Repository: JiYiqaq/PCE-KA-GNN

# Data directory

- `raw/Active_Database.csv` is the immutable source dataset bundled under CC BY 4.0. Do not overwrite it with processed data.
- `processed/` is created and populated by the training pipeline. Generated `.pt` and `.pth` caches are intentionally ignored by Git because they can exceed GitHub's normal single-file limit.

See `../DATA_LICENSE.md` for provenance, license and checksum information.

File: data/raw/Active_Database.csv (part 6 of 471)
id,doi,doi_norm,donor,acceptor,donor_canonical,acceptor_canonical,donor_smiles,acceptor_smiles,voc,jsc,ff,pce,pce_recomputed,pce_relative_error_percent,pce_avg,pce_best,d_a_ratio,additive,additive_canonical,additive_ratio,device_structure,device_type,etl,etl_canonical,htl,htl_canonical,active_layer_thickness,solvent,solvent_canonical,annealing_temp,homo_d,lumo_d,eg_d,homo_a,lumo_a,eg_a
351,10.1021/acsami.6b15707,10.1021/acsami.6b15707,PTB7-Th,IDT(DCV)2,PTB7-Th,IDT(DCV)2,CCCCC(CC)COC(=O)c1sc2csc(-c3cc4c(-c5ccc(CC(CC)CCCC)s5)c5sccc5c(-c5ccc(CC(CC)CCCC)s5)c4s3)c2c1F,CCCCCCc1ccc(C2(c3ccc(CCCCCC)cc3)c3cc4c(cc3-c3sc(C=C(C#N)C#N)cc32)C(c2ccc(CCCCCC)cc2)(c2ccc(CCCCCC)cc2)c2cc(C=C(C#N)C#N)sc2-4)cc1,0.92,8.41,55.00000000000001,3.63,4.255460000000001,17.230303030303066,,,1:1.2,,,,ITO/ZnO/active layer/MoO3/Ag,inverted,ZnO,ZnO,MoO3,MoO3,,o-DCB:CB,o-DCB:chlorobenzene,,-5.21,-3.6,1.58,-5.81,-3.65,2.16
352,10.1021/acsami.6b15707,10.1021/acsami.6b15707,PTB7-Th,IDT(TCV)2,PTB7-Th,IDT(TCV)2,CCCCC(CC)COC(=O)c1sc2csc(-c3cc4c(-c5ccc(CC(CC)CCCC)s5)c5sccc5c(-c5ccc(CC(CC)CCCC)s5)c4s3)c2c1F,CCCCCCc1ccc(C2(c3ccc(CCCCCC)cc3)c3cc4c(cc3-c3sc(C(C#N)=C(C#N)C#N)cc32)C(c2ccc(CCCCCC)cc2)(c2ccc(CCCCCC)cc2)c2cc(C(C#N)=C(C#N)C#N)sc2-4)cc1,0.49,11.02,53.0,2.84,2.861894,0.7709154929577493,,,1:1.5,,,,ITO/ZnO/active layer/MoO3/Ag,inverted,ZnO,ZnO,MoO3,MoO3,,o-DCB:CB,o-DCB:chlorobenzene,,-5.21,-3.6,1.58,-6.04,-4.18,1.86
353,10.1021/acsami.7b10995,10.1021/acsami.7b10995,HFQx-T,BZIC,HFQx-T,BZIC,CCCCC(CC)COc1c(F)cc(-c2nc3c(-c4cccs4)c(F)c(F)c(-c4ccc(-c5cc6c(-c7ccc(CC(CC)CCCC)s7)c7sccc7c(-c7ccc(CC(CC)CCCC)s7)c6s5)s4)c3nc2-c2cc(F)c(OCC(CC)CCCC)c(F)c2)cc1F,CCCCC(CC)Cn1nc2c(n1)c1c3sc(/C=C4\C(=O)c5ccccc5C4=C(C#N)C#N)cc3n(CC(CC)CCCC)c1c1c2c2sc(/C=C3\C(=O)c4ccccc4C3=C(C#N)C#N)cc2n1CC(CC)CCCC,0.84,12.67,59.0,6.3,6.2792520000000005,0.3293333333333226,,,1:1.5,1-chloronaphthalene,CN,,ITO/PEDOT:PSS/HFQx-T:BZIC/PDINO/Al,conventional,PDINO,PDINO,PEDOT:PSS,PEDOT:PSS,,chloroform,chloroform,120.0,-5.44,-3.5,1.76,-5.42,-3.88,1.45
354,10.1021/acsami.7b11488,10.1021/acsami.7b11488,PBDB-TS,ITIC,PBDB-T-S,ITIC,CCSc1ccc(-c2c3cc(-c4ccc(-c5sc(-c6cccs6)c6c5C(=O)c5c(CC)sc(CC)c5C6=O)s4)sc3c(-c3ccc(SCC)s3)c3ccsc23)s1,CCCCCCc1ccc(C2(c3ccc(CCCCCC)cc3)c3cc4c(cc3-c3sc5cc(C=C6C(=O)c7ccccc7C6=C(C#N)C#N)sc5c32)C(c2ccc(CCCCCC)cc2)(c2ccc(CCCCCC)cc2)c2c-4sc3cc(C=C4C(=O)c5ccccc5C4=C(C#N)C#N)sc23)cc1,0.92,16.63,64.7,9.85,9.8988412,0.4958497461928937,,,1:0.8,NMP,NMP,,ITO/ZnO/PBDB-TS:ITIC/MoO3/Al,inverted,ZnO,ZnO,MoO3,MoO3,,o-xylene,o-xylene,160.0,,,,-5.49,-3.83,1.59
355,10.1021/acsami.7b12902,10.1021/acsami.7b12902,PTzBI,IFBR-p,PTzBI,IFBR,CCCCCCCCN1C(=O)c2c(c(-c3ccc(-c4cc5c(-c6ccc(CC(CC)CCCC)s6)c6sccc6c(-c6ccc(CC(CC)CCCC)s6)c5s4)s3)c3nn(CCCCCCCC)nc3c2-c2cccs2)C1=O,CCCCCCc1ccc(C2(c3ccc(CCCCCC)cc3)c3cc4c(cc3-c3sc(-c5c(F)cc(/C=C6\SC(=S)N(CC)C6=O)c6nsnc56)cc32)C(c2ccc(CCCCCC)cc2)(c2ccc(CCCCCC)cc2)c2cc(-c3c(F)cc(/C=C5\SC(=S)N(CC)C5=O)c5nsnc35)sc2-4)cc1,1.0,11.6,62.3,7.44,7.2268,2.865591397849469,,,1:1.5,DIO,,0.5 vol%,ITO/PEDOT:PSS/PTzBI:IFBR-p/PFNDI-Br/Al,,PFNDI-Br,,PEDOT:PSS,,95.0,chlorobenzene,,120.0,-5.34,-3.46,1.88,-5.64,-3.73,1.91
356,10.1021/acsami.7b12902,10.1021/acsami.7b12902,PTzBI,IFBR-d,PTzBI,IFBR-d,CCCCCCCCN1C(=O)c2c(c(-c3ccc(-c4cc5c(-c6ccc(CC(CC)CCCC)s6)c6sccc6c(-c6ccc(CC(CC)CCCC)s6)c5s4)s3)c3nn(CCCCCCCC)nc3c2-c2cccs2)C1=O,CCCCCCc1ccc(C2(c3ccc(CCCCCC)cc3)c3cc4c(cc3-c3sc(-c5cc(F)c(/C=C6\SC(=S)N(CC)C6=O)c6nsnc56)cc32)C(c2ccc(CCCCCC)cc2)(c2ccc(CCCCCC)cc2)c2cc(-c3cc(F)c(/C=C5\SC(=S)N(CC)C5=O)c5nsnc35)sc2-4)cc1,0.99,9.4,55.900000000000006,5.28,5.202054,1.476249999999997,,,1:1.5,0.5 vol% DIO,,0.5 vol%,ITO/PEDOT:PSS/PTzBI:IFBR-d/PFNDI-Br/Al,,PFNDI-Br,,PEDOT:PSS,,95.0,chlorobenzene,,120.0,-5.34,-3.46,1.88,-5.67,-3.74,1.93
357,10.1021/acsami.7b17961,10.1021/acsami.7b17961,DRBDT-TVT,IDIC,DRBDT-TVT,IDIC,CCCCCCCCc1cc(/C=C2/SC(=S)N(CC)C2=O)sc1-c1ccc(-c2sc(-c3cc4c(-c5ccc(/C=C/c6ccc(CC(CCCCCC)CCCCCCCC)s6)s5)c5sc(-c6cc(CCCCCCCC)c(-c7ccc(-c8sc(/C=C9/SC(=S)N(CC)C9=O)cc8CCCCCCCC)s7)s6)cc5c(-c5ccc(/C=C/c6ccc(CC(CCCCCC)CCCCCCCC)s6)s5)c4s3)cc2CCCCCCCC)s1,CCCCCCC1(CCCCCC)c2cc3c(cc2-c2sc(/C=C4\C(=O)c5ccccc5C4=C(C#N)C#N)cc21)C(CCCCCC)(CCCCCC)c1cc(/C=C2\C(=O)c4ccccc4C2=C(C#N)C#N)sc1-3,0.84,12.22,64.60000000000001,6.63,6.631060800000001,0.016000000000018,,,,,,,ITO/PEDOT:PSS/DRBDT-TVT:IDIC/PDIN/Al,conventional,PDIN,PDIN,PEDOT:PSS,PEDOT:PSS,,,,,-5.11,-3.41,,-5.69,-3.91,1.63
358,10.1021/acsami.7b17961,10.1021/acsami.7b17961,DRBDT-STVT,IDIC,DRBDT-STVT,IDIC,CCCCCCCCc1cc(/C=C2/SC(=S)N(CC)C2=O)sc1-c1ccc(-c2sc(-c3cc4c(-c5ccc(/C=C/c6ccc(SCC(CCCCCC)CCCCCCCC)s6)s5)c5sc(-c6cc(CCCCCCCC)c(-c7ccc(-c8sc(/C=C9/SC(=S)N(CC)C9=O)cc8CCCCCCCC)s7)s6)cc5c(-c5ccc(/C=C/c6ccc(SCC(CCCCCC)CCCCCCCC)s6)s5)c4s3)cc2CCCCCCCC)s1,CCCCCCC1(CCCCCC)c2cc3c(cc2-c2sc(/C=C4\C(=O)c5ccccc5C4=C(C#N)C#N)cc21)C(CCCCCC)(CCCCCC)c1cc(/C=C2\C(=O)c4ccccc4C2=C(C#N)C#N)sc1-3,0.887,10.93,67.2,6.51,6.514979520000001,0.076490322580659,,,,,,,ITO/PEDOT:PSS/DRBDT-STVT:IDIC/PDIN/Al,conventional,PDIN,PDIN,PEDOT:PSS,PEDOT:PSS,,,,,-5.14,-3.43,,-5.69,-3.91,1.63
359,10.1021/acsami.8b04432,10.1021/acsami.8b04432,P3_yang,IDIC,P3_yang,IDIC,CCCCCCCCOc1ccc(-c2nc3cc(F)c(F)c(-c4ccc(-c5cc(F)c(-c6cccs6)cc5F)s4)c3nc2-c2ccc(OCCCCCCCC)c(OCCCCCCCC)c2)cc1OCCCCCCCC,CCCCCCC1(CCCCCC)c2cc3c(cc2-c2sc(/C=C4\C(=O)c5ccccc5C4=C(C#N)C#N)cc21)C(CCCCCC)(CCCCCC)c1cc(/C=C2\C(=O)c4ccccc4C2=C(C#N)C#N)sc1-3,1.0,15.99,60.9,9.7,9.73791,0.3908247422680423,,,1:1,DIO,,0.3 vol %,,conventional,PDINO,,PEDOT:PSS,,,,,,-5.54,-2.98,1.92,-5.69,-3.91,1.63
360,10.1021/acsami.8b04432,10.1021/acsami.8b04432,P2_yang,IDIC,P2_yang,IDIC,CCCCCCCCOc1ccc(-c2nc3cc(F)c(F)c(-c4ccc(-c5ccc(-c6cccs6)cc5F)s4)c3nc2-c2ccc(OCCCCCCCC)c(OCCCCCCCC)c2)cc1OCCCCCCCC,CCCCCCC1(CCCCCC)c2cc3c(cc2-c2sc(/C=C4\C(=O)c5ccccc5C4=C(C#N)C#N)cc21)C(CCCCCC)(CCCCCC)c1cc(/C=C2\C(=O)c4ccccc4C2=C(C#N)C#N)sc1-3,0.91,13.15,64.8,7.75,7.754291999999999,0.0553806451612841,,,1:1,DIO,,0.3 vol %,,conventional,PDINO,,PEDOT:PSS,,,,,,-5.33,-2.94,1.9,-5.69,-3.91,1.63
361,10.1021/acsami.8b04432,10.1021/acsami.8b04432,P1_yang,IDIC,P1_yang,IDIC,CCCCCCCCOc1ccc(-c2nc3cc(F)c(F)c(-c4ccc(-c5ccc(-c6cccs6)cc5)s4)c3nc2-c2ccc(OCCCCCCCC)c(OCCCCCCCC)c2)cc1OCCCCCCCC,CCCCCCC1(CCCCCC)c2cc3c(cc2-c2sc(/C=C4\C(=O)c5ccccc5C4=C(C#N)C#N)cc21)C(CCCCCC)(CCCCCC)c1cc(/C=C2\C(=O)c4ccccc4C2=C(C#N)C#N)sc1-3,0.86,8.53,66.2,4.86,4.856299599999999,0.0761399176955016,,,1:1,DIO,,0.3 vol %,,conventional,PDINO,,PEDOT:PSS,,,,,,-5.17,-2.9,1.87,-5.69,-3.91,1.63
362,10.1021/acsami.8b04432,10.1021/acsami.8b04432,P4_yang,IDIC,P4_yang,IDIC,CCCCCCCCOc1ccc(-c2nc3cc(F)c(F)c(-c4ccc(-c5c(F)c(F)c(-c6cccs6)c(F)c5F)s4)c3nc2-c2ccc(OCCCCCCCC)c(OCCCCCCCC)c2)cc1OCCCCCCCC,CCCCCCC1(CCCCCC)c2cc3c(cc2-c2sc(/C=C4\C(=O)c5ccccc5C4=C(C#N)C#N)cc21)C(CCCCCC)(CCCCCC)c1cc(/C=C2\C(=O)c4ccccc4C2=C(C#N)C#N)sc1-3,1.06,4.82,57.4,2.93,2.9326808,0.0914948805460688,,,1:1,DIO,,0.3 vol %,,conventional,PDINO,,PEDOT:PSS,,,,,,-5.68,-3.13,2.0,-5.69,-3.91,1.63
363,10.1021/acsami.8b10312,10.1021/acsami.8b10312,P3HT,BT3,P3HT,BT3,CCCCCCc1ccsc1,CCCCCCc1ccc(C2(c3ccc(CCCCCC)cc3)c3cc4c(cc3-c3sc(-c5ccc(/C=c6\sc(=C(C#N)C#N)n(CC)c6=O)c6nsnc56)cc32)C(c2ccc(CCCCCC)cc2)(c2ccc(CCCCCC)cc2)c2cc(-c3ccc(/C=c5/sc(=C(C#N)C#N)n(CC)c5=O)c5nsnc35)sc2-4)cc1,0.72,5.81,61.0,2.55,2.551752,0.0687058823529315,,,1:0.3,,,,,,,,,,,,,120.0,-5.01,-3.12,,-5.26,-3.66,1.59
364,10.1021/acsami.8b20567,10.1021/acsami.8b20567,PBDB-T,CPDT-4F,PBDB-T,CPDT-4F,CCCCC(CC)Cc1ccc(-c2c3cc(-c4ccc(-c5sc(-c6cccs6)c6c5C(=O)c5c(CC(CC)CCCC)sc(CC(CC)CCCC)c5C6=O)s4)sc3c(-c3ccc(CC(CC)CCCC)s3)c3ccsc23)s1,CCCCCCC1(CCCCCC)c2cc(/C=C3\C(=O)c4cc(F)c(F)cc4C3=C(C#N)C#N)sc2-c2sc(-c3cc4c(s3)-c3sc(/C=C5\C(=O)c6cc(F)c(F)cc6C5=C(C#N)C#N)cc3C4(CCCCCC)CCCCCC)cc21,0.68,20.1,69.6,9.47,9.512928000000002,0.4533051742344416,,,,1-CN,,1%,ITO/PEDOT:PSS/active layer/Phen-NaDPO/Ag,conventional,Phen-NaDPO,Phen-NaDPO,PEDOT:PSS,PEDOT:PSS,,chloroform,chloroform,,-5.33,-3.48,1.84,-5.26,-3.87,1.31
365,10.1021/acsami.8b20567,10.1021/acsami.8b20567,PBDB-T,CPDT-4Cl,PBDB-T,CPDT-4Cl,CCCCC(CC)Cc1ccc(-c2c3cc(-c4ccc(-c5sc(-c6cccs6)c6c5C(=O)c5c(CC(CC)CCCC)sc(CC(CC)CCCC)c5C6=O)s4)sc3c(-c3ccc(CC(CC)CCCC)s3)c3ccsc23)s1,CCCCCCC1(CCCCCC)c2cc(/C=C3\C(=O)c4cc(Cl)c(Cl)cc4C3=C(C#N)C#N)sc2-c2sc(-c3cc4c(s3)-c3sc(/C=C5\C(=O)c6cc(Cl)c(Cl)cc6C5=C(C#N)C#N)cc3C4(CCCCCC)CCCCCC)cc21,0.65,21.3,66.8,9.28,9.24846,0.339870689655169,,,,1-CN,,1%,ITO/PEDOT:PSS/active layer/Phen-NaDPO/Ag,conventional,Phen-NaDPO,Phen-NaDPO,PEDOT:PSS,PEDOT:PSS,,chloroform,chloroform,,-5.33,-3.48,1.84,-5.29,-3.93,1.3
366,10.1021/acsami.9b07112,10.1021/acsami.9b07112,m-PBDTPS-FTAZ,ITIC,m-PBDTPS-FTAZ,ITIC,CCCCCCCCC(CCCCCC)Cn1nc2c(-c3cccs3)c(F)c(F)c(-c3ccc(-c4cc5c(-c6cccc(SCC(CC)CCCC)c6)c6sccc6c(-c6cccc(SCC(CC)CCCC)c6)c5s4)s3)c2n1,CCCCCCc1ccc(C2(c3ccc(CCCCCC)cc3)c3cc4c(cc3-c3sc5cc(C=C6C(=O)c7ccccc7C6=C(C#N)C#N)sc5c32)C(c2ccc(CCCCCC)cc2)(c2ccc(CCCCCC)cc2)c2c-4sc3cc(C=C4C(=O)c5ccccc5C4=C(C#N)C#N)sc23)cc1,0.95,18.76,73.9,13.16,13.170458000000002,0.0794680851063953,,,,,,,ITO/PEDOT:PSS/polymer:ITIC/PFN-Br/Al,conventional,PFN-Br,PFN-Br,PEDOT:PSS,PEDOT:PSS,,o-DCB,o-DCB,,-5.4,-3.4,2.0,-5.49,-3.83,1.59
367,10.1021/acsami.9b08007,10.1021/acsami.9b08007,P3HT,JC2,P3HT,JC2,CCCCCCc1ccsc1,CCCCCCCCC1(CCCCCCCC)c2cc3c(cc2-c2sc(-c4c5cc(C(=O)OCC)sc5c(/C=c5\sc(=C(C#N)C#N)n(CC)c5=O)c5nn(CC(CC)CCCC)nc45)cc21)C(CCCCCCCC)(CCCCCCCC)c1cc(-c2c4cc(C(=O)OCC)sc4c(/C=c4\sc(=C(C#N)C#N)n(CC)c4=O)c4nn(CC(CC)CCCC)nc24)sc1-3,0.71,13.96,63.0,6.24,6.244308,0.0690384615384611,,,1:0.8,,,,ITO/ZnO/P3HT:JC2/MoO3/Ag,BHJ-OSC,ZnO,,MoO3,,,chloroform,,140.0,-5.01,-3.12,,-5.48,-3.73,1.48
368,10.1021/acsami.9b08007,10.1021/acsami.9b08007,P3HT,JC1,P3HT,JC1,CCCCCCc1ccsc1,CCCCCCCCC1(CCCCCCCC)c2cc3c(cc2-c2sc(-c4c5cc(C(=O)OCC)sc5c(/C=c5\sc(=C(C#N)C#N)n(CC)c5=O)c5nsnc45)cc21)C(CCCCCCCC)(CCCCCCCC)c1cc(-c2c4cc(C(=O)OCC)sc4c(/C=c4\sc(=C(C#N)C#N)n(CC)c4=O)c4nsnc24)sc1-3,0.48,10.54,56.00000000000001,2.8,2.833152,1.1840000000000106,,,1:0.6,,,,ITO/ZnO/P3HT:JC1/MoO3/Ag,BHJ-OSC,ZnO,,MoO3,,,chloroform,,140.0,-5.01,-3.12,,-5.51,-3.95,1.3
369,10.1021/acsami.9b08462,10.1021/acsami.9b08462,PBDB-T,ITBC,PBDB-T,ITBC,CCCCC(CC)Cc1ccc(-c2c3cc(-c4ccc(-c5sc(-c6cccs6)c6c5C(=O)c5c(CC(CC)CCCC)sc(CC(CC)CCCC)c5C6=O)s4)sc3c(-c3ccc(CC(CC)CCCC)s3)c3ccsc23)s1,CCCCCCc1ccc(C2(c3ccc(CCCCCC)cc3)c3cc4c(cc3-c3sc5cc(/C=C6\C(=O)c7c(sc8ccccc78)C6=C(C#N)C#N)sc5c32)C(c2ccc(CCCCCC)cc2)(c2ccc(CCCCCC)cc2)c2c-4sc3cc(/C=C4\C(=O)c5c(sc6ccccc56)C4=C(C#N)C#N)sc23)cc1,0.94,19.9,64.5,12.07,12.065369999999998,0.0383595691798041,,,1:1.2,DIO,,0.5 vol %,inverted,inverted,ZnO,ZnO,MoO3,MoO3,,chlorobenzene,chlorobenzene,,-5.33,-3.48,1.84,-5.49,-3.9,1.59
370,10.1021/acsami.9b08462,10.1021/acsami.9b08462,PBDB-T,BDCPDT-BC,PBDB-T,BDCPDT-BC,CCCCC(CC)Cc1ccc(-c2c3cc(-c4ccc(-c5sc(-c6cccs6)c6c5C(=O)c5c(CC(CC)CCCC)sc(CC(CC)CCCC)c5C6=O)s4)sc3c(-c3ccc(CC(CC)CCCC)s3)c3ccsc23)s1,CCCCCCc1ccc(C2(c3ccc(CCCCCC)cc3)c3cc(/C=C4\C(=O)c5c(sc6ccccc56)C4=C(C#N)C#N)sc3-c3sc4cc5c6c(sc5cc4c32)-c2sc(/C=C3\C(=O)c4c(sc5ccccc45)C3=C(C#N)C#N)cc2C6(c2ccc(CCCCCC)cc2)c2ccc(CCCCCC)cc2)cc1,0.92,18.55,63.4,10.82,10.819844,0.0014417744916865,,,1:1,DIO,,0.5 vol %,inverted,inverted,ZnO,ZnO,MoO3,MoO3,,chlorobenzene,chlorobenzene,,-5.33,-3.48,1.84,,,
371,10.1021/acsami.9b08462,10.1021/acsami.9b08462,PBDB-T,DTCC-BC,PBDB-T,DTCC-BC,CCCCC(CC)Cc1ccc(-c2c3cc(-c4ccc(-c5sc(-c6cccs6)c6c5C(=O)c5c(CC(CC)CCCC)sc(CC(CC)CCCC)c5C6=O)s4)sc3c(-c3ccc(CC(CC)CCCC)s3)c3ccsc23)s1,CCCCCCCCc1ccc(C2(c3ccc(CCCCCCCC)cc3)c3cc4c5cc6c(cc5n(C(CCCCCCCC)CCCCCCCC)c4cc3-c3sc(/C=C4\C(=O)c5c(sc7ccccc57)C4=C(C#N)C#N)cc32)-c2sc(/C=C3\C(=O)c4c(sc5ccccc45)C3=C(C#N)C#N)cc2C6(c2ccc(CCCCCCCC)cc2)c2ccc(CCCCCCCC)cc2)cc1,0.98,17.22,63.6,10.74,10.7328816,0.0662793296089506,,,1:1.5,DIO,,0.5 vol %,inverted,inverted,ZnO,ZnO,MoO3,MoO3,,chlorobenzene,chlorobenzene,,-5.33,-3.48,1.84,-5.46,-3.81,1.67
372,10.1021/acsami.9b09256,10.1021/acsami.9b09256,PTB7-Th,BTDT2R,PTB7-Th,BTDT2R,CCCCC(CC)COC(=O)c1sc2csc(-c3cc4c(-c5ccc(CC(CC)CCCC)s5)c5sccc5c(-c5ccc(CC(CC)CCCC)s5)c4s3)c2c1F,CCCCCCOc1c(OCCCCCC)c(-c2ccc(/C=C3\SC(=S)N(CC)C3=O)s2)c2nsnc2c1-c1ccc(/C=C2\SC(=S)N(CC)C2=O)s1,1.06,13.52,56.99999999999999,8.19,8.168783999999999,0.2590476190476287,,,1.0:2.0,,,,inverted,inverted,ZnO NPs/PEIE,ZnO/PEIE,MoOX,MoO3,100.0,CF,chloroform,,-5.21,-3.6,1.58,-5.61,-3.73,1.88
373,10.1021/acsami.9b09256,10.1021/acsami.9b09256,PPDT2FBT,BTDT2R,PPDT2FBT,BTDT2R,CCCCCCCCC(CCCCCC)COc1ccc(OCC(CCCCCC)CCCCCCCC)c(-c2ccc(-c3c(F)c(F)c(-c4cccs4)c4nsnc34)s2)c1,CCCCCCOc1c(OCCCCCC)c(-c2ccc(/C=C3\SC(=S)N(CC)C3=O)s2)c2nsnc2c1-c1ccc(/C=C2\SC(=S)N(CC)C2=O)s1,1.07,11.23,56.99999999999999,6.9,6.849177,0.7365652173913084,,,1.0:2.0,,,,inverted,inverted,ZnO NPs/PEIE,ZnO/PEIE,MoOX,MoO3,100.0,CF,chloroform,,-5.43,-3.67,,-5.61,-3.73,1.88
374,10.1021/acsami.9b09256,10.1021/acsami.9b09256,P3HT,BTDT2R,P3HT,BTDT2R,CCCCCCc1ccsc1,CCCCCCOc1c(OCCCCCC)c(-c2ccc(/C=C3\SC(=S)N(CC)C3=O)s2)c2nsnc2c1-c1ccc(/C=C2\SC(=S)N(CC)C2=O)s1,0.81,9.42,67.0,5.09,5.112234,0.4368172888015734,,,1.0:2.0,,,,inverted,inverted,ZnO NPs/PEIE,ZnO/PEIE,MoOX,MoO3,100.0,CF,chloroform,,-5.01,-3.12,,-5.61,-3.73,1.88
375,10.1021/acsami.9b10243,10.1021/acsami.9b10243,PBDB-T,IE-4Cl,PBDB-T,IE-4Cl,CCCCC(CC)Cc1ccc(-c2c3cc(-c4ccc(-c5sc(-c6cccs6)c6c5C(=O)c5c(CC(CC)CCCC)sc(CC(CC)CCCC)c5C6=O)s4)sc3c(-c3ccc(CC(CC)CCCC)s3)c3ccsc23)s1,CCCCCCc1ccc(C2(c3ccc(CCCCCC)cc3)c3cc4c(cc3-c3sc(-c5sc(/C=C6\C(=O)c7cc(Cl)c(Cl)cc7C6=C(C#N)C#N)cc5CC(CC)CCCC)cc32)C(c2ccc(CCCCCC)cc2)(c2ccc(CCCCCC)cc2)c2cc(-c3sc(/C=C5\C(=O)c6cc(Cl)c(Cl)cc6C5=C(C#N)C#N)cc3CC(CC)CCCC)sc2-4)cc1,0.86,21.49,60.0,11.1,11.088839999999998,0.100540540540559,,,1:1 w/w,"1,8-diiodooctane",,0.5 vol %,ITO/PEDOT:PSS/active layer/PFN-Br/Al,conventional,PFN-Br,PFN-Br,PEDOT:PSS,PEDOT:PSS,100.0,chlorobenzene,chlorobenzene,110.0,-5.33,-3.48,1.84,-5.54,-4.11,1.43
376,10.1021/acsami.9b10243,10.1021/acsami.9b10243,PBDB-T,IE-4F,PBDB-T,IE-4F,CCCCC(CC)Cc1ccc(-c2c3cc(-c4ccc(-c5sc(-c6cccs6)c6c5C(=O)c5c(CC(CC)CCCC)sc(CC(CC)CCCC)c5C6=O)s4)sc3c(-c3ccc(CC(CC)CCCC)s3)c3ccsc23)s1,CCCCCCc1ccc(C2(c3ccc(CCCCCC)cc3)c3cc4c(cc3-c3sc(-c5sc(/C=C6\C(=O)c7cc(F)c(F)cc7C6=C(C#N)C#N)cc5CC(CC)CCCC)cc32)C(c2ccc(CCCCCC)cc2)(c2ccc(CCCCCC)cc2)c2cc(-c3sc(/C=C5\C(=O)c6cc(F)c(F)cc6C5=C(C#N)C#N)cc3CC(CC)CCCC)sc2-4)cc1,0.87,21.35,57.99999999999999,10.8,10.77321,0.2480555555555728,,,1:1 w/w,"1,8-diiodooctane",,0.5 vol %,ITO/PEDOT:PSS/active layer/PFN-Br/Al,conventional,PFN-Br,PFN-Br,PEDOT:PSS,PEDOT:PSS,100.0,chlorobenzene,chlorobenzene,110.0,-5.33,-3.48,1.84,-5.51,-4.07,1.44
377,10.1021/acsami.9b10243,10.1021/acsami.9b10243,PBDB-TF,IE-4Cl,PBDB-TF,IE-4Cl,CCCCC(CC)Cc1sc(-c2c3cc(-c4ccc(-c5sc(-c6cccs6)c6c5C(=O)c5c(CC(CC)CCCC)sc(CC(CC)CCCC)c5C6=O)s4)sc3c(-c3cc(F)c(CC(CC)CCCC)s3)c3ccsc23)cc1F,CCCCCCc1ccc(C2(c3ccc(CCCCCC)cc3)c3cc4c(cc3-c3sc(-c5sc(/C=C6\C(=O)c7cc(Cl)c(Cl)cc7C6=C(C#N)C#N)cc5CC(CC)CCCC)cc32)C(c2ccc(CCCCCC)cc2)(c2ccc(CCCCCC)cc2)c2cc(-c3sc(/C=C5\C(=O)c6cc(Cl)c(Cl)cc6C5=C(C#N)C#N)cc3CC(CC)CCCC)sc2-4)cc1,0.89,17.82,61.0,9.7,9.674478,0.2631134020618424,,,1:1,"1,8-diiodooctane",,0.5 vol %,ITO/PEDOT:PSS/active layer/PFN-Br/Al,conventional,PFN-Br,PFN-Br,PEDOT:PSS,PEDOT:PSS,100.0,chlorobenzene,chlorobenzene,110.0,-5.49,-3.64,1.8,-5.54,-4.11,1.43
378,10.1021/acsami.9b10243,10.1021/acsami.9b10243,PBDB-TF,IE-4F,PBDB-TF,IE-4F,CCCCC(CC)Cc1sc(-c2c3cc(-c4ccc(-c5sc(-c6cccs6)c6c5C(=O)c5c(CC(CC)CCCC)sc(CC(CC)CCCC)c5C6=O)s4)sc3c(-c3cc(F)c(CC(CC)CCCC)s3)c3ccsc23)cc1F,CCCCCCc1ccc(C2(c3ccc(CCCCCC)cc3)c3cc4c(cc3-c3sc(-c5sc(/C=C6\C(=O)c7cc(F)c(F)cc7C6=C(C#N)C#N)cc5CC(CC)CCCC)cc32)C(c2ccc(CCCCCC)cc2)(c2ccc(CCCCCC)cc2)c2cc(-c3sc(/C=C5\C(=O)c6cc(F)c(F)cc6C5=C(C#N)C#N)cc3CC(CC)CCCC)sc2-4)cc1,0.91,18.23,56.00000000000001,9.3,9.290008000000002,0.1074408602150394,,,1:1,"1,8-diiodooctane",,0.5 vol %,ITO/PEDOT:PSS/active layer/PFN-Br/Al,conventional,PFN-Br,PFN-Br,PEDOT:PSS,PEDOT:PSS,100.0,chlorobenzene,chlorobenzene,110.0,-5.49,-3.64,1.8,-5.51,-4.07,1.44
379,10.1021/acsami.9b15247,10.1021/acsami.9b15247,PBDB-T,CNDTBT-IDTT-FINCN,PBDB-T,CNDTBT-IDTT-FINCN,CCCCC(CC)Cc1ccc(-c2c3cc(-c4ccc(-c5sc(-c6cccs6)c6c5C(=O)c5c(CC(CC)CCCC)sc(CC(CC)CCCC)c5C6=O)s4)sc3c(-c3ccc(CC(CC)CCCC)s3)c3ccsc23)s1,CCCCCCc1ccc(C2(c3ccc(CCCCCC)cc3)c3cc4c(cc3-c3sc5cc(/C=C6\C(=O)c7cc(F)c(F)cc7C6=C(C#N)C#N)sc5c32)C(c2ccc(CCCCCC)cc2)(c2ccc(CCCCCC)cc2)c2c-4sc3cc(-c4ccc(-c5c(C#N)c(C#N)c(-c6ccc(-c7cc8sc9c(c8s7)C(c7ccc(CCCCCC)cc7)(c7ccc(CCCCCC)cc7)c7cc8c(cc7-9)C(c7ccc(CCCCCC)cc7)(c7ccc(CCCCCC)cc7)c7c-8sc8cc(/C=C9\C(=O)c%10cc(F)c(F)cc%10C9=C(C#N)C#N)sc78)s6)c6nsnc56)s4)sc23)cc1,0.82,17.06,65.0,9.13,9.09298,0.4054764512596038,,,1.0:1.0,DIO,DIO,0.5 vol %,inverted,inverted,ZnO NP/PEIE,ZnO NP/PEIE,MoO3,MoO3,100.0,,,90.0,-5.33,-3.48,1.84,-5.56,-3.98,1.58
380,10.1021/acsami.9b15247,10.1021/acsami.9b15247,PBDB-T,FDTBT-IDTT-FINCN,PBDB-T,FDTBT-IDTT-FINCN,CCCCC(CC)Cc1ccc(-c2c3cc(-c4ccc(-c5sc(-c6cccs6)c6c5C(=O)c5c(CC(CC)CCCC)sc(CC(CC)CCCC)c5C6=O)s4)sc3c(-c3ccc(CC(CC)CCCC)s3)c3ccsc23)s1,CCCCCCc1ccc(C2(c3ccc(CCCCCC)cc3)c3cc4c(cc3-c3sc5cc(/C=C6\C(=O)c7cc(F)c(F)cc7C6=C(C#N)C#N)sc5c32)C(c2ccc(CCCCCC)cc2)(c2ccc(CCCCCC)cc2)c2c-4sc3cc(-c4ccc(-c5c(F)c(F)c(-c6ccc(-c7cc8sc9c(c8s7)C(c7ccc(CCCCCC)cc7)(c7ccc(CCCCCC)cc7)c7cc8c(cc7-9)C(c7ccc(CCCCCC)cc7)(c7ccc(CCCCCC)cc7)c7c-8sc8cc(/C=C9\C(=O)c%10cc(F)c(F)cc%10C9=C(C#N)C#N)sc78)s6)c6nsnc56)s4)sc23)cc1,0.86,13.57,62.0,7.27,7.235523999999999,0.4742228335625945,,,1.0:1.0,DIO,DIO,0.5 vol %,inverted,inverted,ZnO NP/PEIE,ZnO NP/PEIE,MoO3,MoO3,100.0,,,90.0,-5.33,-3.48,1.84,-5.46,-3.92,1.51
381,10.1021/acsami.9b16662,10.1021/acsami.9b16662,P3HT,BTA43,P3HT,BTA43,CCCCCCc1ccsc1,CCCCCCCCn1nc2c(/C=c3\sc(=C(C#N)C#N)n(CC)c3=O)ccc(-c3cc4c(s3)-c3cc5c(cc3C4(c3ccc(OCCCCCC)cc3)c3ccc(OCCCCCC)cc3)-c3sc(-c4ccc(/C=c6/sc(=C(C#N)C#N)n(CC)c6=O)c6nn(CCCCCCCC)nc46)cc3C5(c3ccc(OCCCCCC)cc3)c3ccc(OCCCCCC)cc3)c2n1,0.89,10.84,68.0,6.56,6.560368,0.0056097560975733,,,1:0.5,,,,ITO/PEDOT:PSS/P3HT:BTA43/Ca/Al,conventional,Ca,Ca,PEDOT:PSS,PEDOT:PSS,,,,130.0,-5.01,-3.12,,-5.44,-3.47,1.78
382,10.1021/acsami.9b16662,10.1021/acsami.9b16662,P3HT,BTA53,P3HT,BTA53,CCCCCCc1ccsc1,CCCCCCCCn1nc2c(/C=c3/sc(=C(C#N)C#N)n(CC)c3=O)ccc(-c3cc4c(s3)-c3cc5c(cc3C(c3ccc(CCCCCC)cc3)(c3ccc(CCCCCC)cc3)O4)-c3sc(-c4ccc(/C=c6/sc(=C(C#N)C#N)n(CC)c6=O)c6nn(CCCCCCCC)nc46)cc3OC5(c3ccc(CCCCCC)cc3)c3ccc(CCCCCC)cc3)c2n1,0.88,11.57,62.0,6.31,6.312592,0.0410776545166391,,,1:0.8,,,,ITO/PEDOT:PSS/P3HT:BTA53/Ca/Al,conventional,Ca,Ca,PEDOT:PSS,PEDOT:PSS,,,,160.0,-5.01,-3.12,,-5.48,-3.58,1.68
383,10.1021/acsami.9b16900,10.1021/acsami.9b16900,SM-Cl,IDIC,SM-Cl,IDIC,CCCCCCCCc1cc(/C=C(/C#N)C(=O)OCC(CC)CCCC)sc1-c1ccc(-c2sc(-c3cc4c(-c5cc(Cl)c(CC(CC)CCCC)s5)c5sc(-c6cc(CCCCCCCC)c(-c7ccc(-c8sc(/C=C(\C#N)C(=O)OCC(CC)CCCC)cc8CCCCCCCC)s7)s6)cc5c(-c5cc(Cl)c(CC(CC)CCCC)s5)c4s3)cc2CCCCCCCC)s1,CCCCCCC1(CCCCCC)c2cc3c(cc2-c2sc(/C=C4\C(=O)c5ccccc5C4=C(C#N)C#N)cc21)C(CCCCCC)(CCCCCC)c1cc(/C=C2\C(=O)c4ccccc4C2=C(C#N)C#N)sc1-3,0.972,12.61,63.1,7.73,7.73411652,0.0532538163001201,,,2:1,,,,ITO/PEDOT:PSS/SM-Cl:IDIC/PDINO/Al,conventional,PDINO,PDINO,PEDOT:PSS,PEDOT:PSS,,chloroform,chloroform,115.0,-5.42,-3.34,,-5.69,-3.91,1.63
384,10.1021/acsami.9b18076,10.1021/acsami.9b18076,PBDB-T,FOC2C6-2FIC,PBDB-T,FOC2C6-2FIC,CCCCC(CC)Cc1ccc(-c2c3cc(-c4ccc(-c5sc(-c6cccs6)c6c5C(=O)c5c(CC(CC)CCCC)sc(CC(CC)CCCC)c5C6=O)s4)sc3c(-c3ccc(CC(CC)CCCC)s3)c3ccsc23)s1,CCCCC(CC)COc1cc(-c2cc3c(s2)-c2sc(/C=C4\C(=O)c5cc(F)c(F)cc5C4=C(C#N)C#N)cc2C3(CC(CC)CCCC)CC(CC)CCCC)c(F)cc1-c1cc2c(s1)-c1sc(/C=C3\C(=O)c4cc(F)c(F)cc4C3=C(C#N)C#N)cc1C2(CC(CC)CCCC)CC(CC)CCCC,0.87,19.66,72.1,12.36,12.332128199999998,0.2255000000000125,,,1:1.5,,,,ITO/ZnO/PBDB-T:acceptor/MoO3/Ag,inverted,ZnO,ZnO,MoO3,MoO3,,,,,-5.33,-3.48,1.84,-5.51,-3.84,1.43
385,10.1021/acsami.9b18076,10.1021/acsami.9b18076,PBDB-T,FOC6-FIC,PBDB-T,FOC6-FIC,CCCCC(CC)Cc1ccc(-c2c3cc(-c4ccc(-c5sc(-c6cccs6)c6c5C(=O)c5c(CC(CC)CCCC)sc(CC(CC)CCCC)c5C6=O)s4)sc3c(-c3ccc(CC(CC)CCCC)s3)c3ccsc23)s1,CCCCCCOc1cc(-c2cc3c(s2)-c2sc(/C=C4\C(=O)c5ccc(F)cc5C4=C(C#N)C#N)cc2C3(CC(CC)CCCC)CC(CC)CCCC)c(F)cc1-c1cc2c(s1)-c1sc(/C=C3\C(=O)c4ccc(F)cc4C3=C(C#N)C#N)cc1C2(CC(CC)CCCC)CC(CC)CCCC,0.89,19.18,70.89999999999999,12.08,12.102771799999998,0.1885082781456743,,,1:1.5,,,,ITO/ZnO/PBDB-T:acceptor/MoO3/Ag,inverted,ZnO,ZnO,MoO3,MoO3,,,,,-5.33,-3.48,1.84,-5.47,-3.81,1.47
386,10.1021/acsami.9b18076,10.1021/acsami.9b18076,PBDB-T,FOC6-IC,PBDB-T,FOC6-IC,CCCCC(CC)Cc1ccc(-c2c3cc(-c4ccc(-c5sc(-c6cccs6)c6c5C(=O)c5c(CC(CC)CCCC)sc(CC(CC)CCCC)c5C6=O)s4)sc3c(-c3ccc(CC(CC)CCCC)s3)c3ccsc23)s1,CCCCCCOc1cc(-c2cc3c(s2)-c2sc(/C=C4\C(=O)c5ccccc5C4=C(C#N)C#N)cc2C3(CC(CC)CCCC)CC(CC)CCCC)c(F)cc1-c1cc2c(s1)-c1sc(/C=C3\C(=O)c4ccccc4C3=C(C#N)C#N)cc1C2(CC(CC)CCCC)CC(CC)CCCC,0.93,17.64,65.8,10.8,10.7946216,0.0497999999999969,,,,,,,ITO/ZnO/PBDB-T:acceptor/MoO3/Ag,inverted,ZnO,ZnO,MoO3,MoO3,,,,,-5.33,-3.48,1.84,-5.42,-3.77,1.51
387,10.1021/acsami.9b22093,10.1021/acsami.9b22093,PBDB-TF,BDTN-Th,PBDB-TF,BDTN-Th,CCCCC(CC)Cc1sc(-c2c3cc(-c4ccc(-c5sc(-c6cccs6)c6c5C(=O)c5c(CC(CC)CCCC)sc(CC(CC)CCCC)c5C6=O)s4)sc3c(-c3cc(F)c(CC(CC)CCCC)s3)c3ccsc23)cc1F,CCCCCCCCOc1c2sc3c4sc(/C=C5\C(=O)c6cscc6C5=C(C#N)C#N)cc4n(CC(CCCC)CCCCCC)c3c2c(OCCCCCCCC)c2sc3c4sc(/C=C5\C(=O)c6cscc6C5=C(C#N)C#N)cc4n(CC(CCCC)CCCCCC)c3c12,0.95,8.2,45.1,3.53,3.51329,0.4733711048158704,,,1:1,,,,ITO/PEDOT:PSS/PM6:acceptor/PDIN/Al,conventional,PDIN,PDIN,PEDOT:PSS,PEDOT:PSS,,,,80.0,-5.49,-3.64,1.8,-5.5,-3.62,1.41
388,10.1021/acsapm.0c00748,10.1021/acsapm.0c00748,J71,BTIDIC,J71,BTIDIC,CCCCCCCCC(CCCCCC)Cn1nc2c(-c3cccs3)c(F)c(F)c(-c3ccc(-c4cc5c(-c6ccc([Si](CCC)(CCC)CCC)s6)c6sccc6c(-c6ccc([Si](CCC)(CCC)CCC)s6)c5s4)s3)c2n1,CCCCCCC1(CCCCCC)c2cc3c(cc2-c2sc(/C=C4\C(=O)c5cc(F)c(F)cc5C4=C(C#N)C#N)cc21)C(CCCCCC)(CCCCCC)c1cc(-c2ccc(-c4cc5c(s4)-c4cc6c(cc4C5(CCCCCC)CCCCCC)-c4sc(/C=C5\C(=O)c7cc(F)c(F)cc7C5=C(C#N)C#N)cc4C6(CCCCCC)CCCCCC)c4nsnc24)sc1-3,0.861,19.8,67.4,11.5,11.4902172,0.0850678260869563,,,1:1,,,,inverted,inverted,ZnO,ZnO,MoOx,MoO3,,,,,-5.4,-3.24,1.96,-5.48,-3.97,1.47
389,10.1021/acsapm.0c00748,10.1021/acsapm.0c00748,J71,SIDIC,J71,SIDIC,CCCCCCCCC(CCCCCC)Cn1nc2c(-c3cccs3)c(F)c(F)c(-c3ccc(-c4cc5c(-c6ccc([Si](CCC)(CCC)CCC)s6)c6sccc6c(-c6ccc([Si](CCC)(CCC)CCC)s6)c5s4)s3)c2n1,CCCCCCC1(CCCCCC)c2cc3c(cc2-c2sc(/C=C4\C(=O)c5cc(F)c(F)cc5C4=C(C#N)C#N)cc21)C(CCCCCC)(CCCCCC)c1cc(-c2cc4c(s2)-c2cc5c(cc2C4(CCCCCC)CCCCCC)-c2sc(/C=C4\C(=O)c6cc(F)c(F)cc6C4=C(C#N)C#N)cc2C5(CCCCCC)CCCCCC)sc1-3,0.883,18.3,60.2,9.71,9.7276578,0.1818516992790783,,,1:1,,,,inverted,inverted,ZnO,ZnO,MoOx,MoO3,,,,,-5.4,-3.24,1.96,-5.44,-3.93,1.43
390,10.1021/acsapm.0c00748,10.1021/acsapm.0c00748,J71,TTIDIC,J71,TTIDIC,CCCCCCCCC(CCCCCC)Cn1nc2c(-c3cccs3)c(F)c(F)c(-c3ccc(-c4cc5c(-c6ccc([Si](CCC)(CCC)CCC)s6)c6sccc6c(-c6ccc([Si](CCC)(CCC)CCC)s6)c5s4)s3)c2n1,CCCCCCC1(CCCCCC)c2cc3c(cc2-c2sc(/C=C4\C(=O)c5cc(F)c(F)cc5C4=C(C#N)C#N)cc21)C(CCCCCC)(CCCCCC)c1cc(-c2cc4sc(-c5cc6c(s5)-c5cc7c(cc5C6(CCCCCC)CCCCCC)-c5sc(/C=C6\C(=O)c8cc(F)c(F)cc8C6=C(C#N)C#N)cc5C7(CCCCCC)CCCCCC)cc4s2)sc1-3,0.914,10.7,66.9,6.54,6.5426862,0.0410733944954175,,,1:1,,,,inverted,inverted,ZnO,ZnO,MoOx,MoO3,,,,,-5.4,-3.24,1.96,-5.43,-3.92,1.46
391,10.1021/acsenergylett.0c01364,10.1021/acsenergylett.0c01364,PBDB-TF,ITCPTC,PBDB-TF,ITCPTC,CCCCC(CC)Cc1sc(-c2c3cc(-c4ccc(-c5sc(-c6cccs6)c6c5C(=O)c5c(CC(CC)CCCC)sc(CC(CC)CCCC)c5C6=O)s4)sc3c(-c3cc(F)c(CC(CC)CCCC)s3)c3ccsc23)cc1F,CCCCCCc1ccc(C2(c3ccc(CCCCCC)cc3)c3cc4c(cc3-c3sc5cc(/C=C6\C(=O)c7cscc7C6=C(C#N)C#N)sc5c32)C(c2ccc(CCCCCC)cc2)(c2ccc(CCCCCC)cc2)c2c-4sc3cc(/C=C4\C(=O)c5cscc5C4=C(C#N)C#N)sc23)cc1,0.964,17.285,73.8,12.31,12.29710212,0.1047756295694604,,,,,,,,,,,,,,,,,-5.49,-3.64,1.8,-5.63,-3.96,1.58
392,10.1021/acsenergylett.0c02053,10.1021/acsenergylett.0c02053,PTzBI-oF,PFA1,PTzBI-oF,PFA1,CCCCCCCCN1C(=O)c2c(c(-c3cc(F)c(-c4cc5c(-c6ccc(CC(CC)CCCC)s6)c6sccc6c(-c6ccc(CC(CC)CCCC)s6)c5s4)s3)c3nn(CC(CC)CCCC)nc3c2-c2cc(F)cs2)C1=O,CCCCCCCCCCCCC(CCCCCCCCCC)Cn1c2c3sc(/C=C4\C(=O)c5cc(F)ccc5C4=C(C#N)C#N)c(CCCCCCCCCCC)c3sc2c2c3nsnc3c3c4sc5c(CCCCCCCCCCC)c(/C=C6\C(=O)c7cc(-c8cccs8)c(F)cc7C6=C(C#N)C#N)sc5c4n(CC(CCCCCCCCCC)CCCCCCCCCCCC)c3c21,0.87,23.96,72.7,15.11,15.154460400000003,0.2942448709464178,,,,,,,,,,,,,,,,,-5.25,-3.25,,-5.74,-3.84,1.41
393,10.1021/acsenergylett.7b00390,10.1021/acsenergylett.7b00390,PffBT4T-2DT,EH-IDTBR,PffBT4T-2DT,EH-IDTBR,CCCCCCCCCCCCC(CCCCCCCCCC)Cc1csc(-c2c(F)c(F)c(-c3cc(CC(CCCCCCCCCC)CCCCCCCCCCCC)c(-c4ccc(-c5cccs5)s4)s3)c3nsnc23)c1,CCCCC(CC)CC1(CC(CC)CCCC)c2cc3c(cc2-c2sc(-c4ccc(/C=C5\SC(=S)N(CC)C5=O)c5nsnc45)cc21)C(CC(CC)CCCC)(CC(CC)CCCC)c1cc(-c2ccc(/C=C4\SC(=S)N(CC)C4=O)c4nsnc24)sc1-3,1.02,17.2,63.0,11.1,11.05272,0.4259459459459518,,,,,,,inverted,,,,,,80.0,mesitylene,,,-5.29,-3.65,,-5.51,-3.88,1.63
394,10.1021/acsenergylett.7b00551,10.1021/acsenergylett.7b00551,PBTCl,ITIC,PBTCl,ITIC,CCCCC(CC)COC(=O)c1sc2c(-c3cc4c(-c5ccc(CC(CC)CCCC)s5)c5sccc5c(-c5ccc(CC(CC)CCCC)s5)c4s3)scc2c1Cl,CCCCCCc1ccc(C2(c3ccc(CCCCCC)cc3)c3cc4c(cc3-c3sc5cc(C=C6C(=O)c7ccccc7C6=C(C#N)C#N)sc5c32)C(c2ccc(CCCCCC)cc2)(c2ccc(CCCCCC)cc2)c2c-4sc3cc(C=C4C(=O)c5ccccc5C4=C(C#N)C#N)sc23)cc1,0.91,14.53,57.99999999999999,7.57,7.668933999999999,1.306922060766169,,,1:1 w/w,,,,,,,,,,100.0,,,,-5.43,-3.55,1.88,-5.49,-3.83,1.59
395,10.1021/acsenergylett.8b00045,10.1021/acsenergylett.8b00045,PTB7-Th,CDTBM,PTB7-Th,CDTBM,CCCCC(CC)COC(=O)c1sc2csc(-c3cc4c(-c5ccc(CC(CC)CCCC)s5)c5sccc5c(-c5ccc(CC(CC)CCCC)s5)c4s3)c2c1F,CCCCCCCCC1(CCCCCCCC)c2cc(-c3ccc(C=C(C#N)C#N)c4nsnc34)sc2-c2sc(-c3ccc(C=C(C#N)C#N)c4nsnc34)cc21,0.67,12.7,62.0,5.6,5.27558,5.793214285714285,,,2:3,1-chloronaphthalene,,0.8 vol%,ITO/a-ZnO/PCE10:SM/MoO3/Ag,inverted,a-ZnO,,MoO3,,,chlorobenzene,,,-5.21,-3.6,1.58,-5.69,-4.28,1.45
396,10.1021/acsenergylett.8b00563,10.1021/acsenergylett.8b00563,PBDB-T,BDCPDT-TTC,PBDB-T,BDCPDT-TTC,CCCCC(CC)Cc1ccc(-c2c3cc(-c4ccc(-c5sc(-c6cccs6)c6c5C(=O)c5c(CC(CC)CCCC)sc(CC(CC)CCCC)c5C6=O)s4)sc3c(-c3ccc(CC(CC)CCCC)s3)c3ccsc23)s1,CCCCCCc1ccc(C2(c3ccc(CCCCCC)cc3)c3cc(/C=C4\C(=O)c5c(sc6ccsc56)C4=C(C#N)C#N)sc3-c3sc4cc5c6c(sc5cc4c32)-c2sc(/C=C3\C(=O)c4c(sc5ccsc45)C3=C(C#N)C#N)cc2C6(c2ccc(CCCCCC)cc2)c2ccc(CCCCCC)cc2)cc1,0.94,17.72,61.8,10.29,10.293902399999997,0.0379241982507059,,,,,,,ITO/ZnO/PBDB-T:BDCPDT-TTC/MoO3/Ag,,ZnO,,MoO3,,,,,,-5.33,-3.48,1.84,-5.38,-3.78,1.58
397,10.1021/acsenergylett.8b01808,10.1021/acsenergylett.8b01808,PM6,SeTIC4Cl,PM6,SeTIC4Cl,COC(=O)C(C)(C)c1cc(C)cc(-c2sc3c4sc5cc(/C=C6/C(=O)c7cc(F)cc(c7)C(=O)/C6=C\c6cc(C(C)(C)C(=O)OC)c(-c7cc(C)cc(C(C)(C)C(=O)OC)c7)s6)sc5c4c(C(C)(C)C(=O)OC)ccc2-3)c1,CCCCCCc1ccc(C2(c3ccc(CCCCCC)cc3)c3cc4c(cc3-c3[se]c5cc(/C=C6\C(=O)c7cc(Cl)c(Cl)cc7C6=C(C#N)C#N)sc5c32)C(c2ccc(CCCCCC)cc2)(c2ccc(CCCCCC)cc2)c2c-4[se]c3cc(/C=C4\C(=O)c5cc(Cl)c(Cl)cc5C4=C(C#N)C#N)sc23)cc1,0.78,22.92,75.0,13.32,13.4082,0.662162162162166,,,,,,,,organic solar cell,,,,,,,,,-5.56,-3.65,,-5.65,-4.08,1.44
398,10.1021/acsenergylett.8b01808,10.1021/acsenergylett.8b01808,PM6,SeTIC,PM6,CSeT-IC,COC(=O)C(C)(C)c1cc(C)cc(-c2sc3c4sc5cc(/C=C6/C(=O)c7cc(F)cc(c7)C(=O)/C6=C\c6cc(C(C)(C)C(=O)OC)c(-c7cc(C)cc(C(C)(C)C(=O)OC)c7)s6)sc5c4c(C(C)(C)C(=O)OC)ccc2-3)c1,CCCCCCc1ccc(C2(c3ccc(CCCCCC)cc3)c3cc4c(cc3-c3[se]c5cc(/C=C6\C(=O)c7ccccc7C6=C(C#N)C#N)sc5c32)C(c2ccc(CCCCCC)cc2)(c2ccc(CCCCCC)cc2)c2c-4[se]c3cc(/C=C4\C(=O)c5ccccc5C4=C(C#N)C#N)sc23)cc1,0.95,15.45,51.0,7.46,7.485524999999999,0.3421581769436881,,,,,,,,organic solar cell,,,,,,,,,-5.56,-3.65,,-5.55,-3.9,1.58
399,10.1021/acsenergylett.8b02114,10.1021/acsenergylett.8b02114,PM6,PFBDT-IDTIC,PM6,PFBDT-IDTIC,COC(=O)C(C)(C)c1cc(C)cc(-c2sc3c4sc5cc(/C=C6/C(=O)c7cc(F)cc(c7)C(=O)/C6=C\c6cc(C(C)(C)C(=O)OC)c(-c7cc(C)cc(C(C)(C)C(=O)OC)c7)s6)sc5c4c(C(C)(C)C(=O)OC)ccc2-3)c1,CCCCCCCCCCCCCCCCC1(CCCCCCCCCCCCCCCC)c2cc3c(cc2-c2sc(/C=C4\C(=O)c5ccccc5C4=C(C#N)C#N)cc21)C(CCCCCCCCCCCCCCCC)(CCCCCCCCCCCCCCCC)c1cc(/C=C2\C(=O)c4ccc(-c5cc6c(-c7cc(F)c(CC(CC)CCCC)s7)c7sccc7c(-c7cc(F)c(CC(CC)CCCC)s7)c6s5)cc4C2=C(C#N)C#N)sc1-3,0.96,15.27,68.0,10.0,9.968255999999998,0.3174400000000155,,,1.5:1,,,,,,,,,,,chloroform,,,-5.56,-3.65,,-5.78,-3.85,
400,10.1021/acsenergylett.8b02114,10.1021/acsenergylett.8b02114,PBDB-T,PFBDT-IDTIC,PBDB-T,PFBDT-IDTIC,CCCCC(CC)Cc1ccc(-c2c3cc(-c4ccc(-c5sc(-c6cccs6)c6c5C(=O)c5c(CC(CC)CCCC)sc(CC(CC)CCCC)c5C6=O)s4)sc3c(-c3ccc(CC(CC)CCCC)s3)c3ccsc23)s1,CCCCCCCCCCCCCCCCC1(CCCCCCCCCCCCCCCC)c2cc3c(cc2-c2sc(/C=C4\C(=O)c5ccccc5C4=C(C#N)C#N)cc21)C(CCCCCCCCCCCCCCCC)(CCCCCCCCCCCCCCCC)c1cc(/C=C2\C(=O)c4ccc(-c5cc6c(-c7cc(F)c(CC(CC)CCCC)s7)c7sccc7c(-c7cc(F)c(CC(CC)CCCC)s7)c6s5)cc4C2=C(C#N)C#N)sc1-3,0.83,14.05,66.0,8.0,7.69659,3.792625000000005,,,1.5:1,,,,,,,,,,,chloroform,,,-5.33,-3.48,1.84,-5.78,-3.85,
401,10.1021/acsenergylett.9b00147,10.1021/acsenergylett.9b00147,PBDB-T,IPIC-4Cl,PBDB-T,IPIC-4Cl,CCCCC(CC)Cc1ccc(-c2c3cc(-c4ccc(-c5sc(-c6cccs6)c6c5C(=O)c5c(CC(CC)CCCC)sc(CC(CC)CCCC)c5C6=O)s4)sc3c(-c3ccc(CC(CC)CCCC)s3)c3ccsc23)s1,CCCCCCc1ccc(C2(c3ccc(CCCCCC)cc3)c3cc4c(cc3-c3sc5c6sc(/C=C7\C(=O)c8cc(Cl)c(Cl)cc8C7=C(C#N)C#N)cc6n(CC(CCCC)CCCCCC)c5c32)C(c2ccc(CCCCCC)cc2)(c2ccc(CCCCCC)cc2)c2c-4sc3c4sc(/C=C5\C(=O)c6cc(Cl)c(Cl)cc6C5=C(C#N)C#N)cc4n(CC(CCCC)CCCCCC)c23)cc1,0.813,22.2,74.0,13.4,13.355963999999997,0.3286268656716696,,,1:1,,,,,,,,,,,,,,-5.33,-3.48,1.84,-5.51,-3.95,1.32
402,10.1021/acsenergylett.9b00721,10.1021/acsenergylett.9b00721,PTB7-Th,CTIC-4F,PTB7-Th,CTIC-4F,CCCCC(CC)COC(=O)c1sc2csc(-c3cc4c(-c5ccc(CC(CC)CCCC)s5)c5sccc5c(-c5ccc(CC(CC)CCCC)s5)c4s3)c2c1F,CCCCC(CC)Cc1cc(/C=C2\C(=O)c3cc(F)c(F)cc3C2=C(C#N)C#N)sc1-c1cc2c(s1)-c1sc(-c3sc(/C=C4\C(=O)c5cc(F)c(F)cc5C4=C(C#N)C#N)cc3CC(CC)CCCC)cc1C2(CC(CC)CCCC)CC(CC)CCCC,0.7,23.36,54.0,10.5,8.83008,15.903999999999993,,,,,,,,,,,,,,,,,-5.21,-3.6,1.58,,,
403,10.1021/acsenergylett.9b01819,10.1021/acsenergylett.9b01819,PBDB-TSCl,IT-4F,PBDB-TSCl,IT-4F,CCCCC(CC)CSc1sc(-c2c3cc(-c4ccc(-c5sc(-c6cccs6)c6c5C(=O)c5c(CC(CC)CCCC)sc(CC(CC)CCCC)c5C6=O)s4)sc3c(-c3cc(Cl)c(SCC(CC)CCCC)s3)c3ccsc23)cc1Cl,CCCCCCc1ccc(C2(c3ccc(CCCCCC)cc3)c3cc4c(cc3-c3sc5cc(/C=C6\C(=O)c7cc(F)c(F)cc7C6=C(C#N)C#N)sc5c32)C(c2ccc(CCCCCC)cc2)(c2ccc(CCCCCC)cc2)c2c-4sc3cc(/C=C4\C(=O)c5cc(F)c(F)cc5C4=C(C#N)C#N)sc23)cc1,0.834,21.17,74.4,13.13,13.13590032,0.0449376999238407,,,,,,,,,,,,,,,,,-5.61,-3.8,1.81,-5.66,-4.14,1.53
404,10.1021/acsenergylett.9b02842,10.1021/acsenergylett.9b02842,PbiTPD,Y6,2HD/C8,Y6,CCCCCCCCc1ccc(-c2c3cc(-c4ccc(-c5sc(-c6sc(-c7cccs7)c7c6C(=O)N(CC(CCCCCC)CCCCCCCC)C7=O)c6c5C(=O)N(CC(CCCCCC)CCCCCCCC)C6=O)s4)sc3c(-c3ccc(CCCCCCCC)s3)c3ccsc23)s1,CCCCCCCCCCCc1c(/C=C2\C(=O)c3cc(F)c(F)cc3C2=C(C#N)C#N)sc2c1sc1c3c4nsnc4c4c5sc6c(CCCCCCCCCCC)c(/C=C7\C(=O)c8cc(F)c(F)cc8C7=C(C#N)C#N)sc6c5n(CC(CC)CCCC)c4c3n(CC(CC)CCCC)c21,0.83,25.6,66.7,14.2,14.172416,0.1942535211267546,,,1:1.2,DIO,,0.5 vol %,ITO/PEDOT:PSS/Polymer_Donor:Y6/PFN-Br/Ag,BHJ,PFN-Br,,PEDOT:PSS,,,,,,-5.2,-3.45,1.78,-5.65,-4.09,1.36
405,10.1021/acsmacrolett.0c00234,10.1021/acsmacrolett.0c00234,PBDB-T,A701,PBDB-T,A701,CCCCC(CC)Cc1ccc(-c2c3cc(-c4ccc(-c5sc(-c6cccs6)c6c5C(=O)c5c(CC(CC)CCCC)sc(CC(CC)CCCC)c5C6=O)s4)sc3c(-c3ccc(CC(CC)CCCC)s3)c3ccsc23)s1,CCCCCCCCCCCc1c(/C=C2\C(=O)c3ccccc3C2=C(C#N)C#N)sc2c1sc1c3c4nsnc4c4c5sc6c(CCCCCCCCCCC)c(/C=C7\C(=O)c8ccc(-c9cc%10c(-c%11cc(CCCCCC)c(CC(CC)CCCCCC)s%11)c%11sccc%11c(-c%11cc(CCCCCC)c(CC(CC)CCCCCC)s%11)c%10s9)cc8C7=C(C#N)C#N)sc6c5n(CC(CCCC)CCCCCC)c4c3n(CC(CCCC)CCCCCC)c21,0.92,18.27,64.0,10.7,10.757376,0.5362242990654174,,,1:1.5,3%DIO,,,,,,,,,,,,,-5.33,-3.48,1.84,-5.61,-3.8,
406,10.1021/acsmacrolett.9b00704,10.1021/acsmacrolett.9b00704,PIDTTDTffBTA,Y6,PIDTTDTffBTA,Y6,CCCCCCc1ccc(C2(c3ccc(CCCCCC)cc3)c3cc4c(cc3-c3sc5ccsc5c32)C(c2ccc(CCCCCC)cc2)(c2ccc(CCCCCC)cc2)c2c-4sc3cc(-c4ccc(-c5c(F)c(F)c(-c6cccs6)c6nn(CC(CCCC)CCCCCC)nc56)s4)sc23)cc1,CCCCCCCCCCCc1c(/C=C2\C(=O)c3cc(F)c(F)cc3C2=C(C#N)C#N)sc2c1sc1c3c4nsnc4c4c5sc6c(CCCCCCCCCCC)c(/C=C7\C(=O)c8cc(F)c(F)cc8C7=C(C#N)C#N)sc6c5n(CC(CC)CCCC)c4c3n(CC(CC)CCCC)c21,0.74,22.7,66.7,11.05,11.204266,1.3960723981900431,,,,,,,,,,,,,,,,,-5.25,-3.63,,-5.65,-4.09,1.36
407,10.1021/acsmaterialslett.1c00328,10.1021/acsmaterialslett.1c00328,P5T-2F,eC9,P5T-2F,eC9,CCCCCCCCCCC(CCCCCCCC)Cc1sc(CC(CCCCCCCC)CCCCCCCCCC)c2c1C(=O)c1c(-c3ccc(-c4cc(F)cs4)s3)sc(-c3ccc(-c4cc(F)cs4)s3)c1C2=O,CCCCCCCCCc1c(/C=C2\C(=O)c3cc(Cl)c(Cl)cc3C2=C(C#N)C#N)sc2c1sc1c3c4nsnc4c4c5sc6c(CCCCCCCCC)c(/C=C7\C(=O)c8cc(Cl)c(Cl)cc8C7=C(C#N)C#N)sc6c5n(CC(CCCC)CCCCCC)c4c3n(CC(CCCC)CCCCCC)c21,0.837,26.5,78.9,17.7,17.500414499999998,1.1276016949152616,,,,,,,inverted,inverted,ZnO,ZnO,MoO3,MoO3,,chlorobenzene,chlorobenzene,,-5.51,-3.56,,-5.68,-3.9,
408,10.1021/acsmaterialslett.1c00328,10.1021/acsmaterialslett.1c00328,P5T,eC9,P5T,eC9,CCCCCCCCCCC(CCCCCCCC)Cc1sc(CC(CCCCCCCC)CCCCCCCCCC)c2c1C(=O)c1c(-c3ccc(-c4cccs4)s3)sc(-c3ccc(-c4cccs4)s3)c1C2=O,CCCCCCCCCc1c(/C=C2\C(=O)c3cc(Cl)c(Cl)cc3C2=C(C#N)C#N)sc2c1sc1c3c4nsnc4c4c5sc6c(CCCCCCCCC)c(/C=C7\C(=O)c8cc(Cl)c(Cl)cc8C7=C(C#N)C#N)sc6c5n(CC(CCCC)CCCCCC)c4c3n(CC(CCCC)CCCCCC)c21,0.832,14.6,50.5,6.13,6.134335999999999,0.0707340946166305,,,,,,,inverted,inverted,ZnO,ZnO,MoO3,MoO3,,chlorobenzene,chlorobenzene,,-5.41,-3.48,,-5.68,-3.9,
409,10.1021/acsmaterialslett.9b00512,10.1021/acsmaterialslett.9b00512,PTB7-Th,o-IO1,PTB7-Th,o-IO1,CCCCC(CC)COC(=O)c1sc2csc(-c3cc4c(-c5ccc(CC(CC)CCCC)s5)c5sccc5c(-c5ccc(CC(CC)CCCC)s5)c4s3)c2c1F,CCCCCCCCC1(CCCCCCCC)c2cc3c(cc2-c2sc(-c4sc(/C=C5\C(=O)c6cc(F)c(F)cc6C5=C(C#N)C#N)cc4CC(CC)CCCC)cc21)C(CCCCCCCC)(CCCCCCCC)c1cc(-c2sc(/C=C4\C(=O)c5cc(F)c(F)cc5C4=C(C#N)C#N)cc2OCC(CC)CCCC)sc1-3,0.74,26.3,67.0,13.1,13.03954,0.4615267175572584,,,1:1.5,CN,,2-3 vol %,,,,,,,,,,,-5.21,-3.6,1.58,-5.44,-4.15,1.28
410,10.1021/acsmaterialslett.9b00512,10.1021/acsmaterialslett.9b00512,PTB7-Th,p-IO1,PTB7-Th,p-IO1,CCCCC(CC)COC(=O)c1sc2csc(-c3cc4c(-c5ccc(CC(CC)CCCC)s5)c5sccc5c(-c5ccc(CC(CC)CCCC)s5)c4s3)c2c1F,CCCCCCc1ccc(C2(c3ccc(CCCCCC)cc3)c3cc4c(cc3-c3sc(-c5sc(/C=C6\C(=O)c7cc(F)c(F)cc7C6=C(C#N)C#N)cc5CC(CC)CCCC)cc32)C(c2ccc(CCCCCC)cc2)(c2ccc(CCCCCC)cc2)c2cc(-c3sc(/C=C5\C(=O)c6cc(F)c(F)cc6C5=C(C#N)C#N)cc3OCC(CC)CCCC)sc2-4)cc1,0.78,22.3,62.0,10.8,10.78428,0.1455555555555551,,,1:1.5,CN,,2-3 vol %,,,,,,,,,,,-5.21,-3.6,1.58,-5.46,-4.13,1.34
411,10.1021/acsmaterialslett.9b00512,10.1021/acsmaterialslett.9b00512,PTB7-Th,o-IO2,PTB7-Th,o-IO2,CCCCC(CC)COC(=O)c1sc2csc(-c3cc4c(-c5ccc(CC(CC)CCCC)s5)c5sccc5c(-c5ccc(CC(CC)CCCC)s5)c4s3)c2c1F,CCCCCCCCC1(CCCCCCCC)c2cc3c(cc2-c2sc(-c4sc(/C=C5\C(=O)c6cc(F)c(F)cc6C5=C(C#N)C#N)cc4OCC(CC)CCCC)cc21)C(CCCCCCCC)(CCCCCCCC)c1cc(-c2sc(/C=C4\C(=O)c5cc(F)c(F)cc5C4=C(C#N)C#N)cc2OCC(CC)CCCC)sc1-3,0.68,21.8,63.0,9.3,9.33912,0.4206451612903277,,,1:1.5,CN,,2-3 vol %,,,,,,,,,,,-5.21,-3.6,1.58,-5.41,-4.21,1.2
412,10.1021/acsomega.0c04495,10.1021/acsomega.0c04495,PTB7-Th,TBTT-BORH,PTB7-Th,TBTT-BORH,CCCCC(CC)COC(=O)c1sc2csc(-c3cc4c(-c5ccc(CC(CC)CCCC)s5)c5sccc5c(-c5ccc(CC(CC)CCCC)s5)c4s3)c2c1F,CCCCCCC(CCCC)CN1C(=O)/C(=C/c2ccc(-c3ccc(-c4ccc(/C=C5\SC(=S)N(CC(CCCC)CCCCCC)C5=O)s4)c4nsnc34)s2)SC1=S,1.02,15.27,54.0,8.33,8.410716,0.9689795918367428,,,1:2,,,,inverted,inverted,ZnO NPs/PEIE,ZnO/PEIE,MoOx,MoO3,,chloroform,chloroform,,-5.21,-3.6,1.58,-5.76,-3.58,1.83
413,10.1021/cm203111k,10.1021/cm203111k,P3HT,PI-BT,P3HT,PI-BT,CCCCCCc1ccsc1,CCCCCCN1C(=O)c2ccc(/C=C/c3ccc(/C=C/c4ccc5c(c4)C(=O)N(CCCCCC)C5=O)c4nsnc34)cc2C1=O,0.96,4.7,56.00000000000001,2.54,2.52672,0.5228346456692897,,,1:1.4,,,,ITO/PEDOT:PSS/active layer/LiF/Al,conventional,LiF,LiF,PEDOT:PSS,PEDOT:PSS,,chlorobenzene,chlorobenzene,,-5.01,-3.12,,-5.8,-3.3,2.34
414,10.1021/jacs.0c07083,10.1021/jacs.0c07083,PBDB-TF,CH1007,PBDB-TF,CH1007,CCCCC(CC)Cc1sc(-c2c3cc(-c4ccc(-c5sc(-c6cccs6)c6c5C(=O)c5c(CC(CC)CCCC)sc(CC(CC)CCCC)c5C6=O)s4)sc3c(-c3cc(F)c(CC(CC)CCCC)s3)c3ccsc23)cc1F,CCCCCCCCCCCc1c(/C=C2\C(=O)c3cc(F)c(F)cc3C2=C(C#N)C#N)[se]c2c1sc1c3c4nsnc4c4c5sc6c(CCCCCCCCCCC)c(/C=C7\C(=O)c8cc(F)c(F)cc8C7=C(C#N)C#N)[se]c6c5n(CC(CCCC)CCCCCC)c4c3n(CC(CCCC)CCCCCC)c12,0.822,27.48,75.6,17.08,17.076951359999995,0.017849180327886,,,,,,,,,,,,,,,,,-5.49,-3.64,1.8,-5.59,-3.97,
415,10.1021/jacs.0c08557,10.1021/jacs.0c08557,D18,Y6-Se,D18,Y6-Se,CCCCCCC(CCCC)Cc1csc(-c2cc3c4nsnc4c4cc(-c5cc(CC(CCCC)CCCCCC)c(-c6cc7c(-c8cc(F)c(CC(CC)CCCC)s8)c8sccc8c(-c8cc(F)c(CC(CC)CCCC)s8)c7s6)s5)sc4c3s2)c1,CCCCCCCCCCCc1c(/C=C2\C(=O)c3cc(F)c(F)cc3C2=C(C#N)C#N)sc2c1sc1c3c4n[se]nc4c4c5sc6c(CCCCCCCCCCC)c(/C=C7\C(=O)c8cc(F)c(F)cc8C7=C(C#N)C#N)sc6c5n(CC(CC)CCCC)c4c3n(CC(CC)CCCC)c21,0.839,27.98,75.3,17.7,17.67684066,0.130843728813556,,,,,,,,,,,,,,,,,-5.51,-2.77,,-5.63,-3.99,1.31
416,10.1021/jacs.1c00211,10.1021/jacs.1c00211,PBDB-T,BT-LIC,PBDB-T,BT-LIC,CCCCC(CC)Cc1ccc(-c2c3cc(-c4ccc(-c5sc(-c6cccs6)c6c5C(=O)c5c(CC(CC)CCCC)sc(CC(CC)CCCC)c5C6=O)s4)sc3c(-c3ccc(CC(CC)CCCC)s3)c3ccsc23)s1,CCCCCCCCCCCc1c(/C=C2\C(=O)c3cc4ccccc4cc3C2=C(C#N)C#N)sc2c1sc1c3c4nsnc4c4c5sc6c(CCCCCCCCCCC)c(/C=C7\C(=O)c8cc9ccccc9cc8C7=C(C#N)C#N)sc6c5n(CC(CC)CCCC)c4c3n(CC(CC)CCCC)c21,0.86,24.3,63.2,13.2,13.207536,0.0570909090909089,,,,,,,ITO/ZnO/donor:NFAs/MoOx/Ag,inverted,ZnO,ZnO,MoOx,MoO3,,chloroform,chloroform,,-5.33,-3.48,1.84,-5.42,-3.84,1.38
417,10.1021/jacs.1c00211,10.1021/jacs.1c00211,PBDB-T,BT-BO-L4F,PBDB-T,BT-BO-L4F,CCCCC(CC)Cc1ccc(-c2c3cc(-c4ccc(-c5sc(-c6cccs6)c6c5C(=O)c5c(CC(CC)CCCC)sc(CC(CC)CCCC)c5C6=O)s4)sc3c(-c3ccc(CC(CC)CCCC)s3)c3ccsc23)s1,CCCCCCCCCCCc1c(/C=C2\C(=O)c3cc4cc(F)c(F)cc4cc3C2=C(C#N)C#N)sc2c1sc1c3c4nsnc4c4c5sc6c(CCCCCCCCCCC)c(/C=C7\C(=O)c8cc9cc(F)c(F)cc9cc8C7=C(C#N)C#N)sc6c5n(CC(CCCC)CCCCCC)c4c3n(CC(CCCC)CCCCCC)c21,0.72,26.9,57.4,11.2,11.117232,0.7389999999999977,,,,,,,ITO/ZnO/donor:NFAs/MoOx/Ag,inverted,ZnO,ZnO,MoOx,MoO3,,chloroform,chloroform,,-5.33,-3.48,1.84,-5.58,-3.98,1.32
418,10.1021/jacs.1c00211,10.1021/jacs.1c00211,PBDB-TF,BT-LIC,PBDB-TF,BT-LIC,CCCCC(CC)Cc1sc(-c2c3cc(-c4ccc(-c5sc(-c6cccs6)c6c5C(=O)c5c(CC(CC)CCCC)sc(CC(CC)CCCC)c5C6=O)s4)sc3c(-c3cc(F)c(CC(CC)CCCC)s3)c3ccsc23)cc1F,CCCCCCCCCCCc1c(/C=C2\C(=O)c3cc4ccccc4cc3C2=C(C#N)C#N)sc2c1sc1c3c4nsnc4c4c5sc6c(CCCCCCCCCCC)c(/C=C7\C(=O)c8cc9ccccc9cc8C7=C(C#N)C#N)sc6c5n(CC(CC)CCCC)c4c3n(CC(CC)CCCC)c21,0.85,23.5,52.0,10.4,10.387,0.1250000000000161,,,,,,,ITO/ZnO/donor:NFAs/MoOx/Ag,inverted,ZnO,ZnO,MoOx,MoO3,,chloroform,chloroform,,-5.49,-3.64,1.8,-5.42,-3.84,1.38
419,10.1021/jacs.1c00211,10.1021/jacs.1c00211,PBDB-T,BT-BIC,PBDB-T,BT-BIC,CCCCC(CC)Cc1ccc(-c2c3cc(-c4ccc(-c5sc(-c6cccs6)c6c5C(=O)c5c(CC(CC)CCCC)sc(CC(CC)CCCC)c5C6=O)s4)sc3c(-c3ccc(CC(CC)CCCC)s3)c3ccsc23)s1,C=C/C=C\c1c(C)ccc2c1C(=O)/C(=C\c1sc3c(sc4c5c6nsnc6c6c7sc8c(CCCCCCCCCCC)c(/C=C9\C(=O)c%10c(ccc%11ccccc%10%11)C9=C(C#N)C#N)sc8c7n(CC(CC)CCCC)c6c5n(CC(CC)CCCC)c34)c1CCCCCCCCCCC)C2=C(C#N)C#N,0.72,15.3,63.8,7.0,7.028207999999999,0.4029714285714192,,,,,,,ITO/ZnO/donor:NFAs/MoOx/Ag,inverted,ZnO,ZnO,MoOx,MoO3,,chloroform,chloroform,,-5.33,-3.48,1.84,-5.46,-3.73,1.52
420,10.1021/jacs.6b00853,10.1021/jacs.6b00853,PBDB-T,IC-C6IDT-IC,PBDB-T,IDT-IC,CCCCC(CC)Cc1ccc(-c2c3cc(-c4ccc(-c5sc(-c6cccs6)c6c5C(=O)c5c(CC(CC)CCCC)sc(CC(CC)CCCC)c5C6=O)s4)sc3c(-c3ccc(CC(CC)CCCC)s3)c3ccsc23)s1,CCCCCCc1ccc(C2(c3ccc(CCCCCC)cc3)c3cc4c(cc3-c3sc(/C=C5\C(=O)c6ccccc6C5=C(C#N)C#N)cc32)C(c2ccc(CCCCCC)cc2)(c2ccc(CCCCCC)cc2)c2cc(/C=C3\C(=O)c5ccccc5C3=C(C#N)C#N)sc2-4)cc1,0.89,15.05,65.0,8.71,8.706425000000001,0.041044776119399,,,,,,,,,,,,,,,,,-5.33,-3.48,1.84,-5.69,-3.91,1.62
421,10.1021/jacs.6b11612,10.1021/jacs.6b11612,DRTB-T,IC-C6IDT-IC,DRTB-T,IDT-IC,CCCCC(CC)Cc1ccc(-c2c3cc(-c4cc5c(-c6ccc(CC(CC)CCCC)s6)c6sc(-c7cc8c(-c9ccc(CC(CC)CCCC)s9)c9sc(/C=C%10/SC(=S)N(CC)C%10=O)cc9c(-c9ccc(CC(CC)CCCC)s9)c8s7)cc6c(-c6ccc(CC(CC)CCCC)s6)c5s4)sc3c(-c3ccc(CC(CC)CCCC)s3)c3cc(/C=C4\SC(=S)N(CC)C4=O)sc23)s1,CCCCCCc1ccc(C2(c3ccc(CCCCCC)cc3)c3cc4c(cc3-c3sc(/C=C5\C(=O)c6ccccc6C5=C(C#N)C#N)cc32)C(c2ccc(CCCCCC)cc2)(c2ccc(CCCCCC)cc2)c2cc(/C=C3\C(=O)c5ccccc5C3=C(C#N)C#N)sc2-4)cc1,0.98,14.23,65.0,9.08,9.06451,0.1705947136564048,,,1:1.25,,,,ITO/MoO3/active layer/Al,,,,MoO3,MoO3,80.0,,,,-5.51,-3.34,,-5.69,-3.91,1.62
422,10.1021/jacs.6b12826,10.1021/jacs.6b12826,H11,IDIC,H11,IDIC,CCCCCCCCC(CCCCCC)Cn1nc2c(-c3ccc(/C=C(/C#N)C(=O)OCC(CC)CCCC)s3)c(F)c(F)c(-c3ccc(-c4cc5c(-c6ccc(CC(CC)CCCC)s6)c6sc(-c7ccc(-c8c(F)c(F)c(-c9ccc(/C=C(\C#N)C(=O)OCC(CC)CCCC)s9)c9nn(CC(CCCCCC)CCCCCCCC)nc89)s7)cc6c(-c6ccc(CC(CC)CCCC)s6)c5s4)s3)c2n1,CCCCCCC1(CCCCCC)c2cc3c(cc2-c2sc(/C=C4\C(=O)c5ccccc5C4=C(C#N)C#N)cc21)C(CCCCCC)(CCCCCC)c1cc(/C=C2\C(=O)c4ccccc4C2=C(C#N)C#N)sc1-3,0.977,15.21,65.5,9.73,9.73341135,0.0350601233299112,,,2:1,,,,ITO/PEDOT:PSS/active layer/PDINO/Al,conventional,PDINO,PDINO,PEDOT:PSS,PEDOT:PSS,,,,120.0,-5.27,-3.45,,-5.69,-3.91,1.63
423,10.1021/jacs.6b12826,10.1021/jacs.6b12826,H12,IDIC,H12,IDIC,CCCCCCCCC(CCCCCC)Cn1nc2c(-c3ccc(/C=C(/C#N)C(=O)OCC(CC)CCCC)s3)c(F)c(F)c(-c3ccc(-c4cc5c(OCC(CC)CCCC)c6sc(-c7ccc(-c8c(F)c(F)c(-c9ccc(/C(C#N)=C/C(=O)OCC(CC)CCCC)s9)c9nn(CC(CCCCCC)CCCCCCCC)nc89)s7)cc6c(OCC(CC)CCCC)c5s4)s3)c2n1,CCCCCCC1(CCCCCC)c2cc3c(cc2-c2sc(/C=C4\C(=O)c5ccccc5C4=C(C#N)C#N)cc21)C(CCCCCC)(CCCCCC)c1cc(/C=C2\C(=O)c4ccccc4C2=C(C#N)C#N)sc1-3,0.955,10.51,54.900000000000006,5.51,5.51034045,0.0061787658802246,,,2:1,,,,ITO/PEDOT:PSS/active layer/PDINO/Al,conventional,PDINO,PDINO,PEDOT:PSS,PEDOT:PSS,,,,120.0,,,,-5.69,-3.91,1.63
