Repository: JiYiqaq/PCE-KA-GNN

# Data directory

- `raw/Active_Database.csv` is the immutable source dataset bundled under CC BY 4.0. Do not overwrite it with processed data.
- `processed/` is created and populated by the training pipeline. Generated `.pt` and `.pth` caches are intentionally ignored by Git because they can exceed GitHub's normal single-file limit.

See `../DATA_LICENSE.md` for provenance, license and checksum information.

File: data/raw/Active_Database.csv (part 7 of 471)
id,doi,doi_norm,donor,acceptor,donor_canonical,acceptor_canonical,donor_smiles,acceptor_smiles,voc,jsc,ff,pce,pce_recomputed,pce_relative_error_percent,pce_avg,pce_best,d_a_ratio,additive,additive_canonical,additive_ratio,device_structure,device_type,etl,etl_canonical,htl,htl_canonical,active_layer_thickness,solvent,solvent_canonical,annealing_temp,homo_d,lumo_d,eg_d,homo_a,lumo_a,eg_a
424,10.1021/jacs.7b01493,10.1021/jacs.7b01493,PBDB-T,ITCC-M,PBDB-T,ITCC-M,CCCCC(CC)Cc1ccc(-c2c3cc(-c4ccc(-c5sc(-c6cccs6)c6c5C(=O)c5c(CC(CC)CCCC)sc(CC(CC)CCCC)c5C6=O)s4)sc3c(-c3ccc(CC(CC)CCCC)s3)c3ccsc23)s1,CCCCCCc1ccc(C2(c3ccc(CCCCCC)cc3)c3cc4c(cc3-c3sc5cc(/C=C6\C(=O)c7sc(C)cc7C6=C(C#N)C#N)sc5c32)C(c2ccc(CCCCCC)cc2)(c2ccc(CCCCCC)cc2)c2c-4sc3cc(/C=C4\C(=O)c5sc(C)cc5C4=C(C#N)C#N)sc23)cc1,1.03,14.8,66.3,10.1,10.106772,0.0670495049505104,,,1:1,"1,8-diiodooctane",DIO,,ITO/PEDOT:PSS/PBDB-T:ITCC-M/PFN-Br/Al,conventional,PFN-Br,PFN-Br,PEDOT:PSS,PEDOT:PSS,,chlorobenzene,chlorobenzene,100.0,-5.33,-3.48,1.84,-5.43,-3.68,1.72
425,10.1021/acsaem.1c02534,10.1021/acsaem.1c02534,BTR,N3,BTR,Y6,CCCCCCc1cc(-c2cc3c(-c4cc(CC(CC)CCCC)c(CCCCCC)s4)c4sc(-c5cc(CCCCCC)c(-c6cc(CCCCCC)c(-c7ccc(/C=C8/SC(=S)N(CCCCCC)C8=O)s7)s6)s5)cc4c(-c4cc(CC(CC)CCCC)c(CCCCCC)s4)c3s2)sc1-c1cc(CCCCCC)c(-c2ccc(/C=C3/SC(=S)N(CCCCCC)C3=O)s2)s1,CCCCCCCCCCCC1=C(/C=C2\C(=O)C3=CC(F)=C(F)C=C3C2=C(C#N)C#N)SC2=C1SC1=C2N(CCC(CC)CCCC)C2=C1C1=NSN=C1C1=C2N(CCC(CC)CCCC)C2=C1SC1=C2SC(/C=C2\C(=O)C3=CC(F)=C(F)C=C3C2=C(C#N)C#N)=C1CCCCCCCCCCC,0.796,22.1,64.5,11.34,11.346582000000003,0.0580423280423581,,,1:1,3%CB,,3%,,,,,,,,CF,,120.0,-5.34,-3.53,1.78,-5.64,-3.86,
426,10.1021/acsami.1c12028,10.1021/acsami.1c12028,J71,CTSe-IC,J71,CTSe-IC,CCCCCCCCC(CCCCCC)Cn1nc2c(-c3cccs3)c(F)c(F)c(-c3ccc(-c4cc5c(-c6ccc([Si](CCC)(CCC)CCC)s6)c6sccc6c(-c6ccc([Si](CCC)(CCC)CCC)s6)c5s4)s3)c2n1,CCCCCCc1ccc(C2(c3ccc(CCCCCC)cc3)c3cc4c(cc3-c3sc5cc(/C=C6\C(=O)c7ccccc7C6=C(C#N)C#N)[se]c5c32)C(c2ccc(CCCCCC)cc2)(c2ccc(CCCCCC)cc2)c2c-4sc3cc(/C=C4\C(=O)c5ccccc5C4=C(C#N)C#N)[se]c23)cc1,0.925,18.21,68.8,11.59,11.588844000000002,0.0099741156168952,,,,,,,,,,,,,,,,160.0,-5.4,-3.24,1.96,-5.55,-3.9,1.56
428,10.1021/acs.chemmater.9b01741,10.1021/acs.chemmater.9b01741,PBDTTF-FTTE,ITIC-Th,PBDTTF-FTTE,ITIC-Th,CCCCC(CC)COC(=O)c1sc2c(-c3cc4c(-c5cc(F)c(CC(CC)CCCC)s5)c5sc(C)cc5c(-c5cc(F)c(CC(CC)CCCC)s5)c4s3)sc(C)c2c1F,CCCCCCc1cc(C2(c3ccc(CCCCCC)s3)c3cc4c(cc3-c3sc5cc(/C=C6\C(=O)c7ccccc7C6=C(C#N)C#N)sc5c32)C(c2ccc(CCCCCC)s2)(c2ccc(CCCCCC)s2)c2c-4sc3cc(/C=C4\C(=O)c5ccccc5C4=C(C#N)C#N)sc23)cs1,0.995,13.1,57.1,7.9,7.4426995,5.788613924050639,,,,,,,ITO/ZnO/BHJ/MoOx/Ag,inverted,ZnO,ZnO,MoOx,MoO3,,DCB,o-DCB,,-5.65,-4.0,1.65,-5.81,-4.01,1.8
430,10.1021/acsami.7b18152,10.1021/acsami.7b18152,P2FDTBTBO,ITIC,P2FDTBTBO,ITIC,CCCCCCC(CCCC)COc1c(OCC(CCCC)CCCCCC)c(-c2cc(F)c(-c3sc(C)cc3F)s2)c2nsnc2c1C,CCCCCCc1ccc(C2(c3ccc(CCCCCC)cc3)c3cc4c(cc3-c3sc5cc(/C=C6\C(=O)c7ccccc7C6=C(C#N)C#N)sc5c32)C(c2ccc(CCCCCC)cc2)(c2ccc(CCCCCC)cc2)c2c-4sc3cc(/C=C4\C(=O)c5ccccc5C4=C(C#N)C#N)sc23)cc1,0.92,7.04,38.0,2.46,2.4611840000000003,0.048130081300825,,,1:1 w/w,ODT,,0.5 vol%,ITO/PEDOT:PSS/active layer/Al,conventional,,,PEDOT:PSS,PEDOT:PSS,,chlorobenzene,chlorobenzene,,-5.57,-3.94,1.63,-5.51,-3.84,1.67
431,10.1021/acs.chemmater.9b01741,10.1021/acs.chemmater.9b01741,PBDTTS-FTTE,ITIC-Th,PBDTTS-FTTE,ITIC-Th,CCCCC(CC)COC(=O)c1sc2c(-c3cc4c(-c5cc(F)c(CSC(CC)CCCC)s5)c5sc(C)cc5c(-c5cc(F)c(CSC(CC)CCCC)s5)c4s3)sc(C)c2c1F,CCCCCCc1cc(C2(c3ccc(CCCCCC)s3)c3cc4c(cc3-c3sc5cc(/C=C6\C(=O)c7ccccc7C6=C(C#N)C#N)sc5c32)C(c2ccc(CCCCCC)s2)(c2ccc(CCCCCC)s2)c2c-4sc3cc(/C=C4\C(=O)c5ccccc5C4=C(C#N)C#N)sc23)cs1,0.86,12.1,53.400000000000006,5.95,5.556804,6.608336134453791,,,,,,,ITO/ZnO/BHJ/MoOx/Ag,inverted,ZnO,ZnO,MoOx,MoO3,,DCB,o-DCB,,-5.49,-3.9,1.59,-5.81,-4.01,1.8
436,10.1021/acs.chemmater.9b01741,10.1021/acs.chemmater.9b01741,PBDTSe-FTTE,ITIC-Th,PBDTSe-FTTE,ITIC-Th,CCCCC(CC)COC(=O)c1sc2c(-c3cc4c(-c5ccc(CC(CC)CCCC)[se]5)c5sc(C)cc5c(-c5ccc(CC(CC)CCCC)[se]5)c4s3)sc(C)c2c1F,CCCCCCc1cc(C2(c3ccc(CCCCCC)s3)c3cc4c(cc3-c3sc5cc(/C=C6\C(=O)c7ccccc7C6=C(C#N)C#N)sc5c32)C(c2ccc(CCCCCC)s2)(c2ccc(CCCCCC)s2)c2c-4sc3cc(/C=C4\C(=O)c5ccccc5C4=C(C#N)C#N)sc23)cs1,0.785,15.6,59.4,7.42,7.274124,1.9659838274932544,,,,,,,ITO/ZnO/BHJ/MoOx/Ag,inverted,ZnO,ZnO,MoOx,MoO3,,DCB,o-DCB,,-5.47,-3.85,1.62,-5.81,-4.01,1.8
437,10.1016/j.polymer.2019.121850,10.1016/j.polymer.2019.121850,PTPTI-T-FBT,ITIC,PTPTI-T-FBT,ITIC,CCCCCCCCCCC(CCCCCCCC)CN1C(=O)c2cc3c(cc2C2SC(C)=CC21)c(=O)n(CC(CCCCCCCC)CCCCCCCCCC)c1cc(-c2ccc(-c4sc(-c5ccc(C)s5)c5c4C(=O)c4c(CC(CC)CCCC)sc(CC(CC)CCCC)c4C5=O)s2)sc31,CCCCCCc1ccc(C2(c3ccc(CCCCCC)cc3)c3cc4c(cc3-c3sc5cc(/C=C6\C(=O)c7ccccc7C6=C(C#N)C#N)sc5c32)C(c2ccc(CCCCCC)cc2)(c2ccc(CCCCCC)cc2)c2c-4sc3cc(/C=C4\C(=O)c5ccccc5C4=C(C#N)C#N)sc23)cc1,0.98,14.8,41.6,6.03,6.033664,0.0607628524046379,,,1:1,,,,ITO/PEDOT:PSS/active layer/PFN/Al,conventional,PFN,PFN,PEDOT:PSS,PEDOT:PSS,104.0,CF,,130.0,-5.55,-3.85,1.7,-5.61,-4.02,1.59
438,10.1039/c6ta10450a,10.1039/c6ta10450a,PBnDT-PyCNTAZ,SF-PDI2,PBnDT-PyCNTAZ,SF-PDI2,CCCCCCC(CCCC)CCc1c2cc(-c3ccc(-c4c(C#N)nc(-c5ccc(C)s5)c5nn(CC(CCCC)CCCCCC)nc45)s3)sc2c(CCC(CCCC)CCCCCC)c2cc(C)sc12,CCCCCC(CCCCC)N1C(=O)c2ccc3c4c5c(c6ccc(c2c36)C1=O)=C(C1=CC2C(C=C1)c1ccc(-c3cc6c7c(ccc8c9c%10c(c3c87)=CC=C3C(=O)N(C(CCCCC)CCCCC)C(=O)C(C=C9)C3%10)C(=O)N(C(CCCCC)CCCCC)C6=O)cc1C21c2ccccc2C2C=CC=CC21)C=C1C(=O)N(C(CCCCC)CCCCC)C(=O)C(C=C4)C15,1.152,8.15,46.5,4.37,4.365792,0.0962929061784945,,,1:2,,,,ITO/CuSCN/active layer/Ca/Al,conventional,Ca,Ca,CuSCN,CuSCN,150.0,"1,2,4-trichlorobenzene",,,-5.67,-3.83,1.84,-5.9,-3.83,2.07
441,10.1021/acs.chemmater.9b01741,10.1021/acs.chemmater.9b01741,PCE10,ITIC-Th,PCE10,ITIC-Th,CCCCC(CC)COC(=O)c1sc2c(-c3cc4c(-c5ccc(CC(CC)CCCC)s5)c5sccc5c(-c5ccc(CC(CC)CCCC)s5)c4s3)scc2c1F,CCCCCCc1cc(C2(c3ccc(CCCCCC)s3)c3cc4c(cc3-c3sc5cc(/C=C6\C(=O)c7ccccc7C6=C(C#N)C#N)sc5c32)C(c2ccc(CCCCCC)s2)(c2ccc(CCCCCC)s2)c2c-4sc3cc(/C=C4\C(=O)c5ccccc5C4=C(C#N)C#N)sc23)cs1,0.805,14.8,64.2,8.02,7.6487880000000015,4.628578553615937,,,,,,,ITO/ZnO/BHJ/MoOx/Ag,inverted,ZnO,ZnO,MoOx,MoO3,,DCB,o-DCB,,-5.44,-3.82,1.62,-5.81,-4.01,1.8
442,10.1021/acsami.7b18152,10.1021/acsami.7b18152,,ITIC,,ITIC,CCCCCCC(CCCC)COc1c(OCC(CCCC)CCCCCC)c(-c2cc3sc(C)cc3s2)c2nsnc2c1C,CCCCCCc1ccc(C2(c3ccc(CCCCCC)cc3)c3cc4c(cc3-c3sc5cc(/C=C6\C(=O)c7ccccc7C6=C(C#N)C#N)sc5c32)C(c2ccc(CCCCCC)cc2)(c2ccc(CCCCCC)cc2)c2c-4sc3cc(/C=C4\C(=O)c5ccccc5C4=C(C#N)C#N)sc23)cc1,0.87,3.94,46.0,1.57,1.576788,0.4323566878980761,,,1:1 w/w,ODT,,0.5 vol%,ITO/PEDOT:PSS/active layer/Al,conventional,,,PEDOT:PSS,PEDOT:PSS,,chlorobenzene,chlorobenzene,,-5.51,-3.82,1.69,-5.51,-3.84,1.67
444,10.1039/c7tc02098h,10.1039/c7tc02098h,P2,ITIC,P2,ITIC,CCCCCCC(CCCC)Cc1sc(-c2c3cc(-c4ccc(-c5c6nn(CC(CC)CCCC)nc6c(-c6ccc(C)s6)c6cc(C(=O)OCC(CC)CCCC)sc56)s4)sc3c(-c3cc(F)c(CC(CCCC)CCCCCC)s3)c3cc(C)sc23)cc1F,CCCCCCc1ccc(C2(c3ccc(CCCCCC)cc3)c3cc4c(cc3-c3sc5cc(/C=C6\C(=O)c7ccccc7C6=C(C#N)C#N)sc5c32)C(c2ccc(CCCCCC)cc2)(c2ccc(CCCCCC)cc2)c2c-4sc3cc(/C=C4\C(=O)c5ccccc5C4=C(C#N)C#N)sc23)cc1,0.8,9.34,52.900000000000006,4.17,3.9526880000000006,5.211318944844107,,,,,,,,,,,,,,,,,-5.49,-3.81,1.68,-5.48,-3.83,1.65
448,10.1039/c4ee03424d,10.1039/c4ee03424d,PTB7-TH,IEIC,,IEIC,,CCCCCCc1ccc(C2(c3ccc(CCCCCC)cc3)c3cc4c(cc3-c3sc(-c5sc(/C=C6\C(=O)c7ccccc7C6=C(C#N)C#N)cc5CC(CC)CCCC)cc32)C(c2ccc(CCCCCC)cc2)(c2ccc(CCCCCC)cc2)c2cc(-c3sc(/C=C5\C(=O)c6ccccc6C5=C(C#N)C#N)cc3CC(CC)CCCC)sc2-4)cc1,0.97,13.55,48.0,6.31,6.308879999999999,0.0177496038034902,,,1:1.5,,,,ITO/PEDOT:PSS/PTB7-TH:IEIC/PDIN/Al,conventional,PDIN,PDIN,PEDOT:PSS,PEDOT:PSS,110.0,chloroform,chloroform,,,,,-5.45,-3.88,1.57
449,10.1021/jacs.6b08523,10.1021/jacs.6b08523,PCE10,ATT-1,PCE10,ATT-1,CCCCC(CC)COC(=O)c1sc2c(-c3cc4c(-c5ccc(CC(CC)CCCC)s5)c5sccc5c(-c5ccc(CC(CC)CCCC)s5)c4s3)scc2c1F,CCCCCCCCOC(=O)c1cc2c(-c3cc4c(s3)-c3cc5c(cc3C4(c3ccc(CCCCCC)cc3)c3ccc(CCCCCC)cc3)-c3sc(-c4sc(/C=c6\sc(=C(C#N)C#N)n(CC)c6=O)c6sc(C(=O)OCCCCCCCC)cc46)cc3C5(c3ccc(CCCCCC)cc3)c3ccc(CCCCCC)cc3)sc(/C=c3\sc(=C(C#N)C#N)n(CC)c3=O)c2s1,0.87,16.48,70.0,10.07,10.03632,0.3344587884806392,,,1:1.5,,,,,,,,,,130.0,,,,-5.39,-3.79,1.6,-5.5,-3.63,1.87
450,10.1039/c7tc02098h,10.1039/c7tc02098h,P3,ITIC,P3,ITIC,CCCCCCC(CCCC)COC(=O)c1cc2c(-c3ccc(C)s3)c3nn(CC(CCCC)CCCCCC)nc3c(-c3ccc(-c4cc5c(-c6cc(F)c(CC(CC)CCCC)s6)c6sc(C)cc6c(-c6cc(F)c(CC(CC)CCCC)s6)c5s4)s3)c2s1,CCCCCCc1ccc(C2(c3ccc(CCCCCC)cc3)c3cc4c(cc3-c3sc5cc(/C=C6\C(=O)c7ccccc7C6=C(C#N)C#N)sc5c32)C(c2ccc(CCCCCC)cc2)(c2ccc(CCCCCC)cc2)c2c-4sc3cc(/C=C4\C(=O)c5ccccc5C4=C(C#N)C#N)sc23)cc1,0.83,7.58,56.89999999999999,3.66,3.579806599999999,2.19107650273227,,,,,,,,,,,,,,,,,-5.47,-3.78,1.69,-5.48,-3.83,1.65
465,10.1039/c7qm00025a,10.1039/c7qm00025a,PTPDBDT,ITIC,PTPDBDT,ITIC,CCCCCCCCN1C(=O)c2csc(-c3cc4c(-c5ccc(CC(CC)CCCC)s5)c5sccc5c(-c5ccc(CC(CC)CCCC)s5)c4s3)c2C1=O,CCCCCCc1ccc(C2(c3ccc(CCCCCC)cc3)c3cc4c(cc3-c3sc5cc(C=C6C(=O)c7ccccc7C6=C(C#N)C#N)sc5c32)C(c2ccc(CCCCCC)cc2)(c2ccc(CCCCCC)cc2)c2c-4sc3cc(C=C4C(=O)c5ccccc5C4=C(C#N)C#N)sc23)cc1,1.04,10.6,57.99999999999999,6.4,6.393919999999998,0.0950000000000395,,,1:1,DIO,,0.5%,,organic solar cell,,,,,,CHCl3,,,-5.6,-3.75,1.85,-5.576,-3.916,1.586
466,10.1039/c7qm00025a,10.1039/c7qm00025a,PTPDBDT,Br-ITIC,PTPDBDT,Br-ITIC,CCCCCCCCN1C(=O)c2csc(-c3cc4c(-c5ccc(CC(CC)CCCC)s5)c5sccc5c(-c5ccc(CC(CC)CCCC)s5)c4s3)c2C1=O,CCCCCCc1ccc(C2(c3ccc(CCCCCC)cc3)c3cc4c(cc3-c3sc5cc(C=C6C(=O)c7cc(Br)ccc7C6=C(C#N)C#N)sc5c32)C(c2ccc(CCCCCC)cc2)(c2ccc(CCCCCC)cc2)c2c-4sc3cc(C=C4C(=O)c5cc(Br)ccc5C4=C(C#N)C#N)sc23)cc1,0.93,15.4,66.0,9.4,9.45252,0.5587234042553134,,,1:1,DIO,,0.5%,inverted,inverted,,,,,65.0,CHCl3,,150.0,-5.6,-3.75,1.85,-5.73,-4.2,
467,10.1039/c7qm00025a,10.1039/c7qm00025a,PTPDBDT,Cl-ITIC,PTPDBDT,Cl-ITIC,CCCCCCCCN1C(=O)c2csc(-c3cc4c(-c5ccc(CC(CC)CCCC)s5)c5sccc5c(-c5ccc(CC(CC)CCCC)s5)c4s3)c2C1=O,CCCCCCc1ccc(C2(c3ccc(CCCCCC)cc3)c3cc4c(cc3-c3sc5cc(C=C6C(=O)c7cc(Cl)ccc7C6=C(C#N)C#N)sc5c32)C(c2ccc(CCCCCC)cc2)(c2ccc(CCCCCC)cc2)c2c-4sc3cc(C=C4C(=O)c5cc(Cl)ccc5C4=C(C#N)C#N)sc23)cc1,0.94,15.6,65.0,9.5,9.5316,0.3326315789473598,,,1:1,DIO,,0.5%,inverted,inverted,,,,,65.0,CHCl3,,150.0,-5.6,-3.75,1.85,-5.7,-4.14,1.56
468,10.1039/c7qm00025a,10.1039/c7qm00025a,PTPDBDT,IT-F,PTPDBDT,IT-F,CCCCCCCCN1C(=O)c2csc(-c3cc4c(-c5ccc(CC(CC)CCCC)s5)c5sccc5c(-c5ccc(CC(CC)CCCC)s5)c4s3)c2C1=O,CCCCCCc1ccc(C2(c3ccc(CCCCCC)cc3)c3cc4c(cc3-c3sc5cc(C=C6C(=O)c7cc(F)ccc7C6=C(C#N)C#N)sc5c32)C(c2ccc(CCCCCC)cc2)(c2ccc(CCCCCC)cc2)c2c-4sc3cc(C=C4C(=O)c5cc(F)ccc5C4=C(C#N)C#N)sc23)cc1,0.94,14.1,66.0,8.8,8.74764,0.5950000000000021,,,1:1,DIO,,0.5%,,organic solar cell,,,,,,CHCl3,,,-5.6,-3.75,1.85,-5.62,-4.019,1.533
469,10.1039/c7qm00025a,10.1039/c7qm00025a,PTPDBDT,I-ITIC,PTPDBDT,I-ITIC,CCCCCCCCN1C(=O)c2csc(-c3cc4c(-c5ccc(CC(CC)CCCC)s5)c5sccc5c(-c5ccc(CC(CC)CCCC)s5)c4s3)c2C1=O,CCCCCCc1ccc(C2(c3ccc(CCCCCC)cc3)c3cc4c(cc3-c3sc5cc(C=C6C(=O)c7cc(I)ccc7C6=C(C#N)C#N)sc5c32)C(c2ccc(CCCCCC)cc2)(c2ccc(CCCCCC)cc2)c2c-4sc3cc(C=C4C(=O)c5cc(I)ccc5C4=C(C#N)C#N)sc23)cc1,0.95,14.5,65.0,8.9,8.95375,0.6039325842696526,,,1:1,DIO (0.5%),,0.5%,inverted,organic solar cell,,,,,65.0,CHCl3,,150.0,-5.6,-3.75,1.85,-5.68,-4.14,
474,10.1021/acsami.9b09256,10.1021/acsami.9b09256,PCE10,BTDT2R,PCE10,BTDT2R,CCCCC(CC)COC(=O)c1sc2c(-c3cc4c(-c5ccc(CC(CC)CCCC)s5)c5sccc5c(-c5ccc(CC(CC)CCCC)s5)c4s3)scc2c1F,CCCCCCOc1c(OCCCCCC)c(-c2ccc(/C=C3\SC(=S)N(CC)C3=O)s2)c2nsnc2c1-c1ccc(/C=C2\SC(=S)N(CC)C2=O)s1,1.06,13.52,56.99999999999999,8.19,8.168783999999999,0.2590476190476287,,,1.0:2.0,,,,inverted,inverted,ZnO NPs/PEIE,ZnO/PEIE,MoOX,MoO3,100.0,CF,chloroform,,-5.34,-3.74,1.6,-5.61,-3.8,1.81
475,10.1016/j.polymer.2019.121850,10.1016/j.polymer.2019.121850,PTPTI-T-BDD,ITIC,PTPTI-T-BDD,ITIC,CCCCCCCCCCC(CCCCCCCC)CN1C(=O)c2cc3c(cc2C2SC(C)=CC21)c(=O)n(CC(CCCCCCCC)CCCCCCCCCC)c1cc(-c2sc(-c4c(F)c(F)c(-c5cc(CCCCCC)c(C)s5)c5nsnc45)cc2CCCCCC)sc31,CCCCCCc1ccc(C2(c3ccc(CCCCCC)cc3)c3cc4c(cc3-c3sc5cc(/C=C6\C(=O)c7ccccc7C6=C(C#N)C#N)sc5c32)C(c2ccc(CCCCCC)cc2)(c2ccc(CCCCCC)cc2)c2c-4sc3cc(/C=C4\C(=O)c5ccccc5C4=C(C#N)C#N)sc23)cc1,0.95,7.44,37.1,2.73,2.622228,3.9476923076922974,,,1:1,,,,ITO/PEDOT:PSS/active layer/PFN/Al,conventional,PFN,PFN,PEDOT:PSS,PEDOT:PSS,100.0,o-dichlorobenzene (o-DCB),,130.0,-5.59,-3.74,1.85,-5.61,-4.02,1.59
476,10.1021/acsami.7b18152,10.1021/acsami.7b18152,PDTBTBO,ITIC,PDTBTBO,ITIC,CCCCCCC(CCCC)COc1c(OCC(CCCC)CCCCCC)c(-c2ccc(-c3ccc(C)s3)s2)c2nsnc2c1C,CCCCCCc1ccc(C2(c3ccc(CCCCCC)cc3)c3cc4c(cc3-c3sc5cc(/C=C6\C(=O)c7ccccc7C6=C(C#N)C#N)sc5c32)C(c2ccc(CCCCCC)cc2)(c2ccc(CCCCCC)cc2)c2c-4sc3cc(/C=C4\C(=O)c5ccccc5C4=C(C#N)C#N)sc23)cc1,0.88,10.42,59.0,5.41,5.410064000000001,0.001182994454731,,,1:1 w/w,ODT,,0.5 vol%,ITO/PEDOT:PSS/active layer/Al,conventional,,,PEDOT:PSS,PEDOT:PSS,,chlorobenzene,chlorobenzene,,-5.49,-3.73,1.76,-5.51,-3.84,1.67
485,10.1021/acsami.8b19449,10.1021/acsami.8b19449,P[DTffBT-TbT(5)]-2OD,IDIC,,IDIC,CCCCCCCCCCC(CCCCCCCC)Cc1cc(-c2c(F)c(F)c(-c3cc(CC(CCCCCCCC)CCCCCCCCCC)c(-c4ccc(-c5ccc6sc(C)cc6c5)s4)s3)c3nsnc23)sc1C,CCCCCCC1(CCCCCC)c2cc3c(cc2-c2sc(/C=C4\C(=O)c5ccccc5C4=C(C#N)C#N)cc21)C(CCCCCC)(CCCCCC)c1cc(/C=C2\C(=O)c4ccccc4C2=C(C#N)C#N)sc1-3,0.899,17.5,53.7,8.5,8.4483525,0.607617647058819,7.8,8.5,1:1,,,,ITO/ZnO/active layer/MoO3/Ag,inverted,ZnO,,MoO3,,,,,,-5.55,-3.72,1.83,-5.75,-4.2,1.55
486,10.1021/acsami.8b19449,10.1021/acsami.8b19449,P[DTffBT-TbT(5)]-2OD,ITIC,,ITIC,CCCCCCCCCCC(CCCCCCCC)Cc1cc(-c2c(F)c(F)c(-c3cc(CC(CCCCCCCC)CCCCCCCCCC)c(-c4ccc(-c5ccc6sc(C)cc6c5)s4)s3)c3nsnc23)sc1C,CCCCCCc1ccc(C2(c3ccc(CCCCCC)cc3)c3cc4c(cc3-c3sc5cc(/C=C6\C(=O)c7ccccc7C6=C(C#N)C#N)sc5c32)C(c2ccc(CCCCCC)cc2)(c2ccc(CCCCCC)cc2)c2c-4sc3cc(/C=C4\C(=O)c5ccccc5C4=C(C#N)C#N)sc23)cc1,0.985,14.2,48.7,6.8,6.811668999999999,0.171602941176463,6.5,6.8,1:1,DIO,,0.5 vol %,ITO/ZnO/active layer/MoO3/Ag,inverted,ZnO,,MoO3,,90.0,CB,,110.0,-5.55,-3.72,1.83,-5.55,-3.95,1.6
487,10.1021/acsaem.9b01176,10.1021/acsaem.9b01176,PCE10,ITIC,PCE10,ITIC,CCCCC(CC)COC(=O)c1sc2c(-c3cc4c(-c5ccc(CC(CC)CCCC)s5)c5sccc5c(-c5ccc(CC(CC)CCCC)s5)c4s3)scc2c1F,CCCCCCc1ccc(C2(c3ccc(CCCCCC)cc3)c3cc4c(cc3-c3sc5cc(/C=C6\C(=O)c7ccccc7C6=C(C#N)C#N)sc5c32)C(c2ccc(CCCCCC)cc2)(c2ccc(CCCCCC)cc2)c2c-4sc3cc(/C=C4\C(=O)c5ccccc5C4=C(C#N)C#N)sc23)cc1,0.82,15.89,63.0,8.4,8.208774,2.276500000000004,,,1:1,,,,ITO/PEDOT:PSS/active layer/PDINO/Ag,conventional,PDINO,PDINO,PEDOT:PSS,PEDOT:PSS,,chlorobenzene,chlorobenzene,,-5.85,-3.71,2.14,-6.06,-4.05,2.01
491,10.1039/c7tc02098h,10.1039/c7tc02098h,P1,ITIC,P1,ITIC,CCCCC(CC)COC(=O)c1cc2c(-c3ccc(C)s3)c3nn(CC(CC)CCCC)nc3c(-c3ccc(-c4cc5c(-c6cc(F)c(CC(CC)CCCC)s6)c6sc(C)cc6c(-c6cc(F)c(CC(CC)CCCC)s6)c5s4)s3)c2s1,CCCCCCc1ccc(C2(c3ccc(CCCCCC)cc3)c3cc4c(cc3-c3sc5cc(/C=C6\C(=O)c7ccccc7C6=C(C#N)C#N)sc5c32)C(c2ccc(CCCCCC)cc2)(c2ccc(CCCCCC)cc2)c2c-4sc3cc(/C=C4\C(=O)c5ccccc5C4=C(C#N)C#N)sc23)cc1,0.78,14.11,63.4,7.14,6.9776772000000005,2.2734285714285605,,,,,,,,,,,,,,,,,-5.39,-3.7,1.69,-5.48,-3.83,1.65
493,10.1002/aenm.201801609,10.1002/aenm.201801609,PffBT4T-2OD,EH-IDTBR,PffBT4T-2OD,EH-IDTBR,CCCCCCCCCCC(CCCCCCCC)Cc1csc(-c2c(F)c(F)c(-c3cc(CC(CCCCCCCC)CCCCCCCCCC)c(-c4ccc(-c5cccs5)s4)s3)c3nsnc23)c1,CCCCC(CC)CC1(CC(CC)CCCC)c2cc3c(cc2-c2sc(-c4ccc(/C=C5\SC(=S)N(CC)C5=O)c5nsnc45)cc21)C(CC(CC)CCCC)(CC(CC)CCCC)c1cc(-c2ccc(/C=C4\SC(=S)N(CC)C4=O)c4nsnc24)sc1-3,1.08,14.65,60.0,9.5,9.4932,0.0715789473684225,,,1:1.5,,,,inverted,inverted,ZnO,ZnO,MoO3,MoO3,100.0,o-xylene,o-xylene,100.0,-5.32,-3.7,1.64,-5.58,-3.9,1.68
494,10.1002/adfm.201704389,10.1002/adfm.201704389,PffBT4T-2OD,FBR,PffBT4T-2OD,FBR,CCCCCCCCCCC(CCCCCCCC)Cc1csc(-c2c(F)c(F)c(-c3cc(CC(CCCCCCCC)CCCCCCCCCC)c(-c4ccc(-c5cccs5)s4)s3)c3nsnc23)c1,CCCCCCCCC1(CCCCCCCC)c2cc(-c3ccc(/C=C4\SC(=S)N(CC)C4=O)c4nsnc34)ccc2-c2ccc(-c3ccc(/C=C4\SC(=S)N(CC)C4=O)c4nsnc34)cc21,1.11,12.62,50.0,7.04,7.004099999999999,0.5099431818181919,,,1:1.4,,,,inverted,inverted,ZnO,ZnO,MoO3,MoO3,100.0,CB:o-DCB (1:1),chlorobenzene:o-DCB (1:1),,-5.32,-3.7,1.64,-5.787,-3.673,2.12
495,10.1002/adfm.201603820,10.1002/adfm.201603820,PffBT4T-2OD,BAF-4CN,PffBT4T-2OD,BAF-4CN,CCCCCCCCCCC(CCCCCCCC)Cc1csc(-c2c(F)c(F)c(-c3cc(CC(CCCCCCCC)CCCCCCCCCC)c(-c4ccc(-c5cccs5)s4)s3)c3nsnc23)c1,CCCCCCCCCCC1(CCCCCCCCCC)c2cc(-c3ccc(/C=c4/sc(=C(C#N)C#N)n(CCCCCC)c4=O)c4nsnc34)ccc2-c2ccc(-c3ccc(/C=c4/sc(=C(C#N)C#N)n(CCCCCC)c4=O)c4nsnc34)cc21,0.769,15.52,70.7,8.4,8.43796016,0.4519066666666549,,,,,,,ITO/ZnO/active layer/MoO3/Ag,inverted,ZnO,ZnO,MoO3,MoO3,290.0,chlorobenzene,chlorobenzene,,-5.32,-3.7,1.64,-5.7,-3.6,2.16
497,10.1039/c6ee02598f,10.1039/c6ee02598f,Pff4TBT-2DT,IDFBR,Pff4TBT-2DT,IDFBR,CCCCCCCCCCCCC(CCCCCCCCCC)Cc1csc(-c2c(F)c(F)c(-c3cc(CC(CCCCCCCCCC)CCCCCCCCCCCC)c(-c4ccc(-c5cccs5)s4)s3)c3nsnc23)c1,CCCCC(CC)CC1(CC(CC)CCCC)c2cc(-c3ccc(/C=C4\SC(=S)N(CC)C4=O)c4nsnc34)ccc2-c2cc3c(cc21)-c1ccc(-c2ccc(/C=C4\SC(=S)N(CC)C4=O)c4nsnc24)cc1C3(CC(CC)CCCC)CC(CC)CCCC,1.08,4.4,38.0,1.75,1.8057600000000005,3.186285714285729,,,,,,,inverted,inverted,ZnO,ZnO,MoO3,MoO3,,chlorobenzene,chlorobenzene,,-5.34,-3.7,1.61,-5.75,-3.7,2.15
498,10.1039/c6ee02598f,10.1039/c6ee02598f,PffBT4T-2DT,FBR,PffBT4T-2DT,FBR,CCCCCCCCCCCCC(CCCCCCCCCC)Cc1csc(-c2c(F)c(F)c(-c3cc(CC(CCCCCCCCCC)CCCCCCCCCCCC)c(-c4ccc(-c5cccs5)s4)s3)c3nsnc23)c1,CCCCCCCCC1(CCCCCCCC)c2cc(-c3ccc(/C=C4\SC(=S)N(CC)C4=O)c4nsnc34)ccc2-c2ccc(-c3ccc(/C=C4\SC(=S)N(CC)C4=O)c4nsnc34)cc21,1.12,11.5,61.0,7.8,7.856800000000001,0.7282051282051392,,,1:1,,,,inverted,inverted,ZnO,ZnO,MoO3,MoO3,120.0,chlorobenzene,chlorobenzene,,-5.29,-3.65,,-5.787,-3.673,2.117
499,10.1039/c6ee02598f,10.1039/c6ee02598f,Pff4TBT-2DT,FTTB,Pff4TBT-2DT,FTTB,CCCCCCCCCCCCC(CCCCCCCCCC)Cc1csc(-c2c(F)c(F)c(-c3cc(CC(CCCCCCCCCC)CCCCCCCCCCCC)c(-c4ccc(-c5cccs5)s4)s3)c3nsnc23)c1,CCCCCCCCC1(CCCCCCCC)c2cc(-c3ccc(C=C4C(=O)N(CC)C(=S)N(CC)C4=O)s3)ccc2-c2ccc(-c3ccc(C=C4C(=O)N(CC)C(=S)N(CC)C4=O)s3)cc21,1.05,10.3,45.0,5.0,4.866750000000001,2.6649999999999885,,,,,,,inverted,inverted,ZnO,ZnO,MoO3,MoO3,,chlorobenzene,chlorobenzene,,-5.34,-3.7,1.61,-5.65,-3.62,2.04
500,10.1039/c6ee02598f,10.1039/c6ee02598f,PffBT4T-2DT,IDTBR,PffBT4T-2DT,IDTBR,CCCCCCCCCCCCC(CCCCCCCCCC)Cc1csc(-c2c(F)c(F)c(-c3cc(CC(CCCCCCCCCC)CCCCCCCCCCCC)c(-c4ccc(-c5cccs5)s4)s3)c3nsnc23)c1,CCN1C(=O)/C(=C/c2ccc(-c3cc4c(s3)-c3cc5c(cc3C4(CC)CC)-c3sc(-c4ccc(/C=C6\SC(=S)N(CC)C6=O)c6nsnc46)cc3C5(CC)CC)c3nsnc23)SC1=S,1.07,15.0,62.0,9.95,9.951,0.0100502512562936,,,1:1,,,,inverted,inverted,ZnO,ZnO,MoO3,MoO3,120.0,chlorobenzene,chlorobenzene,,-5.29,-3.65,,-5.63,-3.8,
503,10.1039/c8ta10882j,10.1039/c8ta10882j,PTB-EDOTS,ITIC-Th,PTB-EDOTS,ITIC-Th,CCCCC(CC)COC(=O)c1sc2c(-c3cc4c(-c5sc(SCC(CC)CCCC)c6c5OCCO6)c5sccc5c(-c5sc(SCC(CC)CCCC)c6c5OCCO6)c4s3)scc2c1F,CCCCCCc1ccc(C2(c3ccc(CCCCCC)s3)c3cc4c(cc3-c3sc5cc(/C=C6\C(=O)c7ccccc7C6=C(C#N)C#N)sc5c32)C(c2ccc(CCCCCC)s2)(c2ccc(CCCCCC)s2)c2c-4sc3cc(/C=C4\C(=O)c5ccccc5C4=C(C#N)C#N)sc23)s1,0.88,16.25,71.2,10.18,10.1816,0.0157170923379332,,,1:1.5,DPE,DPE,,ITO/ZnO/active layer/MoO3/Ag,inverted,ZnO,ZnO,MoO3,MoO3,,o-xylene,o-xylene,,-5.38,-3.69,1.55,-5.673,-3.909,1.6
507,10.1021/acsenergylett.7b00390,10.1021/acsenergylett.7b00390,PffBT4T-2OD,EH-IDTBR,PffBT4T-2OD,EH-IDTBR,CCCCCCCCCCC(CCCCCCCC)Cc1cc(-c2c(F)c(F)c(-c3cc(CC(CCCCCCCC)CCCCCCCCCC)c(-c4ccc(-c5ccc(C)s5)s4)s3)c3nsnc23)sc1C,CCCCC(CC)CC1(CC(CC)CCCC)c2cc3c(cc2-c2sc(-c4ccc(/C=C5\SC(=S)N(CC)C5=O)c5nsnc45)cc21)C(CC(CC)CCCC)(CC(CC)CCCC)c1cc(-c2ccc(/C=C4\SC(=S)N(CC)C4=O)c4nsnc24)sc1-3,1.02,17.2,63.0,11.1,11.05272,0.4259459459459518,,,,,,,,,,,,,,,,,-5.34,-3.69,1.65,-5.51,-3.88,1.63
508,10.1002/adfm.201704389,10.1002/adfm.201704389,PffBT4T-2OD,FBR,PffBT4T-2OD,FBR,CCCCCCCCCCC(CCCCCCCC)Cc1cc(-c2c(F)c(F)c(-c3cc(CC(CCCCCCCC)CCCCCCCCCC)c(-c4ccc(-c5ccc(C)s5)s4)s3)c3nsnc23)sc1C,CCCCCCCCC1(CCCCCCCC)c2cc(-c3ccc(/C=C4/SC(=S)N(CC)C4=O)c4nsnc34)ccc2-c2ccc(-c3ccc(/C=C4/SC(=S)N(CC)C4=O)c4nsnc34)cc21,1.11,12.62,50.0,7.04,7.004099999999999,0.5099431818181919,,,1:1.4,3 vol% DIO,DIO,3 vol%,inverted,inverted,ZnO,ZnO,MoO3,MoO3,200.0,CB:o-DCB (1:1),chlorobenzene:o-DCB (1:1),,-5.34,-3.69,1.65,-5.83,-3.7,2.13
509,10.1016/j.dyepig.2017.07.014,10.1016/j.dyepig.2017.07.014,PTFBDT,CzC8,PTFBDT,CzC8,CCCCCCCCCCCCOc1c(OCCCCCCCCCCCC)c(-c2ccc(-c3cc4c(-c5cc(F)c(CCC(CC)CCCC)c(F)c5)c5sccc5c(-c5cc(F)c(CCC(CC)CCCC)c(F)c5)c4s3)s2)c2nsnc2c1-c1cccs1,CCCCCCCCn1c2cc(-c3ccc(/C=C4\SC(=S)N(CC)C4=O)c4nsnc34)ccc2c2ccc(-c3ccc(/C=C4\SC(=S)N(CC)C4=O)c4nsnc34)cc21,1.16,7.99,51.0,4.67,4.726884,1.2180728051391896,,,1:3,,,,ITO/ZnO/active layer/MoO3/Ag,inverted,ZnO,ZnO,MoO3,MoO3,94.0,chlorobenzene,chlorobenzene,,-5.5,-3.69,1.81,-5.72,-3.74,1.98
510,10.1021/acsaem.8b00453,10.1021/acsaem.8b00453,,O-IDTBR,,O-IDTBR,CCCCCCCCOc1cccc(-c2nc3c(-c4ccc(C)s4)c(F)c(F)c(-c4ccc(-c5cc6c(-c7ccc(SCCCCCCCC)s7)c7sc(C)cc7c(-c7ccc(SCCCCCCCC)s7)c6o5)s4)c3nc2-c2cccc(OCCCCCCCC)c2)c1,CCCCCCCCC1(CCCCCCCC)c2cc3c(cc2-c2sc(-c4ccc(/C=C5\SC(=S)N(CC)C5=O)c5nsnc45)cc21)C(CCCCCCCC)(CCCCCCCC)c1cc(-c2ccc(/C=C4\SC(=S)N(CC)C4=O)c4nsnc24)sc1-3,1.07,14.0,57.9,8.67,8.67342,0.0394463667820092,,,1:1.5,,,,ITO/PEDOT:PSS/active layer/PDINO/Al,conventional,PDINO,PDINO,PEDOT:PSS,PEDOT:PSS,100.0,chloroform,chloroform,110.0,-5.46,-3.69,1.77,-5.51,-3.88,1.63
517,10.1002/aenm.201701674,10.1002/aenm.201701674,PffBT-T3,ITIC-Th,PffBT-T3,ITIC-Th,CCCCCCCCC(CCCCCC)Cc1cc(-c2sc(-c3c(F)c(F)c(-c4cc(CC(CCCCCC)CCCCCCCC)c(-c5cc(CC(CCCCCC)CCCCCCCC)c(-c6ccc(-c7ccc(-c8c(F)c(F)c(-c9ccc(C)s9)c9nsnc89)s7)s6)s5)s4)c4nsnc34)cc2CC(CCCCCC)CCCCCCCC)sc1C,CCCCCCc1cc(C2(c3ccc(CCCCCC)s3)c3cc4c(cc3-c3sc5cc(/C=C6\C(=O)c7ccccc7C6=C(C#N)C#N)sc5c32)C(c2ccc(CCCCCC)s2)(c2ccc(CCCCCC)s2)c2c-4sc3cc(/C=C4\C(=O)c5ccccc5C4=C(C#N)C#N)sc23)cs1,0.88,14.25,60.8,8.0,7.62432,4.696,7.3,8.0,1:1.5,,,,inverted,inverted,ZnO,ZnO,V2O5,V2O5,100.0,chlorobenzene:o-dichlorobenzene 7:3 v/v,,100.0,-5.31,-3.68,1.63,-5.66,-3.93,1.73
519,10.1039/c9tc02663k,10.1039/c9tc02663k,PBDD-CH,ITIC,,ITIC,CCCCC(CC)Cc1ccc(-c2c3cc(-c4sc(-c5sc(-c6cc(C7CCCCC7)c(C)s6)c6c5C(=O)c5c(CC(CC)CCCC)sc(CC(CC)CCCC)c5C6=O)cc4C4CCCCC4)sc3c(-c3ccc(CC(CC)CCCC)s3)c3cc(C)sc23)s1,CCCCCCc1ccc(C2(c3ccc(CCCCCC)cc3)c3cc4c(cc3-c3sc5cc(/C=C6\C(=O)c7ccccc7C6=C(C#N)C#N)sc5c32)C(c2ccc(CCCCCC)cc2)(c2ccc(CCCCCC)cc2)c2c-4sc3cc(/C=C4\C(=O)c5ccccc5C4=C(C#N)C#N)sc23)cc1,0.95,14.32,60.2,8.21,8.189608,0.2483800243605489,,,1:1,DIO,,0.2%,ITO/PEDOT:PSS/active layer/PDINO/Al,conventional,PDINO,PDINO,PEDOT:PSS,PEDOT:PSS,130.0,chlorobenzene,chlorobenzene,120.0,-5.52,-3.67,1.85,-5.61,-4.02,1.59
520,10.1021/jacs.8b12937,10.1021/jacs.8b12937,PTO2,IT-4F,PTO2,IT-4F,CCCCC(CC)Cc1sc(-c2c3cc(-c4cc(C(=O)OCC)c(C)s4)sc3c(-c3cc(F)c(CC(CC)CCCC)s3)c3cc(C)sc23)cc1F,CCCCCCc1ccc(C2(c3ccc(CCCCCC)cc3)c3cc4c(cc3-c3sc5cc(/C=C6\C(=O)c7cc(F)c(F)cc7C6=C(C#N)C#N)sc5c32)C(c2ccc(CCCCCC)cc2)(c2ccc(CCCCCC)cc2)c2c-4sc3cc(/C=C4\C(=O)c5cc(F)c(F)cc5C4=C(C#N)C#N)sc23)cc1,0.91,21.5,75.0,14.7,14.67375,0.1785714285714232,,,,"1,8-diiodooctane",DIO,,ITO/PEDOT:PSS/active layer/PFN-Br/Al,conventional,PFN-Br,PFN-Br,PEDOT:PSS,PEDOT:PSS,,chlorobenzene,chlorobenzene,,-5.59,-3.67,1.92,-5.66,-4.19,1.47
521,10.1002/adma.201800868,10.1002/adma.201800868,PBDB-T2Cl,IT-4F,PBDB-T2Cl,IT-4F,CCCCC(CC)Cc1sc(-c2c3cc(-c4ccc(-c5sc(-c6cccs6)c6c5C(=O)c5c(CC(CC)CCCC)sc(CC(CC)CCCC)c5C6=O)s4)sc3c(-c3cc(Cl)c(CC(CC)CCCC)s3)c3ccsc23)cc1Cl,CCCCCCc1ccc(C2(c3ccc(CCCCCC)cc3)c3cc4c(cc3-c3sc5cc(/C=C6\C(=O)c7cc(F)c(F)cc7C6=C(C#N)C#N)sc5c32)C(c2ccc(CCCCCC)cc2)(c2ccc(CCCCCC)cc2)c2c-4sc3cc(/C=C4\C(=O)c5cc(F)c(F)cc5C4=C(C#N)C#N)sc23)cc1,0.86,21.8,77.0,14.4,14.43596,0.2497222222222175,,,,,,,ITO/ZnO/active layer/MoO3/Al,inverted,ZnO,ZnO,MoO3,MoO3,,,,,-5.51,-3.67,1.84,-5.67,-4.15,1.52
522,10.1039/c9ta00114j,10.1039/c9ta00114j,PBDS-T,ITIC,PBDS-T,ITIC,CCCCC(CC)Cc1sc(CC(CC)CCCC)c2c1C(=O)c1c(-c3cccs3)sc(-c3ccc(-c4cc5c(-c6ccc([Si](CCC)(CCC)CCC)s6)c6sccc6c(-c6ccc([Si](CCC)(CCC)CCC)s6)c5s4)s3)c1C2=O,CCCCCCc1ccc(C2(c3ccc(CCCCCC)cc3)c3cc4c(cc3-c3sc5cc(C=C6C(=O)c7ccccc7C6=C(C#N)C#N)sc5c32)C(c2ccc(CCCCCC)cc2)(c2ccc(CCCCCC)cc2)c2c-4sc3cc(C=C4C(=O)c5ccccc5C4=C(C#N)C#N)sc23)cc1,0.98,18.23,60.0,10.72,10.71924,0.0070895522388192,,,,,,,ITO/ZnO/active layer/MoO3/Ag,inverted,ZnO,,MoO3,,,,,,-5.35,-3.67,1.82,-5.576,-3.916,1.586
523,10.1039/c9ta00114j,10.1039/c9ta00114j,PBDS-T,IT-F,PBDS-T,IT-F,CCCCC(CC)Cc1sc(CC(CC)CCCC)c2c1C(=O)c1c(-c3cccs3)sc(-c3ccc(-c4cc5c(-c6ccc([Si](CCC)(CCC)CCC)s6)c6sccc6c(-c6ccc([Si](CCC)(CCC)CCC)s6)c5s4)s3)c1C2=O,CCCCCCc1ccc(C2(c3ccc(CCCCCC)cc3)c3cc4c(cc3-c3sc5cc(C=C6C(=O)c7cc(F)ccc7C6=C(C#N)C#N)sc5c32)C(c2ccc(CCCCCC)cc2)(c2ccc(CCCCCC)cc2)c2c-4sc3cc(C=C4C(=O)c5cc(F)ccc5C4=C(C#N)C#N)sc23)cc1,0.9,18.64,66.7,11.19,11.189592,0.0036461126005378,,,,,,,ITO/ZnO/active layer/MoO3/Ag,inverted,ZnO,,MoO3,,,,,,-5.35,-3.67,1.82,-5.62,-4.019,1.533
524,10.1039/c9ta00114j,10.1039/c9ta00114j,PBDS-T,ITIC-Th1,PBDS-T,ITIC-Th1,CCCCC(CC)Cc1sc(CC(CC)CCCC)c2c1C(=O)c1c(-c3cccs3)sc(-c3ccc(-c4cc5c(-c6ccc([Si](CCC)(CCC)CCC)s6)c6sccc6c(-c6ccc([Si](CCC)(CCC)CCC)s6)c5s4)s3)c1C2=O,CCCCCCc1ccc(C2(c3ccc(CCCCCC)s3)c3cc4c(cc3-c3sc5cc(C=C6C(=O)c7cc(F)ccc7C6=C(C#N)C#N)sc5c32)C(c2ccc(CCCCCC)s2)(c2ccc(CCCCCC)s2)c2c-4sc3cc(C=C4C(=O)c5cc(F)ccc5C4=C(C#N)C#N)sc23)s1,0.88,19.55,70.0,12.04,12.0428,0.0232558139534931,,,,,,,inverted,inverted,ZnO,,MoO3,,,,,,-5.35,-3.67,1.82,-5.72,-4.065,1.54
528,10.1039/c7ta10262c,10.1039/c7ta10262c,,ITIC,,ITIC,CCCCCCCC(CCCC)Cc1ccc(-c2c3cc(-c4ccc(-c5c(F)c(F)c(-c6ccc(C)s6)c6nc(-c7cc(F)c(CC(CC)CCCC)s7)c(-c7cc(F)c(CC(CC)CCCC)s7)nc56)s4)sc3c(-c3ccc(CC(CCCC)CCCCCC)s3)c3cc(C)sc23)s1,CCCCCCc1ccc(C2(c3ccc(CCCCCC)cc3)c3cc4c(cc3-c3sc5cc(/C=C6\C(=O)c7ccccc7C6=C(C#N)C#N)sc5c32)C(c2ccc(CCCCCC)cc2)(c2ccc(CCCCCC)cc2)c2c-4sc3cc(/C=C4\C(=O)c5ccccc5C4=C(C#N)C#N)sc23)cc1,0.94,13.75,56.10000000000001,7.22,7.250925,0.4283240997230022,,,,,,,,,,,,,,,,,-5.38,-3.67,1.71,-5.48,-3.83,1.65
529,10.1021/acsami.9b09256,10.1021/acsami.9b09256,PPDT2FBT,BTDT2R,PPDT2FBT,BTDT2R,CCCCCCCCC(CCCCCC)COc1cc(-c2ccc(-c3c(F)c(F)c(C)c4nsnc34)s2)c(OCC(CCCCCC)CCCCCCCC)cc1-c1ccc(C)s1,CCCCCCOc1c(OCCCCCC)c(-c2ccc(/C=C3\SC(=S)N(CC)C3=O)s2)c2nsnc2c1-c1ccc(/C=C2\SC(=S)N(CC)C2=O)s1,1.07,11.23,56.99999999999999,6.9,6.849177,0.7365652173913084,,,1.0:2.0,,,,inverted,inverted,ZnO NPs/PEIE,ZnO/PEIE,MoOX,MoO3,100.0,CF,chloroform,,-5.43,-3.67,1.76,-5.61,-3.8,1.81
530,10.1002/adma.201504091,10.1002/adma.201504091,PPDT2FBT,NIDCS-HO,PPDT2FBT,NIDCS-HO,CCCCCCCCC(CCCCCC)COc1cc(-c2ccc(-c3c(F)c(F)c(C)c4nsnc34)s2)c(OCC(CCCCCC)CCCCCCCC)cc1-c1ccc(C)s1,CCCCCCOc1cc(/C=C(\C#N)c2ccc(-c3ccc4c5c(cccc35)C(=O)N(CC(CC)CCCC)C4=O)s2)c(OCCCCCC)cc1/C=C(\C#N)c1ccc(-c2ccc3c4c(cccc24)C(=O)N(CC(CC)CCCC)C3=O)s1,1.03,11.88,63.0,7.64,7.708932000000001,0.902251308900538,,,1:2.5,,,,ITO/PEDOT:PSS/active layer/Ca/Al,conventional,Ca,Ca,PEDOT:PSS,PEDOT:PSS,,chloroform,chloroform,90.0,-5.43,-3.67,1.76,-5.79,-3.75,2.04
531,10.1002/cjoc.201800015,10.1002/cjoc.201800015,PDCBT-2F,IT-4F,PDCBT-2F,IT-4F,CCCCCCCCCCC(CCCCCCCC)COC(=O)c1ccsc1-c1cc(F)c(-c2sc(-c3sccc3C(=O)OCC(CCCCCCCC)CCCCCCCCCC)cc2F)s1,CCCCCCc1ccc(C2(c3ccc(CCCCCC)cc3)c3cc4c(cc3-c3sc5cc(/C=C6\C(=O)c7cc(F)c(F)cc7C6=C(C#N)C#N)sc5c32)C(c2ccc(CCCCCC)cc2)(c2ccc(CCCCCC)cc2)c2c-4sc3cc(/C=C4\C(=O)c5cc(F)c(F)cc5C4=C(C#N)C#N)sc23)cc1,0.92,17.8,69.0,11.6,11.299440000000002,2.591034482758597,,,,,,,,,,,,,,,,,-5.6,-3.67,1.93,-5.677,-4.105,1.522
532,10.1016/j.dyepig.2017.02.022,10.1016/j.dyepig.2017.02.022,PBO,ITIC,PBO,ITIC,CCCCCCCCCCCCOc1c(OCCCCCCCCCCCC)c(-c2ccc(-c3cc4c(-c5ccc(SCC(CC)CCCC)cc5)c5sccc5c(-c5ccc(SCC(CC)CCCC)cc5)c4s3)s2)c2nonc2c1-c1cccs1,CCCCCCc1ccc(C2(c3ccc(CCCCCC)cc3)c3cc4c(cc3-c3sc5cc(C=C6C(=O)c7ccccc7C6=C(C#N)C#N)sc5c32)C(c2ccc(CCCCCC)cc2)(c2ccc(CCCCCC)cc2)c2c-4sc3cc(C=C4C(=O)c5ccccc5C4=C(C#N)C#N)sc23)cc1,0.92,14.3,54.0,7.1,7.10424,0.0597183098591583,,,1:2,DIO,DIO,,ITO/ZnO/active layer/MoO3/Ag,inverted,ZnO,ZnO,MoO3,MoO3,85.0,DCB,o-DCB,,-5.47,-3.67,1.8,-5.576,-3.916,1.586
546,10.1021/acs.chemmater.7b01335,10.1021/acs.chemmater.7b01335,PMOT16,IDIC,PMOT16,IDIC,CCCCCCCCC(CCCCCC)CN1C(=O)c2c(-c3cc4scc(CCCCCC)c4s3)sc(-c3cc4sc(-c5cc6c(-c7cc(OC)c(CC(CC)CCCC)s7)c7sccc7c(-c7cc(OC)c(CC(CC)CCCC)s7)c6s5)c(CCCCCC)c4s3)c2C1=O,CCCCCCC1(CCCCCC)c2cc3c(cc2-c2sc(/C=C4\C(=O)c5ccccc5C4=C(C#N)C#N)cc21)C(CCCCCC)(CCCCCC)c1cc(/C=C2\C(=O)c4ccccc4C2=C(C#N)C#N)sc1-3,0.925,16.13,67.30000000000001,10.04,10.04132825,0.0132295816733269,,,1:1,DIO,DIO,0.5 vol% DIO,inverted,inverted,ZnO,ZnO,MoO3,MoO3,100.0,chloroform,chloroform,,-5.52,-3.66,1.86,-5.705,-3.997,1.636
547,10.1021/acs.chemmater.7b01335,10.1021/acs.chemmater.7b01335,PMOT16,ITIC,PMOT16,ITIC,CCCCCCCCC(CCCCCC)CN1C(=O)c2c(-c3cc4scc(CCCCCC)c4s3)sc(-c3cc4sc(-c5cc6c(-c7cc(OC)c(CC(CC)CCCC)s7)c7sccc7c(-c7cc(OC)c(CC(CC)CCCC)s7)c6s5)c(CCCCCC)c4s3)c2C1=O,CCCCCCc1ccc(C2(c3ccc(CCCCCC)cc3)c3cc4c(cc3-c3sc5cc(C=C6C(=O)c7ccccc7C6=C(C#N)C#N)sc5c32)C(c2ccc(CCCCCC)cc2)(c2ccc(CCCCCC)cc2)c2c-4sc3cc(C=C4C(=O)c5ccccc5C4=C(C#N)C#N)sc23)cc1,1.001,13.0,58.7,7.63,7.638630999999999,0.1131192660550378,,,1:1,DIO,DIO,0.5 vol% DIO,inverted,inverted,ZnO,ZnO,MoO3,MoO3,100.0,chloroform,chloroform,,-5.52,-3.66,1.86,-5.576,-3.916,1.586
548,10.1021/acs.macromol.9b00484,10.1021/acs.macromol.9b00484,J76,m-ITIC,J76,m-ITIC,CCCCCCCCC(CCCCCC)Cn1nc2c(-c3ccc(C)[se]3)c(F)c(F)c(-c3ccc(-c4cc5c(-c6ccc([Si](CCC)(CCC)CCC)s6)c6sc(C)cc6c(-c6ccc([Si](CCC)(CCC)CCC)s6)c5s4)[se]3)c2n1,CCCCCCc1cccc(C2(c3cccc(CCCCCC)c3)c3cc4c(cc3-c3sc5cc(/C=C6\C(=O)c7ccccc7C6=C(C#N)C#N)sc5c32)C(c2cccc(CCCCCC)c2)(c2cccc(CCCCCC)c2)c2c-4sc3cc(/C=C4\C(=O)c5ccccc5C4=C(C#N)C#N)sc23)c1,0.91,17.04,71.2,11.04,11.0405568,0.0050434782608697,,,1:1.2,,,,ITO/PEDOT:PSS/active layer/PDINO/Al,conventional,PDINO,PDINO,PEDOT:PSS,PEDOT:PSS,,chloroform,chloroform,150.0,-5.41,-3.66,1.75,-5.53,-3.95,1.58
549,10.1021/acs.macromol.9b00484,10.1021/acs.macromol.9b00484,J75,m-ITIC,J75,m-ITIC,CCCCCCCCC(CCCCCC)Cn1nc2c(-c3ccc(C)s3)c(F)c(F)c(-c3ccc(-c4cc5c(-c6ccc([Si](CCC)(CCC)CCC)[se]6)c6sc(C)cc6c(-c6ccc([Si](CCC)(CCC)CCC)[se]6)c5s4)s3)c2n1,CCCCCCc1cccc(C2(c3cccc(CCCCCC)c3)c3cc4c(cc3-c3sc5cc(/C=C6\C(=O)c7ccccc7C6=C(C#N)C#N)sc5c32)C(c2cccc(CCCCCC)c2)(c2cccc(CCCCCC)c2)c2c-4sc3cc(/C=C4\C(=O)c5ccccc5C4=C(C#N)C#N)sc23)c1,0.96,17.11,69.5,11.41,11.415792,0.0507624890446939,,,1:1.2,,,,ITO/PEDOT:PSS/active layer/PDINO/Al,conventional,PDINO,PDINO,PEDOT:PSS,PEDOT:PSS,,chloroform,chloroform,150.0,-5.49,-3.66,1.83,-5.53,-3.95,1.58
555,10.1039/c9tc02237f,10.1039/c9tc02237f,PBDB-T,IDTV-ThIC,PBDB-T,IDTV-ThIC,CCCCC(CC)Cc1ccc(-c2c3cc(-c4ccc(-c5sc(-c6cccs6)c6c5C(=O)c5c(CC(CC)CCCC)sc(CC(CC)CCCC)c5C6=O)s4)sc3c(-c3ccc(CC(CC)CCCC)s3)c3ccsc23)s1,CCCCC(CC)Cc1ccc(C(=C2c3cc4c(cc3-c3sc(/C=C5\C(=O)c6ccccc6C5=C(C#N)C#N)cc32)C(=C(c2ccc(CC(CC)CCCC)s2)c2ccc(CC(CC)CCCC)s2)c2cc(/C=C3\C(=O)c5ccccc5C3=C(C#N)C#N)sc2-4)c2ccc(CC(CC)CCCC)s2)s1,0.91,2.06,33.300000000000004,0.62,0.6242418000000001,0.6841612903225925,,,1:1,,,,ITO/ZnO/PBDB-T:SMA/MoO3/Al,inverted,ZnO,,MoO3,PEDOT:PSS,,CB,chlorobenzene,,-5.54,-3.65,1.89,-5.43,-3.72,1.71
556,10.1039/c9tc02237f,10.1039/c9tc02237f,PBDB-T,IDTV-PhIC,PBDB-T,IDTV-PhIC,CCCCC(CC)Cc1ccc(-c2c3cc(-c4ccc(-c5sc(-c6cccs6)c6c5C(=O)c5c(CC(CC)CCCC)sc(CC(CC)CCCC)c5C6=O)s4)sc3c(-c3ccc(CC(CC)CCCC)s3)c3ccsc23)s1,CCCCC(CC)COc1ccc(C(=C2c3cc4c(cc3-c3sc(/C=C5\C(=O)c6ccccc6C5=C(C#N)C#N)cc32)C(=C(c2ccc(OCC(CC)CCCC)cc2)c2ccc(OCC(CC)CCCC)cc2)c2cc(/C=C3\C(=O)c5ccccc5C3=C(C#N)C#N)sc2-4)c2ccc(OCC(CC)CCCC)cc2)cc1,0.98,4.93,36.6,1.77,1.7682924,0.0964745762711882,,,1:1,,,,ITO/ZnO/PBDB-T:SMA/MoO3/Al,inverted,ZnO,,MoO3,PEDOT:PSS,,CB,chlorobenzene,,-5.54,-3.65,1.89,-5.52,-3.84,1.68
557,10.1039/c9tc02237f,10.1039/c9tc02237f,PBDB-T,m-IDTV-PhIC,PBDB-T,m-IDTV-PhIC,CCCCC(CC)Cc1ccc(-c2c3cc(-c4ccc(-c5sc(-c6cccs6)c6c5C(=O)c5c(CC(CC)CCCC)sc(CC(CC)CCCC)c5C6=O)s4)sc3c(-c3ccc(CC(CC)CCCC)s3)c3ccsc23)s1,CCCCC(CC)COc1cccc(C(=C2c3cc4c(cc3-c3sc(/C=C5\C(=O)c6ccccc6C5=C(C#N)C#N)cc32)C(=C(c2cccc(OCC(CC)CCCC)c2)c2cccc(OCC(CC)CCCC)c2)c2cc(/C=C3\C(=O)c5ccccc5C3=C(C#N)C#N)sc2-4)c2cccc(OCC(CC)CCCC)c2)c1,0.99,11.58,50.9,5.85,5.8352778,0.2516615384615312,,,1:1,,,,ITO/ZnO/PBDB-T:SMA/MoO3/Al,inverted,ZnO,,MoO3,PEDOT:PSS,,CB,chlorobenzene,,-5.54,-3.65,1.89,-5.63,-3.78,1.85
558,10.1039/c9tc02237f,10.1039/c9tc02237f,PBDB-T,IDT-PhIC,PBDB-T,IDT-PhIC,CCCCC(CC)Cc1ccc(-c2c3cc(-c4ccc(-c5sc(-c6cccs6)c6c5C(=O)c5c(CC(CC)CCCC)sc(CC(CC)CCCC)c5C6=O)s4)sc3c(-c3ccc(CC(CC)CCCC)s3)c3ccsc23)s1,CCCCCCOc1ccc(C2(c3ccc(OCCCCCC)cc3)c3cc4c(cc3-c3sc(/C=C5\C(=O)c6ccccc6C5=C(C#N)C#N)cc32)C(c2ccc(OCCCCCC)cc2)(c2ccc(OCCCCCC)cc2)c2cc(/C=C3\C(=O)c5ccccc5C3=C(C#N)C#N)sc2-4)cc1,0.93,9.99,54.7,5.11,5.0820129000000005,0.5476927592954954,,,1:1,,,,ITO/PEDOT:PSS/active layer/MoO3/Al,conventional,,,PEDOT:PSS,PEDOT:PSS,,CB,chlorobenzene,,-5.54,-3.65,1.89,-5.67,-3.89,1.78
561,10.1002/aenm.201802131,10.1002/aenm.201802131,PBDB-TF,ITEN,PBDB-TF,ITEN,CCCCC(CC)Cc1sc(-c2c3cc(-c4ccc(-c5sc(-c6cccs6)c6c5C(=O)c5c(CC(CC)CCCC)sc(CC(CC)CCCC)c5C6=O)s4)sc3c(-c3cc(F)c(CC(CC)CCCC)s3)c3ccsc23)cc1F,CC#Cc1ccc2c(c1)C(=C(C#N)C#N)/C(=C/c1cc3sc4c(c3s1)C(c1ccc(CCCCCC)cc1)(c1ccc(CCCCCC)cc1)c1cc3c(cc1-4)C(c1ccc(CCCCCC)cc1)(c1ccc(CCCCCC)cc1)c1c-3sc3cc(/C=C4\C(=O)c5ccc(C#CC)cc5C4=C(C#N)C#N)sc13)C2=O,0.989,16.5,67.0,10.9,10.933395,0.3063761467889954,,,,,,,ITO/PEDOT:PSS/active layer/PFN-Br/Al,conventional,PFN-Br,PFN-Br,PEDOT:PSS,PEDOT:PSS,,chloroform,chloroform,,-5.48,-3.65,1.83,-5.63,-3.9,1.73
562,10.1039/c8ta03753a,10.1039/c8ta03753a,PBDB-TF,OF-PCIC,PBDB-TF,OF-PCIC,CCCCC(CC)Cc1sc(-c2c3cc(-c4ccc(-c5sc(-c6cccs6)c6c5C(=O)c5c(CC(CC)CCCC)sc(CC(CC)CCCC)c5C6=O)s4)sc3c(-c3cc(F)c(CC(CC)CCCC)s3)c3ccsc23)cc1F,CCCCC(CC)CC1(CC(CC)CCCC)c2cc(/C=C3\C(=O)c4cc(F)c(F)cc4C3=C(C#N)C#N)sc2-c2sc(-c3c(F)c(F)c(-c4cc5c(s4)-c4sc(/C=C6\C(=O)c7cc(F)c(F)cc7C6=C(C#N)C#N)cc4C5(CC(CC)CCCC)CC(CC)CCCC)c(F)c3F)cc21,0.91,13.76,73.4,9.09,9.1908544,1.1095093509351055,,,,,,,,,,,,,,,,,-5.5,-3.65,1.81,-5.66,-3.86,1.59
563,10.1002/aenm.201803541,10.1002/aenm.201803541,PBDB-TF,AT-4Cl,PBDB-TF,AT-4Cl,CCCCC(CC)Cc1sc(-c2c3cc(-c4ccc(-c5sc(-c6cccs6)c6c5C(=O)c5c(CC(CC)CCCC)sc(CC(CC)CCCC)c5C6=O)s4)sc3c(-c3cc(F)c(CC(CC)CCCC)s3)c3ccsc23)cc1F,CCCCC(CC)COc1ccc(C2(c3ccc(OCC(CC)CCCC)cc3)c3cc(/C=C4\C(=O)c5cc(Cl)c(Cl)cc5C4=C(C#N)C#N)sc3-c3ccc4cc5c6c(ccc5cc4c32)-c2sc(/C=C3\C(=O)c4cc(Cl)c(Cl)cc4C3=C(C#N)C#N)cc2C6(c2ccc(OCC(CC)CCCC)cc2)c2ccc(OCC(CC)CCCC)cc2)cc1,0.901,19.52,75.5,13.27,13.2785776,0.0646390354182413,,,1:1,DIO,DIO,0.5 vol%,inverted,inverted,ZnO,ZnO,MoOx,MoO3,,chlorobenzene,chlorobenzene,,-5.45,-3.65,1.8,-5.71,-3.89,1.82
564,10.1039/c7ta10461h,10.1039/c7ta10461h,PBDB-TF,IDT-C6,PBDB-TF,IDT-C6,CCCCC(CC)Cc1sc(-c2c3cc(-c4ccc(-c5sc(-c6cccs6)c6c5C(=O)c5c(CC(CC)CCCC)sc(CC(CC)CCCC)c5C6=O)s4)sc3c(-c3cc(F)c(CC(CC)CCCC)s3)c3ccsc23)cc1F,CCCCCCC1(CCCCCC)c2cc3c(cc2-c2sc(/C=C4\C(=O)c5ccc(C)cc5C4=C(C#N)C#N)cc21)C(CCCCCC)(CCCCCC)c1cc(/C=C2\C(=O)c4ccc(C)cc4C2=C(C#N)C#N)sc1-3,0.96,17.5,74.0,12.5,12.432,0.5439999999999969,,,,DIO,,0.5 vol%,ITO/PEDOT:PSS/active layer/PFN-Br/Al,conventional,PFN-Br,PFN-Br,PEDOT:PSS,PEDOT:PSS,110.0,chloroform,chloroform,100.0,-5.5,-3.65,1.81,-5.59,-3.35,1.65
569,10.1021/acsami.9b10243,10.1021/acsami.9b10243,PBDB-TF,IE-4Cl,PBDB-TF,IE-4Cl,CCCCC(CC)Cc1sc(-c2c3cc(-c4ccc(-c5sc(-c6cccs6)c6c5C(=O)c5c(CC(CC)CCCC)sc(CC(CC)CCCC)c5C6=O)s4)sc3c(-c3cc(F)c(CC(CC)CCCC)s3)c3ccsc23)cc1F,CCCCCCc1ccc(C2(c3ccc(CCCCCC)cc3)c3cc4c(cc3-c3sc(-c5sc(/C=C6\C(=O)c7cc(Cl)c(Cl)cc7C6=C(C#N)C#N)cc5CC(CC)CCCC)cc32)C(c2ccc(CCCCCC)cc2)(c2ccc(CCCCCC)cc2)c2cc(-c3sc(/C=C5\C(=O)c6cc(Cl)c(Cl)cc6C5=C(C#N)C#N)cc3CC(CC)CCCC)sc2-4)cc1,0.89,17.82,61.0,9.7,9.674478,0.2631134020618424,,,1:1,"1,8-diiodooctane",,0.5 vol %,ITO/PEDOT:PSS/active layer/PFN-Br/Al,conventional,PFN-Br,PFN-Br,PEDOT:PSS,PEDOT:PSS,100.0,chlorobenzene,chlorobenzene,110.0,-5.45,-3.65,1.8,-5.54,-4.11,1.43
570,10.1021/acsami.9b10243,10.1021/acsami.9b10243,PBDB-TF,IE-4F,PBDB-TF,IE-4F,CCCCC(CC)Cc1sc(-c2c3cc(-c4ccc(-c5sc(-c6cccs6)c6c5C(=O)c5c(CC(CC)CCCC)sc(CC(CC)CCCC)c5C6=O)s4)sc3c(-c3cc(F)c(CC(CC)CCCC)s3)c3ccsc23)cc1F,CCCCCCc1ccc(C2(c3ccc(CCCCCC)cc3)c3cc4c(cc3-c3sc(-c5sc(/C=C6\C(=O)c7cc(F)c(F)cc7C6=C(C#N)C#N)cc5CC(CC)CCCC)cc32)C(c2ccc(CCCCCC)cc2)(c2ccc(CCCCCC)cc2)c2cc(-c3sc(/C=C5\C(=O)c6cc(F)c(F)cc6C5=C(C#N)C#N)cc3CC(CC)CCCC)sc2-4)cc1,0.91,18.23,56.00000000000001,9.3,9.290008000000002,0.1074408602150394,,,1:1,"1,8-diiodooctane",,0.5 vol %,ITO/PEDOT:PSS/active layer/PFN-Br/Al,conventional,PFN-Br,PFN-Br,PEDOT:PSS,PEDOT:PSS,100.0,chlorobenzene,chlorobenzene,110.0,-5.45,-3.65,1.8,-5.51,-4.07,1.44
571,10.1021/acsami.9b10243,10.1021/acsami.9b10243,PBDB-TF,IEIC,PBDB-TF,IEIC,CCCCC(CC)Cc1sc(-c2c3cc(-c4ccc(-c5sc(-c6cccs6)c6c5C(=O)c5c(CC(CC)CCCC)sc(CC(CC)CCCC)c5C6=O)s4)sc3c(-c3cc(F)c(CC(CC)CCCC)s3)c3ccsc23)cc1F,CCCCCCc1ccc(C2(c3ccc(CCCCCC)cc3)c3cc4c(cc3-c3sc(-c5sc(/C=C6\C(=O)c7ccccc7C6=C(C#N)C#N)cc5CC(CC)CCCC)cc32)C(c2ccc(CCCCCC)cc2)(c2ccc(CCCCCC)cc2)c2cc(-c3sc(/C=C5\C(=O)c6ccccc6C5=C(C#N)C#N)cc3CC(CC)CCCC)sc2-4)cc1,1.11,7.65,45.0,3.8,3.821175,0.5572368421052734,,,1:1,"1,8-diiodooctane",,0.5 vol %,ITO/PEDOT:PSS/active layer/PFN-Br/Al,conventional,PFN-Br,PFN-Br,PEDOT:PSS,PEDOT:PSS,100.0,chlorobenzene,chlorobenzene,110.0,-5.45,-3.65,1.8,-5.41,-3.84,1.57
572,10.1039/c7ta10461h,10.1039/c7ta10461h,PBDB-TF,IDT-PhC6,PBDB-TF,IDT-2B,CCCCC(CC)Cc1sc(-c2c3cc(-c4ccc(-c5sc(-c6cccs6)c6c5C(=O)c5c(CC(CC)CCCC)sc(CC(CC)CCCC)c5C6=O)s4)sc3c(-c3cc(F)c(CC(CC)CCCC)s3)c3ccsc23)cc1F,CCCCCCc1ccc(C2(c3ccc(CCCCCC)cc3)c3cc4c(cc3-c3sc(/C=C5\C(=O)c6ccc(C)cc6C5=C(C#N)C#N)cc32)C(c2ccc(CCCCCC)cc2)(c2ccc(CCCCCC)cc2)c2cc(/C=C3\C(=O)c5ccc(C)cc5C3=C(C#N)C#N)sc2-4)cc1,1.0,13.0,43.0,5.6,5.59,0.1785714285714247,,,,,,,ITO/PEDOT:PSS/active layer/PFN-Br/Al,conventional,PFN-Br,PFN-Br,PEDOT:PSS,PEDOT:PSS,,chloroform,chloroform,,-5.5,-3.65,1.81,-5.56,-3.32,1.74
574,10.1007/s11426-018-9260-2,10.1007/s11426-018-9260-2,PBDB-TF,ITIC-Cl4,PBDB-TF,IT-4Cl,CCCCC(CC)Cc1sc(-c2c3cc(-c4ccc(-c5sc(-c6cccs6)c6c5C(=O)c5c(CC(CC)CCCC)sc(CC(CC)CCCC)c5C6=O)s4)sc3c(-c3cc(F)c(CC(CC)CCCC)s3)c3ccsc23)cc1F,CCCCCCc1ccc(C2(c3ccc(CCCCCC)cc3)c3cc4c(cc3-c3sc5cc(/C=C6\C(=O)c7cc(Cl)c(Cl)cc7C6=C(C#N)C#N)sc5c32)C(c2ccc(CCCCCC)cc2)(c2ccc(CCCCCC)cc2)c2c-4sc3cc(/C=C4\C(=O)c5cc(Cl)c(Cl)cc5C4=C(C#N)C#N)sc23)cc1,0.78,22.25,73.0,12.67,12.66915,0.0067087608524056,,,,,,,,,,,,,,,,,-5.5,-3.65,1.81,-5.667,-4.027,1.6
576,10.1002/adma.201707170,10.1002/adma.201707170,PBDB-TF,IT-4F,PBDB-TF,IT-4F,CCCCC(CC)Cc1sc(-c2c3cc(-c4ccc(-c5sc(-c6cccs6)c6c5C(=O)c5c(CC(CC)CCCC)sc(CC(CC)CCCC)c5C6=O)s4)sc3c(-c3cc(F)c(CC(CC)CCCC)s3)c3ccsc23)cc1F,CCCCCCc1ccc(C2(c3ccc(CCCCCC)cc3)c3cc4c(cc3-c3sc5cc(/C=C6\C(=O)c7cc(F)c(F)cc7C6=C(C#N)C#N)sc5c32)C(c2ccc(CCCCCC)cc2)(c2ccc(CCCCCC)cc2)c2c-4sc3cc(/C=C4\C(=O)c5cc(F)c(F)cc5C4=C(C#N)C#N)sc23)cc1,0.87,20.38,77.0,13.7,13.652562,0.3462627737226251,,,1:1,"1,8-diiodooctane",DIO,,ITO/PEDOT:PSS/BHJ blend/PFN-Br/Al,conventional,PFN-Br,PFN-Br,PEDOT:PSS,PEDOT:PSS,90.0,chlorobenzene,chlorobenzene,100.0,-5.54,-3.65,1.89,-5.67,-4.15,1.52
577,10.1007/s11426-018-9260-2,10.1007/s11426-018-9260-2,PBDB-TF,IT-4F,PBDB-TF,IT-4F,CCCCC(CC)Cc1sc(-c2c3cc(-c4ccc(-c5sc(-c6cccs6)c6c5C(=O)c5c(CC(CC)CCCC)sc(CC(CC)CCCC)c5C6=O)s4)sc3c(-c3cc(F)c(CC(CC)CCCC)s3)c3ccsc23)cc1F,CCCCCCc1ccc(C2(c3ccc(CCCCCC)cc3)c3cc4c(cc3-c3sc5cc(/C=C6\C(=O)c7cc(F)c(F)cc7C6=C(C#N)C#N)sc5c32)C(c2ccc(CCCCCC)cc2)(c2ccc(CCCCCC)cc2)c2c-4sc3cc(/C=C4\C(=O)c5cc(F)c(F)cc5C4=C(C#N)C#N)sc23)cc1,0.86,20.8,76.0,13.59,13.59488,0.0359087564385577,,,,,,,,,,,,,,,,,-5.5,-3.65,1.81,-5.677,-4.105,1.522
578,10.1007/s11426-017-9199-1,10.1007/s11426-017-9199-1,PBDB-TF,IT-4F,PBDB-TF,IT-4F,CCCCC(CC)Cc1sc(-c2c3cc(-c4ccc(-c5sc(-c6cccs6)c6c5C(=O)c5c(CC(CC)CCCC)sc(CC(CC)CCCC)c5C6=O)s4)sc3c(-c3cc(F)c(CC(CC)CCCC)s3)c3ccsc23)cc1F,CCCCCCc1ccc(C2(c3ccc(CCCCCC)cc3)c3cc4c(cc3-c3sc5cc(/C=C6\C(=O)c7cc(F)c(F)cc7C6=C(C#N)C#N)sc5c32)C(c2ccc(CCCCCC)cc2)(c2ccc(CCCCCC)cc2)c2c-4sc3cc(/C=C4\C(=O)c5cc(F)c(F)cc5C4=C(C#N)C#N)sc23)cc1,0.84,22.2,72.5,13.5,13.5198,0.1466666666666669,,,1:1,DIO,DIO,,ITO/PEDOT:PSS/active layer/PDINO/Al,conventional,PDINO,PDINO,PEDOT:PSS,PEDOT:PSS,100.0,chlorobenzene,chlorobenzene,100.0,-5.5,-3.65,1.81,-5.677,-4.105,1.522
579,10.1016/j.nanoen.2018.11.067,10.1016/j.nanoen.2018.11.067,PBDB-TF,IT-4F,PBDB-TF,IT-4F,CCCCC(CC)Cc1sc(-c2c3cc(-c4ccc(-c5sc(-c6cccs6)c6c5C(=O)c5c(CC(CC)CCCC)sc(CC(CC)CCCC)c5C6=O)s4)sc3c(-c3cc(F)c(CC(CC)CCCC)s3)c3ccsc23)cc1F,CCCCCCc1ccc(C2(c3ccc(CCCCCC)cc3)c3cc4c(cc3-c3sc5cc(/C=C6\C(=O)c7cc(F)c(F)cc7C6=C(C#N)C#N)sc5c32)C(c2ccc(CCCCCC)cc2)(c2ccc(CCCCCC)cc2)c2c-4sc3cc(/C=C4\C(=O)c5cc(F)c(F)cc5C4=C(C#N)C#N)sc23)cc1,0.86,20.8,74.5,13.37,13.326560000000002,0.3249065071054361,,,1:1,DIO,,0.5,ITO/PEDOT:PSS/active layer/PFN-Br/Ag,conventional,PFN-Br,PFN-Br,PEDOT:PSS,PEDOT:PSS,,chlorobenzene,,,-5.5,-3.65,1.81,-5.677,-4.105,1.522
584,10.1002/aenm.201802131,10.1002/aenm.201802131,PBDB-TF,ITPN,PBDB-TF,ITPN,CCCCC(CC)Cc1sc(-c2c3cc(-c4ccc(-c5sc(-c6cccs6)c6c5C(=O)c5c(CC(CC)CCCC)sc(CC(CC)CCCC)c5C6=O)s4)sc3c(-c3cc(F)c(CC(CC)CCCC)s3)c3ccsc23)cc1F,CCCCCCc1ccc(C2(c3ccc(CCCCCC)cc3)c3cc4c(cc3-c3sc5cc(/C=C6\C(=O)c7ccc(C#Cc8ccccc8)cc7C6=C(C#N)C#N)sc5c32)C(c2ccc(CCCCCC)cc2)(c2ccc(CCCCCC)cc2)c2c-4sc3cc(/C=C4\C(=O)c5ccc(C#Cc6ccccc6)cc5C4=C(C#N)C#N)sc23)cc1,0.986,17.5,73.0,12.6,12.59615,0.0305555555555548,,,,,,,ITO/PEDOT:PSS/active layer/PFN-Br/Al,conventional,PFN-Br,PFN-Br,PEDOT:PSS,PEDOT:PSS,,chloroform,chloroform,,-5.48,-3.65,1.83,-5.69,-3.91,1.78
