Repository: JiYiqaq/PCE-KA-GNN

# Data directory

- `raw/Active_Database.csv` is the immutable source dataset bundled under CC BY 4.0. Do not overwrite it with processed data.
- `processed/` is created and populated by the training pipeline. Generated `.pt` and `.pth` caches are intentionally ignored by Git because they can exceed GitHub's normal single-file limit.

See `../DATA_LICENSE.md` for provenance, license and checksum information.

File: data/raw/Active_Database.csv (part 8 of 471)
id,doi,doi_norm,donor,acceptor,donor_canonical,acceptor_canonical,donor_smiles,acceptor_smiles,voc,jsc,ff,pce,pce_recomputed,pce_relative_error_percent,pce_avg,pce_best,d_a_ratio,additive,additive_canonical,additive_ratio,device_structure,device_type,etl,etl_canonical,htl,htl_canonical,active_layer_thickness,solvent,solvent_canonical,annealing_temp,homo_d,lumo_d,eg_d,homo_a,lumo_a,eg_a
586,10.1016/j.nanoen.2018.11.067,10.1016/j.nanoen.2018.11.067,PBDB-TF,ITIC,PBDB-TF,ITIC,CCCCC(CC)Cc1sc(-c2c3cc(-c4ccc(-c5sc(-c6cccs6)c6c5C(=O)c5c(CC(CC)CCCC)sc(CC(CC)CCCC)c5C6=O)s4)sc3c(-c3cc(F)c(CC(CC)CCCC)s3)c3ccsc23)cc1F,CCCCCCc1ccc(C2(c3ccc(CCCCCC)cc3)c3cc4c(cc3-c3sc5cc(C=C6C(=O)c7ccccc7C6=C(C#N)C#N)sc5c32)C(c2ccc(CCCCCC)cc2)(c2ccc(CCCCCC)cc2)c2c-4sc3cc(C=C4C(=O)c5ccccc5C4=C(C#N)C#N)sc23)cc1,1.0,16.1,66.10000000000001,10.64,10.642100000000005,0.0197368421052839,,,1:1,DIO,,0.5,ITO/PEDOT:PSS/active layer/PFN-Br/Ag,conventional,PFN-Br,PFN-Br,PEDOT:PSS,PEDOT:PSS,,chlorobenzene,,,-5.5,-3.65,1.81,-5.576,-3.916,1.586
587,10.1002/aenm.201802131,10.1002/aenm.201802131,PBDB-TF,ITIC,PBDB-TF,ITIC,CCCCC(CC)Cc1sc(-c2c3cc(-c4ccc(-c5sc(-c6cccs6)c6c5C(=O)c5c(CC(CC)CCCC)sc(CC(CC)CCCC)c5C6=O)s4)sc3c(-c3cc(F)c(CC(CC)CCCC)s3)c3ccsc23)cc1F,CCCCCCc1ccc(C2(c3ccc(CCCCCC)cc3)c3cc4c(cc3-c3sc5cc(/C=C6\C(=O)c7ccccc7C6=C(C#N)C#N)sc5c32)C(c2ccc(CCCCCC)cc2)(c2ccc(CCCCCC)cc2)c2c-4sc3cc(/C=C4\C(=O)c5ccccc5C4=C(C#N)C#N)sc23)cc1,1.01,15.6,66.0,10.3,10.39896,0.9607766990291084,,,,,,,ITO/PEDOT:PSS/active layer/PFN-Br/Al,conventional,PFN-Br,PFN-Br,PEDOT:PSS,PEDOT:PSS,,chloroform,chloroform,,-5.48,-3.65,1.83,-5.5,-3.85,1.65
593,10.1002/aenm.201803657,10.1002/aenm.201803657,PBDB-TF,TfIF-4FIC,PBDB-TF,TfIF-4FIC,CCCCC(CC)Cc1sc(-c2c3cc(-c4ccc(-c5sc(-c6cccs6)c6c5C(=O)c5c(CC(CC)CCCC)sc(CC(CC)CCCC)c5C6=O)s4)sc3c(-c3cc(F)c(CC(CC)CCCC)s3)c3ccsc23)cc1F,CCCCCCCCC1(CCCCCCCC)c2cc3c(cc2-c2cc4c(cc21)-c1sc(/C=C2\C(=O)c5cc(F)c(F)cc5C2=C(C#N)C#N)cc1C4(CCCCCCCC)CCCCCCCC)C(CCCCCCCC)(CCCCCCCC)c1cc2c(cc1-3)C(CCCCCCCC)(CCCCCCCC)c1cc(/C=C3\C(=O)c4cc(F)c(F)cc4C3=C(C#N)C#N)sc1-2,0.98,17.6,76.0,13.1,13.108480000000002,0.0647328244274982,,,1:1,"1,8-diiodoctane",,,ITO/PEDOT:PSS/PBDB-T-2F:SMAs/PF3N-2TNDI/Ag,conventional,PF3N-2TNDI,PF3N-2TNDI,PEDOT:PSS,PEDOT:PSS,,chlorobenzene:chloroform,,100.0,-5.45,-3.65,1.8,-5.71,-3.96,1.75
594,10.1002/aenm.201803657,10.1002/aenm.201803657,PBDB-TF,TfIF-IC,PBDB-TF,TfIF-IC,CCCCC(CC)Cc1sc(-c2c3cc(-c4ccc(-c5sc(-c6cccs6)c6c5C(=O)c5c(CC(CC)CCCC)sc(CC(CC)CCCC)c5C6=O)s4)sc3c(-c3cc(F)c(CC(CC)CCCC)s3)c3ccsc23)cc1F,CCCCCCCCC1(CCCCCCCC)c2cc3c(cc2-c2cc4c(cc21)-c1sc(/C=C2\C(=O)c5ccccc5C2=C(C#N)C#N)cc1C4(CCCCCCCC)CCCCCCCC)C(CCCCCCCC)(CCCCCCCC)c1cc2c(cc1-3)C(CCCCCCCC)(CCCCCCCC)c1cc(/C=C3\C(=O)c4ccccc4C3=C(C#N)C#N)sc1-2,1.01,10.8,54.0,5.9,5.89032,0.1640677966101754,,,1:1,"1,8-diiodoctane",,,ITO/PEDOT:PSS/PBDB-T-2F:SMAs/PF3N-2TNDI/Ag,conventional,PF3N-2TNDI,PF3N-2TNDI,PEDOT:PSS,PEDOT:PSS,,chlorobenzene:chloroform,,100.0,-5.45,-3.65,1.8,-5.51,-3.77,1.74
600,10.1016/j.orgel.2017.02.029,10.1016/j.orgel.2017.02.029,TBF-BDD,ITIC,TBF-BDD,ITIC,CCCCC(CC)COc1ccc(-c2c3cc(-c4ccc(-c5sc(-c6cccs6)c6c5C(=O)c5c(CC(CC)CCCC)sc(CC(CC)CCCC)c5C6=O)s4)sc3c(-c3ccc(OCC(CC)CCCC)cc3)c3ccoc23)cc1,CCCCCCc1ccc(C2(c3ccc(CCCCCC)cc3)c3cc4c(cc3-c3sc5cc(C=C6C(=O)c7ccccc7C6=C(C#N)C#N)sc5c32)C(c2ccc(CCCCCC)cc2)(c2ccc(CCCCCC)cc2)c2c-4sc3cc(C=C4C(=O)c5ccccc5C4=C(C#N)C#N)sc23)cc1,0.85,14.94,56.00000000000001,7.13,7.111440000000001,0.2603085553997057,,,1:1,,,,ITO/PEDOT:PSS/active layer/PDINO/Al,conventional,PDINO,PDINO,PEDOT:PSS,PEDOT:PSS,,chloroform,chloroform,110.0,-5.37,-3.65,1.76,-5.576,-3.916,1.586
604,10.1016/j.dyepig.2017.07.014,10.1016/j.dyepig.2017.07.014,PBT,CzC6C8,PBT,CzC6C8,CCCCCCCCCCCCOc1c(OCCCCCCCCCCCC)c(-c2ccc(-c3cc4c(-c5ccc(SCC(CC)CCCC)cc5)c5sccc5c(-c5ccc(SCC(CC)CCCC)cc5)c4s3)s2)c2nsnc2c1-c1cccs1,CCCCCCCCC(CCCCCC)Cn1c2cc(-c3ccc(/C=C4\SC(=S)N(CC)C4=O)c4nsnc34)ccc2c2ccc(-c3ccc(/C=C4\SC(=S)N(CC)C4=O)c4nsnc34)cc21,0.99,8.24,41.0,3.3,3.3446160000000003,1.3520000000000132,,,1:3,,,,ITO/ZnO/active layer/MoO3/Ag,inverted,ZnO,ZnO,MoO3,MoO3,97.0,chlorobenzene,chlorobenzene,,-5.43,-3.65,1.78,-5.79,-3.79,2.0
605,10.1016/j.dyepig.2017.07.014,10.1016/j.dyepig.2017.07.014,PBT,CzC8,PBT,CzC8,CCCCCCCCCCCCOc1c(OCCCCCCCCCCCC)c(-c2ccc(-c3cc4c(-c5ccc(SCC(CC)CCCC)cc5)c5sccc5c(-c5ccc(SCC(CC)CCCC)cc5)c4s3)s2)c2nsnc2c1-c1cccs1,CCCCCCCCn1c2cc(-c3ccc(/C=C4\SC(=S)N(CC)C4=O)c4nsnc34)ccc2c2ccc(-c3ccc(/C=C4\SC(=S)N(CC)C4=O)c4nsnc34)cc21,1.03,9.0,50.0,4.64,4.635,0.1077586206896528,,,1:3,,,,ITO/ZnO/active layer/MoO3/Ag,inverted,ZnO,ZnO,MoO3,MoO3,103.0,chlorobenzene,chlorobenzene,,-5.43,-3.65,1.78,-5.72,-3.74,1.98
606,10.1039/c8ta05207g,10.1039/c8ta05207g,PBT-F,IT-4F,PBT-F,IT-4F,CCCCCCCCOc1c(OCCCCCCCC)c(-c2ccc(-c3cc4c(-c5cc(F)c(CC(CC)CCCC)s5)c5sccc5c(-c5cc(F)c(CC(CC)CCCC)s5)c4s3)s2)c2nsnc2c1-c1cccs1,CCCCCCc1ccc(C2(c3ccc(CCCCCC)cc3)c3cc4c(cc3-c3sc5cc(/C=C6\C(=O)c7cc(F)c(F)cc7C6=C(C#N)C#N)sc5c32)C(c2ccc(CCCCCC)cc2)(c2ccc(CCCCCC)cc2)c2c-4sc3cc(/C=C4\C(=O)c5cc(F)c(F)cc5C4=C(C#N)C#N)sc23)cc1,0.78,21.57,54.50000000000001,9.14,9.169407,0.3217396061269239,,,1:1,NMP,,1% v/v,glass/ITO/PEDOT:PSS/active layer/PFN-Br/Al,conventional,PFN-Br,,PEDOT:PSS,,,,,,-5.39,-3.65,1.77,-5.677,-4.105,1.522
607,10.1039/c8ta10923k,10.1039/c8ta10923k,PBT-F,IT-4F,PBT-F,IT-4F,CCCCCCCCOc1c(OCCCCCCCC)c(-c2ccc(-c3cc4c(-c5cc(F)c(CC(CC)CCCC)s5)c5sccc5c(-c5cc(F)c(CC(CC)CCCC)s5)c4s3)s2)c2nsnc2c1-c1cccs1,CCCCCCc1ccc(C2(c3ccc(CCCCCC)cc3)c3cc4c(cc3-c3sc5cc(/C=C6\C(=O)c7cc(F)c(F)cc7C6=C(C#N)C#N)sc5c32)C(c2ccc(CCCCCC)cc2)(c2ccc(CCCCCC)cc2)c2c-4sc3cc(/C=C4\C(=O)c5cc(F)c(F)cc5C4=C(C#N)C#N)sc23)cc1,0.778,21.73,54.50000000000001,9.14,9.213737300000002,0.8067538293216764,,,,,,,,,,,,,,CB,,,-5.39,-3.65,,-5.66,-4.14,1.53
611,10.1039/c8ta03753a,10.1039/c8ta03753a,PBDB-TF,OF-PCIC,PBDB-TF,OF-PCIC,CCCCC(CC)Cc1sc(-c2c3cc(-c4ccc(-c5sc(-c6cccs6)c6c5C(=O)c5c(CC(CC)CCCC)sc(CC(CC)CCCC)c5C6=O)s4)sc3c(-c3cc(F)c(CC(CC)CCCC)s3)c3ccsc23)cc1F,CCCCC(CC)CC1(CC(CC)CCCC)c2cc(/C=C3\C(=O)c4cc(F)c(F)cc4C3=C(C#N)C#N)sc2-c2sc(-c3c(F)c(F)c(-c4cc5c(s4)-c4sc(/C=C6\C(=O)c7cc(F)c(F)cc7C6=C(C#N)C#N)cc4C5(CC(CC)CCCC)CC(CC)CCCC)c(F)c3F)cc21,0.91,13.76,73.4,9.09,9.1908544,1.1095093509351055,,,,,,,,,,,,,,,,,-5.48,-3.64,1.84,-5.66,-3.86,1.8
612,10.1039/c8ta03753a,10.1039/c8ta03753a,PBDB-TF,HFO-PCIC,PBDB-TF,HFO-PCIC,CCCCC(CC)Cc1sc(-c2c3cc(-c4ccc(-c5sc(-c6cccs6)c6c5C(=O)c5c(CC(CC)CCCC)sc(CC(CC)CCCC)c5C6=O)s4)sc3c(-c3cc(F)c(CC(CC)CCCC)s3)c3ccsc23)cc1F,CCCCC(CC)CC1(CC(CC)CCCC)c2cc(/C=C3\C(=O)c4cc(F)c(F)cc4C3=C(C#N)C#N)sc2-c2sc(-c3c(F)c(OC)c(-c4cc5c(s4)-c4sc(/C=C6\C(=O)c7cc(F)c(F)cc7C6=C(C#N)C#N)cc4C5(CC(CC)CCCC)CC(CC)CCCC)c(F)c3OC)cc21,0.93,12.62,71.0,8.36,8.332986,0.3231339712918591,,,,,,,,,,,,,,,,,-5.48,-3.64,1.84,-5.5,-3.81,1.69
613,10.1039/c8ta03753a,10.1039/c8ta03753a,PBDB-TF,HFO-PCIC,PBDB-TF,HFO-PCIC,CCCCC(CC)Cc1sc(-c2c3cc(-c4ccc(-c5sc(-c6cccs6)c6c5C(=O)c5c(CC(CC)CCCC)sc(CC(CC)CCCC)c5C6=O)s4)sc3c(-c3cc(F)c(CC(CC)CCCC)s3)c3ccsc23)cc1F,CCCCC(CC)CC1(CC(CC)CCCC)c2cc(/C=C3\C(=O)c4cc(F)c(F)cc4C3=C(C#N)C#N)sc2-c2sc(-c3c(F)c(OC)c(-c4cc5c(s4)-c4sc(/C=C6\C(=O)c7cc(F)c(F)cc7C6=C(C#N)C#N)cc4C5(CC(CC)CCCC)CC(CC)CCCC)c(F)c3OC)cc21,0.93,12.62,71.0,8.36,8.332986,0.3231339712918591,,,,,,,,,,,,,,,,,-5.49,-3.64,1.8,-5.5,-3.81,1.48
614,10.1039/c8ta03753a,10.1039/c8ta03753a,PBDB-TF,HF-PCIC,PBDB-TF,HF-PCIC,CCCCC(CC)Cc1sc(-c2c3cc(-c4ccc(-c5sc(-c6cccs6)c6c5C(=O)c5c(CC(CC)CCCC)sc(CC(CC)CCCC)c5C6=O)s4)sc3c(-c3cc(F)c(CC(CC)CCCC)s3)c3ccsc23)cc1F,CCCCC(CC)CC1(CC(CC)CCCC)c2cc(/C=C3\C(=O)c4cc(F)c(F)cc4C3=C(C#N)C#N)sc2-c2sc(-c3cc(F)c(-c4cc5c(s4)-c4sc(/C=C6\C(=O)c7cc(F)c(F)cc7C6=C(C#N)C#N)cc4C5(CC(CC)CCCC)CC(CC)CCCC)cc3F)cc21,0.91,17.81,70.8,11.49,11.4746268,0.1337963446475116,,,,,,,,,,,,,,chloroform,,,-5.48,-3.64,1.84,-5.53,-3.83,1.7
616,10.1039/c8ta03753a,10.1039/c8ta03753a,PBDB-TF,HF-PCIC,PBDB-TF,HF-PCIC,CCCCC(CC)Cc1sc(-c2c3cc(-c4ccc(-c5sc(-c6cccs6)c6c5C(=O)c5c(CC(CC)CCCC)sc(CC(CC)CCCC)c5C6=O)s4)sc3c(-c3cc(F)c(CC(CC)CCCC)s3)c3ccsc23)cc1F,CCCCC(CC)CC1(CC(CC)CCCC)C2=C(SC(c3cc(F)c(-c4cc5c(s4)-c4sc(/C=C6\C(=O)c7cc(F)c(F)cc7C6=C(C#N)C#N)cc4C5(CC(CC)CCCC)CC(CC)CCCC)cc3F)C2)c2sc(/C=C3\C(=O)c4cc(F)c(F)cc4C3=C(C#N)C#N)cc21,0.91,17.81,70.8,11.49,11.4746268,0.1337963446475116,,,,,,,,,,,,,,chloroform,,,-5.49,-3.64,1.8,-5.53,-3.83,1.5
617,10.1002/adma.201904215,10.1002/adma.201904215,PBDB-TF,Y1,PBDB-TF,Y1,CCCCC(CC)Cc1sc(-c2c3cc(-c4ccc(-c5sc(-c6cccs6)c6c5C(=O)c5c(CC(CC)CCCC)sc(CC(CC)CCCC)c5C6=O)s4)sc3c(-c3cc(F)c(CC(CC)CCCC)s3)c3ccsc23)cc1F,CCCCC(CC)Cn1nc2c(n1)c1c3sc4cc(/C=C5\C(=O)c6ccccc6C5=C(C#N)C#N)sc4c3n(CC(CC)CCCC)c1c1c2c2sc3cc(/C=C4\C(=O)c5ccccc5C4=C(C#N)C#N)sc3c2n1CC(CC)CCCC,0.92,12.9,55.50000000000001,7.1,6.586740000000001,7.229014084507028,,,1:1,CN,,0.5 vol% CN relative to CB,ITO/ZnO/active layer/MoO3/Ag,,ZnO,,MoO3,,,CB,,,-5.49,-3.64,1.8,-5.45,-3.95,
618,10.1002/adma.201807832,10.1002/adma.201807832,PBDB-TF,IDIC,PBDB-TF,IDIC,CCCCC(CC)Cc1sc(-c2c3cc(-c4ccc(-c5sc(-c6cccs6)c6c5C(=O)c5c(CC(CC)CCCC)sc(CC(CC)CCCC)c5C6=O)s4)sc3c(-c3cc(F)c(CC(CC)CCCC)s3)c3ccsc23)cc1F,CCCCCCC1(CCCCCC)c2cc3c(cc2-c2sc(/C=C4\C(=O)c5ccccc5C4=C(C#N)C#N)cc21)C(CCCCCC)(CCCCCC)c1cc(/C=C2\C(=O)c4ccccc4C2=C(C#N)C#N)sc1-3,0.947,18.17,69.89999999999999,12.02,12.02768601,0.0639435108153116,,,,,,,ITO/PEDOT:PSS/active layer/PDINO/Al,conventional,PDINO,,PEDOT:PSS,,,,,,-5.49,-3.64,1.8,-5.69,-3.91,1.63
619,10.1021/acsami.0c05172,10.1021/acsami.0c05172,PBDB-TF,IT-4F,PBDB-TF,IT-4F,CCCCC(CC)Cc1sc(-c2c3cc(-c4ccc(-c5sc(-c6cccs6)c6c5C(=O)c5c(CC(CC)CCCC)sc(CC(CC)CCCC)c5C6=O)s4)sc3c(-c3cc(F)c(CC(CC)CCCC)s3)c3ccsc23)cc1F,CCCCCCc1ccc(C2(c3ccc(CCCCCC)cc3)c3cc4c(cc3-c3sc5cc(/C=C6\C(=O)c7cc(F)c(F)cc7C6=C(C#N)C#N)sc5c32)C(c2ccc(CCCCCC)cc2)(c2ccc(CCCCCC)cc2)c2c-4sc3cc(/C=C4\C(=O)c5cc(F)c(F)cc5C4=C(C#N)C#N)sc23)cc1,0.858,20.2,78.9,13.7,13.6746324,0.1851649635036435,,,,,,,ITO/PEDOT:PSS/active layer/PFN-Br/Al,conventional,PFN-Br,PFN-Br,PEDOT:PSS,PEDOT:PSS,105.0,,,,-5.49,-3.64,1.8,-5.66,-4.14,1.53
620,10.1002/adma.201707170,10.1002/adma.201707170,PBDB-TF,IT-M,PBDB-TF,IT-M,CCCCC(CC)Cc1sc(-c2c3cc(-c4ccc(-c5sc(-c6cccs6)c6c5C(=O)c5c(CC(CC)CCCC)sc(CC(CC)CCCC)c5C6=O)s4)sc3c(-c3cc(F)c(CC(CC)CCCC)s3)c3ccsc23)cc1F,CCCCCCc1ccc(C2(c3ccc(CCCCCC)cc3)c3cc4c(cc3-c3sc5cc(/C=C6\C(=O)c7ccc(C)cc7C6=C(C#N)C#N)sc5c32)C(c2ccc(CCCCCC)cc2)(c2ccc(CCCCCC)cc2)c2c-4sc3cc(/C=C4\C(=O)c5ccc(C)cc5C4=C(C#N)C#N)sc23)cc1,0.87,20.38,77.0,13.7,13.652562,0.3462627737226251,,,1:1,"1,8-diiodooctane",DIO,,ITO/PEDOT:PSS/BHJ blend/PFN-Br/Al,conventional,PFN-Br,PFN-Br,PEDOT:PSS,PEDOT:PSS,90.0,chlorobenzene,chlorobenzene,100.0,-5.49,-3.64,1.8,-5.58,-3.98,1.6
621,10.1016/j.nanoen.2019.04.018,10.1016/j.nanoen.2019.04.018,PBDB-TF,Br-ITIC,PBDB-TF,Br-ITIC,CCCCC(CC)Cc1sc(-c2c3cc(-c4ccc(-c5sc(-c6cccs6)c6c5C(=O)c5c(CC(CC)CCCC)sc(CC(CC)CCCC)c5C6=O)s4)sc3c(-c3cc(F)c(CC(CC)CCCC)s3)c3ccsc23)cc1F,CCCCCCc1ccc(C2(c3ccc(CCCCCC)cc3)c3cc4c(cc3-c3sc5cc(C=C6C(=O)c7cc(Br)ccc7C6=C(C#N)C#N)sc5c32)C(c2ccc(CCCCCC)cc2)(c2ccc(CCCCCC)cc2)c2c-4sc3cc(C=C4C(=O)c5cc(Br)ccc5C4=C(C#N)C#N)sc23)cc1,0.937,18.53,72.7,12.63,12.622617470000002,0.058452335708624,,,1:1,DIO,DIO,,ITO/PEDOT:PSS/active layer/PDINN/Al,conventional,PDINN,PDINN,PEDOT:PSS,PEDOT:PSS,,chloroform,chloroform,,-5.49,-3.64,1.8,-5.73,-4.2,
622,10.1039/d0ta03087b,10.1039/d0ta03087b,PBDB-TF,F-H,PBDB-TF,F-H,CCCCC(CC)Cc1sc(-c2c3cc(-c4ccc(-c5sc(-c6cccs6)c6c5C(=O)c5c(CC(CC)CCCC)sc(CC(CC)CCCC)c5C6=O)s4)sc3c(-c3cc(F)c(CC(CC)CCCC)s3)c3ccsc23)cc1F,CCCCCCCCC1(CCCCCCCC)c2cc3c(cc2-c2cc4c(cc21)-c1sc(/C=C2\C(=O)c5ccccc5C2=C(C#N)C#N)cc1C4(CCCCCCCC)CCCCCCCC)C(CCCCCCCC)(CCCCCCCC)c1cc(/C=C2\C(=O)c4ccccc4C2=C(C#N)C#N)sc1-3,0.94,15.81,66.0,10.06,9.808524,2.499761431411533,,,,,,,,,,,,,,,,,-5.49,-3.64,1.8,-5.43,-3.71,1.63
650,10.1039/c8tc03303j,10.1039/c8tc03303j,PTB7-Th,2Th-PDI,,2Th-PDI,,CCCCCC(CCCCC)N1C(=O)c2ccc3c4c5c(c6cc(-c7ccc(-c8ccc(-c9cc%10c%11c%12c(c%13ccc%14c(c9C(=O)N(C(CCCCC)CCCCC)C%14=O)c%13%10)C=CC9C(=O)N(C(CCCCC)CCCCC)C(=O)C(=CC=%11)C%129)s8)s7)c(c2c63)C1=O)C=CC1C(=O)N(C(CCCCC)CCCCC)C(=O)C(=CC=4)C51,0.81,10.72,36.0,4.0,3.1259520000000003,21.85119999999999,,,1:2,,,,ITO/ZnO/active layer/MoO3/Ag,inverted,ZnO,ZnO,MoO3,MoO3,,chlorobenzene,chlorobenzene,120.0,,,,-5.73,-3.79,1.94
655,10.1039/c8tc03303j,10.1039/c8tc03303j,PTB7-Th,2Th-PDI,,2Th-PDI,,CCCCCC(CCCCC)N1C(=O)c2ccc3c4ccc5c6c(c(-c7ccc(-c8ccc(-c9cc%10c%11ccc%12c%13c(ccc(c%14ccc%15c(c9C(=O)N(C(CCCCC)CCCCC)C%15=O)c%14%10)c%13%11)C(=O)N(C(CCCCC)CCCCC)C%12=O)s8)s7)cc(c7ccc(c2c37)C1=O)c64)C(=O)N(C(CCCCC)CCCCC)C5=O,0.81,10.72,46.0,4.0,3.994272000000001,0.1431999999999877,,,1:2,,,,ITO/ZnO/active layer/MoO3/Ag,inverted,ZnO,ZnO,MoO3,MoO3,,chlorobenzene,chlorobenzene,120.0,,,,-5.73,-3.79,1.94
660,10.1039/c7tc00706j,10.1039/c7tc00706j,PCE10,PhITBD,PCE10,PhITBD,CCCCC(CC)COC(=O)c1sc2c(-c3cc4c(-c5ccc(CC(CC)CCCC)s5)c5sccc5c(-c5ccc(CC(CC)CCCC)s5)c4s3)scc2c1F,CCCCCCc1ccc(C2(c3ccc(CCCCCC)cc3)c3cc(-c4ccc(-c5ccc(C=C(C#N)C#N)c6nsnc56)s4)ccc3-c3sc(-c4ccc(C=C(C#N)C#N)c5nsnc45)cc32)cc1,0.767,14.07,62.0,6.57,6.6908478,1.8393881278538804,,,,diphenyl ether,DPE,,inverted,inverted,ZnO,ZnO,MoO3,MoO3,,chlorobenzene,chlorobenzene,,-5.22,-3.64,1.58,-5.5,-3.78,1.72
661,10.1021/jacs.7b11278,10.1021/jacs.7b11278,PCE10,BT-CIC,PCE10,BT-CIC,CCCCC(CC)COC(=O)c1sc2c(-c3cc4c(-c5ccc(CC(CC)CCCC)s5)c5sccc5c(-c5ccc(CC(CC)CCCC)s5)c4s3)scc2c1F,CCCCCCc1ccc(C2(c3ccc(CCCCCC)cc3)c3cc(/C=C4\C(=O)c5cc(Cl)c(Cl)cc5C4=C(C#N)C#N)sc3-c3sc4c(OCC(CC)CCCCC)c5c6c(sc5c(OCC(CC)CCCC)c4c32)-c2sc(/C=C3\C(=O)c4cc(Cl)c(Cl)cc4C3=C(C#N)C#N)cc2C6(c2ccc(CCCCCC)cc2)c2ccc(CCCCCC)cc2)cc1,0.7,22.5,71.0,11.2,11.182499999999996,0.1562500000000165,,,1:1.5,,,,ITO/ZnO/PCE-10:BT-CIC/MoO3/Ag,,ZnO,,MoO3,,130.0,chlorobenzene:chloroform 9:1,,,-5.22,-3.64,1.58,-5.49,-4.09,1.4
662,10.1021/jacs.7b11278,10.1021/jacs.7b11278,PCE10,BT-IC,PCE10,BT-IC,CCCCC(CC)COC(=O)c1sc2c(-c3cc4c(-c5ccc(CC(CC)CCCC)s5)c5sccc5c(-c5ccc(CC(CC)CCCC)s5)c4s3)scc2c1F,CCCCCCc1ccc(C2(c3ccc(CCCCCC)cc3)c3cc(/C=C4\C(=O)c5ccccc5C4=C(C#N)C#N)sc3-c3sc4c(OCC(CC)CCCCC)c5c6c(sc5c(OCC(CC)CCCC)c4c32)-c2sc(/C=C3\C(=O)c4ccccc4C3=C(C#N)C#N)cc2C6(c2ccc(CCCCCC)cc2)c2ccc(CCCCCC)cc2)cc1,0.81,17.5,59.6,8.3,8.4483,1.7867469879517948,,,1:1.5,,,,ITO/ZnO/PCE-10:BT-IC/MoO3/Ag,,ZnO,,MoO3,,130.0,chlorobenzene:chloroform 9:1,,,-5.22,-3.64,1.58,-5.32,-3.85,1.47
663,10.1002/adma.201707508,10.1002/adma.201707508,PTB7-Th,NFBDT,,NFBDT,,CCCCCCc1ccc(C2(c3ccc(CCCCCC)cc3)c3cc(/C=C4\C(=O)c5ccccc5C4=C(C#N)C#N)sc3-c3sc4cc5c6c(sc5cc4c32)-c2sc(/C=C3\C(=O)c4ccccc4C3=C(C#N)C#N)cc2C6(c2ccc(CCCCCC)cc2)c2ccc(CCCCCC)cc2)cc1,0.8,14.59,57.99999999999999,6.74,6.76976,0.441543026706225,,,,DIO,DIO,,conventional,conventional,PDINO,PDINO,PEDOT:PSS,PEDOT:PSS,,chlorobenzene,chlorobenzene,,,,,-5.4,-3.83,
664,10.1039/c7tc00706j,10.1039/c7tc00706j,PCE10,IDT-2BM,PCE10,IDT-2BM,CCCCC(CC)COC(=O)c1sc2c(-c3cc4c(-c5ccc(CC(CC)CCCC)s5)c5sccc5c(-c5ccc(CC(CC)CCCC)s5)c4s3)scc2c1F,CCCCCCc1ccc(C2(c3ccc(CCCCCC)cc3)c3cc4c(cc3-c3sc(-c5ccc(C=C(C#N)C#N)c6nsnc56)cc32)C(c2ccc(CCCCCC)cc2)(c2ccc(CCCCCC)cc2)c2cc(-c3ccc(C=C(C#N)C#N)c5nsnc35)sc2-4)cc1,0.826,9.29,52.0,3.97,3.9902408,0.50984382871535,,,,diphenyl ether,DPE,,inverted,inverted,ZnO,ZnO,MoO3,MoO3,,chlorobenzene,chlorobenzene,,-5.22,-3.64,1.58,-5.4,-3.77,1.63
671,10.1039/c7ta10391c,10.1039/c7ta10391c,PCE10,ITCC,PCE10,ITCC,CCCCC(CC)COC(=O)c1sc2c(-c3cc4c(-c5ccc(CC(CC)CCCC)s5)c5sccc5c(-c5ccc(CC(CC)CCCC)s5)c4s3)scc2c1F,CCCCCCc1ccc(C2(c3ccc(CCCCCC)cc3)c3cc4c(cc3-c3sc5cc(/C=C6\C(=O)c7sccc7C6=C(C#N)C#N)sc5c32)C(c2ccc(CCCCCC)cc2)(c2ccc(CCCCCC)cc2)c2c-4sc3cc(/C=C4\C(=O)c5sccc5C4=C(C#N)C#N)sc23)cc1,0.95,15.13,72.0,10.42,10.34892,0.6821497120921329,,,1:1.5,DIO,DIO,,inverted,inverted,ZnO,ZnO,MoO3,MoO3,,chlorobenzene,chlorobenzene,110.0,-5.22,-3.64,1.58,-5.62,-3.92,1.7
676,10.1021/acs.chemmater.6b00131,10.1021/acs.chemmater.6b00131,PCE10,CBM,PCE10,CBM,CCCCC(CC)COC(=O)c1sc2c(-c3cc4c(-c5ccc(CC(CC)CCCC)s5)c5sccc5c(-c5ccc(CC(CC)CCCC)s5)c4s3)scc2c1F,CCCCCCCCC(CCCCCCCC)n1c2cc(-c3ccc(C=C(C#N)C#N)c4nsnc34)ccc2c2ccc(-c3ccc(C=C(C#N)C#N)c4nsnc34)cc21,0.88,10.6,53.0,5.3,4.94384,6.720000000000001,,,3:7 w/w,DIO,,,ITO/a-ZnO/PCE10:SM/MoO3/Ag,inverted,a-ZnO,,MoO3,,65.0,chlorobenzene,,,-5.22,-3.64,1.58,-6.05,-4.13,1.92
677,10.1039/c8tc03303j,10.1039/c8tc03303j,PTB7-Th,ThFTh-PDI,,ThFTh-PDI,,CCCCCCCCC1(CCCCCCCC)c2cc(-c3ccc(-c4cc5c6c7c(c8ccc9c(c4C(=O)N(C(CCCCC)CCCCC)C9=O)c58)=CC=C4C(=O)N(C(CCCCC)CCCCC)C(=O)C(C=C6)C47)s3)ccc2-c2ccc(-c3ccc(-c4cc5c6c7c(c8ccc9c(c4C(=O)N(C(CCCCC)CCCCC)C9=O)c85)C=CC4C(=O)N(C(CCCCC)CCCCC)C(=O)C(=CC=6)C74)s3)cc21,0.84,6.81,39.0,2.22,2.230956,0.4935135135135018,,,1:2,,,,ITO/ZnO/active layer/MoO3/Ag,inverted,ZnO,ZnO,MoO3,MoO3,,chlorobenzene,chlorobenzene,120.0,,,,-5.71,-3.81,1.9
679,10.1021/acs.chemmater.6b00131,10.1021/acs.chemmater.6b00131,PCE10,FBM,PCE10,FBM,CCCCC(CC)COC(=O)c1sc2c(-c3cc4c(-c5ccc(CC(CC)CCCC)s5)c5sccc5c(-c5ccc(CC(CC)CCCC)s5)c4s3)scc2c1F,CCCCCCCCC1(CCCCCCCC)c2cc(-c3ccc(C=C(C#N)C#N)c4nsnc34)ccc2-c2ccc(-c3ccc(C=C(C#N)C#N)c4nsnc34)cc21,0.88,11.2,51.0,5.1,5.02656,1.4399999999999948,,,4:6 w/w,CN,,,ITO/a-ZnO/PCE10:SM/MoO3/Ag,inverted,a-ZnO,,MoO3,,65.0,chlorobenzene,,,-5.22,-3.64,1.58,-6.25,-4.14,2.11
680,10.1021/acs.chemmater.6b00131,10.1021/acs.chemmater.6b00131,PCE10,CDTBM,PCE10,CDTBM,CCCCC(CC)COC(=O)c1sc2c(-c3cc4c(-c5ccc(CC(CC)CCCC)s5)c5sccc5c(-c5ccc(CC(CC)CCCC)s5)c4s3)scc2c1F,CCCCCCCCC1(CCCCCCCC)c2cc(-c3ccc(C=C(C#N)C#N)c4nsnc34)sc2-c2sc(-c3ccc(C=C(C#N)C#N)c4nsnc34)cc21,0.66,11.9,60.0,5.0,4.712400000000001,5.751999999999988,,,4:6 w/w,CN,,,ITO/a-ZnO/PCE10:SM/MoO3/Ag,inverted,a-ZnO,,MoO3,,65.0,chlorobenzene,,,-5.22,-3.64,1.58,-5.69,-4.28,1.41
682,10.1039/c8ta02781a,10.1039/c8ta02781a,PCE10,D7T8F-M,PCE10,D7T8F-M,CCCCC(CC)COC(=O)c1sc2c(-c3cc4c(-c5ccc(CC(CC)CCCC)s5)c5sccc5c(-c5ccc(CC(CC)CCCC)s5)c4s3)scc2c1F,CCCCCCCCc1c(-c2sc(-c3sc(-c4sc(-c5sc(-c6sc(-c7sc(C=C(C#N)C#N)c(F)c7CCCCCCCC)c(F)c6CCCCCCCC)c(F)c5CCCCCCCC)c(F)c4F)c(CCCCCCCC)c3F)c(CCCCCCCC)c2F)sc(C=C(C#N)C#N)c1F,1.11,4.4,34.5,1.8,1.6849800000000004,6.389999999999982,,,,,,,,inverted,,,,,,,,,-5.22,-3.64,1.58,-5.74,-3.93,1.81
683,10.1039/c8ta02781a,10.1039/c8ta02781a,PCE10,D5T6F-M,PCE10,D5T6F-M,CCCCC(CC)COC(=O)c1sc2c(-c3cc4c(-c5ccc(CC(CC)CCCC)s5)c5sccc5c(-c5ccc(CC(CC)CCCC)s5)c4s3)scc2c1F,CCCCCCCCc1c(-c2sc(-c3sc(-c4sc(-c5sc(C=C(C#N)C#N)c(F)c5CCCCCCCC)c(F)c4CCCCCCCC)c(F)c3F)c(CCCCCCCC)c2F)sc(C=C(C#N)C#N)c1F,1.05,8.7,46.9,4.5,4.284314999999999,4.793000000000013,,,,,,,,inverted,,,,,,,,,-5.22,-3.64,1.58,-6.09,-4.16,1.93
684,10.1021/acsami.8b04541,10.1021/acsami.8b04541,PCE10,IDT-FBTR,PCE10,IDT-FBTR,CCCCC(CC)COC(=O)c1sc2c(-c3cc4c(-c5ccc(CC(CC)CCCC)s5)c5sccc5c(-c5ccc(CC(CC)CCCC)s5)c4s3)scc2c1F,CCCCCCCCn1c(=C(C#N)C#N)s/c(=C/c2ccc(-c3c(F)cc(-c4cc5c(s4)-c4cc6c(cc4C5(c4ccc(CCCCCC)cc4)c4ccc(CCCCCC)cc4)-c4sc(-c5cc(F)c(-c7ccc(/C=c8/sc(=C(C#N)C#N)n(CCCCCCCC)c8=O)s7)c7nsnc57)cc4C6(c4ccc(CCCCCC)cc4)c4ccc(CCCCCC)cc4)c4nsnc34)s2)c1=O,1.02,15.18,57.6,9.14,8.918553600000001,2.422827133479208,,,,,,,ITO/ZnO/active layer/MoO3/Ag,inverted,ZnO,ZnO,MoO3,MoO3,,o-dichlorobenzene,o-DCB,,-5.22,-3.64,1.58,-5.47,-3.65,1.82
689,10.1002/adma.201707508,10.1002/adma.201707508,PCE10,NOBDT,PCE10,NOBDT,CCCCC(CC)COC(=O)c1sc2c(-c3cc4c(-c5ccc(CC(CC)CCCC)s5)c5sccc5c(-c5ccc(CC(CC)CCCC)s5)c4s3)scc2c1F,CCCCCCCCOc1c2sc3c(c2c(OCCCCCCCC)c2sc4c(c12)C(c1ccc(CCCCCC)cc1)(c1ccc(CCCCCC)cc1)c1cc(/C=C2\C(=O)c5ccc(F)cc5C2=C(C#N)C#N)sc1-4)C(c1ccc(CCCCCC)cc1)(c1ccc(CCCCCC)cc1)c1cc(/C=C2\C(=O)c4ccc(F)cc4C2=C(C#N)C#N)sc1-3,0.77,19.16,70.0,10.55,10.32724,2.111469194312805,,,,DIO,DIO,,conventional,conventional,PDINO,PDINO,PEDOT:PSS,PEDOT:PSS,,chlorobenzene,chlorobenzene,,-5.22,-3.64,1.58,-5.26,-3.89,1.37
695,10.1039/c8ta11006a,10.1039/c8ta11006a,PFOPB,IT-4F,PFOPB,IT-4F,CCCCCCC(CCCC)COc1c(F)cc(-c2c3cc(-c4ccc(-c5sc(-c6cccs6)c6c5C(=O)c5c(CC(CC)CCCC)sc(CC(CC)CCCC)c5C6=O)s4)sc3c(-c3cc(F)c(OCC(CCCC)CCCCCC)c(F)c3)c3ccsc23)cc1F,CCCCCCc1ccc(C2(c3ccc(CCCCCC)cc3)c3cc4c(cc3-c3sc5cc(/C=C6\C(=O)c7cc(F)c(F)cc7C6=C(C#N)C#N)sc5c32)C(c2ccc(CCCCCC)cc2)(c2ccc(CCCCCC)cc2)c2c-4sc3cc(/C=C4\C(=O)c5cc(F)c(F)cc5C4=C(C#N)C#N)sc23)cc1,0.89,20.4,64.5,11.7,11.71062,0.0907692307692257,,,1:1.5 w/w,"1,8-diiodooctane",,0.5 vol%,ITO/ZnO/PFN/active layer/MoO3/Al,inverted,ZnO/PFN,,MoO3,,,CB,,,-5.5,-3.64,1.86,-5.677,-4.105,1.522
696,10.1039/c9ta10887d,10.1039/c9ta10887d,PTQ10,IT-4Cl,PTQ10,IT-4Cl,CCCCCCCCC(CCCCCC)COc1cnc2c(C)c(F)c(F)c(-c3ccc(C)s3)c2n1,CCCCCCc1ccc(C2(c3ccc(CCCCCC)cc3)c3cc4c(cc3-c3sc5cc(/C=C6\C(=O)c7cc(Cl)c(Cl)cc7C6=C(C#N)C#N)sc5c32)C(c2ccc(CCCCCC)cc2)(c2ccc(CCCCCC)cc2)c2c-4sc3cc(/C=C4\C(=O)c5cc(Cl)c(Cl)cc5C4=C(C#N)C#N)sc23)cc1,0.91,19.61,73.0,13.04,13.026923,0.1002837423312815,,,,,,,inverted,inverted,ZnO,ZnO,MoOx,MoO3,,CF:MES (1:1),chloroform:mesitylene (1:1),,-5.54,-3.64,1.9,-5.75,-4.27,1.48
697,10.1002/aenm.201801203,10.1002/aenm.201801203,PBDB-T,IXIC-2Cl,PBDB-T,IXIC-2Cl,CCCCC(CC)Cc1ccc(-c2c3cc(-c4ccc(-c5sc(-c6cccs6)c6c5C(=O)c5c(CC(CC)CCCC)sc(CC(CC)CCCC)c5C6=O)s4)sc3c(-c3ccc(CC(CC)CCCC)s3)c3ccsc23)s1,CCCCCCc1ccc(C2(c3ccc(CCCCCC)cc3)c3c(sc4cc(/C=C5\C(=O)c6ccc(Cl)cc6C5=C(C#N)C#N)sc34)-c3sc4c5c(sc4c32)-c2sc3cc(/C=C4\C(=O)c6ccc(Cl)cc6C4=C(C#N)C#N)sc3c2C5(c2ccc(CCCCCC)cc2)c2ccc(CCCCCC)cc2)cc1,0.73,23.6,70.89999999999999,12.2,12.214652,0.1200983606557367,,,1:1,,,,ITO/PEDOT:PSS/PBDB-T:acceptor/ZrAcAc/Al,conventional,ZrAcAc,ZrAcac,PEDOT:PSS,PEDOT:PSS,,chloroform,chloroform,100.0,-5.26,-3.63,1.63,-5.2,-3.9,1.3
698,10.1002/aenm.201801203,10.1002/aenm.201801203,PBDB-T,IXIC,PBDB-T,IXIC,CCCCC(CC)Cc1ccc(-c2c3cc(-c4ccc(-c5sc(-c6cccs6)c6c5C(=O)c5c(CC(CC)CCCC)sc(CC(CC)CCCC)c5C6=O)s4)sc3c(-c3ccc(CC(CC)CCCC)s3)c3ccsc23)s1,CCCCCCc1ccc(C2(c3ccc(CCCCCC)cc3)c3c(sc4cc(/C=C5\C(=O)c6ccccc6C5=C(C#N)C#N)sc34)-c3sc4c5c(sc4c32)-c2sc3cc(/C=C4\C(=O)c6ccccc6C4=C(C#N)C#N)sc3c2C5(c2ccc(CCCCCC)cc2)c2ccc(CCCCCC)cc2)cc1,0.82,20.9,65.4,11.3,11.208252,0.8119292035398302,,,1:1,,,,ITO/PEDOT:PSS/PBDB-T:acceptor/ZrAcAc/Al,conventional,ZrAcAc,ZrAcac,PEDOT:PSS,PEDOT:PSS,,chloroform,chloroform,100.0,-5.26,-3.63,1.63,-5.13,-3.78,
699,10.1002/aenm.201800424,10.1002/aenm.201800424,PBDB-T,FDNCTF,PBDB-T,FDNCTF,CCCCC(CC)Cc1ccc(-c2c3cc(-c4ccc(-c5sc(-c6cccs6)c6c5C(=O)c5c(CC(CC)CCCC)sc(CC(CC)CCCC)c5C6=O)s4)sc3c(-c3ccc(CC(CC)CCCC)s3)c3ccsc23)s1,CCCCCCCCC1(CCCCCCCC)c2cc3c(cc2-c2cc4c(cc21)-c1sc(/C=C2\C(=O)c5cc6ccccc6cc5C2=C(C#N)C#N)cc1C4(CCCCCCCC)CCCCCCCC)C(CCCCCCCC)(CCCCCCCC)c1cc(/C=C2\C(=O)c4cc5ccccc5cc4C2=C(C#N)C#N)sc1-3,0.909,15.9,74.6,10.8,10.7820126,0.1665500000000081,,,,,,,ITO/PEDOT:PSS/PBDB-T:acceptors/PDINO/Al,conventional,PDINO,PDINO,PEDOT:PSS,PEDOT:PSS,,chloroform,chloroform,,-5.26,-3.63,1.63,-5.54,-3.9,1.64
700,10.1002/aenm.201800424,10.1002/aenm.201800424,PBDB-T,NNBDT:FDNCTF,PBDB-T,,CCCCC(CC)Cc1ccc(-c2c3cc(-c4ccc(-c5sc(-c6cccs6)c6c5C(=O)c5c(CC(CC)CCCC)sc(CC(CC)CCCC)c5C6=O)s4)sc3c(-c3ccc(CC(CC)CCCC)s3)c3ccsc23)s1,,0.88,18.63,71.7,11.7,11.754784800000005,0.4682461538461858,,,1:0.8:0.2,DIO,DIO,,ITO/PEDOT:PSS/PBDB-T:acceptors/PDINO/Al,conventional,PDINO,PDINO,PEDOT:PSS,PEDOT:PSS,,chloroform,chloroform,,-5.26,-3.63,1.63,,,
701,10.1002/adma.201707150,10.1002/adma.201707150,PBDB-T,INPIC-4F,PBDB-T,INPIC-4F,CCCCC(CC)Cc1ccc(-c2c3cc(-c4ccc(-c5sc(-c6cccs6)c6c5C(=O)c5c(CC(CC)CCCC)sc(CC(CC)CCCC)c5C6=O)s4)sc3c(-c3ccc(CC(CC)CCCC)s3)c3ccsc23)s1,CCCCCCCCn1c2cc(/C=C3\C(=O)c4cc(F)c(F)cc4C3=C(C#N)C#N)sc2c2sc3c(c21)C(c1ccc(CCCCCC)cc1)(c1ccc(CCCCCC)cc1)c1cc2c(cc1-3)C(c1ccc(CCCCCC)cc1)(c1ccc(CCCCCC)cc1)c1c-2sc2c3sc(/C=C4\C(=O)c5cc(F)c(F)cc5C4=C(C#N)C#N)cc3n(CCCCCCCC)c12,0.85,21.61,71.5,13.13,13.1334775,0.0264851485148432,,,1:1,"1,8-diiodooctane",DIO,0.5% v/v,inverted,inverted,ZnO,ZnO,MoO3,MoO3,,chloroform,chloroform,100.0,-5.26,-3.63,1.63,-5.42,-3.94,1.48
702,10.1002/adma.201707150,10.1002/adma.201707150,PBDB-T,INPIC,PBDB-T,INPIC,CCCCC(CC)Cc1ccc(-c2c3cc(-c4ccc(-c5sc(-c6cccs6)c6c5C(=O)c5c(CC(CC)CCCC)sc(CC(CC)CCCC)c5C6=O)s4)sc3c(-c3ccc(CC(CC)CCCC)s3)c3ccsc23)s1,CCCCCCCCn1c2cc(/C=C3\C(=O)c4ccccc4C3=C(C#N)C#N)sc2c2sc3c(c21)C(c1ccc(CCCCCC)cc1)(c1ccc(CCCCCC)cc1)c1cc2c(cc1-3)C(c1ccc(CCCCCC)cc1)(c1ccc(CCCCCC)cc1)c1c-2sc2c3sc(/C=C4\C(=O)c5ccccc5C4=C(C#N)C#N)cc3n(CCCCCCCC)c12,0.96,8.55,52.5,4.31,4.309200000000001,0.0185614849187708,,,1:1,,,,inverted,inverted,ZnO,ZnO,MoO3,MoO3,,chloroform,chloroform,,-5.26,-3.63,1.63,-5.36,-3.82,1.54
703,10.1021/acsami.8b15923,10.1021/acsami.8b15923,PBDB-T2Cl,IDIC-4F,PBDB-T2Cl,IDIC-4F,CCCCC(CC)Cc1sc(-c2c3cc(-c4ccc(-c5sc(-c6cccs6)c6c5C(=O)c5c(CC(CC)CCCC)sc(CC(CC)CCCC)c5C6=O)s4)sc3c(-c3cc(Cl)c(CC(CC)CCCC)s3)c3ccsc23)cc1Cl,CCCCCCc1ccc(C2(c3ccc(CCCCCC)cc3)c3cc4c(cc3-c3sc(/C=C5\C(=O)c6cc(F)c(F)cc6C5=C(C#N)C#N)cc32)C(c2ccc(CCCCCC)cc2)(c2ccc(CCCCCC)cc2)c2cc(/C=C3\C(=O)c5cc(F)c(F)cc5C3=C(C#N)C#N)sc2-4)cc1,0.88,13.0,61.9,7.1,7.08136,0.2625352112675992,,,1:1,"1,8-diiodooctane",DIO,,inverted,inverted,ZnO,ZnO,MoO3,MoO3,,chlorobenzene,chlorobenzene,,-5.51,-3.63,1.73,-5.73,-3.93,1.66
704,10.1007/s11426-018-9260-2,10.1007/s11426-018-9260-2,PBDB-T2Cl,ITIC-Cl4,PBDB-T2Cl,IT-4Cl,CCCCC(CC)Cc1sc(-c2c3cc(-c4ccc(-c5sc(-c6cccs6)c6c5C(=O)c5c(CC(CC)CCCC)sc(CC(CC)CCCC)c5C6=O)s4)sc3c(-c3cc(Cl)c(CC(CC)CCCC)s3)c3ccsc23)cc1Cl,CCCCCCc1ccc(C2(c3ccc(CCCCCC)cc3)c3cc4c(cc3-c3sc5cc(/C=C6\C(=O)c7cc(Cl)c(Cl)cc7C6=C(C#N)C#N)sc5c32)C(c2ccc(CCCCCC)cc2)(c2ccc(CCCCCC)cc2)c2c-4sc3cc(/C=C4\C(=O)c5cc(Cl)c(Cl)cc5C4=C(C#N)C#N)sc23)cc1,0.81,22.01,74.0,13.37,13.192794,1.3254001495886178,,,,,,,,,,,,,,,,,-5.51,-3.63,1.73,-5.667,-4.027,1.6
705,10.1007/s11426-018-9260-2,10.1007/s11426-018-9260-2,PBDB-T2Cl,IT-4F,PBDB-T2Cl,IT-4F,CCCCC(CC)Cc1sc(-c2c3cc(-c4ccc(-c5sc(-c6cccs6)c6c5C(=O)c5c(CC(CC)CCCC)sc(CC(CC)CCCC)c5C6=O)s4)sc3c(-c3cc(Cl)c(CC(CC)CCCC)s3)c3ccsc23)cc1Cl,CCCCCCc1ccc(C2(c3ccc(CCCCCC)cc3)c3cc4c(cc3-c3sc5cc(/C=C6\C(=O)c7cc(F)c(F)cc7C6=C(C#N)C#N)sc5c32)C(c2ccc(CCCCCC)cc2)(c2ccc(CCCCCC)cc2)c2c-4sc3cc(/C=C4\C(=O)c5cc(F)c(F)cc5C4=C(C#N)C#N)sc23)cc1,0.89,20.58,78.0,14.29,14.286635999999998,0.0235409377186931,,,,,,,,,,,,,,,,,-5.51,-3.63,1.73,-5.677,-4.105,1.522
706,10.1039/c9ta08636f,10.1039/c9ta08636f,PBDB-TF,BP-4F,PBDB-TF,BP-4F,CCCCC(CC)Cc1sc(-c2c3cc(-c4ccc(-c5sc(-c6cccs6)c6c5C(=O)c5c(CC(CC)CCCC)sc(CC(CC)CCCC)c5C6=O)s4)sc3c(-c3cc(F)c(CC(CC)CCCC)s3)c3ccsc23)cc1F,CCCCCCc1ccc(C2(c3ccc(CCCCCC)cc3)c3cc(/C=C4\C(=O)c5cc(F)c(F)cc5C4=C(C#N)C#N)sc3-c3sc4c(-c5ccc(CC(CC)CCCC)cc5)c5c6c(sc5c(-c5ccc(CC(CC)CCCC)cc5)c4c32)-c2sc(/C=C3\C(=O)c4cc(F)c(F)cc4C3=C(C#N)C#N)cc2C6(c2ccc(CCCCCC)cc2)c2ccc(CCCCCC)cc2)cc1,0.89,21.6,72.0,13.9,13.84128,0.4224460431654748,,,1:1,,,,ITO/ZnO/PFN-Br/active layer/MoO3/Ag,inverted,ZnO,ZnO,MoO3,MoO3,,chloroform,chloroform,160.0,-5.48,-3.63,1.85,-5.63,-3.9,1.73
707,10.1002/adma.201800868,10.1002/adma.201800868,PBDB-TF,IT-4F,PBDB-TF,IT-4F,CCCCC(CC)Cc1sc(-c2c3cc(-c4ccc(-c5sc(-c6cccs6)c6c5C(=O)c5c(CC(CC)CCCC)sc(CC(CC)CCCC)c5C6=O)s4)sc3c(-c3cc(F)c(CC(CC)CCCC)s3)c3ccsc23)cc1F,CCCCCCc1ccc(C2(c3ccc(CCCCCC)cc3)c3cc4c(cc3-c3sc5cc(/C=C6\C(=O)c7cc(F)c(F)cc7C6=C(C#N)C#N)sc5c32)C(c2ccc(CCCCCC)cc2)(c2ccc(CCCCCC)cc2)c2c-4sc3cc(/C=C4\C(=O)c5cc(F)c(F)cc5C4=C(C#N)C#N)sc23)cc1,0.84,20.81,76.0,13.2,13.285104,0.6447272727272683,,,,,,,ITO/ZnO/active layer/MoO3/Al,inverted,ZnO,ZnO,MoO3,MoO3,,,,,-5.47,-3.63,1.84,-5.67,-4.15,1.52
708,10.1039/c7ta09837e,10.1039/c7ta09837e,2D-PBTCl2,ITIC,2D-PBTCl2,ITIC,CCCCC(CC)COC(=O)c1cc(Cl)c(-c2sc3c(-c4cc5c(-c6ccc(CC(CC)CCCC)s6)c6sc(C)cc6c(-c6ccc(CC(CC)CCCC)s6)c5s4)sc(C)c3c2Cl)s1,CCCCCCc1ccc(C2(c3ccc(CCCCCC)cc3)c3cc4c(cc3-c3sc5cc(C=C6C(=O)c7ccccc7C6=C(C#N)C#N)sc5c32)C(c2ccc(CCCCCC)cc2)(c2ccc(CCCCCC)cc2)c2c-4sc3cc(C=C4C(=O)c5ccccc5C4=C(C#N)C#N)sc23)cc1,0.87,14.52,58.4,7.38,7.377321599999999,0.0362926829268378,,,1:1,0.25% DIO,,0.25%,inverted,inverted,ZnO,,MoO3,,90.0,chlorobenzene,,,-5.43,-3.63,1.48,-5.576,-3.916,1.586
709,10.1002/adma.201803769,10.1002/adma.201803769,PCE10,T3,PCE10,T3,CCCCC(CC)COC(=O)c1sc2c(-c3cc4c(-c5ccc(CC(CC)CCCC)s5)c5sccc5c(-c5ccc(CC(CC)CCCC)s5)c4s3)scc2c1F,CCCCCCc1ccc(C2(c3ccc(CCCCCC)cc3)c3cc4c(cc3-c3sc(-c5sc(/C=C6\C(=O)c7cc(F)c(F)cc7C6=C(C#N)C#N)c6sc(C(=O)OCC(CC)CCCC)c(F)c56)cc32)C(c2ccc(CCCCCC)cc2)(c2ccc(CCCCCC)cc2)c2cc(-c3sc(/C=C5\C(=O)c6cc(F)c(F)cc6C5=C(C#N)C#N)c5sc(C(=O)OCC(CC)CCCC)c(F)c35)sc2-4)cc1,0.61,22.0,70.0,9.43,9.394,0.3817603393425195,,,1:1.8,,,,inverted,inverted,ZnO,ZnO,MoO3,MoO3,,chlorobenzene,,,-5.2,-3.63,1.57,-5.31,-4.0,1.31
710,10.1002/adma.201803769,10.1002/adma.201803769,PCE10,IFIC-i-4F,PCE10,IFIC-i-4F,CCCCC(CC)COC(=O)c1sc2c(-c3cc4c(-c5ccc(CC(CC)CCCC)s5)c5sccc5c(-c5ccc(CC(CC)CCCC)s5)c4s3)scc2c1F,CCCCCCc1ccc(C2(c3ccc(CCCCCC)cc3)c3cc4c(cc3-c3sc(-c5sc(/C=C6\C(=O)c7cc(F)ccc7C6=C(C#N)C#N)c6sc(C(=O)OCC(CC)CCCC)c(F)c56)cc32)C(c2ccc(CCCCCC)cc2)(c2ccc(CCCCCC)cc2)c2cc(-c3sc(/C=C5\C(=O)c6cc(F)ccc6C5=C(C#N)C#N)c5sc(C(=O)OCC(CC)CCCC)c(F)c35)sc2-4)cc1,0.65,24.85,67.0,10.87,10.822175,0.4399724011039518,,,1:1.8,CN,CN,1 vol%,inverted,inverted,ZnO,ZnO,MoO3,MoO3,,chlorobenzene,,,-5.2,-3.63,1.57,-5.34,-3.96,1.38
711,10.1002/adma.201803769,10.1002/adma.201803769,PCE10,T4,PCE10,T4,CCCCC(CC)COC(=O)c1sc2c(-c3cc4c(-c5ccc(CC(CC)CCCC)s5)c5sccc5c(-c5ccc(CC(CC)CCCC)s5)c4s3)scc2c1F,CCCCCCc1ccc(C2(c3ccc(CCCCCC)cc3)c3cc4c(cc3-c3sc(-c5sc(/C=C6\C(=O)c7ccc(F)cc7C6=C(C#N)C#N)c6sc(C(=O)OCC(CC)CCCC)c(F)c56)cc32)C(c2ccc(CCCCCC)cc2)(c2ccc(CCCCCC)cc2)c2cc(-c3sc(/C=C5\C(=O)c6ccc(F)cc6C5=C(C#N)C#N)c5sc(C(=O)OCC(CC)CCCC)c(F)c35)sc2-4)cc1,0.61,18.57,62.0,7.01,7.023174,0.1879315263908736,,,1:1.8,,,,inverted,inverted,ZnO,ZnO,MoO3,MoO3,,chlorobenzene,,,-5.2,-3.63,1.57,-5.36,-4.01,1.35
715,10.1039/c8ta10882j,10.1039/c8ta10882j,PTB-EDOT,ITIC-Th,PTB-EDOT,ITIC-Th,CCCCC(CC)COC(=O)c1sc2c(-c3cc4c(-c5sc(CC(CC)CCCC)c6c5OCCO6)c5sccc5c(-c5sc(CC(CC)CCCC)c6c5OCCO6)c4s3)scc2c1F,CCCCCCc1ccc(C2(c3ccc(CCCCCC)s3)c3cc4c(cc3-c3sc5cc(/C=C6\C(=O)c7ccccc7C6=C(C#N)C#N)sc5c32)C(c2ccc(CCCCCC)s2)(c2ccc(CCCCCC)s2)c2c-4sc3cc(/C=C4\C(=O)c5ccccc5C4=C(C#N)C#N)sc23)s1,0.84,15.37,66.5,8.59,8.585681999999998,0.050267753201413,,,1:1.5,DPE,DPE,,ITO/ZnO/active layer/MoO3/Ag,inverted,ZnO,ZnO,MoO3,MoO3,,o-xylene,o-xylene,,-5.33,-3.63,1.57,-5.673,-3.909,1.6
717,10.1039/c8ta00368h,10.1039/c8ta00368h,PBDB-T-BO,IT-M,PBDB-T-BO,IT-M,CCCCCCC(CCCC)Cc1ccc(-c2c3cc(-c4ccc(-c5sc(-c6cccs6)c6c5C(=O)c5c(CC(CC)CCCC)sc(CC(CC)CCCC)c5C6=O)s4)sc3c(-c3ccc(CC(CCCC)CCCCCC)s3)c3ccsc23)s1,CCCCCCc1ccc(C2(c3ccc(CCCCCC)cc3)c3cc4c(cc3-c3sc5cc(/C=C6\C(=O)c7ccc(C)cc7C6=C(C#N)C#N)sc5c32)C(c2ccc(CCCCCC)cc2)(c2ccc(CCCCCC)cc2)c2c-4sc3cc(/C=C4\C(=O)c5ccc(C)cc5C4=C(C#N)C#N)sc23)cc1,0.97,15.77,71.0,10.78,10.860799,0.7495269016697657,,,,,,,ITO/PEDOT:PSS/active-layer/PFN-Br/Al,,PFN-Br,,PEDOT:PSS,,,THF,,,-5.38,-3.63,1.75,-5.514,-3.808,1.604
718,10.1021/acsmacrolett.9b00704,10.1021/acsmacrolett.9b00704,,Y6,,Y6,CCCCCCCCC(CCCCCC)Cn1nc2c(-c3ccc(C)s3)c(F)c(F)c(-c3ccc(-c4cc5sc6c(c5s4)C(c4ccc(CCCCCC)cc4)(c4ccc(CCCCCC)cc4)c4cc5c(cc4-6)C(c4ccc(CCCCCC)cc4)(c4ccc(CCCCCC)cc4)c4c-5sc5cc(C)sc45)s3)c2n1,CCCCCCCCCCCc1c(/C=C2\C(=O)c3cc(F)c(F)cc3C2=C(C#N)C#N)sc2c1sc1c3c4nsnc4c4c5sc6c(CCCCCCCCCCC)c(/C=C7\C(=O)c8cc(F)c(F)cc8C7=C(C#N)C#N)sc6c5n(CC(CC)CCCC)c4c3n(CC(CC)CCCC)c21,0.73,22.44,64.60000000000001,11.05,10.582255200000002,4.232984615384601,,,,,,,,,,,,,,,,,-5.25,-3.63,1.62,-5.65,-4.1,1.55
719,10.1021/acsami.8b19449,10.1021/acsami.8b19449,P[DTffBT-TbT(6)]-2OD,IDIC,,IDIC,CCCCCCCCCCC(CCCCCCCC)Cc1cc(-c2c(F)c(F)c(-c3cc(CC(CCCCCCCC)CCCCCCCCCC)c(-c4ccc(-c5ccc6cc(C)sc6c5)s4)s3)c3nsnc23)sc1C,CCCCCCC1(CCCCCC)c2cc3c(cc2-c2sc(/C=C4\C(=O)c5ccccc5C4=C(C#N)C#N)cc21)C(CCCCCC)(CCCCCC)c1cc(/C=C2\C(=O)c4ccccc4C2=C(C#N)C#N)sc1-3,0.778,12.9,68.2,6.8,6.844688400000001,0.6571823529411905,6.4,6.8,1:1,,,,ITO/ZnO/active layer/MoO3/Ag,inverted,ZnO,,MoO3,,,,,,-5.35,-3.63,1.72,-5.75,-4.2,1.55
720,10.1021/acsami.8b19449,10.1021/acsami.8b19449,P[DTffBT-TbT(6)]-2OD,ITIC,,ITIC,CCCCCCCCCCC(CCCCCCCC)Cc1cc(-c2c(F)c(F)c(-c3cc(CC(CCCCCCCC)CCCCCCCCCC)c(-c4ccc(-c5ccc6cc(C)sc6c5)s4)s3)c3nsnc23)sc1C,CCCCCCc1ccc(C2(c3ccc(CCCCCC)cc3)c3cc4c(cc3-c3sc5cc(/C=C6\C(=O)c7ccccc7C6=C(C#N)C#N)sc5c32)C(c2ccc(CCCCCC)cc2)(c2ccc(CCCCCC)cc2)c2c-4sc3cc(/C=C4\C(=O)c5ccccc5C4=C(C#N)C#N)sc23)cc1,0.899,13.0,59.2,6.9,6.918704000000002,0.271072463768136,6.8,6.9,1:1,DIO,,0.5 vol %,ITO/ZnO/active layer/MoO3/Ag,inverted,ZnO,,MoO3,,100.0,CB,,110.0,-5.35,-3.63,1.72,-5.55,-3.95,1.6
721,10.1039/c6ee03489f,10.1039/c6ee03489f,PB2T,IT-M,PB2T,IT-M,CCCCCCCCSc1ccc(-c2c3cc(-c4cc(C(=O)OCC(CC)CCCC)c(-c5sc(C)cc5C(=O)OCC(CC)CCCC)s4)sc3c(-c3ccc(SCCCCCCCC)s3)c3cc(C)sc23)s1,CCCCCCc1ccc(C2(c3ccc(CCCCCC)cc3)c3cc4c(cc3-c3sc5cc(/C=C6\C(=O)c7ccc(C)cc7C6=C(C#N)C#N)sc5c32)C(c2ccc(CCCCCC)cc2)(c2ccc(CCCCCC)cc2)c2c-4sc3cc(/C=C4\C(=O)c5ccc(C)cc5C4=C(C#N)C#N)sc23)cc1,0.56,0.08,26.0,0.01,0.011648,16.48,0.01,0.01,50:50,,,,ITO/PEDOT:PSS/PB2T:IT-M/PFN-Br/Al,fullerene-free polymer solar cell,PFN-Br,,PEDOT:PSS,,,CB,,150.0,-5.63,-3.63,2.0,-5.58,-3.96,1.62
723,10.1039/c9tc02663k,10.1039/c9tc02663k,PBDD-CH-S,ITIC,,ITIC,CCCCC(CC)CSc1ccc(-c2c3cc(-c4sc(-c5sc(-c6cc(C7CCCCC7)c(C)s6)c6c5C(=O)c5c(CC(CC)CCCC)sc(CC(CC)CCCC)c5C6=O)cc4C4CCCCC4)sc3c(-c3ccc(SCC(CC)CCCC)s3)c3cc(C)sc23)s1,CCCCCCc1ccc(C2(c3ccc(CCCCCC)cc3)c3cc4c(cc3-c3sc5cc(/C=C6\C(=O)c7ccccc7C6=C(C#N)C#N)sc5c32)C(c2ccc(CCCCCC)cc2)(c2ccc(CCCCCC)cc2)c2c-4sc3cc(/C=C4\C(=O)c5ccccc5C4=C(C#N)C#N)sc23)cc1,0.96,15.24,65.8,9.63,9.6268032,0.0331962616822568,,,1:1,DIO,,0.1%,ITO/PEDOT:PSS/active layer/PDINO/Al,conventional,PDINO,PDINO,PEDOT:PSS,PEDOT:PSS,148.0,chlorobenzene,chlorobenzene,120.0,-5.47,-3.62,1.85,-5.61,-4.02,1.59
724,10.1021/jacs.7b02677,10.1021/jacs.7b02677,PBDB-T-SF,IT-4F,PBDB-T-SF,IT-4F,CCCCC(CC)CSc1sc(-c2c3cc(-c4ccc(-c5sc(-c6cccs6)c6c5C(=O)c5c(CC(CC)CCCC)sc(CC(CC)CCCC)c5C6=O)s4)sc3c(-c3cc(F)c(SCC(CC)CCCC)s3)c3ccsc23)cc1F,CCCCCCc1ccc(C2(c3ccc(CCCCCC)cc3)c3cc4c(cc3-c3sc5cc(/C=C6\C(=O)c7cc(F)c(F)cc7C6=C(C#N)C#N)sc5c32)C(c2ccc(CCCCCC)cc2)(c2ccc(CCCCCC)cc2)c2c-4sc3cc(/C=C4\C(=O)c5cc(F)c(F)cc5C4=C(C#N)C#N)sc23)cc1,0.88,20.88,71.0,13.1,13.045823999999998,0.4135572519084105,,,,,,,,,,,,,,,,,-5.41,-3.62,,-5.66,-4.14,1.53
725,10.1007/s11426-018-9334-9,10.1007/s11426-018-9334-9,PBDB-T-SF,NCBDT-4Cl,PBDB-T-SF,NCBDT-4Cl,CCCCC(CC)CSc1sc(-c2c3cc(-c4ccc(-c5sc(-c6cccs6)c6c5C(=O)c5c(CC(CC)CCCC)sc(CC(CC)CCCC)c5C6=O)s4)sc3c(-c3cc(F)c(SCC(CC)CCCC)s3)c3ccsc23)cc1F,CCCCCCCCc1c2sc3c(c2c(CCCCCCCC)c2sc4c(c12)C(c1ccc(CCCCCC)cc1)(c1ccc(CCCCCC)cc1)c1cc(/C=C2\C(=O)c5cc(Cl)c(Cl)cc5C2=C(C#N)C#N)sc1-4)C(c1ccc(CCCCCC)cc1)(c1ccc(CCCCCC)cc1)c1cc(/C=C2\C(=O)c4cc(Cl)c(Cl)cc4C2=C(C#N)C#N)sc1-3,0.851,22.35,74.3,14.1,14.13174855,0.2251670212765932,,,1:1,,,,ITO/PEDOT:PSS/active layer/PFN-Br/Ag,conventional,PFN-Br,PFN-Br,PEDOT:PSS,PEDOT:PSS,,chloroform,chloroform,,-5.41,-3.62,,-5.6,-4.02,
726,10.1002/adma.201807577,10.1002/adma.201807577,TTFQx-T1,Y5,TTFQx-T1,Y5,CCCCCC(CC)Cc1ccc(-c2c3cc(-c4ccc(-c5c(F)c(F)c(-c6ccc(C)s6)c6nc(-c7cc(F)c(CC(CC)CCCC)s7)c(-c7cc(F)c(CC(CC)CCCC)s7)nc56)s4)sc3c(-c3ccc(CC(CC)CCCC)s3)c3cc(C)sc23)s1,CCCCC(CC)Cc1c(/C=C2\C(=O)c3ccccc3C2=C(C#N)C#N)sc2c1sc1c3c4nsnc4c4c5sc6c(CC(CC)CCCC)c(/C=C7\C(=O)c8ccccc8C7=C(C#N)C#N)sc6c5n(CC(CC)CCCC)c4c3n(CC(CC)CCCC)c21,0.89,21.2,69.6,13.1,13.132127999999998,0.2452519083969342,,,1:1.2,chloronaphthalene,CN,0.8 vol% CN,ITO/PEDOT:PSS/active layer/perylene diimide functionalized with amino N-oxide/Al,conventional,perylene diimide functionalized with amino N-oxide,PDINN,PEDOT:PSS,PEDOT:PSS,,,,130.0,-5.31,-3.62,1.69,-5.55,-3.87,1.68
727,10.1039/c7ta10262c,10.1039/c7ta10262c,TTFQx-T1,ITIC,TTFQx-T1,ITIC,CCCCCC(CC)Cc1ccc(-c2c3cc(-c4ccc(-c5c(F)c(F)c(-c6ccc(C)s6)c6nc(-c7cc(F)c(CC(CC)CCCC)s7)c(-c7cc(F)c(CC(CC)CCCC)s7)nc56)s4)sc3c(-c3ccc(CC(CC)CCCC)s3)c3cc(C)sc23)s1,CCCCCCc1ccc(C2(c3ccc(CCCCCC)cc3)c3cc4c(cc3-c3sc5cc(/C=C6\C(=O)c7ccccc7C6=C(C#N)C#N)sc5c32)C(c2ccc(CCCCCC)cc2)(c2ccc(CCCCCC)cc2)c2c-4sc3cc(/C=C4\C(=O)c5ccccc5C4=C(C#N)C#N)sc23)cc1,0.9,16.88,69.19999999999999,10.52,10.512863999999997,0.0678326996197975,,,,,,,,,,,,,,,,,-5.31,-3.62,1.69,-5.48,-3.83,1.65
728,10.1002/adma.201604241,10.1002/adma.201604241,PBQ-QF,ITIC,PBQ-QF,ITIC,CCCCCCCCOc1cccc(-c2nc3c(-c4cccs4)c(F)c(F)c(-c4ccc(-c5cc6c(-c7ccc(CC(CC)CCCC)s7)c7sccc7c(-c7ccc(CC(CC)CCCC)s7)c6s5)s4)c3nc2-c2cccc(OCCCCCCCC)c2)c1,CCCCCCc1ccc(C2(c3ccc(CCCCCC)cc3)c3cc4c(cc3-c3sc5cc(C=C6C(=O)c7ccccc7C6=C(C#N)C#N)sc5c32)C(c2ccc(CCCCCC)cc2)(c2ccc(CCCCCC)cc2)c2c-4sc3cc(C=C4C(=O)c5ccccc5C4=C(C#N)C#N)sc23)cc1,0.83,17.16,62.5,8.9,8.90175,0.0196629213483086,,,,IPA,IPA,,inverted,inverted,ZnO,ZnO,MoO3,MoO3,100.0,THF,THF,,-5.34,-3.62,1.72,-5.576,-3.916,1.59
736,10.1002/solr.201800250,10.1002/solr.201800250,PBDB-TF,BDSeIC,PBDB-TF,BDSeIC,CCCCC(CC)Cc1sc(-c2c3cc(-c4ccc(-c5sc(-c6cccs6)c6c5C(=O)c5c(CC(CC)CCCC)sc(CC(CC)CCCC)c5C6=O)s4)sc3c(-c3cc(F)c(CC(CC)CCCC)s3)c3ccsc23)cc1F,CCCCCCc1ccc(C2(c3ccc(CCCCCC)cc3)c3cc(/C=C4\C(=O)c5ccccc5C4=C(C#N)C#N)sc3-c3[se]c4cc5c6c([se]c5cc4c32)-c2sc(/C=C3\C(=O)c4ccccc4C3=C(C#N)C#N)cc2C6(c2ccc(CCCCCC)cc2)c2ccc(CCCCCC)cc2)cc1,0.97,14.0,51.9,7.1,7.04802,0.7321126760563306,,,1:1,,,,ITO/ZnO/PFN-Br/active layer/MoO3/Al,inverted,ZnO/PFN-Br,ZnO/PFN-Br,MoO3,MoO3,,chlorobenzene,chlorobenzene,100.0,-5.5,-3.61,1.89,-5.53,-3.92,1.61
737,10.1002/aenm.201900041,10.1002/aenm.201900041,PM6,ITC-2Cl,PM6,ITC-2Cl,COC(=O)C(C)(C)c1cc(C)cc(-c2sc3c4sc5cc(/C=C6/C(=O)c7cc(F)cc(c7)C(=O)/C6=C\c6cc(C(C)(C)C(=O)OC)c(-c7cc(C)cc(C(C)(C)C(=O)OC)c7)s6)sc5c4c(C(C)(C)C(=O)OC)ccc2-3)c1,CCCCCCc1ccc(C2(c3ccc(CCCCCC)cc3)c3cc4c(cc3-c3sc5cc(/C=C6\C(=O)c7c(csc7Cl)C6=C(C#N)C#N)sc5c32)C(c2ccc(CCCCCC)cc2)(c2ccc(CCCCCC)cc2)c2c-4sc3cc(/C=C4\C(=O)c5c(csc5Cl)C4=C(C#N)C#N)sc23)cc1,0.91,20.1,74.1,13.6,13.553631,0.3409485294117541,,,1:1,DIO,DIO,0.2 vol%,ITO/PEDOT:PSS/PM6:acceptors/Zracac/Al,conventional,Zracac,ZrAcac,PEDOT:PSS,PEDOT:PSS,,CF,chloroform,100.0,-5.56,-3.65,,-5.58,-4.01,1.57
741,10.1039/c7ta07785h,10.1039/c7ta07785h,PBDB-TF,ITIC,PBDB-TF,ITIC,CCCCC(CC)Cc1sc(-c2c3cc(-c4ccc(-c5sc(-c6cccs6)c6c5C(=O)c5c(CC(CC)CCCC)sc(CC(CC)CCCC)c5C6=O)s4)sc3c(-c3cc(F)c(CC(CC)CCCC)s3)c3ccsc23)cc1F,CCCCCCc1ccc(C2(c3ccc(CCCCCC)cc3)c3cc4c(cc3-c3sc5cc(/C=C6\C(=O)c7ccccc7C6=C(C#N)C#N)sc5c32)C(c2ccc(CCCCCC)cc2)(c2ccc(CCCCCC)cc2)c2c-4sc3cc(/C=C4\C(=O)c5ccccc5C4=C(C#N)C#N)sc23)cc1,1.04,16.0,57.99999999999999,9.7,9.6512,0.5030927835051542,,,1:1,DIO,DIO,,inverted,inverted,ZnO,ZnO,MoO3,MoO3,,chlorobenzene,chlorobenzene,100.0,-5.5,-3.61,1.89,-5.6,-3.85,1.75
744,10.1002/aenm.201900041,10.1002/aenm.201900041,PM6,ITCPTC,PM6,ITCPTC,COC(=O)C(C)(C)c1cc(C)cc(-c2sc3c4sc5cc(/C=C6/C(=O)c7cc(F)cc(c7)C(=O)/C6=C\c6cc(C(C)(C)C(=O)OC)c(-c7cc(C)cc(C(C)(C)C(=O)OC)c7)s6)sc5c4c(C(C)(C)C(=O)OC)ccc2-3)c1,CCCCCCc1ccc(C2(c3ccc(CCCCCC)cc3)c3cc4c(cc3-c3sc5cc(/C=C6\C(=O)c7cscc7C6=C(C#N)C#N)sc5c32)C(c2ccc(CCCCCC)cc2)(c2ccc(CCCCCC)cc2)c2c-4sc3cc(/C=C4\C(=O)c5cscc5C4=C(C#N)C#N)sc23)cc1,0.95,17.6,73.4,12.3,12.27248,0.2237398373983811,,,1:1,DIO,DIO,0.2 vol%,ITO/PEDOT:PSS/PM6:acceptors/Zracac/Al,conventional,Zracac,ZrAcac,PEDOT:PSS,PEDOT:PSS,,CF,chloroform,100.0,-5.56,-3.65,,-5.62,-3.96,1.66
750,10.1002/solr.201800250,10.1002/solr.201800250,PBDB-TF,BDSeIC4Br,PBDB-TF,BDSeIC4Br,CCCCC(CC)Cc1sc(-c2c3cc(-c4ccc(-c5sc(-c6cccs6)c6c5C(=O)c5c(CC(CC)CCCC)sc(CC(CC)CCCC)c5C6=O)s4)sc3c(-c3cc(F)c(CC(CC)CCCC)s3)c3ccsc23)cc1F,CCCCCCc1ccc(C2(c3ccc(CCCCCC)cc3)c3cc(/C=C4\C(=O)c5cc(Br)c(Br)cc5C4=C(C#N)C#N)sc3-c3[se]c4cc5c6c([se]c5cc4c32)-c2sc(/C=C3\C(=O)c4cc(Br)c(Br)cc4C3=C(C#N)C#N)cc2C6(c2ccc(CCCCCC)cc2)c2ccc(CCCCCC)cc2)cc1,0.85,16.4,68.60000000000001,9.6,9.56284,0.3870833333333342,,,1:1,,,,ITO/ZnO/PFN-Br/active layer/MoO3/Al,inverted,ZnO/PFN-Br,ZnO/PFN-Br,MoO3,MoO3,,chlorobenzene,chlorobenzene,100.0,-5.5,-3.61,1.89,-5.65,-4.02,1.63
751,10.1002/solr.201800250,10.1002/solr.201800250,PBDB-TF,BDSeTICBr-δ,PBDB-TF,BDSeTICBr-δ,CCCCC(CC)Cc1sc(-c2c3cc(-c4ccc(-c5sc(-c6cccs6)c6c5C(=O)c5c(CC(CC)CCCC)sc(CC(CC)CCCC)c5C6=O)s4)sc3c(-c3cc(F)c(CC(CC)CCCC)s3)c3ccsc23)cc1F,CCCCCCc1ccc(C2(c3ccc(CCCCCC)cc3)c3cc(/C=C4\C(=O)c5ccc(Br)cc5C4=C(C#N)C#N)sc3-c3[se]c4cc5c6c([se]c5cc4c32)-c2sc(/C=C3\C(=O)c4ccc(Br)cc4C3=C(C#N)C#N)cc2C6(c2ccc(CCCCCC)cc2)c2ccc(CCCCCC)cc2)cc1,0.89,20.3,69.1,12.5,12.484297,0.1256240000000019,,,1:1,,,,ITO/ZnO/PFN-Br/active layer/MoO3/Al,inverted,ZnO/PFN-Br,ZnO/PFN-Br,MoO3,MoO3,,chlorobenzene,chlorobenzene,100.0,-5.5,-3.61,1.89,-5.63,-3.99,1.64
752,10.1021/acsaem.8b00506,10.1021/acsaem.8b00506,PBClT,ITIC,PBClT,ITIC,CCCCC(CC)COC(=O)c1sc2c(-c3cc4c(-c5cc(Cl)c(CC(CC)CCCC)s5)c5sccc5c(-c5cc(Cl)c(CC(CC)CCCC)s5)c4s3)scc2c1F,CCCCCCc1ccc(C2(c3ccc(CCCCCC)cc3)c3cc4c(cc3-c3sc5cc(C=C6C(=O)c7ccccc7C6=C(C#N)C#N)sc5c32)C(c2ccc(CCCCCC)cc2)(c2ccc(CCCCCC)cc2)c2c-4sc3cc(C=C4C(=O)c5ccccc5C4=C(C#N)C#N)sc23)cc1,1.01,13.95,60.0,8.46,8.4537,0.0744680851063984,,,1:1,,,,ITO/PEDOT:PSS/active layer/MoO3/Ag,conventional,,,PEDOT:PSS,PEDOT:PSS,100.0,chlorobenzene,chlorobenzene,,-5.47,-3.61,1.64,-5.576,-3.916,1.586
753,10.1002/aenm.201801212,10.1002/aenm.201801212,PCE10,SiOTIC-4F,PCE10,SiOTIC-4F,CCCCC(CC)COC(=O)c1sc2c(-c3cc4c(-c5ccc(CC(CC)CCCC)s5)c5sccc5c(-c5ccc(CC(CC)CCCC)s5)c4s3)scc2c1F,CCCCCC(CC)COc1cc(/C=C2\C(=O)c3cc(F)c(F)cc3C2=C(C#N)C#N)sc1-c1cc2c(s1)-c1sc(-c3sc(/C=C4\C(=O)c5cc(F)c(F)cc5C4=C(C#N)C#N)cc3OCC(CC)CCCCC)cc1[Si]2(CC(CC)CCCC)CC(CC)CCCC,0.65,21.6,61.4,9.0,8.620560000000001,4.215999999999988,,,1:1.5,CN,CN,,ITO/ZnO/PTB7-Th:SiOTIC-4F/MoO3/Ag,inverted,ZnO,ZnO,MoO3,MoO3,,CF,chloroform,,-5.2,-3.61,1.59,-5.28,-4.11,1.17
