Repository: JiYiqaq/PCE-KA-GNN

# Data directory

- `raw/Active_Database.csv` is the immutable source dataset bundled under CC BY 4.0. Do not overwrite it with processed data.
- `processed/` is created and populated by the training pipeline. Generated `.pt` and `.pth` caches are intentionally ignored by Git because they can exceed GitHub's normal single-file limit.

See `../DATA_LICENSE.md` for provenance, license and checksum information.

File: data/raw/Active_Database.csv (part 9 of 471)
id,doi,doi_norm,donor,acceptor,donor_canonical,acceptor_canonical,donor_smiles,acceptor_smiles,voc,jsc,ff,pce,pce_recomputed,pce_relative_error_percent,pce_avg,pce_best,d_a_ratio,additive,additive_canonical,additive_ratio,device_structure,device_type,etl,etl_canonical,htl,htl_canonical,active_layer_thickness,solvent,solvent_canonical,annealing_temp,homo_d,lumo_d,eg_d,homo_a,lumo_a,eg_a
754,10.1002/aenm.201801212,10.1002/aenm.201801212,PCE10,COTIC-4F,PCE10,COTIC-4F,CCCCC(CC)COC(=O)c1sc2c(-c3cc4c(-c5ccc(CC(CC)CCCC)s5)c5sccc5c(-c5ccc(CC(CC)CCCC)s5)c4s3)scc2c1F,CCCCCC(CC)COc1cc(/C=C2\C(=O)c3cc(F)c(F)cc3C2=C(C#N)C#N)sc1-c1cc2c(s1)-c1sc(-c3sc(/C=C4\C(=O)c5cc(F)c(F)cc5C4=C(C#N)C#N)cc3OCC(CC)CCCCC)cc1C2(CC(CC)CCCC)CC(CC)CCCC,0.56,20.3,56.3,7.4,6.400184,13.511027027027026,,,1:1.5,CN,CN,,ITO/ZnO/PTB7-Th:COTIC-4F/MoO3/Ag,inverted,ZnO,ZnO,MoO3,MoO3,,CB,chlorobenzene,,-5.2,-3.61,1.59,-5.26,-4.16,1.1
755,10.1002/aenm.201801209,10.1002/aenm.201801209,PCE10,ITIC-2F,PCE10,ITIC-2F,CCCCC(CC)COC(=O)c1sc2c(-c3cc4c(-c5ccc(CC(CC)CCCC)s5)c5sccc5c(-c5ccc(CC(CC)CCCC)s5)c4s3)scc2c1F,CCCCCCc1ccc(C2(c3ccc(CCCCCC)cc3)c3cc4c(cc3-c3sc5cc(/C=C6/C(=O)c7ccccc7C6=C(C#N)C#N)sc5c32)C(c2ccc(CCCCCC)cc2)(c2ccc(CCCCCC)cc2)c2c-4sc3cc(/C=C4/C(=O)c5cc(F)c(F)cc5C4=C(C#N)C#N)sc23)cc1,0.748,16.2,70.0,8.7,8.48232,2.5020689655172377,,,1:1.5,DIO,,2 vol%,ITO/ZnO/active layer/MoOx/Ag,inverted,ZnO,ZnO,MoOx,MoO3,,chlorobenzene,chlorobenzene,,-5.2,-3.61,1.59,-5.705,-4.08,
756,10.1002/aenm.201801209,10.1002/aenm.201801209,PCE10,IOTIC-2F,PCE10,IOTIC-2F,CCCCC(CC)COC(=O)c1sc2c(-c3cc4c(-c5ccc(CC(CC)CCCC)s5)c5sccc5c(-c5ccc(CC(CC)CCCC)s5)c4s3)scc2c1F,CCCCCCCc1ccc(C2(c3ccc(CCCCCC)cc3)c3cc4c(cc3-c3sc(-c5sc(/C=C6\C(=O)c7ccc(F)cc7C6=C(C#N)C#N)cc5OCC(CC)CCCC)cc32)C(c2ccc(CCCCCC)cc2)(c2ccc(CCCCCC)cc2)c2cc(-c3sc(/C=C5\C(=O)c6ccc(F)cc6C5=C(C#N)C#N)cc3OCC(CC)CCCC)sc2-4)cc1,0.817,21.9,65.0,12.1,11.629995,3.88433884297521,,,1:1.5,DIO,,2 vol%,ITO/ZnO/active layer/MoOx/Ag,inverted,ZnO,ZnO,MoOx,MoO3,,chlorobenzene,chlorobenzene,,-5.2,-3.61,1.59,-5.34,-4.03,1.31
757,10.1002/aenm.201801209,10.1002/aenm.201801209,PCE10,ITOTIC-2F,PCE10,ITOTIC-2F,CCCCC(CC)COC(=O)c1sc2c(-c3cc4c(-c5ccc(CC(CC)CCCC)s5)c5sccc5c(-c5ccc(CC(CC)CCCC)s5)c4s3)scc2c1F,CCCCCCCc1ccc(C2(c3ccc(CCCCCC)cc3)c3cc4c(cc3-c3sc5cc(-c6sc(/C=C7\C(=O)c8ccc(F)cc8C7=C(C#N)C#N)cc6OCC(CC)CCCC)sc5c32)C(c2ccc(CCCCCC)cc2)(c2ccc(CCCCCC)cc2)c2c-4sc3cc(-c4sc(C=C5C(=O)c6ccc(F)cc6C5=C(C#N)C#N)cc4OCC(CC)CCCC)sc23)cc1,0.785,7.0,61.0,3.7,3.35195,9.40675675675676,,,1:1.5,CN,,2 vol%,ITO/ZnO/active layer/MoOx/Ag,inverted,ZnO,ZnO,MoOx,MoO3,,chlorobenzene,chlorobenzene,,-5.2,-3.61,1.59,-5.22,-3.9,1.32
760,10.1021/acsami.8b20276,10.1021/acsami.8b20276,PFBTBOX,IT-4F,PFBTBOX,IT-4F,CCCCCCCCOc1c(OCCCCCCCC)c(-c2cc(F)c(-c3sc(C)cc3F)s2)c2nonc2c1C,CCCCCCc1ccc(C2(c3ccc(CCCCCC)cc3)c3cc4c(cc3-c3sc5cc(/C=C6\C(=O)c7cc(F)c(F)cc7C6=C(C#N)C#N)sc5c32)C(c2ccc(CCCCCC)cc2)(c2ccc(CCCCCC)cc2)c2c-4sc3cc(/C=C4\C(=O)c5cc(F)c(F)cc5C4=C(C#N)C#N)sc23)cc1,1.01,15.11,63.0,10.2,9.614493,5.740264705882351,,,,,,,ITO/ZnO/PFBTBOX:acceptors/MoO3/Ag,inverted,ZnO,ZnO,MoO3,MoO3,,chlorobenzene,chlorobenzene,,-5.33,-3.61,1.72,-5.66,-4.11,1.55
763,10.1021/acs.jpclett.9b01931,10.1021/acs.jpclett.9b01931,PBDB-T2F,ITIC-2Cl-beta,PBDB-T2Cl,ITIC-2Cl-beta,CCCCC(CC)Cc1sc(-c2c3cc(-c4ccc(-c5sc(-c6cccs6)c6c5C(=O)c5c(CC(CC)CCCC)sc(CC(CC)CCCC)c5C6=O)s4)sc3c(-c3cc(Cl)c(CC(CC)CCCC)s3)c3ccsc23)cc1Cl,CCCCCCc1ccc(C2(c3ccc(CCCCCC)cc3)c3cc4c(cc3-c3sc5cc(/C=C6\C(=O)c7c(Cl)cccc7C6=C(C#N)C#N)sc5c32)C(c2ccc(CCCCCC)cc2)(c2ccc(CCCCCC)cc2)c2c-4sc3cc(/C=C4\C(=O)c5c(Cl)cccc5C4=C(C#N)C#N)sc23)cc1,0.94,18.47,64.60000000000001,11.21,11.215722800000002,0.0510508474576352,,,,,,,,,,,,,,,,,-5.5,-3.6,1.9,-5.3,-3.71,1.59
765,10.1021/acs.jpclett.9b01931,10.1021/acs.jpclett.9b01931,PBDB-T2Cl,a-ITIC-2Cl,PBDB-T2Cl,a-ITIC-2Cl,CCCCC(CC)Cc1sc(-c2c3cc(-c4ccc(-c5sc(-c6cccs6)c6c5C(=O)c5c(CC(CC)CCCC)sc(CC(CC)CCCC)c5C6=O)s4)sc3c(-c3cc(Cl)c(CC(CC)CCCC)s3)c3ccsc23)cc1Cl,CCCCCCc1ccc(C2(c3ccc(CCCCCC)cc3)c3cc4c(cc3-c3sc5cc(/C=C6\C(=O)c7ccccc7C6=C(C#N)C#N)sc5c32)C(c2ccc(CCCCCC)cc2)(c2ccc(CCCCCC)cc2)c2c-4sc3cc(/C=C4\C(=O)c5cc(Cl)c(Cl)cc5C4=C(C#N)C#N)sc23)cc1,0.88,18.91,73.5,12.23,12.230988,0.008078495502858,,,,,,,,,,,,,,,,,-5.5,-3.6,1.9,-5.29,-3.77,1.52
766,10.1038/s41467-019-10098-z,10.1038/s41467-019-10098-z,PBDB-TF,,PBDB-TF,,CCCCC(CC)Cc1sc(-c2c3cc(-c4ccc(-c5sc(-c6cccs6)c6c5C(=O)c5c(CC(CC)CCCC)sc(CC(CC)CCCC)c5C6=O)s4)sc3c(-c3cc(F)c(CC(CC)CCCC)s3)c3ccsc23)cc1F,CCCCCCC1(CCCCCC)c2cc3c(cc2-c2sc(/C=C4\C(=O)c5cc(F)c(F)cc5C4=C(C#N)C#N)cc21)C(CCCCCC)(CCCCCC)c1cc(/C=C2\C(=O)c4cc(F)c(F)cc4C2=C(C#N)C#N)sc1-3,0.84,13.42,61.0,6.88,6.8764080000000005,0.0522093023255722,,,1:1.2,,,,ITO/ZnO/active layer/MoO3/Ag,inverted,ZnO,ZnO,MoO3,MoO3,,chloroform,chlorobenzene,100.0,-5.47,-3.6,1.87,-5.83,-3.86,1.97
774,10.1038/s41467-019-10098-z,10.1038/s41467-019-10098-z,PBDB-TF,PTIC,PBDB-TF,PTIC,CCCCC(CC)Cc1sc(-c2c3cc(-c4ccc(-c5sc(-c6cccs6)c6c5C(=O)c5c(CC(CC)CCCC)sc(CC(CC)CCCC)c5C6=O)s4)sc3c(-c3cc(F)c(CC(CC)CCCC)s3)c3ccsc23)cc1F,CCCCCCCCC(CCCCCC)COc1cc(-c2cc(CCCCCC)c(/C=C3\C(=O)c4cc(F)c(F)cc4C3=C(C#N)C#N)s2)c(OCC(CCCCCC)CCCCCCCC)cc1-c1cc(CCCCCC)c(/C=C2\C(=O)c3cc(F)c(F)cc3C2=C(C#N)C#N)s1,0.93,16.73,66.0,10.27,10.268874,0.0109639727361177,,,1:1.2,,,,ITO/ZnO/active layer/MoO3/Ag,inverted,ZnO,ZnO,MoO3,MoO3,,chlorobenzene,chlorobenzene,100.0,-5.47,-3.6,1.87,-5.59,-3.81,1.78
775,10.1038/s41467-019-10098-z,10.1038/s41467-019-10098-z,PBDB-TF,PTICO,PBDB-TF,PTICO,CCCCC(CC)Cc1sc(-c2c3cc(-c4ccc(-c5sc(-c6cccs6)c6c5C(=O)c5c(CC(CC)CCCC)sc(CC(CC)CCCC)c5C6=O)s4)sc3c(-c3cc(F)c(CC(CC)CCCC)s3)c3ccsc23)cc1F,CCCCCCCCC(CCCCCC)COc1cc(-c2cc(OCCCCCC)c(/C=C3\C(=O)c4cc(F)c(F)cc4C3=C(C#N)C#N)s2)c(OCC(CCCCCC)CCCCCCCC)cc1-c1cc(OCCCCCC)c(/C=C2\C(=O)c3cc(F)c(F)cc3C2=C(C#N)C#N)s1,1.01,12.6,52.0,6.62,6.61752,0.0374622356495507,,,1:1.2,,,,ITO/ZnO/active layer/MoO3/Ag,inverted,ZnO,ZnO,MoO3,MoO3,,chlorobenzene,chlorobenzene,100.0,-5.47,-3.6,1.87,-5.48,-3.66,1.82
776,10.1038/s41467-019-10098-z,10.1038/s41467-019-10098-z,PBDB-TF,PTICH,PBDB-TF,PTICH,CCCCC(CC)Cc1sc(-c2c3cc(-c4ccc(-c5sc(-c6cccs6)c6c5C(=O)c5c(CC(CC)CCCC)sc(CC(CC)CCCC)c5C6=O)s4)sc3c(-c3cc(F)c(CC(CC)CCCC)s3)c3ccsc23)cc1F,CCCCCCCCC(CCCCCC)COc1cc(-c2ccc(/C=C3\C(=O)c4cc(F)c(F)cc4C3=C(C#N)C#N)s2)c(OCC(CCCCCC)CCCCCCCC)cc1-c1ccc(/C=C2\C(=O)c3cc(F)c(F)cc3C2=C(C#N)C#N)s1,0.92,8.22,54.0,4.08,4.083696000000001,0.090588235294132,,,1:1.2,,,,ITO/ZnO/active layer/MoO3/Ag,inverted,ZnO,ZnO,MoO3,MoO3,,chlorobenzene,chlorobenzene,100.0,-5.47,-3.6,1.87,-5.62,-3.8,1.82
777,10.1039/c7ta09837e,10.1039/c7ta09837e,2D-PBTCl,ITIC,2D-PBTCl,ITIC,CCCCC(CC)COC(=O)c1ccc(-c2sc3c(-c4cc5c(-c6ccc(CC(CC)CCCC)s6)c6sc(C)cc6c(-c6ccc(CC(CC)CCCC)s6)c5s4)sc(C)c3c2Cl)s1,CCCCCCc1ccc(C2(c3ccc(CCCCCC)cc3)c3cc4c(cc3-c3sc5cc(C=C6C(=O)c7ccccc7C6=C(C#N)C#N)sc5c32)C(c2ccc(CCCCCC)cc2)(c2ccc(CCCCCC)cc2)c2c-4sc3cc(C=C4C(=O)c5ccccc5C4=C(C#N)C#N)sc23)cc1,0.91,15.79,61.3,8.81,8.8081357,0.021161180476744,,,1:1,0.25% DIO,,0.25%,ITO/ZnO/2D-PBTCl:ITIC/MoO3/Ag,inverted,ZnO,,MoO3,,100.0,,,,-5.45,-3.6,1.72,-5.49,-3.83,1.59
786,10.1007/s11426-016-0336-6,10.1007/s11426-016-0336-6,PTB7-Th,IDT-2BR1,PTB7-Th,IDT-2BR1,CCCCC(CC)COC(=O)c1sc2csc(-c3cc4c(-c5ccc(CC(CC)CCCC)s5)c5sccc5c(-c5ccc(CC(CC)CCCC)s5)c4s3)c2c1F,CCCCCCC1(CCCCCC)c2cc3c(cc2-c2sc(-c4ccc(/C=C5\SC(=S)N(CC)C5=O)c5nsnc45)cc21)C(CCCCCC)(CCCCCC)c1cc(-c2ccc(/C=C4\SC(=S)N(CC)C4=O)c4nsnc24)sc1-3,0.95,15.2,60.0,8.7,8.664,0.4137931034482712,,,1:1.5,DIO,DIO,,conventional,conventional,Ca,Ca,PEDOT:PSS,PEDOT:PSS,,chlorobenzene,chlorobenzene,,-5.21,-3.6,1.58,-5.37,-3.67,1.61
790,10.1002/adma.201705969,10.1002/adma.201705969,PTB7-Th,FOIC,PTB7-Th,FOIC,CCCCC(CC)COC(=O)c1sc2csc(-c3cc4c(-c5ccc(CC(CC)CCCC)s5)c5sccc5c(-c5ccc(CC(CC)CCCC)s5)c4s3)c2c1F,CCCCCCc1ccc(C2(c3ccc(CCCCCC)cc3)c3c(sc4cc(C=C5C(=O)c6cc(F)ccc6C5=C(C#N)C#N)sc34)-c3sc4c5c(sc4c32)-c2sc3cc(C=C4C(=O)c6cc(F)ccc6C4=C(C#N)C#N)sc3c2C5(c2ccc(CCCCCC)cc2)c2ccc(CCCCCC)cc2)cc1,0.743,24.0,67.10000000000001,12.0,11.965272000000002,0.2893999999999804,,,1:1.5,,,,ITO/ZnO/PTB7-Th:FOIC/MoO3/Ag,inverted,ZnO,ZnO,MoO3,MoO3,,chloroform,chloroform,,-5.21,-3.6,1.58,-5.38,-3.91,1.32
791,10.1039/c7ta05774a,10.1039/c7ta05774a,PTB7-Th,IDT-Tz,PTB7-Th,IDT-Tz,CCCCC(CC)COC(=O)c1sc2csc(-c3cc4c(-c5ccc(CC(CC)CCCC)s5)c5sccc5c(-c5ccc(CC(CC)CCCC)s5)c4s3)c2c1F,CCCCCCc1ccc(C2(c3ccc(CCCCCC)cc3)c3cc(-c4ncc(/C=C5\C(=O)c6ccccc6C5=C(C#N)C#N)s4)ccc3-c3cc4c(cc32)-c2ccc(-c3ncc(/C=C5\C(=O)c6ccccc6C5=C(C#N)C#N)s3)cc2C4(c2ccc(CCCCCC)cc2)c2ccc(CCCCCC)cc2)cc1,0.8,15.94,65.7,8.38,8.378064,0.0231026252983365,,,1:1.3,,,,ITO/ZnO/active layer/MoO3/Ag,inverted,ZnO,,MoO3,,,,,,-5.21,-3.6,1.58,-5.62,-4.09,
792,10.1021/jacs.7b11278,10.1021/jacs.7b11278,PTB7-Th,BT-CIC,PTB7-Th,BT-CIC,CCCCC(CC)COC(=O)c1sc2csc(-c3cc4c(-c5ccc(CC(CC)CCCC)s5)c5sccc5c(-c5ccc(CC(CC)CCCC)s5)c4s3)c2c1F,CCCCCCc1ccc(C2(c3ccc(CCCCCC)cc3)c3cc(/C=C4\C(=O)c5cc(Cl)c(Cl)cc5C4=C(C#N)C#N)sc3-c3sc4c(OCC(CC)CCCC)c5c6c(sc5c(OCC(CC)CCCC)c4c32)-c2sc(/C=C3\C(=O)c4cc(Cl)c(Cl)cc4C3=C(C#N)C#N)cc2C6(c2ccc(CCCCCC)cc2)c2ccc(CCCCCC)cc2)cc1,0.7,22.5,71.0,11.2,11.182499999999996,0.1562500000000165,,,,,,,,,,,,,,,,,-5.21,-3.6,1.58,-5.49,-4.09,
793,10.1021/acs.chemmater.8b01677,10.1021/acs.chemmater.8b01677,PTB7-Th,IOIC2,PTB7-Th,IOIC2,CCCCC(CC)COC(=O)c1sc2csc(-c3cc4c(-c5ccc(CC(CC)CCCC)s5)c5sccc5c(-c5ccc(CC(CC)CCCC)s5)c4s3)c2c1F,CCCCCCc1ccc(C2(c3ccc(CCCCCC)cc3)c3cc(/C=C4\C(=O)c5cc(F)c(F)cc5C4=C(C#N)C#N)sc3-c3sc4c(c(CCCCCC)cc5c4cc(CCCCCC)c4c6c(sc45)-c4sc(/C=C5\C(=O)c7cc(F)c(F)cc7C5=C(C#N)C#N)cc4C6(c4ccc(CCCCCC)cc4)c4ccc(CCCCCC)cc4)c32)cc1,0.826,17.2,65.8,9.33,9.3483376,0.1965444801714774,,,1:1.5,DIO,,0.2%,,,ZnO,,MoO3,,,,,,-5.21,-3.6,1.58,-5.41,-3.78,
795,10.1039/c7ta05774a,10.1039/c7ta05774a,PTB7-Th,IDT-T,PTB7-Th,IDT-T,CCCCC(CC)COC(=O)c1sc2csc(-c3cc4c(-c5ccc(CC(CC)CCCC)s5)c5sccc5c(-c5ccc(CC(CC)CCCC)s5)c4s3)c2c1F,CCCCCCc1ccc(C2(c3ccc(CCCCCC)cc3)c3cc4c(cc3-c3sc(-c5ccc(/C=C6\C(=O)c7ccccc7C6=C(C#N)C#N)s5)cc32)C(c2ccc(CCCCCC)cc2)(c2ccc(CCCCCC)cc2)c2cc(-c3ccc(/C=C5\C(=O)c6ccccc6C5=C(C#N)C#N)s3)sc2-4)cc1,0.84,9.54,50.9,4.08,4.078922399999999,0.0264117647059125,,,1:1.3,,,,ITO/ZnO/active layer/MoO3/Ag,inverted,ZnO,,MoO3,,,,,,-5.21,-3.6,1.58,-5.41,-3.96,
796,10.1039/c8tc00705e,10.1039/c8tc00705e,PTB7-Th,IDT-BT-R,PTB7-Th,IDT-2BR,CCCCC(CC)COC(=O)c1sc2csc(-c3cc4c(-c5ccc(CC(CC)CCCC)s5)c5sccc5c(-c5ccc(CC(CC)CCCC)s5)c4s3)c2c1F,CCCCCCc1ccc(C2(c3ccc(CCCCCC)cc3)c3cc4c(cc3-c3sc(-c5ccc(/C=C6\SC(=S)N(CC)C6=O)c6nsnc56)cc32)C(c2ccc(CCCCCC)cc2)(c2ccc(CCCCCC)cc2)c2cc(-c3ccc(/C=C5\SC(=S)N(CC)C5=O)c5nsnc35)sc2-4)cc1,1.05,14.62,59.9,9.39,9.195249,2.0740255591054515,,,,,,,ITO/ZnO/BHJ/MoO3/Ag,inverted,ZnO,ZnO,MoO3,MoO3,,,,150.0,-5.21,-3.6,1.58,-5.3,-3.59,
797,10.1002/adma.201703080,10.1002/adma.201703080,PTB7-Th,IEICO-4Cl,PTB7-Th,IEICO-4Cl,CCCCC(CC)COC(=O)c1sc2csc(-c3cc4c(-c5ccc(CC(CC)CCCC)s5)c5sccc5c(-c5ccc(CC(CC)CCCC)s5)c4s3)c2c1F,CCCCCCc1ccc(C2(c3ccc(CCCCCC)cc3)c3cc4c(cc3-c3sc(-c5sc(/C=C6\C(=O)c7cc(Cl)c(Cl)cc7C6=C(C#N)C#N)cc5OCC(CC)CCCC)cc32)C(c2ccc(CCCCCC)cc2)(c2ccc(CCCCCC)cc2)c2cc(-c3sc(/C=C5\C(=O)c6cc(Cl)c(Cl)cc6C5=C(C#N)C#N)cc3OCC(CC)CCCC)sc2-4)cc1,0.727,22.8,62.0,10.3,10.276872,0.2245436893203865,,,,,,,ITO/PEDOT:PSS/active layer/PFN-Br/Al,conventional,PFN-Br,PFN-Br,PEDOT:PSS,PEDOT:PSS,110.0,chlorobenzene,,100.0,-5.21,-3.6,1.58,-5.56,-4.23,1.23
799,10.1002/adma.201806616,10.1002/adma.201806616,PTB7-Th,IEICO-4F,PTB7-Th,IEICO-4F,CCCCC(CC)COC(=O)c1sc2csc(-c3cc4c(-c5ccc(CC(CC)CCCC)s5)c5sccc5c(-c5ccc(CC(CC)CCCC)s5)c4s3)c2c1F,CCCCCCc1ccc(C2(c3ccc(CCCCCC)cc3)c3cc4c(cc3-c3sc(-c5sc(/C=C6\C(=O)c7cc(F)c(F)cc7C6=C(C#N)C#N)cc5OCC(CC)CCCC)cc32)C(c2ccc(CCCCCC)cc2)(c2ccc(CCCCCC)cc2)c2cc(-c3scc(/C=C5/C(=O)c6cc(F)c(F)cc6C5=C(C#N)C#N)c3OCC(CC)CCCC)sc2-4)cc1,0.7,27.2,69.0,13.2,13.1376,0.4727272727272745,,,,1-chloronaphthalene,CN,,ITO/PEIE/active layer/MoO3/Ag,,PEIE (processed from water),PEIE,MoO3,MoO3,,chlorobenzene,chlorobenzene,,-5.21,-3.6,1.58,-5.44,-4.19,1.24
800,10.1039/c8ta11484f,10.1039/c8ta11484f,PTB7-Th,ACS8,PTB7-Th,ACS8,CCCCC(CC)COC(=O)c1sc2csc(-c3cc4c(-c5ccc(CC(CC)CCCC)s5)c5sccc5c(-c5ccc(CC(CC)CCCC)s5)c4s3)c2c1F,CCCCCCc1ccc(C2(c3ccc(CCCCCC)cc3)c3cc4c(cc3-c3sc(-c5sc(/C=C6\C(=O)c7cc(F)c(F)cc7C6=C(C#N)C#N)cc5SCC(CC)CCCC)cc32)C(c2ccc(CCCCCC)cc2)(c2ccc(CCCCCC)cc2)c2cc(-c3sc(/C=C5\C(=O)c6cc(F)c(F)cc6C5=C(C#N)C#N)cc3SCC(CC)CCCC)sc2-4)cc1,0.75,25.3,69.3,13.2,13.149675,0.3812499999999929,,,1:2 w/w,1-phenylnaphthalene,,0.5%,ITO/ZnO/PFN/PTB7-Th:ACS8/MoO3/Al,inverted,,,MoO3,,115.0,toluene,,,-5.21,-3.6,1.58,-5.54,-4.05,
801,10.1016/j.nanoen.2019.06.003,10.1016/j.nanoen.2019.06.003,PTB7-Th,IFIC-i-4F,PTB7-Th,IFIC-i-4F,CCCCC(CC)COC(=O)c1sc2csc(-c3cc4c(-c5ccc(CC(CC)CCCC)s5)c5sccc5c(-c5ccc(CC(CC)CCCC)s5)c4s3)c2c1F,CCCCCCc1ccc(C2(c3ccc(CCCCCC)cc3)c3cc4c(cc3-c3sc(-c5sc(/C=C6\C(=O)c7cc(F)ccc7C6=C(C#N)C#N)c6sc(C(=O)OCC(CC)CCCC)c(F)c56)cc32)C(c2ccc(CCCCCC)cc2)(c2ccc(CCCCCC)cc2)c2cc(-c3sc(/C=C5\C(=O)c6cc(F)ccc6C5=C(C#N)C#N)c5sc(C(=O)OCC(CC)CCCC)c(F)c35)sc2-4)cc1,0.66,23.56,65.0,10.03,10.10724,0.7700897308075926,,,1:1.8,,,,ITO/ZnO/active layer/MoO3/Ag,inverted,ZnO,ZnO,MoO3,MoO3,,,,,-5.21,-3.6,1.58,-5.42,-3.91,
803,10.1039/c4ee03424d,10.1039/c4ee03424d,PTB7-Th,IEIC,PTB7-Th,IEIC,CCCCC(CC)COC(=O)c1sc2csc(-c3cc4c(-c5ccc(CC(CC)CCCC)s5)c5sccc5c(-c5ccc(CC(CC)CCCC)s5)c4s3)c2c1F,CCCCCCc1ccc(C2(c3ccc(CCCCCC)cc3)c3cc4c(cc3-c3sc(-c5sc(/C=C6\C(=O)c7ccccc7C6=C(C#N)C#N)cc5CC(CC)CCCC)cc32)C(c2ccc(CCCCCC)cc2)(c2ccc(CCCCCC)cc2)c2cc(-c3sc(/C=C5\C(=O)c6ccccc6C5=C(C#N)C#N)cc3CC(CC)CCCC)sc2-4)cc1,0.97,13.55,48.0,6.31,6.308879999999999,0.0177496038034902,,,1:1.5,,,,ITO/PEDOT:PSS/PTB7-TH:IEIC/PDIN/Al,,PDIN,,PEDOT:PSS,,110.0,,,,-5.21,-3.6,1.58,-5.42,-3.82,1.57
804,10.1002/adma.201703080,10.1002/adma.201703080,PCE10,IEICO-4Cl,PCE10,IEICO-4Cl,CCCCC(CC)COC(=O)c1sc2c(-c3cc4c(-c5ccc(CC(CC)CCCC)s5)c5sccc5c(-c5ccc(CC(CC)CCCC)s5)c4s3)scc2c1F,CCCCCCc1ccc(C2(c3ccc(CCCCCC)cc3)c3cc4c(cc3-c3sc(-c5scc(C=C6C(=O)c7cc(Cl)c(Cl)cc7C6=C(C#N)C#N)c5OCC(CC)CCCC)cc32)C(c2ccc(CCCCCC)cc2)(c2ccc(CCCCCC)cc2)c2cc(-c3scc(/C=C5/C(=O)c6cc(Cl)c(Cl)cc6C5=C(C#N)C#N)c3OCC(CC)CCCC)sc2-4)cc1,0.727,22.8,62.0,10.3,10.276872,0.2245436893203865,,,,,,,ITO/PEDOT:PSS/active layer/PFN-Br/Al,conventional,PFN-Br,PFN-Br,PEDOT:PSS,PEDOT:PSS,,chlorobenzene,,100.0,-5.2,-3.6,1.6,-5.56,-4.23,1.33
805,10.1039/c7ta06631g,10.1039/c7ta06631g,PTB7-Th,IDT-N,PTB7-Th,IDT-N,CCCCC(CC)COC(=O)c1sc2csc(-c3cc4c(-c5ccc(CC(CC)CCCC)s5)c5sccc5c(-c5ccc(CC(CC)CCCC)s5)c4s3)c2c1F,CCCCCCc1ccc(C2(c3ccc(CCCCCC)cc3)c3cc4c(cc3-c3sc(/C=C5\C(=O)c6cc7ccccc7cc6C5=C(C#N)C#N)cc32)C(c2ccc(CCCCCC)cc2)(c2ccc(CCCCCC)cc2)c2cc(/C=C3\C(=O)c5cc6ccccc6cc5C3=C(C#N)C#N)sc2-4)cc1,0.73,13.02,57.7,5.5,5.484154200000001,0.2881054545454408,,,,,,,ITO/PEDOT:PSS/active layer/PNDIT-F3N-Br/Ag,conventional,PNDIT-F3N-Br,,PEDOT:PSS,,100.0,CHCl3,,100.0,-5.21,-3.6,1.58,-5.74,-4.08,1.58
806,10.1039/c6ee00315j,10.1039/c6ee00315j,PTB7-Th,IDT-IC,PTB7-Th,IDT-IC,CCCCC(CC)COC(=O)c1sc2csc(-c3cc4c(-c5ccc(CC(CC)CCCC)s5)c5sccc5c(-c5ccc(CC(CC)CCCC)s5)c4s3)c2c1F,CCCCCCc1ccc(C2(c3ccc(CCCCCC)cc3)c3cc4c(cc3-c3sc(/C=C5\C(=O)c6ccccc6C5=C(C#N)C#N)cc32)C(c2ccc(CCCCCC)cc2)(c2ccc(CCCCCC)cc2)c2cc(/C=C3\C(=O)c5ccccc5C3=C(C#N)C#N)sc2-4)cc1,0.83,9.53,40.0,3.2,3.1639599999999994,1.126250000000023,,,,,,,,,,,,,,,,,-5.21,-3.6,1.58,-5.61,-3.88,1.72
807,10.1021/acsenergylett.8b00045,10.1021/acsenergylett.8b00045,PTB7-Th,IDTT-2BM,PTB7-Th,IDTT-2BM,CCCCC(CC)COC(=O)c1sc2csc(-c3cc4c(-c5ccc(CC(CC)CCCC)s5)c5sccc5c(-c5ccc(CC(CC)CCCC)s5)c4s3)c2c1F,CCCCCCc1ccc(C2(c3ccc(CCCCCC)cc3)c3cc4c(cc3-c3sc5cc(-c6ccc(C=C(C#N)C#N)c7nsnc67)sc5c32)C(c2ccc(CCCCCC)cc2)(c2ccc(CCCCCC)cc2)c2c-4sc3cc(-c4ccc(C=C(C#N)C#N)c5nsnc45)sc23)cc1,0.83,15.8,63.0,8.4,8.26182,1.6450000000000025,,,1:1,,,,ITO/a-ZnO/PCE10:SM/MoO3/Ag,inverted,a-ZnO,,MoO3,,,chlorobenzene,,,-5.21,-3.6,1.58,-5.5,-3.8,1.54
809,10.1002/adma.201702547,10.1002/adma.201702547,PTB7-Th,ITIC,PTB7-Th,ITIC,CCCCC(CC)COC(=O)c1sc2csc(-c3cc4c(-c5ccc(CC(CC)CCCC)s5)c5sccc5c(-c5ccc(CC(CC)CCCC)s5)c4s3)c2c1F,CCCCCCc1ccc(C2(c3ccc(CCCCCC)cc3)c3cc4c(cc3-c3sc5cc(C=C6C(=O)c7ccccc7C6=C(C#N)C#N)sc5c32)C(c2ccc(CCCCCC)cc2)(c2ccc(CCCCCC)cc2)c2c-4sc3cc(C=C4C(=O)c5ccccc5C4=C(C#N)C#N)sc23)cc1,0.84,15.43,68.0,8.79,8.813616,0.2686689419795282,,,,,,,ITO/PEDOT:PSS/active layer/C60-bis-salt/Ag,conventional,C60-bis-salt,C60-bis-salt,PEDOT:PSS,PEDOT:PSS,90.0,chlorobenzene,chlorobenzene,,-5.21,-3.6,1.58,-5.49,-3.83,1.59
810,10.1021/acsaem.8b00506,10.1021/acsaem.8b00506,PTB7-Th,ITIC,PTB7-Th,ITIC,CCCCC(CC)COC(=O)c1sc2csc(-c3cc4c(-c5ccc(CC(CC)CCCC)s5)c5sccc5c(-c5ccc(CC(CC)CCCC)s5)c4s3)c2c1F,CCCCCCc1ccc(C2(c3ccc(CCCCCC)cc3)c3cc4c(cc3-c3sc5cc(C=C6C(=O)c7ccccc7C6=C(C#N)C#N)sc5c32)C(c2ccc(CCCCCC)cc2)(c2ccc(CCCCCC)cc2)c2c-4sc3cc(C=C4C(=O)c5ccccc5C4=C(C#N)C#N)sc23)cc1,0.82,14.76,57.1,6.91,6.9109272,0.0134182344428302,,,1:1,,,,ITO/PEDOT:PSS/active layer/MoO3/Ag,conventional,,,PEDOT:PSS,PEDOT:PSS,90.0,chlorobenzene,chlorobenzene,,-5.21,-3.6,1.58,-5.49,-3.83,1.59
811,10.1021/acsenergylett.8b00366,10.1021/acsenergylett.8b00366,PTB7-Th,IDTT-T,PTB7-Th,IDTT-T,CCCCC(CC)COC(=O)c1sc2csc(-c3cc4c(-c5ccc(CC(CC)CCCC)s5)c5sccc5c(-c5ccc(CC(CC)CCCC)s5)c4s3)c2c1F,CCCCCCc1ccc(C2(c3ccc(CCCCCC)cc3)c3cc4c(cc3-c3sc5cc(C=C6C(=O)N(CC)C(=S)N(CC)C6=O)sc5c32)C(c2ccc(CCCCCC)cc2)(c2ccc(CCCCCC)cc2)c2c-4sc3cc(C=C4C(=O)N(CC)C(=S)N(CC)C4=O)sc23)cc1,1.015,15.7,56.99999999999999,9.1,9.083234999999997,0.1842307692308025,,,1:2,,,,inverted,inverted,ZnO,ZnO,MoO3,MoO3,57.0,chlorobenzene,chlorobenzene,,-5.21,-3.6,1.58,-5.51,-3.58,1.82
812,10.1039/c7ta11339k,10.1039/c7ta11339k,PCE10,m-MeIC,PCE10,m-MeIC,CCCCC(CC)COC(=O)c1sc2c(-c3cc4c(-c5ccc(CC(CC)CCCC)s5)c5sccc5c(-c5ccc(CC(CC)CCCC)s5)c4s3)scc2c1F,CCCCCCc1cccc(C2(c3cccc(CCCCCC)c3)c3cc4c(cc3-c3sc5cc(/C=C6\C(=O)c7c(csc7C)C6=C(C#N)C#N)sc5c32)C(c2cccc(CCCCCC)c2)(c2cccc(CCCCCC)c2)c2c-4sc3cc(/C=C4\C(=O)c5c(csc5C)C4=C(C#N)C#N)sc23)c1,0.796,16.52,61.7,8.34,8.11350064,2.7158196642685857,,,1:1 w/w,chloronaphthalene,CN,0.5%,ITO/PEDOT:PSS/active layer/PDINO/Al,conventional,PDINO,PDINO,PEDOT:PSS,PEDOT:PSS,100.0,chloroform,,,-5.2,-3.6,1.6,-5.54,-3.9,1.64
813,10.1021/jacs.7b13239,10.1021/jacs.7b13239,PTB7-Th,DTPC-DFIC,PTB7-Th,DTPC-DFIC,CCCCC(CC)COC(=O)c1sc2csc(-c3cc4c(-c5ccc(CC(CC)CCCC)s5)c5sccc5c(-c5ccc(CC(CC)CCCC)s5)c4s3)c2c1F,CCCCCCCCC(CCCCCC)Cn1c2cc3c4c(ccc5c6ccc7c8c(cc1c(c86)c2c45)-c1sc(/C=C2\C(=O)c4cc(F)c(F)cc4C2=C(C#N)C#N)cc1C7(c1ccc(CCCCCC)cc1)c1ccc(CCCCCC)cc1)C(c1ccc(CCCCCC)cc1)(c1ccc(CCCCCC)cc1)c1cc(/C=C2\C(=O)c4cc(F)c(F)cc4C2=C(C#N)C#N)sc1-3,0.76,21.92,61.3,10.21,10.2120896,0.0204662095984298,,,,DIO,,,,,,,,,,,,,-5.21,-3.6,1.58,-5.31,-4.1,
814,10.1021/jacs.7b13239,10.1021/jacs.7b13239,PTB7-Th,DTPC-IC,PTB7-Th,DTPC-IC,CCCCC(CC)COC(=O)c1sc2csc(-c3cc4c(-c5ccc(CC(CC)CCCC)s5)c5sccc5c(-c5ccc(CC(CC)CCCC)s5)c4s3)c2c1F,CCCCCCCCC(CCCCCC)Cn1c2cc3c4c(ccc5c6ccc7c8c(cc1c(c86)c2c45)-c1sc(/C=C2\C(=O)c4ccccc4C2=C(C#N)C#N)cc1C7(c1ccc(CCCCCC)cc1)c1ccc(CCCCCC)cc1)C(c1ccc(CCCCCC)cc1)(c1ccc(CCCCCC)cc1)c1cc(/C=C2\C(=O)c4ccccc4C2=C(C#N)C#N)sc1-3,0.863,8.53,42.4,3.12,3.12122936,0.0394025641025485,,,,,,,,,,,,,,,,,-5.21,-3.6,1.58,-5.21,-3.97,
815,10.1039/c6ta04358e,10.1039/c6ta04358e,PTB7-Th,DICTF,PTB7-Th,DICTF,CCCCC(CC)COC(=O)c1sc2csc(-c3cc4c(-c5ccc(CC(CC)CCCC)s5)c5sccc5c(-c5ccc(CC(CC)CCCC)s5)c4s3)c2c1F,CCCCCCCCC1(CCCCCCCC)c2cc(-c3ccc(/C=C4\C(=O)c5ccccc5C4=C(C#N)C#N)s3)ccc2-c2ccc(-c3ccc(/C=C4\C(=O)c5ccccc5C4=C(C#N)C#N)s3)cc21,0.86,16.61,56.00000000000001,7.93,7.999376000000001,0.8748549810845018,,,1:1,,,,ITO/PEDOT:PSS/active layer/Ca/Ag,conventional,Ca,Ca,PEDOT:PSS,PEDOT:PSS,,CHCl3,chloroform,100.0,-5.21,-3.6,1.58,-5.67,-3.79,1.82
817,10.1002/aenm.202100839,10.1002/aenm.202100839,PTB7-Th,O-IDTBR,PTB7-Th,O-IDTBR,CCCCC(CC)COC(=O)c1sc2csc(-c3cc4c(-c5ccc(CC(CC)CCCC)s5)c5sccc5c(-c5ccc(CC(CC)CCCC)s5)c4s3)c2c1F,CCCCCCCCC1(CCCCCCCC)c2cc3c(cc2-c2sc(-c4ccc(/C=C5\SC(=S)N(CC)C5=O)c5nsnc45)cc21)C(CCCCCCCC)(CCCCCCCC)c1cc(-c2ccc(/C=C4\SC(=S)N(CC)C4=O)c4nsnc24)sc1-3,1.07,13.35,61.0,8.7,8.713545,0.1556896551724205,,,1:2,,,,conventional,inverted,,,,,90.0,,,,-5.21,-3.6,1.58,-5.52,-3.89,1.68
818,10.1002/adma.201704904,10.1002/adma.201704904,PCE10,NCBDT,PCE10,NCBDT,CCCCC(CC)COC(=O)c1sc2c(-c3cc4c(-c5ccc(CC(CC)CCCC)s5)c5sccc5c(-c5ccc(CC(CC)CCCC)s5)c4s3)scc2c1F,CCCCCCCCc1c2sc3c(c2c(CCCCCCCC)c2sc4c(c12)C(c1ccc(CCCCCC)cc1)(c1ccc(CCCCCC)cc1)c1cc(/C=C2\C(=O)c5ccc(F)cc5C2=C(C#N)C#N)sc1-4)C(c1ccc(CCCCCC)cc1)(c1ccc(CCCCCC)cc1)c1cc(/C=C2\C(=O)c4ccc(F)cc4C2=C(C#N)C#N)sc1-3,0.775,18.64,68.5,9.89,9.895510000000002,0.0557128412538019,,,,,,,ITO/PEDOT:PSS/active layer/PDINO/Al,conventional,PDINO,PDINO,PEDOT:PSS,PEDOT:PSS,,,,,-5.2,-3.6,1.6,-5.36,-3.89,1.47
819,10.1021/acsami.8b04541,10.1021/acsami.8b04541,PTB7-Th,IDT-FBTR,PTB7-Th,IDT-FBTR,CCCCC(CC)COC(=O)c1sc2csc(-c3cc4c(-c5ccc(CC(CC)CCCC)s5)c5sccc5c(-c5ccc(CC(CC)CCCC)s5)c4s3)c2c1F,CCCCCCCCn1c(=C(C#N)C#N)s/c(=C\c2ccc(-c3c(F)cc(-c4cc5c(s4)-c4cc6c(cc4C5(c4ccc(CCCCCC)cc4)c4ccc(CCCCCC)cc4)-c4sc(-c5cc(F)c(-c7ccc(/C=c8\sc(=C(C#N)C#N)n(CCCCCCCC)c8=O)s7)c7nsnc57)cc4C6(c4ccc(CCCCCC)cc4)c4ccc(CCCCCC)cc4)c4nsnc34)s2)c1=O,1.02,15.18,57.6,9.14,8.918553600000001,2.422827133479208,,,,,,,ITO/ZnO/active layer/MoO3/Ag,inverted,ZnO,ZnO,MoO3,MoO3,,o-dichlorobenzene,o-DCB,,-5.21,-3.6,1.58,,,
822,10.1002/adma.201606574,10.1002/adma.201606574,PTB7-Th,ATT-2,PTB7-Th,ATT-2,CCCCC(CC)COC(=O)c1sc2csc(-c3cc4c(-c5ccc(CC(CC)CCCC)s5)c5sccc5c(-c5ccc(CC(CC)CCCC)s5)c4s3)c2c1F,CCCCCCCCOC(=O)c1cc2c(/C=C3\C(=O)c4ccccc4C3=C(C#N)C#N)sc(-c3cc4c(s3)-c3cc5c(cc3C4(c3ccc(CCCCCC)cc3)c3ccc(CCCCCC)cc3)-c3sc(-c4sc(/C=C6\C(=O)c7ccccc7C6=C(C#N)C#N)c6cc(C(=O)OCCCCCCCC)sc46)cc3C5(c3ccc(CCCCCC)cc3)c3ccc(CCCCCC)cc3)c2s1,0.73,20.75,63.0,9.58,9.542925,0.3870041753653603,,,1:1.8,1-chloronaphthalene,CN,,ITO/ZnO/PTB7-Th:ATT-2/MoO3/Ag,inverted,ZnO,ZnO,MoO3,MoO3,,chloroform,chloroform,,-5.21,-3.6,1.58,-5.5,-3.9,1.32
823,10.1002/adma.201606054,10.1002/adma.201606054,PTB7-Th,SFBRCN,PTB7-Th,SFBRCN,CCCCC(CC)COC(=O)c1sc2csc(-c3cc4c(-c5ccc(CC(CC)CCCC)s5)c5sccc5c(-c5ccc(CC(CC)CCCC)s5)c4s3)c2c1F,CCCCCCCCOc1ccc2c(c1)-c1cc(OCCCCCCCC)ccc1C21c2cc(-c3ccc(/C=c4\sc(=C(C#N)C#N)n(CC)c4=O)c4nsnc34)ccc2-c2ccc(-c3ccc(/C=c4\sc(=C(C#N)C#N)n(CC)c4=O)c4nsnc34)cc21,0.9,17.25,65.2,10.12,10.1223,0.0227272727272899,,,1:1.2,DIO,,0.75% v/v,ITO/ZnO/active layer/MoO3/Ag,inverted,ZnO,ZnO,MoO3,MoO3,100.0,chlorobenzene,chlorobenzene,,-5.21,-3.6,1.58,-5.93,-3.86,
826,10.1039/c8ta11972d,10.1039/c8ta11972d,PTB7-Th,m-IDTIDT-FIC,PTB7-Th,m-IDTIDT-FIC,CCCCC(CC)COC(=O)c1sc2c(C)sc(-c3cc4c(-c5ccc(CC(CC)CCCC)s5)c5sc(C)cc5c(-c5ccc(CC(CC)CCCC)s5)c4s3)c2c1F,CCCCCCc1cccc(C2(c3cccc(CCCCCC)c3)c3cc4c(cc3-c3sc(/C=C5\C(=O)c6cc(F)c(F)cc6C5=C(C#N)C#N)cc32)C(c2cccc(CCCCCC)c2)(c2cccc(CCCCCC)c2)c2c-4sc3c4c(sc23)-c2cc3c(cc2C4(c2cccc(CCCCCC)c2)c2cccc(CCCCCC)c2)-c2sc(/C=C4\C(=O)c5cc(F)c(F)cc5C4=C(C#N)C#N)cc2C3(c2cccc(CCCCCC)c2)c2cccc(CCCCCC)c2)c1,0.8,15.68,66.3,8.27,8.316672,0.5643530834341105,,,1:1.5,,,,ITO/PEDOT:PSS/active layer/PDINO/Al,conventional,PDINO,PDINO,PEDOT:PSS,PEDOT:PSS,,,,150.0,-5.2,-3.6,1.6,-5.47,-3.94,1.53
827,10.1021/jacs.8b02695,10.1021/jacs.8b02695,P3_PDTB-EF-T,IT-4F,P3_PDTB-EF-T,IT-4F,CCCCC(CC)CSc1ccc(-c2c3cc(-c4cc(C(=O)OCCC(C)CCCC(C)C)c(-c5ccc(C)s5)s4)sc3c(-c3ccc(SCC(CC)CCCC)s3)c3cc(-c4cc(C(=O)OCCC(C)CCCC(C)C)c(C)s4)sc23)s1,CCCCCCc1ccc(C2(c3ccc(CCCCCC)cc3)c3cc4c(cc3-c3sc5cc(/C=C6\C(=O)c7cc(F)c(F)cc7C6=C(C#N)C#N)sc5c32)C(c2ccc(CCCCCC)cc2)(c2ccc(CCCCCC)cc2)c2c-4sc3cc(/C=C4\C(=O)c5cc(F)c(F)cc5C4=C(C#N)C#N)sc23)cc1,0.904,20.31,61.0,11.2,11.199746400000002,0.0022642857142596,,,1:1 w/w,"1,8-diiodooctane",,1:0.005 v/v,ITO/PEDOT:PSS/active layer/PFN-Br/Al,conventional,PFN-Br,,PEDOT:PSS,,,chlorobenzene,,150.0,-5.54,-3.6,1.94,-5.66,-4.14,1.52
828,10.1021/jacs.8b02695,10.1021/jacs.8b02695,P3_PDTB-EF-T,IT-4F,P3_PDTB-EF-T,IT-4F,CCCCC(CC)CSc1sc(-c2c3cc(-c4cc(C(=O)OCCC(C)CCCC(C)C)c(-c5cccs5)s4)sc3c(-c3cc(F)c(SCC(CC)CCCC)s3)c3cc(-c4cc(C(=O)OCCC(C)CCCC(C)C)cs4)sc23)cc1F,CCCCCCc1ccc(C2(c3ccc(CCCCCC)cc3)c3cc4c(cc3-c3sc5cc(/C=C6\C(=O)c7cc(F)c(F)cc7C6=C(C#N)C#N)sc5c32)C(c2ccc(CCCCCC)cc2)(c2ccc(CCCCCC)cc2)c2c-4sc3cc(/C=C4\C(=O)c5cc(F)c(F)cc5C4=C(C#N)C#N)sc23)cc1,0.904,20.31,61.0,11.2,11.199746400000002,0.0022642857142596,,,1:1 w/w,"1,8-diiodooctane",,1:0.005 v/v,ITO/PEDOT:PSS/active layer/PFN-Br/Al,conventional,PFN-Br,,PEDOT:PSS,,,chlorobenzene,,150.0,-5.54,-3.6,1.94,-5.677,-4.105,1.522
831,10.1021/acsami.9b11700,10.1021/acsami.9b11700,PBDB-T-SF,ITIC2,PBDB-T-SF,ITIC2,CCCCC(CC)CSc1sc(-c2c3cc(-c4ccc(-c5sc(-c6cccs6)c6c5C(=O)c5c(CC(CC)CCCC)sc(CC(CC)CCCC)c5C6=O)s4)sc3c(-c3cc(F)c(SCC(CC)CCCC)s3)c3ccsc23)cc1F,CCCCCCc1ccc(C2(c3ccc(CCCCCC)cc3)c3cc(/C=C4\C(=O)c5ccccc5C4=C(C#N)C#N)sc3-c3sc4c(-c5ccc(CC(CC)CCCC)s5)c5c6c(sc5c(-c5ccc(CC(CC)CCCC)s5)c4c32)-c2sc(/C=C3\C(=O)c4ccccc4C3=C(C#N)C#N)cc2C6(c2ccc(CCCCCC)cc2)c2ccc(CCCCCC)cc2)cc1,1.069,15.49,58.6,10.1,9.70346266,3.9261122772277055,,,1:1,,,,conventional,conventional,,,,,,chloroform,chloroform,,-5.4,-3.6,1.8,-5.48,-3.84,1.64
832,10.1021/acsami.9b11700,10.1021/acsami.9b11700,PBDB-T-SF,ITIC-S,PBDB-T-SF,ITIC-S,CCCCC(CC)CSc1sc(-c2c3cc(-c4ccc(-c5sc(-c6cccs6)c6c5C(=O)c5c(CC(CC)CCCC)sc(CC(CC)CCCC)c5C6=O)s4)sc3c(-c3cc(F)c(SCC(CC)CCCC)s3)c3ccsc23)cc1F,CCCCCCc1ccc(C2(c3ccc(CCCCCC)cc3)c3cc(/C=C4\C(=O)c5ccccc5C4=C(C#N)C#N)sc3-c3sc4c(-c5ccc(SCC(CC)CCCC)s5)c5c6c(sc5c(-c5ccc(SCC(CC)CCCC)s5)c4c32)-c2sc(/C=C3\C(=O)c4ccccc4C3=C(C#N)C#N)cc2C6(c2ccc(CCCCCC)cc2)c2ccc(CCCCCC)cc2)cc1,1.046,16.4,66.3,11.6,11.373367199999995,1.9537310344827807,,,1:1,,,,conventional,conventional,,,,,,chloroform,chloroform,,-5.4,-3.6,1.8,-5.5,-3.86,1.64
835,10.1002/adfm.201706404,10.1002/adfm.201706404,PBDTSF-FBT,ITIC,PBDTSF-FBT,ITIC,CCCCCCCCc1cc(-c2c(F)c(F)c(-c3cc(CCCCCCCC)c(-c4cc5c(-c6cc(F)c(SCC(CCCC)CCCCCC)s6)c6sc(C)cc6c(-c6cc(F)c(SCC(CCCC)CCCCCC)s6)c5s4)s3)c3nsnc23)sc1C,CCCCCCc1ccc(C2(c3ccc(CCCCCC)cc3)c3cc4c(cc3-c3sc5cc(/C=C6\C(=O)c7ccccc7C6=C(C#N)C#N)sc5c32)C(c2ccc(CCCCCC)cc2)(c2ccc(CCCCCC)cc2)c2c-4sc3cc(/C=C4\C(=O)c5ccccc5C4=C(C#N)C#N)sc23)cc1,1.01,16.88,65.2,11.66,11.1158176,4.66708747855918,,,1:1,DIO,,0.5% v/v,inverted,inverted,ZnO,ZnO,MoO3,MoO3,109.0,,,,-5.41,-3.6,1.81,-5.48,-3.83,1.65
836,10.1039/c8tc04883e,10.1039/c8tc04883e,PBTIBDTT,Si4TIC-F,PBTIBDTT,Si4TIC-F,CCCCCCCCCCc1ccsc1-c1cc2c(=O)n(CC(CCCCCC)CCCCCCCC)c(=O)c3cc(-c4sc(-c5cc6c(-c7ccc(CC(CC)CCCC)s7)c7sccc7c(-c7ccc(CC(CC)CCCC)s7)c6s5)cc4CCCCCCCCCC)sc3c2s1,CCCCCC[Si]1(CCCCCC)c2cc(/C=C3\C(=O)c4ccc(F)cc4C3=C(C#N)C#N)sc2-c2sc3c4c(sc3c21)-c1sc(/C=C2\C(=O)c3ccc(F)cc3C2=C(C#N)C#N)cc1[Si]4(CCCCCC)CCCCCC,0.78,18.84,69.39999999999999,10.2,10.1984688,0.0150117647058873,,,1:1.5,1-CN,CN,,ITO/PEDOT:PSS/PBTIBDTT:Si4TIC-F/PDIN/Al,conventional,PDIN,PFN-Br,PEDOT:PSS,PEDOT:PSS,130.0,CB,chloroform,,-5.47,-3.6,1.87,-5.58,-4.21,1.37
837,10.1039/c8tc04883e,10.1039/c8tc04883e,PBTIBDTT,Si4TIC-F,PBTIBDTT,Si4TIC-F,CCCCCCCCCCc1ccsc1-c1cc2c(=O)n(CC(CCCCCC)CCCCCCCC)c(=O)c3cc(-c4sc(-c5cc6c(-c7ccc(CC(CC)CCCC)s7)c7sccc7c(-c7ccc(CC(CC)CCCC)s7)c6s5)cc4CCCCCCCCCC)sc3c2s1,CCCCCC[Si]1(CCCCCC)c2cc(C=C3C(=O)c4cc(F)ccc4C3=C(C#N)C#N)sc2-c2sc3c4c(sc3c21)-c1sc(C=C2C(=O)c3cc(F)ccc3C2=C(C#N)C#N)cc1[Si]4(CCCCCC)CCCCCC,0.78,18.84,69.39999999999999,10.2,10.1984688,0.0150117647058873,,,1:1.5,1-CN,,,ITO/PEDOT:PSS/PBTIBDTT:Si4TIC-F/PDIN/Al,conventional,PDIN,,PEDOT:PSS,,130.0,CB,,,-5.47,-3.6,1.87,-5.58,-4.21,1.37
840,10.1002/aenm.201801387,10.1002/aenm.201801387,PBTIBDTT,IT-F,PBTIBDTT,IT-F,CCCCCCCCCCc1ccsc1-c1cc2c(=O)n(CC(CCCCCC)CCCCCCCC)c(=O)c3cc(-c4sc(-c5cc6c(-c7ccc(CC(CC)CCCC)s7)c7sccc7c(-c7ccc(CC(CC)CCCC)s7)c6s5)cc4CCCCCCCCCC)sc3c2s1,CCCCCCc1ccc(C2(c3ccc(CCCCCC)cc3)c3cc4c(cc3-c3sc5cc(C=C6C(=O)c7cc(F)ccc7C6=C(C#N)C#N)sc5c32)C(c2ccc(CCCCCC)cc2)(c2ccc(CCCCCC)cc2)c2c-4sc3cc(C=C4C(=O)c5cc(F)ccc5C4=C(C#N)C#N)sc23)cc1,0.921,16.4,74.1,11.19,11.1923604,0.0210938337801661,,,,,,,ITO/PEDOT:PSS/active layer/PFN-Br/Ag,conventional,PFN-Br,PFN-Br,PEDOT:PSS,PEDOT:PSS,120.0,chlorobenzene,chlorobenzene,,-5.47,-3.6,1.87,-5.62,-4.019,1.533
846,10.1039/c8ta11059j,10.1039/c8ta11059j,BO2FC8,m-ITIC-OR-4Cl,BO2FC8,m-ITIC-OR-4Cl,CCCCCCCCOc1c(OCCCCCCCC)c(-c2ccc(-c3cc4c(-c5cc(F)c(CC(CC)CCCC)s5)c5sc(C)cc5c(-c5cc(F)c(CC(CC)CCCC)s5)c4s3)s2)c2nonc2c1-c1ccc(C)s1,CCCCCCOc1cccc(C2(c3cccc(OCCCCCC)c3)c3cc4c(cc3-c3sc5cc(/C=C6\C(=O)c7cc(Cl)c(Cl)cc7C6=C(C#N)C#N)sc5c32)C(c2cccc(OCCCCCC)c2)(c2cccc(OCCCCCC)c2)c2c-4sc3cc(/C=C4\C(=O)c5cc(Cl)c(Cl)cc5C4=C(C#N)C#N)sc23)c1,0.83,20.2,63.3,11.0,10.612877999999998,3.519290909090923,,,,,,,,,,,,,,,,,-5.5,-3.6,1.77,-5.78,-4.05,1.52
849,10.1002/asia.201700440,10.1002/asia.201700440,PCE10,T-3,PCE10,T-3,CCCCC(CC)COC(=O)c1sc2c(-c3cc4c(-c5ccc(CC(CC)CCCC)s5)c5sccc5c(-c5ccc(CC(CC)CCCC)s5)c4s3)scc2c1F,CCCCCC(CCCCC)N1C(=O)c2ccc3c4c5c6c(c7cc8c(cc7c7cc(c2c3c67)C1=O)[C@H]1c2cc3c(cc2[C@@H]8c2cc6c7c8c9c(c%10ccc%11c%12c(cc(c6cc21)c8c%12%10)C(=O)N(C(CCCCC)CCCCC)C%11=O)=CC=C1C(=O)N(C(CCCCC)CCCCC)C(=O)C(C=7)C19)c1c2c6c(c7ccc8c9c(cc3c2c97)C(=O)N(C(CCCCC)CCCCC)C8=O)=CC=C2C(=O)N(C(CCCCC)CCCCC)C(=O)C(C=1)C26)C=C1C(=O)N(C(CCCCC)CCCCC)C(=O)C(C=C4)C15,0.902,12.74,44.6,5.26,5.125200080000001,2.562736121672984,,,1:1,CN,DIO+CN,0.75% CN,ITO/PEDOT:PSS/active layer/Ca/Al,conventional,Ca,Ca,PEDOT:PSS,PEDOT:PSS,,chloroform,chloroform,,-5.2,-3.59,1.61,-6.1,-3.73,2.37
850,10.1002/asia.201700440,10.1002/asia.201700440,PCE10,T-2,PCE10,T-2,CCCCC(CC)COC(=O)c1sc2c(-c3cc4c(-c5ccc(CC(CC)CCCC)s5)c5sccc5c(-c5ccc(CC(CC)CCCC)s5)c4s3)scc2c1F,CCCCCC(CCCCC)N1C(=O)c2ccc3c4c5c6c(c7cc8c(cc7c7cc(c2c3c67)C1=O)[C@H]1c2ccccc2[C@@H]8c2cc3c6c7c8c(c9ccc%10c%11c(cc(c3cc21)c7c%119)C(=O)N(C(CCCCC)CCCCC)C%10=O)=CC=C1C(=O)N(C(CCCCC)CCCCC)C(=O)C(C=6)C18)C=C1C(=O)N(C(CCCCC)CCCCC)C(=O)C(C=C4)C15,0.96,12.8,49.2,6.15,6.045696,1.6959999999999993,,,1:1,DIO; CN,DIO+CN,0.5% DIO; 0.5% CN,ITO/PEDOT:PSS/active layer/Ca/Al,conventional,Ca,Ca,PEDOT:PSS,PEDOT:PSS,,chloroform,chloroform,,-5.2,-3.59,1.61,-6.09,-3.73,2.36
851,10.1002/asia.201700440,10.1002/asia.201700440,PCE10,T-1,PCE10,T-1,CCCCC(CC)COC(=O)c1sc2c(-c3cc4c(-c5ccc(CC(CC)CCCC)s5)c5sccc5c(-c5ccc(CC(CC)CCCC)s5)c4s3)scc2c1F,CCCCCC(CCCCC)N1C(=O)c2ccc3c4c5c6c(c7cc8c(cc7c7cc(c2c3c67)C1=O)[C@H]1c2ccccc2[C@@H]8c2ccccc21)=CC1C(=O)N(C(CCCCC)CCCCC)C(=O)C(=CC=4)C51,1.033,7.03,31.3,2.31,2.27300287,1.6016073593073614,,,1:1,,,,ITO/PEDOT:PSS/active layer/Ca/Al,conventional,Ca,Ca,PEDOT:PSS,PEDOT:PSS,,chloroform,chloroform,,-5.2,-3.59,1.61,-6.05,-3.71,2.34
858,10.1021/acs.chemmater.7b04499,10.1021/acs.chemmater.7b04499,PCE10,4TIC,PCE10,4TIC,CCCCC(CC)COC(=O)c1sc2c(-c3cc4c(-c5ccc(CC(CC)CCCC)s5)c5sccc5c(-c5ccc(CC(CC)CCCC)s5)c4s3)scc2c1F,CCCCCCc1ccc(C2(c3ccc(CCCCCC)cc3)c3cc(/C=C4\C(=O)c5ccccc5C4=C(C#N)C#N)sc3-c3sc4c5c(sc4c32)-c2sc(/C=C3\C(=O)c4ccccc4C3=C(C#N)C#N)cc2C5(c2ccc(CCCCCC)cc2)c2ccc(CCCCCC)cc2)cc1,0.752,19.4,72.5,10.6,10.57688,0.2181132075471742,,,,,,,,,,,,,,,,,-5.2,-3.59,1.61,-5.45,-3.93,1.52
860,10.1021/acsami.6b15707,10.1021/acsami.6b15707,PTB7-Th,IDTT(TCV)2,PCE10,IDTT(TCV)2,CCCCC(CC)COC(=O)c1sc2c(-c3cc4c(-c5ccc(CC(CC)CCCC)s5)c5sccc5c(-c5ccc(CC(CC)CCCC)s5)c4s3)scc2c1F,CCCCCCc1ccc(C2(c3ccc(CCCCCC)cc3)c3cc4c(cc3-c3sc(-c5ccc(C(C#N)=C(C#N)C#N)s5)cc32)C(c2ccc(CCCCCC)cc2)(c2ccc(CCCCCC)cc2)c2cc(-c3ccc(C(C#N)=C(C#N)C#N)s3)sc2-4)cc1,0.6,11.98,50.0,3.57,3.594,0.6722689075630258,,,1:1.5,,,,ITO/ZnO/active layer/MoO3/Ag,inverted,ZnO,ZnO,MoO3,MoO3,,o-DCB:CB,o-DCB:chlorobenzene,,-5.17,-3.59,1.58,-5.58,-4.06,1.52
864,10.1021/acsami.6b15707,10.1021/acsami.6b15707,PTB7-Th,IDT(TCV)2,PCE10,IDT(TCV)2,CCCCC(CC)COC(=O)c1sc2c(-c3cc4c(-c5ccc(CC(CC)CCCC)s5)c5sccc5c(-c5ccc(CC(CC)CCCC)s5)c4s3)scc2c1F,CCCCCCc1ccc(C2(c3ccc(CCCCCC)cc3)c3cc4c(cc3-c3sc(C(C#N)=C(C#N)C#N)cc32)C(c2ccc(CCCCCC)cc2)(c2ccc(CCCCCC)cc2)c2cc(C(C#N)=C(C#N)C#N)sc2-4)cc1,0.49,11.02,53.0,2.84,2.861894,0.7709154929577493,,,1:1.5,,,,ITO/ZnO/active layer/MoO3/Ag,inverted,ZnO,ZnO,MoO3,MoO3,,o-DCB:CB,o-DCB:chlorobenzene,,-5.17,-3.59,1.58,-6.04,-4.18,1.86
865,10.1021/acsami.6b15707,10.1021/acsami.6b15707,PTB7-Th,IDT(DCV)2,PCE10,IDT(DCV)2,CCCCC(CC)COC(=O)c1sc2c(-c3cc4c(-c5ccc(CC(CC)CCCC)s5)c5sccc5c(-c5ccc(CC(CC)CCCC)s5)c4s3)scc2c1F,CCCCCCc1ccc(C2(c3ccc(CCCCCC)cc3)c3cc4c(cc3-c3sc(C=C(C#N)C#N)cc32)C(c2ccc(CCCCCC)cc2)(c2ccc(CCCCCC)cc2)c2cc(C=C(C#N)C#N)sc2-4)cc1,0.91,8.51,47.0,3.63,3.639727,0.2679614325068943,,,1:1.2,,,,ITO/ZnO/active layer/MoO3/Ag,inverted,ZnO,ZnO,MoO3,MoO3,,o-DCB:CB,o-DCB:chlorobenzene,,-5.17,-3.59,1.58,-5.81,-3.65,2.16
867,10.1002/adma.201404317,10.1002/adma.201404317,PTB7-TH,ITIC,,ITIC,,CCCCCCc1ccc(C2(c3ccc(CCCCCC)cc3)c3cc4c(cc3-c3sc5cc(/C=C6\C(=O)c7ccccc7C6=C(C#N)C#N)sc5c32)C(c2ccc(CCCCCC)cc2)(c2ccc(CCCCCC)cc2)c2c-4sc3cc(/C=C4\C(=O)c5ccccc5C4=C(C#N)C#N)sc23)cc1,0.81,14.21,59.1,6.8,6.802469100000001,0.0363102941176585,,,1:1.3,,,,ITO/PEDOT:PSS/active layer/PDIN/Al,conventional,PDIN,PDIN,PEDOT:PSS,PEDOT:PSS,100.0,chloroform,chloroform,,,,,-5.48,-3.83,1.65
868,10.1021/acs.chemmater.7b04499,10.1021/acs.chemmater.7b04499,PCE10,IHIC-N,PCE10,IHIC-N,CCCCC(CC)COC(=O)c1sc2c(-c3cc4c(-c5ccc(CC(CC)CCCC)s5)c5sccc5c(-c5ccc(CC(CC)CCCC)s5)c4s3)scc2c1F,CCCCCCc1ccc(C2(c3ccc(CCCCCC)cc3)c3cc4cc5c(cc4cc3-c3sc(/C=C4\C(=O)c6ccccc6C4=C(C#N)C#N)cc32)C(c2ccc(CCCCCC)cc2)(c2ccc(CCCCCC)cc2)c2cc(/C=C3\C(=O)c4ccccc4C3=C(C#N)C#N)sc2-5)cc1,0.846,13.5,60.6,6.91,6.921125999999999,0.1610130246020127,,,,"1,8-diiodooctane",,0.5,,,,,,,,,,,-5.2,-3.59,1.61,-5.57,-3.8,1.77
869,10.1002/adma.201503801,10.1002/adma.201503801,PBDTT-FTTE,DBFI-EDOT,PBDTT-FTTE,DBFI-EDOT,CCCCCC(CC)OC(=O)c1sc2c(-c3cc4c(-c5ccc(CC(CC)CCCC)s5)c5sccc5c(-c5ccc(CC(CC)CCCC)s5)c4s3)scc2c1F,CCCCCCCCCCCCC(CCCCCCCCCC)CN1C(=O)c2ccc3c4c(ccc(c24)C1=O)-c1nc2c(-c4sc(-c5c6nc7c(nc6c(-c6ccccc6)c6nc8c(nc56)-c5ccc6c9c(ccc-8c59)C(=O)N(CC(CCCCCCCCCC)CCCCCCCCCCCC)C6=O)-c5ccc6c8c(ccc-7c58)C(=O)N(CC(CCCCCCCCCC)CCCCCCCCCCCC)C6=O)c5c4OCCO5)c4nc5c(nc4c(-c4ccccc4)c2nc1-3)-c1ccc2c3c(ccc-5c13)C(=O)N(CC(CCCCCCCCCC)CCCCCCCCCCCC)C2=O,0.95,13.99,51.0,6.7,6.778155000000001,1.1664925373134425,,,2.5:1,,,,inverted,inverted,ZnO/PEI,ZnO/PEI,MoO3,MoO3,,chlorobenzene,chlorobenzene,175.0,-5.24,-3.45,,-5.76,-3.65,2.11
870,10.1039/c8ta11059j,10.1039/c8ta11059j,BO2FEH,m-ITIC-OR-4Cl,BO2FEH,m-ITIC-OR-4Cl,CCCCC(CC)COc1c(OCC(CC)CCCC)c(-c2ccc(-c3cc4c(-c5cc(F)c(CC(CC)CCCC)s5)c5sc(C)cc5c(-c5cc(F)c(CC(CC)CCCC)s5)c4s3)s2)c2nonc2c1-c1ccc(C)s1,CCCCCCOc1cccc(C2(c3cccc(OCCCCCC)c3)c3cc4c(cc3-c3sc5cc(/C=C6\C(=O)c7cc(Cl)c(Cl)cc7C6=C(C#N)C#N)sc5c32)C(c2cccc(OCCCCCC)c2)(c2cccc(OCCCCCC)c2)c2c-4sc3cc(/C=C4\C(=O)c5cc(Cl)c(Cl)cc5C4=C(C#N)C#N)sc23)c1,0.88,14.4,48.5,6.4,6.14592,3.9700000000000015,,,,,,,,,,,,,,,,,-5.59,-3.59,1.8,-5.78,-4.05,1.52
871,10.1021/acsami.7b09915,10.1021/acsami.7b09915,PBDB-ST,ITIC-SC2C6,PBDB-ST,ITIC-SC2C6,CCCCC(CC)CSc1ccc(-c2c3cc(-c4ccc(-c5sc(-c6cccs6)c6c5C(=O)c5c(CC(CC)CCCC)sc(CC(CC)CCCC)c5C6=O)s4)sc3c(-c3ccc(SCC(CC)CCCC)s3)c3ccsc23)s1,CCCCC(CC)CSc1ccc(C2(c3ccc(SCC(CC)CCCC)cc3)c3cc4c(cc3-c3sc5cc(C=C6C(=O)c7ccccc7C6=C(C#N)C#N)sc5c32)C(c2ccc(SCC(CC)CCCC)cc2)(c2ccc(SCC(CC)CCCC)cc2)c2c-4sc3cc(C=C4C(=O)c5ccccc5C4=C(C#N)C#N)sc23)cc1,0.92,15.32,64.0,9.16,9.020416,1.5238427947598172,,,1:1,CBA,CBA,0.3 vol%,ITO/ZnO/active layer/MoO3/Ag,inverted,ZnO,ZnO,MoO3,MoO3,80.0,DCB,o-DCB,,-5.37,-3.59,1.81,-5.74,-3.86,1.6
872,10.1021/acsami.7b09915,10.1021/acsami.7b09915,PBDB-ST,ITIC-SC8,PBDB-ST,ITIC-SC8,CCCCC(CC)CSc1ccc(-c2c3cc(-c4ccc(-c5sc(-c6cccs6)c6c5C(=O)c5c(CC(CC)CCCC)sc(CC(CC)CCCC)c5C6=O)s4)sc3c(-c3ccc(SCC(CC)CCCC)s3)c3ccsc23)s1,CCCCCCCCSc1ccc(C2(c3ccc(SCCCCCCCC)cc3)c3cc4c(cc3-c3sc5cc(C=C6C(=O)c7ccccc7C6=C(C#N)C#N)sc5c32)C(c2ccc(SCCCCCCCC)cc2)(c2ccc(SCCCCCCCC)cc2)c2c-4sc3cc(C=C4C(=O)c5ccccc5C4=C(C#N)C#N)sc23)cc1,0.9,14.43,60.0,7.79,7.7922,0.0282413350449319,,,1:1,CBA,CBA,0.2,ITO/ZnO/active layer/MoO3/Ag,inverted,ZnO,ZnO,MoO3,MoO3,80.0,DCB,o-DCB,,-5.37,-3.59,1.81,-5.7,-3.9,1.6
873,10.1021/acsami.7b09915,10.1021/acsami.7b09915,PBDB-ST,ITIC-SC6,PBDB-ST,ITIC-SC6,CCCCC(CC)CSc1ccc(-c2c3cc(-c4ccc(-c5sc(-c6cccs6)c6c5C(=O)c5c(CC(CC)CCCC)sc(CC(CC)CCCC)c5C6=O)s4)sc3c(-c3ccc(SCC(CC)CCCC)s3)c3ccsc23)s1,CCCCCCSc1ccc(C2(c3ccc(SCCCCCC)cc3)c3cc4c(cc3-c3sc5cc(C=C6C(=O)c7ccccc7C6=C(C#N)C#N)sc5c32)C(c2ccc(SCCCCCC)cc2)(c2ccc(SCCCCCC)cc2)c2c-4sc3cc(C=C4C(=O)c5ccccc5C4=C(C#N)C#N)sc23)cc1,0.9,13.87,57.99999999999999,7.27,7.240139999999999,0.4107290233837719,,,1:1,CBA,CBA,0.1 vol%,ITO/ZnO/active layer/MoO3/Ag,inverted,ZnO,ZnO,MoO3,MoO3,80.0,DCB,o-DCB,,-5.37,-3.59,1.81,-5.68,-3.91,1.6
874,10.1002/marc.201800906,10.1002/marc.201800906,PBDT-SF-2TC,IT-4F,PBDT-SF-2TC,IT-4F,CCCCCCC(CCCC)COC(=O)c1cc(-c2cc3c(-c4cc(F)c(SCC(CC)CCCC)s4)c4sccc4c(-c4cc(F)c(SCC(CC)CCCC)s4)c3s2)sc1-c1cccs1,CCCCCCc1ccc(C2(c3ccc(CCCCCC)cc3)c3cc4c(cc3-c3sc5cc(/C=C6\C(=O)c7cc(F)c(F)cc7C6=C(C#N)C#N)sc5c32)C(c2ccc(CCCCCC)cc2)(c2ccc(CCCCCC)cc2)c2c-4sc3cc(/C=C4\C(=O)c5cc(F)c(F)cc5C4=C(C#N)C#N)sc23)cc1,0.93,20.73,57.49999999999999,11.07,11.0853675,0.1388211382113819,,,,,,,ITO/PEDOT:PSS/polymer:IT-4F/PFN-Br/Al,conventional,PFN-Br,PFN-Br,PEDOT:PSS,PEDOT:PSS,,chlorobenzene,,110.0,-5.57,-3.59,1.98,-5.677,-4.105,1.522
875,10.1021/acsami.9b14981,10.1021/acsami.9b14981,PTBD-BZ,BDTB-Na,PTBD-BZ,BDTB-Na,CCCCCCCCC(CCCCCC)Cn1nc2c(-c3ccc(C)s3)c(F)c(F)c(-c3ccc(-c4cc5sc6c(-c7ccc(SCC(CCCC)CCCCCC)s7)c7cc(C)sc7c(-c7ccc(SCC(CCCC)CCCCCC)s7)c6c5s4)s3)c2n1,CCCCCCc1ccc(C2(c3ccc(CCCCCC)cc3)c3cc(/C=C4/C(=O)c5cc6ccccc6cc5C4=C(C#N)C#N)sc3-c3sc4c(-c5ccc(SCC(CC)CCCC)cc5)c5c6c(sc5c(-c5ccc(SCC(CC)CCCC)cc5)c4c32)-c2sc(/C=C3/C(=O)c4cc5ccccc5cc4C3=C(C#N)C#N)cc2C6(c2ccc(CCCCCC)cc2)c2ccc(CCCCCC)cc2)cc1,0.875,18.25,61.0,10.03,9.7409375,2.8819790628115656,9.85,10.03,1:1,,,,,,,,,,,chlorobenzene,,,-5.4,-3.59,1.81,-5.5,-3.8,1.7
876,10.1021/acsami.9b14981,10.1021/acsami.9b14981,PTBD-BZ,TBDB-Na,PTBD-BZ,TBDB-Na,CCCCCCCCC(CCCCCC)Cn1nc2c(-c3ccc(C)s3)c(F)c(F)c(-c3ccc(-c4cc5sc6c(-c7ccc(SCC(CCCC)CCCCCC)s7)c7cc(C)sc7c(-c7ccc(SCC(CCCC)CCCCCC)s7)c6c5s4)s3)c2n1,CCCCCCc1ccc(C2(c3ccc(CCCCCC)cc3)c3cc(/C=C4/C(=O)c5cc6ccccc6cc5C4=C(C#N)C#N)sc3-c3sc4c(sc5c(-c6ccc(SCC(CC)CCCC)cc6)c6c7c(sc6c(-c6ccc(SCC(CC)CCCC)cc6)c54)-c4sc(/C=C5/C(=O)c6cc8ccccc8cc6C5=C(C#N)C#N)cc4C7(c4ccc(CCCCCC)cc4)c4ccc(CCCCCC)cc4)c32)cc1,0.905,19.5,69.19999999999999,12.47,12.21207,2.0684041700080336,12.25,,1:1,,,,,,,,,,,chlorobenzene,,,-5.4,-3.59,1.81,-5.45,-3.77,1.68
877,10.1021/acsami.9b14981,10.1021/acsami.9b14981,PTBD-BZ,BDTB-Ph,PTBD-BZ,BDTB-Ph,CCCCCCCCC(CCCCCC)Cn1nc2c(-c3ccc(C)s3)c(F)c(F)c(-c3ccc(-c4cc5sc6c(-c7ccc(SCC(CCCC)CCCCCC)s7)c7cc(C)sc7c(-c7ccc(SCC(CCCC)CCCCCC)s7)c6c5s4)s3)c2n1,CCCCCCc1ccc(C2(c3ccc(CCCCCC)cc3)c3cc(/C=C4/C(=O)c5ccccc5C4=C(C#N)C#N)sc3-c3sc4c(-c5ccc(SCC(CC)CCCC)cc5)c5c6c(sc5c(-c5ccc(SCC(CC)CCCC)cc5)c4c32)-c2sc(/C=C3/C(=O)c4ccccc4C3=C(C#N)C#N)cc2C6(c2ccc(CCCCCC)cc2)c2ccc(CCCCCC)cc2)cc1,0.926,16.54,58.5,9.26,8.9598834,3.24099999999999,9.04,9.26,1:1,,,,,,,,,,,chlorobenzene,,,-5.4,-3.59,1.81,-5.49,-3.76,1.73
878,10.1021/acsami.9b14981,10.1021/acsami.9b14981,PTBD-BZ,TBDB-Ph,PTBD-BZ,TBDB-Ph,CCCCCCCCC(CCCCCC)Cn1nc2c(-c3ccc(C)s3)c(F)c(F)c(-c3ccc(-c4cc5sc6c(-c7ccc(SCC(CCCC)CCCCCC)s7)c7cc(C)sc7c(-c7ccc(SCC(CCCC)CCCCCC)s7)c6c5s4)s3)c2n1,CCCCCCc1ccc(C2(c3ccc(CCCCCC)cc3)c3cc(/C=C4/C(=O)c5ccccc5C4=C(C#N)C#N)sc3-c3sc4c(sc5c(-c6ccc(SCC(CC)CCCC)cc6)c6c7c(sc6c(-c6ccc(SCC(CC)CCCC)cc6)c54)-c4sc(/C=C5/C(=O)c6ccccc6C5=C(C#N)C#N)cc4C7(c4ccc(CCCCCC)cc4)c4ccc(CCCCCC)cc4)c32)cc1,0.923,17.94,65.0,11.06,10.763103,2.684421338155511,10.92,,1:1,,,,,,,,,,,chlorobenzene,,,-5.4,-3.59,1.81,-5.44,-3.74,1.7
879,10.1039/c5ta03093e,10.1039/c5ta03093e,Pff4TBT-2DT,TPGe-PDI4,Pff4TBT-2DT,TPGe-PDI4,CCCCCCCCCCCCC(CCCCCCCCCC)Cc1csc(-c2c(F)c(F)c(-c3cc(CC(CCCCCCCCCC)CCCCCCCCCCCC)c(-c4ccc(-c5cccs5)s4)s3)c3nsnc23)c1,CCCCCCC(CCCCCC)N1C(=O)c2ccc3c4c5c(c6ccc(c2c36)C1=O)=C(c1ccc([Ge](c2ccc(C3=c6c7c(c8ccc9c%10c(ccc6c8%10)C(=O)N(C(CCCCCC)CCCCCC)C9=O)C=CC6C(=O)N(C(CCCCCC)CCCCCC)C(=O)C(=C3)C76)cc2)(c2ccc(-c3cc6c7c(ccc8c9c%10c(c3c87)=CC=C3C(=O)N(C(CCCCCC)CCCCCC)C(=O)C(C=C9)C3%10)C(=O)N(C(CCCCCC)CCCCCC)C6=O)cc2)c2ccc(-c3cc6c7c(ccc8c9c%10c(c3c87)=CC=C3C(=O)N(C(CCCCCC)CCCCCC)C(=O)C(C=C9)C3%10)C(=O)N(C(CCCCCC)CCCCCC)C6=O)cc2)cc1)C=C1C(=O)N(C(CCCCCC)CCCCCC)C(=O)C(C=C4)C15,0.92,5.0,37.0,1.6,1.7020000000000002,6.375000000000005,,,,,,,ITO/ZnO/polymer:SM acceptor/V2O5/Al,non-fullerene PSC,ZnO,,V2O5,,,,,,-5.24,-3.59,1.65,-5.94,-3.68,2.26
880,10.1039/c5ta03093e,10.1039/c5ta03093e,Pff4TBT-2DT,TPSi-PDI4,Pff4TBT-2DT,TPSi-PDI4,CCCCCCCCCCCCC(CCCCCCCCCC)Cc1csc(-c2c(F)c(F)c(-c3cc(CC(CCCCCCCCCC)CCCCCCCCCCCC)c(-c4ccc(-c5cccs5)s4)s3)c3nsnc23)c1,CCCCCCC(CCCCCC)N1C(=O)c2ccc3c4c5c(c6ccc(c2c36)C1=O)=C(c1ccc([Si](c2ccc(C3=c6c7c(c8ccc9c%10c(ccc6c8%10)C(=O)N(C(CCCCCC)CCCCCC)C9=O)C=CC6C(=O)N(C(CCCCCC)CCCCCC)C(=O)C(=C3)C76)cc2)(c2ccc(-c3cc6c7c(ccc8c9c%10c(c3c87)=CC=C3C(=O)N(C(CCCCCC)CCCCCC)C(=O)C(C=C9)C3%10)C(=O)N(C(CCCCCC)CCCCCC)C6=O)cc2)c2ccc(-c3cc6c7c(ccc8c9c%10c(c3c87)=CC=C3C(=O)N(C(CCCCCC)CCCCCC)C(=O)C(C=C9)C3%10)C(=O)N(C(CCCCCC)CCCCCC)C6=O)cc2)cc1)C=C1C(=O)N(C(CCCCCC)CCCCCC)C(=O)C(C=C4)C15,0.94,8.5,53.0,4.3,4.2347,1.5186046511627835,,,,,,,ITO/ZnO/polymer:SM acceptor/V2O5/Al,non-fullerene PSC,ZnO,,V2O5,,,,,,-5.24,-3.59,1.65,-6.01,-3.75,2.26
