Repository: JiYiqaq/PCE-KA-GNN

# Data directory

- `raw/Active_Database.csv` is the immutable source dataset bundled under CC BY 4.0. Do not overwrite it with processed data.
- `processed/` is created and populated by the training pipeline. Generated `.pt` and `.pth` caches are intentionally ignored by Git because they can exceed GitHub's normal single-file limit.

See `../DATA_LICENSE.md` for provenance, license and checksum information.

File: data/raw/Active_Database.csv (part 10 of 471)
id,doi,doi_norm,donor,acceptor,donor_canonical,acceptor_canonical,donor_smiles,acceptor_smiles,voc,jsc,ff,pce,pce_recomputed,pce_relative_error_percent,pce_avg,pce_best,d_a_ratio,additive,additive_canonical,additive_ratio,device_structure,device_type,etl,etl_canonical,htl,htl_canonical,active_layer_thickness,solvent,solvent_canonical,annealing_temp,homo_d,lumo_d,eg_d,homo_a,lumo_a,eg_a
881,10.1039/c5ta03093e,10.1039/c5ta03093e,Pff4TBT-2DT,TPC-PDI4,Pff4TBT-2DT,TPC-PDI4,CCCCCCCCCCCCC(CCCCCCCCCC)Cc1csc(-c2c(F)c(F)c(-c3cc(CC(CCCCCCCCCC)CCCCCCCCCCCC)c(-c4ccc(-c5cccs5)s4)s3)c3nsnc23)c1,CCCCCCC(CCCCCC)N1C(=O)c2ccc3c4c5c(c6ccc(c2c36)C1=O)=C(c1ccc(C(c2ccc(C3=c6c7c(c8ccc9c%10c(ccc6c8%10)C(=O)N(C(CCCCCC)CCCCCC)C9=O)C=CC6C(=O)N(C(CCCCCC)CCCCCC)C(=O)C(=C3)C76)cc2)(c2ccc(-c3cc6c7c(ccc8c9c%10c(c3c87)=CC=C3C(=O)N(C(CCCCCC)CCCCCC)C(=O)C(C=C9)C3%10)C(=O)N(C(CCCCCC)CCCCCC)C6=O)cc2)c2ccc(-c3cc6c7c(ccc8c9c%10c(c3c87)=CC=C3C(=O)N(C(CCCCCC)CCCCCC)C(=O)C(C=C9)C3%10)C(=O)N(C(CCCCCC)CCCCCC)C6=O)cc2)cc1)C=C1C(=O)N(C(CCCCCC)CCCCCC)C(=O)C(C=C4)C15,0.96,9.2,49.0,4.3,4.32768,0.6437209302325616,,,,,,,ITO/ZnO/polymer:SM acceptor/V2O5/Al,non-fullerene PSC,ZnO,,V2O5,,,,,,-5.24,-3.59,1.65,-6.0,-3.75,2.25
882,10.1002/aenm.201701674,10.1002/aenm.201701674,PffBT4T-2DT,ITIC-Th,Pff4TBT-2DT,ITIC-Th,CCCCCCCCCCCCC(CCCCCCCCCC)Cc1csc(-c2c(F)c(F)c(-c3cc(CC(CCCCCCCCCC)CCCCCCCCCCCC)c(-c4ccc(-c5cccs5)s4)s3)c3nsnc23)c1,CCCCCCc1cc(C2(c3ccc(CCCCCC)s3)c3cc4c(cc3-c3sc5cc(/C=C6\C(=O)c7ccccc7C6=C(C#N)C#N)sc5c32)C(c2ccc(CCCCCC)s2)(c2ccc(CCCCCC)s2)c2c-4sc3cc(/C=C4\C(=O)c5ccccc5C4=C(C#N)C#N)sc23)cs1,0.85,13.32,56.89999999999999,6.6,6.442217999999998,2.390636363636392,6.2,6.6,1:1.5,,,,inverted,inverted,ZnO,ZnO,V2O5,V2O5,100.0,chlorobenzene:o-dichlorobenzene 7:3 v/v,,100.0,-5.24,-3.59,1.65,-5.66,-3.93,1.73
886,10.1021/jacs.8b02695,10.1021/jacs.8b02695,P2_PDTB-EF-T,IT-4F,P2_PDTB-EF-T,IT-4F,CCCCCCCCCCOC(=O)c1csc(-c2cc3c(-c4cc(F)c(SCC(CC)CCCC)s4)c4sc(-c5cc(C(=O)OCCCCCCCCCC)c(-c6cccs6)s5)cc4c(-c4cc(F)c(SCC(CC)CCCC)s4)c3s2)c1,CCCCCCc1ccc(C2(c3ccc(CCCCCC)cc3)c3cc4c(cc3-c3sc5cc(/C=C6\C(=O)c7cc(F)c(F)cc7C6=C(C#N)C#N)sc5c32)C(c2ccc(CCCCCC)cc2)(c2ccc(CCCCCC)cc2)c2c-4sc3cc(/C=C4\C(=O)c5cc(F)c(F)cc5C4=C(C#N)C#N)sc23)cc1,0.9,20.74,76.0,14.2,14.18616,0.0974647887323948,,,1:1 w/w,"1,8-diiodooctane",,1:0.005 v/v,ITO/ZnO/active layer/MoO3/Al,inverted,ZnO,,MoO3,,,chlorobenzene,,150.0,-5.5,-3.59,1.93,-5.677,-4.105,1.522
887,10.1021/jacs.8b02695,10.1021/jacs.8b02695,PDTB-EF-T,IT-4F,PDTB-EF-T,IT-4F,CCCCCCCCCCOC(=O)c1cc(-c2cc3c(-c4ccc(SCC(CC)CCCC)s4)c4sc(-c5cc(C(=O)OCCCCCCCCCC)c(-c6ccc(C)s6)s5)cc4c(-c4ccc(SCC(CC)CCCC)s4)c3s2)sc1C,CCCCCCc1ccc(C2(c3ccc(CCCCCC)cc3)c3cc4c(cc3-c3sc5cc(/C=C6\C(=O)c7cc(F)c(F)cc7C6=C(C#N)C#N)sc5c32)C(c2ccc(CCCCCC)cc2)(c2ccc(CCCCCC)cc2)c2c-4sc3cc(/C=C4\C(=O)c5cc(F)c(F)cc5C4=C(C#N)C#N)sc23)cc1,0.9,20.73,76.0,14.2,14.17932,0.1456338028168922,,,1:1 w/w,"1,8-diiodooctane",,1:0.005 v/v,,,,,,,,chlorobenzene,,150.0,-5.5,-3.59,1.91,-5.66,-4.14,1.52
888,10.1021/jacs.8b02695,10.1021/jacs.8b02695,P1_PDTB-EF-T,IT-4F,P1_PDTB-EF-T,IT-4F,CCCCCCCCOC(=O)c1csc(-c2cc3c(-c4cc(F)c(SCC(CC)CCCC)s4)c4sc(-c5cc(C(=O)OCCCCCCCC)c(-c6cccs6)s5)cc4c(-c4cc(F)c(SCC(CC)CCCC)s4)c3s2)c1,CCCCCCc1ccc(C2(c3ccc(CCCCCC)cc3)c3cc4c(cc3-c3sc5cc(/C=C6\C(=O)c7cc(F)c(F)cc7C6=C(C#N)C#N)sc5c32)C(c2ccc(CCCCCC)cc2)(c2ccc(CCCCCC)cc2)c2c-4sc3cc(/C=C4\C(=O)c5cc(F)c(F)cc5C4=C(C#N)C#N)sc23)cc1,0.896,20.05,64.0,11.5,11.497472,0.0219826086956509,,,1:1,"1,8-diiodooctane",,"0.5 vol% 1,8-diiodooctane in chlorobenzene",ITO/PEDOT:PSS/P1:IT-4F/PFN-Br/Al,conventional,PFN-Br,,PEDOT:PSS,,,chlorobenzene,,150.0,-5.51,-3.59,1.93,-5.677,-4.105,1.522
889,10.1021/jacs.8b02695,10.1021/jacs.8b02695,P1_PDTB-EF-T,IT-4F,P1_PDTB-EF-T,IT-4F,CCCCCCCCOC(=O)c1cc(-c2cc3c(-c4ccc(SCC(CC)CCCC)s4)c4sc(-c5cc(C(=O)OCCCCCCCC)c(-c6ccc(C)s6)s5)cc4c(-c4ccc(SCC(CC)CCCC)s4)c3s2)sc1C,CCCCCCc1ccc(C2(c3ccc(CCCCCC)cc3)c3cc4c(cc3-c3sc5cc(/C=C6\C(=O)c7cc(F)c(F)cc7C6=C(C#N)C#N)sc5c32)C(c2ccc(CCCCCC)cc2)(c2ccc(CCCCCC)cc2)c2c-4sc3cc(/C=C4\C(=O)c5cc(F)c(F)cc5C4=C(C#N)C#N)sc23)cc1,0.896,20.05,64.0,11.5,11.497472,0.0219826086956509,,,1:1,"1,8-diiodooctane",,"0.5 vol% 1,8-diiodooctane in chlorobenzene",ITO/PEDOT:PSS/P1:IT-4F/PFN-Br/Al,conventional,PFN-Br,,PEDOT:PSS,,,chlorobenzene,,150.0,-5.51,-3.59,1.92,-5.66,-4.14,1.52
893,10.1002/adfm.201706517,10.1002/adfm.201706517,PBDT-S-2TC,ITIC,PBDT-S-2TC,ITIC,CCCCCCC(CCCC)COC(=O)c1cc(-c2cc3c(-c4ccc(SCC(CC)CCCC)s4)c4sccc4c(-c4ccc(SCC(CC)CCCC)s4)c3s2)sc1-c1cccs1,CCCCCCc1ccc(C2(c3ccc(CCCCCC)cc3)c3cc4c(cc3-c3sc5cc(C=C6C(=O)c7ccccc7C6=C(C#N)C#N)sc5c32)C(c2ccc(CCCCCC)cc2)(c2ccc(CCCCCC)cc2)c2c-4sc3cc(C=C4C(=O)c5ccccc5C4=C(C#N)C#N)sc23)cc1,0.96,16.4,64.3,10.12,10.123391999999996,0.0335177865612456,,,,,,,,,,,,,,,,,-5.47,-3.58,,-5.49,-3.83,1.59
894,10.1002/aenm.201701125,10.1002/aenm.201701125,PTPTI-T100,m-ITIC,PTPTI-T100,m-ITIC,CCCCCCCCC(CCCCCC)Cn1c(=O)c2cc3c(cc2c2sc(-c4ccc(C)s4)cc21)c(=O)n(CC(CCCCCC)CCCCCCC)c1cc(C)sc31,CCCCCCc1cccc(C2(c3cccc(CCCCCC)c3)c3cc4c(cc3-c3sc5cc(/C=C6\C(=O)c7ccccc7C6=C(C#N)C#N)sc5c32)C(c2cccc(CCCCCC)c2)(c2cccc(CCCCCC)c2)c2c-4sc3cc(/C=C4\C(=O)c5ccccc5C4=C(C#N)C#N)sc23)c1,0.96,13.9,68.30000000000001,9.1,9.113952,0.153318681318698,,,1:1.25,DIO,DIO,,ITO/PEDOT:PSS/active layer/PDINO/Al,conventional,PDINO,PDINO,PEDOT:PSS,PEDOT:PSS,95.0,CB/CF/DIO (1/2/0.5 vol%),"chlorobenzene:chloroform:1,8-diiodooctane (1:2:0.5)",150.0,-5.43,-3.58,1.85,-5.5,-3.92,1.58
896,10.1021/acsaem.8b01447,10.1021/acsaem.8b01447,J52-Cl,IT-4F,J52-Cl,IT-4F,CCCCCCCCC(CCCCCC)Cn1nc2c(-c3cccs3)c(F)c(F)c(-c3ccc(-c4cc5c(-c6cc(Cl)c(CC(CC)CCCC)s6)c6sccc6c(-c6cc(Cl)c(CC(CC)CCCC)s6)c5s4)s3)c2n1,CCCCCCc1ccc(C2(c3ccc(CCCCCC)cc3)c3cc4c(cc3-c3sc5cc(/C=C6\C(=O)c7cc(F)c(F)cc7C6=C(C#N)C#N)sc5c32)C(c2ccc(CCCCCC)cc2)(c2ccc(CCCCCC)cc2)c2c-4sc3cc(/C=C4\C(=O)c5cc(F)c(F)cc5C4=C(C#N)C#N)sc23)cc1,0.77,15.55,65.2,7.8,7.806722000000001,0.0861794871794972,,,,,,,,,,,,,,,,,-5.47,-3.58,1.89,-5.66,-4.14,1.52
897,10.1021/acsmacrolett.9b00704,10.1021/acsmacrolett.9b00704,J52,Y6,J52,Y6,CCCCCCCCC(CCCCCC)Cn1nc2c(-c3cccs3)c(F)c(F)c(-c3ccc(-c4cc5c(-c6ccc(CC(CC)CCCC)s6)c6sccc6c(-c6ccc(CC(CC)CCCC)s6)c5s4)s3)c2n1,CCCCCCCCCCCc1c(/C=C2\C(=O)c3cc(F)c(F)cc3C2=C(C#N)C#N)sc2c1sc1c3c4nsnc4c4c5sc6c(CCCCCCCCCCC)c(/C=C7\C(=O)c8cc(F)c(F)cc8C7=C(C#N)C#N)sc6c5n(CC(CC)CCCC)c4c3n(CC(CC)CCCC)c21,0.65,20.43,51.6,7.15,6.852222,4.164727272727274,,,,,,,,,,,,,,,,,-5.12,-3.58,1.54,-5.65,-4.1,1.55
898,10.1002/marc.201800906,10.1002/marc.201800906,PBDT-F-2TC,IT-4F,PBDT-F-2TC,IT-4F,CCCCCCCCC(CCCCCC)COC(=O)c1cc(-c2cc3c(-c4cc(F)c(CC(CC)CCCC)s4)c4sccc4c(-c4cc(F)c(CC(CC)CCCC)s4)c3s2)sc1-c1cccs1,CCCCCCc1ccc(C2(c3ccc(CCCCCC)cc3)c3cc4c(cc3-c3sc5cc(/C=C6\C(=O)c7cc(F)c(F)cc7C6=C(C#N)C#N)sc5c32)C(c2ccc(CCCCCC)cc2)(c2ccc(CCCCCC)cc2)c2c-4sc3cc(/C=C4\C(=O)c5cc(F)c(F)cc5C4=C(C#N)C#N)sc23)cc1,0.91,18.9,62.5,10.75,10.749374999999995,0.0058139534883998,,,,,,,ITO/PEDOT:PSS/polymer:IT-4F/PFN-Br/Al,conventional,PFN-Br,PFN-Br,PEDOT:PSS,PEDOT:PSS,,chlorobenzene,,110.0,-5.55,-3.58,1.97,-5.677,-4.105,1.522
899,10.1002/solr.201800291,10.1002/solr.201800291,PB24-3TDC,ITIC-Th,PB24-3TDC,ITIC-Th,CCCCCCCCC(CCCCCC)COC(=O)c1ccsc1-c1ccc(-c2sc(-c3ccc(-c4c(F)c(F)c(-c5cccs5)c5nn(CC(CC)CCCC)nc45)s3)cc2C(=O)OCC(CCCCCC)CCCCCCCC)s1,CCCCCCc1ccc(C2(c3ccc(CCCCCC)s3)c3cc4c(cc3-c3sc5cc(/C=C6\C(=O)c7ccccc7C6=C(C#N)C#N)sc5c32)C(c2ccc(CCCCCC)s2)(c2ccc(CCCCCC)s2)c2c-4sc3cc(/C=C4\C(=O)c5ccccc5C4=C(C#N)C#N)sc23)s1,0.902,16.8,68.0,10.3,10.304448,0.0431844660194175,,,1:1.5,DIO,DIO,0.3%,ITO/PEDOT:PSS/polymer:ITIC-Th/bis-C60/Ag,conventional,bis-C60,Bis-C60,PEDOT:PSS,PEDOT:PSS,,chlorobenzene,chlorobenzene,,-5.36,-3.58,1.91,-5.673,-3.909,1.6
900,10.1039/c8tc05318a,10.1039/c8tc05318a,P_TBTT-BTT,ICz-Rd2,P_TBTT-BTT,ICz-Rd2,CCCCCCCCc1ccc(-c2sc(-c3ccc(CCCCCCCC)s3)c3c4cc(-c5ccc(-c6ccc(-c7cccs7)c7nsnc67)s5)sc4c4sccc4c23)s1,CCCCC(CC)Cn1c2cc(-c3ccc(/C=C4\SC(=S)N(CC)C4=O)c4nsnc34)ccc2c2cc3c(cc21)c1ccc(-c2ccc(/C=C4\SC(=S)N(CC)C4=O)c4nsnc24)cc1n3CC(CC)CCCC,1.04,14.04,54.0,7.88,7.884864,0.0617258883248784,,,,,,,,,,,,,,,,,-5.15,-3.58,1.57,-5.59,-3.88,1.71
901,10.1039/c8tc05318a,10.1039/c8tc05318a,P_TBTT-BTT,ICz-RdCN2,P_TBTT-BTT,ICz-RdCN2,CCCCCCCCc1ccc(-c2sc(-c3ccc(CCCCCCCC)s3)c3c4cc(-c5ccc(-c6ccc(-c7cccs7)c7nsnc67)s5)sc4c4sccc4c23)s1,CCCCCCn1c(=C(C#N)C#N)s/c(=C/c2ccc(-c3ccc4c(c3)c3cc5c(cc3n4CC(CC)CCCC)c3cc(-c4ccc(/C=c6/sc(=C(C#N)C#N)n(CCCCCC)c6=O)c6nsnc46)ccc3n5CC(CC)CCCC)c3nsnc23)c1=O,1.01,15.58,62.0,9.76,9.756196,0.0389754098360715,,,,,,,,,,,,,,,,,-5.15,-3.58,1.57,-5.58,-3.98,1.61
902,10.1021/acsami.8b16628,10.1021/acsami.8b16628,PBDB-T,ITIC,PBDB-T,ITIC,CCCCCCCCc1sc(CCCCCCCC)c2c1C(=O)c1c(-c3ccc(C)s3)sc(-c3ccc(-c4cc5c(-c6ccc(CC(CC)CCCC)s6)c6sc(C)cc6c(-c6ccc(CC(CC)CCCC)s6)c5s4)s3)c1C2=O,CCCCCCc1ccc(C2(c3ccc(CCCCCC)cc3)c3cc4c(cc3-c3sc5cc(/C=C6\C(=O)c7ccccc7C6=C(C#N)C#N)sc5c32)C(c2ccc(CCCCCC)cc2)(c2ccc(CCCCCC)cc2)c2c-4sc3cc(/C=C4\C(=O)c5ccccc5C4=C(C#N)C#N)sc23)cc1,0.84,16.33,64.0,9.01,8.779008,2.563729189789129,,,,,,,ITO/PEDOT:PSS/active layer/PDINO/Al,conventional,PDINO,PDINO,PEDOT:PSS,PEDOT:PSS,,chloroform,chloroform,,-5.35,-3.58,1.77,-5.6,-4.05,1.55
903,10.1002/adfm.201808828,10.1002/adfm.201808828,L810,IT-4F,L810,IT-4F,CCCCCCCCCCC(CCCCCCCC)Cn1nc2c(-c3ccc(C)s3)c(F)c(F)c(-c3ccc(-c4cc5c(-c6cc(Cl)c(CC(CC)CCCC)s6)c6sc(C)cc6c(-c6cc(Cl)c(CC(CC)CCCC)s6)c5s4)s3)c2n1,CCCCCCc1ccc(C2(c3ccc(CCCCCC)cc3)c3cc4c(cc3-c3sc5cc(/C=C6\C(=O)c7cc(F)c(F)cc7C6=C(C#N)C#N)sc5c32)C(c2ccc(CCCCCC)cc2)(c2ccc(CCCCCC)cc2)c2c-4sc3cc(/C=C4\C(=O)c5cc(F)c(F)cc5C4=C(C#N)C#N)sc23)cc1,0.79,20.76,73.5,12.1,12.054294,0.3777355371900755,11.7,12.1,1:1,DIO,DIO,0.25 vol%,inverted,inverted,ZnO,ZnO,MoO3,MoO3,,CF,chloroform,100.0,-5.57,-3.58,1.99,-5.7,-4.2,1.5
905,10.1002/adma.201604155,10.1002/adma.201604155,PTFBDT-BZS,IDIC,PTFBDT-BZS,IDIC,CCCCCCCCCCCCOc1c(OCCCCCCCCCCCC)c(-c2ccc(-c3cc4c(-c5cc(F)c(CC(CC)CCCC)c(F)c5)c5sccc5c(-c5cc(F)c(CC(CC)CCCC)c(F)c5)c4s3)s2)c2nsnc2c1-c1cccs1,CCCCCCC1(CCCCCC)c2cc3c(cc2-c2sc(/C=C4\C(=O)c5ccccc5C4=C(C#N)C#N)cc21)C(CCCCCC)(CCCCCC)c1cc(/C=C2\C(=O)c4ccccc4C2=C(C#N)C#N)sc1-3,0.905,17.3,70.8,11.03,11.084802,0.4968449682683633,,,1:1,DIO,DIO,,ITO/ZnO/active layer/MoOx/Ag,,ZnO,,MoOx,,,,,,-5.43,-3.58,1.81,-5.705,-3.997,1.64
907,10.1039/c8ta05207g,10.1039/c8ta05207g,PBT-SF,IT-4F,PBT-SF,IT-4F,CCCCCCCCOc1c(OCCCCCCCC)c(-c2ccc(-c3cc4c(-c5cc(F)c(SCC(CC)CCCC)s5)c5sccc5c(-c5cc(F)c(SCC(CC)CCCC)s5)c4s3)s2)c2nsnc2c1-c1cccs1,CCCCCCc1ccc(C2(c3ccc(CCCCCC)cc3)c3cc4c(cc3-c3sc5cc(/C=C6\C(=O)c7cc(F)c(F)cc7C6=C(C#N)C#N)sc5c32)C(c2ccc(CCCCCC)cc2)(c2ccc(CCCCCC)cc2)c2c-4sc3cc(/C=C4\C(=O)c5cc(F)c(F)cc5C4=C(C#N)C#N)sc23)cc1,0.8,21.53,60.6,10.51,10.437744,0.6874976213130298,,,1:1.5,NMP,,1% v/v,glass/ITO/PEDOT:PSS/active layer/PFN-Br/Al,conventional,PFN-Br,,PEDOT:PSS,,,,,,-5.46,-3.58,1.76,-5.677,-4.105,1.522
908,10.1021/acsami.7b05417,10.1021/acsami.7b05417,PBDB-T,ITDI,PBDB-T,ITDI,CCCCC(CC)Cc1ccc(-c2c3cc(-c4ccc(-c5sc(-c6cccs6)c6c5C(=O)c5c(CC(CC)CCCC)sc(CC(CC)CCCC)c5C6=O)s4)sc3c(-c3ccc(CC(CC)CCCC)s3)c3ccsc23)s1,CCCCC(CC)CC1(CC(CC)CCCC)c2cc(-c3ccc(-c4ccc(/C=C5\C(=O)c6ccccc6C5=C(C#N)C#N)s4)s3)ccc2-c2sc(-c3ccc(/C=C4\C(=O)c5ccccc5C4=C(C#N)C#N)s3)cc21,0.94,13.94,59.8,8.0,7.8359527999999985,2.050590000000019,,,1:1,DPE,,2 vol%,ITO/ZnO/active layer/MoO3/Ag,inverted,ZnO,ZnO,MoO3,MoO3,,"chlorobenzene/diphenyl ether (CB/DPE, v/v, 98/2)",chlorobenzene:diphenyl ether (98:2),,-5.41,-3.57,1.84,-5.89,-4.18,1.71
909,10.1021/acsami.7b05417,10.1021/acsami.7b05417,PBDB-T,CDTDI,PBDB-T,CDTDI,CCCCC(CC)Cc1ccc(-c2c3cc(-c4ccc(-c5sc(-c6cccs6)c6c5C(=O)c5c(CC(CC)CCCC)sc(CC(CC)CCCC)c5C6=O)s4)sc3c(-c3ccc(CC(CC)CCCC)s3)c3ccsc23)s1,CCCCC(CC)CC1(CC(CC)CCCC)c2cc(-c3ccc(/C=C4\C(=O)c5ccccc5C4=C(C#N)C#N)s3)sc2-c2sc(-c3ccc(/C=C4\C(=O)c5ccccc5C4=C(C#N)C#N)s3)cc21,0.86,7.89,37.4,2.75,2.5377396,7.718560000000013,,,1:1,DPE,,2 vol%,ITO/ZnO/active layer/MoO3/Ag,inverted,ZnO,ZnO,MoO3,MoO3,,"chlorobenzene/diphenyl ether (CB/DPE, v/v, 98/2)",chlorobenzene:diphenyl ether (98:2),,-5.41,-3.57,1.84,-5.75,-4.26,1.49
918,10.1021/acsami.8b15923,10.1021/acsami.8b15923,PBDB-T2Cl,,PBDB-T2Cl,,CCCCC(CC)Cc1sc(-c2c3cc(-c4ccc(-c5sc(-c6cccs6)c6c5C(=O)c5c(CC(CC)CCCC)sc(CC(CC)CCCC)c5C6=O)s4)sc3c(-c3cc(Cl)c(CC(CC)CCCC)s3)c3ccsc23)cc1Cl,CCCCCCc1ccc(C2(c3ccc(CCCCCC)cc3)c3cc4c(cc3-c3sc(/C=C5\C(=O)c6cc(Cl)c(Cl)cc6C5=C(C#N)C#N)cc32)C(c2ccc(CCCCCC)cc2)(c2ccc(CCCCCC)cc2)c2cc(/C=C3\C(=O)c5cc(Cl)c(Cl)cc5C3=C(C#N)C#N)sc2-4)cc1,0.83,16.21,68.7,9.24,9.2431041,0.033594155844154,,,1:1,"1,8-diiodooctane",DIO,,inverted,inverted,ZnO,ZnO,MoO3,MoO3,,chlorobenzene,chlorobenzene,,-5.51,-3.57,1.94,-5.78,-4.02,1.76
919,10.1021/acsami.8b15923,10.1021/acsami.8b15923,PBDB-T2Cl,IDT-IC,PBDB-T2Cl,IDT-IC,CCCCC(CC)Cc1sc(-c2c3cc(-c4ccc(-c5sc(-c6cccs6)c6c5C(=O)c5c(CC(CC)CCCC)sc(CC(CC)CCCC)c5C6=O)s4)sc3c(-c3cc(Cl)c(CC(CC)CCCC)s3)c3ccsc23)cc1Cl,CCCCCCc1ccc(C2(c3ccc(CCCCCC)cc3)c3cc4c(cc3-c3sc(/C=C5\C(=O)c6ccccc6C5=C(C#N)C#N)cc32)C(c2ccc(CCCCCC)cc2)(c2ccc(CCCCCC)cc2)c2cc(/C=C3\C(=O)c5ccccc5C3=C(C#N)C#N)sc2-4)cc1,0.98,10.32,45.3,4.57,4.5814608,0.2507833698030451,,,1:1,"1,8-diiodooctane",DIO,,inverted,inverted,ZnO,ZnO,MoO3,MoO3,,chlorobenzene,chlorobenzene,,-5.51,-3.57,1.94,-5.7,-3.87,1.83
921,10.1039/c8ta11004b,10.1039/c8ta11004b,PDBT-F,IDIC,PDBT-F,IDIC,CCCCC(CC)Cc1sc(-c2c3sc4cc(-c5ccc(-c6sc(-c7cccs7)c7c6C(=O)c6c(CC(CC)CCCC)sc(CC(CC)CCCC)c6C7=O)s5)sc4c3c(-c3cc(F)c(CC(CC)CCCC)s3)c3sc4ccsc4c23)cc1F,CCCCCCC1(CCCCCC)c2cc3c(cc2-c2sc(/C=C4\C(=O)c5ccccc5C4=C(C#N)C#N)cc21)C(CCCCCC)(CCCCCC)c1cc(/C=C2\C(=O)c4ccccc4C2=C(C#N)C#N)sc1-3,0.87,17.65,71.5,11.02,10.9791825,0.3703947368420988,,,1:1,DIO,,0.25%,,,,,,,,,,,-5.39,-3.57,1.81,-5.705,-3.997,1.636
922,10.1039/c9qm00212j,10.1039/c9qm00212j,PDBT-F,IT-4F,PDBT-F,IT-4F,CCCCC(CC)Cc1sc(-c2c3sc4cc(-c5ccc(-c6sc(-c7cccs7)c7c6C(=O)c6c(CC(CC)CCCC)sc(CC(CC)CCCC)c6C7=O)s5)sc4c3c(-c3cc(F)c(CC(CC)CCCC)s3)c3sc4ccsc4c23)cc1F,CCCCCCc1ccc(C2(c3ccc(CCCCCC)cc3)c3cc4c(cc3-c3sc5cc(/C=C6\C(=O)c7cc(F)c(F)cc7C6=C(C#N)C#N)sc5c32)C(c2ccc(CCCCCC)cc2)(c2ccc(CCCCCC)cc2)c2c-4sc3cc(/C=C4\C(=O)c5cc(F)c(F)cc5C4=C(C#N)C#N)sc23)cc1,0.81,20.9,59.0,10.0,9.98811,0.1189000000000106,9.6,10.0,1:1,,,,ITO/PEDOT:PSS/active layer/PDINO/Al,conventional,PDINO,,PEDOT:PSS,,,,,,-5.39,-3.57,1.81,-5.66,-4.14,1.53
923,10.1039/c8ta11004b,10.1039/c8ta11004b,PDBT-F,IT-M,PDBT-F,IT-M,CCCCC(CC)Cc1sc(-c2c3sc4cc(-c5ccc(-c6sc(-c7cccs7)c7c6C(=O)c6c(CC(CC)CCCC)sc(CC(CC)CCCC)c6C7=O)s5)sc4c3c(-c3cc(F)c(CC(CC)CCCC)s3)c3sc4ccsc4c23)cc1F,CCCCCCc1ccc(C2(c3ccc(CCCCCC)cc3)c3cc4c(cc3-c3sc5cc(/C=C6\C(=O)c7ccc(C)cc7C6=C(C#N)C#N)sc5c32)C(c2ccc(CCCCCC)cc2)(c2ccc(CCCCCC)cc2)c2c-4sc3cc(/C=C4\C(=O)c5ccc(C)cc5C4=C(C#N)C#N)sc23)cc1,0.97,17.02,63.7,10.52,10.5164878,0.0333859315589297,,,1:1,DIO,,,,,,,,,,,,,-5.39,-3.57,1.81,-5.514,-3.808,1.604
924,10.1039/c8ta07544a,10.1039/c8ta07544a,PTBFSeh-BDD,ITIC,PTBFSeh-BDD,ITIC,CCCCC(CC)CSc1ccc(-c2c3cc(-c4ccc(-c5sc(-c6cccs6)c6c5C(=O)c5c(CC(CC)CCCC)sc(CC(CC)CCCC)c5C6=O)s4)sc3c(-c3ccc(SCC(CC)CCCC)s3)c3ccoc23)s1,CCCCCCc1ccc(C2(c3ccc(CCCCCC)cc3)c3cc4c(cc3-c3sc5cc(C=C6C(=O)c7ccccc7C6=C(C#N)C#N)sc5c32)C(c2ccc(CCCCCC)cc2)(c2ccc(CCCCCC)cc2)c2c-4sc3cc(C=C4C(=O)c5ccccc5C4=C(C#N)C#N)sc23)cc1,0.935,17.06,64.1,10.23,10.2246551,0.0522473118279644,,,,No,,,ITO/PEDOT:PSS/active layer/ETL/Al,bulk heterojunction polymer solar cell,,,PEDOT:PSS,,,,,,-5.32,-3.57,1.75,-5.576,-3.916,1.586
925,10.1002/adfm.201706517,10.1002/adfm.201706517,,ITIC,,ITIC,CCCCCCC(CCCC)COC(=O)c1cc(-c2cc3c(-c4ccc(CC(CC)CCCC)s4)c4sc(C)cc4c(-c4ccc(CC(CC)CCCC)s4)c3s2)sc1-c1ccc(C)s1,CCCCCCc1ccc(C2(c3ccc(CCCCCC)cc3)c3cc4c(cc3-c3sc5cc(/C=C6\C(=O)c7ccccc7C6=C(C#N)C#N)sc5c32)C(c2ccc(CCCCCC)cc2)(c2ccc(CCCCCC)cc2)c2c-4sc3cc(/C=C4\C(=O)c5ccccc5C4=C(C#N)C#N)sc23)cc1,0.93,15.3,65.7,9.35,9.348453,0.0165454545454399,,,,,,,,,,,,,,TMB,,120.0,-5.43,-3.57,1.86,-5.51,-3.84,1.67
926,10.1039/c8ta11006a,10.1039/c8ta11006a,POPB,IT-4F,POPB,IT-4F,CCCCCCC(CCCC)COc1ccc(-c2c3cc(-c4ccc(-c5sc(-c6cccs6)c6c5C(=O)c5c(CC(CC)CCCC)sc(CC(CC)CCCC)c5C6=O)s4)sc3c(-c3ccc(OCC(CCCC)CCCCCC)cc3)c3ccsc23)cc1,CCCCCCc1ccc(C2(c3ccc(CCCCCC)cc3)c3cc4c(cc3-c3sc5cc(/C=C6\C(=O)c7cc(F)c(F)cc7C6=C(C#N)C#N)sc5c32)C(c2ccc(CCCCCC)cc2)(c2ccc(CCCCCC)cc2)c2c-4sc3cc(/C=C4\C(=O)c5cc(F)c(F)cc5C4=C(C#N)C#N)sc23)cc1,0.72,16.8,51.2,6.2,6.193152,0.1104516129032216,,,1:1.5 w/w,"1,8-diiodooctane",,0.5 vol%,ITO/ZnO/PFN/active layer/MoO3/Al,inverted,ZnO/PFN,,MoO3,,,CB,,,-5.38,-3.57,,-5.66,-4.14,1.53
927,10.1021/acsaem.8b01447,10.1021/acsaem.8b01447,PBT1Cl-Bz,IT-4F,PBT1Cl-Bz,IT-4F,CCCCCCCCC(CCCCCC)Cn1nc2c(-c3ccc(C)s3)c(F)c(F)c(-c3ccc(-c4cc5c(-c6ccc(CC(CC)CCCC)s6)c6sc(C)cc6c(-c6cc(Cl)c(CC(CC)CCCC)s6)c5s4)s3)c2n1,CCCCCCc1ccc(C2(c3ccc(CCCCCC)cc3)c3cc4c(cc3-c3sc5cc(/C=C6\C(=O)c7cc(F)c(F)cc7C6=C(C#N)C#N)sc5c32)C(c2ccc(CCCCCC)cc2)(c2ccc(CCCCCC)cc2)c2c-4sc3cc(/C=C4\C(=O)c5cc(F)c(F)cc5C4=C(C#N)C#N)sc23)cc1,0.71,16.85,63.5,7.6,7.596822499999999,0.0418092105263223,,,1:1,,,,,,,,,,105.0,chlorobenzene,,,-5.39,-3.57,1.82,-5.66,-4.14,1.52
928,10.1021/acsaem.8b01447,10.1021/acsaem.8b01447,PBT4Cl-Bz,IT-4F,PBT4Cl-Bz,IT-4F,CCCCCCCCC(CCCCCC)Cn1nc2c(-c3ccc(C)s3)c(F)c(F)c(-c3ccc(-c4cc5c(-c6sc(CC(CC)CCCC)c(Cl)c6Cl)c6sc(C)cc6c(-c6sc(CC(CC)CCCC)c(Cl)c6Cl)c5s4)s3)c2n1,CCCCCCc1ccc(C2(c3ccc(CCCCCC)cc3)c3cc4c(cc3-c3sc5cc(/C=C6\C(=O)c7cc(F)c(F)cc7C6=C(C#N)C#N)sc5c32)C(c2ccc(CCCCCC)cc2)(c2ccc(CCCCCC)cc2)c2c-4sc3cc(/C=C4\C(=O)c5cc(F)c(F)cc5C4=C(C#N)C#N)sc23)cc1,0.96,16.42,58.7,9.25,9.2529984,0.0324151351351454,,,1:1,,,,,,,,,,100.0,chlorobenzene,,,-5.64,-3.57,2.07,-5.66,-4.14,1.52
929,10.1002/solr.201800291,10.1002/solr.201800291,PB68-3TDC,ITIC-Th,PB68-3TDC,ITIC-Th,CCCCCCCCC(CCCCCC)COC(=O)c1ccsc1-c1ccc(-c2sc(-c3ccc(-c4c(F)c(F)c(-c5cccs5)c5nn(CC(CCCCCC)CCCCCCCC)nc45)s3)cc2C(=O)OCC(CCCCCC)CCCCCCCC)s1,CCCCCCc1ccc(C2(c3ccc(CCCCCC)s3)c3cc4c(cc3-c3sc5cc(/C=C6\C(=O)c7ccccc7C6=C(C#N)C#N)sc5c32)C(c2ccc(CCCCCC)s2)(c2ccc(CCCCCC)s2)c2c-4sc3cc(/C=C4\C(=O)c5ccccc5C4=C(C#N)C#N)sc23)s1,0.994,12.2,65.0,7.88,7.88242,0.0307106598984754,,,1:1.5,DIO,DIO,0.3%,ITO/PEDOT:PSS/polymer:ITIC-Th/bis-C60/Ag,conventional,bis-C60,Bis-C60,PEDOT:PSS,PEDOT:PSS,,chlorobenzene,chlorobenzene,,-5.41,-3.57,1.92,-5.673,-3.909,1.6
930,10.1021/acsami.8b16628,10.1021/acsami.8b16628,PT1,ITIC,PT1,ITIC,CCCCCCCCc1sc(CCCCCCCC)c2c1C(=O)c1c(C)sc(-c3cc4c(-c5ccc(CC(CC)CCCC)s5)c5sc(C)cc5c(-c5ccc(CC(CC)CCCC)s5)c4s3)c1C2=O,CCCCCCc1ccc(C2(c3ccc(CCCCCC)cc3)c3cc4c(cc3-c3sc5cc(/C=C6\C(=O)c7ccccc7C6=C(C#N)C#N)sc5c32)C(c2ccc(CCCCCC)cc2)(c2ccc(CCCCCC)cc2)c2c-4sc3cc(/C=C4\C(=O)c5ccccc5C4=C(C#N)C#N)sc23)cc1,0.95,5.78,39.0,2.13,2.14149,0.5394366197183204,,,,,,,ITO/ZnO/active layer/MoO3/Ag,inverted,ZnO,PDINO,MoO3,PEDOT:PSS,,CB,chloroform,,-5.46,-3.57,1.89,-5.6,-4.05,1.55
933,10.1002/marc.201700405,10.1002/marc.201700405,PCE10,TriPDI-Se,PCE10,TriPDI-Se,CCCCC(CC)COC(=O)c1sc2c(-c3cc4c(-c5ccc(CC(CC)CCCC)s5)c5sccc5c(-c5ccc(CC(CC)CCCC)s5)c4s3)scc2c1F,CCCCCC(CCCCC)N1C(=O)c2ccc3c4c(-c5cc6c(=O)n(C(CCCCC)CCCCC)c(=O)c7cc8[se]c9cc%10c(=O)n(C(CCCCC)CCCCC)c(=O)c%11ccc%12c5c(c67)c8c9c%12c%11%10)cc5c6c(cc(-c7cc8c(=O)n(C(CCCCC)CCCCC)c(=O)c9cc%10[se]c%11cc%12c(=O)n(C(CCCCC)CCCCC)c(=O)c%13ccc%14c7c(c89)c%10c%11c%14c%13%12)c(c7ccc(c2c37)C1=O)c64)C(=O)N(C(CCCCC)CCCCC)C5=O,0.77,17.15,66.8,8.82,8.821273999999999,0.0144444444444293,,,,DIO,DIO,1 vol%,inverted,inverted,ZnO,ZnO,MoO3,MoO3,,,,,-5.2,-3.56,1.64,-5.94,-3.86,2.08
934,10.1002/marc.201700405,10.1002/marc.201700405,PCE10,TriPDI-S,PCE10,TriPDI-S,CCCCC(CC)COC(=O)c1sc2c(-c3cc4c(-c5ccc(CC(CC)CCCC)s5)c5sccc5c(-c5ccc(CC(CC)CCCC)s5)c4s3)scc2c1F,CCCCCC(CCCCC)N1C(=O)c2ccc3c4c(-c5cc6c(=O)n(C(CCCCC)CCCCC)c(=O)c7cc8sc9cc%10c(=O)n(C(CCCCC)CCCCC)c(=O)c%11ccc%12c5c(c67)c8c9c%12c%11%10)cc5c6c(cc(-c7cc8c(=O)n(C(CCCCC)CCCCC)c(=O)c9cc%10sc%11cc%12c(=O)n(C(CCCCC)CCCCC)c(=O)c%13ccc%14c7c(c89)c%10c%11c%14c%13%12)c(c7ccc(c2c37)C1=O)c64)C(=O)N(C(CCCCC)CCCCC)C5=O,0.74,16.71,63.6,7.86,7.864394400000001,0.0559083969465736,,,,DIO,DIO,1 vol%,inverted,inverted,ZnO,ZnO,MoO3,MoO3,,,,,-5.2,-3.56,1.64,-5.88,-3.84,2.04
935,10.1002/aenm.201701674,10.1002/aenm.201701674,PCE10,ITIC-Th,PCE10,ITIC-Th,CCCCC(CC)COC(=O)c1sc2c(-c3cc4c(-c5ccc(CC(CC)CCCC)s5)c5sccc5c(-c5ccc(CC(CC)CCCC)s5)c4s3)scc2c1F,CCCCCCc1cc(C2(c3ccc(CCCCCC)s3)c3cc4c(cc3-c3sc5cc(/C=C6\C(=O)c7ccccc7C6=C(C#N)C#N)sc5c32)C(c2ccc(CCCCCC)s2)(c2ccc(CCCCCC)s2)c2c-4sc3cc(/C=C4\C(=O)c5ccccc5C4=C(C#N)C#N)sc23)cs1,0.8,16.07,67.2,8.5,8.639232000000002,1.6380235294117833,,,1:1.5,,,,glass/ITO/ZnO/active layer/V2O5/Al,inverted,ZnO,ZnO,V2O5,V2O5,,chlorobenzene/o-dichlorobenzene (7:3 v/v),,100.0,-5.2,-3.56,1.64,-5.66,-3.93,1.73
937,10.1016/j.nanoen.2016.10.008,10.1016/j.nanoen.2016.10.008,PffQx-T,ITIC,PffQx-T,ITIC,CCCCC(CC)COc1ccc(-c2nc3c(-c4cccs4)c(F)c(F)c(-c4ccc(-c5cc6c(-c7ccc(CC(CC)CCCC)s7)c7sccc7c(-c7ccc(CC(CC)CCCC)s7)c6s5)s4)c3nc2-c2ccc(OCC(CC)CCCC)c(F)c2)cc1F,CCCCCCc1ccc(C2(c3ccc(CCCCCC)cc3)c3cc4c(cc3-c3sc5cc(C=C6C(=O)c7ccccc7C6=C(C#N)C#N)sc5c32)C(c2ccc(CCCCCC)cc2)(c2ccc(CCCCCC)cc2)c2c-4sc3cc(C=C4C(=O)c5ccccc5C4=C(C#N)C#N)sc23)cc1,0.87,16.33,59.6,8.47,8.4674316,0.0303234946871457,,,1:1.5,,,,ITO/PEDOT:PSS/active layer/PDINO/Al,conventional,PDINO,PDINO,PEDOT:PSS,PEDOT:PSS,,o-DCB,o-DCB,170.0,-5.36,-3.56,1.73,-5.576,-3.916,1.586
939,10.1002/adfm.201808828,10.1002/adfm.201808828,L68,IT-4F,J52-Cl,IT-4F,CCCCCCCCC(CCCCCC)Cn1nc2c(-c3cccs3)c(F)c(F)c(-c3ccc(-c4cc5c(-c6cc(Cl)c(CC(CC)CCCC)s6)c6sccc6c(-c6cc(Cl)c(CC(CC)CCCC)s6)c5s4)s3)c2n1,CCCCCCc1ccc(C2(c3ccc(CCCCCC)cc3)c3cc4c(cc3-c3sc5cc(/C=C6\C(=O)c7cc(F)c(F)cc7C6=C(C#N)C#N)sc5c32)C(c2ccc(CCCCCC)cc2)(c2ccc(CCCCCC)cc2)c2c-4sc3cc(/C=C4\C(=O)c5cc(F)c(F)cc5C4=C(C#N)C#N)sc23)cc1,0.758,19.5,63.2,9.3,9.341592,0.4472258064516088,9.1,9.3,1:1,DIO,DIO,0.25 vol%,inverted,inverted,ZnO,ZnO,MoO3,MoO3,,CF,chloroform,100.0,-5.51,-3.56,1.95,-5.7,-4.2,1.5
940,10.1021/acsaem.8b00574,10.1021/acsaem.8b00574,PTBFBz,ITIC,PTBFBz,ITIC,CCCCCCCCC(CCCCCC)Cn1nc2c(-c3ccc(C)s3)c(F)c(F)c(-c3ccc(-c4cc5c(-c6ccc(CC(CC)CCCC)s6)c6sc(C)cc6c(-c6ccc(CC(CC)CCCC)s6)c5o4)s3)c2n1,CCCCCCc1ccc(C2(c3ccc(CCCCCC)cc3)c3cc4c(cc3-c3sc5cc(/C=C6\C(=O)c7ccccc7C6=C(C#N)C#N)sc5c32)C(c2ccc(CCCCCC)cc2)(c2ccc(CCCCCC)cc2)c2c-4sc3cc(/C=C4\C(=O)c5ccccc5C4=C(C#N)C#N)sc23)cc1,0.79,15.28,69.0,8.33,8.329127999999999,0.010468187274923,,,,,,,,,,,,,,,,130.0,-5.45,-3.56,1.89,-5.54,-3.84,1.7
941,10.1021/acsaem.8b01447,10.1021/acsaem.8b01447,PBT2Clas-Bz,IT-4F,PBT2Clas-Bz,IT-4F,CCCCCCCCC(CCCCCC)Cn1nc2c(-c3ccc(C)s3)c(F)c(F)c(-c3ccc(-c4cc5c(-c6ccc(CC(CC)CCCC)s6)c6sc(C)cc6c(-c6sc(CC(CC)CCCC)c(Cl)c6Cl)c5s4)s3)c2n1,CCCCCCc1ccc(C2(c3ccc(CCCCCC)cc3)c3cc4c(cc3-c3sc5cc(/C=C6\C(=O)c7cc(F)c(F)cc7C6=C(C#N)C#N)sc5c32)C(c2ccc(CCCCCC)cc2)(c2ccc(CCCCCC)cc2)c2c-4sc3cc(/C=C4\C(=O)c5cc(F)c(F)cc5C4=C(C#N)C#N)sc23)cc1,0.79,13.43,41.8,4.43,4.4348546,0.1095846501128627,,,1:1,,,,,,,,,,95.0,chlorobenzene,,,-5.48,-3.56,1.92,-5.66,-4.14,1.52
942,10.1021/acsami.9b14981,10.1021/acsami.9b14981,PBDT-BZ,BDTB-Na,PBDT-BZ,BDTB-Na,CCCCCCCCC(CCCCCC)Cn1nc2c(-c3ccc(C)s3)c(F)c(F)c(-c3ccc(-c4cc5c(-c6ccc(SCC(CCCC)CCCCCC)s6)c6sc(C)cc6c(-c6ccc(SCC(CCCC)CCCCCC)s6)c5s4)s3)c2n1,CCCCCCc1ccc(C2(c3ccc(CCCCCC)cc3)c3cc(/C=C4/C(=O)c5cc6ccccc6cc5C4=C(C#N)C#N)sc3-c3sc4c(-c5ccc(SCC(CC)CCCC)cc5)c5c6c(sc5c(-c5ccc(SCC(CC)CCCC)cc5)c4c32)-c2sc(/C=C3/C(=O)c4cc5ccccc5cc4C3=C(C#N)C#N)cc2C6(c2ccc(CCCCCC)cc2)c2ccc(CCCCCC)cc2)cc1,0.888,17.66,62.6,10.14,9.81698208,3.185581065088756,,,1:1,,,,ITO/PEDOT:PSS/active layer/PDINO/Al,polymer solar cell,PDINO,,PEDOT:PSS,,,CB,,,-5.38,-3.56,1.82,-5.5,-3.8,1.7
943,10.1021/acsami.9b14981,10.1021/acsami.9b14981,PBDT-BZ,TBDB-Na,PBDT-BZ,TBDB-Na,CCCCCCCCC(CCCCCC)Cn1nc2c(-c3ccc(C)s3)c(F)c(F)c(-c3ccc(-c4cc5c(-c6ccc(SCC(CCCC)CCCCCC)s6)c6sc(C)cc6c(-c6ccc(SCC(CCCC)CCCCCC)s6)c5s4)s3)c2n1,CCCCCCc1ccc(C2(c3ccc(CCCCCC)cc3)c3cc(/C=C4/C(=O)c5cc6ccccc6cc5C4=C(C#N)C#N)sc3-c3sc4c(sc5c(-c6ccc(SCC(CC)CCCC)cc6)c6c7c(sc6c(-c6ccc(SCC(CC)CCCC)cc6)c54)-c4sc(/C=C5/C(=O)c6cc8ccccc8cc6C5=C(C#N)C#N)cc4C7(c4ccc(CCCCCC)cc4)c4ccc(CCCCCC)cc4)c32)cc1,0.905,13.14,53.2,6.32,6.3263844,0.1010189873417714,6.1,6.32,1:1,,,,ITO/PEDOT:PSS/active layer/PDINO/Al,polymer solar cell,PDINO,,PEDOT:PSS,,,CB,,,-5.38,-3.56,1.82,-5.45,-3.77,1.68
944,10.1021/acsami.9b14981,10.1021/acsami.9b14981,PBDT-BZ,BDTB-Ph,PBDT-BZ,BDTB-Ph,CCCCCCCCC(CCCCCC)Cn1nc2c(-c3ccc(C)s3)c(F)c(F)c(-c3ccc(-c4cc5c(-c6ccc(SCC(CCCC)CCCCCC)s6)c6sc(C)cc6c(-c6ccc(SCC(CCCC)CCCCCC)s6)c5s4)s3)c2n1,CCCCCCc1ccc(C2(c3ccc(CCCCCC)cc3)c3cc(/C=C4/C(=O)c5ccccc5C4=C(C#N)C#N)sc3-c3sc4c(-c5ccc(SCC(CC)CCCC)cc5)c5c6c(sc5c(-c5ccc(SCC(CC)CCCC)cc5)c4c32)-c2sc(/C=C3/C(=O)c4ccccc4C3=C(C#N)C#N)cc2C6(c2ccc(CCCCCC)cc2)c2ccc(CCCCCC)cc2)cc1,0.918,17.52,64.5,10.59,10.3737672,2.041858356940512,10.38,10.59,1:1,,,,ITO/PEDOT:PSS/active layer/PDINO/Al,polymer solar cell,PDINO,,PEDOT:PSS,,,CB,,,-5.38,-3.56,1.82,-5.49,-3.76,1.73
945,10.1021/acsami.9b14981,10.1021/acsami.9b14981,PBDT-BZ,TBDB-Ph,PBDT-BZ,TBDB-Ph,CCCCCCCCC(CCCCCC)Cn1nc2c(-c3ccc(C)s3)c(F)c(F)c(-c3ccc(-c4cc5c(-c6ccc(SCC(CCCC)CCCCCC)s6)c6sc(C)cc6c(-c6ccc(SCC(CCCC)CCCCCC)s6)c5s4)s3)c2n1,CCCCCCc1ccc(C2(c3ccc(CCCCCC)cc3)c3cc(/C=C4/C(=O)c5ccccc5C4=C(C#N)C#N)sc3-c3sc4c(sc5c(-c6ccc(SCC(CC)CCCC)cc6)c6c7c(sc6c(-c6ccc(SCC(CC)CCCC)cc6)c54)-c4sc(/C=C5/C(=O)c6ccccc6C5=C(C#N)C#N)cc4C7(c4ccc(CCCCCC)cc4)c4ccc(CCCCCC)cc4)c32)cc1,0.926,9.93,43.9,4.04,4.03668402,0.082078712871287,3.88,4.04,1:1,,,,ITO/PEDOT:PSS/active layer/PDINO/Al,polymer solar cell,PDINO,,PEDOT:PSS,,,CB,,,-5.38,-3.56,1.82,-5.44,-3.74,1.7
948,10.1039/c6cc04229e,10.1039/c6cc04229e,PPDT2FBT,CP-M,PPDT2FBT,CP-M,CCCCCCCCC(CCCCCC)COc1cc(-c2ccc(-c3c(F)c(F)c(C)c4nsnc34)s2)c(OCC(CCCCCC)CCCCCCCC)cc1-c1ccc(C)s1,CCCCCC(CCCCC)N1C(=O)c2ccc3c4c5c(c6c(-c7ccc(C8(c9ccc(-c%10cc%11c%12c(ccc%13c%14c%15c(c%10c%13%12)=CC=C%10C(=O)N(C(CCCCC)CCCCC)C(=O)C(C=C%14)C%10%15)C(=O)N(C(CCCCC)CCCCC)C%11=O)cc9)CCCCC8)cc7)cc(c2c36)C1=O)=CC=C1C(=O)N(C(CCCCC)CCCCC)C(=O)C(C=C4)C15,0.89,6.04,39.8,2.14,2.1394888,0.0238878504672918,,,,,,,inverted,inverted,ZnO,ZnO,MoO3,MoO3,,,,,-5.31,-3.56,1.75,-5.92,-3.85,2.07
949,10.1039/c6cc04229e,10.1039/c6cc04229e,PPDT2FBT,PDI5,PPDT2FBT,PDI5,CCCCCCCCC(CCCCCC)COc1cc(-c2ccc(-c3c(F)c(F)c(C)c4nsnc34)s2)c(OCC(CCCCCC)CCCCCCCC)cc1-c1ccc(C)s1,CCCCCC(CCCCC)N1C(=O)c2ccc3c4c5c(c6ccc(c2c36)C1=O)=CC=C1C(=O)N(C(CCCCC)CCCCC)C(=O)C(C=C4)C15,0.73,3.33,38.8,0.94,0.9431892,0.3392765957446812,,,1:4,,,,inverted,inverted,ZnO,ZnO,MoO3,MoO3,,,,,-5.31,-3.56,1.75,-5.87,-3.79,2.08
950,10.1039/c6cc04229e,10.1039/c6cc04229e,PPDT2FBT,CP-V,PPDT2FBT,CP-V,CCCCCCCCC(CCCCCC)COc1cc(-c2ccc(-c3c(F)c(F)c(C)c4nsnc34)s2)c(OCC(CCCCCC)CCCCCCCC)cc1-c1ccc(C)s1,CCCCCC(CCCCC)N1C(=O)c2ccc3c4c5c(c6ccc(c2c36)C1=O)=CC=C1C(=O)N(c2ccc(C3(c6ccc(N7C(=O)C8=CC=c9c%10c(c%11ccc%12c%13c(ccc9c%11%13)C(=O)N(C(CCCCC)CCCCC)C%12=O)C=CC(C7=O)C8%10)cc6)CCCCC3)cc2)C(=O)C(C=C4)C15,0.87,10.04,60.2,5.28,5.2583496,0.4100454545454621,,,1:2,,,,inverted,inverted,ZnO,ZnO,MoO3,MoO3,,,,,-5.31,-3.56,1.75,-6.16,-3.98,2.18
953,10.1039/c8ta07544a,10.1039/c8ta07544a,PTBFSdo-BDD,ITIC,PTBFSdo-BDD,ITIC,CCCCCCCCCCCCSc1ccc(-c2c3cc(-c4ccc(-c5sc(-c6cccs6)c6c5C(=O)c5c(CC(CC)CCCC)sc(CC(CC)CCCC)c5C6=O)s4)sc3c(-c3ccc(SCCCCCCCCCCCC)s3)c3ccoc23)s1,CCCCCCc1ccc(C2(c3ccc(CCCCCC)cc3)c3cc4c(cc3-c3sc5cc(C=C6C(=O)c7ccccc7C6=C(C#N)C#N)sc5c32)C(c2ccc(CCCCCC)cc2)(c2ccc(CCCCCC)cc2)c2c-4sc3cc(C=C4C(=O)c5ccccc5C4=C(C#N)C#N)sc23)cc1,0.928,17.24,66.10000000000001,10.57,10.57515392,0.0487598864711419,,,,No,,,ITO/PEDOT:PSS/active layer/ETL/Al,bulk heterojunction polymer solar cell,,,PEDOT:PSS,,,,,,-5.31,-3.56,1.75,-5.576,-3.916,1.586
954,10.1016/j.orgel.2018.04.001,10.1016/j.orgel.2018.04.001,PBFTT,ITIC,PBFTT,ITIC,CCCCCCCCOC(=O)c1sc2c(-c3cc4c(-c5cc(F)c(CC(CC)CCCC)s5)c5sccc5c(-c5cc(F)c(CC(CC)CCCC)s5)c4s3)scc2c1F,CCCCCCc1ccc(C2(c3ccc(CCCCCC)cc3)c3cc4c(cc3-c3sc5cc(C=C6C(=O)c7ccccc7C6=C(C#N)C#N)sc5c32)C(c2ccc(CCCCCC)cc2)(c2ccc(CCCCCC)cc2)c2c-4sc3cc(C=C4C(=O)c5ccccc5C4=C(C#N)C#N)sc23)cc1,0.94,16.0,60.5,9.1,9.0992,0.0087912087912078,,,1:1.5,,,,ITO/ZnO/PFN/active layer/MoO3/Al,inverted,ZnO/PFN,ZnO/PFN,MoO3,MoO3,,chlorobenzene,chlorobenzene,,-5.47,-3.56,1.64,-5.576,-3.916,1.586
963,10.1002/adfm.201707493,10.1002/adfm.201707493,PTB7-Th,Meta-TrBRCN,,Meta-TrBRCN,,CCCCC1(CCCC)c2cc(-c3ccc(/C=c4\sc(=C(C#N)C#N)n(CC)c4=O)c4nsnc34)ccc2-c2c1c1c(c3c2C(CCCC)(CCCC)c2cc(-c4ccc(/C=c5\sc(=C(C#N)C#N)n(CC)c5=O)c5nsnc45)ccc2-3)C(CCCC)(CCCC)c2cc(-c3ccc(/C=c4\sc(=C(C#N)C#N)n(CC)c4=O)c4nsnc34)ccc2-1,0.95,13.75,63.5,8.29,8.2946875,0.0565440289505556,,,0.8:1,DIO,DIO,0.75,ITO/ZnO/active layer/MoO3/Al,inverted,ZnO,ZnO,MoO3,MoO3,100.0,CB,chlorobenzene,,,,,-5.98,-3.71,2.27
964,10.1002/adfm.201707493,10.1002/adfm.201707493,PTB7-Th,Meta-TrBRCN,,Meta-TrBRCN,,CCCCC1(CCCC)c2cc(-c3ccc(/C=c4\sc(=C(C#N)C#N)n(CC)c4=O)c4nsnc34)ccc2-c2c1c1c(c3c2C(CCCC)(CCCC)c2cc(-c4ccc(/C=c5\sc(=C(C#N)C#N)n(CC)c5=O)c5nsnc45)ccc2-3)C(CCCC)(CCCC)c2cc(-c3ccc(/C=c4\sc(=C(C#N)C#N)n(CC)c4=O)c4nsnc34)ccc2-1,0.94,16.75,64.5,10.15,10.155525,0.0544334975369327,,,0.8:1,DIO,DIO,0.75,ITO/ZnO/active layer/MoO3/Al,inverted,ZnO,ZnO,MoO3,MoO3,100.0,CB,chlorobenzene,,,,,-5.95,-3.72,
968,10.1016/j.nanoen.2016.10.008,10.1016/j.nanoen.2016.10.008,PffQx-PS,ITIC,PffQx-PS,ITIC,CCCCC(CC)COc1ccc(-c2nc3c(-c4cccs4)c(F)c(F)c(-c4ccc(-c5cc6c(-c7ccc(SCC(CC)CCCC)cc7)c7sccc7c(-c7ccc(SCC(CC)CCCC)cc7)c6s5)s4)c3nc2-c2ccc(OCC(CC)CCCC)c(F)c2)cc1F,CCCCCCc1ccc(C2(c3ccc(CCCCCC)cc3)c3cc4c(cc3-c3sc5cc(C=C6C(=O)c7ccccc7C6=C(C#N)C#N)sc5c32)C(c2ccc(CCCCCC)cc2)(c2ccc(CCCCCC)cc2)c2c-4sc3cc(C=C4C(=O)c5ccccc5C4=C(C#N)C#N)sc23)cc1,0.97,14.96,62.9,9.12,9.1275448,0.0827280701754558,,,1:1,DIO,DIO,0.1% v/v,ITO/PEDOT:PSS/active layer/PDINO/Al,conventional,PDINO,PDINO,PEDOT:PSS,PEDOT:PSS,,o-DCB,o-DCB,90.0,-5.4,-3.55,1.81,-5.576,-3.916,1.586
970,10.1016/j.orgel.2017.02.029,10.1016/j.orgel.2017.02.029,TBF-BT,ITIC,TBF-BT,ITIC,CCCCCCCCOc1c(OCCCCCCCC)c(-c2ccc(-c3cc4c(-c5ccc(OCC(CC)CCCC)cc5)c5occc5c(-c5ccc(OCC(CC)CCCC)cc5)c4s3)s2)c2nsnc2c1-c1cccs1,CCCCCCc1ccc(C2(c3ccc(CCCCCC)cc3)c3cc4c(cc3-c3sc5cc(C=C6C(=O)c7ccccc7C6=C(C#N)C#N)sc5c32)C(c2ccc(CCCCCC)cc2)(c2ccc(CCCCCC)cc2)c2c-4sc3cc(C=C4C(=O)c5ccccc5C4=C(C#N)C#N)sc23)cc1,0.81,13.89,63.0,7.03,7.088067000000001,0.825988620199151,,,1:1,,,,ITO/PEDOT:PSS/active layer/PDINO/Al,conventional,PDINO,PDINO,PEDOT:PSS,PEDOT:PSS,,chloroform,chloroform,110.0,-5.4,-3.55,1.75,-5.576,-3.916,1.586
979,10.1002/aenm.201700183,10.1002/aenm.201700183,PBDB-T,IT-OM-3,PBDB-T,IT-OM-3,CCCCC(CC)Cc1ccc(-c2c3cc(-c4ccc(-c5sc(-c6cccs6)c6c5C(=O)c5c(CC(CC)CCCC)sc(CC(CC)CCCC)c5C6=O)s4)sc3c(-c3ccc(CC(CC)CCCC)s3)c3ccsc23)s1,CCCCCCc1ccc(C2(c3ccc(CCCCCC)cc3)c3cc4c(cc3-c3sc5cc(/C=C6\C(=O)c7cc(OC)ccc7C6=C(C#N)C#N)sc5c32)C(c2ccc(CCCCCC)cc2)(c2ccc(CCCCCC)cc2)c2c-4sc3cc(/C=C4\C(=O)c5cc(OC)ccc5C4=C(C#N)C#N)sc23)cc1,0.97,16.38,68.0,10.8,10.804248,0.0393333333333212,,,1:1,"1,8-diiodoctane",,0.5 vol%,ITO/ZnO/active layer/MoO3/Al,,ZnO,,MoO3,,,chlorobenzene,,150.0,-5.36,-3.54,1.82,-5.52,-3.8,1.72
981,10.1002/aenm.201700183,10.1002/aenm.201700183,PBDB-T,IT-OM-2,PBDB-T,IT-OM-2,CCCCC(CC)Cc1ccc(-c2c3cc(-c4ccc(-c5sc(-c6cccs6)c6c5C(=O)c5c(CC(CC)CCCC)sc(CC(CC)CCCC)c5C6=O)s4)sc3c(-c3ccc(CC(CC)CCCC)s3)c3ccsc23)s1,CCCCCCc1ccc(C2(c3ccc(CCCCCC)cc3)c3cc4c(cc3-c3sc5cc(/C=C6\C(=O)c7ccc(OC)cc7C6=C(C#N)C#N)sc5c32)C(c2ccc(CCCCCC)cc2)(c2ccc(CCCCCC)cc2)c2c-4sc3cc(/C=C4\C(=O)c5ccc(OC)cc5C4=C(C#N)C#N)sc23)cc1,0.93,17.53,73.0,11.9,11.901117,0.0093865546218546,,,1:1,"1,8-diiodoctane",,0.5 vol%,ITO/ZnO/active layer/MoO3/Al,,ZnO,,MoO3,,,chlorobenzene,,150.0,-5.36,-3.54,1.82,-5.49,-3.86,1.63
992,10.1021/acsenergylett.8b00928,10.1021/acsenergylett.8b00928,PBDB-T,IDTOT2F,PBDB-T,IDTOT2F,CCCCC(CC)Cc1ccc(-c2c3cc(-c4ccc(-c5sc(-c6cccs6)c6c5C(=O)c5c(CC(CC)CCCC)sc(CC(CC)CCCC)c5C6=O)s4)sc3c(-c3ccc(CC(CC)CCCC)s3)c3ccsc23)s1,CCCCCCOc1c(-c2ccc(/C=C3\C(=O)c4cc(F)c(F)cc4C3=C(C#N)C#N)s2)sc2c1C(c1ccc(CCCCCC)cc1)(c1ccc(CCCCCC)cc1)c1cc3c(cc1-2)C(c1ccc(CCCCCC)cc1)(c1ccc(CCCCCC)cc1)c1c-3sc(-c2ccc(/C=C3\C(=O)c4cc(F)c(F)cc4C3=C(C#N)C#N)s2)c1OCCCCCC,0.85,20.87,72.0,12.79,12.77244,0.1372947615324439,,,1:1,,,,ITO/ZnO/active layer/MoO3/Ag,inverted,ZnO,,MoO3,,100.0,,,,-5.36,-3.54,1.82,-5.54,-3.94,1.6
993,10.1021/acs.chemmater.7b03770,10.1021/acs.chemmater.7b03770,PTB7-Th,DTNR,PTB7-Th,DTNR,CCCCC(CC)COC(=O)c1sc2csc(-c3cc4c(-c5ccc(CC(CC)CCCC)s5)c5sccc5c(-c5ccc(CC(CC)CCCC)s5)c4s3)c2c1F,CCCCC(CC)CC1(CC(CC)CCCC)c2cc(-c3ccc(/C=C4\SC(=S)N(CC)C4=O)c4nsnc34)sc2-c2c1ccc1c3c(ccc21)C(CC(CC)CCCC)(CC(CC)CCCC)c1cc(-c2ccc(/C=C4\SC(=S)N(CC)C4=O)c4nsnc24)sc1-3,1.08,15.72,56.00000000000001,9.51,9.507456000000005,0.0267507886434991,,,1:1.5 w/w,DIO,,3%,inverted,,ZnO:EDTA,,MoO3,,90.0,chlorobenzene,,,-5.21,-3.54,1.59,-5.22,-3.5,1.72
994,10.1016/j.solener.2017.03.090,10.1016/j.solener.2017.03.090,PTB7-Th,NDI-TR,PTB7-Th,NDI-TR,CCCCC(CC)COC(=O)c1sc2csc(-c3cc4c(-c5ccc(CC(CC)CCCC)s5)c5sccc5c(-c5ccc(CC(CC)CCCC)s5)c4s3)c2c1F,CCCCC(CC)CN1C(=O)c2cc(-c3ccc(/C=C4\SC(=S)N(CC)C4=O)s3)c3c4c(cc(-c5ccc(/C=C6\SC(=S)N(CC)C6=O)s5)c(c24)C1=O)C(=O)N(CC(CC)CCCC)C3=O,0.64,7.01,69.0,3.07,3.095616,0.8343973941368177,,,,,,,,,,,,,,,,,-5.21,-3.54,1.59,-5.81,-3.95,1.87
995,10.1002/aenm.201801212,10.1002/aenm.201801212,PTB7-Th,SiOTIC-4F,PTB7-Th,SiOTIC-4F,CCCCC(CC)COC(=O)c1sc2csc(-c3cc4c(-c5ccc(CC(CC)CCCC)s5)c5sccc5c(-c5ccc(CC(CC)CCCC)s5)c4s3)c2c1F,CCCCC(CC)COc1cc(/C=C2\C(=O)c3cc(F)c(F)cc3C2=C(C#N)C#N)sc1-c1cc2c(s1)-c1sc(-c3sc(/C=C4\C(=O)c5cc(F)c(F)cc5C4=C(C#N)C#N)cc3OCC(CC)CCCC)cc1[Si]2(CC(CC)CCCC)CC(CC)CCCC,0.65,21.6,61.4,8.6,8.620560000000001,0.2390697674418775,,,1:1.5,CN,CN,,ITO/ZnO/PTB7-Th:SiOTIC-4F/MoO3/Ag,inverted,ZnO,ZnO,MoO3,MoO3,,CF,chloroform,,-5.21,-3.54,1.59,-5.28,-4.11,1.17
996,10.1002/aenm.201801212,10.1002/aenm.201801212,PTB7-Th,COTIC-4F,PTB7-Th,COTIC-4F,CCCCC(CC)COC(=O)c1sc2csc(-c3cc4c(-c5ccc(CC(CC)CCCC)s5)c5sccc5c(-c5ccc(CC(CC)CCCC)s5)c4s3)c2c1F,CCCCC(CC)COc1cc(/C=C2\C(=O)c3cc(F)c(F)cc3C2=C(C#N)C#N)sc1-c1cc2c(s1)-c1sc(-c3sc(/C=C4\C(=O)c5cc(F)c(F)cc5C4=C(C#N)C#N)cc3OCC(CC)CCCC)cc1C2(CC(CC)CCCC)CC(CC)CCCC,0.56,20.3,56.3,6.4,6.400184,0.0028749999999994,,,1:1.5,CN,CN,,ITO/ZnO/PTB7-Th:COTIC-4F/MoO3/Ag,inverted,ZnO,ZnO,MoO3,MoO3,,CB,chlorobenzene,,-5.21,-3.54,1.59,-5.26,-4.16,1.1
997,10.1002/adma.201604155,10.1002/adma.201604155,PTB7-Th,IDIC,PTB7-Th,IDIC,CCCCC(CC)COC(=O)c1sc2csc(-c3cc4c(-c5ccc(CC(CC)CCCC)s5)c5sccc5c(-c5ccc(CC(CC)CCCC)s5)c4s3)c2c1F,CCCCCCC1(CCCCCC)c2cc3c(cc2-c2sc(/C=C4\C(=O)c5ccccc5C4=C(C#N)C#N)cc21)C(CCCCCC)(CCCCCC)c1cc(/C=C2\C(=O)c4ccccc4C2=C(C#N)C#N)sc1-3,0.806,10.9,56.10000000000001,5.24,4.928609400000002,5.942568702290045,,,1:1,,,,ITO/ZnO/active layer/MoOx/Ag,,ZnO,,MoOx,,,,,,-5.21,-3.54,1.59,-5.705,-3.997,1.64
998,10.1039/c7ta10391c,10.1039/c7ta10391c,PTB7-Th,IDIC,PTB7-Th,IDIC,CCCCC(CC)COC(=O)c1sc2csc(-c3cc4c(-c5ccc(CC(CC)CCCC)s5)c5sccc5c(-c5ccc(CC(CC)CCCC)s5)c4s3)c2c1F,CCCCCCC1(CCCCCC)c2cc3c(cc2-c2sc(/C=C4\C(=O)c5ccccc5C4=C(C#N)C#N)cc21)C(CCCCCC)(CCCCCC)c1cc(/C=C2\C(=O)c4ccccc4C2=C(C#N)C#N)sc1-3,0.81,10.9,56.00000000000001,5.24,4.944240000000001,5.644274809160297,,,,,,,,,,,,,,,,,-5.21,-3.54,1.59,-5.705,-3.997,1.636
999,10.1002/adma.201706571,10.1002/adma.201706571,PTB7-Th,F10IC,PTB7-Th,F10IC,CCCCC(CC)COC(=O)c1sc2csc(-c3cc4c(-c5ccc(CC(CC)CCCC)s5)c5sccc5c(-c5ccc(CC(CC)CCCC)s5)c4s3)c2c1F,CCCCCCc1ccc(C2(c3ccc(CCCCCC)cc3)c3c(sc4c5c(sc34)-c3sc4c(sc6cc(/C=C7\C(=O)c8cc(F)c(F)cc8C7=C(C#N)C#N)sc64)c3C5(c3ccc(CCCCCC)cc3)c3ccc(CCCCCC)cc3)-c3sc4c(sc5cc(/C=C6\C(=O)c7cc(F)c(F)cc7C6=C(C#N)C#N)sc54)c32)cc1,0.73,20.83,66.8,10.2,10.1575412,0.4162627450980427,,,,,,,ITO/ZnO/PTB7-Th:acceptor/MoOx/Ag,inverted,ZnO,ZnO,MoOx,MoO3,,chloroform,chloroform,,-5.21,-3.54,1.59,-5.26,-3.96,1.25
1000,10.1002/adma.201706571,10.1002/adma.201706571,PTB7-Th,6TIC-4F,PTB7-Th,F8IC,CCCCC(CC)COC(=O)c1sc2csc(-c3cc4c(-c5ccc(CC(CC)CCCC)s5)c5sccc5c(-c5ccc(CC(CC)CCCC)s5)c4s3)c2c1F,CCCCCCc1ccc(C2(c3ccc(CCCCCC)cc3)c3c(sc4cc(/C=C5\C(=O)c6cc(F)c(F)cc6C5=C(C#N)C#N)sc34)-c3sc4c5c(sc4c32)-c2sc3cc(/C=C4\C(=O)c6cc(F)c(F)cc6C4=C(C#N)C#N)sc3c2C5(c2ccc(CCCCCC)cc2)c2ccc(CCCCCC)cc2)cc1,0.64,25.12,67.60000000000001,10.9,10.867916800000003,0.294341284403643,,,,,,,ITO/ZnO/PTB7-Th:acceptor/MoOx/Ag,inverted,ZnO,ZnO,MoOx,MoO3,,chloroform,chloroform,,-5.21,-3.54,1.59,-5.44,-4.07,1.26
1001,10.1016/j.orgel.2018.10.042,10.1016/j.orgel.2018.10.042,PTB7-Th,BT-2F,PTB7-Th,BT-2F,CCCCC(CC)COC(=O)c1sc2csc(-c3cc4c(-c5ccc(CC(CC)CCCC)s5)c5sccc5c(-c5ccc(CC(CC)CCCC)s5)c4s3)c2c1F,CCCCCCc1ccc(C2(c3ccc(CCCCCC)cc3)c3cc(/C=C4\C(=O)c5cc(F)c(F)cc5C4=C(C#N)C#N)sc3-c3sc4c(OCC(CC)CCCC)c5c6c(sc5c(OCC(CC)CCCC)c4c32)-c2sc(/C=C3\C(=O)c4cc(F)c(F)cc4C3=C(C#N)C#N)cc2C6(c2ccc(CCCCCC)cc2)c2ccc(CCCCCC)cc2)cc1,0.73,21.28,65.0,10.1,10.09736,0.0261386138613815,,,1:1.5,1-phenylnaphthalene,1-phenylnaphthalene,,ITO/ZnO/PTB7-Th:acceptor/MoO3/Al,inverted,ZnO,ZnO,MoO3,MoO3,,,,,-5.21,-3.54,1.59,-5.54,-4.05,1.4
1002,10.1002/adma.201706571,10.1002/adma.201706571,PTB7-Th,4TIC-4F,PTB7-Th,F6IC,CCCCC(CC)COC(=O)c1sc2csc(-c3cc4c(-c5ccc(CC(CC)CCCC)s5)c5sccc5c(-c5ccc(CC(CC)CCCC)s5)c4s3)c2c1F,CCCCCCc1ccc(C2(c3ccc(CCCCCC)cc3)c3cc(/C=C4\C(=O)c5cc(F)c(F)cc5C4=C(C#N)C#N)sc3-c3sc4c5c(sc4c32)-c2sc(/C=C3\C(=O)c4cc(F)c(F)cc4C3=C(C#N)C#N)cc2C5(c2ccc(CCCCCC)cc2)c2ccc(CCCCCC)cc2)cc1,0.611,18.07,64.0,7.1,7.0660928,0.4775661971830958,,,,,,,ITO/ZnO/PTB7-Th:acceptor/MoOx/Ag,inverted,ZnO,ZnO,MoOx,MoO3,,chloroform,chloroform,,-5.21,-3.54,1.59,-5.63,-4.115,1.34
1003,10.1016/j.orgel.2018.10.042,10.1016/j.orgel.2018.10.042,PTB7-Th,BT-F,PTB7-Th,BT-F,CCCCC(CC)COC(=O)c1sc2csc(-c3cc4c(-c5ccc(CC(CC)CCCC)s5)c5sccc5c(-c5ccc(CC(CC)CCCC)s5)c4s3)c2c1F,CCCCCCc1ccc(C2(c3ccc(CCCCCC)cc3)c3cc(/C=C4\C(=O)c5cc(F)ccc5C4=C(C#N)C#N)sc3-c3sc4c(OCC(CC)CCCC)c5c6c(sc5c(OCC(CC)CCCC)c4c32)-c2sc(/C=C3\C(=O)c4cc(F)ccc4C3=C(C#N)C#N)cc2C6(c2ccc(CCCCCC)cc2)c2ccc(CCCCCC)cc2)cc1,0.77,18.46,67.0,9.52,9.523514,0.0369117647058918,,,1:2.5,1-phenylnaphthalene,1-phenylnaphthalene,,ITO/ZnO/PTB7-Th:acceptor/MoO3/Al,inverted,ZnO,ZnO,MoO3,MoO3,,,,,-5.21,-3.54,1.59,-5.515,-4.005,1.43
1004,10.1021/jacs.7b11278,10.1021/jacs.7b11278,PTB7-Th,BT-IC,PTB7-Th,BT-IC,CCCCC(CC)COC(=O)c1sc2csc(-c3cc4c(-c5ccc(CC(CC)CCCC)s5)c5sccc5c(-c5ccc(CC(CC)CCCC)s5)c4s3)c2c1F,CCCCCCc1ccc(C2(c3ccc(CCCCCC)cc3)c3cc(/C=C4\C(=O)c5ccccc5C4=C(C#N)C#N)sc3-c3sc4c(OCC(CC)CCCC)c5c6c(sc5c(OCC(CC)CCCC)c4c32)-c2sc(/C=C3\C(=O)c4ccccc4C3=C(C#N)C#N)cc2C6(c2ccc(CCCCCC)cc2)c2ccc(CCCCCC)cc2)cc1,0.81,17.5,59.6,8.3,8.4483,1.7867469879517948,,,,,,,,,,,,,,,,,-5.21,-3.54,1.59,-5.378,-3.858,1.43
1005,10.1021/acs.chemmater.7b02853,10.1021/acs.chemmater.7b02853,PTB7-Th,4TIC,PTB7-Th,4TIC,CCCCC(CC)COC(=O)c1sc2csc(-c3cc4c(-c5ccc(CC(CC)CCCC)s5)c5sccc5c(-c5ccc(CC(CC)CCCC)s5)c4s3)c2c1F,CCCCCCc1ccc(C2(c3ccc(CCCCCC)cc3)c3cc(/C=C4\C(=O)c5ccccc5C4=C(C#N)C#N)sc3-c3sc4c5c(sc4c32)-c2sc(/C=C3\C(=O)c4ccccc4C3=C(C#N)C#N)cc2C5(c2ccc(CCCCCC)cc2)c2ccc(CCCCCC)cc2)cc1,0.78,18.8,72.0,10.43,10.55808,1.2279961649089228,,,,DIO,,0.5 vol%,conventional,conventional,V60-bissalt,,PEDOT:PSS,,,,,,-5.21,-3.54,1.59,-5.452,-3.99,1.39
1006,10.1016/j.dyepig.2017.12.054,10.1016/j.dyepig.2017.12.054,PTB7-Th,TIM-IDT,PTB7-Th,TIM-IDT,CCCCC(CC)COC(=O)c1sc2csc(-c3cc4c(-c5ccc(CC(CC)CCCC)s5)c5sccc5c(-c5ccc(CC(CC)CCCC)s5)c4s3)c2c1F,CCCCCCc1ccc(C2(c3ccc(CCCCCC)cc3)c3cc4c(cc3-c3sc(-c5cc6c(s5)C(=C(C#N)C#N)C(=O)N6CC(CC)CCCC)cc32)C(c2ccc(CCCCCC)cc2)(c2ccc(CCCCCC)cc2)c2cc(-c3cc5c(s3)C(=C(C#N)C#N)C(=O)N5CC(CC)CCCC)sc2-4)cc1,0.6,5.26,45.5,1.63,1.4359799999999998,11.903067484662582,,1.63,1:1,,,,ITO/PEDOT:PSS/PTB7-Th:TIM-IDT/Ca/Al,conventional,Ca,Ca,PEDOT:PSS,PEDOT:PSS,,o-dichlorobenzene,o-DCB,,-5.21,-3.54,1.59,-5.36,-4.01,1.43
1007,10.1016/j.orgel.2017.02.008,10.1016/j.orgel.2017.02.008,PTB7-Th,IDT-BT-R-CN,PTB7-Th,IDT-BT-R-CN,CCCCC(CC)COC(=O)c1sc2csc(-c3cc4c(-c5ccc(CC(CC)CCCC)s5)c5sccc5c(-c5ccc(CC(CC)CCCC)s5)c4s3)c2c1F,CCCCCCc1ccc(C2(c3ccc(CCCCCC)cc3)c3cc4c(cc3-c3sc(-c5ccc(/C=c6/sc(=C(C#N)C#N)n(CCCCCC)c6=O)c6nsnc56)cc32)C(c2ccc(CCCCCC)cc2)(c2ccc(CCCCCC)cc2)c2cc(-c3ccc(/C=c5/sc(=C(C#N)C#N)n(CCCCCC)c5=O)c5nsnc35)sc2-4)cc1,0.88,12.4,50.1,5.5,5.466912000000001,0.601599999999988,,,1:2,,,,ITO/PEDOT:PSS/active layer/Ca/Al,conventional,Ca,Ca,PEDOT:PSS,PEDOT:PSS,100.0,,,150.0,-5.21,-3.54,1.59,-5.38,-3.67,1.63
1008,10.1039/c7ta05774a,10.1039/c7ta05774a,PTB7-Th,IDT-T,PTB7-Th,IDT-T,CCCCC(CC)COC(=O)c1sc2csc(-c3cc4c(-c5ccc(CC(CC)CCCC)s5)c5sccc5c(-c5ccc(CC(CC)CCCC)s5)c4s3)c2c1F,CCCCCCc1ccc(C2(c3ccc(CCCCCC)cc3)c3cc4c(cc3-c3sc(-c5ccc(/C=C6\C(=O)c7ccccc7C6=C(C#N)C#N)s5)cc32)C(c2ccc(CCCCCC)cc2)(c2ccc(CCCCCC)cc2)c2cc(-c3ccc(/C=C5\C(=O)c6ccccc6C5=C(C#N)C#N)s3)sc2-4)cc1,0.84,9.54,50.9,4.08,4.078922399999999,0.0264117647059125,,,1:1.3,,,,inverted,inverted,ZnO,ZnO,MoO3,MoO3,,,,,-5.21,-3.54,1.59,-5.463,-3.923,1.55
1009,10.1016/j.dyepig.2016.12.065,10.1016/j.dyepig.2016.12.065,PTB7-Th,IEIC1,PTB7-Th,,CCCCC(CC)COC(=O)c1sc2csc(-c3cc4c(-c5ccc(CC(CC)CCCC)s5)c5sccc5c(-c5ccc(CC(CC)CCCC)s5)c4s3)c2c1F,,0.84,9.9,44.0,3.9,3.659040000000001,6.178461538461523,,,10:6,CN,,3%,ITO/PEDOT:PSS/active layer/Ca/Al,conventional,Ca,Ca,PEDOT:PSS,PEDOT:PSS,,chloroform,chloroform,,-5.21,-3.54,1.59,,,
