Repository: JiYiqaq/PCE-KA-GNN

# Data directory

- `raw/Active_Database.csv` is the immutable source dataset bundled under CC BY 4.0. Do not overwrite it with processed data.
- `processed/` is created and populated by the training pipeline. Generated `.pt` and `.pth` caches are intentionally ignored by Git because they can exceed GitHub's normal single-file limit.

See `../DATA_LICENSE.md` for provenance, license and checksum information.

File: data/raw/Active_Database.csv (part 11 of 471)
id,doi,doi_norm,donor,acceptor,donor_canonical,acceptor_canonical,donor_smiles,acceptor_smiles,voc,jsc,ff,pce,pce_recomputed,pce_relative_error_percent,pce_avg,pce_best,d_a_ratio,additive,additive_canonical,additive_ratio,device_structure,device_type,etl,etl_canonical,htl,htl_canonical,active_layer_thickness,solvent,solvent_canonical,annealing_temp,homo_d,lumo_d,eg_d,homo_a,lumo_a,eg_a
1010,10.1016/j.orgel.2018.10.005,10.1016/j.orgel.2018.10.005,PTB7-Th,IDT-BT-RF3,PTB7-Th,IDT-BT-RF3,CCCCC(CC)COC(=O)c1sc2csc(-c3cc4c(-c5ccc(CC(CC)CCCC)s5)c5sccc5c(-c5ccc(CC(CC)CCCC)s5)c4s3)c2c1F,CCCCCCc1ccc(C2(c3ccc(CCCCCC)cc3)c3cc4c(cc3-c3sc(-c5ccc(/C=C6\SC(=S)N(CC(F)(F)F)C6=O)c6nsnc56)cc32)C(c2ccc(CCCCCC)cc2)(c2ccc(CCCCCC)cc2)c2cc(-c3ccc(/C=C5\SC(=S)N(CC(F)(F)F)C5=O)c5nsnc35)sc2-4)cc1,0.89,14.74,59.2,7.75,7.766211200000002,0.2091767741935696,,,1:2,,,,ITO/PEDOT:PSS/active layer/PFN-Br/Ag,conventional,PFN-Br,PFN-Br,PEDOT:PSS,PEDOT:PSS,,o-DCB,o-DCB,,-5.21,-3.54,1.59,-5.35,-3.78,1.64
1011,10.1016/j.orgel.2018.10.005,10.1016/j.orgel.2018.10.005,PTB7-Th,IDT-BT-R,PTB7-Th,IDT-2BR,CCCCC(CC)COC(=O)c1sc2csc(-c3cc4c(-c5ccc(CC(CC)CCCC)s5)c5sccc5c(-c5ccc(CC(CC)CCCC)s5)c4s3)c2c1F,CCCCCCc1ccc(C2(c3ccc(CCCCCC)cc3)c3cc4c(cc3-c3sc(-c5ccc(/C=C6\SC(=S)N(CC)C6=O)c6nsnc56)cc32)C(c2ccc(CCCCCC)cc2)(c2ccc(CCCCCC)cc2)c2cc(-c3ccc(/C=C5\SC(=S)N(CC)C5=O)c5nsnc35)sc2-4)cc1,1.04,13.75,62.8,8.96,8.9804,0.2276785714285562,,,1:1.5,,,,ITO/PEDOT:PSS/active layer/PFN-Br/Ag,conventional,PFN-Br,PFN-Br,PEDOT:PSS,PEDOT:PSS,,o-DCB,o-DCB,,-5.21,-3.54,1.59,-5.413,-3.66,1.69
1012,10.1016/j.orgel.2017.02.008,10.1016/j.orgel.2017.02.008,PTB7-Th,IDT-BT-R,PTB7-Th,IDT-2BR,CCCCC(CC)COC(=O)c1sc2csc(-c3cc4c(-c5ccc(CC(CC)CCCC)s5)c5sccc5c(-c5ccc(CC(CC)CCCC)s5)c4s3)c2c1F,CCCCCCc1ccc(C2(c3ccc(CCCCCC)cc3)c3cc4c(cc3-c3sc(-c5ccc(/C=C6\SC(=S)N(CC)C6=O)c6nsnc56)cc32)C(c2ccc(CCCCCC)cc2)(c2ccc(CCCCCC)cc2)c2cc(-c3ccc(/C=C5\SC(=S)N(CC)C5=O)c5nsnc35)sc2-4)cc1,1.02,13.6,59.1,8.2,8.198352,0.0200975609756027,,,1:1.5,,,,ITO/PEDOT:PSS/active layer/Ca/Al,conventional,Ca,Ca,PEDOT:PSS,PEDOT:PSS,100.0,,,150.0,-5.21,-3.54,1.59,-5.413,-3.66,1.69
1013,10.1007/s11426-016-0336-6,10.1007/s11426-016-0336-6,PTB7-Th,IDT-BT-R,PTB7-Th,IDT-2BR,CCCCC(CC)COC(=O)c1sc2csc(-c3cc4c(-c5ccc(CC(CC)CCCC)s5)c5sccc5c(-c5ccc(CC(CC)CCCC)s5)c4s3)c2c1F,CCCCCCc1ccc(C2(c3ccc(CCCCCC)cc3)c3cc4c(cc3-c3sc(-c5ccc(/C=C6\SC(=S)N(CC)C6=O)c6nsnc56)cc32)C(c2ccc(CCCCCC)cc2)(c2ccc(CCCCCC)cc2)c2cc(-c3ccc(/C=C5\SC(=S)N(CC)C5=O)c5nsnc35)sc2-4)cc1,0.99,14.0,60.0,7.7,8.315999999999999,7.999999999999983,,,1:1.5,DIO,DIO,,conventional,conventional,Ca,Ca,PEDOT:PSS,PEDOT:PSS,,chlorobenzene,chlorobenzene,,-5.21,-3.54,1.59,-5.413,-3.66,1.69
1014,10.1016/j.orgel.2018.10.005,10.1016/j.orgel.2018.10.005,PTB7-Th,IDT-BT-RO,PTB7-Th,IDT-BT-RO,CCCCC(CC)COC(=O)c1sc2csc(-c3cc4c(-c5ccc(CC(CC)CCCC)s5)c5sccc5c(-c5ccc(CC(CC)CCCC)s5)c4s3)c2c1F,CCCCCCc1ccc(C2(c3ccc(CCCCCC)cc3)c3cc4c(cc3-c3sc(-c5ccc(/C=C6\SC(=S)N(COC)C6=O)c6nsnc56)cc32)C(c2ccc(CCCCCC)cc2)(c2ccc(CCCCCC)cc2)c2cc(-c3ccc(/C=C5\SC(=S)N(COC)C5=O)c5nsnc35)sc2-4)cc1,1.02,13.75,60.8,8.57,8.5272,0.4994165694282348,,,1:1.5,,,,ITO/PEDOT:PSS/active layer/PFN-Br/Ag,conventional,PFN-Br,PFN-Br,PEDOT:PSS,PEDOT:PSS,,o-DCB,o-DCB,,-5.21,-3.54,1.59,-5.33,-3.74,1.66
1015,10.1016/j.orgel.2018.10.005,10.1016/j.orgel.2018.10.005,PTB7-Th,IDT-BT-RN,PTB7-Th,IDT-BT-RN,CCCCC(CC)COC(=O)c1sc2csc(-c3cc4c(-c5ccc(CC(CC)CCCC)s5)c5sccc5c(-c5ccc(CC(CC)CCCC)s5)c4s3)c2c1F,CCCCCCc1ccc(C2(c3ccc(CCCCCC)cc3)c3cc4c(cc3-c3sc(-c5ccc(/C=C6\SC(=S)N(N7CCCCC7)C6=O)c6nsnc56)cc32)C(c2ccc(CCCCCC)cc2)(c2ccc(CCCCCC)cc2)c2cc(-c3ccc(/C=C5\SC(=S)N(N6CCCCC6)C5=O)c5nsnc35)sc2-4)cc1,1.1,12.04,53.7,7.09,7.1120280000000005,0.3106911142454245,,,1:1.5,,,,ITO/PEDOT:PSS/active layer/PFN-Br/Ag,conventional,PFN-Br,PFN-Br,PEDOT:PSS,PEDOT:PSS,,o-DCB,o-DCB,,-5.21,-3.54,1.59,-5.26,-3.62,1.71
1016,10.1039/c7tc00706j,10.1039/c7tc00706j,PTB7-Th,IDT-2BM,PTB7-Th,IDT-2BM,CCCCC(CC)COC(=O)c1sc2csc(-c3cc4c(-c5ccc(CC(CC)CCCC)s5)c5sccc5c(-c5ccc(CC(CC)CCCC)s5)c4s3)c2c1F,CCCCCCc1ccc(C2(c3ccc(CCCCCC)cc3)c3cc4c(cc3-c3sc(-c5ccc(C=C(C#N)C#N)c6nsnc56)cc32)C(c2ccc(CCCCCC)cc2)(c2ccc(CCCCCC)cc2)c2cc(-c3ccc(C=C(C#N)C#N)c5nsnc35)sc2-4)cc1,0.826,9.29,52.0,3.97,3.9902408,0.50984382871535,,,1:1.5,diphenyl ether,,2 vol%,ITO/ZnO/PTB7-Th:IDT-2BM/MoO3/Ag,inverted,ZnO,,MoO3,,,chlorobenzene,,,-5.21,-3.54,1.59,-5.587,-4.083,1.61
1017,10.1016/j.dyepig.2017.12.054,10.1016/j.dyepig.2017.12.054,PTB7-Th,IM-IDT,PTB7-Th,IM-IDT,CCCCC(CC)COC(=O)c1sc2csc(-c3cc4c(-c5ccc(CC(CC)CCCC)s5)c5sccc5c(-c5ccc(CC(CC)CCCC)s5)c4s3)c2c1F,CCCCCCc1ccc(C2(c3ccc(CCCCCC)cc3)c3cc4c(cc3-c3sc(-c5ccc6c(c5)N(CC(CC)CCCC)C(=O)C6=C(C#N)C#N)cc32)C(c2ccc(CCCCCC)cc2)(c2ccc(CCCCCC)cc2)c2cc(-c3ccc5c(c3)N(CC(CC)CCCC)C(=O)C5=C(C#N)C#N)sc2-4)cc1,0.58,4.96,49.2,1.6,1.4153855999999998,11.53840000000002,,,1:1,diphenyl ether,DPE,,ITO/PEDOT:PSS/PTB7-Th:IM-IDT/Ca/Al,conventional,Ca,Ca,PEDOT:PSS,PEDOT:PSS,,o-dichlorobenzene,o-DCB,100.0,-5.21,-3.54,1.59,-5.44,-4.0,1.48
1018,10.1117/12.2315945,10.1117/12.2315945,PTB7-Th,IEICO-4F,PTB7-Th,IEICO-4F,CCCCC(CC)COC(=O)c1sc2csc(-c3cc4c(-c5ccc(CC(CC)CCCC)s5)c5sccc5c(-c5ccc(CC(CC)CCCC)s5)c4s3)c2c1F,CCCCCCc1ccc(C2(c3ccc(CCCCCC)cc3)c3cc4c(cc3-c3sc(-c5sc(/C=C6\C(=O)c7cc(F)c(F)cc7C6=C(C#N)C#N)cc5OCC(CC)CCCC)cc32)C(c2ccc(CCCCCC)cc2)(c2ccc(CCCCCC)cc2)c2cc(-c3scc(/C=C5/C(=O)c6cc(F)c(F)cc6C5=C(C#N)C#N)c3OCC(CC)CCCC)sc2-4)cc1,0.707,26.6,66.0,12.4,12.412092,0.0975161290322508,,,,,,,,,,,,,,,,,-5.21,-3.54,1.59,-5.31,-3.851,1.253
1019,10.1016/j.dyepig.2018.11.056,10.1016/j.dyepig.2018.11.056,PTB7-Th,IEICO-4F,PTB7-Th,IEICO-4F,CCCCC(CC)COC(=O)c1sc2csc(-c3cc4c(-c5ccc(CC(CC)CCCC)s5)c5sccc5c(-c5ccc(CC(CC)CCCC)s5)c4s3)c2c1F,CCCCCCc1ccc(C2(c3ccc(CCCCCC)cc3)c3cc4c(cc3-c3sc(-c5sc(/C=C6\C(=O)c7cc(F)c(F)cc7C6=C(C#N)C#N)cc5OCC(CC)CCCC)cc32)C(c2ccc(CCCCCC)cc2)(c2ccc(CCCCCC)cc2)c2cc(-c3scc(/C=C5/C(=O)c6cc(F)c(F)cc6C5=C(C#N)C#N)c3OCC(CC)CCCC)sc2-4)cc1,0.72,23.21,69.39999999999999,11.6,11.5975728,0.0209241379310312,,,,1-chloronaphthalene,CN,,ITO/PEDOT:PSS/active layer/PFN-Br/Al,conventional,PFN-Br,PFN-Br,PEDOT:PSS,PEDOT:PSS,,chlorobenzene,chlorobenzene,,-5.21,-3.54,1.59,-5.31,-3.851,1.253
1020,10.1039/c8ta07954d,10.1039/c8ta07954d,PTB7-Th,IEICO-4F,PTB7-Th,IEICO-4F,CCCCC(CC)COC(=O)c1sc2csc(-c3cc4c(-c5ccc(CC(CC)CCCC)s5)c5sccc5c(-c5ccc(CC(CC)CCCC)s5)c4s3)c2c1F,CCCCCCc1ccc(C2(c3ccc(CCCCCC)cc3)c3cc4c(cc3-c3sc(-c5sc(/C=C6\C(=O)c7cc(F)c(F)cc7C6=C(C#N)C#N)cc5OCC(CC)CCCC)cc32)C(c2ccc(CCCCCC)cc2)(c2ccc(CCCCCC)cc2)c2cc(-c3scc(/C=C5/C(=O)c6cc(F)c(F)cc6C5=C(C#N)C#N)c3OCC(CC)CCCC)sc2-4)cc1,0.72,25.16,61.5,11.13,11.140847999999998,0.0974663072776058,,,1:1.5,,,,,,,,,,100.0,,,,-5.21,-3.54,1.59,-5.31,-3.851,1.253
1021,10.1039/c7ta10391c,10.1039/c7ta10391c,PTB7-Th,IEICO-4F,PTB7-Th,IEICO-4F,CCCCC(CC)COC(=O)c1sc2csc(-c3cc4c(-c5ccc(CC(CC)CCCC)s5)c5sccc5c(-c5ccc(CC(CC)CCCC)s5)c4s3)c2c1F,CCCCCCc1ccc(C2(c3ccc(CCCCCC)cc3)c3cc4c(cc3-c3sc(-c5sc(/C=C6\C(=O)c7cc(F)c(F)cc7C6=C(C#N)C#N)cc5OCC(CC)CCCC)cc32)C(c2ccc(CCCCCC)cc2)(c2ccc(CCCCCC)cc2)c2cc(-c3scc(/C=C5/C(=O)c6cc(F)c(F)cc6C5=C(C#N)C#N)c3OCC(CC)CCCC)sc2-4)cc1,0.74,22.8,59.0,10.0,9.95448,0.4551999999999978,,,,,,,,,,,,,,,,,-5.21,-3.54,1.59,-5.31,-3.851,1.253
1022,10.1002/anie.201610944,10.1002/anie.201610944,PTB7-Th,IEICO-4F,PTB7-Th,IEICO-4F,CCCCC(CC)COC(=O)c1sc2csc(-c3cc4c(-c5ccc(CC(CC)CCCC)s5)c5sccc5c(-c5ccc(CC(CC)CCCC)s5)c4s3)c2c1F,CCCCCCc1ccc(C2(c3ccc(CCCCCC)cc3)c3cc4c(cc3-c3sc(-c5sc(/C=C6\C(=O)c7cc(F)c(F)cc7C6=C(C#N)C#N)cc5OCC(CC)CCCC)cc32)C(c2ccc(CCCCCC)cc2)(c2ccc(CCCCCC)cc2)c2cc(-c3scc(/C=C5/C(=O)c6cc(F)c(F)cc6C5=C(C#N)C#N)c3OCC(CC)CCCC)sc2-4)cc1,0.739,22.8,59.4,10.0,10.008424799999998,0.0842479999999845,,,,,,,conventional,conventional,,,,,,chloroform,chloroform,,-5.21,-3.54,1.59,-5.31,-3.851,1.253
1023,10.1039/c7ta06631g,10.1039/c7ta06631g,PTB7-Th,IDT-T-N,PTB7-Th,IDT-T-N,CCCCC(CC)COC(=O)c1sc2csc(-c3cc4c(-c5ccc(CC(CC)CCCC)s5)c5sccc5c(-c5ccc(CC(CC)CCCC)s5)c4s3)c2c1F,CCCCCCc1ccc(C2(c3ccc(CCCCCC)cc3)c3cc4c(cc3-c3sc(-c5sc(/C=C6\C(=O)c7cc8ccccc8cc7C6=C(C#N)C#N)cc5CC(CC)CCCC)cc32)C(c2ccc(CCCCCC)cc2)(c2ccc(CCCCCC)cc2)c2cc(-c3sc(/C=C5\C(=O)c6cc7ccccc7cc6C5=C(C#N)C#N)cc3CC(CC)CCCC)sc2-4)cc1,0.87,14.67,51.4,6.6,6.5601306,0.6040818181818141,,,,,,,ITO/PEDOT:PSS/active layer/PNDIT-F3N-Br/Ag,conventional,PNDIT-F3N-Br,,PEDOT:PSS,,100.0,CHCl3,,100.0,-5.21,-3.54,1.59,-5.58,-4.06,1.52
1024,10.1002/adma.201803769,10.1002/adma.201803769,PTB7-Th,IFIC-i-2F,PTB7-Th,IFIC-i-2F,CCCCC(CC)COC(=O)c1sc2csc(-c3cc4c(-c5ccc(CC(CC)CCCC)s5)c5sccc5c(-c5ccc(CC(CC)CCCC)s5)c4s3)c2c1F,CCCCCCc1ccc(C2(c3ccc(CCCCCC)cc3)c3cc4c(cc3-c3sc(-c5sc(/C=C6\C(=O)c7ccccc7C6=C(C#N)C#N)c6sc(C(=O)OCC(CC)CCCC)c(F)c56)cc32)C(c2ccc(CCCCCC)cc2)(c2ccc(CCCCCC)cc2)c2cc(-c3sc(/C=C5\C(=O)c6ccccc6C5=C(C#N)C#N)c5sc(C(=O)OCC(CC)CCCC)c(F)c35)sc2-4)cc1,0.72,20.95,65.0,9.82,9.8046,0.1568228105906457,,,1:1.8,,,,inverted,inverted,ZnO,ZnO,MoO3,MoO3,,chlorobenzene,,,-5.21,-3.54,1.59,-5.42,-3.91,1.34
1025,10.1016/j.dyepig.2016.12.065,10.1016/j.dyepig.2016.12.065,PTB7-Th,IEIC,PTB7-Th,IEIC,CCCCC(CC)COC(=O)c1sc2csc(-c3cc4c(-c5ccc(CC(CC)CCCC)s5)c5sccc5c(-c5ccc(CC(CC)CCCC)s5)c4s3)c2c1F,CCCCCCc1ccc(C2(c3ccc(CCCCCC)cc3)c3cc4c(cc3-c3sc(-c5sc(/C=C6\C(=O)c7ccccc7C6=C(C#N)C#N)cc5CC(CC)CCCC)cc32)C(c2ccc(CCCCCC)cc2)(c2ccc(CCCCCC)cc2)c2cc(-c3sc(/C=C5\C(=O)c6ccccc6C5=C(C#N)C#N)cc3CC(CC)CCCC)sc2-4)cc1,0.95,12.3,49.0,6.0,5.725650000000001,4.572499999999987,,,10:15,,,,ITO/PEDOT:PSS/active layer/Ca/Al,conventional,Ca,Ca,PEDOT:PSS,PEDOT:PSS,,chloroform,chloroform,,-5.21,-3.54,1.59,-5.455,-3.863,1.563
1026,10.1016/j.dyepig.2016.12.065,10.1016/j.dyepig.2016.12.065,PTB7-Th,IEIC2,PTB7-Th,IEIC2,CCCCC(CC)COC(=O)c1sc2csc(-c3cc4c(-c5ccc(CC(CC)CCCC)s5)c5sccc5c(-c5ccc(CC(CC)CCCC)s5)c4s3)c2c1F,CCCCCCc1ccc(C2(c3ccc(CCCCCC)cc3)c3cc4c(cc3-c3sc(-c5sc(/C=C6\C(=O)c7ccccc7C6=C(C#N)C#N)cc5CCCC)cc32)C(c2ccc(CCCCCC)cc2)(c2ccc(CCCCCC)cc2)c2cc(-c3sc(/C=C5\C(=O)c6ccccc6C5=C(C#N)C#N)cc3CCCC)sc2-4)cc1,0.91,11.1,50.0,5.4,5.0505,6.4722222222222205,,,10:12,CN,,1%,ITO/PEDOT:PSS/active layer/Ca/Al,conventional,Ca,Ca,PEDOT:PSS,PEDOT:PSS,,chloroform,chloroform,,-5.21,-3.54,1.59,-5.45,-3.87,1.6
1027,10.1016/j.dyepig.2016.12.065,10.1016/j.dyepig.2016.12.065,PTB7-Th,IEIC3,PTB7-Th,IEIC3,CCCCC(CC)COC(=O)c1sc2csc(-c3cc4c(-c5ccc(CC(CC)CCCC)s5)c5sccc5c(-c5ccc(CC(CC)CCCC)s5)c4s3)c2c1F,CCCCCCc1ccc(C2(c3ccc(CCCCCC)cc3)c3cc4c(cc3-c3sc(-c5sc(/C=C6\C(=O)c7ccccc7C6=C(C#N)C#N)cc5CCCCCC)cc32)C(c2ccc(CCCCCC)cc2)(c2ccc(CCCCCC)cc2)c2cc(-c3sc(/C=C5\C(=O)c6ccccc6C5=C(C#N)C#N)cc3CCCCCC)sc2-4)cc1,0.93,12.8,57.99999999999999,7.4,6.90432,6.698378378378379,,,10:15,CN,,2%,ITO/PEDOT:PSS/active layer/Ca/Al,conventional,Ca,Ca,PEDOT:PSS,PEDOT:PSS,,chloroform,chloroform,,-5.21,-3.54,1.59,-5.46,-3.86,1.6
1028,10.1117/12.2315945,10.1117/12.2315945,PTB7-Th,IEICO,PTB7-Th,IEICO,CCCCC(CC)COC(=O)c1sc2csc(-c3cc4c(-c5ccc(CC(CC)CCCC)s5)c5sccc5c(-c5ccc(CC(CC)CCCC)s5)c4s3)c2c1F,CCCCCCc1ccc(C2(c3ccc(CCCCCC)cc3)c3cc4c(cc3-c3sc(-c5sc(/C=C6\C(=O)c7ccccc7C6=C(C#N)C#N)cc5OCC(CC)CCCC)cc32)C(c2ccc(CCCCCC)cc2)(c2ccc(CCCCCC)cc2)c2cc(-c3sc(/C=C5\C(=O)c6ccccc6C5=C(C#N)C#N)cc3OCC(CC)CCCC)sc2-4)cc1,0.883,14.8,61.2,7.95,7.997860800000001,0.60202264150944,,,,,,,,,,,,,,,,,-5.21,-3.54,1.59,-5.32,-3.95,1.34
1029,10.1016/j.orgel.2018.10.026,10.1016/j.orgel.2018.10.026,PTB7-Th,IEICO,PTB7-Th,IEICO,CCCCC(CC)COC(=O)c1sc2csc(-c3cc4c(-c5ccc(CC(CC)CCCC)s5)c5sccc5c(-c5ccc(CC(CC)CCCC)s5)c4s3)c2c1F,CCCCCCc1ccc(C2(c3ccc(CCCCCC)cc3)c3cc4c(cc3-c3sc(-c5sc(/C=C6\C(=O)c7ccccc7C6=C(C#N)C#N)cc5OCC(CC)CCCC)cc32)C(c2ccc(CCCCCC)cc2)(c2ccc(CCCCCC)cc2)c2cc(-c3sc(/C=C5\C(=O)c6ccccc6C5=C(C#N)C#N)cc3OCC(CC)CCCC)sc2-4)cc1,0.91,13.3,60.5,7.3,7.322315000000001,0.3056849315068596,,,1:1,DIO,DIO,,ITO/PEDOT:PSS/active layer/PFN-Br/Al,conventional,PFN-Br,PFN-Br,PEDOT:PSS,PEDOT:PSS,,CB,chlorobenzene,100.0,-5.21,-3.54,1.59,-5.32,-3.95,1.34
1030,10.1039/c8ta11972d,10.1039/c8ta11972d,PTB7-Th,p-IDTIDT-IC,PTB7-Th,IDTIDT-IC,CCCCC(CC)COC(=O)c1sc2csc(-c3cc4c(-c5ccc(CC(CC)CCCC)s5)c5sccc5c(-c5ccc(CC(CC)CCCC)s5)c4s3)c2c1F,CCCCCCc1ccc(C2(c3ccc(CCCCCC)cc3)c3cc4c(cc3-c3sc(/C=C5\C(=O)c6ccccc6C5=C(C#N)C#N)cc32)C(c2ccc(CCCCCC)cc2)(c2ccc(CCCCCC)cc2)c2c-4sc3c4c(sc23)-c2cc3c(cc2C4(c2ccc(CCCCCC)cc2)c2ccc(CCCCCC)cc2)-c2sc(/C=C4\C(=O)c5ccccc5C4=C(C#N)C#N)cc2C3(c2ccc(CCCCCC)cc2)c2ccc(CCCCCC)cc2)cc1,0.94,14.49,47.5,6.48,6.469784999999999,0.1576388888889107,,,,,,,,,,,,,,,,,-5.21,-3.54,1.59,-5.42,-3.82,1.53
1031,10.1039/c6ta00612d,10.1039/c6ta00612d,PTB7-Th,IDT-IC,PTB7-Th,IDT-IC,CCCCC(CC)COC(=O)c1sc2csc(-c3cc4c(-c5ccc(CC(CC)CCCC)s5)c5sccc5c(-c5ccc(CC(CC)CCCC)s5)c4s3)c2c1F,CCCCCCc1ccc(C2(c3ccc(CCCCCC)cc3)c3cc4c(cc3-c3sc(/C=C5\C(=O)c6ccccc6C5=C(C#N)C#N)cc32)C(c2ccc(CCCCCC)cc2)(c2ccc(CCCCCC)cc2)c2cc(/C=C3\C(=O)c5ccccc5C3=C(C#N)C#N)sc2-4)cc1,0.83,9.53,40.0,3.16,3.1639599999999994,0.1253164556961802,,,,,,,,,,,,,,,,,-5.21,-3.54,1.59,-5.658,-3.856,1.7
1032,10.1021/acsenergylett.8b00366,10.1021/acsenergylett.8b00366,PTB7-Th,ITIC,PTB7-Th,ITIC,CCCCC(CC)COC(=O)c1sc2csc(-c3cc4c(-c5ccc(CC(CC)CCCC)s5)c5sccc5c(-c5ccc(CC(CC)CCCC)s5)c4s3)c2c1F,CCCCCCc1ccc(C2(c3ccc(CCCCCC)cc3)c3cc4c(cc3-c3sc5cc(C=C6C(=O)c7ccccc7C6=C(C#N)C#N)sc5c32)C(c2ccc(CCCCCC)cc2)(c2ccc(CCCCCC)cc2)c2c-4sc3cc(C=C4C(=O)c5ccccc5C4=C(C#N)C#N)sc23)cc1,0.825,14.4,66.0,7.8,7.840799999999999,0.523076923076911,,,1:2,,,,inverted,inverted,ZnO,ZnO,MoO3,MoO3,57.0,chlorobenzene,chlorobenzene,,-5.21,-3.54,1.59,-5.576,-3.916,1.586
1033,10.1002/aelm.201700358,10.1002/aelm.201700358,PTB7-Th,ITIC,PTB7-Th,ITIC,CCCCC(CC)COC(=O)c1sc2csc(-c3cc4c(-c5ccc(CC(CC)CCCC)s5)c5sccc5c(-c5ccc(CC(CC)CCCC)s5)c4s3)c2c1F,CCCCCCc1ccc(C2(c3ccc(CCCCCC)cc3)c3cc4c(cc3-c3sc5cc(C=C6C(=O)c7ccccc7C6=C(C#N)C#N)sc5c32)C(c2ccc(CCCCCC)cc2)(c2ccc(CCCCCC)cc2)c2c-4sc3cc(C=C4C(=O)c5ccccc5C4=C(C#N)C#N)sc23)cc1,0.822,14.0,66.2,7.62,7.618296,0.0223622047244114,,,1:1.2,,,,ITO/ZnO/active layer/MoOx/Ag,inverted,ZnO,ZnO,MoOx,MoO3,90.0,CB,chlorobenzene,,-5.21,-3.54,1.59,-5.576,-3.916,1.586
1034,10.1021/acs.chemmater.7b02853,10.1021/acs.chemmater.7b02853,PTB7-Th,ITIC,PTB7-Th,ITIC,CCCCC(CC)COC(=O)c1sc2csc(-c3cc4c(-c5ccc(CC(CC)CCCC)s5)c5sccc5c(-c5ccc(CC(CC)CCCC)s5)c4s3)c2c1F,CCCCCCc1ccc(C2(c3ccc(CCCCCC)cc3)c3cc4c(cc3-c3sc5cc(C=C6C(=O)c7ccccc7C6=C(C#N)C#N)sc5c32)C(c2ccc(CCCCCC)cc2)(c2ccc(CCCCCC)cc2)c2c-4sc3cc(C=C4C(=O)c5ccccc5C4=C(C#N)C#N)sc23)cc1,0.83,15.18,56.99999999999999,7.28,7.181657999999999,1.3508516483516686,,,,,,,conventional,conventional,V60-bissalt,,PEDOT:PSS,,,,,,-5.21,-3.54,1.59,-5.576,-3.916,1.586
1035,10.1039/c7ta09837e,10.1039/c7ta09837e,PTB7-Th,ITIC,PTB7-Th,ITIC,CCCCC(CC)COC(=O)c1sc2csc(-c3cc4c(-c5ccc(CC(CC)CCCC)s5)c5sccc5c(-c5ccc(CC(CC)CCCC)s5)c4s3)c2c1F,CCCCCCc1ccc(C2(c3ccc(CCCCCC)cc3)c3cc4c(cc3-c3sc5cc(C=C6C(=O)c7ccccc7C6=C(C#N)C#N)sc5c32)C(c2ccc(CCCCCC)cc2)(c2ccc(CCCCCC)cc2)c2c-4sc3cc(C=C4C(=O)c5ccccc5C4=C(C#N)C#N)sc23)cc1,0.82,14.76,57.1,6.91,6.9109272,0.0134182344428302,,,1:1,0.25% DIO,,0.25%,inverted,inverted,ZnO,,MoO3,,90.0,chlorobenzene,,,-5.21,-3.54,1.59,-5.576,-3.916,1.586
1036,10.1039/c7ta10391c,10.1039/c7ta10391c,PTB7-Th,ITCC,PTB7-Th,ITCC,CCCCC(CC)COC(=O)c1sc2csc(-c3cc4c(-c5ccc(CC(CC)CCCC)s5)c5sccc5c(-c5ccc(CC(CC)CCCC)s5)c4s3)c2c1F,CCCCCCc1ccc(C2(c3ccc(CCCCCC)cc3)c3cc4c(cc3-c3sc5cc(/C=C6\C(=O)c7sccc7C6=C(C#N)C#N)sc5c32)C(c2ccc(CCCCCC)cc2)(c2ccc(CCCCCC)cc2)c2c-4sc3cc(/C=C4\C(=O)c5sccc5C4=C(C#N)C#N)sc23)cc1,0.95,15.13,72.0,10.42,10.34892,0.6821497120921329,,,,,,,,,,,,,,,,,-5.21,-3.54,1.59,-5.508,-3.8,1.67
1037,10.1002/adma.201705969,10.1002/adma.201705969,PTB7-Th,IT-F,PTB7-Th,IT-F,CCCCC(CC)COC(=O)c1sc2csc(-c3cc4c(-c5ccc(CC(CC)CCCC)s5)c5sccc5c(-c5ccc(CC(CC)CCCC)s5)c4s3)c2c1F,CCCCCCc1ccc(C2(c3ccc(CCCCCC)cc3)c3cc4c(cc3-c3sc5cc(C=C6C(=O)c7cc(F)ccc7C6=C(C#N)C#N)sc5c32)C(c2ccc(CCCCCC)cc2)(c2ccc(CCCCCC)cc2)c2c-4sc3cc(C=C4C(=O)c5cc(F)ccc5C4=C(C#N)C#N)sc23)cc1,0.763,16.8,63.1,8.09,8.0884104,0.0196489493201369,,,1:1.5,,,,ITO/ZnO/PTB7-Th:ITIC3/MoO3/Ag,inverted,ZnO,ZnO,MoO3,MoO3,,chloroform,chloroform,,-5.21,-3.54,1.59,-5.62,-4.019,1.533
1038,10.1016/j.scib.2017.10.017,10.1016/j.scib.2017.10.017,PTB7-Th,COi8DFIC,PTB7-Th,COi8DFIC,CCCCC(CC)COC(=O)c1sc2csc(-c3cc4c(-c5ccc(CC(CC)CCCC)s5)c5sccc5c(-c5ccc(CC(CC)CCCC)s5)c4s3)c2c1F,CCCCCCc1ccc(C2(c3ccc(CCCCCC)cc3)Oc3c(sc4c5c(sc34)-c3sc4cc(/C=C6\C(=O)c7cc(F)c(F)cc7C6=C(C#N)C#N)sc4c3C(c3ccc(CCCCCC)cc3)(c3ccc(CCCCCC)cc3)O5)-c3sc4cc(/C=C5\C(=O)c6cc(F)c(F)cc6C5=C(C#N)C#N)sc4c32)cc1,0.68,26.12,68.2,12.16,12.1134112,0.383131578947371,,,,,,,,,,,,,,,,,-5.21,-3.54,1.59,-5.5,-3.88,1.26
1039,10.1021/jacs.6b02004,10.1021/jacs.6b02004,PTB7-Th,ITIC-Th,PTB7-Th,ITIC-Th,CCCCC(CC)COC(=O)c1sc2csc(-c3cc4c(-c5ccc(CC(CC)CCCC)s5)c5sccc5c(-c5ccc(CC(CC)CCCC)s5)c4s3)c2c1F,CCCCCCc1ccc(C2(c3ccc(CCCCCC)s3)c3cc4c(cc3-c3sc5cc(/C=C6\C(=O)c7ccccc7C6=C(C#N)C#N)sc5c32)C(c2ccc(CCCCCC)s2)(c2ccc(CCCCCC)s2)c2c-4sc3cc(/C=C4\C(=O)c5ccccc5C4=C(C#N)C#N)sc23)s1,0.8,15.93,68.0,8.7,8.66592,0.3917241379310281,,,1:1.3,1-chloronaphthalene,CN,,ITO/ZnO/PTB7-Th:ITIC-Th/MoOx/Ag,inverted,ZnO,ZnO,MoOx,MoO3,,chloroform,chloroform,,-5.21,-3.54,1.59,-5.673,-3.909,1.6
1040,10.1039/c7ta11339k,10.1039/c7ta11339k,PTB7-Th,m-MeIC,PTB7-Th,m-MeIC,CCCCC(CC)COC(=O)c1sc2csc(-c3cc4c(-c5ccc(CC(CC)CCCC)s5)c5sccc5c(-c5ccc(CC(CC)CCCC)s5)c4s3)c2c1F,CCCCCCc1cccc(C2(c3cccc(CCCCCC)c3)c3cc4c(cc3-c3sc5cc(C=C6C(=O)c7c(csc7C)C6=C(C#N)C#N)sc5c32)C(c2cccc(CCCCCC)c2)(c2cccc(CCCCCC)c2)c2c-4sc3cc(C=C4C(=O)c5c(csc5C)C4=C(C#N)C#N)sc23)c1,0.796,16.52,61.7,8.12,8.11350064,0.0800413793103374,,,,,,,ITO/PEDOT:PSS/active layer/PDINO/Al,,PDINO,,PEDOT:PSS,,100.0,chloroform,,,-5.21,-3.54,1.59,-5.54,-3.9,1.54
1041,10.1039/c7ta10957a,10.1039/c7ta10957a,PTB7-Th,NFDTSB,PTB7-Th,NFDTSB,CCCCC(CC)COC(=O)c1sc2csc(-c3cc4c(-c5ccc(CC(CC)CCCC)s5)c5sccc5c(-c5ccc(CC(CC)CCCC)s5)c4s3)c2c1F,CCCCCCCC[Si]1(CCCCCCCC)c2cc(/C=C3\C(=O)c4cc(F)c(F)cc4C3=C(C#N)C#N)sc2-c2sc3c(OCC(CC)CCCC)c4c5c(sc4c(OCC(CC)CCCC)c3c21)-c1sc(/C=C2\C(=O)c3cc(F)c(F)cc3C2=C(C#N)C#N)cc1[Si]5(CCCCCCCC)CCCCCCCC,0.75,20.14,63.6,9.6,9.60678,0.0706250000000093,,,1:1,,,,ITO/PEDOT:PSS/PTB7-Th:NFDTSB/PFN-Br/Al,OPV,PFN-Br,,PEDOT:PSS,,100.0,chloroform,,,-5.21,-3.54,1.59,-5.56,-3.85,1.4
1042,10.1039/c7ta10957a,10.1039/c7ta10957a,PTB7-Th,NFDTS,PTB7-Th,NFDTS,CCCCC(CC)COC(=O)c1sc2csc(-c3cc4c(-c5ccc(CC(CC)CCCC)s5)c5sccc5c(-c5ccc(CC(CC)CCCC)s5)c4s3)c2c1F,CCCCCCCC[Si]1(CCCCCCCC)c2cc(/C=C3\C(=O)c4cc(F)c(F)cc4C3=C(C#N)C#N)sc2-c2sc3c4c(sc3c21)-c1sc(/C=C2\C(=O)c3cc(F)c(F)cc3C2=C(C#N)C#N)cc1[Si]4(CCCCCCCC)CCCCCCCC,0.67,18.77,48.9,6.15,6.1496151,0.0062585365853698,,,1:1.2,,,,,OPV,,,,,100.0,chloroform,,,-5.21,-3.54,1.59,-5.36,-3.92,1.41
1043,10.1020/jacs.7b13239,10.1020/jacs.7b13239,PTB7-Th,DTPC-DFIC,PTB7-Th,DTPC-DFIC,CCCCC(CC)COC(=O)c1sc2csc(-c3cc4c(-c5ccc(CC(CC)CCCC)s5)c5sccc5c(-c5ccc(CC(CC)CCCC)s5)c4s3)c2c1F,CCCCCCCCC(CCCCCC)Cn1c2cc3c4c(ccc5c6ccc7c8c(cc1c(c86)c2c45)-c1sc(/C=C2\C(=O)c4cc(F)c(F)cc4C2=C(C#N)C#N)cc1C7(c1ccc(CCCCCC)cc1)c1ccc(CCCCCC)cc1)C(c1ccc(CCCCCC)cc1)(c1ccc(CCCCCC)cc1)c1cc(/C=C2\C(=O)c4cc(F)c(F)cc4C2=C(C#N)C#N)sc1-3,0.76,21.92,61.3,10.21,10.2120896,0.0204662095984298,,,,,,,,,,,,,,,,,-5.21,-3.54,1.59,-5.31,-4.1,1.21
1044,10.1020/jacs.7b13239,10.1020/jacs.7b13239,PTB7-Th,DTPC-IC,PTB7-Th,DTPC-IC,CCCCC(CC)COC(=O)c1sc2csc(-c3cc4c(-c5ccc(CC(CC)CCCC)s5)c5sccc5c(-c5ccc(CC(CC)CCCC)s5)c4s3)c2c1F,CCCCCCCCC(CCCCCC)Cn1c2cc3c4c(ccc5c6ccc7c8c(cc1c(c86)c2c45)-c1sc(/C=C2\C(=O)c4ccccc4C2=C(C#N)C#N)cc1C7(c1ccc(CCCCCC)cc1)c1ccc(CCCCCC)cc1)C(c1ccc(CCCCCC)cc1)(c1ccc(CCCCCC)cc1)c1cc(/C=C2\C(=O)c4ccccc4C2=C(C#N)C#N)sc1-3,0.863,8.53,42.4,3.12,3.12122936,0.0394025641025485,,,,,,,,,,,,,,,,,-5.21,-3.54,1.59,-5.21,-3.97,1.24
1045,10.1007/s11426-017-9102-1,10.1007/s11426-017-9102-1,PTB7-Th,IFT-ECA,PTB7-Th,IFT-ECA,CCCCC(CC)COC(=O)c1sc2csc(-c3cc4c(-c5ccc(CC(CC)CCCC)s5)c5sccc5c(-c5ccc(CC(CC)CCCC)s5)c4s3)c2c1F,CCCCCCCCC1(CCCCCCCC)c2cc(-c3ccc(/C=C(\C#N)C(=O)OCC)s3)ccc2-c2cc3c(cc21)-c1ccc(-c2ccc(/C=C(\C#N)C(=O)OCC)s2)cc1C3(CCCCCCCC)CCCCCCCC,0.76,0.2,23.6,0.03,0.035872,19.57333333333337,,,,,,,,,,,,,,,,,-5.21,-3.54,1.59,-5.62,-3.58,2.28
1046,10.1016/j.dyepig.2017.01.039,10.1016/j.dyepig.2017.01.039,PTB7-Th,IFTIC,PTB7-Th,IFTIC,CCCCC(CC)COC(=O)c1sc2csc(-c3cc4c(-c5ccc(CC(CC)CCCC)s5)c5sccc5c(-c5ccc(CC(CC)CCCC)s5)c4s3)c2c1F,CCCCCCCCC1(CCCCCCCC)c2cc(-c3ccc(/C=C4\C(=O)c5ccccc5C4=C(C#N)C#N)s3)ccc2-c2cc3c(cc21)-c1ccc(-c2ccc(/C=C4\C(=O)c5ccccc5C4=C(C#N)C#N)s2)cc1C3(CCCCCCCC)CCCCCCCC,0.9,11.85,53.5,5.77,5.705775,1.1130849220103904,,,,,,,ITO/ZnO/PFN/active layer/MoO3/Al,inverted,ZnO,ZnO,MoO3,MoO3,,o-dichlorobenzene (o-DCB),o-DCB,,-5.21,-3.54,1.59,-5.53,-3.825,1.81
1047,10.1007/s11426-017-9102-1,10.1007/s11426-017-9102-1,PTB7-Th,IFT-TH,PTB7-Th,IFT-TH,CCCCC(CC)COC(=O)c1sc2csc(-c3cc4c(-c5ccc(CC(CC)CCCC)s5)c5sccc5c(-c5ccc(CC(CC)CCCC)s5)c4s3)c2c1F,CCCCCCCCC1(CCCCCCCC)c2cc(-c3ccc(C=C4C(=O)N(CC)C(=S)N(CC)C4=O)s3)ccc2-c2cc3c(cc21)-c1ccc(-c2ccc(C=C4C(=O)N(CC)C(=S)N(CC)C4=O)s2)cc1C3(CCCCCCCC)CCCCCCCC,1.03,8.0,50.3,4.14,4.14472,0.1140096618357448,,,,,,,,,,,,,,,,,-5.21,-3.54,1.59,-5.85,-3.67,
1048,10.1007/s11426-017-9102-1,10.1007/s11426-017-9102-1,PTB7-Th,IFT-M,PTB7-Th,IFT-M,CCCCC(CC)COC(=O)c1sc2csc(-c3cc4c(-c5ccc(CC(CC)CCCC)s5)c5sccc5c(-c5ccc(CC(CC)CCCC)s5)c4s3)c2c1F,CCCCCCCCC1(CCCCCCCC)c2cc(-c3ccc(C=C(C#N)C#N)s3)ccc2-c2cc3c(cc21)-c1ccc(-c2ccc(C=C(C#N)C#N)s2)cc1C3(CCCCCCCC)CCCCCCCC,0.76,0.8,24.9,0.15,0.151392,0.9280000000000028,,,,,,,,,,,,,,,,,-5.21,-3.54,1.59,-5.83,-3.65,2.15
1049,10.1007/s11426-017-9102-1,10.1007/s11426-017-9102-1,PTB7-Th,IFT-IC,PTB7-Th,IFT-IC,CCCCC(CC)COC(=O)c1sc2csc(-c3cc4c(-c5ccc(CC(CC)CCCC)s5)c5sccc5c(-c5ccc(CC(CC)CCCC)s5)c4s3)c2c1F,CCCCCCCCC1(CCCCCCCC)c2cc(-c3ccc(/C=C4\C(=O)c5ccccc5C4=C(C#N)C#N)s3)ccc2-c2cc3c(cc21)-c1ccc(-c2ccc(/C=C4\C(=O)c5ccccc5C4=C(C#N)C#N)s2)cc1C3(CCCCCCCC)CCCCCCCC,0.9,13.2,60.2,7.16,7.15176,0.1150837988826912,,,,,,,,,,,,,,,,,-5.21,-3.54,1.59,-5.7,-3.87,
1050,10.1007/s40843-016-5155-2,10.1007/s40843-016-5155-2,PTB7-Th,DCF-2HT,PTB7-Th,DCF-2HT,CCCCC(CC)COC(=O)c1sc2csc(-c3cc4c(-c5ccc(CC(CC)CCCC)s5)c5sccc5c(-c5ccc(CC(CC)CCCC)s5)c4s3)c2c1F,CCCCCCCCC1(CCCCCCCC)c2cc(-c3sc(/C=C4\C(=O)c5ccccc5C4=C(C#N)C#N)cc3CCCCCC)ccc2-c2ccc(-c3sc(/C=C4\C(=O)c5ccccc5C4=C(C#N)C#N)cc3CCCCCC)cc21,0.96,12.43,40.0,4.83,4.77312,1.177639751552805,,,,1-methylnaphthalene,1-methylnaphthalene,,conventional,conventional,,,,,,,,,-5.21,-3.54,1.59,-5.67,-3.72,1.93
1051,10.1002/asia.201801669,10.1002/asia.201801669,PTB7-Th,BTTFIC,PTB7-Th,BTTFIC,CCCCC(CC)COC(=O)c1sc2csc(-c3cc4c(-c5ccc(CC(CC)CCCC)s5)c5sccc5c(-c5ccc(CC(CC)CCCC)s5)c4s3)c2c1F,CCCCCCCCC1(CCCCCCCC)c2cc3c(cc2-c2cc4c(cc21)-c1sc2cc(/C=C5\C(=O)c6ccccc6C5=C(C#N)C#N)sc2c1C4(CCCCCCCC)CCCCCCCC)C(CCCCCCCC)(CCCCCCCC)c1c-3sc2cc(/C=C3\C(=O)c4ccccc4C3=C(C#N)C#N)sc12,0.871,17.67,55.00000000000001,8.47,8.464813500000002,0.0612337662337529,,,1:2,,,,inverted,inverted,ZnO,ZnO,MoO3,MoO3,101.0,o-DCB,o-DCB,,-5.21,-3.54,1.59,-5.56,-3.95,1.58
1052,10.1117/12.2315945,10.1117/12.2315945,PTB7-Th,O-IDTBR,PTB7-Th,O-IDTBR,CCCCC(CC)COC(=O)c1sc2csc(-c3cc4c(-c5ccc(CC(CC)CCCC)s5)c5sccc5c(-c5ccc(CC(CC)CCCC)s5)c4s3)c2c1F,CCCCCCCCC1(CCCCCCCC)c2cc3c(cc2-c2sc(-c4ccc(/C=C5\SC(=S)N(CC)C5=O)c5nsnc45)cc21)C(CCCCCCCC)(CCCCCCCC)c1cc(-c2ccc(/C=C4\SC(=S)N(CC)C4=O)c4nsnc24)sc1-3,0.992,17.7,57.3,10.1,10.060963199999998,0.386502970297046,,,,,,,,,,,,,,,,,-5.21,-3.54,1.59,-5.523,-3.793,1.62
1053,10.1021/acsaem.8b00012,10.1021/acsaem.8b00012,PTB7-Th,DICTF-C10,PTB7-Th,DICTF-C10,CCCCC(CC)COC(=O)c1sc2csc(-c3cc4c(-c5ccc(CC(CC)CCCC)s5)c5sccc5c(-c5ccc(CC(CC)CCCC)s5)c4s3)c2c1F,CCCCCCCCCCC1(CCCCCCCCCC)c2cc(-c3ccc(/C=C4\C(=O)c5ccccc5C4=C(C#N)C#N)s3)ccc2-c2ccc(-c3ccc(/C=C4\C(=O)c5ccccc5C4=C(C#N)C#N)s3)cc21,0.865,19.255,50.0,6.93,8.3277875,20.17009379509379,,,2:3,,,,inverted,inverted,ZnO,ZnO,MoO3,MoO3,68.0,o-dichlorobenzene,o-DCB,,-5.21,-3.54,1.59,-5.67,-3.89,1.76
1054,10.1016/j.dyepig.2017.07.014,10.1016/j.dyepig.2017.07.014,PTB7-Th,CzC8,PTB7-Th,CzC8,CCCCC(CC)COC(=O)c1sc2csc(-c3cc4c(-c5ccc(CC(CC)CCCC)s5)c5sccc5c(-c5ccc(CC(CC)CCCC)s5)c4s3)c2c1F,CCCCCCCCn1c2cc(-c3ccc(/C=C4\SC(=S)N(CC)C4=O)c4nsnc34)ccc2c2ccc(-c3ccc(/C=C4\SC(=S)N(CC)C4=O)c4nsnc34)cc21,0.98,11.24,45.0,4.91,4.956840000000001,0.9539714867617196,,,1:3,,,,ITO/ZnO/active layer/MoO3/Ag,inverted,ZnO,ZnO,MoO3,MoO3,102.0,chlorobenzene,chlorobenzene,,-5.21,-3.54,1.59,-5.72,-3.74,1.98
1055,10.1016/j.scib.2017.08.027,10.1016/j.scib.2017.08.027,PTB7-Th,BTA2,PTB7-Th,BTA2,CCCCC(CC)COC(=O)c1sc2csc(-c3cc4c(-c5ccc(CC(CC)CCCC)s5)c5sccc5c(-c5ccc(CC(CC)CCCC)s5)c4s3)c2c1F,CCCCCCCCn1nc2c(/C=C3\SC(=O)N(CC)C3=O)ccc(-c3cc4c(s3)-c3cc5c(cc3C4(c3ccc(CCCCCC)cc3)c3ccc(CCCCCC)cc3)-c3sc(-c4ccc(/C=C6\SC(=O)N(CC)C6=O)c6nn(CCCCCCCC)nc46)cc3C5(c3ccc(CCCCCC)cc3)c3ccc(CCCCCC)cc3)c2n1,1.01,0.05,27.0,0.01,0.013635,36.35000000000001,,0.01,1:2,DPE,,3 vol%,ITO/PEDOT:PSS/active layer/Ca/Al,conventional,,,PEDOT:PSS,PEDOT:PSS,,CF,,80.0,-5.21,-3.54,1.59,-5.43,-3.38,2.0
1056,10.1016/j.scib.2017.08.027,10.1016/j.scib.2017.08.027,PTB7-Th,BTA1,PTB7-Th,BTA1,CCCCC(CC)COC(=O)c1sc2csc(-c3cc4c(-c5ccc(CC(CC)CCCC)s5)c5sccc5c(-c5ccc(CC(CC)CCCC)s5)c4s3)c2c1F,CCCCCCCCn1nc2c(/C=C3\SC(=S)N(CC)C3=O)ccc(-c3cc4c(s3)-c3cc5c(cc3C4(c3ccc(CCCCCC)cc3)c3ccc(CCCCCC)cc3)-c3sc(-c4ccc(/C=C6\SC(=S)N(CC)C6=O)c6nn(CCCCCCCC)nc46)cc3C5(c3ccc(CCCCCC)cc3)c3ccc(CCCCCC)cc3)c2n1,0.93,0.2,29.0,0.06,0.05394,10.099999999999982,,0.06,1:2,DPE,,3 vol%,ITO/PEDOT:PSS/active layer/Ca/Al,conventional,,,PEDOT:PSS,PEDOT:PSS,,CF,,80.0,-5.21,-3.54,1.59,-5.51,-3.55,1.85
1057,10.1016/j.scib.2017.08.027,10.1016/j.scib.2017.08.027,PTB7-Th,BTA7,PTB7-Th,BTA7,CCCCC(CC)COC(=O)c1sc2csc(-c3cc4c(-c5ccc(CC(CC)CCCC)s5)c5sccc5c(-c5ccc(CC(CC)CCCC)s5)c4s3)c2c1F,CCCCCCCCn1nc2c(C=C(C#N)C#N)ccc(-c3cc4c(s3)-c3cc5c(cc3C4(c3ccc(CCCCCC)cc3)c3ccc(CCCCCC)cc3)-c3sc(-c4ccc(C=C(C#N)C#N)c6nn(CCCCCCCC)nc46)cc3C5(c3ccc(CCCCCC)cc3)c3ccc(CCCCCC)cc3)c2n1,1.05,10.44,42.0,4.6,4.60404,0.0878260869565371,,4.6,1:2 w:w,DPE,,3 vol%,ITO/PEDOT:PSS/active layer/Ca/Al,conventional,,,PEDOT:PSS,PEDOT:PSS,,CF,,80.0,-5.21,-3.54,1.59,-5.56,-3.66,1.78
1058,10.1021/jacs.6b08523,10.1021/jacs.6b08523,PTB7-Th,ATT-1,PTB7-Th,ATT-1,CCCCC(CC)COC(=O)c1sc2csc(-c3cc4c(-c5ccc(CC(CC)CCCC)s5)c5sccc5c(-c5ccc(CC(CC)CCCC)s5)c4s3)c2c1F,CCCCCCCCOC(=O)c1cc2c(-c3cc4c(s3)-c3cc5c(cc3C4(c3ccc(CCCCCC)cc3)c3ccc(CCCCCC)cc3)-c3sc(-c4sc(/C=c6/sc(=C(C#N)C#N)n(CC)c6=O)c6sc(C(=O)OCCCCCCCC)cc46)cc3C5(c3ccc(CCCCCC)cc3)c3ccc(CCCCCC)cc3)sc(/C=c3/sc(=C(C#N)C#N)n(CC)c3=O)c2s1,0.87,16.48,70.0,10.07,10.03632,0.3344587884806392,,,1:1.5,,,,,,,,,,130.0,,,,-5.21,-3.54,1.59,-5.5,-3.63,1.54
1059,10.1002/aenm.201606574,10.1002/aenm.201606574,PTB7-Th,ATT-2,PTB7-Th,ATT-2,CCCCC(CC)COC(=O)c1sc2csc(-c3cc4c(-c5ccc(CC(CC)CCCC)s5)c5sccc5c(-c5ccc(CC(CC)CCCC)s5)c4s3)c2c1F,CCCCCCCCOC(=O)c1cc2c(/C=C3\C(=O)c4ccccc4C3=C(C#N)C#N)sc(-c3cc4c(s3)-c3cc5c(cc3C4(c3ccc(CCCCCC)cc3)c3ccc(CCCCCC)cc3)-c3sc(-c4sc(/C=C6\C(=O)c7ccccc7C6=C(C#N)C#N)c6cc(C(=O)OCCCCCCCC)sc46)cc3C5(c3ccc(CCCCCC)cc3)c3ccc(CCCCCC)cc3)c2s1,0.73,20.75,63.0,9.58,9.542925,0.3870041753653603,,,,,,,,,,,,,,,,,-5.21,-3.54,1.59,-5.5,-3.9,1.32
1060,10.1039/c7ta01143a,10.1039/c7ta01143a,PTB7-Th,DTCC-IC,PTB7-Th,DTCC-IC,CCCCC(CC)COC(=O)c1sc2csc(-c3cc4c(-c5ccc(CC(CC)CCCC)s5)c5sccc5c(-c5ccc(CC(CC)CCCC)s5)c4s3)c2c1F,CCCCCCCCOc1ccc(C2(c3ccc(OCCCCCCCC)cc3)c3cc4c5cc6c(cc5n(CCCCCCCC)c4cc3-c3sc(/C=C4\C(=O)c5ccccc5C4=C(C#N)C#N)cc32)-c2sc(/C=C3\C(=O)c4ccccc4C3=C(C#N)C#N)cc2C6(c2ccc(OCCCCCCCC)cc2)c2ccc(OCCCCCCCC)cc2)cc1,0.95,11.23,56.2,6.0,5.995697,0.0717166666666694,,,1:1,1%,,1%,ITO/PEDOT:PSS/active layer/Ca/Al,,Ca,,PEDOT:PSS,,,chloroform,,100.0,-5.21,-3.54,1.59,-5.5,-3.87,1.59
1061,10.1039/c7ta10391c,10.1039/c7ta10391c,PTB7-Th,SFBRCN,PTB7-Th,SFBRCN,CCCCC(CC)COC(=O)c1sc2csc(-c3cc4c(-c5ccc(CC(CC)CCCC)s5)c5sccc5c(-c5ccc(CC(CC)CCCC)s5)c4s3)c2c1F,CCCCCCCCOc1ccc2c(c1)-c1cc(OCCCCCCCC)ccc1C21c2cc(-c3ccc(/C=c4\sc(=C(C#N)C#N)n(CC)c4=O)c4nsnc34)ccc2-c2ccc(-c3ccc(/C=c4\sc(=C(C#N)C#N)n(CC)c4=O)c4nsnc34)cc21,0.9,17.25,65.0,10.12,10.09125,0.2840909090908964,,,,,,,,,,,,,,,,,-5.21,-3.54,1.59,-5.93,-3.86,2.05
1063,10.1021/acsami.8b16628,10.1021/acsami.8b16628,PT3,ITIC,PT3,ITIC,CCCCCCCCc1sc(CCCCCCCC)c2c1C(=O)c1c(-c3cc4sc(C)c(CCCCCC)c4s3)sc(-c3cc4sc(-c5cc6c(-c7ccc(CC(CC)CCCC)s7)c7sc(C)cc7c(-c7ccc(CC(CC)CCCC)s7)c6s5)c(CCCCCC)c4s3)c1C2=O,CCCCCCc1ccc(C2(c3ccc(CCCCCC)cc3)c3cc4c(cc3-c3sc5cc(/C=C6\C(=O)c7ccccc7C6=C(C#N)C#N)sc5c32)C(c2ccc(CCCCCC)cc2)(c2ccc(CCCCCC)cc2)c2c-4sc3cc(/C=C4\C(=O)c5ccccc5C4=C(C#N)C#N)sc23)cc1,0.88,15.52,68.0,9.22,9.287168,0.7285032537961015,,,,,,,ITO/ZnO/active layer/MoO3/Ag,inverted,ZnO,PDINO,MoO3,PEDOT:PSS,,CB,chloroform,,-5.37,-3.54,1.83,-5.6,-4.05,1.55
1083,10.1002/adma.201704904,10.1002/adma.201704904,PBDB-T,NFBDT,PBDB-T,NFBDT,CCCCC(CC)Cc1ccc(-c2c3cc(-c4ccc(-c5sc(-c6cccs6)c6c5C(=O)c5c(CC(CC)CCCC)sc(CC(CC)CCCC)c5C6=O)s4)sc3c(-c3ccc(CC(CC)CCCC)s3)c3ccsc23)s1,CCCCCCc1ccc(C2(c3ccc(CCCCCC)cc3)c3cc(/C=C4\C(=O)c5ccccc5C4=C(C#N)C#N)sc3-c3sc4cc5c6c(sc5cc4c32)-c2sc(/C=C3\C(=O)c4ccccc4C3=C(C#N)C#N)cc2C6(c2ccc(CCCCCC)cc2)c2ccc(CCCCCC)cc2)cc1,0.868,17.85,67.2,10.42,10.4118336,0.0783723608445331,,,,,,,ITO/PEDOT:PSS/active layer/PDINO/Al,conventional,PDINO,PDINO,PEDOT:PSS,PEDOT:PSS,,,,,-5.33,-3.53,1.8,-5.4,-3.83,
1088,10.1002/adma.201703080,10.1002/adma.201703080,PBDB-T,IEICO-4Cl,PBDB-T,IEICO-4Cl,CCCCC(CC)Cc1ccc(-c2c3cc(-c4ccc(-c5sc(-c6cccs6)c6c5C(=O)c5c(CC(CC)CCCC)sc(CC(CC)CCCC)c5C6=O)s4)sc3c(-c3ccc(CC(CC)CCCC)s3)c3ccsc23)s1,CCCCCCc1ccc(C2(c3ccc(CCCCCC)cc3)c3cc4c(cc3-c3sc(-c5scc(C=C6C(=O)c7cc(Cl)c(Cl)cc7C6=C(C#N)C#N)c5OCC(CC)CCCC)cc32)C(c2ccc(CCCCCC)cc2)(c2ccc(CCCCCC)cc2)c2cc(-c3scc(/C=C5/C(=O)c6cc(Cl)c(Cl)cc6C5=C(C#N)C#N)c3OCC(CC)CCCC)sc2-4)cc1,0.744,20.8,62.5,9.67,9.672,0.0206825232678455,,,1:1,"1,8-iodooctane",,1 vol%,ITO/PEDOT:PSS/active layer/PFN-Br/Al,conventional,PFN-Br,PFN-Br,PEDOT:PSS,PEDOT:PSS,,CB,,100.0,-5.33,-3.53,1.8,-5.56,-4.23,1.33
1099,10.1002/adfm.201705659,10.1002/adfm.201705659,PBDB-T,ITIC,PBDB-T,ITIC,CCCCC(CC)Cc1ccc(-c2c3cc(-c4ccc(-c5sc(-c6cccs6)c6c5C(=O)c5c(CC(CC)CCCC)sc(CC(CC)CCCC)c5C6=O)s4)sc3c(-c3ccc(CC(CC)CCCC)s3)c3ccsc23)s1,CCCCCCc1ccc(C2(c3ccc(CCCCCC)cc3)c3cc4c(cc3-c3sc5cc(/C=C6\C(=O)c7ccccc7C6=C(C#N)C#N)sc5c32)C(c2ccc(CCCCCC)cc2)(c2ccc(CCCCCC)cc2)c2c-4sc3cc(/C=C4\C(=O)c5ccccc5C4=C(C#N)C#N)sc23)cc1,0.896,16.55,70.7,10.54,10.4839616,0.5316736242884108,,,1:1 w/w,"1,8-diiodooctane",,3 vol%,ITO/PEDOT:PSS/BHJ/PFN-Br/Al,,PFN-Br,PFN-Br,PEDOT:PSS,,110.0,chlorobenzene,,160.0,-5.33,-3.53,1.8,-5.68,-4.01,1.67
1100,10.1002/adfm.201705095,10.1002/adfm.201705095,PBDB-T,ITIC,PBDB-T,ITIC,CCCCC(CC)Cc1ccc(-c2c3cc(-c4ccc(-c5sc(-c6cccs6)c6c5C(=O)c5c(CC(CC)CCCC)sc(CC(CC)CCCC)c5C6=O)s4)sc3c(-c3ccc(CC(CC)CCCC)s3)c3ccsc23)s1,CCCCCCc1ccc(C2(c3ccc(CCCCCC)cc3)c3cc4c(cc3-c3sc5cc(/C=C6\C(=O)c7ccccc7C6=C(C#N)C#N)sc5c32)C(c2ccc(CCCCCC)cc2)(c2ccc(CCCCCC)cc2)c2c-4sc3cc(/C=C4\C(=O)c5ccccc5C4=C(C#N)C#N)sc23)cc1,0.91,16.27,69.0,10.21,10.215933,0.0581096963760906,,,1:1,,,,inverted,inverted,ZnO,ZnO,MoO3,MoO3,110.0,chloroform,chloroform,125.0,-5.33,-3.53,1.8,-5.68,-4.01,1.67
1112,10.1002/aenm.201800204,10.1002/aenm.201800204,PBDB-T,,PBDB-T,,CCCCC(CC)Cc1ccc(-c2c3cc(-c4ccc(-c5sc(-c6cccs6)c6c5C(=O)c5c(CC(CC)CCCC)sc(CC(CC)CCCC)c5C6=O)s4)sc3c(-c3ccc(CC(CC)CCCC)s3)c3ccsc23)s1,CCCCCCc1ccc(C2(c3ccc(CCCCCC)s3)c3cc4c(cc3-c3sc5cc(/C=C6\C(=O)c7c(C)sc(C)c7C6=C(C#N)C#N)sc5c32)C(c2ccc(CCCCCC)s2)(c2ccc(CCCCCC)s2)c2c-4sc3cc(/C=C4\C(=O)c5c(C)sc(C)c5C4=C(C#N)C#N)sc23)s1,0.904,17.4,65.0,10.56,10.22424,3.179545454545459,,,,DIO,DIO,0.5%,ITO/PEDOT:PSS/active layer/N719:PrC60MAI/Al,conventional,N719:PrC60MAI,N719:PrC60MAI,PEDOT:PSS,PEDOT:PSS,,chlorobenzene,chlorobenzene,120.0,-5.33,-3.53,1.8,-5.48,-3.9,1.58
1113,10.1039/c7ta11339k,10.1039/c7ta11339k,PBDB-T,m-MeIC,PBDB-T,m-MeIC,CCCCC(CC)Cc1ccc(-c2c3cc(-c4ccc(-c5sc(-c6cccs6)c6c5C(=O)c5c(CC(CC)CCCC)sc(CC(CC)CCCC)c5C6=O)s4)sc3c(-c3ccc(CC(CC)CCCC)s3)c3ccsc23)s1,CCCCCCc1cccc(C2(c3cccc(CCCCCC)c3)c3cc4c(cc3-c3sc5cc(/C=C6\C(=O)c7c(csc7C)C6=C(C#N)C#N)sc5c32)C(c2cccc(CCCCCC)c2)(c2cccc(CCCCCC)c2)c2c-4sc3cc(/C=C4\C(=O)c5c(csc5C)C4=C(C#N)C#N)sc23)c1,0.843,18.16,69.69999999999999,10.93,10.67028936,2.376126623970721,,,1:1 w/w,,,,ITO/PEDOT:PSS/active layer/PDINO/Al,conventional,PDINO,PDINO,PEDOT:PSS,PEDOT:PSS,100.0,chloroform,,150.0,-5.33,-3.53,1.8,-5.54,-3.9,1.64
1114,10.1021/acsami.8b19596,10.1021/acsami.8b19596,PBDB-T,IDT-OB,PBDB-T,IDT-OB,CCCCC(CC)Cc1ccc(-c2c3cc(-c4ccc(-c5sc(-c6cccs6)c6c5C(=O)c5c(CC(CC)CCCC)sc(CC(CC)CCCC)c5C6=O)s4)sc3c(-c3ccc(CC(CC)CCCC)s3)c3ccsc23)s1,CCCCCCCCC1(c2ccc(CCCCCC)cc2)c2cc3c(cc2-c2sc(/C=C4\C(=O)c5ccc(C)cc5C4=C(C#N)C#N)cc21)C(CCCCCCCC)(c1ccc(CCCCCC)cc1)c1cc(/C=C2\C(=O)c4ccc(C)cc4C2=C(C#N)C#N)sc1-3,0.88,15.91,70.0,10.12,9.80056,3.156521739130419,,,,,,,ITO/ZnO/active layer/MoO3/Ag,inverted,ZnO,ZnO,MoO3,MoO3,,o-DCB,o-DCB,,-5.33,-3.53,1.8,-5.77,-3.87,1.9
1115,10.1021/acsami.8b19596,10.1021/acsami.8b19596,PBDB-T,IDTT-OB,PBDB-T,IDTT-OB,CCCCC(CC)Cc1ccc(-c2c3cc(-c4ccc(-c5sc(-c6cccs6)c6c5C(=O)c5c(CC(CC)CCCC)sc(CC(CC)CCCC)c5C6=O)s4)sc3c(-c3ccc(CC(CC)CCCC)s3)c3ccsc23)s1,CCCCCCCCC1(c2ccc(CCCCCC)cc2)c2cc3c(cc2-c2sc4cc(/C=C5\C(=O)c6ccc(C)cc6C5=C(C#N)C#N)sc4c21)C(CCCCCCCC)(c1ccc(CCCCCC)cc1)c1c-3sc2cc(/C=C3\C(=O)c4ccc(C)cc4C3=C(C#N)C#N)sc12,0.91,16.41,74.0,11.19,11.050494,1.2467024128686242,,,1:1,DIO,,0.3 vol %,ITO/ZnO/active layer/MoO3/Ag,inverted,ZnO,ZnO,MoO3,MoO3,150.0,o-DCB,o-DCB,,-5.33,-3.53,1.8,-5.59,-3.88,1.71
1116,10.1002/adma.201707508,10.1002/adma.201707508,PBDB-T,F-M,PBDB-T,F-M,CCCCC(CC)Cc1ccc(-c2c3cc(-c4ccc(-c5sc(-c6cccs6)c6c5C(=O)c5c(CC(CC)CCCC)sc(CC(CC)CCCC)c5C6=O)s4)sc3c(-c3ccc(CC(CC)CCCC)s3)c3ccsc23)s1,CCCCCCCCC1(CCCCCCCC)c2cc3c(cc2-c2cc4c(cc21)-c1sc(/C=C2\C(=O)c5ccc(C)cc5C2=C(C#N)C#N)cc1C4(CCCCCCCC)CCCCCCCC)C(CCCCCCCC)(CCCCCCCC)c1cc(/C=C2\C(=O)c4ccc(C)cc4C2=C(C#N)C#N)sc1-3,0.98,14.56,71.0,10.29,10.130848,1.5466666666666555,,,1:1,DIO,DIO,0.2% v/v DIO,ITO/PEDOT:PSS/active layer/PDINO/Al,conventional,PDINO,PDINO,PEDOT:PSS,PEDOT:PSS,,chlorobenzene,chlorobenzene,,-5.33,-3.53,1.8,-5.42,-3.7,1.72
1117,10.1002/adma.201707508,10.1002/adma.201707508,PBDB-T,F-H,PBDB-T,F-H,CCCCC(CC)Cc1ccc(-c2c3cc(-c4ccc(-c5sc(-c6cccs6)c6c5C(=O)c5c(CC(CC)CCCC)sc(CC(CC)CCCC)c5C6=O)s4)sc3c(-c3ccc(CC(CC)CCCC)s3)c3ccsc23)s1,CCCCCCCCC1(CCCCCCCC)c2cc3c(cc2-c2cc4c(cc21)-c1sc(/C=C2\C(=O)c5ccccc5C2=C(C#N)C#N)cc1C4(CCCCCCCC)CCCCCCCC)C(CCCCCCCC)(CCCCCCCC)c1cc(/C=C2\C(=O)c4ccccc4C2=C(C#N)C#N)sc1-3,0.94,15.81,67.0,10.06,9.957138,1.0224850894632207,,,,DIO,DIO,,conventional,conventional,PDINO,PDINO,PEDOT:PSS,PEDOT:PSS,,chlorobenzene,chlorobenzene,,-5.33,-3.53,1.8,-5.42,-3.71,1.71
1118,10.1002/adma.201604964,10.1002/adma.201604964,PBDB-T,F-H,PBDB-T,F-H,CCCCC(CC)Cc1ccc(-c2c3cc(-c4ccc(-c5sc(-c6cccs6)c6c5C(=O)c5c(CC(CC)CCCC)sc(CC(CC)CCCC)c5C6=O)s4)sc3c(-c3ccc(CC(CC)CCCC)s3)c3ccsc23)s1,CCCCCCCCC1(CCCCCCCC)c2cc3c(cc2-c2cc4c(cc21)-c1sc(/C=C2\C(=O)c5ccccc5C2=C(C#N)C#N)cc1C4(CCCCCCCC)CCCCCCCC)C(CCCCCCCC)(CCCCCCCC)c1cc(/C=C2\C(=O)c4ccccc4C2=C(C#N)C#N)sc1-3,0.94,15.81,66.0,10.06,9.808524,2.499761431411533,,,,,,,ITO/PEDOT:PSS/active layer/PDIN/Al,conventional,PDIN,PDIN,PEDOT:PSS,PEDOT:PSS,,,,,-5.33,-3.53,1.8,-5.43,-3.71,1.72
1121,10.1002/adma.201704904,10.1002/adma.201704904,PBDB-T,NCBDT,PBDB-T,NCBDT,CCCCC(CC)Cc1ccc(-c2c3cc(-c4ccc(-c5sc(-c6cccs6)c6c5C(=O)c5c(CC(CC)CCCC)sc(CC(CC)CCCC)c5C6=O)s4)sc3c(-c3ccc(CC(CC)CCCC)s3)c3ccsc23)s1,CCCCCCCCc1c2sc3c(c2c(CCCCCCCC)c2sc4c(c12)C(c1ccc(CCCCCC)cc1)(c1ccc(CCCCCC)cc1)c1cc(/C=C2\C(=O)c5ccc(F)cc5C2=C(C#N)C#N)sc1-4)C(c1ccc(CCCCCC)cc1)(c1ccc(CCCCCC)cc1)c1cc(/C=C2\C(=O)c4ccc(F)cc4C2=C(C#N)C#N)sc1-3,0.839,20.33,71.0,12.12,12.110377699999995,0.0793919141914354,,,1:0.8,,,,ITO/PEDOT:PSS/active layer/PDINO/Al,conventional,PDINO,PDINO,PEDOT:PSS,PEDOT:PSS,100.0,,,,-5.33,-3.53,1.8,-5.36,-3.89,1.47
1125,10.1002/aenm.201801618,10.1002/aenm.201801618,PBDB-T,IDTO-Se-4F,PBDB-T,,CCCCC(CC)Cc1ccc(-c2c3cc(-c4ccc(-c5sc(-c6cccs6)c6c5C(=O)c5c(CC(CC)CCCC)sc(CC(CC)CCCC)c5C6=O)s4)sc3c(-c3ccc(CC(CC)CCCC)s3)c3ccsc23)s1,,0.831,18.55,69.19999999999999,10.67,10.667214599999998,0.0261049671977719,,,1:1.1,,,,ITO/PEDOT:PSS/PBDB-T:NFA/PDINO/Al,conventional,PDINO,PDINO,PEDOT:PSS,PEDOT:PSS,,,,,-5.33,-3.53,1.8,,,
1127,10.1021/acs.macromol.6b02733,10.1021/acs.macromol.6b02733,PBDT-DTN,ITIC,PBDT-DTN,ITIC,CCCCC(CC)Cc1csc(-c2sc(-c3cc(CC(CC)CCCC)c(-c4cc5c(-c6cc(CC(CC)CCCC)cs6)c6sccc6c(-c6ccc(CC(CC)CCCC)s6)c5s4)s3)c3c2C(=O)c2ccccc2C3=O)c1,CCCCCCc1ccc(C2(c3ccc(CCCCCC)cc3)c3cc4c(cc3-c3sc5cc(C=C6C(=O)c7ccccc7C6=C(C#N)C#N)sc5c32)C(c2ccc(CCCCCC)cc2)(c2ccc(CCCCCC)cc2)c2c-4sc3cc(C=C4C(=O)c5ccccc5C4=C(C#N)C#N)sc23)cc1,0.92,13.8,65.0,8.3,8.252400000000002,0.5734939759036047,,,6:4,diphenyl ether,DPE,4 vol%,ITO/PEDOT:PSS/active layer/Ca/Al,conventional,Ca,Ca,PEDOT:PSS,PEDOT:PSS,90.0,"CF:diphenyl ether (94:6, v/v)","chloroform:diphenyl ether (94:6, v/v)",,-5.37,-3.53,1.84,-5.49,-3.83,1.59
1128,10.1021/acs.jpcc.6b11848,10.1021/acs.jpcc.6b11848,PB3-S,ITIC,PB3-S,ITIC,CCCCC(CC)CSc1ccc(-c2c3cc(-c4sc(-c5ccc(-c6cc(CC(CC)CCCC)c(C)s6)c6nsnc56)cc4CC(CC)CCCC)sc3c(-c3ccc(SCC(CC)CCCC)s3)c3cc(C)sc23)s1,CCCCCCc1ccc(C2(c3ccc(CCCCCC)cc3)c3cc4c(cc3-c3sc5cc(/C=C6\C(=O)c7ccccc7C6=C(C#N)C#N)sc5c32)C(c2ccc(CCCCCC)cc2)(c2ccc(CCCCCC)cc2)c2c-4sc3cc(/C=C4\C(=O)c5ccccc5C4=C(C#N)C#N)sc23)cc1,0.873,16.93,56.00000000000001,8.28,8.276738400000001,0.0393913043478056,,,1:1,,,,ITO/PEDOT:PSS/polymer:ITIC/Mg/Al,conventional,Mg,Mg,PEDOT:PSS,PEDOT:PSS,88.0,"1,2-dichlorobenzene (o-DCB)",o-DCB,,-5.24,-3.53,1.71,-5.48,-3.83,1.65
1129,10.1016/j.nanoen.2019.01.039,10.1016/j.nanoen.2019.01.039,PBT1-C-2Cl,IT-4F,PBT1-C-2Cl,IT-4F,CCCCCCC(CCCC)Cc1ccc(-c2c3cc(-c4sc(-c5sc(-c6cc(Cl)cs6)c6c5C(=O)c5c(CC(CC)CCCC)sc(CC(CC)CCCC)c5C6=O)cc4Cl)sc3c(-c3ccc(CC(CCCC)CCCCCC)cc3)c3ccsc23)cc1,CCCCCCc1ccc(C2(c3ccc(CCCCCC)cc3)c3cc4c(cc3-c3sc5cc(/C=C6\C(=O)c7cc(F)c(F)cc7C6=C(C#N)C#N)sc5c32)C(c2ccc(CCCCCC)cc2)(c2ccc(CCCCCC)cc2)c2c-4sc3cc(/C=C4\C(=O)c5cc(F)c(F)cc5C4=C(C#N)C#N)sc23)cc1,0.85,19.74,76.0,12.7,12.75204,0.409763779527558,,,1:1,"1,8-diiodooctane",,0.25 vol%,ITO/ZnO/active layer/MoO3/Ag,inverted,ZnO,,MoO3,,,chlorobenzene,,,-5.59,-3.53,1.85,-5.677,-4.105,1.522
1130,10.1016/j.nanoen.2019.01.039,10.1016/j.nanoen.2019.01.039,PBT1-C-2Cl,IT-4F,PBT1-C-2Cl,IT-4F,CCCCCCC(CCCC)Cc1ccc(-c2c3cc(-c4sc(-c5sc(-c6cc(Cl)cs6)c6c5C(=O)c5c(CC(CC)CCCC)sc(CC(CC)CCCC)c5C6=O)cc4Cl)sc3c(-c3ccc(CC(CCCC)CCCCCC)cc3)c3ccsc23)cc1,CCCCCCc1ccc(C2(c3ccc(CCCCCC)cc3)c3cc4c(cc3-c3sc5cc(/C=C6\C(=O)c7cc(F)c(F)cc7C6=C(C#N)C#N)sc5c32)C(c2ccc(CCCCCC)cc2)(c2ccc(CCCCCC)cc2)c2c-4sc3cc(/C=C4\C(=O)c5cc(F)c(F)cc5C4=C(C#N)C#N)sc23)cc1,0.85,19.04,76.0,12.7,12.29984,3.1508661417322807,,,1:1,"1,8-diiodooctane",DIO,0.25 vol%,ITO/ZnO/active layer/MoO3/Ag,inverted,ZnO,ZnO,MoO3,MoO3,,chlorobenzene,chlorobenzene,,-5.59,-3.53,1.85,-5.66,-4.14,1.53
1131,10.1021/acs.macromol.8b02360,10.1021/acs.macromol.8b02360,2T-TTC-BDTFT,m-ITIC,2T-TTC-BDTFT,m-ITIC,CCCCCCC(CCCC)COC(=O)c1c(-c2ccc(C)s2)sc2c(C(=O)OCC(CCCC)CCCCCC)c(-c3ccc(-c4cc5c(-c6cc(F)c(CC(CC)CCCC)s6)c6sc(C)cc6c(-c6cc(F)c(CC(CC)CCCC)s6)c5s4)s3)sc12,CCCCCCc1cccc(C2(c3cccc(CCCCCC)c3)c3cc4c(cc3-c3sc5cc(C=C6C(=O)c7ccccc7C6=C(C#N)C#N)sc5c32)C(c2cccc(CCCCCC)c2)(c2cccc(CCCCCC)c2)c2c-4sc3cc(C=C4C(=O)c5ccccc5C4=C(C#N)C#N)sc23)c1,0.97,16.57,69.39999999999999,11.15,11.1545926,0.04118923766815,,,,,,,ITO/PEDOT:PSS/polymer:m-ITIC/PDINO/Al,conventional,PDINO,,PEDOT:PSS,,,o-DCB,,120.0,-5.41,-3.53,1.88,-5.527,-3.854,1.578
1132,10.1002/adfm.201706404,10.1002/adfm.201706404,PBDTF-FBT,ITIC,PBDTF-FBT,ITIC,CCCCCCCCc1csc(-c2c(F)c(F)c(-c3cc(CCCCCCCC)c(C4=CC5=C(c6cc(F)c(CC(CCCC)CCCCCC)s6)c6sccc6C(c6cc(F)c(CC(CCCC)CCCCCC)s6)C5S4)s3)c3nsnc23)c1,CCCCCCc1ccc(C2(c3ccc(CCCCCC)cc3)c3cc4c(cc3-c3sc5cc(C=C6C(=O)c7ccccc7C6=C(C#N)C#N)sc5c32)C(c2ccc(CCCCCC)cc2)(c2ccc(CCCCCC)cc2)c2c-4sc3cc(C=C4C(=O)c5ccccc5C4=C(C#N)C#N)sc23)cc1,0.9,15.38,66.3,9.17,9.177246,0.0790185387131985,,,1:1,DIO,,0.5% v/v,inverted,inverted,ZnO,ZnO,MoO3,MoO3,,,,,-5.34,-3.53,1.71,-5.576,-3.916,1.59
1133,10.1039/c8ee03608j,10.1039/c8ee03608j,PBN-S,IT-4F,PBN-S,IT-4F,CCCCC(CC)Cc1sc(-c2c3cc(-c4ccc(-c5sc(-c6ccc(C)s6)c6c5C(=O)c5c(CSC(CC)CCCC)sc(CSC(CC)CCCC)c5C6=O)s4)sc3c(-c3cc(F)c(CC(CC)CCCC)s3)c3cc(C)sc23)cc1F,CCCCCCc1ccc(C2(c3ccc(CCCCCC)cc3)c3cc4c(cc3-c3sc5cc(/C=C6\C(=O)c7cc(F)c(F)cc7C6=C(C#N)C#N)sc5c32)C(c2ccc(CCCCCC)cc2)(c2ccc(CCCCCC)cc2)c2c-4sc3cc(/C=C4\C(=O)c5cc(F)c(F)cc5C4=C(C#N)C#N)sc23)cc1,0.891,21.03,69.89999999999999,13.1,13.09767327,0.017761297709924,,,1:1,DIO,DIO,1% v/v,ITO/PEDOT:PSS/PBN-S:IT-4F/ZnO/Al,conventional,ZnO,ZnO,PEDOT:PSS,PEDOT:PSS,,,,100.0,-5.48,-3.52,1.96,-5.66,-4.14,1.52
1138,10.1021/acs.jpcc.6b11848,10.1021/acs.jpcc.6b11848,PB1-S,ITIC,PB1-S,ITIC,CCCCC(CC)CSc1ccc(-c2c3cc(-c4ccc(-c5sc(-c6ccc(C)s6)c6c5C(=O)c5c(CC(CC)CCCC)sc(CC(CC)CCC)c5C6=O)s4)sc3c(-c3ccc(SCC(CC)CCCC)s3)c3cc(C)sc23)s1,CCCCCCc1ccc(C2(c3ccc(CCCCCC)cc3)c3cc4c(cc3-c3sc5cc(/C=C6\C(=O)c7ccccc7C6=C(C#N)C#N)sc5c32)C(c2ccc(CCCCCC)cc2)(c2ccc(CCCCCC)cc2)c2c-4sc3cc(/C=C4\C(=O)c5ccccc5C4=C(C#N)C#N)sc23)cc1,0.941,17.84,62.5,10.49,10.49215,0.0204957102001767,,,1:1,,,,ITO/PEDOT:PSS/polymer:ITIC/Mg/Al,conventional,Mg,Mg,PEDOT:PSS,PEDOT:PSS,94.0,"1,2-dichlorobenzene (o-DCB)",o-DCB,,-5.3,-3.52,1.78,-5.48,-3.83,1.65
