Repository: JiYiqaq/PCE-KA-GNN

# Data directory

- `raw/Active_Database.csv` is the immutable source dataset bundled under CC BY 4.0. Do not overwrite it with processed data.
- `processed/` is created and populated by the training pipeline. Generated `.pt` and `.pth` caches are intentionally ignored by Git because they can exceed GitHub's normal single-file limit.

See `../DATA_LICENSE.md` for provenance, license and checksum information.

File: data/raw/Active_Database.csv (part 12 of 471)
id,doi,doi_norm,donor,acceptor,donor_canonical,acceptor_canonical,donor_smiles,acceptor_smiles,voc,jsc,ff,pce,pce_recomputed,pce_relative_error_percent,pce_avg,pce_best,d_a_ratio,additive,additive_canonical,additive_ratio,device_structure,device_type,etl,etl_canonical,htl,htl_canonical,active_layer_thickness,solvent,solvent_canonical,annealing_temp,homo_d,lumo_d,eg_d,homo_a,lumo_a,eg_a
1139,10.1039/c7tc04750a,10.1039/c7tc04750a,PBDTTz-N,ITIC,PBDTTz-N,ITIC,CCCCCCCC(CCCCCC)COc1ccc2cc(-c3c4cc(-c5ccc(-c6c(F)c(F)c(-c7ccc(C)s7)c7nn(CC(CCCC)CCCCCC)nc67)s5)sc4c(-c4ccc5cc(OCC(CCCCCC)CCCCCCC)ccc5c4)c4cc(C)sc34)ccc2c1,CCCCCCc1ccc(C2(c3ccc(CCCCCC)cc3)c3cc4c(cc3-c3sc5cc(/C=C6\C(=O)c7ccccc7C6=C(C#N)C#N)sc5c32)C(c2ccc(CCCCCC)cc2)(c2ccc(CCCCCC)cc2)c2c-4sc3cc(/C=C4\C(=O)c5ccccc5C4=C(C#N)C#N)sc23)cc1,0.75,18.0,49.0,6.61,6.615,0.0756429652042343,,,,,,,ITO/PEDOT:PSS/polymer:ITIC/Ca/Al,conventional,Ca,Ca,PEDOT:PSS,PEDOT:PSS,100.0,chlorobenzene,chlorobenzene,,-5.23,-3.52,1.71,-5.48,-3.83,1.65
1140,10.1039/c7tc04750a,10.1039/c7tc04750a,PBDTTz-N,ITIC,PBDTTz-N,ITIC,CCCCCCCCC(CCCCCC)COc1ccc2cc(-c3c4cc(-c5ccc(-c6c(F)c(F)c(-c7cccs7)c7nn(CC(CCCC)CCCCCC)nc67)s5)sc4c(-c4ccc5cc(OCC(CCCCCC)CCCCCCCC)ccc5c4)c4ccsc34)ccc2c1,CCCCCCc1ccc(C2(c3ccc(CCCCCC)cc3)c3cc4c(cc3-c3sc5cc(C=C6C(=O)c7ccccc7C6=C(C#N)C#N)sc5c32)C(c2ccc(CCCCCC)cc2)(c2ccc(CCCCCC)cc2)c2c-4sc3cc(C=C4C(=O)c5ccccc5C4=C(C#N)C#N)sc23)cc1,0.75,18.0,49.0,6.61,6.615,0.0756429652042343,,,,,,,ITO/PEDOT:PSS/polymer:ITIC/Ca/Al,conventional,Ca,,PEDOT:PSS,,100.0,chlorobenzene,,,-5.23,-3.52,1.95,-5.576,-3.916,1.586
1142,10.1002/aenm.201903298,10.1002/aenm.201903298,PTQ10,ZITI-S,PTQ10,ZITI-S,CCCCCCCCC(CCCCCC)COc1cnc2c(C)c(F)c(F)c(-c3ccc(C)s3)c2n1,CCCCCCC(CCCC)CC1(CC(CCCC)CCCCCC)C2=C(c3cc4c(cc31)sc1cc(/C=C3\C(=O)c5cc(F)c(F)cc5C3=C(C#N)C#N)sc14)C(CC(CCCC)CCCCCC)(CC(CCCC)CCCCCC)c1cc3sc4cc(/C=C5\C(=O)c6cc(F)c(F)cc6C5=C(C#N)C#N)sc4c3cc12,0.958,16.97,64.7,10.69,10.51844722,1.6047968194574274,,,1:1,,,,ITO/PEDOT:PSS/active layer/PDINO/Al,conventional,PDINO,PDINO,PEDOT:PSS,PEDOT:PSS,,,,,-5.6,-3.52,2.08,-5.8,-3.87,1.93
1144,10.1002/aenm.201903298,10.1002/aenm.201903298,PTQ10,,PTQ10,,CCCCCCCCC(CCCCCC)COc1cnc2c(C)c(F)c(F)c(-c3ccc(C)s3)c2n1,CCCCCCC(CCCC)CC1(CC(CCCC)CCCCCC)C2=C(c3cc4c5sc(/C=C6\C(=O)c7cc(F)c(F)cc7C6=C(C#N)C#N)cc5n(C)c4cc31)C(CC(CCCC)CCCCCC)(CC(CCCC)CCCCCC)c1cc3c(cc12)c1sc(/C=C2\C(=O)c4cc(F)c(F)cc4C2=C(C#N)C#N)cc1n3C,0.965,11.8,58.9,7.06,6.706943,5.0008073654390905,,,1:1,,,,ITO/PEDOT:PSS/active layer/PDINO/Al,conventional,PDINO,PDINO,PEDOT:PSS,PEDOT:PSS,,,,,-5.6,-3.52,2.08,-5.53,-3.82,1.71
1145,10.1002/solr.201800186,10.1002/solr.201800186,PBDTS-Se-TAZ,ITIC,PBDTS-Se-TAZ,ITIC,CCCCCCCCC(CCCCCC)CSc1ccc(-c2c3cc(-c4ccc(-c5c(F)c(F)c(-c6cccs6)c6nn(CCCCCCCC)nc56)s4)sc3c(-c3ccc(SCC(CCCCCC)CCCCCCCC)[se]3)c3ccsc23)[se]1,CCCCCCc1ccc(C2(c3ccc(CCCCCC)cc3)c3cc4c(cc3-c3sc5cc(C=C6C(=O)c7ccccc7C6=C(C#N)C#N)sc5c32)C(c2ccc(CCCCCC)cc2)(c2ccc(CCCCCC)cc2)c2c-4sc3cc(C=C4C(=O)c5ccccc5C4=C(C#N)C#N)sc23)cc1,0.84,19.51,75.1,12.31,12.3076884,0.0187782290820513,,,1:1 w/w,DIO,,0.3% v/v,ITO/ZnO/copolymer:ITIC/MoO3/Ag,inverted,ZnO,ZnO,MoO3,MoO3,100.0,CF,chloroform,,-5.29,-3.52,1.9,-5.49,-3.83,1.59
1147,10.1002/adma.201804215,10.1002/adma.201804215,PffBT2T-TT,O-IDTBR,PffBT2T-TT,O-IDTBR,CCCCCCCCCCCC(CCCCCCCCC)Cc1csc(-c2c(F)c(F)c(-c3cc(CC(CCCCCCCCC)CCCCCCCCCCC)c(-c4cc5sccc5s4)s3)c3nsnc23)c1,CCCCCCCCC1(CCCCCCCC)c2cc3c(cc2-c2sc(-c4ccc(/C=C5\SC(=S)N(CC)C5=O)c5nsnc45)cc21)C(CCCCCCCC)(CCCCCCCC)c1cc(-c2ccc(/C=C4\SC(=S)N(CC)C4=O)c4nsnc24)sc1-3,1.08,14.32,67.0,10.4,10.361952,0.3658461538461525,,,,,,,inverted,inverted,ZnO,ZnO,V2O5,V2O5,,,,,-5.42,-3.52,1.63,-5.523,-3.793,1.62
1148,10.1016/j.dyepig.2018.05.050,10.1016/j.dyepig.2018.05.050,PBDTS-TzBI,ITIC,PBDTS-TzBI,ITIC,CCCCCCCCN1C(=O)c2c(c(-c3ccc(-c4cc5c(-c6ccc(SCC(CC)CCCC)s6)c6sccc6c(-c6ccc(SCC(CC)CCCC)s6)c5s4)s3)c3nn(CCCCCCCC)nc3c2-c2cccs2)C1=O,CCCCCCc1ccc(C2(c3ccc(CCCCCC)cc3)c3cc4c(cc3-c3sc5cc(C=C6C(=O)c7ccccc7C6=C(C#N)C#N)sc5c32)C(c2ccc(CCCCCC)cc2)(c2ccc(CCCCCC)cc2)c2c-4sc3cc(C=C4C(=O)c5ccccc5C4=C(C#N)C#N)sc23)cc1,0.94,16.8,56.2,9.04,8.875104,1.824070796460164,,,1:1,,,,ITO/PEDOT:PSS/active layer/PFN-Br/Al,conventional,PFN-Br,PFN-Br,PEDOT:PSS,PEDOT:PSS,100.0,chlorobenzene,chlorobenzene,130.0,-5.39,-3.52,1.57,-5.576,-3.916,1.586
1149,10.1016/j.dyepig.2018.05.050,10.1016/j.dyepig.2018.05.050,PBDTS-TzBI,ITIC-Th,PBDTS-TzBI,ITIC-Th,CCCCCCCCN1C(=O)c2c(c(-c3ccc(-c4cc5c(-c6ccc(SCC(CC)CCCC)s6)c6sccc6c(-c6ccc(SCC(CC)CCCC)s6)c5s4)s3)c3nn(CCCCCCCC)nc3c2-c2cccs2)C1=O,CCCCCCc1ccc(C2(c3ccc(CCCCCC)s3)c3cc4c(cc3-c3sc5cc(/C=C6\C(=O)c7ccccc7C6=C(C#N)C#N)sc5c32)C(c2ccc(CCCCCC)s2)(c2ccc(CCCCCC)s2)c2c-4sc3cc(/C=C4\C(=O)c5ccccc5C4=C(C#N)C#N)sc23)s1,0.91,17.34,60.4,9.67,9.5307576,1.439942088934837,,,1:1,,,,ITO/PEDOT:PSS/active layer/PFN-Br/Al,conventional,PFN-Br,PFN-Br,PEDOT:PSS,PEDOT:PSS,100.0,chlorobenzene,chlorobenzene,130.0,-5.39,-3.52,1.57,-5.673,-3.909,1.6
1155,10.1021/acs.chemmater.7b01335,10.1021/acs.chemmater.7b01335,PBDTT-6ttTPD,IDIC,PBDTT-6ttTPD,IDIC,CCCCCCCCC(CCCCCC)CN1C(=O)c2c(-c3cc4scc(CCCCCC)c4s3)sc(-c3cc4sc(-c5cc6c(-c7ccc(CC(CC)CCCC)s7)c7sccc7c(-c7ccc(CC(CC)CCCC)s7)c6s5)c(CCCCCC)c4s3)c2C1=O,CCCCCCC1(CCCCCC)c2cc3c(cc2-c2sc(/C=C4\C(=O)c5ccccc5C4=C(C#N)C#N)cc21)C(CCCCCC)(CCCCCC)c1cc(/C=C2\C(=O)c4ccccc4C2=C(C#N)C#N)sc1-3,0.822,15.93,65.5,8.58,8.5768713,0.0364650349650296,,,1:1,DIO,DIO,0.5 vol% DIO,inverted,inverted,ZnO,ZnO,MoO3,MoO3,100.0,chloroform,chloroform,,-5.36,-3.51,1.85,-5.705,-3.997,1.636
1156,10.1021/acs.chemmater.7b01335,10.1021/acs.chemmater.7b01335,PBDTT-6ttTPD,ITIC,PBDTT-6ttTPD,ITIC,CCCCCCCCC(CCCCCC)CN1C(=O)c2c(-c3cc4scc(CCCCCC)c4s3)sc(-c3cc4sc(-c5cc6c(-c7ccc(CC(CC)CCCC)s7)c7sccc7c(-c7ccc(CC(CC)CCCC)s7)c6s5)c(CCCCCC)c4s3)c2C1=O,CCCCCCc1ccc(C2(c3ccc(CCCCCC)cc3)c3cc4c(cc3-c3sc5cc(C=C6C(=O)c7ccccc7C6=C(C#N)C#N)sc5c32)C(c2ccc(CCCCCC)cc2)(c2ccc(CCCCCC)cc2)c2c-4sc3cc(C=C4C(=O)c5ccccc5C4=C(C#N)C#N)sc23)cc1,0.942,15.63,67.80000000000001,9.98,9.98250588,0.0251090180360828,,,1:1,DIO,DIO,0.5 vol% DIO,inverted,inverted,ZnO,ZnO,MoO3,MoO3,100.0,chloroform,chloroform,,-5.36,-3.51,1.85,-5.576,-3.916,1.586
1157,10.1021/acsami.9b14981,10.1021/acsami.9b14981,PDTBDT-BZ,BDTB-Na,PDTBDT-BZ,BDTB-Na,CCCCCCCCC(CCCCCC)Cn1nc2c(-c3ccc(C)s3)c(F)c(F)c(-c3ccc(-c4cc5sc6c(-c7ccc(SCC(CCCC)CCCCCC)s7)c7c(sc8cc(C)sc87)c(-c7ccc(SCC(CCCC)CCCCCC)s7)c6c5s4)s3)c2n1,CCCCCCc1ccc(C2(c3ccc(CCCCCC)cc3)c3cc(/C=C4/C(=O)c5cc6ccccc6cc5C4=C(C#N)C#N)sc3-c3sc4c(-c5ccc(SCC(CC)CCCC)cc5)c5c6c(sc5c(-c5ccc(SCC(CC)CCCC)cc5)c4c32)-c2sc(/C=C3/C(=O)c4cc5ccccc5cc4C3=C(C#N)C#N)cc2C6(c2ccc(CCCCCC)cc2)c2ccc(CCCCCC)cc2)cc1,0.864,12.86,44.5,4.95,4.944412799999999,0.1128727272727432,4.7,4.95,1:1.25,,,,ITO/PEDOT:PSS/active layer/PDINO/Al,,PDINO,,PEDOT:PSS,,,chlorobenzene,,,-5.32,-3.51,1.81,-5.5,-3.8,1.7
1158,10.1021/acsami.9b14981,10.1021/acsami.9b14981,PDTBDT-BZ,TBDB-Na,PDTBDT-BZ,TBDB-Na,CCCCCCCCC(CCCCCC)Cn1nc2c(-c3ccc(C)s3)c(F)c(F)c(-c3ccc(-c4cc5sc6c(-c7ccc(SCC(CCCC)CCCCCC)s7)c7c(sc8cc(C)sc87)c(-c7ccc(SCC(CCCC)CCCCCC)s7)c6c5s4)s3)c2n1,CCCCCCc1ccc(C2(c3ccc(CCCCCC)cc3)c3cc(/C=C4/C(=O)c5cc6ccccc6cc5C4=C(C#N)C#N)sc3-c3sc4c(sc5c(-c6ccc(SCC(CC)CCCC)cc6)c6c7c(sc6c(-c6ccc(SCC(CC)CCCC)cc6)c54)-c4sc(/C=C5/C(=O)c6cc8ccccc8cc6C5=C(C#N)C#N)cc4C7(c4ccc(CCCCCC)cc4)c4ccc(CCCCCC)cc4)c32)cc1,0.878,11.08,52.8,5.38,5.13651072,4.525823048327128,5.13,5.38,1:1.25,,,,ITO/PEDOT:PSS/active layer/PDINO/Al,,PDINO,,PEDOT:PSS,,,chlorobenzene,,,-5.32,-3.51,1.81,-5.45,-3.77,1.68
1159,10.1021/acsami.9b14981,10.1021/acsami.9b14981,PDTBDT-BZ,BDTB-Ph,PDTBDT-BZ,BDTB-Ph,CCCCCCCCC(CCCCCC)Cn1nc2c(-c3ccc(C)s3)c(F)c(F)c(-c3ccc(-c4cc5sc6c(-c7ccc(SCC(CCCC)CCCCCC)s7)c7c(sc8cc(C)sc87)c(-c7ccc(SCC(CCCC)CCCCCC)s7)c6c5s4)s3)c2n1,CCCCCCc1ccc(C2(c3ccc(CCCCCC)cc3)c3cc(/C=C4/C(=O)c5ccccc5C4=C(C#N)C#N)sc3-c3sc4c(-c5ccc(SCC(CC)CCCC)cc5)c5c6c(sc5c(-c5ccc(SCC(CC)CCCC)cc5)c4c32)-c2sc(/C=C3/C(=O)c4ccccc4C3=C(C#N)C#N)cc2C6(c2ccc(CCCCCC)cc2)c2ccc(CCCCCC)cc2)cc1,0.884,13.29,55.3,6.5,6.49684308,0.0485680000000052,6.19,6.5,1:1.25,,,,ITO/PEDOT:PSS/active layer/PDINO/Al,,PDINO,,PEDOT:PSS,,,chlorobenzene,,,-5.32,-3.51,1.81,-5.49,-3.76,1.73
1160,10.1021/acsami.9b14981,10.1021/acsami.9b14981,PDTBDT-BZ,TBDB-Ph,PDTBDT-BZ,TBDB-Ph,CCCCCCCCC(CCCCCC)Cn1nc2c(-c3ccc(C)s3)c(F)c(F)c(-c3ccc(-c4cc5sc6c(-c7ccc(SCC(CCCC)CCCCCC)s7)c7c(sc8cc(C)sc87)c(-c7ccc(SCC(CCCC)CCCCCC)s7)c6c5s4)s3)c2n1,CCCCCCc1ccc(C2(c3ccc(CCCCCC)cc3)c3cc(/C=C4/C(=O)c5ccccc5C4=C(C#N)C#N)sc3-c3sc4c(sc5c(-c6ccc(SCC(CC)CCCC)cc6)c6c7c(sc6c(-c6ccc(SCC(CC)CCCC)cc6)c54)-c4sc(/C=C5/C(=O)c6ccccc6C5=C(C#N)C#N)cc4C7(c4ccc(CCCCCC)cc4)c4ccc(CCCCCC)cc4)c32)cc1,0.911,13.18,50.5,5.97,6.0635249,1.5665812395309926,5.97,6.2,1:1.25,,,,ITO/PEDOT:PSS/active layer/PDINO/Al,,PDINO,,PEDOT:PSS,,,chlorobenzene,,,-5.32,-3.51,1.81,-5.44,-3.74,1.7
1162,10.1002/adma.201606396,10.1002/adma.201606396,PTzBI,ITIC,PTzBI,ITIC,CCCCCCCCN1C(=O)c2c(c(-c3ccc(-c4cc5sc6c(-c7ccc(CC(CC)CCCC)s7)c7c(sc8cc(C)sc87)c(-c7ccc(CC(CC)CCCC)s7)c6c5s4)s3)c3nn(CCCCCCCC)nc3c2-c2ccc(C)s2)C1=O,CCCCCCc1ccc(C2(c3ccc(CCCCCC)cc3)c3cc4c(cc3-c3sc5cc(/C=C6\C(=O)c7ccccc7C6=C(C#N)C#N)sc5c32)C(c2ccc(CCCCCC)cc2)(c2ccc(CCCCCC)cc2)c2c-4sc3cc(/C=C4\C(=O)c5ccccc5C4=C(C#N)C#N)sc23)cc1,0.87,18.29,64.3,10.24,10.2316089,0.0819443359375074,,,1:1,DBE,,0.5 vol% DBE,ITO/PEDOT:PSS/active layer/PFN-Br/Al,conventional,PFN-Br,PFN-Br,PEDOT:PSS,PEDOT:PSS,95.0,CB,,130.0,-5.39,-3.51,1.88,-5.51,-3.78,1.73
1164,10.1002/adma.201807577,10.1002/adma.201807577,PBDB-T,Y5,PBDB-T,Y5,CCCCC(CC)Cc1ccc(-c2c3cc(-c4ccc(-c5sc(-c6cccs6)c6c5C(=O)c5c(CC(CC)CCCC)sc(CC(CC)CCCC)c5C6=O)s4)sc3c(-c3ccc(CC(CC)CCCC)s3)c3ccsc23)s1,CCCCC(CC)Cc1c(/C=C2\C(=O)c3ccccc3C2=C(C#N)C#N)sc2c1sc1c3c4nsnc4c4c5sc6c(CC(CC)CCCC)c(/C=C7\C(=O)c8ccccc8C7=C(C#N)C#N)sc6c5n(CC(CC)CCCC)c4c3n(CC(CC)CCCC)c21,0.88,22.8,70.19999999999999,14.1,14.084927999999998,0.106893617021289,,,1:1.5,chloronaphthalene,CN,0.5 vol% CN,ITO/PEDOT:PSS/active layer/perylene diimide functionalized with amino N-oxide/Al,conventional,perylene diimide functionalized with amino N-oxide,PDINN,PEDOT:PSS,PEDOT:PSS,,,,110.0,-5.38,-3.5,1.88,-5.55,-3.87,1.68
1176,10.1002/adma.201904215,10.1002/adma.201904215,PBDB-TF,IT-4F,PBDB-TF,IT-4F,CCCCC(CC)Cc1sc(-c2c3cc(-c4ccc(-c5sc(-c6cccs6)c6c5C(=O)c5c(CC(CC)CCCC)sc(CC(CC)CCCC)c5C6=O)s4)sc3c(-c3cc(F)c(CC(CC)CCCC)s3)c3ccsc23)cc1F,CCCCCCc1ccc(C2(c3ccc(CCCCCC)cc3)c3cc4c(cc3-c3sc5cc(/C=C6\C(=O)c7cc(F)c(F)cc7C6=C(C#N)C#N)sc5c32)C(c2ccc(CCCCCC)cc2)(c2ccc(CCCCCC)cc2)c2c-4sc3cc(/C=C4\C(=O)c5cc(F)c(F)cc5C4=C(C#N)C#N)sc23)cc1,0.83,25.2,68.5,14.8,14.32746,3.1928378378378524,,,,,,,,,,,,,,,,,-5.5,-3.5,2.0,-5.56,-4.11,1.45
1182,10.1021/acsami.7b03947,10.1021/acsami.7b03947,HFQx-T,ITIC,HFQx-T,ITIC,CCCCC(CC)COc1c(F)cc(-c2nc3c(-c4cccs4)c(F)c(F)c(-c4ccc(-c5cc6c(-c7ccc(CC(CC)CCCC)s7)c7sccc7c(-c7ccc(CC(CC)CCCC)s7)c6s5)s4)c3nc2-c2cc(F)c(OCC(CC)CCCC)c(F)c2)cc1F,CCCCCCc1ccc(C2(c3ccc(CCCCCC)cc3)c3cc4c(cc3-c3sc5cc(C=C6C(=O)c7ccccc7C6=C(C#N)C#N)sc5c32)C(c2ccc(CCCCCC)cc2)(c2ccc(CCCCCC)cc2)c2c-4sc3cc(C=C4C(=O)c5ccccc5C4=C(C#N)C#N)sc23)cc1,0.92,15.59,65.0,9.4,9.32282,0.8210638297872367,,,1:1.125,,,,ITO/PEDOT:PSS/HFQx-T:ITIC/PDINO/Al,bulk heterojunction,PDINO,,PEDOT:PSS,,,,,150.0,-5.44,-3.5,1.76,-5.49,-3.83,1.59
1183,10.1039/c7ta02486j,10.1039/c7ta02486j,HFQx-T,ITTC,HFQx-T,ITTC,CCCCC(CC)COc1c(F)cc(-c2nc3c(-c4cccs4)c(F)c(F)c(-c4ccc(-c5cc6c(-c7ccc(CC(CC)CCCC)s7)c7sccc7c(-c7ccc(CC(CC)CCCC)s7)c6s5)s4)c3nc2-c2cc(F)c(OCC(CC)CCCC)c(F)c2)cc1F,CCc1ccc(C2(c3ccc(CC)cc3)c3cc4c(cc3-c3sc5cc(/C=C6\C(=O)c7cscc7C6=C(C#N)C#N)sc5c32)C(c2ccc(CC)cc2)(c2ccc(CC)cc2)c2c-4sc3cc(/C=C4\C(=O)c5cscc5C4=C(C#N)C#N)sc23)cc1,0.88,16.49,71.0,10.4,10.302952,0.9331538461538548,,,1:1,,,,ITO/PEDOT:PSS/active layer/PDINO/Al,conventional,PDINO,PDINO,PEDOT:PSS,PEDOT:PSS,,,,130.0,-5.45,-3.5,1.76,-5.49,-3.85,
1184,10.1021/acs.macromol.8b02360,10.1021/acs.macromol.8b02360,2TC-TT-BDTFT,m-ITIC,2TC-TT-BDTFT,m-ITIC,CCCCCCC(CCCC)COC(=O)c1cc(C)sc1-c1cc2sc(-c3sc(-c4cc5c(-c6cc(F)c(CC(CC)CCCC)s6)c6sc(C)cc6c(-c6cc(F)c(CC(CC)CCCC)s6)c5s4)cc3C(=O)OCC(CCCC)CCCCCC)cc2s1,CCCCCCc1cccc(C2(c3cccc(CCCCCC)c3)c3cc4c(cc3-c3sc5cc(C=C6C(=O)c7ccccc7C6=C(C#N)C#N)sc5c32)C(c2cccc(CCCCCC)c2)(c2cccc(CCCCCC)c2)c2c-4sc3cc(C=C4C(=O)c5ccccc5C4=C(C#N)C#N)sc23)c1,1.06,15.25,59.3,9.65,9.585845,0.6648186528497543,,,,,,,ITO/PEDOT:PSS/polymer:m-ITIC/PDINO/Al,conventional,PDINO,,PEDOT:PSS,,,o-DCB,,120.0,-5.45,-3.5,1.95,-5.527,-3.854,1.578
1185,10.1039/c9ta03272j,10.1039/c9ta03272j,J101,ZITI,J101,ZITI,CCCCCCCCC(CCCCCC)Cn1nc2c(-c3cccs3)c(Cl)c(Cl)c(-c3ccc(-c4cc5c(-c6ccc([Si](CCC)(CCC)CCC)s6)c6sccc6c(-c6ccc([Si](CCC)(CCC)CCC)s6)c5s4)s3)c2n1,CCCCCCC(CCCC)CC1(CC(CCCC)CCCCCC)C2=C(c3cc4c(cc31)-c1sc(/C=C3\C(=O)c5cc(F)ccc5C3=C(C#N)C#N)cc1C4)C(CC(CCCC)CCCCCC)(CC(CCCC)CCCCCC)c1cc3c(cc12)Cc1cc(/C=C2\C(=O)c4cc(F)ccc4C2=C(C#N)C#N)sc1-3,0.937,21.25,72.5,14.43,14.43565625,0.0391978516978603,,,,,,,ITO/PEDOT:PSS/J101:ZITI/PDINO/Al,conventional,PDINO,,PEDOT:PSS,,,,,120.0,-5.3,-3.5,1.53,-5.55,-3.78,1.53
1186,10.1039/c9ta03272j,10.1039/c9ta03272j,J101,ITIC,J101,ITIC,CCCCCCCCC(CCCCCC)Cn1nc2c(-c3cccs3)c(Cl)c(Cl)c(-c3ccc(-c4cc5c(-c6ccc([Si](CCC)(CCC)CCC)s6)c6sccc6c(-c6ccc([Si](CCC)(CCC)CCC)s6)c5s4)s3)c2n1,CCCCCCc1ccc(C2(c3ccc(CCCCCC)cc3)c3cc4c(cc3-c3sc5cc(C=C6C(=O)c7ccccc7C6=C(C#N)C#N)sc5c32)C(c2ccc(CCCCCC)cc2)(c2ccc(CCCCCC)cc2)c2c-4sc3cc(C=C4C(=O)c5ccccc5C4=C(C#N)C#N)sc23)cc1,0.951,17.7,73.7,12.47,12.4056999,0.5156383319967965,,,1:1 w/w,,,,ITO/PEDOT:PSS/J101:ITIC/PDINO/Al,conventional,PDINO,,PEDOT:PSS,,,,,,-5.3,-3.5,1.53,-5.576,-3.916,1.586
1187,10.1039/c8ta10662b,10.1039/c8ta10662b,PBZ-ClSi,IT-4F,PBZ-ClSi,IT-4F,CCCCCCCCC(CCCCCC)Cn1nc2c(-c3cccs3)c(F)c(F)c(-c3ccc(-c4cc5c(-c6cc(Cl)c([Si](CCC)(CCC)CCC)s6)c6sccc6c(-c6cc(Cl)c([Si](CCC)(CCC)CCC)s6)c5s4)s3)c2n1,CCCCCCc1ccc(C2(c3ccc(CCCCCC)cc3)c3cc4c(cc3-c3sc5cc(/C=C6\C(=O)c7cc(F)c(F)cc7C6=C(C#N)C#N)sc5c32)C(c2ccc(CCCCCC)cc2)(c2ccc(CCCCCC)cc2)c2c-4sc3cc(/C=C4\C(=O)c5cc(F)c(F)cc5C4=C(C#N)C#N)sc23)cc1,0.93,19.2,71.5,12.8,12.76704,0.2574999999999938,,,1:1,1-phenylnaphthalene,,1,glass/ITO/ZnO/PFN/active layer/MoO3/Al,,ZnO/PFN,,MoO3,,,toluene,,,-5.56,-3.5,1.94,-5.677,-4.105,1.522
1188,10.1039/c8ta10662b,10.1039/c8ta10662b,J52-Cl,IT-4F,J52-Cl,IT-4F,CCCCCCCCC(CCCCCC)Cn1nc2c(-c3cccs3)c(F)c(F)c(-c3ccc(-c4cc5c(-c6cc(Cl)c(CC(CC)CCCC)s6)c6sccc6c(-c6cc(Cl)c(CC(CC)CCCC)s6)c5s4)s3)c2n1,CCCCCCc1ccc(C2(c3ccc(CCCCCC)cc3)c3cc4c(cc3-c3sc5cc(/C=C6\C(=O)c7cc(F)c(F)cc7C6=C(C#N)C#N)sc5c32)C(c2ccc(CCCCCC)cc2)(c2ccc(CCCCCC)cc2)c2c-4sc3cc(/C=C4\C(=O)c5cc(F)c(F)cc5C4=C(C#N)C#N)sc23)cc1,0.8,17.7,68.30000000000001,9.7,9.67128,0.2960824742267843,,,,1-phenylnaphthalene,,,glass/ITO/ZnO/PFN/active layer/MoO3/Al,,ZnO/PFN,,MoO3,,,toluene,,,-5.46,-3.5,1.94,-5.677,-4.105,1.522
1189,10.1021/acs.jpclett.8b03247,10.1021/acs.jpclett.8b03247,J52-2Cl,ITIC,J52-2Cl,ITIC,CCc1sc(-c2c3cc(-c4ccc(-c5c(F)c(F)c(-c6ccc(-c7cc8c(-c9cc(Cl)c(CC)s9)c9sc(-c%10ccc(-c%11c(F)c(F)c(-c%12ccc(-c%13cc%14c(-c%15cc(Cl)c(CC)s%15)c%15sc(-c%16ccc(-c%17c(F)c(F)c(-c%18cccs%18)c%18nn(CC)nc%17%18)s%16)cc%15c(-c%15cc(Cl)c(CC)s%15)c%14s%13)s%12)c%12nn(CC)nc%11%12)s%10)cc9c(-c9cc(Cl)c(CC)s9)c8s7)s6)c6nn(CC)nc56)s4)sc3c(-c3cc(Cl)c(CC)s3)c3ccsc23)cc1Cl,CCCCCCc1ccc(C2(c3ccc(CCCCCC)cc3)c3cc4c(cc3-c3sc5cc(C=C6C(=O)c7ccccc7C6=C(C#N)C#N)sc5c32)C(c2ccc(CCCCCC)cc2)(c2ccc(CCCCCC)cc2)c2c-4sc3cc(C=C4C(=O)c5ccccc5C4=C(C#N)C#N)sc23)cc1,0.956,17.17,70.19999999999999,11.53,11.52299304,0.0607715524718127,,,,,,,,,,,,,,,,,-5.38,,,-5.576,-3.916,1.586
1191,10.1021/acsami.8b16554,10.1021/acsami.8b16554,PBDTTz-SBP,ITIC,PBDTTz-SBP,ITIC,CCCCCCCCC(CCCCCC)CSc1ccc(-c2ccc(-c3c4cc(-c5ccc(-c6c(F)c(F)c(-c7cccs7)c7nn(CC(CCCCCC)CCCCCCCC)nc67)s5)sc4c(-c4ccc(-c5ccc(SCC(CCCCCC)CCCCCCCC)cc5)cc4)c4ccsc34)cc2)cc1,CCCCCCc1ccc(C2(c3ccc(CCCCCC)cc3)c3cc4c(cc3-c3sc5cc(C=C6C(=O)c7ccccc7C6=C(C#N)C#N)sc5c32)C(c2ccc(CCCCCC)cc2)(c2ccc(CCCCCC)cc2)c2c-4sc3cc(C=C4C(=O)c5ccccc5C4=C(C#N)C#N)sc23)cc1,0.914,18.52,71.39999999999999,12.09,12.086077919999996,0.0324406947891015,,,1:1,,,,ITO/PEDOT:PSS/PBDTTz-SBP:ITIC/PFN-Br/Al,conventional,PFN-Br,PFN-Br,PEDOT:PSS,PEDOT:PSS,,chlorobenzene,chlorobenzene,,-5.46,-3.5,1.96,-5.576,-3.916,1.586
1195,10.1002/aenm.201802686,10.1002/aenm.201802686,PTBB-p,ITCPTC,PTBB-p,ITCPTC,CCCCC(CC)Cc1ccc(-c2c3cc(-c4ccc(-c5sc(-c6ccc(C)s6)c6c5C(=O)c5c(CC(CC)CCCC)sc(CC(CC)CCCC)c5C6=O)s4)sc3c(-c3ccc(CC(CC)CCCC)cc3)c3cc(C)sc23)cc1,CCCCCCc1ccc(C2(c3ccc(CCCCCC)cc3)c3cc4c(cc3-c3sc5cc(/C=C6\C(=O)c7cscc7C6=C(C#N)C#N)sc5c32)C(c2ccc(CCCCCC)cc2)(c2ccc(CCCCCC)cc2)c2c-4sc3cc(/C=C4\C(=O)c5cscc5C4=C(C#N)C#N)sc23)cc1,0.91,15.76,65.2,9.36,9.3507232,0.0991111111111144,,,1:1,DIO,,0.5 vol%,inverted,inverted,ZnO,ZnO,MoO3,MoO3,110.0,chloroform,chloroform,100.0,-5.41,-3.49,1.92,-5.62,-3.96,1.66
1197,10.1002/aenm.201802686,10.1002/aenm.201802686,PTBB-p,ITCT,PTBB-p,ITCPTC,CCCCC(CC)CSc1ccc(-c2c3cc(-c4ccc(-c5sc(-c6cccs6)c6c5C(=O)c5c(CC(CC)CCCC)sc(CC(CC)CCCC)c5C6=O)s4)sc3c(-c3ccc(SCC(CC)CCCC)cc3)c3ccsc23)cc1,CCCCCCc1ccc(C2(c3ccc(CCCCCC)cc3)c3cc4c(cc3-c3sc5cc(/C=C6\C(=O)c7cscc7C6=C(C#N)C#N)sc5c32)C(c2ccc(CCCCCC)cc2)(c2ccc(CCCCCC)cc2)c2c-4sc3cc(/C=C4\C(=O)c5cscc5C4=C(C#N)C#N)sc23)cc1,0.91,15.7,50.9,7.26,7.2720829999999985,0.1664325068870349,,,,,,,inverted,inverted,ZnO,ZnO,MoO3,MoO3,,chloroform,chloroform,,-5.41,-3.49,1.84,-5.585,-3.826,1.58
1198,10.1039/c7tc04750a,10.1039/c7tc04750a,PBDTTz-BP,ITIC,PBDTTz-BP,ITIC,CCCCCCCC(CCCCCC)COc1ccc(-c2ccc(-c3c4cc(-c5ccc(-c6c(F)c(F)c(-c7ccc(C)s7)c7nn(CC(CCCC)CCCCCC)nc67)s5)sc4c(-c4ccc(-c5ccc(OCC(CCCCCC)CCCCCCC)cc5)cc4)c4cc(C)sc34)cc2)cc1,CCCCCCc1ccc(C2(c3ccc(CCCCCC)cc3)c3cc4c(cc3-c3sc5cc(/C=C6\C(=O)c7ccccc7C6=C(C#N)C#N)sc5c32)C(c2ccc(CCCCCC)cc2)(c2ccc(CCCCCC)cc2)c2c-4sc3cc(/C=C4\C(=O)c5ccccc5C4=C(C#N)C#N)sc23)cc1,0.81,17.7,56.00000000000001,8.03,8.02872,0.015940224159396,,,,,,,ITO/PEDOT:PSS/polymer:ITIC/Ca/Al,conventional,Ca,Ca,PEDOT:PSS,PEDOT:PSS,100.0,chlorobenzene,chlorobenzene,,-5.25,-3.49,1.76,-5.48,-3.83,1.65
1199,10.1002/aenm.201602119,10.1002/aenm.201602119,PffBX-T3,ITIC-Th,PffBX-T3,ITIC-Th,CCCCCCCCC(CCCCCC)Cc1cc(-c2sc(-c3c(F)c(F)c(-c4cc(CC(CCCCCC)CCCCCCCC)c(-c5cc(CC(CCCCCC)CCCCCCCC)c(-c6ccc(-c7ccc(-c8c(F)c(F)c(-c9ccc(C)s9)c9nonc89)s7)s6)s5)s4)c4nonc34)cc2CC(CCCCCC)CCCCCCCC)sc1C,CCCCCCc1cc(C2(c3ccc(CCCCCC)s3)c3cc4c(cc3-c3sc5cc(/C=C6\C(=O)c7ccccc7C6=C(C#N)C#N)sc5c32)C(c2ccc(CCCCCC)s2)(c2ccc(CCCCCC)s2)c2c-4sc3cc(/C=C4\C(=O)c5ccccc5C4=C(C#N)C#N)sc23)cs1,1.07,11.72,56.89999999999999,7.4,7.1354876,3.574491891891893,,,,,,,inverted,inverted,ZnO,ZnO,V2O5,V2O5,,,,,-5.57,-3.49,2.08,-5.66,-3.96,1.7
1200,10.1021/acs.macromol.9b01233,10.1021/acs.macromol.9b01233,PE4,Y6,PE4,Y6,CCCCCCCCC(CCCCCC)Cn1nc2c(-c3cc4sc(C)c(CCCCCC)c4s3)c(F)c(F)c(-c3cc4sc(-c5cc6c(-c7cc(Cl)c(CC(CC)CCCC)s7)c7sc(C)cc7c(-c7cc(Cl)c(CC(CC)CCCC)s7)c6s5)c(CCCCCC)c4s3)c2n1,CCCCCCCCCCCc1c(/C=C2\C(=O)c3cc(F)c(F)cc3C2=C(C#N)C#N)sc2c1sc1c3c4nsnc4c4c5sc6c(CCCCCCCCCCC)c(/C=C7\C(=O)c8cc(F)c(F)cc8C7=C(C#N)C#N)sc6c5n(CC(CC)CCCC)c4c3n(CC(CC)CCCC)c21,0.84,22.21,75.4,14.02,14.0669256,0.3347047075606388,,,,,,,ITO/PEDOT:PSS/active layer/PDINO/Al,conventional,PDINO,PDINO,PEDOT:PSS,PEDOT:PSS,,chloroform,chloroform,,-5.42,-3.49,1.93,-5.6,-4.1,1.5
1201,10.1039/c8qm00609a,10.1039/c8qm00609a,PBDB-T,HF-TCIC,PBDB-T,HF-TCIC,CCCCC(CC)Cc1ccc(-c2c3cc(-c4ccc(-c5sc(-c6cccs6)c6c5C(=O)c5c(CC(CC)CCCC)sc(CC(CC)CCCC)c5C6=O)s4)sc3c(-c3ccc(CC(CC)CCCC)s3)c3ccsc23)s1,CCCCC(CC)CC1(CC(CC)CCCC)c2cc(/C=C3\C(=O)c4cc(F)c(F)cc4C3=C(C#N)C#N)sc2-c2sc(-c3sc(-c4cc5c(s4)-c4sc(/C=C6\C(=O)c7cc(F)c(F)cc7C6=C(C#N)C#N)cc4C5(CC(CC)CCCC)CC(CC)CCCC)c(F)c3F)cc21,0.76,20.04,65.0,9.86,9.89976,0.4032454361054882,,,1:1.2,1-chloronaphthalene,CN,,ITO/ZnO/PFN/active layer/MoO3/Ag,inverted,ZnO/PFN,ZnO/PFN,MoO3,MoO3,,chloroform,chloroform,120.0,-5.33,-3.48,1.84,-5.43,-3.83,1.44
1202,10.1002/adma.201705208,10.1002/adma.201705208,PBDB-T,DF-PCIC,PBDB-T,DF-PCIC,CCCCC(CC)Cc1ccc(-c2c3cc(-c4ccc(-c5sc(-c6cccs6)c6c5C(=O)c5c(CC(CC)CCCC)sc(CC(CC)CCCC)c5C6=O)s4)sc3c(-c3ccc(CC(CC)CCCC)s3)c3ccsc23)s1,CCCCC(CC)CC1(CC(CC)CCCC)c2cc(/C=C3\C(=O)c4ccccc4C3=C(C#N)C#N)sc2-c2sc(-c3cc(F)c(-c4cc5c(s4)-c4sc(/C=C6\C(=O)c7ccccc7C6=C(C#N)C#N)cc4C5(CC(CC)CCCC)CC(CC)CCCC)cc3F)cc21,0.91,15.66,72.0,10.14,10.260432000000002,1.1876923076923174,,,1:1.2,0.5,,0.5% v/v,inverted,,ZnO/PFN,,MoO3,,,,,,-5.33,-3.48,1.84,-5.49,-3.77,
1203,10.1039/c8qm00609a,10.1039/c8qm00609a,PBDB-T,DF-TCIC,PBDB-T,DF-TCIC,CCCCC(CC)Cc1ccc(-c2c3cc(-c4ccc(-c5sc(-c6cccs6)c6c5C(=O)c5c(CC(CC)CCCC)sc(CC(CC)CCCC)c5C6=O)s4)sc3c(-c3ccc(CC(CC)CCCC)s3)c3ccsc23)s1,CCCCC(CC)CC1(CC(CC)CCCC)c2cc(/C=C3\C(=O)c4ccccc4C3=C(C#N)C#N)sc2-c2sc(-c3sc(-c4cc5c(s4)-c4sc(/C=C6\C(=O)c7ccccc7C6=C(C#N)C#N)cc4C5(CC(CC)CCCC)CC(CC)CCCC)c(F)c3F)cc21,0.86,16.39,57.99999999999999,8.23,8.175332,0.66425273390038,,,1:1.2,1-chloronaphthalene,CN,,ITO/ZnO/PFN/active layer/MoO3/Ag,inverted,ZnO/PFN,ZnO/PFN,MoO3,MoO3,,chloroform,chloroform,140.0,-5.33,-3.48,1.84,-5.37,-3.76,1.46
1204,10.1002/adma.201904215,10.1002/adma.201904215,PBDB-T,Y1,PBDB-T,Y1,CCCCC(CC)Cc1ccc(-c2c3cc(-c4ccc(-c5sc(-c6cccs6)c6c5C(=O)c5c(CC(CC)CCCC)sc(CC(CC)CCCC)c5C6=O)s4)sc3c(-c3ccc(CC(CC)CCCC)s3)c3ccsc23)s1,CCCCC(CC)Cn1nc2c(n1)c1c3sc4cc(/C=C5\C(=O)c6ccccc6C5=C(C#N)C#N)sc4c3n(CC(CC)CCCC)c1c1c2c2sc3cc(/C=C4\C(=O)c5ccccc5C4=C(C#N)C#N)sc3c2n1CC(CC)CCCC,0.88,21.4,69.5,13.4,13.08824,2.3265671641791146,,,1:1,CN,,0.5 vol% CN relative to CB,ITO/ZnO/active layer/MoO3/Ag,,ZnO,,MoO3,,,CB,,,-5.39,-3.48,1.91,-5.45,-3.95,1.5
1205,10.1038/s41467-019-08386-9,10.1038/s41467-019-08386-9,PBDB-T,Y1,PBDB-T,Y1,CCCCC(CC)Cc1ccc(-c2c3cc(-c4ccc(-c5sc(-c6cccs6)c6c5C(=O)c5c(CC(CC)CCCC)sc(CC(CC)CCCC)c5C6=O)s4)sc3c(-c3ccc(CC(CC)CCCC)s3)c3ccsc23)s1,CCCCC(CC)Cn1nc2c(n1)c1c3sc4cc(/C=C5\C(=O)c6ccccc6C5=C(C#N)C#N)sc4c3n(CC(CC)CCCC)c1c1c2c2sc3cc(/C=C4\C(=O)c5ccccc5C4=C(C#N)C#N)sc3c2n1CC(CC)CCCC,0.87,22.44,69.1,13.42,13.490254799999995,0.5235081967212905,,,1:1,1-chloronaphthalene,CN,,inverted,inverted,ZnO,ZnO,MoO3,MoO3,100.0,chlorobenzene,chlorobenzene,,-5.33,-3.48,1.84,-5.45,-3.95,
1206,10.1038/s41467-019-08386-9,10.1038/s41467-019-08386-9,PBDB-T,Y2,PBDB-T,Y2,CCCCC(CC)Cc1ccc(-c2c3cc(-c4ccc(-c5sc(-c6cccs6)c6c5C(=O)c5c(CC(CC)CCCC)sc(CC(CC)CCCC)c5C6=O)s4)sc3c(-c3ccc(CC(CC)CCCC)s3)c3ccsc23)s1,CCCCC(CC)Cn1nc2c(n1)c1c3sc4cc(/C=C5\C(=O)c6cscc6C5=C(C#N)C#N)sc4c3n(CC(CC)CCCC)c1c1c2c2sc3cc(/C=C4\C(=O)c5cscc5C4=C(C#N)C#N)sc3c2n1CC(CC)CCCC,0.82,23.56,69.39999999999999,13.4,13.407524799999996,0.0561552238805746,,,1:1,1-chloronaphthalene,CN,,inverted,inverted,ZnO,ZnO,MoO3,MoO3,100.0,chlorobenzene,chlorobenzene,,-5.33,-3.48,1.84,-5.43,-4.04,
1207,10.1002/aenm.201803541,10.1002/aenm.201803541,PBDB-T,AT-NC,PBDB-T,AT-NC,CCCCC(CC)Cc1ccc(-c2c3cc(-c4ccc(-c5sc(-c6cccs6)c6c5C(=O)c5c(CC(CC)CCCC)sc(CC(CC)CCCC)c5C6=O)s4)sc3c(-c3ccc(CC(CC)CCCC)s3)c3ccsc23)s1,CCCCC(CC)COc1ccc(C2(c3ccc(OCC(CC)CCCC)cc3)c3cc(/C=C4\C(=O)c5cc6ccccc6cc5C4=C(C#N)C#N)sc3-c3ccc4cc5c6c(ccc5cc4c32)-c2sc(/C=C3\C(=O)c4cc5ccccc5cc4C3=C(C#N)C#N)cc2C6(c2ccc(OCC(CC)CCCC)cc2)c2ccc(OCC(CC)CCCC)cc2)cc1,0.919,17.11,69.39999999999999,10.91,10.91251846,0.0230839596700203,,,1:0.8,DIO,DIO,0.5 vol%,inverted,inverted,ZnO,ZnO,MoOx,MoO3,,chlorobenzene,chlorobenzene,,-5.28,-3.48,1.8,-5.44,-3.8,1.64
1208,10.1002/adma.201800403,10.1002/adma.201800403,PBDB-T,ZITI,PBDB-T,ZITI,CCCCC(CC)Cc1ccc(-c2c3cc(-c4ccc(-c5sc(-c6cccs6)c6c5C(=O)c5c(CC(CC)CCCC)sc(CC(CC)CCCC)c5C6=O)s4)sc3c(-c3ccc(CC(CC)CCCC)s3)c3ccsc23)s1,CCCCCCC(CCCC)CC1(CC(CCCC)CCCCCC)C2=C(c3cc4c(cc31)-c1sc(/C=C3\C(=O)c5cc(F)ccc5C3=C(C#N)C#N)cc1C4)C(CC(CCCC)CCCCCC)(CC(CCCC)CCCCCC)c1cc3c(cc12)Cc1cc(/C=C2\C(=O)c4cc(F)ccc4C2=C(C#N)C#N)sc1-3,0.89,19.8,74.0,13.03,13.04028,0.0788948580199664,,,1:1,,,,ITO/PEDOT:PSS/active layer/PNDIT-F3N/Al,conventional,PNDIT-F3N,PNDIT-F3N,PEDOT:PSS,PEDOT:PSS,,chloroform,chloroform,120.0,-5.33,-3.48,1.84,-5.56,-3.77,1.53
1209,10.1039/c8ta00764k,10.1039/c8ta00764k,PBDB-T,IDTT-BH,PBDB-T,IDTT-BH,CCCCC(CC)Cc1ccc(-c2c3cc(-c4ccc(-c5sc(-c6cccs6)c6c5C(=O)c5c(CC(CC)CCCC)sc(CC(CC)CCCC)c5C6=O)s4)sc3c(-c3ccc(CC(CC)CCCC)s3)c3ccsc23)s1,CCCCCCC(CCCC)Cc1ccc(C2(c3ccc(CC(CCCC)CCCCCC)cc3)c3cc4c(cc3-c3sc5cc(/C=C6\C(=O)c7cc8ccccc8cc7C6=C(C#N)C#N)sc5c32)C(c2ccc(CC(CCCC)CCCCCC)cc2)(c2ccc(CC(CCCC)CCCCCC)cc2)c2c-4sc3cc(/C=C4\C(=O)c5cc6ccccc6cc5C4=C(C#N)C#N)sc23)cc1,0.85,16.86,69.19999999999999,9.92,9.917051999999998,0.0297177419355012,,,,,,,,,,,,,,,,,-5.33,-3.48,1.84,-5.42,-3.86,1.54
1210,10.1002/solr.201800053,10.1002/solr.201800053,PBDB-T,O-NTIC,PBDB-T,O-NTIC,CCCCC(CC)Cc1ccc(-c2c3cc(-c4ccc(-c5sc(-c6cccs6)c6c5C(=O)c5c(CC(CC)CCCC)sc(CC(CC)CCCC)c5C6=O)s4)sc3c(-c3ccc(CC(CC)CCCC)s3)c3ccsc23)s1,CCCCCCC(CCCC)COc1ccc(C2(c3ccc(OCC(CCCC)CCCCCC)cc3)c3cc(/C=C4\C(=O)c5ccccc5C4=C(C#N)C#N)sc3-c3ccc4c5c(ccc4c32)-c2sc(/C=C3\C(=O)c4ccccc4C3=C(C#N)C#N)cc2C5(c2ccc(OCC(CCCC)CCCCCC)cc2)c2ccc(OCC(CCCC)CCCCCC)cc2)cc1,0.978,13.31,69.89999999999999,9.1,9.09900882,0.0108920879120852,,,1:0.8,DIO,DIO,,ITO/PEDOT:PSS/active layer/PDINO/Al,conventional,PDINO,PDINO,PEDOT:PSS,PEDOT:PSS,,chlorobenzene,chlorobenzene,,-5.33,-3.48,1.84,-5.51,-3.67,1.7
1211,10.1039/c8ta00764k,10.1039/c8ta00764k,PBDB-T,IDTT-OBH,PBDB-T,IDTT-OBH,CCCCC(CC)Cc1ccc(-c2c3cc(-c4ccc(-c5sc(-c6cccs6)c6c5C(=O)c5c(CC(CC)CCCC)sc(CC(CC)CCCC)c5C6=O)s4)sc3c(-c3ccc(CC(CC)CCCC)s3)c3ccsc23)s1,CCCCCCC(CCCC)COc1ccc(C2(c3ccc(OCC(CCCC)CCCCCC)cc3)c3cc4c(cc3-c3sc5cc(/C=C6\C(=O)c7cc8ccccc8cc7C6=C(C#N)C#N)sc5c32)C(c2ccc(OCC(CCCC)CCCCCC)cc2)(c2ccc(OCC(CCCC)CCCCCC)cc2)c2c-4sc3cc(/C=C4\C(=O)c5cc6ccccc6cc5C4=C(C#N)C#N)sc23)cc1,0.87,17.46,72.0,10.93,10.936944,0.063531564501379,,,,,,,,,,,,,,,,,-5.33,-3.48,1.84,-5.41,-3.86,1.57
1212,10.1002/adma.201807832,10.1002/adma.201807832,PBDB-T,IDIC,PBDB-T,IDIC,CCCCC(CC)Cc1ccc(-c2c3cc(-c4ccc(-c5sc(-c6cccs6)c6c5C(=O)c5c(CC(CC)CCCC)sc(CC(CC)CCCC)c5C6=O)s4)sc3c(-c3ccc(CC(CC)CCCC)s3)c3ccsc23)s1,CCCCCCC1(CCCCCC)c2cc3c(cc2-c2sc(/C=C4\C(=O)c5ccccc5C4=C(C#N)C#N)cc21)C(CCCCCC)(CCCCCC)c1cc(/C=C2\C(=O)c4ccccc4C2=C(C#N)C#N)sc1-3,0.819,17.27,73.6,10.41,10.41007968,0.0007654178674247,,,1:1,,,,ITO/PEDOT:PSS/active layer/PDINO/Al,conventional,PDINO,,PEDOT:PSS,,,,,130.0,-5.33,-3.48,1.84,-5.69,-3.91,1.63
1213,10.1002/aenm.201801203,10.1002/aenm.201801203,PBDB-T,IXIC-4Cl,PBDB-T,IXIC-4Cl,CCCCC(CC)Cc1ccc(-c2c3cc(-c4ccc(-c5sc(-c6cccs6)c6c5C(=O)c5c(CC(CC)CCCC)sc(CC(CC)CCCC)c5C6=O)s4)sc3c(-c3ccc(CC(CC)CCCC)s3)c3ccsc23)s1,CCCCCCc1ccc(C2(c3ccc(CCCCCC)cc3)c3c(sc4cc(/C=C5\C(=O)c6cc(Cl)c(Cl)cc6C5=C(C#N)C#N)sc34)-c3sc4c5c(sc4c32)-c2sc3cc(/C=C4\C(=O)c6cc(Cl)c(Cl)cc6C4=C(C#N)C#N)sc3c2C5(c2ccc(CCCCCC)cc2)c2ccc(CCCCCC)cc2)cc1,0.69,22.9,71.2,11.2,11.250312,0.449214285714285,,,1:1,,,,ITO/PEDOT:PSS/PBDB-T:acceptor/ZrAcAc/Al,conventional,ZrAcAc,ZrAcac,PEDOT:PSS,PEDOT:PSS,,chloroform,chloroform,100.0,-5.33,-3.48,1.84,-5.2,-3.95,1.25
1214,10.1039/c7ta05774a,10.1039/c7ta05774a,PBDB-T,IDT-Tz,PBDB-T,IDT-Tz,CCCCC(CC)Cc1ccc(-c2c3cc(-c4ccc(-c5sc(-c6cccs6)c6c5C(=O)c5c(CC(CC)CCCC)sc(CC(CC)CCCC)c5C6=O)s4)sc3c(-c3ccc(CC(CC)CCCC)s3)c3ccsc23)s1,CCCCCCc1ccc(C2(c3ccc(CCCCCC)cc3)c3cc(-c4ncc(/C=C5\C(=O)c6ccccc6C5=C(C#N)C#N)s4)ccc3-c3cc4c(cc32)-c2ccc(-c3ncc(/C=C5\C(=O)c6ccccc6C5=C(C#N)C#N)s3)cc2C4(c2ccc(CCCCCC)cc2)c2ccc(CCCCCC)cc2)cc1,0.88,13.67,70.8,8.52,8.5169568,0.0357183098591395,,,1:1,1-chloronaphthalene,,1.5%,,,,,,,,,,,-5.33,-3.48,1.84,-5.62,-4.09,
1215,10.1039/c7ta05809h,10.1039/c7ta05809h,PBDB-T,NTIC-Me,PBDB-T,NTIC-Me,CCCCC(CC)Cc1ccc(-c2c3cc(-c4ccc(-c5sc(-c6cccs6)c6c5C(=O)c5c(CC(CC)CCCC)sc(CC(CC)CCCC)c5C6=O)s4)sc3c(-c3ccc(CC(CC)CCCC)s3)c3ccsc23)s1,CCCCCCc1ccc(C2(c3ccc(CCCCCC)cc3)c3cc(/C=C4\C(=O)c5cc(C)ccc5C4=C(C#N)C#N)sc3-c3ccc4c5c(ccc4c32)-c2sc(/C=C3\C(=O)c4cc(C)ccc4C3=C(C#N)C#N)cc2C5(c2ccc(CCCCCC)cc2)c2ccc(CCCCCC)cc2)cc1,0.963,13.03,66.2,8.3,8.30670318,0.0807612048192627,,,1:0.8,,,,ITO/PEDOT:PSS/active layer/PDINO/Al,conventional,PDINO,,PEDOT:PSS,,100.0,chloroform,,,-5.33,-3.48,1.84,-5.53,-3.73,1.74
1216,10.1039/c7ta05809h,10.1039/c7ta05809h,PBDB-T,NTIC-OMe,PBDB-T,NTIC-OMe,CCCCC(CC)Cc1ccc(-c2c3cc(-c4ccc(-c5sc(-c6cccs6)c6c5C(=O)c5c(CC(CC)CCCC)sc(CC(CC)CCCC)c5C6=O)s4)sc3c(-c3ccc(CC(CC)CCCC)s3)c3ccsc23)s1,CCCCCCc1ccc(C2(c3ccc(CCCCCC)cc3)c3cc(/C=C4\C(=O)c5cc(OC)ccc5C4=C(C#N)C#N)sc3-c3ccc4c5c(ccc4c32)-c2sc(/C=C3\C(=O)c4cc(OC)ccc4C3=C(C#N)C#N)cc2C5(c2ccc(CCCCCC)cc2)c2ccc(CCCCCC)cc2)cc1,0.965,13.52,66.0,8.61,8.610888,0.0103135888501716,,,1:0.8,,,,ITO/PEDOT:PSS/active layer/PDINO/Al,conventional,PDINO,,PEDOT:PSS,,100.0,chloroform,,,-5.33,-3.48,1.84,-5.53,-3.7,1.71
1217,10.1007/s40843-017-9084-x,10.1007/s40843-017-9084-x,PBDB-T,TTIC-M,PBDB-T,TTIC-M,CCCCC(CC)Cc1ccc(-c2c3cc(-c4ccc(-c5sc(-c6cccs6)c6c5C(=O)c5c(CC(CC)CCCC)sc(CC(CC)CCCC)c5C6=O)s4)sc3c(-c3ccc(CC(CC)CCCC)s3)c3ccsc23)s1,CCCCCCc1ccc(C2(c3ccc(CCCCCC)cc3)c3cc(/C=C4\C(=O)c5ccc(C)cc5C4=C(C#N)C#N)sc3-c3sc4c5c(sc4c32)-c2sc(/C=C3\C(=O)c4ccc(C)cc4C3=C(C#N)C#N)cc2C5(c2ccc(CCCCCC)cc2)c2ccc(CCCCCC)cc2)cc1,0.83,19.07,63.0,9.97,9.971703,0.0170812437311847,,,,,,,,,,,,,,,,,-5.33,-3.48,1.84,-5.3,-3.82,1.44
1218,10.1021/jacs.7b01170,10.1021/jacs.7b01170,PBDB-T,NFBDT,PBDB-T,ITIC1,CCCCC(CC)Cc1ccc(-c2c3cc(-c4ccc(-c5sc(-c6cccs6)c6c5C(=O)c5c(CC(CC)CCCC)sc(CC(CC)CCCC)c5C6=O)s4)sc3c(-c3ccc(CC(CC)CCCC)s3)c3ccsc23)s1,CCCCCCc1ccc(C2(c3ccc(CCCCCC)cc3)c3cc(/C=C4\C(=O)c5ccccc5C4=C(C#N)C#N)sc3-c3sc4cc5c6c(sc5cc4c32)-c2sc(/C=C3\C(=O)c4ccccc4C3=C(C#N)C#N)cc2C6(c2ccc(CCCCCC)cc2)c2ccc(CCCCCC)cc2)cc1,0.868,17.85,67.2,10.42,10.4118336,0.0783723608445331,,,,,,,,,,,,,,,,,-5.33,-3.48,1.84,-5.42,-3.86,1.56
1219,10.1007/s40843-017-9084-x,10.1007/s40843-017-9084-x,PBDB-T,TTIC-F,PBDB-T,TTIC-F,CCCCC(CC)Cc1ccc(-c2c3cc(-c4ccc(-c5sc(-c6cccs6)c6c5C(=O)c5c(CC(CC)CCCC)sc(CC(CC)CCCC)c5C6=O)s4)sc3c(-c3ccc(CC(CC)CCCC)s3)c3ccsc23)s1,CCCCCCc1ccc(C2(c3ccc(CCCCCC)cc3)c3cc(C=C4C(=O)c5cc(F)ccc5C4=C(C#N)C#N)sc3-c3sc4c5c(sc4c32)-c2sc(C=C3C(=O)c4cc(F)ccc4C3=C(C#N)C#N)cc2C5(c2ccc(CCCCCC)cc2)c2ccc(CCCCCC)cc2)cc1,0.71,21.26,63.0,9.51,9.509598,0.0042271293375325,,,,,,,,,,,,,,,,,-5.33,-3.48,1.84,-5.34,-3.88,1.35
1220,10.1039/c8ta00783g,10.1039/c8ta00783g,PBDB-T,IDT2Se-4F,PBDB-T,IDT2Se-4F,CCCCC(CC)Cc1ccc(-c2c3cc(-c4ccc(-c5sc(-c6cccs6)c6c5C(=O)c5c(CC(CC)CCCC)sc(CC(CC)CCCC)c5C6=O)s4)sc3c(-c3ccc(CC(CC)CCCC)s3)c3ccsc23)s1,CCCCCCc1ccc(C2(c3ccc(CCCCCC)cc3)c3cc4c(cc3-c3sc(-c5ccc(/C=C6\C(=O)c7cc(F)c(F)cc7C6=C(C#N)C#N)[se]5)cc32)C(c2ccc(CCCCCC)cc2)(c2ccc(CCCCCC)cc2)c2cc(-c3ccc(/C=C5\C(=O)c6cc(F)c(F)cc6C5=C(C#N)C#N)[se]3)sc2-4)cc1,0.79,21.49,65.9,11.19,11.1879089,0.0186872207327922,,,1:1,,,,ITO/PEDOT:PSS/active layer/PDINO/Al,,PDINO,,PEDOT:PSS,,110.0,chlorobenzene,,80.0,-5.33,-3.48,1.84,-5.51,-4.0,1.39
1221,10.1021/acsenergylett.8b00928,10.1021/acsenergylett.8b00928,PBDB-T,IDTT2F,PBDB-T,IDTT2F,CCCCC(CC)Cc1ccc(-c2c3cc(-c4ccc(-c5sc(-c6cccs6)c6c5C(=O)c5c(CC(CC)CCCC)sc(CC(CC)CCCC)c5C6=O)s4)sc3c(-c3ccc(CC(CC)CCCC)s3)c3ccsc23)s1,CCCCCCc1ccc(C2(c3ccc(CCCCCC)cc3)c3cc4c(cc3-c3sc(-c5ccc(/C=C6\C(=O)c7cc(F)c(F)cc7C6=C(C#N)C#N)s5)cc32)C(c2ccc(CCCCCC)cc2)(c2ccc(CCCCCC)cc2)c2cc(-c3ccc(/C=C5\C(=O)c6cc(F)c(F)cc6C5=C(C#N)C#N)s3)sc2-4)cc1,0.81,18.51,59.0,8.85,8.845929000000002,0.0459999999999767,,,1:1,,,,ITO/ZnO/active layer/MoO3/Ag,inverted,ZnO,,MoO3,,100.0,,,,-5.33,-3.48,1.84,-5.57,-4.03,1.46
1222,10.1039/c8ta00783g,10.1039/c8ta00783g,PBDB-T,IDT2Se,PBDB-T,IDT2Se,CCCCC(CC)Cc1ccc(-c2c3cc(-c4ccc(-c5sc(-c6cccs6)c6c5C(=O)c5c(CC(CC)CCCC)sc(CC(CC)CCCC)c5C6=O)s4)sc3c(-c3ccc(CC(CC)CCCC)s3)c3ccsc23)s1,CCCCCCc1ccc(C2(c3ccc(CCCCCC)cc3)c3cc4c(cc3-c3sc(-c5ccc(/C=C6\C(=O)c7ccccc7C6=C(C#N)C#N)[se]5)cc32)C(c2ccc(CCCCCC)cc2)(c2ccc(CCCCCC)cc2)c2cc(-c3ccc(/C=C5\C(=O)c6ccccc6C5=C(C#N)C#N)[se]3)sc2-4)cc1,0.89,17.49,60.8,9.36,9.4641888,1.113128205128198,,,1:1,,,,ITO/PEDOT:PSS/active layer/PDINO/Al,,PDINO,,PEDOT:PSS,,110.0,chlorobenzene,,,-5.33,-3.48,1.84,-5.41,-3.87,1.45
1223,10.1021/acsami.9b10243,10.1021/acsami.9b10243,PBDB-T,IE-4Cl,PBDB-T,IE-4Cl,CCCCC(CC)Cc1ccc(-c2c3cc(-c4ccc(-c5sc(-c6cccs6)c6c5C(=O)c5c(CC(CC)CCCC)sc(CC(CC)CCCC)c5C6=O)s4)sc3c(-c3ccc(CC(CC)CCCC)s3)c3ccsc23)s1,CCCCCCc1ccc(C2(c3ccc(CCCCCC)cc3)c3cc4c(cc3-c3sc(-c5sc(/C=C6\C(=O)c7cc(Cl)c(Cl)cc7C6=C(C#N)C#N)cc5CC(CC)CCCC)cc32)C(c2ccc(CCCCCC)cc2)(c2ccc(CCCCCC)cc2)c2cc(-c3sc(/C=C5\C(=O)c6cc(Cl)c(Cl)cc6C5=C(C#N)C#N)cc3CC(CC)CCCC)sc2-4)cc1,0.86,21.49,60.0,11.1,11.088839999999998,0.100540540540559,,,1:1 w/w,"1,8-diiodooctane",,0.5 vol %,ITO/PEDOT:PSS/active layer/PFN-Br/Al,conventional,PFN-Br,PFN-Br,PEDOT:PSS,PEDOT:PSS,100.0,chlorobenzene,chlorobenzene,110.0,-5.28,-3.48,1.8,-5.54,-4.11,1.43
1224,10.1002/adma.201703080,10.1002/adma.201703080,PBDB-T,IEICO-4Cl,PBDB-T,IEICO-4Cl,CCCCC(CC)Cc1ccc(-c2c3cc(-c4ccc(-c5sc(-c6cccs6)c6c5C(=O)c5c(CC(CC)CCCC)sc(CC(CC)CCCC)c5C6=O)s4)sc3c(-c3ccc(CC(CC)CCCC)s3)c3ccsc23)s1,CCCCCCc1ccc(C2(c3ccc(CCCCCC)cc3)c3cc4c(cc3-c3sc(-c5sc(/C=C6\C(=O)c7cc(Cl)c(Cl)cc7C6=C(C#N)C#N)cc5OCC(CC)CCCC)cc32)C(c2ccc(CCCCCC)cc2)(c2ccc(CCCCCC)cc2)c2cc(-c3sc(/C=C5\C(=O)c6cc(Cl)c(Cl)cc6C5=C(C#N)C#N)cc3OCC(CC)CCCC)sc2-4)cc1,0.744,20.8,62.5,9.67,9.672,0.0206825232678455,,,1:1,"1,8-iodooctane",,1 vol%,ITO/PEDOT:PSS/active layer/PFN-Br/Al,conventional,PFN-Br,PFN-Br,PEDOT:PSS,PEDOT:PSS,100.0,CB,,100.0,-5.33,-3.48,1.84,-5.56,-4.23,1.23
1225,10.1021/acsami.9b10243,10.1021/acsami.9b10243,PBDB-T,IE-4F,PBDB-T,IE-4F,CCCCC(CC)Cc1ccc(-c2c3cc(-c4ccc(-c5sc(-c6cccs6)c6c5C(=O)c5c(CC(CC)CCCC)sc(CC(CC)CCCC)c5C6=O)s4)sc3c(-c3ccc(CC(CC)CCCC)s3)c3ccsc23)s1,CCCCCCc1ccc(C2(c3ccc(CCCCCC)cc3)c3cc4c(cc3-c3sc(-c5sc(/C=C6\C(=O)c7cc(F)c(F)cc7C6=C(C#N)C#N)cc5CC(CC)CCCC)cc32)C(c2ccc(CCCCCC)cc2)(c2ccc(CCCCCC)cc2)c2cc(-c3sc(/C=C5\C(=O)c6cc(F)c(F)cc6C5=C(C#N)C#N)cc3CC(CC)CCCC)sc2-4)cc1,0.87,21.35,57.99999999999999,10.8,10.77321,0.2480555555555728,,,1:1 w/w,"1,8-diiodooctane",,0.5 vol %,ITO/PEDOT:PSS/active layer/PFN-Br/Al,conventional,PFN-Br,PFN-Br,PEDOT:PSS,PEDOT:PSS,100.0,chlorobenzene,chlorobenzene,110.0,-5.28,-3.48,1.8,-5.51,-4.07,1.44
1226,10.1021/acsenergylett.8b00928,10.1021/acsenergylett.8b00928,PBDB-T,IEICO-4F,PBDB-T,IEICO-4F,CCCCC(CC)Cc1ccc(-c2c3cc(-c4ccc(-c5sc(-c6cccs6)c6c5C(=O)c5c(CC(CC)CCCC)sc(CC(CC)CCCC)c5C6=O)s4)sc3c(-c3ccc(CC(CC)CCCC)s3)c3ccsc23)s1,CCCCCCc1ccc(C2(c3ccc(CCCCCC)cc3)c3cc4c(cc3-c3sc(-c5sc(/C=C6\C(=O)c7cc(F)c(F)cc7C6=C(C#N)C#N)cc5OCC(CC)CCCC)cc32)C(c2ccc(CCCCCC)cc2)(c2ccc(CCCCCC)cc2)c2cc(-c3scc(/C=C5/C(=O)c6cc(F)c(F)cc6C5=C(C#N)C#N)c3OCC(CC)CCCC)sc2-4)cc1,0.77,20.1,56.00000000000001,8.66,8.667120000000002,0.0822170900693098,,,1:1,,,,ITO/ZnO/active layer/MoO3/Ag,,ZnO,,MoO3,,100.0,chloroform,,,-5.33,-3.48,1.84,-5.44,-4.19,1.24
1227,10.1039/c7ta06631g,10.1039/c7ta06631g,PBDB-T,IDT-T-N,PBDB-T,IDT-T-N,CCCCC(CC)Cc1ccc(-c2c3cc(-c4ccc(-c5sc(-c6cccs6)c6c5C(=O)c5c(CC(CC)CCCC)sc(CC(CC)CCCC)c5C6=O)s4)sc3c(-c3ccc(CC(CC)CCCC)s3)c3ccsc23)s1,CCCCCCc1ccc(C2(c3ccc(CCCCCC)cc3)c3cc4c(cc3-c3sc(-c5sc(/C=C6\C(=O)c7cc8ccccc8cc7C6=C(C#N)C#N)cc5CC(CC)CCCC)cc32)C(c2ccc(CCCCCC)cc2)(c2ccc(CCCCCC)cc2)c2cc(-c3sc(/C=C5\C(=O)c6cc7ccccc7cc6C5=C(C#N)C#N)cc3CC(CC)CCCC)sc2-4)cc1,0.94,14.03,56.10000000000001,7.4,7.3985802,0.0191864864864845,,,,,,,ITO/PEDOT:PSS/active layer/PNDIT-F3N-Br/Ag,conventional,PNDIT-F3N-Br,,PEDOT:PSS,,100.0,CHCl3,,100.0,-5.33,-3.48,1.84,-5.58,-4.06,1.45
1228,10.1021/acsami.9b10243,10.1021/acsami.9b10243,PBDB-T,IEIC,PBDB-T,IEIC,CCCCC(CC)Cc1ccc(-c2c3cc(-c4ccc(-c5sc(-c6cccs6)c6c5C(=O)c5c(CC(CC)CCCC)sc(CC(CC)CCCC)c5C6=O)s4)sc3c(-c3ccc(CC(CC)CCCC)s3)c3ccsc23)s1,CCCCCCc1ccc(C2(c3ccc(CCCCCC)cc3)c3cc4c(cc3-c3sc(-c5sc(/C=C6\C(=O)c7ccccc7C6=C(C#N)C#N)cc5CC(CC)CCCC)cc32)C(c2ccc(CCCCCC)cc2)(c2ccc(CCCCCC)cc2)c2cc(-c3sc(/C=C5\C(=O)c6ccccc6C5=C(C#N)C#N)cc3CC(CC)CCCC)sc2-4)cc1,1.02,15.05,48.0,7.3,7.368480000000001,0.9380821917808356,,,1:1,"1,8-diiodooctane",,0.5 vol %,ITO/PEDOT:PSS/active layer/PFN-Br/Al,conventional,PFN-Br,PFN-Br,PEDOT:PSS,PEDOT:PSS,100.0,chlorobenzene,chlorobenzene,110.0,-5.28,-3.48,1.8,-5.41,-3.84,1.57
1229,10.1039/c7ta06631g,10.1039/c7ta06631g,PBDB-T,IDT-N,PBDB-T,IDT-N,CCCCC(CC)Cc1ccc(-c2c3cc(-c4ccc(-c5sc(-c6cccs6)c6c5C(=O)c5c(CC(CC)CCCC)sc(CC(CC)CCCC)c5C6=O)s4)sc3c(-c3ccc(CC(CC)CCCC)s3)c3ccsc23)s1,CCCCCCc1ccc(C2(c3ccc(CCCCCC)cc3)c3cc4c(cc3-c3sc(/C=C5\C(=O)c6cc7ccccc7cc6C5=C(C#N)C#N)cc32)C(c2ccc(CCCCCC)cc2)(c2ccc(CCCCCC)cc2)c2cc(/C=C3\C(=O)c5cc6ccccc6cc5C3=C(C#N)C#N)sc2-4)cc1,0.79,15.88,71.89999999999999,9.0,9.0199988,0.2222088888888862,,,,,,,ITO/PEDOT:PSS/active layer/PNDIT-F3N-Br/Ag,conventional,PNDIT-F3N-Br,,PEDOT:PSS,,100.0,CHCl3,,100.0,-5.33,-3.48,1.84,-5.74,-4.08,1.58
1230,10.1021/acsaem.8b00851,10.1021/acsaem.8b00851,PBDB-T,ITBTR-C6,PBDB-T,ITBTR-C6,CCCCC(CC)Cc1ccc(-c2c3cc(-c4ccc(-c5sc(-c6cccs6)c6c5C(=O)c5c(CC(CC)CCCC)sc(CC(CC)CCCC)c5C6=O)s4)sc3c(-c3ccc(CC(CC)CCCC)s3)c3ccsc23)s1,CCCCCCc1ccc(C2(c3ccc(CCCCCC)cc3)c3cc4c(cc3-c3sc5cc(-c6ccc(/C=c7\sc(=C(C#N)C#N)n(CCCCCC)c7=O)c7nsnc67)sc5c32)C(c2ccc(CCCCCC)cc2)(c2ccc(CCCCCC)cc2)c2c-4sc3cc(-c4ccc(/C=c5\sc(=C(C#N)C#N)n(CCCCCC)c5=O)c5nsnc45)sc23)cc1,0.88,16.3,64.2,9.29,9.208848,0.8735414424111697,,,1:1,DIO,DIO,,ITO/ZnO/active layer/MoO3/Ag,inverted,ZnO,ZnO,MoO3,MoO3,,chlorobenzene,chlorobenzene,120.0,-5.33,-3.48,1.84,,,
1231,10.1002/adma.201602776,10.1002/adma.201602776,PBDB-T,IT-DM,PBDB-T,IT-DM,CCCCC(CC)Cc1ccc(-c2c3cc(-c4ccc(-c5sc(-c6cccs6)c6c5C(=O)c5c(CC(CC)CCCC)sc(CC(CC)CCCC)c5C6=O)s4)sc3c(-c3ccc(CC(CC)CCCC)s3)c3ccsc23)s1,CCCCCCc1ccc(C2(c3ccc(CCCCCC)cc3)c3cc4c(cc3-c3sc5cc(C=C6C(=O)c7cc(C)c(C)cc7C6=C(C#N)C#N)sc5c32)C(c2ccc(CCCCCC)cc2)(c2ccc(CCCCCC)cc2)c2c-4sc3cc(C=C4C(=O)c5cc(C)c(C)cc5C4=C(C#N)C#N)sc23)cc1,0.97,16.48,71.0,12.5,11.349776,9.201792000000012,,,,,,,inverted,inverted,ZnO,ZnO,MoO3,MoO3,,chlorobenzene,chlorobenzene,,-5.33,-3.48,1.84,-5.57,-3.88,1.63
1232,10.1039/c8tc02701c,10.1039/c8tc02701c,PBDB-T,ITIC-Cl4,PBDB-T,IT-4Cl,CCCCC(CC)Cc1ccc(-c2c3cc(-c4ccc(-c5sc(-c6cccs6)c6c5C(=O)c5c(CC(CC)CCCC)sc(CC(CC)CCCC)c5C6=O)s4)sc3c(-c3ccc(CC(CC)CCCC)s3)c3ccsc23)s1,CCCCCCc1ccc(C2(c3ccc(CCCCCC)cc3)c3cc4c(cc3-c3sc5cc(/C=C6\C(=O)c7cc(Cl)c(Cl)cc7C6=C(C#N)C#N)sc5c32)C(c2ccc(CCCCCC)cc2)(c2ccc(CCCCCC)cc2)c2c-4sc3cc(/C=C4\C(=O)c5cc(Cl)c(Cl)cc5C4=C(C#N)C#N)sc23)cc1,0.74,21.5,60.0,9.6,9.546,0.5625000000000029,,,1:1,0.5% CN,,0.5%,,,,,,,,o-DCB,,,-5.33,-3.48,1.84,-5.5,-3.9,
1233,10.1002/adma.201904215,10.1002/adma.201904215,PBDB-T,IT-4F,PBDB-T,IT-4F,CCCCC(CC)Cc1ccc(-c2c3cc(-c4ccc(-c5sc(-c6cccs6)c6c5C(=O)c5c(CC(CC)CCCC)sc(CC(CC)CCCC)c5C6=O)s4)sc3c(-c3ccc(CC(CC)CCCC)s3)c3ccsc23)s1,CCCCCCc1ccc(C2(c3ccc(CCCCCC)cc3)c3cc4c(cc3-c3sc5cc(/C=C6\C(=O)c7cc(F)c(F)cc7C6=C(C#N)C#N)sc5c32)C(c2ccc(CCCCCC)cc2)(c2ccc(CCCCCC)cc2)c2c-4sc3cc(/C=C4\C(=O)c5cc(F)c(F)cc5C4=C(C#N)C#N)sc23)cc1,0.74,22.7,57.4,9.9,9.642052,2.6055353535353607,,,,,,,,,,,,,,,,,-5.39,-3.48,1.91,-5.56,-4.11,1.45
1234,10.1002/adma.201602776,10.1002/adma.201602776,PBDB-T,IT-M,PBDB-T,IT-M,CCCCC(CC)Cc1ccc(-c2c3cc(-c4ccc(-c5sc(-c6cccs6)c6c5C(=O)c5c(CC(CC)CCCC)sc(CC(CC)CCCC)c5C6=O)s4)sc3c(-c3ccc(CC(CC)CCCC)s3)c3ccsc23)s1,CCCCCCc1ccc(C2(c3ccc(CCCCCC)cc3)c3cc4c(cc3-c3sc5cc(/C=C6\C(=O)c7ccc(C)cc7C6=C(C#N)C#N)sc5c32)C(c2ccc(CCCCCC)cc2)(c2ccc(CCCCCC)cc2)c2c-4sc3cc(/C=C4\C(=O)c5ccc(C)cc5C4=C(C#N)C#N)sc23)cc1,0.94,17.44,74.0,12.05,12.131263999999998,0.6743900414937538,,,,,,,inverted,inverted,ZnO,ZnO,MoO3,MoO3,,chlorobenzene,chlorobenzene,,-5.33,-3.48,1.84,-5.58,-3.98,1.6
1235,10.1002/adma.201600281,10.1002/adma.201600281,PBDB-T,ITIC,PBDB-T,ITIC,CCCCC(CC)Cc1ccc(-c2c3cc(-c4ccc(-c5sc(-c6cccs6)c6c5C(=O)c5c(CC(CC)CCCC)sc(CC(CC)CCCC)c5C6=O)s4)sc3c(-c3ccc(CC(CC)CCCC)s3)c3ccsc23)s1,CCCCCCc1ccc(C2(c3ccc(CCCCCC)cc3)c3cc4c(cc3-c3sc5cc(C=C6C(=O)c7ccccc7C6=C(C#N)C#N)sc5c32)C(c2ccc(CCCCCC)cc2)(c2ccc(CCCCCC)cc2)c2c-4sc3cc(C=C4C(=O)c5ccccc5C4=C(C#N)C#N)sc23)cc1,0.899,16.81,74.2,11.21,11.21324498,0.0289471900089033,,,1:1,DIO,DIO,,ITO/ZnO/PBDB-T:ITIC/MoO3/Al,inverted,ZnO,ZnO,MoO3,MoO3,100.0,chlorobenzene,chlorobenzene,,-5.33,-3.48,1.84,-5.49,-3.83,1.59
1236,10.1016/j.cclet.2017.11.018,10.1016/j.cclet.2017.11.018,PBDB-T,ITCT,PBDB-T,ITCPTC,CCCCC(CC)Cc1ccc(-c2c3cc(-c4ccc(-c5sc(-c6cccs6)c6c5C(=O)c5c(CC(CC)CCCC)sc(CC(CC)CCCC)c5C6=O)s4)sc3c(-c3ccc(CC(CC)CCCC)s3)c3ccsc23)s1,CCCCCCc1ccc(C2(c3ccc(CCCCCC)cc3)c3cc4c(cc3-c3sc5cc(/C=C6\C(=O)c7cscc7C6=C(C#N)C#N)sc5c32)C(c2ccc(CCCCCC)cc2)(c2ccc(CCCCCC)cc2)c2c-4sc3cc(/C=C4\C(=O)c5cscc5C4=C(C#N)C#N)sc23)cc1,0.85,17.88,72.3,11.27,10.988154,2.500851818988463,,,1:1,,,,,,,,,,,,,,-5.33,-3.48,1.84,-5.585,-3.826,
1242,10.1021/acs.chemmater.8b02276,10.1021/acs.chemmater.8b02276,PBDB-T,SN6IC-4F,PBDB-T,SN6IC-4F,CCCCC(CC)Cc1ccc(-c2c3cc(-c4ccc(-c5sc(-c6cccs6)c6c5C(=O)c5c(CC(CC)CCCC)sc(CC(CC)CCCC)c5C6=O)s4)sc3c(-c3ccc(CC(CC)CCCC)s3)c3ccsc23)s1,CCCCCCCCC(CCCCCCCC)n1c2cc(/C=C3\C(=O)c4cc(F)c(F)cc4C3=C(C#N)C#N)sc2c2sc3c(sc4c5sc(/C=C6\C(=O)c7cc(F)c(F)cc7C6=C(C#N)C#N)cc5n(C(CCCCCCCC)CCCCCCCC)c43)c21,0.78,23.2,73.0,13.2,13.21008,0.0763636363636387,,,,,,,,,,,,,,,,,-5.33,-3.48,1.84,-5.52,-4.11,
1243,10.1021/acs.chemmater.8b02276,10.1021/acs.chemmater.8b02276,PBDB-T,SN6IC,PBDB-T,SN6IC,CCCCC(CC)Cc1ccc(-c2c3cc(-c4ccc(-c5sc(-c6cccs6)c6c5C(=O)c5c(CC(CC)CCCC)sc(CC(CC)CCCC)c5C6=O)s4)sc3c(-c3ccc(CC(CC)CCCC)s3)c3ccsc23)s1,CCCCCCCCC(CCCCCCCC)n1c2cc(/C=C3\C(=O)c4ccccc4C3=C(C#N)C#N)sc2c2sc3c(sc4c5sc(/C=C6\C(=O)c7ccccc7C6=C(C#N)C#N)cc5n(C(CCCCCCCC)CCCCCCCC)c43)c21,0.88,16.5,66.0,9.6,9.5832,0.1749999999999992,,,,,,,,,,,,,,,,,-5.33,-3.48,1.84,-5.38,-3.93,
