Repository: JiYiqaq/PCE-KA-GNN

# Data directory

- `raw/Active_Database.csv` is the immutable source dataset bundled under CC BY 4.0. Do not overwrite it with processed data.
- `processed/` is created and populated by the training pipeline. Generated `.pt` and `.pth` caches are intentionally ignored by Git because they can exceed GitHub's normal single-file limit.

See `../DATA_LICENSE.md` for provenance, license and checksum information.

File: data/raw/Active_Database.csv (part 13 of 471)
id,doi,doi_norm,donor,acceptor,donor_canonical,acceptor_canonical,donor_smiles,acceptor_smiles,voc,jsc,ff,pce,pce_recomputed,pce_relative_error_percent,pce_avg,pce_best,d_a_ratio,additive,additive_canonical,additive_ratio,device_structure,device_type,etl,etl_canonical,htl,htl_canonical,active_layer_thickness,solvent,solvent_canonical,annealing_temp,homo_d,lumo_d,eg_d,homo_a,lumo_a,eg_a
1244,10.1002/adma.201604964,10.1002/adma.201604964,PBDB-T,DICTF,PBDB-T,DICTF,CCCCC(CC)Cc1ccc(-c2c3cc(-c4ccc(-c5sc(-c6cccs6)c6c5C(=O)c5c(CC(CC)CCCC)sc(CC(CC)CCCC)c5C6=O)s4)sc3c(-c3ccc(CC(CC)CCCC)s3)c3ccsc23)s1,CCCCCCCCC1(CCCCCCCC)c2cc(-c3ccc(/C=C4\C(=O)c5ccccc5C4=C(C#N)C#N)s3)ccc2-c2ccc(-c3ccc(/C=C4\C(=O)c5ccccc5C4=C(C#N)C#N)s3)cc21,0.93,10.3,59.0,5.93,5.651610000000001,4.694603709949393,,,,,,,ITO/PEDOT:PSS/active layer/PDIN/Al,conventional,PDIN,PDIN,PEDOT:PSS,PEDOT:PSS,,,,,-5.33,-3.48,1.84,-5.67,-3.79,1.82
1245,10.1021/acs.chemmater.7b02811,10.1021/acs.chemmater.7b02811,PBDB-T,FDNCTF,PBDB-T,FDNCTF,CCCCC(CC)Cc1ccc(-c2c3cc(-c4ccc(-c5sc(-c6cccs6)c6c5C(=O)c5c(CC(CC)CCCC)sc(CC(CC)CCCC)c5C6=O)s4)sc3c(-c3ccc(CC(CC)CCCC)s3)c3ccsc23)s1,CCCCCCCCC1(CCCCCCCC)c2cc3c(cc2-c2cc4c(cc21)-c1sc(/C=C2\C(=O)c5cc6ccccc6cc5C2=C(C#N)C#N)cc1C4(CCCCCCCC)CCCCCCCC)C(CCCCCCCC)(CCCCCCCC)c1cc(/C=C2\C(=O)c4cc5ccccc5cc4C2=C(C#N)C#N)sc1-3,0.93,16.3,72.5,11.2,10.990275000000002,1.8725446428571169,,,1:0.8,,,,ITO/PEDOT:PSS/PBDB-T:FDNCTF/PDINO/Al,conventional,PDINO,PDINO,PEDOT:PSS,PEDOT:PSS,120.0,chlorobenzene,,,-5.33,-3.48,1.84,-5.48,-3.82,1.6
1246,10.1002/aenm.201702870,10.1002/aenm.201702870,PBDB-T,F-Br,PBDB-T,F-Br,CCCCC(CC)Cc1ccc(-c2c3cc(-c4ccc(-c5sc(-c6cccs6)c6c5C(=O)c5c(CC(CC)CCCC)sc(CC(CC)CCCC)c5C6=O)s4)sc3c(-c3ccc(CC(CC)CCCC)s3)c3ccsc23)s1,CCCCCCCCC1(CCCCCCCC)c2cc3c(cc2-c2cc4c(cc21)-c1sc(C=C2C(=O)c5cc(Br)ccc5C2=C(C#N)C#N)cc1C4(CCCCCCCC)CCCCCCCC)C(CCCCCCCC)(CCCCCCCC)c1cc(C=C2C(=O)c4cc(Br)ccc4C2=C(C#N)C#N)sc1-3,0.87,18.22,76.0,12.05,12.047064,0.0243651452282309,,,1:1,DIO,DIO,0.3%,ITO/PEDOT:PSS/PBDB-T:acceptors/PDINO/Al,conventional,PDINO,PDINO,PEDOT:PSS,PEDOT:PSS,150.0,chlorobenzene,chlorobenzene,,-5.33,-3.48,1.84,-5.62,-4.06,1.56
1247,10.1002/aenm.201702870,10.1002/aenm.201702870,PBDB-T,F-Cl,PBDB-T,F-Cl,CCCCC(CC)Cc1ccc(-c2c3cc(-c4ccc(-c5sc(-c6cccs6)c6c5C(=O)c5c(CC(CC)CCCC)sc(CC(CC)CCCC)c5C6=O)s4)sc3c(-c3ccc(CC(CC)CCCC)s3)c3ccsc23)s1,CCCCCCCCC1(CCCCCCCC)c2cc3c(cc2-c2cc4c(cc21)-c1sc(C=C2C(=O)c5cc(Cl)ccc5C2=C(C#N)C#N)cc1C4(CCCCCCCC)CCCCCCCC)C(CCCCCCCC)(CCCCCCCC)c1cc(C=C2C(=O)c4cc(Cl)ccc4C2=C(C#N)C#N)sc1-3,0.87,17.61,75.0,11.47,11.490525,0.1789450741063578,,,1:1,DIO,DIO,0.1%,ITO/PEDOT:PSS/PBDB-T:acceptors/PDINO/Al,conventional,PDINO,PDINO,PEDOT:PSS,PEDOT:PSS,150.0,chlorobenzene,chlorobenzene,,-5.33,-3.48,1.84,-5.62,-4.04,1.58
1248,10.1002/aenm.201702870,10.1002/aenm.201702870,PBDB-T,F-F,PBDB-T,F-F,CCCCC(CC)Cc1ccc(-c2c3cc(-c4ccc(-c5sc(-c6cccs6)c6c5C(=O)c5c(CC(CC)CCCC)sc(CC(CC)CCCC)c5C6=O)s4)sc3c(-c3ccc(CC(CC)CCCC)s3)c3ccsc23)s1,CCCCCCCCC1(CCCCCCCC)c2cc3c(cc2-c2cc4c(cc21)-c1sc(C=C2C(=O)c5cc(F)ccc5C2=C(C#N)C#N)cc1C4(CCCCCCCC)CCCCCCCC)C(CCCCCCCC)(CCCCCCCC)c1cc(C=C2C(=O)c4cc(F)ccc4C2=C(C#N)C#N)sc1-3,0.88,17.36,71.0,10.85,10.846528,0.0319999999999869,,,1:1.2,DIO,DIO,0.3%,ITO/PEDOT:PSS/PBDB-T:acceptors/PDINO/Al,conventional,PDINO,PDINO,PEDOT:PSS,PEDOT:PSS,150.0,chlorobenzene,chlorobenzene,,-5.33,-3.48,1.84,-5.72,-4.13,1.59
1250,10.1002/adma.201705209,10.1002/adma.201705209,PBDB-T,C8-ITIC,PBDB-T,C8-ITIC,CCCCC(CC)Cc1ccc(-c2c3cc(-c4ccc(-c5sc(-c6cccs6)c6c5C(=O)c5c(CC(CC)CCCC)sc(CC(CC)CCCC)c5C6=O)s4)sc3c(-c3ccc(CC(CC)CCCC)s3)c3ccsc23)s1,CCCCCCCCC1(CCCCCCCC)c2cc3c(cc2-c2sc4cc(/C=C5\C(=O)c6ccccc6C5=C(C#N)C#N)sc4c21)C(CCCCCCCC)(CCCCCCCC)c1c-3sc2cc(/C=C3\C(=O)c4ccccc4C3=C(C#N)C#N)sc12,0.87,19.7,73.0,12.41,12.51147,0.817647058823522,,,,,,,ITO/In2O3/ZnO/active layer/MoO3/Ag,inverted,ZnO,ZnO,MoO3,MoO3,,chlorobenzene,chlorobenzene,,-5.33,-3.48,1.84,-5.63,-3.91,
1251,10.1002/adma.201704904,10.1002/adma.201704904,PBDB-T,NCBDT,PBDB-T,NCBDT,CCCCC(CC)Cc1ccc(-c2c3cc(-c4ccc(-c5sc(-c6cccs6)c6c5C(=O)c5c(CC(CC)CCCC)sc(CC(CC)CCCC)c5C6=O)s4)sc3c(-c3ccc(CC(CC)CCCC)s3)c3ccsc23)s1,CCCCCCCCc1c2sc3c(c2c(CCCCCCCC)c2sc4c(c12)C(c1ccc(CCCCCC)cc1)(c1ccc(CCCCCC)cc1)c1cc(C=C2C(=O)c5cc(F)ccc5C2=C(C#N)C#N)sc1-4)C(c1ccc(CCCCCC)cc1)(c1ccc(CCCCCC)cc1)c1cc(C=C2C(=O)c4cc(F)ccc4C2=C(C#N)C#N)sc1-3,0.839,20.33,71.0,12.12,12.110377699999995,0.0793919141914354,,,1:0.8,,,,ITO/PEDOT:PSS/active layer/PDINO/Al,conventional,PDINO,PDINO,PEDOT:PSS,PEDOT:PSS,100.0,,,,-5.33,-3.48,1.84,-5.36,-3.89,
1252,10.1039/c7qm00585g,10.1039/c7qm00585g,PBDB-T,NFTI,PBDB-T,NFTI,CCCCC(CC)Cc1ccc(-c2c3cc(-c4ccc(-c5sc(-c6cccs6)c6c5C(=O)c5c(CC(CC)CCCC)sc(CC(CC)CCCC)c5C6=O)s4)sc3c(-c3ccc(CC(CC)CCCC)s3)c3ccsc23)s1,CCCCCCCCc1cc2c(/C=C3\C(=O)c4ccccc4C3=C(C#N)C#N)sc(-c3ccc4c(c3)C(CCCCCCCC)(CCCCCCCC)c3cc(-c5sc(/C=C6\C(=O)c7ccccc7C6=C(C#N)C#N)c6cc(CCCCCCCC)sc56)ccc3-4)c2s1,0.902,17.82,56.00000000000001,9.02,9.001238400000002,0.2079999999999746,,,1:0.9,DPE,DPE,,ITO/PEDOT:PSS/active layer/FPI/Al,conventional,FPI,,PEDOT:PSS,PEDOT:PSS,,chloroform,chloroform,,-5.33,-3.48,1.84,-5.46,-3.77,
1255,10.1021/acsami.9b08462,10.1021/acsami.9b08462,PBDB-T,DTCC-IC,PBDB-T,DTCC-IC,CCCCC(CC)Cc1ccc(-c2c3cc(-c4ccc(-c5sc(-c6cccs6)c6c5C(=O)c5c(CC(CC)CCCC)sc(CC(CC)CCCC)c5C6=O)s4)sc3c(-c3ccc(CC(CC)CCCC)s3)c3ccsc23)s1,CCCCCCCCOc1ccc(C2(c3ccc(OCCCCCCCC)cc3)c3cc4c5cc6c(cc5n(CCCCCCCC)c4cc3-c3sc(/C=C4\C(=O)c5ccccc5C4=C(C#N)C#N)cc32)-c2sc(/C=C3\C(=O)c4ccccc4C3=C(C#N)C#N)cc2C6(c2ccc(OCCCCCCCC)cc2)c2ccc(OCCCCCCCC)cc2)cc1,0.97,14.26,64.1,9.25,8.8664402,4.1465924324324375,,,1:1.5,DIO,,0.5 vol %,inverted,inverted,ZnO,ZnO,MoO3,MoO3,,chlorobenzene,chlorobenzene,,-5.33,-3.48,1.84,-5.49,-3.85,1.62
1256,10.1021/jacs.7b00566,10.1021/jacs.7b00566,PBDB-T,IDT-BOC6,PBDB-T,IDT-BOC6,CCCCC(CC)Cc1ccc(-c2c3cc(-c4ccc(-c5sc(-c6cccs6)c6c5C(=O)c5c(CC(CC)CCCC)sc(CC(CC)CCCC)c5C6=O)s4)sc3c(-c3ccc(CC(CC)CCCC)s3)c3ccsc23)s1,CCCCCCOc1cc(-c2cc3c(s2)-c2cc4c(cc2C3(c2ccc(CCCCCC)cc2)c2ccc(CCCCCC)cc2)-c2sc(-c3cc(OCCCCCC)c(C=C5C(=O)c6ccccc6C5=C(C#N)C#N)cc3OCCCCCC)cc2C4(c2ccc(CCCCCC)cc2)c2ccc(CCCCCC)cc2)c(OCCCCCC)cc1C=C1C(=O)c2ccccc2C1=C(C#N)C#N,1.01,17.52,54.0,9.6,9.555408,0.4644999999999973,,,,DIO,,1%,,,,,,,,DCB,,,-5.33,-3.48,1.84,-5.51,-3.78,1.63
1257,10.1039/c7ta10136h,10.1039/c7ta10136h,PBDB-T,ITIC-OE,PBDB-T,ITIC-OE,CCCCC(CC)Cc1ccc(-c2c3cc(-c4ccc(-c5sc(-c6cccs6)c6c5C(=O)c5c(CC(CC)CCCC)sc(CC(CC)CCCC)c5C6=O)s4)sc3c(-c3ccc(CC(CC)CCCC)s3)c3ccsc23)s1,COCCOCc1ccc(C2(c3ccc(COCCOC)cc3)c3cc4c(cc3-c3sc5cc(/C=C6\C(=O)c7ccccc7C6=C(C#N)C#N)sc5c32)C(c2ccc(COCCOC)cc2)(c2ccc(COCCOC)cc2)c2c-4sc3cc(/C=C4\C(=O)c5ccccc5C4=C(C#N)C#N)sc23)cc1,0.85,14.8,67.0,8.5,8.4286,0.8400000000000067,,,,,,,ITO/PEDOT:PSS/PBDB-T:ITIC-OE/PFN-Br/Ag,,PFN-Br,,PEDOT:PSS,,,,,,-5.33,-3.48,1.84,-5.67,-4.03,1.58
1258,10.1039/c9py00674e,10.1039/c9py00674e,,ITIC,,ITIC,CCCCC(CC)Cc1ccc(-c2c3cc(-c4sc(-c5cnc(-c6cc(CC(CC)CCCC)c(C)s6)cn5)cc4CC(CC)CCCC)sc3c(-c3ccc(CC(CC)CCCC)s3)c3cc(C)sc23)s1,CCCCCCc1ccc(C2(c3ccc(CCCCCC)cc3)c3cc4c(cc3-c3sc5cc(/C=C6\C(=O)c7ccccc7C6=C(C#N)C#N)sc5c32)C(c2ccc(CCCCCC)cc2)(c2ccc(CCCCCC)cc2)c2c-4sc3cc(/C=C4\C(=O)c5ccccc5C4=C(C#N)C#N)sc23)cc1,0.9,14.6,61.7,8.1,8.107380000000001,0.0911111111111268,,,1:1.2,0.5 vol% DIO,,0.5 vol%,ITO/ZnO/active layer/MoO3/Ag,inverted,ZnO,,MoO3,,,CB,,130.0,-5.5,-3.48,2.02,-5.58,-3.91,1.67
1259,10.1002/adfm.201808828,10.1002/adfm.201808828,L24,IT-4F,L24,IT-4F,CCCCC(CC)Cc1sc(-c2c3cc(-c4ccc(-c5c(F)c(F)c(-c6ccc(C)s6)c6nn(CC(CC)CCCC)nc56)s4)sc3c(-c3cc(Cl)c(CC(CC)CCCC)s3)c3cc(C)sc23)cc1Cl,CCCCCCc1ccc(C2(c3ccc(CCCCCC)cc3)c3cc4c(cc3-c3sc5cc(/C=C6\C(=O)c7cc(F)c(F)cc7C6=C(C#N)C#N)sc5c32)C(c2ccc(CCCCCC)cc2)(c2ccc(CCCCCC)cc2)c2c-4sc3cc(/C=C4\C(=O)c5cc(F)c(F)cc5C4=C(C#N)C#N)sc23)cc1,0.495,7.41,36.3,1.33,1.3314658499999998,0.1102142857142683,1.3,1.33,1:1,DIO,DIO,0.25 vol%,inverted,inverted,ZnO,ZnO,MoO3,MoO3,,CF,chloroform,100.0,-5.43,-3.48,1.95,-5.7,-4.2,1.5
1260,10.1002/adma.201602642,10.1002/adma.201602642,PBDTTT-E-T,IEIC,PBDTTT-E-T,IEIC,CCCCC(CC)COC(=O)c1cc2csc(-c3cc4c(-c5ccc(CC(CC)CCCC)s5)c5sccc5c(-c5ccc(CC(CC)CCCC)s5)c4s3)c2s1,CCCCCCc1ccc(C2(c3ccc(CCCCCC)cc3)c3cc4c(cc3-c3sc(-c5sc(/C=C6\C(=O)c7ccccc7C6=C(C#N)C#N)cc5CC(CC)CCCC)cc32)C(c2ccc(CCCCCC)cc2)(c2ccc(CCCCCC)cc2)c2cc(-c3sc(/C=C5\C(=O)c6ccccc6C5=C(C#N)C#N)cc3CC(CC)CCCC)sc2-4)cc1,0.9,11.7,47.0,4.9,4.9491,1.002040816326515,,,,,,,ITO/PEDOT:PSS/active layer/PFN-Br/Al,conventional,PFN-Br,PFN-Br,PEDOT:PSS,PEDOT:PSS,,chloroform,chloroform,,-5.09,-3.48,1.55,-5.455,-3.863,1.563
1261,10.1002/adma.201602642,10.1002/adma.201602642,PBDTTT-E-T,IEICO,PBDTTT-E-T,IEICO,CCCCC(CC)COC(=O)c1cc2csc(-c3cc4c(-c5ccc(CC(CC)CCCC)s5)c5sccc5c(-c5ccc(CC(CC)CCCC)s5)c4s3)c2s1,CCCCCCc1ccc(C2(c3ccc(CCCCCC)cc3)c3cc4c(cc3-c3sc(-c5sc(/C=C6\C(=O)c7ccccc7C6=C(C#N)C#N)cc5OCC(CC)CCCC)cc32)C(c2ccc(CCCCCC)cc2)(c2ccc(CCCCCC)cc2)c2cc(-c3sc(/C=C5\C(=O)c6ccccc6C5=C(C#N)C#N)cc3OCC(CC)CCCC)sc2-4)cc1,0.82,17.7,57.99999999999999,8.4,8.418119999999998,0.2157142857142609,,,,,,,ITO/PEDOT:PSS/active layer/PFN-Br/Al,conventional,PFN-Br,PFN-Br,PEDOT:PSS,PEDOT:PSS,,chloroform,chloroform,,-5.09,-3.48,1.55,-5.32,-3.95,1.34
1266,10.1021/acsami.7b10059,10.1021/acsami.7b10059,PBODT,IDIC,PBODT,IDIC,CCCCCCCCCCCCC(CCCCCCCCCC)Cc1cc(-c2cc3c4nonc4c4cc(-c5cc(CC(CCCCCCCCCC)CCCCCCCCCCCC)c(-c6ccc(-c7ccc(C)s7)s6)s5)sc4c3s2)sc1C,CCCCCCC1(CCCCCC)c2cc3c(cc2-c2sc(/C=C4\C(=O)c5ccccc5C4=C(C#N)C#N)cc21)C(CCCCCC)(CCCCCC)c1cc(/C=C2\C(=O)c4ccccc4C2=C(C#N)C#N)sc1-3,0.92,13.3,66.8,8.19,8.173648,0.1996581196581132,,,1:1,,,,ITO/ZnO/active layer/MoO3/Ag,inverted,ZnO,ZnO,MoO3,MoO3,100.0,"1,2,4-trimethylbenzene","1,2,4-trimethylbenzene",,-5.44,-3.48,1.96,-5.69,-3.98,1.71
1267,10.1021/acsami.7b10059,10.1021/acsami.7b10059,PBODT,ITIC,PBODT,ITIC,CCCCCCCCCCCCC(CCCCCCCCCC)Cc1cc(-c2cc3c4nonc4c4cc(-c5cc(CC(CCCCCCCCCC)CCCCCCCCCCCC)c(-c6ccc(-c7ccc(C)s7)s6)s5)sc4c3s2)sc1C,CCCCCCc1ccc(C2(c3ccc(CCCCCC)cc3)c3cc4c(cc3-c3sc5cc(/C=C6\C(=O)c7ccccc7C6=C(C#N)C#N)sc5c32)C(c2ccc(CCCCCC)cc2)(c2ccc(CCCCCC)cc2)c2c-4sc3cc(/C=C4\C(=O)c5ccccc5C4=C(C#N)C#N)sc23)cc1,1.0,10.7,66.4,7.06,7.1048,0.6345609065155864,,,1:1,,,,ITO/ZnO/active layer/MoO3/Ag,inverted,ZnO,ZnO,MoO3,MoO3,100.0,"chlorobenzene;1,2-dichlorobenzene",chlorobenzene,,-5.44,-3.48,1.96,-5.51,-3.84,1.67
1270,10.1039/c7ta04703g,10.1039/c7ta04703g,P1_BDT-TBT,DCI-2,P1_BDT-TBT,DCI-2,CCCCCCCCCCCCOc1c2cc(-c3ccc(-c4ccc(-c5cccs5)c5nsnc45)s3)sc2c(OCCCCCCCCCCCC)c2ccsc12,CCCCCCCCC(CCCCCCCC)n1c2cc(-c3sc(-c4sc(/C=C5\C(=O)c6ccccc6C5=C(C#N)C#N)cc4CCCCCC)cc3CCCCCC)sc2c2sc(-c3sc(-c4sc(/C=C5\C(=O)c6ccccc6C5=C(C#N)C#N)cc4CCCCCC)cc3CCCCCC)cc21,0.8,13.77,63.0,6.94,6.94008,0.0011527377521561,,,1:2,DIO,,3 vol%,ITO/PEDOT:PSS/P1:DCI-2/PFN/Al,bulk heterojunction solar cell,PFN,,PEDOT:PSS,,,chloroform,,,-5.1,-3.48,1.6,-5.24,-4.05,1.23
1271,10.1039/c7ta04703g,10.1039/c7ta04703g,P1_BDT-TBT,PY1,P1_BDT-TBT,Py1,CCCCCCCCCCCCOc1c2cc(-c3ccc(-c4ccc(-c5cccs5)c5nsnc45)s3)sc2c(OCCCCCCCCCCCC)c2ccsc12,CCCCCCCCC(CCCCCCCC)n1c2cc(-c3sc(-c4sc(/C=C5\C(=O)N(CCCC)C(=O)C(C#N)=C5C)cc4CCCCCC)cc3CCCCCC)sc2c2sc(-c3sc(-c4sc(/C=C5\C(=O)N(CCCC)C(=O)C(C#N)=C5C)cc4CCCCCC)cc3CCCCCC)cc21,0.83,10.53,56.00000000000001,4.89,4.894344,0.0888343558282325,,,1:2,,,,,bulk heterojunction solar cell,PFN,,PEDOT:PSS,,,chloroform,,,-5.1,-3.48,1.6,-5.27,-4.0,1.4
1274,10.1002/marc.201800660,10.1002/marc.201800660,PBBF,IDIC,PBBF,IDIC,CCCCC(CC)Cc1ccc(-c2c3cc(-c4cc5c(-c6cc(F)c(CC(CC)CCCC)s6)c6sc(C)cc6c(-c6cc(F)c(CC(CC)CCCC)s6)c5s4)sc3c(-c3ccc(CC(CC)CCCC)s3)c3cc(C)sc23)s1,CCCCCCC1(CCCCCC)c2cc3c(cc2-c2sc(/C=C4\C(=O)c5ccccc5C4=C(C#N)C#N)cc21)C(CCCCCC)(CCCCCC)c1cc(/C=C2\C(=O)c4ccccc4C2=C(C#N)C#N)sc1-3,0.95,15.3,58.8,8.5,8.54658,0.548000000000006,,,1:1,,,,ITO/PEDOT:PSS/PBBF:IDIC/PFN/Al,conventional,PFN,PFN,PEDOT:PSS,PEDOT:PSS,,,,,-5.52,-3.47,2.05,-5.69,-3.91,1.78
1275,10.1002/aenm.201802050,10.1002/aenm.201802050,FTAZ,IDCIC,FTAZ,IDCIC,CCCCCCC(CCCC)CCc1c2cc(-c3ccc(-c4c(F)c(F)c(-c5cccs5)c5nn(CC(CCCC)CCCCCC)nc45)s3)sc2c(CCC(CCCC)CCCCCC)c2ccsc12,CCCCCCc1ccc(C2(c3ccc(CCCCCC)cc3)c3c(sc4cc(/C=C5\C(=O)c6cc(F)c(F)cc6C5=C(C#N)C#N)sc34)-c3sc4c(c(CCCCCC)cc5c4cc(CCCCCC)c4c6c(sc45)-c4sc5cc(/C=C7\C(=O)c8cc(F)c(F)cc8C7=C(C#N)C#N)sc5c4C6(c4ccc(CCCCCC)cc4)c4ccc(CCCCCC)cc4)c32)cc1,0.87,21.98,71.0,13.58,13.577046000000005,0.0217525773195672,,,,CN&DIO,CN&DIO,,ITO/ZnO/FTAZ:IDCIC/MoO3/Ag,inverted,ZnO,ZnO,MoO3,MoO3,,,,,-5.48,-3.47,2.0,-5.19,-3.72,1.45
1276,10.1002/adma.201704713,10.1002/adma.201704713,FTAZ,IHIC2,FTAZ,IHIC2,CCCCCCC(CCCC)CCc1c2cc(-c3ccc(-c4c(F)c(F)c(-c5cccs5)c5nn(CC(CCCC)CCCCCC)nc45)s3)sc2c(CCC(CCCC)CCCCCC)c2ccsc12,CCCCCCc1ccc(C2(c3ccc(CCCCCC)cc3)c3cc(/C=C4\C(=O)c5cc(F)c(F)cc5C4=C(C#N)C#N)sc3-c3ccc4c5c(ccc4c32)-c2sc(/C=C3\C(=O)c4cc(F)c(F)cc4C3=C(C#N)C#N)cc2C5(c2ccc(CCCCCC)cc2)c2ccc(CCCCCC)cc2)cc1,0.775,15.7,61.2,7.45,7.446510000000001,0.0468456375838835,,,,,,,ITO/ZnO/active layer/MoO3/Ag,inverted,ZnO,ZnO,MoO3,MoO3,,chloroform,chloroform,,-5.48,-3.47,2.0,-5.69,-3.86,1.66
1277,10.1039/c7tc04520d,10.1039/c7tc04520d,FTAZ,NTIC,FTAZ,NTIC,CCCCCCC(CCCC)CCc1c2cc(-c3ccc(-c4c(F)c(F)c(-c5cccs5)c5nn(CC(CCCC)CCCCCC)nc45)s3)sc2c(CCC(CCCC)CCCCCC)c2ccsc12,CCCCCCc1ccc(C2(c3ccc(CCCCCC)cc3)c3cc(/C=C4\C(=O)c5ccccc5C4=C(C#N)C#N)sc3-c3ccc4c5c(ccc4c32)-c2sc(/C=C3\C(=O)c4ccccc4C3=C(C#N)C#N)cc2C5(c2ccc(CCCCCC)cc2)c2ccc(CCCCCC)cc2)cc1,0.95,14.3,67.9,9.21,9.224215,0.1543431053203049,,,1:1.5,,,,ITO/ZnO/FTAZ:acceptor/MoO3/Ag,inverted,ZnO,ZnO,MoO3,MoO3,100.0,CHCl3,chloroform,,-5.48,-3.47,2.0,-5.525,-3.755,1.68
1278,10.1039/c7tc04520d,10.1039/c7tc04520d,FTAZ,IDT-IC,FTAZ,IDT-IC,CCCCCCC(CCCC)CCc1c2cc(-c3ccc(-c4c(F)c(F)c(-c5cccs5)c5nn(CC(CCCC)CCCCCC)nc45)s3)sc2c(CCC(CCCC)CCCCCC)c2ccsc12,CCCCCCc1ccc(C2(c3ccc(CCCCCC)cc3)c3cc4c(cc3-c3sc(/C=C5\C(=O)c6ccccc6C5=C(C#N)C#N)cc32)C(c2ccc(CCCCCC)cc2)(c2ccc(CCCCCC)cc2)c2cc(/C=C3\C(=O)c5ccccc5C3=C(C#N)C#N)sc2-4)cc1,0.896,13.6,58.5,7.13,7.128575999999999,0.0199719495091301,,,1:1.5,,,,ITO/ZnO/FTAZ:acceptor/MoO3/Ag,inverted,ZnO,ZnO,MoO3,MoO3,100.0,CHCl3,chloroform,,-5.48,-3.47,2.0,-5.658,-3.856,1.7
1279,10.1021/acs.chemmater.8b02222,10.1021/acs.chemmater.8b02222,FTAZ,F9IC,FTAZ,INIC3,CCCCCCC(CCCC)CCc1c2cc(-c3ccc(-c4c(F)c(F)c(-c5cccs5)c5nn(CC(CCCC)CCCCCC)nc45)s3)sc2c(CCC(CCCC)CCCCCC)c2ccsc12,CCCCCCc1ccc(C2(c3ccc(CCCCCC)cc3)c3cc4c(cc3-c3sc5c(sc6cc(/C=C7\C(=O)c8cc(F)c(F)cc8C7=C(C#N)C#N)sc65)c32)C(c2ccc(CCCCCC)cc2)(c2ccc(CCCCCC)cc2)c2c-4sc3c2sc2cc(/C=C4\C(=O)c5cc(F)c(F)cc5C4=C(C#N)C#N)sc23)cc1,0.873,20.2,66.4,11.7,11.7093744,0.0801230769230807,,,1:1.5,DIO,,0.25% v/v,ITO/ZnO/PFN-Br/FTAZ:FREA/MoOx/Ag,conventional,PFN-Br,PFN-Br,PEDOT:PSS,PEDOT:PSS,,chlorobenzene,chlorobenzene,,-5.48,-3.47,2.0,-5.52,-3.995,1.49
1280,10.1021/jacs.6b12755,10.1021/jacs.6b12755,FTAZ,F9IC,FTAZ,INIC3,CCCCCCC(CCCC)CCc1c2cc(-c3ccc(-c4c(F)c(F)c(-c5cccs5)c5nn(CC(CCCC)CCCCCC)nc45)s3)sc2c(CCC(CCCC)CCCCCC)c2ccsc12,CCCCCCc1ccc(C2(c3ccc(CCCCCC)cc3)c3cc4c(cc3-c3sc5c(sc6cc(/C=C7\C(=O)c8cc(F)c(F)cc8C7=C(C#N)C#N)sc65)c32)C(c2ccc(CCCCCC)cc2)(c2ccc(CCCCCC)cc2)c2c-4sc3c2sc2cc(/C=C4\C(=O)c5cc(F)c(F)cc5C4=C(C#N)C#N)sc23)cc1,0.857,19.44,67.4,11.5,11.22889392,2.357444173913036,,,1:1.5 w/w,DIO,DIO,0.25% v/v DIO,ITO/ZnO/FTAZ:acceptor/MoOx/Ag,inverted,ZnO,ZnO,MoOx,MoO3,,,,,-5.48,-3.47,2.0,-5.52,-3.995,1.49
1282,10.1021/acs.chemmater.8b02222,10.1021/acs.chemmater.8b02222,FTAZ,IT-4F,FTAZ,IT-4F,CCCCCCC(CCCC)CCc1c2cc(-c3ccc(-c4c(F)c(F)c(-c5cccs5)c5nn(CC(CCCC)CCCCCC)nc45)s3)sc2c(CCC(CCCC)CCCCCC)c2ccsc12,CCCCCCc1ccc(C2(c3ccc(CCCCCC)cc3)c3cc4c(cc3-c3sc5cc(/C=C6\C(=O)c7cc(F)c(F)cc7C6=C(C#N)C#N)sc5c32)C(c2ccc(CCCCCC)cc2)(c2ccc(CCCCCC)cc2)c2c-4sc3cc(/C=C4\C(=O)c5cc(F)c(F)cc5C4=C(C#N)C#N)sc23)cc1,0.742,18.43,59.7,8.2,8.164010820000001,0.438892439024364,,,1:1.5,DIO,,0.25% v/v,ITO/ZnO/PFN-Br/FTAZ:FREA/MoOx/Ag,conventional,PFN-Br,PFN-Br,PEDOT:PSS,PEDOT:PSS,,chlorobenzene,chlorobenzene,,-5.48,-3.47,2.0,-5.677,-4.105,1.522
1283,10.1039/c7ta07882j,10.1039/c7ta07882j,FTAZ,ITIC,FTAZ,ITIC,CCCCCCC(CCCC)CCc1c2cc(-c3ccc(-c4c(F)c(F)c(-c5cccs5)c5nn(CC(CCCC)CCCCCC)nc45)s3)sc2c(CCC(CCCC)CCCCCC)c2ccsc12,CCCCCCc1ccc(C2(c3ccc(CCCCCC)cc3)c3cc4c(cc3-c3sc5cc(C=C6C(=O)c7ccccc7C6=C(C#N)C#N)sc5c32)C(c2ccc(CCCCCC)cc2)(c2ccc(CCCCCC)cc2)c2c-4sc3cc(C=C4C(=O)c5ccccc5C4=C(C#N)C#N)sc23)cc1,0.911,16.71,57.99999999999999,8.77,8.8292298,0.6753683010262335,,,1:1.5,,,,ITO/ZnO/polymer:ITIC/MoO3/Al,,ZnO,,MoO3,,90.0,chloroform,,,-5.48,-3.47,2.0,-5.576,-3.916,1.586
1284,10.1039/c7ta07882j,10.1039/c7ta07882j,FTAZ,ITIC,FTAZ,ITIC,CCCCCCC(CCCC)CCc1c2cc(-c3ccc(-c4c(F)c(F)c(-c5cccs5)c5nn(CC(CCCC)CCCCCC)nc45)s3)sc2c(CCC(CCCC)CCCCCC)c2ccsc12,CCCCCCc1ccc(C2(c3ccc(CCCCCC)cc3)c3cc4c(cc3-c3sc5cc(/C=C6\C(=O)c7ccccc7C6=C(C#N)C#N)sc5c32)C(c2ccc(CCCCCC)cc2)(c2ccc(CCCCCC)cc2)c2c-4sc3cc(/C=C4\C(=O)c5ccccc5C4=C(C#N)C#N)sc23)cc1,0.911,16.25,56.49999999999999,8.37,8.36411875,0.0702658303464735,,,1:1.5,,,,ITO/ZnO/polymer:ITIC/MoO3/Al,inverted,ZnO,ZnO,MoO3,MoO3,90.0,chloroform,chloroform,,-5.48,-3.47,2.01,-5.64,-4.04,1.6
1285,10.1002/adma.201700144,10.1002/adma.201700144,FTAZ,ITIC-Th,FTAZ,ITIC-Th,CCCCCCC(CCCC)CCc1c2cc(-c3ccc(-c4c(F)c(F)c(-c5cccs5)c5nn(CC(CCCC)CCCCCC)nc45)s3)sc2c(CCC(CCCC)CCCCCC)c2ccsc12,CCCCCCc1ccc(C2(c3ccc(CCCCCC)s3)c3cc4c(cc3-c3sc5cc(/C=C6\C(=O)c7ccccc7C6=C(C#N)C#N)sc5c32)C(c2ccc(CCCCCC)s2)(c2ccc(CCCCCC)s2)c2c-4sc3cc(/C=C4\C(=O)c5ccccc5C4=C(C#N)C#N)sc23)s1,0.915,15.84,61.3,8.88,8.8845768,0.0515405405405273,,,1:1.5,"1,8-diiodooctane",DIO,,ITO/ZnO/FTAZ:acceptor/MoOx/Ag,inverted,ZnO,ZnO,MoOx,MoO3,120.0,chloroform,chloroform,,-5.48,-3.47,2.0,-5.673,-3.909,1.6
1286,10.1002/adma.201700144,10.1002/adma.201700144,FTAZ,ITIC-Th1,FTAZ,ITIC-Th1,CCCCCCC(CCCC)CCc1c2cc(-c3ccc(-c4c(F)c(F)c(-c5cccs5)c5nn(CC(CCCC)CCCCCC)nc45)s3)sc2c(CCC(CCCC)CCCCCC)c2ccsc12,CCCCCCc1ccc(C2(c3ccc(CCCCCC)s3)c3cc4c(cc3-c3sc5cc(C=C6C(=O)c7cc(F)ccc7C6=C(C#N)C#N)sc5c32)C(c2ccc(CCCCCC)s2)(c2ccc(CCCCCC)s2)c2c-4sc3cc(C=C4C(=O)c5cc(F)ccc5C4=C(C#N)C#N)sc23)s1,0.849,19.33,73.7,12.1,12.09503229,0.0410554545454606,,,1:1.5,"1,8-diiodooctane",DIO,,ITO/ZnO/FTAZ:acceptor/MoOx/Ag,inverted,ZnO,ZnO,MoOx,MoO3,120.0,chloroform,chloroform,,-5.48,-3.47,2.0,-5.72,-4.065,1.54
1287,10.1039/c7ta02075a,10.1039/c7ta02075a,PSBZ,ITIC,PSBZ,ITIC,CCCCCCC(CCCC)CSc1ccc(-c2c3cc(-c4ccc(-c5c(F)c(F)c(-c6cccs6)c6nn(CC(CCCC)CCCCCC)nc56)s4)sc3c(-c3ccc(SCC(CCCC)CCCCCC)s3)c3ccsc23)s1,CCCCCCc1ccc(C2(c3ccc(CCCCCC)cc3)c3cc4c(cc3-c3sc5cc(/C=C6\C(=O)c7ccccc7C6=C(C#N)C#N)sc5c32)C(c2ccc(CCCCCC)cc2)(c2ccc(CCCCCC)cc2)c2c-4sc3cc(/C=C4\C(=O)c5ccccc5C4=C(C#N)C#N)sc23)cc1,0.89,19.0,62.0,10.5,10.4842,0.1504761904761781,,,,,,,,,,,,,,,,,-5.37,-3.47,1.9,-5.6,-3.85,1.75
1288,10.1039/c7ta02075a,10.1039/c7ta02075a,PSBZ,ITIC,PSBZ,ITIC,CCCCCCC(CCCC)CSc1ccc(-c2c3cc(-c4ccc(-c5c(F)c(F)c(-c6cccs6)c6nn(CC(CCCC)CCCCCC)nc56)s4)sc3c(-c3ccc(SCC(CCCC)CCCCCC)s3)c3ccsc23)s1,CCCCCCc1ccc(C2(c3ccc(CCCCCC)cc3)c3cc4c(cc3-c3sc5cc(C=C6C(=O)c7ccccc7C6=C(C#N)C#N)sc5c32)C(c2ccc(CCCCCC)cc2)(c2ccc(CCCCCC)cc2)c2c-4sc3cc(C=C4C(=O)c5ccccc5C4=C(C#N)C#N)sc23)cc1,0.89,19.0,62.0,10.5,10.4842,0.1504761904761781,,,,,,,,,,,,,,,,,-5.37,-3.47,1.93,-5.576,-3.916,1.586
1290,10.1039/c8ta12224e,10.1039/c8ta12224e,PBDS-TZ,IT-4F,PBDS-TZ,IT-4F,CCCCC(CC)Cc1csc(-c2nc3sc(-c4cc(CC(CC)CCCC)c(-c5cc6c(-c7ccc([Si](CCC)(CCC)CCC)s7)c7sccc7c(-c7ccc([Si](CCC)(CCC)CCC)s7)c6s5)s4)nc3s2)c1,CCCCCCc1ccc(C2(c3ccc(CCCCCC)cc3)c3cc4c(cc3-c3sc5cc(/C=C6\C(=O)c7cc(F)c(F)cc7C6=C(C#N)C#N)sc5c32)C(c2ccc(CCCCCC)cc2)(c2ccc(CCCCCC)cc2)c2c-4sc3cc(/C=C4\C(=O)c5cc(F)c(F)cc5C4=C(C#N)C#N)sc23)cc1,0.804,20.05,73.1,12.01,11.7838662,1.8828792672772647,,,1:1,"1,8-diiodooctane",DIO,,ITO/ZnO/active layer/MoO3/Ag,inverted,ZnO,ZnO,MoO3,MoO3,,chloroform,chloroform,,-5.41,-3.46,,-5.66,-4.14,1.53
1291,10.1039/c8ta07544a,10.1039/c8ta07544a,PTBFeh-BDD,ITIC,PTBFeh-BDD,ITIC,CCCCC(CC)Cc1ccc(-c2c3cc(-c4ccc(-c5sc(-c6cccs6)c6c5C(=O)c5c(CC(CC)CCCC)sc(CC(CC)CCCC)c5C6=O)s4)sc3c(-c3ccc(CC(CC)CCCC)s3)c3ccoc23)s1,CCCCCCc1ccc(C2(c3ccc(CCCCCC)cc3)c3cc4c(cc3-c3sc5cc(C=C6C(=O)c7ccccc7C6=C(C#N)C#N)sc5c32)C(c2ccc(CCCCCC)cc2)(c2ccc(CCCCCC)cc2)c2c-4sc3cc(C=C4C(=O)c5ccccc5C4=C(C#N)C#N)sc23)cc1,0.893,17.76,70.19999999999999,11.13,11.13349536,0.0314048517520101,,,,No,,,ITO/PEDOT:PSS/active layer/ETL/Al,bulk heterojunction polymer solar cell,,,PEDOT:PSS,,,,,,-5.26,-3.46,1.8,-5.576,-3.916,1.586
1292,10.1021/acs.jpcc.6b11848,10.1021/acs.jpcc.6b11848,PBDB-T,ITIC,PBDB-T,ITIC,CCCCC(CC)Cc1ccc(-c2c3cc(-c4ccc(-c5sc(-c6cccs6)c6c5C(=O)c5c(CC(CC)CCCC)sc(CC(CC)CCCC)c5C6=O)s4)sc3c(-c3ccc(CC(CC)CCCC)s3)c3ccsc23)s1,CCCCCCc1ccc(C2(c3ccc(CCCCCC)cc3)c3cc4c(cc3-c3sc5cc(/C=C6\C(=O)c7ccccc7C6=C(C#N)C#N)sc5c32)C(c2ccc(CCCCCC)cc2)(c2ccc(CCCCCC)cc2)c2c-4sc3cc(/C=C4\C(=O)c5ccccc5C4=C(C#N)C#N)sc23)cc1,0.907,16.1,65.5,9.56,9.5647685,0.0498797071129795,,,,,,,ITO/PEDOT:PSS/polymer:ITIC/Mg/Al,conventional,Mg,Mg,PEDOT:PSS,PEDOT:PSS,,"1,2-dichlorobenzene (o-DCB)",o-DCB,,-5.25,-3.46,1.79,-5.48,-3.83,1.65
1294,10.1002/adma.201705209,10.1002/adma.201705209,PFBDB-T,ITIC,PFBDB-T,ITIC,CCCCC(CC)Cc1ccc(-c2c3cc(-c4sc(-c5sc(-c6cc(F)cs6)c6c5C(=O)c5c(CC(CC)CCCC)sc(CC(CC)CCCC)c5C6=O)cc4F)sc3c(-c3ccc(CC(CC)CCCC)s3)c3ccsc23)s1,CCCCCCc1ccc(C2(c3ccc(CCCCCC)cc3)c3cc4c(cc3-c3sc5cc(C=C6C(=O)c7ccccc7C6=C(C#N)C#N)sc5c32)C(c2ccc(CCCCCC)cc2)(c2ccc(CCCCCC)cc2)c2c-4sc3cc(C=C4C(=O)c5ccccc5C4=C(C#N)C#N)sc23)cc1,0.95,18.5,66.0,11.71,11.5995,0.9436379163108456,,,,,,,ITO/In2O3/ZnO/active layer/MoO3/Ag,inverted,ZnO,ZnO,MoO3,MoO3,,chlorobenzene,chlorobenzene,,-5.47,-3.46,,-5.49,-3.83,1.59
1297,10.1039/c8qm00610e,10.1039/c8qm00610e,PFBDB-T,C8-ITIC,PFBDB-T,C8-ITIC,CCCCC(CC)Cc1ccc(-c2c3cc(-c4sc(-c5sc(-c6cc(F)cs6)c6c5C(=O)c5c(CC(CC)CCCC)sc(CC(CC)CCCC)c5C6=O)cc4F)sc3c(-c3ccc(CC(CC)CCCC)s3)c3ccsc23)s1,CCCCCCCCC1(CCCCCCCC)c2cc3c(cc2-c2sc4cc(/C=C5\C(=O)c6ccccc6C5=C(C#N)C#N)sc4c21)C(CCCCCCCC)(CCCCCCCC)c1c-3sc2cc(/C=C3\C(=O)c4ccccc4C3=C(C#N)C#N)sc12,0.93,19.59,69.0,12.5,12.570903,0.5672240000000102,,,,,,,ITO/ZnO/active layer/MoO3/Ag/MoO3,inverted,ZnO,ZnO,MoO3,MoO3,,chloroform,chloroform,,-5.47,-3.46,1.77,-5.63,-3.91,1.55
1298,10.1002/adma.201705209,10.1002/adma.201705209,PFBDB-T,C8-ITIC,PFBDB-T,C8-ITIC,CCCCC(CC)Cc1ccc(-c2c3cc(-c4sc(-c5sc(-c6cc(F)cs6)c6c5C(=O)c5c(CC(CC)CCCC)sc(CC(CC)CCCC)c5C6=O)cc4F)sc3c(-c3ccc(CC(CC)CCCC)s3)c3ccsc23)s1,CCCCCCCCC1(CCCCCCCC)c2cc3c(cc2-c2sc4cc(/C=C5\C(=O)c6ccccc6C5=C(C#N)C#N)sc4c21)C(CCCCCCCC)(CCCCCCCC)c1c-3sc2cc(/C=C3\C(=O)c4ccccc4C3=C(C#N)C#N)sc12,0.94,19.6,72.0,13.2,13.26528,0.4945454545454646,,,,,,,ITO/In2O3/ZnO/active layer/MoO3/Ag,inverted,ZnO,ZnO,MoO3,MoO3,,chlorobenzene,chlorobenzene,,-5.47,-3.46,,-5.63,-3.91,
1299,10.1002/marc.201700872,10.1002/marc.201700872,PzNDTP-T-BDD,IDIC,PzNDTP-T-BDD,IDIC,CCCCCCCCc1cc(-c2sc(-c3cc(CCCCCCCC)c(-c4cc5c(-c6ccc(SCC(CC)CCCC)cc6)cc6c(cc(-c7ccc(SCC(CC)CCCC)cc7)c7cc(C)sc76)c5s4)s3)c3c2C(=O)c2c(CC(CC)CCCC)sc(CC(CC)CCCC)c2C3=O)sc1C,CCCCCCC1(CCCCCC)c2cc3c(cc2-c2sc(/C=C4\C(=O)c5ccccc5C4=C(C#N)C#N)cc21)C(CCCCCC)(CCCCCC)c1cc(/C=C2\C(=O)c4ccccc4C2=C(C#N)C#N)sc1-3,0.925,10.63,46.9,4.62,4.6115597500000005,0.1826893939393851,,,1:1,,,,ITO/ZnO/active layer/MoOx/Ag,inverted,ZnO,ZnO,MoOx,MoO3,,chloroform,chloroform,100.0,-5.34,-3.46,1.88,-5.69,-3.91,1.78
1300,10.1002/marc.201700872,10.1002/marc.201700872,PzNDT-T-BDD,IDIC,PzNDT-T-BDD,IDIC,CCCCCCCCc1cc(-c2sc(-c3cc(CCCCCCCC)c(-c4cc5c(-c6ccc(SCC(CC)CCCC)s6)cc6c(cc(-c7ccc(SCC(CC)CCCC)s7)c7cc(C)sc76)c5s4)s3)c3c2C(=O)c2c(CC(CC)CCCC)sc(CC(CC)CCCC)c2C3=O)sc1C,CCCCCCC1(CCCCCC)c2cc3c(cc2-c2sc(/C=C4\C(=O)c5ccccc5C4=C(C#N)C#N)cc21)C(CCCCCC)(CCCCCC)c1cc(/C=C2\C(=O)c4ccccc4C2=C(C#N)C#N)sc1-3,0.875,15.65,71.1,9.72,9.73625625,0.1672453703703483,,,1:1,,,,ITO/ZnO/active layer/MoOx/Ag,inverted,ZnO,ZnO,MoOx,MoO3,,chloroform,chloroform,100.0,-5.24,-3.46,1.78,-5.69,-3.91,1.78
1301,10.1002/adfm.201701491,10.1002/adfm.201701491,PBDTS-NQx,ITIC,,ITIC,CCCCCCCCc1ccc(-c2nc3c(-c4ccc(C)s4)cc4c(cc(-c5ccc(-c6cc7c(-c8ccc(SCC(CCCC)CCCCCC)s8)c8sc(C)cc8c(-c8ccc(SCC(CCCC)CCCCCC)s8)c7s6)s5)c5nc(-c6ccc(CCCCCCCC)s6)c(-c6ccc(CCCCCCCC)s6)nc54)c3nc2-c2ccc(CCCCCCCC)s2)s1,CCCCCCc1ccc(C2(c3ccc(CCCCCC)cc3)c3cc4c(cc3-c3sc5cc(/C=C6\C(=O)c7ccccc7C6=C(C#N)C#N)sc5c32)C(c2ccc(CCCCCC)cc2)(c2ccc(CCCCCC)cc2)c2c-4sc3cc(/C=C4\C(=O)c5ccccc5C4=C(C#N)C#N)sc23)cc1,0.92,17.86,69.8,11.47,11.4689776,0.0089136878814306,11.02,11.47,1:0.8,DIO,DIO,0.5,ITO/ZnO/copolymer:ITIC/MoO3/Al,inverted,ZnO,ZnO,MoO3,MoO3,109.0,chlorobenzene,chlorobenzene,,-5.31,-3.46,1.85,-5.48,-3.83,1.65
1302,10.1039/c7ta01554b,10.1039/c7ta01554b,PBDB-T,ITTIC,PBDB-T,ITTIC,CCCCCCCCc1sc(CCCCCCCC)c2c1C(=O)c1c(-c3ccc(C)s3)sc(-c3ccc(-c4cc5c(-c6ccc(CC(CC)CCCC)s6)c6sc(C)cc6c(-c6ccc(CC(CC)CCCC)s6)c5s4)s3)c1C2=O,CCCCCCc1ccc(C2(c3ccc(CCCCCC)cc3)c3cc4c(cc3-c3sc5cc(-c6ccc(/C=C7\C(=O)c8ccccc8C7=C(C#N)C#N)s6)sc5c32)C(c2ccc(CCCCCC)cc2)(c2ccc(CCCCCC)cc2)c2c-4sc3cc(-c4ccc(/C=C5\C(=O)c6ccccc6C5=C(C#N)C#N)s4)sc23)cc1,0.92,15.93,62.0,9.12,9.086472,0.3676315789473539,,,1:1.2,,,,ITO/ZnO/active layer/MoO3/Ag,inverted,ZnO,ZnO,MoO3,MoO3,90.0,chloroform,chloroform,110.0,-5.26,-3.46,1.8,-5.28,-3.82,1.46
1303,10.1039/c7ta01554b,10.1039/c7ta01554b,PBDB-T,ITIC,PBDB-T,ITIC,CCCCCCCCc1sc(CCCCCCCC)c2c1C(=O)c1c(-c3ccc(C)s3)sc(-c3ccc(-c4cc5c(-c6ccc(CC(CC)CCCC)s6)c6sc(C)cc6c(-c6ccc(CC(CC)CCCC)s6)c5s4)s3)c1C2=O,CCCCCCc1ccc(C2(c3ccc(CCCCCC)cc3)c3cc4c(cc3-c3sc5cc(/C=C6\C(=O)c7ccccc7C6=C(C#N)C#N)sc5c32)C(c2ccc(CCCCCC)cc2)(c2ccc(CCCCCC)cc2)c2c-4sc3cc(/C=C4\C(=O)c5ccccc5C4=C(C#N)C#N)sc23)cc1,0.87,16.11,64.0,9.05,8.970047999999998,0.8834475138121795,,,1:1.2,,,,ITO/ZnO/active layer/MoO3/Ag,inverted,ZnO,ZnO,MoO3,MoO3,90.0,chloroform,chloroform,,-5.26,-3.46,1.8,-5.55,-4.0,1.55
1304,10.1002/adma.201606396,10.1002/adma.201606396,PTzBI,ITIC,PTzBI,ITIC,CCCCCCCCN1C(=O)c2c(c(-c3ccc(-c4cc5c(-c6ccc(CC(CC)CCCC)s6)c6sccc6c(-c6ccc(CC(CC)CCCC)s6)c5s4)s3)c3nn(CCCCCCCC)nc3c2-c2cccs2)C1=O,CCCCCCc1ccc(C2(c3ccc(CCCCCC)cc3)c3cc4c(cc3-c3sc5cc(C=C6C(=O)c7ccccc7C6=C(C#N)C#N)sc5c32)C(c2ccc(CCCCCC)cc2)(c2ccc(CCCCCC)cc2)c2c-4sc3cc(C=C4C(=O)c5ccccc5C4=C(C#N)C#N)sc23)cc1,0.87,18.29,64.3,10.24,10.2316089,0.0819443359375074,,,1:1,DBE,DBE,0.5 vol% DBE,ITO/PEDOT:PSS/active layer/PFN-Br/Al,conventional,PFN-Br,PFN-Br,PEDOT:PSS,PEDOT:PSS,95.0,CB,,130.0,-5.34,-3.46,,-5.49,-3.83,1.59
1310,10.1039/c6ta10450a,10.1039/c6ta10450a,FTAZ,SF-PDI2,FTAZ,SF-PDI2,CCCCCCC(CCCC)CCc1c2cc(-c3ccc(-c4c(F)c(F)c(-c5cccs5)c5nn(CC(CCCC)CCCCCC)nc45)s3)sc2c(CCC(CCCC)CCCCCC)c2ccsc12,CCCCCC(CCCCC)N1C(=O)c2ccc3c4c5c(c6ccc(c2c36)C1=O)=C(C1=CC2C(C=C1)c1ccc(-c3cc6c7c(ccc8c9c%10c(c3c87)=CC=C3C(=O)N(C(CCCCC)CCCCC)C(=O)C(C=C9)C3%10)C(=O)N(C(CCCCC)CCCCC)C6=O)cc1C21c2ccccc2C2C=CC=CC21)C=C1C(=O)N(C(CCCCC)CCCCC)C(=O)C(C=C4)C15,0.935,6.7,36.7,2.3,2.2990715000000006,0.0403695652173574,,,1:2,,,,ITO/PEDOT:PSS/active layer/Ca/Al,conventional,Ca,Ca,PEDOT:PSS,PEDOT:PSS,150.0,"1,2,4-trichlorobenzene",,,-5.45,-3.45,2.0,-5.9,-3.83,2.07
1311,10.1002/solr.201800186,10.1002/solr.201800186,PBDT-Se-TAZ,ITIC,PBDT-Se-TAZ,ITIC,CCCCCCCCC(CCCCCC)Cc1ccc(-c2c3cc(-c4ccc(-c5c(F)c(F)c(-c6cccs6)c6nn(CCCCCCCC)nc56)s4)sc3c(-c3ccc(CC(CCCCCC)CCCCCCCC)[se]3)c3ccsc23)[se]1,CCCCCCc1ccc(C2(c3ccc(CCCCCC)cc3)c3cc4c(cc3-c3sc5cc(C=C6C(=O)c7ccccc7C6=C(C#N)C#N)sc5c32)C(c2ccc(CCCCCC)cc2)(c2ccc(CCCCCC)cc2)c2c-4sc3cc(C=C4C(=O)c5ccccc5C4=C(C#N)C#N)sc23)cc1,0.81,18.63,66.7,10.07,10.0652301,0.0473674280039666,,,1:1 w/w,DIO,,0.3% v/v,ITO/ZnO/copolymer:ITIC/MoO3/Ag,inverted,ZnO,ZnO,MoO3,MoO3,100.0,CF,chloroform,,-5.23,-3.45,1.92,-5.576,-3.916,1.586
1314,10.1021/acs.macromol.9b01233,10.1021/acs.macromol.9b01233,J52-Cl,Y6,J52-Cl,Y6,CCCCCCCCC(CCCCCC)Cn1nc2c(-c3cccs3)c(F)c(F)c(-c3ccc(-c4cc5c(-c6cc(Cl)c(CC(CC)CCCC)s6)c6sccc6c(-c6cc(Cl)c(CC(CC)CCCC)s6)c5s4)s3)c2n1,CCCCCCCCCCCc1c(/C=C2\C(=O)c3cc(F)c(F)cc3C2=C(C#N)C#N)sc2c1sc1c3c4nsnc4c4c5sc6c(CCCCCCCCCCC)c(/C=C7\C(=O)c8cc(F)c(F)cc8C7=C(C#N)C#N)sc6c5n(CC(CC)CCCC)c4c3n(CC(CC)CCCC)c21,0.84,23.77,61.4,12.31,12.2596152,0.4092997562957072,,,,,,,ITO/PEDOT:PSS/active layer/PDINO/Al,conventional,PDINO,PDINO,PEDOT:PSS,PEDOT:PSS,,chloroform,chloroform,,-5.39,-3.45,,-5.65,-4.09,1.36
1315,10.1016/j.orgel.2021.106195,10.1016/j.orgel.2021.106195,J52-Cl,BTA13,J52-Cl,BTA13,CCCCCCCCC(CCCCCC)Cn1nc2c(-c3cccs3)c(F)c(F)c(-c3ccc(-c4cc5c(-c6cc(Cl)c(CC(CC)CCCC)s6)c6sccc6c(-c6cc(Cl)c(CC(CC)CCCC)s6)c5s4)s3)c2n1,CCCCCCCCn1nc2c(/C=c3/sc(=C(C#N)C#N)n(CC)c3=O)ccc(-c3cc4sc5c(c4s3)C(c3ccc(CCCCCC)cc3)(c3ccc(CCCCCC)cc3)c3cc4c(cc3-5)C(c3ccc(CCCCCC)cc3)(c3ccc(CCCCCC)cc3)c3c-4sc4cc(-c5ccc(/C=c6/sc(=C(C#N)C#N)n(CC)c6=O)c6nn(CCCCCCCC)nc56)sc34)c2n1,1.23,9.95,58.4,7.16,7.147283999999998,0.1775977653631557,,,,,,,ITO/PEDOT:PSS/active layer/PFN-Br/Al,conventional,PFN-Br,PFN-Br,PEDOT:PSS,PEDOT:PSS,,chloroform,chloroform,,-5.39,-3.45,,-5.34,-3.62,
1316,10.1016/j.orgel.2021.106195,10.1016/j.orgel.2021.106195,J52-Cl,BTA3,J52-Cl,BTA3,CCCCCCCCC(CCCCCC)Cn1nc2c(-c3cccs3)c(F)c(F)c(-c3ccc(-c4cc5c(-c6cc(Cl)c(CC(CC)CCCC)s6)c6sccc6c(-c6cc(Cl)c(CC(CC)CCCC)s6)c5s4)s3)c2n1,CCCCCCCCn1nc2c(/C=c3\sc(=C(C#N)C#N)n(CC)c3=O)ccc(-c3cc4c(s3)-c3cc5c(cc3C4(c3ccc(CCCCCC)cc3)c3ccc(CCCCCC)cc3)-c3sc(-c4ccc(/C=c6\sc(=C(C#N)C#N)n(CC)c6=O)c6nn(CCCCCCCC)nc46)cc3C5(c3ccc(CCCCCC)cc3)c3ccc(CCCCCC)cc3)c2n1,1.24,13.16,66.60000000000001,10.5,10.8680544,3.505280000000001,,,,,,,ITO/PEDOT:PSS/active layer/PFN-Br/Al,conventional,PFN-Br,PFN-Br,PEDOT:PSS,PEDOT:PSS,,chloroform,chloroform,,-5.39,-3.45,,-5.49,-3.72,1.76
1317,10.1016/j.orgel.2021.106195,10.1016/j.orgel.2021.106195,J52-Cl,BTA1,J52-Cl,BTA1,CCCCCCCCC(CCCCCC)Cn1nc2c(-c3cccs3)c(F)c(F)c(-c3ccc(-c4cc5c(-c6cc(Cl)c(CC(CC)CCCC)s6)c6sccc6c(-c6cc(Cl)c(CC(CC)CCCC)s6)c5s4)s3)c2n1,CCCCCCCCn1nc2c(/C=C3\SC(=S)N(CC)C3=O)ccc(-c3cc4c(s3)-c3cc5c(cc3C4(c3ccc(CCCCCC)cc3)c3ccc(CCCCCC)cc3)-c3sc(-c4ccc(/C=C6\SC(=S)N(CC)C6=O)c6nn(CCCCCCCC)nc46)cc3C5(c3ccc(CCCCCC)cc3)c3ccc(CCCCCC)cc3)c2n1,1.33,1.25,36.2,0.6,0.601825,0.3041666666666794,,,,,,,ITO/PEDOT:PSS/active layer/Ca/Al,conventional,Ca,Ca,PEDOT:PSS,PEDOT:PSS,,chloroform,chloroform,,-5.39,-3.45,,-5.49,-3.57,1.85
1318,10.1016/j.orgel.2021.106195,10.1016/j.orgel.2021.106195,J52-Cl,BTA7,J52-Cl,BTA7,CCCCCCCCC(CCCCCC)Cn1nc2c(-c3cccs3)c(F)c(F)c(-c3ccc(-c4cc5c(-c6cc(Cl)c(CC(CC)CCCC)s6)c6sccc6c(-c6cc(Cl)c(CC(CC)CCCC)s6)c5s4)s3)c2n1,CCCCCCCCn1nc2c(C=C(C#N)C#N)ccc(-c3cc4c(s3)-c3cc5c(cc3C4(c3ccc(CCCCCC)cc3)c3ccc(CCCCCC)cc3)-c3sc(-c4ccc(C=C(C#N)C#N)c6nn(CCCCCCCC)nc46)cc3C5(c3ccc(CCCCCC)cc3)c3ccc(CCCCCC)cc3)c2n1,1.13,9.74,52.5,5.78,5.778255000000001,0.0301903114186792,,,,,,,ITO/PEDOT:PSS/active layer/Ca/Al,conventional,Ca,Ca,PEDOT:PSS,PEDOT:PSS,,chloroform,chloroform,,-5.39,-3.45,,-5.56,-3.66,
1319,10.1039/c8ta08961b,10.1039/c8ta08961b,J71,ZITI-4F,J71,ZITI-4F,CCCCCCCCC(CCCCCC)Cn1nc2c(-c3cccs3)c(F)c(F)c(-c3ccc(-c4cc5c(-c6ccc([Si](CCC)(CCC)CCC)s6)c6sccc6c(-c6ccc([Si](CCC)(CCC)CCC)s6)c5s4)s3)c2n1,CCCCC(CCCC)CC1(CC(CCCC)CCCC)C2=C(c3cc4c(cc31)-c1sc(/C=C3\C(=O)c5cc(F)c(F)cc5C3=C(C#N)C#N)cc1C4)C(CC(CCCC)CCCC)(CC(CCCC)CCCC)c1cc3c(cc12)Cc1cc(/C=C2\C(=O)c4cc(F)c(F)cc4C2=C(C#N)C#N)sc1-3,0.85,21.3,72.8,13.18,13.18044,0.003338391502271,,,1:1,,,,ITO/PEDOT:PSS/J71:ZITI-4F/PNDIT-F3N/Al,conventional,PNDIT-F3N,PNDIT-F3N,PEDOT:PSS,PEDOT:PSS,110.0,chloroform,chloroform,120.0,-5.35,-3.45,1.86,-5.66,-3.81,1.47
1320,10.1039/c9ta03272j,10.1039/c9ta03272j,J71,ZITI,J71,ZITI,CCCCCCCCC(CCCCCC)Cn1nc2c(-c3cccs3)c(F)c(F)c(-c3ccc(-c4cc5c(-c6ccc([Si](CCC)(CCC)CCC)s6)c6sccc6c(-c6ccc([Si](CCC)(CCC)CCC)s6)c5s4)s3)c2n1,CCCCCCC(CCCC)CC1(CC(CCCC)CCCCCC)C2=C(c3cc4c(cc31)-c1sc(/C=C3\C(=O)c5cc(F)ccc5C3=C(C#N)C#N)cc1C4)C(CC(CCCC)CCCCCC)(CC(CCCC)CCCCCC)c1cc3c(cc12)Cc1cc(/C=C2\C(=O)c4cc(F)ccc4C2=C(C#N)C#N)sc1-3,0.912,20.23,69.5,12.82,12.822583200000002,0.0201497659906544,,,,,,,ITO/PEDOT:PSS/J71:ZITI/PDINO/Al,conventional,PDINO,,PEDOT:PSS,,,,,120.0,-5.35,-3.45,1.86,-5.55,-3.78,1.53
1321,10.1039/c8ta09370a,10.1039/c8ta09370a,J71,TTz2,J71,TTz2,CCCCCCCCC(CCCCCC)Cn1nc2c(-c3cccs3)c(F)c(F)c(-c3ccc(-c4cc5c(-c6ccc([Si](CCC)(CCC)CCC)s6)c6sccc6c(-c6ccc([Si](CCC)(CCC)CCC)s6)c5s4)s3)c2n1,CCCCCCC(CCCC)Cc1cc(-c2ccc(/C=c3/sc(=C(C#N)C#N)n(CC)c3=O)c3nsnc23)sc1-c1nc2sc(-c3sc(-c4ccc(/C=c5/sc(=C(C#N)C#N)n(CC)c5=O)c5nsnc45)cc3CC(CCCC)CCCCCC)nc2s1,0.92,12.75,53.7,6.3,6.299010000000001,0.0157142857142688,,,1:2,DIO,,0.25%,conventional,inverted,ZnO,,MoO3,,100.0,chloroform,,,-5.35,-3.45,1.86,-5.45,-3.5,1.61
1322,10.1039/c8ta00764k,10.1039/c8ta00764k,J71,IDTT-BH,J71,IDTT-BH,CCCCCCCCC(CCCCCC)Cn1nc2c(-c3cccs3)c(F)c(F)c(-c3ccc(-c4cc5c(-c6ccc([Si](CCC)(CCC)CCC)s6)c6sccc6c(-c6ccc([Si](CCC)(CCC)CCC)s6)c5s4)s3)c2n1,CCCCCCC(CCCC)Cc1ccc(C2(c3ccc(CC(CCCC)CCCCCC)cc3)c3cc4c(cc3-c3sc5cc(/C=C6\C(=O)c7cc8ccccc8cc7C6=C(C#N)C#N)sc5c32)C(c2ccc(CC(CCCC)CCCCCC)cc2)(c2ccc(CC(CCCC)CCCCCC)cc2)c2c-4sc3cc(/C=C4\C(=O)c5cc6ccccc6cc5C4=C(C#N)C#N)sc23)cc1,0.9,17.77,69.1,11.05,11.051163,0.0105248868778122,,,,,,,,,,,,,,,,,-5.35,-3.45,1.86,-5.24,-3.86,1.54
1323,10.1039/c8ta00764k,10.1039/c8ta00764k,J71,IDTT-OBH,J71,IDTT-OBH,CCCCCCCCC(CCCCCC)Cn1nc2c(-c3cccs3)c(F)c(F)c(-c3ccc(-c4cc5c(-c6ccc([Si](CCC)(CCC)CCC)s6)c6sccc6c(-c6ccc([Si](CCC)(CCC)CCC)s6)c5s4)s3)c2n1,CCCCCCC(CCCC)COc1ccc(C2(c3ccc(OCC(CCCC)CCCCCC)cc3)c3cc4c(cc3-c3sc5cc(/C=C6\C(=O)c7cc8ccccc8cc7C6=C(C#N)C#N)sc5c32)C(c2ccc(OCC(CCCC)CCCCCC)cc2)(c2ccc(OCC(CCCC)CCCCCC)cc2)c2c-4sc3cc(/C=C4\C(=O)c5cc6ccccc6cc5C4=C(C#N)C#N)sc23)cc1,0.92,14.75,61.0,8.02,8.2777,3.2132169576059826,,,,,,,,,,,,,,,,,-5.35,-3.45,1.86,-5.41,-3.86,1.57
1324,10.1039/c8ta03453b,10.1039/c8ta03453b,J71,MeIC2,J71,MeIC2,CCCCCCCCC(CCCCCC)Cn1nc2c(-c3cccs3)c(F)c(F)c(-c3ccc(-c4cc5c(-c6ccc([Si](CCC)(CCC)CCC)s6)c6sccc6c(-c6ccc([Si](CCC)(CCC)CCC)s6)c5s4)s3)c2n1,CCCCCCc1ccc(C2(c3ccc(CCCCCC)cc3)c3cc(/C=C4\C(=O)c5c(csc5C)C4=C(C#N)C#N)sc3-c3sc4cc5c6c(sc5cc4c32)-c2sc(/C=C3\C(=O)c4c(csc4C)C3=C(C#N)C#N)cc2C6(c2ccc(CCCCCC)cc2)c2ccc(CCCCCC)cc2)cc1,0.885,16.9,69.39999999999999,10.2,10.379810999999997,1.762852941176444,,,1:1,,,,ITO/PEDOT:PSS/active layer/PFN-Br/Ag,conventional,PFN-Br,PFN-Br,PEDOT:PSS,PEDOT:PSS,,chloroform,chloroform,,-5.35,-3.45,1.86,-5.56,-3.97,1.51
1325,10.1039/c7ee00844a,10.1039/c7ee00844a,J71,BT-IC,J71,BT-IC,CCCCCCCCC(CCCCCC)Cn1nc2c(-c3cccs3)c(F)c(F)c(-c3ccc(-c4cc5c(-c6ccc([Si](CCC)(CCC)CCC)s6)c6sccc6c(-c6ccc([Si](CCC)(CCC)CCC)s6)c5s4)s3)c2n1,CCCCCCc1ccc(C2(c3ccc(CCCCCC)cc3)c3cc(/C=C4\C(=O)c5ccccc5C4=C(C#N)C#N)sc3-c3sc4c(OCC(CC)CCCC)c5c6c(sc5c(OCC(CC)CCCC)c4c32)-c2sc(/C=C3\C(=O)c4ccccc4C3=C(C#N)C#N)cc2C6(c2ccc(CCCCCC)cc2)c2ccc(CCCCCC)cc2)cc1,0.9,17.75,65.7,10.46,10.495575,0.3401051625238976,,,1:1.5,,,,,,,,,,,chloroform,,,-5.35,-3.45,1.86,-5.378,-3.858,1.43
1326,10.1002/solr.201700107,10.1002/solr.201700107,J71,BDT-IC,J71,ITIC1,CCCCCCCCC(CCCCCC)Cn1nc2c(-c3cccs3)c(F)c(F)c(-c3ccc(-c4cc5c(-c6ccc([Si](CCC)(CCC)CCC)s6)c6sccc6c(-c6ccc([Si](CCC)(CCC)CCC)s6)c5s4)s3)c2n1,CCCCCCc1ccc(C2(c3ccc(CCCCCC)cc3)c3cc(/C=C4\C(=O)c5ccccc5C4=C(C#N)C#N)sc3-c3sc4cc5c6c(sc5cc4c32)-c2sc(/C=C3\C(=O)c4ccccc4C3=C(C#N)C#N)cc2C6(c2ccc(CCCCCC)cc2)c2ccc(CCCCCC)cc2)cc1,0.92,17.3,65.5,10.9,10.42498,4.357981651376153,,,1:1.2,,,,ITO/PEDOT:PSS/J71:BDT-IC/PDINO/Al,conventional,PDINO,PDINO,PEDOT:PSS,PEDOT:PSS,100.0,chloroform,chloroform,,-5.35,-3.45,1.86,-5.51,-3.9,1.53
1327,10.1039/c8ta05800h,10.1039/c8ta05800h,J71,ITIC1,J71,ITIC1,CCCCCCCCC(CCCCCC)Cn1nc2c(-c3cccs3)c(F)c(F)c(-c3ccc(-c4cc5c(-c6ccc([Si](CCC)(CCC)CCC)s6)c6sccc6c(-c6ccc([Si](CCC)(CCC)CCC)s6)c5s4)s3)c2n1,CCCCCCc1ccc(C2(c3ccc(CCCCCC)cc3)c3cc(/C=C4\C(=O)c5ccccc5C4=C(C#N)C#N)sc3-c3sc4cc5c6c(sc5cc4c32)-c2sc(/C=C3\C(=O)c4ccccc4C3=C(C#N)C#N)cc2C6(c2ccc(CCCCCC)cc2)c2ccc(CCCCCC)cc2)cc1,0.92,14.94,61.2,8.47,8.411817600000001,0.6869232585596191,,,1:1,,,,ITO/ZnO/active layer/MoO3/Ag,inverted,ZnO,ZnO,MoO3,MoO3,,chloroform,chloroform,,-5.35,-3.45,1.86,-5.48,-3.85,1.55
1328,10.1039/c8ee02560f,10.1039/c8ee02560f,J71,ITC6-IC,J71,ITC6-IC,CCCCCCCCC(CCCCCC)Cn1nc2c(-c3cccs3)c(F)c(F)c(-c3ccc(-c4cc5c(-c6ccc([Si](CCC)(CCC)CCC)s6)c6sccc6c(-c6ccc([Si](CCC)(CCC)CCC)s6)c5s4)s3)c2n1,CCCCCCc1ccc(C2(c3ccc(CCCCCC)cc3)c3cc4c(cc3-c3sc5c(CCCCCC)c(/C=C6\C(=O)c7ccccc7C6=C(C#N)C#N)sc5c32)C(c2ccc(CCCCCC)cc2)(c2ccc(CCCCCC)cc2)c2c-4sc3c(CCCCCC)c(/C=C4\C(=O)c5ccccc5C4=C(C#N)C#N)sc23)cc1,0.938,18.35,65.8,11.32,11.3256934,0.0502950530035194,,,,,,,BHJ,conventional,PDINO,,PEDOT:PSS,,93.0,chloroform,,,-5.35,-3.45,1.86,-5.73,-3.92,1.6
1329,10.1021/acs.chemmater.7b03928,10.1021/acs.chemmater.7b03928,J71,ITVffIC,J71,ITVffIC,CCCCCCCCC(CCCCCC)Cn1nc2c(-c3cccs3)c(F)c(F)c(-c3ccc(-c4cc5c(-c6ccc([Si](CCC)(CCC)CCC)s6)c6sccc6c(-c6ccc([Si](CCC)(CCC)CCC)s6)c5s4)s3)c2n1,CCCCCCc1ccc(C2(c3ccc(CCCCCC)cc3)c3cc4c(cc3-c3sc5cc(C=CC=C6C(=O)c7cc(F)c(F)cc7C6=C(C#N)C#N)sc5c32)C(c2ccc(CCCCCC)cc2)(c2ccc(CCCCCC)cc2)c2c-4sc3cc(C=CC=C4C(=O)c5cc(F)c(F)cc5C4=C(C#N)C#N)sc23)cc1,0.81,20.6,63.2,10.54,10.545552000000002,0.0526755218216634,,,1:1.2,CN,,0.5%,ITO/PEDOT:PSS/active layer/PDINO/Al,conventional,PDINO,PDINO,PEDOT:PSS,PEDOT:PSS,100.0,chloroform,chloroform,160.0,-5.35,-3.45,1.86,-5.58,-4.04,1.4
1330,10.1021/acs.chemmater.7b03928,10.1021/acs.chemmater.7b03928,J71,ITVIC,J71,ITVIC,CCCCCCCCC(CCCCCC)Cn1nc2c(-c3cccs3)c(F)c(F)c(-c3ccc(-c4cc5c(-c6ccc([Si](CCC)(CCC)CCC)s6)c6sccc6c(-c6ccc([Si](CCC)(CCC)CCC)s6)c5s4)s3)c2n1,CCCCCCc1ccc(C2(c3ccc(CCCCCC)cc3)c3cc4c(cc3-c3sc5cc(C=CC=C6C(=O)c7ccccc7C6=C(C#N)C#N)sc5c32)C(c2ccc(CCCCCC)cc2)(c2ccc(CCCCCC)cc2)c2c-4sc3cc(C=CC=C4C(=O)c5ccccc5C4=C(C#N)C#N)sc23)cc1,0.89,14.47,57.6,7.34,7.417900800000001,1.0613188010899317,,,1:1.2,,,,ITO/PEDOT:PSS/active layer/PDINO/Al,conventional,PDINO,PDINO,PEDOT:PSS,PEDOT:PSS,100.0,chloroform,chloroform,160.0,-5.35,-3.45,1.86,-5.46,-3.97,1.35
1331,10.1039/c8ee02560f,10.1039/c8ee02560f,J71,MeIC,J71,MeIC,CCCCCCCCC(CCCCCC)Cn1nc2c(-c3cccs3)c(F)c(F)c(-c3ccc(-c4cc5c(-c6ccc([Si](CCC)(CCC)CCC)s6)c6sccc6c(-c6ccc([Si](CCC)(CCC)CCC)s6)c5s4)s3)c2n1,CCCCCCc1ccc(C2(c3ccc(CCCCCC)cc3)c3cc4c(cc3-c3sc5cc(/C=C6\C(=O)c7c(csc7C)C6=C(C#N)C#N)sc5c32)C(c2ccc(CCCCCC)cc2)(c2ccc(CCCCCC)cc2)c2c-4sc3cc(/C=C4\C(=O)c5c(csc5C)C4=C(C#N)C#N)sc23)cc1,0.919,17.77,69.89999999999999,11.43,11.415110369999995,0.1302679790026469,,,,,,,LbL,conventional,PDINO,,PEDOT:PSS,,100.0,chloroform,,,-5.35,-3.45,1.86,-5.57,-3.93,1.555
1332,10.1038/ncomms13651,10.1038/ncomms13651,J71,ITIC,J71,ITIC,CCCCCCCCC(CCCCCC)Cn1nc2c(-c3cccs3)c(F)c(F)c(-c3ccc(-c4cc5c(-c6ccc([Si](CCC)(CCC)CCC)s6)c6sccc6c(-c6ccc([Si](CCC)(CCC)CCC)s6)c5s4)s3)c2n1,CCCCCCc1ccc(C2(c3ccc(CCCCCC)cc3)c3cc4c(cc3-c3sc5cc(C=C6C(=O)c7ccccc7C6=C(C#N)C#N)sc5c32)C(c2ccc(CCCCCC)cc2)(c2ccc(CCCCCC)cc2)c2c-4sc3cc(C=C4C(=O)c5ccccc5C4=C(C#N)C#N)sc23)cc1,0.94,17.32,69.8,11.41,11.363998399999998,0.4031691498685546,,,1:1,,,,ITO/PEDOT:PSS/J71:ITIC/PDINO/Al,conventional,PDINO,PDINO,PEDOT:PSS,PEDOT:PSS,100.0,chloroform,chloroform,150.0,-5.35,-3.45,1.86,-5.576,-3.916,1.586
1333,10.1039/c8ee02560f,10.1039/c8ee02560f,J71,ITIC,J71,ITIC,CCCCCCCCC(CCCCCC)Cn1nc2c(-c3cccs3)c(F)c(F)c(-c3ccc(-c4cc5c(-c6ccc([Si](CCC)(CCC)CCC)s6)c6sccc6c(-c6ccc([Si](CCC)(CCC)CCC)s6)c5s4)s3)c2n1,CCCCCCc1ccc(C2(c3ccc(CCCCCC)cc3)c3cc4c(cc3-c3sc5cc(C=C6C(=O)c7ccccc7C6=C(C#N)C#N)sc5c32)C(c2ccc(CCCCCC)cc2)(c2ccc(CCCCCC)cc2)c2c-4sc3cc(C=C4C(=O)c5ccccc5C4=C(C#N)C#N)sc23)cc1,0.93,18.06,65.8,10.95,11.0516364,0.9281863013698658,,,,,,,BHJ,conventional,PDINO,,PEDOT:PSS,,102.0,chloroform,,,-5.35,-3.45,1.86,-5.576,-3.916,1.586
1334,10.1002/solr.201700107,10.1002/solr.201700107,J71,ITIC,J71,ITIC,CCCCCCCCC(CCCCCC)Cn1nc2c(-c3cccs3)c(F)c(F)c(-c3ccc(-c4cc5c(-c6ccc([Si](CCC)(CCC)CCC)s6)c6sccc6c(-c6ccc([Si](CCC)(CCC)CCC)s6)c5s4)s3)c2n1,CCCCCCc1ccc(C2(c3ccc(CCCCCC)cc3)c3cc4c(cc3-c3sc5cc(C=C6C(=O)c7ccccc7C6=C(C#N)C#N)sc5c32)C(c2ccc(CCCCCC)cc2)(c2ccc(CCCCCC)cc2)c2c-4sc3cc(C=C4C(=O)c5ccccc5C4=C(C#N)C#N)sc23)cc1,0.96,14.8,63.6,9.3,9.036288,2.835612903225806,,,1:1.2,,,,ITO/PEDOT:PSS/J71:IT-IC/PDINO/Al,conventional,PDINO,PDINO,PEDOT:PSS,PEDOT:PSS,100.0,chloroform,chloroform,,-5.35,-3.45,1.86,-5.576,-3.916,1.586
1335,10.1002/solr.201700020,10.1002/solr.201700020,J71,ITIC,J71,ITIC,CCCCCCCCC(CCCCCC)Cn1nc2c(-c3cccs3)c(F)c(F)c(-c3ccc(-c4cc5c(-c6ccc([Si](CCC)(CCC)CCC)s6)c6sccc6c(-c6ccc([Si](CCC)(CCC)CCC)s6)c5s4)s3)c2n1,CCCCCCc1ccc(C2(c3ccc(CCCCCC)cc3)c3cc4c(cc3-c3sc5cc(C=C6C(=O)c7ccccc7C6=C(C#N)C#N)sc5c32)C(c2ccc(CCCCCC)cc2)(c2ccc(CCCCCC)cc2)c2c-4sc3cc(C=C4C(=O)c5ccccc5C4=C(C#N)C#N)sc23)cc1,0.96,14.81,63.6,9.03,9.0423936,0.1372491694352086,,,,,,,inverted,inverted,ZnO,ZnO,MoO3,MoO3,,chlorobenzene,chlorobenzene,,-5.35,-3.45,1.86,-5.576,-3.916,1.586
1336,10.1002/adma.201706124,10.1002/adma.201706124,J71,ITCPTC,J71,ITCPTC,CCCCCCCCC(CCCCCC)Cn1nc2c(-c3cccs3)c(F)c(F)c(-c3ccc(-c4cc5c(-c6ccc([Si](CCC)(CCC)CCC)s6)c6sccc6c(-c6ccc([Si](CCC)(CCC)CCC)s6)c5s4)s3)c2n1,CCCCCCc1ccc(C2(c3ccc(CCCCCC)cc3)c3cc4c(cc3-c3sc5cc(/C=C6\C(=O)c7cscc7C6=C(C#N)C#N)sc5c32)C(c2ccc(CCCCCC)cc2)(c2ccc(CCCCCC)cc2)c2c-4sc3cc(/C=C4\C(=O)c5cscc5C4=C(C#N)C#N)sc23)cc1,0.896,17.52,74.1,11.63,11.63215872,0.0185616509028274,,,1:1,,,,ITO/PEDOT:PSS/J71:ITCT/PDINO/Al,conventional,PDINO,PDINO,PEDOT:PSS,PEDOT:PSS,,,,150.0,-5.35,-3.45,1.86,-5.63,-3.96,
