Repository: JiYiqaq/PCE-KA-GNN

# Data directory

- `raw/Active_Database.csv` is the immutable source dataset bundled under CC BY 4.0. Do not overwrite it with processed data.
- `processed/` is created and populated by the training pipeline. Generated `.pt` and `.pth` caches are intentionally ignored by Git because they can exceed GitHub's normal single-file limit.

See `../DATA_LICENSE.md` for provenance, license and checksum information.

File: data/raw/Active_Database.csv (part 14 of 471)
id,doi,doi_norm,donor,acceptor,donor_canonical,acceptor_canonical,donor_smiles,acceptor_smiles,voc,jsc,ff,pce,pce_recomputed,pce_relative_error_percent,pce_avg,pce_best,d_a_ratio,additive,additive_canonical,additive_ratio,device_structure,device_type,etl,etl_canonical,htl,htl_canonical,active_layer_thickness,solvent,solvent_canonical,annealing_temp,homo_d,lumo_d,eg_d,homo_a,lumo_a,eg_a
1337,10.1039/c8ee02560f,10.1039/c8ee02560f,J71,ITCT,J71,ITCPTC,CCCCCCCCC(CCCCCC)Cn1nc2c(-c3cccs3)c(F)c(F)c(-c3ccc(-c4cc5c(-c6ccc([Si](CCC)(CCC)CCC)s6)c6sccc6c(-c6ccc([Si](CCC)(CCC)CCC)s6)c5s4)s3)c2n1,CCCCCCc1ccc(C2(c3ccc(CCCCCC)cc3)c3cc4c(cc3-c3sc5cc(/C=C6\C(=O)c7cscc7C6=C(C#N)C#N)sc5c32)C(c2ccc(CCCCCC)cc2)(c2ccc(CCCCCC)cc2)c2c-4sc3cc(/C=C4\C(=O)c5cscc5C4=C(C#N)C#N)sc23)cc1,0.881,17.46,68.0,10.46,10.4599368,0.0006042065009521,,,,,,,,conventional,PDINO,,PEDOT:PSS,,,chloroform,,,-5.35,-3.45,1.86,-5.585,-3.826,1.58
1338,10.1021/acs.chemmater.7b03928,10.1021/acs.chemmater.7b03928,J71,IT-F,J71,IT-F,CCCCCCCCC(CCCCCC)Cn1nc2c(-c3cccs3)c(F)c(F)c(-c3ccc(-c4cc5c(-c6ccc([Si](CCC)(CCC)CCC)s6)c6sccc6c(-c6ccc([Si](CCC)(CCC)CCC)s6)c5s4)s3)c2n1,CCCCCCc1ccc(C2(c3ccc(CCCCCC)cc3)c3cc4c(cc3-c3sc5cc(C=C6C(=O)c7cc(F)ccc7C6=C(C#N)C#N)sc5c32)C(c2ccc(CCCCCC)cc2)(c2ccc(CCCCCC)cc2)c2c-4sc3cc(C=C4C(=O)c5cc(F)ccc5C4=C(C#N)C#N)sc23)cc1,0.84,19.73,58.7,9.72,9.7284684,0.0871234567901227,,,1:1.2,,,,ITO/PEDOT:PSS/active layer/PDINO/Al,conventional,PDINO,PDINO,PEDOT:PSS,PEDOT:PSS,100.0,chloroform,chloroform,160.0,-5.35,-3.45,1.86,-5.62,-4.019,1.533
1339,10.1039/c7ta11339k,10.1039/c7ta11339k,J71,m-MeIC,J71,m-MeIC,CCCCCCCCC(CCCCCC)Cn1nc2c(-c3cccs3)c(F)c(F)c(-c3ccc(-c4cc5c(-c6ccc([Si](CCC)(CCC)CCC)s6)c6sccc6c(-c6ccc([Si](CCC)(CCC)CCC)s6)c5s4)s3)c2n1,CCCCCCc1cccc(C2(c3cccc(CCCCCC)c3)c3cc4c(cc3-c3sc5cc(C=C6C(=O)c7c(csc7C)C6=C(C#N)C#N)sc5c32)C(c2cccc(CCCCCC)c2)(c2cccc(CCCCCC)c2)c2c-4sc3cc(C=C4C(=O)c5c(csc5C)C4=C(C#N)C#N)sc23)c1,0.919,18.45,69.19999999999999,11.73,11.733240599999997,0.0276265984654412,,,1:1 w/w,,,,ITO/PEDOT:PSS/active layer/PDINO/Al,,PDINO,,PEDOT:PSS,,100.0,chloroform,,150.0,-5.35,-3.45,1.86,-5.54,-3.9,1.54
1340,10.1002/aenm.201702324,10.1002/aenm.201702324,J71,m-ITIC,J71,m-ITIC,CCCCCCCCC(CCCCCC)Cn1nc2c(-c3cccs3)c(F)c(F)c(-c3ccc(-c4cc5c(-c6ccc([Si](CCC)(CCC)CCC)s6)c6sccc6c(-c6ccc([Si](CCC)(CCC)CCC)s6)c5s4)s3)c2n1,CCCCCCc1cccc(C2(c3cccc(CCCCCC)c3)c3cc4c(cc3-c3sc5cc(C=C6C(=O)c7ccccc7C6=C(C#N)C#N)sc5c32)C(c2cccc(CCCCCC)c2)(c2cccc(CCCCCC)c2)c2c-4sc3cc(C=C4C(=O)c5ccccc5C4=C(C#N)C#N)sc23)c1,0.944,18.09,70.6,12.05,12.056333759999998,0.0525623236514262,,,1:1.5,,,,ITO/PEDOT:PSS/active layer/PDINO/Al,conventional BHJ,PDINO,PDINO,PEDOT:PSS,PEDOT:PSS,,chloroform,chloroform,150.0,-5.35,-3.45,1.86,-5.527,-3.854,1.578
1341,10.1002/solr.201800332,10.1002/solr.201800332,J71,BTA703,J71,BTA703,CCCCCCCCC(CCCCCC)Cn1nc2c(-c3cccs3)c(F)c(F)c(-c3ccc(-c4cc5c(-c6ccc([Si](CCC)(CCC)CCC)s6)c6sccc6c(-c6ccc([Si](CCC)(CCC)CCC)s6)c5s4)s3)c2n1,CCCCCCCCn1nc2c(/C=C/C3C(C#N)C(=C(C#N)C#N)OC3(C)C)ccc(-c3cc4c(s3)-c3cc5c(cc3C4(c3ccc(CCCCCC)cc3)c3ccc(CCCCCC)cc3)-c3sc(-c4ccc(/C=C/C6C(C#N)C(=C(C#N)C#N)OC6(C)C)c6nn(CCCCCCCC)nc46)cc3C5(c3ccc(CCCCCC)cc3)c3ccc(CCCCCC)cc3)c2n1,0.85,3.56,40.0,1.21,1.2104,0.0330578512396657,,,1:0.5,,,,ITO/PEDOT:PSS/J71:BTA703/Ca/Al,conventional,Ca,Ca,PEDOT:PSS,PEDOT:PSS,,chloroform,chloroform,120.0,-5.35,-3.45,1.86,-5.5,-3.9,1.5
1342,10.1002/solr.201800332,10.1002/solr.201800332,J71,BTA701,J71,BTA701,CCCCCCCCC(CCCCCC)Cn1nc2c(-c3cccs3)c(F)c(F)c(-c3ccc(-c4cc5c(-c6ccc([Si](CCC)(CCC)CCC)s6)c6sccc6c(-c6ccc([Si](CCC)(CCC)CCC)s6)c5s4)s3)c2n1,CCCCCCCCn1nc2c(/C=C/c3ccc(C#N)cc3)ccc(-c3cc4c(s3)-c3cc5c(cc3C4(c3ccc(CCCCCC)cc3)c3ccc(CCCCCC)cc3)-c3sc(-c4ccc(/C=C/c6ccc(C#N)cc6)c6nn(CCCCCCCC)nc46)cc3C5(c3ccc(CCCCCC)cc3)c3ccc(CCCCCC)cc3)c2n1,1.32,0.21,25.0,0.07,0.0693,1.0000000000000089,,,1:1,,,,ITO/PEDOT:PSS/J71:BTA701/Ca/Al,conventional,Ca,Ca,PEDOT:PSS,PEDOT:PSS,,chloroform,chloroform,120.0,-5.35,-3.45,1.86,-5.27,-2.83,2.1
1343,10.1002/solr.201800332,10.1002/solr.201800332,J71,BTA3,J71,BTA3,CCCCCCCCC(CCCCCC)Cn1nc2c(-c3cccs3)c(F)c(F)c(-c3ccc(-c4cc5c(-c6ccc([Si](CCC)(CCC)CCC)s6)c6sccc6c(-c6ccc([Si](CCC)(CCC)CCC)s6)c5s4)s3)c2n1,CCCCCCCCn1nc2c(/C=c3\sc(=C(C#N)C#N)n(CC)c3=O)ccc(-c3cc4c(s3)-c3cc5c(cc3C4(c3ccc(CCCCCC)cc3)c3ccc(CCCCCC)cc3)-c3sc(-c4ccc(/C=c6\sc(=C(C#N)C#N)n(CC)c6=O)c6nn(CCCCCCCC)nc46)cc3C5(c3ccc(CCCCCC)cc3)c3ccc(CCCCCC)cc3)c2n1,1.2,10.39,69.0,8.6,8.602920000000001,0.0339534883721089,,,1:1,,,,ITO/PEDOT:PSS/J71:BTA3/Ca/Al,conventional,Ca,Ca,PEDOT:PSS,PEDOT:PSS,,chloroform,chloroform,150.0,-5.35,-3.45,1.86,-5.415,-3.445,1.76
1346,10.1021/acs.jpcc.6b11848,10.1021/acs.jpcc.6b11848,PB3,ITIC,PB3,ITIC,CCCCC(CC)Cc1ccc(-c2c3cc(-c4sc(-c5ccc(-c6cc(CC(CC)CCCC)c(C)s6)c6nsnc56)cc4CC(CC)CCCC)sc3c(-c3ccc(CC(CC)CCCC)s3)c3cc(C)sc23)s1,CCCCCCc1ccc(C2(c3ccc(CCCCCC)cc3)c3cc4c(cc3-c3sc5cc(/C=C6\C(=O)c7ccccc7C6=C(C#N)C#N)sc5c32)C(c2ccc(CCCCCC)cc2)(c2ccc(CCCCCC)cc2)c2c-4sc3cc(/C=C4\C(=O)c5ccccc5C4=C(C#N)C#N)sc23)cc1,0.822,13.47,59.8,6.61,6.62125932,0.1703376701966677,,,1:1,,,,ITO/PEDOT:PSS/polymer:ITIC/Mg/Al,conventional,Mg,Mg,PEDOT:PSS,PEDOT:PSS,90.0,"1,2-dichlorobenzene (o-DCB)",o-DCB,,-5.14,-3.44,1.7,-5.48,-3.83,1.65
1347,10.1002/smtd.201700373,10.1002/smtd.201700373,PCE10,TIDT-BT-R2,PCE10,TIDT-BT-R2,CCCCC(CC)COC(=O)c1sc2c(-c3cc4c(-c5ccc(CC(CC)CCCC)s5)c5sccc5c(-c5ccc(CC(CC)CCCC)s5)c4s3)scc2c1F,CCCCCCc1ccc(C2(c3ccc(CCCCCC)cc3)c3cc(-c4ccc(-c5ccc(/C=C6\SC(=S)N(CC)C6=O)c6nsnc56)s4)ccc3-c3sc(-c4ccc(/C=C5\SC(=S)N(CC)C5=O)c5nsnc45)cc32)cc1,1.04,13.1,63.9,8.7,8.705736,0.0659310344827658,,,1:1,"1,8-diiodooctane",DIO,,inverted,inverted,ZnO,ZnO,MoO3,MoO3,,chlorobenzene,chlorobenzene,,-5.15,-3.44,1.71,-5.25,-3.65,1.6
1348,10.1002/smtd.201700373,10.1002/smtd.201700373,PCE10,TIDT-BT-R6,PCE10,TIDT-BT-R6,CCCCC(CC)COC(=O)c1sc2c(-c3cc4c(-c5ccc(CC(CC)CCCC)s5)c5sccc5c(-c5ccc(CC(CC)CCCC)s5)c4s3)scc2c1F,CCCCCCc1ccc(C2(c3ccc(CCCCCC)cc3)c3cc(-c4ccc(-c5ccc(/C=C6\SC(=S)N(CCCCCC)C6=O)c6nsnc56)s4)ccc3-c3sc(-c4ccc(/C=C5\SC(=S)N(CCCCCC)C5=O)c5nsnc45)cc32)cc1,1.03,10.3,52.3,5.6,5.548507000000001,0.9195178571428376,,,1:1,"1,8-diiodooctane",DIO,,inverted,inverted,ZnO,ZnO,MoO3,MoO3,,chlorobenzene,chlorobenzene,,-5.15,-3.44,1.71,-5.28,-3.67,1.61
1349,10.1016/j.dyepig.2018.11.056,10.1016/j.dyepig.2018.11.056,PTB7,IEICO-4F,PTB7,IEICO-4F,CCCCC(CC)COC(=O)c1sc2c(-c3cc4c(OCC(CC)CCCC)c5sccc5c(OCC(CC)CCCC)c4s3)scc2c1F,CCCCCCc1ccc(C2(c3ccc(CCCCCC)cc3)c3cc4c(cc3-c3sc(-c5sc(/C=C6\C(=O)c7cc(F)c(F)cc7C6=C(C#N)C#N)cc5OCC(CC)CCCC)cc32)C(c2ccc(CCCCCC)cc2)(c2ccc(CCCCCC)cc2)c2cc(-c3scc(/C=C5/C(=O)c6cc(F)c(F)cc6C5=C(C#N)C#N)c3OCC(CC)CCCC)sc2-4)cc1,0.54,14.73,28.9,2.3,2.2987638,0.0537478260869429,,,,N-methylpyrrolidone,NMP,,ITO/PEDOT:PSS/active layer/PFN-Br/Al,conventional,PFN-Br,PFN-Br,PEDOT:PSS,PEDOT:PSS,,chlorobenzene,chlorobenzene,,-5.18,-3.44,1.67,-5.31,-3.851,1.253
1350,10.1039/c7ta07882j,10.1039/c7ta07882j,HTAZ,ITIC,HTAZ,ITIC,CCCCCCC(CCCC)CCc1c2cc(-c3ccc(-c4ccc(-c5cccs5)c5nn(CC(CCCC)CCCCCC)nc45)s3)sc2c(CCC(CCCC)CCCCCC)c2ccsc12,CCCCCCc1ccc(C2(c3ccc(CCCCCC)cc3)c3cc4c(cc3-c3sc5cc(C=C6C(=O)c7ccccc7C6=C(C#N)C#N)sc5c32)C(c2ccc(CCCCCC)cc2)(c2ccc(CCCCCC)cc2)c2c-4sc3cc(C=C4C(=O)c5ccccc5C4=C(C#N)C#N)sc23)cc1,0.851,13.03,40.8,4.5,4.524120239999999,0.5360053333333188,,,1:1.5,,,,ITO/ZnO/polymer:ITIC/MoO3/Al,,ZnO,,MoO3,,90.0,chloroform,,,-5.42,-3.44,1.91,-5.576,-3.916,1.586
1351,10.1039/c7ta07882j,10.1039/c7ta07882j,HTAZ,ITIC,HTAZ,ITIC,CCCCCCC(CCCC)CCc1c2cc(-c3ccc(-c4ccc(-c5cccs5)c5nn(CC(CCCC)CCCCCC)nc45)s3)sc2c(CCC(CCCC)CCCCCC)c2ccsc12,CCCCCCc1ccc(C2(c3ccc(CCCCCC)cc3)c3cc4c(cc3-c3sc5cc(/C=C6\C(=O)c7ccccc7C6=C(C#N)C#N)sc5c32)C(c2ccc(CCCCCC)cc2)(c2ccc(CCCCCC)cc2)c2c-4sc3cc(/C=C4\C(=O)c5ccccc5C4=C(C#N)C#N)sc23)cc1,0.851,12.54,39.900000000000006,4.26,4.25794446,0.0482521126760503,,,1:1.5,,,,ITO/ZnO/polymer:ITIC/MoO3/Al,inverted,ZnO,ZnO,MoO3,MoO3,90.0,chloroform,chloroform,,-5.42,-3.44,1.98,-5.64,-4.04,1.6
1353,10.1021/acs.jpcc.6b11848,10.1021/acs.jpcc.6b11848,PB2-S,ITIC,PB2-S,ITIC,CCCCCCCCCCC(CCCCCCCC)COC(=O)c1cc2c(-c3ccc(C)s3)sc(-c3ccc(-c4cc5c(-c6ccc(SCC(CC)CCCC)s6)c6sc(C)cc6c(-c6ccc(SCC(CC)CCCC)s6)c5s4)s3)c2s1,CCCCCCc1ccc(C2(c3ccc(CCCCCC)cc3)c3cc4c(cc3-c3sc5cc(/C=C6\C(=O)c7ccccc7C6=C(C#N)C#N)sc5c32)C(c2ccc(CCCCCC)cc2)(c2ccc(CCCCCC)cc2)c2c-4sc3cc(/C=C4\C(=O)c5ccccc5C4=C(C#N)C#N)sc23)cc1,0.73,14.61,50.1,5.35,5.3433153,0.1249476635514037,,,1:1,,,,ITO/PEDOT:PSS/polymer:ITIC/Mg/Al,conventional,Mg,Mg,PEDOT:PSS,PEDOT:PSS,91.0,"1,2-dichlorobenzene (o-DCB)",o-DCB,,-5.08,-3.44,1.64,-5.48,-3.83,1.65
1356,10.1007/s11426-016-0417-9,10.1007/s11426-016-0417-9,PBDB-T,DICTiF,PBDB-T,DICTiF,CCCCC(CC)Cc1ccc(-c2c3cc(-c4ccc(-c5sc(-c6cccs6)c6c5C(=O)c5c(CC(CC)CCCC)sc(CC(CC)CCCC)c5C6=O)s4)sc3c(-c3ccc(CC(CC)CCCC)s3)c3ccsc23)s1,CCCCC(CC)CC1(CC(CC)CCCC)c2cc(-c3ccc(/C=C4\C(=O)c5ccccc5C4=C(C#N)C#N)s3)ccc2-c2ccc(-c3ccc(/C=C4\C(=O)c5ccccc5C4=C(C#N)C#N)s3)cc21,0.98,11.2,65.0,6.97,7.134399999999999,2.3586800573888045,,,1:1,DIO,DIO,,ITO/PEDOT:PSS/active layer/Ca/Al,conventional,Ca,Ca,PEDOT:PSS,PEDOT:PSS,,chlorobenzene,chlorobenzene,,-5.3,-3.43,1.77,-5.55,-3.62,1.75
1357,10.3389/fchem.2018.00427,10.3389/fchem.2018.00427,PBDB-T,DTNSF,PBDB-T,DTNSF,CCCCC(CC)Cc1ccc(-c2c3cc(-c4ccc(-c5sc(-c6cccs6)c6c5C(=O)c5c(CC(CC)CCCC)sc(CC(CC)CCCC)c5C6=O)s4)sc3c(-c3ccc(CC(CC)CCCC)s3)c3ccsc23)s1,CCCCC(CC)CC1(CC(CC)CCCC)c2cc(-c3ccc(C=C4C(=O)c5cc(F)ccc5C4=C(C#N)C#N)s3)sc2-c2c1ccc1c3c(ccc21)C(CC(CC)CCCC)(CC(CC)CCCC)c1cc(-c2ccc(C=C4C(=O)c5cc(F)ccc5C4=C(C#N)C#N)s2)sc1-3,0.92,14.49,54.6,7.15,7.2786168,1.798836363636359,,,1:1,,,,inverted,inverted,ZnO,,MoO3,,,chlorobenzene,,,-5.3,-3.43,1.77,-5.52,-4.0,1.47
1358,10.1039/c8qm00318a,10.1039/c8qm00318a,PBDB-T,DF-PCNC,PBDB-T,DF-PCNC,CCCCC(CC)Cc1ccc(-c2c3cc(-c4ccc(-c5sc(-c6cccs6)c6c5C(=O)c5c(CC(CC)CCCC)sc(CC(CC)CCCC)c5C6=O)s4)sc3c(-c3ccc(CC(CC)CCCC)s3)c3ccsc23)s1,CCCCC(CC)CC1(CC(CC)CCCC)c2cc(/C=C3\C(=O)c4cc5ccccc5cc4C3=C(C#N)C#N)sc2-c2sc(-c3cc(F)c(-c4cc5c(s4)-c4sc(/C=C6\C(=O)c7cc8ccccc8cc7C6=C(C#N)C#N)cc4C5(CC(CC)CCCC)CC(CC)CCCC)cc3F)cc21,0.86,18.16,72.6,11.63,11.3383776,2.5075012897678537,,,1:1.2,1.2,,1.2%,ITO/ZnO/PBDB-T:DF-PCNC/MoO3/Ag,,ZnO,,MoO3,,,chloroform,,100.0,-5.3,-3.43,1.77,-5.42,-3.81,1.54
1359,10.1021/acs.chemmater.7b02887,10.1021/acs.chemmater.7b02887,PBDB-T,DTNIC8,PBDB-T,DTNIC8,CCCCC(CC)Cc1ccc(-c2c3cc(-c4ccc(-c5sc(-c6cccs6)c6c5C(=O)c5c(CC(CC)CCCC)sc(CC(CC)CCCC)c5C6=O)s4)sc3c(-c3ccc(CC(CC)CCCC)s3)c3ccsc23)s1,CCCCC(CC)CC1(CC(CC)CCCC)c2cc(/C=C3\C(=O)c4ccccc4C3=C(C#N)C#N)sc2-c2c1ccc1c3c(ccc21)C(CC(CC)CCCC)(CC(CC)CCCC)c1cc(/C=C2\C(=O)c4ccccc4C2=C(C#N)C#N)sc1-3,0.96,12.92,72.8,9.03,9.0295296,0.0052093023255738,,,,,,,ITO/ZnO/PBDB-T:DTNIC8/MoO3/Ag,inverted,TOPD-modified TiO2,TiO2,MoO3,MoO3,100.0,chlorobenzene,chlorobenzene,,-5.3,-3.43,1.77,-5.91,-3.93,1.73
1360,10.1039/c8qm00318a,10.1039/c8qm00318a,PBDB-T,DF-PCIC,PBDB-T,DF-PCIC,CCCCC(CC)Cc1ccc(-c2c3cc(-c4ccc(-c5sc(-c6cccs6)c6c5C(=O)c5c(CC(CC)CCCC)sc(CC(CC)CCCC)c5C6=O)s4)sc3c(-c3ccc(CC(CC)CCCC)s3)c3ccsc23)s1,CCCCC(CC)CC1(CC(CC)CCCC)c2cc(/C=C3\C(=O)c4ccccc4C3=C(C#N)C#N)sc2-c2sc(-c3cc(F)c(-c4cc5c(s4)-c4sc(/C=C6\C(=O)c7ccccc7C6=C(C#N)C#N)cc4C5(CC(CC)CCCC)CC(CC)CCCC)cc3F)cc21,0.91,15.66,72.1,10.14,10.274682599999998,1.3282307692307482,,,1:1.2,0.5,,0.5%,ITO/ZnO/PBDB-T:DF-PCIC/MoO3/Ag,,ZnO,,MoO3,,,chloroform,,130.0,-5.3,-3.43,1.77,-5.49,-3.77,1.59
1361,10.3389/fchem.2018.00427,10.3389/fchem.2018.00427,PBDB-T,DTNIF,PBDB-T,DTNIF,CCCCC(CC)Cc1ccc(-c2c3cc(-c4ccc(-c5sc(-c6cccs6)c6c5C(=O)c5c(CC(CC)CCCC)sc(CC(CC)CCCC)c5C6=O)s4)sc3c(-c3ccc(CC(CC)CCCC)s3)c3ccsc23)s1,CCCCC(CC)CC1(CC(CC)CCCC)c2cc(C=C3C(=O)c4cc(F)ccc4C3=C(C#N)C#N)sc2-c2c1ccc1c3c(ccc21)C(CC(CC)CCCC)(CC(CC)CCCC)c1cc(C=C2C(=O)c4cc(F)ccc4C2=C(C#N)C#N)sc1-3,0.9,13.26,72.8,8.73,8.687952,0.4816494845360961,,,1:1 w/w,,,,ITO/ZnO/active layer/MoO3/Ag,inverted,ZnO,,MoO3,,,chlorobenzene,,,-5.3,-3.43,1.77,-5.82,-3.92,1.63
1362,10.1002/cjoc.201700809,10.1002/cjoc.201700809,PBDB-T,SiIDT-IC,PBDB-T,SiIDT-IC,CCCCC(CC)Cc1ccc(-c2c3cc(-c4ccc(-c5sc(-c6cccs6)c6c5C(=O)c5c(CC(CC)CCCC)sc(CC(CC)CCCC)c5C6=O)s4)sc3c(-c3ccc(CC(CC)CCCC)s3)c3ccsc23)s1,CCCCCC[Si]1(CCCCCC)c2cc3c(cc2-c2sc(/C=C4\C(=O)c5ccccc5C4=C(C#N)C#N)cc21)[Si](CCCCCC)(CCCCCC)c1cc(/C=C2\C(=O)c4ccccc4C2=C(C#N)C#N)sc1-3,0.92,13.53,65.60000000000001,8.16,8.1656256,0.0689411764705897,,,,,,,,,,,,,,,,,-5.3,-3.43,1.77,-5.47,-3.78,1.69
1363,10.1039/c8ta00764k,10.1039/c8ta00764k,PBDB-T,IDTT-BH,PBDB-T,IDTT-BH,CCCCC(CC)Cc1ccc(-c2c3cc(-c4ccc(-c5sc(-c6cccs6)c6c5C(=O)c5c(CC(CC)CCCC)sc(CC(CC)CCCC)c5C6=O)s4)sc3c(-c3ccc(CC(CC)CCCC)s3)c3ccsc23)s1,CCCCCCC(CCCC)Cc1ccc(C2(c3ccc(CC(CCCC)CCCCCC)cc3)c3cc4c(cc3-c3sc5cc(/C=C6\C(=O)c7cc8ccccc8cc7C6=C(C#N)C#N)sc5c32)C(c2ccc(CC(CCCC)CCCCCC)cc2)(c2ccc(CC(CCCC)CCCCCC)cc2)c2c-4sc3cc(/C=C4\C(=O)c5cc6ccccc6cc5C4=C(C#N)C#N)sc23)cc1,0.85,16.86,69.19999999999999,9.92,9.917051999999998,0.0297177419355012,,,,,,,,,,,,,,,,,-5.3,-3.43,1.77,-5.24,-3.86,1.54
1364,10.1002/solr.201800053,10.1002/solr.201800053,PBDB-T,O-NTNC,PBDB-T,O-NTNC,CCCCC(CC)Cc1ccc(-c2c3cc(-c4ccc(-c5sc(-c6cccs6)c6c5C(=O)c5c(CC(CC)CCCC)sc(CC(CC)CCCC)c5C6=O)s4)sc3c(-c3ccc(CC(CC)CCCC)s3)c3ccsc23)s1,CCCCCCC(CCCC)COc1ccc(C2(c3ccc(OCC(CCCC)CCCCCC)cc3)c3cc(/C=C4\C(=O)c5cc6ccccc6cc5C4=C(C#N)C#N)sc3-c3ccc4c5c(ccc4c32)-c2sc(/C=C3\C(=O)c4cc6ccccc6cc4C3=C(C#N)C#N)cc2C5(c2ccc(OCC(CCCC)CCCCCC)cc2)c2ccc(OCC(CCCC)CCCCCC)cc2)cc1,0.942,15.98,73.4,11.04,11.049019440000002,0.0816978260869835,,,1:0.8,DIO,DIO,,ITO/PEDOT:PSS/active layer/PDINO/Al,conventional,PDINO,PDINO,PEDOT:PSS,PEDOT:PSS,,chlorobenzene,chlorobenzene,,-5.3,-3.43,1.77,-5.54,-3.78,1.64
1365,10.1039/c8ta00764k,10.1039/c8ta00764k,PBDB-T,IDTT-OBH,PBDB-T,IDTT-OBH,CCCCC(CC)Cc1ccc(-c2c3cc(-c4ccc(-c5sc(-c6cccs6)c6c5C(=O)c5c(CC(CC)CCCC)sc(CC(CC)CCCC)c5C6=O)s4)sc3c(-c3ccc(CC(CC)CCCC)s3)c3ccsc23)s1,CCCCCCC(CCCC)COc1ccc(C2(c3ccc(OCC(CCCC)CCCCCC)cc3)c3cc4c(cc3-c3sc5cc(/C=C6\C(=O)c7cc8ccccc8cc7C6=C(C#N)C#N)sc5c32)C(c2ccc(OCC(CCCC)CCCCCC)cc2)(c2ccc(OCC(CCCC)CCCCCC)cc2)c2c-4sc3cc(/C=C4\C(=O)c5cc6ccccc6cc5C4=C(C#N)C#N)sc23)cc1,0.87,17.46,72.0,10.93,10.936944,0.063531564501379,,,,,,,,,,,,,,,,,-5.3,-3.43,1.77,-5.41,-3.86,1.57
1366,10.1039/c7ta02141k,10.1039/c7ta02141k,PBDB-T,FTIC-C6C6,PBDB-T,FTIC-C6C6,CCCCC(CC)Cc1ccc(-c2c3cc(-c4ccc(-c5sc(-c6cccs6)c6c5C(=O)c5c(CC(CC)CCCC)sc(CC(CC)CCCC)c5C6=O)s4)sc3c(-c3ccc(CC(CC)CCCC)s3)c3ccsc23)s1,CCCCCCC1(CCCCCC)c2cc3c(cc2-c2cc4c(cc21)-c1sc(/C=C2\C(=O)c5ccccc5C2=C(C#N)C#N)cc1C4(CCCCCC)CCCCCC)C(CCCCCC)(CCCCCC)c1cc(/C=C2\C(=O)c4ccccc4C2=C(C#N)C#N)sc1-3,0.91,16.03,63.2,9.18,9.2191736,0.4267276688453332,,,1:1 w/w,0.3% DIO,,,glass/ITO/ZnO/active layer/MoO3/Ag,inverted,ZnO,,MoO3,,,DCB,,,-5.3,-3.43,1.77,-5.6,-3.81,1.63
1367,10.1002/cjoc.201700809,10.1002/cjoc.201700809,PBDB-T,IDIC,PBDB-T,IDIC,CCCCC(CC)Cc1ccc(-c2c3cc(-c4ccc(-c5sc(-c6cccs6)c6c5C(=O)c5c(CC(CC)CCCC)sc(CC(CC)CCCC)c5C6=O)s4)sc3c(-c3ccc(CC(CC)CCCC)s3)c3ccsc23)s1,CCCCCCC1(CCCCCC)c2cc3c(cc2-c2sc(/C=C4\C(=O)c5ccccc5C4=C(C#N)C#N)cc21)C(CCCCCC)(CCCCCC)c1cc(/C=C2\C(=O)c4ccccc4C2=C(C#N)C#N)sc1-3,0.81,16.69,65.4,8.83,8.841360600000003,0.1286591166478287,,,,,,,,,,,,,,,,,-5.3,-3.43,1.77,-5.705,-3.997,1.636
1368,10.1002/adfm.201702194,10.1002/adfm.201702194,PBDB-T,ITCPTC-Se,PBDB-T,ITCPTC-Se,CCCCC(CC)Cc1ccc(-c2c3cc(-c4ccc(-c5sc(-c6cccs6)c6c5C(=O)c5c(CC(CC)CCCC)sc(CC(CC)CCCC)c5C6=O)s4)sc3c(-c3ccc(CC(CC)CCCC)s3)c3ccsc23)s1,CCCCCCc1ccc(C2(c3ccc(CCCCCC)[se]3)c3cc4c(cc3-c3sc5cc(/C=C6\C(=O)c7cscc7C6=C(C#N)C#N)sc5c32)C(c2ccc(CCCCCC)[se]2)(c2ccc(CCCCCC)[se]2)c2c-4sc3cc(/C=C4\C(=O)c5cscc5C4=C(C#N)C#N)sc23)[se]1,0.869,15.2,68.30000000000001,9.02,9.021610400000002,0.0178536585366113,,,1:1,DIO,DIO,0.5%,ITO/ZnO/PBDB-T:ITCPTC-Se/MoO3/Ag,inverted,ZnO,ZnO,MoO3,MoO3,100.0,CB,chlorobenzene,,-5.3,-3.43,1.77,-5.65,-4.0,1.59
1369,10.1002/adfm.201802324,10.1002/adfm.201802324,PBDB-T,6TIC-4F,PBDB-T,F8IC,CCCCC(CC)Cc1ccc(-c2c3cc(-c4ccc(-c5sc(-c6cccs6)c6c5C(=O)c5c(CC(CC)CCCC)sc(CC(CC)CCCC)c5C6=O)s4)sc3c(-c3ccc(CC(CC)CCCC)s3)c3ccsc23)s1,CCCCCCc1ccc(C2(c3ccc(CCCCCC)cc3)c3c(sc4cc(/C=C5\C(=O)c6cc(F)c(F)cc6C5=C(C#N)C#N)sc34)-c3sc4c5c(sc4c32)-c2sc3cc(/C=C4\C(=O)c6cc(F)c(F)cc6C4=C(C#N)C#N)sc3c2C5(c2ccc(CCCCCC)cc2)c2ccc(CCCCCC)cc2)cc1,0.723,23.0,67.0,11.14,11.141429999999998,0.0128366247755599,,,1:1,,,,ITO/PEDOT:PSS/PBDB-T:acceptor/C60-bissalt/Ag,conventional,C60-bissalt,C60-bissalt,PEDOT:PSS,PEDOT:PSS,,,,,-5.3,-3.43,1.77,-5.44,-4.07,1.26
1370,10.1039/c7ta05774a,10.1039/c7ta05774a,PBDB-T,IDT-Tz,PBDB-T,IDT-Tz,CCCCC(CC)Cc1ccc(-c2c3cc(-c4ccc(-c5sc(-c6cccs6)c6c5C(=O)c5c(CC(CC)CCCC)sc(CC(CC)CCCC)c5C6=O)s4)sc3c(-c3ccc(CC(CC)CCCC)s3)c3ccsc23)s1,CCCCCCc1ccc(C2(c3ccc(CCCCCC)cc3)c3cc(-c4ncc(/C=C5\C(=O)c6ccccc6C5=C(C#N)C#N)s4)ccc3-c3cc4c(cc32)-c2ccc(-c3ncc(/C=C5\C(=O)c6ccccc6C5=C(C#N)C#N)s3)cc2C4(c2ccc(CCCCCC)cc2)c2ccc(CCCCCC)cc2)cc1,0.88,13.67,70.8,8.52,8.5169568,0.0357183098591395,,,1:1,1-chloronaphthalene,CN,1.5%,inverted,inverted,ZnO,ZnO,MoO3,MoO3,,,,,-5.3,-3.43,1.77,-5.62,-4.09,1.53
1371,10.1039/c7ta10763c,10.1039/c7ta10763c,PBDB-T,BDTThIT-M,PBDB-T,BDTThIT-M,CCCCC(CC)Cc1ccc(-c2c3cc(-c4ccc(-c5sc(-c6cccs6)c6c5C(=O)c5c(CC(CC)CCCC)sc(CC(CC)CCCC)c5C6=O)s4)sc3c(-c3ccc(CC(CC)CCCC)s3)c3ccsc23)s1,CCCCCCc1ccc(C2(c3ccc(CCCCCC)cc3)c3cc(/C=C4\C(=O)c5cc(C)ccc5C4=C(C#N)C#N)sc3-c3sc4c(-c5ccc(CC(CC)CCCC)s5)c5c6c(sc5c(-c5ccc(CC(CC)CCCC)s5)c4c32)-c2sc(/C=C3\C(=O)c4cc(C)ccc4C3=C(C#N)C#N)cc2C6(c2ccc(CCCCCC)cc2)c2ccc(CCCCCC)cc2)cc1,0.942,18.03,71.39999999999999,12.12,12.126761639999998,0.0557891089108811,,,1:1,DIO,DIO,,ITO/PEDOT:PSS/active layer/PDIN/Al,conventional,PDIN,PDIN,PEDOT:PSS,PEDOT:PSS,,chloroform,chloroform,100.0,-5.3,-3.43,1.77,-5.35,-3.82,1.53
1372,10.1039/c7ta10763c,10.1039/c7ta10763c,PBDB-T,BDTIT-M,PBDB-T,BDTIT-M,CCCCC(CC)Cc1ccc(-c2c3cc(-c4ccc(-c5sc(-c6cccs6)c6c5C(=O)c5c(CC(CC)CCCC)sc(CC(CC)CCCC)c5C6=O)s4)sc3c(-c3ccc(CC(CC)CCCC)s3)c3ccsc23)s1,CCCCCCc1ccc(C2(c3ccc(CCCCCC)cc3)c3cc(/C=C4\C(=O)c5cc(C)ccc5C4=C(C#N)C#N)sc3-c3sc4cc5c6c(sc5cc4c32)-c2sc(/C=C3\C(=O)c4cc(C)ccc4C3=C(C#N)C#N)cc2C6(c2ccc(CCCCCC)cc2)c2ccc(CCCCCC)cc2)cc1,0.903,17.56,71.3,11.31,11.305812839999998,0.0370217506631522,,,1:1,DIO,DIO,,ITO/PEDOT:PSS/active layer/PDIN/Al,conventional,PDIN,PDIN,PEDOT:PSS,PEDOT:PSS,,chloroform,chloroform,100.0,-5.3,-3.43,1.77,-5.4,-3.85,1.55
1373,10.1016/j.dyepig.2018.03.061,10.1016/j.dyepig.2018.03.061,PBDB-T,NFBDT-Me,PBDB-T,BDTIT-M,CCCCC(CC)Cc1ccc(-c2c3cc(-c4ccc(-c5sc(-c6cccs6)c6c5C(=O)c5c(CC(CC)CCCC)sc(CC(CC)CCCC)c5C6=O)s4)sc3c(-c3ccc(CC(CC)CCCC)s3)c3ccsc23)s1,CCCCCCc1ccc(C2(c3ccc(CCCCCC)cc3)c3cc(/C=C4\C(=O)c5cc(C)ccc5C4=C(C#N)C#N)sc3-c3sc4cc5c6c(sc5cc4c32)-c2sc(/C=C3\C(=O)c4cc(C)ccc4C3=C(C#N)C#N)cc2C6(c2ccc(CCCCCC)cc2)c2ccc(CCCCCC)cc2)cc1,0.909,17.3,70.0,11.0,11.00799,0.0726363636363752,,,1:0.6,,,,ITO/PEDOT:PSS/PBDB-T:NFBDT-Me/PDIN/Al,conventional,PDIN,PDIN,PEDOT:PSS,PEDOT:PSS,,chloroform,chloroform,,-5.3,-3.43,1.77,-5.4,-3.78,1.58
1374,10.1002/adfm.201802324,10.1002/adfm.201802324,PBDB-T,4TIC-4F,PBDB-T,F6IC,CCCCC(CC)Cc1ccc(-c2c3cc(-c4ccc(-c5sc(-c6cccs6)c6c5C(=O)c5c(CC(CC)CCCC)sc(CC(CC)CCCC)c5C6=O)s4)sc3c(-c3ccc(CC(CC)CCCC)s3)c3ccsc23)s1,CCCCCCc1ccc(C2(c3ccc(CCCCCC)cc3)c3cc(/C=C4\C(=O)c5cc(F)c(F)cc5C4=C(C#N)C#N)sc3-c3sc4c5c(sc4c32)-c2sc(/C=C3\C(=O)c4cc(F)c(F)cc4C3=C(C#N)C#N)cc2C5(c2ccc(CCCCCC)cc2)c2ccc(CCCCCC)cc2)cc1,0.652,21.5,56.99999999999999,7.99,7.990259999999999,0.0032540675844685,,,1:1,,,,ITO/PEDOT:PSS/PBDB-T:acceptor/C60-bissalt/Ag,conventional,C60-bissalt,C60-bissalt,PEDOT:PSS,PEDOT:PSS,,,,,-5.3,-3.43,1.77,-5.63,-4.115,1.34
1375,10.1021/acsenergylett.8b00563,10.1021/acsenergylett.8b00563,PBDB-T,BDCPDT-FIC,PBDB-T,BDCPDT-FIC,CCCCC(CC)Cc1ccc(-c2c3cc(-c4ccc(-c5sc(-c6cccs6)c6c5C(=O)c5c(CC(CC)CCCC)sc(CC(CC)CCCC)c5C6=O)s4)sc3c(-c3ccc(CC(CC)CCCC)s3)c3ccsc23)s1,CCCCCCc1ccc(C2(c3ccc(CCCCCC)cc3)c3cc(/C=C4\C(=O)c5cc(F)c(F)cc5C4=C(C#N)C#N)sc3-c3sc4cc5c6c(sc5cc4c32)-c2sc(/C=C3\C(=O)c4cc(F)c(F)cc4C3=C(C#N)C#N)cc2C6(c2ccc(CCCCCC)cc2)c2ccc(CCCCCC)cc2)cc1,0.7,19.12,60.7,8.12,8.124088,0.0503448275862217,,,1:1,0.5% DIO,,,ITO/ZnO/Polymer:Acceptor/MoO3/Ag,,ZnO,,MoO3,,,,,,-5.3,-3.43,1.77,-5.52,-4.0,1.49
1376,10.1039/c7ta05809h,10.1039/c7ta05809h,PBDB-T,NTIC-F,PBDB-T,NTIC-F,CCCCC(CC)Cc1ccc(-c2c3cc(-c4ccc(-c5sc(-c6cccs6)c6c5C(=O)c5c(CC(CC)CCCC)sc(CC(CC)CCCC)c5C6=O)s4)sc3c(-c3ccc(CC(CC)CCCC)s3)c3ccsc23)s1,CCCCCCc1ccc(C2(c3ccc(CCCCCC)cc3)c3cc(/C=C4\C(=O)c5cc(F)ccc5C4=C(C#N)C#N)sc3-c3ccc4c5c(ccc4c32)-c2sc(/C=C3\C(=O)c4cc(F)ccc4C3=C(C#N)C#N)cc2C5(c2ccc(CCCCCC)cc2)c2ccc(CCCCCC)cc2)cc1,0.812,15.04,66.3,8.1,8.09687424,0.0385896296296252,,,1:0.8,,,,ITO/PEDOT:PSS/active layer/PDINO/Al,conventional,PDINO,,PEDOT:PSS,,100.0,chloroform,,,-5.3,-3.43,1.77,-5.52,-3.77,1.66
1377,10.1016/j.dyepig.2017.12.017,10.1016/j.dyepig.2017.12.017,PBDB-T,TTIC-M,PBDB-T,TTIC-M,CCCCC(CC)Cc1ccc(-c2c3cc(-c4ccc(-c5sc(-c6cccs6)c6c5C(=O)c5c(CC(CC)CCCC)sc(CC(CC)CCCC)c5C6=O)s4)sc3c(-c3ccc(CC(CC)CCCC)s3)c3ccsc23)s1,CCCCCCc1ccc(C2(c3ccc(CCCCCC)cc3)c3cc(/C=C4\C(=O)c5ccc(C)cc5C4=C(C#N)C#N)sc3-c3sc4c5c(sc4c32)-c2sc(/C=C3\C(=O)c4ccc(C)cc4C3=C(C#N)C#N)cc2C5(c2ccc(CCCCCC)cc2)c2ccc(CCCCCC)cc2)cc1,0.8,20.51,70.0,11.48,11.485600000000002,0.0487804878048881,,,1:1.5,DIO,DIO,0.20%,ITO/ZnO (30 nm)/active layer (85 nm)/MoO3 (8.5 nm)/Ag (100 nm),inverted,ZnO,ZnO,MoO3,MoO3,85.0,chloroform,chloroform,175.0,-5.3,-3.43,1.77,-5.49,-4.03,1.44
1378,10.1039/c7ta05809h,10.1039/c7ta05809h,PBDB-T,NTIC,PBDB-T,NTIC,CCCCC(CC)Cc1ccc(-c2c3cc(-c4ccc(-c5sc(-c6cccs6)c6c5C(=O)c5c(CC(CC)CCCC)sc(CC(CC)CCCC)c5C6=O)s4)sc3c(-c3ccc(CC(CC)CCCC)s3)c3ccsc23)s1,CCCCCCc1ccc(C2(c3ccc(CCCCCC)cc3)c3cc(/C=C4\C(=O)c5ccccc5C4=C(C#N)C#N)sc3-c3ccc4c5c(ccc4c32)-c2sc(/C=C3\C(=O)c4ccccc4C3=C(C#N)C#N)cc2C5(c2ccc(CCCCCC)cc2)c2ccc(CCCCCC)cc2)cc1,0.935,13.55,68.10000000000001,8.63,8.627759250000002,0.0259646581691607,,,1:0.8,,,,ITO/PEDOT:PSS/active layer/PDINO/Al,conventional,PDINO,,PEDOT:PSS,,100.0,chloroform,,,-5.3,-3.43,1.77,-5.525,-3.755,1.68
1379,10.1007/s40843-017-9084-x,10.1007/s40843-017-9084-x,PBDB-T,4TIC,PBDB-T,4TIC,CCCCC(CC)Cc1ccc(-c2c3cc(-c4ccc(-c5sc(-c6cccs6)c6c5C(=O)c5c(CC(CC)CCCC)sc(CC(CC)CCCC)c5C6=O)s4)sc3c(-c3ccc(CC(CC)CCCC)s3)c3ccsc23)s1,CCCCCCc1ccc(C2(c3ccc(CCCCCC)cc3)c3cc(/C=C4\C(=O)c5ccccc5C4=C(C#N)C#N)sc3-c3sc4c5c(sc4c32)-c2sc(/C=C3\C(=O)c4ccccc4C3=C(C#N)C#N)cc2C5(c2ccc(CCCCCC)cc2)c2ccc(CCCCCC)cc2)cc1,0.8,20.58,66.0,10.73,10.866239999999998,1.26971109040072,,,,,,,,,,,,,,,,,-5.3,-3.43,1.77,-5.452,-3.99,1.39
1380,10.1016/j.dyepig.2017.12.017,10.1016/j.dyepig.2017.12.017,PBDB-T,4TIC,PBDB-T,4TIC,CCCCC(CC)Cc1ccc(-c2c3cc(-c4ccc(-c5sc(-c6cccs6)c6c5C(=O)c5c(CC(CC)CCCC)sc(CC(CC)CCCC)c5C6=O)s4)sc3c(-c3ccc(CC(CC)CCCC)s3)c3ccsc23)s1,CCCCCCc1ccc(C2(c3ccc(CCCCCC)cc3)c3cc(/C=C4\C(=O)c5ccccc5C4=C(C#N)C#N)sc3-c3sc4c5c(sc4c32)-c2sc(/C=C3\C(=O)c4ccccc4C3=C(C#N)C#N)cc2C5(c2ccc(CCCCCC)cc2)c2ccc(CCCCCC)cc2)cc1,0.77,22.26,62.0,10.61,10.626924,0.1595098963242177,,,1:1.5,DIO,DIO,0.15%,ITO/ZnO (30 nm)/active layer (85 nm)/MoO3 (8.5 nm)/Ag (100 nm),inverted,ZnO,ZnO,MoO3,MoO3,85.0,chloroform,chloroform,125.0,-5.3,-3.43,1.77,-5.452,-3.99,1.39
1381,10.1016/j.dyepig.2018.03.061,10.1016/j.dyepig.2018.03.061,PBDB-T,NFBDT,PBDB-T,ITIC1,CCCCC(CC)Cc1ccc(-c2c3cc(-c4ccc(-c5sc(-c6cccs6)c6c5C(=O)c5c(CC(CC)CCCC)sc(CC(CC)CCCC)c5C6=O)s4)sc3c(-c3ccc(CC(CC)CCCC)s3)c3ccsc23)s1,CCCCCCc1ccc(C2(c3ccc(CCCCCC)cc3)c3cc(/C=C4\C(=O)c5ccccc5C4=C(C#N)C#N)sc3-c3sc4cc5c6c(sc5cc4c32)-c2sc(/C=C3\C(=O)c4ccccc4C3=C(C#N)C#N)cc2C6(c2ccc(CCCCCC)cc2)c2ccc(CCCCCC)cc2)cc1,0.872,17.85,67.2,10.42,10.4598144,0.382095969289836,,,,,,,ITO/PEDOT:PSS/PBDB-T:NFBDT/PDIN/Al,conventional,PDIN,PDIN,PEDOT:PSS,PEDOT:PSS,,chloroform,chloroform,,-5.3,-3.43,1.77,-5.4,-3.83,1.56
1382,10.1021/acsenergylett.8b00563,10.1021/acsenergylett.8b00563,PBDB-T,BDCPDT-IC,PBDB-T,ITIC1,CCCCC(CC)Cc1ccc(-c2c3cc(-c4ccc(-c5sc(-c6cccs6)c6c5C(=O)c5c(CC(CC)CCCC)sc(CC(CC)CCCC)c5C6=O)s4)sc3c(-c3ccc(CC(CC)CCCC)s3)c3ccsc23)s1,CCCCCCc1ccc(C2(c3ccc(CCCCCC)cc3)c3cc(/C=C4\C(=O)c5ccccc5C4=C(C#N)C#N)sc3-c3sc4cc5c6c(sc5cc4c32)-c2sc(/C=C3\C(=O)c4ccccc4C3=C(C#N)C#N)cc2C6(c2ccc(CCCCCC)cc2)c2ccc(CCCCCC)cc2)cc1,0.86,16.56,65.5,9.33,9.328248,0.0187781350482479,,,1:1,0.5% DIO,,,ITO/ZnO/Polymer:Acceptor/MoO3/Ag,,ZnO,,MoO3,,,,,,-5.3,-3.43,1.77,-5.41,-3.87,1.53
1383,10.1016/j.dyepig.2018.03.061,10.1016/j.dyepig.2018.03.061,PBDB-T,NFBDT-F,PBDB-T,NFBDT-F,CCCCC(CC)Cc1ccc(-c2c3cc(-c4ccc(-c5sc(-c6cccs6)c6c5C(=O)c5c(CC(CC)CCCC)sc(CC(CC)CCCC)c5C6=O)s4)sc3c(-c3ccc(CC(CC)CCCC)s3)c3ccsc23)s1,CCCCCCc1ccc(C2(c3ccc(CCCCCC)cc3)c3cc(C=C4C(=O)c5cc(F)ccc5C4=C(C#N)C#N)sc3-c3sc4cc5c6c(sc5cc4c32)-c2sc(C=C3C(=O)c4cc(F)ccc4C3=C(C#N)C#N)cc2C6(c2ccc(CCCCCC)cc2)c2ccc(CCCCCC)cc2)cc1,0.793,19.28,69.5,10.62,10.6258828,0.0553935969868358,,,1:1,,,,ITO/PEDOT:PSS/PBDB-T:NFBDT-F/PDIN/Al,conventional,PDIN,PDIN,PEDOT:PSS,PEDOT:PSS,,chloroform,chloroform,,-5.3,-3.43,1.77,-5.43,-3.88,1.5
1384,10.1021/jacs.7b00566,10.1021/jacs.7b00566,PBDB-T,IDT-BC6,PBDB-T,IDT-BC6,CCCCC(CC)Cc1ccc(-c2c3cc(-c4ccc(-c5sc(-c6cccs6)c6c5C(=O)c5c(CC(CC)CCCC)sc(CC(CC)CCCC)c5C6=O)s4)sc3c(-c3ccc(CC(CC)CCCC)s3)c3ccsc23)s1,CCCCCCc1ccc(C2(c3ccc(CCCCCC)cc3)c3cc4c(cc3-c3sc(-c5cc(CCCCCC)c(C=C6C(=O)c7ccccc7C6=C(C#N)C#N)cc5CCCCCC)cc32)C(c2ccc(CCCCCC)cc2)(c2ccc(CCCCCC)cc2)c2cc(-c3cc(CCCCCC)c(C=C5C(=O)c6ccccc6C5=C(C#N)C#N)cc3CCCCCC)sc2-4)cc1,0.92,5.63,44.0,2.3,2.279024,0.9119999999999854,,,,,,,,,,,,,,,,,-5.3,-3.43,1.77,-5.55,-3.83,1.75
1385,10.1039/c8tc01508b,10.1039/c8tc01508b,PBDB-T,IDT-T,PBDB-T,IDT-T,CCCCC(CC)Cc1ccc(-c2c3cc(-c4ccc(-c5sc(-c6cccs6)c6c5C(=O)c5c(CC(CC)CCCC)sc(CC(CC)CCCC)c5C6=O)s4)sc3c(-c3ccc(CC(CC)CCCC)s3)c3ccsc23)s1,CCCCCCc1ccc(C2(c3ccc(CCCCCC)cc3)c3cc4c(cc3-c3sc(-c5ccc(/C=C6\C(=O)c7ccccc7C6=C(C#N)C#N)s5)cc32)C(c2ccc(CCCCCC)cc2)(c2ccc(CCCCCC)cc2)c2cc(-c3ccc(/C=C5\C(=O)c6ccccc6C5=C(C#N)C#N)s3)sc2-4)cc1,0.952,11.21,59.6,6.36,6.36046432,0.0073006289308152,,,1:1,,,,ITO/ZnO/PBDB-T:IDT-T/MoO3/Ag,inverted,ZnO,,MoO3,,90.0,chlorobenzene,,,-5.3,-3.43,1.77,-5.463,-3.923,1.55
1386,10.1016/j.dyepig.2018.11.027,10.1016/j.dyepig.2018.11.027,PBDB-T,ITAN-IDT,PBDB-T,ITAN-IDT,CCCCC(CC)Cc1ccc(-c2c3cc(-c4ccc(-c5sc(-c6cccs6)c6c5C(=O)c5c(CC(CC)CCCC)sc(CC(CC)CCCC)c5C6=O)s4)sc3c(-c3ccc(CC(CC)CCCC)s3)c3ccsc23)s1,CCCCCCc1ccc(C2(c3ccc(CCCCCC)cc3)c3cc4c(cc3-c3sc(-c5ccc6c(c5)N(CC)C(=O)/C6=C(/C#N)c5cccs5)cc32)C(c2ccc(CCCCCC)cc2)(c2ccc(CCCCCC)cc2)c2cc(-c3ccc5c(c3)N(CC)C(=O)/C5=C(/C#N)c3cccs3)sc2-4)cc1,1.18,3.71,39.2,2.0,1.7160976,14.195120000000006,,,1:1,,,,ITO/PEDOT:PSS/active layer/Ca/Al,conventional,Ca,Ca,PEDOT:PSS,PEDOT:PSS,,chlorobenzene,chlorobenzene,140.0,-5.3,-3.43,1.77,-5.42,-3.69,1.68
1387,10.1016/j.dyepig.2018.11.027,10.1016/j.dyepig.2018.11.027,PBDB-T,IM1-IDT,PBDB-T,IM1-IDT,CCCCC(CC)Cc1ccc(-c2c3cc(-c4ccc(-c5sc(-c6cccs6)c6c5C(=O)c5c(CC(CC)CCCC)sc(CC(CC)CCCC)c5C6=O)s4)sc3c(-c3ccc(CC(CC)CCCC)s3)c3ccsc23)s1,CCCCCCc1ccc(C2(c3ccc(CCCCCC)cc3)c3cc4c(cc3-c3sc(-c5ccc6c(c5)N(CC)C(=O)C6=C(C#N)C#N)cc32)C(c2ccc(CCCCCC)cc2)(c2ccc(CCCCCC)cc2)c2cc(-c3ccc5c(c3)N(CC)C(=O)C5=C(C#N)C#N)sc2-4)cc1,0.55,5.07,47.4,1.62,1.321749,18.41055555555556,,,1:1,,,,ITO/PEDOT:PSS/active layer/Ca/Al,conventional,Ca,Ca,PEDOT:PSS,PEDOT:PSS,,chlorobenzene,chlorobenzene,140.0,-5.3,-3.43,1.77,-5.46,-4.02,1.48
1388,10.1016/j.dyepig.2018.11.027,10.1016/j.dyepig.2018.11.027,PBDB-T,IDNO-IDT,PBDB-T,IDNO-IDT,CCCCC(CC)Cc1ccc(-c2c3cc(-c4ccc(-c5sc(-c6cccs6)c6c5C(=O)c5c(CC(CC)CCCC)sc(CC(CC)CCCC)c5C6=O)s4)sc3c(-c3ccc(CC(CC)CCCC)s3)c3ccsc23)s1,CCCCCCc1ccc(C2(c3ccc(CCCCCC)cc3)c3cc4c(cc3-c3sc(-c5ccc6c(c5)N(CC)C(=O)C6=O)cc32)C(c2ccc(CCCCCC)cc2)(c2ccc(CCCCCC)cc2)c2cc(-c3ccc5c(c3)N(CC)C(=O)C5=O)sc2-4)cc1,1.03,2.65,34.5,1.1,0.9416775,14.392954545454556,,,1:1,,,,ITO/PEDOT:PSS/active layer/Ca/Al,conventional,Ca,Ca,PEDOT:PSS,PEDOT:PSS,,chlorobenzene,chlorobenzene,140.0,-5.3,-3.43,1.77,-5.45,-3.65,1.95
1389,10.1039/c8ta08410f,10.1039/c8ta08410f,PBDB-T,IDT-PDOT,PBDB-T,IDT-PDOT,CCCCC(CC)Cc1ccc(-c2c3cc(-c4ccc(-c5sc(-c6cccs6)c6c5C(=O)c5c(CC(CC)CCCC)sc(CC(CC)CCCC)c5C6=O)s4)sc3c(-c3ccc(CC(CC)CCCC)s3)c3ccsc23)s1,CCCCCCc1ccc(C2(c3ccc(CCCCCC)cc3)c3cc4c(cc3-c3sc(-c5sc(/C=C6\C(=O)c7cc(F)c(F)cc7C6=C(C#N)C#N)c6c5OCCCO6)cc32)C(c2ccc(CCCCCC)cc2)(c2ccc(CCCCCC)cc2)c2cc(-c3sc(/C=C5\C(=O)c6cc(F)c(F)cc6C5=C(C#N)C#N)c5c3OCCCO5)sc2-4)cc1,0.85,5.26,48.9,2.18,2.186319,0.2898623853210992,,,,,,,inverted,inverted,ZnO,ZnO,MoO3,MoO3,100.0,o-dichlorobenzene,o-DCB,,-5.3,-3.43,1.77,-5.39,-3.77,1.43
1390,10.1039/c8ta08410f,10.1039/c8ta08410f,PBDB-T,IDT-EDOT,PBDB-T,IDT-EDOT,CCCCC(CC)Cc1ccc(-c2c3cc(-c4ccc(-c5sc(-c6cccs6)c6c5C(=O)c5c(CC(CC)CCCC)sc(CC(CC)CCCC)c5C6=O)s4)sc3c(-c3ccc(CC(CC)CCCC)s3)c3ccsc23)s1,CCCCCCc1ccc(C2(c3ccc(CCCCCC)cc3)c3cc4c(cc3-c3sc(-c5sc(/C=C6\C(=O)c7cc(F)c(F)cc7C6=C(C#N)C#N)c6c5OCCO6)cc32)C(c2ccc(CCCCCC)cc2)(c2ccc(CCCCCC)cc2)c2cc(-c3sc(/C=C5\C(=O)c6cc(F)c(F)cc6C5=C(C#N)C#N)c5c3OCCO5)sc2-4)cc1,0.86,21.34,62.0,11.32,11.378488,0.516678445229671,,,,DIO,DIO,,inverted,inverted,ZnO,ZnO,MoO3,MoO3,100.0,o-dichlorobenzene,o-DCB,,-5.3,-3.43,1.77,-5.43,-3.8,1.41
1391,10.1039/c8tc01508b,10.1039/c8tc01508b,PBDB-T,IDT-3MT,PBDB-T,IDT-3MT,CCCCC(CC)Cc1ccc(-c2c3cc(-c4ccc(-c5sc(-c6cccs6)c6c5C(=O)c5c(CC(CC)CCCC)sc(CC(CC)CCCC)c5C6=O)s4)sc3c(-c3ccc(CC(CC)CCCC)s3)c3ccsc23)s1,CCCCCCc1ccc(C2(c3ccc(CCCCCC)cc3)c3cc4c(cc3-c3sc(-c5sc(/C=C6\C(=O)c7ccccc7C6=C(C#N)C#N)cc5C(=O)OC)cc32)C(c2ccc(CCCCCC)cc2)(c2ccc(CCCCCC)cc2)c2cc(-c3sc(/C=C5\C(=O)c6ccccc6C5=C(C#N)C#N)cc3C(=O)OC)sc2-4)cc1,0.95,14.43,61.3,8.4,8.403310499999998,0.0394107142856877,,,1:1,,,,ITO/ZnO/PBDB-T:IDT-3MT/MoO3/Ag,inverted,ZnO,,MoO3,,90.0,chlorobenzene,,,-5.3,-3.43,1.77,-5.68,-4.16,1.52
1392,10.1021/acsami.7b10275,10.1021/acsami.7b10275,PBDB-T,IDTC,PBDB-T,IDTC,CCCCC(CC)Cc1ccc(-c2c3cc(-c4ccc(-c5sc(-c6cccs6)c6c5C(=O)c5c(CC(CC)CCCC)sc(CC(CC)CCCC)c5C6=O)s4)sc3c(-c3ccc(CC(CC)CCCC)s3)c3ccsc23)s1,CCCCCCc1ccc(C2(c3ccc(CCCCCC)cc3)c3cc4c(cc3-c3sc(-c5sc(/C=C6\C(=O)c7cscc7C6=C(C#N)C#N)cc5CC(CC)CCCC)cc32)C(c2ccc(CCCCCC)cc2)(c2ccc(CCCCCC)cc2)c2cc(-c3sc(/C=C5\C(=O)c6cscc6C5=C(C#N)C#N)cc3CC(CC)CCCC)sc2-4)cc1,0.917,16.56,61.6,9.35,9.35428032,0.0457788235294058,,,1:1,,,,ITO/PEDOT:PSS/PBDB-T:IDTC/PDINO/Al,conventional,PDINO,,PEDOT:PSS,,,,,160.0,-5.3,-3.43,1.77,-5.29,-3.37,1.51
1393,10.1021/acsami.7b10275,10.1021/acsami.7b10275,PBDB-T,IDTO,PBDB-T,IDTO,CCCCC(CC)Cc1ccc(-c2c3cc(-c4ccc(-c5sc(-c6cccs6)c6c5C(=O)c5c(CC(CC)CCCC)sc(CC(CC)CCCC)c5C6=O)s4)sc3c(-c3ccc(CC(CC)CCCC)s3)c3ccsc23)s1,CCCCCCc1ccc(C2(c3ccc(CCCCCC)cc3)c3cc4c(cc3-c3sc(-c5sc(/C=C6\C(=O)c7cscc7C6=C(C#N)C#N)cc5OCC(CC)CCCC)cc32)C(c2ccc(CCCCCC)cc2)(c2ccc(CCCCCC)cc2)c2cc(-c3sc(/C=C5\C(=O)c6cscc6C5=C(C#N)C#N)cc3OCC(CC)CCCC)sc2-4)cc1,0.943,16.25,65.4,10.02,10.0217325,0.0172904191616868,,,1:1,,,,ITO/PEDOT:PSS/PBDB-T:IDTO/PDINO/Al,conventional,PDINO,,PEDOT:PSS,,,,,160.0,-5.3,-3.43,1.77,-5.11,-3.38,1.53
1394,10.1007/s11426-018-9252-9,10.1007/s11426-018-9252-9,PBDB-T,IDT-IC,PBDB-T,IDT-IC,CCCCC(CC)Cc1ccc(-c2c3cc(-c4ccc(-c5sc(-c6cccs6)c6c5C(=O)c5c(CC(CC)CCCC)sc(CC(CC)CCCC)c5C6=O)s4)sc3c(-c3ccc(CC(CC)CCCC)s3)c3ccsc23)s1,CCCCCCc1ccc(C2(c3ccc(CCCCCC)cc3)c3cc4c(cc3-c3sc(/C=C5\C(=O)c6ccccc6C5=C(C#N)C#N)cc32)C(c2ccc(CCCCCC)cc2)(c2ccc(CCCCCC)cc2)c2cc(/C=C3\C(=O)c5ccccc5C3=C(C#N)C#N)sc2-4)cc1,0.83,10.54,49.0,4.69,4.286618,8.600895522388072,,,,,,,,,,,,,,,,,-5.3,-3.43,1.77,-5.658,-3.856,1.7
1395,10.1002/adma.201800052,10.1002/adma.201800052,PBDB-T,IDTCN,PBDB-T,IDTCN,CCCCC(CC)Cc1ccc(-c2c3cc(-c4ccc(-c5sc(-c6cccs6)c6c5C(=O)c5c(CC(CC)CCCC)sc(CC(CC)CCCC)c5C6=O)s4)sc3c(-c3ccc(CC(CC)CCCC)s3)c3ccsc23)s1,CCCCCCc1ccc(C2(c3ccc(CCCCCC)cc3)c3cc4c(cc3-c3sc(/C=C5\C(=O)c6cscc6C5=C(C#N)C#N)cc32)C(c2ccc(CCCCCC)cc2)(c2ccc(CCCCCC)cc2)c2cc(/C=C3\C(=O)c5cscc5C3=C(C#N)C#N)sc2-4)cc1,0.85,12.06,62.5,6.4,6.406875,0.1074218749999994,,,1:1,DIO,DIO,0.5%,ITO/ZnO/PBDB-T:acceptor/MoO3/Ag,inverted,ZnO,ZnO,MoO3,MoO3,,chlorobenzene,chlorobenzene,110.0,-5.3,-3.43,1.77,-5.89,-3.93,1.66
1396,10.1002/solr.201800120,10.1002/solr.201800120,PBDB-T,IDT-TBA,PBDB-T,IDT-TBA,CCCCC(CC)Cc1ccc(-c2c3cc(-c4ccc(-c5sc(-c6cccs6)c6c5C(=O)c5c(CC(CC)CCCC)sc(CC(CC)CCCC)c5C6=O)s4)sc3c(-c3ccc(CC(CC)CCCC)s3)c3ccsc23)s1,CCCCCCc1ccc(C2(c3ccc(CCCCCC)cc3)c3cc4c(cc3-c3sc(C=C5C(=O)N(CC)C(=S)N(CC)C5=O)cc32)C(c2ccc(CCCCCC)cc2)(c2ccc(CCCCCC)cc2)c2cc(C=C3C(=O)N(CC)C(=S)N(CC)C3=O)sc2-4)cc1,1.0,11.2,56.99999999999999,6.4,6.383999999999999,0.250000000000028,,,1:1,,,,inverted,inverted,ZnO,ZnO,MoO3,MoO3,100.0,chloroform,chloroform,120.0,-5.3,-3.43,1.77,-5.71,-3.93,1.91
1397,10.1002/adfm.201705095,10.1002/adfm.201705095,PBDB-T,ITC6-IC,PBDB-T,ITC6-IC,CCCCC(CC)Cc1ccc(-c2c3cc(-c4ccc(-c5sc(-c6cccs6)c6c5C(=O)c5c(CC(CC)CCCC)sc(CC(CC)CCCC)c5C6=O)s4)sc3c(-c3ccc(CC(CC)CCCC)s3)c3ccsc23)s1,CCCCCCc1ccc(C2(c3ccc(CCCCCC)cc3)c3cc4c(cc3-c3sc5c(CCCCCC)c(/C=C6\C(=O)c7ccccc7C6=C(C#N)C#N)sc5c32)C(c2ccc(CCCCCC)cc2)(c2ccc(CCCCCC)cc2)c2c-4sc3c(CCCCCC)c(/C=C4\C(=O)c5ccccc5C4=C(C#N)C#N)sc23)cc1,0.97,16.41,73.0,11.61,11.619921,0.0854521963824314,,,1:1,,,,inverted,inverted,ZnO,ZnO,MoO3,MoO3,110.0,chloroform,chloroform,125.0,-5.3,-3.43,1.77,-5.73,-3.92,1.6
1398,10.1002/aenm.201800204,10.1002/aenm.201800204,PBDB-T,ITCT-DM,PBDB-T,ITCT-DM,CCCCC(CC)Cc1ccc(-c2c3cc(-c4ccc(-c5sc(-c6cccs6)c6c5C(=O)c5c(CC(CC)CCCC)sc(CC(CC)CCCC)c5C6=O)s4)sc3c(-c3ccc(CC(CC)CCCC)s3)c3ccsc23)s1,CCCCCCc1ccc(C2(c3ccc(CCCCCC)cc3)c3cc4c(cc3-c3sc5cc(/C=C6\C(=O)c7c(C)sc(C)c7C6=C(C#N)C#N)sc5c32)C(c2ccc(CCCCCC)cc2)(c2ccc(CCCCCC)cc2)c2c-4sc3cc(/C=C4\C(=O)c5c(C)sc(C)c5C4=C(C#N)C#N)sc23)cc1,0.904,16.32,65.0,10.56,9.589632,9.189090909090911,,,,DIO,DIO,0.5%,ITO/PEDOT:PSS/active layer/N719:PrC60MAI/Al,conventional,N719:PrC60MAI,N719:PrC60MAI,PEDOT:PSS,PEDOT:PSS,,chlorobenzene,chlorobenzene,120.0,-5.3,-3.43,1.77,-5.48,-3.9,1.58
1399,10.1039/c8sc02018c,10.1039/c8sc02018c,PBDB-T,MeIC,PBDB-T,MeIC,CCCCC(CC)Cc1ccc(-c2c3cc(-c4ccc(-c5sc(-c6cccs6)c6c5C(=O)c5c(CC(CC)CCCC)sc(CC(CC)CCCC)c5C6=O)s4)sc3c(-c3ccc(CC(CC)CCCC)s3)c3ccsc23)s1,CCCCCCc1ccc(C2(c3ccc(CCCCCC)cc3)c3cc4c(cc3-c3sc5cc(/C=C6\C(=O)c7c(csc7C)C6=C(C#N)C#N)sc5c32)C(c2ccc(CCCCCC)cc2)(c2ccc(CCCCCC)cc2)c2c-4sc3cc(/C=C4\C(=O)c5c(csc5C)C4=C(C#N)C#N)sc23)cc1,0.896,18.07,74.3,12.03,12.029704959999998,0.0024525353283543,,,,,,,,,,,,,,,,,-5.3,-3.43,1.77,-5.57,-3.93,1.555
1400,10.1002/aenm.201700183,10.1002/aenm.201700183,PBDB-T,ITIC-OM-4,PBDB-T,IT-OM-4,CCCCC(CC)Cc1ccc(-c2c3cc(-c4ccc(-c5sc(-c6cccs6)c6c5C(=O)c5c(CC(CC)CCCC)sc(CC(CC)CCCC)c5C6=O)s4)sc3c(-c3ccc(CC(CC)CCCC)s3)c3ccsc23)s1,CCCCCCc1ccc(C2(c3ccc(CCCCCC)cc3)c3cc4c(cc3-c3sc5cc(/C=C6\C(=O)c7c(OC)cccc7C6=C(C#N)C#N)sc5c32)C(c2ccc(CCCCCC)cc2)(c2ccc(CCCCCC)cc2)c2c-4sc3cc(/C=C4\C(=O)c5c(OC)cccc5C4=C(C#N)C#N)sc23)cc1,0.96,14.69,56.00000000000001,7.9,7.897344,0.0336202531645568,,,1:1,"1,8-diiodoctane",,0.5 vol%,ITO/ZnO/active layer/MoO3/Al,,ZnO,,MoO3,,,chlorobenzene,,150.0,-5.3,-3.43,1.77,-5.49,-3.81,1.63
1401,10.1039/c8ta01739e,10.1039/c8ta01739e,PBDB-T,IT-DM,PBDB-T,IT-DM,CCCCC(CC)Cc1ccc(-c2c3cc(-c4ccc(-c5sc(-c6cccs6)c6c5C(=O)c5c(CC(CC)CCCC)sc(CC(CC)CCCC)c5C6=O)s4)sc3c(-c3ccc(CC(CC)CCCC)s3)c3ccsc23)s1,CCCCCCc1ccc(C2(c3ccc(CCCCCC)cc3)c3cc4c(cc3-c3sc5cc(C=C6C(=O)c7cc(C)c(C)cc7C6=C(C#N)C#N)sc5c32)C(c2ccc(CCCCCC)cc2)(c2ccc(CCCCCC)cc2)c2c-4sc3cc(C=C4C(=O)c5cc(C)c(C)cc5C4=C(C#N)C#N)sc23)cc1,0.95,15.95,68.7,10.41,10.409767499999996,0.002233429394839,,,,,,,,,,,,,,,,,-5.3,-3.43,1.77,-5.537,-3.843,1.63
1402,10.1021/acsami.9b15247,10.1021/acsami.9b15247,PBDB-T,CNDTBT-IDTT-FINCN,PBDB-T,CNDTBT-IDTT-FINCN,CCCCC(CC)Cc1ccc(-c2c3cc(-c4ccc(-c5sc(-c6cccs6)c6c5C(=O)c5c(CC(CC)CCCC)sc(CC(CC)CCCC)c5C6=O)s4)sc3c(-c3ccc(CC(CC)CCCC)s3)c3ccsc23)s1,CCCCCCc1ccc(C2(c3ccc(CCCCCC)cc3)c3cc4c(cc3-c3sc5cc(/C=C6\C(=O)c7cc(F)c(F)cc7C6=C(C#N)C#N)sc5c32)C(c2ccc(CCCCCC)cc2)(c2ccc(CCCCCC)cc2)c2c-4sc3cc(-c4ccc(-c5c(C#N)c(C#N)c(-c6ccc(-c7cc8sc9c(c8s7)C(c7ccc(CCCCCC)cc7)(c7ccc(CCCCCC)cc7)c7cc8c(cc7-9)C(c7ccc(CCCCCC)cc7)(c7ccc(CCCCCC)cc7)c7c-8sc8cc(/C=C9\C(=O)c%10cc(F)c(F)cc%10C9=C(C#N)C#N)sc78)s6)c6nsnc56)s4)sc23)cc1,0.81,16.69,64.0,9.13,8.652096000000002,5.234435925520249,,,1.0:1.0,DIO,DIO,0.5 vol %,inverted,inverted,ZnO NP/PEIE,ZnO NP/PEIE,MoO3,MoO3,100.0,,,90.0,-5.29,-3.43,1.86,-5.56,-3.98,1.58
1403,10.1021/acsami.9b15247,10.1021/acsami.9b15247,PBDB-T,FDTBT-IDTT-FINCN,PBDB-T,FDTBT-IDTT-FINCN,CCCCC(CC)Cc1ccc(-c2c3cc(-c4ccc(-c5sc(-c6cccs6)c6c5C(=O)c5c(CC(CC)CCCC)sc(CC(CC)CCCC)c5C6=O)s4)sc3c(-c3ccc(CC(CC)CCCC)s3)c3ccsc23)s1,CCCCCCc1ccc(C2(c3ccc(CCCCCC)cc3)c3cc4c(cc3-c3sc5cc(/C=C6\C(=O)c7cc(F)c(F)cc7C6=C(C#N)C#N)sc5c32)C(c2ccc(CCCCCC)cc2)(c2ccc(CCCCCC)cc2)c2c-4sc3cc(-c4ccc(-c5c(F)c(F)c(-c6ccc(-c7cc8sc9c(c8s7)C(c7ccc(CCCCCC)cc7)(c7ccc(CCCCCC)cc7)c7cc8c(cc7-9)C(c7ccc(CCCCCC)cc7)(c7ccc(CCCCCC)cc7)c7c-8sc8cc(/C=C9\C(=O)c%10cc(F)c(F)cc%10C9=C(C#N)C#N)sc78)s6)c6nsnc56)s4)sc23)cc1,0.85,13.18,61.0,7.27,6.833829999999999,5.999587345254479,,,1.0:1.0,DIO,DIO,0.5 vol %,inverted,inverted,ZnO NP/PEIE,ZnO NP/PEIE,MoO3,MoO3,100.0,,,90.0,-5.29,-3.43,1.86,-5.46,-3.92,1.54
1404,10.1021/acs.chemmater.7b01615,10.1021/acs.chemmater.7b01615,PBDB-T,IT-M,PBDB-T,IT-M,CCCCC(CC)Cc1ccc(-c2c3cc(-c4ccc(-c5sc(-c6cccs6)c6c5C(=O)c5c(CC(CC)CCCC)sc(CC(CC)CCCC)c5C6=O)s4)sc3c(-c3ccc(CC(CC)CCCC)s3)c3ccsc23)s1,CCCCCCc1ccc(C2(c3ccc(CCCCCC)cc3)c3cc4c(cc3-c3sc5cc(/C=C6\C(=O)c7ccc(C)cc7C6=C(C#N)C#N)sc5c32)C(c2ccc(CCCCCC)cc2)(c2ccc(CCCCCC)cc2)c2c-4sc3cc(/C=C4\C(=O)c5ccc(C)cc5C4=C(C#N)C#N)sc23)cc1,0.953,17.34,73.2,12.1,12.096314639999996,0.0304575206611751,,,,,,,,,,,,,,,,,-5.3,-3.43,1.77,-5.514,-3.808,1.604
1405,10.1039/c8ta00368h,10.1039/c8ta00368h,PBDB-T,IT-M,PBDB-T,IT-M,CCCCC(CC)Cc1ccc(-c2c3cc(-c4ccc(-c5sc(-c6cccs6)c6c5C(=O)c5c(CC(CC)CCCC)sc(CC(CC)CCCC)c5C6=O)s4)sc3c(-c3ccc(CC(CC)CCCC)s3)c3ccsc23)s1,CCCCCCc1ccc(C2(c3ccc(CCCCCC)cc3)c3cc4c(cc3-c3sc5cc(/C=C6\C(=O)c7ccc(C)cc7C6=C(C#N)C#N)sc5c32)C(c2ccc(CCCCCC)cc2)(c2ccc(CCCCCC)cc2)c2c-4sc3cc(/C=C4\C(=O)c5ccc(C)cc5C4=C(C#N)C#N)sc23)cc1,0.95,17.13,72.0,11.74,11.71692,0.1965928449744481,,,,,,,,,,,,,,,,,-5.3,-3.43,1.77,-5.514,-3.808,1.604
1406,10.1002/adfm.201705659,10.1002/adfm.201705659,PBDB-T,IT-M,PBDB-T,IT-M,CCCCC(CC)Cc1ccc(-c2c3cc(-c4ccc(-c5sc(-c6cccs6)c6c5C(=O)c5c(CC(CC)CCCC)sc(CC(CC)CCCC)c5C6=O)s4)sc3c(-c3ccc(CC(CC)CCCC)s3)c3ccsc23)s1,CCCCCCc1ccc(C2(c3ccc(CCCCCC)cc3)c3cc4c(cc3-c3sc5cc(/C=C6\C(=O)c7ccc(C)cc7C6=C(C#N)C#N)sc5c32)C(c2ccc(CCCCCC)cc2)(c2ccc(CCCCCC)cc2)c2c-4sc3cc(/C=C4\C(=O)c5ccc(C)cc5C4=C(C#N)C#N)sc23)cc1,0.95,16.37,74.1,11.52,11.5236615,0.03178385416668,,,1:1 w/w,"1,8-diiodooctane",,3 vol%,ITO/PEDOT:PSS/BHJ/PFN-Br/Al,,PFN-Br,PFN-Br,PEDOT:PSS,,110.0,chlorobenzene,,160.0,-5.3,-3.43,1.77,-5.514,-3.808,1.6
1407,10.1039/c7qm00182g,10.1039/c7qm00182g,PBDB-T,IT-M,PBDB-T,IT-M,CCCCC(CC)Cc1ccc(-c2c3cc(-c4ccc(-c5sc(-c6cccs6)c6c5C(=O)c5c(CC(CC)CCCC)sc(CC(CC)CCCC)c5C6=O)s4)sc3c(-c3ccc(CC(CC)CCCC)s3)c3ccsc23)s1,CCCCCCc1ccc(C2(c3ccc(CCCCCC)cc3)c3cc4c(cc3-c3sc5cc(/C=C6\C(=O)c7ccc(C)cc7C6=C(C#N)C#N)sc5c32)C(c2ccc(CCCCCC)cc2)(c2ccc(CCCCCC)cc2)c2c-4sc3cc(/C=C4\C(=O)c5ccc(C)cc5C4=C(C#N)C#N)sc23)cc1,0.961,16.69,70.0,11.5,11.227363,2.3707565217391267,,,,,,,,,,,,,,,,,-5.3,-3.43,1.77,-5.514,-3.808,1.604
1408,10.1021/acs.macromol.8b00683,10.1021/acs.macromol.8b00683,PBDB-T,IT-M,PBDB-T,IT-M,CCCCC(CC)Cc1ccc(-c2c3cc(-c4ccc(-c5sc(-c6cccs6)c6c5C(=O)c5c(CC(CC)CCCC)sc(CC(CC)CCCC)c5C6=O)s4)sc3c(-c3ccc(CC(CC)CCCC)s3)c3ccsc23)s1,CCCCCCc1ccc(C2(c3ccc(CCCCCC)cc3)c3cc4c(cc3-c3sc5cc(/C=C6\C(=O)c7ccc(C)cc7C6=C(C#N)C#N)sc5c32)C(c2ccc(CCCCCC)cc2)(c2ccc(CCCCCC)cc2)c2c-4sc3cc(/C=C4\C(=O)c5ccc(C)cc5C4=C(C#N)C#N)sc23)cc1,0.93,16.69,66.8,10.31,10.3684956,0.5673676042677064,,,1:1,DIO,DIO,,ITO/PEDOT:PSS/active layer/PDINO/Al,conventional,PDINO,PDINO,PEDOT:PSS,PEDOT:PSS,100.0,chlorobenzene,chlorobenzene,120.0,-5.3,-3.43,1.77,-5.514,-3.808,1.604
1409,10.1039/c7ta04431c,10.1039/c7ta04431c,PBDB-T,ITIC-OM-2,PBDB-T,IT-OM-2,CCCCC(CC)Cc1ccc(-c2c3cc(-c4ccc(-c5sc(-c6cccs6)c6c5C(=O)c5c(CC(CC)CCCC)sc(CC(CC)CCCC)c5C6=O)s4)sc3c(-c3ccc(CC(CC)CCCC)s3)c3ccsc23)s1,CCCCCCc1ccc(C2(c3ccc(CCCCCC)cc3)c3cc4c(cc3-c3sc5cc(/C=C6\C(=O)c7ccc(OC)cc7C6=C(C#N)C#N)sc5c32)C(c2ccc(CCCCCC)cc2)(c2ccc(CCCCCC)cc2)c2c-4sc3cc(/C=C4\C(=O)c5ccc(OC)cc5C4=C(C#N)C#N)sc23)cc1,0.93,17.35,72.0,11.6,11.61756,0.1513793103448392,,,1:1,,,,ITO/PEDOT:PSS/active layer/PFN-Br/Al,polymer solar cell,PFN-Br,,PEDOT:PSS,,,chlorobenzene,,130.0,-5.3,-3.43,1.77,-5.435,-3.595,1.59
1410,10.1039/c7ta04431c,10.1039/c7ta04431c,PBDB-T,IT-O2,PBDB-T,IT-O2,CCCCC(CC)Cc1ccc(-c2c3cc(-c4ccc(-c5sc(-c6cccs6)c6c5C(=O)c5c(CC(CC)CCCC)sc(CC(CC)CCCC)c5C6=O)s4)sc3c(-c3ccc(CC(CC)CCCC)s3)c3ccsc23)s1,CCCCCCc1ccc(C2(c3ccc(CCCCCC)cc3)c3cc4c(cc3-c3sc5cc(/C=C6\C(=O)c7ccc(OCC)cc7C6=C(C#N)C#N)sc5c32)C(c2ccc(CCCCCC)cc2)(c2ccc(CCCCCC)cc2)c2c-4sc3cc(/C=C4\C(=O)c5ccc(OCC)cc5C4=C(C#N)C#N)sc23)cc1,0.97,15.34,62.6,9.3,9.3147548,0.1586537634408454,,,1:1,,,,ITO/PEDOT:PSS/active layer/PFN-Br/Al,conventional,PFN-Br,,PEDOT:PSS,,100.0,chlorobenzene,,130.0,-5.3,-3.43,1.77,-5.37,-3.31,1.59
