Repository: JiYiqaq/PCE-KA-GNN

# Data directory

- `raw/Active_Database.csv` is the immutable source dataset bundled under CC BY 4.0. Do not overwrite it with processed data.
- `processed/` is created and populated by the training pipeline. Generated `.pt` and `.pth` caches are intentionally ignored by Git because they can exceed GitHub's normal single-file limit.

See `../DATA_LICENSE.md` for provenance, license and checksum information.

File: data/raw/Active_Database.csv (part 15 of 471)
id,doi,doi_norm,donor,acceptor,donor_canonical,acceptor_canonical,donor_smiles,acceptor_smiles,voc,jsc,ff,pce,pce_recomputed,pce_relative_error_percent,pce_avg,pce_best,d_a_ratio,additive,additive_canonical,additive_ratio,device_structure,device_type,etl,etl_canonical,htl,htl_canonical,active_layer_thickness,solvent,solvent_canonical,annealing_temp,homo_d,lumo_d,eg_d,homo_a,lumo_a,eg_a
1411,10.1039/c7ta04431c,10.1039/c7ta04431c,PBDB-T,IT-O3,PBDB-T,IT-O3,CCCCC(CC)Cc1ccc(-c2c3cc(-c4ccc(-c5sc(-c6cccs6)c6c5C(=O)c5c(CC(CC)CCCC)sc(CC(CC)CCCC)c5C6=O)s4)sc3c(-c3ccc(CC(CC)CCCC)s3)c3ccsc23)s1,CCCCCCc1ccc(C2(c3ccc(CCCCCC)cc3)c3cc4c(cc3-c3sc5cc(/C=C6\C(=O)c7ccc(OCCC)cc7C6=C(C#N)C#N)sc5c32)C(c2ccc(CCCCCC)cc2)(c2ccc(CCCCCC)cc2)c2c-4sc3cc(/C=C4\C(=O)c5ccc(OCCC)cc5C4=C(C#N)C#N)sc23)cc1,0.98,9.8,51.4,4.9,4.936456000000001,0.7440000000000053,,,1:1,,,,ITO/PEDOT:PSS/active layer/PFN-Br/Al,conventional,PFN-Br,,PEDOT:PSS,,100.0,chlorobenzene,,130.0,-5.3,-3.43,1.77,-5.36,-3.31,1.59
1412,10.1039/c7ta04431c,10.1039/c7ta04431c,PBDB-T,IT-O4,PBDB-T,IT-O4,CCCCC(CC)Cc1ccc(-c2c3cc(-c4ccc(-c5sc(-c6cccs6)c6c5C(=O)c5c(CC(CC)CCCC)sc(CC(CC)CCCC)c5C6=O)s4)sc3c(-c3ccc(CC(CC)CCCC)s3)c3ccsc23)s1,CCCCCCc1ccc(C2(c3ccc(CCCCCC)cc3)c3cc4c(cc3-c3sc5cc(/C=C6\C(=O)c7ccc(OCCCC)cc7C6=C(C#N)C#N)sc5c32)C(c2ccc(CCCCCC)cc2)(c2ccc(CCCCCC)cc2)c2c-4sc3cc(/C=C4\C(=O)c5ccc(OCCCC)cc5C4=C(C#N)C#N)sc23)cc1,0.95,9.16,47.9,4.2,4.168258,0.7557619047619137,,,1:1,,,,ITO/PEDOT:PSS/active layer/PFN-Br/Al,conventional,PFN-Br,,PEDOT:PSS,,100.0,chlorobenzene,,130.0,-5.3,-3.43,1.77,-5.35,-3.3,1.59
1413,10.1002/aenm.201700183,10.1002/aenm.201700183,PBDB-T,ITIC-OM-1,PBDB-T,IT-OM-1,CCCCC(CC)Cc1ccc(-c2c3cc(-c4ccc(-c5sc(-c6cccs6)c6c5C(=O)c5c(CC(CC)CCCC)sc(CC(CC)CCCC)c5C6=O)s4)sc3c(-c3ccc(CC(CC)CCCC)s3)c3ccsc23)s1,CCCCCCc1ccc(C2(c3ccc(CCCCCC)cc3)c3cc4c(cc3-c3sc5cc(/C=C6\C(=O)c7cccc(OC)c7C6=C(C#N)C#N)sc5c32)C(c2ccc(CCCCCC)cc2)(c2ccc(CCCCCC)cc2)c2c-4sc3cc(/C=C4\C(=O)c5cccc(OC)c5C4=C(C#N)C#N)sc23)cc1,1.01,12.31,51.0,6.3,6.340881,0.6489047619047716,,,1:1,"1,8-diiodoctane",,0.5 vol%,ITO/ZnO/active layer/MoO3/Al,,ZnO,,MoO3,,,chlorobenzene,,150.0,-5.3,-3.43,1.77,-5.5,-3.76,1.67
1414,10.1039/c7ta01746d,10.1039/c7ta01746d,PBDB-T,ITIC,PBDB-T,ITIC,CCCCC(CC)Cc1ccc(-c2c3cc(-c4ccc(-c5sc(-c6cccs6)c6c5C(=O)c5c(CC(CC)CCCC)sc(CC(CC)CCCC)c5C6=O)s4)sc3c(-c3ccc(CC(CC)CCCC)s3)c3ccsc23)s1,CCCCCCc1ccc(C2(c3ccc(CCCCCC)cc3)c3cc4c(cc3-c3sc5cc(C=C6C(=O)c7ccccc7C6=C(C#N)C#N)sc5c32)C(c2ccc(CCCCCC)cc2)(c2ccc(CCCCCC)cc2)c2c-4sc3cc(C=C4C(=O)c5ccccc5C4=C(C#N)C#N)sc23)cc1,0.899,16.8,74.2,11.21,11.2065744,0.0305584299732374,,,1:1,DIO,DIO,,inverted,inverted,ZnO,ZnO,MoO3,MoO3,100.0,chlorobenzene,chlorobenzene,160.0,-5.3,-3.43,1.77,-5.576,-3.916,1.586
1415,10.1021/jacs.7b02677,10.1021/jacs.7b02677,PBDB-T,ITIC,PBDB-T,ITIC,CCCCC(CC)Cc1ccc(-c2c3cc(-c4ccc(-c5sc(-c6cccs6)c6c5C(=O)c5c(CC(CC)CCCC)sc(CC(CC)CCCC)c5C6=O)s4)sc3c(-c3ccc(CC(CC)CCCC)s3)c3ccsc23)s1,CCCCCCc1ccc(C2(c3ccc(CCCCCC)cc3)c3cc4c(cc3-c3sc5cc(C=C6C(=O)c7ccccc7C6=C(C#N)C#N)sc5c32)C(c2ccc(CCCCCC)cc2)(c2ccc(CCCCCC)cc2)c2c-4sc3cc(C=C4C(=O)c5ccccc5C4=C(C#N)C#N)sc23)cc1,0.9,17.03,72.1,11.05,11.050767,0.0069411764705858,,,,,,,,,,,,,,,,,-5.3,-3.43,1.77,-5.576,-3.916,1.586
1416,10.1088/1361-6463/ab092b,10.1088/1361-6463/ab092b,PBDB-T,ITIC,PBDB-T,ITIC,CCCCC(CC)Cc1ccc(-c2c3cc(-c4ccc(-c5sc(-c6cccs6)c6c5C(=O)c5c(CC(CC)CCCC)sc(CC(CC)CCCC)c5C6=O)s4)sc3c(-c3ccc(CC(CC)CCCC)s3)c3ccsc23)s1,CCCCCCc1ccc(C2(c3ccc(CCCCCC)cc3)c3cc4c(cc3-c3sc5cc(C=C6C(=O)c7ccccc7C6=C(C#N)C#N)sc5c32)C(c2ccc(CCCCCC)cc2)(c2ccc(CCCCCC)cc2)c2c-4sc3cc(C=C4C(=O)c5ccccc5C4=C(C#N)C#N)sc23)cc1,0.87,19.11,64.2,10.53,10.6736994,1.3646666666666756,,,,,,,,,,,,,,,,,-5.3,-3.43,1.77,-5.576,-3.916,1.586
1417,10.1002/aenm.201801601,10.1002/aenm.201801601,PBDB-T,ITIC,PBDB-T,ITIC,CCCCC(CC)Cc1ccc(-c2c3cc(-c4ccc(-c5sc(-c6cccs6)c6c5C(=O)c5c(CC(CC)CCCC)sc(CC(CC)CCCC)c5C6=O)s4)sc3c(-c3ccc(CC(CC)CCCC)s3)c3ccsc23)s1,CCCCCCc1ccc(C2(c3ccc(CCCCCC)cc3)c3cc4c(cc3-c3sc5cc(C=C6C(=O)c7ccccc7C6=C(C#N)C#N)sc5c32)C(c2ccc(CCCCCC)cc2)(c2ccc(CCCCCC)cc2)c2c-4sc3cc(C=C4C(=O)c5ccccc5C4=C(C#N)C#N)sc23)cc1,0.86,18.12,64.3,10.02,10.0199976,2.395209580463997e-05,,,1:1,"1,8-diiodooctane",,"0.5 vol% 1,8-diiodooctane in chlorobenzene/1,8-diiodooctane cosolvent",ITO/ZnO/polymer:ITIC/MoO3/Ag,inverted,ZnO,ZnO,MoO3,MoO3,,"chlorobenzene (CB)/1,8-diiodooctane (99.5:0.5 vol%)","chlorobenzene:1,8-diiodooctane (99.5:0.5)",160.0,-5.3,-3.43,1.77,-5.576,-3.916,1.586
1418,10.1016/j.cclet.2017.11.018,10.1016/j.cclet.2017.11.018,PBDB-T,ITIC,PBDB-T,ITIC,CCCCC(CC)Cc1ccc(-c2c3cc(-c4ccc(-c5sc(-c6cccs6)c6c5C(=O)c5c(CC(CC)CCCC)sc(CC(CC)CCCC)c5C6=O)s4)sc3c(-c3ccc(CC(CC)CCCC)s3)c3ccsc23)s1,CCCCCCc1ccc(C2(c3ccc(CCCCCC)cc3)c3cc4c(cc3-c3sc5cc(C=C6C(=O)c7ccccc7C6=C(C#N)C#N)sc5c32)C(c2ccc(CCCCCC)cc2)(c2ccc(CCCCCC)cc2)c2c-4sc3cc(C=C4C(=O)c5ccccc5C4=C(C#N)C#N)sc23)cc1,0.897,16.92,65.5,9.94,9.9410922,0.0109879275653966,,,1:1,,,,,,,,,,,,,,-5.3,-3.43,1.77,-5.576,-3.916,1.586
1419,10.1021/acsami.8b20493,10.1021/acsami.8b20493,PBDB-T,ITIC,PBDB-T,ITIC,CCCCC(CC)Cc1ccc(-c2c3cc(-c4ccc(-c5sc(-c6cccs6)c6c5C(=O)c5c(CC(CC)CCCC)sc(CC(CC)CCCC)c5C6=O)s4)sc3c(-c3ccc(CC(CC)CCCC)s3)c3ccsc23)s1,CCCCCCc1ccc(C2(c3ccc(CCCCCC)cc3)c3cc4c(cc3-c3sc5cc(C=C6C(=O)c7ccccc7C6=C(C#N)C#N)sc5c32)C(c2ccc(CCCCCC)cc2)(c2ccc(CCCCCC)cc2)c2c-4sc3cc(C=C4C(=O)c5ccccc5C4=C(C#N)C#N)sc23)cc1,0.831,14.5,71.1,8.6,8.5671945,0.3814593023255845,,,,,,,conventional,conventional,,,,,100.0,CB,,160.0,-5.3,-3.43,1.77,-5.576,-3.916,1.586
1420,10.1021/acsphotonics.7b00618,10.1021/acsphotonics.7b00618,PBDB-T,ITIC,PBDB-T,ITIC,CCCCC(CC)Cc1ccc(-c2c3cc(-c4ccc(-c5sc(-c6cccs6)c6c5C(=O)c5c(CC(CC)CCCC)sc(CC(CC)CCCC)c5C6=O)s4)sc3c(-c3ccc(CC(CC)CCCC)s3)c3ccsc23)s1,CCCCCCc1ccc(C2(c3ccc(CCCCCC)cc3)c3cc4c(cc3-c3sc5cc(C=C6C(=O)c7ccccc7C6=C(C#N)C#N)sc5c32)C(c2ccc(CCCCCC)cc2)(c2ccc(CCCCCC)cc2)c2c-4sc3cc(C=C4C(=O)c5ccccc5C4=C(C#N)C#N)sc23)cc1,0.88,13.8,59.8,7.4,7.262111999999999,1.8633513513513664,,,,,,,,,,,,,,,,,-5.3,-3.43,1.77,-5.576,-3.916,1.586
1421,10.1002/aenm.201800204,10.1002/aenm.201800204,PBDB-T,ITCT,PBDB-T,ITCPTC,CCCCC(CC)Cc1ccc(-c2c3cc(-c4ccc(-c5sc(-c6cccs6)c6c5C(=O)c5c(CC(CC)CCCC)sc(CC(CC)CCCC)c5C6=O)s4)sc3c(-c3ccc(CC(CC)CCCC)s3)c3ccsc23)s1,CCCCCCc1ccc(C2(c3ccc(CCCCCC)cc3)c3cc4c(cc3-c3sc5cc(/C=C6\C(=O)c7cscc7C6=C(C#N)C#N)sc5c32)C(c2ccc(CCCCCC)cc2)(c2ccc(CCCCCC)cc2)c2c-4sc3cc(/C=C4\C(=O)c5cscc5C4=C(C#N)C#N)sc23)cc1,0.85,17.88,72.0,11.27,10.94256,2.905412599822548,,,,DIO,DIO,,ITO/PEDOT:PSS/active layer/N719:PrC60MAI/Al,conventional,N719:PrC60MAI,N719:PrC60MAI,PEDOT:PSS,PEDOT:PSS,,chlorobenzene,chlorobenzene,120.0,-5.3,-3.43,1.77,-5.585,-3.826,1.58
1422,10.1039/c8ta07954d,10.1039/c8ta07954d,PBDB-T,ITCC,PBDB-T,ITCC,CCCCC(CC)Cc1ccc(-c2c3cc(-c4ccc(-c5sc(-c6cccs6)c6c5C(=O)c5c(CC(CC)CCCC)sc(CC(CC)CCCC)c5C6=O)s4)sc3c(-c3ccc(CC(CC)CCCC)s3)c3ccsc23)s1,CCCCCCc1ccc(C2(c3ccc(CCCCCC)cc3)c3cc4c(cc3-c3sc5cc(/C=C6\C(=O)c7sccc7C6=C(C#N)C#N)sc5c32)C(c2ccc(CCCCCC)cc2)(c2ccc(CCCCCC)cc2)c2c-4sc3cc(/C=C4\C(=O)c5sccc5C4=C(C#N)C#N)sc23)cc1,0.98,16.14,71.3,11.28,11.2776636,0.0207127659574538,,,1:1,,,,,,,,,,100.0,,,,-5.3,-3.43,1.77,-5.508,-3.8,1.67
1423,10.1002/solr.201800120,10.1002/solr.201800120,PBDB-T,IDTT-T,PBDB-T,IDTT-T,CCCCC(CC)Cc1ccc(-c2c3cc(-c4ccc(-c5sc(-c6cccs6)c6c5C(=O)c5c(CC(CC)CCCC)sc(CC(CC)CCCC)c5C6=O)s4)sc3c(-c3ccc(CC(CC)CCCC)s3)c3ccsc23)s1,CCCCCCc1ccc(C2(c3ccc(CCCCCC)cc3)c3cc4c(cc3-c3sc5cc(C=C6C(=O)N(CC)C(=S)N(CC)C6=O)sc5c32)C(c2ccc(CCCCCC)cc2)(c2ccc(CCCCCC)cc2)c2c-4sc3cc(C=C4C(=O)N(CC)C(=S)N(CC)C4=O)sc23)cc1,1.03,11.6,61.0,7.3,7.288279999999999,0.1605479452054849,,,1:1,,,,inverted,inverted,ZnO,ZnO,MoO3,MoO3,100.0,chloroform,chloroform,120.0,-5.3,-3.43,1.77,-5.71,-3.755,1.89
1424,10.1002/adfm.201702194,10.1002/adfm.201702194,PBDB-T,ITCPTC-Th,PBDB-T,ITCPTC-Th,CCCCC(CC)Cc1ccc(-c2c3cc(-c4ccc(-c5sc(-c6cccs6)c6c5C(=O)c5c(CC(CC)CCCC)sc(CC(CC)CCCC)c5C6=O)s4)sc3c(-c3ccc(CC(CC)CCCC)s3)c3ccsc23)s1,CCCCCCc1ccc(C2(c3ccc(CCCCCC)s3)c3cc4c(cc3-c3sc5cc(/C=C6\C(=O)c7cscc7C6=C(C#N)C#N)sc5c32)C(c2ccc(CCCCCC)s2)(c2ccc(CCCCCC)s2)c2c-4sc3cc(/C=C4\C(=O)c5cscc5C4=C(C#N)C#N)sc23)s1,0.856,17.05,72.7,10.61,10.6104196,0.0039547596607044,,,1:1,DIO,DIO,0.5%,ITO/ZnO/PBDB-T:ITCPTC-Th/MoO3/Ag,inverted,ZnO,ZnO,MoO3,MoO3,100.0,CB,chlorobenzene,,-5.3,-3.43,1.77,-5.68,-4.03,1.6
1425,10.1039/c7ta11339k,10.1039/c7ta11339k,PBDB-T,m-MeIC,PBDB-T,m-MeIC,CCCCC(CC)Cc1ccc(-c2c3cc(-c4ccc(-c5sc(-c6cccs6)c6c5C(=O)c5c(CC(CC)CCCC)sc(CC(CC)CCCC)c5C6=O)s4)sc3c(-c3ccc(CC(CC)CCCC)s3)c3ccsc23)s1,CCCCCCc1cccc(C2(c3cccc(CCCCCC)c3)c3cc4c(cc3-c3sc5cc(C=C6C(=O)c7c(csc7C)C6=C(C#N)C#N)sc5c32)C(c2cccc(CCCCCC)c2)(c2cccc(CCCCCC)c2)c2c-4sc3cc(C=C4C(=O)c5c(csc5C)C4=C(C#N)C#N)sc23)c1,0.843,18.16,69.69999999999999,10.68,10.67028936,0.0909235955056158,,,1:1 w/w,,,,ITO/PEDOT:PSS/active layer/PDINO/Al,,PDINO,,PEDOT:PSS,,100.0,chloroform,,150.0,-5.3,-3.43,1.77,-5.54,-3.9,1.54
1426,10.1021/acs.chemmater.8b04087,10.1021/acs.chemmater.8b04087,PBDB-T,BDTS-4Cl,PBDB-T,BDTS-4Cl,CCCCC(CC)Cc1ccc(-c2c3cc(-c4ccc(-c5sc(-c6cccs6)c6c5C(=O)c5c(CC(CC)CCCC)sc(CC(CC)CCCC)c5C6=O)s4)sc3c(-c3ccc(CC(CC)CCCC)s3)c3ccsc23)s1,CCCCCCCC[Si]1(CCCCCCCC)c2cc(/C=C3\C(=O)c4cc(Cl)c(Cl)cc4C3=C(C#N)C#N)sc2-c2sc(-c3cc4c(-c5ccc(CC(CC)CCCC)s5)c5sc(-c6cc7c(s6)-c6sc(/C=C8\C(=O)c9cc(Cl)c(Cl)cc9C8=C(C#N)C#N)cc6[Si]7(CCCCCCCC)CCCCCCCC)cc5c(-c5ccc(CC(CC)CCCC)s5)c4s3)cc21,0.83,9.8,45.9,3.73,3.733506,0.0939946380696993,,,1:1,,,,ITO/PEDOT:PSS/PBDB-T:acceptors/PDINO/Al,conventional,PDINO,PDINO,PEDOT:PSS,PEDOT:PSS,,,,,-5.3,-3.43,1.77,-5.45,-3.82,1.46
1427,10.1016/j.dyepig.2018.08.039,10.1016/j.dyepig.2018.08.039,PBDB-T,FICBF,PBDB-T,FICBF,CCCCC(CC)Cc1ccc(-c2c3cc(-c4ccc(-c5sc(-c6cccs6)c6c5C(=O)c5c(CC(CC)CCCC)sc(CC(CC)CCCC)c5C6=O)s4)sc3c(-c3ccc(CC(CC)CCCC)s3)c3ccsc23)s1,CCCCCCCCC1(CCCCCCCC)c2cc(-c3ccc(/C=C4\C(=O)c5cc(F)c(F)cc5C4=C(C#N)C#N)s3)ccc2-c2cc3c(cc21)-c1ccc(-c2ccc(/C=C4\C(=O)c5cc(F)c(F)cc5C4=C(C#N)C#N)s2)cc1C3(CCCCCCCC)CCCCCCCC,0.87,12.71,67.0,7.41,7.408659,0.0180971659919033,,,1:1.5,DIO,DIO,,ITO/PEDOT:PSS/active layer/PDINO/Al,conventional,PDINO,PDINO,PEDOT:PSS,PEDOT:PSS,100.0,chlorobenzene,chlorobenzene,,-5.3,-3.43,1.77,-5.66,-3.88,1.72
1428,10.1016/j.dyepig.2018.08.039,10.1016/j.dyepig.2018.08.039,PBDB-T,IFTIC,PBDB-T,IFTIC,CCCCC(CC)Cc1ccc(-c2c3cc(-c4ccc(-c5sc(-c6cccs6)c6c5C(=O)c5c(CC(CC)CCCC)sc(CC(CC)CCCC)c5C6=O)s4)sc3c(-c3ccc(CC(CC)CCCC)s3)c3ccsc23)s1,CCCCCCCCC1(CCCCCCCC)c2cc(-c3ccc(/C=C4\C(=O)c5ccccc5C4=C(C#N)C#N)s3)ccc2-c2cc3c(cc21)-c1ccc(-c2ccc(/C=C4\C(=O)c5ccccc5C4=C(C#N)C#N)s2)cc1C3(CCCCCCCC)CCCCCCCC,0.99,10.3,60.1,6.07,6.128397000000001,0.9620593080725064,,,1:1.5,DIO,DIO,,ITO/PEDOT:PSS/active layer/PDINO/Al,conventional,PDINO,PDINO,PEDOT:PSS,PEDOT:PSS,100.0,chlorobenzene,chlorobenzene,,-5.3,-3.43,1.77,-5.53,-3.825,1.81
1429,10.1016/j.orgel.2018.05.050,10.1016/j.orgel.2018.05.050,PBDB-T,IF-TN,PBDB-T,IF-TN,CCCCC(CC)Cc1ccc(-c2c3cc(-c4ccc(-c5sc(-c6cccs6)c6c5C(=O)c5c(CC(CC)CCCC)sc(CC(CC)CCCC)c5C6=O)s4)sc3c(-c3ccc(CC(CC)CCCC)s3)c3ccsc23)s1,CCCCCCCCC1(CCCCCCCC)c2cc(-c3sc(/C=C4\C(=O)c5cc6ccccc6cc5C4=C(C#N)C#N)cc3CC(CC)CCCC)ccc2-c2cc3c(cc21)-c1ccc(-c2sc(/C=C4\C(=O)c5cc6ccccc6cc5C4=C(C#N)C#N)cc2CC(CC)CCCC)cc1C3(CCCCCCCC)CCCCCCCC,1.006,7.02,41.0,2.89,2.8954691999999995,0.1892456747404635,,,1:1,1-chloronaphthalene (CN),CN,2,ITO/PEDOT:PSS/active layer/PNDIT-F3N-Br/Ag,conventional,PNDIT-F3N-Br,PNDIT-F3N-Br,PEDOT:PSS,PEDOT:PSS,100.0,chlorobenzene (CB),chlorobenzene,80.0,-5.3,-3.43,1.77,-5.8,-3.93,1.81
1430,10.1007/s40843-016-5155-2,10.1007/s40843-016-5155-2,PBDB-T,DCF-2HT,PBDB-T,DCF-2HT,CCCCC(CC)Cc1ccc(-c2c3cc(-c4ccc(-c5sc(-c6cccs6)c6c5C(=O)c5c(CC(CC)CCCC)sc(CC(CC)CCCC)c5C6=O)s4)sc3c(-c3ccc(CC(CC)CCCC)s3)c3ccsc23)s1,CCCCCCCCC1(CCCCCCCC)c2cc(-c3sc(/C=C4\C(=O)c5ccccc5C4=C(C#N)C#N)cc3CCCCCC)ccc2-c2ccc(-c3sc(/C=C4\C(=O)c5ccccc5C4=C(C#N)C#N)cc3CCCCCC)cc21,1.02,11.3,49.5,5.71,5.70537,0.0810858143607651,,,,1-methylnaphthalene,1-methylnaphthalene,,conventional,conventional,,,,,,,,,-5.3,-3.43,1.77,-5.67,-3.72,1.93
1431,10.1021/acs.chemmater.8b04087,10.1021/acs.chemmater.8b04087,PBDB-T,BDTC-4Cl,PBDB-T,BDTC-4Cl,CCCCC(CC)Cc1ccc(-c2c3cc(-c4ccc(-c5sc(-c6cccs6)c6c5C(=O)c5c(CC(CC)CCCC)sc(CC(CC)CCCC)c5C6=O)s4)sc3c(-c3ccc(CC(CC)CCCC)s3)c3ccsc23)s1,CCCCCCCCC1(CCCCCCCC)c2cc(/C=C3\C(=O)c4cc(Cl)c(Cl)cc4C3=C(C#N)C#N)sc2-c2sc(-c3cc4c(-c5ccc(CC(CC)CCCC)s5)c5sc(-c6cc7c(s6)-c6sc(/C=C8\C(=O)c9cc(Cl)c(Cl)cc9C8=C(C#N)C#N)cc6C7(CCCCCCCC)CCCCCCCC)cc5c(-c5ccc(CC(CC)CCCC)s5)c4s3)cc21,0.864,18.56,59.5,9.54,9.5413248,0.0138867924528384,,,1:1,,,,ITO/PEDOT:PSS/PBDB-T:acceptors/PDINO/Al,conventional,PDINO,PDINO,PEDOT:PSS,PEDOT:PSS,,,,,-5.3,-3.43,1.77,-5.35,-3.75,1.42
1432,10.1039/c7ta02141k,10.1039/c7ta02141k,PBDB-T,FTIC-C8C6,PBDB-T,FTIC-C8C6,CCCCC(CC)Cc1ccc(-c2c3cc(-c4ccc(-c5sc(-c6cccs6)c6c5C(=O)c5c(CC(CC)CCCC)sc(CC(CC)CCCC)c5C6=O)s4)sc3c(-c3ccc(CC(CC)CCCC)s3)c3ccsc23)s1,CCCCCCCCC1(CCCCCCCC)c2cc3c(cc2-c2cc4c(cc21)-c1sc(/C=C2\C(=O)c5ccccc5C2=C(C#N)C#N)cc1C4(CCCCCC)CCCCCC)C(CCCCCC)(CCCCCC)c1cc(/C=C2\C(=O)c4ccccc4C2=C(C#N)C#N)sc1-3,0.92,16.1,67.5,9.91,9.9981,0.8890010090817431,,,1:1 w/w,,,0.5 wt%,glass/ITO/ZnO/active layer/MoO3/Ag,inverted,ZnO,,MoO3,,,DCB,,,-5.3,-3.43,1.77,-5.62,-3.83,1.63
1433,10.1021/acs.chemmater.7b02811,10.1021/acs.chemmater.7b02811,PBDB-T,FDICTF,PBDB-T,F-H,CCCCC(CC)Cc1ccc(-c2c3cc(-c4ccc(-c5sc(-c6cccs6)c6c5C(=O)c5c(CC(CC)CCCC)sc(CC(CC)CCCC)c5C6=O)s4)sc3c(-c3ccc(CC(CC)CCCC)s3)c3ccsc23)s1,CCCCCCCCC1(CCCCCCCC)c2cc3c(cc2-c2cc4c(cc21)-c1sc(/C=C2\C(=O)c5ccccc5C2=C(C#N)C#N)cc1C4(CCCCCCCC)CCCCCCCC)C(CCCCCCCC)(CCCCCCCC)c1cc(/C=C2\C(=O)c4ccccc4C2=C(C#N)C#N)sc1-3,0.93,16.3,72.5,11.2,10.990275000000002,1.8725446428571169,,,,,,,ITO/PEDOT:PSS/PBDB-T:FDICTF/PDINO/Al,conventional,PDINO,PDINO,PEDOT:PSS,PEDOT:PSS,,,,,-5.3,-3.43,1.77,-5.43,-3.71,1.63
1434,10.1016/j.orgel.2018.05.050,10.1016/j.orgel.2018.05.050,PBDB-T,IDT-TN,PBDB-T,IDT-TN,CCCCC(CC)Cc1ccc(-c2c3cc(-c4ccc(-c5sc(-c6cccs6)c6c5C(=O)c5c(CC(CC)CCCC)sc(CC(CC)CCCC)c5C6=O)s4)sc3c(-c3ccc(CC(CC)CCCC)s3)c3ccsc23)s1,CCCCCCCCC1(CCCCCCCC)c2cc3c(cc2-c2sc(-c4sc(/C=C5\C(=O)c6cc7ccccc7cc6C5=C(C#N)C#N)cc4CC(CC)CCCC)cc21)C(CCCCCCCC)(CCCCCCCC)c1cc(-c2sc(/C=C4\C(=O)c5cc6ccccc6cc5C4=C(C#N)C#N)cc2CC(CC)CCCC)sc1-3,0.967,13.22,45.2,5.77,5.7782504800000005,0.1429892547660476,,,1:1,1-chloronaphthalene (CN),CN,2,ITO/PEDOT:PSS/active layer/PNDIT-F3N-Br/Ag,conventional,PNDIT-F3N-Br,PNDIT-F3N-Br,PEDOT:PSS,PEDOT:PSS,100.0,chlorobenzene (CB),chlorobenzene,80.0,-5.3,-3.43,1.77,-5.42,-4.03,1.43
1435,10.1039/c7ta02141k,10.1039/c7ta02141k,PBDB-T,FTIC-C6C8,PBDB-T,FTIC-C6C8,CCCCC(CC)Cc1ccc(-c2c3cc(-c4ccc(-c5sc(-c6cccs6)c6c5C(=O)c5c(CC(CC)CCCC)sc(CC(CC)CCCC)c5C6=O)s4)sc3c(-c3ccc(CC(CC)CCCC)s3)c3ccsc23)s1,CCCCCCCCC1(CCCCCCCC)c2cc3c(cc2-c2sc(/C=C4\C(=O)c5ccccc5C4=C(C#N)C#N)cc21)C(CCCCCC)(CCCCCC)c1cc2c(cc1-3)C(CCCCCCCC)(CCCCCCCC)c1cc(/C=C3\C(=O)c4ccccc4C3=C(C#N)C#N)sc1-2,0.92,18.55,64.7,11.12,11.041702000000004,0.7041187050359411,,,1:1 w/w,0.5 wt% DIO,,0.5 wt%,,inverted,,,MoO3,,108.0,DCB,,,-5.3,-3.43,1.77,-5.64,-3.81,1.63
1436,10.1016/j.dyepig.2018.08.039,10.1016/j.dyepig.2018.08.039,PBDB-T,FICBF-O,PBDB-T,FICBF-O,CCCCC(CC)Cc1ccc(-c2c3cc(-c4ccc(-c5sc(-c6cccs6)c6c5C(=O)c5c(CC(CC)CCCC)sc(CC(CC)CCCC)c5C6=O)s4)sc3c(-c3ccc(CC(CC)CCCC)s3)c3ccsc23)s1,CCCCCCCCc1cc(/C=C2\C(=O)c3cc(F)c(F)cc3C2=C(C#N)C#N)sc1-c1ccc2c(c1)C(CCCCCCCC)(CCCCCCCC)c1cc3c(cc1-2)C(CCCCCCCC)(CCCCCCCC)c1cc(-c2sc(/C=C4\C(=O)c5cc(F)c(F)cc5C4=C(C#N)C#N)cc2CCCCCCCC)ccc1-3,0.96,10.59,54.50000000000001,5.54,5.540688,0.0124187725631812,,,1:1.5,DIO,DIO,,ITO/PEDOT:PSS/active layer/PDINO/Al,conventional,PDINO,PDINO,PEDOT:PSS,PEDOT:PSS,100.0,chlorobenzene,chlorobenzene,,-5.3,-3.43,1.77,-5.72,-3.85,1.81
1437,10.1016/j.dyepig.2018.08.039,10.1016/j.dyepig.2018.08.039,PBDB-T,ICBF-O,PBDB-T,ICBF-O,CCCCC(CC)Cc1ccc(-c2c3cc(-c4ccc(-c5sc(-c6cccs6)c6c5C(=O)c5c(CC(CC)CCCC)sc(CC(CC)CCCC)c5C6=O)s4)sc3c(-c3ccc(CC(CC)CCCC)s3)c3ccsc23)s1,CCCCCCCCc1cc(/C=C2\C(=O)c3ccccc3C2=C(C#N)C#N)sc1-c1ccc2c(c1)C(CCCCCCCC)(CCCCCCCC)c1cc3c(cc1-2)C(CCCCCCCC)(CCCCCCCC)c1cc(-c2sc(/C=C4\C(=O)c5ccccc5C4=C(C#N)C#N)cc2CCCCCCCC)ccc1-3,1.06,6.82,42.6,3.11,3.0796392000000004,0.976231511254004,,,1:1.5,DIO,DIO,,ITO/PEDOT:PSS/active layer/PDINO/Al,conventional,PDINO,PDINO,PEDOT:PSS,PEDOT:PSS,100.0,chlorobenzene,chlorobenzene,,-5.3,-3.43,1.77,-5.7,-3.75,1.9
1438,10.1002/adma.201704510,10.1002/adma.201704510,PBDB-T,NITI,PBDB-T,NITI,CCCCC(CC)Cc1ccc(-c2c3cc(-c4ccc(-c5sc(-c6cccs6)c6c5C(=O)c5c(CC(CC)CCCC)sc(CC(CC)CCCC)c5C6=O)s4)sc3c(-c3ccc(CC(CC)CCCC)s3)c3ccsc23)s1,CCCCCCCCc1cc2c(/C=C3\C(=O)c4cc(F)c(F)cc4C3=C(C#N)C#N)sc(-c3ccc4c(c3)C(CC(CC)CCCC)(CC(CC)CCCC)C3=C4C(CC(CC)CCCC)(CC(CC)CCCC)c4cc(-c5sc(/C=C6\C(=O)c7cc(F)c(F)cc7C6=C(C#N)C#N)c6cc(CCCCCCCC)sc56)ccc43)c2s1,0.86,17.8,84.0,9.49,12.85872,35.49757639620653,,,1:1,,,,ITO/PEDOT:PSS/active layer/PNDIT-F3N/Al,conventional,PNDIT-F3N,PNDIT-F3N,PEDOT:PSS,PEDOT:PSS,,chlorobenzene,chlorobenzene,,-5.3,-3.43,1.77,-5.68,-3.84,1.49
1439,10.1021/acsami.7b12612,10.1021/acsami.7b12612,PBDB-T,DTCCIC-C17,PBDB-T,DTCCIC-C17,CCCCC(CC)Cc1ccc(-c2c3cc(-c4ccc(-c5sc(-c6cccs6)c6c5C(=O)c5c(CC(CC)CCCC)sc(CC(CC)CCCC)c5C6=O)s4)sc3c(-c3ccc(CC(CC)CCCC)s3)c3ccsc23)s1,CCCCCCCCc1ccc(C2(c3ccc(CCCCCCCC)cc3)c3cc4c5cc6c(cc5n(C(CCCCCCCC)CCCCCCCC)c4cc3-c3sc(/C=C4\C(=O)c5ccccc5C4=C(C#N)C#N)cc32)-c2sc(/C=C3\C(=O)c4ccccc4C3=C(C#N)C#N)cc2C6(c2ccc(CCCCCCCC)cc2)c2ccc(CCCCCCCC)cc2)cc1,0.96,14.03,67.0,9.02,9.024095999999998,0.0454101995565273,,,1:1.5,0.5 vol % DIO,,0.5 vol %,ITO/ZnO/PBDB-T:DTCCIC-C17/MoO3/Ag,,ZnO,,MoO3,,,,,50.0,-5.3,-3.43,1.77,-5.46,-3.65,1.6
1440,10.1002/adma.201804790,10.1002/adma.201804790,PBDB-T,IDTIC,PBDB-T,IDTIC,CCCCC(CC)Cc1ccc(-c2c3cc(-c4ccc(-c5sc(-c6cccs6)c6c5C(=O)c5c(CC(CC)CCCC)sc(CC(CC)CCCC)c5C6=O)s4)sc3c(-c3ccc(CC(CC)CCCC)s3)c3ccsc23)s1,CCCCCCCCCCCCCCCCC1(CCCCCCCCCCCCCCCC)c2cc3c(cc2-c2sc(/C=C4\C(=O)c5ccccc5C4=C(C#N)C#N)cc21)C(CCCCCCCCCCCCCCCC)(CCCCCCCCCCCCCCCC)c1cc(/C=C2\C(=O)c4ccccc4C2=C(C#N)C#N)sc1-3,0.89,10.94,61.9,6.05,6.026955399999999,0.3809024793388498,,,,,,,ITO/ZnO/PBDB-T:IDTIC/MoO3/Ag,,ZnO,,MoO3,,,,,,-5.3,-3.43,1.77,-5.885,-3.91,1.69
1441,10.1002/adfm.201802895,10.1002/adfm.201802895,PBDB-T,IDTTIC,PBDB-T,IDTT-IC,CCCCC(CC)Cc1ccc(-c2c3cc(-c4ccc(-c5sc(-c6cccs6)c6c5C(=O)c5c(CC(CC)CCCC)sc(CC(CC)CCCC)c5C6=O)s4)sc3c(-c3ccc(CC(CC)CCCC)s3)c3ccsc23)s1,CCCCCCCCCCCCCCCCC1(CCCCCCCCCCCCCCCC)c2cc3c(cc2-c2sc4cc(/C=C5\C(=O)c6ccccc6C5=C(C#N)C#N)sc4c21)C(CCCCCCCCCCCCCCCC)(CCCCCCCCCCCCCCCC)c1c-3sc2cc(/C=C3\C(=O)c4ccccc4C3=C(C#N)C#N)sc12,0.919,17.3,70.39999999999999,11.2,11.1926848,0.0653142857142765,,,,,,,ITO/ZnO/PFN-Br/active layer/MoOx/Ag,inverted,ZnO,ZnO,MoOx,MoO3,150.0,,,,-5.3,-3.43,1.77,-5.68,-3.84,1.51
1442,10.1016/j.dyepig.2017.05.026,10.1016/j.dyepig.2017.05.026,PBDB-T,CDTCN,PBDB-T,CDTCN,CCCCC(CC)Cc1ccc(-c2c3cc(-c4ccc(-c5sc(-c6cccs6)c6c5C(=O)c5c(CC(CC)CCCC)sc(CC(CC)CCCC)c5C6=O)s4)sc3c(-c3ccc(CC(CC)CCCC)s3)c3ccsc23)s1,CCCCCCCCn1c2cc3c(cc2c2cc4c(cc21)-c1sc(-c2ccc(/C=C5\C(=O)c6ccccc6C5=C(C#N)C#N)s2)cc1C4(c1ccc(CCCCCC)cc1)c1ccc(CCCCCC)cc1)C(c1ccc(CCCCCC)cc1)(c1ccc(CCCCCC)cc1)c1cc(-c2ccc(/C=C4\C(=O)c5ccccc5C4=C(C#N)C#N)s2)sc1-3,0.96,11.26,57.6,6.23,6.226329600000001,0.0589149277688579,,,1:1,"1,8-diiodooctane",DIO,,ITO/ZnO/PBDB-T:CDTCN/MoO3/Ag,inverted,ZnO,ZnO,MoO3,MoO3,,chlorobenzene,chlorobenzene,80.0,-5.3,-3.43,1.77,-5.39,-3.8,1.48
1443,10.1002/marc.201800393,10.1002/marc.201800393,PBDB-T,ATT-6,PBDB-T,ATT-6,CCCCC(CC)Cc1ccc(-c2c3cc(-c4ccc(-c5sc(-c6cccs6)c6c5C(=O)c5c(CC(CC)CCCC)sc(CC(CC)CCCC)c5C6=O)s4)sc3c(-c3ccc(CC(CC)CCCC)s3)c3ccsc23)s1,CCCCCCCCOC(=O)c1cc2c(-c3cc4c(s3)-c3cc5c(cc3C4(c3cccc(CCCCCC)c3)c3cccc(CCCCCC)c3)-c3sc(-c4sc(C=c6sc(=C(C#N)C#N)n(CC)c6=O)c6sc(C(=O)OCCCCCCCC)cc46)cc3C5(c3cccc(CCCCCC)c3)c3cccc(CCCCCC)c3)sc(C=c3sc(=C(C#N)C#N)n(CC)c3=O)c2s1,0.96,14.66,59.4,8.22,8.359718399999998,1.6997372262773451,,,,,,,,,,,,,,,,,-5.3,-3.43,1.77,-5.45,-3.61,1.53
1444,10.1002/marc.201800393,10.1002/marc.201800393,PBDB-T,ATT-7,PBDB-T,ATT-7,CCCCC(CC)Cc1ccc(-c2c3cc(-c4ccc(-c5sc(-c6cccs6)c6c5C(=O)c5c(CC(CC)CCCC)sc(CC(CC)CCCC)c5C6=O)s4)sc3c(-c3ccc(CC(CC)CCCC)s3)c3ccsc23)s1,CCCCCCCCOC(=O)c1cc2c(-c3cc4c(s3)-c3cc5c(cc3C4(c3cccc(OCCCCCC)c3)c3cccc(OCCCCCC)c3)-c3sc(-c4sc(C=c6sc(=C(C#N)C#N)n(CC)c6=O)c6sc(C(=O)OCCCCCCCC)cc46)cc3C5(c3cccc(OCCCCCC)c3)c3cccc(OCCCCCC)c3)sc(C=c3sc(=C(C#N)C#N)n(CC)c3=O)c2s1,0.97,15.99,66.7,10.12,10.3453701,2.2269772727272827,,,,,,,,,,,,,,,,,-5.3,-3.43,1.77,-5.48,-3.66,1.54
1445,10.1002/aenm.201801618,10.1002/aenm.201801618,PBDB-T,IDTO-TT-4F,PBDB-T,IDTO-TT-4F,CCCCC(CC)Cc1ccc(-c2c3cc(-c4ccc(-c5sc(-c6cccs6)c6c5C(=O)c5c(CC(CC)CCCC)sc(CC(CC)CCCC)c5C6=O)s4)sc3c(-c3ccc(CC(CC)CCCC)s3)c3ccsc23)s1,CCCCCCCCOc1c(-c2cc3sc(/C=C4\C(=O)c5cc(F)c(F)cc5C4=C(C#N)C#N)cc3s2)sc2c1C(c1ccc(CCCCCC)cc1)(c1ccc(CCCCCC)cc1)c1cc3c(cc1-2)C(c1ccc(CCCCCC)cc1)(c1ccc(CCCCCC)cc1)c1c-3sc(-c2cc3sc(/C=C4\C(=O)c5cc(F)c(F)cc5C4=C(C#N)C#N)cc3s2)c1OCCCCCCCC,0.856,17.21,69.39999999999999,10.21,10.22384144,0.1355674828599258,,,1:1.1,,,,ITO/PEDOT:PSS/PBDB-T:NFA/PDINO/Al,conventional,PDINO,PDINO,PEDOT:PSS,PEDOT:PSS,,,,,-5.3,-3.43,1.77,-5.39,-3.89,1.38
1446,10.1002/aenm.201801618,10.1002/aenm.201801618,PBDB-T,IDTO-T-4F,PBDB-T,IDTO-T-4F,CCCCC(CC)Cc1ccc(-c2c3cc(-c4ccc(-c5sc(-c6cccs6)c6c5C(=O)c5c(CC(CC)CCCC)sc(CC(CC)CCCC)c5C6=O)s4)sc3c(-c3ccc(CC(CC)CCCC)s3)c3ccsc23)s1,CCCCCCCCOc1c(-c2ccc(/C=C3\C(=O)c4cc(F)c(F)cc4C3=C(C#N)C#N)s2)sc2c1C(c1ccc(CCCCCC)cc1)(c1ccc(CCCCCC)cc1)c1cc3c(cc1-2)C(c1ccc(CCCCCC)cc1)(c1ccc(CCCCCC)cc1)c1c-3sc(-c2ccc(/C=C3\C(=O)c4cc(F)c(F)cc4C3=C(C#N)C#N)s2)c1OCCCCCCCC,0.864,20.12,72.7,12.62,12.637935360000002,0.1421185419968521,,,1:1.2,,,,ITO/PEDOT:PSS/PBDB-T:NFA/PDINO/Al,conventional,PDINO,PDINO,PEDOT:PSS,PEDOT:PSS,,,,,-5.3,-3.43,1.77,-5.49,-3.88,1.45
1447,10.1016/j.dyepig.2018.11.040,10.1016/j.dyepig.2018.11.040,PBDB-T,IDT-O-IC,PBDB-T,IDT-O-IC,CCCCC(CC)Cc1ccc(-c2c3cc(-c4ccc(-c5sc(-c6cccs6)c6c5C(=O)c5c(CC(CC)CCCC)sc(CC(CC)CCCC)c5C6=O)s4)sc3c(-c3ccc(CC(CC)CCCC)s3)c3ccsc23)s1,CCCCCCCCOc1ccc(C2(c3ccc(OCCCCCCCC)cc3)c3cc4c(cc3-c3sc(/C=C5\C(=O)c6ccccc6C5=C(C#N)C#N)cc32)C(c2ccc(OCCCCCCCC)cc2)(c2ccc(OCCCCCCCC)cc2)c2cc(/C=C3\C(=O)c5ccccc5C3=C(C#N)C#N)sc2-4)cc1,0.83,10.32,55.00000000000001,4.74,4.711080000000001,0.6101265822784682,,,1:1.2,,,,ITO/ZnO/active layer/MoO3/Ag,inverted,ZnO,ZnO,MoO3,MoO3,,,,,-5.3,-3.43,1.77,-5.7,-3.79,1.69
1448,10.1016/j.dyepig.2018.11.040,10.1016/j.dyepig.2018.11.040,PBDB-T,spiro-IDT-O-IC,PBDB-T,spiro-IDT-O-IC,CCCCC(CC)Cc1ccc(-c2c3cc(-c4ccc(-c5sc(-c6cccs6)c6c5C(=O)c5c(CC(CC)CCCC)sc(CC(CC)CCCC)c5C6=O)s4)sc3c(-c3ccc(CC(CC)CCCC)s3)c3ccsc23)s1,CCCCCCCCOc1ccc2c(c1)-c1cc(OCCCCCCCC)ccc1C21c2cc3c(cc2-c2sc(/C=C4\C(=O)c5ccccc5C4=C(C#N)C#N)cc21)C1(c2ccc(OCCCCCCCC)cc2-c2cc(OCCCCCCCC)ccc21)c1cc(/C=C2\C(=O)c4ccccc4C2=C(C#N)C#N)sc1-3,0.84,11.76,63.0,6.23,6.223391999999999,0.1060674157303647,,,1:1.8,,,,ITO/ZnO/active layer/MoO3/Ag,inverted,ZnO,ZnO,MoO3,MoO3,,,,,-5.3,-3.43,1.77,-5.68,-3.79,1.66
1451,10.1002/adma.201606054,10.1002/adma.201606054,PTB7,SFBRCN,PTB7,SFBRCN,CCCCC(CC)COC(=O)c1sc2c(-c3cc4c(OCC(CC)CCCC)c5sccc5c(OCC(CC)CCCC)c4s3)scc2c1F,CCCCCCCCOc1ccc2c(c1)-c1cc(OCCCCCCCC)ccc1C21c2cc(-c3ccc(/C=c4\sc(=C(C#N)C#N)n(CC)c4=O)c4nsnc34)ccc2-c2ccc(-c3ccc(/C=c4\sc(=C(C#N)C#N)n(CC)c4=O)c4nsnc34)cc21,0.85,13.85,60.7,7.34,7.1459075,2.6443119891008173,,,1:1.2,DIO,,0.75% v/v,ITO/ZnO/active layer/MoO3/Ag,inverted,ZnO,ZnO,MoO3,MoO3,100.0,chlorobenzene,chlorobenzene,,-5.19,-3.43,,-5.93,-3.86,
1452,10.1016/j.dyepig.2017.09.009,10.1016/j.dyepig.2017.09.009,PBT1-EH,IDTCN,PBT1-EH,IDTCN,CCCCCCC(CCCC)Cc1sc(CC(CCCC)CCCCCC)c2c1C(=O)c1c(-c3cccs3)sc(-c3ccc(-c4cc5c(-c6ccc(SCC(CC)CCCC)s6)c6sccc6c(-c6ccc(SCC(CC)CCCC)s6)c5s4)s3)c1C2=O,CCCCCCc1ccc(C2(c3ccc(CCCCCC)cc3)c3cc4c(cc3-c3sc(/C=C5\C(=O)c6cscc6C5=C(C#N)C#N)cc32)C(c2ccc(CCCCCC)cc2)(c2ccc(CCCCCC)cc2)c2cc(/C=C3\C(=O)c5cscc5C3=C(C#N)C#N)sc2-4)cc1,0.93,13.08,70.19999999999999,8.69,8.539408799999999,1.7329252013809082,,,1:1,,,,ITO/PEDOT:PSS/active layer/Zracac/Al,conventional,Zracac,ZrAcac,PEDOT:PSS,PEDOT:PSS,110.0,chloroform,chloroform,100.0,-5.43,-3.43,1.84,-5.89,-3.93,1.66
1454,10.1039/c8tc04746d,10.1039/c8tc04746d,P4T2F-HD,O-IDTBR,P4T2F-HD,O-IDTBR,CCCCCCCCC(CCCCCC)Cc1cc(-c2cc(CC(CCCCCC)CCCCCCCC)c(-c3cc(F)c(-c4sc(C)cc4F)s3)s2)sc1C,CCCCCCCCC1(CCCCCCCC)c2cc3c(cc2-c2sc(-c4ccc(/C=C5\SC(=S)N(CC)C5=O)c5nsnc45)cc21)C(CCCCCCCC)(CCCCCCCC)c1cc(-c2ccc(/C=C4\SC(=S)N(CC)C4=O)c4nsnc24)sc1-3,1.04,10.0,67.0,7.0,6.968000000000001,0.4571428571428448,,,1:1,,,,ITO/PEDOT:PSS/active layer/PFN-Br/Ag,conventional,PFN-Br,PFN-Br,PEDOT:PSS,PEDOT:PSS,100.0,chlorobenzene,chloroform,75.0,-5.35,-3.43,1.92,-5.53,-3.88,1.65
1460,10.1002/adma.201604155,10.1002/adma.201604155,PDBT-T1,IDIC,PDBT-T1,IDIC,CCCCCCCCc1ccc(-c2c3sc4cc(-c5ccc(-c6sc(-c7cccs7)c7c6C(=O)c6c(CC(CC)CCCC)sc(CC(CC)CCCC)c6C7=O)s5)sc4c3c(-c3ccc(CCCCCCCC)s3)c3sc4ccsc4c23)s1,CCCCCCC1(CCCCCC)c2cc3c(cc2-c2sc(/C=C4\C(=O)c5ccccc5C4=C(C#N)C#N)cc21)C(CCCCCC)(CCCCCC)c1cc(/C=C2\C(=O)c4ccccc4C2=C(C#N)C#N)sc1-3,0.834,16.98,73.2,10.37,10.36608624,0.0377411764705849,,,1:1,DIO,DIO,,ITO/ZnO/active layer/MoOx/Ag,,ZnO,,MoOx,,,,,,-5.36,-3.43,1.85,-5.705,-3.997,1.64
1461,10.1021/jacs.6b00853,10.1021/jacs.6b00853,PDBT-T1,IDIC,PDBT-T1,IDIC,CCCCCCCCc1ccc(-c2c3sc4cc(-c5ccc(-c6sc(-c7cccs7)c7c6C(=O)c6c(CC(CC)CCCC)sc(CC(CC)CCCC)c6C7=O)s5)sc4c3c(-c3ccc(CCCCCCCC)s3)c3sc4ccsc4c23)s1,CCCCCCC1(CCCCCC)c2cc3c(cc2-c2sc(/C=C4\C(=O)c5ccccc5C4=C(C#N)C#N)cc21)C(CCCCCC)(CCCCCC)c1cc(/C=C2\C(=O)c4ccccc4C2=C(C#N)C#N)sc1-3,0.89,15.05,65.0,8.71,8.706425000000001,0.041044776119399,,,1:1 w/w,,,,ITO/ZnO/PDBT-T1:IC-C6IDT-IC/MoOx/Ag,,ZnO,,MoOx,,,,,,-5.36,-3.43,1.85,-5.705,-3.997,1.636
1463,10.1021/jacs.6b02004,10.1021/jacs.6b02004,PDBT-T1,ITIC-Th,PDBT-T1,ITIC-Th,CCCCCCCCc1ccc(-c2c3sc4cc(-c5ccc(-c6sc(-c7cccs7)c7c6C(=O)c6c(CC(CC)CCCC)sc(CC(CC)CCCC)c6C7=O)s5)sc4c3c(-c3ccc(CCCCCCCC)s3)c3sc4ccsc4c23)s1,CCCCCCc1ccc(C2(c3ccc(CCCCCC)s3)c3cc4c(cc3-c3sc5cc(/C=C6\C(=O)c7ccccc7C6=C(C#N)C#N)sc5c32)C(c2ccc(CCCCCC)s2)(c2ccc(CCCCCC)s2)c2c-4sc3cc(/C=C4\C(=O)c5ccccc5C4=C(C#N)C#N)sc23)s1,0.88,16.24,67.10000000000001,9.6,9.5893952,0.1104666666666605,,,1:1.3,1-chloronaphthalene,CN,,ITO/ZnO/PDBT-T1:ITIC-Th/MoOx/Ag,inverted,ZnO,ZnO,MoOx,MoO3,,chloroform,chloroform,,-5.36,-3.43,1.85,-5.673,-3.909,1.6
1464,10.1039/c9py00674e,10.1039/c9py00674e,P1,ITIC,P1,ITIC,CCCCCCCCCCc1cc(-c2cnc(-c3cc(CCCCCCCCCC)c(-c4cc5c(-c6ccc(CC(CC)CCCC)s6)c6sc(C)cc6c(-c6ccc(CC(CC)CCCC)s6)c5s4)s3)cn2)sc1C,CCCCCCc1ccc(C2(c3ccc(CCCCCC)cc3)c3cc4c(cc3-c3sc5cc(/C=C6\C(=O)c7ccccc7C6=C(C#N)C#N)sc5c32)C(c2ccc(CCCCCC)cc2)(c2ccc(CCCCCC)cc2)c2c-4sc3cc(/C=C4\C(=O)c5ccccc5C4=C(C#N)C#N)sc23)cc1,0.8,16.3,58.1,7.6,7.57624,0.3126315789473597,,,1.0:1.2,DIO,,0.5 vol%,ITO/ZnO/active layer/MoO3/Ag,inverted,ZnO,,MoO3,,,CB,,130.0,-5.41,-3.43,1.98,-5.58,-3.91,1.67
1471,10.1039/c8tc06245e,10.1039/c8tc06245e,PBDB-T,IDIDTT-2F,PBDB-T,IDIDTT-2F,CCCCC(CC)Cc1ccc(-c2c3cc(-c4ccc(-c5sc(-c6cccs6)c6c5C(=O)c5c(CC(CC)CCCC)sc(CC(CC)CCCC)c5C6=O)s4)sc3c(-c3ccc(CC(CC)CCCC)s3)c3ccsc23)s1,CCCCCCCCC1(CCCCCCCC)c2cc3c(cc2-c2sc4c(c21)C(CCCCCCCC)(CCCCCCCC)c1cc2c(cc1-4)C(c1ccc(CCCCCC)cc1)(c1ccc(CCCCCC)cc1)c1cc(/C=C4\C(=O)c5cc(F)c(F)cc5C4=C(C#N)C#N)sc1-2)C(c1ccc(CCCCCC)cc1)(c1ccc(CCCCCC)cc1)c1cc(/C=C2\C(=O)c4cc(F)c(F)cc4C2=C(C#N)C#N)sc1-3,0.92,19.79,61.9,11.29,11.2700092,0.1770664304694457,,,1:1,CBA,CBA,0.3 wt%,ITO/ZnO/active layer/MoO3/Ag,inverted,ZnO,ZnO,MoO3,MoO3,90.0,DCB,o-DCB,,-5.23,-3.42,1.81,-5.51,-3.96,1.55
1472,10.1039/c8tc06245e,10.1039/c8tc06245e,PBDB-T,IDIDTT,PBDB-T,IDIDTT,CCCCC(CC)Cc1ccc(-c2c3cc(-c4ccc(-c5sc(-c6cccs6)c6c5C(=O)c5c(CC(CC)CCCC)sc(CC(CC)CCCC)c5C6=O)s4)sc3c(-c3ccc(CC(CC)CCCC)s3)c3ccsc23)s1,CCCCCCCCC1(CCCCCCCC)c2cc3c(cc2-c2sc4c(c21)C(CCCCCCCC)(CCCCCCCC)c1cc2c(cc1-4)C(c1ccc(CCCCCC)cc1)(c1ccc(CCCCCC)cc1)c1cc(/C=C4\C(=O)c5ccccc5C4=C(C#N)C#N)sc1-2)C(c1ccc(CCCCCC)cc1)(c1ccc(CCCCCC)cc1)c1cc(/C=C2\C(=O)c4ccccc4C2=C(C#N)C#N)sc1-3,0.99,16.53,59.8,9.79,9.7860906,0.0399325842696397,,,1:1,DIO,DIO,0.2 wt%,ITO/ZnO/active layer/MoO3/Ag,inverted,ZnO,ZnO,MoO3,MoO3,90.0,DCB,o-DCB,,-5.23,-3.42,1.81,-5.5,-3.84,1.66
1476,10.1002/aenm.201802686,10.1002/aenm.201802686,PTBB-m,ITCPTC,PTBB-m,ITCPTC,CCCCC(CC)Cc1cccc(-c2c3cc(-c4ccc(-c5sc(-c6ccc(C)s6)c6c5C(=O)c5c(CC(CC)CCCC)sc(CC(CC)CCCC)c5C6=O)s4)sc3c(-c3cccc(CC(CC)CCCC)c3)c3cc(C)sc23)c1,CCCCCCc1ccc(C2(c3ccc(CCCCCC)cc3)c3cc4c(cc3-c3sc5cc(/C=C6\C(=O)c7cscc7C6=C(C#N)C#N)sc5c32)C(c2ccc(CCCCCC)cc2)(c2ccc(CCCCCC)cc2)c2c-4sc3cc(/C=C4\C(=O)c5cscc5C4=C(C#N)C#N)sc23)cc1,0.96,18.11,70.19999999999999,12.22,12.204691199999996,0.1252765957447073,,,1:1,DIO,,,inverted,inverted,ZnO,ZnO,MoO3,MoO3,110.0,chloroform,chloroform,100.0,-5.48,-3.42,2.06,-5.62,-3.96,1.66
1477,10.1002/aenm.201802686,10.1002/aenm.201802686,PTBB-m,ITCT,PTBB-m,ITCPTC,CCCCC(CC)CSc1cccc(-c2c3cc(-c4ccc(-c5sc(-c6cccs6)c6c5C(=O)c5c(CC(CC)CCCC)sc(CC(CC)CCCC)c5C6=O)s4)sc3c(-c3cccc(SCC(CC)CCCC)c3)c3ccsc23)c1,CCCCCCc1ccc(C2(c3ccc(CCCCCC)cc3)c3cc4c(cc3-c3sc5cc(/C=C6\C(=O)c7cscc7C6=C(C#N)C#N)sc5c32)C(c2ccc(CCCCCC)cc2)(c2ccc(CCCCCC)cc2)c2c-4sc3cc(/C=C4\C(=O)c5cscc5C4=C(C#N)C#N)sc23)cc1,0.97,15.04,48.4,7.07,7.060979199999999,0.1275926449787968,,,,,,,inverted,inverted,ZnO,ZnO,MoO3,MoO3,,chloroform,chloroform,,-5.48,-3.42,1.88,-5.585,-3.826,1.58
1478,10.3389/fchem.2018.00303,10.3389/fchem.2018.00303,PTZPF,BT-2F,PTZPF,BT-2F,CCCCCCCCC(CCCCCC)Cn1nc2c(-c3cccs3)c(F)c(F)c(-c3ccc(-c4cc5c(-c6cc(F)c(CC(CC)CCCC)c(F)c6)c6sccc6c(-c6cc(F)c(CC(CC)CCCC)c(F)c6)c5s4)s3)c2n1,CCCCCCc1ccc(C2(c3ccc(CCCCCC)cc3)c3cc(/C=C4\C(=O)c5cc(F)c(F)cc5C4=C(C#N)C#N)sc3-c3sc4c(OCC(CC)CCCC)c5c6c(sc5c(OCC(CC)CCCC)c4c32)-c2sc(/C=C3\C(=O)c4cc(F)c(F)cc4C3=C(C#N)C#N)cc2C6(c2ccc(CCCCCC)cc2)c2ccc(CCCCCC)cc2)cc1,0.84,19.29,53.0,8.54,8.587907999999999,0.5609836065573726,,,1:1,1-chloronaphthalene,,0.5 v/v%,ITO/PEDOT:PSS/active layer/PFN-Br/Ag,conventional,PFN-Br,,PEDOT:PSS,,,chlorobenzene,,120.0,-5.41,-3.42,2.0,-5.54,-4.05,1.4
1479,10.3389/fchem.2018.00303,10.3389/fchem.2018.00303,PTZPF,BT-F,PTZPF,BT-F,CCCCCCCCC(CCCCCC)Cn1nc2c(-c3cccs3)c(F)c(F)c(-c3ccc(-c4cc5c(-c6cc(F)c(CC(CC)CCCC)c(F)c6)c6sccc6c(-c6cc(F)c(CC(CC)CCCC)c(F)c6)c5s4)s3)c2n1,CCCCCCc1ccc(C2(c3ccc(CCCCCC)cc3)c3cc(/C=C4\C(=O)c5cc(F)ccc5C4=C(C#N)C#N)sc3-c3sc4c(OCC(CC)CCCC)c5c6c(sc5c(OCC(CC)CCCC)c4c32)-c2sc(/C=C3\C(=O)c4cc(F)ccc4C3=C(C#N)C#N)cc2C6(c2ccc(CCCCCC)cc2)c2ccc(CCCCCC)cc2)cc1,0.88,16.64,49.0,7.27,7.175168,1.304429160935342,,,1:1,1-chloronaphthalene,,0.5 v/v%,ITO/PEDOT:PSS/active layer/PFN-Br/Ag,conventional,PFN-Br,,PEDOT:PSS,,,chlorobenzene,,120.0,-5.41,-3.42,2.0,-5.515,-4.005,1.43
1480,10.3389/fchem.2018.00303,10.3389/fchem.2018.00303,PTZPF,BT-IC,PTZPF,BT-IC,CCCCCCCCC(CCCCCC)Cn1nc2c(-c3cccs3)c(F)c(F)c(-c3ccc(-c4cc5c(-c6cc(F)c(CC(CC)CCCC)c(F)c6)c6sccc6c(-c6cc(F)c(CC(CC)CCCC)c(F)c6)c5s4)s3)c2n1,CCCCCCc1ccc(C2(c3ccc(CCCCCC)cc3)c3cc(/C=C4\C(=O)c5ccccc5C4=C(C#N)C#N)sc3-c3sc4c(OCC(CC)CCCC)c5c6c(sc5c(OCC(CC)CCCC)c4c32)-c2sc(/C=C3\C(=O)c4ccccc4C3=C(C#N)C#N)cc2C6(c2ccc(CCCCCC)cc2)c2ccc(CCCCCC)cc2)cc1,0.93,12.27,49.0,5.63,5.591438999999999,0.6849200710479665,,,1:1,1-chloronaphthalene,,0.5 v/v%,ITO/PEDOT:PSS/active layer/PFN-Br/Ag,conventional,PFN-Br,,PEDOT:PSS,,,chlorobenzene,,120.0,-5.41,-3.42,2.0,-5.378,-3.858,1.43
1481,10.1002/adma.201704837,10.1002/adma.201704837,PBTA-TF,IT-4F,J52-F,IT-4F,CCCCCCCCC(CCCCCC)Cn1nc2c(-c3cccs3)c(F)c(F)c(-c3ccc(-c4cc5c(-c6cc(F)c(CC(CC)CCCC)s6)c6sccc6c(-c6cc(F)c(CC(CC)CCCC)s6)c5s4)s3)c2n1,CCCCCCc1ccc(C2(c3ccc(CCCCCC)cc3)c3cc4c(cc3-c3sc5cc(/C=C6\C(=O)c7cc(F)c(F)cc7C6=C(C#N)C#N)sc5c32)C(c2ccc(CCCCCC)cc2)(c2ccc(CCCCCC)cc2)c2c-4sc3cc(/C=C4\C(=O)c5cc(F)c(F)cc5C4=C(C#N)C#N)sc23)cc1,0.73,20.24,72.0,10.6,10.638143999999995,0.359849056603748,,,1:1,DIO,DIO,,ITO/PEDOT:PSS/active layer/PFN-Br/Al,conventional,PFN-Br,PFN-Br,PEDOT:PSS,PEDOT:PSS,100.0,chloroform,chloroform,,-5.36,-3.42,1.9,-5.677,-4.105,1.522
1482,10.1002/adma.201704837,10.1002/adma.201704837,PBTA-TF,IT-M,J52-F,IT-M,CCCCCCCCC(CCCCCC)Cn1nc2c(-c3cccs3)c(F)c(F)c(-c3ccc(-c4cc5c(-c6cc(F)c(CC(CC)CCCC)s6)c6sccc6c(-c6cc(F)c(CC(CC)CCCC)s6)c5s4)s3)c2n1,CCCCCCc1ccc(C2(c3ccc(CCCCCC)cc3)c3cc4c(cc3-c3sc5cc(/C=C6\C(=O)c7ccc(C)cc7C6=C(C#N)C#N)sc5c32)C(c2ccc(CCCCCC)cc2)(c2ccc(CCCCCC)cc2)c2c-4sc3cc(/C=C4\C(=O)c5ccc(C)cc5C4=C(C#N)C#N)sc23)cc1,0.97,18.74,72.0,13.1,13.088015999999998,0.0914809160305478,,,1:1,PN,PN,,ITO/PEDOT:PSS/active layer/PFN-Br/Al,conventional,PFN-Br,PFN-Br,PEDOT:PSS,PEDOT:PSS,100.0,o-xylene,o-xylene,,-5.36,-3.42,1.9,-5.514,-3.808,1.604
1483,10.1002/solr.201700020,10.1002/solr.201700020,PFBZ,ITIC,J52-F,ITIC,CCCCCCCCC(CCCCCC)Cn1nc2c(-c3cccs3)c(F)c(F)c(-c3ccc(-c4cc5c(-c6cc(F)c(CC(CC)CCCC)s6)c6sccc6c(-c6cc(F)c(CC(CC)CCCC)s6)c5s4)s3)c2n1,CCCCCCc1ccc(C2(c3ccc(CCCCCC)cc3)c3cc4c(cc3-c3sc5cc(C=C6C(=O)c7ccccc7C6=C(C#N)C#N)sc5c32)C(c2ccc(CCCCCC)cc2)(c2ccc(CCCCCC)cc2)c2c-4sc3cc(C=C4C(=O)c5ccccc5C4=C(C#N)C#N)sc23)cc1,0.89,18.8,62.0,10.4,10.37384,0.2515384615384697,,,1:1.25,,,,inverted,inverted,ZnO,ZnO,MoO3,MoO3,125.0,chlorobenzene,chlorobenzene,,-5.36,-3.42,1.94,-5.576,-3.916,1.586
1484,10.1002/adma.201704837,10.1002/adma.201704837,PBTA-TF,ITCC,J52-F,ITCC,CCCCCCCCC(CCCCCC)Cn1nc2c(-c3cccs3)c(F)c(F)c(-c3ccc(-c4cc5c(-c6cc(F)c(CC(CC)CCCC)s6)c6sccc6c(-c6cc(F)c(CC(CC)CCCC)s6)c5s4)s3)c2n1,CCCCCCc1ccc(C2(c3ccc(CCCCCC)cc3)c3cc4c(cc3-c3sc5cc(/C=C6\C(=O)c7sccc7C6=C(C#N)C#N)sc5c32)C(c2ccc(CCCCCC)cc2)(c2ccc(CCCCCC)cc2)c2c-4sc3cc(/C=C4\C(=O)c5sccc5C4=C(C#N)C#N)sc23)cc1,1.0,15.54,67.0,10.4,10.411799999999998,0.1134615384615131,,,1:1,DIO,DIO,,ITO/PEDOT:PSS/active layer/PFN-Br/Al,conventional,PFN-Br,PFN-Br,PEDOT:PSS,PEDOT:PSS,100.0,chloroform,chloroform,,-5.36,-3.42,1.9,-5.508,-3.8,1.67
1485,10.1007/s11426-020-9840-x,10.1007/s11426-020-9840-x,J52-F,BTA3,J52-F,BTA3,CCCCCCCCC(CCCCCC)Cn1nc2c(-c3cccs3)c(F)c(F)c(-c3ccc(-c4cc5c(-c6cc(F)c(CC(CC)CCCC)s6)c6sccc6c(-c6cc(F)c(CC(CC)CCCC)s6)c5s4)s3)c2n1,CCCCCCCCn1nc2c(/C=c3\sc(=C(C#N)C#N)n(CC)c3=O)ccc(-c3cc4c(s3)-c3cc5c(cc3C4(c3ccc(CCCCCC)cc3)c3ccc(CCCCCC)cc3)-c3sc(-c4ccc(/C=c6\sc(=C(C#N)C#N)n(CC)c6=O)c6nn(CCCCCCCC)nc46)cc3C5(c3ccc(CCCCCC)cc3)c3ccc(CCCCCC)cc3)c2n1,1.19,11.56,65.7,9.04,9.0379548,0.0226238938053044,,,1:1.5,,,,ITO/PEDOT:PSS/active layer/PDINN/Ag,conventional,PDINN,PDINN,PEDOT:PSS,PEDOT:PSS,,chloroform,chloroform,,-5.36,-3.42,,-5.49,-3.72,1.76
1487,10.1002/adfm.201701491,10.1002/adfm.201701491,PBDT-NQx,ITIC,,ITIC,CCCCCCCCc1ccc(-c2nc3c(-c4ccc(C)s4)cc4c(cc(-c5ccc(-c6cc7c(-c8ccc(CC(CCCC)CCCCCC)s8)c8sc(C)cc8c(-c8ccc(CC(CCCC)CCCCCC)s8)c7s6)s5)c5nc(-c6ccc(CCCCCCCC)s6)c(-c6ccc(CCCCCCCC)s6)nc54)c3nc2-c2ccc(CCCCCCCC)s2)s1,CCCCCCc1ccc(C2(c3ccc(CCCCCC)cc3)c3cc4c(cc3-c3sc5cc(/C=C6\C(=O)c7ccccc7C6=C(C#N)C#N)sc5c32)C(c2ccc(CCCCCC)cc2)(c2ccc(CCCCCC)cc2)c2c-4sc3cc(/C=C4\C(=O)c5ccccc5C4=C(C#N)C#N)sc23)cc1,0.87,16.21,64.60000000000001,9.11,9.110344200000002,0.0037782656421784,8.86,9.11,1:0.8,DIO,DIO,0.5,ITO/ZnO/copolymer:ITIC/MoO3/Al,inverted,ZnO,ZnO,MoO3,MoO3,110.0,chlorobenzene,chlorobenzene,,-5.24,-3.42,1.82,-5.48,-3.83,1.65
1491,10.1021/acs.chemmater.8b05047,10.1021/acs.chemmater.8b05047,PBDB-T,R10-4Cl,PBDB-T,R10-4Cl,CCCCC(CC)Cc1ccc(-c2c3cc(-c4ccc(-c5sc(-c6cccs6)c6c5C(=O)c5c(CC(CC)CCCC)sc(CC(CC)CCCC)c5C6=O)s4)sc3c(-c3ccc(CC(CC)CCCC)s3)c3ccsc23)s1,CCCCCCc1ccc(C2(c3ccc(CCCCCC)cc3)c3cc4c(cc3-c3sc(/C=C5\C(=O)c6cc(Cl)c(Cl)cc6C5=C(C#N)C#N)cc32)C(c2ccc(CCCCCC)cc2)(c2ccc(CCCCCC)cc2)c2c-4sc3c4c(sc23)-c2cc3c(cc2C4(c2ccc(CCCCCC)cc2)c2ccc(CCCCCC)cc2)-c2sc(/C=C4\C(=O)c5cc(Cl)c(Cl)cc5C4=C(C#N)C#N)cc2C3(c2ccc(CCCCCC)cc2)c2ccc(CCCCCC)cc2)cc1,0.85,18.9,66.60000000000001,10.7,10.69929,0.0066355140186728,,,,,,,ITO/ZnO/active layer/MoO3/Ag,inverted,ZnO,ZnO,MoO3,MoO3,,,,,-5.21,-3.41,1.8,-5.35,-3.91,1.44
1492,10.1021/acsaem.8b00851,10.1021/acsaem.8b00851,PBDB-T,ITBTR-C2,PBDB-T,ITBTR-C2,CCCCC(CC)Cc1ccc(-c2c3cc(-c4ccc(-c5sc(-c6cccs6)c6c5C(=O)c5c(CC(CC)CCCC)sc(CC(CC)CCCC)c5C6=O)s4)sc3c(-c3ccc(CC(CC)CCCC)s3)c3ccsc23)s1,CCCCCCc1ccc(C2(c3ccc(CCCCCC)cc3)c3cc4c(cc3-c3sc5cc(-c6ccc(/C=c7\sc(=C(C#N)C#N)n(CC)c7=O)c7nsnc67)sc5c32)C(c2ccc(CCCCCC)cc2)(c2ccc(CCCCCC)cc2)c2c-4sc3cc(-c4ccc(/C=c5\sc(=C(C#N)C#N)n(CC)c5=O)c5nsnc45)sc23)cc1,0.89,13.38,58.4,7.04,6.9543888,1.2160681818181789,,,1:1,DIO,DIO,,ITO/ZnO/active layer/MoO3/Ag,inverted,ZnO,ZnO,MoO3,MoO3,,chlorobenzene,chlorobenzene,,-5.21,-3.41,1.81,-5.3,-3.7,1.6
1493,10.1021/acsaem.8b00851,10.1021/acsaem.8b00851,PBDB-T,ITBTR-C4,PBDB-T,ITBTR-C4,CCCCC(CC)Cc1ccc(-c2c3cc(-c4ccc(-c5sc(-c6cccs6)c6c5C(=O)c5c(CC(CC)CCCC)sc(CC(CC)CCCC)c5C6=O)s4)sc3c(-c3ccc(CC(CC)CCCC)s3)c3ccsc23)s1,CCCCCCc1ccc(C2(c3ccc(CCCCCC)cc3)c3cc4c(cc3-c3sc5cc(-c6ccc(/C=c7\sc(=C(C#N)C#N)n(CCCC)c7=O)c7nsnc67)sc5c32)C(c2ccc(CCCCCC)cc2)(c2ccc(CCCCCC)cc2)c2c-4sc3cc(-c4ccc(/C=c5\sc(=C(C#N)C#N)n(CCCC)c5=O)c5nsnc45)sc23)cc1,0.9,14.75,54.2,7.43,7.195050000000001,3.1621803499326875,,,1:1,DIO,DIO,,ITO/ZnO/active layer/MoO3/Ag,inverted,ZnO,ZnO,MoO3,MoO3,,chlorobenzene,chlorobenzene,,-5.21,-3.41,1.81,-5.3,-3.71,1.59
1494,10.1021/acs.chemmater.8b05047,10.1021/acs.chemmater.8b05047,PBDB-T,R12-4Cl,PBDB-T,R12-4Cl,CCCCC(CC)Cc1ccc(-c2c3cc(-c4ccc(-c5sc(-c6cccs6)c6c5C(=O)c5c(CC(CC)CCCC)sc(CC(CC)CCCC)c5C6=O)s4)sc3c(-c3ccc(CC(CC)CCCC)s3)c3ccsc23)s1,CCCCCCc1ccc(C2(c3ccc(CCCCCC)cc3)c3cc4c(cc3-c3sc5cc(/C=C6\C(=O)c7cc(Cl)c(Cl)cc7C6=C(C#N)C#N)sc5c32)C(c2ccc(CCCCCC)cc2)(c2ccc(CCCCCC)cc2)c2c-4sc3c4c(sc23)-c2cc3c(cc2C4(c2ccc(CCCCCC)cc2)c2ccc(CCCCCC)cc2)-c2sc4cc(/C=C5\C(=O)c6cc(Cl)c(Cl)cc6C5=C(C#N)C#N)sc4c2C3(c2ccc(CCCCCC)cc2)c2ccc(CCCCCC)cc2)cc1,0.75,18.5,66.9,9.3,9.282375,0.1895161290322652,,,,,,,ITO/ZnO/active layer/MoO3/Ag,inverted,ZnO,ZnO,MoO3,MoO3,,,,,-5.21,-3.41,1.8,-5.26,-3.95,1.31
1505,10.1002/adfm.201705927,10.1002/adfm.201705927,PBDB-T,Ph-DTDP-TTIC,PBDB-T,Ph-DTDP-TTIC,CCCCC(CC)Cc1ccc(-c2c3cc(-c4ccc(-c5sc(-c6cccs6)c6c5C(=O)c5c(CC(CC)CCCC)sc(CC(CC)CCCC)c5C6=O)s4)sc3c(-c3ccc(CC(CC)CCCC)s3)c3ccsc23)s1,CCCCCCc1ccc(C2(c3ccc(CCCCCC)cc3)Oc3cc(-c4cc5sc(C=C6C(=O)c7ccccc7C6=C(C#N)C#N)cc5s4)sc3-c3cc4c(cc32)-c2sc(-c3cc5sc(/C=C6\C(=O)c7ccccc7C6=C(C#N)C#N)cc5s3)cc2OC4(c2ccc(CCCCCC)cc2)c2ccc(CCCCCC)cc2)cc1,0.9,10.58,42.1,4.02,4.008762000000001,0.279552238805939,,,1:1,1-CN,CN,0.5%,inverted,inverted,ZnO,ZnO,MoO3,MoO3,95.0,,,,-5.21,-3.41,1.8,-5.28,-3.92,1.36
1506,10.1002/adfm.201705927,10.1002/adfm.201705927,PBDB-T,Ph-DTDP-TIC,PBDB-T,Ph-DTDP-TIC,CCCCC(CC)Cc1ccc(-c2c3cc(-c4ccc(-c5sc(-c6cccs6)c6c5C(=O)c5c(CC(CC)CCCC)sc(CC(CC)CCCC)c5C6=O)s4)sc3c(-c3ccc(CC(CC)CCCC)s3)c3ccsc23)s1,CCCCCCc1ccc(C2(c3ccc(CCCCCC)cc3)Oc3cc(-c4ccc(C=C5C(=O)c6ccccc6C5=C(C#N)C#N)s4)sc3-c3cc4c(cc32)-c2sc(-c3ccc(/C=C5/C(=O)c6ccccc6C5=C(C#N)C#N)s3)cc2OC4(c2ccc(CCCCCC)cc2)c2ccc(CCCCCC)cc2)cc1,0.89,17.31,59.6,9.21,9.1819164,0.3049250814332294,,,1:1,1-CN,CN,1.0%,inverted,inverted,ZnO,ZnO,MoO3,MoO3,100.0,,,,-5.21,-3.41,1.8,-5.33,-3.89,1.44
1507,10.1002/adfm.201705927,10.1002/adfm.201705927,PBDB-T,Ph-DTDP-IC,PBDB-T,Ph-DTDP-IC,CCCCC(CC)Cc1ccc(-c2c3cc(-c4ccc(-c5sc(-c6cccs6)c6c5C(=O)c5c(CC(CC)CCCC)sc(CC(CC)CCCC)c5C6=O)s4)sc3c(-c3ccc(CC(CC)CCCC)s3)c3ccsc23)s1,CCCCCCc1ccc(C2(c3ccc(CCCCCC)cc3)Oc3cc(/C=C4\C(=O)c5ccccc5C4=C(C#N)C#N)sc3-c3cc4c(cc32)-c2sc(/C=C3\C(=O)c5ccccc5C3=C(C#N)C#N)cc2OC4(c2ccc(CCCCCC)cc2)c2ccc(CCCCCC)cc2)cc1,0.78,14.58,67.9,7.73,7.721859600000001,0.1053091849935237,,,1:1,DIO,,0.2%,inverted,inverted,ZnO,ZnO,MoO3,MoO3,97.0,,,,-5.21,-3.41,1.8,-5.53,-4.0,1.53
1509,10.1016/j.nanoen.2017.12.030,10.1016/j.nanoen.2017.12.030,PBDB-T,DTDP-MIC,PBDB-T,DTDP-MIC,CCCCC(CC)Cc1ccc(-c2c3cc(-c4ccc(-c5sc(-c6cccs6)c6c5C(=O)c5c(CC(CC)CCCC)sc(CC(CC)CCCC)c5C6=O)s4)sc3c(-c3ccc(CC(CC)CCCC)s3)c3ccsc23)s1,CCCCCCCCC1(CCCCCCCC)Oc2cc(/C=C3\C(=O)c4ccc(C)cc4C3=C(C#N)C#N)sc2-c2cc3c(cc21)-c1sc(/C=C2\C(=O)c4ccc(C)cc4C2=C(C#N)C#N)cc1OC3(CCCCCCCC)CCCCCCCC,0.8,16.82,70.0,9.39,9.4192,0.3109691160809313,,,1:1.2,0.5% CBA,,0.5%,ITO/ZnO/active layer/MoO3/Ag,inverted,ZnO,,MoO3,,,,,,-5.21,-3.41,1.8,-5.54,-3.95,1.59
1510,10.1016/j.nanoen.2017.12.030,10.1016/j.nanoen.2017.12.030,PBDB-T,DTDP-IC,PBDB-T,DTDP-IC,CCCCC(CC)Cc1ccc(-c2c3cc(-c4ccc(-c5sc(-c6cccs6)c6c5C(=O)c5c(CC(CC)CCCC)sc(CC(CC)CCCC)c5C6=O)s4)sc3c(-c3ccc(CC(CC)CCCC)s3)c3ccsc23)s1,CCCCCCCCC1(CCCCCCCC)Oc2cc(/C=C3\C(=O)c4ccccc4C3=C(C#N)C#N)sc2-c2cc3c(cc21)-c1sc(/C=C2\C(=O)c4ccccc4C2=C(C#N)C#N)cc1OC3(CCCCCCCC)CCCCCCCC,0.75,17.08,69.19999999999999,8.88,8.864519999999997,0.1743243243243661,,,1:1.2,0.5% CBA,,0.5%,ITO/ZnO/active layer/MoO3/Ag,inverted,ZnO,,MoO3,,,,,,-5.21,-3.41,1.8,-5.46,-4.03,1.43
1511,10.1021/acsaem.8b00851,10.1021/acsaem.8b00851,PBDB-T,ITBTR-C8,PBDB-T,ITBTR-C8,CCCCC(CC)Cc1ccc(-c2c3cc(-c4ccc(-c5sc(-c6cccs6)c6c5C(=O)c5c(CC(CC)CCCC)sc(CC(CC)CCCC)c5C6=O)s4)sc3c(-c3ccc(CC(CC)CCCC)s3)c3ccsc23)s1,CCCCCCCCn1c(=C(C#N)C#N)s/c(=C\c2ccc(-c3cc4sc5c(c4s3)C(c3ccc(CCCCCC)cc3)(c3ccc(CCCCCC)cc3)c3cc4c(cc3-5)C(c3ccc(CCCCCC)cc3)(c3ccc(CCCCCC)cc3)c3c-4sc4cc(-c5ccc(/C=c6\sc(=C(C#N)C#N)n(CCCCCCCC)c6=O)c6nsnc56)sc34)c3nsnc23)c1=O,0.9,14.74,58.5,7.93,7.760610000000001,2.13606557377048,,,1:1,DIO,DIO,,ITO/ZnO/active layer/MoO3/Ag,inverted,ZnO,ZnO,MoO3,MoO3,,chlorobenzene,chlorobenzene,,-5.21,-3.41,1.81,-5.28,-3.7,1.58
