Repository: JiYiqaq/PCE-KA-GNN

# Data directory

- `raw/Active_Database.csv` is the immutable source dataset bundled under CC BY 4.0. Do not overwrite it with processed data.
- `processed/` is created and populated by the training pipeline. Generated `.pt` and `.pth` caches are intentionally ignored by Git because they can exceed GitHub's normal single-file limit.

See `../DATA_LICENSE.md` for provenance, license and checksum information.

File: data/raw/Active_Database.csv (part 16 of 471)
id,doi,doi_norm,donor,acceptor,donor_canonical,acceptor_canonical,donor_smiles,acceptor_smiles,voc,jsc,ff,pce,pce_recomputed,pce_relative_error_percent,pce_avg,pce_best,d_a_ratio,additive,additive_canonical,additive_ratio,device_structure,device_type,etl,etl_canonical,htl,htl_canonical,active_layer_thickness,solvent,solvent_canonical,annealing_temp,homo_d,lumo_d,eg_d,homo_a,lumo_a,eg_a
1512,10.1002/adfm.201807662,10.1002/adfm.201807662,PBDB-T,INPIC-4F,PBDB-T,INPIC-4F,CCCCC(CC)Cc1ccc(-c2c3cc(-c4ccc(-c5sc(-c6cccs6)c6c5C(=O)c5c(CC(CC)CCCC)sc(CC(CC)CCCC)c5C6=O)s4)sc3c(-c3ccc(CC(CC)CCCC)s3)c3ccsc23)s1,CCCCCCCCn1c2cc(/C=C3\C(=O)c4cc(F)c(F)cc4C3=C(C#N)C#N)sc2c2sc3c(c21)C(c1ccc(CCCCCC)cc1)(c1ccc(CCCCCC)cc1)c1cc2c(cc1-3)C(c1ccc(CCCCCC)cc1)(c1ccc(CCCCCC)cc1)c1c-2sc2c3sc(/C=C4\C(=O)c5cc(F)c(F)cc5C4=C(C#N)C#N)cc3n(CCCCCCCC)c12,0.82,21.8,73.2,13.1,13.085232,0.1127328244274682,,,,"1,8-diiodooctane (DIO)",,0.5 vol%,conventional,conventional,ZnO,,MoO3,,100.0,chlorobenzene,,100.0,-5.21,-3.41,1.8,-5.42,-3.94,1.48
1515,10.1016/j.nanoen.2019.01.039,10.1016/j.nanoen.2019.01.039,PBT1-C,IT-4F,PBT1-C,IT-4F,CCCCCCC(CCCC)Cc1ccc(-c2c3cc(-c4ccc(-c5sc(-c6cccs6)c6c5C(=O)c5c(CC(CC)CCCC)sc(CC(CC)CCCC)c5C6=O)s4)sc3c(-c3ccc(CC(CCCC)CCCCCC)cc3)c3ccsc23)cc1,CCCCCCc1ccc(C2(c3ccc(CCCCCC)cc3)c3cc4c(cc3-c3sc5cc(/C=C6\C(=O)c7cc(F)c(F)cc7C6=C(C#N)C#N)sc5c32)C(c2ccc(CCCCCC)cc2)(c2ccc(CCCCCC)cc2)c2c-4sc3cc(/C=C4\C(=O)c5cc(F)c(F)cc5C4=C(C#N)C#N)sc23)cc1,0.79,19.7,70.5,10.9,10.971915,0.6597706422018405,,,1:1,"1,8-diiodooctane",,0.25 vol%,ITO/ZnO/active layer/MoO3/Ag,inverted,ZnO,,MoO3,,,chlorobenzene,,,-5.45,-3.41,1.85,-5.677,-4.105,1.522
1517,10.1016/j.isci.2018.12.027,10.1016/j.isci.2018.12.027,PBDTSF-TZNT,IT-4F,PBDTSF-TZNT,IT-4F,CCCCCCC(CCCC)Cn1nc2c(-c3ccc(C)s3)cc3c(cc(-c4ccc(-c5cc6c(-c7cc(F)c(SCC(CC)CCCC)s7)c7sc(C)cc7c(-c7cc(F)c(SCC(CC)CCCC)s7)c6s5)s4)c4nn(CC(CCCC)CCCCCC)nc43)c2n1,CCCCCCc1ccc(C2(c3ccc(CCCCCC)cc3)c3cc4c(cc3-c3sc5cc(/C=C6\C(=O)c7cc(F)c(F)cc7C6=C(C#N)C#N)sc5c32)C(c2ccc(CCCCCC)cc2)(c2ccc(CCCCCC)cc2)c2c-4sc3cc(/C=C4\C(=O)c5cc(F)c(F)cc5C4=C(C#N)C#N)sc23)cc1,0.93,19.23,74.1,13.25,13.2519699,0.0148671698113121,,,1:1 w/w,"1,8-diiodoethane",,0.2% v/v,,,ZnO,,MoO3,,,chloroform,,,-5.45,-3.41,2.04,-5.7,-3.99,1.71
1518,10.1016/j.isci.2018.12.027,10.1016/j.isci.2018.12.027,PBDTSF-TZNT,ITIC,PBDTSF-TZNT,ITIC,CCCCCCC(CCCC)Cn1nc2c(-c3ccc(C)s3)cc3c(cc(-c4ccc(-c5cc6c(-c7cc(F)c(SCC(CC)CCCC)s7)c7sc(C)cc7c(-c7cc(F)c(SCC(CC)CCCC)s7)c6s5)s4)c4nn(CC(CCCC)CCCCCC)nc43)c2n1,CCCCCCc1ccc(C2(c3ccc(CCCCCC)cc3)c3cc4c(cc3-c3sc5cc(/C=C6\C(=O)c7ccccc7C6=C(C#N)C#N)sc5c32)C(c2ccc(CCCCCC)cc2)(c2ccc(CCCCCC)cc2)c2c-4sc3cc(/C=C4\C(=O)c5ccccc5C4=C(C#N)C#N)sc23)cc1,0.98,17.58,70.6,12.16,12.163250399999995,0.0267302631578708,,,1:1 w/w,"1,8-diiodoethane",,0.2% v/v,,,ZnO,,MoO3,,,chloroform,,,-5.45,-3.41,2.04,-5.55,-3.8,1.75
1522,10.1021/jacs.8b04027,10.1021/jacs.8b04027,PCE10,FNIC2,PCE10,FNIC2,CCCCC(CC)COC(=O)c1sc2c(-c3cc4c(-c5ccc(CC(CC)CCCC)s5)c5sccc5c(-c5ccc(CC(CC)CCCC)s5)c4s3)scc2c1F,CCCCCCc1ccc(C2(c3ccc(CCCCCC)cc3)c3c(sc4cc(/C=C5\C(=O)c6cc(F)c(F)cc6C5=C(C#N)C#N)sc34)-c3sc4c(-c5ccc(CCCCCC)s5)c5c6c(sc5c(-c5ccc(CCCCCC)s5)c4c32)-c2sc3cc(/C=C4\C(=O)c5cc(F)c(F)cc5C4=C(C#N)C#N)sc3c2C6(c2ccc(CCCCCC)cc2)c2ccc(CCCCCC)cc2)cc1,0.732,23.81,72.7,13.0,12.670824839999998,2.5321166153846297,,,1:1,,,,ITO/ZnO/active layer/MoOx/Ag,inverted,ZnO,ZnO,MoOx,MoO3,,,,,-5.22,-3.4,1.82,-5.57,-4.0,1.57
1523,10.1021/jacs.8b04027,10.1021/jacs.8b04027,PCE10,FNIC1,PCE10,FNIC1,CCCCC(CC)COC(=O)c1sc2c(-c3cc4c(-c5ccc(CC(CC)CCCC)s5)c5sccc5c(-c5ccc(CC(CC)CCCC)s5)c4s3)scc2c1F,CCCCCCc1ccc(C2(c3ccc(CCCCCC)cc3)c3cc(/C=C4\C(=O)c5cc(F)c(F)cc5C4=C(C#N)C#N)sc3-c3sc4c(sc5c(-c6ccc(CCCCCC)s6)c6c(sc7c8c(sc76)-c6sc(/C=C7\C(=O)c9cc(F)c(F)cc9C7=C(C#N)C#N)cc6C8(c6ccc(CCCCCC)cc6)c6ccc(CCCCCC)cc6)c(-c6ccc(CCCCCC)s6)c54)c32)cc1,0.772,19.84,65.10000000000001,10.3,9.97102848,3.1938982524271804,,,1:1,,,,ITO/ZnO/active layer/MoOx/Ag,inverted,ZnO,ZnO,MoOx,MoO3,,,,,-5.22,-3.4,1.82,-5.61,-3.92,1.69
1526,10.1039/c8tc04746d,10.1039/c8tc04746d,P4T2F-BO,O-IDTBR,P4T2F-BO,O-IDTBR,CCCCCCC(CCCC)Cc1cc(-c2cc(CC(CCCC)CCCCCC)c(-c3cc(F)c(-c4sc(C)cc4F)s3)s2)sc1C,CCCCCCCCC1(CCCCCCCC)c2cc3c(cc2-c2sc(-c4ccc(/C=C5\SC(=S)N(CC)C5=O)c5nsnc45)cc21)C(CCCCCCCC)(CCCCCCCC)c1cc(-c2ccc(/C=C4\SC(=S)N(CC)C4=O)c4nsnc24)sc1-3,1.06,9.9,60.0,6.3,6.296400000000001,0.0571428571428367,,,1:1,,,,ITO/PEDOT:PSS/active layer/PFN-Br/Ag,conventional,PFN-Br,PFN-Br,PEDOT:PSS,PEDOT:PSS,100.0,chlorobenzene,chloroform,75.0,-5.3,-3.4,1.9,-5.53,-3.88,1.65
1527,10.1002/solr.201800129,10.1002/solr.201800129,PBT1-C,ITCPTC,PBT1-C,ITCPTC,CCCCCCC(CCCC)Cc1ccc(-c2c3cc(-c4ccc(-c5sc(-c6cccs6)c6c5C(=O)c5c(CC(CC)CCCC)sc(CC(CC)CCCC)c5C6=O)s4)sc3c(-c3ccc(CC(CCCC)CCCCCC)cc3)c3ccsc23)cc1,CCCCCCc1ccc(C2(c3ccc(CCCCCC)cc3)c3cc4c(cc3-c3sc5cc(/C=C6\C(=O)c7cscc7C6=C(C#N)C#N)sc5c32)C(c2ccc(CCCCCC)cc2)(c2ccc(CCCCCC)cc2)c2c-4sc3cc(/C=C4\C(=O)c5cscc5C4=C(C#N)C#N)sc23)cc1,0.94,17.2,79.0,12.8,12.77272,0.2131250000000084,,,1:1,,,,ITO/PEDOT:PSS/PBT1-C:ITCPTC/ZrAcac/Al,conventional,ZrAcac,ZrAcac,PEDOT:PSS,PEDOT:PSS,110.0,chloroform,chloroform,100.0,-5.46,-3.4,2.06,-5.62,-3.96,1.66
1528,10.1039/c8ta05868g,10.1039/c8ta05868g,PTZP,IDIC,PTZP,IDIC,CCCCCCC(CCCC)Cc1ccc(-c2c3cc(-c4sc(-c5nc6sc(-c7cc(CC(CC)CCCC)cs7)nc6s5)cc4CC(CC)CCCC)sc3c(-c3ccc(CC(CCCC)CCCCCC)cc3)c3ccsc23)cc1,CCCCCCC1(CCCCCC)c2cc3c(cc2-c2sc(/C=C4\C(=O)c5ccccc5C4=C(C#N)C#N)cc21)C(CCCCCC)(CCCCCC)c1cc(/C=C2\C(=O)c4ccccc4C2=C(C#N)C#N)sc1-3,0.9,17.9,73.3,11.8,11.80863,0.073135593220325,,,1:1.5,DIO,,0.75%,ITO/PEDOT:PSS/PTZP:IDIC/PFN-Br/Al,,PFN-Br,,PEDOT:PSS,,100.0,chlorobenzene,,,-5.41,-3.4,2.01,-5.705,-3.997,1.636
1529,10.1039/c6ta09607g,10.1039/c6ta09607g,P,DPP8,,DPP8,CCCCCCCC[Si]1(CCCCCCCC)c2cc(C)sc2-c2sc(-c3c(F)cc(C)c4nn(CCCCCC)nc34)cc21,CCCCCCCCCCN1C(=O)C2=C(c3ccc(C(=C(C#N)C#N)C(=C(C#N)C#N)c4ccc(-n5c6ccccc6c6ccccc65)cc4)s3)N(CCCCCCCCCC)C(=O)C2=C1c1ccc(C#Cc2ccc(-n3c4ccccc4c4ccccc43)cc2)s1,0.9,13.78,57.99999999999999,7.19,7.193159999999999,0.0439499304589498,7.09,,1:2,,,,ITO/PEDOT:PSS/P:DPP8/PFN/Al,conventional,PFN,PFN,PEDOT:PSS,PEDOT:PSS,,THF,THF,,-5.4,-3.4,2.0,-5.33,-3.81,1.52
1530,10.1039/c6ta09607g,10.1039/c6ta09607g,P,DPP7,,DPP7,CCCCCCCC[Si]1(CCCCCCCC)c2cc(C)sc2-c2sc(-c3c(F)cc(C)c4nn(CCCCCC)nc34)cc21,CCCCCCCCCCN1C(=O)C2=C(c3ccc(C(=C(C#N)C#N)C(=C(C#N)C#N)c4ccc(-n5c6ccccc6c6ccccc65)cc4)s3)N(CCCCCCCCCC)C(=O)C2=C1c1cccs1,0.94,10.56,49.0,4.86,4.863935999999999,0.0809876543209589,4.72,,1:2,,,,ITO/PEDOT:PSS/P:DPP7/PFN/Al,conventional,PFN,PFN,PEDOT:PSS,PEDOT:PSS,,THF,THF,,-5.4,-3.4,2.0,-5.52,-3.83,1.69
1531,10.1039/c8tc04746d,10.1039/c8tc04746d,P4T2F-BO/HD,O-IDTBR,P4T2F-BO/HD,O-IDTBR,CCCCCCCCC(CCCCCC)Cc1cc(-c2cc(CC(CCCCCC)CCCCCCCC)c(-c3cc(F)c(-c4sc(-c5sc(-c6cc(CC(CCCC)CCCCCC)c(C)s6)cc5CC(CCCC)CCCCCC)cc4F)s3)s2)sc1-c1cc(F)c(-c2sc(C)cc2F)s1,CCCCCCCCC1(CCCCCCCC)c2cc3c(cc2-c2sc(-c4ccc(/C=C5\SC(=S)N(CC)C5=O)c5nsnc45)cc21)C(CCCCCCCC)(CCCCCCCC)c1cc(-c2ccc(/C=C4\SC(=S)N(CC)C4=O)c4nsnc24)sc1-3,1.02,10.7,60.0,6.5,6.5484,0.7446153846153847,,,1:1,,,,ITO/PEDOT:PSS/active layer/PFN-Br/Ag,conventional,PFN-Br,PFN-Br,PEDOT:PSS,PEDOT:PSS,100.0,chlorobenzene,chloroform,75.0,-5.31,-3.4,1.91,-5.53,-3.88,1.65
1532,10.1021/acs.chemmater.9b02355,10.1021/acs.chemmater.9b02355,J71,H2FCN-C16,J71,H2FCN-C16,CCCCCCCCC(CCCCCC)Cn1nc2c(-c3cccs3)c(F)c(F)c(-c3ccc(-c4cc5c(-c6ccc([Si](CCC)(CCC)CCC)s6)c6sccc6c(-c6ccc([Si](CCC)(CCC)CCC)s6)c5s4)s3)c2n1,CCCCCCCCC(CCCCCC)Cn1c2cc3c(cc2c2cc4c(cc21)-c1sc(/C=C2\C(=O)c5cc(F)c(F)cc5C2=C(C#N)C#N)cc1C4(c1ccc(CCCCCC)cc1)c1ccc(CCCCCC)cc1)C(c1ccc(CCCCCC)cc1)(c1ccc(CCCCCC)cc1)c1cc(/C=C2\C(=O)c4cc(F)c(F)cc4C2=C(C#N)C#N)sc1-3,0.9,18.64,66.2,11.18,11.105712,0.6644722719141256,,,1:1 w/w,,,,,PSC,ZnO,,MoO3,,,chloroform,,160.0,-5.35,-3.4,1.95,-5.95,-3.99,1.96
1533,10.1021/acs.chemmater.9b02355,10.1021/acs.chemmater.9b02355,J71,HCN-C16,J71,HCN-C16,CCCCCCCCC(CCCCCC)Cn1nc2c(-c3cccs3)c(F)c(F)c(-c3ccc(-c4cc5c(-c6ccc([Si](CCC)(CCC)CCC)s6)c6sccc6c(-c6ccc([Si](CCC)(CCC)CCC)s6)c5s4)s3)c2n1,CCCCCCCCC(CCCCCC)Cn1c2cc3c(cc2c2cc4c(cc21)-c1sc(/C=C2\C(=O)c5ccccc5C2=C(C#N)C#N)cc1C4(c1ccc(CCCCCC)cc1)c1ccc(CCCCCC)cc1)C(c1ccc(CCCCCC)cc1)(c1ccc(CCCCCC)cc1)c1cc(/C=C2\C(=O)c4ccccc4C2=C(C#N)C#N)sc1-3,1.03,12.3,43.5,5.51,5.511015,0.0184210526315747,,,1:1 w/w,,,,,PSC,ZnO,,MoO3,,,chloroform,,160.0,-5.35,-3.4,1.95,-5.63,-3.57,2.06
1534,10.1021/acs.chemmater.9b02355,10.1021/acs.chemmater.9b02355,J71,HCN-C8,J71,HCN-C8,CCCCCCCCC(CCCCCC)Cn1nc2c(-c3cccs3)c(F)c(F)c(-c3ccc(-c4cc5c(-c6ccc([Si](CCC)(CCC)CCC)s6)c6sccc6c(-c6ccc([Si](CCC)(CCC)CCC)s6)c5s4)s3)c2n1,CCCCCCCCn1c2cc3c(cc2c2cc4c(cc21)-c1sc(/C=C2\C(=O)c5ccccc5C2=C(C#N)C#N)cc1C4(c1ccc(CCCCCC)cc1)c1ccc(CCCCCC)cc1)C(c1ccc(CCCCCC)cc1)(c1ccc(CCCCCC)cc1)c1cc(/C=C2\C(=O)c4ccccc4C2=C(C#N)C#N)sc1-3,1.01,5.81,37.6,2.38,2.2064056,7.29388235294117,,,1:1,,,,ITO/ZnO/active layer/MoO3/Ag,inverted,ZnO,,MoO3,,,chloroform,,160.0,-5.35,-3.4,1.95,-5.63,-3.54,2.09
1538,10.1002/marc.201700872,10.1002/marc.201700872,PzNDT-TT-BDD,IDIC,PzNDT-TT-BDD,IDIC,CCCCCCCCc1c(C)sc2cc(-c3sc(-c4cc5sc(-c6cc7c(-c8ccc(SCC(CC)CCCC)s8)cc8c(cc(-c9ccc(SCC(CC)CCCC)s9)c9cc(C)sc98)c7s6)c(CCCCCCCC)c5s4)c4c3C(=O)c3c(CC(CC)CCCC)sc(CC(CC)CCCC)c3C4=O)sc12,CCCCCCC1(CCCCCC)c2cc3c(cc2-c2sc(/C=C4\C(=O)c5ccccc5C4=C(C#N)C#N)cc21)C(CCCCCC)(CCCCCC)c1cc(/C=C2\C(=O)c4ccccc4C2=C(C#N)C#N)sc1-3,0.907,15.15,59.7,8.12,8.20340685,1.0271779556650389,,,1:1,,,,ITO/ZnO/active layer/MoOx/Ag,inverted,ZnO,ZnO,MoOx,MoO3,,chloroform,chloroform,100.0,-5.29,-3.4,1.89,-5.69,-3.91,1.78
1539,10.1002/adfm.201706404,10.1002/adfm.201706404,PBDTS-FBT,ITIC,PBDTS-FBT,ITIC,CCCCCCCCc1csc(-c2c(F)c(F)c(-c3cc(CCCCCCCC)c(C4=CC5=C(c6ccc(SCC(CCCC)CCCCCC)s6)c6sccc6C(c6ccc(SCC(CCCC)CCCCCC)s6)C5S4)s3)c3nsnc23)c1,CCCCCCc1ccc(C2(c3ccc(CCCCCC)cc3)c3cc4c(cc3-c3sc5cc(C=C6C(=O)c7ccccc7C6=C(C#N)C#N)sc5c32)C(c2ccc(CCCCCC)cc2)(c2ccc(CCCCCC)cc2)c2c-4sc3cc(C=C4C(=O)c5ccccc5C4=C(C#N)C#N)sc23)cc1,0.89,14.63,65.9,8.58,8.580641300000002,0.0074743589743778,,,1:1,DIO,,0.5% v/v,inverted,inverted,ZnO,ZnO,MoO3,MoO3,104.0,,,,-5.2,-3.4,1.7,-5.576,-3.916,1.59
1544,10.1002/aenm.201602119,10.1002/aenm.201602119,PffBTBX-T3,ITIC-Th,PffBTBX-T3,ITIC-Th,CCCCCCCCC(CCCCCC)Cc1cc(-c2sc(-c3c(F)c(F)c(-c4cc(CC(CCCCCC)CCCCCCCC)c(-c5cc(CC(CCCCCC)CCCCCCCC)c(-c6ccc(-c7ccc(-c8c(F)c(F)c(-c9ccc(C)s9)c9nsnc89)s7)s6)s5)s4)c4nonc34)cc2CC(CCCCCC)CCCCCCCC)sc1C,CCCCCCc1cc(C2(c3ccc(CCCCCC)s3)c3cc4c(cc3-c3sc5cc(/C=C6\C(=O)c7ccccc7C6=C(C#N)C#N)sc5c32)C(c2ccc(CCCCCC)s2)(c2ccc(CCCCCC)s2)c2c-4sc3cc(/C=C4\C(=O)c5ccccc5C4=C(C#N)C#N)sc23)cs1,0.96,15.29,59.8,9.0,8.777683199999998,2.470186666666684,,,,,,,inverted,inverted,ZnO,ZnO,V2O5,V2O5,,,,,-5.48,-3.39,2.09,-5.66,-3.96,1.7
1545,10.1002/aenm.201801582,10.1002/aenm.201801582,J52-FS,BTA13,J52-FS,BTA13,CCCCCCCCC(CCCCCC)Cn1nc2c(-c3ccc(C)s3)c(F)c(F)c(-c3ccc(-c4cc5c(-c6cc(F)c(SCC(CC)CCCC)s6)c6sc(C)cc6c(-c6cc(F)c(SCC(CC)CCCC)s6)c5s4)s3)c2n1,CCCCCCCCn1nc2c(/C=c3/sc(=C(C#N)C#N)n(CC)c3=O)ccc(-c3cc4sc5c(c4s3)C(c3ccc(CCCCCC)cc3)(c3ccc(CCCCCC)cc3)c3cc4c(cc3-5)C(c3ccc(CCCCCC)cc3)(c3ccc(CCCCCC)cc3)c3c-4sc4cc(-c5ccc(/C=c6/sc(=C(C#N)C#N)n(CC)c6=O)c6nn(CCCCCCCC)nc56)sc34)c2n1,1.24,6.74,46.0,3.84,3.844496,0.1170833333333347,,,,,,,ITO/PEDOT:PSS/active layer/Ca/Al,conventional,Ca,Ca,PEDOT:PSS,PEDOT:PSS,,,,,-5.32,-3.39,1.93,-5.34,-3.62,1.72
1546,10.1021/acsami.8b20567,10.1021/acsami.8b20567,PBDB-T,CPDT-4Cl,PBDB-T,CPDT-4Cl,CCCCC(CC)Cc1ccc(-c2c3cc(-c4ccc(-c5sc(-c6cccs6)c6c5C(=O)c5c(CC(CC)CCCC)sc(CC(CC)CCCC)c5C6=O)s4)sc3c(-c3ccc(CC(CC)CCCC)s3)c3ccsc23)s1,CCCCCCC1(CCCCCC)c2cc(/C=C3\C(=O)c4cc(Cl)c(Cl)cc4C3=C(C#N)C#N)sc2-c2sc(-c3cc4c(s3)-c3sc(/C=C5\C(=O)c6cc(Cl)c(Cl)cc6C5=C(C#N)C#N)cc3C4(CCCCCC)CCCCCC)cc21,0.65,21.3,66.8,9.28,9.24846,0.339870689655169,,,,1-CN,,1%,ITO/PEDOT:PSS/active layer/Phen-NaDPO/Ag,conventional,Phen-NaDPO,Phen-NaDPO,PEDOT:PSS,PEDOT:PSS,,chloroform,chloroform,,-5.18,-3.38,1.8,-5.29,-3.93,1.36
1547,10.1021/acsami.8b20567,10.1021/acsami.8b20567,PBDB-T,CPDT-4F,PBDB-T,CPDT-4F,CCCCC(CC)Cc1ccc(-c2c3cc(-c4ccc(-c5sc(-c6cccs6)c6c5C(=O)c5c(CC(CC)CCCC)sc(CC(CC)CCCC)c5C6=O)s4)sc3c(-c3ccc(CC(CC)CCCC)s3)c3ccsc23)s1,CCCCCCC1(CCCCCC)c2cc(/C=C3\C(=O)c4cc(F)c(F)cc4C3=C(C#N)C#N)sc2-c2sc(-c3cc4c(s3)-c3sc(/C=C5\C(=O)c6cc(F)c(F)cc6C5=C(C#N)C#N)cc3C4(CCCCCC)CCCCCC)cc21,0.68,20.1,69.6,9.47,9.512928000000002,0.4533051742344416,,,,1-CN,,1%,ITO/PEDOT:PSS/active layer/Phen-NaDPO/Ag,conventional,Phen-NaDPO,Phen-NaDPO,PEDOT:PSS,PEDOT:PSS,,chloroform,chloroform,,-5.18,-3.38,1.8,-5.26,-3.87,1.39
1548,10.1002/aenm.201702870,10.1002/aenm.201702870,PBDB-T,F-Cl,PBDB-T,F-Cl,CCCCC(CC)Cc1ccc(-c2c3cc(-c4ccc(-c5sc(-c6cccs6)c6c5C(=O)c5c(CC(CC)CCCC)sc(CC(CC)CCCC)c5C6=O)s4)sc3c(-c3ccc(CC(CC)CCCC)s3)c3ccsc23)s1,CCCCCCCCC1(CCCCCCCC)c2cc3c(cc2-c2cc4c(cc21)-c1sc(/C=C2\C(=O)c5ccc(Cl)cc5C2=C(C#N)C#N)cc1C4(CCCCCCCC)CCCCCCCC)C(CCCCCCCC)(CCCCCCCC)c1cc(/C=C2\C(=O)c4ccc(Cl)cc4C2=C(C#N)C#N)sc1-3,0.87,17.61,75.0,11.47,11.490525,0.1789450741063578,,,1:1,DIO,DIO,0.1%,ITO/PEDOT:PSS/PBDB-T:acceptors/PDINO/Al,conventional,PDINO,PDINO,PEDOT:PSS,PEDOT:PSS,150.0,chlorobenzene,chlorobenzene,,-5.18,-3.38,1.8,-5.62,-4.04,1.58
1549,10.1002/aenm.201702870,10.1002/aenm.201702870,PBDB-T,F-F,PBDB-T,F-F,CCCCC(CC)Cc1ccc(-c2c3cc(-c4ccc(-c5sc(-c6cccs6)c6c5C(=O)c5c(CC(CC)CCCC)sc(CC(CC)CCCC)c5C6=O)s4)sc3c(-c3ccc(CC(CC)CCCC)s3)c3ccsc23)s1,CCCCCCCCC1(CCCCCCCC)c2cc3c(cc2-c2cc4c(cc21)-c1sc(/C=C2\C(=O)c5ccc(F)cc5C2=C(C#N)C#N)cc1C4(CCCCCCCC)CCCCCCCC)C(CCCCCCCC)(CCCCCCCC)c1cc(/C=C2\C(=O)c4ccc(F)cc4C2=C(C#N)C#N)sc1-3,0.88,17.36,71.0,10.85,10.846528,0.0319999999999869,,,1:1.2,DIO,DIO,0.3%,ITO/PEDOT:PSS/PBDB-T:acceptors/PDINO/Al,conventional,PDINO,PDINO,PEDOT:PSS,PEDOT:PSS,150.0,chlorobenzene,chlorobenzene,,-5.18,-3.38,1.8,-5.72,-4.13,1.59
1550,10.1002/aenm.201702870,10.1002/aenm.201702870,PBDB-T,F-H,PBDB-T,F-H,CCCCC(CC)Cc1ccc(-c2c3cc(-c4ccc(-c5sc(-c6cccs6)c6c5C(=O)c5c(CC(CC)CCCC)sc(CC(CC)CCCC)c5C6=O)s4)sc3c(-c3ccc(CC(CC)CCCC)s3)c3ccsc23)s1,CCCCCCCCC1(CCCCCCCC)c2cc3c(cc2-c2cc4c(cc21)-c1sc(/C=C2\C(=O)c5ccccc5C2=C(C#N)C#N)cc1C4(CCCCCCCC)CCCCCCCC)C(CCCCCCCC)(CCCCCCCC)c1cc(/C=C2\C(=O)c4ccccc4C2=C(C#N)C#N)sc1-3,0.94,15.02,67.0,9.59,9.459596,1.3597914494264902,,,1:1.2,DIO,DIO,,ITO/PEDOT:PSS/PBDB-T:acceptors/PDINO/Al,conventional,PDINO,PDINO,PEDOT:PSS,PEDOT:PSS,150.0,chlorobenzene,chlorobenzene,,-5.18,-3.38,1.8,-5.42,-3.79,1.63
1551,10.1002/aenm.201702870,10.1002/aenm.201702870,PBDB-T,F-Br,PBDB-T,F-Br,CCCCC(CC)Cc1ccc(-c2c3cc(-c4ccc(-c5sc(-c6cccs6)c6c5C(=O)c5c(CC(CC)CCCC)sc(CC(CC)CCCC)c5C6=O)s4)sc3c(-c3ccc(CC(CC)CCCC)s3)c3ccsc23)s1,CCCCCCCCC1(CCCCCCCC)c2cc3c(cc2-c2cc4c(cc21)-c1sc(/C=C2\C(=O)c5ccc(Br)cc5C2=C(C#N)C#N)cc1C4(CCCCCCCC)CCCCCCCC)C(CCCCCCCC)(CCCCCCCC)c1cc(/C=C2\C(=O)c4ccc(Br)cc4C2=C(C#N)C#N)sc1-3,0.87,18.22,76.0,12.05,12.047064,0.0243651452282309,,,1:1,DIO,DIO,0.3%,ITO/PEDOT:PSS/PBDB-T:acceptors/PDINO/Al,conventional,PDINO,PDINO,PEDOT:PSS,PEDOT:PSS,150.0,chlorobenzene,chlorobenzene,,-5.18,-3.38,1.8,-5.62,-4.06,1.56
1552,10.1002/marc.201900120,10.1002/marc.201900120,,IT-M,,IT-M,CCCCC(CC)COc1cccc(-c2nc3c(-c4ccc(C)s4)cc4c(cc(-c5ccc(-c6cc(F)c(-c7sc(C)cc7F)s6)s5)c5nc(-c6cccc(OCC(CC)CCCC)c6)c(-c6cccc(OCC(CC)CCCC)c6)nc54)c3nc2-c2cccc(OCC(CC)CCCC)c2)c1,CCCCCCc1ccc(C2(c3ccc(CCCCCC)cc3)c3cc4c(cc3-c3sc5cc(/C=C6\C(=O)c7ccc(C)cc7C6=C(C#N)C#N)sc5c32)C(c2ccc(CCCCCC)cc2)(c2ccc(CCCCCC)cc2)c2c-4sc3cc(/C=C4\C(=O)c5ccc(C)cc5C4=C(C#N)C#N)sc23)cc1,0.8,14.3,66.0,7.5,7.550400000000001,0.6720000000000089,,,,,,,ITO/PEDOT:PSS/active layer/PFN-Br/Ag,conventional,PFN-Br,PFN-Br,PEDOT:PSS,PEDOT:PSS,,,,,-5.28,-3.38,1.9,-5.58,-3.98,1.6
1553,10.1002/aenm.201801582,10.1002/aenm.201801582,J52-F,BTA13,J52-F,BTA13,CCCCCCCCC(CCCCCC)Cn1nc2c(-c3cccs3)c(F)c(F)c(-c3ccc(-c4cc5c(-c6cc(F)c(CC(CC)CCCC)s6)c6sccc6c(-c6cc(F)c(CC(CC)CCCC)s6)c5s4)s3)c2n1,CCCCCCCCn1nc2c(/C=c3/sc(=C(C#N)C#N)n(CC)c3=O)ccc(-c3cc4sc5c(c4s3)C(c3ccc(CCCCCC)cc3)(c3ccc(CCCCCC)cc3)c3cc4c(cc3-5)C(c3ccc(CCCCCC)cc3)(c3ccc(CCCCCC)cc3)c3c-4sc4cc(-c5ccc(/C=c6/sc(=C(C#N)C#N)n(CC)c6=O)c6nn(CCCCCCCC)nc56)sc34)c2n1,1.18,11.55,61.3,8.36,8.354576999999999,0.0648684210526363,,,,,,,ITO/PEDOT:PSS/active layer/Ca/Al,conventional,Ca,Ca,PEDOT:PSS,PEDOT:PSS,,,,,-5.29,-3.38,1.92,-5.34,-3.62,1.72
1554,10.1039/c8ee01546e,10.1039/c8ee01546e,,,,,CCCCCCCCCCCCc1cc(C)sc1-c1sc(-c2sc(-c3cc4c(-c5ccc([Si](CCC)(CCC)CCC)s5)c5sc(C)cc5c(-c5ccc([Si](CCC)(CCC)CCC)s5)c4s3)cc2CCCCCCCCCCCC)c2c1C(=O)N(CC(CCCCCC)CCCCCCCC)C2=O,CCCCCCC1(CCCCCC)c2cc(-c3ccc(/C=C4\C(=O)c5ccccc5C4=C(C#N)C#N)s3)ccc2-c2sc(/C=C3\C(=O)c4ccccc4C3=C(C#N)C#N)cc21,0.961,5.9,40.6,2.06,2.3019794,11.74657281553398,,,,,,,,non-fullerene polymer solar cell,,,,,,,,,-5.38,-3.38,2.0,-5.7,-4.01,1.69
1555,10.1039/c8ee01546e,10.1039/c8ee01546e,,IDIC,,IDIC,CCCCCCCCCCCCc1cc(C)sc1-c1sc(-c2sc(-c3cc4c(-c5ccc([Si](CCC)(CCC)CCC)s5)c5sc(C)cc5c(-c5ccc([Si](CCC)(CCC)CCC)s5)c4s3)cc2CCCCCCCCCCCC)c2c1C(=O)N(CC(CCCCCC)CCCCCCCC)C2=O,CCCCCCC1(CCCCCC)c2cc3c(cc2-c2sc(/C=C4\C(=O)c5ccccc5C4=C(C#N)C#N)cc21)C(CCCCCC)(CCCCCC)c1cc(/C=C2\C(=O)c4ccccc4C2=C(C#N)C#N)sc1-3,0.958,12.0,53.6,6.18,6.161855999999999,0.2935922330097149,,,,,,,,non-fullerene polymer solar cell,,,,,,,,,-5.38,-3.38,2.0,-5.67,-4.1,1.57
1556,10.1039/c8ee01546e,10.1039/c8ee01546e,,m-ITIC,,m-ITIC,CCCCCCCCCCCCc1cc(C)sc1-c1sc(-c2sc(-c3cc4c(-c5ccc([Si](CCC)(CCC)CCC)s5)c5sc(C)cc5c(-c5ccc([Si](CCC)(CCC)CCC)s5)c4s3)cc2CCCCCCCCCCCC)c2c1C(=O)N(CC(CCCCCC)CCCCCCCC)C2=O,CCCCCCc1cccc(C2(c3cccc(CCCCCC)c3)c3cc4c(cc3-c3sc5cc(/C=C6\C(=O)c7ccccc7C6=C(C#N)C#N)sc5c32)C(c2cccc(CCCCCC)c2)(c2cccc(CCCCCC)c2)c2c-4sc3cc(/C=C4\C(=O)c5ccccc5C4=C(C#N)C#N)sc23)c1,1.031,11.1,56.00000000000001,6.41,6.408696,0.0203432137285521,,,,,,,,non-fullerene polymer solar cell,,,,,,,,,-5.38,-3.38,2.0,-5.54,-3.95,1.59
1557,10.1016/j.synthmet.2016.07.015,10.1016/j.synthmet.2016.07.015,PCDTBT-C12,NI-TAT-NI-C16,PCDTBT-C12,NI-TAT-NI-C16,CCCCCCCCCCCCOc1c(OCCCCCCCCCCCC)c(-c2ccc(-c3ccc4c5ccc(C)cc5n(CCCCCCCC)c4c3)s2)c2nsnc2c1-c1ccc(C)s1,CCCCCCCCC(CCCCCC)CN1C(=O)c2cccc3c(-c4ccc(C#Cc5ccc(-c6ccc7c8c(cccc68)C(=O)N(CC(CCCCCC)CCCCCCCC)C7=O)s5)s4)ccc(c23)C1=O,1.2,0.9,22.0,0.24,0.2376,0.999999999999994,,,1:3,,,,ITO/PEDOT:PSS/active layer/LiF/Al,conventional,LiF,LiF,PEDOT:PSS,PEDOT:PSS,70.0,"1,2-dichlorobenzene (DCB)",o-DCB,,-5.23,-3.38,1.85,-5.95,-3.49,2.46
1558,10.1016/j.synthmet.2016.07.015,10.1016/j.synthmet.2016.07.015,PCDTBT-C12,NI-TAT-NI-C12,PCDTBT-C12,NI-TAT-NI-C12,CCCCCCCCCCCCOc1c(OCCCCCCCCCCCC)c(-c2ccc(-c3ccc4c5ccc(C)cc5n(CCCCCCCC)c4c3)s2)c2nsnc2c1-c1ccc(C)s1,CCCCCCCCCCCCCCN1C(=O)c2cccc3c(-c4ccc(C#Cc5ccc(-c6ccc7c8c(cccc68)C(=O)N(CCCCCCCCCCCCCC)C7=O)s5)s4)ccc(c23)C1=O,1.22,3.71,36.0,1.68,1.6294320000000002,3.009999999999984,,,1:3,,,,ITO/PEDOT:PSS/active layer/LiF/Al,conventional,LiF,LiF,PEDOT:PSS,PEDOT:PSS,75.0,"1,2-dichlorobenzene (DCB)",o-DCB,,-5.23,-3.38,1.85,-5.83,-3.39,2.44
1559,10.1016/j.synthmet.2016.07.015,10.1016/j.synthmet.2016.07.015,PCDTBT-C12,NI-TAT-NI-C8,PCDTBT-C12,NI-TAT-NI-C8,CCCCCCCCCCCCOc1c(OCCCCCCCCCCCC)c(-c2ccc(-c3ccc4c5ccc(C)cc5n(CCCCCCCC)c4c3)s2)c2nsnc2c1-c1ccc(C)s1,CCCCCCCCN1C(=O)c2cccc3c(-c4ccc(C#Cc5ccc(-c6ccc7c8c(cccc68)C(=O)N(CCCCCCCC)C7=O)s5)s4)ccc(c23)C1=O,1.24,2.16,30.0,0.82,0.80352,2.0097560975609685,,,1:3,,,,ITO/PEDOT:PSS/active layer/LiF/Al,conventional,LiF,LiF,PEDOT:PSS,PEDOT:PSS,75.0,"1,2-dichlorobenzene (DCB)",o-DCB,,-5.23,-3.38,1.85,-5.84,-3.41,2.43
1560,10.1002/adfm.201704507,10.1002/adfm.201704507,J61,BTA3,J61,BTA3,CCCCCCCCCCCCSc1ccc(-c2c3cc(-c4ccc(-c5c(F)c(F)c(-c6cccs6)c6nn(CC(CCCCCC)CCCCCCCC)nc56)s4)sc3c(-c3ccc(SCCCCCCCCCCCC)s3)c3ccsc23)s1,[C-]#[N+]/C(C#N)=c1/s/c(=C\c2ccc(-c3cc4c(s3)-c3cc5c(cc3C4(c3ccc(CCCCCC)cc3)c3ccc(CCCCCC)cc3)-c3sc(-c4ccc(/C=c6\sc(=C(C#N)C#N)n(CC)c6=O)c6nn(CCCCCCCC)nc46)cc3C5(c3ccc(CCCCCC)cc3)c3ccc(CCCCCC)cc3)c3nn(CCCCCCCC)nc23)c(=O)n1CC,1.15,10.84,66.2,8.25,8.252492,0.0302060606060625,,,1:1,,,,ITO/PEDOT:PSS/J61:BTA3/Ca/Al,conventional,Ca,Ca,PEDOT:PSS,PEDOT:PSS,,,,,-5.32,-3.38,1.94,-5.49,-3.73,1.76
1561,10.1002/adfm.201704507,10.1002/adfm.201704507,J61,BTA2,J61,BTA2,CCCCCCCCCCCCSc1ccc(-c2c3cc(-c4ccc(-c5c(F)c(F)c(-c6cccs6)c6nn(CC(CCCCCC)CCCCCCCC)nc56)s4)sc3c(-c3ccc(SCCCCCCCCCCCC)s3)c3ccsc23)s1,CCCCCCCCn1nc2c(/C=C3/SC(=O)N(CC)C3=O)ccc(-c3cc4c(s3)-c3cc5c(cc3C4(c3ccc(CCCCCC)cc3)c3ccc(CCCCCC)cc3)-c3sc(-c4ccc(/C=C6/SC(=O)N(CC)C6=O)c6nn(CCCCCCCC)nc46)cc3C5(c3ccc(CCCCCC)cc3)c3ccc(CCCCCC)cc3)c2n1,1.29,0.84,23.9,0.26,0.2589803999999999,0.3921538461538711,,,1:1,,,,ITO/PEDOT:PSS/J61:BTA2/Ca/Al,conventional,Ca,Ca,PEDOT:PSS,PEDOT:PSS,,,,,-5.32,-3.38,1.94,-5.43,-3.43,2.0
1562,10.1002/adfm.201704507,10.1002/adfm.201704507,J61,BTA1,J61,BTA1,CCCCCCCCCCCCSc1ccc(-c2c3cc(-c4ccc(-c5c(F)c(F)c(-c6cccs6)c6nn(CC(CCCCCC)CCCCCCCC)nc56)s4)sc3c(-c3ccc(SCCCCCCCCCCCC)s3)c3ccsc23)s1,CCCCCCCCn1nc2c(/C=C3/SC(=S)N(CC)C3=O)ccc(-c3cc4c(s3)-c3cc5c(cc3C4(c3ccc(CCCCCC)cc3)c3ccc(CCCCCC)cc3)-c3sc(-c4ccc(/C=C6/SC(=S)N(CC)C6=O)c6nn(CCCCCCCC)nc46)cc3C5(c3ccc(CCCCCC)cc3)c3ccc(CCCCCC)cc3)c2n1,1.24,5.21,46.7,3.02,3.0170068000000003,0.0991125827814469,,,1:1,,,,ITO/PEDOT:PSS/J61:BTA1/Ca/Al,conventional,Ca,Ca,PEDOT:PSS,PEDOT:PSS,,,,,-5.32,-3.38,1.94,-5.46,-3.59,1.87
1563,10.1002/aenm.201802686,10.1002/aenm.201802686,PTBB-o,ITCPTC,PTBB-o,ITCPTC,CCCCC(CC)Cc1ccccc1-c1c2cc(-c3ccc(-c4sc(-c5ccc(C)s5)c5c4C(=O)c4c(CC(CC)CCCC)sc(CC(CC)CCCC)c4C5=O)s3)sc2c(-c2ccccc2CC(CC)CCCC)c2cc(C)sc12,CCCCCCc1ccc(C2(c3ccc(CCCCCC)cc3)c3cc4c(cc3-c3sc5cc(/C=C6\C(=O)c7cscc7C6=C(C#N)C#N)sc5c32)C(c2ccc(CCCCCC)cc2)(c2ccc(CCCCCC)cc2)c2c-4sc3cc(/C=C4\C(=O)c5cscc5C4=C(C#N)C#N)sc23)cc1,1.0,8.43,36.6,3.09,3.08538,0.1495145631067839,,,1:1,DIO,,,inverted,inverted,ZnO,ZnO,MoO3,MoO3,110.0,chloroform,chloroform,100.0,-5.52,-3.37,2.15,-5.62,-3.96,1.66
1564,10.1002/aenm.201802686,10.1002/aenm.201802686,PTBB-o,ITCT,PTBB-o,ITCPTC,CCCCC(CC)CSc1ccccc1-c1c2cc(-c3ccc(-c4sc(-c5cccs5)c5c4C(=O)c4c(CC(CC)CCCC)sc(CC(CC)CCCC)c4C5=O)s3)sc2c(-c2ccccc2SCC(CC)CCCC)c2ccsc12,CCCCCCc1ccc(C2(c3ccc(CCCCCC)cc3)c3cc4c(cc3-c3sc5cc(/C=C6\C(=O)c7cscc7C6=C(C#N)C#N)sc5c32)C(c2ccc(CCCCCC)cc2)(c2ccc(CCCCCC)cc2)c2c-4sc3cc(/C=C4\C(=O)c5cscc5C4=C(C#N)C#N)sc23)cc1,0.99,7.35,30.5,2.14,2.2193325,3.707126168224279,,,,,,,inverted,inverted,ZnO,ZnO,MoO3,MoO3,,chloroform,chloroform,,-5.52,-3.37,1.89,-5.585,-3.826,1.58
1565,10.1039/c8ta07334a,10.1039/c8ta07334a,PBT1-C,TPT-2F,PBT1-C,TPT-2F,CCCCCCC(CCCC)Cc1ccc(-c2c3cc(-c4ccc(-c5sc(-c6cccs6)c6c5C(=O)c5c(CC(CC)CCCC)sc(CC(CC)CCCC)c5C6=O)s4)sc3c(-c3ccc(CC(CCCC)CCCCCC)cc3)c3ccsc23)cc1,CCCCCCc1ccc(C2(c3ccc(CCCCCC)cc3)c3cc4c(cc3-c3sc(C=C5C(=O)c6cc(F)ccc6C5=C(C#N)C#N)cc32)C(c2ccc(CCCCCC)cc2)(c2ccc(CCCCCC)cc2)c2cc(C=C3C(=O)c5cc(F)ccc5C3=C(C#N)C#N)sc2-4)cc1,0.874,13.89,68.60000000000001,8.33,8.32794396,0.0246823529411689,,,,,,,,,,,,,,,,,-5.43,-3.37,1.87,-5.84,-4.06,1.64
1566,10.1016/j.nanoen.2019.01.039,10.1016/j.nanoen.2019.01.039,PBT1-C,IT-4F,PBT1-C,IT-4F,CCCCCCC(CCCC)Cc1ccc(-c2c3cc(-c4ccc(-c5sc(-c6cccs6)c6c5C(=O)c5c(CC(CC)CCCC)sc(CC(CC)CCCC)c5C6=O)s4)sc3c(-c3ccc(CC(CCCC)CCCCCC)cc3)c3ccsc23)cc1,CCCCCCc1ccc(C2(c3ccc(CCCCCC)cc3)c3cc4c(cc3-c3sc5cc(/C=C6\C(=O)c7cc(F)c(F)cc7C6=C(C#N)C#N)sc5c32)C(c2ccc(CCCCCC)cc2)(c2ccc(CCCCCC)cc2)c2c-4sc3cc(/C=C4\C(=O)c5cc(F)c(F)cc5C4=C(C#N)C#N)sc23)cc1,0.79,19.03,70.5,10.9,10.5987585,2.7636834862385293,,,1:1,"1,8-diiodooctane",DIO,0.25 vol%,ITO/ZnO/active layer/MoO3/Ag,inverted,ZnO,ZnO,MoO3,MoO3,,chlorobenzene,chlorobenzene,,-5.43,-3.37,1.87,-5.66,-4.14,1.53
1568,10.1002/adma.201502775,10.1002/adma.201502775,PffT2-FTAZ-2DT,IEIC,PffT2-FTAZ-2DT,IEIC,CCCCCCCCCCCCC(CCCCCCCCCC)Cc1csc(-c2c(F)c(F)c(-c3cc(CC(CCCCCCCCCC)CCCCCCCCCCCC)c(-c4cc(F)c(-c5sccc5F)s4)s3)c3nn(CCCC)nc23)c1,CCCCCCc1ccc(C2(c3ccc(CCCCCC)cc3)c3cc4c(cc3-c3sc(-c5sc(/C=C6\C(=O)c7ccccc7C6=C(C#N)C#N)cc5CC(CC)CCCC)cc32)C(c2ccc(CCCCCC)cc2)(c2ccc(CCCCCC)cc2)c2cc(-c3sc(/C=C5\C(=O)c6ccccc6C5=C(C#N)C#N)cc3CC(CC)CCCC)sc2-4)cc1,1.0,12.7,62.0,7.3,7.874,7.863013698630135,,,1:1.5,,,,ITO/ZnO/PffT2-FTAZ-2DT:IEIC/V2O5/Al,inverted,ZnO,ZnO,V2O5,V2O5,80.0,chlorobenzene,chlorobenzene,90.0,-5.28,-3.37,1.91,-5.42,-3.82,1.57
1569,10.1039/c6ee03489f,10.1039/c6ee03489f,PB3T,IT-M,PB3T,IT-M,CCCCCCCCSc1ccc(-c2c3cc(-c4cc(C(=O)OCC(CC)CCCC)c(-c5ccc(-c6sccc6C(=O)OCC(CC)CCCC)s5)s4)sc3c(-c3ccc(SCCCCCCCC)s3)c3ccsc23)s1,CCCCCCc1ccc(C2(c3ccc(CCCCCC)cc3)c3cc4c(cc3-c3sc5cc(/C=C6\C(=O)c7ccc(C)cc7C6=C(C#N)C#N)sc5c32)C(c2ccc(CCCCCC)cc2)(c2ccc(CCCCCC)cc2)c2c-4sc3cc(/C=C4\C(=O)c5ccc(C)cc5C4=C(C#N)C#N)sc23)cc1,1.0,18.9,63.0,11.9,11.906999999999998,0.058823529411747,11.4,11.9,60:40,,,,ITO/PEDOT:PSS/PB3T:IT-M/PFN-Br/Al,fullerene-free polymer solar cell,PFN-Br,,PEDOT:PSS,,100.0,anisole,anisole,,-5.39,-3.37,2.02,-5.58,-3.96,1.62
1570,10.1039/c6ee03489f,10.1039/c6ee03489f,PB3T,IT-M,PB3T,IT-M,CCCCCCCCSc1ccc(-c2c3cc(-c4cc(C(=O)OCC(CC)CCCC)c(-c5ccc(-c6sccc6C(=O)OCC(CC)CCCC)s5)s4)sc3c(-c3ccc(SCCCCCCCC)s3)c3ccsc23)s1,CCCCCCc1ccc(C2(c3ccc(CCCCCC)cc3)c3cc4c(cc3-c3sc5cc(/C=C6\C(=O)c7ccc(C)cc7C6=C(C#N)C#N)sc5c32)C(c2ccc(CCCCCC)cc2)(c2ccc(CCCCCC)cc2)c2c-4sc3cc(/C=C4\C(=O)c5ccc(C)cc5C4=C(C#N)C#N)sc23)cc1,1.0,18.9,63.0,11.9,11.906999999999998,0.058823529411747,11.4,11.9,60:40,,,,ITO/PEDOT:PSS/PB3T:IT-M/PFN-Br/Al,fullerene-free polymer solar cell,PFN-Br,,PEDOT:PSS,,100.0,anisole,,,-5.39,-3.37,1.96,-5.514,-3.808,1.604
1571,10.1016/j.nanoen.2017.07.047,10.1016/j.nanoen.2017.07.047,PBPD-Th,ITIC,PBPD-Th,ITIC,CCCCC(CC)COc1ccc(-c2c3cc(-c4ccc(-c5sc(-c6ccc(C)s6)c6c5C(=O)c5c(CC(CC)CCCC)sc(CC(CC)CCCC)c5C6=O)s4)sc3c(-c3ccc(OCC(CC)CCCC)cc3)c3cc(C)sc23)cc1,CCCCCCc1ccc(C2(c3ccc(CCCCCC)cc3)c3cc4c(cc3-c3sc5cc(/C=C6\C(=O)c7ccccc7C6=C(C#N)C#N)sc5c32)C(c2ccc(CCCCCC)cc2)(c2ccc(CCCCCC)cc2)c2c-4sc3cc(/C=C4\C(=O)c5ccccc5C4=C(C#N)C#N)sc23)cc1,1.01,18.1,59.0,10.8,10.785790000000002,0.1315740740740602,,,1:1.25,DIO,DIO,1.25%,conventional,conventional,,,,,,o-DCB,o-DCB,,-5.42,-3.36,2.06,-5.6,-3.85,1.75
1579,10.1002/solr.201800246,10.1002/solr.201800246,PBT1-C,TTPTTT-4F,PBT1-C,TTPTTT-4F,CCCCCCC(CCCC)Cc1ccc(-c2c3cc(-c4ccc(-c5sc(-c6cccs6)c6c5C(=O)c5c(CC(CC)CCCC)sc(CC(CC)CCCC)c5C6=O)s4)sc3c(-c3ccc(CC(CCCC)CCCCCC)cc3)c3ccsc23)cc1,CCCCCCc1ccc(C2(c3ccc(CCCCCC)cc3)c3cc4c(cc3-c3sc5cc(/C=C6\C(=O)c7cc(F)c(F)cc7C6=C(C#N)C#N)sc5c32)C(c2ccc(CCCCCC)cc2)(c2ccc(CCCCCC)cc2)c2c-4sc3c2sc2cc(/C=C4\C(=O)c5cc(F)c(F)cc5C4=C(C#N)C#N)sc23)cc1,0.863,19.36,72.1,12.05,12.046237279999998,0.0312258921162055,,,1:1.2,DIO,DIO,0.25%,ITO/ZnO/active layer/MoO3/Ag,inverted,ZnO,ZnO,MoO3,MoO3,,,,100.0,-5.43,-3.36,2.07,-5.69,-4.12,1.57
1581,10.1002/solr.201800246,10.1002/solr.201800246,PBT1-C,TTPTTT-2F,PBT1-C,TTPTTT-2F,CCCCCCC(CCCC)Cc1ccc(-c2c3cc(-c4ccc(-c5sc(-c6cccs6)c6c5C(=O)c5c(CC(CC)CCCC)sc(CC(CC)CCCC)c5C6=O)s4)sc3c(-c3ccc(CC(CCCC)CCCCCC)cc3)c3ccsc23)cc1,CCCCCCc1ccc(C2(c3ccc(CCCCCC)cc3)c3cc4c(cc3-c3sc5cc(/C=C6\C(=O)c7ccc(F)cc7C6=C(C#N)C#N)sc5c32)C(c2ccc(CCCCCC)cc2)(c2ccc(CCCCCC)cc2)c2c-4sc3c2sc2cc(/C=C4\C(=O)c5ccc(F)cc5C4=C(C#N)C#N)sc23)cc1,0.92,16.78,74.6,11.52,11.5164496,0.0308194444444286,,,1:1.2,DIO,DIO,0.25%,ITO/ZnO/active layer/MoO3/Ag,inverted,ZnO,ZnO,MoO3,MoO3,,,,100.0,-5.43,-3.36,2.07,-5.67,-4.04,1.63
1583,10.1002/solr.201800246,10.1002/solr.201800246,PBT1-C,TTPTTT-IC,PBT1-C,TTPTTT-IC,CCCCCCC(CCCC)Cc1ccc(-c2c3cc(-c4ccc(-c5sc(-c6cccs6)c6c5C(=O)c5c(CC(CC)CCCC)sc(CC(CC)CCCC)c5C6=O)s4)sc3c(-c3ccc(CC(CCCC)CCCCCC)cc3)c3ccsc23)cc1,CCCCCCc1ccc(C2(c3ccc(CCCCCC)cc3)c3cc4c(cc3-c3sc5cc(/C=C6\C(=O)c7ccccc7C6=C(C#N)C#N)sc5c32)C(c2ccc(CCCCCC)cc2)(c2ccc(CCCCCC)cc2)c2c-4sc3c2sc2cc(/C=C4\C(=O)c5ccccc5C4=C(C#N)C#N)sc23)cc1,0.996,12.47,63.7,7.91,7.911616440000001,0.0204353982301031,,,1:1.2,DIO,DIO,0.25%,ITO/ZnO/active layer/MoO3/Ag,inverted,ZnO,ZnO,MoO3,MoO3,,,,100.0,-5.43,-3.36,2.07,-5.64,-3.87,1.77
1584,10.1039/c9ta02384d,10.1039/c9ta02384d,PTAZ-CH-S,ITIC,PTAZ-CH-S,ITIC,CCCCCCCCC(CCCCCC)Cn1nc2c(-c3cc(CC4CCCCC4)c(C)s3)c(F)c(F)c(-c3cc(CC4CCCCC4)c(-c4cc5c(-c6ccc(SCC(CC)CCCC)s6)c6sc(C)cc6c(-c6ccc(SCC(CC)CCCC)s6)c5s4)s3)c2n1,CCCCCCc1ccc(C2(c3ccc(CCCCCC)cc3)c3cc4c(cc3-c3sc5cc(/C=C6\C(=O)c7ccccc7C6=C(C#N)C#N)sc5c32)C(c2ccc(CCCCCC)cc2)(c2ccc(CCCCCC)cc2)c2c-4sc3cc(/C=C4\C(=O)c5ccccc5C4=C(C#N)C#N)sc23)cc1,0.94,17.61,73.2,12.15,12.1170888,0.270874074074067,,,1:1,,,,ITO/PEDOT:PSS/active layer/PFN-Br/Al,conventional,PFN-Br,PFN-Br,PEDOT:PSS,PEDOT:PSS,114.0,chlorobenzene,chlorobenzene,,-5.33,-3.36,1.97,-5.61,-4.02,1.59
1586,10.1039/c6ta07672f,10.1039/c6ta07672f,PDCBT-2F,IT-4F,PDCBT-2F,IT-4F,CCCCCCCCCCC(CCCCCCCC)COC(=O)c1ccsc1-c1cc(F)c(-c2sc(-c3sccc3C(=O)OCC(CCCCCCCC)CCCCCCCCCC)cc2F)s1,CCCCCCc1ccc(C2(c3ccc(CCCCCC)cc3)c3cc4c(cc3-c3sc5cc(/C=C6\C(=O)c7cc(F)c(F)cc7C6=C(C#N)C#N)sc5c32)C(c2ccc(CCCCCC)cc2)(c2ccc(CCCCCC)cc2)c2c-4sc3cc(/C=C4\C(=O)c5cc(F)c(F)cc5C4=C(C#N)C#N)sc23)cc1,0.92,18.2,71.0,11.9,11.88824,0.0988235294117553,,,,,,,,,,,,,,,,,-5.5,-3.36,1.92,-5.66,-4.14,1.53
1587,10.1039/c6ta07672f,10.1039/c6ta07672f,PDCBT-2F,IT-M,PDCBT-2F,IT-M,CCCCCCCCCCC(CCCCCCCC)COC(=O)c1ccsc1-c1cc(F)c(-c2sc(-c3sccc3C(=O)OCC(CCCCCCCC)CCCCCCCCCC)cc2F)s1,CCCCCCc1ccc(C2(c3ccc(CCCCCC)cc3)c3cc4c(cc3-c3sc5cc(/C=C6\C(=O)c7ccc(C)cc7C6=C(C#N)C#N)sc5c32)C(c2ccc(CCCCCC)cc2)(c2ccc(CCCCCC)cc2)c2c-4sc3cc(/C=C4\C(=O)c5ccc(C)cc5C4=C(C#N)C#N)sc23)cc1,1.13,10.43,55.7,6.6,6.5647463,0.5341469696969722,,,1.5:1,diphenyl ether,,1 vol%,ITO/PEDOT:PSS/PDCBT-2F:IT-M/PFN-Br/Al,,PFN-Br,,PEDOT:PSS,,,chloroform,,120.0,-5.5,-3.36,1.92,-5.58,-3.98,1.6
1588,10.1021/acs.macromol.9b00793,10.1021/acs.macromol.9b00793,PDCBT-2F,ITIC-Th1,PDCBT-2F,ITIC-Th1,CCCCCCCCCCC(CCCCCCCC)COC(=O)c1ccsc1-c1cc(F)c(-c2sc(-c3sccc3C(=O)OCC(CCCCCCCC)CCCCCCCCCC)cc2F)s1,CCCCCCc1ccc(C2(c3ccc(CCCCCC)s3)c3cc4c(cc3-c3sc5cc(C=C6C(=O)c7cc(F)ccc7C6=C(C#N)C#N)sc5c32)C(c2ccc(CCCCCC)s2)(c2ccc(CCCCCC)s2)c2c-4sc3cc(C=C4C(=O)c5cc(F)ccc5C4=C(C#N)C#N)sc23)s1,0.98,15.32,56.49999999999999,8.48,8.482683999999999,0.0316509433962096,8.23,8.48,1:1 w/w,,,,ITO/PEDOT:PSS/polymer:ITIC-Th1/PDINO/Al,,PDINO,,PEDOT:PSS,,110.0,chloroform,,,-5.5,-3.36,1.92,-5.74,-4.01,1.55
1589,10.1002/aenm.201701674,10.1002/aenm.201701674,PTFB-O,ITIC-Th,PTFB-O,ITIC-Th,CCCCCCCCCCCCC(CCCCCCCCCC)Cc1cc(-c2c(F)c(F)c(-c3cc(CC(CCCCCCCCCC)CCCCCCCCCCCC)c(-c4ccc(-c5ccc(-c6ccc(C)s6)c(F)c5F)s4)s3)c3nn(CCC)nc23)sc1C,CCCCCCc1cc(C2(c3ccc(CCCCCC)s3)c3cc4c(cc3-c3sc5cc(/C=C6\C(=O)c7ccccc7C6=C(C#N)C#N)sc5c32)C(c2ccc(CCCCCC)s2)(c2ccc(CCCCCC)s2)c2c-4sc3cc(/C=C4\C(=O)c5ccccc5C4=C(C#N)C#N)sc23)cs1,0.92,16.7,67.60000000000001,10.9,10.386064,4.71500917431192,10.4,10.9,1:1.5,,,,glass/ITO/ZnO/active layer/V2O5/Al,inverted,ZnO,ZnO,V2O5,V2O5,,chlorobenzene/o-dichlorobenzene (7:3 v/v),,100.0,-5.36,-3.36,2.0,-5.66,-3.93,1.73
1590,10.1038/ncomms13094,10.1038/ncomms13094,PTFB-O,ITIC-Th,PTFB-O,ITIC-Th,CCCCCCCCCCCCC(CCCCCCCCCC)Cc1cc(-c2c(F)c(F)c(-c3cc(CC(CCCCCCCCCC)CCCCCCCCCCCC)c(-c4ccc(-c5ccc(-c6ccc(C)s6)c(F)c5F)s4)s3)c3nn(CCC)nc23)sc1C,CCCCCCc1cc(C2(c3ccc(CCCCCC)s3)c3cc4c(cc3-c3sc5cc(/C=C6\C(=O)c7ccccc7C6=C(C#N)C#N)sc5c32)C(c2ccc(CCCCCC)s2)(c2ccc(CCCCCC)s2)c2c-4sc3cc(/C=C4\C(=O)c5ccccc5C4=C(C#N)C#N)sc23)cs1,0.92,17.1,67.0,10.88,10.54044,3.1209558823529457,,,1:1.5,,,,,,ZnO,,,,100.0,chlorobenzene,,90.0,-5.36,-3.36,2.0,-5.66,-3.96,1.7
1591,10.1038/ncomms13094,10.1038/ncomms13094,PTFB-O,ITIC,PTFB-O,ITIC,CCCCCCCCCCCCC(CCCCCCCCCC)Cc1cc(-c2c(F)c(F)c(-c3cc(CC(CCCCCCCCCC)CCCCCCCCCCCC)c(-c4ccc(-c5ccc(-c6ccc(C)s6)c(F)c5F)s4)s3)c3nn(CCC)nc23)sc1C,CCCCCCc1ccc(C2(c3ccc(CCCCCC)cc3)c3cc4c(cc3-c3sc5cc(/C=C6\C(=O)c7ccccc7C6=C(C#N)C#N)sc5c32)C(c2ccc(CCCCCC)cc2)(c2ccc(CCCCCC)cc2)c2c-4sc3cc(/C=C4\C(=O)c5ccccc5C4=C(C#N)C#N)sc23)cc1,0.92,15.5,70.0,10.13,9.982,1.461006910167833,,,1:1.5,,,,,,ZnO,,,,100.0,chlorobenzene,,90.0,-5.36,-3.36,2.0,-5.61,-4.02,1.59
1593,10.1021/acs.macromol.9b01233,10.1021/acs.macromol.9b01233,PE31,Y6,PE31,Y6,CCCCCCCCC(CCCCCC)Cn1nc2c(-c3ccc(C)s3)ccc(-c3ccc(-c4cc5c(-c6cc(Cl)c(CC(CC)CCCC)s6)c6sc(C)cc6c(-c6cc(Cl)c(CC(CC)CCCC)s6)c5s4)s3)c2n1,CCCCCCCCCCCc1c(/C=C2\C(=O)c3cc(F)c(F)cc3C2=C(C#N)C#N)sc2c1sc1c3c4nsnc4c4c5sc6c(CCCCCCCCCCC)c(/C=C7\C(=O)c8cc(F)c(F)cc8C7=C(C#N)C#N)sc6c5n(CC(CC)CCCC)c4c3n(CC(CC)CCCC)c21,0.8,20.45,46.9,7.62,7.67284,0.6934383202099709,,,,,,,ITO/PEDOT:PSS/active layer/PDINO/Al,conventional,PDINO,PDINO,PEDOT:PSS,PEDOT:PSS,,chloroform,chloroform,,-5.24,-3.35,1.89,-5.6,-4.1,1.5
1594,10.1002/adfm.201706404,10.1002/adfm.201706404,PBDT-FBT,ITIC,PBDT-FBT,ITIC,CCCCCCCCc1cc(-c2c(F)c(F)c(-c3cc(CCCCCCCC)c(-c4cc5c(-c6ccc(CC(CCCC)CCCCCC)s6)c6sc(C)cc6c(-c6ccc(CC(CCCC)CCCCCC)s6)c5s4)s3)c3nsnc23)sc1C,CCCCCCc1ccc(C2(c3ccc(CCCCCC)cc3)c3cc4c(cc3-c3sc5cc(/C=C6\C(=O)c7ccccc7C6=C(C#N)C#N)sc5c32)C(c2ccc(CCCCCC)cc2)(c2ccc(CCCCCC)cc2)c2c-4sc3cc(/C=C4\C(=O)c5ccccc5C4=C(C#N)C#N)sc23)cc1,0.8,13.51,61.3,7.15,6.625304,7.3384055944056,,,1:1 w/w,"1,8-diiodooctane (DIO)",,0.5 vol%,inverted,inverted,ZnO,ZnO,MoO3,MoO3,99.0,,,,-5.14,-3.35,1.79,-5.48,-3.83,1.65
1595,10.1002/adma.201702291,10.1002/adma.201702291,PTZ1,IDIC,PTZ1,IDIC,CCCCC(CC)Cc1ccc(-c2c3cc(-c4sc(-c5nc6sc(-c7cc(CC(CC)CCCC)c(C)s7)nc6s5)cc4CC(CC)CCCC)sc3c(-c3ccc(CC(CC)CCCC)s3)c3cc(C)sc23)s1,CCCCCCC1(CCCCCC)c2cc3c(cc2-c2sc(/C=C4\C(=O)c5ccccc5C4=C(C#N)C#N)cc21)C(CCCCCC)(CCCCCC)c1cc(/C=C2\C(=O)c4ccccc4C2=C(C#N)C#N)sc1-3,0.92,16.4,76.2,11.5,11.497056,0.0255999999999947,,,1:1.5,,,,inverted,inverted,ZnO/PFN,ZnO/PFN,MoO3,MoO3,,chloroform,chloroform,120.0,-5.31,-3.34,1.97,-5.69,-3.98,1.71
1596,10.1002/adfm.201603892,10.1002/adfm.201603892,PTZ1,PMI-F-PMI,PTZ1,PMI-F-PMI,CCCCC(CC)Cc1ccc(-c2c3cc(-c4sc(-c5nc6sc(-c7cc(CC(CC)CCCC)c(C)s7)nc6s5)cc4CC(CC)CCCC)sc3c(-c3ccc(CC(CC)CCCC)s3)c3cc(C)sc23)s1,CCCCCCCCC1(CCCCCCCC)c2cc(-c3ccc4c5ccc6c7c(ccc(c8cccc3c84)c75)C(=O)N(c3c(C(C)C)cccc3C(C)C)C6=O)ccc2C2C=CC(c3ccc4c5ccc6c7c(ccc(c8cccc3c84)c75)C(=O)N(c3c(C(C)C)cccc3C(C)C)C6=O)=CC21,1.3,7.0,63.5,6.0,5.7785,3.6916666666666633,,,2:1,"NMP, DPE",NMP+DPE,0.5% NMP + 0.5% DPE,ITO/PEDOT:PSS/PTZ1:PMI-F-PMI/Ca/Al,conventional,Ca,Ca,PEDOT:PSS,PEDOT:PSS,93.0,,,,-5.31,-3.34,1.97,-5.5,-3.42,2.08
1597,10.1002/aenm.201801214,10.1002/aenm.201801214,PBDT-TT,6TIC,PBDT-TT,6TIC,CCCCC(CC)COC(=O)c1c(-c2cccs2)sc2c(C(=O)OCC(CC)CCCC)c(-c3ccc(-c4cc5c(-c6ccc(CC(CC)CCCC)s6)c6sccc6c(-c6ccc(CC(CC)CCCC)s6)c5s4)s3)sc12,CCCCCCc1ccc(C2(c3ccc(CCCCCC)cc3)c3c(sc4cc(/C=C5\C(=O)c6ccccc6C5=C(C#N)C#N)sc34)-c3sc4c5c(sc4c32)-c2sc3cc(/C=C4\C(=O)c6ccccc6C4=C(C#N)C#N)sc3c2C5(c2ccc(CCCCCC)cc2)c2ccc(CCCCCC)cc2)cc1,0.812,19.1,61.0,9.46,9.460612,0.0064693446088824,,,1:1.5,DIO,DIO,,ITO/PEDOT:PSS/active layer/C60-bissalt/Ag,conventional,C60-bissalt,C60-bissalt,PEDOT:PSS,PEDOT:PSS,,DCB,o-DCB,150.0,-5.23,-3.34,1.88,-5.263,-3.85,1.367
1598,10.1002/aenm.201801214,10.1002/aenm.201801214,PBDT-TT,IT-M,PBDT-TT,IT-M,CCCCC(CC)COC(=O)c1c(-c2cccs2)sc2c(C(=O)OCC(CC)CCCC)c(-c3ccc(-c4cc5c(-c6ccc(CC(CC)CCCC)s6)c6sccc6c(-c6ccc(CC(CC)CCCC)s6)c5s4)s3)sc12,CCCCCCc1ccc(C2(c3ccc(CCCCCC)cc3)c3cc4c(cc3-c3sc5cc(/C=C6\C(=O)c7ccc(C)cc7C6=C(C#N)C#N)sc5c32)C(c2ccc(CCCCCC)cc2)(c2ccc(CCCCCC)cc2)c2c-4sc3cc(/C=C4\C(=O)c5ccc(C)cc5C4=C(C#N)C#N)sc23)cc1,0.904,16.5,67.0,9.99,9.99372,0.03723723723725,,,1:1.5,DIO,DIO,,ITO/PEDOT:PSS/active layer/C60-bissalt/Ag,conventional,C60-bissalt,C60-bissalt,PEDOT:PSS,PEDOT:PSS,,DCB,o-DCB,150.0,-5.23,-3.34,1.88,-5.514,-3.808,1.604
1599,10.1002/aenm.201801214,10.1002/aenm.201801214,PBDT-TT,ITIC,PBDT-TT,ITIC,CCCCC(CC)COC(=O)c1c(-c2cccs2)sc2c(C(=O)OCC(CC)CCCC)c(-c3ccc(-c4cc5c(-c6ccc(CC(CC)CCCC)s6)c6sccc6c(-c6ccc(CC(CC)CCCC)s6)c5s4)s3)sc12,CCCCCCc1ccc(C2(c3ccc(CCCCCC)cc3)c3cc4c(cc3-c3sc5cc(C=C6C(=O)c7ccccc7C6=C(C#N)C#N)sc5c32)C(c2ccc(CCCCCC)cc2)(c2ccc(CCCCCC)cc2)c2c-4sc3cc(C=C4C(=O)c5ccccc5C4=C(C#N)C#N)sc23)cc1,0.849,15.8,65.0,8.72,8.719230000000001,0.0088302752293494,,,1:1.5,DIO,DIO,,ITO/PEDOT:PSS/active layer/C60-bissalt/Ag,conventional,C60-bissalt,C60-bissalt,PEDOT:PSS,PEDOT:PSS,,DCB,o-DCB,150.0,-5.23,-3.34,1.88,-5.576,-3.916,1.586
1600,10.1002/aenm.201801214,10.1002/aenm.201801214,PBDT-TT,6TIC,PBDT-TT,6TIC,CCCCC(CC)COC(=O)c1c(-c2cccs2)sc2c(C(=O)OCC(CC)CCCC)c(-c3ccc(-c4cc5c(-c6ccc(CC(CC)CCCC)s6)c6sc(C)cc6c(-c6ccc(CC(CC)CCCC)s6)c5s4)s3)sc12,CCCCCCc1ccc(C2(c3ccc(CCCCCC)cc3)c3c(sc4cc(/C=C5\C(=O)c6ccccc6C5=C(C#N)C#N)sc34)-c3sc4c5c(sc4c32)-c2sc3cc(/C=C4\C(=O)c6ccccc6C4=C(C#N)C#N)sc3c2C5(c2ccc(CCCCCC)cc2)c2ccc(CCCCCC)cc2)cc1,0.805,21.4,64.0,11.03,11.02528,0.0427923844061554,,,1:1.5,DIO,DIO,,ITO/PEDOT:PSS/active layer/C60-bissalt/Ag,conventional,C60-bissalt,C60-bissalt,PEDOT:PSS,PEDOT:PSS,,DCB,o-DCB,150.0,-5.23,-3.34,1.89,-5.45,-3.94,1.51
1601,10.1002/aenm.201801214,10.1002/aenm.201801214,PBDT-TT,IT-M,PBDT-TT,IT-M,CCCCC(CC)COC(=O)c1c(-c2cccs2)sc2c(C(=O)OCC(CC)CCCC)c(-c3ccc(-c4cc5c(-c6ccc(CC(CC)CCCC)s6)c6sc(C)cc6c(-c6ccc(CC(CC)CCCC)s6)c5s4)s3)sc12,CCCCCCc1ccc(C2(c3ccc(CCCCCC)cc3)c3cc4c(cc3-c3sc5cc(/C=C6\C(=O)c7ccc(C)cc7C6=C(C#N)C#N)sc5c32)C(c2ccc(CCCCCC)cc2)(c2ccc(CCCCCC)cc2)c2c-4sc3cc(/C=C4\C(=O)c5ccc(C)cc5C4=C(C#N)C#N)sc23)cc1,0.895,17.9,71.0,11.38,11.374554999999996,0.0478471001757774,,,1:1.5,DIO,DIO,,ITO/PEDOT:PSS/active layer/C60-bissalt/Ag,conventional,C60-bissalt,C60-bissalt,PEDOT:PSS,PEDOT:PSS,,DCB,o-DCB,150.0,-5.23,-3.34,1.89,-5.58,-3.82,1.76
1602,10.1002/aenm.201801214,10.1002/aenm.201801214,PBDT-TT,ITIC,PBDT-TT,ITIC,CCCCC(CC)COC(=O)c1c(-c2cccs2)sc2c(C(=O)OCC(CC)CCCC)c(-c3ccc(-c4cc5c(-c6ccc(CC(CC)CCCC)s6)c6sc(C)cc6c(-c6ccc(CC(CC)CCCC)s6)c5s4)s3)sc12,CCCCCCc1ccc(C2(c3ccc(CCCCCC)cc3)c3cc4c(cc3-c3sc5cc(/C=C6\C(=O)c7ccccc7C6=C(C#N)C#N)sc5c32)C(c2ccc(CCCCCC)cc2)(c2ccc(CCCCCC)cc2)c2c-4sc3cc(/C=C4\C(=O)c5ccccc5C4=C(C#N)C#N)sc23)cc1,0.827,17.2,68.0,9.67,9.672592,0.0268045501551181,,,1:1.5,DIO,DIO,,ITO/PEDOT:PSS/active layer/C60-bissalt/Ag,conventional,C60-bissalt,C60-bissalt,PEDOT:PSS,PEDOT:PSS,,DCB,o-DCB,150.0,-5.23,-3.34,1.89,-5.6,-3.86,1.74
1603,10.1002/adma.201702291,10.1002/adma.201702291,PTZ1,IDIC,PTZ1,IDIC,CCCCCCC(CCCC)Cc1ccc(-c2c3cc(-c4sc(-c5nc6sc(-c7cc(CC(CC)CCCC)cs7)nc6s5)cc4CC(CC)CCCC)sc3c(-c3ccc(CC(CCCC)CCCCCC)s3)c3ccsc23)s1,CCCCCCC1(CCCCCC)c2cc3c(cc2-c2sc(/C=C4\C(=O)c5ccccc5C4=C(C#N)C#N)cc21)C(CCCCCC)(CCCCCC)c1cc(/C=C2\C(=O)c4ccccc4C2=C(C#N)C#N)sc1-3,0.92,16.4,76.2,11.5,11.497056,0.0255999999999947,,,1:1.5,,,,inverted,inverted,ZnO/PFN,ZnO/PFN,MoO3,MoO3,,chloroform,chloroform,120.0,-5.31,-3.34,,-5.69,-3.91,1.63
1604,10.1039/c7ta07501d,10.1039/c7ta07501d,PTZ1,ITIC,PTZ1,ITIC,CCCCCCC(CCCC)Cc1ccc(-c2c3cc(-c4sc(-c5nc6sc(-c7cc(CC(CC)CCCC)cs7)nc6s5)cc4CC(CC)CCCC)sc3c(-c3ccc(CC(CCCC)CCCCCC)s3)c3ccsc23)s1,CCCCCCc1ccc(C2(c3ccc(CCCCCC)cc3)c3cc4c(cc3-c3sc5cc(C=C6C(=O)c7ccccc7C6=C(C#N)C#N)sc5c32)C(c2ccc(CCCCCC)cc2)(c2ccc(CCCCCC)cc2)c2c-4sc3cc(C=C4C(=O)c5ccccc5C4=C(C#N)C#N)sc23)cc1,1.0,14.04,65.5,9.25,9.1962,0.5816216216216296,,,1:1,DIO,DIO,,ITO/PEDOT:PSS/active layer/PFN-Br/Ag,conventional,PFN-Br,PFN-Br,PEDOT:PSS,PEDOT:PSS,,chlorobenzene,chlorobenzene,,-5.31,-3.34,1.97,-5.576,-3.916,1.586
1607,10.1039/c8ee01546e,10.1039/c8ee01546e,PBDS-T,,PBDS-T,,CCCCC(CC)Cc1sc(CC(CC)CCCC)c2c1C(=O)c1c(-c3cccs3)sc(-c3ccc(-c4cc5c(-c6ccc([Si](CCC)(CCC)CCC)s6)c6sccc6c(-c6ccc([Si](CCC)(CCC)CCC)s6)c5s4)s3)c1C2=O,CCCCCCC1(CCCCCC)c2cc(-c3ccc(/C=C4\C(=O)c5ccccc5C4=C(C#N)C#N)s3)ccc2-c2sc(/C=C3\C(=O)c4ccccc4C3=C(C#N)C#N)cc21,0.958,11.4,50.9,5.56,5.5588908,0.0199496402877563,,,,,,,,non-fullerene polymer solar cell,,,,,,,,,-5.14,-3.33,1.81,-5.7,-4.01,1.69
1608,10.1039/c8ee01546e,10.1039/c8ee01546e,PJ2,IDIC,PBDS-T,IDIC,CCCCC(CC)Cc1sc(CC(CC)CCCC)c2c1C(=O)c1c(-c3cccs3)sc(-c3ccc(-c4cc5c(-c6ccc([Si](CCC)(CCC)CCC)s6)c6sccc6c(-c6ccc([Si](CCC)(CCC)CCC)s6)c5s4)s3)c1C2=O,CCCCCCC1(CCCCCC)c2cc3c(cc2-c2sc(/C=C4\C(=O)c5ccccc5C4=C(C#N)C#N)cc21)C(CCCCCC)(CCCCCC)c1cc(/C=C2\C(=O)c4ccccc4C2=C(C#N)C#N)sc1-3,0.939,17.0,75.3,12.01,12.020139,0.0844213155703479,,12.01,,,,,,non-fullerene polymer solar cell,,,,,,,,,-5.14,-3.33,1.81,-5.67,-4.1,1.57
1609,10.1039/c8ee01546e,10.1039/c8ee01546e,PBDS-T,m-ITIC,PBDS-T,m-ITIC,CCCCC(CC)Cc1sc(CC(CC)CCCC)c2c1C(=O)c1c(-c3cccs3)sc(-c3ccc(-c4cc5c(-c6ccc([Si](CCC)(CCC)CCC)s6)c6sccc6c(-c6ccc([Si](CCC)(CCC)CCC)s6)c5s4)s3)c1C2=O,CCCCCCc1cccc(C2(c3cccc(CCCCCC)c3)c3cc4c(cc3-c3sc5cc(/C=C6\C(=O)c7ccccc7C6=C(C#N)C#N)sc5c32)C(c2cccc(CCCCCC)c2)(c2cccc(CCCCCC)c2)c2c-4sc3cc(/C=C4\C(=O)c5ccccc5C4=C(C#N)C#N)sc23)c1,0.988,16.8,62.3,10.34,10.3408032,0.0077678916827853,,,,,,,,non-fullerene polymer solar cell,,,,,,,,,-5.14,-3.33,1.81,-5.54,-3.95,1.59
1610,10.1039/c8ta11484f,10.1039/c8ta11484f,PCE10,ACS8,PCE10,ACS8,CCCCC(CC)COC(=O)c1sc2c(-c3cc4c(-c5ccc(CC(CC)CCCC)s5)c5sccc5c(-c5ccc(CC(CC)CCCC)s5)c4s3)scc2c1F,CCCCCCc1ccc(C2(c3ccc(CCCCCC)cc3)c3cc4c(cc3-c3sc(-c5sc(/C=C6\C(=O)c7cc(F)c(F)cc7C6=C(C#N)C#N)cc5SCC(CC)CCCC)cc32)C(c2ccc(CCCCCC)cc2)(c2ccc(CCCCCC)cc2)c2cc(-c3sc(/C=C5\C(=O)c6cc(F)c(F)cc6C5=C(C#N)C#N)cc3SCC(CC)CCCC)sc2-4)cc1,0.75,25.3,69.3,13.2,13.149675,0.3812499999999929,,,1:2,PN,PN,0.5%,ITO/ZnO/PFN/PTB7-Th:ACS8/MoO3/Au/Ag,inverted,ZnO/PFN,ZnO/PFN,MoO3,MoO3,115.0,toluene,,,-5.3,-3.33,1.97,-5.54,-4.05,1.49
1611,10.1021/acsami.6b15717,10.1021/acsami.6b15717,P_dFBT-DTS,MPU1,P_dFBT-DTS,MPU1,CCCCCCCC[Si]1(CCCCCCCC)c2cc(-c3cc(F)c(C)c4nsnc34)sc2-c2sc(-c3cc(F)c(-c4cc5c(s4)-c4sc(C)cc4[Si]5(CCCCCCCC)CCCCCCCC)c4nsnc34)cc21,CCCCC(CC)CN1C(=O)C2=C(c3ccc(/C=C4\SC(=S)N(CC)C4=O)s3)N(CC(CC)CCCC)C(=O)C2=C1c1ccc(/C=C2\SC(=S)N(CC)C2=O)s1,1.04,8.36,48.0,4.17,4.173311999999999,0.0794244604316382,,,1:1,DIO,DIO,,ITO/PEDOT:PSS/active layer/PFN/Al,conventional,PFN,PFN,PEDOT:PSS,PEDOT:PSS,90.0,chloroform,chloroform,40.0,-5.31,-3.33,1.75,-5.81,-3.99,1.48
