Repository: JiYiqaq/PCE-KA-GNN

# Data directory

- `raw/Active_Database.csv` is the immutable source dataset bundled under CC BY 4.0. Do not overwrite it with processed data.
- `processed/` is created and populated by the training pipeline. Generated `.pt` and `.pth` caches are intentionally ignored by Git because they can exceed GitHub's normal single-file limit.

See `../DATA_LICENSE.md` for provenance, license and checksum information.

File: data/raw/Active_Database.csv (part 17 of 471)
id,doi,doi_norm,donor,acceptor,donor_canonical,acceptor_canonical,donor_smiles,acceptor_smiles,voc,jsc,ff,pce,pce_recomputed,pce_relative_error_percent,pce_avg,pce_best,d_a_ratio,additive,additive_canonical,additive_ratio,device_structure,device_type,etl,etl_canonical,htl,htl_canonical,active_layer_thickness,solvent,solvent_canonical,annealing_temp,homo_d,lumo_d,eg_d,homo_a,lumo_a,eg_a
1613,10.1021/acsami.8b18493,10.1021/acsami.8b18493,,IT-M,,IT-M,CCCCCCCCC1(CCCCCCCC)Sc2cc(-c3ccc(-c4c(F)c(F)c(-c5ccc(C)s5)c5nn(CC(CCCC)CCCCCC)nc45)s3)sc2-c2sc(C)cc21,CCCCCCc1ccc(C2(c3ccc(CCCCCC)cc3)c3cc4c(cc3-c3sc5cc(/C=C6\C(=O)c7ccc(C)cc7C6=C(C#N)C#N)sc5c32)C(c2ccc(CCCCCC)cc2)(c2ccc(CCCCCC)cc2)c2c-4sc3cc(/C=C4\C(=O)c5ccc(C)cc5C4=C(C#N)C#N)sc23)cc1,0.81,17.15,75.3,10.51,10.4602995,0.4728877259752462,,,,,,,glass/ITO/ZnO/polymer donor:IT-M/MoO3/Ag,inverted,ZnO,,MoO3,,,CF,,,-5.3,-3.33,1.97,-5.58,-3.98,1.6
1615,10.1002/aenm.201701674,10.1002/aenm.201701674,PTFB-P,ITIC-Th,PTFB-P,ITIC-Th,CCCCCCCCCCCCC(CCCCCCCCCC)Cc1cc(-c2c(F)c(F)c(-c3cc(CC(CCCCCCCCCC)CCCCCCCCCCCC)c(-c4ccc(-c5cc(F)c(-c6ccc(C)s6)cc5F)s4)s3)c3nn(CCC)nc23)sc1C,CCCCCCc1cc(C2(c3ccc(CCCCCC)s3)c3cc4c(cc3-c3sc5cc(/C=C6\C(=O)c7ccccc7C6=C(C#N)C#N)sc5c32)C(c2ccc(CCCCCC)s2)(c2ccc(CCCCCC)s2)c2c-4sc3cc(/C=C4\C(=O)c5ccccc5C4=C(C#N)C#N)sc23)cs1,0.92,15.35,64.2,9.2,9.066324000000002,1.452999999999975,8.7,9.2,1:1.5,,,,inverted,inverted,ZnO,ZnO,V2O5,V2O5,100.0,chlorobenzene:o-dichlorobenzene 7:3 v/v,,100.0,-5.32,-3.33,1.99,-5.66,-3.93,1.73
1616,10.1038/ncomms13094,10.1038/ncomms13094,PTFB-P,ITIC,PTFB-P,ITIC,CCCCCCCCCCCCC(CCCCCCCCCC)Cc1cc(-c2c(F)c(F)c(-c3cc(CC(CCCCCCCCCC)CCCCCCCCCCCC)c(-c4ccc(-c5cc(F)c(-c6ccc(C)s6)cc5F)s4)s3)c3nn(CCC)nc23)sc1C,CCCCCCc1ccc(C2(c3ccc(CCCCCC)cc3)c3cc4c(cc3-c3sc5cc(/C=C6\C(=O)c7ccccc7C6=C(C#N)C#N)sc5c32)C(c2ccc(CCCCCC)cc2)(c2ccc(CCCCCC)cc2)c2c-4sc3cc(/C=C4\C(=O)c5ccccc5C4=C(C#N)C#N)sc23)cc1,0.92,12.8,65.0,7.85,7.654400000000001,2.491719745222916,,,1:1.5,,,,,,ZnO,,,,100.0,chlorobenzene,,90.0,-5.3,-3.33,1.97,-5.61,-4.02,1.59
1617,10.1021/acsaem.9b01532,10.1021/acsaem.9b01532,P6T-F100,EH-IDTBR,P6T-F100,EH-IDTBR,CCCCCCCCCCCCC(CCCCCCCCCC)Cc1cc(-c2ccc(-c3ccc(-c4cc(CC(CCCCCCCCCC)CCCCCCCCCCCC)c(-c5cc(F)c(-c6sc(C)cc6F)s5)s4)s3)s2)sc1C,CCCCC(CC)CC1(CC(CC)CCCC)c2cc3c(cc2-c2sc(-c4ccc(/C=C5\SC(=S)N(CC)C5=O)c5nsnc45)cc21)C(CC(CC)CCCC)(CC(CC)CCCC)c1cc(-c2ccc(/C=C4\SC(=S)N(CC)C4=O)c4nsnc24)sc1-3,0.99,11.2,66.0,7.3,7.31808,0.2476712328767167,,,1:1,,,,ITO/PEDOT:PSS/active layer/PFN-Br/Ag,conventional,PFN-Br,PFN-Br,PEDOT:PSS,PEDOT:PSS,100.0,CB,chlorobenzene,80.0,-5.25,-3.33,1.92,-5.57,-3.91,1.66
1618,10.1002/marc.201800660,10.1002/marc.201800660,PBDTT,IDIC,PBDTT,IDIC,CCCCC(CC)Cc1ccc(-c2c3cc(C)sc3c(-c3ccc(CC(CC)CCCC)s3)c3cc(C)sc23)s1,CCCCCCC1(CCCCCC)c2cc3c(cc2-c2sc(/C=C4\C(=O)c5ccccc5C4=C(C#N)C#N)cc21)C(CCCCCC)(CCCCCC)c1cc(/C=C2\C(=O)c4ccccc4C2=C(C#N)C#N)sc1-3,0.88,13.7,43.9,5.3,5.292584,0.1399245283018884,,,1:1,,,,ITO/PEDOT:PSS/PBDTT:IDIC/PFN/Al,conventional,PFN,PFN,PEDOT:PSS,PEDOT:PSS,,,,,-5.45,-3.32,2.13,-5.69,-3.91,1.78
1622,10.1021/acsenergylett.8b00627,10.1021/acsenergylett.8b00627,J52,IEICO-4F,J52,IEICO-4F,CCCCCCCCC(CCCCCC)Cn1nc2c(-c3cccs3)c(F)c(F)c(-c3ccc(-c4cc5c(-c6ccc(CC(CC)CCCC)s6)c6sccc6c(-c6ccc(CC(CC)CCCC)s6)c5s4)s3)c2n1,CCCCCCc1ccc(C2(c3ccc(CCCCCC)cc3)c3cc4c(cc3-c3sc(-c5sc(/C=C6\C(=O)c7cc(F)c(F)cc7C6=C(C#N)C#N)cc5OCC(CC)CCCC)cc32)C(c2ccc(CCCCCC)cc2)(c2ccc(CCCCCC)cc2)c2cc(-c3sc(/C=C5\C(=O)c6cc(F)c(F)cc6C5=C(C#N)C#N)cc3OCC(CC)CCCC)sc2-4)cc1,0.704,20.48,56.89999999999999,8.2,8.20379648,0.046298536585367,,,,,,,,,,,,,,,,,-5.4,-3.32,2.08,-5.44,-4.19,1.25
1623,10.1002/adma.201703080,10.1002/adma.201703080,J52,IEICO-4Cl,J52,IEICO-4Cl,CCCCCCCCC(CCCCCC)Cn1nc2c(-c3cccs3)c(F)c(F)c(-c3ccc(-c4cc5c(-c6ccc(CC(CC)CCCC)s6)c6sccc6c(-c6ccc(CC(CC)CCCC)s6)c5s4)s3)c2n1,CCCCCCc1ccc(C2(c3ccc(CCCCCC)cc3)c3cc4c(cc3-c3sc(-c5scc(C=C6C(=O)c7cc(Cl)c(Cl)cc7C6=C(C#N)C#N)c5OCC(CC)CCCC)cc32)C(c2ccc(CCCCCC)cc2)(c2ccc(CCCCCC)cc2)c2cc(-c3scc(/C=C5/C(=O)c6cc(Cl)c(Cl)cc6C5=C(C#N)C#N)c3OCC(CC)CCCC)sc2-4)cc1,0.7,23.8,60.7,10.1,10.11262,0.1249504950495057,,,1:1.5,"1,8-iodooctane",,1 vol%,ITO/PEDOT:PSS/active layer/PFN-Br/Al,conventional,PFN-Br,PFN-Br,PEDOT:PSS,PEDOT:PSS,,CB,,100.0,-5.4,-3.32,2.08,-5.56,-4.23,1.33
1624,10.1021/acsenergylett.8b00627,10.1021/acsenergylett.8b00627,J52,,J52,,CCCCCCCCC(CCCCCC)Cn1nc2c(-c3cccs3)c(F)c(F)c(-c3ccc(-c4cc5c(-c6ccc(CC(CC)CCCC)s6)c6sccc6c(-c6ccc(CC(CC)CCCC)s6)c5s4)s3)c2n1,CCCCCCc1ccc(C2(c3ccc(CCCCCC)cc3)c3cc4c(cc3-c3sc(-c5scc(C=C6C(=O)c7cc(F)c(F)cc7C6=C(C#N)C#N)c5OCC(CC)CCCC)cc32)C(c2ccc(CCCCCC)cc2)(c2ccc(CCCCCC)cc2)c2cc(-c3scc(/C=C5/C(=O)c6cc(F)c(F)cc6C5=C(C#N)C#N)c3OCC(CC)CCCC)sc2-4)cc1,0.849,22.86,67.9,13.18,13.17812706,0.0142104704096993,,,,,,,,,,,,,,,,,-5.4,-3.32,2.08,-5.75,-4.19,1.56
1629,10.1002/aenm.201602119,10.1002/aenm.201602119,PffBT-T3,ITIC-Th,PffBT-T3,ITIC-Th,CCCCCCCCC(CCCCCC)Cc1cc(-c2sc(-c3c(F)c(F)c(-c4cc(CC(CCCCCC)CCCCCCCC)c(-c5cc(CC(CCCCCC)CCCCCCCC)c(-c6ccc(-c7ccc(-c8c(F)c(F)c(-c9ccc(C)s9)c9nsnc89)s7)s6)s5)s4)c4nsnc34)cc2CC(CCCCCC)CCCCCCCC)sc1C,CCCCCCc1cc(C2(c3ccc(CCCCCC)s3)c3cc4c(cc3-c3sc5cc(/C=C6\C(=O)c7ccccc7C6=C(C#N)C#N)sc5c32)C(c2ccc(CCCCCC)s2)(c2ccc(CCCCCC)s2)c2c-4sc3cc(/C=C4\C(=O)c5ccccc5C4=C(C#N)C#N)sc23)cs1,0.88,14.25,60.8,7.9,7.62432,3.4896202531645617,,,,,,,inverted,inverted,ZnO,ZnO,V2O5,V2O5,,,,,-5.39,-3.31,2.08,-5.66,-3.96,1.7
1630,10.1021/acs.jpcc.6b11848,10.1021/acs.jpcc.6b11848,PB2,ITIC,PB2,ITIC,CCCCCCCCCCC(CCCCCCCC)COC(=O)c1cc2c(-c3ccc(C)s3)sc(-c3ccc(-c4cc5c(-c6ccc(CC(CC)CCCC)s6)c6sc(C)cc6c(-c6ccc(CC(CC)CCCC)s6)c5s4)s3)c2s1,CCCCCCc1ccc(C2(c3ccc(CCCCCC)cc3)c3cc4c(cc3-c3sc5cc(/C=C6\C(=O)c7ccccc7C6=C(C#N)C#N)sc5c32)C(c2ccc(CCCCCC)cc2)(c2ccc(CCCCCC)cc2)c2c-4sc3cc(/C=C4\C(=O)c5ccccc5C4=C(C#N)C#N)sc23)cc1,0.628,12.41,47.8,3.72,3.72528344,0.1420279569892331,,,1:1,,,,ITO/PEDOT:PSS/polymer:ITIC/Mg/Al,conventional,Mg,Mg,PEDOT:PSS,PEDOT:PSS,89.0,"1,2-dichlorobenzene (o-DCB)",o-DCB,,-4.94,-3.31,1.63,-5.48,-3.83,1.65
1634,10.1002/adma.201500577,10.1002/adma.201500577,PSEHTT,DBFI-S,PSEHTT,DBFI-S,CCCCC(CC)Cc1cc(C)sc1-c1nc2sc(-c3sc(-c4cc5c(s4)-c4sc(C)cc4[Si]5(CC(CC)CCCC)CC(CC)CCCC)cc3CC(CC)CCCC)nc2s1,CCCCCCCCCCCCC(CCCCCCCCCC)CN1C(=O)c2ccc3c4c(ccc(c24)C1=O)-c1nc2c(-c4ccc(-c5c6nc7c(nc6c(-c6ccccc6)c6nc8c(nc56)-c5ccc6c9c(ccc-8c59)C(=O)N(CC(CCCCCCCCCC)CCCCCCCCCCCC)C6=O)-c5ccc6c8c(ccc-7c58)C(=O)N(CC(CCCCCCCCCC)CCCCCCCCCCCC)C6=O)[se]4)c4nc5c(nc4c(-c4ccccc4)c2nc1-3)-c1ccc2c3c(ccc-5c13)C(=O)N(CC(CCCCCCCCCC)CCCCCCCCCCCC)C2=O,0.92,12.56,55.00000000000001,6.37,6.355360000000002,0.2298273155415731,,,2:1,DIO,DIO,3 vol%,inverted,inverted,ZnO/PEI,ZnO/PEI,MoO3,MoO3,,chlorobenzene,chlorobenzene,,-5.1,-3.3,1.8,-5.74,-3.7,2.04
1637,10.1002/adma.201500577,10.1002/adma.201500577,PSEHTT,DBFI-S,PSEHTT,DBFI-S,CCCCC(CC)Cc1cc(C)sc1-c1nc2sc(-c3sc(-c4cc5c(s4)-c4sc(C)cc4[Si]5(CC(CC)CCCC)CC(CC)CCCC)cc3CC(CC)CCCC)nc2s1,CCCCCCCCCCCCC(CCCCCCCCCC)CN1C(=O)c2ccc3c4c(ccc(c24)C1=O)-c1nc2c(-c4ccc(-c5c6nc7c(nc6c(-c6ccccc6)c6nc8c(nc56)-c5ccc6c9c(ccc-8c59)C(=O)N(CC(CCCCCCCCCC)CCCCCCCCCCCC)C6=O)-c5ccc6c8c(ccc-7c58)C(=O)N(CC(CCCCCCCCCC)CCCCCCCCCCCC)C6=O)[se]4)c4nc5c(nc4c(-c4ccccc4)c2nc1-3)-c1ccc2c3c(ccc-5c13)C(=O)N(CC(CCCCCCCCCC)CCCCCCCCCCCC)C2=O,0.82,5.61,56.99999999999999,2.61,2.622114,0.4641379310344811,,,2:1,DIO,DIO,,inverted,inverted,ZnO/PEI,ZnO/PEI,MoO3,MoO3,,chlorobenzene,chlorobenzene,,-5.1,-3.3,1.8,-5.74,-3.66,
1638,10.1002/adma.201503801,10.1002/adma.201503801,PSEHTT,DBFI-EDOT,PSEHTT,DBFI-EDOT,CCCCC(CC)Cc1cc(C)sc1-c1nc2sc(-c3sc(-c4cc5c(s4)-c4sc(C)cc4[Si]5(CC(CC)CCCC)CC(CC)CCCC)cc3CC(CC)CCCC)nc2s1,CCCCCCCCCCCCC(CCCCCCCCCC)CN1C(=O)c2ccc3c4c(ccc(c24)C1=O)-c1nc2c(-c4sc(-c5c6nc7c(nc6c(-c6ccccc6)c6nc8c(nc56)-c5ccc6c9c(ccc-8c59)C(=O)N(CC(CCCCCCCCCC)CCCCCCCCCCCC)C6=O)-c5ccc6c8c(ccc-7c58)C(=O)N(CC(CCCCCCCCCC)CCCCCCCCCCCC)C6=O)c5c4OCCO5)c4nc5c(nc4c(-c4ccccc4)c2nc1-3)-c1ccc2c3c(ccc-5c13)C(=O)N(CC(CCCCCCCCCC)CCCCCCCCCCCC)C2=O,0.93,13.82,63.0,8.1,8.097138,0.0353333333333378,,,2:1,,,,inverted,inverted,ZnO/PEI,ZnO/PEI,MoO3,MoO3,,chlorobenzene,chlorobenzene,175.0,-5.1,-3.3,1.8,-5.76,-3.65,2.11
1639,10.1002/adma.201500577,10.1002/adma.201500577,PSEHTT,DBFI-MTT,PSEHTT,DBFI-MTT,CCCCC(CC)Cc1cc(C)sc1-c1nc2sc(-c3sc(-c4cc5c(s4)-c4sc(C)cc4[Si]5(CC(CC)CCCC)CC(CC)CCCC)cc3CC(CC)CCCC)nc2s1,CCCCCCCCCCCCC(CCCCCCCCCC)CN1C(=O)c2ccc3c4c(ccc(c24)C1=O)-c1nc2c(-c4sc5c(C)c(-c6c7nc8c(nc7c(-c7ccccc7)c7nc9c(nc67)-c6ccc7c%10c(ccc-9c6%10)C(=O)N(CC(CCCCCCCCCC)CCCCCCCCCCCC)C7=O)-c6ccc7c9c(ccc-8c69)C(=O)N(CC(CCCCCCCCCC)CCCCCCCCCCCC)C7=O)sc5c4C)c4nc5c(nc4c(-c4ccccc4)c2nc1-3)-c1ccc2c3c(ccc-5c13)C(=O)N(CC(CCCCCCCCCC)CCCCCCCCCCCC)C2=O,0.94,8.33,51.0,3.94,3.993402,1.3553807106598916,,,2:1,,,,inverted,inverted,ZnO/PEI,ZnO/PEI,MoO3,MoO3,,chlorobenzene,chlorobenzene,175.0,-5.1,-3.3,1.8,-5.76,-3.67,2.09
1644,10.1021/acs.chemmater.8b04265,10.1021/acs.chemmater.8b04265,PBB-T,IT-F,PBB-T,IT-F,CCCCCCC(CCCC)Cc1csc(-c2nc3cc4sc(-c5cc(CC(CCCC)CCCCCC)c(-c6cc7c(-c8ccc(CC(CC)CCCC)s8)c8sccc8c(-c8ccc(CC(CC)CCCC)s8)c7s6)s5)nc4cc3s2)c1,CCCCCCc1ccc(C2(c3ccc(CCCCCC)cc3)c3cc4c(cc3-c3sc5cc(C=C6C(=O)c7cc(F)ccc7C6=C(C#N)C#N)sc5c32)C(c2ccc(CCCCCC)cc2)(c2ccc(CCCCCC)cc2)c2c-4sc3cc(C=C4C(=O)c5cc(F)ccc5C4=C(C#N)C#N)sc23)cc1,0.91,20.9,70.0,13.3,13.3133,0.099999999999994,,,1:1.2,,,,ITO/PEDOT:PSS/PBB-T:ITIC-F/PDINO/Al,conventional,PDINO,PDINO,PEDOT:PSS,PEDOT:PSS,100.0,chlorobenzene,chlorobenzene,150.0,-5.4,-3.3,2.1,-5.62,-4.019,1.533
1645,10.1016/j.isci.2018.12.027,10.1016/j.isci.2018.12.027,PBDTS-TZNT,IT-4F,PBDTS-TZNT,IT-4F,CCCCCCC(CCCC)Cn1nc2c(-c3ccc(C)s3)cc3c(cc(-c4ccc(-c5cc6c(-c7ccc(SCC(CC)CCCC)s7)c7sc(C)cc7c(-c7ccc(SCC(CC)CCCC)s7)c6s5)s4)c4nn(CC(CCCC)CCCCCC)nc43)c2n1,CCCCCCc1ccc(C2(c3ccc(CCCCCC)cc3)c3cc4c(cc3-c3sc5cc(/C=C6\C(=O)c7cc(F)c(F)cc7C6=C(C#N)C#N)sc5c32)C(c2ccc(CCCCCC)cc2)(c2ccc(CCCCCC)cc2)c2c-4sc3cc(/C=C4\C(=O)c5cc(F)c(F)cc5C4=C(C#N)C#N)sc23)cc1,0.88,18.65,68.89999999999999,11.31,11.307868,0.0188505747126556,,,1:1,"1,8-diiodoethane",,0.2% v/v,glass/ITO/ZnO/PBDTS-TZNT:IT-4F/MoO3/Al,inverted,ZnO,,MoO3,,,chloroform,,,-5.39,-3.3,2.09,-5.7,-3.99,1.71
1646,10.1016/j.isci.2018.12.027,10.1016/j.isci.2018.12.027,PBDTS-TZNT,ITIC,PBDTS-TZNT,ITIC,CCCCCCC(CCCC)Cn1nc2c(-c3ccc(C)s3)cc3c(cc(-c4ccc(-c5cc6c(-c7ccc(SCC(CC)CCCC)s7)c7sc(C)cc7c(-c7ccc(SCC(CC)CCCC)s7)c6s5)s4)c4nn(CC(CCCC)CCCCCC)nc43)c2n1,CCCCCCc1ccc(C2(c3ccc(CCCCCC)cc3)c3cc4c(cc3-c3sc5cc(/C=C6\C(=O)c7ccccc7C6=C(C#N)C#N)sc5c32)C(c2ccc(CCCCCC)cc2)(c2ccc(CCCCCC)cc2)c2c-4sc3cc(/C=C4\C(=O)c5ccccc5C4=C(C#N)C#N)sc23)cc1,0.94,16.92,65.7,10.45,10.4494536,0.0052287081339644,,,1:1,"1,8-diiodoethane",,0.2% v/v,glass/ITO/ZnO/PBDTS-TZNT:ITIC/MoO3/Al,inverted,ZnO,,MoO3,,,chloroform,,,-5.39,-3.3,2.09,-5.55,-3.8,1.75
1648,10.1021/acs.chemmater.8b04265,10.1021/acs.chemmater.8b04265,PBB-T,ITIC-F,PBB-T,ITIC-F,CCCCCCCCC(CCCC)Cc1cc(-c2nc3cc4sc(-c5cc(CC(CCCC)CCCCCCCC)c(-c6cc7c(-c8ccc(CC(CC)CCCC)s8)c8sc(C)cc8c(-c8ccc(CC(CC)CCCC)s8)c7s6)s5)nc4cc3s2)sc1C,CCCCCCc1ccc(C2(c3ccc(CCCCCC)cc3)c3cc4c(cc3-c3sc5cc(/C=C6\C(=O)c7ccc(F)cc7C6=C(C#N)C#N)sc5c32)C(c2ccc(CCCCCC)cc2)(c2ccc(CCCCCC)cc2)c2c-4sc3cc(/C=C4\C(=O)c5ccc(F)cc5C4=C(C#N)C#N)sc23)cc1,0.92,19.7,62.0,11.3,11.23688,0.5585840707964725,,,1:1.2,,,,ITO/PEDOT:PSS/PBB-T:ITIC-F/PDINO/Al,conventional,PDINO,PDINO,PEDOT:PSS,PEDOT:PSS,100.0,chlorobenzene,chlorobenzene,,-5.4,-3.3,2.1,-5.69,-4.14,1.55
1649,10.1039/c6ee00315j,10.1039/c6ee00315j,J50,IDSe-T-IC,J50,IDSe-T-IC,CCCCCCCCC(CCCCCC)Cc1ccc(-c2c3cc(-c4ccc(-c5c(F)c(F)c(-c6cccs6)c6nn(CCCCCCCC)nc56)s4)sc3c(-c3ccc(CC(CCCCCC)CCCCCCCC)s3)c3ccsc23)s1,CCCCCCc1ccc(C2(c3ccc(CCCCCC)cc3)c3cc4c(cc3-c3[se]c(-c5scc(C=C6C(=O)c7ccccc7C6=C(C#N)C#N)c5CC(CC)CCCC)cc32)C(c2ccc(CCCCCC)cc2)(c2ccc(CCCCCC)cc2)c2cc(-c3scc(/C=C5/C(=O)c6ccccc6C5=C(C#N)C#N)c3CC(CC)CCCC)[se]c2-4)cc1,0.91,15.2,62.0,8.58,8.57584,0.0484848484848555,,,,,,,,,,,,,,,,,-5.29,-3.3,1.99,-5.45,-3.79,1.66
1650,10.1002/adma.201601595,10.1002/adma.201601595,J51,ITIC,J51,ITIC,CCCCCCCCC(CCCCCC)Cc1ccc(-c2c3cc(-c4ccc(-c5c(F)c(F)c(-c6cccs6)c6nn(CC(CCCCCC)CCCCCCCC)nc56)s4)sc3c(-c3ccc(CC(CCCCCC)CCCCCCCC)s3)c3ccsc23)s1,CCCCCCc1ccc(C2(c3ccc(CCCCCC)cc3)c3cc4c(cc3-c3sc5cc(C=C6C(=O)c7ccccc7C6=C(C#N)C#N)sc5c32)C(c2ccc(CCCCCC)cc2)(c2ccc(CCCCCC)cc2)c2c-4sc3cc(C=C4C(=O)c5ccccc5C4=C(C#N)C#N)sc23)cc1,0.82,16.47,69.0,9.26,9.318726,0.634190064794817,,,1:2,,,,ITO/PEDOT:PSS/active layer/PDINO/Al,conventional,PDINO,PDINO,PEDOT:PSS,PEDOT:PSS,,chloroform,chloroform,150.0,-5.29,-3.3,,-5.49,-3.83,1.59
1656,10.1021/acsenergylett.9b00147,10.1021/acsenergylett.9b00147,PBDB-T,IPIC-4Cl,PBDB-T,IPIC-4Cl,CCCCC(CC)Cc1ccc(-c2c3cc(-c4ccc(-c5sc(-c6cccs6)c6c5C(=O)c5c(CC(CC)CCCC)sc(CC(CC)CCCC)c5C6=O)s4)sc3c(-c3ccc(CC(CC)CCCC)s3)c3ccsc23)s1,CCCCCCc1ccc(C2(c3ccc(CCCCCC)cc3)c3cc4c(cc3-c3sc5c6sc(/C=C7\C(=O)c8cc(Cl)c(Cl)cc8C7=C(C#N)C#N)cc6n(CC(CCCC)CCCCCC)c5c32)C(c2ccc(CCCCCC)cc2)(c2ccc(CCCCCC)cc2)c2c-4sc3c4sc(/C=C5\C(=O)c6cc(Cl)c(Cl)cc6C5=C(C#N)C#N)cc4n(CC(CCCC)CCCCCC)c23)cc1,0.813,22.2,74.0,13.4,13.355963999999997,0.3286268656716696,,,1:1,,,,,,,,,,,,,,-5.33,-3.29,2.04,-5.51,-3.95,1.56
1657,10.1021/acsenergylett.9b00147,10.1021/acsenergylett.9b00147,PBDB-T,,PBDB-T,,CCCCC(CC)Cc1ccc(-c2c3cc(-c4ccc(-c5sc(-c6cccs6)c6c5C(=O)c5c(CC(CC)CCCC)sc(CC(CC)CCCC)c5C6=O)s4)sc3c(-c3ccc(CC(CC)CCCC)s3)c3ccsc23)s1,CCCCCCc1ccc(C2(c3ccc(CCCCCC)cc3)c3cc4c(cc3-c3sc5c6sc(/C=C7\C(=O)c8cc(F)c(F)cc8C7=C(C#N)C#N)cc6n(CC(CCCC)CCCCCC)c5c32)C(c2ccc(CCCCCC)cc2)(c2ccc(CCCCCC)cc2)c2c-4sc3c4sc(/C=C5\C(=O)c6cc(F)c(F)cc6C5=C(C#N)C#N)cc4n(CC(CCCC)CCCCCC)c23)cc1,0.835,19.8,67.10000000000001,11.1,11.093643000000002,0.0572702702702497,,,1:1,,,,,,,,,,,,,,-5.33,-3.29,2.04,-5.54,-3.94,1.6
1658,10.1021/acsenergylett.9b00147,10.1021/acsenergylett.9b00147,PBDB-T,IPIC,PBDB-T,IPIC,CCCCC(CC)Cc1ccc(-c2c3cc(-c4ccc(-c5sc(-c6cccs6)c6c5C(=O)c5c(CC(CC)CCCC)sc(CC(CC)CCCC)c5C6=O)s4)sc3c(-c3ccc(CC(CC)CCCC)s3)c3ccsc23)s1,CCCCCCc1ccc(C2(c3ccc(CCCCCC)cc3)c3cc4c(cc3-c3sc5c6sc(/C=C7\C(=O)c8ccccc8C7=C(C#N)C#N)cc6n(CC(CCCC)CCCCCC)c5c32)C(c2ccc(CCCCCC)cc2)(c2ccc(CCCCCC)cc2)c2c-4sc3c4sc(/C=C5\C(=O)c6ccccc6C5=C(C#N)C#N)cc4n(CC(CCCC)CCCCCC)c23)cc1,0.95,7.16,58.6,3.98,3.985972,0.150050251256278,,,1:1,,,,,,,,,,,,,,-5.33,-3.29,2.04,-5.47,-3.82,1.65
1664,10.1002/adfm.201802895,10.1002/adfm.201802895,PBDB-T,IDTIC,PBDB-T,IDTIC,CCCCC(CC)Cc1ccc(-c2c3cc(-c4ccc(-c5sc(-c6cccs6)c6c5C(=O)c5c(CC(CC)CCCC)sc(CC(CC)CCCC)c5C6=O)s4)sc3c(-c3ccc(CC(CC)CCCC)s3)c3ccsc23)s1,CCCCCCCCCCCCCCCCC1(CCCCCCCCCCCCCCCC)c2cc3c(cc2-c2sc(/C=C4\C(=O)c5ccccc5C4=C(C#N)C#N)cc21)C(CCCCCCCCCCCCCCCC)(CCCCCCCCCCCCCCCC)c1cc(/C=C2\C(=O)c4ccccc4C2=C(C#N)C#N)sc1-3,0.84,12.7,56.3,5.67,6.006084,5.927407407407401,,,,,,,ITO/ZnO/PFN-Br/active layer/MoOx/Ag,inverted,ZnO,ZnO,MoOx,MoO3,150.0,,,,-5.33,-3.29,2.04,-5.85,-3.89,1.96
1665,10.1002/adfm.201903269,10.1002/adfm.201903269,PBDB-T,INPIC-4F,PBDB-T,INPIC-4F,CCCCC(CC)Cc1ccc(-c2c3cc(-c4ccc(-c5sc(-c6cccs6)c6c5C(=O)c5c(CC(CC)CCCC)sc(CC(CC)CCCC)c5C6=O)s4)sc3c(-c3ccc(CC(CC)CCCC)s3)c3ccsc23)s1,CCCCCCCCn1c2cc(/C=C3\C(=O)c4cc(F)c(F)cc4C3=C(C#N)C#N)sc2c2sc3c(c21)C(c1ccc(CCCCCC)cc1)(c1ccc(CCCCCC)cc1)c1cc2c(cc1-3)C(c1ccc(CCCCCC)cc1)(c1ccc(CCCCCC)cc1)c1c-2sc2c3sc(/C=C4\C(=O)c5cc(F)c(F)cc5C4=C(C#N)C#N)cc3n(CCCCCCCC)c12,0.835,18.4,63.2,9.71,9.710048,0.0004943357363319,,,1:1,,,,inverted,inverted,ZnO,ZnO,MoOx,MoO3,102.0,chlorobenzene,chlorobenzene,,-5.33,-3.29,2.04,-5.42,-3.94,1.48
1666,10.1002/adfm.201903269,10.1002/adfm.201903269,PBDB-T,p-INPOIC,PBDB-T,p-INPOIC,CCCCC(CC)Cc1ccc(-c2c3cc(-c4ccc(-c5sc(-c6cccs6)c6c5C(=O)c5c(CC(CC)CCCC)sc(CC(CC)CCCC)c5C6=O)s4)sc3c(-c3ccc(CC(CC)CCCC)s3)c3ccsc23)s1,CCCCCCCCn1c2cc(/C=C3\C(=O)c4cc(F)c(F)cc4C3=C(C#N)C#N)sc2c2sc3c(c21)C(c1ccc(OCCCCCC)cc1)(c1ccc(OCCCCCC)cc1)c1cc2c(cc1-3)C(c1ccc(OCCCCCC)cc1)(c1ccc(OCCCCCC)cc1)c1c-2sc2c3sc(/C=C4\C(=O)c5cc(F)c(F)cc5C4=C(C#N)C#N)cc3n(CCCCCCCC)c12,0.846,19.0,66.10000000000001,10.6,10.624914,0.2350377358490638,,,1:1,,,,inverted,inverted,ZnO,ZnO,MoOx,MoO3,102.0,chlorobenzene,chlorobenzene,,-5.33,-3.29,2.04,-5.38,-4.0,1.38
1667,10.1002/adfm.201903269,10.1002/adfm.201903269,PBDB-T,m-INPOIC,PBDB-T,m-INPOIC,CCCCC(CC)Cc1ccc(-c2c3cc(-c4ccc(-c5sc(-c6cccs6)c6c5C(=O)c5c(CC(CC)CCCC)sc(CC(CC)CCCC)c5C6=O)s4)sc3c(-c3ccc(CC(CC)CCCC)s3)c3ccsc23)s1,CCCCCCCCn1c2cc(/C=C3\C(=O)c4cc(F)c(F)cc4C3=C(C#N)C#N)sc2c2sc3c(c21)C(c1cccc(OCCCCCC)c1)(c1cccc(OCCCCCC)c1)c1cc2c(cc1-3)C(c1cccc(OCCCCCC)c1)(c1cccc(OCCCCCC)c1)c1c-2sc2c3sc(/C=C4\C(=O)c5cc(F)c(F)cc5C4=C(C#N)C#N)cc3n(CCCCCCCC)c12,0.85,21.3,66.9,12.1,12.112245,0.1011983471074385,,,1:1,,,,inverted,inverted,ZnO,ZnO,MoOx,MoO3,102.0,chlorobenzene,chlorobenzene,,-5.33,-3.29,2.04,-5.41,-3.97,1.44
1671,10.1039/c9ta02384d,10.1039/c9ta02384d,PTAZ-CH,ITIC,PTAZ-CH,ITIC,CCCCCCCCC(CCCCCC)Cn1nc2c(-c3cc(CC4CCCCC4)c(C)s3)c(F)c(F)c(-c3cc(CC4CCCCC4)c(-c4cc5c(-c6ccc(CC(CC)CCCC)s6)c6sc(C)cc6c(-c6ccc(CC(CC)CCCC)s6)c5s4)s3)c2n1,CCCCCCc1ccc(C2(c3ccc(CCCCCC)cc3)c3cc4c(cc3-c3sc5cc(/C=C6\C(=O)c7ccccc7C6=C(C#N)C#N)sc5c32)C(c2ccc(CCCCCC)cc2)(c2ccc(CCCCCC)cc2)c2c-4sc3cc(/C=C4\C(=O)c5ccccc5C4=C(C#N)C#N)sc23)cc1,0.89,18.2,70.0,11.35,11.3386,0.1004405286343462,,,1:1,,,,ITO/PEDOT:PSS/active layer/PFN-Br/Al,conventional,PFN-Br,PFN-Br,PEDOT:PSS,PEDOT:PSS,110.0,chlorobenzene,chlorobenzene,,-5.29,-3.29,2.0,-5.61,-4.02,1.59
1672,10.1002/aenm.201702324,10.1002/aenm.201702324,J72,m-ITIC,J72,m-ITIC,CCCCCCCCC(CCCCCC)Cn1nc2c(-c3cccs3)c(F)c(F)c(-c3ccc(-c4cc5c(-c6ccc([Si](C(C)C)(C(C)C)C(C)C)s6)c6sccc6c(-c6ccc([Si](C(C)C)(C(C)C)C(C)C)s6)c5s4)s3)c2n1,CCCCCCc1cccc(C2(c3cccc(CCCCCC)c3)c3cc4c(cc3-c3sc5cc(C=C6C(=O)c7ccccc7C6=C(C#N)C#N)sc5c32)C(c2cccc(CCCCCC)c2)(c2cccc(CCCCCC)c2)c2c-4sc3cc(C=C4C(=O)c5ccccc5C4=C(C#N)C#N)sc23)c1,0.962,16.35,65.0,10.23,10.223655,0.0620234604105532,,,1:1.5,,,,ITO/PEDOT:PSS/active layer/PDINO/Al,conventional BHJ,PDINO,PDINO,PEDOT:PSS,PEDOT:PSS,,chloroform,chloroform,150.0,-5.42,-3.29,1.98,-5.527,-3.854,1.578
1673,10.1021/acs.macromol.9b01233,10.1021/acs.macromol.9b01233,PE32,Y6,PE32,Y6,CCCCCCCCC(CCCCCC)Cn1nc2c(-c3ccc(C)s3)c(OC)c(OC)c(-c3ccc(-c4cc5c(-c6cc(Cl)c(CC(CC)CCCC)s6)c6sc(C)cc6c(-c6cc(Cl)c(CC(CC)CCCC)s6)c5s4)s3)c2n1,CCCCCCCCCCCc1c(/C=C2\C(=O)c3cc(F)c(F)cc3C2=C(C#N)C#N)sc2c1sc1c3c4nsnc4c4c5sc6c(CCCCCCCCCCC)c(/C=C7\C(=O)c8cc(F)c(F)cc8C7=C(C#N)C#N)sc6c5n(CC(CC)CCCC)c4c3n(CC(CC)CCCC)c21,0.75,18.44,53.0,7.31,7.329900000000001,0.2722298221614444,,,,,,,ITO/PEDOT:PSS/active layer/PDINO/Al,conventional,PDINO,PDINO,PEDOT:PSS,PEDOT:PSS,,chloroform,chloroform,,-5.2,-3.28,1.92,-5.6,-4.1,1.5
1674,10.1021/acsami.8b18493,10.1021/acsami.8b18493,PDTP-FBTA,IT-M,PDTP-FBTA,IT-M,CCCCCCCCC1(CCCCCCCC)Oc2cc(-c3ccc(-c4c(F)c(F)c(-c5ccc(C)s5)c5nn(CC(CCCC)CCCCCC)nc45)s3)sc2-c2sc(C)cc21,CCCCCCc1ccc(C2(c3ccc(CCCCCC)cc3)c3cc4c(cc3-c3sc5cc(/C=C6\C(=O)c7ccc(C)cc7C6=C(C#N)C#N)sc5c32)C(c2ccc(CCCCCC)cc2)(c2ccc(CCCCCC)cc2)c2c-4sc3cc(/C=C4\C(=O)c5ccc(C)cc5C4=C(C#N)C#N)sc23)cc1,0.76,16.19,68.10000000000001,8.38,8.379296400000001,0.0083961813842432,,,,,,,glass/ITO/ZnO/polymer donor:IT-M/MoO3/Ag,inverted,ZnO,,MoO3,,,CF,,,-5.21,-3.28,1.93,-5.58,-3.98,1.6
1675,10.1021/acsaem.9b01532,10.1021/acsaem.9b01532,P6T-F00,EH-IDTBR,P6T-F00,EH-IDTBR,CCCCCCCCCCCCC(CCCCCCCCCC)Cc1cc(-c2ccc(-c3ccc(-c4cc(CC(CCCCCCCCCC)CCCCCCCCCCCC)c(-c5ccc(-c6ccc(C)s6)s5)s4)s3)s2)sc1C,CCCCC(CC)CC1(CC(CC)CCCC)c2cc3c(cc2-c2sc(-c4ccc(/C=C5\SC(=S)N(CC)C5=O)c5nsnc45)cc21)C(CC(CC)CCCC)(CC(CC)CCCC)c1cc(-c2ccc(/C=C4\SC(=S)N(CC)C4=O)c4nsnc24)sc1-3,1.07,6.7,56.00000000000001,4.3,4.014640000000001,6.636279069767418,,,1:1,,,,ITO/PEDOT:PSS/active layer/PFN-Br/Ag,conventional,PFN-Br,PFN-Br,PEDOT:PSS,PEDOT:PSS,100.0,CB,chlorobenzene,80.0,-5.28,-3.28,2.0,-5.57,-3.91,1.66
1676,10.1016/j.jechem.2015.10.002,10.1016/j.jechem.2015.10.002,PBDTTT-C-T,DC-IDT2F,PBDTTT-C-T,DC-IDT2F,CCCCC(CC)CC(=O)c1cc2c(-c3cc4c(-c5ccc(CC(CC)CCCC)s5)c5sccc5c(-c5ccc(CC(CC)CCCC)s5)c4s3)scc2s1,CCCCCCc1ccc(C2(c3ccc(CCCCCC)cc3)c3cc4c(cc3-c3sc(-c5ccc(/C=C6\C(=O)c7ccccc7C6=C(C#N)C#N)o5)cc32)C(c2ccc(CCCCCC)cc2)(c2ccc(CCCCCC)cc2)c2cc(-c3ccc(/C=C5\C(=O)c6ccccc6C5=C(C#N)C#N)o3)sc2-4)cc1,0.96,6.32,50.8,3.08,3.0821376,0.0694025974025889,,,2:1,,,,inverted,inverted,PEIE,PEIE,MoO3,MoO3,,o-dichlorobenzene:chloroform (70:30 v/v),o-DCB:chloroform (70:30),,-5.13,-3.27,1.58,-5.44,-3.88,1.54
1677,10.1039/c4ta06004k,10.1039/c4ta06004k,PBDTTT-C-T,IDT-T,PBDTTT-C-T,IDT-T,CCCCC(CC)CC(=O)c1cc2c(-c3cc4c(-c5ccc(CC(CC)CCCC)s5)c5sccc5c(-c5ccc(CC(CC)CCCC)s5)c4s3)scc2s1,CCCCCCc1ccc(C2(c3ccc(CCCCCC)cc3)c3cc4c(cc3-c3sc(-c5ccc(/C=C6\C(=O)c7ccccc7C6=C(C#N)C#N)s5)cc32)C(c2ccc(CCCCCC)cc2)(c2ccc(CCCCCC)cc2)c2cc(-c3ccc(/C=C5\C(=O)c6ccccc6C5=C(C#N)C#N)s3)sc2-4)cc1,0.9,8.33,52.3,3.93,3.920931,0.2307633587786314,,,1.2:1,,,,ITO/PEDOT:PSS/active layer/Al,conventional,,,PEDOT:PSS,PEDOT:PSS,,o-dichlorobenzene,o-DCB,,-5.13,-3.27,1.58,-5.463,-3.923,1.55
1678,10.1039/c5ta05901a,10.1039/c5ta05901a,PBDTTT-C-T,IDT-2BM,PBDTTT-C-T,IDT-2BM,CCCCC(CC)CC(=O)c1cc2c(-c3cc4c(-c5ccc(CC(CC)CCCC)s5)c5sccc5c(-c5ccc(CC(CC)CCCC)s5)c4s3)scc2s1,CCCCCCc1ccc(C2(c3ccc(CCCCCC)cc3)c3cc4c(cc3-c3sc(-c5ccc(C=C(C#N)C#N)c6nsnc56)cc32)C(c2ccc(CCCCCC)cc2)(c2ccc(CCCCCC)cc2)c2cc(-c3ccc(C=C(C#N)C#N)c5nsnc35)sc2-4)cc1,0.766,10.1,55.1,4.26,4.262866600000001,0.067291079812226,,,1.5:1,1-chloronaphthalene (CN),,6 vol%,,,,,,,,o-DCB,,,-5.13,-3.27,1.58,-5.587,-4.083,1.61
1679,10.1002/adma.201602642,10.1002/adma.201602642,PBDTTT-C-T,IEICO,PBDTTT-C-T,IEICO,CCCCC(CC)CC(=O)c1cc2c(-c3cc4c(-c5ccc(CC(CC)CCCC)s5)c5sccc5c(-c5ccc(CC(CC)CCCC)s5)c4s3)scc2s1,CCCCCCc1ccc(C2(c3ccc(CCCCCC)cc3)c3cc4c(cc3-c3sc(-c5sc(/C=C6\C(=O)c7ccccc7C6=C(C#N)C#N)cc5OCC(CC)CCCC)cc32)C(c2ccc(CCCCCC)cc2)(c2ccc(CCCCCC)cc2)c2cc(-c3sc(/C=C5\C(=O)c6ccccc6C5=C(C#N)C#N)cc3OCC(CC)CCCC)sc2-4)cc1,0.89,12.3,59.0,6.5,6.45873,0.6349230769230756,,,,,,,ITO/PEDOT:PSS/active layer/PFN-Br/Al,conventional,PFN-Br,PFN-Br,PEDOT:PSS,PEDOT:PSS,,chloroform,chloroform,,-5.13,-3.27,1.58,-5.32,-3.95,1.34
1680,10.1039/c5ta05901a,10.1039/c5ta05901a,PBDTTT-C-T,IDTT-2BM,PBDTTT-C-T,IDTT-2BM,CCCCC(CC)CC(=O)c1cc2c(-c3cc4c(-c5ccc(CC(CC)CCCC)s5)c5sccc5c(-c5ccc(CC(CC)CCCC)s5)c4s3)scc2s1,CCCCCCc1ccc(C2(c3ccc(CCCCCC)cc3)c3cc4c(cc3-c3sc5cc(-c6ccc(C=C(C#N)C#N)c7nsnc67)sc5c32)C(c2ccc(CCCCCC)cc2)(c2ccc(CCCCCC)cc2)c2c-4sc3cc(-c4ccc(C=C(C#N)C#N)c5nsnc45)sc23)cc1,0.851,9.87,57.2,4.81,4.80443964,0.1155999999999916,,,1.5:1,DIO,,3% v/v,ITO/PEDOT:PSS/PBDTTT-C-T:IDTT-2BM/Ca/Al,,Ca,,PEDOT:PSS,,,o-DCB:CF (3:2),,,-5.13,-3.27,1.58,-5.5,-3.8,1.54
1681,10.1039/c8ee01546e,10.1039/c8ee01546e,PJ3,,PJ3,,CCCCCCCCCCC(CCCCCCCC)Cc1csc(-c2c(F)c(F)c(-c3cc(CC(CCCCCCCC)CCCCCCCCCC)c(-c4cc5c(-c6ccc([Si](CCC)(CCC)CCC)s6)c6sccc6c(-c6ccc([Si](CCC)(CCC)CCC)s6)c5s4)s3)c3nsnc23)c1,CCCCCCC1(CCCCCC)c2cc(-c3ccc(/C=C4\C(=O)c5ccccc5C4=C(C#N)C#N)s3)ccc2-c2sc(/C=C3\C(=O)c4ccccc4C3=C(C#N)C#N)cc21,0.867,4.7,55.400000000000006,2.25,2.2574946000000007,0.3330933333333638,,,,,,,,non-fullerene polymer solar cell,,,,,,,,,-5.01,-3.26,1.75,-5.7,-4.01,1.69
1682,10.1039/c8ee01546e,10.1039/c8ee01546e,PJ3,IDIC,PJ3,IDIC,CCCCCCCCCCC(CCCCCCCC)Cc1csc(-c2c(F)c(F)c(-c3cc(CC(CCCCCCCC)CCCCCCCCCC)c(-c4cc5c(-c6ccc([Si](CCC)(CCC)CCC)s6)c6sccc6c(-c6ccc([Si](CCC)(CCC)CCC)s6)c5s4)s3)c3nsnc23)c1,CCCCCCC1(CCCCCC)c2cc3c(cc2-c2sc(/C=C4\C(=O)c5ccccc5C4=C(C#N)C#N)cc21)C(CCCCCC)(CCCCCC)c1cc(/C=C2\C(=O)c4ccccc4C2=C(C#N)C#N)sc1-3,0.908,12.8,69.8,8.11,8.1124352,0.0300271270037083,,,,,,,,non-fullerene polymer solar cell,,,,,,,,,-5.01,-3.26,1.75,-5.67,-4.1,1.57
1683,10.1039/c8ee01546e,10.1039/c8ee01546e,PJ3,m-ITIC,PJ3,m-ITIC,CCCCCCCCCCC(CCCCCCCC)Cc1csc(-c2c(F)c(F)c(-c3cc(CC(CCCCCCCC)CCCCCCCCCC)c(-c4cc5c(-c6ccc([Si](CCC)(CCC)CCC)s6)c6sccc6c(-c6ccc([Si](CCC)(CCC)CCC)s6)c5s4)s3)c3nsnc23)c1,CCCCCCc1cccc(C2(c3cccc(CCCCCC)c3)c3cc4c(cc3-c3sc5cc(C=C6C(=O)c7ccccc7C6=C(C#N)C#N)sc5c32)C(c2cccc(CCCCCC)c2)(c2cccc(CCCCCC)c2)c2c-4sc3cc(C=C4C(=O)c5ccccc5C4=C(C#N)C#N)sc23)c1,0.96,12.7,63.5,7.76,7.741919999999999,0.232989690721665,,,,,,,,non-fullerene polymer solar cell,,,,,,,,,-5.01,-3.26,1.75,-5.527,-3.854,1.578
1684,10.1021/acsami.5b10211,10.1021/acsami.5b10211,PCDTBT-C12,SM2,PCDTBT-C12,SM2,CCCCCCCCCCCCOc1c(OCCCCCCCCCCCC)c(-c2ccc(-c3ccc4c5ccccc5n(CCCCCCCC)c4c3)s2)c2nsnc2c1-c1cccs1,CCCCCCCCCCCCN1C(=O)c2cccc3c(-c4ccc(-c5ccc(-c6ccc(-c7ccc8c9c(cccc79)C(=O)N(CCCCCCCCCCCC)C8=O)s6)c(F)c5)s4)ccc(c23)C1=O,1.11,2.21,30.0,0.74,0.7359300000000001,0.5499999999999875,,,1:2,,,,ITO/PEDOT:PSS (30 nm)/active layer/LiF (0.6 nm)/Al (100 nm),conventional,LiF,LiF,PEDOT:PSS,PEDOT:PSS,60.0,DCB,o-DCB,90.0,-5.23,-3.26,1.97,-5.98,-3.62,2.36
1685,10.1021/acsami.5b10211,10.1021/acsami.5b10211,PCDTBT-C12,SM1,PCDTBT-C12,SM1,CCCCCCCCCCCCOc1c(OCCCCCCCCCCCC)c(-c2ccc(-c3ccc4c5ccccc5n(CCCCCCCC)c4c3)s2)c2nsnc2c1-c1cccs1,CCCCCCCCN1C(=O)c2cccc3c(-c4ccc(-c5ccc(-c6ccc(-c7ccc8c9c(cccc79)C(=O)N(CCCCCCCC)C8=O)s6)cc5)s4)ccc(c23)C1=O,1.04,4.79,56.00000000000001,2.78,2.7896960000000006,0.3487769784172955,,,1:2,,,,ITO/PEDOT:PSS (30 nm)/active layer/LiF (0.6 nm)/Al (100 nm),conventional,LiF,LiF,PEDOT:PSS,PEDOT:PSS,52.0,DCB,o-DCB,90.0,-5.23,-3.26,1.97,-5.93,-3.5,2.43
1686,10.1021/acsami.5b10211,10.1021/acsami.5b10211,PCDTBT-C12,SM3,PCDTBT-C12,SM3,CCCCCCCCCCCCOc1c(OCCCCCCCCCCCC)c(-c2ccc(-c3ccc4c5ccccc5n(CCCCCCCC)c4c3)s2)c2nsnc2c1-c1cccs1,CCCCCCCCOc1cc(-c2ccc(-c3ccc4c5c(cccc35)C(=O)N(CCCCCCCC)C4=O)s2)c(F)cc1-c1ccc(-c2ccc3c4c(cccc24)C(=O)N(CCCCCCCC)C3=O)s1,1.09,1.71,30.0,0.56,0.5591700000000001,0.1482142857142852,,,1:2,,,,ITO/PEDOT:PSS (30 nm)/active layer/LiF (0.6 nm)/Al (100 nm),conventional,LiF,LiF,PEDOT:PSS,PEDOT:PSS,66.0,DCB,o-DCB,90.0,-5.23,-3.26,1.97,-5.95,-3.68,2.27
1687,10.1021/acsami.5b10211,10.1021/acsami.5b10211,PCDTBT-C12,SM4,PCDTBT-C12,SM4,CCCCCCCCCCCCOc1c(OCCCCCCCCCCCC)c(-c2ccc(-c3ccc4c5ccccc5n(CCCCCCCC)c4c3)s2)c2nsnc2c1-c1cccs1,CCCCCCCCOc1cc(-c2ccc(-c3ccc4c5c(cccc35)C(=O)N(CCCCCCCC)C4=O)s2)c(OCCCCCCCC)cc1-c1ccc(-c2ccc3c4c(cccc24)C(=O)N(CCCCCCCC)C3=O)s1,1.24,0.37,28.000000000000004,0.13,0.128464,1.1815384615384477,,,1:2,,,,ITO/PEDOT:PSS (30 nm)/active layer/LiF (0.6 nm)/Al (100 nm),conventional,LiF,LiF,PEDOT:PSS,PEDOT:PSS,57.0,DCB,o-DCB,90.0,-5.23,-3.26,1.97,-5.8,-3.65,2.15
1694,10.1039/c5ta05901a,10.1039/c5ta05901a,PBDTTT-C-T,IDT-2BM,PBDTTT-C-T,IDT-2BM,CCCCC(CC)CC(=O)c1cc2c(C)sc(-c3cc4c(-c5ccc(CC(CC)CCCC)s5)c5sc(C)cc5c(-c5ccc(CC(CC)CCCC)s5)c4s3)c2s1,CCCCCCc1ccc(C2(c3ccc(CCCCCC)cc3)c3cc4c(cc3-c3sc(-c5ccc(C=C(C#N)C#N)c6nsnc56)cc32)C(c2ccc(CCCCCC)cc2)(c2ccc(CCCCCC)cc2)c2cc(-c3ccc(C=C(C#N)C#N)c5nsnc35)sc2-4)cc1,0.766,10.1,55.1,4.26,4.262866600000001,0.067291079812226,,,1.5:1,1-chloronaphthalene (CN),CN,6 vol%,ITO/PEDOT:PSS/active layer/Ca/Al,conventional,Ca,Ca,PEDOT:PSS,PEDOT:PSS,,o-DCB,o-DCB,,-5.11,-3.25,1.86,-5.6,-3.8,1.8
1695,10.1039/c5ta05901a,10.1039/c5ta05901a,PBDTTT-C-T,IDTT-2BM,PBDTTT-C-T,IDTT-2BM,CCCCC(CC)CC(=O)c1cc2c(C)sc(-c3cc4c(-c5ccc(CC(CC)CCCC)s5)c5sc(C)cc5c(-c5ccc(CC(CC)CCCC)s5)c4s3)c2s1,CCCCCCc1ccc(C2(c3ccc(CCCCCC)cc3)c3cc4c(cc3-c3sc5cc(-c6ccc(C=C(C#N)C#N)c7nsnc67)sc5c32)C(c2ccc(CCCCCC)cc2)(c2ccc(CCCCCC)cc2)c2c-4sc3cc(-c4ccc(C=C(C#N)C#N)c5nsnc45)sc23)cc1,0.851,9.87,57.2,4.81,4.80443964,0.1155999999999916,,,1.5:1,DIO,DIO,3% v/v,ITO/PEDOT:PSS/PBDTTT-C-T:IDTT-2BM/Ca/Al,conventional,Ca,Ca,PEDOT:PSS,PEDOT:PSS,,o-DCB:CF (3:2),o-DCB:chloroform (3:2),,-5.11,-3.25,1.86,-5.5,-3.8,1.7
1698,10.1002/adma.201800403,10.1002/adma.201800403,J71,ZITI,J71,ZITI,CCCCCCCCC(CCCCCC)Cn1nc2c(-c3cccs3)c(F)c(F)c(-c3ccc(-c4cc5c(-c6ccc([Si](CCC)(CCC)CCC)s6)c6sccc6c(-c6ccc([Si](CCC)(CCC)CCC)s6)c5s4)s3)c2n1,CCCCCCC(CCCC)CC1(CC(CCCC)CCCCCC)C2=C(c3cc4c(cc31)-c1sc(/C=C3\C(=O)c5cc(F)ccc5C3=C(C#N)C#N)cc1C4)C(CC(CCCC)CCCCCC)(CC(CCCC)CCCCCC)c1cc3c(cc12)Cc1cc(/C=C2\C(=O)c4cc(F)ccc4C2=C(C#N)C#N)sc1-3,0.93,20.37,69.5,13.24,13.1661495,0.5577832326283907,,,1:1,,,,ITO/PEDOT:PSS/active layer/PNDIT-F3N/Al,conventional,PNDIT-F3N,PNDIT-F3N,PEDOT:PSS,PEDOT:PSS,,chloroform,chloroform,120.0,-5.4,-3.24,1.96,-5.56,-3.77,1.53
1701,10.1039/c8ta09370a,10.1039/c8ta09370a,J71,TTz1,J71,TTz1,CCCCCCCCC(CCCCCC)Cn1nc2c(-c3cccs3)c(F)c(F)c(-c3ccc(-c4cc5c(-c6ccc([Si](CCC)(CCC)CCC)s6)c6sccc6c(-c6ccc([Si](CCC)(CCC)CCC)s6)c5s4)s3)c2n1,CCCCCCC(CCCC)Cc1cc(-c2ccc(C=C(C#N)C#N)c3nsnc23)sc1-c1nc2sc(-c3sc(-c4ccc(C=C(C#N)C#N)c5nsnc45)cc3CC(CCCC)CCCCCC)nc2s1,0.9,15.43,63.2,8.77,8.776584,0.0750741163055888,,,1:2,DIO,,0.25%,conventional,inverted,ZnO,,MoO3,,100.0,chloroform,,,-5.4,-3.24,1.96,-5.7,-3.86,1.65
1702,10.1039/c8ta00764k,10.1039/c8ta00764k,J71,IDTT-BH,J71,IDTT-BH,CCCCCCCCC(CCCCCC)Cn1nc2c(-c3cccs3)c(F)c(F)c(-c3ccc(-c4cc5c(-c6ccc([Si](CCC)(CCC)CCC)s6)c6sccc6c(-c6ccc([Si](CCC)(CCC)CCC)s6)c5s4)s3)c2n1,CCCCCCC(CCCC)Cc1ccc(C2(c3ccc(CC(CCCC)CCCCCC)cc3)c3cc4c(cc3-c3sc5cc(/C=C6\C(=O)c7cc8ccccc8cc7C6=C(C#N)C#N)sc5c32)C(c2ccc(CC(CCCC)CCCCCC)cc2)(c2ccc(CC(CCCC)CCCCCC)cc2)c2c-4sc3cc(/C=C4\C(=O)c5cc6ccccc6cc5C4=C(C#N)C#N)sc23)cc1,0.9,17.77,69.1,11.05,11.051163,0.0105248868778122,,,,,,,,,,,,,,,,,-5.4,-3.24,1.96,-5.42,-3.86,1.54
1703,10.1039/c8ta00764k,10.1039/c8ta00764k,J71,IDTT-OBH,J71,IDTT-OBH,CCCCCCCCC(CCCCCC)Cn1nc2c(-c3cccs3)c(F)c(F)c(-c3ccc(-c4cc5c(-c6ccc([Si](CCC)(CCC)CCC)s6)c6sccc6c(-c6ccc([Si](CCC)(CCC)CCC)s6)c5s4)s3)c2n1,CCCCCCC(CCCC)COc1ccc(C2(c3ccc(OCC(CCCC)CCCCCC)cc3)c3cc4c(cc3-c3sc5cc(/C=C6\C(=O)c7cc8ccccc8cc7C6=C(C#N)C#N)sc5c32)C(c2ccc(OCC(CCCC)CCCCCC)cc2)(c2ccc(OCC(CCCC)CCCCCC)cc2)c2c-4sc3cc(/C=C4\C(=O)c5cc6ccccc6cc5C4=C(C#N)C#N)sc23)cc1,0.92,14.75,61.0,8.02,8.2777,3.2132169576059826,,,,,,,,,,,,,,,,,-5.4,-3.24,1.96,-5.41,-3.86,1.57
1704,10.1039/c8ta05800h,10.1039/c8ta05800h,J71,ITIC5,J71,ITIC5,CCCCCCCCC(CCCCCC)Cn1nc2c(-c3cccs3)c(F)c(F)c(-c3ccc(-c4cc5c(-c6ccc([Si](CCC)(CCC)CCC)s6)c6sccc6c(-c6ccc([Si](CCC)(CCC)CCC)s6)c5s4)s3)c2n1,CCCCCCc1ccc(C2(c3ccc(CCCCCC)cc3)c3cc(/C=C4\C(=O)c5cscc5C4=C(C#N)C#N)sc3-c3sc4cc5c6c(sc5cc4c32)-c2sc(/C=C3\C(=O)c4cscc4C3=C(C#N)C#N)cc2C6(c2ccc(CCCCCC)cc2)c2ccc(CCCCCC)cc2)cc1,0.897,18.48,75.5,12.5,12.5153028,0.1224223999999907,,,1:1,,,,ITO/ZnO/active layer/MoO3/Ag,inverted,ZnO,ZnO,MoO3,MoO3,,chloroform,chloroform,,-5.4,-3.24,1.96,-5.48,-3.95,1.53
1707,10.1002/adma.201706124,10.1002/adma.201706124,J71,MeIC,J71,MeIC,CCCCCCCCC(CCCCCC)Cn1nc2c(-c3cccs3)c(F)c(F)c(-c3ccc(-c4cc5c(-c6ccc([Si](CCC)(CCC)CCC)s6)c6sccc6c(-c6ccc([Si](CCC)(CCC)CCC)s6)c5s4)s3)c2n1,CCCCCCc1ccc(C2(c3ccc(CCCCCC)cc3)c3cc4c(cc3-c3sc5cc(/C=C6\C(=O)c7c(csc7C)C6=C(C#N)C#N)sc5c32)C(c2ccc(CCCCCC)cc2)(c2ccc(CCCCCC)cc2)c2c-4sc3cc(/C=C4\C(=O)c5c(csc5C)C4=C(C#N)C#N)sc23)cc1,0.918,18.41,74.2,12.54,12.540081960000002,0.0006535885167689,,,1:1,,,,ITO/PEDOT:PSS/J71:MeIC/PDINO/Al,conventional,PDINO,PDINO,PEDOT:PSS,PEDOT:PSS,,,,150.0,-5.4,-3.24,2.16,-5.57,-3.92,1.65
1709,10.1021/acs.chemmater.8b05327,10.1021/acs.chemmater.8b05327,J71,IT-DM,J71,IT-DM,CCCCCCCCC(CCCCCC)Cn1nc2c(-c3cccs3)c(F)c(F)c(-c3ccc(-c4cc5c(-c6ccc([Si](CCC)(CCC)CCC)s6)c6sccc6c(-c6ccc([Si](CCC)(CCC)CCC)s6)c5s4)s3)c2n1,CCCCCCc1ccc(C2(c3ccc(CCCCCC)cc3)c3cc4c(cc3-c3sc5cc(C=C6C(=O)c7cc(C)c(C)cc7C6=C(C#N)C#N)sc5c32)C(c2ccc(CCCCCC)cc2)(c2ccc(CCCCCC)cc2)c2c-4sc3cc(C=C4C(=O)c5cc(C)c(C)cc5C4=C(C#N)C#N)sc23)cc1,1.015,16.74,70.89999999999999,12.05,12.046689899999995,0.0274697095435996,,,1:1,,,,ITO/PEDOT:PSS/active layer/ZrAcac/Al,conventional,ZrAcac,ZrAcac,PEDOT:PSS,PEDOT:PSS,,chloroform,chloroform,100.0,-5.4,-3.24,1.96,-5.57,-3.88,1.63
1710,10.1021/acs.chemmater.8b05327,10.1021/acs.chemmater.8b05327,J71,ITCF,J71,ITCF,CCCCCCCCC(CCCCCC)Cn1nc2c(-c3cccs3)c(F)c(F)c(-c3ccc(-c4cc5c(-c6ccc([Si](CCC)(CCC)CCC)s6)c6sccc6c(-c6ccc([Si](CCC)(CCC)CCC)s6)c5s4)s3)c2n1,CCCCCCc1ccc(C2(c3ccc(CCCCCC)cc3)c3cc4c(cc3-c3sc5cc(/C=C6\C(=O)c7cc(F)c(C)cc7C6=C(C#N)C#N)sc5c32)C(c2ccc(CCCCCC)cc2)(c2ccc(CCCCCC)cc2)c2c-4sc3cc(/C=C4\C(=O)c5cc(F)c(C)cc5C4=C(C#N)C#N)sc23)cc1,0.91,18.48,78.8,13.25,13.2516384,0.0123652830188615,,,1:1,,,,ITO/PEDOT:PSS/active layer/ZrAcac/Al,conventional,ZrAcac,ZrAcac,PEDOT:PSS,PEDOT:PSS,,chloroform,chloroform,100.0,-5.4,-3.24,1.96,-5.59,-3.95,1.57
1711,10.1021/acs.chemmater.8b05327,10.1021/acs.chemmater.8b05327,J71,IT-4F,J71,IT-4F,CCCCCCCCC(CCCCCC)Cn1nc2c(-c3cccs3)c(F)c(F)c(-c3ccc(-c4cc5c(-c6ccc([Si](CCC)(CCC)CCC)s6)c6sccc6c(-c6ccc([Si](CCC)(CCC)CCC)s6)c5s4)s3)c2n1,CCCCCCc1ccc(C2(c3ccc(CCCCCC)cc3)c3cc4c(cc3-c3sc5cc(/C=C6\C(=O)c7cc(F)c(F)cc7C6=C(C#N)C#N)sc5c32)C(c2ccc(CCCCCC)cc2)(c2ccc(CCCCCC)cc2)c2c-4sc3cc(/C=C4\C(=O)c5cc(F)c(F)cc5C4=C(C#N)C#N)sc23)cc1,0.803,19.58,74.2,11.66,11.666273080000002,0.0538000000000127,,,1:1,,,,ITO/PEDOT:PSS/active layer/ZrAcac/Al,conventional,ZrAcac,ZrAcac,PEDOT:PSS,PEDOT:PSS,,chloroform,chloroform,100.0,-5.4,-3.24,1.96,-5.66,-4.14,1.53
1716,10.1016/j.nanoen.2019.04.018,10.1016/j.nanoen.2019.04.018,J71,Br-ITIC,J71,Br-ITIC,CCCCCCCCC(CCCCCC)Cn1nc2c(-c3cccs3)c(F)c(F)c(-c3ccc(-c4cc5c(-c6ccc([Si](CCC)(CCC)CCC)s6)c6sccc6c(-c6ccc([Si](CCC)(CCC)CCC)s6)c5s4)s3)c2n1,CCCCCCc1ccc(C2(c3ccc(CCCCCC)cc3)c3cc4c(cc3-c3sc5cc(C=C6C(=O)c7cc(Br)ccc7C6=C(C#N)C#N)sc5c32)C(c2ccc(CCCCCC)cc2)(c2ccc(CCCCCC)cc2)c2c-4sc3cc(C=C4C(=O)c5cc(Br)ccc5C4=C(C#N)C#N)sc23)cc1,0.876,18.27,76.2,12.19,12.19544424,0.0446615258408467,,,1:1,DIO,DIO,,ITO/PEDOT:PSS/active layer/PDINN/Al,conventional,PDINN,PDINN,PEDOT:PSS,PEDOT:PSS,,chloroform,chloroform,,-5.4,-3.24,1.96,-5.73,-4.2,
1717,10.1039/c8ta11972d,10.1039/c8ta11972d,J71,m-IDTIDT-FIC,J71,m-IDTIDT-FIC,CCCCCCCCC(CCCCCC)Cn1nc2c(-c3cccs3)c(F)c(F)c(-c3ccc(-c4cc5c(-c6ccc([Si](CCC)(CCC)CCC)s6)c6sccc6c(-c6ccc([Si](CCC)(CCC)CCC)s6)c5s4)s3)c2n1,CCCCCCc1cccc(C2(c3cccc(CCCCCC)c3)c3cc4c(cc3-c3sc(/C=C5\C(=O)c6cc(F)c(F)cc6C5=C(C#N)C#N)cc32)C(c2cccc(CCCCCC)c2)(c2cccc(CCCCCC)c2)c2c-4sc3c4c(sc23)-c2cc3c(cc2C4(c2cccc(CCCCCC)c2)c2cccc(CCCCCC)c2)-c2sc(/C=C4\C(=O)c5cc(F)c(F)cc5C4=C(C#N)C#N)cc2C3(c2cccc(CCCCCC)c2)c2cccc(CCCCCC)c2)c1,0.92,18.01,68.30000000000001,11.32,11.316763600000003,0.0285901060070399,,,1:1.5,,,,ITO/PEDOT:PSS/active layer/PDINO/Al,conventional,PDINO,PDINO,PEDOT:PSS,PEDOT:PSS,,chloroform,chloroform,150.0,-5.4,-3.24,2.16,-5.47,-3.94,1.53
1718,10.1039/c7ta11339k,10.1039/c7ta11339k,J71,m-MeIC,J71,m-MeIC,CCCCCCCCC(CCCCCC)Cn1nc2c(-c3cccs3)c(F)c(F)c(-c3ccc(-c4cc5c(-c6ccc([Si](CCC)(CCC)CCC)s6)c6sccc6c(-c6ccc([Si](CCC)(CCC)CCC)s6)c5s4)s3)c2n1,CCCCCCc1cccc(C2(c3cccc(CCCCCC)c3)c3cc4c(cc3-c3sc5cc(/C=C6\C(=O)c7c(csc7C)C6=C(C#N)C#N)sc5c32)C(c2cccc(CCCCCC)c2)(c2cccc(CCCCCC)c2)c2c-4sc3cc(/C=C4\C(=O)c5c(csc5C)C4=C(C#N)C#N)sc23)c1,0.919,18.45,69.19999999999999,12.08,11.733240599999997,2.870524834437114,,,1:1 w/w,,,,ITO/PEDOT:PSS/active layer/PDINO/Al,conventional,PDINO,PDINO,PEDOT:PSS,PEDOT:PSS,100.0,chloroform,,150.0,-5.4,-3.24,2.16,-5.54,-3.9,1.64
1719,10.1021/acs.macromol.9b00484,10.1021/acs.macromol.9b00484,J71,m-ITIC,J71,m-ITIC,CCCCCCCCC(CCCCCC)Cn1nc2c(-c3cccs3)c(F)c(F)c(-c3ccc(-c4cc5c(-c6ccc([Si](CCC)(CCC)CCC)s6)c6sccc6c(-c6ccc([Si](CCC)(CCC)CCC)s6)c5s4)s3)c2n1,CCCCCCc1cccc(C2(c3cccc(CCCCCC)c3)c3cc4c(cc3-c3sc5cc(/C=C6\C(=O)c7ccccc7C6=C(C#N)C#N)sc5c32)C(c2cccc(CCCCCC)c2)(c2cccc(CCCCCC)c2)c2c-4sc3cc(/C=C4\C(=O)c5ccccc5C4=C(C#N)C#N)sc23)c1,0.94,17.53,71.2,11.73,11.732478400000002,0.02112872975278,,,1:1.2,,,,ITO/PEDOT:PSS/active layer/PDINO/Al,conventional,PDINO,PDINO,PEDOT:PSS,PEDOT:PSS,,chloroform,chloroform,150.0,-5.39,-3.24,2.15,-5.53,-3.95,1.58
1720,10.1016/j.nanoen.2020.104447,10.1016/j.nanoen.2020.104447,J71,Y6,J71,Y6,CCCCCCCCC(CCCCCC)Cn1nc2c(-c3cccs3)c(F)c(F)c(-c3ccc(-c4cc5c(-c6ccc([Si](CCC)(CCC)CCC)s6)c6sccc6c(-c6ccc([Si](CCC)(CCC)CCC)s6)c5s4)s3)c2n1,CCCCCCCCCCCc1c(/C=C2\C(=O)c3cc(F)c(F)cc3C2=C(C#N)C#N)sc2c1sc1c3c4nsnc4c4c5sc6c(CCCCCCCCCCC)c(/C=C7\C(=O)c8cc(F)c(F)cc8C7=C(C#N)C#N)sc6c5n(CC(CC)CCCC)c4c3n(CC(CC)CCCC)c21,0.87,20.54,53.6,9.6,9.5782128,0.2269500000000035,,,,,,,ITO/PEDOT:PSS/active layer/PDIN/Al,conventional,PDIN,PDIN,PEDOT:PSS,PEDOT:PSS,,,,,-5.4,-3.24,1.96,-5.65,-4.09,1.36
1721,10.1021/acsenergylett.9b01447,10.1021/acsenergylett.9b01447,PFT-EHp,Y6,PFT-EHp,Y6,CCCCCCCCN1C(=O)c2c(c(-c3ccc(-c4cc5c(-c6cc(F)c(CC(CC)CCCC)s6)c6sc(C)cc6c(-c6cc(F)c(CC(CC)CCCC)s6)c5s4)s3)c3nn(CCC(CC)CCCC)nc3c2-c2ccc(C)s2)C1=O,CCCCCCCCCCCc1c(/C=C2\C(=O)c3cc(F)c(F)cc3C2=C(C#N)C#N)sc2c1sc1c3c4nsnc4c4c5sc6c(CCCCCCCCCCC)c(/C=C7\C(=O)c8cc(F)c(F)cc8C7=C(C#N)C#N)sc6c5n(CC(CC)CCCC)c4c3n(CC(CC)CCCC)c21,0.78,25.01,71.2,14.16,13.889553600000005,1.909932203389799,,,1:1,DBE,,1.2%,ITO/PEDOT:PSS/active layer/PFNDI-Br/Ag,organic solar cell,PFNDI-Br,,PEDOT:PSS,,,,,110.0,-5.38,-3.24,2.14,-5.68,-4.06,1.62
1723,10.1002/aenm.201700834,10.1002/aenm.201700834,PBDT(T)[2F]T,ITIC,PBDT(T)[2F]T,ITIC,CCCCC(CC)Cc1ccc(-c2c3cc(-c4scc(F)c4F)sc3c(-c3ccc(CC(CC)CCCC)s3)c3ccsc23)s1,CCCCCCc1ccc(C2(c3ccc(CCCCCC)cc3)c3cc4c(cc3-c3sc5cc(C=C6C(=O)c7ccccc7C6=C(C#N)C#N)sc5c32)C(c2ccc(CCCCCC)cc2)(c2ccc(CCCCCC)cc2)c2c-4sc3cc(C=C4C(=O)c5ccccc5C4=C(C#N)C#N)sc23)cc1,0.94,16.9,62.0,9.8,9.84932,0.5032653061224288,,,5:5,,,,inverted,inverted,a-ZnO,a-ZnO,MoO3,MoO3,,chlorobenzene,chlorobenzene,160.0,-5.22,-3.22,2.0,-5.576,-3.916,1.586
1725,10.1021/jacs.7b01493,10.1021/jacs.7b01493,PBDTTT-E-T,IEICO,PBDTTT-E-T,IEICO,CCCCC(CC)COC(=O)c1cc2csc(-c3cc4c(-c5ccc(CC(CC)CCCC)s5)c5sccc5c(-c5ccc(CC(CC)CCCC)s5)c4s3)c2s1,CCCCCCc1ccc(C2(c3ccc(CCCCCC)cc3)c3cc4c(cc3-c3sc(-c5sc(/C=C6\C(=O)c7ccccc7C6=C(C#N)C#N)cc5OCC(CC)CCCC)cc32)C(c2ccc(CCCCCC)cc2)(c2ccc(CCCCCC)cc2)c2cc(-c3sc(/C=C5\C(=O)c6ccccc6C5=C(C#N)C#N)cc3OCC(CC)CCCC)sc2-4)cc1,0.823,18.8,66.7,10.3,10.3200908,0.1950563106796134,,,,,,,ITO/PCP-Na/PBDTTT-E-T:IEICO/PFN-Br/Al,,PFN-Br,PFN-Br,PCP-Na,PCP-Na,,,,,-5.09,-3.22,,-5.32,-3.95,1.34
1728,10.1039/c7ta11059f,10.1039/c7ta11059f,PBZ-m-CF3,ITIC,PBZ-m-CF3,ITIC,CCCCCCCCC(CCCCCC)Cn1nc2c(-c3cccs3)c(F)c(F)c(-c3ccc(-c4cc5c(-c6ccc(OCC(CCCC)CCCCCC)c(C(F)(F)F)c6)c6sccc6c(-c6ccc(OCC(CCCC)CCCCCC)c(C(F)(F)F)c6)c5s4)s3)c2n1,CCCCCCc1ccc(C2(c3ccc(CCCCCC)cc3)c3cc4c(cc3-c3sc5cc(C=C6C(=O)c7ccccc7C6=C(C#N)C#N)sc5c32)C(c2ccc(CCCCCC)cc2)(c2ccc(CCCCCC)cc2)c2c-4sc3cc(C=C4C(=O)c5ccccc5C4=C(C#N)C#N)sc23)cc1,0.94,18.4,60.2,10.4,10.412192,0.1172307692307583,,,1:1,,,,ITO/ZnO/active layer/MoO3/Al,inverted,ZnO,,MoO3,,,toluene,,160.0,-5.49,-3.22,,-5.49,-3.83,1.59
1729,10.1007/s11426-018-9408-7,10.1007/s11426-018-9408-7,PBDT-3T,IT-4F,PBDT-3T,IT-4F,CCCCC(CC)Cc1ccsc1-c1ccc(-c2sc(-c3cc4c(-c5cc(F)c(CC(CC)CCCC)s5)c5sccc5c(-c5cc(F)c(CC(CC)CCCC)s5)c4s3)cc2CC(CC)CCCC)s1,CCCCCCc1ccc(C2(c3ccc(CCCCCC)cc3)c3cc4c(cc3-c3sc5cc(/C=C6\C(=O)c7cc(F)c(F)cc7C6=C(C#N)C#N)sc5c32)C(c2ccc(CCCCCC)cc2)(c2ccc(CCCCCC)cc2)c2c-4sc3cc(/C=C4\C(=O)c5cc(F)c(F)cc5C4=C(C#N)C#N)sc23)cc1,0.85,3.89,30.4,1.0,1.005176,0.5176000000000069,,,,,,,,,,,,,,,,,-5.48,-3.21,1.99,-5.677,-4.105,1.522
1730,10.1002/adma.201804215,10.1002/adma.201804215,PTB7-Th,F8IC,PTB7-Th,F8IC,CCCCC(CC)COC(=O)c1sc2c(C)sc(-c3cc4c(-c5ccc(CC(CC)CCCC)s5)c5sc(C)cc5c(-c5ccc(CC(CC)CCCC)s5)c4s3)c2c1F,CCCCCCc1ccc(C2(c3ccc(CCCCCC)cc3)c3c(sc4cc(/C=C5\C(=O)c6cc(F)c(F)cc6C5=C(C#N)C#N)sc34)-c3sc4c5c(sc4c32)-c2sc3cc(/C=C4\C(=O)c6cc(F)c(F)cc6C4=C(C#N)C#N)sc3c2C5(c2ccc(CCCCCC)cc2)c2ccc(CCCCCC)cc2)cc1,0.65,24.7,67.0,10.8,10.75685,0.3995370370370433,,,,,,,inverted,inverted,ZnO,ZnO,V2O5,V2O5,,,,,-5.22,-3.21,2.01,-5.42,-4.13,1.29
1731,10.1002/adma.201804215,10.1002/adma.201804215,PTB7-Th,BT-CIC,PTB7-Th,BT-CIC,CCCCC(CC)COC(=O)c1sc2c(C)sc(-c3cc4c(-c5ccc(CC(CC)CCCC)s5)c5sc(C)cc5c(-c5ccc(CC(CC)CCCC)s5)c4s3)c2c1F,CCCCCCc1ccc(C2(c3ccc(CCCCCC)cc3)c3cc(/C=C4\C(=O)c5cc(Cl)c(Cl)cc5C4=C(C#N)C#N)sc3-c3sc4c(OCC(CC)CCCC)c5c6c(sc5c(OCC(CC)CCCC)c4c32)-c2sc(/C=C3\C(=O)c4cc(Cl)c(Cl)cc4C3=C(C#N)C#N)cc2C6(c2ccc(CCCCCC)cc2)c2ccc(CCCCCC)cc2)cc1,0.695,22.3,70.0,10.8,10.84895,0.453240740740737,,,,,,,inverted,inverted,ZnO,ZnO,V2O5,V2O5,,,,,-5.22,-3.21,2.01,-5.49,-4.09,1.4
1732,10.1002/aenm.201602509,10.1002/aenm.201602509,,ITIC,,ITIC,CCCCCCCCC(CCCCCC)Cc1cc(-c2cc3c(=O)n(CC(CCCCCC)CCCCCCCC)c4cc(-c5cc(CC(CCCCCC)CCCCCCCC)c(-c6ccc(-c7c(F)c(F)c(-c8ccc(C)s8)c8nsnc78)s6)s5)sc4c3s2)sc1C,CCCCCCc1ccc(C2(c3ccc(CCCCCC)cc3)c3cc4c(cc3-c3sc5cc(/C=C6\C(=O)c7ccccc7C6=C(C#N)C#N)sc5c32)C(c2ccc(CCCCCC)cc2)(c2ccc(CCCCCC)cc2)c2c-4sc3cc(/C=C4\C(=O)c5ccccc5C4=C(C#N)C#N)sc23)cc1,0.9,14.26,59.3,7.8,7.610562,2.428692307692308,,,1:1.6,,,,ITO/ZnO/PDTP4TFBT:ITIC/MoO3/Ag,inverted,ZnO,ZnO,MoO3,MoO3,95.0,,,,-5.26,-3.21,2.05,-5.51,-3.78,1.73
1733,10.1039/c7ee00844a,10.1039/c7ee00844a,J61,BT-IC,J61,BT-IC,CCCCCCCCCCCCSc1ccc(-c2c3cc(-c4ccc(-c5c(F)c(F)c(-c6cccs6)c6nn(CC(CCCCCC)CCCCCCCC)nc56)s4)sc3c(-c3ccc(SCCCCCCCCCCCC)s3)c3ccsc23)s1,CCCCCCc1ccc(C2(c3ccc(CCCCCC)cc3)c3cc(/C=C4\C(=O)c5ccccc5C4=C(C#N)C#N)sc3-c3sc4c(OCC(CC)CCCCC)c5c6c(sc5c(OCC(CC)CCCC)c4c32)-c2sc(/C=C3\C(=O)c4ccccc4C3=C(C#N)C#N)cc2C6(c2ccc(CCCCCC)cc2)c2ccc(CCCCCC)cc2)cc1,0.87,16.35,67.10000000000001,9.56,9.544639500000002,0.1606746861924488,,,1:1,,,,ITO/PEDOT:PSS/active layer/PDINO/Al,conventional,PDINO,PDINO,PEDOT:PSS,PEDOT:PSS,,chloroform,chloroform,120.0,-5.22,-3.21,2.01,-5.32,-3.85,1.47
1734,10.1039/c9tc00403c,10.1039/c9tc00403c,PFBTZNT,m-ITIC,PFBTZNT,m-ITIC,CCCCCCC(CCCC)Cn1nc2c(-c3ccc(C)s3)cc3c(cc(-c4ccc(-c5cc6c(-c7cc(F)c(CC(CC)CCCC)s7)c7sc(C)cc7c(-c7cc(F)c(CC(CC)CCCC)s7)c6s5)s4)c4nn(CC(CCCC)CCCCCC)nc43)c2n1,CCCCCCc1cccc(C2(c3cccc(CCCCCC)c3)c3cc4c(cc3-c3sc5cc(/C=C6\C(=O)c7ccccc7C6=C(C#N)C#N)sc5c32)C(c2cccc(CCCCCC)c2)(c2cccc(CCCCCC)c2)c2c-4sc3cc(/C=C4\C(=O)c5ccccc5C4=C(C#N)C#N)sc23)c1,0.91,16.98,68.7,11.02,10.6153866,3.671627949183292,,,1:1 w/w,,,,ITO/PEDOT:PSS/PFBTZNT:m-ITIC/PFN-Br/Ag,conventional,PFN-Br,,PEDOT:PSS,,100.0,chlorobenzene,,100.0,-5.47,-3.2,2.27,-5.52,-3.82,1.7
