Repository: JiYiqaq/PCE-KA-GNN

# Data directory

- `raw/Active_Database.csv` is the immutable source dataset bundled under CC BY 4.0. Do not overwrite it with processed data.
- `processed/` is created and populated by the training pipeline. Generated `.pt` and `.pth` caches are intentionally ignored by Git because they can exceed GitHub's normal single-file limit.

See `../DATA_LICENSE.md` for provenance, license and checksum information.

File: data/raw/Active_Database.csv (part 18 of 471)
id,doi,doi_norm,donor,acceptor,donor_canonical,acceptor_canonical,donor_smiles,acceptor_smiles,voc,jsc,ff,pce,pce_recomputed,pce_relative_error_percent,pce_avg,pce_best,d_a_ratio,additive,additive_canonical,additive_ratio,device_structure,device_type,etl,etl_canonical,htl,htl_canonical,active_layer_thickness,solvent,solvent_canonical,annealing_temp,homo_d,lumo_d,eg_d,homo_a,lumo_a,eg_a
1737,10.1021/acsami.6b16395,10.1021/acsami.6b16395,P3HT,NAI-FCN-NAI (BO),P3HT,NAI-FCN-NAI (BO),CCCCCCc1cc(C)sc1C,CCCCCCC(CCCC)CCN1C(=O)c2cccc3c(-c4ccc(-c5ccc6c(c5)C(=C(C#N)C#N)c5cc(-c7ccc(-c8ccc9c%10c(cccc8%10)C(=O)N(CCC(CCCC)CCCCCC)C9=O)s7)ccc5-6)s4)ccc(c23)C1=O,0.56,3.0,36.0,0.6,0.6048,0.8000000000000045,,,1:1,,,,ITO/PEDOT:PSS/active layer/LiF/Al,conventional,LiF,LiF,PEDOT:PSS,PEDOT:PSS,95.0,chlorobenzene,chlorobenzene,140.0,-5.2,-3.2,2.0,-6.14,-4.21,1.93
1738,10.1021/acsami.6b16395,10.1021/acsami.6b16395,P3HT,NAI-FN-NAI(BO),P3HT,NAI-FN-NAI(BO),CCCCCCc1cc(C)sc1C,CCCCCCC(CCCC)CCN1C(=O)c2cccc3c(-c4ccc(-c5ccc6c(c5)C(=O)c5cc(-c7ccc(-c8ccc9c%10c(cccc8%10)C(=O)N(CCC(CCCC)CCCCCC)C9=O)s7)ccc5-6)s4)ccc(c23)C1=O,0.88,9.1,45.0,3.6,3.6036,0.0999999999999889,,,1:1,,,,ITO/PEDOT:PSS/active layer/LiF/Al,conventional,LiF,LiF,PEDOT:PSS,PEDOT:PSS,95.0,chlorobenzene,chlorobenzene,140.0,-5.2,-3.2,2.0,-6.07,-3.94,2.13
1740,10.1016/j.jpowsour.2017.08.061,10.1016/j.jpowsour.2017.08.061,P3HT,IDTIDT-IC,P3HT,IDTIDT-IC,CCCCCCc1cc(C)sc1C,CCCCCCc1ccc(C2(c3ccc(CCCCCC)cc3)c3cc4c(cc3-c3sc(/C=C5\C(=O)c6ccccc6C5=C(C#N)C#N)cc32)C(c2ccc(CCCCCC)cc2)(c2ccc(CCCCCC)cc2)c2c-4sc3c4c(sc23)-c2cc3c(cc2C4(c2ccc(CCCCCC)cc2)c2ccc(CCCCCC)cc2)-c2sc(/C=C4\C(=O)c5ccccc5C4=C(C#N)C#N)cc2C3(c2ccc(CCCCCC)cc2)c2ccc(CCCCCC)cc2)cc1,0.83,6.6,65.10000000000001,3.58,3.5661780000000003,0.3860893854748541,,,1:1,,,,ITO/PEDOT:PSS/P3HT:IDTIDT-IC/Ca/Al,conventional,,,PEDOT:PSS,PEDOT:PSS,,o-dichlorobenzene,o-DCB,150.0,-5.1,-3.2,1.9,-5.42,-3.82,1.6
1744,10.1021/acsami.6b16395,10.1021/acsami.6b16395,P3HT,,P3HT,,CCCCCCc1cc(C)sc1C,CCCCCCCCC(CCCCCC)CCN1C(=O)c2cccc3c(-c4ccc(-c5ccc6c(c5)C(=O)c5cc(-c7ccc(-c8ccc9c%10c(cccc8%10)C(=O)N(CCC(CCCCCC)CCCCCCCC)C9=O)s7)ccc5-6)s4)ccc(c23)C1=O,0.86,7.2,41.0,2.5,2.53872,1.5488000000000035,,,1:1,,,,ITO/PEDOT:PSS/active layer/LiF/Al,conventional,LiF,LiF,PEDOT:PSS,PEDOT:PSS,95.0,chlorobenzene,chlorobenzene,140.0,-5.2,-3.2,2.0,-6.06,-3.98,2.08
1754,10.1016/j.orgel.2018.10.026,10.1016/j.orgel.2018.10.026,PCE10,IEICO,PCE10,IEICO,CCCCC(CC)COC(=O)c1sc2c(-c3cc4c(-c5ccc(CC(CC)CCCC)s5)c5sccc5c(-c5ccc(CC(CC)CCCC)s5)c4s3)scc2c1F,CCCCCCc1ccc(C2(c3ccc(CCCCCC)cc3)c3cc4c(cc3-c3sc(-c5scc(C=C6C(=O)c7ccccc7C6=C(C#N)C#N)c5OCC(CC)CCCC)cc32)C(c2ccc(CCCCCC)cc2)(c2ccc(CCCCCC)cc2)c2cc(-c3scc(/C=C5/C(=O)c6ccccc6C5=C(C#N)C#N)c3OCC(CC)CCCC)sc2-4)cc1,0.91,13.3,60.5,7.3,7.322315000000001,0.3056849315068596,,,1:1,DIO,DIO,,ITO/PEDOT:PSS/active layer/PFN-Br/Al,conventional,PFN-Br,PFN-Br,PEDOT:PSS,PEDOT:PSS,,CB,chlorobenzene,100.0,-5.26,-3.19,2.07,-5.32,-3.95,1.37
1758,10.1002/aenm.201700834,10.1002/aenm.201700834,PBDT[2F]T,ITIC,PBDT[2F]T,ITIC,CCCCC(CC)COc1c2cc(-c3scc(F)c3F)sc2c(OCC(CC)CCCC)c2ccsc12,CCCCCCc1ccc(C2(c3ccc(CCCCCC)cc3)c3cc4c(cc3-c3sc5cc(C=C6C(=O)c7ccccc7C6=C(C#N)C#N)sc5c32)C(c2ccc(CCCCCC)cc2)(c2ccc(CCCCCC)cc2)c2c-4sc3cc(C=C4C(=O)c5ccccc5C4=C(C#N)C#N)sc23)cc1,0.94,11.6,53.0,5.8,5.779120000000001,0.3599999999999848,,,6:4,,,,inverted,inverted,a-ZnO,a-ZnO,MoO3,MoO3,,chlorobenzene,chlorobenzene,,-5.29,-3.19,2.1,-5.576,-3.916,1.586
1763,10.1002/adma.201800052,10.1002/adma.201800052,PBDB-T,IDT6CN-M,PBDB-T,IDT6CN-M,CCCCC(CC)Cc1ccc(-c2c3cc(-c4ccc(-c5sc(-c6cccs6)c6c5C(=O)c5c(CC(CC)CCCC)sc(CC(CC)CCCC)c5C6=O)s4)sc3c(-c3ccc(CC(CC)CCCC)s3)c3ccsc23)s1,CCCCCCc1ccc(C2(c3ccc(CCCCCC)cc3)c3cc4c(cc3-c3sc(/C=C5\C(=O)c6cc(C)ccc6C5=C(C#N)C#N)cc32)C(c2ccc(CCCCCC)cc2)(c2ccc(CCCCCC)cc2)c2c-4sc3cc(/C=C4\C(=O)c5ccc(C)cc5C4=C(C#N)C#N)sc23)cc1,0.91,16.02,76.8,11.2,11.1960576,0.0351999999999971,,,1:1,DIO,DIO,0.5%,ITO/ZnO/PBDB-T:acceptor/MoO3/Ag,inverted,ZnO,ZnO,MoO3,MoO3,,chlorobenzene,chlorobenzene,110.0,-5.23,-3.18,2.05,-5.6,-3.87,1.73
1764,10.1002/adma.201800052,10.1002/adma.201800052,PBDB-T,T-TT,PBDB-T,T-TT,CCCCC(CC)Cc1ccc(-c2c3cc(-c4ccc(-c5sc(-c6cccs6)c6c5C(=O)c5c(CC(CC)CCCC)sc(CC(CC)CCCC)c5C6=O)s4)sc3c(-c3ccc(CC(CC)CCCC)s3)c3ccsc23)s1,CCCCCCc1ccc(C2(c3ccc(CCCCCC)cc3)c3cc4c(cc3-c3sc(/C=C5\C(=O)c6ccccc6C5=C(C#N)C#N)cc32)C(c2ccc(CCCCCC)cc2)(c2ccc(CCCCCC)cc2)c2c-4sc3cc(/C=C4\C(=O)c5ccccc5C4=C(C#N)C#N)sc23)cc1,0.83,15.14,73.8,9.2,9.2738556,0.8027782608695643,,,1:1,DIO,DIO,,ITO/ZnO/PBDB-T:acceptor/MoO3/Ag,inverted,ZnO,ZnO,MoO3,MoO3,,chlorobenzene,chlorobenzene,110.0,-5.23,-3.18,2.05,-5.68,-3.97,1.71
1765,10.1002/adma.201800052,10.1002/adma.201800052,PBDB-T,IDTCN,PBDB-T,IDTCN,CCCCC(CC)Cc1ccc(-c2c3cc(-c4ccc(-c5sc(-c6cccs6)c6c5C(=O)c5c(CC(CC)CCCC)sc(CC(CC)CCCC)c5C6=O)s4)sc3c(-c3ccc(CC(CC)CCCC)s3)c3ccsc23)s1,CCCCCCc1ccc(C2(c3ccc(CCCCCC)cc3)c3cc4c(cc3-c3sc(C=C5C(=O)c6cscc6C5=C(C#N)C#N)cc32)C(c2ccc(CCCCCC)cc2)(c2ccc(CCCCCC)cc2)c2cc(/C=C3\C(=O)c5cscc5C3=C(C#N)C#N)sc2-4)cc1,0.85,12.06,62.5,6.4,6.406875,0.1074218749999994,,,1:1,DIO,DIO,0.5%,ITO/ZnO/PBDB-T:acceptor/MoO3/Ag,inverted,ZnO,ZnO,MoO3,MoO3,,chlorobenzene,chlorobenzene,110.0,-5.23,-3.18,2.05,-5.87,-3.92,1.95
1766,10.1021/acsami.9b15753,10.1021/acsami.9b15753,PBDB-T,ITIC,PBDB-T,ITIC,CCCCC(CC)Cc1ccc(-c2c3cc(-c4ccc(-c5sc(-c6cccs6)c6c5C(=O)c5c(CC(CC)CCCC)sc(CC(CC)CCCC)c5C6=O)s4)sc3c(-c3ccc(CC(CC)CCCC)s3)c3ccsc23)s1,CCCCCCc1ccc(C2(c3ccc(CCCCCC)cc3)c3cc4c(cc3-c3sc5cc(/C=C6\C(=O)c7ccccc7C6=C(C#N)C#N)sc5c32)C(c2ccc(CCCCCC)cc2)(c2ccc(CCCCCC)cc2)c2c-4sc3cc(/C=C4\C(=O)c5ccccc5C4=C(C#N)C#N)sc23)cc1,0.9,16.9,69.0,10.7,10.4949,1.9168224299065408,,,1:1,DIO,,0.5 vol% DIO,ITO/ZnO/active layer/MoO3/Ag,inverted,ZnO,,MoO3,,100.0,chlorobenzene:DIO 99.5:0.5 v/v,,130.0,-5.23,-3.18,2.05,-5.51,-3.78,1.73
1767,10.1002/adma.201800052,10.1002/adma.201800052,PBDB-T,ITCPTC,PBDB-T,ITCPTC,CCCCC(CC)Cc1ccc(-c2c3cc(-c4ccc(-c5sc(-c6cccs6)c6c5C(=O)c5c(CC(CC)CCCC)sc(CC(CC)CCCC)c5C6=O)s4)sc3c(-c3ccc(CC(CC)CCCC)s3)c3ccsc23)s1,CCCCCCc1ccc(C2(c3ccc(CCCCCC)cc3)c3cc4c(cc3-c3sc5cc(/C=C6\C(=O)c7cscc7C6=C(C#N)C#N)sc5c32)C(c2ccc(CCCCCC)cc2)(c2ccc(CCCCCC)cc2)c2c-4sc3cc(/C=C4\C(=O)c5cscc5C4=C(C#N)C#N)sc23)cc1,0.84,17.53,72.8,10.74,10.7199456,0.1867262569832342,,,1:1,DIO,DIO,0.5%,ITO/ZnO/PBDB-T:acceptor/MoO3/Ag,inverted,ZnO,ZnO,MoO3,MoO3,,chlorobenzene,chlorobenzene,110.0,-5.23,-3.18,2.05,-5.61,-3.96,1.65
1768,10.1002/adma.201800052,10.1002/adma.201800052,PBDB-T,IDT6CN-Th,PBDB-T,IDT6CN-Th,CCCCC(CC)Cc1ccc(-c2c3cc(-c4ccc(-c5sc(-c6cccs6)c6c5C(=O)c5c(CC(CC)CCCC)sc(CC(CC)CCCC)c5C6=O)s4)sc3c(-c3ccc(CC(CC)CCCC)s3)c3ccsc23)s1,CCCCCCc1ccc(C2(c3ccc(CCCCCC)s3)c3cc4c(cc3-c3sc(/C=C5\C(=O)c6ccccc6C5=C(C#N)C#N)cc32)C(c2ccc(CCCCCC)s2)(c2ccc(CCCCCC)s2)c2c-4sc3cc(/C=C4\C(=O)c5ccccc5C4=C(C#N)C#N)sc23)s1,0.81,16.75,76.7,10.41,10.4062725,0.0358069164265139,,,1:1,DIO,DIO,0.5%,ITO/ZnO/PBDB-T:acceptor/MoO3/Ag,inverted,ZnO,ZnO,MoO3,MoO3,,chlorobenzene,chlorobenzene,110.0,-5.23,-3.18,2.05,-5.71,-4.01,1.7
1769,10.1039/c7ee00844a,10.1039/c7ee00844a,J71,BT-IC,J71,BT-IC,CCCCCCCCC(CCCCCC)Cn1nc2c(-c3cccs3)c(F)c(F)c(-c3ccc(-c4cc5c(-c6ccc([Si](CCC)(CCC)CCC)s6)c6sccc6c(-c6ccc([Si](CCC)(CCC)CCC)s6)c5s4)s3)c2n1,CCCCCCc1ccc(C2(c3ccc(CCCCCC)cc3)c3cc(/C=C4\C(=O)c5ccccc5C4=C(C#N)C#N)sc3-c3sc4c(OCC(CC)CCCCC)c5c6c(sc5c(OCC(CC)CCCC)c4c32)-c2sc(/C=C3\C(=O)c4ccccc4C3=C(C#N)C#N)cc2C6(c2ccc(CCCCCC)cc2)c2ccc(CCCCCC)cc2)cc1,0.9,17.75,65.7,10.46,10.495575,0.3401051625238976,,,1:1.5,,,,ITO/PEDOT:PSS/active layer/PDINO/Al,conventional,PDINO,PDINO,PEDOT:PSS,PEDOT:PSS,,chloroform,chloroform,120.0,-5.25,-3.18,2.07,-5.32,-3.85,1.47
1770,10.1002/adma.201706363,10.1002/adma.201706363,FTAZ,IDIC,FTAZ,IDIC,CCCCCCC(CCCC)CCc1c2cc(-c3ccc(-c4c(F)c(F)c(-c5cccs5)c5nn(CC(CCCC)CCCCCC)nc45)s3)sc2c(CCC(CCCC)CCCCCC)c2ccsc12,CCCCCCC1(CCCCCC)c2cc3c(cc2-c2sc(/C=C4\C(=O)c5ccccc5C4=C(C#N)C#N)cc21)C(CCCCCC)(CCCCCC)c1cc(/C=C2\C(=O)c4ccccc4C2=C(C#N)C#N)sc1-3,0.84,20.8,71.8,12.5,12.544896,0.359168000000011,,,1:1.5,DIO,DIO,,ITO/ZnO/FTAZ:IDIC/MoOx/Ag,inverted,ZnO,ZnO,MoOx,MoO3,113.0,chloroform,chloroform,,-5.38,-3.17,,-5.69,-3.91,1.63
1772,10.1002/adma.201700144,10.1002/adma.201700144,FTAZ,ITIC-Th1,FTAZ,ITIC-Th1,CCCCCCC(CCCC)CCc1c2cc(-c3ccc(-c4c(F)c(F)c(-c5cccs5)c5nn(CC(CCCC)CCCCCC)nc45)s3)sc2c(CCC(CCCC)CCCCCC)c2ccsc12,CCCCCCc1cc(C2(c3ccc(CCCCCC)s3)c3cc4c(cc3-c3sc5cc(/C=C6\C(=O)c7cc(F)c(F)cc7C6=C(C#N)C#N)sc5c32)C(c2ccc(CCCCCC)s2)(c2ccc(CCCCCC)s2)c2c-4sc3cc(/C=C4\C(=O)c5cc(F)c(F)cc5C4=C(C#N)C#N)sc23)cs1,0.849,19.33,73.7,12.1,12.09503229,0.0410554545454606,,,1:1.5,"1,8-diiodooctane",DIO,,ITO/ZnO/FTAZ:acceptor/MoOx/Ag,inverted,ZnO,ZnO,MoOx,MoO3,120.0,chloroform,chloroform,,-5.38,-3.17,2.21,-5.74,-4.01,1.73
1773,10.1002/adma.201700144,10.1002/adma.201700144,FTAZ,ITIC-Th,FTAZ,ITIC-Th,CCCCCCC(CCCC)CCc1c2cc(-c3ccc(-c4c(F)c(F)c(-c5cccs5)c5nn(CC(CCCC)CCCCCC)nc45)s3)sc2c(CCC(CCCC)CCCCCC)c2ccsc12,CCCCCCc1cc(C2(c3ccc(CCCCCC)s3)c3cc4c(cc3-c3sc5cc(/C=C6\C(=O)c7ccccc7C6=C(C#N)C#N)sc5c32)C(c2ccc(CCCCCC)s2)(c2ccc(CCCCCC)s2)c2c-4sc3cc(/C=C4\C(=O)c5ccccc5C4=C(C#N)C#N)sc23)cs1,0.915,15.84,61.3,8.88,8.8845768,0.0515405405405273,,,1:1.5,"1,8-diiodooctane",DIO,,ITO/ZnO/FTAZ:acceptor/MoOx/Ag,inverted,ZnO,ZnO,MoOx,MoO3,120.0,chloroform,chloroform,,-5.38,-3.17,2.21,-5.66,-3.93,1.73
1776,10.1002/adma.201704713,10.1002/adma.201704713,FTAZ,IOIC2,FTAZ,IOIC2,CCCCCCC(CCCC)CCc1c2cc(-c3ccc(-c4c(F)c(F)c(-c5cccs5)c5nn(CC(CCCC)CCCCCC)nc45)s3)sc2c(CCC(CCCC)CCCCCC)c2ccsc12,CCCCCCc1ccc(C2(c3ccc(CCCCCC)cc3)c3cc(/C=C4\C(=O)c5cc(F)c(F)cc5C4=C(C#N)C#N)sc3-c3sc4c(c(CCCCCC)cc5c4cc(CCCCCC)c4c6c(sc45)-c4sc(/C=C5\C(=O)c7cc(F)c(F)cc7C5=C(C#N)C#N)cc4C6(c4ccc(CCCCCC)cc4)c4ccc(CCCCCC)cc4)c32)cc1,0.9,19.7,69.3,12.3,12.28689,0.1065853658536527,,,,,,,ITO/ZnO/active layer/MoO3/Ag,inverted,ZnO,ZnO,MoO3,MoO3,,chloroform,chloroform,,-5.38,-3.17,2.21,-5.41,-3.78,1.63
1777,10.1002/adma.201702125,10.1002/adma.201702125,FTAZ,ITIC2,FTAZ,ITIC2,CCCCCCC(CCCC)CCc1c2cc(-c3ccc(-c4c(F)c(F)c(-c5cccs5)c5nn(CC(CCCC)CCCCCC)nc45)s3)sc2c(CCC(CCCC)CCCCCC)c2ccsc12,CCCCCCc1ccc(C2(c3ccc(CCCCCC)cc3)c3cc(C=C4C(=O)c5ccccc5C4=C(C#N)C#N)sc3-c3sc4c(-c5ccc(CC(CC)CCCC)s5)c5c6c(sc5c(-c5ccc(CC(CC)CCCC)s5)c4c32)-c2sc(C=C3C(=O)c4ccccc4C3=C(C#N)C#N)cc2C6(c2ccc(CCCCCC)cc2)c2ccc(CCCCCC)cc2)cc1,0.92,18.63,63.0,11.0,10.797948000000002,1.8368363636363485,,,,,,,ITO/ZnO/FTAZ:ITIC2/MoOx/Ag,inverted,ZnO,ZnO,MoOx,MoO3,,chloroform,chloroform,,-5.38,-3.17,,-5.43,-3.8,1.53
1778,10.1002/adma.201702125,10.1002/adma.201702125,FTAZ,ITIC1,FTAZ,ITIC1,CCCCCCC(CCCC)CCc1c2cc(-c3ccc(-c4c(F)c(F)c(-c5cccs5)c5nn(CC(CCCC)CCCCCC)nc45)s3)sc2c(CCC(CCCC)CCCCCC)c2ccsc12,CCCCCCc1ccc(C2(c3ccc(CCCCCC)cc3)c3cc(/C=C4\C(=O)c5ccccc5C4=C(C#N)C#N)sc3-c3sc4cc5c6c(sc5cc4c32)-c2sc(/C=C3\C(=O)c4ccccc4C3=C(C#N)C#N)cc2C6(c2ccc(CCCCCC)cc2)c2ccc(CCCCCC)cc2)cc1,0.921,16.45,56.39999999999999,8.54,8.544853799999999,0.0568360655737629,,,,,,,ITO/ZnO/FTAZ:ITIC1/MoOx/Ag,inverted,ZnO,ZnO,MoOx,MoO3,,chloroform,chloroform,,-5.38,-3.17,,-5.48,-3.85,1.55
1779,10.1021/acs.chemmater.8b02222,10.1021/acs.chemmater.8b02222,FTAZ,F5IC,FTAZ,IDIC-4F,CCCCCCC(CCCC)CCc1c2cc(-c3ccc(-c4c(F)c(F)c(-c5cccs5)c5nn(CC(CCCC)CCCCCC)nc45)s3)sc2c(CCC(CCCC)CCCCCC)c2ccsc12,CCCCCCc1ccc(C2(c3ccc(CCCCCC)cc3)c3cc4c(cc3-c3sc(/C=C5\C(=O)c6cc(F)c(F)cc6C5=C(C#N)C#N)cc32)C(c2ccc(CCCCCC)cc2)(c2ccc(CCCCCC)cc2)c2cc(/C=C3\C(=O)c5cc(F)c(F)cc5C3=C(C#N)C#N)sc2-4)cc1,0.704,14.88,53.7,5.6,5.62535424,0.4527542857142932,,,1:1.5,DIO,,0.25% v/v,ITO/ZnO/PFN-Br/FTAZ:FREA/MoOx/Ag,conventional,PFN-Br,PFN-Br,PEDOT:PSS,PEDOT:PSS,,chlorobenzene,chlorobenzene,,-5.38,-3.17,,-5.82,-4.05,1.64
1780,10.1021/jacs.6b12755,10.1021/jacs.6b12755,FTAZ,INIC1,FTAZ,INIC2,CCCCCCC(CCCC)CCc1c2cc(-c3ccc(-c4c(F)c(F)c(-c5cccs5)c5nn(CC(CCCC)CCCCCC)nc45)s3)sc2c(CCC(CCCC)CCCCCC)c2ccsc12,CCCCCCc1ccc(C2(c3ccc(CCCCCC)cc3)c3cc4c(cc3-c3sc5c(sc6cc(/C=C7\C(=O)c8c(F)cccc8C7=C(C#N)C#N)sc65)c32)C(c2ccc(CCCCCC)cc2)(c2ccc(CCCCCC)cc2)c2c-4sc3c2sc2cc(/C=C4\C(=O)c5c(F)cccc5C4=C(C#N)C#N)sc23)cc1,0.929,16.63,64.3,10.1,9.93388061,1.6447464356435686,,,1:1.5,DIO,DIO,0.25% v/v,ITO/ZnO/FTAZ:acceptor/MoOx/Ag,inverted,ZnO,ZnO,MoOx,MoO3,,,,,-5.38,-3.17,,-5.54,-3.97,1.56
1781,10.1021/jacs.6b12755,10.1021/jacs.6b12755,FTAZ,INIC2,FTAZ,INIC2,CCCCCCC(CCCC)CCc1c2cc(-c3ccc(-c4c(F)c(F)c(-c5cccs5)c5nn(CC(CCCC)CCCCCC)nc45)s3)sc2c(CCC(CCCC)CCCCCC)c2ccsc12,CCCCCCc1ccc(C2(c3ccc(CCCCCC)cc3)c3cc4c(cc3-c3sc5c(sc6cc(/C=C7\C(=O)c8c(F)cccc8C7=C(C#N)C#N)sc65)c32)C(c2ccc(CCCCCC)cc2)(c2ccc(CCCCCC)cc2)c2c-4sc3c2sc2cc(/C=C4\C(=O)c5c(F)cccc5C4=C(C#N)C#N)sc23)cc1,0.903,17.56,66.8,10.8,10.592262239999998,1.923497777777799,,,1:1.5,DIO,DIO,0.25% v/v,ITO/ZnO/FTAZ:acceptor/MoOx/Ag,inverted,ZnO,ZnO,MoOx,MoO3,,,,,-5.38,-3.17,,-5.52,-3.98,1.52
1782,10.1021/jacs.6b12755,10.1021/jacs.6b12755,FTAZ,INIC,FTAZ,INIC,CCCCCCC(CCCC)CCc1c2cc(-c3ccc(-c4c(F)c(F)c(-c5cccs5)c5nn(CC(CCCC)CCCCCC)nc45)s3)sc2c(CCC(CCCC)CCCCCC)c2ccsc12,CCCCCCc1ccc(C2(c3ccc(CCCCCC)cc3)c3cc4c(cc3-c3sc5c(sc6cc(/C=C7\C(=O)c8ccccc8C7=C(C#N)C#N)sc65)c32)C(c2ccc(CCCCCC)cc2)(c2ccc(CCCCCC)cc2)c2c-4sc3c2sc2cc(/C=C4\C(=O)c5ccccc5C4=C(C#N)C#N)sc23)cc1,0.957,13.51,57.9,7.7,7.485931529999999,2.780110000000011,,,1:1.5 w/w,DIO,DIO,0.25% v/v DIO,ITO/ZnO/FTAZ:acceptor/MoOx/Ag,inverted,ZnO,ZnO,MoOx,MoO3,,,,,-5.38,-3.17,,-5.45,-3.88,1.57
1783,10.1002/aenm.202000823,10.1002/aenm.202000823,FTAZ,IT-M,FTAZ,IT-M,CCCCCCC(CCCC)CCc1c2cc(-c3ccc(-c4c(F)c(F)c(-c5cccs5)c5nn(CC(CCCC)CCCCCC)nc45)s3)sc2c(CCC(CCCC)CCCCCC)c2ccsc12,CCCCCCc1ccc(C2(c3ccc(CCCCCC)cc3)c3cc4c(cc3-c3sc5cc(/C=C6\C(=O)c7ccc(C)cc7C6=C(C#N)C#N)sc5c32)C(c2ccc(CCCCCC)cc2)(c2ccc(CCCCCC)cc2)c2c-4sc3cc(/C=C4\C(=O)c5ccc(C)cc5C4=C(C#N)C#N)sc23)cc1,0.95,16.3,64.0,9.8,9.9104,1.1265306122448826,,,,,,,inverted,inverted,ZnO,ZnO,MoOx,MoO3,100.0,,,,-5.38,-3.17,,-5.58,-3.98,1.6
1784,10.1039/c7qm00547d,10.1039/c7qm00547d,FTAZ,ITIC-Th2,FTAZ,ITIC-Th2,CCCCCCC(CCCC)CCc1c2cc(-c3ccc(-c4c(F)c(F)c(-c5cccs5)c5nn(CC(CCCC)CCCCCC)nc45)s3)sc2c(CCC(CCCC)CCCCCC)c2ccsc12,CCCCCCc1ccc(C2(c3ccc(CCCCCC)s3)c3cc4c(cc3-c3sc5cc(/C=C6\C(=O)c7cc(F)c(F)cc7C6=C(C#N)C#N)sc5c32)C(c2ccc(CCCCCC)s2)(c2ccc(CCCCCC)s2)c2c-4sc3cc(/C=C4\C(=O)c5cc(F)c(F)cc5C4=C(C#N)C#N)sc23)s1,0.751,17.19,70.1,9.06,9.04969269,0.1137672185430458,,,1:1.5,DIO,,0.25 vol%,inverted,inverted,ZnO,ZnO,MoOx,MoO3,,chloroform,chloroform,,-5.38,-3.17,,-5.75,-4.07,1.54
1785,10.1039/c7qm00547d,10.1039/c7qm00547d,FTAZ,ITIC-Th3,FTAZ,ITIC-Th3,CCCCCCC(CCCC)CCc1c2cc(-c3ccc(-c4c(F)c(F)c(-c5cccs5)c5nn(CC(CCCC)CCCCCC)nc45)s3)sc2c(CCC(CCCC)CCCCCC)c2ccsc12,CCCCCCc1ccc(C2(c3ccc(CCCCCC)s3)c3cc4c(cc3-c3sc5cc(/C=C6\C(=O)c7ccc(OC)cc7C6=C(C#N)C#N)sc5c32)C(c2ccc(CCCCCC)s2)(c2ccc(CCCCCC)s2)c2c-4sc3cc(/C=C4\C(=O)c5ccc(OC)cc5C4=C(C#N)C#N)sc23)s1,0.962,16.34,68.30000000000001,10.7,10.736131640000002,0.3376788785046959,,,1:1.5,DIO,,0.25 vol%,inverted,inverted,ZnO,ZnO,MoOx,MoO3,,chloroform,chloroform,,-5.38,-3.17,,-5.67,-3.73,1.63
1786,10.1039/c7qm00547d,10.1039/c7qm00547d,FTAZ,ITIC-Th,FTAZ,ITIC-Th,CCCCCCC(CCCC)CCc1c2cc(-c3ccc(-c4c(F)c(F)c(-c5cccs5)c5nn(CC(CCCC)CCCCCC)nc45)s3)sc2c(CCC(CCCC)CCCCCC)c2ccsc12,CCCCCCc1ccc(C2(c3ccc(CCCCCC)s3)c3cc4c(cc3-c3sc5cc(/C=C6\C(=O)c7ccccc7C6=C(C#N)C#N)sc5c32)C(c2ccc(CCCCCC)s2)(c2ccc(CCCCCC)s2)c2c-4sc3cc(/C=C4\C(=O)c5ccccc5C4=C(C#N)C#N)sc23)s1,0.915,15.84,61.3,8.88,8.8845768,0.0515405405405273,,,1:1.5,DIO,,0.25 vol%,inverted,inverted,ZnO,ZnO,MoOx,MoO3,,chloroform,chloroform,,-5.38,-3.17,,-5.66,-3.93,1.6
1787,10.1039/c7qm00547d,10.1039/c7qm00547d,FTAZ,ITIC-Th1,FTAZ,ITIC-Th1,CCCCCCC(CCCC)CCc1c2cc(-c3ccc(-c4c(F)c(F)c(-c5cccs5)c5nn(CC(CCCC)CCCCCC)nc45)s3)sc2c(CCC(CCCC)CCCCCC)c2ccsc12,CCCCCCc1ccc(C2(c3ccc(CCCCCC)s3)c3cc4c(cc3-c3sc5cc(C=C6C(=O)c7cc(F)ccc7C6=C(C#N)C#N)sc5c32)C(c2ccc(CCCCCC)s2)(c2ccc(CCCCCC)s2)c2c-4sc3cc(C=C4C(=O)c5cc(F)ccc5C4=C(C#N)C#N)sc23)s1,0.849,19.33,73.7,12.1,12.09503229,0.0410554545454606,,,1:1.5,DIO,,0.25 vol%,inverted,inverted,ZnO,ZnO,MoOx,MoO3,,chloroform,chloroform,,-5.38,-3.17,,-5.74,-4.01,1.55
1790,10.1002/adma.201706363,10.1002/adma.201706363,FTAZ,IDIC,FTAZ,IDIC,CCCCCCC(CCCC)CCc1c2cc(-c3ccc(-c4c(F)c(F)c(-c5ccc(C)s5)c5nn(CCC(CCCC)CCCCCC)nc45)s3)sc2c(CCC(CCCC)CCCCCC)c2cc(C)sc12,CCCCCCC1(CCCCCC)c2cc3c(cc2-c2sc(/C=C4\C(=O)c5ccccc5C4=C(C#N)C#N)cc21)C(CCCCCC)(CCCCCC)c1cc(/C=C2\C(=O)c4ccccc4C2=C(C#N)C#N)sc1-3,0.84,20.8,71.8,12.5,12.544896,0.359168000000011,,,1:1.5,DIO,DIO,,ITO/ZnO/FTAZ:IDIC/MoOx/Ag,inverted,ZnO,ZnO,MoOx,MoO3,113.0,chloroform,chloroform,,-5.38,-3.17,2.21,-5.69,-3.98,1.71
1792,10.1021/acsami.9b03499,10.1021/acsami.9b03499,PBDB-T,IEICO,PBDB-T,IEICO,CCCCC(CC)Cc1ccc(-c2c3cc(-c4ccc(-c5sc(-c6cccs6)c6c5C(=O)c5c(CC(CC)CCCC)sc(CC(CC)CCCC)c5C6=O)s4)sc3c(-c3ccc(CC(CC)CCCC)s3)c3ccsc23)s1,CCCCCCc1ccc(C2(c3ccc(CCCCCC)cc3)c3cc4c(cc3-c3sc(-c5sc(/C=C6/C(=O)c7ccccc7C6=C(C#N)C#N)cc5OCC(CC)CCCC)cc32)C(c2ccc(CCCCCC)cc2)(c2ccc(CCCCCC)cc2)c2cc(-c3sc(/C=C5/C(=O)c6ccccc6C5=C(C#N)C#N)cc3OCC(CC)CCCC)sc2-4)cc1,0.894,7.16,52.8,3.38,3.37974912,0.007422485207109,,,1:1,,,,ITO/ZnO/active layer/MoO3/Al,inverted,ZnO,ZnO,MoO3,MoO3,,chlorobenzene,chlorobenzene,130.0,-5.26,-3.16,2.1,-5.31,-3.91,1.4
1793,10.1021/acsami.9b03499,10.1021/acsami.9b03499,PBDB-T,i-IEICO,PBDB-T,i-IEICO,CCCCC(CC)Cc1ccc(-c2c3cc(-c4ccc(-c5sc(-c6cccs6)c6c5C(=O)c5c(CC(CC)CCCC)sc(CC(CC)CCCC)c5C6=O)s4)sc3c(-c3ccc(CC(CC)CCCC)s3)c3ccsc23)s1,CCCCCCc1ccc(C2(c3ccc(CCCCCC)cc3)c3cc4c(cc3-c3sc(-c5cc(/C=C6\C(=O)c7ccccc7C6=C(C#N)C#N)cs5)cc32)C(c2ccc(CCCCCC)cc2)(c2ccc(CCCCCC)cc2)c2cc(-c3cc(/C=C5\C(=O)c6ccccc6C5=C(C#N)C#N)cs3)sc2-4)cc1,1.006,14.67,59.6,8.79,8.79577992,0.0657556313993192,,,1:1,,,,ITO/ZnO/active layer/MoO3/Al,inverted,ZnO,ZnO,MoO3,MoO3,,chlorobenzene,chlorobenzene,130.0,-5.26,-3.16,2.1,-5.31,-3.68,
1794,10.1002/adma.201601595,10.1002/adma.201601595,J51,ITIC,J51,ITIC,CCCCCCCCC(CCCCCC)Cc1ccc(-c2c3cc(-c4ccc(-c5ccc(-c6ccc(C)s6)c6nn(CCCCCCCC)nc56)s4)sc3c(-c3ccc(CC(CCCCCC)CCCCCCCC)s3)c3cc(C)sc23)s1,CCCCCCc1ccc(C2(c3ccc(CCCCCC)cc3)c3cc4c(cc3-c3sc5cc(/C=C6\C(=O)c7ccccc7C6=C(C#N)C#N)sc5c32)C(c2ccc(CCCCCC)cc2)(c2ccc(CCCCCC)cc2)c2c-4sc3cc(/C=C4\C(=O)c5ccccc5C4=C(C#N)C#N)sc23)cc1,0.82,16.47,69.0,9.26,9.318726,0.634190064794817,,,1:2,,,,ITO/PEDOT:PSS/active layer/PDINO/Al,conventional,PDINO,PDINO,PEDOT:PSS,PEDOT:PSS,,chloroform,chloroform,150.0,-5.13,-3.16,1.97,-5.48,-3.83,1.65
1795,10.1039/c7ee00844a,10.1039/c7ee00844a,J61,BT-IC,J61,BT-IC,CCCCCCCCCCCCSc1ccc(-c2c3cc(-c4ccc(-c5c(F)c(F)c(-c6cccs6)c6nn(CC(CCCCCC)CCCCCCCC)nc56)s4)sc3c(-c3ccc(SCCCCCCCCCCCC)s3)c3ccsc23)s1,CCCCCCc1ccc(C2(c3ccc(CCCCCC)cc3)c3cc(/C=C4\C(=O)c5ccccc5C4=C(C#N)C#N)sc3-c3sc4c(OCC(CC)CCCC)c5c6c(sc5c(OCC(CC)CCCC)c4c32)-c2sc(/C=C3\C(=O)c4ccccc4C3=C(C#N)C#N)cc2C6(c2ccc(CCCCCC)cc2)c2ccc(CCCCCC)cc2)cc1,0.87,16.35,67.10000000000001,9.56,9.544639500000002,0.1606746861924488,,,1:1,,,,ITO/PEDOT:PSS/active layer/PDINO/Al,,PDINO,,PEDOT:PSS,,,chloroform,,120.0,-5.3,-3.15,1.89,-5.378,-3.858,1.43
1796,10.1021/jacs.6b09110,10.1021/jacs.6b09110,J61,ITIC,J61,ITIC,CCCCCCCCCCCCSc1ccc(-c2c3cc(-c4ccc(-c5c(F)c(F)c(-c6cccs6)c6nn(CC(CCCCCC)CCCCCCCC)nc56)s4)sc3c(-c3ccc(SCCCCCCCCCCCC)s3)c3ccsc23)s1,CCCCCCc1ccc(C2(c3ccc(CCCCCC)cc3)c3cc4c(cc3-c3sc5cc(C=C6C(=O)c7ccccc7C6=C(C#N)C#N)sc5c32)C(c2ccc(CCCCCC)cc2)(c2ccc(CCCCCC)cc2)c2c-4sc3cc(C=C4C(=O)c5ccccc5C4=C(C#N)C#N)sc23)cc1,0.898,17.97,65.5,10.57,10.5697743,0.0021352885525207,,,1:1,,,,ITO/PEDOT:PSS/J61:ITIC/PDINO/Al,conventional,PDINO,PDINO,PEDOT:PSS,PEDOT:PSS,120.0,chloroform,chloroform,130.0,-5.3,-3.15,1.89,-5.576,-3.916,1.586
1797,10.1021/jacs.6b09110,10.1021/jacs.6b09110,J61,m-ITIC,J61,m-ITIC,CCCCCCCCCCCCSc1ccc(-c2c3cc(-c4ccc(-c5c(F)c(F)c(-c6cccs6)c6nn(CC(CCCCCC)CCCCCCCC)nc56)s4)sc3c(-c3ccc(SCCCCCCCCCCCC)s3)c3ccsc23)s1,CCCCCCc1cccc(C2(c3cccc(CCCCCC)c3)c3cc4c(cc3-c3sc5cc(C=C6C(=O)c7ccccc7C6=C(C#N)C#N)sc5c32)C(c2cccc(CCCCCC)c2)(c2cccc(CCCCCC)c2)c2c-4sc3cc(C=C4C(=O)c5ccccc5C4=C(C#N)C#N)sc23)c1,0.912,18.31,70.6,11.77,11.789296319999998,0.1639449447748402,,,1:1,,,,ITO/PEDOT:PSS/J61:m-ITIC/PDINO/Al,conventional,PDINO,PDINO,PEDOT:PSS,PEDOT:PSS,120.0,chloroform,chloroform,130.0,-5.3,-3.15,1.89,-5.527,-3.854,1.578
1798,10.1039/c8cc06198j,10.1039/c8cc06198j,J61,TP21,J61,TP21,CCCCCCCCCCCCSc1ccc(-c2c3cc(-c4ccc(-c5c(F)c(F)c(-c6cccs6)c6nn(CC(CCCCCC)CCCCCCCC)nc56)s4)sc3c(-c3ccc(SCCCCCCCCCCCC)s3)c3ccsc23)s1,CCCCCCCCC1(CCCCCCCC)c2cc(-c3sc(/C=C4/SC(=S)N(CC)C4=O)c4nc(-c5ccccc5)c(-c5ccccc5)nc34)ccc2-c2ccc(-c3sc(/C=C4/SC(=S)N(CC)C4=O)c4nc(-c5ccccc5)c(-c5ccccc5)nc34)cc21,1.05,10.92,51.0,5.81,5.847660000000001,0.6481927710843647,,,,,,,ITO/PEDOT:PSS/active layer/Ca/Al,conventional,Ca,Ca,PEDOT:PSS,PEDOT:PSS,,,,,-5.3,-3.15,1.89,-5.46,-3.61,1.65
1799,10.1016/j.orgel.2018.03.005,10.1016/j.orgel.2018.03.005,Ph100,ITIC,Ph100,ITIC,CCCCCCCCON1C(=O)c2c(c(-c3ccc(-c4cc5c(-c6ccc(CC(CC)CCCC)cc6)c6sccc6c(-c6ccc(CC(CC)CCCC)cc6)c5s4)s3)c3nn(CCCCCCCC)nc3c2-c2cccs2)C1=O,CCCCCCc1ccc(C2(c3ccc(CCCCCC)cc3)c3cc4c(cc3-c3sc5cc(/C=C6\C(=O)c7ccccc7C6=C(C#N)C#N)sc5c32)C(c2ccc(CCCCCC)cc2)(c2ccc(CCCCCC)cc2)c2c-4sc3cc(/C=C4\C(=O)c5ccccc5C4=C(C#N)C#N)sc23)cc1,0.9,15.23,55.60000000000001,7.62,7.621092000000002,0.0143307086614389,,,1:1.5,dibenzyl ether,dibenzyl ether,0.5 vol%,ITO/PEDOT:PSS/active layer/PFN-Br/Ag,conventional,PFN-Br,PFN-Br,PEDOT:PSS,PEDOT:PSS,100.0,chlorobenzene,chlorobenzene,120.0,-5.33,-3.15,,-5.51,-3.78,1.73
1801,10.1021/acsami.9b09256,10.1021/acsami.9b09256,P3HT,BTDT2R,P3HT,BTDT2R,CCCCCCc1cc(C)sc1C,CCCCCCOc1c(OCCCCCC)c(-c2ccc(/C=C3\SC(=S)N(CC)C3=O)s2)c2nsnc2c1-c1ccc(/C=C2\SC(=S)N(CC)C2=O)s1,0.81,9.42,67.0,5.09,5.112234,0.4368172888015734,,,1.0:2.0,,,,inverted,inverted,ZnO NPs/PEIE,ZnO/PEIE,MoOX,MoO3,100.0,CF,chloroform,,-5.14,-3.14,2.0,-5.61,-3.8,1.81
1802,10.1021/acsenergylett.9b01447,10.1021/acsenergylett.9b01447,P2F-Ehp,Y6,P2F-Ehp,Y6,CCCCCCCCN1C(=O)c2c(c(-c3ccc(-c4cc5c(-c6cc(F)c(CC(CC)CCCC)c(F)c6)c6sccc6c(-c6cc(F)c(CC(CC)CCCC)c(F)c6)c5s4)s3)c3nn(CCC(CC)CCCC)nc3c2-c2cccs2)C1=O,CCCCCCCCCCCc1c(/C=C2\C(=O)c3cc(F)c(F)cc3C2=C(C#N)C#N)sc2c1sc1c3c4nsnc4c4c5sc6c(CCCCCCCCCCC)c(/C=C7\C(=O)c8cc(F)c(F)cc8C7=C(C#N)C#N)sc6c5n(CC(CC)CCCC)c4c3n(CC(CC)CCCC)c21,0.81,26.11,73.3,15.65,15.5022903,0.9438319488817896,,,1:1,DBE,,1.2%,ITO/PEDOT:PSS/active layer/PFNDI-Br/Ag,organic solar cell,PFNDI-Br,,PEDOT:PSS,,,,,110.0,-5.46,-3.14,2.32,-5.68,-4.06,1.62
1803,10.1021/acsenergylett.9b01447,10.1021/acsenergylett.9b01447,PCT-EHp,Y6,PCT-EHp,Y6,CCCCCCCCN1C(=O)c2c(c(-c3ccc(-c4cc5c(-c6cc(Cl)c(CC(CC)CCCC)s6)c6sc(C)cc6c(-c6cc(Cl)c(CC(CC)CCCC)s6)c5s4)s3)c3nn(CCC(CC)CCCC)nc3c2-c2ccc(C)s2)C1=O,CCCCCCCCCCCc1c(/C=C2\C(=O)c3cc(F)c(F)cc3C2=C(C#N)C#N)sc2c1sc1c3c4nsnc4c4c5sc6c(CCCCCCCCCCC)c(/C=C7\C(=O)c8cc(F)c(F)cc8C7=C(C#N)C#N)sc6c5n(CC(CC)CCCC)c4c3n(CC(CC)CCCC)c21,0.79,25.7,72.7,15.06,14.760281000000004,1.990166002656028,,,1:1,DBE,,1.2%,ITO/PEDOT:PSS/active layer/PFNDI-Br/Ag,organic solar cell,PFNDI-Br,,PEDOT:PSS,,,,,110.0,-5.46,-3.13,2.33,-5.68,-4.06,1.62
1804,10.1038/s41560-018-0263-4,10.1038/s41560-018-0263-4,P2F-Ehp,ITIC,P2F-Ehp,ITIC,CCCCCCCCN1C(=O)c2c(c(-c3ccc(-c4cc5c(-c6cc(F)c(CC(CC)CCCC)c(F)c6)c6sccc6c(-c6cc(F)c(CC(CC)CCCC)c(F)c6)c5s4)s3)c3nn(CCC(CC)CCCC)nc3c2-c2cccs2)C1=O,CCCCCCc1ccc(C2(c3ccc(CCCCCC)cc3)c3cc4c(cc3-c3sc5cc(C=C6C(=O)c7ccccc7C6=C(C#N)C#N)sc5c32)C(c2ccc(CCCCCC)cc2)(c2ccc(CCCCCC)cc2)c2c-4sc3cc(C=C4C(=O)c5ccccc5C4=C(C#N)C#N)sc23)cc1,1.017,13.02,54.8,7.28,7.256254319999998,0.3261769230769504,,,1:1 wt:wt,,,,ITO/PEDOT:PSS/photoactive layer/PFNDI-Br/Ag,conventional,PFNDI-Br,PFDNI-Br,PEDOT:PSS,PEDOT:PSS,100.0,chloroform,chloroform,100.0,-5.46,-3.13,,-5.49,-3.83,1.59
1805,10.1021/acsami.8b04432,10.1021/acsami.8b04432,P4_yang,IDIC,P4_yang,IDIC,CCCCCCCCOc1ccc(-c2nc3c(C)c(F)c(F)c(-c4ccc(-c5c(F)c(F)c(-c6ccc(C)s6)c(F)c5F)s4)c3nc2-c2ccc(OCCCCCCCC)c(OCCCCCCCC)c2)cc1OCCCCCCCC,CCCCCCC1(CCCCCC)c2cc3c(cc2-c2sc(/C=C4\C(=O)c5ccccc5C4=C(C#N)C#N)cc21)C(CCCCCC)(CCCCCC)c1cc(/C=C2\C(=O)c4ccccc4C2=C(C#N)C#N)sc1-3,1.06,4.82,57.4,2.93,2.9326808,0.0914948805460688,,,1:1,DIO,,0.3 vol%,ITO/PEDOT:PSS/Polymer:IDIC/PDINO/Al,conventional,PDINO,,PEDOT:PSS,,,,,,-5.68,-3.13,2.55,-5.7,-3.82,1.88
1810,10.1038/nmat4797,10.1038/nmat4797,P3HT,IDFBR,P3HT,IDFBR,CCCCCCc1ccsc1,CCCCC(CC)CC1(CC(CC)CCCC)c2cc(-c3ccc(/C=C4\SC(=S)N(CC)C4=O)c4nsnc34)ccc2-c2cc3c(cc21)-c1ccc(-c2ccc(/C=C4\SC(=S)N(CC)C4=O)c4nsnc24)cc1C3(CC(CC)CCCC)CC(CC)CCCC,0.89,7.4,68.0,4.5,4.47848,0.4782222222222169,,,1:1,,,,ITO/ZnO/active layer/MoO3/Ag,inverted,ZnO,,MoO3,,90.0,chlorobenzene,chlorobenzene,,-5.01,-3.12,,-5.75,-3.7,
1811,10.1039/c8nj04896g,10.1039/c8nj04896g,P3HT,BIBT-NI,P3HT,BIBT-NI,CCCCCCc1ccsc1,CCCCC(CC)CN1C(=O)c2c(c(-c3ccc(-c4ccc5c6c(cccc46)C(=O)N(CC(CC)CCCC)C5=O)s3)c3nsnc3c2-c2ccc(-c3ccc4c5c(cccc35)C(=O)N(CC(CC)CCCC)C4=O)s2)C1=O,0.77,6.14,44.2,2.11,2.0896876000000004,0.9626729857819648,,,,,,,,,,,,,,,,,-5.01,-3.12,,-5.62,-3.65,
1812,10.1021/acsami.6b16395,10.1021/acsami.6b16395,P3HT,NAI-FN-NAI(BO),P3HT,NAI-FN-NAI(BO),CCCCCCc1ccsc1,CCCCCCC(CCCC)CN1C(=O)c2cccc3c(-c4ccc(-c5ccc6c(c5)C(=O)c5cc(-c7ccc(-c8ccc9c%10c(cccc8%10)C(=O)N(CC(CCCC)CCCCCC)C9=O)s7)ccc5-6)s4)ccc(c23)C1=O,0.88,9.1,45.0,3.6,3.6036,0.0999999999999889,,,1:1,,,,ITO/PEDOT:PSS/active layer/LiF/Al,conventional,LiF,LiF,PEDOT:PSS,PEDOT:PSS,95.0,chlorobenzene,chlorobenzene,140.0,-5.01,-3.12,,-6.07,-3.96,2.13
1813,10.1002/adma.201601803,10.1002/adma.201601803,P3HT,ITIC,P3HT,ITIC,CCCCCCc1ccsc1,CCCCCCc1ccc(C2(c3ccc(CCCCCC)cc3)c3cc4c(cc3-c3sc5cc(C=C6C(=O)c7ccccc7C6=C(C#N)C#N)sc5c32)C(c2ccc(CCCCCC)cc2)(c2ccc(CCCCCC)cc2)c2c-4sc3cc(C=C4C(=O)c5ccccc5C4=C(C#N)C#N)sc23)cc1,0.52,4.22,56.89999999999999,1.25,1.2486135999999997,0.1109120000000274,,,1:1,,,,ITO/PEDOT:PSS/active layer/PFN-Br/Al,conventional,PFN-Br,PFN-Br,PEDOT:PSS,PEDOT:PSS,,chloroform,chloroform,160.0,-5.01,-3.12,2.3,-5.49,-3.83,1.59
1814,10.1021/acs.jpcc.0c07162,10.1021/acs.jpcc.0c07162,P3HT,Y6,P3HT,Y6,CCCCCCc1ccsc1,CCCCCCCCCCCc1c(/C=C2\C(=O)c3cc(F)c(F)cc3C2=C(C#N)C#N)sc2c1sc1c3c4nsnc4c4c5sc6c(CCCCCCCCCCC)c(/C=C7\C(=O)c8cc(F)c(F)cc8C7=C(C#N)C#N)sc6c5n(CC(CC)CCCC)c4c3n(CC(CC)CCCC)c21,0.45,11.66,45.49,2.41,2.3868603000000004,0.9601535269709446,,,,,,,,polymer solar cell,,,,,,,,,-5.01,-3.12,,-5.65,-4.09,1.36
1815,10.1039/c7cc03122j,10.1039/c7cc03122j,P3HT,N4,P3HT,N4,CCCCCCc1ccsc1,CCCCCCCCN1C(=O)c2cc(-c3ccc(C=C4C(=O)c5ccccc5C4=O)s3)c3c4c(cc(-c5ccc(C=C6C(=O)c7ccccc7C6=O)s5)c(c24)C1=O)C(=O)N(CCCCCCCC)C3=O,0.91,6.69,57.99999999999999,3.52,3.530982,0.3119886363636314,,,1:1.2,,,,ITO/PEDOT:PSS/active layer/Ca/Al,,Ca,,PEDOT:PSS,,60.0,,,,-5.01,-3.12,,-6.05,-3.89,
1816,10.1039/c8tc03963a,10.1039/c8tc03963a,P3HT,BTA103,P3HT,BTA103,CCCCCCc1ccsc1,CCCCCCCCn1nc2c(/C=c3/sc(=C(C#N)C#N)n(CC)c3=O)c(OC)c(OC)c(-c3cc4c(s3)-c3cc5c(cc3C4(c3ccc(CCCCCC)cc3)c3ccc(CCCCCC)cc3)-c3sc(-c4c(OC)c(OC)c(/C=c6/sc(=C(C#N)C#N)n(CC)c6=O)c6nn(CCCCCCCC)nc46)cc3C5(c3ccc(CCCCCC)cc3)c3ccc(CCCCCC)cc3)c2n1,0.94,8.56,66.0,5.31,5.310624000000001,0.0117514124293986,,,1:2,,,,ITO/PEDOT:PSS/active layer/Ca/Al,conventional,Ca,Ca,PEDOT:PSS,PEDOT:PSS,85.0,,,120.0,-5.01,-3.12,,-5.37,-3.64,1.77
1817,10.1039/c8tc03963a,10.1039/c8tc03963a,P3HT,BTA100,P3HT,BTA100,CCCCCCc1ccsc1,CCCCCCCCn1nc2c(/C=C3/SC(=O)N(CC)C3=O)c(OC)c(OC)c(-c3cc4c(s3)-c3cc5c(cc3C4(c3ccc(CCCCCC)cc3)c3ccc(CCCCCC)cc3)-c3sc(-c4c(OC)c(OC)c(/C=C6/SC(=O)N(CC)C6=O)c6nn(CCCCCCCC)nc46)cc3C5(c3ccc(CCCCCC)cc3)c3ccc(CCCCCC)cc3)c2n1,1.34,1.65,47.0,1.04,1.03917,0.0798076923077027,,,1:1,,,,ITO/PEDOT:PSS/active layer/Ca/Al,conventional,Ca,Ca,PEDOT:PSS,PEDOT:PSS,85.0,,,100.0,-5.01,-3.12,,-5.32,-3.23,2.05
1818,10.1021/acsmacrolett.7b00097,10.1021/acsmacrolett.7b00097,P3HT,BTA1,P3HT,BTA1,CCCCCCc1ccsc1,CCCCCCCCn1nc2c(/C=C3\SC(=S)N(CC)C3=O)ccc(-c3cc4c(s3)-c3cc5c(cc3C4(c3ccc(CCCCCC)cc3)c3ccc(CCCCCC)cc3)-c3sc(-c4ccc(/C=C6\SC(=S)N(CC)C6=O)c6nn(CCCCCCCC)nc46)cc3C5(c3ccc(CCCCCC)cc3)c3ccc(CCCCCC)cc3)c2n1,1.02,7.34,70.0,5.24,5.24076,0.0145038167938864,,,1:0.6,CN (0.8%),,0.8%,ITO/PEDOT:PSS/active layer/Ca/Al,fullerene-free PSC,Ca,,PEDOT:PSS,,,CF,,100.0,-5.01,-3.12,,-5.49,-3.57,1.85
1819,10.1039/c8tc04608e,10.1039/c8tc04608e,P3HT,I-IDTBTRh,P3HT,I-IDTBTRh,CCCCCCc1ccsc1,CCCCCCCCOc1ccc(C2(c3ccc(OCCCCCCCC)cc3)c3cc4c(cc3-c3sc(-c5ccc(/C=C6\SC(=S)N(CC)C6=O)c6nsnc56)cc32)C(c2ccc(OCCCCCCCC)cc2)(c2ccc(OCCCCCCCC)cc2)c2cc(-c3ccc(/C=C5\SC(=S)N(CC)C5=O)c5nsnc35)sc2-4)cc1,0.86,8.81,71.0,5.38,5.379385999999999,0.0114126394052148,,,1:0.8,,,,ITO/PEDOT:PSS/active layer/Ca/Al,conventional,Ca,Ca,PEDOT:PSS,PEDOT:PSS,,,,140.0,-5.01,-3.12,,-5.42,-3.68,1.65
1824,10.1016/j.orgel.2018.03.005,10.1016/j.orgel.2018.03.005,Ph00,ITIC,Ph00,ITIC,CCCCCCCCN1C(=O)c2c(c(-c3ccc(-c4cc5c(-c6ccc(CC(CC)CCCC)cc6)c6sc(C)cc6c(-c6ccc(CC(CC)CCCC)cc6)c5s4)s3)c3nn(CCCCCCCC)nc3c2-c2ccc(C)s2)C1=O,CCCCCCc1ccc(C2(c3ccc(CCCCCC)cc3)c3cc4c(cc3-c3sc5cc(/C=C6\C(=O)c7ccccc7C6=C(C#N)C#N)sc5c32)C(c2ccc(CCCCCC)cc2)(c2ccc(CCCCCC)cc2)c2c-4sc3cc(/C=C4\C(=O)c5ccccc5C4=C(C#N)C#N)sc23)cc1,0.85,15.92,54.8,7.42,7.415535999999999,0.0601617250673917,,,1:1.5,dibenzyl ether,dibenzyl ether,0.5 vol%,ITO/PEDOT:PSS/active layer/PFN-Br/Ag,conventional,PFN-Br,PFN-Br,PEDOT:PSS,PEDOT:PSS,100.0,chlorobenzene,chlorobenzene,120.0,-5.26,-3.11,2.15,-5.51,-3.78,1.73
1825,10.1016/j.orgel.2018.10.026,10.1016/j.orgel.2018.10.026,PBTT,IEICO,PBTT,IEICO,CCCCCCCCOC(=O)c1sc2c(-c3cc4c(-c5ccc(CC(CC)CCCC)s5)c5sccc5c(-c5ccc(CC(CC)CCCC)s5)c4s3)scc2c1F,CCCCCCc1ccc(C2(c3ccc(CCCCCC)cc3)c3cc4c(cc3-c3sc(-c5sc(/C=C6\C(=O)c7ccccc7C6=C(C#N)C#N)cc5OCC(CC)CCCC)cc32)C(c2ccc(CCCCCC)cc2)(c2ccc(CCCCCC)cc2)c2cc(-c3sc(/C=C5\C(=O)c6ccccc6C5=C(C#N)C#N)cc3OCC(CC)CCCC)sc2-4)cc1,0.86,17.9,61.3,9.5,9.436521999999998,0.6681894736842284,,,1:1,DIO,DIO,3% v/v,ITO/PEDOT:PSS/active layer/PFN-Br/Al,conventional,PFN-Br,PFN-Br,PEDOT:PSS,PEDOT:PSS,,CB,chlorobenzene,100.0,-5.19,-3.11,1.59,-5.32,-3.95,1.34
1826,10.1016/j.orgel.2018.10.026,10.1016/j.orgel.2018.10.026,PBTT,IEICO,PBTT,IEICO,CCCCCCCCOC(=O)c1sc2c(-c3cc4c(-c5ccc(CC(CC)CCCC)s5)c5sccc5c(-c5ccc(CC(CC)CCCC)s5)c4s3)scc2c1F,CCCCCCc1ccc(C2(c3ccc(CCCCCC)cc3)c3cc4c(cc3-c3sc(-c5scc(C=C6C(=O)c7ccccc7C6=C(C#N)C#N)c5OCC(CC)CCCC)cc32)C(c2ccc(CCCCCC)cc2)(c2ccc(CCCCCC)cc2)c2cc(-c3scc(/C=C5/C(=O)c6ccccc6C5=C(C#N)C#N)c3OCC(CC)CCCC)sc2-4)cc1,0.86,17.9,61.3,9.5,9.436521999999998,0.6681894736842284,,,1:1,DIO,DIO,3% v/v,ITO/PEDOT:PSS/active layer/PFN-Br/Al,conventional,PFN-Br,PFN-Br,PEDOT:PSS,PEDOT:PSS,,CB,chlorobenzene,100.0,-5.19,-3.11,2.08,-5.32,-3.95,1.37
1833,10.1039/c8ta00764k,10.1039/c8ta00764k,PDCBT,IDTT-BH,PDCBT,IDTT-BH,CCCCCCCCC(CCCCCC)COC(=O)c1csc(-c2cc(C(=O)OCC(CCCCCC)CCCCCCCC)c(-c3ccc(-c4cccs4)s3)s2)c1,CCCCCCC(CCCC)Cc1ccc(C2(c3ccc(CC(CCCC)CCCCCC)cc3)c3cc4c(cc3-c3sc5cc(/C=C6\C(=O)c7cc8ccccc8cc7C6=C(C#N)C#N)sc5c32)C(c2ccc(CC(CCCC)CCCCCC)cc2)(c2ccc(CC(CCCC)CCCCCC)cc2)c2c-4sc3cc(/C=C4\C(=O)c5cc6ccccc6cc5C4=C(C#N)C#N)sc23)cc1,0.88,17.15,68.60000000000001,10.35,10.353112,0.0300676328502566,,,,,,,,,,,,,,,,,-5.31,-3.1,1.7,-5.24,-3.86,1.54
1834,10.1039/c8ta00764k,10.1039/c8ta00764k,PDCBT,IDTT-OBH,PDCBT,IDTT-OBH,CCCCCCCCC(CCCCCC)COC(=O)c1csc(-c2cc(C(=O)OCC(CCCCCC)CCCCCCCC)c(-c3ccc(-c4cccs4)s3)s2)c1,CCCCCCC(CCCC)COc1ccc(C2(c3ccc(OCC(CCCC)CCCCCC)cc3)c3cc4c(cc3-c3sc5cc(/C=C6\C(=O)c7cc8ccccc8cc7C6=C(C#N)C#N)sc5c32)C(c2ccc(OCC(CCCC)CCCCCC)cc2)(c2ccc(OCC(CCCC)CCCCCC)cc2)c2c-4sc3cc(/C=C4\C(=O)c5cc6ccccc6cc5C4=C(C#N)C#N)sc23)cc1,0.91,13.97,64.8,8.24,8.237829600000001,0.0263398058252294,,,,,,,,,,,,,,,,,-5.31,-3.1,1.7,-5.41,-3.86,1.57
1835,10.1002/adma.201604155,10.1002/adma.201604155,PDCBT,IDIC,PDCBT,IDIC,CCCCCCCCC(CCCCCC)COC(=O)c1csc(-c2cc(C(=O)OCC(CCCCCC)CCCCCCCC)c(-c3ccc(-c4cccs4)s3)s2)c1,CCCCCCC1(CCCCCC)c2cc3c(cc2-c2sc(/C=C4\C(=O)c5ccccc5C4=C(C#N)C#N)cc21)C(CCCCCC)(CCCCCC)c1cc(/C=C2\C(=O)c4ccccc4C2=C(C#N)C#N)sc1-3,0.814,11.31,64.1,6.28,5.901263939999999,6.030828980891742,,,1:1,,,,ITO/ZnO/active layer/MoOx/Ag,,ZnO,,MoOx,,,,,,-5.31,-3.1,1.7,-5.705,-3.997,1.64
1842,10.1038/ncomms11585,10.1038/ncomms11585,P3HT,EH-IDTBR,P3HT,EH-IDTBR,CCCCCCc1cc(C)sc1C,CCCCC(CC)CC1(CC(CC)CCCC)c2cc3c(cc2-c2sc(-c4ccc(/C=C5\SC(=S)N(CC)C5=O)c5nsnc45)cc21)C(CC(CC)CCCC)(CC(CC)CCCC)c1cc(-c2ccc(/C=C4\SC(=S)N(CC)C4=O)c4nsnc24)sc1-3,0.76,12.1,62.0,6.0,5.70152,4.974666666666675,,,1:1,,,,inverted,inverted,ZnO,ZnO,MoO3,MoO3,75.0,chlorobenzene,chlorobenzene,130.0,-5.0,-3.1,1.9,-5.51,-3.88,1.63
1854,10.1002/adma.201906045,10.1002/adma.201906045,P3HT,TrBTIC,P3HT,TrBTIC,CCCCCCc1cc(C)sc1C,CCCCC1(CCCC)c2cc(-c3ccc(/C=C4\C(=O)c5ccccc5C4=C(C#N)C#N)c4nsnc34)ccc2-c2c1c1c(c3c2C(CCCC)(CCCC)c2cc(-c4ccc(/C=C5\C(=O)c6ccccc6C5=C(C#N)C#N)c5nsnc45)ccc2-3)C(CCCC)(CCCC)c2cc(-c3ccc(/C=C4\C(=O)c5ccccc5C4=C(C#N)C#N)c4nsnc34)ccc2-1,0.86,11.75,62.4,6.62,6.3055200000000005,4.750453172205433,,,1:1.2,,,,ITO/PEDOT:PSS/active layer/OTF/Al,conventional,OTF,OTF,PEDOT:PSS,PEDOT:PSS,,TMB,TMB,,-5.0,-3.1,1.9,-5.56,-3.62,1.94
1864,10.1002/adfm.201504153,10.1002/adfm.201504153,P3HT,NTz-Np,P3HT,NTz-Np,CCCCCCc1cc(C)sc1C,CCCCCCc1cc(-c2cc3c(cc(-c4cc(CCCCCC)c(C#Cc5ccc6c7c(cccc57)C(=O)N(c5ccc7c(c5)C(CCCC)(CCCC)c5ccccc5-7)C6=O)s4)c4nsnc43)c3nsnc23)sc1C#Cc1ccc2c3c(cccc13)C(=O)N(c1ccc3c(c1)C(CCCC)(CCCC)c1ccccc1-3)C2=O,0.9,5.31,52.0,2.48,2.48508,0.2048387096774183,,,1:1,,,,ITO/PEDOT:PSS/active layer/Ca/Al,conventional,Ca,Ca,PEDOT:PSS,PEDOT:PSS,,CB,chlorobenzene,140.0,-5.0,-3.1,1.9,-6.01,-3.6,2.41
1866,10.1002/adfm.201504153,10.1002/adfm.201504153,P3HT,NTz-Np,P3HT,NTz-Np,CCCCCCc1cc(C)sc1C,CCCCCCc1cc(-c2cc3c(cc(-c4cc(CCCCCC)c(C#Cc5ccc6c7c(cccc57)C(=O)N(c5ccc7c(c5)C(CCCC)(CCCC)c5ccccc5-7)C6=O)s4)c4nsnc43)c3nsnc23)sc1C#Cc1ccc2c3c(cccc13)C(=O)N(c1ccc3c(c1)C(CCCC)(CCCC)c1ccccc1-3)C2=O,0.9,5.18,60.0,2.81,2.7972,0.4555160142348885,,,1:1,,,,ITO/PEDOT:PSS/active layer/Ca/Al,conventional,Ca,Ca,PEDOT:PSS,PEDOT:PSS,,CB/o-DCB (4:1),chlorobenzene:o-DCB (4:1),140.0,-5.0,-3.1,1.9,-6.01,-3.6,
1868,10.1002/aenm.201100285,10.1002/aenm.201100285,P3HT,NDI-3TH,P3HT,NDI-3TH,CCCCCCc1cc(C)sc1C,CCCCCCc1ccc(-c2ccc(-c3ccc(-c4cc5c6c(c(-c7ccc(-c8ccc(-c9ccc(CCCCCC)s9)s8)s7)cc7c6c4C(=O)N(CC(CC)CCCC)C7=O)C(=O)N(CC(CC)CCCC)C5=O)s3)s2)s1,0.82,3.51,52.0,1.45,1.4966639999999998,3.218206896551712,,,1:1,DIO,DIO,,ITO/PEDOT:PSS/P3HT:NDI-3TH (1:1)/LiF/Al,conventional,LiF,LiF,PEDOT:PSS,PEDOT:PSS,,dichloromethane,dichloromethane,,-4.9,-3.1,1.8,-5.5,-4.1,1.4
1869,10.1021/acsami.8b10312,10.1021/acsami.8b10312,P3HT,BT3,P3HT,BT3,CCCCCCc1cc(C)sc1C,CCCCCCc1ccc(C2(c3ccc(CCCCCC)cc3)c3cc4c(cc3-c3sc(-c5ccc(/C=c6\sc(=C(C#N)C#N)n(CC)c6=O)c6nsnc56)cc32)C(c2ccc(CCCCCC)cc2)(c2ccc(CCCCCC)cc2)c2cc(-c3ccc(/C=c5/sc(=C(C#N)C#N)n(CC)c5=O)c5nsnc35)sc2-4)cc1,0.72,5.81,61.0,2.55,2.551752,0.0687058823529315,,,1:0.3,,,,,,,,,,,,,120.0,-5.0,-3.1,1.9,-5.53,-3.79,1.74
1871,10.1021/ja5110602,10.1021/ja5110602,P3HT,FBR,P3HT,FBR,CCCCCCc1cc(C)sc1C,CCCCCCCCC1(CCCCCCCC)c2cc(-c3ccc(/C=C4/SC(=S)N(CC)C4=O)c4nsnc34)ccc2-c2ccc(-c3ccc(/C=C4/SC(=S)N(CC)C4=O)c4nsnc34)cc21,0.82,7.95,63.0,4.11,4.1069700000000005,0.073722627737223,,,1:1,,,,inverted,inverted,ZnO,ZnO,MoO3,MoO3,80.0,CHCl3:o-DCB (4:1),chloroform:o-DCB (4:1),110.0,-5.0,-3.1,1.9,-5.83,-3.7,2.13
1872,10.1016/j.orgel.2015.03.017,10.1016/j.orgel.2015.03.017,P3HT,PMI-F-PMI,P3HT,PMI-F-PMI,CCCCCCc1cc(C)sc1C,CCCCCCCCC1(CCCCCCCC)c2cc(-c3ccc4c5ccc6c7c(ccc(c8cccc3c84)c75)C(=O)N(c3c(C(C)C)cccc3C(C)C)C6=O)ccc2C2C=CC(c3ccc4c5ccc6c7c(ccc(c8cccc3c84)c75)C(=O)N(c3c(C(C)C)cccc3C(C)C)C6=O)=CC21,0.98,5.61,42.0,2.3,2.309076,0.3946086956521872,,,1:1,,,,ITO/PEDOT:PSS/active layer/BCP/LiF/Al,conventional,BCP/LiF,BCP/LiF,PEDOT:PSS,PEDOT:PSS,100.0,dichlorobenzene,o-DCB,150.0,-5.0,-3.1,1.9,-5.74,-3.54,2.2
1873,10.1016/j.orgel.2015.03.017,10.1016/j.orgel.2015.03.017,P3HT,,P3HT,,CCCCCCc1cc(C)sc1C,CCCCCCCCC1(CCCCCCCC)c2cc(-c3ccc4c5ccc6c7c(ccc(c8cccc3c84)c75)C(=O)N(c3c(C(C)C)cccc3C(C)C)C6=O)ccc2C2C=CC=CC21,1.0,3.42,39.0,1.29,1.3338,3.3953488372092897,,,1:1,,,,ITO/PEDOT:PSS/active layer/BCP/LiF/Al,conventional,BCP/LiF,BCP/LiF,PEDOT:PSS,PEDOT:PSS,100.0,dichlorobenzene,o-DCB,150.0,-5.0,-3.1,1.9,-5.72,-3.56,2.16
1875,10.1038/ncomms11585,10.1038/ncomms11585,P3HT,O-IDTBR,P3HT,O-IDTBR,CCCCCCc1cc(C)sc1C,CCCCCCCCC1(CCCCCCCC)c2cc3c(cc2-c2sc(-c4ccc(/C=C5\SC(=S)N(CC)C5=O)c5nsnc45)cc21)C(CCCCCCCC)(CCCCCCCC)c1cc(-c2ccc(/C=C4\SC(=S)N(CC)C4=O)c4nsnc24)sc1-3,0.72,13.9,60.0,6.3,6.0048,4.685714285714291,,,1:1,,,,inverted,inverted,ZnO,ZnO,MoO3,MoO3,75.0,chlorobenzene,chlorobenzene,130.0,-5.0,-3.1,1.9,-5.51,-3.88,1.63
1877,10.1021/acs.chemmater.6b03323,10.1021/acs.chemmater.6b03323,P3HT,SF-ORCN,P3HT,SF-ORCN,CCCCCCc1cc(C)sc1C,CCCCCCCCc1cc(-c2ccc3c(c2)C2(c4cc(-c5cc(CCCCCCCC)c(/C=c6\sc(=C(C#N)C#N)n(CCCCCCCC)c6=O)s5)ccc4-3)c3cc(-c4cc(CCCCCCCC)c(/C=c5\sc(=C(C#N)C#N)n(CCCCCCCC)c5=O)s4)ccc3-c3ccc(-c4cc(CCCCCCCC)c(/C=c5\sc(=C(C#N)C#N)n(CCCCCCCC)c5=O)s4)cc32)sc1/C=c1\sc(=C(C#N)C#N)n(CCCCCCCC)c1=O,0.912,7.58,63.3,4.48,4.37590368,2.3235785714285915,,,1:0.5,,,,ITO/PEDOT:PSS/active layer/ZnO NPs/Al,conventional,ZnO NPs,ZnO,PEDOT:PSS,PEDOT:PSS,100.0,chloroform,chloroform,120.0,-5.0,-3.1,1.9,-5.55,-3.29,2.26
1878,10.1021/acs.chemmater.6b03323,10.1021/acs.chemmater.6b03323,P3HT,SF-OR,P3HT,SF-OR,CCCCCCc1cc(C)sc1C,CCCCCCCCc1cc(-c2ccc3c(c2)C2(c4cc(-c5cc(CCCCCCCC)c(/C=C6\SC(=S)N(CCCCCCCC)C6=O)s5)ccc4-3)c3cc(-c4cc(CCCCCCCC)c(/C=C5\SC(=S)N(CCCCCCCC)C5=O)s4)ccc3-c3ccc(-c4cc(CCCCCCCC)c(/C=C5\SC(=S)N(CCCCCCCC)C5=O)s4)cc32)sc1/C=C1\SC(=S)N(CCCCCCCC)C1=O,0.965,7.3,62.9,4.66,4.430990499999999,4.91436695278972,,,1:0.5,,,,ITO/PEDOT:PSS/active layer/ZnO NPs/Al,conventional,ZnO NPs,ZnO,PEDOT:PSS,PEDOT:PSS,100.0,chloroform,chloroform,150.0,-5.0,-3.1,1.9,-5.5,-3.25,2.25
1885,10.1002/cjoc.201700792,10.1002/cjoc.201700792,P3HT,,P3HT,,CCCCCCc1cc(C)sc1C,CCCCCCCCn1nc2c(/C=c3/sc(=C(C#N)C#N)n(CC)c3=O)ccc(C3=CC4C(C=C3)c3ccc(-c5ccc(/C=c6/sc(=C(C#N)C#N)n(CC)c6=O)c6nn(CCCCCCCC)nc56)cc3C43c4ccccc4-c4ccccc43)c2n1,0.91,2.09,30.0,0.57,0.5705699999999999,0.0999999999999928,,,,,,,,,,,,,,,,,-5.0,-3.1,1.9,-5.7,-3.57,2.13
1886,10.1021/acsmacrolett.7b00097,10.1021/acsmacrolett.7b00097,P3HT,BTA2,P3HT,BTA2,CCCCCCc1cc(C)sc1C,CCCCCCCCn1nc2c(/C=C3/SC(=O)N(CC)C3=O)ccc(-c3cc4c(s3)-c3cc5c(cc3C4(c3ccc(CCCCCC)cc3)c3ccc(CCCCCC)cc3)-c3sc(-c4ccc(/C=C6/SC(=O)N(CC)C6=O)c6nn(CCCCCCCC)nc46)cc3C5(c3ccc(CCCCCC)cc3)c3ccc(CCCCCC)cc3)c2n1,1.22,6.15,60.0,4.5,4.5018,0.0400000000000054,,,0.6:1,DIO,,0.8%,ITO/PEDOT:PSS/active layer/Ca/Al,fullerene-free PSC,Ca,,PEDOT:PSS,,,CF,,100.0,-5.0,-3.1,1.9,-5.43,-3.38,2.05
1887,10.1021/acsmacrolett.7b00097,10.1021/acsmacrolett.7b00097,P3HT,BTA1,P3HT,BTA1,CCCCCCc1cc(C)sc1C,CCCCCCCCn1nc2c(/C=C3/SC(=S)N(CC)C3=O)ccc(-c3cc4c(s3)-c3cc5c(cc3C4(c3ccc(CCCCCC)cc3)c3ccc(CCCCCC)cc3)-c3sc(-c4ccc(/C=C6/SC(=S)N(CC)C6=O)c6nn(CCCCCCCC)nc46)cc3C5(c3ccc(CCCCCC)cc3)c3ccc(CCCCCC)cc3)c2n1,1.02,7.34,70.0,5.24,5.24076,0.0145038167938864,,,1:0.6,CN,,0.8%,,fullerene-free PSC,,,,,,CF,,100.0,-5.0,-3.1,1.9,-5.51,-3.55,1.96
1888,10.1002/cjoc.201700792,10.1002/cjoc.201700792,P3HT,BTA21,P3HT,,CCCCCCc1cc(C)sc1C,CCCCCCCCn1nc2c(/C=C3/SC(=S)N(CC)C3=O)ccc(C3=CC4C(C=C3)c3ccc(-c5ccc(/C=C6/SC(=S)N(CC)C6=O)c6nn(CCCCCCCC)nc56)cc3C43c4ccccc4-c4ccccc43)c2n1,1.02,5.45,59.0,3.28,3.27981,0.0057926829268265,,3.28,,,,,,,,,,,,,,,-5.0,-3.1,1.9,-5.76,-3.56,2.2
1889,10.1021/acsami.8b10312,10.1021/acsami.8b10312,P3HT,BTA3,P3HT,BTA3,CCCCCCc1cc(C)sc1C,CCCCCCCCn1nc2c(/C=c3\sc(=C(C#N)C#N)n(CC)c3=O)ccc(-c3cc4c(s3)-c3cc5c(cc3C4(c3ccc(CCCCCC)cc3)c3ccc(CCCCCC)cc3)-c3sc(-c4ccc(/C=c6/sc(=C(C#N)C#N)n(CC)c6=O)c6nn(CCCCCCCC)nc46)cc3C5(c3ccc(CCCCCC)cc3)c3ccc(CCCCCC)cc3)c2n1,0.9,9.86,65.0,5.67,5.7681,1.730158730158739,,,1:0.5,,,,,,,,,,,,,130.0,-5.0,-3.1,1.9,-5.34,-3.28,2.06
1890,10.1002/cjoc.201700792,10.1002/cjoc.201700792,P3HT,,P3HT,,CCCCCCc1cc(C)sc1C,CCCCCCCCn1nc2c(C=C(C#N)C#N)ccc(C3=CC4C(C=C3)c3ccc(-c5ccc(C=C(C#N)C#N)c6nn(CCCCCCCC)nc56)cc3C43c4ccccc4-c4ccccc43)c2n1,0.47,1.07,40.0,0.2,0.20116,0.5799999999999972,,,,,,,,,,,,,,,,,-5.0,-3.1,1.9,-6.08,-3.81,2.27
1891,10.1039/c7ta05108e,10.1039/c7ta05108e,P3HT,ATT-3,P3HT,ATT-3,CCCCCCc1cc(C)sc1C,CCCCCCCCOC(=O)c1cc2c(-c3cc4c(s3)-c3cc5c(cc3C4(c3ccc(CCCCCC)cc3)c3ccc(CCCCCC)cc3)-c3sc(-c4sc(/C=C6\SC(=S)N(CC)C6=O)c6sc(C(=O)OCCCCCCCC)cc46)cc3C5(c3ccc(CCCCCC)cc3)c3ccc(CCCCCC)cc3)sc(/C=C3\SC(=S)N(CC)C3=O)c2s1,0.927,10.93,62.0,6.26,6.2819082,0.3499712460063958,,,1:0.8,,,,,,,,,,,,,,-5.0,-3.1,1.9,-5.32,-3.4,1.92
1904,10.1021/acs.macromol.8b01036,10.1021/acs.macromol.8b01036,J64,ITIC,J64,ITIC,CCCCCCCCC(CCCCCC)Cn1nc2c(-c3cccs3)c(F)c(F)c(-c3ccc(-c4cc5c(-c6ccc(SCC7CCCCC7)s6)c6sccc6c(-c6ccc(SCC7CCCCC7)s6)c5s4)s3)c2n1,CCCCCCc1ccc(C2(c3ccc(CCCCCC)cc3)c3cc4c(cc3-c3sc5cc(C=C6C(=O)c7ccccc7C6=C(C#N)C#N)sc5c32)C(c2ccc(CCCCCC)cc2)(c2ccc(CCCCCC)cc2)c2c-4sc3cc(C=C4C(=O)c5ccccc5C4=C(C#N)C#N)sc23)cc1,0.908,15.22,54.3,7.51,7.50412968,0.0781667110519261,,,1.5:1,,,,ITO/PEDOT:PSS/polymer:ITIC/PDINO/Al,conventional,PDINO,PDINO,PEDOT:PSS,PEDOT:PSS,,chloroform,chloroform,160.0,-5.33,-3.09,1.92,-5.576,-3.916,1.586
