Repository: JiYiqaq/PCE-KA-GNN

# Data directory

- `raw/Active_Database.csv` is the immutable source dataset bundled under CC BY 4.0. Do not overwrite it with processed data.
- `processed/` is created and populated by the training pipeline. Generated `.pt` and `.pth` caches are intentionally ignored by Git because they can exceed GitHub's normal single-file limit.

See `../DATA_LICENSE.md` for provenance, license and checksum information.

File: data/raw/Active_Database.csv (part 19 of 471)
id,doi,doi_norm,donor,acceptor,donor_canonical,acceptor_canonical,donor_smiles,acceptor_smiles,voc,jsc,ff,pce,pce_recomputed,pce_relative_error_percent,pce_avg,pce_best,d_a_ratio,additive,additive_canonical,additive_ratio,device_structure,device_type,etl,etl_canonical,htl,htl_canonical,active_layer_thickness,solvent,solvent_canonical,annealing_temp,homo_d,lumo_d,eg_d,homo_a,lumo_a,eg_a
1907,10.1002/adfm.201803128,10.1002/adfm.201803128,PBDB-T,BTTIC,PBDB-T,BTTIC,CCCCC(CC)Cc1ccc(-c2c3cc(-c4ccc(-c5sc(-c6cccs6)c6c5C(=O)c5c(CC(CC)CCCC)sc(CC(CC)CCCC)c5C6=O)s4)sc3c(-c3ccc(CC(CC)CCCC)s3)c3ccsc23)s1,CCCCCCc1ccc(C2(c3ccc(CCCCCC)cc3)c3cc(/C=C4\C(=O)c5c(csc5C)C4=C(C#N)C#N)sc3-c3sc4c(-c5ccc(CC(CC)CCCC)s5)c5c6c(sc5c(-c5ccc(CC(CC)CCCC)s5)c4c32)-c2sc(/C=C3\C(=O)c4c(csc4C)C3=C(C#N)C#N)cc2C6(c2ccc(CCCCCC)cc2)c2ccc(CCCCCC)cc2)cc1,0.904,19.52,74.7,13.18,13.18162176,0.0123047040971229,,,1:1,DIO,DIO,0.5%,ITO/PEDOT:PSS/PBDB-T:acceptor/Zr(acac)3/Al,conventional,Zr(acac)3,Zr(acac)3,PEDOT:PSS,PEDOT:PSS,,chloroform,chloroform,100.0,-5.27,-3.08,2.19,-5.59,-3.86,1.73
1908,10.1002/adfm.201803128,10.1002/adfm.201803128,PBDB-T,BTOIC,PBDB-T,BTOIC,CCCCC(CC)Cc1ccc(-c2c3cc(-c4ccc(-c5sc(-c6cccs6)c6c5C(=O)c5c(CC(CC)CCCC)sc(CC(CC)CCCC)c5C6=O)s4)sc3c(-c3ccc(CC(CC)CCCC)s3)c3ccsc23)s1,CCCCCCc1ccc(C2(c3ccc(CCCCCC)cc3)c3cc(/C=C4\C(=O)c5c(csc5C)C4=C(C#N)C#N)sc3-c3sc4c(OCC(CC)CCCC)c5c6c(sc5c(OCC(CC)CCCC)c4c32)-c2sc(/C=C3\C(=O)c4c(csc4C)C3=C(C#N)C#N)cc2C6(c2ccc(CCCCCC)cc2)c2ccc(CCCCCC)cc2)cc1,0.862,18.6,68.4,10.96,10.9667088,0.0612116788321184,,,1:1,DIO,DIO,0.5,ITO/PEDOT:PSS/PBDB-T:acceptor/Zr(acac)3/Al,conventional,Zr(acac)3,Zr(acac)3,PEDOT:PSS,PEDOT:PSS,,chloroform,chloroform,100.0,-5.27,-3.08,2.19,-5.42,-3.94,1.48
1909,10.1021/acsenergylett.8b00825,10.1021/acsenergylett.8b00825,PBDB-T,IDT6CN-M,PBDB-T,IDT6CN-M,CCCCC(CC)Cc1ccc(-c2c3cc(-c4ccc(-c5sc(-c6cccs6)c6c5C(=O)c5c(CC(CC)CCCC)sc(CC(CC)CCCC)c5C6=O)s4)sc3c(-c3ccc(CC(CC)CCCC)s3)c3ccsc23)s1,CCCCCCc1ccc(C2(c3ccc(CCCCCC)cc3)c3cc4c(cc3-c3sc(/C=C5\C(=O)c6cc(C)ccc6C5=C(C#N)C#N)cc32)C(c2ccc(CCCCCC)cc2)(c2ccc(CCCCCC)cc2)c2c-4sc3cc(/C=C4\C(=O)c5ccc(C)cc5C4=C(C#N)C#N)sc23)cc1,0.924,15.97,76.1,11.23,11.22952908,0.0041934105075822,,,,0.5% DIO,,0.5%,,polymer solar cell,,,,,,,,100.0,-5.27,-3.08,2.19,-5.62,-3.9,1.72
1910,10.1021/acsenergylett.8b00825,10.1021/acsenergylett.8b00825,PBDB-T,,PBDB-T,,CCCCC(CC)Cc1ccc(-c2c3cc(-c4ccc(-c5sc(-c6cccs6)c6c5C(=O)c5c(CC(CC)CCCC)sc(CC(CC)CCCC)c5C6=O)s4)sc3c(-c3ccc(CC(CC)CCCC)s3)c3ccsc23)s1,CCCCCCc1ccc(C2(c3ccc(CCCCCC)cc3)c3cc4c(cc3-c3sc5cc(/C=C6\C(=O)c7ccc(C)cc7C6=C(C#N)C#N)sc5c32)C(c2ccc(CCCCCC)cc2)(c2ccc(CCCCCC)cc2)c2c-4sc3c2sc2cc(/C=C4\C(=O)c5cc(C)ccc5C4=C(C#N)C#N)sc23)cc1,0.92,17.11,78.9,12.43,12.419806800000002,0.0820048270313597,,,,0.5% DIO,,0.5%,,polymer solar cell,,,,,,,,100.0,-5.27,-3.08,2.19,-5.54,-3.91,1.63
1911,10.1021/jacs.6b01744,10.1021/jacs.6b01744,,ITIC,,ITIC,CCCCCCCCC(CCCCCC)Cn1nc2c(-c3ccc(C)s3)c(F)c(F)c(-c3ccc(-c4cc5c(-c6ccc(SCC(CC)CCCC)s6)c6sc(C)cc6c(-c6ccc(SCC(CC)CCCC)s6)c5s4)s3)c2n1,CCCCCCc1ccc(C2(c3ccc(CCCCCC)cc3)c3cc4c(cc3-c3sc5cc(/C=C6\C(=O)c7ccccc7C6=C(C#N)C#N)sc5c32)C(c2ccc(CCCCCC)cc2)(c2ccc(CCCCCC)cc2)c2c-4sc3cc(/C=C4\C(=O)c5ccccc5C4=C(C#N)C#N)sc23)cc1,0.91,16.33,60.4,8.97,8.975621199999999,0.0626666666666492,,,1:1 w/w,,,,ITO/PEDOT:PSS/polymer donor:ITIC/PDINO/Al,conventional,PDINO,PDINO,PEDOT:PSS,PEDOT:PSS,,chloroform,chloroform,100.0,-5.32,-3.08,2.24,-5.64,-3.92,1.72
1912,10.1002/adma.201807577,10.1002/adma.201807577,J61,Y5,J61,Y5,CCCCCCCCCCCCSc1ccc(-c2c3cc(-c4ccc(-c5c(F)c(F)c(-c6cccs6)c6nn(CC(CCCCCC)CCCCCCCC)nc56)s4)sc3c(-c3ccc(SCCCCCCCCCCCC)s3)c3ccsc23)s1,CCCCC(CC)Cc1c(/C=C2\C(=O)c3ccccc3C2=C(C#N)C#N)sc2c1sc1c3c4nsnc4c4c5sc6c(CC(CC)CCCC)c(/C=C7\C(=O)c8ccccc8C7=C(C#N)C#N)sc6c5n(CC(CC)CCCC)c4c3n(CC(CC)CCCC)c21,0.9,21.1,58.3,11.0,11.07117,0.6470000000000037,,,1:1.2,chloronaphthalene,CN,0.5 vol% CN,ITO/PEDOT:PSS/active layer/perylene diimide functionalized with amino N-oxide/Al,conventional,perylene diimide functionalized with amino N-oxide,PDINN,PEDOT:PSS,PEDOT:PSS,,,,110.0,-5.32,-3.08,2.24,-5.55,-3.87,1.68
1917,10.1021/jacs.6b01744,10.1021/jacs.6b01744,J61,ITIC,J61,ITIC,CCCCCCCCCCCCSc1ccc(-c2c3cc(-c4ccc(-c5c(F)c(F)c(-c6cccs6)c6nn(CC(CCCCCC)CCCCCCCC)nc56)s4)sc3c(-c3ccc(SCCCCCCCCCCCC)s3)c3ccsc23)s1,CCCCCCc1ccc(C2(c3ccc(CCCCCC)cc3)c3cc4c(cc3-c3sc5cc(/C=C6\C(=O)c7ccccc7C6=C(C#N)C#N)sc5c32)C(c2ccc(CCCCCC)cc2)(c2ccc(CCCCCC)cc2)c2c-4sc3cc(/C=C4\C(=O)c5ccccc5C4=C(C#N)C#N)sc23)cc1,0.89,17.43,61.5,9.53,9.5403105,0.1081899265477544,,,1:1 w/w,,,,ITO/PEDOT:PSS/active layer/PDINO/Al,conventional,PDINO,PDINO,PEDOT:PSS,PEDOT:PSS,,chloroform,chloroform,100.0,-5.32,-3.08,2.24,-5.64,-3.92,1.72
1918,10.1038/s41560-018-0263-4,10.1038/s41560-018-0263-4,P2F-EO,ITIC,P2F-EO,ITIC,CCCCCCCCN1C(=O)c2c(c(-c3ccc(-c4cc5c(-c6cc(F)c(CC(CC)CCCC)c(F)c6)c6sccc6c(-c6cc(F)c(CC(CC)CCCC)c(F)c6)c5s4)s3)c3nn(CCCC(CC)CCCC)nc3c2-c2cccs2)C1=O,CCCCCCc1ccc(C2(c3ccc(CCCCCC)cc3)c3cc4c(cc3-c3sc5cc(C=C6C(=O)c7ccccc7C6=C(C#N)C#N)sc5c32)C(c2ccc(CCCCCC)cc2)(c2ccc(CCCCCC)cc2)c2c-4sc3cc(C=C4C(=O)c5ccccc5C4=C(C#N)C#N)sc23)cc1,1.013,12.65,52.5,6.73,6.727586249999999,0.0358655274888772,,,1:1 wt:wt,,,,ITO/PEDOT:PSS/photoactive layer/PFNDI-Br/Ag,conventional,PFNDI-Br,PFDNI-Br,PEDOT:PSS,PEDOT:PSS,100.0,chloroform,chloroform,100.0,-5.41,-3.08,1.85,-5.576,-3.916,1.586
1919,10.1021/acs.macromol.8b01036,10.1021/acs.macromol.8b01036,J62,ITIC,PBDTTS-FTAZ,ITIC,CCCCCCCCSc1ccc(-c2c3cc(-c4ccc(-c5c(F)c(F)c(-c6cccs6)c6nn(CC(CCCCCC)CCCCCCCC)nc56)s4)sc3c(-c3ccc(SCCCCCCCC)s3)c3ccsc23)s1,CCCCCCc1ccc(C2(c3ccc(CCCCCC)cc3)c3cc4c(cc3-c3sc5cc(C=C6C(=O)c7ccccc7C6=C(C#N)C#N)sc5c32)C(c2ccc(CCCCCC)cc2)(c2ccc(CCCCCC)cc2)c2c-4sc3cc(C=C4C(=O)c5ccccc5C4=C(C#N)C#N)sc23)cc1,0.915,16.85,70.1,10.81,10.80784275,0.0199560592044547,,,1.5:1,,,,ITO/PEDOT:PSS/polymer:ITIC/PDINO/Al,conventional,PDINO,PDINO,PEDOT:PSS,PEDOT:PSS,,chloroform,chloroform,160.0,-5.31,-3.08,1.92,-5.49,-3.83,1.59
1920,10.1002/adma.201703080,10.1002/adma.201703080,J52,IEICO-4Cl,J52,IEICO-4Cl,CCCCCCCCC(CCCCCC)Cn1nc2c(-c3cccs3)c(F)c(F)c(-c3ccc(-c4cc5c(-c6ccc(CC(CC)CCCC)s6)c6sccc6c(-c6ccc(CC(CC)CCCC)s6)c5s4)s3)c2n1,CCCCCCc1ccc(C2(c3ccc(CCCCCC)cc3)c3cc4c(cc3-c3sc(-c5sc(/C=C6\C(=O)c7cc(Cl)c(Cl)cc7C6=C(C#N)C#N)cc5OCC(CC)CCCC)cc32)C(c2ccc(CCCCCC)cc2)(c2ccc(CCCCCC)cc2)c2cc(-c3sc(/C=C5\C(=O)c6cc(Cl)c(Cl)cc6C5=C(C#N)C#N)cc3OCC(CC)CCCC)sc2-4)cc1,0.7,23.8,60.7,10.1,10.11262,0.1249504950495057,,,1:1.5,"1,8-iodooctane",,1 vol%,ITO/PEDOT:PSS/active layer/PFN-Br/Al,conventional,PFN-Br,PFN-Br,PEDOT:PSS,PEDOT:PSS,,CB,,100.0,-5.22,-3.07,1.95,-5.56,-4.23,1.23
1921,10.1021/acenergylett.8b00627,10.1021/acenergylett.8b00627,J52,IEICO-4F,J52,IEICO-4F,CCCCCCCCC(CCCCCC)Cn1nc2c(-c3cccs3)c(F)c(F)c(-c3ccc(-c4cc5c(-c6ccc(CC(CC)CCCC)s6)c6sccc6c(-c6ccc(CC(CC)CCCC)s6)c5s4)s3)c2n1,CCCCCCc1ccc(C2(c3ccc(CCCCCC)cc3)c3cc4c(cc3-c3sc(-c5sc(/C=C6\C(=O)c7cc(F)c(F)cc7C6=C(C#N)C#N)cc5OCC(CC)CCCC)cc32)C(c2ccc(CCCCCC)cc2)(c2ccc(CCCCCC)cc2)c2cc(-c3scc(/C=C5/C(=O)c6cc(F)c(F)cc6C5=C(C#N)C#N)c3OCC(CC)CCCC)sc2-4)cc1,0.704,20.48,56.89999999999999,8.2,8.20379648,0.046298536585367,,,,,,,,,,,,,,,,,-5.22,-3.07,1.95,-5.31,-3.851,1.253
1922,10.1002/adma.201700437,10.1002/adma.201700437,J52,IEICO,J52,IEICO,CCCCCCCCC(CCCCCC)Cn1nc2c(-c3cccs3)c(F)c(F)c(-c3ccc(-c4cc5c(-c6ccc(CC(CC)CCCC)s6)c6sccc6c(-c6ccc(CC(CC)CCCC)s6)c5s4)s3)c2n1,CCCCCCc1ccc(C2(c3ccc(CCCCCC)cc3)c3cc4c(cc3-c3sc(-c5sc(/C=C6\C(=O)c7ccccc7C6=C(C#N)C#N)cc5OCC(CC)CCCC)cc32)C(c2ccc(CCCCCC)cc2)(c2ccc(CCCCCC)cc2)c2cc(-c3sc(/C=C5\C(=O)c6ccccc6C5=C(C#N)C#N)cc3OCC(CC)CCCC)sc2-4)cc1,0.848,15.1,51.0,6.5,6.530448,0.4684307692307663,,,1:1,DIO,DIO,,ITO/PEDOT:PSS/active layer/PFN-Br/Al,conventional,PFN-Br,PFN-Br,PEDOT:PSS,PEDOT:PSS,100.0,,,150.0,-5.22,-3.07,1.95,-5.32,-3.95,1.34
1923,10.1021/acenergylett.8b00627,10.1021/acenergylett.8b00627,J52,i-IEICO-4F,J52,i-IEICO-4F,CCCCCCCCC(CCCCCC)Cn1nc2c(-c3cccs3)c(F)c(F)c(-c3ccc(-c4cc5c(-c6ccc(CC(CC)CCCC)s6)c6sccc6c(-c6ccc(CC(CC)CCCC)s6)c5s4)s3)c2n1,CCCCCCc1ccc(C2(c3ccc(CCCCCC)cc3)c3cc4c(cc3-c3sc(-c5scc(/C=C6\C(=O)c7cc(F)c(F)cc7C6=C(C#N)C#N)c5OCC(CC)CCCC)cc32)C(c2ccc(CCCCCC)cc2)(c2ccc(CCCCCC)cc2)c2cc(-c3scc(/C=C5\C(=O)c6cc(F)c(F)cc6C5=C(C#N)C#N)c3OCC(CC)CCCC)sc2-4)cc1,0.849,22.86,67.9,13.18,13.17812706,0.0142104704096993,,,,,,,,,,,,,,,,,-5.22,-3.07,1.95,-5.018,-3.331,1.56
1924,10.1039/c8ta10662b,10.1039/c8ta10662b,J52,IT-4F,J52,IT-4F,CCCCCCCCC(CCCCCC)Cn1nc2c(-c3cccs3)c(F)c(F)c(-c3ccc(-c4cc5c(-c6ccc(CC(CC)CCCC)s6)c6sccc6c(-c6ccc(CC(CC)CCCC)s6)c5s4)s3)c2n1,CCCCCCc1ccc(C2(c3ccc(CCCCCC)cc3)c3cc4c(cc3-c3sc5cc(/C=C6\C(=O)c7cc(F)c(F)cc7C6=C(C#N)C#N)sc5c32)C(c2ccc(CCCCCC)cc2)(c2ccc(CCCCCC)cc2)c2c-4sc3cc(/C=C4\C(=O)c5cc(F)c(F)cc5C4=C(C#N)C#N)sc23)cc1,0.6,17.0,63.2,6.4,6.4464,0.7249999999999895,,,,1-phenylnaphthalene,,,glass/ITO/ZnO/PFN/active layer/MoO3/Al,,ZnO/PFN,,MoO3,,,toluene,,,-5.22,-3.07,1.95,-5.677,-4.105,1.522
1925,10.1002/adma.201700437,10.1002/adma.201700437,J52,IT-M,J52,IT-M,CCCCCCCCC(CCCCCC)Cn1nc2c(-c3cccs3)c(F)c(F)c(-c3ccc(-c4cc5c(-c6ccc(CC(CC)CCCC)s6)c6sccc6c(-c6ccc(CC(CC)CCCC)s6)c5s4)s3)c2n1,CCCCCCc1ccc(C2(c3ccc(CCCCCC)cc3)c3cc4c(cc3-c3sc5cc(/C=C6\C(=O)c7ccc(C)cc7C6=C(C#N)C#N)sc5c32)C(c2ccc(CCCCCC)cc2)(c2ccc(CCCCCC)cc2)c2c-4sc3cc(/C=C4\C(=O)c5ccc(C)cc5C4=C(C#N)C#N)sc23)cc1,0.843,17.1,65.10000000000001,9.4,9.384360300000004,0.1663797872340181,,,1:1,DIO,DIO,,ITO/PEDOT:PSS/active layer/PFN-Br/Al,conventional,PFN-Br,PFN-Br,PEDOT:PSS,PEDOT:PSS,100.0,,,150.0,-5.22,-3.07,1.95,-5.514,-3.808,1.604
1926,10.1002/solr.201700020,10.1002/solr.201700020,PBZ,ITIC,PBZ,ITIC,CCCCCCCCC(CCCCCC)Cn1nc2c(-c3cccs3)c(F)c(F)c(-c3ccc(-c4cc5c(-c6ccc(CC(CC)CCCC)s6)c6sccc6c(-c6ccc(CC(CC)CCCC)s6)c5s4)s3)c2n1,CCCCCCc1ccc(C2(c3ccc(CCCCCC)cc3)c3cc4c(cc3-c3sc5cc(C=C6C(=O)c7ccccc7C6=C(C#N)C#N)sc5c32)C(c2ccc(CCCCCC)cc2)(c2ccc(CCCCCC)cc2)c2c-4sc3cc(C=C4C(=O)c5ccccc5C4=C(C#N)C#N)sc23)cc1,0.79,17.2,59.0,8.0,8.01692,0.2115000000000089,,,,,,,inverted,inverted,ZnO,ZnO,MoO3,MoO3,,chlorobenzene,chlorobenzene,,-5.18,-3.22,,-5.576,-3.916,1.586
1927,10.1021/jacs.6b01744,10.1021/jacs.6b01744,J52,ITIC,J52,ITIC,CCCCCCCCC(CCCCCC)Cn1nc2c(-c3cccs3)c(F)c(F)c(-c3ccc(-c4cc5c(-c6ccc(CC(CC)CCCC)s6)c6sccc6c(-c6ccc(CC(CC)CCCC)s6)c5s4)s3)c2n1,CCCCCCc1ccc(C2(c3ccc(CCCCCC)cc3)c3cc4c(cc3-c3sc5cc(C=C6C(=O)c7ccccc7C6=C(C#N)C#N)sc5c32)C(c2ccc(CCCCCC)cc2)(c2ccc(CCCCCC)cc2)c2c-4sc3cc(C=C4C(=O)c5ccccc5C4=C(C#N)C#N)sc23)cc1,0.73,13.11,57.8,5.51,5.5316334,0.3926206896551688,,,1:1 w/w,,,,ITO/PEDOT:PSS/active layer/PDINO/Al,conventional,PDINO,PDINO,PEDOT:PSS,PEDOT:PSS,,chloroform,chloroform,100.0,-5.22,-3.07,1.95,-5.576,-3.916,1.586
1928,10.1021/acs.jpclett.8b03247,10.1021/acs.jpclett.8b03247,J52,ITIC,J52,ITIC,CCCCCCCCC(CCCCCC)Cn1nc2c(-c3cccs3)c(F)c(F)c(-c3ccc(-c4cc5c(-c6ccc(CC(CC)CCCC)s6)c6sccc6c(-c6ccc(CC(CC)CCCC)s6)c5s4)s3)c2n1,CCCCCCc1ccc(C2(c3ccc(CCCCCC)cc3)c3cc4c(cc3-c3sc5cc(C=C6C(=O)c7ccccc7C6=C(C#N)C#N)sc5c32)C(c2ccc(CCCCCC)cc2)(c2ccc(CCCCCC)cc2)c2c-4sc3cc(C=C4C(=O)c5ccccc5C4=C(C#N)C#N)sc23)cc1,0.803,10.87,43.2,3.78,3.77075952,0.244457142857128,,,,,,,,,,,,,,,,,-5.22,-3.07,1.95,-5.576,-3.916,1.586
1929,10.1002/adma.201703344,10.1002/adma.201703344,J52,m-ITIC,J52,m-ITIC,CCCCCCCCC(CCCCCC)Cn1nc2c(-c3cccs3)c(F)c(F)c(-c3ccc(-c4cc5c(-c6ccc(CC(CC)CCCC)s6)c6sccc6c(-c6ccc(CC(CC)CCCC)s6)c5s4)s3)c2n1,CCCCCCc1cccc(C2(c3cccc(CCCCCC)c3)c3cc4c(cc3-c3sc5cc(C=C6C(=O)c7ccccc7C6=C(C#N)C#N)sc5c32)C(c2cccc(CCCCCC)c2)(c2cccc(CCCCCC)c2)c2c-4sc3cc(C=C4C(=O)c5ccccc5C4=C(C#N)C#N)sc23)c1,0.701,17.16,49.7,5.98,5.97849252,0.025208695652187,,,1:1.5,,,,ITO/PEDOT:PSS/active layer/PDINO/Al,conventional,PDINO,PDINO,PEDOT:PSS,PEDOT:PSS,,chloroform,chloroform,150.0,-5.22,-3.07,1.95,-5.527,-3.854,1.578
1930,10.1002/aenm.201801582,10.1002/aenm.201801582,J52,BTA13,J52,BTA13,CCCCCCCCC(CCCCCC)Cn1nc2c(-c3cccs3)c(F)c(F)c(-c3ccc(-c4cc5c(-c6ccc(CC(CC)CCCC)s6)c6sccc6c(-c6ccc(CC(CC)CCCC)s6)c5s4)s3)c2n1,CCCCCCCCn1nc2c(/C=c3/sc(=C(C#N)C#N)n(CC)c3=O)ccc(-c3cc4sc5c(c4s3)C(c3ccc(CCCCCC)cc3)(c3ccc(CCCCCC)cc3)c3cc4c(cc3-5)C(c3ccc(CCCCCC)cc3)(c3ccc(CCCCCC)cc3)c3c-4sc4cc(-c5ccc(/C=c6/sc(=C(C#N)C#N)n(CC)c6=O)c6nn(CCCCCCCC)nc56)sc34)c2n1,1.05,12.7,58.7,7.82,7.827645,0.0977621483375974,,,,,,,ITO/PEDOT:PSS/active layer/Ca/Al,conventional,Ca,Ca,PEDOT:PSS,PEDOT:PSS,,,,,-5.22,-3.07,1.95,-5.34,-3.62,1.72
1931,10.1039/c7ta07049g,10.1039/c7ta07049g,J61,SJ-IC,J61,SJ-IC,CCCCCCCCCCCCSc1ccc(-c2c3cc(-c4ccc(-c5c(F)c(F)c(-c6cccs6)c6nn(CC(CCCCCC)CCCCCCCC)nc56)s4)sc3c(-c3ccc(SCCCCCCCCCCCC)s3)c3ccsc23)s1,CCCCCCc1ccc(C2(c3ccc(CCCCCC)cc3)c3cc4c(cc3-c3sc(C=CC=C5C(=O)c6ccccc6C5=C(C#N)C#N)cc32)C(c2ccc(CCCCCC)cc2)(c2ccc(CCCCCC)cc2)c2cc(C=CC=C3C(=O)c5ccccc5C3=C(C#N)C#N)sc2-4)cc1,0.83,16.99,66.0,9.27,9.307121999999998,0.4004530744336388,,,1:1 w/w,,,,ITO/PEDOT:PSS/J61:SJ-IC/PDINO/Al,,PDINO,,PEDOT:PSS,,120.0,chloroform,,160.0,-5.32,-3.07,1.93,-5.61,-3.94,1.49
1932,10.1039/c7ta07049g,10.1039/c7ta07049g,J61,IDT-IC,J61,IDT-IC,CCCCCCCCCCCCSc1ccc(-c2c3cc(-c4ccc(-c5c(F)c(F)c(-c6cccs6)c6nn(CC(CCCCCC)CCCCCCCC)nc56)s4)sc3c(-c3ccc(SCCCCCCCCCCCC)s3)c3ccsc23)s1,CCCCCCc1ccc(C2(c3ccc(CCCCCC)cc3)c3cc4c(cc3-c3sc(/C=C5\C(=O)c6ccccc6C5=C(C#N)C#N)cc32)C(c2ccc(CCCCCC)cc2)(c2ccc(CCCCCC)cc2)c2cc(/C=C3\C(=O)c5ccccc5C3=C(C#N)C#N)sc2-4)cc1,0.88,13.7,57.3,6.95,6.908087999999999,0.6030503597122422,,,1:1 w/w,,,,ITO/PEDOT:PSS/J61:IDT-IC/PDINO/Al,,PDINO,,PEDOT:PSS,,120.0,chloroform,,160.0,-5.32,-3.07,1.93,-5.61,-3.88,1.72
1933,10.1002/adma.201604155,10.1002/adma.201604155,J51,IDIC,J51,IDIC,CCCCCCCCC(CCCCCC)Cc1ccc(-c2c3cc(-c4ccc(-c5c(F)c(F)c(-c6cccs6)c6nn(CC(CCCCCC)CCCCCCCC)nc56)s4)sc3c(-c3ccc(CC(CCCCCC)CCCCCCCC)s3)c3ccsc23)s1,CCCCCCC1(CCCCCC)c2cc3c(cc2-c2sc(/C=C4\C(=O)c5ccccc5C4=C(C#N)C#N)cc21)C(CCCCCC)(CCCCCC)c1cc(/C=C2\C(=O)c4ccccc4C2=C(C#N)C#N)sc1-3,0.796,12.24,66.0,6.94,6.430406400000001,7.342847262247833,,,1:1,,,,ITO/ZnO/active layer/MoOx/Ag,,ZnO,,MoOx,,,,,,-5.24,-3.06,1.91,-5.705,-3.997,1.64
1934,10.1002/aenm.201702324,10.1002/aenm.201702324,J74,m-ITIC,J74,m-ITIC,CCCCCCCCC(CCCCCC)Cn1nc2c(-c3cccs3)c(F)c(F)c(-c3ccc(-c4cc5c(C6CC=C([Si](C)(C)CCCCCCCC)S6)c6sccc6c(-c6ccc([Si](C)(C)CCCCCCCC)s6)c5s4)s3)c2n1,CCCCCCc1cccc(C2(c3cccc(CCCCCC)c3)c3cc4c(cc3-c3sc5cc(C=C6C(=O)c7ccccc7C6=C(C#N)C#N)sc5c32)C(c2cccc(CCCCCC)c2)(c2cccc(CCCCCC)c2)c2c-4sc3cc(C=C4C(=O)c5ccccc5C4=C(C#N)C#N)sc23)c1,0.99,15.89,61.2,9.63,9.6274332,0.0266542056074798,,,1:1.5,,,,ITO/PEDOT:PSS/active layer/PDINO/Al,conventional,PDINO,PDINO,PEDOT:PSS,PEDOT:PSS,,chloroform,chloroform,150.0,-5.56,-3.06,1.99,-5.527,-3.854,1.578
1935,10.1039/c7ta11059f,10.1039/c7ta11059f,PBZ1,ITIC,PBZ1,ITIC,CCCCCCCCC(CCCCCC)Cn1nc2c(-c3cccs3)c(F)c(F)c(-c3ccc(-c4cc5c(-c6ccc(OCC(CCCC)CCCCCC)cc6)c6sccc6c(-c6ccc(OCC(CCCC)CCCCCC)cc6)c5s4)s3)c2n1,CCCCCCc1ccc(C2(c3ccc(CCCCCC)cc3)c3cc4c(cc3-c3sc5cc(C=C6C(=O)c7ccccc7C6=C(C#N)C#N)sc5c32)C(c2ccc(CCCCCC)cc2)(c2ccc(CCCCCC)cc2)c2c-4sc3cc(C=C4C(=O)c5ccccc5C4=C(C#N)C#N)sc23)cc1,0.74,15.7,49.8,5.8,5.785764,0.2454482758620751,,,1:1,,,,ITO/ZnO/active layer/MoO3/Al,inverted,ZnO,,MoO3,,,toluene,,160.0,-5.27,-3.06,,-5.49,-3.83,1.59
1936,10.1038/s41560-018-0263-4,10.1038/s41560-018-0263-4,P2F-Ehp,IT-4F,P2F-Ehp,IT-4F,CCCCCCCCN1C(=O)c2c(c(-c3ccc(-c4cc5c(-c6cc(F)c(CC(CC)CCCC)c(F)c6)c6sccc6c(-c6cc(F)c(CC(CC)CCCC)c(F)c6)c5s4)s3)c3nn(CCC(CC)CCCC)nc3c2-c2cccs2)C1=O,CCCCCCc1ccc(C2(c3ccc(CCCCCC)cc3)c3cc4c(cc3-c3sc5cc(/C=C6\C(=O)c7cc(F)c(F)cc7C6=C(C#N)C#N)sc5c32)C(c2ccc(CCCCCC)cc2)(c2ccc(CCCCCC)cc2)c2c-4sc3cc(/C=C4\C(=O)c5cc(F)c(F)cc5C4=C(C#N)C#N)sc23)cc1,0.891,19.65,74.1,12.96,12.97353915,0.1044687499999841,,,1:1 wt:wt,,,,ITO/PEDOT:PSS/photoactive layer/PFNDI-Br/Ag,conventional,PFNDI-Br,PFDNI-Br,PEDOT:PSS,PEDOT:PSS,100.0,chloroform,chloroform,100.0,-5.38,-3.06,1.85,-5.677,-4.105,1.522
1937,10.1038/s41560-018-0263-4,10.1038/s41560-018-0263-4,P2F-Ehp,IT-F,P2F-Ehp,IT-F,CCCCCCCCN1C(=O)c2c(c(-c3ccc(-c4cc5c(-c6cc(F)c(CC(CC)CCCC)c(F)c6)c6sccc6c(-c6cc(F)c(CC(CC)CCCC)c(F)c6)c5s4)s3)c3nn(CCC(CC)CCCC)nc3c2-c2cccs2)C1=O,CCCCCCc1ccc(C2(c3ccc(CCCCCC)cc3)c3cc4c(cc3-c3sc5cc(C=C6C(=O)c7cc(F)ccc7C6=C(C#N)C#N)sc5c32)C(c2ccc(CCCCCC)cc2)(c2ccc(CCCCCC)cc2)c2c-4sc3cc(C=C4C(=O)c5cc(F)ccc5C4=C(C#N)C#N)sc23)cc1,0.959,16.91,61.9,10.06,10.03813111,0.2173845924453316,,,1:1 wt:wt,,,,ITO/PEDOT:PSS/photoactive layer/PFNDI-Br/Ag,conventional,PFNDI-Br,PFDNI-Br,PEDOT:PSS,PEDOT:PSS,100.0,chloroform,chloroform,100.0,-5.38,-3.06,1.85,-5.62,-4.019,1.533
1944,10.1002/anie.201610944,10.1002/anie.201610944,J52,IEICO-4F,J52,IEICO-4F,CCCCCCCCC(CCCCCC)Cn1nc2c(-c3cccs3)c(F)c(F)c(-c3ccc(-c4cc5c(-c6ccc(CC(CC)CCCC)s6)c6sccc6c(-c6ccc(CC(CC)CCCC)s6)c5s4)s3)c2n1,CCCCCCc1ccc(C2(c3ccc(CCCCCC)cc3)c3cc4c(cc3-c3sc(-c5sc(/C=C6\C(=O)c7cc(F)c(F)cc7C6=C(C#N)C#N)cc5OCC(CC)CCCC)cc32)C(c2ccc(CCCCCC)cc2)(c2ccc(CCCCCC)cc2)c2cc(-c3scc(/C=C5/C(=O)c6cc(F)c(F)cc6C5=C(C#N)C#N)c3OCC(CC)CCCC)sc2-4)cc1,0.734,21.9,58.5,9.4,9.403641,0.0387340425531915,,,,,,,conventional,conventional,,,,,,chloroform,chloroform,,-5.2,-3.05,1.96,-5.44,-4.19,1.24
1945,10.1021/acs.chemmater.8b05316,10.1021/acs.chemmater.8b05316,J52,BTA3,J52,BTA3,CCCCCCCCC(CCCCCC)Cn1nc2c(-c3cccs3)c(F)c(F)c(-c3ccc(-c4cc5c(-c6ccc(CC(CC)CCCC)s6)c6sccc6c(-c6ccc(CC(CC)CCCC)s6)c5s4)s3)c2n1,CCCCCCCCn1nc2c(/C=c3\sc(=C(C#N)C#N)n(CC)c3=O)ccc(-c3cc4c(s3)-c3cc5c(cc3C4(c3ccc(CCCCCC)cc3)c3ccc(CCCCCC)cc3)-c3sc(-c4ccc(/C=c6\sc(=C(C#N)C#N)n(CC)c6=O)c6nn(CCCCCCCC)nc46)cc3C5(c3ccc(CCCCCC)cc3)c3ccc(CCCCCC)cc3)c2n1,1.07,14.62,60.3,9.41,9.4329702,0.2441041445270946,,,1:1,,,,ITO/PEDOT:PSS/active layer/PFN-Br/Al,conventional,PFN-Br,PFN-Br,PEDOT:PSS,PEDOT:PSS,,,,,-5.2,-3.05,1.96,-5.49,-3.72,1.76
1946,10.1021/acs.macromol.8b01036,10.1021/acs.macromol.8b01036,J63,ITIC,J63,ITIC,C=CCCCCSc1ccc(-c2c3cc(-c4ccc(-c5c(F)c(F)c(-c6cccs6)c6nn(CC(CCCCCC)CCCCCCCC)nc56)s4)sc3c(-c3ccc(SCCCCC=C)s3)c3ccsc23)s1,CCCCCCc1ccc(C2(c3ccc(CCCCCC)cc3)c3cc4c(cc3-c3sc5cc(C=C6C(=O)c7ccccc7C6=C(C#N)C#N)sc5c32)C(c2ccc(CCCCCC)cc2)(c2ccc(CCCCCC)cc2)c2c-4sc3cc(C=C4C(=O)c5ccccc5C4=C(C#N)C#N)sc23)cc1,0.882,15.72,53.1,7.38,7.362336240000001,0.2393463414633969,,,1.5:1,,,,ITO/PEDOT:PSS/polymer:ITIC/PDINO/Al,conventional,PDINO,PDINO,PEDOT:PSS,PEDOT:PSS,,chloroform,chloroform,160.0,-5.28,-3.04,1.92,-5.576,-3.916,1.586
1947,10.1038/s41560-018-0263-4,10.1038/s41560-018-0263-4,P2F-EH,ITIC,P2F-EH,ITIC,CCCCCCCCN1C(=O)c2c(c(-c3ccc(-c4cc5c(-c6cc(F)c(CC(CC)CCCC)c(F)c6)c6sccc6c(-c6cc(F)c(CC(CC)CCCC)c(F)c6)c5s4)s3)c3nn(CC(CC)CCCC)nc3c2-c2cccs2)C1=O,CCCCCCc1ccc(C2(c3ccc(CCCCCC)cc3)c3cc4c(cc3-c3sc5cc(C=C6C(=O)c7ccccc7C6=C(C#N)C#N)sc5c32)C(c2ccc(CCCCCC)cc2)(c2ccc(CCCCCC)cc2)c2c-4sc3cc(C=C4C(=O)c5ccccc5C4=C(C#N)C#N)sc23)cc1,0.983,12.4,50.5,6.13,6.155545999999999,0.4167373572593703,,,1:1 wt:wt,,,,ITO/PEDOT:PSS/photoactive layer/PFNDI-Br/Ag,conventional,PFNDI-Br,PFDNI-Br,PEDOT:PSS,PEDOT:PSS,100.0,chloroform,chloroform,100.0,-5.36,-3.04,1.85,-5.576,-3.916,1.586
1948,10.1016/j.orgel.2019.06.007,10.1016/j.orgel.2019.06.007,PBDTTFTQ-DO,ITIC-Th1,,,CCCCCCCCOc1cccc(-c2nc3c(-c4ccc(C)s4)cc(F)c4c3nc2-c2cccc(c2)OCCC(CC)(CCCCC)CCCCCc2cc(sc2CCCCCCCC)-c2c3cc(C)sc3c(-c3cc(CCCCCCCC)c(CCCCCCCC)s3)c3cc(sc23)-c2ccc-4s2)c1,CCCCCCc1cc(C2(c3ccc(CCCCCC)s3)c3cc4c(cc3-c3sc5cc(/C=C6\C(=O)c7cc(F)ccc7C6=C(C#N)C#N)sc5c32)C(c2ccc(CCCCCC)s2)(c2ccc(CCCCCC)s2)c2c-4sc3cc(/C=C4\C(=O)c5ccc(F)cc5C4=C(C#N)C#N)sc23)cs1,0.84,13.35,61.7,6.92,6.919038,0.0139017341040513,6.83,6.92,1:2.5,,,,inverted,inverted,ZnO,ZnO,MoO3,MoO3,90.0,oDCB,o-DCB,110.0,-5.37,-3.03,2.34,-5.48,-3.83,1.65
1949,10.1016/j.orgel.2019.06.007,10.1016/j.orgel.2019.06.007,PBDTTFTQ-DO,ITIC-Th,,ITIC-Th,CCCCCCCCOc1cccc(-c2nc3c(-c4ccc(C)s4)cc(F)c4c3nc2-c2cccc(c2)OCCC(CC)(CCCCC)CCCCCc2cc(sc2CCCCCCCC)-c2c3cc(C)sc3c(-c3cc(CCCCCCCC)c(CCCCCCCC)s3)c3cc(sc23)-c2ccc-4s2)c1,CCCCCCc1cc(C2(c3ccc(CCCCCC)s3)c3cc4c(cc3-c3sc5cc(/C=C6\C(=O)c7ccccc7C6=C(C#N)C#N)sc5c32)C(c2ccc(CCCCCC)s2)(c2ccc(CCCCCC)s2)c2c-4sc3cc(/C=C4\C(=O)c5ccccc5C4=C(C#N)C#N)sc23)cs1,0.88,15.14,58.6,7.81,7.807395199999999,0.0333521126760601,7.75,7.81,1:2.5,,,,inverted,inverted,ZnO,ZnO,MoO3,MoO3,90.0,oDCB,o-DCB,150.0,-5.37,-3.03,2.34,-5.66,-3.93,1.73
1950,10.1016/j.orgel.2019.06.007,10.1016/j.orgel.2019.06.007,PBDTTFTQ-DO,ITIC,,ITIC,CCCCCCCCOc1cccc(-c2nc3c(-c4ccc(C)s4)cc(F)c4c3nc2-c2cccc(c2)OCCC(CC)(CCCCC)CCCCCc2cc(sc2CCCCCCCC)-c2c3cc(C)sc3c(-c3cc(CCCCCCCC)c(CCCCCCCC)s3)c3cc(sc23)-c2ccc-4s2)c1,CCCCCCc1ccc(C2(c3ccc(CCCCCC)cc3)c3cc4c(cc3-c3sc5cc(/C=C6\C(=O)c7ccccc7C6=C(C#N)C#N)sc5c32)C(c2ccc(CCCCCC)cc2)(c2ccc(CCCCCC)cc2)c2c-4sc3cc(/C=C4\C(=O)c5ccccc5C4=C(C#N)C#N)sc23)cc1,0.94,6.49,46.8,2.85,2.8550808,0.1782736842105262,2.82,2.85,1:2.5,,,,inverted,inverted,ZnO,ZnO,MoO3,MoO3,90.0,oDCB,o-DCB,170.0,-5.37,-3.03,2.34,-5.74,-4.01,1.73
1952,10.1039/c9tc00403c,10.1039/c9tc00403c,PBTZNT,m-ITIC,PBTZNT,m-ITIC,CCCCCCC(CCCC)Cn1nc2c(-c3ccc(C)s3)cc3c(cc(-c4ccc(-c5cc6c(-c7ccc(CC(CC)CCCC)s7)c7sc(C)cc7c(-c7ccc(CC(CC)CCCC)s7)c6s5)s4)c4nn(CC(CCCC)CCCCCC)nc43)c2n1,CCCCCCc1cccc(C2(c3cccc(CCCCCC)c3)c3cc4c(cc3-c3sc5cc(/C=C6\C(=O)c7ccccc7C6=C(C#N)C#N)sc5c32)C(c2cccc(CCCCCC)c2)(c2cccc(CCCCCC)c2)c2c-4sc3cc(/C=C4\C(=O)c5ccccc5C4=C(C#N)C#N)sc23)c1,0.89,15.19,66.4,9.23,8.976682400000001,2.744502708559036,,,1:1 w/w,,,,ITO/PEDOT:PSS/PBTZNT:m-ITIC/PFN-Br/Ag,conventional,PFN-Br,,PEDOT:PSS,,100.0,chlorobenzene,,100.0,-5.35,-3.02,2.33,-5.52,-3.82,1.7
1953,10.1002/adfm.201808828,10.1002/adfm.201808828,J91,IT-4F,J91,IT-4F,CCCCCCCCC(CCCCCC)Cn1nc2c(-c3cccs3)c(F)c(F)c(-c3ccc(-c4cc5c(-c6sc(CC(CC)CCCC)c(F)c6F)c6sccc6c(-c6sc(CC(CC)CCCC)c(F)c6F)c5s4)s3)c2n1,CCCCCCc1ccc(C2(c3ccc(CCCCCC)cc3)c3cc4c(cc3-c3sc5cc(/C=C6\C(=O)c7cc(F)c(F)cc7C6=C(C#N)C#N)sc5c32)C(c2ccc(CCCCCC)cc2)(c2ccc(CCCCCC)cc2)c2c-4sc3cc(/C=C4\C(=O)c5cc(F)c(F)cc5C4=C(C#N)C#N)sc23)cc1,0.779,18.62,55.400000000000006,8.04,8.035758920000001,0.0527497512437577,7.9,8.04,1:1,DIO,DIO,0.25 vol%,inverted,inverted,ZnO,ZnO,MoO3,MoO3,,CF,chloroform,100.0,-5.5,-3.02,2.0,-5.66,-4.14,1.53
1954,10.1002/adma.201703344,10.1002/adma.201703344,J91,m-ITIC,J91,m-ITIC,CCCCCCCCC(CCCCCC)Cn1nc2c(-c3cccs3)c(F)c(F)c(-c3ccc(-c4cc5c(-c6sc(CC(CC)CCCC)c(F)c6F)c6sccc6c(-c6sc(CC(CC)CCCC)c(F)c6F)c5s4)s3)c2n1,CCCCCCc1cccc(C2(c3cccc(CCCCCC)c3)c3cc4c(cc3-c3sc5cc(C=C6C(=O)c7ccccc7C6=C(C#N)C#N)sc5c32)C(c2cccc(CCCCCC)c2)(c2cccc(CCCCCC)c2)c2c-4sc3cc(C=C4C(=O)c5ccccc5C4=C(C#N)C#N)sc23)c1,0.984,18.03,65.5,11.63,11.6206956,0.0800034393809075,,,1:1.5,,,,ITO/PEDOT:PSS/active layer/PDINO/Al,conventional,PDINO,PDINO,PEDOT:PSS,PEDOT:PSS,,chloroform,chloroform,150.0,-5.5,-3.02,2.0,-5.527,-3.854,1.578
1955,10.1039/c7ta06476d,10.1039/c7ta06476d,PBFZ-OP,ITIC,PBFZ-OP,ITIC,CCCCCCCCC(CCCCCC)Cn1nc2c(-c3cccs3)c(F)c(F)c(-c3ccc(-c4cc5c(-c6cccc(OCC(CC)CCCC)c6)c6sccc6c(-c6cccc(OCC(CC)CCCC)c6)c5s4)s3)c2n1,CCCCCCc1ccc(C2(c3ccc(CCCCCC)cc3)c3cc4c(cc3-c3sc5cc(C=C6C(=O)c7ccccc7C6=C(C#N)C#N)sc5c32)C(c2ccc(CCCCCC)cc2)(c2ccc(CCCCCC)cc2)c2c-4sc3cc(C=C4C(=O)c5ccccc5C4=C(C#N)C#N)sc23)cc1,0.91,18.7,61.8,10.5,10.516506,0.157199999999997,,,1:1,,,,,,,,,,,,,160.0,-5.33,-3.01,,-5.49,-3.83,1.59
1957,10.1039/c8ta00764k,10.1039/c8ta00764k,PDCBT,IDTT-BH,PDCBT,IDTT-BH,CCCCCCCCC(CCCCCC)COC(=O)c1csc(-c2cc(C(=O)OCC(CCCCCC)CCCCCCCC)c(-c3ccc(-c4cccs4)s3)s2)c1,CCCCCCC(CCCC)Cc1ccc(C2(c3ccc(CC(CCCC)CCCCCC)cc3)c3cc4c(cc3-c3sc5cc(/C=C6\C(=O)c7cc8ccccc8cc7C6=C(C#N)C#N)sc5c32)C(c2ccc(CC(CCCC)CCCCCC)cc2)(c2ccc(CC(CCCC)CCCCCC)cc2)c2c-4sc3cc(/C=C4\C(=O)c5cc6ccccc6cc5C4=C(C#N)C#N)sc23)cc1,0.88,17.15,68.60000000000001,10.35,10.353112,0.0300676328502566,,,,,,,,,,,,,,,,,-5.31,-3.0,1.9,-5.42,-3.86,1.54
1958,10.1002/solr.201800053,10.1002/solr.201800053,PDCBT,O-NTNC,PDCBT,O-NTNC,CCCCCCCCC(CCCCCC)COC(=O)c1csc(-c2cc(C(=O)OCC(CCCCCC)CCCCCCCC)c(-c3ccc(-c4cccs4)s3)s2)c1,CCCCCCC(CCCC)COc1ccc(C2(c3ccc(OCC(CCCC)CCCCCC)cc3)c3cc(/C=C4\C(=O)c5cc6ccccc6cc5C4=C(C#N)C#N)sc3-c3ccc4c5c(ccc4c32)-c2sc(/C=C3\C(=O)c4cc6ccccc6cc4C3=C(C#N)C#N)cc2C5(c2ccc(OCC(CCCC)CCCCCC)cc2)c2ccc(OCC(CCCC)CCCCCC)cc2)cc1,0.94,15.51,66.3,10.0,9.6661422,3.3385780000000054,,,,DIO,DIO,,ITO/PEDOT:PSS/active layer/PDINO/Al,conventional,PDINO,PDINO,PEDOT:PSS,PEDOT:PSS,,chlorobenzene,chlorobenzene,,-5.31,-3.0,1.9,-5.54,-3.78,1.64
1959,10.1039/c8ta00764k,10.1039/c8ta00764k,PDCBT,IDTT-OBH,PDCBT,IDTT-OBH,CCCCCCCCC(CCCCCC)COC(=O)c1csc(-c2cc(C(=O)OCC(CCCCCC)CCCCCCCC)c(-c3ccc(-c4cccs4)s3)s2)c1,CCCCCCC(CCCC)COc1ccc(C2(c3ccc(OCC(CCCC)CCCCCC)cc3)c3cc4c(cc3-c3sc5cc(/C=C6\C(=O)c7cc8ccccc8cc7C6=C(C#N)C#N)sc5c32)C(c2ccc(OCC(CCCC)CCCCCC)cc2)(c2ccc(OCC(CCCC)CCCCCC)cc2)c2c-4sc3cc(/C=C4\C(=O)c5cc6ccccc6cc5C4=C(C#N)C#N)sc23)cc1,0.91,13.97,64.8,8.24,8.237829600000001,0.0263398058252294,,,,,,,,,,,,,,,,,-5.31,-3.0,1.9,-5.41,-3.86,1.57
1961,10.1002/adma.201601803,10.1002/adma.201601803,PDCBT,ITIC,PDCBT,ITIC,CCCCCCCCC(CCCCCC)COC(=O)c1csc(-c2cc(C(=O)OCC(CCCCCC)CCCCCCCC)c(-c3ccc(-c4cccs4)s3)s2)c1,CCCCCCc1ccc(C2(c3ccc(CCCCCC)cc3)c3cc4c(cc3-c3sc5cc(C=C6C(=O)c7ccccc7C6=C(C#N)C#N)sc5c32)C(c2ccc(CCCCCC)cc2)(c2ccc(CCCCCC)cc2)c2c-4sc3cc(C=C4C(=O)c5ccccc5C4=C(C#N)C#N)sc23)cc1,0.94,16.5,65.7,10.16,10.19007,0.2959645669291364,,,1:1,,,,ITO/PEDOT:PSS/active layer/PFN-Br/Al,conventional,PFN-Br,PFN-Br,PEDOT:PSS,PEDOT:PSS,,chloroform,chloroform,160.0,-5.31,-3.0,1.9,-5.49,-3.83,1.59
1962,10.1021/acs.macromol.9b00793,10.1021/acs.macromol.9b00793,PDCBT,ITIC-Th1,PDCBT,ITIC-Th1,CCCCCCCCC(CCCCCC)COC(=O)c1csc(-c2cc(C(=O)OCC(CCCCCC)CCCCCCCC)c(-c3ccc(-c4cccs4)s3)s2)c1,CCCCCCc1ccc(C2(c3ccc(CCCCCC)s3)c3cc4c(cc3-c3sc5cc(C=C6C(=O)c7cc(F)ccc7C6=C(C#N)C#N)sc5c32)C(c2ccc(CCCCCC)s2)(c2ccc(CCCCCC)s2)c2c-4sc3cc(C=C4C(=O)c5cc(F)ccc5C4=C(C#N)C#N)sc23)s1,0.89,16.6,55.2,8.14,8.155248000000002,0.1873218673218855,7.86,8.14,1:1 w/w,,,,ITO/PEDOT:PSS/polymer:ITIC-Th1/PDINO/Al,,PDINO,,PEDOT:PSS,,110.0,chloroform,,,-5.31,-3.0,1.9,-5.74,-4.01,1.55
1973,10.1039/c3cc47289b,10.1039/c3cc47289b,P3HT,Th-PhCHO,P3HT,Th-PhCHO,CCCCCCc1cc(C)sc1C,CCCCCCCCN1C(=O)c2c(c(-c3cccs3)c3c(c2-c2cccs2)-c2cccc4c(-c5ccc(C=O)cc5)ccc-3c24)C1=O,1.03,5.14,45.0,2.4,2.38239,0.733749999999996,,,1:1,,,,ITO/ZnO/acceptor:P3HT/MoO3/Ag,inverted,ZnO,ZnO,MoO3,MoO3,,,,100.0,-4.9,-3.0,1.9,-6.18,-2.72,3.46
1974,10.1002/adma.201103927,10.1002/adma.201103927,P3HT,FFI-1,P3HT,FFI-1,CCCCCCc1cc(C)sc1C,CCCCCCCCN1C(=O)c2c(c(-c3cccs3)c3c(c2-c2cccs2)-c2cccc4c(C#N)ccc-3c24)C1=O,0.76,4.4,56.00000000000001,1.86,1.8726400000000003,0.6795698924731294,,,1:2,,,,ITO/PEDOT:PSS/P3HT:FFI-1/LiF/Al,conventional,LiF,LiF,PEDOT:PSS,PEDOT:PSS,95.0,o-dichlorobenzene,o-DCB,100.0,-4.9,-3.0,1.9,-6.1,-3.5,2.6
1975,10.1039/c3cc47289b,10.1039/c3cc47289b,P3HT,Th-COOMe,P3HT,Th-COOMe,CCCCCCc1cc(C)sc1C,CCCCCCCCN1C(=O)c2c(c(-c3cccs3)c3c(c2-c2cccs2)-c2cccc4c(C(=O)OC)ccc-3c24)C1=O,1.02,3.5,45.0,1.61,1.6065,0.2173913043478297,,,1:1,,,,ITO/ZnO/acceptor:P3HT/MoO3/Ag,inverted,ZnO,ZnO,MoO3,MoO3,,,,100.0,-4.9,-3.0,1.9,-6.12,-2.67,3.45
1979,10.1002/adma.201700437,10.1002/adma.201700437,J52,IEICO,J52,IEICO,CCCCCCCCC(CCCCCC)Cn1nc2c(-c3cccs3)c(F)c(F)c(-c3ccc(-c4cc5c(-c6ccc(CC(CC)CCCC)s6)c6sccc6c(-c6ccc(CC(CC)CCCC)s6)c5s4)s3)c2n1,CCCCCCc1ccc(C2(c3ccc(CCCCCC)cc3)c3cc4c(cc3-c3sc(-c5scc(C=C6C(=O)c7ccccc7C6=C(C#N)C#N)c5OCC(CC)CCCC)cc32)C(c2ccc(CCCCCC)cc2)(c2ccc(CCCCCC)cc2)c2cc(-c3scc(/C=C5/C(=O)c6ccccc6C5=C(C#N)C#N)c3OCC(CC)CCCC)sc2-4)cc1,0.848,15.1,51.0,6.5,6.530448,0.4684307692307663,,,1:1,DIO,DIO,,ITO/PEDOT:PSS/active layer/PFN-Br/Al,conventional,PFN-Br,PFN-Br,PEDOT:PSS,PEDOT:PSS,100.0,,,150.0,-5.21,-2.99,2.22,-5.32,-3.95,1.37
1980,10.1021/acsami.6b15717,10.1021/acsami.6b15717,P3HT,MPU1,P3HT,MPU1,CCCCCCc1ccsc1,CCCCC(CC)CN1C(=O)C2=C(c3ccc(/C=C4\SC(=S)N(CC)C4=O)s3)N(CC(CC)CCCC)C(=O)C2=C1c1ccc(/C=C2\SC(=S)N(CC)C2=O)s1,0.64,4.22,42.0,1.14,1.134336,0.4968421052631484,,,1:2,DIO,DIO,,ITO/PEDOT:PSS/active layer/PFN/Al,conventional,PFN,PFN,PEDOT:PSS,PEDOT:PSS,90.0,chloroform,chloroform,40.0,-5.06,-2.98,1.9,-5.81,-3.99,1.48
1981,10.1021/acsami.6b16395,10.1021/acsami.6b16395,P3HT,NAI-FCN-NAI(BO),P3HT,NAI-FCN-NAI(BO),CCCCCCc1ccsc1,CCCCCCC(CCCC)CN1C(=O)c2cccc3c(-c4ccc(-c5ccc6c(c5)C(=C(C#N)C#N)c5cc(-c7ccc(-c8ccc9c%10c(cccc8%10)C(=O)N(CC(CCCC)CCCCCC)C9=O)s7)ccc5-6)s4)ccc(c23)C1=O,0.58,3.25,39.0,0.8,0.7351499999999999,8.106250000000022,,,1:1,,,,ITO/PEDOT:PSS/active layer/LiF/Al,conventional,LiF,LiF,PEDOT:PSS,PEDOT:PSS,95.0,chlorobenzene,chlorobenzene,140.0,-5.06,-2.98,1.9,-6.14,-4.21,1.61
1982,10.1016/j.orgel.2018.06.040,10.1016/j.orgel.2018.06.040,P3HT,NAI-FN-NAI(BO),P3HT,NAI-FN-NAI(BO),CCCCCCc1ccsc1,CCCCCCC(CCCC)CN1C(=O)c2cccc3c(-c4ccc(-c5ccc6c(c5)C(=O)c5cc(-c7ccc(-c8ccc9c%10c(cccc8%10)C(=O)N(CC(CCCC)CCCCCC)C9=O)s7)ccc5-6)s4)ccc(c23)C1=O,0.9,9.3,47.0,3.8,3.9339,3.523684210526331,,,1:1,,,,ITO/PEDOT:PSS/P3HT:acceptor/LiF/Al,conventional,LiF,LiF,PEDOT:PSS,PEDOT:PSS,95.0,chlorobenzene,chlorobenzene,,-5.06,-2.98,1.9,-6.07,-3.96,2.13
1983,10.1021/acsami.8b00216,10.1021/acsami.8b00216,P3HT,Qx1b,P3HT,Qx1b,CCCCCCc1ccsc1,CCCCCCCCC1(CCCCCCCC)c2cc3c(cc2-c2sc(-c4ccc(/C=C5/SC(=S)N(CC)C5=O)c5nc(-c6ccccc6)c(-c6ccccc6)nc45)cc21)C(CCCCCCCC)(CCCCCCCC)c1cc(-c2ccc(/C=C4/SC(=S)N(CC)C4=O)c4nc(-c5ccccc5)c(-c5ccccc5)nc24)sc1-3,0.95,7.34,69.0,4.81,4.81137,0.0284823284823396,,,0.8:1,CN,CN,CN 0.5 vol%,ITO/PEDOT:PSS/active layer/Ca/Al,conventional,Ca,Ca,PEDOT:PSS,PEDOT:PSS,,ODCB,o-DCB,100.0,-5.06,-2.98,1.9,-5.35,-3.66,1.68
1984,10.1016/j.dyepig.2017.03.015,10.1016/j.dyepig.2017.03.015,P3HT,DNIT-TT2T,P3HT,DNIT-TT2T,CCCCCCc1ccsc1,CCCCCCc1ccc(-c2c(-c3ccc(-c4ccc5c6c(cccc46)C(=O)N(CC(CC)CCCC)C5=O)s3)sc3c(-c4ccc(CCCCCC)s4)c(-c4ccc(-c5ccc6c7c(cccc57)C(=O)N(CC(CC)CCCC)C6=O)s4)sc23)s1,0.88,3.28,43.5,1.25,1.2555839999999998,0.4467199999999849,,,1:1,,,,ITO/PEDOT:PSS/P3HT:DNIT-TT2T/Ca/Al,conventional,Ca,Ca,PEDOT:PSS,PEDOT:PSS,80.0,o-dichlorobenzene,o-DCB,130.0,-5.06,-2.98,1.9,-5.94,-3.75,2.19
1985,10.1016/j.synthmet.2017.12.005,10.1016/j.synthmet.2017.12.005,P3HT,IDT-CA,P3HT,IDT-CA,CCCCCCc1ccsc1,CCCCCCc1ccc(C2(c3ccc(CCCCCC)cc3)c3cc4c(cc3-c3sc(-c5ccc(/C=C(\C#N)C(=O)OCC)c6nsnc56)cc32)C(c2ccc(CCCCCC)cc2)(c2ccc(CCCCCC)cc2)c2cc(-c3ccc(/C=C(\C#N)C(=O)OCC)c5nsnc35)sc2-4)cc1,0.84,7.77,64.0,4.19,4.177152,0.3066348448687555,,,1:0.8,chloronaphthalene,CN,2%,ITO/PEDOT:PSS/donor:acceptor/Ca/Al,conventional,Ca,Ca,PEDOT:PSS,PEDOT:PSS,100.0,chlorobenzene,chlorobenzene,,-5.06,-2.98,1.9,-5.59,-3.64,1.66
1986,10.1002/solr.201700166,10.1002/solr.201700166,P3HT,BT2,P3HT,BT2,CCCCCCc1ccsc1,CCCCCCc1ccc(C2(c3ccc(CCCCCC)cc3)c3cc4c(cc3-c3sc(-c5ccc(/C=C6/SC(=O)N(CC)C6=O)c6nsnc56)cc32)C(c2ccc(CCCCCC)cc2)(c2ccc(CCCCCC)cc2)c2cc(-c3ccc(/C=C5/SC(=O)N(CC)C5=O)c5nsnc35)sc2-4)cc1,0.97,7.59,67.0,4.93,4.932741,0.0555983772819538,,,,,,,ITO/PEDOT:PSS/active layer/Ca/Al,conventional,Ca,Ca,PEDOT:PSS,PEDOT:PSS,,,,,-5.06,-2.98,1.9,-5.5,-3.53,1.82
1987,10.1021/acsami.8b00216,10.1021/acsami.8b00216,P3HT,Qx1,P3HT,Qx-1,CCCCCCc1ccsc1,CCCCCCc1ccc(C2(c3ccc(CCCCCC)cc3)c3cc4c(cc3-c3sc(-c5ccc(/C=C6/SC(=S)N(CC)C6=O)c6nc(-c7ccccc7)c(-c7ccccc7)nc56)cc32)C(c2ccc(CCCCCC)cc2)(c2ccc(CCCCCC)cc2)c2cc(-c3ccc(/C=C5/SC(=S)N(CC)C5=O)c5nc(-c6ccccc6)c(-c6ccccc6)nc35)sc2-4)cc1,1.0,6.02,67.0,4.03,4.033399999999999,0.0843672456575479,,,1:0.6,CN,CN,CN 1 vol%,ITO/PEDOT:PSS/active layer/Ca/Al,conventional,Ca,Ca,PEDOT:PSS,PEDOT:PSS,,ODCB,o-DCB,100.0,-5.06,-2.98,1.9,-5.42,-3.6,1.74
1988,10.1016/j.synthmet.2017.12.005,10.1016/j.synthmet.2017.12.005,P3HT,IDT-RCN,P3HT,IDT-RCN,CCCCCCc1ccsc1,CCCCCCc1ccc(C2(c3ccc(CCCCCC)cc3)c3cc4c(cc3-c3sc(-c5ccc(C=c6sc(=C(C#N)C#N)n(CC)c6=O)c6nsnc56)cc32)C(c2ccc(CCCCCC)cc2)(c2ccc(CCCCCC)cc2)c2cc(-c3ccc(C=c5sc(=C(C#N)C#N)n(CC)c5=O)c5nsnc35)sc2-4)cc1,0.69,7.92,63.0,3.42,3.4428239999999994,0.6673684210526173,,,1:0.8,chloronaphthalene,CN,2%,ITO/PEDOT:PSS/donor:acceptor/Ca/Al,conventional,Ca,Ca,PEDOT:PSS,PEDOT:PSS,100.0,chlorobenzene,chlorobenzene,,-5.06,-2.98,1.9,-5.575,-3.77,1.57
1989,10.1021/acsami.8b10312,10.1021/acsami.8b10312,P3HT,IDT-RCN,P3HT,IDT-RCN,CCCCCCc1ccsc1,CCCCCCc1ccc(C2(c3ccc(CCCCCC)cc3)c3cc4c(cc3-c3sc(-c5ccc(C=c6sc(=C(C#N)C#N)n(CC)c6=O)c6nsnc56)cc32)C(c2ccc(CCCCCC)cc2)(c2ccc(CCCCCC)cc2)c2cc(-c3ccc(C=c5sc(=C(C#N)C#N)n(CC)c5=O)c5nsnc35)sc2-4)cc1,0.72,5.81,61.0,2.55,2.551752,0.0687058823529315,,,,,,,,,,,,,,,,,-5.06,-2.98,1.9,-5.575,-3.77,1.57
1990,10.1039/c5ee02477c,10.1039/c5ee02477c,P3HT,IDT-2BR,P3HT,IDT-2BR,CCCCCCc1ccsc1,CCCCCCc1ccc(C2(c3ccc(CCCCCC)cc3)c3cc4c(cc3-c3sc(-c5ccc(/C=C6\SC(=S)N(CC)C6=O)c6nsnc56)cc32)C(c2ccc(CCCCCC)cc2)(c2ccc(CCCCCC)cc2)c2cc(-c3ccc(/C=C5\SC(=S)N(CC)C5=O)c5nsnc35)sc2-4)cc1,0.84,8.91,68.10000000000001,5.12,5.0968764,0.4516328124999982,,5.12,,,,,,,,,,,,,,,-5.06,-2.98,1.9,-5.413,-3.66,1.69
1991,10.1021/acsami.6b16395,10.1021/acsami.6b16395,P3HT,NAI-FN-NAI(HD),P3HT,NAI-FN-NAI(HD),CCCCCCc1ccsc1,CCCCCCCCC(CCCCCC)CN1C(=O)c2cccc3c(-c4ccc(-c5ccc6c(c5)C(=O)c5cc(-c7ccc(-c8ccc9c%10c(cccc8%10)C(=O)N(CC(CCCCCC)CCCCCCCC)C9=O)s7)ccc5-6)s4)ccc(c23)C1=O,0.88,7.55,43.0,2.8,2.85692,2.032857142857154,,,1:1,,,,ITO/PEDOT:PSS/active layer/LiF/Al,conventional,LiF,LiF,PEDOT:PSS,PEDOT:PSS,95.0,chlorobenzene,chlorobenzene,140.0,-5.06,-2.98,1.9,-6.06,-3.98,2.12
1992,10.1021/ja5110602,10.1021/ja5110602,P3HT,FBR,P3HT,FBR,CCCCCCc1ccsc1,CCCCCCCCC1(CCCCCCCC)c2cc(-c3ccc(/C=C4\SC(=S)N(CC)C4=O)c4nsnc34)ccc2-c2ccc(-c3ccc(/C=C4\SC(=S)N(CC)C4=O)c4nsnc34)cc21,0.82,7.95,63.0,4.11,4.1069700000000005,0.073722627737223,,,1:1,,,,inverted,inverted,ZnO,ZnO,MoO3,MoO3,80.0,CHCl3:o-DCB (4:1),chloroform:o-DCB (4:1),110.0,-5.06,-2.98,1.9,-5.787,-3.673,2.117
1993,10.1039/c8qm00223a,10.1039/c8qm00223a,P3HT,DTFBR,P3HT,DTFBR,CCCCCCc1ccsc1,CCCCCCCCC1(CCCCCCCC)c2cc3c(cc2-c2cc4c(cc21)-c1sc(-c2ccc(/C=C5/SC(=S)N(CC)C5=O)c5nsnc25)cc1C4(c1ccc(CCCCCC)cc1)c1ccc(CCCCCC)cc1)C(c1ccc(CCCCCC)cc1)(c1ccc(CCCCCC)cc1)c1cc(-c2ccc(/C=C4/SC(=S)N(CC)C4=O)c4nsnc24)sc1-3,0.71,8.15,62.0,3.68,3.5876300000000003,2.510054347826083,,,1:1,,,,ITO/PEDOT:PSS/active layer/ZrAcac/Al,conventional,ZrAcac,ZrAcac,PEDOT:PSS,PEDOT:PSS,110.0,o-dichlorobenzene,o-DCB,100.0,-5.06,-2.98,1.9,-5.54,-3.68,1.74
1994,10.1002/solr.201700166,10.1002/solr.201700166,P3HT,BT2b,P3HT,BT2b,CCCCCCc1ccsc1,CCCCCCCCC1(CCCCCCCC)c2cc3c(cc2-c2sc(-c4ccc(/C=C5/SC(=O)N(CC)C5=O)c5nsnc45)cc21)C(CCCCCCCC)(CCCCCCCC)c1cc(-c2ccc(/C=C4/SC(=O)N(CC)C4=O)c4nsnc24)sc1-3,0.92,10.02,66.0,6.08,6.084144,0.0681578947368445,,,1:1,,,,ITO/PEDOT:PSS/active layer/Ca/Al,conventional,Ca,Ca,PEDOT:PSS,PEDOT:PSS,,CF,,150.0,-5.06,-2.98,1.9,-5.41,-3.56,1.75
1995,10.1016/j.orgel.2018.06.040,10.1016/j.orgel.2018.06.040,P3HT,PI-FN-PI(DT),P3HT,PI-FN-PI(DT),CCCCCCc1ccsc1,CCCCCCCCCCCCC(CCCCCCCCCC)CN1C(=O)c2ccc(-c3ccc(-c4ccc5c(c4)C(=O)c4cc(-c6ccc(-c7ccc8c(c7)C(=O)N(CC(CCCCCCCCCC)CCCCCCCCCCCC)C8=O)s6)ccc4-5)s3)cc2C1=O,0.91,4.95,48.0,2.2,2.16216,1.7200000000000042,,,1:1,,,,ITO/PEDOT:PSS/P3HT:acceptor/LiF/Al,conventional,LiF,LiF,PEDOT:PSS,PEDOT:PSS,95.0,chlorobenzene,chlorobenzene,,-5.06,-2.98,1.9,-6.02,-3.92,2.07
1996,10.1016/j.orgel.2018.06.040,10.1016/j.orgel.2018.06.040,P3HT,NAI-FN-NAI(DT),P3HT,NAI-FN-NAI(DT),CCCCCCc1ccsc1,CCCCCCCCCCCCC(CCCCCCCCCC)CN1C(=O)c2cccc3c(-c4ccc(-c5ccc6c(c5)C(=O)c5cc(-c7ccc(-c8ccc9c%10c(cccc8%10)C(=O)N(CC(CCCCCCCCCC)CCCCCCCCCCCC)C9=O)s7)ccc5-6)s4)ccc(c23)C1=O,0.89,2.55,35.0,0.75,0.794325,5.909999999999993,,,1:1,,,,ITO/PEDOT:PSS/P3HT:acceptor/LiF/Al,conventional,LiF,LiF,PEDOT:PSS,PEDOT:PSS,95.0,chlorobenzene,chlorobenzene,,-5.06,-2.98,1.9,-6.09,-3.97,2.13
1997,10.1039/c7cc06369e,10.1039/c7cc06369e,P3HT,N6,P3HT,N6,CCCCCCc1ccsc1,CCCCCCCCN1C(=O)C(C#N)=C(C)/C(=C\c2ccc(-c3cc4c5c(c(-c6ccc(/C=C7/C(=O)N(CCCCCCCC)C(=O)C(C#N)=C7C)s6)cc6c5c3C(=O)N(CCCCCCCC)C6=O)C(=O)N(CCCCCCCC)C4=O)s2)C1=O,0.9,10.78,63.0,6.11,6.11226,0.0369885433715172,,,1:1.2,,,,ITO/PEDOT:PSS (38 nm)/active layer/Ca (20 nm)/Al (100 nm),conventional,Ca,Ca,PEDOT:PSS,PEDOT:PSS,70.0,o-dichlorobenzene,o-DCB,,-5.06,-2.98,1.9,-6.38,-3.98,1.53
1998,10.1039/c7cc06369e,10.1039/c7cc06369e,P3HT,N5,P3HT,N5,CCCCCCc1ccsc1,CCCCCCCCN1C(=O)c2cc(-c3ccc(/C=C(\C#N)C(=O)OCCOC)s3)c3c4c(cc(-c5ccc(/C=C(\C#N)C(=O)OCCOC)s5)c(c24)C1=O)C(=O)N(CCCCCCCC)C3=O,0.97,7.03,59.0,4.03,4.023269,0.16702233250621,,,1:1.2,,,,ITO/PEDOT:PSS (38 nm)/active layer/Ca (20 nm)/Al (100 nm),conventional,Ca,Ca,PEDOT:PSS,PEDOT:PSS,70.0,o-dichlorobenzene,o-DCB,,-5.06,-2.98,1.9,-6.34,-3.73,2.03
1999,10.1039/c7cc03122j,10.1039/c7cc03122j,P3HT,N4,P3HT,N4,CCCCCCc1ccsc1,CCCCCCCCN1C(=O)c2cc(-c3ccc(C=C4C(=O)c5ccccc5C4=O)s3)c3c4c(cc(-c5ccc(C=C6C(=O)c7ccccc7C6=O)s5)c(c24)C1=O)C(=O)N(CCCCCCCC)C3=O,0.91,6.69,57.99999999999999,3.52,3.530982,0.3119886363636314,,,1:1.2,,,,ITO/PEDOT:PSS/active layer/Ca/Al,,Ca,,PEDOT:PSS,,60.0,,,,-5.06,-2.98,1.9,-5.54,-3.67,1.87
2000,10.1039/c7cc03122j,10.1039/c7cc03122j,P3HT,N3,P3HT,N3,CCCCCCc1ccsc1,CCCCCCCCCCCC1=C(/C=C2\C(=O)C3=CC(F)=C(F)C=C3C2=C(C#N)C#N)SC2=C1SC1=C2N(CCC(CC)CCCC)C2=C1C1=NSN=C1C1=C2N(CCC(CC)CCCC)C2=C1SC1=C2SC(/C=C2\C(=O)C3=CC(F)=C(F)C=C3C2=C(C#N)C#N)=C1CCCCCCCCCCC,0.87,8.87,60.0,4.62,4.63014,0.2194805194805154,,,1:1.2,,,,ITO/PEDOT:PSS/active layer/Ca/Al,,Ca,,PEDOT:PSS,,60.0,,,,-5.06,-2.98,1.9,-5.76,-3.97,1.79
2001,10.1039/c8tc03963a,10.1039/c8tc03963a,P3HT,BTA101,P3HT,BTA101,CCCCCCc1ccsc1,CCCCCCCCn1nc2c(/C=C3/SC(=S)N(CC)C3=O)c(OC)c(OC)c(-c3cc4c(s3)-c3cc5c(cc3C4(c3ccc(CCCCCC)cc3)c3ccc(CCCCCC)cc3)-c3sc(-c4c(OC)c(OC)c(/C=C6/SC(=S)N(CC)C6=O)c6nn(CCCCCCCC)nc46)cc3C5(c3ccc(CCCCCC)cc3)c3ccc(CCCCCC)cc3)c2n1,1.19,5.33,56.00000000000001,3.55,3.551912,0.0538591549295875,,,1:1,,,,ITO/PEDOT:PSS/active layer/Ca/Al,conventional,Ca,Ca,PEDOT:PSS,PEDOT:PSS,85.0,,,120.0,-5.06,-2.98,1.9,-5.41,-3.55,1.88
2002,10.1021/acsami.8b10312,10.1021/acsami.8b10312,P3HT,BTA3,P3HT,BTA3,CCCCCCc1ccsc1,CCCCCCCCn1nc2c(/C=c3\sc(=C(C#N)C#N)n(CC)c3=O)ccc(-c3cc4c(s3)-c3cc5c(cc3C4(c3ccc(CCCCCC)cc3)c3ccc(CCCCCC)cc3)-c3sc(-c4ccc(/C=c6\sc(=C(C#N)C#N)n(CC)c6=O)c6nn(CCCCCCCC)nc46)cc3C5(c3ccc(CCCCCC)cc3)c3ccc(CCCCCC)cc3)c2n1,0.9,9.64,65.0,5.64,5.6394,0.0106382978723313,,,1:0.5,,,,conventional,,,,,,,chloroform,,130.0,-5.06,-2.98,1.9,-5.415,-3.445,1.76
2003,10.1002/cjoc.201700792,10.1002/cjoc.201700792,P3HT,BTA23,P3HT,BTA23,CCCCCCc1ccsc1,CCCCCCCCn1nc2c(/C=c3\sc(=C(C#N)C#N)n(CC)c3=O)ccc(-c3ccc4c(c3)C3(c5ccccc5-c5ccccc53)c3cc(-c5ccc(/C=c6\sc(=C(C#N)C#N)n(CC)c6=O)c6nn(CCCCCCCC)nc56)ccc3-4)c2n1,0.9,3.98,52.0,1.86,1.86264,0.1419354838709544,,,,,,,,,,,,,,,,,-5.06,-2.98,1.9,-5.7,-3.57,2.15
2004,10.1021/acsmacrolett.7b00097,10.1021/acsmacrolett.7b00097,P3HT,BTA2,P3HT,BTA2,CCCCCCc1ccsc1,CCCCCCCCn1nc2c(/C=C3\SC(=O)N(CC)C3=O)ccc(-c3cc4c(s3)-c3cc5c(cc3C4(c3ccc(CCCCCC)cc3)c3ccc(CCCCCC)cc3)-c3sc(-c4ccc(/C=C6\SC(=O)N(CC)C6=O)c6nn(CCCCCCCC)nc46)cc3C5(c3ccc(CCCCCC)cc3)c3ccc(CCCCCC)cc3)c2n1,1.22,6.15,60.0,4.5,4.5018,0.0400000000000054,,,0.6:1,DIO (0.8%),,0.8%,ITO/PEDOT:PSS/active layer/Ca/Al,fullerene-free PSC,Ca,,PEDOT:PSS,,,CF,,100.0,-5.06,-2.98,1.9,-5.43,-3.38,2.0
2005,10.1002/aenm.201602269,10.1002/aenm.201602269,P3HT,BTA1,P3HT,BTA1,CCCCCCc1ccsc1,CCCCCCCCn1nc2c(/C=C3\SC(=S)N(CC)C3=O)ccc(-c3cc4c(s3)-c3cc5c(cc3C4(c3ccc(CCCCCC)cc3)c3ccc(CCCCCC)cc3)-c3sc(-c4ccc(/C=C6\SC(=S)N(CC)C6=O)c6nn(CCCCCCCC)nc46)cc3C5(c3ccc(CCCCCC)cc3)c3ccc(CCCCCC)cc3)c2n1,1.02,7.34,70.0,5.24,5.24076,0.0145038167938864,,,1:0.6,CN,CN,,ITO/PEDOT:PSS/active layer/Ca/Al,conventional,Ca,Ca,PEDOT:PSS,PEDOT:PSS,,CF,chloroform,100.0,-5.06,-2.98,1.9,-5.51,-3.55,1.85
2006,10.1002/cjoc.201700792,10.1002/cjoc.201700792,P3HT,BTA21,P3HT,BTA21,CCCCCCc1ccsc1,CCCCCCCCn1nc2c(/C=C3\SC(=S)N(CC)C3=O)ccc(-c3ccc4c(c3)C3(c5ccccc5-c5ccccc53)c3cc(-c5ccc(/C=C6\SC(=S)N(CC)C6=O)c6nn(CCCCCCCC)nc56)ccc3-4)c2n1,1.02,5.45,59.0,3.28,3.27981,0.0057926829268265,,3.28,,,,,,,,,,,,,,,-5.06,-2.98,1.9,-5.76,-3.56,2.19
2007,10.1002/cjoc.201700792,10.1002/cjoc.201700792,P3HT,BTA27,P3HT,BTA27,CCCCCCc1ccsc1,CCCCCCCCn1nc2c(C=C(C#N)C#N)ccc(-c3ccc4c(c3)C3(c5ccccc5-c5ccccc53)c3cc(-c5ccc(C=C(C#N)C#N)c6nn(CCCCCCCC)nc56)ccc3-4)c2n1,0.6,2.89,36.0,0.62,0.62424,0.683870967741939,,,,,,,,,,,,,,,,,-5.06,-2.98,1.9,-6.08,-3.81,2.21
2008,10.1039/c7ta05108e,10.1039/c7ta05108e,P3HT,ATT-3,P3HT,ATT-3,CCCCCCc1ccsc1,CCCCCCCCOC(=O)c1cc2c(-c3cc4c(s3)-c3cc5c(cc3C4(c3ccc(CCCCCC)cc3)c3ccc(CCCCCC)cc3)-c3sc(-c4sc(/C=C6/SC(=S)N(CC)C6=O)c6sc(C(=O)OCCCCCCCC)cc46)cc3C5(c3ccc(CCCCCC)cc3)c3ccc(CCCCCC)cc3)sc(/C=C3/SC(=S)N(CC)C3=O)c2s1,0.927,10.93,62.0,6.26,6.2819082,0.3499712460063958,,,1:0.8,,,,,,,,,,,,,,-5.06,-2.98,1.9,-5.32,-3.4,1.61
2009,10.1002/aenm.201700746,10.1002/aenm.201700746,J81,ITIC,J81,ITIC,CCCCCCCCC(CCCCCC)Cn1nc2c(-c3cccs3)c(F)c(F)c(-c3ccc(-c4cc5c(-c6ccc([Si](CCC)(CCC)CCC)s6)c6occc6c(-c6ccc([Si](CCC)(CCC)CCC)s6)c5o4)s3)c2n1,CCCCCCc1ccc(C2(c3ccc(CCCCCC)cc3)c3cc4c(cc3-c3sc5cc(C=C6C(=O)c7ccccc7C6=C(C#N)C#N)sc5c32)C(c2ccc(CCCCCC)cc2)(c2ccc(CCCCCC)cc2)c2c-4sc3cc(C=C4C(=O)c5ccccc5C4=C(C#N)C#N)sc23)cc1,0.95,15.27,73.1,10.6,10.604251499999998,0.0401084905660258,,,1:1,,,,ITO/PEDOT:PSS/active layer/PDINO/Al,conventional,PDINO,PDINO,PEDOT:PSS,PEDOT:PSS,,chloroform,chloroform,160.0,-5.43,-2.98,,-5.49,-3.83,1.59
