Repository: JiYiqaq/PCE-KA-GNN

# Data directory

- `raw/Active_Database.csv` is the immutable source dataset bundled under CC BY 4.0. Do not overwrite it with processed data.
- `processed/` is created and populated by the training pipeline. Generated `.pt` and `.pth` caches are intentionally ignored by Git because they can exceed GitHub's normal single-file limit.

See `../DATA_LICENSE.md` for provenance, license and checksum information.

File: data/raw/Active_Database.csv (part 20 of 471)
id,doi,doi_norm,donor,acceptor,donor_canonical,acceptor_canonical,donor_smiles,acceptor_smiles,voc,jsc,ff,pce,pce_recomputed,pce_relative_error_percent,pce_avg,pce_best,d_a_ratio,additive,additive_canonical,additive_ratio,device_structure,device_type,etl,etl_canonical,htl,htl_canonical,active_layer_thickness,solvent,solvent_canonical,annealing_temp,homo_d,lumo_d,eg_d,homo_a,lumo_a,eg_a
2010,10.1002/aenm.201700746,10.1002/aenm.201700746,J81,m-ITIC,J81,m-ITIC,CCCCCCCCC(CCCCCC)Cn1nc2c(-c3cccs3)c(F)c(F)c(-c3ccc(-c4cc5c(-c6ccc([Si](CCC)(CCC)CCC)s6)c6occc6c(-c6ccc([Si](CCC)(CCC)CCC)s6)c5o4)s3)c2n1,CCCCCCc1cccc(C2(c3cccc(CCCCCC)c3)c3cc4c(cc3-c3sc5cc(C=C6C(=O)c7ccccc7C6=C(C#N)C#N)sc5c32)C(c2cccc(CCCCCC)c2)(c2cccc(CCCCCC)c2)c2c-4sc3cc(C=C4C(=O)c5ccccc5C4=C(C#N)C#N)sc23)c1,0.96,16.48,69.8,11.05,11.042918399999998,0.0640868778280806,,,1:1,,,,ITO/PEDOT:PSS/active layer/PDINO/Al,conventional,PDINO,PDINO,PEDOT:PSS,PEDOT:PSS,,chloroform,chloroform,160.0,-5.43,-2.98,,-5.52,-3.82,1.58
2014,10.1038/s41467-019-08508-3,10.1038/s41467-019-08508-3,PTQ10,MO-IDIC-2F,PTQ10,MO-IDIC-2F,CCCCCCCCC(CCCCCC)COc1cnc2c(C)c(F)c(F)c(-c3ccc(C)s3)c2n1,CCCCCCC1(CCCCCC)c2cc(/C=C3\C(=O)c4ccc(F)cc4C3=C(C#N)C#N)sc2-c2c(OC)c3c(c(OC)c21)-c1sc(/C=C2\C(=O)c4ccc(F)cc4C2=C(C#N)C#N)cc1C3(CCCCCC)CCCCCC,0.906,19.87,74.8,13.46,13.465660560000002,0.0420546805349243,,,1:1,,,,ITO/PEDOT:PSS/PTQ10:acceptors/PDINO/Al,conventional,PDINO,PDINO,PEDOT:PSS,PEDOT:PSS,130.0,chloroform,chloroform,110.0,-5.54,-2.98,2.56,-5.8,-3.93,1.87
2015,10.1038/s41467-019-08508-3,10.1038/s41467-019-08508-3,PTQ10,MO-IDIC,PTQ10,MO-IDIC,CCCCCCCCC(CCCCCC)COc1cnc2c(C)c(F)c(F)c(-c3ccc(C)s3)c2n1,CCCCCCC1(CCCCCC)c2cc(/C=C3\C(=O)c4ccccc4C3=C(C#N)C#N)sc2-c2c(OC)c3c(c(OC)c21)-c1sc(/C=C2\C(=O)c4ccccc4C2=C(C#N)C#N)cc1C3(CCCCCC)CCCCCC,0.969,16.92,68.10000000000001,11.16,11.165321880000004,0.0476870967742283,,,1:1,,,,ITO/PEDOT:PSS/PTQ10:acceptors/PDINO/Al,conventional,PDINO,PDINO,PEDOT:PSS,PEDOT:PSS,,chloroform,chloroform,120.0,-5.54,-2.98,2.56,-5.69,-3.89,1.8
2017,10.1007/s11426-019-9599-1,10.1007/s11426-019-9599-1,PTQ10,IDIC,PTQ10,IDIC,CCCCCCCCC(CCCCCC)COc1cnc2c(C)c(F)c(F)c(-c3ccc(C)s3)c2n1,CCCCCCC1(CCCCCC)c2cc3c(cc2-c2sc(/C=C4\C(=O)c5ccccc5C4=C(C#N)C#N)cc21)C(CCCCCC)(CCCCCC)c1cc(/C=C2\C(=O)c4ccccc4C2=C(C#N)C#N)sc1-3,0.96,18.62,73.8,13.19,13.1918976,0.0143866565579946,,,,,,,,,,,,,,,,,-5.54,-2.98,2.56,-5.74,-3.9,1.84
2018,10.1038/s41467-018-03207-x,10.1038/s41467-018-03207-x,PTQ10,IDIC,PTQ10,IDIC,CCCCCCCCC(CCCCCC)COc1cnc2c(C)c(F)c(F)c(-c3ccc(C)s3)c2n1,CCCCCCC1(CCCCCC)c2cc3c(cc2-c2sc(/C=C4\C(=O)c5ccccc5C4=C(C#N)C#N)cc21)C(CCCCCC)(CCCCCC)c1cc(/C=C2\C(=O)c4ccccc4C2=C(C#N)C#N)sc1-3,0.962,17.44,73.3,12.7,12.297746240000002,3.1673524409448595,,,1:1,,,,ITO/PEDOT:PSS/PTQ10:IDIC/PDINO/Al,conventional,PDINO,PDINO,PEDOT:PSS,PEDOT:PSS,130.0,chloroform,chloroform,140.0,-5.54,-2.98,2.56,-5.74,-3.9,1.84
2021,10.1039/c8ee02560f,10.1039/c8ee02560f,PTQ10,IDIC,PTQ10,IDIC,CCCCCCCCC(CCCCCC)COc1cnc2c(-c3cccs3)c(F)c(F)cc2n1,CCCCCCC1(CCCCCC)c2cc3c(cc2-c2sc(/C=C4\C(=O)c5ccccc5C4=C(C#N)C#N)cc21)C(CCCCCC)(CCCCCC)c1cc(/C=C2\C(=O)c4ccccc4C2=C(C#N)C#N)sc1-3,0.943,18.75,69.69999999999999,12.32,12.323831249999996,0.0310978084415238,,,,,,,LbL,conventional,PDINO,,PEDOT:PSS,,,chloroform,,,-5.54,-2.98,1.92,-5.705,-3.997,1.636
2022,10.1021/acsami.9b22666,10.1021/acsami.9b22666,PTQ10,IDIC,PTQ10,IDIC,CCCCCCCCC(CCCCCC)COc1cnc2c(C)c(F)c(F)c(-c3ccc(C)s3)c2n1,CCCCCCC1(CCCCCC)c2cc3c(cc2-c2sc(/C=C4\C(=O)c5ccccc5C4=C(C#N)C#N)cc21)C(CCCCCC)(CCCCCC)c1cc(/C=C2\C(=O)c4ccccc4C2=C(C#N)C#N)sc1-3,0.952,17.42,70.19999999999999,11.86,11.64185568,1.839328161888705,,,1:1,,,,ITO/PEDOT:PSS/PTQ10:IDIC/PDINO/Al,conventional,PDINO,,PEDOT:PSS,,130.0,chloroform,,,-5.54,-2.98,2.56,-5.69,-3.98,1.71
2024,10.1002/aenm.201800856,10.1002/aenm.201800856,PTQ10,IDTPC,PTQ10,IDTPC,CCCCCCCCC(CCCCCC)COc1cnc2c(C)c(F)c(F)c(-c3ccc(C)s3)c2n1,CCCCCCC1(CCCCCC)c2cc3c(cc2-c2sc(/C=C4\C(=O)c5cscc5C4=C(C#N)C#N)cc21)C(CCCCCC)(CCCCCC)c1cc(/C=C2\C(=O)c4cscc4C2=C(C#N)C#N)sc1-3,0.93,17.5,74.6,12.2,12.14115,0.4823770491803248,,,1:1,,,,ITO/PEDOT:PSS/active layer/PDINO/Al,conventional,PDINO,PDINO,PEDOT:PSS,PEDOT:PSS,,chloroform,chloroform,110.0,-5.54,-2.98,2.56,-5.84,-3.98,1.86
2025,10.1021/acs.chemmater.9b01175,10.1021/acs.chemmater.9b01175,PTQ10,IE4F-S,PTQ10,IE4F-S,CCCCCCCCC(CCCCCC)COc1cnc2c(C)c(F)c(F)c(-c3ccc(C)s3)c2n1,CCCCCCc1ccc(C2(c3ccc(CCCCCC)cc3)c3cc4c(cc3-c3sc(-c5scc(/C=C6\C(=O)c7cc(F)c(F)cc7C6=C(C#N)C#N)c5SCC(CC)CCCC)cc32)C(c2ccc(CCCCCC)cc2)(c2ccc(CCCCCC)cc2)c2cc(-c3scc(/C=C5\C(=O)c6cc(F)c(F)cc6C5=C(C#N)C#N)c3SCC(CC)CCCC)sc2-4)cc1,0.996,19.67,62.3,12.2,12.20539236,0.0441996721311628,,,1:1.5,,,,glass/ITO/PEDOT:PSS/PTQ10:IE4F-S/PDINO/Al,conventional,PDINO,,PEDOT:PSS,,,,,140.0,-5.54,-2.98,2.56,-5.54,-3.89,1.65
2026,10.1002/aenm.201800856,10.1002/aenm.201800856,PTQ10,IDTCN,PTQ10,IDTCN,CCCCCCCCC(CCCCCC)COc1cnc2c(C)c(F)c(F)c(-c3ccc(C)s3)c2n1,CCCCCCc1ccc(C2(c3ccc(CCCCCC)cc3)c3cc4c(cc3-c3sc(C=C5C(=O)c6cscc6C5=C(C#N)C#N)cc32)C(c2ccc(CCCCCC)cc2)(c2ccc(CCCCCC)cc2)c2cc(/C=C3\C(=O)c5cscc5C3=C(C#N)C#N)sc2-4)cc1,0.98,13.9,54.0,7.4,7.35588,0.5962162162162213,,,1:1,,,,ITO/PEDOT:PSS/active layer/PDINO/Al,conventional,PDINO,PDINO,PEDOT:PSS,PEDOT:PSS,,chloroform,chloroform,110.0,-5.54,-2.98,2.56,-5.91,-3.94,1.97
2027,10.1021/acsami.9b22666,10.1021/acsami.9b22666,PTQ10,ITIC,PTQ10,ITIC,CCCCCCCCC(CCCCCC)COc1cnc2c(C)c(F)c(F)c(-c3ccc(C)s3)c2n1,CCCCCCc1ccc(C2(c3ccc(CCCCCC)cc3)c3cc4c(cc3-c3sc5cc(/C=C6\C(=O)c7ccccc7C6=C(C#N)C#N)sc5c32)C(c2ccc(CCCCCC)cc2)(c2ccc(CCCCCC)cc2)c2c-4sc3cc(/C=C4\C(=O)c5ccccc5C4=C(C#N)C#N)sc23)cc1,1.026,17.3,59.3,10.9,10.5256314,3.434574311926609,,,1:1,,,,ITO/PEDOT:PSS/PTQ10:ITIC/PDINO/Al,conventional,PDINO,,PEDOT:PSS,,130.0,chloroform,,,-5.54,-2.98,2.56,-5.51,-3.84,1.67
2033,10.1007/s11426-019-9599-1,10.1007/s11426-019-9599-1,PTQ10,Y6,PTQ10,Y6,CCCCCCCCC(CCCCCC)COc1cnc2c(C)c(F)c(F)c(-c3ccc(C)s3)c2n1,CCCCCCCCCCCc1c(/C=C2\C(=O)c3cc(F)c(F)cc3C2=C(C#N)C#N)sc2c1sc1c3c4nsnc4c4c5sc6c(CCCCCCCCCCC)c(/C=C7\C(=O)c8cc(F)c(F)cc8C7=C(C#N)C#N)sc6c5n(CC(CC)CCCC)c4c3n(CC(CC)CCCC)c21,0.828,26.64,74.6,16.53,16.45520832,0.452460254083488,,,,,,,,,,,,,,,,,-5.54,-2.98,2.56,-5.65,-4.1,1.55
2043,10.1021/acsami.8b04432,10.1021/acsami.8b04432,P3_yang,IDIC,P3_yang,IDIC,CCCCCCCCOc1ccc(-c2nc3c(C)c(F)c(F)c(-c4ccc(-c5cc(F)c(-c6ccc(C)s6)cc5F)s4)c3nc2-c2ccc(OCCCCCCCC)c(OCCCCCCCC)c2)cc1OCCCCCCCC,CCCCCCC1(CCCCCC)c2cc3c(cc2-c2sc(/C=C4\C(=O)c5ccccc5C4=C(C#N)C#N)cc21)C(CCCCCC)(CCCCCC)c1cc(/C=C2\C(=O)c4ccccc4C2=C(C#N)C#N)sc1-3,1.0,15.99,60.9,9.7,9.73791,0.3908247422680423,,,1:1,DIO,,0.3 vol%,ITO/PEDOT:PSS/Polymer:IDIC/PDINO/Al,conventional,PDINO,,PEDOT:PSS,,,,,,-5.54,-2.98,2.56,-5.7,-3.82,1.88
2048,10.1039/d0tc03095c,10.1039/d0tc03095c,J101,IT-4F,J101,IT-4F,CCCCCCCCC(CCCCCC)Cn1nc2c(-c3cccs3)c(Cl)c(Cl)c(-c3ccc(-c4cc5c(-c6ccc([Si](CCC)(CCC)CCC)s6)c6sccc6c(-c6ccc([Si](CCC)(CCC)CCC)s6)c5s4)s3)c2n1,CCCCCCc1ccc(C2(c3ccc(CCCCCC)cc3)c3cc4c(cc3-c3sc5cc(/C=C6\C(=O)c7cc(F)c(F)cc7C6=C(C#N)C#N)sc5c32)C(c2ccc(CCCCCC)cc2)(c2ccc(CCCCCC)cc2)c2c-4sc3cc(/C=C4\C(=O)c5cc(F)c(F)cc5C4=C(C#N)C#N)sc23)cc1,0.93,18.2,67.0,11.1,11.340420000000002,2.1659459459459645,,,1.2:1,,,,ITO/PEDOT:PSS/active layer/PDINO/Al,conventional,PDINO,,PEDOT:PSS,,120.0,chloroform,,,-5.47,-2.97,1.96,-5.66,-4.14,1.53
2049,10.1021/acsami.7b09253,10.1021/acsami.7b09253,PBDTSi-TA,ITIC,,ITIC,CCCCCCCCC(CCCCCC)Cn1nc2c(-c3ccc(C)s3)c(F)c(F)c(-c3ccc(-c4cc5c(-c6ccc(C#C[Si](C(C)C)(C(C)C)C(C)C)s6)c6sc(C)cc6c(-c6ccc(C#C[Si](C(C)C)(C(C)C)C(C)C)s6)c5o4)s3)c2n1,CCCCCCc1ccc(C2(c3ccc(CCCCCC)cc3)c3cc4c(cc3-c3sc5cc(/C=C6\C(=O)c7ccccc7C6=C(C#N)C#N)sc5c32)C(c2ccc(CCCCCC)cc2)(c2ccc(CCCCCC)cc2)c2c-4sc3cc(/C=C4\C(=O)c5ccccc5C4=C(C#N)C#N)sc23)cc1,0.96,14.09,55.3,7.51,7.480099199999999,0.3981464713715173,7.43,7.51,1:1.2,,,,ITO/PEDOT:PSS/active layer/PDIN/BCP/Ag,conventional,PDIN,PDIN,PEDOT:PSS,PEDOT:PSS,,chlorobenzene,,,-5.54,-2.97,2.57,-5.64,-3.94,1.7
2050,10.1021/acsami.8b16554,10.1021/acsami.8b16554,PBDTTz-BP,ITIC,PBDTTz-BP,ITIC,CCCCCCCCC(CCCCCC)COc1ccc(-c2ccc(-c3c4cc(-c5ccc(-c6c(F)c(F)c(-c7cccs7)c7nn(CC(CCCC)CCCCCC)nc67)s5)sc4c(-c4ccc(-c5ccc(OCC(CCCCCC)CCCCCCCC)cc5)cc4)c4ccsc34)cc2)cc1,CCCCCCc1ccc(C2(c3ccc(CCCCCC)cc3)c3cc4c(cc3-c3sc5cc(C=C6C(=O)c7ccccc7C6=C(C#N)C#N)sc5c32)C(c2ccc(CCCCCC)cc2)(c2ccc(CCCCCC)cc2)c2c-4sc3cc(C=C4C(=O)c5ccccc5C4=C(C#N)C#N)sc23)cc1,0.832,17.96,61.6,9.2,9.20471552,0.0512556521739272,,,1:1,,,,ITO/PEDOT:PSS/PBDTTz-BP:ITIC/PFN-Br/Al,conventional,PFN-Br,PFN-Br,PEDOT:PSS,PEDOT:PSS,,chlorobenzene,chlorobenzene,,-5.03,-2.97,1.95,-5.576,-3.916,1.586
2051,10.1039/c7tc04750a,10.1039/c7tc04750a,PBDTTz-BP,ITIC,PBDTTz-BP,ITIC,CCCCCCCCC(CCCCCC)COc1ccc(-c2ccc(-c3c4cc(-c5ccc(-c6c(F)c(F)c(-c7cccs7)c7nn(CC(CCCC)CCCCCC)nc67)s5)sc4c(-c4ccc(-c5ccc(OCC(CCCCCC)CCCCCCCC)cc5)cc4)c4ccsc34)cc2)cc1,CCCCCCc1ccc(C2(c3ccc(CCCCCC)cc3)c3cc4c(cc3-c3sc5cc(C=C6C(=O)c7ccccc7C6=C(C#N)C#N)sc5c32)C(c2ccc(CCCCCC)cc2)(c2ccc(CCCCCC)cc2)c2c-4sc3cc(C=C4C(=O)c5ccccc5C4=C(C#N)C#N)sc23)cc1,0.81,17.7,56.00000000000001,8.03,8.02872,0.015940224159396,,,,,,,ITO/PEDOT:PSS/polymer:ITIC/Ca/Al,conventional,Ca,,PEDOT:PSS,,100.0,chlorobenzene,,,-5.03,-2.97,1.95,-5.576,-3.916,1.586
2052,10.1021/acsami.7b09253,10.1021/acsami.7b09253,PBDTSi-Qx,ITIC,PBDTSi-Qx,ITIC,CCCCCCCCOc1cccc(-c2nc3c(-c4ccc(C)s4)ccc(-c4ccc(-c5cc6c(-c7ccc(C#C[Si](C(C)C)(C(C)C)C(C)C)s7)c7sc(C)cc7c(-c7ccc(C#C[Si](C(C)C)(C(C)C)C(C)C)s7)c6o5)s4)c3nc2-c2cccc(OCCCCCCCC)c2)c1,CCCCCCc1ccc(C2(c3ccc(CCCCCC)cc3)c3cc4c(cc3-c3sc5cc(/C=C6\C(=O)c7ccccc7C6=C(C#N)C#N)sc5c32)C(c2ccc(CCCCCC)cc2)(c2ccc(CCCCCC)cc2)c2c-4sc3cc(/C=C4\C(=O)c5ccccc5C4=C(C#N)C#N)sc23)cc1,0.91,9.47,50.9,4.38,4.3864093,0.146331050228322,4.28,4.38,1:1,DIO,DIO,0.5 vol %,ITO/PEDOT:PSS/active layer/PDIN/Al,conventional,PDIN,PDIN,PEDOT:PSS,PEDOT:PSS,,chlorobenzene,,,-5.42,-2.95,2.47,-5.64,-3.94,1.7
2053,10.1021/acsami.8b04432,10.1021/acsami.8b04432,P2_yang,IDIC,P2_yang,IDIC,CCCCCCCCOc1ccc(-c2nc3c(C)c(F)c(F)c(-c4ccc(-c5ccc(-c6ccc(C)s6)cc5F)s4)c3nc2-c2ccc(OCCCCCCCC)c(OCCCCCCCC)c2)cc1OCCCCCCCC,CCCCCCC1(CCCCCC)c2cc3c(cc2-c2sc(/C=C4\C(=O)c5ccccc5C4=C(C#N)C#N)cc21)C(CCCCCC)(CCCCCC)c1cc(/C=C2\C(=O)c4ccccc4C2=C(C#N)C#N)sc1-3,0.91,13.15,64.8,7.75,7.754291999999999,0.0553806451612841,,,1:1,DIO,,0.3 vol%,ITO/PEDOT:PSS/Polymer:IDIC/PDINO/Al,conventional,PDINO,,PEDOT:PSS,,,,,,-5.33,-2.94,2.39,-5.7,-3.82,1.88
2054,10.1002/aenm.201700834,10.1002/aenm.201700834,PBDT[2H]T,ITIC,PBDT[2H]T,ITIC,CCCCC(CC)COc1c2cc(-c3cccs3)sc2c(OCC(CC)CCCC)c2ccsc12,CCCCCCc1ccc(C2(c3ccc(CCCCCC)cc3)c3cc4c(cc3-c3sc5cc(C=C6C(=O)c7ccccc7C6=C(C#N)C#N)sc5c32)C(c2ccc(CCCCCC)cc2)(c2ccc(CCCCCC)cc2)c2c-4sc3cc(C=C4C(=O)c5ccccc5C4=C(C#N)C#N)sc23)cc1,0.79,7.6,41.0,2.5,2.46164,1.534399999999998,,,5:5,,,,inverted,inverted,a-ZnO,a-ZnO,MoO3,MoO3,,chlorobenzene,chlorobenzene,160.0,-5.03,-2.93,2.1,-5.576,-3.916,1.586
2062,10.1021/acs.chemmater.7b02887,10.1021/acs.chemmater.7b02887,PBDB-T,DTNIC6,PBDB-T,DTNIC6,CCCCC(CC)Cc1ccc(-c2c3cc(-c4ccc(-c5sc(-c6cccs6)c6c5C(=O)c5c(CC(CC)CCCC)sc(CC(CC)CCCC)c5C6=O)s4)sc3c(-c3ccc(CC(CC)CCCC)s3)c3ccsc23)s1,CCCCCCC1(CCCCCC)c2cc(/C=C3\C(=O)c4ccccc4C3=C(C#N)C#N)sc2-c2c1ccc1c3c(ccc21)C(CCCCCC)(CCCCCC)c1cc(/C=C2\C(=O)c4ccccc4C2=C(C#N)C#N)sc1-3,0.96,7.71,45.6,3.39,3.3751296,0.4386548672566488,,,,,,,ITO/ZnO/PBDB-T:DTNIC6/MoO3/Ag,inverted,TOPD-modified TiO2,TiO2,MoO3,MoO3,100.0,chlorobenzene,chlorobenzene,,-5.33,-2.92,2.41,-5.87,-3.92,1.95
2072,10.1021/acs.chemmater.9b01175,10.1021/acs.chemmater.9b01175,PBDB-T,IE4F-S,PBDB-T,IE4F-S,CCCCC(CC)Cc1ccc(-c2c3cc(-c4ccc(-c5sc(-c6cccs6)c6c5C(=O)c5c(CC(CC)CCCC)sc(CC(CC)CCCC)c5C6=O)s4)sc3c(-c3ccc(CC(CC)CCCC)s3)c3ccsc23)s1,CCCCCCc1ccc(C2(c3ccc(CCCCCC)cc3)c3cc4c(cc3-c3sc(-c5scc(/C=C6\C(=O)c7cc(F)c(F)cc7C6=C(C#N)C#N)c5SCC(CC)CCCC)cc32)C(c2ccc(CCCCCC)cc2)(c2ccc(CCCCCC)cc2)c2cc(-c3scc(/C=C5\C(=O)c6cc(F)c(F)cc6C5=C(C#N)C#N)c3SCC(CC)CCCC)sc2-4)cc1,0.868,22.88,69.1,13.72,13.723149439999997,0.0229551020407876,,,1:1,,,,glass/ITO/PEDOT:PSS/PBDB-T:IE4F-S/PDINO/Al,conventional,PDINO,,PEDOT:PSS,,,,,160.0,-5.33,-2.92,2.41,-5.54,-3.89,1.65
2080,10.1002/asia.201801669,10.1002/asia.201801669,PBDB-T,BTTFIC,PBDB-T,BTTFIC,CCCCC(CC)Cc1ccc(-c2c3cc(-c4ccc(-c5sc(-c6cccs6)c6c5C(=O)c5c(CC(CC)CCCC)sc(CC(CC)CCCC)c5C6=O)s4)sc3c(-c3ccc(CC(CC)CCCC)s3)c3ccsc23)s1,CCCCCCCCC1(CCCCCCCC)c2cc3c(cc2-c2cc4c(cc21)-c1sc2cc(/C=C5\C(=O)c6ccccc6C5=C(C#N)C#N)sc2c1C4(CCCCCCCC)CCCCCCCC)C(CCCCCCCC)(CCCCCCCC)c1c-3sc2cc(/C=C3\C(=O)c4ccccc4C3=C(C#N)C#N)sc12,0.93,17.52,53.900000000000006,9.0,8.782250400000002,2.419439999999974,,,1.5:1,,,,inverted,inverted,ZnO,ZnO,MoO3,MoO3,106.0,o-DCB,o-DCB,130.0,-5.33,-2.92,2.41,-5.56,-3.95,1.61
2083,10.1021/acsami.7b12612,10.1021/acsami.7b12612,PBDB-T,,PBDB-T,,CCCCC(CC)Cc1ccc(-c2c3cc(-c4ccc(-c5sc(-c6cccs6)c6c5C(=O)c5c(CC(CC)CCCC)sc(CC(CC)CCCC)c5C6=O)s4)sc3c(-c3ccc(CC(CC)CCCC)s3)c3ccsc23)s1,CCCCCCCCc1ccc(C2(c3ccc(CCCCCC)cc3)c3cc4c5cc6c(cc5n(C(CCCCCCCC)CCCCCCCC)c4cc3-c3sc(/C=C4/C(=O)c5ccccc5C4=C(C#N)C#N)cc32)-c2sc(/C=C3/C(=O)c4ccccc4C3=C(C#N)C#N)cc2C6(c2ccc(CCCCCC)cc2)c2ccc(CCCCCCCC)cc2)cc1,0.97,14.27,67.80000000000001,9.48,9.384808200000002,1.0041329113923891,,,,,,,,,,,,,,,,,-5.33,-2.92,2.41,-5.46,-3.65,1.81
2087,10.1002/aenm.201702324,10.1002/aenm.201702324,J73,m-ITIC,J73,m-ITIC,CCCCCCCCC(CCCCCC)Cn1nc2c(-c3cccs3)c(F)c(F)c(-c3ccc(-c4cc5c(C6CC=C([Si](CCCC)(CCCC)CCCC)S6)c6sccc6c(-c6ccc([Si](CCCC)(CCCC)CCCC)s6)c5s4)s3)c2n1,CCCCCCc1cccc(C2(c3cccc(CCCCCC)c3)c3cc4c(cc3-c3sc5cc(C=C6C(=O)c7ccccc7C6=C(C#N)C#N)sc5c32)C(c2cccc(CCCCCC)c2)(c2cccc(CCCCCC)c2)c2c-4sc3cc(C=C4C(=O)c5ccccc5C4=C(C#N)C#N)sc23)c1,0.974,16.45,66.9,10.71,10.7189187,0.0832745098039107,,,1:1.5,,,,ITO/PEDOT:PSS/active layer/PDINO/Al,conventional BHJ,PDINO,PDINO,PEDOT:PSS,PEDOT:PSS,,chloroform,chloroform,150.0,-5.46,-2.92,1.98,-5.527,-3.854,1.578
2088,10.1007/s11426-021-1114-3,10.1007/s11426-021-1114-3,PTQ10,Y6,PTQ10,Y6,CCCCCCCCC(CCCCCC)COc1cnc2c(-c3cccs3)c(F)c(F)cc2n1,CCCCCCCCCCCc1c(/C=C2\C(=O)c3cc(F)c(F)cc3C2=C(C#N)C#N)sc2c1sc1c3c4nsnc4c4c5sc6c(CCCCCCCCCCC)c(/C=C7\C(=O)c8cc(F)c(F)cc8C7=C(C#N)C#N)sc6c5n(CC(CC)CCCC)c4c3n(CC(CC)CCCC)c21,0.831,26.28,78.4,17.13,17.12152512,0.0494739054290592,,,,,,,,,,,,,,,,,-5.54,-2.92,1.93,-5.65,-4.09,1.36
2089,10.1002/adma.201905480,10.1002/adma.201905480,PTQ8,Y6,PTQ8,Y6,CCCCCCCCC(CCCCCC)COc1cnc2c(C)ccc(-c3sc(C)c(F)c3F)c2n1,CCCCCCCCCCCc1c(/C=C2\C(=O)c3cc(F)c(F)cc3C2=C(C#N)C#N)sc2c1sc1c3c4nsnc4c4c5sc6c(CCCCCCCCCCC)c(/C=C7\C(=O)c8cc(F)c(F)cc8C7=C(C#N)C#N)sc6c5n(CC(CC)CCCC)c4c3n(CC(CC)CCCC)c21,0.89,3.11,32.5,0.9,0.8995675,0.0480555555555619,,,1:1.2,,,,ITO/PEDOT:PSS/active layer/PDINO/Al,conventional,PDINO,PDINO,PEDOT:PSS,PEDOT:PSS,,,,,-5.68,-2.92,2.76,-5.66,-4.08,1.58
2090,10.1002/aenm.201702324,10.1002/aenm.201702324,J70,m-ITIC,J70,m-ITIC,CCCCCCCCC(CCCCCC)Cn1nc2c(-c3cccs3)c(F)c(F)c(-c3ccc(-c4cc5c(-c6ccc([Si](CC)(CC)CC)s6)c6sccc6c(-c6ccc([Si](CC)(CC)CC)s6)c5s4)s3)c2n1,CCCCCCc1cccc(C2(c3cccc(CCCCCC)c3)c3cc4c(cc3-c3sc5cc(C=C6C(=O)c7ccccc7C6=C(C#N)C#N)sc5c32)C(c2cccc(CCCCCC)c2)(c2cccc(CCCCCC)c2)c2c-4sc3cc(C=C4C(=O)c5ccccc5C4=C(C#N)C#N)sc23)c1,0.92,18.09,69.8,11.62,11.6166744,0.0286196213425142,,,1:1.5,,,,ITO/PEDOT:PSS/active layer/PDINO/Al,conventional BHJ,PDINO,PDINO,PEDOT:PSS,PEDOT:PSS,,chloroform,chloroform,150.0,-5.37,-2.91,1.99,-5.527,-3.854,1.578
2091,10.1007/s11426-017-9030-9,10.1007/s11426-017-9030-9,J61-F,ITIC,J61-F,ITIC,CCCCCCCCCCCCSc1ccc(-c2c3cc(-c4ccc(-c5c(F)c(F)c(-c6ccco6)c6nn(CC(CCCCCC)CCCCCCCC)nc56)o4)sc3c(-c3ccc(SCCCCCCCCCCCC)s3)c3ccsc23)s1,CCCCCCc1ccc(C2(c3ccc(CCCCCC)cc3)c3cc4c(cc3-c3sc5cc(C=C6C(=O)c7ccccc7C6=C(C#N)C#N)sc5c32)C(c2ccc(CCCCCC)cc2)(c2ccc(CCCCCC)cc2)c2c-4sc3cc(C=C4C(=O)c5ccccc5C4=C(C#N)C#N)sc23)cc1,0.95,13.12,66.10000000000001,8.24,8.238704,0.0157281553398053,,,,,,,,,,,,,,,,,-5.45,-2.91,2.03,-5.576,-3.916,1.586
2092,10.1002/aenm.201803012,10.1002/aenm.201803012,P3HT,ERCN,P3HT,ERCN,CCCCCCc1cc(C)sc1C,CCCCCCCCc1cc(/C=c2\sc(=C(C#N)C#N)n(CC)c2=O)sc1-c1cc2c(s1)-c1cc3c(cc1C2(c1ccc(CCCCCC)cc1)c1ccc(CCCCCC)cc1)-c1sc(-c2sc(/C=c4\sc(=C(C#N)C#N)n(CC)c4=O)cc2CCCCCCCC)cc1C3(c1ccc(CCCCCC)cc1)c1ccc(CCCCCC)cc1,0.9,5.87,56.00000000000001,2.64,2.9584800000000007,12.063636363636384,,,1:1.3,,,,inverted,inverted,ZnO,ZnO,MoO3,MoO3,,,,,-5.0,-2.9,2.1,-5.5,-3.59,1.91
2093,10.1002/aenm.201803012,10.1002/aenm.201803012,P3HT,ORCN,P3HT,ORCN,CCCCCCc1cc(C)sc1C,CCCCCCCCOc1cc(/C=c2\sc(=C(C#N)C#N)n(CC)c2=O)sc1-c1cc2c(s1)-c1cc3c(cc1C2(c1ccc(CCCCCC)cc1)c1ccc(CCCCCC)cc1)-c1sc(-c2sc(/C=c4\sc(=C(C#N)C#N)n(CC)c4=O)cc2OCCCCCCCC)cc1C3(c1ccc(CCCCCC)cc1)c1ccc(CCCCCC)cc1,0.87,11.5,62.3,6.4,6.233115000000001,2.607578124999996,,,,DIO,DIO,1%,inverted,inverted,ZnO,ZnO,MoO3,MoO3,,,,,-5.0,-2.9,2.1,-5.37,-3.56,1.81
2094,10.1021/acsami.9b03499,10.1021/acsami.9b03499,J52,IEICO,J52,IEICO,CCCCCCCCC(CCCCCC)Cn1nc2c(-c3cccs3)c(F)c(F)c(-c3ccc(-c4cc5c(-c6ccc(CC(CC)CCCC)s6)c6sccc6c(-c6ccc(CC(CC)CCCC)s6)c5s4)s3)c2n1,CCCCCCc1ccc(C2(c3ccc(CCCCCC)cc3)c3cc4c(cc3-c3sc(-c5sc(/C=C6/C(=O)c7ccccc7C6=C(C#N)C#N)cc5OCC(CC)CCCC)cc32)C(c2ccc(CCCCCC)cc2)(c2ccc(CCCCCC)cc2)c2cc(-c3sc(/C=C5/C(=O)c6ccccc6C5=C(C#N)C#N)cc3OCC(CC)CCCC)sc2-4)cc1,0.872,11.39,51.7,5.13,5.134885360000001,0.0952311890838434,,,1:1,,,,ITO/ZnO/active layer/MoO3/Al,inverted,ZnO,ZnO,MoO3,MoO3,,chlorobenzene,chlorobenzene,130.0,-5.21,-2.9,2.31,-5.31,-3.91,1.4
2095,10.1021/acsami.9b03499,10.1021/acsami.9b03499,J52,i-IEICO,J52,i-IEICO,CCCCCCCCC(CCCCCC)Cn1nc2c(-c3cccs3)c(F)c(F)c(-c3ccc(-c4cc5c(-c6ccc(CC(CC)CCCC)s6)c6sccc6c(-c6ccc(CC(CC)CCCC)s6)c5s4)s3)c2n1,CCCCCCc1ccc(C2(c3ccc(CCCCCC)cc3)c3cc4c(cc3-c3sc(-c5cc(/C=C6\C(=O)c7ccccc7C6=C(C#N)C#N)cs5)cc32)C(c2ccc(CCCCCC)cc2)(c2ccc(CCCCCC)cc2)c2cc(-c3cc(/C=C5\C(=O)c6ccccc6C5=C(C#N)C#N)cs3)sc2-4)cc1,0.96,18.76,58.2,10.48,10.481587200000002,0.0151450381679506,,,1:1,,,,ITO/ZnO/active layer/MoO3/Al,inverted,ZnO,ZnO,MoO3,MoO3,,chlorobenzene,chlorobenzene,130.0,-5.21,-2.9,2.31,-5.31,-3.68,
2096,10.1002/adma.201905480,10.1002/adma.201905480,PTQ10,Y6,PTQ10,Y6,CCCCCCCCC(CCCCCC)COc1cnc2c(C)c(F)c(F)c(-c3ccc(C)s3)c2n1,CCCCCCCCCCCc1c(/C=C2\C(=O)c3cc(F)c(F)cc3C2=C(C#N)C#N)sc2c1sc1c3c4nsnc4c4c5sc6c(CCCCCCCCCCC)c(/C=C7\C(=O)c8cc(F)c(F)cc8C7=C(C#N)C#N)sc6c5n(CC(CC)CCCC)c4c3n(CC(CC)CCCC)c21,0.87,24.81,75.1,16.21,16.210109699999997,0.0006767427513626,,,1:1.2,,,,ITO/PEDOT:PSS/active layer/PDINO/Al,conventional,PDINO,PDINO,PEDOT:PSS,PEDOT:PSS,,,,,-5.55,-2.9,2.65,-5.66,-4.08,1.58
2097,10.1021/jacs.9b09939,10.1021/jacs.9b09939,PTQ10,TPT10,PTQ10,TPT10,CCCCCCCCC(CCCCCC)COc1cnc2c(C)c(F)c(F)c(-c3ccc(C)s3)c2n1,CCCCCCCCCCCc1c(/C=C2\C(=O)c3cc(Br)ccc3C2=C(C#N)C#N)sc2c1sc1c3c4nsnc4c4c5sc6c(CCCCCCCCCCC)c(/C=C7\C(=O)c8ccc(Br)cc8C7=C(C#N)C#N)sc6c5n(CC(CC)CCCC)c4c3n(CC(CC)CCCC)c21,0.92,17.25,58.2,9.24,9.236340000000002,0.0396103896103703,,,1:1.2,1-chloronaphthalene,CN,0.5%,inverted,inverted,ZnO,ZnO,MoO3,MoO3,110.0,chloroform,chloroform,110.0,-5.55,-2.9,2.65,-5.52,-3.99,1.53
2098,10.1007/s11426-016-0173-y,10.1007/s11426-016-0173-y,J40,ITIC,J40,ITIC,CCCCCCCCCCC(CCCCCCCC)COc1c2cc(-c3ccc(-c4c(F)c(F)c(-c5ccc(C)s5)c5nn(CC(CC)CCCC)nc45)s3)sc2c(OCC(CCCCCCCC)CCCCCCCCCC)c2cc(C)sc12,CCCCCCc1ccc(C2(c3ccc(CCCCCC)cc3)c3cc4c(cc3-c3sc5cc(/C=C6\C(=O)c7ccccc7C6=C(C#N)C#N)sc5c32)C(c2ccc(CCCCCC)cc2)(c2ccc(CCCCCC)cc2)c2c-4sc3cc(/C=C4\C(=O)c5ccccc5C4=C(C#N)C#N)sc23)cc1,0.89,12.18,60.1,6.48,6.514960199999999,0.5395092592592386,,,1:1,,,,,,,,,,,,,120.0,-5.4,-2.9,2.5,-5.48,-3.88,1.6
2099,10.1021/acsami.8b04432,10.1021/acsami.8b04432,P1_yang,IDIC,P1_yang,IDIC,CCCCCCCCOc1ccc(-c2nc3c(C)c(F)c(F)c(-c4ccc(-c5ccc(-c6ccc(C)s6)cc5)s4)c3nc2-c2ccc(OCCCCCCCC)c(OCCCCCCCC)c2)cc1OCCCCCCCC,CCCCCCC1(CCCCCC)c2cc3c(cc2-c2sc(/C=C4\C(=O)c5ccccc5C4=C(C#N)C#N)cc21)C(CCCCCC)(CCCCCC)c1cc(/C=C2\C(=O)c4ccccc4C2=C(C#N)C#N)sc1-3,0.86,8.53,66.2,4.86,4.856299599999999,0.0761399176955016,,,1:1,DIO,,0.3 vol %,,conventional,PDINO,,PEDOT:PSS,,,,,,-5.17,-2.9,2.27,-5.7,-3.82,1.88
2100,10.1021/acs.chemmater.7b02228,10.1021/acs.chemmater.7b02228,PBTA-BO,IffBR,PBTA-BO,IffBR,CCCCCCc1cc(-c2c3cc(-c4ccc(-c5c(F)c(F)c(-c6ccc(C)s6)c6nn(CC(CCCC)CCCCCC)nc56)s4)sc3c(-c3cc(CCCCCC)c(CCCCCC)s3)c3cc(C)sc23)sc1CCCCCC,CCCCCCc1ccc(C2(c3ccc(CCCCCC)cc3)c3cc4c(cc3-c3sc(-c5c(F)c(F)c(/C=C6\SC(=S)N(CC)C6=O)c6nsnc56)cc32)C(c2ccc(CCCCCC)cc2)(c2ccc(CCCCCC)cc2)c2cc(-c3c(F)c(F)c(/C=C5\SC(=S)N(CC)C5=O)c5nsnc35)sc2-4)cc1,1.013,11.77,52.3,6.34,6.235734229999999,1.6445705047318828,,,1:0:1.6,,,,ITO/PEDOT:PSS/photoactive layer/PFN-Br/Al,conventional,PFN-Br,,PEDOT:PSS,,85.0,chlorobenzene,,,-5.31,-2.89,2.42,-5.71,-3.77,1.94
2101,10.1002/adma.201800737,10.1002/adma.201800737,PBDT-ODZ,ITIC-Th,PBDT-ODZ,ITIC-Th,CCCCCCCCc1csc(-c2nnc(-c3cc(CCCCCCCC)c(-c4cc5c(-c6ccc(CC(CCCCCC)CCCCCCCC)s6)c6sccc6c(-c6ccc(CC(CCCCCC)CCCCCCCC)s6)c5s4)s3)o2)c1,CCCCCCc1cc(C2(c3ccc(CCCCCC)s3)c3cc4c(cc3-c3sc5cc(/C=C6\C(=O)c7ccccc7C6=C(C#N)C#N)sc5c32)C(c2ccc(CCCCCC)s2)(c2ccc(CCCCCC)s2)c2c-4sc3cc(/C=C4\C(=O)c5ccccc5C4=C(C#N)C#N)sc23)cs1,1.06,17.02,68.10000000000001,12.34,12.286057200000002,0.4371377633711342,,,1:1,CuI,CuI,,ITO/CuSCN/PBDT-ODZ:ITIC-Th/PFN-Br/Al,,PFN-Br,PFN-Br,CuSCN,CuSCN,,chlorobenzene,chlorobenzene,,-5.68,-2.89,2.79,-5.78,-4.0,1.78
2102,10.1002/adma.201800737,10.1002/adma.201800737,PBDT-ODZ,ITIC-Th,PBDT-ODZ,ITIC-Th,CCCCCCCCc1csc(-c2nnc(-c3cc(CCCCCCCC)c(-c4cc5c(-c6ccc(CC(CCCCCC)CCCCCCCC)s6)c6sccc6c(-c6ccc(CC(CCCCCC)CCCCCCCC)s6)c5s4)s3)o2)c1,CCCCCCc1ccc(C2(c3ccc(CCCCCC)s3)c3cc4c(cc3-c3sc5cc(/C=C6\C(=O)c7ccccc7C6=C(C#N)C#N)sc5c32)C(c2ccc(CCCCCC)s2)(c2ccc(CCCCCC)s2)c2c-4sc3cc(/C=C4\C(=O)c5ccccc5C4=C(C#N)C#N)sc23)s1,1.08,15.52,60.4,10.12,10.1240064,0.0395889328063391,,,1:1,,,,ITO/CuSCN/PBDT-ODZ:ITIC-Th/PFN-Br/Al,,PFN-Br,PFN-Br,CuSCN,CuSCN,,chlorobenzene,chlorobenzene,,-5.68,-2.89,2.12,-5.673,-3.909,1.6
2103,10.1002/adma.201905480,10.1002/adma.201905480,PTQ9,Y6,PTQ9,Y6,CCCCCCCCC(CCCCCC)COc1cnc2c(C)cc(F)c(-c3ccc(C)s3)c2n1,CCCCCCCCCCCc1c(/C=C2\C(=O)c3cc(F)c(F)cc3C2=C(C#N)C#N)sc2c1sc1c3c4nsnc4c4c5sc6c(CCCCCCCCCCC)c(/C=C7\C(=O)c8cc(F)c(F)cc8C7=C(C#N)C#N)sc6c5n(CC(CC)CCCC)c4c3n(CC(CC)CCCC)c21,0.82,23.72,54.0,10.5,10.503216,0.0306285714285724,,,1:1.2,,,,ITO/PEDOT:PSS/active layer/PDINO/Al,conventional,PDINO,PDINO,PEDOT:PSS,PEDOT:PSS,,,,,-5.41,-2.87,2.54,-5.66,-4.08,1.58
2104,10.1016/j.orgel.2018.09.047,10.1016/j.orgel.2018.09.047,PBZ-TS,m-ITIC,PBZ-TS,m-ITIC,CCCCCCC(CCCC)Cn1nc2c(-c3cc(SCC(CC)CCCC)cs3)c(F)c(F)c(-c3cc(SCC(CC)CCCC)c(-c4cc5c(-c6ccc(SCC(CC)CCCC)s6)c6sccc6c(-c6ccc(SCC(CC)CCCC)s6)c5s4)s3)c2n1,CCCCCCc1cccc(C2(c3cccc(CCCCCC)c3)c3cc4c(cc3-c3sc5cc(C=C6C(=O)c7ccccc7C6=C(C#N)C#N)sc5c32)C(c2cccc(CCCCCC)c2)(c2cccc(CCCCCC)c2)c2c-4sc3cc(C=C4C(=O)c5ccccc5C4=C(C#N)C#N)sc23)c1,0.93,16.73,52.1,8.08,8.1061869,0.3240952970297127,,,1:1,,,,ITO/PEDOT:PSS/active layer/PDINO/Al,conventional,PDINO,PDINO,PEDOT:PSS,PEDOT:PSS,,,,,-5.48,-2.83,1.85,-5.527,-3.854,
2105,10.1039/c7ta01746d,10.1039/c7ta01746d,PBDB-O,ITIC,PBDB-O,ITIC,CCCCC(CC)COc1c2cc(-c3ccc(-c4sc(-c5cccs5)c5c4C(=O)c4c(CC(CC)CCCC)sc(CC(CC)CCCC)c4C5=O)s3)sc2c(OCC(CC)CCCC)c2ccsc12,CCCCCCc1ccc(C2(c3ccc(CCCCCC)cc3)c3cc4c(cc3-c3sc5cc(C=C6C(=O)c7ccccc7C6=C(C#N)C#N)sc5c32)C(c2ccc(CCCCCC)cc2)(c2ccc(CCCCCC)cc2)c2c-4sc3cc(C=C4C(=O)c5ccccc5C4=C(C#N)C#N)sc23)cc1,0.846,11.8,43.3,4.35,4.3225524,0.6309793103448152,,,1:1,DIO,DIO,,inverted,inverted,ZnO,ZnO,MoO3,MoO3,100.0,chlorobenzene,chlorobenzene,160.0,-5.3,-2.82,1.55,-5.576,-3.916,1.586
2106,10.1002/adma.201905480,10.1002/adma.201905480,PTQ7,Y6,PTQ7,Y6,CCCCCCCCC(CCCCCC)COc1cnc2c(C)ccc(-c3ccc(C)s3)c2n1,CCCCCCCCCCCc1c(/C=C2\C(=O)c3cc(F)c(F)cc3C2=C(C#N)C#N)sc2c1sc1c3c4nsnc4c4c5sc6c(CCCCCCCCCCC)c(/C=C7\C(=O)c8cc(F)c(F)cc8C7=C(C#N)C#N)sc6c5n(CC(CC)CCCC)c4c3n(CC(CC)CCCC)c21,0.71,18.65,43.4,5.75,5.746810999999999,0.0554608695652308,,,1:1.2,,,,ITO/PEDOT:PSS/active layer/PDINO/Al,conventional,PDINO,PDINO,PEDOT:PSS,PEDOT:PSS,,,,,-5.38,-2.82,2.56,-5.66,-4.08,1.58
2114,10.1002/adma.201703973,10.1002/adma.201703973,PBDTS-TDZ,ITIC,PBDTS-TDZ,ITIC,CCCCCCCCc1cc(-c2nnc(-c3cc(CCCCCCCC)c(-c4cc5c(-c6ccc(SCC(CCCC)CCCCCC)s6)c6sc(C)cc6c(-c6ccc(SCC(CCCC)CCCCCC)s6)c5s4)s3)s2)sc1C,CCCCCCc1ccc(C2(c3ccc(CCCCCC)cc3)c3cc4c(cc3-c3sc5cc(/C=C6\C(=O)c7ccccc7C6=C(C#N)C#N)sc5c32)C(c2ccc(CCCCCC)cc2)(c2ccc(CCCCCC)cc2)c2c-4sc3cc(/C=C4\C(=O)c5ccccc5C4=C(C#N)C#N)sc23)cc1,1.1,17.78,65.4,12.8,12.790932000000003,0.0708437499999797,,,,,,,inverted,inverted,ZnO,ZnO,MoO3,MoO3,,o-xylene,o-xylene,,-5.39,-2.8,2.59,-5.48,-3.83,1.65
2116,10.1002/adma.201703973,10.1002/adma.201703973,PBDT-TDZ,ITIC,PBDT-TDZ,ITIC,CCCCCCCCc1csc(-c2nnc(-c3cc(CCCCCCCC)c(-c4cc5c(-c6ccc(CC(CCCC)CCCCCC)s6)c6sccc6c(-c6ccc(CC(CCCC)CCCCCC)s6)c5s4)s3)s2)c1,CCCCCCc1ccc(C2(c3ccc(CCCCCC)cc3)c3cc4c(cc3-c3sc5cc(C=C6C(=O)c7ccccc7C6=C(C#N)C#N)sc5c32)C(c2ccc(CCCCCC)cc2)(c2ccc(CCCCCC)cc2)c2c-4sc3cc(C=C4C(=O)c5ccccc5C4=C(C#N)C#N)sc23)cc1,1.01,17.15,67.7,11.72,11.7266555,0.0567875426621229,,,,PN,,,inverted,inverted,ZnO,ZnO,MoO3,MoO3,,o-xylene,o-xylene,,-5.35,-2.78,,-5.49,-3.83,1.59
2119,10.1021/jacs.9b09939,10.1021/jacs.9b09939,PTQ11,TPT10,PTQ11,TPT10,CCCCCCCCC(CCCCCC)COc1nc2c(-c3ccc(C)s3)c(F)c(F)c(C)c2nc1C,CCCCCCCCCCCc1c(/C=C2\C(=O)c3cc(Br)ccc3C2=C(C#N)C#N)sc2c1sc1c3c4nsnc4c4c5sc6c(CCCCCCCCCCC)c(/C=C7\C(=O)c8ccc(Br)cc8C7=C(C#N)C#N)sc6c5n(CC(CC)CCCC)c4c3n(CC(CC)CCCC)c21,0.88,24.79,74.8,16.32,16.3177696,0.0136666666666787,,,1:1.2,1-chloronaphthalene,CN,0.5%,inverted,inverted,ZnO,ZnO,MoO3,MoO3,110.0,chloroform,chloroform,110.0,-5.52,-2.76,2.76,-5.52,-3.99,1.53
2122,10.1007/s11426-018-9408-7,10.1007/s11426-018-9408-7,PBDT-3TCO,IT-4F,PBDT-3TCO,IT-4F,CCCCC(CC)CC(=O)c1ccsc1-c1ccc(-c2sc(-c3cc4c(-c5cc(F)c(CC(CC)CCCC)s5)c5sccc5c(-c5cc(F)c(CC(CC)CCCC)s5)c4s3)cc2C(=O)CC(CC)CCCC)s1,CCCCCCc1ccc(C2(c3ccc(CCCCCC)cc3)c3cc4c(cc3-c3sc5cc(/C=C6\C(=O)c7cc(F)c(F)cc7C6=C(C#N)C#N)sc5c32)C(c2ccc(CCCCCC)cc2)(c2ccc(CCCCCC)cc2)c2c-4sc3cc(/C=C4\C(=O)c5cc(F)c(F)cc5C4=C(C#N)C#N)sc23)cc1,0.88,20.94,63.7,11.77,11.738126400000004,0.2708037383177188,,,,,,,,,,,,,,,,,-5.5,-3.24,,-5.66,-4.14,1.53
2123,10.1039/c8ta00368h,10.1039/c8ta00368h,PBDB-BzT,IT-M,PBDB-BzT,IT-M,CCCCCCC(CCCC)Cc1ccc2sc(-c3c4cc(-c5ccc(-c6sc(-c7cccs7)c7c6C(=O)c6c(CC(CC)CCCC)sc(CC(CC)CCCC)c6C7=O)s5)sc4c(-c4cc5cc(CC(CCCC)CCCCCC)ccc5s4)c4ccsc34)cc2c1,CCCCCCc1ccc(C2(c3ccc(CCCCCC)cc3)c3cc4c(cc3-c3sc5cc(/C=C6\C(=O)c7ccc(C)cc7C6=C(C#N)C#N)sc5c32)C(c2ccc(CCCCCC)cc2)(c2ccc(CCCCCC)cc2)c2c-4sc3cc(/C=C4\C(=O)c5ccc(C)cc5C4=C(C#N)C#N)sc23)cc1,0.96,17.97,70.0,12.1,12.075839999999998,0.1996694214876195,,,,,,,ITO/PEDOT:PSS/active-layer/PFN-Br/Al,,PFN-Br,,PEDOT:PSS,,,THF,,,,,,-5.58,-3.98,1.6
2124,10.1002/adma.201604241,10.1002/adma.201604241,PBQ-4F,ITIC,PBQ-4,ITIC,CCCCCCCCOc1cccc(-c2nc3c(-c4cccs4)c(F)c(F)c(-c4ccc(-c5cc6c(-c7cc(F)c(CC(CC)CCCC)s7)c7sccc7c(-c7cc(F)c(CC(CC)CCCC)s7)c6s5)s4)c3nc2-c2cccc(OCCCCCCCC)c2)c1,CCCCCCc1ccc(C2(c3ccc(CCCCCC)cc3)c3cc4c(cc3-c3sc5cc(C=C6C(=O)c7ccccc7C6=C(C#N)C#N)sc5c32)C(c2ccc(CCCCCC)cc2)(c2ccc(CCCCCC)cc2)c2c-4sc3cc(C=C4C(=O)c5ccccc5C4=C(C#N)C#N)sc23)cc1,0.95,17.87,66.8,11.34,11.340302,0.0026631393298179,,,,IPA,IPA,,inverted,inverted,ZnO,ZnO,MoO3,MoO3,100.0,THF,THF,,-5.35,-3.55,,-5.49,-3.83,1.59
2125,10.1002/adma.201604241,10.1002/adma.201604241,PBQ-0F,ITIC,PBQ-1,ITIC,CCCCCCCCOc1cccc(-c2nc3c(-c4cccs4)ccc(-c4ccc(-c5cc6c(-c7ccc(CC(CC)CCCC)s7)c7sccc7c(-c7ccc(CC(CC)CCCC)s7)c6s5)s4)c3nc2-c2cccc(OCCCCCCCC)c2)c1,CCCCCCc1ccc(C2(c3ccc(CCCCCC)cc3)c3cc4c(cc3-c3sc5cc(C=C6C(=O)c7ccccc7C6=C(C#N)C#N)sc5c32)C(c2ccc(CCCCCC)cc2)(c2ccc(CCCCCC)cc2)c2c-4sc3cc(C=C4C(=O)c5ccccc5C4=C(C#N)C#N)sc23)cc1,0.69,16.16,59.9,6.68,6.6790896,0.013628742514963,,,,IPA,IPA,,inverted,inverted,ZnO,ZnO,MoO3,MoO3,100.0,THF,THF,,-5.05,-3.29,,-5.49,-3.83,1.59
2126,10.1021/acsaem.0c02719,10.1021/acsaem.0c02719,PTB7-Th,AOT3,PTB7-Th,AOT3,CCCCC(CC)COC(=O)c1sc2csc(-c3cc4c(-c5ccc(CC(CC)CCCC)s5)c5sccc5c(-c5ccc(CC(CC)CCCC)s5)c4s3)c2c1F,CCCCC(CC)COc1cc(-c2sc(-c3cc(OCC(CC)CCCC)c(/C=C4\C(=O)c5cc(F)c(F)cc5C4=C(C#N)C#N)s3)c(OCC(CC)CCCC)c2OCC(CC)CCCC)sc1/C=C1\C(=O)c2cc(F)c(F)cc2C1=C(C#N)C#N,0.62,17.63,59.0,6.59,6.449054,2.1387860394537115,,,1:1.5,,,,ITO/ZnO/PCE10:Acceptor/MoO3/Ag,inverted,ZnO,ZnO,MoO3,MoO3,,chloroform,chloroform,90.0,-5.21,-3.6,1.58,-5.37,-3.95,1.22
2127,10.1021/acs.chemmater.5b02480,10.1021/acs.chemmater.5b02480,PTB7,DTDfBT(TDPP)2,PTB7,DTDfBT(TDPP)2,CCCCC(CC)COC(=O)c1sc2c(-c3cc4c(OCC(CC)CCCC)c5sccc5c(OCC(CC)CCCC)c4s3)scc2c1F,CCCCC(CC)CN1C(=O)C2=C(c3ccc(-c4ccc(-c5c(F)c(F)c(-c6ccc(-c7ccc(C8=C9C(=O)N(CC(CC)CCCC)C(c%10cccs%10)=C9C(=O)N8CC(CC)CCCC)s7)s6)c6nsnc56)s4)s3)N(CC(CC)CCCC)C(=O)C2=C1c1cccs1,0.81,12.1,51.0,5.0,4.99851,0.0298000000000087,,,1:2,1-chloronaphthalene,CN,,inverted,inverted,ZnO,ZnO,MoO3,MoO3,,o-dichlorobenzene,o-DCB,,-5.19,-3.43,,-5.85,-4.33,
2128,10.1021/acs.chemmater.5b02480,10.1021/acs.chemmater.5b02480,PTB7,DTBT(TDPP)2,PTB7,DTBT(TDPP)2,CCCCC(CC)COC(=O)c1sc2c(-c3cc4c(OCC(CC)CCCC)c5sccc5c(OCC(CC)CCCC)c4s3)scc2c1F,CCCCC(CC)CN1C(=O)C2=C(c3ccc(-c4ccc(-c5ccc(-c6ccc(-c7ccc(C8=C9C(=O)N(CC(CC)CCCC)C(c%10cccs%10)=C9C(=O)N8CC(CC)CCCC)s7)s6)c6nsnc56)s4)s3)N(CC(CC)CCCC)C(=O)C2=C1c1cccs1,0.83,7.77,47.0,3.03,3.031077,0.0355445544554453,,,1:2,1-chloronaphthalene,CN,,inverted,inverted,ZnO,ZnO,MoO3,MoO3,,o-dichlorobenzene,o-DCB,,-5.19,-3.43,,-5.7,-4.18,
2129,10.1016/j.synthmet.2021.116904,10.1016/j.synthmet.2021.116904,PBDB-T,Py-2F,PBDB-T,Py-2F,CCCCC(CC)Cc1ccc(-c2c3cc(-c4ccc(-c5sc(-c6cccs6)c6c5C(=O)c5c(CC(CC)CCCC)sc(CC(CC)CCCC)c5C6=O)s4)sc3c(-c3ccc(CC(CC)CCCC)s3)c3ccsc23)s1,CCCCCCCCCCC(CCCCCCCC)Cc1cc(-c2cc(C(C)C)c3ccc4c(-c5cc(CC(CCCCCCCC)CCCCCCCCCC)c(/C=C6\C(=O)c7cc(F)c(F)cc7C6=C(C#N)C#N)s5)cc(C(C)C)c5ccc2c3c45)sc1/C=C1\C(=O)c2cc(F)c(F)cc2C1=C(C#N)C#N,0.92,15.44,68.2,9.73,9.6876736,0.435009249743066,,,,,,,ITO/ZnO/PBDB-T:Py-2F/MoO3/Al,inverted,ZnO,ZnO,MoO3,MoO3,,,,,-5.33,-3.48,1.84,-5.85,-3.82,1.66
2130,10.1016/j.synthmet.2021.116904,10.1016/j.synthmet.2021.116904,PBDB-T,Py-2H,PBDB-T,Py-2H,CCCCC(CC)Cc1ccc(-c2c3cc(-c4ccc(-c5sc(-c6cccs6)c6c5C(=O)c5c(CC(CC)CCCC)sc(CC(CC)CCCC)c5C6=O)s4)sc3c(-c3ccc(CC(CC)CCCC)s3)c3ccsc23)s1,CCCCCCCCCCC(CCCCCCCC)Cc1cc(-c2cc(C(C)C)c3ccc4c(-c5cc(CC(CCCCCCCC)CCCCCCCCCC)c(/C=C6\C(=O)c7ccccc7C6=C(C#N)C#N)s5)cc(C(C)C)c5ccc2c3c45)sc1/C=C1\C(=O)c2ccccc2C1=C(C#N)C#N,1.01,10.64,47.8,5.13,5.136779200000001,0.1321481481481738,,,,,,,ITO/ZnO/PBDB-T:Py-2H/MoO3/Al,inverted,ZnO,ZnO,MoO3,MoO3,,,,,-5.33,-3.48,1.84,-5.78,-3.74,1.69
2131,10.1016/j.solmat.2021.111046,10.1016/j.solmat.2021.111046,PBDB-TF,NOCIC,PBDB-TF,NOCIC,CCCCC(CC)Cc1sc(-c2c3cc(-c4ccc(-c5sc(-c6cccs6)c6c5C(=O)c5c(CC(CC)CCCC)sc(CC(CC)CCCC)c5C6=O)s4)sc3c(-c3cc(F)c(CC(CC)CCCC)s3)c3ccsc23)cc1F,CCCCC(CC)CC1(CC(CC)CCCC)C2=C(SC(c3ccc(-c4cc5c(s4)-c4sc(/C=C6\C(=O)c7cc(F)c(F)cc7C6=C(C#N)C#N)cc4C5(CC(CC)CCCC)CC(CC)CCCC)nn3)C2)c2sc(/C=C3\C(=O)c4cc(F)c(F)cc4C3=C(C#N)C#N)cc21,0.907,16.22,67.0,9.89,9.8567318,0.3363822042467158,,,1:1.5,1-chloronaphthalene,CN,,ITO/ZnO/active layer/MoO3/Ag,inverted,ZnO,ZnO,MoO3,MoO3,,chloroform,chloroform,120.0,-5.49,-3.64,1.8,,,
2132,10.1016/j.solmat.2021.111046,10.1016/j.solmat.2021.111046,PBDB-TF,NCIC,PBDB-TF,NCIC,CCCCC(CC)Cc1sc(-c2c3cc(-c4ccc(-c5sc(-c6cccs6)c6c5C(=O)c5c(CC(CC)CCCC)sc(CC(CC)CCCC)c5C6=O)s4)sc3c(-c3cc(F)c(CC(CC)CCCC)s3)c3ccsc23)cc1F,CCCCC(CC)CC1(CC(CC)CCCC)c2cc(/C=C3\C(=O)c4cc(F)c(F)cc4C3=C(C#N)C#N)sc2-c2sc(-c3cnc(-c4cc5c(s4)-c4sc(/C=C6\C(=O)c7cc(F)c(F)cc7C6=C(C#N)C#N)cc4C5(CC(CC)CCCC)CC(CC)CCCC)cn3)cc21,0.879,17.53,66.7,10.32,10.27771629,0.4097258720930186,,,1:1.5,1-chloronaphthalene,CN,,ITO/ZnO/active layer/MoO3/Ag,inverted,ZnO,ZnO,MoO3,MoO3,,chloroform,chloroform,140.0,-5.49,-3.64,1.8,,,
2133,10.1016/j.synthmet.2021.116838,10.1016/j.synthmet.2021.116838,PM6,PD-dIDTC6,PM6,PD-dIDTC6,COC(=O)C(C)(C)c1cc(C)cc(-c2sc3c4sc5cc(/C=C6/C(=O)c7cc(F)cc(c7)C(=O)/C6=C\c6cc(C(C)(C)C(=O)OC)c(-c7cc(C)cc(C(C)(C)C(=O)OC)c7)s6)sc5c4c(C(C)(C)C(=O)OC)ccc2-3)c1,CCCCCCC1(CCCCCC)c2cc3c(cc2-c2sc(/C=C4\C(=O)c5cc(F)c(F)cc5C4=C(C#N)C#N)cc21)C(CCCCCC)(CCCCCC)c1cc(-c2ccc(-c4cc5c(s4)-c4cc6c(cc4C5(CCCCCC)CCCCCC)-c4sc(/C=C5\C(=O)c7cc(F)c(F)cc7C5=C(C#N)C#N)cc4C6(CCCCCC)CCCCCC)nc2)sc1-3,0.82,15.17,56.00000000000001,7.78,6.966064,10.461902313624678,,,,,,,ITO/PEDOT:PSS/active layer/PFN-Br/Al,conventional,PFN-Br,PFN-Br,PEDOT:PSS,PEDOT:PSS,,,,,-5.56,-3.65,,-5.51,-3.89,1.65
2134,10.1016/j.synthmet.2021.116838,10.1016/j.synthmet.2021.116838,PM6,PZ-dIDTC6,PM6,PZ-dIDTC6,COC(=O)C(C)(C)c1cc(C)cc(-c2sc3c4sc5cc(/C=C6/C(=O)c7cc(F)cc(c7)C(=O)/C6=C\c6cc(C(C)(C)C(=O)OC)c(-c7cc(C)cc(C(C)(C)C(=O)OC)c7)s6)sc5c4c(C(C)(C)C(=O)OC)ccc2-3)c1,CCCCCCC1(CCCCCC)c2cc3c(cc2-c2sc(/C=C4\C(=O)c5cc(F)c(F)cc5C4=C(C#N)C#N)cc21)C(CCCCCC)(CCCCCC)c1cc(-c2cnc(-c4cc5c(s4)-c4cc6c(cc4C5(CCCCCC)CCCCCC)-c4sc(/C=C5\C(=O)c7cc(F)c(F)cc7C5=C(C#N)C#N)cc4C6(CCCCCC)CCCCCC)cn2)sc1-3,0.94,15.49,75.0,10.91,10.92045,0.0957836846929306,,,,,,,ITO/PEDOT:PSS/active layer/PFN-Br/Al,conventional,PFN-Br,PFN-Br,PEDOT:PSS,PEDOT:PSS,,,,,-5.56,-3.65,,-5.54,-3.85,1.57
2135,10.1021/acs.chemmater.9b00980,10.1021/acs.chemmater.9b00980,PBDB-TF,C8-ITCC-Cl,PBDB-TF,C8-ITCC-Cl,CCCCC(CC)Cc1sc(-c2c3cc(-c4ccc(-c5sc(-c6cccs6)c6c5C(=O)c5c(CC(CC)CCCC)sc(CC(CC)CCCC)c5C6=O)s4)sc3c(-c3cc(F)c(CC(CC)CCCC)s3)c3ccsc23)cc1F,CCCCCCCCC1(CCCCCCCC)c2cc3c(cc2-c2sc4cc(/C=C5\C(=O)c6sc(Cl)cc6C5=C(C#N)C#N)sc4c21)C(CCCCCCCC)(CCCCCCCC)c1c-3sc2cc(/C=C3\C(=O)c4sc(Cl)cc4C3=C(C#N)C#N)sc12,0.95,17.9,73.0,12.7,12.41365,2.254724409448809,,,,,,,,,,,,,,,,,-5.49,-3.64,1.8,-5.5,-3.93,
2136,10.1021/acs.chemmater.9b00980,10.1021/acs.chemmater.9b00980,PBDB-TF,C8-ITCC,PBDB-TF,C8-ITCC,CCCCC(CC)Cc1sc(-c2c3cc(-c4ccc(-c5sc(-c6cccs6)c6c5C(=O)c5c(CC(CC)CCCC)sc(CC(CC)CCCC)c5C6=O)s4)sc3c(-c3cc(F)c(CC(CC)CCCC)s3)c3ccsc23)cc1F,CCCCCCCCC1(CCCCCCCC)c2cc3c(cc2-c2sc4cc(/C=C5\C(=O)c6sccc6C5=C(C#N)C#N)sc4c21)C(CCCCCCCC)(CCCCCCCC)c1c-3sc2cc(/C=C3\C(=O)c4sccc4C3=C(C#N)C#N)sc12,1.04,16.1,63.0,10.8,10.548720000000005,2.3266666666666453,,,,,,,,,,,,,,,,,-5.49,-3.64,1.8,-5.45,-3.85,
2138,10.1002/adfm.201803128,10.1002/adfm.201803128,PBDB-T,BTOIC,PBDB-T,BTOIC,CCCCC(CC)Cc1ccc(-c2c3cc(-c4ccc(-c5sc(-c6cccs6)c6c5C(=O)c5c(CC(CC)CCCC)sc(CC(CC)CCCC)c5C6=O)s4)sc3c(-c3ccc(CC(CC)CCCC)s3)c3ccsc23)s1,CCOc1c2c(c(OCC)c3c1C(c1ccc(CC)cc1)(c1ccc(CC)cc1)c1c-3sc3cc(/C=C4\C(=O)c5c(csc5C)C4=C(C#N)C#N)sc13)C(c1ccc(CC)cc1)(c1ccc(CC)cc1)c1c-2sc2cc(/C=C3\C(=O)c4c(csc4C)C3=C(C#N)C#N)sc12,0.862,18.6,68.4,10.96,10.9667088,0.0612116788321184,,,1:1,DIO,DIO,0.5,ITO/PEDOT:PSS/PBDB-T:acceptor/Zr(acac)3/Al,conventional,Zr(acac)3,Zr(acac)3,PEDOT:PSS,PEDOT:PSS,,chloroform,chloroform,100.0,-5.33,-3.48,1.84,-5.42,-3.94,1.39
2139,10.1002/adfm.201706517,10.1002/adfm.201706517,PB2T,ITIC,PB2T,ITIC,CCOC(=O)c1ccsc1-c1cc(C(=O)OCC)c(-c2cc3c(-c4ccc(CC)s4)c4sc(-c5cc(C(=O)OCC)c(-c6cc(C(=O)OCC)c(-c7cc8c(-c9ccc(CC)s9)c9sc(-c%10cc(C(=O)OCC)c(-c%11cc(C(=O)OCC)c(-c%12cc%13c(-c%14ccc(CC)s%14)c%14sccc%14c(-c%14ccc(CC)s%14)c%13s%12)s%11)s%10)cc9c(-c9ccc(CC)s9)c8s7)s6)s5)cc4c(-c4ccc(CC)s4)c3s2)s1,CCCCCCc1ccc(C2(c3ccc(CCCCCC)cc3)c3cc4c(cc3-c3sc5cc(C=C6C(=O)c7ccccc7C6=C(C#N)C#N)sc5c32)C(c2ccc(CCCCCC)cc2)(c2ccc(CCCCCC)cc2)c2c-4sc3cc(C=C4C(=O)c5ccccc5C4=C(C#N)C#N)sc23)cc1,0.56,0.08,26.0,0.01,0.011648,16.48,,,,,,,,,,,,,,,,,-5.63,-3.63,2.24,-5.49,-3.83,1.59
2145,10.1039/d0tc00225a,10.1039/d0tc00225a,PTB7-Th,BPTCN,PTB7-Th,BPTCN,CCCCC(CC)COC(=O)c1sc2csc(-c3cc4c(-c5ccc(CC(CC)CCCC)s5)c5sccc5c(-c5ccc(CC(CC)CCCC)s5)c4s3)c2c1F,CCCCCCCCc1cc(/C=c2/sc(=C(C#N)C#N)n(CC)c2=O)sc1-c1sc(-c2ccc(-c3sc(-c4sc(/C=c5/sc(=C(C#N)C#N)n(CC)c5=O)cc4CCCCCCCC)c4c3C(=O)N(CC(CC)CCCC)C4=O)c3nsnc23)c2c1C(=O)N(CC(CC)CCCC)C2=O,0.81,14.68,54.0,6.42,6.421032,0.0160747663551458,,,,,,,,,,,,,,,,,-5.21,-3.6,1.58,-5.38,-3.66,
2146,10.1039/c8tc00705e,10.1039/c8tc00705e,PTB7-Th,IDT-2BR,PTB7-Th,IDT-2BR,CCCCC(CC)COC(=O)c1sc2csc(-c3cc4c(-c5ccc(CC(CC)CCCC)s5)c5sccc5c(-c5ccc(CC(CC)CCCC)s5)c4s3)c2c1F,CCCCCCc1ccc(C2(c3ccc(CCCCCC)cc3)c3cc4c(cc3-c3sc(-c5ccc(/C=C6\SC(=S)N(CC)C6=O)c6nsnc56)cc32)C(c2ccc(CCCCCC)cc2)(c2ccc(CCCCCC)cc2)c2cc(-c3ccc(/C=C5\SC(=S)N(CC)C5=O)c5nsnc35)sc2-4)cc1,1.05,14.62,59.9,9.39,9.195249,2.0740255591054515,,,,,,,ITO/ZnO/BHJ/MoO3/Ag,inverted,ZnO,ZnO,MoO3,MoO3,,,,,-5.21,-3.6,1.58,-5.52,-3.69,
2149,10.1039/c8ta11972d,10.1039/c8ta11972d,PTB7-Th,m-IDTIDT-FIC,PTB7-Th,m-IDTIDT-FIC,CCCCC(CC)COC(=O)c1sc2csc(-c3cc4c(-c5ccc(CC(CC)CCCC)s5)c5sccc5c(-c5ccc(CC(CC)CCCC)s5)c4s3)c2c1F,CCCCCCc1cccc(C2(c3cccc(CCCCCC)c3)c3cc4c(cc3-c3sc(/C=C5\C(=O)c6cc(F)c(F)cc6C5=C(C#N)C#N)cc32)C(c2cccc(CCCCCC)c2)(c2cccc(CCCCCC)c2)c2c-4sc3c4c(sc23)-c2cc3c(cc2C4(c2cccc(CCCCCC)c2)c2cccc(CCCCCC)c2)-c2sc(/C=C4\C(=O)c5cc(F)c(F)cc5C4=C(C#N)C#N)cc2C3(c2cccc(CCCCCC)c2)c2cccc(CCCCCC)c2)c1,0.8,15.68,66.3,8.27,8.316672,0.5643530834341105,,,1:1.5,,,,ITO/PEDOT:PSS/active layer/PDINO/Al,,PDINO,,PEDOT:PSS,,,,,,-5.21,-3.6,1.58,-5.47,-3.94,1.51
2158,10.1039/c9ta03272j,10.1039/c9ta03272j,J101 (actually J100),ZITI,J100,ZITI,CCn1nc2c(-c3cccs3)c(Cl)c(Cl)c(-c3ccc(-c4cc5c(-c6ccc([Si](CC)(CC)CC)s6)c6sc(-c7ccc(-c8c(Cl)c(Cl)c(-c9ccc(-c%10cc%11c(-c%12ccc([Si](CC)(CC)CC)s%12)c%12sc(-c%13ccc(-c%14c(Cl)c(Cl)c(-c%15ccc(-c%16cc%17c(-c%18ccc([Si](CC)(CC)CC)s%18)c%18sccc%18c(-c%18ccc([Si](CC)(CC)CC)s%18)c%17s%16)s%15)c%15nn(CC)nc%14%15)s%13)cc%12c(-c%12ccc([Si](CC)(CC)CC)s%12)c%11s%10)s9)c9nn(CC)nc89)s7)cc6c(-c6ccc([Si](CC)(CC)CC)s6)c5s4)s3)c2n1,CCCCCCC(CCCC)CC1(CC(CCCC)CCCCCC)C2=C(c3cc4c(cc31)-c1sc(/C=C3\C(=O)c5cc(F)ccc5C3=C(C#N)C#N)cc1C4)C(CC(CCCC)CCCCCC)(CC(CCCC)CCCCCC)c1cc3c(cc12)Cc1cc(/C=C2\C(=O)c4cc(F)ccc4C2=C(C#N)C#N)sc1-3,0.937,21.25,72.5,14.43,14.43565625,0.0391978516978603,,,,,,,,,,,,,,,,,-5.3,-3.5,,-5.56,-3.77,1.53
2159,10.1039/c9ta03272j,10.1039/c9ta03272j,J101 (actually J100),ITIC,J100,ITIC,CCn1nc2c(-c3cccs3)c(Cl)c(Cl)c(-c3ccc(-c4cc5c(-c6ccc([Si](CC)(CC)CC)s6)c6sc(-c7ccc(-c8c(Cl)c(Cl)c(-c9ccc(-c%10cc%11c(-c%12ccc([Si](CC)(CC)CC)s%12)c%12sc(-c%13ccc(-c%14c(Cl)c(Cl)c(-c%15ccc(-c%16cc%17c(-c%18ccc([Si](CC)(CC)CC)s%18)c%18sccc%18c(-c%18ccc([Si](CC)(CC)CC)s%18)c%17s%16)s%15)c%15nn(CC)nc%14%15)s%13)cc%12c(-c%12ccc([Si](CC)(CC)CC)s%12)c%11s%10)s9)c9nn(CC)nc89)s7)cc6c(-c6ccc([Si](CC)(CC)CC)s6)c5s4)s3)c2n1,CCCCCCc1ccc(C2(c3ccc(CCCCCC)cc3)c3cc4c(cc3-c3sc5cc(C=C6C(=O)c7ccccc7C6=C(C#N)C#N)sc5c32)C(c2ccc(CCCCCC)cc2)(c2ccc(CCCCCC)cc2)c2c-4sc3cc(C=C4C(=O)c5ccccc5C4=C(C#N)C#N)sc23)cc1,0.951,17.7,73.7,12.47,12.4056999,0.5156383319967965,,,,,,,,,,,,,,,,,-5.3,-3.5,,-5.49,-3.83,1.59
2160,10.1039/c9qm00212j,10.1039/c9qm00212j,PDBT-2F,IT-4F,PDBT-2F,IT-4F,CCc1sc(-c2c3sc4cc(-c5ccc(-c6sc(-c7ccc(-c8cc9sc%10c(-c%11sc(CC)c(F)c%11F)c%11c(sc%12cc(-c%13ccc(-c%14sc(-c%15ccc(-c%16cc%17sc%18c(-c%19sc(CC)c(F)c%19F)c%19c(sc%20cc(-c%21ccc(-c%22sc(-c%23cccs%23)c%23c%22C(=O)c%22c(CC)sc(CC)c%22C%23=O)s%21)sc%20%19)c(-c%19sc(CC)c(F)c%19F)c%18c%17s%16)s%15)c%15c%14C(=O)c%14c(CC)sc(CC)c%14C%15=O)s%13)sc%12%11)c(-c%11sc(CC)c(F)c%11F)c%10c9s8)s7)c7c6C(=O)c6c(CC)sc(CC)c6C7=O)s5)sc4c3c(-c3sc(CC)c(F)c3F)c3sc4ccsc4c23)c(F)c1F,CCCCCCc1ccc(C2(c3ccc(CCCCCC)cc3)c3cc4c(cc3-c3sc5cc(/C=C6\C(=O)c7cc(F)c(F)cc7C6=C(C#N)C#N)sc5c32)C(c2ccc(CCCCCC)cc2)(c2ccc(CCCCCC)cc2)c2c-4sc3cc(/C=C4\C(=O)c5cc(F)c(F)cc5C4=C(C#N)C#N)sc23)cc1,0.87,20.6,56.99999999999999,10.2,10.21554,0.1523529411764673,10.0,10.2,1:1,,,,ITO/PEDOT:PSS/active layer/PDINO/Al,conventional,PDINO,,PEDOT:PSS,,,,,,-5.43,-3.61,1.82,-5.66,-4.14,1.53
2161,10.1039/c9qm00212j,10.1039/c9qm00212j,PDBT-Cl,IT-4F,PDBT-Cl,IT-4F,CCc1sc(-c2c3sc4cc(-c5ccc(-c6sc(-c7ccc(-c8cc9sc%10c(-c%11cc(Cl)c(CC)s%11)c%11c(sc%12cc(-c%13ccc(-c%14sc(-c%15ccc(-c%16cc%17sc%18c(-c%19cc(Cl)c(CC)s%19)c%19c(sc%20cc(-c%21ccc(-c%22sc(-c%23cccs%23)c%23c%22C(=O)c%22c(CC)sc(CC)c%22C%23=O)s%21)sc%20%19)c(-c%19cc(Cl)c(CC)s%19)c%18c%17s%16)s%15)c%15c%14C(=O)c%14c(CC)sc(CC)c%14C%15=O)s%13)sc%12%11)c(-c%11cc(Cl)c(CC)s%11)c%10c9s8)s7)c7c6C(=O)c6c(CC)sc(CC)c6C7=O)s5)sc4c3c(-c3cc(Cl)c(CC)s3)c3sc4ccsc4c23)cc1Cl,CCCCCCc1ccc(C2(c3ccc(CCCCCC)cc3)c3cc4c(cc3-c3sc5cc(/C=C6\C(=O)c7cc(F)c(F)cc7C6=C(C#N)C#N)sc5c32)C(c2ccc(CCCCCC)cc2)(c2ccc(CCCCCC)cc2)c2c-4sc3cc(/C=C4\C(=O)c5cc(F)c(F)cc5C4=C(C#N)C#N)sc23)cc1,0.82,22.3,69.0,12.6,12.61734,0.1376190476190398,12.3,12.6,1:1,,,,ITO/PEDOT:PSS/active layer/PDINO/Al,conventional,PDINO,,PEDOT:PSS,,,,,,-5.41,-3.56,1.83,-5.66,-4.14,1.53
2170,10.1246/bcsj.20200322,10.1246/bcsj.20200322,PBDB-T,NITI-SeS,PBDB-T,NITI-SeS,CCCCC(CC)Cc1ccc(-c2c3cc(-c4ccc(-c5sc(-c6cccs6)c6c5C(=O)c5c(CC(CC)CCCC)sc(CC(CC)CCCC)c5C6=O)s4)sc3c(-c3ccc(CC(CC)CCCC)s3)c3ccsc23)s1,CCc1cc2c(-c3ccc4c(c3)C(CC)(CC)C3=C4C(CC)(CC)c4cc(-c5[se]c(/C=C6\C(=O)c7cc(F)c(F)cc7C6=C(C#N)C#N)c6sc(CC)cc56)ccc43)[se]c(/C=C3\C(=O)c4cc(F)c(F)cc4C3=C(C#N)C#N)c2s1,0.81,19.11,61.0,9.52,9.442251,0.8166911764705773,,,,,,,,,,,,,,,,,-5.33,-3.48,1.84,-5.76,-3.83,
2171,10.1246/bcsj.20200322,10.1246/bcsj.20200322,PBDB-T,NITI-Sse,PBDB-T,NITI-Sse,CCCCC(CC)Cc1ccc(-c2c3cc(-c4ccc(-c5sc(-c6cccs6)c6c5C(=O)c5c(CC(CC)CCCC)sc(CC(CC)CCCC)c5C6=O)s4)sc3c(-c3ccc(CC(CC)CCCC)s3)c3ccsc23)s1,CCc1cc2c(-c3ccc4c(c3)C(CC)(CC)C3=C4C(CC)(CC)c4cc(-c5sc(/C=C6\C(=O)c7cc(F)c(F)cc7C6=C(C#N)C#N)c6[se]c(CC)cc56)ccc43)sc(/C=C3\C(=O)c4cc(F)c(F)cc4C3=C(C#N)C#N)c2[se]1,0.91,19.41,70.0,12.49,12.36417,1.0074459567654168,,,,,,,,,,,,,,,,,-5.33,-3.48,1.84,-5.76,-3.81,
