Repository: JiYiqaq/PCE-KA-GNN

# Data directory

- `raw/Active_Database.csv` is the immutable source dataset bundled under CC BY 4.0. Do not overwrite it with processed data.
- `processed/` is created and populated by the training pipeline. Generated `.pt` and `.pth` caches are intentionally ignored by Git because they can exceed GitHub's normal single-file limit.

See `../DATA_LICENSE.md` for provenance, license and checksum information.

File: data/raw/Active_Database.csv (part 21 of 471)
id,doi,doi_norm,donor,acceptor,donor_canonical,acceptor_canonical,donor_smiles,acceptor_smiles,voc,jsc,ff,pce,pce_recomputed,pce_relative_error_percent,pce_avg,pce_best,d_a_ratio,additive,additive_canonical,additive_ratio,device_structure,device_type,etl,etl_canonical,htl,htl_canonical,active_layer_thickness,solvent,solvent_canonical,annealing_temp,homo_d,lumo_d,eg_d,homo_a,lumo_a,eg_a
2173,10.1039/c9ta02243k,10.1039/c9ta02243k,PBDB-T,IDT6CN-M,PBDB-T,IDT6CN-M,CCCCC(CC)Cc1ccc(-c2c3cc(-c4ccc(-c5sc(-c6cccs6)c6c5C(=O)c5c(CC(CC)CCCC)sc(CC(CC)CCCC)c5C6=O)s4)sc3c(-c3ccc(CC(CC)CCCC)s3)c3ccsc23)s1,CCCCCCc1ccc(C2(c3ccc(CCCCCC)cc3)c3cc4c(cc3-c3sc(/C=C5/C(=O)c6cc(C)ccc6C5=C(C#N)C#N)cc32)C(c2ccc(CCCCCC)cc2)(c2ccc(CCCCCC)cc2)c2c-4sc3cc(/C=C4\C(=O)c5cc(C)ccc5C4=C(C#N)C#N)sc23)cc1,0.93,16.3,75.9,11.4,11.505681000000004,0.9270263157894942,,,,,,,,polymer solar cell,,,,,,,,,-5.33,-3.48,1.84,-5.6,-3.87,1.6
2186,10.1002/anie.202010856,10.1002/anie.202010856,PBDB-T,m-4TBC-2F,PBDB-T,m-4TBC-2F,CCCCC(CC)Cc1ccc(-c2c3cc(-c4ccc(-c5sc(-c6cccs6)c6c5C(=O)c5c(CC(CC)CCCC)sc(CC(CC)CCCC)c5C6=O)s4)sc3c(-c3ccc(CC(CC)CCCC)s3)c3ccsc23)s1,CCOc1cc(OCC)cc(-c2cc(-c3ccc(/C=C4\C(=O)c5cc(F)c(F)cc5C4=C(C#N)C#N)s3)sc2-c2sc(-c3ccc(/C=C4\C(=O)c5cc(F)c(F)cc5C4=C(C#N)C#N)s3)cc2-c2cc(OCC)cc(OCC)c2)c1,0.84,7.9,40.0,2.63,2.6544,0.9277566539923948,,,1:1,,,,ITO/ZnO/active layer/MoO3/Ag,inverted,ZnO,,MoO3,,100.0,o-dichlorobenzene,,,-5.33,-3.48,1.84,-5.68,-4.0,1.66
2187,10.1002/anie.202010856,10.1002/anie.202010856,PBDB-T,o-4TBC-2F,PBDB-T,o-4TBC-2F,CCCCC(CC)Cc1ccc(-c2c3cc(-c4ccc(-c5sc(-c6cccs6)c6c5C(=O)c5c(CC(CC)CCCC)sc(CC(CC)CCCC)c5C6=O)s4)sc3c(-c3ccc(CC(CC)CCCC)s3)c3ccsc23)s1,CCOc1cccc(OCC)c1-c1cc(-c2ccc(/C=C3\C(=O)c4cc(F)c(F)cc4C3=C(C#N)C#N)s2)sc1-c1sc(-c2ccc(/C=C3\C(=O)c4cc(F)c(F)cc4C3=C(C#N)C#N)s2)cc1-c1c(OCC)cccc1OCC,0.76,20.48,65.7,10.26,10.2260736,0.3306666666666528,,,1:1,,,,ITO/ZnO/active layer/MoO3/Ag,inverted,ZnO,,MoO3,,100.0,o-dichlorobenzene,,100.0,-5.33,-3.48,1.84,-5.63,-4.0,1.34
2188,10.1039/d0ta03087b,10.1039/d0ta03087b,PBDB-TF,F-2F,PBDB-TF,F-2F,CCCCC(CC)Cc1sc(-c2c3cc(-c4ccc(-c5sc(-c6cccs6)c6c5C(=O)c5c(CC(CC)CCCC)sc(CC(CC)CCCC)c5C6=O)s4)sc3c(-c3cc(F)c(CC(CC)CCCC)s3)c3ccsc23)cc1F,CCC1(CC)c2cc3c(cc2-c2cc4c(cc21)-c1sc(/C=C2\C(=O)c5cc(F)c(F)cc5C2=C(C#N)C#N)cc1C4(CC)CC)C(CC)(CC)c1cc(/C=C2\C(=O)c4cc(F)c(F)cc4C2=C(C#N)C#N)sc1-3,0.941,18.54,74.1,12.93,12.927589739999998,0.0186408352668316,,,,,,,,,,,,,,,,,-5.49,-3.64,1.8,-5.78,-3.89,1.6
2189,10.1002/solr.202000142,10.1002/solr.202000142,PBDB-TF,PF2-DTC,PBDB-TF,PF2-DTC,CCCCC(CC)Cc1sc(-c2c3cc(-c4ccc(-c5sc(-c6cccs6)c6c5C(=O)c5c(CC(CC)CCCC)sc(CC(CC)CCCC)c5C6=O)s4)sc3c(-c3cc(F)c(CC(CC)CCCC)s3)c3ccsc23)cc1F,CCCCCCCCCCCCCCCCC1(CCCCCCCCCCCCCCCC)c2cc3c(cc2-c2sc(/C=C4\C(=O)c5ccccc5C4=C(C#N)C#N)cc21)C(CCCCCCCCCCCCCCCC)(CCCCCCCCCCCCCCCC)c1cc(/C=C2\C(=O)c4cc(-c5cc6c(s5)-c5sccc5C6(CCC(CC)CCC)CC(CC)CCCC)ccc4C2=C(C#N)C#N)sc1-3,0.986,13.82,65.7,8.95,8.95262364,0.0293144134078353,,,,,,,,,,,,,,,,,-5.49,-3.64,1.8,-5.76,-3.9,
2190,10.1002/solr.202000142,10.1002/solr.202000142,PBDB-TF,PF3-DTC,PBDB-TF,PF3-DTC,CCCCC(CC)Cc1sc(-c2c3cc(-c4ccc(-c5sc(-c6cccs6)c6c5C(=O)c5c(CC(CC)CCCC)sc(CC(CC)CCCC)c5C6=O)s4)sc3c(-c3cc(F)c(CC(CC)CCCC)s3)c3ccsc23)cc1F,CCCCCCCCCCCCCCCCC1(CCCCCCCCCCCCCCCC)c2cc3c(cc2-c2sc4cc(/C=C5\C(=O)c6ccccc6C5=C(C#N)C#N)sc4c21)C(CCCCCCCCCCCCCCCC)(CCCCCCCCCCCCCCCC)c1c-3sc2cc(/C=C3\C(=O)c4cc(-c5cc6c(s5)-c5sccc5C6(CCC(CC)CCC)CC(CC)CCCC)ccc4C3=C(C#N)C#N)sc12,0.973,13.77,58.5,7.83,7.837952849999999,0.1015689655172259,,,,,,,,,,,,,,,,,-5.49,-3.64,1.8,-5.73,-3.91,
2191,10.1039/d0ta03087b,10.1039/d0ta03087b,PM6,FO-2F,PM6,FO-2F,COC(=O)C(C)(C)c1cc(C)cc(-c2sc3c4sc5cc(/C=C6/C(=O)c7cc(F)cc(c7)C(=O)/C6=C\c6cc(C(C)(C)C(=O)OC)c(-c7cc(C)cc(C(C)(C)C(=O)OC)c7)s6)sc5c4c(C(C)(C)C(=O)OC)ccc2-3)c1,CCC1(CC)Oc2cc3c(cc2-c2sc(/C=C4\C(=O)c5cc(F)c(F)cc5C4=C(C#N)C#N)cc21)C(CC)(CC)c1cc2c(cc1-3)OC(CC)(CC)c1cc(/C=C3\C(=O)c4cc(F)c(F)cc4C3=C(C#N)C#N)sc1-2,0.878,22.26,77.0,15.05,15.0490956,0.0060093023255786,,,,,,,,,,,,,,,,,-5.56,-3.65,,-5.72,-3.94,1.47
2192,10.1002/solr.202000142,10.1002/solr.202000142,PBDB-TF,PF3-DTCO,PBDB-TF,PF3-DTCO,CCCCC(CC)Cc1sc(-c2c3cc(-c4ccc(-c5sc(-c6cccs6)c6c5C(=O)c5c(CC(CC)CCCC)sc(CC(CC)CCCC)c5C6=O)s4)sc3c(-c3cc(F)c(CC(CC)CCCC)s3)c3ccsc23)cc1F,CCCCCCCCCCCCCCCCC1(CCCCCCCCCCCCCCCC)c2cc3c(cc2-c2sc4cc(/C=C5\C(=O)c6ccccc6C5=C(C#N)C#N)sc4c21)C(CCCCCCCCCCCCCCCC)(CCCCCCCCCCCCCCCC)c1c-3sc2cc(/C=C3\C(=O)c4cc(-c5cc6c(s5)-c5sccc5OC6(CCC(C)CCCC(C)C)CCC(C)CCCC(C)C)ccc4C3=C(C#N)C#N)sc12,0.943,15.75,68.2,10.13,10.1292345,0.0075567620927934,,,,,,,,,,,,,,,,,-5.49,-3.64,1.8,-5.71,-3.95,
2203,10.1039/c9ta02243k,10.1039/c9ta02243k,PBDB-TF,IDT6CN-M,PBDB-TF,IDT6CN-M,CCCCC(CC)Cc1sc(-c2c3cc(-c4ccc(-c5sc(-c6cccs6)c6c5C(=O)c5c(CC(CC)CCCC)sc(CC(CC)CCCC)c5C6=O)s4)sc3c(-c3cc(F)c(CC(CC)CCCC)s3)c3ccsc23)cc1F,CCCCCCc1ccc(C2(c3ccc(CCCCCC)cc3)c3cc4c(cc3-c3sc(/C=C5/C(=O)c6cc(C)ccc6C5=C(C#N)C#N)cc32)C(c2ccc(CCCCCC)cc2)(c2ccc(CCCCCC)cc2)c2c-4sc3cc(/C=C4\C(=O)c5cc(C)ccc5C4=C(C#N)C#N)sc23)cc1,1.04,16.6,77.10000000000001,13.3,13.310544000000004,0.0792781954887443,,,,,,,,polymer solar cell,,,,,,,,,-5.49,-3.64,1.8,-5.6,-3.87,1.6
2205,10.1073/pnas.1807535115,10.1073/pnas.1807535115,PBDB-TF,ITzN-C9,PBDB-TF,ITzN-C9,CCCCC(CC)Cc1sc(-c2c3cc(-c4ccc(-c5sc(-c6cccs6)c6c5C(=O)c5c(CC(CC)CCCC)sc(CC(CC)CCCC)c5C6=O)s4)sc3c(-c3cc(F)c(CC(CC)CCCC)s3)c3ccsc23)cc1F,CCc1ccc(C2(c3ccc(CC)cc3)c3cc4c(cc3-c3sc5cc(/C=C6\C(=O)c7c(ccc8ccccc78)C6=C(C#N)C#N)sc5c32)C(c2ccc(CC)cc2)(c2ccc(CC)cc2)c2c-4sc3cc(/C=C4\C(=O)c5c(ccc6ccccc56)C4=C(C#N)C#N)sc23)cc1,1.05,14.12,63.9,9.51,9.473814,0.3805047318612062,,,,,,,,,,,,,,,,,-5.49,-3.64,1.8,-5.62,-3.78,
2206,10.1073/pnas.1807535115,10.1073/pnas.1807535115,PBDB-TF,ITN-C9,PBDB-TF,ITN-C9,CCCCC(CC)Cc1sc(-c2c3cc(-c4ccc(-c5sc(-c6cccs6)c6c5C(=O)c5c(CC(CC)CCCC)sc(CC(CC)CCCC)c5C6=O)s4)sc3c(-c3cc(F)c(CC(CC)CCCC)s3)c3ccsc23)cc1F,CCc1ccc(C2(c3ccc(CC)cc3)c3cc4c(cc3-c3sc5cc(/C=C6\C(=O)c7cc8ccccc8cc7C6=C(C#N)C#N)sc5c32)C(c2ccc(CC)cc2)(c2ccc(CC)cc2)c2c-4sc3cc(/C=C4\C(=O)c5cc6ccccc6cc5C4=C(C#N)C#N)sc23)cc1,0.92,15.68,64.5,9.33,9.304512,0.2731832797427577,,,,,,,,,,,,,,,,,-5.49,-3.64,1.8,-5.78,-3.92,
2230,10.1039/c9qm00212j,10.1039/c9qm00212j,PDBT-2Cl,IT-4F,PDBT-2Cl,IT-4F,CCc1sc(-c2c3sc4cc(-c5ccc(-c6sc(-c7ccc(-c8cc9sc%10c(-c%11sc(CC)c(Cl)c%11Cl)c%11c(sc%12cc(-c%13ccc(-c%14sc(-c%15ccc(-c%16cc%17sc%18c(-c%19sc(CC)c(Cl)c%19Cl)c%19c(sc%20cc(-c%21ccc(-c%22sc(-c%23cccs%23)c%23c%22C(=O)c%22c(CC)sc(CC)c%22C%23=O)s%21)sc%20%19)c(-c%19sc(CC)c(Cl)c%19Cl)c%18c%17s%16)s%15)c%15c%14C(=O)c%14c(CC)sc(CC)c%14C%15=O)s%13)sc%12%11)c(-c%11sc(CC)c(Cl)c%11Cl)c%10c9s8)s7)c7c6C(=O)c6c(CC)sc(CC)c6C7=O)s5)sc4c3c(-c3sc(CC)c(Cl)c3Cl)c3sc4ccsc4c23)c(Cl)c1Cl,CCCCCCc1ccc(C2(c3ccc(CCCCCC)cc3)c3cc4c(cc3-c3sc5cc(/C=C6\C(=O)c7cc(F)c(F)cc7C6=C(C#N)C#N)sc5c32)C(c2ccc(CCCCCC)cc2)(c2ccc(CCCCCC)cc2)c2c-4sc3cc(/C=C4\C(=O)c5cc(F)c(F)cc5C4=C(C#N)C#N)sc23)cc1,0.99,15.1,42.0,6.2,6.27858,1.2674193548387038,5.6,6.2,1:1,,,,ITO/PEDOT:PSS/active layer/PDINO/Al,conventional,PDINO,,PEDOT:PSS,,,,,,-5.49,-3.59,1.92,-5.66,-4.14,1.53
2232,10.1039/c8ta10923k,10.1039/c8ta10923k,PBT-Cl,IT-4F,PBT-Cl,IT-4F,CCOc1c(OCC)c(-c2ccc(-c3cc4c(-c5cc(Cl)c(CC)s5)c5sc(-c6ccc(-c7c(OCC)c(OCC)c(-c8ccc(-c9cc%10c(-c%11cc(Cl)c(CC)s%11)c%11sc(-c%12ccc(-c%13c(OCC)c(OCC)c(-c%14ccc(-c%15cc%16c(-c%17cc(Cl)c(CC)s%17)c%17sccc%17c(-c%17cc(Cl)c(CC)s%17)c%16s%15)s%14)c%14nsnc%13%14)s%12)cc%11c(-c%11cc(Cl)c(CC)s%11)c%10s9)s8)c8nsnc78)s6)cc5c(-c5cc(Cl)c(CC)s5)c4s3)s2)c2nsnc2c1-c1cccs1,CCCCCCc1ccc(C2(c3ccc(CCCCCC)cc3)c3cc4c(cc3-c3sc5cc(/C=C6\C(=O)c7cc(F)c(F)cc7C6=C(C#N)C#N)sc5c32)C(c2ccc(CCCCCC)cc2)(c2ccc(CCCCCC)cc2)c2c-4sc3cc(/C=C4\C(=O)c5cc(F)c(F)cc5C4=C(C#N)C#N)sc23)cc1,0.782,21.03,70.0,11.6,11.511822,0.7601551724137863,,,1:1.5 w/w,DIO,,1%,glass/ITO/PEDOT:PSS/PBT-Cl:IT-4F/PDINO/Al,conventional,PDINO,,PEDOT:PSS,,,CB,,120.0,-5.51,-3.6,1.91,-5.66,-4.14,1.53
2236,10.1002/smll.201907681,10.1002/smll.201907681,PM7,BO2FIDT-4Cl,PM7,BO2FIDT-4Cl,CCCCC(CC)Cc1sc(-c2c3ccsc3c(-c3cc(Cl)c(CC(CC)CCCC)s3)c3sc(-c4ccc(-c5sc(-c6cccs6)c6c5C(=O)c5c(CC(CC)CCCC)sc(CC(CC)CCCC)c5C6=O)s4)cc23)cc1Cl,CCc1ccc(C2(c3ccc(CC)cc3)c3cc4c(cc3-c3sc(/C=C5\C(=O)c6cc(Cl)c(Cl)cc6C5=C(C#N)C#N)cc32)C(c2ccc(CC)cc2)(c2ccc(CC)cc2)c2cc(-c3c(F)c(F)c(-c5cc6c(s5)-c5cc7c(cc5C6(c5ccc(CC)cc5)c5ccc(CC)cc5)-c5sc(/C=C6\C(=O)c8cc(Cl)c(Cl)cc8C6=C(C#N)C#N)cc5C7(c5ccc(CC)cc5)c5cccc(CC)c5)c5nonc35)sc2-4)cc1,0.96,16.1,61.3,10.4,9.474528,8.89876923076924,,,1:1,DIO,,0.5 vol%,ITO/ZnO/PM7:BO2FIDT-4Cl/MoOx/Ag,inverted,ZnO,,MoOx,,,chlorobenzene,,,-5.575,-3.67,,-5.73,-3.89,1.59
2237,10.1002/smll.201907681,10.1002/smll.201907681,PM7,BT2FIDT-4Cl,PM7,BT2FIDT-4Cl,CCCCC(CC)Cc1sc(-c2c3ccsc3c(-c3cc(Cl)c(CC(CC)CCCC)s3)c3sc(-c4ccc(-c5sc(-c6cccs6)c6c5C(=O)c5c(CC(CC)CCCC)sc(CC(CC)CCCC)c5C6=O)s4)cc23)cc1Cl,CCc1ccc(C2(c3ccc(CC)cc3)c3cc4c(cc3-c3sc(/C=C5\C(=O)c6cc(Cl)c(Cl)cc6C5=C(C#N)C#N)cc32)C(c2ccc(CC)cc2)(c2ccc(CC)cc2)c2cc(-c3c(F)c(F)c(-c5cc6c(s5)-c5cc7c(cc5C6(c5ccc(CC)cc5)c5ccc(CC)cc5)-c5sc(/C=C6\C(=O)c8cc(Cl)c(Cl)cc8C6=C(C#N)C#N)cc5C7(c5ccc(CC)cc5)c5cccc(CC)c5)c5nsnc35)sc2-4)cc1,0.97,18.1,71.5,12.5,12.553255000000002,0.4260400000000147,,,1:1,DIO,,0.5 vol%,ITO/ZnO/PM7:BT2FIDT-4Cl/MoOx/Ag,inverted,ZnO,,MoOx,,,chlorobenzene,,,-5.575,-3.67,,-5.7,-3.88,1.56
2238,10.1039/c9ta02243k,10.1039/c9ta02243k,PBDB-T-2Cl,IDT6CN-M,PBDB-T-2Cl,IDT6CN-M,CCCCC(CC)Cc1sc(-c2c3cc(-c4ccc(-c5sc(-c6cccs6)c6c5C(=O)c5c(CC(CC)CCCC)sc(CC(CC)CCCC)c5C6=O)s4)sc3c(-c3cc(Cl)c(CC(CC)CCCC)s3)c3ccsc23)cc1Cl,CCCCCCc1ccc(C2(c3ccc(CCCCCC)cc3)c3cc4c(cc3-c3sc(/C=C5/C(=O)c6cc(C)ccc6C5=C(C#N)C#N)cc32)C(c2ccc(CCCCCC)cc2)(c2ccc(CCCCCC)cc2)c2c-4sc3cc(/C=C4\C(=O)c5cc(C)ccc5C4=C(C#N)C#N)sc23)cc1,1.05,16.4,77.5,13.3,13.3455,0.3421052631578854,,,,,,,,polymer solar cell,,,,,,,,,-5.52,-3.6,,-5.6,-3.87,1.6
2241,10.1039/c8ta10662b,10.1039/c8ta10662b,PBZ,IT-4F,J52,IT-4F,CCCCCCCCC(CCCCCC)Cn1nc2c(-c3cccs3)c(F)c(F)c(-c3ccc(-c4cc5c(-c6ccc(CC(CC)CCCC)s6)c6sccc6c(-c6ccc(CC(CC)CCCC)s6)c5s4)s3)c2n1,CCCCCCc1ccc(C2(c3ccc(CCCCCC)cc3)c3cc4c(cc3-c3sc5cc(/C=C6\C(=O)c7cc(F)c(F)cc7C6=C(C#N)C#N)sc5c32)C(c2ccc(CCCCCC)cc2)(c2ccc(CCCCCC)cc2)c2c-4sc3cc(/C=C4\C(=O)c5cc(F)c(F)cc5C4=C(C#N)C#N)sc23)cc1,0.6,17.0,63.2,6.4,6.4464,0.7249999999999895,,,,1-phenylnaphthalene,,,glass/ITO/ZnO/PFN/active layer/MoO3/Al,,ZnO/PFN,,MoO3,,,toluene,,,-5.18,-3.22,,-5.66,-4.14,1.53
2252,10.1039/c8ta11972d,10.1039/c8ta11972d,J71,m-IDTIDT-FIC,J71,m-IDTIDT-FIC,CCCCCCCCC(CCCCCC)Cn1nc2c(-c3cccs3)c(F)c(F)c(-c3ccc(-c4cc5c(-c6ccc([Si](CCC)(CCC)CCC)s6)c6sccc6c(-c6ccc([Si](CCC)(CCC)CCC)s6)c5s4)s3)c2n1,CCCCCCc1cccc(C2(c3cccc(CCCCCC)c3)c3cc4c(cc3-c3sc(/C=C5\C(=O)c6cc(F)c(F)cc6C5=C(C#N)C#N)cc32)C(c2cccc(CCCCCC)c2)(c2cccc(CCCCCC)c2)c2c-4sc3c4c(sc23)-c2cc3c(cc2C4(c2cccc(CCCCCC)c2)c2cccc(CCCCCC)c2)-c2sc(/C=C4\C(=O)c5cc(F)c(F)cc5C4=C(C#N)C#N)cc2C3(c2cccc(CCCCCC)c2)c2cccc(CCCCCC)c2)c1,0.92,18.01,68.30000000000001,11.32,11.316763600000003,0.0285901060070399,,,1:1.5,,,,,,,,,,,chloroform,,150.0,-5.4,-3.24,1.96,-5.47,-3.94,1.51
2254,10.1039/c9qm00314b,10.1039/c9qm00314b,FTAZ,IDTCF,FTAZ,IDTCF,CCCCCCC(CCCC)CCc1c2cc(-c3ccc(-c4c(F)c(F)c(-c5cccs5)c5nn(CC(CCCC)CCCCCC)nc45)s3)sc2c(CCC(CCCC)CCCCCC)c2ccsc12,CCC1(CC)c2cc3c(cc2-c2sc(/C=C/C4=C(C#N)C(=C(C#N)C#N)OC4(C)C)cc21)C(CC)(CC)c1cc(/C=C/C2=C(C#N)C(=C(C#N)C#N)OC2(C)C)sc1-3,0.705,2.1,39.6,0.59,0.586278,0.6308474576271192,,,,,,,,,,,,,,,,,-5.38,-3.17,,,,
2256,10.1039/d0tc03095c,10.1039/d0tc03095c,J100,IT-4F,J100,IT-4F,CCn1nc2c(-c3cccs3)c(Cl)c(Cl)c(-c3ccc(-c4cc5c(-c6ccc([Si](CC)(CC)CC)s6)c6sc(-c7ccc(-c8c(Cl)c(Cl)c(-c9ccc(-c%10cc%11c(-c%12ccc([Si](CC)(CC)CC)s%12)c%12sc(-c%13ccc(-c%14c(Cl)c(Cl)c(-c%15ccc(-c%16cc%17c(-c%18ccc([Si](CC)(CC)CC)s%18)c%18sccc%18c(-c%18ccc([Si](CC)(CC)CC)s%18)c%17s%16)s%15)c%15nn(CC)nc%14%15)s%13)cc%12c(-c%12ccc([Si](CC)(CC)CC)s%12)c%11s%10)s9)c9nn(CC)nc89)s7)cc6c(-c6ccc([Si](CC)(CC)CC)s6)c5s4)s3)c2n1,CCCCCCc1ccc(C2(c3ccc(CCCCCC)cc3)c3cc4c(cc3-c3sc5cc(/C=C6\C(=O)c7cc(F)c(F)cc7C6=C(C#N)C#N)sc5c32)C(c2ccc(CCCCCC)cc2)(c2ccc(CCCCCC)cc2)c2c-4sc3cc(/C=C4\C(=O)c5cc(F)c(F)cc5C4=C(C#N)C#N)sc23)cc1,0.85,17.5,46.0,7.7,6.8425,11.136363636363637,,,1.2:1,,,,ITO/PEDOT:PSS/active layer/PDINO/Al,conventional,PDINO,,PEDOT:PSS,,120.0,chloroform,,,-5.35,-3.0,1.95,-5.66,-4.14,1.53
2260,10.1088/1674-4926/42/1/010502,10.1088/1674-4926/42/1/010502,D18,N3,D18,N3,CCCCCCC(CCCC)Cc1csc(-c2cc3c4nsnc4c4cc(-c5cc(CC(CCCC)CCCCCC)c(-c6cc7c(-c8cc(F)c(CC(CC)CCCC)s8)c8sccc8c(-c8cc(F)c(CC(CC)CCCC)s8)c7s6)s5)sc4c3s2)c1,CCCCCCCCCCCC1=C(/C=C2\C(=O)C3=CC(F)=C(F)C=C3C2=C(C#N)C#N)SC2=C1SC1=C2N(CCC(CC)CCCC)C2=C1C1=NSN=C1C1=C2N(CCC(CC)CCCC)C2=C1SC1=C2SC(/C=C2\C(=O)C3=CC(F)=C(F)C=C3C2=C(C#N)C#N)=C1CCCCCCCCCCC,0.86,27.44,78.5,18.56,18.524744,0.1899568965517071,,,,,,,,,,,,,,,,,-5.51,-2.77,,-5.64,-3.86,
2261,10.1039/c8tc05318a,10.1039/c8tc05318a,P_suman,Icz-RdCN2,P_suman,Icz-RdCN2,CCc1ccc(-c2sc(-c3ccc(CC)s3)c3c4cc(-c5cc(-c6ccc(-c7ccc(-c8cc9c(s8)c8sc(-c%10cc(-c%11ccc(-c%12ccc(-c%13cc%14c(s%13)c%13sc(-c%15cc(-c%16ccc(-c%17cccs%17)c%17nsnc%16%17)cs%15)cc%13c%13c(-c%15ccc(CC)s%15)sc(-c%15ccc(CC)s%15)c%14%13)s%12)c%12nsnc%11%12)cs%10)cc8c8c(-c%10ccc(CC)s%10)sc(-c%10ccc(CC)s%10)c98)s7)c7nsnc67)cs5)sc4c4sccc4c23)s1,CCn1c(=C(C#N)C#N)s/c(=C\c2ccc(-c3ccc4c5cc6c(cc5n(CC)c4c3)c3ccc(-c4ccc(/C=c5\sc(=C(C#N)C#N)n(CC)c5=O)c5nsnc45)cc3n6CC)c3nsnc23)c1=O,1.01,15.58,62.0,9.76,9.756196,0.0389754098360715,,,,,,,,,,,,,,,,,,,,-5.58,-3.98,
2262,10.1039/c8tc05318a,10.1039/c8tc05318a,P_suman,Icz-Rd2,P_suman,Icz-Rd2,CCc1ccc(-c2sc(-c3ccc(CC)s3)c3c4cc(-c5cc(-c6ccc(-c7ccc(-c8cc9c(s8)c8sc(-c%10cc(-c%11ccc(-c%12ccc(-c%13cc%14c(s%13)c%13sc(-c%15cc(-c%16ccc(-c%17cccs%17)c%17nsnc%16%17)cs%15)cc%13c%13c(-c%15ccc(CC)s%15)sc(-c%15ccc(CC)s%15)c%14%13)s%12)c%12nsnc%11%12)cs%10)cc8c8c(-c%10ccc(CC)s%10)sc(-c%10ccc(CC)s%10)c98)s7)c7nsnc67)cs5)sc4c4sccc4c23)s1,CCN1C(=O)/C(=C\c2ccc(-c3ccc4c5cc6c(cc5n(CC)c4c3)c3ccc(-c4ccc(/C=C5/SC(=S)N(CC)C5=O)c5nsnc45)cc3n6CC)c3nsnc23)SC1=S,1.04,14.04,54.0,7.88,7.884864,0.0617258883248784,,,,,,,,,,,,,,,,,,,,-5.59,-3.88,
2264,10.1021/jacs.8b04027,10.1021/jacs.8b04027,PTB7-Th,FNIC2,PTB7-Th,FNIC2,CCCCC(CC)COC(=O)c1sc2csc(-c3cc4c(-c5ccc(CC(CC)CCCC)s5)c5sccc5c(-c5ccc(CC(CC)CCCC)s5)c4s3)c2c1F,CCc1ccc(C2(c3ccc(CC)cc3)c3c(sc4cc(/C=C5\C(=O)c6cc(F)c(F)cc6C5=C(C#N)C#N)sc34)-c3sc4c(-c5ccc(CC)s5)c5c6c(sc5c(-c5ccc(CC)s5)c4c32)-c2sc3cc(/C=C4\C(=O)c5cc(F)c(F)cc5C4=C(C#N)C#N)sc3c2C6(c2ccc(CC)cc2)c2ccc(CC)cc2)cc1,0.741,23.93,73.4,13.0,13.01538342,0.1183340000000071,,,1:1,,,,ITO/ZnO/active layer/MoOx/Ag,inverted,ZnO,ZnO,MoOx,MoO3,,,,,-5.21,-3.6,1.58,-5.56,-4.0,1.38
2265,10.1039/c7tc00706j,10.1039/c7tc00706j,PTB7-Th,PhITBD,PTB7-Th,PhITBD,CCCCC(CC)COC(=O)c1sc2csc(-c3cc4c(-c5ccc(CC(CC)CCCC)s5)c5sccc5c(-c5ccc(CC(CC)CCCC)s5)c4s3)c2c1F,CCCCCCc1ccc(C2(c3ccc(CCCCCC)cc3)c3cc(-c4ccc(-c5ccc(C=C(C#N)C#N)c6nsnc56)s4)ccc3-c3sc(-c4ccc(C=C(C#N)C#N)c5nsnc45)cc32)cc1,0.76,14.07,62.0,6.57,6.629784000000001,0.909954337899551,,,1:1.5,diphenyl ether,,2 vol%,ITO/ZnO/PTB7-Th:PhITBD/MoO3/Ag,inverted,ZnO,,MoO3,,,chlorobenzene,,,-5.21,-3.6,1.58,-5.5,-3.78,1.18
2266,10.1021/jacs.8b04027,10.1021/jacs.8b04027,PTB7-Th,FNIC1,PTB7-Th,FNIC1,CCCCC(CC)COC(=O)c1sc2csc(-c3cc4c(-c5ccc(CC(CC)CCCC)s5)c5sccc5c(-c5ccc(CC(CC)CCCC)s5)c4s3)c2c1F,CCc1ccc(C2(c3ccc(CC)cc3)c3cc(/C=C4\C(=O)c5cc(F)c(F)cc5C4=C(C#N)C#N)sc3-c3sc4c(sc5c(-c6ccc(CC)s6)c6c(sc7c8c(sc76)-c6sc(/C=C7\C(=O)c9cc(F)c(F)cc9C7=C(C#N)C#N)cc6C8(c6ccc(CC)cc6)c6ccc(CC)cc6)c(-c6ccc(CC)s6)c54)c32)cc1,0.774,19.97,66.4,10.3,10.263301920000002,0.3562920388349414,,,1:1,,,,ITO/ZnO/active layer/MoOx/Ag,inverted,ZnO,ZnO,MoOx,MoO3,,,,,-5.21,-3.6,1.58,-5.61,-3.92,1.48
2269,10.1039/c6ee00315j,10.1039/c6ee00315j,PTB7-Th,IDTIDT-IC,PTB7-Th,IDTIDT-IC,CCCCC(CC)COC(=O)c1sc2csc(-c3cc4c(-c5ccc(CC(CC)CCCC)s5)c5sccc5c(-c5ccc(CC(CC)CCCC)s5)c4s3)c2c1F,CCCCCCc1ccc(C2(c3ccc(CCCCCC)cc3)c3cc4c(cc3-c3sc(/C=C5\C(=O)c6ccccc6C5=C(C#N)C#N)cc32)C(c2ccc(CCCCCC)cc2)(c2ccc(CCCCCC)cc2)c2c-4sc3c4c(sc23)-c2cc3c(cc2C4(c2ccc(CCCCCC)cc2)c2ccc(CCCCCC)cc2)-c2sc(/C=C4\C(=O)c5ccccc5C4=C(C#N)C#N)cc2C3(c2ccc(CCCCCC)cc2)c2ccc(CCCCCC)cc2)cc1,0.94,14.49,47.5,6.48,6.469784999999999,0.1576388888889107,,,,,,,,,,,,,,,,,-5.21,-3.6,1.58,-5.42,-3.82,1.53
2270,10.1039/c6ta07368a,10.1039/c6ta07368a,PTB7-Th,FITP,PTB7-Th,FITP,CCCCC(CC)COC(=O)c1sc2csc(-c3cc4c(-c5ccc(CC(CC)CCCC)s5)c5sccc5c(-c5ccc(CC(CC)CCCC)s5)c4s3)c2c1F,CCCCCCc1ccc(C2(c3ccc(CCCCCC)cc3)c3cc4c(cc3-c3sc5c(sc6c7cc8c(=O)n(C(CCCCCC)CCCCCC)c(=O)c9ccc%10c%11ccc%12c(=O)n(C(CCCCCC)CCCCCC)c(=O)c%13cc(c56)c(c%11c%12%13)c7c%10c98)c32)C(c2ccc(CCCCCC)cc2)(c2ccc(CCCCCC)cc2)c2c-4sc3c2sc2c4cc5c(=O)n(C(CCCCCC)CCCCCC)c(=O)c6ccc7c8ccc9c(=O)n(C(CCCCCC)CCCCCC)c(=O)c%10cc(c32)c(c8c9%10)c4c7c65)cc1,0.99,13.24,56.00000000000001,7.33,7.340256,0.1399181446111874,,,,,,,,,,,,,,,,,-5.21,-3.6,1.58,-5.48,-3.75,
2271,10.1039/c7cc08440d,10.1039/c7cc08440d,PTB7-Th,FRdCN2,PTB7-Th,FRdCN2,CCCCC(CC)COC(=O)c1sc2csc(-c3cc4c(-c5ccc(CC(CC)CCCC)s5)c5sccc5c(-c5ccc(CC(CC)CCCC)s5)c4s3)c2c1F,CCn1c(=C(C#N)C#N)s/c(=C/c2ccc(-c3ccc(-c4ccc5c(c4)C(CC)(CC)c4cc(-c6ccc(-c7ccc(/C=c8/sc(=C(C#N)C#N)n(CC)c8=O)o7)c7nsnc67)ccc4-5)c4nsnc34)o2)c1=O,0.93,16.0,71.89999999999999,10.7,10.698719999999998,0.0119626168224418,,,1:2.5,1-chloronaphthalene (CN),CN,,inverted,inverted,ZnO,ZnO,MoO3,MoO3,,,,,-5.21,-3.6,1.58,-5.88,-3.81,
2275,10.1039/c7ta04703g,10.1039/c7ta04703g,P1_mishra,PY-1,P1_mishra,PY-1,CCOc1c2cc(-c3ccc(-c4ccc(-c5ccc(-c6cc7c(OCC)c8sc(-c9ccc(-c%10ccc(-c%11ccc(-c%12cc%13c(OCC)c%14sc(-c%15ccc(-c%16ccc(-c%17cccs%17)c%17nsnc%16%17)s%15)cc%14c(OCC)c%13s%12)s%11)c%11nsnc%10%11)s9)cc8c(OCC)c7s6)s5)c5nsnc45)s3)sc2c(OCC)c2ccsc12,CCc1cc(/C=C2\C(=O)N(CC)C(=O)C(C#N)=C2C)sc1-c1cc(CC)c(-c2cc3c(s2)c2sc(-c4sc(-c5sc(/C=C6/C(=O)N(CC)C(=O)[C@H](C#N)[C@H]6C)cc5CC)cc4CC)cc2n3CC)s1,0.83,10.53,56.00000000000001,4.89,4.894344,0.0888343558282325,,,1:2,DIO,,3 vol%,ITO/PEDOT:PSS/P1:PY-1/PFN/Al,bulk heterojunction solar cell,PFN,,PEDOT:PSS,,,chloroform,,,-5.1,-3.48,1.6,-5.27,-4.0,1.4
2276,10.1039/c7ta04703g,10.1039/c7ta04703g,P1_mishra,DCI-2,P1_mishra,DCI-2,CCOc1c2cc(-c3ccc(-c4ccc(-c5ccc(-c6cc7c(OCC)c8sc(-c9ccc(-c%10ccc(-c%11ccc(-c%12cc%13c(OCC)c%14sc(-c%15ccc(-c%16ccc(-c%17cccs%17)c%17nsnc%16%17)s%15)cc%14c(OCC)c%13s%12)s%11)c%11nsnc%10%11)s9)cc8c(OCC)c7s6)s5)c5nsnc45)s3)sc2c(OCC)c2ccsc12,CCCCCCCCC(CCCCCCCC)n1c2cc(-c3sc(-c4sc(/C=C5\C(=O)c6ccccc6C5=C(C#N)C#N)cc4CCCCCC)cc3CCCCCC)sc2c2sc(-c3sc(-c4sc(/C=C5\C(=O)c6ccccc6C5=C(C#N)C#N)cc4CCCCCC)cc3CCCCCC)cc21,0.8,13.77,63.0,6.94,6.94008,0.0011527377521561,,,1:2,DIO,,3 vol%,ITO/PEDOT:PSS/P1:DCI-2/PFN/Al,bulk heterojunction solar cell,PFN,,PEDOT:PSS,,,chloroform,,,-5.1,-3.48,1.6,-5.24,-4.05,1.23
2277,10.1039/c6ee02598f,10.1039/c6ee02598f,PffBT4T-2DT,FBR,PffBT4T-2DT,FBR,CCCCCCCCCCCCC(CCCCCCCCCC)Cc1csc(-c2c(F)c(F)c(-c3cc(CC(CCCCCCCCCC)CCCCCCCCCCCC)c(-c4ccc(-c5cccs5)s4)s3)c3nsnc23)c1,CCCCCCCCC1(CCCCCCCC)c2cc(-c3ccc(/C=C4\SC(=S)N(CC)C4=O)c4nsnc34)ccc2-c2ccc(-c3ccc(/C=C4\SC(=S)N(CC)C4=O)c4nsnc34)cc21,1.12,11.5,61.0,7.8,7.856800000000001,0.7282051282051392,,,1:1,,,,inverted,inverted,ZnO,ZnO,MoO3,MoO3,120.0,chlorobenzene,chlorobenzene,,-5.29,-3.65,,-5.77,-3.57,2.14
2278,10.1039/c7ta10262c,10.1039/c7ta10262c,TTFQx-T1,ITIC,TTFQx-T1,ITIC,CCCCC(CC)Cc1ccc(-c2c3cc(-c4ccc(-c5c(F)c(F)c(-c6cccs6)c6nc(-c7cc(F)c(CC(CC)CCCC)s7)c(-c7cc(F)c(CC(CC)CCCC)s7)nc56)s4)sc3c(-c3ccc(CC(CC)CCCC)s3)c3ccsc23)s1,CCCCCCc1ccc(C2(c3ccc(CCCCCC)cc3)c3cc4c(cc3-c3sc5cc(C=C6C(=O)c7ccccc7C6=C(C#N)C#N)sc5c32)C(c2ccc(CCCCCC)cc2)(c2ccc(CCCCCC)cc2)c2c-4sc3cc(C=C4C(=O)c5ccccc5C4=C(C#N)C#N)sc23)cc1,0.9,16.8,69.19999999999999,10.52,10.46304,0.5414448669201533,,,,,,,,,,,,,,,,,-5.31,-3.62,1.69,-5.49,-3.83,1.59
2286,10.1039/c7ta10374c,10.1039/c7ta10374c,TPD-3F,IT-4F,TPD-3F,IT-4F,CCCCCCCCC(CCCCCC)Cc1sc(-c2c3cc(-c4ccc(-c5sc(-c6cccs6)c6c5C(=O)N(CCCCCCCC)C6=O)s4)sc3c(-c3cc(F)c(CC(CCCCCC)CCCCCCCC)s3)c3ccsc23)cc1F,CCCCCCc1ccc(C2(c3ccc(CCCCCC)cc3)c3cc4c(cc3-c3sc5cc(/C=C6\C(=O)c7cc(F)c(F)cc7C6=C(C#N)C#N)sc5c32)C(c2ccc(CCCCCC)cc2)(c2ccc(CCCCCC)cc2)c2c-4sc3cc(/C=C4\C(=O)c5cc(F)c(F)cc5C4=C(C#N)C#N)sc23)cc1,0.911,20.25,76.0,13.84,14.02029,1.3026734104046198,,,,,,,,,,,,,,,,,-5.32,-3.5,,-5.66,-4.14,1.53
2287,10.1039/c8ta04405h,10.1039/c8ta04405h,PBDB-T,YITI-4F,PBDB-T,YITI-4F,CCCCC(CC)Cc1ccc(-c2c3cc(-c4ccc(-c5sc(-c6cccs6)c6c5C(=O)c5c(CC(CC)CCCC)sc(CC(CC)CCCC)c5C6=O)s4)sc3c(-c3ccc(CC(CC)CCCC)s3)c3ccsc23)s1,CCC1(CC)C2=C(c3ccc(-c4ccc(/C=C5\C(=O)c6cc(F)c(F)cc6C5=C(C#N)C#N)s4)cc31)C(CC)(CC)c1cc(-c3ccc(/C=C4\C(=O)c5cc(F)c(F)cc5C4=C(C#N)C#N)s3)ccc12,0.825,14.41,55.900000000000006,6.64,6.64553175,0.0833094879518114,,,,,,,,,,,,,,,,,-5.33,-3.48,1.84,-5.61,-3.99,
2288,10.1039/c8ta04405h,10.1039/c8ta04405h,PBDB-T,YITI-2F,PBDB-T,YITI-2F,CCCCC(CC)Cc1ccc(-c2c3cc(-c4ccc(-c5sc(-c6cccs6)c6c5C(=O)c5c(CC(CC)CCCC)sc(CC(CC)CCCC)c5C6=O)s4)sc3c(-c3ccc(CC(CC)CCCC)s3)c3ccsc23)s1,CCC1(CC)C2=C(c3ccc(-c4ccc(/C=C5\C(=O)c6ccc(F)cc6C5=C(C#N)C#N)s4)cc31)C(CC)(CC)c1cc(-c3ccc(/C=C4\C(=O)c5ccc(F)cc5C4=C(C#N)C#N)s3)ccc12,0.928,15.54,69.69999999999999,10.05,10.05152064,0.0151307462686463,,,,,,,,,,,,,,,,,-5.33,-3.48,1.84,-5.6,-3.92,
2289,10.1039/c8ta04405h,10.1039/c8ta04405h,PBDB-T,YITI-0F,PBDB-T,YITI-0F,CCCCC(CC)Cc1ccc(-c2c3cc(-c4ccc(-c5sc(-c6cccs6)c6c5C(=O)c5c(CC(CC)CCCC)sc(CC(CC)CCCC)c5C6=O)s4)sc3c(-c3ccc(CC(CC)CCCC)s3)c3ccsc23)s1,CCC1(CC)C2=C(c3ccc(-c4ccc(/C=C5\C(=O)c6ccccc6C5=C(C#N)C#N)s4)cc31)C(CC)(CC)c1cc(-c3ccc(/C=C4\C(=O)c5ccccc5C4=C(C#N)C#N)s3)ccc12,0.978,13.4,67.2,8.81,8.8066944,0.0375209988649365,,,,,,,,,,,,,,,,,-5.33,-3.48,1.84,-5.59,-3.88,
2292,10.1039/c7ta01554b,10.1039/c7ta01554b,PBDB-T,ITTIC,PBDB-T,ITTIC,CCCCC(CC)Cc1ccc(-c2c3cc(-c4ccc(-c5sc(-c6cccs6)c6c5C(=O)c5c(CC(CC)CCCC)sc(CC(CC)CCCC)c5C6=O)s4)sc3c(-c3ccc(CC(CC)CCCC)s3)c3ccsc23)s1,CCCCCCc1ccc(C2(c3ccc(CCCCCC)cc3)c3cc4c(cc3-c3sc5cc(-c6ccc(/C=C7\C(=O)c8ccccc8C7=C(C#N)C#N)s6)sc5c32)C(c2ccc(CCCCCC)cc2)(c2ccc(CCCCCC)cc2)c2c-4sc3cc(-c4ccc(/C=C5\C(=O)c6ccccc6C5=C(C#N)C#N)s4)sc23)cc1,0.92,15.93,62.0,9.12,9.086472,0.3676315789473539,,,1:1.2,,,,ITO/ZnO/active layer/MoO3/Ag,inverted,ZnO,,MoO3,,90.0,,,110.0,-5.33,-3.48,1.84,-5.28,-3.82,
2300,10.1021/jacs.8b13653,10.1021/jacs.8b13653,PBDB-TF,ITIC-6F,PBDB-TF,ITIC-6F,CCCCC(CC)Cc1sc(-c2c3cc(-c4ccc(-c5sc(-c6cccs6)c6c5C(=O)c5c(CC(CC)CCCC)sc(CC(CC)CCCC)c5C6=O)s4)sc3c(-c3cc(F)c(CC(CC)CCCC)s3)c3ccsc23)cc1F,CCCCCCc1ccc(C2(c3ccc(CCCCCC)cc3)c3cc4c(cc3-c3sc5cc(/C=C6/C(=O)c7c(cc(F)c(F)c7F)C6=C(C#N)C#N)sc5c32)C(c2ccc(CCCCCC)cc2)(c2ccc(CCCCCC)cc2)c2c-4sc3cc(/C=C4/C(=O)c5c(cc(F)c(F)c5F)C4=C(C#N)C#N)sc23)cc1,0.82,21.6,67.4,11.89,11.937888,0.4027586206896583,,,1:1 mass ratio,DIO,,0.5 vol%,ITO/ZnO/active layer/MoOx/Ag,inverted,ZnO,,MoO3,,,PhCl,,,-5.49,-3.64,1.8,-5.78,-4.16,1.51
2301,10.1021/jacs.8b13653,10.1021/jacs.8b13653,PBDB-TF,ITIC-3F,PBDB-TF,ITIC-3F,CCCCC(CC)Cc1sc(-c2c3cc(-c4ccc(-c5sc(-c6cccs6)c6c5C(=O)c5c(CC(CC)CCCC)sc(CC(CC)CCCC)c5C6=O)s4)sc3c(-c3cc(F)c(CC(CC)CCCC)s3)c3ccsc23)cc1F,CCCCCCc1ccc(C2(c3ccc(CCCCCC)cc3)c3cc4c(cc3-c3sc5cc(/C=C6/C(=O)c7ccccc7C6=C(C#N)C#N)sc5c32)C(c2ccc(CCCCCC)cc2)(c2ccc(CCCCCC)cc2)c2c-4sc3cc(/C=C4/C(=O)c5c(cc(F)c(F)c5F)C4=C(C#N)C#N)sc23)cc1,0.89,19.4,66.5,11.44,11.481889999999998,0.3661713286713169,,,1:1 mass ratio,DIO,,0.5 vol%,ITO/ZnO/active layer/MoOx/Ag,inverted,ZnO,,MoO3,,,PhCl,,,-5.49,-3.64,1.8,-5.73,-4.12,1.54
2302,10.1021/jacs.8b13653,10.1021/jacs.8b13653,PBDB-TF,ITIC-2F_aldrich,PBDB-TF,a-IT-2F,CCCCC(CC)Cc1sc(-c2c3cc(-c4ccc(-c5sc(-c6cccs6)c6c5C(=O)c5c(CC(CC)CCCC)sc(CC(CC)CCCC)c5C6=O)s4)sc3c(-c3cc(F)c(CC(CC)CCCC)s3)c3ccsc23)cc1F,CCc1ccc(C2(c3ccc(CC)cc3)c3cc4c(cc3-c3sc5cc(/C=C6\C(=O)c7ccccc7C6=C(C#N)C#N)sc5c32)C(c2ccc(CC)cc2)(c2ccc(CC)cc2)c2c-4sc3cc(/C=C4\C(=O)c5cc(F)c(F)cc5C4=C(C#N)C#N)sc23)cc1,0.92,17.3,65.7,10.38,10.456812000000005,0.7400000000000202,,,1:1 mass ratio,DIO,,0.5 vol%,ITO/ZnO/active layer/MoOx/Ag,inverted,ZnO,,MoO3,,,PhCl,,,-5.49,-3.64,1.8,-5.67,-4.07,
2304,10.1038/s41467-019-10098-z,10.1038/s41467-019-10098-z,PBDB-TF,PTIC,PBDB-TF,PTIC,CCCCC(CC)Cc1sc(-c2c3cc(-c4ccc(-c5sc(-c6cccs6)c6c5C(=O)c5c(CC(CC)CCCC)sc(CC(CC)CCCC)c5C6=O)s4)sc3c(-c3cc(F)c(CC(CC)CCCC)s3)c3ccsc23)cc1F,CCOc1cc(-c2cc(CC)c(/C=C3\C(=O)c4cc(F)c(F)cc4C3=C(C#N)C#N)s2)c(OCC)cc1-c1cc(CC)c(/C=C2\C(=O)c3cc(F)c(F)cc3C2=C(C#N)C#N)s1,0.93,16.73,66.0,10.27,10.268874,0.0109639727361177,,,1:1.2,,,,ITO/ZnO/active layer/MoO3/Ag,inverted,ZnO,ZnO,MoO3,MoO3,,chlorobenzene,chlorobenzene,100.0,-5.49,-3.64,1.8,-5.59,-3.81,1.53
2305,10.1038/s41467-019-10098-z,10.1038/s41467-019-10098-z,PBDB-TF,PTICO,PBDB-TF,PTICO,CCCCC(CC)Cc1sc(-c2c3cc(-c4ccc(-c5sc(-c6cccs6)c6c5C(=O)c5c(CC(CC)CCCC)sc(CC(CC)CCCC)c5C6=O)s4)sc3c(-c3cc(F)c(CC(CC)CCCC)s3)c3ccsc23)cc1F,CCOc1cc(-c2cc(OCC)c(/C=C3\C(=O)c4cc(F)c(F)cc4C3=C(C#N)C#N)s2)c(OCC)cc1-c1cc(OCC)c(/C=C2\C(=O)c3cc(F)c(F)cc3C2=C(C#N)C#N)s1,1.01,12.6,52.0,6.62,6.61752,0.0374622356495507,,,1:1.2,,,,ITO/ZnO/active layer/MoO3/Ag,inverted,ZnO,ZnO,MoO3,MoO3,,chlorobenzene,chlorobenzene,100.0,-5.49,-3.64,1.8,-5.48,-3.66,1.56
2306,10.1038/s41467-019-10098-z,10.1038/s41467-019-10098-z,PBDB-TF,PTICH,PBDB-TF,PTICH,CCCCC(CC)Cc1sc(-c2c3cc(-c4ccc(-c5sc(-c6cccs6)c6c5C(=O)c5c(CC(CC)CCCC)sc(CC(CC)CCCC)c5C6=O)s4)sc3c(-c3cc(F)c(CC(CC)CCCC)s3)c3ccsc23)cc1F,CCOc1cc(-c2ccc(/C=C3\C(=O)c4cc(F)c(F)cc4C3=C(C#N)C#N)s2)c(OCC)cc1-c1ccc(/C=C2\C(=O)c3cc(F)c(F)cc3C2=C(C#N)C#N)s1,0.92,8.22,54.0,4.08,4.083696000000001,0.090588235294132,,,1:1.2,,,,ITO/ZnO/active layer/MoO3/Ag,inverted,ZnO,ZnO,MoO3,MoO3,,chlorobenzene,chlorobenzene,100.0,-5.49,-3.64,1.8,-5.62,-3.8,1.6
2307,10.1039/c7qm00025a,10.1039/c7qm00025a,PTPDBDT,F-ITIC,PTPDBDT,F-ITIC,CCCCCCCCN1C(=O)c2csc(-c3cc4c(-c5ccc(CC(CC)CCCC)s5)c5sccc5c(-c5ccc(CC(CC)CCCC)s5)c4s3)c2C1=O,CCc1ccc(C2(c3ccc(CC)cc3)c3cc4c(cc3-c3sc5cc(/C=C6\C(=O)c7ccc(F)cc7C6=C(C#N)C#N)sc5c32)C(c2ccc(CC)cc2)(c2ccc(CC)cc2)c2c-4sc3cc(/C=C4\C(=O)c5ccc(F)cc5C4=C(C#N)C#N)sc23)cc1,0.94,14.1,66.0,8.8,8.74764,0.5950000000000021,,,1:1,DIO,,0.5%,inverted,inverted,,,,,65.0,CHCl3,,150.0,-5.6,-3.75,1.85,-5.65,-4.09,
2308,10.1039/c7qm00025a,10.1039/c7qm00025a,PTPDBDT,H-ITIC,PTPDBDT,H-ITIC,CCCCCCCCN1C(=O)c2csc(-c3cc4c(-c5ccc(CC(CC)CCCC)s5)c5sccc5c(-c5ccc(CC(CC)CCCC)s5)c4s3)c2C1=O,CCc1ccc(C2(c3ccc(CC)cc3)c3cc4c(cc3-c3sc5cc(/C=C6\C(=O)c7ccccc7C6=C(C#N)C#N)sc5c32)C(c2ccc(CC)cc2)(c2ccc(CC)cc2)c2c-4sc3cc(/C=C4\C(=O)c5ccccc5C4=C(C#N)C#N)sc23)cc1,1.04,10.6,57.99999999999999,6.4,6.393919999999998,0.0950000000000395,,,1:1,DIO,,0.5%,,inverted,,,,,,CHCl3,,,-5.6,-3.75,1.85,-5.61,-4.02,
2309,10.1039/c8ta05207g,10.1039/c8ta05207g,PBF-SF,IT-4F,PBF-SF,IT-4F,CCc1ccc(-c2c3cc(-c4c(F)cc(-c5cc6c(s5)-c5sc(-c7cc(F)c(-c8cc9c(-c%10ccc(CC)s%10)c%10sc(-c%11c(F)cc(-c%12cc%13c(s%12)-c%12sc(-c%14cc(F)c(-c%15cc%16c(-c%17ccc(CC)s%17)c%17sc(-c%18c(F)cc(-c%19cc%20c(s%19)-c%19sc(-c%21cc(F)cc%22nsnc%21%22)cc%19[Si]%20(CC)CC)c%19nsnc%18%19)cc%17c(-c%17ccc(CC)s%17)c%16s%15)c%15nsnc%14%15)cc%12[Si]%13(CC)CC)c%12nsnc%11%12)cc%10c(-c%10ccc(CC)s%10)c9s8)c8nsnc78)cc5[Si]6(CC)CC)c5nsnc45)sc3c(-c3ccc(CC)s3)c3ccsc23)s1,CCCCCCc1ccc(C2(c3ccc(CCCCCC)cc3)c3cc4c(cc3-c3sc5cc(/C=C6\C(=O)c7cc(F)c(F)cc7C6=C(C#N)C#N)sc5c32)C(c2ccc(CCCCCC)cc2)(c2ccc(CCCCCC)cc2)c2c-4sc3cc(/C=C4\C(=O)c5cc(F)c(F)cc5C4=C(C#N)C#N)sc23)cc1,0.8,21.53,60.6,10.51,10.437744,0.6874976213130298,,,,,,,,,,,,,,,,,-5.46,-3.58,,-5.66,-4.14,1.53
2314,10.1039/c5ee02477c,10.1039/c5ee02477c,P3HT,IDT-2BR,P3HT,IDT-2BR,CCCCCCc1ccsc1,CCCCCCc1ccc(C2(c3ccc(CCCCCC)cc3)c3cc4c(cc3-c3sc(-c5ccc(/C=C6\SC(=S)N(CC)C6=O)c6nsnc56)cc32)C(c2ccc(CCCCCC)cc2)(c2ccc(CCCCCC)cc2)c2cc(-c3ccc(/C=C5\SC(=S)N(CC)C5=O)c5nsnc35)sc2-4)cc1,0.84,8.91,68.10000000000001,5.12,5.0968764,0.4516328124999982,,5.12,,,,,,PSC,,,,,,,,,-5.01,-3.12,,-5.52,-3.69,
2316,10.1038/nmat4797,10.1038/nmat4797,P3HT,IDTBR,P3HT,IDTBR,CCCCCCc1ccsc1,CCN1C(=O)/C(=C/c2ccc(-c3cc4c(s3)-c3cc5c(cc3C4(CC)CC)-c3sc(-c4ccc(/C=C6\SC(=S)N(CC)C6=O)c6nsnc46)cc3C5(CC)CC)c3nsnc23)SC1=S,0.82,13.9,60.0,6.3,6.8388,8.552380952380956,,,1:1,,,,ITO/ZnO/active layer/MoO3/Ag,inverted,ZnO,,MoO3,,90.0,chlorobenzene,chlorobenzene,,-5.01,-3.12,,-5.63,-3.8,
2320,10.1039/c4ra09668a,10.1039/c4ra09668a,P3HT,N6b,P3HT,N6b,CCCCCCc1ccsc1,CCN1C(=O)C2=C(c3ccc(-c4ccc(-c5ccc(C6=C7C(=O)N(CC)C(c8cccs8)=C7C(=O)N6CC)s5)c5nsnc45)s3)N(CC)C(=O)C2=C1c1cccs1,1.08,2.06,52.0,1.16,1.156896,0.2675862068965322,,,,,,,ITO/PEDOT:PSS/active layer/Ca/Ag,conventional,Ca,Ca,PEDOT:PSS,PEDOT:PSS,,chlorobenzene,chlorobenzene,,-5.01,-3.12,,-5.06,-3.71,
2322,10.1039/c7qm00084g,10.1039/c7qm00084g,P3HT,H1,P3HT,H1,CCCCCCc1ccsc1,CCN1C(=O)C2=C(c3ccc(-c4ccc5c(c4)C(=C4c6cc(-c7ccc(C8=C9C(=O)N(CC)C(c%10cccs%10)=C9C(=O)N8CC)s7)ccc6-c6ccc(-c7ccc(C8=C9C(=O)N(CC)C(c%10cccs%10)=C9C(=O)N8CC)s7)cc64)c4cc(-c6ccc(C7=C8C(=O)N(CC)C(c9cccs9)=C8C(=O)N7CC)s6)ccc4-5)s3)N(CC)C(=O)C2=C1c1cccs1,1.17,7.74,60.0,5.4,5.433479999999999,0.6199999999999827,,,,,,,,,,,,,,,,,-5.01,-3.12,,-5.51,-3.84,1.67
2325,10.1039/c6ra01558a,10.1039/c6ra01558a,P3HT,N7,P3HT,N7,CCCCCCc1ccsc1,CCN1C(=O)C2=C(c3ccc(-c4ccc5c6ccc(-c7ccc(C8=C9C(=O)N(CC)C(c%10cccs%10)=C9C(=O)N8CC)s7)cc6n(CC)c5c4)s3)N(CC)C(=O)C2=C1c1cccs1,1.17,3.16,62.0,2.3,2.2922640000000003,0.3363478260869357,,,1:1.2,,,,ITO/PEDOT:PSS/active layer/.../Al,conventional,,,PEDOT:PSS,PEDOT:PSS,,o-dichlorobenzene,o-DCB,,-5.01,-3.12,,-5.56,-3.74,
2326,10.1039/c3cc47289b,10.1039/c3cc47289b,P3HT,Th-PhCHO,P3HT,Th-PhCHO,CCCCCCc1ccsc1,CCN1C(=O)c2c(c(-c3cccs3)c3c(c2-c2cccs2)-c2cccc4c(-c5ccc(CO)cc5)ccc-3c24)C1=O,1.03,5.14,45.0,2.4,2.38239,0.733749999999996,,,1:1,,,,ITO/ZnO/acceptor:P3HT/MoO3/Ag,inverted,ZnO,ZnO,MoO3,MoO3,,,,100.0,-5.01,-3.12,,,,
2327,10.1039/c7cc03122j,10.1039/c7cc03122j,P3HT,N3_srivani,P3HT,N3_srivani,CCCCCCc1ccsc1,CCN1C(=O)c2cc(-c3ccc(/C=C4/SC(=S)N(CC)C4=O)s3)c3c4c(cc(-c5ccc(/C=C6/SC(=S)N(CC)C6=O)s5)c(c24)C1=O)C(=O)N(CC)C3=O,0.87,8.87,60.0,4.62,4.63014,0.2194805194805154,,,1:1.2,,,,ITO/PEDOT:PSS/active layer/Ca/Al,,Ca,,PEDOT:PSS,,60.0,,,,-5.01,-3.12,,-5.87,-3.9,
2329,10.1039/c8cc01779d,10.1039/c8cc01779d,P3HT,N10,P3HT,N10,CCCCCCc1ccsc1,CCN1C(=O)c2ccc3c4c(ccc(c24)C1=O)C(=O)N(c1ccc(-c2ccc(-c4cc5c6c(c(-c7ccc(-c8ccc(N9C(=O)c%10ccc%11c%12c(ccc(c%10%12)C9=O)C(=O)N(CC)C%11=O)cc8)s7)cc7c6c4C(=O)N(CC)C7=O)C(=O)N(CC)C5=O)s2)cc1)C3=O,0.99,12.08,64.0,7.65,7.653887999999999,0.0508235294117516,,,1:1.2,,,,ITO/PEDOT:PSS (38 nm)/active layer/Ca (20 nm)/Al (100 nm),conventional,,,PEDOT:PSS,PEDOT:PSS,70.0,o-dichlorobenzene,o-DCB,,-5.01,-3.12,,-5.7,-4.15,
2330,10.1021/jacs.8b02695,10.1021/jacs.8b02695,PDTB-EF-T,IT-4F,PDTB-EF-T,IT-4F,CCOC(=O)c1ccsc1-c1ccc(-c2sc(-c3cc4c(-c5cc(F)c(SCC)s5)c5sc(-c6cc(C(=O)OCC)c(-c7ccc(-c8sc(-c9cc%10c(-c%11cc(F)c(SCC)s%11)c%11sc(-c%12cc(C(=O)OCC)c(-c%13ccc(-c%14sc(-c%15cc%16c(-c%17cc(F)c(SCC)s%17)c%17sccc%17c(-c%17cc(F)c(SCC)s%17)c%16s%15)cc%14C(=O)OCC)s%13)s%12)cc%11c(-c%11cc(F)c(SCC)s%11)c%10s9)cc8C(=O)OCC)s7)s6)cc5c(-c5cc(F)c(SCC)s5)c4s3)cc2C(=O)OCC)s1,CCCCCCc1ccc(C2(c3ccc(CCCCCC)cc3)c3cc4c(cc3-c3sc5cc(/C=C6\C(=O)c7cc(F)c(F)cc7C6=C(C#N)C#N)sc5c32)C(c2ccc(CCCCCC)cc2)(c2ccc(CCCCCC)cc2)c2c-4sc3cc(/C=C4\C(=O)c5cc(F)c(F)cc5C4=C(C#N)C#N)sc23)cc1,0.9,20.73,76.0,14.2,14.17932,0.1456338028168922,,,1:1 w/w,"1,8-diiodooctane",,1:0.005 v/v,,,,,,,,chlorobenzene,,150.0,-5.5,-3.59,1.93,-5.66,-4.14,1.53
2332,10.1021/jacs.8b12937,10.1021/jacs.8b12937,PTO2,IT-4F,PTO2,IT-4F,CCOC(=O)c1ccsc1-c1cc2c(-c3cc(F)c(CC)s3)c3sc(-c4cc(C(=O)OCC)c(-c5cc6c(-c7cc(F)c(CC)s7)c7sc(-c8cc(C(=O)OCC)c(-c9cc%10c(-c%11cc(F)c(CC)s%11)c%11sccc%11c(-c%11cc(F)c(CC)s%11)c%10s9)s8)cc7c(-c7cc(F)c(CC)s7)c6s5)s4)cc3c(-c3cc(F)c(CC)s3)c2s1,CCCCCCc1ccc(C2(c3ccc(CCCCCC)cc3)c3cc4c(cc3-c3sc5cc(/C=C6\C(=O)c7cc(F)c(F)cc7C6=C(C#N)C#N)sc5c32)C(c2ccc(CCCCCC)cc2)(c2ccc(CCCCCC)cc2)c2c-4sc3cc(/C=C4\C(=O)c5cc(F)c(F)cc5C4=C(C#N)C#N)sc23)cc1,0.91,21.5,75.0,14.7,14.67375,0.1785714285714232,,,,"1,8-diiodooctane",DIO,,ITO/PEDOT:PSS/active layer/PFN-Br/Al,conventional,PFN-Br,PFN-Br,PEDOT:PSS,PEDOT:PSS,,chlorobenzene,chlorobenzene,,-5.59,-3.67,,-5.66,-4.14,1.53
2333,10.1039/c7ta02486j,10.1039/c7ta02486j,HFQx-T,ITTC,HFQx-T,ITTC,CCCCC(CC)COc1c(F)cc(-c2nc3c(-c4cccs4)c(F)c(F)c(-c4ccc(-c5cc6c(-c7ccc(CC(CC)CCCC)s7)c7sccc7c(-c7ccc(CC(CC)CCCC)s7)c6s5)s4)c3nc2-c2cc(F)c(OCC(CC)CCCC)c(F)c2)cc1F,CCc1ccc(C2(c3ccc(CC)cc3)c3cc4c(cc3-c3sc5cc(/C=C6\C(=O)c7cscc7C6=C(C#N)C#N)sc5c32)C(c2ccc(CC)cc2)(c2ccc(CC)cc2)c2c-4sc3cc(/C=C4\C(=O)c5cscc5C4=C(C#N)C#N)sc23)cc1,0.88,16.49,71.0,10.4,10.302952,0.9331538461538548,,,1:1,,,,ITO/PEDOT:PSS/active layer/PDINO/Al,conventional,PDINO,,PEDOT:PSS,,,,,130.0,-5.44,-3.5,1.76,-5.49,-3.85,1.61
2335,10.1039/c8ta05376f,10.1039/c8ta05376f,PFBZ,N2200,J52-F,N2200,CCCCCCCCC(CCCCCC)Cn1nc2c(-c3cccs3)c(F)c(F)c(-c3ccc(-c4cc5c(-c6cc(F)c(CC(CC)CCCC)s6)c6sccc6c(-c6cc(F)c(CC(CC)CCCC)s6)c5s4)s3)c2n1,CCCCCCCCCCC(CCCCCCCC)CN1C(=O)c2ccc3c4c(c(-c5ccc(-c6cccs6)s5)cc(c24)C1=O)C(=O)N(CC(CCCCCCCC)CCCCCCCCCC)C3=O,0.9,13.5,67.0,8.1,8.140500000000001,0.500000000000019,,,,,,,,,,,,,,,,,-5.36,-3.42,,-5.71,-4.02,
2339,10.1039/c8ee03608j,10.1039/c8ee03608j,PBN-S,IT-4F,PBN-S,IT-4F,CCSc1cc2c(cc1SCC)C(=O)c1c(-c3ccc(-c4cc5c(-c6cc(F)c(CC)s6)c6sc(-c7ccc(-c8sc(-c9ccc(-c%10cc%11c(-c%12cc(F)c(CC)s%12)c%12sc(-c%13ccc(-c%14sc(-c%15ccc(-c%16cc%17c(-c%18cc(F)c(CC)s%18)c%18sccc%18c(-c%18cc(F)c(CC)s%18)c%17s%16)s%15)c%15c%14C(=O)c%14cc(SCC)c(SCC)cc%14C%15=O)s%13)cc%12c(-c%12cc(F)c(CC)s%12)c%11s%10)s9)c9c8C(=O)c8cc(SCC)c(SCC)cc8C9=O)s7)cc6c(-c6cc(F)c(CC)s6)c5s4)s3)sc(-c3cccs3)c1C2=O,CCCCCCc1ccc(C2(c3ccc(CCCCCC)cc3)c3cc4c(cc3-c3sc5cc(/C=C6\C(=O)c7cc(F)c(F)cc7C6=C(C#N)C#N)sc5c32)C(c2ccc(CCCCCC)cc2)(c2ccc(CCCCCC)cc2)c2c-4sc3cc(/C=C4\C(=O)c5cc(F)c(F)cc5C4=C(C#N)C#N)sc23)cc1,0.891,21.03,69.89999999999999,13.1,13.09767327,0.017761297709924,,,1:1 w/w,DIO,,1% v/v,ITO/PEDOT:PSS/PBN-S:IT-4F/ZnO/Al,conventional,ZnO,,PEDOT:PSS,,,,,100.0,-5.48,-3.52,,-5.66,-4.14,1.53
2340,10.1038/ncomms13094,10.1038/ncomms13094,PTFB-P,ITIC,PTFB-P,ITIC,CCc1csc(-c2c(F)c(F)c(-c3cc(CC)c(-c4ccc(-c5cc(F)c(-c6ccc(-c7sc(-c8c(F)c(F)c(-c9cc(CC)c(-c%10ccc(-c%11cc(F)c(-c%12ccc(-c%13sc(-c%14c(F)c(F)c(-c%15cc(CC)c(-c%16ccc(-c%17cc(F)c(-c%18cccs%18)cc%17F)s%16)s%15)c%15nn(CC)nc%14%15)cc%13CC)s%12)cc%11F)s%10)s9)c9nn(CC)nc89)cc7CC)s6)cc5F)s4)s3)c3nn(CC)nc23)c1,CCCCCCc1ccc(C2(c3ccc(CCCCCC)cc3)c3cc4c(cc3-c3sc5cc(C=C6C(=O)c7ccccc7C6=C(C#N)C#N)sc5c32)C(c2ccc(CCCCCC)cc2)(c2ccc(CCCCCC)cc2)c2c-4sc3cc(C=C4C(=O)c5ccccc5C4=C(C#N)C#N)sc23)cc1,0.92,12.8,65.0,7.85,7.654400000000001,2.491719745222916,,,1:1.5,,,,,,ZnO,,,,100.0,chlorobenzene,,90.0,-5.32,-3.33,,-5.49,-3.83,1.59
2341,10.1039/c6ee00315j,10.1039/c6ee00315j,J51,IDSe-T-IC,J51,IDSe-T-IC,CCCCCCCCC(CCCCCC)Cc1ccc(-c2c3cc(-c4ccc(-c5c(F)c(F)c(-c6cccs6)c6nn(CC(CCCCCC)CCCCCCCC)nc56)s4)sc3c(-c3ccc(CC(CCCCCC)CCCCCCCC)s3)c3ccsc23)s1,CCc1ccc(C2(c3ccc(CC)cc3)c3cc4c(cc3-c3sc(-c5[se]c(/C=C6\C(=O)c7ccccc7C6=C(C#N)C#N)cc5CC)cc32)C(c2ccc(CC)cc2)(c2ccc(CC)cc2)c2cc(-c3sc(/C=C5\C(=O)c6ccccc6C5=C(C#N)C#N)cc3CC)[se]c2-4)cc1,0.91,15.2,62.0,8.58,8.57584,0.0484848484848555,,,,,,,,polymer solar cell,,,,,,,,,-5.29,-3.3,,-5.45,-3.79,1.52
2342,10.1038/ncomms13094,10.1038/ncomms13094,PTFB-O,ITIC,PTFB-O,ITIC,CCc1csc(-c2c(F)c(F)c(-c3cc(CC)c(-c4ccc(-c5ccc(-c6ccc(-c7sc(-c8c(F)c(F)c(-c9cc(CC)c(-c%10ccc(-c%11ccc(-c%12ccc(-c%13sc(-c%14c(F)c(F)c(-c%15cc(CC)c(-c%16ccc(-c%17ccc(-c%18cccs%18)c(F)c%17F)s%16)s%15)c%15nn(CC)nc%14%15)cc%13CC)s%12)c(F)c%11F)s%10)s9)c9nn(CC)nc89)cc7CC)s6)c(F)c5F)s4)s3)c3nn(CC)nc23)c1,CCCCCCc1ccc(C2(c3ccc(CCCCCC)cc3)c3cc4c(cc3-c3sc5cc(C=C6C(=O)c7ccccc7C6=C(C#N)C#N)sc5c32)C(c2ccc(CCCCCC)cc2)(c2ccc(CCCCCC)cc2)c2c-4sc3cc(C=C4C(=O)c5ccccc5C4=C(C#N)C#N)sc23)cc1,0.92,15.5,70.0,10.13,9.982,1.461006910167833,,,1:1.5,,,,,,ZnO,,,,100.0,chlorobenzene,,90.0,-5.36,-3.36,,-5.49,-3.83,1.59
2343,10.1039/c6ee03489f,10.1039/c6ee03489f,PB2T,IT-M,PB2T,IT-M,CCOC(=O)c1ccsc1-c1cc(C(=O)OCC)c(-c2cc3c(-c4ccc(CC)s4)c4sc(-c5cc(C(=O)OCC)c(-c6cc(C(=O)OCC)c(-c7cc8c(-c9ccc(CC)s9)c9sc(-c%10cc(C(=O)OCC)c(-c%11cc(C(=O)OCC)c(-c%12cc%13c(-c%14ccc(CC)s%14)c%14sccc%14c(-c%14ccc(CC)s%14)c%13s%12)s%11)s%10)cc9c(-c9ccc(CC)s9)c8s7)s6)s5)cc4c(-c4ccc(CC)s4)c3s2)s1,CCCCCCc1ccc(C2(c3ccc(CCCCCC)cc3)c3cc4c(cc3-c3sc5cc(/C=C6\C(=O)c7ccc(C)cc7C6=C(C#N)C#N)sc5c32)C(c2ccc(CCCCCC)cc2)(c2ccc(CCCCCC)cc2)c2c-4sc3cc(/C=C4\C(=O)c5ccc(C)cc5C4=C(C#N)C#N)sc23)cc1,0.56,0.08,26.0,0.01,0.011648,16.48,0.01,0.01,50:50,,,,ITO/PEDOT:PSS/PB2T:IT-M/PFN-Br/Al,fullerene-free polymer solar cell,PFN-Br,,PEDOT:PSS,,100.0,CB,,150.0,-5.63,-3.63,2.24,-5.58,-3.98,1.6
2345,10.1039/c8ta07334a,10.1039/c8ta07334a,PBT1-C,TPTTT-2F,PBT1-C,TPTTT-2F,CCCCCCC(CCCC)Cc1ccc(-c2c3cc(-c4ccc(-c5sc(-c6cccs6)c6c5C(=O)c5c(CC(CC)CCCC)sc(CC(CC)CCCC)c5C6=O)s4)sc3c(-c3ccc(CC(CCCC)CCCCCC)cc3)c3ccsc23)cc1,CCc1ccc(C2(c3ccc(CC)cc3)c3cc4c(cc3-c3sc(/C=C5\C(=O)c6ccc(F)cc6C5=C(C#N)C#N)cc32)C(c2ccc(CC)cc2)(c2ccc(CC)cc2)c2c-4sc3c2sc2cc(/C=C4\C(=O)c5ccc(F)cc5C4=C(C#N)C#N)sc23)cc1,0.916,17.63,74.5,12.03,12.031064600000002,0.0088495428096672,,,1:1,DIO,,0.25%,inverted,,ZnO,,MoO3,,,chlorobenzene,,,-5.43,-3.37,1.87,-5.69,-4.01,1.56
2346,10.1039/c8ta07334a,10.1039/c8ta07334a,PBT1-C,TPTT-2F,PBT1-C,TPTT-2F,CCCCCCC(CCCC)Cc1ccc(-c2c3cc(-c4ccc(-c5sc(-c6cccs6)c6c5C(=O)c5c(CC(CC)CCCC)sc(CC(CC)CCCC)c5C6=O)s4)sc3c(-c3ccc(CC(CCCC)CCCCCC)cc3)c3ccsc23)cc1,CCc1ccc(C2(c3ccc(CC)cc3)c3cc4c(cc3-c3sc(/C=C5\C(=O)c6ccc(F)cc6C5=C(C#N)C#N)cc32)C(c2ccc(CC)cc2)(c2ccc(CC)cc2)c2c-4sc3cc(/C=C4\C(=O)c5ccc(F)cc5C4=C(C#N)C#N)sc23)cc1,0.881,15.82,73.0,10.17,10.1743166,0.0424444444444368,,,1:1,DIO,,0.25%,inverted,,ZnO,,MoO3,,,chlorobenzene,,,-5.43,-3.37,1.87,-5.75,-4.04,1.58
2350,10.1038/s41560-018-0263-4,10.1038/s41560-018-0263-4,P2F-EHp,IT-2F,P2F-EHp,ITIC-4F,CCc1c(F)cc(-c2c3cc(-c4ccc(-c5c6c(c(-c7ccc(-c8cc9c(-c%10cc(F)c(CC)c(F)c%10)c%10sc(-c%11ccc(-c%12c%13c(c(-c%14ccc(-c%15cc%16c(-c%17cc(F)c(CC)c(F)c%17)c%17sc(-c%18ccc(-c%19c%20c(c(-c%21cccs%21)c%21nn(CC)nc%19%21)C(=O)N(CC)C%20=O)s%18)cc%17c(-c%17cc(F)c(CC)c(F)c%17)c%16s%15)s%14)c%14nn(CC)nc%12%14)C(=O)N(CC)C%13=O)s%11)cc%10c(-c%10cc(F)c(CC)c(F)c%10)c9s8)s7)c7nn(CC)nc57)C(=O)N(CC)C6=O)s4)sc3c(-c3cc(F)c(CC)c(F)c3)c3ccsc23)cc1F,CCc1ccc(C2(c3ccc(CC)cc3)c3cc4c(cc3-c3sc5cc(/C=C6\C(=O)c7cc(F)c(F)cc7C6=C(C#N)C#N)sc5c32)C(c2ccc(CC)cc2)(c2ccc(CC)cc2)c2c-4sc3cc(/C=C4\C(=O)c5cc(F)c(F)cc5C4=C(C#N)C#N)sc23)cc1,0.891,19.65,74.1,12.96,12.97353915,0.1044687499999841,,,1:1 wt:wt,,,,ITO/PEDOT:PSS/photoactive layer/PFNDI-Br/Ag,conventional,PFNDI-Br,PFDNI-Br,PEDOT:PSS,PEDOT:PSS,100.0,chloroform,chloroform,100.0,-5.38,-3.06,,-5.64,-4.05,
2351,10.1038/s41560-018-0263-4,10.1038/s41560-018-0263-4,P2F-EHp,IT-F,P2F-EHp,IT-F,CCc1c(F)cc(-c2c3cc(-c4ccc(-c5c6c(c(-c7ccc(-c8cc9c(-c%10cc(F)c(CC)c(F)c%10)c%10sc(-c%11ccc(-c%12c%13c(c(-c%14ccc(-c%15cc%16c(-c%17cc(F)c(CC)c(F)c%17)c%17sc(-c%18ccc(-c%19c%20c(c(-c%21cccs%21)c%21nn(CC)nc%19%21)C(=O)N(CC)C%20=O)s%18)cc%17c(-c%17cc(F)c(CC)c(F)c%17)c%16s%15)s%14)c%14nn(CC)nc%12%14)C(=O)N(CC)C%13=O)s%11)cc%10c(-c%10cc(F)c(CC)c(F)c%10)c9s8)s7)c7nn(CC)nc57)C(=O)N(CC)C6=O)s4)sc3c(-c3cc(F)c(CC)c(F)c3)c3ccsc23)cc1F,CCCCCCc1ccc(C2(c3ccc(CCCCCC)cc3)c3cc4c(cc3-c3sc5cc(C=C6C(=O)c7cc(F)ccc7C6=C(C#N)C#N)sc5c32)C(c2ccc(CCCCCC)cc2)(c2ccc(CCCCCC)cc2)c2c-4sc3cc(C=C4C(=O)c5cc(F)ccc5C4=C(C#N)C#N)sc23)cc1,0.959,16.91,61.9,10.06,10.03813111,0.2173845924453316,,,1:1 wt:wt,,,,ITO/PEDOT:PSS/photoactive layer/PFNDI-Br/Ag,conventional,PFNDI-Br,PFDNI-Br,PEDOT:PSS,PEDOT:PSS,100.0,chloroform,chloroform,100.0,-5.38,-3.06,,-5.66,-3.95,
2352,10.1021/jacs.9b09939,10.1021/jacs.9b09939,PTQ10,TPT10,PTQ10,TPT10,CCCCCCCCC(CCCCCC)COc1cnc2c(-c3cccs3)c(F)c(F)cc2n1,CCCCCCCCCCCc1c(/C=C2\C(=O)c3ccc(Br)cc3C2=C(C#N)C#N)sc2c1sc1c3c4nsnc4c4c5sc6c(CCCCCCCCCCC)c(/C=C7\C(=O)c8ccc(Br)cc8C7=C(C#N)C#N)sc6c5n(CC(CC)CCCC)c4c3n(CC(CC)CCCC)c21,0.92,17.25,58.2,9.24,9.236340000000002,0.0396103896103703,,,1:1.2,1-chloronaphthalene,CN,0.5%,inverted,inverted,ZnO,ZnO,MoO3,MoO3,110.0,chloroform,chloroform,110.0,-5.54,-2.92,1.93,-5.52,-3.99,1.53
2353,10.1038/s41467-019-08508-3,10.1038/s41467-019-08508-3,PTQ10,MO-IDIC-2F,PTQ10,MO-IDIC-2F,CCCCCCCCC(CCCCCC)COc1cnc2c(-c3cccs3)c(F)c(F)cc2n1,CCCCCCC1(CCCCCC)c2cc(/C=C3\C(=O)c4cc(F)ccc4C3=C(C#N)C#N)sc2-c2c(OC)c3c(c(OC)c21)-c1sc(/C=C2\C(=O)c4cc(F)ccc4C2=C(C#N)C#N)cc1C3(CCCCCC)CCCCCC,0.906,19.87,74.8,13.46,13.465660560000002,0.0420546805349243,,,1:1,,,,ITO/PEDOT:PSS/PTQ10:acceptors/PDINO/Al,conventional,PDINO,PDINO,PEDOT:PSS,PEDOT:PSS,130.0,chloroform,chloroform,110.0,-5.54,-2.92,1.93,-5.8,-3.93,1.55
2354,10.1038/s41467-019-08508-3,10.1038/s41467-019-08508-3,PTQ10,MO-IDIC,PTQ10,MO-IDIC,CCCCCCCCC(CCCCCC)COc1cnc2c(-c3cccs3)c(F)c(F)cc2n1,CCCCCCC1(CCCCCC)c2cc(/C=C3\C(=O)c4ccccc4C3=C(C#N)C#N)sc2-c2c(OC)c3c(c(OC)c21)-c1sc(/C=C2\C(=O)c4ccccc4C2=C(C#N)C#N)cc1C3(CCCCCC)CCCCCC,0.969,16.92,68.10000000000001,11.16,11.165321880000004,0.0476870967742283,,,1:1,,,,ITO/PEDOT:PSS/PTQ10:acceptors/PDINO/Al,conventional,PDINO,PDINO,PEDOT:PSS,PEDOT:PSS,,chloroform,chloroform,120.0,-5.54,-2.92,1.93,-5.69,-3.89,1.6
