Repository: JiYiqaq/PCE-KA-GNN

# Data directory

- `raw/Active_Database.csv` is the immutable source dataset bundled under CC BY 4.0. Do not overwrite it with processed data.
- `processed/` is created and populated by the training pipeline. Generated `.pt` and `.pth` caches are intentionally ignored by Git because they can exceed GitHub's normal single-file limit.

See `../DATA_LICENSE.md` for provenance, license and checksum information.

File: data/raw/Active_Database.csv (part 22 of 471)
id,doi,doi_norm,donor,acceptor,donor_canonical,acceptor_canonical,donor_smiles,acceptor_smiles,voc,jsc,ff,pce,pce_recomputed,pce_relative_error_percent,pce_avg,pce_best,d_a_ratio,additive,additive_canonical,additive_ratio,device_structure,device_type,etl,etl_canonical,htl,htl_canonical,active_layer_thickness,solvent,solvent_canonical,annealing_temp,homo_d,lumo_d,eg_d,homo_a,lumo_a,eg_a
2355,10.1021/jacs.9b09939,10.1021/jacs.9b09939,PTQ11,TPT10,PTQ11,TPT10,CCOc1nc2cc(F)c(F)c(-c3ccc(-c4c(F)c(F)c(-c5ccc(-c6c(F)c(F)c(-c7cccs7)c7nc(C)c(OCC)nc67)s5)c5nc(C)c(OCC)nc45)s3)c2nc1C,CCCCCCCCCCCc1c(/C=C2\C(=O)c3ccc(Br)cc3C2=C(C#N)C#N)sc2c1sc1c3c4nsnc4c4c5sc6c(CCCCCCCCCCC)c(/C=C7\C(=O)c8ccc(Br)cc8C7=C(C#N)C#N)sc6c5n(CC(CC)CCCC)c4c3n(CC(CC)CCCC)c21,0.88,24.79,74.8,16.32,16.3177696,0.0136666666666787,,,1:1.2,1-chloronaphthalene,CN,0.5%,inverted,inverted,ZnO,ZnO,MoO3,MoO3,110.0,chloroform,chloroform,110.0,-5.52,-2.76,,-5.52,-3.99,
2356,10.1016/j.scib.2019.11.030,10.1016/j.scib.2019.11.030,W1,Y6,W1,Y6,CCOc1c(OCC)c(-c2ccc(-c3cc4c(-c5cc(F)c(CC)s5)c5sc(-c6ccc(-c7c(F)c(F)c(-c8ccc(-c9cc%10c(-c%11cc(F)c(CC)s%11)c%11sc(-c%12ccc(-c%13c(F)c(F)c(-c%14ccc(-c%15cc%16c(-c%17cc(F)c(CC)s%17)c%17sccc%17c(-c%17cc(F)c(CC)s%17)c%16s%15)s%14)c(OCC)c%13OCC)s%12)cc%11c(-c%11cc(F)c(CC)s%11)c%10s9)s8)c(OCC)c7OCC)s6)cc5c(-c5cc(F)c(CC)s5)c4s3)s2)c(F)c(F)c1-c1cccs1,CCCCCCCCCCCc1c(/C=C2\C(=O)c3cc(F)c(F)cc3C2=C(C#N)C#N)sc2c1sc1c3c4nsnc4c4c5sc6c(CCCCCCCCCCC)c(/C=C7\C(=O)c8cc(F)c(F)cc8C7=C(C#N)C#N)sc6c5n(CC(CC)CCCC)c4c3n(CC(CC)CCCC)c21,0.88,25.87,70.7,16.16,16.095279200000004,0.4004999999999774,,,,,,,,,,,,,,,,,-5.65,-4.1,,-5.65,-4.09,1.36
2357,10.1021/acs.chemmater.7b04499,10.1021/acs.chemmater.7b04499,PTB7-Th,IHIC-N,PTB7-Th,IHIC-N,CCCCC(CC)COC(=O)c1sc2csc(-c3cc4c(-c5ccc(CC(CC)CCCC)s5)c5sccc5c(-c5ccc(CC(CC)CCCC)s5)c4s3)c2c1F,CCC1(CC)c2cc3cc4c(cc3cc2-c2sc(/C=C3\C(=O)c5ccccc5C3=C(C#N)C#N)cc21)C(CC)(CC)c1cc(/C=C2\C(=O)c3ccccc3C2=C(C#N)C#N)sc1-4,0.846,13.5,60.6,6.91,6.921125999999999,0.1610130246020127,,,,"1,8-diiodooctane",,0.5,,,,,,,,,,,-5.21,-3.6,1.58,-5.57,-3.8,
2361,10.1021/acs.chemmater.8b01677,10.1021/acs.chemmater.8b01677,PTB7-Th,IOIC3,PTB7-Th,IOIC3,CCCCC(CC)COC(=O)c1sc2csc(-c3cc4c(-c5ccc(CC(CC)CCCC)s5)c5sccc5c(-c5ccc(CC(CC)CCCC)s5)c4s3)c2c1F,CCOc1cc2c(cc(OCC)c3c4c(sc32)-c2sc(/C=C3\C(=O)c5cc(F)c(F)cc5C3=C(C#N)C#N)cc2C4(c2ccc(CC)cc2)c2ccc(CC)cc2)c2sc3c(c12)C(c1ccc(CC)cc1)(c1ccc(CC)cc1)c1cc(/C=C2\C(=O)c4cc(F)c(F)cc4C2=C(C#N)C#N)sc1-3,0.762,22.9,74.9,13.1,13.0699002,0.229769465648844,,,1:1.5,0.2% DIO,,0.2%,conventional,,ZnO,,MoO3,,,,,,-5.21,-3.6,1.58,-5.38,-3.84,
2374,10.1021/acs.chemmater.8b02276,10.1021/acs.chemmater.8b02276,PBDB-T,IDT-4CN,PBDB-T,IDT-4CN,CCCCC(CC)Cc1ccc(-c2c3cc(-c4ccc(-c5sc(-c6cccs6)c6c5C(=O)c5c(CC(CC)CCCC)sc(CC(CC)CCCC)c5C6=O)s4)sc3c(-c3ccc(CC(CC)CCCC)s3)c3ccsc23)s1,CCc1ccc(C2(c3ccc(CC)cc3)c3cc4c(cc3-c3sc(-c5ccc(/C=c6\sc(=C(C#N)C#N)n(CC)c6=O)c6nsnc56)cc32)C(c2ccc(CC)cc2)(c2ccc(CC)cc2)c2cc(-c3ccc(/C=c5/sc(=C(C#N)C#N)n(CC)c5=O)c5nsnc35)sc2-4)cc1,0.91,14.66,60.9,8.13,8.1244254,0.0685682656826689,,,,,,,,,,,,,,,,,-5.33,-3.48,1.84,-5.45,-3.95,
2375,10.1021/acs.chemmater.8b05047,10.1021/acs.chemmater.8b05047,PBDB-T,R10-4Cl,PBDB-T,R10-4Cl,CCCCC(CC)Cc1ccc(-c2c3cc(-c4ccc(-c5sc(-c6cccs6)c6c5C(=O)c5c(CC(CC)CCCC)sc(CC(CC)CCCC)c5C6=O)s4)sc3c(-c3ccc(CC(CC)CCCC)s3)c3ccsc23)s1,CCc1ccc(C2(c3ccc(CC)cc3)c3cc4c(cc3-c3sc(/C=C5\C(=O)c6cc(Cl)c(Cl)cc6C5=C(C#N)C#N)cc32)C(c2ccc(CC)cc2)(c2ccc(CC)cc2)c2c-4sc3c4c(sc23)-c2cc3c(cc2C4(c2ccc(CC)cc2)c2ccc(CC)cc2)-c2sc(/C=C4\C(=O)c5cc(Cl)c(Cl)cc5C4=C(C#N)C#N)cc2C3(c2ccc(CC)cc2)c2ccc(CC)cc2)cc1,0.85,18.9,66.60000000000001,10.7,10.69929,0.0066355140186728,,,,,,,ITO/ZnO/active layer/MoO3/Ag,inverted,ZnO,ZnO,MoO3,MoO3,,,,,-5.33,-3.48,1.84,-5.35,-3.91,1.43
2379,10.1021/acs.chemmater.8b05047,10.1021/acs.chemmater.8b05047,PBDB-T,R12-4Cl,PBDB-T,R12-4Cl,CCCCC(CC)Cc1ccc(-c2c3cc(-c4ccc(-c5sc(-c6cccs6)c6c5C(=O)c5c(CC(CC)CCCC)sc(CC(CC)CCCC)c5C6=O)s4)sc3c(-c3ccc(CC(CC)CCCC)s3)c3ccsc23)s1,CCc1ccc(C2(c3ccc(CC)cc3)c3cc4c(cc3-c3sc5cc(/C=C6\C(=O)c7cc(Cl)c(Cl)cc7C6=C(C#N)C#N)sc5c32)C(c2ccc(CC)cc2)(c2ccc(CC)cc2)c2c-4sc3c4c(sc23)-c2cc3c(cc2C4(c2ccc(CC)cc2)c2ccc(CC)cc2)-c2sc4cc(/C=C5\C(=O)c6cc(Cl)c(Cl)cc6C5=C(C#N)C#N)sc4c2C3(c2ccc(CC)cc2)c2ccc(CC)cc2)cc1,0.75,18.5,66.9,9.3,9.282375,0.1895161290322652,,,,,,,ITO/ZnO/active layer/MoO3/Ag,inverted,ZnO,ZnO,MoO3,MoO3,,,,,-5.33,-3.48,1.84,-5.26,-3.95,1.35
2384,10.1021/acs.chemmater.8b01319,10.1021/acs.chemmater.8b01319,PBDB-T,ITOIC-2F,PBDB-T,ITOIC-2F,CCCCC(CC)Cc1ccc(-c2c3cc(-c4ccc(-c5sc(-c6cccs6)c6c5C(=O)c5c(CC(CC)CCCC)sc(CC(CC)CCCC)c5C6=O)s4)sc3c(-c3ccc(CC(CC)CCCC)s3)c3ccsc23)s1,CCCCCCOc1c(/C=C2\C(=O)c3cc(F)c(F)cc3C2=C(C#N)C#N)sc(-c2cc3c(s2)-c2cc4c(cc2C3(c2ccc(CCCCCC)cc2)c2ccc(CCCCCC)cc2)-c2sc(-c3sc(/C=C5\C(=O)c6cc(F)c(F)cc6C5=C(C#N)C#N)c(OCCCCCC)c3OCCCCCC)cc2C4(c2ccc(CCCCCC)cc2)c2ccc(CCCCCC)cc2)c1OCCCCCC,0.897,21.04,64.5,12.17,12.173007599999998,0.0247132292522459,,,,,,,inverted,inverted,ZnO,,MoO3,,100.0,,,,-5.33,-3.48,1.84,-5.52,-3.9,
2385,10.1021/acs.chemmater.8b01319,10.1021/acs.chemmater.8b01319,PBDB-T,ITOIC-F,PBDB-T,ITOIC-F,CCCCC(CC)Cc1ccc(-c2c3cc(-c4ccc(-c5sc(-c6cccs6)c6c5C(=O)c5c(CC(CC)CCCC)sc(CC(CC)CCCC)c5C6=O)s4)sc3c(-c3ccc(CC(CC)CCCC)s3)c3ccsc23)s1,CCOc1c(/C=C2\C(=O)c3cc(F)ccc3C2=C(C#N)C#N)sc(-c2cc3c(s2)-c2cc4c(cc2C3(c2ccc(CC)cc2)c2ccc(CC)cc2)-c2sc(-c3sc(/C=C5\C(=O)c6cc(F)ccc6C5=C(C#N)C#N)c(OCC)c3OCC)cc2C4(c2ccc(CC)cc2)c2ccc(CC)cc2)c1OCC,0.946,18.6,60.5,10.65,10.645338000000002,0.0437746478873046,,,,,,,inverted,inverted,ZnO,,MoO3,,100.0,,,,-5.33,-3.48,1.84,,,
2386,10.1021/acs.chemmater.8b01319,10.1021/acs.chemmater.8b01319,PBDB-T,ITOIC,PBDB-T,ITOIC,CCCCC(CC)Cc1ccc(-c2c3cc(-c4ccc(-c5sc(-c6cccs6)c6c5C(=O)c5c(CC(CC)CCCC)sc(CC(CC)CCCC)c5C6=O)s4)sc3c(-c3ccc(CC(CC)CCCC)s3)c3ccsc23)s1,CCOc1c(/C=C2\C(=O)c3ccccc3C2=C(C#N)C#N)sc(-c2cc3c(s2)-c2cc4c(cc2C3(c2ccc(CC)cc2)c2ccc(CC)cc2)-c2sc(-c3sc(/C=C5\C(=O)c6ccccc6C5=C(C#N)C#N)c(OCC)c3OCC)cc2C4(c2ccc(CC)cc2)c2ccc(CC)cc2)c1OCC,1.024,15.73,55.1,8.87,8.87524352,0.0591152198421702,,,,,,,ITO/ZnO/active layer/MoO3/Ag,inverted,ZnO,,MoO3,,100.0,,,,-5.33,-3.48,1.84,,,
2387,10.1021/acsaem.0c02083,10.1021/acsaem.0c02083,PBDB-T,BTCPDTO4,PBDB-T,BTCPDTO4,CCCCC(CC)Cc1ccc(-c2c3cc(-c4ccc(-c5sc(-c6cccs6)c6c5C(=O)c5c(CC(CC)CCCC)sc(CC(CC)CCCC)c5C6=O)s4)sc3c(-c3ccc(CC(CC)CCCC)s3)c3ccsc23)s1,CCOc1c(OCC)c(-c2cc3c(s2)-c2sc(/C=C4\C(=O)c5cc(F)c(F)cc5C4=C(C#N)C#N)cc2C3(CC)CC)c2nsnc2c1-c1cc2c(s1)-c1sc(/C=C3\C(=O)c4cc(F)c(F)cc4C3=C(C#N)C#N)cc1C2(CC)CC,0.78,21.21,71.0,11.85,11.746098000000002,0.8768101265822611,,,,,,,ITO/ZnO/PEIE/PBDB-T:acceptor/MoOx/Ag,,ZnO/PEIE,,MoOx,,110.0,,,,-5.33,-3.48,1.84,-5.52,-3.9,1.38
2391,10.1021/acs.chemmater.0c01245,10.1021/acs.chemmater.0c01245,PBDB-TF,BTCT-2Cl,PBDB-TF,BTCT-2Cl,CCCCC(CC)Cc1sc(-c2c3cc(-c4ccc(-c5sc(-c6cccs6)c6c5C(=O)c5c(CC(CC)CCCC)sc(CC(CC)CCCC)c5C6=O)s4)sc3c(-c3cc(F)c(CC(CC)CCCC)s3)c3ccsc23)cc1F,CCc1c(/C=C2\C(=O)c3c(csc3Cl)C2=C(C#N)C#N)sc2c1sc1c3c4nsnc4c4c5sc6c(CC)c(/C=C7\C(=O)c8c(csc8Cl)C7=C(C#N)C#N)sc6c5n(CC)c4c3n(CC)c21,0.877,24.4,70.39999999999999,15.1,15.064755199999995,0.2334092715231969,,,,,,,,,,,,,,,,,-5.49,-3.64,1.8,-5.56,-3.95,
2397,10.1016/j.nanoen.2021.106538,10.1016/j.nanoen.2021.106538,PBDB-TF,Y-T,PBDB-TF,Y-T,CCCCC(CC)Cc1sc(-c2c3cc(-c4ccc(-c5sc(-c6cccs6)c6c5C(=O)c5c(CC(CC)CCCC)sc(CC(CC)CCCC)c5C6=O)s4)sc3c(-c3cc(F)c(CC(CC)CCCC)s3)c3ccsc23)cc1F,CCc1c(C=C2C(=O)N(CC)C(=S)N(CC)C2=O)sc2c1sc1c3c4nsnc4c4c5sc6c(CC)c(C=C7C(=O)N(CC)C(=S)N(CC)C7=O)sc6c5n(CC)c4c3n(CC)c21,1.19,9.21,46.2,5.06,5.063473800000001,0.0686521739130626,,,,,,,,,,,,,,,,,-5.49,-3.64,1.8,-5.42,-3.7,
2406,10.1021/acs.macromol.6b02733,10.1021/acs.macromol.6b02733,PIDT-DTN,ITIC,PIDT-DTN,ITIC,CCc1ccc(C2(c3ccc(CC)cc3)c3cc4c(cc3-c3sccc32)C(c2ccc(CC)cc2)(c2ccc(CC)cc2)c2cc(-c3sc(-c5sc(-c6cc(CC)c(-c7cc8c(s7)-c7cc9c(cc7C8(c7ccc(CC)cc7)c7ccc(CC)cc7)-c7sc(-c8sc(-c%10sc(-c%11cc(CC)c(-c%12cc%13c(s%12)-c%12cc%14c(cc%12C%13(c%12ccc(CC)cc%12)c%12ccc(CC)cc%12)-c%12sc(-c%13sc(-c%15sc(-c%16cc(CC)cs%16)c%16c%15C(=O)c%15ccccc%15C%16=O)cc%13CC)cc%12C%14(c%12ccc(CC)cc%12)c%12ccc(CC)cc%12)s%11)c%11c%10C(=O)c%10ccccc%10C%11=O)cc8CC)cc7C9(c7ccc(CC)cc7)c7ccc(CC)cc7)s6)c6c5C(=O)c5ccccc5C6=O)cc3CC)sc2-4)cc1,CCCCCCc1ccc(C2(c3ccc(CCCCCC)cc3)c3cc4c(cc3-c3sc5cc(C=C6C(=O)c7ccccc7C6=C(C#N)C#N)sc5c32)C(c2ccc(CCCCCC)cc2)(c2ccc(CCCCCC)cc2)c2c-4sc3cc(C=C4C(=O)c5ccccc5C4=C(C#N)C#N)sc23)cc1,0.97,3.8,29.0,1.1,1.06894,2.823636363636372,,,4:6,,,,ITO/PEDOT:PSS/active layer/Ca/Al,conventional,Ca,Ca,PEDOT:PSS,PEDOT:PSS,90.0,CF,chloroform,,-5.37,-3.48,1.89,-5.49,-3.83,1.59
2407,10.1021/acs.jpcc.0c07162,10.1021/acs.jpcc.0c07162,P3HT,TPBT-RCN,P3HT,TPBT-RCN,CCCCCCc1ccsc1,CCCCCCCCCCCc1c(/C=c2/sc(=C(C#N)C#N)n(CC)c2=O)sc2c1sc1c3c4nsnc4c4c5sc6c(CCCCCCCCCCC)c(/C=c7/sc(=C(C#N)C#N)n(CC)c7=O)sc6c5n(CC(CC)CCCC)c4c3n(CC(CC)CCCC)c21,0.81,10.29,61.44,5.11,5.120962559999999,0.2145315068492859,,,,,,,,polymer solar cell,,,,,,,,,-5.01,-3.12,,-5.42,-3.71,
2408,10.1021/acs.jpcc.0c07162,10.1021/acs.jpcc.0c07162,P3HT,Y5,P3HT,Y5,CCCCCCc1ccsc1,CCCCCCCCCCCc1c(/C=C2\C(=O)c3ccccc3C2=C(C#N)C#N)sc2c1sc1c3c4nsnc4c4c5sc6c(CCCCCCCCCCC)c(/C=C7\C(=O)c8ccccc8C7=C(C#N)C#N)sc6c5n(CC(CC)CCCC)c4c3n(CC(CC)CCCC)c21,0.59,12.17,50.42,3.6,3.62030726,0.564090555555557,,,,,,,,polymer solar cell,,,,,,,,,-5.01,-3.12,,-5.55,-3.87,1.4
2409,10.1021/acs.chemmater.6b03323,10.1021/acs.chemmater.6b03323,P3HT,SF-OR,P3HT,SF-OR,CCCCCCc1ccsc1,CCc1cc(-c2ccc3c(c2)C2(c4cc(-c5cc(CC)c(/C=C6\SC(=S)N(CC)C6=O)s5)ccc4-3)c3cc(-c4cc(CC)c(/C=C5\SC(=S)N(CC)C5=O)s4)ccc3-c3ccc(-c4cc(CC)c(/C=C5\SC(=S)N(CC)C5=O)s4)cc32)sc1/C=C1\SC(=S)N(CC)C1=O,0.97,7.5,65.0,4.7,4.72875,0.6117021276595661,,,1:0.5,,,,ITO/PEDOT:PSS/active layer/ZnO NPs/Al,conventional,ZnO NPs,ZnO,PEDOT:PSS,PEDOT:PSS,100.0,chloroform,chloroform,150.0,-5.01,-3.12,,-5.5,-3.25,2.15
2410,10.1016/j.orgel.2015.03.017,10.1016/j.orgel.2015.03.017,P3HT,PMI-F-PMI,P3HT,PMI-F-PMI,CCCCCCc1ccsc1,CCCCCCCCC1(CCCCCCCC)c2cc(-c3ccc4c5ccc6c7c(ccc(c8cccc3c84)c75)C(=O)N(c3c(C(C)C)cccc3C(C)C)C6=O)ccc2-c2ccc(-c3ccc4c5ccc6c7c(ccc(c8cccc3c84)c75)C(=O)N(c3c(C(C)C)cccc3C(C)C)C6=O)cc21,0.98,5.61,42.0,2.3,2.309076,0.3946086956521872,,,1:1,,,,ITO/PEDOT:PSS/active layer/BCP/LiF/Al,conventional,BCP/LiF,BCP/LiF,PEDOT:PSS,PEDOT:PSS,100.0,dichlorobenzene,o-DCB,150.0,-5.01,-3.12,,-5.74,-3.54,2.2
2414,10.1021/acs.jpcc.0c02111,10.1021/acs.jpcc.0c02111,J52-Cl,TPD3,J52-Cl,TPD3,CCCCCCCCC(CCCCCC)Cn1nc2c(-c3cccs3)c(F)c(F)c(-c3ccc(-c4cc5c(-c6cc(Cl)c(CC(CC)CCCC)s6)c6sccc6c(-c6cc(Cl)c(CC(CC)CCCC)s6)c5s4)s3)c2n1,CCc1ccc(C2(c3ccc(CC)cc3)c3cc4c(cc3-c3sc(-c5sc(/C=c6/sc(=C(C#N)C#N)n(CC)c6=O)c6c5C(=O)N(CC)C6=O)cc32)C(c2ccc(CC)cc2)(c2ccc(CC)cc2)c2cc(-c3sc(/C=c5/sc(=C(C#N)C#N)n(CC)c5=O)c5c3C(=O)N(CC)C5=O)sc2-4)cc1,0.97,12.69,62.0,7.58,7.631765999999999,0.6829287598944441,,,,,,,,,,,,,,,,,-5.39,-3.45,,-5.65,-3.79,
2415,10.1016/j.orgel.2021.106195,10.1016/j.orgel.2021.106195,J52-Cl,BTA11,J52-Cl,BTA11,CCCCCCCCC(CCCCCC)Cn1nc2c(-c3cccs3)c(F)c(F)c(-c3ccc(-c4cc5c(-c6cc(Cl)c(CC(CC)CCCC)s6)c6sccc6c(-c6cc(Cl)c(CC(CC)CCCC)s6)c5s4)s3)c2n1,CCc1ccc(C2(c3ccc(CC)cc3)c3cc4c(cc3-c3sc5cc(-c6ccc(/C=C7\SC(=S)N(CC)C7=O)c7nn(CC)nc67)sc5c32)C(c2ccc(CC)cc2)(c2ccc(CC)cc2)c2c-4sc3cc(-c4ccc(/C=C5\SC(=S)N(CC)C5=O)c5nn(CC)nc45)sc23)cc1,1.2,0.43,25.9,0.13,0.1336439999999999,2.803076923076908,,,,,,,ITO/PEDOT:PSS/active layer/Ca/Al,conventional,Ca,Ca,PEDOT:PSS,PEDOT:PSS,,chloroform,chloroform,,-5.39,-3.45,,-5.29,-3.53,
2416,10.1016/j.orgel.2021.106195,10.1016/j.orgel.2021.106195,J52-Cl,BTA17,J52-Cl,BTA17,CCCCCCCCC(CCCCCC)Cn1nc2c(-c3cccs3)c(F)c(F)c(-c3ccc(-c4cc5c(-c6cc(Cl)c(CC(CC)CCCC)s6)c6sccc6c(-c6cc(Cl)c(CC(CC)CCCC)s6)c5s4)s3)c2n1,CCc1ccc(C2(c3ccc(CC)cc3)c3cc4c(cc3-c3sc5cc(-c6ccc(C=C(C#N)C#N)c7nn(CC)nc67)sc5c32)C(c2ccc(CC)cc2)(c2ccc(CC)cc2)c2c-4sc3cc(-c4ccc(C=C(C#N)C#N)c5nn(CC)nc45)sc23)cc1,1.09,7.08,67.2,5.18,5.1859584000000005,0.1150270270270426,,,,,,,ITO/PEDOT:PSS/active layer/Ca/Al,conventional,Ca,Ca,PEDOT:PSS,PEDOT:PSS,,chloroform,chloroform,,-5.39,-3.45,,-5.41,-3.69,
2422,10.1021/acs.chemmater.8b02222,10.1021/acs.chemmater.8b02222,FTAZ,F7IC,FTAZ,ITIC-4F,CCCCCCC(CCCC)CCc1c2cc(-c3ccc(-c4c(F)c(F)c(-c5cccs5)c5nn(CC(CCCC)CCCCCC)nc45)s3)sc2c(CCC(CCCC)CCCCCC)c2ccsc12,CCc1ccc(C2(c3ccc(CC)cc3)c3cc4c(cc3-c3sc5cc(/C=C6\C(=O)c7cc(F)c(F)cc7C6=C(C#N)C#N)sc5c32)C(c2ccc(CC)cc2)(c2ccc(CC)cc2)c2c-4sc3cc(/C=C4\C(=O)c5cc(F)c(F)cc5C4=C(C#N)C#N)sc23)cc1,0.742,18.43,59.7,8.2,8.164010820000001,0.438892439024364,,,1:1.5,DIO,,0.25% v/v,ITO/ZnO/PFN-Br/FTAZ:FREA/MoOx/Ag,conventional,PFN-Br,PFN-Br,PEDOT:PSS,PEDOT:PSS,,chlorobenzene,chlorobenzene,,-5.38,-3.17,,-5.74,-4.01,1.56
2425,10.1021/acs.macromol.9b00793,10.1021/acs.macromol.9b00793,PDCBT-Cl,ITIC-Th1,PDCBT-Cl,ITIC-Th1,CCCCCCCCC(CCCCCC)CCOC(=O)c1csc(-c2cc(C(=O)OCCC(CCCCCC)CCCCCCCC)c(-c3ccc(-c4sccc4Cl)s3)s2)c1,CCCCCCc1ccc(C2(c3ccc(CCCCCC)s3)c3cc4c(cc3-c3sc5cc(C=C6C(=O)c7cc(F)ccc7C6=C(C#N)C#N)sc5c32)C(c2ccc(CCCCCC)s2)(c2ccc(CCCCCC)s2)c2c-4sc3cc(C=C4C(=O)c5cc(F)ccc5C4=C(C#N)C#N)sc23)s1,0.94,18.5,71.2,12.38,12.38168,0.0135702746365133,12.11,12.38,1:1 w/w,,,,ITO/PEDOT:PSS/polymer:ITIC-Th1/PDINO/Al,,PDINO,,PEDOT:PSS,,110.0,chloroform,,,-5.34,-3.01,1.91,-5.74,-4.01,1.55
2426,10.1021/acs.macromol.9b00793,10.1021/acs.macromol.9b00793,PDCBT-F,ITIC-Th1,PDCBT-F,ITIC-Th1,CCOC(=O)c1csc(-c2cc(C(=O)OCC)c(-c3cc(F)c(-c4ccc(-c5sc(-c6cc(C(=O)OCC)c(-c7cc(F)c(-c8ccc(-c9sc(-c%10cc(C(=O)OCC)c(-c%11cc(F)c(-c%12cccs%12)s%11)s%10)cc9C(=O)OCC)s8)s7)s6)cc5C(=O)OCC)s4)s3)s2)c1,CCCCCCc1ccc(C2(c3ccc(CCCCCC)s3)c3cc4c(cc3-c3sc5cc(C=C6C(=O)c7cc(F)ccc7C6=C(C#N)C#N)sc5c32)C(c2ccc(CCCCCC)s2)(c2ccc(CCCCCC)s2)c2c-4sc3cc(C=C4C(=O)c5cc(F)ccc5C4=C(C#N)C#N)sc23)s1,0.93,17.52,66.2,10.85,10.7863632,0.5865142857142801,10.54,10.85,1:1,,,,ITO/PEDOT:PSS/PDCBT-F:ITIC-Th1/PDINO/Al,polymer solar cell,PDINO,,PEDOT:PSS,,110.0,chloroform,,,-5.32,-2.98,1.93,-5.74,-4.01,1.55
2427,10.1021/acs.chemmater.7b02228,10.1021/acs.chemmater.7b02228,PBTA-BO,IffBR,PBTA-BO,IffBR,CCc1cc(-c2c3cc(-c4ccc(-c5c(F)c(F)c(-c6ccc(-c7cc8c(-c9cc(CC)c(CC)s9)c9sc(-c%10ccc(-c%11c(F)c(F)c(-c%12ccc(-c%13cc%14c(-c%15cc(CC)c(CC)s%15)c%15sc(-c%16ccc(-c%17c(F)c(F)c(-c%18cccs%18)c%18nn(CC)nc%17%18)s%16)cc%15c(-c%15cc(CC)c(CC)s%15)c%14s%13)s%12)c%12nn(CC)nc%11%12)s%10)cc9c(-c9cc(CC)c(CC)s9)c8s7)s6)c6nn(CC)nc56)s4)sc3c(-c3cc(CC)c(CC)s3)c3ccsc23)sc1CC,CCc1ccc(C2(c3ccc(CC)cc3)c3cc4c(cc3-c3sc(-c5c(F)c(F)c(/C=C6\SC(=S)N(CC)C6=O)c6nsnc56)cc32)C(c2ccc(CC)cc2)(c2ccc(CC)cc2)c2cc(-c3c(F)c(F)c(/C=C5\SC(=S)N(CC)C5=O)c5nsnc35)sc2-4)cc1,1.013,11.77,52.3,6.34,6.235734229999999,1.6445705047318828,,,1:0:1.6,,,,ITO/PEDOT:PSS/photoactive layer/PFN-Br/Al,conventional,PFN-Br,,PEDOT:PSS,,85.0,chlorobenzene,,,-5.31,-2.89,,-5.71,-3.77,
2428,10.1021/acs.macromol.9b00793,10.1021/acs.macromol.9b00793,PDCBT-2Cl,ITIC-Th1,PDCBT-2Cl,ITIC-Th1,CCOC(=O)c1csc(-c2cc(C(=O)OCC)c(-c3cc(Cl)c(-c4sc(-c5sc(-c6cc(C(=O)OCC)c(-c7cc(Cl)c(-c8sc(-c9sc(-c%10cc(C(=O)OCC)c(-c%11cc(Cl)c(-c%12sccc%12Cl)s%11)s%10)cc9C(=O)OCC)cc8Cl)s7)s6)cc5C(=O)OCC)cc4Cl)s3)s2)c1,CCCCCCc1ccc(C2(c3ccc(CCCCCC)s3)c3cc4c(cc3-c3sc5cc(C=C6C(=O)c7cc(F)ccc7C6=C(C#N)C#N)sc5c32)C(c2ccc(CCCCCC)s2)(c2ccc(CCCCCC)s2)c2c-4sc3cc(C=C4C(=O)c5cc(F)ccc5C4=C(C#N)C#N)sc23)s1,0.99,13.54,51.8,6.94,6.943582799999999,0.0516253602305251,6.65,6.94,1:1 w/w,,,,ITO/PEDOT:PSS/polymer:ITIC-Th1/PDINO/Al,,PDINO,,PEDOT:PSS,,110.0,chloroform,,,-5.44,-3.0,1.95,-5.74,-4.01,1.55
2429,10.1021/acs.chemmater.7b02536,10.1021/acs.chemmater.7b02536,SM1,IDIC,SM1,IDIC,CCCCCCCCc1cc(/C=C(/C#N)C(=O)OCC(CC)CCCC)sc1-c1ccc(-c2sc(-c3cc4c(-c5ccc(CC(CC)CCCC)s5)c5sc(-c6cc(CCCCCCCC)c(-c7ccc(-c8sc(/C=C(\C#N)C(=O)OCC(CC)CCCC)cc8CCCCCCCC)s7)s6)cc5c(-c5ccc(CC(CC)CCCC)s5)c4s3)cc2CCCCCCCC)s1,CCCCCCC1(CCCCCC)c2cc3c(cc2-c2sc(/C=C4\C(=O)c5ccccc5C4=C(C#N)C#N)cc21)C(CCCCCC)(CCCCCC)c1cc(/C=C2\C(=O)c4ccccc4C2=C(C#N)C#N)sc1-3,0.905,15.18,73.6,10.11,10.1110944,0.0108249258160187,,,,,,,,,,,,,,,,,-5.25,-2.8,1.88,-5.69,-3.91,1.63
2431,10.1016/j.scib.2019.10.002,10.1016/j.scib.2019.10.002,D16,Y6,L1,Y6,CCc1csc(-c2cc3oc(=O)c4cc(-c5cc(CC)c(-c6cc7c(-c8ccc(CC)s8)c8sc(-c9sc(-c%10cc%11oc(=O)c%12cc(-c%13cc(CC)c(-c%14cc%15c(-c%16ccc(CC)s%16)c%16sc(-c%17sc(-c%18cc%19oc(=O)c%20cc(-c%21cc(CC)c(-c%22cc%23c(-c%24ccc(CC)s%24)c%24sccc%24c(-c%24ccc(CC)s%24)c%23s%22)s%21)sc%20c%19s%18)cc%17CC)cc%16c(-c%16ccc(CC)s%16)c%15s%14)s%13)sc%12c%11s%10)cc9CC)cc8c(-c8ccc(CC)s8)c7s6)s5)sc4c3s2)c1,CCCCCCCCCCCc1c(/C=C2\C(=O)c3cc(F)c(F)cc3C2=C(C#N)C#N)sc2c1sc1c3c4nsnc4c4c5sc6c(CCCCCCCCCCC)c(/C=C7\C(=O)c8cc(F)c(F)cc8C7=C(C#N)C#N)sc6c5n(CC(CC)CCCC)c4c3n(CC(CC)CCCC)c21,0.85,25.41,74.9,16.22,16.1772765,0.2634001233045467,,,,,,,,,,,,,,,,,,,,-5.65,-4.09,1.36
2432,10.1021/acs.macromol.6b00248,10.1021/acs.macromol.6b00248,PBDD4T-2F,ITIC,PBDD4T-2F,ITIC,CCCCC(CC)Cc1csc(-c2sc(-c3cc(CC(CC)CCCC)c(-c4cc(F)c(-c5sccc5F)s4)s3)c3c2C(=O)c2c(CC(CC)CCCC)sc(CC(CC)CCCC)c2C3=O)c1,CCCCCCc1ccc(C2(c3ccc(CCCCCC)cc3)c3cc4c(cc3-c3sc5cc(C=C6C(=O)c7ccccc7C6=C(C#N)C#N)sc5c32)C(c2ccc(CCCCCC)cc2)(c2ccc(CCCCCC)cc2)c2c-4sc3cc(C=C4C(=O)c5ccccc5C4=C(C#N)C#N)sc23)cc1,0.94,15.04,61.0,8.69,8.623936,0.7602301495972269,,,1:1,DPE,,100:1 v/v solvent:additive,ITO/PFN/BHJ-active-layer/MoO3/Al,,PFN,,MoO3,,90.0,,,,-5.39,-3.61,,-5.49,-3.83,1.59
2433,10.1021/acs.macromol.6b00248,10.1021/acs.macromol.6b00248,PBDD4T,ITIC,PBDD4T,ITIC,CCc1csc(-c2sc(-c3cc(CC)c(-c4ccc(-c5ccc(-c6sc(-c7sc(-c8cc(CC)c(-c9ccc(-c%10ccc(-c%11sc(-c%12sc(-c%13cc(CC)c(-c%14ccc(-c%15cccs%15)s%14)s%13)c%13c%12C(=O)c%12c(CC)sc(CC)c%12C%13=O)cc%11CC)s%10)s9)s8)c8c7C(=O)c7c(CC)sc(CC)c7C8=O)cc6CC)s5)s4)s3)c3c2C(=O)c2c(CC)sc(CC)c2C3=O)c1,CCCCCCc1ccc(C2(c3ccc(CCCCCC)cc3)c3cc4c(cc3-c3sc5cc(C=C6C(=O)c7ccccc7C6=C(C#N)C#N)sc5c32)C(c2ccc(CCCCCC)cc2)(c2ccc(CCCCCC)cc2)c2c-4sc3cc(C=C4C(=O)c5ccccc5C4=C(C#N)C#N)sc23)cc1,0.88,2.04,25.0,0.45,0.4488,0.266666666666662,,,1:1,DPE,,100:1 v/v solvent:additive,inverted,,PFN,,MoO3,,85.0,,,,-5.3,-3.54,1.76,-5.49,-3.83,1.59
2434,10.1021/acs.jpclett.8b03247,10.1021/acs.jpclett.8b03247,J52-2Cl,ITIC,J52-2Cl,ITIC,CCc1sc(-c2c3cc(-c4ccc(-c5c(F)c(F)c(-c6ccc(-c7cc8c(-c9cc(Cl)c(CC)s9)c9sc(-c%10ccc(-c%11c(F)c(F)c(-c%12ccc(-c%13cc%14c(-c%15cc(Cl)c(CC)s%15)c%15sc(-c%16ccc(-c%17c(F)c(F)c(-c%18cccs%18)c%18nn(CC)nc%17%18)s%16)cc%15c(-c%15cc(Cl)c(CC)s%15)c%14s%13)s%12)c%12nn(CC)nc%11%12)s%10)cc9c(-c9cc(Cl)c(CC)s9)c8s7)s6)c6nn(CC)nc56)s4)sc3c(-c3cc(Cl)c(CC)s3)c3ccsc23)cc1Cl,CCCCCCc1ccc(C2(c3ccc(CCCCCC)cc3)c3cc4c(cc3-c3sc5cc(C=C6C(=O)c7ccccc7C6=C(C#N)C#N)sc5c32)C(c2ccc(CCCCCC)cc2)(c2ccc(CCCCCC)cc2)c2c-4sc3cc(C=C4C(=O)c5ccccc5C4=C(C#N)C#N)sc23)cc1,0.956,17.17,70.19999999999999,11.53,11.52299304,0.0607715524718127,,,,,,,,,,,,,,,,,-5.38,,1.94,-5.49,-3.83,1.59
2435,10.1021/acs.jpclett.9b01931,10.1021/acs.jpclett.9b01931,PBDB-T2F,a-ITIC-2Cl,PBDB-T2F,a-ITIC-2Cl,CCc1sc(-c2c3cc(-c4ccc(-c5sc(-c6ccc(-c7cc8c(-c9cc(F)c(CC)s9)c9sc(-c%10ccc(-c%11sc(-c%12ccc(-c%13cc%14c(-c%15cc(F)c(CC)s%15)c%15sc(-c%16ccc(-c%17sc(-c%18cccs%18)c%18c%17C(=O)c%17c(CC)sc(CC)c%17C%18=O)s%16)cc%15c(-c%15cc(F)c(CC)s%15)c%14s%13)s%12)c%12c%11C(=O)c%11c(CC)sc(CC)c%11C%12=O)s%10)cc9c(-c9cc(F)c(CC)s9)c8s7)s6)c6c5C(=O)c5c(CC)sc(CC)c5C6=O)s4)sc3c(-c3cc(F)c(CC)s3)c3ccsc23)cc1F,CCc1ccc(C2(c3ccc(CC)cc3)c3cc4c(cc3-c3sc5cc(/C=C6\C(=O)c7ccccc7C6=C(C#N)C#N)sc5c32)C(c2ccc(CC)cc2)(c2ccc(CC)cc2)c2c-4sc3cc(/C=C4\C(=O)c5cc(Cl)c(Cl)cc5C4=C(C#N)C#N)sc23)cc1,0.88,18.91,73.5,12.23,12.230988,0.008078495502858,,,,,,,,,,,,,,,,,-5.5,-3.6,,,,
2437,10.1021/acs.macromol.8b02360,10.1021/acs.macromol.8b02360,2TC_TT_BDTFT,m-ITIC,2TC_TT_BDTFT,m-ITIC,CCOC(=O)c1ccsc1-c1cc2sc(-c3sc(-c4cc5c(-c6cc(F)c(CC)s6)c6sc(-c7cc(C(=O)OCC)c(-c8cc9sc(-c%10sc(-c%11cc%12c(-c%13cc(F)c(CC)s%13)c%13sc(-c%14cc(C(=O)OCC)c(-c%15cc%16sc(-c%17sc(-c%18cc%19c(-c%20cc(F)c(CC)s%20)c%20sccc%20c(-c%20cc(F)c(CC)s%20)c%19s%18)cc%17C(=O)OCC)cc%16s%15)s%14)cc%13c(-c%13cc(F)c(CC)s%13)c%12s%11)cc%10C(=O)OCC)cc9s8)s7)cc6c(-c6cc(F)c(CC)s6)c5s4)cc3C(=O)OCC)cc2s1,CCCCCCc1cccc(C2(c3cccc(CCCCCC)c3)c3cc4c(cc3-c3sc5cc(C=C6C(=O)c7ccccc7C6=C(C#N)C#N)sc5c32)C(c2cccc(CCCCCC)c2)(c2cccc(CCCCCC)c2)c2c-4sc3cc(C=C4C(=O)c5ccccc5C4=C(C#N)C#N)sc23)c1,1.06,15.25,59.3,9.65,9.585845,0.6648186528497543,,,,,,,ITO/PEDOT:PSS/polymer:m-ITIC/PDINO/Al,conventional,PDINO,,PEDOT:PSS,,,o-DCB,,120.0,-5.45,-3.5,,-5.52,-3.82,1.58
2447,10.1021/ja301460s,10.1021/ja301460s,PBDTP-DPP,PC71BM,PBDTP-DPP,PC71BM,CCCCCCC(CCCC)CN1C(=O)C2=C(c3cccs3)N(C(CCCC)CCCCCC)C(=O)C2=C1c1ccc(-c2cc3c(-c4ccc(CC(CC)CCCC)cc4)c4sccc4c(-c4ccc(CC(CC)CCCC)cc4)c3s2)s1,COC(=O)CCCC1(c2ccccc2)C23c4c5ccc6c7cc8c9c%10c(cc%11cc%12c%13c%14c(cc%15c%16ccc-5c2c%16c2c5c%16c%17c(c(c46)c7c9c%17c4c%10c%11c%13c4c%16c%14c%152)C513)C%12)C8,0.76,13.6,60.0,6.0,6.2016,3.36,6.0,6.2,1:2,"1,8-diiodooctane",,1 vol%,ITO/PEDOT:PSS/polymer:PC71BM/Ca/Al,,,,PEDOT:PSS,,100.0,chloroform,,,-5.35,-3.56,1.79,-6.0,-4.0,2.0
2448,10.1021/ja301460s,10.1021/ja301460s,PBDTP-FDPP,PC71BM,PBDTP-FDPP,PC71BM,CCCCCCC(CCCC)CN1C(=O)C2=C(c3ccco3)N(C(CCCC)CCCCCC)C(=O)C2=C1c1ccc(-c2cc3c(-c4ccc(CC(CC)CCCC)cc4)c4sccc4c(-c4ccc(CC(CC)CCCC)cc4)c3s2)o1,COC(=O)CCCC1(c2ccccc2)C23c4c5ccc6c7cc8c9c%10c(cc%11cc%12c%13c%14c(cc%15c%16ccc-5c2c%16c2c5c%16c%17c(c(c46)c7c9c%17c4c%10c%11c%13c4c%16c%14c%152)C513)C%12)C8,0.77,7.42,59.0,3.0,3.370906,12.363533333333326,3.0,3.3,1:2,"1,8-diiodooctane",,1 vol%,ITO/PEDOT:PSS/polymer:PC71BM/Ca/Al,,,,PEDOT:PSS,,100.0,"1,2-dichlorobenzene",,,-5.33,-3.57,1.76,-6.0,-4.0,2.0
2449,10.1021/ja301460s,10.1021/ja301460s,PBDTT-DPP,PC71BM,PBDTT-DPP,PC71BM,CCCCCCC(CCCC)CN1C(=O)C2=C(c3cccs3)N(C(CCCC)CCCCCC)C(=O)C2=C1c1ccc(-c2cc3c(-c4ccc(CC(CC)CCCC)s4)c4sccc4c(-c4ccc(CC(CC)CCCC)s4)c3s2)s1,COC(=O)CCCC1(c2ccccc2)C23c4c5ccc6c7cc8c9c%10c(cc%11cc%12c%13c%14c(cc%15c%16ccc-5c2c%16c2c5c%16c%17c(c(c46)c7c9c%17c4c%10c%11c%13c4c%16c%14c%152)C513)C%12)C8,0.73,14.0,65.0,6.5,6.643,2.1999999999999966,6.5,6.6,1:2,,,0 vol%,ITO/PEDOT:PSS/polymer:PC71BM/Ca/Al,,,,PEDOT:PSS,,100.0,"1,2-dichlorobenzene",,,-5.3,-3.63,1.67,-6.0,-4.0,2.0
2450,10.1021/ja301460s,10.1021/ja301460s,PBDTT-FDPP,PC71BM,PBDTT-FDPP,PC71BM,CCCCCCC(CCCC)CN1C(=O)C2=C(c3ccco3)N(C(CCCC)CCCCCC)C(=O)C2=C1c1ccc(-c2cc3c(-c4ccc(CC(CC)CCCC)s4)c4sccc4c(-c4ccc(CC(CC)CCCC)s4)c3s2)o1,COC(=O)CCCC1(c2ccccc2)C23c4c5ccc6c7cc8c9c%10c(cc%11cc%12c%13c%14c(cc%15c%16ccc-5c2c%16c2c5c%16c%17c(c(c46)c7c9c%17c4c%10c%11c%13c4c%16c%14c%152)C513)C%12)C8,0.77,13.8,55.00000000000001,5.5,5.844300000000001,6.2600000000000255,5.5,5.8,1:2,"1,8-diiodooctane",,3 vol%,ITO/PEDOT:PSS/polymer:PC71BM/Ca/Al,,,,PEDOT:PSS,,100.0,"1,2-dichlorobenzene",,,-5.26,-3.64,1.62,-6.0,-4.0,2.0
2457,10.1021/ja201131h,10.1021/ja201131h,PBDT-DTBT,PC61BM,PBDT-DTBT,PC61BM,CCCCCCCCCCc1cc(-c2c3cc(-c4sc(-c5ccc(-c6cc(CCCCCC)cs6)c6nsnc56)cc4CCCCCC)sc3c(-c3cc(CCCCCCCCCC)c(CCCCCCCCCC)s3)c3ccsc23)sc1CCCCCCCCCC,COC(=O)CCCC1(c2ccccc2)C23c4c5c6c7c8c9c(c%10c%11c2c2c%12c4c4c%13c5c5c7c7c8c8c%14c9c%10c9c%10c%11c2c2c%11c%12c4c4c%12c%13c5c5c7c7c8c8c%14c9c9c%10c2c2c%11c4c4c%12c5c7c5c8c9c2c45)C613,1.05,4.0,35.3,1.56,1.4826,4.96153846153847,,,,,,,,,,,,,,,,,-5.26,-3.1,2.16,-6.0,-3.9,2.1
2458,10.1021/ja201131h,10.1021/ja201131h,PBDT-DTNT,PC61BM,PBDT-DTNT,PC61BM,CCCCCCCCCCc1cc(-c2c3cc(-c4sc(-c5cc6c(cc(-c7cc(CCCCCC)cs7)c7nsnc76)c6nsnc56)cc4CCCCCC)sc3c(-c3cc(CCCCCCCCCC)c(CCCCCCCCCC)s3)c3ccsc23)sc1CCCCCCCCCC,COC(=O)CCCC1(c2ccccc2)C23c4c5c6c7c8c9c(c%10c%11c2c2c%12c4c4c%13c5c5c7c7c8c8c%14c9c%10c9c%10c%11c2c2c%11c%12c4c4c%12c%13c5c5c7c7c8c8c%14c9c9c%10c2c2c%11c4c4c%12c5c7c5c8c9c2c45)C613,0.8,10.15,62.2,5.32,5.0506400000000005,5.063157894736838,,,1:1,,,,ITO/PEDOT:PSS/polymer:PCBM/Ca/Al,,Ca,,PEDOT:PSS,,,"1,2-dichlorobenzene",,130.0,-5.19,-3.26,1.93,-6.0,-3.9,2.1
2459,10.1021/ja201131h,10.1021/ja201131h,PBDT-DTBT,PC71BM,PBDT-DTBT,PC71BM,CCCCCCCCCCc1cc(-c2c3cc(-c4sc(-c5ccc(-c6cc(CCCCCC)cs6)c6nsnc56)cc4CCCCCC)sc3c(-c3cc(CCCCCCCCCC)c(CCCCCCCCCC)s3)c3ccsc23)sc1CCCCCCCCCC,COC(=O)CCCC1(c2ccccc2)C23c4c5ccc6c7cc8c9c%10c(cc%11cc%12c%13c%14c(cc%15c%16ccc-5c2c%16c2c5c%16c%17c(c(c46)c7c9c%17c4c%10c%11c%13c4c%16c%14c%152)C513)C%12)C8,1.0,5.8,34.599999999999994,2.11,2.0068,4.890995260663516,,,1:1,,,,ITO/PEDOT:PSS/polymer:PCBM/Ca/Al,,Ca,,PEDOT:PSS,,,"1,2-dichlorobenzene",,130.0,-5.26,-3.1,2.16,-5.9,-3.9,2.0
2460,10.1021/ja201131h,10.1021/ja201131h,PBDT-DTNT,PC71BM,PBDT-DTNT,PC71BM,CCCCCCCCCCc1cc(-c2c3cc(-c4sc(-c5cc6c(cc(-c7cc(CCCCCC)cs7)c7nsnc76)c6nsnc56)cc4CCCCCC)sc3c(-c3cc(CCCCCCCCCC)c(CCCCCCCCCC)s3)c3ccsc23)sc1CCCCCCCCCC,COC(=O)CCCC1(c2ccccc2)C23c4c5ccc6c7cc8c9c%10c(cc%11cc%12c%13c%14c(cc%15c%16ccc-5c2c%16c2c5c%16c%17c(c(c46)c7c9c%17c4c%10c%11c%13c4c%16c%14c%152)C513)C%12)C8,0.8,11.71,61.0,6.0,5.71448,4.758666666666667,,,1:1,,,,ITO/PEDOT:PSS/polymer:PCBM/Ca/Al,,Ca,,PEDOT:PSS,,,"1,2-dichlorobenzene",,130.0,-5.19,-3.26,1.93,-5.9,-3.9,2.0
2464,10.1002/adma.201404317,10.1002/adma.201404317,PTB7-TH,ITIC,PTB7-Th,ITIC,CCCCC(CC)COC(=O)c1sc2csc(-c3cc4c(-c5ccc(CC(CC)CCCC)s5)c5sccc5c(-c5ccc(CC(CC)CCCC)s5)c4s3)c2c1F,CCCCCCc1ccc(C2(c3ccc(CCCCCC)cc3)c3cc4c(cc3-c3sc5cc(C=C6C(=O)c7ccccc7C6=C(C#N)C#N)sc5c32)C(c2ccc(CCCCCC)cc2)(c2ccc(CCCCCC)cc2)c2c-4sc3cc(C=C4C(=O)c5ccccc5C4=C(C#N)C#N)sc23)cc1,0.81,13.11,59.1,6.21,6.2758881,1.0609999999999928,,,1:1,,,,ITO/PEDOT:PSS/active layer/PDIN/Al,conventional,PDIN,PDIN,PEDOT:PSS,PEDOT:PSS,100.0,chloroform,chloroform,,-5.2,-3.59,1.61,-5.48,-3.83,1.65
2465,10.1002/adma.201404317,10.1002/adma.201404317,PTB7-TH,ITIC,PTB7-Th,ITIC,CCCCC(CC)COC(=O)c1sc2csc(-c3cc4c(-c5ccc(CC(CC)CCCC)s5)c5sccc5c(-c5ccc(CC(CC)CCCC)s5)c4s3)c2c1F,CCCCCCc1ccc(C2(c3ccc(CCCCCC)cc3)c3cc4c(cc3-c3sc5cc(C=C6C(=O)c7ccccc7C6=C(C#N)C#N)sc5c32)C(c2ccc(CCCCCC)cc2)(c2ccc(CCCCCC)cc2)c2c-4sc3cc(C=C4C(=O)c5ccccc5C4=C(C#N)C#N)sc23)cc1,0.81,14.31,56.8,6.46,6.583744800000001,1.915554179566576,,,1:1.2,,,,ITO/PEDOT:PSS/active layer/PDIN/Al,conventional,PDIN,PDIN,PEDOT:PSS,PEDOT:PSS,100.0,chloroform,chloroform,,-5.2,-3.59,1.61,-5.48,-3.83,1.65
2466,10.1002/adma.201404317,10.1002/adma.201404317,PTB7-TH,ITIC,PTB7-Th,ITIC,CCCCC(CC)COC(=O)c1sc2csc(-c3cc4c(-c5ccc(CC(CC)CCCC)s5)c5sccc5c(-c5ccc(CC(CC)CCCC)s5)c4s3)c2c1F,CCCCCCc1ccc(C2(c3ccc(CCCCCC)cc3)c3cc4c(cc3-c3sc5cc(C=C6C(=O)c7ccccc7C6=C(C#N)C#N)sc5c32)C(c2ccc(CCCCCC)cc2)(c2ccc(CCCCCC)cc2)c2c-4sc3cc(C=C4C(=O)c5ccccc5C4=C(C#N)C#N)sc23)cc1,0.81,14.21,59.1,6.58,6.802469100000001,3.380989361702136,,,1:1.3,,,,ITO/PEDOT:PSS/active layer/PDIN/Al,conventional,PDIN,PDIN,PEDOT:PSS,PEDOT:PSS,100.0,chloroform,chloroform,,-5.2,-3.59,1.61,-5.48,-3.83,1.65
2467,10.1002/adma.201404317,10.1002/adma.201404317,PTB7-TH,PC61BM,PTB7-Th,PC61BM,CCCCC(CC)COC(=O)c1sc2csc(-c3cc4c(-c5ccc(CC(CC)CCCC)s5)c5sccc5c(-c5ccc(CC(CC)CCCC)s5)c4s3)c2c1F,COC(=O)CCCC1(c2ccccc2)C23c4c5c6c7c8c9c(c%10c%11c2c2c%12c4c4c%13c5c5c7c7c8c8c%14c9c%10c9c%10c%11c2c2c%11c%12c4c4c%12c%13c5c5c7c7c8c8c%14c9c9c%10c2c2c%11c4c4c%12c5c7c5c8c9c2c45)C613,0.83,11.94,61.1,5.97,6.0551322,1.4260000000000057,,,1:1.3,,,,ITO/PEDOT:PSS/active layer/PDIN/Al,conventional,PDIN,PDIN,PEDOT:PSS,PEDOT:PSS,100.0,chloroform,chloroform,,-5.2,-3.59,1.61,-6.1,-3.7,2.4
2468,10.1002/adma.201404317,10.1002/adma.201404317,PTB7-TH,PC71BM,PTB7-Th,PC71BM,CCCCC(CC)COC(=O)c1sc2csc(-c3cc4c(-c5ccc(CC(CC)CCCC)s5)c5sccc5c(-c5ccc(CC(CC)CCCC)s5)c4s3)c2c1F,COC(=O)CCCC1(c2ccccc2)C23c4c5ccc6c7cc8c9c%10c(cc%11cc%12c%13c%14c(cc%15c%16ccc-5c2c%16c2c5c%16c%17c(c(c46)c7c9c%17c4c%10c%11c%13c4c%16c%14c%152)C513)C%12)C8,0.82,14.79,62.0,7.29,7.519235999999999,3.144526748971184,,,1:1.3,,,,ITO/PEDOT:PSS/active layer/PDIN/Al,conventional,PDIN,PDIN,PEDOT:PSS,PEDOT:PSS,100.0,chloroform,chloroform,,-5.2,-3.59,1.61,-5.9,-3.9,2.0
2481,10.1002/adma.201602776,10.1002/adma.201602776,PBDB-T,IT-DM,PBDB-T,IT-DM,CCCCC(CC)Cc1ccc(-c2c3cc(-c4ccc(-c5sc(-c6cccs6)c6c5C(=O)c5c(CC(CC)CCCC)sc(CC(CC)CCCC)c5C6=O)s4)sc3c(-c3ccc(CC(CC)CCCC)s3)c3ccsc23)s1,CCCCCCc1ccc(C2(c3ccc(CCCCCC)cc3)c3cc4c(cc3-c3sc5cc(C=C6C(=O)c7cc(C)c(C)cc7C6=C(C#N)C#N)sc5c32)C(c2ccc(CCCCCC)cc2)(c2ccc(CCCCCC)cc2)c2c-4sc3cc(C=C4C(=O)c5cc(C)c(C)cc5C4=C(C#N)C#N)sc23)cc1,0.97,16.48,70.6,10.79,11.285833599999998,4.595306765523626,,,,,,,inverted,inverted,ZnO,ZnO,MoO3,MoO3,,chlorobenzene,chlorobenzene,,-5.33,-3.53,1.8,-5.56,-3.93,1.63
2482,10.1002/adma.201602776,10.1002/adma.201602776,PBDB-T,IT-M,PBDB-T,IT-M,CCCCC(CC)Cc1ccc(-c2c3cc(-c4ccc(-c5sc(-c6cccs6)c6c5C(=O)c5c(CC(CC)CCCC)sc(CC(CC)CCCC)c5C6=O)s4)sc3c(-c3ccc(CC(CC)CCCC)s3)c3ccsc23)s1,CCCCCCc1ccc(C2(c3ccc(CCCCCC)cc3)c3cc4c(cc3-c3sc5cc(/C=C6\C(=O)c7ccc(C)cc7C6=C(C#N)C#N)sc5c32)C(c2ccc(CCCCCC)cc2)(c2ccc(CCCCCC)cc2)c2c-4sc3cc(/C=C4\C(=O)c5ccc(C)cc5C4=C(C#N)C#N)sc23)cc1,0.94,17.44,73.5,11.48,12.049296,4.959024390243898,,,,,,,inverted,inverted,ZnO,ZnO,MoO3,MoO3,,chlorobenzene,chlorobenzene,,-5.33,-3.53,1.8,-5.58,-3.98,1.6
2486,10.1021/ja3081583,10.1021/ja3081583,PBTIGe-C6,PC71BM,PBTIGe-C6,PC71BM,CCCCCCn1c(=O)c2ccsc2c2sc(-c3cc4c(s3)-c3sccc3[Ge]4(CC(CC)CCCC)CC(CC)CCCC)cc2c1=O,COC(=O)CCCC1(c2ccccc2)C23c4c5ccc6c7cc8c9c%10c(cc%11cc%12c%13c%14c(cc%15c%16ccc-5c2c%16c2c5c%16c%17c(c(c46)c7c9c%17c4c%10c%11c%13c4c%16c%14c%152)C513)C%12)C8,0.774,12.3,50.2,4.77,4.7791404,0.1916226415094466,,,1:1,DIO 3%,,3%,inverted,bulk heterojunction,ZnO,,MoOx,,110.0,DCB,,,-5.39,-3.64,1.75,-5.9,-3.9,2.0
2487,10.1021/ja3081583,10.1021/ja3081583,PBTIGe-C8,PC71BM,PBTIGe-C8,PC71BM,CCCCCCCCn1c(=O)c2ccsc2c2sc(-c3cc4c(s3)-c3sccc3[Ge]4(CC(CC)CCCC)CC(CC)CCCC)cc2c1=O,COC(=O)CCCC1(c2ccccc2)C23c4c5ccc6c7cc8c9c%10c(cc%11cc%12c%13c%14c(cc%15c%16ccc-5c2c%16c2c5c%16c%17c(c(c46)c7c9c%17c4c%10c%11c%13c4c%16c%14c%152)C513)C%12)C8,0.745,12.17,47.2,4.32,4.2794588,0.9384537037037204,,,1:1.5,DIO 3%,,3%,inverted,bulk heterojunction,ZnO,,MoOx,,110.0,DCB,,,-5.38,-3.63,1.75,-5.9,-3.9,2.0
2488,10.1021/ja3081583,10.1021/ja3081583,PBTIGe-EH,PC71BM,PBTIGe-EH,PC71BM,CCCCC(CC)Cn1c(=O)c2ccsc2c2sc(-c3cc4c(s3)-c3sccc3[Ge]4(CC(CC)CCCC)CC(CC)CCCC)cc2c1=O,COC(=O)CCCC1(c2ccccc2)C23c4c5ccc6c7cc8c9c%10c(cc%11cc%12c%13c%14c(cc%15c%16ccc-5c2c%16c2c5c%16c%17c(c(c46)c7c9c%17c4c%10c%11c%13c4c%16c%14c%152)C513)C%12)C8,0.769,10.09,46.7,3.62,3.62355107,0.0980958563536,,,1:1,DIO 3%,,3%,inverted,bulk heterojunction,ZnO,,MoOx,,110.0,DCB,,,-5.38,-3.62,1.76,-5.9,-3.9,2.0
2489,10.1021/ja3081583,10.1021/ja3081583,PBTISi-C6,PC71BM,PBTISi-C6,PC71BM,CCCCCCn1c(=O)c2ccsc2c2sc(-c3cc4c(s3)-c3sccc3[Si]4(CC(CC)CCCC)CC(CC)CCCC)cc2c1=O,COC(=O)CCCC1(c2ccccc2)C23c4c5ccc6c7cc8c9c%10c(cc%11cc%12c%13c%14c(cc%15c%16ccc-5c2c%16c2c5c%16c%17c(c(c46)c7c9c%17c4c%10c%11c%13c4c%16c%14c%152)C513)C%12)C8,0.825,12.59,60.6,6.29,6.2943705,0.0694833068362524,,,1:1,DIO,,,,bulk heterojunction,ZnO,,MoOx,,110.0,DCB,,,-5.45,-3.7,1.75,-5.9,-3.9,2.0
2490,10.1021/ja3081583,10.1021/ja3081583,PBTISi-C8,PC71BM,PBTISi-C8,PC71BM,CCCCCCCCn1c(=O)c2ccsc2c2sc(-c3cc4c(s3)-c3sccc3[Si]4(CC(CC)CCCC)CC(CC)CCCC)cc2c1=O,COC(=O)CCCC1(c2ccccc2)C23c4c5ccc6c7cc8c9c%10c(cc%11cc%12c%13c%14c(cc%15c%16ccc-5c2c%16c2c5c%16c%17c(c(c46)c7c9c%17c4c%10c%11c%13c4c%16c%14c%152)C513)C%12)C8,0.803,12.81,62.3,6.41,6.40844589,0.0242450858034295,,,1:1,DIO 2%,,2%,inverted,bulk heterojunction,ZnO,,MoOx,,120.0,DCB,,,-5.43,-3.68,1.75,-5.9,-3.9,2.0
2491,10.1021/ja3081583,10.1021/ja3081583,PBTISi-EH,PC71BM,PBTISi-EH,PC71BM,CCCCC(CC)Cn1c(=O)c2ccsc2c2sc(-c3cc4c(s3)-c3sccc3[Si]4(CC(CC)CCCC)CC(CC)CCCC)cc2c1=O,COC(=O)CCCC1(c2ccccc2)C23c4c5ccc6c7cc8c9c%10c(cc%11cc%12c%13c%14c(cc%15c%16ccc-5c2c%16c2c5c%16c%17c(c(c46)c7c9c%17c4c%10c%11c%13c4c%16c%14c%152)C513)C%12)C8,0.834,12.5,53.1,5.54,5.535675,0.0780685920577561,,,1:1,DIO 2%,,2%,inverted,bulk heterojunction,ZnO,,MoOx,,120.0,DCB,,,-5.42,-3.65,1.77,-5.9,-3.9,2.0
2492,10.1002/adma.201500577,10.1002/adma.201500577,PSEHTT,DBFI-DMT,PSEHTT,DBFI-DMT,CCCCC(CC)Cc1ccsc1-c1nc2sc(-c3sc(-c4cc5c(s4)-c4sccc4[Si]5(CC(CC)CCCC)CC(CC)CCCC)cc3CC(CC)CCCC)nc2s1,CCCCCCCCCCCCC(CCCCCCCCCC)CN1C(=O)c2ccc3c4c(ccc(c24)C1=O)-c1nc2c(-c4sc(-c5c6nc7c(nc6c(-c6ccccc6)c6nc8c(nc56)-c5ccc6c9c(ccc-8c59)C(=O)N(CC(CCCCCCCCCC)CCCCCCCCCCCC)C6=O)-c5ccc6c8c(ccc-7c58)C(=O)N(CC(CCCCCCCCCC)CCCCCCCCCCCC)C6=O)c(C)c4C)c4nc5c(nc4c(-c4ccccc4)c2nc1-3)-c1ccc2c3c(ccc-5c13)C(=O)N(CC(CCCCCCCCCC)CCCCCCCCCCCC)C2=O,0.91,12.1,56.00000000000001,6.18,6.16616,0.2239482200647261,,,2:1,DIO,DIO,3% DIO,inverted,inverted,ZnO/PEI,ZnO/PEI,MoO3,MoO3,,chlorobenzene,chlorobenzene,,-5.1,-3.3,1.8,-5.82,-3.7,2.12
2493,10.1002/adma.201500577,10.1002/adma.201500577,PSEHTT,DBFI-MTT,PSEHTT,DBFI-MTT,CCCCC(CC)Cc1ccsc1-c1nc2sc(-c3sc(-c4cc5c(s4)-c4sccc4[Si]5(CC(CC)CCCC)CC(CC)CCCC)cc3CC(CC)CCCC)nc2s1,CCCCCCCCCCCCC(CCCCCCCCCC)CN1C(=O)c2ccc3c4c(ccc(c24)C1=O)-c1nc2c(-c4sc5c(C)c(-c6c7nc8c(nc7c(-c7ccccc7)c7nc9c(nc67)-c6ccc7c%10c(ccc-9c6%10)C(=O)N(CC(CCCCCCCCCC)CCCCCCCCCCCC)C7=O)-c6ccc7c9c(ccc-8c69)C(=O)N(CC(CCCCCCCCCC)CCCCCCCCCCCC)C7=O)sc5c4C)c4nc5c(nc4c(-c4ccccc4)c2nc1-3)-c1ccc2c3c(ccc-5c13)C(=O)N(CC(CCCCCCCCCC)CCCCCCCCCCCC)C2=O,0.93,8.09,51.0,3.8,3.837087,0.9759736842105172,,,2:1,,,,inverted,inverted,ZnO/PEI,ZnO/PEI,MoO3,MoO3,,chlorobenzene,chlorobenzene,175.0,-5.1,-3.3,1.8,-5.76,-3.67,2.09
2494,10.1002/adma.201500577,10.1002/adma.201500577,PSEHTT,DBFI-S,PSEHTT,DBFI-S,CCCCC(CC)Cc1ccsc1-c1nc2sc(-c3sc(-c4cc5c(s4)-c4sccc4[Si]5(CC(CC)CCCC)CC(CC)CCCC)cc3CC(CC)CCCC)nc2s1,CCCCCCCCCCCCC(CCCCCCCCCC)CN1C(=O)c2ccc3c4c(ccc(c24)C1=O)-c1nc2c(-c4ccc(-c5c6nc7c(nc6c(-c6ccccc6)c6nc8c(nc56)-c5ccc6c9c(ccc-8c59)C(=O)N(CC(CCCCCCCCCC)CCCCCCCCCCCC)C6=O)-c5ccc6c8c(ccc-7c58)C(=O)N(CC(CCCCCCCCCC)CCCCCCCCCCCC)C6=O)[se]4)c4nc5c(nc4c(-c4ccccc4)c2nc1-3)-c1ccc2c3c(ccc-5c13)C(=O)N(CC(CCCCCCCCCC)CCCCCCCCCCCC)C2=O,0.82,5.39,54.0,2.36,2.386692,1.1310169491525304,,,2:1,DIO,DIO,3 vol%,inverted,inverted,ZnO/PEI,ZnO/PEI,MoO3,MoO3,,chlorobenzene,chlorobenzene,,-5.1,-3.3,1.8,-5.74,-3.66,2.08
2506,10.1021/cm200316s,10.1021/cm200316s,PIDT-phanQ,PC71BM,PIDT-PhanQ,PC71BM,CCCCCCc1ccc(C2(c3ccc(CCCCCC)cc3)c3cc4c(cc3-c3sccc32)C(c2ccc(CCCCCC)cc2)(c2ccc(CCCCCC)cc2)c2cc(-c3cccc5nc6c7ccccc7c7ccccc7c6nc35)sc2-4)cc1,COC(=O)CCCC1(c2ccccc2)C23c4c5ccc6c7cc8c9c%10c(cc%11cc%12c%13c%14c(cc%15c%16ccc-5c2c%16c2c5c%16c%17c(c(c46)c7c9c%17c4c%10c%11c%13c4c%16c%14c%152)C513)C%12)C8,0.87,11.2,64.0,6.24,6.23616,0.0615384615384661,,,,,,,,,,,,,,,,,-5.28,-3.61,1.67,-6.1,-4.3,1.8
2507,10.1021/cm200316s,10.1021/cm200316s,PIDT-diphQ,PC71BM,PIDT-diphQ,PC71BM,CCCCCCc1ccc(C2(c3ccc(CCCCCC)cc3)c3cc4c(cc3-c3sccc32)C(c2ccc(CCCCCC)cc2)(c2ccc(CCCCCC)cc2)c2cc(-c3cccc5nc(-c6ccccc6)c(-c6ccccc6)nc35)sc2-4)cc1,COC(=O)CCCC1(c2ccccc2)C23c4c5ccc6c7cc8c9c%10c(cc%11cc%12c%13c%14c(cc%15c%16ccc-5c2c%16c2c5c%16c%17c(c(c46)c7c9c%17c4c%10c%11c%13c4c%16c%14c%152)C513)C%12)C8,0.87,10.9,60.0,5.69,5.6898,0.0035149384885838,,,,,,,,,,,,,,,,,-5.33,-3.52,1.81,-6.1,-4.3,1.8
2509,10.1039/c1cc12851e,10.1039/c1cc12851e,PTG1,PC71BM,PTG1,PC71BM,CCCCCCc1csc(-c2ccc(-c3cc(CCCCCC)c(/C=C/c4csc(-c5cc6c(-c7ccc(CC(CC)CCCC)s7)c7sccc7c(-c7ccc(CC(CC)CCCC)s7)c6s5)c4)s3)c3nsnc23)c1,COC(=O)CCCC1(c2ccccc2)C23c4c5ccc6c7cc8c9c%10c(cc%11cc%12c%13c%14c(cc%15c%16ccc-5c2c%16c2c5c%16c%17c(c(c46)c7c9c%17c4c%10c%11c%13c4c%16c%14c%152)C513)C%12)C8,0.88,7.67,42.0,2.82,2.834832,0.525957446808517,,,,,,,,,,,,,,,,,-5.56,-3.63,1.93,-5.9,-3.9,2.0
2510,10.1021/cm300824h,10.1021/cm300824h,PCDTBT,PC71BM,PCDTBT,PC71BM,CCCCCCCCC(CCCCCCCC)n1c2ccccc2c2ccc(-c3ccc(-c4ccc(-c5cccs5)c5nsnc45)s3)cc21,COC(=O)CCCC1(c2ccccc2)C23c4c5ccc6c7cc8c9c%10c(cc%11cc%12c%13c%14c(cc%15c%16ccc-5c2c%16c2c5c%16c%17c(c(c46)c7c9c%17c4c%10c%11c%13c4c%16c%14c%152)C513)C%12)C8,0.64,9.01,53.2,3.66,3.0677248,16.1823825136612,,,,,,,,,,,,,,,,,-5.38,-3.39,1.99,-5.9,-3.69,2.21
2511,10.1016/j.orgel.2017.02.008,10.1016/j.orgel.2017.02.008,PTB7-Th,PC71BM,PTB7-Th,PC71BM,CCCCC(CC)COC(=O)c1sc2csc(-c3cc4c(-c5ccc(CC(CC)CCCC)s5)c5sccc5c(-c5ccc(CC(CC)CCCC)s5)c4s3)c2c1F,COC(=O)CCCC1(c2ccccc2)C23c4c5ccc6c7cc8c9c%10c(cc%11cc%12c%13c%14c(cc%15c%16ccc-5c2c%16c2c5c%16c%17c(c(c46)c7c9c%17c4c%10c%11c%13c4c%16c%14c%152)C513)C%12)C8,0.77,15.8,63.6,7.7,7.737576000000001,0.4880000000000065,,,1:1.5,,,,ITO/PEDOT:PSS/active layer/Ca/Al,conventional,Ca,Ca,PEDOT:PSS,PEDOT:PSS,100.0,,,,-5.15,-3.44,1.71,-5.9,-3.9,2.0
2515,10.1002/adma.201600281,10.1002/adma.201600281,PBDB-T,ITIC,PBDB-T,ITIC,CCCCC(CC)Cc1ccc(-c2c3cc(-c4ccc(-c5sc(-c6cccs6)c6c5C(=O)c5c(CC(CC)CCCC)sc(CC(CC)CCCC)c5C6=O)s4)sc3c(-c3ccc(CC(CC)CCCC)s3)c3ccsc23)s1,CCCCCCc1ccc(C2(c3ccc(CCCCCC)cc3)c3cc4c(cc3-c3sc5cc(C=C6C(=O)c7ccccc7C6=C(C#N)C#N)sc5c32)C(c2ccc(CCCCCC)cc2)(c2ccc(CCCCCC)cc2)c2c-4sc3cc(C=C4C(=O)c5ccccc5C4=C(C#N)C#N)sc23)cc1,0.899,16.81,74.2,11.02,11.21324498,1.75358421052631,,,1:1,DIO,DIO,,ITO/ZnO/PBDB-T:ITIC/MoO3/Al,inverted,ZnO,ZnO,MoO3,MoO3,100.0,chlorobenzene,chlorobenzene,,-5.33,-2.92,2.41,-5.51,-3.78,1.73
2522,10.1021/ma201976t,10.1021/ma201976t,PBDTBTBTz,PC71BM,PBDTBTBTz,PC71BM,CCCCCCCCCc1nc(-c2nc(CCCCCCCCC)c(-c3ccc(-c4sc(-c5cc6c(OCC(CC)CCCC)c7sccc7c(OCC(CC)CCCC)c6s5)cc4CCCCCC)s3)s2)sc1-c1ccc(-c2sccc2CCCCCC)s1,COC(=O)CCCC1(c2ccccc2)C23c4c5ccc6c7cc8c9c%10c(cc%11cc%12c%13c%14c(cc%15c%16ccc-5c2c%16c2c5c%16c%17c(c(c46)c7c9c%17c4c%10c%11c%13c4c%16c%14c%152)C513)C%12)C8,0.8,8.61,57.6,3.97,3.967488,0.0632745591939508,,,1:2,,,,ITO/PEDOT:PSS/active layer/Ca/Al,,Ca,,PEDOT:PSS,,100.0,o-dichlorobenzene,,,-5.12,-2.94,2.18,-5.9,-3.9,2.0
2523,10.1021/ma201976t,10.1021/ma201976t,PBDTBTBTz,PC71BM,PBDTBTBTz,PC71BM,CCCCCCCCCc1nc(-c2nc(CCCCCCCCC)c(-c3ccc(-c4sc(-c5cc6c(OCC(CC)CCCC)c7sccc7c(OCC(CC)CCCC)c6s5)cc4CCCCCC)s3)s2)sc1-c1ccc(-c2sccc2CCCCCC)s1,COC(=O)CCCC1(c2ccccc2)C23c4c5ccc6c7cc8c9c%10c(cc%11cc%12c%13c%14c(cc%15c%16ccc-5c2c%16c2c5c%16c%17c(c(c46)c7c9c%17c4c%10c%11c%13c4c%16c%14c%152)C513)C%12)C8,0.82,9.01,60.3,4.46,4.455084599999999,0.1102107623318538,,,1:1,,,,ITO/PEDOT:PSS/active layer/Ca/Al,,Ca,,PEDOT:PSS,,100.0,o-dichlorobenzene,,,-5.12,-2.94,2.18,-5.9,-3.9,2.0
2524,10.1021/ma201976t,10.1021/ma201976t,PDTSBTBTz,PC71BM,PDTSBTBTz,PC71BM,CCCCCCCCCc1nc(-c2nc(CCCCCCCCC)c(-c3ccc(-c4sc(-c5cc6c(s5)-c5sccc5[Si]6(CC(CC)CCCCC)CC(CC)CCCCC)cc4CCCCCC)s3)s2)sc1-c1ccc(-c2sccc2CCCCCC)s1,COC(=O)CCCC1(c2ccccc2)C23c4c5ccc6c7cc8c9c%10c(cc%11cc%12c%13c%14c(cc%15c%16ccc-5c2c%16c2c5c%16c%17c(c(c46)c7c9c%17c4c%10c%11c%13c4c%16c%14c%152)C513)C%12)C8,0.67,8.28,55.50000000000001,3.08,3.0789180000000003,0.0351298701298638,,,1:2,,,,ITO/PEDOT:PSS/active layer/Ca/Al,,Ca,,PEDOT:PSS,,100.0,o-dichlorobenzene,,,-5.04,-2.92,2.12,-5.9,-3.9,2.0
2525,10.1021/ma201976t,10.1021/ma201976t,PDTSBTBTz,PC71BM,PDTSBTBTz,PC71BM,CCCCCCCCCc1nc(-c2nc(CCCCCCCCC)c(-c3ccc(-c4sc(-c5cc6c(s5)-c5sccc5[Si]6(CC(CC)CCCCC)CC(CC)CCCCC)cc4CCCCCC)s3)s2)sc1-c1ccc(-c2sccc2CCCCCC)s1,COC(=O)CCCC1(c2ccccc2)C23c4c5ccc6c7cc8c9c%10c(cc%11cc%12c%13c%14c(cc%15c%16ccc-5c2c%16c2c5c%16c%17c(c(c46)c7c9c%17c4c%10c%11c%13c4c%16c%14c%152)C513)C%12)C8,0.72,8.68,61.1,3.82,3.8185056,0.0391204188481648,,,1:1,,,,ITO/PEDOT:PSS/active layer/Ca/Al,,Ca,,PEDOT:PSS,,100.0,o-dichlorobenzene,,,-5.04,-2.92,2.12,-5.9,-3.9,2.0
2535,10.1039/c6ta10450a,10.1039/c6ta10450a,PBnDT-FTAZ,PC61BM,FTAZ,PC61BM,CCCCCCC(CCCC)CCc1c2cc(-c3ccc(-c4c(F)c(F)c(-c5cccs5)c5nn(CC(CCCC)CCCCCC)nc45)s3)sc2c(CCC(CCCC)CCCCCC)c2ccsc12,COC(=O)CCCC1(c2ccccc2)C23c4c5c6c7c8c9c(c%10c%11c2c2c%12c4c4c%13c5c5c7c7c8c8c%14c9c%10c9c%10c%11c2c2c%11c%12c4c4c%12c%13c5c5c7c7c8c8c%14c9c9c%10c2c2c%11c4c4c%12c5c7c5c8c9c2c45)C613,0.846,9.16,73.3,5.68,5.680280880000001,0.0049450704225515,,,1:2,,,,ITO/PEDOT:PSS/active layer/Ca/Al,conventional,Ca,Ca,PEDOT:PSS,PEDOT:PSS,150.0,"1,2,4-trichlorobenzene",,,-5.45,-3.45,2.0,-5.79,-4.07,1.72
2536,10.1039/c6ta10450a,10.1039/c6ta10450a,PBnDT-PyCNTAZ,PC61BM,PBnDT-PyCNTAZ,PC61BM,CCCCCCC(CCCC)CCc1c2cc(-c3ccc(-c4nc(C#N)c(-c5cccs5)c5nn(CC(CCCC)CCCCCC)nc45)s3)sc2c(CCC(CCCC)CCCCCC)c2ccsc12,COC(=O)CCCC1(c2ccccc2)C23c4c5c6c7c8c9c(c%10c%11c2c2c%12c4c4c%13c5c5c7c7c8c8c%14c9c%10c9c%10c%11c2c2c%11c%12c4c4c%12c%13c5c5c7c7c8c8c%14c9c9c%10c2c2c%11c4c4c%12c5c7c5c8c9c2c45)C613,0.975,10.1,64.8,6.39,6.38118,0.1380281690140853,,,1:2,,,,ITO/CuSCN/active layer/Ca/Al,conventional,Ca,Ca,CuSCN,CuSCN,150.0,"1,2,4-trichlorobenzene",,,-5.67,-3.83,1.84,-5.79,-4.07,1.72
2537,10.1039/c6ta10450a,10.1039/c6ta10450a,PBnDT-FTAZ,SF-PDI2,FTAZ,SF-PDI2,CCCCCCC(CCCC)CCc1c2cc(-c3ccc(-c4c(F)c(F)c(-c5cccs5)c5nn(CC(CCCC)CCCCCC)nc45)s3)sc2c(CCC(CCCC)CCCCCC)c2ccsc12,CCCCCCC(CCCCCC)N1C(=O)c2ccc3c4ccc5c6c(cc(-c7ccc8c(c7)C7(c9ccccc9-c9ccccc97)c7cc(-c9cc%10c%11c(ccc%12c%13ccc%14c%15c(ccc(c9c%11%12)c%15%13)C(=O)N(C(CCCCCC)CCCCCC)C%14=O)C(=O)N(C(CCCCCC)CCCCCC)C%10=O)ccc7-8)c(c7ccc(c2c37)C1=O)c64)C(=O)N(C(CCCCCC)CCCCCC)C5=O,0.935,6.7,36.7,2.3,2.2990715000000006,0.0403695652173574,,,1:2,,,,ITO/PEDOT:PSS/active layer/Ca/Al,conventional,Ca,Ca,PEDOT:PSS,PEDOT:PSS,150.0,"1,2,4-trichlorobenzene",,,-5.45,-3.45,2.0,-5.9,-3.83,2.07
2538,10.1039/c6ta10450a,10.1039/c6ta10450a,PBnDT-PyCNTAZ,SF-PDI2,PBnDT-PyCNTAZ,SF-PDI2,CCCCCCC(CCCC)CCc1c2cc(-c3ccc(-c4nc(C#N)c(-c5cccs5)c5nn(CC(CCCC)CCCCCC)nc45)s3)sc2c(CCC(CCCC)CCCCCC)c2ccsc12,CCCCCCC(CCCCCC)N1C(=O)c2ccc3c4ccc5c6c(cc(-c7ccc8c(c7)C7(c9ccccc9-c9ccccc97)c7cc(-c9cc%10c%11c(ccc%12c%13ccc%14c%15c(ccc(c9c%11%12)c%15%13)C(=O)N(C(CCCCCC)CCCCCC)C%14=O)C(=O)N(C(CCCCCC)CCCCCC)C%10=O)ccc7-8)c(c7ccc(c2c37)C1=O)c64)C(=O)N(C(CCCCCC)CCCCCC)C5=O,1.152,8.15,46.5,4.37,4.365792,0.0962929061784945,,,1:2,,,,ITO/CuSCN/active layer/Ca/Al,conventional,Ca,Ca,CuSCN,CuSCN,150.0,"1,2,4-trichlorobenzene",,,-5.67,-3.83,1.84,-5.9,-3.83,2.07
