Repository: JiYiqaq/PCE-KA-GNN

# Data directory

- `raw/Active_Database.csv` is the immutable source dataset bundled under CC BY 4.0. Do not overwrite it with processed data.
- `processed/` is created and populated by the training pipeline. Generated `.pt` and `.pth` caches are intentionally ignored by Git because they can exceed GitHub's normal single-file limit.

See `../DATA_LICENSE.md` for provenance, license and checksum information.

File: data/raw/Active_Database.csv (part 23 of 471)
id,doi,doi_norm,donor,acceptor,donor_canonical,acceptor_canonical,donor_smiles,acceptor_smiles,voc,jsc,ff,pce,pce_recomputed,pce_relative_error_percent,pce_avg,pce_best,d_a_ratio,additive,additive_canonical,additive_ratio,device_structure,device_type,etl,etl_canonical,htl,htl_canonical,active_layer_thickness,solvent,solvent_canonical,annealing_temp,homo_d,lumo_d,eg_d,homo_a,lumo_a,eg_a
2539,10.1002/adfm.201303219,10.1002/adfm.201303219,P3,P7,P3,P7,CCCCCCCCCCCCc1c2cc(-c3ccc(/C(OCC)=C(\OCC)c4cccs4)s3)sc2c(CCCCCCCCCCCC)c2ccsc12,CCCCCCCCCCC(CCCCCCCC)CN1C(=O)c2ccc3c4c(c(-c5ccc(/C(OCC)=C(\OCC)c6cccs6)s5)cc(c24)C1=O)C(=O)N(CC(CCCCCCCC)CCCCCCCCCC)C3=O,0.85,1.51,39.0,0.49,0.5005649999999999,2.1561224489795787,,,1:1,,,,ITO/ZnO/active layer/MoO3/Ag,inverted,ZnO,Ca,MoO3,PEDOT:PSS,80.0,o-dichlorobenzene,o-DCB,120.0,-5.22,-3.18,2.04,-5.63,-4.04,1.59
2540,10.1002/adfm.201303219,10.1002/adfm.201303219,P3HT,P7,P3HT,P7,CCCCCCc1ccsc1,CCCCCCCCCCC(CCCCCCCC)CN1C(=O)c2ccc3c4c(c(-c5ccc(/C(OCC)=C(\OCC)c6cccs6)s5)cc(c24)C1=O)C(=O)N(CC(CCCCCCCC)CCCCCCCCCC)C3=O,0.61,2.99,57.99999999999999,1.06,1.057862,0.2016981132075655,,,1:1,,,,ITO/ZnO/active layer/MoO3/Ag,inverted,ZnO,Ca,MoO3,PEDOT:PSS,80.0,o-dichlorobenzene,o-DCB,120.0,-5.2,-3.3,1.9,-5.63,-4.04,1.59
2541,10.1002/adfm.201303219,10.1002/adfm.201303219,PTB7,P7,PTB7,P7,CCCCC(CC)COC(=O)c1sc2csc(-c3cc4c(C(CC)CCCC)c5sccc5c(C(CC)CCCC)c4s3)c2c1F,CCCCCCCCCCC(CCCCCCCC)CN1C(=O)c2ccc3c4c(c(-c5ccc(/C(OCC)=C(\OCC)c6cccs6)s5)cc(c24)C1=O)C(=O)N(CC(CCCCCCCC)CCCCCCCCCC)C3=O,0.86,4.11,46.0,1.7,1.625916,4.3578823529411785,,,1:1,,,,ITO/ZnO/active layer/MoO3/Ag,inverted,ZnO,Ca,MoO3,PEDOT:PSS,80.0,o-dichlorobenzene,o-DCB,,-5.15,-3.31,1.84,-5.63,-4.04,1.59
2542,10.1038/ncomms13651,10.1038/ncomms13651,J71,ITIC,J71,ITIC,CCCCCCCCC(CCCCCC)Cn1nc2c(-c3cccs3)c(F)c(F)c(-c3ccc(-c4cc5c(-c6ccc([Si](CCC)(CCC)CCC)s6)c6sccc6c(-c6ccc([Si](CCC)(CCC)CCC)s6)c5s4)s3)c2n1,CCCCCCc1ccc(C2(c3ccc(CCCCCC)cc3)c3cc4c(cc3-c3sc5cc(C=C6C(=O)c7ccccc7C6=C(C#N)C#N)sc5c32)C(c2ccc(CCCCCC)cc2)(c2ccc(CCCCCC)cc2)c2c-4sc3cc(C=C4C(=O)c5ccccc5C4=C(C#N)C#N)sc23)cc1,0.96,14.55,63.85,8.94,8.918568,0.2397315436241499,,,1:1,,,,ITO/PEDOT:PSS/J71:ITIC/PDINO/Al,conventional,PDINO,PDINO,PEDOT:PSS,PEDOT:PSS,100.0,chloroform,chloroform,,-5.4,-3.24,2.16,-5.51,-3.84,1.67
2546,10.1002/adma.201800868,10.1002/adma.201800868,PM6(PBDB-T-2F),IT-4F,PM6 (PBDB-T-2F),IT-4F,CCCCC(CC)Cc1sc(-c2c3cc(-c4ccc(-c5scc6c5C(=O)c5c(CC(CC)CCCC)sc(CC(CC)CCCC)c5C6=O)s4)sc3c(-c3cc(F)c(CC(CC)CCCC)s3)c3cc(-c4cccs4)sc23)cc1F,CCCCCCc1ccc(C2(c3ccc(CCCCCC)cc3)c3cc4c(cc3-c3sc5cc(/C=C6\C(=O)c7cc(F)c(F)cc7C6=C(C#N)C#N)sc5c32)C(c2ccc(CCCCCC)cc2)(c2ccc(CCCCCC)cc2)c2c-4sc3cc(/C=C4\C(=O)c5cc(F)c(F)cc5C4=C(C#N)C#N)sc23)cc1,0.84,20.81,76.0,13.1,13.285104,1.413007633587779,,,,,,,ITO/ZnO/active layer/MoO3/Al,inverted,ZnO,ZnO,MoO3,MoO3,,,,,-5.47,-3.65,1.82,-5.69,-4.07,1.62
2547,10.1002/adma.201800868,10.1002/adma.201800868,PM7(PBDB-T-2Cl),IT-4F,PM7(PBDB-T-2Cl),IT-4F,CCCCC(CC)Cc1sc(-c2c3cc(-c4ccc(-c5scc6c5C(=O)c5c(CC(CC)CCCC)sc(CC(CC)CCCC)c5C6=O)s4)sc3c(-c3cc(Cl)c(CC(CC)CCCC)s3)c3cc(-c4cccs4)sc23)cc1Cl,CCCCCCc1ccc(C2(c3ccc(CCCCCC)cc3)c3cc4c(cc3-c3sc5cc(/C=C6\C(=O)c7cc(F)c(F)cc7C6=C(C#N)C#N)sc5c32)C(c2ccc(CCCCCC)cc2)(c2ccc(CCCCCC)cc2)c2c-4sc3cc(/C=C4\C(=O)c5cc(F)c(F)cc5C4=C(C#N)C#N)sc23)cc1,0.86,21.8,77.0,14.0,14.43596,3.1139999999999977,,,,,,,ITO/ZnO/active layer/MoO3/Al,inverted,ZnO,ZnO,MoO3,MoO3,,,,,-5.51,-3.57,1.94,-5.69,-4.07,1.62
2555,10.1021/acsenergylett.8b00627,10.1021/acsenergylett.8b00627,J52,IEICO-4F,J52,IEICO-4F,CCCCCCCCC(CCCCCC)Cn1nc2c(-c3cccs3)c(F)c(F)c(-c3ccc(-c4cc5c(-c6ccc(CC(CC)CCCC)s6)c6sccc6c(-c6ccc(CC(CC)CCCC)s6)c5s4)s3)c2n1,CCCCCCc1ccc(C2(c3ccc(CCCCCC)cc3)c3cc4c(cc3-c3sc(-c5sc(/C=C6\C(=O)c7cc(F)c(F)cc7C6=C(C#N)C#N)cc5OCC(CC)CCCC)cc32)C(c2ccc(CCCCCC)cc2)(c2ccc(CCCCCC)cc2)c2cc(-c3scc(/C=C5/C(=O)c6cc(F)c(F)cc6C5=C(C#N)C#N)c3OCC(CC)CCCC)sc2-4)cc1,0.704,20.48,56.89999999999999,8.06,8.20379648,1.7840754342431624,,,,,,,,,,,,,,,,,-5.21,-2.99,2.22,-5.44,-4.19,1.25
2562,10.1002/adma.201606396,10.1002/adma.201606396,PTzBI,ITIC,PTzBI,ITIC,CCCCCCCCN1C(=O)c2c(c(-c3ccc(-c4cc5c(-c6ccc(CC(CC)CCCC)s6)c6sccc6c(-c6ccc(CC(CC)CCCC)s6)c5s4)s3)c3nn(CCCCCCCC)nc3c2-c2cccs2)C1=O,CCCCCCc1ccc(C2(c3ccc(CCCCCC)cc3)c3cc4c(cc3-c3sc5cc(C=C6C(=O)c7ccccc7C6=C(C#N)C#N)sc5c32)C(c2ccc(CCCCCC)cc2)(c2ccc(CCCCCC)cc2)c2c-4sc3cc(C=C4C(=O)c5ccccc5C4=C(C#N)C#N)sc23)cc1,0.88,17.86,54.97,8.6,8.63952496,0.4595925581395303,,,1:1,,,,ITO/PEDOT:PSS/active layer/PFN-Br/Al,conventional,PFN-Br,PFN-Br,PEDOT:PSS,PEDOT:PSS,100.0,CB,,130.0,-5.34,-3.46,1.88,-5.51,-3.78,1.73
2563,10.1002/adma.201606396,10.1002/adma.201606396,PTzBI-DT,ITIC,PTzBI-DT,ITIC,CCCCCCCCN1C(=O)c2c(c(-c3ccc(-c4cc5sc6c(-c7cc(CCCCCC)c(CC(CC)CCCC)s7)c7c(sc8ccsc87)c(-c7cc(CCCCCC)c(CC(CC)CCCC)s7)c6c5s4)s3)c3nn(CCCCCCCC)nc3c2-c2cccs2)C1=O,CCCCCCc1ccc(C2(c3ccc(CCCCCC)cc3)c3cc4c(cc3-c3sc5cc(C=C6C(=O)c7ccccc7C6=C(C#N)C#N)sc5c32)C(c2ccc(CCCCCC)cc2)(c2ccc(CCCCCC)cc2)c2c-4sc3cc(C=C4C(=O)c5ccccc5C4=C(C#N)C#N)sc23)cc1,0.92,15.53,56.76,7.99,8.109641759999999,1.4973937421777046,,,1:1,DBE/DIO,DBE/DIO,,ITO/PEDOT:PSS/active layer/PFN-Br/Al,conventional,PFN-Br,PFN-Br,PEDOT:PSS,PEDOT:PSS,88.0,ODCB,,120.0,-5.39,-3.51,1.88,-5.51,-3.78,1.73
2592,10.1002/adma.201003903,10.1002/adma.201003903,POD2T-DTBT,PC71BM,POD2T-DTBT,PC71BM,CCCCCCCCCCC(CCCCCCCC)Cc1cc(-c2cc(CC(CCCCCCCC)CCCCCCCCCC)c(-c3ccc(-c4cccc5nsnc45)s3)s2)sc1-c1cccs1,COC(=O)CCCC1(c2ccccc2)C23c4c5ccc6c7cc8c9c%10c(cc%11cc%12c%13c%14c(cc%15c%16ccc-5c2c%16c2c5c%16c%17c(c(c46)c7c9c%17c4c%10c%11c%13c4c%16c%14c%152)C513)C%12)C8,0.722,12.3,70.5,6.05,6.260822999999999,3.4846776859504054,,,1:1,,,,ITO/PEDOT:PSS/POD2T-DTBT:PC71BM/Al,conventional,,,PEDOT:PSS,PEDOT:PSS,110.0,"1,2-dichlorobenzene",o-DCB,100.0,-5.18,-3.59,1.59,-5.9,-3.9,2.0
2594,10.1021/jacs.6b09110,10.1021/jacs.6b09110,J61,ITIC,J61,ITIC,CCCCCCCCCCCCSc1ccc(-c2c3cc(-c4ccc(-c5c(F)c(F)c(-c6cccs6)c6nn(CC(CCCCCC)CCCCCCCC)nc56)s4)sc3c(-c3ccc(SCCCCCCCCCCCC)s3)c3ccsc23)s1,CCCCCCc1ccc(C2(c3ccc(CCCCCC)cc3)c3cc4c(cc3-c3sc5cc(C=C6C(=O)c7ccccc7C6=C(C#N)C#N)sc5c32)C(c2ccc(CCCCCC)cc2)(c2ccc(CCCCCC)cc2)c2c-4sc3cc(C=C4C(=O)c5ccccc5C4=C(C#N)C#N)sc23)cc1,0.9,17.72,64.55,10.28,10.294434,0.1404085603112803,,,1:1,,,,ITO/PEDOT:PSS/J61:ITIC/PDINO/Al,conventional,PDINO,PDINO,PEDOT:PSS,PEDOT:PSS,120.0,chloroform,chloroform,130.0,-5.22,-3.21,2.01,-5.54,-3.84,1.7
2595,10.1021/jacs.6b09110,10.1021/jacs.6b09110,J61,m-ITIC,J61,m-ITIC,CCCCCCCCCCCCSc1ccc(-c2c3cc(-c4ccc(-c5c(F)c(F)c(-c6cccs6)c6nn(CC(CCCCCC)CCCCCCCC)nc56)s4)sc3c(-c3ccc(SCCCCCCCCCCCC)s3)c3ccsc23)s1,CCCCCCc1cccc(C2(c3cccc(CCCCCC)c3)c3cc4c(cc3-c3sc5cc(C=C6C(=O)c7ccccc7C6=C(C#N)C#N)sc5c32)C(c2cccc(CCCCCC)c2)(c2cccc(CCCCCC)c2)c2c-4sc3cc(C=C4C(=O)c5ccccc5C4=C(C#N)C#N)sc23)c1,0.902,18.31,69.55,11.49,11.48661371,0.0294716275021904,,,1:1,,,,ITO/PEDOT:PSS/J61:m-ITIC/PDINO/Al,conventional,PDINO,PDINO,PEDOT:PSS,PEDOT:PSS,120.0,chloroform,chloroform,130.0,-5.22,-3.21,2.01,-5.52,-3.82,1.7
2597,10.1021/acsenergylett.8b00825,10.1021/acsenergylett.8b00825,PBDB-T,IDT6CN-M,PBDB-T,IDT6CN-M,CCCCC(CC)Cc1ccc(-c2c3cc(-c4ccc(-c5sc(-c6cccs6)c6c5C(=O)c5c(CC(CC)CCCC)sc(CC(CC)CCCC)c5C6=O)s4)sc3c(-c3ccc(CC(CC)CCCC)s3)c3ccsc23)s1,CCCCCCc1ccc(C2(c3ccc(CCCCCC)cc3)c3cc4c(cc3-c3sc(/C=C5/C(=O)c6cc(C)ccc6C5=C(C#N)C#N)cc32)C(c2ccc(CCCCCC)cc2)(c2ccc(CCCCCC)cc2)c2c-4sc3cc(/C=C4\C(=O)c5cc(C)ccc5C4=C(C#N)C#N)sc23)cc1,0.925,14.9,72.1,9.76,9.9371825,1.8153944672131217,,,,DIO,,0.5%,,polymer solar cell,,,,,,,,,-5.27,-3.08,2.19,-5.62,-3.9,1.72
2598,10.1021/acsenergylett.8b00825,10.1021/acsenergylett.8b00825,PBDB-T,IDT8CN-M,PBDB-T,IDT8CN-M,CCCCC(CC)Cc1ccc(-c2c3cc(-c4ccc(-c5sc(-c6cccs6)c6c5C(=O)c5c(CC(CC)CCCC)sc(CC(CC)CCCC)c5C6=O)s4)sc3c(-c3ccc(CC(CC)CCCC)s3)c3ccsc23)s1,CCCCCCC1(CCCCCC)c2cc3c(cc2-c2sc4sc(/C=C5\C(=O)c6ccc(C)cc6C5=C(C#N)C#N)cc4c21)C(CCCCCC)(CCCCCC)c1c-3sc2cc(/C=C3\C(=C(C#N)C#N)c4ccc(C)cc4C3=C(C#N)C#N)sc12,0.925,15.95,72.2,10.65,10.6522075,0.0207276995305073,,,,DIO,,0.5%,,polymer solar cell,,,,,,,,,-5.27,-3.08,2.19,-5.54,-3.91,1.63
2608,10.1002/adma.201706571,10.1002/adma.201706571,PTB7-Th,F10IC,PTB7-Th,F10IC,CCCCC(CC)COC(=O)c1sc2csc(-c3cc4c(-c5ccc(CC(CC)CCCC)s5)c5sccc5c(-c5ccc(CC(CC)CCCC)s5)c4s3)c2c1F,CCCCCCc1ccc(C2(c3ccc(CCCCCC)cc3)c3c(sc4c5c(sc34)-c3sc4c(sc6cc(/C=C7\C(=O)c8cc(F)c(F)cc8C7=C(C#N)C#N)sc64)c3C5(c3ccc(CCCCCC)cc3)c3ccc(CCCCCC)cc3)-c3sc4c(sc5cc(/C=C6\C(=O)c7cc(F)c(F)cc7C6=C(C#N)C#N)sc54)c32)cc1,0.731,20.92,65.10000000000001,10.0,9.955430520000002,0.4456947999999805,,,,,,,ITO/ZnO/PTB7-Th:acceptor/MoOx/Ag,inverted,ZnO,ZnO,MoOx,MoO3,,chloroform,chloroform,,-5.2,-3.59,1.61,-5.26,-3.96,1.3
2609,10.1002/adma.201706571,10.1002/adma.201706571,PTB7-Th,F6IC,PTB7-Th,F6IC,CCCCC(CC)COC(=O)c1sc2csc(-c3cc4c(-c5ccc(CC(CC)CCCC)s5)c5sccc5c(-c5ccc(CC(CC)CCCC)s5)c4s3)c2c1F,CCCCCCc1ccc(C2(c3ccc(CCCCCC)cc3)c3cc(/C=C4\C(=O)c5cc(F)c(F)cc5C4=C(C#N)C#N)sc3-c3sc4c5c(sc4c32)-c2sc(/C=C3\C(=O)c4cc(F)c(F)cc4C3=C(C#N)C#N)cc2C5(c2ccc(CCCCCC)cc2)c2ccc(CCCCCC)cc2)cc1,0.606,18.51,62.6,6.8,7.02187956,3.262934705882348,,,1:1.7,diphenyl ether,,0.5 vol%,ITO/ZnO/PTB7-Th:acceptor/MoOx/Ag,inverted,ZnO,ZnO,MoOx,MoO3,,chloroform,chloroform,,-5.2,-3.59,1.61,-5.66,-4.02,1.64
2610,10.1002/adma.201706571,10.1002/adma.201706571,PTB7-Th,F8IC,PTB7-Th,F8IC,CCCCC(CC)COC(=O)c1sc2csc(-c3cc4c(-c5ccc(CC(CC)CCCC)s5)c5sccc5c(-c5ccc(CC(CC)CCCC)s5)c4s3)c2c1F,CCCCCCc1ccc(C2(c3ccc(CCCCCC)cc3)c3c(sc4cc(/C=C5\C(=O)c6cc(F)c(F)cc6C5=C(C#N)C#N)sc34)-c3sc4c5c(sc4c32)-c2sc3cc(/C=C4\C(=O)c6cc(F)c(F)cc6C4=C(C#N)C#N)sc3c2C5(c2ccc(CCCCCC)cc2)c2ccc(CCCCCC)cc2)cc1,0.636,25.06,65.7,10.5,10.47137112,0.2726559999999944,,,1:1.7,diphenyl ether,,0.5 vol%,ITO/ZnO/PTB7-Th:acceptor/MoOx/Ag,inverted,ZnO,ZnO,MoOx,MoO3,,chloroform,chloroform,,-5.2,-3.59,1.61,-5.43,-4.0,1.43
2611,10.1002/adma.201706571,10.1002/adma.201706571,PTB7-Th,PC71BM,PTB7-Th,PC71BM,CCCCC(CC)COC(=O)c1sc2csc(-c3cc4c(-c5ccc(CC(CC)CCCC)s5)c5sccc5c(-c5ccc(CC(CC)CCCC)s5)c4s3)c2c1F,COC(=O)CCCC1(c2ccccc2)C23c4c5ccc6c7cc8c9c%10c(cc%11cc%12c%13c%14c(cc%15c%16ccc-5c2c%16c2c5c%16c%17c(c(c46)c7c9c%17c4c%10c%11c%13c4c%16c%14c%152)C513)C%12)C8,0.787,16.33,65.7,8.6,8.44357347,1.818913139534874,,,1:1.7,diphenyl ether,,0.5 vol%,ITO/ZnO/PTB7-Th:acceptor/MoOx/Ag,inverted,ZnO,ZnO,MoOx,MoO3,,chloroform,chloroform,,-5.2,-3.59,1.61,-5.87,-3.88,1.99
2612,10.1039/c2ee22296e,10.1039/c2ee22296e,PBDT-DTNT,PC71BM,PBDT-DTNT,PC71BM,CCCCCCCCCCc1cc(-c2c3cc(-c4sc(-c5cc6c(cc(-c7cc(CCCCCC)cs7)c7nsnc76)c6nsnc56)cc4CCCCCC)sc3c(-c3cc(CCCCCCCCCC)c(CCCCCCCCCC)s3)c3ccsc23)sc1CCCCCCCCCC,COC(=O)CCCC1(c2ccccc2)C23c4c5ccc6c7cc8c9c%10c(cc%11cc%12c%13c%14c(cc%15c%16ccc-5c2c%16c2c5c%16c%17c(c(c46)c7c9c%17c4c%10c%11c%13c4c%16c%14c%152)C513)C%12)C8,0.69,15.2,55.00000000000001,6.1,5.768400000000001,5.436065573770476,,,,,,,inverted,inverted,ZnO,ZnO,MoO3,MoO3,,chlorobenzene,chlorobenzene,,-5.19,-3.26,1.93,-6.1,-4.3,1.8
2613,10.1039/c7ee00844a,10.1039/c7ee00844a,J61,BT-IC,J61,BT-IC,CCCCCCCCCCCCSc1ccc(-c2c3cc(-c4ccc(-c5c(F)c(F)c(-c6cccs6)c6nn(CC(CCCCCC)CCCCCCCC)nc56)s4)sc3c(-c3ccc(SCCCCCCCCCCCC)s3)c3ccsc23)s1,CCCCCCc1ccc(C2(c3ccc(CCCCCC)cc3)c3cc(/C=C4\C(=O)c5ccccc5C4=C(C#N)C#N)sc3-c3sc4c(OCC(CC)CCCC)c5c6c(sc5c(OCC(CC)CCCC)c4c32)-c2sc(/C=C3\C(=O)c4ccccc4C3=C(C#N)C#N)cc2C6(c2ccc(CCCCCC)cc2)c2ccc(CCCCCC)cc2)cc1,0.87,16.35,67.10000000000001,9.37,9.544639500000002,1.8638153681964047,,,1:1,,,,ITO/PEDOT:PSS/active layer/PDINO/Al,conventional,PDINO,PDINO,PEDOT:PSS,PEDOT:PSS,,chloroform,chloroform,120.0,-5.22,-3.21,2.01,-5.32,-3.85,1.47
2614,10.1039/c7ee00844a,10.1039/c7ee00844a,J71,BT-IC,J71,BT-IC,CCCCCCCCC(CCCCCC)Cn1nc2c(-c3cccs3)c(F)c(F)c(-c3ccc(-c4cc5c(-c6ccc([Si](CCC)(CCC)CCC)s6)c6sccc6c(-c6ccc([Si](CCC)(CCC)CCC)s6)c5s4)s3)c2n1,CCCCCCc1ccc(C2(c3ccc(CCCCCC)cc3)c3cc(/C=C4\C(=O)c5ccccc5C4=C(C#N)C#N)sc3-c3sc4c(OCC(CC)CCCC)c5c6c(sc5c(OCC(CC)CCCC)c4c32)-c2sc(/C=C3\C(=O)c4ccccc4C3=C(C#N)C#N)cc2C6(c2ccc(CCCCCC)cc2)c2ccc(CCCCCC)cc2)cc1,0.9,17.75,65.7,10.28,10.495575,2.097033073929973,,,1:1.5,,,,ITO/PEDOT:PSS/active layer/PDINO/Al,conventional,PDINO,PDINO,PEDOT:PSS,PEDOT:PSS,,chloroform,chloroform,120.0,-5.25,-3.18,2.07,-5.32,-3.85,1.47
2636,10.1021/ma202752h,10.1021/ma202752h,PSFDTBT,PC71BM,PSFDTBT,PC71BM,CCCCCCCCOc1ccc2c(c1)-c1cc(OCCCCCCCC)ccc1C21c2ccccc2-c2ccc(-c3ccc(-c4c(OCCCCCCCC)c(OCCCCCCCC)c(-c5cccs5)c5nsnc45)s3)cc21,COC(=O)CCCC1(c2ccccc2)C23c4c5ccc6c7cc8c9c%10c(cc%11cc%12c%13c%14c(cc%15c%16ccc-5c2c%16c2c5c%16c%17c(c(c46)c7c9c%17c4c%10c%11c%13c4c%16c%14c%152)C513)C%12)C8,0.96,7.6,56.99999999999999,4.2,4.158719999999999,0.9828571428571742,,,,,,,,,,,,,,,,,-5.4,-3.43,1.97,-5.9,-3.9,2.0
2637,10.1002/adma.201703344,10.1002/adma.201703344,J52,m-ITIC,J52,m-ITIC,CCCCCCCCC(CCCCCC)Cn1nc2c(-c3cccs3)c(F)c(F)c(-c3ccc(-c4cc5c(-c6ccc(CC(CC)CCCC)s6)c6sccc6c(-c6ccc(CC(CC)CCCC)s6)c5s4)s3)c2n1,CCCCCCc1cccc(C2(c3cccc(CCCCCC)c3)c3cc4c(cc3-c3sc5cc(C=C6C(=O)c7ccccc7C6=C(C#N)C#N)sc5c32)C(c2cccc(CCCCCC)c2)(c2cccc(CCCCCC)c2)c2c-4sc3cc(C=C4C(=O)c5ccccc5C4=C(C#N)C#N)sc23)c1,0.701,12.03,40.96,3.45,3.454169087999999,0.1208431304347516,,,1:1.5,,,,ITO/PEDOT:PSS/active layer/PDINO/Al,conventional,PDINO,PDINO,PEDOT:PSS,PEDOT:PSS,,chloroform,chloroform,,-5.17,-2.99,2.18,-5.52,-3.82,1.7
2638,10.1002/adma.201703344,10.1002/adma.201703344,J91,m-ITIC,J91,m-ITIC,CCCCCCCCC(CCCCCC)Cn1nc2c(-c3cccs3)c(F)c(F)c(-c3ccc(-c4cc5c(-c6sc(CC(CC)CCCC)c(F)c6F)c6sccc6c(-c6sc(CC(CC)CCCC)c(F)c6F)c5s4)s3)c2n1,CCCCCCc1cccc(C2(c3cccc(CCCCCC)c3)c3cc4c(cc3-c3sc5cc(C=C6C(=O)c7ccccc7C6=C(C#N)C#N)sc5c32)C(c2cccc(CCCCCC)c2)(c2cccc(CCCCCC)c2)c2c-4sc3cc(C=C4C(=O)c5ccccc5C4=C(C#N)C#N)sc23)c1,0.979,14.43,42.86,6.05,6.054819341999999,0.0796585454545345,,,1:1.5,,,,ITO/PEDOT:PSS/active layer/PDINO/Al,conventional,PDINO,PDINO,PEDOT:PSS,PEDOT:PSS,,chloroform,chloroform,,-5.5,-3.02,2.48,-5.52,-3.82,1.7
2639,10.1021/jacs.7b00566,10.1021/jacs.7b00566,PBDB-T,IDT-BOC6,PBDB-T,IDT-BOC6,CCCCC(CC)Cc1ccc(-c2c3cc(-c4ccc(-c5sc(-c6cccs6)c6c5C(=O)c5c(CC(CC)CCCC)sc(CC(CC)CCCC)c5C6=O)s4)sc3c(-c3ccc(CC(CC)CCCC)s3)c3ccsc23)s1,CCCCCCOc1cc(-c2cc3c(s2)-c2cc4c(cc2C3(c2ccc(CCCCCC)cc2)c2ccc(CCCCCC)cc2)-c2sc(-c3cc(OCCCCCC)c(C=C5C(=O)c6ccccc6C5=C(C#N)C#N)cc3OCCCCCC)cc2C4(c2ccc(CCCCCC)cc2)c2ccc(CCCCCC)cc2)c(OCCCCCC)cc1C=C1C(=O)c2ccccc2C1=C(C#N)C#N,1.01,15.35,55.00000000000001,8.41,8.526925,1.390309155766946,,,,,,,,,,,,,,,,,-5.33,-2.92,2.41,-5.51,-3.78,1.73
2642,10.1002/adma.201502775,10.1002/adma.201502775,PffT2-FTAZ-2DT,IEIC,PffT2-FTAZ-2DT,IEIC,CCCCCCCCCCCCC(CCCCCCCCCC)Cc1csc(-c2c(F)c(F)c(-c3cc(CC(CCCCCCCCCC)CCCCCCCCCCCC)c(-c4cc(F)c(-c5sccc5F)s4)s3)c3nn(CCCC)nc23)c1,CCCCCCc1ccc(C2(c3ccc(CCCCCC)cc3)c3cc4c(cc3-c3sc(-c5sc(/C=C6\C(=O)c7ccccc7C6=C(C#N)C#N)cc5CC(CC)CCCC)cc32)C(c2ccc(CCCCCC)cc2)(c2ccc(CCCCCC)cc2)c2cc(-c3sc(/C=C5\C(=O)c6ccccc6C5=C(C#N)C#N)cc3CC(CC)CCCC)sc2-4)cc1,0.999,12.4,56.00000000000001,6.9,6.937056000000001,0.5370434782608788,,,1:1.5,,,,ITO/ZnO/PffT2-FTAZ-2DT:IEIC/V2O5/Al,inverted,ZnO,ZnO,V2O5,V2O5,80.0,chlorobenzene,chlorobenzene,90.0,-5.28,-3.37,1.91,-5.45,-3.88,1.57
2643,10.1002/adma.201502775,10.1002/adma.201502775,PffT2-FTAZ-2DT,IEIC,PffT2-FTAZ-2DT,IEIC,CCCCCCCCCCCCC(CCCCCCCCCC)Cc1csc(-c2c(F)c(F)c(-c3cc(CC(CCCCCCCCCC)CCCCCCCCCCCC)c(-c4cc(F)c(-c5sccc5F)s4)s3)c3nn(CCCC)nc23)c1,CCCCCCc1ccc(C2(c3ccc(CCCCCC)cc3)c3cc4c(cc3-c3sc(-c5sc(/C=C6\C(=O)c7ccccc7C6=C(C#N)C#N)cc5CC(CC)CCCC)cc32)C(c2ccc(CCCCCC)cc2)(c2ccc(CCCCCC)cc2)c2cc(-c3sc(/C=C5\C(=O)c6ccccc6C5=C(C#N)C#N)cc3CC(CC)CCCC)sc2-4)cc1,0.987,13.6,52.0,7.0,6.980064,0.2848000000000056,,,1:1.5,,,,ITO/ZnO/PffT2-FTAZ-2DT:IEIC/V2O5/Al,inverted,ZnO,ZnO,V2O5,V2O5,80.0,chlorobenzene,chlorobenzene,90.0,-5.28,-3.37,1.91,-5.45,-3.88,1.57
2644,10.1021/acs.macromol.7b01539,10.1021/acs.macromol.7b01539,PTB7-Th,PFPDI-2FT,PTB7-Th,PFPDI-2FT,CCCCC(CC)COC(=O)c1sc2csc(-c3cc4c(-c5ccc(CC(CC)CCCC)s5)c5sccc5c(-c5ccc(CC(CC)CCCC)s5)c4s3)c2c1F,CCCCCCCCCCC(CCCCCCCC)Cn1c(=O)c2ccc3c4ccc5c(=O)n(CC(CCCCCCCC)CCCCCCCCCC)c(=O)c6cc7c8c9cc%10c(=O)n(CC(CCCCCCCC)CCCCCCCCCC)c(=O)c%11cc(-c%12cc(F)c(-c%13sccc%13F)s%12)c%12c%13ccc%14c(=O)n(CC(CCCCCCCC)CCCCCCCCCC)c(=O)c%15cc(c8c8cc(c1=O)c2c3c8c7c4c56)c(c%13c%14%15)c9c%12c%11%10,0.67,13.31,60.0,5.26,5.350620000000001,1.7228136882129517,,,1:1,1-chloronaphthalene,,1%,ITO/PEDOT:PSS/PTB7-Th:PFPDI-2FT/Ca/Al,all-polymer solar cell,Ca,,PEDOT:PSS,,,chlorobenzene,,,-5.2,-3.6,1.6,-5.94,-4.15,1.79
2645,10.1021/acs.macromol.7b01539,10.1021/acs.macromol.7b01539,PTB7-Th,PFPDI-2T,PTB7-Th,PFPDI-2T,CCCCC(CC)COC(=O)c1sc2csc(-c3cc4c(-c5ccc(CC(CC)CCCC)s5)c5sccc5c(-c5ccc(CC(CC)CCCC)s5)c4s3)c2c1F,CCCCCCCCCCC(CCCCCCCC)Cn1c(=O)c2ccc3c4ccc5c(=O)n(CC(CCCCCCCC)CCCCCCCCCC)c(=O)c6cc7c8c9cc%10c(=O)n(CC(CCCCCCCC)CCCCCCCCCC)c(=O)c%11cc(-c%12ccc(-c%13cccs%13)s%12)c%12c%13ccc%14c(=O)n(CC(CCCCCCCC)CCCCCCCCCC)c(=O)c%15cc(c8c8cc(c1=O)c2c3c8c7c4c56)c(c%13c%14%15)c9c%12c%11%10,0.73,13.47,65.0,6.31,6.391514999999999,1.291838351822497,,,1:1,1-chloronaphthalene,,3%,ITO/PEDOT:PSS/PTB7-Th:PFPDI-2T/Ca/Al,all-polymer solar cell,Ca,,PEDOT:PSS,,,chlorobenzene,,,-5.2,-3.6,1.6,-5.82,-4.12,1.7
2652,10.1002/adma.201601595,10.1002/adma.201601595,J50,ITIC,J50,ITIC,CCCCCCCCC(CCCCCC)Cc1ccc(-c2c3cc(-c4ccc(-c5c(F)c(F)c(-c6cccs6)c6nn(CCCCCCCC)nc56)s4)sc3c(-c3ccc(CC(CCCCCC)CCCCCCCC)s3)c3ccsc23)s1,CCCCCCc1ccc(C2(c3ccc(CCCCCC)cc3)c3cc4c(cc3-c3sc5cc(C=C6C(=O)c7ccccc7C6=C(C#N)C#N)sc5c32)C(c2ccc(CCCCCC)cc2)(c2ccc(CCCCCC)cc2)c2c-4sc3cc(C=C4C(=O)c5ccccc5C4=C(C#N)C#N)sc23)cc1,0.71,12.55,51.0,4.61,4.544355,1.4239696312364414,,,1:2,,,,ITO/PEDOT:PSS/active layer/PDINO/Al,conventional,PDINO,PDINO,PEDOT:PSS,PEDOT:PSS,,chloroform,chloroform,150.0,-5.13,-3.16,1.97,-5.48,-3.83,1.65
2653,10.1002/adma.201601595,10.1002/adma.201601595,J51,ITIC,J51,ITIC,CCCCCCCCC(CCCCCC)Cc1ccc(-c2c3cc(-c4ccc(-c5c(F)c(F)c(-c6cccs6)c6nn(CC(CCCCCC)CCCCCCCC)nc56)s4)sc3c(-c3ccc(CC(CCCCCC)CCCCCCCC)s3)c3ccsc23)s1,CCCCCCc1ccc(C2(c3ccc(CCCCCC)cc3)c3cc4c(cc3-c3sc5cc(C=C6C(=O)c7ccccc7C6=C(C#N)C#N)sc5c32)C(c2ccc(CCCCCC)cc2)(c2ccc(CCCCCC)cc2)c2c-4sc3cc(C=C4C(=O)c5ccccc5C4=C(C#N)C#N)sc23)cc1,0.81,16.33,68.0,9.07,8.994564,0.8317089305402408,,,1:2,,,,ITO/PEDOT:PSS/active layer/PDINO/Al,conventional,PDINO,PDINO,PEDOT:PSS,PEDOT:PSS,,chloroform,chloroform,150.0,-5.26,-3.08,2.18,-5.48,-3.83,1.65
2654,10.1002/adma.201602642,10.1002/adma.201602642,PBDTTT-E-T,IEIC,PBDTTT-E-T,IEIC,CCCCC(CC)COC(=O)c1cc2csc(-c3cc4c(-c5ccc(CC(CC)CCCC)s5)c5sccc5c(-c5ccc(CC(CC)CCCC)s5)c4s3)c2s1,CCCCCCc1ccc(C2(c3ccc(CCCCCC)cc3)c3cc4c(cc3-c3sc(-c5sc(/C=C6\C(=O)c7ccccc7C6=C(C#N)C#N)cc5CC(CC)CCCC)cc32)C(c2ccc(CCCCCC)cc2)(c2ccc(CCCCCC)cc2)c2cc(-c3sc(/C=C5\C(=O)c6ccccc6C5=C(C#N)C#N)cc3CC(CC)CCCC)sc2-4)cc1,0.9,11.7,47.0,4.7,4.9491,5.299999999999988,,,,,,,ITO/PEDOT:PSS/active layer/PFN-Br/Al,conventional,PFN-Br,PFN-Br,PEDOT:PSS,PEDOT:PSS,,chloroform,chloroform,,-5.09,-3.54,1.55,-5.47,-3.9,1.57
2667,10.1021/jacs.6b01744,10.1021/jacs.6b01744,J52,ITIC,J52,ITIC,CCCCCCCCC(CCCCCC)Cn1nc2c(-c3cccs3)c(F)c(F)c(-c3ccc(-c4cc5c(-c6ccc(CC(CC)CCCC)s6)c6sccc6c(-c6ccc(CC(CC)CCCC)s6)c5s4)s3)c2n1,CCCCCCc1ccc(C2(c3ccc(CCCCCC)cc3)c3cc4c(cc3-c3sc5cc(C=C6C(=O)c7ccccc7C6=C(C#N)C#N)sc5c32)C(c2ccc(CCCCCC)cc2)(c2ccc(CCCCCC)cc2)c2c-4sc3cc(C=C4C(=O)c5ccccc5C4=C(C#N)C#N)sc23)cc1,0.74,11.3,59.36,4.85,4.9636832,2.3439835051546507,,,1:1 w/w,,,,ITO/PEDOT:PSS/active layer/PDINO/Al,conventional,PDINO,PDINO,PEDOT:PSS,PEDOT:PSS,,chloroform,chloroform,,-5.21,-2.99,2.22,-5.51,-3.78,1.73
2668,10.1021/jacs.6b01744,10.1021/jacs.6b01744,J60,ITIC,J60,ITIC,CCCCCCCCC(CCCCCC)Cn1nc2c(-c3cccs3)c(F)c(F)c(-c3ccc(-c4cc5c(-c6ccc(SCC(CC)CCCC)s6)c6sccc6c(-c6ccc(SCC(CC)CCCC)s6)c5s4)s3)c2n1,CCCCCCc1ccc(C2(c3ccc(CCCCCC)cc3)c3cc4c(cc3-c3sc5cc(C=C6C(=O)c7ccccc7C6=C(C#N)C#N)sc5c32)C(c2ccc(CCCCCC)cc2)(c2ccc(CCCCCC)cc2)c2c-4sc3cc(C=C4C(=O)c5ccccc5C4=C(C#N)C#N)sc23)cc1,0.92,9.32,59.02,5.07,5.0606108800000005,0.1851897435897397,,,1:1 w/w,,,,ITO/PEDOT:PSS/active layer/PDINO/Al,conventional,PDINO,PDINO,PEDOT:PSS,PEDOT:PSS,,chloroform,chloroform,,-5.32,-3.08,2.24,-5.51,-3.78,1.73
2669,10.1021/jacs.6b01744,10.1021/jacs.6b01744,J61,ITIC,J61,ITIC,CCCCCCCCCCCCSc1ccc(-c2c3cc(-c4ccc(-c5c(F)c(F)c(-c6cccs6)c6nn(CC(CCCCCC)CCCCCCCC)nc56)s4)sc3c(-c3ccc(SCCCCCCCCCCCC)s3)c3ccsc23)s1,CCCCCCc1ccc(C2(c3ccc(CCCCCC)cc3)c3cc4c(cc3-c3sc5cc(C=C6C(=O)c7ccccc7C6=C(C#N)C#N)sc5c32)C(c2ccc(CCCCCC)cc2)(c2ccc(CCCCCC)cc2)c2c-4sc3cc(C=C4C(=O)c5ccccc5C4=C(C#N)C#N)sc23)cc1,0.91,15.09,64.75,8.93,8.89140525,0.4321920492721128,,,1:1 w/w,,,,ITO/PEDOT:PSS/polymer donor:ITIC/PDINO/Al,conventional,PDINO,PDINO,PEDOT:PSS,PEDOT:PSS,,chloroform,chloroform,100.0,-5.32,-3.08,2.24,-5.51,-3.78,1.73
2670,10.1039/c6ee00315j,10.1039/c6ee00315j,J51,IDSe-T-IC,J51,IDSe-T-IC,CCCCCCCCC(CCCCCC)Cc1ccc(-c2c3cc(-c4ccc(-c5c(F)c(F)c(-c6cccs6)c6nn(CC(CCCCCC)CCCCCCCC)nc56)s4)sc3c(-c3ccc(CC(CCCCCC)CCCCCCCC)s3)c3ccsc23)s1,CCCCCCc1ccc(C2(c3ccc(CCCCCC)cc3)c3cc4c(cc3-c3[se]c(-c5sc(/C=C6\C(=O)c7ccccc7C6=C(C#N)C#N)cc5CC(CC)CCCC)cc32)C(c2ccc(CCCCCC)cc2)(c2ccc(CCCCCC)cc2)c2cc(-c3sc(/C=C5\C(=O)c6ccccc6C5=C(C#N)C#N)cc3CC(CC)CCCC)[se]c2-4)cc1,0.9,15.14,55.00000000000001,7.46,7.494300000000002,0.4597855227882275,,,,,,,,polymer solar cell,,,,,,,,,-5.29,-3.3,1.99,-5.45,-3.79,1.66
2671,10.1039/c6ee00315j,10.1039/c6ee00315j,J51,PC71BM,J51,PC71BM,CCCCCCCCC(CCCCCC)Cc1ccc(-c2c3cc(-c4ccc(-c5c(F)c(F)c(-c6cccs6)c6nn(CC(CCCCCC)CCCCCCCC)nc56)s4)sc3c(-c3ccc(CC(CCCCCC)CCCCCCCC)s3)c3ccsc23)s1,COC(=O)CCCC1(c2ccccc2)C23c4c5ccc6c7cc8c9c%10c(cc%11cc%12c%13c%14c(cc%15c%16ccc-5c2c%16c2c5c%16c%17c(c(c46)c7c9c%17c4c%10c%11c%13c4c%16c%14c%152)C513)C%12)C8,0.75,11.9,67.2,6.0,5.997600000000001,0.0399999999999807,,,,,,,,polymer solar cell,,,,,,,,,-5.29,-3.3,1.99,-5.9,-3.9,2.0
2686,10.1039/c5ta03093e,10.1039/c5ta03093e,PffBT4T-2DT,TPC-PDI4,PffBT4T-2DT,TPC-PDI4,CCCCCCCCCCCCC(CCCCCCCCCC)Cc1csc(-c2c(F)c(F)c(-c3cc(CC(CCCCCCCCCC)CCCCCCCCCCCC)c(-c4ccc(-c5cccs5)s4)s3)c3nsnc23)c1,CCCCCCC(CCCCCC)N1C(=O)c2ccc3c4ccc5c6c(cc(-c7ccc(C(c8ccc(-c9cc%10c%11c(ccc%12c%13ccc%14c%15c(ccc(c9c%11%12)c%15%13)C(=O)N(C(CCCCCC)CCCCCC)C%14=O)C(=O)N(C(CCCCCC)CCCCCC)C%10=O)cc8)(c8ccc(-c9cc%10c%11c(ccc%12c%13ccc%14c%15c(ccc(c9c%11%12)c%15%13)C(=O)N(C(CCCCCC)CCCCCC)C%14=O)C(=O)N(C(CCCCCC)CCCCCC)C%10=O)cc8)c8ccc(-c9cc%10c%11c(ccc%12c%13ccc%14c%15c(ccc(c9c%11%12)c%15%13)C(=O)N(C(CCCCCC)CCCCCC)C%14=O)C(=O)N(C(CCCCCC)CCCCCC)C%10=O)cc8)cc7)c(c7ccc(c2c37)C1=O)c64)C(=O)N(C(CCCCCC)CCCCCC)C5=O,0.96,9.2,49.0,4.3,4.32768,0.6437209302325616,,,,,,,ITO/ZnO/polymer:SM acceptor/V2O5/Al,non-fullerene PSC,ZnO,,V2O5,,,,,,-5.34,-3.69,1.65,-6.0,-3.75,2.25
2687,10.1039/c5ta03093e,10.1039/c5ta03093e,PffBT4T-2DT,TPGe-PDI4,PffBT4T-2DT,TPGe-PDI4,CCCCCCCCCCCCC(CCCCCCCCCC)Cc1csc(-c2c(F)c(F)c(-c3cc(CC(CCCCCCCCCC)CCCCCCCCCCCC)c(-c4ccc(-c5cccs5)s4)s3)c3nsnc23)c1,CCCCCCC(CCCCCC)N1C(=O)c2ccc3c4ccc5c6c(cc(-c7ccc([Ge](c8ccc(-c9cc%10c%11c(ccc%12c%13ccc%14c%15c(ccc(c9c%11%12)c%15%13)C(=O)N(C(CCCCCC)CCCCCC)C%14=O)C(=O)N(C(CCCCCC)CCCCCC)C%10=O)cc8)(c8ccc(-c9cc%10c%11c(ccc%12c%13ccc%14c%15c(ccc(c9c%11%12)c%15%13)C(=O)N(C(CCCCCC)CCCCCC)C%14=O)C(=O)N(C(CCCCCC)CCCCCC)C%10=O)cc8)c8ccc(-c9cc%10c%11c(ccc%12c%13ccc%14c%15c(ccc(c9c%11%12)c%15%13)C(=O)N(C(CCCCCC)CCCCCC)C%14=O)C(=O)N(C(CCCCCC)CCCCCC)C%10=O)cc8)cc7)c(c7ccc(c2c37)C1=O)c64)C(=O)N(C(CCCCCC)CCCCCC)C5=O,0.92,5.0,37.0,1.6,1.7020000000000002,6.375000000000005,,,,,,,ITO/ZnO/polymer:SM acceptor/V2O5/Al,polymer solar cell,ZnO,,V2O5,,,,,,-5.34,-3.69,1.65,-5.94,-3.68,2.26
2688,10.1039/c5ta03093e,10.1039/c5ta03093e,PffBT4T-2DT,TPSi-PDI4,PffBT4T-2DT,TPSi-PDI4,CCCCCCCCCCCCC(CCCCCCCCCC)Cc1csc(-c2c(F)c(F)c(-c3cc(CC(CCCCCCCCCC)CCCCCCCCCCCC)c(-c4ccc(-c5cccs5)s4)s3)c3nsnc23)c1,CCCCCCC(CCCCCC)N1C(=O)c2ccc3c4ccc5c6c(cc(-c7ccc([Si](c8ccc(-c9cc%10c%11c(ccc%12c%13ccc%14c%15c(ccc(c9c%11%12)c%15%13)C(=O)N(C(CCCCCC)CCCCCC)C%14=O)C(=O)N(C(CCCCCC)CCCCCC)C%10=O)cc8)(c8ccc(-c9cc%10c%11c(ccc%12c%13ccc%14c%15c(ccc(c9c%11%12)c%15%13)C(=O)N(C(CCCCCC)CCCCCC)C%14=O)C(=O)N(C(CCCCCC)CCCCCC)C%10=O)cc8)c8ccc(-c9cc%10c%11c(ccc%12c%13ccc%14c%15c(ccc(c9c%11%12)c%15%13)C(=O)N(C(CCCCCC)CCCCCC)C%14=O)C(=O)N(C(CCCCCC)CCCCCC)C%10=O)cc8)cc7)c(c7ccc(c2c37)C1=O)c64)C(=O)N(C(CCCCCC)CCCCCC)C5=O,0.94,8.5,53.0,4.2,4.2347,0.826190476190475,,,,,,,ITO/ZnO/polymer:SM acceptor/V2O5/Al,polymer solar cell,ZnO,,V2O5,,,,,,-5.34,-3.69,1.65,-6.01,-3.75,2.26
2689,10.1021/jacs.8b02695,10.1021/jacs.8b02695,P1,IT-4F,P1,IT-4F,CCCCCCCCOC(=O)c1csc(-c2cc3c(-c4cc(F)c(SCC(CC)CCCC)s4)c4cc(-c5cc(C(=O)OCCCCCCCC)c(-c6cccs6)s5)sc4c(-c4cc(F)c(SCC(CC)CCCC)s4)c3s2)c1,CCCCCCc1ccc(C2(c3ccc(CCCCCC)cc3)c3cc4c(cc3-c3sc5cc(/C=C6\C(=O)c7cc(F)c(F)cc7C6=C(C#N)C#N)sc5c32)C(c2ccc(CCCCCC)cc2)(c2ccc(CCCCCC)cc2)c2c-4sc3cc(/C=C4\C(=O)c5cc(F)c(F)cc5C4=C(C#N)C#N)sc23)cc1,0.892,20.13,61.0,11.0,10.9531356,0.4260399999999881,,,1:1,"1,8-diiodooctane",,"0.5 vol% 1,8-diiodooctane in chlorobenzene",ITO/PEDOT:PSS/P1:IT-4F/PFN-Br/Al,conventional,PFN-Br,,PEDOT:PSS,,,chlorobenzene,,150.0,-5.51,-3.59,1.92,-5.66,-4.14,1.52
2690,10.1021/jacs.8b02695,10.1021/jacs.8b02695,P2,IT-4F,P2,IT-4F,,CCCCCCc1ccc(C2(c3ccc(CCCCCC)cc3)c3cc4c(cc3-c3sc5cc(/C=C6\C(=O)c7cc(F)c(F)cc7C6=C(C#N)C#N)sc5c32)C(c2ccc(CCCCCC)cc2)(c2ccc(CCCCCC)cc2)c2c-4sc3cc(/C=C4\C(=O)c5cc(F)c(F)cc5C4=C(C#N)C#N)sc23)cc1,0.897,20.5,70.0,12.9,12.87195,0.217441860465119,,,1:1,"1,8-diiodooctane",,"0.5 vol% 1,8-diiodooctane in chlorobenzene",ITO/PEDOT:PSS/P2:IT-4F/PFN-Br/Al,conventional,PFN-Br,,PEDOT:PSS,,,chlorobenzene,,150.0,-5.5,-3.59,1.91,-5.66,-4.14,1.52
2691,10.1021/jacs.8b02695,10.1021/jacs.8b02695,P3,IT-4F,P3,IT-4F,CCCCC(CC)CSc1sc(-c2c3cc(-c4cc(C(=O)OCCC(C)CCCC(C)C)cs4)sc3c(-c3cc(F)c(SCC(CC)CCCC)s3)c3sc(-c4cc(C(=O)OCCC(C)CCCC(C)C)c(-c5cccs5)s4)cc23)cc1F,CCCCCCc1ccc(C2(c3ccc(CCCCCC)cc3)c3cc4c(cc3-c3sc5cc(/C=C6\C(=O)c7cc(F)c(F)cc7C6=C(C#N)C#N)sc5c32)C(c2ccc(CCCCCC)cc2)(c2ccc(CCCCCC)cc2)c2c-4sc3cc(/C=C4\C(=O)c5cc(F)c(F)cc5C4=C(C#N)C#N)sc23)cc1,0.905,19.97,60.0,10.8,10.843709999999998,0.4047222222221967,,,1:1 w/w,"1,8-diiodooctane",,1:0.005 v/v,ITO/PEDOT:PSS/active layer/PFN-Br/Al,conventional,PFN-Br,,PEDOT:PSS,,,chlorobenzene,,150.0,-5.54,-3.6,1.94,-5.66,-4.14,1.52
2692,10.1002/adma.201702291,10.1002/adma.201702291,PTZ1,IDIC,PTZ1,IDIC,CCCCCCC(CCCC)Cc1ccc(-c2c3cc(-c4sc(-c5nc6sc(-c7cc(CC(CC)CCCC)cs7)nc6s5)cc4CC(CC)CCCC)sc3c(-c3ccc(CC(CCCC)CCCCCC)s3)c3ccsc23)s1,CCCCCCC1(CCCCCC)c2cc3c(cc2-c2sc(/C=C4\C(=O)c5ccccc5C4=C(C#N)C#N)cc21)C(CCCCCC)(CCCCCC)c1cc(/C=C2\C(=O)c4ccccc4C2=C(C#N)C#N)sc1-3,0.95,14.9,68.10000000000001,9.5,9.639555,1.4689999999999963,,,1:1.5,,,,inverted,inverted,ZnO/PFN,ZnO/PFN,MoO3,MoO3,210.0,chloroform,chloroform,120.0,-5.31,-3.34,1.97,-5.69,-3.91,1.78
2695,10.1039/c4ee03424d,10.1039/c4ee03424d,PTB7-TH,IEIC,PTB7-Th,IEIC,CCCCC(CC)COC(=O)c1sc2csc(-c3cc4c(-c5ccc(CC(CC)CCCC)s5)c5sccc5c(-c5ccc(CC(CC)CCCC)s5)c4s3)c2c1F,CCCCCCc1ccc(C2(c3ccc(CCCCCC)cc3)c3cc4c(cc3-c3sc(-c5sc(/C=C6\C(=O)c7ccccc7C6=C(C#N)C#N)cc5CC(CC)CCCC)cc32)C(c2ccc(CCCCCC)cc2)(c2ccc(CCCCCC)cc2)c2cc(-c3sc(/C=C5\C(=O)c6ccccc6C5=C(C#N)C#N)cc3CC(CC)CCCC)sc2-4)cc1,0.938,9.65,46.2,4.18,4.1818854000000005,0.0451052631579142,,,1:2.5,,,,ITO/PEDOT:PSS/PTB7-TH:IEIC/Ca/Al,conventional,Ca,Ca,PEDOT:PSS,PEDOT:PSS,110.0,chloroform,chloroform,,-5.2,-3.59,1.61,-5.42,-3.82,1.6
2696,10.1039/c4ee03424d,10.1039/c4ee03424d,PTB7-TH,IEIC,PTB7-Th,IEIC,CCCCC(CC)COC(=O)c1sc2csc(-c3cc4c(-c5ccc(CC(CC)CCCC)s5)c5sccc5c(-c5ccc(CC(CC)CCCC)s5)c4s3)c2c1F,CCCCCCc1ccc(C2(c3ccc(CCCCCC)cc3)c3cc4c(cc3-c3sc(-c5sc(/C=C6\C(=O)c7ccccc7C6=C(C#N)C#N)cc5CC(CC)CCCC)cc32)C(c2ccc(CCCCCC)cc2)(c2ccc(CCCCCC)cc2)c2cc(-c3sc(/C=C5\C(=O)c6ccccc6C5=C(C#N)C#N)cc3CC(CC)CCCC)sc2-4)cc1,0.907,11.32,41.5,4.26,4.260904600000001,0.0212347417840617,,,1:1,,,,ITO/PEDOT:PSS/PTB7-TH:IEIC/Ca/Al,conventional,Ca,Ca,PEDOT:PSS,PEDOT:PSS,110.0,chloroform,chloroform,,-5.2,-3.59,1.61,-5.42,-3.82,1.6
2697,10.1039/c4ee03424d,10.1039/c4ee03424d,PTB7-TH,IEIC,PTB7-Th,IEIC,CCCCC(CC)COC(=O)c1sc2csc(-c3cc4c(-c5ccc(CC(CC)CCCC)s5)c5sccc5c(-c5ccc(CC(CC)CCCC)s5)c4s3)c2c1F,CCCCCCc1ccc(C2(c3ccc(CCCCCC)cc3)c3cc4c(cc3-c3sc(-c5sc(/C=C6\C(=O)c7ccccc7C6=C(C#N)C#N)cc5CC(CC)CCCC)cc32)C(c2ccc(CCCCCC)cc2)(c2ccc(CCCCCC)cc2)c2cc(-c3sc(/C=C5\C(=O)c6ccccc6C5=C(C#N)C#N)cc3CC(CC)CCCC)sc2-4)cc1,0.935,10.86,46.6,4.73,4.7318106,0.038279069767437,,,1:2,,,,ITO/PEDOT:PSS/PTB7-TH:IEIC/Ca/Al,conventional,Ca,Ca,PEDOT:PSS,PEDOT:PSS,110.0,chloroform,chloroform,,-5.2,-3.59,1.61,-5.42,-3.82,1.6
2698,10.1039/c4ee03424d,10.1039/c4ee03424d,PTB7-TH,IEIC,PTB7-Th,IEIC,CCCCC(CC)COC(=O)c1sc2csc(-c3cc4c(-c5ccc(CC(CC)CCCC)s5)c5sccc5c(-c5ccc(CC(CC)CCCC)s5)c4s3)c2c1F,CCCCCCc1ccc(C2(c3ccc(CCCCCC)cc3)c3cc4c(cc3-c3sc(-c5sc(/C=C6\C(=O)c7ccccc7C6=C(C#N)C#N)cc5CC(CC)CCCC)cc32)C(c2ccc(CCCCCC)cc2)(c2ccc(CCCCCC)cc2)c2cc(-c3sc(/C=C5\C(=O)c6ccccc6C5=C(C#N)C#N)cc3CC(CC)CCCC)sc2-4)cc1,0.923,11.75,45.6,5.03,4.9454340000000006,1.681232604373751,,,1:1.5,,,,ITO/PEDOT:PSS/PTB7-TH:IEIC/Ca/Al,conventional,Ca,Ca,PEDOT:PSS,PEDOT:PSS,110.0,chloroform,chloroform,,-5.2,-3.59,1.61,-5.42,-3.82,1.6
2699,10.1016/j.nanoen.2016.07.019,10.1016/j.nanoen.2016.07.019,J51,IDTIDSe-T-IC,J51,IDTIDSe-T-IC,CCCCCCCCC(CCCCCC)Cc1ccc(-c2c3cc(-c4ccc(-c5c(F)c(F)c(-c6cccs6)c6nn(CC(CCCCCC)CCCCCCCC)nc56)s4)sc3c(-c3ccc(CC(CCCCCC)CCCCCCCC)s3)c3ccsc23)s1,CCCCCCc1ccc(C2(c3ccc(CCCCCC)cc3)c3cc4c(cc3-c3[se]c(/C=C5\C(=O)c6ccccc6C5=C(C#N)C#N)cc32)C(c2ccc(CCCCCC)cc2)(c2ccc(CCCCCC)cc2)c2c-4sc3c4c(sc23)-c2cc3c(cc2C4(c2ccc(CCCCCC)cc2)c2ccc(CCCCCC)cc2)-c2[se]c(/C=C4\C(=O)c5ccccc5C4=C(C#N)C#N)cc2C3(c2ccc(CCCCCC)cc2)c2ccc(CCCCCC)cc2)cc1,0.9,13.19,43.0,5.09,5.1045300000000005,0.285461689587438,,,,,,,ITO/PEDOT:PSS/J51:IDTIDSe-IC/PDINO/Al,conventional,PDINO,PDINO,PEDOT:PSS,PEDOT:PSS,,chloroform,chloroform,150.0,-5.29,-3.3,1.99,-5.41,-3.81,1.6
2700,10.1016/j.nanoen.2016.07.019,10.1016/j.nanoen.2016.07.019,J51,IDTIDSe-T-IC,J51,IDTIDSe-T-IC,CCCCCCCCC(CCCCCC)Cc1ccc(-c2c3cc(-c4ccc(-c5c(F)c(F)c(-c6cccs6)c6nn(CC(CCCCCC)CCCCCCCC)nc56)s4)sc3c(-c3ccc(CC(CCCCCC)CCCCCCCC)s3)c3ccsc23)s1,CCCCCCc1ccc(C2(c3ccc(CCCCCC)cc3)c3cc4c(cc3-c3[se]c(/C=C5\C(=O)c6ccccc6C5=C(C#N)C#N)cc32)C(c2ccc(CCCCCC)cc2)(c2ccc(CCCCCC)cc2)c2c-4sc3c4c(sc23)-c2cc3c(cc2C4(c2ccc(CCCCCC)cc2)c2ccc(CCCCCC)cc2)-c2[se]c(/C=C4\C(=O)c5ccccc5C4=C(C#N)C#N)cc2C3(c2ccc(CCCCCC)cc2)c2ccc(CCCCCC)cc2)cc1,0.91,12.45,62.0,7.01,7.02429,0.2038516405135508,,,,,,,ITO/PEDOT:PSS/J51:IDTIDSe-IC/PDINO/Al,conventional,PDINO,PDINO,PEDOT:PSS,PEDOT:PSS,,chloroform,chloroform,150.0,-5.29,-3.3,1.99,-5.41,-3.81,1.6
2701,10.1016/j.nanoen.2016.07.019,10.1016/j.nanoen.2016.07.019,J51,IDTIDSe-T-IC,J51,IDTIDSe-T-IC,CCCCCCCCC(CCCCCC)Cc1ccc(-c2c3cc(-c4ccc(-c5c(F)c(F)c(-c6cccs6)c6nn(CC(CCCCCC)CCCCCCCC)nc56)s4)sc3c(-c3ccc(CC(CCCCCC)CCCCCCCC)s3)c3ccsc23)s1,CCCCCCc1ccc(C2(c3ccc(CCCCCC)cc3)c3cc4c(cc3-c3[se]c(/C=C5\C(=O)c6ccccc6C5=C(C#N)C#N)cc32)C(c2ccc(CCCCCC)cc2)(c2ccc(CCCCCC)cc2)c2c-4sc3c4c(sc23)-c2cc3c(cc2C4(c2ccc(CCCCCC)cc2)c2ccc(CCCCCC)cc2)-c2[se]c(/C=C4\C(=O)c5ccccc5C4=C(C#N)C#N)cc2C3(c2ccc(CCCCCC)cc2)c2ccc(CCCCCC)cc2)cc1,0.91,15.16,57.99999999999999,8.02,8.001448,0.2313216957605945,,,,,,,ITO/PEDOT:PSS/J51:IDTIDSe-IC/PDINO/Al,conventional,PDINO,PDINO,PEDOT:PSS,PEDOT:PSS,,chloroform,chloroform,150.0,-5.29,-3.3,1.99,-5.41,-3.81,1.6
2702,10.1016/j.nanoen.2016.07.019,10.1016/j.nanoen.2016.07.019,J51,PC71BM,J51,PC71BM,CCCCCCCCC(CCCCCC)Cc1ccc(-c2c3cc(-c4ccc(-c5c(F)c(F)c(-c6cccs6)c6nn(CC(CCCCCC)CCCCCCCC)nc56)s4)sc3c(-c3ccc(CC(CCCCCC)CCCCCCCC)s3)c3ccsc23)s1,COC(=O)CCCC1(c2ccccc2)C23c4c5ccc6c7cc8c9c%10c(cc%11cc%12c%13c%14c(cc%15c%16ccc-5c2c%16c2c5c%16c%17c(c(c46)c7c9c%17c4c%10c%11c%13c4c%16c%14c%152)C513)C%12)C8,0.75,11.9,67.2,6.0,5.997600000000001,0.0399999999999807,,,1:2,,,,ITO/PEDOT:PSS/J51:IDTIDSe-IC/PDINO/Al,conventional,PDINO,PDINO,PEDOT:PSS,PEDOT:PSS,,chloroform,chloroform,,-5.29,-3.3,1.99,-5.9,-3.9,2.0
2703,10.1039/c6tc00271d,10.1039/c6tc00271d,PDTBDT-FBT,PC71BM,PDTBDT-F-BT,PC71BM,CCCCCCc1cc(-c2c3sc4cc(-c5c(F)c(F)cc6nsnc56)sc4c3c(-c3cc(CCCCCC)c(CC(CC)CCCC)s3)c3sc4ccsc4c23)sc1CC(CC)CCCC,COC(=O)CCCC1(c2ccccc2)C23c4c5ccc6c7cc8c9c%10c(cc%11cc%12c%13c%14c(cc%15c%16ccc-5c2c%16c2c5c%16c%17c(c(c46)c7c9c%17c4c%10c%11c%13c4c%16c%14c%152)C513)C%12)C8,0.98,12.76,59.6,7.45,7.4528608,0.0383999999999954,,,1:1.5 wt:wt,,,,ITO/PEDOT:PSS/Active Layer/Ca/Al,conventional,Ca,,PEDOT:PSS,,100.0,chlorobenzene,,,-5.51,-3.54,1.97,-5.9,-3.9,2.0
2704,10.1039/c6tc00271d,10.1039/c6tc00271d,PDTBDT-FBTz,PC71BM,PDTBDT-FBTz,PC71BM,CCCCCCCCCCCCn1nc2cc(F)c(F)c(-c3cc4sc5c(-c6cc(CCCCCC)c(CC(CC)CCCC)s6)c6c(sc7ccsc76)c(-c6cc(CCCCCC)c(CC(CC)CCCC)s6)c5c4s3)c2n1,COC(=O)CCCC1(c2ccccc2)C23c4c5ccc6c7cc8c9c%10c(cc%11cc%12c%13c%14c(cc%15c%16ccc-5c2c%16c2c5c%16c%17c(c(c46)c7c9c%17c4c%10c%11c%13c4c%16c%14c%152)C513)C%12)C8,0.95,9.32,62.7,5.55,5.551458,0.0262702702702775,,,1:1.5 wt:wt,,,,ITO/PEDOT:PSS/Active Layer/Ca/Al,conventional,Ca,,PEDOT:PSS,,80.0,chlorobenzene,,,-5.47,-3.25,2.22,-5.9,-3.9,2.0
2712,10.1021/acs.chemmater.8b02160,10.1021/acs.chemmater.8b02160,PBDB-T,N2200,PBDB-T,N2200,CCCCC(CC)Cc1ccc(-c2c3cc(-c4ccc(-c5sc(-c6cccs6)c6c5C(=O)c5c(CC(CC)CCCC)sc(CC(CC)CCCC)c5C6=O)s4)sc3c(-c3ccc(CC(CC)CCCC)s3)c3ccsc23)s1,CCCCCCCCCCC(CCCCCCCC)CN1C(=O)c2ccc3c4c(c(-c5ccc(-c6cccs6)s5)cc(c24)C1=O)C(=O)N(CC(CCCCCCCC)CCCCCCCCCC)C3=O,0.87,9.84,57.99999999999999,4.97,4.965264,0.095291750503024,,,1:1 w/w,,,,ITO/ZnO/PEI/active layer/MoO3/Ag,inverted BHJ solar cell,ZnO/PEI,,MoO3,,,chlorobenzene,,130.0,-5.33,-2.92,2.41,-5.8,-3.9,1.9
2713,10.1021/acs.chemmater.8b02160,10.1021/acs.chemmater.8b02160,PTB7-Th,N2200,PTB7-Th,N2200,CCCCC(CC)COC(=O)c1sc2csc(-c3cc4c(-c5ccc(CC(CC)CCCC)s5)c5sccc5c(-c5ccc(CC(CC)CCCC)s5)c4s3)c2c1F,CCCCCCCCCCC(CCCCCCCC)CN1C(=O)c2ccc3c4c(c(-c5ccc(-c6cccs6)s5)cc(c24)C1=O)C(=O)N(CC(CCCCCCCC)CCCCCCCCCC)C3=O,0.82,10.17,47.0,4.02,3.919518,2.4995522388059586,,,1:1 w/w,,,,ITO/ZnO/PEI/active layer/MoO3/Ag,inverted BHJ solar cell,ZnO/PEI,,MoO3,,,chlorobenzene,,130.0,-5.2,-3.7,1.5,-5.8,-3.9,1.9
2714,10.1021/acs.chemmater.8b02160,10.1021/acs.chemmater.8b02160,PBDB-T,PNDIOD-T2,PBDB-T,N2200,CCCCC(CC)Cc1ccc(-c2c3cc(-c4ccc(-c5sc(-c6cccs6)c6c5C(=O)c5c(CC(CC)CCCC)sc(CC(CC)CCCC)c5C6=O)s4)sc3c(-c3ccc(CC(CC)CCCC)s3)c3ccsc23)s1,CCCCCCCCCCC(CCCCCCCC)CN1C(=O)c2ccc3c4c(c(-c5ccc(-c6cccs6)s5)cc(c24)C1=O)C(=O)N(CC(CCCCCCCC)CCCCCCCCCC)C3=O,0.88,10.58,59.0,5.42,5.493136,1.3493726937269348,,,1:1 w/w,,,,ITO/ZnO/PEI/active layer/MoO3/Ag,inverted BHJ solar cell,ZnO/PEI,,MoO3,,,chlorobenzene,,130.0,-5.33,-2.92,2.41,-5.61,-4.02,1.59
2715,10.1021/acs.chemmater.8b02160,10.1021/acs.chemmater.8b02160,PTB7-Th,PNDIOD-T2,PTB7-Th,N2200,CCCCC(CC)COC(=O)c1sc2csc(-c3cc4c(-c5ccc(CC(CC)CCCC)s5)c5sccc5c(-c5ccc(CC(CC)CCCC)s5)c4s3)c2c1F,CCCCCCCCCCC(CCCCCCCC)CN1C(=O)c2ccc3c4c(c(-c5ccc(-c6cccs6)s5)cc(c24)C1=O)C(=O)N(CC(CCCCCCCC)CCCCCCCCCC)C3=O,0.81,11.73,50.0,4.71,4.75065,0.8630573248407707,,,1:1 w/w,,,,ITO/ZnO/PEI/active layer/MoO3/Ag,inverted BHJ solar cell,ZnO/PEI,,MoO3,,,chlorobenzene,,130.0,-5.2,-3.7,1.5,-5.61,-4.02,1.59
2742,10.1002/adma.201704051,10.1002/adma.201704051,PBDB-TF,IDTI,PBDB-TF,IDT-IC,CCCCC(CC)Cc1sc(-c2c3cc(-c4ccc(-c5sc(-c6cccs6)c6c5C(=O)c5c(CC(CC)CCCC)sc(CC(CC)CCCC)c5C6=O)s4)sc3c(-c3cc(F)c(CC(CC)CCCC)s3)c3ccsc23)cc1F,CCCCCCc1ccc(C2(c3ccc(CCCCCC)cc3)c3cc4c(cc3-c3sc(/C=C5\C(=O)c6ccccc6C5=C(C#N)C#N)cc32)C(c2ccc(CCCCCC)cc2)(c2ccc(CCCCCC)cc2)c2cc(/C=C3\C(=O)c5ccccc5C3=C(C#N)C#N)sc2-4)cc1,0.983,12.61,56.00000000000001,6.9,6.9415528,0.6022144927536208,,,,,,,ITO/PEDOT:PSS/active layer/PFN-Br/Al,conventional,PFN-Br,PFN-Br,PEDOT:PSS,PEDOT:PSS,,,,,-5.48,-3.64,1.84,-5.81,-3.94,1.87
2743,10.1002/adma.201704051,10.1002/adma.201704051,PBDB-TF,IDTN,PBDB-TF,IDT-N,CCCCC(CC)Cc1sc(-c2c3cc(-c4ccc(-c5sc(-c6cccs6)c6c5C(=O)c5c(CC(CC)CCCC)sc(CC(CC)CCCC)c5C6=O)s4)sc3c(-c3cc(F)c(CC(CC)CCCC)s3)c3ccsc23)cc1F,CCCCCCc1ccc(C2(c3ccc(CCCCCC)cc3)c3cc4c(cc3-c3sc(/C=C5\C(=O)c6cc7ccccc7cc6C5=C(C#N)C#N)cc32)C(c2ccc(CCCCCC)cc2)(c2ccc(CCCCCC)cc2)c2cc(/C=C3\C(=O)c5cc6ccccc6cc5C3=C(C#N)C#N)sc2-4)cc1,0.94,16.79,76.0,12.0,11.994776,0.0435333333333343,,,,,,,ITO/PEDOT:PSS/active layer/PFN-Br/Al,conventional,PFN-Br,PFN-Br,PEDOT:PSS,PEDOT:PSS,,,,,-5.48,-3.64,1.84,-5.79,-3.98,1.81
2744,10.1038/s41467-018-03207-x,10.1038/s41467-018-03207-x,PTQ10,IDIC,PTQ10,IDIC,CCCCCCCCC(CCCCCC)COc1cnc2c(-c3cccs3)c(F)c(F)cc2n1,CCCCCCC1(CCCCCC)c2cc3c(cc2-c2sc(/C=C4\C(=O)c5ccccc5C4=C(C#N)C#N)cc21)C(CCCCCC)(CCCCCC)c1cc(/C=C2\C(=O)c4ccccc4C2=C(C#N)C#N)sc1-3,0.995,15.7,64.89,10.14,10.13679135,0.0316434911242727,,,1:1,,,,ITO/PEDOT:PSS/PTQ10:IDIC/PDINO/Al,conventional,PDINO,PDINO,PEDOT:PSS,PEDOT:PSS,130.0,chloroform,chloroform,,-5.54,-2.98,2.56,-5.74,-3.9,1.84
2749,10.1039/c3cc44676j,10.1039/c3cc44676j,PBTPyDPP,PC71BM,PBTPyDPP,PC71BM,CCCCCCCCCCC(CCCCCCCC)CN1C(=O)C2=C(c3ccc(-c4cccs4)cn3)N(CC(CCCCCCCC)CCCCCCCCCC)C(=O)C2=C1c1ccc(-c2cccs2)cn1,COC(=O)CCCC1(c2ccccc2)C23c4c5ccc6c7cc8c9c%10c(cc%11cc%12c%13c%14c(cc%15c%16ccc-5c2c%16c2c5c%16c%17c(c(c46)c7c9c%17c4c%10c%11c%13c4c%16c%14c%152)C513)C%12)C8,0.86,6.61,58.8,3.34,3.3425448,0.0761916167664774,,,1:2,,,,ITO/PEDOT:PSS/active layer/LiF/Al,conventional,LiF,LiF,PEDOT:PSS,PEDOT:PSS,,chlorobenzene,chlorobenzene,,-5.9,-3.92,1.98,-5.9,-3.9,2.0
2750,10.1021/acsenergylett.8b02114,10.1021/acsenergylett.8b02114,PBDB-T,PFBDT-IDTIC,PBDB-T,PFBDT-IDTIC,CCCCC(CC)Cc1ccc(-c2c3cc(-c4ccc(-c5sc(-c6cccs6)c6c5C(=O)c5c(CC(CC)CCCC)sc(CC(CC)CCCC)c5C6=O)s4)sc3c(-c3ccc(CC(CC)CCCC)s3)c3ccsc23)s1,CCCCCCCCCCCCCCCCC1(CCCCCCCCCCCCCCCC)c2cc3c(cc2-c2sc(/C=C4\C(=O)c5ccccc5C4=C(C#N)C#N)cc21)C(CCCCCCCCCCCCCCCC)(CCCCCCCCCCCCCCCC)c1cc(/C=C2\C(=O)c4ccc(-c5cc6c(-c7cc(F)c(CC(CC)CCCC)s7)c7sccc7c(-c7cc(F)c(CC(CC)CCCC)s7)c6s5)cc4C2=C(C#N)C#N)sc1-3,0.83,14.05,66.0,7.7,7.69659,0.0442857142857218,,,1.5:1,,,,,,,,,,,chloroform,,,-5.23,-3.18,2.05,-5.78,-3.85,1.93
2751,10.1021/acsenergylett.8b02114,10.1021/acsenergylett.8b02114,PM6,PFBDT-IDTIC,PM6,PFBDT-IDTIC,COC(=O)C(C)(C)c1cc(C)cc(-c2sc3c4sc5cc(/C=C6/C(=O)c7cc(F)cc(c7)C(=O)/C6=C\c6cc(C(C)(C)C(=O)OC)c(-c7cc(C)cc(C(C)(C)C(=O)OC)c7)s6)sc5c4c(C(C)(C)C(=O)OC)ccc2-3)c1,CCCCCCCCCCCCCCCCC1(CCCCCCCCCCCCCCCC)c2cc3c(cc2-c2sc(/C=C4\C(=O)c5ccccc5C4=C(C#N)C#N)cc21)C(CCCCCCCCCCCCCCCC)(CCCCCCCCCCCCCCCC)c1cc(/C=C2\C(=O)c4ccc(-c5cc6c(-c7cc(F)c(CC(CC)CCCC)s7)c7sccc7c(-c7cc(F)c(CC(CC)CCCC)s7)c6s5)cc4C2=C(C#N)C#N)sc1-3,0.96,15.27,68.0,10.0,9.968255999999998,0.3174400000000155,,,1.5:1,,,,,,,,,,,chloroform,,,-5.54,-3.65,1.89,-5.78,-3.85,1.93
2755,10.1002/adma.201706124,10.1002/adma.201706124,J71,ITCPTC,J71,ITCPTC,CCCCCCCCC(CCCCCC)Cn1nc2c(-c3cccs3)c(F)c(F)c(-c3ccc(-c4cc5c(-c6ccc([Si](CCC)(CCC)CCC)s6)c6sccc6c(-c6ccc([Si](CCC)(CCC)CCC)s6)c5s4)s3)c2n1,CCCCCCc1ccc(C2(c3ccc(CCCCCC)cc3)c3cc4c(cc3-c3sc5cc(/C=C6\C(=O)c7cscc7C6=C(C#N)C#N)sc5c32)C(c2ccc(CCCCCC)cc2)(c2ccc(CCCCCC)cc2)c2c-4sc3cc(/C=C4\C(=O)c5cscc5C4=C(C#N)C#N)sc23)cc1,0.892,17.29,66.10000000000001,10.19,10.194391480000002,0.0430959764475215,,,1:1,,,,ITO/PEDOT:PSS/J71:ITCPTC/PDINO/Al,conventional,PDINO,PDINO,PEDOT:PSS,PEDOT:PSS,,,,,-5.4,-3.24,2.16,-5.62,-3.96,1.66
2756,10.1002/adma.201706124,10.1002/adma.201706124,J71,MeIC,J71,MeIC,CCCCCCCCC(CCCCCC)Cn1nc2c(-c3cccs3)c(F)c(F)c(-c3ccc(-c4cc5c(-c6ccc([Si](CCC)(CCC)CCC)s6)c6sccc6c(-c6ccc([Si](CCC)(CCC)CCC)s6)c5s4)s3)c2n1,CCCCCCc1ccc(C2(c3ccc(CCCCCC)cc3)c3cc4c(cc3-c3sc5cc(/C=C6\C(=O)c7c(csc7C)C6=C(C#N)C#N)sc5c32)C(c2ccc(CCCCCC)cc2)(c2ccc(CCCCCC)cc2)c2c-4sc3cc(/C=C4\C(=O)c5c(csc5C)C4=C(C#N)C#N)sc23)cc1,0.926,17.61,66.3,10.8,10.81144818,0.1060016666666535,,,1:1,,,,ITO/PEDOT:PSS/J71:MeIC/PDINO/Al,conventional,PDINO,PDINO,PEDOT:PSS,PEDOT:PSS,,,,,-5.4,-3.24,2.16,-5.57,-3.92,1.65
2757,10.1021/acsami.7b18152,10.1021/acsami.7b18152,P2FDTBTBO,PC71BM,P2FDTBTBO,PC71BM,CCCCCCC(CCCC)COc1cc2nsnc2c(-c2cc(F)c(-c3sccc3F)s2)c1OCC(CCCC)CCCCCC,COC(=O)CCCC1(c2ccccc2)C23c4c5ccc6c7cc8c9c%10c(cc%11cc%12c%13c%14c(cc%15c%16ccc-5c2c%16c2c5c%16c%17c(c(c46)c7c9c%17c4c%10c%11c%13c4c%16c%14c%152)C513)C%12)C8,0.82,7.26,43.0,2.57,2.559876,0.3939299610894863,,,1:2 w/w,ODT,,2 vol%,ITO/PEDOT:PSS/active layer/Al,conventional,,,PEDOT:PSS,PEDOT:PSS,,chlorobenzene,chlorobenzene,,-5.57,-3.94,1.63,-5.9,-3.9,2.0
2758,10.1021/acsami.7b18152,10.1021/acsami.7b18152,PDTBTBO,PC71BM,PDTBTBO,PC71BM,CCCCCCC(CCCC)COc1cc2nsnc2c(-c2cc3sccc3s2)c1OCC(CCCC)CCCCCC,COC(=O)CCCC1(c2ccccc2)C23c4c5ccc6c7cc8c9c%10c(cc%11cc%12c%13c%14c(cc%15c%16ccc-5c2c%16c2c5c%16c%17c(c(c46)c7c9c%17c4c%10c%11c%13c4c%16c%14c%152)C513)C%12)C8,0.94,5.0,33.0,1.54,1.5509999999999995,0.7142857142856933,,,1:2 w/w,ODT,,2 vol%,ITO/PEDOT:PSS/active layer/Al,conventional,,,PEDOT:PSS,PEDOT:PSS,,chlorobenzene,chlorobenzene,,-5.49,-3.73,1.76,-5.9,-3.9,2.0
2759,10.1021/acsami.7b18152,10.1021/acsami.7b18152,PTTBTBO,PC71BM,PDTBTBO,PC71BM,CCCCCCC(CCCC)COc1cc2nsnc2c(-c2cc3sccc3s2)c1OCC(CCCC)CCCCCC,COC(=O)CCCC1(c2ccccc2)C23c4c5ccc6c7cc8c9c%10c(cc%11cc%12c%13c%14c(cc%15c%16ccc-5c2c%16c2c5c%16c%17c(c(c46)c7c9c%17c4c%10c%11c%13c4c%16c%14c%152)C513)C%12)C8,0.87,4.12,26.0,0.92,0.931944,1.2982608695652125,,,1:2 w/w,ODT,,2 vol%,ITO/PEDOT:PSS/active layer/Al,conventional,,,PEDOT:PSS,PEDOT:PSS,,chlorobenzene,chlorobenzene,,-5.51,-3.82,1.69,-5.9,-3.9,2.0
