Repository: JiYiqaq/PCE-KA-GNN

# Data directory

- `raw/Active_Database.csv` is the immutable source dataset bundled under CC BY 4.0. Do not overwrite it with processed data.
- `processed/` is created and populated by the training pipeline. Generated `.pt` and `.pth` caches are intentionally ignored by Git because they can exceed GitHub's normal single-file limit.

See `../DATA_LICENSE.md` for provenance, license and checksum information.

File: data/raw/Active_Database.csv (part 24 of 471)
id,doi,doi_norm,donor,acceptor,donor_canonical,acceptor_canonical,donor_smiles,acceptor_smiles,voc,jsc,ff,pce,pce_recomputed,pce_relative_error_percent,pce_avg,pce_best,d_a_ratio,additive,additive_canonical,additive_ratio,device_structure,device_type,etl,etl_canonical,htl,htl_canonical,active_layer_thickness,solvent,solvent_canonical,annealing_temp,homo_d,lumo_d,eg_d,homo_a,lumo_a,eg_a
2760,10.1021/acsami.8b03603,10.1021/acsami.8b03603,PTB7-Th,PFPDI-Se,PTB7-Th,PFPDI-Se,CCCCC(CC)COC(=O)c1sc2csc(-c3cc4c(-c5ccc(CC(CC)CCCC)s5)c5sccc5c(-c5ccc(CC(CC)CCCC)s5)c4s3)c2c1F,CCCCCC(CCCCC)n1c(=O)c2ccc3c4ccc5c(=O)n(C(CCCCC)CCCCC)c(=O)c6cc7c8c9cc%10c(=O)n(C(CCCCC)CCCCC)c(=O)c%11cc(-c%12ccc[se]%12)c%12c%13ccc%14c(=O)n(C(CCCCC)CCCCC)c(=O)c%15cc(c8c8cc(c1=O)c2c3c8c7c4c56)c(c%13c%14%15)c9c%12c%11%10,0.76,13.96,62.0,6.36,6.577952,3.4269182389937023,,,1:1,CN,,5%,ITO/PEDOT:PSS/PTB7-Th:PFPDI-Se/Ca/Al,conventional,Ca,,PEDOT:PSS,,,chlorobenzene,,,-5.2,-3.6,1.6,-6.03,-4.12,1.91
2761,10.1021/acsami.8b03603,10.1021/acsami.8b03603,PTB7-Th,PFPDI-T,PTB7-Th,PFPDI-T,CCCCC(CC)COC(=O)c1sc2csc(-c3cc4c(-c5ccc(CC(CC)CCCC)s5)c5sccc5c(-c5ccc(CC(CC)CCCC)s5)c4s3)c2c1F,CCCCCC(CCCCC)n1c(=O)c2ccc3c4ccc5c(=O)n(C(CCCCC)CCCCC)c(=O)c6cc7c8c9cc%10c(=O)n(C(CCCCC)CCCCC)c(=O)c%11cc(-c%12cccs%12)c%12c%13ccc%14c(=O)n(C(CCCCC)CCCCC)c(=O)c%15cc(c8c8cc(c1=O)c2c3c8c7c4c56)c(c%13c%14%15)c9c%12c%11%10,0.76,14.0,61.0,6.19,6.490400000000001,4.8529886914378135,,,1:1,CN,,5%,ITO/PEDOT:PSS/PTB7-Th:PFPDI-T/Ca/Al,conventional,Ca,,PEDOT:PSS,,,chlorobenzene,,,-5.2,-3.6,1.6,-6.0,-4.11,1.89
2762,10.1021/acsami.8b03603,10.1021/acsami.8b03603,PTB7-Th,PFPDI-Tt,PTB7-Th,PFPDI-Tt,CCCCC(CC)COC(=O)c1sc2csc(-c3cc4c(-c5ccc(CC(CC)CCCC)s5)c5sccc5c(-c5ccc(CC(CC)CCCC)s5)c4s3)c2c1F,CCCCCC(CCCCC)n1c(=O)c2ccc3c4ccc5c(=O)n(C(CCCCC)CCCCC)c(=O)c6cc7c8c9cc%10c(=O)n(C(CCCCC)CCCCC)c(=O)c%11cc(-c%12cc%13sccc%13s%12)c%12c%13ccc%14c(=O)n(C(CCCCC)CCCCC)c(=O)c%15cc(c8c8cc(c1=O)c2c3c8c7c4c56)c(c%13c%14%15)c9c%12c%11%10,0.77,12.74,64.0,6.05,6.278272,3.773090909090917,,,1:1,CN,,5%,ITO/PEDOT:PSS/PTB7-Th:PFPDI-TT/Ca/Al,conventional,Ca,,PEDOT:PSS,,,chlorobenzene,,,-5.2,-3.6,1.6,-5.97,-4.11,1.86
2769,10.1021/acs.macromol.5b00035,10.1021/acs.macromol.5b00035,P1,PC71BM,P1,PC71BM,CCCCCCCCC1(CC(CC)CCCC)c2ccsc2-c2sc(-c3c(F)c(F)cc4nc(-c5ccc(CC(CC)CCCC)s5)c(-c5ccc(CC(CC)CCCC)s5)nc34)cc21,COC(=O)CCCC1(c2ccccc2)C23c4c5ccc6c7cc8c9c%10c(cc%11cc%12c%13c%14c(cc%15c%16ccc-5c2c%16c2c5c%16c%17c(c(c46)c7c9c%17c4c%10c%11c%13c4c%16c%14c%152)C513)C%12)C8,0.78,5.55,53.0,2.28,2.29437,0.6302631578947366,,,1:3,,,,glass/ITO/PEDOT:PSS/active layer/Ca/Al,conventional,Ca,,PEDOT:PSS,,,chlorobenzene,,,-5.51,-3.37,2.14,-5.9,-3.9,2.0
2770,10.1021/acs.macromol.5b00035,10.1021/acs.macromol.5b00035,P2,PC71BM,P2,PC71BM,,COC(=O)CCCC1(c2ccccc2)C23c4c5ccc6c7cc8c9c%10c(cc%11cc%12c%13c%14c(cc%15c%16ccc-5c2c%16c2c5c%16c%17c(c(c46)c7c9c%17c4c%10c%11c%13c4c%16c%14c%152)C513)C%12)C8,0.77,11.48,56.99999999999999,5.04,5.038571999999999,0.0283333333333462,,,1:3,,,,glass/ITO/PEDOT:PSS/active layer/Ca/Al,conventional,Ca,,PEDOT:PSS,,,chlorobenzene,,,-5.45,-3.39,2.06,-5.9,-3.9,2.0
2771,10.1021/acs.macromol.5b00035,10.1021/acs.macromol.5b00035,P3,PC71BM,P3,PC71BM,CCCCCCCCC1(CC(CC)CCCC)c2ccsc2-c2sc(-c3c(F)c(F)cc4c3=CC(c3cccs3)C(c3cccs3)C=4)cc21,COC(=O)CCCC1(c2ccccc2)C23c4c5ccc6c7cc8c9c%10c(cc%11cc%12c%13c%14c(cc%15c%16ccc-5c2c%16c2c5c%16c%17c(c(c46)c7c9c%17c4c%10c%11c%13c4c%16c%14c%152)C513)C%12)C8,0.78,11.79,51.0,4.72,4.690062,0.6342796610169402,,,1:3,,,,glass/ITO/PEDOT:PSS/active layer/Ca/Al,conventional,Ca,,PEDOT:PSS,,,chlorobenzene,,,-5.33,-3.42,1.91,-5.9,-3.9,2.0
2775,10.1039/c7ta10262c,10.1039/c7ta10262c,TTFQx-T1,ITIC,TTFQx-T1,ITIC,CCCCC(CC)Cc1ccc(-c2c3cc(-c4ccc(-c5c(F)c(F)c(-c6cccs6)c6nc(-c7cc(F)c(CC(CC)CCCC)s7)c(-c7cc(F)c(CC(CC)CCCC)s7)nc56)s4)sc3c(-c3ccc(CC(CC)CCCC)s3)c3ccsc23)s1,CCCCCCc1ccc(C2(c3ccc(CCCCCC)cc3)c3cc4c(cc3-c3sc5cc(C=C6C(=O)c7ccccc7C6=C(C#N)C#N)sc5c32)C(c2ccc(CCCCCC)cc2)(c2ccc(CCCCCC)cc2)c2c-4sc3cc(C=C4C(=O)c5ccccc5C4=C(C#N)C#N)sc23)cc1,0.94,14.94,64.88000000000001,9.09,9.11148768,0.2363881188118801,,,,,,,,,,,,,,,,,-5.31,-3.62,1.69,-5.48,-3.83,1.65
2776,10.1039/c7ta10262c,10.1039/c7ta10262c,TTFQx-T2,ITIC,TTFQx-T2,ITIC,CCCCCCC(CCCC)Cc1ccc(-c2c3cc(-c4ccc(-c5c(F)c(F)c(-c6cccs6)c6nc(-c7cc(F)c(CC(CC)CCCC)s7)c(-c7cc(F)c(CC(CC)CCCC)s7)nc56)s4)sc3c(-c3ccc(CC(CCCC)CCCCCC)s3)c3ccsc23)s1,CCCCCCc1ccc(C2(c3ccc(CCCCCC)cc3)c3cc4c(cc3-c3sc5cc(C=C6C(=O)c7ccccc7C6=C(C#N)C#N)sc5c32)C(c2ccc(CCCCCC)cc2)(c2ccc(CCCCCC)cc2)c2c-4sc3cc(C=C4C(=O)c5ccccc5C4=C(C#N)C#N)sc23)cc1,0.97,11.47,51.01,5.67,5.675321589999999,0.0938552028218594,,,,,,,,,,,,,,,,,-5.38,-3.67,1.71,-5.48,-3.83,1.65
2779,10.1016/j.joule.2018.11.023,10.1016/j.joule.2018.11.023,PTB7-Th,COi8DFIC,PTB7-Th,COi8DFIC,CCCCC(CC)COC(=O)c1sc2csc(-c3cc4c(-c5ccc(CC(CC)CCCC)s5)c5sccc5c(-c5ccc(CC(CC)CCCC)s5)c4s3)c2c1F,CCCCCCc1ccc(C2(c3ccc(CCCCCC)cc3)Oc3c(sc4c5c(sc34)-c3sc4cc(/C=C6\C(=O)c7cc(F)c(F)cc7C6=C(C#N)C#N)sc4c3C(c3ccc(CCCCCC)cc3)(c3ccc(CCCCCC)cc3)O5)-c3sc4cc(/C=C5\C(=O)c6cc(F)c(F)cc6C5=C(C#N)C#N)sc4c32)cc1,0.69,24.8,66.0,11.2,11.293919999999998,0.8385714285714188,,,,,,,,,,,,,,,,,-5.39,-3.12,2.27,-5.5,-3.88,1.62
2793,10.1002/adma.201803769,10.1002/adma.201803769,PTB7-Th,T1,PTB7-Th,T1,CCCCC(CC)COC(=O)c1sc2csc(-c3cc4c(-c5ccc(CC(CC)CCCC)s5)c5sccc5c(-c5ccc(CC(CC)CCCC)s5)c4s3)c2c1F,CCCCCCc1ccc(C2(c3ccc(CCCCCC)cc3)C3=C(CC(c4sc(/C=C5\C(=O)c6ccccc6C5=C(C#N)C#N)c5sc(C(=O)OCC(CC)CCCC)c(F)c45)=C3)c3cc4c(cc32)-c2sc(-c3sc(/C=C5\C(=O)c6ccccc6C5=C(C#N)C#N)c5sc(C(=O)OCC(CC)CCCC)c(F)c35)cc2C4(c2ccc(CCCCCC)cc2)c2ccc(CCCCCC)cc2)cc1,0.72,20.95,65.0,9.67,9.8046,1.391933815925532,,,1:1.8,,,,inverted,inverted,ZnO,ZnO,MoO3,MoO3,,chlorobenzene,,,-5.24,-3.66,1.58,-5.42,-3.91,1.51
2794,10.1002/adma.201803769,10.1002/adma.201803769,PTB7-Th,T2,PTB7-Th,T2,CCCCC(CC)COC(=O)c1sc2csc(-c3cc4c(-c5ccc(CC(CC)CCCC)s5)c5sccc5c(-c5ccc(CC(CC)CCCC)s5)c4s3)c2c1F,,0.67,22.65,66.0,10.01,10.01583,0.0582417582417538,,,1:1.8,,,,inverted,inverted,ZnO,ZnO,MoO3,MoO3,,chlorobenzene,,,-5.24,-3.66,1.58,-5.34,-3.96,1.38
2795,10.1002/adma.201803769,10.1002/adma.201803769,PTB7-Th,T3,PTB7-Th,T3,CCCCC(CC)COC(=O)c1sc2csc(-c3cc4c(-c5ccc(CC(CC)CCCC)s5)c5sccc5c(-c5ccc(CC(CC)CCCC)s5)c4s3)c2c1F,,0.61,22.0,70.0,9.23,9.394,1.77681473456121,,,1:1.8,,,,inverted,inverted,ZnO,ZnO,MoO3,MoO3,,chlorobenzene,,,-5.24,-3.66,1.58,-5.31,-4.0,1.31
2796,10.1002/adma.201803769,10.1002/adma.201803769,PTB7-Th,T4,PTB7-Th,T4,CCCCC(CC)COC(=O)c1sc2csc(-c3cc4c(-c5ccc(CC(CC)CCCC)s5)c5sccc5c(-c5ccc(CC(CC)CCCC)s5)c4s3)c2c1F,CCCCCCc1ccc(C2(c3ccc(CCCCCC)cc3)C3=C(CC(c4sc(/C=C5\C(=O)c6ccc(F)cc6C5=C(C#N)C#N)c5sc(C(=O)OCC(CC)CCCC)c(F)c45)=C3)c3cc4c(cc32)-c2sc(-c3sc(/C=C5\C(=O)c6ccc(F)cc6C5=C(C#N)C#N)c5sc(C(=O)OCC(CC)CCCC)c(F)c35)cc2C4(c2ccc(CCCCCC)cc2)c2ccc(CCCCCC)cc2)cc1,0.61,18.57,62.0,6.86,7.023174,2.3786297376093253,,,1:1.8,,,,inverted,inverted,ZnO,ZnO,MoO3,MoO3,,chlorobenzene,,,-5.24,-3.66,1.58,-5.36,-4.01,1.35
2797,10.1016/j.joule.2020.03.023,10.1016/j.joule.2020.03.023,PM6,BTP-2F-ThCl,PM6,BTP-2F-ThCl,COC(=O)C(C)(C)c1cc(C)cc(-c2sc3c4sc5cc(/C=C6/C(=O)c7cc(F)cc(c7)C(=O)/C6=C\c6cc(C(C)(C)C(=O)OC)c(-c7cc(C)cc(C(C)(C)C(=O)OC)c7)s6)sc5c4c(C(C)(C)C(=O)OC)ccc2-3)c1,CCCCCCCCCCCc1c(/C=C2\C(=O)c3c(csc3Cl)C2C(C#N)C#N)sc2c1SC1c3c(c4c(c5nsnc35)c3sc5c(CCCCCCCCCCC)c(/C=C6\C(=O)c7cc(F)c(F)cc7C6=C(C#N)C#N)sc5c3n4CC(CC)CCCC)N(CC(CC)CCCC)C21,0.869,25.37,76.1,16.77,16.777409329999998,0.0441820512820393,,,1:1.2 w/w,1-chloronaphthalene,,0.5 vol%,ITO/PEDOT:PSS/PM6:BTP-2F-ThCl/PNDIT-F3N/Ag,conventional,PNDIT-F3N,,PEDOT:PSS,,,chloroform,,90.0,-5.45,-3.65,1.8,-5.7,-3.99,1.71
2798,10.1016/j.joule.2020.03.023,10.1016/j.joule.2020.03.023,PM6,BTP-2ThCl,PM6,BTP-2ThCl,COC(=O)C(C)(C)c1cc(C)cc(-c2sc3c4sc5cc(/C=C6/C(=O)c7cc(F)cc(c7)C(=O)/C6=C\c6cc(C(C)(C)C(=O)OC)c(-c7cc(C)cc(C(C)(C)C(=O)OC)c7)s6)sc5c4c(C(C)(C)C(=O)OC)ccc2-3)c1,CCCCCCCCCCCc1c(/C=C2\C(=O)c3c(csc3Cl)C2=C(C#N)C#N)sc2c1sc1c3c4nsnc4c4c5sc6c(CCCCCCCCCCC)c(/C=C7\C(=O)c8c(csc8Cl)C7=C(C#N)C#N)sc6c5n(CC(CC)CCCC)c4c3n(CC(CC)CCCC)c21,0.884,23.38,69.3,14.33,14.32286856,0.0497658060013971,,,1:1.2 w/w,1-chloronaphthalene,,0.5 vol%,ITO/PEDOT:PSS/PM6:BTP-2ThCl/PNDIT-F3N/Ag,conventional,PNDIT-F3N,,PEDOT:PSS,,,chloroform,,90.0,-5.45,-3.65,1.8,-5.67,-3.95,1.72
2799,10.1016/j.joule.2020.03.023,10.1016/j.joule.2020.03.023,PM6,BTP-4F,PM6,Y6,COC(=O)C(C)(C)c1cc(C)cc(-c2sc3c4sc5cc(/C=C6/C(=O)c7cc(F)cc(c7)C(=O)/C6=C\c6cc(C(C)(C)C(=O)OC)c(-c7cc(C)cc(C(C)(C)C(=O)OC)c7)s6)sc5c4c(C(C)(C)C(=O)OC)ccc2-3)c1,CCCCCCCCCCCc1c(/C=C2\C(=O)c3cc(F)c(F)cc3C2=C(C#N)C#N)sc2c1sc1c3c4nsnc4c4c5sc6c(CCCCCCCCCCC)c(/C=C7\C(=O)c8cc(F)c(F)cc8C7=C(C#N)C#N)sc6c5n(CC(CC)CCCC)c4c3n(CC(CC)CCCC)c21,0.837,25.4,76.1,16.18,16.178707799999998,0.0079864029666362,,,1:1.2 w/w,1-chloronaphthalene,,0.5 vol%,ITO/PEDOT:PSS/PM6:BTP-4F/PNDIT-F3N/Ag,conventional,PNDIT-F3N,,PEDOT:PSS,,,chloroform,,90.0,-5.45,-3.65,1.8,-5.72,-4.01,1.71
2816,10.1016/j.joule.2020.03.019,10.1016/j.joule.2020.03.019,PM6,PYTH,PM6,PY-IT,COC(=O)C(C)(C)c1cc(C)cc(-c2sc3c4sc5cc(/C=C6/C(=O)c7cc(F)cc(c7)C(=O)/C6=C\c6cc(C(C)(C)C(=O)OC)c(-c7cc(C)cc(C(C)(C)C(=O)OC)c7)s6)sc5c4c(C(C)(C)C(=O)OC)ccc2-3)c1,CCCCCCCCCCCc1c(/C=C2\C(=O)c3ccccc3C2=C(C#N)C#N)sc2c1sc1c3c4nsnc4c4c5sc6c(CCCCCCCCCCC)c(/C=C7\C(=O)c8cc(-c9cccs9)ccc8C7=C(C#N)C#N)sc6c5n(CC(CCCCCCCC)CCCCCCCCCC)c4c3n(CC(CCCCCCCC)CCCCCCCCCC)c21,0.95,17.14,52.91,8.29,8.6153353,3.924430639324497,,,1:1.2,1-chloronaphthalene,,0.5 vol%,ITO/PEDOT:PSS/PM6:PYT/PDINO/Al,conventional all-polymer solar cell,PDINO,,PEDOT:PSS,,,,,,-5.47,-3.61,1.86,-5.69,-3.93,1.76
2817,10.1016/j.joule.2020.03.019,10.1016/j.joule.2020.03.019,PM6,PYTL,PM6,PY-IT,COC(=O)C(C)(C)c1cc(C)cc(-c2sc3c4sc5cc(/C=C6/C(=O)c7cc(F)cc(c7)C(=O)/C6=C\c6cc(C(C)(C)C(=O)OC)c(-c7cc(C)cc(C(C)(C)C(=O)OC)c7)s6)sc5c4c(C(C)(C)C(=O)OC)ccc2-3)c1,CCCCCCCCCCCc1c(/C=C2\C(=O)c3ccccc3C2=C(C#N)C#N)sc2c1sc1c3c4nsnc4c4c5sc6c(CCCCCCCCCCC)c(/C=C7\C(=O)c8cc(-c9cccs9)ccc8C7=C(C#N)C#N)sc6c5n(CC(CCCCCCCC)CCCCCCCCCC)c4c3n(CC(CCCCCCCC)CCCCCCCCCC)c21,0.93,20.92,64.51,12.02,12.550807560000004,4.416036272878562,,,1:1.2,1-chloronaphthalene,,0.5 vol%,ITO/PEDOT:PSS/PM6:PYT/PDINO/Al,conventional all-polymer solar cell,PDINO,,PEDOT:PSS,,,,,,-5.47,-3.61,1.86,-5.73,-3.92,1.81
2818,10.1016/j.joule.2020.03.019,10.1016/j.joule.2020.03.019,PM6,PYTM,PM6,PY-IT,COC(=O)C(C)(C)c1cc(C)cc(-c2sc3c4sc5cc(/C=C6/C(=O)c7cc(F)cc(c7)C(=O)/C6=C\c6cc(C(C)(C)C(=O)OC)c(-c7cc(C)cc(C(C)(C)C(=O)OC)c7)s6)sc5c4c(C(C)(C)C(=O)OC)ccc2-3)c1,CCCCCCCCCCCc1c(/C=C2\C(=O)c3ccccc3C2=C(C#N)C#N)sc2c1sc1c3c4nsnc4c4c5sc6c(CCCCCCCCCCC)c(/C=C7\C(=O)c8cc(-c9cccs9)ccc8C7=C(C#N)C#N)sc6c5n(CC(CCCCCCCC)CCCCCCCCCC)c4c3n(CC(CCCCCCCC)CCCCCCCCCC)c21,0.93,21.78,66.33,13.03,13.43540682,3.111333998465091,,,1:1.2,1-chloronaphthalene,,0.5 vol%,ITO/PEDOT:PSS/PM6:PYT/PDINO/Al,conventional all-polymer solar cell,PDINO,,PEDOT:PSS,,,,,,-5.47,-3.61,1.86,-5.69,-3.92,1.77
2823,10.1007/s11426-019-9466-6,10.1007/s11426-019-9466-6,PM6,PZ1,PM6,PZ1,COC(=O)C(C)(C)c1cc(C)cc(-c2sc3c4sc5cc(/C=C6/C(=O)c7cc(F)cc(c7)C(=O)/C6=C\c6cc(C(C)(C)C(=O)OC)c(-c7cc(C)cc(C(C)(C)C(=O)OC)c7)s6)sc5c4c(C(C)(C)C(=O)OC)ccc2-3)c1,CCCCCCCCCCCCCCCCC1(CCCCCCCCCCCCCCCC)c2cc3c(cc2-c2sc(/C=C4\C(=O)C5=C(C=CC(c6cccs6)C=C5)C4=C(C#N)C#N)cc21)C(CCCCCCCCCCCCCCCC)(CCCCCCCCCCCCCCCC)c1cc(/C=C2\C(=O)c4ccccc4C2=C(C#N)C#N)sc1-3,0.98,12.4,39.7,4.7,4.824344,2.645617021276591,,,,,,,,,,,,,,,,,-5.5,-3.61,1.89,-5.74,-3.86,1.88
2824,10.1039/c2jm34004f,10.1039/c2jm34004f,PBDT-FDP,PC71BM,PBDT-FDP,PC71BM,CCCCC(CC)COc1c2cc(-c3ccc(C4=C5C(=O)N(CC(CC)CCCC)C(c6ccco6)=C5C(=O)N4CC(CC)CCCC)o3)sc2c(OCC(CC)CCCC)c2ccsc12,COC(=O)CCCC1(c2ccccc2)C23c4c5ccc6c7cc8c9c%10c(cc%11cc%12c%13c%14c(cc%15c%16ccc-5c2c%16c2c5c%16c%17c(c(c46)c7c9c%17c4c%10c%11c%13c4c%16c%14c%152)C513)C%12)C8,0.69,9.2,53.0,3.35,3.36444,0.4310447761193899,,,,,,,,,,,,,,,,,-5.1,-3.5,1.6,-5.9,-3.9,2.0
2825,10.1039/c2jm34004f,10.1039/c2jm34004f,PBDT-T-FDP,PC71BM,PBDT-T-FDP,PC71BM,CCCCC(CC)Cc1ccc(-c2c3cc(-c4ccc(C5=C6C(=O)N(CC(CC)CCCC)C(c7ccco7)=C6C(=O)N5CC(CC)CCCC)o4)sc3c(-c3ccc(CC(CC)CCCC)s3)c3ccsc23)s1,COC(=O)CCCC1(c2ccccc2)C23c4c5ccc6c7cc8c9c%10c(cc%11cc%12c%13c%14c(cc%15c%16ccc-5c2c%16c2c5c%16c%17c(c(c46)c7c9c%17c4c%10c%11c%13c4c%16c%14c%152)C513)C%12)C8,0.73,12.55,60.0,5.54,5.4969,0.7779783393501789,,,,,,,,,,,,,,,,,-5.24,-3.55,1.69,-5.9,-3.9,2.0
2826,10.1039/c2jm34004f,10.1039/c2jm34004f,PBDT-T-TDP,PC71BM,PBDT-T-TDP,PC71BM,CCCCC(CC)Cc1ccc(-c2c3cc(-c4ccc(C5=C6C(=O)N(CC(CC)CCCC)C(c7cccs7)=C6C(=O)N5CC(CC)CCCC)s4)sc3c(-c3ccc(CC(CC)CCCC)s3)c3ccsc23)s1,COC(=O)CCCC1(c2ccccc2)C23c4c5ccc6c7cc8c9c%10c(cc%11cc%12c%13c%14c(cc%15c%16ccc-5c2c%16c2c5c%16c%17c(c(c46)c7c9c%17c4c%10c%11c%13c4c%16c%14c%152)C513)C%12)C8,0.68,9.8,59.0,3.91,3.9317600000000006,0.5565217391304462,,,,,,,,,,,,,,,,,-5.21,-3.6,1.61,-5.9,-3.9,2.0
2834,10.1021/acsenergylett.8b00928,10.1021/acsenergylett.8b00928,PBDB-T,IDTOT2F,PBDB-T,IDTOT2F,CCCCC(CC)Cc1ccc(-c2c3cc(-c4ccc(-c5sc(-c6cccs6)c6c5C(=O)c5c(CC(CC)CCCC)sc(CC(CC)CCCC)c5C6=O)s4)sc3c(-c3ccc(CC(CC)CCCC)s3)c3ccsc23)s1,CCCCCCOc1c(-c2ccc(/C=C3\C(=O)c4cc(F)c(F)cc4C3=C(C#N)C#N)s2)sc2c1C(c1ccc(CCCCCC)cc1)(c1ccc(CCCCCC)cc1)c1cc3c(cc1-2)C(c1ccc(CCCCCC)cc1)(c1ccc(CCCCCC)cc1)c1c-3sc(-c2ccc(/C=C3\C(=O)c4cc(F)c(F)cc4C3=C(C#N)C#N)s2)c1OCCCCCC,0.85,20.87,72.0,12.57,12.77244,1.610501193317417,,,1:1,,,,ITO/ZnO/active layer/MoO3/Ag,inverted,ZnO,,MoO3,,100.0,,,,-5.33,-2.92,2.41,-5.54,-3.94,1.6
2837,10.1021/ma102783d,10.1021/ma102783d,EWC1,PC71BM,EWC1,PC71BM,CCCCCCCCOc1cccc(C2=NC3C(c4cccs4)=CC=C(c4ccc(-c5ccc6c7ccccc7n(CCCCCCCC)c6c5)s4)C3N=C2c2cccc(OCCCCCCCC)c2)c1,COC(=O)CCCC1(c2ccccc2)C23c4c5ccc6c7cc8c9c%10c(cc%11cc%12c%13c%14c(cc%15c%16ccc-5c2c%16c2c5c%16c%17c(c(c46)c7c9c%17c4c%10c%11c%13c4c%16c%14c%152)C513)C%12)C8,0.75,5.4,55.00000000000001,2.2,2.2275000000000005,1.2500000000000135,,,,,,,glass/ITO/PEDOT:PSS/active layer/LiF/Al,polymer solar cell,LiF,,PEDOT:PSS,,,o-dichlorobenzene,,,-5.56,-3.29,2.27,-5.9,-3.9,2.0
2838,10.1021/ma102783d,10.1021/ma102783d,EWC2,PC71BM,EWC2,PC71BM,CCCCCCCCC(CCCCCCCC)n1c2ccccc2c2ccc(-c3ccc(C4=CC=C(c5cccs5)C5N=C(c6ccccc6)C(c6ccccc6)=NC45)s3)cc21,COC(=O)CCCC1(c2ccccc2)C23c4c5ccc6c7cc8c9c%10c(cc%11cc%12c%13c%14c(cc%15c%16ccc-5c2c%16c2c5c%16c%17c(c(c46)c7c9c%17c4c%10c%11c%13c4c%16c%14c%152)C513)C%12)C8,0.85,6.9,53.0,3.1,3.1084500000000004,0.2725806451612997,,,,,,,glass/ITO/PEDOT:PSS/active layer/LiF/Al,polymer solar cell,LiF,,PEDOT:PSS,,,o-dichlorobenzene,,,-5.69,-3.33,2.36,-5.9,-3.9,2.0
2839,10.1021/ma102783d,10.1021/ma102783d,EWC3,PC71BM,EWC3,PC71BM,CCCCCCCCOc1cccc(C2=NC3C(c4cccs4)=CC=C(c4ccc(-c5ccc6c7ccccc7n(C(CCCCCCCC)CCCCCCCC)c6c5)s4)C3N=C2c2cccc(OCCCCCCCC)c2)c1,COC(=O)CCCC1(c2ccccc2)C23c4c5ccc6c7cc8c9c%10c(cc%11cc%12c%13c%14c(cc%15c%16ccc-5c2c%16c2c5c%16c%17c(c(c46)c7c9c%17c4c%10c%11c%13c4c%16c%14c%152)C513)C%12)C8,0.92,7.7,52.0,3.7,3.6836800000000007,0.4410810810810661,,,,,,,glass/ITO/PEDOT:PSS/active layer/LiF/Al,polymer solar cell,LiF,,PEDOT:PSS,,,o-dichlorobenzene,,,-5.73,-3.32,2.41,-5.9,-3.9,2.0
2843,10.1021/acsami.8b19596,10.1021/acsami.8b19596,PBDB-T,IDTT-OB,PBDB-T,IDTT-OB,CCCCC(CC)Cc1ccc(-c2c3cc(-c4ccc(-c5sc(-c6cccs6)c6c5C(=O)c5c(CC(CC)CCCC)sc(CC(CC)CCCC)c5C6=O)s4)sc3c(-c3ccc(CC(CC)CCCC)s3)c3ccsc23)s1,CCCCCCCCC1(c2ccc(CCCCCC)cc2)c2cc3c(cc2-c2sc4cc(/C=C5\C(=O)c6ccccc6C5=C(C#N)C#N)sc4c21)C(CCCCCCCC)(c1ccc(CCCCCC)cc1)c1c-3sc2cc(/C=C3\C(=O)c4ccccc4C3=C(C#N)C#N)sc12,0.91,16.41,74.0,11.01,11.050494,0.3677929155313414,,,1:1,DIO,,0.3 vol %,ITO/ZnO/active layer/MoO3/Ag,inverted,ZnO,ZnO,MoO3,MoO3,150.0,o-DCB,o-DCB,,-5.33,-3.53,1.8,-5.59,-3.88,1.71
2854,10.1002/adma.201503801,10.1002/adma.201503801,PBDTT-FTTE,DBFI-EDOT,PBDTT-FTTE,DBFI-EDOT,CCCCCC(CC)OC(=O)c1sc2c(-c3cc4c(-c5ccc(CC(CC)CCCC)s5)c5sccc5c(-c5ccc(CC(CC)CCCC)s5)c4s3)scc2c1F,CCCCCCCCCCCCC(CCCCCCCCCC)CN1C(=O)c2ccc3c4c(ccc(c24)C1=O)-c1nc2c(-c4sc(-c5c6nc7c(nc6c(-c6ccccc6)c6nc8c(nc56)-c5ccc6c9c(ccc-8c59)C(=O)N(CC(CCCCCCCCCC)CCCCCCCCCCCC)C6=O)-c5ccc6c8c(ccc-7c58)C(=O)N(CC(CCCCCCCCCC)CCCCCCCCCCCC)C6=O)c5c4OCCO5)c4nc5c(nc4c(-c4ccccc4)c2nc1-3)-c1ccc2c3c(ccc-5c13)C(=O)N(CC(CCCCCCCCCC)CCCCCCCCCCCC)C2=O,0.947,13.5,50.0,6.42,6.392250000000001,0.4322429906541943,,,2.5:1,,,,inverted,inverted,ZnO/PEI,ZnO/PEI,MoO3,MoO3,,chlorobenzene,chlorobenzene,175.0,-5.44,-3.34,2.1,-5.76,-3.65,2.11
2855,10.1002/adma.201503801,10.1002/adma.201503801,PSEHTT,DBFI-EDOT,PSEHTT,DBFI-EDOT,CCCCC(CC)Cc1ccsc1-c1nc2sc(-c3sc(-c4cc5c(s4)-c4sccc4[Si]5(CC(CC)CCCC)CC(CC)CCCC)cc3CC(CC)CCCC)nc2s1,CCCCCCCCCCCCC(CCCCCCCCCC)CN1C(=O)c2ccc3c4c(ccc(c24)C1=O)-c1nc2c(-c4sc(-c5c6nc7c(nc6c(-c6ccccc6)c6nc8c(nc56)-c5ccc6c9c(ccc-8c59)C(=O)N(CC(CCCCCCCCCC)CCCCCCCCCCCC)C6=O)-c5ccc6c8c(ccc-7c58)C(=O)N(CC(CCCCCCCCCC)CCCCCCCCCCCC)C6=O)c5c4OCCO5)c4nc5c(nc4c(-c4ccccc4)c2nc1-3)-c1ccc2c3c(ccc-5c13)C(=O)N(CC(CCCCCCCCCC)CCCCCCCCCCCC)C2=O,0.921,13.51,63.1,7.85,7.85135001,0.0171975796178388,,,2:1,,,,inverted,inverted,ZnO/PEI,ZnO/PEI,MoO3,MoO3,,chlorobenzene,chlorobenzene,175.0,-5.1,-3.3,1.8,-5.76,-3.65,2.11
2856,10.1002/adma.201503801,10.1002/adma.201503801,PBDTT-FTTE,PC71BM,PBDTT-FTTE,PC71BM,CCCCCC(CC)OC(=O)c1sc2c(-c3cc4c(-c5ccc(CC(CC)CCCC)s5)c5sccc5c(-c5ccc(CC(CC)CCCC)s5)c4s3)scc2c1F,COC(=O)CCCC1(c2ccccc2)C23c4c5ccc6c7cc8c9c%10c(cc%11cc%12c%13c%14c(cc%15c%16ccc-5c2c%16c2c5c%16c%17c(c(c46)c7c9c%17c4c%10c%11c%13c4c%16c%14c%152)C513)C%12)C8,0.784,16.22,60.6,7.67,7.706186879999999,0.4717976531942493,,,,DIO,DIO,,inverted,inverted,ZnO/PEI,ZnO/PEI,MoO3,MoO3,,chlorobenzene,chlorobenzene,,-5.44,-3.34,2.1,-6.0,-4.0,2.0
2857,10.1002/adma.201503801,10.1002/adma.201503801,PSEHTT,PC71BM,PSEHTT,PC71BM,CCCCC(CC)Cc1ccsc1-c1nc2sc(-c3sc(-c4cc5c(s4)-c4sccc4[Si]5(CC(CC)CCCC)CC(CC)CCCC)cc3CC(CC)CCCC)nc2s1,COC(=O)CCCC1(c2ccccc2)C23c4c5ccc6c7cc8c9c%10c(cc%11cc%12c%13c%14c(cc%15c%16ccc-5c2c%16c2c5c%16c%17c(c(c46)c7c9c%17c4c%10c%11c%13c4c%16c%14c%152)C513)C%12)C8,0.667,12.78,64.8,5.52,5.52372048,0.0674000000000024,,,,DIO,,,inverted,inverted,ZnO/PEI,ZnO/PEI,MoO3,MoO3,,chlorobenzene,chlorobenzene,,-5.1,-3.3,1.8,-6.0,-4.0,2.0
2860,10.1039/c2jm30868a,10.1039/c2jm30868a,P1,PC61BM,P1,PC61BM,CCCCCCCCC1(CCCCCCCC)c2ccccc2-c2ccc(-c3ccc(C4=C5C(=O)N(CC(CC)CCCC)C(c6cccs6)=C5C(=O)N4CC(CC)CCCC)s3)cc21,COC(=O)CCCC1(c2ccccc2)C23c4c5c6c7c8c9c(c%10c%11c2c2c%12c4c4c%13c5c5c7c7c8c8c%14c9c%10c9c%10c%11c2c2c%11c%12c4c4c%12c%13c5c5c7c7c8c8c%14c9c9c%10c2c2c%11c4c4c%12c5c7c5c8c9c2c45)C613,0.78,0.09,25.0,0.02,0.01755,12.250000000000004,,,,,,,,,,,,,,,,,-5.1,-3.55,1.55,-6.1,-3.7,2.4
2861,10.1039/c2jm30868a,10.1039/c2jm30868a,P1,PC61BM,P1,PC61BM,CCCCCCCCC1(CCCCCCCC)c2ccccc2-c2ccc(-c3ccc(C4=C5C(=O)N(CC(CC)CCCC)C(c6cccs6)=C5C(=O)N4CC(CC)CCCC)s3)cc21,COC(=O)CCCC1(c2ccccc2)C23c4c5c6c7c8c9c(c%10c%11c2c2c%12c4c4c%13c5c5c7c7c8c8c%14c9c%10c9c%10c%11c2c2c%11c%12c4c4c%12c%13c5c5c7c7c8c8c%14c9c9c%10c2c2c%11c4c4c%12c5c7c5c8c9c2c45)C613,0.8,1.81,27.0,0.4,0.39096,2.259999999999998,,,,,,,,,,,,,,,,,-5.1,-3.55,1.55,-6.1,-3.7,2.4
2862,10.1039/c2jm30868a,10.1039/c2jm30868a,P2,PC61BM,P2,PC61BM,,COC(=O)CCCC1(c2ccccc2)C23c4c5c6c7c8c9c(c%10c%11c2c2c%12c4c4c%13c5c5c7c7c8c8c%14c9c%10c9c%10c%11c2c2c%11c%12c4c4c%12c%13c5c5c7c7c8c8c%14c9c9c%10c2c2c%11c4c4c%12c5c7c5c8c9c2c45)C613,0.55,4.93,42.0,1.1,1.13883,3.5299999999999923,,,,,,,,,,,,,,,,,-4.91,-3.67,1.24,-6.1,-3.7,2.4
2863,10.1039/c2jm30868a,10.1039/c2jm30868a,P2,PC61BM,P2,PC61BM,,COC(=O)CCCC1(c2ccccc2)C23c4c5c6c7c8c9c(c%10c%11c2c2c%12c4c4c%13c5c5c7c7c8c8c%14c9c%10c9c%10c%11c2c2c%11c%12c4c4c%12c%13c5c5c7c7c8c8c%14c9c9c%10c2c2c%11c4c4c%12c5c7c5c8c9c2c45)C613,0.56,5.29,44.0,1.3,1.3034560000000002,0.2658461538461635,,,,,,,,,,,,,,,,,-4.91,-3.67,1.24,-6.1,-3.7,2.4
2864,10.1039/c2jm30868a,10.1039/c2jm30868a,P2,PC61BM,P2,PC61BM,,COC(=O)CCCC1(c2ccccc2)C23c4c5c6c7c8c9c(c%10c%11c2c2c%12c4c4c%13c5c5c7c7c8c8c%14c9c%10c9c%10c%11c2c2c%11c%12c4c4c%12c%13c5c5c7c7c8c8c%14c9c9c%10c2c2c%11c4c4c%12c5c7c5c8c9c2c45)C613,0.56,6.36,43.0,1.5,1.5314880000000002,2.099200000000012,,,,,,,,,,,,,,,,,-4.91,-3.67,1.24,-6.1,-3.7,2.4
2865,10.1039/c2jm30868a,10.1039/c2jm30868a,P4,PC61BM,P4,PC61BM,,COC(=O)CCCC1(c2ccccc2)C23c4c5c6c7c8c9c(c%10c%11c2c2c%12c4c4c%13c5c5c7c7c8c8c%14c9c%10c9c%10c%11c2c2c%11c%12c4c4c%12c%13c5c5c7c7c8c8c%14c9c9c%10c2c2c%11c4c4c%12c5c7c5c8c9c2c45)C613,0.2,1.5,29.0,0.1,0.087,12.999999999999998,,,,,,,,,,,,,,,,,-5.12,-3.9,1.22,-6.1,-3.7,2.4
2866,10.1039/c2jm30868a,10.1039/c2jm30868a,P2,PC71BM,P2,PC71BM,,COC(=O)CCCC1(c2ccccc2)C23c4c5ccc6c7cc8c9c%10c(cc%11cc%12c%13c%14c(cc%15c%16ccc-5c2c%16c2c5c%16c%17c(c(c46)c7c9c%17c4c%10c%11c%13c4c%16c%14c%152)C513)C%12)C8,0.66,5.92,40.0,1.5,1.56288,4.192000000000004,,,,,,,,,,,,,,,,,-4.91,-3.67,1.24,-5.9,-3.9,2.0
2867,10.1039/c2jm30868a,10.1039/c2jm30868a,P2,PC71BM,P2,PC71BM,,COC(=O)CCCC1(c2ccccc2)C23c4c5ccc6c7cc8c9c%10c(cc%11cc%12c%13c%14c(cc%15c%16ccc-5c2c%16c2c5c%16c%17c(c(c46)c7c9c%17c4c%10c%11c%13c4c%16c%14c%152)C513)C%12)C8,0.61,10.38,44.0,2.8,2.785992,0.5002857142857151,,,,,,,,,,,,,,,,,-4.91,-3.67,1.24,-5.9,-3.9,2.0
2868,10.1039/c2jm30868a,10.1039/c2jm30868a,P3,PC71BM,P3,PC71BM,CCCCCCCCC1(CCCCCCCC)c2ccccc2-c2ccc(-c3ccc(C4=C5C(SCC(CC)CCCC)=NC(c6cccs6)=C5C(SC(CC)CCCCC)=N4)s3)cc21,COC(=O)CCCC1(c2ccccc2)C23c4c5ccc6c7cc8c9c%10c(cc%11cc%12c%13c%14c(cc%15c%16ccc-5c2c%16c2c5c%16c%17c(c(c46)c7c9c%17c4c%10c%11c%13c4c%16c%14c%152)C513)C%12)C8,0.34,1.67,31.0,0.2,0.176018,11.991,,,,,,,,,,,,,,,,,-5.18,-3.84,1.34,-5.9,-3.9,2.0
2869,10.1039/c2jm30868a,10.1039/c2jm30868a,P3,PC71BM,P3,PC71BM,CCCCCCCCC1(CCCCCCCC)c2ccccc2-c2ccc(-c3ccc(C4=C5C(SCC(CC)CCCC)=NC(c6cccs6)=C5C(SC(CC)CCCCC)=N4)s3)cc21,COC(=O)CCCC1(c2ccccc2)C23c4c5ccc6c7cc8c9c%10c(cc%11cc%12c%13c%14c(cc%15c%16ccc-5c2c%16c2c5c%16c%17c(c(c46)c7c9c%17c4c%10c%11c%13c4c%16c%14c%152)C513)C%12)C8,0.31,3.13,35.0,0.3,0.3396049999999999,13.20166666666665,,,,,,,,,,,,,,,,,-5.18,-3.84,1.34,-5.9,-3.9,2.0
2870,10.1039/c2jm30868a,10.1039/c2jm30868a,P4,PC71BM,P4,PC71BM,,COC(=O)CCCC1(c2ccccc2)C23c4c5ccc6c7cc8c9c%10c(cc%11cc%12c%13c%14c(cc%15c%16ccc-5c2c%16c2c5c%16c%17c(c(c46)c7c9c%17c4c%10c%11c%13c4c%16c%14c%152)C513)C%12)C8,0.26,2.06,26.0,0.2,0.139256,30.372,,,,,,,,,,,,,,,,,-5.12,-3.9,1.22,-5.9,-3.9,2.0
2871,10.1021/jacs.8b13653,10.1021/jacs.8b13653,PBDB-TF,ITIC-0F,PBDB-TF,ITIC-0F,CCCCC(CC)Cc1sc(-c2c3cc(-c4ccc(-c5sc(-c6cccs6)c6c5C(=O)c5c(CC(CC)CCCC)sc(CC(CC)CCCC)c5C6=O)s4)sc3c(-c3cc(F)c(CC(CC)CCCC)s3)c3ccsc23)cc1F,CCCCCCc1ccc(C2(c3ccc(CCCCCC)cc3)c3cc4c(cc3-c3sc5cc(/C=C6/C(=O)c7ccccc7C6=C(C#N)C#N)sc5c32)C(c2ccc(CCCCCC)cc2)(c2ccc(CCCCCC)cc2)c2c-4sc3cc(/C=C4/C(=O)c5ccccc5C4=C(C#N)C#N)sc23)cc1,1.0,14.8,56.49999999999999,8.33,8.362,0.3841536614645862,,,1:1 mass ratio,DIO,,0.5 vol%,ITO/ZnO/active layer/MoOx/Ag,inverted,ZnO,,MoO3,,,PhCl,,,-5.66,-3.81,1.85,-5.7,-4.0,1.7
2872,10.1021/jacs.8b13653,10.1021/jacs.8b13653,PBDB-TF,ITIC-2F,PBDB-TF,ITIC-2F,CCCCC(CC)Cc1sc(-c2c3cc(-c4ccc(-c5sc(-c6cccs6)c6c5C(=O)c5c(CC(CC)CCCC)sc(CC(CC)CCCC)c5C6=O)s4)sc3c(-c3cc(F)c(CC(CC)CCCC)s3)c3ccsc23)cc1F,CCCCCCc1ccc(C2(c3ccc(CCCCCC)cc3)c3cc4c(cc3-c3sc5cc(/C=C6/C(=O)c7ccccc7C6=C(C#N)C#N)sc5c32)C(c2ccc(CCCCCC)cc2)(c2ccc(CCCCCC)cc2)c2c-4sc3cc(/C=C4/C(=O)c5cc(F)c(F)cc5C4=C(C#N)C#N)sc23)cc1,0.91,16.7,65.60000000000001,10.03,9.969232,0.6058624127617098,,,1:1 mass ratio,DIO,,0.5 vol%,ITO/ZnO/active layer/MoOx/Ag,inverted,ZnO,,MoO3,,,PhCl,,,-5.66,-3.81,1.85,-5.76,-4.07,1.69
2873,10.1021/jacs.8b13653,10.1021/jacs.8b13653,PBDB-TF,ITIC-3F,PBDB-TF,ITIC-3F,CCCCC(CC)Cc1sc(-c2c3cc(-c4ccc(-c5sc(-c6cccs6)c6c5C(=O)c5c(CC(CC)CCCC)sc(CC(CC)CCCC)c5C6=O)s4)sc3c(-c3cc(F)c(CC(CC)CCCC)s3)c3ccsc23)cc1F,CCCCCCc1ccc(C2(c3ccc(CCCCCC)cc3)c3cc4c(cc3-c3sc5cc(/C=C6/C(=O)c7ccccc7C6=C(C#N)C#N)sc5c32)C(c2ccc(CCCCCC)cc2)(c2ccc(CCCCCC)cc2)c2c-4sc3cc(/C=C4/C(=O)c5c(cc(F)c(F)c5F)C4=C(C#N)C#N)sc23)cc1,0.9,17.8,66.0,10.55,10.5732,0.2199052132701347,,,1:1 mass ratio,DIO,,0.5 vol%,ITO/ZnO/active layer/MoOx/Ag,inverted,ZnO,,MoO3,,,PhCl,,,-5.66,-3.81,1.85,-5.73,-4.12,1.61
2874,10.1021/jacs.8b13653,10.1021/jacs.8b13653,PBDB-TF,ITIC-4F,PBDB-TF,ITIC-4F,CCCCC(CC)Cc1sc(-c2c3cc(-c4ccc(-c5sc(-c6cccs6)c6c5C(=O)c5c(CC(CC)CCCC)sc(CC(CC)CCCC)c5C6=O)s4)sc3c(-c3cc(F)c(CC(CC)CCCC)s3)c3ccsc23)cc1F,CCCCCCc1ccc(C2(c3ccc(CCCCCC)cc3)c3cc4c(cc3-c3sc5cc(/C=C6/C(=O)c7cc(F)c(F)cc7C6=C(C#N)C#N)sc5c32)C(c2ccc(CCCCCC)cc2)(c2ccc(CCCCCC)cc2)c2c-4sc3cc(/C=C4/C(=O)c5cc(F)c(F)cc5C4=C(C#N)C#N)sc23)cc1,0.83,17.6,67.7,9.91,9.889616,0.2056912209888996,,,1:1 mass ratio,DIO,,0.5 vol%,ITO/ZnO/active layer/MoOx/Ag,inverted,ZnO,,MoO3,,,PhCl,,,-5.66,-3.81,1.85,-5.74,-4.15,1.59
2875,10.1021/jacs.8b13653,10.1021/jacs.8b13653,PBDB-TF,ITIC-6F,PBDB-TF,ITIC-6F,CCCCC(CC)Cc1sc(-c2c3cc(-c4ccc(-c5sc(-c6cccs6)c6c5C(=O)c5c(CC(CC)CCCC)sc(CC(CC)CCCC)c5C6=O)s4)sc3c(-c3cc(F)c(CC(CC)CCCC)s3)c3ccsc23)cc1F,CCCCCCc1ccc(C2(c3ccc(CCCCCC)cc3)c3cc4c(cc3-c3sc5cc(/C=C6/C(=O)c7c(cc(F)c(F)c7F)C6=C(C#N)C#N)sc5c32)C(c2ccc(CCCCCC)cc2)(c2ccc(CCCCCC)cc2)c2c-4sc3cc(/C=C4/C(=O)c5c(cc(F)c(F)c5F)C4=C(C#N)C#N)sc23)cc1,0.81,21.2,66.7,11.41,11.453724,0.3832077125328745,,,1:1 mass ratio,DIO,,0.5 vol%,ITO/ZnO/active layer/MoOx/Ag,inverted,ZnO,,MoO3,,,PhCl,,,-5.66,-3.81,1.85,-5.78,-4.16,1.62
2876,10.1021/acs.chemmater.9b04997,10.1021/acs.chemmater.9b04997,CD1,P1,CD1,P1,CCCCCCCC(CCCCC)CCn1nc2c(-c3cccs3)c(F)c(F)c(-c3ccc(-c4cc5c(-c6ccc(SCC(CCCC)CCCCCC)s6)c6sccc6c(-c6ccc(SCC(CCCC)CCCCCC)s6)c5s4)s3)c2n1,CCCCCCCCCCCCC(CCCCCCCCCC)CN(B(F)F)c1cccnc1-c1ncc(-c2ccc(-c3cccs3)s2)cc1N(CC(CCCCCCCCCC)CCCCCCCCCCCC)B(F)F,1.16,9.51,47.0,4.48,5.184851999999999,15.733303571428545,,,1.5:1,1-chloronaphthalene,,2 vol%,ITO/PEDOT:PSS/CD1:P1/LiF/Al,,LiF,,PEDOT:PSS,,93.0,chlorobenzene,,100.0,-5.28,-2.91,2.37,-5.92,-3.43,2.49
2877,10.1021/acs.chemmater.9b04997,10.1021/acs.chemmater.9b04997,CD1,PBN-12,CD1,PBN-12,CCCCCCCC(CCCCC)CCn1nc2c(-c3cccs3)c(F)c(F)c(-c3ccc(-c4cc5c(-c6ccc(SCC(CCCC)CCCCCC)s6)c6sccc6c(-c6ccc(SCC(CCCC)CCCCCC)s6)c5s4)s3)c2n1,CCCCCCCCCCCCC(CCCCCCCCCC)CN(B(F)F)c1cccnc1-c1ncc(-c2ccc(-c3ccc(-c4cccs4)c4nsnc34)s2)cc1N(CC(CCCCCCCCCC)CCCCCCCCCCCC)B(F)F,1.17,13.39,64.0,10.01,10.026432,0.1641558441558441,,,1.5:1,1-chloronaphthalene,,2 vol%,ITO/PEDOT:PSS/CD1:PBN-12/LiF/Al,,LiF,,PEDOT:PSS,,85.0,chlorobenzene,,100.0,-5.28,-2.91,2.37,-5.52,-3.45,2.07
2880,10.1039/c5ee02477c,10.1039/c5ee02477c,P3HT,IDT-2BR,P3HT,IDT-2BR,CCCCCCc1ccsc1,CCCCCCc1ccc(C2(c3ccc(CCCCCC)cc3)c3cc4c(cc3-c3sc(-c5ccc(/C=C6\SC(=S)N(CC)C6=O)c6nsnc56)cc32)C(c2ccc(CCCCCC)cc2)(c2ccc(CCCCCC)cc2)c2cc(-c3ccc(/C=C5\SC(=S)N(CC)C5=O)c5nsnc35)sc2-4)cc1,0.85,6.56,60.2,3.22,3.356752,4.24695652173913,,,,,,,,,,,,,,,,,-5.2,-3.3,1.9,-5.52,-3.69,1.83
2881,10.1039/c5ee02477c,10.1039/c5ee02477c,P3HT,IDT-2BR,P3HT,IDT-2BR,CCCCCCc1ccsc1,CCCCCCc1ccc(C2(c3ccc(CCCCCC)cc3)c3cc4c(cc3-c3sc(-c5ccc(/C=C6\SC(=S)N(CC)C6=O)c6nsnc56)cc32)C(c2ccc(CCCCCC)cc2)(c2ccc(CCCCCC)cc2)c2cc(-c3ccc(/C=C5\SC(=S)N(CC)C5=O)c5nsnc35)sc2-4)cc1,0.84,5.99,69.39999999999999,3.31,3.4919304,5.496386706948618,,,,,,,,PSC,,,,,,,,,-5.2,-3.3,1.9,-5.52,-3.69,1.83
2882,10.1039/c5ee02477c,10.1039/c5ee02477c,P3HT,IDT-2BR,P3HT,IDT-2BR,CCCCCCc1ccsc1,CCCCCCc1ccc(C2(c3ccc(CCCCCC)cc3)c3cc4c(cc3-c3sc(-c5ccc(/C=C6\SC(=S)N(CC)C6=O)c6nsnc56)cc32)C(c2ccc(CCCCCC)cc2)(c2ccc(CCCCCC)cc2)c2cc(-c3ccc(/C=C5\SC(=S)N(CC)C5=O)c5nsnc35)sc2-4)cc1,0.84,6.07,70.19999999999999,3.38,3.579357599999999,5.898153846153818,,,,,,,,PSC,,,,,,,,,-5.2,-3.3,1.9,-5.52,-3.69,1.83
2883,10.1039/c5ee02477c,10.1039/c5ee02477c,P3HT,IDT-2BR,P3HT,IDT-2BR,CCCCCCc1ccsc1,CCCCCCc1ccc(C2(c3ccc(CCCCCC)cc3)c3cc4c(cc3-c3sc(-c5ccc(/C=C6\SC(=S)N(CC)C6=O)c6nsnc56)cc32)C(c2ccc(CCCCCC)cc2)(c2ccc(CCCCCC)cc2)c2cc(-c3ccc(/C=C5\SC(=S)N(CC)C5=O)c5nsnc35)sc2-4)cc1,0.85,6.38,69.0,3.56,3.74187,5.1087078651685385,,,,,,,,PSC,,,,,,,,,-5.2,-3.3,1.9,-5.52,-3.69,1.83
2884,10.1039/c5ee02477c,10.1039/c5ee02477c,P3HT,PC61BM,P3HT,PC61BM,CCCCCCc1ccsc1,COC(=O)CCCC1(c2ccccc2)C23c4c5c6c7c8c9c(c%10c%11c2c2c%12c4c4c%13c5c5c7c7c8c8c%14c9c%10c9c%10c%11c2c2c%11c%12c4c4c%12c%13c5c5c7c7c8c8c%14c9c9c%10c2c2c%11c4c4c%12c5c7c5c8c9c2c45)C613,0.61,8.66,69.89999999999999,3.63,3.6925374,1.7227933884297542,,,,,,,,,,,,,,,,,-5.2,-3.3,1.9,-6.1,-3.7,2.4
2891,10.1039/c7ta07049g,10.1039/c7ta07049g,J61,SJ-IC,J61,SJ-IC,CCCCCCCCCCCCSc1ccc(-c2c3cc(-c4ccc(-c5c(F)c(F)c(-c6cccs6)c6nn(CC(CCCCCC)CCCCCCCC)nc56)s4)sc3c(-c3ccc(SCCCCCCCCCCCC)s3)c3ccsc23)s1,CCCCCCc1ccc(C2(c3ccc(CCCCCC)cc3)c3cc4c(cc3-c3sc(C=CC=C5C(=O)c6ccccc6C5=C(C#N)C#N)cc32)C(c2ccc(CCCCCC)cc2)(c2ccc(CCCCCC)cc2)c2cc(C=CC=C3C(=O)c5ccccc5C3=C(C#N)C#N)sc2-4)cc1,0.85,16.12,54.44,7.48,7.4593688,0.2758181818181872,,,1:1,,,,ITO/PEDOT:PSS/J61:SJ-IC/PDINO/Al,conventional,PDINO,PDINO,PEDOT:PSS,PEDOT:PSS,120.0,chloroform,,,-5.32,-3.08,2.24,-5.61,-3.94,1.67
2892,10.1039/c1py00364j,10.1039/c1py00364j,PFBT-BDT,PC71BM,PFBT-BDT,PC71BM,CCCCCCCCOc1c(OCCCCCCCC)c(-c2ccc(-c3cc4c(OCC(CC)CCCC)c5sccc5c(OCC(CC)CCCC)c4s3)o2)c2nsnc2c1-c1ccco1,COC(=O)CCCC1(c2ccccc2)C23c4c5ccc6c7cc8c9c%10c(cc%11cc%12c%13c%14c(cc%15c%16ccc-5c2c%16c2c5c%16c%17c(c(c46)c7c9c%17c4c%10c%11c%13c4c%16c%14c%152)C513)C%12)C8,0.94,6.5,46.0,2.81,2.8105999999999995,0.0213523131672416,,,1:2,,,,ITO/PEDOT:PSS/active layer/Ca/Al,conventional,Ca,Ca,PEDOT:PSS,PEDOT:PSS,80.0,o-dichlorobenzene,o-DCB,,-5.44,-3.48,1.96,-5.9,-3.9,2.0
2893,10.1039/c1cc14780c,10.1039/c1cc14780c,S-PBDT,PC61BM,S-PBDT,PC61BM,CCCCC(CC)CSc1c2ccsc2c(SCC(CC)CCCC)c2ccsc12,COC(=O)CCCC1(c2ccccc2)C23c4c5c6c7c8c9c(c%10c%11c2c2c%12c4c4c%13c5c5c7c7c8c8c%14c9c%10c9c%10c%11c2c2c%11c%12c4c4c%12c%13c5c5c7c7c8c8c%14c9c9c%10c2c2c%11c4c4c%12c5c7c5c8c9c2c45)C613,0.97,5.57,40.0,2.14,2.16116,0.9887850467289544,,,,,,,,,,,,,,,,,-5.46,-3.06,2.4,-6.1,-4.3,1.8
2894,10.1039/c1cc14780c,10.1039/c1cc14780c,S-PBDT,PC61BM,S-PBDT,PC61BM,CCCCC(CC)CSc1c2ccsc2c(SCC(CC)CCCC)c2ccsc12,COC(=O)CCCC1(c2ccccc2)C23c4c5c6c7c8c9c(c%10c%11c2c2c%12c4c4c%13c5c5c7c7c8c8c%14c9c%10c9c%10c%11c2c2c%11c%12c4c4c%12c%13c5c5c7c7c8c8c%14c9c9c%10c2c2c%11c4c4c%12c5c7c5c8c9c2c45)C613,0.95,4.49,56.99999999999999,2.44,2.431335,0.355122950819678,,,,,,,,,,,,,,,,,-5.46,-3.06,2.4,-6.1,-4.3,1.8
2895,10.1039/c1cc14780c,10.1039/c1cc14780c,S-PBDT,PC61BM,S-PBDT,PC61BM,CCCCC(CC)CSc1c2ccsc2c(SCC(CC)CCCC)c2ccsc12,COC(=O)CCCC1(c2ccccc2)C23c4c5c6c7c8c9c(c%10c%11c2c2c%12c4c4c%13c5c5c7c7c8c8c%14c9c%10c9c%10c%11c2c2c%11c%12c4c4c%12c%13c5c5c7c7c8c8c%14c9c9c%10c2c2c%11c4c4c%12c5c7c5c8c9c2c45)C613,0.94,5.03,52.0,2.47,2.458664,0.4589473684210531,,,,,,,,,,,,,,,,,-5.46,-3.06,2.4,-6.1,-4.3,1.8
2896,10.1021/jacs.6b12755,10.1021/jacs.6b12755,FTAZ,INIC,FTAZ,INIC,CCCCCCC(CCCC)CCc1c2cc(-c3ccc(-c4c(F)c(F)c(-c5cccs5)c5nn(CC(CCCC)CCCCCC)nc45)s3)sc2c(CCC(CCCC)CCCCCC)c2ccsc12,CCCCCCc1ccc(C2(c3ccc(CCCCCC)cc3)c3cc4c(cc3-c3sc5c(sc6cc(/C=C7\C(=O)c8ccccc8C7=C(C#N)C#N)sc65)c32)C(c2ccc(CCCCCC)cc2)(c2ccc(CCCCCC)cc2)c2c-4sc3c2sc2cc(/C=C4\C(=O)c5ccccc5C4=C(C#N)C#N)sc23)cc1,0.957,13.51,57.9,7.5,7.485931529999999,0.1875796000000088,,,1:1.5 w/w,DIO,DIO,0.25% v/v DIO,ITO/ZnO/FTAZ:acceptor/MoOx/Ag,inverted,ZnO,ZnO,MoOx,MoO3,,,,,-5.38,-3.17,2.21,-5.45,-3.88,1.57
2897,10.1021/jacs.6b12755,10.1021/jacs.6b12755,FTAZ,INIC1,FTAZ,INIC2,CCCCCCC(CCCC)CCc1c2cc(-c3ccc(-c4c(F)c(F)c(-c5cccs5)c5nn(CC(CCCC)CCCCCC)nc45)s3)sc2c(CCC(CCCC)CCCCCC)c2ccsc12,CCCCCCc1ccc(C2(c3ccc(CCCCCC)cc3)c3cc4c(cc3-c3sc5c(sc6cc(/C=C7\C(=O)c8c(F)cccc8C7=C(C#N)C#N)sc65)c32)C(c2ccc(CCCCCC)cc2)(c2ccc(CCCCCC)cc2)c2c-4sc3c2sc2cc(/C=C4\C(=O)c5c(F)cccc5C4=C(C#N)C#N)sc23)cc1,0.929,16.63,64.3,9.9,9.93388061,0.3422283838383724,,,1:1.5 w/w,DIO,DIO,0.25% v/v DIO,ITO/ZnO/FTAZ:acceptor/MoOx/Ag,inverted,ZnO,ZnO,MoOx,MoO3,,,,,-5.38,-3.17,2.21,-5.54,-3.97,1.57
2898,10.1021/jacs.6b12755,10.1021/jacs.6b12755,FTAZ,INIC2,FTAZ,INIC2,CCCCCCC(CCCC)CCc1c2cc(-c3ccc(-c4c(F)c(F)c(-c5cccs5)c5nn(CC(CCCC)CCCCCC)nc45)s3)sc2c(CCC(CCCC)CCCCCC)c2ccsc12,CCCCCCc1ccc(C2(c3ccc(CCCCCC)cc3)c3cc4c(cc3-c3sc5c(sc6cc(/C=C7\C(=O)c8c(F)cccc8C7=C(C#N)C#N)sc65)c32)C(c2ccc(CCCCCC)cc2)(c2ccc(CCCCCC)cc2)c2c-4sc3c2sc2cc(/C=C4\C(=O)c5c(F)cccc5C4=C(C#N)C#N)sc23)cc1,0.903,17.56,66.8,10.6,10.592262239999998,0.0729977358490684,,,1:1.5,DIO,DIO,0.25% v/v,ITO/ZnO/FTAZ:acceptor/MoOx/Ag,inverted,ZnO,ZnO,MoOx,MoO3,,,,,-5.38,-3.17,2.21,-5.52,-3.98,1.54
2899,10.1021/jacs.6b12755,10.1021/jacs.6b12755,FTAZ,INIC3,FTAZ,INIC3,CCCCCCC(CCCC)CCc1c2cc(-c3ccc(-c4c(F)c(F)c(-c5cccs5)c5nn(CC(CCCC)CCCCCC)nc45)s3)sc2c(CCC(CCCC)CCCCCC)c2ccsc12,CCCCCCc1ccc(C2(c3ccc(CCCCCC)cc3)c3cc4c(cc3-c3sc5c(sc6cc(/C=C7\C(=O)c8cc(F)c(F)cc8C7=C(C#N)C#N)sc65)c32)C(c2ccc(CCCCCC)cc2)(c2ccc(CCCCCC)cc2)c2c-4sc3c2sc2cc(/C=C4\C(=O)c5cc(F)c(F)cc5C4=C(C#N)C#N)sc23)cc1,0.857,19.44,67.4,11.2,11.22889392,0.2579814285714426,,,1:1.5,DIO,DIO,0.25% v/v,ITO/ZnO/FTAZ:acceptor/MoOx/Ag,inverted,ZnO,ZnO,MoOx,MoO3,,,,,-5.38,-3.17,2.21,-5.52,-4.02,1.5
2900,10.1021/jacs.6b12826,10.1021/jacs.6b12826,H11,IDIC,H11,IDIC,CCCCCCCCC(CCCCCC)Cn1nc2c(-c3ccc(/C=C(/C#N)C(=O)OCC(CC)CCCC)s3)c(F)c(F)c(-c3ccc(-c4cc5c(-c6ccc(CC(CC)CCCC)s6)c6sc(-c7ccc(-c8c(F)c(F)c(-c9ccc(/C=C(\C#N)C(=O)OCC(CC)CCCC)s9)c9nn(CC(CCCCCC)CCCCCCCC)nc89)s7)cc6c(-c6ccc(CC(CC)CCCC)s6)c5s4)s3)c2n1,CCCCCCC1(CCCCCC)c2cc3c(cc2-c2sc(/C=C4\C(=O)c5ccccc5C4=C(C#N)C#N)cc21)C(CCCCCC)(CCCCCC)c1cc(/C=C2\C(=O)c4ccccc4C2=C(C#N)C#N)sc1-3,0.989,10.85,49.98,5.36,5.36317887,0.0593072761193895,,,2:1,,,,ITO/PEDOT:PSS/active layer/PDINO/Al,conventional,PDINO,PDINO,PEDOT:PSS,PEDOT:PSS,,,,,-5.31,-3.03,2.28,-5.65,-3.97,1.68
2901,10.1021/jacs.6b12826,10.1021/jacs.6b12826,H12,IDIC,H12,IDIC,CCCCCCCCC(CCCCCC)Cn1nc2c(-c3ccc(/C=C(/C#N)C(=O)OCC(CC)CCCC)s3)c(F)c(F)c(-c3ccc(-c4cc5c(OCC(CC)CCCC)c6sc(-c7ccc(-c8c(F)c(F)c(-c9ccc(/C(C#N)=C/C(=O)OCC(CC)CCCC)s9)c9nn(CC(CCCCCC)CCCCCCCC)nc89)s7)cc6c(OCC(CC)CCCC)c5s4)s3)c2n1,CCCCCCC1(CCCCCC)c2cc3c(cc2-c2sc(/C=C4\C(=O)c5ccccc5C4=C(C#N)C#N)cc21)C(CCCCCC)(CCCCCC)c1cc(/C=C2\C(=O)c4ccccc4C2=C(C#N)C#N)sc1-3,0.972,4.83,37.69,1.77,1.769455044,0.0307884745762797,,,2:1,,,,ITO/PEDOT:PSS/active layer/PDINO/Al,conventional,PDINO,PDINO,PEDOT:PSS,PEDOT:PSS,,,,,-5.28,-3.01,2.27,-5.65,-3.97,1.68
2910,10.1021/jacs.6b00853,10.1021/jacs.6b00853,PDBT-T1,IC-C6IDT-IC,PDBT-T1,IDIC,CCCCCCCCc1ccc(-c2c3sc4cc(-c5ccc(-c6sc(-c7cccs7)c7c6C(=O)c6c(CC(CC)CCCC)sc(CC(CC)CCCC)c6C7=O)s5)sc4c3c(-c3ccc(CCCCCCCC)s3)c3sc4ccsc4c23)s1,CCCCCCC1(CCCCCC)c2cc3c(cc2-c2sc(/C=C4\C(=O)c5ccccc5C4=C(C#N)C#N)cc21)C(CCCCCC)(CCCCCC)c1cc(/C=C2\C(=O)c4ccccc4C2=C(C#N)C#N)sc1-3,0.9,14.21,61.0,7.69,7.801290000000002,1.4472041612483904,,,1:1.3,,,,,,,,,,,,,,-5.36,-3.43,1.93,-5.69,-3.91,1.78
2911,10.1021/jacs.6b00853,10.1021/jacs.6b00853,PDBT-T1,IC-C6IDT-IC,PDBT-T1,IDIC,CCCCCCCCc1ccc(-c2c3sc4cc(-c5ccc(-c6sc(-c7cccs7)c7c6C(=O)c6c(CC(CC)CCCC)sc(CC(CC)CCCC)c6C7=O)s5)sc4c3c(-c3ccc(CCCCCCCC)s3)c3sc4ccsc4c23)s1,CCCCCCC1(CCCCCC)c2cc3c(cc2-c2sc(/C=C4\C(=O)c5ccccc5C4=C(C#N)C#N)cc21)C(CCCCCC)(CCCCCC)c1cc(/C=C2\C(=O)c4ccccc4C2=C(C#N)C#N)sc1-3,0.89,14.61,63.0,8.11,8.191827,1.0089642416769489,,,1.2:1,,,,,,,,,,,,,,-5.36,-3.43,1.93,-5.69,-3.91,1.78
2912,10.1021/jacs.6b00853,10.1021/jacs.6b00853,PDBT-T1,IC-C6IDT-IC,PDBT-T1,IDIC,CCCCCCCCc1ccc(-c2c3sc4cc(-c5ccc(-c6sc(-c7cccs7)c7c6C(=O)c6c(CC(CC)CCCC)sc(CC(CC)CCCC)c6C7=O)s5)sc4c3c(-c3ccc(CCCCCCCC)s3)c3sc4ccsc4c23)s1,CCCCCCC1(CCCCCC)c2cc3c(cc2-c2sc(/C=C4\C(=O)c5ccccc5C4=C(C#N)C#N)cc21)C(CCCCCC)(CCCCCC)c1cc(/C=C2\C(=O)c4ccccc4C2=C(C#N)C#N)sc1-3,0.89,15.05,65.0,8.52,8.706425000000001,2.188086854460113,,,1:1,,,,,,,,,,,,,,-5.36,-3.43,1.93,-5.69,-3.91,1.78
2913,10.1039/c3ta12967e,10.1039/c3ta12967e,P1,PC61BM,P1,PC61BM,CCCCCCCCCCCCOc1c2cc(-c3ccc(-c4ccc(-c5cccs5)c5nsnc45)s3)sc2c(OCCCCCCCCCCCC)c2ccsc12,COC(=O)CCCC1(c2ccccc2)C23c4c5c6c7c8c9c(c%10c%11c2c2c%12c4c4c%13c5c5c7c7c8c8c%14c9c%10c9c%10c%11c2c2c%11c%12c4c4c%12c%13c5c5c7c7c8c8c%14c9c9c%10c2c2c%11c4c4c%12c5c7c5c8c9c2c45)C613,0.86,5.26,48.0,2.17,2.171328,0.0611981566820274,,,,,,,,,,,,,,,,,-5.24,-3.48,1.76,-6.1,-3.7,2.4
2914,10.1039/c3ta12967e,10.1039/c3ta12967e,P2,PC61BM,P2,PC61BM,,COC(=O)CCCC1(c2ccccc2)C23c4c5c6c7c8c9c(c%10c%11c2c2c%12c4c4c%13c5c5c7c7c8c8c%14c9c%10c9c%10c%11c2c2c%11c%12c4c4c%12c%13c5c5c7c7c8c8c%14c9c9c%10c2c2c%11c4c4c%12c5c7c5c8c9c2c45)C613,0.61,3.28,40.0,0.8,0.8003199999999999,0.0399999999999844,,,,,,,,,,,,,,,,,-5.1,-3.82,1.28,-6.1,-3.7,2.4
2915,10.1039/c3ta12967e,10.1039/c3ta12967e,P1,PC71BM,P1,PC71BM,CCCCCCCCCCCCOc1c2cc(-c3ccc(-c4ccc(-c5cccs5)c5nsnc45)s3)sc2c(OCCCCCCCCCCCC)c2ccsc12,COC(=O)CCCC1(c2ccccc2)C23c4c5ccc6c7cc8c9c%10c(cc%11cc%12c%13c%14c(cc%15c%16ccc-5c2c%16c2c5c%16c%17c(c(c46)c7c9c%17c4c%10c%11c%13c4c%16c%14c%152)C513)C%12)C8,0.84,7.94,52.0,3.45,3.468192,0.5273043478260866,,,,,,,,,,,,,,,,,-5.24,-3.48,1.76,-5.9,-3.9,2.0
2916,10.1039/c3ta12967e,10.1039/c3ta12967e,P2,PC71BM,P2,PC71BM,,COC(=O)CCCC1(c2ccccc2)C23c4c5ccc6c7cc8c9c%10c(cc%11cc%12c%13c%14c(cc%15c%16ccc-5c2c%16c2c5c%16c%17c(c(c46)c7c9c%17c4c%10c%11c%13c4c%16c%14c%152)C513)C%12)C8,0.62,4.48,43.0,1.19,1.194368,0.3670588235294243,,,,,,,,,,,,,,,,,-5.1,-3.82,1.28,-5.9,-3.9,2.0
2929,10.1007/s11426-017-9199-1,10.1007/s11426-017-9199-1,PM6,IT-4F,PM6,IT-4F,COC(=O)C(C)(C)c1cc(C)cc(-c2sc3c4sc5cc(/C=C6/C(=O)c7cc(F)cc(c7)C(=O)/C6=C\c6cc(C(C)(C)C(=O)OC)c(-c7cc(C)cc(C(C)(C)C(=O)OC)c7)s6)sc5c4c(C(C)(C)C(=O)OC)ccc2-3)c1,CCCCCCc1ccc(C2(c3ccc(CCCCCC)cc3)c3cc4c(cc3-c3sc5cc(/C=C6\C(=O)c7cc(F)c(F)cc7C6=C(C#N)C#N)sc5c32)C(c2ccc(CCCCCC)cc2)(c2ccc(CCCCCC)cc2)c2c-4sc3cc(/C=C4\C(=O)c5cc(F)c(F)cc5C4=C(C#N)C#N)sc23)cc1,0.89,19.4,66.7,11.1,11.516422,3.751549549549556,,,1:1,DIO,DIO,,ITO/PEDOT:PSS/active layer/PDINO/Al,conventional,PDINO,PDINO,PEDOT:PSS,PEDOT:PSS,100.0,chlorobenzene,chlorobenzene,100.0,-5.5,-3.61,1.89,-5.69,-4.07,1.62
2958,10.1039/c1jm14940g,10.1039/c1jm14940g,PBDT-I,PC61BM,PBDT-I,PC61BM,CCCCCCCCC(CCCCCC)CN1C(=O)/C(=C2/C(=O)N(CC(CCCCCC)CCCCCCCC)c3cc(-c4cc5c(OCC(CC)CCCC)c6sccc6c(OCC(CC)CCCC)c5s4)ccc32)c2ccccc21,COC(=O)CCCC1(c2ccccc2)C23c4c5c6c7c8c9c(c%10c%11c2c2c%12c4c4c%13c5c5c7c7c8c8c%14c9c%10c9c%10c%11c2c2c%11c%12c4c4c%12c%13c5c5c7c7c8c8c%14c9c9c%10c2c2c%11c4c4c%12c5c7c5c8c9c2c45)C613,0.84,3.17,37.0,0.98,0.985236,0.5342857142857048,,,,,,,,,,,,,,,,,-5.82,-3.88,1.94,-6.1,-3.7,2.4
2959,10.1039/c1jm14940g,10.1039/c1jm14940g,PBDT-OIO,PC61BM,PBDT-OIO,PC61BM,CCCCCCCCc1ccsc1-c1cc2c(OCC(CC)CCCC)c3sc(-c4sc(-c5ccc6c(c5)N(CC(CCCCCC)CCCCCCCC)C(=O)/C6=C5/C(=O)N(CC(CCCCCC)CCCCCCCC)c6ccccc65)cc4CCCCCCCC)cc3c(OCC(CC)CCCC)c2s1,COC(=O)CCCC1(c2ccccc2)C23c4c5c6c7c8c9c(c%10c%11c2c2c%12c4c4c%13c5c5c7c7c8c8c%14c9c%10c9c%10c%11c2c2c%11c%12c4c4c%12c%13c5c5c7c7c8c8c%14c9c9c%10c2c2c%11c4c4c%12c5c7c5c8c9c2c45)C613,0.74,2.8,61.0,1.26,1.2639200000000002,0.3111111111111226,,,,,,,,,,,,,,,,,-5.74,-3.91,1.83,-6.1,-3.7,2.4
2960,10.1039/c1jm14940g,10.1039/c1jm14940g,PBDT-TIT,PC61BM,PBDT-TIT,PC61BM,CCCCCCCCC(CCCCCC)CN1C(=O)/C(=C2/C(=O)N(CC(CCCCCC)CCCCCCCC)c3cc(-c4ccc(-c5cc6c(OCC(CC)CCCC)c7sc(-c8cccs8)cc7c(OCC(CC)CCCC)c6s5)s4)ccc32)c2ccccc21,COC(=O)CCCC1(c2ccccc2)C23c4c5c6c7c8c9c(c%10c%11c2c2c%12c4c4c%13c5c5c7c7c8c8c%14c9c%10c9c%10c%11c2c2c%11c%12c4c4c%12c%13c5c5c7c7c8c8c%14c9c9c%10c2c2c%11c4c4c%12c5c7c5c8c9c2c45)C613,0.79,7.64,62.0,3.74,3.742072,0.0554010695187066,,,,,,,,,,,,,,,,,-5.78,-3.91,1.87,-6.1,-3.7,2.4
2961,10.1039/c1jm14940g,10.1039/c1jm14940g,PBDT-TIT,PC61BM,PBDT-TIT,PC61BM,CCCCCCCCC(CCCCCC)CN1C(=O)/C(=C2/C(=O)N(CC(CCCCCC)CCCCCCCC)c3cc(-c4ccc(-c5cc6c(OCC(CC)CCCC)c7sc(-c8cccs8)cc7c(OCC(CC)CCCC)c6s5)s4)ccc32)c2ccccc21,COC(=O)CCCC1(c2ccccc2)C23c4c5c6c7c8c9c(c%10c%11c2c2c%12c4c4c%13c5c5c7c7c8c8c%14c9c%10c9c%10c%11c2c2c%11c%12c4c4c%12c%13c5c5c7c7c8c8c%14c9c9c%10c2c2c%11c4c4c%12c5c7c5c8c9c2c45)C613,0.78,7.46,66.0,3.84,3.840408000000001,0.0106250000000164,,,,,,,,,,,,,,,,,-5.78,-3.91,1.87,-6.1,-3.7,2.4
2962,10.1039/c1jm14940g,10.1039/c1jm14940g,PBDT-TIT,PC61BM,PBDT-TIT,PC61BM,CCCCCCCCC(CCCCCC)CN1C(=O)/C(=C2/C(=O)N(CC(CCCCCC)CCCCCCCC)c3cc(-c4ccc(-c5cc6c(OCC(CC)CCCC)c7sc(-c8cccs8)cc7c(OCC(CC)CCCC)c6s5)s4)ccc32)c2ccccc21,COC(=O)CCCC1(c2ccccc2)C23c4c5c6c7c8c9c(c%10c%11c2c2c%12c4c4c%13c5c5c7c7c8c8c%14c9c%10c9c%10c%11c2c2c%11c%12c4c4c%12c%13c5c5c7c7c8c8c%14c9c9c%10c2c2c%11c4c4c%12c5c7c5c8c9c2c45)C613,0.79,7.87,68.0,4.22,4.2277640000000005,0.1839810426540467,,,,,,,ITO/PEDOT:PSS/PBDT-TIT:PC61BM/LiF/Al,conventional,LiF,,PEDOT:PSS,,,,,,-5.78,-3.91,1.87,-6.1,-3.7,2.4
2963,10.1039/c1jm14940g,10.1039/c1jm14940g,PBDT-I,PC71BM,PBDT-I,PC71BM,CCCCCCCCC(CCCCCC)CN1C(=O)/C(=C2/C(=O)N(CC(CCCCCC)CCCCCCCC)c3cc(-c4cc5c(OCC(CC)CCCC)c6sccc6c(OCC(CC)CCCC)c5s4)ccc32)c2ccccc21,COC(=O)CCCC1(c2ccccc2)C23c4c5ccc6c7cc8c9c%10c(cc%11cc%12c%13c%14c(cc%15c%16ccc-5c2c%16c2c5c%16c%17c(c(c46)c7c9c%17c4c%10c%11c%13c4c%16c%14c%152)C513)C%12)C8,0.84,3.9,46.0,1.53,1.50696,1.5058823529411731,,,,,,,,,,,,,,,,,-5.82,-3.88,1.94,-5.9,-3.9,2.0
2964,10.1039/c1jm14940g,10.1039/c1jm14940g,PBDT-OIO,PC71BM,PBDT-OIO,PC71BM,CCCCCCCCc1ccsc1-c1cc2c(OCC(CC)CCCC)c3sc(-c4sc(-c5ccc6c(c5)N(CC(CCCCCC)CCCCCCCC)C(=O)/C6=C5/C(=O)N(CC(CCCCCC)CCCCCCCC)c6ccccc65)cc4CCCCCCCC)cc3c(OCC(CC)CCCC)c2s1,COC(=O)CCCC1(c2ccccc2)C23c4c5ccc6c7cc8c9c%10c(cc%11cc%12c%13c%14c(cc%15c%16ccc-5c2c%16c2c5c%16c%17c(c(c46)c7c9c%17c4c%10c%11c%13c4c%16c%14c%152)C513)C%12)C8,0.73,3.15,60.0,1.39,1.3797,0.7410071942446026,,,,,,,,,,,,,,,,,-5.74,-3.91,1.83,-5.9,-3.9,2.0
