Repository: JiYiqaq/PCE-KA-GNN

# Data directory

- `raw/Active_Database.csv` is the immutable source dataset bundled under CC BY 4.0. Do not overwrite it with processed data.
- `processed/` is created and populated by the training pipeline. Generated `.pt` and `.pth` caches are intentionally ignored by Git because they can exceed GitHub's normal single-file limit.

See `../DATA_LICENSE.md` for provenance, license and checksum information.

File: data/raw/Active_Database.csv (part 25 of 471)
id,doi,doi_norm,donor,acceptor,donor_canonical,acceptor_canonical,donor_smiles,acceptor_smiles,voc,jsc,ff,pce,pce_recomputed,pce_relative_error_percent,pce_avg,pce_best,d_a_ratio,additive,additive_canonical,additive_ratio,device_structure,device_type,etl,etl_canonical,htl,htl_canonical,active_layer_thickness,solvent,solvent_canonical,annealing_temp,homo_d,lumo_d,eg_d,homo_a,lumo_a,eg_a
2965,10.1039/c1jm14940g,10.1039/c1jm14940g,PBDT-TIT,PC71BM,PBDT-TIT,PC71BM,CCCCCCCCC(CCCCCC)CN1C(=O)/C(=C2/C(=O)N(CC(CCCCCC)CCCCCCCC)c3cc(-c4ccc(-c5cc6c(OCC(CC)CCCC)c7sc(-c8cccs8)cc7c(OCC(CC)CCCC)c6s5)s4)ccc32)c2ccccc21,COC(=O)CCCC1(c2ccccc2)C23c4c5ccc6c7cc8c9c%10c(cc%11cc%12c%13c%14c(cc%15c%16ccc-5c2c%16c2c5c%16c%17c(c(c46)c7c9c%17c4c%10c%11c%13c4c%16c%14c%152)C513)C%12)C8,0.78,5.87,68.0,3.16,3.113448,1.47316455696203,,,,,,,,,,,,,,,,,-5.78,-3.91,1.87,-5.9,-3.9,2.0
2966,10.1039/c3ee40689j,10.1039/c3ee40689j,PDPP3T,PC71BM,PDPP3T,PC71BM,CCCCCCCCC(CCCCCC)CN1C(=O)C2=C(c3ccc(-c4cccs4)s3)N(CC(CCCCCC)CCCCCCCC)C(=O)C2=C1c1cccs1,COC(=O)CCCC1(c2ccccc2)C23c4c5ccc6c7cc8c9c%10c(cc%11cc%12c%13c%14c(cc%15c%16ccc-5c2c%16c2c5c%16c%17c(c(c46)c7c9c%17c4c%10c%11c%13c4c%16c%14c%152)C513)C%12)C8,0.63,11.67,63.0,4.56,4.631823,1.5750657894736886,,,,,,,,,,,,,,,,,-5.35,-3.81,1.54,-5.9,-3.9,2.0
2967,10.1039/c3ee40689j,10.1039/c3ee40689j,PIT,PC71BM,PTI-1,PC71BM,CCCCCCCCC(CCCCCC)CN1C(=O)/C(=C2/C(=O)N(CC(CCCCCC)CCCCCCCC)c3cc(-c4cccs4)ccc32)c2ccccc21,COC(=O)CCCC1(c2ccccc2)C23c4c5ccc6c7cc8c9c%10c(cc%11cc%12c%13c%14c(cc%15c%16ccc-5c2c%16c2c5c%16c%17c(c(c46)c7c9c%17c4c%10c%11c%13c4c%16c%14c%152)C513)C%12)C8,0.81,7.06,60.0,3.43,3.43116,0.0338192419825087,,,,,,,,,,,,,,,,,-5.65,-3.82,1.83,-5.9,-3.9,2.0
2968,10.1039/c3ee40689j,10.1039/c3ee40689j,PR1,PC71BM,PDPP-T-IID,PC71BM,CCCCCCCCC(CCCCCC)CN1C(=O)C2=C(c3ccc(-c4ccc(-c5ccc6c(c5)N(CC(CCCCCC)CCCCCCCC)C(=O)/C6=C5/C(=O)N(CC(CCCCCC)CCCCCCCC)c6cc(-c7cccs7)ccc65)s4)s3)N(CC(CCCCCC)CCCCCCCC)C(=O)C2=C1c1cccs1,COC(=O)CCCC1(c2ccccc2)C23c4c5ccc6c7cc8c9c%10c(cc%11cc%12c%13c%14c(cc%15c%16ccc-5c2c%16c2c5c%16c%17c(c(c46)c7c9c%17c4c%10c%11c%13c4c%16c%14c%152)C513)C%12)C8,0.78,7.84,56.99999999999999,3.49,3.4856639999999994,0.1242406876791055,,,,,,,,,,,,,,,,,-5.5,-3.79,1.71,-5.9,-3.9,2.0
2969,10.1039/c3ee40689j,10.1039/c3ee40689j,PR2,PC71BM,PDPP-T-IID,PC71BM,CCCCCCCCC(CCCCCC)CN1C(=O)C2=C(c3ccc(-c4ccc(-c5ccc6c(c5)N(CC(CCCCCC)CCCCCCCC)C(=O)/C6=C5/C(=O)N(CC(CCCCCC)CCCCCCCC)c6cc(-c7cccs7)ccc65)s4)s3)N(CC(CCCCCC)CCCCCCCC)C(=O)C2=C1c1cccs1,COC(=O)CCCC1(c2ccccc2)C23c4c5ccc6c7cc8c9c%10c(cc%11cc%12c%13c%14c(cc%15c%16ccc-5c2c%16c2c5c%16c%17c(c(c46)c7c9c%17c4c%10c%11c%13c4c%16c%14c%152)C513)C%12)C8,0.77,13.52,57.99999999999999,6.04,6.038031999999999,0.0325827814569788,,,,,,,,,,,,,,,,,-5.62,-3.89,1.73,-5.9,-3.9,2.0
2970,10.1039/c3ee40689j,10.1039/c3ee40689j,PR3,PC71BM,PDPP-T-IID,PC71BM,CCCCCCCCC(CCCCCC)CN1C(=O)C2=C(c3ccc(-c4ccc(-c5ccc6c(c5)N(CC(CCCCCC)CCCCCCCC)C(=O)/C6=C5/C(=O)N(CC(CCCCCC)CCCCCCCC)c6cc(-c7cccs7)ccc65)s4)s3)N(CC(CCCCCC)CCCCCCCC)C(=O)C2=C1c1cccs1,COC(=O)CCCC1(c2ccccc2)C23c4c5ccc6c7cc8c9c%10c(cc%11cc%12c%13c%14c(cc%15c%16ccc-5c2c%16c2c5c%16c%17c(c(c46)c7c9c%17c4c%10c%11c%13c4c%16c%14c%152)C513)C%12)C8,0.69,12.35,56.99999999999999,4.86,4.857254999999999,0.0564814814815179,,,,,,,,,,,,,,,,,-5.63,-3.92,1.71,-5.9,-3.9,2.0
2971,10.1021/ma202540j,10.1021/ma202540j,PCDTTPD,PC61BM,PC-DTTPD,PC61BM,CCCCCCCCC(CCCCCCCC)n1c2ccccc2c2ccc(-c3ccc(-c4sc(-c5cccs5)c5c4C(=O)N(CCCCCCCC)C5=O)s3)cc21,COC(=O)CCCC1(c2ccccc2)C23c4c5c6c7c8c9c(c%10c%11c2c2c%12c4c4c%13c5c5c7c7c8c8c%14c9c%10c9c%10c%11c2c2c%11c%12c4c4c%12c%13c5c5c7c7c8c8c%14c9c9c%10c2c2c%11c4c4c%12c5c7c5c8c9c2c45)C613,1.07,4.72,36.0,1.82,1.818144,0.1019780219780385,,,1:1,,,,glass/ITO/PEDOT:PSS/polymer:[60]PCBM/Al,BHJ,,,PEDOT:PSS,,53.0,ODCB,,,-5.71,-3.74,1.97,-6.1,-3.7,2.4
2972,10.1021/ma202540j,10.1021/ma202540j,PCDTTPD-C6C8,PC61BM,PCDTTPD-C6C8,PC61BM,CCCCCCCCC(CCCCCC)CN1C(=O)c2c(-c3cccs3)sc(-c3ccc(-c4ccc5c6ccccc6n(C(CCCCCCCC)CCCCCCCC)c5c4)s3)c2C1=O,COC(=O)CCCC1(c2ccccc2)C23c4c5c6c7c8c9c(c%10c%11c2c2c%12c4c4c%13c5c5c7c7c8c8c%14c9c%10c9c%10c%11c2c2c%11c%12c4c4c%12c%13c5c5c7c7c8c8c%14c9c9c%10c2c2c%11c4c4c%12c5c7c5c8c9c2c45)C613,1.0,0.35,39.0,0.13,0.1364999999999999,4.999999999999983,,,1:2,,,,glass/ITO/PEDOT:PSS/polymer:[60]PCBM/Al,BHJ,,,PEDOT:PSS,,91.0,ODCB,,,-5.5,-3.5,2.0,-6.1,-3.7,2.4
2973,10.1021/ma202540j,10.1021/ma202540j,PCDTTPD-ic,PC61BM,PCDTTPD-ic,PC61BM,CCCCCCCCc1ccsc1-c1sc(-c2sc(-c3ccc4c5ccccc5n(C(CCCCCCCC)CCCCCCCC)c4c3)cc2CCCCCCCC)c2c1C(=O)N(CCCCCCCC)C2=O,COC(=O)CCCC1(c2ccccc2)C23c4c5c6c7c8c9c(c%10c%11c2c2c%12c4c4c%13c5c5c7c7c8c8c%14c9c%10c9c%10c%11c2c2c%11c%12c4c4c%12c%13c5c5c7c7c8c8c%14c9c9c%10c2c2c%11c4c4c%12c5c7c5c8c9c2c45)C613,1.01,0.56,25.0,0.14,0.1414,1.0000000000000089,,,1:2,,,,glass/ITO/PEDOT:PSS/polymer:[60]PCBM/Al,BHJ,,,PEDOT:PSS,,82.0,ODCB,,,-5.47,-3.39,2.08,-6.1,-3.7,2.4
2992,10.1021/acsami.8b06306,10.1021/acsami.8b06306,PTB7-Th,PFPDI-BDT,PTB7-Th,PFPDI-BDT,CCCCC(CC)COC(=O)c1sc2csc(-c3cc4c(-c5ccc(CC(CC)CCCC)s5)c5sccc5c(-c5ccc(CC(CC)CCCC)s5)c4s3)c2c1F,CCCCCC(CCCCC)n1c(=O)c2ccc3c4ccc5c(=O)n(C(CCCCC)CCCCC)c(=O)c6cc7c8c9cc%10c(=O)n(C(CCCCC)CCCCC)c(=O)c%11cc(-c%12cc%13c(-c%14ccc(CC(CC)CCCC)s%14)c%14sccc%14c(-c%14ccc(CC(CC)CCCC)s%14)c%13s%12)c%12c%13ccc%14c(=O)n(C(CCCCC)CCCCC)c(=O)c%15cc(c8c8cc(c1=O)c2c3c8c7c4c56)c(c%13c%14%15)c9c%12c%11%10,0.77,12.87,56.99999999999999,5.48,5.648643,3.07742700729926,,,,,,,ITO/PEDOT:PSS/active layer/Ca/Al,all-polymer solar cell,Ca,,PEDOT:PSS,,,,,,-5.18,-3.47,1.71,-5.57,-3.97,1.6
2993,10.1021/acsami.8b06306,10.1021/acsami.8b06306,PTB7-Th,PNDI-BDT,PTB7-Th,PNDI-BDT10,CCCCC(CC)COC(=O)c1sc2csc(-c3cc4c(-c5ccc(CC(CC)CCCC)s5)c5sccc5c(-c5ccc(CC(CC)CCCC)s5)c4s3)c2c1F,CCCCCCCCC(CCCCCC)CN1C(=O)c2ccc3c4c(c(-c5cc6c(-c7ccc(CC(CC)CCCC)s7)c7sccc7c(-c7ccc(CC(CC)CCCC)s7)c6s5)cc(c24)C1=O)C(=O)N(CC(CCCCCC)CCCCCCCC)C3=O,0.84,3.38,31.0,0.84,0.8801519999999999,4.779999999999996,,,,,,,ITO/PEDOT:PSS/active layer/Ca/Al,all-polymer solar cell,Ca,,PEDOT:PSS,,,,,,-5.18,-3.47,1.71,-5.65,-3.55,2.1
2994,10.1021/acsami.8b06306,10.1021/acsami.8b06306,PTB7-Th,PPDI-BDT,PTB7-Th,PPDI-BDT,CCCCC(CC)COC(=O)c1sc2csc(-c3cc4c(-c5ccc(CC(CC)CCCC)s5)c5sccc5c(-c5ccc(CC(CC)CCCC)s5)c4s3)c2c1F,CCCCCCC(CCCCCC)N1C(=O)c2ccc3c4ccc5c6c(cc(-c7cc8c(-c9ccc(CC(CC)CCCC)s9)c9sccc9c(-c9ccc(CC(CC)CCCC)s9)c8s7)c(c7ccc(c2c37)C1=O)c64)C(=O)N(C(CCCCCC)CCCCCC)C5=O,0.8,9.95,47.0,3.64,3.7412,2.780219780219779,,,,,,,ITO/PEDOT:PSS/active layer/Ca/Al,all-polymer solar cell,Ca,,PEDOT:PSS,,,,,,-5.18,-3.47,1.71,-5.73,-3.83,1.9
3002,10.1002/adma.201606054,10.1002/adma.201606054,PTB7,SFBRCN,PTB7,SFBRCN,CCCCC(CC)COC(=O)c1sc2csc(-c3cc4c(C(CC)CCCC)c5sccc5c(C(CC)CCCC)c4s3)c2c1F,CCCCCCCCOc1ccc2c(c1)-c1cc(OCCCCCCCC)ccc1C21c2cc(-c3ccc(/C=c4\sc(=C(C#N)C#N)n(CC)c4=O)c4nsnc34)ccc2-c2ccc(-c3ccc(/C=c4\sc(=C(C#N)C#N)n(CC)c4=O)c4nsnc34)cc21,0.84,11.61,53.1,5.2,5.1785244,0.412992307692317,,,1:1.2,,,,ITO/ZnO/active layer/MoO3/Ag,inverted,ZnO,ZnO,MoO3,MoO3,100.0,chlorobenzene,chlorobenzene,,-5.21,-3.36,1.85,-5.93,-3.86,2.07
3003,10.1002/adma.201606054,10.1002/adma.201606054,PTB7-Th,SFBRCN,PTB7-Th,SFBRCN,CCCCC(CC)COC(=O)c1sc2csc(-c3cc4c(-c5ccc(CC(CC)CCCC)s5)c5sccc5c(-c5ccc(CC(CC)CCCC)s5)c4s3)c2c1F,CCCCCCCCOc1ccc2c(c1)-c1cc(OCCCCCCCC)ccc1C21c2cc(-c3ccc(/C=c4\sc(=C(C#N)C#N)n(CC)c4=O)c4nsnc34)ccc2-c2ccc(-c3ccc(/C=c4\sc(=C(C#N)C#N)n(CC)c4=O)c4nsnc34)cc21,0.89,15.61,56.6,8.02,7.8633814,1.952850374064836,,,1:1.2,,,,ITO/ZnO/active layer/MoO3/Ag,inverted,ZnO,ZnO,MoO3,MoO3,100.0,chlorobenzene,chlorobenzene,,-5.27,-3.55,1.72,-5.93,-3.86,2.07
3010,10.1039/c6ta07368a,10.1039/c6ta07368a,PTB7-Th,FITP,PTB7-Th,FITP,CCCCC(CC)COC(=O)c1sc2csc(-c3cc4c(-c5ccc(CC(CC)CCCC)s5)c5sccc5c(-c5ccc(CC(CC)CCCC)s5)c4s3)c2c1F,CCCCCCc1ccc(C2(c3ccc(CCCCCC)cc3)c3cc4c(cc3-c3sc5c(sc6c7cc8c(=O)n(C(CCCCCC)CCCCCC)c(=O)c9ccc%10c%11ccc%12c(=O)n(C(CCCCCC)CCCCCC)c(=O)c%13cc(c56)c(c%11c%12%13)c7c%10c98)c32)C(c2ccc(CCCCCC)cc2)(c2ccc(CCCCCC)cc2)c2c-4sc3c2sc2c4cc5c(=O)n(C(CCCCCC)CCCCCC)c(=O)c6ccc7c8ccc9c(=O)n(C(CCCCCC)CCCCCC)c(=O)c%10cc(c32)c(c8c9%10)c4c7c65)cc1,1.0,11.96,51.0,6.06,6.099600000000001,0.6534653465346695,,,,,,,,,,,,,,,,,-5.22,-3.64,1.58,-5.48,-3.75,1.73
3011,10.1039/c6ta07368a,10.1039/c6ta07368a,PTB7-Th,FITP,PTB7-Th,FITP,CCCCC(CC)COC(=O)c1sc2csc(-c3cc4c(-c5ccc(CC(CC)CCCC)s5)c5sccc5c(-c5ccc(CC(CC)CCCC)s5)c4s3)c2c1F,CCCCCCc1ccc(C2(c3ccc(CCCCCC)cc3)c3cc4c(cc3-c3sc5c(sc6c7cc8c(=O)n(C(CCCCCC)CCCCCC)c(=O)c9ccc%10c%11ccc%12c(=O)n(C(CCCCCC)CCCCCC)c(=O)c%13cc(c56)c(c%11c%12%13)c7c%10c98)c32)C(c2ccc(CCCCCC)cc2)(c2ccc(CCCCCC)cc2)c2c-4sc3c2sc2c4cc5c(=O)n(C(CCCCCC)CCCCCC)c(=O)c6ccc7c8ccc9c(=O)n(C(CCCCCC)CCCCCC)c(=O)c%10cc(c32)c(c8c9%10)c4c7c65)cc1,1.0,12.18,51.0,6.13,6.211799999999999,1.3344208809135307,,,,,,,,,,,,,,,,,-5.22,-3.64,1.58,-5.48,-3.75,1.73
3013,10.1039/c6ta00612d,10.1039/c6ta00612d,PTB7-Th,IDTIDT-IC,PTB7-Th,IDTIDT-IC,CCCCC(CC)COC(=O)c1sc2csc(-c3cc4c(-c5ccc(CC(CC)CCCC)s5)c5sccc5c(-c5ccc(CC(CC)CCCC)s5)c4s3)c2c1F,CCCCCCc1ccc(C2(c3ccc(CCCCCC)cc3)c3cc4c(cc3-c3sc(/C=C5\C(=O)c6ccccc6C5=C(C#N)C#N)cc32)C(c2ccc(CCCCCC)cc2)(c2ccc(CCCCCC)cc2)c2c-4sc3c4c(sc23)-c2cc3c(cc2C4(c2ccc(CCCCCC)cc2)c2ccc(CCCCCC)cc2)-c2sc(/C=C4\C(=O)c5ccccc5C4=C(C#N)C#N)cc2C3(c2ccc(CCCCCC)cc2)c2ccc(CCCCCC)cc2)cc1,0.94,14.49,47.5,6.25,6.469784999999999,3.516559999999984,,,,,,,,,,,,,,,,,-5.22,-3.64,1.58,-5.42,-3.82,1.6
3014,10.1039/c6ta00612d,10.1039/c6ta00612d,PTB7-Th,PC71BM,PTB7-Th,PC71BM,CCCCC(CC)COC(=O)c1sc2csc(-c3cc4c(-c5ccc(CC(CC)CCCC)s5)c5sccc5c(-c5ccc(CC(CC)CCCC)s5)c4s3)c2c1F,COC(=O)CCCC1(c2ccccc2)C23c4c5ccc6c7cc8c9c%10c(cc%11cc%12c%13c%14c(cc%15c%16ccc-5c2c%16c2c5c%16c%17c(c(c46)c7c9c%17c4c%10c%11c%13c4c%16c%14c%152)C513)C%12)C8,0.76,16.37,59.6,7.12,7.4149552,4.142629213483152,,,,,,,,,,,,,,,,,-5.22,-3.64,1.58,-5.9,-3.9,2.0
3029,10.1002/adma.201905480,10.1002/adma.201905480,PTQ10,Y6,PTQ10,Y6,CCCCCCCCC(CCCCCC)COc1cnc2c(-c3cccs3)c(F)c(F)cc2n1,CCCCCCCCCCCc1c(/C=C2\C(=O)c3cc(F)c(F)cc3C2=C(C#N)C#N)sc2c1sc1c3c4nsnc4c4c5sc6c(CCCCCCCCCCC)c(/C=C7\C(=O)c8cc(F)c(F)cc8C7=C(C#N)C#N)sc6c5n(CC(CC)CCCC)c4c3n(CC(CC)CCCC)c21,0.82,19.1,69.1,10.4,10.822442,4.061942307692292,,,1:1.2,,,,ITO/PEDOT:PSS/active layer/PDINO/Al,conventional,PDINO,PDINO,PEDOT:PSS,PEDOT:PSS,,,,,-5.55,-2.9,2.65,-5.66,-4.08,1.58
3030,10.1002/adma.201905480,10.1002/adma.201905480,PTQ7,Y6,PTQ7,Y6,CCCCCCCCC(CCCCCC)COc1cnc2c(-c3cccs3)cccc2n1,CCCCCCCCCCCc1c(/C=C2\C(=O)c3cc(F)c(F)cc3C2=C(C#N)C#N)sc2c1sc1c3c4nsnc4c4c5sc6c(CCCCCCCCCCC)c(/C=C7\C(=O)c8cc(F)c(F)cc8C7=C(C#N)C#N)sc6c5n(CC(CC)CCCC)c4c3n(CC(CC)CCCC)c21,0.83,17.0,58.1,8.1,8.19791,1.2087654320987729,,,1:1.2,,,,ITO/PEDOT:PSS/active layer/PDINO/Al,conventional,PDINO,PDINO,PEDOT:PSS,PEDOT:PSS,,,,,-5.38,-2.82,2.56,-5.66,-4.08,1.58
3031,10.1002/adma.201905480,10.1002/adma.201905480,PTQ8,Y6,PTQ8,Y6,CCCCCCCCC(CCCCCC)COc1cnc2c(-c3scc(F)c3F)cccc2n1,CCCCCCCCCCCc1c(/C=C2\C(=O)c3cc(F)c(F)cc3C2=C(C#N)C#N)sc2c1sc1c3c4nsnc4c4c5sc6c(CCCCCCCCCCC)c(/C=C7\C(=O)c8cc(F)c(F)cc8C7=C(C#N)C#N)sc6c5n(CC(CC)CCCC)c4c3n(CC(CC)CCCC)c21,0.82,18.0,62.1,8.9,9.16596,2.9883146067415702,,,1:1.2,,,,ITO/PEDOT:PSS/active layer/PDINO/Al,conventional,PDINO,PDINO,PEDOT:PSS,PEDOT:PSS,,,,,-5.68,-2.92,2.76,-5.66,-4.08,1.58
3032,10.1002/adma.201905480,10.1002/adma.201905480,PTQ9,Y6,PTQ9,Y6,CCCCCCCCC(CCCCCC)COc1cnc2c(-c3cccs3)cc(F)cc2n1,CCCCCCCCCCCc1c(/C=C2\C(=O)c3cc(F)c(F)cc3C2=C(C#N)C#N)sc2c1sc1c3c4nsnc4c4c5sc6c(CCCCCCCCCCC)c(/C=C7\C(=O)c8cc(F)c(F)cc8C7=C(C#N)C#N)sc6c5n(CC(CC)CCCC)c4c3n(CC(CC)CCCC)c21,0.82,17.9,64.5,9.2,9.467309999999998,2.905543478260852,,,1:1.2,,,,ITO/PEDOT:PSS/active layer/PDINO/Al,conventional,PDINO,PDINO,PEDOT:PSS,PEDOT:PSS,,,,,-5.41,-2.87,2.54,-5.66,-4.08,1.58
3046,10.1021/acsami.7b05417,10.1021/acsami.7b05417,PBDB-T,CDTDI,PBDB-T,CDTDI,CCCCC(CC)Cc1ccc(-c2c3cc(-c4ccc(-c5sc(-c6cccs6)c6c5C(=O)c5c(CC(CC)CCCC)sc(CC(CC)CCCC)c5C6=O)s4)sc3c(-c3ccc(CC(CC)CCCC)s3)c3ccsc23)s1,CCCCC(CC)CC1(CC(CC)CCCC)c2cc(-c3ccc(/C=C4\C(=O)c5ccccc5C4=C(C#N)C#N)s3)sc2-c2sc(-c3ccc(/C=C4\C(=O)c5ccccc5C4=C(C#N)C#N)s3)cc21,0.87,3.91,26.77,0.97,0.91063509,6.120093814432989,,,1:1,,,,ITO/ZnO/active layer/MoO3/Ag,inverted,ZnO,ZnO,MoO3,MoO3,,"chlorobenzene/diphenyl ether (CB/DPE, v/v, 98/2)",chlorobenzene:diphenyl ether (98:2),,-5.33,-2.92,2.41,-5.89,-4.18,1.71
3047,10.1021/acsami.7b05417,10.1021/acsami.7b05417,PBDB-T,ITDI,PBDB-T,ITDI,CCCCC(CC)Cc1ccc(-c2c3cc(-c4ccc(-c5sc(-c6cccs6)c6c5C(=O)c5c(CC(CC)CCCC)sc(CC(CC)CCCC)c5C6=O)s4)sc3c(-c3ccc(CC(CC)CCCC)s3)c3ccsc23)s1,CCCCC(CC)CC1(CC(CC)CCCC)c2cc(-c3ccc(-c4ccc(/C=C5\C(=O)c6ccccc6C5=C(C#N)C#N)s4)s3)ccc2-c2sc(-c3ccc(/C=C4\C(=O)c5ccccc5C4=C(C#N)C#N)s3)cc21,0.93,12.98,49.89,6.04,6.02242146,0.2910354304635711,,,1:1,,,,ITO/ZnO/active layer/MoO3/Ag,inverted,ZnO,ZnO,MoO3,MoO3,,"chlorobenzene/diphenyl ether (CB/DPE, v/v, 98/2)",chlorobenzene:diphenyl ether (98:2),,-5.33,-2.92,2.41,-5.75,-4.26,1.49
3059,10.1021/acsami.6b15717,10.1021/acsami.6b15717,P,MPU,P,MPU1,,CCCCC(CC)CN1C(=O)C2=C(c3ccc(/C=C4\SC(=S)N(CC)C4=O)s3)N(CC(CC)CCCC)C(=O)C2=C1c1ccc(/C=C2\SC(=S)N(CC)C2=O)s1,1.04,8.36,48.0,4.09,4.173311999999999,2.036968215158909,,,1:1,DIO,DIO,,ITO/PEDOT:PSS/active layer/PFN/Al,conventional,PFN,PFN,PEDOT:PSS,PEDOT:PSS,90.0,chloroform,chloroform,40.0,-5.31,-3.33,1.98,-5.81,-3.99,1.82
3060,10.1021/acsami.6b15717,10.1021/acsami.6b15717,P3HT,MPU,P3HT,MPU1,CCCCCCc1ccsc1,CCCCC(CC)CN1C(=O)C2=C(c3ccc(/C=C4\SC(=S)N(CC)C4=O)s3)N(CC(CC)CCCC)C(=O)C2=C1c1ccc(/C=C2\SC(=S)N(CC)C2=O)s1,0.64,4.22,42.0,1.08,1.134336,5.031111111111105,,,1:2,DIO,DIO,,ITO/PEDOT:PSS/active layer/PFN/Al,conventional,PFN,PFN,PEDOT:PSS,PEDOT:PSS,90.0,chloroform,chloroform,40.0,-5.2,-3.3,1.9,-5.81,-3.99,1.82
3061,10.1021/jacs.9b09939,10.1021/jacs.9b09939,PTQ11,TPT10,PTQ11,TPT10,CCOc1nc2cc(F)c(F)c(-c3ccc(-c4c(F)c(F)c(-c5ccc(-c6c(F)c(F)c(-c7cccs7)c7nc(C)c(OCC)nc67)s5)c5nc(C)c(OCC)nc45)s3)c2nc1C,CCCCCCCCCCCc1c(/C=C2\C(=O)c3ccc(Br)cc3C2=C(C#N)C#N)sc2c1sc1c3c4nsnc4c4c5sc6c(CCCCCCCCCCC)c(/C=C7\C(=O)c8ccc(Br)cc8C7=C(C#N)C#N)sc6c5n(CC(CC)CCCC)c4c3n(CC(CC)CCCC)c21,0.88,24.79,74.8,16.09,16.3177696,1.4155972653822153,,,1:1.2,1-chloronaphthalene,CN,0.5%,inverted,inverted,ZnO,ZnO,MoO3,MoO3,110.0,chloroform,chloroform,110.0,-5.52,-2.76,2.76,-5.52,-3.99,1.53
3062,10.1039/c6ee03489f,10.1039/c6ee03489f,PB3T,IT-M,PB3T,IT-M,CCCCCCCCSc1ccc(-c2c3cc(-c4cc(C(=O)OCC(CC)CCCC)c(-c5ccc(-c6sccc6C(=O)OCC(CC)CCCC)s5)s4)sc3c(-c3ccc(SCCCCCCCC)s3)c3ccsc23)s1,CCCCCCc1ccc(C2(c3ccc(CCCCCC)cc3)c3cc4c(cc3-c3sc5cc(/C=C6\C(=O)c7ccc(C)cc7C6=C(C#N)C#N)sc5c32)C(c2ccc(CCCCCC)cc2)(c2ccc(CCCCCC)cc2)c2c-4sc3cc(/C=C4\C(=O)c5ccc(C)cc5C4=C(C#N)C#N)sc23)cc1,1.0,18.7,56.99999999999999,10.2,10.659,4.4999999999999964,10.2,10.6,70:30,,,,ITO/PEDOT:PSS/PB3T:IT-M/PFN-Br/Al,fullerene-free polymer solar cell,PFN-Br,,PEDOT:PSS,,100.0,CB,,150.0,-5.39,-3.37,2.02,-5.58,-3.98,1.6
3063,10.1039/c6ee03489f,10.1039/c6ee03489f,PB3T,IT-M,PB3T,IT-M,CCCCCCCCSc1ccc(-c2c3cc(-c4cc(C(=O)OCC(CC)CCCC)c(-c5ccc(-c6sccc6C(=O)OCC(CC)CCCC)s5)s4)sc3c(-c3ccc(SCCCCCCCC)s3)c3ccsc23)s1,CCCCCCc1ccc(C2(c3ccc(CCCCCC)cc3)c3cc4c(cc3-c3sc5cc(/C=C6\C(=O)c7ccc(C)cc7C6=C(C#N)C#N)sc5c32)C(c2ccc(CCCCCC)cc2)(c2ccc(CCCCCC)cc2)c2c-4sc3cc(/C=C4\C(=O)c5ccc(C)cc5C4=C(C#N)C#N)sc23)cc1,0.99,17.9,62.0,10.6,10.98702,3.651132075471696,10.6,11.1,40:60,,,,ITO/PEDOT:PSS/PB3T:IT-M/PFN-Br/Al,fullerene-free polymer solar cell,PFN-Br,,PEDOT:PSS,,100.0,CB,,150.0,-5.39,-3.37,2.02,-5.58,-3.98,1.6
3064,10.1039/c6ee03489f,10.1039/c6ee03489f,PB3T,IT-M,PB3T,IT-M,CCCCCCCCSc1ccc(-c2c3cc(-c4cc(C(=O)OCC(CC)CCCC)c(-c5ccc(-c6sccc6C(=O)OCC(CC)CCCC)s5)s4)sc3c(-c3ccc(SCCCCCCCC)s3)c3ccsc23)s1,CCCCCCc1ccc(C2(c3ccc(CCCCCC)cc3)c3cc4c(cc3-c3sc5cc(/C=C6\C(=O)c7ccc(C)cc7C6=C(C#N)C#N)sc5c32)C(c2ccc(CCCCCC)cc2)(c2ccc(CCCCCC)cc2)c2c-4sc3cc(/C=C4\C(=O)c5ccc(C)cc5C4=C(C#N)C#N)sc23)cc1,1.0,18.0,63.0,11.0,11.34,3.090909090909089,11.0,11.3,50:50,,,,ITO/PEDOT:PSS/PB3T:IT-M/PFN-Br/Al,fullerene-free polymer solar cell,PFN-Br,,PEDOT:PSS,,100.0,CB,,150.0,-5.39,-3.37,2.02,-5.58,-3.98,1.6
3065,10.1039/c6ee03489f,10.1039/c6ee03489f,PB3T,IT-M,PB3T,IT-M,CCCCCCCCSc1ccc(-c2c3cc(-c4cc(C(=O)OCC(CC)CCCC)c(-c5ccc(-c6sccc6C(=O)OCC(CC)CCCC)s5)s4)sc3c(-c3ccc(SCCCCCCCC)s3)c3ccsc23)s1,CCCCCCc1ccc(C2(c3ccc(CCCCCC)cc3)c3cc4c(cc3-c3sc5cc(/C=C6\C(=O)c7ccc(C)cc7C6=C(C#N)C#N)sc5c32)C(c2ccc(CCCCCC)cc2)(c2ccc(CCCCCC)cc2)c2c-4sc3cc(/C=C4\C(=O)c5ccc(C)cc5C4=C(C#N)C#N)sc23)cc1,1.0,19.2,61.0,11.4,11.712,2.7368421052631526,11.4,11.7,60:40,,,,ITO/PEDOT:PSS/PB3T:IT-M/PFN-Br/Al,fullerene-free polymer solar cell,PFN-Br,,PEDOT:PSS,,100.0,CB,,150.0,-5.39,-3.37,2.02,-5.58,-3.98,1.6
3079,10.1002/adma.201800052,10.1002/adma.201800052,PBDB-T,IDT6CN,PBDB-T,IDT6CN,CCCCC(CC)Cc1ccc(-c2c3cc(-c4ccc(-c5sc(-c6cccs6)c6c5C(=O)c5c(CC(CC)CCCC)sc(CC(CC)CCCC)c5C6=O)s4)sc3c(-c3ccc(CC(CC)CCCC)s3)c3ccsc23)s1,CCCCCCc1ccc(C2(c3ccc(CCCCCC)cc3)c3cc4c(cc3-c3sc(/C=C5/C(=O)c6cscc6C5=C(C#N)C#N)cc32)C(c2ccc(CCCCCC)cc2)(c2ccc(CCCCCC)cc2)c2c-4sc3cc(/C=C4\C(=O)c5cscc5C4=C(C#N)C#N)sc23)cc1,0.834,15.22,72.49,9.21,9.201503652,0.0922513355049003,,,1:1,DIO,DIO,0.5%,ITO/ZnO/PBDB-T:acceptor/MoO3/Ag,inverted,ZnO,ZnO,MoO3,MoO3,,chlorobenzene,chlorobenzene,110.0,-5.33,-2.92,2.41,-5.68,-3.97,1.71
3080,10.1002/adma.201800052,10.1002/adma.201800052,PBDB-T,IDT6CN-M,PBDB-T,IDT6CN-M,CCCCC(CC)Cc1ccc(-c2c3cc(-c4ccc(-c5sc(-c6cccs6)c6c5C(=O)c5c(CC(CC)CCCC)sc(CC(CC)CCCC)c5C6=O)s4)sc3c(-c3ccc(CC(CC)CCCC)s3)c3ccsc23)s1,CCCCCCc1ccc(C2(c3ccc(CCCCCC)cc3)c3cc4c(cc3-c3sc(/C=C5/C(=O)c6cc(C)ccc6C5=C(C#N)C#N)cc32)C(c2ccc(CCCCCC)cc2)(c2ccc(CCCCCC)cc2)c2c-4sc3cc(/C=C4\C(=O)c5cc(C)ccc5C4=C(C#N)C#N)sc23)cc1,0.921,15.92,76.01,11.11,11.144829432000002,0.3134962376237823,,,1:1,DIO,DIO,0.5%,ITO/ZnO/PBDB-T:acceptor/MoO3/Ag,inverted,ZnO,ZnO,MoO3,MoO3,,chlorobenzene,chlorobenzene,110.0,-5.33,-2.92,2.41,-5.6,-3.87,1.73
3081,10.1002/adma.201800052,10.1002/adma.201800052,PBDB-T,IDT6CN-Th,PBDB-T,IDT6CN-Th,CCCCC(CC)Cc1ccc(-c2c3cc(-c4ccc(-c5sc(-c6cccs6)c6c5C(=O)c5c(CC(CC)CCCC)sc(CC(CC)CCCC)c5C6=O)s4)sc3c(-c3ccc(CC(CC)CCCC)s3)c3ccsc23)s1,CCCCCCc1ccc(C2(c3ccc(CCCCCC)s3)c3cc4c(cc3-c3sc(/C=C5/C(=O)c6cscc6C5=C(C#N)C#N)cc32)C(c2ccc(CCCCCC)s2)(c2ccc(CCCCCC)s2)c2c-4sc3cc(/C=C4\C(=O)c5cscc5C4=C(C#N)C#N)sc23)s1,0.815,16.7,75.81,10.32,10.31812005,0.0182165697674522,,,1:1,DIO,DIO,0.5%,ITO/ZnO/PBDB-T:acceptor/MoO3/Ag,inverted,ZnO,ZnO,MoO3,MoO3,,chlorobenzene,chlorobenzene,110.0,-5.33,-2.92,2.41,-5.71,-4.01,1.7
3082,10.1002/adma.201800052,10.1002/adma.201800052,PBDB-T,ITCPTC,PBDB-T,ITCPTC,CCCCC(CC)Cc1ccc(-c2c3cc(-c4ccc(-c5sc(-c6cccs6)c6c5C(=O)c5c(CC(CC)CCCC)sc(CC(CC)CCCC)c5C6=O)s4)sc3c(-c3ccc(CC(CC)CCCC)s3)c3ccsc23)s1,CCCCCCc1ccc(C2(c3ccc(CCCCCC)cc3)c3cc4c(cc3-c3sc5cc(/C=C6\C(=O)c7cscc7C6=C(C#N)C#N)sc5c32)C(c2ccc(CCCCCC)cc2)(c2ccc(CCCCCC)cc2)c2c-4sc3cc(/C=C4\C(=O)c5cscc5C4=C(C#N)C#N)sc23)cc1,0.843,17.13,72.41,10.52,10.456431219,0.6042659790874596,,,1:1,DIO,DIO,0.5%,ITO/ZnO/PBDB-T:acceptor/MoO3/Ag,inverted,ZnO,ZnO,MoO3,MoO3,,chlorobenzene,chlorobenzene,110.0,-5.33,-2.92,2.41,-5.61,-3.96,1.65
3093,10.1021/acs.chemmater.5b01274,10.1021/acs.chemmater.5b01274,PTB7-Th,N2200(P(NDI2OD-T2)),PTB7-Th,P(NDI2OD-T2),CCCCC(CC)COC(=O)c1sc2csc(-c3cc4c(-c5ccc(CC(CC)CCCC)s5)c5sccc5c(-c5ccc(CC(CC)CCCC)s5)c4s3)c2c1F,CCCCCCCCCCC(CCCCCCCC)CN1C(=O)c2ccc3c4c(c(-c5ccc(-c6cccs6)s5)cc(c24)C1=O)C(=O)N(C(CCCCCCCC)CCCCCCCCCC)C3=O,0.79,10.99,37.0,3.18,3.212377,1.0181446540880463,,,1.3:1.0 w/w,,,,ITO/PEDOT:PSS/all-polymer blend/LiF/Al,conventional,LiF,,PEDOT:PSS,,100.0,chloroform,,,-5.24,-3.66,1.58,-5.52,-4.02,1.5
3094,10.1021/acs.chemmater.5b01274,10.1021/acs.chemmater.5b01274,PTB7-Th,P(NDI2OD-T),PTB7-Th,PNDIT-20,CCCCC(CC)COC(=O)c1sc2csc(-c3cc4c(-c5ccc(CC(CC)CCCC)s5)c5sccc5c(-c5ccc(CC(CC)CCCC)s5)c4s3)c2c1F,CCCCCCCCCCC(CCCCCCCC)CN1C(=O)c2ccc3c4c(c(-c5cccs5)cc(c24)C1=O)C(=O)N(CC(CCCCCCCC)CCCCCCCCCC)C3=O,0.8,8.85,43.0,2.87,3.0444,6.076655052264805,,,1.3:1.0 w/w,,,,ITO/PEDOT:PSS/all-polymer blend/LiF/Al,conventional,LiF,,PEDOT:PSS,,100.0,chloroform,,,-5.24,-3.66,1.58,-5.64,-3.94,1.7
3095,10.1021/acs.chemmater.5b01274,10.1021/acs.chemmater.5b01274,PTB7-Th,P(NDI2OD-TVT),PTB7-Th,PNDI-TVT,CCCCC(CC)COC(=O)c1sc2csc(-c3cc4c(-c5ccc(CC(CC)CCCC)s5)c5sccc5c(-c5ccc(CC(CC)CCCC)s5)c4s3)c2c1F,CCCCCCCCCCC(CCCCCCCC)CN1C(=O)c2ccc3c4c(c(-c5ccc(/C=C/c6cccs6)s5)cc(c24)C1=O)C(=O)N(CC(CCCCCCCC)CCCCCCCCCC)C3=O,0.84,11.4,43.0,4.13,4.11768,0.29830508474576,,,1.3:1.0 w/w,,,,ITO/PEDOT:PSS/all-polymer blend/LiF/Al,conventional,LiF,,PEDOT:PSS,,100.0,chloroform,,,-5.24,-3.66,1.58,-5.48,-4.0,1.48
3096,10.1021/ma402245t,10.1021/ma402245t,PBDTT-DTTPD,PC71BM,PBDTT-DTTPD,PC71BM,CCCCCCCCCCC(CCCCCCCC)CN1C(=O)c2c(-c3cccs3)sc(-c3ccc(-c4cc5c(-c6ccc(CC(CC)CCCC)s6)c6sccc6c(-c6ccc(CC(CC)CCCC)s6)c5s4)s3)c2C1=O,COC(=O)CCCC1(c2ccccc2)C23c4c5ccc6c7cc8c9c%10c(cc%11cc%12c%13c%14c(cc%15c%16ccc-5c2c%16c2c5c%16c%17c(c(c46)c7c9c%17c4c%10c%11c%13c4c%16c%14c%152)C513)C%12)C8,0.91,3.69,44.0,1.49,1.477476,0.8405369127516765,,,,,,,ITO/PEDOT:PSS/polymer:PC71BM/LiF/Al,conventional,LiF,,PEDOT:PSS,,,chlorobenzene,,,-5.43,-3.55,1.88,-5.9,-3.9,2.0
3097,10.1021/ma402245t,10.1021/ma402245t,PBDTT-DTTPD,PC71BM,PBDTT-DTTPD,PC71BM,CCCCCCCCCCC(CCCCCCCC)CN1C(=O)c2c(-c3cccs3)sc(-c3ccc(-c4cc5c(-c6ccc(CC(CC)CCCC)s6)c6sccc6c(-c6ccc(CC(CC)CCCC)s6)c5s4)s3)c2C1=O,COC(=O)CCCC1(c2ccccc2)C23c4c5ccc6c7cc8c9c%10c(cc%11cc%12c%13c%14c(cc%15c%16ccc-5c2c%16c2c5c%16c%17c(c(c46)c7c9c%17c4c%10c%11c%13c4c%16c%14c%152)C513)C%12)C8,0.91,3.65,59.0,1.96,1.959685,0.0160714285714205,,,,,,,ITO/PEDOT:PSS/polymer:PC71BM/LiF/Al,conventional,LiF,,PEDOT:PSS,,,chlorobenzene,,,-5.43,-3.55,1.88,-5.9,-3.9,2.0
3098,10.1021/ma402245t,10.1021/ma402245t,PBDTTVT-DTTPD,PC71BM,PBDTTVT-DTTPD,PC71BM,CCCCCCCCCCC(CCCCCCCC)CN1C(=O)c2c(-c3cccs3)sc(-c3ccc(-c4cc5c(-c6ccc(/C=C/c7ccc(CC(CC)CCCC)s7)s6)c6sccc6c(-c6ccc(/C=C/c7ccc(CC(CC)CCCC)s7)s6)c5s4)s3)c2C1=O,COC(=O)CCCC1(c2ccccc2)C23c4c5ccc6c7cc8c9c%10c(cc%11cc%12c%13c%14c(cc%15c%16ccc-5c2c%16c2c5c%16c%17c(c(c46)c7c9c%17c4c%10c%11c%13c4c%16c%14c%152)C513)C%12)C8,0.91,6.64,45.0,2.72,2.71908,0.033823529411774,,,1:1,,,,ITO/PEDOT:PSS/polymer:PC71BM/LiF/Al,conventional,LiF,,PEDOT:PSS,,72.0,chlorobenzene,,,-5.4,-3.53,1.87,-5.9,-3.9,2.0
3099,10.1021/ma402245t,10.1021/ma402245t,PBDTTVT-DTTPD,PC71BM,PBDTTVT-DTTPD,PC71BM,CCCCCCCCCCC(CCCCCCCC)CN1C(=O)c2c(-c3cccs3)sc(-c3ccc(-c4cc5c(-c6ccc(/C=C/c7ccc(CC(CC)CCCC)s7)s6)c6sccc6c(-c6ccc(/C=C/c7ccc(CC(CC)CCCC)s7)s6)c5s4)s3)c2C1=O,COC(=O)CCCC1(c2ccccc2)C23c4c5ccc6c7cc8c9c%10c(cc%11cc%12c%13c%14c(cc%15c%16ccc-5c2c%16c2c5c%16c%17c(c(c46)c7c9c%17c4c%10c%11c%13c4c%16c%14c%152)C513)C%12)C8,0.91,5.75,53.0,2.79,2.773225,0.6012544802867378,,,1:2,,,,ITO/PEDOT:PSS/polymer:PC71BM/LiF/Al,conventional,LiF,,PEDOT:PSS,,68.0,chlorobenzene,,,-5.4,-3.53,1.87,-5.9,-3.9,2.0
3101,10.1021/acs.macromol.6b01569,10.1021/acs.macromol.6b01569,PBDTfDTBO-L,PC71BM,PBDTfDTBO-L,PC71BM,CCCCCCC(CCCC)Cc1ccc(-c2c3cc(-c4sc(-c5cc6c7nonc7c7cc(-c8cc(CC(CC)CCCC)cs8)sc7c6s5)cc4CC(CC)CCCC)sc3c(-c3ccc(CC(CCCC)CCCCCC)s3)c3ccsc23)s1,COC(=O)CCCC1(c2ccccc2)C23c4c5ccc6c7cc8c9c%10c(cc%11cc%12c%13c%14c(cc%15c%16ccc-5c2c%16c2c5c%16c%17c(c(c46)c7c9c%17c4c%10c%11c%13c4c%16c%14c%152)C513)C%12)C8,0.76,3.86,36.6,1.07,1.0736976,0.3455700934579409,1.02,1.07,1:1,,,,glass/ITO/MoO3/active layer/LiF/Al,conventional,LiF,,MoO3,,,CB,,,-5.51,-3.56,1.95,-5.9,-3.9,2.0
3102,10.1021/acs.macromol.6b01569,10.1021/acs.macromol.6b01569,PBDTfDTBS-L,PC71BM,PBDTfDTBS-L,PC71BM,CCCCCCC(CCCC)Cc1ccc(-c2c3cc(-c4sc(-c5cc6c7n[se]nc7c7cc(-c8cc(CC(CC)CCCC)cs8)sc7c6s5)cc4CC(CC)CCCC)sc3c(-c3ccc(CC(CCCC)CCCCCC)s3)c3ccsc23)s1,COC(=O)CCCC1(c2ccccc2)C23c4c5ccc6c7cc8c9c%10c(cc%11cc%12c%13c%14c(cc%15c%16ccc-5c2c%16c2c5c%16c%17c(c(c46)c7c9c%17c4c%10c%11c%13c4c%16c%14c%152)C513)C%12)C8,0.76,7.37,41.4,2.32,2.3188968,0.0475517241379202,2.1,2.32,1:1,,,,glass/ITO/MoO3/active layer/LiF/Al,conventional,LiF,,MoO3,,,CB,,,-5.4,-3.55,1.85,-5.9,-3.9,2.0
3103,10.1021/acs.macromol.6b01569,10.1021/acs.macromol.6b01569,PBDTfDTBT-H,PC71BM,PBDTfDTBT-H,PC71BM,CCCCCCC(CCCC)Cc1ccc(-c2c3cc(-c4sc(-c5cc6c7nsnc7c7cc(-c8cc(CC(CC)CCCC)cs8)sc7c6s5)cc4CC(CC)CCCC)sc3c(-c3ccc(CC(CCCC)CCCCCC)s3)c3ccsc23)s1,COC(=O)CCCC1(c2ccccc2)C23c4c5ccc6c7cc8c9c%10c(cc%11cc%12c%13c%14c(cc%15c%16ccc-5c2c%16c2c5c%16c%17c(c(c46)c7c9c%17c4c%10c%11c%13c4c%16c%14c%152)C513)C%12)C8,0.84,7.74,59.0,3.84,3.835944,0.1056249999999957,3.71,3.84,1:1.5,,,,glass/ITO/MoO3/active layer/LiF/Al,conventional,LiF,,MoO3,,,CB,,,-5.46,-3.54,1.92,-5.9,-3.9,2.0
3104,10.1021/acs.macromol.6b01569,10.1021/acs.macromol.6b01569,PBDTfDTBT-L,PC71BM,PBDTfDTBT-H,PC71BM,CCCCCCC(CCCC)Cc1ccc(-c2c3cc(-c4sc(-c5cc6c7nsnc7c7cc(-c8cc(CC(CC)CCCC)cs8)sc7c6s5)cc4CC(CC)CCCC)sc3c(-c3ccc(CC(CCCC)CCCCCC)s3)c3ccsc23)s1,COC(=O)CCCC1(c2ccccc2)C23c4c5ccc6c7cc8c9c%10c(cc%11cc%12c%13c%14c(cc%15c%16ccc-5c2c%16c2c5c%16c%17c(c(c46)c7c9c%17c4c%10c%11c%13c4c%16c%14c%152)C513)C%12)C8,0.8,7.46,45.9,2.74,2.739312,0.0251094890511037,2.72,2.74,1:1.5,-,,,glass/ITO/MoO3/active layer/LiF/Al,conventional,LiF,,MoO3,,105.0,CB,,,-5.46,-3.54,1.92,-5.9,-3.9,2.0
3105,10.1002/adma.201906045,10.1002/adma.201906045,P3HT,TrBTIC,P3HT,TrBTIC,CCCCCCc1ccsc1,CCCCC1(CCCC)c2cc(-c3ccc(/C=C4\C(=O)c5ccccc5C4=C(C#N)C#N)c4nsnc34)ccc2-c2c1c1c(c3c2C(CCCC)(CCCC)c2cc(-c4ccc(/C=C5\C(=O)c6ccccc6C5=C(C#N)C#N)c5nsnc45)ccc2-3)C(CCCC)(CCCC)c2cc(-c3ccc(/C=C4\C(=O)c5ccccc5C4=C(C#N)C#N)c4nsnc34)ccc2-1,0.86,11.75,62.4,6.31,6.3055200000000005,0.0709984152139326,,,1:1.2,,,,ITO/PEDOT:PSS/active layer/OTF/Al,conventional,OTF,OTF,PEDOT:PSS,PEDOT:PSS,,TMB,TMB,,-5.0,-3.1,1.9,-5.56,-3.62,1.94
3114,10.1039/c5ta05901a,10.1039/c5ta05901a,PBDTTT-C-T,IDT-2BM,PBDTTT-C-T,IDT-2BM,CCCCC(CC)CC(=O)c1cc2c(-c3cc4c(-c5ccc(CC(CC)CCCC)s5)c5sccc5c(-c5ccc(CC(CC)CCCC)s5)c4s3)scc2s1,CCCCCCc1ccc(C2(c3ccc(CCCCCC)cc3)c3cc4c(cc3-c3sc(-c5ccc(C=C(C#N)C#N)c6nsnc56)cc32)C(c2ccc(CCCCCC)cc2)(c2ccc(CCCCCC)cc2)c2cc(-c3ccc(C=C(C#N)C#N)c5nsnc35)sc2-4)cc1,0.762,10.63,45.2,3.67,3.661227120000001,0.2390430517710925,,,1.5:1,,,,ITO/PEDOT:PSS/active layer/Ca/Al,conventional,Ca,Ca,PEDOT:PSS,PEDOT:PSS,,o-DCB,o-DCB,,-5.11,-3.25,1.86,-5.6,-3.8,1.8
3115,10.1039/c5ta05901a,10.1039/c5ta05901a,PBDTTT-C-T,IDTT-2BM,PBDTTT-C-T,IDTT-2BM,CCCCC(CC)CC(=O)c1cc2c(-c3cc4c(-c5ccc(CC(CC)CCCC)s5)c5sccc5c(-c5ccc(CC(CC)CCCC)s5)c4s3)scc2s1,CCCCCCc1ccc(C2(c3ccc(CCCCCC)cc3)c3cc4c(cc3-c3sc5cc(-c6ccc(C=C(C#N)C#N)c7nsnc67)sc5c32)C(c2ccc(CCCCCC)cc2)(c2ccc(CCCCCC)cc2)c2c-4sc3cc(-c4ccc(C=C(C#N)C#N)c5nsnc45)sc23)cc1,0.771,6.92,38.1,2.01,2.03275692,1.1321850746268858,,,1.5:1,,,,ITO/PEDOT:PSS/active layer/Ca/Al,conventional,Ca,Ca,PEDOT:PSS,PEDOT:PSS,,o-DCB,o-DCB,,-5.11,-3.25,1.86,-5.5,-3.8,1.7
3128,10.1007/s11426-017-9197-0,10.1007/s11426-017-9197-0,PTzBI-O,N2200,PTzBI-O,N2200,CCCCCCCCON1C(=O)c2c(c(-c3ccc(-c4cc5c(-c6ccc(CC(CC)CCCC)s6)c6sccc6c(-c6ccc(CC(CC)CCCC)s6)c5s4)s3)c3nn(CCCCCCCC)nc3c2-c2cccs2)C1=O,CCCCCCCCCCC(CCCCCCCC)CN1C(=O)c2ccc3c4c(c(-c5ccc(-c6cccs6)s5)cc(c24)C1=O)C(=O)N(CC(CCCCCCCC)CCCCCCCCCC)C3=O,0.87,12.83,59.42,6.63,6.63251982,0.0380063348416265,,,1:1,,,,ITO/PEDOT:PSS/active layer/PFN-Br/Ag,conventional,PFN-Br,PFN-Br,PEDOT:PSS,PEDOT:PSS,,chlorobenzene,chlorobenzene,,-5.44,-3.2,2.24,-5.77,-3.84,1.93
3129,10.1007/s11426-017-9197-0,10.1007/s11426-017-9197-0,PTzBI-O,P3F-0.5,PTzBI-O,P3F-0.5,CCCCCCCCON1C(=O)c2c(c(-c3ccc(-c4cc5c(-c6ccc(CC(CC)CCCC)s6)c6sccc6c(-c6ccc(CC(CC)CCCC)s6)c5s4)s3)c3nn(CCCCCCCC)nc3c2-c2cccs2)C1=O,CCCCCCCCCCC(CCCCCCCC)CN1C(=O)c2ccc3c4c(c(-c5ccc(-c6ccc(-c7ccc8c(c7)C(CCCCCC)(CCCCCC)c7c-8c8c(c9c7-c7ccc(-c%10ccc(-c%11ccc(-c%12cc%13c%14c(ccc%15c%14c%12C(=O)N(CC(CCCCCCCC)CCCCCCCCCC)C%15=O)C(=O)N(CC(CCCCCCCC)CCCCCCCCCC)C%13=O)s%11)s%10)cc7C9(CCCCCC)CCCCCC)-c7ccc(-c9ccc(-c%10ccc(-c%11cc%12c%13c(ccc%14c%13c%11C(=O)N(CC(CCCCCCCC)CCCCCCCCCC)C%14=O)C(=O)N(CC(CCCCCCCC)CCCCCCCCCC)C%12=O)s%10)s9)cc7C8(CCCCCC)CCCCCC)s6)s5)cc(c24)C1=O)C(=O)N(CC(CCCCCCCC)CCCCCCCCCC)C3=O,0.87,13.58,61.24000000000001,7.22,7.235261040000001,0.2113717451523723,,,1:1,,,,ITO/PEDOT:PSS/active layer/PFN-Br/Ag,conventional,PFN-Br,PFN-Br,PEDOT:PSS,PEDOT:PSS,,chlorobenzene,chlorobenzene,,-5.44,-3.2,2.24,-5.89,-3.83,2.06
3130,10.1007/s11426-017-9197-0,10.1007/s11426-017-9197-0,PTzBI-O,P3F-2,PTzBI-O,P3F-0.5,CCCCCCCCON1C(=O)c2c(c(-c3ccc(-c4cc5c(-c6ccc(CC(CC)CCCC)s6)c6sccc6c(-c6ccc(CC(CC)CCCC)s6)c5s4)s3)c3nn(CCCCCCCC)nc3c2-c2cccs2)C1=O,CCCCCCCCCCC(CCCCCCCC)CN1C(=O)c2ccc3c4c(c(-c5ccc(-c6ccc(-c7ccc8c(c7)C(CCCCCC)(CCCCCC)c7c-8c8c(c9c7-c7ccc(-c%10ccc(-c%11ccc(-c%12cc%13c%14c(ccc%15c%14c%12C(=O)N(CC(CCCCCCCC)CCCCCCCCCC)C%15=O)C(=O)N(CC(CCCCCCCC)CCCCCCCCCC)C%13=O)s%11)s%10)cc7C9(CCCCCC)CCCCCC)-c7ccc(-c9ccc(-c%10ccc(-c%11cc%12c%13c(ccc%14c%13c%11C(=O)N(CC(CCCCCCCC)CCCCCCCCCC)C%14=O)C(=O)N(CC(CCCCCCCC)CCCCCCCCCC)C%12=O)s%10)s9)cc7C8(CCCCCC)CCCCCC)s6)s5)cc(c24)C1=O)C(=O)N(CC(CCCCCCCC)CCCCCCCCCC)C3=O,0.87,14.27,63.02,7.82,7.82386998,0.0494882352941083,,,1:1,,,,ITO/PEDOT:PSS/active layer/PFN-Br/Ag,conventional,PFN-Br,PFN-Br,PEDOT:PSS,PEDOT:PSS,,chlorobenzene,chlorobenzene,,-5.44,-3.2,2.24,-5.89,-3.84,2.05
3142,10.1039/c7ta02075a,10.1039/c7ta02075a,PSBZ,ITIC,PSBZ,ITIC,CCCCCCC(CCCC)Cc1ccc(-c2c3cc(-c4ccc(-c5c(F)c(F)c(-c6cccs6)c6nn(CC(CCCC)CCCCCC)nc56)s4)sc3c(-c3ccc(CC(CCCC)CCCCCC)s3)c3ccsc23)s1,CCCCCCc1ccc(C2(c3ccc(CCCCCC)cc3)c3cc4c(cc3-c3sc5cc(C=C6C(=O)c7ccccc7C6=C(C#N)C#N)sc5c32)C(c2ccc(CCCCCC)cc2)(c2ccc(CCCCCC)cc2)c2c-4sc3cc(C=C4C(=O)c5ccccc5C4=C(C#N)C#N)sc23)cc1,0.9,17.5,56.00000000000001,9.2,8.82,4.130434782608685,,,,,,,,,,,,,,,,,-5.37,-3.47,1.9,-5.6,-3.85,1.75
3143,10.1039/c7ta01554b,10.1039/c7ta01554b,PBDB-T1,ITIC,PT2,ITIC,CCCCCCCCc1sc(CCCCCCCC)c2c1C(=O)c1c(-c3cccs3)sc(-c3ccc(-c4cc5c(-c6ccc(CC(CC)CCCC)s6)c6sccc6c(-c6ccc(CC(CC)CCCC)s6)c5s4)s3)c1C2=O,CCCCCCc1ccc(C2(c3ccc(CCCCCC)cc3)c3cc4c(cc3-c3sc5cc(C=C6C(=O)c7ccccc7C6=C(C#N)C#N)sc5c32)C(c2ccc(CCCCCC)cc2)(c2ccc(CCCCCC)cc2)c2c-4sc3cc(C=C4C(=O)c5ccccc5C4=C(C#N)C#N)sc23)cc1,0.87,16.11,64.0,8.93,8.970047999999998,0.4484658454647117,,,1:1.2,,,,ITO/ZnO/active layer/MoO3/Ag,inverted,ZnO,ZnO,MoO3,MoO3,90.0,chloroform,chloroform,,-5.26,-3.46,1.8,-5.55,-4.0,1.55
3144,10.1039/c7ta01554b,10.1039/c7ta01554b,PBDB-T1,ITTIC,PT2,ITTIC,CCCCCCCCc1sc(CCCCCCCC)c2c1C(=O)c1c(-c3cccs3)sc(-c3ccc(-c4cc5c(-c6ccc(CC(CC)CCCC)s6)c6sccc6c(-c6ccc(CC(CC)CCCC)s6)c5s4)s3)c1C2=O,CCCCCCc1ccc(C2(c3ccc(CCCCCC)cc3)c3cc4c(cc3-c3sc5cc(-c6ccc(/C=C7\C(=O)c8ccccc8C7=C(C#N)C#N)s6)sc5c32)C(c2ccc(CCCCCC)cc2)(c2ccc(CCCCCC)cc2)c2c-4sc3cc(-c4ccc(/C=C5\C(=O)c6ccccc6C5=C(C#N)C#N)s4)sc23)cc1,0.92,14.7,62.0,8.15,8.384879999999999,2.8819631901840324,,,1:1.2,,,,ITO/ZnO/active layer/MoO3/Ag,inverted,ZnO,ZnO,MoO3,MoO3,90.0,chloroform,chloroform,,-5.26,-3.46,1.8,-5.28,-3.82,1.46
3145,10.1016/j.joule.2020.01.014,10.1016/j.joule.2020.01.014,PM6,IDIC16,PM6,IDTIC,COC(=O)C(C)(C)c1cc(C)cc(-c2sc3c4sc5cc(/C=C6/C(=O)c7cc(F)cc(c7)C(=O)/C6=C\c6cc(C(C)(C)C(=O)OC)c(-c7cc(C)cc(C(C)(C)C(=O)OC)c7)s6)sc5c4c(C(C)(C)C(=O)OC)ccc2-3)c1,CCCCCCCCCCCCCCCCC1(CCCCCCCCCCCCCCCC)c2cc3c(cc2-c2sc(/C=C4\C(=O)c5ccccc5C4=C(C#N)C#N)cc21)C(CCCCCCCCCCCCCCCC)(CCCCCCCCCCCCCCCC)c1cc(/C=C2\C(=O)c4ccccc4C2=C(C#N)C#N)sc1-3,0.98,10.96,45.7,4.64,4.9085456,5.787620689655181,,,,,,,,,,,,,,,,,-5.5,-3.61,1.89,-5.82,-3.88,1.94
3146,10.1016/j.joule.2020.01.014,10.1016/j.joule.2020.01.014,PM6,PF2-DTC,PM6,PF2-DTC,COC(=O)C(C)(C)c1cc(C)cc(-c2sc3c4sc5cc(/C=C6/C(=O)c7cc(F)cc(c7)C(=O)/C6=C\c6cc(C(C)(C)C(=O)OC)c(-c7cc(C)cc(C(C)(C)C(=O)OC)c7)s6)sc5c4c(C(C)(C)C(=O)OC)ccc2-3)c1,CCCCCCCCCCCCCCCCC1(CCCCCCCCCCCCCCCC)c2cc3c(cc2-c2sc(/C=C4\C(=O)c5ccccc5C4=C(C#N)C#N)cc21)C(CCCCCCCCCCCCCCCC)(CCCCCCCCCCCCCCCC)c1cc(/C=C2\C(=O)c4cc(-c5cc6c(s5)-c5sccc5C6(CCC(CC)CCC)CC(CC)CCCC)ccc4C2=C(C#N)C#N)sc1-3,0.97,14.11,60.8,8.12,8.321513599999998,2.481694581280769,,,,,,,,all-polymer solar cell,,,,,,,,,-5.5,-3.61,1.89,-5.76,-3.9,1.86
3147,10.1016/j.joule.2020.01.014,10.1016/j.joule.2020.01.014,PM6,PF2-DTGe,PM6,PF2-DTGe,COC(=O)C(C)(C)c1cc(C)cc(-c2sc3c4sc5cc(/C=C6/C(=O)c7cc(F)cc(c7)C(=O)/C6=C\c6cc(C(C)(C)C(=O)OC)c(-c7cc(C)cc(C(C)(C)C(=O)OC)c7)s6)sc5c4c(C(C)(C)C(=O)OC)ccc2-3)c1,CCCCCCCCCCCCCCCCC1(CCCCCCCCCCCCCCCC)c2cc3c(cc2-c2sc(/C=C4\C(=O)c5ccccc5C4=C(C#N)C#N)cc21)C(CCCCCCCCCCCCCCCC)(CCCCCCCCCCCCCCCC)c1cc(/C=C2\C(=O)c4ccc(-c5cc6c(s5)-c5sccc5[Ge]6(CC(CC)CCCC)CC(CC)CCCC)cc4C2=C(C#N)C#N)sc1-3,0.97,14.48,57.6,7.89,8.0902656,2.538220532319401,,,,,,,,all-polymer solar cell,,,,,,,,,-5.5,-3.61,1.89,-5.78,-3.9,1.88
3148,10.1016/j.joule.2020.01.014,10.1016/j.joule.2020.01.014,PM6,PF2-DTSi,PM6,PF2-DTSi,COC(=O)C(C)(C)c1cc(C)cc(-c2sc3c4sc5cc(/C=C6/C(=O)c7cc(F)cc(c7)C(=O)/C6=C\c6cc(C(C)(C)C(=O)OC)c(-c7cc(C)cc(C(C)(C)C(=O)OC)c7)s6)sc5c4c(C(C)(C)C(=O)OC)ccc2-3)c1,CCCCCCCCCCCCCCCCC1(CCCCCCCCCCCCCCCC)c2cc3c(cc2-c2sc(/C=C4\C(=O)c5ccccc5C4=C(C#N)C#N)cc21)C(CCCCCCCCCCCCCCCC)(CCCCCCCCCCCCCCCC)c1cc(/C=C2\C(=O)c4ccc(-c5cc6c(s5)-c5sccc5[Si]6(CC(CC)CCCC)CC(CC)CCCC)cc4C2=C(C#N)C#N)sc1-3,0.99,16.48,66.10000000000001,10.63,10.784347200000004,1.4519962370649284,,,,,,,,all-polymer solar cell,,,,,,,,,-5.5,-3.61,1.89,-5.74,-3.87,1.87
3149,10.1016/j.nanoen.2016.10.008,10.1016/j.nanoen.2016.10.008,PffQx-PS,ITIC,PffQx-PS,ITIC,CCCCC(CC)COc1ccc(-c2nc3c(-c4cccs4)c(F)c(F)c(-c4ccc(-c5cc6c(-c7ccc(SCC(CC)CCCC)cc7)c7sccc7c(-c7ccc(SCC(CC)CCCC)cc7)c6s5)s4)c3nc2-c2ccc(OCC(CC)CCCC)c(F)c2)cc1F,CCCCCCc1ccc(C2(c3ccc(CCCCCC)cc3)c3cc4c(cc3-c3sc5cc(C=C6C(=O)c7ccccc7C6=C(C#N)C#N)sc5c32)C(c2ccc(CCCCCC)cc2)(c2ccc(CCCCCC)cc2)c2c-4sc3cc(C=C4C(=O)c5ccccc5C4=C(C#N)C#N)sc23)cc1,0.96,13.69,39.5,5.03,5.191247999999999,3.205725646123235,,,1:1,,,,ITO/PEDOT:PSS/active layer/PDINO/Al,conventional,PDINO,PDINO,PEDOT:PSS,PEDOT:PSS,,o-DCB,o-DCB,,-5.4,-3.55,1.85,-5.48,-3.83,1.65
3150,10.1016/j.nanoen.2016.10.008,10.1016/j.nanoen.2016.10.008,PffQx-T,ITIC,PffQx-T,ITIC,CCCCC(CC)COc1ccc(-c2nc3c(-c4cccs4)c(F)c(F)c(-c4ccc(-c5cc6c(-c7ccc(CC(CC)CCCC)s7)c7sccc7c(-c7ccc(CC(CC)CCCC)s7)c6s5)s4)c3nc2-c2ccc(OCC(CC)CCCC)c(F)c2)cc1F,CCCCCCc1ccc(C2(c3ccc(CCCCCC)cc3)c3cc4c(cc3-c3sc5cc(C=C6C(=O)c7ccccc7C6=C(C#N)C#N)sc5c32)C(c2ccc(CCCCCC)cc2)(c2ccc(CCCCCC)cc2)c2c-4sc3cc(C=C4C(=O)c5ccccc5C4=C(C#N)C#N)sc23)cc1,0.89,15.34,46.9,6.33,6.4030694,1.1543349131121583,,,1:1.5,,,,ITO/PEDOT:PSS/active layer/PDINO/Al,conventional,PDINO,PDINO,PEDOT:PSS,PEDOT:PSS,,o-DCB,o-DCB,,-5.36,-3.56,1.8,-5.48,-3.83,1.65
3157,10.1039/c4cp00268g,10.1039/c4cp00268g,P3HT,PC71BM,P3HT,PC71BM,CCCCCCc1ccsc1,COC(=O)CCCC1(c2ccccc2)C23c4c5ccc6c7cc8c9c%10c(cc%11cc%12c%13c%14c(cc%15c%16ccc-5c2c%16c2c5c%16c%17c(c(c46)c7c9c%17c4c%10c%11c%13c4c%16c%14c%152)C513)C%12)C8,0.69,10.03,69.24,4.58,4.791892679999999,4.626477729257624,,,,,,,,,,,,,,,,,-5.2,-3.3,1.9,-5.36,-3.67,1.69
3161,10.1039/c2py21144k,10.1039/c2py21144k,P3HT,THBT,P3HT,THBT,CCCCCCc1ccsc1,CCCCCCc1csc(-c2cccc3nsnc23)c1,0.86,0.78,29.0,0.19,0.194532,2.385263157894756,,,7:3,,,,normal-type,,,,PEDOT:PSS,PEDOT:PSS,,chlorobenzene,chlorobenzene,,-4.9,-3.0,1.9,-5.7,-3.9,1.8
3208,10.1039/c6ta07672f,10.1039/c6ta07672f,PDCBT-2F,IT-M,PDCBT-2F,IT-M,CCCCCCCCCCC(CCCCCCCC)COC(=O)c1ccsc1-c1cc(F)c(-c2sc(-c3sccc3C(=O)OCC(CCCCCCCC)CCCCCCCCCC)cc2F)s1,CCCCCCc1ccc(C2(c3ccc(CCCCCC)cc3)c3cc4c(cc3-c3sc5cc(/C=C6\C(=O)c7ccc(C)cc7C6=C(C#N)C#N)sc5c32)C(c2ccc(CCCCCC)cc2)(c2ccc(CCCCCC)cc2)c2c-4sc3cc(/C=C4\C(=O)c5ccc(C)cc5C4=C(C#N)C#N)sc23)cc1,1.16,7.58,49.2,4.3,4.3260576,0.6059906976744318,,,1.5:1,,,,ITO/PEDOT:PSS/PDCBT-2F:IT-M/PFN-Br/Al,conventional,PFN-Br,PFN-Br,PEDOT:PSS,PEDOT:PSS,,chloroform,chloroform,,-5.59,-3.69,1.9,-5.58,-3.98,1.6
3226,10.1039/c8ta12109e,10.1039/c8ta12109e,P3HT,PC61BM,P3HT,PC61BM,CCCCCCc1ccsc1,COC(=O)CCCC1(c2ccccc2)C23c4c5c6c7c8c9c(c%10c%11c2c2c%12c4c4c%13c5c5c7c7c8c8c%14c9c%10c9c%10c%11c2c2c%11c%12c4c4c%12c%13c5c5c7c7c8c8c%14c9c9c%10c2c2c%11c4c4c%12c5c7c5c8c9c2c45)C613,0.608,8.67,60.0,3.18,3.162816,0.5403773584905758,,,,piperazine,,,,,,,,,,,,,-5.2,-3.3,1.9,-6.1,-3.7,2.4
3227,10.1039/c8ta12109e,10.1039/c8ta12109e,PffBT4T-2OD,PC61BM,PffBT4T-2OD,PC61BM,CCCCCCCCCCC(CCCCCCCC)Cc1csc(-c2c(F)c(F)c(-c3cc(CC(CCCCCCCC)CCCCCCCCCC)c(-c4ccc(-c5cccs5)s4)s3)c3nsnc23)c1,COC(=O)CCCC1(c2ccccc2)C23c4c5c6c7c8c9c(c%10c%11c2c2c%12c4c4c%13c5c5c7c7c8c8c%14c9c%10c9c%10c%11c2c2c%11c%12c4c4c%12c%13c5c5c7c7c8c8c%14c9c9c%10c2c2c%11c4c4c%12c5c7c5c8c9c2c45)C613,0.745,14.63,66.0,7.19,7.193571,0.0496662030598051,,,,piperazine,,,,,,,,,,,,,-5.34,-3.69,1.65,-6.1,-3.7,2.4
3228,10.1039/c8ta12109e,10.1039/c8ta12109e,PTB7-Th,PC61BM,PTB7-Th,PC61BM,CCCCC(CC)COC(=O)c1sc2csc(-c3cc4c(-c5ccc(CC(CC)CCCC)s5)c5sccc5c(-c5ccc(CC(CC)CCCC)s5)c4s3)c2c1F,COC(=O)CCCC1(c2ccccc2)C23c4c5c6c7c8c9c(c%10c%11c2c2c%12c4c4c%13c5c5c7c7c8c8c%14c9c%10c9c%10c%11c2c2c%11c%12c4c4c%12c%13c5c5c7c7c8c8c%14c9c9c%10c2c2c%11c4c4c%12c5c7c5c8c9c2c45)C613,0.799,15.15,66.0,8.19,7.989201,2.45175824175823,,,,piperazine,,,,,,,,,,,,,-5.24,-3.66,1.58,-6.1,-3.7,2.4
3233,10.1039/c4tc00738g,10.1039/c4tc00738g,PTBFTDTBT,PC61BM,PTBFTDTBT,PC61BM,CCCCCCCCOc1c(OCCCCCCCC)c(-c2ccc(-c3cc4c(-c5ccc(CC(CC)CCCC)s5)c5sccc5c(-c5ccc(CC(CC)CCCC)s5)c4o3)s2)c2nsnc2c1-c1cccs1,COC(=O)CCCC1(c2ccccc2)C23c4c5c6c7c8c9c(c%10c%11c2c2c%12c4c4c%13c5c5c7c7c8c8c%14c9c%10c9c%10c%11c2c2c%11c%12c4c4c%12c%13c5c5c7c7c8c8c%14c9c9c%10c2c2c%11c4c4c%12c5c7c5c8c9c2c45)C613,0.74,11.21,52.1,5.32,4.3219034,18.76121428571429,,,1:2,,,,ITO/PEDOT:PSS/active layer/Ca/Al,conventional,Ca,Ca,PEDOT:PSS,PEDOT:PSS,,o-dichlorobenzene,o-DCB,,-5.2,-3.6,1.6,-6.1,-3.7,2.4
3234,10.1039/c4tc00738g,10.1039/c4tc00738g,PTBFTDTBT,PC61BM,PTBFTDTBT,PC61BM,CCCCCCCCOc1c(OCCCCCCCC)c(-c2ccc(-c3cc4c(-c5ccc(CC(CC)CCCC)s5)c5sccc5c(-c5ccc(CC(CC)CCCC)s5)c4o3)s2)c2nsnc2c1-c1cccs1,COC(=O)CCCC1(c2ccccc2)C23c4c5c6c7c8c9c(c%10c%11c2c2c%12c4c4c%13c5c5c7c7c8c8c%14c9c%10c9c%10c%11c2c2c%11c%12c4c4c%12c%13c5c5c7c7c8c8c%14c9c9c%10c2c2c%11c4c4c%12c5c7c5c8c9c2c45)C613,0.79,11.64,57.99999999999999,5.33,5.333448,0.0646904315196936,,,1:2,,,,ITO/PEDOT:PSS/active layer/Ca/Al,conventional,Ca,Ca,PEDOT:PSS,PEDOT:PSS,,o-dichlorobenzene,o-DCB,,-5.2,-3.6,1.6,-6.1,-3.7,2.4
3235,10.1039/c4tc00738g,10.1039/c4tc00738g,PTBFTDTBT,PC61BM,PTBFTDTBT,PC61BM,CCCCCCCCOc1c(OCCCCCCCC)c(-c2ccc(-c3cc4c(-c5ccc(CC(CC)CCCC)s5)c5sccc5c(-c5ccc(CC(CC)CCCC)s5)c4o3)s2)c2nsnc2c1-c1cccs1,COC(=O)CCCC1(c2ccccc2)C23c4c5c6c7c8c9c(c%10c%11c2c2c%12c4c4c%13c5c5c7c7c8c8c%14c9c%10c9c%10c%11c2c2c%11c%12c4c4c%12c%13c5c5c7c7c8c8c%14c9c9c%10c2c2c%11c4c4c%12c5c7c5c8c9c2c45)C613,0.8,11.89,57.4,5.46,5.459887999999999,0.0020512820512922,,,1:2,,,,ITO/PEDOT:PSS/active layer/Ca/Al,conventional,Ca,Ca,PEDOT:PSS,PEDOT:PSS,,o-dichlorobenzene,o-DCB,,-5.2,-3.6,1.6,-6.1,-3.7,2.4
3236,10.1039/c4tc00738g,10.1039/c4tc00738g,PTBFTDTBT,PC71BM,PTBFTDTBT,PC71BM,CCCCCCCCOc1c(OCCCCCCCC)c(-c2ccc(-c3cc4c(-c5ccc(CC(CC)CCCC)s5)c5sccc5c(-c5ccc(CC(CC)CCCC)s5)c4o3)s2)c2nsnc2c1-c1cccs1,COC(=O)CCCC1(c2ccccc2)C23c4c5ccc6c7cc8c9c%10c(cc%11cc%12c%13c%14c(cc%15c%16ccc-5c2c%16c2c5c%16c%17c(c(c46)c7c9c%17c4c%10c%11c%13c4c%16c%14c%152)C513)C%12)C8,0.72,12.74,61.3,5.62,5.6229264,0.0520711743772201,,,1:2,,,,ITO/PEDOT:PSS/active layer/Ca/Al,conventional,Ca,Ca,PEDOT:PSS,PEDOT:PSS,,o-dichlorobenzene,o-DCB,,-5.2,-3.6,1.6,-6.1,-4.0,2.1
3237,10.1039/c4tc00738g,10.1039/c4tc00738g,PTBFTDTBT,PC71BM,PTBFTDTBT,PC71BM,CCCCCCCCOc1c(OCCCCCCCC)c(-c2ccc(-c3cc4c(-c5ccc(CC(CC)CCCC)s5)c5sccc5c(-c5ccc(CC(CC)CCCC)s5)c4o3)s2)c2nsnc2c1-c1cccs1,COC(=O)CCCC1(c2ccccc2)C23c4c5ccc6c7cc8c9c%10c(cc%11cc%12c%13c%14c(cc%15c%16ccc-5c2c%16c2c5c%16c%17c(c(c46)c7c9c%17c4c%10c%11c%13c4c%16c%14c%152)C513)C%12)C8,0.8,14.21,51.4,5.84,5.843152000000001,0.0539726027397419,,,1:2,,,,ITO/PEDOT:PSS/active layer/Ca/Al,conventional,Ca,Ca,PEDOT:PSS,PEDOT:PSS,,o-dichlorobenzene,o-DCB,,-5.2,-3.6,1.6,-6.1,-4.0,2.1
3238,10.1039/c4tc00738g,10.1039/c4tc00738g,PTBFTDTBT,PC71BM,PTBFTDTBT,PC71BM,CCCCCCCCOc1c(OCCCCCCCC)c(-c2ccc(-c3cc4c(-c5ccc(CC(CC)CCCC)s5)c5sccc5c(-c5ccc(CC(CC)CCCC)s5)c4o3)s2)c2nsnc2c1-c1cccs1,COC(=O)CCCC1(c2ccccc2)C23c4c5ccc6c7cc8c9c%10c(cc%11cc%12c%13c%14c(cc%15c%16ccc-5c2c%16c2c5c%16c%17c(c(c46)c7c9c%17c4c%10c%11c%13c4c%16c%14c%152)C513)C%12)C8,0.78,13.51,61.0,6.42,6.428058000000001,0.1255140186916045,,,1:2,,,,ITO/PEDOT:PSS/active layer/Ca/Al,conventional,Ca,Ca,PEDOT:PSS,PEDOT:PSS,,o-dichlorobenzene,o-DCB,,-5.2,-3.6,1.6,-6.1,-4.0,2.1
3242,10.1039/c6ta02622b,10.1039/c6ta02622b,P1,PC71BM,P1,PC71BM,CCCCCCCCCCC(CCCCCCCC)COC(=O)c1csc(-c2cc(C(=O)OCC(CCCCCCCC)CCCCCCCCCC)c(-c3ccc(-c4ccc(-c5cccs5)c5nsnc45)s3)s2)c1,COC(=O)CCCC1(c2ccccc2)C23c4c5ccc6c7cc8c9c%10c(cc%11cc%12c%13c%14c(cc%15c%16ccc-5c2c%16c2c5c%16c%17c(c(c46)c7c9c%17c4c%10c%11c%13c4c%16c%14c%152)C513)C%12)C8,0.85,2.79,60.0,1.33,1.4229000000000005,6.984962406015052,,,,,,,,,,,,,,,,,-5.6,-3.88,1.72,-5.9,-3.9,2.0
3243,10.1039/c6ta02622b,10.1039/c6ta02622b,P2,PC71BM,P-LYH,PC71BM,,COC(=O)CCCC1(c2ccccc2)C23c4c5ccc6c7cc8c9c%10c(cc%11cc%12c%13c%14c(cc%15c%16ccc-5c2c%16c2c5c%16c%17c(c(c46)c7c9c%17c4c%10c%11c%13c4c%16c%14c%152)C513)C%12)C8,0.87,12.53,67.0,7.24,7.303737,0.8803453038673992,,,,,,,,,,,,,,,,,-5.72,-3.95,1.77,-5.9,-3.9,2.0
