Repository: JiYiqaq/PCE-KA-GNN

# Data directory

- `raw/Active_Database.csv` is the immutable source dataset bundled under CC BY 4.0. Do not overwrite it with processed data.
- `processed/` is created and populated by the training pipeline. Generated `.pt` and `.pth` caches are intentionally ignored by Git because they can exceed GitHub's normal single-file limit.

See `../DATA_LICENSE.md` for provenance, license and checksum information.

File: data/raw/Active_Database.csv (part 26 of 471)
id,doi,doi_norm,donor,acceptor,donor_canonical,acceptor_canonical,donor_smiles,acceptor_smiles,voc,jsc,ff,pce,pce_recomputed,pce_relative_error_percent,pce_avg,pce_best,d_a_ratio,additive,additive_canonical,additive_ratio,device_structure,device_type,etl,etl_canonical,htl,htl_canonical,active_layer_thickness,solvent,solvent_canonical,annealing_temp,homo_d,lumo_d,eg_d,homo_a,lumo_a,eg_a
3246,10.1039/c7ta07390a,10.1039/c7ta07390a,PαNBDT-T1,ITIC,PαNBDT-T1,ITIC,CCCCCCCCCCC(CCCCCCCC)COc1c2cc(-c3ccc(-c4c(F)c(F)c(-c5cccs5)c5nn(CC(CCCC)CCCCCC)nc45)s3)sc2c(-c2cccc3ccccc23)c2ccsc12,CCCCCCc1ccc(C2(c3ccc(CCCCCC)cc3)c3cc4c(cc3-c3sc5cc(C=C6C(=O)c7ccccc7C6=C(C#N)C#N)sc5c32)C(c2ccc(CCCCCC)cc2)(c2ccc(CCCCCC)cc2)c2c-4sc3cc(C=C4C(=O)c5ccccc5C4=C(C#N)C#N)sc23)cc1,0.87,18.53,59.63,9.41,9.61301193,2.1574062699256173,,,1:1,DIO,DIO,,ITO/PEDOT:PSS/active layer/PDIN/Al,conventional,PDIN,PDIN,PEDOT:PSS,PEDOT:PSS,,o-dichlorobenzene,o-DCB,,-5.4,-3.64,1.76,-5.51,-3.78,1.73
3247,10.1039/c7ta07390a,10.1039/c7ta07390a,PβNBDT-T1,ITIC,PβNBDT-T1,ITIC,CCCCCCCCCCC(CCCCCCCC)COc1c2cc(-c3ccc(-c4c(F)c(F)c(-c5cccs5)c5nn(CC(CCCC)CCCCCC)nc45)s3)sc2c(-c2ccc3ccccc3c2)c2ccsc12,CCCCCCc1ccc(C2(c3ccc(CCCCCC)cc3)c3cc4c(cc3-c3sc5cc(C=C6C(=O)c7ccccc7C6=C(C#N)C#N)sc5c32)C(c2ccc(CCCCCC)cc2)(c2ccc(CCCCCC)cc2)c2c-4sc3cc(C=C4C(=O)c5ccccc5C4=C(C#N)C#N)sc23)cc1,0.74,18.19,50.02,6.52,6.732992120000001,3.2667503067484933,,,1:1,DIO,DIO,,ITO/PEDOT:PSS/active layer/PDIN/Al,conventional,PDIN,PDIN,PEDOT:PSS,PEDOT:PSS,,o-dichlorobenzene,o-DCB,,-5.32,-3.59,1.73,-5.51,-3.78,1.73
3248,10.1039/c7ta07390a,10.1039/c7ta07390a,PαNBDT-T1,PC71BM,PαNBDT-T1,PC71BM,CCCCCCCCCCC(CCCCCCCC)COc1c2cc(-c3ccc(-c4c(F)c(F)c(-c5cccs5)c5nn(CC(CCCC)CCCCCC)nc45)s3)sc2c(-c2cccc3ccccc23)c2ccsc12,COC(=O)CCCC1(c2ccccc2)C23c4c5ccc6c7cc8c9c%10c(cc%11cc%12c%13c%14c(cc%15c%16ccc-5c2c%16c2c5c%16c%17c(c(c46)c7c9c%17c4c%10c%11c%13c4c%16c%14c%152)C513)C%12)C8,0.79,7.52,57.35,3.34,3.4070488,2.0074491017964142,,,1:1,DIO,DIO,,ITO/PEDOT:PSS/active layer/PDIN/Al,conventional,PDIN,PDIN,PEDOT:PSS,PEDOT:PSS,,o-dichlorobenzene,o-DCB,,-5.4,-3.64,1.76,-5.9,-3.9,2.0
3249,10.1039/c7ta07390a,10.1039/c7ta07390a,PβNBDT-T1,PC71BM,PβNBDT-T1,PC71BM,CCCCCCCCCCC(CCCCCCCC)COc1c2cc(-c3ccc(-c4c(F)c(F)c(-c5cccs5)c5nn(CC(CCCC)CCCCCC)nc45)s3)sc2c(-c2ccc3ccccc3c2)c2ccsc12,COC(=O)CCCC1(c2ccccc2)C23c4c5ccc6c7cc8c9c%10c(cc%11cc%12c%13c%14c(cc%15c%16ccc-5c2c%16c2c5c%16c%17c(c(c46)c7c9c%17c4c%10c%11c%13c4c%16c%14c%152)C513)C%12)C8,0.74,9.77,66.09,4.54,4.77817482,5.246141409691635,,,1:1,DIO,DIO,,ITO/PEDOT:PSS/active layer/PDIN/Al,conventional,PDIN,PDIN,PEDOT:PSS,PEDOT:PSS,,o-dichlorobenzene,o-DCB,,-5.32,-3.59,1.73,-5.9,-3.9,2.0
3271,10.1039/c7qm00182g,10.1039/c7qm00182g,PBDB-T,IT-M,PBDB-T,IT-M,CCCCC(CC)Cc1ccc(-c2c3cc(-c4ccc(-c5sc(-c6cccs6)c6c5C(=O)c5c(CC(CC)CCCC)sc(CC(CC)CCCC)c5C6=O)s4)sc3c(-c3ccc(CC(CC)CCCC)s3)c3ccsc23)s1,CCCCCCc1ccc(C2(c3ccc(CCCCCC)cc3)c3cc4c(cc3-c3sc5cc(/C=C6\C(=O)c7ccc(C)cc7C6=C(C#N)C#N)sc5c32)C(c2ccc(CCCCCC)cc2)(c2ccc(CCCCCC)cc2)c2c-4sc3cc(/C=C4\C(=O)c5ccc(C)cc5C4=C(C#N)C#N)sc23)cc1,0.924,16.6,44.0,6.52,6.748896000000001,3.5106748466257907,,,1:1,"1,8-diiodoctane",DIO,,ITO/PEDOT:PSS/PBDB-T:IT-M/PFN-Br/Al,conventional,PFN-Br,PFN-Br,PEDOT:PSS,PEDOT:PSS,240.0,chlorobenzene,chlorobenzene,,-5.33,-2.92,2.41,-5.58,-3.98,1.6
3305,10.1021/acsami.7b10059,10.1021/acsami.7b10059,PBODT,IDIC,PBODT,IDIC,CCCCCCCCCCCCC(CCCCCCCCCC)Cc1csc(-c2cc3c4nonc4c4cc(-c5cc(CC(CCCCCCCCCC)CCCCCCCCCCCC)c(-c6ccc(-c7cccs7)s6)s5)sc4c3s2)c1,CCCCCCC1(CCCCCC)c2cc3c(cc2-c2sc(/C=C4\C(=O)c5ccccc5C4=C(C#N)C#N)cc21)C(CCCCCC)(CCCCCC)c1cc(/C=C2\C(=O)c4ccccc4C2=C(C#N)C#N)sc1-3,0.93,14.3,66.8,8.87,8.883732,0.154813979706888,,,1:1,,,,ITO/ZnO/active layer/MoO3/Ag,inverted,ZnO,ZnO,MoO3,MoO3,100.0,chlorobenzene,chlorobenzene,,-5.44,-3.48,1.96,-5.69,-3.98,1.71
3306,10.1021/acsami.7b10059,10.1021/acsami.7b10059,PBODT,ITIC,PBODT,ITIC,CCCCCCCCCCCCC(CCCCCCCCCC)Cc1csc(-c2cc3c4nonc4c4cc(-c5cc(CC(CCCCCCCCCC)CCCCCCCCCCCC)c(-c6ccc(-c7cccs7)s6)s5)sc4c3s2)c1,CCCCCCc1ccc(C2(c3ccc(CCCCCC)cc3)c3cc4c(cc3-c3sc5cc(C=C6C(=O)c7ccccc7C6=C(C#N)C#N)sc5c32)C(c2ccc(CCCCCC)cc2)(c2ccc(CCCCCC)cc2)c2c-4sc3cc(C=C4C(=O)c5ccccc5C4=C(C#N)C#N)sc23)cc1,0.99,10.5,65.4,6.85,6.798330000000001,0.7543065693430477,,,1:1,,,,ITO/ZnO/active layer/MoO3/Ag,inverted,ZnO,ZnO,MoO3,MoO3,100.0,"chlorobenzene;1,2-dichlorobenzene",chlorobenzene,,-5.44,-3.48,1.96,-5.51,-3.84,1.67
3316,10.1039/c4ta00020j,10.1039/c4ta00020j,P1,PC61BM,P3,PC61BM,CCCCCCc1csc(-c2ccc(-c3cc(CCCCCC)c(/C=C/c4csc(-c5cc6c(OCC(CC)CCCC)c7sc(-c8ccc(C9=C%10C(=O)N(CC(CC)CCCC)C(c%11ccc(-c%12cc%13c(OCC(CC)CCCC)c%14sccc%14c(OCC(CC)CCCC)c%13s%12)s%11)=C%10C(=O)N9CC(CC)CCCC)s8)cc7c(OCC(CC)CCCC)c6s5)c4)s3)c3nsnc23)c1,COC(=O)CCCC1(c2ccccc2)C23c4c5c6c7c8c9c(c%10c%11c2c2c%12c4c4c%13c5c5c7c7c8c8c%14c9c%10c9c%10c%11c2c2c%11c%12c4c4c%12c%13c5c5c7c7c8c8c%14c9c9c%10c2c2c%11c4c4c%12c5c7c5c8c9c2c45)C613,0.72,6.16,49.0,2.16,2.173248,0.6133333333333298,,,,,,,,,,,,,,,,,-5.29,-3.7,1.59,-6.1,-3.7,2.4
3317,10.1039/c4ta00020j,10.1039/c4ta00020j,P2,PC61BM,P3,PC61BM,,COC(=O)CCCC1(c2ccccc2)C23c4c5c6c7c8c9c(c%10c%11c2c2c%12c4c4c%13c5c5c7c7c8c8c%14c9c%10c9c%10c%11c2c2c%11c%12c4c4c%12c%13c5c5c7c7c8c8c%14c9c9c%10c2c2c%11c4c4c%12c5c7c5c8c9c2c45)C613,0.74,12.21,46.0,4.17,4.156284,0.3289208633093433,,,,,,,,,,,,,,,,,-5.36,-3.69,1.67,-6.1,-3.7,2.4
3318,10.1039/c4ta00020j,10.1039/c4ta00020j,P3,PC61BM,P3,PC61BM,CCCCCCc1csc(-c2ccc(-c3cc(CCCCCC)c(/C=C/c4csc(-c5cc6c(OCC(CC)CCCC)c7sc(-c8ccc(C9=C%10C(=O)N(CC(CC)CCCC)C(c%11ccc(-c%12cc%13c(OCC(CC)CCCC)c%14sccc%14c(OCC(CC)CCCC)c%13s%12)s%11)=C%10C(=O)N9CC(CC)CCCC)s8)cc7c(OCC(CC)CCCC)c6s5)c4)s3)c3nsnc23)c1,COC(=O)CCCC1(c2ccccc2)C23c4c5c6c7c8c9c(c%10c%11c2c2c%12c4c4c%13c5c5c7c7c8c8c%14c9c%10c9c%10c%11c2c2c%11c%12c4c4c%12c%13c5c5c7c7c8c8c%14c9c9c%10c2c2c%11c4c4c%12c5c7c5c8c9c2c45)C613,0.76,9.87,48.0,3.65,3.600576,1.3540821917808257,,,,,,,,,,,,,,,,,-5.47,-3.67,1.8,-6.1,-3.7,2.4
3319,10.1039/c4ta00020j,10.1039/c4ta00020j,P3,PC61BM,P3,PC61BM,CCCCCCc1csc(-c2ccc(-c3cc(CCCCCC)c(/C=C/c4csc(-c5cc6c(OCC(CC)CCCC)c7sc(-c8ccc(C9=C%10C(=O)N(CC(CC)CCCC)C(c%11ccc(-c%12cc%13c(OCC(CC)CCCC)c%14sccc%14c(OCC(CC)CCCC)c%13s%12)s%11)=C%10C(=O)N9CC(CC)CCCC)s8)cc7c(OCC(CC)CCCC)c6s5)c4)s3)c3nsnc23)c1,COC(=O)CCCC1(c2ccccc2)C23c4c5c6c7c8c9c(c%10c%11c2c2c%12c4c4c%13c5c5c7c7c8c8c%14c9c%10c9c%10c%11c2c2c%11c%12c4c4c%12c%13c5c5c7c7c8c8c%14c9c9c%10c2c2c%11c4c4c%12c5c7c5c8c9c2c45)C613,0.76,10.55,49.0,3.93,3.92882,0.0300254452926141,,,,,,,,,,,,,,,,,-5.47,-3.67,1.8,-6.1,-3.7,2.4
3320,10.1039/c4ta00020j,10.1039/c4ta00020j,P3,PC61BM,P3,PC61BM,CCCCCCc1csc(-c2ccc(-c3cc(CCCCCC)c(/C=C/c4csc(-c5cc6c(OCC(CC)CCCC)c7sc(-c8ccc(C9=C%10C(=O)N(CC(CC)CCCC)C(c%11ccc(-c%12cc%13c(OCC(CC)CCCC)c%14sccc%14c(OCC(CC)CCCC)c%13s%12)s%11)=C%10C(=O)N9CC(CC)CCCC)s8)cc7c(OCC(CC)CCCC)c6s5)c4)s3)c3nsnc23)c1,COC(=O)CCCC1(c2ccccc2)C23c4c5c6c7c8c9c(c%10c%11c2c2c%12c4c4c%13c5c5c7c7c8c8c%14c9c%10c9c%10c%11c2c2c%11c%12c4c4c%12c%13c5c5c7c7c8c8c%14c9c9c%10c2c2c%11c4c4c%12c5c7c5c8c9c2c45)C613,0.79,12.61,44.0,4.4,4.383236,0.381000000000005,,,,,,,,,,,,,,,,,-5.47,-3.67,1.8,-6.1,-3.7,2.4
3321,10.1039/c4ta00020j,10.1039/c4ta00020j,P3,PC61BM,P3,PC61BM,CCCCCCc1csc(-c2ccc(-c3cc(CCCCCC)c(/C=C/c4csc(-c5cc6c(OCC(CC)CCCC)c7sc(-c8ccc(C9=C%10C(=O)N(CC(CC)CCCC)C(c%11ccc(-c%12cc%13c(OCC(CC)CCCC)c%14sccc%14c(OCC(CC)CCCC)c%13s%12)s%11)=C%10C(=O)N9CC(CC)CCCC)s8)cc7c(OCC(CC)CCCC)c6s5)c4)s3)c3nsnc23)c1,COC(=O)CCCC1(c2ccccc2)C23c4c5c6c7c8c9c(c%10c%11c2c2c%12c4c4c%13c5c5c7c7c8c8c%14c9c%10c9c%10c%11c2c2c%11c%12c4c4c%12c%13c5c5c7c7c8c8c%14c9c9c%10c2c2c%11c4c4c%12c5c7c5c8c9c2c45)C613,0.78,14.13,48.0,5.29,5.290272000000001,0.0051417769376316,,,,,,,,bulk heterojunction polymer solar cell,,,,,,,,,-5.47,-3.67,1.8,-6.1,-3.7,2.4
3322,10.1039/c4ta00020j,10.1039/c4ta00020j,P3,PC71BM,P3,PC71BM,CCCCCCc1csc(-c2ccc(-c3cc(CCCCCC)c(/C=C/c4csc(-c5cc6c(OCC(CC)CCCC)c7sc(-c8ccc(C9=C%10C(=O)N(CC(CC)CCCC)C(c%11ccc(-c%12cc%13c(OCC(CC)CCCC)c%14sccc%14c(OCC(CC)CCCC)c%13s%12)s%11)=C%10C(=O)N9CC(CC)CCCC)s8)cc7c(OCC(CC)CCCC)c6s5)c4)s3)c3nsnc23)c1,COC(=O)CCCC1(c2ccccc2)C23c4c5ccc6c7cc8c9c%10c(cc%11cc%12c%13c%14c(cc%15c%16ccc-5c2c%16c2c5c%16c%17c(c(c46)c7c9c%17c4c%10c%11c%13c4c%16c%14c%152)C513)C%12)C8,0.79,14.16,47.0,5.23,5.257608,0.5278776290630947,,,,,,,,,,,,,,,,,-5.47,-3.67,1.8,-5.9,-3.9,2.0
3323,10.1021/acs.macromol.9b00793,10.1021/acs.macromol.9b00793,PDCBT,ITIC-Th1,PDCBT,ITIC-Th1,CCCCCCCCC(CCCCCC)COC(=O)c1csc(-c2cc(C(=O)OCC(CCCCCC)CCCCCCCC)c(-c3ccc(-c4cccs4)s3)s2)c1,CCCCCCc1ccc(C2(c3ccc(CCCCCC)s3)c3cc4c(cc3-c3sc5cc(C=C6C(=O)c7cc(F)ccc7C6=C(C#N)C#N)sc5c32)C(c2ccc(CCCCCC)s2)(c2ccc(CCCCCC)s2)c2c-4sc3cc(C=C4C(=O)c5cc(F)ccc5C4=C(C#N)C#N)sc23)s1,0.91,13.02,44.2,6.23,5.236904400000001,15.940539325842684,6.23,6.44,1:1 w/w,,,,ITO/PEDOT:PSS/polymer:ITIC-Th1/PDINO/Al,,PDINO,,PEDOT:PSS,,110.0,chloroform,,,-5.2,-2.9,2.3,-5.74,-4.01,1.73
3324,10.1021/acs.macromol.9b00793,10.1021/acs.macromol.9b00793,PDCBT-2Cl,ITIC-Th1,PDCBT-2Cl,ITIC-Th1,CCCCCCCCC(CCCCCC)COC(=O)c1csc(-c2cc(C(=O)OCC(CCCCCC)CCCCCCCC)c(-c3cc(Cl)c(-c4sccc4Cl)s3)s2)c1,CCCCCCc1ccc(C2(c3ccc(CCCCCC)s3)c3cc4c(cc3-c3sc5cc(C=C6C(=O)c7cc(F)ccc7C6=C(C#N)C#N)sc5c32)C(c2ccc(CCCCCC)s2)(c2ccc(CCCCCC)s2)c2c-4sc3cc(C=C4C(=O)c5cc(F)ccc5C4=C(C#N)C#N)sc23)s1,1.0,12.84,44.1,5.64,5.66244,0.3978723404255401,5.64,5.94,1:1 w/w,,,,ITO/PEDOT:PSS/polymer:ITIC-Th1/PDINO/Al,,PDINO,,PEDOT:PSS,,110.0,chloroform,,,-5.44,-3.0,2.44,-5.74,-4.01,1.73
3325,10.1021/acs.macromol.9b00793,10.1021/acs.macromol.9b00793,PDCBT-2F,ITIC-Th1,PDCBT-2F,ITIC-Th1,CCCCCCCCCCC(CCCCCCCC)COC(=O)c1ccsc1-c1cc(F)c(-c2sc(-c3sccc3C(=O)OCC(CCCCCCCC)CCCCCCCCCC)cc2F)s1,CCCCCCc1ccc(C2(c3ccc(CCCCCC)s3)c3cc4c(cc3-c3sc5cc(C=C6C(=O)c7cc(F)ccc7C6=C(C#N)C#N)sc5c32)C(c2ccc(CCCCCC)s2)(c2ccc(CCCCCC)s2)c2c-4sc3cc(C=C4C(=O)c5cc(F)ccc5C4=C(C#N)C#N)sc23)s1,0.98,13.49,52.0,7.03,6.874504000000001,2.2118918918918835,7.03,7.32,1:1 w/w,,,,ITO/PEDOT:PSS/polymer:ITIC-Th1/PDINO/Al,,PDINO,,PEDOT:PSS,,110.0,chloroform,,,-5.4,-3.03,2.37,-5.74,-4.01,1.73
3326,10.1021/acs.macromol.9b00793,10.1021/acs.macromol.9b00793,PDCBT-Cl,ITIC-Th1,PDCBT-Cl,ITIC-Th1,CCCCCCCCC(CCCCCC)CCOC(=O)c1csc(-c2cc(C(=O)OCCC(CCCCCC)CCCCCCCC)c(-c3ccc(-c4sccc4Cl)s3)s2)c1,CCCCCCc1ccc(C2(c3ccc(CCCCCC)s3)c3cc4c(cc3-c3sc5cc(C=C6C(=O)c7cc(F)ccc7C6=C(C#N)C#N)sc5c32)C(c2ccc(CCCCCC)s2)(c2ccc(CCCCCC)s2)c2c-4sc3cc(C=C4C(=O)c5cc(F)ccc5C4=C(C#N)C#N)sc23)s1,0.94,14.05,57.9,7.79,7.646853,1.83757381258023,7.79,8.05,1:1 w/w,,,,ITO/PEDOT:PSS/polymer:ITIC-Th1/PDINO/Al,,PDINO,,PEDOT:PSS,,110.0,chloroform,,,-5.34,-3.01,2.33,-5.74,-4.01,1.73
3327,10.1021/acs.macromol.9b00793,10.1021/acs.macromol.9b00793,PDCBT-F,ITIC-Th1,PDCBT-F,ITIC-Th1,CCCCCCCCC(CCCCCC)COC(=O)c1csc(-c2cc(C(=O)OCC(CCCCCC)CCCCCCCC)c(-c3cc(F)c(-c4cccs4)s3)s2)c1,CCCCCCc1ccc(C2(c3ccc(CCCCCC)s3)c3cc4c(cc3-c3sc5cc(C=C6C(=O)c7cc(F)ccc7C6=C(C#N)C#N)sc5c32)C(c2ccc(CCCCCC)s2)(c2ccc(CCCCCC)s2)c2c-4sc3cc(C=C4C(=O)c5cc(F)ccc5C4=C(C#N)C#N)sc23)s1,0.95,13.96,60.1,8.06,7.970462,1.1108933002481405,8.06,8.37,,,,,ITO/PEDOT:PSS/PDCBT-F:ITIC-Th1/PDINO/Al,polymer solar cell,PDINO,,PEDOT:PSS,,,,,,-5.32,-2.98,2.34,-5.74,-4.01,1.73
3335,10.1039/c8ee03608j,10.1039/c8ee03608j,PBN-S,IT-4F,PBN-S,IT-4F,CCCCC(CC)CSc1cc2c(cc1SCC(CC)CCCC)C(=O)c1c(-c3ccc(-c4cc5c(-c6cc(F)c(CC(CC)CCCC)s6)c6sccc6c(-c6cc(F)c(CC(CC)CCCC)s6)c5s4)s3)sc(-c3cccs3)c1C2=O,CCCCCCc1ccc(C2(c3ccc(CCCCCC)cc3)c3cc4c(cc3-c3sc5cc(/C=C6\C(=O)c7cc(F)c(F)cc7C6=C(C#N)C#N)sc5c32)C(c2ccc(CCCCCC)cc2)(c2ccc(CCCCCC)cc2)c2c-4sc3cc(/C=C4\C(=O)c5cc(F)c(F)cc5C4=C(C#N)C#N)sc23)cc1,0.909,19.36,57.4,10.09,10.10138976,0.1128816650148675,,,1:1,,,,ITO/PEDOT:PSS/PBN-S:IT-4F/ZnO/Al,conventional,ZnO,ZnO,PEDOT:PSS,PEDOT:PSS,,,,,-5.48,-3.52,1.96,-5.66,-4.14,1.52
3336,10.1021/acs.chemmater.7b03495,10.1021/acs.chemmater.7b03495,P1,P(NDI2HD-T),P1,P(NDI2HD-T),CCCCCCCCN1C(=O)c2csc(-c3cc4c(OCC(CC)CCCC)c5sccc5c(OCC(CC)CCCC)c4s3)c2C1=O,CCCCCCCCC(CCCCCC)CN1C(=O)c2ccc3c4c(c(-c5cccs5)cc(c24)C1=O)C(=O)N(CC(CCCCCC)CCCCCCCC)C3=O,0.96,7.35,40.0,2.74,2.8224,3.007299270072969,,,,,,,,all-polymer solar cells,,,,,,,,,-5.44,-3.58,1.86,-5.64,-3.79,1.85
3337,10.1021/acs.chemmater.7b03495,10.1021/acs.chemmater.7b03495,P2,P(NDI2HD-T),P2,P(NDI2HD-T),,CCCCCCCCC(CCCCCC)CN1C(=O)c2ccc3c4c(c(-c5cccs5)cc(c24)C1=O)C(=O)N(CC(CCCCCC)CCCCCCCC)C3=O,0.96,7.65,43.0,3.08,3.1579200000000003,2.5298701298701367,,,,,,,,all-polymer solar cells,,,,,,,,,-5.45,-3.6,1.85,-5.64,-3.79,1.85
3338,10.1021/acs.chemmater.7b03495,10.1021/acs.chemmater.7b03495,P3,P(NDI2HD-T),P2,P(NDI2HD-T),CCCCCCc1csc(-c2ccc(-c3cc(CCCCCC)c(/C=C/c4csc(-c5cc6c(OCC(CC)CCCC)c7sc(-c8ccc(C9=C%10C(=O)N(CC(CC)CCCC)C(c%11ccc(-c%12cc%13c(OCC(CC)CCCC)c%14sccc%14c(OCC(CC)CCCC)c%13s%12)s%11)=C%10C(=O)N9CC(CC)CCCC)s8)cc7c(OCC(CC)CCCC)c6s5)c4)s3)c3nsnc23)c1,CCCCCCCCC(CCCCCC)CN1C(=O)c2ccc3c4c(c(-c5cccs5)cc(c24)C1=O)C(=O)N(CC(CCCCCC)CCCCCCCC)C3=O,0.99,8.73,51.0,4.31,4.407776999999999,2.268607888631085,,,,,,,,all-polymer solar cells,,,,,,,,,-5.48,-3.62,1.86,-5.64,-3.79,1.85
3339,10.1021/acs.chemmater.7b03495,10.1021/acs.chemmater.7b03495,P4,P(NDI2HD-T),P2,P(NDI2HD-T),,CCCCCCCCC(CCCCCC)CN1C(=O)c2ccc3c4c(c(-c5cccs5)cc(c24)C1=O)C(=O)N(CC(CCCCCC)CCCCCCCC)C3=O,1.0,10.43,51.0,5.28,5.319299999999999,0.7443181818181629,,,,,,,,all-polymer solar cells,,,,,,,,,-5.49,-3.62,1.87,-5.64,-3.79,1.85
3340,10.1021/acs.chemmater.7b03495,10.1021/acs.chemmater.7b03495,P5,P(NDI2HD-T),PBDTTTPD,P(NDI2HD-T),,CCCCCCCCC(CCCCCC)CN1C(=O)c2ccc3c4c(c(-c5cccs5)cc(c24)C1=O)C(=O)N(CC(CCCCCC)CCCCCCCC)C3=O,1.04,11.13,56.99999999999999,6.32,6.597864,4.3965822784810005,,,,,,,,all-polymer solar cells,,,,,,,,,-5.54,-3.66,1.88,-5.64,-3.79,1.85
3341,10.1039/c4tc01440e,10.1039/c4tc01440e,PTOBDTTQ1,PC71BM,PTOBDTTQ1,PC71BM,CCCCCCCCOc1cc(-c2ccc(-c3c4cc(-c5ccc(-c6ccc(-c7cccs7)c7nc(-c8ccccc8)c(-c8ccccc8)nc67)s5)sc4c(-c4ccc(-c5cc(OCCCCCCCC)c(OCCCCCCCC)c(OCCCCCCCC)c5)s4)c4ccsc34)s2)cc(OCCCCCCCC)c1OCCCCCCCC,COC(=O)CCCC1(c2ccccc2)C23c4c5ccc6c7cc8c9c%10c(cc%11cc%12c%13c%14c(cc%15c%16ccc-5c2c%16c2c5c%16c%17c(c(c46)c7c9c%17c4c%10c%11c%13c4c%16c%14c%152)C513)C%12)C8,0.76,7.49,47.0,2.66,2.675428,0.5799999999999998,,,,,,,,,,,,,,,,,-5.33,-3.65,1.68,-5.9,-3.9,2.0
3342,10.1039/c4tc01440e,10.1039/c4tc01440e,PTOBDTTQ2,PC71BM,PTOBDTTQ2,PC71BM,CCCCCCCCOc1cc(-c2ccc(-c3c4cc(-c5sc(-c6ccc(-c7cc(CC(CC)CCCC)cs7)c7nc8c9ccccc9c9ccccc9c8nc67)cc5CC(CC)CCCC)sc4c(-c4ccc(-c5cc(OCCCCCCCC)c(OCCCCCCCC)c(OCCCCCCCC)c5)s4)c4ccsc34)s2)cc(OCCCCCCCC)c1OCCCCCCCC,COC(=O)CCCC1(c2ccccc2)C23c4c5ccc6c7cc8c9c%10c(cc%11cc%12c%13c%14c(cc%15c%16ccc-5c2c%16c2c5c%16c%17c(c(c46)c7c9c%17c4c%10c%11c%13c4c%16c%14c%152)C513)C%12)C8,0.83,9.4,54.0,4.24,4.21308,0.6349056603773703,,,,,,,,,,,,,,,,,-5.42,-3.83,1.59,-5.9,-3.9,2.0
3345,10.1021/acsami.6b16538,10.1021/acsami.6b16538,PTB7,PC71BM,PTB7,PC71BM,CCCCC(CC)COC(=O)c1sc2csc(-c3cc4c(C(CC)CCCC)c5sccc5c(C(CC)CCCC)c4s3)c2c1F,COC(=O)CCCC1(c2ccccc2)C23c4c5ccc6c7cc8c9c%10c(cc%11cc%12c%13c%14c(cc%15c%16ccc-5c2c%16c2c5c%16c%17c(c(c46)c7c9c%17c4c%10c%11c%13c4c%16c%14c%152)C513)C%12)C8,0.72,6.9,36.3,1.8,1.803384,0.1879999999999906,,,,,,,ITO/ZnO/PTB7:PC71BM/MoO3/Ag,inverted,,,,,,,,,-5.15,-3.31,1.84,-5.9,-3.9,2.0
3346,10.1021/acsami.6b16538,10.1021/acsami.6b16538,PTB7-Th,PC71BM,PTB7-Th,PC71BM,CCCCC(CC)COC(=O)c1sc2csc(-c3cc4c(-c5ccc(CC(CC)CCCC)s5)c5sccc5c(-c5ccc(CC(CC)CCCC)s5)c4s3)c2c1F,COC(=O)CCCC1(c2ccccc2)C23c4c5ccc6c7cc8c9c%10c(cc%11cc%12c%13c%14c(cc%15c%16ccc-5c2c%16c2c5c%16c%17c(c(c46)c7c9c%17c4c%10c%11c%13c4c%16c%14c%152)C513)C%12)C8,0.777,7.53,41.4,2.4,2.42223534,0.9264724999999974,,,,,,,ITO/ZnO/PTB7-Th:PC71BM/MoO3/Ag,inverted,,,,,,,,,-5.24,-3.66,1.58,-5.9,-3.9,2.0
3347,10.1002/aenm.201300739,10.1002/aenm.201300739,PBDTTFDPP-C10,PC71BM,PBDTTFDPP-C10,PC71BM,CCCCCCCCCCN1C(=O)C2=C(c3ccc(-c4cc5c(-c6ccc(CC(CC)CCCC)s6)c6sccc6c(-c6ccc(CC(CC)CCCC)s6)c5s4)o3)N(CCCCCCCCCC)C(=O)C2=C1c1ccco1,COC(=O)CCCC1(c2ccccc2)C23c4c5ccc6c7cc8c9c%10c(cc%11cc%12c%13c%14c(cc%15c%16ccc-5c2c%16c2c5c%16c%17c(c(c46)c7c9c%17c4c%10c%11c%13c4c%16c%14c%152)C513)C%12)C8,0.73,15.2,63.0,6.4,6.99048,9.226249999999991,6.4,6.9,1:2.5,CN,CN,,ITO/PEDOT:PSS/active layer/LiF/Al,conventional,LiF,LiF,PEDOT:PSS,PEDOT:PSS,200.0,DCB,o-DCB,,-5.25,-3.61,1.64,-5.9,-3.9,2.0
3348,10.1002/aenm.201300739,10.1002/aenm.201300739,PBDTTFDPP-C12,PC71BM,PBDTTFDPP-C12,PC71BM,CCCCCCCCCCCCN1C(=O)C2=C(c3ccc(-c4cc5c(-c6ccc(CC(CC)CCCC)s6)c6sccc6c(-c6ccc(CC(CC)CCCC)s6)c5s4)o3)N(CCCCCCCCCCCC)C(=O)C2=C1c1ccco1,COC(=O)CCCC1(c2ccccc2)C23c4c5ccc6c7cc8c9c%10c(cc%11cc%12c%13c%14c(cc%15c%16ccc-5c2c%16c2c5c%16c%17c(c(c46)c7c9c%17c4c%10c%11c%13c4c%16c%14c%152)C513)C%12)C8,0.73,14.9,62.0,6.2,6.74374,8.769999999999994,6.2,6.7,1:2.5,CN,CN,,ITO/PEDOT:PSS/active layer/LiF/Al,conventional,LiF,LiF,PEDOT:PSS,PEDOT:PSS,160.0,DCB,o-DCB,,-5.26,-3.61,1.65,-5.9,-3.9,2.0
3349,10.1002/aenm.201300739,10.1002/aenm.201300739,PBDTTFDPP-EH,PC71BM,PBDT-T-FDP,PC71BM,CCCCC(CC)Cc1ccc(-c2c3cc(-c4ccc(C5=C6C(=O)N(CC(CC)CCCC)C(c7ccco7)=C6C(=O)N5CC(CC)CCCC)o4)sc3c(-c3ccc(CC(CC)CCCC)s3)c3ccsc23)s1,COC(=O)CCCC1(c2ccccc2)C23c4c5ccc6c7cc8c9c%10c(cc%11cc%12c%13c%14c(cc%15c%16ccc-5c2c%16c2c5c%16c%17c(c(c46)c7c9c%17c4c%10c%11c%13c4c%16c%14c%152)C513)C%12)C8,0.76,12.8,56.00000000000001,4.8,5.447680000000002,13.493333333333377,4.8,5.4,1:2.5,CN,CN,,ITO/PEDOT:PSS/active layer/LiF/Al,conventional,LiF,LiF,PEDOT:PSS,PEDOT:PSS,120.0,DCB,o-DCB,,-5.28,-3.59,1.69,-5.9,-3.9,2.0
3350,10.1002/adma.201504091,10.1002/adma.201504091,PPDT2FBT,NIDCS-HO,PPDT2FBT-A,NIDCS-HO,COCCOCCOCCOCC(COCCOCCOCCOC)Oc1cc(-c2ccc(-c3c(F)c(F)cc4nsnc34)s2)c(OC(COCCOCCOCCOC)COCCOCCOCCOC)cc1-c1cccs1,CCCCCCOc1cc(/C=C(\C#N)c2ccc(-c3ccc4c5c(cccc35)C(=O)N(CC(CC)CCCC)C4=O)s2)c(OCCCCCC)cc1/C=C(\C#N)c1ccc(-c2ccc3c4c(cccc24)C(=O)N(CC(CC)CCCC)C3=O)s1,1.03,11.25,52.0,6.05,6.025500000000001,0.4049586776859316,,,1:2.5,,,,ITO/PEDOT:PSS/active layer/Ca/Al,conventional,Ca,Ca,PEDOT:PSS,PEDOT:PSS,,chloroform,chloroform,,-5.43,-3.67,1.76,-5.79,-3.75,2.04
3354,10.1039/c4py00566j,10.1039/c4py00566j,PSEHTT,PNBTDIP,PSEHTT,PNBTDIP,CCCCC(CC)Cc1ccsc1-c1nc2sc(-c3sc(-c4cc5c(s4)-c4sccc4[Si]5(CC(CC)CCCC)CC(CC)CCCC)cc3CC(CC)CCCC)nc2s1,CCCCCCCCCCCCC(CCCCCCCCCC)CN1C(=O)c2c3nc(-c4ccccc4)sc3c3c4c(c5nc(-c6ccc(-c7ccccc7)cc6)sc5c(c24)C1=O)C(=O)N(CC(CCCCCCCCCC)CCCCCCCCCCCC)C3=O,0.76,3.45,43.0,1.08,1.12746,4.394444444444449,,,,,,,,,,,,,,,,,-5.1,-3.3,1.8,-6.09,-3.92,2.17
3355,10.1039/c4py00566j,10.1039/c4py00566j,PSEHTT,PNBTDIT,PSEHTT,PNBTDIT,CCCCC(CC)Cc1ccsc1-c1nc2sc(-c3sc(-c4cc5c(s4)-c4sccc4[Si]5(CC(CC)CCCC)CC(CC)CCCC)cc3CC(CC)CCCC)nc2s1,CCCCCCCCCCCCC(CCCCCCCCCC)CN1C(=O)c2c3nc(-c4ccccc4)sc3c3c4c(c5nc(-c6ccc(-c7cccs7)cc6)sc5c(c24)C1=O)C(=O)N(CC(CCCCCCCCCC)CCCCCCCCCCCC)C3=O,0.78,3.93,44.0,1.28,1.3487760000000002,5.373125000000013,,,,,,,,,,,,,,,,,-5.1,-3.3,1.8,-5.84,-3.94,1.9
3356,10.1039/c4py00566j,10.1039/c4py00566j,PSEHTT,PNBTDIV,PSEHTT,PNBTDIV,CCCCC(CC)Cc1ccsc1-c1nc2sc(-c3sc(-c4cc5c(s4)-c4sccc4[Si]5(CC(CC)CCCC)CC(CC)CCCC)cc3CC(CC)CCCC)nc2s1,C=Cc1ccc(-c2nc3c4c5c(c6sc(-c7ccccc7)nc6c6c5c(c3s2)C(=O)N(CC(CCCCCCCCCC)CCCCCCCCCCCC)C6=O)C(=O)N(CC(CCCCCCCCCC)CCCCCCCCCCCC)C4=O)cc1,0.78,4.39,44.0,1.42,1.5066479999999998,6.101971830985904,,,,,,,,,,,,,,,,,-5.1,-3.3,1.8,-5.73,-3.86,1.87
3357,10.1021/ma2012706,10.1021/ma2012706,P3HT,Poly(il),P3HT,Poly(il),CCCCCCc1ccsc1,CCCCCCCCC(CCCCCC)CN1C(=O)/C(=C2/C(=O)N(CC(CCCCCC)CCCCCCCC)c3ccccc32)c2ccccc21,0.55,0.98,35.0,0.19,0.18865,0.7105263157894685,,,1:1,,,,conventional,conventional,,,PEDOT:PSS,PEDOT:PSS,,chlorobenzene,chlorobenzene,,-5.2,-3.2,2.0,-5.54,-3.84,1.7
3358,10.1021/ma2012706,10.1021/ma2012706,P3HT,Poly(il),P3HT,Poly(il),CCCCCCc1ccsc1,CCCCCCCCC(CCCCCC)CN1C(=O)/C(=C2/C(=O)N(CC(CCCCCC)CCCCCCCC)c3ccccc32)c2ccccc21,0.57,0.9,50.0,0.26,0.2565,1.3461538461538474,,,1:1,,,,conventional,conventional,,,PEDOT:PSS,PEDOT:PSS,,chlorobenzene,chlorobenzene,,-5.2,-3.2,2.0,-5.54,-3.84,1.7
3359,10.1021/ma2012706,10.1021/ma2012706,P3HT,Poly(il),P3HT,Poly(il),CCCCCCc1ccsc1,CCCCCCCCC(CCCCCC)CN1C(=O)/C(=C2/C(=O)N(CC(CCCCCC)CCCCCCCC)c3ccccc32)c2ccccc21,0.62,1.91,41.0,0.47,0.485522,3.3025531914893693,,,1:1,,,,conventional,conventional,,,PEDOT:PSS,PEDOT:PSS,,chlorobenzene,chlorobenzene,,-5.2,-3.2,2.0,-5.54,-3.84,1.7
3403,10.1002/aenm.201700944,10.1002/aenm.201700944,PNTBDT-H,PC71BM,PNTBDT-H,PC71BM,CCCCCCCCCCC(CCCCCCCC)Cc1ccsc1-c1cc2cc3sc(-c4sc(-c5cc6c(ccc7nsnc76)c6nsnc56)cc4CC(CCCCCCCC)CCCCCCCCCC)cc3cc2s1,COC(=O)CCCC1(c2ccccc2)C23c4c5ccc6c7cc8c9c%10c(cc%11cc%12c%13c%14c(cc%15c%16ccc-5c2c%16c2c5c%16c%17c(c(c46)c7c9c%17c4c%10c%11c%13c4c%16c%14c%152)C513)C%12)C8,0.84,16.5,72.1,9.9,9.99306,0.9399999999999946,,,,,,,ITO/PEDOT:PSS/active layer/PNDIT-F3N-Br/Ag,conventional,PNDIT-F3N-Br,PNDIT-F3N-Br,PEDOT:PSS,PEDOT:PSS,,chlorobenzene,chlorobenzene,,-5.42,-3.48,1.94,-5.9,-3.9,2.0
3404,10.1002/aenm.201700944,10.1002/aenm.201700944,PNTBDT-L,PC71BM,PNTBDT-H,PC71BM,CCCCCCCCCCC(CCCCCCCC)Cc1ccsc1-c1cc2cc3sc(-c4sc(-c5cc6c(ccc7nsnc76)c6nsnc56)cc4CC(CCCCCCCC)CCCCCCCCCC)cc3cc2s1,COC(=O)CCCC1(c2ccccc2)C23c4c5ccc6c7cc8c9c%10c(cc%11cc%12c%13c%14c(cc%15c%16ccc-5c2c%16c2c5c%16c%17c(c(c46)c7c9c%17c4c%10c%11c%13c4c%16c%14c%152)C513)C%12)C8,0.86,8.2,60.8,4.2,4.287615999999999,2.0860952380952096,,,,,,,ITO/PEDOT:PSS/active layer/PNDIT-F3N-Br/Ag,conventional,PNDIT-F3N-Br,PNDIT-F3N-Br,PEDOT:PSS,PEDOT:PSS,,chlorobenzene,chlorobenzene,,-5.42,-3.48,1.94,-5.9,-3.9,2.0
3405,10.1002/aenm.201700944,10.1002/aenm.201700944,PNTBDT-M,PC71BM,PNTBDT-H,PC71BM,CCCCCCCCCCC(CCCCCCCC)Cc1ccsc1-c1cc2cc3sc(-c4sc(-c5cc6c(ccc7nsnc76)c6nsnc56)cc4CC(CCCCCCCC)CCCCCCCCCC)cc3cc2s1,COC(=O)CCCC1(c2ccccc2)C23c4c5ccc6c7cc8c9c%10c(cc%11cc%12c%13c%14c(cc%15c%16ccc-5c2c%16c2c5c%16c%17c(c(c46)c7c9c%17c4c%10c%11c%13c4c%16c%14c%152)C513)C%12)C8,0.85,14.7,67.9,8.3,8.484105000000001,2.218132530120489,,,,,,,ITO/PEDOT:PSS/active layer/PNDIT-F3N-Br/Ag,conventional,PNDIT-F3N-Br,PNDIT-F3N-Br,PEDOT:PSS,PEDOT:PSS,,chlorobenzene,chlorobenzene,,-5.42,-3.48,1.94,-5.9,-3.9,2.0
3406,10.1002/aenm.201700944,10.1002/aenm.201700944,PNTT-H,PC71BM,PNTT-H,PC71BM,CCCCCCCCCCC(CCCCCCCC)Cc1ccsc1-c1ccc(-c2sc(-c3cc4c(ccc5nsnc54)c4nsnc34)cc2CC(CCCCCCCC)CCCCCCCCCC)s1,COC(=O)CCCC1(c2ccccc2)C23c4c5ccc6c7cc8c9c%10c(cc%11cc%12c%13c%14c(cc%15c%16ccc-5c2c%16c2c5c%16c%17c(c(c46)c7c9c%17c4c%10c%11c%13c4c%16c%14c%152)C513)C%12)C8,0.77,20.2,71.8,11.1,11.167772,0.610558558558556,,,,,,,ITO/ZnO/active layer/MoO3/Al,inverted,ZnO,ZnO,MoO3,MoO3,280.0,chlorobenzene,chlorobenzene,,-5.36,-3.48,1.88,-5.9,-3.9,2.0
3407,10.1002/aenm.201700944,10.1002/aenm.201700944,PNTT-L,PC71BM,PNTT-H,PC71BM,CCCCCCCCCCC(CCCCCCCC)Cc1ccsc1-c1ccc(-c2sc(-c3cc4c(ccc5nsnc54)c4nsnc34)cc2CC(CCCCCCCC)CCCCCCCCCC)s1,COC(=O)CCCC1(c2ccccc2)C23c4c5ccc6c7cc8c9c%10c(cc%11cc%12c%13c%14c(cc%15c%16ccc-5c2c%16c2c5c%16c%17c(c(c46)c7c9c%17c4c%10c%11c%13c4c%16c%14c%152)C513)C%12)C8,0.77,12.0,64.5,5.8,5.9598,2.7551724137931144,,,,,,,ITO/PEDOT:PSS/active layer/PNDIT-F3N-Br/Ag,conventional,PNDIT-F3N-Br,PNDIT-F3N-Br,PEDOT:PSS,PEDOT:PSS,,chlorobenzene,chlorobenzene,,-5.36,-3.48,1.88,-5.9,-3.9,2.0
3408,10.1002/aenm.201700944,10.1002/aenm.201700944,PNTT-M,PC71BM,PNTT-H,PC71BM,CCCCCCCCCCC(CCCCCCCC)Cc1ccsc1-c1ccc(-c2sc(-c3cc4c(ccc5nsnc54)c4nsnc34)cc2CC(CCCCCCCC)CCCCCCCCCC)s1,COC(=O)CCCC1(c2ccccc2)C23c4c5ccc6c7cc8c9c%10c(cc%11cc%12c%13c%14c(cc%15c%16ccc-5c2c%16c2c5c%16c%17c(c(c46)c7c9c%17c4c%10c%11c%13c4c%16c%14c%152)C513)C%12)C8,0.77,14.4,65.3,7.0,7.240464,3.435200000000004,,,,,,,ITO/PEDOT:PSS/active layer/PNDIT-F3N-Br/Ag,conventional,PNDIT-F3N-Br,PNDIT-F3N-Br,PEDOT:PSS,PEDOT:PSS,,chlorobenzene,chlorobenzene,,-5.36,-3.48,1.88,-5.9,-3.9,2.0
3427,10.1021/acs.chemmater.7b03770,10.1021/acs.chemmater.7b03770,PTB7-Th,DTNR,PTB7-Th,DTNR,CCCCC(CC)COC(=O)c1sc2csc(-c3cc4c(-c5ccc(CC(CC)CCCC)s5)c5sccc5c(-c5ccc(CC(CC)CCCC)s5)c4s3)c2c1F,CCCCC(CC)CC1(CC(CC)CCCC)c2cc(-c3ccc(/C=C4\SC(=S)N(CC)C4=O)c4nsnc34)sc2-c2c1ccc1c3c(ccc21)C(CC(CC)CCCC)(CC(CC)CCCC)c1cc(-c2ccc(/C=C4\SC(=S)N(CC)C4=O)c4nsnc24)sc1-3,1.08,13.73,51.0,7.44,7.562484,1.6462903225806451,,,,,,,,,ZnO,,MoO3,,90.0,chlorobenzene,,,-5.26,-3.62,1.64,-5.67,-3.75,1.92
3428,10.1021/acs.chemmater.7b03770,10.1021/acs.chemmater.7b03770,PTB7-Th,DTNR,PTB7-Th,DTNR,CCCCC(CC)COC(=O)c1sc2csc(-c3cc4c(-c5ccc(CC(CC)CCCC)s5)c5sccc5c(-c5ccc(CC(CC)CCCC)s5)c4s3)c2c1F,CCCCC(CC)CC1(CC(CC)CCCC)c2cc(-c3ccc(/C=C4\SC(=S)N(CC)C4=O)c4nsnc34)sc2-c2c1ccc1c3c(ccc21)C(CC(CC)CCCC)(CC(CC)CCCC)c1cc(-c2ccc(/C=C4\SC(=S)N(CC)C4=O)c4nsnc24)sc1-3,1.08,13.35,53.0,7.52,7.641540000000001,1.6162234042553367,,,,,,,,,ZnO,,MoO3,,90.0,chlorobenzene,,,-5.26,-3.62,1.64,-5.67,-3.75,1.92
3429,10.1021/acs.chemmater.7b03770,10.1021/acs.chemmater.7b03770,PTB7-Th,DTNR,PTB7-Th,DTNR,CCCCC(CC)COC(=O)c1sc2csc(-c3cc4c(-c5ccc(CC(CC)CCCC)s5)c5sccc5c(-c5ccc(CC(CC)CCCC)s5)c4s3)c2c1F,CCCCC(CC)CC1(CC(CC)CCCC)c2cc(-c3ccc(/C=C4\SC(=S)N(CC)C4=O)c4nsnc34)sc2-c2c1ccc1c3c(ccc21)C(CC(CC)CCCC)(CC(CC)CCCC)c1cc(-c2ccc(/C=C4\SC(=S)N(CC)C4=O)c4nsnc24)sc1-3,1.08,13.88,54.0,8.08,8.094816000000002,0.1833663366336818,,,,,,,,,ZnO,,MoO3,,90.0,chlorobenzene,,,-5.26,-3.62,1.64,-5.67,-3.75,1.92
3430,10.1021/acs.chemmater.7b03770,10.1021/acs.chemmater.7b03770,PTB7-Th,PC71BM,PTB7-Th,PC71BM,CCCCC(CC)COC(=O)c1sc2csc(-c3cc4c(-c5ccc(CC(CC)CCCC)s5)c5sccc5c(-c5ccc(CC(CC)CCCC)s5)c4s3)c2c1F,COC(=O)CCCC1(c2ccccc2)C23c4c5ccc6c7cc8c9c%10c(cc%11cc%12c%13c%14c(cc%15c%16ccc-5c2c%16c2c5c%16c%17c(c(c46)c7c9c%17c4c%10c%11c%13c4c%16c%14c%152)C513)C%12)C8,0.79,16.74,67.0,8.64,8.860482,2.551874999999985,,,,,,,,,,,,,,,,,-5.26,-3.62,1.64,-5.94,-3.94,2.0
3431,10.1021/acs.chemmater.9b00639,10.1021/acs.chemmater.9b00639,PBDB-T,PNDI-FTVT,PBDB-T,PNDI-FTVT,CCCCC(CC)Cc1ccc(-c2c3cc(-c4ccc(-c5sc(-c6cccs6)c6c5C(=O)c5c(CC(CC)CCCC)sc(CC(CC)CCCC)c5C6=O)s4)sc3c(-c3ccc(CC(CC)CCCC)s3)c3ccsc23)s1,CCCCCCCCCCC(CCCCCCCC)CN1C(=O)c2ccc3c4c(c(-c5cc(F)c(/C=C/c6sccc6F)s5)cc(c24)C1=O)C(=O)N(CC(CCCCCCCC)CCCCCCCCCC)C3=O,0.72,14.6,69.0,7.04,7.253279999999998,3.0295454545454312,,,,,,,,,,,,,,,,,-5.33,-2.92,2.41,-5.5,-3.96,1.54
3432,10.1021/acs.chemmater.9b00639,10.1021/acs.chemmater.9b00639,PBDB-T,PNDI-TVT,PBDB-T,PNDI-TVT,CCCCC(CC)Cc1ccc(-c2c3cc(-c4ccc(-c5sc(-c6cccs6)c6c5C(=O)c5c(CC(CC)CCCC)sc(CC(CC)CCCC)c5C6=O)s4)sc3c(-c3ccc(CC(CC)CCCC)s3)c3ccsc23)s1,CCCCCCCCCCC(CCCCCCCC)CN1C(=O)c2ccc3c4c(c(-c5ccc(/C=C/c6cccs6)s5)cc(c24)C1=O)C(=O)N(CC(CCCCCCCC)CCCCCCCCCC)C3=O,0.85,9.92,62.0,5.06,5.22784,3.31699604743083,,,,,,,,,,,,,,,,,-5.33,-2.92,2.41,-5.36,-3.89,1.47
3448,10.1039/c2py20917a,10.1039/c2py20917a,Polymer 7,PC61BM,Polymer 7,PC61BM,CCCCC(CC)CN1C(=O)C2=C(c3ccccc3)N(CC(CC)CCCC)C(=O)C2=C1c1ccccc1,COC(=O)CCCC1(c2ccccc2)C23c4c5c6c7c8c9c(c%10c%11c2c2c%12c4c4c%13c5c5c7c7c8c8c%14c9c%10c9c%10c%11c2c2c%11c%12c4c4c%12c%13c5c5c7c7c8c8c%14c9c9c%10c2c2c%11c4c4c%12c5c7c5c8c9c2c45)C613,1.01,2.93,30.0,0.89,0.8877900000000001,0.2483146067415656,,,,,,,,,,,,,,,,,-5.47,-3.15,2.32,-6.1,-3.7,2.4
3449,10.1039/c2py20917a,10.1039/c2py20917a,Polymer 8,PC61BM,Polymer 8,PC61BM,CCCCC(CC)CN1C(=O)/C(=C2/C(=O)N(CC(CC)CCCC)c3ccccc32)c2ccccc21,COC(=O)CCCC1(c2ccccc2)C23c4c5c6c7c8c9c(c%10c%11c2c2c%12c4c4c%13c5c5c7c7c8c8c%14c9c%10c9c%10c%11c2c2c%11c%12c4c4c%12c%13c5c5c7c7c8c8c%14c9c9c%10c2c2c%11c4c4c%12c5c7c5c8c9c2c45)C613,1.01,1.53,25.0,0.39,0.386325,0.942307692307688,,,,,,,,,,,,,,,,,-5.5,-3.51,1.99,-6.1,-3.7,2.4
3454,10.1039/c7ta10391c,10.1039/c7ta10391c,PTB7-Th,ITCT,PTB7-Th,ITCPTC,CCCCC(CC)COC(=O)c1sc2csc(-c3cc4c(-c5ccc(CC(CC)CCCC)s5)c5sccc5c(-c5ccc(CC(CC)CCCC)s5)c4s3)c2c1F,CCCCCCc1ccc(C2(c3ccc(CCCCCC)cc3)c3cc4c(cc3-c3sc5cc(/C=C6\C(=O)c7cscc7C6=C(C#N)C#N)sc5c32)C(c2ccc(CCCCCC)cc2)(c2ccc(CCCCCC)cc2)c2c-4sc3cc(/C=C4\C(=O)c5cscc5C4=C(C#N)C#N)sc23)cc1,0.96,13.61,63.0,8.23,8.231327999999998,0.0161360874847792,,,1:1.5,DIO,DIO,,inverted,inverted,ZnO,ZnO,MoO3,MoO3,,chlorobenzene,chlorobenzene,110.0,-5.22,-3.64,1.58,-5.62,-3.92,1.7
3455,10.1039/c8ta03753a,10.1039/c8ta03753a,PBDB-TF,HF-PCIC,PBDB-TF,HF-PCIC,CCCCC(CC)Cc1sc(-c2c3cc(-c4ccc(-c5sc(-c6cccs6)c6c5C(=O)c5c(CC(CC)CCCC)sc(CC(CC)CCCC)c5C6=O)s4)sc3c(-c3cc(F)c(CC(CC)CCCC)s3)c3ccsc23)cc1F,CCCCC(CC)CC1(CC(CC)CCCC)C2=C(SC(c3cc(F)c(-c4cc5c(s4)-c4sc(/C=C6\C(=O)c7cc(F)c(F)cc7C6=C(C#N)C#N)cc4C5(CC(CC)CCCC)CC(CC)CCCC)cc3F)C2)c2sc(/C=C3\C(=O)c4cc(F)c(F)cc4C3=C(C#N)C#N)cc21,0.92,16.01,72.42,10.97,10.666886640000005,2.763111759343642,,,,,,,,,,,,,,,,,-5.48,-3.64,1.84,-5.53,-3.83,1.7
3456,10.1039/c8ta03753a,10.1039/c8ta03753a,PBDB-TF,OFcPCIC,PBDB-TF,OFcPCIC,CCCCC(CC)Cc1sc(-c2c3cc(-c4ccc(-c5sc(-c6cccs6)c6c5C(=O)c5c(CC(CC)CCCC)sc(CC(CC)CCCC)c5C6=O)s4)sc3c(-c3cc(F)c(CC(CC)CCCC)s3)c3ccsc23)cc1F,CCCCC(CC)CC1(CC(CC)CCCC)C2=C(SC(c3c(F)c(F)c(-c4cc5c(s4)-c4sc(/C=C6\C(=O)c7cc(F)c(F)cc7C6=C(C#N)C#N)cc4C5(CC(CC)CCCC)CC(CC)CCCC)c(F)c3F)C2)c2sc(/C=C3\C(=O)c4cc(F)c(F)cc4C3=C(C#N)C#N)cc21,0.91,13.76,73.37,9.09,9.18709792,1.068183938393834,,,,,,,,,,,,,,,,,-5.48,-3.64,1.84,-5.66,-3.86,1.8
3459,10.1021/acsami.9b08722,10.1021/acsami.9b08722,PBZ-1Si,IT-M,PBZ-1Si,IT-M,CCCCCCCCC(CCCCCC)Cc1ccc(-c2c3cc(-c4ccc(-c5c(F)c(F)c(-c6cccs6)c6nn(CCCCCC[Si](C)(O[Si](C)(C)C)O[Si](C)(C)C)nc56)s4)sc3c(-c3ccc(CC(CCCCCC)CCCCCCCC)s3)c3ccsc23)s1,CCCCCCc1ccc(C2(c3ccc(CCCCCC)cc3)c3cc4c(cc3-c3sc5cc(/C=C6\C(=O)c7ccc(C)cc7C6=C(C#N)C#N)sc5c32)C(c2ccc(CCCCCC)cc2)(c2ccc(CCCCCC)cc2)c2c-4sc3cc(/C=C4\C(=O)c5ccc(C)cc5C4=C(C#N)C#N)sc23)cc1,0.94,13.53,62.150000000000006,7.94,7.904361300000001,0.4488501259445819,,,1:1,DPE,,0.5 vol % DPE,ITO/ZnO/PFN-Br/active layer/MoO3/Al,inverted,ZnO/PFN-Br,,MoO3,,100.0,,,,-5.29,-3.35,1.94,-5.58,-3.98,1.6
3460,10.1021/acsami.9b08722,10.1021/acsami.9b08722,PBZ-2Si,IT-M,PBZ-2Si,IT-M,CCCCCCCCC(CCCCCC)Cn1nc2c(-c3cccs3)c(F)c(F)c(-c3ccc(-c4cc5c(-c6ccc(CCCCCC[Si](C)(O[Si](C)(C)C)O[Si](C)(C)C)s6)c6sccc6c(-c6ccc(CCCCCC[Si](C)(O[Si](C)(C)C)O[Si](C)(C)C)s6)c5s4)s3)c2n1,CCCCCCc1ccc(C2(c3ccc(CCCCCC)cc3)c3cc4c(cc3-c3sc5cc(/C=C6\C(=O)c7ccc(C)cc7C6=C(C#N)C#N)sc5c32)C(c2ccc(CCCCCC)cc2)(c2ccc(CCCCCC)cc2)c2c-4sc3cc(/C=C4\C(=O)c5ccc(C)cc5C4=C(C#N)C#N)sc23)cc1,0.88,17.5,71.00999999999999,10.88,10.935539999999998,0.5104779411764433,,,1:1.3,DPE; NMP,,0.5 vol % DPE; 0.5 vol % NMP,ITO/ZnO/PFN-Br/active layer/MoO3/Al,inverted,ZnO/PFN-Br,,MoO3,,100.0,,,,-5.26,-3.32,1.94,-5.58,-3.98,1.6
3461,10.1021/acsami.9b08722,10.1021/acsami.9b08722,PBZ-3Si,IT-M,PBZ-3Si,IT-M,C[Si](C)(C)O[Si](C)(CCCCCCc1ccc(-c2c3cc(-c4ccc(-c5c(F)c(F)c(-c6cccs6)c6nn(CCCCCC[Si](C)(O[Si](C)(C)C)O[Si](C)(C)C)nc56)s4)sc3c(-c3ccc(CCCCCC[Si](C)(O[Si](C)(C)C)O[Si](C)(C)C)s3)c3ccsc23)s1)O[Si](C)(C)C,CCCCCCc1ccc(C2(c3ccc(CCCCCC)cc3)c3cc4c(cc3-c3sc5cc(/C=C6\C(=O)c7ccc(C)cc7C6=C(C#N)C#N)sc5c32)C(c2ccc(CCCCCC)cc2)(c2ccc(CCCCCC)cc2)c2c-4sc3cc(/C=C4\C(=O)c5ccc(C)cc5C4=C(C#N)C#N)sc23)cc1,0.92,15.56,67.69,9.7,9.68995888,0.1035167010309131,,,1:1,DPE,,0.5 vol % DPE,ITO/ZnO/PFN-Br/active layer/MoO3/Al,inverted,ZnO/PFN-Br,,MoO3,,100.0,,,,-5.21,-3.27,1.94,-5.58,-3.98,1.6
3478,10.1021/acs.macromol.6b00248,10.1021/acs.macromol.6b00248,PBDD4T-2F,ITIC,PBDD4T-2F,ITIC,CCCCC(CC)Cc1csc(-c2sc(-c3cc(CC(CC)CCCC)c(-c4cc(F)c(-c5sccc5F)s4)s3)c3c2C(=O)c2c(CC(CC)CCCC)sc(CC(CC)CCCC)c2C3=O)c1,CCCCCCc1ccc(C2(c3ccc(CCCCCC)cc3)c3cc4c(cc3-c3sc5cc(C=C6C(=O)c7ccccc7C6=C(C#N)C#N)sc5c32)C(c2ccc(CCCCCC)cc2)(c2ccc(CCCCCC)cc2)c2c-4sc3cc(C=C4C(=O)c5ccccc5C4=C(C#N)C#N)sc23)cc1,0.94,15.04,61.0,8.13,8.623936,6.075473554735543,,,1:1,DPE,,100:1 v/v solvent:additive,ITO/PFN/BHJ-active-layer/MoO3/Al,,PFN,,MoO3,,90.0,,,,-5.39,-3.61,1.78,-5.51,-3.78,1.73
3479,10.1021/acs.macromol.6b00248,10.1021/acs.macromol.6b00248,PBDD4T,PC71BM,PBDD4T,PC71BM,CCCCC(CC)Cc1csc(-c2sc(-c3cc(CC(CC)CCCC)c(-c4ccc(-c5cccs5)s4)s3)c3c2C(=O)c2c(CC(CC)CCCC)sc(CC(CC)CCCC)c2C3=O)c1,COC(=O)CCCC1(c2ccccc2)C23c4c5ccc6c7cc8c9c%10c(cc%11cc%12c%13c%14c(cc%15c%16ccc-5c2c%16c2c5c%16c%17c(c(c46)c7c9c%17c4c%10c%11c%13c4c%16c%14c%152)C513)C%12)C8,0.86,11.16,68.0,6.24,6.526368,4.5892307692307615,,,1.5:1,DIO,,100:1 v/v solvent:additive,ITO/PFN/BHJ-active-layer/MoO3/Al,,PFN,,MoO3,,78.0,,,,-5.3,-3.54,1.76,-5.9,-3.9,2.0
3480,10.1021/acs.macromol.6b00248,10.1021/acs.macromol.6b00248,PBDD4T-2F,PC71BM,PBDD4T-2F,PC71BM,CCCCC(CC)Cc1csc(-c2sc(-c3cc(CC(CC)CCCC)c(-c4cc(F)c(-c5sccc5F)s4)s3)c3c2C(=O)c2c(CC(CC)CCCC)sc(CC(CC)CCCC)c2C3=O)c1,COC(=O)CCCC1(c2ccccc2)C23c4c5ccc6c7cc8c9c%10c(cc%11cc%12c%13c%14c(cc%15c%16ccc-5c2c%16c2c5c%16c%17c(c(c46)c7c9c%17c4c%10c%11c%13c4c%16c%14c%152)C513)C%12)C8,0.88,15.13,68.0,8.68,9.053792,4.306359447004628,,,1.5:1,DIO,,100:1 v/v solvent:additive,ITO/PFN/BHJ-active-layer/MoO3/Al,,PFN,,MoO3,,91.0,,,,-5.39,-3.61,1.78,-5.9,-3.9,2.0
3489,10.1002/aelm.201700358,10.1002/aelm.201700358,PTB7-Th,ITIC,PTB7-Th,ITIC,CCCCC(CC)COC(=O)c1sc2csc(-c3cc4c(-c5ccc(CC(CC)CCCC)s5)c5sccc5c(-c5ccc(CC(CC)CCCC)s5)c4s3)c2c1F,CCCCCCc1ccc(C2(c3ccc(CCCCCC)cc3)c3cc4c(cc3-c3sc5cc(C=C6C(=O)c7ccccc7C6=C(C#N)C#N)sc5c32)C(c2ccc(CCCCCC)cc2)(c2ccc(CCCCCC)cc2)c2c-4sc3cc(C=C4C(=O)c5ccccc5C4=C(C#N)C#N)sc23)cc1,0.822,14.0,66.2,7.43,7.618296,2.534266487214001,,,1:1.2,DIO,DIO,,ITO/ZnO/active layer/MoOx/Ag,inverted,ZnO,ZnO,MoOx,MoO3,90.0,CB:DIO (97:3),chlorobenzene,,-5.24,-3.66,1.58,-5.51,-3.78,1.73
3490,10.1002/aelm.201700358,10.1002/aelm.201700358,PTB7-Th,PC71BM,PTB7-Th,PC71BM,CCCCC(CC)COC(=O)c1sc2csc(-c3cc4c(-c5ccc(CC(CC)CCCC)s5)c5sccc5c(-c5ccc(CC(CC)CCCC)s5)c4s3)c2c1F,COC(=O)CCCC1(c2ccccc2)C23c4c5ccc6c7cc8c9c%10c(cc%11cc%12c%13c%14c(cc%15c%16ccc-5c2c%16c2c5c%16c%17c(c(c46)c7c9c%17c4c%10c%11c%13c4c%16c%14c%152)C513)C%12)C8,0.804,13.7,46.2,4.89,5.0888376,4.066208588957056,,,1:1.5,,,,ITO/ZnO/active layer/MoOx/Ag,inverted,ZnO,ZnO,MoOx,MoO3,100.0,CB,chlorobenzene,,-5.24,-3.66,1.58,-5.9,-3.9,2.0
3497,10.1039/c7ta06631g,10.1039/c7ta06631g,PBDB-T,IDT-N,PBDB-T,IDT-N,CCCCC(CC)Cc1ccc(-c2c3cc(-c4ccc(-c5sc(-c6cccs6)c6c5C(=O)c5c(CC(CC)CCCC)sc(CC(CC)CCCC)c5C6=O)s4)sc3c(-c3ccc(CC(CC)CCCC)s3)c3ccsc23)s1,CCCCCCc1ccc(C2(c3ccc(CCCCCC)cc3)c3cc4c(cc3-c3sc(/C=C5\C(=O)c6cc7ccccc7cc6C5=C(C#N)C#N)cc32)C(c2ccc(CCCCCC)cc2)(c2ccc(CCCCCC)cc2)c2cc(/C=C3\C(=O)c5cc6ccccc6cc5C3=C(C#N)C#N)sc2-4)cc1,0.78,14.89,59.12,6.9,6.86631504,0.4881878260869627,,,1:1,,,,ITO/PEDOT:PSS/active layer/PNDIT-F3N-Br/Ag,conventional,PNDIT-F3N-Br,PNDIT-F3N-Br,PEDOT:PSS,PEDOT:PSS,100.0,CHCl3,,100.0,-5.33,-3.53,1.8,-5.73,-4.08,1.65
3498,10.1039/c7ta06631g,10.1039/c7ta06631g,PBDB-T,IDT-T-N,PBDB-T,IDT-T-N,CCCCC(CC)Cc1ccc(-c2c3cc(-c4ccc(-c5sc(-c6cccs6)c6c5C(=O)c5c(CC(CC)CCCC)sc(CC(CC)CCCC)c5C6=O)s4)sc3c(-c3ccc(CC(CC)CCCC)s3)c3ccsc23)s1,CCCCCCc1ccc(C2(c3ccc(CCCCCC)cc3)c3cc4c(cc3-c3sc(-c5sc(/C=C6\C(=O)c7cc8ccccc8cc7C6=C(C#N)C#N)cc5CC(CC)CCCC)cc32)C(c2ccc(CCCCCC)cc2)(c2ccc(CCCCCC)cc2)c2cc(-c3sc(/C=C5\C(=O)c6cc7ccccc7cc6C5=C(C#N)C#N)cc3CC(CC)CCCC)sc2-4)cc1,0.92,12.97,44.79,5.4,5.344521960000001,1.027371111111105,,,1:1,,,,ITO/PEDOT:PSS/active layer/PNDIT-F3N-Br/Ag,conventional,PNDIT-F3N-Br,PNDIT-F3N-Br,PEDOT:PSS,PEDOT:PSS,100.0,CHCl3,,100.0,-5.33,-3.53,1.8,-5.58,-4.06,1.52
3507,10.1021/acs.macromol.6b00269,10.1021/acs.macromol.6b00269,Random PDTSTTBDT,PC71BM,Random PDTSTTBDT,PC71BM,CCCCC(CC)COC(=O)c1cc2csc(-c3cc4c(-c5ccc(CC(CC)CCCC)s5)c5sc(-c6sc(-c7cc8c(s7)-c7sccc7[SiH2]8)c7cc(C(=O)OCC(CC)CCCC)sc67)cc5c(-c5ccc(CC(CC)CCCC)s5)c4s3)c2s1,COC(=O)CCCC1(c2ccccc2)C23c4c5ccc6c7cc8c9c%10c(cc%11cc%12c%13c%14c(cc%15c%16ccc-5c2c%16c2c5c%16c%17c(c(c46)c7c9c%17c4c%10c%11c%13c4c%16c%14c%152)C513)C%12)C8,0.5,5.51,38.09,1.06,1.0493795,1.0019339622641643,,,1:1.5,DIO,,5 vol %,ITO/ZnO/active layer/MoO3/Ag,inverted BHJ,ZnO,,MoO3,,98.0,chlorobenzene,,,-5.19,-3.62,1.57,-5.9,-3.9,2.0
3508,10.1021/acs.macromol.6b00269,10.1021/acs.macromol.6b00269,Regioregular PDTSTTBDT,PC71BM,Random PDTSTTBDT,PC71BM,CCCCC(CC)COC(=O)c1cc2csc(-c3cc4c(-c5ccc(CC(CC)CCCC)s5)c5sc(-c6sc(-c7cc8c(s7)-c7sccc7[SiH2]8)c7cc(C(=O)OCC(CC)CCCC)sc67)cc5c(-c5ccc(CC(CC)CCCC)s5)c4s3)c2s1,COC(=O)CCCC1(c2ccccc2)C23c4c5ccc6c7cc8c9c%10c(cc%11cc%12c%13c%14c(cc%15c%16ccc-5c2c%16c2c5c%16c%17c(c(c46)c7c9c%17c4c%10c%11c%13c4c%16c%14c%152)C513)C%12)C8,0.64,14.31,61.55,5.61,5.6369952,0.4811978609625667,,,1:1.5,"DIO, 5 vol %",,5 vol %,inverted,inverted BHJ,ZnO,,MoO3,,97.0,CB,,,-5.08,-3.62,1.46,-5.9,-3.9,2.0
3518,10.1016/j.nanoen.2017.03.013,10.1016/j.nanoen.2017.03.013,PTZ6,ITIC,PTZ6,ITIC,CCCCCCCCCc1nc(-c2nc(CCCCCCCCC)c(-c3ccc(-c4cc5c(-c6cc(OCCCCCC)cc(OCCCCCC)c6)c6sccc6c(-c6cc(OCCCCCC)cc(OCCCCCC)c6)c5s4)s3)s2)sc1-c1cccs1,CCCCCCc1ccc(C2(c3ccc(CCCCCC)cc3)c3cc4c(cc3-c3sc5cc(C=C6C(=O)c7ccccc7C6=C(C#N)C#N)sc5c32)C(c2ccc(CCCCCC)cc2)(c2ccc(CCCCCC)cc2)c2c-4sc3cc(C=C4C(=O)c5ccccc5C4=C(C#N)C#N)sc23)cc1,1.01,9.3,62.1,5.7,5.833053000000001,2.3342631578947577,,,1:1,,,,inverted,inverted,ZnO,ZnO,MoO3,MoO3,85.0,,,,-5.36,-3.36,2.0,-5.48,-3.83,1.65
3519,10.1016/j.nanoen.2017.03.013,10.1016/j.nanoen.2017.03.013,PTZ6,PC71BM,PTZ6,PC71BM,CCCCCCCCCc1nc(-c2nc(CCCCCCCCC)c(-c3ccc(-c4cc5c(-c6cc(OCCCCCC)cc(OCCCCCC)c6)c6sccc6c(-c6cc(OCCCCCC)cc(OCCCCCC)c6)c5s4)s3)s2)sc1-c1cccs1,COC(=O)CCCC1(c2ccccc2)C23c4c5ccc6c7cc8c9c%10c(cc%11cc%12c%13c%14c(cc%15c%16ccc-5c2c%16c2c5c%16c%17c(c(c46)c7c9c%17c4c%10c%11c%13c4c%16c%14c%152)C513)C%12)C8,0.99,5.8,43.7,2.4,2.5092540000000003,4.552250000000018,,,1:1,,,,inverted,inverted,ZnO,ZnO,MoO3,MoO3,85.0,,,,-5.36,-3.36,2.0,-5.87,-3.9,1.97
3533,10.1021/acs.jpcc.6b11848,10.1021/acs.jpcc.6b11848,PB1,ITIC,PBDB-T,ITIC,CCCCC(CC)Cc1ccc(-c2c3cc(-c4ccc(-c5sc(-c6cccs6)c6c5C(=O)c5c(CC(CC)CCCC)sc(CC(CC)CCCC)c5C6=O)s4)sc3c(-c3ccc(CC(CC)CCCC)s3)c3ccsc23)s1,CCCCCCc1ccc(C2(c3ccc(CCCCCC)cc3)c3cc4c(cc3-c3sc5cc(C=C6C(=O)c7ccccc7C6=C(C#N)C#N)sc5c32)C(c2ccc(CCCCCC)cc2)(c2ccc(CCCCCC)cc2)c2c-4sc3cc(C=C4C(=O)c5ccccc5C4=C(C#N)C#N)sc23)cc1,0.907,16.1,65.5,9.56,9.5647685,0.0498797071129795,,,1:1,,,,ITO/PEDOT:PSS/polymer:ITIC/Mg/Al,conventional,Mg,Mg,PEDOT:PSS,PEDOT:PSS,96.0,"1,2-dichlorobenzene (o-DCB)",o-DCB,,-5.25,-3.46,1.79,-5.48,-3.83,1.65
3534,10.1021/acs.jpcc.6b11848,10.1021/acs.jpcc.6b11848,PB1-S,ITIC,PB1-S,ITIC,CCCCCC(C)CSc1ccc(-c2c3cc(-c4ccc(-c5sc(-c6cccs6)c6c5C(=O)c5c(CC(CC)CCCC)sc(CC(CC)CCCC)c5C6=O)s4)sc3c(-c3ccc(SCC(CC)CCCC)s3)c3ccsc23)s1,CCCCCCc1ccc(C2(c3ccc(CCCCCC)cc3)c3cc4c(cc3-c3sc5cc(C=C6C(=O)c7ccccc7C6=C(C#N)C#N)sc5c32)C(c2ccc(CCCCCC)cc2)(c2ccc(CCCCCC)cc2)c2c-4sc3cc(C=C4C(=O)c5ccccc5C4=C(C#N)C#N)sc23)cc1,0.941,17.84,62.5,10.49,10.49215,0.0204957102001767,,,1:1,,,,ITO/PEDOT:PSS/polymer:ITIC/Mg/Al,conventional,Mg,Mg,PEDOT:PSS,PEDOT:PSS,94.0,"1,2-dichlorobenzene (o-DCB)",o-DCB,,-5.3,-3.52,1.78,-5.48,-3.83,1.65
3535,10.1021/acs.jpcc.6b11848,10.1021/acs.jpcc.6b11848,PB2,ITIC,PB2,ITIC,CCCCCCCCCCC(CCCCCCCC)COC(=O)c1cc2c(-c3ccc(-c4cc5c(-c6ccc(CC(CC)CCCC)s6)c6sccc6c(-c6ccc(CC(CC)CCCC)s6)c5s4)s3)sc(-c3cccs3)c2s1,CCCCCCc1ccc(C2(c3ccc(CCCCCC)cc3)c3cc4c(cc3-c3sc5cc(C=C6C(=O)c7ccccc7C6=C(C#N)C#N)sc5c32)C(c2ccc(CCCCCC)cc2)(c2ccc(CCCCCC)cc2)c2c-4sc3cc(C=C4C(=O)c5ccccc5C4=C(C#N)C#N)sc23)cc1,0.628,12.41,47.8,3.72,3.72528344,0.1420279569892331,,,1:1,,,,ITO/PEDOT:PSS/polymer:ITIC/Mg/Al,conventional,Mg,Mg,PEDOT:PSS,PEDOT:PSS,89.0,"1,2-dichlorobenzene (o-DCB)",o-DCB,,-4.94,-3.31,1.63,-5.48,-3.83,1.65
3536,10.1021/acs.jpcc.6b11848,10.1021/acs.jpcc.6b11848,PB2-S,ITIC,PB2-S,ITIC,CCCCCCCCCCC(CCCCCCCC)COC(=O)c1cc2c(-c3ccc(-c4cc5c(-c6ccc(SCC(C)CCCCC)s6)c6sccc6c(-c6ccc(SCC(CC)CCCC)s6)c5s4)s3)sc(-c3cccs3)c2s1,CCCCCCc1ccc(C2(c3ccc(CCCCCC)cc3)c3cc4c(cc3-c3sc5cc(C=C6C(=O)c7ccccc7C6=C(C#N)C#N)sc5c32)C(c2ccc(CCCCCC)cc2)(c2ccc(CCCCCC)cc2)c2c-4sc3cc(C=C4C(=O)c5ccccc5C4=C(C#N)C#N)sc23)cc1,0.73,14.61,50.1,5.35,5.3433153,0.1249476635514037,,,1:1,,,,ITO/PEDOT:PSS/polymer:ITIC/Mg/Al,conventional,Mg,Mg,PEDOT:PSS,PEDOT:PSS,91.0,"1,2-dichlorobenzene (o-DCB)",o-DCB,,-5.08,-3.44,1.64,-5.48,-3.83,1.65
3537,10.1021/acs.jpcc.6b11848,10.1021/acs.jpcc.6b11848,PB3,ITIC,PB3,ITIC,CCCCC(CC)Cc1ccc(-c2c3cc(-c4sc(-c5ccc(-c6cc(CC(CC)CCCC)c(C)s6)c6nsnc56)cc4CC(CC)CCCC)sc3c(-c3ccc(CC(CC)CCCC)s3)c3cc(C)sc23)s1,CCCCCCc1ccc(C2(c3ccc(CCCCCC)cc3)c3cc4c(cc3-c3sc5cc(C=C6C(=O)c7ccccc7C6=C(C#N)C#N)sc5c32)C(c2ccc(CCCCCC)cc2)(c2ccc(CCCCCC)cc2)c2c-4sc3cc(C=C4C(=O)c5ccccc5C4=C(C#N)C#N)sc23)cc1,0.822,13.47,59.8,6.61,6.62125932,0.1703376701966677,,,1:1,,,,ITO/PEDOT:PSS/polymer:ITIC/Mg/Al,conventional,Mg,Mg,PEDOT:PSS,PEDOT:PSS,90.0,"1,2-dichlorobenzene (o-DCB)",o-DCB,,-5.14,-3.44,1.7,-5.48,-3.83,1.65
3538,10.1021/acs.jpcc.6b11848,10.1021/acs.jpcc.6b11848,PB3-S,ITIC,PB3-S,ITIC,CCCCC(CC)CSc1ccc(-c2c3cc(-c4sc(-c5ccc(-c6cc(CC(CC)CCCC)cs6)c6nsnc56)cc4CC(CC)CCCC)sc3c(-c3ccc(SCC(CC)CCCC)s3)c3ccsc23)s1,CCCCCCc1ccc(C2(c3ccc(CCCCCC)cc3)c3cc4c(cc3-c3sc5cc(C=C6C(=O)c7ccccc7C6=C(C#N)C#N)sc5c32)C(c2ccc(CCCCCC)cc2)(c2ccc(CCCCCC)cc2)c2c-4sc3cc(C=C4C(=O)c5ccccc5C4=C(C#N)C#N)sc23)cc1,0.873,16.93,56.00000000000001,8.28,8.276738400000001,0.0393913043478056,,,1:1,,,,ITO/PEDOT:PSS/polymer:ITIC/Mg/Al,conventional,Mg,Mg,PEDOT:PSS,PEDOT:PSS,88.0,"1,2-dichlorobenzene (o-DCB)",o-DCB,,-5.24,-3.53,1.71,-5.48,-3.83,1.65
3549,10.1039/c7ta07882j,10.1039/c7ta07882j,FTAZ,ITIC,FTAZ,ITIC,CCCCCCC(CCCC)CCc1c2cc(-c3ccc(-c4c(F)c(F)c(-c5cccs5)c5nn(CC(CCCC)CCCCCC)nc45)s3)sc2c(CCC(CCCC)CCCCCC)c2ccsc12,CCCCCCc1ccc(C2(c3ccc(CCCCCC)cc3)c3cc4c(cc3-c3sc5cc(C=C6C(=O)c7ccccc7C6=C(C#N)C#N)sc5c32)C(c2ccc(CCCCCC)cc2)(c2ccc(CCCCCC)cc2)c2c-4sc3cc(C=C4C(=O)c5ccccc5C4=C(C#N)C#N)sc23)cc1,0.911,16.25,56.49999999999999,8.37,8.36411875,0.0702658303464735,,,1:1.5,,,,ITO/ZnO/polymer:ITIC/MoO3/Al,inverted,ZnO,ZnO,MoO3,MoO3,90.0,chloroform,chloroform,,-5.48,-3.47,2.01,-5.54,-4.04,1.5
