Repository: JiYiqaq/PCE-KA-GNN

# Data directory

- `raw/Active_Database.csv` is the immutable source dataset bundled under CC BY 4.0. Do not overwrite it with processed data.
- `processed/` is created and populated by the training pipeline. Generated `.pt` and `.pth` caches are intentionally ignored by Git because they can exceed GitHub's normal single-file limit.

See `../DATA_LICENSE.md` for provenance, license and checksum information.

File: data/raw/Active_Database.csv (part 27 of 471)
id,doi,doi_norm,donor,acceptor,donor_canonical,acceptor_canonical,donor_smiles,acceptor_smiles,voc,jsc,ff,pce,pce_recomputed,pce_relative_error_percent,pce_avg,pce_best,d_a_ratio,additive,additive_canonical,additive_ratio,device_structure,device_type,etl,etl_canonical,htl,htl_canonical,active_layer_thickness,solvent,solvent_canonical,annealing_temp,homo_d,lumo_d,eg_d,homo_a,lumo_a,eg_a
3550,10.1039/c7ta07882j,10.1039/c7ta07882j,HTAZ,ITIC,HTAZ,ITIC,CCCCCCC(CCCC)CCc1c2cc(-c3ccc(-c4ccc(-c5cccs5)c5nn(CC(CCCC)CCCCCC)nc45)s3)sc2c(CCC(CCCC)CCCCCC)c2ccsc12,CCCCCCc1ccc(C2(c3ccc(CCCCCC)cc3)c3cc4c(cc3-c3sc5cc(C=C6C(=O)c7ccccc7C6=C(C#N)C#N)sc5c32)C(c2ccc(CCCCCC)cc2)(c2ccc(CCCCCC)cc2)c2c-4sc3cc(C=C4C(=O)c5ccccc5C4=C(C#N)C#N)sc23)cc1,0.851,12.54,39.900000000000006,4.26,4.25794446,0.0482521126760503,,,1:1.5,,,,ITO/ZnO/polymer:ITIC/MoO3/Al,inverted,ZnO,ZnO,MoO3,MoO3,90.0,chloroform,chloroform,,-5.42,-3.44,1.98,-5.54,-4.04,1.5
3551,10.1021/jp311059d,10.1021/jp311059d,PBDTTPD,PC61BM,PBDTTPD,PC61BM,CCCCC(CC)Cc1ccc(-c2c3cc(-c4scc5c4C(=O)N(CC(CC)CCCC)C5=O)sc3c(-c3ccc(CC(CC)CCCC)s3)c3ccsc23)s1,COC(=O)CCCC1(c2ccccc2)C23c4c5c6c7c8c9c(c%10c%11c2c2c%12c4c4c%13c5c5c7c7c8c8c%14c9c%10c9c%10c%11c2c2c%11c%12c4c4c%12c%13c5c5c7c7c8c8c%14c9c9c%10c2c2c%11c4c4c%12c5c7c5c8c9c2c45)C613,0.75,8.25,45.0,2.78,2.784375,0.1573741007194251,,,1:4,,,,ITO/PEDOT:PSS/PBDTTPD:PC61BM/LiF/Al,,LiF,,PEDOT:PSS,,89.0,CB,,150.0,-5.35,-3.17,2.18,-5.93,-3.91,2.02
3552,10.1021/jp311059d,10.1021/jp311059d,PBDTTPD,PC61BM,PBDTTPD,PC61BM,CCCCC(CC)Cc1ccc(-c2c3cc(-c4scc5c4C(=O)N(CC(CC)CCCC)C5=O)sc3c(-c3ccc(CC(CC)CCCC)s3)c3ccsc23)s1,COC(=O)CCCC1(c2ccccc2)C23c4c5c6c7c8c9c(c%10c%11c2c2c%12c4c4c%13c5c5c7c7c8c8c%14c9c%10c9c%10c%11c2c2c%11c%12c4c4c%12c%13c5c5c7c7c8c8c%14c9c9c%10c2c2c%11c4c4c%12c5c7c5c8c9c2c45)C613,0.82,9.0,45.0,3.31,3.321,0.332326283987919,,,1:3,,,,ITO/PEDOT:PSS/PBDTTPD:PC61BM/LiF/Al,,LiF,,PEDOT:PSS,,89.0,CB,,,-5.35,-3.17,2.18,-5.93,-3.91,2.02
3553,10.1021/jp311059d,10.1021/jp311059d,PBDTTPD,PC61BM,PBDTTPD,PC61BM,CCCCC(CC)Cc1ccc(-c2c3cc(-c4scc5c4C(=O)N(CC(CC)CCCC)C5=O)sc3c(-c3ccc(CC(CC)CCCC)s3)c3ccsc23)s1,COC(=O)CCCC1(c2ccccc2)C23c4c5c6c7c8c9c(c%10c%11c2c2c%12c4c4c%13c5c5c7c7c8c8c%14c9c%10c9c%10c%11c2c2c%11c%12c4c4c%12c%13c5c5c7c7c8c8c%14c9c9c%10c2c2c%11c4c4c%12c5c7c5c8c9c2c45)C613,0.93,8.82,54.0,4.41,4.429404,0.4399999999999944,,,1:1,,,,ITO/PEDOT:PSS/PBDTTPD:PC61BM/LiF/Al,,LiF,,PEDOT:PSS,,89.0,CB,,,-5.35,-3.17,2.18,-5.93,-3.91,2.02
3554,10.1021/jp311059d,10.1021/jp311059d,PBDTTPD,PC61BM,PBDTTPD,PC61BM,CCCCC(CC)Cc1ccc(-c2c3cc(-c4scc5c4C(=O)N(CC(CC)CCCC)C5=O)sc3c(-c3ccc(CC(CC)CCCC)s3)c3ccsc23)s1,COC(=O)CCCC1(c2ccccc2)C23c4c5c6c7c8c9c(c%10c%11c2c2c%12c4c4c%13c5c5c7c7c8c8c%14c9c%10c9c%10c%11c2c2c%11c%12c4c4c%12c%13c5c5c7c7c8c8c%14c9c9c%10c2c2c%11c4c4c%12c5c7c5c8c9c2c45)C613,0.88,9.11,61.0,4.92,4.890248,0.604715447154476,,,1:2,,,,ITO/PEDOT:PSS/PBDTTPD:PC61BM/LiF/Al,,LiF,,PEDOT:PSS,,89.0,CB,,,-5.35,-3.17,2.18,-5.93,-3.91,2.02
3562,10.1021/ma102357b,10.1021/ma102357b,PBDT-ID,PC71BM,PBDT-ID,PC71BM,CCCCC(CC)COc1c2cc(-c3ccc4c(c3)N(CC(CC)CCCC)C(=O)/C4=C3/C(=O)N(CC(CC)CCCC)c4ccccc43)sc2c(OCC(CC)CCCC)c2ccsc12,COC(=O)CCCC1(c2ccccc2)C23c4c5ccc6c7cc8c9c%10c(cc%11cc%12c%13c%14c(cc%15c%16ccc-5c2c%16c2c5c%16c%17c(c(c46)c7c9c%17c4c%10c%11c%13c4c%16c%14c%152)C513)C%12)C8,0.7,5.0,33.0,1.17,1.155,1.282051282051274,,,1:1,,,,ITO/PEDOT:PSS/active layer/LiF/Al,PSC,LiF,,PEDOT:PSS,,85.0,,,,-5.2,-3.66,1.54,-5.9,-3.9,2.0
3563,10.1021/ma102357b,10.1021/ma102357b,PBDT-ID,PC71BM,PBDT-ID,PC71BM,CCCCC(CC)COc1c2cc(-c3ccc4c(c3)N(CC(CC)CCCC)C(=O)/C4=C3/C(=O)N(CC(CC)CCCC)c4ccccc43)sc2c(OCC(CC)CCCC)c2ccsc12,COC(=O)CCCC1(c2ccccc2)C23c4c5ccc6c7cc8c9c%10c(cc%11cc%12c%13c%14c(cc%15c%16ccc-5c2c%16c2c5c%16c%17c(c(c46)c7c9c%17c4c%10c%11c%13c4c%16c%14c%152)C513)C%12)C8,0.71,7.13,35.0,1.76,1.771805,0.6707386363636275,,,1:3,,,,ITO/PEDOT:PSS/active layer/LiF/Al,PSC,LiF,,PEDOT:PSS,,90.0,,,,-5.2,-3.66,1.54,-5.9,-3.9,2.0
3564,10.1021/ma102357b,10.1021/ma102357b,PBDT-ID,PC71BM,PBDT-ID,PC71BM,CCCCC(CC)COc1c2cc(-c3ccc4c(c3)N(CC(CC)CCCC)C(=O)/C4=C3/C(=O)N(CC(CC)CCCC)c4ccccc43)sc2c(OCC(CC)CCCC)c2ccsc12,COC(=O)CCCC1(c2ccccc2)C23c4c5ccc6c7cc8c9c%10c(cc%11cc%12c%13c%14c(cc%15c%16ccc-5c2c%16c2c5c%16c%17c(c(c46)c7c9c%17c4c%10c%11c%13c4c%16c%14c%152)C513)C%12)C8,0.71,7.93,34.0,1.91,1.914302,0.2252356020942423,,,1:2,,,,ITO/PEDOT:PSS/active layer/LiF/Al,PSC,LiF,,PEDOT:PSS,,80.0,,,,-5.2,-3.66,1.54,-5.9,-3.9,2.0
3565,10.1021/ma102357b,10.1021/ma102357b,PT-ID1,PC71BM,PT-ID1,PC71BM,CCCCCCCCCCC(CCCCCCCC)CN1C(=O)/C(=C2/C(=O)N(CC(CCCCCCCC)CCCCCCCCCC)c3cc(-c4cccs4)ccc32)c2ccccc21,COC(=O)CCCC1(c2ccccc2)C23c4c5ccc6c7cc8c9c%10c(cc%11cc%12c%13c%14c(cc%15c%16ccc-5c2c%16c2c5c%16c%17c(c(c46)c7c9c%17c4c%10c%11c%13c4c%16c%14c%152)C513)C%12)C8,0.83,1.68,38.0,0.53,0.5298719999999999,0.0241509433962505,,,1:1,,,,ITO/PEDOT:PSS/active layer/LiF/Al,PSC,LiF,,PEDOT:PSS,,80.0,,,,-5.49,-3.91,1.58,-5.9,-3.9,2.0
3566,10.1021/ma102357b,10.1021/ma102357b,PT-ID1,PC71BM,PT-ID1,PC71BM,CCCCCCCCCCC(CCCCCCCC)CN1C(=O)/C(=C2/C(=O)N(CC(CCCCCCCC)CCCCCCCCCC)c3cc(-c4cccs4)ccc32)c2ccccc21,COC(=O)CCCC1(c2ccccc2)C23c4c5ccc6c7cc8c9c%10c(cc%11cc%12c%13c%14c(cc%15c%16ccc-5c2c%16c2c5c%16c%17c(c(c46)c7c9c%17c4c%10c%11c%13c4c%16c%14c%152)C513)C%12)C8,0.86,1.69,57.99999999999999,0.85,0.8429719999999999,0.8268235294117687,,,1:3,,,,ITO/PEDOT:PSS/active layer/LiF/Al,PSC,LiF,,PEDOT:PSS,,80.0,,,,-5.49,-3.91,1.58,-5.9,-3.9,2.0
3567,10.1021/ma102357b,10.1021/ma102357b,PT-ID1,PC71BM,PT-ID1,PC71BM,CCCCCCCCCCC(CCCCCCCC)CN1C(=O)/C(=C2/C(=O)N(CC(CCCCCCCC)CCCCCCCCCC)c3cc(-c4cccs4)ccc32)c2ccccc21,COC(=O)CCCC1(c2ccccc2)C23c4c5ccc6c7cc8c9c%10c(cc%11cc%12c%13c%14c(cc%15c%16ccc-5c2c%16c2c5c%16c%17c(c(c46)c7c9c%17c4c%10c%11c%13c4c%16c%14c%152)C513)C%12)C8,0.87,1.76,60.0,0.92,0.91872,0.139130434782615,,,1:2,,,,ITO/PEDOT:PSS/active layer/LiF/Al,PSC,LiF,,PEDOT:PSS,,70.0,,,,-5.49,-3.91,1.58,-5.9,-3.9,2.0
3568,10.1021/ma102357b,10.1021/ma102357b,PTT-ID2,PC71BM,PTT-ID2,PC71BM,CCCCC(CC)CN1C(=O)/C(=C2/C(=O)N(CC(CC)CCCC)c3cc(-c4cc5sccc5s4)ccc32)c2ccccc21,COC(=O)CCCC1(c2ccccc2)C23c4c5ccc6c7cc8c9c%10c(cc%11cc%12c%13c%14c(cc%15c%16ccc-5c2c%16c2c5c%16c%17c(c(c46)c7c9c%17c4c%10c%11c%13c4c%16c%14c%152)C513)C%12)C8,0.85,2.99,51.0,1.3,1.296165,0.2950000000000025,,,1:3,,,,ITO/PEDOT:PSS/polymer:PC71BM/LiF/Al,,LiF,,PEDOT:PSS,,75.0,,,,-5.43,-3.88,1.55,-5.9,-3.9,2.0
3569,10.1021/ma102357b,10.1021/ma102357b,PTT-ID2,PC71BM,PTT-ID2,PC71BM,CCCCC(CC)CN1C(=O)/C(=C2/C(=O)N(CC(CC)CCCC)c3cc(-c4cc5sccc5s4)ccc32)c2ccccc21,COC(=O)CCCC1(c2ccccc2)C23c4c5ccc6c7cc8c9c%10c(cc%11cc%12c%13c%14c(cc%15c%16ccc-5c2c%16c2c5c%16c%17c(c(c46)c7c9c%17c4c%10c%11c%13c4c%16c%14c%152)C513)C%12)C8,0.84,3.89,43.0,1.42,1.405068,1.0515492957746442,,,1:1,,,,ITO/PEDOT:PSS/active layer/LiF/Al,PSC,LiF,,PEDOT:PSS,,65.0,,,,-5.43,-3.88,1.55,-5.9,-3.9,2.0
3570,10.1021/ma102357b,10.1021/ma102357b,PTT-ID2,PC71BM,PTT-ID2,PC71BM,CCCCC(CC)CN1C(=O)/C(=C2/C(=O)N(CC(CC)CCCC)c3cc(-c4cc5sccc5s4)ccc32)c2ccccc21,COC(=O)CCCC1(c2ccccc2)C23c4c5ccc6c7cc8c9c%10c(cc%11cc%12c%13c%14c(cc%15c%16ccc-5c2c%16c2c5c%16c%17c(c(c46)c7c9c%17c4c%10c%11c%13c4c%16c%14c%152)C513)C%12)C8,0.84,3.9,53.0,1.74,1.7362799999999998,0.2137931034482855,,,1:2,,,,ITO/PEDOT:PSS/active layer/LiF/Al,PSC,LiF,,PEDOT:PSS,,65.0,,,,-5.43,-3.88,1.55,-5.9,-3.9,2.0
3573,10.1021/acs.chemmater.7b01335,10.1021/acs.chemmater.7b01335,PBDTT-6ttTPD,ITIC,PBDTT-6ttTPD,ITIC,CCCCCCCCC(CCCCCC)CN1C(=O)c2c(-c3cc4scc(CCCCCC)c4s3)sc(-c3cc4sc(-c5cc6c(-c7ccc(CC(CC)CCCC)s7)c7sccc7c(-c7ccc(CC(CC)CCCC)s7)c6s5)c(CCCCCC)c4s3)c2C1=O,CCCCCCc1ccc(C2(c3ccc(CCCCCC)cc3)c3cc4c(cc3-c3sc5cc(C=C6C(=O)c7ccccc7C6=C(C#N)C#N)sc5c32)C(c2ccc(CCCCCC)cc2)(c2ccc(CCCCCC)cc2)c2c-4sc3cc(C=C4C(=O)c5ccccc5C4=C(C#N)C#N)sc23)cc1,0.939,15.98,67.7,9.79,10.15853394,3.76439162410624,,,1:1,DIO,DIO,0.5 vol% DIO,inverted,inverted,ZnO,ZnO,MoO3,MoO3,100.0,chloroform,chloroform,,-5.36,-3.51,1.85,-5.8,-4.21,1.59
3574,10.1021/acs.chemmater.7b01335,10.1021/acs.chemmater.7b01335,PBDTT-6ttTPD,PC71BM,PBDTT-6ttTPD,PC71BM,CCCCCCCCC(CCCCCC)CN1C(=O)c2c(-c3cc4scc(CCCCCC)c4s3)sc(-c3cc4sc(-c5cc6c(-c7ccc(CC(CC)CCCC)s7)c7sccc7c(-c7ccc(CC(CC)CCCC)s7)c6s5)c(CCCCCC)c4s3)c2C1=O,COC(=O)CCCC1(c2ccccc2)C23c4c5ccc6c7cc8c9c%10c(cc%11cc%12c%13c%14c(cc%15c%16ccc-5c2c%16c2c5c%16c%17c(c(c46)c7c9c%17c4c%10c%11c%13c4c%16c%14c%152)C513)C%12)C8,0.783,12.09,68.5,6.5,6.484531950000001,0.2379699999999856,,,1:1.5,DIO,DIO,3 vol% DIO,inverted,inverted,ZnO,ZnO,MoO3,MoO3,100.0,chlorobenzene,chlorobenzene,,-5.36,-3.51,1.85,-6.1,-4.3,1.8
3575,10.1021/acs.chemmater.7b01335,10.1021/acs.chemmater.7b01335,PMOT16,PC71BM,PMOT16,PC71BM,CCCCCCCCC(CCCCCC)CN1C(=O)c2c(-c3cc4scc(CCCCCC)c4s3)sc(-c3cc4sc(-c5cc6c(-c7cc(OC)c(CC(CC)CCCC)s7)c7sccc7c(-c7cc(OC)c(CC(CC)CCCC)s7)c6s5)c(CCCCCC)c4s3)c2C1=O,COC(=O)CCCC1(c2ccccc2)C23c4c5ccc6c7cc8c9c%10c(cc%11cc%12c%13c%14c(cc%15c%16ccc-5c2c%16c2c5c%16c%17c(c(c46)c7c9c%17c4c%10c%11c%13c4c%16c%14c%152)C513)C%12)C8,0.885,12.28,71.3,7.63,7.748741399999999,1.556243774574041,,,1:1.5,DIO,DIO,3 vol% DIO,inverted,inverted,ZnO,ZnO,MoO3,MoO3,100.0,chlorobenzene,chlorobenzene,,-5.52,-3.66,1.86,-6.1,-4.3,1.8
3586,10.1039/c7ta00495h,10.1039/c7ta00495h,PDFBC-DPP,PC61BM,PDFBC-DPP,PC61BM,CCCCCCCCC(CCCCCC)Cc1csc(-c2cc3nnc4cc(-c5cc(CC(CCCCCC)CCCCCCCC)c(-c6ccc(C7=C8C(=O)N(CC(CC)CCCC)C(c9cccs9)=C8C(=O)N7CC(CC)CCCC)s6)s5)c(F)cc4c3cc2F)c1,COC(=O)CCCC1(c2ccccc2)C23c4c5c6c7c8c9c(c%10c%11c2c2c%12c4c4c%13c5c5c7c7c8c8c%14c9c%10c9c%10c%11c2c2c%11c%12c4c4c%12c%13c5c5c7c7c8c8c%14c9c9c%10c2c2c%11c4c4c%12c5c7c5c8c9c2c45)C613,0.79,10.28,70.0,5.72,5.68484,0.6146853146853044,,,,,,,ITO/PEDOT:PSS (30 nm)/active layer/LiF (0.5 nm)/Al (100 nm),conventional,LiF,LiF,PEDOT:PSS,PEDOT:PSS,,chlorobenzene,chlorobenzene,,-5.35,-3.82,1.53,-6.1,-3.7,2.4
3587,10.1039/c7ta00495h,10.1039/c7ta00495h,PDFBC-DPP,PC61BM,PDFBC-DPP,PC61BM,CCCCCCCCC(CCCCCC)Cc1csc(-c2cc3nnc4cc(-c5cc(CC(CCCCCC)CCCCCCCC)c(-c6ccc(C7=C8C(=O)N(CC(CC)CCCC)C(c9cccs9)=C8C(=O)N7CC(CC)CCCC)s6)s5)c(F)cc4c3cc2F)c1,COC(=O)CCCC1(c2ccccc2)C23c4c5c6c7c8c9c(c%10c%11c2c2c%12c4c4c%13c5c5c7c7c8c8c%14c9c%10c9c%10c%11c2c2c%11c%12c4c4c%12c%13c5c5c7c7c8c8c%14c9c9c%10c2c2c%11c4c4c%12c5c7c5c8c9c2c45)C613,0.79,12.12,69.0,6.64,6.606612,0.5028313253011977,,,,,,,ITO/PEDOT:PSS (30 nm)/active layer/LiF (0.5 nm)/Al (100 nm),conventional,LiF,LiF,PEDOT:PSS,PEDOT:PSS,,chlorobenzene,chlorobenzene,,-5.35,-3.82,1.53,-6.1,-3.7,2.4
3588,10.1039/c7ta00495h,10.1039/c7ta00495h,PDFBC-DPP,PC61BM,PDFBC-DPP,PC61BM,CCCCCCCCC(CCCCCC)Cc1csc(-c2cc3nnc4cc(-c5cc(CC(CCCCCC)CCCCCCCC)c(-c6ccc(C7=C8C(=O)N(CC(CC)CCCC)C(c9cccs9)=C8C(=O)N7CC(CC)CCCC)s6)s5)c(F)cc4c3cc2F)c1,COC(=O)CCCC1(c2ccccc2)C23c4c5c6c7c8c9c(c%10c%11c2c2c%12c4c4c%13c5c5c7c7c8c8c%14c9c%10c9c%10c%11c2c2c%11c%12c4c4c%12c%13c5c5c7c7c8c8c%14c9c9c%10c2c2c%11c4c4c%12c5c7c5c8c9c2c45)C613,0.8,13.15,68.0,7.01,7.153600000000001,2.0485021398003003,,,1:1,,,,ITO/PEDOT:PSS (30 nm)/active layer/LiF (0.5 nm)/Al (100 nm),conventional,LiF,LiF,PEDOT:PSS,PEDOT:PSS,,chlorobenzene,chlorobenzene,,-5.35,-3.82,1.53,-6.1,-3.7,2.4
3589,10.1021/acsami.9b02964,10.1021/acsami.9b02964,PBDB-T,IDT-TiFIC,PBDB-T,IDT-TiFIC,CCCCC(CC)Cc1ccc(-c2c3cc(-c4ccc(-c5sc(-c6cccs6)c6c5C(=O)c5c(CC(CC)CCCC)sc(CC(CC)CCCC)c5C6=O)s4)sc3c(-c3ccc(CC(CC)CCCC)s3)c3ccsc23)s1,CCCCCCc1ccc(C2(c3ccc(CCCCCC)cc3)c3cc4c(cc3-c3sc(-c5sc(/C=C6\C(=O)c7cc(F)c(F)cc7C6=C(C#N)C#N)cc5-c5ccc(CCCCCC)s5)cc32)C(c2ccc(CCCCCC)cc2)(c2ccc(CCCCCC)cc2)c2cc(-c3sc(/C=C5\C(=O)c6cc(F)c(F)cc6C5=C(C#N)C#N)cc3-c3ccc(CCCCCC)s3)sc2-4)cc1,0.88,16.05,59.0,8.13,8.33316,2.4988929889298728,,,1:1,,,,Ag/MoO3/active layer/ZnO/ITO,inverted,ZnO,,MoO3,,,,,,-5.33,-2.92,2.41,-5.57,-4.05,1.52
3590,10.1021/acsami.9b02964,10.1021/acsami.9b02964,PBDB-T,IDT-ToFIC,PBDB-T,IDT-ToFIC,CCCCC(CC)Cc1ccc(-c2c3cc(-c4ccc(-c5sc(-c6cccs6)c6c5C(=O)c5c(CC(CC)CCCC)sc(CC(CC)CCCC)c5C6=O)s4)sc3c(-c3ccc(CC(CC)CCCC)s3)c3ccsc23)s1,CCCCCCc1ccc(C2(c3ccc(CCCCCC)cc3)c3cc4c(cc3-c3sc(-c5cc(-c6ccc(CCCCCC)s6)c(/C=C6\C(=O)c7cc(F)c(F)cc7C6=C(C#N)C#N)s5)cc32)C(c2ccc(CCCCCC)cc2)(c2ccc(CCCCCC)cc2)c2cc(-c3cc(-c5ccc(CCCCCC)s5)c(/C=C5\C(=O)c6cc(F)c(F)cc6C5=C(C#N)C#N)s3)sc2-4)cc1,0.88,16.76,65.0,9.4,9.58672,1.9863829787233973,,,1:1,,,,Ag/MoO3/active layer/ZnO/ITO,inverted,ZnO,,MoO3,,,,,,-5.33,-2.92,2.41,-5.55,-3.86,1.69
3602,10.1039/c9ta08636f,10.1039/c9ta08636f,PM6,BP-4F,PM6,BP-4F,COC(=O)C(C)(C)c1cc(C)cc(-c2sc3c4sc5cc(/C=C6/C(=O)c7cc(F)cc(c7)C(=O)/C6=C\c6cc(C(C)(C)C(=O)OC)c(-c7cc(C)cc(C(C)(C)C(=O)OC)c7)s6)sc5c4c(C(C)(C)C(=O)OC)ccc2-3)c1,CCCCCCc1ccc(S2(c3ccc(CCCCCC)cc3)c3cc(/C=C4\C(=O)c5cc(F)c(F)cc5C4=C(C#N)C#N)sc3-c3sc4c(-c5ccc(CC(CC)CCCC)cc5)c5c6c(sc5c(-c5ccc(CC(CC)CCCC)cc5)c4c32)-c2sc(/C=C3\C(=O)c4cc(F)c(F)cc4C3=C(C#N)C#N)cc2S6(c2ccc(CCCCCC)cc2)c2ccc(CCCCCC)cc2)cc1,0.91,19.8,59.0,10.9,10.63062,2.4713761467889905,,,1:1,,,,ITO/ZnO/PFN-Br/active layer/MoO3/Ag,inverted,ZnO,ZnO,MoO3,MoO3,,chloroform,chloroform,,-5.48,-3.63,1.85,-5.63,-3.9,1.73
3604,10.1039/c6cc09724c,10.1039/c6cc09724c,PTB7-Th,P1,PTB7-Th,P1,CCCCC(CC)COC(=O)c1sc2csc(-c3cc4c(-c5ccc(CC(CC)CCCC)s5)c5sccc5c(-c5ccc(CC(CC)CCCC)s5)c4s3)c2c1F,CCCCCCCCCCC(CCCCCCCC)CN1C(=O)c2ccc3c4c(c(-c5ccc(-c6cc(F)c(-c7cccs7)cc6F)s5)cc(c24)C1=O)C(=O)N(CC(CCCCCCCC)CCCCCCCCCC)C3=O,0.75,4.7,30.0,1.1,1.0575,3.8636363636363615,,,,,,,,,,,,,,,,,-5.24,-3.66,1.58,-5.64,-3.9,1.74
3605,10.1039/c6cc09724c,10.1039/c6cc09724c,PTB7-Th,P2,PTB7-Th,P1,CCCCC(CC)COC(=O)c1sc2csc(-c3cc4c(-c5ccc(CC(CC)CCCC)s5)c5sccc5c(-c5ccc(CC(CC)CCCC)s5)c4s3)c2c1F,,0.8,7.8,30.0,1.8,1.872,4.000000000000004,,,,,,,,,,,,,,,,,-5.24,-3.66,1.58,-5.61,-3.9,1.71
3612,10.1039/c6cc04229e,10.1039/c6cc04229e,PPDT2FBT,CP-M,PPDT2FBT-A,CP-M,COCCOCCOCCOCC(COCCOCCOCCOC)Oc1cc(-c2ccc(-c3c(F)c(F)cc4nsnc34)s2)c(OC(COCCOCCOCCOC)COCCOCCOCCOC)cc1-c1cccs1,CCCCCC(CCCCC)N1C(=O)c2ccc3c4ccc5c6c(cc(-c7ccc(C8(c9ccc(-c%10cc%11c%12c(ccc%13c%14ccc%15c%16c(ccc(c%10c%12%13)c%16%14)C(=O)N(C(CCCCC)CCCCC)C%15=O)C(=O)N(C(CCCCC)CCCCC)C%11=O)cc9)CCCCC8)cc7)c(c7ccc(c2c37)C1=O)c64)C(=O)N(C(CCCCC)CCCCC)C5=O,0.89,4.66,31.28,1.29,1.29730672,0.5664124031007657,,,,,,,inverted,inverted,ZnO,ZnO,MoO3,MoO3,,,,,-5.31,-3.56,1.75,-5.92,-3.85,2.07
3613,10.1039/c6cc04229e,10.1039/c6cc04229e,PPDT2FBT,CP-M,PPDT2FBT-A,CP-M,COCCOCCOCCOCC(COCCOCCOCCOC)Oc1cc(-c2ccc(-c3c(F)c(F)cc4nsnc34)s2)c(OC(COCCOCCOCCOC)COCCOCCOCCOC)cc1-c1cccs1,CCCCCC(CCCCC)N1C(=O)c2ccc3c4ccc5c6c(cc(-c7ccc(C8(c9ccc(-c%10cc%11c%12c(ccc%13c%14ccc%15c%16c(ccc(c%10c%12%13)c%16%14)C(=O)N(C(CCCCC)CCCCC)C%15=O)C(=O)N(C(CCCCC)CCCCC)C%11=O)cc9)CCCCC8)cc7)c(c7ccc(c2c37)C1=O)c64)C(=O)N(C(CCCCC)CCCCC)C5=O,0.89,5.49,35.620000000000005,1.74,1.7404288200000002,0.0246448275862194,,,,,,,inverted,inverted,ZnO,ZnO,MoO3,MoO3,,,,,-5.31,-3.56,1.75,-5.92,-3.85,2.07
3614,10.1039/c6cc04229e,10.1039/c6cc04229e,PPDT2FBT,CP-M,PPDT2FBT-A,CP-M,COCCOCCOCCOCC(COCCOCCOCCOC)Oc1cc(-c2ccc(-c3c(F)c(F)cc4nsnc34)s2)c(OC(COCCOCCOCCOC)COCCOCCOCCOC)cc1-c1cccs1,CCCCCC(CCCCC)N1C(=O)c2ccc3c4ccc5c6c(cc(-c7ccc(C8(c9ccc(-c%10cc%11c%12c(ccc%13c%14ccc%15c%16c(ccc(c%10c%12%13)c%16%14)C(=O)N(C(CCCCC)CCCCC)C%15=O)C(=O)N(C(CCCCC)CCCCC)C%11=O)cc9)CCCCC8)cc7)c(c7ccc(c2c37)C1=O)c64)C(=O)N(C(CCCCC)CCCCC)C5=O,0.89,5.55,37.06,1.84,1.8305787,0.5120271739130476,,,,,,,inverted,inverted,ZnO,ZnO,MoO3,MoO3,,,,,-5.31,-3.56,1.75,-5.92,-3.85,2.07
3615,10.1039/c6cc04229e,10.1039/c6cc04229e,PPDT2FBT,CP-M,PPDT2FBT-A,CP-M,COCCOCCOCCOCC(COCCOCCOCCOC)Oc1cc(-c2ccc(-c3c(F)c(F)cc4nsnc34)s2)c(OC(COCCOCCOCCOC)COCCOCCOCCOC)cc1-c1cccs1,CCCCCC(CCCCC)N1C(=O)c2ccc3c4ccc5c6c(cc(-c7ccc(C8(c9ccc(-c%10cc%11c%12c(ccc%13c%14ccc%15c%16c(ccc(c%10c%12%13)c%16%14)C(=O)N(C(CCCCC)CCCCC)C%15=O)C(=O)N(C(CCCCC)CCCCC)C%11=O)cc9)CCCCC8)cc7)c(c7ccc(c2c37)C1=O)c64)C(=O)N(C(CCCCC)CCCCC)C5=O,0.89,6.04,39.84,2.14,2.1416390400000003,0.0765906542056143,,,,,,,inverted,inverted,ZnO,ZnO,MoO3,MoO3,,,,,-5.31,-3.56,1.75,-5.92,-3.85,2.07
3616,10.1039/c6cc04229e,10.1039/c6cc04229e,PPDT2FBT,CP-V,PPDT2FBT-A,CP-V,COCCOCCOCCOCC(COCCOCCOCCOC)Oc1cc(-c2ccc(-c3c(F)c(F)cc4nsnc34)s2)c(OC(COCCOCCOCCOC)COCCOCCOCCOC)cc1-c1cccs1,CCCCCC(CCCCC)N1C(=O)c2ccc3c4ccc5c6c(ccc(c7ccc(c2c37)C1=O)c64)C(=O)N(c1ccc(C2(c3cccc(N4C(=O)c6ccc7c8ccc9c%10c(ccc(c%11ccc(c6c7%11)C4=O)c%108)C(=O)N(C(CCCCC)CCCCC)C9=O)c3)CCCCC2)cc1)C5=O,0.85,8.74,47.620000000000005,3.56,3.5376898000000008,0.6266910112359348,,,,,,,inverted,inverted,ZnO,ZnO,MoO3,MoO3,,,,,-5.31,-3.56,1.75,-6.16,-3.98,2.18
3617,10.1039/c6cc04229e,10.1039/c6cc04229e,PPDT2FBT,CP-V,PPDT2FBT-A,CP-V,COCCOCCOCCOCC(COCCOCCOCCOC)Oc1cc(-c2ccc(-c3c(F)c(F)cc4nsnc34)s2)c(OC(COCCOCCOCCOC)COCCOCCOCCOC)cc1-c1cccs1,CCCCCC(CCCCC)N1C(=O)c2ccc3c4ccc5c6c(ccc(c7ccc(c2c37)C1=O)c64)C(=O)N(c1ccc(C2(c3cccc(N4C(=O)c6ccc7c8ccc9c%10c(ccc(c%11ccc(c6c7%11)C4=O)c%108)C(=O)N(C(CCCCC)CCCCC)C9=O)c3)CCCCC2)cc1)C5=O,0.84,9.38,45.26,3.58,3.56612592,0.3875441340782095,,,,,,,inverted,inverted,ZnO,ZnO,MoO3,MoO3,,,,,-5.31,-3.56,1.75,-6.16,-3.98,2.18
3618,10.1039/c6cc04229e,10.1039/c6cc04229e,PPDT2FBT,CP-V,PPDT2FBT-A,CP-V,COCCOCCOCCOCC(COCCOCCOCCOC)Oc1cc(-c2ccc(-c3c(F)c(F)cc4nsnc34)s2)c(OC(COCCOCCOCCOC)COCCOCCOCCOC)cc1-c1cccs1,CCCCCC(CCCCC)N1C(=O)c2ccc3c4ccc5c6c(ccc(c7ccc(c2c37)C1=O)c64)C(=O)N(c1ccc(C2(c3cccc(N4C(=O)c6ccc7c8ccc9c%10c(ccc(c%11ccc(c6c7%11)C4=O)c%108)C(=O)N(C(CCCCC)CCCCC)C9=O)c3)CCCCC2)cc1)C5=O,0.87,8.5,56.16,4.14,4.153032,0.3147826086956505,,,,,,,inverted,inverted,ZnO,ZnO,MoO3,MoO3,,,,,-5.31,-3.56,1.75,-6.16,-3.98,2.18
3619,10.1039/c6cc04229e,10.1039/c6cc04229e,PPDT2FBT,CP-V,PPDT2FBT-A,CP-V,COCCOCCOCCOCC(COCCOCCOCCOC)Oc1cc(-c2ccc(-c3c(F)c(F)cc4nsnc34)s2)c(OC(COCCOCCOCCOC)COCCOCCOCCOC)cc1-c1cccs1,CCCCCC(CCCCC)N1C(=O)c2ccc3c4ccc5c6c(ccc(c7ccc(c2c37)C1=O)c64)C(=O)N(c1ccc(C2(c3cccc(N4C(=O)c6ccc7c8ccc9c%10c(ccc(c%11ccc(c6c7%11)C4=O)c%108)C(=O)N(C(CCCCC)CCCCC)C9=O)c3)CCCCC2)cc1)C5=O,0.87,10.04,60.16,5.28,5.25485568,0.4762181818181965,,,1:2,,,,inverted,inverted,ZnO,ZnO,MoO3,MoO3,,,,,-5.31,-3.56,1.75,-6.16,-3.98,2.18
3620,10.1002/aenm.201701125,10.1002/aenm.201701125,PTPTI-T100,m-ITIC,PTPTI-T100,m-ITIC,CCCCCCCCC(CCCCCC)Cn1c(=O)c2cc3c(cc2c2sccc21)c(=O)n(CC(CCCCCC)CCCCCCCC)c1cc(-c2cccs2)sc31,CCCCCCc1cccc(C2(c3cccc(CCCCCC)c3)c3cc4c(cc3-c3sc5cc(C=C6C(=O)c7ccccc7C6=C(C#N)C#N)sc5c32)C(c2cccc(CCCCCC)c2)(c2cccc(CCCCCC)c2)c2c-4sc3cc(C=C4C(=O)c5ccccc5C4=C(C#N)C#N)sc23)c1,0.95,13.84,67.67,8.97,8.897251599999999,0.8110189520624506,,,1:1.25,DIO,DIO,,ITO/PEDOT:PSS/active layer/PDINO/Al,conventional,PDINO,PDINO,PEDOT:PSS,PEDOT:PSS,95.0,CB/CF/DIO (1/2/0.5 vol%),"chlorobenzene:chloroform:1,8-diiodooctane (1:2:0.5)",150.0,-5.43,-3.58,1.85,-5.5,-3.92,1.58
3621,10.1002/aenm.201701125,10.1002/aenm.201701125,PTPTI-T30,m-ITIC,PTPTI-T30,m-ITIC,CCCCCCCCC(CCCCCC)Cn1c(=O)c2cc3c(cc2c2sccc21)c(=O)n(CC(CCCCCC)CCCCCCCC)c1cc(-c2ccc(-c4cc5c6cc7c(=O)n(CC(CCCCCC)CCCCCCCC)c8cc(-c9ccc(-c%10cccs%10)s9)sc8c7cc6c(=O)n(CC(CCCCCC)CCCCCCCC)c5s4)s2)sc31,CCCCCCc1cccc(C2(c3cccc(CCCCCC)c3)c3cc4c(cc3-c3sc5cc(C=C6C(=O)c7ccccc7C6=C(C#N)C#N)sc5c32)C(c2cccc(CCCCCC)c2)(c2cccc(CCCCCC)c2)c2c-4sc3cc(C=C4C(=O)c5ccccc5C4=C(C#N)C#N)sc23)c1,0.9,14.38,63.0,7.99,8.15346,2.04580725907385,,,1:1.25,DIO,DIO,,ITO/PEDOT:PSS/active layer/PDINO/Al,conventional,PDINO,PDINO,PEDOT:PSS,PEDOT:PSS,95.0,CB/CF/DIO (1/2/0.5 vol%),"chlorobenzene:chloroform:1,8-diiodooctane (1:2:0.5)",150.0,-5.22,-3.38,1.84,-5.5,-3.92,1.58
3622,10.1002/aenm.201701125,10.1002/aenm.201701125,PTPTI-T50,m-ITIC,PTPTI-T30,m-ITIC,CCCCCCCCC(CCCCCC)Cn1c(=O)c2cc3c(cc2c2sccc21)c(=O)n(CC(CCCCCC)CCCCCCCC)c1cc(-c2ccc(-c4cc5c6cc7c(=O)n(CC(CCCCCC)CCCCCCCC)c8cc(-c9ccc(-c%10cccs%10)s9)sc8c7cc6c(=O)n(CC(CCCCCC)CCCCCCCC)c5s4)s2)sc31,CCCCCCc1cccc(C2(c3cccc(CCCCCC)c3)c3cc4c(cc3-c3sc5cc(C=C6C(=O)c7ccccc7C6=C(C#N)C#N)sc5c32)C(c2cccc(CCCCCC)c2)(c2cccc(CCCCCC)c2)c2c-4sc3cc(C=C4C(=O)c5ccccc5C4=C(C#N)C#N)sc23)c1,0.91,14.72,65.06,8.79,8.71491712,0.8541852104664198,,,1:1.25,DIO,DIO,,ITO/PEDOT:PSS/active layer/PDINO/Al,conventional,PDINO,PDINO,PEDOT:PSS,PEDOT:PSS,95.0,CB/CF/DIO (1/2/0.5 vol%),"chlorobenzene:chloroform:1,8-diiodooctane (1:2:0.5)",150.0,-5.36,-3.52,1.84,-5.5,-3.92,1.58
3623,10.1002/aenm.201701125,10.1002/aenm.201701125,PTPTI-T70,m-ITIC,PTPTI-T30,m-ITIC,CCCCCCCCC(CCCCCC)Cn1c(=O)c2cc3c(cc2c2sccc21)c(=O)n(CC(CCCCCC)CCCCCCCC)c1cc(-c2ccc(-c4cc5c6cc7c(=O)n(CC(CCCCCC)CCCCCCCC)c8cc(-c9ccc(-c%10cccs%10)s9)sc8c7cc6c(=O)n(CC(CCCCCC)CCCCCCCC)c5s4)s2)sc31,CCCCCCc1cccc(C2(c3cccc(CCCCCC)c3)c3cc4c(cc3-c3sc5cc(C=C6C(=O)c7ccccc7C6=C(C#N)C#N)sc5c32)C(c2cccc(CCCCCC)c2)(c2cccc(CCCCCC)c2)c2c-4sc3cc(C=C4C(=O)c5ccccc5C4=C(C#N)C#N)sc23)c1,0.93,16.9,68.23,10.86,10.7237091,1.2549806629834304,,,1:1.25,DIO,DIO,,ITO/PEDOT:PSS/active layer/PDINO/Al,conventional,PDINO,PDINO,PEDOT:PSS,PEDOT:PSS,95.0,CB/CF/DIO (1/2/0.5 vol%),"chlorobenzene:chloroform:1,8-diiodooctane (1:2:0.5)",150.0,-5.42,-3.57,1.85,-5.5,-3.92,1.58
3624,10.1021/ma301053q,10.1021/ma301053q,PBDFDODTBT,PC71BM,PBDFDODTBT,PC71BM,CCCCCCCCOc1c(OCCCCCCCC)c(-c2ccc(-c3cc4c(OCC(CC)CCCC)c5sccc5c(OCC(CC)CCCC)c4s3)s2)c2nsnc2c1-c1cccs1,COC(=O)CCCC1(c2ccccc2)C23c4c5ccc6c7cc8c9c%10c(cc%11cc%12c%13c%14c(cc%15c%16ccc-5c2c%16c2c5c%16c%17c(c(c46)c7c9c%17c4c%10c%11c%13c4c%16c%14c%152)C513)C%12)C8,0.69,9.87,65.3,4.45,4.4471259,0.0645865168539448,,,1:2,,,,,traditional sandwich structure,,,PEDOT:PSS,,,orth-dichlorobenzene (ODCB),,,-5.11,-3.38,1.73,-6.1,-3.9,2.2
3625,10.1021/ma301053q,10.1021/ma301053q,PBDFDTBO,PC71BM,PBDFDTBO,PC71BM,CCCCCCCCOc1c(OCCCCCCCC)c(-c2ccc(-c3cc4c(OCC(CC)CCCC)c5sccc5c(OCC(CC)CCCC)c4s3)s2)c2nonc2c1-c1cccs1,COC(=O)CCCC1(c2ccccc2)C23c4c5ccc6c7cc8c9c%10c(cc%11cc%12c%13c%14c(cc%15c%16ccc-5c2c%16c2c5c%16c%17c(c(c46)c7c9c%17c4c%10c%11c%13c4c%16c%14c%152)C513)C%12)C8,0.82,5.04,70.0,2.88,2.89296,0.4500000000000029,,,1:2,,,,,traditional sandwich structure,,,PEDOT:PSS,,,orth-dichlorobenzene (ODCB),,,-5.19,-3.49,1.7,-6.1,-3.9,2.2
3626,10.1021/ma301053q,10.1021/ma301053q,PBDFDTBTz,PC71BM,PBDF-dT-BTz,PC71BM,CCCCCCCCn1nc2c(-c3cccs3)ccc(-c3ccc(-c4cc5c(OCC(CC)CCCC)c6sccc6c(OCC(CC)CCCC)c5s4)s3)c2n1,COC(=O)CCCC1(c2ccccc2)C23c4c5ccc6c7cc8c9c%10c(cc%11cc%12c%13c%14c(cc%15c%16ccc-5c2c%16c2c5c%16c%17c(c(c46)c7c9c%17c4c%10c%11c%13c4c%16c%14c%152)C513)C%12)C8,0.44,4.92,57.49999999999999,1.24,1.24476,0.3838709677419254,,,1:2,,,,,traditional sandwich structure,,,PEDOT:PSS,,,orth-dichlorobenzene (ODCB),,,-4.99,-3.06,1.93,-6.1,-3.9,2.2
3627,10.1002/solr.201700044,10.1002/solr.201700044,PBT1-EH,ITCPTC,PBT1-EH,ITCPTC,CCCCCCC(CCCC)Cc1sc(CC(CCCC)CCCCCC)c2c1C(=O)c1c(-c3cccs3)sc(-c3ccc(-c4cc5c(-c6ccc(SCC(CC)CCCC)s6)c6sccc6c(-c6ccc(SCC(CC)CCCC)s6)c5s4)s3)c1C2=O,CCCCCCc1ccc(C2(c3ccc(CCCCCC)cc3)c3cc4c(cc3-c3sc5cc(/C=C6\C(=O)c7cscc7C6=C(C#N)C#N)sc5c32)C(c2ccc(CCCCCC)cc2)(c2ccc(CCCCCC)cc2)c2c-4sc3cc(/C=C4\C(=O)c5cscc5C4=C(C#N)C#N)sc23)cc1,0.95,16.5,75.1,11.4,11.771925,3.2624999999999926,,,1:1,,,,ITO/PEDOT:PSS/PBT1-EH:ITCPTC/Zracac/Al,conventional,Zracac,ZrAcac,PEDOT:PSS,PEDOT:PSS,,chloroform,chloroform,100.0,-5.43,-3.43,2.0,-5.62,-3.96,1.66
3628,10.1002/solr.201700044,10.1002/solr.201700044,PBT1-EH,ITIC,PBT1-EH,ITIC,CCCCCCC(CCCC)Cc1sc(CC(CCCC)CCCCCC)c2c1C(=O)c1c(-c3cccs3)sc(-c3ccc(-c4cc5c(-c6ccc(SCC(CC)CCCC)s6)c6sccc6c(-c6ccc(SCC(CC)CCCC)s6)c5s4)s3)c1C2=O,CCCCCCc1ccc(C2(c3ccc(CCCCCC)cc3)c3cc4c(cc3-c3sc5cc(C=C6C(=O)c7ccccc7C6=C(C#N)C#N)sc5c32)C(c2ccc(CCCCCC)cc2)(c2ccc(CCCCCC)cc2)c2c-4sc3cc(C=C4C(=O)c5ccccc5C4=C(C#N)C#N)sc23)cc1,0.99,15.7,63.4,9.7,9.854262,1.5903298969072086,,,1:1,,,,ITO/PEDOT:PSS/PBT1-EH:ITIC/Zracac/Al,conventional,Zracac,ZrAcac,PEDOT:PSS,PEDOT:PSS,,chloroform,chloroform,100.0,-5.43,-3.43,2.0,-5.61,-3.93,1.68
3641,10.1021/ma501720k,10.1021/ma501720k,PBDTSSBO (P7),PC71BM,PBDTSSBO (P7),PC71BM,CCCCCCCCOc1c(OCCCCCCCC)c(-c2ccc(-c3cc4c(-c5ccc(CC(CC)CCCC)[se]5)c5sccc5c(-c5ccc(CC(CC)CCCC)[se]5)c4s3)[se]2)c2nsnc2c1-c1cccs1,COC(=O)CCCC1(c2ccccc2)C23c4c5ccc6c7cc8c9c%10c(cc%11cc%12c%13c%14c(cc%15c%16ccc-5c2c%16c2c5c%16c%17c(c(c46)c7c9c%17c4c%10c%11c%13c4c%16c%14c%152)C513)C%12)C8,0.78,10.0,42.0,3.26,3.276,0.490797546012284,,,1:2 w/w,,,,ITO/PEDOT:PSS/active layer/Ca/Al,bulk heterojunction solar cell,Ca,,PEDOT:PSS,,,DCB,,,-5.4,-3.71,1.69,-6.0,-4.0,2.0
3642,10.1021/ma501720k,10.1021/ma501720k,PBDTSSBS (P8),PC71BM,PBDTSSBS (P8),PC71BM,CCCCCCCCOc1c(OCCCCCCCC)c(-c2ccc(-c3cc4c(-c5ccc(CC(CC)CCCC)[se]5)c5sccc5c(-c5ccc(CC(CC)CCCC)[se]5)c4s3)[se]2)c2n[se]nc2c1-c1ccc[se]1,COC(=O)CCCC1(c2ccccc2)C23c4c5ccc6c7cc8c9c%10c(cc%11cc%12c%13c%14c(cc%15c%16ccc-5c2c%16c2c5c%16c%17c(c(c46)c7c9c%17c4c%10c%11c%13c4c%16c%14c%152)C513)C%12)C8,0.66,8.3,44.0,2.38,2.4103200000000005,1.273949579831957,,,1:2 w/w,,,,ITO/PEDOT:PSS/active layer/Ca/Al,bulk heterojunction solar cell,Ca,,PEDOT:PSS,,,DCB,,,-5.29,-3.73,1.56,-6.0,-4.0,2.0
3643,10.1021/ma501720k,10.1021/ma501720k,PBDTSTBO (P4),PC71BM,PBDTSTBO (P4),PC71BM,CCCCCCCCOc1c(OCCCCCCCC)c(-c2ccc(-c3cc4c(-c5ccc(CC(CC)CCCC)[se]5)c5sccc5c(-c5ccc(CC(CC)CCCC)[se]5)c4s3)s2)c2nsnc2c1-c1cccs1,COC(=O)CCCC1(c2ccccc2)C23c4c5ccc6c7cc8c9c%10c(cc%11cc%12c%13c%14c(cc%15c%16ccc-5c2c%16c2c5c%16c%17c(c(c46)c7c9c%17c4c%10c%11c%13c4c%16c%14c%152)C513)C%12)C8,0.86,13.9,64.0,7.52,7.65056,1.7361702127659695,,,1:2 w/w,,,,ITO/PEDOT:PSS/active layer/Ca/Al,bulk heterojunction solar cell,Ca,,PEDOT:PSS,,,DCB,,,-5.46,-3.68,1.78,-6.0,-4.0,2.0
3644,10.1021/ma501720k,10.1021/ma501720k,PBDTSTBS (P6),PC71BM,PBDTSTBS (P6),PC71BM,CCCCCCCCOc1c(OCCCCCCCC)c(-c2ccc(-c3cc4c(-c5ccc(CC(CC)CCCC)[se]5)c5sccc5c(-c5ccc(CC(CC)CCCC)[se]5)c4s3)s2)c2n[se]nc2c1-c1cccs1,COC(=O)CCCC1(c2ccccc2)C23c4c5ccc6c7cc8c9c%10c(cc%11cc%12c%13c%14c(cc%15c%16ccc-5c2c%16c2c5c%16c%17c(c(c46)c7c9c%17c4c%10c%11c%13c4c%16c%14c%152)C513)C%12)C8,0.67,11.4,52.0,3.88,3.9717600000000006,2.364948453608266,,,1:2 w/w,,,,ITO/PEDOT:PSS/active layer/Ca/Al,bulk heterojunction solar cell,Ca,,PEDOT:PSS,,,DCB,,,-5.29,-3.6,1.69,-6.0,-4.0,2.0
3645,10.1021/ma501720k,10.1021/ma501720k,PBDTTSBO (P3),PC71BM,PBDTTSBO (P3),PC71BM,CCCCCCCCOc1c(OCCCCCCCC)c(-c2ccc(-c3cc4c(-c5ccc(CC(CC)CCCC)s5)c5sccc5c(-c5ccc(CC(CC)CCCC)s5)c4s3)[se]2)c2nsnc2c1-c1cccs1,COC(=O)CCCC1(c2ccccc2)C23c4c5ccc6c7cc8c9c%10c(cc%11cc%12c%13c%14c(cc%15c%16ccc-5c2c%16c2c5c%16c%17c(c(c46)c7c9c%17c4c%10c%11c%13c4c%16c%14c%152)C513)C%12)C8,0.79,11.9,50.0,4.61,4.700500000000001,1.963123644251637,,,1:2 w/w,,,,ITO/PEDOT:PSS/active layer/Ca/Al,bulk heterojunction solar cell,Ca,,PEDOT:PSS,,,DCB,,,-5.4,-3.71,1.69,-6.0,-4.0,2.0
3646,10.1021/ma501720k,10.1021/ma501720k,PBDTTSBS (P5),PC71BM,PBDTTSBS (P5),PC71BM,CCCCCCCCOc1c(OCCCCCCCC)c(-c2ccc(-c3cc4c(-c5ccc(CC(CC)CCCC)s5)c5sccc5c(-c5ccc(CC(CC)CCCC)s5)c4s3)[se]2)c2n[se]nc2c1-c1cccs1,COC(=O)CCCC1(c2ccccc2)C23c4c5ccc6c7cc8c9c%10c(cc%11cc%12c%13c%14c(cc%15c%16ccc-5c2c%16c2c5c%16c%17c(c(c46)c7c9c%17c4c%10c%11c%13c4c%16c%14c%152)C513)C%12)C8,0.67,9.5,49.0,2.87,3.11885,8.670731707317074,,,1:2 w/w,,,,ITO/PEDOT:PSS/active layer/Ca/Al,bulk heterojunction solar cell,Ca,,PEDOT:PSS,,,DCB,,,-5.29,-3.73,1.56,-6.0,-4.0,2.0
3647,10.1021/ma501720k,10.1021/ma501720k,PBDTTTBO (P1),PC71BM,(OC8)2,PC71BM,CCCCCCCCOc1c(OCCCCCCCC)c(-c2ccc(-c3cc4c(-c5ccc(CC(CC)CCCC)s5)c5sccc5c(-c5ccc(CC(CC)CCCC)s5)c4s3)s2)c2nonc2c1-c1cccs1,COC(=O)CCCC1(c2ccccc2)C23c4c5ccc6c7cc8c9c%10c(cc%11cc%12c%13c%14c(cc%15c%16ccc-5c2c%16c2c5c%16c%17c(c(c46)c7c9c%17c4c%10c%11c%13c4c%16c%14c%152)C513)C%12)C8,0.85,11.8,59.0,5.76,5.917700000000001,2.737847222222241,,,1:2 w/w,,,,ITO/PEDOT:PSS/active layer/Ca/Al,bulk heterojunction solar cell,Ca,,PEDOT:PSS,,,DCB,,,-5.46,-3.68,1.78,-6.0,-4.0,2.0
3648,10.1021/ma501720k,10.1021/ma501720k,PBDTTTBS (P2),PC71BM,PBDTTTBS (P2),PC71BM,CCCCCCCCOc1c(OCCCCCCCC)c(-c2ccc(-c3cc4c(-c5ccc(CC(CC)CCCC)s5)c5sccc5c(-c5ccc(CC(CC)CCCC)s5)c4s3)s2)c2n[se]nc2c1-c1cccs1,COC(=O)CCCC1(c2ccccc2)C23c4c5ccc6c7cc8c9c%10c(cc%11cc%12c%13c%14c(cc%15c%16ccc-5c2c%16c2c5c%16c%17c(c(c46)c7c9c%17c4c%10c%11c%13c4c%16c%14c%152)C513)C%12)C8,0.66,10.1,50.0,3.25,3.333,2.55384615384616,,,1:2 w/w,,,,ITO/PEDOT:PSS/active layer/Ca/Al,bulk heterojunction solar cell,Ca,,PEDOT:PSS,,,DCB,,,-5.29,-3.6,1.69,-6.0,-4.0,2.0
3659,10.1039/c4tc01949k,10.1039/c4tc01949k,PTB7,PC71BM,PTB7,PC71BM,CCCCC(CC)COC(=O)c1sc2csc(-c3cc4c(C(CC)CCCC)c5sccc5c(C(CC)CCCC)c4s3)c2c1F,COC(=O)CCCC1(c2ccccc2)C23c4c5ccc6c7cc8c9c%10c(cc%11cc%12c%13c%14c(cc%15c%16ccc-5c2c%16c2c5c%16c%17c(c(c46)c7c9c%17c4c%10c%11c%13c4c%16c%14c%152)C513)C%12)C8,0.75,11.2,48.0,4.01,4.031999999999999,0.5486284289276647,,,,,,,,,,,,,,,,,-5.15,-3.31,1.84,-5.9,-3.9,2.0
3673,10.1088/0957-4484/24/48/484009,10.1088/0957-4484/24/48/484009,PBDTTT-C,PC71BM,PBDTTT-C,PC71BM,CCCCC(CC)COc1c2cc(-c3scc4sc(C(=O)C(CC)CCCC)cc34)sc2c(OCC(CC)CCCC)c2ccsc12,COC(=O)CCCC1(c2ccccc2)C23c4c5ccc6c7cc8c9c%10c(cc%11cc%12c%13c%14c(cc%15c%16ccc-5c2c%16c2c5c%16c%17c(c(c46)c7c9c%17c4c%10c%11c%13c4c%16c%14c%152)C513)C%12)C8,0.7,7.8,41.0,2.23,2.2386,0.385650224215244,,,,,,,,,,,,,,,,,-5.12,-3.35,1.77,-5.9,-3.9,2.0
3685,10.1088/0957-4484/24/48/484003,10.1088/0957-4484/24/48/484003,PCDTBT,PC71BM,PCDTBT,PC71BM,CCCCCCCCC(CCCCCCCC)n1c2ccccc2c2ccc(-c3ccc(-c4ccc(-c5cccs5)c5nsnc45)s3)cc21,COC(=O)CCCC1(c2ccccc2)C23c4c5ccc6c7cc8c9c%10c(cc%11cc%12c%13c%14c(cc%15c%16ccc-5c2c%16c2c5c%16c%17c(c(c46)c7c9c%17c4c%10c%11c%13c4c%16c%14c%152)C513)C%12)C8,0.8,9.91,53.6,4.3,4.249408000000001,1.1765581395348623,,,,,,,,,,,,,,,,,-5.5,-3.6,1.9,-5.9,-3.9,2.0
3686,10.1039/c4ra09417d,10.1039/c4ra09417d,PBDTTT-EFT,PC71BM,PBDTTT-EFT,PC71BM,CCCCCC(CC)OC(=O)c1sc2csc(-c3cc4c(-c5ccc(CC(CC)CCCC)s5)c5sccc5c(-c5ccc(CC(CC)CCCC)s5)c4s3)c2c1F,COC(=O)CCCC1(c2ccccc2)C23c4c5ccc6c7cc8c9c%10c(cc%11cc%12c%13c%14c(cc%15c%16ccc-5c2c%16c2c5c%16c%17c(c(c46)c7c9c%17c4c%10c%11c%13c4c%16c%14c%152)C513)C%12)C8,0.78,13.18,58.3,5.86,5.9934732,2.2776996587030576,,,1:1.5,DIO,DIO,,ITO/PEDOT:PSS/active layer/Ca/Al,conventional,Ca,Ca,PEDOT:PSS,PEDOT:PSS,,CB:DIO (99.5:0.5 v/v),chlorobenzene:DIO (99.5:0.5),,-5.45,-3.54,1.91,-6.0,-4.3,1.7
3688,10.1021/jacs.6b10023,10.1021/jacs.6b10023,PBDTT-TPD,PC61BM,PBDTTTPD,PC61BM,CCCCCCCCN1C(=O)c2csc(-c3cc4c(-c5ccc(CC(CC)CCCC)s5)c5sccc5c(-c5ccc(CC(CC)CCCC)s5)c4s3)c2C1=O,COC(=O)CCCC1(c2ccccc2)C23c4c5c6c7c8c9c(c%10c%11c2c2c%12c4c4c%13c5c5c7c7c8c8c%14c9c%10c9c%10c%11c2c2c%11c%12c4c4c%12c%13c5c5c7c7c8c8c%14c9c9c%10c2c2c%11c4c4c%12c5c7c5c8c9c2c45)C613,0.99,8.9,57.8,5.1,5.092758,0.141999999999995,,,,,,,ITO/PEDOT:PSS/PBDTT-TPD:PC61BM/LiF/Al,conventional,LiF,,PEDOT:PSS,,,,,,-5.56,-3.75,1.81,-6.1,-3.7,2.4
3689,10.1021/jacs.6b10023,10.1021/jacs.6b10023,PBDTT-FTTE,PC71BM,PBDTT-FTTE,PC71BM,CCCCCC(CC)OC(=O)c1sc2c(-c3cc4c(-c5ccc(CC(CC)CCCC)s5)c5sccc5c(-c5ccc(CC(CC)CCCC)s5)c4s3)scc2c1F,COC(=O)CCCC1(c2ccccc2)C23c4c5ccc6c7cc8c9c%10c(cc%11cc%12c%13c%14c(cc%15c%16ccc-5c2c%16c2c5c%16c%17c(c(c46)c7c9c%17c4c%10c%11c%13c4c%16c%14c%152)C513)C%12)C8,0.78,15.0,70.19999999999999,8.24,8.2134,0.3228155339805847,,,,,,,ITO/ZnO/PBDTT-FTTE:PC71BM/MoO3/Ag,inverted,ZnO,,MoO3,,,,,,-5.24,-3.66,1.58,-5.9,-3.9,2.0
3690,10.1021/acs.chemmater.9b01175,10.1021/acs.chemmater.9b01175,PBDB-T,IE4F-S,PBDB-T,IE4F-S,CCCCC(CC)Cc1ccc(-c2c3cc(-c4ccc(-c5sc(-c6cccs6)c6c5C(=O)c5c(CC(CC)CCCC)sc(CC(CC)CCCC)c5C6=O)s4)sc3c(-c3ccc(CC(CC)CCCC)s3)c3ccsc23)s1,CCCCCCc1ccc(C2(c3ccc(CCCCCC)cc3)c3cc4c(cc3-c3sc(-c5scc(/C=C6\C(=O)c7cc(F)c(F)cc7C6=C(C#N)C#N)c5SCC(CC)CCCC)cc32)C(c2ccc(CCCCCC)cc2)(c2ccc(CCCCCC)cc2)c2cc(-c3scc(/C=C5\C(=O)c6cc(F)c(F)cc6C5=C(C#N)C#N)c3SCC(CC)CCCC)sc2-4)cc1,0.867,22.52,69.0,13.48,13.4721396,0.0583115727002983,,,1:1,,,,glass/ITO/PEDOT:PSS/PBDB-T:IE4F-S/PDINO/Al,conventional,PDINO,,PEDOT:PSS,,,,,160.0,-5.33,-2.92,2.41,-5.54,-3.89,1.65
3691,10.1021/acs.chemmater.9b01175,10.1021/acs.chemmater.9b01175,PTQ10,IE4F-S,PTQ10,IE4F-S,CCCCCCCCC(CCCCCC)COc1cnc2c(-c3cccs3)c(F)c(F)cc2n1,CCCCCCc1ccc(C2(c3ccc(CCCCCC)cc3)c3cc4c(cc3-c3sc(-c5scc(/C=C6\C(=O)c7cc(F)c(F)cc7C6=C(C#N)C#N)c5SCC(CC)CCCC)cc32)C(c2ccc(CCCCCC)cc2)(c2ccc(CCCCCC)cc2)c2cc(-c3scc(/C=C5\C(=O)c6cc(F)c(F)cc6C5=C(C#N)C#N)c3SCC(CC)CCCC)sc2-4)cc1,0.99,19.59,61.8,11.98,11.985553799999998,0.0463589315525686,,,1:1.5,,,,glass/ITO/PEDOT:PSS/PTQ10:IE4F-S/PDINO/Al,conventional,PDINO,,PEDOT:PSS,,,,,140.0,-5.54,-2.98,2.56,-5.54,-3.89,1.65
3697,10.1016/j.nanoen.2017.12.030,10.1016/j.nanoen.2017.12.030,PBDB-T,DTDP-IC,PBDB-T,DTDP-IC,CCCCC(CC)Cc1ccc(-c2c3cc(-c4ccc(-c5sc(-c6cccs6)c6c5C(=O)c5c(CC(CC)CCCC)sc(CC(CC)CCCC)c5C6=O)s4)sc3c(-c3ccc(CC(CC)CCCC)s3)c3ccsc23)s1,CCCCCCCCC1(CCCCCCCC)Oc2cc(/C=C3\C(=O)c4ccccc4C3=C(C#N)C#N)sc2-c2cc3c(cc21)-c1sc(/C=C2\C(=O)c4ccccc4C2=C(C#N)C#N)cc1OC3(CCCCCCCC)CCCCCCCC,0.75,16.1,65.46,7.93,7.904294999999999,0.3241488020176584,,,1:1.2,,,,ITO/ZnO/active layer/MoO3/Ag,inverted,ZnO,,MoO3,,,,,,-5.21,-3.41,1.8,-5.46,-4.03,1.43
3698,10.1016/j.nanoen.2017.12.030,10.1016/j.nanoen.2017.12.030,PBDB-T,DTDP-MIC,PBDB-T,DTDP-MIC,CCCCC(CC)Cc1ccc(-c2c3cc(-c4ccc(-c5sc(-c6cccs6)c6c5C(=O)c5c(CC(CC)CCCC)sc(CC(CC)CCCC)c5C6=O)s4)sc3c(-c3ccc(CC(CC)CCCC)s3)c3ccsc23)s1,CCCCCCCCC1(CCCCCCCC)Oc2cc(/C=C3\C(=O)c4cc(C)ccc4C3=C(C#N)C#N)sc2-c2cc3c(cc21)-c1sc(/C=C2\C(=O)c4cc(C)ccc4C2=C(C#N)C#N)cc1OC3(CCCCCCCC)CCCCCCCC,0.8,16.62,65.12,8.65,8.6583552,0.096591907514456,,,1:1.2,,,,ITO/ZnO/active layer/MoO3/Ag,inverted,ZnO,,MoO3,,,,,,-5.21,-3.41,1.8,-5.54,-3.95,1.59
3699,10.1021/acs.chemmater.7b03928,10.1021/acs.chemmater.7b03928,J71,ITVffIC,J71,ITVffIC,CCCCCCCCC(CCCCCC)Cn1nc2c(-c3cccs3)c(F)c(F)c(-c3ccc(-c4cc5c(-c6ccc([Si](CCC)(CCC)CCC)s6)c6sccc6c(-c6ccc([Si](CCC)(CCC)CCC)s6)c5s4)s3)c2n1,CCCCCCc1ccc(C2(c3ccc(CCCCCC)cc3)c3cc4c(cc3-c3sc5cc(C=CC=C6C(=O)c7cc(F)c(F)cc7C6=C(C#N)C#N)sc5c32)C(c2ccc(CCCCCC)cc2)(c2ccc(CCCCCC)cc2)c2c-4sc3cc(C=CC=C4C(=O)c5cc(F)c(F)cc5C4=C(C#N)C#N)sc23)cc1,0.782,19.04,50.06,7.45,7.453573568,0.0479673557047005,,,1:1.2,,,,ITO/PEDOT:PSS/active layer/PDINO/Al,conventional,PDINO,PDINO,PEDOT:PSS,PEDOT:PSS,100.0,chloroform,chloroform,160.0,-5.4,-3.24,2.16,-5.58,-4.04,1.54
3700,10.1021/acs.chemmater.7b03928,10.1021/acs.chemmater.7b03928,J71,ITVfIC,J71,ITVfIC,CCCCCCCCC(CCCCCC)Cn1nc2c(-c3cccs3)c(F)c(F)c(-c3ccc(-c4cc5c(-c6ccc([Si](CCC)(CCC)CCC)s6)c6sccc6c(-c6ccc([Si](CCC)(CCC)CCC)s6)c5s4)s3)c2n1,CCCCCCc1ccc(C2(c3ccc(CCCCCC)cc3)c3cc4c(cc3-c3sc5cc(/C=C/C=C6/C(=O)c7cc(F)ccc7C6=C(C#N)C#N)sc5c32)C(c2ccc(CCCCCC)cc2)(c2ccc(CCCCCC)cc2)c2c-4sc3cc(/C=C/C=C4/C(=O)c5cc(F)ccc5C4=C(C#N)C#N)sc23)cc1,0.834,19.66,56.98,9.48,9.342691511999998,1.4484017721519216,,,1:1.2,,,,ITO/PEDOT:PSS/active layer/PDINO/Al,conventional,PDINO,PDINO,PEDOT:PSS,PEDOT:PSS,100.0,chloroform,chloroform,160.0,-5.4,-3.24,2.16,-5.56,-4.01,1.55
3701,10.1021/acs.chemmater.7b03928,10.1021/acs.chemmater.7b03928,J71,ITVIC,J71,ITVIC,CCCCCCCCC(CCCCCC)Cn1nc2c(-c3cccs3)c(F)c(F)c(-c3ccc(-c4cc5c(-c6ccc([Si](CCC)(CCC)CCC)s6)c6sccc6c(-c6ccc([Si](CCC)(CCC)CCC)s6)c5s4)s3)c2n1,CCCCCCc1ccc(C2(c3ccc(CCCCCC)cc3)c3cc4c(cc3-c3sc5cc(C=CC=C6C(=O)c7ccccc7C6=C(C#N)C#N)sc5c32)C(c2ccc(CCCCCC)cc2)(c2ccc(CCCCCC)cc2)c2c-4sc3cc(C=CC=C4C(=O)c5ccccc5C4=C(C#N)C#N)sc23)cc1,0.892,14.13,55.36,7.12,6.977552256,2.000670561797753,,,1:1.2,,,,ITO/PEDOT:PSS/active layer/PDINO/Al,conventional,PDINO,PDINO,PEDOT:PSS,PEDOT:PSS,100.0,chloroform,chloroform,160.0,-5.4,-3.24,2.16,-5.46,-3.97,1.49
3709,10.1021/acsami.9b15753,10.1021/acsami.9b15753,PBDB-T,ITIC,PBDB-T,ITIC,CCCCC(CC)Cc1ccc(-c2c3cc(-c4ccc(-c5sc(-c6cccs6)c6c5C(=O)c5c(CC(CC)CCCC)sc(CC(CC)CCCC)c5C6=O)s4)sc3c(-c3ccc(CC(CC)CCCC)s3)c3ccsc23)s1,CCCCCCc1ccc(C2(c3ccc(CCCCCC)cc3)c3cc4c(cc3-c3sc5cc(C=C6C(=O)c7ccccc7C6=C(C#N)C#N)sc5c32)C(c2ccc(CCCCCC)cc2)(c2ccc(CCCCCC)cc2)c2c-4sc3cc(C=C4C(=O)c5ccccc5C4=C(C#N)C#N)sc23)cc1,0.88,15.7,66.0,9.2,9.11856,0.8852173913043546,,,1:1,,,,ITO/ZnO/active layer/MoO3/Ag,inverted,ZnO,,MoO3,,100.0,,,,-5.23,-3.18,2.05,-5.51,-3.78,1.73
3710,10.1021/acsami.9b15753,10.1021/acsami.9b15753,PBDB-T,N2200,PBDB-T,N2200,CCCCC(CC)Cc1ccc(-c2c3cc(-c4ccc(-c5sc(-c6cccs6)c6c5C(=O)c5c(CC(CC)CCCC)sc(CC(CC)CCCC)c5C6=O)s4)sc3c(-c3ccc(CC(CC)CCCC)s3)c3ccsc23)s1,CCCCCCCCCCC(CCCCCCCC)CN1C(=O)c2ccc3c4c(c(-c5ccc(-c6cccs6)s5)cc(c24)C1=O)C(=O)N(CC(CCCCCCCC)CCCCCCCCCC)C3=O,0.83,11.4,67.0,6.2,6.33954,2.250645161290312,,,1:1,,,,ITO/ZnO/active layer/MoO3/Ag,inverted,ZnO,,MoO3,,100.0,,,,-5.23,-3.18,2.05,-5.81,-3.84,1.97
3711,10.1021/acsami.9b15753,10.1021/acsami.9b15753,PBDB-T,PC71BM,PBDB-T,PC71BM,CCCCC(CC)Cc1ccc(-c2c3cc(-c4ccc(-c5sc(-c6cccs6)c6c5C(=O)c5c(CC(CC)CCCC)sc(CC(CC)CCCC)c5C6=O)s4)sc3c(-c3ccc(CC(CC)CCCC)s3)c3ccsc23)s1,COC(=O)CCCC1(c2ccccc2)C23c4c5ccc6c7cc8c9c%10c(cc%11cc%12c%13c%14c(cc%15c%16ccc-5c2c%16c2c5c%16c%17c(c(c46)c7c9c%17c4c%10c%11c%13c4c%16c%14c%152)C513)C%12)C8,0.82,11.7,64.0,6.2,6.14016,0.965161290322586,,,1:1,,,,ITO/ZnO/active layer/MoO3/Ag,inverted,ZnO,,MoO3,,100.0,,,,-5.23,-3.18,2.05,-5.96,-3.98,1.98
3761,10.1021/acs.macromol.7b00934,10.1021/acs.macromol.7b00934,PTB7-Th,pTPDPP-TF,PTB7-Th,pTPDPP-TF,CCCCC(CC)COC(=O)c1sc2csc(-c3cc4c(-c5ccc(CC(CC)CCCC)s5)c5sccc5c(-c5ccc(CC(CC)CCCC)s5)c4s3)c2c1F,CCCCCCCCCCC(CCCCCCCC)CN1C(=O)C2=C(c3ccc4cc(-c5scc(F)c5F)sc4n3)N(CC(CCCCCCCC)CCCCCCCCCC)C(=O)C2=C1c1ccc2ccsc2n1,1.04,6.57,40.0,2.72,2.73312,0.4823529411764631,,,,,,,conventional,conventional,,,PEDOT:PSS,PEDOT:PSS,,chlorobenzene,chlorobenzene,,-5.24,-3.66,1.58,-5.8,-4.1,1.7
3762,10.1021/acs.macromol.7b01738,10.1021/acs.macromol.7b01738,PDMIDT-TPD,ITIC,PDMIDT-TPD,ITIC,CCCCCCCCN1C(=O)c2csc(-c3cc4c(s3)-c3cc5c(cc3C4=C(c3ccc(CCCCCC)cc3)c3ccc(CCCCCC)cc3)-c3sccc3C5=C(c3ccc(CCCCCC)cc3)c3ccc(CCCCCC)cc3)c2C1=O,CCCCCCc1ccc(C2(c3ccc(CCCCCC)cc3)c3cc4c(cc3-c3sc5cc(C=C6C(=O)c7ccccc7C6=C(C#N)C#N)sc5c32)C(c2ccc(CCCCCC)cc2)(c2ccc(CCCCCC)cc2)c2c-4sc3cc(C=C4C(=O)c5ccccc5C4=C(C#N)C#N)sc23)cc1,0.91,13.91,57.45,6.7,7.272078450000001,8.538484328358226,,,1:1.5,,,,ITO/ZnO/polymer:ITIC/MoO3/Ag,inverted,ZnO,,MoO3,,,,,,-5.46,-3.69,1.77,-5.51,-3.78,1.73
3763,10.1021/acs.macromol.7b01738,10.1021/acs.macromol.7b01738,PIDT-TPD,ITIC,PIDT-TPD,ITIC,CCCCCCCCN1C(=O)c2csc(-c3cc4c(s3)-c3cc5c(cc3C4(c3ccc(CCCCCC)cc3)c3ccc(CCCCCC)cc3)-c3sccc3C5(c3ccc(CCCCCC)cc3)c3ccc(CCCCCC)cc3)c2C1=O,CCCCCCc1ccc(C2(c3ccc(CCCCCC)cc3)c3cc4c(cc3-c3sc5cc(C=C6C(=O)c7ccccc7C6=C(C#N)C#N)sc5c32)C(c2ccc(CCCCCC)cc2)(c2ccc(CCCCCC)cc2)c2c-4sc3cc(C=C4C(=O)c5ccccc5C4=C(C#N)C#N)sc23)cc1,1.08,4.26,35.730000000000004,1.56,1.6438658400000004,5.376015384615404,,,1:1,,,,ITO/ZnO/polymer:ITIC/MoO3/Ag,inverted,ZnO,,MoO3,,,,,,-5.59,-3.59,2.0,-5.51,-3.78,1.73
3764,10.1021/acs.macromol.7b01738,10.1021/acs.macromol.7b01738,PDMIDT-TPD,PC71BM,PDMIDT-TPD,PC71BM,CCCCCCCCN1C(=O)c2csc(-c3cc4c(s3)-c3cc5c(cc3C4=C(c3ccc(CCCCCC)cc3)c3ccc(CCCCCC)cc3)-c3sccc3C5=C(c3ccc(CCCCCC)cc3)c3ccc(CCCCCC)cc3)c2C1=O,COC(=O)CCCC1(c2ccccc2)C23c4c5ccc6c7cc8c9c%10c(cc%11cc%12c%13c%14c(cc%15c%16ccc-5c2c%16c2c5c%16c%17c(c(c46)c7c9c%17c4c%10c%11c%13c4c%16c%14c%152)C513)C%12)C8,0.89,10.5,67.41,6.16,6.2994645,2.264034090909089,,,1:1.5,,,,ITO/PEDOT:PSS/polymer:PC71BM/LiF/Al,,LiF,,PEDOT:PSS,,,,,,-5.46,-3.69,1.77,-6.1,-4.1,2.0
3765,10.1021/acs.macromol.7b01738,10.1021/acs.macromol.7b01738,PIDT-TPD,PC71BM,PIDT-TPD,PC71BM,CCCCCCCCN1C(=O)c2csc(-c3cc4c(s3)-c3cc5c(cc3C4(c3ccc(CCCCCC)cc3)c3ccc(CCCCCC)cc3)-c3sccc3C5(c3ccc(CCCCCC)cc3)c3ccc(CCCCCC)cc3)c2C1=O,COC(=O)CCCC1(c2ccccc2)C23c4c5ccc6c7cc8c9c%10c(cc%11cc%12c%13c%14c(cc%15c%16ccc-5c2c%16c2c5c%16c%17c(c(c46)c7c9c%17c4c%10c%11c%13c4c%16c%14c%152)C513)C%12)C8,1.03,10.3,49.82,5.05,5.285403800000001,4.661461386138637,,,1:3,,,,ITO/PEDOT:PSS/polymer:PC71BM/LiF/Al,,LiF,,PEDOT:PSS,,,,,,-5.59,-3.59,2.0,-6.1,-4.1,2.0
3774,10.1016/j.orgel.2012.06.015,10.1016/j.orgel.2012.06.015,PDHF-BT,PC61BM,PDHF-BT,PC61BM,CCCCCCC1(CCCCCC)c2ccccc2-c2ccc(-c3ccc(-c4scc5c4OCCO5)c4nsnc34)cc21,COC(=O)CCCC1(c2ccccc2)C23c4c5c6c7c8c9c(c%10c%11c2c2c%12c4c4c%13c5c5c7c7c8c8c%14c9c%10c9c%10c%11c2c2c%11c%12c4c4c%12c%13c5c5c7c7c8c8c%14c9c9c%10c2c2c%11c4c4c%12c5c7c5c8c9c2c45)C613,0.71,1.67,29.0,0.34,0.343853,1.1332352941176456,,,,,,,ITO/PEDOT:PSS/active layer/Al,,,,PEDOT:PSS,,100.0,o-dichlorobenzene,,,-5.47,-3.45,2.02,-6.1,-3.7,2.4
3775,10.1016/j.orgel.2012.06.015,10.1016/j.orgel.2012.06.015,PDHF-TBT,PC61BM,PDHF-TBT,PC61BM,CCCCCCC1(CCCCCC)c2ccccc2-c2ccc(-c3sc(-c4ccc(-c5scc6c5OCCO6)c5nsnc45)c4c3OCCO4)cc21,COC(=O)CCCC1(c2ccccc2)C23c4c5c6c7c8c9c(c%10c%11c2c2c%12c4c4c%13c5c5c7c7c8c8c%14c9c%10c9c%10c%11c2c2c%11c%12c4c4c%12c%13c5c5c7c7c8c8c%14c9c9c%10c2c2c%11c4c4c%12c5c7c5c8c9c2c45)C613,0.4,1.85,30.0,0.22,0.222,0.9090909090909226,,,,,,,ITO/PEDOT:PSS/active layer/Al,,,,PEDOT:PSS,,100.0,o-dichlorobenzene,,,-5.22,-3.42,1.8,-6.1,-3.7,2.4
3782,10.1039/c5tc02615f,10.1039/c5tc02615f,PBDTTT-C-T,P1,PBDTTT-C-T,P1,CCCCC(CC)CC(=O)c1cc2c(-c3cc4c(-c5ccc(CC(CC)CCCC)s5)c5sccc5c(-c5ccc(CC(CC)CCCC)s5)c4s3)scc2s1,CCCCCCCCN1C(=O)C2=C(c3ccc(-c4cc5c6c(ccc7c8ccc9c%10c(ccc(c4c67)c%108)C(=O)N(CC(CC)CCCC)C9=O)C(=O)N(CC(CC)CCCC)C5=O)s3)N(CCCCCCCC)C(=O)C2=C1c1cccs1,0.67,4.78,38.66,1.16,1.23812516,6.734927586206909,,,,,,,,,,,,,,,,,-5.11,-3.25,1.86,-5.42,-4.07,1.35
3783,10.1039/c5tc02615f,10.1039/c5tc02615f,PBDTTT-C-T,P1,PBDTTT-C-T,P1,CCCCC(CC)CC(=O)c1cc2c(-c3cc4c(-c5ccc(CC(CC)CCCC)s5)c5sccc5c(-c5ccc(CC(CC)CCCC)s5)c4s3)scc2s1,CCCCCCCCN1C(=O)C2=C(c3ccc(-c4cc5c6c(ccc7c8ccc9c%10c(ccc(c4c67)c%108)C(=O)N(CC(CC)CCCC)C9=O)C(=O)N(CC(CC)CCCC)C5=O)s3)N(CCCCCCCC)C(=O)C2=C1c1cccs1,0.68,5.65,40.89,1.49,1.5709938000000003,5.435825503355727,,,,,,,,,,,,,,,,,-5.11,-3.25,1.86,-5.42,-4.07,1.35
