Repository: JiYiqaq/PCE-KA-GNN

# Data directory

- `raw/Active_Database.csv` is the immutable source dataset bundled under CC BY 4.0. Do not overwrite it with processed data.
- `processed/` is created and populated by the training pipeline. Generated `.pt` and `.pth` caches are intentionally ignored by Git because they can exceed GitHub's normal single-file limit.

See `../DATA_LICENSE.md` for provenance, license and checksum information.

File: data/raw/Active_Database.csv (part 28 of 471)
id,doi,doi_norm,donor,acceptor,donor_canonical,acceptor_canonical,donor_smiles,acceptor_smiles,voc,jsc,ff,pce,pce_recomputed,pce_relative_error_percent,pce_avg,pce_best,d_a_ratio,additive,additive_canonical,additive_ratio,device_structure,device_type,etl,etl_canonical,htl,htl_canonical,active_layer_thickness,solvent,solvent_canonical,annealing_temp,homo_d,lumo_d,eg_d,homo_a,lumo_a,eg_a
3784,10.1039/c5tc02615f,10.1039/c5tc02615f,PBDTTT-C-T,P1,PBDTTT-C-T,P1,CCCCC(CC)CC(=O)c1cc2c(-c3cc4c(-c5ccc(CC(CC)CCCC)s5)c5sccc5c(-c5ccc(CC(CC)CCCC)s5)c4s3)scc2s1,CCCCCCCCN1C(=O)C2=C(c3ccc(-c4cc5c6c(ccc7c8ccc9c%10c(ccc(c4c67)c%108)C(=O)N(CC(CC)CCCC)C9=O)C(=O)N(CC(CC)CCCC)C5=O)s3)N(CCCCCCCC)C(=O)C2=C1c1cccs1,0.68,7.06,41.78,2.01,2.00577424,0.2102368159203853,,2.01,,,,,,,,,,,,,,,-5.11,-3.25,1.86,-5.42,-4.07,1.35
3785,10.1039/c5tc02615f,10.1039/c5tc02615f,PBDTTT-C-T,P2,PBDTTT-C-T,P2,CCCCC(CC)CC(=O)c1cc2c(-c3cc4c(-c5ccc(CC(CC)CCCC)s5)c5sccc5c(-c5ccc(CC(CC)CCCC)s5)c4s3)scc2s1,,0.58,0.68,40.12,0.14,0.15823328,13.02377142857142,,,,,,,,all-polymer solar cell,,,,,,,,,-5.11,-3.25,1.86,-5.3,-3.99,1.31
3786,10.1039/c5tc02615f,10.1039/c5tc02615f,PBDTTT-C-T,P2,PBDTTT-C-T,P2,CCCCC(CC)CC(=O)c1cc2c(-c3cc4c(-c5ccc(CC(CC)CCCC)s5)c5sccc5c(-c5ccc(CC(CC)CCCC)s5)c4s3)scc2s1,,0.57,0.85,43.53,0.16,0.2109028499999999,31.814281249999983,,,,,,,,,,,,,,,,,-5.11,-3.25,1.86,-5.3,-3.99,1.31
3787,10.1039/c5tc02615f,10.1039/c5tc02615f,PBDTTT-C-T,P2,PBDTTT-C-T,P2,CCCCC(CC)CC(=O)c1cc2c(-c3cc4c(-c5ccc(CC(CC)CCCC)s5)c5sccc5c(-c5ccc(CC(CC)CCCC)s5)c4s3)scc2s1,,0.58,1.16,44.32,0.27,0.29818496,10.438874074074068,,,,,,,,all-polymer solar cell,,,,,,,,,-5.11,-3.25,1.86,-5.3,-3.99,1.31
3788,10.1039/c9ta03272j,10.1039/c9ta03272j,J101,ITIC,J101,ITIC,CCCCCCCCC(CCCCCC)Cn1nc2c(-c3cccs3)c(Cl)c(Cl)c(-c3ccc(-c4cc5c(-c6ccc([Si](CCC)(CCC)CCC)s6)c6sccc6c(-c6ccc([Si](CCC)(CCC)CCC)s6)c5s4)s3)c2n1,CCCCCCc1ccc(C2(c3ccc(CCCCCC)cc3)c3cc4c(cc3-c3sc5cc(C=C6C(=O)c7ccccc7C6=C(C#N)C#N)sc5c32)C(c2ccc(CCCCCC)cc2)(c2ccc(CCCCCC)cc2)c2c-4sc3cc(C=C4C(=O)c5ccccc5C4=C(C#N)C#N)sc23)cc1,0.951,17.7,73.65,12.23,12.39728355,1.3678131643499487,,,1:1 w/w,,,,ITO/PEDOT:PSS/J101:ITIC/PDINO/Al,conventional,PDINO,PDINO,PEDOT:PSS,PEDOT:PSS,,,,,-5.3,-3.5,1.8,-5.56,-3.79,1.77
3789,10.1039/c9ta03272j,10.1039/c9ta03272j,J101,ZITI,J101,ZITI,CCCCCCCCC(CCCCCC)Cn1nc2c(-c3cccs3)c(Cl)c(Cl)c(-c3ccc(-c4cc5c(-c6ccc([Si](CCC)(CCC)CCC)s6)c6sccc6c(-c6ccc([Si](CCC)(CCC)CCC)s6)c5s4)s3)c2n1,CCCCCCC(CCCC)CC1(CC(CCCC)CCCCCC)C2=C(c3cc4c(cc31)-c1sc(/C=C3\C(=O)c5cc(F)ccc5C3=C(C#N)C#N)cc1C4)C(CC(CCCC)CCCCCC)(CC(CCCC)CCCCCC)c1cc3c(cc12)Cc1cc(/C=C2\C(=O)c4cc(F)ccc4C2=C(C#N)C#N)sc1-3,0.937,21.25,72.48,14.12,14.431674000000005,2.2073229461756627,,,,,,,ITO/PEDOT:PSS/J101:ZITI/PDINO/Al,conventional,PDINO,PDINO,PEDOT:PSS,PEDOT:PSS,,,,120.0,-5.3,-3.5,1.8,-5.53,-3.8,1.73
3797,10.1038/ncomms11585,10.1038/ncomms11585,P3HT,EH-IDTBR,P3HT,EH-IDTBR,CCCCCCc1ccsc1,CCCCC(CC)CC1(CC(CC)CCCC)c2cc3c(cc2-c2sc(-c4ccc(/C=C5\SC(=S)N(CC)C5=O)c5nsnc45)cc21)C(CC(CC)CCCC)(CC(CC)CCCC)c1cc(-c2ccc(/C=C4\SC(=S)N(CC)C4=O)c4nsnc24)sc1-3,0.76,12.1,62.0,6.0,5.70152,4.974666666666675,,,1:1,,,,inverted,inverted,ZnO,ZnO,MoO3,MoO3,75.0,chlorobenzene,chlorobenzene,130.0,-5.2,-3.3,1.9,-5.58,-3.9,1.68
3798,10.1038/ncomms11585,10.1038/ncomms11585,P3HT,O-IDTBR,P3HT,O-IDTBR,CCCCCCc1ccsc1,CCCCCCCCC1(CCCCCCCC)c2cc3c(cc2-c2sc(-c4ccc(/C=C5\SC(=S)N(CC)C5=O)c5nsnc45)cc21)C(CCCCCCCC)(CCCCCCCC)c1cc(-c2ccc(/C=C4\SC(=S)N(CC)C4=O)c4nsnc24)sc1-3,0.72,13.9,60.0,6.3,6.0048,4.685714285714291,,,1:1,,,,inverted,inverted,ZnO,ZnO,MoO3,MoO3,75.0,chlorobenzene,chlorobenzene,130.0,-5.2,-3.3,1.9,-5.51,-3.88,1.63
3815,10.1002/adfm.201706404,10.1002/adfm.201706404,PBDT-FBT,ITIC,PBDT-FBT,ITIC,CCCCCCCCc1csc(-c2c(F)c(F)c(-c3cc(CCCCCCCC)c(C4=CC5=C(c6ccc(CC(CCCC)CCCCCC)s6)c6sccc6C(c6ccc(CC(CCCC)CCCCCC)s6)C5S4)s3)c3nsnc23)c1,CCCCCCc1ccc(C2(c3ccc(CCCCCC)cc3)c3cc4c(cc3-c3sc5cc(C=C6C(=O)c7ccccc7C6=C(C#N)C#N)sc5c32)C(c2ccc(CCCCCC)cc2)(c2ccc(CCCCCC)cc2)c2c-4sc3cc(C=C4C(=O)c5ccccc5C4=C(C#N)C#N)sc23)cc1,0.8,13.51,61.3,6.62,6.625304,0.0801208459214464,,,1:1 w/w,"1,8-diiodooctane (DIO)",,0.5 vol%,inverted,inverted,ZnO,ZnO,MoO3,MoO3,99.0,,,,-5.14,-3.35,1.79,-5.48,-3.83,1.65
3816,10.1002/adfm.201706404,10.1002/adfm.201706404,PBDTF-FBT,ITIC,PBDTF-FBT,ITIC,CCCCCCCCc1csc(-c2c(F)c(F)c(-c3cc(CCCCCCCC)c(C4=CC5=C(c6cc(F)c(CC(CCCC)CCCCCC)s6)c6sccc6C(c6cc(F)c(CC(CCCC)CCCCCC)s6)C5S4)s3)c3nsnc23)c1,CCCCCCc1ccc(C2(c3ccc(CCCCCC)cc3)c3cc4c(cc3-c3sc5cc(C=C6C(=O)c7ccccc7C6=C(C#N)C#N)sc5c32)C(c2ccc(CCCCCC)cc2)(c2ccc(CCCCCC)cc2)c2c-4sc3cc(C=C4C(=O)c5ccccc5C4=C(C#N)C#N)sc23)cc1,0.89,15.22,64.5,8.74,8.737041000000001,0.0338558352402611,,,1:1 w/w,"1,8-diiodooctane (DIO)",,0.5 vol%,inverted,inverted,ZnO,ZnO,MoO3,MoO3,107.0,,,,-5.34,-3.53,1.81,-5.48,-3.83,1.65
3817,10.1002/adfm.201706404,10.1002/adfm.201706404,PBDTS-FBT,ITIC,PBDTS-FBT,ITIC,CCCCCCCCc1csc(-c2c(F)c(F)c(-c3cc(CCCCCCCC)c(C4=CC5=C(c6ccc(SCC(CCCC)CCCCCC)s6)c6sccc6C(c6ccc(SCC(CCCC)CCCCCC)s6)C5S4)s3)c3nsnc23)c1,CCCCCCc1ccc(C2(c3ccc(CCCCCC)cc3)c3cc4c(cc3-c3sc5cc(C=C6C(=O)c7ccccc7C6=C(C#N)C#N)sc5c32)C(c2ccc(CCCCCC)cc2)(c2ccc(CCCCCC)cc2)c2c-4sc3cc(C=C4C(=O)c5ccccc5C4=C(C#N)C#N)sc23)cc1,0.87,14.44,63.8,8.02,8.0150664,0.0615162094763007,,,1:1,DIO,,0.5% v/v,inverted,inverted,ZnO,ZnO,MoO3,MoO3,104.0,,,,-5.2,-3.4,1.8,-5.48,-3.83,1.65
3818,10.1002/adfm.201706404,10.1002/adfm.201706404,PBDTSF-FBT,ITIC,PBDTSF-FBT,ITIC,CCCCCCCCc1csc(-c2c(F)c(F)c(-c3cc(CCCCCCCC)c(C4=CC5=C(c6cc(F)c(SCC(CCCC)CCCCCC)s6)c6sccc6C(c6cc(F)c(SCC(CCCC)CCCCCC)s6)C5S4)s3)c3nsnc23)c1,CCCCCCc1ccc(C2(c3ccc(CCCCCC)cc3)c3cc4c(cc3-c3sc5cc(C=C6C(=O)c7ccccc7C6=C(C#N)C#N)sc5c32)C(c2ccc(CCCCCC)cc2)(c2ccc(CCCCCC)cc2)c2c-4sc3cc(C=C4C(=O)c5ccccc5C4=C(C#N)C#N)sc23)cc1,1.01,16.88,65.2,11.12,11.1158176,0.0376115107913621,,,1:1,DIO,,0.5% v/v,inverted,inverted,ZnO,ZnO,MoO3,MoO3,109.0,,,,-5.41,-3.59,1.82,-5.48,-3.83,1.65
3819,10.1002/adfm.201706404,10.1002/adfm.201706404,PBDT-FBT,PC71BM,PBDT-FBT,PC71BM,CCCCCCCCc1csc(-c2c(F)c(F)c(-c3cc(CCCCCCCC)c(C4=CC5=C(c6ccc(CC(CCCC)CCCCCC)s6)c6sccc6C(c6ccc(CC(CCCC)CCCCCC)s6)C5S4)s3)c3nsnc23)c1,COC(=O)CCCC1(c2ccccc2)C23c4c5ccc6c7cc8c9c%10c(cc%11cc%12c%13c%14c(cc%15c%16ccc-5c2c%16c2c5c%16c%17c(c(c46)c7c9c%17c4c%10c%11c%13c4c%16c%14c%152)C513)C%12)C8,0.77,15.3,66.5,7.83,7.834365,0.055747126436781,,,1:1.5 w/w,"1,8-diiodooctane (DIO)",,1.5 vol%,inverted,inverted,ZnO,ZnO,MoO3,MoO3,105.0,,,,-5.14,-3.35,1.79,-6.0,-4.0,2.0
3820,10.1002/adfm.201706404,10.1002/adfm.201706404,PBDTF-FBT,PC71BM,PBDTF-FBT,PC71BM,CCCCCCCCc1csc(-c2c(F)c(F)c(-c3cc(CCCCCCCC)c(C4=CC5=C(c6cc(F)c(CC(CCCC)CCCCCC)s6)c6sccc6C(c6cc(F)c(CC(CCCC)CCCCCC)s6)C5S4)s3)c3nsnc23)c1,COC(=O)CCCC1(c2ccccc2)C23c4c5ccc6c7cc8c9c%10c(cc%11cc%12c%13c%14c(cc%15c%16ccc-5c2c%16c2c5c%16c%17c(c(c46)c7c9c%17c4c%10c%11c%13c4c%16c%14c%152)C513)C%12)C8,0.85,16.33,67.10000000000001,9.31,9.3138155,0.0409828141782835,,,1:1.5,DIO,,1.5% v/v,inverted,inverted,ZnO,ZnO,MoO3,MoO3,,,,,-5.34,-3.53,1.81,-6.0,-4.0,2.0
3821,10.1002/adfm.201706404,10.1002/adfm.201706404,PBDTS-FBT,PC71BM,PBDTS-FBT,PC71BM,CCCCCCCCc1csc(-c2c(F)c(F)c(-c3cc(CCCCCCCC)c(C4=CC5=C(c6ccc(SCC(CCCC)CCCCCC)s6)c6sccc6C(c6ccc(SCC(CCCC)CCCCCC)s6)C5S4)s3)c3nsnc23)c1,COC(=O)CCCC1(c2ccccc2)C23c4c5ccc6c7cc8c9c%10c(cc%11cc%12c%13c%14c(cc%15c%16ccc-5c2c%16c2c5c%16c%17c(c(c46)c7c9c%17c4c%10c%11c%13c4c%16c%14c%152)C513)C%12)C8,0.82,16.11,66.8,8.82,8.8244136,0.0500408163265245,,,1:1.5,DIO,,1.5% v/v,inverted,inverted,ZnO,ZnO,MoO3,MoO3,101.0,,,,-5.2,-3.4,1.8,-6.0,-4.0,2.0
3822,10.1002/adfm.201706404,10.1002/adfm.201706404,PBDTSF-FBT,PC71BM,PBDTSF-FBT,PC71BM,CCCCCCCCc1csc(-c2c(F)c(F)c(-c3cc(CCCCCCCC)c(C4=CC5=C(c6cc(F)c(SCC(CCCC)CCCCCC)s6)c6sccc6C(c6cc(F)c(SCC(CCCC)CCCCCC)s6)C5S4)s3)c3nsnc23)c1,COC(=O)CCCC1(c2ccccc2)C23c4c5ccc6c7cc8c9c%10c(cc%11cc%12c%13c%14c(cc%15c%16ccc-5c2c%16c2c5c%16c%17c(c(c46)c7c9c%17c4c%10c%11c%13c4c%16c%14c%152)C513)C%12)C8,0.91,16.42,68.5,10.23,10.235407000000002,0.0528543499511409,,,1:1.5,DIO,,1.5% v/v,inverted,inverted,ZnO,ZnO,MoO3,MoO3,106.0,,,,-5.41,-3.59,1.82,-6.0,-4.0,2.0
3839,10.1021/acs.macromol.6b01178,10.1021/acs.macromol.6b01178,P3HET,PC61BM,P3HET,PC61BM,CCCCCCOC(=O)c1ccsc1,COC(=O)CCCC1(c2ccccc2)C23c4c5c6c7c8c9c(c%10c%11c2c2c%12c4c4c%13c5c5c7c7c8c8c%14c9c%10c9c%10c%11c2c2c%11c%12c4c4c%12c%13c5c5c7c7c8c8c%14c9c9c%10c2c2c%11c4c4c%12c5c7c5c8c9c2c45)C613,0.922,2.45,48.6,1.1,1.0978254,0.1976909090909114,,,1:0.8,,,,ITO/PEDOT:PSS/active layer/Al,conventional,,,PEDOT:PSS,,,o-DCB,,,-5.95,-3.77,2.18,-6.1,-3.7,2.4
3840,10.1021/acs.macromol.6b01178,10.1021/acs.macromol.6b01178,P3HET-DPP,PC61BM,P3HET-DPP,PC61BM,CCCCCCOC(=O)c1ccsc1-c1ccc(-c2ccc(C3=C4C(=O)N(CC(CC)CCCC)C(c5cccs5)=C4C(=O)N3CC(CC)CCCC)s2)s1,COC(=O)CCCC1(c2ccccc2)C23c4c5c6c7c8c9c(c%10c%11c2c2c%12c4c4c%13c5c5c7c7c8c8c%14c9c%10c9c%10c%11c2c2c%11c%12c4c4c%12c%13c5c5c7c7c8c8c%14c9c9c%10c2c2c%11c4c4c%12c5c7c5c8c9c2c45)C613,0.758,7.85,46.6,2.77,2.7728398,0.1025198555956619,,,1:1,,,,ITO/PEDOT:PSS/active layer/Al,conventional,,,PEDOT:PSS,,,o-DCB,,,-5.49,-3.96,1.53,-6.1,-3.7,2.4
3841,10.1021/acs.macromol.6b01178,10.1021/acs.macromol.6b01178,P3HT,PC61BM,P3HT,PC61BM,CCCCCCc1ccsc1,COC(=O)CCCC1(c2ccccc2)C23c4c5c6c7c8c9c(c%10c%11c2c2c%12c4c4c%13c5c5c7c7c8c8c%14c9c%10c9c%10c%11c2c2c%11c%12c4c4c%12c%13c5c5c7c7c8c8c%14c9c9c%10c2c2c%11c4c4c%12c5c7c5c8c9c2c45)C613,0.58,8.67,58.4,2.94,2.9367024,0.1121632653061304,,,,,,,ITO/PEDOT:PSS/active layer/Al,conventional,,,PEDOT:PSS,,,o-DCB,,,-5.21,-3.29,1.92,-6.1,-3.7,2.4
3842,10.1021/acs.macromol.6b01178,10.1021/acs.macromol.6b01178,P3HT25-co-3HET75,PC61BM,P3HT25-co-3HET75,PC61BM,CCCCCCOC(=O)c1csc(-c2sccc2CCCCCC)c1,COC(=O)CCCC1(c2ccccc2)C23c4c5c6c7c8c9c(c%10c%11c2c2c%12c4c4c%13c5c5c7c7c8c8c%14c9c%10c9c%10c%11c2c2c%11c%12c4c4c%12c%13c5c5c7c7c8c8c%14c9c9c%10c2c2c%11c4c4c%12c5c7c5c8c9c2c45)C613,0.844,4.14,41.7,1.46,1.45706472,0.2010465753424646,,,1:0.8,,,,ITO/PEDOT:PSS/active layer/Al,conventional,,,PEDOT:PSS,,,o-DCB,,,-5.61,-3.67,1.94,-6.1,-3.7,2.4
3843,10.1021/acs.macromol.6b01178,10.1021/acs.macromol.6b01178,P3HT50-co-3HET50,PC61BM,P3HT25-co-3HET75,PC61BM,CCCCCCOC(=O)c1csc(-c2sccc2CCCCCC)c1,COC(=O)CCCC1(c2ccccc2)C23c4c5c6c7c8c9c(c%10c%11c2c2c%12c4c4c%13c5c5c7c7c8c8c%14c9c%10c9c%10c%11c2c2c%11c%12c4c4c%12c%13c5c5c7c7c8c8c%14c9c9c%10c2c2c%11c4c4c%12c5c7c5c8c9c2c45)C613,0.736,9.06,52.900000000000006,3.53,3.5274566400000005,0.0720498583569214,,,1:0.9,,,,ITO/PEDOT:PSS/active layer/Al,conventional,,,PEDOT:PSS,,,o-DCB,,,-5.45,-3.55,1.9,-6.1,-3.7,2.4
3844,10.1021/acs.macromol.6b01178,10.1021/acs.macromol.6b01178,P3HT75-co-3HET25,PC61BM,P3HT25-co-3HET75,PC61BM,CCCCCCOC(=O)c1csc(-c2sccc2CCCCCC)c1,COC(=O)CCCC1(c2ccccc2)C23c4c5c6c7c8c9c(c%10c%11c2c2c%12c4c4c%13c5c5c7c7c8c8c%14c9c%10c9c%10c%11c2c2c%11c%12c4c4c%12c%13c5c5c7c7c8c8c%14c9c9c%10c2c2c%11c4c4c%12c5c7c5c8c9c2c45)C613,0.665,8.24,50.8,2.78,2.7836368,0.1308201438848999,,,1:0.8,,,,ITO/PEDOT:PSS/active layer/Al,conventional,,,PEDOT:PSS,,,o-DCB,,,-5.39,-3.49,1.9,-6.1,-3.7,2.4
3845,10.1021/acs.macromol.6b01178,10.1021/acs.macromol.6b01178,P3HTT-DPP,PC61BM,P3HTT-DPP,PC61BM,CCCCCCc1ccsc1-c1ccc(-c2ccc(C3=C4C(=O)N(CC(CC)CCCC)C(c5cccs5)=C4C(=O)N3CC(CC)CCCC)s2)s1,COC(=O)CCCC1(c2ccccc2)C23c4c5c6c7c8c9c(c%10c%11c2c2c%12c4c4c%13c5c5c7c7c8c8c%14c9c%10c9c%10c%11c2c2c%11c%12c4c4c%12c%13c5c5c7c7c8c8c%14c9c9c%10c2c2c%11c4c4c%12c5c7c5c8c9c2c45)C613,0.611,11.88,60.3,4.38,4.37698404,0.0688575342465737,,,1:1,,,,ITO/PEDOT:PSS/active layer/Al,conventional,,,PEDOT:PSS,,,o-DCB,,,-5.26,-3.77,1.49,-6.1,-3.7,2.4
3846,10.1021/acs.macromol.6b01178,10.1021/acs.macromol.6b01178,P3HTT-DPP-3HET 10%,PC61BM,P3HTT-DPP-3HET 10%,PC61BM,CCCCCCOC(=O)c1cc(-c2sccc2CCCCCC)sc1-c1ccc(-c2ccc(C3=C4C(=O)N(CC(CC)CCCC)C(c5cccs5)=C4C(=O)N3CC(CC)CCCC)s2)s1,COC(=O)CCCC1(c2ccccc2)C23c4c5c6c7c8c9c(c%10c%11c2c2c%12c4c4c%13c5c5c7c7c8c8c%14c9c%10c9c%10c%11c2c2c%11c%12c4c4c%12c%13c5c5c7c7c8c8c%14c9c9c%10c2c2c%11c4c4c%12c5c7c5c8c9c2c45)C613,0.617,11.06,58.5,3.99,3.9920517,0.0514210526315786,,,1:1,,,,ITO/PEDOT:PSS/active layer/Al,conventional,,,PEDOT:PSS,,,o-DCB,,,-5.27,-3.77,1.5,-6.1,-3.7,2.4
3847,10.1021/acs.macromol.6b01178,10.1021/acs.macromol.6b01178,P3HTT-DPP-3HET 20%,PC61BM,P3HTT-DPP-3HET 10%,PC61BM,CCCCCCOC(=O)c1cc(-c2sccc2CCCCCC)sc1-c1ccc(-c2ccc(C3=C4C(=O)N(CC(CC)CCCC)C(c5cccs5)=C4C(=O)N3CC(CC)CCCC)s2)s1,COC(=O)CCCC1(c2ccccc2)C23c4c5c6c7c8c9c(c%10c%11c2c2c%12c4c4c%13c5c5c7c7c8c8c%14c9c%10c9c%10c%11c2c2c%11c%12c4c4c%12c%13c5c5c7c7c8c8c%14c9c9c%10c2c2c%11c4c4c%12c5c7c5c8c9c2c45)C613,0.636,10.25,56.6,3.69,3.689754,0.0066666666666597,,,1:1,,,,ITO/PEDOT:PSS/active layer/Al,conventional,,,PEDOT:PSS,,,o-DCB,,,-5.31,-3.81,1.5,-6.1,-3.7,2.4
3848,10.1021/acs.macromol.6b01178,10.1021/acs.macromol.6b01178,P3HTT-DPP-3HET40%,PC61BM,P3HTT-DPP-3HET 10%,PC61BM,CCCCCCOC(=O)c1cc(-c2sccc2CCCCCC)sc1-c1ccc(-c2ccc(C3=C4C(=O)N(CC(CC)CCCC)C(c5cccs5)=C4C(=O)N3CC(CC)CCCC)s2)s1,COC(=O)CCCC1(c2ccccc2)C23c4c5c6c7c8c9c(c%10c%11c2c2c%12c4c4c%13c5c5c7c7c8c8c%14c9c%10c9c%10c%11c2c2c%11c%12c4c4c%12c%13c5c5c7c7c8c8c%14c9c9c%10c2c2c%11c4c4c%12c5c7c5c8c9c2c45)C613,0.688,9.61,57.1,3.78,3.77526928,0.1251513227513336,,,1:1,,,,ITO/PEDOT:PSS/active layer/Al,conventional,,,PEDOT:PSS,,,o-DCB,,,-5.35,-3.84,1.51,-6.1,-3.7,2.4
3866,10.1021/acsami.8b00216,10.1021/acsami.8b00216,P3HT,PC61BM,P3HT,PC61BM,CCCCCCc1ccsc1,COC(=O)CCCC1(c2ccccc2)C23c4c5c6c7c8c9c(c%10c%11c2c2c%12c4c4c%13c5c5c7c7c8c8c%14c9c%10c9c%10c%11c2c2c%11c%12c4c4c%12c%13c5c5c7c7c8c8c%14c9c9c%10c2c2c%11c4c4c%12c5c7c5c8c9c2c45)C613,0.61,9.76,59.0,3.47,3.512624,1.2283573487031698,,,1:0.8,,,,ITO/PEDOT:PSS/active layer/Ca/Al,conventional,Ca,Ca,PEDOT:PSS,PEDOT:PSS,,ODCB,o-DCB,150.0,-5.0,-3.1,1.9,-6.1,-3.7,2.4
3867,10.1021/acsami.8b00216,10.1021/acsami.8b00216,P3HT,Qx1,P3HT,Qx-1,CCCCCCc1ccsc1,CCCCCCc1ccc(C2(c3ccc(CCCCCC)cc3)c3cc4c(cc3-c3sc(-c5ccc(/C=C6/SC(=S)N(CC)C6=O)c6nc(-c7ccccc7)c(-c7ccccc7)nc56)cc32)C(c2ccc(CCCCCC)cc2)(c2ccc(CCCCCC)cc2)c2cc(-c3ccc(/C=C5/SC(=S)N(CC)C5=O)c5nc(-c6ccccc6)c(-c6ccccc6)nc35)sc2-4)cc1,0.99,4.58,66.0,3.0,2.992572,0.2475999999999996,,,1:0.6,,,,ITO/PEDOT:PSS/active layer/Ca/Al,conventional,Ca,Ca,PEDOT:PSS,PEDOT:PSS,,ODCB,o-DCB,100.0,-5.0,-3.1,1.9,-5.42,-3.6,1.82
3868,10.1021/acsami.8b00216,10.1021/acsami.8b00216,P3HT,Qx1b,P3HT,Qx1b,CCCCCCc1ccsc1,CCCCCCCCC1(CCCCCCCC)c2cc3c(cc2-c2sc(-c4ccc(/C=C5/SC(=S)N(CC)C5=O)c5nc(-c6ccccc6)c(-c6ccccc6)nc45)cc21)C(CCCCCCCC)(CCCCCCCC)c1cc(-c2ccc(/C=C4/SC(=S)N(CC)C4=O)c4nc(-c5ccccc5)c(-c5ccccc5)nc24)sc1-3,0.96,6.08,70.0,4.11,4.0857600000000005,0.5897810218978057,,,0.8:1,,,,ITO/PEDOT:PSS/active layer/Ca/Al,conventional,Ca,Ca,PEDOT:PSS,PEDOT:PSS,,ODCB,o-DCB,100.0,-5.0,-3.1,1.9,-5.35,-3.66,1.69
3884,10.1007/s11426-014-5273-x,10.1007/s11426-014-5273-x,PBDT-TS1,PC71BM,PBDT-TS1,PC71BM,CCCCCCCCSc1ccc(-c2c3cc(-c4scc5sc(C(=O)OCC(CC)CCCC)c(F)c45)sc3c(-c3ccc(SCCCCCCCC)s3)c3ccsc23)s1,COC(=O)CCCC1(c2ccccc2)C23c4c5ccc6c7cc8c9c%10c(cc%11cc%12c%13c%14c(cc%15c%16ccc-5c2c%16c2c5c%16c%17c(c(c46)c7c9c%17c4c%10c%11c%13c4c%16c%14c%152)C513)C%12)C8,0.83,15.31,47.54,5.97,6.04105042,1.190124288107213,,,,,,,conventional,conventional,,,,,,CB,chlorobenzene,,-5.33,-3.52,1.81,-5.9,-3.9,2.0
3885,10.1007/s11426-014-5273-x,10.1007/s11426-014-5273-x,PBDT-TS1,PC71BM,PBDT-TS1,PC71BM,CCCCCCCCSc1ccc(-c2c3cc(-c4scc5sc(C(=O)OCC(CC)CCCC)c(F)c45)sc3c(-c3ccc(SCCCCCCCC)s3)c3ccsc23)s1,COC(=O)CCCC1(c2ccccc2)C23c4c5ccc6c7cc8c9c%10c(cc%11cc%12c%13c%14c(cc%15c%16ccc-5c2c%16c2c5c%16c%17c(c(c46)c7c9c%17c4c%10c%11c%13c4c%16c%14c%152)C513)C%12)C8,0.8,12.9,66.41,6.65,6.853511999999999,3.0603308270676544,,,,DIO,DIO,,conventional,conventional,,,,,,CB,chlorobenzene,,-5.33,-3.52,1.81,-5.9,-3.9,2.0
3886,10.1007/s11426-014-5273-x,10.1007/s11426-014-5273-x,PBDT-TS1,PC71BM,PBDT-TS1,PC71BM,CCCCCCCCSc1ccc(-c2c3cc(-c4scc5sc(C(=O)OCC(CC)CCCC)c(F)c45)sc3c(-c3ccc(SCCCCCCCC)s3)c3ccsc23)s1,COC(=O)CCCC1(c2ccccc2)C23c4c5ccc6c7cc8c9c%10c(cc%11cc%12c%13c%14c(cc%15c%16ccc-5c2c%16c2c5c%16c%17c(c(c46)c7c9c%17c4c%10c%11c%13c4c%16c%14c%152)C513)C%12)C8,0.8,14.63,66.72,7.61,7.8089088,2.6137818659658327,,,,DIO,DIO,,conventional,conventional,,,,,,CB,chlorobenzene,,-5.33,-3.52,1.81,-5.9,-3.9,2.0
3887,10.1007/s11426-014-5273-x,10.1007/s11426-014-5273-x,PBDT-TS1,PC71BM,PBDT-TS1,PC71BM,CCCCCCCCSc1ccc(-c2c3cc(-c4scc5sc(C(=O)OCC(CC)CCCC)c(F)c45)sc3c(-c3ccc(SCCCCCCCC)s3)c3ccsc23)s1,COC(=O)CCCC1(c2ccccc2)C23c4c5ccc6c7cc8c9c%10c(cc%11cc%12c%13c%14c(cc%15c%16ccc-5c2c%16c2c5c%16c%17c(c(c46)c7c9c%17c4c%10c%11c%13c4c%16c%14c%152)C513)C%12)C8,0.81,15.66,62.56,7.78,7.9354857600000015,1.998531619537291,,,,DIO,DIO,,conventional,conventional,,,,,,CB,chlorobenzene,,-5.33,-3.52,1.81,-5.9,-3.9,2.0
3907,10.1021/am507710p,10.1021/am507710p,PTB7,PC71BM,PTB7,PC71BM,CCCCC(CC)COC(=O)c1sc2csc(-c3cc4c(C(CC)CCCC)c5sccc5c(C(CC)CCCC)c4s3)c2c1F,COC(=O)CCCC1(c2ccccc2)C23c4c5ccc6c7cc8c9c%10c(cc%11cc%12c%13c%14c(cc%15c%16ccc-5c2c%16c2c5c%16c%17c(c(c46)c7c9c%17c4c%10c%11c%13c4c%16c%14c%152)C513)C%12)C8,0.76,15.42,65.0,7.56,7.61748,0.7603174603174717,,,,,,,,,,,,,,,,,-5.15,-3.31,1.84,-5.9,-3.9,2.0
3908,10.1002/aenm.201602509,10.1002/aenm.201602509,PDTP4TDBT,ITIC,PDTP4TDBT,ITIC,CCCCCCCCC(CCCCCC)Cc1csc(-c2cc3c(=O)n(CC(CCCCCC)CCCCCCCC)c4cc(-c5cc(CC(CCCCCC)CCCCCCCC)c(-c6ccc(-c7c(F)c(F)c(-c8cccs8)c8nsnc78)s6)s5)sc4c3s2)c1,CCCCCCc1ccc(C2(c3ccc(CCCCCC)cc3)c3cc4c(cc3-c3sc5cc(C=C6C(=O)c7ccccc7C6=C(C#N)C#N)sc5c32)C(c2ccc(CCCCCC)cc2)(c2ccc(CCCCCC)cc2)c2c-4sc3cc(C=C4C(=O)c5ccccc5C4=C(C#N)C#N)sc23)cc1,0.9,14.18,59.3,7.4,7.567866,2.2684594594594603,,,,,,,ITO/ZnO/PDTP4TDBT:ITIC/MoO3/Ag,inverted,ZnO,ZnO,MoO3,MoO3,,,,,-5.26,-3.21,2.05,-5.51,-3.78,1.73
3909,10.1002/aenm.201602509,10.1002/aenm.201602509,PDTP4TDBT,PC71BM,PDTP4TDBT,PC71BM,CCCCCCCCC(CCCCCC)Cc1csc(-c2cc3c(=O)n(CC(CCCCCC)CCCCCCCC)c4cc(-c5cc(CC(CCCCCC)CCCCCCCC)c(-c6ccc(-c7c(F)c(F)c(-c8cccs8)c8nsnc78)s6)s5)sc4c3s2)c1,COC(=O)CCCC1(c2ccccc2)C23c4c5ccc6c7cc8c9c%10c(cc%11cc%12c%13c%14c(cc%15c%16ccc-5c2c%16c2c5c%16c%17c(c(c46)c7c9c%17c4c%10c%11c%13c4c%16c%14c%152)C513)C%12)C8,0.81,8.86,40.400000000000006,2.7,2.8993464,7.3832,,,,DIO,DIO,,ITO/ZnO/PDTP4TDBT:PC71BM/MoO3/Ag,inverted,ZnO,ZnO,MoO3,MoO3,,,,,-5.26,-3.21,2.05,-5.96,-3.98,1.98
3920,10.1002/aenm.201700566,10.1002/aenm.201700566,3MT-Th,ITIC,3MT-Th,ITIC,CCCCC(CC)Cc1ccc(-c2c3cc(-c4cc(C(=O)OC)cs4)sc3c(-c3ccc(CC(CC)CCCC)s3)c3ccsc23)s1,CCCCCCc1ccc(C2(c3ccc(CCCCCC)cc3)c3cc4c(cc3-c3sc5cc(C=C6C(=O)c7ccccc7C6=C(C#N)C#N)sc5c32)C(c2ccc(CCCCCC)cc2)(c2ccc(CCCCCC)cc2)c2c-4sc3cc(C=C4C(=O)c5ccccc5C4=C(C#N)C#N)sc23)cc1,0.95,15.63,58.41,8.57,8.673008849999999,1.2019702450408212,,,1:1,,,,inverted,inverted,ZnO,ZnO,MoO3,MoO3,,chlorobenzene,chlorobenzene,,-5.42,-3.4,2.02,-5.69,-4.11,1.58
3921,10.1002/aenm.201700566,10.1002/aenm.201700566,PTB7-Th,ITIC,PTB7-Th,ITIC,CCCCC(CC)COC(=O)c1sc2csc(-c3cc4c(-c5ccc(CC(CC)CCCC)s5)c5sccc5c(-c5ccc(CC(CC)CCCC)s5)c4s3)c2c1F,CCCCCCc1ccc(C2(c3ccc(CCCCCC)cc3)c3cc4c(cc3-c3sc5cc(C=C6C(=O)c7ccccc7C6=C(C#N)C#N)sc5c32)C(c2ccc(CCCCCC)cc2)(c2ccc(CCCCCC)cc2)c2c-4sc3cc(C=C4C(=O)c5ccccc5C4=C(C#N)C#N)sc23)cc1,0.83,12.08,61.06,5.96,6.122119839999999,2.7201315436241447,,,1:1,DPE,DPE,,inverted,inverted,ZnO,ZnO,MoO3,MoO3,,chlorobenzene,toluene,,-5.24,-3.66,1.58,-5.69,-4.11,1.58
3932,10.1007/s11426-016-0378-y,10.1007/s11426-016-0378-y,PBTff4T-2OD,PC71BM,PffBT4T-2OD,PC71BM,CCCCCCCCCCC(CCCCCCCC)Cc1csc(-c2c(F)c(F)c(-c3cc(CC(CCCCCCCC)CCCCCCCCCC)c(-c4ccc(-c5cccs5)s4)s3)c3nsnc23)c1,COC(=O)CCCC1(c2ccccc2)C23c4c5ccc6c7cc8c9c%10c(cc%11cc%12c%13c%14c(cc%15c%16ccc-5c2c%16c2c5c%16c%17c(c(c46)c7c9c%17c4c%10c%11c%13c4c%16c%14c%152)C513)C%12)C8,0.77,18.2,74.0,9.67,10.37036,7.242605997931746,,,1:1.2,DIO,DIO,,conventional,conventional,Ca,Ca,PEDOT:PSS,PEDOT:PSS,,chlorobenzene,chlorobenzene,,-5.34,-3.69,1.65,-5.9,-3.9,2.0
3955,10.1002/adma.201501214,10.1002/adma.201501214,PBDTT-TT-F,P(NDI2OD-FT2),PTB7-Th,P(NDI2OD-FT2),CCCCC(CC)COC(=O)c1sc2csc(-c3cc4c(-c5ccc(CC(CC)CCCC)s5)c5sccc5c(-c5ccc(CC(CC)CCCC)s5)c4s3)c2c1F,CCCCCCCCCCC(CCCCCCCC)CN1C(=O)c2ccc3c4c(c(-c5cc(F)c(-c6sccc6F)s5)cc(c24)C1=O)C(=O)N(CC(CCCCCCCC)CCCCCCCCCC)C3=O,0.81,12.32,63.0,6.08,6.2868960000000005,3.402894736842112,,,1:1,,,,ITO/ZnO/PBDTT-F-TT:P(NDI2OD-FT2)/MoO3/Ag,inverted,ZnO,ZnO,MoO3,MoO3,110.0,,,,-5.3,-3.6,1.7,-5.5,-3.91,
3956,10.1002/adma.201501214,10.1002/adma.201501214,PBDTT-TT-F,P(NDI2OD-T2),PTB7-Th,P(NDI2OD-T2),CCCCC(CC)COC(=O)c1sc2csc(-c3cc4c(-c5ccc(CC(CC)CCCC)s5)c5sccc5c(-c5ccc(CC(CC)CCCC)s5)c4s3)c2c1F,CCCCCCCCCCC(CCCCCCCC)CN1C(=O)c2ccc3c4c(c(-c5ccc(-c6cccs6)s5)cc(c24)C1=O)C(=O)N(C(CCCCCCCC)CCCCCCCCCC)C3=O,0.79,11.92,56.00000000000001,5.21,5.273408000000001,1.217044145873336,,,1:1,,,,ITO/ZnO/PBDTT-F-TT:P(NDI2OD-T2)/MoO3/Ag,inverted,ZnO,ZnO,MoO3,MoO3,110.0,,,,-5.3,-3.6,1.7,-5.49,-4.05,
3958,10.1021/acs.chemmater.9b01741,10.1021/acs.chemmater.9b01741,PBDTSe-FTTE,ITIC-Th,PBDTSe-FTTE,ITIC-Th,CCCCC(CC)COC(=O)c1sc2c(-c3cc4c(-c5ccc(CC(CC)CCCC)[se]5)c5sccc5c(-c5ccc(CC(CC)CCCC)[se]5)c4s3)scc2c1F,CCCCCCc1ccc(C2(c3ccc(CCCCCC)s3)c3cc4c(cc3-c3sc5cc(/C=C6\C(=O)c7ccccc7C6=C(C#N)C#N)sc5c32)C(c2ccc(CCCCCC)s2)(c2ccc(CCCCCC)s2)c2c-4sc3cc(/C=C4\C(=O)c5ccccc5C4=C(C#N)C#N)sc23)s1,0.785,15.6,59.4,7.26,7.274124,0.194545454545464,,,,,,,ITO/ZnO/BHJ/MoOx/Ag,inverted,ZnO,ZnO,MoOx,MoO3,,DCB,o-DCB,,-5.47,-3.85,1.62,-5.81,-4.01,1.8
3959,10.1021/acs.chemmater.9b01741,10.1021/acs.chemmater.9b01741,PBDTTF-FTTE,ITIC-Th,PBDTTF-FTTE,ITIC-Th,CCCCC(CC)COC(=O)c1sc2c(-c3cc4c(-c5cc(F)c(CC(CC)CCCC)s5)c5sccc5c(-c5cc(F)c(CC(CC)CCCC)s5)c4s3)scc2c1F,CCCCCCc1ccc(C2(c3ccc(CCCCCC)s3)c3cc4c(cc3-c3sc5cc(/C=C6\C(=O)c7ccccc7C6=C(C#N)C#N)sc5c32)C(c2ccc(CCCCCC)s2)(c2ccc(CCCCCC)s2)c2c-4sc3cc(/C=C4\C(=O)c5ccccc5C4=C(C#N)C#N)sc23)s1,0.995,13.1,57.1,7.44,7.4426995,0.0362836021505297,,,,,,,ITO/ZnO/BHJ/MoOx/Ag,inverted,ZnO,ZnO,MoOx,MoO3,,DCB,o-DCB,,-5.65,-4.0,1.65,-5.81,-4.01,1.8
3960,10.1021/acs.chemmater.9b01741,10.1021/acs.chemmater.9b01741,PBDTT-FTTE,ITIC-Th,PBDTT-FTTE,ITIC-Th,CCCCCC(CC)OC(=O)c1sc2c(-c3cc4c(-c5ccc(CC(CC)CCCC)s5)c5sccc5c(-c5ccc(CC(CC)CCCC)s5)c4s3)scc2c1F,CCCCCCc1ccc(C2(c3ccc(CCCCCC)s3)c3cc4c(cc3-c3sc5cc(/C=C6\C(=O)c7ccccc7C6=C(C#N)C#N)sc5c32)C(c2ccc(CCCCCC)s2)(c2ccc(CCCCCC)s2)c2c-4sc3cc(/C=C4\C(=O)c5ccccc5C4=C(C#N)C#N)sc23)s1,0.805,14.8,64.2,7.62,7.6487880000000015,0.3777952755905691,,,,,,,ITO/ZnO/BHJ/MoOx/Ag,inverted,ZnO,ZnO,MoOx,MoO3,,DCB,o-DCB,,-5.44,-3.82,1.62,-5.81,-4.01,1.8
3961,10.1021/acs.chemmater.9b01741,10.1021/acs.chemmater.9b01741,PBDTTS-FTTE,ITIC-Th,PBDTTS-FTTE,ITIC-Th,CCCCC(CC)COC(=O)c1sc2c(-c3cc4c(-c5ccc(SCC(CC)CCCC)s5)c5sccc5c(-c5ccc(SCC(CC)CCCC)s5)c4s3)scc2c1F,CCCCCCc1ccc(C2(c3ccc(CCCCCC)s3)c3cc4c(cc3-c3sc5cc(/C=C6\C(=O)c7ccccc7C6=C(C#N)C#N)sc5c32)C(c2ccc(CCCCCC)s2)(c2ccc(CCCCCC)s2)c2c-4sc3cc(/C=C4\C(=O)c5ccccc5C4=C(C#N)C#N)sc23)s1,0.86,12.1,53.400000000000006,5.57,5.556804,0.2369120287253258,,,,,,,ITO/ZnO/BHJ/MoOx/Ag,inverted,ZnO,ZnO,MoOx,MoO3,,DCB,o-DCB,,-5.49,-3.9,1.59,-5.81,-4.01,1.8
3971,10.1021/acsenergylett.9b01447,10.1021/acsenergylett.9b01447,P2F-EHp,Y6,P2F-EHp,Y6,CCCCCCCCN1C(=O)c2c(c(-c3ccc(-c4cc5c(-c6cc(F)c(CC(CC)CCCC)c(F)c6)c6sccc6c(-c6cc(F)c(CC(CC)CCCC)c(F)c6)c5s4)s3)c3nn(CC(CC)CCCC)nc3c2-c2cccs2)C1=O,CCCCCCCCCCCc1c(/C=C2\C(=O)c3cc(F)c(F)cc3C2=C(C#N)C#N)sc2c1sc1c3c4nsnc4c4c5sc6c(CCCCCCCCCCC)c(/C=C7\C(=O)c8cc(F)c(F)cc8C7=C(C#N)C#N)sc6c5n(CC(CC)CCCC)c4c3n(CC(CC)CCCC)c21,0.81,26.11,73.3,15.5,15.5022903,0.01477612903226,,,1:1,DBE,,1.2%,ITO/PEDOT:PSS/active layer/PFNDI-Br/Ag,organic solar cell,PFNDI-Br,,PEDOT:PSS,,,,,110.0,-5.46,-3.14,2.32,-5.68,-4.06,1.62
3972,10.1021/acsenergylett.9b01447,10.1021/acsenergylett.9b01447,PCT-EHp,Y6,PCT-EHp,Y6,CCCCCCCCN1C(=O)c2c(c(-c3ccc(-c4cc5c(-c6cc(Cl)c(CC(CC)CCCC)s6)c6sccc6c(-c6cc(Cl)c(CC(CC)CCCC)s6)c5s4)s3)c3nn(CC(CC)CCCC)nc3c2-c2cccs2)C1=O,CCCCCCCCCCCc1c(/C=C2\C(=O)c3cc(F)c(F)cc3C2=C(C#N)C#N)sc2c1sc1c3c4nsnc4c4c5sc6c(CCCCCCCCCCC)c(/C=C7\C(=O)c8cc(F)c(F)cc8C7=C(C#N)C#N)sc6c5n(CC(CC)CCCC)c4c3n(CC(CC)CCCC)c21,0.79,25.7,72.7,14.96,14.760281000000004,1.3350200534759238,,,1:1,DBE,,1.2%,ITO/PEDOT:PSS/active layer/PFNDI-Br/Ag,organic solar cell,PFNDI-Br,,PEDOT:PSS,,,,,110.0,-5.46,-3.13,2.33,-5.68,-4.06,1.62
3973,10.1021/acsenergylett.9b01447,10.1021/acsenergylett.9b01447,PFT-EHp,Y6,PBDT-F-TzBI,Y6,CCCCCCCCN1C(=O)c2c(c(-c3ccc(-c4cc5c(-c6cc(F)c(CC(CC)CCCC)s6)c6sccc6c(-c6cc(F)c(CC(CC)CCCC)s6)c5s4)s3)c3nn(CC(CC)CCCC)nc3c2-c2cccs2)C1=O,CCCCCCCCCCCc1c(/C=C2\C(=O)c3cc(F)c(F)cc3C2=C(C#N)C#N)sc2c1sc1c3c4nsnc4c4c5sc6c(CCCCCCCCCCC)c(/C=C7\C(=O)c8cc(F)c(F)cc8C7=C(C#N)C#N)sc6c5n(CC(CC)CCCC)c4c3n(CC(CC)CCCC)c21,0.78,25.01,71.2,14.02,13.889553600000005,0.9304308131240726,,,1:1,DBE,,1.2%,ITO/PEDOT:PSS/active layer/PFNDI-Br/Ag,organic solar cell,PFNDI-Br,,PEDOT:PSS,,,,,110.0,-5.38,-3.24,2.14,-5.68,-4.06,1.62
3978,10.1002/adfm.201703070,10.1002/adfm.201703070,P1,P(NDI2HD-T2),PTB7-Th,P(NDI2HD-T2),CCCCC(CC)COC(=O)c1sc2csc(-c3cc4c(-c5ccc(CC(CC)CCCC)s5)c5sccc5c(-c5ccc(CC(CC)CCCC)s5)c4s3)c2c1F,CCCCCCCCC(CCCCCC)CN1C(=O)c2ccc3c4c(c(-c5ccc(-c6cccs6)s5)cc(c24)C1=O)C(=O)N(CC(CCCCCC)CCCCCCCC)C3=O,0.82,13.25,52.0,5.63,5.6498,0.3516873889875673,,,,,,,,,,,,,,,,,-5.24,-3.66,1.58,-5.8,-3.82,1.98
3979,10.1002/adfm.201703070,10.1002/adfm.201703070,P2,P(NDI2HD-T2),PTB7-Th,P(NDI2HD-T2),,CCCCCCCCC(CCCCCC)CN1C(=O)c2ccc3c4c(c(-c5ccc(-c6cccs6)s5)cc(c24)C1=O)C(=O)N(CC(CCCCCC)CCCCCCCC)C3=O,0.87,13.4,54.0,6.3,6.295319999999999,0.0742857142857216,,,,,,,,,,,,,,,,,-5.34,-3.69,1.65,-5.8,-3.82,1.98
3980,10.1002/adfm.201703070,10.1002/adfm.201703070,P3,P(NDI2HD-T2),PTB7-Th,P(NDI2HD-T2),CCCCC(CC)COC(=O)c1sc2csc(-c3cc4c(-c5ccc(CC(CC)CCCC)s5)c5sccc5c(-c5ccc(CC(CC)CCCC)s5)c4s3)c2c1F,CCCCCCCCC(CCCCCC)CN1C(=O)c2ccc3c4c(c(-c5ccc(-c6cccs6)s5)cc(c24)C1=O)C(=O)N(CC(CCCCCC)CCCCCCCC)C3=O,0.89,14.4,52.0,6.63,6.66432,0.5176470588235313,,,,,,,,,,,,,,,,,-5.39,-3.63,1.76,-5.8,-3.82,1.98
3981,10.1002/adfm.201703070,10.1002/adfm.201703070,P4,P(NDI2HD-T2),PTB7-Th,P(NDI2HD-T2),,CCCCCCCCC(CCCCCC)CN1C(=O)c2ccc3c4c(c(-c5ccc(-c6cccs6)s5)cc(c24)C1=O)C(=O)N(CC(CCCCCC)CCCCCCCC)C3=O,0.89,12.96,48.0,5.54,5.536512,0.0629602888086631,,,,,,,,,,,,,,,,,-5.39,-3.6,1.79,-5.8,-3.82,1.98
3991,10.1039/c4ta01083c,10.1039/c4ta01083c,P3TI,PC71BM,P3TI,PC71BM,CCCCCCCCc1ccsc1-c1ccc(-c2sc(-c3ccc4c(c3)N(CC(CCCCCC)CCCCCCCC)C(=O)/C4=C3/C(=O)N(CC(CCCCCC)CCCCCCCC)c4ccccc43)cc2CCCCCCCC)s1,COC(=O)CCCC1(c2ccccc2)C23c4c5ccc6c7cc8c9c%10c(cc%11cc%12c%13c%14c(cc%15c%16ccc-5c2c%16c2c5c%16c%17c(c(c46)c7c9c%17c4c%10c%11c%13c4c%16c%14c%152)C513)C%12)C8,0.73,13.8,63.61,6.39,6.4080714,0.282807511737092,,,,,,,,,,,,,,,,,-5.49,-3.9,1.59,-5.9,-3.9,2.0
3992,10.1039/c4ta01083c,10.1039/c4ta01083c,P4TI,PC71BM,P4TI,PC71BM,CCCCCCCCc1ccsc1-c1ccc(-c2ccc(-c3sc(-c4ccc5c(c4)N(CC(CCCCCC)CCCCCCCC)C(=O)/C5=C4/C(=O)N(CC(CCCCCC)CCCCCCCC)c5ccccc54)cc3CCCCCCCC)s2)s1,COC(=O)CCCC1(c2ccccc2)C23c4c5ccc6c7cc8c9c%10c(cc%11cc%12c%13c%14c(cc%15c%16ccc-5c2c%16c2c5c%16c%17c(c(c46)c7c9c%17c4c%10c%11c%13c4c%16c%14c%152)C513)C%12)C8,0.76,13.51,57.86,5.96,5.94083336,0.3215879194630856,,,,,,,,,,,,,,,,,-5.48,-3.9,1.58,-5.9,-3.9,2.0
3993,10.1039/c4ta01083c,10.1039/c4ta01083c,P5TI,PC71BM,P5TI,PC71BM,CCCCCCCCc1ccsc1-c1cc(CCCCCCCC)c(-c2ccc(-c3sc(-c4sc(-c5ccc6c(c5)N(CC(CCCCCC)CCCCCCCC)C(=O)/C6=C5/C(=O)N(CC(CCCCCC)CCCCCCCC)c6ccccc65)cc4CCCCCCCC)cc3CCCCCCCC)s2)s1,COC(=O)CCCC1(c2ccccc2)C23c4c5ccc6c7cc8c9c%10c(cc%11cc%12c%13c%14c(cc%15c%16ccc-5c2c%16c2c5c%16c%17c(c(c46)c7c9c%17c4c%10c%11c%13c4c%16c%14c%152)C513)C%12)C8,0.72,8.28,61.75000000000001,3.65,3.681288,0.8572054794520423,,,,,,,,,,,,,,,,,-5.44,-3.86,1.58,-5.9,-3.9,2.0
3994,10.1039/c4ta01083c,10.1039/c4ta01083c,P6TI,PC71BM,P6TI,PC71BM,CCCCCCCCc1ccsc1-c1cc(CCCCCCCC)c(-c2ccc(-c3ccc(-c4sc(-c5sc(-c6ccc7c(c6)N(CC(CCCCCC)CCCCCCCC)C(=O)/C7=C6/C(=O)N(CC(CCCCCC)CCCCCCCC)c7ccccc76)cc5CCCCCCCC)cc4CCCCCCCC)s3)s2)s1,COC(=O)CCCC1(c2ccccc2)C23c4c5ccc6c7cc8c9c%10c(cc%11cc%12c%13c%14c(cc%15c%16ccc-5c2c%16c2c5c%16c%17c(c(c46)c7c9c%17c4c%10c%11c%13c4c%16c%14c%152)C513)C%12)C8,0.71,15.74,63.9,7.1,7.1410806,0.5786000000000113,,,,,,,,,,,,,,,,,-5.36,-3.8,1.56,-5.9,-3.9,2.0
4000,10.1039/c0jm03405c,10.1039/c0jm03405c,P3HT,N2200(P(NDI2OD-T2)),P3HT,P(NDI2OD-T2),CCCCCCc1ccsc1,CCCCCCCCCCC(CCCCCCCC)CN1C(=O)c2ccc3c4c(c(-c5ccc(-c6cccs6)s5)cc(c24)C1=O)C(=O)N(C(CCCCCCCC)CCCCCCCCCC)C3=O,0.49,0.34,54.0,0.09,0.0899639999999999,0.0400000000000091,,,,,,,,,,,,,,,,,-4.9,-3.2,1.7,-5.6,-4.0,1.6
4001,10.1039/c0jm03405c,10.1039/c0jm03405c,P3HT,N2200(P(NDI2OD-T2)),P3HT,P(NDI2OD-T2),CCCCCCc1ccsc1,CCCCCCCCCCC(CCCCCCCC)CN1C(=O)c2ccc3c4c(c(-c5ccc(-c6cccs6)s5)cc(c24)C1=O)C(=O)N(C(CCCCCCCC)CCCCCCCCCC)C3=O,0.51,0.49,66.0,0.16,0.164934,3.083750000000013,,,,,,,,,,,,,,,,,-4.9,-3.2,1.7,-5.6,-4.0,1.6
4006,10.1021/acsami.8b19449,10.1021/acsami.8b19449,P[DTffBT-TbT(5)]-2OD,IDIC,P[DTffBT-TbT(5)]-2OD,IDIC,CCCCCCCCCCC(CCCCCCCC)Cc1csc(-c2c(F)c(F)c(-c3cc(CC(CCCCCCCC)CCCCCCCCCC)c(-c4ccc(-c5ccc6sccc6c5)s4)s3)c3nsnc23)c1,CCCCCCC1(CCCCCC)c2cc3c(cc2-c2sc(/C=C4\C(=O)c5ccccc5C4=C(C#N)C#N)cc21)C(CCCCCC)(CCCCCC)c1cc(/C=C2\C(=O)c4ccccc4C2=C(C#N)C#N)sc1-3,0.859,17.0,53.3,7.8,7.783398999999999,0.2128333333333401,7.8,8.5,1:1,,,,ITO/ZnO/active layer/MoO3/Ag,inverted,ZnO,,MoO3,,,,,,-5.55,-3.72,1.83,-5.69,-3.91,1.78
4007,10.1021/acsami.8b19449,10.1021/acsami.8b19449,P[DTffBT-TbT(6)]-2OD,IDIC,P[DTffBT-TbT(6)]-2OD,IDIC,CCCCCCCCCCC(CCCCCCCC)Cc1csc(-c2c(F)c(F)c(-c3cc(CC(CCCCCCCC)CCCCCCCCCC)c(-c4ccc(-c5ccc6ccsc6c5)s4)s3)c3nsnc23)c1,CCCCCCC1(CCCCCC)c2cc3c(cc2-c2sc(/C=C4\C(=O)c5ccccc5C4=C(C#N)C#N)cc21)C(CCCCCC)(CCCCCC)c1cc(/C=C2\C(=O)c4ccccc4C2=C(C#N)C#N)sc1-3,0.757,12.6,67.5,6.4,6.438285,0.5982031249999881,6.4,6.8,1:1,,,,ITO/ZnO/active layer/MoO3/Ag,inverted,ZnO,,MoO3,,,,,,-5.35,-3.63,1.72,-5.69,-3.91,1.78
4008,10.1021/acsami.8b19449,10.1021/acsami.8b19449,P[DTffBT-TbT(5)]-2OD,ITIC,P[DTffBT-TbT(5)]-2OD,ITIC,CCCCCCCCCCC(CCCCCCCC)Cc1csc(-c2c(F)c(F)c(-c3cc(CC(CCCCCCCC)CCCCCCCCCC)c(-c4ccc(-c5ccc6sccc6c5)s4)s3)c3nsnc23)c1,CCCCCCc1ccc(C2(c3ccc(CCCCCC)cc3)c3cc4c(cc3-c3sc5cc(C=C6C(=O)c7ccccc7C6=C(C#N)C#N)sc5c32)C(c2ccc(CCCCCC)cc2)(c2ccc(CCCCCC)cc2)c2c-4sc3cc(C=C4C(=O)c5ccccc5C4=C(C#N)C#N)sc23)cc1,0.965,13.9,48.5,6.5,6.5055475000000005,0.0853461538461612,6.5,6.8,1:1,,,,ITO/ZnO/active layer/MoO3/Ag,inverted,ZnO,,MoO3,,,,,,-5.55,-3.72,1.83,-5.51,-3.78,1.73
4009,10.1021/acsami.8b19449,10.1021/acsami.8b19449,P[DTffBT-TbT(6)]-2OD,ITIC,P[DTffBT-TbT(6)]-2OD,ITIC,CCCCCCCCCCC(CCCCCCCC)Cc1csc(-c2c(F)c(F)c(-c3cc(CC(CCCCCCCC)CCCCCCCCCC)c(-c4ccc(-c5ccc6ccsc6c5)s4)s3)c3nsnc23)c1,CCCCCCc1ccc(C2(c3ccc(CCCCCC)cc3)c3cc4c(cc3-c3sc5cc(C=C6C(=O)c7ccccc7C6=C(C#N)C#N)sc5c32)C(c2ccc(CCCCCC)cc2)(c2ccc(CCCCCC)cc2)c2c-4sc3cc(C=C4C(=O)c5ccccc5C4=C(C#N)C#N)sc23)cc1,0.899,12.9,58.9,6.8,6.830691900000001,0.4513514705882466,6.8,6.9,1:1,,,,ITO/ZnO/active layer/MoO3/Ag,inverted,ZnO,,MoO3,,,,,,-5.35,-3.63,1.72,-5.51,-3.78,1.73
4010,10.1021/acsami.8b19449,10.1021/acsami.8b19449,P[DTffBT-TbT(5)]-2OD,PC71BM,P[DTffBT-TbT(5)]-2OD,PC71BM,CCCCCCCCCCC(CCCCCCCC)Cc1csc(-c2c(F)c(F)c(-c3cc(CC(CCCCCCCC)CCCCCCCCCC)c(-c4ccc(-c5ccc6sccc6c5)s4)s3)c3nsnc23)c1,COC(=O)CCCC1(c2ccccc2)C23c4c5ccc6c7cc8c9c%10c(cc%11cc%12c%13c%14c(cc%15c%16ccc-5c2c%16c2c5c%16c%17c(c(c46)c7c9c%17c4c%10c%11c%13c4c%16c%14c%152)C513)C%12)C8,0.879,9.9,48.3,4.2,4.203114299999999,0.0741499999999791,4.2,4.4,1:1.5,,,,ITO/ZnO/active layer/MoO3/Ag,inverted,ZnO,,MoO3,,,,,,-5.55,-3.72,1.83,-5.9,-3.9,2.0
4011,10.1021/acsami.8b19449,10.1021/acsami.8b19449,P[DTffBT-TbT(6)]-2OD,PC71BM,P[DTffBT-TbT(6)]-2OD,PC71BM,CCCCCCCCCCC(CCCCCCCC)Cc1csc(-c2c(F)c(F)c(-c3cc(CC(CCCCCCCC)CCCCCCCCCC)c(-c4ccc(-c5ccc6ccsc6c5)s4)s3)c3nsnc23)c1,COC(=O)CCCC1(c2ccccc2)C23c4c5ccc6c7cc8c9c%10c(cc%11cc%12c%13c%14c(cc%15c%16ccc-5c2c%16c2c5c%16c%17c(c(c46)c7c9c%17c4c%10c%11c%13c4c%16c%14c%152)C513)C%12)C8,0.717,15.1,67.5,7.4,7.3080225,1.2429391891891957,7.4,7.6,1:1.5,,,,ITO/ZnO/active layer/MoO3/Ag,inverted,ZnO,,MoO3,,,,,,-5.35,-3.63,1.72,-5.9,-3.9,2.0
4012,10.1039/c7ta11339k,10.1039/c7ta11339k,PCE-10,m-MeIC,PCE10,m-MeIC,CCCCC(CC)COC(=O)c1sc2c(-c3cc4c(-c5ccc(CC(CC)CCCC)s5)c5sccc5c(-c5ccc(CC(CC)CCCC)s5)c4s3)scc2c1F,CCCCCCc1cccc(C2(c3cccc(CCCCCC)c3)c3cc4c(cc3-c3sc5cc(C=C6C(=O)c7c(csc7C)C6=C(C#N)C#N)sc5c32)C(c2cccc(CCCCCC)c2)(c2cccc(CCCCCC)c2)c2c-4sc3cc(C=C4C(=O)c5c(csc5C)C4=C(C#N)C#N)sc23)c1,0.796,16.52,61.7,8.12,8.11350064,0.0800413793103374,,,1:1 w/w,chloronaphthalene,CN,0.5%,ITO/PEDOT:PSS/active layer/PDINO/Al,conventional,PDINO,PDINO,PEDOT:PSS,PEDOT:PSS,100.0,chloroform,,,-5.2,-3.6,1.6,-5.54,-3.9,1.64
4019,10.1039/c7ta06476d,10.1039/c7ta06476d,PBFZ-OP,ITIC,PBFZ-OP,ITIC,CCCCCCCCC(CCCCCC)Cn1nc2c(-c3cccs3)c(F)c(F)c(-c3ccc(-c4cc5c(-c6cccc(OCC(CC)CCCC)c6)c6sccc6c(-c6cccc(OCC(CC)CCCC)c6)c5s4)s3)c2n1,CCCCCCc1ccc(C2(c3ccc(CCCCCC)cc3)c3cc4c(cc3-c3sc5cc(C=C6C(=O)c7ccccc7C6=C(C#N)C#N)sc5c32)C(c2ccc(CCCCCC)cc2)(c2ccc(CCCCCC)cc2)c2c-4sc3cc(C=C4C(=O)c5ccccc5C4=C(C#N)C#N)sc23)cc1,0.93,16.3,53.0,7.8,8.03427,3.003461538461533,,,1:1,,,,inverted,inverted,ZnO,ZnO,MoO3,MoO3,,chloroform,chloroform,,-5.33,-3.01,2.32,-5.6,-3.85,1.75
4033,10.1016/j.synthmet.2012.02.004,10.1016/j.synthmet.2012.02.004,PFDTBT,PC61BM,PFDTBT,PC61BM,CCCCCCCCCCC1(CCCCCCCCCC)c2ccccc2-c2ccc(-c3ccc(-c4ccc(-c5cccs5)c5nsnc45)s3)cc21,COC(=O)CCCC1(c2ccccc2)C23c4c5c6c7c8c9c(c%10c%11c2c2c%12c4c4c%13c5c5c7c7c8c8c%14c9c%10c9c%10c%11c2c2c%11c%12c4c4c%12c%13c5c5c7c7c8c8c%14c9c9c%10c2c2c%11c4c4c%12c5c7c5c8c9c2c45)C613,0.91,4.76,38.8,1.66,1.6806607999999996,1.2446265060240784,,,1:3,,,,ITO/PEDOT:PSS/PFDTBT:PCBM/Al,conventional,,,PEDOT:PSS,PEDOT:PSS,200.0,o-dichlorobenzene,o-DCB,,-5.65,-3.75,1.9,-6.1,-3.88,2.22
4034,10.1016/j.synthmet.2012.02.004,10.1016/j.synthmet.2012.02.004,PFDTBT-BTBT,PC61BM,PFDTBT-BTBT,PC61BM,CCCCCCCCCCC1(CCCCCCCCCC)c2ccccc2-c2ccc(-c3ccc4c(c3)sc3c5ccc(-c6ccc7c(c6)C(CCCCCCCCCC)(CCCCCCCCCC)c6cc(-c8ccc(-c9ccc(-c%10cccs%10)c%10nsnc9%10)s8)ccc6-7)cc5sc43)cc21,COC(=O)CCCC1(c2ccccc2)C23c4c5c6c7c8c9c(c%10c%11c2c2c%12c4c4c%13c5c5c7c7c8c8c%14c9c%10c9c%10c%11c2c2c%11c%12c4c4c%12c%13c5c5c7c7c8c8c%14c9c9c%10c2c2c%11c4c4c%12c5c7c5c8c9c2c45)C613,0.89,5.02,46.6,2.08,2.0819948,0.095903846153839,,,1:3,,,,ITO/PEDOT:PSS/PFDTBT-BTBT:PCBM/Al,conventional,,,PEDOT:PSS,PEDOT:PSS,200.0,o-dichlorobenzene,o-DCB,,-5.67,-3.75,1.92,-6.1,-3.88,2.22
4035,10.1039/c7ta01467h,10.1039/c7ta01467h,P1,PC61BM,P1,PC61BM,CCCCCCCCCCC(CCCCCCCC)CN1C(=O)c2c(c(-c3ccc(-c4cc5c(OCC(CC)CCCC)c6sccc6c(OCC(CC)CCCC)c5s4)s3)c3nsnc3c2-c2cccs2)C1=O,COC(=O)CCCC1(c2ccccc2)C23c4c5c6c7c8c9c(c%10c%11c2c2c%12c4c4c%13c5c5c7c7c8c8c%14c9c%10c9c%10c%11c2c2c%11c%12c4c4c%12c%13c5c5c7c7c8c8c%14c9c9c%10c2c2c%11c4c4c%12c5c7c5c8c9c2c45)C613,0.79,11.5,66.0,5.5,5.9961,9.020000000000003,,,,,,,,,,,,,,,,,-5.59,-3.96,1.63,-6.1,-3.7,2.4
4036,10.1039/c7ta01467h,10.1039/c7ta01467h,P10,PC61BM,P10,PC61BM,CCCCCCCCCCC(CCCCCCCC)CN1C(=O)c2c(c(-c3ccc(-c4cc5c(OCC(CC)CCCC)c6sc(-c7scc8c7C(=O)N(CCCCCCCC)C8=O)cc6c(OCC(CC)CCCC)c5s4)s3)c3nsnc3c2-c2ccc(-c3cc4c(OCC(CC)CCCC)c5sccc5c(OCC(CC)CCCC)c4s3)s2)C1=O,COC(=O)CCCC1(c2ccccc2)C23c4c5c6c7c8c9c(c%10c%11c2c2c%12c4c4c%13c5c5c7c7c8c8c%14c9c%10c9c%10c%11c2c2c%11c%12c4c4c%12c%13c5c5c7c7c8c8c%14c9c9c%10c2c2c%11c4c4c%12c5c7c5c8c9c2c45)C613,0.87,10.27,68.0,6.0,6.075732,1.262199999999991,,,,,,,,,,,,,,,,,-5.58,-3.91,1.67,-6.1,-3.7,2.4
4037,10.1039/c7ta01467h,10.1039/c7ta01467h,P2,PC61BM,P10,PC61BM,,COC(=O)CCCC1(c2ccccc2)C23c4c5c6c7c8c9c(c%10c%11c2c2c%12c4c4c%13c5c5c7c7c8c8c%14c9c%10c9c%10c%11c2c2c%11c%12c4c4c%12c%13c5c5c7c7c8c8c%14c9c9c%10c2c2c%11c4c4c%12c5c7c5c8c9c2c45)C613,0.79,12.87,66.0,6.4,6.710418,4.850281249999991,,,,,,,,,,,,,,,,,-5.59,-3.96,1.63,-6.1,-3.7,2.4
4038,10.1039/c7ta01467h,10.1039/c7ta01467h,P3,PC61BM,P10,PC61BM,CCCCCCCCCCC(CCCCCCCC)CN1C(=O)c2c(c(-c3ccc(-c4cc5c(OCC(CC)CCCC)c6sc(-c7scc8c7C(=O)N(CCCCCCCC)C8=O)cc6c(OCC(CC)CCCC)c5s4)s3)c3nsnc3c2-c2ccc(-c3cc4c(OCC(CC)CCCC)c5sccc5c(OCC(CC)CCCC)c4s3)s2)C1=O,COC(=O)CCCC1(c2ccccc2)C23c4c5c6c7c8c9c(c%10c%11c2c2c%12c4c4c%13c5c5c7c7c8c8c%14c9c%10c9c%10c%11c2c2c%11c%12c4c4c%12c%13c5c5c7c7c8c8c%14c9c9c%10c2c2c%11c4c4c%12c5c7c5c8c9c2c45)C613,0.81,11.83,64.0,6.1,6.132672,0.5356065573770606,,,,,,,,,,,,,,,,,-5.59,-3.96,1.63,-6.1,-3.7,2.4
4039,10.1039/c7ta01467h,10.1039/c7ta01467h,P4,PC61BM,P10,PC61BM,,COC(=O)CCCC1(c2ccccc2)C23c4c5c6c7c8c9c(c%10c%11c2c2c%12c4c4c%13c5c5c7c7c8c8c%14c9c%10c9c%10c%11c2c2c%11c%12c4c4c%12c%13c5c5c7c7c8c8c%14c9c9c%10c2c2c%11c4c4c%12c5c7c5c8c9c2c45)C613,0.82,10.83,59.0,5.0,5.239553999999999,4.791079999999983,,,,,,,,,,,,,,,,,-5.6,-4.0,1.6,-6.1,-3.7,2.4
4040,10.1039/c7ta01467h,10.1039/c7ta01467h,P5,PC61BM,P10,PC61BM,,COC(=O)CCCC1(c2ccccc2)C23c4c5c6c7c8c9c(c%10c%11c2c2c%12c4c4c%13c5c5c7c7c8c8c%14c9c%10c9c%10c%11c2c2c%11c%12c4c4c%12c%13c5c5c7c7c8c8c%14c9c9c%10c2c2c%11c4c4c%12c5c7c5c8c9c2c45)C613,0.83,9.69,70.0,4.1,5.6298900000000005,37.31439024390247,,,,,,,,,,,,,,,,,-5.58,-3.99,1.59,-6.1,-3.7,2.4
4041,10.1039/c7ta01467h,10.1039/c7ta01467h,P6,PC61BM,P10,PC61BM,,COC(=O)CCCC1(c2ccccc2)C23c4c5c6c7c8c9c(c%10c%11c2c2c%12c4c4c%13c5c5c7c7c8c8c%14c9c%10c9c%10c%11c2c2c%11c%12c4c4c%12c%13c5c5c7c7c8c8c%14c9c9c%10c2c2c%11c4c4c%12c5c7c5c8c9c2c45)C613,0.85,11.0,65.0,6.1,6.0775,0.3688524590163929,,,,,,,,,,,,,,,,,-5.58,-3.95,1.63,-6.1,-3.7,2.4
4042,10.1039/c7ta01467h,10.1039/c7ta01467h,P7,PC61PM,P10,PC61BM,CCCCCCCCCCC(CCCCCCCC)CN1C(=O)c2c(c(-c3ccc(-c4cc5c(OCC(CC)CCCC)c6sc(-c7scc8c7C(=O)N(CCCCCCCC)C8=O)cc6c(OCC(CC)CCCC)c5s4)s3)c3nsnc3c2-c2ccc(-c3cc4c(OCC(CC)CCCC)c5sccc5c(OCC(CC)CCCC)c4s3)s2)C1=O,COC(=O)CCCC1(c2ccccc2)C23c4c5c6c7c8c9c(c%10c%11c2c2c%12c4c4c%13c5c5c7c7c8c8c%14c9c%10c9c%10c%11c2c2c%11c%12c4c4c%12c%13c5c5c7c7c8c8c%14c9c9c%10c2c2c%11c4c4c%12c5c7c5c8c9c2c45)C613,0.87,9.48,61.0,5.06,5.031036,0.5724110671936625,,,,,,,,,,,,,,,,,-5.58,-3.9,1.68,-6.1,-3.7,2.4
4043,10.1039/c7ta01467h,10.1039/c7ta01467h,P8,PC61BM,P10,PC61BM,CCCCCCCCCCC(CCCCCCCC)CN1C(=O)c2c(c(-c3ccc(-c4cc5c(OCC(CC)CCCC)c6sc(-c7scc8c7C(=O)N(CCCCCCCC)C8=O)cc6c(OCC(CC)CCCC)c5s4)s3)c3nsnc3c2-c2ccc(-c3cc4c(OCC(CC)CCCC)c5sccc5c(OCC(CC)CCCC)c4s3)s2)C1=O,COC(=O)CCCC1(c2ccccc2)C23c4c5c6c7c8c9c(c%10c%11c2c2c%12c4c4c%13c5c5c7c7c8c8c%14c9c%10c9c%10c%11c2c2c%11c%12c4c4c%12c%13c5c5c7c7c8c8c%14c9c9c%10c2c2c%11c4c4c%12c5c7c5c8c9c2c45)C613,0.88,10.47,68.0,5.9,6.2652480000000015,6.190644067796629,,,,,,,,,,,,,,,,,-5.59,-3.92,1.67,-6.1,-3.7,2.4
4044,10.1039/c7ta01467h,10.1039/c7ta01467h,P9,PC61BM,P10,PC61BM,CCCCCCCCCCC(CCCCCCCC)CN1C(=O)c2c(c(-c3ccc(-c4cc5c(OCC(CC)CCCC)c6sc(-c7scc8c7C(=O)N(CCCCCCCC)C8=O)cc6c(OCC(CC)CCCC)c5s4)s3)c3nsnc3c2-c2ccc(-c3cc4c(OCC(CC)CCCC)c5sccc5c(OCC(CC)CCCC)c4s3)s2)C1=O,COC(=O)CCCC1(c2ccccc2)C23c4c5c6c7c8c9c(c%10c%11c2c2c%12c4c4c%13c5c5c7c7c8c8c%14c9c%10c9c%10c%11c2c2c%11c%12c4c4c%12c%13c5c5c7c7c8c8c%14c9c9c%10c2c2c%11c4c4c%12c5c7c5c8c9c2c45)C613,0.86,10.23,65.0,5.5,5.718570000000001,3.974000000000011,,,,,,,,,,,,,,,,,-5.58,-3.91,1.67,-6.1,-3.7,2.4
4045,10.1039/c7ta01467h,10.1039/c7ta01467h,PBDTTPD,PC61BM,PBDTTPD,PC61BM,CCCCC(CC)Cc1ccc(-c2c3cc(-c4scc5c4C(=O)N(CC(CC)CCCC)C5=O)sc3c(-c3ccc(CC(CC)CCCC)s3)c3ccsc23)s1,COC(=O)CCCC1(c2ccccc2)C23c4c5c6c7c8c9c(c%10c%11c2c2c%12c4c4c%13c5c5c7c7c8c8c%14c9c%10c9c%10c%11c2c2c%11c%12c4c4c%12c%13c5c5c7c7c8c8c%14c9c9c%10c2c2c%11c4c4c%12c5c7c5c8c9c2c45)C613,0.93,9.93,67.0,6.1,6.187383,1.4325081967213114,,,,,,,,,,,,,,,,,-5.56,-3.75,1.81,-6.1,-3.7,2.4
4046,10.1039/c7ta01467h,10.1039/c7ta01467h,P1,PC71BM,P1,PC71BM,CCCCCCCCCCC(CCCCCCCC)CN1C(=O)c2c(c(-c3ccc(-c4cc5c(OCC(CC)CCCC)c6sccc6c(OCC(CC)CCCC)c5s4)s3)c3nsnc3c2-c2cccs2)C1=O,COC(=O)CCCC1(c2ccccc2)C23c4c5ccc6c7cc8c9c%10c(cc%11cc%12c%13c%14c(cc%15c%16ccc-5c2c%16c2c5c%16c%17c(c(c46)c7c9c%17c4c%10c%11c%13c4c%16c%14c%152)C513)C%12)C8,0.78,12.61,65.0,6.2,6.39327,3.11725806451613,,,,,,,ITO/ZnO/P1:PC71BM/MoO3/Ag,inverted,ZnO,,MoO3,,,,,,-5.59,-3.96,1.63,-5.9,-3.9,2.0
4047,10.1039/c7ta01467h,10.1039/c7ta01467h,P2,PC71PM,P10,PC71BM,,COC(=O)CCCC1(c2ccccc2)C23c4c5ccc6c7cc8c9c%10c(cc%11cc%12c%13c%14c(cc%15c%16ccc-5c2c%16c2c5c%16c%17c(c(c46)c7c9c%17c4c%10c%11c%13c4c%16c%14c%152)C513)C%12)C8,0.81,13.86,65.0,7.3,7.297289999999999,0.0371232876712388,,7.3,,,,,,,,,,,,,,,-5.59,-3.96,1.63,-5.9,-3.9,2.0
4058,10.1021/acs.chemmater.9b00926,10.1021/acs.chemmater.9b00926,PEHTT,IT-2F,P-SEH,IT2F,CCCCCCCCc1csc2cc(-c3sc(-c4cc5sc(-c6cc7c(-c8ccc(SCC(CC)CCCC)s8)c8sccc8c(-c8ccc(SCC(CC)CCCC)s8)c7s6)c(CCCCCCCC)c5s4)c4c3C(=O)N(CC(CCCCCC)CCCCCCCC)C4=O)sc12,CCCCCCc1ccc(C2(c3ccc(CCCCCC)cc3)c3cc4c(cc3-c3sc5cc(/C=C6\C(=O)c7cc(F)ccc7C6=C(C#N)C#N)sc5c32)C(c2ccc(CCCCCC)cc2)(c2ccc(CCCCCC)cc2)c2c-4sc3cc(/C=C4\C(=O)c5cc(F)ccc5C4=C(C#N)C#N)sc23)cc1,0.889,18.6,63.8,10.5,10.5495852,0.4722400000000094,,,,DPE,,1%,ITO/PEDOT:PSS/active layer/PDINO/Ag,conventional,PDINO,,PEDOT:PSS,,130.0,toluene,,,-5.35,-3.39,1.96,-5.52,-3.96,1.56
