Repository: JiYiqaq/PCE-KA-GNN

# Data directory

- `raw/Active_Database.csv` is the immutable source dataset bundled under CC BY 4.0. Do not overwrite it with processed data.
- `processed/` is created and populated by the training pipeline. Generated `.pt` and `.pth` caches are intentionally ignored by Git because they can exceed GitHub's normal single-file limit.

See `../DATA_LICENSE.md` for provenance, license and checksum information.

File: data/raw/Active_Database.csv (part 29 of 471)
id,doi,doi_norm,donor,acceptor,donor_canonical,acceptor_canonical,donor_smiles,acceptor_smiles,voc,jsc,ff,pce,pce_recomputed,pce_relative_error_percent,pce_avg,pce_best,d_a_ratio,additive,additive_canonical,additive_ratio,device_structure,device_type,etl,etl_canonical,htl,htl_canonical,active_layer_thickness,solvent,solvent_canonical,annealing_temp,homo_d,lumo_d,eg_d,homo_a,lumo_a,eg_a
4059,10.1021/acs.chemmater.9b00926,10.1021/acs.chemmater.9b00926,PMOT39,IT-2F,PMOT39,IT2F,CCCCCCCCc1csc2cc(-c3sc(-c4cc5sc(-c6cc7c(-c8cc(OC)c(CC(CC)CCCC)s8)c8sccc8c(-c8cc(OC)c(CC(CC)CCCC)s8)c7s6)c(CCCCCCCC)c5s4)c4c3C(=O)N(CC(CCCCCC)CCCCCCCC)C4=O)sc12,CCCCCCc1ccc(C2(c3ccc(CCCCCC)cc3)c3cc4c(cc3-c3sc5cc(/C=C6\C(=O)c7cc(F)ccc7C6=C(C#N)C#N)sc5c32)C(c2ccc(CCCCCC)cc2)(c2ccc(CCCCCC)cc2)c2c-4sc3cc(/C=C4\C(=O)c5cc(F)ccc5C4=C(C#N)C#N)sc23)cc1,0.895,17.6,65.0,10.4,10.2388,1.5499999999999914,,,,DPE,,1%,ITO/PEDOT:PSS/active layer/PDINO/Ag,conventional,PDINO,,PEDOT:PSS,,130.0,toluene,,,-5.34,-3.38,1.96,-5.52,-3.96,1.56
4060,10.1021/acs.chemmater.9b00926,10.1021/acs.chemmater.9b00926,PMTT56,IT-2F,PMTT56,IT2F,CCCCCCCCc1csc2cc(-c3sc(-c4cc5sc(-c6cc7c(-c8cc(SC)c(CC(CC)CCCC)s8)c8sccc8c(-c8cc(SC)c(CC(CC)CCCC)s8)c7s6)c(CCCCCCCC)c5s4)c4c3C(=O)N(CC(CCCCCC)CCCCCCCC)C4=O)sc12,CCCCCCc1ccc(C2(c3ccc(CCCCCC)cc3)c3cc4c(cc3-c3sc5cc(/C=C6\C(=O)c7cc(F)ccc7C6=C(C#N)C#N)sc5c32)C(c2ccc(CCCCCC)cc2)(c2ccc(CCCCCC)cc2)c2c-4sc3cc(/C=C4\C(=O)c5cc(F)ccc5C4=C(C#N)C#N)sc23)cc1,0.942,18.5,70.5,12.4,12.286035,0.9190725806451638,,,,DPE,,1%,ITO/PEDOT:PSS/active layer/PDINO/Ag,conventional,PDINO,,PEDOT:PSS,,130.0,toluene,,,-5.39,-3.4,1.99,-5.52,-3.96,1.56
4108,10.1039/c8ta05207g,10.1039/c8ta05207g,PBT-F,IT-4F,PBT-F,IT-4F,CCCCCCCCOc1c(OCCCCCCCC)c(-c2ccc(-c3cc4c(-c5cc(F)c(CC(CC)CCCC)s5)c5sccc5c(-c5cc(F)c(CC(CC)CCCC)s5)c4s3)s2)c2nsnc2c1-c1cccs1,CCCCCCc1ccc(C2(c3ccc(CCCCCC)cc3)c3cc4c(cc3-c3sc5cc(/C=C6\C(=O)c7cc(F)c(F)cc7C6=C(C#N)C#N)sc5c32)C(c2ccc(CCCCCC)cc2)(c2ccc(CCCCCC)cc2)c2c-4sc3cc(/C=C4\C(=O)c5cc(F)c(F)cc5C4=C(C#N)C#N)sc23)cc1,0.83,17.8,47.8,7.0,7.061972,0.8853142857142846,,,1:1,NMP,,1% v/v,ITO/PEDOT:PSS/active layer/PFN-Br/Al,conventional,PFN-Br,PFN-Br,PEDOT:PSS,PEDOT:PSS,,,,,-5.39,-3.65,1.74,-5.66,-4.14,1.52
4109,10.1039/c8ta05207g,10.1039/c8ta05207g,PBT-SF,IT-4F,PBT-SF,IT-4F,CCCCCCCCOc1c(OCCCCCCCC)c(-c2ccc(-c3cc4c(-c5cc(F)c(SCC(CC)CCCC)s5)c5sccc5c(-c5cc(F)c(SCC(CC)CCCC)s5)c4s3)s2)c2nsnc2c1-c1cccs1,CCCCCCc1ccc(C2(c3ccc(CCCCCC)cc3)c3cc4c(cc3-c3sc5cc(/C=C6\C(=O)c7cc(F)c(F)cc7C6=C(C#N)C#N)sc5c32)C(c2ccc(CCCCCC)cc2)(c2ccc(CCCCCC)cc2)c2c-4sc3cc(/C=C4\C(=O)c5cc(F)c(F)cc5C4=C(C#N)C#N)sc23)cc1,0.86,17.99,45.8,7.0,7.0859012,1.2271599999999925,,,1:1.5,NMP,,1%,ITO/PEDOT:PSS/active layer/PFN-Br/Al,conventional,PFN-Br,PFN-Br,PEDOT:PSS,PEDOT:PSS,,,,,-5.46,-3.58,1.88,-5.66,-4.14,1.52
4132,10.1039/c2jm14283j,10.1039/c2jm14283j,P1,PC71BM,P1,PC71BM,CCCCCCCCCCCCC(CCCCCCCCCC)Cn1c2ccccc2c2ccc(-c3ccc(-c4c(-c5ccc6nsnc6c5)cc(-c5cccs5)c5nsnc45)s3)cc21,COC(=O)CCCC1(c2ccccc2)C23c4c5ccc6c7cc8c9c%10c(cc%11cc%12c%13c%14c(cc%15c%16ccc-5c2c%16c2c5c%16c%17c(c(c46)c7c9c%17c4c%10c%11c%13c4c%16c%14c%152)C513)C%12)C8,0.98,9.2,41.0,3.61,3.69656,2.3977839335180047,,,1:3,,,,"ITO/PEDOT:PSS/P1:PC71BM(1:3, w/w)/Al",conventional,,,PEDOT:PSS,PEDOT:PSS,,,,,-5.51,-3.56,1.95,-5.9,-3.9,2.0
4141,10.1039/c8ta05376f,10.1039/c8ta05376f,PFBZ,N2200,J52-F,N2200,CCCCCCCCC(CCCCCC)Cn1nc2c(-c3cccs3)c(F)c(F)c(-c3ccc(-c4cc5c(-c6cc(F)c(CC(CC)CCCC)s6)c6sccc6c(-c6cc(F)c(CC(CC)CCCC)s6)c5s4)s3)c2n1,CCCCCCCCCCC(CCCCCCCC)CN1C(=O)c2ccc3c4c(c(-c5ccc(-c6cccs6)s5)cc(c24)C1=O)C(=O)N(CC(CCCCCCCC)CCCCCCCCCC)C3=O,0.9,11.9,56.7,5.9,6.072570000000001,2.9249152542372934,,,1:1,,,,ITO/PEDOT:PSS/active layer/PFN-Br/Ag,conventional,PFN-Br,PFN-Br,PEDOT:PSS,PEDOT:PSS,,chlorobenzene,chlorobenzene,,-5.36,-3.42,1.94,-5.73,-4.12,1.61
4150,10.1002/adfm.201603892,10.1002/adfm.201603892,PTZ1,PC61BM,PTZ1,PC61BM,CCCCCCC(CCCC)Cc1ccc(-c2c3cc(-c4sc(-c5nc6sc(-c7cc(CC(CC)CCCC)cs7)nc6s5)cc4CC(CC)CCCC)sc3c(-c3ccc(CC(CCCC)CCCCCC)s3)c3ccsc23)s1,COC(=O)CCCC1(c2ccccc2)C23c4c5c6c7c8c9c(c%10c%11c2c2c%12c4c4c%13c5c5c7c7c8c8c%14c9c%10c9c%10c%11c2c2c%11c%12c4c4c%12c%13c5c5c7c7c8c8c%14c9c9c%10c2c2c%11c4c4c%12c5c7c5c8c9c2c45)C613,0.87,7.1,61.2,3.8,3.780324,0.5177894736842112,,,1:1.25,DIO,,1%,ITO/PEDOT:PSS/PTZ1:PC61BM/Ca/Al,conventional,Ca,Ca,PEDOT:PSS,PEDOT:PSS,80.0,,,,-5.31,-3.34,1.97,-5.93,-3.91,2.02
4151,10.1002/adfm.201603892,10.1002/adfm.201603892,PTZ1,PMI-F-PMI,PTZ1,PMI-F-PMI,CCCCCCC(CCCC)Cc1ccc(-c2c3cc(-c4sc(-c5nc6sc(-c7cc(CC(CC)CCCC)cs7)nc6s5)cc4CC(CC)CCCC)sc3c(-c3ccc(CC(CCCC)CCCCCC)s3)c3ccsc23)s1,CCCCCCCCC1(CCCCCCCC)c2cc(-c3ccc4c5ccc6c7c(ccc(c8cccc3c84)c75)C(=O)N(c3c(C(C)C)cccc3C(C)C)C6=O)ccc2-c2ccc(-c3ccc4c5ccc6c7c(ccc(c8cccc3c84)c75)C(=O)N(c3c(C(C)C)cccc3C(C)C)C6=O)cc21,1.3,3.1,49.0,2.0,1.9747,1.265000000000005,,,1:1,,,,ITO/PEDOT:PSS/PTZ1:PMI-F-PMI/Ca/Al,conventional,Ca,Ca,PEDOT:PSS,PEDOT:PSS,90.0,,,,-5.31,-3.34,1.97,-5.5,-3.42,2.08
4152,10.1002/adfm.201603892,10.1002/adfm.201603892,PTZ1,PMI-F-PMI,PTZ1,PMI-F-PMI,CCCCCCC(CCCC)Cc1ccc(-c2c3cc(-c4sc(-c5nc6sc(-c7cc(CC(CC)CCCC)cs7)nc6s5)cc4CC(CC)CCCC)sc3c(-c3ccc(CC(CCCC)CCCCCC)s3)c3ccsc23)s1,CCCCCCCCC1(CCCCCCCC)c2cc(-c3ccc4c5ccc6c7c(ccc(c8cccc3c84)c75)C(=O)N(c3c(C(C)C)cccc3C(C)C)C6=O)ccc2-c2ccc(-c3ccc4c5ccc6c7c(ccc(c8cccc3c84)c75)C(=O)N(c3c(C(C)C)cccc3C(C)C)C6=O)cc21,1.32,3.7,56.2,2.8,2.7448080000000004,1.971142857142838,,,3:1,NMP,NMP,,ITO/PEDOT:PSS/PTZ1:PMI-F-PMI/Ca/Al,conventional,Ca,Ca,PEDOT:PSS,PEDOT:PSS,85.0,,,,-5.31,-3.34,1.97,-5.5,-3.42,2.08
4153,10.1002/adfm.201603892,10.1002/adfm.201603892,PTZ1,PMI-F-PMI,PTZ1,PMI-F-PMI,CCCCCCC(CCCC)Cc1ccc(-c2c3cc(-c4sc(-c5nc6sc(-c7cc(CC(CC)CCCC)cs7)nc6s5)cc4CC(CC)CCCC)sc3c(-c3ccc(CC(CCCC)CCCCCC)s3)c3ccsc23)s1,CCCCCCCCC1(CCCCCCCC)c2cc(-c3ccc4c5ccc6c7c(ccc(c8cccc3c84)c75)C(=O)N(c3c(C(C)C)cccc3C(C)C)C6=O)ccc2-c2ccc(-c3ccc4c5ccc6c7c(ccc(c8cccc3c84)c75)C(=O)N(c3c(C(C)C)cccc3C(C)C)C6=O)cc21,1.27,4.6,55.2,3.2,3.224784,0.7744999999999974,,,2:1,DPE,DPE,,ITO/PEDOT:PSS/PTZ1:PMI-F-PMI/Ca/Al,conventional,Ca,Ca,PEDOT:PSS,PEDOT:PSS,95.0,,,,-5.31,-3.34,1.97,-5.5,-3.42,2.08
4158,10.1016/j.joule.2018.05.010,10.1016/j.joule.2018.05.010,PffBT4T-2OD,PC71BM,PffBT4T-2OD,PC71BM,CCCCCCCCCCC(CCCCCCCC)Cc1csc(-c2c(F)c(F)c(-c3cc(CC(CCCCCCCC)CCCCCCCCCC)c(-c4ccc(-c5cccs5)s4)s3)c3nsnc23)c1,COC(=O)CCCC1(c2ccccc2)C23c4c5ccc6c7cc8c9c%10c(cc%11cc%12c%13c%14c(cc%15c%16ccc-5c2c%16c2c5c%16c%17c(c(c46)c7c9c%17c4c%10c%11c%13c4c%16c%14c%152)C513)C%12)C8,0.75,18.91,69.11,9.87,9.80152575,0.6937613981762689,,,,,,,,,,,,,,,,,-5.34,-3.69,1.65,-5.9,-3.9,2.0
4220,10.1016/j.dyepig.2017.06.058,10.1016/j.dyepig.2017.06.058,PTB7-Th,PPDI,PTB7-Th,PPDI,CCCCC(CC)COC(=O)c1sc2csc(-c3cc4c(-c5ccc(CC(CC)CCCC)s5)c5sccc5c(-c5ccc(CC(CC)CCCC)s5)c4s3)c2c1F,CCCCCC(CCCCC)N1C(=O)c2ccc3c4ccc5c6c(ccc(c7ccc(c2c37)C1=O)c64)C(=O)N(N1C(=O)c2ccc3c4ccc6c7c(ccc(c8ccc(c2c38)C1=O)c74)C(=O)N(C(CCCCC)CCCCC)C6=O)C5=O,0.76,11.65,60.0,5.35,5.3124,0.702803738317746,,,1:1,1-chloronaphthalene,CN,,ITO/ZnO/PPDI:PTB7-Th/MoO3/Ag,inverted,ZnO,ZnO,MoO3,MoO3,,chlorobenzene,chlorobenzene,,-5.3,-3.33,1.97,-5.62,-3.88,1.74
4222,10.1021/acsenergylett.0c02053,10.1021/acsenergylett.0c02053,PTzBI-oF,PFA1,PTzBI-oF,PFA1,CCCCCCCCN1C(=O)c2c(c(-c3cc(F)c(-c4cc5c(-c6ccc(CC(CC)CCCC)s6)c6sccc6c(-c6ccc(CC(CC)CCCC)s6)c5s4)s3)c3nn(CC(CC)CCCC)nc3c2-c2cc(F)cs2)C1=O,CCCCCCCCCCCCC(CCCCCCCCCC)Cn1c2c3sc(/C=C4\C(=O)c5cc(F)ccc5C4=C(C#N)C#N)c(CCCCCCCCCCC)c3sc2c2c3nsnc3c3c4sc5c(CCCCCCCCCCC)c(/C=C6\C(=O)c7cc(-c8cccs8)c(F)cc7C6=C(C#N)C#N)sc5c4n(CC(CCCCCCCCCC)CCCCCCCCCCCC)c3c21,0.87,23.96,72.67,14.95,15.148206840000002,1.3257982608695835,,,,,,,,,,,,,,,,,-5.25,-3.25,2.0,-5.74,-3.84,1.9
4223,10.1021/acsenergylett.0c02053,10.1021/acsenergylett.0c02053,PTzBI-oF,PY5T,PTzBI-oF,PA-6-L,CCCCCCCCN1C(=O)c2c(c(-c3cc(F)c(-c4cc5c(-c6ccc(CC(CC)CCCC)s6)c6sccc6c(-c6ccc(CC(CC)CCCC)s6)c5s4)s3)c3nn(CC(CC)CCCC)nc3c2-c2cc(F)cs2)C1=O,CCCCCCCCCCCCC(CCCCCCCCCC)Cn1c2c3sc(/C=C4\C(=O)c5ccccc5C4=C(C#N)C#N)c(CCCCCCCCCCC)c3sc2c2c3nsnc3c3c4sc5c(CCCCCCCCCCC)c(/C=C6\C(=O)c7ccc(-c8cccs8)cc7C6=C(C#N)C#N)sc5c4n(CC(CCCCCCCCCC)CCCCCCCCCCCC)c3c21,0.91,9.91,44.42,3.95,4.005840020000001,1.41367139240508,,,,,,,,,,,,,,,,,-5.25,-3.25,2.0,-5.71,-3.76,1.95
4224,10.1038/s41467-019-08508-3,10.1038/s41467-019-08508-3,PTQ10,MO-IDIC,PTQ10,MO-IDIC,CCCCCCCCC(CCCCCC)COc1cnc2c(-c3cccs3)c(F)c(F)cc2n1,CCCCCCC1(CCCCCC)c2cc(/C=C3\C(=O)c4ccccc4C3=C(C#N)C#N)sc2-c2c(OC)c3c(c(OC)c21)-c1sc(/C=C2\C(=O)c4ccccc4C2=C(C#N)C#N)cc1C3(CCCCCC)CCCCCC,0.974,15.91,66.8,10.49,10.35155512,1.3197795996186823,,,1:1,,,,ITO/PEDOT:PSS/PTQ10:acceptors/PDINO/Al,conventional,PDINO,PDINO,PEDOT:PSS,PEDOT:PSS,,chloroform,chloroform,,-5.54,-2.98,2.56,-5.69,-3.89,1.8
4225,10.1038/s41467-019-08508-3,10.1038/s41467-019-08508-3,PTQ10,MO-IDIC-2F,PTQ10,MO-IDIC-2F,CCCCCCCCC(CCCCCC)COc1cnc2c(-c3cccs3)c(F)c(F)cc2n1,CCCCCCC1(CCCCCC)c2cc(/C=C3\C(=O)c4cc(F)ccc4C3=C(C#N)C#N)sc2-c2c(OC)c3c(c(OC)c21)-c1sc(/C=C2\C(=O)c4cc(F)ccc4C2=C(C#N)C#N)cc1C3(CCCCCC)CCCCCC,0.903,17.9,73.4,12.13,11.8641558,2.1916257213520205,,,1:1,,,,ITO/PEDOT:PSS/PTQ10:acceptors/PDINO/Al,conventional,PDINO,PDINO,PEDOT:PSS,PEDOT:PSS,,chloroform,chloroform,,-5.54,-2.98,2.56,-5.8,-3.93,1.87
4248,10.1021/ma4009302,10.1021/ma4009302,DMO-DFBT,PC71BM,DMO-DFBT,PC71BM,CC(C)CCCC(C)CCC1(CCC(C)CCCC(C)C)c2ccsc2-c2sc(-c3c(F)c(F)cc4nsnc34)cc21,COC(=O)CCCC1(c2ccccc2)C23c4c5ccc6c7cc8c9c%10c(cc%11cc%12c%13c%14c(cc%15c%16ccc-5c2c%16c2c5c%16c%17c(c(c46)c7c9c%17c4c%10c%11c%13c4c%16c%14c%152)C513)C%12)C8,0.76,11.8,41.0,3.67,3.67688,0.1874659400544898,,,1:2,,,,ITO/PEDOT:PSS/active layer/C60-bis surfactant/Ag,bulk heterojunction,C60-bis surfactant,,PEDOT:PSS,,90.0,chlorobenzene,,110.0,-5.02,-3.57,1.45,-5.9,-3.9,2.0
4249,10.1021/ma4009302,10.1021/ma4009302,DMO-FBT,PC71BM,DMO-FBT,PC71BM,CC(C)CCCC(C)CCC1(CCC(C)CCCC(C)C)c2ccsc2-c2sc(-c3cc(F)cc4nsnc34)cc21,COC(=O)CCCC1(c2ccccc2)C23c4c5ccc6c7cc8c9c%10c(cc%11cc%12c%13c%14c(cc%15c%16ccc-5c2c%16c2c5c%16c%17c(c(c46)c7c9c%17c4c%10c%11c%13c4c%16c%14c%152)C513)C%12)C8,0.65,4.76,41.0,1.29,1.26854,1.6635658914728708,,,1:2,,,,ITO/PEDOT:PSS/active layer/C60-bis surfactant/Ag,bulk heterojunction,C60-bis surfactant,,PEDOT:PSS,,90.0,chlorobenzene,,110.0,-4.96,-3.55,1.41,-5.9,-3.9,2.0
4250,10.1021/ma4009302,10.1021/ma4009302,EH-DFBT,PC71BM,EH-DFBT,PC71BM,CCCCC(CC)CC1(CC(CC)CCCC)c2ccsc2-c2sc(-c3c(F)c(F)cc4nsnc34)cc21,COC(=O)CCCC1(c2ccccc2)C23c4c5ccc6c7cc8c9c%10c(cc%11cc%12c%13c%14c(cc%15c%16ccc-5c2c%16c2c5c%16c%17c(c(c46)c7c9c%17c4c%10c%11c%13c4c%16c%14c%152)C513)C%12)C8,0.84,9.59,42.0,3.37,3.383352,0.3962017804154246,,,1:2,,,,ITO/PEDOT:PSS/active layer/C60-bis surfactant/Ag,bulk heterojunction,C60-bis surfactant,,PEDOT:PSS,,90.0,o-dichlorobenzene,,110.0,-5.16,-3.57,1.59,-5.9,-3.9,2.0
4251,10.1021/ma4009302,10.1021/ma4009302,EH-FBT,PC71BM,EH-FBT,PC71BM,CCCCC(CC)CC1(CC(CC)CCCC)c2ccsc2-c2sc(-c3cc(F)cc4nsnc34)cc21,COC(=O)CCCC1(c2ccccc2)C23c4c5ccc6c7cc8c9c%10c(cc%11cc%12c%13c%14c(cc%15c%16ccc-5c2c%16c2c5c%16c%17c(c(c46)c7c9c%17c4c%10c%11c%13c4c%16c%14c%152)C513)C%12)C8,0.76,14.5,50.0,5.48,5.51,0.5474452554744409,,,1:2,,,,ITO/PEDOT:PSS/active layer/C60-bis surfactant/Ag,bulk heterojunction,C60-bis surfactant,,PEDOT:PSS,,90.0,chlorobenzene,,110.0,-5.03,-3.54,1.49,-5.9,-3.9,2.0
4255,10.1039/c9ta14070k,10.1039/c9ta14070k,PM7,BDSe-2(BrCl),PM7,BDSe-2(BrCl),CCCCC(CC)Cc1sc(-c2c3ccsc3c(-c3cc(Cl)c(CC(CC)CCCC)s3)c3sc(-c4ccc(-c5sc(-c6cccs6)c6c5C(=O)c5c(CC(CC)CCCC)sc(CC(CC)CCCC)c5C6=O)s4)cc23)cc1Cl,CCCCCCc1ccc(C2(c3ccc(CCCCCC)cc3)C3=C(SC(/C=C4\C(=O)c5cc(Br)c(Cl)cc5C4=C(C#N)C#N)C3)c3[se]c4cc5c6c([se]c5cc4c32)-c2sc(/C=C3\C(=O)c4cc(Br)c(Cl)cc4C3=C(C#N)C#N)cc2C6(c2ccc(CCCCCC)cc2)c2ccc(CCCCCC)cc2)cc1,0.82,22.78,75.4,14.09,14.084418400000002,0.0396139105748582,,,,,,,,,,,,,,,,,-5.52,-3.57,1.95,-5.64,-3.95,1.69
4256,10.1039/c9ta14070k,10.1039/c9ta14070k,PM7,BDSe-4Br,PM7,BDSe-4Br,CCCCC(CC)Cc1sc(-c2c3ccsc3c(-c3cc(Cl)c(CC(CC)CCCC)s3)c3sc(-c4ccc(-c5sc(-c6cccs6)c6c5C(=O)c5c(CC(CC)CCCC)sc(CC(CC)CCCC)c5C6=O)s4)cc23)cc1Cl,CCCCCCc1ccc(C2(c3ccc(CCCCCC)cc3)C3=C(SC(/C=C4\C(=O)c5cc(Br)c(Br)cc5C4=C(C#N)C#N)C3)c3[se]c4cc5c6c([se]c5cc4c32)-c2sc(/C=C3\C(=O)c4cc(Br)c(Br)cc4C3=C(C#N)C#N)cc2C6(c2ccc(CCCCCC)cc2)c2ccc(CCCCCC)cc2)cc1,0.82,22.18,69.6,12.62,12.658569599999998,0.305622820919167,,,,,,,,,,,,,,,,,-5.52,-3.57,1.95,-5.65,-3.96,1.69
4257,10.1039/c9ta14070k,10.1039/c9ta14070k,PM7,BDSe-4Cl,PM7,BDSe-4Cl,CCCCC(CC)Cc1sc(-c2c3ccsc3c(-c3cc(Cl)c(CC(CC)CCCC)s3)c3sc(-c4ccc(-c5sc(-c6cccs6)c6c5C(=O)c5c(CC(CC)CCCC)sc(CC(CC)CCCC)c5C6=O)s4)cc23)cc1Cl,CCCCCCc1ccc(C2(c3ccc(CCCCCC)cc3)C3=C(SC(/C=C4\C(=O)c5cc(Cl)c(Cl)cc5C4=C(C#N)C#N)C3)c3[se]c4cc5c6c([se]c5cc4c32)-c2sc(/C=C3\C(=O)c4cc(Cl)c(Cl)cc4C3=C(C#N)C#N)cc2C6(c2ccc(CCCCCC)cc2)c2ccc(CCCCCC)cc2)cc1,0.82,22.34,73.4,13.34,13.4459992,0.7945967016491843,,,,,,,,,,,,,,,,,-5.52,-3.57,1.95,-5.63,-3.94,1.69
4258,10.1002/adfm.201807662,10.1002/adfm.201807662,PBDB-T,INPIC-4F,PBDB-T,INPIC-4F,CCCCC(CC)Cc1ccc(-c2c3cc(-c4ccc(-c5sc(-c6cccs6)c6c5C(=O)c5c(CC(CC)CCCC)sc(CC(CC)CCCC)c5C6=O)s4)sc3c(-c3ccc(CC(CC)CCCC)s3)c3ccsc23)s1,CCCCCCCCn1c2cc(/C=C3\C(=O)c4cc(F)c(F)cc4C3=C(C#N)C#N)sc2c2sc3c(c21)C(c1ccc(CCCCCC)cc1)(c1ccc(CCCCCC)cc1)c1cc2c(cc1-3)C(c1ccc(CCCCCC)cc1)(c1ccc(CCCCCC)cc1)c1c-2sc2c3sc(/C=C4\C(=O)c5cc(F)c(F)cc5C4=C(C#N)C#N)cc3n(CCCCCCCC)c12,0.82,17.4,69.39999999999999,9.1,9.901991999999996,8.813098901098865,,,,"1,8-diiodooctane (DIO)",,0.5 vol%,conventional,conventional,ZnO,,MoO3,,100.0,chlorobenzene,,100.0,-5.21,-3.41,1.8,-5.42,-3.94,1.48
4290,10.1021/acsami.6b10715,10.1021/acsami.6b10715,PBDTTT-CF,PC71BM,PBDTTT-CF,PC71BM,CCCCCCCC(=O)c1sc2csc(-c3cc4c(OCC(CC)CCCC)c5sccc5c(OCC(CC)CCCC)c4s3)c2c1F,COC(=O)CCCC1(c2ccccc2)C23c4c5ccc6c7cc8c9c%10c(cc%11cc%12c%13c%14c(cc%15c%16ccc-5c2c%16c2c5c%16c%17c(c(c46)c7c9c%17c4c%10c%11c%13c4c%16c%14c%152)C513)C%12)C8,0.72,14.38,63.13,6.59,6.5362276800000005,0.8159684370257863,,,,,,,,,,,,,,,,,-5.22,-3.45,1.77,-5.9,-3.9,2.0
4311,10.1039/c1jm10961h,10.1039/c1jm10961h,PBBTDPP2,PC61BM,PBBTDPP2,PC61BM,CCCCCCCCCCCCc1csc(-c2ccc(C3=C4C(=O)N(CC(CC)CCCC)C(c5ccc(-c6cc(CCCCCCCCCCCC)cs6)s5)=C4C(=O)N3CC(CC)CCCC)s2)c1,COC(=O)CCCC1(c2ccccc2)C23c4c5c6c7c8c9c(c%10c%11c2c2c%12c4c4c%13c5c5c7c7c8c8c%14c9c%10c9c%10c%11c2c2c%11c%12c4c4c%12c%13c5c5c7c7c8c8c%14c9c9c%10c2c2c%11c4c4c%12c5c7c5c8c9c2c45)C613,0.63,9.0,54.0,3.2,3.0618,4.31875000000001,,,,,,,,,,,,,,,,,-5.53,-3.83,1.7,-6.1,-3.7,2.4
4312,10.1039/c1jm10961h,10.1039/c1jm10961h,PDPP2T-TTa,PC61BM,PDPP2T-TTa,PC61BM,CCCCC(CC)CCc1csc2c(CCC(CC)CCCC)c(-c3ccc(C4=C5C(=O)N(CC(CC)CCCC)C(c6cccs6)=C5C(=O)N4CC(CC)CCCC)s3)sc12,COC(=O)CCCC1(c2ccccc2)C23c4c5c6c7c8c9c(c%10c%11c2c2c%12c4c4c%13c5c5c7c7c8c8c%14c9c%10c9c%10c%11c2c2c%11c%12c4c4c%12c%13c5c5c7c7c8c8c%14c9c9c%10c2c2c%11c4c4c%12c5c7c5c8c9c2c45)C613,0.68,6.0,59.0,2.3,2.4072,4.660869565217399,,,,,,,,,,,,,,,,,-5.31,-3.84,1.47,-6.1,-3.7,2.4
4313,10.1039/c1jm10961h,10.1039/c1jm10961h,PDPP2T-TTb,PC61BM,PDPP2T-TTb,PC61BM,CCCCCCCCC(CCCCCC)CN1C(=O)C2=C(c3ccc(-c4cc5sccc5s4)s3)N(CC(CCCCCC)CCCCCCCC)C(=O)C2=C1c1cccs1,COC(=O)CCCC1(c2ccccc2)C23c4c5c6c7c8c9c(c%10c%11c2c2c%12c4c4c%13c5c5c7c7c8c8c%14c9c%10c9c%10c%11c2c2c%11c%12c4c4c%12c%13c5c5c7c7c8c8c%14c9c9c%10c2c2c%11c4c4c%12c5c7c5c8c9c2c45)C613,0.63,2.8,61.0,1.2,1.07604,10.330000000000004,,,,,,,,,,,,,,,,,-5.33,-3.92,1.41,-6.1,-3.7,2.4
4314,10.1039/c1jm10961h,10.1039/c1jm10961h,PDPP3T,PC61BM,PDPP3T,PC61BM,CCCCCCCCC(CCCCCC)CN1C(=O)C2=C(c3ccc(-c4cccs4)s3)N(CC(CCCCCC)CCCCCCCC)C(=O)C2=C1c1cccs1,COC(=O)CCCC1(c2ccccc2)C23c4c5c6c7c8c9c(c%10c%11c2c2c%12c4c4c%13c5c5c7c7c8c8c%14c9c%10c9c%10c%11c2c2c%11c%12c4c4c%12c%13c5c5c7c7c8c8c%14c9c9c%10c2c2c%11c4c4c%12c5c7c5c8c9c2c45)C613,0.68,8.3,67.0,3.8,3.7814800000000006,0.4873684210526107,,,,,,,,,,,,,,,,,-5.3,-3.74,1.56,-6.1,-3.7,2.4
4315,10.1039/c1jm10961h,10.1039/c1jm10961h,PDPP4T-TT,PC61BM,PDPP4T-TT,PC61BM,CCCCCCCCC(CCCCCC)CN1C(=O)C2=C(c3ccc(-c4ccc(-c5sc6c(CCC(CC)CCCC)c(-c7cccs7)sc6c5CCC(CC)CCCC)s4)s3)N(CC(CCCCCC)CCCCCCCC)C(=O)C2=C1c1cccs1,COC(=O)CCCC1(c2ccccc2)C23c4c5c6c7c8c9c(c%10c%11c2c2c%12c4c4c%13c5c5c7c7c8c8c%14c9c%10c9c%10c%11c2c2c%11c%12c4c4c%12c%13c5c5c7c7c8c8c%14c9c9c%10c2c2c%11c4c4c%12c5c7c5c8c9c2c45)C613,0.65,8.2,63.0,3.4,3.3579000000000003,1.2382352941176349,,,,,,,,,,,,,,,,,-5.33,-3.69,1.64,-6.1,-3.7,2.4
4316,10.1039/c1jm10961h,10.1039/c1jm10961h,PDPPTPT,PC61BM,PDPPTPT,PC61BM,CCCCCCCCC(CCCCCC)CN1C(=O)C2=C(c3ccc(-c4ccccc4)s3)N(CC(CCCCCC)CCCCCCCC)C(=O)C2=C1c1cccs1,COC(=O)CCCC1(c2ccccc2)C23c4c5c6c7c8c9c(c%10c%11c2c2c%12c4c4c%13c5c5c7c7c8c8c%14c9c%10c9c%10c%11c2c2c%11c%12c4c4c%12c%13c5c5c7c7c8c8c%14c9c9c%10c2c2c%11c4c4c%12c5c7c5c8c9c2c45)C613,0.79,9.3,63.0,4.6,4.628610000000001,0.6219565217391599,,,,,,,,,,,,,,,,,-5.48,-3.66,1.82,-6.1,-3.7,2.4
4319,10.1007/s11426-016-0198-0,10.1007/s11426-016-0198-0,PBDB-T,ITIC,PBDB-T,ITIC,CCCCC(CC)Cc1ccc(-c2c3cc(-c4ccc(-c5sc(-c6cccs6)c6c5C(=O)c5c(CC(CC)CCCC)sc(CC(CC)CCCC)c5C6=O)s4)sc3c(-c3ccc(CC(CC)CCCC)s3)c3ccsc23)s1,CCCCCCc1ccc(C2(c3ccc(CCCCCC)cc3)c3cc4c(cc3-c3sc5cc(C=C6C(=O)c7ccccc7C6=C(C#N)C#N)sc5c32)C(c2ccc(CCCCCC)cc2)(c2ccc(CCCCCC)cc2)c2c-4sc3cc(C=C4C(=O)c5ccccc5C4=C(C#N)C#N)sc23)cc1,0.9,14.49,45.0,5.64,5.86845,4.050531914893626,,,,,,,,,,,,,,,,,-5.33,-2.92,2.41,-5.51,-3.78,1.73
4320,10.1007/s11426-016-0198-0,10.1007/s11426-016-0198-0,PBDB-T,ITIC,PBDB-T,ITIC,CCCCC(CC)Cc1ccc(-c2c3cc(-c4ccc(-c5sc(-c6cccs6)c6c5C(=O)c5c(CC(CC)CCCC)sc(CC(CC)CCCC)c5C6=O)s4)sc3c(-c3ccc(CC(CC)CCCC)s3)c3ccsc23)s1,CCCCCCc1ccc(C2(c3ccc(CCCCCC)cc3)c3cc4c(cc3-c3sc5cc(C=C6C(=O)c7ccccc7C6=C(C#N)C#N)sc5c32)C(c2ccc(CCCCCC)cc2)(c2ccc(CCCCCC)cc2)c2c-4sc3cc(C=C4C(=O)c5ccccc5C4=C(C#N)C#N)sc23)cc1,0.89,14.44,48.0,5.88,6.168768,4.911020408163267,,,,,,,,,,,,,,,,,-5.33,-2.92,2.41,-5.51,-3.78,1.73
4321,10.1007/s11426-016-0198-0,10.1007/s11426-016-0198-0,PBDB-T,ITIC,PBDB-T,ITIC,CCCCC(CC)Cc1ccc(-c2c3cc(-c4ccc(-c5sc(-c6cccs6)c6c5C(=O)c5c(CC(CC)CCCC)sc(CC(CC)CCCC)c5C6=O)s4)sc3c(-c3ccc(CC(CC)CCCC)s3)c3ccsc23)s1,CCCCCCc1ccc(C2(c3ccc(CCCCCC)cc3)c3cc4c(cc3-c3sc5cc(C=C6C(=O)c7ccccc7C6=C(C#N)C#N)sc5c32)C(c2ccc(CCCCCC)cc2)(c2ccc(CCCCCC)cc2)c2c-4sc3cc(C=C4C(=O)c5ccccc5C4=C(C#N)C#N)sc23)cc1,0.89,14.19,56.00000000000001,6.84,7.072296,3.396140350877191,,,,,,,,,,,,,,,,,-5.33,-2.92,2.41,-5.51,-3.78,1.73
4322,10.1007/s11426-016-0198-0,10.1007/s11426-016-0198-0,PBDB-T,ITIC,PBDB-T,ITIC,CCCCC(CC)Cc1ccc(-c2c3cc(-c4ccc(-c5sc(-c6cccs6)c6c5C(=O)c5c(CC(CC)CCCC)sc(CC(CC)CCCC)c5C6=O)s4)sc3c(-c3ccc(CC(CC)CCCC)s3)c3ccsc23)s1,CCCCCCc1ccc(C2(c3ccc(CCCCCC)cc3)c3cc4c(cc3-c3sc5cc(C=C6C(=O)c7ccccc7C6=C(C#N)C#N)sc5c32)C(c2ccc(CCCCCC)cc2)(c2ccc(CCCCCC)cc2)c2c-4sc3cc(C=C4C(=O)c5ccccc5C4=C(C#N)C#N)sc23)cc1,0.89,15.13,64.0,8.27,8.618048000000002,4.208561064087088,,,,,,,,,,,,,,,,,-5.33,-2.92,2.41,-5.51,-3.78,1.73
4336,10.1039/c1py00192b,10.1039/c1py00192b,POTBTV,PC71BM,PDTBTV,PC71BM,C=Cc1ccc(-c2c(OCCCCCCCC)c(OCCCCCCCC)c(-c3cccs3)c3nsnc23)s1,COC(=O)CCCC1(c2ccccc2)C23c4c5ccc6c7cc8c9c%10c(cc%11cc%12c%13c%14c(cc%15c%16ccc-5c2c%16c2c5c%16c%17c(c(c46)c7c9c%17c4c%10c%11c%13c4c%16c%14c%152)C513)C%12)C8,0.6,6.83,37.4,1.53,1.532652,0.1733333333333253,,,1:2,,,,ITO/PEDOT:PSS/POTBTV:PC71BM/Ca/Al,conventional,Ca,Ca,PEDOT:PSS,PEDOT:PSS,60.0,o-dichlorobenzene,o-DCB,130.0,-4.97,-2.99,1.98,-5.9,-3.9,2.0
4339,10.1002/adma.201401203,10.1002/adma.201401203,PBDT2FBT-2EHO,PC71BM,PBDT2FBT-2EHO,PC71BM,CCCCC(CC)COc1c2cc(-c3sc(-c4c(F)c(F)c(-c5cc(CC(CC)CCCC)cs5)c5nsnc45)cc3CC(CC)CCCC)sc2c(OCC(CC)CCCC)c2ccsc12,COC(=O)CCCC1(c2ccccc2)C23c4c5ccc6c7cc8c9c%10c(cc%11cc%12c%13c%14c(cc%15c%16ccc-5c2c%16c2c5c%16c%17c(c(c46)c7c9c%17c4c%10c%11c%13c4c%16c%14c%152)C513)C%12)C8,0.8,5.45,55.2,2.41,2.4067200000000004,0.1360995850622293,,,,,,,,,,,,,,,,,-5.36,-3.53,1.83,-6.1,-4.3,1.8
4345,10.1021/acsami.8b18493,10.1021/acsami.8b18493,PDTP-FBTA,IT-M,PDTP-FBTA,IT-M,CCCCCCCCC1(CCCCCCCC)Oc2cc(-c3ccc(-c4c(F)c(F)c(-c5cccs5)c5nn(CC(CCCC)CCCCCC)nc45)s3)sc2-c2sccc21,CCCCCCc1ccc(C2(c3ccc(CCCCCC)cc3)c3cc4c(cc3-c3sc5cc(/C=C6\C(=O)c7ccc(C)cc7C6=C(C#N)C#N)sc5c32)C(c2ccc(CCCCCC)cc2)(c2ccc(CCCCCC)cc2)c2c-4sc3cc(/C=C4\C(=O)c5ccc(C)cc5C4=C(C#N)C#N)sc23)cc1,0.75,16.07,66.8,8.05,8.05107,0.0132919254658207,,,,,,,glass/ITO/ZnO/polymer donor:IT-M/MoO3/Ag,inverted,ZnO,,MoO3,,,CF,,,-5.21,-3.28,1.93,-5.58,-3.98,1.6
4348,10.1021/acsami.8b05795,10.1021/acsami.8b05795,P3HT,PC61BM,P3HT,PC61BM,CCCCCCc1ccsc1,COC(=O)CCCC1(c2ccccc2)C23c4c5c6c7c8c9c(c%10c%11c2c2c%12c4c4c%13c5c5c7c7c8c8c%14c9c%10c9c%10c%11c2c2c%11c%12c4c4c%12c%13c5c5c7c7c8c8c%14c9c9c%10c2c2c%11c4c4c%12c5c7c5c8c9c2c45)C613,0.62,8.9,65.0,3.4,3.5867,5.491176470588225,,,,,,,,,,,,,,,,,-5.2,-3.3,1.9,-6.1,-3.7,2.4
4351,10.1039/c7py00292k,10.1039/c7py00292k,P(BDP-DTPz),PC71BM,P(BDP-DTPz),PC71BM,CCCCCCCCOc1c(OCCCCCCCC)c(-c2ccc(-c3cc4c(OCC(CC)CCCC)c(OCC(CC)CCCC)c5ccsc5c4s3)s2)c2nc3c4ccccc4c4ccccc4c3nc2c1-c1cccs1,COC(=O)CCCC1(c2ccccc2)C23c4c5ccc6c7cc8c9c%10c(cc%11cc%12c%13c%14c(cc%15c%16ccc-5c2c%16c2c5c%16c%17c(c(c46)c7c9c%17c4c%10c%11c%13c4c%16c%14c%152)C513)C%12)C8,0.838,6.3,57.6,2.8,3.0409344,8.6048,,,,,,,,,,,,,,,,,-5.55,-3.75,1.8,-5.9,-3.9,2.0
4352,10.1039/c7py00292k,10.1039/c7py00292k,P(BDP-DTPz),PC71BM,P(BDP-DTPz),PC71BM,CCCCCCCCOc1c(OCCCCCCCC)c(-c2ccc(-c3cc4c(OCC(CC)CCCC)c(OCC(CC)CCCC)c5ccsc5c4s3)s2)c2nc3c4ccccc4c4ccccc4c3nc2c1-c1cccs1,COC(=O)CCCC1(c2ccccc2)C23c4c5ccc6c7cc8c9c%10c(cc%11cc%12c%13c%14c(cc%15c%16ccc-5c2c%16c2c5c%16c%17c(c(c46)c7c9c%17c4c%10c%11c%13c4c%16c%14c%152)C513)C%12)C8,0.838,6.9,58.9,3.3,3.4057158000000003,3.203509090909105,,,,,,,,,,,,,,,,,-5.55,-3.75,1.8,-5.9,-3.9,2.0
4353,10.1039/c7py00292k,10.1039/c7py00292k,P(BDP-DTPz),PC71BM,P(BDP-DTPz),PC71BM,CCCCCCCCOc1c(OCCCCCCCC)c(-c2ccc(-c3cc4c(OCC(CC)CCCC)c(OCC(CC)CCCC)c5ccsc5c4s3)s2)c2nc3c4ccccc4c4ccccc4c3nc2c1-c1cccs1,COC(=O)CCCC1(c2ccccc2)C23c4c5ccc6c7cc8c9c%10c(cc%11cc%12c%13c%14c(cc%15c%16ccc-5c2c%16c2c5c%16c%17c(c(c46)c7c9c%17c4c%10c%11c%13c4c%16c%14c%152)C513)C%12)C8,0.838,7.9,58.8,3.8,3.8926776,2.438884210526305,,,,,,,,,,,,,,,,,-5.55,-3.75,1.8,-5.9,-3.9,2.0
4354,10.1039/c7py00292k,10.1039/c7py00292k,P(BDP-DTPz),PC71BM,P(BDP-DTPz),PC71BM,CCCCCCCCOc1c(OCCCCCCCC)c(-c2ccc(-c3cc4c(OCC(CC)CCCC)c(OCC(CC)CCCC)c5ccsc5c4s3)s2)c2nc3c4ccccc4c4ccccc4c3nc2c1-c1cccs1,COC(=O)CCCC1(c2ccccc2)C23c4c5ccc6c7cc8c9c%10c(cc%11cc%12c%13c%14c(cc%15c%16ccc-5c2c%16c2c5c%16c%17c(c(c46)c7c9c%17c4c%10c%11c%13c4c%16c%14c%152)C513)C%12)C8,0.838,8.1,63.8,4.4,4.330616399999999,1.5769000000000224,,,,,,,,,,,,,,,,,-5.55,-3.75,1.8,-5.9,-3.9,2.0
4355,10.1039/c7py00292k,10.1039/c7py00292k,P(BDP-DTPz),PC71BM,P(BDP-DTPz),PC71BM,CCCCCCCCOc1c(OCCCCCCCC)c(-c2ccc(-c3cc4c(OCC(CC)CCCC)c(OCC(CC)CCCC)c5ccsc5c4s3)s2)c2nc3c4ccccc4c4ccccc4c3nc2c1-c1cccs1,COC(=O)CCCC1(c2ccccc2)C23c4c5ccc6c7cc8c9c%10c(cc%11cc%12c%13c%14c(cc%15c%16ccc-5c2c%16c2c5c%16c%17c(c(c46)c7c9c%17c4c%10c%11c%13c4c%16c%14c%152)C513)C%12)C8,0.838,8.7,65.0,4.7,4.73889,0.827446808510626,,,,,,,,,,,,,,,,,-5.55,-3.75,1.8,-5.9,-3.9,2.0
4362,10.1021/acsami.9b18963,10.1021/acsami.9b18963,PTB7-Th,IEICO-4F,PTB7-Th,IEICO-4F,CCCCC(CC)COC(=O)c1sc2csc(-c3cc4c(-c5ccc(CC(CC)CCCC)s5)c5sccc5c(-c5ccc(CC(CC)CCCC)s5)c4s3)c2c1F,CCCCCCc1ccc(C2(c3ccc(CCCCCC)cc3)c3cc4c(cc3-c3sc(-c5sc(/C=C6\C(=O)c7cc(F)c(F)cc7C6=C(C#N)C#N)cc5OCC(CC)CCCC)cc32)C(c2ccc(CCCCCC)cc2)(c2ccc(CCCCCC)cc2)c2cc(-c3scc(/C=C5/C(=O)c6cc(F)c(F)cc6C5=C(C#N)C#N)c3OCC(CC)CCCC)sc2-4)cc1,0.7,23.86,65.75,11.03,10.981564999999998,0.4391205802357329,,,1:1.5,1-chloronaphthalene,,4%,,,,,,,,chlorobenzene,,80.0,-5.26,-3.68,1.58,-5.44,-4.19,1.25
4363,10.1021/acsami.9b18963,10.1021/acsami.9b18963,PTBSi100,IEICO-4F,PTBSi100,IEICO-4F,CCCCC(CC)COC(=O)c1sc2c(-c3cc4c(-c5ccc(CCCCC[Si](C)(O[Si](C)(C)C)O[Si](C)(C)C)s5)c5sccc5c(-c5ccc(CCCCC[Si](C)(O[Si](C)(C)C)O[Si](C)(C)C)s5)c4s3)scc2c1F,CCCCCCc1ccc(C2(c3ccc(CCCCCC)cc3)c3cc4c(cc3-c3sc(-c5sc(/C=C6\C(=O)c7cc(F)c(F)cc7C6=C(C#N)C#N)cc5OCC(CC)CCCC)cc32)C(c2ccc(CCCCCC)cc2)(c2ccc(CCCCCC)cc2)c2cc(-c3scc(/C=C5/C(=O)c6cc(F)c(F)cc6C5=C(C#N)C#N)c3OCC(CC)CCCC)sc2-4)cc1,0.7,16.64,67.10000000000001,8.19,7.815808,4.568888888888877,,,1:1.5,1-chloronaphthalene,,2%,,,,,,,,chlorobenzene,,80.0,-5.22,-3.64,1.58,-5.44,-4.19,1.25
4364,10.1021/acsami.9b18963,10.1021/acsami.9b18963,PTBSi20,IEICO-4F,PTBSi20,IEICO-4F,CCCCC(CC)COC(=O)c1sc2c(-c3cc4c(-c5ccc(CC(CC)CCCC)s5)c5sc(-c6sc(-c7cc8c(-c9ccc(CCCCC[Si](C)(O[Si](C)(C)C)O[Si](C)(C)C)s9)c9sccc9c(-c9ccc(CCCCC[Si](C)(O[Si](C)(C)C)O[Si](C)(C)C)s9)c8s7)c7sc(C(=O)OCC(CC)CCCC)c(F)c67)cc5c(-c5ccc(CC(CC)CCCC)s5)c4s3)scc2c1F,CCCCCCc1ccc(C2(c3ccc(CCCCCC)cc3)c3cc4c(cc3-c3sc(-c5sc(/C=C6\C(=O)c7cc(F)c(F)cc7C6=C(C#N)C#N)cc5OCC(CC)CCCC)cc32)C(c2ccc(CCCCCC)cc2)(c2ccc(CCCCCC)cc2)c2cc(-c3scc(/C=C5/C(=O)c6cc(F)c(F)cc6C5=C(C#N)C#N)c3OCC(CC)CCCC)sc2-4)cc1,0.7,24.36,68.02,11.63,11.5987704,0.2685262252794618,,,1:1.5,1-chloronaphthalene,,2%,,,,,,,,chlorobenzene,,80.0,-5.26,-3.68,1.58,-5.44,-4.19,1.25
4365,10.1021/acsami.9b18963,10.1021/acsami.9b18963,PTBSi25,IEICO-4F,PTBSi20,IEICO-4F,CCCCC(CC)COC(=O)c1sc2c(-c3cc4c(-c5ccc(CC(CC)CCCC)s5)c5sc(-c6sc(-c7cc8c(-c9ccc(CCCCC[Si](C)(O[Si](C)(C)C)O[Si](C)(C)C)s9)c9sccc9c(-c9ccc(CCCCC[Si](C)(O[Si](C)(C)C)O[Si](C)(C)C)s9)c8s7)c7sc(C(=O)OCC(CC)CCCC)c(F)c67)cc5c(-c5ccc(CC(CC)CCCC)s5)c4s3)scc2c1F,CCCCCCc1ccc(C2(c3ccc(CCCCCC)cc3)c3cc4c(cc3-c3sc(-c5sc(/C=C6\C(=O)c7cc(F)c(F)cc7C6=C(C#N)C#N)cc5OCC(CC)CCCC)cc32)C(c2ccc(CCCCCC)cc2)(c2ccc(CCCCCC)cc2)c2cc(-c3scc(/C=C5/C(=O)c6cc(F)c(F)cc6C5=C(C#N)C#N)c3OCC(CC)CCCC)sc2-4)cc1,0.7,25.19,68.07,12.49,12.002783099999998,3.90085588470778,,,1:1.5,1-chloronaphthalene,,2%,,,,,,,,chlorobenzene,,80.0,-5.22,-3.65,1.57,-5.44,-4.19,1.25
4366,10.1021/acsami.9b18963,10.1021/acsami.9b18963,PTBSi33,IEICO-4F,PTBSi20,IEICO-4F,CCCCC(CC)COC(=O)c1sc2c(-c3cc4c(-c5ccc(CC(CC)CCCC)s5)c5sc(-c6sc(-c7cc8c(-c9ccc(CCCCC[Si](C)(O[Si](C)(C)C)O[Si](C)(C)C)s9)c9sccc9c(-c9ccc(CCCCC[Si](C)(O[Si](C)(C)C)O[Si](C)(C)C)s9)c8s7)c7sc(C(=O)OCC(CC)CCCC)c(F)c67)cc5c(-c5ccc(CC(CC)CCCC)s5)c4s3)scc2c1F,CCCCCCc1ccc(C2(c3ccc(CCCCCC)cc3)c3cc4c(cc3-c3sc(-c5sc(/C=C6\C(=O)c7cc(F)c(F)cc7C6=C(C#N)C#N)cc5OCC(CC)CCCC)cc32)C(c2ccc(CCCCCC)cc2)(c2ccc(CCCCCC)cc2)c2cc(-c3scc(/C=C5/C(=O)c6cc(F)c(F)cc6C5=C(C#N)C#N)c3OCC(CC)CCCC)sc2-4)cc1,0.7,24.28,67.27,11.46,11.4332092,0.2337766143106661,,,1:1.5,1-chloronaphthalene,,2%,,,,,,,,chlorobenzene,,80.0,-5.26,-3.68,1.58,-5.44,-4.19,1.25
4367,10.1021/jp4108188,10.1021/jp4108188,P3HT,PC71BM,P3HT,PC71BM,CCCCCCc1ccsc1,COC(=O)CCCC1(c2ccccc2)C23c4c5ccc6c7cc8c9c%10c(cc%11cc%12c%13c%14c(cc%15c%16ccc-5c2c%16c2c5c%16c%17c(c(c46)c7c9c%17c4c%10c%11c%13c4c%16c%14c%152)C513)C%12)C8,0.63,5.8,60.0,2.6,2.1924,15.676923076923076,,,,,,,,,,,,,,,,,-5.1,-2.9,2.2,-6.0,-4.3,1.7
4368,10.1021/jp4108188,10.1021/jp4108188,PSBTBT,PC71BM,Si-PCPDTBT,PC71BM,CCCCC(CC)C[Si]1(CC(CC)CCCC)c2ccsc2-c2sc(-c3cccc4nsnc34)cc21,COC(=O)CCCC1(c2ccccc2)C23c4c5ccc6c7cc8c9c%10c(cc%11cc%12c%13c%14c(cc%15c%16ccc-5c2c%16c2c5c%16c%17c(c(c46)c7c9c%17c4c%10c%11c%13c4c%16c%14c%152)C513)C%12)C8,0.66,4.1,34.0,1.2,0.92004,23.32999999999999,,,,,,,,,,,,,57.0,p-x,,,-5.3,-3.5,1.8,-6.0,-4.3,1.7
4377,10.1039/c6cc01771a,10.1039/c6cc01771a,PBDTT-ffQx,PC71BM,PffQx-T,PC71BM,CCCCC(CC)COc1ccc(-c2nc3c(-c4cccs4)c(F)c(F)c(-c4ccc(-c5cc6c(-c7ccc(CC(CC)CCCC)s7)c7sccc7c(-c7ccc(CC(CC)CCCC)s7)c6s5)s4)c3nc2-c2ccc(OCC(CC)CCCC)c(F)c2)cc1F,COC(=O)CCCC1(c2ccccc2)C23c4c5ccc6c7cc8c9c%10c(cc%11cc%12c%13c%14c(cc%15c%16ccc-5c2c%16c2c5c%16c%17c(c(c46)c7c9c%17c4c%10c%11c%13c4c%16c%14c%152)C513)C%12)C8,0.91,11.7,57.99999999999999,6.0,6.17526,2.920999999999996,,,,,,,,,,,,,,,,,-5.36,-3.56,1.8,-5.9,-3.9,2.0
4379,10.1021/acs.macromol.8b00975,10.1021/acs.macromol.8b00975,BTOR-ffBT,PC71BM,BTOR-ffBT,PC71BM,CCCCCCC(CCCC)COc1ccsc1-c1sc(-c2c(F)c(F)cc3nsnc23)cc1OCC(CCCC)CCCCCC,COC(=O)CCCC1(c2ccccc2)C23c4c5ccc6c7cc8c9c%10c(cc%11cc%12c%13c%14c(cc%15c%16ccc-5c2c%16c2c5c%16c%17c(c(c46)c7c9c%17c4c%10c%11c%13c4c%16c%14c%152)C513)C%12)C8,0.49,11.31,46.91,2.41,2.59970529,7.871588796680498,,,1:1,DPE,,2 vol%,ITO/PEDOT:PSS/polymer:PC71BM/PDINO/Al,conventional,PDINO,,PEDOT:PSS,,,,,,-4.99,-3.65,1.34,-6.1,-4.0,2.1
4380,10.1021/acs.macromol.8b00975,10.1021/acs.macromol.8b00975,DOTFP-BT,PC71BM,DOTFP-BT,PC71BM,CCCCCCCCC(CCCCCC)COc1ccsc1-c1cc(F)c(-c2sc(-c3cccc4nsnc34)cc2OCC(CCCCCC)CCCCCCCC)cc1F,COC(=O)CCCC1(c2ccccc2)C23c4c5ccc6c7cc8c9c%10c(cc%11cc%12c%13c%14c(cc%15c%16ccc-5c2c%16c2c5c%16c%17c(c(c46)c7c9c%17c4c%10c%11c%13c4c%16c%14c%152)C513)C%12)C8,0.64,13.36,69.23,5.79,5.919441920000001,2.235611744386884,,,1:1,DPE,,2 vol%,ITO/PEDOT:PSS/polymer:PC71BM/PDINO/Al,conventional,PDINO,,PEDOT:PSS,,,,,,-5.27,-3.65,1.62,-6.1,-4.0,2.1
4381,10.1021/acs.macromol.8b00975,10.1021/acs.macromol.8b00975,DOTFP-fBT,PC71BM,DOTFP-fBT,PC71BM,CCCCCCCCC(CCCCCC)COc1ccsc1-c1cc(F)c(-c2sc(-c3c(F)ccc4nsnc34)cc2OCC(CCCCCC)CCCCCCCC)cc1F,COC(=O)CCCC1(c2ccccc2)C23c4c5ccc6c7cc8c9c%10c(cc%11cc%12c%13c%14c(cc%15c%16ccc-5c2c%16c2c5c%16c%17c(c(c46)c7c9c%17c4c%10c%11c%13c4c%16c%14c%152)C513)C%12)C8,0.76,13.4,69.78,6.95,7.106395200000001,2.25029064748202,,,1:1,DPE,,2 vol%,ITO/PEDOT:PSS/polymer:PC71BM/PDINO/Al,conventional,PDINO,,PEDOT:PSS,,,,,,-5.36,-3.74,1.62,-6.1,-4.0,2.1
4382,10.1021/acs.macromol.8b00975,10.1021/acs.macromol.8b00975,DOTFP-ffBT,PC71BM,DOTFP-ffBT,PC71BM,CCCCCCCCC(CCCCCC)COc1ccsc1-c1cc(F)c(-c2sc(-c3c(F)c(F)cc4nsnc34)cc2OCC(CCCCCC)CCCCCCCC)cc1F,COC(=O)CCCC1(c2ccccc2)C23c4c5ccc6c7cc8c9c%10c(cc%11cc%12c%13c%14c(cc%15c%16ccc-5c2c%16c2c5c%16c%17c(c(c46)c7c9c%17c4c%10c%11c%13c4c%16c%14c%152)C513)C%12)C8,0.84,14.53,71.13000000000001,8.56,8.68155876,1.4200789719626077,,,1:1,DPE,,2 vol%,ITO/PEDOT:PSS/polymer:PC71BM/PDINO/Al,conventional,PDINO,,PEDOT:PSS,,,,,,-5.46,-3.75,1.71,-6.1,-4.0,2.1
4383,10.1039/c2cc31752d,10.1039/c2cc31752d,P3HT,PF-NDI,P3HT,PF-NDI,CCCCCCc1ccsc1,CCCCCCCCC1(CCCCCCCC)c2ccccc2-c2ccc(-c3cc4c5c(ccc6c5c3C(=O)N(CCCCCC)C6=O)C(=O)N(CCCCCC)C4=O)cc21,0.7,2.02,54.0,0.76,0.7635599999999999,0.4684210526315653,,,,,,,ITO/PEDOT:PSS/active layer/Ca/Al,conventional,Ca,Ca,PEDOT:PSS,PEDOT:PSS,,chlorobenzene,chlorobenzene,,-4.91,-2.7,2.21,-5.93,-3.61,2.32
4397,10.1021/acsami.9b11700,10.1021/acsami.9b11700,PBDB-T-SF,ITIC2,PBDB-T-SF,ITIC2,CCCCC(CC)CSc1sc(-c2c3cc(-c4ccc(-c5sc(-c6cccs6)c6c5C(=O)c5c(CC(CC)CCCC)sc(CC(CC)CCCC)c5C6=O)s4)sc3c(-c3cc(F)c(SCC(CC)CCCC)s3)c3ccsc23)cc1F,CCCCCCc1ccc(C2(c3ccc(CCCCCC)cc3)c3cc(C=C4C(=O)c5ccccc5C4=C(C#N)C#N)sc3-c3sc4c(-c5ccc(CC(CC)CCCC)s5)c5c6c(sc5c(-c5ccc(CC(CC)CCCC)s5)c4c32)-c2sc(C=C3C(=O)c4ccccc4C3=C(C#N)C#N)cc2C6(c2ccc(CCCCCC)cc2)c2ccc(CCCCCC)cc2)cc1,1.069,15.49,58.6,9.7,9.70346266,0.0356975257732171,,,1:1,,,,conventional,conventional,,,,,,chloroform,chloroform,,-5.4,-3.6,1.8,-5.48,-3.84,1.64
4398,10.1021/acsami.9b11700,10.1021/acsami.9b11700,PBDB-T-SF,ITIC-S,PBDB-T-SF,ITIC-S,CCCCC(CC)CSc1sc(-c2c3cc(-c4ccc(-c5sc(-c6cccs6)c6c5C(=O)c5c(CC(CC)CCCC)sc(CC(CC)CCCC)c5C6=O)s4)sc3c(-c3cc(F)c(SCC(CC)CCCC)s3)c3ccsc23)cc1F,CCCCCCc1ccc(C2(c3ccc(CCCCCC)cc3)c3cc(/C=C4/C(=O)c5ccccc5C4=C(C#N)C#N)sc3-c3sc4c(-c5ccc(SCC(CC)CCCC)s5)c5c6c(sc5c(-c5ccc(SCC(CC)CCCC)s5)c4c32)-c2sc(/C=C3/C(=O)c4ccccc4C3=C(C#N)C#N)cc2C6(c2ccc(CCCCCC)cc2)c2ccc(CCCCCC)cc2)cc1,1.046,16.4,66.3,11.4,11.373367199999995,0.2336210526316082,,,1:1,,,,conventional,conventional,,,,,,chloroform,chloroform,,-5.4,-3.6,1.8,-5.5,-3.86,1.64
4402,10.1002/aenm.201600742,10.1002/aenm.201600742,PBDTS-DTBTO,ITIC,PBDTS-DTBTO,ITIC,CCCCCCCCOc1c(OCCCCCCCC)c(-c2ccc(-c3cc4c(-c5ccc(SCC(CC)CCCC)s5)c5sccc5c(-c5ccc(SCC(CC)CCCC)s5)c4s3)s2)c2nsnc2c1-c1cccs1,CCCCCCc1ccc(C2(c3ccc(CCCCCC)cc3)c3cc4c(cc3-c3sc5cc(C=C6C(=O)c7ccccc7C6=C(C#N)C#N)sc5c32)C(c2ccc(CCCCCC)cc2)(c2ccc(CCCCCC)cc2)c2c-4sc3cc(C=C4C(=O)c5ccccc5C4=C(C#N)C#N)sc23)cc1,0.844,15.49,59.66,7.71,7.799685896,1.1632411932555091,,,1:1,,,,ITO/PEDOT:PSS/PBDTS-DTBTO:ITIC/PFN-Br/Al,conventional,PFN-Br,PFN-Br,PEDOT:PSS,PEDOT:PSS,85.0,,,,-5.24,-3.6,1.64,-5.48,-3.83,1.65
4403,10.1002/aenm.201600742,10.1002/aenm.201600742,PBDTS-DTBTO,PC71BM,PBDTS-DTBTO,PC71BM,CCCCCCCCOc1c(OCCCCCCCC)c(-c2ccc(-c3cc4c(-c5ccc(SCC(CC)CCCC)s5)c5sccc5c(-c5ccc(SCC(CC)CCCC)s5)c4s3)s2)c2nsnc2c1-c1cccs1,COC(=O)CCCC1(c2ccccc2)C23c4c5ccc6c7cc8c9c%10c(cc%11cc%12c%13c%14c(cc%15c%16ccc-5c2c%16c2c5c%16c%17c(c(c46)c7c9c%17c4c%10c%11c%13c4c%16c%14c%152)C513)C%12)C8,0.765,13.17,66.64,6.59,6.71401332,1.881840971168444,,,1:1,,,,ITO/PEDOT:PSS/PBDTS-DTBTO:PC71BM/PFN-Br/Al,conventional,PFN-Br,PFN-Br,PEDOT:PSS,PEDOT:PSS,85.0,,,100.0,-5.24,-3.6,1.64,-5.9,-3.9,2.0
4410,10.1002/aenm.201801601,10.1002/aenm.201801601,PBDB-T,ITIC,PBDB-T,ITIC,CCCCC(CC)Cc1ccc(-c2c3cc(-c4ccc(-c5sc(-c6cccs6)c6c5C(=O)c5c(CC(CC)CCCC)sc(CC(CC)CCCC)c5C6=O)s4)sc3c(-c3ccc(CC(CC)CCCC)s3)c3ccsc23)s1,CCCCCCc1ccc(C2(c3ccc(CCCCCC)cc3)c3cc4c(cc3-c3sc5cc(C=C6C(=O)c7ccccc7C6=C(C#N)C#N)sc5c32)C(c2ccc(CCCCCC)cc2)(c2ccc(CCCCCC)cc2)c2c-4sc3cc(C=C4C(=O)c5ccccc5C4=C(C#N)C#N)sc23)cc1,0.904,16.92,57.56,8.81,8.804193408000001,0.0659091032917026,,,1:1,"1,8-diiodooctane",,"0.5 vol% 1,8-diiodooctane in chlorobenzene/1,8-diiodooctane cosolvent",ITO/ZnO/polymer:ITIC/MoO3/Ag,inverted,ZnO,ZnO,MoO3,MoO3,,"chlorobenzene (CB)/1,8-diiodooctane (99.5:0.5 vol%)","chlorobenzene:1,8-diiodooctane (99.5:0.5)",,-5.36,-3.54,1.82,-5.51,-3.78,1.73
4411,10.1002/aenm.201801601,10.1002/aenm.201801601,PBDB-T64,ITIC,PBDB-T (12),ITIC,CCCCC(CC)Cc1ccc(-c2c3cc(-c4ccc(-c5scc6c5C(=O)c5c(CC(CC)CCCC)sc(CC(CC)CCCC)c5C6=O)s4)sc3c(-c3ccc(CC(CC)CCCC)s3)c3cc(-c4cccs4)sc23)s1,CCCCCCc1ccc(C2(c3ccc(CCCCCC)cc3)c3cc4c(cc3-c3sc5cc(C=C6C(=O)c7ccccc7C6=C(C#N)C#N)sc5c32)C(c2ccc(CCCCCC)cc2)(c2ccc(CCCCCC)cc2)c2c-4sc3cc(C=C4C(=O)c5ccccc5C4=C(C#N)C#N)sc23)cc1,0.943,17.56,66.93,11.08,11.082992244,0.027005812274365,,,1.5:1,"1,8-diiodooctane",,"0.5 vol% 1,8-diiodooctane in chlorobenzene/1,8-diiodooctane cosolvent",ITO/ZnO/polymer:ITIC/MoO3/Ag,inverted,ZnO,ZnO,MoO3,MoO3,,"chlorobenzene (CB)/1,8-diiodooctane (99.5:0.5 vol%)","chlorobenzene:1,8-diiodooctane (99.5:0.5)",,-5.41,-3.59,1.82,-5.51,-3.78,1.73
4412,10.1002/aenm.201801601,10.1002/aenm.201801601,PBDB-T73,ITIC,PBDB-T (12),ITIC,CCCCC(CC)Cc1ccc(-c2c3cc(-c4ccc(-c5scc6c5C(=O)c5c(CC(CC)CCCC)sc(CC(CC)CCCC)c5C6=O)s4)sc3c(-c3ccc(CC(CC)CCCC)s3)c3cc(-c4cccs4)sc23)s1,CCCCCCc1ccc(C2(c3ccc(CCCCCC)cc3)c3cc4c(cc3-c3sc5cc(C=C6C(=O)c7ccccc7C6=C(C#N)C#N)sc5c32)C(c2ccc(CCCCCC)cc2)(c2ccc(CCCCCC)cc2)c2c-4sc3cc(C=C4C(=O)c5ccccc5C4=C(C#N)C#N)sc23)cc1,0.931,18.38,65.09,11.14,11.138057602000002,0.0174362477558244,,,1.8:1,"1,8-diiodooctane",,"0.5 vol% 1,8-diiodooctane in chlorobenzene/1,8-diiodooctane cosolvent",ITO/ZnO/polymer:ITIC/MoO3/Ag,inverted,ZnO,ZnO,MoO3,MoO3,,"chlorobenzene (CB)/1,8-diiodooctane (99.5:0.5 vol%)","chlorobenzene:1,8-diiodooctane (99.5:0.5)",,-5.45,-3.63,1.82,-5.51,-3.78,1.73
4413,10.1002/aenm.201801601,10.1002/aenm.201801601,PBDB-T91,ITIC,PBDB-T (12),ITIC,CCCCC(CC)Cc1ccc(-c2c3cc(-c4ccc(-c5scc6c5C(=O)c5c(CC(CC)CCCC)sc(CC(CC)CCCC)c5C6=O)s4)sc3c(-c3ccc(CC(CC)CCCC)s3)c3cc(-c4cccs4)sc23)s1,CCCCCCc1ccc(C2(c3ccc(CCCCCC)cc3)c3cc4c(cc3-c3sc5cc(C=C6C(=O)c7ccccc7C6=C(C#N)C#N)sc5c32)C(c2ccc(CCCCCC)cc2)(c2ccc(CCCCCC)cc2)c2c-4sc3cc(C=C4C(=O)c5ccccc5C4=C(C#N)C#N)sc23)cc1,0.917,16.25,49.94,7.44,7.441684250000001,0.022637768817208,,,1.8:1,"1,8-diiodooctane",,"0.5 vol% 1,8-diiodooctane in chlorobenzene/1,8-diiodooctane cosolvent",ITO/ZnO/polymer:ITIC/MoO3/Ag,inverted,ZnO,ZnO,MoO3,MoO3,,"chlorobenzene (CB)/1,8-diiodooctane (99.5:0.5 vol%)","chlorobenzene:1,8-diiodooctane (99.5:0.5)",,-5.49,-3.58,1.91,-5.51,-3.78,1.73
4440,10.1002/adfm.201704507,10.1002/adfm.201704507,J61,BTA1,J61,BTA1,CCCCCCCCCCCCSc1ccc(-c2c3cc(-c4ccc(-c5c(F)c(F)c(-c6cccs6)c6nn(CC(CCCCCC)CCCCCCCC)nc56)s4)sc3c(-c3ccc(SCCCCCCCCCCCC)s3)c3ccsc23)s1,CCCCCCCCn1nc2c(/C=C3\SC(=S)N(CC)C3=O)ccc(-c3cc4c(s3)-c3cc5c(cc3C4(c3ccc(CCCCCC)cc3)c3ccc(CCCCCC)cc3)-c3sc(-c4ccc(/C=C6\SC(=S)N(CC)C6=O)c6nn(CCCCCCCC)nc46)cc3C5(c3ccc(CCCCCC)cc3)c3ccc(CCCCCC)cc3)c2n1,1.26,5.09,46.51,2.98,2.98287234,0.0963872483221523,,,1:1,,,,ITO/PEDOT:PSS/J61:BTA1/Ca/Al,conventional,Ca,Ca,PEDOT:PSS,PEDOT:PSS,,,,,-5.32,-3.38,1.94,-5.46,-3.59,1.87
4441,10.1002/adfm.201704507,10.1002/adfm.201704507,J61,BTA2,J61,BTA2,CCCCCCCCCCCCSc1ccc(-c2c3cc(-c4ccc(-c5c(F)c(F)c(-c6cccs6)c6nn(CC(CCCCCC)CCCCCCCC)nc56)s4)sc3c(-c3ccc(SCCCCCCCCCCCC)s3)c3ccsc23)s1,CCCCCCCCn1nc2c(/C=C3\SC(=O)N(CC)C3=O)ccc(-c3cc4c(s3)-c3cc5c(cc3C4(c3ccc(CCCCCC)cc3)c3ccc(CCCCCC)cc3)-c3sc(-c4ccc(/C=C6\SC(=O)N(CC)C6=O)c6nn(CCCCCCCC)nc46)cc3C5(c3ccc(CCCCCC)cc3)c3ccc(CCCCCC)cc3)c2n1,1.29,0.83,24.31,0.26,0.2602871699999999,0.1104499999999799,,,1:1,,,,ITO/PEDOT:PSS/J61:BTA2/Ca/Al,conventional,Ca,Ca,PEDOT:PSS,PEDOT:PSS,,,,,-5.32,-3.38,1.94,-5.43,-3.43,2.0
4442,10.1002/adfm.201704507,10.1002/adfm.201704507,J61,BTA3,J61,BTA3,CCCCCCCCCCCCSc1ccc(-c2c3cc(-c4ccc(-c5c(F)c(F)c(-c6cccs6)c6nn(CC(CCCCCC)CCCCCCCC)nc56)s4)sc3c(-c3ccc(SCCCCCCCCCCCC)s3)c3ccsc23)s1,CCCCCCCCn1nc2c(/C=c3\sc(=C(C#N)C#N)n(CC)c3=O)ccc(-c3cc4c(s3)-c3cc5c(cc3C4(c3ccc(CCCCCC)cc3)c3ccc(CCCCCC)cc3)-c3sc(-c4ccc(/C=c6\sc(=C(C#N)C#N)n(CC)c6=O)c6nn(CCCCCCCC)nc46)cc3C5(c3ccc(CCCCCC)cc3)c3ccc(CCCCCC)cc3)c2n1,1.15,10.43,67.14,8.03,8.053107299999999,0.2877621419676152,,,1:1,,,,ITO/PEDOT:PSS/J61:BTA3/Ca/Al,conventional,Ca,Ca,PEDOT:PSS,PEDOT:PSS,,,,,-5.32,-3.38,1.94,-5.49,-3.73,1.76
4458,10.1016/j.orgel.2017.02.029,10.1016/j.orgel.2017.02.029,TBF-BDD,ITIC,TBF-BDD,ITIC,CCCCC(CC)COc1ccc(-c2c3cc(-c4ccc(-c5sc(-c6cccs6)c6c5C(=O)c5c(CC(CC)CCCC)sc(CC(CC)CCCC)c5C6=O)s4)sc3c(-c3ccc(OCC(CC)CCCC)cc3)c3ccoc23)cc1,CCCCCCc1ccc(C2(c3ccc(CCCCCC)cc3)c3cc4c(cc3-c3sc5cc(C=C6C(=O)c7ccccc7C6=C(C#N)C#N)sc5c32)C(c2ccc(CCCCCC)cc2)(c2ccc(CCCCCC)cc2)c2c-4sc3cc(C=C4C(=O)c5ccccc5C4=C(C#N)C#N)sc23)cc1,0.85,13.92,57.99999999999999,6.78,6.862559999999998,1.2176991150442211,,,1:1,,,,ITO/PEDOT:PSS/active layer/PDINO/Al,conventional,PDINO,PDINO,PEDOT:PSS,PEDOT:PSS,,chloroform,chloroform,,-5.37,-3.65,1.72,-5.51,-3.78,1.73
4459,10.1016/j.orgel.2017.02.029,10.1016/j.orgel.2017.02.029,TBF-BT,ITIC,TBF-BT,ITIC,CCCCCCCCOc1c(OCCCCCCCC)c(-c2ccc(-c3cc4c(-c5ccc(OCC(CC)CCCC)cc5)c5occc5c(-c5ccc(OCC(CC)CCCC)cc5)c4s3)s2)c2nsnc2c1-c1cccs1,CCCCCCc1ccc(C2(c3ccc(CCCCCC)cc3)c3cc4c(cc3-c3sc5cc(C=C6C(=O)c7ccccc7C6=C(C#N)C#N)sc5c32)C(c2ccc(CCCCCC)cc2)(c2ccc(CCCCCC)cc2)c2c-4sc3cc(C=C4C(=O)c5ccccc5C4=C(C#N)C#N)sc23)cc1,0.81,12.06,65.0,6.31,6.349590000000001,0.6274167987321926,,,1:1,,,,ITO/PEDOT:PSS/active layer/PDINO/Al,conventional,PDINO,PDINO,PEDOT:PSS,PEDOT:PSS,,chloroform,chloroform,,-5.4,-3.55,1.85,-5.51,-3.78,1.73
4463,10.1021/acs.jpcc.5b06346,10.1021/acs.jpcc.5b06346,PDTS-DTffBT,PC71BM,PDTS-DTffBT,PC71BM,CCCCCCc1csc(-c2c(F)c(F)c(-c3cc(CCCCCC)c(-c4cc5c(s4)-c4sccc4[Si]5(CC(CC)CCCC)CC(CC)CCCC)s3)c3nsnc23)c1,COC(=O)CCCC1(c2ccccc2)C23c4c5ccc6c7cc8c9c%10c(cc%11cc%12c%13c%14c(cc%15c%16ccc-5c2c%16c2c5c%16c%17c(c(c46)c7c9c%17c4c%10c%11c%13c4c%16c%14c%152)C513)C%12)C8,0.67,10.92,53.0,3.82,3.877692,1.51026178010472,,,,,,,,,,,,,,,,,-5.28,-3.66,1.62,-6.1,-4.3,1.8
4469,10.1021/acsami.9b14981,10.1021/acsami.9b14981,PBDT-BZ,BDTB-Na,PBDT-BZ,BDTB-Na,CCCCCCCCC(CCCCCC)Cn1nc2c(-c3cccs3)c(F)c(F)c(-c3ccc(-c4cc5c(-c6ccc(SCC(CCCC)CCCCCC)s6)c6sccc6c(-c6ccc(SCC(CCCC)CCCCCC)s6)c5s4)s3)c2n1,CCCCCCc1ccc(C2(c3ccc(CCCCCC)cc3)c3cc(/C=C4/C(=O)c5cc6ccccc6cc5C4=C(C#N)C#N)sc3-c3sc4c(-c5ccc(SCC(CC)CCCC)cc5)c5c6c(sc5c(-c5ccc(SCC(CC)CCCC)cc5)c4c32)-c2sc(/C=C3/C(=O)c4cc5ccccc5cc4C3=C(C#N)C#N)cc2C6(c2ccc(CCCCCC)cc2)c2ccc(CCCCCC)cc2)cc1,0.888,17.66,62.6,10.01,9.81698208,1.92825094905094,,,1:1,,,,ITO/PEDOT:PSS/active layer/PDINO/Al,polymer solar cell,PDINO,,PEDOT:PSS,,,CB,,,-5.38,-3.56,1.82,-5.5,-3.8,1.7
4470,10.1021/acsami.9b14981,10.1021/acsami.9b14981,PDTBDT-BZ,BDTB-Na,PDTBDT-BZ,BDTB-Na,CCCCCCCCC(CCCCCC)Cn1nc2c(-c3cccs3)c(F)c(F)c(-c3ccc(-c4cc5sc6c(-c7ccc(SCC(CCCC)CCCCCC)s7)c7c(sc8ccsc87)c(-c7ccc(SCC(CCCC)CCCCCC)s7)c6c5s4)s3)c2n1,CCCCCCc1ccc(C2(c3ccc(CCCCCC)cc3)c3cc(/C=C4/C(=O)c5cc6ccccc6cc5C4=C(C#N)C#N)sc3-c3sc4c(-c5ccc(SCC(CC)CCCC)cc5)c5c6c(sc5c(-c5ccc(SCC(CC)CCCC)cc5)c4c32)-c2sc(/C=C3/C(=O)c4cc5ccccc5cc4C3=C(C#N)C#N)cc2C6(c2ccc(CCCCCC)cc2)c2ccc(CCCCCC)cc2)cc1,0.864,12.86,44.5,4.95,4.944412799999999,0.1128727272727432,4.7,4.95,1:1.25,,,,ITO/PEDOT:PSS/active layer/PDINO/Al,,PDINO,,PEDOT:PSS,,,chlorobenzene,,,-5.32,-3.51,1.81,-5.5,-3.8,1.7
4471,10.1021/acsami.9b14981,10.1021/acsami.9b14981,PTBD-BZ,BDTB-Na,PTBD-BZ,BDTB-Na,CCCCCCCCC(CCCCCC)Cn1nc2c(-c3cccs3)c(F)c(F)c(-c3ccc(-c4cc5sc6c(-c7ccc(SCC(CCCC)CCCCCC)s7)c7ccsc7c(-c7ccc(SCC(CCCC)CCCCCC)s7)c6c5s4)s3)c2n1,CCCCCCc1ccc(C2(c3ccc(CCCCCC)cc3)c3cc(/C=C4/C(=O)c5cc6ccccc6cc5C4=C(C#N)C#N)sc3-c3sc4c(-c5ccc(SCC(CC)CCCC)cc5)c5c6c(sc5c(-c5ccc(SCC(CC)CCCC)cc5)c4c32)-c2sc(/C=C3/C(=O)c4cc5ccccc5cc4C3=C(C#N)C#N)cc2C6(c2ccc(CCCCCC)cc2)c2ccc(CCCCCC)cc2)cc1,0.875,18.25,61.0,9.85,9.7409375,1.107233502538074,9.85,10.03,1:1,,,,,,,,,,,chlorobenzene,,,-5.4,-3.59,1.81,-5.5,-3.8,1.7
