Repository: JiYiqaq/PCE-KA-GNN

# Data directory

- `raw/Active_Database.csv` is the immutable source dataset bundled under CC BY 4.0. Do not overwrite it with processed data.
- `processed/` is created and populated by the training pipeline. Generated `.pt` and `.pth` caches are intentionally ignored by Git because they can exceed GitHub's normal single-file limit.

See `../DATA_LICENSE.md` for provenance, license and checksum information.

File: data/raw/Active_Database.csv (part 30 of 471)
id,doi,doi_norm,donor,acceptor,donor_canonical,acceptor_canonical,donor_smiles,acceptor_smiles,voc,jsc,ff,pce,pce_recomputed,pce_relative_error_percent,pce_avg,pce_best,d_a_ratio,additive,additive_canonical,additive_ratio,device_structure,device_type,etl,etl_canonical,htl,htl_canonical,active_layer_thickness,solvent,solvent_canonical,annealing_temp,homo_d,lumo_d,eg_d,homo_a,lumo_a,eg_a
4472,10.1021/acsami.9b14981,10.1021/acsami.9b14981,PBDT-BZ,BDTB-Ph,PBDT-BZ,BDTB-Ph,CCCCCCCCC(CCCCCC)Cn1nc2c(-c3cccs3)c(F)c(F)c(-c3ccc(-c4cc5c(-c6ccc(SCC(CCCC)CCCCCC)s6)c6sccc6c(-c6ccc(SCC(CCCC)CCCCCC)s6)c5s4)s3)c2n1,CCCCCCc1ccc(C2(c3ccc(CCCCCC)cc3)c3cc(/C=C4/C(=O)c5ccccc5C4=C(C#N)C#N)sc3-c3sc4c(-c5ccc(SCC(CC)CCCC)cc5)c5c6c(sc5c(-c5ccc(SCC(CC)CCCC)cc5)c4c32)-c2sc(/C=C3/C(=O)c4ccccc4C3=C(C#N)C#N)cc2C6(c2ccc(CCCCCC)cc2)c2ccc(CCCCCC)cc2)cc1,0.918,17.52,64.5,10.38,10.3737672,0.0600462427745775,10.38,10.59,1:1,,,,ITO/PEDOT:PSS/active layer/PDINO/Al,polymer solar cell,PDINO,,PEDOT:PSS,,,CB,,,-5.38,-3.56,1.82,-5.49,-3.76,1.73
4473,10.1021/acsami.9b14981,10.1021/acsami.9b14981,PDTBDT-BZ,BDTB-Ph,PDTBDT-BZ,BDTB-Ph,CCCCCCCCC(CCCCCC)Cn1nc2c(-c3cccs3)c(F)c(F)c(-c3ccc(-c4cc5sc6c(-c7ccc(SCC(CCCC)CCCCCC)s7)c7c(sc8ccsc87)c(-c7ccc(SCC(CCCC)CCCCCC)s7)c6c5s4)s3)c2n1,CCCCCCc1ccc(C2(c3ccc(CCCCCC)cc3)c3cc(/C=C4/C(=O)c5ccccc5C4=C(C#N)C#N)sc3-c3sc4c(-c5ccc(SCC(CC)CCCC)cc5)c5c6c(sc5c(-c5ccc(SCC(CC)CCCC)cc5)c4c32)-c2sc(/C=C3/C(=O)c4ccccc4C3=C(C#N)C#N)cc2C6(c2ccc(CCCCCC)cc2)c2ccc(CCCCCC)cc2)cc1,0.884,13.29,55.3,6.5,6.49684308,0.0485680000000052,6.19,6.5,1:1.25,,,,ITO/PEDOT:PSS/active layer/PDINO/Al,,PDINO,,PEDOT:PSS,,,chlorobenzene,,,-5.32,-3.51,1.81,-5.49,-3.76,1.73
4474,10.1021/acsami.9b14981,10.1021/acsami.9b14981,PTBD-BZ,BDTB-Ph,PTBD-BZ,BDTB-Ph,CCCCCCCCC(CCCCCC)Cn1nc2c(-c3cccs3)c(F)c(F)c(-c3ccc(-c4cc5sc6c(-c7ccc(SCC(CCCC)CCCCCC)s7)c7ccsc7c(-c7ccc(SCC(CCCC)CCCCCC)s7)c6c5s4)s3)c2n1,CCCCCCc1ccc(C2(c3ccc(CCCCCC)cc3)c3cc(/C=C4/C(=O)c5ccccc5C4=C(C#N)C#N)sc3-c3sc4c(-c5ccc(SCC(CC)CCCC)cc5)c5c6c(sc5c(-c5ccc(SCC(CC)CCCC)cc5)c4c32)-c2sc(/C=C3/C(=O)c4ccccc4C3=C(C#N)C#N)cc2C6(c2ccc(CCCCCC)cc2)c2ccc(CCCCCC)cc2)cc1,0.926,16.54,58.5,9.04,8.9598834,0.8862455752212216,9.04,9.26,1:1,,,,,,,,,,,chlorobenzene,,,-5.4,-3.59,1.81,-5.49,-3.76,1.73
4475,10.1021/acsami.9b14981,10.1021/acsami.9b14981,PBDT-BZ,TBDB-Na,PBDT-BZ,TBDB-Na,CCCCCCCCC(CCCCCC)Cn1nc2c(-c3cccs3)c(F)c(F)c(-c3ccc(-c4cc5c(-c6ccc(SCC(CCCC)CCCCCC)s6)c6sccc6c(-c6ccc(SCC(CCCC)CCCCCC)s6)c5s4)s3)c2n1,CCCCCCc1ccc(C2(c3ccc(CCCCCC)cc3)c3cc(/C=C4/C(=O)c5cc6ccccc6cc5C4=C(C#N)C#N)sc3-c3sc4c(sc5c(-c6ccc(SCC(CC)CCCC)cc6)c6c7c(sc6c(-c6ccc(SCC(CC)CCCC)cc6)c54)-c4sc(/C=C5/C(=O)c6cc8ccccc8cc6C5=C(C#N)C#N)cc4C7(c4ccc(CCCCCC)cc4)c4ccc(CCCCCC)cc4)c32)cc1,0.905,13.14,53.2,6.32,6.3263844,0.1010189873417714,6.1,6.32,1:1,,,,ITO/PEDOT:PSS/active layer/PDINO/Al,polymer solar cell,PDINO,,PEDOT:PSS,,,CB,,,-5.38,-3.56,1.82,-5.45,-3.77,1.68
4476,10.1021/acsami.9b14981,10.1021/acsami.9b14981,PDTBDT-BZ,TBDB-Na,PDTBDT-BZ,TBDB-Na,CCCCCCCCC(CCCCCC)Cn1nc2c(-c3cccs3)c(F)c(F)c(-c3ccc(-c4cc5sc6c(-c7ccc(SCC(CCCC)CCCCCC)s7)c7c(sc8ccsc87)c(-c7ccc(SCC(CCCC)CCCCCC)s7)c6c5s4)s3)c2n1,CCCCCCc1ccc(C2(c3ccc(CCCCCC)cc3)c3cc(/C=C4/C(=O)c5cc6ccccc6cc5C4=C(C#N)C#N)sc3-c3sc4c(sc5c(-c6ccc(SCC(CC)CCCC)cc6)c6c7c(sc6c(-c6ccc(SCC(CC)CCCC)cc6)c54)-c4sc(/C=C5/C(=O)c6cc8ccccc8cc6C5=C(C#N)C#N)cc4C7(c4ccc(CCCCCC)cc4)c4ccc(CCCCCC)cc4)c32)cc1,0.878,11.08,52.8,5.13,5.13651072,0.1269146198830512,5.13,5.38,1:1.25,,,,ITO/PEDOT:PSS/active layer/PDINO/Al,,PDINO,,PEDOT:PSS,,,chlorobenzene,,,-5.32,-3.51,1.81,-5.45,-3.77,1.68
4477,10.1021/acsami.9b14981,10.1021/acsami.9b14981,PTBD-BZ,TBDB-Na,PTBD-BZ,TBDB-Na,CCCCCCCCC(CCCCCC)Cn1nc2c(-c3cccs3)c(F)c(F)c(-c3ccc(-c4cc5sc6c(-c7ccc(SCC(CCCC)CCCCCC)s7)c7ccsc7c(-c7ccc(SCC(CCCC)CCCCCC)s7)c6c5s4)s3)c2n1,CCCCCCc1ccc(C2(c3ccc(CCCCCC)cc3)c3cc(/C=C4/C(=O)c5cc6ccccc6cc5C4=C(C#N)C#N)sc3-c3sc4c(sc5c(-c6ccc(SCC(CC)CCCC)cc6)c6c7c(sc6c(-c6ccc(SCC(CC)CCCC)cc6)c54)-c4sc(/C=C5/C(=O)c6cc8ccccc8cc6C5=C(C#N)C#N)cc4C7(c4ccc(CCCCCC)cc4)c4ccc(CCCCCC)cc4)c32)cc1,0.905,19.5,69.19999999999999,12.25,12.21207,0.3096326530612337,12.25,,1:1,,,,,,,,,,,chlorobenzene,,,-5.4,-3.59,1.81,-5.45,-3.77,1.68
4478,10.1021/acsami.9b14981,10.1021/acsami.9b14981,PBDT-BZ,TBDB-Ph,PBDT-BZ,TBDB-Ph,CCCCCCCCC(CCCCCC)Cn1nc2c(-c3cccs3)c(F)c(F)c(-c3ccc(-c4cc5c(-c6ccc(SCC(CCCC)CCCCCC)s6)c6sccc6c(-c6ccc(SCC(CCCC)CCCCCC)s6)c5s4)s3)c2n1,CCCCCCc1ccc(C2(c3ccc(CCCCCC)cc3)c3cc(/C=C4/C(=O)c5ccccc5C4=C(C#N)C#N)sc3-c3sc4c(sc5c(-c6ccc(SCC(CC)CCCC)cc6)c6c7c(sc6c(-c6ccc(SCC(CC)CCCC)cc6)c54)-c4sc(/C=C5/C(=O)c6ccccc6C5=C(C#N)C#N)cc4C7(c4ccc(CCCCCC)cc4)c4ccc(CCCCCC)cc4)c32)cc1,0.926,9.93,43.9,4.04,4.03668402,0.082078712871287,3.88,4.04,1:1,,,,ITO/PEDOT:PSS/active layer/PDINO/Al,polymer solar cell,PDINO,,PEDOT:PSS,,,CB,,,-5.38,-3.56,1.82,-5.44,-3.74,1.7
4479,10.1021/acsami.9b14981,10.1021/acsami.9b14981,PDTBDT-BZ,TBDB-Ph,PDTBDT-BZ,TBDB-Ph,CCCCCCCCC(CCCCCC)Cn1nc2c(-c3cccs3)c(F)c(F)c(-c3ccc(-c4cc5sc6c(-c7ccc(SCC(CCCC)CCCCCC)s7)c7c(sc8ccsc87)c(-c7ccc(SCC(CCCC)CCCCCC)s7)c6c5s4)s3)c2n1,CCCCCCc1ccc(C2(c3ccc(CCCCCC)cc3)c3cc(/C=C4/C(=O)c5ccccc5C4=C(C#N)C#N)sc3-c3sc4c(sc5c(-c6ccc(SCC(CC)CCCC)cc6)c6c7c(sc6c(-c6ccc(SCC(CC)CCCC)cc6)c54)-c4sc(/C=C5/C(=O)c6ccccc6C5=C(C#N)C#N)cc4C7(c4ccc(CCCCCC)cc4)c4ccc(CCCCCC)cc4)c32)cc1,0.911,13.18,50.5,5.97,6.0635249,1.5665812395309926,5.97,6.2,1:1.25,,,,ITO/PEDOT:PSS/active layer/PDINO/Al,,PDINO,,PEDOT:PSS,,,chlorobenzene,,,-5.32,-3.51,1.81,-5.44,-3.74,1.7
4480,10.1021/acsami.9b14981,10.1021/acsami.9b14981,PTBD-BZ,TBDB-Ph,PTBD-BZ,TBDB-Ph,CCCCCCCCC(CCCCCC)Cn1nc2c(-c3cccs3)c(F)c(F)c(-c3ccc(-c4cc5sc6c(-c7ccc(SCC(CCCC)CCCCCC)s7)c7ccsc7c(-c7ccc(SCC(CCCC)CCCCCC)s7)c6c5s4)s3)c2n1,CCCCCCc1ccc(C2(c3ccc(CCCCCC)cc3)c3cc(/C=C4/C(=O)c5ccccc5C4=C(C#N)C#N)sc3-c3sc4c(sc5c(-c6ccc(SCC(CC)CCCC)cc6)c6c7c(sc6c(-c6ccc(SCC(CC)CCCC)cc6)c54)-c4sc(/C=C5/C(=O)c6ccccc6C5=C(C#N)C#N)cc4C7(c4ccc(CCCCCC)cc4)c4ccc(CCCCCC)cc4)c32)cc1,0.923,17.94,65.0,10.92,10.763103,1.4367857142857048,10.92,,1:1,,,,,,,,,,,chlorobenzene,,,-5.4,-3.59,1.81,-5.44,-3.74,1.7
4489,10.1039/c8ta02781a,10.1039/c8ta02781a,PCE10,D5T6F-M,PCE10,D5T6F-M,CCCCC(CC)COC(=O)c1sc2c(-c3cc4c(-c5ccc(CC(CC)CCCC)s5)c5sccc5c(-c5ccc(CC(CC)CCCC)s5)c4s3)scc2c1F,CCCCCCCCc1c(-c2sc(-c3sc(-c4sc(-c5sc(C=C(C#N)C#N)c(F)c5CCCCCCCC)c(F)c4CCCCCCCC)c(F)c3F)c(CCCCCCCC)c2F)sc(C=C(C#N)C#N)c1F,1.05,8.7,46.9,4.3,4.284314999999999,0.3647674418604743,,,,,,,,inverted,,,,,,,,,-5.24,-3.66,1.58,-6.11,-4.0,2.11
4490,10.1039/c8ta02781a,10.1039/c8ta02781a,PCE10,D7T8F-M,PCE10,D7T8F-M,CCCCC(CC)COC(=O)c1sc2c(-c3cc4c(-c5ccc(CC(CC)CCCC)s5)c5sccc5c(-c5ccc(CC(CC)CCCC)s5)c4s3)scc2c1F,CCCCCCCCc1c(-c2sc(-c3sc(-c4sc(-c5sc(-c6sc(-c7sc(C=C(C#N)C#N)c(F)c7CCCCCCCC)c(F)c6CCCCCCCC)c(F)c5CCCCCCCC)c(F)c4F)c(CCCCCCCC)c3F)c(CCCCCCCC)c2F)sc(C=C(C#N)C#N)c1F,1.11,4.4,34.5,1.7,1.6849800000000004,0.8835294117646818,,,,,,,,inverted,,,,,,,,,-5.24,-3.66,1.58,-6.06,-3.92,2.14
4514,10.1021/jp409216e,10.1021/jp409216e,PBDTBDD,PC61BM,PBDTBDD,PC61BM,CCCCC(CC)CC1=C2C(=O)c3c(-c4cccs4)sc(-c4ccc(-c5cc6c(-c7ccc(CC(CC)CCCC)s7)c7sccc7c(-c7ccc(CC(CC)CCCC)s7)c6s5)s4)c3C(=O)C2=C(CC(CC)CCCC)C1,COC(=O)CCCC1(c2ccccc2)C23c4c5c6c7c8c9c(c%10c%11c2c2c%12c4c4c%13c5c5c7c7c8c8c%14c9c%10c9c%10c%11c2c2c%11c%12c4c4c%12c%13c5c5c7c7c8c8c%14c9c9c%10c2c2c%11c4c4c%12c5c7c5c8c9c2c45)C613,0.86,10.83,70.96000000000001,6.48,6.609072480000001,1.9918592592592668,,,,,,,,,,,,,,,,,-5.23,-3.4,1.83,-6.1,-3.7,2.4
4515,10.1039/c9ta02243k,10.1039/c9ta02243k,PBDB-T,IDT6CN-M,PBDB-T,IDT6CN-M,CCCCC(CC)Cc1ccc(-c2c3cc(-c4ccc(-c5sc(-c6cccs6)c6c5C(=O)c5c(CC(CC)CCCC)sc(CC(CC)CCCC)c5C6=O)s4)sc3c(-c3ccc(CC(CC)CCCC)s3)c3ccsc23)s1,CCCCCCc1ccc(C2(c3ccc(CCCCCC)cc3)c3cc4c(cc3-c3sc(/C=C5/C(=O)c6cc(C)ccc6C5=C(C#N)C#N)cc32)C(c2ccc(CCCCCC)cc2)(c2ccc(CCCCCC)cc2)c2c-4sc3cc(/C=C4\C(=O)c5cc(C)ccc5C4=C(C#N)C#N)sc23)cc1,0.93,16.3,75.9,10.6,11.505681000000004,8.54416037735852,,,,,,,,polymer solar cell,,,,,,,,,-5.34,-3.32,2.02,-5.6,-3.87,1.73
4516,10.1039/c9ta02243k,10.1039/c9ta02243k,PM6,IDT6CN-M,PM6,IDT6CN-M,COC(=O)C(C)(C)c1cc(C)cc(-c2sc3c4sc5cc(/C=C6/C(=O)c7cc(F)cc(c7)C(=O)/C6=C\c6cc(C(C)(C)C(=O)OC)c(-c7cc(C)cc(C(C)(C)C(=O)OC)c7)s6)sc5c4c(C(C)(C)C(=O)OC)ccc2-3)c1,CCCCCCc1ccc(C2(c3ccc(CCCCCC)cc3)c3cc4c(cc3-c3sc(/C=C5/C(=O)c6cc(C)ccc6C5=C(C#N)C#N)cc32)C(c2ccc(CCCCCC)cc2)(c2ccc(CCCCCC)cc2)c2c-4sc3cc(/C=C4\C(=O)c5cc(C)ccc5C4=C(C#N)C#N)sc23)cc1,1.04,16.6,77.10000000000001,12.3,13.310544000000004,8.215804878048804,,,,,,,,polymer solar cell,,,,,,,,,-5.5,-3.61,1.89,-5.6,-3.87,1.73
4517,10.1039/c9ta02243k,10.1039/c9ta02243k,PM7,IDT6CN-M,PM7,IDT6CN-M,CCCCC(CC)Cc1sc(-c2c3ccsc3c(-c3cc(Cl)c(CC(CC)CCCC)s3)c3sc(-c4ccc(-c5sc(-c6cccs6)c6c5C(=O)c5c(CC(CC)CCCC)sc(CC(CC)CCCC)c5C6=O)s4)cc23)cc1Cl,CCCCCCc1ccc(C2(c3ccc(CCCCCC)cc3)c3cc4c(cc3-c3sc(/C=C5/C(=O)c6cc(C)ccc6C5=C(C#N)C#N)cc32)C(c2ccc(CCCCCC)cc2)(c2ccc(CCCCCC)cc2)c2c-4sc3cc(/C=C4\C(=O)c5cc(C)ccc5C4=C(C#N)C#N)sc23)cc1,1.05,16.4,77.5,12.4,13.3455,7.624999999999993,,,,,,,,polymer solar cell,,,,,,,,,-5.52,-3.57,1.95,-5.6,-3.87,1.73
4519,10.1002/adfm.201705659,10.1002/adfm.201705659,PBDB-T,ITIC,PBDB-T,ITIC,CCCCC(CC)Cc1ccc(-c2c3cc(-c4ccc(-c5sc(-c6cccs6)c6c5C(=O)c5c(CC(CC)CCCC)sc(CC(CC)CCCC)c5C6=O)s4)sc3c(-c3ccc(CC(CC)CCCC)s3)c3ccsc23)s1,CCCCCCc1ccc(C2(c3ccc(CCCCCC)cc3)c3cc4c(cc3-c3sc5cc(C=C6C(=O)c7ccccc7C6=C(C#N)C#N)sc5c32)C(c2ccc(CCCCCC)cc2)(c2ccc(CCCCCC)cc2)c2c-4sc3cc(C=C4C(=O)c5ccccc5C4=C(C#N)C#N)sc23)cc1,0.892,16.12,71.75,10.31,10.3169612,0.0675189136760523,,,1:1 w/w,"1,8-diiodooctane",,3 vol%,ITO/PEDOT:PSS/BHJ/PFN-Br/Al,,PFN-Br,PFN-Br,PEDOT:PSS,,110.0,chlorobenzene,,160.0,-5.33,-3.53,1.8,-5.61,-4.02,1.59
4520,10.1002/adfm.201705659,10.1002/adfm.201705659,PBDB-T,IT-M,PBDB-T,IT-M,CCCCC(CC)Cc1ccc(-c2c3cc(-c4ccc(-c5sc(-c6cccs6)c6c5C(=O)c5c(CC(CC)CCCC)sc(CC(CC)CCCC)c5C6=O)s4)sc3c(-c3ccc(CC(CC)CCCC)s3)c3ccsc23)s1,CCCCCCc1ccc(C2(c3ccc(CCCCCC)cc3)c3cc4c(cc3-c3sc5cc(/C=C6\C(=O)c7ccc(C)cc7C6=C(C#N)C#N)sc5c32)C(c2ccc(CCCCCC)cc2)(c2ccc(CCCCCC)cc2)c2c-4sc3cc(/C=C4\C(=O)c5ccc(C)cc5C4=C(C#N)C#N)sc23)cc1,0.9504,16.04,74.27,11.31,11.3220277632,0.1063462705570202,,,1:1 w/w,"1,8-diiodooctane",,3 vol%,ITO/PEDOT:PSS/BHJ/PFN-Br/Al,,PFN-Br,PFN-Br,PEDOT:PSS,,110.0,chlorobenzene,,160.0,-5.33,-3.53,1.8,-5.58,-3.98,1.6
4521,10.1002/adfm.201705659,10.1002/adfm.201705659,PBDB-T,PC71BM,PBDB-T,PC71BM,CCCCC(CC)Cc1ccc(-c2c3cc(-c4ccc(-c5sc(-c6cccs6)c6c5C(=O)c5c(CC(CC)CCCC)sc(CC(CC)CCCC)c5C6=O)s4)sc3c(-c3ccc(CC(CC)CCCC)s3)c3ccsc23)s1,COC(=O)CCCC1(c2ccccc2)C23c4c5ccc6c7cc8c9c%10c(cc%11cc%12c%13c%14c(cc%15c%16ccc-5c2c%16c2c5c%16c%17c(c(c46)c7c9c%17c4c%10c%11c%13c4c%16c%14c%152)C513)C%12)C8,0.879,13.6,73.66,8.74,8.805611039999999,0.7506983981693193,,,1:1 w/w,"1,8-diiodooctane",,3 vol%,ITO/PEDOT:PSS/BHJ/PFN-Br/Al,,PFN-Br,PFN-Br,PEDOT:PSS,,110.0,chlorobenzene,,160.0,-5.33,-3.53,1.8,-6.1,-4.0,2.1
4536,10.1039/c7tc04750a,10.1039/c7tc04750a,PBDTTz-N,ITIC,PBDTTz-N,ITIC,CCCCCCCCC(CCCCCC)COc1ccc2cc(-c3c4cc(-c5ccc(-c6c(F)c(F)c(-c7cccs7)c7nn(CC(CCCC)CCCCCC)nc67)s5)sc4c(-c4ccc5cc(OCC(CCCCCC)CCCCCCCC)ccc5c4)c4ccsc34)ccc2c1,CCCCCCc1ccc(C2(c3ccc(CCCCCC)cc3)c3cc4c(cc3-c3sc5cc(C=C6C(=O)c7ccccc7C6=C(C#N)C#N)sc5c32)C(c2ccc(CCCCCC)cc2)(c2ccc(CCCCCC)cc2)c2c-4sc3cc(C=C4C(=O)c5ccccc5C4=C(C#N)C#N)sc23)cc1,0.75,18.0,49.0,6.45,6.615,2.558139534883721,,,,,,,ITO/PEDOT:PSS/polymer:ITIC/Ca/Al,conventional,Ca,Ca,PEDOT:PSS,PEDOT:PSS,100.0,chlorobenzene,chlorobenzene,,-5.23,-3.52,1.71,-5.48,-3.83,1.65
4545,10.1021/acsami.7b09253,10.1021/acsami.7b09253,PBDTSi-Qx,ITIC,PBDTSi-Qx,ITIC,CCCCCCCCOc1cccc(-c2nc3c(-c4cccs4)ccc(-c4ccc(-c5cc6c(-c7ccc(C#C[Si](C(C)C)(C(C)C)C(C)C)s7)c7sccc7c(-c7ccc(C#C[Si](C(C)C)(C(C)C)C(C)C)s7)c6s5)s4)c3nc2-c2cccc(OCCCCCCCC)c2)c1,CCCCCCc1ccc(C2(c3ccc(CCCCCC)cc3)c3cc4c(cc3-c3sc5cc(C=C6C(=O)c7ccccc7C6=C(C#N)C#N)sc5c32)C(c2ccc(CCCCCC)cc2)(c2ccc(CCCCCC)cc2)c2c-4sc3cc(C=C4C(=O)c5ccccc5C4=C(C#N)C#N)sc23)cc1,0.9,9.66,49.4,4.18,4.294836,2.747272727272737,,,1:1.2,,,,ITO/PEDOT:PSS/active layer/PDIN/Al,conventional,PDIN,PDIN,PEDOT:PSS,PEDOT:PSS,,chlorobenzene,,,-5.42,-2.95,2.47,-5.64,-3.94,1.7
4546,10.1021/acsami.7b09253,10.1021/acsami.7b09253,PBDTSi-Qx,ITIC,PBDTSi-Qx,ITIC,CCCCCCCCOc1cccc(-c2nc3c(-c4cccs4)ccc(-c4ccc(-c5cc6c(-c7ccc(C#C[Si](C(C)C)(C(C)C)C(C)C)s7)c7sccc7c(-c7ccc(C#C[Si](C(C)C)(C(C)C)C(C)C)s7)c6s5)s4)c3nc2-c2cccc(OCCCCCCCC)c2)c1,CCCCCCc1ccc(C2(c3ccc(CCCCCC)cc3)c3cc4c(cc3-c3sc5cc(C=C6C(=O)c7ccccc7C6=C(C#N)C#N)sc5c32)C(c2ccc(CCCCCC)cc2)(c2ccc(CCCCCC)cc2)c2c-4sc3cc(C=C4C(=O)c5ccccc5C4=C(C#N)C#N)sc23)cc1,0.91,9.47,50.9,4.28,4.3864093,2.4861985981308443,,,1:1,,,,ITO/PEDOT:PSS/active layer/PDIN/Al,conventional,PDIN,PDIN,PEDOT:PSS,PEDOT:PSS,,chlorobenzene,,,-5.42,-2.95,2.47,-5.64,-3.94,1.7
4547,10.1021/acsami.7b09253,10.1021/acsami.7b09253,PBDTSi-TA,ITIC,PBDTSi-TA,ITIC,CCCCCCCCC(CCCCCC)Cn1nc2c(-c3cccs3)c(F)c(F)c(-c3ccc(-c4cc5c(-c6ccc(C#C[Si](C(C)C)(C(C)C)C(C)C)s6)c6sccc6c(-c6ccc(C#C[Si](C(C)C)(C(C)C)C(C)C)s6)c5s4)s3)c2n1,CCCCCCc1ccc(C2(c3ccc(CCCCCC)cc3)c3cc4c(cc3-c3sc5cc(C=C6C(=O)c7ccccc7C6=C(C#N)C#N)sc5c32)C(c2ccc(CCCCCC)cc2)(c2ccc(CCCCCC)cc2)c2c-4sc3cc(C=C4C(=O)c5ccccc5C4=C(C#N)C#N)sc23)cc1,0.96,9.36,37.7,3.32,3.3875712000000004,2.0352771084337533,3.32,3.4,1:1.5,,,,ITO/PEDOT:PSS/active layer/PDIN/Al,conventional,PDIN,PDIN,PEDOT:PSS,PEDOT:PSS,,chlorobenzene,,,-5.54,-2.97,2.57,-5.64,-3.94,1.7
4548,10.1021/acsami.7b09253,10.1021/acsami.7b09253,PBDTSi-TA,ITIC,PBDTSi-TA,ITIC,CCCCCCCCC(CCCCCC)Cn1nc2c(-c3cccs3)c(F)c(F)c(-c3ccc(-c4cc5c(-c6ccc(C#C[Si](C(C)C)(C(C)C)C(C)C)s6)c6sccc6c(-c6ccc(C#C[Si](C(C)C)(C(C)C)C(C)C)s6)c5s4)s3)c2n1,CCCCCCc1ccc(C2(c3ccc(CCCCCC)cc3)c3cc4c(cc3-c3sc5cc(C=C6C(=O)c7ccccc7C6=C(C#N)C#N)sc5c32)C(c2ccc(CCCCCC)cc2)(c2ccc(CCCCCC)cc2)c2c-4sc3cc(C=C4C(=O)c5ccccc5C4=C(C#N)C#N)sc23)cc1,0.95,10.37,48.4,4.67,4.768125999999999,2.101199143468926,,,1:1,,,,ITO/PEDOT:PSS/active layer/PDIN/Al,conventional,PDIN,PDIN,PEDOT:PSS,PEDOT:PSS,,chlorobenzene,,,-5.54,-2.97,2.57,-5.64,-3.94,1.7
4549,10.1021/acsami.7b09253,10.1021/acsami.7b09253,PBDTSi-TA,ITIC,PBDTSi-TA,ITIC,CCCCCCCCC(CCCCCC)Cn1nc2c(-c3cccs3)c(F)c(F)c(-c3ccc(-c4cc5c(-c6ccc(C#C[Si](C(C)C)(C(C)C)C(C)C)s6)c6sccc6c(-c6ccc(C#C[Si](C(C)C)(C(C)C)C(C)C)s6)c5s4)s3)c2n1,CCCCCCc1ccc(C2(c3ccc(CCCCCC)cc3)c3cc4c(cc3-c3sc5cc(C=C6C(=O)c7ccccc7C6=C(C#N)C#N)sc5c32)C(c2ccc(CCCCCC)cc2)(c2ccc(CCCCCC)cc2)c2c-4sc3cc(C=C4C(=O)c5ccccc5C4=C(C#N)C#N)sc23)cc1,0.99,11.18,44.0,4.84,4.870008,0.6199999999999916,4.84,4.86,1:1.2,,,,ITO/PEDOT:PSS/active layer/PDIN/Al,conventional,PDIN,PDIN,PEDOT:PSS,PEDOT:PSS,,chlorobenzene,,,-5.54,-2.97,2.57,-5.64,-3.94,1.7
4550,10.1039/c4ta05062b,10.1039/c4ta05062b,PBDTQEH,PC71BM,PBDTQEH,PC71BM,CCCCC(CC)COc1cccc(-c2nc3c(-c4cccs4)c(F)c(F)c(-c4ccc(-c5cc6c(OCC(CC)CCCC)c7sccc7c(OCC(CC)CCCC)c6s5)s4)c3nc2-c2cccc(OCC(CC)CCCC)c2)c1,COC(=O)CCCC1(c2ccccc2)C23c4c5ccc6c7cc8c9c%10c(cc%11cc%12c%13c%14c(cc%15c%16ccc-5c2c%16c2c5c%16c%17c(c(c46)c7c9c%17c4c%10c%11c%13c4c%16c%14c%152)C513)C%12)C8,0.84,9.49,43.1,3.35,3.4357596,2.5599880597014875,,,1:0.5,,,,ITO/PEDOT:PSS/active layer/Ca/Al,conventional,Ca,Ca,PEDOT:PSS,PEDOT:PSS,150.0,"1,2-dichlorobenzene",o-DCB,140.0,-5.35,-3.4,1.95,-5.9,-3.9,2.0
4551,10.1039/c4ta05062b,10.1039/c4ta05062b,PBDTQEH,PC71BM,PBDTQEH,PC71BM,CCCCC(CC)COc1cccc(-c2nc3c(-c4cccs4)c(F)c(F)c(-c4ccc(-c5cc6c(OCC(CC)CCCC)c7sccc7c(OCC(CC)CCCC)c6s5)s4)c3nc2-c2cccc(OCC(CC)CCCC)c2)c1,COC(=O)CCCC1(c2ccccc2)C23c4c5ccc6c7cc8c9c%10c(cc%11cc%12c%13c%14c(cc%15c%16ccc-5c2c%16c2c5c%16c%17c(c(c46)c7c9c%17c4c%10c%11c%13c4c%16c%14c%152)C513)C%12)C8,0.85,9.81,45.4,3.69,3.785679,2.5929268292682823,,,1:1,,,,ITO/PEDOT:PSS/active layer/Ca/Al,conventional,Ca,Ca,PEDOT:PSS,PEDOT:PSS,150.0,"1,2-dichlorobenzene",o-DCB,140.0,-5.35,-3.4,1.95,-5.9,-3.9,2.0
4552,10.1039/c4ta05062b,10.1039/c4ta05062b,PBDTQEH,PC71BM,PBDTQEH,PC71BM,CCCCC(CC)COc1cccc(-c2nc3c(-c4cccs4)c(F)c(F)c(-c4ccc(-c5cc6c(OCC(CC)CCCC)c7sccc7c(OCC(CC)CCCC)c6s5)s4)c3nc2-c2cccc(OCC(CC)CCCC)c2)c1,COC(=O)CCCC1(c2ccccc2)C23c4c5ccc6c7cc8c9c%10c(cc%11cc%12c%13c%14c(cc%15c%16ccc-5c2c%16c2c5c%16c%17c(c(c46)c7c9c%17c4c%10c%11c%13c4c%16c%14c%152)C513)C%12)C8,0.82,10.03,51.4,4.1,4.2274444,3.108399999999998,,,1:2,,,,ITO/PEDOT:PSS/active layer/Ca/Al,conventional,Ca,Ca,PEDOT:PSS,PEDOT:PSS,150.0,"1,2-dichlorobenzene",o-DCB,140.0,-5.35,-3.4,1.95,-5.9,-3.9,2.0
4553,10.1039/c8ta11484f,10.1039/c8ta11484f,PTB7-Th,ACS8,PTB7-Th,ACS8,CCCCC(CC)COC(=O)c1sc2csc(-c3cc4c(-c5ccc(CC(CC)CCCC)s5)c5sccc5c(-c5ccc(CC(CC)CCCC)s5)c4s3)c2c1F,CCCCCCc1ccc(C2(c3ccc(CCCCCC)cc3)c3cc4c(cc3-c3sc(-c5sc(/C=C6\C(=O)c7cc(F)c(F)cc7C6=C(C#N)C#N)cc5SCC(CC)CCCC)cc32)C(c2ccc(CCCCCC)cc2)(c2ccc(CCCCCC)cc2)c2cc(-c3sc(/C=C5\C(=O)c6cc(F)c(F)cc6C5=C(C#N)C#N)cc3SCC(CC)CCCC)sc2-4)cc1,0.75,22.5,58.8,9.7,9.9225,2.2938144329896923,,,1:2,,,,ITO/ZnO/PFN/PTB7-Th:ACS8/MoO3/Au/Ag,inverted,ZnO/PFN,ZnO/PFN,MoO3,MoO3,115.0,TL,,,-5.3,-3.33,1.97,-5.54,-4.05,1.49
4556,10.1007/s11426-016-0349-7,10.1007/s11426-016-0349-7,PBDT(S)-T1,PC71BM,PBDB-ST,PC71BM,CCCCC(CC)CSc1ccc(-c2c3cc(-c4ccc(-c5sc(-c6cccs6)c6c5C(=O)c5c(CC(CC)CCCC)sc(CC(CC)CCCC)c5C6=O)s4)sc3c(-c3ccc(SCC(CC)CCCC)s3)c3ccsc23)s1,COC(=O)CCCC1(c2ccccc2)C23c4c5ccc6c7cc8c9c%10c(cc%11cc%12c%13c%14c(cc%15c%16ccc-5c2c%16c2c5c%16c%17c(c(c46)c7c9c%17c4c%10c%11c%13c4c%16c%14c%152)C513)C%12)C8,0.94,6.9,40.0,2.6,2.5944,0.2153846153846258,,,,,,,,,,,,,,,,,-5.52,-3.56,1.96,-5.9,-3.9,2.0
4557,10.1007/s11426-016-0349-7,10.1007/s11426-016-0349-7,POBDT(S)-T1,PC71BM,POBDT(S)-T1,PC71BM,CCCCC(CC)CSc1sc(-c2c3cc(-c4ccc(-c5sc(-c6cccs6)c6c5C(=O)c5c(CC(CC)CCCC)sc(CC(CC)CCCC)c5C6=O)s4)sc3c(-c3cc(OC)c(SCC(CC)CCCC)s3)c3ccsc23)cc1OC,COC(=O)CCCC1(c2ccccc2)C23c4c5ccc6c7cc8c9c%10c(cc%11cc%12c%13c%14c(cc%15c%16ccc-5c2c%16c2c5c%16c%17c(c(c46)c7c9c%17c4c%10c%11c%13c4c%16c%14c%152)C513)C%12)C8,1.0,9.5,31.4,3.0,2.983,0.5666666666666635,,,,,,,,,,,,,,,,,-5.65,-3.55,2.1,-5.9,-3.9,2.0
4558,10.1021/acs.chemmater.8b01250,10.1021/acs.chemmater.8b01250,PBTzT-4,PC71BM,PBTzT-4,PC71BM,CCCCCCC(CCCC)COC(=O)c1cc2c(-c3ncc(-c4cc5c(-c6ccc(CC(CC)CCCC)s6)c6sccc6c(-c6ccc(CC(CC)CCCC)s6)c5s4)s3)scc2s1,COC(=O)CCCC1(c2ccccc2)C23c4c5ccc6c7cc8c9c%10c(cc%11cc%12c%13c%14c(cc%15c%16ccc-5c2c%16c2c5c%16c%17c(c(c46)c7c9c%17c4c%10c%11c%13c4c%16c%14c%152)C513)C%12)C8,0.77,16.48,69.69999999999999,9.19,8.844651199999998,3.757875952121891,,,,DIO,,,,,,,,,,,,,-5.35,-3.7,1.65,-5.9,-3.9,2.0
4559,10.1021/acs.chemmater.8b01250,10.1021/acs.chemmater.8b01250,PBTzT-4R,PC71BM,PBTzT-4R,PC71BM,CCCCCCC(CCCC)COC(=O)c1cc2c(-c3nccs3)sc(-c3cc4c(-c5ccc(CC(CC)CCCC)s5)c5sc(-c6sc(-c7ncc(-c8cc9c(-c%10ccc(CC(CC)CCCC)s%10)c%10sccc%10c(-c%10ccc(CC(CC)CCCC)s%10)c9s8)s7)c7cc(C(=O)OCC(CCCC)CCCCCC)sc67)cc5c(-c5ccc(CC(CC)CCCC)s5)c4s3)c2s1,COC(=O)CCCC1(c2ccccc2)C23c4c5ccc6c7cc8c9c%10c(cc%11cc%12c%13c%14c(cc%15c%16ccc-5c2c%16c2c5c%16c%17c(c(c46)c7c9c%17c4c%10c%11c%13c4c%16c%14c%152)C513)C%12)C8,0.77,17.31,70.1,9.48,9.3434187,1.440731012658242,,,,DIO,,,,,,,,,,,,,-5.35,-3.72,1.63,-5.9,-3.9,2.0
4560,10.1021/acs.chemmater.8b01250,10.1021/acs.chemmater.8b01250,PBTzT-6,PC71BM,PBTzT-6,PC71BM,CCCCCCC(CCCC)COC(=O)c1cc2csc(-c3ncc(-c4cc5c(-c6ccc(CC(CC)CCCC)s6)c6sccc6c(-c6ccc(CC(CC)CCCC)s6)c5s4)s3)c2s1,COC(=O)CCCC1(c2ccccc2)C23c4c5ccc6c7cc8c9c%10c(cc%11cc%12c%13c%14c(cc%15c%16ccc-5c2c%16c2c5c%16c%17c(c(c46)c7c9c%17c4c%10c%11c%13c4c%16c%14c%152)C513)C%12)C8,0.77,15.45,69.1,8.28,8.220481499999998,0.7188224637681297,,,,DIO,,,,,,,,,,,,,-5.31,-3.65,1.66,-5.9,-3.9,2.0
4561,10.1021/acs.chemmater.8b01250,10.1021/acs.chemmater.8b01250,PBTzT-6R,PC71BM,PBTzT-6R,PC71BM,CCCCCCC(CCCC)COC(=O)c1cc2c(-c3cc4c(-c5ccc(CC(CC)CCCC)s5)c5sc(-c6sc(-c7ncc(-c8cc9c(-c%10ccc(CC(CC)CCCC)s%10)c%10sccc%10c(-c%10ccc(CC(CC)CCCC)s%10)c9s8)s7)c7sc(C(=O)OCC(CCCC)CCCCCC)cc67)cc5c(-c5ccc(CC(CC)CCCC)s5)c4s3)sc(-c3nccs3)c2s1,COC(=O)CCCC1(c2ccccc2)C23c4c5ccc6c7cc8c9c%10c(cc%11cc%12c%13c%14c(cc%15c%16ccc-5c2c%16c2c5c%16c%17c(c(c46)c7c9c%17c4c%10c%11c%13c4c%16c%14c%152)C513)C%12)C8,0.77,16.38,69.19999999999999,9.01,8.727919199999997,3.1307524972253367,,,,DIO,,,,,,,,,,,,,-5.32,-3.68,1.64,-5.9,-3.9,2.0
4562,10.1016/j.orgel.2018.04.001,10.1016/j.orgel.2018.04.001,PBFTT,ITIC,PBFTT,ITIC,CCCCCCCCOC(=O)c1sc2c(-c3cc4c(-c5cc(F)c(CC(CC)CCCC)s5)c5sccc5c(-c5cc(F)c(CC(CC)CCCC)s5)c4s3)scc2c1F,CCCCCCc1ccc(C2(c3ccc(CCCCCC)cc3)c3cc4c(cc3-c3sc5cc(C=C6C(=O)c7ccccc7C6=C(C#N)C#N)sc5c32)C(c2ccc(CCCCCC)cc2)(c2ccc(CCCCCC)cc2)c2c-4sc3cc(C=C4C(=O)c5ccccc5C4=C(C#N)C#N)sc23)cc1,0.95,13.2,53.5,7.0,6.7089,4.15857142857143,,,1:1,,,,ITO/ZnO/PFN/active layer/MoO3/Al,inverted,ZnO/PFN,ZnO/PFN,MoO3,MoO3,,chlorobenzene,chlorobenzene,,-5.47,-3.56,1.91,-5.6,-3.85,1.75
4563,10.1016/j.orgel.2018.04.001,10.1016/j.orgel.2018.04.001,PBFTT,ITIC,PBFTT,ITIC,CCCCCCCCOC(=O)c1sc2c(-c3cc4c(-c5cc(F)c(CC(CC)CCCC)s5)c5sccc5c(-c5cc(F)c(CC(CC)CCCC)s5)c4s3)scc2c1F,CCCCCCc1ccc(C2(c3ccc(CCCCCC)cc3)c3cc4c(cc3-c3sc5cc(C=C6C(=O)c7ccccc7C6=C(C#N)C#N)sc5c32)C(c2ccc(CCCCCC)cc2)(c2ccc(CCCCCC)cc2)c2c-4sc3cc(C=C4C(=O)c5ccccc5C4=C(C#N)C#N)sc23)cc1,0.95,15.2,52.0,7.5,7.5088,0.1173333333333322,,,1:2,,,,ITO/ZnO/PFN/active layer/MoO3/Al,inverted,ZnO/PFN,ZnO/PFN,MoO3,MoO3,,chlorobenzene,chlorobenzene,,-5.47,-3.56,1.91,-5.6,-3.85,1.75
4564,10.1016/j.orgel.2018.04.001,10.1016/j.orgel.2018.04.001,PBFTT,ITIC,PBFTT,ITIC,CCCCCCCCOC(=O)c1sc2c(-c3cc4c(-c5cc(F)c(CC(CC)CCCC)s5)c5sccc5c(-c5cc(F)c(CC(CC)CCCC)s5)c4s3)scc2c1F,CCCCCCc1ccc(C2(c3ccc(CCCCCC)cc3)c3cc4c(cc3-c3sc5cc(C=C6C(=O)c7ccccc7C6=C(C#N)C#N)sc5c32)C(c2ccc(CCCCCC)cc2)(c2ccc(CCCCCC)cc2)c2c-4sc3cc(C=C4C(=O)c5ccccc5C4=C(C#N)C#N)sc23)cc1,0.94,15.8,60.0,8.9,8.911200000000001,0.1258426966292195,,,1:1.5,,,,ITO/ZnO/PFN/active layer/MoO3/Al,inverted,ZnO/PFN,ZnO/PFN,MoO3,MoO3,,chlorobenzene,chlorobenzene,,-5.47,-3.56,1.91,-5.6,-3.85,1.75
4573,10.1021/acsami.7b09915,10.1021/acsami.7b09915,PBDB-ST,ITIC-SC2C6,PBDB-ST,ITIC-SC2C6,CCCCC(CC)CSc1ccc(-c2c3cc(-c4ccc(-c5sc(-c6cccs6)c6c5C(=O)c5c(CC(CC)CCCC)sc(CC(CC)CCCC)c5C6=O)s4)sc3c(-c3ccc(SCC(CC)CCCC)s3)c3ccsc23)s1,CCCCC(CC)CSc1ccc(C2(c3ccc(SCC(CC)CCCC)cc3)c3cc4c(cc3-c3sc5cc(C=C6C(=O)c7ccccc7C6=C(C#N)C#N)sc5c32)C(c2ccc(SCC(CC)CCCC)cc2)(c2ccc(SCC(CC)CCCC)cc2)c2c-4sc3cc(C=C4C(=O)c5ccccc5C4=C(C#N)C#N)sc23)cc1,0.92,14.22,61.0,7.69,7.980264000000001,3.7745643693108,,,1:1,,,,ITO/ZnO/active layer/MoO3/Ag,inverted,ZnO,ZnO,MoO3,MoO3,80.0,DCB,o-DCB,,-5.37,-3.59,1.78,-5.74,-3.86,1.88
4574,10.1021/acsami.7b09915,10.1021/acsami.7b09915,PBDB-ST,ITIC-SC6,PBDB-ST,ITIC-SC6,CCCCC(CC)CSc1ccc(-c2c3cc(-c4ccc(-c5sc(-c6cccs6)c6c5C(=O)c5c(CC(CC)CCCC)sc(CC(CC)CCCC)c5C6=O)s4)sc3c(-c3ccc(SCC(CC)CCCC)s3)c3ccsc23)s1,CCCCCCSc1ccc(C2(c3ccc(SCCCCCC)cc3)c3cc4c(cc3-c3sc5cc(C=C6C(=O)c7ccccc7C6=C(C#N)C#N)sc5c32)C(c2ccc(SCCCCCC)cc2)(c2ccc(SCCCCCC)cc2)c2c-4sc3cc(C=C4C(=O)c5ccccc5C4=C(C#N)C#N)sc23)cc1,0.88,13.66,56.00000000000001,6.47,6.731648,4.0440185471406505,,,1:1,,,,ITO/ZnO/active layer/MoO3/Ag,inverted,ZnO,ZnO,MoO3,MoO3,80.0,DCB,o-DCB,,-5.37,-3.59,1.78,-5.68,-3.91,1.77
4575,10.1021/acsami.7b09915,10.1021/acsami.7b09915,PBDB-ST,ITIC-SC8,PBDB-ST,ITIC-SC8,CCCCC(CC)CSc1ccc(-c2c3cc(-c4ccc(-c5sc(-c6cccs6)c6c5C(=O)c5c(CC(CC)CCCC)sc(CC(CC)CCCC)c5C6=O)s4)sc3c(-c3ccc(SCC(CC)CCCC)s3)c3ccsc23)s1,CCCCCCCCSc1ccc(C2(c3ccc(SCCCCCCCC)cc3)c3cc4c(cc3-c3sc5cc(C=C6C(=O)c7ccccc7C6=C(C#N)C#N)sc5c32)C(c2ccc(SCCCCCCCC)cc2)(c2ccc(SCCCCCCCC)cc2)c2c-4sc3cc(C=C4C(=O)c5ccccc5C4=C(C#N)C#N)sc23)cc1,0.89,13.73,57.99999999999999,6.9,7.087426000000001,2.7163188405797145,,,1:1,,,,ITO/ZnO/active layer/MoO3/Ag,inverted,ZnO,ZnO,MoO3,MoO3,80.0,DCB,o-DCB,,-5.37,-3.59,1.78,-5.7,-3.9,1.8
4589,10.1021/acs.chemmater.7b00729,10.1021/acs.chemmater.7b00729,PBPD-Se,PC71BM,PBPD-Se,PC71BM,CCCCC(CC)COc1cccc(-c2c3cc(-c4ccc(-c5sc(-c6ccc[se]6)c6c5C(=O)c5c(CC(CC)CCCC)sc(CC(CC)CCCC)c5C6=O)[se]4)sc3c(-c3cccc(OCC(CC)CCCC)c3)c3ccsc23)c1,COC(=O)CCCC1(c2ccccc2)C23c4c5ccc6c7cc8c9c%10c(cc%11cc%12c%13c%14c(cc%15c%16ccc-5c2c%16c2c5c%16c%17c(c(c46)c7c9c%17c4c%10c%11c%13c4c%16c%14c%152)C513)C%12)C8,0.92,12.0,64.0,6.9,7.065600000000001,2.400000000000006,,,1:1.5 w/w,,,,ITO/PEDOT:PSS/PBPD-Se:PC71BM/ZrAcac/Al,,ZrAcac,,PEDOT:PSS,,,o-DCB,,,-5.35,-3.31,2.04,-5.9,-3.9,2.0
4590,10.1021/acs.chemmater.7b00729,10.1021/acs.chemmater.7b00729,PBPD-Th,PC71BM,PBPD-Th,PC71BM,CCCCC(CC)COc1cccc(-c2c3cc(-c4ccc(-c5sc(-c6cccs6)c6c5C(=O)c5c(CC(CC)CCCC)sc(CC(CC)CCCC)c5C6=O)s4)sc3c(-c3cccc(OCC(CC)CCCC)c3)c3ccsc23)c1,COC(=O)CCCC1(c2ccccc2)C23c4c5ccc6c7cc8c9c%10c(cc%11cc%12c%13c%14c(cc%15c%16ccc-5c2c%16c2c5c%16c%17c(c(c46)c7c9c%17c4c%10c%11c%13c4c%16c%14c%152)C513)C%12)C8,1.0,9.7,53.0,5.1,5.140999999999999,0.8039215686274409,,,1:1.5 w/w,,,,ITO/PEDOT:PSS/PBPD-Th:PC71BM/ZrAcac/Al,,ZrAcac,,PEDOT:PSS,,,o-DCB,,,-5.42,-3.36,2.06,-5.9,-3.9,2.0
4598,10.1002/adfm.201702194,10.1002/adfm.201702194,PBDB-T,ITCPTC-Se,PBDB-T,ITCPTC-Se,CCCCC(CC)Cc1ccc(-c2c3cc(-c4ccc(-c5sc(-c6cccs6)c6c5C(=O)c5c(CC(CC)CCCC)sc(CC(CC)CCCC)c5C6=O)s4)sc3c(-c3ccc(CC(CC)CCCC)s3)c3ccsc23)s1,CCCCCCc1ccc(C2(c3ccc(CCCCCC)[se]3)c3cc4c(cc3-c3sc5cc(/C=C6\C(=O)c7cscc7C6=C(C#N)C#N)sc5c32)C(c2ccc(CCCCCC)[se]2)(c2ccc(CCCCCC)[se]2)c2c-4sc3cc(/C=C4\C(=O)c5cscc5C4=C(C#N)C#N)sc23)[se]1,0.869,14.81,65.9,8.22,8.48125751,3.178315206812653,,,1:1,DIO,DIO,,ITO/PEDOT:PSS/PBDB-T:ITCPTC-Se/PDIN/Al,conventional,PDIN,PDIN,PEDOT:PSS,PEDOT:PSS,100.0,CB,chlorobenzene,,-5.23,-3.18,2.05,-5.65,-4.0,1.65
4599,10.1002/adfm.201702194,10.1002/adfm.201702194,PBDB-T,ITCPTC-Th,PBDB-T,ITCPTC-Th,CCCCC(CC)Cc1ccc(-c2c3cc(-c4ccc(-c5sc(-c6cccs6)c6c5C(=O)c5c(CC(CC)CCCC)sc(CC(CC)CCCC)c5C6=O)s4)sc3c(-c3ccc(CC(CC)CCCC)s3)c3ccsc23)s1,CCCCCCc1ccc(C2(c3ccc(CCCCCC)s3)c3cc4c(cc3-c3sc5cc(/C=C6\C(=O)c7cscc7C6=C(C#N)C#N)sc5c32)C(c2ccc(CCCCCC)s2)(c2ccc(CCCCCC)s2)c2c-4sc3cc(/C=C4\C(=O)c5cscc5C4=C(C#N)C#N)sc23)s1,0.85,16.65,67.5,9.28,9.5529375,2.9411368534482696,,,1:1,DIO,DIO,,ITO/PEDOT:PSS/PBDB-T:ITCPTC-Th/PDIN/Al,conventional,PDIN,PDIN,PEDOT:PSS,PEDOT:PSS,100.0,CB,chlorobenzene,,-5.23,-3.18,2.05,-5.68,-4.03,1.65
4600,10.1039/c5py01771h,10.1039/c5py01771h,PTB7-Th,PC71BM,PTB7-Th,PC71BM,CCCCC(CC)COC(=O)c1sc2csc(-c3cc4c(-c5ccc(CC(CC)CCCC)s5)c5sccc5c(-c5ccc(CC(CC)CCCC)s5)c4s3)c2c1F,COC(=O)CCCC1(c2ccccc2)C23c4c5ccc6c7cc8c9c%10c(cc%11cc%12c%13c%14c(cc%15c%16ccc-5c2c%16c2c5c%16c%17c(c(c46)c7c9c%17c4c%10c%11c%13c4c%16c%14c%152)C513)C%12)C8,0.78,14.13,61.77,6.72,6.807918780000001,1.3083151785714529,,,,,,,,,,,,,,,,,-5.3,-3.71,1.59,-5.9,-3.9,2.0
4601,10.1039/c5py01771h,10.1039/c5py01771h,PTB7-Th-T2,PC71BM,PTB7-Th-T2,PC71BM,CCCCC(CC)COC(=O)c1sc2c(-c3cc4c(-c5ccc(CC(CC)CCCC)s5)c5sc(-c6ccc(-c7ccc(-c8cc9c(-c%10ccc(CC(CC)CCCC)s%10)c%10sccc%10c(-c%10ccc(CC(CC)CCCC)s%10)c9s8)s7)s6)cc5c(-c5ccc(CC(CC)CCCC)s5)c4s3)scc2c1F,COC(=O)CCCC1(c2ccccc2)C23c4c5ccc6c7cc8c9c%10c(cc%11cc%12c%13c%14c(cc%15c%16ccc-5c2c%16c2c5c%16c%17c(c(c46)c7c9c%17c4c%10c%11c%13c4c%16c%14c%152)C513)C%12)C8,0.79,14.3,60.92,6.75,6.882132400000001,1.957517037037046,,,1:1.5 w/w,,,,ITO/PEDOT:PSS/PTB7-Th-T2:PC71BM/Ca/Al,,Ca,,PEDOT:PSS,,100.0,o-dichlorobenzene,,,-5.28,-3.67,1.61,-5.9,-3.9,2.0
4602,10.1021/acsami.9b03499,10.1021/acsami.9b03499,J52,IEICO,J52,IEICO,CCCCCCCCC(CCCCCC)Cn1nc2c(-c3cccs3)c(F)c(F)c(-c3ccc(-c4cc5c(-c6ccc(CC(CC)CCCC)s6)c6sccc6c(-c6ccc(CC(CC)CCCC)s6)c5s4)s3)c2n1,CCCCCCc1ccc(C2(c3ccc(CCCCCC)cc3)c3cc4c(cc3-c3sc(-c5sc(/C=C6\C(=O)c7ccccc7C6=C(C#N)C#N)cc5OCC(CC)CCCC)cc32)C(c2ccc(CCCCCC)cc2)(c2ccc(CCCCCC)cc2)c2cc(-c3sc(/C=C5\C(=O)c6ccccc6C5=C(C#N)C#N)cc3OCC(CC)CCCC)sc2-4)cc1,0.872,11.39,51.7,4.88,5.134885360000001,5.223060655737729,,,1:1,,,,ITO/ZnO/active layer/MoO3/Al,inverted,ZnO,ZnO,MoO3,MoO3,,chlorobenzene,chlorobenzene,130.0,-5.21,-2.9,2.31,-5.31,-3.91,1.4
4603,10.1021/acsami.9b03499,10.1021/acsami.9b03499,PBDB-T,IEICO,PBDB-T,IEICO,CCCCC(CC)Cc1ccc(-c2c3cc(-c4ccc(-c5sc(-c6cccs6)c6c5C(=O)c5c(CC(CC)CCCC)sc(CC(CC)CCCC)c5C6=O)s4)sc3c(-c3ccc(CC(CC)CCCC)s3)c3ccsc23)s1,CCCCCCc1ccc(C2(c3ccc(CCCCCC)cc3)c3cc4c(cc3-c3sc(-c5sc(/C=C6\C(=O)c7ccccc7C6=C(C#N)C#N)cc5OCC(CC)CCCC)cc32)C(c2ccc(CCCCCC)cc2)(c2ccc(CCCCCC)cc2)c2cc(-c3sc(/C=C5\C(=O)c6ccccc6C5=C(C#N)C#N)cc3OCC(CC)CCCC)sc2-4)cc1,0.894,7.16,52.8,3.27,3.37974912,3.3562422018348497,,,1:1,,,,ITO/ZnO/active layer/MoO3/Al,inverted,ZnO,ZnO,MoO3,MoO3,,chlorobenzene,chlorobenzene,130.0,-5.26,-3.16,2.1,-5.31,-3.91,1.4
4604,10.1021/acsami.9b03499,10.1021/acsami.9b03499,J52,i-IEICO,J52,i-IEICO,CCCCCCCCC(CCCCCC)Cn1nc2c(-c3cccs3)c(F)c(F)c(-c3ccc(-c4cc5c(-c6ccc(CC(CC)CCCC)s6)c6sccc6c(-c6ccc(CC(CC)CCCC)s6)c5s4)s3)c2n1,CCCCCCc1ccc(C2(c3ccc(CCCCCC)cc3)c3cc4c(cc3-c3sc(-c5cc(/C=C6\C(=O)c7ccccc7C6=C(C#N)C#N)cs5)cc32)C(c2ccc(CCCCCC)cc2)(c2ccc(CCCCCC)cc2)c2cc(-c3cc(/C=C5\C(=O)c6ccccc6C5=C(C#N)C#N)cs3)sc2-4)cc1,0.96,18.76,58.2,10.26,10.481587200000002,2.159719298245632,,,1:1,,,,ITO/ZnO/active layer/MoO3/Al,inverted,ZnO,ZnO,MoO3,MoO3,,chlorobenzene,chlorobenzene,130.0,-5.21,-2.9,2.31,-5.31,-3.68,1.63
4605,10.1021/acsami.9b03499,10.1021/acsami.9b03499,PBDB-T,i-IEICO,PBDB-T,i-IEICO,CCCCC(CC)Cc1ccc(-c2c3cc(-c4ccc(-c5sc(-c6cccs6)c6c5C(=O)c5c(CC(CC)CCCC)sc(CC(CC)CCCC)c5C6=O)s4)sc3c(-c3ccc(CC(CC)CCCC)s3)c3ccsc23)s1,CCCCCCc1ccc(C2(c3ccc(CCCCCC)cc3)c3cc4c(cc3-c3sc(-c5cc(/C=C6\C(=O)c7ccccc7C6=C(C#N)C#N)cs5)cc32)C(c2ccc(CCCCCC)cc2)(c2ccc(CCCCCC)cc2)c2cc(-c3cc(/C=C5\C(=O)c6ccccc6C5=C(C#N)C#N)cs3)sc2-4)cc1,1.006,14.67,59.6,8.43,8.79577992,4.339026334519568,,,1:1,,,,ITO/ZnO/active layer/MoO3/Al,inverted,ZnO,ZnO,MoO3,MoO3,,chlorobenzene,chlorobenzene,130.0,-5.26,-3.16,2.1,-5.31,-3.68,1.63
4624,10.1039/c5cp02127h,10.1039/c5cp02127h,PTBFP-BO,PC71BM,PTBFP-BO,PC71BM,CCCCCCCCOc1c(OCCCCCCCC)c(-c2ccc(-c3cc4c(-c5ccc(OCC(CC)CCCC)cc5)c5occc5c(-c5ccc(OCC(CC)CCCC)cc5)c4s3)s2)c2nonc2c1-c1cccs1,COC(=O)CCCC1(c2ccccc2)C23c4c5ccc6c7cc8c9c%10c(cc%11cc%12c%13c%14c(cc%15c%16ccc-5c2c%16c2c5c%16c%17c(c(c46)c7c9c%17c4c%10c%11c%13c4c%16c%14c%152)C513)C%12)C8,0.77,9.61,49.0,3.64,3.625853,0.3886538461538436,,,1:2,DIO,,3%,ITO/PEDOT:PSS/polymers:PC71BM (1:2)/Ca/Al,bulk heterojunction polymer solar cell,Ca,,PEDOT:PSS,,,o-DCB,,,-5.61,-3.65,1.96,-6.0,-4.0,2.0
4625,10.1039/c5cp02127h,10.1039/c5cp02127h,PTBFP-BT,PC71BM,TBF-BT,PC71BM,CCCCCCCCOc1c(OCCCCCCCC)c(-c2ccc(-c3cc4c(-c5ccc(OCC(CC)CCCC)cc5)c5occc5c(-c5ccc(OCC(CC)CCCC)cc5)c4s3)s2)c2nsnc2c1-c1cccs1,COC(=O)CCCC1(c2ccccc2)C23c4c5ccc6c7cc8c9c%10c(cc%11cc%12c%13c%14c(cc%15c%16ccc-5c2c%16c2c5c%16c%17c(c(c46)c7c9c%17c4c%10c%11c%13c4c%16c%14c%152)C513)C%12)C8,0.75,12.44,60.0,5.58,5.598,0.3225806451612866,,,1:2,,,,ITO/PEDOT:PSS/polymer:PC71BM/Ca/Al,bulk heterojunction polymer solar cell,Ca,,PEDOT:PSS,,,o-DCB,,,-5.47,-3.55,1.92,-6.0,-4.0,2.0
4634,10.1002/solr.201700020,10.1002/solr.201700020,PBZ,ITIC,J52,ITIC,CCCCCCCCC(CCCCCC)Cn1nc2c(-c3cccs3)c(F)c(F)c(-c3ccc(-c4cc5c(-c6ccc(CC(CC)CCCC)s6)c6sccc6c(-c6ccc(CC(CC)CCCC)s6)c5s4)s3)c2n1,CCCCCCc1ccc(C2(c3ccc(CCCCCC)cc3)c3cc4c(cc3-c3sc5cc(C=C6C(=O)c7ccccc7C6=C(C#N)C#N)sc5c32)C(c2ccc(CCCCCC)cc2)(c2ccc(CCCCCC)cc2)c2c-4sc3cc(C=C4C(=O)c5ccccc5C4=C(C#N)C#N)sc23)cc1,0.79,16.5,56.00000000000001,7.5,7.299600000000002,2.6719999999999784,,,1:1.25,,,,inverted,inverted,ZnO,ZnO,MoO3,MoO3,,chlorobenzene,chlorobenzene,,-5.18,-3.22,1.96,-5.48,-3.83,1.65
4635,10.1002/solr.201700020,10.1002/solr.201700020,PFBZ,ITIC,J52-F,ITIC,CCCCCCCCC(CCCCCC)Cn1nc2c(-c3cccs3)c(F)c(F)c(-c3ccc(-c4cc5c(-c6cc(F)c(CC(CC)CCCC)s6)c6sccc6c(-c6cc(F)c(CC(CC)CCCC)s6)c5s4)s3)c2n1,CCCCCCc1ccc(C2(c3ccc(CCCCCC)cc3)c3cc4c(cc3-c3sc5cc(C=C6C(=O)c7ccccc7C6=C(C#N)C#N)sc5c32)C(c2ccc(CCCCCC)cc2)(c2ccc(CCCCCC)cc2)c2c-4sc3cc(C=C4C(=O)c5ccccc5C4=C(C#N)C#N)sc23)cc1,0.89,18.1,59.0,9.8,9.504310000000002,3.01724489795917,,,,,,,inverted,inverted,ZnO,ZnO,MoO3,MoO3,,chlorobenzene,chlorobenzene,,-5.36,-3.42,1.94,-5.48,-3.83,1.65
4645,10.1039/c8sc02018c,10.1039/c8sc02018c,PBDB-T,MeIC,PBDB-T,MeIC,CCCCC(CC)Cc1ccc(-c2c3cc(-c4ccc(-c5sc(-c6cccs6)c6c5C(=O)c5c(CC(CC)CCCC)sc(CC(CC)CCCC)c5C6=O)s4)sc3c(-c3ccc(CC(CC)CCCC)s3)c3ccsc23)s1,CCCCCCc1ccc(C2(c3ccc(CCCCCC)cc3)c3cc4c(cc3-c3sc5cc(/C=C6\C(=O)c7c(csc7C)C6=C(C#N)C#N)sc5c32)C(c2ccc(CCCCCC)cc2)(c2ccc(CCCCCC)cc2)c2c-4sc3cc(/C=C4\C(=O)c5c(csc5C)C4=C(C#N)C#N)sc23)cc1,0.89,18.05,73.4,11.8,11.791343,0.0733644067796565,,,,,,,ITO/PEDOT:PSS/active layer/PFN-Br/Ag,conventional,PFN-Br,PFN-Br,PEDOT:PSS,PEDOT:PSS,,chloroform,chloroform,,-5.33,-2.92,2.41,-5.57,-3.94,1.63
4646,10.1021/acsenergylett.7b00551,10.1021/acsenergylett.7b00551,PTB7-th,ITIC,PTB7-Th,ITIC,CCCCC(CC)COC(=O)c1sc2csc(-c3cc4c(-c5ccc(CC(CC)CCCC)s5)c5sccc5c(-c5ccc(CC(CC)CCCC)s5)c4s3)c2c1F,CCCCCCc1ccc(C2(c3ccc(CCCCCC)cc3)c3cc4c(cc3-c3sc5cc(C=C6C(=O)c7ccccc7C6=C(C#N)C#N)sc5c32)C(c2ccc(CCCCCC)cc2)(c2ccc(CCCCCC)cc2)c2c-4sc3cc(C=C4C(=O)c5ccccc5C4=C(C#N)C#N)sc23)cc1,0.8,14.21,56.00000000000001,6.49,6.366080000000002,1.9093990755007435,,,1:1 w/w,,,,,,,,,,110.0,,,,-5.29,-3.72,1.57,-5.51,-3.78,1.73
4647,10.1007/s11426-020-9826-4,10.1007/s11426-020-9826-4,PTB7-Th,N2200,PTB7-Th,N2200,CCCCC(CC)COC(=O)c1sc2csc(-c3cc4c(-c5ccc(CC(CC)CCCC)s5)c5sccc5c(-c5ccc(CC(CC)CCCC)s5)c4s3)c2c1F,CCCCCCCCCCC(CCCCCCCC)CN1C(=O)c2ccc3c4c(c(-c5ccc(-c6cccs6)s5)cc(c24)C1=O)C(=O)N(CC(CCCCCCCC)CCCCCCCCCC)C3=O,0.8,13.23,40.3,4.3,4.265352,0.8057674418604603,,,,,,,,,,,,,,,,,-5.33,-3.23,2.1,-6.05,-3.87,2.18
4648,10.1007/s11426-020-9826-4,10.1007/s11426-020-9826-4,PTB7-Th,SPA1,PTB7-Th,SPA-1,CCCCC(CC)COC(=O)c1sc2csc(-c3cc4c(-c5ccc(CC(CC)CCCC)s5)c5sccc5c(-c5ccc(CC(CC)CCCC)s5)c4s3)c2c1F,CCCCCCCCCCCC(CCCCCCCCCC)Cn1c(=O)c2ccsc2c2sc3c(sc4c5sc6c(sc7c8sc(-c9ccc(-c%10cc%11c(=O)n(CC(CCCCCCCC)CCCCCCCCCC)c(=O)c%12c(sc%13c%12sc%12c%14sc(-c%15cccs%15)cc%14c(=O)n(CC(CCCCCCCC)CCCCCCCCCC)c(=O)c%12%13)c%11s%10)s9)cc8c(=O)n(CC(CCCCCCCCCC)CCCCCCCCCCC)c(=O)c76)c5c(=O)n(CC(CCCCCCCCCC)CCCCCCCCCCC)c(=O)c34)c2c1=O,1.13,8.61,42.1,4.09,4.0960353,0.1475623471882578,,,,,,,,,,,,,,,,,-5.33,-3.23,2.1,-5.86,-3.23,2.63
4649,10.1007/s11426-020-9826-4,10.1007/s11426-020-9826-4,PTB7-Th,SPA2,PTB7-Th,SPA2,CCCCC(CC)COC(=O)c1sc2csc(-c3cc4c(-c5ccc(CC(CC)CCCC)s5)c5sccc5c(-c5ccc(CC(CC)CCCC)s5)c4s3)c2c1F,CCCCCCCCCCCC(CCCCCCCCCC)Cn1c(=O)c2ccsc2c2sc3c(sc4c5sc6c(sc7c8sc(-c9ccc(-c%10cc%11c(=O)n(CC(CCCCCCCC)CCCCCCCCCC)c(=O)c%12c(sc%13c%12sc%12c%14sc%15c(sc%16c%17sc(-c%18cccs%18)cc%17c(=O)n(CC(CCCCCCCC)CCCCCCCCCC)c(=O)c%16%15)c%14c(=O)n(CC(CCCCCCCC)CCCCCCCCCC)c(=O)c%13%12)c%11s%10)s9)cc8c(=O)n(CC(CCCCCCCCCC)CCCCCCCCCCC)c(=O)c76)c5c(=O)n(CC(CCCCCCCCCC)CCCCCCCCCCC)c(=O)c34)c2c1=O,1.02,14.98,58.3,8.91,8.908006799999999,0.0223703703703831,,,,,,,,,,,,,,,,,-5.33,-3.23,2.1,-5.93,-3.44,2.49
4650,10.1007/s11426-018-9408-7,10.1007/s11426-018-9408-7,PBDT-3TCO,IT-4F,PBDT-3TCO,IT-4F,CCCCC(CC)CC(=O)c1ccsc1-c1ccc(-c2sc(-c3cc4c(-c5cc(F)c(CC(CC)CCCC)s5)c5sccc5c(-c5cc(F)c(CC(CC)CCCC)s5)c4s3)cc2C(=O)CC(CC)CCCC)s1,CCCCCCc1ccc(C2(c3ccc(CCCCCC)cc3)c3cc4c(cc3-c3sc5cc(/C=C6\C(=O)c7cc(F)c(F)cc7C6=C(C#N)C#N)sc5c32)C(c2ccc(CCCCCC)cc2)(c2ccc(CCCCCC)cc2)c2c-4sc3cc(/C=C4\C(=O)c5cc(F)c(F)cc5C4=C(C#N)C#N)sc23)cc1,0.88,20.96,62.7,11.52,11.5648896,0.389666666666677,,,,,,,,,,,,,,,,,-5.5,-3.24,2.26,-5.69,-4.07,1.62
4651,10.1021/ma2003097,10.1021/ma2003097,P1,PC61BM,P1,PC61BM,CCCCCCCCCCCCOc1c2cc(-c3cc4c5c(c6ccsc6c4s3)C(=O)N(CCCCCCCCCCCC)C5=O)sc2c(OCCCCCCCCCCCC)c2ccsc12,COC(=O)CCCC1(c2ccccc2)C23c4c5c6c7c8c9c(c%10c%11c2c2c%12c4c4c%13c5c5c7c7c8c8c%14c9c%10c9c%10c%11c2c2c%11c%12c4c4c%12c%13c5c5c7c7c8c8c%14c9c9c%10c2c2c%11c4c4c%12c5c7c5c8c9c2c45)C613,0.5,1.42,42.4,0.3,0.30104,0.3466666666666618,,,,,,,,,,,,,,,,,-5.55,-2.78,2.77,-6.1,-3.7,2.4
4652,10.1039/c7ta06332f,10.1039/c7ta06332f,P-2T,PC71BM,PffBT-2T,PC71BM,CCCCCCCCCCCCC(CCCCCCCCCC)Cc1ccc(-c2csc(-c3c(F)c(F)c(-c4cc(-c5ccc(CC(CCCCCCCCCC)CCCCCCCCCCCC)s5)c(-c5ccc(-c6cccs6)s5)s4)c4nsnc34)c2)s1,COC(=O)CCCC1(c2ccccc2)C23c4c5ccc6c7cc8c9c%10c(cc%11cc%12c%13c%14c(cc%15c%16ccc-5c2c%16c2c5c%16c%17c(c(c46)c7c9c%17c4c%10c%11c%13c4c%16c%14c%152)C513)C%12)C8,0.76,17.48,59.5,7.69,7.904456,2.788764629388808,,,,,,,,,,,,,,,,,-5.27,-3.1,2.17,-5.9,-3.9,2.0
4653,10.1039/c7ta06332f,10.1039/c7ta06332f,P-TT,PC71BM,P-TT,PC71BM,CCCCCCCCCCCCC(CCCCCCCCCC)Cc1ccc(-c2csc(-c3c(F)c(F)c(-c4cc(-c5ccc(CC(CCCCCCCCCC)CCCCCCCCCCCC)s5)c(-c5cc6sccc6s5)s4)c4nsnc34)c2)s1,COC(=O)CCCC1(c2ccccc2)C23c4c5ccc6c7cc8c9c%10c(cc%11cc%12c%13c%14c(cc%15c%16ccc-5c2c%16c2c5c%16c%17c(c(c46)c7c9c%17c4c%10c%11c%13c4c%16c%14c%152)C513)C%12)C8,0.79,16.77,69.6,8.88,9.2208168,3.838027027027015,,,,,,,,,,,,,,,,,-5.3,-3.13,2.17,-5.9,-3.9,2.0
4654,10.1039/c7ta06332f,10.1039/c7ta06332f,P-TT,PC71BM,P-TT,PC71BM,CCCCCCCCCCCCC(CCCCCCCCCC)Cc1ccc(-c2csc(-c3c(F)c(F)c(-c4cc(-c5ccc(CC(CCCCCCCCCC)CCCCCCCCCCCC)s5)c(-c5cc6sccc6s5)s4)c4nsnc34)c2)s1,COC(=O)CCCC1(c2ccccc2)C23c4c5ccc6c7cc8c9c%10c(cc%11cc%12c%13c%14c(cc%15c%16ccc-5c2c%16c2c5c%16c%17c(c(c46)c7c9c%17c4c%10c%11c%13c4c%16c%14c%152)C513)C%12)C8,0.79,17.2,69.69999999999999,9.11,9.470835999999998,3.9608781558726576,,,,,,,,,,,,,,,,,-5.3,-3.13,2.17,-5.9,-3.9,2.0
4655,10.1039/c7ta06332f,10.1039/c7ta06332f,P-TT,PC71BM,P-TT,PC71BM,CCCCCCCCCCCCC(CCCCCCCCCC)Cc1ccc(-c2csc(-c3c(F)c(F)c(-c4cc(-c5ccc(CC(CCCCCCCCCC)CCCCCCCCCCCC)s5)c(-c5cc6sccc6s5)s4)c4nsnc34)c2)s1,COC(=O)CCCC1(c2ccccc2)C23c4c5ccc6c7cc8c9c%10c(cc%11cc%12c%13c%14c(cc%15c%16ccc-5c2c%16c2c5c%16c%17c(c(c46)c7c9c%17c4c%10c%11c%13c4c%16c%14c%152)C513)C%12)C8,0.8,17.11,69.89999999999999,9.23,9.567912,3.661018418201509,,,,,,,,,,,,,,,,,-5.3,-3.13,2.17,-5.9,-3.9,2.0
4656,10.1039/c7ta06332f,10.1039/c7ta06332f,P-TT,PC71BM,P-TT,PC71BM,CCCCCCCCCCCCC(CCCCCCCCCC)Cc1ccc(-c2csc(-c3c(F)c(F)c(-c4cc(-c5ccc(CC(CCCCCCCCCC)CCCCCCCCCCCC)s5)c(-c5cc6sccc6s5)s4)c4nsnc34)c2)s1,COC(=O)CCCC1(c2ccccc2)C23c4c5ccc6c7cc8c9c%10c(cc%11cc%12c%13c%14c(cc%15c%16ccc-5c2c%16c2c5c%16c%17c(c(c46)c7c9c%17c4c%10c%11c%13c4c%16c%14c%152)C513)C%12)C8,0.8,18.15,68.60000000000001,9.58,9.960720000000002,3.97411273486432,,,,,,,,,,,,,,,,,-5.3,-3.13,2.17,-5.9,-3.9,2.0
4665,10.1021/acsami.0c08442,10.1021/acsami.0c08442,PM6,PIDIC2T,PM6,PIDIC2T,COC(=O)C(C)(C)c1cc(C)cc(-c2sc3c4sc5cc(/C=C6/C(=O)c7cc(F)cc(c7)C(=O)/C6=C\c6cc(C(C)(C)C(=O)OC)c(-c7cc(C)cc(C(C)(C)C(=O)OC)c7)s6)sc5c4c(C(C)(C)C(=O)OC)ccc2-3)c1,CCCCCCCCCCCCCCCCC1(CCCCCCCCCCCCCCCC)c2cc3c(cc2-c2sc(/C=C4\C(=O)c5ccccc5C4=C(C#N)C#N)cc21)C(CCCCCCCCCCCCCCCC)(CCCCCCCCCCCCCCCC)c1cc(/C=C2\C(=O)c4ccc(-c5ccc(-c6cccs6)s5)cc4C2=C(C#N)C#N)sc1-3,0.89,10.29,50.0,4.8,4.57905,4.603125000000005,,,1.5:1,chloronaphthalene,CN,"2%, v/v",ITO/ZnO/active layer/MoO3/Ag,inverted,ZnO,ZnO,MoO3,MoO3,,chloroform,chloroform,110.0,-5.5,-3.61,1.89,-5.65,-3.85,1.8
4666,10.1021/acsami.0c08442,10.1021/acsami.0c08442,PM6,PIDIC2T2F,PM6,PIDIC2T2F,COC(=O)C(C)(C)c1cc(C)cc(-c2sc3c4sc5cc(/C=C6/C(=O)c7cc(F)cc(c7)C(=O)/C6=C\c6cc(C(C)(C)C(=O)OC)c(-c7cc(C)cc(C(C)(C)C(=O)OC)c7)s6)sc5c4c(C(C)(C)C(=O)OC)ccc2-3)c1,CCCCCCCCCCCCCCCCC1(CCCCCCCCCCCCCCCC)c2cc3c(cc2-c2sc(/C=C4\C(=O)c5ccccc5C4=C(C#N)C#N)cc21)C(CCCCCCCCCCCCCCCC)(CCCCCCCCCCCCCCCC)c1cc(/C=C2\C(=O)c4ccc(-c5cc(F)c(-c6sccc6F)s5)cc4C2=C(C#N)C#N)sc1-3,0.89,12.78,42.0,4.92,4.777164,2.9031707317073163,,,1.5:1,chloronaphthalene,CN,"2%, v/v",ITO/ZnO/active layer/MoO3/Ag,inverted,ZnO,ZnO,MoO3,MoO3,,chloroform,chloroform,110.0,-5.5,-3.61,1.89,-5.73,-3.89,1.84
4667,10.1021/acsami.0c08442,10.1021/acsami.0c08442,PBDB-T,PIDIC2TCl,PBDB-T,PIDIC2TCl,CCCCC(CC)Cc1ccc(-c2c3cc(-c4ccc(-c5sc(-c6cccs6)c6c5C(=O)c5c(CC(CC)CCCC)sc(CC(CC)CCCC)c5C6=O)s4)sc3c(-c3ccc(CC(CC)CCCC)s3)c3ccsc23)s1,CCCCCCCCCCCCCCCCC1(CCCCCCCCCCCCCCCC)c2cc3c(cc2-c2sc(/C=C4\C(=O)c5ccccc5C4=C(C#N)C#N)cc21)C(CCCCCCCCCCCCCCCC)(CCCCCCCCCCCCCCCC)c1cc(/C=C2\C(=O)c4cc(-c5cc(Cl)c(-c6sccc6Cl)s5)ccc4C2=C(C#N)C#N)sc1-3,0.81,10.65,59.0,5.26,5.089635,3.238878326996187,,,1.5:1,chloronaphthalene,CN,2 vol%,ITO/ZnO/active layer/MoO3/Ag,inverted,ZnO,ZnO,MoO3,MoO3,,chloroform,chloroform,110.0,-5.33,-2.92,2.41,-5.67,-3.87,1.8
4668,10.1021/acsami.0c08442,10.1021/acsami.0c08442,PM6,PIDIC2TCl,PM6,PIDIC2TCl,COC(=O)C(C)(C)c1cc(C)cc(-c2sc3c4sc5cc(/C=C6/C(=O)c7cc(F)cc(c7)C(=O)/C6=C\c6cc(C(C)(C)C(=O)OC)c(-c7cc(C)cc(C(C)(C)C(=O)OC)c7)s6)sc5c4c(C(C)(C)C(=O)OC)ccc2-3)c1,CCCCCCCCCCCCCCCCC1(CCCCCCCCCCCCCCCC)c2cc3c(cc2-c2sc(/C=C4\C(=O)c5ccccc5C4=C(C#N)C#N)cc21)C(CCCCCCCCCCCCCCCC)(CCCCCCCCCCCCCCCC)c1cc(/C=C2\C(=O)c4cc(-c5cc(Cl)c(-c6sccc6Cl)s5)ccc4C2=C(C#N)C#N)sc1-3,0.89,12.49,61.0,7.05,6.780821,3.818141843971622,,,1.5:1,chloronaphthalene,CN,"2%, v/v",ITO/ZnO/active layer/MoO3/Ag,inverted,ZnO,ZnO,MoO3,MoO3,,chloroform,chloroform,110.0,-5.5,-3.61,1.89,-5.67,-3.87,1.8
4670,10.1039/c7ta07785h,10.1039/c7ta07785h,PM6,ITIC,PM6,ITIC,COC(=O)C(C)(C)c1cc(C)cc(-c2sc3c4sc5cc(/C=C6/C(=O)c7cc(F)cc(c7)C(=O)/C6=C\c6cc(C(C)(C)C(=O)OC)c(-c7cc(C)cc(C(C)(C)C(=O)OC)c7)s6)sc5c4c(C(C)(C)C(=O)OC)ccc2-3)c1,CCCCCCc1ccc(C2(c3ccc(CCCCCC)cc3)c3cc4c(cc3-c3sc5cc(C=C6C(=O)c7ccccc7C6=C(C#N)C#N)sc5c32)C(c2ccc(CCCCCC)cc2)(c2ccc(CCCCCC)cc2)c2c-4sc3cc(C=C4C(=O)c5ccccc5C4=C(C#N)C#N)sc23)cc1,1.04,14.7,56.00000000000001,8.4,8.561280000000002,1.9200000000000168,,,1:1,DIO,DIO,,inverted,inverted,ZnO,ZnO,MoO3,MoO3,,chlorobenzene,chlorobenzene,100.0,-5.5,-3.61,1.89,-5.6,-3.85,1.75
