Repository: JiYiqaq/PCE-KA-GNN

# Data directory

- `raw/Active_Database.csv` is the immutable source dataset bundled under CC BY 4.0. Do not overwrite it with processed data.
- `processed/` is created and populated by the training pipeline. Generated `.pt` and `.pth` caches are intentionally ignored by Git because they can exceed GitHub's normal single-file limit.

See `../DATA_LICENSE.md` for provenance, license and checksum information.

File: data/raw/Active_Database.csv (part 31 of 471)
id,doi,doi_norm,donor,acceptor,donor_canonical,acceptor_canonical,donor_smiles,acceptor_smiles,voc,jsc,ff,pce,pce_recomputed,pce_relative_error_percent,pce_avg,pce_best,d_a_ratio,additive,additive_canonical,additive_ratio,device_structure,device_type,etl,etl_canonical,htl,htl_canonical,active_layer_thickness,solvent,solvent_canonical,annealing_temp,homo_d,lumo_d,eg_d,homo_a,lumo_a,eg_a
4674,10.1021/acsami.7b03947,10.1021/acsami.7b03947,HFQx-T,ITIC,HFQx-T,ITIC,CCCCC(CC)COc1c(F)cc(-c2nc3c(-c4cccs4)c(F)c(F)c(-c4ccc(-c5cc6c(-c7ccc(CC(CC)CCCC)s7)c7sccc7c(-c7ccc(CC(CC)CCCC)s7)c6s5)s4)c3nc2-c2cc(F)c(OCC(CC)CCCC)c(F)c2)cc1F,CCCCCCc1ccc(C2(c3ccc(CCCCCC)cc3)c3cc4c(cc3-c3sc5cc(C=C6C(=O)c7ccccc7C6=C(C#N)C#N)sc5c32)C(c2ccc(CCCCCC)cc2)(c2ccc(CCCCCC)cc2)c2c-4sc3cc(C=C4C(=O)c5ccccc5C4=C(C#N)C#N)sc23)cc1,0.95,13.42,62.0,7.78,7.904379999999999,1.59871465295628,,,1:1,,,,ITO/PEDOT:PSS/HFQx-T:ITIC/PDINO/Al,bulk heterojunction,,,PEDOT:PSS,,,,,,-5.45,-3.5,1.95,-5.48,-3.83,1.65
4675,10.1021/acsami.7b03947,10.1021/acsami.7b03947,HFQx-T,ITIC,HFQx-T,ITIC,CCCCC(CC)COc1c(F)cc(-c2nc3c(-c4cccs4)c(F)c(F)c(-c4ccc(-c5cc6c(-c7ccc(CC(CC)CCCC)s7)c7sccc7c(-c7ccc(CC(CC)CCCC)s7)c6s5)s4)c3nc2-c2cc(F)c(OCC(CC)CCCC)c(F)c2)cc1F,CCCCCCc1ccc(C2(c3ccc(CCCCCC)cc3)c3cc4c(cc3-c3sc5cc(C=C6C(=O)c7ccccc7C6=C(C#N)C#N)sc5c32)C(c2ccc(CCCCCC)cc2)(c2ccc(CCCCCC)cc2)c2c-4sc3cc(C=C4C(=O)c5ccccc5C4=C(C#N)C#N)sc23)cc1,0.95,14.8,63.0,8.39,8.857800000000001,5.575685339690112,,,1:1.125,,,,ITO/PEDOT:PSS/HFQx-T:ITIC/PDINO/Al,bulk heterojunction,,,PEDOT:PSS,,,,,150.0,-5.45,-3.5,1.95,-5.48,-3.83,1.65
4676,10.1021/acsami.7b03947,10.1021/acsami.7b03947,HFQx-T,PC71BM,HFQx-T,PC71BM,CCCCC(CC)COc1c(F)cc(-c2nc3c(-c4cccs4)c(F)c(F)c(-c4ccc(-c5cc6c(-c7ccc(CC(CC)CCCC)s7)c7sccc7c(-c7ccc(CC(CC)CCCC)s7)c6s5)s4)c3nc2-c2cc(F)c(OCC(CC)CCCC)c(F)c2)cc1F,COC(=O)CCCC1(c2ccccc2)C23c4c5ccc6c7cc8c9c%10c(cc%11cc%12c%13c%14c(cc%15c%16ccc-5c2c%16c2c5c%16c%17c(c(c46)c7c9c%17c4c%10c%11c%13c4c%16c%14c%152)C513)C%12)C8,0.89,6.0,44.0,2.32,2.3496,1.275862068965511,,,1:1,,,,ITO/PEDOT:PSS/HFQx-T:PC71BM/ZrAcac/Al,bulk heterojunction,,,PEDOT:PSS,,,,,,-5.45,-3.5,1.95,-6.0,-4.0,2.0
4677,10.1021/acsami.7b03947,10.1021/acsami.7b03947,HFQx-T,PC71BM,HFQx-T,PC71BM,CCCCC(CC)COc1c(F)cc(-c2nc3c(-c4cccs4)c(F)c(F)c(-c4ccc(-c5cc6c(-c7ccc(CC(CC)CCCC)s7)c7sccc7c(-c7ccc(CC(CC)CCCC)s7)c6s5)s4)c3nc2-c2cc(F)c(OCC(CC)CCCC)c(F)c2)cc1F,COC(=O)CCCC1(c2ccccc2)C23c4c5ccc6c7cc8c9c%10c(cc%11cc%12c%13c%14c(cc%15c%16ccc-5c2c%16c2c5c%16c%17c(c(c46)c7c9c%17c4c%10c%11c%13c4c%16c%14c%152)C513)C%12)C8,0.87,13.4,66.0,7.66,7.69428,0.4475195822454291,,,1.5:1,DIO,,,ITO/PEDOT:PSS/HFQx-T:PC71BM/ZrAcac/Al,bulk heterojunction,,,PEDOT:PSS,,,,,,-5.45,-3.5,1.95,-6.0,-4.0,2.0
4687,10.1039/c8tc00948a,10.1039/c8tc00948a,Cl-PBTQT,PC71BM,Cl-PBTQT,PC71BM,CCCCCCCCOc1cccc(-c2nc3c(-c4ccc(-c5cc6c(-c7ccc(CC(CCCCCC)CCCCCCCC)s7)c7sccc7c(-c7ccc(CC(CCCCCC)CCCCCCCC)s7)c6s5)s4)cc(Cl)c(-c4cccs4)c3nc2-c2cccc(OCCCCCCCC)c2)c1,COC(=O)CCCC1(c2ccccc2)C23c4c5ccc6c7cc8c9c%10c(cc%11cc%12c%13c%14c(cc%15c%16ccc-5c2c%16c2c5c%16c%17c(c(c46)c7c9c%17c4c%10c%11c%13c4c%16c%14c%152)C513)C%12)C8,0.95,14.08,61.0,8.03,8.15936,1.6109589041095909,,,,,,,,,,,,,,,,,-5.33,-3.56,1.77,-5.9,-3.9,2.0
4688,10.1039/c8tc00948a,10.1039/c8tc00948a,F-PBTQT,PC71BM,F-PBTQT,PC71BM,CCCCCCCCOc1cccc(-c2nc3c(-c4ccc(-c5cc6c(-c7ccc(CC(CCCCCC)CCCCCCCC)s7)c7sccc7c(-c7ccc(CC(CCCCCC)CCCCCCCC)s7)c6s5)s4)cc(F)c(-c4cccs4)c3nc2-c2cccc(OCCCCCCCC)c2)c1,COC(=O)CCCC1(c2ccccc2)C23c4c5ccc6c7cc8c9c%10c(cc%11cc%12c%13c%14c(cc%15c%16ccc-5c2c%16c2c5c%16c%17c(c(c46)c7c9c%17c4c%10c%11c%13c4c%16c%14c%152)C513)C%12)C8,0.93,12.4,53.0,5.97,6.111960000000002,2.377889447236212,,,,,,,,,,,,,,,,,-5.31,-3.5,1.81,-5.9,-3.9,2.0
4689,10.1021/acs.macromol.8b01036,10.1021/acs.macromol.8b01036,J62,ITIC,PBDTTS-FTAZ,ITIC,CCCCCCCCSc1ccc(-c2c3cc(-c4ccc(-c5c(F)c(F)c(-c6cccs6)c6nn(CC(CCCCCC)CCCCCCCC)nc56)s4)sc3c(-c3ccc(SCCCCCCCC)s3)c3ccsc23)s1,CCCCCCc1ccc(C2(c3ccc(CCCCCC)cc3)c3cc4c(cc3-c3sc5cc(C=C6C(=O)c7ccccc7C6=C(C#N)C#N)sc5c32)C(c2ccc(CCCCCC)cc2)(c2ccc(CCCCCC)cc2)c2c-4sc3cc(C=C4C(=O)c5ccccc5C4=C(C#N)C#N)sc23)cc1,0.905,15.88,61.86000000000001,8.87,8.890148040000001,0.2271481397970942,,,1.5:1,,,,ITO/PEDOT:PSS/polymer:ITIC/PDINO/Al,conventional,PDINO,PDINO,PEDOT:PSS,PEDOT:PSS,,chloroform,chloroform,,-5.31,-3.08,2.23,-5.48,-3.83,1.65
4690,10.1021/acs.macromol.8b01036,10.1021/acs.macromol.8b01036,J64,ITIC,J64,ITIC,CCCCCCCCC(CCCCCC)Cn1nc2c(-c3cccs3)c(F)c(F)c(-c3ccc(-c4cc5c(-c6ccc(SCC7CCCCC7)s6)c6sccc6c(-c6ccc(SCC7CCCCC7)s6)c5s4)s3)c2n1,CCCCCCc1ccc(C2(c3ccc(CCCCCC)cc3)c3cc4c(cc3-c3sc5cc(C=C6C(=O)c7ccccc7C6=C(C#N)C#N)sc5c32)C(c2ccc(CCCCCC)cc2)(c2ccc(CCCCCC)cc2)c2c-4sc3cc(C=C4C(=O)c5ccccc5C4=C(C#N)C#N)sc23)cc1,0.888,15.12,61.05,8.36,8.19691488,1.95077894736842,,,1.5:1,,,,ITO/PEDOT:PSS/polymer:ITIC/PDINO/Al,conventional,PDINO,PDINO,PEDOT:PSS,PEDOT:PSS,,chloroform,chloroform,,-5.33,-3.09,2.24,-5.48,-3.83,1.65
4691,10.1039/c7py00194k,10.1039/c7py00194k,"P4,9-βNDTDTFBT",PC71BM,"P4,9-βNDTDTFBT",PC71BM,CCCCCCCCCCC(CCCCCCCC)Cc1cc2sc(-c3ccc(-c4c(F)c(F)c(-c5cccs5)c5nsnc45)s3)cc2c2c(CC(CCCCCCCC)CCCCCCCCCC)cc3sccc3c12,COC(=O)CCCC1(c2ccccc2)C23c4c5ccc6c7cc8c9c%10c(cc%11cc%12c%13c%14c(cc%15c%16ccc-5c2c%16c2c5c%16c%17c(c(c46)c7c9c%17c4c%10c%11c%13c4c%16c%14c%152)C513)C%12)C8,0.88,11.57,68.88,7.01,7.013086079999999,0.0440239657631842,,,1:2,DIO,DIO,,ITO/PEDOT:PSS/active layer/Ca/Al,conventional,Ca,Ca,PEDOT:PSS,PEDOT:PSS,,o-dichlorobenzene,o-DCB,,-5.55,-3.7,1.85,-5.9,-3.9,2.0
4692,10.1039/c7py00194k,10.1039/c7py00194k,"P5,10-βNDTDTFBT",PC71BM,"P5,10-βNDTDTFBT",PC71BM,CCCCCCCCCCC(CCCCCCCC)Cc1cc2c3cc(-c4ccc(-c5c(F)c(F)c(-c6cccs6)c6nsnc56)s4)sc3c(CC(CCCCCCCC)CCCCCCCCCC)cc2c2ccsc12,COC(=O)CCCC1(c2ccccc2)C23c4c5ccc6c7cc8c9c%10c(cc%11cc%12c%13c%14c(cc%15c%16ccc-5c2c%16c2c5c%16c%17c(c(c46)c7c9c%17c4c%10c%11c%13c4c%16c%14c%152)C513)C%12)C8,0.72,11.26,62.63,5.08,5.077539359999999,0.0484377952756039,,,1:2,DIO,DIO,,ITO/PEDOT:PSS/active layer/Ca/Al,conventional,Ca,Ca,PEDOT:PSS,PEDOT:PSS,,o-dichlorobenzene,o-DCB,,-5.49,-3.61,1.88,-5.9,-3.9,2.0
4695,10.1021/acsami.9b22987,10.1021/acsami.9b22987,PB,Y6,PB,Y6,CCCCCCCCc1csc(-c2cc3sc(-c4cc(CCCCCCCC)c(-c5cc6c(-c7cc(CCCCCC)c(CCCCCC)s7)c7sccc7c(-c7cc(CCCCCC)c(CCCCCC)s7)c6s5)s4)cc3s2)c1,CCCCCCCCCCCc1c(/C=C2\C(=O)c3cc(F)c(F)cc3C2=C(C#N)C#N)sc2c1sc1c3c4nsnc4c4c5sc6c(CCCCCCCCCCC)c(/C=C7\C(=O)c8cc(F)c(F)cc8C7=C(C#N)C#N)sc6c5n(CC(CC)CCCC)c4c3n(CC(CC)CCCC)c21,0.56,14.6,43.8,3.4,3.581088,5.326117647058822,,,1:1.2 wt/wt,diphenyl ether,,1.0 vol %,ITO/PEDOT:PSS/active layer/PDINO/Ag,single-junction binary-blend BHJ,PDINO,,PEDOT:PSS,,100.0,CF,,80.0,-5.05,-3.04,2.01,-5.63,-4.28,1.35
4696,10.1021/acsami.9b22987,10.1021/acsami.9b22987,PB[N],Y6,PB[N],Y6,CCCCCCCCc1csc(-c2nc3sc(-c4cc(CCCCCCCC)c(-c5cc6c(-c7cc(CCCCCC)c(CCCCCC)s7)c7sccc7c(-c7cc(CCCCCC)c(CCCCCC)s7)c6s5)s4)nc3s2)c1,CCCCCCCCCCCc1c(/C=C2\C(=O)c3cc(F)c(F)cc3C2=C(C#N)C#N)sc2c1sc1c3c4nsnc4c4c5sc6c(CCCCCCCCCCC)c(/C=C7\C(=O)c8cc(F)c(F)cc8C7=C(C#N)C#N)sc6c5n(CC(CC)CCCC)c4c3n(CC(CC)CCCC)c21,0.78,25.5,59.3,11.2,11.794770000000002,5.310446428571449,,,1:1.2 wt/wt,diphenyl ether,,1.0 vol %,ITO/PEDOT:PSS/active layer/PDINO/Ag,single-junction binary-blend BHJ,PDINO,,PEDOT:PSS,,100.0,CF,,80.0,-5.2,-3.29,1.91,-5.63,-4.28,1.35
4697,10.1021/acsami.9b22987,10.1021/acsami.9b22987,PB[N][F],Y6,PB[N][F],Y6,CCCCCCCCc1csc(-c2nc3sc(-c4sc(-c5cc6c(-c7cc(CCCCCC)c(CCCCCC)s7)c7sccc7c(-c7cc(CCCCCC)c(CCCCCC)s7)c6s5)c(CCCCCCCC)c4F)nc3s2)c1F,CCCCCCCCCCCc1c(/C=C2\C(=O)c3cc(F)c(F)cc3C2=C(C#N)C#N)sc2c1sc1c3c4nsnc4c4c5sc6c(CCCCCCCCCCC)c(/C=C7\C(=O)c8cc(F)c(F)cc8C7=C(C#N)C#N)sc6c5n(CC(CC)CCCC)c4c3n(CC(CC)CCCC)c21,0.85,25.0,68.10000000000001,14.1,14.471250000000005,2.63297872340428,,,1:1.2 wt/wt,diphenyl ether,,1.0 vol %,ITO/PEDOT:PSS/active layer/PDINO/Ag,single-junction binary-blend BHJ,PDINO,,PEDOT:PSS,,100.0,CF,,80.0,-5.25,-3.32,1.93,-5.63,-4.28,1.35
4701,10.1002/aenm.201800856,10.1002/aenm.201800856,PTQ10,IDTCN,PTQ10,IDTCN,CCCCCCCCC(CCCCCC)COc1cnc2c(-c3cccs3)c(F)c(F)cc2n1,CCCCCCc1ccc(C2(c3ccc(CCCCCC)cc3)c3cc4c(cc3-c3sc(/C=C5\C(=O)c6cscc6C5=C(C#N)C#N)cc32)C(c2ccc(CCCCCC)cc2)(c2ccc(CCCCCC)cc2)c2cc(/C=C3\C(=O)c5cscc5C3=C(C#N)C#N)sc2-4)cc1,0.98,13.9,54.0,6.9,7.35588,6.606956521739124,,,1:1,,,,ITO/PEDOT:PSS/active layer/PDINO/Al,conventional,PDINO,PDINO,PEDOT:PSS,PEDOT:PSS,,chloroform,chloroform,110.0,-5.54,-2.98,2.56,-5.91,-3.94,1.97
4702,10.1002/aenm.201800856,10.1002/aenm.201800856,PTQ10,IDTPC,PTQ10,IDTPC,CCCCCCCCC(CCCCCC)COc1cnc2c(-c3cccs3)c(F)c(F)cc2n1,CCCCCCC1(CCCCCC)c2cc3c(cc2-c2sc(/C=C4\C(=O)c5cscc5C4=C(C#N)C#N)cc21)C(CCCCCC)(CCCCCC)c1cc(/C=C2\C(=O)c4cscc4C2=C(C#N)C#N)sc1-3,0.93,17.5,74.6,11.9,12.14115,2.0264705882352883,,,1:1,,,,ITO/PEDOT:PSS/active layer/PDINO/Al,conventional,PDINO,PDINO,PEDOT:PSS,PEDOT:PSS,,chloroform,chloroform,110.0,-5.54,-2.98,2.56,-5.84,-3.98,1.86
4703,10.1063/1.4922467,10.1063/1.4922467,P3HT,PC61BM,P3HT,PC61BM,CCCCCCc1ccsc1,COC(=O)CCCC1(c2ccccc2)C23c4c5c6c7c8c9c(c%10c%11c2c2c%12c4c4c%13c5c5c7c7c8c8c%14c9c%10c9c%10c%11c2c2c%11c%12c4c4c%12c%13c5c5c7c7c8c8c%14c9c9c%10c2c2c%11c4c4c%12c5c7c5c8c9c2c45)C613,0.58,8.81,61.6,3.15,3.1476368000000003,0.0750222222222084,,,,,,,,,,,,,,,,,-5.2,-3.3,1.9,-6.1,-3.7,2.4
4704,10.1063/1.4922467,10.1063/1.4922467,PCDTBT,PC61BM,PCDTBT,PC61BM,CCCCCCCCC(CCCCCCCC)n1c2ccccc2c2ccc(-c3ccc(-c4ccc(-c5cccs5)c5nsnc45)s3)cc21,COC(=O)CCCC1(c2ccccc2)C23c4c5c6c7c8c9c(c%10c%11c2c2c%12c4c4c%13c5c5c7c7c8c8c%14c9c%10c9c%10c%11c2c2c%11c%12c4c4c%12c%13c5c5c7c7c8c8c%14c9c9c%10c2c2c%11c4c4c%12c5c7c5c8c9c2c45)C613,0.92,7.41,57.99999999999999,3.95,3.953976,0.1006582278480951,,,,,,,,,,,,,,,,,-5.5,-3.6,1.9,-6.1,-3.7,2.4
4709,10.1021/acsami.8b09101,10.1021/acsami.8b09101,P-LYH,PC71BM,P-LYH,PC71BM,CCCCCCCCCCC(CCCCCCCC)COC(=O)c1csc(-c2cc(C(=O)OCC(CCCCCCCC)CCCCCCCCCC)c(-c3ccc(-c4c(F)c(F)c(-c5cccs5)c5nsnc45)s3)s2)c1,COC(=O)CCCC1(c2ccccc2)C23c4c5ccc6c7cc8c9c%10c(cc%11cc%12c%13c%14c(cc%15c%16ccc-5c2c%16c2c5c%16c%17c(c(c46)c7c9c%17c4c%10c%11c%13c4c%16c%14c%152)C513)C%12)C8,0.88,11.94,71.0,7.43,7.460111999999999,0.4052759084791256,,,,,,,,,,,,,,,,,-5.72,-3.95,1.77,-5.9,-3.9,2.0
4710,10.1039/c7ta04431c,10.1039/c7ta04431c,PBDB-T,IT-O1,PBDB-T,IT-OM-2,CCCCC(CC)Cc1ccc(-c2c3cc(-c4ccc(-c5sc(-c6cccs6)c6c5C(=O)c5c(CC(CC)CCCC)sc(CC(CC)CCCC)c5C6=O)s4)sc3c(-c3ccc(CC(CC)CCCC)s3)c3ccsc23)s1,CCCCCCc1ccc(C2(c3ccc(CCCCCC)cc3)c3cc4c(cc3-c3sc5cc(/C=C6\C(=O)c7ccc(OC)cc7C6=C(C#N)C#N)sc5c32)C(c2ccc(CCCCCC)cc2)(c2ccc(CCCCCC)cc2)c2c-4sc3cc(/C=C4\C(=O)c5ccc(OC)cc5C4=C(C#N)C#N)sc23)cc1,0.93,17.35,72.0,11.6,11.61756,0.1513793103448392,,,1:1,,,,ITO/PEDOT:PSS/active layer/PFN-Br/Al,conventional,PFN-Br,PFN-Br,PEDOT:PSS,PEDOT:PSS,100.0,chlorobenzene,chlorobenzene,130.0,-5.33,-2.92,2.41,-5.48,-3.95,1.53
4711,10.1002/aenm.201701674,10.1002/aenm.201701674,PffBT4T-2DT,ITIC-Th,PffBT4T-2DT,ITIC-Th,CCCCCCCCCCCCC(CCCCCCCCCC)Cc1csc(-c2c(F)c(F)c(-c3cc(CC(CCCCCCCCCC)CCCCCCCCCCCC)c(-c4ccc(-c5cccs5)s4)s3)c3nsnc23)c1,CCCCCCc1ccc(C2(c3ccc(CCCCCC)s3)c3cc4c(cc3-c3sc5cc(/C=C6\C(=O)c7ccccc7C6=C(C#N)C#N)sc5c32)C(c2ccc(CCCCCC)s2)(c2ccc(CCCCCC)s2)c2c-4sc3cc(/C=C4\C(=O)c5ccccc5C4=C(C#N)C#N)sc23)s1,0.85,13.32,56.89999999999999,6.2,6.442217999999998,3.906741935483832,6.2,6.6,1:1.5,,,,inverted,inverted,ZnO,ZnO,V2O5,V2O5,100.0,chlorobenzene:o-dichlorobenzene 7:3 v/v,,100.0,-5.24,-3.59,1.65,-5.66,-3.93,1.73
4712,10.1002/aenm.201701674,10.1002/aenm.201701674,PffBT-T3,ITIC-Th,PffBT-T3,ITIC-Th,CCCCCCCCC(CCCCCC)Cc1cc(-c2sc(-c3c(F)c(F)c(-c4cc(CC(CCCCCC)CCCCCCCC)c(-c5cc(CC(CCCCCC)CCCCCCC)cs5)s4)c4nsnc34)cc2CC(CCCCCC)CCCCCCC)sc1-c1ccc(-c2c(F)c(F)c(-c3cccs3)c3nsnc23)s1,CCCCCCc1ccc(C2(c3ccc(CCCCCC)s3)c3cc4c(cc3-c3sc5cc(/C=C6\C(=O)c7ccccc7C6=C(C#N)C#N)sc5c32)C(c2ccc(CCCCCC)s2)(c2ccc(CCCCCC)s2)c2c-4sc3cc(/C=C4\C(=O)c5ccccc5C4=C(C#N)C#N)sc23)s1,0.88,14.25,60.8,7.3,7.62432,4.4427397260274,7.3,8.0,1:1.5,,,,inverted,inverted,ZnO,ZnO,V2O5,V2O5,100.0,chlorobenzene:o-dichlorobenzene 7:3 v/v,,100.0,-5.31,-3.68,1.63,-5.66,-3.93,1.73
4713,10.1002/aenm.201701674,10.1002/aenm.201701674,PTB7-Th,ITIC-Th,PTB7-Th,ITIC-Th,CCCCC(CC)COC(=O)c1sc2csc(-c3cc4c(-c5ccc(CC(CC)CCCC)s5)c5sccc5c(-c5ccc(CC(CC)CCCC)s5)c4s3)c2c1F,CCCCCCc1ccc(C2(c3ccc(CCCCCC)s3)c3cc4c(cc3-c3sc5cc(/C=C6\C(=O)c7ccccc7C6=C(C#N)C#N)sc5c32)C(c2ccc(CCCCCC)s2)(c2ccc(CCCCCC)s2)c2c-4sc3cc(/C=C4\C(=O)c5ccccc5C4=C(C#N)C#N)sc23)s1,0.8,16.07,67.2,8.1,8.639232000000002,6.657185185185209,8.1,8.5,1:1.5,,,,glass/ITO/ZnO/active layer/V2O5/Al,inverted,ZnO,ZnO,V2O5,V2O5,,chlorobenzene/o-dichlorobenzene (7:3 v/v),,100.0,-5.2,-3.56,1.64,-5.66,-3.93,1.73
4714,10.1002/aenm.201701674,10.1002/aenm.201701674,PTFB-O,ITIC-Th,PTFB-O,ITIC-Th,CCCCCCCCCCCCC(CCCCCCCCCC)Cc1csc(-c2c(F)c(F)c(-c3cc(CC(CCCCCCCCCC)CCCCCCCCCCCC)c(-c4ccc(-c5ccc(-c6cccs6)c(F)c5F)s4)s3)c3nn(CCC)nc23)c1,CCCCCCc1ccc(C2(c3ccc(CCCCCC)s3)c3cc4c(cc3-c3sc5cc(/C=C6\C(=O)c7ccccc7C6=C(C#N)C#N)sc5c32)C(c2ccc(CCCCCC)s2)(c2ccc(CCCCCC)s2)c2c-4sc3cc(/C=C4\C(=O)c5ccccc5C4=C(C#N)C#N)sc23)s1,0.92,16.7,67.60000000000001,10.4,10.386064,0.1339999999999931,10.4,10.9,1:1.5,,,,glass/ITO/ZnO/active layer/V2O5/Al,inverted,ZnO,ZnO,V2O5,V2O5,,chlorobenzene/o-dichlorobenzene (7:3 v/v),,100.0,-5.36,-3.36,2.0,-5.66,-3.93,1.73
4715,10.1002/aenm.201701674,10.1002/aenm.201701674,PTFB-P,ITIC-Th,PTFB-P,ITIC-Th,CCCCCCCCCCCCC(CCCCCCCCCC)Cc1csc(-c2c(F)c(F)c(-c3cc(CC(CCCCCCCCCC)CCCCCCCCCCCC)c(-c4ccc(-c5cc(F)c(-c6cccs6)cc5F)s4)s3)c3nn(CCC)nc23)c1,CCCCCCc1ccc(C2(c3ccc(CCCCCC)s3)c3cc4c(cc3-c3sc5cc(/C=C6\C(=O)c7ccccc7C6=C(C#N)C#N)sc5c32)C(c2ccc(CCCCCC)s2)(c2ccc(CCCCCC)s2)c2c-4sc3cc(/C=C4\C(=O)c5ccccc5C4=C(C#N)C#N)sc23)s1,0.92,15.35,64.2,8.7,9.066324000000002,4.210620689655199,8.7,9.2,1:1.5,,,,inverted,inverted,ZnO,ZnO,V2O5,V2O5,100.0,chlorobenzene:o-dichlorobenzene 7:3 v/v,,100.0,-5.32,-3.33,1.99,-5.66,-3.93,1.73
4718,10.1021/acsami.6b06070,10.1021/acsami.6b06070,PBDT-DTFFBT,PC71BM,PBDT-DTFFBT,PC71BM,CCCCCCCCCCC(CCCCCCCC)Cc1csc(-c2c(F)c(F)c(-c3cc(CC(CCCCCCCC)CCCCCCCCCC)c(-c4cc5cc6sccc6cc5s4)s3)c3nsnc23)c1,COC(=O)CCCC1(c2ccccc2)C23c4c5ccc6c7cc8c9c%10c(cc%11cc%12c%13c%14c(cc%15c%16ccc-5c2c%16c2c5c%16c%17c(c(c46)c7c9c%17c4c%10c%11c%13c4c%16c%14c%152)C513)C%12)C8,0.82,11.94,72.1,7.02,7.059166799999999,0.5579316239316153,,,1:3,,,,ITO/PEDOT:PSS/PBDT-DTFFBT:PC71BM/Ca/Al,conventional,Ca,,PEDOT:PSS,,100.0,o-DCB,,,-5.4,-3.67,1.73,-6.0,-4.3,1.7
4719,10.1021/acsami.6b06070,10.1021/acsami.6b06070,PBDT-DTFFBT,PC71BM,PBDT-DTFFBT,PC71BM,CCCCCCCCCCC(CCCCCCCC)Cc1csc(-c2c(F)c(F)c(-c3cc(CC(CCCCCCCC)CCCCCCCCCC)c(-c4cc5cc6sccc6cc5s4)s3)c3nsnc23)c1,COC(=O)CCCC1(c2ccccc2)C23c4c5ccc6c7cc8c9c%10c(cc%11cc%12c%13c%14c(cc%15c%16ccc-5c2c%16c2c5c%16c%17c(c(c46)c7c9c%17c4c%10c%11c%13c4c%16c%14c%152)C513)C%12)C8,0.85,13.27,71.3,8.02,8.042283499999998,0.277849127182027,,,1:1,,,,ITO/PEDOT:PSS/PBDT-DTFFBT:PC71BM/Ca/Al,conventional,Ca,,PEDOT:PSS,,100.0,o-DCB,,,-5.4,-3.67,1.73,-6.0,-4.3,1.7
4720,10.1021/acsami.6b06070,10.1021/acsami.6b06070,PBDT-DTFFBT,PC71BM,PBDT-DTFFBT,PC71BM,CCCCCCCCCCC(CCCCCCCC)Cc1csc(-c2c(F)c(F)c(-c3cc(CC(CCCCCCCC)CCCCCCCCCC)c(-c4cc5cc6sccc6cc5s4)s3)c3nsnc23)c1,COC(=O)CCCC1(c2ccccc2)C23c4c5ccc6c7cc8c9c%10c(cc%11cc%12c%13c%14c(cc%15c%16ccc-5c2c%16c2c5c%16c%17c(c(c46)c7c9c%17c4c%10c%11c%13c4c%16c%14c%152)C513)C%12)C8,0.84,13.64,73.7,8.44,8.4442512,0.0503696682464522,,,1:2,,,,ITO/PEDOT:PSS/PBDT-DTFFBT:PC71BM/Ca/Al,conventional,Ca,,PEDOT:PSS,,100.0,o-DCB,,,-5.4,-3.67,1.73,-6.0,-4.3,1.7
4721,10.1021/acsami.6b06070,10.1021/acsami.6b06070,PBDT-DTFFBT,PC71BM,PBDT-DTFFBT,PC71BM,CCCCCCCCCCC(CCCCCCCC)Cc1csc(-c2c(F)c(F)c(-c3cc(CC(CCCCCCCC)CCCCCCCCCC)c(-c4cc5cc6sccc6cc5s4)s3)c3nsnc23)c1,COC(=O)CCCC1(c2ccccc2)C23c4c5ccc6c7cc8c9c%10c(cc%11cc%12c%13c%14c(cc%15c%16ccc-5c2c%16c2c5c%16c%17c(c(c46)c7c9c%17c4c%10c%11c%13c4c%16c%14c%152)C513)C%12)C8,0.85,14.38,74.2,9.13,9.069466,0.663023001095296,,,1:1.5,,,,ITO/PEDOT:PSS/PBDT-DTFFBT:PC71BM/Ca/Al,conventional,Ca,,PEDOT:PSS,,100.0,o-DCB,,,-5.4,-3.67,1.73,-6.0,-4.3,1.7
4722,10.1021/ma102722d,10.1021/ma102722d,PTDTTTQX,PC71BM,PTDTTTQX,PC71BM,CCCCCCCCCCc1c(-c2cccs2)sc2c1sc1c(CCCCCCCCCC)c(-c3ccc(-c4ccc(-c5ccc(-c6cccs6)c6nc(-c7ccc(OCCCCCCCC)cc7)c(-c7ccc(OCCCCCCCC)cc7)nc56)s4)s3)sc12,COC(=O)CCCC1(c2ccccc2)C23c4c5ccc6c7cc8c9c%10c(cc%11cc%12c%13c%14c(cc%15c%16ccc-5c2c%16c2c5c%16c%17c(c(c46)c7c9c%17c4c%10c%11c%13c4c%16c%14c%152)C513)C%12)C8,0.61,9.03,54.0,2.96,2.974482,0.4892567567567603,,,,,,,,,,,,,,,,,-5.66,-3.99,1.67,-5.9,-3.9,2.0
4728,10.1007/s11426-016-0336-6,10.1007/s11426-016-0336-6,PTB7-Th,IDT-2BR,PTB7-Th,IDT-2BR,CCCCC(CC)COC(=O)c1sc2csc(-c3cc4c(-c5ccc(CC(CC)CCCC)s5)c5sccc5c(-c5ccc(CC(CC)CCCC)s5)c4s3)c2c1F,CCCCCCc1ccc(C2(c3ccc(CCCCCC)cc3)c3cc4c(cc3-c3sc(-c5ccc(/C=C6\SC(=S)N(CC)C6=O)c6nsnc56)cc32)C(c2ccc(CCCCCC)cc2)(c2ccc(CCCCCC)cc2)c2cc(-c3ccc(/C=C5\SC(=S)N(CC)C5=O)c5nsnc35)sc2-4)cc1,0.99,13.0,60.0,7.6,7.721999999999999,1.6052631578947354,,,1:1.5,DIO,DIO,,conventional,conventional,Ca,Ca,PEDOT:PSS,PEDOT:PSS,,chlorobenzene,chlorobenzene,,-5.24,-3.66,1.58,-5.52,-3.69,1.83
4737,10.1007/s11426-014-5275-8,10.1007/s11426-014-5275-8,PCzTPADTBT,PC71BM,PCzTPADTBT,PC71BM,CCCCCCCCc1csc(-c2ccc(-c3cc(CCCCCCCC)c(/C=C/c4ccc(N(c5ccccc5)c5ccc(-c6ccc7c8ccccc8n(C(CCCCCCCC)CCCCCCCC)c7c6)cc5)cc4)s3)c3nsnc23)c1,COC(=O)CCCC1(c2ccccc2)C23c4c5ccc6c7cc8c9c%10c(cc%11cc%12c%13c%14c(cc%15c%16ccc-5c2c%16c2c5c%16c%17c(c(c46)c7c9c%17c4c%10c%11c%13c4c%16c%14c%152)C513)C%12)C8,0.8,4.54,38.0,1.37,1.3801599999999998,0.7416058394160383,,,1:2,,,,ITO/PEDOT:PSS/active layer/Ca/Al,conventional,Ca,Ca,PEDOT:PSS,PEDOT:PSS,,o-dichlorobenzene,o-DCB,,-5.21,-3.32,1.89,-5.9,-3.9,2.0
4738,10.1007/s11426-014-5275-8,10.1007/s11426-014-5275-8,PCzTPADTNT,PC71BM,PCzTPADTNT,PC71BM,CCCCCCCCc1csc(-c2cc3c(cc(-c4cc(CCCCCCCC)c(/C=C/c5ccc(N(c6ccccc6)c6ccc(-c7ccc8c9ccccc9n(C(CCCCCCCC)CCCCCCCC)c8c7)cc6)cc5)s4)c4nsnc43)c3nsnc23)c1,COC(=O)CCCC1(c2ccccc2)C23c4c5ccc6c7cc8c9c%10c(cc%11cc%12c%13c%14c(cc%15c%16ccc-5c2c%16c2c5c%16c%17c(c(c46)c7c9c%17c4c%10c%11c%13c4c%16c%14c%152)C513)C%12)C8,0.87,8.49,48.0,3.52,3.545424000000001,0.722272727272743,,,1:2,,,,ITO/PEDOT:PSS/active layer/Ca/Al,conventional,Ca,Ca,PEDOT:PSS,PEDOT:PSS,,o-dichlorobenzene,o-DCB,,-5.35,-3.56,1.79,-5.9,-3.9,2.0
4739,10.1007/s11426-014-5275-8,10.1007/s11426-014-5275-8,PFTPADTBT,PC71BM,PFTPADTBT,PC71BM,CCCCCCCCc1csc(-c2ccc(-c3cc(CCCCCCCC)c(/C=C/c4ccc(N(c5ccccc5)c5ccc(-c6ccc7c(c6)C(CCCCCCCC)(CCCCCCCC)c6ccccc6-7)cc5)cc4)s3)c3nsnc23)c1,COC(=O)CCCC1(c2ccccc2)C23c4c5ccc6c7cc8c9c%10c(cc%11cc%12c%13c%14c(cc%15c%16ccc-5c2c%16c2c5c%16c%17c(c(c46)c7c9c%17c4c%10c%11c%13c4c%16c%14c%152)C513)C%12)C8,0.85,5.22,42.0,1.88,1.86354,0.8755319148936246,,,1:2,,,,ITO/PEDOT:PSS/active layer/Ca/Al,conventional,Ca,Ca,PEDOT:PSS,PEDOT:PSS,,o-dichlorobenzene,o-DCB,,-5.31,-3.42,1.89,-5.9,-3.9,2.0
4740,10.1007/s11426-014-5275-8,10.1007/s11426-014-5275-8,PFTPADTNT,PC71BM,PFTPADTNT,PC71BM,CCCCCCCCc1csc(-c2cc3c(cc(-c4cc(CCCCCCCC)c(/C=C/c5ccc(N(c6ccccc6)c6ccc(-c7ccc8c(c7)C(CCCCCCCC)(CCCCCCCC)c7ccccc7-8)cc6)cc5)s4)c4nsnc43)c3nsnc23)c1,COC(=O)CCCC1(c2ccccc2)C23c4c5ccc6c7cc8c9c%10c(cc%11cc%12c%13c%14c(cc%15c%16ccc-5c2c%16c2c5c%16c%17c(c(c46)c7c9c%17c4c%10c%11c%13c4c%16c%14c%152)C513)C%12)C8,0.89,6.97,43.0,2.63,2.667419,1.4227756653992345,,,1:2,,,,ITO/PEDOT:PSS/active layer/Ca/Al,conventional,Ca,Ca,PEDOT:PSS,PEDOT:PSS,,o-dichlorobenzene,o-DCB,,-5.41,-3.62,1.79,-5.9,-3.9,2.0
4753,10.1039/c8tc04746d,10.1039/c8tc04746d,P4T2F-BO,O-IDTBR,P4T2F-BO,O-IDTBR,CCCCCCC(CCCC)Cc1csc(-c2cc(CC(CCCC)CCCCCC)c(-c3cc(F)c(-c4sccc4F)s3)s2)c1,CCCCCCCCC1(CCCCCCCC)c2cc3c(cc2-c2sc(-c4ccc(/C=C5\SC(=S)N(CC)C5=O)c5nsnc45)cc21)C(CCCCCCCC)(CCCCCCCC)c1cc(-c2ccc(/C=C4\SC(=S)N(CC)C4=O)c4nsnc24)sc1-3,1.05,9.9,60.0,6.2,6.237,0.5967741935483858,,,1:1,,,,ITO/PEDOT:PSS/active layer/PFN-Br/Ag,conventional,PFN-Br,PFN-Br,PEDOT:PSS,PEDOT:PSS,100.0,chlorobenzene,chloroform,75.0,-5.3,-3.4,1.9,-5.56,-3.93,1.63
4754,10.1039/c8tc04746d,10.1039/c8tc04746d,P4T2F-BO/HD,O-IDTBR,P4T2F-BO/HD,O-IDTBR,CCCCCCCCC(CCCCCC)Cc1cc(-c2cc(CC(CCCCCC)CCCCCCCC)c(-c3cc(F)c(-c4sc(-c5sc(-c6cc(CC(CCCC)CCCCCC)cs6)cc5CC(CCCC)CCCCCC)cc4F)s3)s2)sc1-c1cc(F)c(-c2sccc2F)s1,CCCCCCCCC1(CCCCCCCC)c2cc3c(cc2-c2sc(-c4ccc(/C=C5\SC(=S)N(CC)C5=O)c5nsnc45)cc21)C(CCCCCCCC)(CCCCCCCC)c1cc(-c2ccc(/C=C4\SC(=S)N(CC)C4=O)c4nsnc24)sc1-3,1.01,10.5,59.0,6.4,6.256950000000001,2.235156249999995,,,1:1,,,,ITO/PEDOT:PSS/active layer/PFN-Br/Ag,conventional,PFN-Br,PFN-Br,PEDOT:PSS,PEDOT:PSS,100.0,chlorobenzene,chloroform,75.0,-5.31,-3.4,1.91,-5.56,-3.93,1.63
4755,10.1039/c8tc04746d,10.1039/c8tc04746d,P4T2F-HD,O-IDTBR,P4T2F-HD,O-IDTBR,CCCCCCCCC(CCCCCC)Cc1csc(-c2cc(CC(CCCCCC)CCCCCCCC)c(-c3cc(F)c(-c4sccc4F)s3)s2)c1,CCCCCCCCC1(CCCCCCCC)c2cc3c(cc2-c2sc(-c4ccc(/C=C5\SC(=S)N(CC)C5=O)c5nsnc45)cc21)C(CCCCCCCC)(CCCCCCCC)c1cc(-c2ccc(/C=C4\SC(=S)N(CC)C4=O)c4nsnc24)sc1-3,1.04,9.8,67.0,6.9,6.828640000000002,1.0342028985507032,,,1:1,,,,ITO/PEDOT:PSS/active layer/PFN-Br/Ag,conventional,PFN-Br,PFN-Br,PEDOT:PSS,PEDOT:PSS,100.0,chlorobenzene,chloroform,75.0,-5.35,-3.43,1.92,-5.56,-3.93,1.63
4756,10.1039/c8tc04746d,10.1039/c8tc04746d,P4T2F-BO,PC71BM,P4T2F-BO,PC71BM,CCCCCCC(CCCC)Cc1csc(-c2cc(CC(CCCC)CCCCCC)c(-c3cc(F)c(-c4sccc4F)s3)s2)c1,COC(=O)CCCC1(c2ccccc2)C23c4c5ccc6c7cc8c9c%10c(cc%11cc%12c%13c%14c(cc%15c%16ccc-5c2c%16c2c5c%16c%17c(c(c46)c7c9c%17c4c%10c%11c%13c4c%16c%14c%152)C513)C%12)C8,0.78,10.0,67.0,5.3,5.226,1.3962264150943366,,,1:1.5,CN,CN,3,ITO/PEDOT:PSS/active layer/PFN-Br/Ag,conventional,PFN-Br,PFN-Br,PEDOT:PSS,PEDOT:PSS,200.0,chlorobenzene,chlorobenzene,100.0,-5.3,-3.4,1.9,-5.9,-3.9,2.0
4757,10.1039/c8tc04746d,10.1039/c8tc04746d,P4T2F-BO/HD,PC71BM,P4T2F-BO/HD,PC71BM,CCCCCCCCC(CCCCCC)Cc1cc(-c2cc(CC(CCCCCC)CCCCCCCC)c(-c3cc(F)c(-c4sc(-c5sc(-c6cc(CC(CCCC)CCCCCC)cs6)cc5CC(CCCC)CCCCCC)cc4F)s3)s2)sc1-c1cc(F)c(-c2sccc2F)s1,COC(=O)CCCC1(c2ccccc2)C23c4c5ccc6c7cc8c9c%10c(cc%11cc%12c%13c%14c(cc%15c%16ccc-5c2c%16c2c5c%16c%17c(c(c46)c7c9c%17c4c%10c%11c%13c4c%16c%14c%152)C513)C%12)C8,0.8,10.1,72.0,5.9,5.8176,1.3966101694915372,,,1:1.5,1-chloronaphthalene 3%,CN,3%,ITO/PEDOT:PSS/active layer/PFN-Br/Ag,conventional,PFN-Br,PFN-Br,PEDOT:PSS,PEDOT:PSS,200.0,chlorobenzene,chlorobenzene,100.0,-5.31,-3.4,1.91,-5.9,-3.9,2.0
4758,10.1039/c8tc04746d,10.1039/c8tc04746d,P4T2F-HD,PC71BM,P4T2F-HD,PC71BM,CCCCCCCCC(CCCCCC)Cc1csc(-c2cc(CC(CCCCCC)CCCCCCCC)c(-c3cc(F)c(-c4sccc4F)s3)s2)c1,COC(=O)CCCC1(c2ccccc2)C23c4c5ccc6c7cc8c9c%10c(cc%11cc%12c%13c%14c(cc%15c%16ccc-5c2c%16c2c5c%16c%17c(c(c46)c7c9c%17c4c%10c%11c%13c4c%16c%14c%152)C513)C%12)C8,0.82,10.0,73.0,6.1,5.985999999999999,1.8688524590164064,,,1:1.5,diphenyl ether 2%,,2%,ITO/PEDOT:PSS/active layer/PFN-Br/Ag,conventional,PFN-Br,PFN-Br,PEDOT:PSS,PEDOT:PSS,200.0,chloroform,chloroform,80.0,-5.35,-3.43,1.92,-5.9,-3.9,2.0
4767,10.1021/acsenergylett.9b02842,10.1021/acsenergylett.9b02842,PBiTPD,Y6,2HD/C8,Y6,CCCCCCCCc1ccc(-c2c3cc(-c4ccc(-c5sc(-c6sc(-c7cccs7)c7c6C(=O)N(CC(CCCCCC)CCCCCCCC)C7=O)c6c5C(=O)N(CC(CCCCCC)CCCCCCCC)C6=O)s4)sc3c(-c3ccc(CCCCCCCC)s3)c3ccsc23)s1,CCCCCCCCCCCc1c(/C=C2\C(=O)c3cc(F)c(F)cc3C2=C(C#N)C#N)sc2c1sc1c3c4nsnc4c4c5sc6c(CCCCCCCCCCC)c(/C=C7\C(=O)c8cc(F)c(F)cc8C7=C(C#N)C#N)sc6c5n(CC(CC)CCCC)c4c3n(CC(CC)CCCC)c21,0.84,25.6,59.7,12.8,12.837888,0.2959999999999907,,,1:1.2,no,,,ITO/PEDOT:PSS/Polymer_Donor:Y6/PFN-Br/Ag,BHJ,PFN-Br,,PEDOT:PSS,,,,,,-5.2,-3.45,1.75,-5.63,-4.3,1.33
4768,10.1021/acsenergylett.9b02842,10.1021/acsenergylett.9b02842,PTPD,Y6,PTPD,Y6,CCCCCCCCc1ccc(-c2c3cc(-c4ccc(-c5sc(-c6cccs6)c6c5C(=O)N(CC(CCCCCC)CCCCCCCC)C6=O)s4)sc3c(-c3ccc(CCCCCCCC)s3)c3ccsc23)s1,CCCCCCCCCCCc1c(/C=C2\C(=O)c3cc(F)c(F)cc3C2=C(C#N)C#N)sc2c1sc1c3c4nsnc4c4c5sc6c(CCCCCCCCCCC)c(/C=C7\C(=O)c8cc(F)c(F)cc8C7=C(C#N)C#N)sc6c5n(CC(CC)CCCC)c4c3n(CC(CC)CCCC)c21,0.65,20.8,37.7,5.1,5.097040000000001,0.0580392156862542,,,1:1.2,no,,,ITO/PEDOT:PSS/Polymer_Donor:Y6/PFN-Br/Ag,BHJ,PFN-Br,,PEDOT:PSS,,,,,,-5.05,-3.19,1.86,-5.63,-4.3,1.33
4769,10.1039/c9tc02141h,10.1039/c9tc02141h,PT8,P(NDI2HD-T),PBDTTTPD,P(NDI2HD-T),CCCCCCCCN1C(=O)c2csc(-c3cc4c(-c5ccc(CC(CC)CCCC)s5)c5sccc5c(-c5ccc(CC(CC)CCCC)s5)c4s3)c2C1=O,CCCCCCCCC(CCCCCC)CN1C(=O)c2ccc3c4c(c(-c5cccs5)cc(c24)C1=O)C(=O)N(CC(CCCCCC)CCCCCCCC)C3=O,1.04,10.6,65.0,7.65,7.1656,6.33202614379086,,,,,,,,,,,,,,,,,-5.33,-3.45,1.88,-5.64,-3.79,1.85
4770,10.1039/c9tc02141h,10.1039/c9tc02141h,PTF8,P(NDI2HD-T),PTF8,P(NDI2HD-T),CCCCCCCCN1C(=O)c2csc(-c3cc4c(-c5cc(F)c(CC(CC)CCCC)s5)c5sccc5c(-c5cc(F)c(CC(CC)CCCC)s5)c4s3)c2C1=O,CCCCCCCCC(CCCCCC)CN1C(=O)c2ccc3c4c(c(-c5cccs5)cc(c24)C1=O)C(=O)N(CC(CCCCCC)CCCCCCCC)C3=O,1.21,5.5,55.50000000000001,3.86,3.693525,4.312823834196884,,,,,,,,,,,,,,,,,-5.6,-3.76,1.84,-5.64,-3.79,1.85
4771,10.1039/c9tc02141h,10.1039/c9tc02141h,PTFS8,P(NDI2HD-T),PTFS8,P(NDI2HD-T),CCCCCCCCN1C(=O)c2csc(-c3cc4c(-c5cc(F)c(SCC(CC)CCCC)s5)c5sccc5c(-c5cc(F)c(SCC(CC)CCCC)s5)c4s3)c2C1=O,CCCCCCCCC(CCCCCC)CN1C(=O)c2ccc3c4c(c(-c5cccs5)cc(c24)C1=O)C(=O)N(CC(CCCCCC)CCCCCCCC)C3=O,1.08,1.7,30.0,0.51,0.5508000000000001,8.00000000000001,,,,,,,,,,,,,,,,,-5.73,-3.87,1.86,-5.64,-3.79,1.85
4772,10.1039/c9tc02141h,10.1039/c9tc02141h,PTS8,P(NDI2HD-T),PTFS8,P(NDI2HD-T),CCCCCCCCN1C(=O)c2csc(-c3cc4c(-c5cc(F)c(SCC(CC)CCCC)s5)c5sccc5c(-c5cc(F)c(SCC(CC)CCCC)s5)c4s3)c2C1=O,CCCCCCCCC(CCCCCC)CN1C(=O)c2ccc3c4c(c(-c5cccs5)cc(c24)C1=O)C(=O)N(CC(CCCCCC)CCCCCCCC)C3=O,1.02,6.0,54.50000000000001,3.45,3.335400000000001,3.3217391304347643,,,,,,,,,,,,,,,,,-5.36,-3.46,1.9,-5.64,-3.79,1.85
4773,10.1021/acsami.5b04884,10.1021/acsami.5b04884,PBDT,PC71BM,PBDT,PC71BM,CCCCCCC(CCCC)Cc1csc(-c2c(F)c(F)c(-c3cc(CC(CCCC)CCCCCC)c(-c4cc5c(OCC(CC)CCCC)c6sccc6c(OCC(CC)CCCC)c5s4)s3)c3nsnc23)c1,COC(=O)CCCC1(c2ccccc2)C23c4c5ccc6c7cc8c9c%10c(cc%11cc%12c%13c%14c(cc%15c%16ccc-5c2c%16c2c5c%16c%17c(c(c46)c7c9c%17c4c%10c%11c%13c4c%16c%14c%152)C513)C%12)C8,0.76,3.83,46.3,1.28,1.3477004,5.289093749999991,,,1:1,,,,ITO/PEDOT:PSS/polymer:PC71BM/LiF/Al,,LiF,,PEDOT:PSS,,97.0,DCB,,,-5.46,-3.66,1.8,-5.9,-3.9,2.0
4774,10.1021/acsami.5b04884,10.1021/acsami.5b04884,PNDT,PC71BM,PNDT,PC71BM,CCCCCCC(CCCC)Cc1csc(-c2c(F)c(F)c(-c3cc(CC(CCCC)CCCCCC)c(-c4cc5cc(OCC(CC)CCCC)c6c7sccc7cc(OCC(CC)CCCC)c6c5s4)s3)c3nsnc23)c1,COC(=O)CCCC1(c2ccccc2)C23c4c5ccc6c7cc8c9c%10c(cc%11cc%12c%13c%14c(cc%15c%16ccc-5c2c%16c2c5c%16c%17c(c(c46)c7c9c%17c4c%10c%11c%13c4c%16c%14c%152)C513)C%12)C8,0.9,10.6,43.2,4.08,4.12128,1.0117647058823418,,,1:1,,,,ITO/PEDOT:PSS/polymer:PC71BM/LiF/Al,,LiF,,PEDOT:PSS,,112.0,DCB,,,-5.32,-3.6,1.72,-5.9,-3.9,2.0
4775,10.1039/c8tc01508b,10.1039/c8tc01508b,PBDB-T,IDT-3MT,PBDB-T,IDT-3MT,CCCCC(CC)Cc1ccc(-c2c3cc(-c4ccc(-c5sc(-c6cccs6)c6c5C(=O)c5c(CC(CC)CCCC)sc(CC(CC)CCCC)c5C6=O)s4)sc3c(-c3ccc(CC(CC)CCCC)s3)c3ccsc23)s1,CCCCCCc1ccc(C2(c3ccc(CCCCCC)cc3)c3cc4c(cc3-c3sc(-c5sc(/C=C6\C(=O)c7ccccc7C6=C(C#N)C#N)cc5C(=O)OC)cc32)C(c2ccc(CCCCCC)cc2)(c2ccc(CCCCCC)cc2)c2cc(-c3sc(/C=C5\C(=O)c6ccccc6C5=C(C#N)C#N)cc3C(=O)OC)sc2-4)cc1,0.946,13.78,61.42999999999999,7.96,8.007941083999999,0.6022749246230998,,,1:1,,,,ITO/ZnO/PBDB-T:IDT-3MT/MoO3/Ag,inverted,ZnO,ZnO,MoO3,MoO3,90.0,chlorobenzene,,,-5.49,-3.69,1.8,-5.68,-4.14,1.54
4787,10.1039/c7tc02098h,10.1039/c7tc02098h,P1,ITIC,P1,ITIC,CCCCC(CC)COC(=O)c1cc2c(-c3ccc(-c4cc5c(-c6cc(F)c(CC(CC)CCCC)s6)c6sccc6c(-c6cc(F)c(CC(CC)CCCC)s6)c5s4)s3)c3nn(CC(CC)CCCC)nc3c(-c3cccs3)c2s1,CCCCCCc1ccc(C2(c3ccc(CCCCCC)cc3)c3cc4c(cc3-c3sc5cc(C=C6C(=O)c7ccccc7C6=C(C#N)C#N)sc5c32)C(c2ccc(CCCCCC)cc2)(c2ccc(CCCCCC)cc2)c2c-4sc3cc(C=C4C(=O)c5ccccc5C4=C(C#N)C#N)sc23)cc1,0.78,14.11,63.41,7.02,6.978777780000001,0.5872111111110966,,,,,,,,,,,,,,,,,-5.39,-3.7,1.69,-5.51,-3.78,1.73
4788,10.1039/c7tc02098h,10.1039/c7tc02098h,P2,ITIC,P2,ITIC,,CCCCCCc1ccc(C2(c3ccc(CCCCCC)cc3)c3cc4c(cc3-c3sc5cc(C=C6C(=O)c7ccccc7C6=C(C#N)C#N)sc5c32)C(c2ccc(CCCCCC)cc2)(c2ccc(CCCCCC)cc2)c2c-4sc3cc(C=C4C(=O)c5ccccc5C4=C(C#N)C#N)sc23)cc1,0.8,9.34,52.92,3.96,3.9541824,0.1469090909090875,,,,,,,,,,,,,,,,,-5.49,-3.81,1.68,-5.51,-3.78,1.73
4789,10.1039/c7tc02098h,10.1039/c7tc02098h,P3,ITIC,P3,ITIC,CCCCCCC(CCCC)COC(=O)c1cc2c(-c3ccc(-c4cc5c(-c6cc(F)c(CC(CC)CCCC)s6)c6sccc6c(-c6cc(F)c(CC(CC)CCCC)s6)c5s4)s3)c3nn(CC(CCCC)CCCCCC)nc3c(-c3cccs3)c2s1,CCCCCCc1ccc(C2(c3ccc(CCCCCC)cc3)c3cc4c(cc3-c3sc5cc(C=C6C(=O)c7ccccc7C6=C(C#N)C#N)sc5c32)C(c2ccc(CCCCCC)cc2)(c2ccc(CCCCCC)cc2)c2c-4sc3cc(C=C4C(=O)c5ccccc5C4=C(C#N)C#N)sc23)cc1,0.83,7.58,56.85,3.6,3.5766609,0.6483083333333411,,,,,,,,,,,,,,,,,-5.47,-3.78,1.69,-5.51,-3.78,1.73
4812,10.1039/c7ta04098a,10.1039/c7ta04098a,PPh-0F-BO,PC71BM,PPh-0F-BO,PC71BM,CCCCCCC(CCCC)COc1ccc(-c2c3cc(-c4sc(-c5c(F)c(F)c(-c6cc(CC(CC)CCCC)cs6)c6nsnc56)cc4CC(CC)CCCC)sc3c(-c3ccc(OCC(CCCC)CCCCCC)cc3)c3ccsc23)cc1,COC(=O)CCCC1(c2ccccc2)C23c4c5ccc6c7cc8c9c%10c(cc%11cc%12c%13c%14c(cc%15c%16ccc-5c2c%16c2c5c%16c%17c(c(c46)c7c9c%17c4c%10c%11c%13c4c%16c%14c%152)C513)C%12)C8,0.83,12.23,61.8,6.28,6.2732562,0.1073853503184814,,,,,,,,,,,,,,,,,-5.42,-3.69,1.73,-6.1,-4.2,1.9
4813,10.1039/c7ta04098a,10.1039/c7ta04098a,PPh-1F-BO,PC71BM,PPh-1F-BO,PC71BM,CCCCCCC(CCCC)COc1ccc(-c2c3cc(-c4sc(-c5c(F)c(F)c(-c6cc(CC(CC)CCCC)cs6)c6nsnc56)cc4CC(CC)CCCC)sc3c(-c3ccc(OCC(CCCC)CCCCCC)c(F)c3)c3ccsc23)cc1F,COC(=O)CCCC1(c2ccccc2)C23c4c5ccc6c7cc8c9c%10c(cc%11cc%12c%13c%14c(cc%15c%16ccc-5c2c%16c2c5c%16c%17c(c(c46)c7c9c%17c4c%10c%11c%13c4c%16c%14c%152)C513)C%12)C8,0.91,11.25,64.60000000000001,6.62,6.613425000000001,0.099320241691826,,,,,,,,,,,,,,,,,-5.56,-3.79,1.77,-6.1,-4.2,1.9
4814,10.1039/c7ta04098a,10.1039/c7ta04098a,PPh-1F-HD,PC71BM,PPh-1F-HD,PC71BM,CCCCCCCCC(CCCCCC)COc1ccc(-c2c3cc(-c4sc(-c5c(F)c(F)c(-c6cc(CC(CC)CCCC)cs6)c6nsnc56)cc4CC(CC)CCCC)sc3c(-c3ccc(OCC(CCCCCC)CCCCCCCC)c(F)c3)c3ccsc23)cc1F,COC(=O)CCCC1(c2ccccc2)C23c4c5ccc6c7cc8c9c%10c(cc%11cc%12c%13c%14c(cc%15c%16ccc-5c2c%16c2c5c%16c%17c(c(c46)c7c9c%17c4c%10c%11c%13c4c%16c%14c%152)C513)C%12)C8,0.9,13.18,64.4,7.64,7.639128,0.011413612565436,,,,,,,,,,,,,,,,,-5.58,-3.77,1.81,-6.1,-4.2,1.9
4815,10.1039/c7ta04098a,10.1039/c7ta04098a,PPh-2F-BO,PC71BM,PPh-2F-BO,PC71BM,CCCCCCC(CCCC)COc1c(F)cc(-c2c3cc(-c4sc(-c5c(F)c(F)c(-c6cc(CC(CC)CCCC)cs6)c6nsnc56)cc4CC(CC)CCCC)sc3c(-c3cc(F)c(OCC(CCCC)CCCCCC)c(F)c3)c3ccsc23)cc1F,COC(=O)CCCC1(c2ccccc2)C23c4c5ccc6c7cc8c9c%10c(cc%11cc%12c%13c%14c(cc%15c%16ccc-5c2c%16c2c5c%16c%17c(c(c46)c7c9c%17c4c%10c%11c%13c4c%16c%14c%152)C513)C%12)C8,1.0,7.25,61.8,4.48,4.480499999999999,0.0111607142856882,,,,,,,,,,,,,,,,,-5.74,-3.93,1.81,-6.1,-4.2,1.9
4816,10.1039/c7ta04098a,10.1039/c7ta04098a,PPh-2F-HD,PC71BM,PPh-2F-HD,PC71BM,CCCCCCCCC(CCCCCC)COc1c(F)cc(-c2c3cc(-c4sc(-c5c(F)c(F)c(-c6cc(CC(CC)CCCC)cs6)c6nsnc56)cc4CC(CC)CCCC)sc3c(-c3cc(F)c(OCC(CCCCCC)CCCCCCCC)c(F)c3)c3ccsc23)cc1F,COC(=O)CCCC1(c2ccccc2)C23c4c5ccc6c7cc8c9c%10c(cc%11cc%12c%13c%14c(cc%15c%16ccc-5c2c%16c2c5c%16c%17c(c(c46)c7c9c%17c4c%10c%11c%13c4c%16c%14c%152)C513)C%12)C8,1.0,9.06,58.1,5.26,5.263860000000001,0.0733840304182758,,,,,,,,,,,,,,,,,-5.68,-3.87,1.81,-6.1,-4.2,1.9
4853,10.1021/acsami.7b13426,10.1021/acsami.7b13426,P3HT,PC61BM,P3HT,PC61BM,CCCCCCc1ccsc1,COC(=O)CCCC1(c2ccccc2)C23c4c5c6c7c8c9c(c%10c%11c2c2c%12c4c4c%13c5c5c7c7c8c8c%14c9c%10c9c%10c%11c2c2c%11c%12c4c4c%12c%13c5c5c7c7c8c8c%14c9c9c%10c2c2c%11c4c4c%12c5c7c5c8c9c2c45)C613,0.6,8.9,71.3,3.67,3.80742,3.744414168937321,,,1:1,,,,ITO/PEDOT:PSS/P3HT:PC61BM/Ca/Al,,Ca,,PEDOT:PSS,,,,,,-5.2,-3.3,1.9,-6.1,-3.7,2.4
4854,10.1021/acsami.7b13426,10.1021/acsami.7b13426,PffBT4BT-2OD,PC71BM,PffBT4T-2OD,PC71BM,CCCCCCCCCCC(CCCCCCCC)Cc1csc(-c2c(F)c(F)c(-c3cc(CC(CCCCCCCC)CCCCCCCCCC)c(-c4ccc(-c5cccs5)s4)s3)c3nsnc23)c1,COC(=O)CCCC1(c2ccccc2)C23c4c5ccc6c7cc8c9c%10c(cc%11cc%12c%13c%14c(cc%15c%16ccc-5c2c%16c2c5c%16c%17c(c(c46)c7c9c%17c4c%10c%11c%13c4c%16c%14c%152)C513)C%12)C8,0.74,16.42,70.89999999999999,8.19,8.614917199999999,5.188244200244194,,,1:1.2,,,,ITO/ZnO/PffBT4BT-2OD:PC71BM/MoO3/Ag,inverted,ZnO,,MoO3,,,,,,-5.34,-3.69,1.65,-5.9,-3.9,2.0
4873,10.1039/c8ta11004b,10.1039/c8ta11004b,PDBT-F,IDIC,PDBT-F,IDIC,CCCCC(CC)Cc1sc(-c2c3sc4cc(-c5ccc(-c6sc(-c7cccs7)c7c6C(=O)c6c(CC(CC)CCCC)sc(CC(CC)CCCC)c6C7=O)s5)sc4c3c(-c3cc(F)c(CC(CC)CCCC)s3)c3sc4ccsc4c23)cc1F,CCCCCCC1(CCCCCC)c2cc3c(cc2-c2sc(/C=C4\C(=O)c5ccccc5C4=C(C#N)C#N)cc21)C(CCCCCC)(CCCCCC)c1cc(/C=C2\C(=O)c4ccccc4C2=C(C#N)C#N)sc1-3,0.89,17.13,58.66,8.76,8.943127619999999,2.0904979452054646,,,1:1,,,,ITO/PEDOT:PSS/active layer/PDINO/Al,conventional,PDINO,PDINO,PEDOT:PSS,PEDOT:PSS,,chloroform,chloroform,,-5.39,-3.57,1.82,-5.69,-3.91,1.78
4874,10.1039/c8ta11004b,10.1039/c8ta11004b,PDBT-F,IDIC,PDBT-F,IDIC,CCCCC(CC)Cc1sc(-c2c3sc4cc(-c5ccc(-c6sc(-c7cccs7)c7c6C(=O)c6c(CC(CC)CCCC)sc(CC(CC)CCCC)c6C7=O)s5)sc4c3c(-c3cc(F)c(CC(CC)CCCC)s3)c3sc4ccsc4c23)cc1F,CCCCCCC1(CCCCCC)c2cc3c(cc2-c2sc(/C=C4\C(=O)c5ccccc5C4=C(C#N)C#N)cc21)C(CCCCCC)(CCCCCC)c1cc(/C=C2\C(=O)c4ccccc4C2=C(C#N)C#N)sc1-3,0.85,18.05,68.11,10.12,10.449776749999998,3.258663537549396,,,1:1.2,DIO,,0.25%,ITO/PEDOT:PSS/active layer/PDINO/Al,conventional,PDINO,PDINO,PEDOT:PSS,PEDOT:PSS,,chloroform,chloroform,,-5.39,-3.57,1.82,-5.69,-3.91,1.78
4875,10.1039/c8ta11004b,10.1039/c8ta11004b,PDBT-F,IT-M,PDBT-F,IT-M,CCCCC(CC)Cc1sc(-c2c3sc4cc(-c5ccc(-c6sc(-c7cccs7)c7c6C(=O)c6c(CC(CC)CCCC)sc(CC(CC)CCCC)c6C7=O)s5)sc4c3c(-c3cc(F)c(CC(CC)CCCC)s3)c3sc4ccsc4c23)cc1F,CCCCCCc1ccc(C2(c3ccc(CCCCCC)cc3)c3cc4c(cc3-c3sc5cc(/C=C6\C(=O)c7ccc(C)cc7C6=C(C#N)C#N)sc5c32)C(c2ccc(CCCCCC)cc2)(c2ccc(CCCCCC)cc2)c2c-4sc3cc(/C=C4\C(=O)c5ccc(C)cc5C4=C(C#N)C#N)sc23)cc1,0.96,17.2,55.82,9.02,9.2169984,2.184017738359202,,,1:1,DIO,,0.25%,ITO/PEDOT:PSS/active layer/PDINO/Al,conventional,PDINO,PDINO,PEDOT:PSS,PEDOT:PSS,,chloroform,chloroform,,-5.39,-3.57,1.82,-5.51,-3.91,1.6
4876,10.1002/aenm.201802686,10.1002/aenm.201802686,PTBB-m,ITCPTC,PTBB-m,ITCPTC,CCCCC(CC)CSc1cccc(-c2c3cc(-c4ccc(-c5sc(-c6cccs6)c6c5C(=O)c5c(CC(CC)CCCC)sc(CC(CC)CCCC)c5C6=O)s4)sc3c(-c3cccc(SCC(CC)CCCC)c3)c3ccsc23)c1,CCCCCCc1ccc(C2(c3ccc(CCCCCC)cc3)c3cc4c(cc3-c3sc5cc(/C=C6\C(=O)c7cscc7C6=C(C#N)C#N)sc5c32)C(c2ccc(CCCCCC)cc2)(c2ccc(CCCCCC)cc2)c2c-4sc3cc(/C=C4\C(=O)c5cscc5C4=C(C#N)C#N)sc23)cc1,0.97,15.04,48.4,6.74,7.060979199999999,4.762302670623132,,,1:1,,,,inverted,inverted,ZnO,ZnO,MoO3,MoO3,110.0,chloroform,chloroform,100.0,-5.48,-3.42,2.06,-5.62,-3.96,1.66
4877,10.1002/aenm.201802686,10.1002/aenm.201802686,PTBB-o,ITCPTC,PTBB-o,ITCPTC,CCCCC(CC)CSc1ccccc1-c1c2cc(-c3ccc(-c4sc(-c5cccs5)c5c4C(=O)c4c(CC(CC)CCCC)sc(CC(CC)CCCC)c4C5=O)s3)sc2c(-c2ccccc2SCC(CC)CCCC)c2ccsc12,CCCCCCc1ccc(C2(c3ccc(CCCCCC)cc3)c3cc4c(cc3-c3sc5cc(/C=C6\C(=O)c7cscc7C6=C(C#N)C#N)sc5c32)C(c2ccc(CCCCCC)cc2)(c2ccc(CCCCCC)cc2)c2c-4sc3cc(/C=C4\C(=O)c5cscc5C4=C(C#N)C#N)sc23)cc1,0.99,7.35,30.5,2.05,2.2193325,8.260121951219507,,,1:1,,,,inverted,inverted,ZnO,ZnO,MoO3,MoO3,110.0,chloroform,chloroform,100.0,-5.52,-3.37,2.15,-5.62,-3.96,1.66
4878,10.1002/aenm.201802686,10.1002/aenm.201802686,PTBB-p,ITCPTC,PTBB-p,ITCPTC,CCCCC(CC)CSc1ccc(-c2c3cc(-c4ccc(-c5sc(-c6cccs6)c6c5C(=O)c5c(CC(CC)CCCC)sc(CC(CC)CCCC)c5C6=O)s4)sc3c(-c3ccc(SCC(CC)CCCC)cc3)c3ccsc23)cc1,CCCCCCc1ccc(C2(c3ccc(CCCCCC)cc3)c3cc4c(cc3-c3sc5cc(/C=C6\C(=O)c7cscc7C6=C(C#N)C#N)sc5c32)C(c2ccc(CCCCCC)cc2)(c2ccc(CCCCCC)cc2)c2c-4sc3cc(/C=C4\C(=O)c5cscc5C4=C(C#N)C#N)sc23)cc1,0.91,15.7,50.9,7.04,7.2720829999999985,3.296633522727251,,,1:1,,,0 vol%,inverted,inverted,ZnO,ZnO,MoO3,MoO3,110.0,chloroform,chloroform,100.0,-5.41,-3.49,1.92,-5.62,-3.96,1.66
4887,10.1039/c6ta09607g,10.1039/c6ta09607g,P,DPP7,P,DPP7,,CCCCCCCCCCN1C(=O)C2=C(c3ccc(C(=C(C#N)C#N)C(=C(C#N)C#N)c4ccc(-n5c6ccccc6c6ccccc65)cc4)s3)N(CCCCCCCCCC)C(=O)C2=C1c1cccs1,0.98,7.43,39.0,2.76,2.839746,2.88934782608696,2.76,,1:2,,,,ITO/PEDOT:PSS/P:DPP7/PFN/Al,conventional,PFN,PFN,PEDOT:PSS,PEDOT:PSS,,THF,THF,,-5.26,-3.33,1.93,-5.52,-3.83,1.69
4888,10.1039/c6ta09607g,10.1039/c6ta09607g,P,DPP8,P,DPP8,,CCCCCCCCCCN1C(=O)C2=C(c3ccc(C(=C(C#N)C#N)C(=C(C#N)C#N)c4ccc(-n5c6ccccc6c6ccccc65)cc4)s3)N(CCCCCCCCCC)C(=O)C2=C1c1ccc(C#Cc2ccc(-n3c4ccccc4c4ccccc43)cc2)s1,0.94,9.25,45.0,3.84,3.91275,1.894531250000014,3.84,,1:2,,,,ITO/PEDOT:PSS/P:DPP8/PFN/Al,conventional,PFN,PFN,PEDOT:PSS,PEDOT:PSS,,THF,THF,,-5.26,-3.33,1.93,-5.33,-3.81,1.52
4889,10.1039/c9qm00212j,10.1039/c9qm00212j,PDBT-2Cl,IT-4F,PDBT-2Cl,IT-4F,CCCCCCCCc1sc(-c2c3sc4cc(-c5ccc(-c6sc(-c7cccs7)c7c6C(=O)c6c(CC(CC)CCCC)sc(CC(CC)CCCC)c6C7=O)s5)sc4c3c(-c3sc(CCCCCCCC)c(Cl)c3Cl)c3sc4ccsc4c23)c(Cl)c1Cl,CCCCCCc1ccc(C2(c3ccc(CCCCCC)cc3)c3cc4c(cc3-c3sc5cc(/C=C6\C(=O)c7cc(F)c(F)cc7C6=C(C#N)C#N)sc5c32)C(c2ccc(CCCCCC)cc2)(c2ccc(CCCCCC)cc2)c2c-4sc3cc(/C=C4\C(=O)c5cc(F)c(F)cc5C4=C(C#N)C#N)sc23)cc1,0.99,15.1,42.0,5.6,6.27858,12.117500000000003,5.6,6.2,1:1,,,,ITO/PEDOT:PSS/active layer/PDINO/Al,conventional,PDINO,PDINO,PEDOT:PSS,PEDOT:PSS,,chloroform,chloroform,,-5.49,-3.59,1.9,-5.69,-4.07,1.62
4890,10.1039/c9qm00212j,10.1039/c9qm00212j,PDBT-2F,IT-4F,PDBT-2F,IT-4F,CCCCCCCCc1sc(-c2c3sc4cc(-c5ccc(-c6sc(-c7cccs7)c7c6C(=O)c6c(CC(CC)CCCC)sc(CC(CC)CCCC)c6C7=O)s5)sc4c3c(-c3sc(CCCCCCCC)c(F)c3F)c3sc4ccsc4c23)c(F)c1F,CCCCCCc1ccc(C2(c3ccc(CCCCCC)cc3)c3cc4c(cc3-c3sc5cc(/C=C6\C(=O)c7cc(F)c(F)cc7C6=C(C#N)C#N)sc5c32)C(c2ccc(CCCCCC)cc2)(c2ccc(CCCCCC)cc2)c2c-4sc3cc(/C=C4\C(=O)c5cc(F)c(F)cc5C4=C(C#N)C#N)sc23)cc1,0.87,20.6,56.99999999999999,10.0,10.21554,2.155399999999989,10.0,10.2,1:1,,,,ITO/PEDOT:PSS/active layer/PDINO/Al,conventional,PDINO,PDINO,PEDOT:PSS,PEDOT:PSS,,chloroform,chloroform,,-5.43,-3.61,1.82,-5.69,-4.07,1.62
4891,10.1039/c9qm00212j,10.1039/c9qm00212j,PDBT-Cl,IT-4F,PDBT-Cl,IT-4F,CCCCCCCCc1sc(-c2c3sc4cc(-c5ccc(-c6sc(-c7cccs7)c7c6C(=O)c6c(CC(CC)CCCC)sc(CC(CC)CCCC)c6C7=O)s5)sc4c3c(-c3cc(Cl)c(CCCCCCCC)s3)c3sc4ccsc4c23)cc1Cl,CCCCCCc1ccc(C2(c3ccc(CCCCCC)cc3)c3cc4c(cc3-c3sc5cc(/C=C6\C(=O)c7cc(F)c(F)cc7C6=C(C#N)C#N)sc5c32)C(c2ccc(CCCCCC)cc2)(c2ccc(CCCCCC)cc2)c2c-4sc3cc(/C=C4\C(=O)c5cc(F)c(F)cc5C4=C(C#N)C#N)sc23)cc1,0.82,22.3,69.0,12.3,12.61734,2.579999999999983,12.3,12.6,1:1,,,,ITO/PEDOT:PSS/active layer/PDINO/Al,conventional,PDINO,PDINO,PEDOT:PSS,PEDOT:PSS,,chloroform,chloroform,,-5.41,-3.56,1.85,-5.69,-4.07,1.62
4892,10.1039/c9qm00212j,10.1039/c9qm00212j,PDBT-F,IT-4F,PDBT-F,IT-4F,CCCCC(CC)Cc1sc(-c2c3sc4cc(-c5ccc(-c6sc(-c7cccs7)c7c6C(=O)c6c(CC(CC)CCCC)sc(CC(CC)CCCC)c6C7=O)s5)sc4c3c(-c3cc(F)c(CC(CC)CCCC)s3)c3sc4ccsc4c23)cc1F,CCCCCCc1ccc(C2(c3ccc(CCCCCC)cc3)c3cc4c(cc3-c3sc5cc(/C=C6\C(=O)c7cc(F)c(F)cc7C6=C(C#N)C#N)sc5c32)C(c2ccc(CCCCCC)cc2)(c2ccc(CCCCCC)cc2)c2c-4sc3cc(/C=C4\C(=O)c5cc(F)c(F)cc5C4=C(C#N)C#N)sc23)cc1,0.81,20.9,59.0,9.6,9.98811,4.042812499999993,9.6,10.0,1:1,,,,ITO/PEDOT:PSS/active layer/PDINO/Al,conventional,PDINO,PDINO,PEDOT:PSS,PEDOT:PSS,,chloroform,chloroform,,-5.39,-3.57,1.82,-5.69,-4.07,1.62
4915,10.1021/acsaem.9b01532,10.1021/acsaem.9b01532,P6T-F00,EH-IDTBR,P6T-F00,EH-IDTBR,CCCCCCCCCCCCC(CCCCCCCCCC)Cc1csc(-c2ccc(-c3ccc(-c4cc(CC(CCCCCCCCCC)CCCCCCCCCCCC)c(-c5ccc(-c6cccs6)s5)s4)s3)s2)c1,CCCCC(CC)CC1(CC(CC)CCCC)c2cc3c(cc2-c2sc(-c4ccc(/C=C5\SC(=S)N(CC)C5=O)c5nsnc45)cc21)C(CC(CC)CCCC)(CC(CC)CCCC)c1cc(-c2ccc(/C=C4\SC(=S)N(CC)C4=O)c4nsnc24)sc1-3,1.07,6.7,56.00000000000001,4.1,4.014640000000001,2.081951219512165,,,1:1,,,,ITO/PEDOT:PSS/active layer/PFN-Br/Ag,conventional,PFN-Br,PFN-Br,PEDOT:PSS,PEDOT:PSS,100.0,CB,chlorobenzene,80.0,-5.28,-3.28,2.0,-5.57,-3.91,1.66
4916,10.1021/acsaem.9b01532,10.1021/acsaem.9b01532,P6T-F100,EH-IDTBR,P6T-F100,EH-IDTBR,CCCCCCCCCCCCC(CCCCCCCCCC)Cc1csc(-c2ccc(-c3ccc(-c4cc(CC(CCCCCCCCCC)CCCCCCCCCCCC)c(-c5cc(F)c(-c6sccc6F)s5)s4)s3)s2)c1,CCCCC(CC)CC1(CC(CC)CCCC)c2cc3c(cc2-c2sc(-c4ccc(/C=C5\SC(=S)N(CC)C5=O)c5nsnc45)cc21)C(CC(CC)CCCC)(CC(CC)CCCC)c1cc(-c2ccc(/C=C4\SC(=S)N(CC)C4=O)c4nsnc24)sc1-3,0.99,11.2,65.0,7.2,7.207199999999999,0.0999999999999889,,,1:1,,,,ITO/PEDOT:PSS/active layer/PFN-Br/Ag,conventional,PFN-Br,PFN-Br,PEDOT:PSS,PEDOT:PSS,100.0,CB,chlorobenzene,80.0,-5.25,-3.33,1.92,-5.57,-3.91,1.66
4917,10.1021/acsaem.9b01532,10.1021/acsaem.9b01532,P6T-F50,EH-IDTBR,P6T-F50,EH-IDTBR,CCCCCCCCCCCCC(CCCCCCCCCC)Cc1csc(-c2ccc(-c3ccc(-c4cc(CC(CCCCCCCCCC)CCCCCCCCCCCC)c(-c5cc(F)c(-c6sc(-c7sc(-c8ccc(-c9ccc(-c%10cc(CC(CCCCCCCCCC)CCCCCCCCCCCC)c(-c%11ccc(-c%12cccs%12)s%11)s%10)s9)s8)cc7CC(CCCCCCCCCC)CCCCCCCCCCCC)cc6F)s5)s4)s3)s2)c1,CCCCC(CC)CC1(CC(CC)CCCC)c2cc3c(cc2-c2sc(-c4ccc(/C=C5\SC(=S)N(CC)C5=O)c5nsnc45)cc21)C(CC(CC)CCCC)(CC(CC)CCCC)c1cc(-c2ccc(/C=C4\SC(=S)N(CC)C4=O)c4nsnc24)sc1-3,1.0,8.5,62.0,5.2,5.27,1.3461538461538345,,,1:1,,,,ITO/PEDOT:PSS/active layer/PFN-Br/Ag,conventional,PFN-Br,PFN-Br,PEDOT:PSS,PEDOT:PSS,100.0,CB,chlorobenzene,80.0,-5.27,-3.3,1.97,-5.57,-3.91,1.66
4918,10.1021/acsaem.9b01532,10.1021/acsaem.9b01532,P6T-F75,EH-IDTBR,P6T-F50,EH-IDTBR,CCCCCCCCCCCCC(CCCCCCCCCC)Cc1csc(-c2ccc(-c3ccc(-c4cc(CC(CCCCCCCCCC)CCCCCCCCCCCC)c(-c5cc(F)c(-c6sc(-c7sc(-c8ccc(-c9ccc(-c%10cc(CC(CCCCCCCCCC)CCCCCCCCCCCC)c(-c%11ccc(-c%12cccs%12)s%11)s%10)s9)s8)cc7CC(CCCCCCCCCC)CCCCCCCCCCCC)cc6F)s5)s4)s3)s2)c1,CCCCC(CC)CC1(CC(CC)CCCC)c2cc3c(cc2-c2sc(-c4ccc(/C=C5\SC(=S)N(CC)C5=O)c5nsnc45)cc21)C(CC(CC)CCCC)(CC(CC)CCCC)c1cc(-c2ccc(/C=C4\SC(=S)N(CC)C4=O)c4nsnc24)sc1-3,0.98,10.8,64.0,6.8,6.773759999999999,0.3858823529411836,,,1:1,,,,ITO/PEDOT:PSS/active layer/PFN-Br/Ag,conventional,PFN-Br,PFN-Br,PEDOT:PSS,PEDOT:PSS,100.0,CB,chlorobenzene,80.0,-5.26,-3.3,1.96,-5.57,-3.91,1.66
