Repository: JiYiqaq/PCE-KA-GNN

# Data directory

- `raw/Active_Database.csv` is the immutable source dataset bundled under CC BY 4.0. Do not overwrite it with processed data.
- `processed/` is created and populated by the training pipeline. Generated `.pt` and `.pth` caches are intentionally ignored by Git because they can exceed GitHub's normal single-file limit.

See `../DATA_LICENSE.md` for provenance, license and checksum information.

File: data/raw/Active_Database.csv (part 32 of 471)
id,doi,doi_norm,donor,acceptor,donor_canonical,acceptor_canonical,donor_smiles,acceptor_smiles,voc,jsc,ff,pce,pce_recomputed,pce_relative_error_percent,pce_avg,pce_best,d_a_ratio,additive,additive_canonical,additive_ratio,device_structure,device_type,etl,etl_canonical,htl,htl_canonical,active_layer_thickness,solvent,solvent_canonical,annealing_temp,homo_d,lumo_d,eg_d,homo_a,lumo_a,eg_a
4925,10.1039/c3ta13406g,10.1039/c3ta13406g,Pa,PC71BM,Pa,PC71BM,CCCCCCC(CCCC)COc1c2cc(-c3ccc(-c4cc5c(=O)n(CC(CCCC)CCCCCC)c6cc(-c7cccs7)cc7c(=O)n(CC(CCCC)CCCCCC)c(c4)c5c76)s3)sc2c(OCC(CCCC)CCCCCC)c2ccsc12,COC(=O)CCCC1(c2ccccc2)C23c4c5ccc6c7cc8c9c%10c(cc%11cc%12c%13c%14c(cc%15c%16ccc-5c2c%16c2c5c%16c%17c(c(c46)c7c9c%17c4c%10c%11c%13c4c%16c%14c%152)C513)C%12)C8,0.78,7.32,60.9,3.47,3.4771464,0.2059481268011366,,,1:1,,,,ITO/PEDOT:PSS/Pa:PC71BM/Ca/Al,conventional,Ca,Ca,PEDOT:PSS,PEDOT:PSS,90.0,,,,-5.41,-3.28,2.13,-5.9,-3.9,2.0
4926,10.1039/c3ta13406g,10.1039/c3ta13406g,Pb,PC71BM,PB,PC71BM,CCCCCCC(CCCC)COc1nc2cc(-c3cccs3)cc3c(=O)n(CC(CCCC)CCCCCC)c4cc(-c5ccc(-c6cc7c(OCC(CCCC)CCCCCC)c8sccc8c(OCC(CCCC)CCCCCC)c7s6)s5)cc1c4c23,COC(=O)CCCC1(c2ccccc2)C23c4c5ccc6c7cc8c9c%10c(cc%11cc%12c%13c%14c(cc%15c%16ccc-5c2c%16c2c5c%16c%17c(c(c46)c7c9c%17c4c%10c%11c%13c4c%16c%14c%152)C513)C%12)C8,0.66,1.51,46.0,0.46,0.458436,0.3400000000000021,,,1:1,,,,ITO/PEDOT:PSS/Pb:PC71BM/Ca/Al,conventional,Ca,Ca,PEDOT:PSS,PEDOT:PSS,90.0,,,,-5.34,-3.15,2.19,-5.9,-3.9,2.0
4927,10.1039/c3ta13406g,10.1039/c3ta13406g,Pc,PC71BM,Pc,PC71BM,CCCCCCC(CCCC)COc1nc2cc(-c3ccc(-c4cc5c(OCC(CCCC)CCCCCC)c6sccc6c(OCC(CCCC)CCCCCC)c5s4)s3)cc3c(OCC(CCCC)CCCCCC)nc4cc(-c5cccs5)cc1c4c23,COC(=O)CCCC1(c2ccccc2)C23c4c5ccc6c7cc8c9c%10c(cc%11cc%12c%13c%14c(cc%15c%16ccc-5c2c%16c2c5c%16c%17c(c(c46)c7c9c%17c4c%10c%11c%13c4c%16c%14c%152)C513)C%12)C8,0.66,5.46,59.6,2.15,2.1477456,0.1048558139534879,,,1:1,,,,ITO/PEDOT:PSS/Pc:PC71BM/Ca/Al,conventional,Ca,Ca,PEDOT:PSS,PEDOT:PSS,90.0,,,,-5.3,-3.13,2.17,-5.9,-3.9,2.0
4932,10.1039/c2jm16104d,10.1039/c2jm16104d,PPTT,PC71BM,PPTT,PC71BM,CCCCCCCCCCCCc1ccsc1-c1nc2sc(-c3sc(-c4cc5c6c7c4cccc7c4cccc7ccc(c6c74)n5CC(CCCCCCCC)CCCCCCCCCC)cc3CCCCCCCCCCCC)nc2s1,COC(=O)CCCC1(c2ccccc2)C23c4c5ccc6c7cc8c9c%10c(cc%11cc%12c%13c%14c(cc%15c%16ccc-5c2c%16c2c5c%16c%17c(c(c46)c7c9c%17c4c%10c%11c%13c4c%16c%14c%152)C513)C%12)C8,0.8,8.16,49.0,3.2,3.19872,0.0399999999999983,,,1:2,,,,ITO/PEDOT:PSS/PPTT:PC71BM/Ca/Al,conventional,Ca,Ca,PEDOT:PSS,PEDOT:PSS,,o-DCB,o-DCB,,-5.15,-3.25,1.9,-5.9,-3.9,2.0
4935,10.1007/s11426-016-0173-y,10.1007/s11426-016-0173-y,J40,ITIC,J40,ITIC,CCCCCCCCCCC(CCCCCCCC)COc1c2cc(-c3ccc(-c4c(F)c(F)c(-c5cccs5)c5nn(CC(CC)CCCC)nc45)s3)sc2c(OCC(CCCCCCCC)CCCCCCCCCC)c2ccsc12,CCCCCCc1ccc(C2(c3ccc(CCCCCC)cc3)c3cc4c(cc3-c3sc5cc(C=C6C(=O)c7ccccc7C6=C(C#N)C#N)sc5c32)C(c2ccc(CCCCCC)cc2)(c2ccc(CCCCCC)cc2)c2c-4sc3cc(C=C4C(=O)c5ccccc5C4=C(C#N)C#N)sc23)cc1,0.87,9.99,53.64,4.69,4.66201332,0.5967309168443623,,,1:1,,,,,,,,,,,,,,-5.4,-2.9,2.5,-5.51,-3.78,1.73
4936,10.1007/s11426-016-0173-y,10.1007/s11426-016-0173-y,J40,ITIC,J40,ITIC,CCCCCCCCCCC(CCCCCCCC)COc1c2cc(-c3ccc(-c4c(F)c(F)c(-c5cccs5)c5nn(CC(CC)CCCC)nc45)s3)sc2c(OCC(CCCCCCCC)CCCCCCCCCC)c2ccsc12,CCCCCCc1ccc(C2(c3ccc(CCCCCC)cc3)c3cc4c(cc3-c3sc5cc(C=C6C(=O)c7ccccc7C6=C(C#N)C#N)sc5c32)C(c2ccc(CCCCCC)cc2)(c2ccc(CCCCCC)cc2)c2c-4sc3cc(C=C4C(=O)c5ccccc5C4=C(C#N)C#N)sc23)cc1,0.89,10.69,59.24,5.65,5.636152839999999,0.2450824778761233,,,1:1,,,,,,,,,,,,,120.0,-5.4,-2.9,2.5,-5.51,-3.78,1.73
4937,10.1007/s11426-016-0173-y,10.1007/s11426-016-0173-y,J40,ITIC,J40,ITIC,CCCCCCCCCCC(CCCCCCCC)COc1c2cc(-c3ccc(-c4c(F)c(F)c(-c5cccs5)c5nn(CC(CC)CCCC)nc45)s3)sc2c(OCC(CCCCCCCC)CCCCCCCCCC)c2ccsc12,CCCCCCc1ccc(C2(c3ccc(CCCCCC)cc3)c3cc4c(cc3-c3sc5cc(C=C6C(=O)c7ccccc7C6=C(C#N)C#N)sc5c32)C(c2ccc(CCCCCC)cc2)(c2ccc(CCCCCC)cc2)c2c-4sc3cc(C=C4C(=O)c5ccccc5C4=C(C#N)C#N)sc23)cc1,0.89,11.12,60.62,6.0,5.999440159999999,0.0093306666666848,,,1:1,,,,,,,,,,,,,120.0,-5.4,-2.9,2.5,-5.51,-3.78,1.73
4978,10.1007/s11426-019-9599-1,10.1007/s11426-019-9599-1,PM6,PYT1,PM6,PYT1,COC(=O)C(C)(C)c1cc(C)cc(-c2sc3c4sc5cc(/C=C6/C(=O)c7cc(F)cc(c7)C(=O)/C6=C\c6cc(C(C)(C)C(=O)OC)c(-c7cc(C)cc(C(C)(C)C(=O)OC)c7)s6)sc5c4c(C(C)(C)C(=O)OC)ccc2-3)c1,CCCCCCCCCCCc1c(/C=C2\C(=O)c3ccccc3C2=C(C#N)C#N)sc2c1sc1c3c4nsnc4c4c5sc6c(CCCCCCCCCCC)c(/C=C7\C(=O)c8ccccc8C7=C(C#N)C#N)sc6c5n(CC(CCCCCCCC)CCCCCCCCCC)c4c3n(CC(CCCCCCCC)CCCCCCCCCC)c21,0.931,20.87,58.71,11.11,11.407335387,2.676286111611165,,,,,,,,,,,,,,,,,-5.47,-3.63,1.84,-5.69,-3.92,1.77
4979,10.1021/acsaem.8b00453,10.1021/acsaem.8b00453,PBDT-DFQX1,N2200,PBDT-DFQX1,N2200,CCCCCCCCSc1ccc(-c2c3cc(-c4ccc(-c5c(F)c(F)c(-c6cccs6)c6nc(-c7ccccc7)c(-c7ccccc7)nc56)s4)sc3c(-c3ccc(SCCCCCCCC)s3)c3ccsc23)s1,CCCCCCCCCCC(CCCCCCCC)CN1C(=O)c2ccc3c4c(c(-c5ccc(-c6cccs6)s5)cc(c24)C1=O)C(=O)N(CC(CCCCCCCC)CCCCCCCCCC)C3=O,0.904,9.9,61.66,5.52,5.518323359999999,0.0303739130434844,,,1:0.5,DIO,DIO,,ITO/PEDOT:PSS/active layer/PDINO/Al,conventional,PDINO,PDINO,PEDOT:PSS,PEDOT:PSS,100.0,chloroform,chloroform,110.0,-5.46,-3.67,1.79,-5.77,-3.84,1.93
4980,10.1021/acsaem.8b00453,10.1021/acsaem.8b00453,PBDT-DFQX1,O-IDTBR,PBDT-DFQX1,O-IDTBR,CCCCCCCCSc1ccc(-c2c3cc(-c4ccc(-c5c(F)c(F)c(-c6cccs6)c6nc(-c7ccccc7)c(-c7ccccc7)nc56)s4)sc3c(-c3ccc(SCCCCCCCC)s3)c3ccsc23)s1,CCCCCCCCC1(CCCCCCCC)c2cc3c(cc2-c2sc(-c4ccc(/C=C5\SC(=S)N(CC)C5=O)c5nsnc45)cc21)C(CCCCCCCC)(CCCCCCCC)c1cc(-c2ccc(/C=C4\SC(=S)N(CC)C4=O)c4nsnc24)sc1-3,1.1,11.49,57.6,7.28,7.280064000000001,0.0008791208791339,,,1:1.5,,,,ITO/PEDOT:PSS/active layer/PDINO/Al,conventional,PDINO,PDINO,PEDOT:PSS,PEDOT:PSS,100.0,chloroform,chloroform,110.0,-5.46,-3.67,1.79,-5.53,-3.88,1.65
5017,10.1002/aenm.201801214,10.1002/aenm.201801214,PBDT-TT,6TIC,PBDT-TT,6TIC,CCCCC(CC)COC(=O)c1c(-c2cccs2)sc2c(C(=O)OCC(CC)CCCC)c(-c3ccc(-c4cc5c(-c6ccc(CC(CC)CCCC)s6)c6sccc6c(-c6ccc(CC(CC)CCCC)s6)c5s4)s3)sc12,CCCCCCc1ccc(C2(c3ccc(CCCCCC)cc3)c3c(sc4cc(/C=C5\C(=O)c6ccccc6C5=C(C#N)C#N)sc34)-c3sc4c5c(sc4c32)-c2sc3cc(/C=C4\C(=O)c6ccccc6C4=C(C#N)C#N)sc3c2C5(c2ccc(CCCCCC)cc2)c2ccc(CCCCCC)cc2)cc1,0.81,18.8,59.0,9.15,8.984520000000002,1.8085245901639204,,,1:1.5,DIO,DIO,,ITO/PEDOT:PSS/active layer/C60-bissalt/Ag,conventional,C60-bissalt,C60-bissalt,PEDOT:PSS,PEDOT:PSS,,DCB,o-DCB,150.0,-5.23,-3.34,1.89,-5.45,-3.94,1.51
5018,10.1002/aenm.201801214,10.1002/aenm.201801214,PBDT-TT,ITIC,PBDT-TT,ITIC,CCCCC(CC)COC(=O)c1c(-c2cccs2)sc2c(C(=O)OCC(CC)CCCC)c(-c3ccc(-c4cc5c(-c6ccc(CC(CC)CCCC)s6)c6sccc6c(-c6ccc(CC(CC)CCCC)s6)c5s4)s3)sc12,CCCCCCc1ccc(C2(c3ccc(CCCCCC)cc3)c3cc4c(cc3-c3sc5cc(C=C6C(=O)c7ccccc7C6=C(C#N)C#N)sc5c32)C(c2ccc(CCCCCC)cc2)(c2ccc(CCCCCC)cc2)c2c-4sc3cc(C=C4C(=O)c5ccccc5C4=C(C#N)C#N)sc23)cc1,0.847,15.6,64.0,8.33,8.456448,1.5179831932773096,,,1:1.5,DIO,DIO,,ITO/PEDOT:PSS/active layer/C60-bissalt/Ag,conventional,C60-bissalt,C60-bissalt,PEDOT:PSS,PEDOT:PSS,,DCB,o-DCB,150.0,-5.23,-3.34,1.89,-5.6,-3.86,1.74
5019,10.1002/aenm.201801214,10.1002/aenm.201801214,PBDT-TT,IT-M,PBDT-TT,IT-M,CCCCC(CC)COC(=O)c1c(-c2cccs2)sc2c(C(=O)OCC(CC)CCCC)c(-c3ccc(-c4cc5c(-c6ccc(CC(CC)CCCC)s6)c6sccc6c(-c6ccc(CC(CC)CCCC)s6)c5s4)s3)sc12,CCCCCCc1ccc(C2(c3ccc(CCCCCC)cc3)c3cc4c(cc3-c3sc5cc(/C=C6\C(=O)c7ccc(C)cc7C6=C(C#N)C#N)sc5c32)C(c2ccc(CCCCCC)cc2)(c2ccc(CCCCCC)cc2)c2c-4sc3cc(/C=C4\C(=O)c5ccc(C)cc5C4=C(C#N)C#N)sc23)cc1,0.903,16.3,66.0,9.5,9.714474,2.2576210526315887,,,1:1.5,DIO,DIO,,ITO/PEDOT:PSS/active layer/C60-bissalt/Ag,conventional,C60-bissalt,C60-bissalt,PEDOT:PSS,PEDOT:PSS,,DCB,o-DCB,150.0,-5.23,-3.34,1.89,-5.58,-3.82,1.76
5037,10.1007/s11426-019-9484-8,10.1007/s11426-019-9484-8,PBDB-T,INPIC-4F,PBDB-T,INPIC-4F,CCCCC(CC)Cc1ccc(-c2c3cc(-c4ccc(-c5sc(-c6cccs6)c6c5C(=O)c5c(CC(CC)CCCC)sc(CC(CC)CCCC)c5C6=O)s4)sc3c(-c3ccc(CC(CC)CCCC)s3)c3ccsc23)s1,CCCCCCCCn1c2cc(/C=C3\C(=O)c4cc(F)c(F)cc4C3=C(C#N)C#N)sc2c2sc3c(c21)C(c1ccc(CCCCCC)cc1)(c1ccc(CCCCCC)cc1)c1cc2c(cc1-3)C(c1ccc(CCCCCC)cc1)(c1ccc(CCCCCC)cc1)c1c-2sc2c3sc(/C=C4\C(=O)c5cc(F)c(F)cc5C4=C(C#N)C#N)cc3n(CCCCCCCC)c12,0.84,14.6,66.5,7.4,8.15556,10.210270270270255,,,,,,,,,,,,,,,,,-5.21,-3.67,1.54,-5.42,-3.94,1.48
5043,10.1016/j.synthmet.2016.07.015,10.1016/j.synthmet.2016.07.015,PCDTBT-C12,NI-TAT-NI-C12,PCDTBT-C12,NI-TAT-NI-C12,CCCCCCCCCCCCOc1c(OCCCCCCCCCCCC)c(-c2ccc(-c3ccc4c5ccccc5n(CCCCCCCC)c4c3)s2)c2nsnc2c1-c1cccs1,CCCCCCCCCCCCN1C(=O)c2cccc3c(-c4ccc(C#Cc5ccc(-c6ccc7c8c(cccc68)C(=O)N(CCCCCCCCCCCC)C7=O)s5)s4)ccc(c23)C1=O,1.22,3.71,36.0,1.65,1.6294320000000002,1.2465454545454362,,,1:3,,,,ITO/PEDOT:PSS/active layer/LiF/Al,conventional,LiF,LiF,PEDOT:PSS,PEDOT:PSS,75.0,"1,2-dichlorobenzene (DCB)",o-DCB,,-5.23,-3.26,1.97,-5.83,-3.39,2.44
5044,10.1016/j.synthmet.2016.07.015,10.1016/j.synthmet.2016.07.015,PCDTBT-C12,NI-TAT-NI-C16,PCDTBT-C12,NI-TAT-NI-C16,CCCCCCCCCCCCOc1c(OCCCCCCCCCCCC)c(-c2ccc(-c3ccc4c5ccccc5n(CCCCCCCC)c4c3)s2)c2nsnc2c1-c1cccs1,CCCCCCCCC(CCCCCC)CN1C(=O)c2cccc3c(-c4ccc(C#Cc5ccc(-c6ccc7c8c(cccc68)C(=O)N(CC(CCCCCC)CCCCCCCC)C7=O)s5)s4)ccc(c23)C1=O,1.2,0.9,22.0,0.23,0.2376,3.3043478260869543,,,1:3,,,,ITO/PEDOT:PSS/active layer/LiF/Al,conventional,LiF,LiF,PEDOT:PSS,PEDOT:PSS,70.0,"1,2-dichlorobenzene (DCB)",o-DCB,,-5.23,-3.26,1.97,-5.95,-3.49,2.46
5045,10.1016/j.synthmet.2016.07.015,10.1016/j.synthmet.2016.07.015,PCDTBT-C12,NI-TAT-NI-C8,PCDTBT-C12,NI-TAT-NI-C8,CCCCCCCCCCCCOc1c(OCCCCCCCCCCCC)c(-c2ccc(-c3ccc4c5ccccc5n(CCCCCCCC)c4c3)s2)c2nsnc2c1-c1cccs1,CCCCCCCCN1C(=O)c2cccc3c(-c4ccc(C#Cc5ccc(-c6ccc7c8c(cccc68)C(=O)N(CCCCCCCC)C7=O)s5)s4)ccc(c23)C1=O,1.24,2.16,30.0,0.8,0.80352,0.4399999999999959,,,1:3,,,,ITO/PEDOT:PSS/active layer/LiF/Al,conventional,LiF,LiF,PEDOT:PSS,PEDOT:PSS,75.0,"1,2-dichlorobenzene (DCB)",o-DCB,,-5.23,-3.26,1.97,-5.84,-3.41,2.43
5077,10.1016/j.solmat.2015.11.005,10.1016/j.solmat.2015.11.005,P1,PC71BM,P1,PC71BM,CCCCCCCCOc1c(OCCCCCCCC)c(-c2ccc(-c3ccc4c5ccccc5n(CCCCCCCC)c4c3)s2)c2nsnc2c1-c1cccs1,COC(=O)CCCC1(c2ccccc2)C23c4c5ccc6c7cc8c9c%10c(cc%11cc%12c%13c%14c(cc%15c%16ccc-5c2c%16c2c5c%16c%17c(c(c46)c7c9c%17c4c%10c%11c%13c4c%16c%14c%152)C513)C%12)C8,0.85,10.47,65.0,6.21,5.784675,6.849033816425119,6.21,,,,,,,,,,,,,,,,-5.21,-3.35,1.86,-5.9,-3.9,2.0
5078,10.1016/j.solmat.2015.11.005,10.1016/j.solmat.2015.11.005,P2,PC71BM,P2,PC71BM,,COC(=O)CCCC1(c2ccccc2)C23c4c5ccc6c7cc8c9c%10c(cc%11cc%12c%13c%14c(cc%15c%16ccc-5c2c%16c2c5c%16c%17c(c(c46)c7c9c%17c4c%10c%11c%13c4c%16c%14c%152)C513)C%12)C8,0.75,2.79,21.0,0.41,0.439425,7.176829268292692,0.41,,,,,,,,,,,,,,,,-5.35,-3.39,1.96,-5.9,-3.9,2.0
5079,10.1016/j.solmat.2015.11.005,10.1016/j.solmat.2015.11.005,P3,PC71BM,P3,PC71BM,CCCCCCCCOc1c(OCCCCCCCC)c(-c2ccc(-c3ccc4c5ccc(-c6ccc7c8ccc(-c9ccc%10c%11ccccc%11n(CCCCCCCC)c%10c9)cc8n(CCCCCCCC)c7c6)cc5n(CCCCCCCC)c4c3)s2)c2nsnc2c1-c1cccs1,COC(=O)CCCC1(c2ccccc2)C23c4c5ccc6c7cc8c9c%10c(cc%11cc%12c%13c%14c(cc%15c%16ccc-5c2c%16c2c5c%16c%17c(c(c46)c7c9c%17c4c%10c%11c%13c4c%16c%14c%152)C513)C%12)C8,0.54,1.93,23.0,0.21,0.239706,14.145714285714291,0.21,,,,,,,,,,,,,,,,-5.25,-3.31,1.94,-5.9,-3.9,2.0
5080,10.1016/j.solmat.2015.11.005,10.1016/j.solmat.2015.11.005,P4,PC71BM,P4,PC71BM,,COC(=O)CCCC1(c2ccccc2)C23c4c5ccc6c7cc8c9c%10c(cc%11cc%12c%13c%14c(cc%15c%16ccc-5c2c%16c2c5c%16c%17c(c(c46)c7c9c%17c4c%10c%11c%13c4c%16c%14c%152)C513)C%12)C8,0.71,4.87,36.0,1.22,1.244772,2.03049180327869,1.22,,,,,,,,,,,,,,,,-5.41,-3.11,2.3,-5.9,-3.9,2.0
5104,10.1039/c9tc06362e,10.1039/c9tc06362e,PM7(PBDB-T-2Cl),IT-4F,PM7(PBDB-T-2Cl),IT-4F,CCCCC(CC)Cc1sc(-c2c3cc(-c4ccc(-c5scc6c5C(=O)c5c(CC(CC)CCCC)sc(CC(CC)CCCC)c5C6=O)s4)sc3c(-c3cc(Cl)c(CC(CC)CCCC)s3)c3cc(-c4cccs4)sc23)cc1Cl,CCCCCCc1ccc(C2(c3ccc(CCCCCC)cc3)c3cc4c(cc3-c3sc5cc(/C=C6\C(=O)c7cc(F)c(F)cc7C6=C(C#N)C#N)sc5c32)C(c2ccc(CCCCCC)cc2)(c2ccc(CCCCCC)cc2)c2c-4sc3cc(/C=C4\C(=O)c5cc(F)c(F)cc5C4=C(C#N)C#N)sc23)cc1,0.876,20.017,75.6,13.249,13.256378352,0.0556898784813808,,,,,,,,,,,,,,,,,-5.5,-3.57,1.93,-5.69,-4.07,1.62
5105,10.1039/c9tc06362e,10.1039/c9tc06362e,PBDB-T-2Cl,IXIC-4Cl,PBDB-T-2Cl,IXIC-4Cl,CCCCC(CC)Cc1sc(-c2c3cc(-c4ccc(-c5sc(-c6cccs6)c6c5C(=O)c5c(CC(CC)CCCC)sc(CC(CC)CCCC)c5C6=O)s4)sc3c(-c3cc(Cl)c(CC(CC)CCCC)s3)c3ccsc23)cc1Cl,CCCCCCc1ccc(C2(c3ccc(CCCCCC)cc3)c3c(sc4cc(/C=C5\C(=O)c6cc(Cl)c(Cl)cc6C5=C(C#N)C#N)sc34)-c3sc4c5c(sc4c32)-c2sc3cc(/C=C4\C(=O)c6cc(Cl)c(Cl)cc6C4=C(C#N)C#N)sc3c2C5(c2ccc(CCCCCC)cc2)c2ccc(CCCCCC)cc2)cc1,0.788,21.536,68.5,11.624,11.62470208,0.0060399174122347,,,,,,,,,,,,,,,,,-5.5,-3.57,1.93,-5.52,-4.13,1.39
5106,10.1007/s11426-017-9030-9,10.1007/s11426-017-9030-9,J61-F,ITIC,J61-F,ITIC,CCCCCCCCCCCCSc1ccc(-c2c3cc(-c4ccc(-c5c(F)c(F)c(-c6ccco6)c6nn(CC(CCCCCC)CCCCCCCC)nc56)o4)sc3c(-c3ccc(SCCCCCCCCCCCC)s3)c3ccsc23)s1,CCCCCCc1ccc(C2(c3ccc(CCCCCC)cc3)c3cc4c(cc3-c3sc5cc(C=C6C(=O)c7ccccc7C6=C(C#N)C#N)sc5c32)C(c2ccc(CCCCCC)cc2)(c2ccc(CCCCCC)cc2)c2c-4sc3cc(C=C4C(=O)c5ccccc5C4=C(C#N)C#N)sc23)cc1,0.97,11.86,55.2,6.4,6.3503184,0.7762750000000068,,,,,,,,,,,,,,,,,-5.45,-2.91,2.54,-5.51,-3.83,1.68
5107,10.1007/s11426-017-9030-9,10.1007/s11426-017-9030-9,J61-F,ITIC,J61-F,ITIC,CCCCCCCCCCCCSc1ccc(-c2c3cc(-c4ccc(-c5c(F)c(F)c(-c6ccco6)c6nn(CC(CCCCCC)CCCCCCCC)nc56)o4)sc3c(-c3ccc(SCCCCCCCCCCCC)s3)c3ccsc23)s1,CCCCCCc1ccc(C2(c3ccc(CCCCCC)cc3)c3cc4c(cc3-c3sc5cc(C=C6C(=O)c7ccccc7C6=C(C#N)C#N)sc5c32)C(c2ccc(CCCCCC)cc2)(c2ccc(CCCCCC)cc2)c2c-4sc3cc(C=C4C(=O)c5ccccc5C4=C(C#N)C#N)sc23)cc1,0.97,12.22,54.900000000000006,6.51,6.5075166000000015,0.0381474654377611,,,,,,,,,,,,,,,,,-5.45,-2.91,2.54,-5.51,-3.83,1.68
5108,10.1007/s11426-017-9030-9,10.1007/s11426-017-9030-9,J61-F,ITIC,J61-F,ITIC,CCCCCCCCCCCCSc1ccc(-c2c3cc(-c4ccc(-c5c(F)c(F)c(-c6ccco6)c6nn(CC(CCCCCC)CCCCCCCC)nc56)o4)sc3c(-c3ccc(SCCCCCCCCCCCC)s3)c3ccsc23)s1,CCCCCCc1ccc(C2(c3ccc(CCCCCC)cc3)c3cc4c(cc3-c3sc5cc(C=C6C(=O)c7ccccc7C6=C(C#N)C#N)sc5c32)C(c2ccc(CCCCCC)cc2)(c2ccc(CCCCCC)cc2)c2c-4sc3cc(C=C4C(=O)c5ccccc5C4=C(C#N)C#N)sc23)cc1,0.97,13.1,54.900000000000006,7.02,6.976143,0.6247435897435776,,,,,,,,,,,,,,,,,-5.45,-2.91,2.54,-5.51,-3.83,1.68
5109,10.1007/s11426-016-0203-5,10.1007/s11426-016-0203-5,PCC-DCN,PC71BM,PCC-DCN,PC71BM,CCCCCCCCC(CCCCCCCC)n1c2ccccc2c2ccc(-c3ccc4c(c3)c3cc(/C=C/c5ccc(C=C(C#N)C#N)s5)ccc3n4-c3ccccc3)cc21,COC(=O)CCCC1(c2ccccc2)C23c4c5ccc6c7cc8c9c%10c(cc%11cc%12c%13c%14c(cc%15c%16ccc-5c2c%16c2c5c%16c%17c(c(c46)c7c9c%17c4c%10c%11c%13c4c%16c%14c%152)C513)C%12)C8,0.8,4.4,39.0,2.0,1.3728000000000002,31.35999999999999,,,1:4,,,,conventional,conventional,,,PEDOT:PSS,PEDOT:PSS,,chlorobenzene,chlorobenzene,,-5.49,-3.34,2.15,-6.1,-3.9,2.2
5110,10.1007/s11426-016-0203-5,10.1007/s11426-016-0203-5,PCC-DTA,PC71BM,PCC-DTA,PC71BM,CCCCCCCCC(CCCCCCCC)n1c2ccccc2c2ccc(-c3ccc4c(c3)c3cc(/C=C/c5ccc(C=C6C(=O)N(CC)C(=S)N(CC)C6=O)s5)ccc3n4-c3ccccc3)cc21,COC(=O)CCCC1(c2ccccc2)C23c4c5ccc6c7cc8c9c%10c(cc%11cc%12c%13c%14c(cc%15c%16ccc-5c2c%16c2c5c%16c%17c(c(c46)c7c9c%17c4c%10c%11c%13c4c%16c%14c%152)C513)C%12)C8,0.7,3.8,31.0,1.3,0.8245999999999999,36.56923076923079,,,1:4,,,,conventional,conventional,,,PEDOT:PSS,PEDOT:PSS,,chlorobenzene,chlorobenzene,,-5.5,-3.54,1.96,-6.1,-3.9,2.2
5111,10.1007/s11426-016-0203-5,10.1007/s11426-016-0203-5,PFC-DCN,PC71BM,PFC-DCN,PC71BM,CCCCCCCCC1(CCCCCCCC)c2ccccc2-c2ccc(-c3ccc4c(c3)c3cc(/C=C/c5ccc(C=C(C#N)C#N)s5)ccc3n4-c3ccccc3)cc21,COC(=O)CCCC1(c2ccccc2)C23c4c5ccc6c7cc8c9c%10c(cc%11cc%12c%13c%14c(cc%15c%16ccc-5c2c%16c2c5c%16c%17c(c(c46)c7c9c%17c4c%10c%11c%13c4c%16c%14c%152)C513)C%12)C8,0.8,3.4,35.0,1.3,0.952,26.769230769230766,,,1:4,,,,conventional,conventional,,,PEDOT:PSS,PEDOT:PSS,,chlorobenzene,chlorobenzene,,-5.5,-3.34,2.16,-6.1,-3.9,2.2
5112,10.1007/s11426-016-0203-5,10.1007/s11426-016-0203-5,PFC-DTA,PC71BM,PFC-DTA,PC71BM,CCCCCCCCC1(CCCCCCCC)c2ccccc2-c2ccc(-c3ccc4c(c3)c3cc(/C=C/c5ccc(C=C6C(=O)N(CC)C(=S)N(CC)C6=O)s5)ccc3n4-c3ccccc3)cc21,COC(=O)CCCC1(c2ccccc2)C23c4c5ccc6c7cc8c9c%10c(cc%11cc%12c%13c%14c(cc%15c%16ccc-5c2c%16c2c5c%16c%17c(c(c46)c7c9c%17c4c%10c%11c%13c4c%16c%14c%152)C513)C%12)C8,0.8,3.6,31.0,1.1,0.8928000000000001,18.83636363636363,,,1:4,,,,conventional,conventional,,,PEDOT:PSS,PEDOT:PSS,,chlorobenzene,chlorobenzene,,-5.5,-3.54,1.96,-6.1,-3.9,2.2
5117,10.1039/c8tc03409e,10.1039/c8tc03409e,PTB7-Th,PNDIT2,PTB7-Th,PNDIT2,CCCCC(CC)COC(=O)c1sc2csc(-c3cc4c(-c5ccc(CC(CC)CCCC)s5)c5sccc5c(-c5ccc(CC(CC)CCCC)s5)c4s3)c2c1F,CCCCCCCCCCC(CCCCCCCCCC)CN1C(=O)c2ccc3c4c(c(-c5ccc(-c6cccs6)s5)cc(c24)C1=O)C(=O)N(CC(CCCCCCCCCC)CCCCCCCCCC)C3=O,0.77,9.0,36.96,2.54,2.561328,0.8396850393700618,,,1.5:1,,,,ITO/PEDOT:PSS/PTB7-Th:polymer acceptor/PDINO/Al,conventional,PDINO,PDINO,PEDOT:PSS,PEDOT:PSS,100.0,chlorobenzene,chlorobenzene,,-5.39,-3.45,1.94,-5.82,-3.8,2.02
5121,10.1002/asia.201700440,10.1002/asia.201700440,PCE10,T-1,PCE10,T-1,CCCCC(CC)COC(=O)c1sc2c(-c3cc4c(-c5ccc(CC(CC)CCCC)s5)c5sccc5c(-c5ccc(CC(CC)CCCC)s5)c4s3)scc2c1F,CCCCCC(CCCCC)n1c(=O)c2ccc3c4ccc5c(=O)n(C(CCCCC)CCCCC)c(=O)c6cc7c8c(c9cc(c1=O)c2c3c9c7c4c56)C1c2ccccc2C8c2ccccc21,1.033,7.03,31.3,2.28,2.27300287,0.3068916666666577,,,1:1,,,,ITO/PEDOT:PSS/active layer/Ca/Al,conventional,Ca,Ca,PEDOT:PSS,PEDOT:PSS,,chloroform,chloroform,,-5.24,-3.66,1.58,-6.05,-3.71,2.34
5122,10.1002/asia.201700440,10.1002/asia.201700440,PCE10,T-2,PCE10,T-2,CCCCC(CC)COC(=O)c1sc2c(-c3cc4c(-c5ccc(CC(CC)CCCC)s5)c5sccc5c(-c5ccc(CC(CC)CCCC)s5)c4s3)scc2c1F,CCCCCC(CCCCC)n1c(=O)c2ccc3c4ccc5c(=O)n(C(CCCCC)CCCCC)c(=O)c6cc7c8c(c9cc(c1=O)c2c3c9c7c4c56)C1c2ccccc2C8c2c1c1cc3c(=O)n(C(CCCCC)CCCCC)c(=O)c4ccc5c6ccc7c(=O)n(C(CCCCC)CCCCC)c(=O)c8cc2c(c1c5c43)c6c78,0.96,12.8,49.2,6.04,6.045696,0.0943046357615954,,,1:1,DIO; CN,DIO+CN,0.5% DIO; 0.5% CN,ITO/PEDOT:PSS/active layer/Ca/Al,conventional,Ca,Ca,PEDOT:PSS,PEDOT:PSS,,chloroform,chloroform,,-5.24,-3.66,1.58,-6.09,-3.73,2.36
5123,10.1039/d0tc00225a,10.1039/d0tc00225a,PTB7-Th,BPTCN,PTB7-Th,BPTCN,CCCCC(CC)COC(=O)c1sc2csc(-c3cc4c(-c5ccc(CC(CC)CCCC)s5)c5sccc5c(-c5ccc(CC(CC)CCCC)s5)c4s3)c2c1F,CCCCCCCCc1cc(/C=c2/sc(=C(C#N)C#N)n(CC)c2=O)sc1-c1sc(-c2ccc(-c3sc(-c4sc(/C=c5/sc(=C(C#N)C#N)n(CC)c5=O)cc4CCCCCCCC)c4c3C(=O)N(CC(CC)CCCC)C4=O)c3nsnc23)c2c1C(=O)N(CC(CC)CCCC)C2=O,0.72,23.65,55.26,9.24,9.4096728,1.8362857142857028,,,1:1.5,DIO,DIO,,ITO/ZnO/active layer/MoO3/Ag,inverted,ZnO,ZnO,MoO3,MoO3,,chloroform,chloroform,,-5.14,-3.42,1.72,-5.38,-3.66,1.72
5141,10.1039/c6ra14537j,10.1039/c6ra14537j,P1,PC71BM,P1,PC71BM,CCCCCCCCCCCCC1(CCCCCCCCCCCC)c2ccccc2-c2ccc(-c3nc4cc5nsnc5c(-c5ccc(-c6ccc(-c7cccs7)c7nsnc67)s5)c4nc3-c3ccc4c(c3)C(CCCCCCCCCCCC)(CCCCCCCCCCCC)c3ccccc3-4)cc21,COC(=O)CCCC1(c2ccccc2)C23c4c5ccc6c7cc8c9c%10c(cc%11cc%12c%13c%14c(cc%15c%16ccc-5c2c%16c2c5c%16c%17c(c(c46)c7c9c%17c4c%10c%11c%13c4c%16c%14c%152)C513)C%12)C8,0.84,8.32,54.0,3.5,3.773952,7.827200000000012,,,1:2,,,,ITO/PEDOT:PSS/active layer/Al,conventional,,,PEDOT:PSS,PEDOT:PSS,,chlorobenzene,chlorobenzene,,-5.08,-3.81,1.27,-5.9,-3.9,2.0
5142,10.1039/c6ra14537j,10.1039/c6ra14537j,P2,PC71BM,P2,PC71BM,,COC(=O)CCCC1(c2ccccc2)C23c4c5ccc6c7cc8c9c%10c(cc%11cc%12c%13c%14c(cc%15c%16ccc-5c2c%16c2c5c%16c%17c(c(c46)c7c9c%17c4c%10c%11c%13c4c%16c%14c%152)C513)C%12)C8,0.79,9.54,56.00000000000001,4.7,4.220496000000001,10.202212765957436,,,1:2,,,,ITO/PEDOT:PSS/active layer/Al,conventional,,,PEDOT:PSS,PEDOT:PSS,,chlorobenzene,chlorobenzene,,-5.16,-3.8,1.36,-5.9,-3.9,2.0
5150,10.1021/acs.macromol.0c00459,10.1021/acs.macromol.0c00459,PBDB-T,Y6,PBDB-T,Y6,CCCCC(CC)Cc1ccc(-c2c3cc(-c4ccc(-c5sc(-c6cccs6)c6c5C(=O)c5c(CC(CC)CCCC)sc(CC(CC)CCCC)c5C6=O)s4)sc3c(-c3ccc(CC(CC)CCCC)s3)c3ccsc23)s1,CCCCCCCCCCCc1c(/C=C2\C(=O)c3cc(F)c(F)cc3C2=C(C#N)C#N)sc2c1sc1c3c4nsnc4c4c5sc6c(CCCCCCCCCCC)c(/C=C7\C(=O)c8cc(F)c(F)cc8C7=C(C#N)C#N)sc6c5n(CC(CC)CCCC)c4c3n(CC(CC)CCCC)c21,0.773,25.21,63.3,12.3,12.335479889999998,0.288454390243884,,,1:1.2,,,,,,,,,,,,,,-5.11,-3.31,1.8,-5.58,-4.23,1.35
5151,10.1021/acs.macromol.0c00459,10.1021/acs.macromol.0c00459,PDHP-Ph,Y6,PDHP-Ph,Y6,CCCCCCCCn1nc(-c2ccc(C)cc2)c2c(-c3cccs3)sc(-c3ccc(-c4cc5c(-c6ccc(CC(CC)CCCC)s6)c6sccc6c(-c6ccc(CC(CC)CCCC)s6)c5s4)s3)c2c1=O,CCCCCCCCCCCc1c(/C=C2\C(=O)c3cc(F)c(F)cc3C2=C(C#N)C#N)sc2c1sc1c3c4nsnc4c4c5sc6c(CCCCCCCCCCC)c(/C=C7\C(=O)c8cc(F)c(F)cc8C7=C(C#N)C#N)sc6c5n(CC(CC)CCCC)c4c3n(CC(CC)CCCC)c21,0.816,12.8,57.49999999999999,6.0,6.00576,0.0960000000000071,,,1:1.2,,,,,,,,,,,,,,-5.23,-3.21,2.02,-5.58,-4.23,1.35
5152,10.1021/acs.macromol.0c00459,10.1021/acs.macromol.0c00459,PDHP-Th,Y6,PDHP-Th,Y6,CCCCCCCCn1nc(-c2ccc(C)s2)c2c(-c3cccs3)sc(-c3ccc(-c4cc5c(-c6ccc(CC(CC)CCCC)s6)c6sccc6c(-c6ccc(CC(CC)CCCC)s6)c5s4)s3)c2c1=O,CCCCCCCCCCCc1c(/C=C2\C(=O)c3cc(F)c(F)cc3C2=C(C#N)C#N)sc2c1sc1c3c4nsnc4c4c5sc6c(CCCCCCCCCCC)c(/C=C7\C(=O)c8cc(F)c(F)cc8C7=C(C#N)C#N)sc6c5n(CC(CC)CCCC)c4c3n(CC(CC)CCCC)c21,0.826,16.74,46.0,6.4,6.360530399999999,0.616712500000019,,,1:1.2,,,,,,,,,,,,,,-5.31,-3.42,1.89,-5.58,-4.23,1.35
5153,10.1002/adfm.201707493,10.1002/adfm.201707493,PTB7-Th,Meta-TrBRCN,PTB7-Th,Meta-TrBRCN,CCCCC(CC)COC(=O)c1sc2csc(-c3cc4c(-c5ccc(CC(CC)CCCC)s5)c5sccc5c(-c5ccc(CC(CC)CCCC)s5)c4s3)c2c1F,CCCCC1(CCCC)c2cc(-c3ccc(/C=c4\sc(=C(C#N)C#N)n(CC)c4=O)c4nsnc34)ccc2-c2c1c1c(c3c2C(CCCC)(CCCC)c2cc(-c4ccc(/C=c5\sc(=C(C#N)C#N)n(CC)c5=O)c5nsnc45)ccc2-3)C(CCCC)(CCCC)c2cc(-c3ccc(/C=c4\sc(=C(C#N)C#N)n(CC)c4=O)c4nsnc34)ccc2-1,0.93,12.73,54.7,6.12,6.475878300000001,5.815004901960793,,,0.8:1,DIO,DIO,,ITO/ZnO/active layer/MoO3/Al,inverted,ZnO,ZnO,MoO3,MoO3,100.0,CB,chlorobenzene,,-5.27,-3.55,1.72,-5.95,-3.72,2.23
5154,10.1002/adfm.201707493,10.1002/adfm.201707493,PTB7-Th,Para-TrBRCN,PTB7-Th,Para-TrBRCN,CCCCC(CC)COC(=O)c1sc2csc(-c3cc4c(-c5ccc(CC(CC)CCCC)s5)c5sccc5c(-c5ccc(CC(CC)CCCC)s5)c4s3)c2c1F,CCCCC1(CCCC)c2ccc(-c3ccc(/C=c4\sc(=C(C#N)C#N)n(CC)c4=O)c4nsnc34)cc2-c2c1c1c(c3c2C(CCCC)(CCCC)c2cc(-c4ccc(/C=c5\sc(=C(C#N)C#N)n(CC)c5=O)c5nsnc45)ccc2-3)C(CCCC)(CCCC)c2ccc(-c3ccc(/C=c4\sc(=C(C#N)C#N)n(CC)c4=O)c4nsnc34)cc2-1,0.94,10.46,51.9,4.93,5.1030156,3.5094442190669426,,,0.8:1,DIO,DIO,,ITO/ZnO/active layer/MoO3/Al,inverted,ZnO,ZnO,MoO3,MoO3,100.0,CB,chlorobenzene,,-5.27,-3.55,1.72,-5.98,-3.71,2.27
5161,10.1088/0022-3727/44/36/365101,10.1088/0022-3727/44/36/365101,P3HT,PC61BM,P3HT,PC61BM,CCCCCCc1ccsc1,COC(=O)CCCC1(c2ccccc2)C23c4c5c6c7c8c9c(c%10c%11c2c2c%12c4c4c%13c5c5c7c7c8c8c%14c9c%10c9c%10c%11c2c2c%11c%12c4c4c%12c%13c5c5c7c7c8c8c%14c9c9c%10c2c2c%11c4c4c%12c5c7c5c8c9c2c45)C613,0.58,7.92,60.0,2.76,2.75616,0.139130434782603,,,,,,,,,,,,,,,,,-5.2,-3.3,1.9,-6.1,-3.7,2.4
5170,10.1016/j.nanoen.2017.07.047,10.1016/j.nanoen.2017.07.047,PBPD-Th,ITIC,PBPD-Th,ITIC,CCCCC(CC)COc1cccc(-c2c3cc(-c4ccc(-c5sc(-c6cccs6)c6c5C(=O)c5c(CC(CC)CCCC)sc(CC(CC)CCCC)c5C6=O)s4)sc3c(-c3cccc(OCC(CC)CCCC)c3)c3ccsc23)c1,CCCCCCc1ccc(C2(c3ccc(CCCCCC)cc3)c3cc4c(cc3-c3sc5cc(C=C6C(=O)c7ccccc7C6=C(C#N)C#N)sc5c32)C(c2ccc(CCCCCC)cc2)(c2ccc(CCCCCC)cc2)c2c-4sc3cc(C=C4C(=O)c5ccccc5C4=C(C#N)C#N)sc23)cc1,1.03,12.0,48.0,6.1,5.932799999999999,2.740983606557381,,,1:1,,,,conventional,conventional,,,,,,o-DCB,o-DCB,,-5.42,-3.36,2.06,-5.6,-3.85,1.75
5171,10.1016/j.nanoen.2017.07.047,10.1016/j.nanoen.2017.07.047,PBPD-Th,ITIC,PBPD-Th,ITIC,CCCCC(CC)COc1cccc(-c2c3cc(-c4ccc(-c5sc(-c6cccs6)c6c5C(=O)c5c(CC(CC)CCCC)sc(CC(CC)CCCC)c5C6=O)s4)sc3c(-c3cccc(OCC(CC)CCCC)c3)c3ccsc23)c1,CCCCCCc1ccc(C2(c3ccc(CCCCCC)cc3)c3cc4c(cc3-c3sc5cc(C=C6C(=O)c7ccccc7C6=C(C#N)C#N)sc5c32)C(c2ccc(CCCCCC)cc2)(c2ccc(CCCCCC)cc2)c2c-4sc3cc(C=C4C(=O)c5ccccc5C4=C(C#N)C#N)sc23)cc1,1.0,12.5,48.0,6.1,6.0,1.6393442622950762,,,1:1.25,,,,conventional,conventional,,,,,,o-DCB,o-DCB,,-5.42,-3.36,2.06,-5.6,-3.85,1.75
5172,10.1016/j.nanoen.2017.07.047,10.1016/j.nanoen.2017.07.047,PBPD-Th,ITIC,PBPD-Th,ITIC,CCCCC(CC)COc1cccc(-c2c3cc(-c4ccc(-c5sc(-c6cccs6)c6c5C(=O)c5c(CC(CC)CCCC)sc(CC(CC)CCCC)c5C6=O)s4)sc3c(-c3cccc(OCC(CC)CCCC)c3)c3ccsc23)c1,CCCCCCc1ccc(C2(c3ccc(CCCCCC)cc3)c3cc4c(cc3-c3sc5cc(C=C6C(=O)c7ccccc7C6=C(C#N)C#N)sc5c32)C(c2ccc(CCCCCC)cc2)(c2ccc(CCCCCC)cc2)c2c-4sc3cc(C=C4C(=O)c5ccccc5C4=C(C#N)C#N)sc23)cc1,1.0,12.1,50.0,6.2,6.05,2.419354838709684,,,1:1.5,,,,conventional,conventional,,,,,,o-DCB,o-DCB,,-5.42,-3.36,2.06,-5.6,-3.85,1.75
5187,10.1021/am403964p,10.1021/am403964p,P3HT,PC61BM,P3HT,PC61BM,CCCCCCc1ccsc1,COC(=O)CCCC1(c2ccccc2)C23c4c5c6c7c8c9c(c%10c%11c2c2c%12c4c4c%13c5c5c7c7c8c8c%14c9c%10c9c%10c%11c2c2c%11c%12c4c4c%12c%13c5c5c7c7c8c8c%14c9c9c%10c2c2c%11c4c4c%12c5c7c5c8c9c2c45)C613,0.76,4.74,35.0,1.26,1.26084,0.0666666666666628,,,,,,,,,,,,,,,,,-5.2,-3.3,1.9,-6.1,-3.7,2.4
5188,10.1021/acs.chemmater.9b02355,10.1021/acs.chemmater.9b02355,J71,H2FCN-C16,J71,H2FCN-C16,CCCCCCCCC(CCCCCC)Cn1nc2c(-c3cccs3)c(F)c(F)c(-c3ccc(-c4cc5c(-c6ccc([Si](CCC)(CCC)CCC)s6)c6sccc6c(-c6ccc([Si](CCC)(CCC)CCC)s6)c5s4)s3)c2n1,CCCCCCCCC(CCCCCC)Cn1c2cc3c(cc2c2cc4c(cc21)-c1sc(/C=C2\C(=O)c5cc(F)c(F)cc5C2=C(C#N)C#N)cc1C4(c1ccc(CCCCCC)cc1)c1ccc(CCCCCC)cc1)C(c1ccc(CCCCCC)cc1)(c1ccc(CCCCCC)cc1)c1cc(/C=C2\C(=O)c4cc(F)c(F)cc4C2=C(C#N)C#N)sc1-3,0.9,18.64,66.2,11.1,11.105712,0.0514594594594669,,,1:1 w/w,,,,,PSC,ZnO,,MoO3,,,chloroform,,160.0,-5.35,-3.4,1.95,-5.95,-3.99,1.96
5189,10.1021/acs.chemmater.9b02355,10.1021/acs.chemmater.9b02355,J71,HCN-C16,J71,HCN-C16,CCCCCCCCC(CCCCCC)Cn1nc2c(-c3cccs3)c(F)c(F)c(-c3ccc(-c4cc5c(-c6ccc([Si](CCC)(CCC)CCC)s6)c6sccc6c(-c6ccc([Si](CCC)(CCC)CCC)s6)c5s4)s3)c2n1,CCCCCCCCC(CCCCCC)Cn1c2cc3c(cc2c2cc4c(cc21)-c1sc(/C=C2\C(=O)c5ccccc5C2=C(C#N)C#N)cc1C4(c1ccc(CCCCCC)cc1)c1ccc(CCCCCC)cc1)C(c1ccc(CCCCCC)cc1)(c1ccc(CCCCCC)cc1)c1cc(/C=C2\C(=O)c4ccccc4C2=C(C#N)C#N)sc1-3,1.03,12.08,42.1,5.24,5.238250400000001,0.0333893129770847,,,1:1 w/w,,,,,PSC,ZnO,,MoO3,,,chloroform,,160.0,-5.35,-3.4,1.95,-5.63,-3.57,2.06
5190,10.1021/acs.chemmater.9b02355,10.1021/acs.chemmater.9b02355,J71,HCN-C8,J71,HCN-C8,CCCCCCCCC(CCCCCC)Cn1nc2c(-c3cccs3)c(F)c(F)c(-c3ccc(-c4cc5c(-c6ccc([Si](CCC)(CCC)CCC)s6)c6sccc6c(-c6ccc([Si](CCC)(CCC)CCC)s6)c5s4)s3)c2n1,CCCCCCCCn1c2cc3c(cc2c2cc4c(cc21)-c1sc(/C=C2\C(=O)c5ccccc5C2=C(C#N)C#N)cc1C4(c1ccc(CCCCCC)cc1)c1ccc(CCCCCC)cc1)C(c1ccc(CCCCCC)cc1)(c1ccc(CCCCCC)cc1)c1cc(/C=C2\C(=O)c4ccccc4C2=C(C#N)C#N)sc1-3,1.02,5.81,37.6,2.23,2.2282512,0.0784215246636818,,,1:1,,,,ITO/ZnO/active layer/MoO3/Ag,inverted,ZnO,,MoO3,,,chloroform,,160.0,-5.35,-3.4,1.95,-5.63,-3.54,2.09
5194,10.1002/aenm.202001408,10.1002/aenm.202001408,PM6,PT-IDTIC,PM6,PT-IDTIC,COC(=O)C(C)(C)c1cc(C)cc(-c2sc3c4sc5cc(/C=C6/C(=O)c7cc(F)cc(c7)C(=O)/C6=C\c6cc(C(C)(C)C(=O)OC)c(-c7cc(C)cc(C(C)(C)C(=O)OC)c7)s6)sc5c4c(C(C)(C)C(=O)OC)ccc2-3)c1,CCCCCCCCCCCCCCCCC1(CCCCCCCCCCCCCCCC)c2cc3c(cc2-c2sc(/C=C4\C(=O)c5ccccc5C4=C(C#N)C#N)cc21)C(CCCCCCCCCCCCCCCC)(CCCCCCCCCCCCCCCC)c1cc(/C=C2\C(=O)c4cc(-c5cccs5)ccc4C2=C(C#N)C#N)sc1-3,0.94,15.48,66.0,9.65,9.603792,0.4788393782383422,,,8:5.3 mg/mL,,,,conventional,conventional,PFN,PFN,PEDOT:PSS,PEDOT:PSS,,chloroform,chloroform,,-5.54,-3.65,1.89,-5.79,-3.87,1.92
5195,10.1002/aenm.202001408,10.1002/aenm.202001408,PM6,PT-IDTTIC,PM6,PT-IDTTIC,COC(=O)C(C)(C)c1cc(C)cc(-c2sc3c4sc5cc(/C=C6/C(=O)c7cc(F)cc(c7)C(=O)/C6=C\c6cc(C(C)(C)C(=O)OC)c(-c7cc(C)cc(C(C)(C)C(=O)OC)c7)s6)sc5c4c(C(C)(C)C(=O)OC)ccc2-3)c1,CCCCCCCCCCCCCCCCC1(CCCCCCCCCCCCCCCC)c2cc3c(cc2-c2sc4cc(/C=C5\C(=O)c6ccccc6C5=C(C#N)C#N)sc4c21)C(CCCCCCCCCCCCCCCC)(CCCCCCCCCCCCCCCC)c1c-3sc2cc(/C=C3\C(=O)c4cc(-c5cccs5)ccc4C3=C(C#N)C#N)sc12,0.97,17.96,67.0,11.69,11.672204,0.1522326775021436,,,8:5.3 mg/mL,,,,conventional,conventional,PFN,PFN,PEDOT:PSS,PEDOT:PSS,,chloroform,chloroform,,-5.54,-3.65,1.89,-5.59,-3.86,1.73
5200,10.1039/c4ta06140c,10.1039/c4ta06140c,P9,PC61BM,P9,PC61BM,CCCCCCCCCCCCCCCCCCCCOc1ccsc1-c1nc2sc(-c3sc(-c4cc5c(C#C[Si](C(C)C)(C(C)C)C(C)C)c6occc6c(C#C[Si](C(C)C)(C(C)C)C(C)C)c5o4)cc3OCCCCCCCCCCCCCCCCCCCC)nc2s1,COC(=O)CCCC1(c2ccccc2)C23c4c5c6c7c8c9c(c%10c%11c2c2c%12c4c4c%13c5c5c7c7c8c8c%14c9c%10c9c%10c%11c2c2c%11c%12c4c4c%12c%13c5c5c7c7c8c8c%14c9c9c%10c2c2c%11c4c4c%12c5c7c5c8c9c2c45)C613,0.83,6.12,45.4,2.29,2.3061384,0.7047336244541483,,,1:2,,,,,,,,,,,,,,-5.31,-3.61,1.7,-6.1,-3.7,2.4
5201,10.1039/c4ta06140c,10.1039/c4ta06140c,P9,PC71BM,P9,PC71BM,CCCCCCCCCCCCCCCCCCCCOc1ccsc1-c1nc2sc(-c3sc(-c4cc5c(C#C[Si](C(C)C)(C(C)C)C(C)C)c6occc6c(C#C[Si](C(C)C)(C(C)C)C(C)C)c5o4)cc3OCCCCCCCCCCCCCCCCCCCC)nc2s1,COC(=O)CCCC1(c2ccccc2)C23c4c5ccc6c7cc8c9c%10c(cc%11cc%12c%13c%14c(cc%15c%16ccc-5c2c%16c2c5c%16c%17c(c(c46)c7c9c%17c4c%10c%11c%13c4c%16c%14c%152)C513)C%12)C8,0.8,7.51,43.8,2.63,2.631504,0.0571863117870787,,,1:2,,,,,,,,,,,,,,-5.31,-3.61,1.7,-5.9,-3.9,2.0
5202,10.1021/acsami.0c03842,10.1021/acsami.0c03842,PBDB-T,i-cc34,PBDB-T,i-cc34,CCCCC(CC)Cc1ccc(-c2c3cc(-c4ccc(-c5sc(-c6cccs6)c6c5C(=O)c5c(CC(CC)CCCC)sc(CC(CC)CCCC)c5C6=O)s4)sc3c(-c3ccc(CC(CC)CCCC)s3)c3ccsc23)s1,CCCCCCc1ccc(C2(c3ccc(CCCCCC)cc3)c3cc4c(cc3-c3sc(-c5scc(/C=C6\C(=O)c7cscc7C6=C(C#N)C#N)c5OCC(CC)CCCC)cc32)C(c2ccc(CCCCCC)cc2)(c2ccc(CCCCCC)cc2)c2cc(-c3scc(/C=C5\C(=O)c6cscc6C5=C(C#N)C#N)c3OCC(CC)CCCC)sc2-4)cc1,0.96,15.46,63.0,9.35,9.350208,0.0022245989304882,,,1:1,,,,inverted,inverted,,,,,,,,150.0,-5.26,-3.16,2.1,-5.39,-3.75,1.64
5223,10.1039/c3py01436c,10.1039/c3py01436c,PCTClP,PC61BM,PCTClP,PC61BM,CCCCCCCCCCOc1c(OCCCCCCCCCC)c(-c2ccc(-c3ccc4c5ccccc5n(C(CCCCCCCC)CCCCCCCC)c4c3)s2)c2nc3cc(Cl)c(Cl)cc3nc2c1-c1cccs1,COC(=O)CCCC1(c2ccccc2)C23c4c5c6c7c8c9c(c%10c%11c2c2c%12c4c4c%13c5c5c7c7c8c8c%14c9c%10c9c%10c%11c2c2c%11c%12c4c4c%12c%13c5c5c7c7c8c8c%14c9c9c%10c2c2c%11c4c4c%12c5c7c5c8c9c2c45)C613,0.95,4.79,43.0,1.92,1.956715,1.9122395833333248,,,,,,,,,,,,,,,,,-5.41,-3.71,1.7,-6.1,-3.7,2.4
5224,10.1039/c3py01436c,10.1039/c3py01436c,PCTP,PC61BM,PCTP,PC61BM,CCCCCCCCCCOc1c(OCCCCCCCCCC)c(-c2ccc(-c3ccc4c5ccccc5n(C(CCCCCCCC)CCCCCCCC)c4c3)s2)c2nc3ccccc3nc2c1-c1cccs1,COC(=O)CCCC1(c2ccccc2)C23c4c5c6c7c8c9c(c%10c%11c2c2c%12c4c4c%13c5c5c7c7c8c8c%14c9c%10c9c%10c%11c2c2c%11c%12c4c4c%12c%13c5c5c7c7c8c8c%14c9c9c%10c2c2c%11c4c4c%12c5c7c5c8c9c2c45)C613,0.85,4.26,43.0,1.51,1.5570299999999997,3.11456953642382,,,,,,,,,,,,,,,,,-5.3,-3.49,1.81,-6.1,-3.7,2.4
5225,10.1039/c3py01436c,10.1039/c3py01436c,PCTClP,PC71BM,PCTClP,PC71BM,CCCCCCCCCCOc1c(OCCCCCCCCCC)c(-c2ccc(-c3ccc4c5ccccc5n(C(CCCCCCCC)CCCCCCCC)c4c3)s2)c2nc3cc(Cl)c(Cl)cc3nc2c1-c1cccs1,COC(=O)CCCC1(c2ccccc2)C23c4c5ccc6c7cc8c9c%10c(cc%11cc%12c%13c%14c(cc%15c%16ccc-5c2c%16c2c5c%16c%17c(c(c46)c7c9c%17c4c%10c%11c%13c4c%16c%14c%152)C513)C%12)C8,0.92,7.61,41.0,2.85,2.8704920000000005,0.7190175438596631,,,,,,,,,,,,,,,,,-5.41,-3.71,1.7,-5.9,-3.9,2.0
5226,10.1039/c3py01436c,10.1039/c3py01436c,PCTP,PC71BM,PCTP,PC71BM,CCCCCCCCCCOc1c(OCCCCCCCCCC)c(-c2ccc(-c3ccc4c5ccccc5n(C(CCCCCCCC)CCCCCCCC)c4c3)s2)c2nc3ccccc3nc2c1-c1cccs1,COC(=O)CCCC1(c2ccccc2)C23c4c5ccc6c7cc8c9c%10c(cc%11cc%12c%13c%14c(cc%15c%16ccc-5c2c%16c2c5c%16c%17c(c(c46)c7c9c%17c4c%10c%11c%13c4c%16c%14c%152)C513)C%12)C8,0.87,7.48,39.0,2.51,2.537964,1.1141035856573835,,,,,,,,,,,,,,,,,-5.3,-3.49,1.81,-5.9,-3.9,2.0
5237,10.1002/aenm.201700746,10.1002/aenm.201700746,J81,ITIC,J81,ITIC,CCCCCCCCC(CCCCCC)Cn1nc2c(-c3cccs3)c(F)c(F)c(-c3ccc(-c4cc5c(-c6ccc([Si](CCC)(CCC)CCC)s6)c6occc6c(-c6ccc([Si](CCC)(CCC)CCC)s6)c5o4)s3)c2n1,CCCCCCc1ccc(C2(c3ccc(CCCCCC)cc3)c3cc4c(cc3-c3sc5cc(C=C6C(=O)c7ccccc7C6=C(C#N)C#N)sc5c32)C(c2ccc(CCCCCC)cc2)(c2ccc(CCCCCC)cc2)c2c-4sc3cc(C=C4C(=O)c5ccccc5C4=C(C#N)C#N)sc23)cc1,0.94,13.96,61.16,8.03,8.02565984,0.0540493150684922,,,1:1,,,,ITO/PEDOT:PSS/active layer/PDINO/Al,conventional,PDINO,PDINO,PEDOT:PSS,PEDOT:PSS,,chloroform,chloroform,,-5.43,-2.98,2.45,-5.51,-3.84,1.67
5238,10.1002/aenm.201700746,10.1002/aenm.201700746,J81,m-ITIC,J81,m-ITIC,CCCCCCCCC(CCCCCC)Cn1nc2c(-c3cccs3)c(F)c(F)c(-c3ccc(-c4cc5c(-c6ccc([Si](CCC)(CCC)CCC)s6)c6occc6c(-c6ccc([Si](CCC)(CCC)CCC)s6)c5o4)s3)c2n1,CCCCCCc1cccc(C2(c3cccc(CCCCCC)c3)c3cc4c(cc3-c3sc5cc(C=C6C(=O)c7ccccc7C6=C(C#N)C#N)sc5c32)C(c2cccc(CCCCCC)c2)(c2cccc(CCCCCC)c2)c2c-4sc3cc(C=C4C(=O)c5ccccc5C4=C(C#N)C#N)sc23)c1,0.95,14.62,51.9,7.21,7.208390999999999,0.0223162274618735,,,1:1,,,,ITO/PEDOT:PSS/active layer/PDINO/Al,conventional,PDINO,PDINO,PEDOT:PSS,PEDOT:PSS,,chloroform,chloroform,,-5.43,-2.98,2.45,-5.52,-3.82,1.7
5239,10.1002/asia.201801669,10.1002/asia.201801669,PBDB-T,BTTFIC,PBDB-T,BTTFIC,CCCCC(CC)Cc1ccc(-c2c3cc(-c4ccc(-c5sc(-c6cccs6)c6c5C(=O)c5c(CC(CC)CCCC)sc(CC(CC)CCCC)c5C6=O)s4)sc3c(-c3ccc(CC(CC)CCCC)s3)c3ccsc23)s1,CCCCCCCCC1(CCCCCCCC)c2cc3c(cc2-c2cc4c(cc21)-c1sc2cc(/C=C5\C(=O)c6ccccc6C5=C(C#N)C#N)sc2c1C4(CCCCCCCC)CCCCCCCC)C(CCCCCCCC)(CCCCCCCC)c1c-3sc2cc(/C=C3\C(=O)c4ccccc4C3=C(C#N)C#N)sc12,0.93,17.52,53.900000000000006,8.78,8.782250400000002,0.025630979498895,,,1.5:1,,,,inverted,inverted,ZnO,ZnO,MoO3,MoO3,106.0,o-DCB,o-DCB,130.0,-5.33,-2.92,2.41,-5.56,-3.95,1.61
5240,10.1002/asia.201801669,10.1002/asia.201801669,PTB7-Th,BTTFIC,PTB7-Th,BTTFIC,CCCCC(CC)COC(=O)c1sc2csc(-c3cc4c(-c5ccc(CC(CC)CCCC)s5)c5sccc5c(-c5ccc(CC(CC)CCCC)s5)c4s3)c2c1F,CCCCCCCCC1(CCCCCCCC)c2cc3c(cc2-c2cc4c(cc21)-c1sc2cc(/C=C5\C(=O)c6ccccc6C5=C(C#N)C#N)sc2c1C4(CCCCCCCC)CCCCCCCC)C(CCCCCCCC)(CCCCCCCC)c1c-3sc2cc(/C=C3\C(=O)c4ccccc4C3=C(C#N)C#N)sc12,0.869,17.22,54.0,8.18,8.0806572,1.2144596577017177,,,1:2,,,,inverted,inverted,ZnO,ZnO,MoO3,MoO3,101.0,o-DCB,o-DCB,,-5.24,-3.66,1.58,-5.56,-3.95,1.61
5290,10.1021/acs.jpcc.6b05216,10.1021/acs.jpcc.6b05216,PDTS-DTffBT-H,PC71BM,PDTS-DTffBT,PC71BM,CCCCCCc1csc(-c2c(F)c(F)c(-c3cc(CCCCCC)c(-c4cc5c(s4)-c4sccc4[Si]5(CC(CC)CCCC)CC(CC)CCCC)s3)c3nsnc23)c1,COC(=O)CCCC1(c2ccccc2)C23c4c5ccc6c7cc8c9c%10c(cc%11cc%12c%13c%14c(cc%15c%16ccc-5c2c%16c2c5c%16c%17c(c(c46)c7c9c%17c4c%10c%11c%13c4c%16c%14c%152)C513)C%12)C8,0.67,14.89,62.31,6.33,6.21623253,1.797274407582938,,,1:2,DIO,DIO,,ITO/PEDOT:PSS/active layer/LiF/Al,conventional,LiF,LiF,PEDOT:PSS,PEDOT:PSS,95.0,DCB,o-DCB,120.0,-5.25,-3.65,1.6,-5.9,-3.9,2.0
5291,10.1021/acs.jpcc.6b05216,10.1021/acs.jpcc.6b05216,PDTS-DTffBT-L,PC71BM,PDTS-DTffBT,PC71BM,CCCCCCc1csc(-c2c(F)c(F)c(-c3cc(CCCCCC)c(-c4cc5c(s4)-c4sccc4[Si]5(CC(CC)CCCC)CC(CC)CCCC)s3)c3nsnc23)c1,COC(=O)CCCC1(c2ccccc2)C23c4c5ccc6c7cc8c9c%10c(cc%11cc%12c%13c%14c(cc%15c%16ccc-5c2c%16c2c5c%16c%17c(c(c46)c7c9c%17c4c%10c%11c%13c4c%16c%14c%152)C513)C%12)C8,0.83,5.75,51.41,2.45,2.45354225,0.1445816326530509,,,1:2,DIO,DIO,,ITO/PEDOT:PSS/active layer/LiF/Al,conventional,LiF,LiF,PEDOT:PSS,PEDOT:PSS,95.0,DCB,o-DCB,120.0,-5.37,-3.7,1.67,-5.9,-3.9,2.0
5292,10.1021/acs.jpcc.6b05216,10.1021/acs.jpcc.6b05216,PDTS-DTffBT-M,PC71BM,PDTS-DTffBT,PC71BM,CCCCCCc1csc(-c2c(F)c(F)c(-c3cc(CCCCCC)c(-c4cc5c(s4)-c4sccc4[Si]5(CC(CC)CCCC)CC(CC)CCCC)s3)c3nsnc23)c1,COC(=O)CCCC1(c2ccccc2)C23c4c5ccc6c7cc8c9c%10c(cc%11cc%12c%13c%14c(cc%15c%16ccc-5c2c%16c2c5c%16c%17c(c(c46)c7c9c%17c4c%10c%11c%13c4c%16c%14c%152)C513)C%12)C8,0.72,12.01,59.63,5.16,5.156325359999999,0.0712139534883862,,,1:2,DIO,DIO,,ITO/PEDOT:PSS/active layer/LiF/Al,conventional,LiF,LiF,PEDOT:PSS,PEDOT:PSS,95.0,DCB,o-DCB,120.0,-5.28,-3.66,1.62,-5.9,-3.9,2.0
5298,10.1016/j.synthmet.2017.12.005,10.1016/j.synthmet.2017.12.005,P3HT,IDT-CA,P3HT,IDT-CA,CCCCCCc1ccsc1,CCCCCCc1ccc(C2(c3ccc(CCCCCC)cc3)c3cc4c(cc3-c3sc(-c5ccc(/C=C(\C#N)C(=O)OCC)c6nsnc56)cc32)C(c2ccc(CCCCCC)cc2)(c2ccc(CCCCCC)cc2)c2cc(-c3ccc(/C=C(\C#N)C(=O)OCC)c5nsnc35)sc2-4)cc1,0.82,7.05,50.0,2.83,2.8905000000000003,2.13780918727916,,,1:0.8,,,,ITO/PEDOT:PSS/donor:acceptor/Ca/Al,conventional,Ca,Ca,PEDOT:PSS,PEDOT:PSS,100.0,chlorobenzene,chlorobenzene,,-4.94,-3.06,1.88,-5.59,-3.64,1.95
5299,10.1016/j.synthmet.2017.12.005,10.1016/j.synthmet.2017.12.005,P3HT,IDT-RCN,P3HT,IDT-RCN,CCCCCCc1ccsc1,CCCCCCc1ccc(C2(c3ccc(CCCCCC)cc3)c3cc4c(cc3-c3sc(-c5ccc(C=c6sc(=C(C#N)C#N)n(CC)c6=O)c6nsnc56)cc32)C(c2ccc(CCCCCC)cc2)(c2ccc(CCCCCC)cc2)c2cc(-c3ccc(C=c5sc(=C(C#N)C#N)n(CC)c5=O)c5nsnc35)sc2-4)cc1,0.67,6.42,52.0,2.15,2.236728,4.033860465116276,,,1:0.8,,,,ITO/PEDOT:PSS/donor:acceptor/Ca/Al,conventional,Ca,Ca,PEDOT:PSS,PEDOT:PSS,100.0,chlorobenzene,chlorobenzene,,-4.94,-3.06,1.88,-5.62,-3.75,1.87
5302,10.1039/c5ta07688a,10.1039/c5ta07688a,P3HT,PC61BM,P3HT,PC61BM,CCCCCCc1ccsc1,COC(=O)CCCC1(c2ccccc2)C23c4c5c6c7c8c9c(c%10c%11c2c2c%12c4c4c%13c5c5c7c7c8c8c%14c9c%10c9c%10c%11c2c2c%11c%12c4c4c%12c%13c5c5c7c7c8c8c%14c9c9c%10c2c2c%11c4c4c%12c5c7c5c8c9c2c45)C613,0.613,8.2,66.60000000000001,3.4,3.3477156000000003,1.5377764705882224,,,,,,,,,,,,,,,,,-5.2,-3.3,1.9,-5.66,-3.09,2.57
5306,10.1007/s11426-018-9252-9,10.1007/s11426-018-9252-9,PBDB-T,IDT-IC,PBDB-T,IDT-IC,CCCCC(CC)Cc1ccc(-c2c3cc(-c4ccc(-c5sc(-c6cccs6)c6c5C(=O)c5c(CC(CC)CCCC)sc(CC(CC)CCCC)c5C6=O)s4)sc3c(-c3ccc(CC(CC)CCCC)s3)c3ccsc23)s1,CCCCCCc1ccc(C2(c3ccc(CCCCCC)cc3)c3cc4c(cc3-c3sc(/C=C5\C(=O)c6ccccc6C5=C(C#N)C#N)cc32)C(c2ccc(CCCCCC)cc2)(c2ccc(CCCCCC)cc2)c2cc(/C=C3\C(=O)c5ccccc5C3=C(C#N)C#N)sc2-4)cc1,0.83,10.54,49.0,4.34,4.286618,1.230000000000001,,,,,,,,,,,,,,,,,-5.33,-3.53,1.8,-5.78,-3.84,1.94
5307,10.1007/s11426-018-9252-9,10.1007/s11426-018-9252-9,PBDB-T,IDT-IC-B,PBDB-T,IDT-IC-B,CCCCC(CC)Cc1ccc(-c2c3cc(-c4ccc(-c5sc(-c6cccs6)c6c5C(=O)c5c(CC(CC)CCCC)sc(CC(CC)CCCC)c5C6=O)s4)sc3c(-c3ccc(CC(CC)CCCC)s3)c3ccsc23)s1,CCCCCCc1ccc(C2(c3ccc(CCCCCC)cc3)c3cc4c(cc3-c3sc(/C=C5\C(=O)c6cc(-c7ccccc7)ccc6C5=C(C#N)C#N)cc32)C(c2ccc(CCCCCC)cc2)(c2ccc(CCCCCC)cc2)c2cc(/C=C3\C(=O)c5cc(-c6ccccc6)ccc5C3=C(C#N)C#N)sc2-4)cc1,0.86,13.5,65.0,7.53,7.5465,0.2191235059760921,,,,,,,,,,,,,,,,,-5.33,-3.53,1.8,-5.75,-3.92,1.83
5308,10.1007/s11426-018-9252-9,10.1007/s11426-018-9252-9,PBDB-T,IDT-IC-T,PBDB-T,IDT-IC-T,CCCCC(CC)Cc1ccc(-c2c3cc(-c4ccc(-c5sc(-c6cccs6)c6c5C(=O)c5c(CC(CC)CCCC)sc(CC(CC)CCCC)c5C6=O)s4)sc3c(-c3ccc(CC(CC)CCCC)s3)c3ccsc23)s1,CCCCCCc1ccc(C2(c3ccc(CCCCCC)cc3)c3cc4c(cc3-c3sc(/C=C5\C(=O)c6cc(-c7cccs7)ccc6C5=C(C#N)C#N)cc32)C(c2ccc(CCCCCC)cc2)(c2ccc(CCCCCC)cc2)c2cc(/C=C3\C(=O)c5cc(-c6cccs6)ccc5C3=C(C#N)C#N)sc2-4)cc1,0.85,14.9,62.0,7.79,7.852299999999999,0.799743260590484,,,,,,,,,,,,,,,,,-5.33,-3.53,1.8,-5.72,-3.91,1.81
5309,10.1039/c6ra07951b,10.1039/c6ra07951b,PBDTO-fDTBO,PC71BM,PBDTO-fDTBO,PC71BM,CCCCCCCCCCC(CCCCCCCC)COc1c2cc(-c3cc4c5nonc5c5ccsc5c4s3)sc2c(OCC(CCCCCCCC)CCCCCCCCCC)c2ccsc12,COC(=O)CCCC1(c2ccccc2)C23c4c5ccc6c7cc8c9c%10c(cc%11cc%12c%13c%14c(cc%15c%16ccc-5c2c%16c2c5c%16c%17c(c(c46)c7c9c%17c4c%10c%11c%13c4c%16c%14c%152)C513)C%12)C8,1.0,3.3,41.38,1.25,1.36554,9.243199999999998,,,,,,,,,,,,,,,,,-5.56,-3.57,1.99,-5.9,-3.9,2.0
5310,10.1039/c6ra07951b,10.1039/c6ra07951b,PBDTO-fDTBO,PC71BM,PBDTO-fDTBO,PC71BM,CCCCCCCCCCC(CCCCCCCC)COc1c2cc(-c3cc4c5nonc5c5ccsc5c4s3)sc2c(OCC(CCCCCCCC)CCCCCCCCCC)c2ccsc12,COC(=O)CCCC1(c2ccccc2)C23c4c5ccc6c7cc8c9c%10c(cc%11cc%12c%13c%14c(cc%15c%16ccc-5c2c%16c2c5c%16c%17c(c(c46)c7c9c%17c4c%10c%11c%13c4c%16c%14c%152)C513)C%12)C8,1.03,3.78,43.66,1.55,1.69985844,9.668286451612891,,,,,,,,,,,,,,,,,-5.56,-3.57,1.99,-5.9,-3.9,2.0
5311,10.1039/c6ra07951b,10.1039/c6ra07951b,PBDTO-fDTBO,PC71BM,PBDTO-fDTBO,PC71BM,CCCCCCCCCCC(CCCCCCCC)COc1c2cc(-c3cc4c5nonc5c5ccsc5c4s3)sc2c(OCC(CCCCCCCC)CCCCCCCCCC)c2ccsc12,COC(=O)CCCC1(c2ccccc2)C23c4c5ccc6c7cc8c9c%10c(cc%11cc%12c%13c%14c(cc%15c%16ccc-5c2c%16c2c5c%16c%17c(c(c46)c7c9c%17c4c%10c%11c%13c4c%16c%14c%152)C513)C%12)C8,1.02,5.41,50.67,2.75,2.79607194,1.675343272727274,,,,,,,,,,,,,,,,,-5.56,-3.57,1.99,-5.9,-3.9,2.0
5312,10.1039/c6ra07951b,10.1039/c6ra07951b,PBDTT-fDTBO,PC71BM,PBDTT-fDTBO,PC71BM,CCCCCCCCCCc1cc(-c2c3cc(-c4cc5c6nonc6c6ccsc6c5s4)sc3c(-c3cc(CCCCCCCCCC)c(CCCCCCCCCC)s3)c3ccsc23)sc1CCCCCCCCCC,COC(=O)CCCC1(c2ccccc2)C23c4c5ccc6c7cc8c9c%10c(cc%11cc%12c%13c%14c(cc%15c%16ccc-5c2c%16c2c5c%16c%17c(c(c46)c7c9c%17c4c%10c%11c%13c4c%16c%14c%152)C513)C%12)C8,1.07,2.72,40.13,1.1,1.1679435200000003,6.176683636363659,,,,,,,,,,,,,,,,,-5.64,-3.73,1.91,-5.9,-3.9,2.0
5313,10.1039/c6ra07951b,10.1039/c6ra07951b,PBDTT-fDTBO,PC71BM,PBDTT-fDTBO,PC71BM,CCCCCCCCCCc1cc(-c2c3cc(-c4cc5c6nonc6c6ccsc6c5s4)sc3c(-c3cc(CCCCCCCCCC)c(CCCCCCCCCC)s3)c3ccsc23)sc1CCCCCCCCCC,COC(=O)CCCC1(c2ccccc2)C23c4c5ccc6c7cc8c9c%10c(cc%11cc%12c%13c%14c(cc%15c%16ccc-5c2c%16c2c5c%16c%17c(c(c46)c7c9c%17c4c%10c%11c%13c4c%16c%14c%152)C513)C%12)C8,1.06,3.56,53.59,1.87,2.02227224,8.142900534759349,,,,,,,,,,,,,,,,,-5.64,-3.73,1.91,-5.9,-3.9,2.0
5314,10.1039/c6ra07951b,10.1039/c6ra07951b,PBDTT-fDTBO,PC71BM,PBDTT-fDTBO,PC71BM,CCCCCCCCCCc1cc(-c2c3cc(-c4cc5c6nonc6c6ccsc6c5s4)sc3c(-c3cc(CCCCCCCCCC)c(CCCCCCCCCC)s3)c3ccsc23)sc1CCCCCCCCCC,COC(=O)CCCC1(c2ccccc2)C23c4c5ccc6c7cc8c9c%10c(cc%11cc%12c%13c%14c(cc%15c%16ccc-5c2c%16c2c5c%16c%17c(c(c46)c7c9c%17c4c%10c%11c%13c4c%16c%14c%152)C513)C%12)C8,1.05,5.53,49.57,2.75,2.87828205,4.664801818181823,,,,,,,,,,,,,,,,,-5.64,-3.73,1.91,-5.9,-3.9,2.0
5323,10.1039/c8ta11972d,10.1039/c8ta11972d,J71,m-IDTIDT-FIC,J71,m-IDTIDT-FIC,CCCCCCCCC(CCCCCC)Cn1nc2c(-c3cccs3)c(F)c(F)c(-c3ccc(-c4cc5c(-c6ccc([Si](CCC)(CCC)CCC)s6)c6sccc6c(-c6ccc([Si](CCC)(CCC)CCC)s6)c5s4)s3)c2n1,CCCCCCc1cccc(C2(c3cccc(CCCCCC)c3)c3cc4c(cc3-c3sc(/C=C5\C(=O)c6cc(F)c(F)cc6C5=C(C#N)C#N)cc32)C(c2cccc(CCCCCC)c2)(c2cccc(CCCCCC)c2)c2c-4sc3c4c(sc23)-c2cc3c(cc2C4(c2cccc(CCCCCC)c2)c2cccc(CCCCCC)c2)-c2sc(/C=C4\C(=O)c5cc(F)c(F)cc5C4=C(C#N)C#N)cc2C3(c2cccc(CCCCCC)c2)c2cccc(CCCCCC)c2)c1,0.94,15.69,55.06999999999999,8.15,8.122054019999998,0.342895460122723,,,1:1.5,,,,ITO/PEDOT:PSS/active layer/PDINO/Al,conventional,PDINO,PDINO,PEDOT:PSS,PEDOT:PSS,,chloroform,chloroform,,-5.4,-3.24,2.16,-5.47,-3.94,1.53
