Repository: JiYiqaq/PCE-KA-GNN

# Data directory

- `raw/Active_Database.csv` is the immutable source dataset bundled under CC BY 4.0. Do not overwrite it with processed data.
- `processed/` is created and populated by the training pipeline. Generated `.pt` and `.pth` caches are intentionally ignored by Git because they can exceed GitHub's normal single-file limit.

See `../DATA_LICENSE.md` for provenance, license and checksum information.

File: data/raw/Active_Database.csv (part 33 of 471)
id,doi,doi_norm,donor,acceptor,donor_canonical,acceptor_canonical,donor_smiles,acceptor_smiles,voc,jsc,ff,pce,pce_recomputed,pce_relative_error_percent,pce_avg,pce_best,d_a_ratio,additive,additive_canonical,additive_ratio,device_structure,device_type,etl,etl_canonical,htl,htl_canonical,active_layer_thickness,solvent,solvent_canonical,annealing_temp,homo_d,lumo_d,eg_d,homo_a,lumo_a,eg_a
5324,10.1039/c8ta11972d,10.1039/c8ta11972d,PCE10,m-IDTIDT-FIC,PCE10,m-IDTIDT-FIC,CCCCC(CC)COC(=O)c1sc2c(-c3cc4c(-c5ccc(CC(CC)CCCC)s5)c5sccc5c(-c5ccc(CC(CC)CCCC)s5)c4s3)scc2c1F,CCCCCCc1cccc(C2(c3cccc(CCCCCC)c3)c3cc4c(cc3-c3sc(/C=C5\C(=O)c6cc(F)c(F)cc6C5=C(C#N)C#N)cc32)C(c2cccc(CCCCCC)c2)(c2cccc(CCCCCC)c2)c2c-4sc3c4c(sc23)-c2cc3c(cc2C4(c2cccc(CCCCCC)c2)c2cccc(CCCCCC)c2)-c2sc(/C=C4\C(=O)c5cc(F)c(F)cc5C4=C(C#N)C#N)cc2C3(c2cccc(CCCCCC)c2)c2cccc(CCCCCC)c2)c1,0.83,13.52,54.85,6.13,6.1550476,0.4086068515497508,,,1:1.5,,,,ITO/PEDOT:PSS/active layer/PDINO/Al,conventional,PDINO,PDINO,PEDOT:PSS,PEDOT:PSS,,,,,-5.2,-3.6,1.6,-5.47,-3.94,1.53
5327,10.1039/c6nj03991j,10.1039/c6nj03991j,POTTF2T,ITIC,POTTF2T,ITIC,CCCCCCCCC(CCCCCC)COc1csc2c(OCC(CCCCCC)CCCCCCCC)c(-c3cc(F)c(-c4sccc4F)s3)sc12,CCCCCCc1ccc(C2(c3ccc(CCCCCC)cc3)c3cc4c(cc3-c3sc5cc(C=C6C(=O)c7ccccc7C6=C(C#N)C#N)sc5c32)C(c2ccc(CCCCCC)cc2)(c2ccc(CCCCCC)cc2)c2c-4sc3cc(C=C4C(=O)c5ccccc5C4=C(C#N)C#N)sc23)cc1,0.6,6.78,45.6,1.8,1.855008,3.055999999999997,,,,,,,,,,,,,,,,,-5.18,-2.84,2.34,-5.51,-3.78,1.73
5328,10.1039/c6nj03991j,10.1039/c6nj03991j,PSTTF2T,ITIC,PSTTF2T,ITIC,CCCCCCCCC(CCCCCC)CSc1csc2c(SCC(CCCCCC)CCCCCCCC)c(-c3cc(F)c(-c4sccc4F)s3)sc12,CCCCCCc1ccc(C2(c3ccc(CCCCCC)cc3)c3cc4c(cc3-c3sc5cc(C=C6C(=O)c7ccccc7C6=C(C#N)C#N)sc5c32)C(c2ccc(CCCCCC)cc2)(c2ccc(CCCCCC)cc2)c2c-4sc3cc(C=C4C(=O)c5ccccc5C4=C(C#N)C#N)sc23)cc1,0.93,9.8,57.4,4.94,5.231436,5.899514170040468,,,,,,,,,,,,,,,,,-5.36,-2.92,2.44,-5.51,-3.78,1.73
5329,10.1039/c6nj03991j,10.1039/c6nj03991j,POTTF2T,PC71BM,POTTF2T,PC71BM,CCCCCCCCC(CCCCCC)COc1csc2c(OCC(CCCCCC)CCCCCCCC)c(-c3cc(F)c(-c4sccc4F)s3)sc12,COC(=O)CCCC1(c2ccccc2)C23c4c5ccc6c7cc8c9c%10c(cc%11cc%12c%13c%14c(cc%15c%16ccc-5c2c%16c2c5c%16c%17c(c(c46)c7c9c%17c4c%10c%11c%13c4c%16c%14c%152)C513)C%12)C8,0.44,8.31,59.1,2.03,2.1609324,6.449871921182281,,,,,,,,,,,,,,,,,-5.18,-2.84,2.34,-5.9,-3.9,2.0
5330,10.1039/c6nj03991j,10.1039/c6nj03991j,PSTTF2T,PC71BM,PSTTF2T,PC71BM,CCCCCCCCC(CCCCCC)CSc1csc2c(SCC(CCCCCC)CCCCCCCC)c(-c3cc(F)c(-c4sccc4F)s3)sc12,COC(=O)CCCC1(c2ccccc2)C23c4c5ccc6c7cc8c9c%10c(cc%11cc%12c%13c%14c(cc%15c%16ccc-5c2c%16c2c5c%16c%17c(c(c46)c7c9c%17c4c%10c%11c%13c4c%16c%14c%152)C513)C%12)C8,0.76,8.54,72.8,4.6,4.7250112,2.717634782608703,,,,,,,,,,,,,,,,,-5.36,-2.92,2.44,-5.9,-3.9,2.0
5331,10.1002/aenm.201602119,10.1002/aenm.201602119,PffBTBX-T3,ITIC-Th,PffBTBX-T3,ITIC-Th,CCCCCCCCC(CCCCCC)Cc1csc(-c2sc(-c3c(F)c(F)c(-c4cc(CC(CCCCCC)CCCCCCCC)c(-c5cc(CC(CCCCCC)CCCCCCCC)c(-c6ccc(-c7c(F)c(F)c(-c8cccs8)c8nsnc78)s6)s5)s4)c4nonc34)cc2CC(CCCCCC)CCCCCCCC)c1,CCCCCCc1ccc(C2(c3ccc(CCCCCC)s3)c3cc4c(cc3-c3sc5cc(/C=C6\C(=O)c7ccccc7C6=C(C#N)C#N)sc5c32)C(c2ccc(CCCCCC)s2)(c2ccc(CCCCCC)s2)c2c-4sc3cc(/C=C4\C(=O)c5ccccc5C4=C(C#N)C#N)sc23)s1,0.96,15.29,59.8,8.8,8.777683199999998,0.2536000000000255,,,,,,,inverted,inverted,ZnO,ZnO,V2O5,V2O5,,,,,-5.48,-3.39,2.09,-5.66,-3.96,1.7
5332,10.1002/aenm.201602119,10.1002/aenm.201602119,PffBT-T3,ITIC-Th,PffBT-T3,ITIC-Th,CCCCCCCCC(CCCCCC)Cc1cc(-c2sc(-c3c(F)c(F)c(-c4cc(CC(CCCCCC)CCCCCCCC)c(-c5cc(CC(CCCCCC)CCCCCCC)cs5)s4)c4nsnc34)cc2CC(CCCCCC)CCCCCCC)sc1-c1ccc(-c2c(F)c(F)c(-c3cccs3)c3nsnc23)s1,CCCCCCc1ccc(C2(c3ccc(CCCCCC)s3)c3cc4c(cc3-c3sc5cc(/C=C6\C(=O)c7ccccc7C6=C(C#N)C#N)sc5c32)C(c2ccc(CCCCCC)s2)(c2ccc(CCCCCC)s2)c2c-4sc3cc(/C=C4\C(=O)c5ccccc5C4=C(C#N)C#N)sc23)s1,0.88,14.25,60.8,7.6,7.62432,0.3200000000000045,,,,,,,inverted,inverted,ZnO,ZnO,V2O5,V2O5,,,,,-5.39,-3.31,2.08,-5.66,-3.96,1.7
5333,10.1002/aenm.201602119,10.1002/aenm.201602119,PffBX-T3,ITIC-Th,PffBX-T3,ITIC-Th,CCCCCCCCC(CCCCCC)Cc1csc(-c2sc(-c3c(F)c(F)c(-c4cc(CC(CCCCCC)CCCCCCCC)c(-c5cc(CC(CCCCCC)CCCCCCCC)c(-c6ccc(-c7c(F)c(F)c(-c8cccs8)c8nonc78)s6)s5)s4)c4nonc34)cc2CC(CCCCCC)CCCCCCCC)c1,CCCCCCc1ccc(C2(c3ccc(CCCCCC)s3)c3cc4c(cc3-c3sc5cc(/C=C6\C(=O)c7ccccc7C6=C(C#N)C#N)sc5c32)C(c2ccc(CCCCCC)s2)(c2ccc(CCCCCC)s2)c2c-4sc3cc(/C=C4\C(=O)c5ccccc5C4=C(C#N)C#N)sc23)s1,1.07,11.72,56.89999999999999,7.1,7.1354876,0.4998253521126847,,,,,,,inverted,inverted,ZnO,ZnO,V2O5,V2O5,,,,,-5.57,-3.49,2.08,-5.66,-3.96,1.7
5334,10.1021/acsami.8b20276,10.1021/acsami.8b20276,PFBTBOX,ITIC-4F,PFBTBOX,ITIC-4F,CCCCCCCCOc1cc2nonc2c(-c2cc(F)c(-c3sccc3F)s2)c1OCCCCCCCC,CCCCCCc1ccc(C2(c3ccc(CCCCCC)cc3)c3cc4c(cc3-c3sc5cc(/C=C6/C(=O)c7cc(F)c(F)cc7C6=C(C#N)C#N)sc5c32)C(c2ccc(CCCCCC)cc2)(c2ccc(CCCCCC)cc2)c2c-4sc3cc(/C=C4/C(=O)c5cc(F)c(F)cc5C4=C(C#N)C#N)sc23)cc1,0.97,9.65,54.0,5.28,5.05467,4.267613636363645,,,,,,,ITO/ZnO/PFBTBOX:acceptors/MoO3/Ag,inverted,ZnO,ZnO,MoO3,MoO3,,chlorobenzene,chlorobenzene,,-5.33,-3.61,1.72,-5.66,-4.11,1.55
5335,10.1039/c3py00614j,10.1039/c3py00614j,PT-Tz-DTBT,PC61BM,PT-Tz-DTBT,PC61BM,CCCCCCc1csc(-c2ccc(-c3cc(CCCCCC)c(/C=C/c4csc(-c5cc6c(OCC(CC)CCCC)c7sccc7c(OCC(CC)CCCC)c6s5)n4)s3)c3nsnc23)c1,COC(=O)CCCC1(c2ccccc2)C23c4c5c6c7c8c9c(c%10c%11c2c2c%12c4c4c%13c5c5c7c7c8c8c%14c9c%10c9c%10c%11c2c2c%11c%12c4c4c%12c%13c5c5c7c7c8c8c%14c9c9c%10c2c2c%11c4c4c%12c5c7c5c8c9c2c45)C613,0.76,7.75,45.0,2.63,2.6505,0.7794676806083721,,,,,,,,,,,,,,,,,-5.58,-3.65,1.93,-6.1,-3.7,2.4
5336,10.1039/c3py00614j,10.1039/c3py00614j,PT-Tz-DTffBT,PC61BM,PT-Tz-DTffBT,PC61BM,CCCCCCc1csc(-c2c(F)c(F)c(-c3cc(CCCCCC)c(/C=C/c4csc(-c5cc6c(OCC(CC)CCCC)c7sccc7c(OCC(CC)CCCC)c6s5)n4)s3)c3nsnc23)c1,COC(=O)CCCC1(c2ccccc2)C23c4c5c6c7c8c9c(c%10c%11c2c2c%12c4c4c%13c5c5c7c7c8c8c%14c9c%10c9c%10c%11c2c2c%11c%12c4c4c%12c%13c5c5c7c7c8c8c%14c9c9c%10c2c2c%11c4c4c%12c5c7c5c8c9c2c45)C613,0.76,9.05,54.0,3.75,3.71412,0.9567999999999915,,,,,,,,,,,,,,,,,-5.59,-3.57,2.02,-6.1,-3.7,2.4
5337,10.1039/c3py00614j,10.1039/c3py00614j,PT-Tz-DTffBT,PC71BM,PT-Tz-DTffBT,PC71BM,CCCCCCc1csc(-c2c(F)c(F)c(-c3cc(CCCCCC)c(/C=C/c4csc(-c5cc6c(OCC(CC)CCCC)c7sccc7c(OCC(CC)CCCC)c6s5)n4)s3)c3nsnc23)c1,COC(=O)CCCC1(c2ccccc2)C23c4c5ccc6c7cc8c9c%10c(cc%11cc%12c%13c%14c(cc%15c%16ccc-5c2c%16c2c5c%16c%17c(c(c46)c7c9c%17c4c%10c%11c%13c4c%16c%14c%152)C513)C%12)C8,0.8,8.92,51.0,3.65,3.63936,0.291506849315068,,,,,,,,conventional,,,,,,,,,-5.59,-3.57,2.02,-5.9,-3.9,2.0
5338,10.1039/c3py00614j,10.1039/c3py00614j,PT-Tz-DTffBT,PC71BM,PT-Tz-DTffBT,PC71BM,CCCCCCc1csc(-c2c(F)c(F)c(-c3cc(CCCCCC)c(/C=C/c4csc(-c5cc6c(OCC(CC)CCCC)c7sccc7c(OCC(CC)CCCC)c6s5)n4)s3)c3nsnc23)c1,COC(=O)CCCC1(c2ccccc2)C23c4c5ccc6c7cc8c9c%10c(cc%11cc%12c%13c%14c(cc%15c%16ccc-5c2c%16c2c5c%16c%17c(c(c46)c7c9c%17c4c%10c%11c%13c4c%16c%14c%152)C513)C%12)C8,0.88,10.11,50.0,4.42,4.4484,0.6425339366515732,,,,,,,,inverted,,,,,,,,,-5.59,-3.57,2.02,-5.9,-3.9,2.0
5339,10.1021/acsaem.9b01176,10.1021/acsaem.9b01176,PTB7-Th,ITIC,PTB7-Th,ITIC,CCCCC(CC)COC(=O)c1sc2csc(-c3cc4c(-c5ccc(CC(CC)CCCC)s5)c5sccc5c(-c5ccc(CC(CC)CCCC)s5)c4s3)c2c1F,CCCCCCc1ccc(C2(c3ccc(CCCCCC)cc3)c3cc4c(cc3-c3sc5cc(C=C6C(=O)c7ccccc7C6=C(C#N)C#N)sc5c32)C(c2ccc(CCCCCC)cc2)(c2ccc(CCCCCC)cc2)c2c-4sc3cc(C=C4C(=O)c5ccccc5C4=C(C#N)C#N)sc23)cc1,0.82,16.2,63.0,8.27,8.36892,1.1961305925030192,,,1:1,,,,ITO/PEDOT:PSS/active layer/PDINO/Ag,conventional,PDINO,PDINO,PEDOT:PSS,PEDOT:PSS,,chlorobenzene,chlorobenzene,,-5.85,-3.71,2.14,-6.06,-4.05,2.01
5340,10.1021/acsaem.9b01176,10.1021/acsaem.9b01176,PTB7-Th,PC71BM,PTB7-Th,PC71BM,CCCCC(CC)COC(=O)c1sc2csc(-c3cc4c(-c5ccc(CC(CC)CCCC)s5)c5sccc5c(-c5ccc(CC(CC)CCCC)s5)c4s3)c2c1F,COC(=O)CCCC1(c2ccccc2)C23c4c5ccc6c7cc8c9c%10c(cc%11cc%12c%13c%14c(cc%15c%16ccc-5c2c%16c2c5c%16c%17c(c(c46)c7c9c%17c4c%10c%11c%13c4c%16c%14c%152)C513)C%12)C8,0.81,19.0,61.0,9.15,9.3879,2.599999999999997,,,1:1,,,,ITO/PEDOT:PSS/active layer/PDINO/Ag,conventional,PDINO,PDINO,PEDOT:PSS,PEDOT:PSS,,"1,2-dichlorobenzene",o-DCB,,-5.85,-3.71,2.14,-6.44,-4.12,2.32
5341,10.1021/acsaem.9b01176,10.1021/acsaem.9b01176,PTB7-Th,PNDI-T5,PTB7-Th,PNDI-T10,CCCCC(CC)COC(=O)c1sc2csc(-c3cc4c(-c5ccc(CC(CC)CCCC)s5)c5sccc5c(-c5ccc(CC(CC)CCCC)s5)c4s3)c2c1F,CCCCCCCCCCC(CCCCCCCC)CN1C(=O)c2ccc3c4c(c(-c5ccc(-c6ccc(-c7cc8c9c(c(-c%10cccs%10)cc%10c9c7C(=O)N(CC(CCCCCCCC)CCCCCCCCCC)C%10=O)C(=O)N(CC(CCCCCCCC)CCCCCCCCCC)C8=O)s6)s5)cc(c24)C1=O)C(=O)N(CC(CCCCCCCC)CCCCCCCCCC)C3=O,0.84,14.75,56.00000000000001,6.63,6.938400000000001,4.65158371040725,,,1:1,,,,ITO/PEDOT:PSS/active layer/PDINO/Ag,conventional,PDINO,PDINO,PEDOT:PSS,PEDOT:PSS,,"1,2-dichlorobenzene",o-DCB,,-5.85,-3.71,2.14,-6.32,-4.05,2.27
5342,10.1021/acsami.9b00083,10.1021/acsami.9b00083,PNT2Se2Th-DT,PC71BM,PNT2Se2Th-DT,PC71BM,CCCCCCCCCCCCC(CCCCCCCCCC)Cc1c[se]c(-c2cc3c(cc(-c4cc(CC(CCCCCCCCCC)CCCCCCCCCCCC)c(-c5ccc(-c6cccs6)s5)[se]4)c4nsnc43)c3nsnc23)c1,COC(=O)CCCC1(c2ccccc2)C23c4c5ccc6c7cc8c9c%10c(cc%11cc%12c%13c%14c(cc%15c%16ccc-5c2c%16c2c5c%16c%17c(c(c46)c7c9c%17c4c%10c%11c%13c4c%16c%14c%152)C513)C%12)C8,0.67,17.61,69.14,8.11,8.15762118,0.587190875462394,,,1:2,DPE,,5 vol %,ITO/ZnO/active layer/MoO3/Ag,,ZnO,,MoO3,,250.0,,,100.0,-5.33,-3.84,1.49,-6.0,-3.9,2.1
5343,10.1021/acsami.9b00083,10.1021/acsami.9b00083,PNT2Se2Th-OD,PC71BM,PNT2Se2Th-OD,PC71BM,CCCCCCCCCCC(CCCCCCCC)Cc1c[se]c(-c2cc3c(cc(-c4cc(CC(CCCCCCCC)CCCCCCCCCC)c(-c5ccc(-c6cccs6)s5)[se]4)c4nsnc43)c3nsnc23)c1,COC(=O)CCCC1(c2ccccc2)C23c4c5ccc6c7cc8c9c%10c(cc%11cc%12c%13c%14c(cc%15c%16ccc-5c2c%16c2c5c%16c%17c(c(c46)c7c9c%17c4c%10c%11c%13c4c%16c%14c%152)C513)C%12)C8,0.65,15.39,52.04,5.23,5.2058214,0.462305927342272,,,1:2,5 vol % diphenyl ether,,5 vol %,ITO/ZnO/polymer:PC71BM:MoO3/Ag,,ZnO,,MoO3,,250.0,,,100.0,-5.28,-3.82,1.46,-6.0,-3.9,2.1
5344,10.1021/acsami.9b00083,10.1021/acsami.9b00083,PNT2Th2Se-DT,PC71BM,PNT2Th2Se-DT,PC71BM,CCCCCCCCCCCCC(CCCCCCCCCC)Cc1csc(-c2cc3c(cc(-c4cc(CC(CCCCCCCCCC)CCCCCCCCCCCC)c(-c5ccc(-c6ccc[se]6)[se]5)s4)c4nsnc43)c3nsnc23)c1,COC(=O)CCCC1(c2ccccc2)C23c4c5ccc6c7cc8c9c%10c(cc%11cc%12c%13c%14c(cc%15c%16ccc-5c2c%16c2c5c%16c%17c(c(c46)c7c9c%17c4c%10c%11c%13c4c%16c%14c%152)C513)C%12)C8,0.66,19.09,66.17,8.33,8.33702298,0.0843094837935215,,,1:2,DPE,,5 vol %,ITO/ZnO/active layer/MoO3/Ag,,ZnO,,MoO3,,250.0,,,100.0,-5.39,-3.83,1.56,-6.0,-3.9,2.1
5345,10.1021/acsami.9b00083,10.1021/acsami.9b00083,PNT2Th2Se-OD,PC71BM,PNT2Th2Se-OD,PC71BM,CCCCCCCCCCC(CCCCCCCC)Cc1csc(-c2cc3c(cc(-c4cc(CC(CCCCCCCC)CCCCCCCCCC)c(-c5ccc(-c6ccc[se]6)[se]5)s4)c4nsnc43)c3nsnc23)c1,COC(=O)CCCC1(c2ccccc2)C23c4c5ccc6c7cc8c9c%10c(cc%11cc%12c%13c%14c(cc%15c%16ccc-5c2c%16c2c5c%16c%17c(c(c46)c7c9c%17c4c%10c%11c%13c4c%16c%14c%152)C513)C%12)C8,0.67,20.57,66.61,9.24,9.18012359,0.6480130952380879,,,1:2,DPE,,5 vol %,ITO/ZnO/active layer/MoO3/Ag,,ZnO,,MoO3,,250.0,,,100.0,-5.44,-3.81,1.63,-6.0,-3.9,2.1
5346,10.1021/acsami.9b00083,10.1021/acsami.9b00083,PNT4Se-DT,PC71BM,PNT4Se-DT,PC71BM,CCCCCCCCCCCCC(CCCCCCCCCC)Cc1c[se]c(-c2cc3c(cc(-c4cc(CC(CCCCCCCCCC)CCCCCCCCCCCC)c(-c5ccc(-c6ccc[se]6)[se]5)[se]4)c4nsnc43)c3nsnc23)c1,COC(=O)CCCC1(c2ccccc2)C23c4c5ccc6c7cc8c9c%10c(cc%11cc%12c%13c%14c(cc%15c%16ccc-5c2c%16c2c5c%16c%17c(c(c46)c7c9c%17c4c%10c%11c%13c4c%16c%14c%152)C513)C%12)C8,0.61,17.92,54.81,6.02,5.991390720000001,0.4752372093023028,,,1:2 w/w,DPE,,5 vol %,ITO/ZnO/active layer/MoO3/Ag,solar cell,ZnO,,MoO3,,250.0,,,100.0,-5.24,-3.83,1.41,-6.0,-3.9,2.1
5347,10.1021/acsami.9b00083,10.1021/acsami.9b00083,PNT4Se-OD,PC71BM,PNT4Se-OD,PC71BM,CCCCCCCCCCC(CCCCCCCC)Cc1c[se]c(-c2cc3c(cc(-c4cc(CC(CCCCCCCC)CCCCCCCCCC)c(-c5ccc(-c6ccc[se]6)[se]5)[se]4)c4nsnc43)c3nsnc23)c1,COC(=O)CCCC1(c2ccccc2)C23c4c5ccc6c7cc8c9c%10c(cc%11cc%12c%13c%14c(cc%15c%16ccc-5c2c%16c2c5c%16c%17c(c(c46)c7c9c%17c4c%10c%11c%13c4c%16c%14c%152)C513)C%12)C8,0.56,15.84,61.36000000000001,5.44,5.442877440000001,0.0528941176470712,,,1:2 w/w,DPE,,5 vol %,ITO/ZnO/active layer/MoO3/Ag,solar cell,ZnO,,MoO3,,250.0,,,100.0,-5.18,-3.79,1.39,-6.0,-3.9,2.1
5376,10.1039/c6tc04983d,10.1039/c6tc04983d,POF,ITIC,POF,ITIC,CCCCCCSc1cc(F)cc(-c2c3cc(-c4ccc(-c5c(F)c(OCC(CC)CCCC)c(-c6cccs6)c6nsnc56)s4)sc3c(-c3cc(F)cc(SCCCCCC)c3)c3ccsc23)c1,CCCCCCc1ccc(C2(c3ccc(CCCCCC)cc3)c3cc4c(cc3-c3sc5cc(C=C6C(=O)c7ccccc7C6=C(C#N)C#N)sc5c32)C(c2ccc(CCCCCC)cc2)(c2ccc(CCCCCC)cc2)c2c-4sc3cc(C=C4C(=O)c5ccccc5C4=C(C#N)C#N)sc23)cc1,0.88,13.6,54.0,6.42,6.462720000000001,0.6654205607476789,,,1:1,,,,ITO/PEDOT:PSS/active layer/PFN-Br/Ag,conventional,PFN-Br,PFN-Br,PEDOT:PSS,PEDOT:PSS,,chlorobenzene,chlorobenzene,,-5.49,-3.7,1.79,-5.58,-3.91,1.67
5377,10.1039/c6tc04983d,10.1039/c6tc04983d,PSF,ITIC,PSF,ITIC,CCCCCCSc1cc(F)cc(-c2c3cc(-c4ccc(-c5c(F)c(SCC(CC)CCCC)c(-c6cccs6)c6nsnc56)s4)sc3c(-c3cc(F)cc(SCCCCCC)c3)c3ccsc23)c1,CCCCCCc1ccc(C2(c3ccc(CCCCCC)cc3)c3cc4c(cc3-c3sc5cc(C=C6C(=O)c7ccccc7C6=C(C#N)C#N)sc5c32)C(c2ccc(CCCCCC)cc2)(c2ccc(CCCCCC)cc2)c2c-4sc3cc(C=C4C(=O)c5ccccc5C4=C(C#N)C#N)sc23)cc1,0.95,4.4,27.0,1.14,1.1285999999999998,1.0000000000000069,,,1:1,,,,ITO/PEDOT:PSS/active layer/PFN-Br/Ag,conventional,PFN-Br,PFN-Br,PEDOT:PSS,PEDOT:PSS,,chlorobenzene,chlorobenzene,,-5.66,-3.88,1.78,-5.58,-3.91,1.67
5383,10.1021/acs.jpcc.5b08367,10.1021/acs.jpcc.5b08367,PBDTTT-C,N2200(P(NDI2OD-T2)),PBDTTT-C,P(NDI2OD-T2),CCCCC(CC)COc1c2cc(-c3scc4sc(C(=O)C(CC)CCCC)cc34)sc2c(OCC(CC)CCCC)c2ccsc12,CCCCCCCCCCC(CCCCCCCC)CN1C(=O)c2ccc3c4c(c(-c5ccc(-c6cccs6)s5)cc(c24)C1=O)C(=O)N(C(CCCCCCCC)CCCCCCCCCC)C3=O,0.77,4.54,44.7,1.46,1.5626226,7.02894520547946,,,,,,,,,,,,,,,,,-5.12,-3.35,1.77,-5.77,-3.84,1.93
5384,10.1021/acs.jpcc.5b08367,10.1021/acs.jpcc.5b08367,PBDTTT-CT,N2200(P(NDI2OD-T2)),PBDTTT-C-T,P(NDI2OD-T2),CCCCC(CC)CC(=O)c1cc2c(-c3cc4c(-c5ccc(CC(CC)CCCC)s5)c5sccc5c(-c5ccc(CC(CC)CCCC)s5)c4s3)scc2s1,CCCCCCCCCCC(CCCCCCCC)CN1C(=O)c2ccc3c4c(c(-c5ccc(-c6cccs6)s5)cc(c24)C1=O)C(=O)N(C(CCCCCCCC)CCCCCCCCCC)C3=O,0.81,6.58,53.900000000000006,2.73,2.872762200000001,5.229384615384646,,,,,,,,,,,,,,,,,-5.11,-3.25,1.86,-5.77,-3.84,1.93
5404,10.1016/j.solener.2018.09.077,10.1016/j.solener.2018.09.077,PTB7-Th,SSBR,PTB7-Th,SSBR,CCCCC(CC)COC(=O)c1sc2csc(-c3cc4c(-c5ccc(CC(CC)CCCC)s5)c5sccc5c(-c5ccc(CC(CC)CCCC)s5)c4s3)c2c1F,CCCCC(CC)CC1(CC(CC)CCCC)c2cc(-c3ccc(/C=C4\SC(=S)N(CC)C4=O)c4nsnc34)sc2-c2sc(-c3ccc(/C=C4\SC(=S)N(CC)C4=O)c4nsnc34)cc21,0.86,14.96,49.84,6.4,6.412215040000001,0.1908600000000149,6.4,6.63,1:3,1-chloronaphthalene,CN,,ITO/ZnO/active layer/MoO3/Ag,inverted,ZnO,ZnO,MoO3,MoO3,90.0,chlorobenzene:1-chloronaphthalene (98:2 v/v),chlorobenzene,,-5.26,-3.62,1.64,-5.44,-3.72,1.72
5405,10.1016/j.solener.2018.09.077,10.1016/j.solener.2018.09.077,PTB7-Th,SSBRC,PTB7-Th,SSBRC,CCCCC(CC)COC(=O)c1sc2csc(-c3cc4c(-c5ccc(CC(CC)CCCC)s5)c5sccc5c(-c5ccc(CC(CC)CCCC)s5)c4s3)c2c1F,CCCCC(CC)CC1(CC(CC)CCCC)c2cc(-c3ccc(/C=c4\sc(=C(C#N)C#N)n(CC)c4=O)c4nsnc34)sc2-c2sc(-c3ccc(/C=c4\sc(=C(C#N)C#N)n(CC)c4=O)c4nsnc34)cc21,0.77,8.38,49.73,3.21,3.20887798,0.034953894081009,3.21,3.32,1:3,1-chloronaphthalene,CN,,ITO/ZnO/active layer/MoO3/Ag,inverted,ZnO,ZnO,MoO3,MoO3,90.0,chlorobenzene:1-chloronaphthalene (98:2 v/v),chlorobenzene,,-5.26,-3.62,1.64,-5.47,-3.84,1.63
5408,10.1039/c7ta11059f,10.1039/c7ta11059f,PBZ1,ITIC,PBZ1,ITIC,CCCCCCCCC(CCCCCC)Cn1nc2c(-c3cccs3)c(F)c(F)c(-c3ccc(-c4cc5c(-c6ccc(OCC(CCCC)CCCCCC)cc6)c6sccc6c(-c6ccc(OCC(CCCC)CCCCCC)cc6)c5s4)s3)c2n1,CCCCCCc1ccc(C2(c3ccc(CCCCCC)cc3)c3cc4c(cc3-c3sc5cc(C=C6C(=O)c7ccccc7C6=C(C#N)C#N)sc5c32)C(c2ccc(CCCCCC)cc2)(c2ccc(CCCCCC)cc2)c2c-4sc3cc(C=C4C(=O)c5ccccc5C4=C(C#N)C#N)sc23)cc1,0.76,14.2,39.5,4.1,4.26284,3.971707317073173,,,1:1,,,,ITO/ZnO/active layer/MoO3/Al,inverted,ZnO,ZnO,MoO3,MoO3,,toluene,toluene,,-5.27,-3.06,2.21,-5.6,-3.85,1.75
5409,10.1039/c7ta11059f,10.1039/c7ta11059f,PBZ-m-CF3,ITIC,PBZ-m-CF3,ITIC,CCCCCCCCC(CCCCCC)Cn1nc2c(-c3cccs3)c(F)c(F)c(-c3ccc(-c4cc5c(-c6ccc(OCC(CCCC)CCCCCC)c(C(F)(F)F)c6)c6sccc6c(-c6ccc(OCC(CCCC)CCCCCC)c(C(F)(F)F)c6)c5s4)s3)c2n1,CCCCCCc1ccc(C2(c3ccc(CCCCCC)cc3)c3cc4c(cc3-c3sc5cc(C=C6C(=O)c7ccccc7C6=C(C#N)C#N)sc5c32)C(c2ccc(CCCCCC)cc2)(c2ccc(CCCCCC)cc2)c2c-4sc3cc(C=C4C(=O)c5ccccc5C4=C(C#N)C#N)sc23)cc1,0.95,15.9,52.3,7.8,7.899915,1.2809615384615411,,,1:1,,,,ITO/ZnO/active layer/MoO3/Al,inverted,ZnO,ZnO,MoO3,MoO3,,toluene,toluene,,-5.49,-3.22,2.27,-5.6,-3.85,1.75
5414,10.1039/c5nj01105a,10.1039/c5nj01105a,P1,PC71BM,P1,PC71BM,CCCCCCC(CC)CN1C(=O)/C(=C2/C(=O)N(CC(CC)CCCCCC)c3cc(-c4cc5c(s4)-c4cc6c(cc4C5(c4ccc(CCCC)cc4)c4ccc(CCCC)cc4)-c4sccc4C6(c4ccc(CCCC)cc4)c4ccc(CCCC)cc4)ccc32)c2ccccc21,COC(=O)CCCC1(c2ccccc2)C23c4c5ccc6c7cc8c9c%10c(cc%11cc%12c%13c%14c(cc%15c%16ccc-5c2c%16c2c5c%16c%17c(c(c46)c7c9c%17c4c%10c%11c%13c4c%16c%14c%152)C513)C%12)C8,0.85,2.66,38.85,0.85,0.8783985000000001,3.341000000000012,,,,,,,,,,,,,,,,,-5.46,-3.56,1.9,-6.0,-4.1,1.9
5415,10.1039/c5nj01105a,10.1039/c5nj01105a,P2,PC71BM,P2,PC71BM,,COC(=O)CCCC1(c2ccccc2)C23c4c5ccc6c7cc8c9c%10c(cc%11cc%12c%13c%14c(cc%15c%16ccc-5c2c%16c2c5c%16c%17c(c(c46)c7c9c%17c4c%10c%11c%13c4c%16c%14c%152)C513)C%12)C8,0.8,4.07,35.33,1.13,1.1503448,1.8004247787610763,,,,,,,,,,,,,,,,,-5.34,-3.58,1.76,-6.0,-4.1,1.9
5416,10.1039/c5nj01105a,10.1039/c5nj01105a,P3,PC71BM,P3,PC71BM,CCCCCCC(CC)CN1C(=O)C2=C(c3ccc(-c4cc5c(s4)-c4cc6c(cc4C5(c4ccc(CCCC)cc4)c4ccc(CCCC)cc4)-c4sc(-c5ccc7c(c5)N(CC(CC)CCCCCC)C(=O)/C7=C5/C(=O)N(CC(CC)CCCCCC)c7cc(-c8cc9c(s8)-c8cc%10c(cc8C9(c8ccc(CCCC)cc8)c8ccc(CCCC)cc8)-c8sccc8C%10(c8ccc(CCCC)cc8)c8ccc(CCCC)cc8)ccc75)cc4C6(c4ccc(CCCC)cc4)c4ccc(CCCC)cc4)s3)N(CC(CC)CCCCCC)C(=O)C2=C1c1cccs1,COC(=O)CCCC1(c2ccccc2)C23c4c5ccc6c7cc8c9c%10c(cc%11cc%12c%13c%14c(cc%15c%16ccc-5c2c%16c2c5c%16c%17c(c(c46)c7c9c%17c4c%10c%11c%13c4c%16c%14c%152)C513)C%12)C8,0.82,4.37,38.0,1.29,1.361692,5.557519379844951,,,,,,,,,,,,,,,,,-5.23,-3.57,1.66,-6.0,-4.1,1.9
5417,10.1016/j.orgel.2018.05.050,10.1016/j.orgel.2018.05.050,PBDB-T,IDT-TN,PBDB-T,IDT-TN,CCCCC(CC)Cc1ccc(-c2c3cc(-c4ccc(-c5sc(-c6cccs6)c6c5C(=O)c5c(CC(CC)CCCC)sc(CC(CC)CCCC)c5C6=O)s4)sc3c(-c3ccc(CC(CC)CCCC)s3)c3ccsc23)s1,CCCCCCCCC1(CCCCCCCC)c2cc3c(cc2-c2sc(-c4sc(/C=C5\C(=O)c6cc7ccccc7cc6C5=C(C#N)C#N)cc4CC(CC)CCCC)cc21)C(CCCCCCCC)(CCCCCCCC)c1cc(-c2sc(/C=C4\C(=O)c5cc6ccccc6cc5C4=C(C#N)C#N)cc2CC(CC)CCCC)sc1-3,0.973,10.88,41.02,4.34,4.342475648000001,0.0570425806451791,,,1:1,,,,ITO/PEDOT:PSS/active layer/PNDIT-F3N-Br/Ag,conventional,PNDIT-F3N-Br,PNDIT-F3N-Br,PEDOT:PSS,PEDOT:PSS,100.0,chlorobenzene (CB),chlorobenzene,80.0,-5.33,-3.53,1.8,-5.42,-4.03,1.39
5418,10.1016/j.orgel.2018.05.050,10.1016/j.orgel.2018.05.050,PBDB-T,IF-TN,PBDB-T,IF-TN,CCCCC(CC)Cc1ccc(-c2c3cc(-c4ccc(-c5sc(-c6cccs6)c6c5C(=O)c5c(CC(CC)CCCC)sc(CC(CC)CCCC)c5C6=O)s4)sc3c(-c3ccc(CC(CC)CCCC)s3)c3ccsc23)s1,CCCCCCCCC1(CCCCCCCC)c2cc(-c3sc(/C=C4\C(=O)c5cc6ccccc6cc5C4=C(C#N)C#N)cc3CC(CC)CCCC)ccc2-c2cc3c(cc21)-c1ccc(-c2sc(/C=C4\C(=O)c5cc6ccccc6cc5C4=C(C#N)C#N)cc2CC(CC)CCCC)cc1C3(CCCCCCCC)CCCCCCCC,1.0,6.19,41.1,2.54,2.54409,0.1610236220472499,,,1:1,,,,ITO/PEDOT:PSS/active layer/PNDIT-F3N-Br/Ag,conventional,PNDIT-F3N-Br,PNDIT-F3N-Br,PEDOT:PSS,PEDOT:PSS,100.0,chlorobenzene (CB),chlorobenzene,80.0,-5.33,-3.53,1.8,-5.8,-3.93,1.87
5426,10.1039/c4tc02597k,10.1039/c4tc02597k,PNDT-BTN,PC71BM,PNDT-BTN,PC71BM,CCCCCCCCCCC(CCCCCCCC)COc1cc2c(cc1OCC(CCCCCCCC)CCCCCCCCCC)c1cc(-c3ccc(-c4ccc5c(OCCCCCC)c(-c6cccs6)ccc5c4OCCCCCC)s3)sc1c1sccc21,COC(=O)CCCC1(c2ccccc2)C23c4c5ccc6c7cc8c9c%10c(cc%11cc%12c%13c%14c(cc%15c%16ccc-5c2c%16c2c5c%16c%17c(c(c46)c7c9c%17c4c%10c%11c%13c4c%16c%14c%152)C513)C%12)C8,0.92,6.2,45.7,2.61,2.6067280000000004,0.1253639846743102,,,,,,,,,,,,,,,,,-5.56,-3.48,2.08,-5.87,-3.91,1.96
5427,10.1039/c4tc02597k,10.1039/c4tc02597k,PNDT-BTN,PC71BM,PNDT-BTN,PC71BM,CCCCCCCCCCC(CCCCCCCC)COc1cc2c(cc1OCC(CCCCCCCC)CCCCCCCCCC)c1cc(-c3ccc(-c4ccc5c(OCCCCCC)c(-c6cccs6)ccc5c4OCCCCCC)s3)sc1c1sccc21,COC(=O)CCCC1(c2ccccc2)C23c4c5ccc6c7cc8c9c%10c(cc%11cc%12c%13c%14c(cc%15c%16ccc-5c2c%16c2c5c%16c%17c(c(c46)c7c9c%17c4c%10c%11c%13c4c%16c%14c%152)C513)C%12)C8,0.94,6.5,47.2,3.0,2.88392,3.8693333333333393,,,,,,,,,,,,,,,,,-5.56,-3.48,2.08,-5.87,-3.91,1.96
5428,10.1039/c4tc02597k,10.1039/c4tc02597k,PNDT-BTN,PC71BM,PNDT-BTN,PC71BM,CCCCCCCCCCC(CCCCCCCC)COc1cc2c(cc1OCC(CCCCCCCC)CCCCCCCCCC)c1cc(-c3ccc(-c4ccc5c(OCCCCCC)c(-c6cccs6)ccc5c4OCCCCCC)s3)sc1c1sccc21,COC(=O)CCCC1(c2ccccc2)C23c4c5ccc6c7cc8c9c%10c(cc%11cc%12c%13c%14c(cc%15c%16ccc-5c2c%16c2c5c%16c%17c(c(c46)c7c9c%17c4c%10c%11c%13c4c%16c%14c%152)C513)C%12)C8,0.97,8.4,49.5,4.03,4.033259999999999,0.0808933002481179,,,,,,,,,,,,,,,,,-5.56,-3.48,2.08,-5.87,-3.91,1.96
5429,10.1039/c4tc02597k,10.1039/c4tc02597k,PNDT-BTN,PC71BM,PNDT-BTN,PC71BM,CCCCCCCCCCC(CCCCCCCC)COc1cc2c(cc1OCC(CCCCCCCC)CCCCCCCCCC)c1cc(-c3ccc(-c4ccc5c(OCCCCCC)c(-c6cccs6)ccc5c4OCCCCCC)s3)sc1c1sccc21,COC(=O)CCCC1(c2ccccc2)C23c4c5ccc6c7cc8c9c%10c(cc%11cc%12c%13c%14c(cc%15c%16ccc-5c2c%16c2c5c%16c%17c(c(c46)c7c9c%17c4c%10c%11c%13c4c%16c%14c%152)C513)C%12)C8,0.98,8.7,50.3,4.29,4.288577999999999,0.0331468531468694,,,,,,,,,,,,,,,,,-5.56,-3.48,2.08,-5.87,-3.91,1.96
5437,10.1021/acsami.7b05787,10.1021/acsami.7b05787,P0,PC71BM,P0,PC71BM,CCCCC(CC)COc1ccc(OCC(CC)CCCC)c(-c2ccc(-c3c(F)c(F)c(-c4cccs4)c4nsnc34)s2)c1,COC(=O)CCCC1(c2ccccc2)C23c4c5ccc6c7cc8c9c%10c(cc%11cc%12c%13c%14c(cc%15c%16ccc-5c2c%16c2c5c%16c%17c(c(c46)c7c9c%17c4c%10c%11c%13c4c%16c%14c%152)C513)C%12)C8,0.768,15.79,63.6,7.69,7.71259392,0.2938091027308111,,,1:1.5 (w/w),diphenyl ether,,2.0 wt%,ITO/PEDOT:PSS/polymer:PC71BM/LiF/Al,,LiF,,PEDOT:PSS,,220.0,chlorobenzene,,,-5.34,-3.59,1.75,-6.0,-4.3,1.7
5438,10.1021/acsami.7b05787,10.1021/acsami.7b05787,P5,PC71BM,P5,PC71BM,,COC(=O)CCCC1(c2ccccc2)C23c4c5ccc6c7cc8c9c%10c(cc%11cc%12c%13c%14c(cc%15c%16ccc-5c2c%16c2c5c%16c%17c(c(c46)c7c9c%17c4c%10c%11c%13c4c%16c%14c%152)C513)C%12)C8,0.773,16.57,65.4,8.38,8.376830940000001,0.0378169451073912,,,1:1.5 (w/w),diphenyl ether,,2.0 wt%,ITO/PEDOT:PSS/polymer:PC71BM/LiF/Al,,LiF,,PEDOT:PSS,,220.0,chlorobenzene,,,-5.36,-3.61,1.75,-6.0,-4.3,1.7
5439,10.1021/acsami.7b05787,10.1021/acsami.7b05787,P7,PC71BM,P5,PC71BM,CCCCCCCCC(CCCCCC)Cn1c2ccccc2c2ccc(-c3c4cc(-c5ccc(-c6sc(-c7cccs7)c7c6C(=O)c6c(CC(CC)CCCC)sc(CC(CC)CCCC)c6C7=O)s5)sc4c(-c4ccc5c6ccccc6n(CC(CCCCCC)CCCCCCCC)c5c4)c4ccsc34)cc21,COC(=O)CCCC1(c2ccccc2)C23c4c5ccc6c7cc8c9c%10c(cc%11cc%12c%13c%14c(cc%15c%16ccc-5c2c%16c2c5c%16c%17c(c(c46)c7c9c%17c4c%10c%11c%13c4c%16c%14c%152)C513)C%12)C8,0.775,16.5,63.0,8.08,8.056125,0.2954826732673306,,,1:1.5 (w/w),diphenyl ether,,2.0 wt%,ITO/PEDOT:PSS/polymer:PC71BM/LiF/Al,,LiF,,PEDOT:PSS,,,chlorobenzene,,,-5.36,-3.61,1.75,-6.0,-4.3,1.7
5448,10.1039/c8tc06245e,10.1039/c8tc06245e,PBDB-T,IDIDTT,PBDB-T,IDIDTT,CCCCC(CC)Cc1ccc(-c2c3cc(-c4ccc(-c5sc(-c6cccs6)c6c5C(=O)c5c(CC(CC)CCCC)sc(CC(CC)CCCC)c5C6=O)s4)sc3c(-c3ccc(CC(CC)CCCC)s3)c3ccsc23)s1,CCCCCCCCC1(CCCCCCCC)c2cc3c(cc2-c2sc4c(c21)C(CCCCCCCC)(CCCCCCCC)c1cc2c(cc1-4)C(c1ccc(CCCCCC)cc1)(c1ccc(CCCCCC)cc1)c1cc(/C=C4\C(=O)c5ccccc5C4=C(C#N)C#N)sc1-2)C(c1ccc(CCCCCC)cc1)(c1ccc(CCCCCC)cc1)c1cc(/C=C2\C(=O)c4ccccc4C2=C(C#N)C#N)sc1-3,0.99,14.03,64.13,8.86,8.90746461,0.5357179458239331,,,1:1,,,,ITO/ZnO/active layer/MoO3/Ag,inverted,ZnO,ZnO,MoO3,MoO3,90.0,DCB,o-DCB,,-5.23,-3.42,1.81,-5.5,-3.84,1.66
5449,10.1039/c8tc06245e,10.1039/c8tc06245e,PBDB-T,IDIDTT-2F,PBDB-T,IDIDTT-2F,CCCCC(CC)Cc1ccc(-c2c3cc(-c4ccc(-c5sc(-c6cccs6)c6c5C(=O)c5c(CC(CC)CCCC)sc(CC(CC)CCCC)c5C6=O)s4)sc3c(-c3ccc(CC(CC)CCCC)s3)c3ccsc23)s1,CCCCCCCCC1(CCCCCCCC)c2cc3c(cc2-c2sc4c(c21)C(CCCCCCCC)(CCCCCCCC)c1cc2c(cc1-4)C(c1ccc(CCCCCC)cc1)(c1ccc(CCCCCC)cc1)c1cc(/C=C4\C(=O)c5cc(F)c(F)cc5C4=C(C#N)C#N)sc1-2)C(c1ccc(CCCCCC)cc1)(c1ccc(CCCCCC)cc1)c1cc(/C=C2\C(=O)c4cc(F)c(F)cc4C2=C(C#N)C#N)sc1-3,0.92,17.41,63.07000000000001,10.07,10.102048040000003,0.3182526315789765,,,1:1,,,,ITO/ZnO/active layer/MoO3/Ag,inverted,ZnO,ZnO,MoO3,MoO3,90.0,DCB,o-DCB,,-5.23,-3.42,1.81,-5.51,-3.96,1.55
5450,10.1039/c8tc06245e,10.1039/c8tc06245e,PBDB-T,ITIC,PBDB-T,ITIC,CCCCC(CC)Cc1ccc(-c2c3cc(-c4ccc(-c5sc(-c6cccs6)c6c5C(=O)c5c(CC(CC)CCCC)sc(CC(CC)CCCC)c5C6=O)s4)sc3c(-c3ccc(CC(CC)CCCC)s3)c3ccsc23)s1,CCCCCCc1ccc(C2(c3ccc(CCCCCC)cc3)c3cc4c(cc3-c3sc5cc(C=C6C(=O)c7ccccc7C6=C(C#N)C#N)sc5c32)C(c2ccc(CCCCCC)cc2)(c2ccc(CCCCCC)cc2)c2c-4sc3cc(C=C4C(=O)c5ccccc5C4=C(C#N)C#N)sc23)cc1,0.87,15.97,69.42,9.57,9.64514538,0.7852181818181857,,,1:1,,,,ITO/ZnO/active layer/MoO3/Ag,inverted,ZnO,ZnO,MoO3,MoO3,90.0,DCB,o-DCB,,-5.23,-3.42,1.81,-5.51,-3.78,1.73
5454,10.1021/cm1020228,10.1021/cm1020228,PBSTBT,PC71BM,PBSTBT,PC71BM,CCCCCCCC[Si]1(CCCCCCCC)c2cc3c(cc2-c2sccc21)[Si](CCCCCCCC)(CCCCCCCC)c1cc(-c2cccc4nsnc24)sc1-3,COC(=O)CCCC1(c2ccccc2)C23c4c5ccc6c7cc8c9c%10c(cc%11cc%12c%13c%14c(cc%15c%16ccc-5c2c%16c2c5c%16c%17c(c(c46)c7c9c%17c4c%10c%11c%13c4c%16c%14c%152)C513)C%12)C8,0.73,4.8,32.9,1.16,1.152816,0.619310344827574,,,,,,,ITO/PEDOT:PSS/polymer:PC71BM/Ca/Al,polymer solar cell,Ca,,PEDOT:PSS,,,,,,-5.32,-3.25,2.07,-5.9,-3.9,2.0
5455,10.1021/cm1020228,10.1021/cm1020228,PBSTBT,PC71BM,PBSTBT,PC71BM,CCCCCCCC[Si]1(CCCCCCCC)c2cc3c(cc2-c2sccc21)[Si](CCCCCCCC)(CCCCCCCC)c1cc(-c2cccc4nsnc24)sc1-3,COC(=O)CCCC1(c2ccccc2)C23c4c5ccc6c7cc8c9c%10c(cc%11cc%12c%13c%14c(cc%15c%16ccc-5c2c%16c2c5c%16c%17c(c(c46)c7c9c%17c4c%10c%11c%13c4c%16c%14c%152)C513)C%12)C8,0.71,8.0,36.4,2.07,2.06752,0.1198067632850152,,,1:2,,,,ITO/PEDOT:PSS/polymer:PC71BM/Ca/Al,polymer solar cell,Ca,,PEDOT:PSS,,,dichlorobenzene,,,-5.32,-3.25,2.07,-5.9,-3.9,2.0
5456,10.1021/cm1020228,10.1021/cm1020228,PBSTBT,PC71BM,PBSTBT,PC71BM,CCCCCCCC[Si]1(CCCCCCCC)c2cc3c(cc2-c2sccc21)[Si](CCCCCCCC)(CCCCCCCC)c1cc(-c2cccc4nsnc24)sc1-3,COC(=O)CCCC1(c2ccccc2)C23c4c5ccc6c7cc8c9c%10c(cc%11cc%12c%13c%14c(cc%15c%16ccc-5c2c%16c2c5c%16c%17c(c(c46)c7c9c%17c4c%10c%11c%13c4c%16c%14c%152)C513)C%12)C8,0.81,8.86,48.8,3.47,3.5021808,0.9274005763688604,,,1:3,,,,ITO/PEDOT:PSS/polymer:PC71BM/Ca/Al,polymer solar cell,Ca,,PEDOT:PSS,,80.0,dichlorobenzene,,,-5.32,-3.25,2.07,-5.9,-3.9,2.0
5457,10.1021/cm1020228,10.1021/cm1020228,PBSTDTBT,PC71BM,PBSTDTBT,PC71BM,CCCCCCCC[Si]1(CCCCCCCC)c2cc3c(cc2-c2sccc21)[Si](CCCCCCCC)(CCCCCCCC)c1cc(-c2ccc(-c4ccc(-c5cccs5)c5nsnc45)s2)sc1-3,COC(=O)CCCC1(c2ccccc2)C23c4c5ccc6c7cc8c9c%10c(cc%11cc%12c%13c%14c(cc%15c%16ccc-5c2c%16c2c5c%16c%17c(c(c46)c7c9c%17c4c%10c%11c%13c4c%16c%14c%152)C513)C%12)C8,0.81,5.66,35.8,1.69,1.6412867999999998,2.8824378698224926,,,,,,,ITO/PEDOT:PSS/polymer:PC71BM/Ca/Al,polymer solar cell,Ca,,PEDOT:PSS,,,,,,-5.25,-3.55,1.7,-5.9,-3.9,2.0
5458,10.1021/cm1020228,10.1021/cm1020228,PBSTDTBT,PC71BM,PBSTDTBT,PC71BM,CCCCCCCC[Si]1(CCCCCCCC)c2cc3c(cc2-c2sccc21)[Si](CCCCCCCC)(CCCCCCCC)c1cc(-c2ccc(-c4ccc(-c5cccs5)c5nsnc45)s2)sc1-3,COC(=O)CCCC1(c2ccccc2)C23c4c5ccc6c7cc8c9c%10c(cc%11cc%12c%13c%14c(cc%15c%16ccc-5c2c%16c2c5c%16c%17c(c(c46)c7c9c%17c4c%10c%11c%13c4c%16c%14c%152)C513)C%12)C8,0.8,8.94,48.9,3.5,3.497328,0.0763428571428573,,,,,,,ITO/PEDOT:PSS/polymer:PC71BM/Ca/Al,polymer solar cell,Ca,,PEDOT:PSS,,,,,,-5.25,-3.55,1.7,-5.9,-3.9,2.0
5459,10.1021/cm1020228,10.1021/cm1020228,PBSTDTBT,PC71BM,PBSTDTBT,PC71BM,CCCCCCCC[Si]1(CCCCCCCC)c2cc3c(cc2-c2sccc21)[Si](CCCCCCCC)(CCCCCCCC)c1cc(-c2ccc(-c4ccc(-c5cccs5)c5nsnc45)s2)sc1-3,COC(=O)CCCC1(c2ccccc2)C23c4c5ccc6c7cc8c9c%10c(cc%11cc%12c%13c%14c(cc%15c%16ccc-5c2c%16c2c5c%16c%17c(c(c46)c7c9c%17c4c%10c%11c%13c4c%16c%14c%152)C513)C%12)C8,0.8,8.8,51.6,3.64,3.6326400000000008,0.2021978021977848,,,1:3,,,,ITO/PEDOT:PSS/polymer:PC71BM/Ca/Al,polymer solar cell,Ca,,PEDOT:PSS,,90.0,,,,-5.25,-3.55,1.7,-5.9,-3.9,2.0
5460,10.1016/j.orgel.2012.04.033,10.1016/j.orgel.2012.04.033,PIPY-DTBTA,PC61BM,PIPY-DTBTA,PC61BM,CCCCCCCCC1(CCCCCCCC)c2ccccc2-c2nc3c(nc21)-c1ccc(-c2ccc(-c4ccc(-c5cccs5)c5nn(CC(CC)CCCC)nc45)s2)cc1C3(CCCCCCCC)CCCCCCCC,COC(=O)CCCC1(c2ccccc2)C23c4c5c6c7c8c9c(c%10c%11c2c2c%12c4c4c%13c5c5c7c7c8c8c%14c9c%10c9c%10c%11c2c2c%11c%12c4c4c%12c%13c5c5c7c7c8c8c%14c9c9c%10c2c2c%11c4c4c%12c5c7c5c8c9c2c45)C613,0.78,2.05,48.0,0.77,0.76752,0.3220779220779269,,,1:2,,,,ITO/PEDOT:PSS/active layer/Ca/Al,conventional,Ca,Ca,PEDOT:PSS,PEDOT:PSS,80.0,dichlorobenzene,o-DCB,150.0,-5.56,-3.38,2.18,-6.1,-3.7,2.4
5461,10.1016/j.orgel.2018.03.005,10.1016/j.orgel.2018.03.005,Ph00,ITIC,PTzBI-O,ITIC,CCCCCCCCON1C(=O)c2c(c(-c3ccc(-c4cc5c(-c6ccc(CC(CC)CCCC)s6)c6sccc6c(-c6ccc(CC(CC)CCCC)s6)c5s4)s3)c3nn(CCCCCCCC)nc3c2-c2cccs2)C1=O,CCCCCCc1ccc(C2(c3ccc(CCCCCC)cc3)c3cc4c(cc3-c3sc5cc(C=C6C(=O)c7ccccc7C6=C(C#N)C#N)sc5c32)C(c2ccc(CCCCCC)cc2)(c2ccc(CCCCCC)cc2)c2c-4sc3cc(C=C4C(=O)c5ccccc5C4=C(C#N)C#N)sc23)cc1,0.85,15.92,54.82,7.3,7.4182424,1.619758904109598,,,1:1.5,dibenzyl ether,dibenzyl ether,0.5 vol%,ITO/PEDOT:PSS/active layer/PFN-Br/Ag,conventional,PFN-Br,PFN-Br,PEDOT:PSS,PEDOT:PSS,100.0,chlorobenzene,chlorobenzene,120.0,-5.26,-3.11,2.15,-5.51,-3.78,1.73
5462,10.1016/j.orgel.2018.03.005,10.1016/j.orgel.2018.03.005,Ph100,ITIC,Ph100,ITIC,CCCCCCCCON1C(=O)c2c(c(-c3ccc(-c4cc5c(-c6ccc(CC(CC)CCCC)cc6)c6sccc6c(-c6ccc(CC(CC)CCCC)cc6)c5s4)s3)c3nn(CCCCCCCC)nc3c2-c2cccs2)C1=O,CCCCCCc1ccc(C2(c3ccc(CCCCCC)cc3)c3cc4c(cc3-c3sc5cc(C=C6C(=O)c7ccccc7C6=C(C#N)C#N)sc5c32)C(c2ccc(CCCCCC)cc2)(c2ccc(CCCCCC)cc2)c2c-4sc3cc(C=C4C(=O)c5ccccc5C4=C(C#N)C#N)sc23)cc1,0.9,15.23,55.58,7.48,7.6183506,1.849606951871656,,,1:1.5,dibenzyl ether,dibenzyl ether,0.5 vol%,ITO/PEDOT:PSS/active layer/PFN-Br/Ag,conventional,PFN-Br,PFN-Br,PEDOT:PSS,PEDOT:PSS,100.0,chlorobenzene,chlorobenzene,120.0,-5.33,-3.15,2.18,-5.51,-3.78,1.73
5463,10.1016/j.orgel.2018.03.005,10.1016/j.orgel.2018.03.005,Ph25,ITIC,Ph25,ITIC,CCCCCCCCON1C(=O)c2c(c(-c3ccc(-c4cc5c(-c6ccc(CC(CC)CCCC)cc6)c6sc(-c7ccc(-c8c9c(c(-c%10ccc(-c%11cc%12c(-c%13ccc(CC(CC)CCCC)s%13)c%13sccc%13c(-c%13ccc(CC(CC)CCCC)s%13)c%12s%11)s%10)c%10nn(CCCCCCCC)nc8%10)C(=O)N(OCCCCCCCC)C9=O)s7)cc6c(-c6ccc(CC(CC)CCCC)cc6)c5s4)s3)c3nn(CCCCCCCC)nc3c2-c2cccs2)C1=O,CCCCCCc1ccc(C2(c3ccc(CCCCCC)cc3)c3cc4c(cc3-c3sc5cc(C=C6C(=O)c7ccccc7C6=C(C#N)C#N)sc5c32)C(c2ccc(CCCCCC)cc2)(c2ccc(CCCCCC)cc2)c2c-4sc3cc(C=C4C(=O)c5ccccc5C4=C(C#N)C#N)sc23)cc1,0.86,16.11,59.440000000000005,8.14,8.23517424,1.1692167076166908,,,1:1.5,dibenzyl ether,dibenzyl ether,0.5 vol%,ITO/PEDOT:PSS/active layer/PFN-Br/Ag,conventional,PFN-Br,PFN-Br,PEDOT:PSS,PEDOT:PSS,100.0,chlorobenzene,chlorobenzene,120.0,-5.29,-3.11,2.18,-5.51,-3.78,1.73
5464,10.1016/j.orgel.2018.03.005,10.1016/j.orgel.2018.03.005,Ph50,ITIC,Ph25,ITIC,CCCCCCCCON1C(=O)c2c(c(-c3ccc(-c4cc5c(-c6ccc(CC(CC)CCCC)cc6)c6sc(-c7ccc(-c8c9c(c(-c%10ccc(-c%11cc%12c(-c%13ccc(CC(CC)CCCC)s%13)c%13sccc%13c(-c%13ccc(CC(CC)CCCC)s%13)c%12s%11)s%10)c%10nn(CCCCCCCC)nc8%10)C(=O)N(OCCCCCCCC)C9=O)s7)cc6c(-c6ccc(CC(CC)CCCC)cc6)c5s4)s3)c3nn(CCCCCCCC)nc3c2-c2cccs2)C1=O,CCCCCCc1ccc(C2(c3ccc(CCCCCC)cc3)c3cc4c(cc3-c3sc5cc(C=C6C(=O)c7ccccc7C6=C(C#N)C#N)sc5c32)C(c2ccc(CCCCCC)cc2)(c2ccc(CCCCCC)cc2)c2c-4sc3cc(C=C4C(=O)c5ccccc5C4=C(C#N)C#N)sc23)cc1,0.87,15.87,61.970000000000006,8.43,8.55613593,1.4962743772242022,,,1:1.5,dibenzyl ether,dibenzyl ether,0.5 vol%,ITO/PEDOT:PSS/active layer/PFN-Br/Ag,conventional,PFN-Br,PFN-Br,PEDOT:PSS,PEDOT:PSS,100.0,chlorobenzene,chlorobenzene,120.0,-5.3,-3.12,2.18,-5.51,-3.78,1.73
5465,10.1016/j.orgel.2018.03.005,10.1016/j.orgel.2018.03.005,Ph75,ITIC,Ph25,ITIC,CCCCCCCCON1C(=O)c2c(c(-c3ccc(-c4cc5c(-c6ccc(CC(CC)CCCC)cc6)c6sc(-c7ccc(-c8c9c(c(-c%10ccc(-c%11cc%12c(-c%13ccc(CC(CC)CCCC)s%13)c%13sccc%13c(-c%13ccc(CC(CC)CCCC)s%13)c%12s%11)s%10)c%10nn(CCCCCCCC)nc8%10)C(=O)N(OCCCCCCCC)C9=O)s7)cc6c(-c6ccc(CC(CC)CCCC)cc6)c5s4)s3)c3nn(CCCCCCCC)nc3c2-c2cccs2)C1=O,CCCCCCc1ccc(C2(c3ccc(CCCCCC)cc3)c3cc4c(cc3-c3sc5cc(C=C6C(=O)c7ccccc7C6=C(C#N)C#N)sc5c32)C(c2ccc(CCCCCC)cc2)(c2ccc(CCCCCC)cc2)c2c-4sc3cc(C=C4C(=O)c5ccccc5C4=C(C#N)C#N)sc23)cc1,0.89,15.45,56.08,7.58,7.7112804,1.7319313984168816,,,1:1.5,dibenzyl ether,dibenzyl ether,0.5 vol%,ITO/PEDOT:PSS/active layer/PFN-Br/Ag,conventional,PFN-Br,PFN-Br,PEDOT:PSS,PEDOT:PSS,100.0,chlorobenzene,chlorobenzene,120.0,-5.32,-3.13,2.19,-5.51,-3.78,1.73
5470,10.1021/acsami.9b22666,10.1021/acsami.9b22666,PTQ10,IDIC,PTQ10,IDIC,CCCCCCCCC(CCCCCC)COc1cnc2c(-c3cccs3)c(F)c(F)cc2n1,CCCCCCC1(CCCCCC)c2cc3c(cc2-c2sc(/C=C4\C(=O)c5ccccc5C4=C(C#N)C#N)cc21)C(CCCCCC)(CCCCCC)c1cc(/C=C2\C(=O)c4ccccc4C2=C(C#N)C#N)sc1-3,0.987,16.85,60.12,10.01,9.99852714,0.1146139860139818,,,1:1,,,,ITO/PEDOT:PSS/PTQ10:IDIC/PDINO/Al,conventional,PDINO,,PEDOT:PSS,,130.0,chloroform,,,-5.54,-2.98,2.56,-5.69,-3.91,1.78
5471,10.1021/acsami.9b22666,10.1021/acsami.9b22666,PTQ10,ITIC,PTQ10,ITIC,CCCCCCCCC(CCCCCC)COc1cnc2c(-c3cccs3)c(F)c(F)cc2n1,CCCCCCc1ccc(C2(c3ccc(CCCCCC)cc3)c3cc4c(cc3-c3sc5cc(C=C6C(=O)c7ccccc7C6=C(C#N)C#N)sc5c32)C(c2ccc(CCCCCC)cc2)(c2ccc(CCCCCC)cc2)c2c-4sc3cc(C=C4C(=O)c5ccccc5C4=C(C#N)C#N)sc23)cc1,1.035,15.94,53.66,8.85,8.852773139999998,0.0313349152542216,,,1:1,,,,ITO/PEDOT:PSS/PTQ10:ITIC/PDINO/Al,conventional,PDINO,,PEDOT:PSS,,130.0,chloroform,,,-5.54,-2.98,2.56,-5.51,-3.78,1.73
5472,10.1021/acsami.9b22666,10.1021/acsami.9b22666,PTQ10,PC71BM,PTQ10,PC71BM,CCCCCCCCC(CCCCCC)COc1cnc2c(-c3cccs3)c(F)c(F)cc2n1,COC(=O)CCCC1(c2ccccc2)C23c4c5ccc6c7cc8c9c%10c(cc%11cc%12c%13c%14c(cc%15c%16ccc-5c2c%16c2c5c%16c%17c(c(c46)c7c9c%17c4c%10c%11c%13c4c%16c%14c%152)C513)C%12)C8,0.949,6.46,54.78,3.36,3.358309812,0.0503032142857137,,,1:2,,,,ITO/PEDOT:PSS/PTQ10:PC71BM/PDINO/Al,conventional,PDINO,,PEDOT:PSS,,130.0,chloroform,,,-5.54,-2.98,2.56,-5.9,-3.9,2.0
5490,10.1002/adfm.201803128,10.1002/adfm.201803128,PBDB-T,BTOIC,PBDB-T,BTOIC,CCCCC(CC)Cc1ccc(-c2c3cc(-c4ccc(-c5sc(-c6cccs6)c6c5C(=O)c5c(CC(CC)CCCC)sc(CC(CC)CCCC)c5C6=O)s4)sc3c(-c3ccc(CC(CC)CCCC)s3)c3ccsc23)s1,CCCCCCc1ccc(C2(c3ccc(CCCCCC)cc3)c3cc(/C=C4\C(=O)c5c(csc5C)C4=C(C#N)C#N)sc3-c3sc4c(OCC(CC)CCCC)c5c6c(sc5c(OCC(CC)CCCC)c4c32)-c2sc(/C=C3\C(=O)c4c(csc4C)C3=C(C#N)C#N)cc2C6(c2ccc(CCCCCC)cc2)c2ccc(CCCCCC)cc2)cc1,0.864,17.39,62.5,9.2,9.3906,2.0717391304348007,,,1:1,DIO,DIO,0.5,ITO/PEDOT:PSS/PBDB-T:acceptor/Zr(acac)3/Al,conventional,Zr(acac)3,Zr(acac)3,PEDOT:PSS,PEDOT:PSS,,chloroform,chloroform,100.0,-5.33,-2.92,2.41,-5.42,-3.94,1.48
5491,10.1002/adfm.201803128,10.1002/adfm.201803128,PBDB-T,BTTIC,PBDB-T,BTTIC,CCCCC(CC)Cc1ccc(-c2c3cc(-c4ccc(-c5sc(-c6cccs6)c6c5C(=O)c5c(CC(CC)CCCC)sc(CC(CC)CCCC)c5C6=O)s4)sc3c(-c3ccc(CC(CC)CCCC)s3)c3ccsc23)s1,CCCCCCc1ccc(C2(c3ccc(CCCCCC)cc3)c3cc(/C=C4\C(=O)c5c(csc5C)C4=C(C#N)C#N)sc3-c3sc4c(-c5ccc(CC(CC)CCCC)s5)c5c6c(sc5c(-c5ccc(CC(CC)CCCC)s5)c4c32)-c2sc(/C=C3\C(=O)c4c(csc4C)C3=C(C#N)C#N)cc2C6(c2ccc(CCCCCC)cc2)c2ccc(CCCCCC)cc2)cc1,0.903,18.16,71.1,11.34,11.659319279999998,2.815866666666653,,,1:1,DIO,DIO,0.5,ITO/PEDOT:PSS/PBDB-T:acceptor/Zr(acac)3/Al,conventional,Zr(acac)3,Zr(acac)3,PEDOT:PSS,PEDOT:PSS,,chloroform,chloroform,100.0,-5.33,-2.92,2.41,-5.59,-3.86,1.73
5492,10.1002/marc.201400403,10.1002/marc.201400403,PNDTP-DPP,PC71BM,PNDTP-DPP,PC71BM,CCCCCCCCC(CCCCCC)CN1C(=O)C2=C(c3ccc(-c4cc5c(-c6ccc(CCCCCC)cc6)cc6c(cc(-c7ccc(CCCCCC)cc7)c7ccsc76)c5s4)s3)N(CC(CCCCCC)CCCCCCCC)C(=O)C2=C1c1cccs1,COC(=O)CCCC1(c2ccccc2)C23c4c5ccc6c7cc8c9c%10c(cc%11cc%12c%13c%14c(cc%15c%16ccc-5c2c%16c2c5c%16c%17c(c(c46)c7c9c%17c4c%10c%11c%13c4c%16c%14c%152)C513)C%12)C8,0.72,7.42,52.6,2.81,2.8101024,0.0036441281138731,,,1:1,,,,ITO/PEDOT:PSS/active layer/Ca/Al,conventional,Ca,Ca,PEDOT:PSS,PEDOT:PSS,,o-dichlorobenzene,o-DCB,,-5.25,-3.74,1.51,-5.9,-3.9,2.0
5493,10.1002/marc.201400403,10.1002/marc.201400403,PNDTP-DPP,PC71BM,PNDTP-DPP,PC71BM,CCCCCCCCC(CCCCCC)CN1C(=O)C2=C(c3ccc(-c4cc5c(-c6ccc(CCCCCC)cc6)cc6c(cc(-c7ccc(CCCCCC)cc7)c7ccsc76)c5s4)s3)N(CC(CCCCCC)CCCCCCCC)C(=O)C2=C1c1cccs1,COC(=O)CCCC1(c2ccccc2)C23c4c5ccc6c7cc8c9c%10c(cc%11cc%12c%13c%14c(cc%15c%16ccc-5c2c%16c2c5c%16c%17c(c(c46)c7c9c%17c4c%10c%11c%13c4c%16c%14c%152)C513)C%12)C8,0.7,9.05,53.0,3.36,3.35755,0.0729166666666685,,,1:2,,,,ITO/PEDOT:PSS/active layer/Ca/Al,conventional,Ca,Ca,PEDOT:PSS,PEDOT:PSS,,o-dichlorobenzene,o-DCB,,-5.25,-3.74,1.51,-5.9,-3.9,2.0
5494,10.1002/marc.201400403,10.1002/marc.201400403,PNDTP-DPP,PC71BM,PNDTP-DPP,PC71BM,CCCCCCCCC(CCCCCC)CN1C(=O)C2=C(c3ccc(-c4cc5c(-c6ccc(CCCCCC)cc6)cc6c(cc(-c7ccc(CCCCCC)cc7)c7ccsc76)c5s4)s3)N(CC(CCCCCC)CCCCCCCC)C(=O)C2=C1c1cccs1,COC(=O)CCCC1(c2ccccc2)C23c4c5ccc6c7cc8c9c%10c(cc%11cc%12c%13c%14c(cc%15c%16ccc-5c2c%16c2c5c%16c%17c(c(c46)c7c9c%17c4c%10c%11c%13c4c%16c%14c%152)C513)C%12)C8,0.72,9.56,58.9,4.11,4.0542048,1.3575474452554837,,,1:3,,,,ITO/PEDOT:PSS/active layer/Ca/Al,conventional,Ca,Ca,PEDOT:PSS,PEDOT:PSS,,o-dichlorobenzene,o-DCB,,-5.25,-3.74,1.51,-5.9,-3.9,2.0
5528,10.1016/j.dyepig.2017.12.017,10.1016/j.dyepig.2017.12.017,PBDB-T,TTIC,PBDB-T,4TIC,CCCCC(CC)Cc1ccc(-c2c3cc(-c4ccc(-c5sc(-c6cccs6)c6c5C(=O)c5c(CC(CC)CCCC)sc(CC(CC)CCCC)c5C6=O)s4)sc3c(-c3ccc(CC(CC)CCCC)s3)c3ccsc23)s1,CCCCCCc1ccc(C2(c3ccc(CCCCCC)cc3)c3cc(/C=C4\C(=O)c5ccccc5C4=C(C#N)C#N)sc3-c3sc4c5c(sc4c32)-c2sc(/C=C3\C(=O)c4ccccc4C3=C(C#N)C#N)cc2C5(c2ccc(CCCCCC)cc2)c2ccc(CCCCCC)cc2)cc1,0.77,20.39,62.0,9.57,9.734186,1.715632183908036,,,1:1.5,,,,ITO/ZnO (30 nm)/active layer (85 nm)/MoO3 (8.5 nm)/Ag (100 nm),inverted,ZnO,ZnO,MoO3,MoO3,85.0,chloroform,chloroform,,-5.36,-3.55,1.81,-5.75,-4.35,1.4
5529,10.1016/j.dyepig.2017.12.017,10.1016/j.dyepig.2017.12.017,PBDB-T,TTIC-M,PBDB-T,TTIC-M,CCCCC(CC)Cc1ccc(-c2c3cc(-c4ccc(-c5sc(-c6cccs6)c6c5C(=O)c5c(CC(CC)CCCC)sc(CC(CC)CCCC)c5C6=O)s4)sc3c(-c3ccc(CC(CC)CCCC)s3)c3ccsc23)s1,CCCCCCc1ccc(C2(c3ccc(CCCCCC)cc3)c3cc(/C=C4\C(=O)c5ccc(C)cc5C4=C(C#N)C#N)sc3-c3sc4c5c(sc4c32)-c2sc(/C=C3\C(=O)c4ccc(C)cc4C3=C(C#N)C#N)cc2C5(c2ccc(CCCCCC)cc2)c2ccc(CCCCCC)cc2)cc1,0.81,18.19,65.0,9.6,9.577035,0.239218749999992,,,1:1.5,,,,ITO/ZnO (30 nm)/active layer (85 nm)/MoO3 (8.5 nm)/Ag (100 nm),inverted,ZnO,ZnO,MoO3,MoO3,85.0,chloroform,chloroform,,-5.36,-3.55,1.81,-5.68,-4.24,1.44
5530,10.1021/acsami.9b14133,10.1021/acsami.9b14133,PBN-Cl,IT-4F,PBN-Cl,IT-4F,CCCCCCCCCCCCSc1cc2c(cc1SCCCCCCCCCCCC)C(=O)c1c(-c3ccc(-c4cc5c(-c6cc(Cl)c(CC(CC)CCCC)s6)c6sccc6c(-c6cc(Cl)c(CC(CC)CCCC)s6)c5s4)s3)sc(-c3cccs3)c1C2=O,CCCCCCc1ccc(C2(c3ccc(CCCCCC)cc3)c3cc4c(cc3-c3sc5cc(/C=C6\C(=O)c7cc(F)c(F)cc7C6=C(C#N)C#N)sc5c32)C(c2ccc(CCCCCC)cc2)(c2ccc(CCCCCC)cc2)c2c-4sc3cc(/C=C4\C(=O)c5cc(F)c(F)cc5C4=C(C#N)C#N)sc23)cc1,0.871,20.77,61.7,11.15,11.16194339,0.1071156053811569,,,1:1,,,,ITO/PEDOT:PSS/Polymer:IT-4F/ZnO/Al,,ZnO,,PEDOT:PSS,,,,,,-5.55,-3.54,2.01,-5.66,-4.14,1.52
5531,10.1021/acsami.9b14133,10.1021/acsami.9b14133,PBN-Cl-B20,IT-4F,PBN-Cl-B20,IT-4F,CCCCCCCCCCCCSc1cc2c(cc1SCCCCCCCCCCCC)C(=O)c1c(-c3ccc(-c4cc5c(-c6cc(Cl)c(CC(CC)CCCC)s6)c6sc(-c7ccc(-c8sc(-c9ccc(-c%10cc%11c(-c%12cc(Cl)c(CC(CC)CCCC)s%12)c%12sccc%12c(-c%12cc(Cl)c(CC(CC)CCCC)s%12)c%11s%10)s9)c9c8C(=O)c8c(CC(CC)CCCC)sc(CC(CC)CCCC)c8C9=O)s7)cc6c(-c6cc(Cl)c(CC(CC)CCCC)s6)c5s4)s3)sc(-c3cccs3)c1C2=O,CCCCCCc1ccc(C2(c3ccc(CCCCCC)cc3)c3cc4c(cc3-c3sc5cc(/C=C6\C(=O)c7cc(F)c(F)cc7C6=C(C#N)C#N)sc5c32)C(c2ccc(CCCCCC)cc2)(c2ccc(CCCCCC)cc2)c2c-4sc3cc(/C=C4\C(=O)c5cc(F)c(F)cc5C4=C(C#N)C#N)sc23)cc1,0.866,21.21,62.6,11.49,11.49828036,0.0720657963446522,,,1:1,,,,ITO/PEDOT:PSS/Polymer:IT-4F/ZnO/Al,,ZnO,,PEDOT:PSS,,,,,,-5.55,-3.52,2.03,-5.66,-4.14,1.52
5532,10.1021/acsami.9b14133,10.1021/acsami.9b14133,PBN-Cl-B40,IT-4F,PBN-Cl-B20,IT-4F,CCCCCCCCCCCCSc1cc2c(cc1SCCCCCCCCCCCC)C(=O)c1c(-c3ccc(-c4cc5c(-c6cc(Cl)c(CC(CC)CCCC)s6)c6sc(-c7ccc(-c8sc(-c9ccc(-c%10cc%11c(-c%12cc(Cl)c(CC(CC)CCCC)s%12)c%12sccc%12c(-c%12cc(Cl)c(CC(CC)CCCC)s%12)c%11s%10)s9)c9c8C(=O)c8c(CC(CC)CCCC)sc(CC(CC)CCCC)c8C9=O)s7)cc6c(-c6cc(Cl)c(CC(CC)CCCC)s6)c5s4)s3)sc(-c3cccs3)c1C2=O,CCCCCCc1ccc(C2(c3ccc(CCCCCC)cc3)c3cc4c(cc3-c3sc5cc(/C=C6\C(=O)c7cc(F)c(F)cc7C6=C(C#N)C#N)sc5c32)C(c2ccc(CCCCCC)cc2)(c2ccc(CCCCCC)cc2)c2c-4sc3cc(/C=C4\C(=O)c5cc(F)c(F)cc5C4=C(C#N)C#N)sc23)cc1,0.856,21.69,69.69999999999999,12.94,12.940948079999998,0.0073267387944265,,,1:1.5,,,,ITO/PEDOT:PSS/Polymer:IT-4F/ZnO/Al,,ZnO,,PEDOT:PSS,,,,,,-5.55,-3.5,2.05,-5.66,-4.14,1.52
5533,10.1021/acsami.9b14133,10.1021/acsami.9b14133,PBN-Cl-B60,IT-4F,PBN-Cl-B20,IT-4F,CCCCCCCCCCCCSc1cc2c(cc1SCCCCCCCCCCCC)C(=O)c1c(-c3ccc(-c4cc5c(-c6cc(Cl)c(CC(CC)CCCC)s6)c6sc(-c7ccc(-c8sc(-c9ccc(-c%10cc%11c(-c%12cc(Cl)c(CC(CC)CCCC)s%12)c%12sccc%12c(-c%12cc(Cl)c(CC(CC)CCCC)s%12)c%11s%10)s9)c9c8C(=O)c8c(CC(CC)CCCC)sc(CC(CC)CCCC)c8C9=O)s7)cc6c(-c6cc(Cl)c(CC(CC)CCCC)s6)c5s4)s3)sc(-c3cccs3)c1C2=O,CCCCCCc1ccc(C2(c3ccc(CCCCCC)cc3)c3cc4c(cc3-c3sc5cc(/C=C6\C(=O)c7cc(F)c(F)cc7C6=C(C#N)C#N)sc5c32)C(c2ccc(CCCCCC)cc2)(c2ccc(CCCCCC)cc2)c2c-4sc3cc(/C=C4\C(=O)c5cc(F)c(F)cc5C4=C(C#N)C#N)sc23)cc1,0.856,20.84,70.5,12.57,12.576523200000002,0.0518949880668412,,,1:2,,,,ITO/PEDOT:PSS/Polymer:IT-4F/ZnO/Al,,ZnO,,PEDOT:PSS,,,,,,-5.55,-3.48,2.07,-5.66,-4.14,1.52
5534,10.1021/acsami.9b14133,10.1021/acsami.9b14133,PBN-Cl-B80,IT-4F,PBN-Cl-B20,IT-4F,CCCCCCCCCCCCSc1cc2c(cc1SCCCCCCCCCCCC)C(=O)c1c(-c3ccc(-c4cc5c(-c6cc(Cl)c(CC(CC)CCCC)s6)c6sc(-c7ccc(-c8sc(-c9ccc(-c%10cc%11c(-c%12cc(Cl)c(CC(CC)CCCC)s%12)c%12sccc%12c(-c%12cc(Cl)c(CC(CC)CCCC)s%12)c%11s%10)s9)c9c8C(=O)c8c(CC(CC)CCCC)sc(CC(CC)CCCC)c8C9=O)s7)cc6c(-c6cc(Cl)c(CC(CC)CCCC)s6)c5s4)s3)sc(-c3cccs3)c1C2=O,CCCCCCc1ccc(C2(c3ccc(CCCCCC)cc3)c3cc4c(cc3-c3sc5cc(/C=C6\C(=O)c7cc(F)c(F)cc7C6=C(C#N)C#N)sc5c32)C(c2ccc(CCCCCC)cc2)(c2ccc(CCCCCC)cc2)c2c-4sc3cc(/C=C4\C(=O)c5cc(F)c(F)cc5C4=C(C#N)C#N)sc23)cc1,0.88,21.82,72.1,13.85,13.844353599999998,0.040768231046943,,,1:1,,,,ITO/PEDOT:PSS/Polymer:IT-4F/ZnO/Al,,ZnO,,PEDOT:PSS,,,,,,-5.55,-3.47,2.08,-5.66,-4.14,1.52
