Repository: JiYiqaq/PCE-KA-GNN

# Data directory

- `raw/Active_Database.csv` is the immutable source dataset bundled under CC BY 4.0. Do not overwrite it with processed data.
- `processed/` is created and populated by the training pipeline. Generated `.pt` and `.pth` caches are intentionally ignored by Git because they can exceed GitHub's normal single-file limit.

See `../DATA_LICENSE.md` for provenance, license and checksum information.

File: data/raw/Active_Database.csv (part 34 of 471)
id,doi,doi_norm,donor,acceptor,donor_canonical,acceptor_canonical,donor_smiles,acceptor_smiles,voc,jsc,ff,pce,pce_recomputed,pce_relative_error_percent,pce_avg,pce_best,d_a_ratio,additive,additive_canonical,additive_ratio,device_structure,device_type,etl,etl_canonical,htl,htl_canonical,active_layer_thickness,solvent,solvent_canonical,annealing_temp,homo_d,lumo_d,eg_d,homo_a,lumo_a,eg_a
5535,10.1021/acsami.9b14133,10.1021/acsami.9b14133,PM7(PBDB-T-2Cl),IT-4F,PM7(PBDB-T-2Cl),IT-4F,CCCCC(CC)Cc1sc(-c2c3cc(-c4ccc(-c5scc6c5C(=O)c5c(CC(CC)CCCC)sc(CC(CC)CCCC)c5C6=O)s4)sc3c(-c3cc(Cl)c(CC(CC)CCCC)s3)c3cc(-c4cccs4)sc23)cc1Cl,CCCCCCc1ccc(C2(c3ccc(CCCCCC)cc3)c3cc4c(cc3-c3sc5cc(/C=C6\C(=O)c7cc(F)c(F)cc7C6=C(C#N)C#N)sc5c32)C(c2ccc(CCCCCC)cc2)(c2ccc(CCCCCC)cc2)c2c-4sc3cc(/C=C4\C(=O)c5cc(F)c(F)cc5C4=C(C#N)C#N)sc23)cc1,0.889,21.4,73.8,14.05,14.040154799999998,0.0700725978647876,,,1:1,,,,ITO/PEDOT:PSS/Polymer:IT-4F/ZnO/Al,,ZnO,,PEDOT:PSS,,,,,,-5.55,-3.45,2.1,-5.66,-4.14,1.52
5585,10.1063/1.4869635,10.1063/1.4869635,P3HT,PC71BM,P3HT,PC71BM,CCCCCCc1ccsc1,COC(=O)CCCC1(c2ccccc2)C23c4c5ccc6c7cc8c9c%10c(cc%11cc%12c%13c%14c(cc%15c%16ccc-5c2c%16c2c5c%16c%17c(c(c46)c7c9c%17c4c%10c%11c%13c4c%16c%14c%152)C513)C%12)C8,0.67,5.6,33.0,1.23,1.23816,0.6634146341463371,,,,,,,,,,,,,,,,,-5.21,-3.29,1.92,-5.9,-3.9,2.0
5586,10.1021/acs.jpcc.5b01540,10.1021/acs.jpcc.5b01540,P3HT,PC61BM,P3HT,PC61BM,CCCCCCc1ccsc1,COC(=O)CCCC1(c2ccccc2)C23c4c5c6c7c8c9c(c%10c%11c2c2c%12c4c4c%13c5c5c7c7c8c8c%14c9c%10c9c%10c%11c2c2c%11c%12c4c4c%12c%13c5c5c7c7c8c8c%14c9c9c%10c2c2c%11c4c4c%12c5c7c5c8c9c2c45)C613,0.41,4.53,32.0,0.6,0.594336,0.9440000000000004,,,,,,,,,,,,,,,,,-5.0,-3.0,2.0,-6.0,-4.0,2.0
5587,10.1002/adfm.201701491,10.1002/adfm.201701491,PBDT-NQx,ITIC,PBDT-NQx,ITIC,CCCCCCCCc1ccc(-c2nc3c(-c4cccs4)cc4c(cc(-c5ccc(-c6cc7c(-c8ccc(CC(CCCC)CCCCCC)s8)c8sccc8c(-c8ccc(CC(CCCC)CCCCCC)s8)c7s6)s5)c5nc(-c6ccc(CCCCCCCC)s6)c(-c6ccc(CCCCCCCC)s6)nc54)c3nc2-c2ccc(CCCCCCCC)s2)s1,CCCCCCc1ccc(C2(c3ccc(CCCCCC)cc3)c3cc4c(cc3-c3sc5cc(C=C6C(=O)c7ccccc7C6=C(C#N)C#N)sc5c32)C(c2ccc(CCCCCC)cc2)(c2ccc(CCCCCC)cc2)c2c-4sc3cc(C=C4C(=O)c5ccccc5C4=C(C#N)C#N)sc23)cc1,0.89,13.95,55.400000000000006,6.54,6.8781870000000005,5.171055045871566,6.54,6.88,1:0.5,DIO,DIO,,ITO/ZnO/copolymer:ITIC/MoO3/Al,inverted,ZnO,ZnO,MoO3,MoO3,105.0,chlorobenzene,chlorobenzene,,-5.24,-3.42,1.82,-5.48,-3.83,1.65
5588,10.1002/adfm.201701491,10.1002/adfm.201701491,PBDT-NQx,ITIC,PBDT-NQx,ITIC,CCCCCCCCc1ccc(-c2nc3c(-c4cccs4)cc4c(cc(-c5ccc(-c6cc7c(-c8ccc(CC(CCCC)CCCCCC)s8)c8sccc8c(-c8ccc(CC(CCCC)CCCCCC)s8)c7s6)s5)c5nc(-c6ccc(CCCCCCCC)s6)c(-c6ccc(CCCCCCCC)s6)nc54)c3nc2-c2ccc(CCCCCCCC)s2)s1,CCCCCCc1ccc(C2(c3ccc(CCCCCC)cc3)c3cc4c(cc3-c3sc5cc(C=C6C(=O)c7ccccc7C6=C(C#N)C#N)sc5c32)C(c2ccc(CCCCCC)cc2)(c2ccc(CCCCCC)cc2)c2c-4sc3cc(C=C4C(=O)c5ccccc5C4=C(C#N)C#N)sc23)cc1,0.88,14.57,56.3,7.01,7.2185608,2.9751897289586418,7.01,7.22,1:1,DIO,DIO,,ITO/ZnO/copolymer:ITIC/MoO3/Al,inverted,ZnO,ZnO,MoO3,MoO3,108.0,chlorobenzene,chlorobenzene,,-5.24,-3.42,1.82,-5.48,-3.83,1.65
5589,10.1002/adfm.201701491,10.1002/adfm.201701491,PBDT-NQx,ITIC,PBDT-NQx,ITIC,CCCCCCCCc1ccc(-c2nc3c(-c4cccs4)cc4c(cc(-c5ccc(-c6cc7c(-c8ccc(CC(CCCC)CCCCCC)s8)c8sccc8c(-c8ccc(CC(CCCC)CCCCCC)s8)c7s6)s5)c5nc(-c6ccc(CCCCCCCC)s6)c(-c6ccc(CCCCCCCC)s6)nc54)c3nc2-c2ccc(CCCCCCCC)s2)s1,CCCCCCc1ccc(C2(c3ccc(CCCCCC)cc3)c3cc4c(cc3-c3sc5cc(C=C6C(=O)c7ccccc7C6=C(C#N)C#N)sc5c32)C(c2ccc(CCCCCC)cc2)(c2ccc(CCCCCC)cc2)c2c-4sc3cc(C=C4C(=O)c5ccccc5C4=C(C#N)C#N)sc23)cc1,0.88,15.62,57.8,7.71,7.9449568,3.0474293125810634,7.71,7.94,1:0.8,DIO,DIO,,ITO/ZnO/copolymer:ITIC/MoO3/Al,inverted,ZnO,ZnO,MoO3,MoO3,102.0,chlorobenzene,chlorobenzene,,-5.24,-3.42,1.82,-5.48,-3.83,1.65
5590,10.1002/adfm.201701491,10.1002/adfm.201701491,PBDTS-NQx,ITIC,PBDTS-NQx,ITIC,CCCCCCCCc1ccc(-c2nc3c(-c4cccs4)cc4c(cc(-c5ccc(-c6cc7c(-c8ccc(SCC(CCCC)CCCCCC)s8)c8sccc8c(-c8ccc(SCC(CCCC)CCCCCC)s8)c7s6)s5)c5nc(-c6ccc(CCCCCCCC)s6)c(-c6ccc(CCCCCCCC)s6)nc54)c3nc2-c2ccc(CCCCCCCC)s2)s1,CCCCCCc1ccc(C2(c3ccc(CCCCCC)cc3)c3cc4c(cc3-c3sc5cc(C=C6C(=O)c7ccccc7C6=C(C#N)C#N)sc5c32)C(c2ccc(CCCCCC)cc2)(c2ccc(CCCCCC)cc2)c2c-4sc3cc(C=C4C(=O)c5ccccc5C4=C(C#N)C#N)sc23)cc1,0.93,14.54,59.5,7.79,8.045708999999999,3.282528883183552,7.79,8.05,1:0.5,DIO,DIO,,ITO/ZnO/copolymer:ITIC/MoO3/Al,inverted,ZnO,ZnO,MoO3,MoO3,104.0,chlorobenzene,chlorobenzene,,-5.31,-3.46,1.85,-5.48,-3.83,1.65
5591,10.1002/adfm.201701491,10.1002/adfm.201701491,PBDTS-NQx,ITIC,PBDTS-NQx,ITIC,CCCCCCCCc1ccc(-c2nc3c(-c4cccs4)cc4c(cc(-c5ccc(-c6cc7c(-c8ccc(SCC(CCCC)CCCCCC)s8)c8sccc8c(-c8ccc(SCC(CCCC)CCCCCC)s8)c7s6)s5)c5nc(-c6ccc(CCCCCCCC)s6)c(-c6ccc(CCCCCCCC)s6)nc54)c3nc2-c2ccc(CCCCCCCC)s2)s1,CCCCCCc1ccc(C2(c3ccc(CCCCCC)cc3)c3cc4c(cc3-c3sc5cc(C=C6C(=O)c7ccccc7C6=C(C#N)C#N)sc5c32)C(c2ccc(CCCCCC)cc2)(c2ccc(CCCCCC)cc2)c2c-4sc3cc(C=C4C(=O)c5ccccc5C4=C(C#N)C#N)sc23)cc1,0.92,15.33,62.3,8.57,8.7865428,2.5267537922987064,8.57,8.79,1:1,DIO,DIO,,ITO/ZnO/copolymer:ITIC/MoO3/Al,inverted,ZnO,ZnO,MoO3,MoO3,111.0,chlorobenzene,chlorobenzene,,-5.31,-3.46,1.85,-5.48,-3.83,1.65
5592,10.1002/adfm.201701491,10.1002/adfm.201701491,PBDTS-NQx,ITIC,PBDTS-NQx,ITIC,CCCCCCCCc1ccc(-c2nc3c(-c4cccs4)cc4c(cc(-c5ccc(-c6cc7c(-c8ccc(SCC(CCCC)CCCCCC)s8)c8sccc8c(-c8ccc(SCC(CCCC)CCCCCC)s8)c7s6)s5)c5nc(-c6ccc(CCCCCCCC)s6)c(-c6ccc(CCCCCCCC)s6)nc54)c3nc2-c2ccc(CCCCCCCC)s2)s1,CCCCCCc1ccc(C2(c3ccc(CCCCCC)cc3)c3cc4c(cc3-c3sc5cc(C=C6C(=O)c7ccccc7C6=C(C#N)C#N)sc5c32)C(c2ccc(CCCCCC)cc2)(c2ccc(CCCCCC)cc2)c2c-4sc3cc(C=C4C(=O)c5ccccc5C4=C(C#N)C#N)sc23)cc1,0.93,16.13,65.4,9.54,9.8105886,2.836358490566056,9.54,9.81,1:0.8,DIO,DIO,,ITO/ZnO/copolymer:ITIC/MoO3/Al,inverted,ZnO,ZnO,MoO3,MoO3,105.0,chlorobenzene,chlorobenzene,,-5.31,-3.46,1.85,-5.48,-3.83,1.65
5593,10.1002/adfm.201701491,10.1002/adfm.201701491,PBDT-NQx,PC71BM,PBDT-NQx,PC71BM,CCCCCCCCc1ccc(-c2nc3c(-c4cccs4)cc4c(cc(-c5ccc(-c6cc7c(-c8ccc(CC(CCCC)CCCCCC)s8)c8sccc8c(-c8ccc(CC(CCCC)CCCCCC)s8)c7s6)s5)c5nc(-c6ccc(CCCCCCCC)s6)c(-c6ccc(CCCCCCCC)s6)nc54)c3nc2-c2ccc(CCCCCCCC)s2)s1,COC(=O)CCCC1(c2ccccc2)C23c4c5ccc6c7cc8c9c%10c(cc%11cc%12c%13c%14c(cc%15c%16ccc-5c2c%16c2c5c%16c%17c(c(c46)c7c9c%17c4c%10c%11c%13c4c%16c%14c%152)C513)C%12)C8,0.8,11.03,60.1,5.09,5.303224,4.189076620825154,5.09,5.3,1:1.5,DIO,DIO,,ITO/ZnO/copolymer:PC71BM/MoO3/Al,inverted,ZnO,ZnO,MoO3,MoO3,109.0,chlorobenzene,chlorobenzene,,-5.24,-3.42,1.82,-5.9,-3.9,2.0
5594,10.1002/adfm.201701491,10.1002/adfm.201701491,PBDTS-NQx,PC71BM,PBDTS-NQx,PC71BM,CCCCCCCCc1ccc(-c2nc3c(-c4cccs4)cc4c(cc(-c5ccc(-c6cc7c(-c8ccc(SCC(CCCC)CCCCCC)s8)c8sccc8c(-c8ccc(SCC(CCCC)CCCCCC)s8)c7s6)s5)c5nc(-c6ccc(CCCCCCCC)s6)c(-c6ccc(CCCCCCCC)s6)nc54)c3nc2-c2ccc(CCCCCCCC)s2)s1,COC(=O)CCCC1(c2ccccc2)C23c4c5ccc6c7cc8c9c%10c(cc%11cc%12c%13c%14c(cc%15c%16ccc-5c2c%16c2c5c%16c%17c(c(c46)c7c9c%17c4c%10c%11c%13c4c%16c%14c%152)C513)C%12)C8,0.85,12.71,65.3,6.72,7.0546855,4.980438988095238,6.72,7.05,1:1.5,DIO,DIO,2,ITO/ZnO/copolymer:PC71BM/MoO3/Al,inverted,ZnO,ZnO,MoO3,MoO3,106.0,chlorobenzene,chlorobenzene,,-5.31,-3.46,1.85,-5.9,-3.9,2.0
5603,10.1039/c6tc03346f,10.1039/c6tc03346f,PBDTBP-DTffBT,PC71BM,PBDTBP-DTffBT,PC71BM,CCCCCCCCC(CCCCCC)COc1ccc(-c2ccc(-c3c4cc(-c5sc(-c6c(F)c(F)c(-c7cc(CC(CC)CCCC)cs7)c7nsnc67)cc5CC(CC)CCCC)sc4c(-c4ccc(-c5ccc(OCC(CCCCCC)CCCCCCCC)cc5)cc4)c4ccsc34)cc2)cc1,COC(=O)CCCC1(c2ccccc2)C23c4c5ccc6c7cc8c9c%10c(cc%11cc%12c%13c%14c(cc%15c%16ccc-5c2c%16c2c5c%16c%17c(c(c46)c7c9c%17c4c%10c%11c%13c4c%16c%14c%152)C513)C%12)C8,0.86,11.32,41.370000000000005,3.88,4.027452240000001,3.800315463917544,,,,,,,,,,,,,,,,,-5.46,-3.75,1.71,-5.9,-3.9,2.0
5604,10.1039/c6tc03346f,10.1039/c6tc03346f,PBDTBP-DTffBT,PC71BM,PBDTBP-DTffBT,PC71BM,CCCCCCCCC(CCCCCC)COc1ccc(-c2ccc(-c3c4cc(-c5sc(-c6c(F)c(F)c(-c7cc(CC(CC)CCCC)cs7)c7nsnc67)cc5CC(CC)CCCC)sc4c(-c4ccc(-c5ccc(OCC(CCCCCC)CCCCCCCC)cc5)cc4)c4ccsc34)cc2)cc1,COC(=O)CCCC1(c2ccccc2)C23c4c5ccc6c7cc8c9c%10c(cc%11cc%12c%13c%14c(cc%15c%16ccc-5c2c%16c2c5c%16c%17c(c(c46)c7c9c%17c4c%10c%11c%13c4c%16c%14c%152)C513)C%12)C8,0.83,11.03,65.62,5.93,6.00744538,1.3059929173693146,,,,,,,,,,,,,,,,,-5.46,-3.75,1.71,-5.9,-3.9,2.0
5605,10.1039/c6tc03346f,10.1039/c6tc03346f,PBDTBP-DTffBT,PC71BM,PBDTBP-DTffBT,PC71BM,CCCCCCCCC(CCCCCC)COc1ccc(-c2ccc(-c3c4cc(-c5sc(-c6c(F)c(F)c(-c7cc(CC(CC)CCCC)cs7)c7nsnc67)cc5CC(CC)CCCC)sc4c(-c4ccc(-c5ccc(OCC(CCCCCC)CCCCCCCC)cc5)cc4)c4ccsc34)cc2)cc1,COC(=O)CCCC1(c2ccccc2)C23c4c5ccc6c7cc8c9c%10c(cc%11cc%12c%13c%14c(cc%15c%16ccc-5c2c%16c2c5c%16c%17c(c(c46)c7c9c%17c4c%10c%11c%13c4c%16c%14c%152)C513)C%12)C8,0.83,13.04,59.760000000000005,6.35,6.467944319999999,1.857390866141724,,,,,,,,,,,,,,,,,-5.46,-3.75,1.71,-5.9,-3.9,2.0
5625,10.1039/c8ta09356c,10.1039/c8ta09356c,NT00,N2200,NT00,N2200,CCCCC(CC)Cc1ccc(-c2c3cc(-c4cccs4)sc3c(-c3ccc(CC(CC)CCCC)s3)c3ccsc23)s1,CCCCCCCCCCC(CCCCCCCC)CN1C(=O)c2ccc3c4c(c(-c5ccc(-c6cccs6)s5)cc(c24)C1=O)C(=O)N(CC(CCCCCCCC)CCCCCCCCCC)C3=O,0.68,8.49,54.03,3.09,3.1192599600000004,0.9469242718446772,,,,,,,,,,,,,,,,,-5.21,-2.95,2.26,-5.81,-3.84,1.97
5626,10.1039/c8ta09356c,10.1039/c8ta09356c,NT100,N2200,NT100,N2200,CCCCCCCCCCC(CCCCCCCC)Cc1csc(-c2cc3c(cc(-c4cc(CC(CCCCCCCC)CCCCCCCCCC)c(-c5cccs5)s4)c4nsnc43)c3nsnc23)c1,CCCCCCCCCCC(CCCCCCCC)CN1C(=O)c2ccc3c4c(c(-c5ccc(-c6cccs6)s5)cc(c24)C1=O)C(=O)N(CC(CCCCCCCC)CCCCCCCCCC)C3=O,0.83,7.43,56.49999999999999,3.37,3.4842984999999995,3.3916468842729794,,,,,,,,,,,,,,,,,-5.52,-3.4,2.12,-5.81,-3.84,1.97
5627,10.1039/c8ta09356c,10.1039/c8ta09356c,NT40,N2200,NT40,N2200,CCCCCCCCCCC(CCCCCCCC)Cc1cc(-c2cc3c(cc(-c4cc(CC(CCCCCCCC)CCCCCCCCCC)c(-c5cc6c(-c7ccc(CC(CC)CCCC)s7)c7sccc7c(-c7ccc(CC(CC)CCCC)s7)c6s5)s4)c4nsnc43)c3nsnc23)sc1-c1cccs1,CCCCCCCCCCC(CCCCCCCC)CN1C(=O)c2ccc3c4c(c(-c5ccc(-c6cccs6)s5)cc(c24)C1=O)C(=O)N(CC(CCCCCCCC)CCCCCCCCCC)C3=O,0.8,14.87,67.16,7.92,7.9893536,0.875676767676772,,,,,,,,,,,,,,,,,-5.34,-3.22,2.12,-5.81,-3.84,1.97
5636,10.1039/d0ta08195g,10.1039/d0ta08195g,PBDB-T,"PNDIBS, 127 kDa",PBDB-T,PNDIBS,CCCCC(CC)Cc1ccc(-c2c3cc(-c4ccc(-c5sc(-c6cccs6)c6c5C(=O)c5c(CC(CC)CCCC)sc(CC(CC)CCCC)c5C6=O)s4)sc3c(-c3ccc(CC(CC)CCCC)s3)c3ccsc23)s1,CCCCCCCCCCCCC(CCCCCCCCCC)CN1C(=O)c2ccc3c4c(c(-c5ccc(-c6ccc[se]6)[se]5)cc(c24)C1=O)C(=O)N(CC(CCCCCCCCCC)CCCCCCCCCCCC)C3=O,0.86,16.24,52.0,7.32,7.262527999999999,0.7851366120218787,,,1:0.8 wt:wt,,,,inverted,inverted,ZnO/PEI,ZnO/PEI,MoO3,MoO3,,chlorobenzene,chlorobenzene,110.0,-5.33,-2.92,2.41,-5.86,-3.8,2.06
5637,10.1039/d0ta08195g,10.1039/d0ta08195g,PBDB-T,"PNDIBS, 21 kDa",PBDB-T,PNDIBS,CCCCC(CC)Cc1ccc(-c2c3cc(-c4ccc(-c5sc(-c6cccs6)c6c5C(=O)c5c(CC(CC)CCCC)sc(CC(CC)CCCC)c5C6=O)s4)sc3c(-c3ccc(CC(CC)CCCC)s3)c3ccsc23)s1,CCCCCCCCCCCCC(CCCCCCCCCC)CN1C(=O)c2ccc3c4c(c(-c5ccc(-c6ccc[se]6)[se]5)cc(c24)C1=O)C(=O)N(CC(CCCCCCCCCC)CCCCCCCCCCCC)C3=O,0.85,15.89,60.0,8.13,8.103900000000001,0.321033210332098,,,1:0.8 wt:wt,,,,inverted,inverted,ZnO/PEI,ZnO/PEI,MoO3,MoO3,,chlorobenzene,chlorobenzene,110.0,-5.33,-2.92,2.41,-5.7,-3.84,1.86
5638,10.1039/d0ta08195g,10.1039/d0ta08195g,PBDB-T,"PNDIBS, 52 kDa",PBDB-T,PNDIBS,CCCCC(CC)Cc1ccc(-c2c3cc(-c4ccc(-c5sc(-c6cccs6)c6c5C(=O)c5c(CC(CC)CCCC)sc(CC(CC)CCCC)c5C6=O)s4)sc3c(-c3ccc(CC(CC)CCCC)s3)c3ccsc23)s1,CCCCCCCCCCCCC(CCCCCCCCCC)CN1C(=O)c2ccc3c4c(c(-c5ccc(-c6ccc[se]6)[se]5)cc(c24)C1=O)C(=O)N(CC(CCCCCCCCCC)CCCCCCCCCCCC)C3=O,0.85,17.34,56.00000000000001,8.37,8.25384,1.387813620071672,,,1:0.8 wt:wt,,,,inverted,inverted,ZnO/PEI,ZnO/PEI,MoO3,MoO3,,chlorobenzene,chlorobenzene,110.0,-5.33,-2.92,2.41,-5.73,-3.83,1.9
5639,10.1039/d0ta08195g,10.1039/d0ta08195g,PBDB-T,"PNDIBS, 55 kDa",PBDB-T,PNDIBS,CCCCC(CC)Cc1ccc(-c2c3cc(-c4ccc(-c5sc(-c6cccs6)c6c5C(=O)c5c(CC(CC)CCCC)sc(CC(CC)CCCC)c5C6=O)s4)sc3c(-c3ccc(CC(CC)CCCC)s3)c3ccsc23)s1,CCCCCCCCCCCCC(CCCCCCCCCC)CN1C(=O)c2ccc3c4c(c(-c5ccc(-c6ccc[se]6)[se]5)cc(c24)C1=O)C(=O)N(CC(CCCCCCCCCC)CCCCCCCCCCCC)C3=O,0.85,17.94,61.0,9.28,9.30189,0.2358836206896644,,,1:0.8 wt:wt,,,,inverted,inverted,ZnO/PEI,ZnO/PEI,MoO3,MoO3,,chlorobenzene,chlorobenzene,110.0,-5.33,-2.92,2.41,-5.72,-3.84,1.88
5640,10.1039/d0ta08195g,10.1039/d0ta08195g,PBDB-T,"PNDIBS, 66 kDa",PBDB-T,PNDIBS,CCCCC(CC)Cc1ccc(-c2c3cc(-c4ccc(-c5sc(-c6cccs6)c6c5C(=O)c5c(CC(CC)CCCC)sc(CC(CC)CCCC)c5C6=O)s4)sc3c(-c3ccc(CC(CC)CCCC)s3)c3ccsc23)s1,CCCCCCCCCCCCC(CCCCCCCCCC)CN1C(=O)c2ccc3c4c(c(-c5ccc(-c6ccc[se]6)[se]5)cc(c24)C1=O)C(=O)N(CC(CCCCCCCCCC)CCCCCCCCCCCC)C3=O,0.85,17.36,60.0,8.91,8.853599999999998,0.632996632996653,,,1:0.8 wt:wt,,,,inverted,inverted,ZnO/PEI,ZnO/PEI,MoO3,MoO3,105.0,chlorobenzene,chlorobenzene,110.0,-5.33,-2.92,2.41,-5.82,-3.8,2.02
5641,10.1039/d0ta08195g,10.1039/d0ta08195g,PBDB-T,"PNDIBS, 90 kDa",PBDB-T,PNDIBS,CCCCC(CC)Cc1ccc(-c2c3cc(-c4ccc(-c5sc(-c6cccs6)c6c5C(=O)c5c(CC(CC)CCCC)sc(CC(CC)CCCC)c5C6=O)s4)sc3c(-c3ccc(CC(CC)CCCC)s3)c3ccsc23)s1,CCCCCCCCCCCCC(CCCCCCCCCC)CN1C(=O)c2ccc3c4c(c(-c5ccc(-c6ccc[se]6)[se]5)cc(c24)C1=O)C(=O)N(CC(CCCCCCCCCC)CCCCCCCCCCCC)C3=O,0.87,15.37,51.0,6.84,6.819669,0.2972368421052581,,,1:0.8 wt:wt,,,,inverted,inverted,ZnO/PEI,ZnO/PEI,MoO3,MoO3,105.0,chlorobenzene,chlorobenzene,110.0,-5.33,-2.92,2.41,-5.8,-3.75,2.05
5681,10.1007/s11426-019-9599-1,10.1007/s11426-019-9599-1,PTQ10,IDIC,PTQ10,IDIC,CCCCCCCCC(CCCCCC)COc1cnc2c(-c3cccs3)c(F)c(F)cc2n1,CCCCCCC1(CCCCCC)c2cc3c(cc2-c2sc(/C=C4\C(=O)c5ccccc5C4=C(C#N)C#N)cc21)C(CCCCCC)(CCCCCC)c1cc(/C=C2\C(=O)c4ccccc4C2=C(C#N)C#N)sc1-3,0.96,18.46,73.6,13.09,13.0430976,0.3583071046600493,,,,,,,,,,,,,,,,,-5.54,-2.98,2.56,-5.74,-3.9,1.84
5682,10.1007/s11426-019-9599-1,10.1007/s11426-019-9599-1,PTQ10,Y6,PTQ10,Y6,CCCCCCCCC(CCCCCC)COc1cnc2c(-c3cccs3)c(F)c(F)cc2n1,CCCCCCCCCCCc1c(/C=C2\C(=O)c3cc(F)c(F)cc3C2=C(C#N)C#N)sc2c1sc1c3c4nsnc4c4c5sc6c(CCCCCCCCCCC)c(/C=C7\C(=O)c8cc(F)c(F)cc8C7=C(C#N)C#N)sc6c5n(CC(CC)CCCC)c4c3n(CC(CC)CCCC)c21,0.866,25.4,69.89999999999999,15.37,15.375483599999995,0.0356772934287329,,,,,,,,,,,,,,,,,-5.54,-2.98,2.56,-5.65,-4.1,1.55
5683,10.1021/acsami.9b23499,10.1021/acsami.9b23499,PBDB-BPh,ITCPTC,PBDTBPS-BDD,ITCPTC,CCCCCCCCC(CCCCCC)CSc1ccc(-c2ccc(-c3c4cc(-c5ccc(-c6sc(-c7cccs7)c7c6C(=O)c6c(CC(CC)CCCC)sc(CC(CC)CCCC)c6C7=O)s5)sc4c(-c4ccc(-c5ccc(SCC(CCCCCC)CCCCCCCC)cc5)cc4)c4ccsc34)cc2)cc1,CCCCCCc1ccc(C2(c3ccc(CCCCCC)cc3)c3cc4c(cc3-c3sc5cc(/C=C6\C(=O)c7cscc7C6=C(C#N)C#N)sc5c32)C(c2ccc(CCCCCC)cc2)(c2ccc(CCCCCC)cc2)c2c-4sc3cc(/C=C4\C(=O)c5cscc5C4=C(C#N)C#N)sc23)cc1,0.91,17.21,68.66,11.03,10.75291126,2.512137262012676,,,1:1 w/w,DIO,,0.5% v/v,,,,,,,,,,100.0,-5.3,-3.47,1.83,-5.62,-3.96,1.66
5684,10.1021/acsami.9b23499,10.1021/acsami.9b23499,PBDB-Na,ITCPTC,PBDB-Na,ITCPTC,CCCCCCCCC(CCCCCC)CSc1ccc2cc(-c3c4cc(-c5ccc(-c6sc(-c7cccs7)c7c6C(=O)c6c(CC(CC)CCCC)sc(CC(CC)CCCC)c6C7=O)s5)sc4c(-c4ccc5cc(SCC(CCCCCC)CCCCCCCC)ccc5c4)c4ccsc34)ccc2c1,CCCCCCc1ccc(C2(c3ccc(CCCCCC)cc3)c3cc4c(cc3-c3sc5cc(/C=C6\C(=O)c7cscc7C6=C(C#N)C#N)sc5c32)C(c2ccc(CCCCCC)cc2)(c2ccc(CCCCCC)cc2)c2c-4sc3cc(/C=C4\C(=O)c5cscc5C4=C(C#N)C#N)sc23)cc1,0.91,18.01,73.15,12.26,11.988626650000004,2.213485725937975,,,1:1 w/w,DIO,,0.5% v/v,,,,,,,,,,100.0,-5.35,-3.51,1.84,-5.62,-3.96,1.66
5685,10.1021/acsami.9b23499,10.1021/acsami.9b23499,PBDB-Ph,ITCPTC,PBDB-PS,ITCPTC,CCCCCCCCC(CCCCCC)CSc1ccc(-c2c3cc(-c4ccc(-c5sc(-c6cccs6)c6c5C(=O)c5c(CC(CC)CCCC)sc(CC(CC)CCCC)c5C6=O)s4)sc3c(-c3ccc(SCC(CCCCCC)CCCCCCCC)cc3)c3ccsc23)cc1,CCCCCCc1ccc(C2(c3ccc(CCCCCC)cc3)c3cc4c(cc3-c3sc5cc(/C=C6\C(=O)c7cscc7C6=C(C#N)C#N)sc5c32)C(c2ccc(CCCCCC)cc2)(c2ccc(CCCCCC)cc2)c2c-4sc3cc(/C=C4\C(=O)c5cscc5C4=C(C#N)C#N)sc23)cc1,0.92,11.8,66.63,8.17,7.2333528,11.464470012239897,,,1:1 w/w,DIO,,0.5% v/v,,,,,,,,,,100.0,-5.42,-3.58,1.84,-5.62,-3.96,1.66
5686,10.1039/c9tc02237f,10.1039/c9tc02237f,PBDB-T,IDT-PhIC,PBDB-T,IDT-PhIC,CCCCC(CC)Cc1ccc(-c2c3cc(-c4ccc(-c5sc(-c6cccs6)c6c5C(=O)c5c(CC(CC)CCCC)sc(CC(CC)CCCC)c5C6=O)s4)sc3c(-c3ccc(CC(CC)CCCC)s3)c3ccsc23)s1,CCCCCCOc1ccc(C2(c3ccc(OCCCCCC)cc3)c3cc4c(cc3-c3sc(/C=C5\C(=O)c6ccccc6C5=C(C#N)C#N)cc32)C(c2ccc(OCCCCCC)cc2)(c2ccc(OCCCCCC)cc2)c2cc(/C=C3\C(=O)c5ccccc5C3=C(C#N)C#N)sc2-4)cc1,0.93,9.99,54.66,4.94,5.078296620000001,2.799526720647777,,,1:1,,,,ITO/PEDOT:PSS/active layer/MoO3/Al,conventional,,,PEDOT:PSS,PEDOT:PSS,,CB,chlorobenzene,,-5.54,-3.65,1.89,-5.67,-3.89,1.78
5687,10.1039/c9tc02237f,10.1039/c9tc02237f,PBDB-T,IDTV-PhIC,PBDB-T,IDTV-PhIC,CCCCC(CC)Cc1ccc(-c2c3cc(-c4ccc(-c5sc(-c6cccs6)c6c5C(=O)c5c(CC(CC)CCCC)sc(CC(CC)CCCC)c5C6=O)s4)sc3c(-c3ccc(CC(CC)CCCC)s3)c3ccsc23)s1,CCCCC(CC)COc1ccc(C(=C2c3cc4c(cc3-c3sc(/C=C5\C(=O)c6ccccc6C5=C(C#N)C#N)cc32)C(=C(c2ccc(OCC(CC)CCCC)cc2)c2ccc(OCC(CC)CCCC)cc2)c2cc(/C=C3\C(=O)c5ccccc5C3=C(C#N)C#N)sc2-4)c2ccc(OCC(CC)CCCC)cc2)cc1,0.98,4.93,36.64,1.63,1.77022496,8.602758282208594,,,1:1,,,,ITO/ZnO/PBDB-T:SMA/MoO3/Al,inverted,ZnO,,MoO3,PEDOT:PSS,,CB,chlorobenzene,,-5.54,-3.65,1.89,-5.52,-3.84,1.68
5688,10.1039/c9tc02237f,10.1039/c9tc02237f,PBDB-T,IDTV-ThIC,PBDB-T,IDTV-ThIC,CCCCC(CC)Cc1ccc(-c2c3cc(-c4ccc(-c5sc(-c6cccs6)c6c5C(=O)c5c(CC(CC)CCCC)sc(CC(CC)CCCC)c5C6=O)s4)sc3c(-c3ccc(CC(CC)CCCC)s3)c3ccsc23)s1,CCCCC(CC)Cc1ccc(C(=C2c3cc4c(cc3-c3sc(/C=C5\C(=O)c6ccccc6C5=C(C#N)C#N)cc32)C(=C(c2ccc(CC(CC)CCCC)s2)c2ccc(CC(CC)CCCC)s2)c2cc(/C=C3\C(=O)c5ccccc5C3=C(C#N)C#N)sc2-4)c2ccc(CC(CC)CCCC)s2)s1,0.91,2.06,33.26,0.6,0.62349196,3.915326666666663,,,1:1,,,,ITO/ZnO/PBDB-T:SMA/MoO3/Al,inverted,ZnO,,MoO3,PEDOT:PSS,,CB,chlorobenzene,,-5.54,-3.65,1.89,-5.43,-3.72,1.71
5689,10.1039/c9tc02237f,10.1039/c9tc02237f,PBDB-T,m-IDTV-PhIC,PBDB-T,m-IDTV-PhIC,CCCCC(CC)Cc1ccc(-c2c3cc(-c4ccc(-c5sc(-c6cccs6)c6c5C(=O)c5c(CC(CC)CCCC)sc(CC(CC)CCCC)c5C6=O)s4)sc3c(-c3ccc(CC(CC)CCCC)s3)c3ccsc23)s1,CCCCC(CC)COc1cccc(C(=C2c3cc4c(cc3-c3sc(/C=C5\C(=O)c6ccccc6C5=C(C#N)C#N)cc32)C(=C(c2cccc(OCC(CC)CCCC)c2)c2cccc(OCC(CC)CCCC)c2)c2cc(/C=C3\C(=O)c5ccccc5C3=C(C#N)C#N)sc2-4)c2cccc(OCC(CC)CCCC)c2)c1,0.99,11.58,50.91,5.61,5.8364242200000005,4.03608235294118,,,1:1,,,,ITO/ZnO/PBDB-T:SMA/MoO3/Al,inverted,ZnO,,MoO3,PEDOT:PSS,,CB,chlorobenzene,,-5.54,-3.65,1.89,-5.63,-3.78,1.85
5690,10.3389/fchem.2018.00613,10.3389/fchem.2018.00613,PCE10,Bis-PDT-T-EG,PCE10,Bis-PDT-T-EG,CCCCC(CC)COC(=O)c1sc2c(-c3cc4c(-c5ccc(CC(CC)CCCC)s5)c5sccc5c(-c5ccc(CC(CC)CCCC)s5)c4s3)scc2c1F,CCCCC(CC)CN1C(=O)C2=CC=C3C4=c5c6c(ccc5=C5C(OCCOC)=CC(=C2C35)C1=O)C(=O)N(CC(CC)CCCC)C(=O)C6C=C4c1ccc(-c2cc3c4c5c2=C2C=CC6=C7C(=CC(OCCOC)=C(C=5C=CC4C(=O)N(CC(CC)CCCC)C3=O)C72)C(=O)N(CC(CC)CCCC)C6=O)s1,0.89,10.61,56.00000000000001,5.29,5.288024,0.0373534971644608,,,,,,,,,,,,,,,,,-5.24,-3.66,1.58,-5.65,-3.84,1.81
5692,10.1039/c8tc04883e,10.1039/c8tc04883e,PBTIBDTT,Si4TIC-F,PBTIBDTT,Si4TIC-F,CCCCCCCCCCc1ccsc1-c1cc2c(=O)n(CC(CCCCCC)CCCCCCCC)c(=O)c3cc(-c4sc(-c5cc6c(-c7ccc(CC(CC)CCCC)s7)c7sccc7c(-c7ccc(CC(CC)CCCC)s7)c6s5)cc4CCCCCCCCCC)sc3c2s1,CCCCCC[Si]1(CCCCCC)c2cc(C=C3C(=O)c4cc(F)ccc4C3=C(C#N)C#N)sc2-c2sc3c4c(sc3c21)-c1sc(C=C2C(=O)c3cc(F)ccc3C2=C(C#N)C#N)cc1[Si]4(CCCCCC)CCCCCC,0.79,16.32,58.8,7.38,7.580966399999999,2.723121951219506,,,1:1.5,,,,ITO/PEDOT:PSS/PBTIBDTT:Si4TIC-F/PDIN/Al,conventional,PDIN,PFN-Br,PEDOT:PSS,PEDOT:PSS,130.0,CB,chloroform,,-5.47,-3.6,1.87,-5.58,-4.21,1.37
5696,10.1039/c9ta10887d,10.1039/c9ta10887d,PTQ10,IT-4Cl,PTQ10,IT-4Cl,CCCCCCCCC(CCCCCC)COc1cnc2c(-c3cccs3)c(F)c(F)cc2n1,CCCCCCc1ccc(C2(c3ccc(CCCCCC)cc3)c3cc4c(cc3-c3sc5cc(/C=C6\C(=O)c7cc(Cl)c(Cl)cc7C6=C(C#N)C#N)sc5c32)C(c2ccc(CCCCCC)cc2)(c2ccc(CCCCCC)cc2)c2c-4sc3cc(/C=C4\C(=O)c5cc(Cl)c(Cl)cc5C4=C(C#N)C#N)sc23)cc1,0.89,19.33,70.46,11.82,12.121727019999998,2.552682064297781,,,,,,,inverted,inverted,ZnO,ZnO,MoOx,MoO3,,CF:MES (1:1),chloroform:mesitylene (1:1),,-5.54,-3.64,1.9,-5.75,-4.27,1.48
5721,10.1021/acs.jpcc.8b11935,10.1021/acs.jpcc.8b11935,PTB7-Th,PNDIT2,PTB7-Th,PNDIT2,CCCCC(CC)COC(=O)c1sc2csc(-c3cc4c(-c5ccc(CC(CC)CCCC)s5)c5sccc5c(-c5ccc(CC(CC)CCCC)s5)c4s3)c2c1F,CCCCCCCCCCC(CCCCCCCCCC)CN1C(=O)c2ccc3c4c(c(-c5ccc(-c6cccs6)s5)cc(c24)C1=O)C(=O)N(CC(CCCCCCCCCC)CCCCCCCCCC)C3=O,0.8,11.9,51.0,4.85,4.855200000000001,0.1072164948453856,,,,,,,,,,,,,,,,,-5.03,-3.6,1.43,-5.79,-3.7,2.09
5735,10.1021/acs.macromol.9b00484,10.1021/acs.macromol.9b00484,J71,m-ITIC,J71,m-ITIC,CCCCCCCCC(CCCCCC)Cn1nc2c(-c3cccs3)c(F)c(F)c(-c3ccc(-c4cc5c(-c6ccc([Si](CCC)(CCC)CCC)s6)c6sccc6c(-c6ccc([Si](CCC)(CCC)CCC)s6)c5s4)s3)c2n1,CCCCCCc1cccc(C2(c3cccc(CCCCCC)c3)c3cc4c(cc3-c3sc5cc(C=C6C(=O)c7ccccc7C6=C(C#N)C#N)sc5c32)C(c2cccc(CCCCCC)c2)(c2cccc(CCCCCC)c2)c2c-4sc3cc(C=C4C(=O)c5ccccc5C4=C(C#N)C#N)sc23)c1,0.94,17.53,71.2,11.45,11.732478400000002,2.4670602620087534,,,1:1.2,,,,ITO/PEDOT:PSS/active layer/PDINO/Al,conventional,PDINO,PDINO,PEDOT:PSS,PEDOT:PSS,,chloroform,chloroform,150.0,-5.4,-3.24,2.16,-5.52,-3.82,1.7
5736,10.1021/acs.macromol.9b00484,10.1021/acs.macromol.9b00484,J75,m-ITIC,J75,m-ITIC,CCCCCCCCC(CCCCCC)Cn1nc2c(-c3cccs3)c(F)c(F)c(-c3ccc(-c4cc5c(-c6ccc([Si](CCC)(CCC)CCC)[se]6)c6sccc6c(-c6ccc([Si](CCC)(CCC)CCC)[se]6)c5s4)s3)c2n1,CCCCCCc1cccc(C2(c3cccc(CCCCCC)c3)c3cc4c(cc3-c3sc5cc(C=C6C(=O)c7ccccc7C6=C(C#N)C#N)sc5c32)C(c2cccc(CCCCCC)c2)(c2cccc(CCCCCC)c2)c2c-4sc3cc(C=C4C(=O)c5ccccc5C4=C(C#N)C#N)sc23)c1,0.96,17.11,69.47,11.27,11.410864319999998,1.2499052351375208,,,1:1.2,,,,ITO/PEDOT:PSS/active layer/PDINO/Al,conventional,PDINO,PDINO,PEDOT:PSS,PEDOT:PSS,,chloroform,chloroform,150.0,-5.49,-3.66,1.83,-5.52,-3.82,1.7
5737,10.1021/acs.macromol.9b00484,10.1021/acs.macromol.9b00484,J76,m-ITIC,J76,m-ITIC,CCCCCCCCC(CCCCCC)Cn1nc2c(-c3ccc[se]3)c(F)c(F)c(-c3ccc(-c4cc5c(-c6ccc([Si](CCC)(CCC)CCC)s6)c6sccc6c(-c6ccc([Si](CCC)(CCC)CCC)s6)c5s4)[se]3)c2n1,CCCCCCc1cccc(C2(c3cccc(CCCCCC)c3)c3cc4c(cc3-c3sc5cc(C=C6C(=O)c7ccccc7C6=C(C#N)C#N)sc5c32)C(c2cccc(CCCCCC)c2)(c2cccc(CCCCCC)c2)c2c-4sc3cc(C=C4C(=O)c5ccccc5C4=C(C#N)C#N)sc23)c1,0.91,17.04,71.17,10.81,11.03590488,2.0897768732654933,,,1:1.2,,,,ITO/PEDOT:PSS/active layer/PDINO/Al,conventional,PDINO,PDINO,PEDOT:PSS,PEDOT:PSS,,chloroform,chloroform,150.0,-5.41,-3.66,1.75,-5.52,-3.82,1.7
5738,10.1021/acs.macromol.9b00484,10.1021/acs.macromol.9b00484,J71,PC71BM,J71,PC71BM,CCCCCCCCC(CCCCCC)Cn1nc2c(-c3cccs3)c(F)c(F)c(-c3ccc(-c4cc5c(-c6ccc([Si](CCC)(CCC)CCC)s6)c6sccc6c(-c6ccc([Si](CCC)(CCC)CCC)s6)c5s4)s3)c2n1,COC(=O)CCCC1(c2ccccc2)C23c4c5ccc6c7cc8c9c%10c(cc%11cc%12c%13c%14c(cc%15c%16ccc-5c2c%16c2c5c%16c%17c(c(c46)c7c9c%17c4c%10c%11c%13c4c%16c%14c%152)C513)C%12)C8,0.92,11.03,66.97999999999999,6.57,6.79686248,3.453005783866049,,,1:1,chloronaphthalene,,0.5%,ITO/PEDOT:PSS/active layer/PDINO/Al,conventional,PDINO,PDINO,PEDOT:PSS,PEDOT:PSS,,chloroform,chloroform,130.0,-5.4,-3.24,2.16,-5.9,-3.9,2.0
5739,10.1021/acs.macromol.9b00484,10.1021/acs.macromol.9b00484,J75,PC71BM,J75,PC71BM,CCCCCCCCC(CCCCCC)Cn1nc2c(-c3cccs3)c(F)c(F)c(-c3ccc(-c4cc5c(-c6ccc([Si](CCC)(CCC)CCC)[se]6)c6sccc6c(-c6ccc([Si](CCC)(CCC)CCC)[se]6)c5s4)s3)c2n1,COC(=O)CCCC1(c2ccccc2)C23c4c5ccc6c7cc8c9c%10c(cc%11cc%12c%13c%14c(cc%15c%16ccc-5c2c%16c2c5c%16c%17c(c(c46)c7c9c%17c4c%10c%11c%13c4c%16c%14c%152)C513)C%12)C8,0.94,11.59,70.78999999999999,7.45,7.712287339999998,3.52063543624158,,,1:1,chloronaphthalene,,0.5%,ITO/PEDOT:PSS/active layer/PDINO/Al,conventional,PDINO,PDINO,PEDOT:PSS,PEDOT:PSS,,chloroform,chloroform,130.0,-5.49,-3.66,1.83,-5.9,-3.9,2.0
5740,10.1021/acs.macromol.9b00484,10.1021/acs.macromol.9b00484,J76,PC71BM,J76,PC71BM,CCCCCCCCC(CCCCCC)Cn1nc2c(-c3ccc[se]3)c(F)c(F)c(-c3ccc(-c4cc5c(-c6ccc([Si](CCC)(CCC)CCC)s6)c6sccc6c(-c6ccc([Si](CCC)(CCC)CCC)s6)c5s4)[se]3)c2n1,COC(=O)CCCC1(c2ccccc2)C23c4c5ccc6c7cc8c9c%10c(cc%11cc%12c%13c%14c(cc%15c%16ccc-5c2c%16c2c5c%16c%17c(c(c46)c7c9c%17c4c%10c%11c%13c4c%16c%14c%152)C513)C%12)C8,0.9,12.74,73.04,8.14,8.374766400000002,2.884108108108128,,,1:1,chloronaphthalene,,0.5%,ITO/PEDOT:PSS/active layer/PDINO/Al,conventional,PDINO,PDINO,PEDOT:PSS,PEDOT:PSS,,chloroform,chloroform,130.0,-5.41,-3.66,1.75,-5.9,-3.9,2.0
5809,10.1002/solr.201800129,10.1002/solr.201800129,PBT1-C-HW,ITCPTC,PBT1-C-HW,ITCPTC,CCCCCCC(CCCC)Cc1ccc(-c2c3cc(-c4ccc(-c5sc(-c6cccs6)c6c5C(=O)c5c(CC(CC)CCCC)sc(CC(CC)CCCC)c5C6=O)s4)sc3c(-c3ccc(CC(CCCC)CCCCCC)cc3)c3ccsc23)cc1,CCCCCCc1ccc(C2(c3ccc(CCCCCC)cc3)c3cc4c(cc3-c3sc5cc(/C=C6\C(=O)c7cscc7C6=C(C#N)C#N)sc5c32)C(c2ccc(CCCCCC)cc2)(c2ccc(CCCCCC)cc2)c2c-4sc3cc(/C=C4\C(=O)c5cscc5C4=C(C#N)C#N)sc23)cc1,0.93,16.5,76.0,11.9,11.6622,1.9983193277310924,,,1:1,,,,ITO/PEDOT:PSS/PBT1-C-HW:ITCPTC/ZrAcac/Al,conventional,ZrAcac,ZrAcac,PEDOT:PSS,PEDOT:PSS,110.0,chloroform,chloroform,100.0,-5.46,-3.39,2.07,-5.62,-3.96,1.66
5810,10.1002/solr.201800129,10.1002/solr.201800129,PBT1-C-LW,ITCPTC,PBT1-C-HW,ITCPTC,CCCCCCC(CCCC)Cc1ccc(-c2c3cc(-c4ccc(-c5sc(-c6cccs6)c6c5C(=O)c5c(CC(CC)CCCC)sc(CC(CC)CCCC)c5C6=O)s4)sc3c(-c3ccc(CC(CCCC)CCCCCC)cc3)c3ccsc23)cc1,CCCCCCc1ccc(C2(c3ccc(CCCCCC)cc3)c3cc4c(cc3-c3sc5cc(/C=C6\C(=O)c7cscc7C6=C(C#N)C#N)sc5c32)C(c2ccc(CCCCCC)cc2)(c2ccc(CCCCCC)cc2)c2c-4sc3cc(/C=C4\C(=O)c5cscc5C4=C(C#N)C#N)sc23)cc1,0.92,15.5,73.0,10.4,10.4098,0.0942307692307716,,,1:1,,,,ITO/PEDOT:PSS/PBT1-C-LW:ITCPTC/ZrAcac/Al,conventional,ZrAcac,ZrAcac,PEDOT:PSS,PEDOT:PSS,110.0,chloroform,chloroform,100.0,-5.44,-3.43,2.01,-5.62,-3.96,1.66
5811,10.1002/solr.201800129,10.1002/solr.201800129,PBT1-C-MW,ITCPTC,PBT1-C-HW,ITCPTC,CCCCCCC(CCCC)Cc1ccc(-c2c3cc(-c4ccc(-c5sc(-c6cccs6)c6c5C(=O)c5c(CC(CC)CCCC)sc(CC(CC)CCCC)c5C6=O)s4)sc3c(-c3ccc(CC(CCCC)CCCCCC)cc3)c3ccsc23)cc1,CCCCCCc1ccc(C2(c3ccc(CCCCCC)cc3)c3cc4c(cc3-c3sc5cc(/C=C6\C(=O)c7cscc7C6=C(C#N)C#N)sc5c32)C(c2ccc(CCCCCC)cc2)(c2ccc(CCCCCC)cc2)c2c-4sc3cc(/C=C4\C(=O)c5cscc5C4=C(C#N)C#N)sc23)cc1,0.93,16.9,78.0,12.3,12.25926,0.3312195121951327,,,1:1,,,,ITO/PEDOT:PSS/PBT1-C-MW:ITCPTC/ZrAcac/Al,conventional,ZrAcac,ZrAcac,PEDOT:PSS,PEDOT:PSS,110.0,chloroform,chloroform,100.0,-5.46,-3.4,2.06,-5.62,-3.96,1.66
5812,10.1002/solr.201800129,10.1002/solr.201800129,PBT1-C-MW2,ITCPTC,PBT1-C-HW,ITCPTC,CCCCCCC(CCCC)Cc1ccc(-c2c3cc(-c4ccc(-c5sc(-c6cccs6)c6c5C(=O)c5c(CC(CC)CCCC)sc(CC(CC)CCCC)c5C6=O)s4)sc3c(-c3ccc(CC(CCCC)CCCCCC)cc3)c3ccsc23)cc1,CCCCCCc1ccc(C2(c3ccc(CCCCCC)cc3)c3cc4c(cc3-c3sc5cc(/C=C6\C(=O)c7cscc7C6=C(C#N)C#N)sc5c32)C(c2ccc(CCCCCC)cc2)(c2ccc(CCCCCC)cc2)c2c-4sc3cc(/C=C4\C(=O)c5cscc5C4=C(C#N)C#N)sc23)cc1,0.93,16.7,77.0,12.0,11.95887,0.3427500000000064,,,1:1,,,,ITO/PEDOT:PSS/PBT1-C-MW2:ITCPTC/ZrAcac/Al,conventional,ZrAcac,ZrAcac,PEDOT:PSS,PEDOT:PSS,110.0,chloroform,chloroform,100.0,-5.46,-3.41,2.05,-5.62,-3.96,1.66
5817,10.1021/acsami.8b16202,10.1021/acsami.8b16202,D1A,ITIC,PCE10,ITIC,CCCCC(CC)COC(=O)c1sc2c(-c3cc4c(-c5ccc(CC(CC)CCCC)s5)c5sccc5c(-c5ccc(CC(CC)CCCC)s5)c4s3)scc2c1F,CCCCCCc1ccc(C2(c3ccc(CCCCCC)cc3)c3cc4c(cc3-c3sc5cc(C=C6C(=O)c7ccccc7C6=C(C#N)C#N)sc5c32)C(c2ccc(CCCCCC)cc2)(c2ccc(CCCCCC)cc2)c2c-4sc3cc(C=C4C(=O)c5ccccc5C4=C(C#N)C#N)sc23)cc1,0.81,15.88,65.0,8.44,8.36082,0.9381516587677624,,,,,,,ITO/ZnO NPs/PEIE/photoactive layer/MoO3/Ag,inverted,ZnO NPs/PEIE,,MoO3,,90.0,,,,-5.26,-3.68,1.58,-5.61,-4.02,1.59
5818,10.1021/acsami.8b16202,10.1021/acsami.8b16202,D5A,ITIC,PCE10,ITIC,CCCCC(CC)COC(=O)c1sc2c(-c3cc4c(-c5ccc(CC(CC)CCCC)s5)c5sccc5c(-c5ccc(CC(CC)CCCC)s5)c4s3)scc2c1F,CCCCCCc1ccc(C2(c3ccc(CCCCCC)cc3)c3cc4c(cc3-c3sc5cc(C=C6C(=O)c7ccccc7C6=C(C#N)C#N)sc5c32)C(c2ccc(CCCCCC)cc2)(c2ccc(CCCCCC)cc2)c2c-4sc3cc(C=C4C(=O)c5ccccc5C4=C(C#N)C#N)sc23)cc1,0.88,17.13,67.0,10.12,10.099848,0.1991304347826038,,,,,,,ITO/ZnO NPs/PEIE/photoactive layer/MoO3/Ag,inverted,ZnO NPs/PEIE,,MoO3,,90.0,,,,-5.37,-3.63,1.74,-5.61,-4.02,1.59
5882,10.1016/j.dyepig.2017.02.022,10.1016/j.dyepig.2017.02.022,PBO,ITIC,PBO,ITIC,CCCCCCCCCCCCOc1c(OCCCCCCCCCCCC)c(-c2ccc(-c3cc4c(-c5ccc(SCC(CC)CCCC)cc5)c5sccc5c(-c5ccc(SCC(CC)CCCC)cc5)c4s3)s2)c2nonc2c1-c1cccs1,CCCCCCc1ccc(C2(c3ccc(CCCCCC)cc3)c3cc4c(cc3-c3sc5cc(C=C6C(=O)c7ccccc7C6=C(C#N)C#N)sc5c32)C(c2ccc(CCCCCC)cc2)(c2ccc(CCCCCC)cc2)c2c-4sc3cc(C=C4C(=O)c5ccccc5C4=C(C#N)C#N)sc23)cc1,0.92,14.3,54.0,6.9,7.10424,2.9599999999999933,,,1:2,DIO,DIO,,ITO/ZnO/active layer/MoO3/Ag,inverted,ZnO,ZnO,MoO3,MoO3,85.0,DCB,o-DCB,,-5.47,-3.67,1.8,-5.53,-3.88,1.65
5883,10.1016/j.dyepig.2017.02.022,10.1016/j.dyepig.2017.02.022,PBO,PC71BM,PBO,PC71BM,CCCCCCCCCCCCOc1c(OCCCCCCCCCCCC)c(-c2ccc(-c3cc4c(-c5ccc(SCC(CC)CCCC)cc5)c5sccc5c(-c5ccc(SCC(CC)CCCC)cc5)c4s3)s2)c2nonc2c1-c1cccs1,COC(=O)CCCC1(c2ccccc2)C23c4c5ccc6c7cc8c9c%10c(cc%11cc%12c%13c%14c(cc%15c%16ccc-5c2c%16c2c5c%16c%17c(c(c46)c7c9c%17c4c%10c%11c%13c4c%16c%14c%152)C513)C%12)C8,0.83,12.37,71.0,7.0,7.289641,4.137728571428566,,,1:2.5,,,,ITO/PEDOT:PSS/active layer/LiF/Al,conventional,LiF,LiF,PEDOT:PSS,PEDOT:PSS,85.0,DCB,o-DCB,,-5.47,-3.67,1.8,-5.75,-3.75,2.0
5884,10.1002/marc.201700872,10.1002/marc.201700872,PzNDTP-T-BDD,IDIC,PzNDTP-T-BDD,IDIC,CCCCCCCCc1csc(-c2sc(-c3cc(CCCCCCCC)c(-c4cc5c(-c6ccc(SCC(CC)CCCC)cc6)cc6c(cc(-c7ccc(SCC(CC)CCCC)cc7)c7ccsc76)c5s4)s3)c3c2C(=O)c2c(CC(CC)CCCC)sc(CC(CC)CCCC)c2C3=O)c1,CCCCCCC1(CCCCCC)c2cc3c(cc2-c2sc(/C=C4\C(=O)c5ccccc5C4=C(C#N)C#N)cc21)C(CCCCCC)(CCCCCC)c1cc(/C=C2\C(=O)c4ccccc4C2=C(C#N)C#N)sc1-3,0.923,10.7,46.33,4.57,4.575597129999999,0.1224754923413361,,,1:1,,,,ITO/ZnO/active layer/MoOx/Ag,inverted,ZnO,ZnO,MoOx,MoO3,,chloroform,chloroform,100.0,-5.34,-3.46,1.88,-5.69,-3.91,1.78
5885,10.1002/marc.201700872,10.1002/marc.201700872,PzNDT-T-BDD,IDIC,PzNDT-T-BDD,IDIC,CCCCCCCCc1csc(-c2sc(-c3cc(CCCCCCCC)c(-c4cc5c(-c6ccc(SCC(CC)CCCC)s6)cc6c(cc(-c7ccc(SCC(CC)CCCC)s7)c7ccsc76)c5s4)s3)c3c2C(=O)c2c(CC(CC)CCCC)sc(CC(CC)CCCC)c2C3=O)c1,CCCCCCC1(CCCCCC)c2cc3c(cc2-c2sc(/C=C4\C(=O)c5ccccc5C4=C(C#N)C#N)cc21)C(CCCCCC)(CCCCCC)c1cc(/C=C2\C(=O)c4ccccc4C2=C(C#N)C#N)sc1-3,0.875,15.46,70.83,9.58,9.58152825,0.0159525052192044,,,1:1,,,,ITO/ZnO/active layer/MoOx/Ag,inverted,ZnO,ZnO,MoOx,MoO3,,chloroform,chloroform,100.0,-5.24,-3.46,1.78,-5.69,-3.91,1.78
5886,10.1002/marc.201700872,10.1002/marc.201700872,PzNDT-TT-BDD,IDIC,PzNDT-TT-BDD,IDIC,CCCCCCCCc1csc2cc(C3=C4C(=O)c5c(CC(CC)CCCC)sc(CC(CC)CCCC)c5C(=O)C4=C(c4cc5sc(-c6cc7c(-c8ccc(SCC(CC)CCCC)s8)cc8c(cc(-c9ccc(SCC(CC)CCCC)s9)c9ccsc98)c7s6)c(CCCCCCCC)c5s4)C3)sc12,CCCCCCC1(CCCCCC)c2cc3c(cc2-c2sc(/C=C4\C(=O)c5ccccc5C4=C(C#N)C#N)cc21)C(CCCCCC)(CCCCCC)c1cc(/C=C2\C(=O)c4ccccc4C2=C(C#N)C#N)sc1-3,0.887,15.04,60.92999999999999,8.12,8.128354464,0.1028874876847284,,,1:1,,,,ITO/ZnO/active layer/MoOx/Ag,inverted,ZnO,ZnO,MoOx,MoO3,,chloroform,chloroform,100.0,-5.29,-3.4,1.89,-5.69,-3.91,1.78
5895,10.1002/marc.202000144,10.1002/marc.202000144,PBDTTT-E-T,NDI-BFR,PBDTTT-E-T,NDI-BFR,CCCCC(CC)COC(=O)c1cc2csc(-c3cc4c(-c5ccc(CC(CC)CCCC)s5)c5sccc5c(-c5ccc(CC(CC)CCCC)s5)c4s3)c2s1,CCCCCCCCCCCCc1ccoc1-c1oc(-c2cc3c4c(ccc5c4c2C(=O)N(CC(CC)CCCC)C5=O)C(=O)N(CC(CC)CCCC)C3=O)cc1CCCCCCCCCCCC,0.75,6.22,34.0,1.64,1.5861,3.286585365853649,,,,,,,ITO/ZnO/active layer/MoO3/Ag,inverted,ZnO,ZnO,MoO3,MoO3,,"1,2,4-trimethylbenzene (TMB)","1,2,4-trimethylbenzene",,-5.2,-3.34,1.86,-5.71,-3.86,1.85
5903,10.1021/acsami.8b16628,10.1021/acsami.8b16628,PT1,ITIC,PT1,ITIC,CCCCCCCCc1sc(CCCCCCCC)c2c1C(=O)c1csc(-c3cc4c(-c5ccc(CC(CC)CCCC)s5)c5sccc5c(-c5ccc(CC(CC)CCCC)s5)c4s3)c1C2=O,CCCCCCc1ccc(C2(c3ccc(CCCCCC)cc3)c3cc4c(cc3-c3sc5cc(C=C6C(=O)c7ccccc7C6=C(C#N)C#N)sc5c32)C(c2ccc(CCCCCC)cc2)(c2ccc(CCCCCC)cc2)c2c-4sc3cc(C=C4C(=O)c5ccccc5C4=C(C#N)C#N)sc23)cc1,0.96,5.59,37.0,1.98,1.985568,0.2812121212121108,,,,,,,ITO/ZnO/active layer/MoO3/Ag,inverted,ZnO,PDINO,MoO3,PEDOT:PSS,,CB,chloroform,,-5.46,-3.59,1.87,-5.6,-4.05,1.55
5904,10.1021/acsami.8b16628,10.1021/acsami.8b16628,PT2,ITIC,PT2,ITIC,CCCCCCCCc1sc(CCCCCCCC)c2c1C(=O)c1c(-c3cccs3)sc(-c3ccc(-c4cc5c(-c6ccc(CC(CC)CCCC)s6)c6sccc6c(-c6ccc(CC(CC)CCCC)s6)c5s4)s3)c1C2=O,CCCCCCc1ccc(C2(c3ccc(CCCCCC)cc3)c3cc4c(cc3-c3sc5cc(C=C6C(=O)c7ccccc7C6=C(C#N)C#N)sc5c32)C(c2ccc(CCCCCC)cc2)(c2ccc(CCCCCC)cc2)c2c-4sc3cc(C=C4C(=O)c5ccccc5C4=C(C#N)C#N)sc23)cc1,0.85,15.89,65.0,8.71,8.779225,0.7947761194029784,,,,,,,ITO/ZnO/active layer/MoO3/Ag,inverted,ZnO,PDINO,MoO3,PEDOT:PSS,,CB,chloroform,,-5.35,-3.58,1.77,-5.6,-4.05,1.55
5905,10.1021/acsami.8b16628,10.1021/acsami.8b16628,PT3,ITIC,PT3,ITIC,CCCCCCCCc1sc(CCCCCCCC)c2c1C(=O)c1c(-c3cc4sccc4s3)sc(-c3cc4sc(-c5cc6c(-c7ccc(CC(CC)CCCC)s7)c7sccc7c(-c7ccc(CC(CC)CCCC)s7)c6s5)cc4s3)c1C2=O,CCCCCCc1ccc(C2(c3ccc(CCCCCC)cc3)c3cc4c(cc3-c3sc5cc(C=C6C(=O)c7ccccc7C6=C(C#N)C#N)sc5c32)C(c2ccc(CCCCCC)cc2)(c2ccc(CCCCCC)cc2)c2c-4sc3cc(C=C4C(=O)c5ccccc5C4=C(C#N)C#N)sc23)cc1,0.88,15.63,67.0,9.11,9.215448,1.1574972557629075,,,,,,,ITO/ZnO/active layer/MoO3/Ag,inverted,ZnO,PDINO,MoO3,PEDOT:PSS,,CB,chloroform,,-5.37,-3.54,1.83,-5.6,-4.05,1.55
5918,10.1016/j.orgel.2018.09.047,10.1016/j.orgel.2018.09.047,PBZ-TS,m-ITIC,PBZ-TS,m-ITIC,CCCCCCC(CCCC)Cn1nc2c(-c3cc(SCC(CC)CCCC)cs3)c(F)c(F)c(-c3cc(SCC(CC)CCCC)c(-c4cc5c(-c6ccc(SCC(CC)CCCC)s6)c6sccc6c(-c6ccc(SCC(CC)CCCC)s6)c5s4)s3)c2n1,CCCCCCc1cccc(C2(c3cccc(CCCCCC)c3)c3cc4c(cc3-c3sc5cc(C=C6C(=O)c7ccccc7C6=C(C#N)C#N)sc5c32)C(c2cccc(CCCCCC)c2)(c2cccc(CCCCCC)c2)c2c-4sc3cc(C=C4C(=O)c5ccccc5C4=C(C#N)C#N)sc23)c1,0.93,12.59,46.7,5.48,5.4679629,0.2196551094890616,,,1:0.5,,,,ITO/PEDOT:PSS/active layer/PDINO/Al,conventional,PDINO,PDINO,PEDOT:PSS,PEDOT:PSS,,,,,-5.48,-2.83,2.65,-5.52,-3.82,1.7
5919,10.1016/j.orgel.2018.09.047,10.1016/j.orgel.2018.09.047,PBZ-TS,m-ITIC,PBZ-TS,m-ITIC,CCCCCCC(CCCC)Cn1nc2c(-c3cc(SCC(CC)CCCC)cs3)c(F)c(F)c(-c3cc(SCC(CC)CCCC)c(-c4cc5c(-c6ccc(SCC(CC)CCCC)s6)c6sccc6c(-c6ccc(SCC(CC)CCCC)s6)c5s4)s3)c2n1,CCCCCCc1cccc(C2(c3cccc(CCCCCC)c3)c3cc4c(cc3-c3sc5cc(C=C6C(=O)c7ccccc7C6=C(C#N)C#N)sc5c32)C(c2cccc(CCCCCC)c2)(c2cccc(CCCCCC)c2)c2c-4sc3cc(C=C4C(=O)c5ccccc5C4=C(C#N)C#N)sc23)c1,0.91,15.27,49.1,6.92,6.8227887,1.4047875722543304,,,1:1,,,,ITO/PEDOT:PSS/active layer/PDINO/Al,conventional,PDINO,PDINO,PEDOT:PSS,PEDOT:PSS,,,,,-5.48,-2.83,2.65,-5.52,-3.82,1.7
5920,10.1016/j.orgel.2018.09.047,10.1016/j.orgel.2018.09.047,PBZ-TS,m-ITIC,PBZ-TS,m-ITIC,CCCCCCC(CCCC)Cn1nc2c(-c3cc(SCC(CC)CCCC)cs3)c(F)c(F)c(-c3cc(SCC(CC)CCCC)c(-c4cc5c(-c6ccc(SCC(CC)CCCC)s6)c6sccc6c(-c6ccc(SCC(CC)CCCC)s6)c5s4)s3)c2n1,CCCCCCc1cccc(C2(c3cccc(CCCCCC)c3)c3cc4c(cc3-c3sc5cc(C=C6C(=O)c7ccccc7C6=C(C#N)C#N)sc5c32)C(c2cccc(CCCCCC)c2)(c2cccc(CCCCCC)c2)c2c-4sc3cc(C=C4C(=O)c5ccccc5C4=C(C#N)C#N)sc23)c1,0.94,15.48,51.8,7.53,7.537521599999999,0.0998884462151219,,,1:1,,,,ITO/PEDOT:PSS/active layer/PDINO/Al,conventional,PDINO,PDINO,PEDOT:PSS,PEDOT:PSS,,,,,-5.48,-2.83,2.65,-5.52,-3.82,1.7
5922,10.1039/c8ta11006a,10.1039/c8ta11006a,POPB,IT-4F,POPB,IT-4F,CCCCCCC(CCCC)COc1ccc(-c2c3cc(-c4ccc(-c5sc(-c6cccs6)c6c5C(=O)c5c(CC(CC)CCCC)sc(CC(CC)CCCC)c5C6=O)s4)sc3c(-c3ccc(OCC(CCCC)CCCCCC)cc3)c3ccsc23)cc1,CCCCCCc1ccc(C2(c3ccc(CCCCCC)cc3)c3cc4c(cc3-c3sc5cc(/C=C6\C(=O)c7cc(F)c(F)cc7C6=C(C#N)C#N)sc5c32)C(c2ccc(CCCCCC)cc2)(c2ccc(CCCCCC)cc2)c2c-4sc3cc(/C=C4\C(=O)c5cc(F)c(F)cc5C4=C(C#N)C#N)sc23)cc1,0.72,16.8,51.2,6.0,6.193152,3.2192000000000074,,,1:1.5 w/w,"1,8-diiodooctane",DIO,0.5 vol%,inverted,inverted,ZnO/PFN,ZnO/PFN,MoO3,MoO3,,chlorobenzene,chlorobenzene,,-5.38,-3.57,1.81,-5.69,-4.07,1.62
5940,10.1039/c1cc14586j,10.1039/c1cc14586j,PIDT-BT,PC71BM,PIDTBT,PC71BM,CCCCCCc1ccc(C2(c3ccc(CCCCCC)cc3)c3cc4c(cc3-c3sccc32)C(c2ccc(CCCCCC)cc2)(c2ccc(CCCCCC)cc2)c2cc(-c3cccc5nsnc35)sc2-4)cc1,COC(=O)CCCC1(c2ccccc2)C23c4c5ccc6c7cc8c9c%10c(cc%11cc%12c%13c%14c(cc%15c%16ccc-5c2c%16c2c5c%16c%17c(c(c46)c7c9c%17c4c%10c%11c%13c4c%16c%14c%152)C513)C%12)C8,0.81,11.23,55.00000000000001,5.02,5.002965000000001,0.3393426294820346,,,,,,,,,,,,,,,,,-5.23,-3.52,1.71,-5.9,-3.9,2.0
5941,10.1039/c1cc14586j,10.1039/c1cc14586j,PIDT-FBT,PC71BM,PIDT-FBT,PC71BM,CCCCCCc1ccc(C2(c3ccc(CCCCCC)cc3)c3cc4c(cc3-c3sccc32)C(c2ccc(CCCCCC)cc2)(c2ccc(CCCCCC)cc2)c2cc(-c3c(F)ccc5nsnc35)sc2-4)cc1,COC(=O)CCCC1(c2ccccc2)C23c4c5ccc6c7cc8c9c%10c(cc%11cc%12c%13c%14c(cc%15c%16ccc-5c2c%16c2c5c%16c%17c(c(c46)c7c9c%17c4c%10c%11c%13c4c%16c%14c%152)C513)C%12)C8,0.86,11.23,56.00000000000001,5.4,5.408368,0.1549629629629616,,,,,,,,,,,,,,,,,-5.38,-3.64,1.74,-5.9,-3.9,2.0
5945,10.1002/solr.201800186,10.1002/solr.201800186,PBDT-Se-TAZ,ITIC,PBDT-Se-TAZ,ITIC,CCCCCCCCC(CCCCCC)Cc1ccc(-c2c3cc(-c4ccc(-c5c(F)c(F)c(-c6cccs6)c6nn(CCCCCCCC)nc56)s4)sc3c(-c3ccc(CC(CCCCCC)CCCCCCCC)[se]3)c3ccsc23)[se]1,CCCCCCc1ccc(C2(c3ccc(CCCCCC)cc3)c3cc4c(cc3-c3sc5cc(C=C6C(=O)c7ccccc7C6=C(C#N)C#N)sc5c32)C(c2ccc(CCCCCC)cc2)(c2ccc(CCCCCC)cc2)c2c-4sc3cc(C=C4C(=O)c5ccccc5C4=C(C#N)C#N)sc23)cc1,0.81,17.47,56.8,8.04,8.0375976,0.0298805970149174,,,,,,,ITO/ZnO/copolymer:ITIC/MoO3/Ag,inverted,ZnO,ZnO,MoO3,MoO3,,CF,chloroform,,-5.23,-3.43,1.8,-5.48,-3.83,1.65
5946,10.1002/solr.201800186,10.1002/solr.201800186,PBDTS-Se-TAZ,ITIC,PBDTS-Se-TAZ,ITIC,CCCCCCCCC(CCCCCC)CSc1ccc(-c2c3cc(-c4ccc(-c5c(F)c(F)c(-c6cccs6)c6nn(CCCCCCCC)nc56)s4)sc3c(-c3ccc(SCC(CCCCCC)CCCCCCCC)[se]3)c3ccsc23)[se]1,CCCCCCc1ccc(C2(c3ccc(CCCCCC)cc3)c3cc4c(cc3-c3sc5cc(C=C6C(=O)c7ccccc7C6=C(C#N)C#N)sc5c32)C(c2ccc(CCCCCC)cc2)(c2ccc(CCCCCC)cc2)c2c-4sc3cc(C=C4C(=O)c5ccccc5C4=C(C#N)C#N)sc23)cc1,0.84,18.4,64.9,10.03,10.030944,0.0094117647058873,,,,,,,ITO/ZnO/copolymer:ITIC/MoO3/Ag,inverted,ZnO,ZnO,MoO3,MoO3,,CF,chloroform,,-5.29,-3.52,1.77,-5.48,-3.83,1.65
5955,10.1002/aenm.201802131,10.1002/aenm.201802131,PBDB-TF,ITEN,PBDB-TF,ITEN,CCCCC(CC)Cc1sc(-c2c3cc(-c4ccc(-c5sc(-c6cccs6)c6c5C(=O)c5c(CC(CC)CCCC)sc(CC(CC)CCCC)c5C6=O)s4)sc3c(-c3cc(F)c(CC(CC)CCCC)s3)c3ccsc23)cc1F,C#Cc1ccc2c(c1)C(=O)/C(=C\c1cc3sc4c(c3s1)C(c1ccc(CCCCCC)cc1)(c1ccc(CCCCCC)cc1)c1cc3c(cc1-4)C(c1ccc(CCCCCC)cc1)(c1ccc(CCCCCC)cc1)c1c-3sc3cc(/C=C4\C(=O)c5cc(C#C)ccc5C4=C(C#N)C#N)sc13)C2=C(C#N)C#N,0.98,16.1,64.0,10.3,10.09792,1.96194174757282,,,,,,,ITO/PEDOT:PSS/active layer/PFN-Br/Al,conventional,PFN-Br,PFN-Br,PEDOT:PSS,PEDOT:PSS,,chloroform,chloroform,,-5.48,-3.65,1.83,-5.63,-3.9,1.73
5956,10.1002/aenm.201802131,10.1002/aenm.201802131,PBDB-TF,ITIC,PBDB-TF,ITIC,CCCCC(CC)Cc1sc(-c2c3cc(-c4ccc(-c5sc(-c6cccs6)c6c5C(=O)c5c(CC(CC)CCCC)sc(CC(CC)CCCC)c5C6=O)s4)sc3c(-c3cc(F)c(CC(CC)CCCC)s3)c3ccsc23)cc1F,CCCCCCc1ccc(C2(c3ccc(CCCCCC)cc3)c3cc4c(cc3-c3sc5cc(C=C6C(=O)c7ccccc7C6=C(C#N)C#N)sc5c32)C(c2ccc(CCCCCC)cc2)(c2ccc(CCCCCC)cc2)c2c-4sc3cc(C=C4C(=O)c5ccccc5C4=C(C#N)C#N)sc23)cc1,0.997,15.0,63.0,10.0,9.42165,5.783500000000004,,,,,,,ITO/PEDOT:PSS/active layer/PFN-Br/Al,conventional,PFN-Br,PFN-Br,PEDOT:PSS,PEDOT:PSS,,chloroform,chloroform,,-5.48,-3.65,1.83,-5.5,-3.85,1.65
5957,10.1002/aenm.201802131,10.1002/aenm.201802131,PBDB-TF,ITPN,PBDB-TF,ITPN,CCCCC(CC)Cc1sc(-c2c3cc(-c4ccc(-c5sc(-c6cccs6)c6c5C(=O)c5c(CC(CC)CCCC)sc(CC(CC)CCCC)c5C6=O)s4)sc3c(-c3cc(F)c(CC(CC)CCCC)s3)c3ccsc23)cc1F,CCCCCCC(CCCC)Cc1ccc(C2(c3ccc(CC(CCCC)CCCCCC)s3)c3cc4c(cc3-c3sc5cc(/C=C6\C(=O)c7cc(C#Cc8ccccc8)ccc7C6=C(C#N)C#N)sc5c32)C(c2ccc(CC(CCCC)CCCCCC)s2)(c2ccc(CC(CCCC)CCCCCC)s2)c2c-4sc3cc(/C=C4\C(=O)c5cc(C#Cc6ccccc6)ccc5C4=C(C#N)C#N)sc23)s1,0.979,17.0,70.0,12.2,11.6501,4.507377049180321,,,,,,,ITO/PEDOT:PSS/active layer/PFN-Br/Al,conventional,PFN-Br,PFN-Br,PEDOT:PSS,PEDOT:PSS,,chloroform,chloroform,,-5.48,-3.65,1.83,-5.69,-3.91,1.78
5967,10.1021/acs.macromol.5b00649,10.1021/acs.macromol.5b00649,PBT-TVT,PC61BM,PBT-TVT,PC61BM,CCCCC(CC)COC(=O)c1sc2c(-c3cc4c(-c5ccc(/C=C/c6ccc(SCC(CC)CCCC)s6)s5)c5sccc5c(-c5ccc(/C=C/c6ccc(SCC(CC)CCCC)s6)s5)c4s3)scc2c1F,COC(=O)CCCC1(c2ccccc2)C23c4c5c6c7c8c9c(c%10c%11c2c2c%12c4c4c%13c5c5c7c7c8c8c%14c9c%10c9c%10c%11c2c2c%11c%12c4c4c%12c%13c5c5c7c7c8c8c%14c9c9c%10c2c2c%11c4c4c%12c5c7c5c8c9c2c45)C613,0.82,14.64,63.92,7.5,7.67346816,2.312908799999996,,,,,,,ITO/PEDOT:PSS/active layer/Mg/Al,,,,PEDOT:PSS,,,,,,-5.29,-3.76,1.53,-6.1,-3.7,2.4
5968,10.1021/acs.macromol.5b00649,10.1021/acs.macromol.5b00649,PTB7,PC61BM,PTB7,PC61BM,CCCCC(CC)COC(=O)c1sc2csc(-c3cc4c(C(CC)CCCC)c5sccc5c(C(CC)CCCC)c4s3)c2c1F,COC(=O)CCCC1(c2ccccc2)C23c4c5c6c7c8c9c(c%10c%11c2c2c%12c4c4c%13c5c5c7c7c8c8c%14c9c%10c9c%10c%11c2c2c%11c%12c4c4c%12c%13c5c5c7c7c8c8c%14c9c9c%10c2c2c%11c4c4c%12c5c7c5c8c9c2c45)C613,0.75,11.08,62.52,5.16,5.195412,0.6862790697674418,,,,,,,ITO/PEDOT:PSS/active layer/Mg/Al,,,,PEDOT:PSS,,,,,,-5.23,-3.6,1.63,-6.1,-3.7,2.4
5969,10.1021/acs.macromol.5b00649,10.1021/acs.macromol.5b00649,PBT-TVT,PC71BM,PBT-TVT,PC71BM,CCCCC(CC)COC(=O)c1sc2c(-c3cc4c(-c5ccc(/C=C/c6ccc(SCC(CC)CCCC)s6)s5)c5sccc5c(-c5ccc(/C=C/c6ccc(SCC(CC)CCCC)s6)s5)c4s3)scc2c1F,COC(=O)CCCC1(c2ccccc2)C23c4c5ccc6c7cc8c9c%10c(cc%11cc%12c%13c%14c(cc%15c%16ccc-5c2c%16c2c5c%16c%17c(c(c46)c7c9c%17c4c%10c%11c%13c4c%16c%14c%152)C513)C%12)C8,0.81,16.0,62.71,8.04,8.127216,1.084776119403004,,,1:1.5,DIO,,7 vol%,ITO/PEDOT:PSS/active layer/Mg/Al,,,,PEDOT:PSS,,,chlorobenzene,,,-5.29,-3.76,1.53,-5.9,-3.9,2.0
5970,10.1021/acs.macromol.5b00649,10.1021/acs.macromol.5b00649,PTB7,PC71BM,PTB7,PC71BM,CCCCC(CC)COC(=O)c1sc2csc(-c3cc4c(C(CC)CCCC)c5sccc5c(C(CC)CCCC)c4s3)c2c1F,COC(=O)CCCC1(c2ccccc2)C23c4c5ccc6c7cc8c9c%10c(cc%11cc%12c%13c%14c(cc%15c%16ccc-5c2c%16c2c5c%16c%17c(c(c46)c7c9c%17c4c%10c%11c%13c4c%16c%14c%152)C513)C%12)C8,0.73,15.74,64.36,7.39,7.39509272,0.0689136671177318,,,,,,,ITO/PEDOT:PSS/active layer/Mg/Al,,,,PEDOT:PSS,,,,,,-5.23,-3.6,1.63,-5.9,-3.9,2.0
5971,10.1016/j.matlet.2015.07.068,10.1016/j.matlet.2015.07.068,PTPADTSe,PC61BM,PTPADTSe,PC61BM,CCCCCCCCCCCCc1csc(-c2ccc(-c3cc(CCCCCCCCCCCC)c(-c4ccc(N(c5ccccc5)c5ccccc5)cc4)s3)c3nsnc23)c1,COC(=O)CCCC1(c2ccccc2)C23c4c5c6c7c8c9c(c%10c%11c2c2c%12c4c4c%13c5c5c7c7c8c8c%14c9c%10c9c%10c%11c2c2c%11c%12c4c4c%12c%13c5c5c7c7c8c8c%14c9c9c%10c2c2c%11c4c4c%12c5c7c5c8c9c2c45)C613,0.81,1.32,35.0,0.52,0.37422,28.03461538461537,,,1:4,,,,ITO/PEDOT:PSS/PTPADTSe:PC61BM/LiF/Al,conventional,LiF,LiF,PEDOT:PSS,PEDOT:PSS,,,,,-5.14,-3.3,1.84,-6.1,-3.7,2.4
