Repository: JiYiqaq/PCE-KA-GNN

# Data directory

- `raw/Active_Database.csv` is the immutable source dataset bundled under CC BY 4.0. Do not overwrite it with processed data.
- `processed/` is created and populated by the training pipeline. Generated `.pt` and `.pth` caches are intentionally ignored by Git because they can exceed GitHub's normal single-file limit.

See `../DATA_LICENSE.md` for provenance, license and checksum information.

File: data/raw/Active_Database.csv (part 35 of 471)
id,doi,doi_norm,donor,acceptor,donor_canonical,acceptor_canonical,donor_smiles,acceptor_smiles,voc,jsc,ff,pce,pce_recomputed,pce_relative_error_percent,pce_avg,pce_best,d_a_ratio,additive,additive_canonical,additive_ratio,device_structure,device_type,etl,etl_canonical,htl,htl_canonical,active_layer_thickness,solvent,solvent_canonical,annealing_temp,homo_d,lumo_d,eg_d,homo_a,lumo_a,eg_a
5977,10.1039/c9tc02663k,10.1039/c9tc02663k,PBDD-CH,ITIC,PBDD-CH,ITIC,CCCCC(CC)Cc1ccc(-c2c3cc(-c4sc(-c5sc(-c6cc(CC7CCCCC7)cs6)c6c5C(=O)c5c(CC(CC)CCCC)sc(CC(CC)CCCC)c5C6=O)cc4CC4CCCCC4)sc3c(-c3ccc(CC(CC)CCCC)s3)c3ccsc23)s1,CCCCCCc1ccc(C2(c3ccc(CCCCCC)cc3)c3cc4c(cc3-c3sc5cc(C=C6C(=O)c7ccccc7C6=C(C#N)C#N)sc5c32)C(c2ccc(CCCCCC)cc2)(c2ccc(CCCCCC)cc2)c2c-4sc3cc(C=C4C(=O)c5ccccc5C4=C(C#N)C#N)sc23)cc1,0.98,11.89,52.81,6.15,6.153526820000001,0.0573466666666709,,,1:1,,,,ITO/PEDOT:PSS/active layer/PDINO/Al,conventional,PDINO,PDINO,PEDOT:PSS,PEDOT:PSS,130.0,chlorobenzene,chlorobenzene,,-5.52,-3.67,1.85,-5.61,-4.02,1.59
5978,10.1039/c9tc02663k,10.1039/c9tc02663k,PBDD-CH-S,ITIC,PBDD-CH-S,ITIC,CCCCC(CC)CSc1ccc(-c2c3cc(-c4sc(-c5sc(-c6cc(CC7CCCCC7)cs6)c6c5C(=O)c5c(CC(CC)CCCC)sc(CC(CC)CCCC)c5C6=O)cc4CC4CCCCC4)sc3c(-c3ccc(SCC(CC)CCCC)s3)c3ccsc23)s1,CCCCCCc1ccc(C2(c3ccc(CCCCCC)cc3)c3cc4c(cc3-c3sc5cc(C=C6C(=O)c7ccccc7C6=C(C#N)C#N)sc5c32)C(c2ccc(CCCCCC)cc2)(c2ccc(CCCCCC)cc2)c2c-4sc3cc(C=C4C(=O)c5ccccc5C4=C(C#N)C#N)sc23)cc1,0.98,14.87,61.38,8.96,8.94466188,0.17118437500001,,,1:1,,,,ITO/PEDOT:PSS/active layer/PDINO/Al,conventional,PDINO,PDINO,PEDOT:PSS,PEDOT:PSS,148.0,chlorobenzene,chlorobenzene,,-5.47,-3.62,1.85,-5.61,-4.02,1.59
5979,10.1021/acs.chemmater.6b00850,10.1021/acs.chemmater.6b00850,P1,PC71BM,P1,PC71BM,CCCCCCCCCCCCc1ccsc1-c1sc(-c2cccc3c2C(=O)N(CCCCCCCCCCCC)C3=O)cc1CCCCCCCCCCCC,COC(=O)CCCC1(c2ccccc2)C23c4c5ccc6c7cc8c9c%10c(cc%11cc%12c%13c%14c(cc%15c%16ccc-5c2c%16c2c5c%16c%17c(c(c46)c7c9c%17c4c%10c%11c%13c4c%16c%14c%152)C513)C%12)C8,0.49,0.26,37.5,0.05,0.047775,4.449999999999996,,,,"1,8-octanedithiol",,,ITO/ZnO/active layer/MoO3/Ag,inverted,ZnO,,MoO3,,,,,,-5.66,-3.24,2.42,-5.9,-3.9,2.0
5980,10.1021/acs.chemmater.6b00850,10.1021/acs.chemmater.6b00850,P2,PC71BM,P2,PC71BM,,COC(=O)CCCC1(c2ccccc2)C23c4c5ccc6c7cc8c9c%10c(cc%11cc%12c%13c%14c(cc%15c%16ccc-5c2c%16c2c5c%16c%17c(c(c46)c7c9c%17c4c%10c%11c%13c4c%16c%14c%152)C513)C%12)C8,0.45,11.84,63.5,3.38,3.3832800000000005,0.0970414201183614,,,1:1.5,"1,8-octanedithiol",,,ITO/ZnO/active layer/MoO3/Ag,inverted,ZnO,,MoO3,,,,,,-4.93,-3.29,1.64,-5.9,-3.9,2.0
5981,10.1021/acs.chemmater.6b00850,10.1021/acs.chemmater.6b00850,P3,PC71BM,P3,PC71BM,CCCCCCCCCCCCN1C(=O)c2cccc(-c3cc4c(s3)-c3sccc3OC4(CCC(C)CCCC(C)C)CCC(C)CCCC(C)C)c2C1=O,COC(=O)CCCC1(c2ccccc2)C23c4c5ccc6c7cc8c9c%10c(cc%11cc%12c%13c%14c(cc%15c%16ccc-5c2c%16c2c5c%16c%17c(c(c46)c7c9c%17c4c%10c%11c%13c4c%16c%14c%152)C513)C%12)C8,0.95,2.67,57.4,1.46,1.4559509999999998,0.2773287671233008,,,1:1.5,"1,8-octanedithiol",,,ITO/ZnO/active layer/MoO3/Ag,inverted,ZnO,,MoO3,,,,,,-5.34,-3.41,1.93,-5.9,-3.9,2.0
5982,10.1021/acs.chemmater.6b00850,10.1021/acs.chemmater.6b00850,P4,PC71BM,P4,PC71BM,,COC(=O)CCCC1(c2ccccc2)C23c4c5ccc6c7cc8c9c%10c(cc%11cc%12c%13c%14c(cc%15c%16ccc-5c2c%16c2c5c%16c%17c(c(c46)c7c9c%17c4c%10c%11c%13c4c%16c%14c%152)C513)C%12)C8,0.65,0.49,33.5,0.11,0.1066975,3.002272727272727,,,1:1.5,"1,8-octanedithiol",,,ITO/ZnO/active layer/MoO3/Ag,inverted,ZnO,,MoO3,,,,,,-5.28,-3.38,1.9,-5.9,-3.9,2.0
5983,10.1021/acs.chemmater.6b00850,10.1021/acs.chemmater.6b00850,P5a,PC71BM,P5a,PC71BM,CCCCCCCCCCCCc1cc(-c2cccc3c2C(=O)N(CCCCCCCCCCCC)C3=O)sc1-c1sccc1OCCCCCCCCCCC,COC(=O)CCCC1(c2ccccc2)C23c4c5ccc6c7cc8c9c%10c(cc%11cc%12c%13c%14c(cc%15c%16ccc-5c2c%16c2c5c%16c%17c(c(c46)c7c9c%17c4c%10c%11c%13c4c%16c%14c%152)C513)C%12)C8,0.72,11.81,66.10000000000001,5.62,5.6206152000000005,0.0109466192170884,,,1:1.5,,,,,,,,,,,,,,-5.19,-3.34,1.85,-5.9,-3.9,2.0
5984,10.1021/acs.chemmater.6b00850,10.1021/acs.chemmater.6b00850,P5b,PC71BM,P5b,PC71BM,CCCCCCCCc1cc(-c2cccc3c2C(=O)N(CCCCCCCC)C3=O)sc1-c1sccc1OCCCCCCC,COC(=O)CCCC1(c2ccccc2)C23c4c5ccc6c7cc8c9c%10c(cc%11cc%12c%13c%14c(cc%15c%16ccc-5c2c%16c2c5c%16c%17c(c(c46)c7c9c%17c4c%10c%11c%13c4c%16c%14c%152)C513)C%12)C8,0.71,12.5,71.39999999999999,6.31,6.336749999999999,0.4239302694136264,,,1:1.5,,,,,,,,,,,,,,-5.18,-3.39,1.79,-5.9,-3.9,2.0
5985,10.1021/acs.chemmater.6b00850,10.1021/acs.chemmater.6b00850,P5c,PC71BM,P5c,PC71BM,CCCCCCCCc1cc(-c2cccc3c2C(=O)N(CC(CC)CCCC)C3=O)sc1-c1sccc1OCCCCCCC,COC(=O)CCCC1(c2ccccc2)C23c4c5ccc6c7cc8c9c%10c(cc%11cc%12c%13c%14c(cc%15c%16ccc-5c2c%16c2c5c%16c%17c(c(c46)c7c9c%17c4c%10c%11c%13c4c%16c%14c%152)C513)C%12)C8,0.77,11.81,68.10000000000001,6.17,6.1928097000000015,0.3696871961102366,,,1:1.6,,,,,,,,,,,,,,-5.25,-3.44,1.81,-5.9,-3.9,2.0
5986,10.1002/marc.201900120,10.1002/marc.201900120,PNQx-2F2THW,IT-M,PNQx-2F2THW,IT-M,CCCCC(CC)COc1cccc(-c2nc3c(-c4cccs4)cc4c(cc(-c5ccc(-c6cc(F)c(-c7sccc7F)s6)s5)c5nc(-c6cccc(OCC(CC)CCCC)c6)c(-c6cccc(OCC(CC)CCCC)c6)nc54)c3nc2-c2cccc(OCC(CC)CCCC)c2)c1,CCCCCCc1ccc(C2(c3ccc(CCCCCC)cc3)c3cc4c(cc3-c3sc5cc(/C=C6\C(=O)c7ccc(C)cc7C6=C(C#N)C#N)sc5c32)C(c2ccc(CCCCCC)cc2)(c2ccc(CCCCCC)cc2)c2c-4sc3cc(/C=C4\C(=O)c5ccc(C)cc5C4=C(C#N)C#N)sc23)cc1,0.8,13.9,64.0,7.3,7.1168000000000005,2.509589041095882,,,,,,,ITO/PEDOT:PSS/active layer/PFN-Br/Ag,conventional,PFN-Br,PFN-Br,PEDOT:PSS,PEDOT:PSS,,,,,-5.3,-3.37,1.93,-5.58,-3.98,1.6
5987,10.1002/marc.201900120,10.1002/marc.201900120,PNQx-2F2TLW,IT-M,PNQx-2F2THW,IT-M,CCCCC(CC)COc1cccc(-c2nc3c(-c4cccs4)cc4c(cc(-c5ccc(-c6cc(F)c(-c7sccc7F)s6)s5)c5nc(-c6cccc(OCC(CC)CCCC)c6)c(-c6cccc(OCC(CC)CCCC)c6)nc54)c3nc2-c2cccc(OCC(CC)CCCC)c2)c1,CCCCCCc1ccc(C2(c3ccc(CCCCCC)cc3)c3cc4c(cc3-c3sc5cc(/C=C6\C(=O)c7ccc(C)cc7C6=C(C#N)C#N)sc5c32)C(c2ccc(CCCCCC)cc2)(c2ccc(CCCCCC)cc2)c2c-4sc3cc(/C=C4\C(=O)c5ccc(C)cc5C4=C(C#N)C#N)sc23)cc1,0.79,14.0,65.0,7.4,7.189,2.851351351351356,,,,,,,ITO/PEDOT:PSS/active layer/PFN-Br/Ag,conventional,PFN-Br,PFN-Br,PEDOT:PSS,PEDOT:PSS,,,,,-5.28,-3.38,1.9,-5.58,-3.98,1.6
5988,10.1002/marc.201900120,10.1002/marc.201900120,PNQx-2F2THW,PC71BM,PNQx-2F2THW,PC71BM,CCCCC(CC)COc1cccc(-c2nc3c(-c4cccs4)cc4c(cc(-c5ccc(-c6cc(F)c(-c7sccc7F)s6)s5)c5nc(-c6cccc(OCC(CC)CCCC)c6)c(-c6cccc(OCC(CC)CCCC)c6)nc54)c3nc2-c2cccc(OCC(CC)CCCC)c2)c1,COC(=O)CCCC1(c2ccccc2)C23c4c5ccc6c7cc8c9c%10c(cc%11cc%12c%13c%14c(cc%15c%16ccc-5c2c%16c2c5c%16c%17c(c(c46)c7c9c%17c4c%10c%11c%13c4c%16c%14c%152)C513)C%12)C8,0.72,14.9,69.0,7.7,7.40232,3.865974025974034,,,,,,,ITO/PEDOT:PSS/active layer/PFN-Br/Ag,conventional,PFN-Br,PFN-Br,PEDOT:PSS,PEDOT:PSS,,,,,-5.3,-3.37,1.93,-6.0,-4.1,1.9
5989,10.1002/marc.201900120,10.1002/marc.201900120,PNQx-2F2TLW,PC71BM,PNQx-2F2THW,PC71BM,CCCCC(CC)COc1cccc(-c2nc3c(-c4cccs4)cc4c(cc(-c5ccc(-c6cc(F)c(-c7sccc7F)s6)s5)c5nc(-c6cccc(OCC(CC)CCCC)c6)c(-c6cccc(OCC(CC)CCCC)c6)nc54)c3nc2-c2cccc(OCC(CC)CCCC)c2)c1,COC(=O)CCCC1(c2ccccc2)C23c4c5ccc6c7cc8c9c%10c(cc%11cc%12c%13c%14c(cc%15c%16ccc-5c2c%16c2c5c%16c%17c(c(c46)c7c9c%17c4c%10c%11c%13c4c%16c%14c%152)C513)C%12)C8,0.73,14.0,64.0,6.7,6.540799999999999,2.376119402985091,,,,,,,ITO/PEDOT:PSS/active layer/PFN-Br/Ag,conventional,PFN-Br,PFN-Br,PEDOT:PSS,PEDOT:PSS,,,,,-5.28,-3.38,1.9,-6.0,-4.1,1.9
5996,10.1016/j.jpowsour.2017.08.061,10.1016/j.jpowsour.2017.08.061,P3HT,ITDTIDT-IC,P3HT,IDTIDT-IC,CCCCCCc1ccsc1,CCCCCCc1ccc(C2(c3ccc(CCCCCC)cc3)c3cc4c(cc3-c3sc(/C=C5\C(=O)c6ccccc6C5=C(C#N)C#N)cc32)C(c2ccc(CCCCCC)cc2)(c2ccc(CCCCCC)cc2)c2c-4sc3c4c(sc23)-c2cc3c(cc2C4(c2ccc(CCCCCC)cc2)c2ccc(CCCCCC)cc2)-c2sc(/C=C4\C(=O)c5ccccc5C4=C(C#N)C#N)cc2C3(c2ccc(CCCCCC)cc2)c2ccc(CCCCCC)cc2)cc1,0.73,5.44,51.1,2.03,2.0292832,0.0353103448275734,,,1:1,,,,ITO/PEDOT:PSS/P3HT:IDTIDT-IC/Ca/Al,conventional,,,PEDOT:PSS,PEDOT:PSS,,o-dichlorobenzene,o-DCB,,-5.1,-3.2,1.9,-5.42,-3.82,1.6
6031,10.1021/acsaem.9b02290,10.1021/acsaem.9b02290,PffBT4T-2OD,PC71BM,PffBT4T-2OD,PC71BM,CCCCCCCCCCC(CCCCCCCC)Cc1csc(-c2c(F)c(F)c(-c3cc(CC(CCCCCCCC)CCCCCCCCCC)c(-c4ccc(-c5cccs5)s4)s3)c3nsnc23)c1,COC(=O)CCCC1(c2ccccc2)C23c4c5ccc6c7cc8c9c%10c(cc%11cc%12c%13c%14c(cc%15c%16ccc-5c2c%16c2c5c%16c%17c(c(c46)c7c9c%17c4c%10c%11c%13c4c%16c%14c%152)C513)C%12)C8,0.754,17.6,59.0,7.8,7.829536000000001,0.378666666666681,,,1:1.2,DIO,,3%,glass/ITO/PEDOT:PSS/BHJ/LiF/Al/Mg,,LiF,,PEDOT:PSS,,200.0,DCB/CB (1:1 v/v),,85.0,-5.38,-2.83,2.55,-6.1,-4.3,1.8
6032,10.1021/acsaem.9b02290,10.1021/acsaem.9b02290,PTB7-Th,PC71BM,PTB7-Th,PC71BM,CCCCC(CC)COC(=O)c1sc2csc(-c3cc4c(-c5ccc(CC(CC)CCCC)s5)c5sccc5c(-c5ccc(CC(CC)CCCC)s5)c4s3)c2c1F,COC(=O)CCCC1(c2ccccc2)C23c4c5ccc6c7cc8c9c%10c(cc%11cc%12c%13c%14c(cc%15c%16ccc-5c2c%16c2c5c%16c%17c(c(c46)c7c9c%17c4c%10c%11c%13c4c%16c%14c%152)C513)C%12)C8,0.781,18.8,55.00000000000001,8.3,8.07554,2.704337349397597,,,1:1.5,DIO,,3%,glass/ITO/PEDOT:PSS/BHJ/LiF/Al/Mg,,LiF,,PEDOT:PSS,,100.0,CB,,,-5.18,-3.24,1.94,-6.1,-4.3,1.8
6056,10.1002/marc.201700405,10.1002/marc.201700405,PTB7-Th,TriPDI-S,PTB7-Th,TriPDI-S,CCCCC(CC)COC(=O)c1sc2csc(-c3cc4c(-c5ccc(CC(CC)CCCC)s5)c5sccc5c(-c5ccc(CC(CC)CCCC)s5)c4s3)c2c1F,CCCCCC(CCCCC)N1C(=O)c2ccc3c4c(-c5cc6c(=O)n(C(CCCCC)CCCCC)c(=O)c7cc8sc9cc%10c(=O)n(C(CCCCC)CCCCC)c(=O)c%11ccc%12c5c(c67)c8c9c%12c%11%10)cc5c6c(ccc(c7c(-c8cc9c(=O)n(C(CCCCC)CCCCC)c(=O)c%10cc%11sc%12cc%13c(=O)n(C(CCCCC)CCCCC)c(=O)c%14ccc%15c8c(c9%10)c%11c%12c%15c%14%13)cc(c2c37)C1=O)c64)C(=O)N(C(CCCCC)CCCCC)C5=O,0.74,15.85,58.1,6.44,6.814549,5.815978260869551,,,,,,,inverted,inverted,ZnO,ZnO,MoO3,MoO3,,,,,-5.2,-3.56,1.64,-5.88,-3.84,2.04
6057,10.1002/marc.201700405,10.1002/marc.201700405,PTB7-Th,TriPDI-Se,PTB7-Th,TriPDI-Se,CCCCC(CC)COC(=O)c1sc2csc(-c3cc4c(-c5ccc(CC(CC)CCCC)s5)c5sccc5c(-c5ccc(CC(CC)CCCC)s5)c4s3)c2c1F,CCCCCC(CCCCC)N1C(=O)c2ccc3c4c(-c5cc6c(=O)n(C(CCCCC)CCCCC)c(=O)c7cc8[se]c9cc%10c(=O)n(C(CCCCC)CCCCC)c(=O)c%11ccc%12c5c(c67)c8c9c%12c%11%10)cc5c6c(ccc(c7c(-c8cc9c(=O)n(C(CCCCC)CCCCC)c(=O)c%10cc%11[se]c%12cc%13c(=O)n(C(CCCCC)CCCCC)c(=O)c%14ccc%15c8c(c9%10)c%11c%12c%15c%14%13)cc(c2c37)C1=O)c64)C(=O)N(C(CCCCC)CCCCC)C5=O,0.77,16.34,60.2,7.26,7.5742436,4.328424242424244,,,,,,,inverted,inverted,ZnO,ZnO,MoO3,MoO3,,,,,-5.2,-3.56,1.64,-5.94,-3.86,2.08
6062,10.1021/acsami.7b17635,10.1021/acsami.7b17635,PTB7-Th,PC71BM,PTB7-Th,PC71BM,CCCCC(CC)COC(=O)c1sc2csc(-c3cc4c(-c5ccc(CC(CC)CCCC)s5)c5sccc5c(-c5ccc(CC(CC)CCCC)s5)c4s3)c2c1F,COC(=O)CCCC1(c2ccccc2)C23c4c5ccc6c7cc8c9c%10c(cc%11cc%12c%13c%14c(cc%15c%16ccc-5c2c%16c2c5c%16c%17c(c(c46)c7c9c%17c4c%10c%11c%13c4c%16c%14c%152)C513)C%12)C8,0.05,5.03,24.0,0.06,0.06036,0.5999999999999988,,,,,,,,,,,,,,,,,-5.24,-3.66,1.58,-5.9,-3.9,2.0
6077,10.1039/c9ta02384d,10.1039/c9ta02384d,PTAZ-CH,ITIC,PTAZ-CH,ITIC,CCCCCCCCC(CCCCCC)Cn1nc2c(-c3cc(CC4CCCCC4)cs3)c(F)c(F)c(-c3cc(CC4CCCCC4)c(-c4cc5c(-c6ccc(CC(CC)CCCC)s6)c6sccc6c(-c6ccc(CC(CC)CCCC)s6)c5s4)s3)c2n1,CCCCCCc1ccc(C2(c3ccc(CCCCCC)cc3)c3cc4c(cc3-c3sc5cc(C=C6C(=O)c7ccccc7C6=C(C#N)C#N)sc5c32)C(c2ccc(CCCCCC)cc2)(c2ccc(CCCCCC)cc2)c2c-4sc3cc(C=C4C(=O)c5ccccc5C4=C(C#N)C#N)sc23)cc1,0.89,17.98,69.96,11.18,11.19513912,0.135412522361365,,,1:1,,,,ITO/PEDOT:PSS/active layer/PFN-Br/Al,conventional,PFN-Br,PFN-Br,PEDOT:PSS,PEDOT:PSS,110.0,chlorobenzene,chlorobenzene,,-5.29,-3.29,2.0,-5.61,-4.02,1.59
6078,10.1039/c9ta02384d,10.1039/c9ta02384d,PTAZ-CH-S,ITIC,PTAZ-CH-S,ITIC,CCCCCCCCC(CCCCCC)Cn1nc2c(-c3cc(CC4CCCCC4)cs3)c(F)c(F)c(-c3cc(CC4CCCCC4)c(-c4cc5c(-c6ccc(SCC(CC)CCCC)s6)c6sccc6c(-c6ccc(SCC(CC)CCCC)s6)c5s4)s3)c2n1,CCCCCCc1ccc(C2(c3ccc(CCCCCC)cc3)c3cc4c(cc3-c3sc5cc(C=C6C(=O)c7ccccc7C6=C(C#N)C#N)sc5c32)C(c2ccc(CCCCCC)cc2)(c2ccc(CCCCCC)cc2)c2c-4sc3cc(C=C4C(=O)c5ccccc5C4=C(C#N)C#N)sc23)cc1,0.95,17.36,72.26,11.86,11.9171192,0.4816121416526198,,,1:1,,,,ITO/PEDOT:PSS/active layer/PFN-Br/Al,conventional,PFN-Br,PFN-Br,PEDOT:PSS,PEDOT:PSS,114.0,chlorobenzene,chlorobenzene,,-5.33,-3.36,1.97,-5.61,-4.02,1.59
6084,10.1002/solr.201800120,10.1002/solr.201800120,PBDB-T,IDDT-TBA,PBDB-T,IDTT-T,CCCCC(CC)Cc1ccc(-c2c3cc(-c4ccc(-c5sc(-c6cccs6)c6c5C(=O)c5c(CC(CC)CCCC)sc(CC(CC)CCCC)c5C6=O)s4)sc3c(-c3ccc(CC(CC)CCCC)s3)c3ccsc23)s1,CCCCCCc1ccc(C2(c3ccc(CCCCCC)cc3)c3cc4c(cc3-c3sc5cc(C=C6C(=O)N(CC)C(=S)N(CC)C6=O)sc5c32)C(c2ccc(CCCCCC)cc2)(c2ccc(CCCCCC)cc2)c2c-4sc3cc(C=C4C(=O)N(CC)C(=S)N(CC)C4=O)sc23)cc1,1.01,10.3,52.0,5.4,5.40956,0.177037037037029,,,1:1,,,,inverted,inverted,ZnO,ZnO,MoO3,MoO3,100.0,chloroform,chloroform,,-5.3,-3.4,1.9,-5.91,-4.0,1.91
6085,10.1002/solr.201800120,10.1002/solr.201800120,PBDB-T,IDT-TBA,PBDB-T,IDT-TBA,CCCCC(CC)Cc1ccc(-c2c3cc(-c4ccc(-c5sc(-c6cccs6)c6c5C(=O)c5c(CC(CC)CCCC)sc(CC(CC)CCCC)c5C6=O)s4)sc3c(-c3ccc(CC(CC)CCCC)s3)c3ccsc23)s1,CCCCCCc1ccc(C2(c3ccc(CCCCCC)cc3)c3cc4c(cc3-c3sc(C=C5C(=O)N(CC)C(=S)N(CC)C5=O)cc32)C(c2ccc(CCCCCC)cc2)(c2ccc(CCCCCC)cc2)c2cc(C=C3C(=O)N(CC)C(=S)N(CC)C3=O)sc2-4)cc1,1.03,9.6,47.0,4.6,4.64736,1.0295652173913106,,,1:1,,,,inverted,inverted,ZnO,ZnO,MoO3,MoO3,100.0,chloroform,chloroform,,-5.3,-3.4,1.9,-5.71,-3.93,1.78
6087,10.1002/aenm.201800204,10.1002/aenm.201800204,PBDB-T,ITCT-DM,PBDB-T,ITCT-DM,CCCCC(CC)Cc1ccc(-c2c3cc(-c4ccc(-c5sc(-c6cccs6)c6c5C(=O)c5c(CC(CC)CCCC)sc(CC(CC)CCCC)c5C6=O)s4)sc3c(-c3ccc(CC(CC)CCCC)s3)c3ccsc23)s1,CCCCCCc1ccc(C2(c3ccc(CCCCCC)cc3)c3cc4c(cc3-c3sc5cc(/C=C6\C(=O)c7c(C)sc(C)c7C6=C(C#N)C#N)sc5c32)C(c2ccc(CCCCCC)cc2)(c2ccc(CCCCCC)cc2)c2c-4sc3cc(/C=C4\C(=O)c5c(C)sc(C)c5C4=C(C#N)C#N)sc23)cc1,0.871,15.47,47.0,6.33,6.3329539,0.0466650868878297,,,,,,,ITO/PEDOT:PSS/active layer/N719:PrC60MAI/Al,conventional,N719:PrC60MAI,N719:PrC60MAI,PEDOT:PSS,PEDOT:PSS,,chlorobenzene,chlorobenzene,,-5.33,-3.53,1.8,-5.48,-3.9,1.58
6111,10.1021/acsami.0c18351,10.1021/acsami.0c18351,PBDTTTPD,P(NDIOD-C12T2),PBDTTTPD,P(NDIOD-C12T2),CCCCCCCCN1C(=O)c2csc(-c3cc4c(-c5ccc(CC(CC)CCCC)s5)c5sccc5c(-c5ccc(CC(CC)CCCC)s5)c4s3)c2C1=O,CCCCCCCCCCC(CCCCCCCC)CN1C(=O)c2ccc3c4c(c(-c5cc(Cl)c(-c6sccc6Cl)s5)cc(c24)C1=O)C(=O)N(CC(CCCCCCCC)CCCCCCCCCC)C3=O,1.04,10.15,64.0,6.76,6.755840000000001,0.0615384615384442,,,1.4:1 w/w,DIO,,0.5 vol %,ITO/PEDOT/PSS/active layer/PNDIT-F3N-Br/Ag,conventional,PNDIT-F3N-Br,,PEDOT/PSS,,,chloroform,,,-5.49,-3.47,2.02,-5.98,-3.82,2.16
6112,10.1021/acsami.0c18351,10.1021/acsami.0c18351,PBDTTTPD,P(NDIOD-Cl2TVT),PBDTTTPD,P(NDIOD-Cl2TVT),CCCCCCCCN1C(=O)c2csc(-c3cc4c(-c5ccc(CC(CC)CCCC)s5)c5sccc5c(-c5ccc(CC(CC)CCCC)s5)c4s3)c2C1=O,CCCCCCCCCCC(CCCCCCCC)CN1C(=O)c2ccc3c4c(c(-c5cc(Cl)c(/C=C/c6sccc6Cl)s5)cc(c24)C1=O)C(=O)N(CC(CCCCCCCC)CCCCCCCCCC)C3=O,0.92,11.01,54.0,5.52,5.469768,0.9099999999999888,,,1.4:1 w/w,DIO,,0.5 vol %,ITO/PEDOT/PSS/active layer/PNDIT-F3N-Br/Ag,conventional,PNDIT-F3N-Br,,PEDOT/PSS,,,chloroform,,,-5.49,-3.47,2.02,-5.82,-3.98,1.84
6113,10.1021/acsami.0c18351,10.1021/acsami.0c18351,PBDTTTPD,P(NDIOD-ClT2),PBDTTTPD,P(NDIOD-ClT2),CCCCCCCCN1C(=O)c2csc(-c3cc4c(-c5ccc(CC(CC)CCCC)s5)c5sccc5c(-c5ccc(CC(CC)CCCC)s5)c4s3)c2C1=O,CCCCCCCCCCC(CCCCCCCC)CN1C(=O)c2ccc3c4c(c(-c5cc(Cl)c(-c6cccs6)s5)cc(c24)C1=O)C(=O)N(CC(CCCCCCCC)CCCCCCCCCC)C3=O,1.01,9.43,48.0,4.61,4.571664,0.8315835140997861,,,1.4:1 w/w,DIO,,0.5 vol %,ITO/PEDOT/PSS/active layer/PNDIT-F3N-Br/Ag,conventional,PNDIT-F3N-Br,,PEDOT/PSS,,,chloroform,,,-5.49,-3.47,2.02,-5.84,-3.92,1.92
6125,10.1039/c8tc03303j,10.1039/c8tc03303j,PTB7-Th,2Th-PDI,PTB7-Th,2Th-PDI,CCCCC(CC)COC(=O)c1sc2csc(-c3cc4c(-c5ccc(CC(CC)CCCC)s5)c5sccc5c(-c5ccc(CC(CC)CCCC)s5)c4s3)c2c1F,CCCCCC(CCCCC)N1C(=O)c2ccc3c4ccc5c6c(c(-c7ccc(-c8ccc(-c9cc%10c%11ccc%12c%13c(ccc(c%14ccc%15c(c9C(=O)N(C(CCCCC)CCCCC)C%15=O)c%14%10)c%13%11)C(=O)N(C(CCCCC)CCCCC)C%12=O)s8)s7)cc(c7ccc(c2c37)C1=O)c64)C(=O)N(C(CCCCC)CCCCC)C5=O,0.81,10.72,46.0,4.0,3.994272000000001,0.1431999999999877,,,1:2,,,,ITO/ZnO/active layer/MoO3/Ag,inverted,ZnO,ZnO,MoO3,MoO3,,chlorobenzene,chlorobenzene,120.0,-5.22,-3.64,1.58,-5.73,-3.79,1.94
6126,10.1039/c8tc03303j,10.1039/c8tc03303j,PTB7-Th,ThFTh-PDI,PTB7-Th,ThFTh-PDI,CCCCC(CC)COC(=O)c1sc2csc(-c3cc4c(-c5ccc(CC(CC)CCCC)s5)c5sccc5c(-c5ccc(CC(CC)CCCC)s5)c4s3)c2c1F,CCCCCCCCC1(CCCCCCCC)c2cc(-c3ccc(-c4cc5c6ccc7c8c(ccc(c9ccc%10c(c4C(=O)N(C(CCCCC)CCCCC)C%10=O)c95)c86)C(=O)N(C(CCCCC)CCCCC)C7=O)s3)ccc2-c2ccc(-c3ccc(-c4cc5c6ccc7c8c(ccc(c9ccc%10c(c4C(=O)N(C(CCCCC)CCCCC)C%10=O)c95)c86)C(=O)N(C(CCCCC)CCCCC)C7=O)s3)cc21,0.84,6.81,39.0,2.22,2.230956,0.4935135135135018,,,1:2,,,,ITO/ZnO/active layer/MoO3/Ag,inverted,ZnO,ZnO,MoO3,MoO3,106.0,chlorobenzene,chlorobenzene,120.0,-5.22,-3.64,1.58,-5.71,-3.81,1.9
6127,10.1021/acsami.6b08233,10.1021/acsami.6b08233,PDTBT-T f BT,PC71BM,PDTBT-T f BT,PC71BM,CCCCCCCCCCC(CCCCCCCC)Cc1csc(-c2ccc(-c3cc(CC(CCCCCCCC)CCCCCCCCCC)c(-c4ccc(-c5ccc(-c6cccs6)c6nsnc56)s4)s3)c(F)c2)c1,COC(=O)CCCC1(c2ccccc2)C23c4c5ccc6c7cc8c9c%10c(cc%11cc%12c%13c%14c(cc%15c%16ccc-5c2c%16c2c5c%16c%17c(c(c46)c7c9c%17c4c%10c%11c%13c4c%16c%14c%152)C513)C%12)C8,0.81,9.61,70.0,5.44,5.44887,0.163051470588234,,,1:1,,,,,single-BHJ conventional,,,,,115.0,,,,-5.33,-3.66,1.67,-5.9,-3.9,2.0
6128,10.1021/acsami.6b08233,10.1021/acsami.6b08233,PDTBT-T ff BT,PC71BM,PDTBT-T ff BT,PC71BM,CCCCCCCCCCC(CCCCCCCC)Cc1csc(-c2cc(F)c(-c3cc(CC(CCCCCCCC)CCCCCCCCCC)c(-c4ccc(-c5ccc(-c6cccs6)c6nsnc56)s4)s3)cc2F)c1,COC(=O)CCCC1(c2ccccc2)C23c4c5ccc6c7cc8c9c%10c(cc%11cc%12c%13c%14c(cc%15c%16ccc-5c2c%16c2c5c%16c%17c(c(c46)c7c9c%17c4c%10c%11c%13c4c%16c%14c%152)C513)C%12)C8,0.79,13.44,71.0,7.53,7.538496,0.1128286852589649,,,1:1,,,,,single-BHJ conventional,,,,,110.0,,,,-5.41,-3.71,1.7,-5.9,-3.9,2.0
6129,10.1021/acsami.6b08233,10.1021/acsami.6b08233,PDTBT-TBT,PC71BM,PDTBT-TBT,PC71BM,CCCCCCCCCCC(CCCCCCCC)Cc1csc(-c2ccc(-c3cc(CC(CCCCCCCC)CCCCCCCCCC)c(-c4ccc(-c5ccc(-c6cccs6)c6nsnc56)s4)s3)cc2)c1,COC(=O)CCCC1(c2ccccc2)C23c4c5ccc6c7cc8c9c%10c(cc%11cc%12c%13c%14c(cc%15c%16ccc-5c2c%16c2c5c%16c%17c(c(c46)c7c9c%17c4c%10c%11c%13c4c%16c%14c%152)C513)C%12)C8,0.77,11.5,66.0,5.84,5.8443000000000005,0.0736301369863122,,,1:1,,,,,single-BHJ conventional,,,,,115.0,,,,-5.26,-3.6,1.66,-5.9,-3.9,2.0
6134,10.1088/1361-6528/aad131,10.1088/1361-6528/aad131,P3HT,PC61BM,P3HT,PC61BM,CCCCCCc1ccsc1,COC(=O)CCCC1(c2ccccc2)C23c4c5c6c7c8c9c(c%10c%11c2c2c%12c4c4c%13c5c5c7c7c8c8c%14c9c%10c9c%10c%11c2c2c%11c%12c4c4c%12c%13c5c5c7c7c8c8c%14c9c9c%10c2c2c%11c4c4c%12c5c7c5c8c9c2c45)C613,0.59,8.25,60.6,2.96,2.949705,0.3478040540540446,,,,,,,,,,,,,,,,,-5.0,-3.1,1.9,-6.1,-3.9,2.2
6135,10.1021/ma202399n,10.1021/ma202399n,PT-DTBT,PC61BM,PT-DTBT,PC61BM,CCCCCCc1csc(-c2ccc(-c3cc(CCCCCC)c(/C=C/c4csc(-c5cc6c(OCC(CC)CCCC)c7sccc7c(OCC(CC)CCCC)c6s5)c4)s3)c3nsnc23)c1,COC(=O)CCCC1(c2ccccc2)C23c4c5c6c7c8c9c(c%10c%11c2c2c%12c4c4c%13c5c5c7c7c8c8c%14c9c%10c9c%10c%11c2c2c%11c%12c4c4c%12c%13c5c5c7c7c8c8c%14c9c9c%10c2c2c%11c4c4c%12c5c7c5c8c9c2c45)C613,0.81,12.65,41.0,4.18,4.201065000000001,0.5039473684210766,,,1:4,,,,ITO/PEDOT:PSS/polymer:PC61BM/Ca/Al,,Ca,,PEDOT:PSS,,80.0,dichlorobenzene,,150.0,-5.44,-3.44,2.0,-6.1,-3.7,2.4
6136,10.1021/ma202399n,10.1021/ma202399n,PT-DTBTID,PC61BM,PT-DTBTID,PC61BM,CCCCCCc1cc(-c2ccc(-c3cc(CCCCCC)c(/C=C/c4csc(-c5cc6c(OCC(CC)CCCC)c7sccc7c(OCC(CC)CCCC)c6s5)c4)s3)c3nsnc23)sc1C=C1C(=O)c2ccccc2C1=O,COC(=O)CCCC1(c2ccccc2)C23c4c5c6c7c8c9c(c%10c%11c2c2c%12c4c4c%13c5c5c7c7c8c8c%14c9c%10c9c%10c%11c2c2c%11c%12c4c4c%12c%13c5c5c7c7c8c8c%14c9c9c%10c2c2c%11c4c4c%12c5c7c5c8c9c2c45)C613,0.62,4.67,40.0,1.16,1.15816,0.1586206896551588,,,1:4,,,,ITO/PEDOT:PSS/polymer:PC61BM/Ca/Al,,Ca,,PEDOT:PSS,,80.0,dichlorobenzene,,150.0,-5.25,-3.54,1.71,-6.1,-3.7,2.4
6137,10.1021/ma202399n,10.1021/ma202399n,PT-ID,PC61BM,PT-ID,PC61BM,CCCCC(CC)COc1c2cc(-c3cc(C=C4C(=O)c5ccccc5C4=O)cs3)sc2c(OCC(CC)CCCC)c2ccsc12,COC(=O)CCCC1(c2ccccc2)C23c4c5c6c7c8c9c(c%10c%11c2c2c%12c4c4c%13c5c5c7c7c8c8c%14c9c%10c9c%10c%11c2c2c%11c%12c4c4c%12c%13c5c5c7c7c8c8c%14c9c9c%10c2c2c%11c4c4c%12c5c7c5c8c9c2c45)C613,0.71,7.19,49.0,2.48,2.501401,0.8629435483870969,,,1:4,,,,ITO/PEDOT:PSS/polymer:PC61BM/Ca/Al,,Ca,,PEDOT:PSS,,80.0,dichlorobenzene,,150.0,-5.22,-3.4,1.82,-6.1,-3.7,2.4
6147,10.1016/j.polymer.2019.121850,10.1016/j.polymer.2019.121850,PTPTI-T-BDD,ITIC,PTPTI-T-BDD,ITIC,CCCCCCCCCCC(CCCCCCCC)Cn1c(=O)c2cc3c(cc2c2sccc21)c(=O)n(CC(CCCCCCCC)CCCCCCCCCC)c1cc(-c2ccc(-c4sc(-c5cccs5)c5c4C(=O)c4c(CC(CC)CCCC)sc(CC(CC)CCCC)c4C5=O)s2)sc31,CCCCCCc1ccc(C2(c3ccc(CCCCCC)cc3)c3cc4c(cc3-c3sc5cc(C=C6C(=O)c7ccccc7C6=C(C#N)C#N)sc5c32)C(c2ccc(CCCCCC)cc2)(c2ccc(CCCCCC)cc2)c2c-4sc3cc(C=C4C(=O)c5ccccc5C4=C(C#N)C#N)sc23)cc1,0.95,7.79,37.1,2.62,2.7455855,4.793339694656494,,,1:1,,,,ITO/PEDOT:PSS/active layer/PFN/Al,conventional,PFN,PFN,PEDOT:PSS,PEDOT:PSS,100.0,o-dichlorobenzene (o-DCB),,130.0,-5.55,-3.85,1.7,-5.61,-4.02,1.59
6148,10.1016/j.polymer.2019.121850,10.1016/j.polymer.2019.121850,PTPTI-T-FBT,ITIC,PTPTI-T-FBT,ITIC,CCCCCCCCCCC(CCCCCCCC)Cn1c(=O)c2cc3c(cc2c2sccc21)c(=O)n(CC(CCCCCCCC)CCCCCCCCCC)c1cc(-c2sc(-c4c(F)c(F)c(-c5cc(CCCCCC)cs5)c5nsnc45)cc2CCCCCC)sc31,CCCCCCc1ccc(C2(c3ccc(CCCCCC)cc3)c3cc4c(cc3-c3sc5cc(C=C6C(=O)c7ccccc7C6=C(C#N)C#N)sc5c32)C(c2ccc(CCCCCC)cc2)(c2ccc(CCCCCC)cc2)c2c-4sc3cc(C=C4C(=O)c5ccccc5C4=C(C#N)C#N)sc23)cc1,0.98,14.8,41.6,5.82,6.033664,3.671202749140887,,,1:1,,,,ITO/PEDOT:PSS/active layer/PFN/Al,conventional,PFN,PFN,PEDOT:PSS,PEDOT:PSS,100.0,CF,,130.0,-5.59,-3.74,1.85,-5.61,-4.02,1.59
6149,10.1016/j.polymer.2019.121850,10.1016/j.polymer.2019.121850,PTPTI-T-BDD,PC71BM,PTPTI-T-BDD,PC71BM,CCCCCCCCCCC(CCCCCCCC)Cn1c(=O)c2cc3c(cc2c2sccc21)c(=O)n(CC(CCCCCCCC)CCCCCCCCCC)c1cc(-c2ccc(-c4sc(-c5cccs5)c5c4C(=O)c4c(CC(CC)CCCC)sc(CC(CC)CCCC)c4C5=O)s2)sc31,COC(=O)CCCC1(c2ccccc2)C23c4c5ccc6c7cc8c9c%10c(cc%11cc%12c%13c%14c(cc%15c%16ccc-5c2c%16c2c5c%16c%17c(c(c46)c7c9c%17c4c%10c%11c%13c4c%16c%14c%152)C513)C%12)C8,0.88,9.35,42.5,3.38,3.4969,3.4585798816568114,,,1:1,DIO,,3 vol%,ITO/PEDOT:PSS/active layer/PFN/Al,conventional,PFN,PFN,PEDOT:PSS,PEDOT:PSS,100.0,o-dichlorobenzene (o-DCB),,,-5.55,-3.85,1.7,-6.1,-4.2,1.9
6150,10.1016/j.polymer.2019.121850,10.1016/j.polymer.2019.121850,PTPTI-T-FBT,PC71BM,PTPTI-T-FBT,PC71BM,CCCCCCCCCCC(CCCCCCCC)Cn1c(=O)c2cc3c(cc2c2sccc21)c(=O)n(CC(CCCCCCCC)CCCCCCCCCC)c1cc(-c2sc(-c4c(F)c(F)c(-c5cc(CCCCCC)cs5)c5nsnc45)cc2CCCCCC)sc31,COC(=O)CCCC1(c2ccccc2)C23c4c5ccc6c7cc8c9c%10c(cc%11cc%12c%13c%14c(cc%15c%16ccc-5c2c%16c2c5c%16c%17c(c(c46)c7c9c%17c4c%10c%11c%13c4c%16c%14c%152)C513)C%12)C8,0.86,16.3,43.7,6.13,6.125866000000001,0.0674388254485929,,,1:1,DIO,,,ITO/PEDOT:PSS/active layer/PFN/Al,conventional,PFN,PFN,PEDOT:PSS,PEDOT:PSS,102.0,CF,,,-5.59,-3.74,1.85,-6.1,-4.2,1.9
6165,10.1021/ma401886a,10.1021/ma401886a,P(BDT-TBTF),PC71BM,P(BDT-TBTF),PC71BM,CCCCC(CC)COc1c2cc(-c3cc(/C=C/c4sc(-c5c(F)c(F)c(-c6ccc(CC(CC)CCCC)s6)c6nsnc56)cc4CC(CC)CCCC)cs3)sc2c(OCC(CC)CCCC)c2ccsc12,COC(=O)CCCC1(c2ccccc2)C23c4c5ccc6c7cc8c9c%10c(cc%11cc%12c%13c%14c(cc%15c%16ccc-5c2c%16c2c5c%16c%17c(c(c46)c7c9c%17c4c%10c%11c%13c4c%16c%14c%152)C513)C%12)C8,0.9,7.82,54.0,3.66,3.80052,3.839344262295081,,,1:1,,,,ITO/PEDOT:PSS/active layer/Ca/Al,polymer solar cell,,,PEDOT:PSS,,,o-dichlorobenzene,,,-5.36,-3.19,2.17,-5.9,-3.9,2.0
6166,10.1021/ma401886a,10.1021/ma401886a,P(BDT-TBTF),PC71BM,P(BDT-TBTF),PC71BM,CCCCC(CC)COc1c2cc(-c3cc(/C=C/c4sc(-c5c(F)c(F)c(-c6ccc(CC(CC)CCCC)s6)c6nsnc56)cc4CC(CC)CCCC)cs3)sc2c(OCC(CC)CCCC)c2ccsc12,COC(=O)CCCC1(c2ccccc2)C23c4c5ccc6c7cc8c9c%10c(cc%11cc%12c%13c%14c(cc%15c%16ccc-5c2c%16c2c5c%16c%17c(c(c46)c7c9c%17c4c%10c%11c%13c4c%16c%14c%152)C513)C%12)C8,0.86,9.1,57.4,4.13,4.492124,8.768135593220332,,,1:2,,,,ITO/PEDOT:PSS/active layer/Ca/Al,polymer solar cell,,,PEDOT:PSS,,,o-dichlorobenzene,,,-5.36,-3.19,2.17,-5.9,-3.9,2.0
6167,10.1021/ma401886a,10.1021/ma401886a,P(BDT-TBTF),PC71BM,P(BDT-TBTF),PC71BM,CCCCC(CC)COc1c2cc(-c3cc(/C=C/c4sc(-c5c(F)c(F)c(-c6ccc(CC(CC)CCCC)s6)c6nsnc56)cc4CC(CC)CCCC)cs3)sc2c(OCC(CC)CCCC)c2ccsc12,COC(=O)CCCC1(c2ccccc2)C23c4c5ccc6c7cc8c9c%10c(cc%11cc%12c%13c%14c(cc%15c%16ccc-5c2c%16c2c5c%16c%17c(c(c46)c7c9c%17c4c%10c%11c%13c4c%16c%14c%152)C513)C%12)C8,0.87,10.56,59.0,5.42,5.420448,0.0082656826568348,,,1:3,,,,ITO/PEDOT:PSS/active layer/Ca/Al,polymer solar cell,,,PEDOT:PSS,,,o-dichlorobenzene,,,-5.36,-3.19,2.17,-5.9,-3.9,2.0
6168,10.1021/ma401886a,10.1021/ma401886a,P(BDT-TBTF),PC71BM,P(BDT-TBTF),PC71BM,CCCCC(CC)COc1c2cc(-c3cc(/C=C/c4sc(-c5c(F)c(F)c(-c6ccc(CC(CC)CCCC)s6)c6nsnc56)cc4CC(CC)CCCC)cs3)sc2c(OCC(CC)CCCC)c2ccsc12,COC(=O)CCCC1(c2ccccc2)C23c4c5ccc6c7cc8c9c%10c(cc%11cc%12c%13c%14c(cc%15c%16ccc-5c2c%16c2c5c%16c%17c(c(c46)c7c9c%17c4c%10c%11c%13c4c%16c%14c%152)C513)C%12)C8,0.88,11.23,57.3,5.66,5.6626152,0.046204946996469,,,1:4,,,,ITO/PEDOT:PSS/active layer/Ca/Al,polymer solar cell,,,PEDOT:PSS,,,o-dichlorobenzene,,,-5.36,-3.19,2.17,-5.9,-3.9,2.0
6176,10.1016/j.dyepig.2017.12.054,10.1016/j.dyepig.2017.12.054,PTB7-Th,IM-IDT,PTB7-Th,IM-IDT,CCCCC(CC)COC(=O)c1sc2csc(-c3cc4c(-c5ccc(CC(CC)CCCC)s5)c5sccc5c(-c5ccc(CC(CC)CCCC)s5)c4s3)c2c1F,CCCCCCc1ccc(C2(c3ccc(CCCCCC)cc3)c3cc4c(cc3-c3sc(-c5ccc6c(c5)N(CC(CC)CCCC)C(=O)C6=C(C#N)C#N)cc32)C(c2ccc(CCCCCC)cc2)(c2ccc(CCCCCC)cc2)c2cc(-c3ccc5c(c3)N(CC(CC)CCCC)C(=O)C5=C(C#N)C#N)sc2-4)cc1,0.6,4.63,38.46,1.19,1.0684188,10.216907563025195,,,1:1,,,,ITO/PEDOT:PSS/PTB7-Th:IM-IDT/Ca/Al,conventional,Ca,Ca,PEDOT:PSS,PEDOT:PSS,,o-dichlorobenzene,o-DCB,,-5.22,-3.64,1.58,-5.44,-4.0,1.44
6177,10.1016/j.dyepig.2017.12.054,10.1016/j.dyepig.2017.12.054,PTB7-Th,IM-IDT,PTB7-Th,IM-IDT,CCCCC(CC)COC(=O)c1sc2csc(-c3cc4c(-c5ccc(CC(CC)CCCC)s5)c5sccc5c(-c5ccc(CC(CC)CCCC)s5)c4s3)c2c1F,CCCCCCc1ccc(C2(c3ccc(CCCCCC)cc3)c3cc4c(cc3-c3sc(-c5ccc6c(c5)N(CC(CC)CCCC)C(=O)C6=C(C#N)C#N)cc32)C(c2ccc(CCCCCC)cc2)(c2ccc(CCCCCC)cc2)c2cc(-c3ccc5c(c3)N(CC(CC)CCCC)C(=O)C5=C(C#N)C#N)sc2-4)cc1,0.59,4.57,43.43,1.32,1.17100309,11.287644696969709,,,1:1,,,,ITO/PEDOT:PSS/PTB7-Th:IM-IDT/Ca/Al,conventional,Ca,Ca,PEDOT:PSS,PEDOT:PSS,,o-dichlorobenzene,o-DCB,100.0,-5.22,-3.64,1.58,-5.44,-4.0,1.44
6178,10.1016/j.dyepig.2017.12.054,10.1016/j.dyepig.2017.12.054,PTB7-Th,TIM-IDT,PTB7-Th,TIM-IDT,CCCCC(CC)COC(=O)c1sc2csc(-c3cc4c(-c5ccc(CC(CC)CCCC)s5)c5sccc5c(-c5ccc(CC(CC)CCCC)s5)c4s3)c2c1F,CCCCCCc1ccc(C2(c3ccc(CCCCCC)cc3)c3cc4c(cc3-c3sc(-c5cc6c(s5)C(=C(C#N)C#N)C(=O)N6CC(CC)CCCC)cc32)C(c2ccc(CCCCCC)cc2)(c2ccc(CCCCCC)cc2)c2cc(-c3cc5c(s3)C(=C(C#N)C#N)C(=O)N5CC(CC)CCCC)sc2-4)cc1,0.59,5.71,37.97,1.47,1.2791713299999998,12.98154217687076,,,1:1,diphenyl ether,DPE,,ITO/PEDOT:PSS/PTB7-Th:TIM-IDT/Ca/Al,conventional,Ca,Ca,PEDOT:PSS,PEDOT:PSS,,o-dichlorobenzene,o-DCB,100.0,-5.22,-3.64,1.58,-5.36,-4.01,1.35
6299,10.1021/acs.macromol.0c00405,10.1021/acs.macromol.0c00405,PBBSe-Cl,Y6,PBBSe-Cl,Y6,CCCCC(CC)Cc1sc(-c2c3cc(-c4ccc(-c5sc(-c6ccc[se]6)c6c5C(=O)c5c(CC(CC)CCCC)sc(CC(CC)CCCC)c5C6=O)[se]4)sc3c(-c3cc(Cl)c(CC(CC)CCCC)s3)c3ccsc23)cc1Cl,CCCCCCCCCCCc1c(/C=C2\C(=O)c3cc(F)c(F)cc3C2=C(C#N)C#N)sc2c1sc1c3c4nsnc4c4c5sc6c(CCCCCCCCCCC)c(/C=C7\C(=O)c8cc(F)c(F)cc8C7=C(C#N)C#N)sc6c5n(CC(CC)CCCC)c4c3n(CC(CC)CCCC)c21,0.82,24.07,73.16,14.12,14.439881839999998,2.2654521246458854,,,1:1.1,1-chloronaphthalene,CN,0.5 wt %,ITO/ZnO/polymer:Y6/MoO3/Ag,inverted,ZnO,ZnO,MoO3,MoO3,,chloroform,chloroform,110.0,-5.36,-3.63,1.73,-5.65,-4.1,1.55
6300,10.1039/c8ta10662b,10.1039/c8ta10662b,PBZ,IT-4F,J52,IT-4F,CCCCCCCCC(CCCCCC)Cn1nc2c(-c3cccs3)c(F)c(F)c(-c3ccc(-c4cc5c(-c6ccc(CC(CC)CCCC)s6)c6sccc6c(-c6ccc(CC(CC)CCCC)s6)c5s4)s3)c2n1,CCCCCCc1ccc(C2(c3ccc(CCCCCC)cc3)c3cc4c(cc3-c3sc5cc(/C=C6\C(=O)c7cc(F)c(F)cc7C6=C(C#N)C#N)sc5c32)C(c2ccc(CCCCCC)cc2)(c2ccc(CCCCCC)cc2)c2c-4sc3cc(/C=C4\C(=O)c5cc(F)c(F)cc5C4=C(C#N)C#N)sc23)cc1,0.6,17.0,63.2,6.2,6.4464,3.9741935483870887,,,1:1,1-phenylnaphthalene,1-phenylnaphthalene,,glass/ITO/ZnO/PFN/active layer/MoO3/Al,,ZnO/PFN,,MoO3,,,toluene,toluene,,-5.18,-3.22,1.96,-5.69,-4.07,1.62
6301,10.1039/c8ta10662b,10.1039/c8ta10662b,PBZ-Cl,IT-4F,J52-Cl,IT-4F,CCCCCCCCC(CCCCCC)Cn1nc2c(-c3cccs3)c(F)c(F)c(-c3ccc(-c4cc5c(-c6cc(Cl)c(CC(CC)CCCC)s6)c6sccc6c(-c6cc(Cl)c(CC(CC)CCCC)s6)c5s4)s3)c2n1,CCCCCCc1ccc(C2(c3ccc(CCCCCC)cc3)c3cc4c(cc3-c3sc5cc(/C=C6\C(=O)c7cc(F)c(F)cc7C6=C(C#N)C#N)sc5c32)C(c2ccc(CCCCCC)cc2)(c2ccc(CCCCCC)cc2)c2c-4sc3cc(/C=C4\C(=O)c5cc(F)c(F)cc5C4=C(C#N)C#N)sc23)cc1,0.8,17.7,68.30000000000001,9.3,9.67128,3.992258064516134,,,1:1,1-phenylnaphthalene,1-phenylnaphthalene,,glass/ITO/ZnO/PFN/active layer/MoO3/Al,,ZnO/PFN,,MoO3,,,toluene,toluene,,-5.39,-3.41,1.98,-5.69,-4.07,1.62
6302,10.1039/c8ta10662b,10.1039/c8ta10662b,PBZ-ClSi,IT-4F,PBZ-ClSi,IT-4F,CCCCCCCCC(CCCCCC)Cn1nc2c(-c3cccs3)c(F)c(F)c(-c3ccc(-c4cc5c(-c6cc(Cl)c([Si](CCC)(CCC)CCC)s6)c6sccc6c(-c6cc(Cl)c([Si](CCC)(CCC)CCC)s6)c5s4)s3)c2n1,CCCCCCc1ccc(C2(c3ccc(CCCCCC)cc3)c3cc4c(cc3-c3sc5cc(/C=C6\C(=O)c7cc(F)c(F)cc7C6=C(C#N)C#N)sc5c32)C(c2ccc(CCCCCC)cc2)(c2ccc(CCCCCC)cc2)c2c-4sc3cc(/C=C4\C(=O)c5cc(F)c(F)cc5C4=C(C#N)C#N)sc23)cc1,0.93,19.2,71.5,12.5,12.76704,2.136320000000012,,,1:1,1-phenylnaphthalene,1-phenylnaphthalene,1,glass/ITO/ZnO/PFN/active layer/MoO3/Al,,ZnO/PFN,,MoO3,,,toluene,toluene,,-5.56,-3.5,2.06,-5.69,-4.07,1.62
6303,10.1021/acs.macromol.6b02733,10.1021/acs.macromol.6b02733,PBDT-DTN,ITIC,PBDT-DTN,ITIC,CCCCC(CC)Cc1csc(-c2sc(-c3cc(CC(CC)CCCC)c(-c4cc5c(-c6cc(CC(CC)CCCC)cs6)c6sccc6c(-c6ccc(CC(CC)CCCC)s6)c5s4)s3)c3c2C(=O)c2ccccc2C3=O)c1,CCCCCCc1ccc(C2(c3ccc(CCCCCC)cc3)c3cc4c(cc3-c3sc5cc(C=C6C(=O)c7ccccc7C6=C(C#N)C#N)sc5c32)C(c2ccc(CCCCCC)cc2)(c2ccc(CCCCCC)cc2)c2c-4sc3cc(C=C4C(=O)c5ccccc5C4=C(C#N)C#N)sc23)cc1,0.92,13.8,65.0,8.1,8.252400000000002,1.8814814814815044,,,6:4,diphenyl ether,DPE,4 vol%,ITO/PEDOT:PSS/active layer/Ca/Al,conventional,Ca,Ca,PEDOT:PSS,PEDOT:PSS,90.0,"CF:diphenyl ether (94:6, v/v)","chloroform:diphenyl ether (94:6, v/v)",,-5.37,-3.53,1.84,-5.51,-3.78,1.73
6304,10.1021/acs.macromol.6b02733,10.1021/acs.macromol.6b02733,PBDT-DTN,PC71BM,PBDT-DTN,PC71BM,CCCCC(CC)Cc1csc(-c2sc(-c3cc(CC(CC)CCCC)c(-c4cc5c(-c6cc(CC(CC)CCCC)cs6)c6sccc6c(-c6ccc(CC(CC)CCCC)s6)c5s4)s3)c3c2C(=O)c2ccccc2C3=O)c1,COC(=O)CCCC1(c2ccccc2)C23c4c5ccc6c7cc8c9c%10c(cc%11cc%12c%13c%14c(cc%15c%16ccc-5c2c%16c2c5c%16c%17c(c(c46)c7c9c%17c4c%10c%11c%13c4c%16c%14c%152)C513)C%12)C8,0.89,13.0,62.0,7.0,7.1734,2.4771428571428573,,,5:5,DIO,,3 vol%,ITO/PEDOT:PSS/active layer/Ca/Al,conventional,Ca,Ca,PEDOT:PSS,PEDOT:PSS,90.0,CF,chloroform,,-5.37,-3.53,1.84,-5.9,-3.9,2.0
6305,10.1021/acs.macromol.6b02733,10.1021/acs.macromol.6b02733,PIDT-DTN,PC71BM,PIDT-DTN,PC71BM,CCCCCCc1ccc(C2(c3ccc(CCCCCC)cc3)c3cc4c(cc3-c3sccc32)C(c2ccc(CCCCCC)cc2)(c2ccc(CCCCCC)cc2)c2cc(-c3sc(-c5sc(-c6cc(CC(CC)CCCC)cs6)c6c5C(=O)c5ccccc5C6=O)cc3CC(CC)CCCC)sc2-4)cc1,COC(=O)CCCC1(c2ccccc2)C23c4c5ccc6c7cc8c9c%10c(cc%11cc%12c%13c%14c(cc%15c%16ccc-5c2c%16c2c5c%16c%17c(c(c46)c7c9c%17c4c%10c%11c%13c4c%16c%14c%152)C513)C%12)C8,0.91,8.7,62.0,4.6,4.90854,6.707391304347822,,,3:7,DIO,,3%,ITO/PEDOT:PSS/active layer/Ca/Al,conventional,Ca,Ca,PEDOT:PSS,PEDOT:PSS,90.0,CF,chloroform,,-5.37,-3.48,1.89,-5.9,-3.9,2.0
6306,10.1039/c9py00674e,10.1039/c9py00674e,P1,ITIC,P1,ITIC,CCCCCCCCCCc1csc(-c2cnc(-c3cc(CCCCCCCCCC)c(-c4cc5c(-c6ccc(CC(CC)CCCC)s6)c6sccc6c(-c6ccc(CC(CC)CCCC)s6)c5s4)s3)cn2)c1,CCCCCCc1ccc(C2(c3ccc(CCCCCC)cc3)c3cc4c(cc3-c3sc5cc(C=C6C(=O)c7ccccc7C6=C(C#N)C#N)sc5c32)C(c2ccc(CCCCCC)cc2)(c2ccc(CCCCCC)cc2)c2c-4sc3cc(C=C4C(=O)c5ccccc5C4=C(C#N)C#N)sc23)cc1,0.79,16.2,56.2,7.4,7.192476,2.8043783783783818,,,1.0:1.2,DIO,,0.5 vol%,ITO/ZnO/active layer/MoO3/Ag,inverted,ZnO,,MoO3,,,CB,,130.0,-5.41,-3.43,1.98,-5.58,-3.91,1.67
6307,10.1039/c9py00674e,10.1039/c9py00674e,P2,ITIC,P2,ITIC,,CCCCCCc1ccc(C2(c3ccc(CCCCCC)cc3)c3cc4c(cc3-c3sc5cc(C=C6C(=O)c7ccccc7C6=C(C#N)C#N)sc5c32)C(c2ccc(CCCCCC)cc2)(c2ccc(CCCCCC)cc2)c2c-4sc3cc(C=C4C(=O)c5ccccc5C4=C(C#N)C#N)sc23)cc1,0.88,14.25,63.1,7.95,7.912740000000001,0.4686792452830057,,,1.0:1.2,DIO,,0.5 vol%,ITO/ZnO/active layer/MoO3/Ag,inverted,ZnO,,MoO3,,,CB,,130.0,-5.5,-3.48,2.02,-5.58,-3.91,1.67
6308,10.1002/marc.201800393,10.1002/marc.201800393,PBDB-T,ATT-6,PBDB-T,ATT-6,CCCCC(CC)Cc1ccc(-c2c3cc(-c4ccc(-c5sc(-c6cccs6)c6c5C(=O)c5c(CC(CC)CCCC)sc(CC(CC)CCCC)c5C6=O)s4)sc3c(-c3ccc(CC(CC)CCCC)s3)c3ccsc23)s1,CCCCCCCCOC(=O)c1cc2c(-c3cc4c(s3)-c3cc5c(cc3C4(c3cccc(CCCCCC)c3)c3cccc(CCCCCC)c3)-c3sc(-c4sc(C=c6sc(=C(C#N)C#N)n(CC)c6=O)c6sc(C(=O)OCCCCCCCC)cc46)cc3C5(c3cccc(CCCCCC)c3)c3cccc(CCCCCC)c3)sc(C=c3sc(=C(C#N)C#N)n(CC)c3=O)c2s1,1.02,10.6,40.09,4.18,4.3345308,3.696909090909088,,,,,,,,,,,,,,,,,-5.33,-3.16,2.17,-5.48,-3.66,1.82
6309,10.1002/marc.201800393,10.1002/marc.201800393,PBDB-T,ATT-7,PBDB-T,ATT-7,CCCCC(CC)Cc1ccc(-c2c3cc(-c4ccc(-c5sc(-c6cccs6)c6c5C(=O)c5c(CC(CC)CCCC)sc(CC(CC)CCCC)c5C6=O)s4)sc3c(-c3ccc(CC(CC)CCCC)s3)c3ccsc23)s1,CCCCCCCCOC(=O)c1cc2c(-c3cc4c(s3)-c3cc5c(cc3C4(c3cccc(OCCCCCC)c3)c3cccc(OCCCCCC)c3)-c3sc(-c4sc(C=c6sc(=C(C#N)C#N)n(CC)c6=O)c6sc(C(=O)OCCCCCCCC)cc46)cc3C5(c3cccc(OCCCCCC)c3)c3cccc(OCCCCCC)c3)sc(C=c3sc(=C(C#N)C#N)n(CC)c3=O)c2s1,1.01,9.79,43.830000000000005,4.11,4.33386657,5.446875182481735,,,,,,,,,,,,,,,,,-5.33,-3.16,2.17,-5.45,-3.61,1.84
6322,10.1002/aenm.201702324,10.1002/aenm.201702324,J70,m-ITIC,J70,m-ITIC,CCCCCCCCC(CCCCCC)Cn1nc2c(-c3cccs3)c(F)c(F)c(-c3ccc(-c4cc5c(-c6ccc([Si](CC)(CC)CC)s6)c6sccc6c(-c6ccc([Si](CC)(CC)CC)s6)c5s4)s3)c2n1,CCCCCCc1cccc(C2(c3cccc(CCCCCC)c3)c3cc4c(cc3-c3sc5cc(C=C6C(=O)c7ccccc7C6=C(C#N)C#N)sc5c32)C(c2cccc(CCCCCC)c2)(c2cccc(CCCCCC)c2)c2c-4sc3cc(C=C4C(=O)c5ccccc5C4=C(C#N)C#N)sc23)c1,0.916,17.76,70.09,11.4,11.402353344000003,0.0206433684210787,,,1:1.5,,,,ITO/PEDOT:PSS/active layer/PDINO/Al,conventional BHJ,PDINO,PDINO,PEDOT:PSS,PEDOT:PSS,,chloroform,chloroform,150.0,-5.37,-2.91,2.46,-5.52,-3.82,1.7
6323,10.1002/aenm.201702324,10.1002/aenm.201702324,J71,m-ITIC,J71,m-ITIC,CCCCCCCCC(CCCCCC)Cn1nc2c(-c3cccs3)c(F)c(F)c(-c3ccc(-c4cc5c(-c6ccc([Si](CCC)(CCC)CCC)s6)c6sccc6c(-c6ccc([Si](CCC)(CCC)CCC)s6)c5s4)s3)c2n1,CCCCCCc1cccc(C2(c3cccc(CCCCCC)c3)c3cc4c(cc3-c3sc5cc(C=C6C(=O)c7ccccc7C6=C(C#N)C#N)sc5c32)C(c2cccc(CCCCCC)c2)(c2cccc(CCCCCC)c2)c2c-4sc3cc(C=C4C(=O)c5ccccc5C4=C(C#N)C#N)sc23)c1,0.939,17.95,69.8,11.77,11.7648249,0.0439685641461397,,,1:1.5,,,,ITO/PEDOT:PSS/active layer/PDINO/Al,conventional BHJ,PDINO,PDINO,PEDOT:PSS,PEDOT:PSS,,chloroform,chloroform,150.0,-5.4,-3.24,2.16,-5.52,-3.82,1.7
6324,10.1002/aenm.201702324,10.1002/aenm.201702324,J72,m-ITIC,J72,m-ITIC,CCCCCCCCC(CCCCCC)Cn1nc2c(-c3cccs3)c(F)c(F)c(-c3ccc(-c4cc5c(-c6ccc([Si](C(C)C)(C(C)C)C(C)C)s6)c6sccc6c(-c6ccc([Si](C(C)C)(C(C)C)C(C)C)s6)c5s4)s3)c2n1,CCCCCCc1cccc(C2(c3cccc(CCCCCC)c3)c3cc4c(cc3-c3sc5cc(C=C6C(=O)c7ccccc7C6=C(C#N)C#N)sc5c32)C(c2cccc(CCCCCC)c2)(c2cccc(CCCCCC)c2)c2c-4sc3cc(C=C4C(=O)c5ccccc5C4=C(C#N)C#N)sc23)c1,0.96,16.27,63.74,9.95,9.95567808,0.0570661306532755,,,1:1.5,,,,ITO/PEDOT:PSS/active layer/PDINO/Al,conventional BHJ,PDINO,PDINO,PEDOT:PSS,PEDOT:PSS,,chloroform,chloroform,150.0,-5.42,-3.29,2.13,-5.52,-3.82,1.7
6325,10.1002/aenm.201702324,10.1002/aenm.201702324,J73,m-ITIC,J73,m-ITIC,CCCCCCCCC(CCCCCC)Cn1nc2c(-c3cccs3)c(F)c(F)c(-c3ccc(-c4cc5c(C6CC=C([Si](CCCC)(CCCC)CCCC)S6)c6sccc6c(-c6ccc([Si](CCCC)(CCCC)CCCC)s6)c5s4)s3)c2n1,CCCCCCc1cccc(C2(c3cccc(CCCCCC)c3)c3cc4c(cc3-c3sc5cc(C=C6C(=O)c7ccccc7C6=C(C#N)C#N)sc5c32)C(c2cccc(CCCCCC)c2)(c2cccc(CCCCCC)c2)c2c-4sc3cc(C=C4C(=O)c5ccccc5C4=C(C#N)C#N)sc23)c1,0.971,16.11,66.74,10.43,10.440011394,0.0959865196548349,,,1:1.5,,,,ITO/PEDOT:PSS/active layer/PDINO/Al,conventional BHJ,PDINO,PDINO,PEDOT:PSS,PEDOT:PSS,,chloroform,chloroform,150.0,-5.46,-2.92,2.54,-5.52,-3.82,1.7
6326,10.1002/aenm.201702324,10.1002/aenm.201702324,J74,m-ITIC,J74,m-ITIC,CCCCCCCCC(CCCCCC)Cn1nc2c(-c3cccs3)c(F)c(F)c(-c3ccc(-c4cc5c(C6CC=C([Si](C)(C)CCCCCCCC)S6)c6sccc6c(-c6ccc([Si](C)(C)CCCCCCCC)s6)c5s4)s3)c2n1,CCCCCCc1cccc(C2(c3cccc(CCCCCC)c3)c3cc4c(cc3-c3sc5cc(C=C6C(=O)c7ccccc7C6=C(C#N)C#N)sc5c32)C(c2cccc(CCCCCC)c2)(c2cccc(CCCCCC)c2)c2c-4sc3cc(C=C4C(=O)c5ccccc5C4=C(C#N)C#N)sc23)c1,0.987,15.62,61.44,9.47,9.472167935999998,0.0228926715944829,,,1:1.5,,,,ITO/PEDOT:PSS/active layer/PDINO/Al,conventional,PDINO,PDINO,PEDOT:PSS,PEDOT:PSS,,chloroform,chloroform,150.0,-5.56,-3.06,2.5,-5.52,-3.82,1.7
6327,10.1021/ma301466m,10.1021/ma301466m,PCZDTB,PC71BM,PCTBTC8,PC71BM,CCCCCCCCOc1c(OCCCCCCCC)c(-c2ccc(-c3ccc4c5ccccc5n(C(CCCCCCCC)CCCCCCCC)c4c3)s2)c2nsnc2c1-c1cccs1,COC(=O)CCCC1(c2ccccc2)C23c4c5ccc6c7cc8c9c%10c(cc%11cc%12c%13c%14c(cc%15c%16ccc-5c2c%16c2c5c%16c%17c(c(c46)c7c9c%17c4c%10c%11c%13c4c%16c%14c%152)C513)C%12)C8,0.85,3.3,28.2,0.8,0.7910099999999999,1.123750000000021,,,1:1,,,,ITO/PEDOT:PSS/polymer:PCBM/BaF2/Ba/Al/encapsulation glass,bulk heterojunction,,,PEDOT:PSS,,50.0,"1,2-dichlorobenzene (DCB)",,,-5.44,-3.46,1.98,-5.9,-4.0,1.9
6328,10.1021/ma301466m,10.1021/ma301466m,PCZDTB,PC71BM,PCTBTC8,PC71BM,CCCCCCCCOc1c(OCCCCCCCC)c(-c2ccc(-c3ccc4c5ccccc5n(C(CCCCCCCC)CCCCCCCC)c4c3)s2)c2nsnc2c1-c1cccs1,COC(=O)CCCC1(c2ccccc2)C23c4c5ccc6c7cc8c9c%10c(cc%11cc%12c%13c%14c(cc%15c%16ccc-5c2c%16c2c5c%16c%17c(c(c46)c7c9c%17c4c%10c%11c%13c4c%16c%14c%152)C513)C%12)C8,0.85,7.2,40.1,2.5,2.45412,1.8351999999999968,,,1:4,,,,ITO/PEDOT:PSS/polymer:PCBM/BaF2/Ba/Al/encapsulation glass,bulk heterojunction,,,PEDOT:PSS,,50.0,"1,2-dichlorobenzene (DCB)",,,-5.44,-3.46,1.98,-5.9,-4.0,1.9
6329,10.1021/ma301466m,10.1021/ma301466m,PQCDTB,PC71BM,PQCDTB,PC71BM,CCCCCCCCCCC(CCCCCCCC)Cn1c2ccccc2c(=O)c2cc3c(cc21)c(=O)c1cc(-c2ccc(-c4c(OCCCCCCCC)c(OCCCCCCCC)c(-c5cccs5)c5nsnc45)s2)ccc1n3CC(CCCCCCCC)CCCCCCCCCC,COC(=O)CCCC1(c2ccccc2)C23c4c5ccc6c7cc8c9c%10c(cc%11cc%12c%13c%14c(cc%15c%16ccc-5c2c%16c2c5c%16c%17c(c(c46)c7c9c%17c4c%10c%11c%13c4c%16c%14c%152)C513)C%12)C8,0.77,5.5,54.6,2.3,2.31231,0.5352173913043594,,,1:2,,,,ITO/PEDOT:PSS/polymer:PCBM/BaF2/Ba/Al/encapsulation glass,bulk heterojunction,,,PEDOT:PSS,,50.0,"1,2-dichlorobenzene (DCB)",,,-5.24,-3.32,1.92,-5.9,-4.0,1.9
6330,10.1021/ma301466m,10.1021/ma301466m,PQCDTB,PC71BM,PQCDTB,PC71BM,CCCCCCCCCCC(CCCCCCCC)Cn1c2ccccc2c(=O)c2cc3c(cc21)c(=O)c1cc(-c2ccc(-c4c(OCCCCCCCC)c(OCCCCCCCC)c(-c5cccs5)c5nsnc45)s2)ccc1n3CC(CCCCCCCC)CCCCCCCCCC,COC(=O)CCCC1(c2ccccc2)C23c4c5ccc6c7cc8c9c%10c(cc%11cc%12c%13c%14c(cc%15c%16ccc-5c2c%16c2c5c%16c%17c(c(c46)c7c9c%17c4c%10c%11c%13c4c%16c%14c%152)C513)C%12)C8,0.79,5.6,55.8,2.5,2.468592,1.256320000000013,,,1:1,,,,ITO/PEDOT:PSS/polymer:PCBM/BaF2/Ba/Al/encapsulation glass,bulk heterojunction,,,PEDOT:PSS,,50.0,"1,2-dichlorobenzene (DCB)",,,-5.24,-3.32,1.92,-5.9,-4.0,1.9
6331,10.1016/j.orgel.2013.07.006,10.1016/j.orgel.2013.07.006,PBDTTPD-HT,PC71BM,PBDTTPD-HT,PC71BM,CCCCCCCCN1C(=O)c2c(-c3cc(CCCCCC)cs3)sc(-c3cc(CCCCCC)c(-c4cc5c(-c6ccc(CC(CC)CCCC)s6)c6sccc6c(-c6ccc(CC(CC)CCCC)s6)c5s4)s3)c2C1=O,COC(=O)CCCC1(c2ccccc2)C23c4c5ccc6c7cc8c9c%10c(cc%11cc%12c%13c%14c(cc%15c%16ccc-5c2c%16c2c5c%16c%17c(c(c46)c7c9c%17c4c%10c%11c%13c4c%16c%14c%152)C513)C%12)C8,0.91,9.29,63.9,5.4,5.402042099999999,0.0378166666666449,,,,,,,,,,,,,,,,,-5.3,-3.59,1.71,-5.9,-3.9,2.0
6338,10.1021/acsami.9b07112,10.1021/acsami.9b07112,m-PBDTPS-FTAZ,ITIC,m-PBDTPS-FTAZ,ITIC,CCCCCCCCC(CCCCCC)Cn1nc2c(-c3cccs3)c(F)c(F)c(-c3ccc(-c4cc5c(-c6cccc(SCC(CC)CCCC)c6)c6sccc6c(-c6cccc(SCC(CC)CCCC)c6)c5s4)s3)c2n1,CCCCCCc1ccc(C2(c3ccc(CCCCCC)cc3)c3cc4c(cc3-c3sc5cc(C=C6C(=O)c7ccccc7C6=C(C#N)C#N)sc5c32)C(c2ccc(CCCCCC)cc2)(c2ccc(CCCCCC)cc2)c2c-4sc3cc(C=C4C(=O)c5ccccc5C4=C(C#N)C#N)sc23)cc1,0.95,18.02,71.53,13.01,12.2452207,5.878395849346662,,,,,,,ITO/PEDOT:PSS/polymer:ITIC/PFN-Br/Al,conventional,PFN-Br,PFN-Br,PEDOT:PSS,PEDOT:PSS,,o-DCB,o-DCB,,-5.4,-3.4,2.0,-5.6,-3.85,1.75
6339,10.1021/acsami.9b07112,10.1021/acsami.9b07112,p-PBDTPS-FTAZ,ITIC,p-PBDTPS-FTAZ,ITIC,CCCCCCCCC(CCCCCC)Cn1nc2c(-c3cccs3)c(F)c(F)c(-c3ccc(-c4cc5c(-c6ccc(SCC(CC)CCCC)cc6)c6sccc6c(-c6ccc(SCC(CC)CCCC)cc6)c5s4)s3)c2n1,CCCCCCc1ccc(C2(c3ccc(CCCCCC)cc3)c3cc4c(cc3-c3sc5cc(C=C6C(=O)c7ccccc7C6=C(C#N)C#N)sc5c32)C(c2ccc(CCCCCC)cc2)(c2ccc(CCCCCC)cc2)c2c-4sc3cc(C=C4C(=O)c5ccccc5C4=C(C#N)C#N)sc23)cc1,0.88,17.91,66.11,10.54,10.41946488,1.1435969639468648,,,,,,,ITO/PEDOT:PSS/polymer:ITIC/PFN-Br/Al,conventional,PFN-Br,PFN-Br,PEDOT:PSS,PEDOT:PSS,,o-DCB,o-DCB,,-5.32,-3.36,1.96,-5.6,-3.85,1.75
6340,10.1039/c3cc40620b,10.1039/c3cc40620b,PBDT-TID,PC61BM,PBDT-TID,PC61BM,CCCCC(CC)COc1c2cc(-c3cc(/C=C/c4ccc(-c5ccc6c(c5)N(CC(CC)CCCC)C(=O)/C6=C5/C(=O)N(CC(CC)CCCC)c6ccccc65)s4)cs3)sc2c(OCC(CC)CCCC)c2ccsc12,COC(=O)CCCC1(c2ccccc2)C23c4c5c6c7c8c9c(c%10c%11c2c2c%12c4c4c%13c5c5c7c7c8c8c%14c9c%10c9c%10c%11c2c2c%11c%12c4c4c%12c%13c5c5c7c7c8c8c%14c9c9c%10c2c2c%11c4c4c%12c5c7c5c8c9c2c45)C613,0.8,12.65,52.0,5.25,5.2624,0.236190476190484,,,1:1,,,,ITO/PEDOT:PSS/active layer/Ca/Al,conventional,Ca,Ca,PEDOT:PSS,PEDOT:PSS,,o-dichlorobenzene,o-DCB,,-5.45,-3.63,1.82,-6.1,-3.7,2.4
6341,10.1007/s11426-014-5221-9,10.1007/s11426-014-5221-9,P(BT-C1),PC71BM,P(BT-C1),PC71BM,CCCCCCCCCCCCOc1c(OCCCCCCCCCCCC)c(-c2ccc(-c3cc4cc5c6cc7ccsc7cc6n(C(CCCCCCCC)CCCCCCCC)c5cc4s3)s2)c2nsnc2c1-c1cccs1,COC(=O)CCCC1(c2ccccc2)C23c4c5ccc6c7cc8c9c%10c(cc%11cc%12c%13c%14c(cc%15c%16ccc-5c2c%16c2c5c%16c%17c(c(c46)c7c9c%17c4c%10c%11c%13c4c%16c%14c%152)C513)C%12)C8,0.7,10.7,65.0,4.6,4.8685,5.83695652173914,,,1:2,,,,conventional,conventional,,,PEDOT:PSS,PEDOT:PSS,,o-dichlorobenzene,o-DCB,,-5.18,-3.18,2.0,-5.9,-3.9,2.0
