Repository: JiYiqaq/PCE-KA-GNN

# Data directory

- `raw/Active_Database.csv` is the immutable source dataset bundled under CC BY 4.0. Do not overwrite it with processed data.
- `processed/` is created and populated by the training pipeline. Generated `.pt` and `.pth` caches are intentionally ignored by Git because they can exceed GitHub's normal single-file limit.

See `../DATA_LICENSE.md` for provenance, license and checksum information.

File: data/raw/Active_Database.csv (part 36 of 471)
id,doi,doi_norm,donor,acceptor,donor_canonical,acceptor_canonical,donor_smiles,acceptor_smiles,voc,jsc,ff,pce,pce_recomputed,pce_relative_error_percent,pce_avg,pce_best,d_a_ratio,additive,additive_canonical,additive_ratio,device_structure,device_type,etl,etl_canonical,htl,htl_canonical,active_layer_thickness,solvent,solvent_canonical,annealing_temp,homo_d,lumo_d,eg_d,homo_a,lumo_a,eg_a
6342,10.1007/s11426-014-5221-9,10.1007/s11426-014-5221-9,P(BT-C2),PC71BM,P(BT-C2),PC71BM,CCCCCCCCCCCCOc1c(OCCCCCCCCCCCC)c(-c2ccc(-c3cc4cc5c(cc4s3)c3cc4sccc4cc3n5C(CCCCCCCC)CCCCCCCC)s2)c2nsnc2c1-c1cccs1,COC(=O)CCCC1(c2ccccc2)C23c4c5ccc6c7cc8c9c%10c(cc%11cc%12c%13c%14c(cc%15c%16ccc-5c2c%16c2c5c%16c%17c(c(c46)c7c9c%17c4c%10c%11c%13c4c%16c%14c%152)C513)C%12)C8,0.79,10.3,62.0,4.9,5.04494,2.9579591836734704,,,1:2,,,,conventional,conventional,,,PEDOT:PSS,PEDOT:PSS,,o-dichlorobenzene,o-DCB,,-5.37,-3.01,2.36,-5.9,-3.9,2.0
6345,10.3389/fchem.2020.00310,10.3389/fchem.2020.00310,PBDB-T,N2200,PBDB-T,N2200,CCCCC(CC)Cc1ccc(-c2c3cc(-c4ccc(-c5sc(-c6cccs6)c6c5C(=O)c5c(CC(CC)CCCC)sc(CC(CC)CCCC)c5C6=O)s4)sc3c(-c3ccc(CC(CC)CCCC)s3)c3ccsc23)s1,CCCCCCCCCCC(CCCCCCCC)CN1C(=O)c2ccc3c4c(c(-c5ccc(-c6cccs6)s5)cc(c24)C1=O)C(=O)N(CC(CCCCCCCC)CCCCCCCCCC)C3=O,0.82,11.87,54.16,5.15,5.27160944,2.361348349514551,,,,,,,,,,,,,,,,,-5.33,-3.53,1.8,-5.96,-4.02,1.94
6354,10.1007/s11426-017-9133-5,10.1007/s11426-017-9133-5,PT-2fPP,PC71BM,PT-2fPP,PC71BM,CCCCC(CC)COc1ccc(-c2nc3c(-c4cccs4)cnc(-c4ccc(-c5cc6c(-c7ccc(CC(CC)CCCC)s7)c7sccc7c(-c7ccc(CC(CC)CCCC)s7)c6s5)s4)c3nc2-c2ccc(OCC(CC)CCCC)c(F)c2)cc1F,COC(=O)CCCC1(c2ccccc2)C23c4c5ccc6c7cc8c9c%10c(cc%11cc%12c%13c%14c(cc%15c%16ccc-5c2c%16c2c5c%16c%17c(c(c46)c7c9c%17c4c%10c%11c%13c4c%16c%14c%152)C513)C%12)C8,0.73,12.6,56.00000000000001,5.15,5.150880000000001,0.0170873786407851,,,1:1,,,,ITO/PEDOT:PSS/active layer/ZrAcac/Al,conventional,ZrAcac,ZrAcac,PEDOT:PSS,PEDOT:PSS,,,,,-5.25,-3.55,1.7,-6.0,-4.0,2.0
6355,10.1007/s11426-017-9133-5,10.1007/s11426-017-9133-5,PT-4fPP,PC71BM,PT-4fPP,PC71BM,CCCCC(CC)COc1c(F)cc(-c2nc3c(-c4cccs4)cnc(-c4ccc(-c5cc6c(-c7ccc(CC(CC)CCCC)s7)c7sccc7c(-c7ccc(CC(CC)CCCC)s7)c6s5)s4)c3nc2-c2cc(F)c(OCC(CC)CCCC)c(F)c2)cc1F,COC(=O)CCCC1(c2ccccc2)C23c4c5ccc6c7cc8c9c%10c(cc%11cc%12c%13c%14c(cc%15c%16ccc-5c2c%16c2c5c%16c%17c(c(c46)c7c9c%17c4c%10c%11c%13c4c%16c%14c%152)C513)C%12)C8,0.8,14.4,64.0,7.37,7.372800000000001,0.0379918588873891,,,1:1,,,,ITO/PEDOT:PSS/active layer/ZrAcac/Al,conventional,ZrAcac,ZrAcac,PEDOT:PSS,PEDOT:PSS,,,,,-5.26,-3.6,1.66,-6.0,-4.0,2.0
6356,10.1007/s11426-017-9133-5,10.1007/s11426-017-9133-5,PT-PP,PC71BM,PT-PP,PC71BM,CCCCC(CC)COc1ccc(-c2nc3c(-c4cccs4)cnc(-c4ccc(-c5cc6c(-c7ccc(CC(CC)CCCC)s7)c7sccc7c(-c7ccc(CC(CC)CCCC)s7)c6s5)s4)c3nc2-c2ccc(OCC(CC)CCCC)cc2)cc1,COC(=O)CCCC1(c2ccccc2)C23c4c5ccc6c7cc8c9c%10c(cc%11cc%12c%13c%14c(cc%15c%16ccc-5c2c%16c2c5c%16c%17c(c(c46)c7c9c%17c4c%10c%11c%13c4c%16c%14c%152)C513)C%12)C8,0.86,11.3,42.0,4.08,4.08156,0.0382352941176363,,,1:1,,,,ITO/PEDOT:PSS/active layer/ZrAcac/Al,conventional,ZrAcac,ZrAcac,PEDOT:PSS,PEDOT:PSS,,,,,-5.35,-3.45,1.9,-6.0,-4.0,2.0
6381,10.1002/marc.201700782,10.1002/marc.201700782,PIDT-BO,PC71BM,PIDT-BO,PC71BM,CCCCCCc1ccc(C2(c3ccc(CCCCCC)cc3)c3cc4c(cc3-c3sccc32)C(c2ccc(CCCCCC)cc2)(c2ccc(CCCCCC)cc2)c2cc(-c3cccc5nonc35)sc2-4)cc1,COC(=O)CCCC1(c2ccccc2)C23c4c5ccc6c7cc8c9c%10c(cc%11cc%12c%13c%14c(cc%15c%16ccc-5c2c%16c2c5c%16c%17c(c(c46)c7c9c%17c4c%10c%11c%13c4c%16c%14c%152)C513)C%12)C8,0.94,7.6,43.9,2.64,3.1362159999999992,18.79606060606057,,,,,,,ITO/PEDOT:PSS/active layer/Ca/Al,conventional,Ca,Ca,PEDOT:PSS,PEDOT:PSS,,o-DCB,o-DCB,,-5.4,-3.77,1.63,-5.9,-3.9,2.0
6382,10.1002/marc.201700782,10.1002/marc.201700782,PIDT-BO,PC71BM,PIDT-BO,PC71BM,CCCCCCc1ccc(C2(c3ccc(CCCCCC)cc3)c3cc4c(cc3-c3sccc32)C(c2ccc(CCCCCC)cc2)(c2ccc(CCCCCC)cc2)c2cc(-c3cccc5nonc35)sc2-4)cc1,COC(=O)CCCC1(c2ccccc2)C23c4c5ccc6c7cc8c9c%10c(cc%11cc%12c%13c%14c(cc%15c%16ccc-5c2c%16c2c5c%16c%17c(c(c46)c7c9c%17c4c%10c%11c%13c4c%16c%14c%152)C513)C%12)C8,0.91,9.95,40.400000000000006,3.32,3.658018,10.181265060240976,,,,,,,ITO/PEDOT:PSS/active layer/Ca/Al,conventional,Ca,Ca,PEDOT:PSS,PEDOT:PSS,,o-DCB,o-DCB,,-5.4,-3.77,1.63,-5.9,-3.9,2.0
6383,10.1002/marc.201700782,10.1002/marc.201700782,PIDT-BO,PC71BM,PIDT-BO,PC71BM,CCCCCCc1ccc(C2(c3ccc(CCCCCC)cc3)c3cc4c(cc3-c3sccc32)C(c2ccc(CCCCCC)cc2)(c2ccc(CCCCCC)cc2)c2cc(-c3cccc5nonc35)sc2-4)cc1,COC(=O)CCCC1(c2ccccc2)C23c4c5ccc6c7cc8c9c%10c(cc%11cc%12c%13c%14c(cc%15c%16ccc-5c2c%16c2c5c%16c%17c(c(c46)c7c9c%17c4c%10c%11c%13c4c%16c%14c%152)C513)C%12)C8,0.91,10.76,52.3,5.12,5.1210068,0.0196640624999973,,,,,,,ITO/PEDOT:PSS/active layer/Ca/Al,conventional,Ca,Ca,PEDOT:PSS,PEDOT:PSS,,o-DCB,o-DCB,,-5.4,-3.77,1.63,-5.9,-3.9,2.0
6384,10.1002/marc.201700782,10.1002/marc.201700782,PIDT-BOT,PC71BM,PIDT-BOT,PC71BM,CCCCCCc1ccc(C2(c3ccc(CCCCCC)cc3)c3cc4c(cc3-c3sccc32)C(c2ccc(CCCCCC)cc2)(c2ccc(CCCCCC)cc2)c2cc(-c3cc5c6nonc6c6ccsc6c5s3)sc2-4)cc1,COC(=O)CCCC1(c2ccccc2)C23c4c5ccc6c7cc8c9c%10c(cc%11cc%12c%13c%14c(cc%15c%16ccc-5c2c%16c2c5c%16c%17c(c(c46)c7c9c%17c4c%10c%11c%13c4c%16c%14c%152)C513)C%12)C8,0.86,8.73,37.6,2.15,2.8229328,31.299200000000017,,,,,,,ITO/PEDOT:PSS/active layer/Ca/Al,conventional,Ca,Ca,PEDOT:PSS,PEDOT:PSS,,o-DCB,o-DCB,,-5.5,-3.5,2.0,-5.9,-3.9,2.0
6385,10.1002/marc.201700782,10.1002/marc.201700782,PIDT-BOT,PC71BM,PIDT-BOT,PC71BM,CCCCCCc1ccc(C2(c3ccc(CCCCCC)cc3)c3cc4c(cc3-c3sccc32)C(c2ccc(CCCCCC)cc2)(c2ccc(CCCCCC)cc2)c2cc(-c3cc5c6nonc6c6ccsc6c5s3)sc2-4)cc1,COC(=O)CCCC1(c2ccccc2)C23c4c5ccc6c7cc8c9c%10c(cc%11cc%12c%13c%14c(cc%15c%16ccc-5c2c%16c2c5c%16c%17c(c(c46)c7c9c%17c4c%10c%11c%13c4c%16c%14c%152)C513)C%12)C8,0.92,9.94,53.900000000000006,4.83,4.9290472,2.050666666666672,,,,,,,ITO/PEDOT:PSS/active layer/Ca/Al,conventional,Ca,Ca,PEDOT:PSS,PEDOT:PSS,,o-DCB,o-DCB,,-5.5,-3.5,2.0,-5.9,-3.9,2.0
6386,10.1002/marc.201700782,10.1002/marc.201700782,PIDT-BOT,PC71BM,PIDT-BOT,PC71BM,CCCCCCc1ccc(C2(c3ccc(CCCCCC)cc3)c3cc4c(cc3-c3sccc32)C(c2ccc(CCCCCC)cc2)(c2ccc(CCCCCC)cc2)c2cc(-c3cc5c6nonc6c6ccsc6c5s3)sc2-4)cc1,COC(=O)CCCC1(c2ccccc2)C23c4c5ccc6c7cc8c9c%10c(cc%11cc%12c%13c%14c(cc%15c%16ccc-5c2c%16c2c5c%16c%17c(c(c46)c7c9c%17c4c%10c%11c%13c4c%16c%14c%152)C513)C%12)C8,0.94,13.07,49.5,6.08,6.0814710000000005,0.0241940789473757,,6.08,,,,,ITO/PEDOT:PSS/active layer/Ca/Al,conventional,Ca,Ca,PEDOT:PSS,PEDOT:PSS,,o-DCB,o-DCB,,-5.5,-3.5,2.0,-5.9,-3.9,2.0
6408,10.1021/acs.macromol.8b00161,10.1021/acs.macromol.8b00161,TffBT-TETOR,PC71BM,TffBT-TETOR,PC71BM,CCCCCCCCCCC(CCCCCCCC)COc1ccsc1-c1sc(-c2c(F)c(F)c(-c3cc(C(=O)OCC(CCCC)CCCCCC)c(-c4sc(-c5ccc(-c6c(F)c(F)c(-c7cccs7)c7nsnc67)s5)cc4OCC(CCCCCCCC)CCCCCCCCCC)s3)c3nsnc23)cc1C(=O)OCC(CCCC)CCCCCC,COC(=O)CCCC1(c2ccccc2)C23c4c5ccc6c7cc8c9c%10c(cc%11cc%12c%13c%14c(cc%15c%16ccc-5c2c%16c2c5c%16c%17c(c(c46)c7c9c%17c4c%10c%11c%13c4c%16c%14c%152)C513)C%12)C8,0.76,18.3,72.39999999999999,9.62,10.069392,4.671434511434526,,,1:1.5,chloronaphthalene,,1 vol%,ITO/PEDOT:PSS/active layer/ETL/Al,conventional BHJ,PDINO,,PEDOT:PSS,,,hot o-dichlorobenzene:chlorobenzene (1:1),,150.0,-5.23,-3.18,2.05,-5.9,-3.9,2.0
6409,10.1021/acs.macromol.8b00161,10.1021/acs.macromol.8b00161,TffBT-TRTOR,PC71BM,TffBT-TRTOR,PC71BM,CCCCCCCCCCC(CCCCCCCC)COc1ccsc1-c1sc(-c2c(F)c(F)c(-c3cc(CC(CCCC)CCCCCC)c(-c4sc(-c5ccc(-c6c(F)c(F)c(-c7cccs7)c7nsnc67)s5)cc4OCC(CCCCCCCC)CCCCCCCCCC)s3)c3nsnc23)cc1CC(CCCC)CCCCCC,COC(=O)CCCC1(c2ccccc2)C23c4c5ccc6c7cc8c9c%10c(cc%11cc%12c%13c%14c(cc%15c%16ccc-5c2c%16c2c5c%16c%17c(c(c46)c7c9c%17c4c%10c%11c%13c4c%16c%14c%152)C513)C%12)C8,0.63,16.34,68.60000000000001,6.83,7.061821200000001,3.3941610541727765,,,1:1.5,chloronaphthalene,,1 vol%,ITO/PEDOT:PSS/active layer/ETL/Al,conventional BHJ,LiF,,PEDOT:PSS,,,hot o-dichlorobenzene:chlorobenzene (1:1),,120.0,-5.09,-3.12,1.97,-5.9,-3.9,2.0
6425,10.1002/solr.201800291,10.1002/solr.201800291,PB24-3TDC,ITIC-Th,PB24-3TDC,ITIC-Th,CCCCCCCCC(CCCCCC)COC(=O)c1ccsc1-c1ccc(-c2sc(-c3ccc(-c4c(F)c(F)c(-c5cccs5)c5nn(CC(CC)CCCC)nc45)s3)cc2C(=O)OCC(CCCCCC)CCCCCCCC)s1,CCCCCCc1ccc(C2(c3ccc(CCCCCC)s3)c3cc4c(cc3-c3sc5cc(/C=C6\C(=O)c7ccccc7C6=C(C#N)C#N)sc5c32)C(c2ccc(CCCCCC)s2)(c2ccc(CCCCCC)s2)c2c-4sc3cc(/C=C4\C(=O)c5ccccc5C4=C(C#N)C#N)sc23)s1,0.897,16.8,64.0,9.52,9.644544000000002,1.308235294117668,,,1:1.5,,,,ITO/PEDOT:PSS/polymer:ITIC-Th/bis-C60/Ag,conventional,bis-C60,Bis-C60,PEDOT:PSS,PEDOT:PSS,,chlorobenzene,chlorobenzene,,-5.36,-3.58,1.78,-5.66,-3.93,1.73
6426,10.1002/solr.201800291,10.1002/solr.201800291,PB68-3TDC,ITIC-Th,PB68-3TDC,ITIC-Th,CCCCCCCCC(CCCCCC)COC(=O)c1ccsc1-c1ccc(-c2sc(-c3ccc(-c4c(F)c(F)c(-c5cccs5)c5nn(CC(CCCCCC)CCCCCCCC)nc45)s3)cc2C(=O)OCC(CCCCCC)CCCCCCCC)s1,CCCCCCc1ccc(C2(c3ccc(CCCCCC)s3)c3cc4c(cc3-c3sc5cc(/C=C6\C(=O)c7ccccc7C6=C(C#N)C#N)sc5c32)C(c2ccc(CCCCCC)s2)(c2ccc(CCCCCC)s2)c2c-4sc3cc(/C=C4\C(=O)c5ccccc5C4=C(C#N)C#N)sc23)s1,0.99,9.3,63.0,5.65,5.80041,2.6621238938053087,,,1:1.5,,,,ITO/PEDOT:PSS/polymer:ITIC-Th/bis-C60/Ag,conventional,bis-C60,Bis-C60,PEDOT:PSS,PEDOT:PSS,,chlorobenzene,chlorobenzene,,-5.41,-3.57,1.84,-5.66,-3.93,1.73
6445,10.1039/c7cp04238h,10.1039/c7cp04238h,P3TI,PC71BM,P3TI,PC71BM,CCCCCCCCc1ccsc1-c1ccc(-c2sc(-c3ccc4c(c3)N(CC(CCCCCC)CCCCCCCC)C(=O)/C4=C3/C(=O)N(CC(CCCCCC)CCCCCCCC)c4ccccc43)cc2CCCCCCCC)s1,COC(=O)CCCC1(c2ccccc2)C23c4c5ccc6c7cc8c9c%10c(cc%11cc%12c%13c%14c(cc%15c%16ccc-5c2c%16c2c5c%16c%17c(c(c46)c7c9c%17c4c%10c%11c%13c4c%16c%14c%152)C513)C%12)C8,0.75,9.38,65.12,4.58,4.581192000000001,0.0260262008733739,,,,,,,,,,,,,,,,,-5.49,-3.9,1.59,-5.9,-3.9,2.0
6446,10.1039/c7cp04238h,10.1039/c7cp04238h,P6TI,PC71BM,P6TI,PC71BM,CCCCCCCCc1ccsc1-c1cc(CCCCCCCC)c(-c2ccc(-c3ccc(-c4sc(-c5sc(-c6ccc7c(c6)N(CC(CCCCCC)CCCCCCCC)C(=O)/C7=C6/C(=O)N(CC(CCCCCC)CCCCCCCC)c7ccccc76)cc5CCCCCCCC)cc4CCCCCCCC)s3)s2)s1,COC(=O)CCCC1(c2ccccc2)C23c4c5ccc6c7cc8c9c%10c(cc%11cc%12c%13c%14c(cc%15c%16ccc-5c2c%16c2c5c%16c%17c(c(c46)c7c9c%17c4c%10c%11c%13c4c%16c%14c%152)C513)C%12)C8,0.71,1.35,50.28,0.48,0.4819338,0.4028750000000086,,,,,,,,,,,,,,,,,-5.36,-3.8,1.56,-5.9,-3.9,2.0
6454,10.1016/j.polymer.2018.12.041,10.1016/j.polymer.2018.12.041,PTB7-Th,FPrPDIT (6.3 KDa),PTB7-Th,FPrPDIT (6.3 KDa),CCCCC(CC)COC(=O)c1sc2csc(-c3cc4c(-c5ccc(CC(CC)CCCC)s5)c5sccc5c(-c5ccc(CC(CC)CCCC)s5)c4s3)c2c1F,CCCCCCCCCCC(CCCCCCCC)Cn1c(=O)c2ccc3c4ccc5c(=O)n(CC(CCCCCCCC)CCCCCCCCCC)c(=O)c6cc7c8sccc8c8cc(c1=O)c2c3c8c7c4c56,0.76,12.22,45.34,4.11,4.21081648,2.452955717761552,,,1:1,DIO,,1%,ITO/ZnO/active layer/MoO3/Ag,inverted,ZnO,,MoO3,,,chlorobenzene,,,-5.24,-3.66,1.58,-5.99,-4.03,1.96
6455,10.1016/j.polymer.2018.12.041,10.1016/j.polymer.2018.12.041,PTB7-Th,PPDIT (6.9 KDa),PTB7-Th,PPDIODT,CCCCC(CC)COC(=O)c1sc2csc(-c3cc4c(-c5ccc(CC(CC)CCCC)s5)c5sccc5c(-c5ccc(CC(CC)CCCC)s5)c4s3)c2c1F,CCCCCCCCCCC(CCCCCCCC)CN1C(=O)c2ccc3c4ccc5c6c(cc(-c7cccs7)c(c7ccc(c2c37)C1=O)c64)C(=O)N(CC(CCCCCCCC)CCCCCCCCCC)C5=O,0.75,10.88,53.5,4.28,4.3656,1.9999999999999871,,,1:1,DIO,,1%,ITO/ZnO/active layer/MoO3/Ag,inverted,ZnO,,MoO3,,,chlorobenzene,,,-5.24,-3.66,1.58,-5.73,-4.01,1.72
6456,10.1016/j.polymer.2018.12.041,10.1016/j.polymer.2018.12.041,PTB7-Th,PPDIT (8.0 KDa),PTB7-Th,PPDIODT,CCCCC(CC)COC(=O)c1sc2csc(-c3cc4c(-c5ccc(CC(CC)CCCC)s5)c5sccc5c(-c5ccc(CC(CC)CCCC)s5)c4s3)c2c1F,CCCCCCCCCCC(CCCCCCCC)CN1C(=O)c2ccc3c4ccc5c6c(cc(-c7cccs7)c(c7ccc(c2c37)C1=O)c64)C(=O)N(CC(CCCCCCCC)CCCCCCCCCC)C5=O,0.74,10.22,51.73,3.82,3.91223644,2.4145664921465904,,,1:1,DIO,,1%,ITO/ZnO/active layer/MoO3/Ag,inverted,ZnO,,MoO3,,,chlorobenzene,,,-5.24,-3.66,1.58,-5.76,-4.02,1.74
6460,10.1039/c5py00893j,10.1039/c5py00893j,PTN8,PC71BM,PTN8,PC71BM,CCCCCCCCc1ccc2c(c1)C(=O)c1csc(-c3cc4c(-c5ccc(CC(CC)CCCCCC)s5)c5sccc5c(-c5ccc(CC(CC)CCCCCC)s5)c4s3)c1C2=O,COC(=O)CCCC1(c2ccccc2)C23c4c5ccc6c7cc8c9c%10c(cc%11cc%12c%13c%14c(cc%15c%16ccc-5c2c%16c2c5c%16c%17c(c(c46)c7c9c%17c4c%10c%11c%13c4c%16c%14c%152)C513)C%12)C8,1.03,3.76,28.7,1.11,1.1114936,0.1345585585585471,,,,,,,,,,,,,,,,,-5.6,-3.55,2.05,-5.9,-3.9,2.0
6461,10.1039/c5py00893j,10.1039/c5py00893j,PTN8,PC71BM,PTN8,PC71BM,CCCCCCCCc1ccc2c(c1)C(=O)c1csc(-c3cc4c(-c5ccc(CC(CC)CCCCCC)s5)c5sccc5c(-c5ccc(CC(CC)CCCCCC)s5)c4s3)c1C2=O,COC(=O)CCCC1(c2ccccc2)C23c4c5ccc6c7cc8c9c%10c(cc%11cc%12c%13c%14c(cc%15c%16ccc-5c2c%16c2c5c%16c%17c(c(c46)c7c9c%17c4c%10c%11c%13c4c%16c%14c%152)C513)C%12)C8,1.02,6.43,34.5,2.27,2.2627170000000003,0.3208370044052734,,,,,,,,,,,,,,,,,-5.6,-3.55,2.05,-5.9,-3.9,2.0
6462,10.1039/c5py00893j,10.1039/c5py00893j,PTN8,PC71BM,PTN8,PC71BM,CCCCCCCCc1ccc2c(c1)C(=O)c1csc(-c3cc4c(-c5ccc(CC(CC)CCCCCC)s5)c5sccc5c(-c5ccc(CC(CC)CCCCCC)s5)c4s3)c1C2=O,COC(=O)CCCC1(c2ccccc2)C23c4c5ccc6c7cc8c9c%10c(cc%11cc%12c%13c%14c(cc%15c%16ccc-5c2c%16c2c5c%16c%17c(c(c46)c7c9c%17c4c%10c%11c%13c4c%16c%14c%152)C513)C%12)C8,0.98,7.12,38.7,2.7,2.7003312,0.0122666666666575,,,,,,,,,,,,,,,,,-5.6,-3.55,2.05,-5.9,-3.9,2.0
6463,10.1039/c5py00893j,10.1039/c5py00893j,PTN8,PC71BM,PTN8,PC71BM,CCCCCCCCc1ccc2c(c1)C(=O)c1csc(-c3cc4c(-c5ccc(CC(CC)CCCCCC)s5)c5sccc5c(-c5ccc(CC(CC)CCCCCC)s5)c4s3)c1C2=O,COC(=O)CCCC1(c2ccccc2)C23c4c5ccc6c7cc8c9c%10c(cc%11cc%12c%13c%14c(cc%15c%16ccc-5c2c%16c2c5c%16c%17c(c(c46)c7c9c%17c4c%10c%11c%13c4c%16c%14c%152)C513)C%12)C8,0.96,8.07,37.5,2.91,2.9052,0.1649484536082445,,,,,,,,,,,,,,,,,-5.6,-3.55,2.05,-5.9,-3.9,2.0
6464,10.1039/c5py00893j,10.1039/c5py00893j,PTN8,PC71BM,PTN8,PC71BM,CCCCCCCCc1ccc2c(c1)C(=O)c1csc(-c3cc4c(-c5ccc(CC(CC)CCCCCC)s5)c5sccc5c(-c5ccc(CC(CC)CCCCCC)s5)c4s3)c1C2=O,COC(=O)CCCC1(c2ccccc2)C23c4c5ccc6c7cc8c9c%10c(cc%11cc%12c%13c%14c(cc%15c%16ccc-5c2c%16c2c5c%16c%17c(c(c46)c7c9c%17c4c%10c%11c%13c4c%16c%14c%152)C513)C%12)C8,0.97,7.79,40.3,3.06,3.0451889,0.4840228758169996,,,,,,,,,,,,,,,,,-5.6,-3.55,2.05,-5.9,-3.9,2.0
6465,10.1039/c5py00893j,10.1039/c5py00893j,PTN8,PC71BM,PTN8,PC71BM,CCCCCCCCc1ccc2c(c1)C(=O)c1csc(-c3cc4c(-c5ccc(CC(CC)CCCCCC)s5)c5sccc5c(-c5ccc(CC(CC)CCCCCC)s5)c4s3)c1C2=O,COC(=O)CCCC1(c2ccccc2)C23c4c5ccc6c7cc8c9c%10c(cc%11cc%12c%13c%14c(cc%15c%16ccc-5c2c%16c2c5c%16c%17c(c(c46)c7c9c%17c4c%10c%11c%13c4c%16c%14c%152)C513)C%12)C8,0.97,8.28,41.7,3.35,3.3491772,0.024561194029861,,,,,,,,,,,,,,,,,-5.6,-3.55,2.05,-5.9,-3.9,2.0
6470,10.1016/j.dyepig.2017.05.043,10.1016/j.dyepig.2017.05.043,CP,PC61BM,CP,PC61BM,C=Cc1cc(OCCCCCCCCCCCC)c(/C=C/c2ccc(-c3sc(-c4ccccc4)cc3CCCCCC)cc2)cc1OCCCCCCCCCCCC,COC(=O)CCCC1(c2ccccc2)C23c4c5c6c7c8c9c(c%10c%11c2c2c%12c4c4c%13c5c5c7c7c8c8c%14c9c%10c9c%10c%11c2c2c%11c%12c4c4c%12c%13c5c5c7c7c8c8c%14c9c9c%10c2c2c%11c4c4c%12c5c7c5c8c9c2c45)C613,0.678,7.711,50.0,2.66,2.6140290000000004,1.728233082706758,,,1:1,,,,FTO/TiO2/CP:PC61BM/Au,,TiO2,TiO2,,,,tetrahydrofuran,THF,100.0,-4.3,-2.3,2.0,-6.1,-3.7,2.4
6480,10.1039/c1py00376c,10.1039/c1py00376c,PBDTNTDO-1,PC71BM,PBDTNTDO-1,PC71BM,CCCCCCCc1ccc2c(c1)C(=O)c1c(csc1-c1cc3c(OCC(CC)CCCC)c4sccc4c(OCC(CC)CCCC)c3s1)C2=O,COC(=O)CCCC1(c2ccccc2)C23c4c5ccc6c7cc8c9c%10c(cc%11cc%12c%13c%14c(cc%15c%16ccc-5c2c%16c2c5c%16c%17c(c(c46)c7c9c%17c4c%10c%11c%13c4c%16c%14c%152)C513)C%12)C8,0.81,4.71,28.7,1.09,1.0949337,0.4526330275229191,,,1:1,,,,ITO/PEDOT:PSS/active layer/Ca/Al,conventional,Ca,Ca,PEDOT:PSS,PEDOT:PSS,,o-dichlorobenzene,o-DCB,,-5.14,-3.28,1.86,-5.9,-3.9,2.0
6481,10.1039/c1py00376c,10.1039/c1py00376c,PBDTNTDO-2,PC71BM,PBDTNTDO-2,PC71BM,CCCCC(CC)COc1c2cc(-c3scc4c3C(=O)c3cc(C(C)(C)C)ccc3C4=O)sc2c(OCC(CC)CCCC)c2ccsc12,COC(=O)CCCC1(c2ccccc2)C23c4c5ccc6c7cc8c9c%10c(cc%11cc%12c%13c%14c(cc%15c%16ccc-5c2c%16c2c5c%16c%17c(c(c46)c7c9c%17c4c%10c%11c%13c4c%16c%14c%152)C513)C%12)C8,0.88,5.67,30.5,1.52,1.5218280000000002,0.1202631578947475,,,1:1,,,,ITO/PEDOT:PSS/active layer/Ca/Al,conventional,Ca,Ca,PEDOT:PSS,PEDOT:PSS,,o-dichlorobenzene,o-DCB,,-5.19,-3.3,1.89,-5.9,-3.9,2.0
6505,10.3389/fchem.2020.00350,10.3389/fchem.2020.00350,PTB7-Th,BTO-PDI,PTB7-Th,BTO-PDI,CCCCC(CC)COC(=O)c1sc2csc(-c3cc4c(-c5ccc(CC(CC)CCCC)s5)c5sccc5c(-c5ccc(CC(CC)CCCC)s5)c4s3)c2c1F,CCCCC(CCCC)n1c(=O)c2ccc3c4ccc5c(=O)n(C(CCCC)CCCC)c(=O)c6cc7c8c(oc9c8c8oc%10c%11cc%12c(=O)n(C(CCCC)CCCC)c(=O)c%13ccc%14c%15ccc%16c(=O)n(C(CCCC)CCCC)c(=O)c%17cc(c%10c8c8oc%10c%18cc%19c(=O)n(C(CCCC)CCCC)c(=O)c%20ccc%21c%22ccc%23c(=O)n(C(CCCC)CCCC)c(=O)c%24cc(c%10c98)c(c%22c%23%24)c%18c%21c%20%19)c(c%15c%16%17)c%11c%14c%13%12)c8cc(c1=O)c2c3c8c7c4c56,0.919,11.88,60.01,6.55,6.551723772,0.0263171297709934,,,1:1.5 wt%,"1,8-diiodooctane",,1%,ITO/ZnO/active layer/MoO3/Al,inverted,ZnO,,MoO3,,100.0,chlorobenzene,,,-5.2,-3.56,1.64,-6.18,-3.8,2.38
6506,10.3389/fchem.2020.00350,10.3389/fchem.2020.00350,PTB7-Th,BTSe-PDI,PTB7-Th,BTSe-PDI,CCCCC(CC)COC(=O)c1sc2csc(-c3cc4c(-c5ccc(CC(CC)CCCC)s5)c5sccc5c(-c5ccc(CC(CC)CCCC)s5)c4s3)c2c1F,CCCCC(CCCC)n1c(=O)c2ccc3c4ccc5c(=O)n(C(CCCC)CCCC)c(=O)c6cc7c8c([se]c9c8c8[se]c%10c%11cc%12c(=O)n(C(CCCC)CCCC)c(=O)c%13ccc%14c%15ccc%16c(=O)n(C(CCCC)CCCC)c(=O)c%17cc(c%10c8c8[se]c%10c%18cc%19c(=O)n(C(CCCC)CCCC)c(=O)c%20ccc%21c%22ccc%23c(=O)n(C(CCCC)CCCC)c(=O)c%24cc(c%10c98)c(c%22c%23%24)c%18c%21c%20%19)c(c%15c%16%17)c%11c%14c%13%12)c8cc(c1=O)c2c3c8c7c4c56,0.873,11.11,52.96999999999999,5.14,5.137576190999998,0.0471558171206517,,,1:1.5 wt%,"1,8-diiodooctane",,1%,ITO/ZnO/active layer/MoO3/Al,inverted,ZnO,,MoO3,,100.0,chlorobenzene,,,-5.2,-3.56,1.64,-6.21,-3.98,2.23
6507,10.3389/fchem.2020.00350,10.3389/fchem.2020.00350,PTB7-Th,BTT-PDI,PTB7-Th,BTT-PDI,CCCCC(CC)COC(=O)c1sc2csc(-c3cc4c(-c5ccc(CC(CC)CCCC)s5)c5sccc5c(-c5ccc(CC(CC)CCCC)s5)c4s3)c2c1F,CCCCC(CCCC)n1c(=O)c2ccc3c4ccc5c(=O)n(C(CCCC)CCCC)c(=O)c6cc7c8c(sc9c8c8sc%10c%11cc%12c(=O)n(C(CCCC)CCCC)c(=O)c%13ccc%14c%15ccc%16c(=O)n(C(CCCC)CCCC)c(=O)c%17cc(c%10c8c8sc%10c%18cc%19c(=O)n(C(CCCC)CCCC)c(=O)c%20ccc%21c%22ccc%23c(=O)n(C(CCCC)CCCC)c(=O)c%24cc(c%10c98)c(c%22c%23%24)c%18c%21c%20%19)c(c%15c%16%17)c%11c%14c%13%12)c8cc(c1=O)c2c3c8c7c4c56,0.907,13.79,61.650000000000006,7.71,7.710892245,0.0115725680933875,,,1:1.5 wt%,"1,8-diiodooctane",,1%,ITO/ZnO/active layer/MoO3/Al,inverted,ZnO,,MoO3,,100.0,chlorobenzene,,,-5.2,-3.56,1.64,-6.17,-3.87,2.3
6532,10.1016/j.dyepig.2017.03.015,10.1016/j.dyepig.2017.03.015,P3HT,DNIT-TT2T,P3HT,DNIT-TT2T,CCCCCCc1ccsc1,CCCCCCc1ccc(-c2c(-c3ccc(-c4ccc5c6c(cccc46)C(=O)N(CC(CC)CCCC)C5=O)s3)sc3c(-c4ccc(CCCCCC)s4)c(-c4ccc(-c5ccc6c7c(cccc57)C(=O)N(CC(CC)CCCC)C6=O)s4)sc23)s1,0.8,2.25,34.08,0.62,0.61344,1.0580645161290338,,,1:1,,,,ITO/PEDOT:PSS/P3HT:DNIT-TT2T/Ca/Al,conventional,Ca,Ca,PEDOT:PSS,PEDOT:PSS,80.0,o-dichlorobenzene,o-DCB,,-5.1,-3.1,2.0,-5.94,-3.75,2.19
6534,10.1021/ma302005j,10.1021/ma302005j,P1,PC61BM,P1,PC61BM,CCCCCCc1csc(-c2nnc(-c3sc(-c4cccs4)c(CCCCCC)c3CCCCCC)o2)c1CCCCCC,COC(=O)CCCC1(c2ccccc2)C23c4c5c6c7c8c9c(c%10c%11c2c2c%12c4c4c%13c5c5c7c7c8c8c%14c9c%10c9c%10c%11c2c2c%11c%12c4c4c%12c%13c5c5c7c7c8c8c%14c9c9c%10c2c2c%11c4c4c%12c5c7c5c8c9c2c45)C613,0.81,0.713,49.8,0.284,0.2876099399999999,1.2711056338028093,,,1:1,,,,ITO/PEDOT:PSS/polymer:PCBM/Ca/Al,bulk heterojunction,,,PEDOT:PSS,,,chlorobenzene,,,-5.55,-3.26,2.29,-6.1,-3.7,2.4
6535,10.1021/ma302005j,10.1021/ma302005j,P2,PC61BM,P2,PC61BM,,COC(=O)CCCC1(c2ccccc2)C23c4c5c6c7c8c9c(c%10c%11c2c2c%12c4c4c%13c5c5c7c7c8c8c%14c9c%10c9c%10c%11c2c2c%11c%12c4c4c%12c%13c5c5c7c7c8c8c%14c9c9c%10c2c2c%11c4c4c%12c5c7c5c8c9c2c45)C613,0.8,6.6,57.6,3.04,3.0412800000000004,0.0421052631579076,,,1:1,,,,ITO/PEDOT:PSS/polymer:PCBM/Ca/Al,bulk heterojunction,,,PEDOT:PSS,,,chlorobenzene,,,-5.33,-3.23,2.1,-6.1,-3.7,2.4
6536,10.1021/ma302005j,10.1021/ma302005j,PDHBT,PC61BM,PDHBT,PC61BM,CCCCCCc1csc(-c2ccc(-c3sc(-c4cccs4)c(CCCCCC)c3CCCCCC)s2)c1CCCCCC,COC(=O)CCCC1(c2ccccc2)C23c4c5c6c7c8c9c(c%10c%11c2c2c%12c4c4c%13c5c5c7c7c8c8c%14c9c%10c9c%10c%11c2c2c%11c%12c4c4c%12c%13c5c5c7c7c8c8c%14c9c9c%10c2c2c%11c4c4c%12c5c7c5c8c9c2c45)C613,0.75,4.67,54.6,1.91,1.912365,0.1238219895288048,,,1:1,,,,ITO/PEDOT:PSS/polymer:PCBM/Ca/Al,bulk heterojunction,,,PEDOT:PSS,,,chlorobenzene,,,-5.22,-3.12,2.1,-6.1,-3.7,2.4
6545,10.1021/acs.jpcc.0c07162,10.1021/acs.jpcc.0c07162,P3HT,TPBT-RCN,P3HT,TPBT-RCN,CCCCCCc1ccsc1,CCCCCCCCCCCc1c(/C=c2/sc(=C(C#N)C#N)n(CC)c2=O)sc2c1sc1c3c4nsnc4c4c5sc6c(CCCCCCCCCCC)c(/C=c7/sc(=C(C#N)C#N)n(CC)c7=O)sc6c5n(CC(CC)CCCC)c4c3n(CC(CC)CCCC)c21,0.81,10.29,61.44,5.11,5.120962559999999,0.2145315068492859,,,,,,,,polymer solar cell,,,,,,,,,-5.0,-3.1,1.9,-5.42,-3.71,1.71
6546,10.1021/acs.jpcc.0c07162,10.1021/acs.jpcc.0c07162,P3HT,Y5,P3HT,Y5,CCCCCCc1ccsc1,CCCCCCCCCCCc1c(/C=C2\C(=O)c3ccccc3C2=C(C#N)C#N)sc2c1sc1c3c4nsnc4c4c5sc6c(CCCCCCCCCCC)c(/C=C7\C(=O)c8ccccc8C7=C(C#N)C#N)sc6c5n(CC(CC)CCCC)c4c3n(CC(CC)CCCC)c21,0.59,12.17,50.42,3.6,3.62030726,0.564090555555557,,,,,,,,polymer solar cell,,,,,,,,,-5.0,-3.1,1.9,-5.55,-3.87,1.68
6547,10.1021/acs.jpcc.0c07162,10.1021/acs.jpcc.0c07162,P3HT,Y6,P3HT,Y6,CCCCCCc1ccsc1,CCCCCCCCCCCc1c(/C=C2\C(=O)c3cc(F)c(F)cc3C2=C(C#N)C#N)sc2c1sc1c3c4nsnc4c4c5sc6c(CCCCCCCCCCC)c(/C=C7\C(=O)c8cc(F)c(F)cc8C7=C(C#N)C#N)sc6c5n(CC(CC)CCCC)c4c3n(CC(CC)CCCC)c21,0.45,11.66,45.49,2.41,2.3868603000000004,0.9601535269709446,,,,,,,,polymer solar cell,,,,,,,,,-5.0,-3.1,1.9,-5.65,-4.1,1.55
6548,10.3390/polym11101630,10.3390/polym11101630,PBDB-T,IDT-DPP,PBDB-T,IDT-DPP,CCCCC(CC)Cc1ccc(-c2c3cc(-c4ccc(-c5sc(-c6cccs6)c6c5C(=O)c5c(CC(CC)CCCC)sc(CC(CC)CCCC)c5C6=O)s4)sc3c(-c3ccc(CC(CC)CCCC)s3)c3ccsc23)s1,CCCCCCc1ccc(C2(c3ccc(CCCCCC)cc3)c3cc4c(cc3-c3scc(CCCCCC)c32)C(c2ccc(CCCCCC)cc2)(c2ccc(CCCCCC)cc2)c2c-4sc(-c3ccc(C4=C5C(=O)N(CC(CC)CCCC)C(c6cccs6)=C5C(=O)N4CC(CC)CCCC)s3)c2CCCCCC)cc1,0.89,0.13,33.59,0.03886363,0.03886363,1.7854466769849413e-14,,,,,,,conventional,conventional,PDINO,PDINO,,,,chlorobenzene,chlorobenzene,,-5.28,-3.03,2.25,-5.08,-3.54,1.54
6556,10.1039/c2py20488f,10.1039/c2py20488f,PCDTNT,PC71BM,PCDTNT,PC71BM,CCCCCCCCC(CCCCCCCC)n1c2ccccc2c2ccc(-c3sc(-c4c5ccccc5c(-c5cc(CCCCCC)cs5)c5nsnc45)cc3CCCCCC)cc21,COC(=O)CCCC1(c2ccccc2)C23c4c5ccc6c7cc8c9c%10c(cc%11cc%12c%13c%14c(cc%15c%16ccc-5c2c%16c2c5c%16c%17c(c(c46)c7c9c%17c4c%10c%11c%13c4c%16c%14c%152)C513)C%12)C8,0.69,2.0,30.0,0.42,0.414,1.42857142857143,,,1:3,"1,8-octanedithiol",ODT,,ITO/PEDOT:PSS/active layer/Al,conventional,,,PEDOT:PSS,PEDOT:PSS,,o-dichlorobenzene,o-DCB,150.0,-5.37,-3.63,1.74,-6.0,-4.3,1.7
6580,10.1039/c6ta08356k,10.1039/c6ta08356k,PDTT-BOBT (P3),PC71BM,PDTT-BOBT (P3),PC71BM,CCCCCCC(CCCC)COc1cc2nsnc2c(-c2cc3sc4ccsc4c3s2)c1OCC(CCCC)CCCCCC,COC(=O)CCCC1(c2ccccc2)C23c4c5ccc6c7cc8c9c%10c(cc%11cc%12c%13c%14c(cc%15c%16ccc-5c2c%16c2c5c%16c%17c(c(c46)c7c9c%17c4c%10c%11c%13c4c%16c%14c%152)C513)C%12)C8,0.91,12.14,48.0,5.24,5.302752000000001,1.197557251908408,,,,,,,,,,,,,,,,,-5.47,-3.72,1.75,-6.1,-4.1,2.0
6581,10.1039/c6ta08356k,10.1039/c6ta08356k,PDTT-C14BT (P1),PC71BM,PDTTBT,PC71BM,CCCCCCCCCCCCCCOc1cc2nsnc2c(-c2cc3sc4ccsc4c3s2)c1OCCCCCCCCCCCCCC,COC(=O)CCCC1(c2ccccc2)C23c4c5ccc6c7cc8c9c%10c(cc%11cc%12c%13c%14c(cc%15c%16ccc-5c2c%16c2c5c%16c%17c(c(c46)c7c9c%17c4c%10c%11c%13c4c%16c%14c%152)C513)C%12)C8,0.65,10.05,53.0,3.21,3.462225,7.857476635514023,,,,,,,,,,,,,,,,,-5.32,-3.7,1.62,-6.1,-4.1,2.0
6582,10.1039/c6ta08356k,10.1039/c6ta08356k,PDTT-HDBT (P4),PC71BM,PDTT-HDBT (P4),PC71BM,CCCCCCCCC(CCCCCC)COc1cc2nsnc2c(-c2cc3sc4ccsc4c3s2)c1OCC(CCCCCC)CCCCCCCC,COC(=O)CCCC1(c2ccccc2)C23c4c5ccc6c7cc8c9c%10c(cc%11cc%12c%13c%14c(cc%15c%16ccc-5c2c%16c2c5c%16c%17c(c(c46)c7c9c%17c4c%10c%11c%13c4c%16c%14c%152)C513)C%12)C8,0.92,11.68,53.0,5.48,5.695168,3.9264233576642216,,,,,,,,,,,,,,,,,-5.48,-3.73,1.75,-6.1,-4.1,2.0
6587,10.1002/marc.201800906,10.1002/marc.201800906,PBDT-F-2TC,IT-4F,PBDT-F-2TC,IT-4F,CCCCCCCCC(CCCCCC)COC(=O)c1cc(-c2cc3c(-c4cc(F)c(CC(CC)CCCC)s4)c4sccc4c(-c4cc(F)c(CC(CC)CCCC)s4)c3s2)sc1-c1cccs1,CCCCCCc1ccc(C2(c3ccc(CCCCCC)cc3)c3cc4c(cc3-c3sc5cc(/C=C6\C(=O)c7cc(F)c(F)cc7C6=C(C#N)C#N)sc5c32)C(c2ccc(CCCCCC)cc2)(c2ccc(CCCCCC)cc2)c2c-4sc3cc(/C=C4\C(=O)c5cc(F)c(F)cc5C4=C(C#N)C#N)sc23)cc1,0.92,17.45,58.46,9.34,9.3851684,0.483601713062095,,,,,,,ITO/PEDOT:PSS/polymer:IT-4F/PFN-Br/Al,conventional,PFN-Br,PFN-Br,PEDOT:PSS,PEDOT:PSS,,chlorobenzene,,,-5.55,-3.58,1.97,-5.69,-4.07,1.62
6588,10.1002/marc.201800906,10.1002/marc.201800906,PBDT-SF-2TC,IT-4F,PBDT-SF-2TC,IT-4F,CCCCCCC(CCCC)COC(=O)c1cc(-c2cc3c(-c4cc(F)c(SCC(CC)CCCC)s4)c4sccc4c(-c4cc(F)c(SCC(CC)CCCC)s4)c3s2)sc1-c1cccs1,CCCCCCc1ccc(C2(c3ccc(CCCCCC)cc3)c3cc4c(cc3-c3sc5cc(/C=C6\C(=O)c7cc(F)c(F)cc7C6=C(C#N)C#N)sc5c32)C(c2ccc(CCCCCC)cc2)(c2ccc(CCCCCC)cc2)c2c-4sc3cc(/C=C4\C(=O)c5cc(F)c(F)cc5C4=C(C#N)C#N)sc23)cc1,0.94,19.17,57.64,10.39,10.38661272,0.0326013474494716,,,,,,,ITO/PEDOT:PSS/polymer:IT-4F/PFN-Br/Al,conventional,PFN-Br,PFN-Br,PEDOT:PSS,PEDOT:PSS,,chlorobenzene,,,-5.57,-3.59,1.98,-5.69,-4.07,1.62
6629,10.1007/s11426-018-9241-0,10.1007/s11426-018-9241-0,PTB7-Th,PTPD2PBI,PTB7-Th,PTPD2PBI,CCCCC(CC)COC(=O)c1sc2csc(-c3cc4c(-c5ccc(CC(CC)CCCC)s5)c5sccc5c(-c5ccc(CC(CC)CCCC)s5)c4s3)c2c1F,CCCCCCCCCCCC(CCCCCCCCCCC)N1C(=O)c2ccc3c4ccc5c6c(ccc(c7ccc(c2c37)C1=O)c64)C(=O)N(CCCCCCCCCCCCc1ccc(-c2c3cc(-c4scc6c4C(=O)N(CCCCCCCCC)C6=O)sc3c(-c3ccc(CCCCCCCCCCCCN4C(=O)c6ccc7c8ccc9c%10c(ccc(c%11ccc(c6c7%11)C4=O)c%108)C(=O)N(C(CCCCCCCCCCC)CCCCCCCCCCC)C9=O)s3)c3ccsc23)s1)C5=O,0.82,6.92,42.0,2.39,2.383248,0.2825104602510498,,,1:1,DIO,DIO,,ITO/PEDOT:PSS/active layer/Ca/Al,conventional,Ca,Ca,PEDOT:PSS,PEDOT:PSS,,chlorobenzene,chlorobenzene,,-5.24,-3.66,1.58,-5.73,-3.68,2.05
6630,10.1007/s11426-018-9241-0,10.1007/s11426-018-9241-0,PTB7-Th,PTPD3PBI,PTB7-Th,PTPD3PBI,CCCCC(CC)COC(=O)c1sc2csc(-c3cc4c(-c5ccc(CC(CC)CCCC)s5)c5sccc5c(-c5ccc(CC(CC)CCCC)s5)c4s3)c2c1F,CCCCCCCCCCCC(CCCCCCCCCCC)N1C(=O)c2ccc3c4ccc5c6c(ccc(c7ccc(c2c37)C1=O)c64)C(=O)N(CCCCCCCCCCCCc1ccc(-c2c3cc(-c4scc6c4C(=O)N(CCCCCCCCCCCCN4C(=O)c7ccc8c9ccc%10c%11c(ccc(c%12ccc(c7c8%12)C4=O)c%119)C(=O)N(C(CCCCCCCCCCC)CCCCCCCCCCC)C%10=O)C6=O)sc3c(-c3ccc(CCCCCCCCCCCCN4C(=O)c6ccc7c8ccc9c%10c(ccc(c%11ccc(c6c7%11)C4=O)c%108)C(=O)N(C(CCCCCCCCCCC)CCCCCCCCCCC)C9=O)s3)c3ccsc23)s1)C5=O,0.81,8.31,45.0,3.03,3.0289950000000005,0.0331683168316586,,,1:1,DIO,DIO,,ITO/PEDOT:PSS/active layer/Ca/Al,conventional,Ca,Ca,PEDOT:PSS,PEDOT:PSS,,chlorobenzene,chlorobenzene,,-5.24,-3.66,1.58,-5.78,-3.68,2.1
6631,10.1007/s11426-018-9241-0,10.1007/s11426-018-9241-0,PTB7-Th,PTPDPBI,PTB7-Th,PTPDPBI,CCCCC(CC)COC(=O)c1sc2csc(-c3cc4c(-c5ccc(CC(CC)CCCC)s5)c5sccc5c(-c5ccc(CC(CC)CCCC)s5)c4s3)c2c1F,CCCCCCCCCCCC(CCCCCCCCCCC)N1C(=O)c2ccc3c4ccc5c6c(ccc(c7ccc(c2c37)C1=O)c64)C(=O)N(CCCCCCCCCCCCN1C(=O)c2csc(-c3cc4c(-c6ccc(CC(CC)CCCC)s6)c6sccc6c(-c6ccc(CC(CC)CCCC)s6)c4s3)c2C1=O)C5=O,0.86,2.16,29.0,0.55,0.5387040000000001,2.0538181818181767,,,1:1,DIO,DIO,,ITO/PEDOT:PSS/active layer/Ca/Al,conventional,Ca,Ca,PEDOT:PSS,PEDOT:PSS,,chlorobenzene,chlorobenzene,,-5.24,-3.66,1.58,-5.61,-3.62,1.99
6641,10.1088/0957-4484/27/25/254001,10.1088/0957-4484/27/25/254001,PBDTTBTZT,PC71BM,PBDTTBTZT,PC71BM,CCCCCCCCOc1c(OCCCCCCCC)c(-c2ccc(-c3cc4c(CC(CC)CCCC)c5sccc5c(CC(CC)CCCC)c4s3)s2)c2nsnc2c1-c1cccs1,COC(=O)CCCC1(c2ccccc2)C23c4c5ccc6c7cc8c9c%10c(cc%11cc%12c%13c%14c(cc%15c%16ccc-5c2c%16c2c5c%16c%17c(c(c46)c7c9c%17c4c%10c%11c%13c4c%16c%14c%152)C513)C%12)C8,0.909,9.586,48.77,4.25,4.2496588098000005,0.0080280047058694,,,,,,,,,,,,,,,,,-5.33,-3.56,1.77,-6.08,-4.29,1.79
6642,10.1088/0957-4484/27/25/254001,10.1088/0957-4484/27/25/254001,PBDTTBTZT,PC71BM,PBDTTBTZT,PC71BM,CCCCCCCCOc1c(OCCCCCCCC)c(-c2ccc(-c3cc4c(CC(CC)CCCC)c5sccc5c(CC(CC)CCCC)c4s3)s2)c2nsnc2c1-c1cccs1,COC(=O)CCCC1(c2ccccc2)C23c4c5ccc6c7cc8c9c%10c(cc%11cc%12c%13c%14c(cc%15c%16ccc-5c2c%16c2c5c%16c%17c(c(c46)c7c9c%17c4c%10c%11c%13c4c%16c%14c%152)C513)C%12)C8,0.88,10.494,58.10999999999999,5.37,5.366295791999999,0.0689796648044907,,,,,,,,,,,,,,,,,-5.33,-3.56,1.77,-6.08,-4.29,1.79
6643,10.1088/0957-4484/27/25/254001,10.1088/0957-4484/27/25/254001,PBDTTBTZT,PC71BM,PBDTTBTZT,PC71BM,CCCCCCCCOc1c(OCCCCCCCC)c(-c2ccc(-c3cc4c(CC(CC)CCCC)c5sccc5c(CC(CC)CCCC)c4s3)s2)c2nsnc2c1-c1cccs1,COC(=O)CCCC1(c2ccccc2)C23c4c5ccc6c7cc8c9c%10c(cc%11cc%12c%13c%14c(cc%15c%16ccc-5c2c%16c2c5c%16c%17c(c(c46)c7c9c%17c4c%10c%11c%13c4c%16c%14c%152)C513)C%12)C8,0.868,9.692,65.49000000000001,5.51,5.509448414400001,0.0100106279491553,,,,,,,,,,,,,,,,,-5.33,-3.56,1.77,-6.08,-4.29,1.79
6644,10.1088/0957-4484/27/25/254001,10.1088/0957-4484/27/25/254001,PBDTTBTZT,PC71BM,PBDTTBTZT,PC71BM,CCCCCCCCOc1c(OCCCCCCCC)c(-c2ccc(-c3cc4c(CC(CC)CCCC)c5sccc5c(CC(CC)CCCC)c4s3)s2)c2nsnc2c1-c1cccs1,COC(=O)CCCC1(c2ccccc2)C23c4c5ccc6c7cc8c9c%10c(cc%11cc%12c%13c%14c(cc%15c%16ccc-5c2c%16c2c5c%16c%17c(c(c46)c7c9c%17c4c%10c%11c%13c4c%16c%14c%152)C513)C%12)C8,0.872,10.206,64.31,5.72,5.7233533392,0.0586248111888155,,,,,,,,,,,,,,,,,-5.33,-3.56,1.77,-6.08,-4.29,1.79
6723,10.1002/adma.201402481,10.1002/adma.201402481,DPP-Py,BT(TPI-EH)2,DPP-Py,BT(TPI-EH)2,CCCCCCCCC(CCCCCC)CN1C(=O)C2=C(c3ccc(-c4cc5ccc6cccc7ccc(c4)c5c67)s3)N(CC(CCCCCC)CCCCCCCC)C(=O)C2=C1c1ccc(C2=CC3=CC=C4CC=CC5=C4C3C(=C2)C=C5)s1,CCCCC(CC)CN1C(=O)c2ccc(-c3ccc(-c4ccc(-c5ccc(-c6ccc7c(c6)C(=O)N(CC(CC)CCCC)C7=O)s5)c5nsnc45)s3)cc2C1=O,1.07,0.46,41.0,0.19,0.201802,6.211578947368439,,,,,,,,,,,,,,,,,-5.53,-3.81,1.72,-5.86,-3.55,2.31
6724,10.1002/adma.201402481,10.1002/adma.201402481,DPP-Py,BT(TPI-n12)2,DPP-Py,BT(TPI-n12)2,CCCCCCCCC(CCCCCC)CN1C(=O)C2=C(c3ccc(-c4cc5ccc6cccc7ccc(c4)c5c67)s3)N(CC(CCCCCC)CCCCCCCC)C(=O)C2=C1c1ccc(C2=CC3=CC=C4CC=CC5=C4C3C(=C2)C=C5)s1,CCCCCCCCCCCCN1C(=O)c2ccc(-c3ccc(-c4ccc(-c5ccc(-c6ccc7c(c6)C(=O)N(CCCCCCCCCCCC)C7=O)s5)c5nsnc45)s3)cc2C1=O,1.01,1.44,54.0,0.76,0.785376,3.3389473684210467,,,,,,,,,,,,,,,,,-5.53,-3.81,1.72,-5.93,-3.47,2.46
6725,10.1002/adma.201402481,10.1002/adma.201402481,DPP-Py,BT(TTI-EH)2,DPP-Py,BT(TTI-EH)2,CCCCCCCCC(CCCCCC)CN1C(=O)C2=C(c3ccc(-c4cc5ccc6cccc7ccc(c4)c5c67)s3)N(CC(CCCCCC)CCCCCCCC)C(=O)C2=C1c1ccc(C2=CC3=CC=C4CC=CC5=C4C3C(=C2)C=C5)s1,CCCCC(CC)CN1C(=O)c2cc(-c3ccc(-c4ccc(-c5ccc(-c6cc7c(s6)C(=O)N(CC(CC)CCCC)C7=O)s5)c5nsnc45)s3)sc2C1=O,0.95,3.37,49.0,1.55,1.5687349999999998,1.2087096774193369,,,,,,,,,,,,,,,,,-5.53,-3.81,1.72,-5.96,-3.61,2.35
6726,10.1002/adma.201402481,10.1002/adma.201402481,DPP-Py,BT(TTI-n12)2,DPP-Py,BT(TTI-n12)2,CCCCCCCCC(CCCCCC)CN1C(=O)C2=C(c3ccc(-c4cc5ccc6cccc7ccc(c4)c5c67)s3)N(CC(CCCCCC)CCCCCCCC)C(=O)C2=C1c1ccc(C2=CC3=CC=C4CC=CC5=C4C3C(=C2)C=C5)s1,CCCCCCCCCCCCN1C(=O)c2cc(-c3ccc(-c4ccc(-c5ccc(-c6cc7c(s6)C(=O)N(CCCCCCCCCCCC)C7=O)s5)c5nsnc45)s3)sc2C1=O,1.05,3.72,60.0,2.33,2.3436000000000003,0.5836909871244754,,,,,,,,,,,,,,,,,-5.53,-3.81,1.72,-5.99,-3.53,2.46
6727,10.1002/adma.201402481,10.1002/adma.201402481,DPP-Py,ITNCN(TPI-EH)2,DPP-Py,ITNCN(TPI-EH)2,CCCCCCCCC(CCCCCC)CN1C(=O)C2=C(c3ccc(-c4cc5ccc6cccc7ccc(c4)c5c67)s3)N(CC(CCCCCC)CCCCCCCC)C(=O)C2=C1c1ccc(C2=CC3=CC=C4CC=CC5=C4C3C(=C2)C=C5)s1,CCCCC(CC)CN1C(=O)c2ccc(-c3ccc(-c4sc(-c5ccc(-c6ccc7c(c6)C(=O)N(CC(CC)CCCC)C7=O)s5)c5cc(C#N)c(C#N)cc45)s3)cc2C1=O,0.89,3.13,46.0,1.28,1.281422,0.1110937500000026,,,,,,,,,,,,,,,,,-5.53,-3.81,1.72,-5.85,-3.89,1.96
6728,10.1002/adma.201402481,10.1002/adma.201402481,DPP-Py,ITNCN(TPI-n12)2,DPP-Py,ITNCN(TPI-n12)2,CCCCCCCCC(CCCCCC)CN1C(=O)C2=C(c3ccc(-c4cc5ccc6cccc7ccc(c4)c5c67)s3)N(CC(CCCCCC)CCCCCCCC)C(=O)C2=C1c1ccc(C2=CC3=CC=C4CC=CC5=C4C3C(=C2)C=C5)s1,CCCCCCCCCCCCN1C(=O)c2ccc(-c3ccc(-c4sc(-c5ccc(-c6ccc7c(c6)C(=O)N(CCCCCCCCCCCC)C7=O)s5)c5cc(C#N)c(C#N)cc45)s3)cc2C1=O,0.92,1.77,47.0,0.72,0.765348,6.298333333333342,,,,,,,,,,,,,,,,,-5.53,-3.81,1.72,-5.81,-3.96,1.85
6730,10.1039/c8ta05868g,10.1039/c8ta05868g,PTZP,IDIC,PTZP,IDIC,CCCCCCC(CCCC)Cc1ccc(-c2c3cc(-c4sc(-c5nc6sc(-c7cc(CC(CC)CCCC)cs7)nc6s5)cc4CC(CC)CCCC)sc3c(-c3ccc(CC(CCCC)CCCCCC)cc3)c3ccsc23)cc1,CCCCCCC1(CCCCCC)c2cc3c(cc2-c2sc(/C=C4\C(=O)c5ccccc5C4=C(C#N)C#N)cc21)C(CCCCCC)(CCCCCC)c1cc(/C=C2\C(=O)c4ccccc4C2=C(C#N)C#N)sc1-3,0.92,16.4,65.5,9.8,9.88264,0.8432653061224267,,,1:1.5,,,,ITO/PEDOT:PSS/PTZP:IDIC/PFN-Br/Al,conventional,PFN-Br,PFN-Br,PEDOT:PSS,PEDOT:PSS,,chlorobenzene,chlorobenzene,,-5.41,-3.4,2.01,-5.64,-3.94,1.7
6731,10.1021/acs.jpcc.7b05815,10.1021/acs.jpcc.7b05815,PBDTDT-O,IT-M,PBDTDT-O,IT-M,CCCCCCCCCCCCc1csc(-c2cc(CCCCCCCCCCCC)c(-c3cc4c(OCC(CC)CCCC)c5sccc5c(OCC(CC)CCCC)c4s3)s2)c1,CCCCCCc1ccc(C2(c3ccc(CCCCCC)cc3)c3cc4c(cc3-c3sc5cc(/C=C6\C(=O)c7ccc(C)cc7C6=C(C#N)C#N)sc5c32)C(c2ccc(CCCCCC)cc2)(c2ccc(CCCCCC)cc2)c2c-4sc3cc(/C=C4\C(=O)c5ccc(C)cc5C4=C(C#N)C#N)sc23)cc1,0.82,1.7,28.63,0.4,0.3991021999999999,0.2244500000000149,,,1/1.5,,,,ITO/PEDOT:PSS/polymer:ITM/PFN-Br/Al,conventional,PFN-Br,,PEDOT:PSS,,,chlorobenzene,,,-5.37,-3.37,2.0,-5.58,-3.98,1.6
6732,10.1021/acs.jpcc.7b05815,10.1021/acs.jpcc.7b05815,PBDTDT-O,IT-M,PBDTDT-O,IT-M,CCCCCCCCCCCCc1csc(-c2cc(CCCCCCCCCCCC)c(-c3cc4c(OCC(CC)CCCC)c5sccc5c(OCC(CC)CCCC)c4s3)s2)c1,CCCCCCc1ccc(C2(c3ccc(CCCCCC)cc3)c3cc4c(cc3-c3sc5cc(/C=C6\C(=O)c7ccc(C)cc7C6=C(C#N)C#N)sc5c32)C(c2ccc(CCCCCC)cc2)(c2ccc(CCCCCC)cc2)c2c-4sc3cc(/C=C4\C(=O)c5ccc(C)cc5C4=C(C#N)C#N)sc23)cc1,0.87,1.56,31.07,0.42,0.42168204,0.4004857142857133,,,1.5/1,,,,ITO/PEDOT:PSS/polymer:ITM/PFN-Br/Al,conventional,PFN-Br,,PEDOT:PSS,,,chlorobenzene,,,-5.37,-3.37,2.0,-5.58,-3.98,1.6
6733,10.1021/acs.jpcc.7b05815,10.1021/acs.jpcc.7b05815,PBDTDT-O,IT-M,PBDTDT-O,IT-M,CCCCCCCCCCCCc1csc(-c2cc(CCCCCCCCCCCC)c(-c3cc4c(OCC(CC)CCCC)c5sccc5c(OCC(CC)CCCC)c4s3)s2)c1,CCCCCCc1ccc(C2(c3ccc(CCCCCC)cc3)c3cc4c(cc3-c3sc5cc(/C=C6\C(=O)c7ccc(C)cc7C6=C(C#N)C#N)sc5c32)C(c2ccc(CCCCCC)cc2)(c2ccc(CCCCCC)cc2)c2c-4sc3cc(/C=C4\C(=O)c5ccc(C)cc5C4=C(C#N)C#N)sc23)cc1,0.85,1.86,34.01,0.54,0.5376981,0.4262777777777923,,,1/1,,,,ITO/PEDOT:PSS/polymer:ITM/PFN-Br/Al,conventional,PFN-Br,,PEDOT:PSS,,,chlorobenzene,,,-5.37,-3.37,2.0,-5.58,-3.98,1.6
6734,10.1021/acs.jpcc.7b05815,10.1021/acs.jpcc.7b05815,PBDTDT-TT,IT-M,PBDTDT-TT,IT-M,CCCCCCCCCCCCc1csc(-c2cc(CCCCCCCCCCCC)c(-c3cc4c(-c5cc6sc(CC(CC)CCCC)cc6s5)c5sccc5c(-c5cc6sc(CC(CC)CCCC)cc6s5)c4s3)s2)c1,CCCCCCc1ccc(C2(c3ccc(CCCCCC)cc3)c3cc4c(cc3-c3sc5cc(/C=C6\C(=O)c7ccc(C)cc7C6=C(C#N)C#N)sc5c32)C(c2ccc(CCCCCC)cc2)(c2ccc(CCCCCC)cc2)c2c-4sc3cc(/C=C4\C(=O)c5ccc(C)cc5C4=C(C#N)C#N)sc23)cc1,0.81,16.56,55.02,7.39,7.38016272,0.1331161028416682,,,1/1.5,,,,ITO/PEDOT:PSS/polymer:ITM/PFN-Br/Al,conventional,PFN-Br,,PEDOT:PSS,,,chlorobenzene,,,-5.27,-3.47,1.8,-5.58,-3.98,1.6
6735,10.1021/acs.jpcc.7b05815,10.1021/acs.jpcc.7b05815,PBDTDT-TT,IT-M,PBDTDT-TT,IT-M,CCCCCCCCCCCCc1csc(-c2cc(CCCCCCCCCCCC)c(-c3cc4c(-c5cc6sc(CC(CC)CCCC)cc6s5)c5sccc5c(-c5cc6sc(CC(CC)CCCC)cc6s5)c4s3)s2)c1,CCCCCCc1ccc(C2(c3ccc(CCCCCC)cc3)c3cc4c(cc3-c3sc5cc(/C=C6\C(=O)c7ccc(C)cc7C6=C(C#N)C#N)sc5c32)C(c2ccc(CCCCCC)cc2)(c2ccc(CCCCCC)cc2)c2c-4sc3cc(/C=C4\C(=O)c5ccc(C)cc5C4=C(C#N)C#N)sc23)cc1,0.82,15.58,60.01,7.64,7.666637559999999,0.3486591623036555,,,1.5/1,,,,ITO/PEDOT:PSS/polymer:ITM/PFN-Br/Al,conventional,PFN-Br,,PEDOT:PSS,,,chlorobenzene,,,-5.27,-3.47,1.8,-5.58,-3.98,1.6
6736,10.1021/acs.jpcc.7b05815,10.1021/acs.jpcc.7b05815,PBDTDT-TT,IT-M,PBDTDT-TT,IT-M,CCCCCCCCCCCCc1csc(-c2cc(CCCCCCCCCCCC)c(-c3cc4c(-c5cc6sc(CC(CC)CCCC)cc6s5)c5sccc5c(-c5cc6sc(CC(CC)CCCC)cc6s5)c4s3)s2)c1,CCCCCCc1ccc(C2(c3ccc(CCCCCC)cc3)c3cc4c(cc3-c3sc5cc(/C=C6\C(=O)c7ccc(C)cc7C6=C(C#N)C#N)sc5c32)C(c2ccc(CCCCCC)cc2)(c2ccc(CCCCCC)cc2)c2c-4sc3cc(/C=C4\C(=O)c5ccc(C)cc5C4=C(C#N)C#N)sc23)cc1,0.82,16.17,63.4,8.43,8.4064596,0.2792455516014224,,,1/1,,,,ITO/PEDOT:PSS/polymer:ITM/PFN-Br/Al,conventional,PFN-Br,,PEDOT:PSS,,,chlorobenzene,,,-5.27,-3.47,1.8,-5.58,-3.98,1.6
6738,10.1002/adfm.201808828,10.1002/adfm.201808828,L24,IT-4F,L24,IT-4F,CCCCC(CC)Cc1sc(-c2c3cc(-c4ccc(-c5c(F)c(F)c(-c6cccs6)c6nn(CC(CC)CCCC)nc56)s4)sc3c(-c3cc(Cl)c(CC(CC)CCCC)s3)c3ccsc23)cc1Cl,CCCCCCc1ccc(C2(c3ccc(CCCCCC)cc3)c3cc4c(cc3-c3sc5cc(/C=C6\C(=O)c7cc(F)c(F)cc7C6=C(C#N)C#N)sc5c32)C(c2ccc(CCCCCC)cc2)(c2ccc(CCCCCC)cc2)c2c-4sc3cc(/C=C4\C(=O)c5cc(F)c(F)cc5C4=C(C#N)C#N)sc23)cc1,0.493,7.1,35.099999999999994,1.3,1.2286052999999997,5.491900000000028,1.3,1.33,1:1,DIO,DIO,0.25 vol%,inverted,inverted,ZnO,ZnO,MoO3,MoO3,,CF,chloroform,100.0,-5.43,-3.48,1.95,-5.7,-4.2,1.5
6739,10.1002/adfm.201808828,10.1002/adfm.201808828,L68,IT-4F,J52-Cl,IT-4F,CCCCCCCCC(CCCCCC)Cn1nc2c(-c3cccs3)c(F)c(F)c(-c3ccc(-c4cc5c(-c6cc(Cl)c(CC(CC)CCCC)s6)c6sccc6c(-c6cc(Cl)c(CC(CC)CCCC)s6)c5s4)s3)c2n1,CCCCCCc1ccc(C2(c3ccc(CCCCCC)cc3)c3cc4c(cc3-c3sc5cc(/C=C6\C(=O)c7cc(F)c(F)cc7C6=C(C#N)C#N)sc5c32)C(c2ccc(CCCCCC)cc2)(c2ccc(CCCCCC)cc2)c2c-4sc3cc(/C=C4\C(=O)c5cc(F)c(F)cc5C4=C(C#N)C#N)sc23)cc1,0.755,19.3,62.3,9.1,9.0780445,0.2412692307692382,9.1,9.3,1:1,DIO,DIO,0.25 vol%,inverted,inverted,ZnO,ZnO,MoO3,MoO3,,CF,chloroform,100.0,-5.51,-3.56,1.95,-5.7,-4.2,1.5
6740,10.1002/adfm.201808828,10.1002/adfm.201808828,L810,IT-4F,L810,IT-4F,CCCCCCCCCCC(CCCCCCCC)Cn1nc2c(-c3cccs3)c(F)c(F)c(-c3ccc(-c4cc5c(-c6cc(Cl)c(CC(CC)CCCC)s6)c6sccc6c(-c6cc(Cl)c(CC(CC)CCCC)s6)c5s4)s3)c2n1,CCCCCCc1ccc(C2(c3ccc(CCCCCC)cc3)c3cc4c(cc3-c3sc5cc(/C=C6\C(=O)c7cc(F)c(F)cc7C6=C(C#N)C#N)sc5c32)C(c2ccc(CCCCCC)cc2)(c2ccc(CCCCCC)cc2)c2c-4sc3cc(/C=C4\C(=O)c5cc(F)c(F)cc5C4=C(C#N)C#N)sc23)cc1,0.787,20.5,72.6,11.7,11.712921,0.110435897435916,11.7,12.1,1:1,DIO,DIO,0.25 vol%,inverted,inverted,ZnO,ZnO,MoO3,MoO3,,CF,chloroform,100.0,-5.57,-3.58,1.99,-5.7,-4.2,1.5
6764,10.1002/marc.201800660,10.1002/marc.201800660,PBBF,IDIC,PBDT-F,IDIC,CCCCC(CC)Cc1ccc(-c2c3cc(-c4cc5c(-c6cc(F)c(CC(CC)CCCC)s6)c6sccc6c(-c6cc(F)c(CC(CC)CCCC)s6)c5s4)sc3c(-c3ccc(CC(CC)CCCC)s3)c3ccsc23)s1,CCCCCCC1(CCCCCC)c2cc3c(cc2-c2sc(/C=C4\C(=O)c5ccccc5C4=C(C#N)C#N)cc21)C(CCCCCC)(CCCCCC)c1cc(/C=C2\C(=O)c4ccccc4C2=C(C#N)C#N)sc1-3,0.94,14.0,54.6,6.9,7.18536,4.135652173913041,,,1:1,,,,ITO/PEDOT:PSS/PBBF:IDIC/PFN/Al,conventional,PFN,PFN,PEDOT:PSS,PEDOT:PSS,,,,,-5.52,-3.47,2.05,-5.69,-3.91,1.78
6765,10.1002/marc.201800660,10.1002/marc.201800660,PBBF,IDIC,PBDT-F,IDIC,CCCCC(CC)Cc1ccc(-c2c3cc(-c4cc5c(-c6cc(F)c(CC(CC)CCCC)s6)c6sccc6c(-c6cc(F)c(CC(CC)CCCC)s6)c5s4)sc3c(-c3ccc(CC(CC)CCCC)s3)c3ccsc23)s1,CCCCCCC1(CCCCCC)c2cc3c(cc2-c2sc(/C=C4\C(=O)c5ccccc5C4=C(C#N)C#N)cc21)C(CCCCCC)(CCCCCC)c1cc(/C=C2\C(=O)c4ccccc4C2=C(C#N)C#N)sc1-3,0.95,14.1,54.0,7.0,7.233299999999999,3.332857142857128,,,1:1,,,,ITO/PEDOT:PSS/PBBF:IDIC/PFN/Al,conventional,PFN,PFN,PEDOT:PSS,PEDOT:PSS,,,,,-5.52,-3.47,2.05,-5.69,-3.91,1.78
6766,10.1002/marc.201800660,10.1002/marc.201800660,PBBF,IDIC,PBDT-F,IDIC,CCCCC(CC)Cc1ccc(-c2c3cc(-c4cc5c(-c6cc(F)c(CC(CC)CCCC)s6)c6sccc6c(-c6cc(F)c(CC(CC)CCCC)s6)c5s4)sc3c(-c3ccc(CC(CC)CCCC)s3)c3ccsc23)s1,CCCCCCC1(CCCCCC)c2cc3c(cc2-c2sc(/C=C4\C(=O)c5ccccc5C4=C(C#N)C#N)cc21)C(CCCCCC)(CCCCCC)c1cc(/C=C2\C(=O)c4ccccc4C2=C(C#N)C#N)sc1-3,0.95,15.3,58.8,8.3,8.54658,2.970843373493973,,,1:1,,,,ITO/PEDOT:PSS/PBBF:IDIC/PFN/Al,conventional,PFN,PFN,PEDOT:PSS,PEDOT:PSS,,,,,-5.52,-3.47,2.05,-5.69,-3.91,1.78
6794,10.1039/c4nj02192d,10.1039/c4nj02192d,PBDTT-DTBT,PC61BM,PBDTT-DTBT,PC61BM,CCCCCCCCCCCCc1csc2cc(-c3ccc(-c4cc5sc(-c6cc7c(-c8ccc(CC(CCCCCC)CCCCCCCC)s8)c8sccc8c(-c8ccc(CC(CCCCCC)CCCCCCCC)s8)c7s6)c(CCCCCCCCCCCC)c5s4)c4nsnc34)sc12,COC(=O)CCCC1(c2ccccc2)C23c4c5c6c7c8c9c(c%10c%11c2c2c%12c4c4c%13c5c5c7c7c8c8c%14c9c%10c9c%10c%11c2c2c%11c%12c4c4c%12c%13c5c5c7c7c8c8c%14c9c9c%10c2c2c%11c4c4c%12c5c7c5c8c9c2c45)C613,0.74,4.66,33.800000000000004,1.17,1.1655592,0.3795555555555385,,,,,,,,,,,,,,,,,-5.4,-3.63,1.77,-6.1,-3.7,2.4
6795,10.1039/c4nj02192d,10.1039/c4nj02192d,PBDTT-TTz,PC61BM,PBDTT-TTz,PC61BM,CCCCCCCCCCCCOc1c(OCCCCCCCCCCCC)c(-c2ccc(-c3cc4c(-c5ccc(CC(CC)CCCC)s5)c5sccc5c(-c5ccc(CC(CC)CCCC)s5)c4s3)s2)c2nsnc2c1-c1cccs1,COC(=O)CCCC1(c2ccccc2)C23c4c5c6c7c8c9c(c%10c%11c2c2c%12c4c4c%13c5c5c7c7c8c8c%14c9c%10c9c%10c%11c2c2c%11c%12c4c4c%12c%13c5c5c7c7c8c8c%14c9c9c%10c2c2c%11c4c4c%12c5c7c5c8c9c2c45)C613,0.66,7.59,38.5,1.93,1.9286190000000003,0.0715544041450586,,,,,,,,,,,,,,,,,-5.17,-3.34,1.83,-6.1,-3.7,2.4
6796,10.1007/s11426-020-9805-7,10.1007/s11426-020-9805-7,PBDB-T,Y6,PBDB-T,Y6,CCCCC(CC)Cc1ccc(-c2c3cc(-c4ccc(-c5sc(-c6cccs6)c6c5C(=O)c5c(CC(CC)CCCC)sc(CC(CC)CCCC)c5C6=O)s4)sc3c(-c3ccc(CC(CC)CCCC)s3)c3ccsc23)s1,CCCCCCCCCCCc1c(/C=C2\C(=O)c3cc(F)c(F)cc3C2=C(C#N)C#N)sc2c1sc1c3c4nsnc4c4c5sc6c(CCCCCCCCCCC)c(/C=C7\C(=O)c8cc(F)c(F)cc8C7=C(C#N)C#N)sc6c5n(CC(CC)CCCC)c4c3n(CC(CC)CCCC)c21,0.71,25.53,75.9,13.76,13.7578617,0.0155399709302223,,,,,,,,,,,,,,,,,-5.27,-3.48,1.79,-5.65,-4.1,1.55
6797,10.1007/s11426-020-9805-7,10.1007/s11426-020-9805-7,PL-1,Y6,PL-1,Y6,CCCCC(CC)Cc1ccc(-c2c3cc(-c4ccc(-c5sc(-c6ccc(-c7cc8c(-c9cc(F)c(CC(CC)CCCC)s9)c9sccc9c(-c9cc(F)c(CC(CC)CCCC)s9)c8s7)s6)c6c5C(=O)c5c(CC(CC)CCCC)sc(CC(CC)CCCC)c5C6=O)s4)sc3c(-c3ccc(CC(CC)CCCC)s3)c3cc(-c4ccc(-c5sc(-c6cccs6)c6c5C(=O)c5c(CC(CC)CCCC)sc(CC(CC)CCCC)c5C6=O)s4)sc23)s1,CCCCCCCCCCCc1c(/C=C2\C(=O)c3cc(F)c(F)cc3C2=C(C#N)C#N)sc2c1sc1c3c4nsnc4c4c5sc6c(CCCCCCCCCCC)c(/C=C7\C(=O)c8cc(F)c(F)cc8C7=C(C#N)C#N)sc6c5n(CC(CC)CCCC)c4c3n(CC(CC)CCCC)c21,0.82,25.57,78.10000000000001,16.37,16.3755394,0.0338387293830175,,,,,,,,,,,,,,,,,-5.47,-3.52,1.95,-5.65,-4.1,1.55
6798,10.1007/s11426-020-9805-7,10.1007/s11426-020-9805-7,PL-2,Y6,PL2,Y6,CCCCC(CC)CSc1ccc(-c2c3cc(-c4ccc(-c5sc(-c6ccc(-c7cc8c(-c9cc(F)c(CC(CC)CCCC)s9)c9sccc9c(-c9cc(F)c(CC(CC)CCCC)s9)c8s7)s6)c6c5C(=O)c5c(CC(CC)CCCC)sc(CC(CC)CCCC)c5C6=O)s4)sc3c(-c3ccc(SCC(CC)CCCC)s3)c3cc(-c4ccc(-c5sc(-c6cccs6)c6c5C(=O)c5c(CC(CC)CCCC)sc(CC(CC)CCCC)c5C6=O)s4)sc23)s1,CCCCCCCCCCCc1c(/C=C2\C(=O)c3cc(F)c(F)cc3C2=C(C#N)C#N)sc2c1sc1c3c4nsnc4c4c5sc6c(CCCCCCCCCCC)c(/C=C7\C(=O)c8cc(F)c(F)cc8C7=C(C#N)C#N)sc6c5n(CC(CC)CCCC)c4c3n(CC(CC)CCCC)c21,0.81,24.63,75.5,15.07,15.062476500000002,0.0499236894492222,,,,,,,,,,,,,,,,,-5.48,-3.53,1.95,-5.65,-4.1,1.55
