Repository: JiYiqaq/PCE-KA-GNN

# Data directory

- `raw/Active_Database.csv` is the immutable source dataset bundled under CC BY 4.0. Do not overwrite it with processed data.
- `processed/` is created and populated by the training pipeline. Generated `.pt` and `.pth` caches are intentionally ignored by Git because they can exceed GitHub's normal single-file limit.

See `../DATA_LICENSE.md` for provenance, license and checksum information.

File: data/raw/Active_Database.csv (part 37 of 471)
id,doi,doi_norm,donor,acceptor,donor_canonical,acceptor_canonical,donor_smiles,acceptor_smiles,voc,jsc,ff,pce,pce_recomputed,pce_relative_error_percent,pce_avg,pce_best,d_a_ratio,additive,additive_canonical,additive_ratio,device_structure,device_type,etl,etl_canonical,htl,htl_canonical,active_layer_thickness,solvent,solvent_canonical,annealing_temp,homo_d,lumo_d,eg_d,homo_a,lumo_a,eg_a
6799,10.1007/s11426-020-9805-7,10.1007/s11426-020-9805-7,PM6,Y6,PM6,Y6,COC(=O)C(C)(C)c1cc(C)cc(-c2sc3c4sc5cc(/C=C6/C(=O)c7cc(F)cc(c7)C(=O)/C6=C\c6cc(C(C)(C)C(=O)OC)c(-c7cc(C)cc(C(C)(C)C(=O)OC)c7)s6)sc5c4c(C(C)(C)C(=O)OC)ccc2-3)c1,CCCCCCCCCCCc1c(/C=C2\C(=O)c3cc(F)c(F)cc3C2=C(C#N)C#N)sc2c1sc1c3c4nsnc4c4c5sc6c(CCCCCCCCCCC)c(/C=C7\C(=O)c8cc(F)c(F)cc8C7=C(C#N)C#N)sc6c5n(CC(CC)CCCC)c4c3n(CC(CC)CCCC)c21,0.85,24.96,75.6,15.95,16.039296,0.5598495297805701,,,,,,,,,,,,,,,,,-5.5,-3.61,1.89,-5.65,-4.1,1.55
6806,10.1021/jp112320b,10.1021/jp112320b,P,PC61BM,P,PC61BM,,COC(=O)CCCC1(c2ccccc2)C23c4c5c6c7c8c9c(c%10c%11c2c2c%12c4c4c%13c5c5c7c7c8c8c%14c9c%10c9c%10c%11c2c2c%11c%12c4c4c%12c%13c5c5c7c7c8c8c%14c9c9c%10c2c2c%11c4c4c%12c5c7c5c8c9c2c45)C613,0.78,4.6,42.0,1.5,1.50696,0.4640000000000051,,,,,,,,,,,,,,,,,-5.15,-3.45,1.7,-6.2,-3.95,2.25
6815,10.1007/s11426-016-0520-6,10.1007/s11426-016-0520-6,PPSiDT2FBT,PC71BM,PPSiDT2FBT,PC71BM,C[Si](C)(C)O[Si](C)(CCCCCCCCCCOc1ccc(OCCCCCCCCCC[Si](C)(O[Si](C)(C)C)O[Si](C)(C)C)c(-c2ccc(-c3c(F)c(F)c(-c4cccs4)c4nsnc34)s2)c1)O[Si](C)(C)C,COC(=O)CCCC1(c2ccccc2)C23c4c5ccc6c7cc8c9c%10c(cc%11cc%12c%13c%14c(cc%15c%16ccc-5c2c%16c2c5c%16c%17c(c(c46)c7c9c%17c4c%10c%11c%13c4c%16c%14c%152)C513)C%12)C8,0.62,10.2,61.0,5.65,3.85764,31.72318584070797,,,1:2,,,,ITO/PEDOT:PSS/active layer/LiF/Al,conventional,LiF,LiF,PEDOT:PSS,PEDOT:PSS,,o-dichlorobenzene,o-DCB,,-5.25,-3.52,1.73,-5.9,-3.9,2.0
6816,10.1007/s11426-016-0520-6,10.1007/s11426-016-0520-6,PPSiDTBT,PC71BM,PPSiDTBT,PC71BM,C[Si](C)(C)O[Si](C)(CCCCCCCCCCOc1ccc(OCCCCCCCCCC[Si](C)(O[Si](C)(C)C)O[Si](C)(C)C)c(-c2ccc(-c3ccc(-c4cccs4)c4nsnc34)s2)c1)O[Si](C)(C)C,COC(=O)CCCC1(c2ccccc2)C23c4c5ccc6c7cc8c9c%10c(cc%11cc%12c%13c%14c(cc%15c%16ccc-5c2c%16c2c5c%16c%17c(c(c46)c7c9c%17c4c%10c%11c%13c4c%16c%14c%152)C513)C%12)C8,0.55,5.13,63.0,3.16,1.7775450000000002,43.74857594936709,,,1:2,,,,ITO/PEDOT:PSS/active layer/LiF/Al,conventional,LiF,LiF,PEDOT:PSS,PEDOT:PSS,,o-dichlorobenzene,o-DCB,,-5.11,-3.41,1.7,-5.9,-3.9,2.0
6817,10.1007/s11426-016-0520-6,10.1007/s11426-016-0520-6,PPSiDTFBT,PC71BM,PPSiDTFBT,PC71BM,C[Si](C)(C)O[Si](C)(CCCCCCCCCCOc1ccc(OCCCCCCCCCC[Si](C)(O[Si](C)(C)C)O[Si](C)(C)C)c(-c2ccc(-c3c(F)cc(-c4cccs4)c4nsnc34)s2)c1)O[Si](C)(C)C,COC(=O)CCCC1(c2ccccc2)C23c4c5ccc6c7cc8c9c%10c(cc%11cc%12c%13c%14c(cc%15c%16ccc-5c2c%16c2c5c%16c%17c(c(c46)c7c9c%17c4c%10c%11c%13c4c%16c%14c%152)C513)C%12)C8,0.55,9.68,65.0,4.4,3.4606,21.35000000000001,,,1:2,,,,ITO/PEDOT:PSS/active layer/LiF/Al,conventional,LiF,LiF,PEDOT:PSS,PEDOT:PSS,,o-dichlorobenzene,o-DCB,,-5.18,-3.5,1.68,-5.9,-3.9,2.0
6818,10.1039/d0nj01006e,10.1039/d0nj01006e,PffBSe-2,PC71BM,PffBSe-2,PC71BM,CCCCCCC(CCCC)Cc1cc(-c2c(F)c(F)cc3n[se]nc23)sc1-c1sccc1OC(CCC)CCCCC,COC(=O)CCCC1(c2ccccc2)C23c4c5ccc6c7cc8c9c%10c(cc%11cc%12c%13c%14c(cc%15c%16ccc-5c2c%16c2c5c%16c%17c(c(c46)c7c9c%17c4c%10c%11c%13c4c%16c%14c%152)C513)C%12)C8,0.53,13.3,33.300000000000004,2.11,2.3473170000000003,11.247251184834145,,,,,,,,,,,,,,,,,-5.13,-3.77,1.36,-5.9,-3.9,2.0
6819,10.1039/d0nj01006e,10.1039/d0nj01006e,PffBSe-3,PC71BM,PffBSe-3,PC71BM,CCCCCCC(CCCC)Cc1cc(-c2c(F)c(F)cc3n[se]nc23)sc1-c1sccc1OCC(CCC)CCCCC,COC(=O)CCCC1(c2ccccc2)C23c4c5ccc6c7cc8c9c%10c(cc%11cc%12c%13c%14c(cc%15c%16ccc-5c2c%16c2c5c%16c%17c(c(c46)c7c9c%17c4c%10c%11c%13c4c%16c%14c%152)C513)C%12)C8,0.55,13.57,49.3,3.41,3.6795055,7.903387096774199,,,,,,,,,,,,,,,,,-5.14,-3.8,1.34,-5.9,-3.9,2.0
6820,10.1039/d0nj01006e,10.1039/d0nj01006e,PffBT-2,PC71BM,PffBT-2,PC71BM,CCCCCCC(CCCC)Cc1cc(-c2c(F)c(F)cc3nsnc23)sc1-c1sccc1OC(CCC)CCCCC,COC(=O)CCCC1(c2ccccc2)C23c4c5ccc6c7cc8c9c%10c(cc%11cc%12c%13c%14c(cc%15c%16ccc-5c2c%16c2c5c%16c%17c(c(c46)c7c9c%17c4c%10c%11c%13c4c%16c%14c%152)C513)C%12)C8,0.65,20.01,57.2,7.28,7.439718,2.193928571428569,,,,,,,,,,,,,,,,,-5.2,-3.74,1.46,-5.9,-3.9,2.0
6821,10.1039/d0nj01006e,10.1039/d0nj01006e,PffBT-3,PC71BM,PffBT-3,PC71BM,CCCCCCC(CCCC)Cc1cc(-c2c(F)c(F)cc3nsnc23)sc1-c1sccc1OCC(CCC)CCCCC,COC(=O)CCCC1(c2ccccc2)C23c4c5ccc6c7cc8c9c%10c(cc%11cc%12c%13c%14c(cc%15c%16ccc-5c2c%16c2c5c%16c%17c(c(c46)c7c9c%17c4c%10c%11c%13c4c%16c%14c%152)C513)C%12)C8,0.67,21.46,70.89999999999999,9.81,10.1941438,3.9158389398572737,,,,,,,,,,,,,,,,,-5.2,-3.74,1.46,-5.9,-3.9,2.0
6822,10.1039/d0nj01006e,10.1039/d0nj01006e,PffBX-2,PC71BM,PffBX-2,PC71BM,CCCCCCC(CCCC)Cc1cc(-c2c(F)c(F)cc3nonc23)sc1-c1sccc1OC(CCC)CCCCC,COC(=O)CCCC1(c2ccccc2)C23c4c5ccc6c7cc8c9c%10c(cc%11cc%12c%13c%14c(cc%15c%16ccc-5c2c%16c2c5c%16c%17c(c(c46)c7c9c%17c4c%10c%11c%13c4c%16c%14c%152)C513)C%12)C8,0.74,13.03,57.1,5.42,5.5056962,1.5811107011070131,,,,,,,,,,,,,,,,,-5.41,-3.95,1.46,-5.9,-3.9,2.0
6823,10.1039/d0nj01006e,10.1039/d0nj01006e,PffBX-3,PC71BM,PffBX-3,PC71BM,CCCCCCC(CCCC)Cc1cc(-c2c(F)c(F)cc3nonc23)sc1-c1sccc1OCC(CCC)CCCCC,COC(=O)CCCC1(c2ccccc2)C23c4c5ccc6c7cc8c9c%10c(cc%11cc%12c%13c%14c(cc%15c%16ccc-5c2c%16c2c5c%16c%17c(c(c46)c7c9c%17c4c%10c%11c%13c4c%16c%14c%152)C513)C%12)C8,0.75,6.65,48.9,2.23,2.4388875000000003,9.36715246636773,,,,,,,,,,,,,,,,,-5.42,-3.96,1.46,-5.9,-3.9,2.0
6881,10.1021/acsaem.8b00012,10.1021/acsaem.8b00012,PTB7-Th,DICTF-TEG,PTB7-Th,DICTF-TEG,CCCCC(CC)COC(=O)c1sc2csc(-c3cc4c(-c5ccc(CC(CC)CCCC)s5)c5sccc5c(-c5ccc(CC(CC)CCCC)s5)c4s3)c2c1F,COCCOCCOCCC1(CCOCCOCCOC)c2cc(-c3ccc(/C=C4\C(=O)c5ccccc5C4=C(C#N)C#N)s3)ccc2-c2ccc(-c3ccc(/C=C4\C(=O)c5ccccc5C4=C(C#N)C#N)s3)cc21,0.787,10.11,37.0,2.98,2.9439309,1.210372483221468,,,2:3,,,,inverted,inverted,ZnO,ZnO,MoO3,MoO3,65.0,o-dichlorobenzene,o-DCB,,-5.24,-3.66,1.58,-5.68,-3.92,1.76
6914,10.1039/c6py01767c,10.1039/c6py01767c,PTVT-C8,PC71BM,PTVT-C8,PC71BM,CCCCCCCCC(CCCCCC)Cc1ccsc1/C=C/c1sc(-c2c(F)c(F)cc3nsnc23)cc1CC(CCCCCC)CCCCCCCC,COC(=O)CCCC1(c2ccccc2)C23c4c5ccc6c7cc8c9c%10c(cc%11cc%12c%13c%14c(cc%15c%16ccc-5c2c%16c2c5c%16c%17c(c(c46)c7c9c%17c4c%10c%11c%13c4c%16c%14c%152)C513)C%12)C8,0.76,0.84,56.99999999999999,0.35,0.363888,3.968000000000004,,,1:2.5,,,,ITO/PEDOT:PSS/active layer/LiF/Al,,LiF,,PEDOT:PSS,,100.0,o-xylene,,,-5.32,-3.11,2.21,-5.9,-3.9,2.0
6915,10.1039/c6py01767c,10.1039/c6py01767c,PTVT-T10,PC71BM,PTVT-T10,PC71BM,CCCCCCCCCCC(CCCCCCCC)Cc1ccc(-c2ccsc2/C=C/c2sc(-c3c(F)c(F)cc4nsnc34)cc2-c2ccc(CC(CCCCCCCC)CCCCCCCCCC)s2)s1,COC(=O)CCCC1(c2ccccc2)C23c4c5ccc6c7cc8c9c%10c(cc%11cc%12c%13c%14c(cc%15c%16ccc-5c2c%16c2c5c%16c%17c(c(c46)c7c9c%17c4c%10c%11c%13c4c%16c%14c%152)C513)C%12)C8,0.8,1.63,62.0,0.8,0.80848,1.0599999999999916,,,1:1.5,,,,ITO/PEDOT:PSS/active layer/LiF/Al,,LiF,,PEDOT:PSS,,100.0,o-xylene,,,-5.3,-3.22,2.08,-5.9,-3.9,2.0
6916,10.1039/c6py01767c,10.1039/c6py01767c,PTVT-T8,PC71BM,PTVT-T8,PC71BM,CCCCCCCCC(CCCCCC)Cc1ccc(-c2ccsc2/C=C/c2sc(-c3c(F)c(F)cc4nsnc34)cc2-c2ccc(CC(CCCCCC)CCCCCCCC)s2)s1,COC(=O)CCCC1(c2ccccc2)C23c4c5ccc6c7cc8c9c%10c(cc%11cc%12c%13c%14c(cc%15c%16ccc-5c2c%16c2c5c%16c%17c(c(c46)c7c9c%17c4c%10c%11c%13c4c%16c%14c%152)C513)C%12)C8,0.76,3.25,55.00000000000001,1.3,1.3585000000000005,4.500000000000017,,,1:1.5,,,,ITO/PEDOT:PSS/active layer/LiF/Al,,LiF,,PEDOT:PSS,,100.0,o-xylene,,,-5.29,-3.23,2.06,-5.9,-3.9,2.0
6930,10.1039/c6py00652c,10.1039/c6py00652c,P1,PC71BM,P1,PC71BM,CCCCCCCCc1ccc(-c2nc3cccc(-c4ccc(-c5ccc(-c6cccs6)c6nsnc56)s4)c3nc2-c2ccc(CCCCCCCC)s2)s1,COC(=O)CCCC1(c2ccccc2)C23c4c5ccc6c7cc8c9c%10c(cc%11cc%12c%13c%14c(cc%15c%16ccc-5c2c%16c2c5c%16c%17c(c(c46)c7c9c%17c4c%10c%11c%13c4c%16c%14c%152)C513)C%12)C8,0.98,8.02,42.0,3.3,3.301032,0.0312727272727249,,,,,,,,,,,,,,,,,-5.54,-3.8,1.74,-5.9,-3.9,2.0
6931,10.1039/c6py00652c,10.1039/c6py00652c,P2,PC71BM,P2,PC71BM,,COC(=O)CCCC1(c2ccccc2)C23c4c5ccc6c7cc8c9c%10c(cc%11cc%12c%13c%14c(cc%15c%16ccc-5c2c%16c2c5c%16c%17c(c(c46)c7c9c%17c4c%10c%11c%13c4c%16c%14c%152)C513)C%12)C8,0.84,9.28,45.0,3.51,3.50784,0.0615384615384598,,,,,,,,,,,,,,,,,-5.24,-3.7,1.54,-5.9,-3.9,2.0
6943,10.1039/c6ra21407j,10.1039/c6ra21407j,PDTPa-BT,PC71BM,PDTPa-BT,PC71BM,CC(C)CCCC(C)CCC1(CCC(C)CCCC(C)C)Oc2cc(-c3cccc4nsnc34)sc2-c2sccc21,COC(=O)CCCC1(c2ccccc2)C23c4c5ccc6c7cc8c9c%10c(cc%11cc%12c%13c%14c(cc%15c%16ccc-5c2c%16c2c5c%16c%17c(c(c46)c7c9c%17c4c%10c%11c%13c4c%16c%14c%152)C513)C%12)C8,0.584,11.95,57.4,4.01,4.005831199999999,0.1039600997506338,,,1:2,,,,ITO/PEDOT:PSS/active layer/Ca/Al,conventional,Ca,Ca,PEDOT:PSS,PEDOT:PSS,,o-dichlorobenzene,o-DCB,,-4.91,-3.5,1.41,-5.9,-3.9,2.0
6944,10.1039/c6ra21407j,10.1039/c6ra21407j,PDTPa-fBT,PC71BM,PDTPa-fBT,PC71BM,CC(C)CCCC(C)CCC1(CCC(C)CCCC(C)C)Oc2cc(-c3cc(F)cc4nsnc34)sc2-c2sccc21,COC(=O)CCCC1(c2ccccc2)C23c4c5ccc6c7cc8c9c%10c(cc%11cc%12c%13c%14c(cc%15c%16ccc-5c2c%16c2c5c%16c%17c(c(c46)c7c9c%17c4c%10c%11c%13c4c%16c%14c%152)C513)C%12)C8,0.688,9.57,56.2,3.7,3.70029792,0.0080518918918785,,,1:2,,,,ITO/PEDOT:PSS/active layer/Ca/Al,conventional,Ca,Ca,PEDOT:PSS,PEDOT:PSS,,o-dichlorobenzene,o-DCB,,-5.09,-3.57,1.52,-5.9,-3.9,2.0
6945,10.1039/c6ra21407j,10.1039/c6ra21407j,PDTPa-ffBT,PC71BM,PDTP-DFBT,PC71BM,CC(C)CCCC(C)CCC1(CCC(C)CCCC(C)C)Oc2cc(-c3c(F)c(F)cc4nsnc34)sc2-c2sccc21,COC(=O)CCCC1(c2ccccc2)C23c4c5ccc6c7cc8c9c%10c(cc%11cc%12c%13c%14c(cc%15c%16ccc-5c2c%16c2c5c%16c%17c(c(c46)c7c9c%17c4c%10c%11c%13c4c%16c%14c%152)C513)C%12)C8,0.71,11.62,63.8,5.26,5.2636276,0.0689657794676755,,,1:2,,,,ITO/PEDOT:PSS/active layer/Ca/Al,conventional,Ca,Ca,PEDOT:PSS,PEDOT:PSS,,o-dichlorobenzene,o-DCB,,-5.24,-3.58,1.66,-5.9,-3.9,2.0
6969,10.1364/oe.21.00a146,10.1364/oe.21.00a146,PCDTBT,PC71BM,PCDTBT,PC71BM,CCCCCCCCC(CCCCCCCC)n1c2ccccc2c2ccc(-c3ccc(-c4ccc(-c5cccs5)c5nsnc45)s3)cc21,COC(=O)CCCC1(c2ccccc2)C23c4c5ccc6c7cc8c9c%10c(cc%11cc%12c%13c%14c(cc%15c%16ccc-5c2c%16c2c5c%16c%17c(c(c46)c7c9c%17c4c%10c%11c%13c4c%16c%14c%152)C513)C%12)C8,0.886,11.7,47.3,4.9,4.9032126,0.0655632653061113,,,,,,,,,,,,,,,,,-5.3,-3.5,1.8,-6.1,-4.3,1.8
6988,10.3389/fchem.2019.00372,10.3389/fchem.2019.00372,PBDB-T,IDIC,PBDB-T,IDIC,CCCCC(CC)Cc1ccc(-c2c3cc(-c4ccc(-c5sc(-c6cccs6)c6c5C(=O)c5c(CC(CC)CCCC)sc(CC(CC)CCCC)c5C6=O)s4)sc3c(-c3ccc(CC(CC)CCCC)s3)c3ccsc23)s1,CCCCCCC1(CCCCCC)c2cc3c(cc2-c2sc(/C=C4\C(=O)c5ccccc5C4=C(C#N)C#N)cc21)C(CCCCCC)(CCCCCC)c1cc(/C=C2\C(=O)c4ccccc4C2=C(C#N)C#N)sc1-3,0.89,8.67,60.0,4.67,4.62978,0.8612419700214069,,,,,,,ITO/PEDOT:PSS/active layer/PDINO/Al,,PDINO,,PEDOT:PSS,,,,,,-5.3,-3.3,2.0,-5.71,-3.6,2.11
6989,10.3389/fchem.2019.00372,10.3389/fchem.2019.00372,PBDB-T,ID-MeIC,PBDB-T,ID-MeIC,CCCCC(CC)Cc1ccc(-c2c3cc(-c4ccc(-c5sc(-c6cccs6)c6c5C(=O)c5c(CC(CC)CCCC)sc(CC(CC)CCCC)c5C6=O)s4)sc3c(-c3ccc(CC(CC)CCCC)s3)c3ccsc23)s1,CCCCCCc1ccc(C2(c3ccc(CCCCCC)cc3)c3cc(/C=C4\C(=O)c5ccccc5C4=C(C#N)C#N)sc3-c3c(C)c4c(c(C)c32)-c2sc(/C=C3\C(=O)c5ccccc5C3=C(C#N)C#N)cc2C4(c2ccc(CCCCCC)cc2)c2ccc(CCCCCC)cc2)cc1,0.9,13.67,50.0,6.28,6.151500000000001,2.046178343949028,,,,,,,ITO/PEDOT:PSS/active layer/PDINO/Al,,PDINO,,PEDOT:PSS,,,,,,-5.3,-3.3,2.0,-5.68,-3.58,2.1
7001,10.1039/c9tc00403c,10.1039/c9tc00403c,PBTZNT,m-ITIC,PBTZNT,m-ITIC,CCCCCCC(CCCC)Cn1nc2c(-c3cccs3)cc3c(cc(-c4ccc(-c5cc6c(-c7ccc(CC(CC)CCCC)s7)c7sccc7c(-c7ccc(CC(CC)CCCC)s7)c6s5)s4)c4nn(CC(CCCC)CCCCCC)nc43)c2n1,CCCCCCc1cccc(C2(c3cccc(CCCCCC)c3)c3cc4c(cc3-c3sc5cc(C=C6C(=O)c7ccccc7C6=C(C#N)C#N)sc5c32)C(c2cccc(CCCCCC)c2)(c2cccc(CCCCCC)c2)c2c-4sc3cc(C=C4C(=O)c5ccccc5C4=C(C#N)C#N)sc23)c1,0.89,15.19,66.36999999999999,9.02,8.972626669999999,0.5252032150776164,,,1:1 w/w,,,,ITO/PEDOT:PSS/PBTZNT:m-ITIC/PFN-Br/Ag,conventional,PFN-Br,,PEDOT:PSS,,100.0,chlorobenzene,,100.0,-5.35,-3.02,2.33,-5.52,-3.82,1.7
7002,10.1039/c9tc00403c,10.1039/c9tc00403c,PFBTZNT,m-ITIC,PFBTZNT,m-ITIC,CCCCCCC(CCCC)Cn1nc2c(-c3cccs3)cc3c(cc(-c4ccc(-c5cc6c(-c7cc(F)c(CC(CC)CCCC)s7)c7sccc7c(-c7cc(F)c(CC(CC)CCCC)s7)c6s5)s4)c4nn(CC(CCCC)CCCCCC)nc43)c2n1,CCCCCCc1cccc(C2(c3cccc(CCCCCC)c3)c3cc4c(cc3-c3sc5cc(C=C6C(=O)c7ccccc7C6=C(C#N)C#N)sc5c32)C(c2cccc(CCCCCC)c2)(c2cccc(CCCCCC)c2)c2c-4sc3cc(C=C4C(=O)c5ccccc5C4=C(C#N)C#N)sc23)c1,0.91,16.98,68.72,10.85,10.61847696,2.133852903225798,,,1:1 w/w,,,,ITO/PEDOT:PSS/PFBTZNT:m-ITIC/PFN-Br/Ag,conventional,PFN-Br,,PEDOT:PSS,,100.0,chlorobenzene,,100.0,-5.47,-3.2,2.27,-5.52,-3.82,1.7
7041,10.1039/c7tc00706j,10.1039/c7tc00706j,PTB7-Th,IDT-2BM,PTB7-Th,IDT-2BM,CCCCC(CC)COC(=O)c1sc2csc(-c3cc4c(-c5ccc(CC(CC)CCCC)s5)c5sccc5c(-c5ccc(CC(CC)CCCC)s5)c4s3)c2c1F,CCCCCCc1ccc(C2(c3ccc(CCCCCC)cc3)c3cc4c(cc3-c3sc(-c5ccc(C=C(C#N)C#N)c6nsnc56)cc32)C(c2ccc(CCCCCC)cc2)(c2ccc(CCCCCC)cc2)c2cc(-c3ccc(C=C(C#N)C#N)c5nsnc35)sc2-4)cc1,0.829,5.45,51.0,2.26,2.3042055,1.9559955752212543,,,1:1.5,diphenyl ether,DPE,,ITO/ZnO/PTB7-Th:IDT-2BM/MoO3/Ag,inverted,ZnO,ZnO,MoO3,MoO3,,chlorobenzene,chlorobenzene,,-5.24,-3.66,1.58,-5.4,-3.77,1.63
7042,10.1039/c7tc00706j,10.1039/c7tc00706j,PTB7-Th,PhITBD,PTB7-Th,PhITBD,CCCCC(CC)COC(=O)c1sc2csc(-c3cc4c(-c5ccc(CC(CC)CCCC)s5)c5sccc5c(-c5ccc(CC(CC)CCCC)s5)c4s3)c2c1F,CCCCCCc1ccc(C2(c3ccc(CCCCCC)cc3)c3cc(-c4ccc(-c5ccc(C=C(C#N)C#N)c6nsnc56)s4)ccc3-c3sc(-c4ccc(C=C(C#N)C#N)c5nsnc45)cc32)cc1,0.803,10.27,40.0,3.29,3.2987239999999995,0.2651671732522647,,,1:1.5,diphenyl ether,DPE,,ITO/ZnO/PTB7-Th:PhITBD/MoO3/Ag,inverted,ZnO,ZnO,MoO3,MoO3,,chlorobenzene,chlorobenzene,,-5.24,-3.66,1.58,-5.5,-3.78,1.72
7070,10.1039/c7tc05264b,10.1039/c7tc05264b,P1,PC71BM,P1,PC71BM,CCCCCCCCN1C(=O)c2csc(-c3cc4c(s3)-c3sccc3C4(CCCCCCCC)CC(CC)CCCC)c2C1=O,COC(=O)CCCC1(c2ccccc2)C23c4c5ccc6c7cc8c9c%10c(cc%11cc%12c%13c%14c(cc%15c%16ccc-5c2c%16c2c5c%16c%17c(c(c46)c7c9c%17c4c%10c%11c%13c4c%16c%14c%152)C513)C%12)C8,0.82,8.29,49.0,2.88,3.330922,15.657013888888867,,,,,,,,,,,,,,,,,-5.54,-3.35,2.19,-5.9,-3.9,2.0
7071,10.1039/c7tc05264b,10.1039/c7tc05264b,P2,PC71BM,P2,PC71BM,,COC(=O)CCCC1(c2ccccc2)C23c4c5ccc6c7cc8c9c%10c(cc%11cc%12c%13c%14c(cc%15c%16ccc-5c2c%16c2c5c%16c%17c(c(c46)c7c9c%17c4c%10c%11c%13c4c%16c%14c%152)C513)C%12)C8,0.78,8.77,46.0,2.91,3.146676,8.133195876288648,,,,,,,,,,,,,,,,,-5.44,-3.46,1.98,-5.9,-3.9,2.0
7072,10.1039/c7tc05264b,10.1039/c7tc05264b,P3,PC71BM,P3,PC71BM,CCCCCCCCN1C(=O)c2csc(-c3cc4c(s3)-c3sccc3C4(CCOCCOC)CCOCCOC)c2C1=O,COC(=O)CCCC1(c2ccccc2)C23c4c5ccc6c7cc8c9c%10c(cc%11cc%12c%13c%14c(cc%15c%16ccc-5c2c%16c2c5c%16c%17c(c(c46)c7c9c%17c4c%10c%11c%13c4c%16c%14c%152)C513)C%12)C8,0.64,13.01,53.0,4.31,4.412992,2.3896055684454858,,,,,,,,,,,,,,,,,-5.34,-3.49,1.85,-5.9,-3.9,2.0
7073,10.1039/c7tc05264b,10.1039/c7tc05264b,P4,PC71BM,P4,PC71BM,,COC(=O)CCCC1(c2ccccc2)C23c4c5ccc6c7cc8c9c%10c(cc%11cc%12c%13c%14c(cc%15c%16ccc-5c2c%16c2c5c%16c%17c(c(c46)c7c9c%17c4c%10c%11c%13c4c%16c%14c%152)C513)C%12)C8,0.62,11.91,51.0,3.72,3.765942,1.234999999999992,,,,,,,,,,,,,,,,,-5.3,-3.56,1.74,-5.9,-3.9,2.0
7076,10.1002/solr.201800250,10.1002/solr.201800250,PM6,BDSeIC,PM6,BDSeIC,COC(=O)C(C)(C)c1cc(C)cc(-c2sc3c4sc5cc(/C=C6/C(=O)c7cc(F)cc(c7)C(=O)/C6=C\c6cc(C(C)(C)C(=O)OC)c(-c7cc(C)cc(C(C)(C)C(=O)OC)c7)s6)sc5c4c(C(C)(C)C(=O)OC)ccc2-3)c1,CCCCCCc1ccc(C2(c3ccc(CCCCCC)cc3)c3cc(/C=C4\C(=O)c5ccccc5C4=C(C#N)C#N)sc3-c3[se]c4cc5c6c([se]c5cc4c32)-c2sc(/C=C3\C(=O)c4ccccc4C3=C(C#N)C#N)cc2C6(c2ccc(CCCCCC)cc2)c2ccc(CCCCCC)cc2)cc1,0.98,13.2,48.0,6.3,6.20928,1.4400000000000022,,,1:1,,,,ITO/ZnO/PFN-Br/active layer/MoO3/Al,inverted,ZnO/PFN-Br,ZnO/PFN-Br,MoO3,MoO3,,chlorobenzene,chlorobenzene,100.0,-5.45,-3.65,1.8,-5.53,-3.92,1.61
7077,10.1002/solr.201800250,10.1002/solr.201800250,PM6,BDSeIC2Br,PM6,BDSeIC2Br,COC(=O)C(C)(C)c1cc(C)cc(-c2sc3c4sc5cc(/C=C6/C(=O)c7cc(F)cc(c7)C(=O)/C6=C\c6cc(C(C)(C)C(=O)OC)c(-c7cc(C)cc(C(C)(C)C(=O)OC)c7)s6)sc5c4c(C(C)(C)C(=O)OC)ccc2-3)c1,CCCCCCc1ccc(C2(c3ccc(CCCCCC)cc3)c3cc(/C=C4\C(=O)c5cc(Br)ccc5C4=C(C#N)C#N)sc3-c3[se]c4cc5c6c([se]c5cc4c32)-c2sc(/C=C3\C(=O)c4cc(Br)ccc4C3=C(C#N)C#N)cc2C6(c2ccc(CCCCCC)cc2)c2ccc(CCCCCC)cc2)cc1,0.9,19.8,65.7,11.8,11.70774,0.7818644067796574,,,1:1,,,,ITO/ZnO/PFN-Br/active layer/MoO3/Al,inverted,ZnO/PFN-Br,ZnO/PFN-Br,MoO3,MoO3,,chlorobenzene,chlorobenzene,100.0,-5.45,-3.65,1.8,-5.63,-3.99,1.64
7078,10.1002/solr.201800250,10.1002/solr.201800250,PM6,BDSeIC4Br,PM6,BDSeIC4Br,COC(=O)C(C)(C)c1cc(C)cc(-c2sc3c4sc5cc(/C=C6/C(=O)c7cc(F)cc(c7)C(=O)/C6=C\c6cc(C(C)(C)C(=O)OC)c(-c7cc(C)cc(C(C)(C)C(=O)OC)c7)s6)sc5c4c(C(C)(C)C(=O)OC)ccc2-3)c1,CCCCCCc1ccc(C2(c3ccc(CCCCCC)cc3)c3cc(/C=C4\C(=O)c5cc(Br)c(Br)cc5C4=C(C#N)C#N)sc3-c3[se]c4cc5c6c([se]c5cc4c32)-c2sc(/C=C3\C(=O)c4cc(Br)c(Br)cc4C3=C(C#N)C#N)cc2C6(c2ccc(CCCCCC)cc2)c2ccc(CCCCCC)cc2)cc1,0.86,15.9,66.5,9.3,9.09321,2.223548387096791,,,1:1,,,,ITO/ZnO/PFN-Br/active layer/MoO3/Al,inverted,ZnO/PFN-Br,ZnO/PFN-Br,MoO3,MoO3,,chlorobenzene,chlorobenzene,100.0,-5.45,-3.65,1.8,-5.65,-4.02,1.63
7085,10.1021/acsami.8b19065,10.1021/acsami.8b19065,P3TEA,BF-PDI,P3TEA,BF-PDI,CCCCCCCCCCC(CCCCCCCC)COC(=O)c1cc(-c2c(F)c(F)c(-c3cc(C(=O)OCC(CCCCCCCC)CCCCCCCCCC)c(-c4sccc4CC(CCCCCC)CCCCCCC)s3)c3nsnc23)sc1-c1cc(CC(CCCCCC)CCCCCCC)c(-c2ccc(-c3c(F)c(F)c(-c4cccs4)c4nsnc34)s2)s1,CCCCCCC(CCCCCC)N1C(=O)c2ccc3c4ccc5c6c(c(-c7ccc8c(c7)-c7cc(-c9cc%10c%11ccc%12c%13c(ccc(c%14ccc%15c(c9C(=O)N(C(CCCCCC)CCCCCC)C%15=O)c%14%10)c%13%11)C(=O)N(C(CCCCCC)CCCCCC)C%12=O)ccc7C8=C7c8ccc(-c9cc%10c%11ccc%12c%13c(ccc(c%14ccc%15c(c9C(=O)N(C(CCCCCC)CCCCCC)C%15=O)c%14%10)c%13%11)C(=O)N(C(CCCCCC)CCCCCC)C%12=O)cc8-c8cc(-c9cc%10c%11ccc%12c%13c(ccc(c%14ccc%15c(c9C(=O)N(C(CCCCCC)CCCCCC)C%15=O)c%14%10)c%13%11)C(=O)N(C(CCCCCC)CCCCCC)C%12=O)ccc87)cc(c7ccc(c2c37)C1=O)c64)C(=O)N(C(CCCCCC)CCCCCC)C5=O,0.97,10.7,56.99999999999999,5.89,5.916029999999999,0.4419354838709602,,,,,,,ITO/ZnO/active layer/V2O5/Al,inverted,ZnO,,V2O5,,,,,,-5.46,-3.56,1.9,-5.73,-3.77,1.96
7086,10.1021/acsami.8b19065,10.1021/acsami.8b19065,P3TEA,TPE-PDI,P3TEA,TPE-PDI,CCCCCCCCCCC(CCCCCCCC)COC(=O)c1cc(-c2c(F)c(F)c(-c3cc(C(=O)OCC(CCCCCCCC)CCCCCCCCCC)c(-c4sccc4CC(CCCCCC)CCCCCCC)s3)c3nsnc23)sc1-c1cc(CC(CCCCCC)CCCCCCC)c(-c2ccc(-c3c(F)c(F)c(-c4cccs4)c4nsnc34)s2)s1,CCCCCCC(CCCCCC)N1C(=O)c2ccc3c4ccc5c6c(c(-c7ccc(C(=C(c8ccc(-c9cc%10c%11ccc%12c%13c(ccc(c%14ccc%15c(c9C(=O)N(C(CCCCCC)CCCCCC)C%15=O)c%14%10)c%13%11)C(=O)N(C(CCCCCC)CCCCCC)C%12=O)cc8)c8ccc(-c9cc%10c%11ccc%12c%13c(ccc(c%14ccc%15c(c9C(=O)N(C(CCCCCC)CCCCCC)C%15=O)c%14%10)c%13%11)C(=O)N(C(CCCCCC)CCCCCC)C%12=O)cc8)c8ccc(-c9cc%10c%11ccc%12c%13c(ccc(c%14ccc%15c(c9C(=O)N(C(CCCCCC)CCCCCC)C%15=O)c%14%10)c%13%11)C(=O)N(C(CCCCCC)CCCCCC)C%12=O)cc8)cc7)cc(c7ccc(c2c37)C1=O)c64)C(=O)N(C(CCCCCC)CCCCCC)C5=O,1.06,10.9,53.0,6.08,6.12362,0.717434210526312,,,,,,,ITO/ZnO/active layer/V2O5/Al,inverted,ZnO,,V2O5,,,,,,-5.46,-3.56,1.9,-5.88,-3.72,2.16
7104,10.1039/c5ra27596b,10.1039/c5ra27596b,PBDTSe-S-TT,PC71BM,PBDTSe-S-TT,PC71BM,CCCCC(CC)COC(=O)c1sc2c(-c3cc4c(-c5ccc(SCC(CC)CCCC)[se]5)c5sccc5c(-c5ccc(SCC(CC)CCCC)[se]5)c4s3)scc2c1F,COC(=O)CCCC1(c2ccccc2)C23c4c5ccc6c7cc8c9c%10c(cc%11cc%12c%13c%14c(cc%15c%16ccc-5c2c%16c2c5c%16c%17c(c(c46)c7c9c%17c4c%10c%11c%13c4c%16c%14c%152)C513)C%12)C8,0.81,15.41,54.1,6.76,6.752816100000001,0.1062707100591489,,,,,,,,,,,,,,,,,-5.33,-3.46,1.87,-5.9,-3.9,2.0
7105,10.1039/c5ra27596b,10.1039/c5ra27596b,PBDTSe-S-TT,PC71BM,PBDTSe-S-TT,PC71BM,CCCCC(CC)COC(=O)c1sc2c(-c3cc4c(-c5ccc(SCC(CC)CCCC)[se]5)c5sccc5c(-c5ccc(SCC(CC)CCCC)[se]5)c4s3)scc2c1F,COC(=O)CCCC1(c2ccccc2)C23c4c5ccc6c7cc8c9c%10c(cc%11cc%12c%13c%14c(cc%15c%16ccc-5c2c%16c2c5c%16c%17c(c(c46)c7c9c%17c4c%10c%11c%13c4c%16c%14c%152)C513)C%12)C8,0.84,14.74,56.6,7.01,7.0079856000000005,0.0287360912981356,,,,,,,,,,,,,,,,,-5.33,-3.46,1.87,-5.9,-3.9,2.0
7106,10.1039/c5ra27596b,10.1039/c5ra27596b,PBDTSe-S-TT,PC71BM,PBDTSe-S-TT,PC71BM,CCCCC(CC)COC(=O)c1sc2c(-c3cc4c(-c5ccc(SCC(CC)CCCC)[se]5)c5sccc5c(-c5ccc(SCC(CC)CCCC)[se]5)c4s3)scc2c1F,COC(=O)CCCC1(c2ccccc2)C23c4c5ccc6c7cc8c9c%10c(cc%11cc%12c%13c%14c(cc%15c%16ccc-5c2c%16c2c5c%16c%17c(c(c46)c7c9c%17c4c%10c%11c%13c4c%16c%14c%152)C513)C%12)C8,0.82,15.51,56.00000000000001,7.13,7.122192000000001,0.1095091164095221,,,,,,,,,,,,,,,,,-5.33,-3.46,1.87,-5.9,-3.9,2.0
7116,10.1039/c5tc01142f,10.1039/c5tc01142f,P1,PC71BM,P1,PC71BM,CCCCCCc1ccc(C2(c3ccc(CCCCCC)cc3)c3cc4c(cc3-c3sccc32)C(c2ccc(CCCCCC)cc2)(c2ccc(CCCCCC)cc2)c2cc(-c3ccc(C5=C6C(=O)N(CC(CC)CCCC)C(c7cccs7)=C6C(=O)N5CC(CC)CCCC)s3)sc2-4)cc1,COC(=O)CCCC1(c2ccccc2)C23c4c5ccc6c7cc8c9c%10c(cc%11cc%12c%13c%14c(cc%15c%16ccc-5c2c%16c2c5c%16c%17c(c(c46)c7c9c%17c4c%10c%11c%13c4c%16c%14c%152)C513)C%12)C8,0.77,2.14,41.07,0.68,0.6767514600000001,0.4777264705882303,,,,,,,,,,,,,,,,,-5.26,-3.67,1.59,-5.9,-3.9,2.0
7117,10.1039/c5tc01142f,10.1039/c5tc01142f,P1,PC71BM,P1,PC71BM,CCCCCCc1ccc(C2(c3ccc(CCCCCC)cc3)c3cc4c(cc3-c3sccc32)C(c2ccc(CCCCCC)cc2)(c2ccc(CCCCCC)cc2)c2cc(-c3ccc(C5=C6C(=O)N(CC(CC)CCCC)C(c7cccs7)=C6C(=O)N5CC(CC)CCCC)s3)sc2-4)cc1,COC(=O)CCCC1(c2ccccc2)C23c4c5ccc6c7cc8c9c%10c(cc%11cc%12c%13c%14c(cc%15c%16ccc-5c2c%16c2c5c%16c%17c(c(c46)c7c9c%17c4c%10c%11c%13c4c%16c%14c%152)C513)C%12)C8,0.76,2.55,42.120000000000005,0.81,0.8162856000000001,0.7760000000000002,,,,,,,,,,,,,,,,,-5.26,-3.67,1.59,-5.9,-3.9,2.0
7118,10.1039/c5tc01142f,10.1039/c5tc01142f,P1,PC71BM,P1,PC71BM,CCCCCCc1ccc(C2(c3ccc(CCCCCC)cc3)c3cc4c(cc3-c3sccc32)C(c2ccc(CCCCCC)cc2)(c2ccc(CCCCCC)cc2)c2cc(-c3ccc(C5=C6C(=O)N(CC(CC)CCCC)C(c7cccs7)=C6C(=O)N5CC(CC)CCCC)s3)sc2-4)cc1,COC(=O)CCCC1(c2ccccc2)C23c4c5ccc6c7cc8c9c%10c(cc%11cc%12c%13c%14c(cc%15c%16ccc-5c2c%16c2c5c%16c%17c(c(c46)c7c9c%17c4c%10c%11c%13c4c%16c%14c%152)C513)C%12)C8,0.77,2.63,47.21,0.95,0.95604971,0.6368115789473786,,,,,,,,,,,,,,,,,-5.26,-3.67,1.59,-5.9,-3.9,2.0
7119,10.1039/c5tc01142f,10.1039/c5tc01142f,P2,PC71BM,P2,PC71BM,,COC(=O)CCCC1(c2ccccc2)C23c4c5ccc6c7cc8c9c%10c(cc%11cc%12c%13c%14c(cc%15c%16ccc-5c2c%16c2c5c%16c%17c(c(c46)c7c9c%17c4c%10c%11c%13c4c%16c%14c%152)C513)C%12)C8,0.74,7.56,43.22,2.42,2.41789968,0.0867900826446391,,,,,,,,,,,,,,,,,-5.27,-3.76,1.51,-5.9,-3.9,2.0
7120,10.1039/c5tc01142f,10.1039/c5tc01142f,P2,PC71BM,P2,PC71BM,,COC(=O)CCCC1(c2ccccc2)C23c4c5ccc6c7cc8c9c%10c(cc%11cc%12c%13c%14c(cc%15c%16ccc-5c2c%16c2c5c%16c%17c(c(c46)c7c9c%17c4c%10c%11c%13c4c%16c%14c%152)C513)C%12)C8,0.74,7.84,43.95,2.55,2.5498032,0.007717647058819,,,,,,,,,,,,,,,,,-5.27,-3.76,1.51,-5.9,-3.9,2.0
7121,10.1039/c5tc01142f,10.1039/c5tc01142f,P2,PC71BM,P2,PC71BM,,COC(=O)CCCC1(c2ccccc2)C23c4c5ccc6c7cc8c9c%10c(cc%11cc%12c%13c%14c(cc%15c%16ccc-5c2c%16c2c5c%16c%17c(c(c46)c7c9c%17c4c%10c%11c%13c4c%16c%14c%152)C513)C%12)C8,0.74,7.9,44.11,2.58,2.5786706,0.05152713178296,,,,,,,,,,,,,,,,,-5.27,-3.76,1.51,-5.9,-3.9,2.0
7122,10.1039/c5tc01142f,10.1039/c5tc01142f,P3,PC71BM,P2,PC71BM,CCCCCCc1csc(-c2ccc(-c3cc(CCCCCC)c(/C=C/c4csc(-c5cc6c(OCC(CC)CCCC)c7sc(-c8ccc(C9=C%10C(=O)N(CC(CC)CCCC)C(c%11ccc(-c%12cc%13c(OCC(CC)CCCC)c%14sccc%14c(OCC(CC)CCCC)c%13s%12)s%11)=C%10C(=O)N9CC(CC)CCCC)s8)cc7c(OCC(CC)CCCC)c6s5)c4)s3)c3nsnc23)c1,COC(=O)CCCC1(c2ccccc2)C23c4c5ccc6c7cc8c9c%10c(cc%11cc%12c%13c%14c(cc%15c%16ccc-5c2c%16c2c5c%16c%17c(c(c46)c7c9c%17c4c%10c%11c%13c4c%16c%14c%152)C513)C%12)C8,0.75,8.26,47.13,2.92,2.9197035000000007,0.0101541095890156,,,,,,,,,,,,,,,,,-5.28,-3.75,1.53,-5.9,-3.9,2.0
7123,10.1039/c5tc01142f,10.1039/c5tc01142f,P3,PC71BM,P2,PC71BM,CCCCCCc1csc(-c2ccc(-c3cc(CCCCCC)c(/C=C/c4csc(-c5cc6c(OCC(CC)CCCC)c7sc(-c8ccc(C9=C%10C(=O)N(CC(CC)CCCC)C(c%11ccc(-c%12cc%13c(OCC(CC)CCCC)c%14sccc%14c(OCC(CC)CCCC)c%13s%12)s%11)=C%10C(=O)N9CC(CC)CCCC)s8)cc7c(OCC(CC)CCCC)c6s5)c4)s3)c3nsnc23)c1,COC(=O)CCCC1(c2ccccc2)C23c4c5ccc6c7cc8c9c%10c(cc%11cc%12c%13c%14c(cc%15c%16ccc-5c2c%16c2c5c%16c%17c(c(c46)c7c9c%17c4c%10c%11c%13c4c%16c%14c%152)C513)C%12)C8,0.74,9.21,45.78,3.12,3.1200901200000004,0.0028884615384712,,,,,,,,,,,,,,,,,-5.28,-3.75,1.53,-5.9,-3.9,2.0
7124,10.1039/c5tc01142f,10.1039/c5tc01142f,P3,PC71BM,P2,PC71BM,CCCCCCc1csc(-c2ccc(-c3cc(CCCCCC)c(/C=C/c4csc(-c5cc6c(OCC(CC)CCCC)c7sc(-c8ccc(C9=C%10C(=O)N(CC(CC)CCCC)C(c%11ccc(-c%12cc%13c(OCC(CC)CCCC)c%14sccc%14c(OCC(CC)CCCC)c%13s%12)s%11)=C%10C(=O)N9CC(CC)CCCC)s8)cc7c(OCC(CC)CCCC)c6s5)c4)s3)c3nsnc23)c1,COC(=O)CCCC1(c2ccccc2)C23c4c5ccc6c7cc8c9c%10c(cc%11cc%12c%13c%14c(cc%15c%16ccc-5c2c%16c2c5c%16c%17c(c(c46)c7c9c%17c4c%10c%11c%13c4c%16c%14c%152)C513)C%12)C8,0.75,10.46,51.11,4.01,4.0095795,0.0104862842892696,,,,,,,,,,,,,,,,,-5.28,-3.75,1.53,-5.9,-3.9,2.0
7125,10.1039/c5tc01142f,10.1039/c5tc01142f,P4,PC71BM,P2,PC71BM,,COC(=O)CCCC1(c2ccccc2)C23c4c5ccc6c7cc8c9c%10c(cc%11cc%12c%13c%14c(cc%15c%16ccc-5c2c%16c2c5c%16c%17c(c(c46)c7c9c%17c4c%10c%11c%13c4c%16c%14c%152)C513)C%12)C8,0.75,5.77,48.53,2.1,2.10013575,0.0064642857142905,,,,,,,,,,,,,,,,,-5.28,-3.76,1.52,-5.9,-3.9,2.0
7126,10.1039/c5tc01142f,10.1039/c5tc01142f,P4,PC71BM,P2,PC71BM,,COC(=O)CCCC1(c2ccccc2)C23c4c5ccc6c7cc8c9c%10c(cc%11cc%12c%13c%14c(cc%15c%16ccc-5c2c%16c2c5c%16c%17c(c(c46)c7c9c%17c4c%10c%11c%13c4c%16c%14c%152)C513)C%12)C8,0.76,6.12,46.69,2.17,2.17164528,0.0758193548387083,,,,,,,,,,,,,,,,,-5.28,-3.76,1.52,-5.9,-3.9,2.0
7127,10.1039/c5tc01142f,10.1039/c5tc01142f,P4,PC71BM,P2,PC71BM,,COC(=O)CCCC1(c2ccccc2)C23c4c5ccc6c7cc8c9c%10c(cc%11cc%12c%13c%14c(cc%15c%16ccc-5c2c%16c2c5c%16c%17c(c(c46)c7c9c%17c4c%10c%11c%13c4c%16c%14c%152)C513)C%12)C8,0.77,6.27,45.57,2.2,2.20007403,0.0033649999999774,,,,,,,,,,,,,,,,,-5.28,-3.76,1.52,-5.9,-3.9,2.0
7128,10.1007/s11426-014-5223-7,10.1007/s11426-014-5223-7,PBDT-T12-TTF,PC71BM,PBDT-T12-TTF,PC71BM,CCCCCCCCCCCCc1cc(-c2c3cc(-c4scc5sc(C(=O)c6ccc(F)cc6)cc45)sc3c(-c3cc(CCCCCCCCCCCC)c(CCCCCCCCCCCC)s3)c3ccsc23)sc1CCCCCCCCCCCC,COC(=O)CCCC1(c2ccccc2)C23c4c5ccc6c7cc8c9c%10c(cc%11cc%12c%13c%14c(cc%15c%16ccc-5c2c%16c2c5c%16c%17c(c(c46)c7c9c%17c4c%10c%11c%13c4c%16c%14c%152)C513)C%12)C8,0.89,5.2,36.0,1.56,1.66608,6.799999999999996,,,1:1,DIO,DIO,,conventional,conventional,,,PEDOT:PSS,PEDOT:PSS,,o-dichlorobenzene,o-DCB,,-5.51,-3.97,1.54,-5.9,-3.9,2.0
7129,10.1007/s11426-014-5223-7,10.1007/s11426-014-5223-7,PBDT-T6-TTF,PC71BM,PBDT-T6-TTF,PC71BM,CCCCCCc1cc(-c2c3cc(-c4scc5sc(C(=O)c6ccc(F)cc6)cc45)sc3c(-c3cc(CCCCCC)c(CCCCCC)s3)c3ccsc23)sc1CCCCCC,COC(=O)CCCC1(c2ccccc2)C23c4c5ccc6c7cc8c9c%10c(cc%11cc%12c%13c%14c(cc%15c%16ccc-5c2c%16c2c5c%16c%17c(c(c46)c7c9c%17c4c%10c%11c%13c4c%16c%14c%152)C513)C%12)C8,0.85,8.7,38.4,2.69,2.8396799999999995,5.564312267657978,,,1:1,DIO,DIO,,conventional,conventional,,,PEDOT:PSS,PEDOT:PSS,,o-dichlorobenzene,o-DCB,,-5.38,-3.86,1.52,-5.9,-3.9,2.0
7130,10.1039/c9ta00114j,10.1039/c9ta00114j,PBDS-T,ITIC,PBDS-T,ITIC,CCCCC(CC)Cc1sc(CC(CC)CCCC)c2c1C(=O)c1c(-c3cccs3)sc(-c3ccc(-c4cc5c(-c6ccc([Si](CCC)(CCC)CCC)s6)c6sccc6c(-c6ccc([Si](CCC)(CCC)CCC)s6)c5s4)s3)c1C2=O,CCCCCCc1ccc(C2(c3ccc(CCCCCC)cc3)c3cc4c(cc3-c3sc5cc(C=C6C(=O)c7ccccc7C6=C(C#N)C#N)sc5c32)C(c2ccc(CCCCCC)cc2)(c2ccc(CCCCCC)cc2)c2c-4sc3cc(C=C4C(=O)c5ccccc5C4=C(C#N)C#N)sc23)cc1,0.98,18.07,59.0,10.41,10.448074000000002,0.365744476464954,,,,,,,inverted,inverted,ZnO,ZnO,MoO3,MoO3,,,,,-5.35,-3.67,1.68,-5.5,-3.89,1.61
7146,10.1039/c8tc05318a,10.1039/c8tc05318a,P,ICz-Rd2,P,ICz-Rd2,,CCCCC(CC)Cn1c2cc(-c3ccc(/C=C4\SC(=S)N(CC)C4=O)c4nsnc34)ccc2c2cc3c(cc21)c1ccc(-c2ccc(/C=C4\SC(=S)N(CC)C4=O)c4nsnc24)cc1n3CC(CC)CCCC,1.08,11.63,39.0,4.9,4.898556,0.0294693877551065,,,1:1,,,,ITO/PEDOT:PSS/active layer/Al,conventional,,,PEDOT:PSS,PEDOT:PSS,,chloroform,chloroform,,-5.15,-3.56,1.59,-5.59,-3.88,1.71
7147,10.1039/c8tc05318a,10.1039/c8tc05318a,P,ICz-RdCN2,P,ICz-RdCN2,,CCCCCCn1c(=C(C#N)C#N)s/c(=C/c2ccc(-c3ccc4c(c3)c3cc5c(cc3n4CC(CC)CCCC)c3cc(-c4ccc(/C=c6/sc(=C(C#N)C#N)n(CCCCCC)c6=O)c6nsnc46)ccc3n5CC(CC)CCCC)c3nsnc23)c1=O,1.04,13.24,43.0,5.92,5.920928,0.0156756756756763,,,1:1,,,,ITO/PEDOT:PSS/active layer/Al,conventional,,,PEDOT:PSS,PEDOT:PSS,,chloroform,chloroform,,-5.15,-3.56,1.59,-5.58,-3.98,1.6
7153,10.1039/c4ra12171f,10.1039/c4ra12171f,PBDP-IID,PC71BM,PBDP-IID,PC71BM,CCCCCCCCCCC(CCCCCCCC)CN1C(=O)/C(=C2/C(=O)N(CC(CCCCCCCC)CCCCCCCCCC)c3cc(-c4cc5c(CCC(C)CCCC(C)C)c(CCC(C)CCCC(C)C)c6ccsc6c5s4)ccc32)c2ccccc21,COC(=O)CCCC1(c2ccccc2)C23c4c5ccc6c7cc8c9c%10c(cc%11cc%12c%13c%14c(cc%15c%16ccc-5c2c%16c2c5c%16c%17c(c(c46)c7c9c%17c4c%10c%11c%13c4c%16c%14c%152)C513)C%12)C8,0.91,6.77,54.0,3.33,3.326778,0.0967567567567585,,,,,,,,,,,,,,,,,-5.44,-3.77,1.67,-6.0,-4.0,2.0
7154,10.1039/c4ra12171f,10.1039/c4ra12171f,PBDP-IID,PC71BM,PBDP-IID,PC71BM,CCCCCCCCCCC(CCCCCCCC)CN1C(=O)/C(=C2/C(=O)N(CC(CCCCCCCC)CCCCCCCCCC)c3cc(-c4cc5c(CCC(C)CCCC(C)C)c(CCC(C)CCCC(C)C)c6ccsc6c5s4)ccc32)c2ccccc21,COC(=O)CCCC1(c2ccccc2)C23c4c5ccc6c7cc8c9c%10c(cc%11cc%12c%13c%14c(cc%15c%16ccc-5c2c%16c2c5c%16c%17c(c(c46)c7c9c%17c4c%10c%11c%13c4c%16c%14c%152)C513)C%12)C8,0.97,7.81,56.00000000000001,4.24,4.242392000000001,0.0564150943396319,,,,,,,,,,,,,,,,,-5.44,-3.77,1.67,-6.0,-4.0,2.0
7155,10.1039/c4ra12171f,10.1039/c4ra12171f,PBDP-IID,PC71BM,PBDP-IID,PC71BM,CCCCCCCCCCC(CCCCCCCC)CN1C(=O)/C(=C2/C(=O)N(CC(CCCCCCCC)CCCCCCCCCC)c3cc(-c4cc5c(CCC(C)CCCC(C)C)c(CCC(C)CCCC(C)C)c6ccsc6c5s4)ccc32)c2ccccc21,COC(=O)CCCC1(c2ccccc2)C23c4c5ccc6c7cc8c9c%10c(cc%11cc%12c%13c%14c(cc%15c%16ccc-5c2c%16c2c5c%16c%17c(c(c46)c7c9c%17c4c%10c%11c%13c4c%16c%14c%152)C513)C%12)C8,0.95,9.21,57.99999999999999,5.07,5.07471,0.0928994082840103,,,,,,,,,,,,,,,,,-5.44,-3.77,1.67,-6.0,-4.0,2.0
7190,10.1021/acsami.0c16389,10.1021/acsami.0c16389,PM6,BTP,PM6,Y5,COC(=O)C(C)(C)c1cc(C)cc(-c2sc3c4sc5cc(/C=C6/C(=O)c7cc(F)cc(c7)C(=O)/C6=C\c6cc(C(C)(C)C(=O)OC)c(-c7cc(C)cc(C(C)(C)C(=O)OC)c7)s6)sc5c4c(C(C)(C)C(=O)OC)ccc2-3)c1,CCCCCCCCCCCc1c(/C=C2\C(=O)c3ccccc3C2=C(C#N)C#N)sc2c1sc1c3c4nsnc4c4c5sc6c(CCCCCCCCCCC)c(/C=C7\C(=O)c8ccccc8C7=C(C#N)C#N)sc6c5n(CC(CC)CCCC)c4c3n(CC(CC)CCCC)c21,0.95,16.2,56.00000000000001,8.7,8.618400000000001,0.937931034482737,,,,,,,ITO/PEDOT:PSS/active layer/PDINO/Ca,conventional,PDINO,,PEDOT:PSS,,,,,,-5.54,-3.65,1.89,-5.52,-3.82,1.7
7191,10.1021/acsami.0c16389,10.1021/acsami.0c16389,PM6,BTP-2Cl-δ,PM6,BTP-2Cl-delta,COC(=O)C(C)(C)c1cc(C)cc(-c2sc3c4sc5cc(/C=C6/C(=O)c7cc(F)cc(c7)C(=O)/C6=C\c6cc(C(C)(C)C(=O)OC)c(-c7cc(C)cc(C(C)(C)C(=O)OC)c7)s6)sc5c4c(C(C)(C)C(=O)OC)ccc2-3)c1,CCCCCCCCCCCc1c(/C=C2\C(=O)c3ccc(Cl)cc3C2=C(C#N)C#N)sc2c1sc1c3c4nsnc4c4c5sc6c(CCCCCCCCCCC)c(/C=C7\C(=O)c8ccc(Cl)cc8C7=C(C#N)C#N)sc6c5n(CC(CC)CCCC)c4c3n(CC(CC)CCCC)c21,0.88,24.2,70.5,15.0,15.01368,0.0911999999999935,,,,,,,ITO/PEDOT:PSS/active layer/PDINO/Ca,conventional,PDINO,,PEDOT:PSS,,,,,,-5.54,-3.65,1.89,-5.57,-3.85,1.72
7192,10.1021/acsami.0c16389,10.1021/acsami.0c16389,PM6,BTP-4Cl,PM6,BTP-4Cl,COC(=O)C(C)(C)c1cc(C)cc(-c2sc3c4sc5cc(/C=C6/C(=O)c7cc(F)cc(c7)C(=O)/C6=C\c6cc(C(C)(C)C(=O)OC)c(-c7cc(C)cc(C(C)(C)C(=O)OC)c7)s6)sc5c4c(C(C)(C)C(=O)OC)ccc2-3)c1,CCCCCCCCCc1c(/C=C2\C(=O)c3cc(Cl)c(Cl)cc3C2=C(C#N)C#N)sc2c1sc1c3c4nsnc4c4c5sc6c(CCC)c(/C=C7\C(=O)c8cc(Cl)c(Cl)cc8C7=C(C#N)C#N)sc6c5n(CC(CCCC)CCCCCC)c4c3n(CC(CCCC)CCCCCC)c21,0.84,24.9,67.4,14.1,14.097384,0.0185531914893597,,,,,,,ITO/PEDOT:PSS/active layer/PDINO/Ca,conventional,PDINO,,PEDOT:PSS,,,,,,-5.54,-3.65,1.89,-5.64,-4.15,1.49
7193,10.1039/c8ra08317g,10.1039/c8ra08317g,PTB7-Th,PC71BM,PTB7-Th,PC71BM,CCCCC(CC)COC(=O)c1sc2csc(-c3cc4c(-c5ccc(CC(CC)CCCC)s5)c5sccc5c(-c5ccc(CC(CC)CCCC)s5)c4s3)c2c1F,COC(=O)CCCC1(c2ccccc2)C23c4c5ccc6c7cc8c9c%10c(cc%11cc%12c%13c%14c(cc%15c%16ccc-5c2c%16c2c5c%16c%17c(c(c46)c7c9c%17c4c%10c%11c%13c4c%16c%14c%152)C513)C%12)C8,0.79,12.4,48.0,4.8,4.7020800000000005,2.0399999999999863,,,,,,,,,,,,,,,,,-5.24,-3.66,1.58,-5.9,-3.9,2.0
7194,10.1039/c8tc03872d,10.1039/c8tc03872d,PDTBBT-3F,PC71BM,PDTBBT-3F,PC71BM,CCCCCCCCCCC(CCCCCCCC)COc1cc(-c2sc(-c3c(F)ccc4nsnc34)cc2F)c(OCC(CCCCCCCC)CCCCCCCCCC)cc1-c1sccc1F,COC(=O)CCCC1(c2ccccc2)C23c4c5ccc6c7cc8c9c%10c(cc%11cc%12c%13c%14c(cc%15c%16ccc-5c2c%16c2c5c%16c%17c(c(c46)c7c9c%17c4c%10c%11c%13c4c%16c%14c%152)C513)C%12)C8,0.798,17.12,59.4,8.15,8.11508544,0.4283995092024626,,,1:2,DIO,DIO,,ITO/PEDOT:PSS/active layer/Ca/Al,conventional,Ca,Ca,PEDOT:PSS,PEDOT:PSS,,o-dichlorobenzene,o-DCB,,-5.43,-3.73,1.7,-6.1,-4.3,1.8
7195,10.1039/c8tc03872d,10.1039/c8tc03872d,PDTBBT-4F,PC71BM,PDTBBT-4F,PC71BM,CCCCCCCCCCC(CCCCCCCC)COc1cc(-c2sc(-c3c(F)c(F)cc4nsnc34)cc2F)c(OCC(CCCCCCCC)CCCCCCCCCC)cc1-c1sccc1F,COC(=O)CCCC1(c2ccccc2)C23c4c5ccc6c7cc8c9c%10c(cc%11cc%12c%13c%14c(cc%15c%16ccc-5c2c%16c2c5c%16c%17c(c(c46)c7c9c%17c4c%10c%11c%13c4c%16c%14c%152)C513)C%12)C8,0.812,14.03,50.3,5.79,5.73035708,1.0301022452504307,,,1:2,DIO,DIO,,ITO/PEDOT:PSS/active layer/Ca/Al,conventional,Ca,Ca,PEDOT:PSS,PEDOT:PSS,,o-dichlorobenzene,o-DCB,,-5.56,-3.79,1.77,-6.1,-4.3,1.8
7196,10.1021/acsami.0c17571,10.1021/acsami.0c17571,PBDT-AFBT,IDTCN-O,PBDT-AFBT,IDTCN-O,CCCCCCCCC(CCCCCC)COc1c(F)c(-c2cccs2)c2nsnc2c1-c1ccc(-c2cc3c(-c4ccc(CC(CC)CCCC)s4)c4sccc4c(-c4ccc(CC(CC)CCCC)s4)c3s2)s1,CCCCCCOc1cc(-c2cc3c(s2)-c2cc4c(cc2C3(c2ccc(CCCCCC)cc2)c2ccc(CCCCCC)cc2)-c2sc(-c3cc(OCCCCCC)c(/C=C5\C(=O)c6cc(F)c(F)cc6C5=C(C#N)C#N)s3)cc2C4(c2ccc(CCCCCC)cc2)c2ccc(CCCCCC)cc2)sc1/C=C1\C(=O)c2cc(F)c(F)cc2C1=C(C#N)C#N,0.86,21.48,65.72,12.15,12.14032416,0.0796365432098755,,,1:1.5,,,,ITO/ZnO/PBDT-AFBT:IDTCN-O/MoO3/Ag,inverted,ZnO,,MoO3,,80.0,,,,-5.35,-3.56,1.79,-5.51,-3.83,1.68
7197,10.1021/acsami.0c17571,10.1021/acsami.0c17571,PBDT-AFBT,IEICO-4F,PBDT-AFBT,IEICO-4F,CCCCCCCCC(CCCCCC)COc1c(F)c(-c2cccs2)c2nsnc2c1-c1ccc(-c2cc3c(-c4ccc(CC(CC)CCCC)s4)c4sccc4c(-c4ccc(CC(CC)CCCC)s4)c3s2)s1,CCCCCCc1ccc(C2(c3ccc(CCCCCC)cc3)c3cc4c(cc3-c3sc(-c5sc(/C=C6\C(=O)c7cc(F)c(F)cc7C6=C(C#N)C#N)cc5OCC(CC)CCCC)cc32)C(c2ccc(CCCCCC)cc2)(c2ccc(CCCCCC)cc2)c2cc(-c3scc(/C=C5/C(=O)c6cc(F)c(F)cc6C5=C(C#N)C#N)c3OCC(CC)CCCC)sc2-4)cc1,0.744,22.92,54.46,9.29,9.286780608,0.0346543810548796,,,1:1.5,,,,ITO/ZnO/PBDT-AFBT:IEICO-4F/MoO3/Ag,inverted,ZnO,,MoO3,,80.0,,,,-5.35,-3.56,1.79,-5.45,-4.07,1.38
7198,10.1021/acsami.0c17571,10.1021/acsami.0c17571,PBDT-AFBT,ITOIC-2F,PBDT-AFBT,ITOIC-2F,CCCCCCCCC(CCCCCC)COc1c(F)c(-c2cccs2)c2nsnc2c1-c1ccc(-c2cc3c(-c4ccc(CC(CC)CCCC)s4)c4sccc4c(-c4ccc(CC(CC)CCCC)s4)c3s2)s1,CCCCCCOc1c(/C=C2\C(=O)c3cc(F)c(F)cc3C2=C(C#N)C#N)sc(-c2cc3c(s2)-c2cc4c(cc2C3(c2ccc(CCCCCC)cc2)c2ccc(CCCCCC)cc2)-c2sc(-c3sc(/C=C5\C(=O)c6cc(F)c(F)cc6C5=C(C#N)C#N)c(OCCCCCC)c3OCCCCCC)cc2C4(c2ccc(CCCCCC)cc2)c2ccc(CCCCCC)cc2)c1OCCCCCC,0.869,20.72,62.94,11.34,11.332774991999996,0.0637125925926144,,,1:1.5,,,,ITO/ZnO/PBDT-AFBT:ITOIC-2F/MoO3/Ag,inverted,ZnO,,MoO3,,80.0,,,,-5.35,-3.56,1.79,-5.52,-3.9,1.62
7213,10.1016/j.dyepig.2018.11.040,10.1016/j.dyepig.2018.11.040,PBDB-T,spiro-IDT-O-IC,PBDB-T,spiro-IDT-O-IC,CCCCC(CC)Cc1ccc(-c2c3cc(-c4ccc(-c5sc(-c6cccs6)c6c5C(=O)c5c(CC(CC)CCCC)sc(CC(CC)CCCC)c5C6=O)s4)sc3c(-c3ccc(CC(CC)CCCC)s3)c3ccsc23)s1,CCCCCCCCOc1ccc2c(c1)-c1cc(OCCCCCCCC)ccc1C21c2cc3c(cc2-c2sc(/C=C4\C(=O)c5ccccc5C4=C(C#N)C#N)cc21)C1(c2ccc(OCCCCCCCC)cc2-c2cc(OCCCCCCCC)ccc21)c1cc(/C=C2\C(=O)c4ccccc4C2=C(C#N)C#N)sc1-3,0.84,11.76,63.0,5.98,6.223391999999999,4.070100334448132,,,1:1.8,,,,ITO/ZnO/active layer/MoO3/Ag,inverted,ZnO,ZnO,MoO3,MoO3,,,,,-5.33,-2.92,2.41,-5.68,-3.79,1.89
7268,10.1063/1.4928664,10.1063/1.4928664,PBDTTT-CT,N2200(P(NDI2OD-T2)),PBDTTT-C-T,P(NDI2OD-T2),CCCCC(CC)CC(=O)c1cc2c(-c3cc4c(-c5ccc(CC(CC)CCCC)s5)c5sccc5c(-c5ccc(CC(CC)CCCC)s5)c4s3)scc2s1,CCCCCCCCCCC(CCCCCCCC)CN1C(=O)c2ccc3c4c(c(-c5ccc(-c6cccs6)s5)cc(c24)C1=O)C(=O)N(C(CCCCCCCC)CCCCCCCCCC)C3=O,0.81,6.62,54.3,2.72,2.9116746,7.046860294117639,,,,,,,,,,,,,,,,,-5.11,-3.25,1.86,-5.61,-4.02,1.59
7288,10.1007/s11426-015-5534-3,10.1007/s11426-015-5534-3,PTBT-HTID-DPP,PC61BM,PTBT-HTID-DPP,PC61BM,CCCCCCc1csc(-c2ccc3c(c2)N(CC(CC)CCCC)C(=O)/C3=C2/C(=O)N(CC(CC)CCCC)c3cc(-c4cc(CCCCCC)c(-c5ccc(-c6cc(OCC(CC)CCCC)c(-c7ccc(-c8ccc(C9=C%10C(=O)N(CC(CC)CCCC)C(c%11ccc(-c%12ccc(-c%13cc(OCC(CC)CCCC)c(-c%14cccs%14)cc%13OCC(CC)CCCC)s%12)s%11)=C%10C(=O)N9CC(CC)CCCC)s8)s7)cc6OCC(CC)CCCC)s5)s4)ccc32)c1,COC(=O)CCCC1(c2ccccc2)C23c4c5c6c7c8c9c(c%10c%11c2c2c%12c4c4c%13c5c5c7c7c8c8c%14c9c%10c9c%10c%11c2c2c%11c%12c4c4c%12c%13c5c5c7c7c8c8c%14c9c9c%10c2c2c%11c4c4c%12c5c7c5c8c9c2c45)C613,0.57,7.29,46.0,1.8,1.911438,6.190999999999983,,,,,,,,,,,,,,,,,-5.19,-3.64,1.55,-6.1,-3.7,2.4
7289,10.1007/s11426-015-5534-3,10.1007/s11426-015-5534-3,PTBT-HTID-DPP,PC61BM,PTBT-HTID-DPP,PC61BM,CCCCCCc1csc(-c2ccc3c(c2)N(CC(CC)CCCC)C(=O)/C3=C2/C(=O)N(CC(CC)CCCC)c3cc(-c4cc(CCCCCC)c(-c5ccc(-c6cc(OCC(CC)CCCC)c(-c7ccc(-c8ccc(C9=C%10C(=O)N(CC(CC)CCCC)C(c%11ccc(-c%12ccc(-c%13cc(OCC(CC)CCCC)c(-c%14cccs%14)cc%13OCC(CC)CCCC)s%12)s%11)=C%10C(=O)N9CC(CC)CCCC)s8)s7)cc6OCC(CC)CCCC)s5)s4)ccc32)c1,COC(=O)CCCC1(c2ccccc2)C23c4c5c6c7c8c9c(c%10c%11c2c2c%12c4c4c%13c5c5c7c7c8c8c%14c9c%10c9c%10c%11c2c2c%11c%12c4c4c%12c%13c5c5c7c7c8c8c%14c9c9c%10c2c2c%11c4c4c%12c5c7c5c8c9c2c45)C613,0.65,9.21,45.0,2.6,2.693925000000001,3.6125000000000185,,,,,,,,,,,,,,,,,-5.19,-3.64,1.55,-6.1,-3.7,2.4
7290,10.1007/s11426-015-5534-3,10.1007/s11426-015-5534-3,PTBT-HTID-DPP,PC61BM,PTBT-HTID-DPP,PC61BM,CCCCCCc1csc(-c2ccc3c(c2)N(CC(CC)CCCC)C(=O)/C3=C2/C(=O)N(CC(CC)CCCC)c3cc(-c4cc(CCCCCC)c(-c5ccc(-c6cc(OCC(CC)CCCC)c(-c7ccc(-c8ccc(C9=C%10C(=O)N(CC(CC)CCCC)C(c%11ccc(-c%12ccc(-c%13cc(OCC(CC)CCCC)c(-c%14cccs%14)cc%13OCC(CC)CCCC)s%12)s%11)=C%10C(=O)N9CC(CC)CCCC)s8)s7)cc6OCC(CC)CCCC)s5)s4)ccc32)c1,COC(=O)CCCC1(c2ccccc2)C23c4c5c6c7c8c9c(c%10c%11c2c2c%12c4c4c%13c5c5c7c7c8c8c%14c9c%10c9c%10c%11c2c2c%11c%12c4c4c%12c%13c5c5c7c7c8c8c%14c9c9c%10c2c2c%11c4c4c%12c5c7c5c8c9c2c45)C613,0.67,8.63,52.0,2.93,3.0066920000000006,2.61747440273039,,,,,,,,,,,,,,,,,-5.19,-3.64,1.55,-6.1,-3.7,2.4
7291,10.1007/s11426-015-5534-3,10.1007/s11426-015-5534-3,PTBT-HTID-DPP,PC61BM,PTBT-HTID-DPP,PC61BM,CCCCCCc1csc(-c2ccc3c(c2)N(CC(CC)CCCC)C(=O)/C3=C2/C(=O)N(CC(CC)CCCC)c3cc(-c4cc(CCCCCC)c(-c5ccc(-c6cc(OCC(CC)CCCC)c(-c7ccc(-c8ccc(C9=C%10C(=O)N(CC(CC)CCCC)C(c%11ccc(-c%12ccc(-c%13cc(OCC(CC)CCCC)c(-c%14cccs%14)cc%13OCC(CC)CCCC)s%12)s%11)=C%10C(=O)N9CC(CC)CCCC)s8)s7)cc6OCC(CC)CCCC)s5)s4)ccc32)c1,COC(=O)CCCC1(c2ccccc2)C23c4c5c6c7c8c9c(c%10c%11c2c2c%12c4c4c%13c5c5c7c7c8c8c%14c9c%10c9c%10c%11c2c2c%11c%12c4c4c%12c%13c5c5c7c7c8c8c%14c9c9c%10c2c2c%11c4c4c%12c5c7c5c8c9c2c45)C613,0.66,10.13,57.99999999999999,3.72,3.877764,4.240967741935466,,,,,,,,,,,,,,,,,-5.19,-3.64,1.55,-6.1,-3.7,2.4
7326,10.1002/marc.201700505,10.1002/marc.201700505,p-DTS(FBTTh2)2,PBDT-TDO,p-DTS(FBTTh2)2,PBDT-TDO,CCCCCCc1ccc(-c2ccc(-c3cc(F)c(-c4cc5c(s4)-c4sc(-c6c(F)cc(-c7ccc(-c8ccc(CCCCCC)s8)s7)c7nsnc67)cc4[Si]5(CC(CC)CCCC)CC(CC)CCCC)c4nsnc34)s2)s1,CCCCCCCCCCCCC(CCCCCCCCCC)Cc1ccc(-c2c3cc(C4=CC=CS4(=O)=O)sc3c(-c3ccc(CC(CCCCCCCCCC)CCCCCCCCCCCC)s3)c3ccsc23)s1,1.0,1.06,32.6,0.32,0.34556,7.987500000000009,,,2:1,,,,ITO/PEDOT:PSS/p-DTS(FBTTh2)2:PBDT-TDO/Ca/Al,conventional,Ca,Ca,PEDOT:PSS,PEDOT:PSS,,chlorobenzene,chlorobenzene,,-5.12,-3.34,1.78,-5.76,-3.72,2.04
7327,10.1002/marc.201700505,10.1002/marc.201700505,p-DTS(FBTTh2)2,PBDT-TDO,p-DTS(FBTTh2)2,PBDT-TDO,CCCCCCc1ccc(-c2ccc(-c3cc(F)c(-c4cc5c(s4)-c4sc(-c6c(F)cc(-c7ccc(-c8ccc(CCCCCC)s8)s7)c7nsnc67)cc4[Si]5(CC(CC)CCCC)CC(CC)CCCC)c4nsnc34)s2)s1,CCCCCCCCCCCCC(CCCCCCCCCC)Cc1ccc(-c2c3cc(C4=CC=CS4(=O)=O)sc3c(-c3ccc(CC(CCCCCCCCCC)CCCCCCCCCCCC)s3)c3ccsc23)s1,1.01,1.27,35.2,0.42,0.4515104,7.502476190476202,,,2:1,,,,ITO/PEDOT:PSS/p-DTS(FBTTh2)2:PBDT-TDO/Ca/Al,conventional,Ca,Ca,PEDOT:PSS,PEDOT:PSS,,chlorobenzene,chlorobenzene,,-5.12,-3.34,1.78,-5.76,-3.72,2.04
7328,10.1002/marc.201700505,10.1002/marc.201700505,p-DTS(FBTTh2)2,PBDT-TDO,p-DTS(FBTTh2)2,PBDT-TDO,CCCCCCc1ccc(-c2ccc(-c3cc(F)c(-c4cc5c(s4)-c4sc(-c6c(F)cc(-c7ccc(-c8ccc(CCCCCC)s8)s7)c7nsnc67)cc4[Si]5(CC(CC)CCCC)CC(CC)CCCC)c4nsnc34)s2)s1,CCCCCCCCCCCCC(CCCCCCCCCC)Cc1ccc(-c2c3cc(C4=CC=CS4(=O)=O)sc3c(-c3ccc(CC(CCCCCCCCCC)CCCCCCCCCCCC)s3)c3ccsc23)s1,1.02,1.49,35.099999999999994,0.51,0.5334498,4.597999999999993,,,2:1,,,,ITO/PEDOT:PSS/p-DTS(FBTTh2)2:PBDT-TDO/Ca/Al,conventional,Ca,Ca,PEDOT:PSS,PEDOT:PSS,,chlorobenzene,chlorobenzene,,-5.12,-3.34,1.78,-5.76,-3.72,2.04
7329,10.1002/marc.201700505,10.1002/marc.201700505,p-DTS(FBTTh2)2,PBDT-TDO,p-DTS(FBTTh2)2,PBDT-TDO,CCCCCCc1ccc(-c2ccc(-c3cc(F)c(-c4cc5c(s4)-c4sc(-c6c(F)cc(-c7ccc(-c8ccc(CCCCCC)s8)s7)c7nsnc67)cc4[Si]5(CC(CC)CCCC)CC(CC)CCCC)c4nsnc34)s2)s1,CCCCCCCCCCCCC(CCCCCCCCCC)Cc1ccc(-c2c3cc(C4=CC=CS4(=O)=O)sc3c(-c3ccc(CC(CCCCCCCCCC)CCCCCCCCCCCC)s3)c3ccsc23)s1,1.03,1.71,36.3,0.61,0.6393519,4.811786885245899,,,2:1,,,,ITO/PEDOT:PSS/p-DTS(FBTTh2)2:PBDT-TDO/Ca/Al,conventional,Ca,Ca,PEDOT:PSS,PEDOT:PSS,,chlorobenzene,chlorobenzene,,-5.12,-3.34,1.78,-5.76,-3.72,2.04
7348,10.1039/c8ra08360f,10.1039/c8ra08360f,P1,PC71BM,P1,PC71BM,CCCCCCC(CCCC)Cc1ccsc1-c1sc(-c2cccc3nsnc23)nc1OCC(CCC)CCCCC,COC(=O)CCCC1(c2ccccc2)C23c4c5ccc6c7cc8c9c%10c(cc%11cc%12c%13c%14c(cc%15c%16ccc-5c2c%16c2c5c%16c%17c(c(c46)c7c9c%17c4c%10c%11c%13c4c%16c%14c%152)C513)C%12)C8,0.56,18.22,63.07000000000001,6.41,6.435158240000001,0.3924842433697434,,,,,,,,,,,,,,,,,-5.24,-3.93,1.31,-5.9,-3.9,2.0
7349,10.1039/c8ra08360f,10.1039/c8ra08360f,P2,PC71BM,P2,PC71BM,,COC(=O)CCCC1(c2ccccc2)C23c4c5ccc6c7cc8c9c%10c(cc%11cc%12c%13c%14c(cc%15c%16ccc-5c2c%16c2c5c%16c%17c(c(c46)c7c9c%17c4c%10c%11c%13c4c%16c%14c%152)C513)C%12)C8,0.64,17.04,57.24,6.22,6.24236544,0.3595729903536935,,,,,,,,,,,,,,,,,-5.37,-4.05,1.32,-5.9,-3.9,2.0
