Repository: JiYiqaq/PCE-KA-GNN

# Data directory

- `raw/Active_Database.csv` is the immutable source dataset bundled under CC BY 4.0. Do not overwrite it with processed data.
- `processed/` is created and populated by the training pipeline. Generated `.pt` and `.pth` caches are intentionally ignored by Git because they can exceed GitHub's normal single-file limit.

See `../DATA_LICENSE.md` for provenance, license and checksum information.

File: data/raw/Active_Database.csv (part 38 of 471)
id,doi,doi_norm,donor,acceptor,donor_canonical,acceptor_canonical,donor_smiles,acceptor_smiles,voc,jsc,ff,pce,pce_recomputed,pce_relative_error_percent,pce_avg,pce_best,d_a_ratio,additive,additive_canonical,additive_ratio,device_structure,device_type,etl,etl_canonical,htl,htl_canonical,active_layer_thickness,solvent,solvent_canonical,annealing_temp,homo_d,lumo_d,eg_d,homo_a,lumo_a,eg_a
7350,10.1039/c8ra08360f,10.1039/c8ra08360f,P3,PC71BM,P3,PC71BM,CCCCCCC(CCCC)Cc1ccsc1-c1sc(-c2c(F)c(F)cc3nsnc23)nc1OCC(CCC)CCCCC,COC(=O)CCCC1(c2ccccc2)C23c4c5ccc6c7cc8c9c%10c(cc%11cc%12c%13c%14c(cc%15c%16ccc-5c2c%16c2c5c%16c%17c(c(c46)c7c9c%17c4c%10c%11c%13c4c%16c%14c%152)C513)C%12)C8,0.76,14.55,54.47,5.92,6.0232926,1.744807432432426,,,,,,,,,,,,,,,,,-5.4,-4.05,1.35,-5.9,-3.9,2.0
7353,10.3389/fchem.2019.00333,10.3389/fchem.2019.00333,PCB,PC71BM,PCB,PC71BM,CCCCCCCCC(CCCCCC)CN1C(=O)C2=C(c3ccc(-c4ccc(-c5ccc(C6=C7C(=O)N(CC(CCCCCC)CCCCCCCC)C(c8ccc(-c9ccc%10c%11ccccc%11n(CCCCCCCC)c%10c9)s8)=C7C(=O)N6CC(CCCCCC)CCCCCCCC)s5)cc4)s3)N(CC(CCCCCC)CCCCCCCC)C(=O)C2=C1c1cccs1,COC(=O)CCCC1(c2ccccc2)C23c4c5ccc6c7cc8c9c%10c(cc%11cc%12c%13c%14c(cc%15c%16ccc-5c2c%16c2c5c%16c%17c(c(c46)c7c9c%17c4c%10c%11c%13c4c%16c%14c%152)C513)C%12)C8,0.73,15.19,59.0,6.64,6.542333,1.4708885542168602,,,1:2,1% DIO,,1%,ITO/PEDOT:PSS/polymer:PC71BM/LiF/Al,conventional,LiF,,PEDOT:PSS,,100.0,chloroform,,,-5.25,-3.65,1.6,-5.9,-3.9,2.0
7354,10.3389/fchem.2019.00333,10.3389/fchem.2019.00333,PCFB,PC71BM,PCFB,PC71BM,CCCCCCCCC(CCCCCC)CN1C(=O)C2=C(c3ccc(-c4cc(F)c(-c5ccc(C6=C7C(=O)N(CC(CCCCCC)CCCCCCCC)C(c8ccc(-c9ccc%10c%11ccccc%11n(CCCCCCCC)c%10c9)s8)=C7C(=O)N6CC(CCCCCC)CCCCCCCC)s5)cc4F)s3)N(CC(CCCCCC)CCCCCCCC)C(=O)C2=C1c1cccs1,COC(=O)CCCC1(c2ccccc2)C23c4c5ccc6c7cc8c9c%10c(cc%11cc%12c%13c%14c(cc%15c%16ccc-5c2c%16c2c5c%16c%17c(c(c46)c7c9c%17c4c%10c%11c%13c4c%16c%14c%152)C513)C%12)C8,0.79,17.2,62.0,8.46,8.42456,0.4189125295508422,,,1:2,0.8% DIO,,0.8%,ITO/PEDOT:PSS/polymer:PC71BM/LiF/Al,conventional,LiF,,PEDOT:PSS,,100.0,chloroform,,,-5.29,-3.74,1.55,-5.9,-3.9,2.0
7355,10.3389/fchem.2019.00333,10.3389/fchem.2019.00333,PFCB,PC71BM,PFCB,PC71BM,CCCCCCCCC(CCCCCC)CN1C(=O)C2=C(c3ccc(-c4ccc(-c5ccc(C6=C7C(=O)N(CC(CCCCCC)CCCCCCCC)C(c8ccc(-c9cc%10c(cc9F)c9cc(F)ccc9n%10CCCCCCCC)s8)=C7C(=O)N6CC(CCCCCC)CCCCCCCC)s5)cc4)s3)N(CC(CCCCCC)CCCCCCCC)C(=O)C2=C1c1cccs1,COC(=O)CCCC1(c2ccccc2)C23c4c5ccc6c7cc8c9c%10c(cc%11cc%12c%13c%14c(cc%15c%16ccc-5c2c%16c2c5c%16c%17c(c(c46)c7c9c%17c4c%10c%11c%13c4c%16c%14c%152)C513)C%12)C8,0.78,16.21,61.0,7.73,7.712718,0.2235705045278225,,,1:2,1% DIO,,1%,ITO/PEDOT:PSS/polymer:PC71BM/LiF/Al,conventional,LiF,,PEDOT:PSS,,100.0,chloroform,,,-5.28,-3.71,1.57,-5.9,-3.9,2.0
7356,10.3389/fchem.2019.00333,10.3389/fchem.2019.00333,PFCFB,PC71BM,PFCFB,PC71BM,CCCCCCCCC(CCCCCC)CN1C(=O)C2=C(c3ccc(-c4cc(F)c(-c5ccc(C6=C7C(=O)N(CC(CCCCCC)CCCCCCCC)C(c8ccc(-c9cc%10c(cc9F)c9cc(F)ccc9n%10CCCCCCCC)s8)=C7C(=O)N6CC(CCCCCC)CCCCCCCC)s5)cc4F)s3)N(CC(CCCCCC)CCCCCCCC)C(=O)C2=C1c1cccs1,COC(=O)CCCC1(c2ccccc2)C23c4c5ccc6c7cc8c9c%10c(cc%11cc%12c%13c%14c(cc%15c%16ccc-5c2c%16c2c5c%16c%17c(c(c46)c7c9c%17c4c%10c%11c%13c4c%16c%14c%152)C513)C%12)C8,0.86,14.6,66.0,8.48,8.286959999999999,2.276415094339642,,,1:2,DIO,,,ITO/PEDOT:PSS/polymer:PC71BM/LiF/Al,conventional,LiF,,PEDOT:PSS,,100.0,chloroform,,,-5.31,-3.74,1.57,-5.9,-3.9,2.0
7357,10.1021/acs.macromol.0c01655,10.1021/acs.macromol.0c01655,P(TDPPPy-T)-ran,PC71BM,P(TDPPPy-T)-ran,PC71BM,CCCCCCCCC(CCCCCC)CN1C(=O)C2=C(c3cccs3)N(CC(CCCCCC)CCCCCCCC)C(=O)C2=C1c1ccc(-c2ccc(-c3ccc(C4=C5C(=O)N(CC(CCCCCC)CCCCCCCC)C(c6ccc(-c7cccs7)cn6)=C5C(=O)N4CC(CCCCCC)CCCCCCCC)s3)s2)cn1,COC(=O)CCCC1(c2ccccc2)C23c4c5ccc6c7cc8c9c%10c(cc%11cc%12c%13c%14c(cc%15c%16ccc-5c2c%16c2c5c%16c%17c(c(c46)c7c9c%17c4c%10c%11c%13c4c%16c%14c%152)C513)C%12)C8,0.85,11.2,61.0,5.9,5.8072,1.5728813559322108,,,1:2,,,,ITO/MoO3/polymer:PCBM/LiF/Al,conventional,LiF,,MoO3,,108.0,chloroform,,,-5.16,-3.2,1.96,-5.9,-3.9,2.0
7358,10.1021/acs.macromol.0c01655,10.1021/acs.macromol.0c01655,P(TDPPPy-T)-reg,PC71BM,P(TDPPPy-T)-reg,PC71BM,CCCCCCCCC(CCCCCC)CN1C=C2C(=O)N(CC(CCCCCC)CCCCCCCC)C(c3ccc(-c4ccc(-c5ccc(C6=C7C(=O)N(CC(CCCCCC)CCCCCCCC)C(c8ccc(-c9ccc(-c%10cccs%10)s9)s8)=C7C(=O)N6CC(CCCCCC)CCCCCCCC)nc5)s4)cn3)=C2C1=O,COC(=O)CCCC1(c2ccccc2)C23c4c5ccc6c7cc8c9c%10c(cc%11cc%12c%13c%14c(cc%15c%16ccc-5c2c%16c2c5c%16c%17c(c(c46)c7c9c%17c4c%10c%11c%13c4c%16c%14c%152)C513)C%12)C8,0.88,11.9,63.0,6.6,6.59736,0.0399999999999929,,,1:2,,,,ITO/MoO3/polymer:PCBM/LiF/Al,conventional,LiF,,MoO3,,96.0,chloroform,,,-5.19,-3.2,1.99,-5.9,-3.9,2.0
7359,10.1039/d0py00890g,10.1039/d0py00890g,PM10Si,Y6,PM10Si,Y6,CCCCC(CC)Cc1sc(-c2c3cc(-c4ccc(-c5sc(-c6ccc(-c7cc8c(-c9cc(F)c(CC(CC)CCCC)s9)c9sc(-c%10sc(-c%11c(F)c(F)c(-c%12cc(CCCCC[Si](C)(O[Si](C)(C)C)O[Si](C)(C)C)cs%12)c%12nsnc%11%12)cc%10CCCCC[Si](C)(O[Si](C)(C)C)O[Si](C)(C)C)cc9c(-c9cc(F)c(CC(CC)CCCC)s9)c8s7)s6)c6c5C(=O)c5c(CC(CC)CCCC)sc(CC(CC)CCCC)c5C6=O)s4)sc3c(-c3cc(F)c(CC(CC)CCCC)s3)c3ccsc23)cc1F,CCCCCCCCCCCc1c(/C=C2\C(=O)c3cc(F)c(F)cc3C2=C(C#N)C#N)sc2c1sc1c3c4nsnc4c4c5sc6c(CCCCCCCCCCC)c(/C=C7\C(=O)c8cc(F)c(F)cc8C7=C(C#N)C#N)sc6c5n(CC(CC)CCCC)c4c3n(CC(CC)CCCC)c21,0.88,22.35,61.86000000000001,12.15,12.166624800000005,0.1368296296296643,,,,,,,,,,,,,,,,,-5.57,-3.1,2.47,-5.65,-4.1,1.55
7360,10.1039/d0py00890g,10.1039/d0py00890g,PM20Si,Y6,PM10Si,Y6,CCCCC(CC)Cc1sc(-c2c3cc(-c4ccc(-c5sc(-c6ccc(-c7cc8c(-c9cc(F)c(CC(CC)CCCC)s9)c9sc(-c%10sc(-c%11c(F)c(F)c(-c%12cc(CCCCC[Si](C)(O[Si](C)(C)C)O[Si](C)(C)C)cs%12)c%12nsnc%11%12)cc%10CCCCC[Si](C)(O[Si](C)(C)C)O[Si](C)(C)C)cc9c(-c9cc(F)c(CC(CC)CCCC)s9)c8s7)s6)c6c5C(=O)c5c(CC(CC)CCCC)sc(CC(CC)CCCC)c5C6=O)s4)sc3c(-c3cc(F)c(CC(CC)CCCC)s3)c3ccsc23)cc1F,CCCCCCCCCCCc1c(/C=C2\C(=O)c3cc(F)c(F)cc3C2=C(C#N)C#N)sc2c1sc1c3c4nsnc4c4c5sc6c(CCCCCCCCCCC)c(/C=C7\C(=O)c8cc(F)c(F)cc8C7=C(C#N)C#N)sc6c5n(CC(CC)CCCC)c4c3n(CC(CC)CCCC)c21,0.85,23.88,69.45,14.06,14.096961,0.2628805120910243,,,,,,,,,,,,,,,,,-5.49,-3.07,2.42,-5.65,-4.1,1.55
7361,10.1039/d0py00890g,10.1039/d0py00890g,PM30Si,Y6,PM10Si,Y6,CCCCC(CC)Cc1sc(-c2c3cc(-c4ccc(-c5sc(-c6ccc(-c7cc8c(-c9cc(F)c(CC(CC)CCCC)s9)c9sc(-c%10sc(-c%11c(F)c(F)c(-c%12cc(CCCCC[Si](C)(O[Si](C)(C)C)O[Si](C)(C)C)cs%12)c%12nsnc%11%12)cc%10CCCCC[Si](C)(O[Si](C)(C)C)O[Si](C)(C)C)cc9c(-c9cc(F)c(CC(CC)CCCC)s9)c8s7)s6)c6c5C(=O)c5c(CC(CC)CCCC)sc(CC(CC)CCCC)c5C6=O)s4)sc3c(-c3cc(F)c(CC(CC)CCCC)s3)c3ccsc23)cc1F,CCCCCCCCCCCc1c(/C=C2\C(=O)c3cc(F)c(F)cc3C2=C(C#N)C#N)sc2c1sc1c3c4nsnc4c4c5sc6c(CCCCCCCCCCC)c(/C=C7\C(=O)c8cc(F)c(F)cc8C7=C(C#N)C#N)sc6c5n(CC(CC)CCCC)c4c3n(CC(CC)CCCC)c21,0.85,22.88,65.84,12.8,12.8045632,0.0356499999999981,,,,,,,,,,,,,,,,,-5.49,-3.08,2.41,-5.65,-4.1,1.55
7397,10.1016/j.orgel.2019.06.007,10.1016/j.orgel.2019.06.007,PBDTTFTQ-DO,ITIC,PBDTTFTQ-DO,ITIC,CCCCCCCCOc1cccc(-c2nc3c(-c4cccs4)cc(F)c(-c4ccc(-c5cc6c(-c7cc(CCCCCCCC)c(CCCCCCCC)s7)c7sccc7c(-c7cc(CCCCCCCC)c(CCCCCCCC)s7)c6s5)s4)c3nc2-c2cccc(OCCCCCCCC)c2)c1,CCCCCCc1ccc(C2(c3ccc(CCCCCC)cc3)c3cc4c(cc3-c3sc5cc(C=C6C(=O)c7ccccc7C6=C(C#N)C#N)sc5c32)C(c2ccc(CCCCCC)cc2)(c2ccc(CCCCCC)cc2)c2c-4sc3cc(C=C4C(=O)c5ccccc5C4=C(C#N)C#N)sc23)cc1,1.02,3.99,34.300000000000004,1.33,1.3959414,4.958000000000003,1.33,1.4,1:2.5,,,,inverted,inverted,ZnO,ZnO,MoO3,MoO3,90.0,oDCB,o-DCB,,-5.37,-3.03,2.34,-5.48,-3.83,1.65
7398,10.1016/j.orgel.2019.06.007,10.1016/j.orgel.2019.06.007,PBDTTFTQ-DO,ITIC-Th,PBDTTFTQ-DO,ITIC-Th,CCCCCCCCOc1cccc(-c2nc3c(-c4cccs4)cc(F)c(-c4ccc(-c5cc6c(-c7cc(CCCCCCCC)c(CCCCCCCC)s7)c7sccc7c(-c7cc(CCCCCCCC)c(CCCCCCCC)s7)c6s5)s4)c3nc2-c2cccc(OCCCCCCCC)c2)c1,CCCCCCc1ccc(C2(c3ccc(CCCCCC)s3)c3cc4c(cc3-c3sc5cc(/C=C6\C(=O)c7ccccc7C6=C(C#N)C#N)sc5c32)C(c2ccc(CCCCCC)s2)(c2ccc(CCCCCC)s2)c2c-4sc3cc(/C=C4\C(=O)c5ccccc5C4=C(C#N)C#N)sc23)s1,0.98,6.65,42.4,2.71,2.763208,1.963394833948345,2.71,2.76,1:2.5,,,,inverted,inverted,ZnO,ZnO,MoO3,MoO3,90.0,oDCB,o-DCB,,-5.37,-3.03,2.34,-5.66,-3.93,1.73
7399,10.1016/j.orgel.2019.06.007,10.1016/j.orgel.2019.06.007,PBDTTFTQ-DO,ITIC-Th1,PBDTTFTQ-DO,ITIC-Th1,CCCCCCCCOc1cccc(-c2nc3c(-c4cccs4)cc(F)c(-c4ccc(-c5cc6c(-c7cc(CCCCCCCC)c(CCCCCCCC)s7)c7sccc7c(-c7cc(CCCCCCCC)c(CCCCCCCC)s7)c6s5)s4)c3nc2-c2cccc(OCCCCCCCC)c2)c1,CCCCCCc1ccc(C2(c3ccc(CCCCCC)s3)c3cc4c(cc3-c3sc5cc(C=C6C(=O)c7cc(F)ccc7C6=C(C#N)C#N)sc5c32)C(c2ccc(CCCCCC)s2)(c2ccc(CCCCCC)s2)c2c-4sc3cc(C=C4C(=O)c5cc(F)ccc5C4=C(C#N)C#N)sc23)s1,0.88,10.56,62.0,5.64,5.761536,2.1548936170212745,5.64,5.76,1:2.5,,,,inverted,inverted,ZnO,ZnO,MoO3,MoO3,90.0,oDCB,o-DCB,,-5.37,-3.03,2.34,-5.74,-4.01,1.73
7403,10.1021/jacs.0c12527,10.1021/jacs.0c12527,PBDB-T,PYT,PBDB-T,PY-T,CCCCC(CC)Cc1ccc(-c2c3cc(-c4ccc(-c5sc(-c6cccs6)c6c5C(=O)c5c(CC(CC)CCCC)sc(CC(CC)CCCC)c5C6=O)s4)sc3c(-c3ccc(CC(CC)CCCC)s3)c3ccsc23)s1,CCCCCCCCCCCCC(CCCCCCCCCC)Cn1c2c3sc(/C=C4\C(=O)c5ccccc5C4=C(C#N)C#N)c(CCCCCCCCCCC)c3sc2c2c3nsnc3c3c4sc5c(CCCCCCCCCCC)c(/C=C6\C(=O)c7cc(-c8cccs8)ccc7C6=C(C#N)C#N)sc5c4n(CC(CCCCCCCCCC)CCCCCCCCCCCC)c3c21,0.893,20.8,68.4,12.7,12.7048896,0.0385007874015909,,,,,,,ITO/PEDOT:PSS/PBDB-T:PYT/PFN-Br/Ag,all-polymer solar cell,PFN-Br,,PEDOT:PSS,,,,,,-5.3,-3.51,1.79,-5.64,-3.81,1.83
7404,10.1021/jacs.0c12527,10.1021/jacs.0c12527,PBDB-T,PZT,PBDB-T,PZT-γ,CCCCC(CC)Cc1ccc(-c2c3cc(-c4ccc(-c5sc(-c6cccs6)c6c5C(=O)c5c(CC(CC)CCCC)sc(CC(CC)CCCC)c5C6=O)s4)sc3c(-c3ccc(CC(CC)CCCC)s3)c3ccsc23)s1,CCCCCCCCCCCCC(CCCCCCCCCC)Cn1c2c3sc(/C=C4\C(=O)c5ccccc5C4=C(C#N)C#N)c(CCCCCCCCCCC)c3sc2c2c3nn(C)nc3c3c4sc5c(CCCCCCCCCCC)c(/C=C6\C(=O)c7cc(-c8cccs8)ccc7C6=C(C#N)C#N)sc5c4n(CC(CCCCCCCCCC)CCCCCCCCCCCC)c3c21,0.909,23.1,67.60000000000001,14.2,14.1945804,0.0381661971830843,,,,,,,ITO/PEDOT:PSS/PBDB-T:PZT/PFN-Br/Ag,all-polymer solar cell,PFN-Br,,PEDOT:PSS,,,,,,-5.3,-3.51,1.79,-5.58,-3.76,1.82
7405,10.1021/jacs.0c12527,10.1021/jacs.0c12527,PBDB-T,PZT-γ,PBDB-T,PZT-γ,CCCCC(CC)Cc1ccc(-c2c3cc(-c4ccc(-c5sc(-c6cccs6)c6c5C(=O)c5c(CC(CC)CCCC)sc(CC(CC)CCCC)c5C6=O)s4)sc3c(-c3ccc(CC(CC)CCCC)s3)c3ccsc23)s1,CCCCCCCCCCCCC(CCCCCCCCCC)Cn1c2c3sc(/C=C4\C(=O)c5ccccc5C4=C(C#N)C#N)c(CCCCCCCCCCC)c3sc2c2c3nn(C)nc3c3c4sc5c(CCCCCCCCCCC)c(/C=C6\C(=O)c7cc(-c8cccs8)ccc7C6=C(C#N)C#N)sc5c4n(CC(CCCCCCCCCC)CCCCCCCCCCCC)c3c21,0.894,24.6,70.8,15.6,15.5706192,0.1883384615384628,,,,,,,ITO/PEDOT:PSS/PBDB-T:PZT-γ/PFN-Br/Ag,all-polymer solar cell,PFN-Br,,PEDOT:PSS,,,,,,-5.3,-3.51,1.79,-5.57,-3.78,1.79
7424,10.1021/acsami.0c17722,10.1021/acsami.0c17722,PM6,PF1-TS4,PM6,PF1-TS4,COC(=O)C(C)(C)c1cc(C)cc(-c2sc3c4sc5cc(/C=C6/C(=O)c7cc(F)cc(c7)C(=O)/C6=C\c6cc(C(C)(C)C(=O)OC)c(-c7cc(C)cc(C(C)(C)C(=O)OC)c7)s6)sc5c4c(C(C)(C)C(=O)OC)ccc2-3)c1,CCCCCCCCCCCCCCCCC1(CCCCCCCCCCCCCCCC)c2cc3c(cc2-c2sc(/C=C4\C(=O)c5ccccc5C4=C(C#N)C#N)cc21)C(CCCCCCCCCCCCCCCC)(CCCCCCCCCCCCCCCC)c1cc(/C=C2\C(=O)c4cc(-c5ccc(SCCCCSc6cccs6)s5)ccc4C2=C(C#N)C#N)sc1-3,0.99,11.21,55.60000000000001,5.8,6.170432400000002,6.386765517241416,,,1:1 wt/wt,1-chloronaphthalene,,2 vol%,ITO/PEDOT:PSS/active layer/PFN-Br/Ag,all-polymer solar cell,PFN-Br,,PEDOT:PSS,,,o-xylene,,,-5.5,-3.61,1.89,-5.75,-3.89,1.86
7425,10.1021/acsami.0c17722,10.1021/acsami.0c17722,PM6,PF1-TS4-20,PM6,PF1-TS4-20,COC(=O)C(C)(C)c1cc(C)cc(-c2sc3c4sc5cc(/C=C6/C(=O)c7cc(F)cc(c7)C(=O)/C6=C\c6cc(C(C)(C)C(=O)OC)c(-c7cc(C)cc(C(C)(C)C(=O)OC)c7)s6)sc5c4c(C(C)(C)C(=O)OC)ccc2-3)c1,CCCCCCCCCCCCCCCCC1(CCCCCCCCCCCCCCCC)c2cc3c(cc2-c2sc(/C=C4\C(=O)c5cc(-c6ccc(SCCCCSc7cccs7)s6)ccc5C4=C(C#N)C#N)cc21)C(CCCCCCCCCCCCCCCC)(CCCCCCCCCCCCCCCC)c1cc(/C=C2\C(=O)c4cc(-c5ccc(SCCCCSc6ccc(-c7ccc8c(c7)C(=O)/C(=C\c7cc9c(s7)-c7cc%10c(cc7C9(c7ccc(CCCCCC)cc7)c7ccc(CCCCCC)cc7)-c7sc(/C=C9\C(=O)c%11ccccc%11C9=C(C#N)C#N)cc7C%10(c7ccc(CCCCCC)cc7)c7ccc(CCCCCC)cc7)C8=C(C#N)C#N)s6)s5)ccc4C2=C(C#N)C#N)sc1-3,0.99,13.73,59.7,7.73,8.114841900000002,4.978549805950859,,,1:1 wt/wt,1-chloronaphthalene,,2 vol%,ITO/PEDOT:PSS/active layer/PFN-Br/Ag,all-polymer solar cell,PFN-Br,,PEDOT:PSS,,,o-xylene,,,-5.5,-3.61,1.89,-5.73,-3.89,1.84
7426,10.1021/acsami.0c17722,10.1021/acsami.0c17722,PM6,PF1-TS4-40,PM6,PF1-TS4-20,COC(=O)C(C)(C)c1cc(C)cc(-c2sc3c4sc5cc(/C=C6/C(=O)c7cc(F)cc(c7)C(=O)/C6=C\c6cc(C(C)(C)C(=O)OC)c(-c7cc(C)cc(C(C)(C)C(=O)OC)c7)s6)sc5c4c(C(C)(C)C(=O)OC)ccc2-3)c1,CCCCCCCCCCCCCCCCC1(CCCCCCCCCCCCCCCC)c2cc3c(cc2-c2sc(/C=C4\C(=O)c5cc(-c6ccc(SCCCCSc7cccs7)s6)ccc5C4=C(C#N)C#N)cc21)C(CCCCCCCCCCCCCCCC)(CCCCCCCCCCCCCCCC)c1cc(/C=C2\C(=O)c4cc(-c5ccc(SCCCCSc6ccc(-c7ccc8c(c7)C(=O)/C(=C\c7cc9c(s7)-c7cc%10c(cc7C9(c7ccc(CCCCCC)cc7)c7ccc(CCCCCC)cc7)-c7sc(/C=C9\C(=O)c%11ccccc%11C9=C(C#N)C#N)cc7C%10(c7ccc(CCCCCC)cc7)c7ccc(CCCCCC)cc7)C8=C(C#N)C#N)s6)s5)ccc4C2=C(C#N)C#N)sc1-3,0.99,14.67,60.8,8.56,8.8301664,3.156149532710269,,,1:1 wt/wt,1-chloronaphthalene,,2 vol%,ITO/PEDOT:PSS/active layer/PFN-Br/Ag,all-polymer solar cell,PFN-Br,,PEDOT:PSS,,,o-xylene,,,-5.5,-3.61,1.89,-5.73,-3.9,1.83
7427,10.1021/acsami.0c17722,10.1021/acsami.0c17722,PM6,PF1-TS4-60,PM6,PF1-TS4-20,COC(=O)C(C)(C)c1cc(C)cc(-c2sc3c4sc5cc(/C=C6/C(=O)c7cc(F)cc(c7)C(=O)/C6=C\c6cc(C(C)(C)C(=O)OC)c(-c7cc(C)cc(C(C)(C)C(=O)OC)c7)s6)sc5c4c(C(C)(C)C(=O)OC)ccc2-3)c1,CCCCCCCCCCCCCCCCC1(CCCCCCCCCCCCCCCC)c2cc3c(cc2-c2sc(/C=C4\C(=O)c5cc(-c6ccc(SCCCCSc7cccs7)s6)ccc5C4=C(C#N)C#N)cc21)C(CCCCCCCCCCCCCCCC)(CCCCCCCCCCCCCCCC)c1cc(/C=C2\C(=O)c4cc(-c5ccc(SCCCCSc6ccc(-c7ccc8c(c7)C(=O)/C(=C\c7cc9c(s7)-c7cc%10c(cc7C9(c7ccc(CCCCCC)cc7)c7ccc(CCCCCC)cc7)-c7sc(/C=C9\C(=O)c%11ccccc%11C9=C(C#N)C#N)cc7C%10(c7ccc(CCCCCC)cc7)c7ccc(CCCCCC)cc7)C8=C(C#N)C#N)s6)s5)ccc4C2=C(C#N)C#N)sc1-3,0.99,15.3,61.4,9.13,9.300258,1.864819277108419,,,1:1 wt/wt,1-chloronaphthalene,,2 vol%,ITO/PEDOT:PSS/active layer/PFN-Br/Ag,all-polymer solar cell,PFN-Br,,PEDOT:PSS,,,o-xylene,,,-5.5,-3.61,1.89,-5.71,-3.9,1.81
7428,10.1021/acsami.0c17722,10.1021/acsami.0c17722,PM6,PF1-TS4-80,PM6,PF1-TS4-20,COC(=O)C(C)(C)c1cc(C)cc(-c2sc3c4sc5cc(/C=C6/C(=O)c7cc(F)cc(c7)C(=O)/C6=C\c6cc(C(C)(C)C(=O)OC)c(-c7cc(C)cc(C(C)(C)C(=O)OC)c7)s6)sc5c4c(C(C)(C)C(=O)OC)ccc2-3)c1,CCCCCCCCCCCCCCCCC1(CCCCCCCCCCCCCCCC)c2cc3c(cc2-c2sc(/C=C4\C(=O)c5cc(-c6ccc(SCCCCSc7cccs7)s6)ccc5C4=C(C#N)C#N)cc21)C(CCCCCCCCCCCCCCCC)(CCCCCCCCCCCCCCCC)c1cc(/C=C2\C(=O)c4cc(-c5ccc(SCCCCSc6ccc(-c7ccc8c(c7)C(=O)/C(=C\c7cc9c(s7)-c7cc%10c(cc7C9(c7ccc(CCCCCC)cc7)c7ccc(CCCCCC)cc7)-c7sc(/C=C9\C(=O)c%11ccccc%11C9=C(C#N)C#N)cc7C%10(c7ccc(CCCCCC)cc7)c7ccc(CCCCCC)cc7)C8=C(C#N)C#N)s6)s5)ccc4C2=C(C#N)C#N)sc1-3,0.97,15.51,60.3,8.87,9.0719541,2.276821871476889,,,,,,,,all-polymer solar cell,,,,,,,,,-5.5,-3.61,1.89,-5.7,-3.91,1.79
7456,10.1021/jacs.1c00211,10.1021/jacs.1c00211,PBDB-T,BT-BIC,PBDB-T,BT-BIC,CCCCC(CC)Cc1ccc(-c2c3cc(-c4ccc(-c5sc(-c6cccs6)c6c5C(=O)c5c(CC(CC)CCCC)sc(CC(CC)CCCC)c5C6=O)s4)sc3c(-c3ccc(CC(CC)CCCC)s3)c3ccsc23)s1,CCCCCCCCCCCc1c(/C=C2\C(=O)c3c(ccc4ccccc34)C2=C(C#N)C#N)sc2c1sc1c3c4nsnc4c4c5sc6c(CCCCCCCCCCC)c(/C=C7\C(=O)c8c(ccc9ccccc89)C7=C(C#N)C#N)sc6c5n(CC(CC)CCCC)c4c3n(CC(CC)CCCC)c21,0.72,15.0,63.5,6.8,6.858,0.8529411764705859,,,,,,,ITO/ZnO/donor:NFAs/MoOx/Ag,inverted,ZnO,ZnO,MoOx,MoO3,,chloroform,chloroform,,-5.38,-3.5,1.88,-5.46,-3.73,1.73
7457,10.1021/jacs.1c00211,10.1021/jacs.1c00211,PBDB-T-2F,BT-BO-L4F,PBDB-TF,BT-BO-L4F,CCCCC(CC)Cc1sc(-c2c3cc(-c4ccc(-c5sc(-c6cccs6)c6c5C(=O)c5c(CC(CC)CCCC)sc(CC(CC)CCCC)c5C6=O)s4)sc3c(-c3cc(F)c(CC(CC)CCCC)s3)c3ccsc23)cc1F,CCCCCCCCCCCc1c(/C=C2\C(=O)c3cc4cc(F)c(F)cc4cc3C2=C(C#N)C#N)sc2c1sc1c3c4nsnc4c4c5sc6c(CCCCCCCCCCC)c(/C=C7\C(=O)c8cc9cc(F)c(F)cc9cc8C7=C(C#N)C#N)sc6c5n(CC(CCCC)CCCCCC)c4c3n(CC(CCCC)CCCCCC)c21,0.83,27.8,69.5,16.0,16.03643,0.2276874999999956,,,,,,,ITO/ZnO/donor:NFAs/MoOx/Ag,inverted,ZnO,ZnO,MoOx,MoO3,,chloroform,chloroform,,-5.48,-3.64,1.84,-5.58,-3.98,1.6
7458,10.1021/jacs.1c00211,10.1021/jacs.1c00211,PBDB-T-2F,BT-L4F,PBDB-TF,BT-L4F,CCCCC(CC)Cc1sc(-c2c3cc(-c4ccc(-c5sc(-c6cccs6)c6c5C(=O)c5c(CC(CC)CCCC)sc(CC(CC)CCCC)c5C6=O)s4)sc3c(-c3cc(F)c(CC(CC)CCCC)s3)c3ccsc23)cc1F,CCCCCCCCCCCc1c(/C=C2\C(=O)c3cc4cc(F)c(F)cc4cc3C2=C(C#N)C#N)sc2c1sc1c3c4nsnc4c4c5sc6c(CCCCCCCCCCC)c(/C=C7\C(=O)c8cc9cc(F)c(F)cc9cc8C7=C(C#N)C#N)sc6c5n(CC(CC)CCCC)c4c3n(CC(CC)CCCC)c21,0.84,21.2,51.3,9.0,9.135504,1.505599999999991,,,,,,,ITO/ZnO/donor:NFAs/MoOx/Ag,inverted,ZnO,ZnO,MoOx,MoO3,,chloroform,chloroform,,-5.48,-3.64,1.84,-5.57,-4.0,1.57
7459,10.1021/jacs.1c00211,10.1021/jacs.1c00211,PBDB-T,BT-LIC,PBDB-T,BT-LIC,CCCCC(CC)Cc1ccc(-c2c3cc(-c4ccc(-c5sc(-c6cccs6)c6c5C(=O)c5c(CC(CC)CCCC)sc(CC(CC)CCCC)c5C6=O)s4)sc3c(-c3ccc(CC(CC)CCCC)s3)c3ccsc23)s1,CCCCCCCCCCCc1c(/C=C2\C(=O)c3cc4ccccc4cc3C2=C(C#N)C#N)sc2c1sc1c3c4nsnc4c4c5sc6c(CCCCCCCCCCC)c(/C=C7\C(=O)c8cc9ccccc9cc8C7=C(C#N)C#N)sc6c5n(CC(CC)CCCC)c4c3n(CC(CC)CCCC)c21,0.85,24.1,61.6,13.0,12.61876,2.932615384615385,,,,,,,ITO/ZnO/donor:NFAs/MoOx/Ag,inverted,ZnO,ZnO,MoOx,MoO3,,chloroform,chloroform,,-5.38,-3.5,1.88,-5.42,-3.84,1.58
7460,10.1021/jacs.1c00211,10.1021/jacs.1c00211,PBDB-T-2F,BT-LIC,PBDB-TF,BT-LIC,CCCCC(CC)Cc1sc(-c2c3cc(-c4ccc(-c5sc(-c6cccs6)c6c5C(=O)c5c(CC(CC)CCCC)sc(CC(CC)CCCC)c5C6=O)s4)sc3c(-c3cc(F)c(CC(CC)CCCC)s3)c3ccsc23)cc1F,CCCCCCCCCCCc1c(/C=C2\C(=O)c3cc4ccccc4cc3C2=C(C#N)C#N)sc2c1sc1c3c4nsnc4c4c5sc6c(CCCCCCCCCCC)c(/C=C7\C(=O)c8cc9ccccc9cc8C7=C(C#N)C#N)sc6c5n(CC(CC)CCCC)c4c3n(CC(CC)CCCC)c21,0.8,23.3,51.2,10.3,9.54368,7.342912621359228,,,,,,,ITO/ZnO/donor:NFAs/MoOx/Ag,inverted,ZnO,ZnO,MoOx,MoO3,,chloroform,chloroform,,-5.48,-3.64,1.84,-5.42,-3.84,1.58
7461,10.1021/jacs.1c00211,10.1021/jacs.1c00211,PBDB-T,Y5,PBDB-T,Y5,CCCCC(CC)Cc1ccc(-c2c3cc(-c4ccc(-c5sc(-c6cccs6)c6c5C(=O)c5c(CC(CC)CCCC)sc(CC(CC)CCCC)c5C6=O)s4)sc3c(-c3ccc(CC(CC)CCCC)s3)c3ccsc23)s1,CCCCCCCCCCCc1c(/C=C2\C(=O)c3ccccc3C2=C(C#N)C#N)sc2c1sc1c3c4nsnc4c4c5sc6c(CCCCCCCCCCC)c(/C=C7\C(=O)c8ccccc8C7=C(C#N)C#N)sc6c5n(CC(CC)CCCC)c4c3n(CC(CC)CCCC)c21,0.86,22.3,60.9,11.7,11.679402,0.1760512820512792,,,,,,,ITO/ZnO/donor:NFAs/MoOx/Ag,inverted,ZnO,ZnO,MoOx,MoO3,,chloroform,chloroform,,-5.38,-3.5,1.88,-5.55,-3.87,1.68
7462,10.1021/jacs.1c00211,10.1021/jacs.1c00211,PBDB-T-2F,Y6,PBDB-TF,Y6,CCCCC(CC)Cc1sc(-c2c3cc(-c4ccc(-c5sc(-c6cccs6)c6c5C(=O)c5c(CC(CC)CCCC)sc(CC(CC)CCCC)c5C6=O)s4)sc3c(-c3cc(F)c(CC(CC)CCCC)s3)c3ccsc23)cc1F,CCCCCCCCCCCc1c(/C=C2\C(=O)c3cc(F)c(F)cc3C2=C(C#N)C#N)sc2c1sc1c3c4nsnc4c4c5sc6c(CCCCCCCCCCC)c(/C=C7\C(=O)c8cc(F)c(F)cc8C7=C(C#N)C#N)sc6c5n(CC(CC)CCCC)c4c3n(CC(CC)CCCC)c21,0.84,23.1,67.30000000000001,13.5,13.058892000000004,3.2674666666666394,,,,0.25 vol% 1-CN,CN,0.25 vol%,ITO/ZnO/donor:NFAs/MoOx/Ag,inverted,ZnO,ZnO,MoOx,MoO3,,chloroform,chloroform,,-5.48,-3.64,1.84,-5.63,-4.0,1.63
7477,10.1021/acsaem.1c00467,10.1021/acsaem.1c00467,J52,i-V-4F,J52,i-V-4F,CCCCCCCCC(CCCCCC)Cn1nc2c(-c3cccs3)c(F)c(F)c(-c3ccc(-c4cc5c(-c6ccc(CC(CC)CCCC)s6)c6sccc6c(-c6ccc(CC(CC)CCCC)s6)c5s4)s3)c2n1,CCCCCCc1ccc(C2(c3ccc(CCCCCC)cc3)c3cc4c(cc3-c3sc(-c5scc(/C=C/C=C6\C(=O)c7cc(F)c(F)cc7C6=C(C#N)C#N)c5OCC(CC)CCCC)cc32)C(c2ccc(CCCCCC)cc2)(c2ccc(CCCCCC)cc2)c2cc(-c3scc(/C=C/C=C5\C(=O)c6cc(F)c(F)cc6C5=C(C#N)C#N)c3OCC(CC)CCCC)sc2-4)cc1,0.751,19.56,57.4,8.44,8.431807439999998,0.0970682464455122,,,1:1.25,,,,ITO/ZnO/donor:i-V-4F/MoO3/Al,inverted,ZnO,,MoO3,,,,,150.0,-5.21,-2.89,2.32,-5.49,-3.55,1.94
7478,10.1021/acsaem.1c00467,10.1021/acsaem.1c00467,J52-2F,i-V-4F,J52-F,i-V-4F,CCCCCCCCC(CCCCCC)Cn1nc2c(-c3cccs3)c(F)c(F)c(-c3ccc(-c4cc5c(-c6cc(F)c(CC(CC)CCCC)s6)c6sccc6c(-c6cc(F)c(CC(CC)CCCC)s6)c5s4)s3)c2n1,CCCCCCc1ccc(C2(c3ccc(CCCCCC)cc3)c3cc4c(cc3-c3sc(-c5scc(/C=C/C=C6\C(=O)c7cc(F)c(F)cc7C6=C(C#N)C#N)c5OCC(CC)CCCC)cc32)C(c2ccc(CCCCCC)cc2)(c2ccc(CCCCCC)cc2)c2cc(-c3scc(/C=C/C=C5\C(=O)c6cc(F)c(F)cc6C5=C(C#N)C#N)c3OCC(CC)CCCC)sc2-4)cc1,0.796,8.64,52.900000000000006,3.64,3.638165760000001,0.050391208791184,,,1:1,,,,ITO/ZnO/donor:i-V-4F/MoO3/Al,inverted,ZnO,,MoO3,,,,,150.0,-5.29,-3.15,2.14,-5.49,-3.55,1.94
7479,10.1021/acsami.1c12288,10.1021/acsami.1c12288,PBDB-T,P(QxCN-T2),PBDB-T,P(QxCN-T2),CCCCC(CC)Cc1ccc(-c2c3cc(-c4ccc(-c5sc(-c6cccs6)c6c5C(=O)c5c(CC(CC)CCCC)sc(CC(CC)CCCC)c5C6=O)s4)sc3c(-c3ccc(CC(CC)CCCC)s3)c3ccsc23)s1,CCCCCCCCOc1ccc(-c2nc3cc(C#N)c(C#N)c(-c4ccc(-c5cccs5)s4)c3nc2-c2ccc(OCCCCCCCC)c(OCCCCCCCC)c2)cc1OCCCCCCCC,1.0,10.76,48.0,4.82,5.1648000000000005,7.15352697095436,,,,,,,,,,,,,,,,,-5.57,-3.42,2.15,-5.73,-3.58,2.15
7480,10.1021/acsami.1c12288,10.1021/acsami.1c12288,PBDB-T,P(QxCN-T2)-m,PBDB-T,P(QxCN-T2)-m,CCCCC(CC)Cc1ccc(-c2c3cc(-c4ccc(-c5sc(-c6cccs6)c6c5C(=O)c5c(CC(CC)CCCC)sc(CC(CC)CCCC)c5C6=O)s4)sc3c(-c3ccc(CC(CC)CCCC)s3)c3ccsc23)s1,CCCCCCCCC(CCCCCC)COc1cccc(-c2nc3cc(C#N)c(C#N)c(-c4ccc(-c5cccs5)s4)c3nc2-c2cccc(OCC(CCCCCC)CCCCCCCC)c2)c1,0.95,11.82,45.0,4.86,5.05305,3.972222222222212,,,,,,,,,,,,,,,,,-5.57,-3.42,2.15,-5.96,-3.62,2.34
7481,10.1021/acsami.1c12288,10.1021/acsami.1c12288,PBDB-T,P(QxCN-T2)-p,PBDB-T,P(QxCN-T2)-p,CCCCC(CC)Cc1ccc(-c2c3cc(-c4ccc(-c5sc(-c6cccs6)c6c5C(=O)c5c(CC(CC)CCCC)sc(CC(CC)CCCC)c5C6=O)s4)sc3c(-c3ccc(CC(CC)CCCC)s3)c3ccsc23)s1,CCCCCCCCC(CCCCCC)COc1ccc(-c2nc3cc(C#N)c(C#N)c(-c4ccc(-c5cccs5)s4)c3nc2-c2ccc(OCC(CCCCCC)CCCCCCCC)cc2)cc1,0.98,5.16,32.0,1.53,1.618176,5.763137254901963,,,,,,,,,,,,,,,,,-5.57,-3.42,2.15,-5.95,-3.43,2.52
7487,10.1021/acs.chemmater.1c00825,10.1021/acs.chemmater.1c00825,J51,PNDI-DTBT,J51,PNDI-DTBT,CCCCCCCCC(CCCCCC)Cc1ccc(-c2c3cc(-c4ccc(-c5c(F)c(F)c(-c6cccs6)c6nn(CC(CCCCCC)CCCCCCCC)nc56)s4)sc3c(-c3ccc(CC(CCCCCC)CCCCCCCC)s3)c3ccsc23)s1,CCCCCCCCCCCCC(CCCCCCCCCC)CN1C(=O)c2ccc3c4c(c(-c5ccc(-c6ccc(-c7cccs7)c7nsnc67)s5)cc(c24)C1=O)C(=O)N(CC(CCCCCCCCCC)CCCCCCCCCCCC)C3=O,0.83,12.6,57.99999999999999,6.3,6.065639999999998,3.7200000000000233,,,2:1,diphenyl ether,,,ITO/PEDOT:PSS/donor:PNDI-DTBT/PFN-Br/Ag,all-PSC,PFN-Br,,PEDOT:PSS,,,bromobenzene,,100.0,-5.17,-3.0,2.17,-5.77,-3.96,1.81
7488,10.1021/acs.chemmater.1c00825,10.1021/acs.chemmater.1c00825,PBDB-T,PNDI-DTBT,PBDB-T,PNDI-DTBT,CCCCC(CC)Cc1ccc(-c2c3cc(-c4ccc(-c5sc(-c6cccs6)c6c5C(=O)c5c(CC(CC)CCCC)sc(CC(CC)CCCC)c5C6=O)s4)sc3c(-c3ccc(CC(CC)CCCC)s3)c3ccsc23)s1,CCCCCCCCCCCCC(CCCCCCCCCC)CN1C(=O)c2ccc3c4c(c(-c5ccc(-c6ccc(-c7cccs7)c7nsnc67)s5)cc(c24)C1=O)C(=O)N(CC(CCCCCCCCCC)CCCCCCCCCCCC)C3=O,0.89,14.3,63.0,8.3,8.01801,3.3974698795180767,,,1:1,"1,8-octanedithiol",,,ITO/PEDOT:PSS/donor:PNDI-DTBT/PFN-Br/Ag,all-PSC,PFN-Br,,PEDOT:PSS,,,chlorobenzene,,120.0,-5.27,-3.22,2.05,-5.77,-3.96,1.81
7489,10.1021/acs.chemmater.1c00825,10.1021/acs.chemmater.1c00825,PCE10,PNDI-DTBT,PCE10,PNDI-DTBT,CCCCC(CC)COC(=O)c1sc2c(-c3cc4c(-c5ccc(CC(CC)CCCC)s5)c5sccc5c(-c5ccc(CC(CC)CCCC)s5)c4s3)scc2c1F,CCCCCCCCCCCCC(CCCCCCCCCC)CN1C(=O)c2ccc3c4c(c(-c5ccc(-c6ccc(-c7cccs7)c7nsnc67)s5)cc(c24)C1=O)C(=O)N(CC(CCCCCCCCCC)CCCCCCCCCCCC)C3=O,0.82,12.8,50.0,5.5,5.248000000000001,4.581818181818162,,,1:1,,,,ITO/PEDOT:PSS/donor:PNDI-DTBT/PFN-Br/Ag,all-PSC,PFN-Br,,PEDOT:PSS,,,chlorobenzene,,,-5.22,-3.34,1.88,-5.77,-3.96,1.81
7501,10.1039/d1ra03233j,10.1039/d1ra03233j,PBDT,Y6,PBDT,Y6,CCCCCCC(CCCC)Cc1csc(-c2c(F)c(F)c(-c3cc(CC(CCCC)CCCCCC)c(-c4cc5c(OCC(CC)CCCC)c6sccc6c(OCC(CC)CCCC)c5s4)s3)c3nsnc23)c1,CCCCCCCCCCCc1c(/C=C2\C(=O)c3cc(F)c(F)cc3C2=C(C#N)C#N)sc2c1sc1c3c4nsnc4c4c5sc6c(CCCCCCCCCCC)c(/C=C7\C(=O)c8cc(F)c(F)cc8C7=C(C#N)C#N)sc6c5n(CC(CC)CCCC)c4c3n(CC(CC)CCCC)c21,0.89,18.74,50.6,8.41,8.4393716,0.3492461355529046,,,,,,,,,,,,,,,,,-5.48,-3.39,2.09,-5.69,-4.03,1.66
7502,10.1039/d1ra03233j,10.1039/d1ra03233j,PBDT-S,Y6,PBDT-S,Y6,CCCCCCc1ccc(C2(c3ccc(CCCCCC)cc3)c3cc4c(cc3-c3sc(/C=C(\C#N)c5cccs5)cc32)C(c2ccc(CCCCCC)cc2)(c2ccc(CCCCCC)cc2)c2cc(/C=C(\C#N)c3ccc(-c5cc6c(-c7ccc(SC(CC)CCCC)s7)c7sccc7c(-c7ccc(SC(CC)CCCC)s7)c6s5)s3)sc2-4)cc1,CCCCCCCCCCCc1c(/C=C2\C(=O)c3cc(F)c(F)cc3C2=C(C#N)C#N)sc2c1sc1c3c4nsnc4c4c5sc6c(CCCCCCCCCCC)c(/C=C7\C(=O)c8cc(F)c(F)cc8C7=C(C#N)C#N)sc6c5n(CC(CC)CCCC)c4c3n(CC(CC)CCCC)c21,0.92,14.63,43.38,5.86,5.8387744800000005,0.362210238907846,,,,,,,,,,,,,,,,,-5.51,-3.42,2.09,-5.69,-4.03,1.66
7515,10.1016/j.polymer.2021.124193,10.1016/j.polymer.2021.124193,PDTfBT-4T,Y14,PDTfBT-4T,Y14,CCCCCCCCCCCCC(CCCCCCCCCC)Cc1csc(-c2cc3c4nsnc4c4cc(-c5cc(CC(CCCCCCCCCC)CCCCCCCCCCCC)c(-c6ccc(-c7cccs7)s6)s5)sc4c3s2)c1,CCCCCCCCCCCc1c(/C=C2\C(=O)c3cc(F)ccc3C2=C(C#N)C#N)sc2c1sc1c3c4nn(CC(CC)CCCC)nc4c4c5sc6c(CCCCCCCCCCC)c(/C=C7\C(=O)c8cc(F)ccc8C7=C(C#N)C#N)sc6c5n(CC(CC)CCCC)c4c3n(CC(CC)CCCC)c21,0.83,25.42,72.0,15.19,15.190992,0.0065306122449103,,,1:1.2,chloronaphthalene (CN),CN,,ITO/PEDOT:PSS/PDTfBT-4T:Y14/PFN-Br/Al,conventional,PFN-Br,PFN-Br,PEDOT:PSS,PEDOT:PSS,,,,150.0,-5.33,-3.64,1.69,-5.56,-4.01,1.55
7518,10.1039/d0nj06111e,10.1039/d0nj06111e,PBDFNBO,PC71BM,PBDFNBO,PC71BM,CCCCCCCCCc1coc(-c2nc(CCCCCCCCC)c(-c3cc4c(OCC(CC)CCCC)c5occc5c(OCC(CC)CCCC)c4o3)o2)n1,COC(=O)CCCC1(c2ccccc2)C23c4c5ccc6c7cc8c9c%10c(cc%11cc%12c%13c%14c(cc%15c%16ccc-5c2c%16c2c5c%16c%17c(c(c46)c7c9c%17c4c%10c%11c%13c4c%16c%14c%152)C513)C%12)C8,0.93,9.9,53.0,5.0,4.87971,2.405799999999996,,,,,,,,,,,,,,,,,-5.07,-3.0,2.07,-5.9,-3.9,2.0
7519,10.1039/d0nj06111e,10.1039/d0nj06111e,PBDFNBO,PC71BM,PBDFNBO,PC71BM,CCCCCCCCCc1coc(-c2nc(CCCCCCCCC)c(-c3cc4c(OCC(CC)CCCC)c5occc5c(OCC(CC)CCCC)c4o3)o2)n1,COC(=O)CCCC1(c2ccccc2)C23c4c5ccc6c7cc8c9c%10c(cc%11cc%12c%13c%14c(cc%15c%16ccc-5c2c%16c2c5c%16c%17c(c(c46)c7c9c%17c4c%10c%11c%13c4c%16c%14c%152)C513)C%12)C8,0.93,8.5,46.0,3.7,3.6363,1.72162162162163,,,,,,,,,,,,,,,,,-5.07,-3.0,2.07,-5.9,-3.9,2.0
7520,10.1039/d0nj06111e,10.1039/d0nj06111e,PBDFNBO,PC71BM,PBDFNBO,PC71BM,CCCCCCCCCc1coc(-c2nc(CCCCCCCCC)c(-c3cc4c(OCC(CC)CCCC)c5occc5c(OCC(CC)CCCC)c4o3)o2)n1,COC(=O)CCCC1(c2ccccc2)C23c4c5ccc6c7cc8c9c%10c(cc%11cc%12c%13c%14c(cc%15c%16ccc-5c2c%16c2c5c%16c%17c(c(c46)c7c9c%17c4c%10c%11c%13c4c%16c%14c%152)C513)C%12)C8,0.93,7.5,43.0,3.0,2.99925,0.0250000000000009,,,,,,,,,,,,,,,,,-5.07,-3.0,2.07,-5.9,-3.9,2.0
7557,10.1021/acsaem.1c02355,10.1021/acsaem.1c02355,PM6,Y6,PM6,Y6,COC(=O)C(C)(C)c1cc(C)cc(-c2sc3c4sc5cc(/C=C6/C(=O)c7cc(F)cc(c7)C(=O)/C6=C\c6cc(C(C)(C)C(=O)OC)c(-c7cc(C)cc(C(C)(C)C(=O)OC)c7)s6)sc5c4c(C(C)(C)C(=O)OC)ccc2-3)c1,CCCCCCCCCCCc1c(/C=C2\C(=O)c3cc(F)c(F)cc3C2=C(C#N)C#N)sc2c1sc1c3c4nsnc4c4c5sc6c(CCCCCCCCCCC)c(/C=C7\C(=O)c8cc(F)c(F)cc8C7=C(C#N)C#N)sc6c5n(CC(CC)CCCC)c4c3n(CC(CC)CCCC)c21,0.826,26.57,69.82000000000001,15.22,15.323269724,0.6785132982917244,,,1:1.2,,,,ITO/ZnO/active layer/MoO3/Al,inverted,ZnO,,MoO3,,,,,110.0,-5.45,-3.17,2.28,-5.65,-4.1,1.55
7558,10.1021/acsaem.1c02355,10.1021/acsaem.1c02355,TP-EH,Y6,TP-EH,Y6,CCCCC(CC)Cc1csc(-c2nnc(-c3cc(CC(CC)CCCC)c(-c4cc5c(-c6cc(F)c(CC(CC)CCCC)s6)c6sc(-c7ccc(-c8sc(-c9ccc(-c%10cc%11c(-c%12cc(F)c(CC(CC)CCCC)s%12)c%12sccc%12c(-c%12cc(CC(CC)CCCC)c(F)s%12)c%11s%10)s9)c9c8C(=O)c8c(CC(CC)CCCC)sc(CC(CC)CCCC)c8C9=O)s7)cc6c(-c6cc(CC(CC)CCCC)c(F)s6)c5s4)s3)nn2)c1,CCCCCCCCCCCc1c(/C=C2\C(=O)c3cc(F)c(F)cc3C2=C(C#N)C#N)sc2c1sc1c3c4nsnc4c4c5sc6c(CCCCCCCCCCC)c(/C=C7\C(=O)c8cc(F)c(F)cc8C7=C(C#N)C#N)sc6c5n(CC(CC)CCCC)c4c3n(CC(CC)CCCC)c21,0.868,26.09,69.08999999999999,15.41,15.646204307999996,1.5327988838416355,,,1:1.2,,,,ITO/ZnO/active layer/MoO3/Al,inverted,ZnO,,MoO3,,,,,90.0,-5.58,-3.27,2.31,-5.65,-4.1,1.55
7559,10.1021/acsaem.1c02355,10.1021/acsaem.1c02355,TP-H,Y6,TP-H,Y6,CCCCCCc1csc(-c2nnc(-c3cc(CCCCCC)c(-c4cc5c(-c6cc(F)c(CC(CC)CCCC)s6)c6sc(-c7ccc(-c8sc(-c9ccc(-c%10cc%11c(-c%12cc(F)c(CC(CC)CCCC)s%12)c%12sccc%12c(-c%12cc(CC(CC)CCCC)c(F)s%12)c%11s%10)s9)c9c8C(=O)c8c(CC(CC)CCCC)sc(CC(CC)CCCC)c8C9=O)s7)cc6c(-c6cc(CC(CC)CCCC)c(F)s6)c5s4)s3)nn2)c1,CCCCCCCCCCCc1c(/C=C2\C(=O)c3cc(F)c(F)cc3C2=C(C#N)C#N)sc2c1sc1c3c4nsnc4c4c5sc6c(CCCCCCCCCCC)c(/C=C7\C(=O)c8cc(F)c(F)cc8C7=C(C#N)C#N)sc6c5n(CC(CC)CCCC)c4c3n(CC(CC)CCCC)c21,0.851,26.78,75.53,16.45,17.213120834,4.639032425531928,,,1:1,,,,ITO/ZnO/active layer/MoO3/Al,inverted,ZnO,,MoO3,,,,,90.0,-5.57,-3.23,2.34,-5.65,-4.1,1.55
7577,10.1021/acsaem.1c01418,10.1021/acsaem.1c01418,PSPT-TTC,DTCFO-ICCl,PSPT-TTC,DTCFO-ICCl,CCCCCCCCOC(=O)c1ccsc1-c1ccc(-c2sc(-c3cc4c(-c5ccc(-c6ccc(SCC(CCCCCC)CCCCCCCC)cc6)s5)c5sccc5c(-c5ccc(-c6ccc(SCC(CCCCCC)CCCCCCCC)cc6)s5)c4s3)cc2C(=O)OCCCCCCCC)s1,CCCCCCCCC1(CCCCCCCC)c2cc3c(cc2-c2cc4c(cc21)-c1sc(/C=C2\C(=O)c5cc(Cl)c(Cl)cc5C2=C(C#N)C#N)cc1C4(c1ccc(OCCCCCC)cc1)c1ccc(OCCCCCC)cc1)C(c1ccc(OCCCCCC)cc1)(c1ccc(OCCCCCC)cc1)c1cc(/C=C2\C(=O)c4cc(Cl)c(Cl)cc4C2=C(C#N)C#N)sc1-3,0.87,16.46,62.9,9.26,9.0074058,2.727799136069104,,,,,,,ITO/ZnO/polymer:SMA/MoO3/Al,inverted,ZnO,,MoO3,,,,,130.0,-5.36,-3.53,1.83,-5.71,-4.11,1.6
7578,10.1021/acsaem.1c01418,10.1021/acsaem.1c01418,PST-TTC,DTCFO-ICCl,PST-TTC,DTCFO-ICCl,CCCCCCCCOC(=O)c1ccsc1-c1ccc(-c2sc(-c3cc4c(-c5ccc(SCC(CC)CCCC)s5)c5sccc5c(-c5ccc(SCC(CC)CCCC)s5)c4s3)cc2C(=O)OCCCCCCCC)s1,CCCCCCCCC1(CCCCCCCC)c2cc3c(cc2-c2cc4c(cc21)-c1sc(/C=C2\C(=O)c5cc(Cl)c(Cl)cc5C2=C(C#N)C#N)cc1C4(c1ccc(OCCCCCC)cc1)c1ccc(OCCCCCC)cc1)C(c1ccc(OCCCCCC)cc1)(c1ccc(OCCCCCC)cc1)c1cc(/C=C2\C(=O)c4cc(Cl)c(Cl)cc4C2=C(C#N)C#N)sc1-3,0.86,18.4,64.60000000000001,10.46,10.222304,2.272428298279156,,,,,,,ITO/ZnO/polymer:SMA/MoO3/Al,inverted,ZnO,,MoO3,,,,,150.0,-5.39,-3.52,1.87,-5.71,-4.11,1.6
7579,10.1021/acsaem.1c01418,10.1021/acsaem.1c01418,PSPT-TTC,ITIC,PSPT-TTC,ITIC,CCCCCCCCOC(=O)c1ccsc1-c1ccc(-c2sc(-c3cc4c(-c5ccc(-c6ccc(SCC(CCCCCC)CCCCCCCC)cc6)s5)c5sccc5c(-c5ccc(-c6ccc(SCC(CCCCCC)CCCCCCCC)cc6)s5)c4s3)cc2C(=O)OCCCCCCCC)s1,CCCCCCc1ccc(C2(c3ccc(CCCCCC)cc3)c3cc4c(cc3-c3sc5cc(C=C6C(=O)c7ccccc7C6=C(C#N)C#N)sc5c32)C(c2ccc(CCCCCC)cc2)(c2ccc(CCCCCC)cc2)c2c-4sc3cc(C=C4C(=O)c5ccccc5C4=C(C#N)C#N)sc23)cc1,0.98,13.59,61.2,8.33,8.1507384,2.152000000000003,,,1:1.2,,,,ITO/ZnO/polymer:SMA/MoO3/Al,inverted,ZnO,,MoO3,,,,,,-5.36,-3.53,1.83,-5.48,-3.83,1.65
7580,10.1021/acsaem.1c01418,10.1021/acsaem.1c01418,PST-TTC,ITIC,PST-TTC,ITIC,CCCCCCCCOC(=O)c1ccsc1-c1ccc(-c2sc(-c3cc4c(-c5ccc(SCC(CC)CCCC)s5)c5sccc5c(-c5ccc(SCC(CC)CCCC)s5)c4s3)cc2C(=O)OCCCCCCCC)s1,CCCCCCc1ccc(C2(c3ccc(CCCCCC)cc3)c3cc4c(cc3-c3sc5cc(C=C6C(=O)c7ccccc7C6=C(C#N)C#N)sc5c32)C(c2ccc(CCCCCC)cc2)(c2ccc(CCCCCC)cc2)c2c-4sc3cc(C=C4C(=O)c5ccccc5C4=C(C#N)C#N)sc23)cc1,0.99,15.04,64.5,9.92,9.603792,3.1875806451612867,,,1:1.2,,,,ITO/ZnO/polymer:SMA/MoO3/Al,inverted,ZnO,,MoO3,,,,,,-5.39,-3.52,1.87,-5.48,-3.83,1.65
7581,10.1021/acsaem.1c01418,10.1021/acsaem.1c01418,PSPT-TTC,Y6,PSPT-TTC,Y6,CCCCCCCCOC(=O)c1ccsc1-c1ccc(-c2sc(-c3cc4c(-c5ccc(-c6ccc(SCC(CCCCCC)CCCCCCCC)cc6)s5)c5sccc5c(-c5ccc(-c6ccc(SCC(CCCCCC)CCCCCCCC)cc6)s5)c4s3)cc2C(=O)OCCCCCCCC)s1,CCCCCCCCCCCc1c(/C=C2\C(=O)c3cc(F)c(F)cc3C2=C(C#N)C#N)sc2c1sc1c3c4nsnc4c4c5sc6c(CCCCCCCCCCC)c(/C=C7\C(=O)c8cc(F)c(F)cc8C7=C(C#N)C#N)sc6c5n(CC(CC)CCCC)c4c3n(CC(CC)CCCC)c21,0.8,24.22,58.9,11.25,11.412464,1.444124444444444,,,,,,,ITO/ZnO/polymer:SMA/MoO3/Al,inverted,ZnO,,MoO3,,,CF,,150.0,-5.36,-3.53,1.83,-5.65,-4.1,1.55
7582,10.1021/acsaem.1c01418,10.1021/acsaem.1c01418,PST-TTC,Y6,PST-TTC,Y6,CCCCCCCCOC(=O)c1ccsc1-c1ccc(-c2sc(-c3cc4c(-c5ccc(SCC(CC)CCCC)s5)c5sccc5c(-c5ccc(SCC(CC)CCCC)s5)c4s3)cc2C(=O)OCCCCCCCC)s1,CCCCCCCCCCCc1c(/C=C2\C(=O)c3cc(F)c(F)cc3C2=C(C#N)C#N)sc2c1sc1c3c4nsnc4c4c5sc6c(CCCCCCCCCCC)c(/C=C7\C(=O)c8cc(F)c(F)cc8C7=C(C#N)C#N)sc6c5n(CC(CC)CCCC)c4c3n(CC(CC)CCCC)c21,0.81,21.68,41.4,7.31,7.2701712,0.5448536251709926,,,,,,,ITO/ZnO/polymer:SMA/MoO3/Al,inverted,ZnO,,MoO3,,,CF,,150.0,-5.39,-3.52,1.87,-5.65,-4.1,1.55
7594,10.1021/acs.macromol.1c01103,10.1021/acs.macromol.1c01103,pBαCN,PC71BM,pBαCN,PC71BM,CCCCCCC(CCCC)Cc1csc(/C=C(\C#N)c2cc3sc(/C(C#N)=C/c4cc(CC(CCCC)CCCCCC)c(-c5cc6c(-c7ccc(CC(CCCC)CCCCCC)s7)c7sccc7c(-c7ccc(CC(CCCC)CCCCCC)s7)c6s5)s4)cc3s2)c1,COC(=O)CCCC1(c2ccccc2)C23c4c5ccc6c7cc8c9c%10c(cc%11cc%12c%13c%14c(cc%15c%16ccc-5c2c%16c2c5c%16c%17c(c(c46)c7c9c%17c4c%10c%11c%13c4c%16c%14c%152)C513)C%12)C8,0.92,8.87,48.7,3.96,3.9741148,0.3564343434343374,,,,,,,ITO/ZnO/pB?CN:PC71BM/MoO3/Ag,inverted,ZnO,,MoO3,,,,,,-5.57,-3.14,2.43,-5.87,-4.2,1.67
7595,10.1021/acs.macromol.1c01103,10.1021/acs.macromol.1c01103,pBβCN,PC71BM,pBβCN,PC71BM,CCCCCCC(CCCC)Cc1csc(/C(C#N)=C/c2cc3sc(/C=C(\C#N)c4cc(CC(CCCC)CCCCCC)c(-c5cc6c(-c7ccc(CC(CCCC)CCCCCC)s7)c7sccc7c(-c7ccc(CC(CCCC)CCCCCC)s7)c6s5)s4)cc3s2)c1,COC(=O)CCCC1(c2ccccc2)C23c4c5ccc6c7cc8c9c%10c(cc%11cc%12c%13c%14c(cc%15c%16ccc-5c2c%16c2c5c%16c%17c(c(c46)c7c9c%17c4c%10c%11c%13c4c%16c%14c%152)C513)C%12)C8,0.96,12.53,64.45,7.75,7.752561599999999,0.0330529032257942,,,,,,,ITO/ZnO/pB?CN:PC71BM/MoO3/Ag,inverted,ZnO,,MoO3,,,,,,-5.62,-3.3,2.32,-5.87,-4.2,1.67
7634,10.1021/acsami.1c06299,10.1021/acsami.1c06299,PM6,DTP-in-F,PM6,DTP-in-F,COC(=O)C(C)(C)c1cc(C)cc(-c2sc3c4sc5cc(/C=C6/C(=O)c7cc(F)cc(c7)C(=O)/C6=C\c6cc(C(C)(C)C(=O)OC)c(-c7cc(C)cc(C(C)(C)C(=O)OC)c7)s6)sc5c4c(C(C)(C)C(=O)OC)ccc2-3)c1,CCCCCCc1ccc(C2(c3ccc(CCCCCC)cc3)Oc3cc(-c4cc(F)c(-c5cc6c(s5)-c5sc(/C=C7\C(=O)c8cc(F)c(F)cc8C7=C(C#N)C#N)cc5C(c5ccc(CCCCCC)cc5)(c5ccc(CCCCCC)cc5)O6)cc4F)sc3-c3sc(/C=C4\C(=O)c5cc(F)c(F)cc5C4=C(C#N)C#N)cc32)cc1,0.91,18.54,63.2,10.42,10.6627248,2.329412667946269,,,,,,,,,,,,,,,,,-5.5,-3.61,1.89,-5.53,-3.92,1.61
7635,10.1021/acsami.1c06299,10.1021/acsami.1c06299,PM6,DTP-out-F,PM6,DTP-out-F,COC(=O)C(C)(C)c1cc(C)cc(-c2sc3c4sc5cc(/C=C6/C(=O)c7cc(F)cc(c7)C(=O)/C6=C\c6cc(C(C)(C)C(=O)OC)c(-c7cc(C)cc(C(C)(C)C(=O)OC)c7)s6)sc5c4c(C(C)(C)C(=O)OC)ccc2-3)c1,CCCCCCc1ccc(C2(c3ccc(CCCCCC)cc3)Oc3cc(/C=C4\C(=O)c5cc(F)c(F)cc5C4=C(C#N)C#N)sc3-c3sc(-c4cc(F)c(-c5cc6c(s5)-c5sc(/C=C7\C(=O)c8cc(F)c(F)cc8C7=C(C#N)C#N)cc5OC6(c5ccc(CCCCCC)cc5)c5ccc(CCCCCC)cc5)cc4F)cc32)cc1,0.86,10.16,45.4,3.71,3.9668704,6.923730458221035,,,,,,,,,,,,,,,,,-5.5,-3.61,1.89,-5.61,-3.96,1.65
7654,10.1007/s11426-021-1013-0,10.1007/s11426-021-1013-0,PM6,BO-4F,PM6,Y6-BO,COC(=O)C(C)(C)c1cc(C)cc(-c2sc3c4sc5cc(/C=C6/C(=O)c7cc(F)cc(c7)C(=O)/C6=C\c6cc(C(C)(C)C(=O)OC)c(-c7cc(C)cc(C(C)(C)C(=O)OC)c7)s6)sc5c4c(C(C)(C)C(=O)OC)ccc2-3)c1,CCCCCCCCCCCc1c(/C=C2\C(=O)c3cc(F)c(F)cc3C2=C(C#N)C#N)sc2c1sc1c3c4nsnc4c4c5sc6c(CCCCCCCCCCC)c(/C=C7\C(=O)c8cc(F)c(F)cc8C7=C(C#N)C#N)sc6c5n(CC(CCCC)CCCCCC)c4c3n(CC(CCCC)CCCCCC)c21,0.84,27.0,76.7,17.37,17.39556,0.14715025906735,,,,,,,,,,,,,,,,,-5.45,-3.64,1.81,-5.7,-4.01,1.69
7655,10.1007/s11426-021-1013-0,10.1007/s11426-021-1013-0,PM6,Bu-OD-4F,PM6,Bu-OD-4F,COC(=O)C(C)(C)c1cc(C)cc(-c2sc3c4sc5cc(/C=C6/C(=O)c7cc(F)cc(c7)C(=O)/C6=C\c6cc(C(C)(C)C(=O)OC)c(-c7cc(C)cc(C(C)(C)C(=O)OC)c7)s6)sc5c4c(C(C)(C)C(=O)OC)ccc2-3)c1,CCCCCCCCCCCc1c(/C=C2\C(=O)c3cc(F)c(F)cc3C2=C(C#N)C#N)sc2c1sc1c3c4nsnc4c4c5sc6c(CCCCCCCCCCC)c(/C=C7\C(=O)c8cc(F)c(F)cc8C7=C(C#N)C#N)sc6c5n(C(C)(C)C)c4c3n(CC(CCCCCCCC)CCCCCCCCCC)c21,0.85,26.2,76.6,17.06,17.058819999999997,0.0069167643610874,,,,,,,,,,,,,,,,,-5.45,-3.64,1.81,-5.68,-4.01,1.67
7656,10.1007/s11426-021-1013-0,10.1007/s11426-021-1013-0,PM6,EH-HD-4F,PM6,EH-HD4F,COC(=O)C(C)(C)c1cc(C)cc(-c2sc3c4sc5cc(/C=C6/C(=O)c7cc(F)cc(c7)C(=O)/C6=C\c6cc(C(C)(C)C(=O)OC)c(-c7cc(C)cc(C(C)(C)C(=O)OC)c7)s6)sc5c4c(C(C)(C)C(=O)OC)ccc2-3)c1,CCCCCCCCCCCc1c(/C=C2\C(=O)c3cc(F)c(F)cc3C2=C(C#N)C#N)sc2c1sc1c3c4nsnc4c4c5sc6c(CCCCCCCCCCC)c(/C=C7\C(=O)c8cc(F)c(F)cc8C7=C(C#N)C#N)sc6c5n(CC(CCCCCC)CCCCCCCC)c4c3n(CC(CC)CCCC)c21,0.84,27.5,79.3,18.3,18.3183,0.0999999999999805,,,,,,,,,,,,,,,,,-5.45,-3.64,1.81,-5.69,-4.04,1.65
7692,10.1021/acsami.1c23196,10.1021/acsami.1c23196,Q4,MeIC,Q4,MeIC,CCCCCCCCCCCCc1csc(-c2cc3c(=O)n(CC(CCCCCC)CCCCCCCC)c(=O)c4cc(-c5cc(CCCCCCCCCCCC)c(-c6cc7c(-c8ccc(CC(CC)CCCC)s8)c8sccc8c(-c8ccc(CC(CC)CCCC)s8)c7s6)s5)sc4c3s2)c1,CCCCCCc1ccc(C2(c3ccc(CCCCCC)cc3)c3cc4c(cc3-c3sc5cc(/C=C6\C(=O)c7c(csc7C)C6=C(C#N)C#N)sc5c32)C(c2ccc(CCCCCC)cc2)(c2ccc(CCCCCC)cc2)c2c-4sc3cc(/C=C4\C(=O)c5c(csc5C)C4=C(C#N)C#N)sc23)cc1,0.99,13.57,76.9,10.34,10.3309767,0.0872659574467995,,,1:1,DIO,,0.25%,ITO/PEDOT:PSS/Q4:MeIC/F3N/Ag,polymer solar cell,F3N,,PEDOT:PSS,,,chloroform,,90.0,-5.52,-3.63,1.65,-5.57,-3.92,1.89
7693,10.1021/acsami.1c23196,10.1021/acsami.1c23196,Q5,MeIC,Q5,MeIC,CCCCCCCCCCCCc1csc(-c2cc3c(=O)n(CC(CCCCCC)CCCCCCCC)c(=O)c4cc(-c5sc(-c6cc7c(-c8ccc(CC(CC)CCCC)s8)c8sccc8c(-c8ccc(CC(CC)CCCC)s8)c7s6)c(CCCCCCCCCCCC)c5F)sc4c3s2)c1F,CCCCCCc1ccc(C2(c3ccc(CCCCCC)cc3)c3cc4c(cc3-c3sc5cc(/C=C6\C(=O)c7c(csc7C)C6=C(C#N)C#N)sc5c32)C(c2ccc(CCCCCC)cc2)(c2ccc(CCCCCC)cc2)c2c-4sc3cc(/C=C4\C(=O)c5c(csc5C)C4=C(C#N)C#N)sc23)cc1,1.08,13.59,74.9,11.06,10.993222800000002,0.603772151898724,,,1:1,DIO,,0.25%,ITO/PEDOT:PSS/Q5:MeIC/F3N/Ag,polymer solar cell,F3N,,PEDOT:PSS,,,chloroform,,90.0,-5.74,-3.79,1.65,-5.57,-3.92,1.95
7694,10.1021/acsami.1c23196,10.1021/acsami.1c23196,Q6,MeIC,Q6,MeIC,CCCCCCCCCCCCc1csc(-c2cc3c(=O)n(CC(CCCCCC)CCCCCCCC)c(=O)c4cc(-c5cc(CCCCCCCCCCCC)c(-c6cc7c(-c8cc(F)c(CC(CC)CCCC)s8)c8sccc8c(-c8cc(F)c(CC(CC)CCCC)s8)c7s6)s5)sc4c3s2)c1,CCCCCCc1ccc(C2(c3ccc(CCCCCC)cc3)c3cc4c(cc3-c3sc5cc(/C=C6\C(=O)c7c(csc7C)C6=C(C#N)C#N)sc5c32)C(c2ccc(CCCCCC)cc2)(c2ccc(CCCCCC)cc2)c2c-4sc3cc(/C=C4\C(=O)c5c(csc5C)C4=C(C#N)C#N)sc23)cc1,1.11,7.5,63.0,5.26,5.24475,0.2899239543726233,,,1:1,DIO,,0.25%,ITO/PEDOT:PSS/Q6:MeIC/F3N/Ag,polymer solar cell,F3N,,PEDOT:PSS,,,chloroform,,90.0,-5.7,-3.81,1.65,-5.57,-3.92,1.89
7695,10.1021/acsami.1c23196,10.1021/acsami.1c23196,Q7,MeIC,Q7,MeIC,CCCCCCCCCCCCc1csc(-c2cc3c(=O)n(CC(CCCCCC)CCCCCCCC)c(=O)c4cc(-c5sc(-c6cc7c(-c8cc(F)c(CC(CC)CCCC)s8)c8sccc8c(-c8cc(F)c(CC(CC)CCCC)s8)c7s6)c(CCCCCCCCCCCC)c5F)sc4c3s2)c1F,CCCCCCc1ccc(C2(c3ccc(CCCCCC)cc3)c3cc4c(cc3-c3sc5cc(/C=C6\C(=O)c7c(csc7C)C6=C(C#N)C#N)sc5c32)C(c2ccc(CCCCCC)cc2)(c2ccc(CCCCCC)cc2)c2c-4sc3cc(/C=C4\C(=O)c5c(csc5C)C4=C(C#N)C#N)sc23)cc1,1.09,1.15,38.5,0.48,0.4825975,0.5411458333333397,,,1:1,DIO,,0.25%,ITO/PEDOT:PSS/Q7:MeIC/F3N/Ag,polymer solar cell,F3N,,PEDOT:PSS,,,chloroform,,90.0,-5.78,-3.82,1.65,-5.57,-3.92,1.96
7696,10.1021/acsami.1c23196,10.1021/acsami.1c23196,PM6,PYIT,PM6,PY-IT,COC(=O)C(C)(C)c1cc(C)cc(-c2sc3c4sc5cc(/C=C6/C(=O)c7cc(F)cc(c7)C(=O)/C6=C\c6cc(C(C)(C)C(=O)OC)c(-c7cc(C)cc(C(C)(C)C(=O)OC)c7)s6)sc5c4c(C(C)(C)C(=O)OC)ccc2-3)c1,CCCCCCCCCCCc1c(/C=C2\C(=O)c3ccccc3C2=C(C#N)C#N)sc2c1sc1c3c4nsnc4c4c5sc6c(CCCCCCCCCCC)c(/C=C7\C(=O)c8cc(-c9cccs9)ccc8C7=C(C#N)C#N)sc6c5n(CC(CCCCCCCC)CCCCCCCCCC)c4c3n(CC(CCCCCCCC)CCCCCCCCCC)c21,0.93,21.88,73.4,15.0,14.935725600000003,0.428495999999979,,,1:1,CN,,1%,,,,,,,,chloroform,,,-5.34,-3.5,1.74,-5.68,-3.94,1.84
7697,10.1021/acsami.1c23196,10.1021/acsami.1c23196,Q4,PYIT,Q4,PY-IT,CCCCCCCCCCCCc1csc(-c2cc3c(=O)n(CC(CCCCCC)CCCCCCCC)c(=O)c4cc(-c5cc(CCCCCCCCCCCC)c(-c6cc7c(-c8ccc(CC(CC)CCCC)s8)c8sccc8c(-c8ccc(CC(CC)CCCC)s8)c7s6)s5)sc4c3s2)c1,CCCCCCCCCCCc1c(/C=C2\C(=O)c3ccccc3C2=C(C#N)C#N)sc2c1sc1c3c4nsnc4c4c5sc6c(CCCCCCCCCCC)c(/C=C7\C(=O)c8cc(-c9cccs9)ccc8C7=C(C#N)C#N)sc6c5n(CC(CCCCCCCC)CCCCCCCCCC)c4c3n(CC(CCCCCCCC)CCCCCCCCCC)c21,0.94,21.59,73.9,15.06,14.997709400000002,0.4136162018592229,,,1:1,DIO,,0.5% vol,ITO/PEDOT:PSS/Q4:PYIT/F3N/Ag,all-polymer solar cell,F3N,,PEDOT:PSS,,,chloroform,,,-5.52,-3.63,1.74,-5.68,-3.94,1.89
7708,10.1038/s41467-022-31389-y,10.1038/s41467-022-31389-y,PM6,IT-4F,PM6,IT-4F,COC(=O)C(C)(C)c1cc(C)cc(-c2sc3c4sc5cc(/C=C6/C(=O)c7cc(F)cc(c7)C(=O)/C6=C\c6cc(C(C)(C)C(=O)OC)c(-c7cc(C)cc(C(C)(C)C(=O)OC)c7)s6)sc5c4c(C(C)(C)C(=O)OC)ccc2-3)c1,CCCCCCc1ccc(C2(c3ccc(CCCCCC)cc3)c3cc4c(cc3-c3sc5cc(/C=C6\C(=O)c7cc(F)c(F)cc7C6=C(C#N)C#N)sc5c32)C(c2ccc(CCCCCC)cc2)(c2ccc(CCCCCC)cc2)c2c-4sc3cc(/C=C4\C(=O)c5cc(F)c(F)cc5C4=C(C#N)C#N)sc23)cc1,0.878,20.43,72.89999999999999,13.08,13.076466659999996,0.0270133027523253,,,,,,,ITO/PEDOT:PSS/active layer/PDINN/Ag,conventional,PDINN,PDINN,PEDOT:PSS,PEDOT:PSS,,chloroform,chloroform,,-5.34,-3.5,1.84,-5.39,-3.41,1.98
7709,10.1038/s41467-022-31389-y,10.1038/s41467-022-31389-y,PBDB-T,ITIC,PBDB-T,ITIC,CCCCC(CC)Cc1ccc(-c2c3cc(-c4ccc(-c5sc(-c6cccs6)c6c5C(=O)c5c(CC(CC)CCCC)sc(CC(CC)CCCC)c5C6=O)s4)sc3c(-c3ccc(CC(CC)CCCC)s3)c3ccsc23)s1,CCCCCCc1ccc(C2(c3ccc(CCCCCC)cc3)c3cc4c(cc3-c3sc5cc(C=C6C(=O)c7ccccc7C6=C(C#N)C#N)sc5c32)C(c2ccc(CCCCCC)cc2)(c2ccc(CCCCCC)cc2)c2c-4sc3cc(C=C4C(=O)c5ccccc5C4=C(C#N)C#N)sc23)cc1,0.889,16.68,71.89999999999999,10.66,10.661705879999998,0.0160026266416285,,,,,,,ITO/PEDOT:PSS/active layer/PDINN/Ag,conventional,PDINN,PDINN,PEDOT:PSS,PEDOT:PSS,,chloroform,chloroform,,-5.33,-3.53,1.8,-5.48,-3.83,1.65
7710,10.1038/s41467-022-31389-y,10.1038/s41467-022-31389-y,PM6,Y6,PM6,Y6,COC(=O)C(C)(C)c1cc(C)cc(-c2sc3c4sc5cc(/C=C6/C(=O)c7cc(F)cc(c7)C(=O)/C6=C\c6cc(C(C)(C)C(=O)OC)c(-c7cc(C)cc(C(C)(C)C(=O)OC)c7)s6)sc5c4c(C(C)(C)C(=O)OC)ccc2-3)c1,CCCCCCCCCCCc1c(/C=C2\C(=O)c3cc(F)c(F)cc3C2=C(C#N)C#N)sc2c1sc1c3c4nsnc4c4c5sc6c(CCCCCCCCCCC)c(/C=C7\C(=O)c8cc(F)c(F)cc8C7=C(C#N)C#N)sc6c5n(CC(CC)CCCC)c4c3n(CC(CC)CCCC)c21,0.845,26.37,77.0,17.15,17.1576405,0.044551020408168,,,,,,,ITO/PEDOT:PSS/active layer/PDINN/Ag,conventional,PDINN,PDINN,PEDOT:PSS,PEDOT:PSS,,chloroform,chloroform,,-5.34,-3.5,1.84,-5.64,-4.08,1.56
7723,10.1021/acs.macromol.2c00515,10.1021/acs.macromol.2c00515,PBDB-T,PY5-TTz-CT,PBDB-T,PY5-TTz-CT,CCCCC(CC)Cc1ccc(-c2c3cc(-c4ccc(-c5sc(-c6cccs6)c6c5C(=O)c5c(CC(CC)CCCC)sc(CC(CC)CCCC)c5C6=O)s4)sc3c(-c3ccc(CC(CC)CCCC)s3)c3ccsc23)s1,CCCCCCCCCCCc1c(/C=C2\C(=O)c3ccccc3C2=C(C#N)C#N)sc2c1sc1c3c4nsnc4c4c5sc6c(CCCCCCCCCCC)c(/C=C7\C(=O)c8cc(-c9cc(CC(CC)CCCC)c(-c%10nc%11sc(-c%12sccc%12CC(CC)CCCC)nc%11s%10)s9)ccc8C7=C(C#N)C#N)sc6c5n(CC(CCCCCCCC)CCCCCCCCCC)c4c3n(CC(CCCCCCCC)CCCCCCCCCC)c21,0.929,20.44,51.8,9.84,9.83617768,0.0388447154471481,,,1:1.2,2% CN,,2%,ITO/PEDOT:PSS/PBDB-T:PY5-TTz-CT/PDINN/Ag,all-polymer solar cell,PDINN,,PEDOT:PSS,,,,,130.0,-5.38,-3.5,1.88,-5.68,-3.71,1.97
