Repository: JiYiqaq/PCE-KA-GNN

# Data directory

- `raw/Active_Database.csv` is the immutable source dataset bundled under CC BY 4.0. Do not overwrite it with processed data.
- `processed/` is created and populated by the training pipeline. Generated `.pt` and `.pth` caches are intentionally ignored by Git because they can exceed GitHub's normal single-file limit.

See `../DATA_LICENSE.md` for provenance, license and checksum information.

File: data/raw/Active_Database.csv (part 39 of 471)
id,doi,doi_norm,donor,acceptor,donor_canonical,acceptor_canonical,donor_smiles,acceptor_smiles,voc,jsc,ff,pce,pce_recomputed,pce_relative_error_percent,pce_avg,pce_best,d_a_ratio,additive,additive_canonical,additive_ratio,device_structure,device_type,etl,etl_canonical,htl,htl_canonical,active_layer_thickness,solvent,solvent_canonical,annealing_temp,homo_d,lumo_d,eg_d,homo_a,lumo_a,eg_a
7724,10.1021/acs.macromol.2c00515,10.1021/acs.macromol.2c00515,PBDB-T,PY5-TTz-FT,PBDB-T,PY5-2TZ,CCCCC(CC)Cc1ccc(-c2c3cc(-c4ccc(-c5sc(-c6cccs6)c6c5C(=O)c5c(CC(CC)CCCC)sc(CC(CC)CCCC)c5C6=O)s4)sc3c(-c3ccc(CC(CC)CCCC)s3)c3ccsc23)s1,CCCCCCCCCCCc1c(/C=C2\C(=O)c3ccccc3C2=C(C#N)C#N)sc2c1sc1c3c4nsnc4c4c5sc6c(CCCCCCCCCCC)c(/C=C7\C(=O)c8cc(-c9sc(-c%10nc%11sc(-c%12cc(CC(CC)CCCC)cs%12)nc%11s%10)cc9CC(CC)CCCC)ccc8C7=C(C#N)C#N)sc6c5n(CC(CCCCCCCC)CCCCCCCCCC)c4c3n(CC(CCCCCCCC)CCCCCCCCCC)c21,0.894,20.82,68.4,12.73,12.73134672,0.0105791044776182,,,1:1.2,2% CN,,2%,ITO/PEDOT:PSS/PBDB-T:PY5-TTz-FT/PDINN/Ag,all-polymer solar cell,PDINN,,PEDOT:PSS,,,,,130.0,-5.38,-3.5,1.88,-5.7,-3.76,1.94
7758,10.3389/fchem.2022.846898,10.3389/fchem.2022.846898,PTB7,PC71BM,PTB7,PC71BM,CCCCC(CC)COC(=O)c1sc2csc(-c3cc4c(C(CC)CCCC)c5sccc5c(C(CC)CCCC)c4s3)c2c1F,COC(=O)CCCC1(c2ccccc2)C23c4c5ccc6c7cc8c9c%10c(cc%11cc%12c%13c%14c(cc%15c%16ccc-5c2c%16c2c5c%16c%17c(c(c46)c7c9c%17c4c%10c%11c%13c4c%16c%14c%152)C513)C%12)C8,0.727,15.21,66.60000000000001,7.36,7.364408220000001,0.0598942934782754,,,1:1.5,DIO,,3% v/v,inverted,,ZnO,,MoO3,,110.0,chlorobenzene,,,-5.2,-3.3,1.9,-6.1,-4.3,1.8
7761,10.1021/acsami.2c00764,10.1021/acsami.2c00764,PBCl-Qx,Y6,PBCl-Qx,Y6,CCCCC(CC)Cc1ccc(-c2nc3c(-c4ccc(-c5cc6c(-c7cc(Cl)c(CC(CC)CCCC)s7)c7sccc7c(-c7cc(Cl)c(CC(CC)CCCC)s7)c6s5)s4)cc(Cl)c(-c4cccs4)c3nc2-c2ccc(CC(CC)CCCC)s2)s1,CCCCCCCCCCCc1c(/C=C2\C(=O)c3cc(F)c(F)cc3C2=C(C#N)C#N)sc2c1sc1c3c4nsnc4c4c5sc6c(CCCCCCCCCCC)c(/C=C7\C(=O)c8cc(F)c(F)cc8C7=C(C#N)C#N)sc6c5n(CC(CC)CCCC)c4c3n(CC(CC)CCCC)c21,0.76,26.32,62.1,12.44,12.4219872,0.1447974276527273,,,,,,,ITO/PEDOT:PSS/PBCl-Qx:Y6/PDINO/Ag,polymer solar cells,PDINO,,PEDOT:PSS,,,,,,-5.47,-3.14,2.33,-5.65,-4.1,1.55
7762,10.1021/acsami.2c00764,10.1021/acsami.2c00764,PBCl-Qx4Cl,Y6,PBCl-Qx4Cl,Y6,CCCCC(CC)Cc1sc(-c2nc3c(-c4ccc(-c5cc6c(-c7cc(Cl)c(CC(CC)CCCC)s7)c7sccc7c(-c7cc(Cl)c(CC(CC)CCCC)s7)c6s5)s4)cc(Cl)c(-c4cccs4)c3nc2-c2cc(Cl)c(CC(CC)CCCC)s2)cc1Cl,CCCCCCCCCCCc1c(/C=C2\C(=O)c3cc(F)c(F)cc3C2=C(C#N)C#N)sc2c1sc1c3c4nsnc4c4c5sc6c(CCCCCCCCCCC)c(/C=C7\C(=O)c8cc(F)c(F)cc8C7=C(C#N)C#N)sc6c5n(CC(CC)CCCC)c4c3n(CC(CC)CCCC)c21,0.82,24.9,63.6,12.95,12.985848,0.2768185328185439,,,,,,,conventional,polymer solar cells,PDINO,,PEDOT:PSS,,,,,,-5.58,-3.27,2.31,-5.65,-4.1,1.55
7763,10.1021/acsami.2c00764,10.1021/acsami.2c00764,PBCl-Qx5Cl,Y6,PBCl-Qx5Cl,Y6,CCCCC(CC)Cc1cc(-c2nc3c(-c4ccc(-c5cc6c(-c7cc(Cl)c(CC(CC)CCCC)s7)c7sccc7c(-c7cc(Cl)c(CC(CC)CCCC)s7)c6s5)s4)cc(Cl)c(-c4cccs4)c3nc2-c2cc(CC(CC)CCCC)c(Cl)s2)sc1Cl,CCCCCCCCCCCc1c(/C=C2\C(=O)c3cc(F)c(F)cc3C2=C(C#N)C#N)sc2c1sc1c3c4nsnc4c4c5sc6c(CCCCCCCCCCC)c(/C=C7\C(=O)c8cc(F)c(F)cc8C7=C(C#N)C#N)sc6c5n(CC(CC)CCCC)c4c3n(CC(CC)CCCC)c21,0.79,24.47,61.3,11.82,11.8500869,0.254542301184423,,,,,,,conventional,polymer solar cells,PDINO,,PEDOT:PSS,,,,,,-5.54,-3.4,2.14,-5.65,-4.1,1.55
7768,10.3390/polym14081554,10.3390/polym14081554,PIQ,Y6,PIQ,Y6,CCCCCCCCCCC(CCCCCCCC)Cn1c2ccccc2c2nc3cc(F)c(F)c(-c4cccs4)c3nc21,CCCCCCCCCCCc1c(/C=C2\C(=O)c3cc(F)c(F)cc3C2=C(C#N)C#N)sc2c1sc1c3c4nsnc4c4c5sc6c(CCCCCCCCCCC)c(/C=C7\C(=O)c8cc(F)c(F)cc8C7=C(C#N)C#N)sc6c5n(CC(CC)CCCC)c4c3n(CC(CC)CCCC)c21,0.737,18.65,46.6,6.41,6.4051933,0.0749875195007877,,,1:1,,,,ITO/PEDOT:PSS/PIQ:Y6/PDINN/Ag,conventional,PDINN,PDINN,PEDOT:PSS,PEDOT:PSS,80.0,chloroform,chloroform,100.0,-5.58,-3.51,2.07,-5.65,-4.1,1.55
7772,10.1039/d2ra03062d,10.1039/d2ra03062d,PBDB-T,N2200,PBDB-T,N2200,CCCCC(CC)Cc1ccc(-c2c3cc(-c4ccc(-c5sc(-c6cccs6)c6c5C(=O)c5c(CC(CC)CCCC)sc(CC(CC)CCCC)c5C6=O)s4)sc3c(-c3ccc(CC(CC)CCCC)s3)c3ccsc23)s1,CCCCCCCCCCC(CCCCCCCC)CN1C(=O)c2ccc3c4c(c(-c5ccc(-c6cccs6)s5)cc(c24)C1=O)C(=O)N(CC(CCCCCCCC)CCCCCCCCCC)C3=O,0.87,11.0,67.22,6.45,6.432954,0.2642790697674505,,,,,,,,,,,,,,,,,-5.33,-3.53,1.8,-5.9,-3.84,2.06
7773,10.1039/d2ra03062d,10.1039/d2ra03062d,PBDB-T,PNDI10,PBDB-T,PNDI10,CCCCC(CC)Cc1ccc(-c2c3cc(-c4ccc(-c5sc(-c6cccs6)c6c5C(=O)c5c(CC(CC)CCCC)sc(CC(CC)CCCC)c5C6=O)s4)sc3c(-c3ccc(CC(CC)CCCC)s3)c3ccsc23)s1,CCCCCCCCCCC(CCCCCCCC)CN1C(=O)c2ccc3c4c(c(-c5ccc(/C(C#N)=C/c6cc(OCC(CC)CCCC)c(/C=C(\C#N)c7ccc(-c8cc9c%10c(c(-c%11ccc(-c%12cccs%12)s%11)cc%11c%10c8C(=O)N(CC(CCCCCCCC)CCCCCCCCCC)C%11=O)C(=O)N(CC(CCCCCCCC)CCCCCCCCCC)C9=O)s7)cc6OCC(CC)CCCC)s5)cc(c24)C1=O)C(=O)N(CC(CCCCCCCC)CCCCCCCCCC)C3=O,0.86,10.93,72.0,6.7,6.767855999999999,1.0127761194029703,,,,,,,,,,,,,,,,,-5.33,-3.53,1.8,-5.93,-3.87,2.06
7816,10.1021/acsaem.2c02282,10.1021/acsaem.2c02282,P3HT,O-IDTBR,P3HT,O-IDTBR,CCCCCCc1ccsc1,CCCCCCCCC1(CCCCCCCC)c2cc3c(cc2-c2sc(-c4ccc(/C=C5\SC(=S)N(CC)C5=O)c5nsnc45)cc21)C(CCCCCCCC)(CCCCCCCC)c1cc(-c2ccc(/C=C4\SC(=S)N(CC)C4=O)c4nsnc24)sc1-3,0.72,15.28,69.52000000000001,7.65,7.648312320000001,0.0220611764705747,,,0:100,,,,,,,,,,,,,,-5.0,-3.1,1.9,-5.45,-3.9,1.55
7817,10.1021/acsaem.2c02282,10.1021/acsaem.2c02282,PTB7-Th,O-IDTBR,PTB7-Th,O-IDTBR,CCCCC(CC)COC(=O)c1sc2csc(-c3cc4c(-c5ccc(CC(CC)CCCC)s5)c5sccc5c(-c5ccc(CC(CC)CCCC)s5)c4s3)c2c1F,CCCCCCCCC1(CCCCCCCC)c2cc3c(cc2-c2sc(-c4ccc(/C=C5\SC(=S)N(CC)C5=O)c5nsnc45)cc21)C(CCCCCCCC)(CCCCCCCC)c1cc(-c2ccc(/C=C4\SC(=S)N(CC)C4=O)c4nsnc24)sc1-3,1.03,17.18,63.84,11.3,11.29674336,0.0288198230088498,,,100:0,,,,,,,,,,,,,,-5.25,-3.64,1.61,-5.45,-3.9,1.55
7834,10.1021/acs.chemmater.2c01827,10.1021/acs.chemmater.2c01827,PM6,L8-BO,PM6,L8-BO,COC(=O)C(C)(C)c1cc(C)cc(-c2sc3c4sc5cc(/C=C6/C(=O)c7cc(F)cc(c7)C(=O)/C6=C\c6cc(C(C)(C)C(=O)OC)c(-c7cc(C)cc(C(C)(C)C(=O)OC)c7)s6)sc5c4c(C(C)(C)C(=O)OC)ccc2-3)c1,CCCCCCC(CCCC)Cc1c(/C=C2\C(=O)c3cc(F)c(F)cc3C2=C(C#N)C#N)sc2c1SC1c3c(c4c(c5nsnc35)c3sc5c(CC(CCCC)CCCCCC)c(/C=C6\C(=O)c7cc(F)c(F)cc7C6=C(C#N)C#N)sc5c3n4CC(CC)CCCC)N(CC(CC)CCCC)C21,0.891,25.38,76.01,17.19,17.188582158,0.0082480628272377,,,1:1.2,diiodomethane,,0.25 vol%,ITO/PEDOT:PSS/active layer/PNDT-F3N/Al,conventional,PNDIT-F3N,,PEDOT:PSS,,,chloroform,,110.0,-5.46,-3.34,2.12,-5.68,-3.92,1.76
7835,10.1021/acs.chemmater.2c01827,10.1021/acs.chemmater.2c01827,PM6-CNBT-15,L8-BO,PM6-CNBT-15,L8-BO,CCCCCCC(CCCC)Cc1csc(-c2c(C#N)c(C#N)c(-c3cc(CC(CCCC)CCCCCC)c(-c4cc5c(-c6cc(F)c(CC(CC)CCCC)s6)c6sc(-c7ccc(-c8sc(-c9ccc(-c%10cc%11c(-c%12cc(F)c(CC(CC)CCCC)s%12)c%12sccc%12c(-c%12cc(F)c(CC(CC)CCCC)s%12)c%11s%10)s9)c9c8C(=O)c8c(CC(CC)CCCC)sc(CC(CC)CCCC)c8C9=O)s7)cc6c(-c6cc(F)c(CC(CC)CCCC)s6)c5s4)s3)c3nsnc23)c1,CCCCCCC(CCCC)Cc1c(/C=C2\C(=O)c3cc(F)c(F)cc3C2=C(C#N)C#N)sc2c1SC1c3c(c4c(c5nsnc35)c3sc5c(CC(CCCC)CCCCCC)c(/C=C6\C(=O)c7cc(F)c(F)cc7C6=C(C#N)C#N)sc5c3n4CC(CC)CCCC)N(CC(CC)CCCC)C21,0.911,25.45,72.59,16.83,16.829955205,0.0002661616161457,,,1:1.2,diiodomethane,,0.25 vol%,ITO/PEDOT:PSS/active layer/PNDT-F3N/Al,conventional,PNDIT-F3N,,PEDOT:PSS,,,chloroform,,110.0,-5.54,-3.47,2.07,-5.68,-3.92,1.76
7841,10.1021/acsami.2c16908,10.1021/acsami.2c16908,PffBT4T-2OD,P(20CH-PDI-TT),PffBT4T-2OD,P(20CH-PDI-TT),CCCCCCCCCCC(CCCCCCCC)Cc1csc(-c2c(F)c(F)c(-c3cc(CC(CCCCCCCC)CCCCCCCCCC)c(-c4ccc(-c5cccs5)s4)s3)c3nsnc23)c1,CCCCCCCCCCC(CCCCCCCC)CN1C(=O)c2ccc3c4ccc5c6c(cc(-c7ccc(-c8cccs8)s7)c(c7ccc(c2c37)C1=O)c64)C(=O)N(CC(CCCCCCCC)CCCCCCCCCC)C5=O,0.78,3.57,39.61,1.1,1.10298006,0.2709145454545309,,,,,,,,,,,,,,,,,-5.3,-3.51,1.79,-6.1,-3.9,2.2
7842,10.1021/acsami.2c16908,10.1021/acsami.2c16908,PffBT4T-2OD,P(4CF8CH-PDI-TT),PffBT4T-2OD,P(4CF8CH-PDI-TT),CCCCCCCCCCC(CCCCCCCC)Cc1csc(-c2c(F)c(F)c(-c3cc(CC(CCCCCCCC)CCCCCCCCCC)c(-c4ccc(-c5cccs5)s4)s3)c3nsnc23)c1,CCCCCCC(CC(F)(F)C(F)(F)C(F)(F)C(F)(F)F)N1C(=O)c2ccc3c4ccc5c6c(cc(-c7ccc(-c8cccs8)s7)c(c7ccc(c2c37)C1=O)c64)C(=O)N(C(CCCCCC)CC(F)(F)C(F)(F)C(F)(F)C(F)(F)F)C5=O,0.724,5.54,42.71,1.71,1.7130810159999998,0.1801763742689989,,,,,,,,,,,,,,,,,-5.3,-3.51,1.79,-5.65,-4.06,1.59
7846,10.1002/adma.202206563,10.1002/adma.202206563,PM6,Y6,PM6,Y6,COC(=O)C(C)(C)c1cc(C)cc(-c2sc3c4sc5cc(/C=C6/C(=O)c7cc(F)cc(c7)C(=O)/C6=C\c6cc(C(C)(C)C(=O)OC)c(-c7cc(C)cc(C(C)(C)C(=O)OC)c7)s6)sc5c4c(C(C)(C)C(=O)OC)ccc2-3)c1,CCCCCCCCCCCc1c(/C=C2\C(=O)c3cc(F)c(F)cc3C2=C(C#N)C#N)sc2c1sc1c3c4nsnc4c4c5sc6c(CCCCCCCCCCC)c(/C=C7\C(=O)c8cc(F)c(F)cc8C7=C(C#N)C#N)sc6c5n(CC(CC)CCCC)c4c3n(CC(CC)CCCC)c21,0.84,26.32,76.17,16.93,16.84027296,0.5299884229178952,,,,,,,,polymer solar cell,,,,,,,,,-5.5,-3.61,1.89,-5.65,-3.9,1.75
7847,10.1002/adma.202206563,10.1002/adma.202206563,PM6,DY1,PM6,DY1,COC(=O)C(C)(C)c1cc(C)cc(-c2sc3c4sc5cc(/C=C6/C(=O)c7cc(F)cc(c7)C(=O)/C6=C\c6cc(C(C)(C)C(=O)OC)c(-c7cc(C)cc(C(C)(C)C(=O)OC)c7)s6)sc5c4c(C(C)(C)C(=O)OC)ccc2-3)c1,CCCCCCCCCCCc1c(/C=C2\C(=O)c3cc(F)c(F)cc3C2=C(C#N)C#N)sc2c1sc1c3c4nsnc4c4c5sc6c(CCCCCCCCCCC)c(/C=C7/C(=O)c8cc(F)c(F)cc8C7=C(C#N)C#N)sc6c5n(CC(CC)CCCC)c4c3n(CCCCCCOc3ccc(OCCCCCCn4c5c6sc(/C=C7\C(=O)c8cc(F)c(F)cc8C7=C(C#N)C#N)c(CCCCCCCCCCC)c6sc5c5c6nsnc6c6c7sc8c(CCCCCCCCCCC)c(/C=C9/C(=O)c%10cc(F)c(F)cc%10C9=C(C#N)C#N)sc8c7n(CC(CC)CCCC)c6c54)cc3)c21,0.87,25.67,73.24000000000001,16.46,16.356615960000003,0.6280925880923337,,,,,,,,polymer solar cell,,,,,,,,,-5.5,-3.61,1.89,-5.7,-3.93,1.77
7848,10.1002/adma.202206563,10.1002/adma.202206563,PM6,DY2,PM6,DY2,COC(=O)C(C)(C)c1cc(C)cc(-c2sc3c4sc5cc(/C=C6/C(=O)c7cc(F)cc(c7)C(=O)/C6=C\c6cc(C(C)(C)C(=O)OC)c(-c7cc(C)cc(C(C)(C)C(=O)OC)c7)s6)sc5c4c(C(C)(C)C(=O)OC)ccc2-3)c1,,0.87,26.6,76.85,17.85,17.784626999999997,0.3662352941176726,,,,,,,,polymer solar cell,,,,,,,,,-5.5,-3.61,1.89,-5.75,-3.95,1.8
7849,10.1002/adma.202206563,10.1002/adma.202206563,PM6,DY3,PM6,DY3,COC(=O)C(C)(C)c1cc(C)cc(-c2sc3c4sc5cc(/C=C6/C(=O)c7cc(F)cc(c7)C(=O)/C6=C\c6cc(C(C)(C)C(=O)OC)c(-c7cc(C)cc(C(C)(C)C(=O)OC)c7)s6)sc5c4c(C(C)(C)C(=O)OC)ccc2-3)c1,CCCCCCCCCCCc1c(/C=C2\C(=O)c3cc(F)c(F)cc3C2=C(C#N)C#N)sc2c1sc1c3c4nsnc4c4c5sc6c(CCCCCCCCCCC)c(/C=C7/C(=O)c8cc(F)c(F)cc8C7=C(C#N)C#N)sc6c5n(CC(CC)CCCC)c4c3n(CCCCCCCCCCOc3ccc(OCCCCCCCCCCn4c5c6sc(/C=C7\C(=O)c8cc(F)c(F)cc8C7=C(C#N)C#N)c(CCCCCCCCCCC)c6sc5c5c6nsnc6c6c7sc8c(CCCCCCCCCCC)c(/C=C9/C(=O)c%10cc(F)c(F)cc%10C9=C(C#N)C#N)sc8c7n(CC(CC)CCCC)c6c54)cc3)c21,0.87,26.2,76.21,17.33,17.3713074,0.2383577611079105,,,,,,,,polymer solar cell,,,,,,,,,-5.5,-3.61,1.89,-5.72,-3.95,1.77
7868,10.1039/d3ee02354k,10.1039/d3ee02354k,PM6,Y6,PM6,Y6,COC(=O)C(C)(C)c1cc(C)cc(-c2sc3c4sc5cc(/C=C6/C(=O)c7cc(F)cc(c7)C(=O)/C6=C\c6cc(C(C)(C)C(=O)OC)c(-c7cc(C)cc(C(C)(C)C(=O)OC)c7)s6)sc5c4c(C(C)(C)C(=O)OC)ccc2-3)c1,CCCCCCCCCCCc1c(/C=C2\C(=O)c3cc(F)c(F)cc3C2=C(C#N)C#N)sc2c1sc1c3c4nsnc4c4c5sc6c(CCCCCCCCCCC)c(/C=C7\C(=O)c8cc(F)c(F)cc8C7=C(C#N)C#N)sc6c5n(CC(CC)CCCC)c4c3n(CC(CC)CCCC)c21,0.82,25.1,71.7,14.8,14.757294000000002,0.2885540540540474,,,,,,,,,,,,,,,,,-5.5,-3.61,1.89,-5.65,-4.1,1.55
7869,10.1039/d3ee02354k,10.1039/d3ee02354k,P3HT,Y6,P3HT,Y6,CCCCCCc1ccsc1,CCCCCCCCCCCc1c(/C=C2\C(=O)c3cc(F)c(F)cc3C2=C(C#N)C#N)sc2c1sc1c3c4nsnc4c4c5sc6c(CCCCCCCCCCC)c(/C=C7\C(=O)c8cc(F)c(F)cc8C7=C(C#N)C#N)sc6c5n(CC(CC)CCCC)c4c3n(CC(CC)CCCC)c21,0.39,12.3,45.7,2.2,2.192229,0.3532272727272714,,,,,,,,,,,,,,,,,-5.2,-3.3,1.9,-5.65,-4.1,1.55
7923,10.1039/d2ee03535a,10.1039/d2ee03535a,PBQx-TF,PY-IT,PBQx-TF,PY-IT,CCCCCCC(CCCC)Cc1csc(-c2cc3c(s2)-c2sc(-c4cc(CC(CCCC)CCCCCC)c(-c5cc6c(-c7cc(F)c(CC(CC)CCCC)s7)c7sccc7c(-c7cc(F)c(CC(CC)CCCC)s7)c6s5)s4)cc2[C@H]2N=CC=N[C@H]32)c1,CCCCCCCCCCCc1c(/C=C2\C(=O)c3ccccc3C2=C(C#N)C#N)sc2c1sc1c3c4nsnc4c4c5sc6c(CCCCCCCCCCC)c(/C=C7\C(=O)c8cc(-c9cccs9)ccc8C7=C(C#N)C#N)sc6c5n(CC(CCCCCCCC)CCCCCCCCCC)c4c3n(CC(CCCCCCCC)CCCCCCCCCC)c21,0.917,23.6,79.60000000000001,17.2,17.226395200000002,0.1534604651162975,,,,,,,ITO/PEDOT:PSS/active layer/PDINN/Ag,,PDINN,,PEDOT:PSS,,,,,,-5.48,-3.62,1.86,-5.66,-3.7,1.96
7924,10.1039/d2ee03535a,10.1039/d2ee03535a,PQB-2,PY-IT,PQB-2,PY-IT,CCCCCCC(CCCC)Cc1csc(-c2cc3c4nccnc4c4cc(-c5cc(CC(CCCC)CCCCCC)c(-c6cc7c(-c8cc(F)c(CC(CC)CCCC)s8)c8sc(-c9ccc(-c%10sc(-c%11ccc(-c%12cc%13c(-c%14cc(F)c(CC(CC)CCCC)s%14)c%14sccc%14c(-c%14cc(F)c(CC(CC)CCCC)s%14)c%13s%12)s%11)c%11c%10C(=O)c%10c(CC(CC)CCCC)sc(CC(CC)CCCC)c%10C%11=O)s9)cc8c(-c8cc(F)c(CC(CC)CCCC)s8)c7s6)s5)sc4c3s2)c1,CCCCCCCCCCCc1c(/C=C2\C(=O)c3ccccc3C2=C(C#N)C#N)sc2c1sc1c3c4nsnc4c4c5sc6c(CCCCCCCCCCC)c(/C=C7\C(=O)c8cc(-c9cccs9)ccc8C7=C(C#N)C#N)sc6c5n(CC(CCCCCCCC)CCCCCCCCCC)c4c3n(CC(CCCCCCCC)CCCCCCCCCC)c21,0.942,24.2,76.5,18.1,17.439245999999997,3.650574585635383,,,,,,,ITO/PEDOT:PSS/active layer/PDINN/Ag,,PDINN,,PEDOT:PSS,,,,,,-5.45,-3.59,1.86,-5.66,-3.7,1.96
7925,10.1039/d2ee03535a,10.1039/d2ee03535a,PBDB-TF,PY-IT,PBDB-TF,PY-IT,CCCCC(CC)Cc1sc(-c2c3cc(-c4ccc(-c5sc(-c6cccs6)c6c5C(=O)c5c(CC(CC)CCCC)sc(CC(CC)CCCC)c5C6=O)s4)sc3c(-c3cc(F)c(CC(CC)CCCC)s3)c3ccsc23)cc1F,CCCCCCCCCCCc1c(/C=C2\C(=O)c3ccccc3C2=C(C#N)C#N)sc2c1sc1c3c4nsnc4c4c5sc6c(CCCCCCCCCCC)c(/C=C7\C(=O)c8cc(-c9cccs9)ccc8C7=C(C#N)C#N)sc6c5n(CC(CCCCCCCC)CCCCCCCCCC)c4c3n(CC(CCCCCCCC)CCCCCCCCCC)c21,0.938,23.5,72.89999999999999,16.1,16.069346999999997,0.1903913043478539,,,,,,,ITO/PEDOT:PSS/active layer/PDINN/Ag,,PDINN,,PEDOT:PSS,,,,,,-5.36,-3.33,2.03,-5.66,-3.7,1.96
7959,10.1039/d3ee02700g,10.1039/d3ee02700g,PDBQx-TCl,BTA3-4F,PDBQx-TCl,BTA3,CCCCCCC(CCCC)Cc1csc(-c2cc3c4nccnc4c4cc(-c5cc(CC(CCCC)CCCCCC)c(-c6cc7sc8c(-c9cc(Cl)c(CC(CC)CCCC)s9)c9c(sc%10ccsc%109)c(-c9cc(Cl)c(CC(CC)CCCC)s9)c8c7s6)s5)sc4c3s2)c1,CCCCCCCCn1nc2c(/C=c3\sc(=C(C#N)C#N)n(CC)c3=O)ccc(-c3cc4c(s3)-c3cc5c(cc3C4(c3ccc(CCCCCC)cc3)c3ccc(CCCCCC)cc3)-c3sc(-c4ccc(/C=c6\sc(=C(C#N)C#N)n(CC)c6=O)c6nn(CCCCCCCC)nc46)cc3C5(c3ccc(CCCCCC)cc3)c3ccc(CCCCCC)cc3)c2n1,1.05,13.9,72.0,10.5,10.508400000000002,0.0800000000000165,,,,,,,,,,,,,,,,,-5.23,-2.67,2.56,-5.62,-3.67,1.95
7960,10.1039/d3ee02700g,10.1039/d3ee02700g,PDBQx-TCl,PY-IT,PDBQx-TCl,PY-IT,CCCCCCC(CCCC)Cc1csc(-c2cc3c4nccnc4c4cc(-c5cc(CC(CCCC)CCCCCC)c(-c6cc7sc8c(-c9cc(Cl)c(CC(CC)CCCC)s9)c9c(sc%10ccsc%109)c(-c9cc(Cl)c(CC(CC)CCCC)s9)c8c7s6)s5)sc4c3s2)c1,CCCCCCCCCCCc1c(/C=C2\C(=O)c3ccccc3C2=C(C#N)C#N)sc2c1sc1c3c4nsnc4c4c5sc6c(CCCCCCCCCCC)c(/C=C7\C(=O)c8cc(-c9cccs9)ccc8C7=C(C#N)C#N)sc6c5n(CC(CCCCCCCC)CCCCCCCCCC)c4c3n(CC(CCCCCCCC)CCCCCCCCCC)c21,0.81,23.5,78.60000000000001,16.8,14.96151,10.943392857142856,,,,,,,,all-polymer solar cell,,,,,,,,,-5.23,-2.67,2.56,-5.68,-3.94,1.74
7994,10.1039/d2py01329k,10.1039/d2py01329k,PI-BDT1,Y6,PI-BDT1,Y6,CCCCCCCCCCC(CCCCCCCC)CNC(=O)c1ccsc1-c1cnc(-c2sc(-c3cc4c(OCC(CCCCCCCC)CCCCCCCCCC)c5sccc5c(OCC(CCCCCCCC)CCCCCCCCCC)c4s3)cc2C(=O)NCC(CCCCCCCC)CCCCCCCCCC)cn1,CCCCCCCCCCCc1c(/C=C2\C(=O)c3cc(F)c(F)cc3C2=C(C#N)C#N)sc2c1sc1c3c4nsnc4c4c5sc6c(CCCCCCCCCCC)c(/C=C7\C(=O)c8cc(F)c(F)cc8C7=C(C#N)C#N)sc6c5n(CC(CC)CCCC)c4c3n(CC(CC)CCCC)c21,0.62,0.5,23.4,0.1,0.07254,27.46000000000001,,,,,,,,,,,,,,,,,-5.38,-3.38,2.0,-5.65,-4.1,1.55
7995,10.1039/d2py01329k,10.1039/d2py01329k,PC-BDT1,Y6,PC-BDT1,Y6,CCCCCCCCCCC(CCCCCCCC)COC(=O)Nc1ccsc1-c1cnc(-c2sc(-c3cc4c(OCC(CCCCCCCC)CCCCCCCCCC)c5sccc5c(OCC(CCCCCCCC)CCCCCCCCCC)c4s3)cc2NC(=O)OCC(CCCCCCCC)CCCCCCCCCC)cn1,CCCCCCCCCCCc1c(/C=C2\C(=O)c3cc(F)c(F)cc3C2=C(C#N)C#N)sc2c1sc1c3c4nsnc4c4c5sc6c(CCCCCCCCCCC)c(/C=C7\C(=O)c8cc(F)c(F)cc8C7=C(C#N)C#N)sc6c5n(CC(CC)CCCC)c4c3n(CC(CC)CCCC)c21,0.83,12.8,48.9,5.2,5.195136,0.0935384615384696,,,,,,,,,,,,,,,,,-5.32,-3.41,1.91,-5.65,-4.1,1.55
7996,10.1039/d2py01329k,10.1039/d2py01329k,PC-BDT2,Y6,PC-BDT1,Y6,CCCCCCCCCCC(CCCCCCCC)COC(=O)Nc1ccsc1-c1cnc(-c2sc(-c3cc4c(OCC(CCCCCCCC)CCCCCCCCCC)c5sccc5c(OCC(CCCCCCCC)CCCCCCCCCC)c4s3)cc2NC(=O)OCC(CCCCCCCC)CCCCCCCCCC)cn1,CCCCCCCCCCCc1c(/C=C2\C(=O)c3cc(F)c(F)cc3C2=C(C#N)C#N)sc2c1sc1c3c4nsnc4c4c5sc6c(CCCCCCCCCCC)c(/C=C7\C(=O)c8cc(F)c(F)cc8C7=C(C#N)C#N)sc6c5n(CC(CC)CCCC)c4c3n(CC(CC)CCCC)c21,0.83,18.1,52.3,7.9,7.857028999999999,0.5439367088607775,,,,,,,,,,,,,,,,,-5.33,-3.45,1.88,-5.65,-4.1,1.55
39728,10.1002/adfm.201909535,10.1002/adfm.201909535,PM6,TOBDT,PM6,TOBDT,COC(=O)C(C)(C)c1cc(C)cc(-c2sc3c4sc5cc(/C=C6/C(=O)c7cc(F)cc(c7)C(=O)/C6=C\c6cc(C(C)(C)C(=O)OC)c(-c7cc(C)cc(C(C)(C)C(=O)OC)c7)s6)sc5c4c(C(C)(C)C(=O)OC)ccc2-3)c1,,0.89,18.7,68.0,11.3,11.317240000000002,0.152566371681425,11.0,11.3,1:1,,,,ITO/PEDOT:PSS/active layer/Bis-salt/Ag,conventional,Bis-salt,,PEDOT:PSS,PEDOT:PSS,110.0,,,,-5.56,-3.65,,,,
39730,10.1002/adfm.201909535,10.1002/adfm.201909535,PM6,IDIC,PM6,IDIC,COC(=O)C(C)(C)c1cc(C)cc(-c2sc3c4sc5cc(/C=C6/C(=O)c7cc(F)cc(c7)C(=O)/C6=C\c6cc(C(C)(C)C(=O)OC)c(-c7cc(C)cc(C(C)(C)C(=O)OC)c7)s6)sc5c4c(C(C)(C)C(=O)OC)ccc2-3)c1,CCCCCCC1(CCCCCC)c2cc3c(cc2-c2sc(/C=C4\C(=O)c5ccccc5C4=C(C#N)C#N)cc21)C(CCCCCC)(CCCCCC)c1cc(/C=C2\C(=O)c4ccccc4C2=C(C#N)C#N)sc1-3,0.99,14.5,68.0,9.8,9.7614,0.3938775510204145,9.4,9.8,1:1,,,,ITO/PEDOT:PSS/active layer/Bis-salt/Ag,conventional,Bis-salt,,PEDOT:PSS,PEDOT:PSS,110.0,,,,-5.56,-3.65,,-5.69,-3.91,
39744,10.1002/adfm.202106846,10.1002/adfm.202106846,PBDB-T-2F,BTP-4F,PM6,Y6,COC(=O)C(C)(C)c1cc(C)cc(-c2sc3c4sc5cc(/C=C6/C(=O)c7cc(F)cc(c7)C(=O)/C6=C\c6cc(C(C)(C)C(=O)OC)c(-c7cc(C)cc(C(C)(C)C(=O)OC)c7)s6)sc5c4c(C(C)(C)C(=O)OC)ccc2-3)c1,CCCCCCCCCCCc1c(/C=C2\C(=O)c3cc(F)c(F)cc3C2=C(C#N)C#N)sc2c1sc1c3c4nsnc4c4c5sc6c(CCCCCCCCCCC)c(/C=C7\C(=O)c8cc(F)c(F)cc8C7=C(C#N)C#N)sc6c5n(CC(CC)CCCC)c4c3n(CC(CC)CCCC)c21,0.84,25.82,76.46,16.58,16.58325648,0.0196410132690048,16.2,16.58,,,,,ITO/PEDOT:PSS,conventional,,,PEDOT:PSS,,,,,,-5.56,-3.65,,-5.65,-4.09,
39745,10.1002/adfm.202106846,10.1002/adfm.202106846,PBDB-T-2F,BTP-4F,PM6,Y6,COC(=O)C(C)(C)c1cc(C)cc(-c2sc3c4sc5cc(/C=C6/C(=O)c7cc(F)cc(c7)C(=O)/C6=C\c6cc(C(C)(C)C(=O)OC)c(-c7cc(C)cc(C(C)(C)C(=O)OC)c7)s6)sc5c4c(C(C)(C)C(=O)OC)ccc2-3)c1,CCCCCCCCCCCc1c(/C=C2\C(=O)c3cc(F)c(F)cc3C2=C(C#N)C#N)sc2c1sc1c3c4nsnc4c4c5sc6c(CCCCCCCCCCC)c(/C=C7\C(=O)c8cc(F)c(F)cc8C7=C(C#N)C#N)sc6c5n(CC(CC)CCCC)c4c3n(CC(CC)CCCC)c21,0.838,26.92,77.04,17.38,17.379422784,0.0033211507479858,17.16,17.38,,,,,ITO-Cl,,,,,,,,,,-5.56,-3.65,,-5.65,-4.09,
39748,10.1002/adfm.202106846,10.1002/adfm.202106846,PBDB-T-2F-Ir1,BTP-4F,PBDB-T-2F-Ir1,Y6,,CCCCCCCCCCCc1c(/C=C2\C(=O)c3cc(F)c(F)cc3C2=C(C#N)C#N)sc2c1sc1c3c4nsnc4c4c5sc6c(CCCCCCCCCCC)c(/C=C7\C(=O)c8cc(F)c(F)cc8C7=C(C#N)C#N)sc6c5n(CC(CC)CCCC)c4c3n(CC(CC)CCCC)c21,0.843,26.27,76.42,16.88,16.923675162,0.2587391113744049,16.5,16.88,,,,,ITO/PEDOT:PSS,conventional,PFN-Br,,PEDOT:PSS,,,,,,,,,-5.65,-4.09,
39749,10.1002/adfm.202106846,10.1002/adfm.202106846,PBDB-T-2F-Ir1,BTP-4F,PBDB-T-2F-Ir1,Y6,,CCCCCCCCCCCc1c(/C=C2\C(=O)c3cc(F)c(F)cc3C2=C(C#N)C#N)sc2c1sc1c3c4nsnc4c4c5sc6c(CCCCCCCCCCC)c(/C=C7\C(=O)c8cc(F)c(F)cc8C7=C(C#N)C#N)sc6c5n(CC(CC)CCCC)c4c3n(CC(CC)CCCC)c21,0.843,27.19,77.28,17.71,17.713480176,0.0196509090909094,17.5,17.71,,,,,ITO-Cl,,,,,,,,,,,,,-5.65,-4.09,
39750,10.1002/adfm.202106846,10.1002/adfm.202106846,PBDB-T-2F,BTP-eC9,PM6,BTP-eC9,COC(=O)C(C)(C)c1cc(C)cc(-c2sc3c4sc5cc(/C=C6/C(=O)c7cc(F)cc(c7)C(=O)/C6=C\c6cc(C(C)(C)C(=O)OC)c(-c7cc(C)cc(C(C)(C)C(=O)OC)c7)s6)sc5c4c(C(C)(C)C(=O)OC)ccc2-3)c1,CCCCCCCCCc1c(C=C2C(=O)c3cc(Cl)c(Cl)cc3C2=C(C#N)C#N)sc2c1sc1c3c4nsnc4c4c5sc6c(CCCCCCCCC)c(C=C7C(=O)c8cc(Cl)c(Cl)cc8C7=C(C#N)C#N)sc6c5n(CC(CCCC)CCCCCC)c4c3n(CC(CCCC)CCCCCC)c21,0.846,26.28,77.74,17.28,17.283840912000002,0.0222275000000065,17.0,17.28,,,,,ITO/PEDOT:PSS,conventional,,,PEDOT:PSS,,,,,,-5.56,-3.65,,-5.68,-3.9,
39751,10.1002/adfm.202106846,10.1002/adfm.202106846,PBDB-T-2F,BTP-eC9,PM6,BTP-eC9,COC(=O)C(C)(C)c1cc(C)cc(-c2sc3c4sc5cc(/C=C6/C(=O)c7cc(F)cc(c7)C(=O)/C6=C\c6cc(C(C)(C)C(=O)OC)c(-c7cc(C)cc(C(C)(C)C(=O)OC)c7)s6)sc5c4c(C(C)(C)C(=O)OC)ccc2-3)c1,CCCCCCCCCc1c(C=C2C(=O)c3cc(Cl)c(Cl)cc3C2=C(C#N)C#N)sc2c1sc1c3c4nsnc4c4c5sc6c(CCCCCCCCC)c(C=C7C(=O)c8cc(Cl)c(Cl)cc8C7=C(C#N)C#N)sc6c5n(CC(CCCC)CCCCCC)c4c3n(CC(CCCC)CCCCCC)c21,0.843,27.45,77.79,18.0,18.000878264999997,0.0048792499999845,17.72,18.0,,,,,ITO-Cl,,,,,,,,,,-5.56,-3.65,,-5.68,-3.9,
39752,10.1002/adfm.202106846,10.1002/adfm.202106846,PBDB-T-2F,M34,PM6,M34,COC(=O)C(C)(C)c1cc(C)cc(-c2sc3c4sc5cc(/C=C6/C(=O)c7cc(F)cc(c7)C(=O)/C6=C\c6cc(C(C)(C)C(=O)OC)c(-c7cc(C)cc(C(C)(C)C(=O)OC)c7)s6)sc5c4c(C(C)(C)C(=O)OC)ccc2-3)c1,CCCCCCC(CCCC)Cn1c2cc(/C=C3\C(=O)c4cc(F)c(F)cc4C3=C(C#N)C#N)sc2c2sc3c(OCC(CC)CCCC)c4c(sc5c6sc(/C=C7\C(=O)c8cc(F)c(F)cc8C7=C(C#N)C#N)cc6n(CC(CCCC)CCCCCC)c54)c(OCC(CC)CCCC)c3c21,0.916,23.2,72.46,15.4,15.39861952,0.0089641558441552,15.08,15.4,,,,,ITO/PEDOT:PSS,conventional,,,PEDOT:PSS,,,,,,-5.56,-3.65,,-5.6,-3.91,
39753,10.1002/adfm.202106846,10.1002/adfm.202106846,PBDB-T-2F,M34,PM6,M34,COC(=O)C(C)(C)c1cc(C)cc(-c2sc3c4sc5cc(/C=C6/C(=O)c7cc(F)cc(c7)C(=O)/C6=C\c6cc(C(C)(C)C(=O)OC)c(-c7cc(C)cc(C(C)(C)C(=O)OC)c7)s6)sc5c4c(C(C)(C)C(=O)OC)ccc2-3)c1,CCCCCCC(CCCC)Cn1c2cc(/C=C3\C(=O)c4cc(F)c(F)cc4C3=C(C#N)C#N)sc2c2sc3c(OCC(CC)CCCC)c4c(sc5c6sc(/C=C7\C(=O)c8cc(F)c(F)cc8C7=C(C#N)C#N)cc6n(CC(CCCC)CCCCCC)c54)c(OCC(CC)CCCC)c3c21,0.915,24.57,72.75,16.35,16.355327625,0.0325848623853187,16.1,16.35,,,,,ITO-Cl,,,,,,,,,,-5.56,-3.65,,-5.6,-3.91,
39754,10.1002/adfm.202106846,10.1002/adfm.202106846,D18,BTP-4F,D18,Y6,CCCCCCC(CCCC)Cc1csc(-c2cc3c4nsnc4c4cc(-c5cc(CC(CCCC)CCCCCC)c(-c6cc7c(-c8cc(F)c(CC(CC)CCCC)s8)c8sccc8c(-c8cc(F)c(CC(CC)CCCC)s8)c7s6)s5)sc4c3s2)c1,CCCCCCCCCCCc1c(/C=C2\C(=O)c3cc(F)c(F)cc3C2=C(C#N)C#N)sc2c1sc1c3c4nsnc4c4c5sc6c(CCCCCCCCCCC)c(/C=C7\C(=O)c8cc(F)c(F)cc8C7=C(C#N)C#N)sc6c5n(CC(CC)CCCC)c4c3n(CC(CC)CCCC)c21,0.852,26.88,77.41,17.73,17.728252415999997,0.0098566497462146,17.48,17.73,,,,,ITO/PEDOT:PSS,conventional,,,PEDOT:PSS,,,,,,-5.51,-2.77,,-5.65,-4.09,
39755,10.1002/adfm.202106846,10.1002/adfm.202106846,D18,BTP-4F,D18,Y6,CCCCCCC(CCCC)Cc1csc(-c2cc3c4nsnc4c4cc(-c5cc(CC(CCCC)CCCCCC)c(-c6cc7c(-c8cc(F)c(CC(CC)CCCC)s8)c8sccc8c(-c8cc(F)c(CC(CC)CCCC)s8)c7s6)s5)sc4c3s2)c1,CCCCCCCCCCCc1c(/C=C2\C(=O)c3cc(F)c(F)cc3C2=C(C#N)C#N)sc2c1sc1c3c4nsnc4c4c5sc6c(CCCCCCCCCCC)c(/C=C7\C(=O)c8cc(F)c(F)cc8C7=C(C#N)C#N)sc6c5n(CC(CC)CCCC)c4c3n(CC(CC)CCCC)c21,0.851,27.65,78.06,18.37,18.36763509,0.0128737615677774,17.08,18.37,,,,,ITO-Cl,,,,,,,,,,-5.51,-2.77,,-5.65,-4.09,
39756,10.1002/adfm.202112433,10.1002/adfm.202112433,BT-O1,H3,BT-O1,H3,,,0.757,11.04,48.67,4.07,4.067488176,0.0617155773955759,3.95,4.07,,,,,inverted,inverted,ZnO,ZnO,MoOx,MoO3,,,,,,,,,,
39757,10.1002/adfm.202112433,10.1002/adfm.202112433,BT-O2,H3,BT-O2,H3,,,0.848,23.76,69.45,13.99,13.99311936,0.0222970693352482,13.71,13.99,,,,,inverted,inverted,ZnO,ZnO,MoOx,MoO3,,,,,,,,,,
39760,10.1002/adfm.202112511,10.1002/adfm.202112511,PM6,BTP-eC9,PM6,BTP-eC9,COC(=O)C(C)(C)c1cc(C)cc(-c2sc3c4sc5cc(/C=C6/C(=O)c7cc(F)cc(c7)C(=O)/C6=C\c6cc(C(C)(C)C(=O)OC)c(-c7cc(C)cc(C(C)(C)C(=O)OC)c7)s6)sc5c4c(C(C)(C)C(=O)OC)ccc2-3)c1,CCCCCCCCCc1c(C=C2C(=O)c3cc(Cl)c(Cl)cc3C2=C(C#N)C#N)sc2c1sc1c3c4nsnc4c4c5sc6c(CCCCCCCCC)c(C=C7C(=O)c8cc(Cl)c(Cl)cc8C7=C(C#N)C#N)sc6c5n(CC(CCCC)CCCCCC)c4c3n(CC(CCCC)CCCCCC)c21,0.848,26.9,80.0,18.11,18.24896,0.7673108779679783,17.86,18.11,,,,,ITO/PEDOT:PSS/Active Layer/PFN-Br/Ag,conventional,PFN-Br,PFN-Br,PEDOT:PSS,PEDOT:PSS,,,,,-5.56,-3.65,,-5.68,-3.9,
39761,10.1002/adfm.202112511,10.1002/adfm.202112511,PM6,AC9,PM6,AC9,COC(=O)C(C)(C)c1cc(C)cc(-c2sc3c4sc5cc(/C=C6/C(=O)c7cc(F)cc(c7)C(=O)/C6=C\c6cc(C(C)(C)C(=O)OC)c(-c7cc(C)cc(C(C)(C)C(=O)OC)c7)s6)sc5c4c(C(C)(C)C(=O)OC)ccc2-3)c1,,0.871,26.75,79.0,18.43,18.4064075,0.1280113944655423,18.15,18.43,,,,,ITO/PEDOT:PSS/Active Layer/PFN-Br/Ag,conventional,PFN-Br,PFN-Br,PEDOT:PSS,PEDOT:PSS,,,,,-5.56,-3.65,,,,
39762,10.1002/adfm.202112511,10.1002/adfm.202112511,PM6,C9-2TC,PM6,C9-2TC,COC(=O)C(C)(C)c1cc(C)cc(-c2sc3c4sc5cc(/C=C6/C(=O)c7cc(F)cc(c7)C(=O)/C6=C\c6cc(C(C)(C)C(=O)OC)c(-c7cc(C)cc(C(C)(C)C(=O)OC)c7)s6)sc5c4c(C(C)(C)C(=O)OC)ccc2-3)c1,,0.886,25.5,75.0,16.89,16.94475,0.3241563055062079,16.66,16.89,,,,,ITO/PEDOT:PSS/Active Layer/PFN-Br/Ag,conventional,PFN-Br,PFN-Br,PEDOT:PSS,PEDOT:PSS,,,,,-5.56,-3.65,,,,
39763,10.1002/adfm.202112511,10.1002/adfm.202112511,PM6,AC9,PM6,AC9,COC(=O)C(C)(C)c1cc(C)cc(-c2sc3c4sc5cc(/C=C6/C(=O)c7cc(F)cc(c7)C(=O)/C6=C\c6cc(C(C)(C)C(=O)OC)c(-c7cc(C)cc(C(C)(C)C(=O)OC)c7)s6)sc5c4c(C(C)(C)C(=O)OC)ccc2-3)c1,,0.867,26.75,78.0,18.1,18.089955,0.0554972375690698,,18.1,,,,,ITO/PEDOT:PSS/Active Layer/PFN-Br/Ag,conventional,PFN-Br,PFN-Br,PEDOT:PSS,PEDOT:PSS,,,,,-5.56,-3.65,,,,
39764,10.1002/adfm.202209152,10.1002/adfm.202209152,PM6,Y6,PM6,Y6,COC(=O)C(C)(C)c1cc(C)cc(-c2sc3c4sc5cc(/C=C6/C(=O)c7cc(F)cc(c7)C(=O)/C6=C\c6cc(C(C)(C)C(=O)OC)c(-c7cc(C)cc(C(C)(C)C(=O)OC)c7)s6)sc5c4c(C(C)(C)C(=O)OC)ccc2-3)c1,CCCCCCCCCCCc1c(/C=C2\C(=O)c3cc(F)c(F)cc3C2=C(C#N)C#N)sc2c1sc1c3c4nsnc4c4c5sc6c(CCCCCCCCCCC)c(/C=C7\C(=O)c8cc(F)c(F)cc8C7=C(C#N)C#N)sc6c5n(CC(CC)CCCC)c4c3n(CC(CC)CCCC)c21,0.849,25.65,70.93,15.46,15.446319705,0.0884883247089284,15.23,15.46,,,,,OSCs (Imprinted PM6/Y6),,,,,,,,,,-5.56,-3.65,,-5.65,-4.09,
39765,10.1002/adfm.202209152,10.1002/adfm.202209152,PM6,Y6,PM6,Y6,COC(=O)C(C)(C)c1cc(C)cc(-c2sc3c4sc5cc(/C=C6/C(=O)c7cc(F)cc(c7)C(=O)/C6=C\c6cc(C(C)(C)C(=O)OC)c(-c7cc(C)cc(C(C)(C)C(=O)OC)c7)s6)sc5c4c(C(C)(C)C(=O)OC)ccc2-3)c1,CCCCCCCCCCCc1c(/C=C2\C(=O)c3cc(F)c(F)cc3C2=C(C#N)C#N)sc2c1sc1c3c4nsnc4c4c5sc6c(CCCCCCCCCCC)c(/C=C7\C(=O)c8cc(F)c(F)cc8C7=C(C#N)C#N)sc6c5n(CC(CC)CCCC)c4c3n(CC(CC)CCCC)c21,0.85,26.12,71.59,15.91,15.894411800000002,0.0979773727215465,15.71,15.91,,,,,OSCs (Imprinted PM6/Y6),PPHJ,,,,,,,,100.0,-5.56,-3.65,,-5.65,-4.09,
39766,10.1002/adfm.202209152,10.1002/adfm.202209152,PM6,Y6,PM6,Y6,COC(=O)C(C)(C)c1cc(C)cc(-c2sc3c4sc5cc(/C=C6/C(=O)c7cc(F)cc(c7)C(=O)/C6=C\c6cc(C(C)(C)C(=O)OC)c(-c7cc(C)cc(C(C)(C)C(=O)OC)c7)s6)sc5c4c(C(C)(C)C(=O)OC)ccc2-3)c1,CCCCCCCCCCCc1c(/C=C2\C(=O)c3cc(F)c(F)cc3C2=C(C#N)C#N)sc2c1sc1c3c4nsnc4c4c5sc6c(CCCCCCCCCCC)c(/C=C7\C(=O)c8cc(F)c(F)cc8C7=C(C#N)C#N)sc6c5n(CC(CC)CCCC)c4c3n(CC(CC)CCCC)c21,0.853,26.24,74.63,16.71,16.704223935999998,0.0345665110712306,16.48,16.71,,,,,OSCs (Imprinted PM6/Y6),PPHJ,,,,,,,,120.0,-5.56,-3.65,,-5.65,-4.09,
39767,10.1002/adfm.202209152,10.1002/adfm.202209152,PM6,Y6,PM6,Y6,COC(=O)C(C)(C)c1cc(C)cc(-c2sc3c4sc5cc(/C=C6/C(=O)c7cc(F)cc(c7)C(=O)/C6=C\c6cc(C(C)(C)C(=O)OC)c(-c7cc(C)cc(C(C)(C)C(=O)OC)c7)s6)sc5c4c(C(C)(C)C(=O)OC)ccc2-3)c1,CCCCCCCCCCCc1c(/C=C2\C(=O)c3cc(F)c(F)cc3C2=C(C#N)C#N)sc2c1sc1c3c4nsnc4c4c5sc6c(CCCCCCCCCCC)c(/C=C7\C(=O)c8cc(F)c(F)cc8C7=C(C#N)C#N)sc6c5n(CC(CC)CCCC)c4c3n(CC(CC)CCCC)c21,0.857,26.5,76.4,17.36,17.350822,0.0528686635944618,17.22,17.36,,,,,OSCs (Imprinted PM6/Y6),PPHJ,,,,,,,,150.0,-5.56,-3.65,,-5.65,-4.09,
39768,10.1002/adfm.202209152,10.1002/adfm.202209152,PM6,Y6,PM6,Y6,COC(=O)C(C)(C)c1cc(C)cc(-c2sc3c4sc5cc(/C=C6/C(=O)c7cc(F)cc(c7)C(=O)/C6=C\c6cc(C(C)(C)C(=O)OC)c(-c7cc(C)cc(C(C)(C)C(=O)OC)c7)s6)sc5c4c(C(C)(C)C(=O)OC)ccc2-3)c1,CCCCCCCCCCCc1c(/C=C2\C(=O)c3cc(F)c(F)cc3C2=C(C#N)C#N)sc2c1sc1c3c4nsnc4c4c5sc6c(CCCCCCCCCCC)c(/C=C7\C(=O)c8cc(F)c(F)cc8C7=C(C#N)C#N)sc6c5n(CC(CC)CCCC)c4c3n(CC(CC)CCCC)c21,0.849,25.94,71.2,15.68,15.680418720000002,0.0026704081632814,15.51,15.68,,,,,OSCs (Imprinted PM6/Y6),PPHJ,,,,,,,,180.0,-5.56,-3.65,,-5.65,-4.09,
39769,10.1002/adfm.202209152,10.1002/adfm.202209152,PM6,Y6,PM6,Y6,COC(=O)C(C)(C)c1cc(C)cc(-c2sc3c4sc5cc(/C=C6/C(=O)c7cc(F)cc(c7)C(=O)/C6=C\c6cc(C(C)(C)C(=O)OC)c(-c7cc(C)cc(C(C)(C)C(=O)OC)c7)s6)sc5c4c(C(C)(C)C(=O)OC)ccc2-3)c1,CCCCCCCCCCCc1c(/C=C2\C(=O)c3cc(F)c(F)cc3C2=C(C#N)C#N)sc2c1sc1c3c4nsnc4c4c5sc6c(CCCCCCCCCCC)c(/C=C7\C(=O)c8cc(F)c(F)cc8C7=C(C#N)C#N)sc6c5n(CC(CC)CCCC)c4c3n(CC(CC)CCCC)c21,0.852,25.98,72.66,16.07,16.083261936,0.0825260485376431,15.9,16.07,,,,,BHJ (PM6:Y6),BHJ,,,,,,,,,-5.56,-3.65,,-5.65,-4.09,
39770,10.1002/adfm.202209768,10.1002/adfm.202209768,PBDB-TF,IT-4F,PM6,IT-4F,COC(=O)C(C)(C)c1cc(C)cc(-c2sc3c4sc5cc(/C=C6/C(=O)c7cc(F)cc(c7)C(=O)/C6=C\c6cc(C(C)(C)C(=O)OC)c(-c7cc(C)cc(C(C)(C)C(=O)OC)c7)s6)sc5c4c(C(C)(C)C(=O)OC)ccc2-3)c1,CCCCCCc1ccc(C2(c3ccc(CCCCCC)cc3)c3cc4c(cc3-c3sc5cc(/C=C6\C(=O)c7cc(F)c(F)cc7C6=C(C#N)C#N)sc5c32)C(c2ccc(CCCCCC)cc2)(c2ccc(CCCCCC)cc2)c2c-4sc3cc(/C=C4\C(=O)c5cc(F)c(F)cc5C4=C(C#N)C#N)sc23)cc1,0.84,18.7,73.5,11.8,11.545379999999998,2.1577966101695147,11.8,,1:1,,,,ITO/ZnO/active layer/MoOx/Ag,inverted,ZnO,ZnO,MoOx,,,,,,-5.49,-3.64,,-5.66,-4.14,
39771,10.1002/adfm.202209768,10.1002/adfm.202209768,PBDB-TF,IT-4F,PM6,IT-4F,COC(=O)C(C)(C)c1cc(C)cc(-c2sc3c4sc5cc(/C=C6/C(=O)c7cc(F)cc(c7)C(=O)/C6=C\c6cc(C(C)(C)C(=O)OC)c(-c7cc(C)cc(C(C)(C)C(=O)OC)c7)s6)sc5c4c(C(C)(C)C(=O)OC)ccc2-3)c1,CCCCCCc1ccc(C2(c3ccc(CCCCCC)cc3)c3cc4c(cc3-c3sc5cc(/C=C6\C(=O)c7cc(F)c(F)cc7C6=C(C#N)C#N)sc5c32)C(c2ccc(CCCCCC)cc2)(c2ccc(CCCCCC)cc2)c2c-4sc3cc(/C=C4\C(=O)c5cc(F)c(F)cc5C4=C(C#N)C#N)sc23)cc1,0.83,18.3,73.5,11.1,11.163915,0.5758108108108083,11.1,,1:1,,,,ITO/ZnO/active layer/MoOx/Ag,inverted,ZnO,ZnO,MoOx,,,,,,-5.49,-3.64,,-5.66,-4.14,
39772,10.1002/adfm.202209768,10.1002/adfm.202209768,PBDB-TF,IT-4F,PM6,IT-4F,COC(=O)C(C)(C)c1cc(C)cc(-c2sc3c4sc5cc(/C=C6/C(=O)c7cc(F)cc(c7)C(=O)/C6=C\c6cc(C(C)(C)C(=O)OC)c(-c7cc(C)cc(C(C)(C)C(=O)OC)c7)s6)sc5c4c(C(C)(C)C(=O)OC)ccc2-3)c1,CCCCCCc1ccc(C2(c3ccc(CCCCCC)cc3)c3cc4c(cc3-c3sc5cc(/C=C6\C(=O)c7cc(F)c(F)cc7C6=C(C#N)C#N)sc5c32)C(c2ccc(CCCCCC)cc2)(c2ccc(CCCCCC)cc2)c2c-4sc3cc(/C=C4\C(=O)c5cc(F)c(F)cc5C4=C(C#N)C#N)sc23)cc1,0.82,18.1,73.0,10.8,10.83466,0.3209259259259313,10.8,,1:1,,,,ITO/ZnO/active layer/MoOx/Ag,inverted,ZnO,ZnO,MoOx,,,,,,-5.49,-3.64,,-5.66,-4.14,
39773,10.1002/adfm.202209768,10.1002/adfm.202209768,PBDB-TF,IT-4F,PM6,IT-4F,COC(=O)C(C)(C)c1cc(C)cc(-c2sc3c4sc5cc(/C=C6/C(=O)c7cc(F)cc(c7)C(=O)/C6=C\c6cc(C(C)(C)C(=O)OC)c(-c7cc(C)cc(C(C)(C)C(=O)OC)c7)s6)sc5c4c(C(C)(C)C(=O)OC)ccc2-3)c1,CCCCCCc1ccc(C2(c3ccc(CCCCCC)cc3)c3cc4c(cc3-c3sc5cc(/C=C6\C(=O)c7cc(F)c(F)cc7C6=C(C#N)C#N)sc5c32)C(c2ccc(CCCCCC)cc2)(c2ccc(CCCCCC)cc2)c2c-4sc3cc(/C=C4\C(=O)c5cc(F)c(F)cc5C4=C(C#N)C#N)sc23)cc1,0.81,18.1,73.0,10.7,10.70253,0.023644859813102,10.7,,1:1,,,,ITO/ZnO/active layer/MoOx/Ag,inverted,ZnO,ZnO,MoOx,,,,,,-5.49,-3.64,,-5.66,-4.14,
39774,10.1002/adfm.202214956,10.1002/adfm.202214956,PM6,Y6,PM6,Y6,COC(=O)C(C)(C)c1cc(C)cc(-c2sc3c4sc5cc(/C=C6/C(=O)c7cc(F)cc(c7)C(=O)/C6=C\c6cc(C(C)(C)C(=O)OC)c(-c7cc(C)cc(C(C)(C)C(=O)OC)c7)s6)sc5c4c(C(C)(C)C(=O)OC)ccc2-3)c1,CCCCCCCCCCCc1c(/C=C2\C(=O)c3cc(F)c(F)cc3C2=C(C#N)C#N)sc2c1sc1c3c4nsnc4c4c5sc6c(CCCCCCCCCCC)c(/C=C7\C(=O)c8cc(F)c(F)cc8C7=C(C#N)C#N)sc6c5n(CC(CC)CCCC)c4c3n(CC(CC)CCCC)c21,0.852,26.0,75.3,16.5,16.680456,1.0936727272727242,16.3,16.5,,,,,glass/ITO/PEDOT:PSS/PM6/PM6:Y6/PDINN/Ag,conventional,PDINN,PDINN,PEDOT:PSS,PEDOT:PSS,,chloroform,,,-5.56,-3.65,,-5.65,-4.09,
39775,10.1002/adfm.202214956,10.1002/adfm.202214956,PM6,Y6,PM6,Y6,COC(=O)C(C)(C)c1cc(C)cc(-c2sc3c4sc5cc(/C=C6/C(=O)c7cc(F)cc(c7)C(=O)/C6=C\c6cc(C(C)(C)C(=O)OC)c(-c7cc(C)cc(C(C)(C)C(=O)OC)c7)s6)sc5c4c(C(C)(C)C(=O)OC)ccc2-3)c1,CCCCCCCCCCCc1c(/C=C2\C(=O)c3cc(F)c(F)cc3C2=C(C#N)C#N)sc2c1sc1c3c4nsnc4c4c5sc6c(CCCCCCCCCCC)c(/C=C7\C(=O)c8cc(F)c(F)cc8C7=C(C#N)C#N)sc6c5n(CC(CC)CCCC)c4c3n(CC(CC)CCCC)c21,0.83,25.1,76.5,16.0,15.937244999999995,0.3922187500000174,15.9,16.0,,,,,glass/ITO/ZnO/PM6/PM6:Y6/PEDOT:F/Ag,inverted,ZnO,ZnO,PEDOT:F,PEDOT:F,,chloroform,,,-5.56,-3.65,,-5.65,-4.09,
39776,10.1002/adfm.202214956,10.1002/adfm.202214956,PM6,Y6,PM6,Y6,COC(=O)C(C)(C)c1cc(C)cc(-c2sc3c4sc5cc(/C=C6/C(=O)c7cc(F)cc(c7)C(=O)/C6=C\c6cc(C(C)(C)C(=O)OC)c(-c7cc(C)cc(C(C)(C)C(=O)OC)c7)s6)sc5c4c(C(C)(C)C(=O)OC)ccc2-3)c1,CCCCCCCCCCCc1c(/C=C2\C(=O)c3cc(F)c(F)cc3C2=C(C#N)C#N)sc2c1sc1c3c4nsnc4c4c5sc6c(CCCCCCCCCCC)c(/C=C7\C(=O)c8cc(F)c(F)cc8C7=C(C#N)C#N)sc6c5n(CC(CC)CCCC)c4c3n(CC(CC)CCCC)c21,0.828,24.8,74.8,15.3,15.3597312,0.3903999999999875,15.2,15.3,,,,,glass/ITO/PEDOT:PSS/PM6/PM6:Y6/PDINN/Ag,conventional,PDINN,,PEDOT:PSS,,0.0,,,,-5.56,-3.65,,-5.65,-4.09,
39777,10.1002/adfm.202214956,10.1002/adfm.202214956,PM6,Y6,PM6,Y6,COC(=O)C(C)(C)c1cc(C)cc(-c2sc3c4sc5cc(/C=C6/C(=O)c7cc(F)cc(c7)C(=O)/C6=C\c6cc(C(C)(C)C(=O)OC)c(-c7cc(C)cc(C(C)(C)C(=O)OC)c7)s6)sc5c4c(C(C)(C)C(=O)OC)ccc2-3)c1,CCCCCCCCCCCc1c(/C=C2\C(=O)c3cc(F)c(F)cc3C2=C(C#N)C#N)sc2c1sc1c3c4nsnc4c4c5sc6c(CCCCCCCCCCC)c(/C=C7\C(=O)c8cc(F)c(F)cc8C7=C(C#N)C#N)sc6c5n(CC(CC)CCCC)c4c3n(CC(CC)CCCC)c21,0.813,21.1,60.8,10.4,10.429814399999998,0.2866769230768997,10.3,10.4,,,,,glass/ITO/PEDOT:PSS/PM6/PM6:Y6/PDINN/Ag,conventional,PDINN,,PEDOT:PSS,,2.0,,,,-5.56,-3.65,,-5.65,-4.09,
39778,10.1002/adfm.202214956,10.1002/adfm.202214956,PM6,Y6,PM6,Y6,COC(=O)C(C)(C)c1cc(C)cc(-c2sc3c4sc5cc(/C=C6/C(=O)c7cc(F)cc(c7)C(=O)/C6=C\c6cc(C(C)(C)C(=O)OC)c(-c7cc(C)cc(C(C)(C)C(=O)OC)c7)s6)sc5c4c(C(C)(C)C(=O)OC)ccc2-3)c1,CCCCCCCCCCCc1c(/C=C2\C(=O)c3cc(F)c(F)cc3C2=C(C#N)C#N)sc2c1sc1c3c4nsnc4c4c5sc6c(CCCCCCCCCCC)c(/C=C7\C(=O)c8cc(F)c(F)cc8C7=C(C#N)C#N)sc6c5n(CC(CC)CCCC)c4c3n(CC(CC)CCCC)c21,0.806,20.1,59.4,9.7,9.6231564,0.7922020618556531,9.6,9.7,,,,,Conventional,conventional,PDINN,,PEDOT:PSS,,6.0,,,,-5.56,-3.65,,-5.65,-4.09,
39779,10.1002/adfm.202214956,10.1002/adfm.202214956,PM6,Y6,PM6,Y6,COC(=O)C(C)(C)c1cc(C)cc(-c2sc3c4sc5cc(/C=C6/C(=O)c7cc(F)cc(c7)C(=O)/C6=C\c6cc(C(C)(C)C(=O)OC)c(-c7cc(C)cc(C(C)(C)C(=O)OC)c7)s6)sc5c4c(C(C)(C)C(=O)OC)ccc2-3)c1,CCCCCCCCCCCc1c(/C=C2\C(=O)c3cc(F)c(F)cc3C2=C(C#N)C#N)sc2c1sc1c3c4nsnc4c4c5sc6c(CCCCCCCCCCC)c(/C=C7\C(=O)c8cc(F)c(F)cc8C7=C(C#N)C#N)sc6c5n(CC(CC)CCCC)c4c3n(CC(CC)CCCC)c21,0.801,18.1,34.2,4.9,4.958350200000002,1.190820408163293,4.8,4.9,,,,,Conventional,conventional,PDINN,,PEDOT:PSS,,12.0,,,,-5.56,-3.65,,-5.65,-4.09,
39780,10.1002/adfm.202214956,10.1002/adfm.202214956,PM6,Y6,PM6,Y6,COC(=O)C(C)(C)c1cc(C)cc(-c2sc3c4sc5cc(/C=C6/C(=O)c7cc(F)cc(c7)C(=O)/C6=C\c6cc(C(C)(C)C(=O)OC)c(-c7cc(C)cc(C(C)(C)C(=O)OC)c7)s6)sc5c4c(C(C)(C)C(=O)OC)ccc2-3)c1,CCCCCCCCCCCc1c(/C=C2\C(=O)c3cc(F)c(F)cc3C2=C(C#N)C#N)sc2c1sc1c3c4nsnc4c4c5sc6c(CCCCCCCCCCC)c(/C=C7\C(=O)c8cc(F)c(F)cc8C7=C(C#N)C#N)sc6c5n(CC(CC)CCCC)c4c3n(CC(CC)CCCC)c21,0.812,23.9,73.1,14.2,14.1863708,0.095980281690144,14.03,14.2,,,,,Inverted,inverted,ZnO,,PEDOT:F,,0.0,,,,-5.56,-3.65,,-5.65,-4.09,
39781,10.1002/adfm.202214956,10.1002/adfm.202214956,PM6,Y6,PM6,Y6,COC(=O)C(C)(C)c1cc(C)cc(-c2sc3c4sc5cc(/C=C6/C(=O)c7cc(F)cc(c7)C(=O)/C6=C\c6cc(C(C)(C)C(=O)OC)c(-c7cc(C)cc(C(C)(C)C(=O)OC)c7)s6)sc5c4c(C(C)(C)C(=O)OC)ccc2-3)c1,CCCCCCCCCCCc1c(/C=C2\C(=O)c3cc(F)c(F)cc3C2=C(C#N)C#N)sc2c1sc1c3c4nsnc4c4c5sc6c(CCCCCCCCCCC)c(/C=C7\C(=O)c8cc(F)c(F)cc8C7=C(C#N)C#N)sc6c5n(CC(CC)CCCC)c4c3n(CC(CC)CCCC)c21,0.791,18.1,51.7,7.4,7.401940700000001,0.0262256756756819,7.4,7.4,,,,,Inverted,inverted,ZnO,,PEDOT:F,,2.0,,,,-5.56,-3.65,,-5.65,-4.09,
39782,10.1002/adfm.202214956,10.1002/adfm.202214956,PM6,Y6,PM6,Y6,COC(=O)C(C)(C)c1cc(C)cc(-c2sc3c4sc5cc(/C=C6/C(=O)c7cc(F)cc(c7)C(=O)/C6=C\c6cc(C(C)(C)C(=O)OC)c(-c7cc(C)cc(C(C)(C)C(=O)OC)c7)s6)sc5c4c(C(C)(C)C(=O)OC)ccc2-3)c1,CCCCCCCCCCCc1c(/C=C2\C(=O)c3cc(F)c(F)cc3C2=C(C#N)C#N)sc2c1sc1c3c4nsnc4c4c5sc6c(CCCCCCCCCCC)c(/C=C7\C(=O)c8cc(F)c(F)cc8C7=C(C#N)C#N)sc6c5n(CC(CC)CCCC)c4c3n(CC(CC)CCCC)c21,0.79,15.5,36.5,4.5,4.469425,0.6794444444444399,4.4,4.5,,,,,glass/ITO/ZnO/PM6/PM6:Y6/PEDOT:F/Ag,inverted,ZnO,,PEDOT:F,,6.0,,,,-5.56,-3.65,,-5.65,-4.09,
39783,10.1002/adfm.202214956,10.1002/adfm.202214956,PM6,Y6,PM6,Y6,COC(=O)C(C)(C)c1cc(C)cc(-c2sc3c4sc5cc(/C=C6/C(=O)c7cc(F)cc(c7)C(=O)/C6=C\c6cc(C(C)(C)C(=O)OC)c(-c7cc(C)cc(C(C)(C)C(=O)OC)c7)s6)sc5c4c(C(C)(C)C(=O)OC)ccc2-3)c1,CCCCCCCCCCCc1c(/C=C2\C(=O)c3cc(F)c(F)cc3C2=C(C#N)C#N)sc2c1sc1c3c4nsnc4c4c5sc6c(CCCCCCCCCCC)c(/C=C7\C(=O)c8cc(F)c(F)cc8C7=C(C#N)C#N)sc6c5n(CC(CC)CCCC)c4c3n(CC(CC)CCCC)c21,0.788,0.2,19.9,0.025,0.0313624,25.44959999999999,0.01,0.025,,,,,glass/ITO/ZnO/PM6/PM6:Y6/PEDOT:F/Ag,inverted,ZnO,,PEDOT:F,,12.0,,,,-5.56,-3.65,,-5.65,-4.09,
39784,10.1002/adfm.202305541,10.1002/adfm.202305541,PM6,IPC1CN-BBO-IC2F,PM6,IPC1CN-BBO-IC2F,COC(=O)C(C)(C)c1cc(C)cc(-c2sc3c4sc5cc(/C=C6/C(=O)c7cc(F)cc(c7)C(=O)/C6=C\c6cc(C(C)(C)C(=O)OC)c(-c7cc(C)cc(C(C)(C)C(=O)OC)c7)s6)sc5c4c(C(C)(C)C(=O)OC)ccc2-3)c1,,0.848,20.8,63.76,11.27,11.24624384,0.2107911268855331,11.04,11.27,1:1,1-chloronaphthalene,CN,,ITO/ZnO/active layer/MoO3/Ag,inverted,ZnO,ZnO,MoO3,MoO3,,chloroform,chloroform,,-5.56,-3.65,,,,
39785,10.1002/adfm.202305541,10.1002/adfm.202305541,PM6-PBDBT(55),IPC1CN-BBO-IC2F,PM6-PBDBT(55),IPC1CN-BBO-IC2F,,,0.833,24.38,64.1,13.02,13.017774139999997,0.0170956989247535,12.8,13.02,1:1,1-chloronaphthalene,CN,,ITO/ZnO/active layer/MoO3/Ag,inverted,ZnO,ZnO,MoO3,MoO3,,chloroform,chloroform,,,,,,,
39786,10.1002/adfm.202305541,10.1002/adfm.202305541,PM6-PBDBT(55),IPC1CN-BBO-IC2Cl,PM6-PBDBT(55),IPC1CN-BBO-IC2Cl,,,0.836,25.94,65.09,14.12,14.115313256,0.0331922379603322,13.84,14.12,1:1,1-chloronaphthalene,CN,,ITO/ZnO/active layer/MoO3/Ag,inverted,ZnO,ZnO,MoO3,MoO3,,chloroform,chloroform,,,,,,,
39787,10.1002/adfm.202309244,10.1002/adfm.202309244,PM6,L8-BO,PM6,L8-BO,COC(=O)C(C)(C)c1cc(C)cc(-c2sc3c4sc5cc(/C=C6/C(=O)c7cc(F)cc(c7)C(=O)/C6=C\c6cc(C(C)(C)C(=O)OC)c(-c7cc(C)cc(C(C)(C)C(=O)OC)c7)s6)sc5c4c(C(C)(C)C(=O)OC)ccc2-3)c1,CCCCCCC(CCCC)Cc1c(/C=C2\C(=O)c3cc(F)c(F)cc3C2=C(C#N)C#N)sc2c1SC1c3c(c4c(c5nsnc35)c3sc5c(CC(CCCC)CCCCCC)c(/C=C6\C(=O)c7cc(F)c(F)cc7C6=C(C#N)C#N)sc5c3n4CC(CC)CCCC)N(CC(CC)CCCC)C21,0.882,25.75,79.95,18.17,18.15784425,0.0669001100715551,18.0,18.17,,,,,ITO/HTL/PM6:L8-BO/PFNDI-Br/Ag,,,,VOC2O4,VOC2O4,,,,100.0,-5.56,-3.65,,-5.68,-3.9,
39788,10.1002/adfm.202309244,10.1002/adfm.202309244,PM6,L8-BO,PM6,L8-BO,COC(=O)C(C)(C)c1cc(C)cc(-c2sc3c4sc5cc(/C=C6/C(=O)c7cc(F)cc(c7)C(=O)/C6=C\c6cc(C(C)(C)C(=O)OC)c(-c7cc(C)cc(C(C)(C)C(=O)OC)c7)s6)sc5c4c(C(C)(C)C(=O)OC)ccc2-3)c1,CCCCCCC(CCCC)Cc1c(/C=C2\C(=O)c3cc(F)c(F)cc3C2=C(C#N)C#N)sc2c1SC1c3c(c4c(c5nsnc35)c3sc5c(CC(CCCC)CCCCCC)c(/C=C6\C(=O)c7cc(F)c(F)cc7C6=C(C#N)C#N)sc5c3n4CC(CC)CCCC)N(CC(CC)CCCC)C21,0.882,26.36,78.99,18.36,18.364795848,0.0261211764705912,18.12,18.36,,,,,ITO/HTL/PM6:L8-BO/PFNDI-Br/Ag,,,,VOC2O4,VOC2O4,,,,200.0,-5.56,-3.65,,-5.68,-3.9,
39789,10.1002/adfm.202309244,10.1002/adfm.202309244,PM6,L8-BO,PM6,L8-BO,COC(=O)C(C)(C)c1cc(C)cc(-c2sc3c4sc5cc(/C=C6/C(=O)c7cc(F)cc(c7)C(=O)/C6=C\c6cc(C(C)(C)C(=O)OC)c(-c7cc(C)cc(C(C)(C)C(=O)OC)c7)s6)sc5c4c(C(C)(C)C(=O)OC)ccc2-3)c1,CCCCCCC(CCCC)Cc1c(/C=C2\C(=O)c3cc(F)c(F)cc3C2=C(C#N)C#N)sc2c1SC1c3c(c4c(c5nsnc35)c3sc5c(CC(CCCC)CCCCCC)c(/C=C6\C(=O)c7cc(F)c(F)cc7C6=C(C#N)C#N)sc5c3n4CC(CC)CCCC)N(CC(CC)CCCC)C21,0.883,26.8,80.09,18.94,18.95281796,0.067676663146777,18.68,18.94,,,,,ITO/HTL/PM6:L8-BO/PFNDI-Br/Ag,,,,VOC2O4,VOC2O4,,,,200.0,-5.56,-3.65,,-5.68,-3.9,
39790,10.1002/adfm.202309244,10.1002/adfm.202309244,PM6,L8-BO,PM6,L8-BO,COC(=O)C(C)(C)c1cc(C)cc(-c2sc3c4sc5cc(/C=C6/C(=O)c7cc(F)cc(c7)C(=O)/C6=C\c6cc(C(C)(C)C(=O)OC)c(-c7cc(C)cc(C(C)(C)C(=O)OC)c7)s6)sc5c4c(C(C)(C)C(=O)OC)ccc2-3)c1,CCCCCCC(CCCC)Cc1c(/C=C2\C(=O)c3cc(F)c(F)cc3C2=C(C#N)C#N)sc2c1SC1c3c(c4c(c5nsnc35)c3sc5c(CC(CCCC)CCCCCC)c(/C=C6\C(=O)c7cc(F)c(F)cc7C6=C(C#N)C#N)sc5c3n4CC(CC)CCCC)N(CC(CC)CCCC)C21,0.884,25.53,80.01,18.06,18.057072852,0.0162079069767315,17.93,18.06,,,,,ITO/HTL/PM6:L8-BO/PFNDI-Br/Ag,,,,PEDOT:PSS,PEDOT:PSS,,,,150.0,-5.56,-3.65,,-5.68,-3.9,
39796,10.1002/adfm.202409699,10.1002/adfm.202409699,PM6,Y6,PM6,Y6,COC(=O)C(C)(C)c1cc(C)cc(-c2sc3c4sc5cc(/C=C6/C(=O)c7cc(F)cc(c7)C(=O)/C6=C\c6cc(C(C)(C)C(=O)OC)c(-c7cc(C)cc(C(C)(C)C(=O)OC)c7)s6)sc5c4c(C(C)(C)C(=O)OC)ccc2-3)c1,CCCCCCCCCCCc1c(/C=C2\C(=O)c3cc(F)c(F)cc3C2=C(C#N)C#N)sc2c1sc1c3c4nsnc4c4c5sc6c(CCCCCCCCCCC)c(/C=C7\C(=O)c8cc(F)c(F)cc8C7=C(C#N)C#N)sc6c5n(CC(CC)CCCC)c4c3n(CC(CC)CCCC)c21,0.831,27.41,46.01,10.48,10.480024371,0.0002325477099095,,,,,,,ITO/ETL/PM6:Y6/MoOx/Ag,inverted,Control,,MoOx,,,,,,-5.56,-3.65,,-5.65,-4.09,
39797,10.1002/adfm.202409699,10.1002/adfm.202409699,PM6,Y6,PM6,Y6,COC(=O)C(C)(C)c1cc(C)cc(-c2sc3c4sc5cc(/C=C6/C(=O)c7cc(F)cc(c7)C(=O)/C6=C\c6cc(C(C)(C)C(=O)OC)c(-c7cc(C)cc(C(C)(C)C(=O)OC)c7)s6)sc5c4c(C(C)(C)C(=O)OC)ccc2-3)c1,CCCCCCCCCCCc1c(/C=C2\C(=O)c3cc(F)c(F)cc3C2=C(C#N)C#N)sc2c1sc1c3c4nsnc4c4c5sc6c(CCCCCCCCCCC)c(/C=C7\C(=O)c8cc(F)c(F)cc8C7=C(C#N)C#N)sc6c5n(CC(CC)CCCC)c4c3n(CC(CC)CCCC)c21,0.823,27.54,73.54,16.68,16.668149868,0.0710439568345281,16.19,16.68,,,,,ITO/ETL/PM6:Y6/MoOx/Ag,inverted,Control-After LS,,MoOx,,,,,,-5.56,-3.65,,-5.65,-4.09,
39798,10.1002/adfm.202409699,10.1002/adfm.202409699,PM6,Y6,PM6,Y6,COC(=O)C(C)(C)c1cc(C)cc(-c2sc3c4sc5cc(/C=C6/C(=O)c7cc(F)cc(c7)C(=O)/C6=C\c6cc(C(C)(C)C(=O)OC)c(-c7cc(C)cc(C(C)(C)C(=O)OC)c7)s6)sc5c4c(C(C)(C)C(=O)OC)ccc2-3)c1,CCCCCCCCCCCc1c(/C=C2\C(=O)c3cc(F)c(F)cc3C2=C(C#N)C#N)sc2c1sc1c3c4nsnc4c4c5sc6c(CCCCCCCCCCC)c(/C=C7\C(=O)c8cc(F)c(F)cc8C7=C(C#N)C#N)sc6c5n(CC(CC)CCCC)c4c3n(CC(CC)CCCC)c21,0.844,28.4,74.82,17.85,17.934054719999995,0.4708947899159323,17.61,17.85,,,,,ITO/ETL/PM6:Y6/MoOx/Ag,inverted,PMA,PMA,MoOx,,,,,,-5.56,-3.65,,-5.65,-4.09,
39799,10.1002/adfm.202409699,10.1002/adfm.202409699,PM6,L8-BO,PM6,L8-BO,COC(=O)C(C)(C)c1cc(C)cc(-c2sc3c4sc5cc(/C=C6/C(=O)c7cc(F)cc(c7)C(=O)/C6=C\c6cc(C(C)(C)C(=O)OC)c(-c7cc(C)cc(C(C)(C)C(=O)OC)c7)s6)sc5c4c(C(C)(C)C(=O)OC)ccc2-3)c1,CCCCCCC(CCCC)Cc1c(/C=C2\C(=O)c3cc(F)c(F)cc3C2=C(C#N)C#N)sc2c1SC1c3c(c4c(c5nsnc35)c3sc5c(CC(CCCC)CCCCCC)c(/C=C6\C(=O)c7cc(F)c(F)cc7C6=C(C#N)C#N)sc5c3n4CC(CC)CCCC)N(CC(CC)CCCC)C21,0.863,26.67,75.56,17.33,17.391048276000003,0.3522693364108749,17.18,17.33,,,,,ITO/ETL/AL/MoOx/Ag,inverted,Control,,MoOx,,,,,,-5.56,-3.65,,-5.68,-3.9,
