Repository: JiYiqaq/PCE-KA-GNN

# Data directory

- `raw/Active_Database.csv` is the immutable source dataset bundled under CC BY 4.0. Do not overwrite it with processed data.
- `processed/` is created and populated by the training pipeline. Generated `.pt` and `.pth` caches are intentionally ignored by Git because they can exceed GitHub's normal single-file limit.

See `../DATA_LICENSE.md` for provenance, license and checksum information.

File: data/raw/Active_Database.csv (part 40 of 471)
id,doi,doi_norm,donor,acceptor,donor_canonical,acceptor_canonical,donor_smiles,acceptor_smiles,voc,jsc,ff,pce,pce_recomputed,pce_relative_error_percent,pce_avg,pce_best,d_a_ratio,additive,additive_canonical,additive_ratio,device_structure,device_type,etl,etl_canonical,htl,htl_canonical,active_layer_thickness,solvent,solvent_canonical,annealing_temp,homo_d,lumo_d,eg_d,homo_a,lumo_a,eg_a
39800,10.1002/adfm.202409699,10.1002/adfm.202409699,PM6,L8-BO,PM6,L8-BO,COC(=O)C(C)(C)c1cc(C)cc(-c2sc3c4sc5cc(/C=C6/C(=O)c7cc(F)cc(c7)C(=O)/C6=C\c6cc(C(C)(C)C(=O)OC)c(-c7cc(C)cc(C(C)(C)C(=O)OC)c7)s6)sc5c4c(C(C)(C)C(=O)OC)ccc2-3)c1,CCCCCCC(CCCC)Cc1c(/C=C2\C(=O)c3cc(F)c(F)cc3C2=C(C#N)C#N)sc2c1SC1c3c(c4c(c5nsnc35)c3sc5c(CC(CCCC)CCCCCC)c(/C=C6\C(=O)c7cc(F)c(F)cc7C6=C(C#N)C#N)sc5c3n4CC(CC)CCCC)N(CC(CC)CCCC)C21,0.886,27.1,77.23,18.59,18.54338638,0.2507456697148934,18.35,18.59,,,,,ITO/ETL/AL/MoOx/Ag,inverted,PMA,PMA,MoOx,,,,,,-5.56,-3.65,,-5.68,-3.9,
39801,10.1002/adfm.202409699,10.1002/adfm.202409699,PM6,CH23,PM6,CH23,COC(=O)C(C)(C)c1cc(C)cc(-c2sc3c4sc5cc(/C=C6/C(=O)c7cc(F)cc(c7)C(=O)/C6=C\c6cc(C(C)(C)C(=O)OC)c(-c7cc(C)cc(C(C)(C)C(=O)OC)c7)s6)sc5c4c(C(C)(C)C(=O)OC)ccc2-3)c1,,0.863,26.92,75.0,17.43,17.42397,0.0345955249569655,17.17,17.43,,,,,ITO/ETL/AL/MoOx/Ag,inverted,Control,,MoOx,,,,,,-5.56,-3.65,,,,
39802,10.1002/adfm.202409699,10.1002/adfm.202409699,PM6,CH23,PM6,CH23,COC(=O)C(C)(C)c1cc(C)cc(-c2sc3c4sc5cc(/C=C6/C(=O)c7cc(F)cc(c7)C(=O)/C6=C\c6cc(C(C)(C)C(=O)OC)c(-c7cc(C)cc(C(C)(C)C(=O)OC)c7)s6)sc5c4c(C(C)(C)C(=O)OC)ccc2-3)c1,,0.88,27.03,77.8,18.51,18.5058192,0.0225867098865687,18.36,18.51,,,,,ITO/ETL/AL/MoOx/Ag,inverted,PMA,PMA,MoOx,,,,,,-5.56,-3.65,,,,
39803,10.1002/adfm.202409699,10.1002/adfm.202409699,PM6,BTP-eC9,PM6,BTP-eC9,COC(=O)C(C)(C)c1cc(C)cc(-c2sc3c4sc5cc(/C=C6/C(=O)c7cc(F)cc(c7)C(=O)/C6=C\c6cc(C(C)(C)C(=O)OC)c(-c7cc(C)cc(C(C)(C)C(=O)OC)c7)s6)sc5c4c(C(C)(C)C(=O)OC)ccc2-3)c1,CCCCCCCCCc1c(C=C2C(=O)c3cc(Cl)c(Cl)cc3C2=C(C#N)C#N)sc2c1sc1c3c4nsnc4c4c5sc6c(CCCCCCCCC)c(C=C7C(=O)c8cc(Cl)c(Cl)cc8C7=C(C#N)C#N)sc6c5n(CC(CCCC)CCCCCC)c4c3n(CC(CCCC)CCCCCC)c21,0.826,27.18,75.62,16.98,16.977204216,0.0164651590106001,16.8,16.98,,,,,ITO/ETL/AL/MoOx/Ag,inverted,Control,,MoOx,,,,,,-5.56,-3.65,,-5.68,-3.9,
39804,10.1002/adfm.202409699,10.1002/adfm.202409699,PM6,BTP-eC9,PM6,BTP-eC9,COC(=O)C(C)(C)c1cc(C)cc(-c2sc3c4sc5cc(/C=C6/C(=O)c7cc(F)cc(c7)C(=O)/C6=C\c6cc(C(C)(C)C(=O)OC)c(-c7cc(C)cc(C(C)(C)C(=O)OC)c7)s6)sc5c4c(C(C)(C)C(=O)OC)ccc2-3)c1,CCCCCCCCCc1c(C=C2C(=O)c3cc(Cl)c(Cl)cc3C2=C(C#N)C#N)sc2c1sc1c3c4nsnc4c4c5sc6c(CCCCCCCCC)c(C=C7C(=O)c8cc(Cl)c(Cl)cc8C7=C(C#N)C#N)sc6c5n(CC(CCCC)CCCCCC)c4c3n(CC(CCCC)CCCCCC)c21,0.851,28.38,78.95,19.07,19.06751451,0.013033508127939,18.91,19.07,,,,,ITO/ETL/AL/MoOx/Ag,inverted,PMA,PMA,MoOx,,,,,,-5.56,-3.65,,-5.68,-3.9,
39805,10.1002/adfm.202409699,10.1002/adfm.202409699,PM6,BO4Cl,PM6,BO-4Cl,COC(=O)C(C)(C)c1cc(C)cc(-c2sc3c4sc5cc(/C=C6/C(=O)c7cc(F)cc(c7)C(=O)/C6=C\c6cc(C(C)(C)C(=O)OC)c(-c7cc(C)cc(C(C)(C)C(=O)OC)c7)s6)sc5c4c(C(C)(C)C(=O)OC)ccc2-3)c1,CCCCCCCCCCCc1c(/C=C2\C(=O)c3cc(Cl)c(Cl)cc3C2=C(C#N)C#N)sc2c1sc1c3c4nsnc4c4c5sc6c(CCCCCCCCCCC)c(/C=C7\C(=O)c8cc(Cl)c(Cl)cc8C7=C(C#N)C#N)sc6c5n(CC(CCCC)CCCCCC)c4c3n(CC(CCCC)CCCCCC)c21,0.826,27.59,74.55,16.98,16.98945297,0.0556712014134164,16.76,16.98,,,,,ITO/ETL/AL/MoOx/Ag,inverted,Control,,MoOx,,,,,,-5.56,-3.65,,-5.68,-4.1,
39806,10.1002/adfm.202409699,10.1002/adfm.202409699,PM6,BO4Cl,PM6,BO-4Cl,COC(=O)C(C)(C)c1cc(C)cc(-c2sc3c4sc5cc(/C=C6/C(=O)c7cc(F)cc(c7)C(=O)/C6=C\c6cc(C(C)(C)C(=O)OC)c(-c7cc(C)cc(C(C)(C)C(=O)OC)c7)s6)sc5c4c(C(C)(C)C(=O)OC)ccc2-3)c1,CCCCCCCCCCCc1c(/C=C2\C(=O)c3cc(Cl)c(Cl)cc3C2=C(C#N)C#N)sc2c1sc1c3c4nsnc4c4c5sc6c(CCCCCCCCCCC)c(/C=C7\C(=O)c8cc(Cl)c(Cl)cc8C7=C(C#N)C#N)sc6c5n(CC(CCCC)CCCCCC)c4c3n(CC(CCCC)CCCCCC)c21,0.835,28.73,77.68,18.63,18.63508244,0.0272809447128229,18.27,18.63,,,,,ITO/ETL/AL/MoOx/Ag,inverted,PMA,PMA,MoOx,,,,,,-5.56,-3.65,,-5.68,-4.1,
39807,10.1002/adfm.202409699,10.1002/adfm.202409699,PM6,BO4Cl,PM6,BO-4Cl,COC(=O)C(C)(C)c1cc(C)cc(-c2sc3c4sc5cc(/C=C6/C(=O)c7cc(F)cc(c7)C(=O)/C6=C\c6cc(C(C)(C)C(=O)OC)c(-c7cc(C)cc(C(C)(C)C(=O)OC)c7)s6)sc5c4c(C(C)(C)C(=O)OC)ccc2-3)c1,CCCCCCCCCCCc1c(/C=C2\C(=O)c3cc(Cl)c(Cl)cc3C2=C(C#N)C#N)sc2c1sc1c3c4nsnc4c4c5sc6c(CCCCCCCCCCC)c(/C=C7\C(=O)c8cc(Cl)c(Cl)cc8C7=C(C#N)C#N)sc6c5n(CC(CCCC)CCCCCC)c4c3n(CC(CCCC)CCCCCC)c21,,,73.23,15.02,,,,15.02,,,,,ITO/ETL/AL/MoOx/Ag,inverted,PMA,PMA,MoOx,,,,,,-5.56,-3.65,,-5.68,-4.1,
39808,10.1002/adma.202003891,10.1002/adma.202003891,PBDB-T,Y1,PBDB-T,Y1,CCCCC(CC)Cc1ccc(-c2c3cc(-c4ccc(-c5sc(-c6cccs6)c6c5C(=O)c5c(CC(CC)CCCC)sc(CC(CC)CCCC)c5C6=O)s4)sc3c(-c3ccc(CC(CC)CCCC)s3)c3ccsc23)s1,CCCCC(CC)Cn1nc2c(n1)c1c3sc4cc(/C=C5\C(=O)c6ccccc6C5=C(C#N)C#N)sc4c3n(CC(CC)CCCC)c1c1c2c2sc3cc(/C=C4\C(=O)c5ccccc5C4=C(C#N)C#N)sc3c2n1CC(CC)CCCC,0.87,22.4,69.9,13.8,13.622112,1.289043478260865,13.6,13.8,9:9,,,,ITO/ZnO/active layer/MoO3/Ag,conventional,ZnO,,MoO3,PEDOT:PSS,,,,,-5.33,-3.48,,-5.45,-3.95,
39810,10.1002/adma.202003891,10.1002/adma.202003891,PBDB-T,Y1,PBDB-T,Y1,CCCCC(CC)Cc1ccc(-c2c3cc(-c4ccc(-c5sc(-c6cccs6)c6c5C(=O)c5c(CC(CC)CCCC)sc(CC(CC)CCCC)c5C6=O)s4)sc3c(-c3ccc(CC(CC)CCCC)s3)c3ccsc23)s1,CCCCC(CC)Cn1nc2c(n1)c1c3sc4cc(/C=C5\C(=O)c6ccccc6C5=C(C#N)C#N)sc4c3n(CC(CC)CCCC)c1c1c2c2sc3cc(/C=C4\C(=O)c5ccccc5C4=C(C#N)C#N)sc3c2n1CC(CC)CCCC,0.86,18.2,67.8,10.9,10.612056,2.641688073394491,10.6,10.9,9:9,,,,ITO/ZnO/active layer/MoO3/Au/Ag,conventional,ZnO,,MoO3,PEDOT:PSS,,,,,-5.33,-3.48,,-5.45,-3.95,
39813,10.1002/adma.202003891,10.1002/adma.202003891,PTB7-Th,F8IC,PTB7-Th,F8IC,CCCCC(CC)COC(=O)c1sc2csc(-c3cc4c(-c5ccc(CC(CC)CCCC)s5)c5sccc5c(-c5ccc(CC(CC)CCCC)s5)c4s3)c2c1F,CCCCCCc1ccc(C2(c3ccc(CCCCCC)cc3)c3c(sc4cc(/C=C5\C(=O)c6cc(F)c(F)cc6C5=C(C#N)C#N)sc34)-c3sc4c5c(sc4c32)-c2sc3cc(/C=C4\C(=O)c6cc(F)c(F)cc6C4=C(C#N)C#N)sc3c2C5(c2ccc(CCCCCC)cc2)c2ccc(CCCCCC)cc2)cc1,0.66,21.0,67.7,9.6,9.38322,2.258124999999981,9.4,9.6,6:9,,,,ITO/PEDOT:PSS/active layer/Au,conventional,,,PEDOT:PSS,PEDOT:PSS,,,,,-5.21,-3.6,,-5.4,-4.0,
39815,10.1002/adma.202003891,10.1002/adma.202003891,PTB7-Th,FOIC,PTB7-Th,FOIC,CCCCC(CC)COC(=O)c1sc2csc(-c3cc4c(-c5ccc(CC(CC)CCCC)s5)c5sccc5c(-c5ccc(CC(CC)CCCC)s5)c4s3)c2c1F,CCCCCCc1ccc(C2(c3ccc(CCCCCC)cc3)c3c(sc4cc(C=C5C(=O)c6cc(F)ccc6C5=C(C#N)C#N)sc34)-c3sc4c5c(sc4c32)-c2sc3cc(C=C4C(=O)c6cc(F)ccc6C4=C(C#N)C#N)sc3c2C5(c2ccc(CCCCCC)cc2)c2ccc(CCCCCC)cc2)cc1,0.74,19.3,66.9,9.9,9.554658,3.488303030303036,9.6,9.9,6:9,,,,ITO/PEDOT:PSS/active layer/Au,conventional,,,PEDOT:PSS,PEDOT:PSS,,,,,-5.21,-3.6,,-5.38,-3.91,
39817,10.1002/adma.202003891,10.1002/adma.202003891,PTB7-Th,IEICO-4F,PTB7-Th,IEICO-4F,CCCCC(CC)COC(=O)c1sc2csc(-c3cc4c(-c5ccc(CC(CC)CCCC)s5)c5sccc5c(-c5ccc(CC(CC)CCCC)s5)c4s3)c2c1F,CCCCCCc1ccc(C2(c3ccc(CCCCCC)cc3)c3cc4c(cc3-c3sc(-c5sc(/C=C6\C(=O)c7cc(F)c(F)cc7C6=C(C#N)C#N)cc5OCC(CC)CCCC)cc32)C(c2ccc(CCCCCC)cc2)(c2ccc(CCCCCC)cc2)c2cc(-c3scc(/C=C5/C(=O)c6cc(F)c(F)cc6C5=C(C#N)C#N)c3OCC(CC)CCCC)sc2-4)cc1,0.71,20.2,66.8,10.0,9.580456,4.195440000000001,9.6,10.0,6:9,,,,ITO/PEDOT:PSS/active layer/Au,conventional,,,PEDOT:PSS,PEDOT:PSS,,,,,-5.21,-3.6,,-5.44,-4.19,
39833,10.1002/adma.202202659,10.1002/adma.202202659,PM6,L8-BO,PM6,L8-BO,COC(=O)C(C)(C)c1cc(C)cc(-c2sc3c4sc5cc(/C=C6/C(=O)c7cc(F)cc(c7)C(=O)/C6=C\c6cc(C(C)(C)C(=O)OC)c(-c7cc(C)cc(C(C)(C)C(=O)OC)c7)s6)sc5c4c(C(C)(C)C(=O)OC)ccc2-3)c1,CCCCCCC(CCCC)Cc1c(/C=C2\C(=O)c3cc(F)c(F)cc3C2=C(C#N)C#N)sc2c1SC1c3c(c4c(c5nsnc35)c3sc5c(CC(CCCC)CCCCCC)c(/C=C6\C(=O)c7cc(F)c(F)cc7C6=C(C#N)C#N)sc5c3n4CC(CC)CCCC)N(CC(CC)CCCC)C21,0.867,25.37,77.23,17.07,16.987348617,0.4841908787346323,16.95,17.07,,,,,inverted,inverted,ZnO,ZnO,MoO3,MoO3,,o-xylene,o-xylene,,-5.56,-3.65,,-5.68,-3.9,
39834,10.1002/adma.202202659,10.1002/adma.202202659,PM6,L8-BO,PM6,L8-BO,COC(=O)C(C)(C)c1cc(C)cc(-c2sc3c4sc5cc(/C=C6/C(=O)c7cc(F)cc(c7)C(=O)/C6=C\c6cc(C(C)(C)C(=O)OC)c(-c7cc(C)cc(C(C)(C)C(=O)OC)c7)s6)sc5c4c(C(C)(C)C(=O)OC)ccc2-3)c1,CCCCCCC(CCCC)Cc1c(/C=C2\C(=O)c3cc(F)c(F)cc3C2=C(C#N)C#N)sc2c1SC1c3c(c4c(c5nsnc35)c3sc5c(CC(CCCC)CCCCCC)c(/C=C6\C(=O)c7cc(F)c(F)cc7C6=C(C#N)C#N)sc5c3n4CC(CC)CCCC)N(CC(CC)CCCC)C21,0.865,24.97,75.61,16.49,16.331041704999997,0.963967828987274,16.32,16.49,,,,,inverted,inverted,ZnO,ZnO,MoO3,MoO3,,o-xylene,o-xylene,,-5.56,-3.65,,-5.68,-3.9,
39835,10.1002/adma.202205009,10.1002/adma.202205009,PBDB-TF,PY-IT,PM6,PY-IT,COC(=O)C(C)(C)c1cc(C)cc(-c2sc3c4sc5cc(/C=C6/C(=O)c7cc(F)cc(c7)C(=O)/C6=C\c6cc(C(C)(C)C(=O)OC)c(-c7cc(C)cc(C(C)(C)C(=O)OC)c7)s6)sc5c4c(C(C)(C)C(=O)OC)ccc2-3)c1,CCCCCCCCCCCc1c(/C=C2\C(=O)c3ccccc3C2=C(C#N)C#N)sc2c1sc1c3c4nsnc4c4c5sc6c(CCCCCCCCCCC)c(/C=C7\C(=O)c8cc(-c9cccs9)ccc8C7=C(C#N)C#N)sc6c5n(CC(CCCCCCCC)CCCCCCCCCC)c4c3n(CC(CCCCCCCC)CCCCCCCCCC)c21,0.936,22.8,74.1,15.8,15.8135328,0.0856506329113931,15.5,15.8,,,,,ITO/PEDOT:PSS/Active layer/PDINN/Ag,conventional,PDINN,PDINN,PEDOT:PSS,PEDOT:PSS,,,,,-5.49,-3.64,,-5.68,-3.94,
39836,10.1002/adma.202205009,10.1002/adma.202205009,PQM-Cl,PY-IT,PQM-Cl,PY-IT,,CCCCCCCCCCCc1c(/C=C2\C(=O)c3ccccc3C2=C(C#N)C#N)sc2c1sc1c3c4nsnc4c4c5sc6c(CCCCCCCCCCC)c(/C=C7\C(=O)c8cc(-c9cccs9)ccc8C7=C(C#N)C#N)sc6c5n(CC(CCCCCCCC)CCCCCCCCCC)c4c3n(CC(CCCCCCCC)CCCCCCCCCC)c21,0.92,24.3,80.7,18.0,18.041292,0.2294000000000117,17.6,18.0,,,,,ITO/PEDOT:PSS/Active layer/PDINN/Ag,conventional,PDINN,PDINN,PEDOT:PSS,PEDOT:PSS,,,,,,,,-5.68,-3.94,
39837,10.1002/adma.202205009,10.1002/adma.202205009,PBDB-TF,PY-IT,PM6,PY-IT,COC(=O)C(C)(C)c1cc(C)cc(-c2sc3c4sc5cc(/C=C6/C(=O)c7cc(F)cc(c7)C(=O)/C6=C\c6cc(C(C)(C)C(=O)OC)c(-c7cc(C)cc(C(C)(C)C(=O)OC)c7)s6)sc5c4c(C(C)(C)C(=O)OC)ccc2-3)c1,CCCCCCCCCCCc1c(/C=C2\C(=O)c3ccccc3C2=C(C#N)C#N)sc2c1sc1c3c4nsnc4c4c5sc6c(CCCCCCCCCCC)c(/C=C7\C(=O)c8cc(-c9cccs9)ccc8C7=C(C#N)C#N)sc6c5n(CC(CCCCCCCC)CCCCCCCCCC)c4c3n(CC(CCCCCCCC)CCCCCCCCCC)c21,0.935,22.7,67.5,14.3,14.3265375,0.1855769230769098,14.1,14.3,,,,,AgNW/PEDOT:PSS/Active layer/PDINN/Ag,conventional,PDINN,PDINN,PEDOT:PSS,PEDOT:PSS,,,,,-5.49,-3.64,,-5.68,-3.94,
39838,10.1002/adma.202205009,10.1002/adma.202205009,PQM-Cl,PY-IT,PQM-Cl,PY-IT,,CCCCCCCCCCCc1c(/C=C2\C(=O)c3ccccc3C2=C(C#N)C#N)sc2c1sc1c3c4nsnc4c4c5sc6c(CCCCCCCCCCC)c(/C=C7\C(=O)c8cc(-c9cccs9)ccc8C7=C(C#N)C#N)sc6c5n(CC(CCCCCCCC)CCCCCCCCCC)c4c3n(CC(CCCCCCCC)CCCCCCCCCC)c21,0.918,24.1,74.8,16.5,16.548602400000004,0.2945600000000218,16.2,16.5,,,,,AgNW/PEDOT:PSS/Active layer/PDINN/Ag,conventional,PDINN,PDINN,PEDOT:PSS,PEDOT:PSS,,,,,,,,-5.68,-3.94,
39839,10.1002/adma.202302946,10.1002/adma.202302946,PM6,Y6,PM6,Y6,COC(=O)C(C)(C)c1cc(C)cc(-c2sc3c4sc5cc(/C=C6/C(=O)c7cc(F)cc(c7)C(=O)/C6=C\c6cc(C(C)(C)C(=O)OC)c(-c7cc(C)cc(C(C)(C)C(=O)OC)c7)s6)sc5c4c(C(C)(C)C(=O)OC)ccc2-3)c1,CCCCCCCCCCCc1c(/C=C2\C(=O)c3cc(F)c(F)cc3C2=C(C#N)C#N)sc2c1sc1c3c4nsnc4c4c5sc6c(CCCCCCCCCCC)c(/C=C7\C(=O)c8cc(F)c(F)cc8C7=C(C#N)C#N)sc6c5n(CC(CC)CCCC)c4c3n(CC(CC)CCCC)c21,0.824,26.05,75.55,16.22,16.216958599999998,0.0187509247842216,16.01,16.22,,,,,ITO/PEDOT:PSS/active layers/PDINN/Ag,conventional,PDINN,PDINN,PEDOT:PSS,PEDOT:PSS,,CF,chloroform,,-5.56,-3.65,,-5.65,-4.09,
39840,10.1002/adma.202302946,10.1002/adma.202302946,PM6,L8-BO,PM6,L8-BO,COC(=O)C(C)(C)c1cc(C)cc(-c2sc3c4sc5cc(/C=C6/C(=O)c7cc(F)cc(c7)C(=O)/C6=C\c6cc(C(C)(C)C(=O)OC)c(-c7cc(C)cc(C(C)(C)C(=O)OC)c7)s6)sc5c4c(C(C)(C)C(=O)OC)ccc2-3)c1,CCCCCCC(CCCC)Cc1c(/C=C2\C(=O)c3cc(F)c(F)cc3C2=C(C#N)C#N)sc2c1SC1c3c(c4c(c5nsnc35)c3sc5c(CC(CCCC)CCCCCC)c(/C=C6\C(=O)c7cc(F)c(F)cc7C6=C(C#N)C#N)sc5c3n4CC(CC)CCCC)N(CC(CC)CCCC)C21,0.874,25.83,78.57,17.74,17.737507493999995,0.0140502029312454,17.35,17.74,,,,,ITO/PEDOT:PSS/active layers/PDINN/Ag,conventional,PDINN,PDINN,PEDOT:PSS,PEDOT:PSS,,CF,chloroform,,-5.56,-3.65,,-5.68,-3.9,
39841,10.1002/adma.202302946,10.1002/adma.202302946,PM6,Y6-Ph,PM6,Y6-Ph,COC(=O)C(C)(C)c1cc(C)cc(-c2sc3c4sc5cc(/C=C6/C(=O)c7cc(F)cc(c7)C(=O)/C6=C\c6cc(C(C)(C)C(=O)OC)c(-c7cc(C)cc(C(C)(C)C(=O)OC)c7)s6)sc5c4c(C(C)(C)C(=O)OC)ccc2-3)c1,,0.813,26.57,74.1,16.01,16.006644809999997,0.0209568394753539,15.84,16.01,,,,,ITO/PEDOT:PSS/active layers/PDINN/Ag,conventional,PDINN,PDINN,PEDOT:PSS,PEDOT:PSS,,CF,chloroform,,-5.56,-3.65,,,,
39842,10.1002/adma.202302946,10.1002/adma.202302946,PM6,L8-Ph,PM6,L8-Ph,COC(=O)C(C)(C)c1cc(C)cc(-c2sc3c4sc5cc(/C=C6/C(=O)c7cc(F)cc(c7)C(=O)/C6=C\c6cc(C(C)(C)C(=O)OC)c(-c7cc(C)cc(C(C)(C)C(=O)OC)c7)s6)sc5c4c(C(C)(C)C(=O)OC)ccc2-3)c1,,0.874,26.14,79.17,18.09,18.087463212,0.0140231509121086,17.72,18.09,,,,,ITO/PEDOT:PSS/active layers/PDINN/Ag,conventional,PDINN,PDINN,PEDOT:PSS,PEDOT:PSS,,CF,chloroform,,-5.56,-3.65,,,,
39843,10.1002/adma.202302946,10.1002/adma.202302946,PM6,Y6,PM6,Y6,COC(=O)C(C)(C)c1cc(C)cc(-c2sc3c4sc5cc(/C=C6/C(=O)c7cc(F)cc(c7)C(=O)/C6=C\c6cc(C(C)(C)C(=O)OC)c(-c7cc(C)cc(C(C)(C)C(=O)OC)c7)s6)sc5c4c(C(C)(C)C(=O)OC)ccc2-3)c1,CCCCCCCCCCCc1c(/C=C2\C(=O)c3cc(F)c(F)cc3C2=C(C#N)C#N)sc2c1sc1c3c4nsnc4c4c5sc6c(CCCCCCCCCCC)c(/C=C7\C(=O)c8cc(F)c(F)cc8C7=C(C#N)C#N)sc6c5n(CC(CC)CCCC)c4c3n(CC(CC)CCCC)c21,0.789,24.43,69.36,13.37,13.369327271999998,0.0050316230366596,13.07,13.37,,,,,ITO/PEDOT:PSS/active layers/PDINN/Ag,conventional,PDINN,PDINN,PEDOT:PSS,PEDOT:PSS,,CB,chlorobenzene,,-5.56,-3.65,,-5.65,-4.09,
39844,10.1002/adma.202302946,10.1002/adma.202302946,PM6,L8-BO,PM6,L8-BO,COC(=O)C(C)(C)c1cc(C)cc(-c2sc3c4sc5cc(/C=C6/C(=O)c7cc(F)cc(c7)C(=O)/C6=C\c6cc(C(C)(C)C(=O)OC)c(-c7cc(C)cc(C(C)(C)C(=O)OC)c7)s6)sc5c4c(C(C)(C)C(=O)OC)ccc2-3)c1,CCCCCCC(CCCC)Cc1c(/C=C2\C(=O)c3cc(F)c(F)cc3C2=C(C#N)C#N)sc2c1SC1c3c(c4c(c5nsnc35)c3sc5c(CC(CCCC)CCCCCC)c(/C=C6\C(=O)c7cc(F)c(F)cc7C6=C(C#N)C#N)sc5c3n4CC(CC)CCCC)N(CC(CC)CCCC)C21,0.868,24.33,77.07,16.28,16.275981708,0.0246823832923916,15.98,16.28,,,,,ITO/PEDOT:PSS/active layers/PDINN/Ag,conventional,PDINN,PDINN,PEDOT:PSS,PEDOT:PSS,,CB,chlorobenzene,,-5.56,-3.65,,-5.68,-3.9,
39845,10.1002/adma.202302946,10.1002/adma.202302946,PM6,Y6-Ph,PM6,Y6-Ph,COC(=O)C(C)(C)c1cc(C)cc(-c2sc3c4sc5cc(/C=C6/C(=O)c7cc(F)cc(c7)C(=O)/C6=C\c6cc(C(C)(C)C(=O)OC)c(-c7cc(C)cc(C(C)(C)C(=O)OC)c7)s6)sc5c4c(C(C)(C)C(=O)OC)ccc2-3)c1,,0.819,26.92,76.18,16.8,16.795770264,0.0251769999999952,16.39,16.8,,,,,ITO/PEDOT:PSS/active layers/PDINN/Ag,conventional,PDINN,PDINN,PEDOT:PSS,PEDOT:PSS,,CB,chlorobenzene,,-5.56,-3.65,,,,
39846,10.1002/adma.202302946,10.1002/adma.202302946,PM6,L8-Ph,PM6,L8-Ph,COC(=O)C(C)(C)c1cc(C)cc(-c2sc3c4sc5cc(/C=C6/C(=O)c7cc(F)cc(c7)C(=O)/C6=C\c6cc(C(C)(C)C(=O)OC)c(-c7cc(C)cc(C(C)(C)C(=O)OC)c7)s6)sc5c4c(C(C)(C)C(=O)OC)ccc2-3)c1,,0.876,26.68,80.55,18.83,18.82588824,0.0218362187997912,18.61,18.83,,,,,ITO/PEDOT:PSS/active layers/PDINN/Ag,conventional,PDINN,PDINN,PEDOT:PSS,PEDOT:PSS,,CB,chlorobenzene,,-5.56,-3.65,,,,
39847,10.1002/adma.202304921,10.1002/adma.202304921,PM6,L8-BO,PM6,L8-BO,COC(=O)C(C)(C)c1cc(C)cc(-c2sc3c4sc5cc(/C=C6/C(=O)c7cc(F)cc(c7)C(=O)/C6=C\c6cc(C(C)(C)C(=O)OC)c(-c7cc(C)cc(C(C)(C)C(=O)OC)c7)s6)sc5c4c(C(C)(C)C(=O)OC)ccc2-3)c1,CCCCCCC(CCCC)Cc1c(/C=C2\C(=O)c3cc(F)c(F)cc3C2=C(C#N)C#N)sc2c1SC1c3c(c4c(c5nsnc35)c3sc5c(CC(CCCC)CCCCCC)c(/C=C6\C(=O)c7cc(F)c(F)cc7C6=C(C#N)C#N)sc5c3n4CC(CC)CCCC)N(CC(CC)CCCC)C21,0.88,26.2,78.2,18.0,18.029792,0.1655111111111138,17.8,18.0,,,,,ITO/PEDOT:PSS/active layer/PDINN/Ag,conventional,PDINN,PDINN,PEDOT:PSS,PEDOT:PSS,100.0,chloroform,chloroform,,-5.56,-3.65,,-5.68,-3.9,
39848,10.1002/adma.202304921,10.1002/adma.202304921,PM6-PA,L8-BO,PM6-PA,L8-BO,,CCCCCCC(CCCC)Cc1c(/C=C2\C(=O)c3cc(F)c(F)cc3C2=C(C#N)C#N)sc2c1SC1c3c(c4c(c5nsnc35)c3sc5c(CC(CCCC)CCCCCC)c(/C=C6\C(=O)c7cc(F)c(F)cc7C6=C(C#N)C#N)sc5c3n4CC(CC)CCCC)N(CC(CC)CCCC)C21,0.84,26.5,77.9,17.3,17.340539999999997,0.2343352601155865,17.1,17.3,,,,,ITO/PEDOT:PSS/active layer/PDINN/Ag,conventional,PDINN,PDINN,PEDOT:PSS,PEDOT:PSS,100.0,chloroform,chloroform,,,,,-5.68,-3.9,
39850,10.1002/adma.202304921,10.1002/adma.202304921,PM6,L8-BO,PM6,L8-BO,COC(=O)C(C)(C)c1cc(C)cc(-c2sc3c4sc5cc(/C=C6/C(=O)c7cc(F)cc(c7)C(=O)/C6=C\c6cc(C(C)(C)C(=O)OC)c(-c7cc(C)cc(C(C)(C)C(=O)OC)c7)s6)sc5c4c(C(C)(C)C(=O)OC)ccc2-3)c1,CCCCCCC(CCCC)Cc1c(/C=C2\C(=O)c3cc(F)c(F)cc3C2=C(C#N)C#N)sc2c1SC1c3c(c4c(c5nsnc35)c3sc5c(CC(CCCC)CCCCCC)c(/C=C6\C(=O)c7cc(F)c(F)cc7C6=C(C#N)C#N)sc5c3n4CC(CC)CCCC)N(CC(CC)CCCC)C21,0.85,27.4,69.5,16.2,16.18655,0.0830246913580176,16.0,16.2,,,,,ITO/PEDOT:PSS/active layer/PDINN/Ag,conventional,PDINN,PDINN,PEDOT:PSS,PEDOT:PSS,300.0,chloroform,chloroform,,-5.56,-3.65,,-5.68,-3.9,
39852,10.1002/adma.202405718,10.1002/adma.202405718,D18,A1,D18,A1,CCCCCCC(CCCC)Cc1csc(-c2cc3c4nsnc4c4cc(-c5cc(CC(CCCC)CCCCCC)c(-c6cc7c(-c8cc(F)c(CC(CC)CCCC)s8)c8sccc8c(-c8cc(F)c(CC(CC)CCCC)s8)c7s6)s5)sc4c3s2)c1,CCCCCCCCN1C(=O)c2c(-c3ccccc3)cc3c4c(cc(-c5ccccc5)c(c24)C1=O)C1C=C(c2ccccc2)C2=C4C1=C3C=C(c1ccccc1)C4C(=O)N(CCCCCCCC)C2=O,0.866,25.65,73.6,16.35,16.348694399999996,0.0079853211009514,16.14,16.35,1:1.4,,,,ITO/PEDOT:PSS/D18:A1/PDIN/Ag,conventional,PDIN,PDIN,PEDOT:PSS,PEDOT:PSS,,chloroform,chloroform,,-5.51,-2.77,,-5.66,-3.7,
39853,10.1002/adma.202405718,10.1002/adma.202405718,D18,A2,D18,A2,CCCCCCC(CCCC)Cc1csc(-c2cc3c4nsnc4c4cc(-c5cc(CC(CCCC)CCCCCC)c(-c6cc7c(-c8cc(F)c(CC(CC)CCCC)s8)c8sccc8c(-c8cc(F)c(CC(CC)CCCC)s8)c7s6)s5)sc4c3s2)c1,CCCCCC(CCCCC)N1C(=O)c2ccc3c4c2c(cc2c4c4c(c5ccc6c7cc8c(=O)n(C(CCCCC)CCCCC)c(=O)c9ccc%10c%11ccc%12c(=O)n(C(CCCCC)CCCCC)c(=O)c%13cc(c6c52)c(c%11c%12%13)c7c%10c98)=CC2C(=O)N(C(CCCCC)CCCCC)C(=O)C5=C2C=4C3C=C5)C1=O,0.872,26.46,78.89,18.2,18.202384368,0.0131009230769302,18.04,18.2,1:1.4,,,,ITO/PEDOT:PSS/D18:A2/PDIN/Ag,conventional,PDIN,PDIN,PEDOT:PSS,PEDOT:PSS,,chloroform,chloroform,,-5.51,-2.77,,-5.7,-3.78,
39854,10.1002/adma.202405718,10.1002/adma.202405718,D18,A3,D18,A3,CCCCCCC(CCCC)Cc1csc(-c2cc3c4nsnc4c4cc(-c5cc(CC(CCCC)CCCCCC)c(-c6cc7c(-c8cc(F)c(CC(CC)CCCC)s8)c8sccc8c(-c8cc(F)c(CC(CC)CCCC)s8)c7s6)s5)sc4c3s2)c1,,0.871,26.52,79.2,18.29,18.29434464,0.0237541826134463,18.15,18.29,1:1.4,,,,ITO/PEDOT:PSS/D18:A3/PDIN/Ag,conventional,PDIN,PDIN,PEDOT:PSS,PEDOT:PSS,,chloroform,chloroform,,-5.51,-2.77,,,,
39855,10.1002/adma.202405718,10.1002/adma.202405718,D18,A4,D18,A4,CCCCCCC(CCCC)Cc1csc(-c2cc3c4nsnc4c4cc(-c5cc(CC(CCCC)CCCCCC)c(-c6cc7c(-c8cc(F)c(CC(CC)CCCC)s8)c8sccc8c(-c8cc(F)c(CC(CC)CCCC)s8)c7s6)s5)sc4c3s2)c1,,0.881,25.47,79.67,17.88,17.877207068999997,0.0156204194630977,17.76,17.88,1:1.4,,,,ITO/PEDOT:PSS/D18:A4/PDIN/Ag,conventional,PDIN,PDIN,PEDOT:PSS,PEDOT:PSS,,chloroform,chloroform,,-5.51,-2.77,,,,
39856,10.1002/adma.202405718,10.1002/adma.202405718,D18,A5,D18,A5,CCCCCCC(CCCC)Cc1csc(-c2cc3c4nsnc4c4cc(-c5cc(CC(CCCC)CCCCCC)c(-c6cc7c(-c8cc(F)c(CC(CC)CCCC)s8)c8sccc8c(-c8cc(F)c(CC(CC)CCCC)s8)c7s6)s5)sc4c3s2)c1,,0.88,24.77,80.32,17.51,17.50783232,0.0123796687607253,17.38,17.51,1:1.4,,,,ITO/PEDOT:PSS/D18:A5/PDIN/Ag,conventional,PDIN,PDIN,PEDOT:PSS,PEDOT:PSS,,chloroform,chloroform,,-5.51,-2.77,,,,
39857,10.1002/adma.202413232,10.1002/adma.202413232,PM6,Y6,PM6,Y6,COC(=O)C(C)(C)c1cc(C)cc(-c2sc3c4sc5cc(/C=C6/C(=O)c7cc(F)cc(c7)C(=O)/C6=C\c6cc(C(C)(C)C(=O)OC)c(-c7cc(C)cc(C(C)(C)C(=O)OC)c7)s6)sc5c4c(C(C)(C)C(=O)OC)ccc2-3)c1,CCCCCCCCCCCc1c(/C=C2\C(=O)c3cc(F)c(F)cc3C2=C(C#N)C#N)sc2c1sc1c3c4nsnc4c4c5sc6c(CCCCCCCCCCC)c(/C=C7\C(=O)c8cc(F)c(F)cc8C7=C(C#N)C#N)sc6c5n(CC(CC)CCCC)c4c3n(CC(CC)CCCC)c21,0.83,24.73,66.76,13.7,13.703090840000002,0.0225608759124252,13.31,13.7,,,,,"ITO/PEDOT:PSS/Active layer/BCP, tbp-Phen, and tbp-PhenBr/Ag",conventional,BCP,BCP,PEDOT:PSS,PEDOT:PSS,,,,,-5.56,-3.65,,-5.65,-4.09,
39858,10.1002/adma.202413232,10.1002/adma.202413232,PM6,Y6,PM6,Y6,COC(=O)C(C)(C)c1cc(C)cc(-c2sc3c4sc5cc(/C=C6/C(=O)c7cc(F)cc(c7)C(=O)/C6=C\c6cc(C(C)(C)C(=O)OC)c(-c7cc(C)cc(C(C)(C)C(=O)OC)c7)s6)sc5c4c(C(C)(C)C(=O)OC)ccc2-3)c1,CCCCCCCCCCCc1c(/C=C2\C(=O)c3cc(F)c(F)cc3C2=C(C#N)C#N)sc2c1sc1c3c4nsnc4c4c5sc6c(CCCCCCCCCCC)c(/C=C7\C(=O)c8cc(F)c(F)cc8C7=C(C#N)C#N)sc6c5n(CC(CC)CCCC)c4c3n(CC(CC)CCCC)c21,0.84,25.34,70.81,15.07,15.07233336,0.0154834771068329,14.56,15.07,,,,,"ITO/PEDOT:PSS/Active layer/BCP, tbp-Phen, and tbp-PhenBr/Ag",conventional,tbp-Phen,tbp-Phen,PEDOT:PSS,PEDOT:PSS,,,,,-5.56,-3.65,,-5.65,-4.09,
39859,10.1002/adma.202413232,10.1002/adma.202413232,PM6,Y6,PM6,Y6,COC(=O)C(C)(C)c1cc(C)cc(-c2sc3c4sc5cc(/C=C6/C(=O)c7cc(F)cc(c7)C(=O)/C6=C\c6cc(C(C)(C)C(=O)OC)c(-c7cc(C)cc(C(C)(C)C(=O)OC)c7)s6)sc5c4c(C(C)(C)C(=O)OC)ccc2-3)c1,CCCCCCCCCCCc1c(/C=C2\C(=O)c3cc(F)c(F)cc3C2=C(C#N)C#N)sc2c1sc1c3c4nsnc4c4c5sc6c(CCCCCCCCCCC)c(/C=C7\C(=O)c8cc(F)c(F)cc8C7=C(C#N)C#N)sc6c5n(CC(CC)CCCC)c4c3n(CC(CC)CCCC)c21,0.85,26.06,73.75,16.34,16.3363625,0.0222613219094244,16.25,16.34,,,,,"ITO/PEDOT:PSS/Active layer/BCP, tbp-Phen, and tbp-PhenBr/Ag",conventional,tbp-PhenBr,tbp-PhenBr,PEDOT:PSS,PEDOT:PSS,,,,,-5.56,-3.65,,-5.65,-4.09,
39860,10.1002/adma.202413232,10.1002/adma.202413232,PM6,BTP-eC9,PM6,BTP-eC9,COC(=O)C(C)(C)c1cc(C)cc(-c2sc3c4sc5cc(/C=C6/C(=O)c7cc(F)cc(c7)C(=O)/C6=C\c6cc(C(C)(C)C(=O)OC)c(-c7cc(C)cc(C(C)(C)C(=O)OC)c7)s6)sc5c4c(C(C)(C)C(=O)OC)ccc2-3)c1,CCCCCCCCCc1c(C=C2C(=O)c3cc(Cl)c(Cl)cc3C2=C(C#N)C#N)sc2c1sc1c3c4nsnc4c4c5sc6c(CCCCCCCCC)c(C=C7C(=O)c8cc(Cl)c(Cl)cc8C7=C(C#N)C#N)sc6c5n(CC(CCCC)CCCCCC)c4c3n(CC(CCCC)CCCCCC)c21,0.85,26.62,75.14,17.0,17.001927799999997,0.0113399999999832,16.81,17.0,,,,,"ITO/PEDOT:PSS/Active layer/BCP, tbp-Phen, and tbp-PhenBr/Ag",conventional,tbp-PhenBr,tbp-PhenBr,PEDOT:PSS,PEDOT:PSS,,,,,-5.56,-3.65,,-5.68,-3.9,
39861,10.1002/adma.202413232,10.1002/adma.202413232,PM6,L8-BO,PM6,L8-BO,COC(=O)C(C)(C)c1cc(C)cc(-c2sc3c4sc5cc(/C=C6/C(=O)c7cc(F)cc(c7)C(=O)/C6=C\c6cc(C(C)(C)C(=O)OC)c(-c7cc(C)cc(C(C)(C)C(=O)OC)c7)s6)sc5c4c(C(C)(C)C(=O)OC)ccc2-3)c1,CCCCCCC(CCCC)Cc1c(/C=C2\C(=O)c3cc(F)c(F)cc3C2=C(C#N)C#N)sc2c1SC1c3c(c4c(c5nsnc35)c3sc5c(CC(CCCC)CCCCCC)c(/C=C6\C(=O)c7cc(F)c(F)cc7C6=C(C#N)C#N)sc5c3n4CC(CC)CCCC)N(CC(CC)CCCC)C21,0.88,26.84,78.33,18.5,18.50091936,0.0049695135134999,17.98,18.5,,,,,"ITO/PEDOT:PSS/Active layer/BCP, tbp-Phen, and tbp-PhenBr/Ag",conventional,tbp-PhenBr,tbp-PhenBr,PEDOT:PSS,PEDOT:PSS,,,,,-5.56,-3.65,,-5.68,-3.9,
39863,10.1002/adma.202413232,10.1002/adma.202413232,PM6,L8-BO,PM6,L8-BO,COC(=O)C(C)(C)c1cc(C)cc(-c2sc3c4sc5cc(/C=C6/C(=O)c7cc(F)cc(c7)C(=O)/C6=C\c6cc(C(C)(C)C(=O)OC)c(-c7cc(C)cc(C(C)(C)C(=O)OC)c7)s6)sc5c4c(C(C)(C)C(=O)OC)ccc2-3)c1,CCCCCCC(CCCC)Cc1c(/C=C2\C(=O)c3cc(F)c(F)cc3C2=C(C#N)C#N)sc2c1SC1c3c(c4c(c5nsnc35)c3sc5c(CC(CCCC)CCCCCC)c(/C=C6\C(=O)c7cc(F)c(F)cc7C6=C(C#N)C#N)sc5c3n4CC(CC)CCCC)N(CC(CC)CCCC)C21,0.89,26.92,78.14,18.72,18.721406320000003,0.0075123931624172,18.25,18.72,,,,,"ITO/PEDOT:PSS/Active layer/BCP, tbp-Phen, and tbp-PhenBr/Ag",conventional,tbp-PhenBr (thermal evaporation),tbp-PhenBr,PEDOT:PSS,PEDOT:PSS,,,,,-5.56,-3.65,,-5.68,-3.9,
39864,10.1002/admi.202102324,10.1002/admi.202102324,PM6,IT-4F,PM6,IT-4F,COC(=O)C(C)(C)c1cc(C)cc(-c2sc3c4sc5cc(/C=C6/C(=O)c7cc(F)cc(c7)C(=O)/C6=C\c6cc(C(C)(C)C(=O)OC)c(-c7cc(C)cc(C(C)(C)C(=O)OC)c7)s6)sc5c4c(C(C)(C)C(=O)OC)ccc2-3)c1,CCCCCCc1ccc(C2(c3ccc(CCCCCC)cc3)c3cc4c(cc3-c3sc5cc(/C=C6\C(=O)c7cc(F)c(F)cc7C6=C(C#N)C#N)sc5c32)C(c2ccc(CCCCCC)cc2)(c2ccc(CCCCCC)cc2)c2c-4sc3cc(/C=C4\C(=O)c5cc(F)c(F)cc5C4=C(C#N)C#N)sc23)cc1,0.81,20.1,68.0,11.08,11.071080000000002,0.0805054151624371,10.67,11.08,,,,,inverted,inverted,ZnO,ZnO,MoOx,MoO3,,chloroform,chloroform,,-5.56,-3.65,,-5.66,-4.14,
39865,10.1002/admi.202102324,10.1002/admi.202102324,PM6,IT-4F,PM6,IT-4F,COC(=O)C(C)(C)c1cc(C)cc(-c2sc3c4sc5cc(/C=C6/C(=O)c7cc(F)cc(c7)C(=O)/C6=C\c6cc(C(C)(C)C(=O)OC)c(-c7cc(C)cc(C(C)(C)C(=O)OC)c7)s6)sc5c4c(C(C)(C)C(=O)OC)ccc2-3)c1,CCCCCCc1ccc(C2(c3ccc(CCCCCC)cc3)c3cc4c(cc3-c3sc5cc(/C=C6\C(=O)c7cc(F)c(F)cc7C6=C(C#N)C#N)sc5c32)C(c2ccc(CCCCCC)cc2)(c2ccc(CCCCCC)cc2)c2c-4sc3cc(/C=C4\C(=O)c5cc(F)c(F)cc5C4=C(C#N)C#N)sc23)cc1,0.86,20.97,72.0,12.98,12.984623999999998,0.0356240369799534,13.37,12.98,,DiTertButyl-BDP,,,inverted,inverted,ZnO,ZnO,MoOx,MoO3,,chloroform,chloroform,,-5.56,-3.65,,-5.66,-4.14,
39866,10.1002/admi.202102324,10.1002/admi.202102324,PM6,IT-4F,PM6,IT-4F,COC(=O)C(C)(C)c1cc(C)cc(-c2sc3c4sc5cc(/C=C6/C(=O)c7cc(F)cc(c7)C(=O)/C6=C\c6cc(C(C)(C)C(=O)OC)c(-c7cc(C)cc(C(C)(C)C(=O)OC)c7)s6)sc5c4c(C(C)(C)C(=O)OC)ccc2-3)c1,CCCCCCc1ccc(C2(c3ccc(CCCCCC)cc3)c3cc4c(cc3-c3sc5cc(/C=C6\C(=O)c7cc(F)c(F)cc7C6=C(C#N)C#N)sc5c32)C(c2ccc(CCCCCC)cc2)(c2ccc(CCCCCC)cc2)c2c-4sc3cc(/C=C4\C(=O)c5cc(F)c(F)cc5C4=C(C#N)C#N)sc23)cc1,0.82,18.15,64.0,9.53,9.525119999999998,0.0512067156348559,8.83,9.53,,,,,inverted,inverted,ZnO,ZnO,MoOx,MoO3,,chloroform,chloroform,,-5.56,-3.65,,-5.66,-4.14,
39867,10.1002/admi.202102324,10.1002/admi.202102324,PM6,IT-4F,PM6,IT-4F,COC(=O)C(C)(C)c1cc(C)cc(-c2sc3c4sc5cc(/C=C6/C(=O)c7cc(F)cc(c7)C(=O)/C6=C\c6cc(C(C)(C)C(=O)OC)c(-c7cc(C)cc(C(C)(C)C(=O)OC)c7)s6)sc5c4c(C(C)(C)C(=O)OC)ccc2-3)c1,CCCCCCc1ccc(C2(c3ccc(CCCCCC)cc3)c3cc4c(cc3-c3sc5cc(/C=C6\C(=O)c7cc(F)c(F)cc7C6=C(C#N)C#N)sc5c32)C(c2ccc(CCCCCC)cc2)(c2ccc(CCCCCC)cc2)c2c-4sc3cc(/C=C4\C(=O)c5cc(F)c(F)cc5C4=C(C#N)C#N)sc23)cc1,0.82,19.34,69.0,10.94,10.942572,0.0235100548446132,10.58,10.94,,,,,inverted,inverted,ZnO,ZnO,MoOx,MoO3,,chloroform,chloroform,,-5.56,-3.65,,-5.66,-4.14,
39868,10.1002/admi.202102324,10.1002/admi.202102324,PM6,IT-4F,PM6,IT-4F,COC(=O)C(C)(C)c1cc(C)cc(-c2sc3c4sc5cc(/C=C6/C(=O)c7cc(F)cc(c7)C(=O)/C6=C\c6cc(C(C)(C)C(=O)OC)c(-c7cc(C)cc(C(C)(C)C(=O)OC)c7)s6)sc5c4c(C(C)(C)C(=O)OC)ccc2-3)c1,CCCCCCc1ccc(C2(c3ccc(CCCCCC)cc3)c3cc4c(cc3-c3sc5cc(/C=C6\C(=O)c7cc(F)c(F)cc7C6=C(C#N)C#N)sc5c32)C(c2ccc(CCCCCC)cc2)(c2ccc(CCCCCC)cc2)c2c-4sc3cc(/C=C4\C(=O)c5cc(F)c(F)cc5C4=C(C#N)C#N)sc23)cc1,0.84,20.48,69.0,11.87,11.870208,0.0017523167649591,11.1,11.87,,BDP-O-triple,,,inverted,inverted,ZnO,ZnO,MoOx,MoO3,,chloroform,chloroform,,-5.56,-3.65,,-5.66,-4.14,
39869,10.1002/admi.202102324,10.1002/admi.202102324,PM6,IT-4F,PM6,IT-4F,COC(=O)C(C)(C)c1cc(C)cc(-c2sc3c4sc5cc(/C=C6/C(=O)c7cc(F)cc(c7)C(=O)/C6=C\c6cc(C(C)(C)C(=O)OC)c(-c7cc(C)cc(C(C)(C)C(=O)OC)c7)s6)sc5c4c(C(C)(C)C(=O)OC)ccc2-3)c1,CCCCCCc1ccc(C2(c3ccc(CCCCCC)cc3)c3cc4c(cc3-c3sc5cc(/C=C6\C(=O)c7cc(F)c(F)cc7C6=C(C#N)C#N)sc5c32)C(c2ccc(CCCCCC)cc2)(c2ccc(CCCCCC)cc2)c2c-4sc3cc(/C=C4\C(=O)c5cc(F)c(F)cc5C4=C(C#N)C#N)sc23)cc1,0.87,21.54,74.0,13.87,13.867451999999998,0.0183705839942385,13.53,13.87,,BDP-NH2,,,inverted,inverted,ZnO,ZnO,MoOx,MoO3,,chloroform,chloroform,,-5.56,-3.65,,-5.66,-4.14,
39870,10.1002/admi.202102324,10.1002/admi.202102324,PM6,IT-4F,PM6,IT-4F,COC(=O)C(C)(C)c1cc(C)cc(-c2sc3c4sc5cc(/C=C6/C(=O)c7cc(F)cc(c7)C(=O)/C6=C\c6cc(C(C)(C)C(=O)OC)c(-c7cc(C)cc(C(C)(C)C(=O)OC)c7)s6)sc5c4c(C(C)(C)C(=O)OC)ccc2-3)c1,CCCCCCc1ccc(C2(c3ccc(CCCCCC)cc3)c3cc4c(cc3-c3sc5cc(/C=C6\C(=O)c7cc(F)c(F)cc7C6=C(C#N)C#N)sc5c32)C(c2ccc(CCCCCC)cc2)(c2ccc(CCCCCC)cc2)c2c-4sc3cc(/C=C4\C(=O)c5cc(F)c(F)cc5C4=C(C#N)C#N)sc23)cc1,0.84,19.51,70.0,11.82,11.47188,2.9451776649746173,11.05,11.82,,,,,inverted,inverted,ZnO,ZnO,MoOx,MoO3,,chloroform,chloroform,,-5.56,-3.65,,-5.66,-4.14,
39871,10.1002/admi.202102324,10.1002/admi.202102324,PM6,IT-4F,PM6,IT-4F,COC(=O)C(C)(C)c1cc(C)cc(-c2sc3c4sc5cc(/C=C6/C(=O)c7cc(F)cc(c7)C(=O)/C6=C\c6cc(C(C)(C)C(=O)OC)c(-c7cc(C)cc(C(C)(C)C(=O)OC)c7)s6)sc5c4c(C(C)(C)C(=O)OC)ccc2-3)c1,CCCCCCc1ccc(C2(c3ccc(CCCCCC)cc3)c3cc4c(cc3-c3sc5cc(/C=C6\C(=O)c7cc(F)c(F)cc7C6=C(C#N)C#N)sc5c32)C(c2ccc(CCCCCC)cc2)(c2ccc(CCCCCC)cc2)c2c-4sc3cc(/C=C4\C(=O)c5cc(F)c(F)cc5C4=C(C#N)C#N)sc23)cc1,0.86,20.96,72.0,12.97,12.978432,0.06501156515034,12.26,12.97,,BDP-OH,,,inverted,inverted,ZnO,ZnO,MoOx,MoO3,,chloroform,chloroform,,-5.56,-3.65,,-5.66,-4.14,
39872,10.1002/admi.202102324,10.1002/admi.202102324,PM6,IT-4F,PM6,IT-4F,COC(=O)C(C)(C)c1cc(C)cc(-c2sc3c4sc5cc(/C=C6/C(=O)c7cc(F)cc(c7)C(=O)/C6=C\c6cc(C(C)(C)C(=O)OC)c(-c7cc(C)cc(C(C)(C)C(=O)OC)c7)s6)sc5c4c(C(C)(C)C(=O)OC)ccc2-3)c1,CCCCCCc1ccc(C2(c3ccc(CCCCCC)cc3)c3cc4c(cc3-c3sc5cc(/C=C6\C(=O)c7cc(F)c(F)cc7C6=C(C#N)C#N)sc5c32)C(c2ccc(CCCCCC)cc2)(c2ccc(CCCCCC)cc2)c2c-4sc3cc(/C=C4\C(=O)c5cc(F)c(F)cc5C4=C(C#N)C#N)sc23)cc1,0.84,20.02,68.0,11.44,11.435424,0.0399999999999856,11.01,11.44,,DoH-BDP,,,inverted,inverted,ZnO,ZnO,MoOx,MoO3,,chloroform,chloroform,,-5.56,-3.65,,-5.66,-4.14,
39913,10.1002/admi.202201274,10.1002/admi.202201274,PBDB-T-2F,Y6,PM6,Y6,COC(=O)C(C)(C)c1cc(C)cc(-c2sc3c4sc5cc(/C=C6/C(=O)c7cc(F)cc(c7)C(=O)/C6=C\c6cc(C(C)(C)C(=O)OC)c(-c7cc(C)cc(C(C)(C)C(=O)OC)c7)s6)sc5c4c(C(C)(C)C(=O)OC)ccc2-3)c1,CCCCCCCCCCCc1c(/C=C2\C(=O)c3cc(F)c(F)cc3C2=C(C#N)C#N)sc2c1sc1c3c4nsnc4c4c5sc6c(CCCCCCCCCCC)c(/C=C7\C(=O)c8cc(F)c(F)cc8C7=C(C#N)C#N)sc6c5n(CC(CC)CCCC)c4c3n(CC(CC)CCCC)c21,0.853,26.27,71.75,16.08,16.077962425,0.0126714863184032,,16.08,,,,,,conventional,,,PEDOT:PSS,PEDOT:PSS,,,,,-5.56,-3.65,,-5.65,-4.09,
39914,10.1002/admi.202201274,10.1002/admi.202201274,PBDB-T-2F,Y6,PM6,Y6,COC(=O)C(C)(C)c1cc(C)cc(-c2sc3c4sc5cc(/C=C6/C(=O)c7cc(F)cc(c7)C(=O)/C6=C\c6cc(C(C)(C)C(=O)OC)c(-c7cc(C)cc(C(C)(C)C(=O)OC)c7)s6)sc5c4c(C(C)(C)C(=O)OC)ccc2-3)c1,CCCCCCCCCCCc1c(/C=C2\C(=O)c3cc(F)c(F)cc3C2=C(C#N)C#N)sc2c1sc1c3c4nsnc4c4c5sc6c(CCCCCCCCCCC)c(/C=C7\C(=O)c8cc(F)c(F)cc8C7=C(C#N)C#N)sc6c5n(CC(CC)CCCC)c4c3n(CC(CC)CCCC)c21,0.837,23.5,70.33,13.83,13.833559349999998,0.0257364425162542,,13.83,,,,,conventional,conventional,,,NiO,NiOx,,,,,-5.56,-3.65,,-5.65,-4.09,
39915,10.1002/admi.202201274,10.1002/admi.202201274,PBDB-T-2F,Y6,PM6,Y6,COC(=O)C(C)(C)c1cc(C)cc(-c2sc3c4sc5cc(/C=C6/C(=O)c7cc(F)cc(c7)C(=O)/C6=C\c6cc(C(C)(C)C(=O)OC)c(-c7cc(C)cc(C(C)(C)C(=O)OC)c7)s6)sc5c4c(C(C)(C)C(=O)OC)ccc2-3)c1,CCCCCCCCCCCc1c(/C=C2\C(=O)c3cc(F)c(F)cc3C2=C(C#N)C#N)sc2c1sc1c3c4nsnc4c4c5sc6c(CCCCCCCCCCC)c(/C=C7\C(=O)c8cc(F)c(F)cc8C7=C(C#N)C#N)sc6c5n(CC(CC)CCCC)c4c3n(CC(CC)CCCC)c21,0.858,26.36,72.35,16.36,16.363312679999996,0.0202486552567051,,16.36,,,,,,conventional,,,NiO-PTF-BOA,NiO-PTF-BOA,,,,60.0,-5.56,-3.65,,-5.65,-4.09,
39916,10.1002/admi.202201274,10.1002/admi.202201274,PTB7-Th,IEICO-4F,PTB7-Th,IEICO-4F,CCCCC(CC)COC(=O)c1sc2csc(-c3cc4c(-c5ccc(CC(CC)CCCC)s5)c5sccc5c(-c5ccc(CC(CC)CCCC)s5)c4s3)c2c1F,CCCCCCc1ccc(C2(c3ccc(CCCCCC)cc3)c3cc4c(cc3-c3sc(-c5sc(/C=C6\C(=O)c7cc(F)c(F)cc7C6=C(C#N)C#N)cc5OCC(CC)CCCC)cc32)C(c2ccc(CCCCCC)cc2)(c2ccc(CCCCCC)cc2)c2cc(-c3scc(/C=C5/C(=O)c6cc(F)c(F)cc6C5=C(C#N)C#N)c3OCC(CC)CCCC)sc2-4)cc1,0.712,23.6,66.0,11.09,11.090112,0.001009918845804,,11.09,,,,,conventional,,,,PEDOT:PSS,PEDOT:PSS,,,,,-5.21,-3.6,,-5.44,-4.19,
39917,10.1002/admi.202201274,10.1002/admi.202201274,PTB7-Th,IEICO-4F,PTB7-Th,IEICO-4F,CCCCC(CC)COC(=O)c1sc2csc(-c3cc4c(-c5ccc(CC(CC)CCCC)s5)c5sccc5c(-c5ccc(CC(CC)CCCC)s5)c4s3)c2c1F,CCCCCCc1ccc(C2(c3ccc(CCCCCC)cc3)c3cc4c(cc3-c3sc(-c5sc(/C=C6\C(=O)c7cc(F)c(F)cc7C6=C(C#N)C#N)cc5OCC(CC)CCCC)cc32)C(c2ccc(CCCCCC)cc2)(c2ccc(CCCCCC)cc2)c2cc(-c3scc(/C=C5/C(=O)c6cc(F)c(F)cc6C5=C(C#N)C#N)c3OCC(CC)CCCC)sc2-4)cc1,0.715,23.99,64.7,11.1,11.097893949999998,0.0189734234234401,,11.1,,,,,,,,,NiO,NiOx,,,,,-5.21,-3.6,,-5.44,-4.19,
39918,10.1002/admi.202201274,10.1002/admi.202201274,PTB7-Th,IEICO-4F,PTB7-Th,IEICO-4F,CCCCC(CC)COC(=O)c1sc2csc(-c3cc4c(-c5ccc(CC(CC)CCCC)s5)c5sccc5c(-c5ccc(CC(CC)CCCC)s5)c4s3)c2c1F,CCCCCCc1ccc(C2(c3ccc(CCCCCC)cc3)c3cc4c(cc3-c3sc(-c5sc(/C=C6\C(=O)c7cc(F)c(F)cc7C6=C(C#N)C#N)cc5OCC(CC)CCCC)cc32)C(c2ccc(CCCCCC)cc2)(c2ccc(CCCCCC)cc2)c2cc(-c3scc(/C=C5/C(=O)c6cc(F)c(F)cc6C5=C(C#N)C#N)c3OCC(CC)CCCC)sc2-4)cc1,0.719,23.77,65.3,11.16,11.160181389999998,0.0016253584229216,,11.16,,,,,,,,,NiO-PTF-BOA,NiO-PTF-BOA,,,,60.0,-5.21,-3.6,,-5.44,-4.19,
39919,10.1002/admi.202201274,10.1002/admi.202201274,PBDTTPD-HT,IDIC,PBDTTPD-HT,IDIC,CCCCCCCCN1C(=O)c2c(-c3cc(CCCCCC)cs3)sc(-c3cc(CCCCCC)c(-c4cc5c(-c6ccc(CC(CC)CCCC)s6)c6sccc6c(-c6ccc(CC(CC)CCCC)s6)c5s4)s3)c2C1=O,CCCCCCC1(CCCCCC)c2cc3c(cc2-c2sc(/C=C4\C(=O)c5ccccc5C4=C(C#N)C#N)cc21)C(CCCCCC)(CCCCCC)c1cc(/C=C2\C(=O)c4ccccc4C2=C(C#N)C#N)sc1-3,0.862,15.42,69.32,9.21,9.214042128,0.0438884690553556,,9.21,,,,,,,,,PEDOT:PSS,PEDOT:PSS,,,,,-5.33,-3.545,,-5.69,-3.91,
39920,10.1002/admi.202201274,10.1002/admi.202201274,PBDTTPD-HT,IDIC,PBDTTPD-HT,IDIC,CCCCCCCCN1C(=O)c2c(-c3cc(CCCCCC)cs3)sc(-c3cc(CCCCCC)c(-c4cc5c(-c6ccc(CC(CC)CCCC)s6)c6sccc6c(-c6ccc(CC(CC)CCCC)s6)c5s4)s3)c2C1=O,CCCCCCC1(CCCCCC)c2cc3c(cc2-c2sc(/C=C4\C(=O)c5ccccc5C4=C(C#N)C#N)cc21)C(CCCCCC)(CCCCCC)c1cc(/C=C2\C(=O)c4ccccc4C2=C(C#N)C#N)sc1-3,0.841,15.08,66.96,8.49,8.492054688,0.0242012720847987,,8.49,,,,,conventional,conventional,,,NiO,NiOx,,,,,-5.33,-3.545,,-5.69,-3.91,
39921,10.1002/admi.202201274,10.1002/admi.202201274,PBDTTPD-HT,IDIC,PBDTTPD-HT,IDIC,CCCCCCCCN1C(=O)c2c(-c3cc(CCCCCC)cs3)sc(-c3cc(CCCCCC)c(-c4cc5c(-c6ccc(CC(CC)CCCC)s6)c6sccc6c(-c6ccc(CC(CC)CCCC)s6)c5s4)s3)c2C1=O,CCCCCCC1(CCCCCC)c2cc3c(cc2-c2sc(/C=C4\C(=O)c5ccccc5C4=C(C#N)C#N)cc21)C(CCCCCC)(CCCCCC)c1cc(/C=C2\C(=O)c4ccccc4C2=C(C#N)C#N)sc1-3,0.86,16.2,68.8,9.59,9.585216,0.0498852971845754,,9.59,,,,,,,,,NiO-PTF-BOA,NiO-PTF-BOA,,,,60.0,-5.33,-3.545,,-5.69,-3.91,
39926,10.1002/adom.202302202,10.1002/adom.202302202,PBDB-T-2Cl,Y6-BO,PBDB-T-2Cl,Y6-BO,CCCCC(CC)Cc1sc(-c2c3cc(-c4ccc(-c5sc(-c6cccs6)c6c5C(=O)c5c(CC(CC)CCCC)sc(CC(CC)CCCC)c5C6=O)s4)sc3c(-c3cc(Cl)c(CC(CC)CCCC)s3)c3ccsc23)cc1Cl,CCCCCCCCCCCc1c(/C=C2\C(=O)c3cc(F)c(F)cc3C2=C(C#N)C#N)sc2c1sc1c3c4nsnc4c4c5sc6c(CCCCCCCCCCC)c(/C=C7\C(=O)c8cc(F)c(F)cc8C7=C(C#N)C#N)sc6c5n(CC(CCCC)CCCCCC)c4c3n(CC(CCCC)CCCCCC)c21,0.85,24.48,74.55,15.98,15.512364,2.926382978723408,15.52,15.98,,,,,,,ZnO,ZnO,,,,,,,-5.52,-3.6,,-5.65,-4.1,
39927,10.1002/adom.202302202,10.1002/adom.202302202,PBDB-T-2Cl,Y6-BO,PBDB-T-2Cl,Y6-BO,CCCCC(CC)Cc1sc(-c2c3cc(-c4ccc(-c5sc(-c6cccs6)c6c5C(=O)c5c(CC(CC)CCCC)sc(CC(CC)CCCC)c5C6=O)s4)sc3c(-c3cc(Cl)c(CC(CC)CCCC)s3)c3ccsc23)cc1Cl,CCCCCCCCCCCc1c(/C=C2\C(=O)c3cc(F)c(F)cc3C2=C(C#N)C#N)sc2c1sc1c3c4nsnc4c4c5sc6c(CCCCCCCCCCC)c(/C=C7\C(=O)c8cc(F)c(F)cc8C7=C(C#N)C#N)sc6c5n(CC(CCCC)CCCCCC)c4c3n(CC(CCCC)CCCCCC)c21,0.81,25.27,72.37,15.19,14.813198190000003,2.480591244239607,14.77,15.19,,,,,inverted,,SnO2,SnO2,,,,,,,-5.52,-3.6,,-5.65,-4.1,
39928,10.1002/adsu.202100078,10.1002/adsu.202100078,P3HT,PC60BM,P3HT,PCBM,CCCCCCc1ccsc1,CCCCC(=O)OCC1(C2=CC=CC=C2)C3=CC=CC4=CC=CC5=CC=CC6=CC=CC7=CC=CC1=C7C6=C5C4=C3,0.65046,6.64,60.54,2.61,2.61475553376,0.1822043586206912,2.61,,,,,,,,ZnO,ZnO,,,,,,,-5.01,-3.12,,-6.1,-3.7,
39929,10.1002/adsu.202100078,10.1002/adsu.202100078,P3HT,PC60BM,P3HT,PCBM,CCCCCCc1ccsc1,CCCCC(=O)OCC1(C2=CC=CC=C2)C3=CC=CC4=CC=CC5=CC=CC6=CC=CC7=CC=CC1=C7C6=C5C4=C3,0.64068,6.87,58.36,2.57,2.5686988257600003,0.0506293478599041,2.57,,,,,,,,Histidine,Histidine,,,,,,,-5.01,-3.12,,-6.1,-3.7,
39930,10.1002/adsu.202100078,10.1002/adsu.202100078,P3HT,PC60BM,P3HT,PCBM,CCCCCCc1ccsc1,CCCCC(=O)OCC1(C2=CC=CC=C2)C3=CC=CC4=CC=CC5=CC=CC6=CC=CC7=CC=CC1=C7C6=C5C4=C3,0.63959,8.81,47.55,2.68,2.67934164645,0.0245654309701488,2.68,,,,,,ITO/EEL/BHJ/MoO3/Al,,Sarcosine,Sarcosine,MoO3,,,,,,-5.01,-3.12,,-6.1,-3.7,
39931,10.1002/adsu.202100078,10.1002/adsu.202100078,PM6,Y6,PM6,Y6,COC(=O)C(C)(C)c1cc(C)cc(-c2sc3c4sc5cc(/C=C6/C(=O)c7cc(F)cc(c7)C(=O)/C6=C\c6cc(C(C)(C)C(=O)OC)c(-c7cc(C)cc(C(C)(C)C(=O)OC)c7)s6)sc5c4c(C(C)(C)C(=O)OC)ccc2-3)c1,CCCCCCCCCCCc1c(/C=C2\C(=O)c3cc(F)c(F)cc3C2=C(C#N)C#N)sc2c1sc1c3c4nsnc4c4c5sc6c(CCCCCCCCCCC)c(/C=C7\C(=O)c8cc(F)c(F)cc8C7=C(C#N)C#N)sc6c5n(CC(CC)CCCC)c4c3n(CC(CC)CCCC)c21,0.77204,26.71,59.31,12.21,12.23042684004,0.1672959872235786,12.21,,,,,,ITO/EEL/BHJ/MoO3/Al,inverted,ZnO,ZnO,MoO3,,,,,,-5.56,-3.65,,-5.65,-4.09,
39932,10.1002/adsu.202100078,10.1002/adsu.202100078,PM6,Y6,PM6,Y6,COC(=O)C(C)(C)c1cc(C)cc(-c2sc3c4sc5cc(/C=C6/C(=O)c7cc(F)cc(c7)C(=O)/C6=C\c6cc(C(C)(C)C(=O)OC)c(-c7cc(C)cc(C(C)(C)C(=O)OC)c7)s6)sc5c4c(C(C)(C)C(=O)OC)ccc2-3)c1,CCCCCCCCCCCc1c(/C=C2\C(=O)c3cc(F)c(F)cc3C2=C(C#N)C#N)sc2c1sc1c3c4nsnc4c4c5sc6c(CCCCCCCCCCC)c(/C=C7\C(=O)c8cc(F)c(F)cc8C7=C(C#N)C#N)sc6c5n(CC(CC)CCCC)c4c3n(CC(CC)CCCC)c21,0.75873,25.46,58.53,12.06,11.30639567274,6.2487920999999975,12.06,,,,,,,,Histidine,Histidine,,,,,,,-5.56,-3.65,,-5.65,-4.09,
39933,10.1002/adsu.202100078,10.1002/adsu.202100078,PM6,Y6,PM6,Y6,COC(=O)C(C)(C)c1cc(C)cc(-c2sc3c4sc5cc(/C=C6/C(=O)c7cc(F)cc(c7)C(=O)/C6=C\c6cc(C(C)(C)C(=O)OC)c(-c7cc(C)cc(C(C)(C)C(=O)OC)c7)s6)sc5c4c(C(C)(C)C(=O)OC)ccc2-3)c1,CCCCCCCCCCCc1c(/C=C2\C(=O)c3cc(F)c(F)cc3C2=C(C#N)C#N)sc2c1sc1c3c4nsnc4c4c5sc6c(CCCCCCCCCCC)c(/C=C7\C(=O)c8cc(F)c(F)cc8C7=C(C#N)C#N)sc6c5n(CC(CC)CCCC)c4c3n(CC(CC)CCCC)c21,0.76744,27.38,58.22,12.12,12.23348169184,0.9363175894389486,12.12,,,,,,ITO/EEL/BHJ/MoO3/Al,inverted,Sarcosine,Sarcosine,MoO3,,,,,,-5.56,-3.65,,-5.65,-4.09,
39946,10.1002/advs.202406772,10.1002/advs.202406772,PM6,V-DYIC,PM6,V-DYIC,COC(=O)C(C)(C)c1cc(C)cc(-c2sc3c4sc5cc(/C=C6/C(=O)c7cc(F)cc(c7)C(=O)/C6=C\c6cc(C(C)(C)C(=O)OC)c(-c7cc(C)cc(C(C)(C)C(=O)OC)c7)s6)sc5c4c(C(C)(C)C(=O)OC)ccc2-3)c1,,0.905,24.46,71.2,15.78,15.761045600000005,0.1201166032952889,15.67,15.78,1:1.2,,,,ITO/PEDOT:PSS/PM6:V-DYIC/PFN-Br/Ag,conventional,PFN-Br,PFN-Br,PEDOT:PSS,PEDOT:PSS,,,,,-5.56,-3.65,,,,
39947,10.1002/advs.202406772,10.1002/advs.202406772,PM6,V-DYIC-4F,PM6,V-DYIC-4F,COC(=O)C(C)(C)c1cc(C)cc(-c2sc3c4sc5cc(/C=C6/C(=O)c7cc(F)cc(c7)C(=O)/C6=C\c6cc(C(C)(C)C(=O)OC)c(-c7cc(C)cc(C(C)(C)C(=O)OC)c7)s6)sc5c4c(C(C)(C)C(=O)OC)ccc2-3)c1,,0.883,26.35,77.8,18.1,18.1017649,0.0097508287292692,17.95,18.1,1:1.2,,,,ITO/PEDOT:PSS/PM6:V-DYIC-4F/PFN-Br/Ag,conventional,PFN-Br,PFN-Br,PEDOT:PSS,PEDOT:PSS,,,,,-5.56,-3.65,,,,
39948,10.1002/advs.202406772,10.1002/advs.202406772,PM6,DIBP3F-S,PM6,DIBP3F-S,COC(=O)C(C)(C)c1cc(C)cc(-c2sc3c4sc5cc(/C=C6/C(=O)c7cc(F)cc(c7)C(=O)/C6=C\c6cc(C(C)(C)C(=O)OC)c(-c7cc(C)cc(C(C)(C)C(=O)OC)c7)s6)sc5c4c(C(C)(C)C(=O)OC)ccc2-3)c1,,0.881,25.31,72.1,16.06,16.076937309999995,0.1054627023661013,15.93,16.06,1:1.2,,,,ITO/PEDOT:PSS/PM6:DIBP3F-S/PFN-Br/Ag,conventional,PFN-Br,PFN-Br,PEDOT:PSS,PEDOT:PSS,,,,,-5.56,-3.65,,,,
39949,10.1002/aenm.202000590,10.1002/aenm.202000590,PM6-Ir0,Y6,PM6-Ir0,Y6,,CCCCCCCCCCCc1c(/C=C2\C(=O)c3cc(F)c(F)cc3C2=C(C#N)C#N)sc2c1sc1c3c4nsnc4c4c5sc6c(CCCCCCCCCCC)c(/C=C7\C(=O)c8cc(F)c(F)cc8C7=C(C#N)C#N)sc6c5n(CC(CC)CCCC)c4c3n(CC(CC)CCCC)c21,0.835,25.6,71.98,15.39,15.3864448,0.0231007147498323,15.24,15.39,1:1.2 w/w,,,,conventional,conventional,PNDIT-F3N-Br,PNDIT-F3N-Br,PEDOT:PSS,PEDOT:PSS,,CF,chloroform,,,,,-5.65,-4.09,
39950,10.1002/aenm.202000590,10.1002/aenm.202000590,PM6-Ir0.5,Y6,PM6-Ir0.5,Y6,,CCCCCCCCCCCc1c(/C=C2\C(=O)c3cc(F)c(F)cc3C2=C(C#N)C#N)sc2c1sc1c3c4nsnc4c4c5sc6c(CCCCCCCCCCC)c(/C=C7\C(=O)c8cc(F)c(F)cc8C7=C(C#N)C#N)sc6c5n(CC(CC)CCCC)c4c3n(CC(CC)CCCC)c21,0.845,26.28,74.02,16.44,16.43732532,0.0162693430657051,16.32,16.44,1:1.2 w/w,,,,conventional,conventional,PNDIT-F3N-Br,PNDIT-F3N-Br,PEDOT:PSS,PEDOT:PSS,,CF,chloroform,,,,,-5.65,-4.09,
39951,10.1002/aenm.202000590,10.1002/aenm.202000590,PM6-Ir1,Y6,PM6-Ir1,Y6,,CCCCCCCCCCCc1c(/C=C2\C(=O)c3cc(F)c(F)cc3C2=C(C#N)C#N)sc2c1sc1c3c4nsnc4c4c5sc6c(CCCCCCCCCCC)c(/C=C7\C(=O)c8cc(F)c(F)cc8C7=C(C#N)C#N)sc6c5n(CC(CC)CCCC)c4c3n(CC(CC)CCCC)c21,0.842,26.12,78.41,17.24,17.244742664,0.0275096519721687,17.1,17.24,1:1.2 w/w,,,,conventional,conventional,PNDIT-F3N-Br,PNDIT-F3N-Br,PEDOT:PSS,PEDOT:PSS,,CF,chloroform,,,,,-5.65,-4.09,
39952,10.1002/aenm.202000590,10.1002/aenm.202000590,PM6-Ir2.5,Y6,PM6-Ir2.5,Y6,,CCCCCCCCCCCc1c(/C=C2\C(=O)c3cc(F)c(F)cc3C2=C(C#N)C#N)sc2c1sc1c3c4nsnc4c4c5sc6c(CCCCCCCCCCC)c(/C=C7\C(=O)c8cc(F)c(F)cc8C7=C(C#N)C#N)sc6c5n(CC(CC)CCCC)c4c3n(CC(CC)CCCC)c21,0.847,26.07,74.15,16.37,16.373276535,0.0200154856444575,16.18,16.37,1:1.2 w/w,,,,conventional,conventional,PNDIT-F3N-Br,PNDIT-F3N-Br,PEDOT:PSS,PEDOT:PSS,,CF,chloroform,,,,,-5.65,-4.09,
39953,10.1002/aenm.202000590,10.1002/aenm.202000590,PM6-Ir5,Y6,PM6-Ir5,Y6,,CCCCCCCCCCCc1c(/C=C2\C(=O)c3cc(F)c(F)cc3C2=C(C#N)C#N)sc2c1sc1c3c4nsnc4c4c5sc6c(CCCCCCCCCCC)c(/C=C7\C(=O)c8cc(F)c(F)cc8C7=C(C#N)C#N)sc6c5n(CC(CC)CCCC)c4c3n(CC(CC)CCCC)c21,0.842,25.92,73.43,16.03,16.025833152000004,0.0259940611353524,15.88,16.03,1:1.2 w/w,,,,conventional,conventional,PNDIT-F3N-Br,PNDIT-F3N-Br,PEDOT:PSS,PEDOT:PSS,,CF,chloroform,,,,,-5.65,-4.09,
39954,10.1002/aenm.202000590,10.1002/aenm.202000590,PM6-Ir1,Y6,PM6-Ir1,Y6,,CCCCCCCCCCCc1c(/C=C2\C(=O)c3cc(F)c(F)cc3C2=C(C#N)C#N)sc2c1sc1c3c4nsnc4c4c5sc6c(CCCCCCCCCCC)c(/C=C7\C(=O)c8cc(F)c(F)cc8C7=C(C#N)C#N)sc6c5n(CC(CC)CCCC)c4c3n(CC(CC)CCCC)c21,0.845,26.15,78.4,17.32,17.323852,0.0222401847574966,17.12,17.32,1:1.2 w/w,,,,conventional,conventional,PNDIT-F3N-Br,PNDIT-F3N-Br,PEDOT:PSS,PEDOT:PSS,,CF,chloroform,,,,,-5.65,-4.09,
39955,10.1002/aenm.202000590,10.1002/aenm.202000590,PM6-Ir1,Y6,PM6-Ir1,Y6,,CCCCCCCCCCCc1c(/C=C2\C(=O)c3cc(F)c(F)cc3C2=C(C#N)C#N)sc2c1sc1c3c4nsnc4c4c5sc6c(CCCCCCCCCCC)c(/C=C7\C(=O)c8cc(F)c(F)cc8C7=C(C#N)C#N)sc6c5n(CC(CC)CCCC)c4c3n(CC(CC)CCCC)c21,0.825,25.74,78.6,16.7,16.691103,0.0532754491018026,,16.7,1:1.2 w/w,,,,conventional,conventional,PNDIT-F3N-Br,PNDIT-F3N-Br,PEDOT:PSS,PEDOT:PSS,,CF,chloroform,,,,,-5.65,-4.09,
39960,10.1002/aenm.202203443,10.1002/aenm.202203443,PTzBT,PC71BM,PTzBT,PC71BM,CCCCCCCCC(CCCCCC)Cc1ccsc1-c1nc2sc(-c3sc(-c4cc(CC(CCCC)CCCCCC)c(-c5nc6sc(-c7sccc7CC(CCCC)CCCCCC)nc6s5)s4)cc3CC(CCCCCC)CCCCCCCC)nc2s1,COC(=O)CCCC1(c2ccccc2)C23c4c5ccc6c7cc8c9c%10c(cc%11cc%12c%13c%14c(cc%15c%16ccc-5c2c%16c2c5c%16c%17c(c(c46)c7c9c%17c4c%10c%11c%13c4c%16c%14c%152)C513)C%12)C8,0.86,12.1,73.0,7.7,7.596379999999999,1.3457142857143007,7.4,7.7,,,,,ITO/ZnO/active layer/MoOx/Ag,inverted,ZnO,ZnO,MoOx,MoO3,,,,,-5.12,-2.76,,-5.9,-3.9,
