Repository: JiYiqaq/PCE-KA-GNN

# Data directory

- `raw/Active_Database.csv` is the immutable source dataset bundled under CC BY 4.0. Do not overwrite it with processed data.
- `processed/` is created and populated by the training pipeline. Generated `.pt` and `.pth` caches are intentionally ignored by Git because they can exceed GitHub's normal single-file limit.

See `../DATA_LICENSE.md` for provenance, license and checksum information.

File: data/raw/Active_Database.csv (part 41 of 471)
id,doi,doi_norm,donor,acceptor,donor_canonical,acceptor_canonical,donor_smiles,acceptor_smiles,voc,jsc,ff,pce,pce_recomputed,pce_relative_error_percent,pce_avg,pce_best,d_a_ratio,additive,additive_canonical,additive_ratio,device_structure,device_type,etl,etl_canonical,htl,htl_canonical,active_layer_thickness,solvent,solvent_canonical,annealing_temp,homo_d,lumo_d,eg_d,homo_a,lumo_a,eg_a
39961,10.1002/aenm.202203443,10.1002/aenm.202203443,PTzBTE,PC71BM,PTzBTE,PC71BM,,COC(=O)CCCC1(c2ccccc2)C23c4c5ccc6c7cc8c9c%10c(cc%11cc%12c%13c%14c(cc%15c%16ccc-5c2c%16c2c5c%16c%17c(c(c46)c7c9c%17c4c%10c%11c%13c4c%16c%14c%152)C513)C%12)C8,0.93,12.8,72.0,8.6,8.57088,0.3386046511627782,8.1,8.6,,,,,ITO/ZnO/active layer/MoOx/Ag,inverted,ZnO,ZnO,MoOx,MoO3,,,,,,,,-5.9,-3.9,
39962,10.1002/aenm.202203443,10.1002/aenm.202203443,PTzBT,IT-4F,PTzBT,IT-4F,CCCCCCCCC(CCCCCC)Cc1ccsc1-c1nc2sc(-c3sc(-c4cc(CC(CCCC)CCCCCC)c(-c5nc6sc(-c7sccc7CC(CCCC)CCCCCC)nc6s5)s4)cc3CC(CCCCCC)CCCCCCCC)nc2s1,CCCCCCc1ccc(C2(c3ccc(CCCCCC)cc3)c3cc4c(cc3-c3sc5cc(/C=C6\C(=O)c7cc(F)c(F)cc7C6=C(C#N)C#N)sc5c32)C(c2ccc(CCCCCC)cc2)(c2ccc(CCCCCC)cc2)c2c-4sc3cc(/C=C4\C(=O)c5cc(F)c(F)cc5C4=C(C#N)C#N)sc23)cc1,0.87,14.3,69.0,8.7,8.584290000000001,1.3299999999999794,8.3,8.7,,,,,ITO/ZnO/active layer/MoOx/Ag,inverted,ZnO,ZnO,MoOx,MoO3,,,,,-5.12,-2.76,,-5.66,-4.14,
39963,10.1002/aenm.202203443,10.1002/aenm.202203443,PTzBTE,IT-4F,PTzBTE,IT-4F,,CCCCCCc1ccc(C2(c3ccc(CCCCCC)cc3)c3cc4c(cc3-c3sc5cc(/C=C6\C(=O)c7cc(F)c(F)cc7C6=C(C#N)C#N)sc5c32)C(c2ccc(CCCCCC)cc2)(c2ccc(CCCCCC)cc2)c2c-4sc3cc(/C=C4\C(=O)c5cc(F)c(F)cc5C4=C(C#N)C#N)sc23)cc1,0.91,17.5,75.0,12.0,11.94375,0.4687500000000029,11.6,12.0,,,,,ITO/ZnO/active layer/MoOx/Ag,inverted,ZnO,ZnO,MoOx,MoO3,,,,,,,,-5.66,-4.14,
39964,10.1002/aenm.202203443,10.1002/aenm.202203443,PTzBT,Y6,PTzBT,Y6,CCCCCCCCC(CCCCCC)Cc1ccsc1-c1nc2sc(-c3sc(-c4cc(CC(CCCC)CCCCCC)c(-c5nc6sc(-c7sccc7CC(CCCC)CCCCCC)nc6s5)s4)cc3CC(CCCCCC)CCCCCCCC)nc2s1,CCCCCCCCCCCc1c(/C=C2\C(=O)c3cc(F)c(F)cc3C2=C(C#N)C#N)sc2c1sc1c3c4nsnc4c4c5sc6c(CCCCCCCCCCC)c(/C=C7\C(=O)c8cc(F)c(F)cc8C7=C(C#N)C#N)sc6c5n(CC(CC)CCCC)c4c3n(CC(CC)CCCC)c21,0.76,14.5,64.0,7.0,7.0528,0.7542857142857073,7.0,7.0,,,,,ITO/PEDOT:PSS/active layer/PDINO/Ag,conventional,PDINO,PDINO,PEDOT:PSS,PEDOT:PSS,,,,,-5.12,-2.76,,-5.65,-4.09,
39965,10.1002/aenm.202203443,10.1002/aenm.202203443,PTzBTE,Y6,PTzBTE,Y6,,CCCCCCCCCCCc1c(/C=C2\C(=O)c3cc(F)c(F)cc3C2=C(C#N)C#N)sc2c1sc1c3c4nsnc4c4c5sc6c(CCCCCCCCCCC)c(/C=C7\C(=O)c8cc(F)c(F)cc8C7=C(C#N)C#N)sc6c5n(CC(CC)CCCC)c4c3n(CC(CC)CCCC)c21,0.84,22.4,71.0,13.4,13.35936,0.3032835820895639,12.7,13.4,,,,,ITO/PEDOT:PSS/active layer/PDINO/Ag,conventional,PDINO,PDINO,PEDOT:PSS,PEDOT:PSS,,,,,,,,-5.65,-4.09,
39966,10.1002/aenm.202203443,10.1002/aenm.202203443,PTzBT,Y12,PTzBT,Y12,CCCCCCCCC(CCCCCC)Cc1ccsc1-c1nc2sc(-c3sc(-c4cc(CC(CCCC)CCCCCC)c(-c5nc6sc(-c7sccc7CC(CCCC)CCCCCC)nc6s5)s4)cc3CC(CCCCCC)CCCCCCCC)nc2s1,CCCCCCCCCCCC1=C(/C=C2\C(=O)C3=C(C=C(F)C(F)=C3)C2=C(C#N)C#N)SC2=C1SC1=C2N(CC(CCCC)CCCCCC)C2=C1C1=NSN=C1C1=C2N(CC(CCCC)CCCCCC)C2=C1SC1=C2SC(/C=C2\C(=O)C3=C(C=C(F)C(F)=C3)C2=C(C#N)C#N)=C1CCCCCCCCCCC,0.83,23.8,69.0,13.8,13.63026,1.2300000000000064,13.2,13.8,,,,,ITO/PEDOT:PSS/active layer/PDINO/Ag,conventional,PDINO,PDINO,PEDOT:PSS,PEDOT:PSS,,,,,-5.12,-2.76,,,,
39967,10.1002/aenm.202203443,10.1002/aenm.202203443,PTzBTE,Y12,PTzBTE,Y12,,CCCCCCCCCCCC1=C(/C=C2\C(=O)C3=C(C=C(F)C(F)=C3)C2=C(C#N)C#N)SC2=C1SC1=C2N(CC(CCCC)CCCCCC)C2=C1C1=NSN=C1C1=C2N(CC(CCCC)CCCCCC)C2=C1SC1=C2SC(/C=C2\C(=O)C3=C(C=C(F)C(F)=C3)C2=C(C#N)C#N)=C1CCCCCCCCCCC,0.87,23.8,72.0,14.9,14.908319999999998,0.0558389261744809,14.4,14.9,,,,,ITO/PEDOT:PSS/active layer/PDINO/Ag,conventional,PDINO,PDINO,PEDOT:PSS,PEDOT:PSS,,,,,,,,,,
39968,10.1002/aenm.202203465,10.1002/aenm.202203465,D18,BTP-eC9,D18,BTP-eC9,CCCCCCC(CCCC)Cc1csc(-c2cc3c4nsnc4c4cc(-c5cc(CC(CCCC)CCCCCC)c(-c6cc7c(-c8cc(F)c(CC(CC)CCCC)s8)c8sccc8c(-c8cc(F)c(CC(CC)CCCC)s8)c7s6)s5)sc4c3s2)c1,CCCCCCCCCc1c(C=C2C(=O)c3cc(Cl)c(Cl)cc3C2=C(C#N)C#N)sc2c1sc1c3c4nsnc4c4c5sc6c(CCCCCCCCC)c(C=C7C(=O)c8cc(Cl)c(Cl)cc8C7=C(C#N)C#N)sc6c5n(CC(CCCC)CCCCCC)c4c3n(CC(CCCC)CCCCCC)c21,0.864,25.52,74.84,16.5,16.501681152,0.0101887999999984,16.2,16.5,,,,,ITO/PEDOT:PSS/active layer/PDINN/Ag,conventional,PDINN,PDINN,PEDOT:PSS,PEDOT:PSS,,chloroform,chloroform,,-5.51,-2.77,,-5.68,-3.9,
39969,10.1002/aenm.202203465,10.1002/aenm.202203465,D18,BTP-eC9,D18,BTP-eC9,CCCCCCC(CCCC)Cc1csc(-c2cc3c4nsnc4c4cc(-c5cc(CC(CCCC)CCCCCC)c(-c6cc7c(-c8cc(F)c(CC(CC)CCCC)s8)c8sccc8c(-c8cc(F)c(CC(CC)CCCC)s8)c7s6)s5)sc4c3s2)c1,CCCCCCCCCc1c(C=C2C(=O)c3cc(Cl)c(Cl)cc3C2=C(C#N)C#N)sc2c1sc1c3c4nsnc4c4c5sc6c(CCCCCCCCC)c(C=C7C(=O)c8cc(Cl)c(Cl)cc8C7=C(C#N)C#N)sc6c5n(CC(CCCC)CCCCCC)c4c3n(CC(CCCC)CCCCCC)c21,0.84,25.24,76.24,16.17,16.16409984,0.0364883116883304,16.08,16.17,,,,,ITO/PEDOT:PSS/active layer/PDINN/Ag,conventional,PDINN,PDINN,PEDOT:PSS,PEDOT:PSS,,o-xylene,o-xylene,,-5.51,-2.77,,-5.68,-3.9,
39970,10.1002/aenm.202203465,10.1002/aenm.202203465,D18,Y6,D18,Y6,CCCCCCC(CCCC)Cc1csc(-c2cc3c4nsnc4c4cc(-c5cc(CC(CCCC)CCCCCC)c(-c6cc7c(-c8cc(F)c(CC(CC)CCCC)s8)c8sccc8c(-c8cc(F)c(CC(CC)CCCC)s8)c7s6)s5)sc4c3s2)c1,CCCCCCCCCCCc1c(/C=C2\C(=O)c3cc(F)c(F)cc3C2=C(C#N)C#N)sc2c1sc1c3c4nsnc4c4c5sc6c(CCCCCCCCCCC)c(/C=C7\C(=O)c8cc(F)c(F)cc8C7=C(C#N)C#N)sc6c5n(CC(CC)CCCC)c4c3n(CC(CC)CCCC)c21,0.836,27.08,74.85,16.95,16.945201679999997,0.0283086725663868,16.67,16.95,,,,,ITO/PEDOT:PSS/active layer/PDINN/Ag,conventional,PDINN,PDINN,PEDOT:PSS,PEDOT:PSS,,chloroform,chloroform,,-5.51,-2.77,,-5.65,-4.09,
39971,10.1002/aenm.202203465,10.1002/aenm.202203465,D18,Y6,D18,Y6,CCCCCCC(CCCC)Cc1csc(-c2cc3c4nsnc4c4cc(-c5cc(CC(CCCC)CCCCCC)c(-c6cc7c(-c8cc(F)c(CC(CC)CCCC)s8)c8sccc8c(-c8cc(F)c(CC(CC)CCCC)s8)c7s6)s5)sc4c3s2)c1,CCCCCCCCCCCc1c(/C=C2\C(=O)c3cc(F)c(F)cc3C2=C(C#N)C#N)sc2c1sc1c3c4nsnc4c4c5sc6c(CCCCCCCCCCC)c(/C=C7\C(=O)c8cc(F)c(F)cc8C7=C(C#N)C#N)sc6c5n(CC(CC)CCCC)c4c3n(CC(CC)CCCC)c21,0.777,21.52,66.28,11.08,11.082705311999998,0.0244161732851806,10.66,11.08,,,,,ITO/PEDOT:PSS/active layer/PDINN/Ag,conventional,PDINN,PDINN,PEDOT:PSS,PEDOT:PSS,,o-xylene,o-xylene,,-5.51,-2.77,,-5.65,-4.09,
39972,10.1002/aenm.202203465,10.1002/aenm.202203465,D18,N3,D18,N3,CCCCCCC(CCCC)Cc1csc(-c2cc3c4nsnc4c4cc(-c5cc(CC(CCCC)CCCCCC)c(-c6cc7c(-c8cc(F)c(CC(CC)CCCC)s8)c8sccc8c(-c8cc(F)c(CC(CC)CCCC)s8)c7s6)s5)sc4c3s2)c1,CCCCCCCCCCCC1=C(/C=C2\C(=O)C3=CC(F)=C(F)C=C3C2=C(C#N)C#N)SC2=C1SC1=C2N(CCC(CC)CCCC)C2=C1C1=NSN=C1C1=C2N(CCC(CC)CCCC)C2=C1SC1=C2SC(/C=C2\C(=O)C3=CC(F)=C(F)C=C3C2=C(C#N)C#N)=C1CCCCCCCCCCC,0.827,25.4,76.31,16.03,16.02952598,0.0029570804741246,15.64,16.03,,,,,ITO/PEDOT:PSS/active layer/PDINN/Ag,conventional,PDINN,PDINN,PEDOT:PSS,PEDOT:PSS,,chloroform,chloroform,,-5.51,-2.77,,-5.64,-3.86,
39973,10.1002/aenm.202203465,10.1002/aenm.202203465,D18,N3,D18,N3,CCCCCCC(CCCC)Cc1csc(-c2cc3c4nsnc4c4cc(-c5cc(CC(CCCC)CCCCCC)c(-c6cc7c(-c8cc(F)c(CC(CC)CCCC)s8)c8sccc8c(-c8cc(F)c(CC(CC)CCCC)s8)c7s6)s5)sc4c3s2)c1,CCCCCCCCCCCC1=C(/C=C2\C(=O)C3=CC(F)=C(F)C=C3C2=C(C#N)C#N)SC2=C1SC1=C2N(CCC(CC)CCCC)C2=C1C1=NSN=C1C1=C2N(CCC(CC)CCCC)C2=C1SC1=C2SC(/C=C2\C(=O)C3=CC(F)=C(F)C=C3C2=C(C#N)C#N)=C1CCCCCCCCCCC,0.819,22.79,72.55,13.54,13.541464755,0.0108179837518511,13.27,13.54,,,,,ITO/PEDOT:PSS/active layer/PDINN/Ag,conventional,PDINN,PDINN,PEDOT:PSS,PEDOT:PSS,,o-xylene,o-xylene,,-5.51,-2.77,,-5.64,-3.86,
39974,10.1002/aenm.202203465,10.1002/aenm.202203465,D18,Y6-DT,D18,Y6-DT,CCCCCCC(CCCC)Cc1csc(-c2cc3c4nsnc4c4cc(-c5cc(CC(CCCC)CCCCCC)c(-c6cc7c(-c8cc(F)c(CC(CC)CCCC)s8)c8sccc8c(-c8cc(F)c(CC(CC)CCCC)s8)c7s6)s5)sc4c3s2)c1,,0.862,23.41,69.41,14.01,14.006535422,0.0247293219129256,13.52,14.01,,,,,ITO/PEDOT:PSS/active layer/PDINN/Ag,conventional,PDINN,PDINN,PEDOT:PSS,PEDOT:PSS,,chloroform,chloroform,,-5.51,-2.77,,,,
39975,10.1002/aenm.202203465,10.1002/aenm.202203465,D18,Y6-DT,D18,Y6-DT,CCCCCCC(CCCC)Cc1csc(-c2cc3c4nsnc4c4cc(-c5cc(CC(CCCC)CCCCCC)c(-c6cc7c(-c8cc(F)c(CC(CC)CCCC)s8)c8sccc8c(-c8cc(F)c(CC(CC)CCCC)s8)c7s6)s5)sc4c3s2)c1,,0.864,21.76,74.46,14.0,13.998956544,0.0074532571428547,13.61,14.0,,,,,ITO/PEDOT:PSS/active layer/PDINN/Ag,conventional,PDINN,PDINN,PEDOT:PSS,PEDOT:PSS,,o-xylene,o-xylene,,-5.51,-2.77,,,,
39976,10.1002/aenm.202204394,10.1002/aenm.202204394,PFCT-2F,eC9,PFCT-2F,BTP-eC9,,CCCCCCCCCc1c(C=C2C(=O)c3cc(Cl)c(Cl)cc3C2=C(C#N)C#N)sc2c1sc1c3c4nsnc4c4c5sc6c(CCCCCCCCC)c(C=C7C(=O)c8cc(Cl)c(Cl)cc8C7=C(C#N)C#N)sc6c5n(CC(CCCC)CCCCCC)c4c3n(CC(CCCC)CCCCCC)c21,0.8,19.6,57.0,8.9,8.937600000000002,0.4224719101123729,8.6,8.9,,,,,ITO/PEDOT:PSS/active layer/PFN-Br/Ag,conventional,PFN-Br,PFN-Br,PEDOT:PSS,PEDOT:PSS,,,,,,,,-5.68,-3.9,
39977,10.1002/aenm.202204394,10.1002/aenm.202204394,PFCT-2Cl,eC9,PFCT-2Cl,BTP-eC9,,CCCCCCCCCc1c(C=C2C(=O)c3cc(Cl)c(Cl)cc3C2=C(C#N)C#N)sc2c1sc1c3c4nsnc4c4c5sc6c(CCCCCCCCC)c(C=C7C(=O)c8cc(Cl)c(Cl)cc8C7=C(C#N)C#N)sc6c5n(CC(CCCC)CCCCCC)c4c3n(CC(CCCC)CCCCCC)c21,0.85,27.0,75.0,17.2,17.2125,0.072674418604647,16.8,17.2,,,,,ITO/PEDOT:PSS/active layer/PFN-Br/Ag,conventional,PFN-Br,PFN-Br,PEDOT:PSS,PEDOT:PSS,,,,,,,,-5.68,-3.9,
39978,10.1002/aenm.202300524,10.1002/aenm.202300524,PM6,L8-BO,PM6,L8-BO,COC(=O)C(C)(C)c1cc(C)cc(-c2sc3c4sc5cc(/C=C6/C(=O)c7cc(F)cc(c7)C(=O)/C6=C\c6cc(C(C)(C)C(=O)OC)c(-c7cc(C)cc(C(C)(C)C(=O)OC)c7)s6)sc5c4c(C(C)(C)C(=O)OC)ccc2-3)c1,CCCCCCC(CCCC)Cc1c(/C=C2\C(=O)c3cc(F)c(F)cc3C2=C(C#N)C#N)sc2c1SC1c3c(c4c(c5nsnc35)c3sc5c(CC(CCCC)CCCCCC)c(/C=C6\C(=O)c7cc(F)c(F)cc7C6=C(C#N)C#N)sc5c3n4CC(CC)CCCC)N(CC(CC)CCCC)C21,0.9,24.01,73.39,16.28,15.858845100000002,2.5869465601965564,16.28,16.28,,w/o,,,conventional,conventional,PDINN,PDINN,PEDOT:PSS,PEDOT:PSS,,chloroform,chloroform,,-5.56,-3.65,,-5.68,-3.9,
39979,10.1002/aenm.202300524,10.1002/aenm.202300524,PM6,L8-BO,PM6,L8-BO,COC(=O)C(C)(C)c1cc(C)cc(-c2sc3c4sc5cc(/C=C6/C(=O)c7cc(F)cc(c7)C(=O)/C6=C\c6cc(C(C)(C)C(=O)OC)c(-c7cc(C)cc(C(C)(C)C(=O)OC)c7)s6)sc5c4c(C(C)(C)C(=O)OC)ccc2-3)c1,CCCCCCC(CCCC)Cc1c(/C=C2\C(=O)c3cc(F)c(F)cc3C2=C(C#N)C#N)sc2c1SC1c3c(c4c(c5nsnc35)c3sc5c(CC(CCCC)CCCCCC)c(/C=C6\C(=O)c7cc(F)c(F)cc7C6=C(C#N)C#N)sc5c3n4CC(CC)CCCC)N(CC(CC)CCCC)C21,0.88,25.12,79.2,17.82,17.507635200000003,1.7528888888888747,17.82,17.82,,w/ ODBB,ODBB,,conventional,conventional,PDINN,PDINN,PEDOT:PSS,PEDOT:PSS,,chloroform,chloroform,,-5.56,-3.65,,-5.68,-3.9,
39980,10.1002/aenm.202300524,10.1002/aenm.202300524,PM6,L8-BO,PM6,L8-BO,COC(=O)C(C)(C)c1cc(C)cc(-c2sc3c4sc5cc(/C=C6/C(=O)c7cc(F)cc(c7)C(=O)/C6=C\c6cc(C(C)(C)C(=O)OC)c(-c7cc(C)cc(C(C)(C)C(=O)OC)c7)s6)sc5c4c(C(C)(C)C(=O)OC)ccc2-3)c1,CCCCCCC(CCCC)Cc1c(/C=C2\C(=O)c3cc(F)c(F)cc3C2=C(C#N)C#N)sc2c1SC1c3c(c4c(c5nsnc35)c3sc5c(CC(CCCC)CCCCCC)c(/C=C6\C(=O)c7cc(F)c(F)cc7C6=C(C#N)C#N)sc5c3n4CC(CC)CCCC)N(CC(CC)CCCC)C21,0.89,25.31,79.38,18.17,17.88105942,1.590206824435894,18.17,18.17,,w/ MDBB,MDBB,,conventional,conventional,PDINN,PDINN,PEDOT:PSS,PEDOT:PSS,,chloroform,chloroform,,-5.56,-3.65,,-5.68,-3.9,
39981,10.1002/aenm.202300524,10.1002/aenm.202300524,PM6,L8-BO,PM6,L8-BO,COC(=O)C(C)(C)c1cc(C)cc(-c2sc3c4sc5cc(/C=C6/C(=O)c7cc(F)cc(c7)C(=O)/C6=C\c6cc(C(C)(C)C(=O)OC)c(-c7cc(C)cc(C(C)(C)C(=O)OC)c7)s6)sc5c4c(C(C)(C)C(=O)OC)ccc2-3)c1,CCCCCCC(CCCC)Cc1c(/C=C2\C(=O)c3cc(F)c(F)cc3C2=C(C#N)C#N)sc2c1SC1c3c(c4c(c5nsnc35)c3sc5c(CC(CCCC)CCCCCC)c(/C=C6\C(=O)c7cc(F)c(F)cc7C6=C(C#N)C#N)sc5c3n4CC(CC)CCCC)N(CC(CC)CCCC)C21,0.89,25.52,80.2,18.42,18.2156656,1.109307274701414,18.42,18.42,,w/ PDBB,PDBB,,conventional,conventional,PDINN,PDINN,PEDOT:PSS,PEDOT:PSS,,chloroform,chloroform,,-5.56,-3.65,,-5.68,-3.9,
39982,10.1002/aenm.202300763,10.1002/aenm.202300763,PM6,BTP-eC9,PM6,BTP-eC9,COC(=O)C(C)(C)c1cc(C)cc(-c2sc3c4sc5cc(/C=C6/C(=O)c7cc(F)cc(c7)C(=O)/C6=C\c6cc(C(C)(C)C(=O)OC)c(-c7cc(C)cc(C(C)(C)C(=O)OC)c7)s6)sc5c4c(C(C)(C)C(=O)OC)ccc2-3)c1,CCCCCCCCCc1c(C=C2C(=O)c3cc(Cl)c(Cl)cc3C2=C(C#N)C#N)sc2c1sc1c3c4nsnc4c4c5sc6c(CCCCCCCCC)c(C=C7C(=O)c8cc(Cl)c(Cl)cc8C7=C(C#N)C#N)sc6c5n(CC(CCCC)CCCCCC)c4c3n(CC(CCCC)CCCCCC)c21,0.853,25.7,74.7,16.5,16.3758087,0.7526745454545435,16.1,16.5,1:1.2,As-cast,,,ITO/PEDOT:PSS/active layer/PNDIT-F3N-Br/Ag,conventional,PNDIT-F3N-Br,PNDIT-F3N-Br,PEDOT:PSS,PEDOT:PSS,120.0,chloroform,chloroform,,-5.56,-3.65,,-5.68,-3.9,
39983,10.1002/aenm.202300763,10.1002/aenm.202300763,PM6,BTP-eC9,PM6,BTP-eC9,COC(=O)C(C)(C)c1cc(C)cc(-c2sc3c4sc5cc(/C=C6/C(=O)c7cc(F)cc(c7)C(=O)/C6=C\c6cc(C(C)(C)C(=O)OC)c(-c7cc(C)cc(C(C)(C)C(=O)OC)c7)s6)sc5c4c(C(C)(C)C(=O)OC)ccc2-3)c1,CCCCCCCCCc1c(C=C2C(=O)c3cc(Cl)c(Cl)cc3C2=C(C#N)C#N)sc2c1sc1c3c4nsnc4c4c5sc6c(CCCCCCCCC)c(C=C7C(=O)c8cc(Cl)c(Cl)cc8C7=C(C#N)C#N)sc6c5n(CC(CCCC)CCCCCC)c4c3n(CC(CCCC)CCCCCC)c21,0.835,27.4,77.7,17.8,17.776982999999998,0.1293089887640615,17.6,17.8,1:1.2,DIB,DIB,,ITO/PEDOT:PSS/active layer/PNDIT-F3N-Br/Ag,conventional,PNDIT-F3N-Br,PNDIT-F3N-Br,PEDOT:PSS,PEDOT:PSS,120.0,chloroform,chloroform,,-5.56,-3.65,,-5.68,-3.9,
39984,10.1002/aenm.202300763,10.1002/aenm.202300763,PM6,BTP-eC9,PM6,BTP-eC9,COC(=O)C(C)(C)c1cc(C)cc(-c2sc3c4sc5cc(/C=C6/C(=O)c7cc(F)cc(c7)C(=O)/C6=C\c6cc(C(C)(C)C(=O)OC)c(-c7cc(C)cc(C(C)(C)C(=O)OC)c7)s6)sc5c4c(C(C)(C)C(=O)OC)ccc2-3)c1,CCCCCCCCCc1c(C=C2C(=O)c3cc(Cl)c(Cl)cc3C2=C(C#N)C#N)sc2c1sc1c3c4nsnc4c4c5sc6c(CCCCCCCCC)c(C=C7C(=O)c8cc(Cl)c(Cl)cc8C7=C(C#N)C#N)sc6c5n(CC(CCCC)CCCCCC)c4c3n(CC(CCCC)CCCCCC)c21,0.842,27.7,78.7,18.4,18.3555158,0.241761956521736,18.1,18.4,1:1.2,CIB,CIB,,ITO/PEDOT:PSS/active layer/PNDIT-F3N-Br/Ag,conventional,PNDIT-F3N-Br,PNDIT-F3N-Br,PEDOT:PSS,PEDOT:PSS,120.0,chloroform,chloroform,90.0,-5.56,-3.65,,-5.68,-3.9,
39985,10.1002/aenm.202300763,10.1002/aenm.202300763,PM6,BTP-eC9,PM6,BTP-eC9,COC(=O)C(C)(C)c1cc(C)cc(-c2sc3c4sc5cc(/C=C6/C(=O)c7cc(F)cc(c7)C(=O)/C6=C\c6cc(C(C)(C)C(=O)OC)c(-c7cc(C)cc(C(C)(C)C(=O)OC)c7)s6)sc5c4c(C(C)(C)C(=O)OC)ccc2-3)c1,CCCCCCCCCc1c(C=C2C(=O)c3cc(Cl)c(Cl)cc3C2=C(C#N)C#N)sc2c1sc1c3c4nsnc4c4c5sc6c(CCCCCCCCC)c(C=C7C(=O)c8cc(Cl)c(Cl)cc8C7=C(C#N)C#N)sc6c5n(CC(CCCC)CCCCCC)c4c3n(CC(CCCC)CCCCCC)c21,0.842,27.6,78.5,18.2,18.242772,0.2350109890109855,17.9,18.2,1:1.2,DCB,DCB,,ITO/PEDOT:PSS/active layer/PNDIT-F3N-Br/Ag,conventional,PNDIT-F3N-Br,PNDIT-F3N-Br,PEDOT:PSS,PEDOT:PSS,120.0,chloroform,chloroform,90.0,-5.56,-3.65,,-5.68,-3.9,
39986,10.1002/aenm.202300763,10.1002/aenm.202300763,PM6,IT-4F,PM6,IT-4F,COC(=O)C(C)(C)c1cc(C)cc(-c2sc3c4sc5cc(/C=C6/C(=O)c7cc(F)cc(c7)C(=O)/C6=C\c6cc(C(C)(C)C(=O)OC)c(-c7cc(C)cc(C(C)(C)C(=O)OC)c7)s6)sc5c4c(C(C)(C)C(=O)OC)ccc2-3)c1,CCCCCCc1ccc(C2(c3ccc(CCCCCC)cc3)c3cc4c(cc3-c3sc5cc(/C=C6\C(=O)c7cc(F)c(F)cc7C6=C(C#N)C#N)sc5c32)C(c2ccc(CCCCCC)cc2)(c2ccc(CCCCCC)cc2)c2c-4sc3cc(/C=C4\C(=O)c5cc(F)c(F)cc5C4=C(C#N)C#N)sc23)cc1,0.887,18.2,69.9,11.3,11.284236600000002,0.1394991150442397,11.1,11.3,,,,,ITO/PEDOT:PSS/active layer/PNDIT-F3N-Br/Ag,conventional,PNDIT-F3N-Br,PNDIT-F3N-Br,PEDOT:PSS,PEDOT:PSS,,chloroform,chloroform,,-5.56,-3.65,,-5.66,-4.14,
39987,10.1002/aenm.202300763,10.1002/aenm.202300763,PM6,IT-4F,PM6,IT-4F,COC(=O)C(C)(C)c1cc(C)cc(-c2sc3c4sc5cc(/C=C6/C(=O)c7cc(F)cc(c7)C(=O)/C6=C\c6cc(C(C)(C)C(=O)OC)c(-c7cc(C)cc(C(C)(C)C(=O)OC)c7)s6)sc5c4c(C(C)(C)C(=O)OC)ccc2-3)c1,CCCCCCc1ccc(C2(c3ccc(CCCCCC)cc3)c3cc4c(cc3-c3sc5cc(/C=C6\C(=O)c7cc(F)c(F)cc7C6=C(C#N)C#N)sc5c32)C(c2ccc(CCCCCC)cc2)(c2ccc(CCCCCC)cc2)c2c-4sc3cc(/C=C4\C(=O)c5cc(F)c(F)cc5C4=C(C#N)C#N)sc23)cc1,0.884,20.1,73.2,13.0,13.0064688,0.0497600000000029,12.8,13.0,,CIB,CIB,75 wt% relative to donor+acceptor mass,ITO/PEDOT:PSS/active layer/PNDIT-F3N-Br/Ag,conventional,PNDIT-F3N-Br,PNDIT-F3N-Br,PEDOT:PSS,PEDOT:PSS,,chloroform,chloroform,,-5.56,-3.65,,-5.66,-4.14,
39988,10.1002/aenm.202300763,10.1002/aenm.202300763,PDTƒBT-4T,Y14,PDTƒBT-4T,Y14,,CCCCCCCCCCCc1c(/C=C2\C(=O)c3cc(F)ccc3C2=C(C#N)C#N)sc2c1sc1c3c4nn(CC(CC)CCCC)nc4c4c5sc6c(CCCCCCCCCCC)c(/C=C7\C(=O)c8cc(F)ccc8C7=C(C#N)C#N)sc6c5n(CC(CC)CCCC)c4c3n(CC(CC)CCCC)c21,0.862,23.0,66.1,13.2,13.104985999999998,0.7198030303030366,12.9,13.2,,,,,ITO/PEDOT:PSS/active layer/PNDIT-F3N-Br/Ag,conventional,PNDIT-F3N-Br,PNDIT-F3N-Br,PEDOT:PSS,PEDOT:PSS,,chloroform,chloroform,,,,,-5.56,-4.01,
39989,10.1002/aenm.202300763,10.1002/aenm.202300763,PDTƒBT-4T,Y14,PDTƒBT-4T,Y14,,CCCCCCCCCCCc1c(/C=C2\C(=O)c3cc(F)ccc3C2=C(C#N)C#N)sc2c1sc1c3c4nn(CC(CC)CCCC)nc4c4c5sc6c(CCCCCCCCCCC)c(/C=C7\C(=O)c8cc(F)ccc8C7=C(C#N)C#N)sc6c5n(CC(CC)CCCC)c4c3n(CC(CC)CCCC)c21,0.834,26.0,75.6,16.3,16.393103999999997,0.5711901840490597,16.1,16.3,,CIB,CIB,,ITO/PEDOT:PSS/active layer/PNDIT-F3N-Br/Ag,conventional,PNDIT-F3N-Br,PNDIT-F3N-Br,PEDOT:PSS,PEDOT:PSS,,chloroform,chloroform,,,,,-5.56,-4.01,
39990,10.1002/aenm.202300763,10.1002/aenm.202300763,D18-Cl,Y6,D18-Cl,Y6,CCCCCCC(CCCC)Cc1csc(-c2cc3c4nsnc4c4cc(-c5cc(CC(CCCC)CCCCCC)c(-c6cc7c(-c8cc(Cl)c(CC(CC)CCCC)s8)c8sccc8c(-c8cc(Cl)c(CC(CC)CCCC)s8)c7s6)s5)sc4c3s2)c1,CCCCCCCCCCCc1c(/C=C2\C(=O)c3cc(F)c(F)cc3C2=C(C#N)C#N)sc2c1sc1c3c4nsnc4c4c5sc6c(CCCCCCCCCCC)c(/C=C7\C(=O)c8cc(F)c(F)cc8C7=C(C#N)C#N)sc6c5n(CC(CC)CCCC)c4c3n(CC(CC)CCCC)c21,0.878,25.2,75.9,16.8,16.7933304,0.0397000000000128,16.6,16.8,,,,,ITO/PEDOT:PSS/active layer/PNDIT-F3N-Br/Ag,conventional,PNDIT-F3N-Br,PNDIT-F3N-Br,PEDOT:PSS,PEDOT:PSS,,chloroform,chloroform,,-5.51,-2.77,,-5.65,-4.09,
39991,10.1002/aenm.202300763,10.1002/aenm.202300763,D18-Cl,Y6,D18-Cl,Y6,CCCCCCC(CCCC)Cc1csc(-c2cc3c4nsnc4c4cc(-c5cc(CC(CCCC)CCCCCC)c(-c6cc7c(-c8cc(Cl)c(CC(CC)CCCC)s8)c8sccc8c(-c8cc(Cl)c(CC(CC)CCCC)s8)c7s6)s5)sc4c3s2)c1,CCCCCCCCCCCc1c(/C=C2\C(=O)c3cc(F)c(F)cc3C2=C(C#N)C#N)sc2c1sc1c3c4nsnc4c4c5sc6c(CCCCCCCCCCC)c(/C=C7\C(=O)c8cc(F)c(F)cc8C7=C(C#N)C#N)sc6c5n(CC(CC)CCCC)c4c3n(CC(CC)CCCC)c21,0.859,26.7,77.2,17.8,17.7060516,0.5278000000000121,17.4,17.8,,CIB,CIB,,ITO/PEDOT:PSS/active layer/PNDIT-F3N-Br/Ag,conventional,PNDIT-F3N-Br,PNDIT-F3N-Br,PEDOT:PSS,PEDOT:PSS,,chloroform,chloroform,,-5.51,-2.77,,-5.65,-4.09,
39992,10.1002/aenm.202300763,10.1002/aenm.202300763,PM6,L8-BO,PM6,L8-BO,COC(=O)C(C)(C)c1cc(C)cc(-c2sc3c4sc5cc(/C=C6/C(=O)c7cc(F)cc(c7)C(=O)/C6=C\c6cc(C(C)(C)C(=O)OC)c(-c7cc(C)cc(C(C)(C)C(=O)OC)c7)s6)sc5c4c(C(C)(C)C(=O)OC)ccc2-3)c1,CCCCCCC(CCCC)Cc1c(/C=C2\C(=O)c3cc(F)c(F)cc3C2=C(C#N)C#N)sc2c1SC1c3c(c4c(c5nsnc35)c3sc5c(CC(CCCC)CCCCCC)c(/C=C6\C(=O)c7cc(F)c(F)cc7C6=C(C#N)C#N)sc5c3n4CC(CC)CCCC)N(CC(CC)CCCC)C21,0.898,24.4,75.6,16.6,16.5648672,0.2116433734939944,16.5,16.6,,,,,ITO/PEDOT:PSS/active layer/PNDIT-F3N-Br/Ag,conventional,PNDIT-F3N-Br,PNDIT-F3N-Br,PEDOT:PSS,PEDOT:PSS,,chloroform,chloroform,,-5.56,-3.65,,-5.68,-3.9,
39993,10.1002/aenm.202300763,10.1002/aenm.202300763,PM6,L8-BO,PM6,L8-BO,COC(=O)C(C)(C)c1cc(C)cc(-c2sc3c4sc5cc(/C=C6/C(=O)c7cc(F)cc(c7)C(=O)/C6=C\c6cc(C(C)(C)C(=O)OC)c(-c7cc(C)cc(C(C)(C)C(=O)OC)c7)s6)sc5c4c(C(C)(C)C(=O)OC)ccc2-3)c1,CCCCCCC(CCCC)Cc1c(/C=C2\C(=O)c3cc(F)c(F)cc3C2=C(C#N)C#N)sc2c1SC1c3c(c4c(c5nsnc35)c3sc5c(CC(CCCC)CCCCCC)c(/C=C6\C(=O)c7cc(F)c(F)cc7C6=C(C#N)C#N)sc5c3n4CC(CC)CCCC)N(CC(CC)CCCC)C21,0.87,26.1,80.0,18.1,18.1656,0.362430939226499,17.8,18.1,,CIB,CIB,75 wt% relative to donor+acceptor mass,ITO/PEDOT:PSS/active layer/PNDIT-F3N-Br/Ag,conventional,PNDIT-F3N-Br,PNDIT-F3N-Br,PEDOT:PSS,PEDOT:PSS,,chloroform,chloroform,,-5.56,-3.65,,-5.68,-3.9,
40022,10.1002/anie.202308367,10.1002/anie.202308367,PM6,BTP-eC9,PM6,BTP-eC9,COC(=O)C(C)(C)c1cc(C)cc(-c2sc3c4sc5cc(/C=C6/C(=O)c7cc(F)cc(c7)C(=O)/C6=C\c6cc(C(C)(C)C(=O)OC)c(-c7cc(C)cc(C(C)(C)C(=O)OC)c7)s6)sc5c4c(C(C)(C)C(=O)OC)ccc2-3)c1,CCCCCCCCCc1c(C=C2C(=O)c3cc(Cl)c(Cl)cc3C2=C(C#N)C#N)sc2c1sc1c3c4nsnc4c4c5sc6c(CCCCCCCCC)c(C=C7C(=O)c8cc(Cl)c(Cl)cc8C7=C(C#N)C#N)sc6c5n(CC(CCCC)CCCCCC)c4c3n(CC(CCCC)CCCCCC)c21,0.867,25.81,72.7,16.3,16.26827529,0.1946301226994014,15.9,16.3,,,,,conventional,conventional,,,,,,,,,-5.56,-3.65,,-5.68,-3.9,
40023,10.1002/anie.202308367,10.1002/anie.202308367,PM6,BTP-eC9/TTA,PM6,BTP-eC9/TTA,COC(=O)C(C)(C)c1cc(C)cc(-c2sc3c4sc5cc(/C=C6/C(=O)c7cc(F)cc(c7)C(=O)/C6=C\c6cc(C(C)(C)C(=O)OC)c(-c7cc(C)cc(C(C)(C)C(=O)OC)c7)s6)sc5c4c(C(C)(C)C(=O)OC)ccc2-3)c1,,0.847,25.35,73.46,15.8,15.77292717,0.1713470253164546,15.4,15.8,,TTA,TTA,,conventional,conventional,,,,,,,,,-5.56,-3.65,,,,
40024,10.1002/anie.202308367,10.1002/anie.202308367,PM6,BTP-eC9/TPA,PM6,BTP-eC9/TPA,COC(=O)C(C)(C)c1cc(C)cc(-c2sc3c4sc5cc(/C=C6/C(=O)c7cc(F)cc(c7)C(=O)/C6=C\c6cc(C(C)(C)C(=O)OC)c(-c7cc(C)cc(C(C)(C)C(=O)OC)c7)s6)sc5c4c(C(C)(C)C(=O)OC)ccc2-3)c1,,0.851,26.23,77.65,17.3,17.332823344999998,0.1897303179190581,17.1,17.3,,TPA,TPA,,conventional,conventional,,,,,,,,,-5.56,-3.65,,,,
40025,10.1002/anie.202308367,10.1002/anie.202308367,PM6,BTP-eC9/FPA,PM6,BTP-eC9/FPA,COC(=O)C(C)(C)c1cc(C)cc(-c2sc3c4sc5cc(/C=C6/C(=O)c7cc(F)cc(c7)C(=O)/C6=C\c6cc(C(C)(C)C(=O)OC)c(-c7cc(C)cc(C(C)(C)C(=O)OC)c7)s6)sc5c4c(C(C)(C)C(=O)OC)ccc2-3)c1,,0.852,26.51,79.67,18.0,17.994680484,0.0295528666666674,17.8,18.0,,FPA,FPA,1:3,conventional,conventional,,,,,73.0,,,,-5.56,-3.65,,,,
40026,10.1002/anie.202308367,10.1002/anie.202308367,PM6,BTP-eC9/TFA,PM6,BTP-eC9/TFA,COC(=O)C(C)(C)c1cc(C)cc(-c2sc3c4sc5cc(/C=C6/C(=O)c7cc(F)cc(c7)C(=O)/C6=C\c6cc(C(C)(C)C(=O)OC)c(-c7cc(C)cc(C(C)(C)C(=O)OC)c7)s6)sc5c4c(C(C)(C)C(=O)OC)ccc2-3)c1,,0.853,26.32,78.44,17.6,17.610533024,0.0598467272727115,17.3,17.6,,TFA,TFA,,conventional,conventional,,,,,,,,,-5.56,-3.65,,,,
40029,10.1002/anie.202316227,10.1002/anie.202316227,PM6,L8-BO,PM6,L8-BO,COC(=O)C(C)(C)c1cc(C)cc(-c2sc3c4sc5cc(/C=C6/C(=O)c7cc(F)cc(c7)C(=O)/C6=C\c6cc(C(C)(C)C(=O)OC)c(-c7cc(C)cc(C(C)(C)C(=O)OC)c7)s6)sc5c4c(C(C)(C)C(=O)OC)ccc2-3)c1,CCCCCCC(CCCC)Cc1c(/C=C2\C(=O)c3cc(F)c(F)cc3C2=C(C#N)C#N)sc2c1SC1c3c(c4c(c5nsnc35)c3sc5c(CC(CCCC)CCCCCC)c(/C=C6\C(=O)c7cc(F)c(F)cc7C6=C(C#N)C#N)sc5c3n4CC(CC)CCCC)N(CC(CC)CCCC)C21,0.885,25.92,75.1,17.2,17.227339200000003,0.1589488372093236,17.0,17.2,,,,,ITO/PEDOT:PSS/PM6:L8-BO/PDINN/Ag,conventional,PDINN,PDINN,PEDOT:PSS,PEDOT:PSS,,,,,-5.56,-3.65,,-5.68,-3.9,
40030,10.1002/anie.202316227,10.1002/anie.202316227,PM6,L8-BO-D,PM6,L8-BO-D,COC(=O)C(C)(C)c1cc(C)cc(-c2sc3c4sc5cc(/C=C6/C(=O)c7cc(F)cc(c7)C(=O)/C6=C\c6cc(C(C)(C)C(=O)OC)c(-c7cc(C)cc(C(C)(C)C(=O)OC)c7)s6)sc5c4c(C(C)(C)C(=O)OC)ccc2-3)c1,,0.898,26.72,77.1,18.5,18.49980576,0.0010499459459406,18.1,18.5,,,,,ITO/PEDOT:PSS/PM6:L8-BO-D/PDINN/Ag,conventional,PDINN,PDINN,PEDOT:PSS,PEDOT:PSS,,,,,-5.56,-3.65,,,,
40031,10.1002/anie.202316227,10.1002/anie.202316227,D18,L8-BO,D18,L8-BO,CCCCCCC(CCCC)Cc1csc(-c2cc3c4nsnc4c4cc(-c5cc(CC(CCCC)CCCCCC)c(-c6cc7c(-c8cc(F)c(CC(CC)CCCC)s8)c8sccc8c(-c8cc(F)c(CC(CC)CCCC)s8)c7s6)s5)sc4c3s2)c1,CCCCCCC(CCCC)Cc1c(/C=C2\C(=O)c3cc(F)c(F)cc3C2=C(C#N)C#N)sc2c1SC1c3c(c4c(c5nsnc35)c3sc5c(CC(CCCC)CCCCCC)c(/C=C6\C(=O)c7cc(F)c(F)cc7C6=C(C#N)C#N)sc5c3n4CC(CC)CCCC)N(CC(CC)CCCC)C21,0.901,26.2,74.4,17.6,17.563012800000003,0.2101545454545378,17.3,17.6,,,,,ITO/PEDOT:PSS/active layer/PDINN/Ag,conventional,PDINN,PDINN,PEDOT:PSS,PEDOT:PSS,,,,,-5.51,-2.77,,-5.68,-3.9,
40032,10.1002/anie.202316227,10.1002/anie.202316227,D18,L8-BO-D,D18,L8-BO-D,CCCCCCC(CCCC)Cc1csc(-c2cc3c4nsnc4c4cc(-c5cc(CC(CCCC)CCCCCC)c(-c6cc7c(-c8cc(F)c(CC(CC)CCCC)s8)c8sccc8c(-c8cc(F)c(CC(CC)CCCC)s8)c7s6)s5)sc4c3s2)c1,,0.922,27.04,77.5,19.3,19.321432,0.1110466321243563,19.1,19.3,,,,,ITO/PEDOT:PSS/active layer/PDINN/Ag,conventional,PDINN,PDINN,PEDOT:PSS,PEDOT:PSS,,,,,-5.51,-2.77,,,,
40033,10.1002/anie.202319755,10.1002/anie.202319755,PM6,PY-IT,PM6,PY-IT,COC(=O)C(C)(C)c1cc(C)cc(-c2sc3c4sc5cc(/C=C6/C(=O)c7cc(F)cc(c7)C(=O)/C6=C\c6cc(C(C)(C)C(=O)OC)c(-c7cc(C)cc(C(C)(C)C(=O)OC)c7)s6)sc5c4c(C(C)(C)C(=O)OC)ccc2-3)c1,CCCCCCCCCCCc1c(/C=C2\C(=O)c3ccccc3C2=C(C#N)C#N)sc2c1sc1c3c4nsnc4c4c5sc6c(CCCCCCCCCCC)c(/C=C7\C(=O)c8cc(-c9cccs9)ccc8C7=C(C#N)C#N)sc6c5n(CC(CCCCCCCC)CCCCCCCCCC)c4c3n(CC(CCCCCCCC)CCCCCCCCCC)c21,0.945,24.88,74.51,17.52,17.518493160000002,0.0086006849314929,,17.52,,,,,ITO/PEDOT:PSS/active layer/NDTI1/Ag,conventional,NDTI1,NDTI1,PEDOT:PSS,PEDOT:PSS,,,,,-5.56,-3.65,,-5.68,-3.94,
40034,10.1002/anie.202319755,10.1002/anie.202319755,PBDB-T,PY-IT,PBDB-T,PY-IT,CCCCC(CC)Cc1ccc(-c2c3cc(-c4ccc(-c5sc(-c6cccs6)c6c5C(=O)c5c(CC(CC)CCCC)sc(CC(CC)CCCC)c5C6=O)s4)sc3c(-c3ccc(CC(CC)CCCC)s3)c3ccsc23)s1,CCCCCCCCCCCc1c(/C=C2\C(=O)c3ccccc3C2=C(C#N)C#N)sc2c1sc1c3c4nsnc4c4c5sc6c(CCCCCCCCCCC)c(/C=C7\C(=O)c8cc(-c9cccs9)ccc8C7=C(C#N)C#N)sc6c5n(CC(CCCCCCCC)CCCCCCCCCC)c4c3n(CC(CCCCCCCC)CCCCCCCCCC)c21,0.836,24.51,73.44,15.05,15.048120384,0.0124891428571552,14.5,15.05,,,,,ITO/PEDOT:PSS/active layer/NDTI1/Ag,conventional,NDTI1,NDTI1,PEDOT:PSS,PEDOT:PSS,,,,,-5.33,-3.48,,-5.68,-3.94,
40035,10.1002/anie.202319755,10.1002/anie.202319755,QQ1,PY-IT,QQ1,PY-IT,,CCCCCCCCCCCc1c(/C=C2\C(=O)c3ccccc3C2=C(C#N)C#N)sc2c1sc1c3c4nsnc4c4c5sc6c(CCCCCCCCCCC)c(/C=C7\C(=O)c8cc(-c9cccs9)ccc8C7=C(C#N)C#N)sc6c5n(CC(CCCCCCCC)CCCCCCCCCC)c4c3n(CC(CCCCCCCC)CCCCCCCCCC)c21,0.904,26.49,78.57,18.81,18.815126472,0.0272539712918692,18.56,18.81,,,,,ITO/PEDOT:PSS/active layer/NDTI1/Ag,conventional,NDTI1,NDTI1,PEDOT:PSS,PEDOT:PSS,,,,,,,,-5.68,-3.94,
40036,10.1002/anie.202406153,10.1002/anie.202406153,PB2,BTP-Biso,PB2,BTP-Biso,CCCCCCCCCCC(CCCCCCCC)COC(=O)c1cc2c(-c3ccc(-c4cc5c(-c6ccc(CC(CC)CCCC)s6)c6sccc6c(-c6ccc(CC(CC)CCCC)s6)c5s4)s3)sc(-c3cccs3)c2s1,,0.945,21.4,76.2,15.4,15.409926,0.0644545454545461,15.0,15.4,,,,,ITO/PEDOT:PSS/PB2:BTP-Biso/PDINN/Ag,conventional,PDINN,PDINN,PEDOT:PSS,PEDOT:PSS,,,,,-4.94,-3.31,,,,
40037,10.1002/anie.202406153,10.1002/anie.202406153,PB2,BTP-Bme,PB2,BTP-Bme,CCCCCCCCCCC(CCCCCCCC)COC(=O)c1cc2c(-c3ccc(-c4cc5c(-c6ccc(CC(CC)CCCC)s6)c6sccc6c(-c6ccc(CC(CC)CCCC)s6)c5s4)s3)sc(-c3cccs3)c2s1,,0.927,25.1,79.9,18.5,18.590892300000004,0.4913097297297497,18.2,18.5,,,,,ITO/PEDOT:PSS/PB2:BTP-Bme/PDINN/Ag,conventional,PDINN,PDINN,PEDOT:PSS,PEDOT:PSS,,,,,-4.94,-3.31,,,,
40039,10.1002/anie.202406153,10.1002/anie.202406153,PB2,BTP-B,PB2,BTP-B,CCCCCCCCCCC(CCCCCCCC)COC(=O)c1cc2c(-c3ccc(-c4cc5c(-c6ccc(CC(CC)CCCC)s6)c6sccc6c(-c6ccc(CC(CC)CCCC)s6)c5s4)s3)sc(-c3cccs3)c2s1,,0.837,12.9,58.0,6.26,6.262434,0.0388817891373809,5.98,6.26,,,,,ITO/PEDOT:PSS/PB2:BTP-B/PDINN/Ag,conventional,PDINN,PDINN,PEDOT:PSS,PEDOT:PSS,,,,,-4.94,-3.31,,,,
40042,10.1002/cjoc.202300616,10.1002/cjoc.202300616,PBDB-T,FIDT-PDI,PBDB-T,FIDT-PDI,CCCCC(CC)Cc1ccc(-c2c3cc(-c4ccc(-c5sc(-c6cccs6)c6c5C(=O)c5c(CC(CC)CCCC)sc(CC(CC)CCCC)c5C6=O)s4)sc3c(-c3ccc(CC(CC)CCCC)s3)c3ccsc23)s1,,1.08,11.27,56.5,6.88,6.876954,0.0442732558139582,6.64,6.88,,,,,,,,,,,,,,,-5.33,-3.48,,,,
40043,10.1002/cjoc.202300616,10.1002/cjoc.202300616,PBDB-T,FIDTT-PDI,PBDB-T,FIDTT-PDI,CCCCC(CC)Cc1ccc(-c2c3cc(-c4ccc(-c5sc(-c6cccs6)c6c5C(=O)c5c(CC(CC)CCCC)sc(CC(CC)CCCC)c5C6=O)s4)sc3c(-c3ccc(CC(CC)CCCC)s3)c3ccsc23)s1,,1.02,10.16,59.6,6.18,6.176467200000001,0.057165048543666,5.91,6.18,,,,,,,,,,,,,,,-5.33,-3.48,,,,
40056,10.1002/cssc.202101383,10.1002/cssc.202101383,PBDB-T,ITIC,PBDB-T,ITIC,CCCCC(CC)Cc1ccc(-c2c3cc(-c4ccc(-c5sc(-c6cccs6)c6c5C(=O)c5c(CC(CC)CCCC)sc(CC(CC)CCCC)c5C6=O)s4)sc3c(-c3ccc(CC(CC)CCCC)s3)c3ccsc23)s1,CCCCCCc1ccc(C2(c3ccc(CCCCCC)cc3)c3cc4c(cc3-c3sc5cc(C=C6C(=O)c7ccccc7C6=C(C#N)C#N)sc5c32)C(c2ccc(CCCCCC)cc2)(c2ccc(CCCCCC)cc2)c2c-4sc3cc(C=C4C(=O)c5ccccc5C4=C(C#N)C#N)sc23)cc1,0.109,4.33,25.9,0.12,0.1222402299999999,1.8668583333333304,0.11,0.12,1:1,,,,ITO/PEDOT:PSS/active layer/interlayer/Al,conventional,,,PEDOT:PSS,PEDOT:PSS,100.0,chlorobenzene,chlorobenzene,130.0,-5.33,-3.48,,-5.576,-3.916,
40057,10.1002/cssc.202101383,10.1002/cssc.202101383,PBDB-T,ITIC,PBDB-T,ITIC,CCCCC(CC)Cc1ccc(-c2c3cc(-c4ccc(-c5sc(-c6cccs6)c6c5C(=O)c5c(CC(CC)CCCC)sc(CC(CC)CCCC)c5C6=O)s4)sc3c(-c3ccc(CC(CC)CCCC)s3)c3ccsc23)s1,CCCCCCc1ccc(C2(c3ccc(CCCCCC)cc3)c3cc4c(cc3-c3sc5cc(C=C6C(=O)c7ccccc7C6=C(C#N)C#N)sc5c32)C(c2ccc(CCCCCC)cc2)(c2ccc(CCCCCC)cc2)c2c-4sc3cc(C=C4C(=O)c5ccccc5C4=C(C#N)C#N)sc23)cc1,0.883,15.14,62.3,8.33,8.32865026,0.0162033613445403,7.86,8.33,1:1,,,,ITO/PEDOT:PSS/active layer/interlayer/Al,conventional,NAA,,PEDOT:PSS,PEDOT:PSS,100.0,chlorobenzene,chlorobenzene,130.0,-5.33,-3.48,,-5.576,-3.916,
40058,10.1002/cssc.202101383,10.1002/cssc.202101383,PBDB-T,ITIC,PBDB-T,ITIC,CCCCC(CC)Cc1ccc(-c2c3cc(-c4ccc(-c5sc(-c6cccs6)c6c5C(=O)c5c(CC(CC)CCCC)sc(CC(CC)CCCC)c5C6=O)s4)sc3c(-c3ccc(CC(CC)CCCC)s3)c3ccsc23)s1,CCCCCCc1ccc(C2(c3ccc(CCCCCC)cc3)c3cc4c(cc3-c3sc5cc(C=C6C(=O)c7ccccc7C6=C(C#N)C#N)sc5c32)C(c2ccc(CCCCCC)cc2)(c2ccc(CCCCCC)cc2)c2c-4sc3cc(C=C4C(=O)c5ccccc5C4=C(C#N)C#N)sc23)cc1,0.898,15.23,67.4,9.21,9.217987960000002,0.0867313789359526,9.03,9.21,1:1,,,,ITO/PEDOT:PSS/active layer/interlayer/Al,conventional,NEA,NEA,PEDOT:PSS,PEDOT:PSS,100.0,chlorobenzene,chlorobenzene,130.0,-5.33,-3.48,,-5.576,-3.916,
40059,10.1002/cssc.202101383,10.1002/cssc.202101383,PM6,Y6,PM6,Y6,COC(=O)C(C)(C)c1cc(C)cc(-c2sc3c4sc5cc(/C=C6/C(=O)c7cc(F)cc(c7)C(=O)/C6=C\c6cc(C(C)(C)C(=O)OC)c(-c7cc(C)cc(C(C)(C)C(=O)OC)c7)s6)sc5c4c(C(C)(C)C(=O)OC)ccc2-3)c1,CCCCCCCCCCCc1c(/C=C2\C(=O)c3cc(F)c(F)cc3C2=C(C#N)C#N)sc2c1sc1c3c4nsnc4c4c5sc6c(CCCCCCCCCCC)c(/C=C7\C(=O)c8cc(F)c(F)cc8C7=C(C#N)C#N)sc6c5n(CC(CC)CCCC)c4c3n(CC(CC)CCCC)c21,0.164,16.02,30.2,0.79,0.7934385599999999,0.4352607594936542,0.7,0.79,1:1,,,,ITO/PEDOT:PSS/active layer/interlayer/Al,conventional,,,PEDOT:PSS,PEDOT:PSS,120.0,chloroform,chloroform,,-5.56,-3.65,,-5.65,-4.09,
40060,10.1002/cssc.202101383,10.1002/cssc.202101383,PM6,Y6,PM6,Y6,COC(=O)C(C)(C)c1cc(C)cc(-c2sc3c4sc5cc(/C=C6/C(=O)c7cc(F)cc(c7)C(=O)/C6=C\c6cc(C(C)(C)C(=O)OC)c(-c7cc(C)cc(C(C)(C)C(=O)OC)c7)s6)sc5c4c(C(C)(C)C(=O)OC)ccc2-3)c1,CCCCCCCCCCCc1c(/C=C2\C(=O)c3cc(F)c(F)cc3C2=C(C#N)C#N)sc2c1sc1c3c4nsnc4c4c5sc6c(CCCCCCCCCCC)c(/C=C7\C(=O)c8cc(F)c(F)cc8C7=C(C#N)C#N)sc6c5n(CC(CC)CCCC)c4c3n(CC(CC)CCCC)c21,0.878,25.42,62.3,13.91,13.90458748,0.0389109992810937,13.43,13.91,1:1,,,,ITO/PEDOT:PSS/active layer/interlayer/Al,conventional,NAA,,PEDOT:PSS,PEDOT:PSS,120.0,chloroform,chloroform,,-5.56,-3.65,,-5.65,-4.09,
40061,10.1002/cssc.202101383,10.1002/cssc.202101383,PM6,Y6,PM6,Y6,COC(=O)C(C)(C)c1cc(C)cc(-c2sc3c4sc5cc(/C=C6/C(=O)c7cc(F)cc(c7)C(=O)/C6=C\c6cc(C(C)(C)C(=O)OC)c(-c7cc(C)cc(C(C)(C)C(=O)OC)c7)s6)sc5c4c(C(C)(C)C(=O)OC)ccc2-3)c1,CCCCCCCCCCCc1c(/C=C2\C(=O)c3cc(F)c(F)cc3C2=C(C#N)C#N)sc2c1sc1c3c4nsnc4c4c5sc6c(CCCCCCCCCCC)c(/C=C7\C(=O)c8cc(F)c(F)cc8C7=C(C#N)C#N)sc6c5n(CC(CC)CCCC)c4c3n(CC(CC)CCCC)c21,0.873,24.94,69.1,15.04,15.04488042,0.0324496010638364,14.57,15.04,1:1,,,,ITO/PEDOT:PSS/active layer/interlayer/Al,conventional,NEA,NEA,PEDOT:PSS,PEDOT:PSS,120.0,chloroform,chloroform,,-5.56,-3.65,,-5.65,-4.09,
40063,10.1002/cssc.202200789,10.1002/cssc.202200789,PQSi505,Y6-BO,PQSi505,Y6-BO,,CCCCCCCCCCCc1c(/C=C2\C(=O)c3cc(F)c(F)cc3C2=C(C#N)C#N)sc2c1sc1c3c4nsnc4c4c5sc6c(CCCCCCCCCCC)c(/C=C7\C(=O)c8cc(F)c(F)cc8C7=C(C#N)C#N)sc6c5n(CC(CCCC)CCCCCC)c4c3n(CC(CCCC)CCCCCC)c21,0.871,23.56,70.38,14.45,14.442510888,0.0518277647058825,14.21,14.45,,,,,ITO/ZnO/active layer/MoO3/Al,inverted,ZnO,ZnO,MoO3,MoO3,,toluene,toluene,,,,,-5.65,-4.1,
40064,10.1002/cssc.202200789,10.1002/cssc.202200789,PQSi705,Y6-BO,PQSi705,Y6-BO,,CCCCCCCCCCCc1c(/C=C2\C(=O)c3cc(F)c(F)cc3C2=C(C#N)C#N)sc2c1sc1c3c4nsnc4c4c5sc6c(CCCCCCCCCCC)c(/C=C7\C(=O)c8cc(F)c(F)cc8C7=C(C#N)C#N)sc6c5n(CC(CCCC)CCCCCC)c4c3n(CC(CCCC)CCCCCC)c21,0.861,25.69,71.3,15.77,15.77091117,0.0057778693722269,15.47,15.77,,,,,ITO/ZnO/active layer/MoO3/Al,inverted,ZnO,ZnO,MoO3,MoO3,,toluene,toluene,,,,,-5.65,-4.1,
40065,10.1002/cssc.202200789,10.1002/cssc.202200789,PQSi905,Y6-BO,PQSi905,Y6-BO,,CCCCCCCCCCCc1c(/C=C2\C(=O)c3cc(F)c(F)cc3C2=C(C#N)C#N)sc2c1sc1c3c4nsnc4c4c5sc6c(CCCCCCCCCCC)c(/C=C7\C(=O)c8cc(F)c(F)cc8C7=C(C#N)C#N)sc6c5n(CC(CCCC)CCCCCC)c4c3n(CC(CCCC)CCCCCC)c21,0.861,21.54,70.43,13.06,13.061905542,0.0145906738131651,12.73,13.06,,,,,ITO/ZnO/active layer/MoO3/Al,inverted,ZnO,ZnO,MoO3,MoO3,,toluene,toluene,,,,,-5.65,-4.1,
40066,10.1002/ente.202001100,10.1002/ente.202001100,PDTNIT,DBTBT-IC,PDTNIT,DBTBT-IC,,CCCCCCCCCCCCC(CCCCCCCCCC)Cc1c(CC(CCCCCCCCCC)CCCCCCCCCCCC)c2c(sc3c2sc2c4sc(/C=C5\C(=O)c6ccccc6C5=C(C#N)C#N)cc4c(CC(CCCCCCCCCC)CCCCCCCCCCCC)c(CC(CCCCCCCCCC)CCCCCCCCCCCC)c23)c2sc(/C=C3\C(=O)c4ccccc4C3=C(C#N)C#N)cc12,1.15,14.37,50.0,8.26,8.262749999999999,0.0332929782082193,8.12,8.26,1:2,,,,ITO/PEDOT:PSS/active layer/PFN/Al,conventional,PFN,PFN,PEDOT:PSS,PEDOT:PSS,,chloroform,chloroform,,,,,,,
40067,10.1002/ente.202001100,10.1002/ente.202001100,PDTNIT,DBTBT-IC,PDTNIT,DBTBT-IC,,CCCCCCCCCCCCC(CCCCCCCCCC)Cc1c(CC(CCCCCCCCCC)CCCCCCCCCCCC)c2c(sc3c2sc2c4sc(/C=C5\C(=O)c6ccccc6C5=C(C#N)C#N)cc4c(CC(CCCCCCCCCC)CCCCCCCCCCCC)c(CC(CCCCCCCCCC)CCCCCCCCCCCC)c23)c2sc(/C=C3\C(=O)c4ccccc4C3=C(C#N)C#N)cc12,1.12,18.06,62.0,12.54,12.540864,0.0068899521531098,12.39,12.54,1:2,,,,ITO/PEDOT:PSS/active layer/PFN/Al,conventional,PFN,PFN,PEDOT:PSS,PEDOT:PSS,,chloroform,chloroform,,,,,,,
40068,10.1002/ente.202001100,10.1002/ente.202001100,PDTNIT,PC71BM,PDTNIT,PC71BM,,COC(=O)CCCC1(c2ccccc2)C23c4c5ccc6c7cc8c9c%10c(cc%11cc%12c%13c%14c(cc%15c%16ccc-5c2c%16c2c5c%16c%17c(c(c46)c7c9c%17c4c%10c%11c%13c4c%16c%14c%152)C513)C%12)C8,0.93,14.58,67.0,9.08,9.084798,0.052841409691621,8.92,9.08,1:5,,,,ITO/PEDOT:PSS/active layer/PFN/Al,conventional,PFN,PFN,PEDOT:PSS,PEDOT:PSS,,chloroform,chloroform,,,,,-5.9,-3.9,
40093,10.1002/inf2.12271,10.1002/inf2.12271,PBDB-T,PZ1,PBDB-T,PZ1,CCCCC(CC)Cc1ccc(-c2c3cc(-c4ccc(-c5sc(-c6cccs6)c6c5C(=O)c5c(CC(CC)CCCC)sc(CC(CC)CCCC)c5C6=O)s4)sc3c(-c3ccc(CC(CC)CCCC)s3)c3ccsc23)s1,CCCCCCCCCCCCCCCCC1(CCCCCCCCCCCCCCCC)c2cc3c(cc2-c2sc(/C=C4\C(=O)C5=C(C=CC(c6cccs6)C=C5)C4=C(C#N)C#N)cc21)C(CCCCCCCCCCCCCCCC)(CCCCCCCCCCCCCCCC)c1cc(/C=C2\C(=O)c4ccccc4C2=C(C#N)C#N)sc1-3,0.83,16.05,68.9,9.1,9.1785135,0.8627857142857304,,,,,,,,all-polymer solar cells,,,,,,,,,-5.33,-3.48,,-5.74,-3.86,
40094,10.1002/inf2.12271,10.1002/inf2.12271,PM6,PFBDT-IDTIC,PM6,PFBDT-IDTIC,COC(=O)C(C)(C)c1cc(C)cc(-c2sc3c4sc5cc(/C=C6/C(=O)c7cc(F)cc(c7)C(=O)/C6=C\c6cc(C(C)(C)C(=O)OC)c(-c7cc(C)cc(C(C)(C)C(=O)OC)c7)s6)sc5c4c(C(C)(C)C(=O)OC)ccc2-3)c1,CCCCCCCCCCCCCCCCC1(CCCCCCCCCCCCCCCC)c2cc3c(cc2-c2sc(/C=C4\C(=O)c5ccccc5C4=C(C#N)C#N)cc21)C(CCCCCCCCCCCCCCCC)(CCCCCCCCCCCCCCCC)c1cc(/C=C2\C(=O)c4ccc(-c5cc6c(-c7cc(F)c(CC(CC)CCCC)s7)c7sccc7c(-c7cc(F)c(CC(CC)CCCC)s7)c6s5)cc4C2=C(C#N)C#N)sc1-3,0.97,15.39,69.0,10.3,10.300527,0.0051165048543511,,,,,,,,all-polymer solar cell,,,,,,,,,-5.56,-3.65,,-5.78,-3.85,
40095,10.1002/inf2.12271,10.1002/inf2.12271,PM6,PF2-DTSi,PM6,PF2-DTSi,COC(=O)C(C)(C)c1cc(C)cc(-c2sc3c4sc5cc(/C=C6/C(=O)c7cc(F)cc(c7)C(=O)/C6=C\c6cc(C(C)(C)C(=O)OC)c(-c7cc(C)cc(C(C)(C)C(=O)OC)c7)s6)sc5c4c(C(C)(C)C(=O)OC)ccc2-3)c1,CCCCCCCCCCCCCCCCC1(CCCCCCCCCCCCCCCC)c2cc3c(cc2-c2sc(/C=C4\C(=O)c5ccccc5C4=C(C#N)C#N)cc21)C(CCCCCCCCCCCCCCCC)(CCCCCCCCCCCCCCCC)c1cc(/C=C2\C(=O)c4ccc(-c5cc6c(s5)-c5sccc5[Si]6(CC(CC)CCCC)CC(CC)CCCC)cc4C2=C(C#N)C#N)sc1-3,0.99,16.48,66.1,10.7,10.7843472,0.7882915887850453,,,,,,,,all-polymer solar cell,,,,,,,,,-5.56,-3.65,,-5.74,-3.87,
40096,10.1002/inf2.12271,10.1002/inf2.12271,PM6,PT-IDTTIC,PM6,PT-IDTTIC,COC(=O)C(C)(C)c1cc(C)cc(-c2sc3c4sc5cc(/C=C6/C(=O)c7cc(F)cc(c7)C(=O)/C6=C\c6cc(C(C)(C)C(=O)OC)c(-c7cc(C)cc(C(C)(C)C(=O)OC)c7)s6)sc5c4c(C(C)(C)C(=O)OC)ccc2-3)c1,CCCCCCCCCCCCCCCCCCC1(CCCCCCCCCCCCCCCCCC)c2cc3c(cc2-c2sc4cc(/C=C5\C(=O)c6ccccc6C5=C(C#N)C#N)sc4c21)C(CCCCCCCCCCCCCCCCCC)(CCCCCCCCCCCCCCCCCC)c1c-3sc2cc(/C=C3\C(=O)c4ccc(-c5cccs5)cc4C3=C(C#N)C#N)sc12,0.97,17.96,67.0,11.6,11.672204,0.6224482758620627,,,,,,,,all-polymer solar cell,,,,,,,,,-5.56,-3.65,,-5.59,-3.86,
40098,10.1002/inf2.12271,10.1002/inf2.12271,PBDB-T,PTPBT-ET0.3,PBDB-T,PTPBT-ET0.3,CCCCC(CC)Cc1ccc(-c2c3cc(-c4ccc(-c5sc(-c6cccs6)c6c5C(=O)c5c(CC(CC)CCCC)sc(CC(CC)CCCC)c5C6=O)s4)sc3c(-c3ccc(CC(CC)CCCC)s3)c3ccsc23)s1,,0.899,21.33,65.3,12.5,12.52171251,0.1737000800000032,,,,,,,,all-polymer solar cells,,,,,,,,,-5.33,-3.48,,,,
40099,10.1002/inf2.12271,10.1002/inf2.12271,PM6,PYTM,PM6,PY-IT,COC(=O)C(C)(C)c1cc(C)cc(-c2sc3c4sc5cc(/C=C6/C(=O)c7cc(F)cc(c7)C(=O)/C6=C\c6cc(C(C)(C)C(=O)OC)c(-c7cc(C)cc(C(C)(C)C(=O)OC)c7)s6)sc5c4c(C(C)(C)C(=O)OC)ccc2-3)c1,CCCCCCCCCCCc1c(/C=C2\C(=O)c3ccccc3C2=C(C#N)C#N)sc2c1sc1c3c4nsnc4c4c5sc6c(CCCCCCCCCCC)c(/C=C7\C(=O)c8cc(-c9cccs9)ccc8C7=C(C#N)C#N)sc6c5n(CC(CCCCCCCC)CCCCCCCCCC)c4c3n(CC(CCCCCCCC)CCCCCCCCCC)c21,0.93,21.78,66.3,13.4,13.4293302,0.2188820895522286,,,,,,,,,,,,,,,,,-5.56,-3.65,,-5.68,-3.94,
40100,10.1002/inf2.12271,10.1002/inf2.12271,PM6,L14,PM6,L14,COC(=O)C(C)(C)c1cc(C)cc(-c2sc3c4sc5cc(/C=C6/C(=O)c7cc(F)cc(c7)C(=O)/C6=C\c6cc(C(C)(C)C(=O)OC)c(-c7cc(C)cc(C(C)(C)C(=O)OC)c7)s6)sc5c4c(C(C)(C)C(=O)OC)ccc2-3)c1,,0.96,20.6,72.1,14.3,14.258495999999996,0.2902377622377854,,,,,,,,all-polymer solar cells,,,,,,,,,-5.56,-3.65,,,,
40101,10.1002/inf2.12271,10.1002/inf2.12271,PBDB-T,PJ1,PBDB-T,PJ1,CCCCC(CC)Cc1ccc(-c2c3cc(-c4ccc(-c5sc(-c6cccs6)c6c5C(=O)c5c(CC(CC)CCCC)sc(CC(CC)CCCC)c5C6=O)s4)sc3c(-c3ccc(CC(CC)CCCC)s3)c3ccsc23)s1,,0.9,22.3,70.0,14.4,14.049,2.4374999999999933,,,,,,,,all-polymer solar cells,,,,,,,,,-5.33,-3.48,,,,
40102,10.1002/inf2.12271,10.1002/inf2.12271,PBDB-T,PF5-Y5,PBDB-T,PF5-Y5,CCCCC(CC)Cc1ccc(-c2c3cc(-c4ccc(-c5sc(-c6cccs6)c6c5C(=O)c5c(CC(CC)CCCC)sc(CC(CC)CCCC)c5C6=O)s4)sc3c(-c3ccc(CC(CC)CCCC)s3)c3ccsc23)s1,CCCCCCCCCCCc1c(/C=C2\C(=O)c3ccccc3C2=C(C#N)C#N)sc2c1sc1c3c4nsnc4c4c5sc6c(CCCCCCCCCCC)c(/C=C7\C(=O)c8cc(-c9cc%10c(-c%11cc(CCCCCC)c(CC(CC)CCCC)s%11)c%11sccc%11c(-c%11cc(CCCCCC)c(CC(CC)CCCC)s%11)c%10s9)ccc8C7=C(C#N)C#N)sc6c5n(CC(CC)CCCC)c4c3n(CC(CC)CCCC)c21,0.946,20.65,74.0,14.4,14.455825999999997,0.3876805555555288,,,,,,,,all-polymer solar cells,,,,,,,,,-5.33,-3.48,,-5.52,-3.84,
40103,10.1002/inf2.12271,10.1002/inf2.12271,PTzBI-oF,PFA1,PTzBI-oF,PFA1,CCCCCCCCN1C(=O)c2c(c(-c3cc(F)c(-c4cc5c(-c6ccc(CC(CC)CCCC)s6)c6sccc6c(-c6ccc(CC(CC)CCCC)s6)c5s4)s3)c3nn(CC(CC)CCCC)nc3c2-c2cc(F)cs2)C1=O,CCCCCCCCCCCCC(CCCCCCCCCC)Cn1c2c3sc(/C=C4\C(=O)c5cc(F)ccc5C4=C(C#N)C#N)c(CCCCCCCCCCC)c3sc2c2c3nsnc3c3c4sc5c(CCCCCCCCCCC)c(/C=C6\C(=O)c7cc(-c8cccs8)c(F)cc7C6=C(C#N)C#N)sc5c4n(CC(CCCCCCCCCC)CCCCCCCCCCCC)c3c21,0.87,23.96,72.6,15.1,15.1336152,0.2226172185430453,,,,,,,,,,,,,,,,,-5.25,-3.25,,-5.74,-3.84,
40104,10.1002/inf2.12271,10.1002/inf2.12271,PBDB-TMW,PJ1,PBDB-TMW,PJ1,,,0.9,22.7,75.3,15.4,15.38379,0.1052597402597464,,,,,,,,all-polymer solar cells,,,,,,,,,,,,,,
40105,10.1002/inf2.12271,10.1002/inf2.12271,JD40,PJ1,JD40,PJ1,CCCCCCC(CCCC)Cc1csc(-c2cc3c4nsnc4c4cc(-c5cc(CC(CCCC)CCCCCC)c(-c6cc7c(-c8ccc(CC(CC)CCCC)s8)c8sccc8c(-c8ccc(CC(CC)CCCC)s8)c7s6)s5)sc4c3s2)c1,,0.91,23.2,75.0,15.8,15.833999999999998,0.2151898734177034,,,,,,,,all-polymer solar cells,,,,,,,,,-5.38,-3.32,,,,
40106,10.1002/inf2.12271,10.1002/inf2.12271,PM6,PBTIC-γ-2T,PM6,PBTIC-γ-2T,COC(=O)C(C)(C)c1cc(C)cc(-c2sc3c4sc5cc(/C=C6/C(=O)c7cc(F)cc(c7)C(=O)/C6=C\c6cc(C(C)(C)C(=O)OC)c(-c7cc(C)cc(C(C)(C)C(=O)OC)c7)s6)sc5c4c(C(C)(C)C(=O)OC)ccc2-3)c1,CCCCCCCCCCCc1c(/C=C2\C(=O)c3ccccc3C2=C(C#N)C#N)sc2c1sc1c3c4nsnc4c4c5sc6c(CCCCCCCCCCC)c(/C=C7\C(=O)c8cc(-c9ccc(-c%10cccs%10)s9)ccc8C7=C(C#N)C#N)sc6c5n(CC(CCCCCCCC)CCCCCCCCCC)c4c3n(CC(CCCCCCCC)CCCCCCCCCC)c21,0.95,20.85,60.2,11.9,11.924115000000002,0.2026470588235452,,,,,,,,all-polymer solar cell,,,,,,,,,-5.56,-3.65,,-5.51,-3.77,
40107,10.1002/inf2.12271,10.1002/inf2.12271,PM6,PBTIC-γ-2F2T,PM6,PBTIC-γ-2F2T,COC(=O)C(C)(C)c1cc(C)cc(-c2sc3c4sc5cc(/C=C6/C(=O)c7cc(F)cc(c7)C(=O)/C6=C\c6cc(C(C)(C)C(=O)OC)c(-c7cc(C)cc(C(C)(C)C(=O)OC)c7)s6)sc5c4c(C(C)(C)C(=O)OC)ccc2-3)c1,CCCCCCCCCCCc1c(/C=C2\C(=O)c3ccccc3C2=C(C#N)C#N)sc2c1sc1c3c4nsnc4c4c5sc6c(CCCCCCCCCCC)c(/C=C7\C(=O)c8cc(-c9cc(F)c(-c%10sccc%10F)s9)ccc8C7=C(C#N)C#N)sc6c5n(CC(CCCCCCCC)CCCCCCCCCC)c4c3n(CC(CCCCCCCC)CCCCCCCCCC)c21,0.95,22.56,66.8,14.3,14.316575999999998,0.1159160839160631,,,,,,,,all-polymer solar cell,,,,,,,,,-5.56,-3.65,,-5.56,-3.8,
40108,10.1002/inf2.12271,10.1002/inf2.12271,PM6,PY-IT,PM6,PY-IT,COC(=O)C(C)(C)c1cc(C)cc(-c2sc3c4sc5cc(/C=C6/C(=O)c7cc(F)cc(c7)C(=O)/C6=C\c6cc(C(C)(C)C(=O)OC)c(-c7cc(C)cc(C(C)(C)C(=O)OC)c7)s6)sc5c4c(C(C)(C)C(=O)OC)ccc2-3)c1,CCCCCCCCCCCc1c(/C=C2\C(=O)c3ccccc3C2=C(C#N)C#N)sc2c1sc1c3c4nsnc4c4c5sc6c(CCCCCCCCCCC)c(/C=C7\C(=O)c8cc(-c9cccs9)ccc8C7=C(C#N)C#N)sc6c5n(CC(CCCCCCCC)CCCCCCCCCC)c4c3n(CC(CCCCCCCC)CCCCCCCCCC)c21,0.933,22.3,72.3,15.0,15.0426657,0.2844380000000039,,,,,,,,all-polymer solar cell,,,,,,,,,-5.56,-3.65,,-5.68,-3.94,
40109,10.1002/inf2.12271,10.1002/inf2.12271,PM6,PY2F-T,PM6,PY2F-T,COC(=O)C(C)(C)c1cc(C)cc(-c2sc3c4sc5cc(/C=C6/C(=O)c7cc(F)cc(c7)C(=O)/C6=C\c6cc(C(C)(C)C(=O)OC)c(-c7cc(C)cc(C(C)(C)C(=O)OC)c7)s6)sc5c4c(C(C)(C)C(=O)OC)ccc2-3)c1,CCCCCCCCCCCc1c(/C=C2\C(=O)c3c(F)cc(F)cc3C2=C(C#N)C#N)sc2c1sc1c3c4nsnc4c4c5sc6c(CCCCCCCCCCC)c(/C=C7\C(=O)c8c(cc(F)c(-c9cccs9)c8F)C7=C(C#N)C#N)sc6c5n(CC(CCCCCCCC)CCCCCCCCCC)c4c3n(CC(CCCCCCCC)CCCCCCCCCC)c21,0.86,24.27,72.6,15.2,15.153217199999998,0.3077815789473736,,,,,,,,all-polymer solar cell,,,,,,,,,-5.56,-3.65,,-5.71,-3.84,
40110,10.1002/inf2.12271,10.1002/inf2.12271,PM6,L15,PM6,L15,COC(=O)C(C)(C)c1cc(C)cc(-c2sc3c4sc5cc(/C=C6/C(=O)c7cc(F)cc(c7)C(=O)/C6=C\c6cc(C(C)(C)C(=O)OC)c(-c7cc(C)cc(C(C)(C)C(=O)OC)c7)s6)sc5c4c(C(C)(C)C(=O)OC)ccc2-3)c1,CCCCCCCCCCCc1c(/C=C2\C(=O)c3ccccc3C2=C(C#N)C#N)sc2c1sc1c3c4nsnc4c4c5sc6c(CCCCCCCCCCC)c(/C=C7\C(=O)c8cc(-c9cc%10c(=O)n(CC(CCCCCC)CCCCCCCC)c(=O)c%11ccsc%11c%10s9)ccc8C7=C(C#N)C#N)sc6c5n(CC(CCCCCCCC)CCCCCCCCCC)c4c3n(CC(CCCCCCCC)CCCCCCCCCC)c21,0.953,22.21,71.8,15.2,15.19728134,0.017885921052627,,,,,,,,all-polymer solar cell,,,,,,,,,-5.56,-3.65,,,,
