Repository: JiYiqaq/PCE-KA-GNN

# Data directory

- `raw/Active_Database.csv` is the immutable source dataset bundled under CC BY 4.0. Do not overwrite it with processed data.
- `processed/` is created and populated by the training pipeline. Generated `.pt` and `.pth` caches are intentionally ignored by Git because they can exceed GitHub's normal single-file limit.

See `../DATA_LICENSE.md` for provenance, license and checksum information.

File: data/raw/Active_Database.csv (part 42 of 471)
id,doi,doi_norm,donor,acceptor,donor_canonical,acceptor_canonical,donor_smiles,acceptor_smiles,voc,jsc,ff,pce,pce_recomputed,pce_relative_error_percent,pce_avg,pce_best,d_a_ratio,additive,additive_canonical,additive_ratio,device_structure,device_type,etl,etl_canonical,htl,htl_canonical,active_layer_thickness,solvent,solvent_canonical,annealing_temp,homo_d,lumo_d,eg_d,homo_a,lumo_a,eg_a
40111,10.1002/inf2.12271,10.1002/inf2.12271,PM6,PYF-T-o,PM6,PYF-T-o,COC(=O)C(C)(C)c1cc(C)cc(-c2sc3c4sc5cc(/C=C6/C(=O)c7cc(F)cc(c7)C(=O)/C6=C\c6cc(C(C)(C)C(=O)OC)c(-c7cc(C)cc(C(C)(C)C(=O)OC)c7)s6)sc5c4c(C(C)(C)C(=O)OC)ccc2-3)c1,CCCCCCCCCCCCC(CCCCCCCCCC)Cn1c2c3sc(/C=C4\C(=O)c5c(F)cccc5C4=C(C#N)C#N)c(CCCCCCCCCCC)c3sc2c2c3nsnc3c3c4sc5c(CCCCCCCCCCC)c(/C=C6\C(=O)c7c(ccc(-c8cccs8)c7F)C6=C(C#N)C#N)sc5c4n(CC(CCCCCCCCCC)CCCCCCCCCCCC)c3c21,0.901,23.3,72.4,15.2,15.1991492,0.0055973684210426,,,,,,,,,,,,,,,,,-5.56,-3.65,,-5.715,-3.805,
40112,10.1002/inf2.12271,10.1002/inf2.12271,PBDB-T,PZT-γ,PBDB-T,PZT-γ,CCCCC(CC)Cc1ccc(-c2c3cc(-c4ccc(-c5sc(-c6cccs6)c6c5C(=O)c5c(CC(CC)CCCC)sc(CC(CC)CCCC)c5C6=O)s4)sc3c(-c3ccc(CC(CC)CCCC)s3)c3ccsc23)s1,CCCCCCCCCCCCC(CCCCCCCCCC)Cn1c2c3sc(/C=C4\C(=O)c5ccccc5C4=C(C#N)C#N)c(CCCCCCCCCCC)c3sc2c2c3nn(C)nc3c3c4sc5c(CCCCCCCCCCC)c(/C=C6\C(=O)c7cc(-c8cccs8)ccc7C6=C(C#N)C#N)sc5c4n(CC(CCCCCCCCCC)CCCCCCCCCCCC)c3c21,0.896,24.7,71.3,15.8,15.7795456,0.1294582278481137,,,,,,,,all-polymer solar cells,,,,,,,,,-5.33,-3.48,,-5.57,-3.78,
40132,10.1002/marc.202200049,10.1002/marc.202200049,PM6,L8BO,PM6,L8-BO,COC(=O)C(C)(C)c1cc(C)cc(-c2sc3c4sc5cc(/C=C6/C(=O)c7cc(F)cc(c7)C(=O)/C6=C\c6cc(C(C)(C)C(=O)OC)c(-c7cc(C)cc(C(C)(C)C(=O)OC)c7)s6)sc5c4c(C(C)(C)C(=O)OC)ccc2-3)c1,CCCCCCC(CCCC)Cc1c(/C=C2\C(=O)c3cc(F)c(F)cc3C2=C(C#N)C#N)sc2c1SC1c3c(c4c(c5nsnc35)c3sc5c(CC(CCCC)CCCCCC)c(/C=C6\C(=O)c7cc(F)c(F)cc7C6=C(C#N)C#N)sc5c3n4CC(CC)CCCC)N(CC(CC)CCCC)C21,0.876,26.37,78.4,18.11,18.11049408,0.0027282164550129,17.91,18.11,1:1.2,0.25%DIO,DIO,0.25%,conventional,conventional,PFN-Br,PFN-Br,PEDOT:PSS,PEDOT:PSS,,CF,chloroform,,-5.56,-3.65,,-5.68,-3.9,
40133,10.1002/marc.202200049,10.1002/marc.202200049,PM6,L8BO,PM6,L8-BO,COC(=O)C(C)(C)c1cc(C)cc(-c2sc3c4sc5cc(/C=C6/C(=O)c7cc(F)cc(c7)C(=O)/C6=C\c6cc(C(C)(C)C(=O)OC)c(-c7cc(C)cc(C(C)(C)C(=O)OC)c7)s6)sc5c4c(C(C)(C)C(=O)OC)ccc2-3)c1,CCCCCCC(CCCC)Cc1c(/C=C2\C(=O)c3cc(F)c(F)cc3C2=C(C#N)C#N)sc2c1SC1c3c(c4c(c5nsnc35)c3sc5c(CC(CCCC)CCCCCC)c(/C=C6\C(=O)c7cc(F)c(F)cc7C6=C(C#N)C#N)sc5c3n4CC(CC)CCCC)N(CC(CC)CCCC)C21,0.879,23.45,76.2,15.73,15.7067631,0.1477234583598255,15.36,15.73,1:1.2,PN,PN,,conventional,conventional,PFN-Br,PFN-Br,PEDOT:PSS,PEDOT:PSS,,Toluene,toluene,,-5.56,-3.65,,-5.68,-3.9,
40134,10.1002/marc.202200049,10.1002/marc.202200049,PM6,L8BO,PM6,L8-BO,COC(=O)C(C)(C)c1cc(C)cc(-c2sc3c4sc5cc(/C=C6/C(=O)c7cc(F)cc(c7)C(=O)/C6=C\c6cc(C(C)(C)C(=O)OC)c(-c7cc(C)cc(C(C)(C)C(=O)OC)c7)s6)sc5c4c(C(C)(C)C(=O)OC)ccc2-3)c1,CCCCCCC(CCCC)Cc1c(/C=C2\C(=O)c3cc(F)c(F)cc3C2=C(C#N)C#N)sc2c1SC1c3c(c4c(c5nsnc35)c3sc5c(CC(CCCC)CCCCCC)c(/C=C6\C(=O)c7cc(F)c(F)cc7C6=C(C#N)C#N)sc5c3n4CC(CC)CCCC)N(CC(CC)CCCC)C21,0.832,24.55,76.5,15.6,15.625583999999998,0.1639999999999903,15.3,15.6,1:1.2,0.25%PN,PN,0.25%,conventional,conventional,PFN-Br,PFN-Br,PEDOT:PSS,PEDOT:PSS,,Toluene,toluene,,-5.56,-3.65,,-5.68,-3.9,
40151,10.1002/marc.202200530,10.1002/marc.202200530,PBDB-T,Triazole-H,PBDB-T,Triazole-H,CCCCC(CC)Cc1ccc(-c2c3cc(-c4ccc(-c5sc(-c6cccs6)c6c5C(=O)c5c(CC(CC)CCCC)sc(CC(CC)CCCC)c5C6=O)s4)sc3c(-c3ccc(CC(CC)CCCC)s3)c3ccsc23)s1,,0.89,15.28,53.77,7.65,7.312289840000001,4.414511895424829,7.28,7.65,,,,,inverted,inverted,ZnO,ZnO,MoO3,MoO3,,,,,-5.33,-3.48,,,,
40152,10.1002/marc.202200530,10.1002/marc.202200530,PBDB-T,Triazole-4Cl,PBDB-T,Triazole-4Cl,CCCCC(CC)Cc1ccc(-c2c3cc(-c4ccc(-c5sc(-c6cccs6)c6c5C(=O)c5c(CC(CC)CCCC)sc(CC(CC)CCCC)c5C6=O)s4)sc3c(-c3ccc(CC(CC)CCCC)s3)c3ccsc23)s1,,0.82,18.66,67.55,10.46,10.335960599999998,1.1858451242830084,10.31,10.46,,,,,inverted,inverted,ZnO,ZnO,MoO3,MoO3,,,,,-5.33,-3.48,,,,
40153,10.1002/marc.202300350,10.1002/marc.202300350,PM6,BDT-Br,PM6,BDT-Br,COC(=O)C(C)(C)c1cc(C)cc(-c2sc3c4sc5cc(/C=C6/C(=O)c7cc(F)cc(c7)C(=O)/C6=C\c6cc(C(C)(C)C(=O)OC)c(-c7cc(C)cc(C(C)(C)C(=O)OC)c7)s6)sc5c4c(C(C)(C)C(=O)OC)ccc2-3)c1,,0.89,20.53,69.2,12.7,12.644016400000003,0.440815748031463,12.12,12.7,,,,,ITO/ZnO/PFN-Br/active layer/MoOx/Ag,inverted,ZnO/PFN-Br,ZnO/PFN-Br,MoOx,MoO3,,chlorobenzene,chlorobenzene,,-5.56,-3.65,,,,
40157,10.1002/pat.5102,10.1002/pat.5102,P3HT,PC60BM,P3HT,PCBM,CCCCCCc1ccsc1,CCCCC(=O)OCC1(C2=CC=CC=C2)C3=CC=CC4=CC=CC5=CC=CC6=CC=CC7=CC=CC1=C7C6=C5C4=C3,0.51,6.5,42.0,1.42,1.3923,1.9507042253521167,,,15.6:9.4,,,,s-PEDOT:PSS/P3HT:PC60BM/Al,,,,s-PEDOT:PSS,PEDOT:PSS,,chlorobenzene,,110.0,-5.01,-3.12,,-6.1,-3.7,
40158,10.1002/pat.5102,10.1002/pat.5102,P3HT,PC60BM,P3HT,PCBM,CCCCCCc1ccsc1,CCCCC(=O)OCC1(C2=CC=CC=C2)C3=CC=CC4=CC=CC5=CC=CC6=CC=CC7=CC=CC1=C7C6=C5C4=C3,0.51,11.19,41.0,2.34,2.339829,0.0073076923076889,,,15.6:9.4,,,,m-PEDOT:PSS/P3HT:PC60BM/Al,,,,m-PEDOT:PSS,PEDOT:PSS,,chlorobenzene,,110.0,-5.01,-3.12,,-6.1,-3.7,
40160,10.1002/pssa.202200306,10.1002/pssa.202200306,PTB7,PC70BM,PTB7,PC70BM,CCCCC(CC)COC(=O)c1sc2c(-c3cc4c(OCC(CC)CCCC)c5sccc5c(OCC(CC)CCCC)c4s3)scc2c1F,CCCCC(=O)OCC1(C2=CC=CC=C2)C3=CC=CC4=CC=CC5=CC=CC6=CC=C7C=CC=CC8=CC=CC1=C8C7=C6C5=C4C3,0.716,0.124,5.2,0.005,0.004616768,7.664639999999996,0.004,0.005,2:3,"1,8-diiodooctane (DIO)",,3%,PEDOT:PSS/PTB7:PC70BM/metal,bulk heterojunction,,,PEDOT:PSS,PEDOT:PSS,90.0,chlorobenzene,,,-5.19,-3.43,,-6.1,-3.9,
40161,10.1002/pssa.202200306,10.1002/pssa.202200306,PTB7,PC70BM,PTB7,PC70BM,CCCCC(CC)COC(=O)c1sc2c(-c3cc4c(OCC(CC)CCCC)c5sccc5c(OCC(CC)CCCC)c4s3)scc2c1F,CCCCC(=O)OCC1(C2=CC=CC=C2)C3=CC=CC4=CC=CC5=CC=CC6=CC=C7C=CC=CC8=CC=CC1=C8C7=C6C5=C4C3,0.693,1.86,54.4,0.7,0.70120512,0.1721600000000085,0.41,0.7,2:3 w/w,"1,8-diiodooctane (DIO)",,3%,PEDOT:PSS/PTB7:PC70BM/metal,bulk heterojunction solar cell,,,PEDOT:PSS,PEDOT:PSS,90.0,chlorobenzene,,,-5.19,-3.43,,-6.1,-3.9,
40162,10.1002/pssa.202200306,10.1002/pssa.202200306,PTB7,PC70BM,PTB7,PC70BM,CCCCC(CC)COC(=O)c1sc2c(-c3cc4c(OCC(CC)CCCC)c5sccc5c(OCC(CC)CCCC)c4s3)scc2c1F,CCCCC(=O)OCC1(C2=CC=CC=C2)C3=CC=CC4=CC=CC5=CC=CC6=CC=C7C=CC=CC8=CC=CC1=C8C7=C6C5=C4C3,0.736,11.4,58.6,4.92,4.9167744,0.0655609756097639,4.64,4.92,2:3,"1,8-diiodooctane (DIO)",,3%,PEDOT:PSS/PTB7:PC70BM/metal,bulk heterojunction,,,PEDOT:PSS,PEDOT:PSS,90.0,chlorobenzene,,,-5.19,-3.43,,-6.1,-3.9,
40163,10.1002/pssa.202200306,10.1002/pssa.202200306,PTB7,PC70BM,PTB7,PC70BM,CCCCC(CC)COC(=O)c1sc2c(-c3cc4c(OCC(CC)CCCC)c5sccc5c(OCC(CC)CCCC)c4s3)scc2c1F,CCCCC(=O)OCC1(C2=CC=CC=C2)C3=CC=CC4=CC=CC5=CC=CC6=CC=C7C=CC=CC8=CC=CC1=C8C7=C6C5=C4C3,0.721,11.3,58.2,4.74,4.7417286,0.0364683544303767,4.4,4.74,2:3,"1,8-diiodooctane (DIO)",,3%,PEDOT:PSS/PTB7:PC70BM/metal,bulk heterojunction,,,PEDOT:PSS,PEDOT:PSS,90.0,chlorobenzene,,,-5.19,-3.43,,-6.1,-3.9,
40164,10.1002/pssa.202200306,10.1002/pssa.202200306,PTB7,PC70BM,PTB7,PC70BM,CCCCC(CC)COC(=O)c1sc2c(-c3cc4c(OCC(CC)CCCC)c5sccc5c(OCC(CC)CCCC)c4s3)scc2c1F,CCCCC(=O)OCC1(C2=CC=CC=C2)C3=CC=CC4=CC=CC5=CC=CC6=CC=C7C=CC=CC8=CC=CC1=C8C7=C6C5=C4C3,0.74,9.63,60.1,4.28,4.282846200000001,0.0665000000000108,3.41,4.28,2:3,"1,8-diiodooctane (DIO)",,3%,PEDOT:PSS/PTB7:PC70BM/metal,bulk heterojunction,,,PEDOT:PSS,PEDOT:PSS,90.0,chlorobenzene,,,-5.19,-3.43,,-6.1,-3.9,
40165,10.1002/pssa.202200306,10.1002/pssa.202200306,PTB7,PC70BM,PTB7,PC70BM,CCCCC(CC)COC(=O)c1sc2c(-c3cc4c(OCC(CC)CCCC)c5sccc5c(OCC(CC)CCCC)c4s3)scc2c1F,CCCCC(=O)OCC1(C2=CC=CC=C2)C3=CC=CC4=CC=CC5=CC=CC6=CC=C7C=CC=CC8=CC=CC1=C8C7=C6C5=C4C3,0.753,9.91,62.3,4.63,4.64896929,0.4097038876889902,4.09,4.63,2:3,"1,8-diiodooctane (DIO)",,3%,PEDOT:PSS/PTB7:PC70BM/metal,bulk heterojunction,,,PEDOT:PSS,PEDOT:PSS,90.0,chlorobenzene,,,-5.19,-3.43,,-6.1,-3.9,
40166,10.1002/pssa.202200306,10.1002/pssa.202200306,PTB7,PC70BM,PTB7,PC70BM,CCCCC(CC)COC(=O)c1sc2c(-c3cc4c(OCC(CC)CCCC)c5sccc5c(OCC(CC)CCCC)c4s3)scc2c1F,CCCCC(=O)OCC1(C2=CC=CC=C2)C3=CC=CC4=CC=CC5=CC=CC6=CC=C7C=CC=CC8=CC=CC1=C8C7=C6C5=C4C3,0.324,0.082,20.6,0.005,0.005473008,9.460160000000007,0.004,0.005,2:3 w/w,"1,8-diiodooctane (DIO)",,3%,PEDOT:PSS/PTB7:PC70BM/metal,bulk heterojunction solar cell,,,PEDOT:PSS,PEDOT:PSS,90.0,chlorobenzene,,,-5.19,-3.43,,-6.1,-3.9,
40167,10.1002/pssa.202200306,10.1002/pssa.202200306,PTB7,PC70BM,PTB7,PC70BM,CCCCC(CC)COC(=O)c1sc2c(-c3cc4c(OCC(CC)CCCC)c5sccc5c(OCC(CC)CCCC)c4s3)scc2c1F,CCCCC(=O)OCC1(C2=CC=CC=C2)C3=CC=CC4=CC=CC5=CC=CC6=CC=C7C=CC=CC8=CC=CC1=C8C7=C6C5=C4C3,0.424,9.36,40.4,1.59,1.6033305599999996,0.8383999999999715,1.44,1.59,2:3 w/w,"1,8-diiodooctane (DIO)",,3%,PEDOT:PSS/PTB7:PC70BM/metal,bulk heterojunction solar cell,,,PEDOT:PSS,PEDOT:PSS,90.0,chlorobenzene,,,-5.19,-3.43,,-6.1,-3.9,
40168,10.1002/pssa.202200306,10.1002/pssa.202200306,PTB7,PC70BM,PTB7,PC70BM,CCCCC(CC)COC(=O)c1sc2c(-c3cc4c(OCC(CC)CCCC)c5sccc5c(OCC(CC)CCCC)c4s3)scc2c1F,CCCCC(=O)OCC1(C2=CC=CC=C2)C3=CC=CC4=CC=CC5=CC=CC6=CC=C7C=CC=CC8=CC=CC1=C8C7=C6C5=C4C3,0.664,12.2,51.4,4.2,4.1638112,0.8616380952381089,3.53,4.2,2:3 w/w,"1,8-diiodooctane (DIO)",,3%,PEDOT:PSS/PTB7:PC70BM/metal,bulk heterojunction solar cell,,,PEDOT:PSS,PEDOT:PSS,90.0,chlorobenzene,,,-5.19,-3.43,,-6.1,-3.9,
40169,10.1002/pssa.202200306,10.1002/pssa.202200306,PTB7,PC70BM,PTB7,PC70BM,CCCCC(CC)COC(=O)c1sc2c(-c3cc4c(OCC(CC)CCCC)c5sccc5c(OCC(CC)CCCC)c4s3)scc2c1F,CCCCC(=O)OCC1(C2=CC=CC=C2)C3=CC=CC4=CC=CC5=CC=CC6=CC=C7C=CC=CC8=CC=CC1=C8C7=C6C5=C4C3,0.318,9.4,31.5,0.94,0.941598,0.1700000000000105,0.89,0.94,2:3 w/w,"1,8-diiodooctane (DIO)",,3%,PEDOT:PSS/PTB7:PC70BM/metal,bulk heterojunction solar cell,,,PEDOT:PSS,PEDOT:PSS,90.0,chlorobenzene,,,-5.19,-3.43,,-6.1,-3.9,
40170,10.1002/pssa.202200306,10.1002/pssa.202200306,PTB7,PC70BM,PTB7,PC70BM,CCCCC(CC)COC(=O)c1sc2c(-c3cc4c(OCC(CC)CCCC)c5sccc5c(OCC(CC)CCCC)c4s3)scc2c1F,CCCCC(=O)OCC1(C2=CC=CC=C2)C3=CC=CC4=CC=CC5=CC=CC6=CC=C7C=CC=CC8=CC=CC1=C8C7=C6C5=C4C3,0.366,9.74,35.5,1.28,1.2655181999999998,1.1313906250000163,0.96,1.28,2:3 w/w,"1,8-diiodooctane (DIO)",,3%,PEDOT:PSS/PTB7:PC70BM/metal,bulk heterojunction solar cell,,,PEDOT:PSS,PEDOT:PSS,90.0,chlorobenzene,,,-5.19,-3.43,,-6.1,-3.9,
40171,10.1002/pssa.202200306,10.1002/pssa.202200306,PTB7,PC70BM,PTB7,PC70BM,CCCCC(CC)COC(=O)c1sc2c(-c3cc4c(OCC(CC)CCCC)c5sccc5c(OCC(CC)CCCC)c4s3)scc2c1F,CCCCC(=O)OCC1(C2=CC=CC=C2)C3=CC=CC4=CC=CC5=CC=CC6=CC=C7C=CC=CC8=CC=CC1=C8C7=C6C5=C4C3,0.396,2.38,34.0,0.32,0.3204432,0.1384999999999928,0.2,0.32,2:3 w/w,"1,8-diiodooctane (DIO)",,3%,PEDOT:PSS/PTB7:PC70BM/metal,bulk heterojunction solar cell,,,PEDOT:PSS,PEDOT:PSS,90.0,chlorobenzene,,,-5.19,-3.43,,-6.1,-3.9,
40172,10.1002/pssa.202200306,10.1002/pssa.202200306,PTB7,PC70BM,PTB7,PC70BM,CCCCC(CC)COC(=O)c1sc2c(-c3cc4c(OCC(CC)CCCC)c5sccc5c(OCC(CC)CCCC)c4s3)scc2c1F,CCCCC(=O)OCC1(C2=CC=CC=C2)C3=CC=CC4=CC=CC5=CC=CC6=CC=C7C=CC=CC8=CC=CC1=C8C7=C6C5=C4C3,0.195,8.16,31.2,0.5,0.4964544,0.7091199999999964,0.48,0.5,2:3 w/w,"1,8-diiodooctane (DIO)",,3%,PEDOT:PSS/PTB7:PC70BM/metal,bulk heterojunction solar cell,,,PEDOT:PSS,PEDOT:PSS,90.0,chlorobenzene,,,-5.19,-3.43,,-6.1,-3.9,
40186,10.1002/smll.202406691,10.1002/smll.202406691,PM6,Y6,PM6,Y6,COC(=O)C(C)(C)c1cc(C)cc(-c2sc3c4sc5cc(/C=C6/C(=O)c7cc(F)cc(c7)C(=O)/C6=C\c6cc(C(C)(C)C(=O)OC)c(-c7cc(C)cc(C(C)(C)C(=O)OC)c7)s6)sc5c4c(C(C)(C)C(=O)OC)ccc2-3)c1,CCCCCCCCCCCc1c(/C=C2\C(=O)c3cc(F)c(F)cc3C2=C(C#N)C#N)sc2c1sc1c3c4nsnc4c4c5sc6c(CCCCCCCCCCC)c(/C=C7\C(=O)c8cc(F)c(F)cc8C7=C(C#N)C#N)sc6c5n(CC(CC)CCCC)c4c3n(CC(CC)CCCC)c21,0.85,26.55,73.79,16.65,16.65255825,0.0153648648648641,16.43,16.65,,,,,ITO/PEDOT:PSS/active layer/PDINO/Ag,conventional,PDINO,PDINO,PEDOT:PSS,PEDOT:PSS,,,,,-5.56,-3.65,,-5.65,-4.09,
40189,10.1002/smll.202406691,10.1002/smll.202406691,PM6,Y6,PM6,Y6,COC(=O)C(C)(C)c1cc(C)cc(-c2sc3c4sc5cc(/C=C6/C(=O)c7cc(F)cc(c7)C(=O)/C6=C\c6cc(C(C)(C)C(=O)OC)c(-c7cc(C)cc(C(C)(C)C(=O)OC)c7)s6)sc5c4c(C(C)(C)C(=O)OC)ccc2-3)c1,CCCCCCCCCCCc1c(/C=C2\C(=O)c3cc(F)c(F)cc3C2=C(C#N)C#N)sc2c1sc1c3c4nsnc4c4c5sc6c(CCCCCCCCCCC)c(/C=C7\C(=O)c8cc(F)c(F)cc8C7=C(C#N)C#N)sc6c5n(CC(CC)CCCC)c4c3n(CC(CC)CCCC)c21,0.826,26.0,59.82,12.83,12.8469432,0.1320592361652381,12.67,12.83,,,,,ITO/PEDOT:PSS/active layer/PDINO/Ag,conventional,PDINO,PDINO,PEDOT:PSS,PEDOT:PSS,300.0,,,,-5.56,-3.65,,-5.65,-4.09,
40190,10.1002/smll.202406691,10.1002/smll.202406691,PM6,Y6,PM6,Y6,COC(=O)C(C)(C)c1cc(C)cc(-c2sc3c4sc5cc(/C=C6/C(=O)c7cc(F)cc(c7)C(=O)/C6=C\c6cc(C(C)(C)C(=O)OC)c(-c7cc(C)cc(C(C)(C)C(=O)OC)c7)s6)sc5c4c(C(C)(C)C(=O)OC)ccc2-3)c1,CCCCCCCCCCCc1c(/C=C2\C(=O)c3cc(F)c(F)cc3C2=C(C#N)C#N)sc2c1sc1c3c4nsnc4c4c5sc6c(CCCCCCCCCCC)c(/C=C7\C(=O)c8cc(F)c(F)cc8C7=C(C#N)C#N)sc6c5n(CC(CC)CCCC)c4c3n(CC(CC)CCCC)c21,0.818,23.9,49.85,9.78,9.745774699999998,0.3499519427402967,9.63,9.78,,,,,ITO/PEDOT:PSS/active layer/PDINO/Ag,conventional,PDINO,PDINO,PEDOT:PSS,PEDOT:PSS,500.0,,,,-5.56,-3.65,,-5.65,-4.09,
40193,10.1002/solr.202000223,10.1002/solr.202000223,PBDB-T,IT-4F,PBDB-T,IT-4F,CCCCC(CC)Cc1ccc(-c2c3cc(-c4ccc(-c5sc(-c6cccs6)c6c5C(=O)c5c(CC(CC)CCCC)sc(CC(CC)CCCC)c5C6=O)s4)sc3c(-c3ccc(CC(CC)CCCC)s3)c3ccsc23)s1,CCCCCCc1ccc(C2(c3ccc(CCCCCC)cc3)c3cc4c(cc3-c3sc5cc(/C=C6\C(=O)c7cc(F)c(F)cc7C6=C(C#N)C#N)sc5c32)C(c2ccc(CCCCCC)cc2)(c2ccc(CCCCCC)cc2)c2c-4sc3cc(/C=C4\C(=O)c5cc(F)c(F)cc5C4=C(C#N)C#N)sc23)cc1,0.81,20.5,67.3,11.2,11.175165,0.2217410714285669,,,,"1,8-diiodooctane",,0.5 wt%,ITO/ZnO/BHJ/HTL/Ag,inverted,,,MoO3,MoO3,100.0,chlorobenzene,,110.0,-5.33,-3.48,,-5.66,-4.14,
40194,10.1002/solr.202000223,10.1002/solr.202000223,PBDB-T,IT-4F,PBDB-T,IT-4F,CCCCC(CC)Cc1ccc(-c2c3cc(-c4ccc(-c5sc(-c6cccs6)c6c5C(=O)c5c(CC(CC)CCCC)sc(CC(CC)CCCC)c5C6=O)s4)sc3c(-c3ccc(CC(CC)CCCC)s3)c3ccsc23)s1,CCCCCCc1ccc(C2(c3ccc(CCCCCC)cc3)c3cc4c(cc3-c3sc5cc(/C=C6\C(=O)c7cc(F)c(F)cc7C6=C(C#N)C#N)sc5c32)C(c2ccc(CCCCCC)cc2)(c2ccc(CCCCCC)cc2)c2c-4sc3cc(/C=C4\C(=O)c5cc(F)c(F)cc5C4=C(C#N)C#N)sc23)cc1,0.62,20.2,54.8,6.86,6.863151999999999,0.0459475218658639,,,,"1,8-diiodooctane",,0.5 wt%,ITO/ZnO/BHJ/HTL/Ag,inverted,ZnO,,PEDOT:PSS,PEDOT:PSS,100.0,chlorobenzene,,110.0,-5.33,-3.48,,-5.66,-4.14,
40195,10.1002/solr.202000223,10.1002/solr.202000223,TPD-3F,IT-4F,TPD-3F,IT-4F,CCCCCCCCC(CCCCCC)Cc1sc(-c2c3cc(-c4ccc(-c5sc(-c6cccs6)c6c5C(=O)N(CCCCCCCC)C6=O)s4)sc3c(-c3cc(F)c(CC(CCCCCC)CCCCCCCC)s3)c3ccsc23)cc1F,CCCCCCc1ccc(C2(c3ccc(CCCCCC)cc3)c3cc4c(cc3-c3sc5cc(/C=C6\C(=O)c7cc(F)c(F)cc7C6=C(C#N)C#N)sc5c32)C(c2ccc(CCCCCC)cc2)(c2ccc(CCCCCC)cc2)c2c-4sc3cc(/C=C4\C(=O)c5cc(F)c(F)cc5C4=C(C#N)C#N)sc23)cc1,0.91,20.4,73.4,13.6,13.625976,0.191000000000013,,,,"1,8-diiodooctane",,0.5 wt%,ITO/ZnO/BHJ/HTL/Ag,inverted,ZnO,,MoO3,MoO3,100.0,o-xylene,,110.0,-5.32,-3.5,,-5.66,-4.14,
40196,10.1002/solr.202000223,10.1002/solr.202000223,TPD-3F,IT-4F,TPD-3F,IT-4F,CCCCCCCCC(CCCCCC)Cc1sc(-c2c3cc(-c4ccc(-c5sc(-c6cccs6)c6c5C(=O)N(CCCCCCCC)C6=O)s4)sc3c(-c3cc(F)c(CC(CCCCCC)CCCCCCCC)s3)c3ccsc23)cc1F,CCCCCCc1ccc(C2(c3ccc(CCCCCC)cc3)c3cc4c(cc3-c3sc5cc(/C=C6\C(=O)c7cc(F)c(F)cc7C6=C(C#N)C#N)sc5c32)C(c2ccc(CCCCCC)cc2)(c2ccc(CCCCCC)cc2)c2c-4sc3cc(/C=C4\C(=O)c5cc(F)c(F)cc5C4=C(C#N)C#N)sc23)cc1,0.59,18.4,52.4,5.69,5.688543999999999,0.0255887521968543,,,,"1,8-diiodooctane",,0.5 wt%,ITO/ZnO/BHJ/HTL/Ag,inverted,ZnO,,PEDOT:PSS,PEDOT:PSS,100.0,o-xylene,,110.0,-5.32,-3.5,,-5.66,-4.14,
40197,10.1002/solr.202000223,10.1002/solr.202000223,TPD-3F,IT-4F,TPD-3F,IT-4F,CCCCCCCCC(CCCCCC)Cc1sc(-c2c3cc(-c4ccc(-c5sc(-c6cccs6)c6c5C(=O)N(CCCCCCCC)C6=O)s4)sc3c(-c3cc(F)c(CC(CCCCCC)CCCCCCCC)s3)c3ccsc23)cc1F,CCCCCCc1ccc(C2(c3ccc(CCCCCC)cc3)c3cc4c(cc3-c3sc5cc(/C=C6\C(=O)c7cc(F)c(F)cc7C6=C(C#N)C#N)sc5c32)C(c2ccc(CCCCCC)cc2)(c2ccc(CCCCCC)cc2)c2c-4sc3cc(/C=C4\C(=O)c5cc(F)c(F)cc5C4=C(C#N)C#N)sc23)cc1,0.9,20.2,72.2,13.1,13.12596,0.1981679389312941,13.0,13.1,,"1,8-diiodooctane",,0.5 wt%,ITO/ZnO/BHJ/HTL/Ag,inverted,ZnO,,Evaporated MoO3,MoO3,100.0,o-xylene,,110.0,-5.32,-3.5,,-5.66,-4.14,
40198,10.1002/solr.202000223,10.1002/solr.202000223,TPD-3F,IT-4F,TPD-3F,IT-4F,CCCCCCCCC(CCCCCC)Cc1sc(-c2c3cc(-c4ccc(-c5sc(-c6cccs6)c6c5C(=O)N(CCCCCCCC)C6=O)s4)sc3c(-c3cc(F)c(CC(CCCCCC)CCCCCCCC)s3)c3ccsc23)cc1F,CCCCCCc1ccc(C2(c3ccc(CCCCCC)cc3)c3cc4c(cc3-c3sc5cc(/C=C6\C(=O)c7cc(F)c(F)cc7C6=C(C#N)C#N)sc5c32)C(c2ccc(CCCCCC)cc2)(c2ccc(CCCCCC)cc2)c2c-4sc3cc(/C=C4\C(=O)c5cc(F)c(F)cc5C4=C(C#N)C#N)sc23)cc1,0.59,18.1,50.7,5.41,5.414253,0.0786136783733714,5.27,5.41,,"1,8-diiodooctane",,0.5 wt%,ITO/ZnO/BHJ/PEDOT:PSS/Ag,,ZnO,,PEDOT:PSS,PEDOT:PSS,100.0,o-xylene,,110.0,-5.32,-3.5,,-5.66,-4.14,
40199,10.1002/solr.202000223,10.1002/solr.202000223,TPD-3F,IT-4F,TPD-3F,IT-4F,CCCCCCCCC(CCCCCC)Cc1sc(-c2c3cc(-c4ccc(-c5sc(-c6cccs6)c6c5C(=O)N(CCCCCCCC)C6=O)s4)sc3c(-c3cc(F)c(CC(CCCCCC)CCCCCCCC)s3)c3ccsc23)cc1F,CCCCCCc1ccc(C2(c3ccc(CCCCCC)cc3)c3cc4c(cc3-c3sc5cc(/C=C6\C(=O)c7cc(F)c(F)cc7C6=C(C#N)C#N)sc5c32)C(c2ccc(CCCCCC)cc2)(c2ccc(CCCCCC)cc2)c2c-4sc3cc(/C=C4\C(=O)c5cc(F)c(F)cc5C4=C(C#N)C#N)sc23)cc1,0.76,16.0,62.6,7.61,7.61216,0.0283837056504591,7.53,7.61,,"1,8-diiodooctane",,0.5 wt%,ITO/ZnO/BHJ/VOX:PEDOT:PSS/Ag,,ZnO,,VOX:PEDOT:PSS,PEDOT:PSS,100.0,o-xylene,,110.0,-5.32,-3.5,,-5.66,-4.14,
40200,10.1002/solr.202000223,10.1002/solr.202000223,TPD-3F,IT-4F,TPD-3F,IT-4F,CCCCCCCCC(CCCCCC)Cc1sc(-c2c3cc(-c4ccc(-c5sc(-c6cccs6)c6c5C(=O)N(CCCCCCCC)C6=O)s4)sc3c(-c3cc(F)c(CC(CCCCCC)CCCCCCCC)s3)c3ccsc23)cc1F,CCCCCCc1ccc(C2(c3ccc(CCCCCC)cc3)c3cc4c(cc3-c3sc5cc(/C=C6\C(=O)c7cc(F)c(F)cc7C6=C(C#N)C#N)sc5c32)C(c2ccc(CCCCCC)cc2)(c2ccc(CCCCCC)cc2)c2c-4sc3cc(/C=C4\C(=O)c5cc(F)c(F)cc5C4=C(C#N)C#N)sc23)cc1,0.79,16.3,66.8,8.6,8.601835999999999,0.0213488372092914,8.48,8.6,,"1,8-diiodooctane",,0.5 wt%,ITO/ZnO/BHJ/VOX:PEDOT:PSS/Ag,,ZnO,,VOX:PEDOT:PSS,PEDOT:PSS,100.0,o-xylene,,110.0,-5.32,-3.5,,-5.66,-4.14,
40201,10.1002/solr.202000223,10.1002/solr.202000223,TPD-3F,IT-4F,TPD-3F,IT-4F,CCCCCCCCC(CCCCCC)Cc1sc(-c2c3cc(-c4ccc(-c5sc(-c6cccs6)c6c5C(=O)N(CCCCCCCC)C6=O)s4)sc3c(-c3cc(F)c(CC(CCCCCC)CCCCCCCC)s3)c3ccsc23)cc1F,CCCCCCc1ccc(C2(c3ccc(CCCCCC)cc3)c3cc4c(cc3-c3sc5cc(/C=C6\C(=O)c7cc(F)c(F)cc7C6=C(C#N)C#N)sc5c32)C(c2ccc(CCCCCC)cc2)(c2ccc(CCCCCC)cc2)c2c-4sc3cc(/C=C4\C(=O)c5cc(F)c(F)cc5C4=C(C#N)C#N)sc23)cc1,0.85,16.8,67.4,9.62,9.624720000000002,0.049064449064475,9.49,9.62,,"1,8-diiodooctane",,0.5 wt%,ITO/ZnO/BHJ/VOX:PEDOT:PSS/Ag,,ZnO,,VOX:PEDOT:PSS,PEDOT:PSS,100.0,o-xylene,,110.0,-5.32,-3.5,,-5.66,-4.14,
40202,10.1002/solr.202000223,10.1002/solr.202000223,TPD-3F,IT-4F,TPD-3F,IT-4F,CCCCCCCCC(CCCCCC)Cc1sc(-c2c3cc(-c4ccc(-c5sc(-c6cccs6)c6c5C(=O)N(CCCCCCCC)C6=O)s4)sc3c(-c3cc(F)c(CC(CCCCCC)CCCCCCCC)s3)c3ccsc23)cc1F,CCCCCCc1ccc(C2(c3ccc(CCCCCC)cc3)c3cc4c(cc3-c3sc5cc(/C=C6\C(=O)c7cc(F)c(F)cc7C6=C(C#N)C#N)sc5c32)C(c2ccc(CCCCCC)cc2)(c2ccc(CCCCCC)cc2)c2c-4sc3cc(/C=C4\C(=O)c5cc(F)c(F)cc5C4=C(C#N)C#N)sc23)cc1,0.87,16.9,69.4,10.2,10.203882,0.0380588235294198,10.1,10.2,,"1,8-diiodooctane",,0.5 wt%,ITO/ZnO/BHJ/VOX:PEDOT:PSS/Ag,,ZnO,,VOX:PEDOT:PSS,PEDOT:PSS,100.0,o-xylene,,110.0,-5.32,-3.5,,-5.66,-4.14,
40203,10.1002/solr.202000223,10.1002/solr.202000223,TPD-3F,IT-4F,TPD-3F,IT-4F,CCCCCCCCC(CCCCCC)Cc1sc(-c2c3cc(-c4ccc(-c5sc(-c6cccs6)c6c5C(=O)N(CCCCCCCC)C6=O)s4)sc3c(-c3cc(F)c(CC(CCCCCC)CCCCCCCC)s3)c3ccsc23)cc1F,CCCCCCc1ccc(C2(c3ccc(CCCCCC)cc3)c3cc4c(cc3-c3sc5cc(/C=C6\C(=O)c7cc(F)c(F)cc7C6=C(C#N)C#N)sc5c32)C(c2ccc(CCCCCC)cc2)(c2ccc(CCCCCC)cc2)c2c-4sc3cc(/C=C4\C(=O)c5cc(F)c(F)cc5C4=C(C#N)C#N)sc23)cc1,0.88,15.9,70.1,9.81,9.808392,0.0163914373088781,9.74,9.81,,"1,8-diiodooctane",,0.5 wt%,ITO/ZnO/BHJ/HTL/Ag,inverted,ZnO,,VOX:PEDOT:PSS,PEDOT:PSS,100.0,o-xylene,,110.0,-5.32,-3.5,,-5.66,-4.14,
40216,10.1002/solr.202300453,10.1002/solr.202300453,PM6,3TT11-4F,PM6,3TT11-4F,COC(=O)C(C)(C)c1cc(C)cc(-c2sc3c4sc5cc(/C=C6/C(=O)c7cc(F)cc(c7)C(=O)/C6=C\c6cc(C(C)(C)C(=O)OC)c(-c7cc(C)cc(C(C)(C)C(=O)OC)c7)s6)sc5c4c(C(C)(C)C(=O)OC)ccc2-3)c1,,0.903,21.72,76.9,15.02,15.082520040000002,0.4162452729693912,14.87,15.02,1:1.2,1-chloronaphthalene (CN),CN,,ITO/PEDOT:PSS/active layer/PDINN/Ag,conventional,PDINN,PDINN,PEDOT:PSS,PEDOT:PSS,,chloroform,chloroform,120.0,-5.56,-3.65,,,,
40217,10.1002/solr.202300453,10.1002/solr.202300453,PM6,3TT46-4F,PM6,3TT46-4F,COC(=O)C(C)(C)c1cc(C)cc(-c2sc3c4sc5cc(/C=C6/C(=O)c7cc(F)cc(c7)C(=O)/C6=C\c6cc(C(C)(C)C(=O)OC)c(-c7cc(C)cc(C(C)(C)C(=O)OC)c7)s6)sc5c4c(C(C)(C)C(=O)OC)ccc2-3)c1,,0.932,18.73,79.07,13.79,13.802743852,0.0924137200870183,13.31,13.79,1:1.2,1-chloronaphthalene (CN),CN,,ITO/PEDOT:PSS/active layer/PDINN/Ag,conventional,PDINN,PDINN,PEDOT:PSS,PEDOT:PSS,,chloroform,chloroform,100.0,-5.56,-3.65,,,,
40218,10.1002/solr.202400356,10.1002/solr.202400356,PTQ10,BZ4F-2C2SEH,PTQ10,BZ4F-2C2SEH,CCCCCCCCC(CCCCCC)COc1cnc2c(-c3cccs3)c(F)c(F)cc2n1,,0.845,23.45,75.0,14.8,14.8614375,0.4151182432432329,,,1:1,1-chloronaphthalene,CN,,ITO/PEDOT:PSS/active layer/PDINN/Ag,conventional,PDINN,PDINN,PEDOT:PSS,PEDOT:PSS,,chloroform,chloroform,90.0,-5.54,-2.92,,,,
40219,10.1002/solr.202400356,10.1002/solr.202400356,PTQ10,BZ4F-C2SEH,PTQ10,BZ4F-C2SEH,CCCCCCCCC(CCCCCC)COc1cnc2c(-c3cccs3)c(F)c(F)cc2n1,,0.87,23.27,75.0,15.08,15.183675,0.6875000000000057,,,1:1,1-chloronaphthalene,CN,,ITO/PEDOT:PSS/active layer/PDINN/Ag,conventional,PDINN,PDINN,PEDOT:PSS,PEDOT:PSS,,chloroform,chloroform,90.0,-5.54,-2.92,,,,
40220,10.1002/solr.202400356,10.1002/solr.202400356,PTQ10,BZ4F-SEH,PTQ10,BZ4F-SEH,CCCCCCCCC(CCCCCC)COc1cnc2c(-c3cccs3)c(F)c(F)cc2n1,,0.886,21.99,73.0,14.28,14.2226922,0.4013151260504218,,,1:1,1-chloronaphthalene,CN,,ITO/PEDOT:PSS/active layer/PDINN/Ag,conventional,PDINN,PDINN,PEDOT:PSS,PEDOT:PSS,,chloroform,chloroform,90.0,-5.54,-2.92,,,,
40221,10.1002/solr.202400356,10.1002/solr.202400356,PTQ10,BZ4F-C2SEH,PTQ10,BZ4F-C2SEH,CCCCCCCCC(CCCCCC)COc1cnc2c(-c3cccs3)c(F)c(F)cc2n1,,0.882,23.98,76.0,16.18,16.074273599999998,0.6534388133498256,,16.18,1:1,0.75%CN,CN,0.75%,ITO/PEDOT:PSS/active layer/PDINN/Ag,conventional,PDINN,PDINN,PEDOT:PSS,PEDOT:PSS,,chloroform,chloroform,90.0,-5.54,-2.92,,,,
40230,10.1007/s10854-021-05919-1,10.1007/s10854-021-05919-1,P3HT,ICBA,P3HT,ICBA,CCCCCCc1ccsc1,c1ccc2c(c1)C1CC2C23c4c5c6c7c8c9c(c%10c%11c2c2c4c4c%12c5c5c6c6c8c8c%13c%14c%15c%16c%17c%18c%19c%20c%21c%22c%23c(c%14c%14c%24c%23c%23c%22c%22c%20c(c2c%22c%11c%23c%10c%24c9c%148)c4c%19c%12c%17c5c%16c%136)C%152C4CC(c5ccccc54)C%18%212)C713,0.87,7.06,64.1,3.94,3.9371502,0.0723299492385874,,,1:1,,,,ITO/PEI/P3HT:ICBA/WO3/Ag,semitransparent polymer solar cell,PEI,PEI,,,80.0,"1,2-dichlorobenzene",o-DCB,150.0,-5.01,-3.12,,,,
40231,10.1007/s10854-021-05919-1,10.1007/s10854-021-05919-1,P3HT,ICBA,P3HT,ICBA,CCCCCCc1ccsc1,c1ccc2c(c1)C1CC2C23c4c5c6c7c8c9c(c%10c%11c2c2c4c4c%12c5c5c6c6c8c8c%13c%14c%15c%16c%17c%18c%19c%20c%21c%22c%23c(c%14c%14c%24c%23c%23c%22c%22c%20c(c2c%22c%11c%23c%10c%24c9c%148)c4c%19c%12c%17c5c%16c%136)C%152C4CC(c5ccccc54)C%18%212)C713,0.87,7.34,64.5,4.12,4.118841,0.0281310679611736,,,1:1,,,,ITO/PEI/P3HT:ICBA/WO3/Ag/[ZnSe/LiF]1,semitransparent polymer solar cell,PEI,PEI,,,80.0,"1,2-dichlorobenzene",o-DCB,150.0,-5.01,-3.12,,,,
40232,10.1007/s10854-021-05919-1,10.1007/s10854-021-05919-1,P3HT,ICBA,P3HT,ICBA,CCCCCCc1ccsc1,c1ccc2c(c1)C1CC2C23c4c5c6c7c8c9c(c%10c%11c2c2c4c4c%12c5c5c6c6c8c8c%13c%14c%15c%16c%17c%18c%19c%20c%21c%22c%23c(c%14c%14c%24c%23c%23c%22c%22c%20c(c2c%22c%11c%23c%10c%24c9c%148)c4c%19c%12c%17c5c%16c%136)C%152C4CC(c5ccccc54)C%18%212)C713,0.87,8.72,65.6,4.98,4.9766784,0.0666987951807325,,,1:1,,,,ITO/PEI/P3HT:ICBA/WO3/Ag/[ZnSe/LiF]2,semitransparent polymer solar cell,PEI,PEI,,,80.0,"1,2-dichlorobenzene",o-DCB,150.0,-5.01,-3.12,,,,
40233,10.1007/s10854-021-05919-1,10.1007/s10854-021-05919-1,P3HT,ICBA,P3HT,ICBA,CCCCCCc1ccsc1,c1ccc2c(c1)C1CC2C23c4c5c6c7c8c9c(c%10c%11c2c2c4c4c%12c5c5c6c6c8c8c%13c%14c%15c%16c%17c%18c%19c%20c%21c%22c%23c(c%14c%14c%24c%23c%23c%22c%22c%20c(c2c%22c%11c%23c%10c%24c9c%148)c4c%19c%12c%17c5c%16c%136)C%152C4CC(c5ccccc54)C%18%212)C713,0.87,10.64,66.9,6.19,6.1927992000000005,0.0452213247172877,,,1:1,,,,ITO/PEI/P3HT:ICBA/WO3/Ag/[ZnSe/LiF]3,semitransparent polymer solar cell,PEI,PEI,,,80.0,"1,2-dichlorobenzene",o-DCB,150.0,-5.01,-3.12,,,,
40234,10.1007/s10854-023-10739-6,10.1007/s10854-023-10739-6,P3HT,PCBM,P3HT,PCBM,CCCCCCc1ccsc1,CCCCC(=O)OCC1(C2=CC=CC=C2)C3=CC=CC4=CC=CC5=CC=CC6=CC=CC7=CC=CC1=C7C6=C5C4=C3,0.5,14.9,41.0,3.09,3.0545,1.1488673139158534,2.88,3.09,1:1 wt/wt,,,,ZnO NPs/P3HT:PCBM/V2O5/Ag,inverted,ZnO,ZnO,V2O5,V2O5,140.0,chlorobenzene,,110.0,-5.01,-3.12,,-6.1,-3.7,
40235,10.1007/s10854-023-10739-6,10.1007/s10854-023-10739-6,P3HT,PCBM,P3HT,PCBM,CCCCCCc1ccsc1,CCCCC(=O)OCC1(C2=CC=CC=C2)C3=CC=CC4=CC=CC5=CC=CC6=CC=CC7=CC=CC1=C7C6=C5C4=C3,0.52,14.8,43.0,3.18,3.3092800000000007,4.065408805031463,3.04,3.18,1:1 wt/wt,,,,ZnO NPs/P3HT:PCBM/V2O5/Ag,inverted,Sn doped ZnO,ZnO,V2O5,V2O5,140.0,chlorobenzene,,110.0,-5.01,-3.12,,-6.1,-3.7,
40236,10.1007/s10854-023-10739-6,10.1007/s10854-023-10739-6,P3HT,PCBM,P3HT,PCBM,CCCCCCc1ccsc1,CCCCC(=O)OCC1(C2=CC=CC=C2)C3=CC=CC4=CC=CC5=CC=CC6=CC=CC7=CC=CC1=C7C6=C5C4=C3,0.505,14.9,42.0,3.14,3.1602900000000007,0.6461783439490631,3.02,3.14,1:1 wt/wt,,,,ZnO NPs/P3HT:PCBM/V2O5/Ag,,Y doped ZnO,ZnO:Y,V2O5,V2O5,140.0,chlorobenzene,,110.0,-5.01,-3.12,,-6.1,-3.7,
40237,10.1007/s10854-023-10739-6,10.1007/s10854-023-10739-6,P3HT,PCBM,P3HT,PCBM,CCCCCCc1ccsc1,CCCCC(=O)OCC1(C2=CC=CC=C2)C3=CC=CC4=CC=CC5=CC=CC6=CC=CC7=CC=CC1=C7C6=C5C4=C3,0.52,17.1,41.0,3.67,3.6457200000000007,0.6615803814713676,3.54,3.67,1:1 wt/wt,,,,ZnO NPs/P3HT:PCBM/V2O5/Ag,inverted,Sn-co-Y doped ZnO,ZnO,V2O5,V2O5,140.0,chlorobenzene,,110.0,-5.01,-3.12,,-6.1,-3.7,
40238,10.1007/s10854-024-13788-7,10.1007/s10854-024-13788-7,PTB7,PCBM,PTB7,PCBM,CCCCC(CC)COC(=O)c1sc2c(-c3cc4c(OCC(CC)CCCC)c5sccc5c(OCC(CC)CCCC)c4s3)scc2c1F,CCCCC(=O)OCC1(C2=CC=CC=C2)C3=CC=CC4=CC=CC5=CC=CC6=CC=CC7=CC=CC1=C7C6=C5C4=C3,0.75,8.0,67.0,4.0,4.02,0.4999999999999893,,,,,,,Without-CdSe SNPs,planar hybrid organic solar cell,,,PEDOT:PSS,PEDOT:PSS,,,,,-5.19,-3.43,,-6.1,-3.7,
40239,10.1007/s10854-024-13788-7,10.1007/s10854-024-13788-7,PTB7,PCBM,PTB7,PCBM,CCCCC(CC)COC(=O)c1sc2c(-c3cc4c(OCC(CC)CCCC)c5sccc5c(OCC(CC)CCCC)c4s3)scc2c1F,CCCCC(=O)OCC1(C2=CC=CC=C2)C3=CC=CC4=CC=CC5=CC=CC6=CC=CC7=CC=CC1=C7C6=C5C4=C3,0.65,13.1,66.0,5.6,5.6199,0.3553571428571553,,,,CdSe SNPs,,,With-CdSe SNPs,planar hybrid organic solar cell,,,PEDOT:PSS,PEDOT:PSS,,,,,-5.19,-3.43,,-6.1,-3.7,
40262,10.1007/s13538-024-01454-6,10.1007/s13538-024-01454-6,P3HT,ICBA,P3HT,ICBA,CCCCCCc1ccsc1,c1ccc2c(c1)C1CC2C23c4c5c6c7c8c9c(c%10c%11c2c2c4c4c%12c5c5c6c6c8c8c%13c%14c%15c%16c%17c%18c%19c%20c%21c%22c%23c(c%14c%14c%24c%23c%23c%22c%22c%20c(c2c%22c%11c%23c%10c%24c9c%148)c4c%19c%12c%17c5c%16c%136)C%152C4CC(c5ccccc54)C%18%212)C713,0.866,7.001,48.3,2.93,2.928364278,0.0558266894197973,2.93,,1:1,,,,,,,,,,,chlorobenzene,chlorobenzene,,-5.01,-3.12,,,,
40263,10.1007/s13538-024-01454-6,10.1007/s13538-024-01454-6,P3HT,ICBA,P3HT,ICBA,CCCCCCc1ccsc1,c1ccc2c(c1)C1CC2C23c4c5c6c7c8c9c(c%10c%11c2c2c4c4c%12c5c5c6c6c8c8c%13c%14c%15c%16c%17c%18c%19c%20c%21c%22c%23c(c%14c%14c%24c%23c%23c%22c%22c%20c(c2c%22c%11c%23c%10c%24c9c%148)c4c%19c%12c%17c5c%16c%136)C%152C4CC(c5ccccc54)C%18%212)C713,0.795,7.458,48.8,2.89,2.8934056800000003,0.1178435986159234,2.89,,1:1,,,,,,,,,,,chlorobenzene,chlorobenzene,140.0,-5.01,-3.12,,,,
40278,10.1039/c9cc10076h,10.1039/c9cc10076h,PM6,Y21,PM6,Y21,COC(=O)C(C)(C)c1cc(C)cc(-c2sc3c4sc5cc(/C=C6/C(=O)c7cc(F)cc(c7)C(=O)/C6=C\c6cc(C(C)(C)C(=O)OC)c(-c7cc(C)cc(C(C)(C)C(=O)OC)c7)s6)sc5c4c(C(C)(C)C(=O)OC)ccc2-3)c1,,0.85,24.3,67.2,13.9,13.88016,0.1427338129496424,13.7,13.9,,,,,,,,,,,,,,,-5.56,-3.65,,,,
40279,10.1039/c9cc10076h,10.1039/c9cc10076h,PM6,Y21,PM6,Y21,COC(=O)C(C)(C)c1cc(C)cc(-c2sc3c4sc5cc(/C=C6/C(=O)c7cc(F)cc(c7)C(=O)/C6=C\c6cc(C(C)(C)C(=O)OC)c(-c7cc(C)cc(C(C)(C)C(=O)OC)c7)s6)sc5c4c(C(C)(C)C(=O)OC)ccc2-3)c1,,0.83,24.9,74.4,15.4,15.376248,0.1542337662337662,15.2,15.4,1:1,0.5% CN,CN,0.5%,inverted,,ZnO,,MnO3,,,chloroform,,100.0,-5.56,-3.65,,,,
40280,10.1039/c9nj04621f,10.1039/c9nj04621f,I4FR-EH,PC70BM,I4FR-EH,PC70BM,,CCCCC(=O)OCC1(C2=CC=CC=C2)C3=CC=CC4=CC=CC5=CC=CC6=CC=C7C=CC=CC8=CC=CC1=C8C7=C6C5=C4C3,0.9,8.3,35.0,2.6,2.6145000000000005,0.5576923076923231,2.2,2.6,,,,,,,,,,,,,,,,,,-6.1,-3.9,
40281,10.1039/c9nj04621f,10.1039/c9nj04621f,I4FR-EH,PC70BM,I4FR-EH,PC70BM,,CCCCC(=O)OCC1(C2=CC=CC=C2)C3=CC=CC4=CC=CC5=CC=CC6=CC=C7C=CC=CC8=CC=CC1=C8C7=C6C5=C4C3,0.9,8.8,48.0,4.3,3.8016,11.590697674418598,3.9,4.3,7:3,,,,ITO/PEDOT:PSS/SM:PC70BM/Ca/Al,,,,PEDOT:PSS,,50.0,chlorobenzene,,,,,,-6.1,-3.9,
40282,10.1039/c9nj04621f,10.1039/c9nj04621f,I4FR-O,PC70BM,I4FR-O,PC70BM,,CCCCC(=O)OCC1(C2=CC=CC=C2)C3=CC=CC4=CC=CC5=CC=CC6=CC=C7C=CC=CC8=CC=CC1=C8C7=C6C5=C4C3,0.86,5.7,30.0,1.7,1.4706,13.494117647058816,1.5,1.7,7:3,,,,ITO/PEDOT:PSS/SM:PC70BM/Ca/Al,,,,PEDOT:PSS,,50.0,chlorobenzene,,,,,,-6.1,-3.9,
40283,10.1039/c9nj04621f,10.1039/c9nj04621f,I4FR-O,PC70BM,I4FR-O,PC70BM,,CCCCC(=O)OCC1(C2=CC=CC=C2)C3=CC=CC4=CC=CC5=CC=CC6=CC=C7C=CC=CC8=CC=CC1=C8C7=C6C5=C4C3,0.85,6.1,32.0,2.1,1.6591999999999998,20.990476190476205,1.8,2.1,7:3,,,,ITO/PEDOT:PSS/SM:PC70BM/Ca/Al,,,,PEDOT:PSS,,50.0,chlorobenzene,,,,,,-6.1,-3.9,
40302,10.1039/d0ee03490h,10.1039/d0ee03490h,D18,N3,D18,N3,CCCCCCC(CCCC)Cc1csc(-c2cc3c4nsnc4c4cc(-c5cc(CC(CCCC)CCCCCC)c(-c6cc7c(-c8cc(F)c(CC(CC)CCCC)s8)c8sccc8c(-c8cc(F)c(CC(CC)CCCC)s8)c7s6)s5)sc4c3s2)c1,CCCCCCCCCCCC1=C(/C=C2\C(=O)C3=CC(F)=C(F)C=C3C2=C(C#N)C#N)SC2=C1SC1=C2N(CCC(CC)CCCC)C2=C1C1=NSN=C1C1=C2N(CCC(CC)CCCC)C2=C1SC1=C2SC(/C=C2\C(=O)C3=CC(F)=C(F)C=C3C2=C(C#N)C#N)=C1CCCCCCCCCCC,0.832,26.71,74.62,16.58,16.582593664,0.0156433293124403,16.38,16.58,,,,,D18:N3,BC,,,,,,,,,-5.51,-2.77,,-5.64,-3.86,
40303,10.1039/d0ee03490h,10.1039/d0ee03490h,D18,N3,D18,N3,CCCCCCC(CCCC)Cc1csc(-c2cc3c4nsnc4c4cc(-c5cc(CC(CCCC)CCCCCC)c(-c6cc7c(-c8cc(F)c(CC(CC)CCCC)s8)c8sccc8c(-c8cc(F)c(CC(CC)CCCC)s8)c7s6)s5)sc4c3s2)c1,CCCCCCCCCCCC1=C(/C=C2\C(=O)C3=CC(F)=C(F)C=C3C2=C(C#N)C#N)SC2=C1SC1=C2N(CCC(CC)CCCC)C2=C1C1=NSN=C1C1=C2N(CCC(CC)CCCC)C2=C1SC1=C2SC(/C=C2\C(=O)C3=CC(F)=C(F)C=C3C2=C(C#N)C#N)=C1CCCCCCCCCCC,0.834,27.79,75.61,17.52,17.524023846,0.0229671575342411,17.3,17.52,,,,,D18/n-octane/N3,SD,PDINO,,PEDOT:PSS,,,n-octane,,,-5.51,-2.77,,-5.64,-3.86,
40304,10.1039/d0ee03490h,10.1039/d0ee03490h,D18,N3,D18,N3,CCCCCCC(CCCC)Cc1csc(-c2cc3c4nsnc4c4cc(-c5cc(CC(CCCC)CCCCCC)c(-c6cc7c(-c8cc(F)c(CC(CC)CCCC)s8)c8sccc8c(-c8cc(F)c(CC(CC)CCCC)s8)c7s6)s5)sc4c3s2)c1,CCCCCCCCCCCC1=C(/C=C2\C(=O)C3=CC(F)=C(F)C=C3C2=C(C#N)C#N)SC2=C1SC1=C2N(CCC(CC)CCCC)C2=C1C1=NSN=C1C1=C2N(CCC(CC)CCCC)C2=C1SC1=C2SC(/C=C2\C(=O)C3=CC(F)=C(F)C=C3C2=C(C#N)C#N)=C1CCCCCCCCCCC,0.834,25.53,71.98,15.32,15.325995996,0.039138355091391,15.11,15.32,,,,,D18/N3,,PDINO,,PEDOT:PSS,,,chloroform,,,-5.51,-2.77,,-5.64,-3.86,
40305,10.1039/d0ee03490h,10.1039/d0ee03490h,PTB7-Th,PC<sub>71</sub>BM,PTB7-Th,PC<sub>71</sub>BM,CCCCC(CC)COC(=O)c1sc2csc(-c3cc4c(-c5ccc(CC(CC)CCCC)s5)c5sccc5c(-c5ccc(CC(CC)CCCC)s5)c4s3)c2c1F,COC(=O)CCCC1(c2ccccc2)C23c4c5ccc6c7cc8c9c%10c(cc%11cc%12c%13c%14c(cc%15c%16ccc-5c2c%16c2c5c%16c%17c(c(c46)c7c9c%17c4c%10c%11c%13c4c%16c%14c%152)C513)C%12)C8,0.8,16.58,63.99,8.48,8.4876336,0.0900188679245298,8.33,8.48,,,,,PTB7-Th:PC<sub>71</sub>BM,,,,,,,,,,-5.21,-3.6,,-5.9,-3.9,
40306,10.1039/d0ee03490h,10.1039/d0ee03490h,PTB7-Th,PC<sub>71</sub>BM,PTB7-Th,PC<sub>71</sub>BM,CCCCC(CC)COC(=O)c1sc2csc(-c3cc4c(-c5ccc(CC(CC)CCCC)s5)c5sccc5c(-c5ccc(CC(CC)CCCC)s5)c4s3)c2c1F,COC(=O)CCCC1(c2ccccc2)C23c4c5ccc6c7cc8c9c%10c(cc%11cc%12c%13c%14c(cc%15c%16ccc-5c2c%16c2c5c%16c%17c(c(c46)c7c9c%17c4c%10c%11c%13c4c%16c%14c%152)C513)C%12)C8,0.8,16.57,62.87,8.34,8.3340472,0.071376498800951,8.1,8.34,,,,,PTB7-Th/n-octane/PC<sub>71</sub>BM,SD,PDINO,,PEDOT:PSS,,,n-octane,,,-5.21,-3.6,,-5.9,-3.9,
40307,10.1039/d0ee03490h,10.1039/d0ee03490h,PTB7-Th,PC<sub>71</sub>BM,PTB7-Th,PC<sub>71</sub>BM,CCCCC(CC)COC(=O)c1sc2csc(-c3cc4c(-c5ccc(CC(CC)CCCC)s5)c5sccc5c(-c5ccc(CC(CC)CCCC)s5)c4s3)c2c1F,COC(=O)CCCC1(c2ccccc2)C23c4c5ccc6c7cc8c9c%10c(cc%11cc%12c%13c%14c(cc%15c%16ccc-5c2c%16c2c5c%16c%17c(c(c46)c7c9c%17c4c%10c%11c%13c4c%16c%14c%152)C513)C%12)C8,0.8,9.12,48.96,3.57,3.5721216,0.0594285714285761,3.4,3.57,,,,,PTB7-Th/PC<sub>71</sub>BM,,,,,,,,,,-5.21,-3.6,,-5.9,-3.9,
40308,10.1039/d0ee04012f,10.1039/d0ee04012f,PM6,Y6,PM6,Y6,COC(=O)C(C)(C)c1cc(C)cc(-c2sc3c4sc5cc(/C=C6/C(=O)c7cc(F)cc(c7)C(=O)/C6=C\c6cc(C(C)(C)C(=O)OC)c(-c7cc(C)cc(C(C)(C)C(=O)OC)c7)s6)sc5c4c(C(C)(C)C(=O)OC)ccc2-3)c1,CCCCCCCCCCCc1c(/C=C2\C(=O)c3cc(F)c(F)cc3C2=C(C#N)C#N)sc2c1sc1c3c4nsnc4c4c5sc6c(CCCCCCCCCCC)c(/C=C7\C(=O)c8cc(F)c(F)cc8C7=C(C#N)C#N)sc6c5n(CC(CC)CCCC)c4c3n(CC(CC)CCCC)c21,0.85,24.99,70.6,15.0,14.996498999999996,0.0233400000000235,14.5,15.0,,,,,,,,,,,,,,,-5.56,-3.65,,-5.65,-4.09,
40309,10.1039/d0ee04012f,10.1039/d0ee04012f,PM6,Y6,PM6,Y6,COC(=O)C(C)(C)c1cc(C)cc(-c2sc3c4sc5cc(/C=C6/C(=O)c7cc(F)cc(c7)C(=O)/C6=C\c6cc(C(C)(C)C(=O)OC)c(-c7cc(C)cc(C(C)(C)C(=O)OC)c7)s6)sc5c4c(C(C)(C)C(=O)OC)ccc2-3)c1,CCCCCCCCCCCc1c(/C=C2\C(=O)c3cc(F)c(F)cc3C2=C(C#N)C#N)sc2c1sc1c3c4nsnc4c4c5sc6c(CCCCCCCCCCC)c(/C=C7\C(=O)c8cc(F)c(F)cc8C7=C(C#N)C#N)sc6c5n(CC(CC)CCCC)c4c3n(CC(CC)CCCC)c21,0.83,26.98,77.8,17.5,17.4220652,0.4453417142857218,16.9,17.5,,0.9 vol% FN,FN,0.9 vol%,conventional,,,,,,,,,,-5.56,-3.65,,-5.65,-4.09,
40310,10.1039/d0ee04012f,10.1039/d0ee04012f,PM6,Y6,PM6,Y6,COC(=O)C(C)(C)c1cc(C)cc(-c2sc3c4sc5cc(/C=C6/C(=O)c7cc(F)cc(c7)C(=O)/C6=C\c6cc(C(C)(C)C(=O)OC)c(-c7cc(C)cc(C(C)(C)C(=O)OC)c7)s6)sc5c4c(C(C)(C)C(=O)OC)ccc2-3)c1,CCCCCCCCCCCc1c(/C=C2\C(=O)c3cc(F)c(F)cc3C2=C(C#N)C#N)sc2c1sc1c3c4nsnc4c4c5sc6c(CCCCCCCCCCC)c(/C=C7\C(=O)c8cc(F)c(F)cc8C7=C(C#N)C#N)sc6c5n(CC(CC)CCCC)c4c3n(CC(CC)CCCC)c21,0.84,25.79,71.9,15.7,15.5761284,0.7889910828025433,15.1,15.7,,0.5 vol% CN,CN,0.5 vol%,conventional,,,,,,,,,,-5.56,-3.65,,-5.65,-4.09,
40311,10.1039/d0ee04012f,10.1039/d0ee04012f,PM6,Y6,PM6,Y6,COC(=O)C(C)(C)c1cc(C)cc(-c2sc3c4sc5cc(/C=C6/C(=O)c7cc(F)cc(c7)C(=O)/C6=C\c6cc(C(C)(C)C(=O)OC)c(-c7cc(C)cc(C(C)(C)C(=O)OC)c7)s6)sc5c4c(C(C)(C)C(=O)OC)ccc2-3)c1,CCCCCCCCCCCc1c(/C=C2\C(=O)c3cc(F)c(F)cc3C2=C(C#N)C#N)sc2c1sc1c3c4nsnc4c4c5sc6c(CCCCCCCCCCC)c(/C=C7\C(=O)c8cc(F)c(F)cc8C7=C(C#N)C#N)sc6c5n(CC(CC)CCCC)c4c3n(CC(CC)CCCC)c21,0.84,26.0,74.9,16.4,16.35816,0.2551219512194939,16.1,16.4,,0.6 vol% BN,BN,0.6 vol%,,,,,,,,,,,-5.56,-3.65,,-5.65,-4.09,
40312,10.1039/d0qm00151a,10.1039/d0qm00151a,PM6,Y6-4Cl,PM6,Y6-4Cl,COC(=O)C(C)(C)c1cc(C)cc(-c2sc3c4sc5cc(/C=C6/C(=O)c7cc(F)cc(c7)C(=O)/C6=C\c6cc(C(C)(C)C(=O)OC)c(-c7cc(C)cc(C(C)(C)C(=O)OC)c7)s6)sc5c4c(C(C)(C)C(=O)OC)ccc2-3)c1,,0.839,25.849,74.1,16.061,16.070297451,0.0578883693418737,,,,,,,,,,,,,,,,,-5.56,-3.65,,,,
40313,10.1039/d0qm00151a,10.1039/d0qm00151a,PM6,N3-4Cl,PM6,N3-4Cl,COC(=O)C(C)(C)c1cc(C)cc(-c2sc3c4sc5cc(/C=C6/C(=O)c7cc(F)cc(c7)C(=O)/C6=C\c6cc(C(C)(C)C(=O)OC)c(-c7cc(C)cc(C(C)(C)C(=O)OC)c7)s6)sc5c4c(C(C)(C)C(=O)OC)ccc2-3)c1,,0.852,25.901,74.9,16.532,16.528671348,0.0201345995644836,,,,,,,ITO/PEDOT:PSS/PM6:NFA/PNDIT-F3N/Ag,,PNDIT-F3N,,PEDOT:PSS,,100.0,,,,-5.56,-3.65,,,,
40322,10.1039/d0ta01032d,10.1039/d0ta01032d,PM7,TPIC,PM7,TPIC,CCCCC(CC)Cc1sc(-c2c3ccsc3c(-c3cc(Cl)c(CC(CC)CCCC)s3)c3sc(-c4ccc(-c5sc(-c6cccs6)c6c5C(=O)c5c(CC(CC)CCCC)sc(CC(CC)CCCC)c5C6=O)s4)cc23)cc1Cl,CCCCCCc1ccc(C2(c3ccc(CCCCCC)cc3)c3cc4c(cc3-c3sc(/C=C5\C(=O)c6ccccc6C5=C(C#N)C#N)cc32)C(c2ccc(CCCCCC)cc2)(c2ccc(CCCCCC)cc2)c2c-4sc3c4sc(/C=C5\C(=O)c6ccccc6C5=C(C#N)C#N)cc4n(CC(CC)CCCC)c23)cc1,1.002,18.77,70.9,13.33,13.33454586,0.0341024756189073,13.07,13.33,,,,,ITO/PEDOT:PSS/PM7:TPIC/PNDIT-F3N/Ag,,PNDIT-F3N,,PEDOT:PSS,,,,,100.0,-5.575,-3.67,,,,
40323,10.1039/d0ta01032d,10.1039/d0ta01032d,PM7,TPIC-2Cl,PM7,TPIC-2Cl,CCCCC(CC)Cc1sc(-c2c3ccsc3c(-c3cc(Cl)c(CC(CC)CCCC)s3)c3sc(-c4ccc(-c5sc(-c6cccs6)c6c5C(=O)c5c(CC(CC)CCCC)sc(CC(CC)CCCC)c5C6=O)s4)cc23)cc1Cl,,0.941,21.37,72.2,14.53,14.51882074,0.0769391603578834,14.24,14.53,1:1.5,,,,ITO/PEDOT:PSS/PM7:TPIC-2Cl/PNDIT-F3N/Ag,,PNDIT-F3N,,PEDOT:PSS,,100.0,chloroform,,100.0,-5.575,-3.67,,,,
40324,10.1039/d0ta01032d,10.1039/d0ta01032d,PM7,TPIC-4Cl,PM7,TPIC-4Cl,CCCCC(CC)Cc1sc(-c2c3ccsc3c(-c3cc(Cl)c(CC(CC)CCCC)s3)c3sc(-c4ccc(-c5sc(-c6cccs6)c6c5C(=O)c5c(CC(CC)CCCC)sc(CC(CC)CCCC)c5C6=O)s4)cc23)cc1Cl,CCCCCCc1ccc(C2(c3ccc(CCCCCC)cc3)c3cc4c(cc3-c3sc(/C=C5\C(=O)c6cc(Cl)c(Cl)cc6C5=C(C#N)C#N)cc32)C(c2ccc(CCCCCC)cc2)(c2ccc(CCCCCC)cc2)c2c-4sc3c4sc(/C=C5\C(=O)c6cc(Cl)c(Cl)cc6C5=C(C#N)C#N)cc4n(CC(CC)CCCC)c23)cc1,0.881,23.03,75.5,15.31,15.31851965,0.0556476159372972,14.99,15.31,1:1.5,,,,ITO/PEDOT:PSS/PM7:TPIC-4Cl/PNDIT-F3N/Ag,,PNDIT-F3N,,PEDOT:PSS,,100.0,chloroform,,100.0,-5.575,-3.67,,,,
40350,10.1039/d1ee00051a,10.1039/d1ee00051a,B1,BTP-eC9,B1,BTP-eC9,CCCCCCc1cc(-c2cc3c(-c4ccc(SCC(CC)CCCC)cc4)c4sc(-c5cc(CCCCCC)c(-c6cc(CCCCCC)c(-c7ccc(/C=C8/SC(=S)N(CCCC)C8=O)s7)s6)s5)cc4c(-c4ccc(SCC(CC)CCCC)cc4)c3s2)sc1-c1cc(CCCCCC)c(-c2ccc(/C=C3/SC(=S)N(CCCC)C3=O)s2)s1,CCCCCCCCCc1c(C=C2C(=O)c3cc(Cl)c(Cl)cc3C2=C(C#N)C#N)sc2c1sc1c3c4nsnc4c4c5sc6c(CCCCCCCCC)c(C=C7C(=O)c8cc(Cl)c(Cl)cc8C7=C(C#N)C#N)sc6c5n(CC(CCCC)CCCCCC)c4c3n(CC(CCCC)CCCCCC)c21,0.833,23.81,70.21,13.92,13.925261832999997,0.0378005244252653,13.8,13.92,,,,,ITO/PEDOT:PSS/B1:BTP-eC9/PFN-Br/Al,control,PFN-Br,,PEDOT:PSS,,110.0,,,,-5.37,-3.51,,-5.68,-3.9,
40351,10.1039/d1ee00051a,10.1039/d1ee00051a,B1,BTP-eC9,B1,BTP-eC9,CCCCCCc1cc(-c2cc3c(-c4ccc(SCC(CC)CCCC)cc4)c4sc(-c5cc(CCCCCC)c(-c6cc(CCCCCC)c(-c7ccc(/C=C8/SC(=S)N(CCCC)C8=O)s7)s6)s5)cc4c(-c4ccc(SCC(CC)CCCC)cc4)c3s2)sc1-c1cc(CCCCCC)c(-c2ccc(/C=C3/SC(=S)N(CCCC)C3=O)s2)s1,CCCCCCCCCc1c(C=C2C(=O)c3cc(Cl)c(Cl)cc3C2=C(C#N)C#N)sc2c1sc1c3c4nsnc4c4c5sc6c(CCCCCCCCC)c(C=C7C(=O)c8cc(Cl)c(Cl)cc8C7=C(C#N)C#N)sc6c5n(CC(CCCC)CCCCCC)c4c3n(CC(CCCC)CCCCCC)c21,0.607,18.07,56.53,6.2,6.200487397,0.0078612419354785,5.82,6.2,,,,,ITO/AL/Al,,,,,,,,,,-5.37,-3.51,,-5.68,-3.9,
40352,10.1039/d1ee00051a,10.1039/d1ee00051a,B1,BTP-eC9,B1,BTP-eC9,CCCCCCc1cc(-c2cc3c(-c4ccc(SCC(CC)CCCC)cc4)c4sc(-c5cc(CCCCCC)c(-c6cc(CCCCCC)c(-c7ccc(/C=C8/SC(=S)N(CCCC)C8=O)s7)s6)s5)cc4c(-c4ccc(SCC(CC)CCCC)cc4)c3s2)sc1-c1cc(CCCCCC)c(-c2ccc(/C=C3/SC(=S)N(CCCC)C3=O)s2)s1,CCCCCCCCCc1c(C=C2C(=O)c3cc(Cl)c(Cl)cc3C2=C(C#N)C#N)sc2c1sc1c3c4nsnc4c4c5sc6c(CCCCCCCCC)c(C=C7C(=O)c8cc(Cl)c(Cl)cc8C7=C(C#N)C#N)sc6c5n(CC(CCCC)CCCCCC)c4c3n(CC(CCCC)CCCCCC)c21,0.777,24.09,61.87,11.58,11.580783290999998,0.0067641709844355,11.2,11.58,,,,,ITO-Cl/AL/Al,MSM,,,,,,,,,-5.37,-3.51,,-5.68,-3.9,
40353,10.1039/d1ee00051a,10.1039/d1ee00051a,B1,BTP-eC9,B1,BTP-eC9,CCCCCCc1cc(-c2cc3c(-c4ccc(SCC(CC)CCCC)cc4)c4sc(-c5cc(CCCCCC)c(-c6cc(CCCCCC)c(-c7ccc(/C=C8/SC(=S)N(CCCC)C8=O)s7)s6)s5)cc4c(-c4ccc(SCC(CC)CCCC)cc4)c3s2)sc1-c1cc(CCCCCC)c(-c2ccc(/C=C3/SC(=S)N(CCCC)C3=O)s2)s1,CCCCCCCCCc1c(C=C2C(=O)c3cc(Cl)c(Cl)cc3C2=C(C#N)C#N)sc2c1sc1c3c4nsnc4c4c5sc6c(CCCCCCCCC)c(C=C7C(=O)c8cc(Cl)c(Cl)cc8C7=C(C#N)C#N)sc6c5n(CC(CCCC)CCCCCC)c4c3n(CC(CCCC)CCCCCC)c21,0.828,23.86,70.69,13.97,13.965572951999995,0.0316896778812004,13.8,13.97,,,,,ITO/PEDOT:PSS/treated-AL/Al,conventional,,,PEDOT:PSS,,,methanol,,,-5.37,-3.51,,-5.68,-3.9,
40354,10.1039/d1ee00051a,10.1039/d1ee00051a,B1,BTP-eC9,B1,BTP-eC9,CCCCCCc1cc(-c2cc3c(-c4ccc(SCC(CC)CCCC)cc4)c4sc(-c5cc(CCCCCC)c(-c6cc(CCCCCC)c(-c7ccc(/C=C8/SC(=S)N(CCCC)C8=O)s7)s6)s5)cc4c(-c4ccc(SCC(CC)CCCC)cc4)c3s2)sc1-c1cc(CCCCCC)c(-c2ccc(/C=C3/SC(=S)N(CCCC)C3=O)s2)s1,CCCCCCCCCc1c(C=C2C(=O)c3cc(Cl)c(Cl)cc3C2=C(C#N)C#N)sc2c1sc1c3c4nsnc4c4c5sc6c(CCCCCCCCC)c(C=C7C(=O)c8cc(Cl)c(Cl)cc8C7=C(C#N)C#N)sc6c5n(CC(CCCC)CCCCCC)c4c3n(CC(CCCC)CCCCCC)c21,0.827,24.3,73.92,14.86,14.85503712,0.0333975773889689,14.62,14.86,,,,,MSM,,,,,,110.0,chlorobenzene; methanol,,,-5.37,-3.51,,-5.68,-3.9,
40355,10.1039/d1ee00051a,10.1039/d1ee00051a,B1,BTP-eC9,B1,BTP-eC9,CCCCCCc1cc(-c2cc3c(-c4ccc(SCC(CC)CCCC)cc4)c4sc(-c5cc(CCCCCC)c(-c6cc(CCCCCC)c(-c7ccc(/C=C8/SC(=S)N(CCCC)C8=O)s7)s6)s5)cc4c(-c4ccc(SCC(CC)CCCC)cc4)c3s2)sc1-c1cc(CCCCCC)c(-c2ccc(/C=C3/SC(=S)N(CCCC)C3=O)s2)s1,CCCCCCCCCc1c(C=C2C(=O)c3cc(Cl)c(Cl)cc3C2=C(C#N)C#N)sc2c1sc1c3c4nsnc4c4c5sc6c(CCCCCCCCC)c(C=C7C(=O)c8cc(Cl)c(Cl)cc8C7=C(C#N)C#N)sc6c5n(CC(CCCC)CCCCCC)c4c3n(CC(CCCC)CCCCCC)c21,0.824,24.2,72.9,14.54,14.5368432,0.0217111416781244,14.36,14.54,,,,,MSM,,,,,,110.0,chlorobenzene; methanol,,,-5.37,-3.51,,-5.68,-3.9,
40356,10.1039/d1ee00051a,10.1039/d1ee00051a,B1,BTP-eC9,B1,BTP-eC9,CCCCCCc1cc(-c2cc3c(-c4ccc(SCC(CC)CCCC)cc4)c4sc(-c5cc(CCCCCC)c(-c6cc(CCCCCC)c(-c7ccc(/C=C8/SC(=S)N(CCCC)C8=O)s7)s6)s5)cc4c(-c4ccc(SCC(CC)CCCC)cc4)c3s2)sc1-c1cc(CCCCCC)c(-c2ccc(/C=C3/SC(=S)N(CCCC)C3=O)s2)s1,CCCCCCCCCc1c(C=C2C(=O)c3cc(Cl)c(Cl)cc3C2=C(C#N)C#N)sc2c1sc1c3c4nsnc4c4c5sc6c(CCCCCCCCC)c(C=C7C(=O)c8cc(Cl)c(Cl)cc8C7=C(C#N)C#N)sc6c5n(CC(CCCC)CCCCCC)c4c3n(CC(CCCC)CCCCCC)c21,0.828,24.13,69.13,13.78,13.811925132,0.2316773004354106,13.64,13.78,,,,,MSM,,,,,,,chlorobenzene; methanol,,,-5.37,-3.51,,-5.68,-3.9,
