Repository: JiYiqaq/PCE-KA-GNN

# Data directory

- `raw/Active_Database.csv` is the immutable source dataset bundled under CC BY 4.0. Do not overwrite it with processed data.
- `processed/` is created and populated by the training pipeline. Generated `.pt` and `.pth` caches are intentionally ignored by Git because they can exceed GitHub's normal single-file limit.

See `../DATA_LICENSE.md` for provenance, license and checksum information.

File: data/raw/Active_Database.csv (part 43 of 471)
id,doi,doi_norm,donor,acceptor,donor_canonical,acceptor_canonical,donor_smiles,acceptor_smiles,voc,jsc,ff,pce,pce_recomputed,pce_relative_error_percent,pce_avg,pce_best,d_a_ratio,additive,additive_canonical,additive_ratio,device_structure,device_type,etl,etl_canonical,htl,htl_canonical,active_layer_thickness,solvent,solvent_canonical,annealing_temp,homo_d,lumo_d,eg_d,homo_a,lumo_a,eg_a
40357,10.1039/d1ee00051a,10.1039/d1ee00051a,B1,BTP-eC9,B1,BTP-eC9,CCCCCCc1cc(-c2cc3c(-c4ccc(SCC(CC)CCCC)cc4)c4sc(-c5cc(CCCCCC)c(-c6cc(CCCCCC)c(-c7ccc(/C=C8/SC(=S)N(CCCC)C8=O)s7)s6)s5)cc4c(-c4ccc(SCC(CC)CCCC)cc4)c3s2)sc1-c1cc(CCCCCC)c(-c2ccc(/C=C3/SC(=S)N(CCCC)C3=O)s2)s1,CCCCCCCCCc1c(C=C2C(=O)c3cc(Cl)c(Cl)cc3C2=C(C#N)C#N)sc2c1sc1c3c4nsnc4c4c5sc6c(CCCCCCCCC)c(C=C7C(=O)c8cc(Cl)c(Cl)cc8C7=C(C#N)C#N)sc6c5n(CC(CCCC)CCCCCC)c4c3n(CC(CCCC)CCCCCC)c21,0.828,23.43,63.37,12.29,12.293805348,0.0309629617575281,12.1,12.29,,,,,Control,conventional,PFN-Br,,PEDOT:PSS,,,,,,-5.37,-3.51,,-5.68,-3.9,
40358,10.1039/d1ee00051a,10.1039/d1ee00051a,B1,BTP-eC9,B1,BTP-eC9,CCCCCCc1cc(-c2cc3c(-c4ccc(SCC(CC)CCCC)cc4)c4sc(-c5cc(CCCCCC)c(-c6cc(CCCCCC)c(-c7ccc(/C=C8/SC(=S)N(CCCC)C8=O)s7)s6)s5)cc4c(-c4ccc(SCC(CC)CCCC)cc4)c3s2)sc1-c1cc(CCCCCC)c(-c2ccc(/C=C3/SC(=S)N(CCCC)C3=O)s2)s1,CCCCCCCCCc1c(C=C2C(=O)c3cc(Cl)c(Cl)cc3C2=C(C#N)C#N)sc2c1sc1c3c4nsnc4c4c5sc6c(CCCCCCCCC)c(C=C7C(=O)c8cc(Cl)c(Cl)cc8C7=C(C#N)C#N)sc6c5n(CC(CCCC)CCCCCC)c4c3n(CC(CCCC)CCCCCC)c21,0.831,24.22,64.0,12.88,12.8811648,0.0090434782608537,12.52,12.88,,,,,MSM,,,,,,,chlorobenzene; methanol,,,-5.37,-3.51,,-5.68,-3.9,
40359,10.1039/d1ee00051a,10.1039/d1ee00051a,BTR-Cl,Y6,BTR-Cl,Y6,CCCCCCc1cc(-c2cc3c(-c4cc(Cl)c(CC(CC)CCCC)s4)c4sc(-c5cc(CCCCCC)c(-c6cc(CCCCCC)c(-c7ccc(/C=C8/SC(=S)N(CCCCCC)C8=O)s7)s6)s5)cc4c(-c4cc(Cl)c(CC(CC)CCCC)s4)c3s2)sc1-c1cc(CCCCCC)c(-c2ccc(/C=C3\SC(=S)N(CC(CC)CCCC)C3=O)s2)s1,CCCCCCCCCCCc1c(/C=C2\C(=O)c3cc(F)c(F)cc3C2=C(C#N)C#N)sc2c1sc1c3c4nsnc4c4c5sc6c(CCCCCCCCCCC)c(/C=C7\C(=O)c8cc(F)c(F)cc8C7=C(C#N)C#N)sc6c5n(CC(CC)CCCC)c4c3n(CC(CC)CCCC)c21,0.867,23.4,65.61,13.31,13.310825579999998,0.0062027047332623,13.12,13.31,,,,,Control,control,,,,,,,,,-5.46,-3.7,,-5.65,-4.09,
40360,10.1039/d1ee00051a,10.1039/d1ee00051a,BTR-Cl,Y6,BTR-Cl,Y6,CCCCCCc1cc(-c2cc3c(-c4cc(Cl)c(CC(CC)CCCC)s4)c4sc(-c5cc(CCCCCC)c(-c6cc(CCCCCC)c(-c7ccc(/C=C8/SC(=S)N(CCCCCC)C8=O)s7)s6)s5)cc4c(-c4cc(Cl)c(CC(CC)CCCC)s4)c3s2)sc1-c1cc(CCCCCC)c(-c2ccc(/C=C3\SC(=S)N(CC(CC)CCCC)C3=O)s2)s1,CCCCCCCCCCCc1c(/C=C2\C(=O)c3cc(F)c(F)cc3C2=C(C#N)C#N)sc2c1sc1c3c4nsnc4c4c5sc6c(CCCCCCCCCCC)c(/C=C7\C(=O)c8cc(F)c(F)cc8C7=C(C#N)C#N)sc6c5n(CC(CC)CCCC)c4c3n(CC(CC)CCCC)c21,0.868,24.3,65.8,13.88,13.8787992,0.0086512968299671,13.6,13.88,,,,,MSM,MSM-type,,,,,,,,,-5.46,-3.7,,-5.65,-4.09,
40361,10.1039/d1ee00051a,10.1039/d1ee00051a,B1,Y6,B1,Y6,CCCCCCc1cc(-c2cc3c(-c4ccc(SCC(CC)CCCC)cc4)c4sc(-c5cc(CCCCCC)c(-c6cc(CCCCCC)c(-c7ccc(/C=C8/SC(=S)N(CCCC)C8=O)s7)s6)s5)cc4c(-c4ccc(SCC(CC)CCCC)cc4)c3s2)sc1-c1cc(CCCCCC)c(-c2ccc(/C=C3/SC(=S)N(CCCC)C3=O)s2)s1,CCCCCCCCCCCc1c(/C=C2\C(=O)c3cc(F)c(F)cc3C2=C(C#N)C#N)sc2c1sc1c3c4nsnc4c4c5sc6c(CCCCCCCCCCC)c(/C=C7\C(=O)c8cc(F)c(F)cc8C7=C(C#N)C#N)sc6c5n(CC(CC)CCCC)c4c3n(CC(CC)CCCC)c21,0.804,22.7,67.52,12.32,12.32294016,0.0238649350649321,12.1,12.32,,,,,Control,control,,,,,,,,,-5.37,-3.51,,-5.65,-4.09,
40362,10.1039/d1ee00051a,10.1039/d1ee00051a,B1,Y6,B1,Y6,CCCCCCc1cc(-c2cc3c(-c4ccc(SCC(CC)CCCC)cc4)c4sc(-c5cc(CCCCCC)c(-c6cc(CCCCCC)c(-c7ccc(/C=C8/SC(=S)N(CCCC)C8=O)s7)s6)s5)cc4c(-c4ccc(SCC(CC)CCCC)cc4)c3s2)sc1-c1cc(CCCCCC)c(-c2ccc(/C=C3/SC(=S)N(CCCC)C3=O)s2)s1,CCCCCCCCCCCc1c(/C=C2\C(=O)c3cc(F)c(F)cc3C2=C(C#N)C#N)sc2c1sc1c3c4nsnc4c4c5sc6c(CCCCCCCCCCC)c(/C=C7\C(=O)c8cc(F)c(F)cc8C7=C(C#N)C#N)sc6c5n(CC(CC)CCCC)c4c3n(CC(CC)CCCC)c21,0.811,23.12,68.0,12.76,12.7502176,0.0766645768024988,12.54,12.76,,,,,MSM,MSM-type,,,,,,,,,-5.37,-3.51,,-5.65,-4.09,
40377,10.1039/d1se00501d,10.1039/d1se00501d,BTR-Cl,Y6,BTR-Cl,Y6,CCCCCCc1cc(-c2cc3c(-c4cc(Cl)c(CC(CC)CCCC)s4)c4sc(-c5cc(CCCCCC)c(-c6cc(CCCCCC)c(-c7ccc(/C=C8/SC(=S)N(CCCCCC)C8=O)s7)s6)s5)cc4c(-c4cc(Cl)c(CC(CC)CCCC)s4)c3s2)sc1-c1cc(CCCCCC)c(-c2ccc(/C=C3\SC(=S)N(CC(CC)CCCC)C3=O)s2)s1,CCCCCCCCCCCc1c(/C=C2\C(=O)c3cc(F)c(F)cc3C2=C(C#N)C#N)sc2c1sc1c3c4nsnc4c4c5sc6c(CCCCCCCCCCC)c(/C=C7\C(=O)c8cc(F)c(F)cc8C7=C(C#N)C#N)sc6c5n(CC(CC)CCCC)c4c3n(CC(CC)CCCC)c21,0.8342,23.24,69.34,13.4,13.442812667199998,0.3194975164178954,13.2,13.4,,,,,,,,,,,,,,,-5.46,-3.7,,-5.65,-4.09,
40381,10.1039/d1ta08510g,10.1039/d1ta08510g,PBET10,Y6-BO,PBET10,Y6-BO,,CCCCCCCCCCCc1c(/C=C2\C(=O)c3cc(F)c(F)cc3C2=C(C#N)C#N)sc2c1sc1c3c4nsnc4c4c5sc6c(CCCCCCCCCCC)c(/C=C7\C(=O)c8cc(F)c(F)cc8C7=C(C#N)C#N)sc6c5n(CC(CCCC)CCCCCC)c4c3n(CC(CCCC)CCCCCC)c21,0.87,25.19,68.0,15.5,14.902404,3.855458064516125,14.95,15.5,,,,,,,,,,,,,,,,,,-5.65,-4.1,
40382,10.1039/d1ta08510g,10.1039/d1ta08510g,PBET20,Y6-BO,PBET20,Y6-BO,,CCCCCCCCCCCc1c(/C=C2\C(=O)c3cc(F)c(F)cc3C2=C(C#N)C#N)sc2c1sc1c3c4nsnc4c4c5sc6c(CCCCCCCCCCC)c(/C=C7\C(=O)c8cc(F)c(F)cc8C7=C(C#N)C#N)sc6c5n(CC(CCCC)CCCCCC)c4c3n(CC(CCCC)CCCCCC)c21,0.87,24.91,63.0,13.88,13.653171,1.634214697406343,13.61,13.88,,,,,inverted,,ZnO,,MoOx,,,o-xylene,,,,,,-5.65,-4.1,
40383,10.1039/d1ta08510g,10.1039/d1ta08510g,PBET50,Y6-BO,PBET50,Y6-BO,,CCCCCCCCCCCc1c(/C=C2\C(=O)c3cc(F)c(F)cc3C2=C(C#N)C#N)sc2c1sc1c3c4nsnc4c4c5sc6c(CCCCCCCCCCC)c(/C=C7\C(=O)c8cc(F)c(F)cc8C7=C(C#N)C#N)sc6c5n(CC(CCCC)CCCCCC)c4c3n(CC(CCCC)CCCCCC)c21,0.9,23.54,61.0,13.4,12.92346,3.556268656716417,13.01,13.4,,,,,inverted,,ZnO,,MoOx,,,o-xylene,,,,,,-5.65,-4.1,
40400,10.1039/d1tc01172c,10.1039/d1tc01172c,MPor1,PC71BM,MPor1,PC71BM,,COC(=O)CCCC1(c2ccccc2)C23c4c5ccc6c7cc8c9c%10c(cc%11cc%12c%13c%14c(cc%15c%16ccc-5c2c%16c2c5c%16c%17c(c(c46)c7c9c%17c4c%10c%11c%13c4c%16c%14c%152)C513)C%12)C8,0.94,8.83,43.1,3.59,3.5773862000000003,0.351359331476311,,,1:1.2,2% pyridine,pyridine,2%,ITO/PEDOT:PSS/donor material:PC71BM/Ca/Al,conventional,,,,,90.0,chlorobenzene,chlorobenzene,,,,,-5.9,-3.9,
40401,10.1039/d1tc01172c,10.1039/d1tc01172c,MPor1,PC71BM,MPor1,PC71BM,,COC(=O)CCCC1(c2ccccc2)C23c4c5ccc6c7cc8c9c%10c(cc%11cc%12c%13c%14c(cc%15c%16ccc-5c2c%16c2c5c%16c%17c(c(c46)c7c9c%17c4c%10c%11c%13c4c%16c%14c%152)C513)C%12)C8,0.894,13.26,47.1,5.58,5.583441240000001,0.0616709677419496,,,1:1.2,2% pyridine,pyridine,2%,ITO/PEDOT:PSS/donor material:PC71BM/Ca/Al,conventional,,,,,90.0,chlorobenzene,chlorobenzene,100.0,,,,-5.9,-3.9,
40402,10.1039/d1tc01172c,10.1039/d1tc01172c,MPor1,PC71BM,MPor1,PC71BM,,COC(=O)CCCC1(c2ccccc2)C23c4c5ccc6c7cc8c9c%10c(cc%11cc%12c%13c%14c(cc%15c%16ccc-5c2c%16c2c5c%16c%17c(c(c46)c7c9c%17c4c%10c%11c%13c4c%16c%14c%152)C513)C%12)C8,0.866,14.91,66.5,8.59,8.5865199,0.0405133876600593,,,1:1.2,2% pyridine,pyridine,2%,ITO/PEDOT:PSS/donor material:PC71BM/Ca/Al,conventional,,,,,90.0,chlorobenzene,chlorobenzene,100.0,,,,-5.9,-3.9,
40403,10.1039/d1tc01172c,10.1039/d1tc01172c,MPor2,PC71BM,MPor2,PC71BM,,COC(=O)CCCC1(c2ccccc2)C23c4c5ccc6c7cc8c9c%10c(cc%11cc%12c%13c%14c(cc%15c%16ccc-5c2c%16c2c5c%16c%17c(c(c46)c7c9c%17c4c%10c%11c%13c4c%16c%14c%152)C513)C%12)C8,0.874,7.36,60.2,3.87,3.87244928,0.0632888888888888,,,1:1.2,2% pyridine,pyridine,2%,ITO/PEDOT:PSS/donor material:PC71BM/Ca/Al,conventional,,,,,90.0,chlorobenzene,chlorobenzene,,,,,-5.9,-3.9,
40404,10.1039/d1tc01172c,10.1039/d1tc01172c,MPor2,PC71BM,MPor2,PC71BM,,COC(=O)CCCC1(c2ccccc2)C23c4c5ccc6c7cc8c9c%10c(cc%11cc%12c%13c%14c(cc%15c%16ccc-5c2c%16c2c5c%16c%17c(c(c46)c7c9c%17c4c%10c%11c%13c4c%16c%14c%152)C513)C%12)C8,0.887,12.27,63.5,6.91,6.91101615,0.0147054992764092,,,1:1.2,2% pyridine,pyridine,2%,ITO/PEDOT:PSS/donor material:PC71BM/Ca/Al,conventional,,,,,90.0,chlorobenzene,chlorobenzene,100.0,,,,-5.9,-3.9,
40405,10.1039/d1tc01172c,10.1039/d1tc01172c,MPor2,PC71BM,MPor2,PC71BM,,COC(=O)CCCC1(c2ccccc2)C23c4c5ccc6c7cc8c9c%10c(cc%11cc%12c%13c%14c(cc%15c%16ccc-5c2c%16c2c5c%16c%17c(c(c46)c7c9c%17c4c%10c%11c%13c4c%16c%14c%152)C513)C%12)C8,0.841,10.36,65.4,5.7,5.698145040000001,0.0325431578947244,,,1:1.2,2% pyridine,pyridine,2%,ITO/PEDOT:PSS/donor material:PC71BM/Ca/Al,conventional,,,,,90.0,chlorobenzene,chlorobenzene,100.0,,,,-5.9,-3.9,
40418,10.1039/d2ta05817k,10.1039/d2ta05817k,PM6,L8-BO,PM6,L8-BO,COC(=O)C(C)(C)c1cc(C)cc(-c2sc3c4sc5cc(/C=C6/C(=O)c7cc(F)cc(c7)C(=O)/C6=C\c6cc(C(C)(C)C(=O)OC)c(-c7cc(C)cc(C(C)(C)C(=O)OC)c7)s6)sc5c4c(C(C)(C)C(=O)OC)ccc2-3)c1,CCCCCCC(CCCC)Cc1c(/C=C2\C(=O)c3cc(F)c(F)cc3C2=C(C#N)C#N)sc2c1SC1c3c(c4c(c5nsnc35)c3sc5c(CC(CCCC)CCCCCC)c(/C=C6\C(=O)c7cc(F)c(F)cc7C6=C(C#N)C#N)sc5c3n4CC(CC)CCCC)N(CC(CC)CCCC)C21,0.861,24.4,73.8,15.5,15.5041992,0.0270916129032169,15.3,15.5,1/1.2 (w/w),,,,ITO/PEDOT:PSS/active layer/PNDIT-F3N/Ag,organic solar cell,PNDIT-F3N,,PEDOT:PSS,,,,,,-5.56,-3.65,,-5.68,-3.9,
40419,10.1039/d2ta05817k,10.1039/d2ta05817k,PM6,BOEH-4Cl,PM6,BOEH-4Cl,COC(=O)C(C)(C)c1cc(C)cc(-c2sc3c4sc5cc(/C=C6/C(=O)c7cc(F)cc(c7)C(=O)/C6=C\c6cc(C(C)(C)C(=O)OC)c(-c7cc(C)cc(C(C)(C)C(=O)OC)c7)s6)sc5c4c(C(C)(C)C(=O)OC)ccc2-3)c1,,0.887,24.8,75.1,16.5,16.520197600000003,0.1224096969697153,16.3,16.5,1/1.2 (w/w),,,,ITO/PEDOT:PSS/active layer/PNDIT-F3N/Ag,organic solar cell,PNDIT-F3N,,PEDOT:PSS,,,chlorobenzene,,,-5.56,-3.65,,,,
40420,10.1039/d2ta05817k,10.1039/d2ta05817k,PM6,L8-BO,PM6,L8-BO,COC(=O)C(C)(C)c1cc(C)cc(-c2sc3c4sc5cc(/C=C6/C(=O)c7cc(F)cc(c7)C(=O)/C6=C\c6cc(C(C)(C)C(=O)OC)c(-c7cc(C)cc(C(C)(C)C(=O)OC)c7)s6)sc5c4c(C(C)(C)C(=O)OC)ccc2-3)c1,CCCCCCC(CCCC)Cc1c(/C=C2\C(=O)c3cc(F)c(F)cc3C2=C(C#N)C#N)sc2c1SC1c3c(c4c(c5nsnc35)c3sc5c(CC(CCCC)CCCCCC)c(/C=C6\C(=O)c7cc(F)c(F)cc7C6=C(C#N)C#N)sc5c3n4CC(CC)CCCC)N(CC(CC)CCCC)C21,0.834,23.9,72.8,14.5,14.5109328,0.0753986206896488,14.1,14.5,1/1.2 (w/w),DIO,,0.3% v/v,ITO/PEDOT:PSS/active layer/PNDIT-F3N/Ag,organic solar cell,PNDIT-F3N,,PEDOT:PSS,,,chlorobenzene,,,-5.56,-3.65,,-5.68,-3.9,
40421,10.1039/d2ta05817k,10.1039/d2ta05817k,PM6,BOEH-4Cl,PM6,BOEH-4Cl,COC(=O)C(C)(C)c1cc(C)cc(-c2sc3c4sc5cc(/C=C6/C(=O)c7cc(F)cc(c7)C(=O)/C6=C\c6cc(C(C)(C)C(=O)OC)c(-c7cc(C)cc(C(C)(C)C(=O)OC)c7)s6)sc5c4c(C(C)(C)C(=O)OC)ccc2-3)c1,,0.882,25.6,77.0,17.4,17.385984,0.0805517241379197,17.2,17.4,1/1.2 (w/w),DIO,,0.3% v/v,ITO/PEDOT:PSS/active layer/PNDIT-F3N/Ag,organic solar cell,PNDIT-F3N,,PEDOT:PSS,,,chlorobenzene,,100.0,-5.56,-3.65,,,,
40422,10.1039/d2ta07113d,10.1039/d2ta07113d,PM6,Y6,PM6,Y6,COC(=O)C(C)(C)c1cc(C)cc(-c2sc3c4sc5cc(/C=C6/C(=O)c7cc(F)cc(c7)C(=O)/C6=C\c6cc(C(C)(C)C(=O)OC)c(-c7cc(C)cc(C(C)(C)C(=O)OC)c7)s6)sc5c4c(C(C)(C)C(=O)OC)ccc2-3)c1,CCCCCCCCCCCc1c(/C=C2\C(=O)c3cc(F)c(F)cc3C2=C(C#N)C#N)sc2c1sc1c3c4nsnc4c4c5sc6c(CCCCCCCCCCC)c(/C=C7\C(=O)c8cc(F)c(F)cc8C7=C(C#N)C#N)sc6c5n(CC(CC)CCCC)c4c3n(CC(CC)CCCC)c21,0.812,26.6,73.5,15.9,15.875412000000004,0.1546415094339374,15.5,15.9,,,,,,,,,,,,,,,-5.56,-3.65,,-5.65,-4.09,
40424,10.1039/d2ta07249a,10.1039/d2ta07249a,PPz,eC9,PPz,BTP-eC9,,CCCCCCCCCc1c(C=C2C(=O)c3cc(Cl)c(Cl)cc3C2=C(C#N)C#N)sc2c1sc1c3c4nsnc4c4c5sc6c(CCCCCCCCC)c(C=C7C(=O)c8cc(Cl)c(Cl)cc8C7=C(C#N)C#N)sc6c5n(CC(CCCC)CCCCCC)c4c3n(CC(CCCC)CCCCCC)c21,0.96,4.32,34.0,1.4,1.410048,0.7177142857142899,,,,,,,,,,,,,,,,,,,,-5.68,-3.9,
40425,10.1039/d2ta07249a,10.1039/d2ta07249a,PPz-T,eC9,PPz-T,BTP-eC9,,CCCCCCCCCc1c(C=C2C(=O)c3cc(Cl)c(Cl)cc3C2=C(C#N)C#N)sc2c1sc1c3c4nsnc4c4c5sc6c(CCCCCCCCC)c(C=C7C(=O)c8cc(Cl)c(Cl)cc8C7=C(C#N)C#N)sc6c5n(CC(CCCC)CCCCCC)c4c3n(CC(CCCC)CCCCCC)c21,0.85,26.29,73.0,16.16,16.312945,0.946441831683162,,,,,,,,,,,,,,,,,,,,-5.68,-3.9,
40445,10.1039/d3ee04476a,10.1039/d3ee04476a,PCE10-2F,Y6,PCE10-2F,Y6,CCOC(=O)c1sc2c(-c3cc4c(-c5cc(F)c(CC)s5)c5sc(-c6sc(-c7cc8c(-c9cc(F)c(CC)s9)c9sc(-c%10sc(-c%11cc%12c(-c%13cc(F)c(CC)s%13)c%13sccc%13c(-c%13cc(F)c(CC)s%13)c%12s%11)c%11sc(C(=O)OCC)c(F)c%10%11)cc9c(-c9cc(F)c(CC)s9)c8s7)c7sc(C(=O)OCC)c(F)c67)cc5c(-c5cc(F)c(CC)s5)c4s3)scc2c1F,CCCCCCCCCCCc1c(/C=C2\C(=O)c3cc(F)c(F)cc3C2=C(C#N)C#N)sc2c1sc1c3c4nsnc4c4c5sc6c(CCCCCCCCCCC)c(/C=C7\C(=O)c8cc(F)c(F)cc8C7=C(C#N)C#N)sc6c5n(CC(CC)CCCC)c4c3n(CC(CC)CCCC)c21,0.796,25.87,70.56,14.55,14.530082112,0.1368927010309289,14.24,14.55,60 nm/45 nm,,,,ITO/PEDOT:PSS/active layer/PDINN/Ag,conventional,PDINN,,PEDOT:PSS,,,,,,-5.47,-3.9,,-5.65,-4.09,
40447,10.1039/d3ee04476a,10.1039/d3ee04476a,PM6,L8-BO,PM6,L8-BO,COC(=O)C(C)(C)c1cc(C)cc(-c2sc3c4sc5cc(/C=C6/C(=O)c7cc(F)cc(c7)C(=O)/C6=C\c6cc(C(C)(C)C(=O)OC)c(-c7cc(C)cc(C(C)(C)C(=O)OC)c7)s6)sc5c4c(C(C)(C)C(=O)OC)ccc2-3)c1,CCCCCCC(CCCC)Cc1c(/C=C2\C(=O)c3cc(F)c(F)cc3C2=C(C#N)C#N)sc2c1SC1c3c(c4c(c5nsnc35)c3sc5c(CC(CCCC)CCCCCC)c(/C=C6\C(=O)c7cc(F)c(F)cc7C6=C(C#N)C#N)sc5c3n4CC(CC)CCCC)N(CC(CC)CCCC)C21,0.88,25.96,78.79,18.01,17.99941792,0.0587566907273875,17.83,18.01,1 : 1.2,,,,ITO/PEDOT:PSS/active layer/PDINN/Ag,conventional,PDINN,,PEDOT:PSS,,,,,,-5.56,-3.65,,-5.68,-3.9,
40449,10.1039/d3ee04476a,10.1039/d3ee04476a,PCE10-2F,Y6,PCE10-2F,Y6,CCOC(=O)c1sc2c(-c3cc4c(-c5cc(F)c(CC)s5)c5sc(-c6sc(-c7cc8c(-c9cc(F)c(CC)s9)c9sc(-c%10sc(-c%11cc%12c(-c%13cc(F)c(CC)s%13)c%13sccc%13c(-c%13cc(F)c(CC)s%13)c%12s%11)c%11sc(C(=O)OCC)c(F)c%10%11)cc9c(-c9cc(F)c(CC)s9)c8s7)c7sc(C(=O)OCC)c(F)c67)cc5c(-c5cc(F)c(CC)s5)c4s3)scc2c1F,CCCCCCCCCCCc1c(/C=C2\C(=O)c3cc(F)c(F)cc3C2=C(C#N)C#N)sc2c1sc1c3c4nsnc4c4c5sc6c(CCCCCCCCCCC)c(/C=C7\C(=O)c8cc(F)c(F)cc8C7=C(C#N)C#N)sc6c5n(CC(CC)CCCC)c4c3n(CC(CC)CCCC)c21,0.781,19.48,68.95,10.48,10.489970260000002,0.0951360687023007,10.31,10.48,,,,,ITO/PEDOT:PSS/active layer/PDINN/Ag/MoO3,conventional,PDINN,,PEDOT:PSS,,,,,,-5.47,-3.9,,-5.65,-4.09,
40452,10.1039/d3ee04476a,10.1039/d3ee04476a,PM6,L8-BO,PM6,L8-BO,COC(=O)C(C)(C)c1cc(C)cc(-c2sc3c4sc5cc(/C=C6/C(=O)c7cc(F)cc(c7)C(=O)/C6=C\c6cc(C(C)(C)C(=O)OC)c(-c7cc(C)cc(C(C)(C)C(=O)OC)c7)s6)sc5c4c(C(C)(C)C(=O)OC)ccc2-3)c1,CCCCCCC(CCCC)Cc1c(/C=C2\C(=O)c3cc(F)c(F)cc3C2=C(C#N)C#N)sc2c1SC1c3c(c4c(c5nsnc35)c3sc5c(CC(CCCC)CCCCCC)c(/C=C6\C(=O)c7cc(F)c(F)cc7C6=C(C#N)C#N)sc5c3n4CC(CC)CCCC)N(CC(CC)CCCC)C21,0.879,19.21,76.21,12.88,12.868508139,0.0892225232919228,12.61,12.88,,,,,ITO/PEDOT:PSS/active layer/PDINN/Ag/MoO3,conventional,PDINN,,PEDOT:PSS,,,,,,-5.56,-3.65,,-5.68,-3.9,
40455,10.1039/d3ma01103h,10.1039/d3ma01103h,PM6,Y6,PM6,Y6,COC(=O)C(C)(C)c1cc(C)cc(-c2sc3c4sc5cc(/C=C6/C(=O)c7cc(F)cc(c7)C(=O)/C6=C\c6cc(C(C)(C)C(=O)OC)c(-c7cc(C)cc(C(C)(C)C(=O)OC)c7)s6)sc5c4c(C(C)(C)C(=O)OC)ccc2-3)c1,CCCCCCCCCCCc1c(/C=C2\C(=O)c3cc(F)c(F)cc3C2=C(C#N)C#N)sc2c1sc1c3c4nsnc4c4c5sc6c(CCCCCCCCCCC)c(/C=C7\C(=O)c8cc(F)c(F)cc8C7=C(C#N)C#N)sc6c5n(CC(CC)CCCC)c4c3n(CC(CC)CCCC)c21,0.83,18.03,74.11,11.03,11.09048739,0.5483897552130597,10.59,11.03,1:1.5,,,,glass/parylene/Al2O3/Ag/PFN-Br/PM6:Y6/MoO3/Ag/WO3,inverted,PFN-Br,PFN-Br,MoO3,MoO3,100.0,chloroform,,,-5.56,-3.65,,-5.65,-4.09,
40456,10.1039/d3ma01103h,10.1039/d3ma01103h,PM6,Y6,PM6,Y6,COC(=O)C(C)(C)c1cc(C)cc(-c2sc3c4sc5cc(/C=C6/C(=O)c7cc(F)cc(c7)C(=O)/C6=C\c6cc(C(C)(C)C(=O)OC)c(-c7cc(C)cc(C(C)(C)C(=O)OC)c7)s6)sc5c4c(C(C)(C)C(=O)OC)ccc2-3)c1,CCCCCCCCCCCc1c(/C=C2\C(=O)c3cc(F)c(F)cc3C2=C(C#N)C#N)sc2c1sc1c3c4nsnc4c4c5sc6c(CCCCCCCCCCC)c(/C=C7\C(=O)c8cc(F)c(F)cc8C7=C(C#N)C#N)sc6c5n(CC(CC)CCCC)c4c3n(CC(CC)CCCC)c21,0.8,19.15,72.12,11.05,11.048784,0.0110045248868727,10.74,11.05,1:1.5,,,,glass/parylene/Al2O3/Ag/PFN-Br/PM6:Y6/MoO3/Ag/WO3,inverted,PFN-Br,PFN-Br,MoO3,MoO3,100.0,chloroform,,,-5.56,-3.65,,-5.65,-4.09,
40457,10.1039/d3ma01103h,10.1039/d3ma01103h,PM6,Y6,PM6,Y6,COC(=O)C(C)(C)c1cc(C)cc(-c2sc3c4sc5cc(/C=C6/C(=O)c7cc(F)cc(c7)C(=O)/C6=C\c6cc(C(C)(C)C(=O)OC)c(-c7cc(C)cc(C(C)(C)C(=O)OC)c7)s6)sc5c4c(C(C)(C)C(=O)OC)ccc2-3)c1,CCCCCCCCCCCc1c(/C=C2\C(=O)c3cc(F)c(F)cc3C2=C(C#N)C#N)sc2c1sc1c3c4nsnc4c4c5sc6c(CCCCCCCCCCC)c(/C=C7\C(=O)c8cc(F)c(F)cc8C7=C(C#N)C#N)sc6c5n(CC(CC)CCCC)c4c3n(CC(CC)CCCC)c21,0.82,18.68,74.27,11.45,11.376381519999995,0.642956157205259,11.03,11.45,1:1.5,,,,glass/parylene/Al2O3/Ag/PFN-Br/PM6:Y6/MoO3/Ag/WO3,inverted,PFN-Br,PFN-Br,MoO3,MoO3,100.0,chloroform,,,-5.56,-3.65,,-5.65,-4.09,
40458,10.1039/d3ma01103h,10.1039/d3ma01103h,PM6,Y6,PM6,Y6,COC(=O)C(C)(C)c1cc(C)cc(-c2sc3c4sc5cc(/C=C6/C(=O)c7cc(F)cc(c7)C(=O)/C6=C\c6cc(C(C)(C)C(=O)OC)c(-c7cc(C)cc(C(C)(C)C(=O)OC)c7)s6)sc5c4c(C(C)(C)C(=O)OC)ccc2-3)c1,CCCCCCCCCCCc1c(/C=C2\C(=O)c3cc(F)c(F)cc3C2=C(C#N)C#N)sc2c1sc1c3c4nsnc4c4c5sc6c(CCCCCCCCCCC)c(/C=C7\C(=O)c8cc(F)c(F)cc8C7=C(C#N)C#N)sc6c5n(CC(CC)CCCC)c4c3n(CC(CC)CCCC)c21,0.79,19.8,73.52,11.48,11.4999984,0.1742020905923226,10.92,11.48,1:1.5,,,,glass/parylene/Al2O3/Ag/PFN-Br/PM6:Y6/MoO3/Ag/WO3,inverted,PFN-Br,PFN-Br,MoO3,MoO3,100.0,chloroform,,100.0,-5.56,-3.65,,-5.65,-4.09,
40459,10.1039/d3ma01103h,10.1039/d3ma01103h,PM6,Y6,PM6,Y6,COC(=O)C(C)(C)c1cc(C)cc(-c2sc3c4sc5cc(/C=C6/C(=O)c7cc(F)cc(c7)C(=O)/C6=C\c6cc(C(C)(C)C(=O)OC)c(-c7cc(C)cc(C(C)(C)C(=O)OC)c7)s6)sc5c4c(C(C)(C)C(=O)OC)ccc2-3)c1,CCCCCCCCCCCc1c(/C=C2\C(=O)c3cc(F)c(F)cc3C2=C(C#N)C#N)sc2c1sc1c3c4nsnc4c4c5sc6c(CCCCCCCCCCC)c(/C=C7\C(=O)c8cc(F)c(F)cc8C7=C(C#N)C#N)sc6c5n(CC(CC)CCCC)c4c3n(CC(CC)CCCC)c21,0.79,18.17,66.79,9.7,9.587236970000005,1.1625054639174892,8.95,9.7,1:1.5,,,,Device 2,inverted,PFN-Br,,,,100.0,chloroform,,,-5.56,-3.65,,-5.65,-4.09,
40460,10.1039/d3ma01103h,10.1039/d3ma01103h,PM6,Y6,PM6,Y6,COC(=O)C(C)(C)c1cc(C)cc(-c2sc3c4sc5cc(/C=C6/C(=O)c7cc(F)cc(c7)C(=O)/C6=C\c6cc(C(C)(C)C(=O)OC)c(-c7cc(C)cc(C(C)(C)C(=O)OC)c7)s6)sc5c4c(C(C)(C)C(=O)OC)ccc2-3)c1,CCCCCCCCCCCc1c(/C=C2\C(=O)c3cc(F)c(F)cc3C2=C(C#N)C#N)sc2c1sc1c3c4nsnc4c4c5sc6c(CCCCCCCCCCC)c(/C=C7\C(=O)c8cc(F)c(F)cc8C7=C(C#N)C#N)sc6c5n(CC(CC)CCCC)c4c3n(CC(CC)CCCC)c21,0.8,18.36,61.99,9.26,9.1050912,1.6728812095032333,8.75,9.26,1:1.5,,,,Device 3,inverted,PFN-Br,,,,100.0,chloroform,,,-5.56,-3.65,,-5.65,-4.09,
40461,10.1039/d3ma01103h,10.1039/d3ma01103h,PM6,Y6,PM6,Y6,COC(=O)C(C)(C)c1cc(C)cc(-c2sc3c4sc5cc(/C=C6/C(=O)c7cc(F)cc(c7)C(=O)/C6=C\c6cc(C(C)(C)C(=O)OC)c(-c7cc(C)cc(C(C)(C)C(=O)OC)c7)s6)sc5c4c(C(C)(C)C(=O)OC)ccc2-3)c1,CCCCCCCCCCCc1c(/C=C2\C(=O)c3cc(F)c(F)cc3C2=C(C#N)C#N)sc2c1sc1c3c4nsnc4c4c5sc6c(CCCCCCCCCCC)c(/C=C7\C(=O)c8cc(F)c(F)cc8C7=C(C#N)C#N)sc6c5n(CC(CC)CCCC)c4c3n(CC(CC)CCCC)c21,0.81,16.7,71.82,9.75,9.7150914,0.3580369230769192,9.42,9.75,1:1.5,,,,Device 4,inverted,PFN-Br,,,,100.0,chloroform,,,-5.56,-3.65,,-5.65,-4.09,
40462,10.1039/d3nj00845b,10.1039/d3nj00845b,PBDB-T,MBTIC-4F,PBDB-T,MBTIC-4F,CCCCC(CC)Cc1ccc(-c2c3cc(-c4ccc(-c5sc(-c6cccs6)c6c5C(=O)c5c(CC(CC)CCCC)sc(CC(CC)CCCC)c5C6=O)s4)sc3c(-c3ccc(CC(CC)CCCC)s3)c3ccsc23)s1,,0.7,7.86,37.0,2.03,2.03574,0.2827586206896481,1.86,2.03,,,,,,,,,,,,,,,-5.33,-3.48,,,,
40463,10.1039/d3nj00845b,10.1039/d3nj00845b,PBDB-T,MBTIC-4Cl,PBDB-T,MBTIC-4Cl,CCCCC(CC)Cc1ccc(-c2c3cc(-c4ccc(-c5sc(-c6cccs6)c6c5C(=O)c5c(CC(CC)CCCC)sc(CC(CC)CCCC)c5C6=O)s4)sc3c(-c3ccc(CC(CC)CCCC)s3)c3ccsc23)s1,,0.73,8.74,55.0,3.47,3.50911,1.1270893371757915,3.32,3.47,,,,,ITO/ZnO/PBDB-T:MBTIC-4Cl/MoO3/Ag,,ZnO,,MoO3,,,,,,-5.33,-3.48,,,,
40464,10.1039/d3nr00839h,10.1039/d3nr00839h,PTzBI-Si,N2200,PTzBI-Si,N2200,CCCCCCC(CCCC)COc1c2sc3c4sc(/C=C5\C(=O)c6cc(F)c(F)cc6C5=C(C#N)C#N)cc4n(CC(CCCC)CCCCCC)c3c2c(OCC(CCCC)CCCCCC)c2sc3c4c(n(CC(CCCC)CCCCCC)c3c12)[SH](/C=C1/C(=O)c2cc(F)c(F)cc2C1=C(C#N)C#N)C=C4,CCCCCCCCCCC(CCCCCCCC)CN1C(=O)c2ccc3c4c(c(-c5ccc(-c6cccs6)s5)cc(c24)C1=O)C(=O)N(CC(CCCCCCCC)CCCCCCCCCC)C3=O,,,,11.8,,,,11.8,,,,,,,,,,,,,,,,,,-5.71,-4.02,
40465,10.1039/d3nr00839h,10.1039/d3nr00839h,TQ1,PC71BM,TQ1,PC71BM,CCCCCCCCOc1cccc(-c2nc3cccc(-c4cccs4)c3nc2-c2cccc(OCCCCCCCC)c2)c1,COC(=O)CCCC1(c2ccccc2)C23c4c5ccc6c7cc8c9c%10c(cc%11cc%12c%13c%14c(cc%15c%16ccc-5c2c%16c2c5c%16c%17c(c(c46)c7c9c%17c4c%10c%11c%13c4c%16c%14c%152)C513)C%12)C8,,,,6.0,,,,6.0,,,,,,,,,,,,,,,-5.68,-3.5,,-5.9,-3.9,
40466,10.1039/d3nr00839h,10.1039/d3nr00839h,PTQ10,IDIC,PTQ10,IDIC,CCCCCCCCC(CCCCCC)COc1cnc2c(-c3cccs3)c(F)c(F)cc2n1,CCCCCCC1(CCCCCC)c2cc3c(cc2-c2sc(/C=C4\C(=O)c5ccccc5C4=C(C#N)C#N)cc21)C(CCCCCC)(CCCCCC)c1cc(/C=C2\C(=O)c4ccccc4C2=C(C#N)C#N)sc1-3,,,,12.7,,,,12.7,,,,,,,,,,,,,,,-5.54,-2.92,,-5.69,-3.91,
40467,10.1039/d3tc02042h,10.1039/d3tc02042h,PTO2,IDTT-IC,PTO2,IDTT-IC,CCOC(=O)c1ccsc1-c1cc2c(-c3cc(F)c(CC)s3)c3sc(-c4cc(C(=O)OCC)c(-c5cc6c(-c7cc(F)c(CC)s7)c7sc(-c8cc(C(=O)OCC)c(-c9cc%10c(-c%11cc(F)c(CC)s%11)c%11sccc%11c(-c%11cc(F)c(CC)s%11)c%10s9)s8)cc7c(-c7cc(F)c(CC)s7)c6s5)s4)cc3c(-c3cc(F)c(CC)s3)c2s1,CCCCCCCCCCCCCCCCC1(CCCCCCCCCCCCCCCC)c2cc3c(cc2-c2sc4cc(/C=C5\C(=O)c6ccccc6C5=C(C#N)C#N)sc4c21)C(CCCCCCCCCCCCCCCC)(CCCCCCCCCCCCCCCC)c1c-3sc2cc(/C=C3\C(=O)c4ccccc4C3=C(C#N)C#N)sc12,1.07,14.41,60.0,9.28,9.25122,0.3101293103448207,9.16,9.28,,,,,,,,,,,105.0,,,,-5.59,-3.67,,-5.68,-3.84,
40468,10.1039/d3tc02042h,10.1039/d3tc02042h,PTO2,IDTT-4FIC,PTO2,IDTT-4FIC,CCOC(=O)c1ccsc1-c1cc2c(-c3cc(F)c(CC)s3)c3sc(-c4cc(C(=O)OCC)c(-c5cc6c(-c7cc(F)c(CC)s7)c7sc(-c8cc(C(=O)OCC)c(-c9cc%10c(-c%11cc(F)c(CC)s%11)c%11sccc%11c(-c%11cc(F)c(CC)s%11)c%10s9)s8)cc7c(-c7cc(F)c(CC)s7)c6s5)s4)cc3c(-c3cc(F)c(CC)s3)c2s1,,0.88,20.83,72.0,13.59,13.197888,2.88529801324504,13.27,13.59,,,,,conventional,,PDIN,,PEDOT:PSS,,106.0,,,,-5.59,-3.67,,,,
40469,10.1039/d3tc03864e,10.1039/d3tc03864e,PM6,m-BTP-OEH,PM6,m-BTP-OEH,COC(=O)C(C)(C)c1cc(C)cc(-c2sc3c4sc5cc(/C=C6/C(=O)c7cc(F)cc(c7)C(=O)/C6=C\c6cc(C(C)(C)C(=O)OC)c(-c7cc(C)cc(C(C)(C)C(=O)OC)c7)s6)sc5c4c(C(C)(C)C(=O)OC)ccc2-3)c1,,0.856,26.84,78.41,18.02,18.014728864,0.0292515871254221,17.95,18.02,,,,,,,,,,,,,,,-5.56,-3.65,,,,
40470,10.1039/d3tc03864e,10.1039/d3tc03864e,PM6,p-BTP-OEH,PM6,p-BTP-OEH,COC(=O)C(C)(C)c1cc(C)cc(-c2sc3c4sc5cc(/C=C6/C(=O)c7cc(F)cc(c7)C(=O)/C6=C\c6cc(C(C)(C)C(=O)OC)c(-c7cc(C)cc(C(C)(C)C(=O)OC)c7)s6)sc5c4c(C(C)(C)C(=O)OC)ccc2-3)c1,,0.884,26.27,75.88,17.63,17.621369584,0.0489530119115089,17.52,17.63,1:1.2,1-chloronaphthalene,,0.5%,ITO/PEDOT:PSS/active layer/PDINO/Ag,,PDINO,,PEDOT:PSS,,,chloroform,,100.0,-5.56,-3.65,,,,
40471,10.1039/d4cc03236e,10.1039/d4cc03236e,D18,FQx-IC,D18,FQx-IC,CCCCCCC(CCCC)Cc1csc(-c2cc3c4nsnc4c4cc(-c5cc(CC(CCCC)CCCCCC)c(-c6cc7c(-c8cc(F)c(CC(CC)CCCC)s8)c8sccc8c(-c8cc(F)c(CC(CC)CCCC)s8)c7s6)s5)sc4c3s2)c1,,0.943,22.97,74.98,16.24,16.241200358,0.0073913669950859,16.08,16.24,,,,,,,,,,,,,,,-5.51,-2.77,,,,
40472,10.1039/d4cc03236e,10.1039/d4cc03236e,D18,TQx-IC,D18,TQx-IC,CCCCCCC(CCCC)Cc1csc(-c2cc3c4nsnc4c4cc(-c5cc(CC(CCCC)CCCCCC)c(-c6cc7c(-c8cc(F)c(CC(CC)CCCC)s8)c8sccc8c(-c8cc(F)c(CC(CC)CCCC)s8)c7s6)s5)sc4c3s2)c1,,0.949,24.37,75.06,17.36,17.359223778,0.0044713248847865,17.23,17.36,,,,,conventional,,,,,,,,,,-5.51,-2.77,,,,
40482,10.1039/d4ra01513d,10.1039/d4ra01513d,PCE10,TzN-S,PCE10,TzN-S,CCCCC(CC)COC(=O)c1sc2c(-c3cc4c(-c5ccc(CC(CC)CCCC)s5)c5sccc5c(-c5ccc(CC(CC)CCCC)s5)c4s3)scc2c1F,,0.7,14.27,61.36,6.13,6.1292504,0.01222838499184,6.0,6.13,1:1.5,,,,,,,,,,,,,,-5.21,-3.6,,,,
40483,10.1039/d4ra01513d,10.1039/d4ra01513d,PCE10,TzS-S,PCE10,TzS-S,CCCCC(CC)COC(=O)c1sc2c(-c3cc4c(-c5ccc(CC(CC)CCCC)s5)c5sccc5c(-c5ccc(CC(CC)CCCC)s5)c4s3)scc2c1F,,0.75,22.09,65.14,10.75,10.7920695,0.3913441860465135,10.45,10.75,1:1.5,,,,BHJ,,PDINN,,PEDOT:PSS,,,,,,-5.21,-3.6,,,,
40484,10.1039/d4ta06146b,10.1039/d4ta06146b,PM6,BZ4F-ch1,PM6,BZ4F-ch1,COC(=O)C(C)(C)c1cc(C)cc(-c2sc3c4sc5cc(/C=C6/C(=O)c7cc(F)cc(c7)C(=O)/C6=C\c6cc(C(C)(C)C(=O)OC)c(-c7cc(C)cc(C(C)(C)C(=O)OC)c7)s6)sc5c4c(C(C)(C)C(=O)OC)ccc2-3)c1,,0.863,23.09,80.41,16.02,16.023035346999997,0.0189472347065998,15.9,16.02,,,,,,,,,,,,,,,-5.56,-3.65,,,,
40485,10.1039/d4ta06146b,10.1039/d4ta06146b,PM6,BZ4F-ch2,PM6,BZ4F-ch2,COC(=O)C(C)(C)c1cc(C)cc(-c2sc3c4sc5cc(/C=C6/C(=O)c7cc(F)cc(c7)C(=O)/C6=C\c6cc(C(C)(C)C(=O)OC)c(-c7cc(C)cc(C(C)(C)C(=O)OC)c7)s6)sc5c4c(C(C)(C)C(=O)OC)ccc2-3)c1,,0.878,22.01,77.85,15.04,15.04434123,0.0288645611702221,14.9,15.04,1:1.2,"1,3,5-trichlorobenzene",,10 mg mL-1,ITO/PEDOT:PSS/active layer/PDINN/Ag,,PDINN,,PEDOT:PSS,,,chloroform,,90.0,-5.56,-3.65,,,,
40486,10.1039/d4ta07485h,10.1039/d4ta07485h,PM6,CH1,PM6,CH1,COC(=O)C(C)(C)c1cc(C)cc(-c2sc3c4sc5cc(/C=C6/C(=O)c7cc(F)cc(c7)C(=O)/C6=C\c6cc(C(C)(C)C(=O)OC)c(-c7cc(C)cc(C(C)(C)C(=O)OC)c7)s6)sc5c4c(C(C)(C)C(=O)OC)ccc2-3)c1,,0.906,24.06,72.26,15.76,15.751494936000002,0.0539661421319652,15.56,15.76,,,,,,,,,,,,,,,-5.56,-3.65,,,,
40487,10.1039/d4ta07485h,10.1039/d4ta07485h,PBDB-T,CH2,PBDB-T,CH2,CCCCC(CC)Cc1ccc(-c2c3cc(-c4ccc(-c5sc(-c6cccs6)c6c5C(=O)c5c(CC(CC)CCCC)sc(CC(CC)CCCC)c5C6=O)s4)sc3c(-c3ccc(CC(CC)CCCC)s3)c3ccsc23)s1,,0.802,18.19,67.12,9.79,9.791720656000004,0.0175756486210763,8.99,9.79,,,,,,,,,,,,,,,-5.33,-3.48,,,,
40488,10.1039/d4ta07485h,10.1039/d4ta07485h,PM6,CH3,PM6,CH3,COC(=O)C(C)(C)c1cc(C)cc(-c2sc3c4sc5cc(/C=C6/C(=O)c7cc(F)cc(c7)C(=O)/C6=C\c6cc(C(C)(C)C(=O)OC)c(-c7cc(C)cc(C(C)(C)C(=O)OC)c7)s6)sc5c4c(C(C)(C)C(=O)OC)ccc2-3)c1,,0.898,23.37,79.1,16.59,16.60013166,0.0610708860759432,16.53,16.59,,,,,,,,,,,,,,,-5.56,-3.65,,,,
40489,10.1039/d4ta07485h,10.1039/d4ta07485h,PM6,CH20,PM6,CH20,COC(=O)C(C)(C)c1cc(C)cc(-c2sc3c4sc5cc(/C=C6/C(=O)c7cc(F)cc(c7)C(=O)/C6=C\c6cc(C(C)(C)C(=O)OC)c(-c7cc(C)cc(C(C)(C)C(=O)OC)c7)s6)sc5c4c(C(C)(C)C(=O)OC)ccc2-3)c1,,0.888,25.8,71.8,16.45,16.4496672,0.0020231003039447,16.29,16.45,,,,,,,,,,,,,,,-5.56,-3.65,,,,
40490,10.1039/d4ta07485h,10.1039/d4ta07485h,PM6,CH8F,PM6,CH8F,COC(=O)C(C)(C)c1cc(C)cc(-c2sc3c4sc5cc(/C=C6/C(=O)c7cc(F)cc(c7)C(=O)/C6=C\c6cc(C(C)(C)C(=O)OC)c(-c7cc(C)cc(C(C)(C)C(=O)OC)c7)s6)sc5c4c(C(C)(C)C(=O)OC)ccc2-3)c1,,0.887,26.8,80.01,19.02,19.01965716,0.001802523659297,18.88,19.02,,,,,,,,,,,,,,,-5.56,-3.65,,,,
40491,10.1039/d4tc03708a,10.1039/d4tc03708a,LCS6,Y6,LCS6,Y6,,CCCCCCCCCCCc1c(/C=C2\C(=O)c3cc(F)c(F)cc3C2=C(C#N)C#N)sc2c1sc1c3c4nsnc4c4c5sc6c(CCCCCCCCCCC)c(/C=C7\C(=O)c8cc(F)c(F)cc8C7=C(C#N)C#N)sc6c5n(CC(CC)CCCC)c4c3n(CC(CC)CCCC)c21,0.81,21.79,52.35,9.18,9.23972265,0.6505735294117586,,9.18,,,,,,,,,,,,,,,,,,-5.65,-4.09,
40492,10.1039/d4tc03708a,10.1039/d4tc03708a,LCS8,Y6,LCS8,Y6,,CCCCCCCCCCCc1c(/C=C2\C(=O)c3cc(F)c(F)cc3C2=C(C#N)C#N)sc2c1sc1c3c4nsnc4c4c5sc6c(CCCCCCCCCCC)c(/C=C7\C(=O)c8cc(F)c(F)cc8C7=C(C#N)C#N)sc6c5n(CC(CC)CCCC)c4c3n(CC(CC)CCCC)c21,0.82,20.68,54.0,9.15,9.157104,0.0776393442622756,,9.15,,,,,ITO/PEDOT:PSS/LCS8:Y6/PDINN/Ag,,PDINN,,PEDOT:PSS,,120.0,chloroform,,130.0,,,,-5.65,-4.09,
40499,10.3390/nano10091759,10.3390/nano10091759,PM6,N3,PM6,N3,COC(=O)C(C)(C)c1cc(C)cc(-c2sc3c4sc5cc(/C=C6/C(=O)c7cc(F)cc(c7)C(=O)/C6=C\c6cc(C(C)(C)C(=O)OC)c(-c7cc(C)cc(C(C)(C)C(=O)OC)c7)s6)sc5c4c(C(C)(C)C(=O)OC)ccc2-3)c1,CCCCCCCCCCCC1=C(/C=C2\C(=O)C3=CC(F)=C(F)C=C3C2=C(C#N)C#N)SC2=C1SC1=C2N(CCC(CC)CCCC)C2=C1C1=NSN=C1C1=C2N(CCC(CC)CCCC)C2=C1SC1=C2SC(/C=C2\C(=O)C3=CC(F)=C(F)C=C3C2=C(C#N)C#N)=C1CCCCCCCCCCC,0.82,25.29,66.91,13.79,13.875661979999997,0.6211891225525569,13.79,,1:1.2 wt/wt,1-Chloronaphthalene (CN),,0.5 vol%,Opaque Device (100 nm Ag/0 nm MoO3),inverted,ZnO,,MoO3,,100.0,chlorobenzene,,,-5.56,-3.65,,-5.64,-3.86,
40500,10.3390/nano10091759,10.3390/nano10091759,PM6,N3,PM6,N3,COC(=O)C(C)(C)c1cc(C)cc(-c2sc3c4sc5cc(/C=C6/C(=O)c7cc(F)cc(c7)C(=O)/C6=C\c6cc(C(C)(C)C(=O)OC)c(-c7cc(C)cc(C(C)(C)C(=O)OC)c7)s6)sc5c4c(C(C)(C)C(=O)OC)ccc2-3)c1,CCCCCCCCCCCC1=C(/C=C2\C(=O)C3=CC(F)=C(F)C=C3C2=C(C#N)C#N)SC2=C1SC1=C2N(CCC(CC)CCCC)C2=C1C1=NSN=C1C1=C2N(CCC(CC)CCCC)C2=C1SC1=C2SC(/C=C2\C(=O)C3=CC(F)=C(F)C=C3C2=C(C#N)C#N)=C1CCCCCCCCCCC,0.8,19.15,64.92,9.96,9.945744,0.1431325301204779,9.96,,1:1.2 wt/wt,1-Chloronaphthalene (CN),,0.5 vol%,Semi-transparent Device (10 nm Ag/0 nm MoO3),inverted,ZnO,,MoO3,,100.0,chlorobenzene,,,-5.56,-3.65,,-5.64,-3.86,
40501,10.3390/nano10091759,10.3390/nano10091759,PM6,N3,PM6,N3,COC(=O)C(C)(C)c1cc(C)cc(-c2sc3c4sc5cc(/C=C6/C(=O)c7cc(F)cc(c7)C(=O)/C6=C\c6cc(C(C)(C)C(=O)OC)c(-c7cc(C)cc(C(C)(C)C(=O)OC)c7)s6)sc5c4c(C(C)(C)C(=O)OC)ccc2-3)c1,CCCCCCCCCCCC1=C(/C=C2\C(=O)C3=CC(F)=C(F)C=C3C2=C(C#N)C#N)SC2=C1SC1=C2N(CCC(CC)CCCC)C2=C1C1=NSN=C1C1=C2N(CCC(CC)CCCC)C2=C1SC1=C2SC(/C=C2\C(=O)C3=CC(F)=C(F)C=C3C2=C(C#N)C#N)=C1CCCCCCCCCCC,0.79,17.68,65.41,9.18,9.13594552,0.479896296296294,9.18,,1:1.2 wt/wt,1-Chloronaphthalene (CN),,0.5 vol%,Semi-transparent Device (10 nm Ag/10 nm MoO3),inverted,ZnO,,MoO3,,100.0,chlorobenzene,,,-5.56,-3.65,,-5.64,-3.86,
40502,10.3390/nano10091759,10.3390/nano10091759,PM6,N3,PM6,N3,COC(=O)C(C)(C)c1cc(C)cc(-c2sc3c4sc5cc(/C=C6/C(=O)c7cc(F)cc(c7)C(=O)/C6=C\c6cc(C(C)(C)C(=O)OC)c(-c7cc(C)cc(C(C)(C)C(=O)OC)c7)s6)sc5c4c(C(C)(C)C(=O)OC)ccc2-3)c1,CCCCCCCCCCCC1=C(/C=C2\C(=O)C3=CC(F)=C(F)C=C3C2=C(C#N)C#N)SC2=C1SC1=C2N(CCC(CC)CCCC)C2=C1C1=NSN=C1C1=C2N(CCC(CC)CCCC)C2=C1SC1=C2SC(/C=C2\C(=O)C3=CC(F)=C(F)C=C3C2=C(C#N)C#N)=C1CCCCCCCCCCC,0.81,16.79,65.46,8.86,8.90249454,0.4796223476297953,8.86,,1:1.2 wt/wt,1-Chloronaphthalene (CN),,0.5 vol%,Semi-transparent Device (10 nm Ag/20 nm MoO3),inverted,ZnO,,MoO3,,100.0,chlorobenzene,,,-5.56,-3.65,,-5.64,-3.86,
40503,10.3390/nano10091759,10.3390/nano10091759,PM6,N3,PM6,N3,COC(=O)C(C)(C)c1cc(C)cc(-c2sc3c4sc5cc(/C=C6/C(=O)c7cc(F)cc(c7)C(=O)/C6=C\c6cc(C(C)(C)C(=O)OC)c(-c7cc(C)cc(C(C)(C)C(=O)OC)c7)s6)sc5c4c(C(C)(C)C(=O)OC)ccc2-3)c1,CCCCCCCCCCCC1=C(/C=C2\C(=O)C3=CC(F)=C(F)C=C3C2=C(C#N)C#N)SC2=C1SC1=C2N(CCC(CC)CCCC)C2=C1C1=NSN=C1C1=C2N(CCC(CC)CCCC)C2=C1SC1=C2SC(/C=C2\C(=O)C3=CC(F)=C(F)C=C3C2=C(C#N)C#N)=C1CCCCCCCCCCC,0.8,15.15,64.67,7.84,7.838004000000001,0.0254591836734594,7.84,,1:1.2 wt/wt,1-Chloronaphthalene (CN),,0.5 vol%,Semi-transparent Device (10 nm Ag/30 nm MoO3),inverted,ZnO,,MoO3,,100.0,chlorobenzene,,,-5.56,-3.65,,-5.64,-3.86,
40519,10.3390/photonics10090989,10.3390/photonics10090989,PM6,IT−4F,PM6,IT−4F,COC(=O)C(C)(C)c1cc(C)cc(-c2sc3c4sc5cc(/C=C6/C(=O)c7cc(F)cc(c7)C(=O)/C6=C\c6cc(C(C)(C)C(=O)OC)c(-c7cc(C)cc(C(C)(C)C(=O)OC)c7)s6)sc5c4c(C(C)(C)C(=O)OC)ccc2-3)c1,,0.816,22.13,71.02,12.82,12.824848415999998,0.0378191575662868,12.82,,,,,,ITO/ZnO/active layer/MoO3/Ag,inverted,ZnO,ZnO,MoO3,MoO3,,chlorobenzene,chlorobenzene,,-5.56,-3.65,,,,
40520,10.3390/photonics10090989,10.3390/photonics10090989,PM6,PC71BM,PM6,PC71BM,COC(=O)C(C)(C)c1cc(C)cc(-c2sc3c4sc5cc(/C=C6/C(=O)c7cc(F)cc(c7)C(=O)/C6=C\c6cc(C(C)(C)C(=O)OC)c(-c7cc(C)cc(C(C)(C)C(=O)OC)c7)s6)sc5c4c(C(C)(C)C(=O)OC)ccc2-3)c1,COC(=O)CCCC1(c2ccccc2)C23c4c5ccc6c7cc8c9c%10c(cc%11cc%12c%13c%14c(cc%15c%16ccc-5c2c%16c2c5c%16c%17c(c(c46)c7c9c%17c4c%10c%11c%13c4c%16c%14c%152)C513)C%12)C8,0.916,15.9,60.3,8.78,8.7823332,0.0265740318906685,8.78,,,,,,ITO/ZnO/active layer/MoO3/Ag,inverted,ZnO,ZnO,MoO3,MoO3,,chlorobenzene,chlorobenzene,,-5.56,-3.65,,-5.9,-3.9,
40521,10.3390/polym14173610,10.3390/polym14173610,PTB7,PC70BM,PTB7,PC70BM,CCCCC(CC)COC(=O)c1sc2c(-c3cc4c(OCC(CC)CCCC)c5sccc5c(OCC(CC)CCCC)c4s3)scc2c1F,CCCCC(=O)OCC1(C2=CC=CC=C2)C3=CC=CC4=CC=CC5=CC=CC6=CC=C7C=CC=CC8=CC=CC1=C8C7=C6C5=C4C3,0.8549,28.376,70.69,17.15,17.14843431256,0.0091293728279848,,,,,,,ITO/ETL/PTB7:PC70BM/PEDOT:PSS/Au,n-i-p,"Zn(O,S)","Zn(O,S)",PEDOT:PSS,PEDOT:PSS,125.0,,,,-5.19,-3.43,,-6.1,-3.9,
40522,10.3390/polym14173610,10.3390/polym14173610,PTB7,PC70BM,PTB7,PC70BM,CCCCC(CC)COC(=O)c1sc2c(-c3cc4c(OCC(CC)CCCC)c5sccc5c(OCC(CC)CCCC)c4s3)scc2c1F,CCCCC(=O)OCC1(C2=CC=CC=C2)C3=CC=CC4=CC=CC5=CC=CC6=CC=C7C=CC=CC8=CC=CC1=C8C7=C6C5=C4C3,0.8551,28.37,65.15,15.81,15.804860330500002,0.0325089784946131,,,,,,,ITO/ETL/PTB7:PC70BM/PEDOT:PSS/Au,n-i-p,ZnSe,ZnSe,PEDOT:PSS,PEDOT:PSS,125.0,,,,-5.19,-3.43,,-6.1,-3.9,
40523,10.3390/polym14173610,10.3390/polym14173610,PTB7,PC70BM,PTB7,PC70BM,CCCCC(CC)COC(=O)c1sc2c(-c3cc4c(OCC(CC)CCCC)c5sccc5c(OCC(CC)CCCC)c4s3)scc2c1F,CCCCC(=O)OCC1(C2=CC=CC=C2)C3=CC=CC4=CC=CC5=CC=CC6=CC=C7C=CC=CC8=CC=CC1=C8C7=C6C5=C4C3,0.8546,28.255,62.49,15.09,15.0892872027,0.0047236401590358,,,,,,,ITO/ETL/PTB7:PC70BM/PEDOT:PSS/Au,conventional,PFN-Br,PFN-Br,PEDOT:PSS,PEDOT:PSS,125.0,,,,-5.19,-3.43,,-6.1,-3.9,
40524,10.3390/polym14193965,10.3390/polym14193965,P1a,C60-Ser,P-1a,C60-Ser,CCCCCCCCOc1c(F)c(-c2cccs2)c2nsnc2c1-c1ccc(-c2ccc3c(c2)[Si](CCCCCCCC)(CCCCCCCC)c2ccccc2-3)s1,,0.59,10.1,58.0,3.45,3.45622,0.1802898550724477,3.45,,1:1,,,,ITO/PEDOT:PSS/active layer/Al,conventional,,,PEDOT:PSS,PEDOT:PSS,150.0,EtOH/MeOH,ethanol:methanol,120.0,-5.54,-3.55,,,,
40525,10.3390/polym14193965,10.3390/polym14193965,P1b,C60-Ser,P-1b,C60-Ser,CCCCCCCC[Si]1(CCCCCCCC)c2ccccc2-c2ccc(-c3ccc(-c4c(OCC(CC)CCCC)c(F)c(-c5cccs5)c5nsnc45)s3)cc21,,0.64,11.6,64.0,4.76,4.75136,0.1815126050420117,4.76,,1:1,,,,ITO/PEDOT:PSS/active layer/Al,conventional,,,PEDOT:PSS,PEDOT:PSS,150.0,Anisole/MeOH,anisole:methanol,120.0,-5.56,-3.57,,,,
40526,10.3390/polym14193965,10.3390/polym14193965,P2a,C60-Ser,P2a,C60-Ser,,,0.6,10.2,58.0,3.51,3.5496,1.1282051282051306,3.51,,1:1,,,,ITO/PEDOT:PSS/active layer/Al,conventional,,,PEDOT:PSS,PEDOT:PSS,150.0,EtOH/MeOH,ethanol:methanol,120.0,,,,,,
40527,10.3390/polym14193965,10.3390/polym14193965,P2b,C60-Ser,P2b,C60-Ser,CCCCC(CC)CSC(SCC(CC)CCCC)=C1c2ccccc2-c2ccc(-c3ccc(-c4ccc(-c5cccs5)c5nsnc45)s3)cc21,,0.6,10.4,60.0,3.74,3.744,0.1069518716577541,3.74,,1:1,,,,ITO/PEDOT:PSS/active layer/Al,conventional,,,PEDOT:PSS,PEDOT:PSS,150.0,Anisole/MeOH,anisole:methanol,120.0,-5.7,-3.7,,,,
40528,10.3390/polym14193965,10.3390/polym14193965,P1a,PT6buP,P-1a,PT6buP,CCCCCCCCOc1c(F)c(-c2cccs2)c2nsnc2c1-c1ccc(-c2ccc3c(c2)[Si](CCCCCCCC)(CCCCCCCC)c2ccccc2-3)s1,,0.59,5.68,57.0,1.91,1.910184,0.0096335078534011,1.91,,1:1,,,,ITO/PEDOT:PSS/active layer/Al,conventional,,,PEDOT:PSS,PEDOT:PSS,150.0,EtOH,ethanol,120.0,-5.54,-3.55,,,,
40529,10.3390/polym14193965,10.3390/polym14193965,P1b,PT6buP,P-1b,PT6buP,CCCCCCCC[Si]1(CCCCCCCC)c2ccccc2-c2ccc(-c3ccc(-c4c(OCC(CC)CCCC)c(F)c(-c5cccs5)c5nsnc45)s3)cc21,,0.59,5.4,55.0,1.75,1.7523,0.1314285714285696,1.75,,1:1,,,,ITO/PEDOT:PSS/active layer/Al,conventional,,,PEDOT:PSS,PEDOT:PSS,150.0,Anisole/EtOH,anisole:ethanol,120.0,-5.56,-3.57,,,,
40530,10.3390/polym14193965,10.3390/polym14193965,P2a,PT6buP,P2a,PT6buP,,,0.58,5.32,55.0,1.71,1.69708,0.7555555555555581,1.71,,1:1,,,,ITO/PEDOT:PSS/active layer/Al,conventional,,,PEDOT:PSS,PEDOT:PSS,150.0,EtOH,ethanol,120.0,,,,,,
40531,10.3390/polym14193965,10.3390/polym14193965,P2b,PT6buP,P2b,PT6buP,CCCCC(CC)CSC(SCC(CC)CCCC)=C1c2ccccc2-c2ccc(-c3ccc(-c4ccc(-c5cccs5)c5nsnc45)s3)cc21,,0.58,5.95,56.0,1.93,1.93256,0.1326424870466382,1.93,,1:1,,,,ITO/PEDOT:PSS/active layer/Al,conventional,,,PEDOT:PSS,PEDOT:PSS,150.0,Anisole/EtOH,anisole:ethanol,120.0,-5.7,-3.7,,,,
40545,10.1002/adem.202201437,10.1002/adem.202201437,PM6,Y6,PM6,Y6,COC(=O)C(C)(C)c1cc(C)cc(-c2sc3c4sc5cc(/C=C6/C(=O)c7cc(F)cc(c7)C(=O)/C6=C\c6cc(C(C)(C)C(=O)OC)c(-c7cc(C)cc(C(C)(C)C(=O)OC)c7)s6)sc5c4c(C(C)(C)C(=O)OC)ccc2-3)c1,CCCCCCCCCCCc1c(/C=C2\C(=O)c3cc(F)c(F)cc3C2=C(C#N)C#N)sc2c1sc1c3c4nsnc4c4c5sc6c(CCCCCCCCCCC)c(/C=C7\C(=O)c8cc(F)c(F)cc8C7=C(C#N)C#N)sc6c5n(CC(CC)CCCC)c4c3n(CC(CC)CCCC)c21,0.84,23.2,59.0,12.0,11.49792,4.18400000000001,11.5,12.0,,,,,glass/ITO/PEDOT:PSS/PM6:Y6/CIL/Ag,conventional,N-PDI 1,N-PDI 1,PEDOT:PSS,PEDOT:PSS,100.0,EtOAc,EtOAc,,-5.56,-3.65,,-5.65,-4.09,
40546,10.1002/adem.202201437,10.1002/adem.202201437,PM6,Y6,PM6,Y6,COC(=O)C(C)(C)c1cc(C)cc(-c2sc3c4sc5cc(/C=C6/C(=O)c7cc(F)cc(c7)C(=O)/C6=C\c6cc(C(C)(C)C(=O)OC)c(-c7cc(C)cc(C(C)(C)C(=O)OC)c7)s6)sc5c4c(C(C)(C)C(=O)OC)ccc2-3)c1,CCCCCCCCCCCc1c(/C=C2\C(=O)c3cc(F)c(F)cc3C2=C(C#N)C#N)sc2c1sc1c3c4nsnc4c4c5sc6c(CCCCCCCCCCC)c(/C=C7\C(=O)c8cc(F)c(F)cc8C7=C(C#N)C#N)sc6c5n(CC(CC)CCCC)c4c3n(CC(CC)CCCC)c21,0.84,23.1,59.0,11.7,11.44836,2.150769230769217,11.4,11.7,,,,,glass/ITO/PEDOT:PSS/PM6:Y6/CIL/Ag,conventional,N-PDI 2,N-PDI 2,PEDOT:PSS,PEDOT:PSS,100.0,EtOAc,EtOAc,,-5.56,-3.65,,-5.65,-4.09,
40547,10.1002/adem.202201437,10.1002/adem.202201437,PM6,Y6,PM6,Y6,COC(=O)C(C)(C)c1cc(C)cc(-c2sc3c4sc5cc(/C=C6/C(=O)c7cc(F)cc(c7)C(=O)/C6=C\c6cc(C(C)(C)C(=O)OC)c(-c7cc(C)cc(C(C)(C)C(=O)OC)c7)s6)sc5c4c(C(C)(C)C(=O)OC)ccc2-3)c1,CCCCCCCCCCCc1c(/C=C2\C(=O)c3cc(F)c(F)cc3C2=C(C#N)C#N)sc2c1sc1c3c4nsnc4c4c5sc6c(CCCCCCCCCCC)c(/C=C7\C(=O)c8cc(F)c(F)cc8C7=C(C#N)C#N)sc6c5n(CC(CC)CCCC)c4c3n(CC(CC)CCCC)c21,0.84,23.5,59.0,12.5,11.6466,6.827200000000006,11.7,12.5,,,,,glass/ITO/PEDOT:PSS/PM6:Y6/CIL/Ag,conventional,N-PDI 3,N-PDI 3,PEDOT:PSS,PEDOT:PSS,100.0,EtOAc,EtOAc,,-5.56,-3.65,,-5.65,-4.09,
40548,10.1002/adem.202201437,10.1002/adem.202201437,PM6,Y6,PM6,Y6,COC(=O)C(C)(C)c1cc(C)cc(-c2sc3c4sc5cc(/C=C6/C(=O)c7cc(F)cc(c7)C(=O)/C6=C\c6cc(C(C)(C)C(=O)OC)c(-c7cc(C)cc(C(C)(C)C(=O)OC)c7)s6)sc5c4c(C(C)(C)C(=O)OC)ccc2-3)c1,CCCCCCCCCCCc1c(/C=C2\C(=O)c3cc(F)c(F)cc3C2=C(C#N)C#N)sc2c1sc1c3c4nsnc4c4c5sc6c(CCCCCCCCCCC)c(/C=C7\C(=O)c8cc(F)c(F)cc8C7=C(C#N)C#N)sc6c5n(CC(CC)CCCC)c4c3n(CC(CC)CCCC)c21,0.83,23.7,58.0,11.8,11.40918,3.312033898305097,11.4,11.8,,,,,glass/ITO/PEDOT:PSS/PM6:Y6/CIL/Ag,conventional,N-PDI 4,N-PDI 4,PEDOT:PSS,PEDOT:PSS,100.0,EtOAc,EtOAc,,-5.56,-3.65,,-5.65,-4.09,
40549,10.1002/adem.202201437,10.1002/adem.202201437,PM6,Y6,PM6,Y6,COC(=O)C(C)(C)c1cc(C)cc(-c2sc3c4sc5cc(/C=C6/C(=O)c7cc(F)cc(c7)C(=O)/C6=C\c6cc(C(C)(C)C(=O)OC)c(-c7cc(C)cc(C(C)(C)C(=O)OC)c7)s6)sc5c4c(C(C)(C)C(=O)OC)ccc2-3)c1,CCCCCCCCCCCc1c(/C=C2\C(=O)c3cc(F)c(F)cc3C2=C(C#N)C#N)sc2c1sc1c3c4nsnc4c4c5sc6c(CCCCCCCCCCC)c(/C=C7\C(=O)c8cc(F)c(F)cc8C7=C(C#N)C#N)sc6c5n(CC(CC)CCCC)c4c3n(CC(CC)CCCC)c21,0.84,23.0,58.0,11.6,11.2056,3.4000000000000083,11.2,11.6,,,,,glass/ITO/PEDOT:PSS/PM6:Y6/CIL/Ag,conventional,N-PDI 5,N-PDI 5,PEDOT:PSS,PEDOT:PSS,100.0,EtOAc,EtOAc,,-5.56,-3.65,,-5.65,-4.09,
40550,10.1002/adem.202201437,10.1002/adem.202201437,PM6,Y6,PM6,Y6,COC(=O)C(C)(C)c1cc(C)cc(-c2sc3c4sc5cc(/C=C6/C(=O)c7cc(F)cc(c7)C(=O)/C6=C\c6cc(C(C)(C)C(=O)OC)c(-c7cc(C)cc(C(C)(C)C(=O)OC)c7)s6)sc5c4c(C(C)(C)C(=O)OC)ccc2-3)c1,CCCCCCCCCCCc1c(/C=C2\C(=O)c3cc(F)c(F)cc3C2=C(C#N)C#N)sc2c1sc1c3c4nsnc4c4c5sc6c(CCCCCCCCCCC)c(/C=C7\C(=O)c8cc(F)c(F)cc8C7=C(C#N)C#N)sc6c5n(CC(CC)CCCC)c4c3n(CC(CC)CCCC)c21,0.84,23.4,57.0,11.5,11.203919999999998,2.5746086956521883,11.2,11.5,,,,,glass/ITO/PEDOT:PSS/PM6:Y6/CIL/Ag,conventional,N-PDI 6,N-PDI 6,PEDOT:PSS,PEDOT:PSS,100.0,EtOAc,EtOAc,,-5.56,-3.65,,-5.65,-4.09,
40551,10.1002/adem.202201437,10.1002/adem.202201437,PM6,Y6,PM6,Y6,COC(=O)C(C)(C)c1cc(C)cc(-c2sc3c4sc5cc(/C=C6/C(=O)c7cc(F)cc(c7)C(=O)/C6=C\c6cc(C(C)(C)C(=O)OC)c(-c7cc(C)cc(C(C)(C)C(=O)OC)c7)s6)sc5c4c(C(C)(C)C(=O)OC)ccc2-3)c1,CCCCCCCCCCCc1c(/C=C2\C(=O)c3cc(F)c(F)cc3C2=C(C#N)C#N)sc2c1sc1c3c4nsnc4c4c5sc6c(CCCCCCCCCCC)c(/C=C7\C(=O)c8cc(F)c(F)cc8C7=C(C#N)C#N)sc6c5n(CC(CC)CCCC)c4c3n(CC(CC)CCCC)c21,0.83,23.4,59.0,11.8,11.45898,2.890000000000017,11.5,11.8,,,,,glass/ITO/PEDOT:PSS/PM6:Y6/CIL/Ag,conventional,N-PDI 7,N-PDI 7,PEDOT:PSS,PEDOT:PSS,100.0,EtOAc,EtOAc,,-5.56,-3.65,,-5.65,-4.09,
40552,10.1002/adem.202201437,10.1002/adem.202201437,PM6,Y6,PM6,Y6,COC(=O)C(C)(C)c1cc(C)cc(-c2sc3c4sc5cc(/C=C6/C(=O)c7cc(F)cc(c7)C(=O)/C6=C\c6cc(C(C)(C)C(=O)OC)c(-c7cc(C)cc(C(C)(C)C(=O)OC)c7)s6)sc5c4c(C(C)(C)C(=O)OC)ccc2-3)c1,CCCCCCCCCCCc1c(/C=C2\C(=O)c3cc(F)c(F)cc3C2=C(C#N)C#N)sc2c1sc1c3c4nsnc4c4c5sc6c(CCCCCCCCCCC)c(/C=C7\C(=O)c8cc(F)c(F)cc8C7=C(C#N)C#N)sc6c5n(CC(CC)CCCC)c4c3n(CC(CC)CCCC)c21,0.84,23.8,60.0,12.3,11.9952,2.478048780487806,11.9,12.3,,,,,glass/ITO/PEDOT:PSS/PM6:Y6/CIL/Ag,,N-PDI 8,N-PDI 8,PEDOT:PSS,PEDOT:PSS,,EtOAc,EtOAc,,-5.56,-3.65,,-5.65,-4.09,
40553,10.1002/adem.202201437,10.1002/adem.202201437,PM6,Y6,PM6,Y6,COC(=O)C(C)(C)c1cc(C)cc(-c2sc3c4sc5cc(/C=C6/C(=O)c7cc(F)cc(c7)C(=O)/C6=C\c6cc(C(C)(C)C(=O)OC)c(-c7cc(C)cc(C(C)(C)C(=O)OC)c7)s6)sc5c4c(C(C)(C)C(=O)OC)ccc2-3)c1,CCCCCCCCCCCc1c(/C=C2\C(=O)c3cc(F)c(F)cc3C2=C(C#N)C#N)sc2c1sc1c3c4nsnc4c4c5sc6c(CCCCCCCCCCC)c(/C=C7\C(=O)c8cc(F)c(F)cc8C7=C(C#N)C#N)sc6c5n(CC(CC)CCCC)c4c3n(CC(CC)CCCC)c21,0.83,23.5,58.0,11.6,11.3129,2.475000000000005,11.2,11.6,,,,,glass/ITO/PEDOT:PSS/PM6:Y6/CIL/Ag,conventional,N-PDI 9,N-PDI 9,PEDOT:PSS,PEDOT:PSS,100.0,EtOAc,EtOAc,,-5.56,-3.65,,-5.65,-4.09,
40558,10.1002/adem.202300595,10.1002/adem.202300595,P3HT,PCBM,P3HT,PCBM,CCCCCCc1ccsc1,CCCCC(=O)OCC1(C2=CC=CC=C2)C3=CC=CC4=CC=CC5=CC=CC6=CC=CC7=CC=CC1=C7C6=C5C4=C3,0.54,8.39,59.7,2.69,2.7047682,0.5490037174721275,2.69,,,,,,inverted,inverted,,,PEDOT:PSS,PEDOT:PSS,100.0,,,,-5.01,-3.12,,-6.1,-3.7,
40559,10.1002/adem.202300595,10.1002/adem.202300595,P3HT,PCBM,P3HT,PCBM,CCCCCCc1ccsc1,CCCCC(=O)OCC1(C2=CC=CC=C2)C3=CC=CC4=CC=CC5=CC=CC6=CC=CC7=CC=CC1=C7C6=C5C4=C3,0.54,7.8,67.0,2.8,2.82204,0.7871428571428594,2.8,,,,,,inverted,inverted,,,WO3,WO3,100.0,,,,-5.01,-3.12,,-6.1,-3.7,
40560,10.1002/adem.202300595,10.1002/adem.202300595,P3HT,PCBM,P3HT,PCBM,CCCCCCc1ccsc1,CCCCC(=O)OCC1(C2=CC=CC=C2)C3=CC=CC4=CC=CC5=CC=CC6=CC=CC7=CC=CC1=C7C6=C5C4=C3,0.52,8.96,63.2,2.92,2.9446144000000003,0.8429589041096017,2.92,,,,,,inverted,inverted,,,PMA,PMA,100.0,,,,-5.01,-3.12,,-6.1,-3.7,
40567,10.1002/adfm.201908336,10.1002/adfm.201908336,PM7,MF1,PM7,MF1,CCCCC(CC)Cc1sc(-c2c3ccsc3c(-c3cc(Cl)c(CC(CC)CCCC)s3)c3sc(-c4ccc(-c5sc(-c6cccs6)c6c5C(=O)c5c(CC(CC)CCCC)sc(CC(CC)CCCC)c5C6=O)s4)cc23)cc1Cl,,0.944,16.8,78.3,12.4,12.4177536,0.1431741935483784,12.2,12.4,1:1,,,,ITO/PEDOT:PSS/PM7:MF1/PDIN/Al,conventional,PDIN,PDIN,PEDOT:PSS,PEDOT:PSS,140.0,,,80.0,-5.575,-3.67,,,,
40568,10.1002/adfm.201908336,10.1002/adfm.201908336,PM7,MF2,PM7,MF2,CCCCC(CC)Cc1sc(-c2c3ccsc3c(-c3cc(Cl)c(CC(CC)CCCC)s3)c3sc(-c4ccc(-c5sc(-c6cccs6)c6c5C(=O)c5c(CC(CC)CCCC)sc(CC(CC)CCCC)c5C6=O)s4)cc23)cc1Cl,,0.957,19.2,74.5,13.7,13.688928,0.0808175182481782,13.4,13.7,1:1,,,,ITO/PEDOT:PSS/PM7:MF2/PDIN/Al,conventional,PDIN,PDIN,PEDOT:PSS,PEDOT:PSS,140.0,,,100.0,-5.575,-3.67,,,,
