Repository: JiYiqaq/PCE-KA-GNN

# Data directory

- `raw/Active_Database.csv` is the immutable source dataset bundled under CC BY 4.0. Do not overwrite it with processed data.
- `processed/` is created and populated by the training pipeline. Generated `.pt` and `.pth` caches are intentionally ignored by Git because they can exceed GitHub's normal single-file limit.

See `../DATA_LICENSE.md` for provenance, license and checksum information.

File: data/raw/Active_Database.csv (part 44 of 471)
id,doi,doi_norm,donor,acceptor,donor_canonical,acceptor_canonical,donor_smiles,acceptor_smiles,voc,jsc,ff,pce,pce_recomputed,pce_relative_error_percent,pce_avg,pce_best,d_a_ratio,additive,additive_canonical,additive_ratio,device_structure,device_type,etl,etl_canonical,htl,htl_canonical,active_layer_thickness,solvent,solvent_canonical,annealing_temp,homo_d,lumo_d,eg_d,homo_a,lumo_a,eg_a
40569,10.1002/adfm.201909760,10.1002/adfm.201909760,PM6,IT-4F,PM6,IT-4F,COC(=O)C(C)(C)c1cc(C)cc(-c2sc3c4sc5cc(/C=C6/C(=O)c7cc(F)cc(c7)C(=O)/C6=C\c6cc(C(C)(C)C(=O)OC)c(-c7cc(C)cc(C(C)(C)C(=O)OC)c7)s6)sc5c4c(C(C)(C)C(=O)OC)ccc2-3)c1,CCCCCCc1ccc(C2(c3ccc(CCCCCC)cc3)c3cc4c(cc3-c3sc5cc(/C=C6\C(=O)c7cc(F)c(F)cc7C6=C(C#N)C#N)sc5c32)C(c2ccc(CCCCCC)cc2)(c2ccc(CCCCCC)cc2)c2c-4sc3cc(/C=C4\C(=O)c5cc(F)c(F)cc5C4=C(C#N)C#N)sc23)cc1,0.86,20.4,74.0,13.0,12.98256,0.1341538461538505,12.8,13.0,1:1,,,,conventional,conventional,PFN-Br,PFN-Br,PEDOT:PSS,PEDOT:PSS,100.0,chloroform,chloroform,,-5.56,-3.65,,-5.66,-4.14,
40572,10.1002/adfm.201909837,10.1002/adfm.201909837,PBDB-TF,Y6,PM6,Y6,COC(=O)C(C)(C)c1cc(C)cc(-c2sc3c4sc5cc(/C=C6/C(=O)c7cc(F)cc(c7)C(=O)/C6=C\c6cc(C(C)(C)C(=O)OC)c(-c7cc(C)cc(C(C)(C)C(=O)OC)c7)s6)sc5c4c(C(C)(C)C(=O)OC)ccc2-3)c1,CCCCCCCCCCCc1c(/C=C2\C(=O)c3cc(F)c(F)cc3C2=C(C#N)C#N)sc2c1sc1c3c4nsnc4c4c5sc6c(CCCCCCCCCCC)c(/C=C7\C(=O)c8cc(F)c(F)cc8C7=C(C#N)C#N)sc6c5n(CC(CC)CCCC)c4c3n(CC(CC)CCCC)c21,0.83,25.41,71.87,15.24,15.15759861,0.5406915354330666,15.06,15.24,1:1.2,,,,,,,,,,,,,,-5.49,-3.64,,-5.65,-4.09,
40573,10.1002/adfm.201909837,10.1002/adfm.201909837,PBDB-TF,Y6,PM6,Y6,COC(=O)C(C)(C)c1cc(C)cc(-c2sc3c4sc5cc(/C=C6/C(=O)c7cc(F)cc(c7)C(=O)/C6=C\c6cc(C(C)(C)C(=O)OC)c(-c7cc(C)cc(C(C)(C)C(=O)OC)c7)s6)sc5c4c(C(C)(C)C(=O)OC)ccc2-3)c1,CCCCCCCCCCCc1c(/C=C2\C(=O)c3cc(F)c(F)cc3C2=C(C#N)C#N)sc2c1sc1c3c4nsnc4c4c5sc6c(CCCCCCCCCCC)c(/C=C7\C(=O)c8cc(F)c(F)cc8C7=C(C#N)C#N)sc6c5n(CC(CC)CCCC)c4c3n(CC(CC)CCCC)c21,0.83,25.6,75.88,16.23,16.1229824,0.6593813924830495,16.11,16.23,1:1.2:0.05,APDC-TPDA,,5%,,,,,,,,,,,-5.49,-3.64,,-5.65,-4.09,
40574,10.1002/adfm.201909837,10.1002/adfm.201909837,PBDB-TF,Y6,PM6,Y6,COC(=O)C(C)(C)c1cc(C)cc(-c2sc3c4sc5cc(/C=C6/C(=O)c7cc(F)cc(c7)C(=O)/C6=C\c6cc(C(C)(C)C(=O)OC)c(-c7cc(C)cc(C(C)(C)C(=O)OC)c7)s6)sc5c4c(C(C)(C)C(=O)OC)ccc2-3)c1,CCCCCCCCCCCc1c(/C=C2\C(=O)c3cc(F)c(F)cc3C2=C(C#N)C#N)sc2c1sc1c3c4nsnc4c4c5sc6c(CCCCCCCCCCC)c(/C=C7\C(=O)c8cc(F)c(F)cc8C7=C(C#N)C#N)sc6c5n(CC(CC)CCCC)c4c3n(CC(CC)CCCC)c21,0.84,25.98,77.5,16.96,16.91298,0.2772405660377349,16.74,16.96,1:1.2:0.1,APDC-TPDA,,10%,,,,,,,,,,,-5.49,-3.64,,-5.65,-4.09,
40575,10.1002/adfm.201909837,10.1002/adfm.201909837,PBDB-TF,Y6,PM6,Y6,COC(=O)C(C)(C)c1cc(C)cc(-c2sc3c4sc5cc(/C=C6/C(=O)c7cc(F)cc(c7)C(=O)/C6=C\c6cc(C(C)(C)C(=O)OC)c(-c7cc(C)cc(C(C)(C)C(=O)OC)c7)s6)sc5c4c(C(C)(C)C(=O)OC)ccc2-3)c1,CCCCCCCCCCCc1c(/C=C2\C(=O)c3cc(F)c(F)cc3C2=C(C#N)C#N)sc2c1sc1c3c4nsnc4c4c5sc6c(CCCCCCCCCCC)c(/C=C7\C(=O)c8cc(F)c(F)cc8C7=C(C#N)C#N)sc6c5n(CC(CC)CCCC)c4c3n(CC(CC)CCCC)c21,0.84,26.16,75.94,16.56,16.68735936,0.7690782608695641,16.39,16.56,1:1.2:0.15,APDC-TPDA,,15%,,,,,,,,,,,-5.49,-3.64,,-5.65,-4.09,
40576,10.1002/adfm.201909837,10.1002/adfm.201909837,PBDB-TF,Y6,PM6,Y6,COC(=O)C(C)(C)c1cc(C)cc(-c2sc3c4sc5cc(/C=C6/C(=O)c7cc(F)cc(c7)C(=O)/C6=C\c6cc(C(C)(C)C(=O)OC)c(-c7cc(C)cc(C(C)(C)C(=O)OC)c7)s6)sc5c4c(C(C)(C)C(=O)OC)ccc2-3)c1,CCCCCCCCCCCc1c(/C=C2\C(=O)c3cc(F)c(F)cc3C2=C(C#N)C#N)sc2c1sc1c3c4nsnc4c4c5sc6c(CCCCCCCCCCC)c(/C=C7\C(=O)c8cc(F)c(F)cc8C7=C(C#N)C#N)sc6c5n(CC(CC)CCCC)c4c3n(CC(CC)CCCC)c21,0.84,26.04,73.58,16.08,16.09459488,0.0907641791044816,15.76,16.08,1:1.2:0.2,APDC-TPDA,,20%,,,,,,,,,,,-5.49,-3.64,,-5.65,-4.09,
40577,10.1002/adfm.201909837,10.1002/adfm.201909837,PTB7-Th,IEICO-4F,PTB7-Th,IEICO-4F,CCCCC(CC)COC(=O)c1sc2csc(-c3cc4c(-c5ccc(CC(CC)CCCC)s5)c5sccc5c(-c5ccc(CC(CC)CCCC)s5)c4s3)c2c1F,CCCCCCc1ccc(C2(c3ccc(CCCCCC)cc3)c3cc4c(cc3-c3sc(-c5sc(/C=C6\C(=O)c7cc(F)c(F)cc7C6=C(C#N)C#N)cc5OCC(CC)CCCC)cc32)C(c2ccc(CCCCCC)cc2)(c2ccc(CCCCCC)cc2)c2cc(-c3scc(/C=C5/C(=O)c6cc(F)c(F)cc6C5=C(C#N)C#N)c3OCC(CC)CCCC)sc2-4)cc1,0.7,24.34,65.38,11.18,11.1394444,0.3627513416815685,10.86,11.18,1:1.2,,,,,,,,,,,,,,-5.21,-3.6,,-5.44,-4.19,
40578,10.1002/adfm.201909837,10.1002/adfm.201909837,PTB7-Th,IEICO-4F,PTB7-Th,IEICO-4F,CCCCC(CC)COC(=O)c1sc2csc(-c3cc4c(-c5ccc(CC(CC)CCCC)s5)c5sccc5c(-c5ccc(CC(CC)CCCC)s5)c4s3)c2c1F,CCCCCCc1ccc(C2(c3ccc(CCCCCC)cc3)c3cc4c(cc3-c3sc(-c5sc(/C=C6\C(=O)c7cc(F)c(F)cc7C6=C(C#N)C#N)cc5OCC(CC)CCCC)cc32)C(c2ccc(CCCCCC)cc2)(c2ccc(CCCCCC)cc2)c2cc(-c3scc(/C=C5/C(=O)c6cc(F)c(F)cc6C5=C(C#N)C#N)c3OCC(CC)CCCC)sc2-4)cc1,0.71,25.77,69.13,12.63,12.648508709999998,0.1465456057006904,12.45,12.63,1:1.2:0.05,APDC-TPDA,,5%,,,,,,,,,,,-5.21,-3.6,,-5.44,-4.19,
40579,10.1002/adfm.201909837,10.1002/adfm.201909837,PTB7-Th,IEICO-4F,PTB7-Th,IEICO-4F,CCCCC(CC)COC(=O)c1sc2csc(-c3cc4c(-c5ccc(CC(CC)CCCC)s5)c5sccc5c(-c5ccc(CC(CC)CCCC)s5)c4s3)c2c1F,CCCCCCc1ccc(C2(c3ccc(CCCCCC)cc3)c3cc4c(cc3-c3sc(-c5sc(/C=C6\C(=O)c7cc(F)c(F)cc7C6=C(C#N)C#N)cc5OCC(CC)CCCC)cc32)C(c2ccc(CCCCCC)cc2)(c2ccc(CCCCCC)cc2)c2cc(-c3scc(/C=C5/C(=O)c6cc(F)c(F)cc6C5=C(C#N)C#N)c3OCC(CC)CCCC)sc2-4)cc1,0.71,26.56,70.05,13.18,13.209748799999998,0.2257116843702454,12.75,13.18,1:1.2:0.1,APDC-TPDA,,10%,,,,,,,,,,,-5.21,-3.6,,-5.44,-4.19,
40580,10.1002/adfm.201909837,10.1002/adfm.201909837,PTB7-Th,IEICO-4F,PTB7-Th,IEICO-4F,CCCCC(CC)COC(=O)c1sc2csc(-c3cc4c(-c5ccc(CC(CC)CCCC)s5)c5sccc5c(-c5ccc(CC(CC)CCCC)s5)c4s3)c2c1F,CCCCCCc1ccc(C2(c3ccc(CCCCCC)cc3)c3cc4c(cc3-c3sc(-c5sc(/C=C6\C(=O)c7cc(F)c(F)cc7C6=C(C#N)C#N)cc5OCC(CC)CCCC)cc32)C(c2ccc(CCCCCC)cc2)(c2ccc(CCCCCC)cc2)c2cc(-c3scc(/C=C5/C(=O)c6cc(F)c(F)cc6C5=C(C#N)C#N)c3OCC(CC)CCCC)sc2-4)cc1,0.71,26.14,69.3,12.76,12.8616642,0.7967413793103456,12.49,12.76,1:1.2:0.15,APDC-TPDA,,15%,,,,,,,,,,,-5.21,-3.6,,-5.44,-4.19,
40581,10.1002/adfm.201909837,10.1002/adfm.201909837,PTB7-Th,IEICO-4F,PTB7-Th,IEICO-4F,CCCCC(CC)COC(=O)c1sc2csc(-c3cc4c(-c5ccc(CC(CC)CCCC)s5)c5sccc5c(-c5ccc(CC(CC)CCCC)s5)c4s3)c2c1F,CCCCCCc1ccc(C2(c3ccc(CCCCCC)cc3)c3cc4c(cc3-c3sc(-c5sc(/C=C6\C(=O)c7cc(F)c(F)cc7C6=C(C#N)C#N)cc5OCC(CC)CCCC)cc32)C(c2ccc(CCCCCC)cc2)(c2ccc(CCCCCC)cc2)c2cc(-c3scc(/C=C5/C(=O)c6cc(F)c(F)cc6C5=C(C#N)C#N)c3OCC(CC)CCCC)sc2-4)cc1,0.7,25.86,67.32,12.14,12.186266399999996,0.3811070840197432,11.88,12.14,1:1.2:0.2,APDC-TPDA,,20%,,,,,,,,,,,-5.21,-3.6,,-5.44,-4.19,
40582,10.1002/adfm.201910205,10.1002/adfm.201910205,PM6,Y6,PM6,Y6,COC(=O)C(C)(C)c1cc(C)cc(-c2sc3c4sc5cc(/C=C6/C(=O)c7cc(F)cc(c7)C(=O)/C6=C\c6cc(C(C)(C)C(=O)OC)c(-c7cc(C)cc(C(C)(C)C(=O)OC)c7)s6)sc5c4c(C(C)(C)C(=O)OC)ccc2-3)c1,CCCCCCCCCCCc1c(/C=C2\C(=O)c3cc(F)c(F)cc3C2=C(C#N)C#N)sc2c1sc1c3c4nsnc4c4c5sc6c(CCCCCCCCCCC)c(/C=C7\C(=O)c8cc(F)c(F)cc8C7=C(C#N)C#N)sc6c5n(CC(CC)CCCC)c4c3n(CC(CC)CCCC)c21,0.84,25.63,71.0,15.29,15.285732,0.0279136690647347,14.84,15.29,,,,,,,,,PEDOT:PSS,PEDOT:PSS,,,,,-5.56,-3.65,,-5.65,-4.09,
40583,10.1002/adfm.201910205,10.1002/adfm.201910205,PM6,Y6,PM6,Y6,COC(=O)C(C)(C)c1cc(C)cc(-c2sc3c4sc5cc(/C=C6/C(=O)c7cc(F)cc(c7)C(=O)/C6=C\c6cc(C(C)(C)C(=O)OC)c(-c7cc(C)cc(C(C)(C)C(=O)OC)c7)s6)sc5c4c(C(C)(C)C(=O)OC)ccc2-3)c1,CCCCCCCCCCCc1c(/C=C2\C(=O)c3cc(F)c(F)cc3C2=C(C#N)C#N)sc2c1sc1c3c4nsnc4c4c5sc6c(CCCCCCCCCCC)c(/C=C7\C(=O)c8cc(F)c(F)cc8C7=C(C#N)C#N)sc6c5n(CC(CC)CCCC)c4c3n(CC(CC)CCCC)c21,0.84,26.71,73.0,16.38,16.378572,0.0087179487179526,15.94,16.38,,g-C3N4,,0.4 mg g-C3N4 per 1 mL PEDOT:PSS,conventional,conventional,,,g-C3N4:PEDOT:PSS,g-C3N4:PEDOT:PSS,,,,,-5.56,-3.65,,-5.65,-4.09,
40584,10.1002/adfm.201910466,10.1002/adfm.201910466,PBDB-T-SF,IT-4F,PBDB-T-SF,IT-4F,CCCCC(CC)CSc1sc(-c2c3cc(-c4ccc(-c5sc(-c6cccs6)c6c5C(=O)c5c(CC(CC)CCCC)sc(CC(CC)CCCC)c5C6=O)s4)sc3c(-c3cc(F)c(SCC(CC)CCCC)s3)c3ccsc23)cc1F,CCCCCCc1ccc(C2(c3ccc(CCCCCC)cc3)c3cc4c(cc3-c3sc5cc(/C=C6\C(=O)c7cc(F)c(F)cc7C6=C(C#N)C#N)sc5c32)C(c2ccc(CCCCCC)cc2)(c2ccc(CCCCCC)cc2)c2c-4sc3cc(/C=C4\C(=O)c5cc(F)c(F)cc5C4=C(C#N)C#N)sc23)cc1,0.85,19.47,72.0,12.14,11.915639999999998,1.8481054365733325,11.9,12.14,0%,,,,conventional structure,conventional,PFN-Br,,PEDOT:PSS,,,,,,-5.41,-3.62,,-5.66,-4.14,
40585,10.1002/adfm.201910466,10.1002/adfm.201910466,PBDB-T-SF,IT-4F,PBDB-T-SF,IT-4F,CCCCC(CC)CSc1sc(-c2c3cc(-c4ccc(-c5sc(-c6cccs6)c6c5C(=O)c5c(CC(CC)CCCC)sc(CC(CC)CCCC)c5C6=O)s4)sc3c(-c3cc(F)c(SCC(CC)CCCC)s3)c3ccsc23)cc1F,CCCCCCc1ccc(C2(c3ccc(CCCCCC)cc3)c3cc4c(cc3-c3sc5cc(/C=C6\C(=O)c7cc(F)c(F)cc7C6=C(C#N)C#N)sc5c32)C(c2ccc(CCCCCC)cc2)(c2ccc(CCCCCC)cc2)c2c-4sc3cc(/C=C4\C(=O)c5cc(F)c(F)cc5C4=C(C#N)C#N)sc23)cc1,0.86,20.24,75.15,13.19,13.0809096,0.8270689916603449,13.08,13.19,5%,,,,conventional structure,conventional,PFN-Br,,PEDOT:PSS,,,,,,-5.41,-3.62,,-5.66,-4.14,
40586,10.1002/adfm.201910466,10.1002/adfm.201910466,PBDB-T-SF,IT-4F,PBDB-T-SF,IT-4F,CCCCC(CC)CSc1sc(-c2c3cc(-c4ccc(-c5sc(-c6cccs6)c6c5C(=O)c5c(CC(CC)CCCC)sc(CC(CC)CCCC)c5C6=O)s4)sc3c(-c3cc(F)c(SCC(CC)CCCC)s3)c3ccsc23)cc1F,CCCCCCc1ccc(C2(c3ccc(CCCCCC)cc3)c3cc4c(cc3-c3sc5cc(/C=C6\C(=O)c7cc(F)c(F)cc7C6=C(C#N)C#N)sc5c32)C(c2ccc(CCCCCC)cc2)(c2ccc(CCCCCC)cc2)c2c-4sc3cc(/C=C4\C(=O)c5cc(F)c(F)cc5C4=C(C#N)C#N)sc23)cc1,0.87,18.67,74.26,12.08,12.061977540000004,0.1491925496688527,12.06,12.08,10%,,,,conventional structure,conventional,PFN-Br,,PEDOT:PSS,,,,,,-5.41,-3.62,,-5.66,-4.14,
40587,10.1002/adfm.201910466,10.1002/adfm.201910466,PBDB-T-SF,IT-4F,PBDB-T-SF,IT-4F,CCCCC(CC)CSc1sc(-c2c3cc(-c4ccc(-c5sc(-c6cccs6)c6c5C(=O)c5c(CC(CC)CCCC)sc(CC(CC)CCCC)c5C6=O)s4)sc3c(-c3cc(F)c(SCC(CC)CCCC)s3)c3ccsc23)cc1F,CCCCCCc1ccc(C2(c3ccc(CCCCCC)cc3)c3cc4c(cc3-c3sc5cc(/C=C6\C(=O)c7cc(F)c(F)cc7C6=C(C#N)C#N)sc5c32)C(c2ccc(CCCCCC)cc2)(c2ccc(CCCCCC)cc2)c2c-4sc3cc(/C=C4\C(=O)c5cc(F)c(F)cc5C4=C(C#N)C#N)sc23)cc1,0.88,16.58,71.89,10.7,10.48903856,1.971602242990656,10.49,10.7,20%,,,,conventional structure,conventional,PFN-Br,,PEDOT:PSS,,,,,,-5.41,-3.62,,-5.66,-4.14,
40588,10.1002/adfm.201910466,10.1002/adfm.201910466,PBT(E)BTz,IT-4F,PBDB-T-SF,IT-4F,CCCCC(CC)CSc1sc(-c2c3cc(-c4ccc(-c5sc(-c6cccs6)c6c5C(=O)c5c(CC(CC)CCCC)sc(CC(CC)CCCC)c5C6=O)s4)sc3c(-c3cc(F)c(SCC(CC)CCCC)s3)c3ccsc23)cc1F,CCCCCCc1ccc(C2(c3ccc(CCCCCC)cc3)c3cc4c(cc3-c3sc5cc(/C=C6\C(=O)c7cc(F)c(F)cc7C6=C(C#N)C#N)sc5c32)C(c2ccc(CCCCCC)cc2)(c2ccc(CCCCCC)cc2)c2c-4sc3cc(/C=C4\C(=O)c5cc(F)c(F)cc5C4=C(C#N)C#N)sc23)cc1,0.98,8.01,41.56,3.47,3.26237688,5.9833752161383424,3.26,3.47,100%,,,,conventional structure,conventional,PFN-Br,,PEDOT:PSS,,,,,,-5.41,-3.62,,-5.66,-4.14,
40589,10.1002/adfm.201910466,10.1002/adfm.201910466,PBDB-T,IT-M,PBDB-T,IT-M,CCCCC(CC)Cc1ccc(-c2c3cc(-c4ccc(-c5sc(-c6cccs6)c6c5C(=O)c5c(CC(CC)CCCC)sc(CC(CC)CCCC)c5C6=O)s4)sc3c(-c3ccc(CC(CC)CCCC)s3)c3ccsc23)s1,CCCCCCc1ccc(C2(c3ccc(CCCCCC)cc3)c3cc4c(cc3-c3sc5cc(/C=C6\C(=O)c7ccc(C)cc7C6=C(C#N)C#N)sc5c32)C(c2ccc(CCCCCC)cc2)(c2ccc(CCCCCC)cc2)c2c-4sc3cc(/C=C4\C(=O)c5ccc(C)cc5C4=C(C#N)C#N)sc23)cc1,0.92,16.16,69.0,10.5,10.258368,2.301257142857135,10.26,10.5,0%,,,,conventional structure,conventional,PFN-Br,,PEDOT:PSS,,,,,,-5.33,-3.48,,-5.514,-3.808,
40590,10.1002/adfm.201910466,10.1002/adfm.201910466,PBDB-T,IT-M,PBDB-T,IT-M,CCCCC(CC)Cc1ccc(-c2c3cc(-c4ccc(-c5sc(-c6cccs6)c6c5C(=O)c5c(CC(CC)CCCC)sc(CC(CC)CCCC)c5C6=O)s4)sc3c(-c3ccc(CC(CC)CCCC)s3)c3ccsc23)s1,CCCCCCc1ccc(C2(c3ccc(CCCCCC)cc3)c3cc4c(cc3-c3sc5cc(/C=C6\C(=O)c7ccc(C)cc7C6=C(C#N)C#N)sc5c32)C(c2ccc(CCCCCC)cc2)(c2ccc(CCCCCC)cc2)c2c-4sc3cc(/C=C4\C(=O)c5ccc(C)cc5C4=C(C#N)C#N)sc23)cc1,0.92,17.03,70.3,11.06,11.0143228,0.4129945750452087,11.01,11.06,5%,,,,conventional structure,conventional,PFN-Br,,PEDOT:PSS,,,,,,-5.33,-3.48,,-5.514,-3.808,
40591,10.1002/adfm.201910466,10.1002/adfm.201910466,PBDB-T,IT-M,PBDB-T,IT-M,CCCCC(CC)Cc1ccc(-c2c3cc(-c4ccc(-c5sc(-c6cccs6)c6c5C(=O)c5c(CC(CC)CCCC)sc(CC(CC)CCCC)c5C6=O)s4)sc3c(-c3ccc(CC(CC)CCCC)s3)c3ccsc23)s1,CCCCCCc1ccc(C2(c3ccc(CCCCCC)cc3)c3cc4c(cc3-c3sc5cc(/C=C6\C(=O)c7ccc(C)cc7C6=C(C#N)C#N)sc5c32)C(c2ccc(CCCCCC)cc2)(c2ccc(CCCCCC)cc2)c2c-4sc3cc(/C=C4\C(=O)c5ccc(C)cc5C4=C(C#N)C#N)sc23)cc1,1.06,0.78,28.08,0.27,0.23216544,14.012799999999997,0.23,0.27,100%,,,,conventional structure,conventional,PFN-Br,,PEDOT:PSS,,,,,,-5.33,-3.48,,-5.514,-3.808,
40592,10.1002/adfm.201910466,10.1002/adfm.201910466,PBDB-TF,BTP-4Cl,PM6,BTP-4Cl,COC(=O)C(C)(C)c1cc(C)cc(-c2sc3c4sc5cc(/C=C6/C(=O)c7cc(F)cc(c7)C(=O)/C6=C\c6cc(C(C)(C)C(=O)OC)c(-c7cc(C)cc(C(C)(C)C(=O)OC)c7)s6)sc5c4c(C(C)(C)C(=O)OC)ccc2-3)c1,CCCCCCCCCc1c(/C=C2\C(=O)c3cc(Cl)c(Cl)cc3C2=C(C#N)C#N)sc2c1sc1c3c4nsnc4c4c5sc6c(CCC)c(/C=C7\C(=O)c8cc(Cl)c(Cl)cc8C7=C(C#N)C#N)sc6c5n(CC(CCCC)CCCCCC)c4c3n(CC(CCCC)CCCCCC)c21,0.864,25.12,71.1,15.43,15.43131648,0.0085319507453003,15.31,15.43,0%,,,,ITO/PEDOT:PSS/active layer/PFN-Br/Ag,conventional,PFN-Br,PFN-Br,PEDOT:PSS,PEDOT:PSS,,,,,-5.49,-3.64,,-5.66,-4.14,
40594,10.1002/adfm.202000417,10.1002/adfm.202000417,PBDB-T-2F,IT-4F,PM6,IT-4F,COC(=O)C(C)(C)c1cc(C)cc(-c2sc3c4sc5cc(/C=C6/C(=O)c7cc(F)cc(c7)C(=O)/C6=C\c6cc(C(C)(C)C(=O)OC)c(-c7cc(C)cc(C(C)(C)C(=O)OC)c7)s6)sc5c4c(C(C)(C)C(=O)OC)ccc2-3)c1,CCCCCCc1ccc(C2(c3ccc(CCCCCC)cc3)c3cc4c(cc3-c3sc5cc(/C=C6\C(=O)c7cc(F)c(F)cc7C6=C(C#N)C#N)sc5c32)C(c2ccc(CCCCCC)cc2)(c2ccc(CCCCCC)cc2)c2c-4sc3cc(/C=C4\C(=O)c5cc(F)c(F)cc5C4=C(C#N)C#N)sc23)cc1,0.87,20.18,72.44,13.14,12.71800104,3.21155981735161,12.72,13.14,,,,,SC-Binary,conventional,PDINO,,PEDOT:PSS,,,,,,-5.56,-3.65,,-5.66,-4.14,
40595,10.1002/adfm.202000417,10.1002/adfm.202000417,PBDB-T-2F,IT-4F,PM6,IT-4F,COC(=O)C(C)(C)c1cc(C)cc(-c2sc3c4sc5cc(/C=C6/C(=O)c7cc(F)cc(c7)C(=O)/C6=C\c6cc(C(C)(C)C(=O)OC)c(-c7cc(C)cc(C(C)(C)C(=O)OC)c7)s6)sc5c4c(C(C)(C)C(=O)OC)ccc2-3)c1,CCCCCCc1ccc(C2(c3ccc(CCCCCC)cc3)c3cc4c(cc3-c3sc5cc(/C=C6\C(=O)c7cc(F)c(F)cc7C6=C(C#N)C#N)sc5c32)C(c2ccc(CCCCCC)cc2)(c2ccc(CCCCCC)cc2)c2c-4sc3cc(/C=C4\C(=O)c5cc(F)c(F)cc5C4=C(C#N)C#N)sc23)cc1,0.857,20.14,71.42,12.92,12.327077715999998,4.589181764705897,12.33,12.92,,,,,BC-Binary,conventional,PDINO,,PEDOT:PSS,,,,,,-5.56,-3.65,,-5.66,-4.14,
40596,10.1002/adfm.202000417,10.1002/adfm.202000417,PBDB-T-2F,IT-4F,PM6,IT-4F,COC(=O)C(C)(C)c1cc(C)cc(-c2sc3c4sc5cc(/C=C6/C(=O)c7cc(F)cc(c7)C(=O)/C6=C\c6cc(C(C)(C)C(=O)OC)c(-c7cc(C)cc(C(C)(C)C(=O)OC)c7)s6)sc5c4c(C(C)(C)C(=O)OC)ccc2-3)c1,CCCCCCc1ccc(C2(c3ccc(CCCCCC)cc3)c3cc4c(cc3-c3sc5cc(/C=C6\C(=O)c7cc(F)c(F)cc7C6=C(C#N)C#N)sc5c32)C(c2ccc(CCCCCC)cc2)(c2ccc(CCCCCC)cc2)c2c-4sc3cc(/C=C4\C(=O)c5cc(F)c(F)cc5C4=C(C#N)C#N)sc23)cc1,0.87,20.25,73.32,13.5,12.917151,4.317400000000009,12.92,13.5,,,,,SC-Ternary,conventional,PDINO,,PEDOT:PSS,,,,,,-5.56,-3.65,,-5.66,-4.14,
40597,10.1002/adfm.202000417,10.1002/adfm.202000417,PBDB-T-2F,IT-4F,PM6,IT-4F,COC(=O)C(C)(C)c1cc(C)cc(-c2sc3c4sc5cc(/C=C6/C(=O)c7cc(F)cc(c7)C(=O)/C6=C\c6cc(C(C)(C)C(=O)OC)c(-c7cc(C)cc(C(C)(C)C(=O)OC)c7)s6)sc5c4c(C(C)(C)C(=O)OC)ccc2-3)c1,CCCCCCc1ccc(C2(c3ccc(CCCCCC)cc3)c3cc4c(cc3-c3sc5cc(/C=C6\C(=O)c7cc(F)c(F)cc7C6=C(C#N)C#N)sc5c32)C(c2ccc(CCCCCC)cc2)(c2ccc(CCCCCC)cc2)c2c-4sc3cc(/C=C4\C(=O)c5cc(F)c(F)cc5C4=C(C#N)C#N)sc23)cc1,0.871,20.64,73.3,13.7,13.177463520000002,3.814134890510932,13.17,13.7,,,,,BC-Ternary,conventional,PDINO,,PEDOT:PSS,,,,,,-5.56,-3.65,,-5.66,-4.14,
40598,10.1002/adfm.202001251,10.1002/adfm.202001251,PBDB-T-2F,IT-4F,PM6,IT-4F,COC(=O)C(C)(C)c1cc(C)cc(-c2sc3c4sc5cc(/C=C6/C(=O)c7cc(F)cc(c7)C(=O)/C6=C\c6cc(C(C)(C)C(=O)OC)c(-c7cc(C)cc(C(C)(C)C(=O)OC)c7)s6)sc5c4c(C(C)(C)C(=O)OC)ccc2-3)c1,CCCCCCc1ccc(C2(c3ccc(CCCCCC)cc3)c3cc4c(cc3-c3sc5cc(/C=C6\C(=O)c7cc(F)c(F)cc7C6=C(C#N)C#N)sc5c32)C(c2ccc(CCCCCC)cc2)(c2ccc(CCCCCC)cc2)c2c-4sc3cc(/C=C4\C(=O)c5cc(F)c(F)cc5C4=C(C#N)C#N)sc23)cc1,0.879,20.48,70.0,13.4,12.601344,5.960119402985069,12.6,13.4,1:1,,,,ITO/PEDOT:PSS/active layer/PDINN/Ag,conventional,PDINN,PDINN,PEDOT:PSS,PEDOT:PSS,100.0,chloroform,chloroform,100.0,-5.56,-3.65,,-5.66,-4.14,
40599,10.1002/adfm.202001251,10.1002/adfm.202001251,PBDB-T-2F,IT-4F,PM6,IT-4F,COC(=O)C(C)(C)c1cc(C)cc(-c2sc3c4sc5cc(/C=C6/C(=O)c7cc(F)cc(c7)C(=O)/C6=C\c6cc(C(C)(C)C(=O)OC)c(-c7cc(C)cc(C(C)(C)C(=O)OC)c7)s6)sc5c4c(C(C)(C)C(=O)OC)ccc2-3)c1,CCCCCCc1ccc(C2(c3ccc(CCCCCC)cc3)c3cc4c(cc3-c3sc5cc(/C=C6\C(=O)c7cc(F)c(F)cc7C6=C(C#N)C#N)sc5c32)C(c2ccc(CCCCCC)cc2)(c2ccc(CCCCCC)cc2)c2c-4sc3cc(/C=C4\C(=O)c5cc(F)c(F)cc5C4=C(C#N)C#N)sc23)cc1,0.808,20.73,59.8,11.1,10.01640432,9.762123243243227,10.01,11.1,1:1,,,,PEDOT:PSS(1wt%Zonyl)/active layer/PDINN/Ag,,PDINN,PDINN,PEDOT:PSS (1 wt% Zonyl),PEDOT:PSS with Zonyl,100.0,chloroform,chloroform,100.0,-5.56,-3.65,,-5.66,-4.14,
40600,10.1002/adfm.202001251,10.1002/adfm.202001251,PBDB-T-2F,IT-4F,PM6,IT-4F,COC(=O)C(C)(C)c1cc(C)cc(-c2sc3c4sc5cc(/C=C6/C(=O)c7cc(F)cc(c7)C(=O)/C6=C\c6cc(C(C)(C)C(=O)OC)c(-c7cc(C)cc(C(C)(C)C(=O)OC)c7)s6)sc5c4c(C(C)(C)C(=O)OC)ccc2-3)c1,CCCCCCc1ccc(C2(c3ccc(CCCCCC)cc3)c3cc4c(cc3-c3sc5cc(/C=C6\C(=O)c7cc(F)c(F)cc7C6=C(C#N)C#N)sc5c32)C(c2ccc(CCCCCC)cc2)(c2ccc(CCCCCC)cc2)c2c-4sc3cc(/C=C4\C(=O)c5cc(F)c(F)cc5C4=C(C#N)C#N)sc23)cc1,0.813,20.83,62.9,11.7,10.651982909999996,8.957411025641042,10.64,11.7,1:1,,,,PEDOT:PSS(5wt%PEO)/active layer/PDINN/Ag,,PDINN,PDINN,PEDOT:PSS (5 wt% PEO),PEDOT:PSS with PEO,100.0,chloroform,chloroform,100.0,-5.56,-3.65,,-5.66,-4.14,
40601,10.1002/adfm.202001251,10.1002/adfm.202001251,PBDB-T-2F,IT-4F,PM6,IT-4F,COC(=O)C(C)(C)c1cc(C)cc(-c2sc3c4sc5cc(/C=C6/C(=O)c7cc(F)cc(c7)C(=O)/C6=C\c6cc(C(C)(C)C(=O)OC)c(-c7cc(C)cc(C(C)(C)C(=O)OC)c7)s6)sc5c4c(C(C)(C)C(=O)OC)ccc2-3)c1,CCCCCCc1ccc(C2(c3ccc(CCCCCC)cc3)c3cc4c(cc3-c3sc5cc(/C=C6\C(=O)c7cc(F)c(F)cc7C6=C(C#N)C#N)sc5c32)C(c2ccc(CCCCCC)cc2)(c2ccc(CCCCCC)cc2)c2c-4sc3cc(/C=C4\C(=O)c5cc(F)c(F)cc5C4=C(C#N)C#N)sc23)cc1,0.815,19.99,65.9,11.9,10.73632915,9.778746638655468,10.72,11.9,1:1,,,,PEDOT:PSS(1wt%Zonyl+5wt%PEO)/active layer/PDINN/Ag,,PDINN,PDINN,PEDOT:PSS (1 wt% Zonyl + 5 wt% PEO),PEDOT:PSS with Zonyl and PEO,100.0,chloroform,chloroform,100.0,-5.56,-3.65,,-5.66,-4.14,
40604,10.1002/adfm.202001564,10.1002/adfm.202001564,PTB7-Th,IEICO-4F,PTB7-Th,IEICO-4F,CCCCC(CC)COC(=O)c1sc2csc(-c3cc4c(-c5ccc(CC(CC)CCCC)s5)c5sccc5c(-c5ccc(CC(CC)CCCC)s5)c4s3)c2c1F,CCCCCCc1ccc(C2(c3ccc(CCCCCC)cc3)c3cc4c(cc3-c3sc(-c5sc(/C=C6\C(=O)c7cc(F)c(F)cc7C6=C(C#N)C#N)cc5OCC(CC)CCCC)cc32)C(c2ccc(CCCCCC)cc2)(c2ccc(CCCCCC)cc2)c2cc(-c3scc(/C=C5/C(=O)c6cc(F)c(F)cc6C5=C(C#N)C#N)c3OCC(CC)CCCC)sc2-4)cc1,0.74,21.52,58.52,9.32,9.31919296,0.0086592274678085,8.96,9.32,1:1.5,,,,inverted,inverted,ZnO,ZnO,MoOX,MoO3,,,,,-5.21,-3.6,,-5.44,-4.19,
40607,10.1002/adfm.202001924,10.1002/adfm.202001924,PV2000,PC60BM,PV2000,PCBM,,CCCCC(=O)OCC1(C2=CC=CC=C2)C3=CC=CC4=CC=CC5=CC=CC6=CC=CC7=CC=CC1=C7C6=C5C4=C3,0.773,13.0,61.0,6.12,6.12989,0.1616013071895344,,,,,,,ITO/PET,,,,,,,,,,,,,-6.1,-3.7,
40608,10.1002/adfm.202001924,10.1002/adfm.202001924,PV2000,PC60BM,PV2000,PCBM,,CCCCC(=O)OCC1(C2=CC=CC=C2)C3=CC=CC4=CC=CC5=CC=CC6=CC=CC7=CC=CC1=C7C6=C5C4=C3,0.775,13.28,57.0,5.86,5.86644,0.1098976109214941,,,,,,,Graphene/parylene C,,,,,,,,,,,,,-6.1,-3.7,
40609,10.1002/adfm.202002181,10.1002/adfm.202002181,PBT1-C-2Cl,Y6,PBT1-C-2Cl,Y6,CCCCCCC(CCCC)Cc1ccc(-c2c3cc(-c4sc(-c5sc(-c6cc(Cl)cs6)c6c5C(=O)c5c(CC(CC)CCCC)sc(CC(CC)CCCC)c5C6=O)cc4Cl)sc3c(-c3ccc(CC(CCCC)CCCCCC)cc3)c3ccsc23)cc1,CCCCCCCCCCCc1c(/C=C2\C(=O)c3cc(F)c(F)cc3C2=C(C#N)C#N)sc2c1sc1c3c4nsnc4c4c5sc6c(CCCCCCCCCCC)c(/C=C7\C(=O)c8cc(F)c(F)cc8C7=C(C#N)C#N)sc6c5n(CC(CC)CCCC)c4c3n(CC(CC)CCCC)c21,0.84,26.1,72.5,16.1,15.8949,1.2739130434782708,15.8,16.1,1:1,,,,ITO/ZnO/PBT1-C-2Cl:Y6/MoO3/Ag,inverted,ZnO,ZnO,MoO3,MoO3,110.0,,,,-5.59,-3.53,,-5.65,-4.09,
40610,10.1002/adfm.202002181,10.1002/adfm.202002181,PBT1-C-2Cl,Y6,PBT1-C-2Cl,Y6,CCCCCCC(CCCC)Cc1ccc(-c2c3cc(-c4sc(-c5sc(-c6cc(Cl)cs6)c6c5C(=O)c5c(CC(CC)CCCC)sc(CC(CC)CCCC)c5C6=O)cc4Cl)sc3c(-c3ccc(CC(CCCC)CCCCCC)cc3)c3ccsc23)cc1,CCCCCCCCCCCc1c(/C=C2\C(=O)c3cc(F)c(F)cc3C2=C(C#N)C#N)sc2c1sc1c3c4nsnc4c4c5sc6c(CCCCCCCCCCC)c(/C=C7\C(=O)c8cc(F)c(F)cc8C7=C(C#N)C#N)sc6c5n(CC(CC)CCCC)c4c3n(CC(CC)CCCC)c21,0.83,25.81,73.0,15.9,15.638278999999995,1.6460440251572526,15.6,15.9,0.75:1,,,,ITO/ZnO/PBT1-C-2Cl:Y6/MoO3/Ag,inverted,ZnO,ZnO,MoO3,MoO3,,,,,-5.59,-3.53,,-5.65,-4.09,
40611,10.1002/adfm.202002181,10.1002/adfm.202002181,PBT1-C-2Cl,Y6,PBT1-C-2Cl,Y6,CCCCCCC(CCCC)Cc1ccc(-c2c3cc(-c4sc(-c5sc(-c6cc(Cl)cs6)c6c5C(=O)c5c(CC(CC)CCCC)sc(CC(CC)CCCC)c5C6=O)cc4Cl)sc3c(-c3ccc(CC(CCCC)CCCCCC)cc3)c3ccsc23)cc1,CCCCCCCCCCCc1c(/C=C2\C(=O)c3cc(F)c(F)cc3C2=C(C#N)C#N)sc2c1sc1c3c4nsnc4c4c5sc6c(CCCCCCCCCCC)c(/C=C7\C(=O)c8cc(F)c(F)cc8C7=C(C#N)C#N)sc6c5n(CC(CC)CCCC)c4c3n(CC(CC)CCCC)c21,0.82,24.52,69.0,14.0,13.873415999999995,0.9041714285714496,13.9,14.0,0.5:1,,,,ITO/ZnO/PBT1-C-2Cl:Y6/MoO3/Ag,inverted,ZnO,ZnO,MoO3,MoO3,,,,,-5.59,-3.53,,-5.65,-4.09,
40612,10.1002/adfm.202002181,10.1002/adfm.202002181,PBT1-C-2Cl,Y6,PBT1-C-2Cl,Y6,CCCCCCC(CCCC)Cc1ccc(-c2c3cc(-c4sc(-c5sc(-c6cc(Cl)cs6)c6c5C(=O)c5c(CC(CC)CCCC)sc(CC(CC)CCCC)c5C6=O)cc4Cl)sc3c(-c3ccc(CC(CCCC)CCCCCC)cc3)c3ccsc23)cc1,CCCCCCCCCCCc1c(/C=C2\C(=O)c3cc(F)c(F)cc3C2=C(C#N)C#N)sc2c1sc1c3c4nsnc4c4c5sc6c(CCCCCCCCCCC)c(/C=C7\C(=O)c8cc(F)c(F)cc8C7=C(C#N)C#N)sc6c5n(CC(CC)CCCC)c4c3n(CC(CC)CCCC)c21,0.81,23.3,66.0,12.9,12.456180000000002,3.4404651162790603,12.5,12.9,0.33:1,,,,ITO/ZnO/PBT1-C-2Cl:Y6/MoO3/Ag,inverted,ZnO,ZnO,MoO3,MoO3,,,,,-5.59,-3.53,,-5.65,-4.09,
40613,10.1002/adfm.202002181,10.1002/adfm.202002181,PBT1-C-2Cl,Y6,PBT1-C-2Cl,Y6,CCCCCCC(CCCC)Cc1ccc(-c2c3cc(-c4sc(-c5sc(-c6cc(Cl)cs6)c6c5C(=O)c5c(CC(CC)CCCC)sc(CC(CC)CCCC)c5C6=O)cc4Cl)sc3c(-c3ccc(CC(CCCC)CCCCCC)cc3)c3ccsc23)cc1,CCCCCCCCCCCc1c(/C=C2\C(=O)c3cc(F)c(F)cc3C2=C(C#N)C#N)sc2c1sc1c3c4nsnc4c4c5sc6c(CCCCCCCCCCC)c(/C=C7\C(=O)c8cc(F)c(F)cc8C7=C(C#N)C#N)sc6c5n(CC(CC)CCCC)c4c3n(CC(CC)CCCC)c21,0.81,22.25,65.9,12.0,11.8768275,1.0264374999999917,11.9,12.0,0.25:1,,,,ITO/ZnO/PBT1-C-2Cl:Y6/MoO3/Ag,inverted,ZnO,ZnO,MoO3,MoO3,,,,,-5.59,-3.53,,-5.65,-4.09,
40614,10.1002/adfm.202002181,10.1002/adfm.202002181,PBT1-C-2Cl,Y6,PBT1-C-2Cl,Y6,CCCCCCC(CCCC)Cc1ccc(-c2c3cc(-c4sc(-c5sc(-c6cc(Cl)cs6)c6c5C(=O)c5c(CC(CC)CCCC)sc(CC(CC)CCCC)c5C6=O)cc4Cl)sc3c(-c3ccc(CC(CCCC)CCCCCC)cc3)c3ccsc23)cc1,CCCCCCCCCCCc1c(/C=C2\C(=O)c3cc(F)c(F)cc3C2=C(C#N)C#N)sc2c1sc1c3c4nsnc4c4c5sc6c(CCCCCCCCCCC)c(/C=C7\C(=O)c8cc(F)c(F)cc8C7=C(C#N)C#N)sc6c5n(CC(CC)CCCC)c4c3n(CC(CC)CCCC)c21,0.81,20.61,61.5,10.5,10.266871500000002,2.220271428571406,10.3,10.5,0.2:1,,,,ITO/ZnO/PBT1-C-2Cl:Y6/MoO3/Ag,inverted,ZnO,ZnO,MoO3,MoO3,,,,,-5.59,-3.53,,-5.65,-4.09,
40615,10.1002/adfm.202002181,10.1002/adfm.202002181,PBT1-C-2Cl,Y6,PBT1-C-2Cl,Y6,CCCCCCC(CCCC)Cc1ccc(-c2c3cc(-c4sc(-c5sc(-c6cc(Cl)cs6)c6c5C(=O)c5c(CC(CC)CCCC)sc(CC(CC)CCCC)c5C6=O)cc4Cl)sc3c(-c3ccc(CC(CCCC)CCCCCC)cc3)c3ccsc23)cc1,CCCCCCCCCCCc1c(/C=C2\C(=O)c3cc(F)c(F)cc3C2=C(C#N)C#N)sc2c1sc1c3c4nsnc4c4c5sc6c(CCCCCCCCCCC)c(/C=C7\C(=O)c8cc(F)c(F)cc8C7=C(C#N)C#N)sc6c5n(CC(CC)CCCC)c4c3n(CC(CC)CCCC)c21,0.81,20.58,60.5,10.3,10.085229,2.085155339805832,10.0,10.3,0.17:1,,,,ITO/ZnO/PBT1-C-2Cl:Y6/MoO3/Ag,inverted,ZnO,ZnO,MoO3,MoO3,,,,,-5.59,-3.53,,-5.65,-4.09,
40616,10.1002/adfm.202002181,10.1002/adfm.202002181,PBT1-C-2Cl,Y6,PBT1-C-2Cl,Y6,CCCCCCC(CCCC)Cc1ccc(-c2c3cc(-c4sc(-c5sc(-c6cc(Cl)cs6)c6c5C(=O)c5c(CC(CC)CCCC)sc(CC(CC)CCCC)c5C6=O)cc4Cl)sc3c(-c3ccc(CC(CCCC)CCCCCC)cc3)c3ccsc23)cc1,CCCCCCCCCCCc1c(/C=C2\C(=O)c3cc(F)c(F)cc3C2=C(C#N)C#N)sc2c1sc1c3c4nsnc4c4c5sc6c(CCCCCCCCCCC)c(/C=C7\C(=O)c8cc(F)c(F)cc8C7=C(C#N)C#N)sc6c5n(CC(CC)CCCC)c4c3n(CC(CC)CCCC)c21,0.81,19.5,60.0,9.9,9.477,4.272727272727273,9.4,9.9,0.14:1,,,,ITO/ZnO/PBT1-C-2Cl:Y6/MoO3/Ag,inverted,ZnO,ZnO,MoO3,MoO3,,,,,-5.59,-3.53,,-5.65,-4.09,
40617,10.1002/adfm.202002181,10.1002/adfm.202002181,PBT1-C-2Cl,Y6,PBT1-C-2Cl,Y6,CCCCCCC(CCCC)Cc1ccc(-c2c3cc(-c4sc(-c5sc(-c6cc(Cl)cs6)c6c5C(=O)c5c(CC(CC)CCCC)sc(CC(CC)CCCC)c5C6=O)cc4Cl)sc3c(-c3ccc(CC(CCCC)CCCCCC)cc3)c3ccsc23)cc1,CCCCCCCCCCCc1c(/C=C2\C(=O)c3cc(F)c(F)cc3C2=C(C#N)C#N)sc2c1sc1c3c4nsnc4c4c5sc6c(CCCCCCCCCCC)c(/C=C7\C(=O)c8cc(F)c(F)cc8C7=C(C#N)C#N)sc6c5n(CC(CC)CCCC)c4c3n(CC(CC)CCCC)c21,0.77,16.4,52.7,6.9,6.654955999999999,3.551362318840593,6.7,6.9,0.12:1,,,,ITO/ZnO/PBT1-C-2Cl:Y6/MoO3/Ag,inverted,ZnO,ZnO,MoO3,MoO3,,,,,-5.59,-3.53,,-5.65,-4.09,
40618,10.1002/adfm.202002181,10.1002/adfm.202002181,PBT1-C-2Cl,Y6,PBT1-C-2Cl,Y6,CCCCCCC(CCCC)Cc1ccc(-c2c3cc(-c4sc(-c5sc(-c6cc(Cl)cs6)c6c5C(=O)c5c(CC(CC)CCCC)sc(CC(CC)CCCC)c5C6=O)cc4Cl)sc3c(-c3ccc(CC(CCCC)CCCCCC)cc3)c3ccsc23)cc1,CCCCCCCCCCCc1c(/C=C2\C(=O)c3cc(F)c(F)cc3C2=C(C#N)C#N)sc2c1sc1c3c4nsnc4c4c5sc6c(CCCCCCCCCCC)c(/C=C7\C(=O)c8cc(F)c(F)cc8C7=C(C#N)C#N)sc6c5n(CC(CC)CCCC)c4c3n(CC(CC)CCCC)c21,0.77,15.65,52.3,6.4,6.302411500000001,1.5248203124999944,6.3,6.4,0.1:1,,,,ITO/ZnO/PBT1-C-2Cl:Y6/MoO3/Ag,inverted,ZnO,ZnO,MoO3,MoO3,75.0,,,,-5.59,-3.53,,-5.65,-4.09,
40619,10.1002/adfm.202002181,10.1002/adfm.202002181,PBT1-C-2Cl,Y6,PBT1-C-2Cl,Y6,CCCCCCC(CCCC)Cc1ccc(-c2c3cc(-c4sc(-c5sc(-c6cc(Cl)cs6)c6c5C(=O)c5c(CC(CC)CCCC)sc(CC(CC)CCCC)c5C6=O)cc4Cl)sc3c(-c3ccc(CC(CCCC)CCCCCC)cc3)c3ccsc23)cc1,CCCCCCCCCCCc1c(/C=C2\C(=O)c3cc(F)c(F)cc3C2=C(C#N)C#N)sc2c1sc1c3c4nsnc4c4c5sc6c(CCCCCCCCCCC)c(/C=C7\C(=O)c8cc(F)c(F)cc8C7=C(C#N)C#N)sc6c5n(CC(CC)CCCC)c4c3n(CC(CC)CCCC)c21,0.83,19.51,70.2,11.7,11.367696600000002,2.840199999999976,11.4,11.7,1:1,,,,ITO/ZnO/PBT1-C-2Cl:Y6/MoO3/Au,inverted,ZnO,ZnO,MoO3,MoO3,,,,,-5.59,-3.53,,-5.65,-4.09,
40620,10.1002/adfm.202002181,10.1002/adfm.202002181,PBT1-C-2Cl,Y6,PBT1-C-2Cl,Y6,CCCCCCC(CCCC)Cc1ccc(-c2c3cc(-c4sc(-c5sc(-c6cc(Cl)cs6)c6c5C(=O)c5c(CC(CC)CCCC)sc(CC(CC)CCCC)c5C6=O)cc4Cl)sc3c(-c3ccc(CC(CCCC)CCCCCC)cc3)c3ccsc23)cc1,CCCCCCCCCCCc1c(/C=C2\C(=O)c3cc(F)c(F)cc3C2=C(C#N)C#N)sc2c1sc1c3c4nsnc4c4c5sc6c(CCCCCCCCCCC)c(/C=C7\C(=O)c8cc(F)c(F)cc8C7=C(C#N)C#N)sc6c5n(CC(CC)CCCC)c4c3n(CC(CC)CCCC)c21,0.82,19.12,72.5,11.6,11.36684,2.0099999999999985,11.4,11.6,0.75:1,,,,ITO/ZnO/PBT1-C-2Cl:Y6/MoO3/Au,inverted,ZnO,ZnO,MoO3,MoO3,,,,,-5.59,-3.53,,-5.65,-4.09,
40621,10.1002/adfm.202002181,10.1002/adfm.202002181,PBT1-C-2Cl,Y6,PBT1-C-2Cl,Y6,CCCCCCC(CCCC)Cc1ccc(-c2c3cc(-c4sc(-c5sc(-c6cc(Cl)cs6)c6c5C(=O)c5c(CC(CC)CCCC)sc(CC(CC)CCCC)c5C6=O)cc4Cl)sc3c(-c3ccc(CC(CCCC)CCCCCC)cc3)c3ccsc23)cc1,CCCCCCCCCCCc1c(/C=C2\C(=O)c3cc(F)c(F)cc3C2=C(C#N)C#N)sc2c1sc1c3c4nsnc4c4c5sc6c(CCCCCCCCCCC)c(/C=C7\C(=O)c8cc(F)c(F)cc8C7=C(C#N)C#N)sc6c5n(CC(CC)CCCC)c4c3n(CC(CC)CCCC)c21,0.82,17.87,71.4,10.7,10.4625276,2.2193682242990462,10.5,10.7,0.5:1,,,,ITO/ZnO/PBT1-C-2Cl:Y6/MoO3/Au,inverted,ZnO,ZnO,MoO3,MoO3,,,,,-5.59,-3.53,,-5.65,-4.09,
40622,10.1002/adfm.202002181,10.1002/adfm.202002181,PBT1-C-2Cl,Y6,PBT1-C-2Cl,Y6,CCCCCCC(CCCC)Cc1ccc(-c2c3cc(-c4sc(-c5sc(-c6cc(Cl)cs6)c6c5C(=O)c5c(CC(CC)CCCC)sc(CC(CC)CCCC)c5C6=O)cc4Cl)sc3c(-c3ccc(CC(CCCC)CCCCCC)cc3)c3ccsc23)cc1,CCCCCCCCCCCc1c(/C=C2\C(=O)c3cc(F)c(F)cc3C2=C(C#N)C#N)sc2c1sc1c3c4nsnc4c4c5sc6c(CCCCCCCCCCC)c(/C=C7\C(=O)c8cc(F)c(F)cc8C7=C(C#N)C#N)sc6c5n(CC(CC)CCCC)c4c3n(CC(CC)CCCC)c21,0.82,16.66,68.9,9.7,9.4125668,2.963228865979369,9.4,9.7,0.33:1,,,,ITO/ZnO/PBT1-C-2Cl:Y6/MoO3/Au,inverted,ZnO,ZnO,MoO3,MoO3,,,,,-5.59,-3.53,,-5.65,-4.09,
40623,10.1002/adfm.202002181,10.1002/adfm.202002181,PBT1-C-2Cl,Y6,PBT1-C-2Cl,Y6,CCCCCCC(CCCC)Cc1ccc(-c2c3cc(-c4sc(-c5sc(-c6cc(Cl)cs6)c6c5C(=O)c5c(CC(CC)CCCC)sc(CC(CC)CCCC)c5C6=O)cc4Cl)sc3c(-c3ccc(CC(CCCC)CCCCCC)cc3)c3ccsc23)cc1,CCCCCCCCCCCc1c(/C=C2\C(=O)c3cc(F)c(F)cc3C2=C(C#N)C#N)sc2c1sc1c3c4nsnc4c4c5sc6c(CCCCCCCCCCC)c(/C=C7\C(=O)c8cc(F)c(F)cc8C7=C(C#N)C#N)sc6c5n(CC(CC)CCCC)c4c3n(CC(CC)CCCC)c21,0.82,16.01,67.2,9.1,8.8221504,3.0532923076923044,8.8,9.1,0.25:1,,,,ITO/ZnO/PBT1-C-2Cl:Y6/MoO3/Au,inverted,ZnO,ZnO,MoO3,MoO3,,,,,-5.59,-3.53,,-5.65,-4.09,
40624,10.1002/adfm.202002181,10.1002/adfm.202002181,PBT1-C-2Cl,Y6,PBT1-C-2Cl,Y6,CCCCCCC(CCCC)Cc1ccc(-c2c3cc(-c4sc(-c5sc(-c6cc(Cl)cs6)c6c5C(=O)c5c(CC(CC)CCCC)sc(CC(CC)CCCC)c5C6=O)cc4Cl)sc3c(-c3ccc(CC(CCCC)CCCCCC)cc3)c3ccsc23)cc1,CCCCCCCCCCCc1c(/C=C2\C(=O)c3cc(F)c(F)cc3C2=C(C#N)C#N)sc2c1sc1c3c4nsnc4c4c5sc6c(CCCCCCCCCCC)c(/C=C7\C(=O)c8cc(F)c(F)cc8C7=C(C#N)C#N)sc6c5n(CC(CC)CCCC)c4c3n(CC(CC)CCCC)c21,0.81,14.56,62.3,7.6,7.347412800000001,3.323515789473669,7.3,7.6,0.2:1,,,,ITO/ZnO/PBT1-C-2Cl:Y6/MoO3/Au,inverted,ZnO,ZnO,MoO3,MoO3,,,,,-5.59,-3.53,,-5.65,-4.09,
40625,10.1002/adfm.202002932,10.1002/adfm.202002932,PTB7-Th,PC71BM,PTB7-Th,PC71BM,CCCCC(CC)COC(=O)c1sc2csc(-c3cc4c(-c5ccc(CC(CC)CCCC)s5)c5sccc5c(-c5ccc(CC(CC)CCCC)s5)c4s3)c2c1F,COC(=O)CCCC1(c2ccccc2)C23c4c5ccc6c7cc8c9c%10c(cc%11cc%12c%13c%14c(cc%15c%16ccc-5c2c%16c2c5c%16c%17c(c(c46)c7c9c%17c4c%10c%11c%13c4c%16c%14c%152)C513)C%12)C8,0.81,16.72,62.91,8.49,8.52002712,0.3536763250883361,8.49,,,,,0 wt% PS,,,pure ZnO NPs,ZnO NPs with PS doping,,,125.0,,,,-5.21,-3.6,,-5.9,-3.9,
40626,10.1002/adfm.202002932,10.1002/adfm.202002932,PTB7-Th,PC71BM,PTB7-Th,PC71BM,CCCCC(CC)COC(=O)c1sc2csc(-c3cc4c(-c5ccc(CC(CC)CCCC)s5)c5sccc5c(-c5ccc(CC(CC)CCCC)s5)c4s3)c2c1F,COC(=O)CCCC1(c2ccccc2)C23c4c5ccc6c7cc8c9c%10c(cc%11cc%12c%13c%14c(cc%15c%16ccc-5c2c%16c2c5c%16c%17c(c(c46)c7c9c%17c4c%10c%11c%13c4c%16c%14c%152)C513)C%12)C8,0.81,17.71,66.93,9.54,9.601175430000003,0.6412518867924951,9.54,,,,,,inverted,,ZnO NPs with PS doping,ZnO NPs with PS doping,,,125.0,,,,-5.21,-3.6,,-5.9,-3.9,
40627,10.1002/adfm.202002932,10.1002/adfm.202002932,PTB7-Th,PC71BM,PTB7-Th,PC71BM,CCCCC(CC)COC(=O)c1sc2csc(-c3cc4c(-c5ccc(CC(CC)CCCC)s5)c5sccc5c(-c5ccc(CC(CC)CCCC)s5)c4s3)c2c1F,COC(=O)CCCC1(c2ccccc2)C23c4c5ccc6c7cc8c9c%10c(cc%11cc%12c%13c%14c(cc%15c%16ccc-5c2c%16c2c5c%16c%17c(c(c46)c7c9c%17c4c%10c%11c%13c4c%16c%14c%152)C513)C%12)C8,0.81,16.38,61.67,8.14,8.18225226,0.5190695331695295,8.14,,,,,,inverted,,ZnO NPs with PS doping,ZnO NPs with PS doping,,,125.0,,,,-5.21,-3.6,,-5.9,-3.9,
40637,10.1002/adfm.202003654,10.1002/adfm.202003654,PM6,Y6,PM6,Y6,COC(=O)C(C)(C)c1cc(C)cc(-c2sc3c4sc5cc(/C=C6/C(=O)c7cc(F)cc(c7)C(=O)/C6=C\c6cc(C(C)(C)C(=O)OC)c(-c7cc(C)cc(C(C)(C)C(=O)OC)c7)s6)sc5c4c(C(C)(C)C(=O)OC)ccc2-3)c1,CCCCCCCCCCCc1c(/C=C2\C(=O)c3cc(F)c(F)cc3C2=C(C#N)C#N)sc2c1sc1c3c4nsnc4c4c5sc6c(CCCCCCCCCCC)c(/C=C7\C(=O)c8cc(F)c(F)cc8C7=C(C#N)C#N)sc6c5n(CC(CC)CCCC)c4c3n(CC(CC)CCCC)c21,0.87,25.12,70.57,15.44,15.42265008,0.1123699481865228,15.02,15.44,,,,,ITO/PEDOT:PSS/active layer/PDINO/Al,conventional,PDINO,PDINO,PEDOT:PSS,PEDOT:PSS,,,,,-5.56,-3.65,,-5.65,-4.09,
40638,10.1002/adfm.202003654,10.1002/adfm.202003654,PM6,Y6,PM6,Y6,COC(=O)C(C)(C)c1cc(C)cc(-c2sc3c4sc5cc(/C=C6/C(=O)c7cc(F)cc(c7)C(=O)/C6=C\c6cc(C(C)(C)C(=O)OC)c(-c7cc(C)cc(C(C)(C)C(=O)OC)c7)s6)sc5c4c(C(C)(C)C(=O)OC)ccc2-3)c1,CCCCCCCCCCCc1c(/C=C2\C(=O)c3cc(F)c(F)cc3C2=C(C#N)C#N)sc2c1sc1c3c4nsnc4c4c5sc6c(CCCCCCCCCCC)c(/C=C7\C(=O)c8cc(F)c(F)cc8C7=C(C#N)C#N)sc6c5n(CC(CC)CCCC)c4c3n(CC(CC)CCCC)c21,0.86,26.82,70.12,16.13,16.17331824,0.2685569745815337,15.58,16.13,,PAEF resin,,5 wt%,ITO/PEDOT:PSS/active layer/PDINO/Al,conventional,PDINO,PDINO,PEDOT:PSS,PEDOT:PSS,,,,,-5.56,-3.65,,-5.65,-4.09,
40639,10.1002/adfm.202003654,10.1002/adfm.202003654,PM6,Y6,PM6,Y6,COC(=O)C(C)(C)c1cc(C)cc(-c2sc3c4sc5cc(/C=C6/C(=O)c7cc(F)cc(c7)C(=O)/C6=C\c6cc(C(C)(C)C(=O)OC)c(-c7cc(C)cc(C(C)(C)C(=O)OC)c7)s6)sc5c4c(C(C)(C)C(=O)OC)ccc2-3)c1,CCCCCCCCCCCc1c(/C=C2\C(=O)c3cc(F)c(F)cc3C2=C(C#N)C#N)sc2c1sc1c3c4nsnc4c4c5sc6c(CCCCCCCCCCC)c(/C=C7\C(=O)c8cc(F)c(F)cc8C7=C(C#N)C#N)sc6c5n(CC(CC)CCCC)c4c3n(CC(CC)CCCC)c21,0.84,26.84,65.38,14.7,14.74031328,0.2742400000000083,14.27,14.7,,PAEF resin,,15 wt%,ITO/PEDOT:PSS/active layer/PDINO/Al,conventional,PDINO,PDINO,PEDOT:PSS,PEDOT:PSS,,,,,-5.56,-3.65,,-5.65,-4.09,
40640,10.1002/adfm.202003654,10.1002/adfm.202003654,PM6,Y6,PM6,Y6,COC(=O)C(C)(C)c1cc(C)cc(-c2sc3c4sc5cc(/C=C6/C(=O)c7cc(F)cc(c7)C(=O)/C6=C\c6cc(C(C)(C)C(=O)OC)c(-c7cc(C)cc(C(C)(C)C(=O)OC)c7)s6)sc5c4c(C(C)(C)C(=O)OC)ccc2-3)c1,CCCCCCCCCCCc1c(/C=C2\C(=O)c3cc(F)c(F)cc3C2=C(C#N)C#N)sc2c1sc1c3c4nsnc4c4c5sc6c(CCCCCCCCCCC)c(/C=C7\C(=O)c8cc(F)c(F)cc8C7=C(C#N)C#N)sc6c5n(CC(CC)CCCC)c4c3n(CC(CC)CCCC)c21,0.85,23.79,61.47,12.37,12.43015605,0.4863059822150347,11.83,12.37,,PAEF resin,,30 wt%,ITO/PEDOT:PSS/active layer/PDINO/Al,conventional,PDINO,PDINO,PEDOT:PSS,PEDOT:PSS,,,,,-5.56,-3.65,,-5.65,-4.09,
40641,10.1002/adfm.202003654,10.1002/adfm.202003654,PM6,Y6,PM6,Y6,COC(=O)C(C)(C)c1cc(C)cc(-c2sc3c4sc5cc(/C=C6/C(=O)c7cc(F)cc(c7)C(=O)/C6=C\c6cc(C(C)(C)C(=O)OC)c(-c7cc(C)cc(C(C)(C)C(=O)OC)c7)s6)sc5c4c(C(C)(C)C(=O)OC)ccc2-3)c1,CCCCCCCCCCCc1c(/C=C2\C(=O)c3cc(F)c(F)cc3C2=C(C#N)C#N)sc2c1sc1c3c4nsnc4c4c5sc6c(CCCCCCCCCCC)c(/C=C7\C(=O)c8cc(F)c(F)cc8C7=C(C#N)C#N)sc6c5n(CC(CC)CCCC)c4c3n(CC(CC)CCCC)c21,0.8,26.34,71.68,15.17,15.104409600000004,0.4323691496374163,14.67,15.17,,1-chloronaphthalene (CN),CN,0.5%,ITO/PEDOT:PSS/active layer/PDINO/Al,conventional,PDINO,PDINO,PEDOT:PSS,PEDOT:PSS,,,,80.0,-5.56,-3.65,,-5.65,-4.09,
40642,10.1002/adfm.202003654,10.1002/adfm.202003654,PM6,Y6,PM6,Y6,COC(=O)C(C)(C)c1cc(C)cc(-c2sc3c4sc5cc(/C=C6/C(=O)c7cc(F)cc(c7)C(=O)/C6=C\c6cc(C(C)(C)C(=O)OC)c(-c7cc(C)cc(C(C)(C)C(=O)OC)c7)s6)sc5c4c(C(C)(C)C(=O)OC)ccc2-3)c1,CCCCCCCCCCCc1c(/C=C2\C(=O)c3cc(F)c(F)cc3C2=C(C#N)C#N)sc2c1sc1c3c4nsnc4c4c5sc6c(CCCCCCCCCCC)c(/C=C7\C(=O)c8cc(F)c(F)cc8C7=C(C#N)C#N)sc6c5n(CC(CC)CCCC)c4c3n(CC(CC)CCCC)c21,0.84,23.21,66.14,12.69,12.89491896,1.614806619385347,12.42,12.69,,0.5% CN,CN,0.5%,flexible solar cells on PET/ITO,flexible,,,,,,,,,-5.56,-3.65,,-5.65,-4.09,
40643,10.1002/adfm.202003654,10.1002/adfm.202003654,PM6,Y6,PM6,Y6,COC(=O)C(C)(C)c1cc(C)cc(-c2sc3c4sc5cc(/C=C6/C(=O)c7cc(F)cc(c7)C(=O)/C6=C\c6cc(C(C)(C)C(=O)OC)c(-c7cc(C)cc(C(C)(C)C(=O)OC)c7)s6)sc5c4c(C(C)(C)C(=O)OC)ccc2-3)c1,CCCCCCCCCCCc1c(/C=C2\C(=O)c3cc(F)c(F)cc3C2=C(C#N)C#N)sc2c1sc1c3c4nsnc4c4c5sc6c(CCCCCCCCCCC)c(/C=C7\C(=O)c8cc(F)c(F)cc8C7=C(C#N)C#N)sc6c5n(CC(CC)CCCC)c4c3n(CC(CC)CCCC)c21,0.82,24.04,62.48,12.28,12.31655744,0.297699022801297,11.78,12.28,,0.5% CN,CN,0.5%,flexible solar cells on PET/ITO,flexible,,,,,,,,,-5.56,-3.65,,-5.65,-4.09,
40655,10.1002/adfm.202005426,10.1002/adfm.202005426,ZR2-C1,Y6,ZR2-C1,Y6,,CCCCCCCCCCCc1c(/C=C2\C(=O)c3cc(F)c(F)cc3C2=C(C#N)C#N)sc2c1sc1c3c4nsnc4c4c5sc6c(CCCCCCCCCCC)c(/C=C7\C(=O)c8cc(F)c(F)cc8C7=C(C#N)C#N)sc6c5n(CC(CC)CCCC)c4c3n(CC(CC)CCCC)c21,0.848,21.35,65.12,11.79,11.78984576,0.0013082273112701,11.53,11.79,1:0.55,,,,ITO/PEDOT:PSS/active layer/Al,conventional,,,PEDOT:PSS,PEDOT:PSS,,,,120.0,,,,-5.65,-4.09,
40656,10.1002/adfm.202005426,10.1002/adfm.202005426,ZR2-C2,Y6,ZR2-C2,Y6,,CCCCCCCCCCCc1c(/C=C2\C(=O)c3cc(F)c(F)cc3C2=C(C#N)C#N)sc2c1sc1c3c4nsnc4c4c5sc6c(CCCCCCCCCCC)c(/C=C7\C(=O)c8cc(F)c(F)cc8C7=C(C#N)C#N)sc6c5n(CC(CC)CCCC)c4c3n(CC(CC)CCCC)c21,0.852,23.03,65.43,12.84,12.838386708,0.0125645794392526,12.45,12.84,1:0.55,,,,ITO/PEDOT:PSS/active layer/Al,conventional,,,PEDOT:PSS,PEDOT:PSS,,,,120.0,,,,-5.65,-4.09,
40657,10.1002/adfm.202005426,10.1002/adfm.202005426,ZR2-C3,Y6,ZR2-C3,Y6,,CCCCCCCCCCCc1c(/C=C2\C(=O)c3cc(F)c(F)cc3C2=C(C#N)C#N)sc2c1sc1c3c4nsnc4c4c5sc6c(CCCCCCCCCCC)c(/C=C7\C(=O)c8cc(F)c(F)cc8C7=C(C#N)C#N)sc6c5n(CC(CC)CCCC)c4c3n(CC(CC)CCCC)c21,0.854,24.69,70.06,14.78,14.772333156000002,0.0518730987821204,14.37,14.78,1:0.55,,,,ITO/PEDOT:PSS/active layer/Al,conventional,,,PEDOT:PSS,PEDOT:PSS,,,,120.0,,,,-5.65,-4.09,
40658,10.1002/adfm.202005426,10.1002/adfm.202005426,ZR2-C1,IDIC-4F,ZR2-C1,IDIC-4F,,CCCCCCc1ccc(C2(c3ccc(CCCCCC)cc3)c3cc4c(cc3-c3sc(/C=C5\C(=O)c6cc(F)c(F)cc6C5=C(C#N)C#N)cc32)C(c2ccc(CCCCCC)cc2)(c2ccc(CCCCCC)cc2)c2cc(/C=C3\C(=O)c5cc(F)c(F)cc5C3=C(C#N)C#N)sc2-4)cc1,0.796,18.15,64.16,9.27,9.26945184,0.0059132686084252,9.18,9.27,1:0.6,,,,ITO/PEDOT:PSS/active layer/Al,conventional,,,PEDOT:PSS,PEDOT:PSS,,,,100.0,,,,-5.73,-3.93,
40659,10.1002/adfm.202005426,10.1002/adfm.202005426,ZR2-C2,IDIC-4F,ZR2-C2,IDIC-4F,,CCCCCCc1ccc(C2(c3ccc(CCCCCC)cc3)c3cc4c(cc3-c3sc(/C=C5\C(=O)c6cc(F)c(F)cc6C5=C(C#N)C#N)cc32)C(c2ccc(CCCCCC)cc2)(c2ccc(CCCCCC)cc2)c2cc(/C=C3\C(=O)c5cc(F)c(F)cc5C3=C(C#N)C#N)sc2-4)cc1,0.783,18.27,69.29,9.91,9.912218589000002,0.0223873763875046,9.71,9.91,1:0.6,,,,ITO/PEDOT:PSS/active layer/Al,conventional,,,PEDOT:PSS,PEDOT:PSS,,,,100.0,,,,-5.73,-3.93,
40660,10.1002/adfm.202005426,10.1002/adfm.202005426,ZR2-C3,IDIC-4F,ZR2-C3,IDIC-4F,,CCCCCCc1ccc(C2(c3ccc(CCCCCC)cc3)c3cc4c(cc3-c3sc(/C=C5\C(=O)c6cc(F)c(F)cc6C5=C(C#N)C#N)cc32)C(c2ccc(CCCCCC)cc2)(c2ccc(CCCCCC)cc2)c2cc(/C=C3\C(=O)c5cc(F)c(F)cc5C3=C(C#N)C#N)sc2-4)cc1,0.776,18.95,70.41,10.35,10.35393132,0.0379837681159373,10.17,10.35,1:0.6,,,,ITO/PEDOT:PSS/active layer/Al,conventional,,,PEDOT:PSS,PEDOT:PSS,,,,100.0,,,,-5.73,-3.93,
40661,10.1002/adfm.202005753,10.1002/adfm.202005753,PM6,Y6,PM6,Y6,COC(=O)C(C)(C)c1cc(C)cc(-c2sc3c4sc5cc(/C=C6/C(=O)c7cc(F)cc(c7)C(=O)/C6=C\c6cc(C(C)(C)C(=O)OC)c(-c7cc(C)cc(C(C)(C)C(=O)OC)c7)s6)sc5c4c(C(C)(C)C(=O)OC)ccc2-3)c1,CCCCCCCCCCCc1c(/C=C2\C(=O)c3cc(F)c(F)cc3C2=C(C#N)C#N)sc2c1sc1c3c4nsnc4c4c5sc6c(CCCCCCCCCCC)c(/C=C7\C(=O)c8cc(F)c(F)cc8C7=C(C#N)C#N)sc6c5n(CC(CC)CCCC)c4c3n(CC(CC)CCCC)c21,0.807,24.5,70.6,13.96,13.958679,0.009462750716338,13.83,13.96,,,,,,inverted,ZnO,ZnO,,,,,,,-5.56,-3.65,,-5.65,-4.09,
40662,10.1002/adfm.202005753,10.1002/adfm.202005753,PM6,Y6,PM6,Y6,COC(=O)C(C)(C)c1cc(C)cc(-c2sc3c4sc5cc(/C=C6/C(=O)c7cc(F)cc(c7)C(=O)/C6=C\c6cc(C(C)(C)C(=O)OC)c(-c7cc(C)cc(C(C)(C)C(=O)OC)c7)s6)sc5c4c(C(C)(C)C(=O)OC)ccc2-3)c1,CCCCCCCCCCCc1c(/C=C2\C(=O)c3cc(F)c(F)cc3C2=C(C#N)C#N)sc2c1sc1c3c4nsnc4c4c5sc6c(CCCCCCCCCCC)c(/C=C7\C(=O)c8cc(F)c(F)cc8C7=C(C#N)C#N)sc6c5n(CC(CC)CCCC)c4c3n(CC(CC)CCCC)c21,0.809,24.9,71.7,14.5,14.443319700000002,0.390898620689643,14.13,14.5,,,,,inverted,inverted,ZnO,ZnO,,,,,,,-5.56,-3.65,,-5.65,-4.09,
40663,10.1002/adfm.202005753,10.1002/adfm.202005753,PM6,Y6,PM6,Y6,COC(=O)C(C)(C)c1cc(C)cc(-c2sc3c4sc5cc(/C=C6/C(=O)c7cc(F)cc(c7)C(=O)/C6=C\c6cc(C(C)(C)C(=O)OC)c(-c7cc(C)cc(C(C)(C)C(=O)OC)c7)s6)sc5c4c(C(C)(C)C(=O)OC)ccc2-3)c1,CCCCCCCCCCCc1c(/C=C2\C(=O)c3cc(F)c(F)cc3C2=C(C#N)C#N)sc2c1sc1c3c4nsnc4c4c5sc6c(CCCCCCCCCCC)c(/C=C7\C(=O)c8cc(F)c(F)cc8C7=C(C#N)C#N)sc6c5n(CC(CC)CCCC)c4c3n(CC(CC)CCCC)c21,0.818,25.7,73.1,15.4,15.367520599999995,0.2109051948052275,15.03,15.4,,,,,inverted,inverted,ZnO,ZnO,,,,,,,-5.56,-3.65,,-5.65,-4.09,
40664,10.1002/adfm.202005787,10.1002/adfm.202005787,PBDT-H,Y6,PBDT-H,Y6,,CCCCCCCCCCCc1c(/C=C2\C(=O)c3cc(F)c(F)cc3C2=C(C#N)C#N)sc2c1sc1c3c4nsnc4c4c5sc6c(CCCCCCCCCCC)c(/C=C7\C(=O)c8cc(F)c(F)cc8C7=C(C#N)C#N)sc6c5n(CC(CC)CCCC)c4c3n(CC(CC)CCCC)c21,0.74,24.91,63.0,11.84,11.613042,1.916874999999998,11.58,11.84,,1-chloronaphthalene,CN,,ITO/PEDOT:PSS/active layer/PDINN/Ag,conventional,PDINN,PDINN,PEDOT:PSS,PEDOT:PSS,,chloroform,chloroform,100.0,,,,-5.65,-4.09,
40665,10.1002/adfm.202005787,10.1002/adfm.202005787,PBDT-F,Y6,PBDT-F,Y6,CCCCC(CC)Cc1ccc(-c2c3cc(-c4cc5c(-c6cc(F)c(CC(CC)CCCC)s6)c6sccc6c(-c6cc(F)c(CC(CC)CCCC)s6)c5s4)sc3c(-c3ccc(CC(CC)CCCC)s3)c3ccsc23)s1,CCCCCCCCCCCc1c(/C=C2\C(=O)c3cc(F)c(F)cc3C2=C(C#N)C#N)sc2c1sc1c3c4nsnc4c4c5sc6c(CCCCCCCCCCC)c(/C=C7\C(=O)c8cc(F)c(F)cc8C7=C(C#N)C#N)sc6c5n(CC(CC)CCCC)c4c3n(CC(CC)CCCC)c21,0.83,25.36,68.0,14.86,14.313184,3.679784656796756,14.37,14.86,,1-chloronaphthalene,CN,,ITO/PEDOT:PSS/active layer/PDINN/Ag,conventional,PDINN,PDINN,PEDOT:PSS,PEDOT:PSS,,chloroform,chloroform,100.0,,,,-5.65,-4.09,
40666,10.1002/adfm.202005787,10.1002/adfm.202005787,PBDT-Cl,Y6,PBDT-Cl,Y6,CCCCC(CC)Cc1ccc(-c2c3cc(-c4cc5c(-c6cc(Cl)c(CC(CC)CCCC)s6)c6sccc6c(-c6cc(Cl)c(CC(CC)CCCC)s6)c5s4)sc3c(-c3ccc(CC(CC)CCCC)s3)c3ccsc23)s1,CCCCCCCCCCCc1c(/C=C2\C(=O)c3cc(F)c(F)cc3C2=C(C#N)C#N)sc2c1sc1c3c4nsnc4c4c5sc6c(CCCCCCCCCCC)c(/C=C7\C(=O)c8cc(F)c(F)cc8C7=C(C#N)C#N)sc6c5n(CC(CC)CCCC)c4c3n(CC(CC)CCCC)c21,0.85,25.69,71.0,15.63,15.503915,0.8066858605246308,15.41,15.63,,1-chloronaphthalene,CN,,ITO/PEDOT:PSS/active layer/PDINN/Ag,conventional,PDINN,PDINN,PEDOT:PSS,PEDOT:PSS,,chloroform,chloroform,100.0,,,,-5.65,-4.09,
40686,10.1002/adfm.202010172,10.1002/adfm.202010172,PM6,BTP-4Cl,PM6,BTP-4Cl,COC(=O)C(C)(C)c1cc(C)cc(-c2sc3c4sc5cc(/C=C6/C(=O)c7cc(F)cc(c7)C(=O)/C6=C\c6cc(C(C)(C)C(=O)OC)c(-c7cc(C)cc(C(C)(C)C(=O)OC)c7)s6)sc5c4c(C(C)(C)C(=O)OC)ccc2-3)c1,CCCCCCCCCc1c(/C=C2\C(=O)c3cc(Cl)c(Cl)cc3C2=C(C#N)C#N)sc2c1sc1c3c4nsnc4c4c5sc6c(CCC)c(/C=C7\C(=O)c8cc(Cl)c(Cl)cc8C7=C(C#N)C#N)sc6c5n(CC(CCCC)CCCCCC)c4c3n(CC(CCCC)CCCCCC)c21,0.86,25.4,75.1,16.3,16.404843999999997,0.6432147239263581,16.0,16.3,,,,,Glass/ITO,,PFN-Br,,PEDOT:PSS (Al4083),,,,,,-5.56,-3.65,,-5.66,-4.14,
40687,10.1002/adfm.202010172,10.1002/adfm.202010172,PM6,BTP-4Cl,PM6,BTP-4Cl,COC(=O)C(C)(C)c1cc(C)cc(-c2sc3c4sc5cc(/C=C6/C(=O)c7cc(F)cc(c7)C(=O)/C6=C\c6cc(C(C)(C)C(=O)OC)c(-c7cc(C)cc(C(C)(C)C(=O)OC)c7)s6)sc5c4c(C(C)(C)C(=O)OC)ccc2-3)c1,CCCCCCCCCc1c(/C=C2\C(=O)c3cc(Cl)c(Cl)cc3C2=C(C#N)C#N)sc2c1sc1c3c4nsnc4c4c5sc6c(CCC)c(/C=C7\C(=O)c8cc(Cl)c(Cl)cc8C7=C(C#N)C#N)sc6c5n(CC(CCCC)CCCCCC)c4c3n(CC(CCCC)CCCCCC)c21,0.852,23.3,72.6,14.2,14.4122616,1.494799999999998,14.0,14.2,,,,,F-PDMS/PEDOT:PSS/PEDOT:PSS (Al4083)/PM6:BTP-4Cl/PFN-Br/Ag,,PFN-Br,,PEDOT:PSS(Al4083),,,,,,-5.56,-3.65,,-5.66,-4.14,
40688,10.1002/adfm.202010172,10.1002/adfm.202010172,PM6,BTP-4Cl,PM6,BTP-4Cl,COC(=O)C(C)(C)c1cc(C)cc(-c2sc3c4sc5cc(/C=C6/C(=O)c7cc(F)cc(c7)C(=O)/C6=C\c6cc(C(C)(C)C(=O)OC)c(-c7cc(C)cc(C(C)(C)C(=O)OC)c7)s6)sc5c4c(C(C)(C)C(=O)OC)ccc2-3)c1,CCCCCCCCCc1c(/C=C2\C(=O)c3cc(Cl)c(Cl)cc3C2=C(C#N)C#N)sc2c1sc1c3c4nsnc4c4c5sc6c(CCC)c(/C=C7\C(=O)c8cc(Cl)c(Cl)cc8C7=C(C#N)C#N)sc6c5n(CC(CCCC)CCCCCC)c4c3n(CC(CCCC)CCCCCC)c21,0.853,24.3,71.9,14.9,14.903360100000002,0.0225510067114219,14.6,14.9,,,,,2k-PDMS/PEDOT: PSS,,PFN-Br,,PEDOT:PSS (Al4083),,,,,,-5.56,-3.65,,-5.66,-4.14,
