Repository: JiYiqaq/PCE-KA-GNN

# Data directory

- `raw/Active_Database.csv` is the immutable source dataset bundled under CC BY 4.0. Do not overwrite it with processed data.
- `processed/` is created and populated by the training pipeline. Generated `.pt` and `.pth` caches are intentionally ignored by Git because they can exceed GitHub's normal single-file limit.

See `../DATA_LICENSE.md` for provenance, license and checksum information.

File: data/raw/Active_Database.csv (part 45 of 471)
id,doi,doi_norm,donor,acceptor,donor_canonical,acceptor_canonical,donor_smiles,acceptor_smiles,voc,jsc,ff,pce,pce_recomputed,pce_relative_error_percent,pce_avg,pce_best,d_a_ratio,additive,additive_canonical,additive_ratio,device_structure,device_type,etl,etl_canonical,htl,htl_canonical,active_layer_thickness,solvent,solvent_canonical,annealing_temp,homo_d,lumo_d,eg_d,homo_a,lumo_a,eg_a
40689,10.1002/adfm.202010172,10.1002/adfm.202010172,PM6,BTP-4Cl,PM6,BTP-4Cl,COC(=O)C(C)(C)c1cc(C)cc(-c2sc3c4sc5cc(/C=C6/C(=O)c7cc(F)cc(c7)C(=O)/C6=C\c6cc(C(C)(C)C(=O)OC)c(-c7cc(C)cc(C(C)(C)C(=O)OC)c7)s6)sc5c4c(C(C)(C)C(=O)OC)ccc2-3)c1,CCCCCCCCCc1c(/C=C2\C(=O)c3cc(Cl)c(Cl)cc3C2=C(C#N)C#N)sc2c1sc1c3c4nsnc4c4c5sc6c(CCC)c(/C=C7\C(=O)c8cc(Cl)c(Cl)cc8C7=C(C#N)C#N)sc6c5n(CC(CCCC)CCCCCC)c4c3n(CC(CCCC)CCCCCC)c21,0.853,25.0,72.1,15.3,15.375324999999998,0.492320261437893,14.8,15.3,,,,,6k-PDMS/PEDOT: PSS,,PFN-Br,,PEDOT:PSS (Al4083),,,,,,-5.56,-3.65,,-5.66,-4.14,
40690,10.1002/adfm.202010172,10.1002/adfm.202010172,PM6,BTP-4Cl,PM6,BTP-4Cl,COC(=O)C(C)(C)c1cc(C)cc(-c2sc3c4sc5cc(/C=C6/C(=O)c7cc(F)cc(c7)C(=O)/C6=C\c6cc(C(C)(C)C(=O)OC)c(-c7cc(C)cc(C(C)(C)C(=O)OC)c7)s6)sc5c4c(C(C)(C)C(=O)OC)ccc2-3)c1,CCCCCCCCCc1c(/C=C2\C(=O)c3cc(Cl)c(Cl)cc3C2=C(C#N)C#N)sc2c1sc1c3c4nsnc4c4c5sc6c(CCC)c(/C=C7\C(=O)c8cc(Cl)c(Cl)cc8C7=C(C#N)C#N)sc6c5n(CC(CCCC)CCCCCC)c4c3n(CC(CCCC)CCCCCC)c21,0.852,24.0,72.3,14.7,14.783904,0.5707755102040846,14.5,14.7,,,,,10k-PDMS/PEDOT: PSS,,PFN-Br,,PEDOT:PSS (Al4083),,,,,,-5.56,-3.65,,-5.66,-4.14,
40700,10.1002/adfm.202010411,10.1002/adfm.202010411,PBDB-T,PYT,PBDB-T,PYT,CCCCC(CC)Cc1ccc(-c2c3cc(-c4ccc(-c5sc(-c6cccs6)c6c5C(=O)c5c(CC(CC)CCCC)sc(CC(CC)CCCC)c5C6=O)s4)sc3c(-c3ccc(CC(CC)CCCC)s3)c3ccsc23)s1,CCCCCCCCCCCCC(CCCCCCCCCC)Cn1c2c3sc(/C=C4\C(=O)c5ccccc5C4=C(C#N)C#N)c(CCCCCCCCCCC)c3sc2c2c3nsnc3c3c4sc5c(CCCCCCCCCCC)c(/C=C6\C(=O)c7cc(-c8cccs8)ccc7C6=C(C#N)C#N)sc5c4n(CC(CCCCCCCCCC)CCCCCCCCCCCC)c3c21,0.887,22.64,70.02,14.06,14.061192336,0.0084803413940312,13.89,14.06,,3.0% CN,CN,3.0% CN / 3.0% CN,BHJ,BHJ,PFN-Br,,PEDOT:PSS,,,,,,-5.33,-3.48,,-5.63,-3.72,
40701,10.1002/adfm.202010411,10.1002/adfm.202010411,PBDB-T,PYT,PBDB-T,PYT,CCCCC(CC)Cc1ccc(-c2c3cc(-c4ccc(-c5sc(-c6cccs6)c6c5C(=O)c5c(CC(CC)CCCC)sc(CC(CC)CCCC)c5C6=O)s4)sc3c(-c3ccc(CC(CC)CCCC)s3)c3ccsc23)s1,CCCCCCCCCCCCC(CCCCCCCCCC)Cn1c2c3sc(/C=C4\C(=O)c5ccccc5C4=C(C#N)C#N)c(CCCCCCCCCCC)c3sc2c2c3nsnc3c3c4sc5c(CCCCCCCCCCC)c(/C=C6\C(=O)c7cc(-c8cccs8)ccc7C6=C(C#N)C#N)sc5c4n(CC(CCCCCCCCCC)CCCCCCCCCCCC)c3c21,0.891,23.03,73.98,15.17,15.180496254,0.0691908635464819,14.95,15.17,,"0% CN, 2.5% CN",CN,0% CN / 2.5% CN,LbL,LbL,PFN-Br,,PEDOT:PSS,,,,,,-5.33,-3.48,,-5.63,-3.72,
40702,10.1002/adfm.202010411,10.1002/adfm.202010411,PM6-Ir,Y6,PM6-Ir,Y6,,CCCCCCCCCCCc1c(/C=C2\C(=O)c3cc(F)c(F)cc3C2=C(C#N)C#N)sc2c1sc1c3c4nsnc4c4c5sc6c(CCCCCCCCCCC)c(/C=C7\C(=O)c8cc(F)c(F)cc8C7=C(C#N)C#N)sc6c5n(CC(CC)CCCC)c4c3n(CC(CC)CCCC)c21,0.844,26.26,75.51,16.79,16.735613544000003,0.3239217153067066,16.61,16.79,,CN,CN,,ITO/PEDOT:PSS/active layer/PFN-Br/Ag,conventional,PFN-Br,PFN-Br,PEDOT:PSS,PEDOT:PSS,,,,,,,,-5.65,-4.09,
40703,10.1002/adfm.202010411,10.1002/adfm.202010411,PM6-Ir,Y6,PM6-Ir,Y6,,CCCCCCCCCCCc1c(/C=C2\C(=O)c3cc(F)c(F)cc3C2=C(C#N)C#N)sc2c1sc1c3c4nsnc4c4c5sc6c(CCCCCCCCCCC)c(/C=C7\C(=O)c8cc(F)c(F)cc8C7=C(C#N)C#N)sc6c5n(CC(CC)CCCC)c4c3n(CC(CC)CCCC)c21,0.847,26.69,76.64,17.21,17.325567952,0.6715162812318376,17.03,17.21,,CN,CN,,ITO/PEDOT:PSS/active layer/PFN-Br/Ag,conventional,PFN-Br,PFN-Br,PEDOT:PSS,PEDOT:PSS,,,,,,,,-5.65,-4.09,
40704,10.1002/adfm.202010411,10.1002/adfm.202010411,PBDB-T,Y6,PBDB-T,Y6,CCCCC(CC)Cc1ccc(-c2c3cc(-c4ccc(-c5sc(-c6cccs6)c6c5C(=O)c5c(CC(CC)CCCC)sc(CC(CC)CCCC)c5C6=O)s4)sc3c(-c3ccc(CC(CC)CCCC)s3)c3ccsc23)s1,CCCCCCCCCCCc1c(/C=C2\C(=O)c3cc(F)c(F)cc3C2=C(C#N)C#N)sc2c1sc1c3c4nsnc4c4c5sc6c(CCCCCCCCCCC)c(/C=C7\C(=O)c8cc(F)c(F)cc8C7=C(C#N)C#N)sc6c5n(CC(CC)CCCC)c4c3n(CC(CC)CCCC)c21,0.716,25.5,59.47,10.68,10.8580326,1.6669719101123586,10.55,10.68,,CN,CN,,ITO/PEDOT:PSS/active layer/PFN-Br/Ag,conventional,PFN-Br,PFN-Br,PEDOT:PSS,PEDOT:PSS,,,,,-5.33,-3.48,,-5.65,-4.09,
40705,10.1002/adfm.202010411,10.1002/adfm.202010411,PBDB-T,Y6,PBDB-T,Y6,CCCCC(CC)Cc1ccc(-c2c3cc(-c4ccc(-c5sc(-c6cccs6)c6c5C(=O)c5c(CC(CC)CCCC)sc(CC(CC)CCCC)c5C6=O)s4)sc3c(-c3ccc(CC(CC)CCCC)s3)c3ccsc23)s1,CCCCCCCCCCCc1c(/C=C2\C(=O)c3cc(F)c(F)cc3C2=C(C#N)C#N)sc2c1sc1c3c4nsnc4c4c5sc6c(CCCCCCCCCCC)c(/C=C7\C(=O)c8cc(F)c(F)cc8C7=C(C#N)C#N)sc6c5n(CC(CC)CCCC)c4c3n(CC(CC)CCCC)c21,0.715,25.94,61.68,11.44,11.43985128,0.0012999999999873,11.28,11.44,,CN,CN,,ITO/PEDOT:PSS/active layer/PFN-Br/Ag,conventional,PFN-Br,PFN-Br,PEDOT:PSS,PEDOT:PSS,,,,,-5.33,-3.48,,-5.65,-4.09,
40706,10.1002/adfm.202010411,10.1002/adfm.202010411,PCE10,N2200,PCE10,N2200,CCCCC(CC)COC(=O)c1sc2c(-c3cc4c(-c5ccc(CC(CC)CCCC)s5)c5sccc5c(-c5ccc(CC(CC)CCCC)s5)c4s3)scc2c1F,CCCCCCCCCCC(CCCCCCCC)CN1C(=O)c2ccc3c4c(c(-c5ccc(-c6cccs6)s5)cc(c24)C1=O)C(=O)N(CC(CCCCCCCC)CCCCCCCCCC)C3=O,0.799,11.84,53.5,5.06,5.0611856,0.0234308300395324,4.76,5.06,,DIO,DIO,,ITO/PEDOT:PSS/active layer/PFN-Br/Ag,conventional,PFN-Br,PFN-Br,PEDOT:PSS,PEDOT:PSS,,,,,-5.21,-3.6,,-5.71,-4.02,
40707,10.1002/adfm.202010411,10.1002/adfm.202010411,PCE10,N2200,PCE10,N2200,CCCCC(CC)COC(=O)c1sc2c(-c3cc4c(-c5ccc(CC(CC)CCCC)s5)c5sccc5c(-c5ccc(CC(CC)CCCC)s5)c4s3)scc2c1F,CCCCCCCCCCC(CCCCCCCC)CN1C(=O)c2ccc3c4c(c(-c5ccc(-c6cccs6)s5)cc(c24)C1=O)C(=O)N(CC(CCCCCCCC)CCCCCCCCCC)C3=O,0.796,12.3,53.96,5.26,5.283115680000001,0.4394615969581934,5.01,5.26,,DIO,DIO,,ITO/PEDOT:PSS/active layer/PFN-Br/Ag,conventional,PFN-Br,PFN-Br,PEDOT:PSS,PEDOT:PSS,,,,,-5.21,-3.6,,-5.71,-4.02,
40708,10.1002/adfm.202010411,10.1002/adfm.202010411,PBDB-T,PYT,PBDB-T,PYT,CCCCC(CC)Cc1ccc(-c2c3cc(-c4ccc(-c5sc(-c6cccs6)c6c5C(=O)c5c(CC(CC)CCCC)sc(CC(CC)CCCC)c5C6=O)s4)sc3c(-c3ccc(CC(CC)CCCC)s3)c3ccsc23)s1,CCCCCCCCCCCCC(CCCCCCCCCC)Cn1c2c3sc(/C=C4\C(=O)c5ccccc5C4=C(C#N)C#N)c(CCCCCCCCCCC)c3sc2c2c3nsnc3c3c4sc5c(CCCCCCCCCCC)c(/C=C6\C(=O)c7cc(-c8cccs8)ccc7C6=C(C#N)C#N)sc5c4n(CC(CCCCCCCCCC)CCCCCCCCCCCC)c3c21,0.889,22.46,70.58,14.1,14.092666252,0.0520123971631125,13.82,14.1,,CN,CN,,ITO/PEDOT:PSS/active layer/PFN-Br/Ag,conventional,PFN-Br,PFN-Br,PEDOT:PSS,PEDOT:PSS,,,,,-5.33,-3.48,,-5.63,-3.72,
40709,10.1002/adfm.202010411,10.1002/adfm.202010411,PBDB-T,PYT,PBDB-T,PYT,CCCCC(CC)Cc1ccc(-c2c3cc(-c4ccc(-c5sc(-c6cccs6)c6c5C(=O)c5c(CC(CC)CCCC)sc(CC(CC)CCCC)c5C6=O)s4)sc3c(-c3ccc(CC(CC)CCCC)s3)c3ccsc23)s1,CCCCCCCCCCCCC(CCCCCCCCCC)Cn1c2c3sc(/C=C4\C(=O)c5ccccc5C4=C(C#N)C#N)c(CCCCCCCCCCC)c3sc2c2c3nsnc3c3c4sc5c(CCCCCCCCCCC)c(/C=C6\C(=O)c7cc(-c8cccs8)ccc7C6=C(C#N)C#N)sc5c4n(CC(CCCCCCCCCC)CCCCCCCCCCCC)c3c21,0.89,22.95,73.88,15.1,15.0903594,0.0638450331125769,14.86,15.1,,CN,CN,,ITO/PEDOT:PSS/active layer/PFN-Br/Ag,conventional,PFN-Br,PFN-Br,PEDOT:PSS,PEDOT:PSS,,,,,-5.33,-3.48,,-5.63,-3.72,
40710,10.1002/adfm.202010535,10.1002/adfm.202010535,PBDB-TF,BO4Cl,PM6,BO-4Cl,COC(=O)C(C)(C)c1cc(C)cc(-c2sc3c4sc5cc(/C=C6/C(=O)c7cc(F)cc(c7)C(=O)/C6=C\c6cc(C(C)(C)C(=O)OC)c(-c7cc(C)cc(C(C)(C)C(=O)OC)c7)s6)sc5c4c(C(C)(C)C(=O)OC)ccc2-3)c1,CCCCCCCCCCCc1c(/C=C2\C(=O)c3cc(Cl)c(Cl)cc3C2=C(C#N)C#N)sc2c1sc1c3c4nsnc4c4c5sc6c(CCCCCCCCCCC)c(/C=C7\C(=O)c8cc(Cl)c(Cl)cc8C7=C(C#N)C#N)sc6c5n(CC(CCCC)CCCCCC)c4c3n(CC(CCCC)CCCCCC)c21,0.855,24.5,70.6,14.8,14.788934999999997,0.0747635135135397,14.5,14.8,,,,,ITO/PEDOT:PSS/PBDB-TF:BO4Cl/PFN-Br/Al,conventional,PFN-Br,PFN-Br,PEDOT:PSS,PEDOT:PSS,,,,100.0,-5.49,-3.64,,-5.68,-4.1,
40711,10.1002/adfm.202010535,10.1002/adfm.202010535,PBDB-TF,BO4Cl,PM6,BO-4Cl,COC(=O)C(C)(C)c1cc(C)cc(-c2sc3c4sc5cc(/C=C6/C(=O)c7cc(F)cc(c7)C(=O)/C6=C\c6cc(C(C)(C)C(=O)OC)c(-c7cc(C)cc(C(C)(C)C(=O)OC)c7)s6)sc5c4c(C(C)(C)C(=O)OC)ccc2-3)c1,CCCCCCCCCCCc1c(/C=C2\C(=O)c3cc(Cl)c(Cl)cc3C2=C(C#N)C#N)sc2c1sc1c3c4nsnc4c4c5sc6c(CCCCCCCCCCC)c(/C=C7\C(=O)c8cc(Cl)c(Cl)cc8C7=C(C#N)C#N)sc6c5n(CC(CCCC)CCCCCC)c4c3n(CC(CCCC)CCCCCC)c21,0.853,24.8,73.1,15.4,15.463866399999995,0.4147168831168614,15.0,15.4,,DTB,DTB,,ITO/PEDOT:PSS/PBDB-TF:BO4Cl/PFN-Br/Al,conventional,PFN-Br,PFN-Br,PEDOT:PSS,PEDOT:PSS,,,,100.0,-5.49,-3.64,,-5.68,-4.1,
40712,10.1002/adfm.202010535,10.1002/adfm.202010535,PBDB-TF,BO4Cl,PM6,BO-4Cl,COC(=O)C(C)(C)c1cc(C)cc(-c2sc3c4sc5cc(/C=C6/C(=O)c7cc(F)cc(c7)C(=O)/C6=C\c6cc(C(C)(C)C(=O)OC)c(-c7cc(C)cc(C(C)(C)C(=O)OC)c7)s6)sc5c4c(C(C)(C)C(=O)OC)ccc2-3)c1,CCCCCCCCCCCc1c(/C=C2\C(=O)c3cc(Cl)c(Cl)cc3C2=C(C#N)C#N)sc2c1sc1c3c4nsnc4c4c5sc6c(CCCCCCCCCCC)c(/C=C7\C(=O)c8cc(Cl)c(Cl)cc8C7=C(C#N)C#N)sc6c5n(CC(CCCC)CCCCCC)c4c3n(CC(CCCC)CCCCCC)c21,0.852,25.0,73.5,15.6,15.6555,0.3557692307692328,15.0,15.6,,DTB,DTB,,ITO/PEDOT:PSS/PBDB-TF:BO4Cl/PFN-Br/Al,conventional,PFN-Br,PFN-Br,PEDOT:PSS,PEDOT:PSS,,,,100.0,-5.49,-3.64,,-5.68,-4.1,
40713,10.1002/adfm.202010535,10.1002/adfm.202010535,PBDB-TF,BO4Cl,PM6,BO-4Cl,COC(=O)C(C)(C)c1cc(C)cc(-c2sc3c4sc5cc(/C=C6/C(=O)c7cc(F)cc(c7)C(=O)/C6=C\c6cc(C(C)(C)C(=O)OC)c(-c7cc(C)cc(C(C)(C)C(=O)OC)c7)s6)sc5c4c(C(C)(C)C(=O)OC)ccc2-3)c1,CCCCCCCCCCCc1c(/C=C2\C(=O)c3cc(Cl)c(Cl)cc3C2=C(C#N)C#N)sc2c1sc1c3c4nsnc4c4c5sc6c(CCCCCCCCCCC)c(/C=C7\C(=O)c8cc(Cl)c(Cl)cc8C7=C(C#N)C#N)sc6c5n(CC(CCCC)CCCCCC)c4c3n(CC(CCCC)CCCCCC)c21,0.851,24.1,70.5,14.5,14.4589155,0.2833413793103461,14.3,14.5,,DTB,DTB,,ITO/PEDOT:PSS/PBDB-TF:BO4Cl/PFN-Br/Al,conventional,PFN-Br,PFN-Br,PEDOT:PSS,PEDOT:PSS,,,,100.0,-5.49,-3.64,,-5.68,-4.1,
40714,10.1002/adfm.202010535,10.1002/adfm.202010535,PBDB-TF,BO4Cl,PM6,BO-4Cl,COC(=O)C(C)(C)c1cc(C)cc(-c2sc3c4sc5cc(/C=C6/C(=O)c7cc(F)cc(c7)C(=O)/C6=C\c6cc(C(C)(C)C(=O)OC)c(-c7cc(C)cc(C(C)(C)C(=O)OC)c7)s6)sc5c4c(C(C)(C)C(=O)OC)ccc2-3)c1,CCCCCCCCCCCc1c(/C=C2\C(=O)c3cc(Cl)c(Cl)cc3C2=C(C#N)C#N)sc2c1sc1c3c4nsnc4c4c5sc6c(CCCCCCCCCCC)c(/C=C7\C(=O)c8cc(Cl)c(Cl)cc8C7=C(C#N)C#N)sc6c5n(CC(CCCC)CCCCCC)c4c3n(CC(CCCC)CCCCCC)c21,0.846,25.8,74.6,16.3,16.282792799999996,0.1055656441718096,15.8,16.3,,DTBF,DTBF,,ITO/PEDOT:PSS/PBDB-TF:BO4Cl/PFN-Br/Al,conventional,PFN-Br,PFN-Br,PEDOT:PSS,PEDOT:PSS,,,,100.0,-5.49,-3.64,,-5.68,-4.1,
40715,10.1002/adfm.202010535,10.1002/adfm.202010535,PBDB-TF,BO4Cl,PM6,BO-4Cl,COC(=O)C(C)(C)c1cc(C)cc(-c2sc3c4sc5cc(/C=C6/C(=O)c7cc(F)cc(c7)C(=O)/C6=C\c6cc(C(C)(C)C(=O)OC)c(-c7cc(C)cc(C(C)(C)C(=O)OC)c7)s6)sc5c4c(C(C)(C)C(=O)OC)ccc2-3)c1,CCCCCCCCCCCc1c(/C=C2\C(=O)c3cc(Cl)c(Cl)cc3C2=C(C#N)C#N)sc2c1sc1c3c4nsnc4c4c5sc6c(CCCCCCCCCCC)c(/C=C7\C(=O)c8cc(Cl)c(Cl)cc8C7=C(C#N)C#N)sc6c5n(CC(CCCC)CCCCCC)c4c3n(CC(CCCC)CCCCCC)c21,0.846,25.9,75.1,16.5,16.455461399999997,0.2699309090909258,16.2,16.5,,DTBF,DTBF,,ITO/PEDOT:PSS/PBDB-TF:BO4Cl/PFN-Br/Al,conventional,PFN-Br,PFN-Br,PEDOT:PSS,PEDOT:PSS,,,,100.0,-5.49,-3.64,,-5.68,-4.1,
40716,10.1002/adfm.202010535,10.1002/adfm.202010535,PBDB-TF,BO4Cl,PM6,BO-4Cl,COC(=O)C(C)(C)c1cc(C)cc(-c2sc3c4sc5cc(/C=C6/C(=O)c7cc(F)cc(c7)C(=O)/C6=C\c6cc(C(C)(C)C(=O)OC)c(-c7cc(C)cc(C(C)(C)C(=O)OC)c7)s6)sc5c4c(C(C)(C)C(=O)OC)ccc2-3)c1,CCCCCCCCCCCc1c(/C=C2\C(=O)c3cc(Cl)c(Cl)cc3C2=C(C#N)C#N)sc2c1sc1c3c4nsnc4c4c5sc6c(CCCCCCCCCCC)c(/C=C7\C(=O)c8cc(Cl)c(Cl)cc8C7=C(C#N)C#N)sc6c5n(CC(CCCC)CCCCCC)c4c3n(CC(CCCC)CCCCCC)c21,0.846,26.2,77.0,17.1,17.067204,0.1917894736842172,16.6,17.1,,DTBF,DTBF,40 wt%,ITO/PEDOT:PSS/PBDB-TF:BO4Cl/PFN-Br/Al,conventional,PFN-Br,PFN-Br,PEDOT:PSS,PEDOT:PSS,,,,100.0,-5.49,-3.64,,-5.68,-4.1,
40717,10.1002/adfm.202010535,10.1002/adfm.202010535,PBDB-TF,BO4Cl,PM6,BO-4Cl,COC(=O)C(C)(C)c1cc(C)cc(-c2sc3c4sc5cc(/C=C6/C(=O)c7cc(F)cc(c7)C(=O)/C6=C\c6cc(C(C)(C)C(=O)OC)c(-c7cc(C)cc(C(C)(C)C(=O)OC)c7)s6)sc5c4c(C(C)(C)C(=O)OC)ccc2-3)c1,CCCCCCCCCCCc1c(/C=C2\C(=O)c3cc(Cl)c(Cl)cc3C2=C(C#N)C#N)sc2c1sc1c3c4nsnc4c4c5sc6c(CCCCCCCCCCC)c(/C=C7\C(=O)c8cc(Cl)c(Cl)cc8C7=C(C#N)C#N)sc6c5n(CC(CCCC)CCCCCC)c4c3n(CC(CCCC)CCCCCC)c21,0.845,25.6,76.0,16.1,16.44032,2.1137888198757664,16.0,16.1,,DTBF,DTBF,,ITO/PEDOT:PSS/PBDB-TF:BO4Cl/PFN-Br/Al,conventional,PFN-Br,PFN-Br,PEDOT:PSS,PEDOT:PSS,,,,100.0,-5.49,-3.64,,-5.68,-4.1,
40718,10.1002/adfm.202100316,10.1002/adfm.202100316,PBDB-T,DCNBT-TPC,PBDB-T,DCNBT-TPC,CCCCC(CC)Cc1ccc(-c2c3cc(-c4ccc(-c5sc(-c6cccs6)c6c5C(=O)c5c(CC(CC)CCCC)sc(CC(CC)CCCC)c5C6=O)s4)sc3c(-c3ccc(CC(CC)CCCC)s3)c3ccsc23)s1,CCCCCCCCC1(CCCCCCCC)Oc2cc3c(cc2-c2sccc21)OC(CCCCCCCC)(CCCCCCCC)c1cc(-c2c(C#N)c(C#N)cc4nsnc24)sc1-3,,,,12.1,,,,12.1,,,,,ITO/PEDOT:PSS/BHJ active layer/PDIN/Al,conventional,PDIN,PDIN,PEDOT:PSS,PEDOT:PSS,,,,,-5.33,-3.48,,-5.54,-3.8,
40719,10.1002/adfm.202100316,10.1002/adfm.202100316,PBDB-T,TTC6-2F,PBDB-T,TTC6-2F,CCCCC(CC)Cc1ccc(-c2c3cc(-c4ccc(-c5sc(-c6cccs6)c6c5C(=O)c5c(CC(CC)CCCC)sc(CC(CC)CCCC)c5C6=O)s4)sc3c(-c3ccc(CC(CC)CCCC)s3)c3ccsc23)s1,,,,,13.36,,,,13.36,,,,,ITO/PEDOT:PSS/BHJ active layer/PDIN/Al,conventional,PDIN,PDIN,PEDOT:PSS,PEDOT:PSS,,,,,-5.33,-3.48,,,,
40720,10.1002/adfm.202100316,10.1002/adfm.202100316,PBDB-T,IE4F-S,PBDB-T,IE4F-S,CCCCC(CC)Cc1ccc(-c2c3cc(-c4ccc(-c5sc(-c6cccs6)c6c5C(=O)c5c(CC(CC)CCCC)sc(CC(CC)CCCC)c5C6=O)s4)sc3c(-c3ccc(CC(CC)CCCC)s3)c3ccsc23)s1,CCCCCCc1ccc(C2(c3ccc(CCCCCC)cc3)c3cc4c(cc3-c3sc(-c5scc(/C=C6\C(=O)c7cc(F)c(F)cc7C6=C(C#N)C#N)c5SCC(CC)CCCC)cc32)C(c2ccc(CCCCCC)cc2)(c2ccc(CCCCCC)cc2)c2cc(-c3scc(/C=C5\C(=O)c6cc(F)c(F)cc6C5=C(C#N)C#N)c3SCC(CC)CCCC)sc2-4)cc1,,,,15.06,,,,15.06,,,,,ITO/PEDOT:PSS/BHJ active layer/PDIN/Al,conventional,PDIN,PDIN,PEDOT:PSS,PEDOT:PSS,,,,,-5.33,-3.48,,-5.54,-3.89,
40721,10.1002/adfm.202100316,10.1002/adfm.202100316,PM6,BTTT-2Cl,PM6,BTTT-2Cl,COC(=O)C(C)(C)c1cc(C)cc(-c2sc3c4sc5cc(/C=C6/C(=O)c7cc(F)cc(c7)C(=O)/C6=C\c6cc(C(C)(C)C(=O)OC)c(-c7cc(C)cc(C(C)(C)C(=O)OC)c7)s6)sc5c4c(C(C)(C)C(=O)OC)ccc2-3)c1,,,,,15.1,,,,15.1,,,,,ITO/PEDOT:PSS/BHJ active layer/PDIN/Al,conventional,PDIN,PDIN,PEDOT:PSS,PEDOT:PSS,,,,,-5.56,-3.65,,,,
40722,10.1002/adfm.202100316,10.1002/adfm.202100316,PBDB-TF,BTP-4Cl,PM6,BTP-4Cl,COC(=O)C(C)(C)c1cc(C)cc(-c2sc3c4sc5cc(/C=C6/C(=O)c7cc(F)cc(c7)C(=O)/C6=C\c6cc(C(C)(C)C(=O)OC)c(-c7cc(C)cc(C(C)(C)C(=O)OC)c7)s6)sc5c4c(C(C)(C)C(=O)OC)ccc2-3)c1,CCCCCCCCCc1c(/C=C2\C(=O)c3cc(Cl)c(Cl)cc3C2=C(C#N)C#N)sc2c1sc1c3c4nsnc4c4c5sc6c(CCC)c(/C=C7\C(=O)c8cc(Cl)c(Cl)cc8C7=C(C#N)C#N)sc6c5n(CC(CCCC)CCCCCC)c4c3n(CC(CCCC)CCCCCC)c21,,,,16.26,,,,16.26,,,,,ITO/PEDOT:PSS/BHJ active layer/PDIN/Al,conventional,PDIN,PDIN,PEDOT:PSS,PEDOT:PSS,,,,,-5.49,-3.64,,-5.66,-4.14,
40723,10.1002/adfm.202100316,10.1002/adfm.202100316,PM6,BTP-4Cl,PM6,BTP-4Cl,COC(=O)C(C)(C)c1cc(C)cc(-c2sc3c4sc5cc(/C=C6/C(=O)c7cc(F)cc(c7)C(=O)/C6=C\c6cc(C(C)(C)C(=O)OC)c(-c7cc(C)cc(C(C)(C)C(=O)OC)c7)s6)sc5c4c(C(C)(C)C(=O)OC)ccc2-3)c1,CCCCCCCCCc1c(/C=C2\C(=O)c3cc(Cl)c(Cl)cc3C2=C(C#N)C#N)sc2c1sc1c3c4nsnc4c4c5sc6c(CCC)c(/C=C7\C(=O)c8cc(Cl)c(Cl)cc8C7=C(C#N)C#N)sc6c5n(CC(CCCC)CCCCCC)c4c3n(CC(CCCC)CCCCCC)c21,,,,16.32,,,,16.32,,,,,ITO/PEDOT:PSS/BHJ active layer/PDIN/Al,conventional,PDIN,PDIN,PEDOT:PSS,PEDOT:PSS,,,,,-5.56,-3.65,,-5.66,-4.14,
40724,10.1002/adfm.202100316,10.1002/adfm.202100316,PM6,Y6,PM6,Y6,COC(=O)C(C)(C)c1cc(C)cc(-c2sc3c4sc5cc(/C=C6/C(=O)c7cc(F)cc(c7)C(=O)/C6=C\c6cc(C(C)(C)C(=O)OC)c(-c7cc(C)cc(C(C)(C)C(=O)OC)c7)s6)sc5c4c(C(C)(C)C(=O)OC)ccc2-3)c1,CCCCCCCCCCCc1c(/C=C2\C(=O)c3cc(F)c(F)cc3C2=C(C#N)C#N)sc2c1sc1c3c4nsnc4c4c5sc6c(CCCCCCCCCCC)c(/C=C7\C(=O)c8cc(F)c(F)cc8C7=C(C#N)C#N)sc6c5n(CC(CC)CCCC)c4c3n(CC(CC)CCCC)c21,,,,16.6,,,,16.6,,,,,ITO/PEDOT:PSS/BHJ active layer/PDIN/Al,conventional,PDIN,PDIN,PEDOT:PSS,PEDOT:PSS,,,,,-5.56,-3.65,,-5.65,-4.09,
40725,10.1002/adfm.202100316,10.1002/adfm.202100316,PM6,BTP-4Cl,PM6,BTP-4Cl,COC(=O)C(C)(C)c1cc(C)cc(-c2sc3c4sc5cc(/C=C6/C(=O)c7cc(F)cc(c7)C(=O)/C6=C\c6cc(C(C)(C)C(=O)OC)c(-c7cc(C)cc(C(C)(C)C(=O)OC)c7)s6)sc5c4c(C(C)(C)C(=O)OC)ccc2-3)c1,CCCCCCCCCc1c(/C=C2\C(=O)c3cc(Cl)c(Cl)cc3C2=C(C#N)C#N)sc2c1sc1c3c4nsnc4c4c5sc6c(CCC)c(/C=C7\C(=O)c8cc(Cl)c(Cl)cc8C7=C(C#N)C#N)sc6c5n(CC(CCCC)CCCCCC)c4c3n(CC(CCCC)CCCCCC)c21,,,,16.83,,,,16.83,,,,,ITO/PEDOT:PSS/BHJ active layer/PDIN/Al,conventional,PDIN,PDIN,PEDOT:PSS,PEDOT:PSS,,,,,-5.56,-3.65,,-5.66,-4.14,
40726,10.1002/adfm.202100316,10.1002/adfm.202100316,PBDB-TF,Y6,PM6,Y6,COC(=O)C(C)(C)c1cc(C)cc(-c2sc3c4sc5cc(/C=C6/C(=O)c7cc(F)cc(c7)C(=O)/C6=C\c6cc(C(C)(C)C(=O)OC)c(-c7cc(C)cc(C(C)(C)C(=O)OC)c7)s6)sc5c4c(C(C)(C)C(=O)OC)ccc2-3)c1,CCCCCCCCCCCc1c(/C=C2\C(=O)c3cc(F)c(F)cc3C2=C(C#N)C#N)sc2c1sc1c3c4nsnc4c4c5sc6c(CCCCCCCCCCC)c(/C=C7\C(=O)c8cc(F)c(F)cc8C7=C(C#N)C#N)sc6c5n(CC(CC)CCCC)c4c3n(CC(CC)CCCC)c21,,,,16.96,,,,16.96,,,,,ITO/PEDOT:PSS/BHJ active layer/PDIN/Al,conventional,PDIN,PDIN,PEDOT:PSS,PEDOT:PSS,,,,,-5.49,-3.64,,-5.65,-4.09,
40727,10.1002/adfm.202100316,10.1002/adfm.202100316,PM6,BTP-4F-12,PM6,Y6,COC(=O)C(C)(C)c1cc(C)cc(-c2sc3c4sc5cc(/C=C6/C(=O)c7cc(F)cc(c7)C(=O)/C6=C\c6cc(C(C)(C)C(=O)OC)c(-c7cc(C)cc(C(C)(C)C(=O)OC)c7)s6)sc5c4c(C(C)(C)C(=O)OC)ccc2-3)c1,CCCCCCCCCCCc1c(/C=C2\C(=O)c3cc(F)c(F)cc3C2=C(C#N)C#N)sc2c1sc1c3c4nsnc4c4c5sc6c(CCCCCCCCCCC)c(/C=C7\C(=O)c8cc(F)c(F)cc8C7=C(C#N)C#N)sc6c5n(CC(CC)CCCC)c4c3n(CC(CC)CCCC)c21,,,,17.4,,,,17.4,,,,,ITO/PEDOT:PSS/BHJ active layer/PDIN/Al,conventional,PDIN,PDIN,PEDOT:PSS,PEDOT:PSS,,,,,-5.56,-3.65,,-5.65,-4.09,
40728,10.1002/adfm.202100316,10.1002/adfm.202100316,PM6,BTP-4Cl,PM6,BTP-4Cl,COC(=O)C(C)(C)c1cc(C)cc(-c2sc3c4sc5cc(/C=C6/C(=O)c7cc(F)cc(c7)C(=O)/C6=C\c6cc(C(C)(C)C(=O)OC)c(-c7cc(C)cc(C(C)(C)C(=O)OC)c7)s6)sc5c4c(C(C)(C)C(=O)OC)ccc2-3)c1,CCCCCCCCCc1c(/C=C2\C(=O)c3cc(Cl)c(Cl)cc3C2=C(C#N)C#N)sc2c1sc1c3c4nsnc4c4c5sc6c(CCC)c(/C=C7\C(=O)c8cc(Cl)c(Cl)cc8C7=C(C#N)C#N)sc6c5n(CC(CCCC)CCCCCC)c4c3n(CC(CCCC)CCCCCC)c21,0.87,25.48,72.04,15.97,15.969539040000004,0.0028864120225301,15.71,15.97,,,,,ITO/PEDOT:PSS/BHJ active layer/PDIN/Al,conventional,PDIN,PDIN,PEDOT:PSS,PEDOT:PSS,,,,,-5.56,-3.65,,-5.66,-4.14,
40731,10.1002/adfm.202100750,10.1002/adfm.202100750,BTR-Cl,Y6,BTR-Cl,Y6,CCCCCCc1cc(-c2cc3c(-c4cc(Cl)c(CC(CC)CCCC)s4)c4sc(-c5cc(CCCCCC)c(-c6cc(CCCCCC)c(-c7ccc(/C=C8/SC(=S)N(CCCCCC)C8=O)s7)s6)s5)cc4c(-c4cc(Cl)c(CC(CC)CCCC)s4)c3s2)sc1-c1cc(CCCCCC)c(-c2ccc(/C=C3\SC(=S)N(CC(CC)CCCC)C3=O)s2)s1,CCCCCCCCCCCc1c(/C=C2\C(=O)c3cc(F)c(F)cc3C2=C(C#N)C#N)sc2c1sc1c3c4nsnc4c4c5sc6c(CCCCCCCCCCC)c(/C=C7\C(=O)c8cc(F)c(F)cc8C7=C(C#N)C#N)sc6c5n(CC(CC)CCCC)c4c3n(CC(CC)CCCC)c21,0.829,23.42,68.9,13.48,13.37705902,0.7636571216617183,13.11,13.48,1.6:1,,,,ITO/PEDOT:PSS/active layer/ZrAcac/Ag,conventional,ZrAcac,ZrAcac,PEDOT:PSS,PEDOT:PSS,,,,,-5.46,-3.7,,-5.65,-4.09,
40737,10.1002/adfm.202100870,10.1002/adfm.202100870,PBDT-H,C6OB-H,PBDT-H,C6OB-H,,,0.816,21.66,68.0,12.07,12.0187008,0.4250140845070486,11.69,12.07,,,,,ITO/PEDOT:PSS/active layer/PDINN/Ag,conventional,PDINN,PDINN,PEDOT:PSS,PEDOT:PSS,,,,,,,,,,
40738,10.1002/adfm.202100870,10.1002/adfm.202100870,PBDT-H,C6OB-Me,PBDT-H,C6OB-Me,,,0.903,21.42,65.0,12.53,12.572469000000002,0.3389385474860519,12.37,12.53,,,,,ITO/PEDOT:PSS/active layer/PDINN/Ag,conventional,PDINN,PDINN,PEDOT:PSS,PEDOT:PSS,,,,,,,,,,
40739,10.1002/adfm.202100870,10.1002/adfm.202100870,PBDT-H,C6OB-F,PBDT-H,C6OB-F,,,0.697,23.02,63.0,10.06,10.1083122,0.4802405566600202,9.72,10.06,,,,,ITO/PEDOT:PSS/active layer/PDINN/Ag,conventional,PDINN,PDINN,PEDOT:PSS,PEDOT:PSS,,,,,,,,,,
40740,10.1002/adfm.202100870,10.1002/adfm.202100870,PBDT-F,C6OB-H,PBDT-F,C6OB-H,CCCCC(CC)Cc1ccc(-c2c3cc(-c4cc5c(-c6cc(F)c(CC(CC)CCCC)s6)c6sccc6c(-c6cc(F)c(CC(CC)CCCC)s6)c5s4)sc3c(-c3ccc(CC(CC)CCCC)s3)c3ccsc23)s1,,0.89,20.79,61.0,11.2,11.286891,0.7758125000000125,10.97,11.2,,,,,ITO/PEDOT:PSS/active layer/PDINN/Ag,conventional,PDINN,PDINN,PEDOT:PSS,PEDOT:PSS,,,,,,,,,,
40741,10.1002/adfm.202100870,10.1002/adfm.202100870,PBDT-F,C6OB-Me,PBDT-F,C6OB-Me,CCCCC(CC)Cc1ccc(-c2c3cc(-c4cc5c(-c6cc(F)c(CC(CC)CCCC)s6)c6sccc6c(-c6cc(F)c(CC(CC)CCCC)s6)c5s4)sc3c(-c3ccc(CC(CC)CCCC)s3)c3ccsc23)s1,,0.96,20.0,56.0,10.73,10.752,0.2050326188257245,10.54,10.73,,,,,ITO/PEDOT:PSS/active layer/PDINN/Ag,conventional,PDINN,PDINN,PEDOT:PSS,PEDOT:PSS,,,,,,,,,,
40742,10.1002/adfm.202100870,10.1002/adfm.202100870,PBDT-F,C6OB-F,PBDT-F,C6OB-F,CCCCC(CC)Cc1ccc(-c2c3cc(-c4cc5c(-c6cc(F)c(CC(CC)CCCC)s6)c6sccc6c(-c6cc(F)c(CC(CC)CCCC)s6)c5s4)sc3c(-c3ccc(CC(CC)CCCC)s3)c3ccsc23)s1,,0.839,24.97,73.0,15.21,15.2933759,0.5481650230111655,14.93,15.21,,,,,ITO/PEDOT:PSS/active layer/PDINN/Ag,conventional,PDINN,PDINN,PEDOT:PSS,PEDOT:PSS,,,,,,,,,,
40743,10.1002/adfm.202101238,10.1002/adfm.202101238,PV2000,PC60BM,PV2000,PCBM,,CCCCC(=O)OCC1(C2=CC=CC=C2)C3=CC=CC4=CC=CC5=CC=CC6=CC=CC7=CC=CC1=C7C6=C5C4=C3,0.323,11.59,55.0,2.1,2.0589635,1.9541190476190544,1.93,2.1,,,,,ITO/ZnO/Blend/Ag (no HTL),inverted,ZnO,ZnO,,,,,,,,,,-6.1,-3.7,
40744,10.1002/adfm.202101238,10.1002/adfm.202101238,PV2000,PC60BM,PV2000,PCBM,,CCCCC(=O)OCC1(C2=CC=CC=C2)C3=CC=CC4=CC=CC5=CC=CC6=CC=CC7=CC=CC1=C7C6=C5C4=C3,0.775,13.68,69.0,7.3,7.31538,0.2106849315068547,7.21,7.3,,,,,ITO/ZnO/Blend/MoO3/Ag,inverted,ZnO,ZnO,MoO3,MoO3,,,,,,,,-6.1,-3.7,
40745,10.1002/adfm.202101238,10.1002/adfm.202101238,PV2000,PC60BM,PV2000,PCBM,,CCCCC(=O)OCC1(C2=CC=CC=C2)C3=CC=CC4=CC=CC5=CC=CC6=CC=CC7=CC=CC1=C7C6=C5C4=C3,0.78,13.77,71.0,7.6,7.625826000000001,0.3398157894737005,7.5,7.6,,,,,ITO/ZnO/Blend/PEDOT:PSS/Ag,inverted,ZnO,ZnO,PEDOT:PSS,PEDOT:PSS,,,,,,,,-6.1,-3.7,
40746,10.1002/adfm.202101238,10.1002/adfm.202101238,PV2000,PC60BM,PV2000,PCBM,,CCCCC(=O)OCC1(C2=CC=CC=C2)C3=CC=CC4=CC=CC5=CC=CC6=CC=CC7=CC=CC1=C7C6=C5C4=C3,0.754,12.92,63.0,6.13,6.1372584,0.1184078303425847,6.07,6.13,,,,,ITO/ZnO/Blend/h-BN/Ag,inverted,ZnO,ZnO,h-BN,h-BN,,,,,,,,-6.1,-3.7,
40747,10.1002/adfm.202101238,10.1002/adfm.202101238,PV2000,PC60BM,PV2000,PCBM,,CCCCC(=O)OCC1(C2=CC=CC=C2)C3=CC=CC4=CC=CC5=CC=CC6=CC=CC7=CC=CC1=C7C6=C5C4=C3,0.348,7.57,30.0,0.8,0.790308,1.2115000000000042,0.69,0.8,,,,,ITO/Blend/ZnO/Ag (no HTL),conventional,ZnO,ZnO,,,,,,,,,,-6.1,-3.7,
40748,10.1002/adfm.202101238,10.1002/adfm.202101238,PV2000,PC60BM,PV2000,PCBM,,CCCCC(=O)OCC1(C2=CC=CC=C2)C3=CC=CC4=CC=CC5=CC=CC6=CC=CC7=CC=CC1=C7C6=C5C4=C3,0.773,13.65,65.0,6.85,6.858442500000001,0.1232481751824966,6.2,6.85,,,,,ITO/PEDOT:PSS/Blend/ZnO/Ag,conventional,ZnO,ZnO,PEDOT:PSS,PEDOT:PSS,,,,,,,,-6.1,-3.7,
40749,10.1002/adfm.202101238,10.1002/adfm.202101238,PV2000,PC60BM,PV2000,PCBM,,CCCCC(=O)OCC1(C2=CC=CC=C2)C3=CC=CC4=CC=CC5=CC=CC6=CC=CC7=CC=CC1=C7C6=C5C4=C3,0.727,12.95,51.0,4.8,4.8014715,0.0306562500000014,4.2,4.8,,,,,ITO/h-BN/Blend/ZnO/Ag,conventional,ZnO,ZnO,h-BN,h-BN,,,,,,,,-6.1,-3.7,
40750,10.1002/adfm.202101238,10.1002/adfm.202101238,PV2000,PC60BM,PV2000,PCBM,,CCCCC(=O)OCC1(C2=CC=CC=C2)C3=CC=CC4=CC=CC5=CC=CC6=CC=CC7=CC=CC1=C7C6=C5C4=C3,0.675,11.85,52.0,4.16,4.15935,0.0156250000000062,3.96,4.16,,,,,ITO/ZnO/Blend/h-BN/Al,inverted,ZnO,ZnO,h-BN,h-BN,,,,,,,,-6.1,-3.7,
40752,10.1002/adfm.202101238,10.1002/adfm.202101238,PV2000,PC60BM,PV2000,PCBM,,CCCCC(=O)OCC1(C2=CC=CC=C2)C3=CC=CC4=CC=CC5=CC=CC6=CC=CC7=CC=CC1=C7C6=C5C4=C3,0.768,13.1,65.0,6.53,6.53952,0.1457886676875851,6.27,6.53,,,,,ITO/ZnO/Blend/h-BN/Au,inverted,ZnO,ZnO,h-BN,h-BN,,,,,,,,-6.1,-3.7,
40753,10.1002/adfm.202101627,10.1002/adfm.202101627,PM6,BZ4F-5,PM6,BZ4F-5,COC(=O)C(C)(C)c1cc(C)cc(-c2sc3c4sc5cc(/C=C6/C(=O)c7cc(F)cc(c7)C(=O)/C6=C\c6cc(C(C)(C)C(=O)OC)c(-c7cc(C)cc(C(C)(C)C(=O)OC)c7)s6)sc5c4c(C(C)(C)C(=O)OC)ccc2-3)c1,,0.84,22.01,69.58,12.86,12.864228720000002,0.0328827371695348,12.32,12.86,1:1.2,,,,,,,,,,,,,,-5.56,-3.65,,,,
40754,10.1002/adfm.202101627,10.1002/adfm.202101627,PM6,BZ4F-6,PM6,BZ4F-6,COC(=O)C(C)(C)c1cc(C)cc(-c2sc3c4sc5cc(/C=C6/C(=O)c7cc(F)cc(c7)C(=O)/C6=C\c6cc(C(C)(C)C(=O)OC)c(-c7cc(C)cc(C(C)(C)C(=O)OC)c7)s6)sc5c4c(C(C)(C)C(=O)OC)ccc2-3)c1,,0.86,23.95,73.51,15.14,15.1408547,0.005645310435929,14.95,15.14,1:1.2,,,,,,,,,,,,,,-5.56,-3.65,,,,
40755,10.1002/adfm.202101627,10.1002/adfm.202101627,PM6,BZ4F-7,PM6,BZ4F-7,COC(=O)C(C)(C)c1cc(C)cc(-c2sc3c4sc5cc(/C=C6/C(=O)c7cc(F)cc(c7)C(=O)/C6=C\c6cc(C(C)(C)C(=O)OC)c(-c7cc(C)cc(C(C)(C)C(=O)OC)c7)s6)sc5c4c(C(C)(C)C(=O)OC)ccc2-3)c1,,0.84,25.58,75.21,16.17,16.160523119999997,0.0586077922078211,16.04,16.17,1:1.2,,,,,,,,,,,,,,-5.56,-3.65,,,,
40756,10.1002/adfm.202101892,10.1002/adfm.202101892,PBDB-T,IT-M,PBDB-T,IT-M,CCCCC(CC)Cc1ccc(-c2c3cc(-c4ccc(-c5sc(-c6cccs6)c6c5C(=O)c5c(CC(CC)CCCC)sc(CC(CC)CCCC)c5C6=O)s4)sc3c(-c3ccc(CC(CC)CCCC)s3)c3ccsc23)s1,CCCCCCc1ccc(C2(c3ccc(CCCCCC)cc3)c3cc4c(cc3-c3sc5cc(/C=C6\C(=O)c7ccc(C)cc7C6=C(C#N)C#N)sc5c32)C(c2ccc(CCCCCC)cc2)(c2ccc(CCCCCC)cc2)c2c-4sc3cc(/C=C4\C(=O)c5ccc(C)cc5C4=C(C#N)C#N)sc23)cc1,0.9,2.06,66.2,1.23,1.227348,0.2156097560975509,1.17,1.23,,,,,PHJ,,ZnO,,,,,,,,-5.33,-3.48,,-5.514,-3.808,
40757,10.1002/adfm.202101892,10.1002/adfm.202101892,PBDB-T,IT-M,PBDB-T,IT-M,CCCCC(CC)Cc1ccc(-c2c3cc(-c4ccc(-c5sc(-c6cccs6)c6c5C(=O)c5c(CC(CC)CCCC)sc(CC(CC)CCCC)c5C6=O)s4)sc3c(-c3ccc(CC(CC)CCCC)s3)c3ccsc23)s1,CCCCCCc1ccc(C2(c3ccc(CCCCCC)cc3)c3cc4c(cc3-c3sc5cc(/C=C6\C(=O)c7ccc(C)cc7C6=C(C#N)C#N)sc5c32)C(c2ccc(CCCCCC)cc2)(c2ccc(CCCCCC)cc2)c2c-4sc3cc(/C=C4\C(=O)c5ccc(C)cc5C4=C(C#N)C#N)sc23)cc1,0.9,2.14,63.7,1.23,1.226862,0.2551219512195011,1.2,1.23,,Ethanol,Ethanol,,PHJ,,ZnO,,,,,,,,-5.33,-3.48,,-5.514,-3.808,
40758,10.1002/adfm.202101892,10.1002/adfm.202101892,PBDB-T,IT-M,PBDB-T,IT-M,CCCCC(CC)Cc1ccc(-c2c3cc(-c4ccc(-c5sc(-c6cccs6)c6c5C(=O)c5c(CC(CC)CCCC)sc(CC(CC)CCCC)c5C6=O)s4)sc3c(-c3ccc(CC(CC)CCCC)s3)c3ccsc23)s1,CCCCCCc1ccc(C2(c3ccc(CCCCCC)cc3)c3cc4c(cc3-c3sc5cc(/C=C6\C(=O)c7ccc(C)cc7C6=C(C#N)C#N)sc5c32)C(c2ccc(CCCCCC)cc2)(c2ccc(CCCCCC)cc2)c2c-4sc3cc(/C=C4\C(=O)c5ccc(C)cc5C4=C(C#N)C#N)sc23)cc1,0.91,2.16,67.0,1.31,1.3169520000000003,0.5306870229007856,1.29,1.31,,0.0001 mg mL⁻¹,,,PHJ,,ZnO,,,,,,,,-5.33,-3.48,,-5.514,-3.808,
40759,10.1002/adfm.202101892,10.1002/adfm.202101892,PBDB-T,IT-M,PBDB-T,IT-M,CCCCC(CC)Cc1ccc(-c2c3cc(-c4ccc(-c5sc(-c6cccs6)c6c5C(=O)c5c(CC(CC)CCCC)sc(CC(CC)CCCC)c5C6=O)s4)sc3c(-c3ccc(CC(CC)CCCC)s3)c3ccsc23)s1,CCCCCCc1ccc(C2(c3ccc(CCCCCC)cc3)c3cc4c(cc3-c3sc5cc(/C=C6\C(=O)c7ccc(C)cc7C6=C(C#N)C#N)sc5c32)C(c2ccc(CCCCCC)cc2)(c2ccc(CCCCCC)cc2)c2c-4sc3cc(/C=C4\C(=O)c5ccc(C)cc5C4=C(C#N)C#N)sc23)cc1,0.92,2.49,68.6,1.56,1.5714888000000002,0.7364615384615505,1.49,1.56,,F6TCNNQ,,0.001 mg mL^-1,PHJ,,ZnO,,,,,,,,-5.33,-3.48,,-5.514,-3.808,
40760,10.1002/adfm.202101892,10.1002/adfm.202101892,PBDB-T,IT-M,PBDB-T,IT-M,CCCCC(CC)Cc1ccc(-c2c3cc(-c4ccc(-c5sc(-c6cccs6)c6c5C(=O)c5c(CC(CC)CCCC)sc(CC(CC)CCCC)c5C6=O)s4)sc3c(-c3ccc(CC(CC)CCCC)s3)c3ccsc23)s1,CCCCCCc1ccc(C2(c3ccc(CCCCCC)cc3)c3cc4c(cc3-c3sc5cc(/C=C6\C(=O)c7ccc(C)cc7C6=C(C#N)C#N)sc5c32)C(c2ccc(CCCCCC)cc2)(c2ccc(CCCCCC)cc2)c2c-4sc3cc(/C=C4\C(=O)c5ccc(C)cc5C4=C(C#N)C#N)sc23)cc1,0.91,2.37,60.5,1.31,1.3048035000000002,0.3966793893129638,1.27,1.31,,F6TCNNQ,,0.01 mg mL^-1,PHJ,,ZnO,,,,,,,,-5.33,-3.48,,-5.514,-3.808,
40761,10.1002/adfm.202101892,10.1002/adfm.202101892,PBDB-T,IT-4F,PBDB-T,IT-4F,CCCCC(CC)Cc1ccc(-c2c3cc(-c4ccc(-c5sc(-c6cccs6)c6c5C(=O)c5c(CC(CC)CCCC)sc(CC(CC)CCCC)c5C6=O)s4)sc3c(-c3ccc(CC(CC)CCCC)s3)c3ccsc23)s1,CCCCCCc1ccc(C2(c3ccc(CCCCCC)cc3)c3cc4c(cc3-c3sc5cc(/C=C6\C(=O)c7cc(F)c(F)cc7C6=C(C#N)C#N)sc5c32)C(c2ccc(CCCCCC)cc2)(c2ccc(CCCCCC)cc2)c2c-4sc3cc(/C=C4\C(=O)c5cc(F)c(F)cc5C4=C(C#N)C#N)sc23)cc1,0.66,2.84,63.8,1.18,1.1958672,1.3446779661016923,1.18,1.18,,,,,PHJ,,,,,,,,,,-5.33,-3.48,,-5.66,-4.14,
40762,10.1002/adfm.202101892,10.1002/adfm.202101892,PBDB-T,IT-4F,PBDB-T,IT-4F,CCCCC(CC)Cc1ccc(-c2c3cc(-c4ccc(-c5sc(-c6cccs6)c6c5C(=O)c5c(CC(CC)CCCC)sc(CC(CC)CCCC)c5C6=O)s4)sc3c(-c3ccc(CC(CC)CCCC)s3)c3ccsc23)s1,CCCCCCc1ccc(C2(c3ccc(CCCCCC)cc3)c3cc4c(cc3-c3sc5cc(/C=C6\C(=O)c7cc(F)c(F)cc7C6=C(C#N)C#N)sc5c32)C(c2ccc(CCCCCC)cc2)(c2ccc(CCCCCC)cc2)c2c-4sc3cc(/C=C4\C(=O)c5cc(F)c(F)cc5C4=C(C#N)C#N)sc23)cc1,0.67,3.24,64.1,1.38,1.3914828,0.8320869565217403,1.33,1.38,,F6TCNNQ,,,PHJ,,,,,,,,,,-5.33,-3.48,,-5.66,-4.14,
40763,10.1002/adfm.202101892,10.1002/adfm.202101892,PBDB-T,PBDB-T,PBDB-T,PBDB-T,CCCCC(CC)Cc1ccc(-c2c3cc(-c4ccc(-c5sc(-c6cccs6)c6c5C(=O)c5c(CC(CC)CCCC)sc(CC(CC)CCCC)c5C6=O)s4)sc3c(-c3ccc(CC(CC)CCCC)s3)c3ccsc23)s1,CCCCC(CC)Cc1ccc(-c2c3cc(-c4ccc(-c5sc(-c6cccs6)c6c5C(=O)c5c(CC(CC)CCCC)sc(CC(CC)CCCC)c5C6=O)s4)sc3c(-c3ccc(CC(CC)CCCC)s3)c3ccsc23)s1,0.95,0.85,31.8,0.26,0.256785,1.2365384615384705,0.26,0.26,,,,,PHJ,,,,,,,,,,-5.33,-3.48,,-5.33,-3.48,
40764,10.1002/adfm.202101892,10.1002/adfm.202101892,PBDB-T,PBDB-T,PBDB-T,PBDB-T,CCCCC(CC)Cc1ccc(-c2c3cc(-c4ccc(-c5sc(-c6cccs6)c6c5C(=O)c5c(CC(CC)CCCC)sc(CC(CC)CCCC)c5C6=O)s4)sc3c(-c3ccc(CC(CC)CCCC)s3)c3ccsc23)s1,CCCCC(CC)Cc1ccc(-c2c3cc(-c4ccc(-c5sc(-c6cccs6)c6c5C(=O)c5c(CC(CC)CCCC)sc(CC(CC)CCCC)c5C6=O)s4)sc3c(-c3ccc(CC(CC)CCCC)s3)c3ccsc23)s1,0.98,1.17,34.8,0.4,0.3990167999999999,0.2458000000000321,0.34,0.4,,,,,PHJ,,,,,,,,,,-5.33,-3.48,,-5.33,-3.48,
40765,10.1002/adfm.202102291,10.1002/adfm.202102291,PM6,Y6,PM6,Y6,COC(=O)C(C)(C)c1cc(C)cc(-c2sc3c4sc5cc(/C=C6/C(=O)c7cc(F)cc(c7)C(=O)/C6=C\c6cc(C(C)(C)C(=O)OC)c(-c7cc(C)cc(C(C)(C)C(=O)OC)c7)s6)sc5c4c(C(C)(C)C(=O)OC)ccc2-3)c1,CCCCCCCCCCCc1c(/C=C2\C(=O)c3cc(F)c(F)cc3C2=C(C#N)C#N)sc2c1sc1c3c4nsnc4c4c5sc6c(CCCCCCCCCCC)c(/C=C7\C(=O)c8cc(F)c(F)cc8C7=C(C#N)C#N)sc6c5n(CC(CC)CCCC)c4c3n(CC(CC)CCCC)c21,0.85,25.32,69.34,14.93,14.9233548,0.0445090421969153,,,,CN,CN,,ITO/PEDOT:PSS/active layer/PDINO/Al,conventional,PDINO,PDINO,PEDOT:PSS,PEDOT:PSS,,chloroform,chloroform,,-5.56,-3.65,,-5.65,-4.09,
40766,10.1002/adfm.202102291,10.1002/adfm.202102291,PM6,Y6,PM6,Y6,COC(=O)C(C)(C)c1cc(C)cc(-c2sc3c4sc5cc(/C=C6/C(=O)c7cc(F)cc(c7)C(=O)/C6=C\c6cc(C(C)(C)C(=O)OC)c(-c7cc(C)cc(C(C)(C)C(=O)OC)c7)s6)sc5c4c(C(C)(C)C(=O)OC)ccc2-3)c1,CCCCCCCCCCCc1c(/C=C2\C(=O)c3cc(F)c(F)cc3C2=C(C#N)C#N)sc2c1sc1c3c4nsnc4c4c5sc6c(CCCCCCCCCCC)c(/C=C7\C(=O)c8cc(F)c(F)cc8C7=C(C#N)C#N)sc6c5n(CC(CC)CCCC)c4c3n(CC(CC)CCCC)c21,0.85,25.49,71.06,15.41,15.3962149,0.0894555483452289,,,1:1.2,CN,CN,0.5% CN,ITO/PEDOT:PSS/active layer/PDINO/Al,conventional,PDINO,PDINO,PEDOT:PSS,PEDOT:PSS,,chloroform,chloroform,,-5.56,-3.65,,-5.65,-4.09,
40767,10.1002/adfm.202102291,10.1002/adfm.202102291,PM6,Y6,PM6,Y6,COC(=O)C(C)(C)c1cc(C)cc(-c2sc3c4sc5cc(/C=C6/C(=O)c7cc(F)cc(c7)C(=O)/C6=C\c6cc(C(C)(C)C(=O)OC)c(-c7cc(C)cc(C(C)(C)C(=O)OC)c7)s6)sc5c4c(C(C)(C)C(=O)OC)ccc2-3)c1,CCCCCCCCCCCc1c(/C=C2\C(=O)c3cc(F)c(F)cc3C2=C(C#N)C#N)sc2c1sc1c3c4nsnc4c4c5sc6c(CCCCCCCCCCC)c(/C=C7\C(=O)c8cc(F)c(F)cc8C7=C(C#N)C#N)sc6c5n(CC(CC)CCCC)c4c3n(CC(CC)CCCC)c21,0.84,24.87,61.13,12.78,12.77054604,0.0739746478873246,,,,DDO,DDO,0.5 wt% DDO,ITO/PEDOT:PSS/active layer/PDINO/Al,conventional,PDINO,PDINO,PEDOT:PSS,PEDOT:PSS,,chloroform,chloroform,,-5.56,-3.65,,-5.65,-4.09,
40768,10.1002/adfm.202102291,10.1002/adfm.202102291,PM6,Y6,PM6,Y6,COC(=O)C(C)(C)c1cc(C)cc(-c2sc3c4sc5cc(/C=C6/C(=O)c7cc(F)cc(c7)C(=O)/C6=C\c6cc(C(C)(C)C(=O)OC)c(-c7cc(C)cc(C(C)(C)C(=O)OC)c7)s6)sc5c4c(C(C)(C)C(=O)OC)ccc2-3)c1,CCCCCCCCCCCc1c(/C=C2\C(=O)c3cc(F)c(F)cc3C2=C(C#N)C#N)sc2c1sc1c3c4nsnc4c4c5sc6c(CCCCCCCCCCC)c(/C=C7\C(=O)c8cc(F)c(F)cc8C7=C(C#N)C#N)sc6c5n(CC(CC)CCCC)c4c3n(CC(CC)CCCC)c21,0.84,25.69,72.12,15.67,15.56320752,0.6815091257179279,,,,CN,CN,0.5% CN,sequential deposition,,,,,,,,,,-5.56,-3.65,,-5.65,-4.09,
40769,10.1002/adfm.202102291,10.1002/adfm.202102291,PM6,Y6,PM6,Y6,COC(=O)C(C)(C)c1cc(C)cc(-c2sc3c4sc5cc(/C=C6/C(=O)c7cc(F)cc(c7)C(=O)/C6=C\c6cc(C(C)(C)C(=O)OC)c(-c7cc(C)cc(C(C)(C)C(=O)OC)c7)s6)sc5c4c(C(C)(C)C(=O)OC)ccc2-3)c1,CCCCCCCCCCCc1c(/C=C2\C(=O)c3cc(F)c(F)cc3C2=C(C#N)C#N)sc2c1sc1c3c4nsnc4c4c5sc6c(CCCCCCCCCCC)c(/C=C7\C(=O)c8cc(F)c(F)cc8C7=C(C#N)C#N)sc6c5n(CC(CC)CCCC)c4c3n(CC(CC)CCCC)c21,0.85,25.51,77.45,16.93,16.793870750000004,0.8040711754282115,,,,DDO and CN,DDO+CN,0.5 wt% DDO and 0.5% CN,sequential deposition,,,,,,,,,,-5.56,-3.65,,-5.65,-4.09,
40770,10.1002/adfm.202102371,10.1002/adfm.202102371,PM6,N3,PM6,N3,COC(=O)C(C)(C)c1cc(C)cc(-c2sc3c4sc5cc(/C=C6/C(=O)c7cc(F)cc(c7)C(=O)/C6=C\c6cc(C(C)(C)C(=O)OC)c(-c7cc(C)cc(C(C)(C)C(=O)OC)c7)s6)sc5c4c(C(C)(C)C(=O)OC)ccc2-3)c1,CCCCCCCCCCCC1=C(/C=C2\C(=O)C3=CC(F)=C(F)C=C3C2=C(C#N)C#N)SC2=C1SC1=C2N(CCC(CC)CCCC)C2=C1C1=NSN=C1C1=C2N(CCC(CC)CCCC)C2=C1SC1=C2SC(/C=C2\C(=O)C3=CC(F)=C(F)C=C3C2=C(C#N)C#N)=C1CCCCCCCCCCC,0.838,25.21,71.72,15.15,15.151552856,0.0102498745874469,14.91,15.15,1:1.2,1-chloronaphthalene,CN,,ITO/PEDOT:PSS/active layer/PDINO/Al,conventional,PDINO,PDINO,PEDOT:PSS,PEDOT:PSS,,chloroform,chloroform,80.0,-5.56,-3.65,,-5.64,-3.86,
40771,10.1002/adfm.202102371,10.1002/adfm.202102371,PM6-5Si,N3,PM6-5Si,N3,,CCCCCCCCCCCC1=C(/C=C2\C(=O)C3=CC(F)=C(F)C=C3C2=C(C#N)C#N)SC2=C1SC1=C2N(CCC(CC)CCCC)C2=C1C1=NSN=C1C1=C2N(CCC(CC)CCCC)C2=C1SC1=C2SC(/C=C2\C(=O)C3=CC(F)=C(F)C=C3C2=C(C#N)C#N)=C1CCCCCCCCCCC,0.852,26.32,75.81,17.01,17.000119584,0.0580859259259344,16.71,17.01,1:1.2,1-chloronaphthalene,CN,,ITO/PEDOT:PSS/active layer/PDINO/Al,conventional,PDINO,PDINO,PEDOT:PSS,PEDOT:PSS,,chloroform,chloroform,100.0,,,,-5.64,-3.86,
40772,10.1002/adfm.202102371,10.1002/adfm.202102371,PM6-10Si,N3,PM6-10Si,N3,,CCCCCCCCCCCC1=C(/C=C2\C(=O)C3=CC(F)=C(F)C=C3C2=C(C#N)C#N)SC2=C1SC1=C2N(CCC(CC)CCCC)C2=C1C1=NSN=C1C1=C2N(CCC(CC)CCCC)C2=C1SC1=C2SC(/C=C2\C(=O)C3=CC(F)=C(F)C=C3C2=C(C#N)C#N)=C1CCCCCCCCCCC,0.833,24.48,72.87,14.86,14.859533807999998,0.0031372274562657,14.6,14.86,1:1.2,1-chloronaphthalene,CN,,ITO/PEDOT:PSS/active layer/PDINO/Al,conventional,PDINO,PDINO,PEDOT:PSS,PEDOT:PSS,,chloroform,chloroform,100.0,,,,-5.64,-3.86,
40773,10.1002/adfm.202102371,10.1002/adfm.202102371,PM6-15Si,N3,PM6-15Si,N3,,CCCCCCCCCCCC1=C(/C=C2\C(=O)C3=CC(F)=C(F)C=C3C2=C(C#N)C#N)SC2=C1SC1=C2N(CCC(CC)CCCC)C2=C1C1=NSN=C1C1=C2N(CCC(CC)CCCC)C2=C1SC1=C2SC(/C=C2\C(=O)C3=CC(F)=C(F)C=C3C2=C(C#N)C#N)=C1CCCCCCCCCCC,0.829,23.98,69.07,13.74,13.730715394,0.0675735516739546,13.48,13.74,1:1.2,1-chloronaphthalene,CN,,ITO/PEDOT:PSS/active layer/PDINO/Al,conventional,PDINO,PDINO,PEDOT:PSS,PEDOT:PSS,,chloroform,chloroform,100.0,,,,-5.64,-3.86,
40776,10.1002/adfm.202102694,10.1002/adfm.202102694,D18-Cl,Y6,D18-Cl,Y6,CCCCCCC(CCCC)Cc1csc(-c2cc3c4nsnc4c4cc(-c5cc(CC(CCCC)CCCCCC)c(-c6cc7c(-c8cc(Cl)c(CC(CC)CCCC)s8)c8sccc8c(-c8cc(Cl)c(CC(CC)CCCC)s8)c7s6)s5)sc4c3s2)c1,CCCCCCCCCCCc1c(/C=C2\C(=O)c3cc(F)c(F)cc3C2=C(C#N)C#N)sc2c1sc1c3c4nsnc4c4c5sc6c(CCCCCCCCCCC)c(/C=C7\C(=O)c8cc(F)c(F)cc8C7=C(C#N)C#N)sc6c5n(CC(CC)CCCC)c4c3n(CC(CC)CCCC)c21,0.873,26.38,76.92,17.72,17.714476008000002,0.0311737697516759,17.54,17.72,1:1.6,,,,glass/ITO/PEDOT:PSS/active layer/PFNDI-Br/Ag,rigid,PFNDI-Br,PFNDI-Br,PEDOT:PSS,PEDOT:PSS,,CS2,,,-5.51,-2.77,,-5.65,-4.09,
40778,10.1002/adfm.202102694,10.1002/adfm.202102694,D18-Cl,PC71BM,D18-Cl,PC71BM,CCCCCCC(CCCC)Cc1csc(-c2cc3c4nsnc4c4cc(-c5cc(CC(CCCC)CCCCCC)c(-c6cc7c(-c8cc(Cl)c(CC(CC)CCCC)s8)c8sccc8c(-c8cc(Cl)c(CC(CC)CCCC)s8)c7s6)s5)sc4c3s2)c1,COC(=O)CCCC1(c2ccccc2)C23c4c5ccc6c7cc8c9c%10c(cc%11cc%12c%13c%14c(cc%15c%16ccc-5c2c%16c2c5c%16c%17c(c(c46)c7c9c%17c4c%10c%11c%13c4c%16c%14c%152)C513)C%12)C8,0.986,10.26,70.48,7.13,7.130010528000001,0.0001476577840206,7.01,7.13,1:1.6,,,,glass/ITO/PEDOT:PSS/active layer/PFNDI-Br/Ag,rigid,PFNDI-Br,PFNDI-Br,PEDOT:PSS,PEDOT:PSS,,,,,-5.51,-2.77,,-5.9,-3.9,
40779,10.1002/adfm.202102764,10.1002/adfm.202102764,PM6,Y6,PM6,Y6,COC(=O)C(C)(C)c1cc(C)cc(-c2sc3c4sc5cc(/C=C6/C(=O)c7cc(F)cc(c7)C(=O)/C6=C\c6cc(C(C)(C)C(=O)OC)c(-c7cc(C)cc(C(C)(C)C(=O)OC)c7)s6)sc5c4c(C(C)(C)C(=O)OC)ccc2-3)c1,CCCCCCCCCCCc1c(/C=C2\C(=O)c3cc(F)c(F)cc3C2=C(C#N)C#N)sc2c1sc1c3c4nsnc4c4c5sc6c(CCCCCCCCCCC)c(/C=C7\C(=O)c8cc(F)c(F)cc8C7=C(C#N)C#N)sc6c5n(CC(CC)CCCC)c4c3n(CC(CC)CCCC)c21,0.86,23.05,76.1,15.21,15.085303,0.8198356344510266,,,1:1.2,,,,ITO/PEDOT:PSS/PM6:Y6/PDINO/Al,conventional,PDINO,PDINO,PEDOT:PSS,PEDOT:PSS,150.0,,,,-5.56,-3.65,,-5.65,-4.09,
40780,10.1002/adfm.202102764,10.1002/adfm.202102764,PM6,ITIC,PM6,ITIC,COC(=O)C(C)(C)c1cc(C)cc(-c2sc3c4sc5cc(/C=C6/C(=O)c7cc(F)cc(c7)C(=O)/C6=C\c6cc(C(C)(C)C(=O)OC)c(-c7cc(C)cc(C(C)(C)C(=O)OC)c7)s6)sc5c4c(C(C)(C)C(=O)OC)ccc2-3)c1,CCCCCCc1ccc(C2(c3ccc(CCCCCC)cc3)c3cc4c(cc3-c3sc5cc(C=C6C(=O)c7ccccc7C6=C(C#N)C#N)sc5c32)C(c2ccc(CCCCCC)cc2)(c2ccc(CCCCCC)cc2)c2c-4sc3cc(C=C4C(=O)c5ccccc5C4=C(C#N)C#N)sc23)cc1,0.91,14.68,67.9,9.02,9.0706252,0.5612549889135333,,,1:1,,,,ITO/ZnO/PM6:ITIC/MoO3/Al,inverted,ZnO,ZnO,MoO3,MoO3,100.0,,,,-5.56,-3.65,,-5.576,-3.916,
40781,10.1002/adfm.202103534,10.1002/adfm.202103534,PTB7-Th,IEICO-4F,PTB7-Th,IEICO-4F,CCCCC(CC)COC(=O)c1sc2csc(-c3cc4c(-c5ccc(CC(CC)CCCC)s5)c5sccc5c(-c5ccc(CC(CC)CCCC)s5)c4s3)c2c1F,CCCCCCc1ccc(C2(c3ccc(CCCCCC)cc3)c3cc4c(cc3-c3sc(-c5sc(/C=C6\C(=O)c7cc(F)c(F)cc7C6=C(C#N)C#N)cc5OCC(CC)CCCC)cc32)C(c2ccc(CCCCCC)cc2)(c2ccc(CCCCCC)cc2)c2cc(-c3scc(/C=C5/C(=O)c6cc(F)c(F)cc6C5=C(C#N)C#N)c3OCC(CC)CCCC)sc2-4)cc1,0.69,24.6,63.7,10.8,10.812438,0.115166666666662,,,,PDMS,PDMS,,ITO/PEDOT:PSS/PTB7-Th:IEICO-4F:PDMS/Ca/Al,conventional,Ca,Ca,PEDOT:PSS,PEDOT:PSS,,,,,-5.21,-3.6,,-5.44,-4.19,
40782,10.1002/adfm.202103534,10.1002/adfm.202103534,PTB7-Th,IEICO-4F,PTB7-Th,IEICO-4F,CCCCC(CC)COC(=O)c1sc2csc(-c3cc4c(-c5ccc(CC(CC)CCCC)s5)c5sccc5c(-c5ccc(CC(CC)CCCC)s5)c4s3)c2c1F,CCCCCCc1ccc(C2(c3ccc(CCCCCC)cc3)c3cc4c(cc3-c3sc(-c5sc(/C=C6\C(=O)c7cc(F)c(F)cc7C6=C(C#N)C#N)cc5OCC(CC)CCCC)cc32)C(c2ccc(CCCCCC)cc2)(c2ccc(CCCCCC)cc2)c2cc(-c3scc(/C=C5/C(=O)c6cc(F)c(F)cc6C5=C(C#N)C#N)c3OCC(CC)CCCC)sc2-4)cc1,0.69,24.2,61.9,10.3,10.336061999999997,0.3501165048543283,,,,5 wt% PDMS,PDMS,5 wt%,ITO/PEDOT:PSS/PTB7-Th:IEICO-4F:PDMS/Ca/Al,conventional,Ca,Ca,PEDOT:PSS,PEDOT:PSS,,,,,-5.21,-3.6,,-5.44,-4.19,
40783,10.1002/adfm.202103534,10.1002/adfm.202103534,PTB7-Th,IEICO-4F,PTB7-Th,IEICO-4F,CCCCC(CC)COC(=O)c1sc2csc(-c3cc4c(-c5ccc(CC(CC)CCCC)s5)c5sccc5c(-c5ccc(CC(CC)CCCC)s5)c4s3)c2c1F,CCCCCCc1ccc(C2(c3ccc(CCCCCC)cc3)c3cc4c(cc3-c3sc(-c5sc(/C=C6\C(=O)c7cc(F)c(F)cc7C6=C(C#N)C#N)cc5OCC(CC)CCCC)cc32)C(c2ccc(CCCCCC)cc2)(c2ccc(CCCCCC)cc2)c2cc(-c3scc(/C=C5/C(=O)c6cc(F)c(F)cc6C5=C(C#N)C#N)c3OCC(CC)CCCC)sc2-4)cc1,0.69,23.2,62.9,10.1,10.069032,0.3066138613861353,,,,PDMS,PDMS,,TPU/AgNW/PEDOT:PSS/BHJ layer/EGaIn,stretchable,,,PEDOT:PSS,PEDOT:PSS,,,,,-5.21,-3.6,,-5.44,-4.19,
40784,10.1002/adfm.202103705,10.1002/adfm.202103705,PTB7-Th,IEICO-4F,PTB7-Th,IEICO-4F,CCCCC(CC)COC(=O)c1sc2csc(-c3cc4c(-c5ccc(CC(CC)CCCC)s5)c5sccc5c(-c5ccc(CC(CC)CCCC)s5)c4s3)c2c1F,CCCCCCc1ccc(C2(c3ccc(CCCCCC)cc3)c3cc4c(cc3-c3sc(-c5sc(/C=C6\C(=O)c7cc(F)c(F)cc7C6=C(C#N)C#N)cc5OCC(CC)CCCC)cc32)C(c2ccc(CCCCCC)cc2)(c2ccc(CCCCCC)cc2)c2cc(-c3scc(/C=C5/C(=O)c6cc(F)c(F)cc6C5=C(C#N)C#N)c3OCC(CC)CCCC)sc2-4)cc1,0.726,23.29,58.0,9.87,9.8069532,0.6387720364741682,9.87,,,,,,ITO/PEDOT:PSS/PTB7-Th:IEICO-4F/TiOx/Al,conventional,TiOx,TiOx,PEDOT:PSS,PEDOT:PSS,120.0,,,,-5.21,-3.6,,-5.44,-4.19,
40785,10.1002/adfm.202103705,10.1002/adfm.202103705,PTB7-Th,IEICO-4F,PTB7-Th,IEICO-4F,CCCCC(CC)COC(=O)c1sc2csc(-c3cc4c(-c5ccc(CC(CC)CCCC)s5)c5sccc5c(-c5ccc(CC(CC)CCCC)s5)c4s3)c2c1F,CCCCCCc1ccc(C2(c3ccc(CCCCCC)cc3)c3cc4c(cc3-c3sc(-c5sc(/C=C6\C(=O)c7cc(F)c(F)cc7C6=C(C#N)C#N)cc5OCC(CC)CCCC)cc32)C(c2ccc(CCCCCC)cc2)(c2ccc(CCCCCC)cc2)c2cc(-c3scc(/C=C5/C(=O)c6cc(F)c(F)cc6C5=C(C#N)C#N)c3OCC(CC)CCCC)sc2-4)cc1,0.712,23.95,63.0,10.69,10.743011999999998,0.4959027128157058,10.69,,,,,,ITO/PEDOT:PSS/PTB7-Th:IEICO-4F/TiOx/Al,conventional,TiOx,TiOx,PEDOT:PSS,PEDOT:PSS,120.0,,,,-5.21,-3.6,,-5.44,-4.19,
40792,10.1002/adfm.202104369,10.1002/adfm.202104369,PM6,BP6T-4F,PM6,BP6T-4F,COC(=O)C(C)(C)c1cc(C)cc(-c2sc3c4sc5cc(/C=C6/C(=O)c7cc(F)cc(c7)C(=O)/C6=C\c6cc(C(C)(C)C(=O)OC)c(-c7cc(C)cc(C(C)(C)C(=O)OC)c7)s6)sc5c4c(C(C)(C)C(=O)OC)ccc2-3)c1,,0.91,11.0,64.2,6.43,6.42642,0.0556765163296963,6.03,6.43,1:1.2,,,,ITO/PEDOT:PSS/PM6:BP6T-4F/PNDIT-F3N-Br/Ag,conventional,PNDIT-F3N-Br,PNDIT-F3N-Br,PEDOT:PSS,PEDOT:PSS,,,,,-5.56,-3.65,,,,
40793,10.1002/adfm.202104369,10.1002/adfm.202104369,PM6,ABP6T-4F,PM6,ABP6T-4F,COC(=O)C(C)(C)c1cc(C)cc(-c2sc3c4sc5cc(/C=C6/C(=O)c7cc(F)cc(c7)C(=O)/C6=C\c6cc(C(C)(C)C(=O)OC)c(-c7cc(C)cc(C(C)(C)C(=O)OC)c7)s6)sc5c4c(C(C)(C)C(=O)OC)ccc2-3)c1,,0.88,24.67,73.01,15.81,15.850178960000004,0.2541363693864782,15.26,15.81,1:1.2,,,,ITO/PEDOT:PSS/PM6:ABP6T-4F/PNDIT-F3N-Br/Ag,conventional,PNDIT-F3N-Br,PNDIT-F3N-Br,PEDOT:PSS,PEDOT:PSS,,,,,-5.56,-3.65,,,,
40800,10.1002/adfm.202105304,10.1002/adfm.202105304,PM6,IDTT-M,PM6,IDTT-M,COC(=O)C(C)(C)c1cc(C)cc(-c2sc3c4sc5cc(/C=C6/C(=O)c7cc(F)cc(c7)C(=O)/C6=C\c6cc(C(C)(C)C(=O)OC)c(-c7cc(C)cc(C(C)(C)C(=O)OC)c7)s6)sc5c4c(C(C)(C)C(=O)OC)ccc2-3)c1,,1.16,11.05,60.7,7.78,7.780526,0.0067609254498689,7.7,7.78,1:0:1.2,,,,ITO/PEDOT:PSS/PM6:IDTT-M/PDINO/Ag,conventional,PDINO,PDINO,PEDOT:PSS,PEDOT:PSS,,chloroform,chloroform,,-5.56,-3.65,,,,
40801,10.1002/adfm.202105794,10.1002/adfm.202105794,PM6,M36,PM6,M36,COC(=O)C(C)(C)c1cc(C)cc(-c2sc3c4sc5cc(/C=C6/C(=O)c7cc(F)cc(c7)C(=O)/C6=C\c6cc(C(C)(C)C(=O)OC)c(-c7cc(C)cc(C(C)(C)C(=O)OC)c7)s6)sc5c4c(C(C)(C)C(=O)OC)ccc2-3)c1,CCCCCCC(CCCC)COc1c2sc3c4sc(/C=C5\C(=O)c6cc(F)c(F)cc6C5=C(C#N)C#N)cc4n(CC(CCCC)CCCCCC)c3c2c(OCC(CCCC)CCCCCC)c2sc3c4c(n(CC(CCCC)CCCCCC)c3c12)[SH](/C=C1/C(=O)c2cc(F)c(F)cc2C1=C(C#N)C#N)C=C4,0.91,22.5,71.6,15.0,14.6601,2.2660000000000005,14.7,15.0,,,,,inverted,inverted,ZnO,ZnO,MoO3,MoO3,,CF+CN,chloroform,,-5.56,-3.65,,,,
40802,10.1002/adfm.202105794,10.1002/adfm.202105794,PM6,M36,PM6,M36,COC(=O)C(C)(C)c1cc(C)cc(-c2sc3c4sc5cc(/C=C6/C(=O)c7cc(F)cc(c7)C(=O)/C6=C\c6cc(C(C)(C)C(=O)OC)c(-c7cc(C)cc(C(C)(C)C(=O)OC)c7)s6)sc5c4c(C(C)(C)C(=O)OC)ccc2-3)c1,CCCCCCC(CCCC)COc1c2sc3c4sc(/C=C5\C(=O)c6cc(F)c(F)cc6C5=C(C#N)C#N)cc4n(CC(CCCC)CCCCCC)c3c2c(OCC(CCCC)CCCCCC)c2sc3c4c(n(CC(CCCC)CCCCCC)c3c12)[SH](/C=C1/C(=O)c2cc(F)c(F)cc2C1=C(C#N)C#N)C=C4,0.92,19.9,71.5,13.3,13.09022,1.5772932330827223,13.1,13.3,,,,,inverted,inverted,ZnO,ZnO,MoO3,MoO3,,Tol+PN,toluene,,-5.56,-3.65,,,,
