Repository: JiYiqaq/PCE-KA-GNN

# Data directory

- `raw/Active_Database.csv` is the immutable source dataset bundled under CC BY 4.0. Do not overwrite it with processed data.
- `processed/` is created and populated by the training pipeline. Generated `.pt` and `.pth` caches are intentionally ignored by Git because they can exceed GitHub's normal single-file limit.

See `../DATA_LICENSE.md` for provenance, license and checksum information.

File: data/raw/Active_Database.csv (part 46 of 471)
id,doi,doi_norm,donor,acceptor,donor_canonical,acceptor_canonical,donor_smiles,acceptor_smiles,voc,jsc,ff,pce,pce_recomputed,pce_relative_error_percent,pce_avg,pce_best,d_a_ratio,additive,additive_canonical,additive_ratio,device_structure,device_type,etl,etl_canonical,htl,htl_canonical,active_layer_thickness,solvent,solvent_canonical,annealing_temp,homo_d,lumo_d,eg_d,homo_a,lumo_a,eg_a
40803,10.1002/adfm.202105794,10.1002/adfm.202105794,PM6,M36,PM6,M36,COC(=O)C(C)(C)c1cc(C)cc(-c2sc3c4sc5cc(/C=C6/C(=O)c7cc(F)cc(c7)C(=O)/C6=C\c6cc(C(C)(C)C(=O)OC)c(-c7cc(C)cc(C(C)(C)C(=O)OC)c7)s6)sc5c4c(C(C)(C)C(=O)OC)ccc2-3)c1,CCCCCCC(CCCC)COc1c2sc3c4sc(/C=C5\C(=O)c6cc(F)c(F)cc6C5=C(C#N)C#N)cc4n(CC(CCCC)CCCCCC)c3c2c(OCC(CCCC)CCCCCC)c2sc3c4c(n(CC(CCCC)CCCCCC)c3c12)[SH](/C=C1/C(=O)c2cc(F)c(F)cc2C1=C(C#N)C#N)C=C4,0.87,23.0,74.8,15.2,14.96748,1.529736842105258,15.0,15.2,,PN,,,inverted,inverted,ZnO,ZnO,MoO3,MoO3,,Tol+PN,toluene,,-5.56,-3.65,,,,
40815,10.1002/adfm.202107567,10.1002/adfm.202107567,PM6,BO-4F,PM6,Y6-BO,COC(=O)C(C)(C)c1cc(C)cc(-c2sc3c4sc5cc(/C=C6/C(=O)c7cc(F)cc(c7)C(=O)/C6=C\c6cc(C(C)(C)C(=O)OC)c(-c7cc(C)cc(C(C)(C)C(=O)OC)c7)s6)sc5c4c(C(C)(C)C(=O)OC)ccc2-3)c1,CCCCCCCCCCCc1c(/C=C2\C(=O)c3cc(F)c(F)cc3C2=C(C#N)C#N)sc2c1sc1c3c4nsnc4c4c5sc6c(CCCCCCCCCCC)c(/C=C7\C(=O)c8cc(F)c(F)cc8C7=C(C#N)C#N)sc6c5n(CC(CCCC)CCCCCC)c4c3n(CC(CCCC)CCCCCC)c21,0.83,26.5,74.7,16.5,16.430265,0.4226363636363723,16.3,16.5,,,,,ITO/PEDOT:PSS/active layer/PDINN/Ag,conventional,PDINN,PDINN,PEDOT:PSS,PEDOT:PSS,,chloroform,chloroform,,-5.56,-3.65,,-5.65,-4.1,
40816,10.1002/adfm.202107567,10.1002/adfm.202107567,PM6,BO-4F,PM6,Y6-BO,COC(=O)C(C)(C)c1cc(C)cc(-c2sc3c4sc5cc(/C=C6/C(=O)c7cc(F)cc(c7)C(=O)/C6=C\c6cc(C(C)(C)C(=O)OC)c(-c7cc(C)cc(C(C)(C)C(=O)OC)c7)s6)sc5c4c(C(C)(C)C(=O)OC)ccc2-3)c1,CCCCCCCCCCCc1c(/C=C2\C(=O)c3cc(F)c(F)cc3C2=C(C#N)C#N)sc2c1sc1c3c4nsnc4c4c5sc6c(CCCCCCCCCCC)c(/C=C7\C(=O)c8cc(F)c(F)cc8C7=C(C#N)C#N)sc6c5n(CC(CCCC)CCCCCC)c4c3n(CC(CCCC)CCCCCC)c21,0.82,26.2,72.3,15.6,15.532932,0.429923076923082,15.4,15.6,,,,,PHJ (CB),planar heterojunction,,,,,,CB; THF,,,-5.56,-3.65,,-5.65,-4.1,
40817,10.1002/adfm.202107567,10.1002/adfm.202107567,PM6,BO-4F,PM6,Y6-BO,COC(=O)C(C)(C)c1cc(C)cc(-c2sc3c4sc5cc(/C=C6/C(=O)c7cc(F)cc(c7)C(=O)/C6=C\c6cc(C(C)(C)C(=O)OC)c(-c7cc(C)cc(C(C)(C)C(=O)OC)c7)s6)sc5c4c(C(C)(C)C(=O)OC)ccc2-3)c1,CCCCCCCCCCCc1c(/C=C2\C(=O)c3cc(F)c(F)cc3C2=C(C#N)C#N)sc2c1sc1c3c4nsnc4c4c5sc6c(CCCCCCCCCCC)c(/C=C7\C(=O)c8cc(F)c(F)cc8C7=C(C#N)C#N)sc6c5n(CC(CCCC)CCCCCC)c4c3n(CC(CCCC)CCCCCC)c21,0.82,26.2,74.3,16.0,15.962612,0.2336749999999998,15.8,16.0,,,,,PHJ (O-XY),planar heterojunction,,,,,,O-XY; THF,,,-5.56,-3.65,,-5.65,-4.1,
40818,10.1002/adfm.202107756,10.1002/adfm.202107756,PBDB-T,SM16,PBDB-T,SM16,CCCCC(CC)Cc1ccc(-c2c3cc(-c4ccc(-c5sc(-c6cccs6)c6c5C(=O)c5c(CC(CC)CCCC)sc(CC(CC)CCCC)c5C6=O)s4)sc3c(-c3ccc(CC(CC)CCCC)s3)c3ccsc23)s1,,0.977,19.0,60.02,11.14,11.1415126,0.0135780969479341,10.53,11.14,,,,,inverted,inverted,ZnO,ZnO,MoO3,MoO3,,,,,-5.33,-3.48,,,,
40819,10.1002/adfm.202107756,10.1002/adfm.202107756,PBDB-T,SM16-R,PBDB-T,SM16-R,CCCCC(CC)Cc1ccc(-c2c3cc(-c4ccc(-c5sc(-c6cccs6)c6c5C(=O)c5c(CC(CC)CCCC)sc(CC(CC)CCCC)c5C6=O)s4)sc3c(-c3ccc(CC(CC)CCCC)s3)c3ccsc23)s1,,0.946,8.11,45.51,3.49,3.4915545059999995,0.0445417191976873,3.38,3.49,,,,,inverted,inverted,ZnO,ZnO,MoO3,MoO3,,,,,-5.33,-3.48,,,,
40820,10.1002/adfm.202107934,10.1002/adfm.202107934,D18,N3,D18,N3,CCCCCCC(CCCC)Cc1csc(-c2cc3c4nsnc4c4cc(-c5cc(CC(CCCC)CCCCCC)c(-c6cc7c(-c8cc(F)c(CC(CC)CCCC)s8)c8sccc8c(-c8cc(F)c(CC(CC)CCCC)s8)c7s6)s5)sc4c3s2)c1,CCCCCCCCCCCC1=C(/C=C2\C(=O)C3=CC(F)=C(F)C=C3C2=C(C#N)C#N)SC2=C1SC1=C2N(CCC(CC)CCCC)C2=C1C1=NSN=C1C1=C2N(CCC(CC)CCCC)C2=C1SC1=C2SC(/C=C2\C(=O)C3=CC(F)=C(F)C=C3C2=C(C#N)C#N)=C1CCCCCCCCCCC,0.842,26.4,78.75,17.46,17.50518,0.2587628865979292,17.31,17.46,1.1:1.6,,,,ITO/PEDOT:PSS/active layer/PDIN/Al,conventional,PDIN,PDIN,PEDOT:PSS,PEDOT:PSS,,,,,-5.51,-2.77,,-5.64,-3.86,
40821,10.1002/adfm.202107934,10.1002/adfm.202107934,D18,N3,D18,N3,CCCCCCC(CCCC)Cc1csc(-c2cc3c4nsnc4c4cc(-c5cc(CC(CCCC)CCCCCC)c(-c6cc7c(-c8cc(F)c(CC(CC)CCCC)s8)c8sccc8c(-c8cc(F)c(CC(CC)CCCC)s8)c7s6)s5)sc4c3s2)c1,CCCCCCCCCCCC1=C(/C=C2\C(=O)C3=CC(F)=C(F)C=C3C2=C(C#N)C#N)SC2=C1SC1=C2N(CCC(CC)CCCC)C2=C1C1=NSN=C1C1=C2N(CCC(CC)CCCC)C2=C1SC1=C2SC(/C=C2\C(=O)C3=CC(F)=C(F)C=C3C2=C(C#N)C#N)=C1CCCCCCCCCCC,0.844,25.92,78.29,17.04,17.127096192,0.5111278873239473,16.97,17.04,0.9:1.6,,,,ITO/PEDOT:PSS/active layer/PDIN/Al,conventional,PDIN,PDIN,PEDOT:PSS,PEDOT:PSS,,,,,-5.51,-2.77,,-5.64,-3.86,
40822,10.1002/adfm.202107934,10.1002/adfm.202107934,D18,N3,D18,N3,CCCCCCC(CCCC)Cc1csc(-c2cc3c4nsnc4c4cc(-c5cc(CC(CCCC)CCCCCC)c(-c6cc7c(-c8cc(F)c(CC(CC)CCCC)s8)c8sccc8c(-c8cc(F)c(CC(CC)CCCC)s8)c7s6)s5)sc4c3s2)c1,CCCCCCCCCCCC1=C(/C=C2\C(=O)C3=CC(F)=C(F)C=C3C2=C(C#N)C#N)SC2=C1SC1=C2N(CCC(CC)CCCC)C2=C1C1=NSN=C1C1=C2N(CCC(CC)CCCC)C2=C1SC1=C2SC(/C=C2\C(=O)C3=CC(F)=C(F)C=C3C2=C(C#N)C#N)=C1CCCCCCCCCCC,0.848,24.52,77.61,16.18,16.137416256,0.2631875401730413,16.12,16.18,0.7:1.6,,,,ITO/PEDOT:PSS/active layer/PDIN/Al,conventional,PDIN,PDIN,PEDOT:PSS,PEDOT:PSS,,,,,-5.51,-2.77,,-5.64,-3.86,
40823,10.1002/adfm.202107934,10.1002/adfm.202107934,D18,N3,D18,N3,CCCCCCC(CCCC)Cc1csc(-c2cc3c4nsnc4c4cc(-c5cc(CC(CCCC)CCCCCC)c(-c6cc7c(-c8cc(F)c(CC(CC)CCCC)s8)c8sccc8c(-c8cc(F)c(CC(CC)CCCC)s8)c7s6)s5)sc4c3s2)c1,CCCCCCCCCCCC1=C(/C=C2\C(=O)C3=CC(F)=C(F)C=C3C2=C(C#N)C#N)SC2=C1SC1=C2N(CCC(CC)CCCC)C2=C1C1=NSN=C1C1=C2N(CCC(CC)CCCC)C2=C1SC1=C2SC(/C=C2\C(=O)C3=CC(F)=C(F)C=C3C2=C(C#N)C#N)=C1CCCCCCCCCCC,0.85,22.98,77.17,15.07,15.073616100000002,0.0239953550099676,14.99,15.07,0.6:1.6,,,,ITO/PEDOT:PSS/active layer/PDIN/Al,conventional,PDIN,PDIN,PEDOT:PSS,PEDOT:PSS,,,,,-5.51,-2.77,,-5.64,-3.86,
40824,10.1002/adfm.202107934,10.1002/adfm.202107934,D18,N3,D18,N3,CCCCCCC(CCCC)Cc1csc(-c2cc3c4nsnc4c4cc(-c5cc(CC(CCCC)CCCCCC)c(-c6cc7c(-c8cc(F)c(CC(CC)CCCC)s8)c8sccc8c(-c8cc(F)c(CC(CC)CCCC)s8)c7s6)s5)sc4c3s2)c1,CCCCCCCCCCCC1=C(/C=C2\C(=O)C3=CC(F)=C(F)C=C3C2=C(C#N)C#N)SC2=C1SC1=C2N(CCC(CC)CCCC)C2=C1C1=NSN=C1C1=C2N(CCC(CC)CCCC)C2=C1SC1=C2SC(/C=C2\C(=O)C3=CC(F)=C(F)C=C3C2=C(C#N)C#N)=C1CCCCCCCCCCC,0.831,20.9,74.4,12.91,12.9217176,0.0907637490317505,12.7,12.91,0.7:1.6,,,,ITO/PEDOT:PSS/active layer/PDIN/Al,conventional,PDIN,PDIN,PEDOT:PSS,PEDOT:PSS,,,,,-5.51,-2.77,,-5.64,-3.86,
40825,10.1002/adfm.202107934,10.1002/adfm.202107934,D18,N3,D18,N3,CCCCCCC(CCCC)Cc1csc(-c2cc3c4nsnc4c4cc(-c5cc(CC(CCCC)CCCCCC)c(-c6cc7c(-c8cc(F)c(CC(CC)CCCC)s8)c8sccc8c(-c8cc(F)c(CC(CC)CCCC)s8)c7s6)s5)sc4c3s2)c1,CCCCCCCCCCCC1=C(/C=C2\C(=O)C3=CC(F)=C(F)C=C3C2=C(C#N)C#N)SC2=C1SC1=C2N(CCC(CC)CCCC)C2=C1C1=NSN=C1C1=C2N(CCC(CC)CCCC)C2=C1SC1=C2SC(/C=C2\C(=O)C3=CC(F)=C(F)C=C3C2=C(C#N)C#N)=C1CCCCCCCCCCC,0.84,22.5,76.12,14.39,14.386679999999998,0.0230715774843794,14.21,14.39,0.7:1.6,,,,ITO/PEDOT:PSS/active layer/PDIN/Al,conventional,PDIN,PDIN,PEDOT:PSS,PEDOT:PSS,,,,,-5.51,-2.77,,-5.64,-3.86,
40826,10.1002/adfm.202107934,10.1002/adfm.202107934,D18,N3,D18,N3,CCCCCCC(CCCC)Cc1csc(-c2cc3c4nsnc4c4cc(-c5cc(CC(CCCC)CCCCCC)c(-c6cc7c(-c8cc(F)c(CC(CC)CCCC)s8)c8sccc8c(-c8cc(F)c(CC(CC)CCCC)s8)c7s6)s5)sc4c3s2)c1,CCCCCCCCCCCC1=C(/C=C2\C(=O)C3=CC(F)=C(F)C=C3C2=C(C#N)C#N)SC2=C1SC1=C2N(CCC(CC)CCCC)C2=C1C1=NSN=C1C1=C2N(CCC(CC)CCCC)C2=C1SC1=C2SC(/C=C2\C(=O)C3=CC(F)=C(F)C=C3C2=C(C#N)C#N)=C1CCCCCCCCCCC,0.843,23.74,77.06,15.37,15.421879092,0.3375347560182178,15.12,15.37,0.7:1.6,,,,ITO/PEDOT:PSS/active layer/PDIN/Al,conventional,PDIN,PDIN,PEDOT:PSS,PEDOT:PSS,,,,,-5.51,-2.77,,-5.64,-3.86,
40827,10.1002/adfm.202108026,10.1002/adfm.202108026,PH,IT-4F,PH,IT-4F,CCCCCCCCCN1C(=O)c2csc(-c3sc(-c4sc(-c5cc6c(-c7ccc(CC(CC)CCCC)s7)c7sccc7c(-c7ccc(CC(CC)CCCC)s7)c6s5)c5c4C(=O)N(CCCCCCCCC)C5=O)c(CCCCCC)c3CCCCCC)c2C1=O,CCCCCCc1ccc(C2(c3ccc(CCCCCC)cc3)c3cc4c(cc3-c3sc5cc(/C=C6\C(=O)c7cc(F)c(F)cc7C6=C(C#N)C#N)sc5c32)C(c2ccc(CCCCCC)cc2)(c2ccc(CCCCCC)cc2)c2c-4sc3cc(/C=C4\C(=O)c5cc(F)c(F)cc5C4=C(C#N)C#N)sc23)cc1,0.92,18.88,63.54,11.09,11.03664384,0.4811195671776364,,,,,,,inverted,inverted,ZnO,ZnO,MoOx,MoO3,90.0,,,,,,,-5.66,-4.14,
40828,10.1002/adfm.202108026,10.1002/adfm.202108026,PF,IT-4F,PF,IT-4F,,CCCCCCc1ccc(C2(c3ccc(CCCCCC)cc3)c3cc4c(cc3-c3sc5cc(/C=C6\C(=O)c7cc(F)c(F)cc7C6=C(C#N)C#N)sc5c32)C(c2ccc(CCCCCC)cc2)(c2ccc(CCCCCC)cc2)c2c-4sc3cc(/C=C4\C(=O)c5cc(F)c(F)cc5C4=C(C#N)C#N)sc23)cc1,0.95,20.42,58.45,11.38,11.3387155,0.3627811950790837,,,,,,,inverted,inverted,ZnO,ZnO,MoOx,MoO3,90.0,,,,,,,-5.66,-4.14,
40829,10.1002/adfm.202108026,10.1002/adfm.202108026,PF3,IT-4F,PF3,IT-4F,,CCCCCCc1ccc(C2(c3ccc(CCCCCC)cc3)c3cc4c(cc3-c3sc5cc(/C=C6\C(=O)c7cc(F)c(F)cc7C6=C(C#N)C#N)sc5c32)C(c2ccc(CCCCCC)cc2)(c2ccc(CCCCCC)cc2)c2c-4sc3cc(/C=C4\C(=O)c5cc(F)c(F)cc5C4=C(C#N)C#N)sc23)cc1,1.03,18.08,53.08,9.89,9.884769919999998,0.0528825075834403,,,,,,,inverted,inverted,ZnO,ZnO,MoOx,MoO3,90.0,,,,,,,-5.66,-4.14,
40830,10.1002/adfm.202108614,10.1002/adfm.202108614,PM6,BTP-T-2Cl,PM6,BTP-T-2Cl,COC(=O)C(C)(C)c1cc(C)cc(-c2sc3c4sc5cc(/C=C6/C(=O)c7cc(F)cc(c7)C(=O)/C6=C\c6cc(C(C)(C)C(=O)OC)c(-c7cc(C)cc(C(C)(C)C(=O)OC)c7)s6)sc5c4c(C(C)(C)C(=O)OC)ccc2-3)c1,,0.936,22.32,71.59,14.89,14.956239168,0.4448567360644672,14.49,14.89,1:1.2,DIO,DIO,0.5% v/v DIO,ITO/PEDOT:PSS/PM6:BTP-T-2Cl/PFN-Br/Ag,conventional,PFN-Br,PFN-Br,PEDOT:PSS,PEDOT:PSS,,,,90.0,-5.56,-3.65,,,,
40831,10.1002/adfm.202108614,10.1002/adfm.202108614,PM6,BTP-T-3Cl,PM6,BTP-T-3Cl,COC(=O)C(C)(C)c1cc(C)cc(-c2sc3c4sc5cc(/C=C6/C(=O)c7cc(F)cc(c7)C(=O)/C6=C\c6cc(C(C)(C)C(=O)OC)c(-c7cc(C)cc(C(C)(C)C(=O)OC)c7)s6)sc5c4c(C(C)(C)C(=O)OC)ccc2-3)c1,,0.893,26.02,75.79,17.61,17.610458294,0.0026024645088092,17.38,17.61,1:1.2,DIO,DIO,0.3% v/v DIO,ITO/PEDOT:PSS/PM6:BTP-T-3Cl/PFN-Br/Ag,conventional,PFN-Br,PFN-Br,PEDOT:PSS,PEDOT:PSS,,,,100.0,-5.56,-3.65,,,,
40832,10.1002/adfm.202108614,10.1002/adfm.202108614,PM6,BTP-4Cl-BO,PM6,BTP-4Cl-BO,COC(=O)C(C)(C)c1cc(C)cc(-c2sc3c4sc5cc(/C=C6/C(=O)c7cc(F)cc(c7)C(=O)/C6=C\c6cc(C(C)(C)C(=O)OC)c(-c7cc(C)cc(C(C)(C)C(=O)OC)c7)s6)sc5c4c(C(C)(C)C(=O)OC)ccc2-3)c1,,0.844,26.74,76.19,17.2,17.194985864,0.0291519534883708,17.04,17.2,1:1.2,DIO,DIO,0.3% v/v DIO,ITO/PEDOT:PSS/PM6:BTP-4Cl-BO/PFN-Br/Ag,conventional,PFN-Br,PFN-Br,PEDOT:PSS,PEDOT:PSS,,,,100.0,-5.56,-3.65,,,,
40833,10.1002/adfm.202108614,10.1002/adfm.202108614,PM6,BTTPC-Br,PM6,BTTPC-Br,COC(=O)C(C)(C)c1cc(C)cc(-c2sc3c4sc5cc(/C=C6/C(=O)c7cc(F)cc(c7)C(=O)/C6=C\c6cc(C(C)(C)C(=O)OC)c(-c7cc(C)cc(C(C)(C)C(=O)OC)c7)s6)sc5c4c(C(C)(C)C(=O)OC)ccc2-3)c1,CCc1c(/C=C2\C(=O)c3cc4cc(Br)sc4cc3C2=C(C#N)C#N)sc2c1sc1c3c4nsnc4c4c5sc6c(CC)c(/C=C7\C(=O)c8cc9cc(Br)sc9cc8C7=C(C#N)C#N)sc6c5n(CC)c4c3n(CC)c21,0.937,22.16,69.57,14.46,14.445459144,0.1005591701244812,14.17,14.46,1:1.2,DIO,DIO,,ITO/PEDOT:PSS/PM6:BTTPC-Br/PFN-Br/Ag,conventional,PFN-Br,PFN-Br,PEDOT:PSS,PEDOT:PSS,,,,90.0,-5.56,-3.65,,-5.54,-3.88,
40834,10.1002/adfm.202108614,10.1002/adfm.202108614,PBDB-T,BTP-T-2Cl,PBDB-T,BTP-T-2Cl,CCCCC(CC)Cc1ccc(-c2c3cc(-c4ccc(-c5sc(-c6cccs6)c6c5C(=O)c5c(CC(CC)CCCC)sc(CC(CC)CCCC)c5C6=O)s4)sc3c(-c3ccc(CC(CC)CCCC)s3)c3ccsc23)s1,,0.863,25.63,69.37,15.37,15.343735253,0.1708831945348017,15.15,15.37,1:1.2,DIO,DIO,,ITO/PEDOT:PSS/PBDB-T:BTP-T-2Cl/PFN-Br/Ag,conventional,PFN-Br,PFN-Br,PEDOT:PSS,PEDOT:PSS,,,,90.0,-5.33,-3.48,,,,
40835,10.1002/adfm.202108614,10.1002/adfm.202108614,PBDB-T,BTP-T-3Cl,PBDB-T,BTP-T-3Cl,CCCCC(CC)Cc1ccc(-c2c3cc(-c4ccc(-c5sc(-c6cccs6)c6c5C(=O)c5c(CC(CC)CCCC)sc(CC(CC)CCCC)c5C6=O)s4)sc3c(-c3ccc(CC(CC)CCCC)s3)c3ccsc23)s1,,0.794,25.22,73.37,14.69,14.692107716,0.0143479646017777,14.21,14.69,1:1.2,DIO,DIO,,ITO/PEDOT:PSS/PBDB-T:BTP-T-3Cl/PFN-Br/Ag,conventional,PFN-Br,PFN-Br,PEDOT:PSS,PEDOT:PSS,,,,100.0,-5.33,-3.48,,,,
40836,10.1002/adfm.202108614,10.1002/adfm.202108614,PBDB-T,BTTPC-Br,PBDB-T,BTTPC-Br,CCCCC(CC)Cc1ccc(-c2c3cc(-c4ccc(-c5sc(-c6cccs6)c6c5C(=O)c5c(CC(CC)CCCC)sc(CC(CC)CCCC)c5C6=O)s4)sc3c(-c3ccc(CC(CC)CCCC)s3)c3ccsc23)s1,CCc1c(/C=C2\C(=O)c3cc4cc(Br)sc4cc3C2=C(C#N)C#N)sc2c1sc1c3c4nsnc4c4c5sc6c(CC)c(/C=C7\C(=O)c8cc9cc(Br)sc9cc8C7=C(C#N)C#N)sc6c5n(CC)c4c3n(CC)c21,0.86,24.71,71.0,15.22,15.087926000000005,0.8677660972404572,14.86,15.22,1:1.2,DIO,DIO,,ITO/PEDOT:PSS/PBDB-T:BTTPC-Br/PFN-Br/Ag,conventional,PFN-Br,PFN-Br,PEDOT:PSS,PEDOT:PSS,,,,90.0,-5.33,-3.48,,-5.54,-3.88,
40860,10.1002/adfm.202108861,10.1002/adfm.202108861,PBDB-T,PhO4T-1,PBDB-T,PhO4T-1,CCCCC(CC)Cc1ccc(-c2c3cc(-c4ccc(-c5sc(-c6cccs6)c6c5C(=O)c5c(CC(CC)CCCC)sc(CC(CC)CCCC)c5C6=O)s4)sc3c(-c3ccc(CC(CC)CCCC)s3)c3ccsc23)s1,,0.859,20.71,54.46,9.69,9.688374094,0.0167792156862665,9.52,9.69,,,,,inverted,inverted,ZnO,ZnO,MoOx,MoO3,,,,,-5.33,-3.48,,,,
40861,10.1002/adfm.202108861,10.1002/adfm.202108861,PBDB-T,PhO4T-2,PBDB-T,PhO4T-2,CCCCC(CC)Cc1ccc(-c2c3cc(-c4ccc(-c5sc(-c6cccs6)c6c5C(=O)c5c(CC(CC)CCCC)sc(CC(CC)CCCC)c5C6=O)s4)sc3c(-c3ccc(CC(CC)CCCC)s3)c3ccsc23)s1,,0.841,21.49,65.91,11.91,11.911973618999998,0.0165711083123214,11.79,11.91,,,,,inverted,inverted,ZnO,ZnO,MoOx,MoO3,,,,,-5.33,-3.48,,,,
40862,10.1002/adfm.202108861,10.1002/adfm.202108861,PBDB-T,PhO4T-3,PBDB-T,PhO4T-3,CCCCC(CC)Cc1ccc(-c2c3cc(-c4ccc(-c5sc(-c6cccs6)c6c5C(=O)c5c(CC(CC)CCCC)sc(CC(CC)CCCC)c5C6=O)s4)sc3c(-c3ccc(CC(CC)CCCC)s3)c3ccsc23)s1,,0.839,23.03,71.21,13.76,13.759317256999998,0.0049617950581559,13.63,13.76,,,,,inverted,inverted,ZnO,ZnO,MoOx,MoO3,,,,,-5.33,-3.48,,,,
40863,10.1002/adfm.202109735,10.1002/adfm.202109735,PM6,M36,PM6,M36,COC(=O)C(C)(C)c1cc(C)cc(-c2sc3c4sc5cc(/C=C6/C(=O)c7cc(F)cc(c7)C(=O)/C6=C\c6cc(C(C)(C)C(=O)OC)c(-c7cc(C)cc(C(C)(C)C(=O)OC)c7)s6)sc5c4c(C(C)(C)C(=O)OC)ccc2-3)c1,CCCCCCC(CCCC)COc1c2sc3c4sc(/C=C5\C(=O)c6cc(F)c(F)cc6C5=C(C#N)C#N)cc4n(CC(CCCC)CCCCCC)c3c2c(OCC(CCCC)CCCCCC)c2sc3c4c(n(CC(CCCC)CCCCCC)c3c12)[SH](/C=C1/C(=O)c2cc(F)c(F)cc2C1=C(C#N)C#N)C=C4,0.91,24.58,73.62,16.46,16.46717436,0.0435866342648875,16.07,16.46,,,,,w/o ASCC,,ZnO:Cs2CO3/PEIE,,MoOx,,,,,,-5.56,-3.65,,,,
40864,10.1002/adfm.202109735,10.1002/adfm.202109735,PM6,M36,PM6,M36,COC(=O)C(C)(C)c1cc(C)cc(-c2sc3c4sc5cc(/C=C6/C(=O)c7cc(F)cc(c7)C(=O)/C6=C\c6cc(C(C)(C)C(=O)OC)c(-c7cc(C)cc(C(C)(C)C(=O)OC)c7)s6)sc5c4c(C(C)(C)C(=O)OC)ccc2-3)c1,CCCCCCC(CCCC)COc1c2sc3c4sc(/C=C5\C(=O)c6cc(F)c(F)cc6C5=C(C#N)C#N)cc4n(CC(CCCC)CCCCCC)c3c2c(OCC(CCCC)CCCCCC)c2sc3c4c(n(CC(CCCC)CCCCCC)c3c12)[SH](/C=C1/C(=O)c2cc(F)c(F)cc2C1=C(C#N)C#N)C=C4,0.91,26.78,73.6,17.93,17.936172799999998,0.0344272169548136,17.32,17.93,,,,,w/ASCC,,ZnO:Cs2CO3/PEIE,,MoOx,,,,,,-5.56,-3.65,,,,
40865,10.1002/adfm.202110159,10.1002/adfm.202110159,SM-BF1,Y6,SM-BF1,Y6,,CCCCCCCCCCCc1c(/C=C2\C(=O)c3cc(F)c(F)cc3C2=C(C#N)C#N)sc2c1sc1c3c4nsnc4c4c5sc6c(CCCCCCCCCCC)c(/C=C7\C(=O)c8cc(F)c(F)cc8C7=C(C#N)C#N)sc6c5n(CC(CC)CCCC)c4c3n(CC(CC)CCCC)c21,0.846,26.64,69.7,15.71,15.70859568,0.0089390197326586,15.48,15.71,"2:1, w/w",,,,ITO/PEDOT:PSS/active layer/PDINN/Ag,conventional,PDINN,PDINN,PEDOT:PSS,PEDOT:PSS,,,,150.0,,,,-5.65,-4.09,
40866,10.1002/adfm.202110159,10.1002/adfm.202110159,SM-BF2,Y6,SM-BF2,Y6,,CCCCCCCCCCCc1c(/C=C2\C(=O)c3cc(F)c(F)cc3C2=C(C#N)C#N)sc2c1sc1c3c4nsnc4c4c5sc6c(CCCCCCCCCCC)c(/C=C7\C(=O)c8cc(F)c(F)cc8C7=C(C#N)C#N)sc6c5n(CC(CC)CCCC)c4c3n(CC(CC)CCCC)c21,0.802,20.21,63.1,10.23,10.22751302,0.0243106549364659,10.05,10.23,"2:1, w/w",,,,ITO/PEDOT:PSS/active layer/PDINN/Ag,conventional,PDINN,PDINN,PEDOT:PSS,PEDOT:PSS,,,,150.0,,,,-5.65,-4.09,
40867,10.1002/adfm.202110209,10.1002/adfm.202110209,PM6,Y6,PM6,Y6,COC(=O)C(C)(C)c1cc(C)cc(-c2sc3c4sc5cc(/C=C6/C(=O)c7cc(F)cc(c7)C(=O)/C6=C\c6cc(C(C)(C)C(=O)OC)c(-c7cc(C)cc(C(C)(C)C(=O)OC)c7)s6)sc5c4c(C(C)(C)C(=O)OC)ccc2-3)c1,CCCCCCCCCCCc1c(/C=C2\C(=O)c3cc(F)c(F)cc3C2=C(C#N)C#N)sc2c1sc1c3c4nsnc4c4c5sc6c(CCCCCCCCCCC)c(/C=C7\C(=O)c8cc(F)c(F)cc8C7=C(C#N)C#N)sc6c5n(CC(CC)CCCC)c4c3n(CC(CC)CCCC)c21,0.83,25.18,74.0,15.47,15.465556,0.0287265675501048,15.47,,,,,,ITO/PEI-Zn/active layer/MoO3/Ag,organic solar cell,PEI-Zn,PEI-Zn,MoO3,MoO3,,CF,chloroform,,-5.56,-3.65,,-5.65,-4.09,
40868,10.1002/adfm.202110209,10.1002/adfm.202110209,PM6,Y6,PM6,Y6,COC(=O)C(C)(C)c1cc(C)cc(-c2sc3c4sc5cc(/C=C6/C(=O)c7cc(F)cc(c7)C(=O)/C6=C\c6cc(C(C)(C)C(=O)OC)c(-c7cc(C)cc(C(C)(C)C(=O)OC)c7)s6)sc5c4c(C(C)(C)C(=O)OC)ccc2-3)c1,CCCCCCCCCCCc1c(/C=C2\C(=O)c3cc(F)c(F)cc3C2=C(C#N)C#N)sc2c1sc1c3c4nsnc4c4c5sc6c(CCCCCCCCCCC)c(/C=C7\C(=O)c8cc(F)c(F)cc8C7=C(C#N)C#N)sc6c5n(CC(CC)CCCC)c4c3n(CC(CC)CCCC)c21,0.79,24.0,68.0,12.85,12.8928,0.3330739299610874,12.85,,,,,,ITO/PEI-Zn/active layer/MoO3/Ag,organic solar cell,PEI-Zn,PEI-Zn,MoO3,MoO3,,CF:CB (80:20),chloroform:chlorobenzene (80:20),,-5.56,-3.65,,-5.65,-4.09,
40869,10.1002/adfm.202110209,10.1002/adfm.202110209,PM6,Y6,PM6,Y6,COC(=O)C(C)(C)c1cc(C)cc(-c2sc3c4sc5cc(/C=C6/C(=O)c7cc(F)cc(c7)C(=O)/C6=C\c6cc(C(C)(C)C(=O)OC)c(-c7cc(C)cc(C(C)(C)C(=O)OC)c7)s6)sc5c4c(C(C)(C)C(=O)OC)ccc2-3)c1,CCCCCCCCCCCc1c(/C=C2\C(=O)c3cc(F)c(F)cc3C2=C(C#N)C#N)sc2c1sc1c3c4nsnc4c4c5sc6c(CCCCCCCCCCC)c(/C=C7\C(=O)c8cc(F)c(F)cc8C7=C(C#N)C#N)sc6c5n(CC(CC)CCCC)c4c3n(CC(CC)CCCC)c21,0.78,23.27,69.0,12.58,12.523914,0.4458346581876035,12.58,,,,,,ITO/PEI-Zn/active layer/MoO3/Ag,,PEI-Zn,PEI-Zn,MoO3,MoO3,,CF:CB (40:60),chloroform:chlorobenzene (40:60),,-5.56,-3.65,,-5.65,-4.09,
40870,10.1002/adfm.202110209,10.1002/adfm.202110209,PM6,Y6,PM6,Y6,COC(=O)C(C)(C)c1cc(C)cc(-c2sc3c4sc5cc(/C=C6/C(=O)c7cc(F)cc(c7)C(=O)/C6=C\c6cc(C(C)(C)C(=O)OC)c(-c7cc(C)cc(C(C)(C)C(=O)OC)c7)s6)sc5c4c(C(C)(C)C(=O)OC)ccc2-3)c1,CCCCCCCCCCCc1c(/C=C2\C(=O)c3cc(F)c(F)cc3C2=C(C#N)C#N)sc2c1sc1c3c4nsnc4c4c5sc6c(CCCCCCCCCCC)c(/C=C7\C(=O)c8cc(F)c(F)cc8C7=C(C#N)C#N)sc6c5n(CC(CC)CCCC)c4c3n(CC(CC)CCCC)c21,0.79,22.72,68.0,12.3,12.205184,0.7708617886178989,12.3,,,,,,ITO/PEI-Zn/active layer/MoO3/Ag,,PEI-Zn,PEI-Zn,MoO3,MoO3,,CF:CB (20:80),chloroform:chlorobenzene (20:80),,-5.56,-3.65,,-5.65,-4.09,
40871,10.1002/adfm.202110209,10.1002/adfm.202110209,PM6,Y6,PM6,Y6,COC(=O)C(C)(C)c1cc(C)cc(-c2sc3c4sc5cc(/C=C6/C(=O)c7cc(F)cc(c7)C(=O)/C6=C\c6cc(C(C)(C)C(=O)OC)c(-c7cc(C)cc(C(C)(C)C(=O)OC)c7)s6)sc5c4c(C(C)(C)C(=O)OC)ccc2-3)c1,CCCCCCCCCCCc1c(/C=C2\C(=O)c3cc(F)c(F)cc3C2=C(C#N)C#N)sc2c1sc1c3c4nsnc4c4c5sc6c(CCCCCCCCCCC)c(/C=C7\C(=O)c8cc(F)c(F)cc8C7=C(C#N)C#N)sc6c5n(CC(CC)CCCC)c4c3n(CC(CC)CCCC)c21,0.78,22.17,68.0,12.07,11.758968,2.576901408450712,12.07,,,,,,ITO/PEI-Zn/active layer/MoO3/Ag,,PEI-Zn,PEI-Zn,MoO3,MoO3,,CB,chlorobenzene,,-5.56,-3.65,,-5.65,-4.09,
40872,10.1002/adfm.202110209,10.1002/adfm.202110209,PM6,Y6-1O,PM6,Y6-1O,COC(=O)C(C)(C)c1cc(C)cc(-c2sc3c4sc5cc(/C=C6/C(=O)c7cc(F)cc(c7)C(=O)/C6=C\c6cc(C(C)(C)C(=O)OC)c(-c7cc(C)cc(C(C)(C)C(=O)OC)c7)s6)sc5c4c(C(C)(C)C(=O)OC)ccc2-3)c1,CCCCCCCCCCCOc1c(/C=C2\C(=O)c3cc(F)c(F)cc3C2=C(C#N)C#N)sc2c1sc1c3c4nsnc4c4c5sc6c(CCCCCCCCCCC)c(/C=C7\C(=O)c8cc(F)c(F)cc8C7=C(C#N)C#N)sc6c5n(CC)c4c3n(CC)c21,0.87,23.51,73.0,14.82,14.931201,0.750344129554664,14.82,,,,,,ITO/PEI-Zn/active layer/MoO3/Ag,organic solar cell,PEI-Zn,PEI-Zn,MoO3,MoO3,,CF,chloroform,,-5.56,-3.65,,-5.71,-3.84,
40873,10.1002/adfm.202110209,10.1002/adfm.202110209,PM6,Y6-1O,PM6,Y6-1O,COC(=O)C(C)(C)c1cc(C)cc(-c2sc3c4sc5cc(/C=C6/C(=O)c7cc(F)cc(c7)C(=O)/C6=C\c6cc(C(C)(C)C(=O)OC)c(-c7cc(C)cc(C(C)(C)C(=O)OC)c7)s6)sc5c4c(C(C)(C)C(=O)OC)ccc2-3)c1,CCCCCCCCCCCOc1c(/C=C2\C(=O)c3cc(F)c(F)cc3C2=C(C#N)C#N)sc2c1sc1c3c4nsnc4c4c5sc6c(CCCCCCCCCCC)c(/C=C7\C(=O)c8cc(F)c(F)cc8C7=C(C#N)C#N)sc6c5n(CC)c4c3n(CC)c21,0.85,22.52,67.0,12.75,12.82514,0.589333333333328,12.75,,,,,,ITO/PEI-Zn/active layer/MoO3/Ag,organic solar cell,PEI-Zn,PEI-Zn,MoO3,MoO3,,CF:CB (80:20),chloroform:chlorobenzene (80:20),,-5.56,-3.65,,-5.71,-3.84,
40874,10.1002/adfm.202110209,10.1002/adfm.202110209,PM6,Y6-1O,PM6,Y6-1O,COC(=O)C(C)(C)c1cc(C)cc(-c2sc3c4sc5cc(/C=C6/C(=O)c7cc(F)cc(c7)C(=O)/C6=C\c6cc(C(C)(C)C(=O)OC)c(-c7cc(C)cc(C(C)(C)C(=O)OC)c7)s6)sc5c4c(C(C)(C)C(=O)OC)ccc2-3)c1,CCCCCCCCCCCOc1c(/C=C2\C(=O)c3cc(F)c(F)cc3C2=C(C#N)C#N)sc2c1sc1c3c4nsnc4c4c5sc6c(CCCCCCCCCCC)c(/C=C7\C(=O)c8cc(F)c(F)cc8C7=C(C#N)C#N)sc6c5n(CC)c4c3n(CC)c21,0.85,20.71,65.0,11.54,11.442275,0.8468370883882039,11.54,,,,,,ITO/PEI-Zn/active layer/MoO3/Ag,organic solar cell,PEI-Zn,PEI-Zn,MoO3,MoO3,,CF:CB (40:60),chloroform:chlorobenzene (40:60),,-5.56,-3.65,,-5.71,-3.84,
40875,10.1002/adfm.202110209,10.1002/adfm.202110209,PM6,Y6-1O,PM6,Y6-1O,COC(=O)C(C)(C)c1cc(C)cc(-c2sc3c4sc5cc(/C=C6/C(=O)c7cc(F)cc(c7)C(=O)/C6=C\c6cc(C(C)(C)C(=O)OC)c(-c7cc(C)cc(C(C)(C)C(=O)OC)c7)s6)sc5c4c(C(C)(C)C(=O)OC)ccc2-3)c1,CCCCCCCCCCCOc1c(/C=C2\C(=O)c3cc(F)c(F)cc3C2=C(C#N)C#N)sc2c1sc1c3c4nsnc4c4c5sc6c(CCCCCCCCCCC)c(/C=C7\C(=O)c8cc(F)c(F)cc8C7=C(C#N)C#N)sc6c5n(CC)c4c3n(CC)c21,0.85,19.01,65.0,10.71,10.503025,1.9325396825396808,10.71,,,,,,ITO/PEI-Zn/active layer/MoO3/Ag,organic solar cell,PEI-Zn,PEI-Zn,MoO3,MoO3,,CF:CB (20:80),chloroform:chlorobenzene (20:80),,-5.56,-3.65,,-5.71,-3.84,
40876,10.1002/adfm.202110209,10.1002/adfm.202110209,PM6,Y6-1O,PM6,Y6-1O,COC(=O)C(C)(C)c1cc(C)cc(-c2sc3c4sc5cc(/C=C6/C(=O)c7cc(F)cc(c7)C(=O)/C6=C\c6cc(C(C)(C)C(=O)OC)c(-c7cc(C)cc(C(C)(C)C(=O)OC)c7)s6)sc5c4c(C(C)(C)C(=O)OC)ccc2-3)c1,CCCCCCCCCCCOc1c(/C=C2\C(=O)c3cc(F)c(F)cc3C2=C(C#N)C#N)sc2c1sc1c3c4nsnc4c4c5sc6c(CCCCCCCCCCC)c(/C=C7\C(=O)c8cc(F)c(F)cc8C7=C(C#N)C#N)sc6c5n(CC)c4c3n(CC)c21,0.85,15.58,61.0,8.08,8.07823,0.0219059405940655,8.08,,,,,,ITO/PEI-Zn/active layer/MoO3/Ag,organic solar cell,PEI-Zn,PEI-Zn,MoO3,MoO3,,CB,chlorobenzene,,-5.56,-3.65,,-5.71,-3.84,
40877,10.1002/adfm.202110209,10.1002/adfm.202110209,PM6,BTP-BO-4Cl,PM6,BTP-BO-4Cl,COC(=O)C(C)(C)c1cc(C)cc(-c2sc3c4sc5cc(/C=C6/C(=O)c7cc(F)cc(c7)C(=O)/C6=C\c6cc(C(C)(C)C(=O)OC)c(-c7cc(C)cc(C(C)(C)C(=O)OC)c7)s6)sc5c4c(C(C)(C)C(=O)OC)ccc2-3)c1,CCCCCCCCCCCc1c(/C=C2\C(=O)c3cc(Cl)c(Cl)cc3C2=C(C#N)C#N)sc2c1Cc1c-2n(CC(CCCC)CCCCCC)c2c1c1nsnc1c1c3c(n(CC(CCCC)CCCCCC)c12)-c1sc(/C=C2\C(=O)c4cc(Cl)c(Cl)cc4C2=C(C#N)C#N)c(CCCCCCCCCCC)c1C3,0.82,25.89,75.0,15.85,15.922350000000002,0.4564668769716209,15.85,,,,,,ITO/PEI-Zn/active layer/MoO3/Ag,OSC,PEI-Zn,PEI-Zn,MoO3,MoO3,,CF,chloroform,,-5.56,-3.65,,-5.62,-4.05,
40878,10.1002/adfm.202110209,10.1002/adfm.202110209,PM6,BTP-BO-4Cl,PM6,BTP-BO-4Cl,COC(=O)C(C)(C)c1cc(C)cc(-c2sc3c4sc5cc(/C=C6/C(=O)c7cc(F)cc(c7)C(=O)/C6=C\c6cc(C(C)(C)C(=O)OC)c(-c7cc(C)cc(C(C)(C)C(=O)OC)c7)s6)sc5c4c(C(C)(C)C(=O)OC)ccc2-3)c1,CCCCCCCCCCCc1c(/C=C2\C(=O)c3cc(Cl)c(Cl)cc3C2=C(C#N)C#N)sc2c1Cc1c-2n(CC(CCCC)CCCCCC)c2c1c1nsnc1c1c3c(n(CC(CCCC)CCCCCC)c12)-c1sc(/C=C2\C(=O)c4cc(Cl)c(Cl)cc4C2=C(C#N)C#N)c(CCCCCCCCCCC)c1C3,0.82,26.07,76.0,16.09,16.246824,0.9746674953387215,16.09,,,,,,ITO/PEI-Zn/active layer/MoO3/Ag,OSC,PEI-Zn,PEI-Zn,MoO3,MoO3,,CF:CB (80:20),chloroform:chlorobenzene (80:20),,-5.56,-3.65,,-5.62,-4.05,
40879,10.1002/adfm.202110209,10.1002/adfm.202110209,PM6,BTP-BO-4Cl,PM6,BTP-BO-4Cl,COC(=O)C(C)(C)c1cc(C)cc(-c2sc3c4sc5cc(/C=C6/C(=O)c7cc(F)cc(c7)C(=O)/C6=C\c6cc(C(C)(C)C(=O)OC)c(-c7cc(C)cc(C(C)(C)C(=O)OC)c7)s6)sc5c4c(C(C)(C)C(=O)OC)ccc2-3)c1,CCCCCCCCCCCc1c(/C=C2\C(=O)c3cc(Cl)c(Cl)cc3C2=C(C#N)C#N)sc2c1Cc1c-2n(CC(CCCC)CCCCCC)c2c1c1nsnc1c1c3c(n(CC(CCCC)CCCCCC)c12)-c1sc(/C=C2\C(=O)c4cc(Cl)c(Cl)cc4C2=C(C#N)C#N)c(CCCCCCCCCCC)c1C3,0.82,25.8,75.0,15.93,15.866999999999996,0.3954802259887156,15.93,,,,,,ITO/PEI-Zn/active layer/MoO3/Ag,OSC,PEI-Zn,PEI-Zn,MoO3,MoO3,,CF:CB (40:60),chloroform:chlorobenzene (40:60),,-5.56,-3.65,,-5.62,-4.05,
40880,10.1002/adfm.202110209,10.1002/adfm.202110209,PM6,BTP-BO-4Cl,PM6,BTP-BO-4Cl,COC(=O)C(C)(C)c1cc(C)cc(-c2sc3c4sc5cc(/C=C6/C(=O)c7cc(F)cc(c7)C(=O)/C6=C\c6cc(C(C)(C)C(=O)OC)c(-c7cc(C)cc(C(C)(C)C(=O)OC)c7)s6)sc5c4c(C(C)(C)C(=O)OC)ccc2-3)c1,CCCCCCCCCCCc1c(/C=C2\C(=O)c3cc(Cl)c(Cl)cc3C2=C(C#N)C#N)sc2c1Cc1c-2n(CC(CCCC)CCCCCC)c2c1c1nsnc1c1c3c(n(CC(CCCC)CCCCCC)c12)-c1sc(/C=C2\C(=O)c4cc(Cl)c(Cl)cc4C2=C(C#N)C#N)c(CCCCCCCCCCC)c1C3,0.82,25.74,74.0,15.7,15.619031999999995,0.5157197452229436,15.7,,,,,,ITO/PEI-Zn/active layer/MoO3/Ag,,PEI-Zn,PEI-Zn,MoO3,MoO3,,CF:CB (20:80),chloroform:chlorobenzene (20:80),,-5.56,-3.65,,-5.62,-4.05,
40881,10.1002/adfm.202110209,10.1002/adfm.202110209,PM6,BTP-BO-4Cl,PM6,BTP-BO-4Cl,COC(=O)C(C)(C)c1cc(C)cc(-c2sc3c4sc5cc(/C=C6/C(=O)c7cc(F)cc(c7)C(=O)/C6=C\c6cc(C(C)(C)C(=O)OC)c(-c7cc(C)cc(C(C)(C)C(=O)OC)c7)s6)sc5c4c(C(C)(C)C(=O)OC)ccc2-3)c1,CCCCCCCCCCCc1c(/C=C2\C(=O)c3cc(Cl)c(Cl)cc3C2=C(C#N)C#N)sc2c1Cc1c-2n(CC(CCCC)CCCCCC)c2c1c1nsnc1c1c3c(n(CC(CCCC)CCCCCC)c12)-c1sc(/C=C2\C(=O)c4cc(Cl)c(Cl)cc4C2=C(C#N)C#N)c(CCCCCCCCCCC)c1C3,0.82,25.71,75.0,15.72,15.81165,0.5830152671755697,15.72,,,,,,ITO/PEI-Zn/active layer/MoO3/Ag,,PEI-Zn,PEI-Zn,MoO3,MoO3,,CB,chlorobenzene,,-5.56,-3.65,,-5.62,-4.05,
40882,10.1002/adfm.202110209,10.1002/adfm.202110209,PM6,BTP-BO-4F,PM6,BTP-BO-4F,COC(=O)C(C)(C)c1cc(C)cc(-c2sc3c4sc5cc(/C=C6/C(=O)c7cc(F)cc(c7)C(=O)/C6=C\c6cc(C(C)(C)C(=O)OC)c(-c7cc(C)cc(C(C)(C)C(=O)OC)c7)s6)sc5c4c(C(C)(C)C(=O)OC)ccc2-3)c1,CCCCCCCCCCCc1c(/C=C2\C(=O)c3cc(F)c(F)cc3C2=C(C#N)C#N)sc2c1sc1c3c4nsnc4c4c5sc6c(CCCCCCCCCCC)c(/C=C7\C(=O)c8cc(F)c(F)cc8C7=C(C#N)C#N)sc6c5n(C[C@H](CCCC)CCCCCC)c4c3n(CC(CCCC)CCCCCC)c21,0.81,25.54,72.0,15.0,14.894928,0.7004799999999989,15.0,,,,,,ITO/PEI-Zn/active layer/MoO3/Ag,OSC,PEI-Zn,PEI-Zn,MoO3,MoO3,,CF,chloroform,,-5.56,-3.65,,,,
40883,10.1002/adfm.202110209,10.1002/adfm.202110209,PM6,BTP-BO-4F,PM6,BTP-BO-4F,COC(=O)C(C)(C)c1cc(C)cc(-c2sc3c4sc5cc(/C=C6/C(=O)c7cc(F)cc(c7)C(=O)/C6=C\c6cc(C(C)(C)C(=O)OC)c(-c7cc(C)cc(C(C)(C)C(=O)OC)c7)s6)sc5c4c(C(C)(C)C(=O)OC)ccc2-3)c1,CCCCCCCCCCCc1c(/C=C2\C(=O)c3cc(F)c(F)cc3C2=C(C#N)C#N)sc2c1sc1c3c4nsnc4c4c5sc6c(CCCCCCCCCCC)c(/C=C7\C(=O)c8cc(F)c(F)cc8C7=C(C#N)C#N)sc6c5n(C[C@H](CCCC)CCCCCC)c4c3n(CC(CCCC)CCCCCC)c21,0.81,25.61,72.0,14.92,14.935752,0.1055764075067082,14.92,,,,,,ITO/PEI-Zn/active layer/MoO3/Ag,OSC,PEI-Zn,PEI-Zn,MoO3,MoO3,,CF:CB (80:20),chloroform:chlorobenzene (80:20),,-5.56,-3.65,,,,
40884,10.1002/adfm.202110209,10.1002/adfm.202110209,PM6,BTP-BO-4F,PM6,BTP-BO-4F,COC(=O)C(C)(C)c1cc(C)cc(-c2sc3c4sc5cc(/C=C6/C(=O)c7cc(F)cc(c7)C(=O)/C6=C\c6cc(C(C)(C)C(=O)OC)c(-c7cc(C)cc(C(C)(C)C(=O)OC)c7)s6)sc5c4c(C(C)(C)C(=O)OC)ccc2-3)c1,CCCCCCCCCCCc1c(/C=C2\C(=O)c3cc(F)c(F)cc3C2=C(C#N)C#N)sc2c1sc1c3c4nsnc4c4c5sc6c(CCCCCCCCCCC)c(/C=C7\C(=O)c8cc(F)c(F)cc8C7=C(C#N)C#N)sc6c5n(C[C@H](CCCC)CCCCCC)c4c3n(CC(CCCC)CCCCCC)c21,0.82,25.3,73.0,15.15,15.144579999999998,0.0357755775577732,15.15,,,,,,ITO/PEI-Zn/active layer/MoO3/Ag,OSC,PEI-Zn,PEI-Zn,MoO3,MoO3,,CF:CB (40:60),chloroform:chlorobenzene (40:60),,-5.56,-3.65,,,,
40885,10.1002/adfm.202110209,10.1002/adfm.202110209,PM6,BTP-BO-4F,PM6,BTP-BO-4F,COC(=O)C(C)(C)c1cc(C)cc(-c2sc3c4sc5cc(/C=C6/C(=O)c7cc(F)cc(c7)C(=O)/C6=C\c6cc(C(C)(C)C(=O)OC)c(-c7cc(C)cc(C(C)(C)C(=O)OC)c7)s6)sc5c4c(C(C)(C)C(=O)OC)ccc2-3)c1,CCCCCCCCCCCc1c(/C=C2\C(=O)c3cc(F)c(F)cc3C2=C(C#N)C#N)sc2c1sc1c3c4nsnc4c4c5sc6c(CCCCCCCCCCC)c(/C=C7\C(=O)c8cc(F)c(F)cc8C7=C(C#N)C#N)sc6c5n(C[C@H](CCCC)CCCCCC)c4c3n(CC(CCCC)CCCCCC)c21,0.82,25.48,73.0,15.21,15.252328,0.2782905982905948,15.21,,,,,,ITO/PEI-Zn/active layer/MoO3/Ag,OSC,PEI-Zn,PEI-Zn,MoO3,MoO3,,CF:CB (20:80),chloroform:chlorobenzene (20:80),,-5.56,-3.65,,,,
40886,10.1002/adfm.202110209,10.1002/adfm.202110209,PM6,BTP-BO-4F,PM6,BTP-BO-4F,COC(=O)C(C)(C)c1cc(C)cc(-c2sc3c4sc5cc(/C=C6/C(=O)c7cc(F)cc(c7)C(=O)/C6=C\c6cc(C(C)(C)C(=O)OC)c(-c7cc(C)cc(C(C)(C)C(=O)OC)c7)s6)sc5c4c(C(C)(C)C(=O)OC)ccc2-3)c1,CCCCCCCCCCCc1c(/C=C2\C(=O)c3cc(F)c(F)cc3C2=C(C#N)C#N)sc2c1sc1c3c4nsnc4c4c5sc6c(CCCCCCCCCCC)c(/C=C7\C(=O)c8cc(F)c(F)cc8C7=C(C#N)C#N)sc6c5n(C[C@H](CCCC)CCCCCC)c4c3n(CC(CCCC)CCCCCC)c21,0.82,25.61,72.0,15.01,15.120144,0.7338041305796138,15.01,,,,,,ITO/PEI-Zn/active layer/MoO3/Ag,OSC,PEI-Zn,PEI-Zn,MoO3,MoO3,,CB,chlorobenzene,,-5.56,-3.65,,,,
40887,10.1002/adfm.202110209,10.1002/adfm.202110209,PM6,BTP-eC9,PM6,BTP-eC9,COC(=O)C(C)(C)c1cc(C)cc(-c2sc3c4sc5cc(/C=C6/C(=O)c7cc(F)cc(c7)C(=O)/C6=C\c6cc(C(C)(C)C(=O)OC)c(-c7cc(C)cc(C(C)(C)C(=O)OC)c7)s6)sc5c4c(C(C)(C)C(=O)OC)ccc2-3)c1,CCCCCCCCCc1c(C=C2C(=O)c3cc(Cl)c(Cl)cc3C2=C(C#N)C#N)sc2c1sc1c3c4nsnc4c4c5sc6c(CCCCCCCCC)c(C=C7C(=O)c8cc(Cl)c(Cl)cc8C7=C(C#N)C#N)sc6c5n(CC(CCCC)CCCCCC)c4c3n(CC(CCCC)CCCCCC)c21,0.82,26.18,75.0,16.05,16.100699999999996,0.3158878504672618,16.05,,,,,,ITO/PEI-Zn/active layer/MoO3/Ag,,PEI-Zn,PEI-Zn,MoO3,MoO3,,CF,chloroform,,-5.56,-3.65,,-5.68,-3.9,
40888,10.1002/adfm.202110209,10.1002/adfm.202110209,PM6,BTP-eC9,PM6,BTP-eC9,COC(=O)C(C)(C)c1cc(C)cc(-c2sc3c4sc5cc(/C=C6/C(=O)c7cc(F)cc(c7)C(=O)/C6=C\c6cc(C(C)(C)C(=O)OC)c(-c7cc(C)cc(C(C)(C)C(=O)OC)c7)s6)sc5c4c(C(C)(C)C(=O)OC)ccc2-3)c1,CCCCCCCCCc1c(C=C2C(=O)c3cc(Cl)c(Cl)cc3C2=C(C#N)C#N)sc2c1sc1c3c4nsnc4c4c5sc6c(CCCCCCCCC)c(C=C7C(=O)c8cc(Cl)c(Cl)cc8C7=C(C#N)C#N)sc6c5n(CC(CCCC)CCCCCC)c4c3n(CC(CCCC)CCCCCC)c21,0.82,26.28,75.0,16.13,16.1622,0.1996280223186581,16.13,,,,,,ITO/PEI-Zn/active layer/MoO3/Ag,,PEI-Zn,PEI-Zn,MoO3,MoO3,,CF:CB (80:20),chloroform:chlorobenzene (80:20),,-5.56,-3.65,,-5.68,-3.9,
40889,10.1002/adfm.202110209,10.1002/adfm.202110209,PM6,BTP-eC9,PM6,BTP-eC9,COC(=O)C(C)(C)c1cc(C)cc(-c2sc3c4sc5cc(/C=C6/C(=O)c7cc(F)cc(c7)C(=O)/C6=C\c6cc(C(C)(C)C(=O)OC)c(-c7cc(C)cc(C(C)(C)C(=O)OC)c7)s6)sc5c4c(C(C)(C)C(=O)OC)ccc2-3)c1,CCCCCCCCCc1c(C=C2C(=O)c3cc(Cl)c(Cl)cc3C2=C(C#N)C#N)sc2c1sc1c3c4nsnc4c4c5sc6c(CCCCCCCCC)c(C=C7C(=O)c8cc(Cl)c(Cl)cc8C7=C(C#N)C#N)sc6c5n(CC(CCCC)CCCCCC)c4c3n(CC(CCCC)CCCCCC)c21,0.82,26.31,76.0,16.1,16.396392,1.840944099378865,16.1,,,,,,ITO/PEI-Zn/active layer/MoO3/Ag,,PEI-Zn,PEI-Zn,MoO3,MoO3,,CF:CB (40:60),chloroform:chlorobenzene (40:60),,-5.56,-3.65,,-5.68,-3.9,
40890,10.1002/adfm.202110209,10.1002/adfm.202110209,PM6,BTP-eC9,PM6,BTP-eC9,COC(=O)C(C)(C)c1cc(C)cc(-c2sc3c4sc5cc(/C=C6/C(=O)c7cc(F)cc(c7)C(=O)/C6=C\c6cc(C(C)(C)C(=O)OC)c(-c7cc(C)cc(C(C)(C)C(=O)OC)c7)s6)sc5c4c(C(C)(C)C(=O)OC)ccc2-3)c1,CCCCCCCCCc1c(C=C2C(=O)c3cc(Cl)c(Cl)cc3C2=C(C#N)C#N)sc2c1sc1c3c4nsnc4c4c5sc6c(CCCCCCCCC)c(C=C7C(=O)c8cc(Cl)c(Cl)cc8C7=C(C#N)C#N)sc6c5n(CC(CCCC)CCCCCC)c4c3n(CC(CCCC)CCCCCC)c21,0.82,26.14,76.0,16.19,16.290447999999998,0.620432365657792,16.19,,,,,,ITO/PEI-Zn/active layer/MoO3/Ag,,PEI-Zn,PEI-Zn,MoO3,MoO3,,CF:CB (20:80),chloroform:chlorobenzene (20:80),,-5.56,-3.65,,-5.68,-3.9,
40891,10.1002/adfm.202110209,10.1002/adfm.202110209,PM6,BTP-eC9,PM6,BTP-eC9,COC(=O)C(C)(C)c1cc(C)cc(-c2sc3c4sc5cc(/C=C6/C(=O)c7cc(F)cc(c7)C(=O)/C6=C\c6cc(C(C)(C)C(=O)OC)c(-c7cc(C)cc(C(C)(C)C(=O)OC)c7)s6)sc5c4c(C(C)(C)C(=O)OC)ccc2-3)c1,CCCCCCCCCc1c(C=C2C(=O)c3cc(Cl)c(Cl)cc3C2=C(C#N)C#N)sc2c1sc1c3c4nsnc4c4c5sc6c(CCCCCCCCC)c(C=C7C(=O)c8cc(Cl)c(Cl)cc8C7=C(C#N)C#N)sc6c5n(CC(CCCC)CCCCCC)c4c3n(CC(CCCC)CCCCCC)c21,0.82,26.31,76.0,16.33,16.396392,0.4065646050214357,16.33,,,,,,ITO/PEI-Zn/active layer/MoO3/Ag,,PEI-Zn,PEI-Zn,MoO3,MoO3,,CB,chlorobenzene,,-5.56,-3.65,,-5.68,-3.9,
40892,10.1002/adfm.202110209,10.1002/adfm.202110209,D18,Y6,D18,Y6,CCCCCCC(CCCC)Cc1csc(-c2cc3c4nsnc4c4cc(-c5cc(CC(CCCC)CCCCCC)c(-c6cc7c(-c8cc(F)c(CC(CC)CCCC)s8)c8sccc8c(-c8cc(F)c(CC(CC)CCCC)s8)c7s6)s5)sc4c3s2)c1,CCCCCCCCCCCc1c(/C=C2\C(=O)c3cc(F)c(F)cc3C2=C(C#N)C#N)sc2c1sc1c3c4nsnc4c4c5sc6c(CCCCCCCCCCC)c(/C=C7\C(=O)c8cc(F)c(F)cc8C7=C(C#N)C#N)sc6c5n(CC(CC)CCCC)c4c3n(CC(CC)CCCC)c21,0.84,27.4,74.0,17.03,17.03184,0.0108044627128469,17.03,17.03,,,,,ITO/PEI-Zn/active layer/MoO3/Ag,,PEI-Zn,PEI-Zn,MoO3,MoO3,,CF,chloroform,,-5.51,-2.77,,-5.65,-4.09,
40893,10.1002/adfm.202110209,10.1002/adfm.202110209,D18,Y6,D18,Y6,CCCCCCC(CCCC)Cc1csc(-c2cc3c4nsnc4c4cc(-c5cc(CC(CCCC)CCCCCC)c(-c6cc7c(-c8cc(F)c(CC(CC)CCCC)s8)c8sccc8c(-c8cc(F)c(CC(CC)CCCC)s8)c7s6)s5)sc4c3s2)c1,CCCCCCCCCCCc1c(/C=C2\C(=O)c3cc(F)c(F)cc3C2=C(C#N)C#N)sc2c1sc1c3c4nsnc4c4c5sc6c(CCCCCCCCCCC)c(/C=C7\C(=O)c8cc(F)c(F)cc8C7=C(C#N)C#N)sc6c5n(CC(CC)CCCC)c4c3n(CC(CC)CCCC)c21,0.8,17.58,56.0,7.94,7.87584,0.8080604534005064,7.94,7.94,,,,,ITO/PEI-Zn/active layer/MoO3/Ag,,PEI-Zn,PEI-Zn,MoO3,MoO3,,CF:CB (80:20),chloroform:chlorobenzene (80:20),,-5.51,-2.77,,-5.65,-4.09,
40894,10.1002/adfm.202110209,10.1002/adfm.202110209,D18,Y6,D18,Y6,CCCCCCC(CCCC)Cc1csc(-c2cc3c4nsnc4c4cc(-c5cc(CC(CCCC)CCCCCC)c(-c6cc7c(-c8cc(F)c(CC(CC)CCCC)s8)c8sccc8c(-c8cc(F)c(CC(CC)CCCC)s8)c7s6)s5)sc4c3s2)c1,CCCCCCCCCCCc1c(/C=C2\C(=O)c3cc(F)c(F)cc3C2=C(C#N)C#N)sc2c1sc1c3c4nsnc4c4c5sc6c(CCCCCCCCCCC)c(/C=C7\C(=O)c8cc(F)c(F)cc8C7=C(C#N)C#N)sc6c5n(CC(CC)CCCC)c4c3n(CC(CC)CCCC)c21,0.7,15.23,44.0,4.64,4.69084,1.0956896551724138,4.64,4.64,,,,,ITO/PEI-Zn/active layer/MoO3/Ag,,PEI-Zn,PEI-Zn,MoO3,MoO3,,CF:CB (40:60),chloroform:chlorobenzene (40:60),,-5.51,-2.77,,-5.65,-4.09,
40895,10.1002/adfm.202110209,10.1002/adfm.202110209,D18,Y6,D18,Y6,CCCCCCC(CCCC)Cc1csc(-c2cc3c4nsnc4c4cc(-c5cc(CC(CCCC)CCCCCC)c(-c6cc7c(-c8cc(F)c(CC(CC)CCCC)s8)c8sccc8c(-c8cc(F)c(CC(CC)CCCC)s8)c7s6)s5)sc4c3s2)c1,CCCCCCCCCCCc1c(/C=C2\C(=O)c3cc(F)c(F)cc3C2=C(C#N)C#N)sc2c1sc1c3c4nsnc4c4c5sc6c(CCCCCCCCCCC)c(/C=C7\C(=O)c8cc(F)c(F)cc8C7=C(C#N)C#N)sc6c5n(CC(CC)CCCC)c4c3n(CC(CC)CCCC)c21,0.53,10.87,40.0,2.32,2.30444,0.6706896551724051,2.32,2.32,,,,,ITO/PEI-Zn/active layer/MoO3/Ag,,PEI-Zn,PEI-Zn,MoO3,MoO3,,CF:CB (20:80),chloroform:chlorobenzene (20:80),,-5.51,-2.77,,-5.65,-4.09,
40896,10.1002/adfm.202110209,10.1002/adfm.202110209,D18,Y6,D18,Y6,CCCCCCC(CCCC)Cc1csc(-c2cc3c4nsnc4c4cc(-c5cc(CC(CCCC)CCCCCC)c(-c6cc7c(-c8cc(F)c(CC(CC)CCCC)s8)c8sccc8c(-c8cc(F)c(CC(CC)CCCC)s8)c7s6)s5)sc4c3s2)c1,CCCCCCCCCCCc1c(/C=C2\C(=O)c3cc(F)c(F)cc3C2=C(C#N)C#N)sc2c1sc1c3c4nsnc4c4c5sc6c(CCCCCCCCCCC)c(/C=C7\C(=O)c8cc(F)c(F)cc8C7=C(C#N)C#N)sc6c5n(CC(CC)CCCC)c4c3n(CC(CC)CCCC)c21,0.39,10.5,42.0,1.76,1.7198999999999998,2.278409090909105,1.76,1.76,,,,,ITO/PEI-Zn/active layer/MoO3/Ag,,PEI-Zn,PEI-Zn,MoO3,MoO3,,CB,chlorobenzene,,-5.51,-2.77,,-5.65,-4.09,
40897,10.1002/adfm.202110209,10.1002/adfm.202110209,D18,BTP-eC9,D18,BTP-eC9,CCCCCCC(CCCC)Cc1csc(-c2cc3c4nsnc4c4cc(-c5cc(CC(CCCC)CCCCCC)c(-c6cc7c(-c8cc(F)c(CC(CC)CCCC)s8)c8sccc8c(-c8cc(F)c(CC(CC)CCCC)s8)c7s6)s5)sc4c3s2)c1,CCCCCCCCCc1c(C=C2C(=O)c3cc(Cl)c(Cl)cc3C2=C(C#N)C#N)sc2c1sc1c3c4nsnc4c4c5sc6c(CCCCCCCCC)c(C=C7C(=O)c8cc(Cl)c(Cl)cc8C7=C(C#N)C#N)sc6c5n(CC(CCCC)CCCCCC)c4c3n(CC(CCCC)CCCCCC)c21,0.84,27.27,74.0,16.89,16.951032,0.3613499111900584,16.89,16.89,,,,,ITO/PEI-Zn/active layer/MoO3/Ag,,PEI-Zn,PEI-Zn,MoO3,MoO3,,CF,chloroform,,-5.51,-2.77,,-5.68,-3.9,
40898,10.1002/adfm.202110209,10.1002/adfm.202110209,D18,BTP-eC9,D18,BTP-eC9,CCCCCCC(CCCC)Cc1csc(-c2cc3c4nsnc4c4cc(-c5cc(CC(CCCC)CCCCCC)c(-c6cc7c(-c8cc(F)c(CC(CC)CCCC)s8)c8sccc8c(-c8cc(F)c(CC(CC)CCCC)s8)c7s6)s5)sc4c3s2)c1,CCCCCCCCCc1c(C=C2C(=O)c3cc(Cl)c(Cl)cc3C2=C(C#N)C#N)sc2c1sc1c3c4nsnc4c4c5sc6c(CCCCCCCCC)c(C=C7C(=O)c8cc(Cl)c(Cl)cc8C7=C(C#N)C#N)sc6c5n(CC(CCCC)CCCCCC)c4c3n(CC(CCCC)CCCCCC)c21,0.84,27.44,71.0,16.43,16.365216,0.3943031040779032,16.43,16.43,,,,,ITO/PEI-Zn/active layer/MoO3/Ag,,PEI-Zn,PEI-Zn,MoO3,MoO3,,CF:CB (80:20),chloroform:chlorobenzene (80:20),,-5.51,-2.77,,-5.68,-3.9,
40899,10.1002/adfm.202110209,10.1002/adfm.202110209,D18,BTP-eC9,D18,BTP-eC9,CCCCCCC(CCCC)Cc1csc(-c2cc3c4nsnc4c4cc(-c5cc(CC(CCCC)CCCCCC)c(-c6cc7c(-c8cc(F)c(CC(CC)CCCC)s8)c8sccc8c(-c8cc(F)c(CC(CC)CCCC)s8)c7s6)s5)sc4c3s2)c1,CCCCCCCCCc1c(C=C2C(=O)c3cc(Cl)c(Cl)cc3C2=C(C#N)C#N)sc2c1sc1c3c4nsnc4c4c5sc6c(CCCCCCCCC)c(C=C7C(=O)c8cc(Cl)c(Cl)cc8C7=C(C#N)C#N)sc6c5n(CC(CCCC)CCCCCC)c4c3n(CC(CCCC)CCCCCC)c21,0.85,27.58,69.0,16.21,16.175669999999997,0.2117828500925613,16.21,16.21,,,,,ITO/PEI-Zn/active layer/MoO3/Ag,,PEI-Zn,PEI-Zn,MoO3,MoO3,,CF:CB (40:60),chloroform:chlorobenzene (40:60),,-5.51,-2.77,,-5.68,-3.9,
40900,10.1002/adfm.202110209,10.1002/adfm.202110209,D18,BTP-eC9,D18,BTP-eC9,CCCCCCC(CCCC)Cc1csc(-c2cc3c4nsnc4c4cc(-c5cc(CC(CCCC)CCCCCC)c(-c6cc7c(-c8cc(F)c(CC(CC)CCCC)s8)c8sccc8c(-c8cc(F)c(CC(CC)CCCC)s8)c7s6)s5)sc4c3s2)c1,CCCCCCCCCc1c(C=C2C(=O)c3cc(Cl)c(Cl)cc3C2=C(C#N)C#N)sc2c1sc1c3c4nsnc4c4c5sc6c(CCCCCCCCC)c(C=C7C(=O)c8cc(Cl)c(Cl)cc8C7=C(C#N)C#N)sc6c5n(CC(CCCC)CCCCCC)c4c3n(CC(CCCC)CCCCCC)c21,0.85,27.54,69.0,16.16,16.15221,0.0482054455445542,16.16,16.16,,,,,ITO/PEI-Zn/active layer/MoO3/Ag,,PEI-Zn,PEI-Zn,MoO3,MoO3,,CF:CB (20:80),chloroform:chlorobenzene (20:80),,-5.51,-2.77,,-5.68,-3.9,
40901,10.1002/adfm.202110209,10.1002/adfm.202110209,D18,BTP-eC9,D18,BTP-eC9,CCCCCCC(CCCC)Cc1csc(-c2cc3c4nsnc4c4cc(-c5cc(CC(CCCC)CCCCCC)c(-c6cc7c(-c8cc(F)c(CC(CC)CCCC)s8)c8sccc8c(-c8cc(F)c(CC(CC)CCCC)s8)c7s6)s5)sc4c3s2)c1,CCCCCCCCCc1c(C=C2C(=O)c3cc(Cl)c(Cl)cc3C2=C(C#N)C#N)sc2c1sc1c3c4nsnc4c4c5sc6c(CCCCCCCCC)c(C=C7C(=O)c8cc(Cl)c(Cl)cc8C7=C(C#N)C#N)sc6c5n(CC(CCCC)CCCCCC)c4c3n(CC(CCCC)CCCCCC)c21,0.86,27.5,68.0,16.07,16.081999999999997,0.0746733042936957,16.07,16.07,,,,,ITO/PEI-Zn/active layer/MoO3/Ag,,PEI-Zn,PEI-Zn,MoO3,MoO3,,CB,chlorobenzene,,-5.51,-2.77,,-5.68,-3.9,
40932,10.1002/adfm.202200166,10.1002/adfm.202200166,PM6,ID-4F,PM6,ID-4F,COC(=O)C(C)(C)c1cc(C)cc(-c2sc3c4sc5cc(/C=C6/C(=O)c7cc(F)cc(c7)C(=O)/C6=C\c6cc(C(C)(C)C(=O)OC)c(-c7cc(C)cc(C(C)(C)C(=O)OC)c7)s6)sc5c4c(C(C)(C)C(=O)OC)ccc2-3)c1,CCC1(CC)c2cc3c(cc2-c2sc(/C=C4\C(=O)c5cc(F)c(F)cc5C4=C(C#N)C#N)cc21)C(CC)(CC)c1cc(/C=C2\C(=O)c4cc(F)c(F)cc4C2=C(C#N)C#N)sc1-3,0.73,13.5,65.0,6.4,6.40575,0.0898437499999987,6.1,6.4,1:1,,,,ITO/PEDOT:PSS/active layer/PDINO/Al,conventional,PDINO,PDINO,PEDOT:PSS,PEDOT:PSS,,chloroform,chloroform,,-5.56,-3.65,,-5.75,-4.06,
40933,10.1002/adfm.202200166,10.1002/adfm.202200166,PM6,IDST-4F,PM6,IDST-4F,COC(=O)C(C)(C)c1cc(C)cc(-c2sc3c4sc5cc(/C=C6/C(=O)c7cc(F)cc(c7)C(=O)/C6=C\c6cc(C(C)(C)C(=O)OC)c(-c7cc(C)cc(C(C)(C)C(=O)OC)c7)s6)sc5c4c(C(C)(C)C(=O)OC)ccc2-3)c1,CCSc1cc(/C=C2\C(=O)c3cc(F)c(F)cc3C2=C(C#N)C#N)sc1-c1cc2c(s1)-c1cc3c(cc1C2(CC)CC)-c1sc(/C=C2\C(=O)c4cc(F)c(F)cc4C2=C(C#N)C#N)cc1C3(CC)CC,0.82,24.9,70.0,14.3,14.2926,0.0517482517482553,14.0,14.3,1:1.2,,,,ITO/PEDOT:PSS/active layer/PDINO/Al,conventional,PDINO,PDINO,PEDOT:PSS,PEDOT:PSS,,chloroform,chloroform,,-5.56,-3.65,,-5.59,-4.01,
40935,10.1002/adfm.202200166,10.1002/adfm.202200166,PM6,ID-C6Ph-ST-4F,PM6,ID-C6Ph-ST-4F,COC(=O)C(C)(C)c1cc(C)cc(-c2sc3c4sc5cc(/C=C6/C(=O)c7cc(F)cc(c7)C(=O)/C6=C\c6cc(C(C)(C)C(=O)OC)c(-c7cc(C)cc(C(C)(C)C(=O)OC)c7)s6)sc5c4c(C(C)(C)C(=O)OC)ccc2-3)c1,,0.88,23.19,75.27,15.36,15.360499439999998,0.0032515624999914,15.15,15.36,1:1.2,,,,ITO/PEDOT:PSS/active layer/PDINO/Al,conventional,PDINO,PDINO,PEDOT:PSS,PEDOT:PSS,,chloroform,chloroform,,-5.56,-3.65,,,,
40940,10.1002/adfm.202200807,10.1002/adfm.202200807,PM6,Y7-BO,PM6,Y7-BO,COC(=O)C(C)(C)c1cc(C)cc(-c2sc3c4sc5cc(/C=C6/C(=O)c7cc(F)cc(c7)C(=O)/C6=C\c6cc(C(C)(C)C(=O)OC)c(-c7cc(C)cc(C(C)(C)C(=O)OC)c7)s6)sc5c4c(C(C)(C)C(=O)OC)ccc2-3)c1,,0.862,25.65,76.26,16.86,16.86131478,0.007798220640577,16.72,16.86,,,,,ITO/PEDOT:PSS/active layer/PDIN/Ag,conventional,PDIN,PDIN,PEDOT:PSS,PEDOT:PSS,,chlorobenzene,chlorobenzene,,-5.56,-3.65,,,,
40945,10.1002/adfm.202200807,10.1002/adfm.202200807,PM6,Y6-1O,PM6,Y6-1O,COC(=O)C(C)(C)c1cc(C)cc(-c2sc3c4sc5cc(/C=C6/C(=O)c7cc(F)cc(c7)C(=O)/C6=C\c6cc(C(C)(C)C(=O)OC)c(-c7cc(C)cc(C(C)(C)C(=O)OC)c7)s6)sc5c4c(C(C)(C)C(=O)OC)ccc2-3)c1,CCCCCCCCCCCOc1c(/C=C2\C(=O)c3cc(F)c(F)cc3C2=C(C#N)C#N)sc2c1sc1c3c4nsnc4c4c5sc6c(CCCCCCCCCCC)c(/C=C7\C(=O)c8cc(F)c(F)cc8C7=C(C#N)C#N)sc6c5n(CC)c4c3n(CC)c21,0.898,17.85,65.4,10.48,10.483162200000004,0.0301736641221734,10.25,10.48,,,,,ITO/PEDOT:PSS/active layer/PDIN/Ag,conventional,PDIN,PDIN,PEDOT:PSS,PEDOT:PSS,,chlorobenzene,chlorobenzene,,-5.56,-3.65,,-5.71,-3.84,
40946,10.1002/adfm.202201080,10.1002/adfm.202201080,PM6,Y6,PM6,Y6,COC(=O)C(C)(C)c1cc(C)cc(-c2sc3c4sc5cc(/C=C6/C(=O)c7cc(F)cc(c7)C(=O)/C6=C\c6cc(C(C)(C)C(=O)OC)c(-c7cc(C)cc(C(C)(C)C(=O)OC)c7)s6)sc5c4c(C(C)(C)C(=O)OC)ccc2-3)c1,CCCCCCCCCCCc1c(/C=C2\C(=O)c3cc(F)c(F)cc3C2=C(C#N)C#N)sc2c1sc1c3c4nsnc4c4c5sc6c(CCCCCCCCCCC)c(/C=C7\C(=O)c8cc(F)c(F)cc8C7=C(C#N)C#N)sc6c5n(CC(CC)CCCC)c4c3n(CC(CC)CCCC)c21,0.84,25.25,75.97,16.07,16.113237,0.269054138145621,15.76,16.07,"1.0:1.2, w/w",0.5 vol% CN,CN,0.5 vol%,ITO/PEDOT:PSS/active layer/PDINO/Al,conventional,PDINO,PDINO,PEDOT:PSS,PEDOT:PSS,,chloroform,chloroform,80.0,-5.56,-3.65,,-5.65,-4.09,
40947,10.1002/adfm.202201080,10.1002/adfm.202201080,PM6,Y6,PM6,Y6,COC(=O)C(C)(C)c1cc(C)cc(-c2sc3c4sc5cc(/C=C6/C(=O)c7cc(F)cc(c7)C(=O)/C6=C\c6cc(C(C)(C)C(=O)OC)c(-c7cc(C)cc(C(C)(C)C(=O)OC)c7)s6)sc5c4c(C(C)(C)C(=O)OC)ccc2-3)c1,CCCCCCCCCCCc1c(/C=C2\C(=O)c3cc(F)c(F)cc3C2=C(C#N)C#N)sc2c1sc1c3c4nsnc4c4c5sc6c(CCCCCCCCCCC)c(/C=C7\C(=O)c8cc(F)c(F)cc8C7=C(C#N)C#N)sc6c5n(CC(CC)CCCC)c4c3n(CC(CC)CCCC)c21,0.83,25.31,78.42,16.52,16.473924659999998,0.2789064164649005,16.33,16.52,"1.0:1.2, w/w",64 wt% NA,,64 wt%,ITO/PEDOT:PSS/active layer/PDINO/Al,conventional,PDINO,PDINO,PEDOT:PSS,PEDOT:PSS,,chloroform,chloroform,80.0,-5.56,-3.65,,-5.65,-4.09,
40948,10.1002/adfm.202201142,10.1002/adfm.202201142,P4T2F-HD,Y6,P4T2F-HD,Y6,CCCCCCCCC(CCCCCC)Cc1csc(-c2cc(CC(CCCCCC)CCCCCCCC)c(-c3cc(F)c(-c4sccc4F)s3)s2)c1,CCCCCCCCCCCc1c(/C=C2\C(=O)c3cc(F)c(F)cc3C2=C(C#N)C#N)sc2c1sc1c3c4nsnc4c4c5sc6c(CCCCCCCCCCC)c(/C=C7\C(=O)c8cc(F)c(F)cc8C7=C(C#N)C#N)sc6c5n(CC(CC)CCCC)c4c3n(CC(CC)CCCC)c21,0.78,9.64,38.2,2.9,2.8723344,0.9539862068965428,2.7,2.9,,,,,ITO/PEDOT:PSS/active layer/PNDIT-F3N/Ag,conventional,PNDIT-F3N,PNDIT-F3N,PEDOT:PSS,PEDOT:PSS,,,,,-5.35,-3.43,,-5.65,-4.09,
