Repository: JiYiqaq/PCE-KA-GNN

# Data directory

- `raw/Active_Database.csv` is the immutable source dataset bundled under CC BY 4.0. Do not overwrite it with processed data.
- `processed/` is created and populated by the training pipeline. Generated `.pt` and `.pth` caches are intentionally ignored by Git because they can exceed GitHub's normal single-file limit.

See `../DATA_LICENSE.md` for provenance, license and checksum information.

File: data/raw/Active_Database.csv (part 47 of 471)
id,doi,doi_norm,donor,acceptor,donor_canonical,acceptor_canonical,donor_smiles,acceptor_smiles,voc,jsc,ff,pce,pce_recomputed,pce_relative_error_percent,pce_avg,pce_best,d_a_ratio,additive,additive_canonical,additive_ratio,device_structure,device_type,etl,etl_canonical,htl,htl_canonical,active_layer_thickness,solvent,solvent_canonical,annealing_temp,homo_d,lumo_d,eg_d,homo_a,lumo_a,eg_a
40949,10.1002/adfm.202201142,10.1002/adfm.202201142,P4T2F-HD,Y6-BO,P4T2F-HD,Y6-BO,CCCCCCCCC(CCCCCC)Cc1csc(-c2cc(CC(CCCCCC)CCCCCCCC)c(-c3cc(F)c(-c4sccc4F)s3)s2)c1,CCCCCCCCCCCc1c(/C=C2\C(=O)c3cc(F)c(F)cc3C2=C(C#N)C#N)sc2c1sc1c3c4nsnc4c4c5sc6c(CCCCCCCCCCC)c(/C=C7\C(=O)c8cc(F)c(F)cc8C7=C(C#N)C#N)sc6c5n(CC(CCCC)CCCCCC)c4c3n(CC(CCCC)CCCCCC)c21,0.75,24.21,74.5,13.6,13.527337499999998,0.5342830882353061,13.4,13.6,,,,,ITO/PEDOT:PSS/active layer/PNDIT-F3N/Ag,conventional,PNDIT-F3N,PNDIT-F3N,PEDOT:PSS,PEDOT:PSS,,,,,-5.35,-3.43,,-5.65,-4.1,
40950,10.1002/adfm.202201142,10.1002/adfm.202201142,P5TCN-2F,Y6,P5TCN-2F,Y6,,CCCCCCCCCCCc1c(/C=C2\C(=O)c3cc(F)c(F)cc3C2=C(C#N)C#N)sc2c1sc1c3c4nsnc4c4c5sc6c(CCCCCCCCCCC)c(/C=C7\C(=O)c8cc(F)c(F)cc8C7=C(C#N)C#N)sc6c5n(CC(CC)CCCC)c4c3n(CC(CC)CCCC)c21,0.85,25.07,75.0,16.1,15.982125000000002,0.7321428571428554,15.8,16.1,,,,,ITO/PEDOT:PSS/active layer/PNDIT-F3N/Ag,conventional,PNDIT-F3N,PNDIT-F3N,PEDOT:PSS,PEDOT:PSS,,,,,,,,-5.65,-4.09,
40951,10.1002/adfm.202201142,10.1002/adfm.202201142,P5TCN-2F,Y6-BO,P5TCN-2F,Y6-BO,,CCCCCCCCCCCc1c(/C=C2\C(=O)c3cc(F)c(F)cc3C2=C(C#N)C#N)sc2c1sc1c3c4nsnc4c4c5sc6c(CCCCCCCCCCC)c(/C=C7\C(=O)c8cc(F)c(F)cc8C7=C(C#N)C#N)sc6c5n(CC(CCCC)CCCCCC)c4c3n(CC(CCCC)CCCCCC)c21,0.87,24.02,75.4,15.8,15.756639600000002,0.2744329113923999,15.4,15.8,,,,,ITO/PEDOT:PSS/active layer/PNDIT-F3N/Ag,conventional,PNDIT-F3N,PNDIT-F3N,PEDOT:PSS,PEDOT:PSS,,,,,,,,-5.65,-4.1,
40952,10.1002/adfm.202201150,10.1002/adfm.202201150,PBDT-Cl,A1,PBDT-Cl,A1,CCCCC(CC)Cc1ccc(-c2c3cc(-c4cc5c(-c6cc(Cl)c(CC(CC)CCCC)s6)c6sccc6c(-c6cc(Cl)c(CC(CC)CCCC)s6)c5s4)sc3c(-c3ccc(CC(CC)CCCC)s3)c3ccsc23)s1,CCCCCCCCN1C(=O)c2c(-c3ccccc3)cc3c4c(cc(-c5ccccc5)c(c24)C1=O)C1C=C(c2ccccc2)C2=C4C1=C3C=C(c1ccccc1)C4C(=O)N(CCCCCCCC)C2=O,0.771,24.13,71.0,13.33,13.2090033,0.9077021755438798,12.92,13.33,,,,,ITO/PEDOT:PSS/active layer/PDINN/Ag,conventional,PDINN,PDINN,PEDOT:PSS,PEDOT:PSS,,chloroform,chloroform,,,,,-5.66,-3.7,
40953,10.1002/adfm.202201150,10.1002/adfm.202201150,PBDT-Cl,A2,PBDT-Cl,A2,CCCCC(CC)Cc1ccc(-c2c3cc(-c4cc5c(-c6cc(Cl)c(CC(CC)CCCC)s6)c6sccc6c(-c6cc(Cl)c(CC(CC)CCCC)s6)c5s4)sc3c(-c3ccc(CC(CC)CCCC)s3)c3ccsc23)s1,CCCCCC(CCCCC)N1C(=O)c2ccc3c4c2c(cc2c4c4c(c5ccc6c7cc8c(=O)n(C(CCCCC)CCCCC)c(=O)c9ccc%10c%11ccc%12c(=O)n(C(CCCCC)CCCCC)c(=O)c%13cc(c6c52)c(c%11c%12%13)c7c%10c98)=CC2C(=O)N(C(CCCCC)CCCCC)C(=O)C5=C2C=4C3C=C5)C1=O,0.828,25.79,73.0,15.59,15.588507599999998,0.0095728030789085,15.25,15.59,,,,,ITO/PEDOT:PSS/active layer/PDINN/Ag,conventional,PDINN,PDINN,PEDOT:PSS,PEDOT:PSS,,chloroform,chloroform,,,,,-5.7,-3.78,
40954,10.1002/adfm.202201150,10.1002/adfm.202201150,PBDT-Cl,A3,PBDT-Cl,A3,CCCCC(CC)Cc1ccc(-c2c3cc(-c4cc5c(-c6cc(Cl)c(CC(CC)CCCC)s6)c6sccc6c(-c6cc(Cl)c(CC(CC)CCCC)s6)c5s4)sc3c(-c3ccc(CC(CC)CCCC)s3)c3ccsc23)s1,,0.84,25.88,76.0,16.55,16.521791999999998,0.1704410876133105,16.38,16.55,,,,,ITO/PEDOT:PSS/active layer/PDINN/Ag,conventional,PDINN,PDINN,PEDOT:PSS,PEDOT:PSS,,chloroform,chloroform,,,,,,,
40955,10.1002/adfm.202201150,10.1002/adfm.202201150,PBDT-Cl,A4,PBDT-Cl,A4,CCCCC(CC)Cc1ccc(-c2c3cc(-c4cc5c(-c6cc(Cl)c(CC(CC)CCCC)s6)c6sccc6c(-c6cc(Cl)c(CC(CC)CCCC)s6)c5s4)sc3c(-c3ccc(CC(CC)CCCC)s3)c3ccsc23)s1,,0.84,26.9,76.0,17.19,17.17296,0.0991273996509685,16.87,17.19,,,,,ITO/PEDOT:PSS/active layer/PDINN/Ag,conventional,PDINN,PDINN,PEDOT:PSS,PEDOT:PSS,,chloroform,chloroform,,,,,,,
40956,10.1002/adfm.202201921,10.1002/adfm.202201921,PM6,Y6,PM6,Y6,COC(=O)C(C)(C)c1cc(C)cc(-c2sc3c4sc5cc(/C=C6/C(=O)c7cc(F)cc(c7)C(=O)/C6=C\c6cc(C(C)(C)C(=O)OC)c(-c7cc(C)cc(C(C)(C)C(=O)OC)c7)s6)sc5c4c(C(C)(C)C(=O)OC)ccc2-3)c1,CCCCCCCCCCCc1c(/C=C2\C(=O)c3cc(F)c(F)cc3C2=C(C#N)C#N)sc2c1sc1c3c4nsnc4c4c5sc6c(CCCCCCCCCCC)c(/C=C7\C(=O)c8cc(F)c(F)cc8C7=C(C#N)C#N)sc6c5n(CC(CC)CCCC)c4c3n(CC(CC)CCCC)c21,0.811,27.9,67.8,15.3,15.341038199999998,0.2682235294117474,15.3,,,,,,Binary,rigid,ZnO,,MoOx,,,,,,-5.56,-3.65,,-5.65,-4.09,
40957,10.1002/adfm.202201921,10.1002/adfm.202201921,PM6,Y6,PM6,Y6,COC(=O)C(C)(C)c1cc(C)cc(-c2sc3c4sc5cc(/C=C6/C(=O)c7cc(F)cc(c7)C(=O)/C6=C\c6cc(C(C)(C)C(=O)OC)c(-c7cc(C)cc(C(C)(C)C(=O)OC)c7)s6)sc5c4c(C(C)(C)C(=O)OC)ccc2-3)c1,CCCCCCCCCCCc1c(/C=C2\C(=O)c3cc(F)c(F)cc3C2=C(C#N)C#N)sc2c1sc1c3c4nsnc4c4c5sc6c(CCCCCCCCCCC)c(/C=C7\C(=O)c8cc(F)c(F)cc8C7=C(C#N)C#N)sc6c5n(CC(CC)CCCC)c4c3n(CC(CC)CCCC)c21,0.814,27.1,68.0,15.1,15.000392,0.6596556291390723,15.1,,,,,,Ternary,rigid,ZnO,,MoOx,,,,,,-5.56,-3.65,,-5.65,-4.09,
40958,10.1002/adfm.202201921,10.1002/adfm.202201921,PM6,Y6,PM6,Y6,COC(=O)C(C)(C)c1cc(C)cc(-c2sc3c4sc5cc(/C=C6/C(=O)c7cc(F)cc(c7)C(=O)/C6=C\c6cc(C(C)(C)C(=O)OC)c(-c7cc(C)cc(C(C)(C)C(=O)OC)c7)s6)sc5c4c(C(C)(C)C(=O)OC)ccc2-3)c1,CCCCCCCCCCCc1c(/C=C2\C(=O)c3cc(F)c(F)cc3C2=C(C#N)C#N)sc2c1sc1c3c4nsnc4c4c5sc6c(CCCCCCCCCCC)c(/C=C7\C(=O)c8cc(F)c(F)cc8C7=C(C#N)C#N)sc6c5n(CC(CC)CCCC)c4c3n(CC(CC)CCCC)c21,0.821,28.1,68.7,15.9,15.8491587,0.3197566037735854,15.9,,,,,,Quaternary,rigid,ZnO,,MoOx,,,,,,-5.56,-3.65,,-5.65,-4.09,
40965,10.1002/adfm.202201921,10.1002/adfm.202201921,PM6,Y6,PM6,Y6,COC(=O)C(C)(C)c1cc(C)cc(-c2sc3c4sc5cc(/C=C6/C(=O)c7cc(F)cc(c7)C(=O)/C6=C\c6cc(C(C)(C)C(=O)OC)c(-c7cc(C)cc(C(C)(C)C(=O)OC)c7)s6)sc5c4c(C(C)(C)C(=O)OC)ccc2-3)c1,CCCCCCCCCCCc1c(/C=C2\C(=O)c3cc(F)c(F)cc3C2=C(C#N)C#N)sc2c1sc1c3c4nsnc4c4c5sc6c(CCCCCCCCCCC)c(/C=C7\C(=O)c8cc(F)c(F)cc8C7=C(C#N)C#N)sc6c5n(CC(CC)CCCC)c4c3n(CC(CC)CCCC)c21,0.831,22.3,57.6,10.7,10.6740288,0.2427214953271098,10.7,,,,,,ZAZNM,stretchable,,,,,,,,,-5.56,-3.65,,-5.65,-4.09,
40974,10.1002/adfm.202202011,10.1002/adfm.202202011,PM6,Y6,PM6,Y6,COC(=O)C(C)(C)c1cc(C)cc(-c2sc3c4sc5cc(/C=C6/C(=O)c7cc(F)cc(c7)C(=O)/C6=C\c6cc(C(C)(C)C(=O)OC)c(-c7cc(C)cc(C(C)(C)C(=O)OC)c7)s6)sc5c4c(C(C)(C)C(=O)OC)ccc2-3)c1,CCCCCCCCCCCc1c(/C=C2\C(=O)c3cc(F)c(F)cc3C2=C(C#N)C#N)sc2c1sc1c3c4nsnc4c4c5sc6c(CCCCCCCCCCC)c(/C=C7\C(=O)c8cc(F)c(F)cc8C7=C(C#N)C#N)sc6c5n(CC(CC)CCCC)c4c3n(CC(CC)CCCC)c21,,1.79,63.75,11.09,,,10.43,11.09,,,,,BHJ,,,,,,,,,,-5.56,-3.65,,-5.65,-4.09,
40975,10.1002/adfm.202202011,10.1002/adfm.202202011,PM6,Y6,PM6,Y6,COC(=O)C(C)(C)c1cc(C)cc(-c2sc3c4sc5cc(/C=C6/C(=O)c7cc(F)cc(c7)C(=O)/C6=C\c6cc(C(C)(C)C(=O)OC)c(-c7cc(C)cc(C(C)(C)C(=O)OC)c7)s6)sc5c4c(C(C)(C)C(=O)OC)ccc2-3)c1,CCCCCCCCCCCc1c(/C=C2\C(=O)c3cc(F)c(F)cc3C2=C(C#N)C#N)sc2c1sc1c3c4nsnc4c4c5sc6c(CCCCCCCCCCC)c(/C=C7\C(=O)c8cc(F)c(F)cc8C7=C(C#N)C#N)sc6c5n(CC(CC)CCCC)c4c3n(CC(CC)CCCC)c21,,1.93,70.53,13.47,,,13.24,13.47,,,,,RS-LBL,,,,,,,,,,-5.56,-3.65,,-5.65,-4.09,
40976,10.1002/adfm.202202103,10.1002/adfm.202202103,PM6,Y6,PM6,Y6,COC(=O)C(C)(C)c1cc(C)cc(-c2sc3c4sc5cc(/C=C6/C(=O)c7cc(F)cc(c7)C(=O)/C6=C\c6cc(C(C)(C)C(=O)OC)c(-c7cc(C)cc(C(C)(C)C(=O)OC)c7)s6)sc5c4c(C(C)(C)C(=O)OC)ccc2-3)c1,CCCCCCCCCCCc1c(/C=C2\C(=O)c3cc(F)c(F)cc3C2=C(C#N)C#N)sc2c1sc1c3c4nsnc4c4c5sc6c(CCCCCCCCCCC)c(/C=C7\C(=O)c8cc(F)c(F)cc8C7=C(C#N)C#N)sc6c5n(CC(CC)CCCC)c4c3n(CC(CC)CCCC)c21,0.853,25.13,74.06,15.89,15.875420134,0.0917549779735797,15.89,,1:1.2,CN,CN,,ITO/PM6:BTR-Cl:Y6/PDINO/Al,conventional,PDINO,PDINO,,,100.0,,,,-5.56,-3.65,,-5.65,-4.09,
40977,10.1002/adfm.202202103,10.1002/adfm.202202103,PM6,Y6,PM6,Y6,COC(=O)C(C)(C)c1cc(C)cc(-c2sc3c4sc5cc(/C=C6/C(=O)c7cc(F)cc(c7)C(=O)/C6=C\c6cc(C(C)(C)C(=O)OC)c(-c7cc(C)cc(C(C)(C)C(=O)OC)c7)s6)sc5c4c(C(C)(C)C(=O)OC)ccc2-3)c1,CCCCCCCCCCCc1c(/C=C2\C(=O)c3cc(F)c(F)cc3C2=C(C#N)C#N)sc2c1sc1c3c4nsnc4c4c5sc6c(CCCCCCCCCCC)c(/C=C7\C(=O)c8cc(F)c(F)cc8C7=C(C#N)C#N)sc6c5n(CC(CC)CCCC)c4c3n(CC(CC)CCCC)c21,0.822,26.41,59.62,12.94,12.942917724,0.0225480989180801,12.94,,1:1.2,CN,CN,,ITO/PM6:BTR-Cl:Y6/PDINO/Al,conventional,PDINO,PDINO,,,300.0,,,,-5.56,-3.65,,-5.65,-4.09,
40978,10.1002/adfm.202202103,10.1002/adfm.202202103,PM6,Y6,PM6,Y6,COC(=O)C(C)(C)c1cc(C)cc(-c2sc3c4sc5cc(/C=C6/C(=O)c7cc(F)cc(c7)C(=O)/C6=C\c6cc(C(C)(C)C(=O)OC)c(-c7cc(C)cc(C(C)(C)C(=O)OC)c7)s6)sc5c4c(C(C)(C)C(=O)OC)ccc2-3)c1,CCCCCCCCCCCc1c(/C=C2\C(=O)c3cc(F)c(F)cc3C2=C(C#N)C#N)sc2c1sc1c3c4nsnc4c4c5sc6c(CCCCCCCCCCC)c(/C=C7\C(=O)c8cc(F)c(F)cc8C7=C(C#N)C#N)sc6c5n(CC(CC)CCCC)c4c3n(CC(CC)CCCC)c21,0.818,19.04,44.69,6.96,6.960342367999998,0.0049190804597459,6.96,,1:1.2,CN,CN,,ITO/PM6:BTR-Cl:Y6/PDINO/Al,conventional,PDINO,PDINO,,,500.0,,,,-5.56,-3.65,,-5.65,-4.09,
40994,10.1002/adfm.202204004,10.1002/adfm.202204004,D18,Y6,D18,Y6,CCCCCCC(CCCC)Cc1csc(-c2cc3c4nsnc4c4cc(-c5cc(CC(CCCC)CCCCCC)c(-c6cc7c(-c8cc(F)c(CC(CC)CCCC)s8)c8sccc8c(-c8cc(F)c(CC(CC)CCCC)s8)c7s6)s5)sc4c3s2)c1,CCCCCCCCCCCc1c(/C=C2\C(=O)c3cc(F)c(F)cc3C2=C(C#N)C#N)sc2c1sc1c3c4nsnc4c4c5sc6c(CCCCCCCCCCC)c(/C=C7\C(=O)c8cc(F)c(F)cc8C7=C(C#N)C#N)sc6c5n(CC(CC)CCCC)c4c3n(CC(CC)CCCC)c21,0.848,23.67,70.49,14.15,14.148865584,0.0080170742049546,14.09,14.15,,,,,PC/PH1000/PEDOT:PSS/D18:Y6/PNDIT-F3N/Ag,conventional,PNDIT-F3N,PNDIT-F3N,PEDOT:PSS (4083),PEDOT:PSS,,chloroform,chloroform,,-5.51,-2.77,,-5.65,-4.09,
40995,10.1002/adfm.202204004,10.1002/adfm.202204004,D18,Y6,D18,Y6,CCCCCCC(CCCC)Cc1csc(-c2cc3c4nsnc4c4cc(-c5cc(CC(CCCC)CCCCCC)c(-c6cc7c(-c8cc(F)c(CC(CC)CCCC)s8)c8sccc8c(-c8cc(F)c(CC(CC)CCCC)s8)c7s6)s5)sc4c3s2)c1,CCCCCCCCCCCc1c(/C=C2\C(=O)c3cc(F)c(F)cc3C2=C(C#N)C#N)sc2c1sc1c3c4nsnc4c4c5sc6c(CCCCCCCCCCC)c(/C=C7\C(=O)c8cc(F)c(F)cc8C7=C(C#N)C#N)sc6c5n(CC(CC)CCCC)c4c3n(CC(CC)CCCC)c21,0.856,25.47,71.57,15.6,15.603920423999998,0.025130923076914,15.49,15.6,,,,,PC/PH1000/PEDOT:PSS/D18:Y6/PNDIT-F3N/Ag,conventional,PNDIT-F3N,PNDIT-F3N,PEDOT:PSS (4083),PEDOT:PSS,,chloroform,chloroform,,-5.51,-2.77,,-5.65,-4.09,
40996,10.1002/adfm.202204255,10.1002/adfm.202204255,PTB7-Th,DTPC-OD,PTB7-Th,DTPC-OD,CCCCC(CC)COC(=O)c1sc2csc(-c3cc4c(-c5ccc(CC(CC)CCCC)s5)c5sccc5c(-c5ccc(CC(CC)CCCC)s5)c4s3)c2c1F,,0.71,16.52,52.0,6.1,6.099183999999999,0.0133770491803339,5.79,6.1,,,,,ITO/PEDOT:PSS/active layer/C60-bissalt/Al,conventional,C60-bissalt,C60-bissalt,PEDOT:PSS,PEDOT:PSS,,,,,-5.21,-3.6,,,,
40997,10.1002/adfm.202204255,10.1002/adfm.202204255,PTB7-Th,FDTPC-OD,PTB7-Th,FDTPC-OD,CCCCC(CC)COC(=O)c1sc2csc(-c3cc4c(-c5ccc(CC(CC)CCCC)s5)c5sccc5c(-c5ccc(CC(CC)CCCC)s5)c4s3)c2c1F,,0.7,19.78,62.0,8.58,8.58452,0.0526806526806458,8.4,8.58,,,,,ITO/PEDOT:PSS/active layer/C60-bissalt/Al,conventional,C60-bissalt,C60-bissalt,PEDOT:PSS,PEDOT:PSS,,,,,-5.21,-3.6,,,,
40998,10.1002/adfm.202204255,10.1002/adfm.202204255,PTB7-Th,DTPC-DT,PTB7-Th,DTPC-DT,CCCCC(CC)COC(=O)c1sc2csc(-c3cc4c(-c5ccc(CC(CC)CCCC)s5)c5sccc5c(-c5ccc(CC(CC)CCCC)s5)c4s3)c2c1F,,0.7,15.81,50.0,5.53,5.5335,0.0632911392405033,5.31,5.53,,,,,ITO/PEDOT:PSS/active layer/C60-bissalt/Al,conventional,C60-bissalt,C60-bissalt,PEDOT:PSS,PEDOT:PSS,,,,,-5.21,-3.6,,,,
40999,10.1002/adfm.202204255,10.1002/adfm.202204255,PTB7-Th,FDTPC-DT,PTB7-Th,FDTPC-DT,CCCCC(CC)COC(=O)c1sc2csc(-c3cc4c(-c5ccc(CC(CC)CCCC)s5)c5sccc5c(-c5ccc(CC(CC)CCCC)s5)c4s3)c2c1F,,0.68,19.25,54.0,7.07,7.068600000000001,0.0198019801980113,6.9,7.07,,,,,ITO/PEDOT:PSS/active layer/C60-bissalt/Al,conventional,C60-bissalt,C60-bissalt,PEDOT:PSS,PEDOT:PSS,,,,,-5.21,-3.6,,,,
41009,10.1002/adfm.202204871,10.1002/adfm.202204871,PTB7-Th,PC61BM,PTB7-Th,PC61BM,CCCCC(CC)COC(=O)c1sc2csc(-c3cc4c(-c5ccc(CC(CC)CCCC)s5)c5sccc5c(-c5ccc(CC(CC)CCCC)s5)c4s3)c2c1F,COC(=O)CCCC1(c2ccccc2)C23c4c5c6c7c8c9c(c%10c%11c2c2c%12c4c4c%13c5c5c7c7c8c8c%14c9c%10c9c%10c%11c2c2c%11c%12c4c4c%12c%13c5c5c7c7c8c8c%14c9c9c%10c2c2c%11c4c4c%12c5c7c5c8c9c2c45)C613,0.77,14.71,38.65,4.9,4.37776955,10.657764285714292,4.38,4.9,,,,,inverted,inverted,ZnO,ZnO,MoO3,MoO3,,chlorobenzene,chlorobenzene,,-5.21,-3.6,,-6.1,-3.7,
41010,10.1002/adfm.202204871,10.1002/adfm.202204871,PTB7-Th,PC61BM,PTB7-Th,PC61BM,CCCCC(CC)COC(=O)c1sc2csc(-c3cc4c(-c5ccc(CC(CC)CCCC)s5)c5sccc5c(-c5ccc(CC(CC)CCCC)s5)c4s3)c2c1F,COC(=O)CCCC1(c2ccccc2)C23c4c5c6c7c8c9c(c%10c%11c2c2c%12c4c4c%13c5c5c7c7c8c8c%14c9c%10c9c%10c%11c2c2c%11c%12c4c4c%12c%13c5c5c7c7c8c8c%14c9c9c%10c2c2c%11c4c4c%12c5c7c5c8c9c2c45)C613,0.77,15.55,40.8,5.35,4.885188,8.688074766355127,4.91,5.35,,,,CB:DIW = 100:0.5,inverted,inverted,ZnO,ZnO,MoO3,MoO3,,chlorobenzene,chlorobenzene,,-5.21,-3.6,,-6.1,-3.7,
41011,10.1002/adfm.202204871,10.1002/adfm.202204871,PTB7-Th,PC61BM,PTB7-Th,PC61BM,CCCCC(CC)COC(=O)c1sc2csc(-c3cc4c(-c5ccc(CC(CC)CCCC)s5)c5sccc5c(-c5ccc(CC(CC)CCCC)s5)c4s3)c2c1F,COC(=O)CCCC1(c2ccccc2)C23c4c5c6c7c8c9c(c%10c%11c2c2c%12c4c4c%13c5c5c7c7c8c8c%14c9c%10c9c%10c%11c2c2c%11c%12c4c4c%12c%13c5c5c7c7c8c8c%14c9c9c%10c2c2c%11c4c4c%12c5c7c5c8c9c2c45)C613,0.77,15.81,42.68,5.51,5.195735160000001,5.703536116152432,5.19,5.51,,,,CB:DIW = 100:1,inverted,inverted,ZnO,ZnO,MoO3,MoO3,,chlorobenzene,chlorobenzene,,-5.21,-3.6,,-6.1,-3.7,
41012,10.1002/adfm.202204871,10.1002/adfm.202204871,PTB7-Th,PC61BM,PTB7-Th,PC61BM,CCCCC(CC)COC(=O)c1sc2csc(-c3cc4c(-c5ccc(CC(CC)CCCC)s5)c5sccc5c(-c5ccc(CC(CC)CCCC)s5)c4s3)c2c1F,COC(=O)CCCC1(c2ccccc2)C23c4c5c6c7c8c9c(c%10c%11c2c2c%12c4c4c%13c5c5c7c7c8c8c%14c9c%10c9c%10c%11c2c2c%11c%12c4c4c%12c%13c5c5c7c7c8c8c%14c9c9c%10c2c2c%11c4c4c%12c5c7c5c8c9c2c45)C613,0.77,15.5,40.75,5.39,4.8635125,9.767857142857144,4.89,5.39,,,,CB:DIW = 100:2,inverted,inverted,ZnO,ZnO,MoO3,MoO3,,chlorobenzene,chlorobenzene,,-5.21,-3.6,,-6.1,-3.7,
41013,10.1002/adfm.202204871,10.1002/adfm.202204871,PTB7-Th,EH-IDTBR,PTB7-Th,EH-IDTBR,CCCCC(CC)COC(=O)c1sc2csc(-c3cc4c(-c5ccc(CC(CC)CCCC)s5)c5sccc5c(-c5ccc(CC(CC)CCCC)s5)c4s3)c2c1F,CCCCC(CC)CC1(CC(CC)CCCC)c2cc3c(cc2-c2sc(-c4ccc(/C=C5\SC(=S)N(CC)C5=O)c5nsnc45)cc21)C(CC(CC)CCCC)(CC(CC)CCCC)c1cc(-c2ccc(/C=C4\SC(=S)N(CC)C4=O)c4nsnc24)sc1-3,0.99,14.08,52.93,7.66,7.378018559999999,3.681219843342048,7.39,7.66,,,,,inverted,inverted,ZnO,ZnO,MoO3,MoO3,,chlorobenzene,chlorobenzene,14.0,-5.21,-3.6,,-5.51,-3.88,
41014,10.1002/adfm.202204871,10.1002/adfm.202204871,PTB7-Th,EH-IDTBR,PTB7-Th,EH-IDTBR,CCCCC(CC)COC(=O)c1sc2csc(-c3cc4c(-c5ccc(CC(CC)CCCC)s5)c5sccc5c(-c5ccc(CC(CC)CCCC)s5)c4s3)c2c1F,CCCCC(CC)CC1(CC(CC)CCCC)c2cc3c(cc2-c2sc(-c4ccc(/C=C5\SC(=S)N(CC)C5=O)c5nsnc45)cc21)C(CC(CC)CCCC)(CC(CC)CCCC)c1cc(-c2ccc(/C=C4\SC(=S)N(CC)C4=O)c4nsnc24)sc1-3,1.0,14.84,54.52,8.27,8.090768,2.16725513905682,8.06,8.27,,,,,inverted,inverted,ZnO,ZnO,MoO3,MoO3,,chlorobenzene,chlorobenzene,14.0,-5.21,-3.6,,-5.51,-3.88,
41015,10.1002/adfm.202204871,10.1002/adfm.202204871,PTB7-Th,EH-IDTBR,PTB7-Th,EH-IDTBR,CCCCC(CC)COC(=O)c1sc2csc(-c3cc4c(-c5ccc(CC(CC)CCCC)s5)c5sccc5c(-c5ccc(CC(CC)CCCC)s5)c4s3)c2c1F,CCCCC(CC)CC1(CC(CC)CCCC)c2cc3c(cc2-c2sc(-c4ccc(/C=C5\SC(=S)N(CC)C5=O)c5nsnc45)cc21)C(CC(CC)CCCC)(CC(CC)CCCC)c1cc(-c2ccc(/C=C4\SC(=S)N(CC)C4=O)c4nsnc24)sc1-3,1.01,14.81,55.91,8.54,8.36307371,2.071736416861816,8.35,8.54,,,,,inverted,inverted,ZnO,ZnO,MoO3,MoO3,,chlorobenzene,chlorobenzene,14.0,-5.21,-3.6,,-5.51,-3.88,
41016,10.1002/adfm.202204871,10.1002/adfm.202204871,PTB7-Th,EH-IDTBR,PTB7-Th,EH-IDTBR,CCCCC(CC)COC(=O)c1sc2csc(-c3cc4c(-c5ccc(CC(CC)CCCC)s5)c5sccc5c(-c5ccc(CC(CC)CCCC)s5)c4s3)c2c1F,CCCCC(CC)CC1(CC(CC)CCCC)c2cc3c(cc2-c2sc(-c4ccc(/C=C5\SC(=S)N(CC)C5=O)c5nsnc45)cc21)C(CC(CC)CCCC)(CC(CC)CCCC)c1cc(-c2ccc(/C=C4\SC(=S)N(CC)C4=O)c4nsnc24)sc1-3,0.98,15.19,51.69,8.37,7.694676779999998,8.06837777777779,7.76,8.37,,,,,inverted,inverted,ZnO,ZnO,MoO3,MoO3,,chlorobenzene,chlorobenzene,14.0,-5.21,-3.6,,-5.51,-3.88,
41017,10.1002/adfm.202204871,10.1002/adfm.202204871,PM6,Y6,PM6,Y6,COC(=O)C(C)(C)c1cc(C)cc(-c2sc3c4sc5cc(/C=C6/C(=O)c7cc(F)cc(c7)C(=O)/C6=C\c6cc(C(C)(C)C(=O)OC)c(-c7cc(C)cc(C(C)(C)C(=O)OC)c7)s6)sc5c4c(C(C)(C)C(=O)OC)ccc2-3)c1,CCCCCCCCCCCc1c(/C=C2\C(=O)c3cc(F)c(F)cc3C2=C(C#N)C#N)sc2c1sc1c3c4nsnc4c4c5sc6c(CCCCCCCCCCC)c(/C=C7\C(=O)c8cc(F)c(F)cc8C7=C(C#N)C#N)sc6c5n(CC(CC)CCCC)c4c3n(CC(CC)CCCC)c21,0.75,23.73,65.3,11.7,11.6217675,0.6686538461538494,11.51,11.7,,,,,inverted,inverted,ZnO,ZnO,MoO3,MoO3,,chlorobenzene,chlorobenzene,14.0,-5.56,-3.65,,-5.65,-4.09,
41018,10.1002/adfm.202204871,10.1002/adfm.202204871,PM6,Y6,PM6,Y6,COC(=O)C(C)(C)c1cc(C)cc(-c2sc3c4sc5cc(/C=C6/C(=O)c7cc(F)cc(c7)C(=O)/C6=C\c6cc(C(C)(C)C(=O)OC)c(-c7cc(C)cc(C(C)(C)C(=O)OC)c7)s6)sc5c4c(C(C)(C)C(=O)OC)ccc2-3)c1,CCCCCCCCCCCc1c(/C=C2\C(=O)c3cc(F)c(F)cc3C2=C(C#N)C#N)sc2c1sc1c3c4nsnc4c4c5sc6c(CCCCCCCCCCC)c(/C=C7\C(=O)c8cc(F)c(F)cc8C7=C(C#N)C#N)sc6c5n(CC(CC)CCCC)c4c3n(CC(CC)CCCC)c21,0.76,24.81,67.43,12.85,12.71433108,1.0557892607003794,12.72,12.85,,,,,inverted,inverted,ZnO,ZnO,MoO3,MoO3,,chlorobenzene,chlorobenzene,14.0,-5.56,-3.65,,-5.65,-4.09,
41019,10.1002/adfm.202204871,10.1002/adfm.202204871,PM6,Y6,PM6,Y6,COC(=O)C(C)(C)c1cc(C)cc(-c2sc3c4sc5cc(/C=C6/C(=O)c7cc(F)cc(c7)C(=O)/C6=C\c6cc(C(C)(C)C(=O)OC)c(-c7cc(C)cc(C(C)(C)C(=O)OC)c7)s6)sc5c4c(C(C)(C)C(=O)OC)ccc2-3)c1,CCCCCCCCCCCc1c(/C=C2\C(=O)c3cc(F)c(F)cc3C2=C(C#N)C#N)sc2c1sc1c3c4nsnc4c4c5sc6c(CCCCCCCCCCC)c(/C=C7\C(=O)c8cc(F)c(F)cc8C7=C(C#N)C#N)sc6c5n(CC(CC)CCCC)c4c3n(CC(CC)CCCC)c21,0.74,26.02,67.09,13.06,12.91804532,1.0869424196018342,12.85,13.06,,,,,inverted,inverted,ZnO,ZnO,MoO3,MoO3,,chlorobenzene,chlorobenzene,14.0,-5.56,-3.65,,-5.65,-4.09,
41020,10.1002/adfm.202204871,10.1002/adfm.202204871,PM6,Y6,PM6,Y6,COC(=O)C(C)(C)c1cc(C)cc(-c2sc3c4sc5cc(/C=C6/C(=O)c7cc(F)cc(c7)C(=O)/C6=C\c6cc(C(C)(C)C(=O)OC)c(-c7cc(C)cc(C(C)(C)C(=O)OC)c7)s6)sc5c4c(C(C)(C)C(=O)OC)ccc2-3)c1,CCCCCCCCCCCc1c(/C=C2\C(=O)c3cc(F)c(F)cc3C2=C(C#N)C#N)sc2c1sc1c3c4nsnc4c4c5sc6c(CCCCCCCCCCC)c(/C=C7\C(=O)c8cc(F)c(F)cc8C7=C(C#N)C#N)sc6c5n(CC(CC)CCCC)c4c3n(CC(CC)CCCC)c21,0.76,25.26,66.67,12.88,12.79903992,0.6285720496894451,12.74,12.88,,,,,inverted,inverted,ZnO,ZnO,MoO3,MoO3,,chlorobenzene,chlorobenzene,14.0,-5.56,-3.65,,-5.65,-4.09,
41021,10.1002/adfm.202205338,10.1002/adfm.202205338,PTzBI-dF,Y6-BO,PTzBI-dF,Y6-BO,CCCCCCCCN1C(=O)c2c(c(-c3cc(F)c(-c4cc5c(-c6cc(F)c(CC(CC)CCCC)s6)c6sccc6c(-c6cc(F)c(CC(CC)CCCC)s6)c5s4)s3)c3nn(CCC(CC)CCCC)nc3c2-c2cc(F)cs2)C1=O,CCCCCCCCCCCc1c(/C=C2\C(=O)c3cc(F)c(F)cc3C2=C(C#N)C#N)sc2c1sc1c3c4nsnc4c4c5sc6c(CCCCCCCCCCC)c(/C=C7\C(=O)c8cc(F)c(F)cc8C7=C(C#N)C#N)sc6c5n(CC(CCCC)CCCCCC)c4c3n(CC(CCCC)CCCCCC)c21,0.859,26.47,72.86,16.56,16.566710078,0.0405197946859971,16.23,16.56,,,,,inverted,inverted,ZnO,ZnO,MoO3,MoO3,,chloroform,chloroform,110.0,-5.55,-3.83,,-5.65,-4.1,
41022,10.1002/adfm.202205338,10.1002/adfm.202205338,PTzBI-dF,Y6-BO,PTzBI-dF,Y6-BO,CCCCCCCCN1C(=O)c2c(c(-c3cc(F)c(-c4cc5c(-c6cc(F)c(CC(CC)CCCC)s6)c6sccc6c(-c6cc(F)c(CC(CC)CCCC)s6)c5s4)s3)c3nn(CCC(CC)CCCC)nc3c2-c2cc(F)cs2)C1=O,CCCCCCCCCCCc1c(/C=C2\C(=O)c3cc(F)c(F)cc3C2=C(C#N)C#N)sc2c1sc1c3c4nsnc4c4c5sc6c(CCCCCCCCCCC)c(/C=C7\C(=O)c8cc(F)c(F)cc8C7=C(C#N)C#N)sc6c5n(CC(CCCC)CCCCCC)c4c3n(CC(CCCC)CCCCCC)c21,0.835,27.35,76.45,17.45,17.459077625000003,0.0520207736389874,16.91,17.45,,20% NT,NT,20%,inverted,inverted,ZnO,ZnO,MoO3,MoO3,,chloroform,chloroform,110.0,-5.55,-3.83,,-5.65,-4.1,
41023,10.1002/adfm.202205338,10.1002/adfm.202205338,PTzBI-dF,Y6,PTzBI-dF,Y6,CCCCCCCCN1C(=O)c2c(c(-c3cc(F)c(-c4cc5c(-c6cc(F)c(CC(CC)CCCC)s6)c6sccc6c(-c6cc(F)c(CC(CC)CCCC)s6)c5s4)s3)c3nn(CCC(CC)CCCC)nc3c2-c2cc(F)cs2)C1=O,CCCCCCCCCCCc1c(/C=C2\C(=O)c3cc(F)c(F)cc3C2=C(C#N)C#N)sc2c1sc1c3c4nsnc4c4c5sc6c(CCCCCCCCCCC)c(/C=C7\C(=O)c8cc(F)c(F)cc8C7=C(C#N)C#N)sc6c5n(CC(CC)CCCC)c4c3n(CC(CC)CCCC)c21,0.852,26.61,72.5,16.45,16.436997,0.0790455927051529,16.1,16.45,,,,,inverted,inverted,ZnO,ZnO,MoO3,MoO3,,chloroform,chloroform,110.0,-5.55,-3.83,,-5.65,-4.09,
41024,10.1002/adfm.202205338,10.1002/adfm.202205338,PTzBI-dF,Y6,PTzBI-dF,Y6,CCCCCCCCN1C(=O)c2c(c(-c3cc(F)c(-c4cc5c(-c6cc(F)c(CC(CC)CCCC)s6)c6sccc6c(-c6cc(F)c(CC(CC)CCCC)s6)c5s4)s3)c3nn(CCC(CC)CCCC)nc3c2-c2cc(F)cs2)C1=O,CCCCCCCCCCCc1c(/C=C2\C(=O)c3cc(F)c(F)cc3C2=C(C#N)C#N)sc2c1sc1c3c4nsnc4c4c5sc6c(CCCCCCCCCCC)c(/C=C7\C(=O)c8cc(F)c(F)cc8C7=C(C#N)C#N)sc6c5n(CC(CC)CCCC)c4c3n(CC(CC)CCCC)c21,0.825,26.89,76.1,16.88,16.882214249999997,0.0131175947867178,16.51,16.88,,20% NT,NT,20%,inverted,inverted,ZnO,ZnO,MoO3,MoO3,,chloroform,chloroform,110.0,-5.55,-3.83,,-5.65,-4.09,
41025,10.1002/adfm.202205338,10.1002/adfm.202205338,PM6,Y6,PM6,Y6,COC(=O)C(C)(C)c1cc(C)cc(-c2sc3c4sc5cc(/C=C6/C(=O)c7cc(F)cc(c7)C(=O)/C6=C\c6cc(C(C)(C)C(=O)OC)c(-c7cc(C)cc(C(C)(C)C(=O)OC)c7)s6)sc5c4c(C(C)(C)C(=O)OC)ccc2-3)c1,CCCCCCCCCCCc1c(/C=C2\C(=O)c3cc(F)c(F)cc3C2=C(C#N)C#N)sc2c1sc1c3c4nsnc4c4c5sc6c(CCCCCCCCCCC)c(/C=C7\C(=O)c8cc(F)c(F)cc8C7=C(C#N)C#N)sc6c5n(CC(CC)CCCC)c4c3n(CC(CC)CCCC)c21,0.85,25.97,70.6,15.41,15.584596999999995,1.133011031797513,15.27,15.41,,,,,inverted,inverted,ZnO,ZnO,MoO3,MoO3,,chloroform,chloroform,,-5.56,-3.65,,-5.65,-4.09,
41026,10.1002/adfm.202205338,10.1002/adfm.202205338,PM6,Y6,PM6,Y6,COC(=O)C(C)(C)c1cc(C)cc(-c2sc3c4sc5cc(/C=C6/C(=O)c7cc(F)cc(c7)C(=O)/C6=C\c6cc(C(C)(C)C(=O)OC)c(-c7cc(C)cc(C(C)(C)C(=O)OC)c7)s6)sc5c4c(C(C)(C)C(=O)OC)ccc2-3)c1,CCCCCCCCCCCc1c(/C=C2\C(=O)c3cc(F)c(F)cc3C2=C(C#N)C#N)sc2c1sc1c3c4nsnc4c4c5sc6c(CCCCCCCCCCC)c(/C=C7\C(=O)c8cc(F)c(F)cc8C7=C(C#N)C#N)sc6c5n(CC(CC)CCCC)c4c3n(CC(CC)CCCC)c21,0.843,26.58,72.95,16.34,16.34586273,0.0358796205630384,16.19,16.34,,20% NT,NT,20%,inverted,inverted,ZnO,ZnO,MoO3,MoO3,,chloroform,chloroform,,-5.56,-3.65,,-5.65,-4.09,
41027,10.1002/adfm.202205338,10.1002/adfm.202205338,P2F-EHp,ITIC-4F,P2F-EHp,ITIC-4F,CCc1c(F)cc(-c2c3cc(-c4ccc(-c5c6c(c(-c7ccc(-c8cc9c(-c%10cc(F)c(CC)c(F)c%10)c%10sc(-c%11ccc(-c%12c%13c(c(-c%14ccc(-c%15cc%16c(-c%17cc(F)c(CC)c(F)c%17)c%17sc(-c%18ccc(-c%19c%20c(c(-c%21cccs%21)c%21nn(CC)nc%19%21)C(=O)N(CC)C%20=O)s%18)cc%17c(-c%17cc(F)c(CC)c(F)c%17)c%16s%15)s%14)c%14nn(CC)nc%12%14)C(=O)N(CC)C%13=O)s%11)cc%10c(-c%10cc(F)c(CC)c(F)c%10)c9s8)s7)c7nn(CC)nc57)C(=O)N(CC)C6=O)s4)sc3c(-c3cc(F)c(CC)c(F)c3)c3ccsc23)cc1F,CCCCCCc1ccc(C2(c3ccc(CCCCCC)cc3)c3cc4c(cc3-c3sc5cc(/C=C6/C(=O)c7cc(F)c(F)cc7C6=C(C#N)C#N)sc5c32)C(c2ccc(CCCCCC)cc2)(c2ccc(CCCCCC)cc2)c2c-4sc3cc(/C=C4/C(=O)c5cc(F)c(F)cc5C4=C(C#N)C#N)sc23)cc1,0.923,17.95,65.59,10.87,10.866852815,0.0289529438822406,10.7,10.87,,,,,inverted,inverted,ZnO,ZnO,MoO3,MoO3,,chloroform,chloroform,100.0,-5.38,-3.06,,-5.82,-4.24,
41028,10.1002/adfm.202205338,10.1002/adfm.202205338,P2F-EHp,ITIC-4F,P2F-EHp,ITIC-4F,CCc1c(F)cc(-c2c3cc(-c4ccc(-c5c6c(c(-c7ccc(-c8cc9c(-c%10cc(F)c(CC)c(F)c%10)c%10sc(-c%11ccc(-c%12c%13c(c(-c%14ccc(-c%15cc%16c(-c%17cc(F)c(CC)c(F)c%17)c%17sc(-c%18ccc(-c%19c%20c(c(-c%21cccs%21)c%21nn(CC)nc%19%21)C(=O)N(CC)C%20=O)s%18)cc%17c(-c%17cc(F)c(CC)c(F)c%17)c%16s%15)s%14)c%14nn(CC)nc%12%14)C(=O)N(CC)C%13=O)s%11)cc%10c(-c%10cc(F)c(CC)c(F)c%10)c9s8)s7)c7nn(CC)nc57)C(=O)N(CC)C6=O)s4)sc3c(-c3cc(F)c(CC)c(F)c3)c3ccsc23)cc1F,CCCCCCc1ccc(C2(c3ccc(CCCCCC)cc3)c3cc4c(cc3-c3sc5cc(/C=C6/C(=O)c7cc(F)c(F)cc7C6=C(C#N)C#N)sc5c32)C(c2ccc(CCCCCC)cc2)(c2ccc(CCCCCC)cc2)c2c-4sc3cc(/C=C4/C(=O)c5cc(F)c(F)cc5C4=C(C#N)C#N)sc23)cc1,0.893,19.95,69.8,12.43,12.4351143,0.0411448109412623,12.02,12.43,,20% NT,NT,20%,inverted,inverted,ZnO,ZnO,MoO3,MoO3,,chloroform,chloroform,100.0,-5.38,-3.06,,-5.82,-4.24,
41029,10.1002/adfm.202208412,10.1002/adfm.202208412,PBDB-T,PYT,PBDB-T,PYT,CCCCC(CC)Cc1ccc(-c2c3cc(-c4ccc(-c5sc(-c6cccs6)c6c5C(=O)c5c(CC(CC)CCCC)sc(CC(CC)CCCC)c5C6=O)s4)sc3c(-c3ccc(CC(CC)CCCC)s3)c3ccsc23)s1,CCCCCCCCCCCCC(CCCCCCCCCC)Cn1c2c3sc(/C=C4\C(=O)c5ccccc5C4=C(C#N)C#N)c(CCCCCCCCCCC)c3sc2c2c3nsnc3c3c4sc5c(CCCCCCCCCCC)c(/C=C6\C(=O)c7cc(-c8cccs8)ccc7C6=C(C#N)C#N)sc5c4n(CC(CCCCCCCCCC)CCCCCCCCCCCC)c3c21,0.93,0.69,24.2,0.15,0.1552913999999999,3.5275999999999827,0.12,0.15,,,,,ITO/PEDOT:PSS/active layer/PDINN/Ag,conventional,PDINN,PDINN,PEDOT:PSS,PEDOT:PSS,,,,,-5.33,-3.48,,-5.63,-3.72,
41030,10.1002/adfm.202208412,10.1002/adfm.202208412,PBDB-T,PYT,PBDB-T,PYT,CCCCC(CC)Cc1ccc(-c2c3cc(-c4ccc(-c5sc(-c6cccs6)c6c5C(=O)c5c(CC(CC)CCCC)sc(CC(CC)CCCC)c5C6=O)s4)sc3c(-c3ccc(CC(CC)CCCC)s3)c3ccsc23)s1,CCCCCCCCCCCCC(CCCCCCCCCC)Cn1c2c3sc(/C=C4\C(=O)c5ccccc5C4=C(C#N)C#N)c(CCCCCCCCCCC)c3sc2c2c3nsnc3c3c4sc5c(CCCCCCCCCCC)c(/C=C6\C(=O)c7cc(-c8cccs8)ccc7C6=C(C#N)C#N)sc5c4n(CC(CCCCCCCCCC)CCCCCCCCCCCC)c3c21,0.99,7.01,26.2,1.84,1.8182538,1.1818586956521826,1.67,1.84,1:1.11,,,,ITO/PEDOT:PSS/active layer/PDINN/Ag,conventional,PDINN,PDINN,PEDOT:PSS,PEDOT:PSS,,,,,-5.33,-3.48,,-5.63,-3.72,
41031,10.1002/adfm.202208412,10.1002/adfm.202208412,PBDB-T,PYT,PBDB-T,PYT,CCCCC(CC)Cc1ccc(-c2c3cc(-c4ccc(-c5sc(-c6cccs6)c6c5C(=O)c5c(CC(CC)CCCC)sc(CC(CC)CCCC)c5C6=O)s4)sc3c(-c3ccc(CC(CC)CCCC)s3)c3ccsc23)s1,CCCCCCCCCCCCC(CCCCCCCCCC)Cn1c2c3sc(/C=C4\C(=O)c5ccccc5C4=C(C#N)C#N)c(CCCCCCCCCCC)c3sc2c2c3nsnc3c3c4sc5c(CCCCCCCCCCC)c(/C=C6\C(=O)c7cc(-c8cccs8)ccc7C6=C(C#N)C#N)sc5c4n(CC(CCCCCCCCCC)CCCCCCCCCCCC)c3c21,0.92,17.31,44.6,7.07,7.1026392,0.4616577086279959,6.92,7.07,1:1.28,,,,ITO/PEDOT:PSS/active layer/PDINN/Ag,conventional,PDINN,PDINN,PEDOT:PSS,PEDOT:PSS,,,,,-5.33,-3.48,,-5.63,-3.72,
41032,10.1002/adfm.202208412,10.1002/adfm.202208412,PBDB-T,PYT,PBDB-T,PYT,CCCCC(CC)Cc1ccc(-c2c3cc(-c4ccc(-c5sc(-c6cccs6)c6c5C(=O)c5c(CC(CC)CCCC)sc(CC(CC)CCCC)c5C6=O)s4)sc3c(-c3ccc(CC(CC)CCCC)s3)c3ccsc23)s1,CCCCCCCCCCCCC(CCCCCCCCCC)Cn1c2c3sc(/C=C4\C(=O)c5ccccc5C4=C(C#N)C#N)c(CCCCCCCCCCC)c3sc2c2c3nsnc3c3c4sc5c(CCCCCCCCCCC)c(/C=C6\C(=O)c7cc(-c8cccs8)ccc7C6=C(C#N)C#N)sc5c4n(CC(CCCCCCCCCC)CCCCCCCCCCCC)c3c21,0.92,21.87,66.0,13.28,13.279464,0.0040361445783022,13.09,13.28,1:1.21,,,,ITO/PEDOT:PSS/active layer/PDINN/Ag,conventional,PDINN,PDINN,PEDOT:PSS,PEDOT:PSS,,,,,-5.33,-3.48,,-5.63,-3.72,
41041,10.1002/adfm.202209094,10.1002/adfm.202209094,PBDB-T,ITIC,PBDB-T,ITIC,CCCCC(CC)Cc1ccc(-c2c3cc(-c4ccc(-c5sc(-c6cccs6)c6c5C(=O)c5c(CC(CC)CCCC)sc(CC(CC)CCCC)c5C6=O)s4)sc3c(-c3ccc(CC(CC)CCCC)s3)c3ccsc23)s1,CCCCCCc1ccc(C2(c3ccc(CCCCCC)cc3)c3cc4c(cc3-c3sc5cc(C=C6C(=O)c7ccccc7C6=C(C#N)C#N)sc5c32)C(c2ccc(CCCCCC)cc2)(c2ccc(CCCCCC)cc2)c2c-4sc3cc(C=C4C(=O)c5ccccc5C4=C(C#N)C#N)sc23)cc1,0.932,15.93,67.5,10.03,10.021563,0.0841176470588127,10.03,10.03,,GeSe,GeSe,,ITO/ZnO/PBDB-T:ITIC:GeSe/MoO3/Ag,inverted,ZnO,ZnO,MoO3,MoO3,,,,,-5.33,-3.48,,-5.576,-3.916,
41042,10.1002/adfm.202209094,10.1002/adfm.202209094,PBDB-T,ITIC,PBDB-T,ITIC,CCCCC(CC)Cc1ccc(-c2c3cc(-c4ccc(-c5sc(-c6cccs6)c6c5C(=O)c5c(CC(CC)CCCC)sc(CC(CC)CCCC)c5C6=O)s4)sc3c(-c3ccc(CC(CC)CCCC)s3)c3ccsc23)s1,CCCCCCc1ccc(C2(c3ccc(CCCCCC)cc3)c3cc4c(cc3-c3sc5cc(C=C6C(=O)c7ccccc7C6=C(C#N)C#N)sc5c32)C(c2ccc(CCCCCC)cc2)(c2ccc(CCCCCC)cc2)c2c-4sc3cc(C=C4C(=O)c5ccccc5C4=C(C#N)C#N)sc23)cc1,0.934,16.74,67.7,10.54,10.58500332,0.4269764705882454,10.54,10.54,,GeSe,GeSe,0.05 wt%,ITO/ZnO/PBDB-T:ITIC:GeSe/MoO3/Ag,inverted,ZnO,ZnO,MoO3,MoO3,,,,,-5.33,-3.48,,-5.576,-3.916,
41043,10.1002/adfm.202209094,10.1002/adfm.202209094,PBDB-T,ITIC,PBDB-T,ITIC,CCCCC(CC)Cc1ccc(-c2c3cc(-c4ccc(-c5sc(-c6cccs6)c6c5C(=O)c5c(CC(CC)CCCC)sc(CC(CC)CCCC)c5C6=O)s4)sc3c(-c3ccc(CC(CC)CCCC)s3)c3ccsc23)s1,CCCCCCc1ccc(C2(c3ccc(CCCCCC)cc3)c3cc4c(cc3-c3sc5cc(C=C6C(=O)c7ccccc7C6=C(C#N)C#N)sc5c32)C(c2ccc(CCCCCC)cc2)(c2ccc(CCCCCC)cc2)c2c-4sc3cc(C=C4C(=O)c5ccccc5C4=C(C#N)C#N)sc23)cc1,0.935,17.32,70.8,11.11,11.465493600000002,3.199762376237648,11.11,11.11,,GeSe,GeSe,0.2 wt%,ITO/ZnO/PBDB-T:ITIC:GeSe/MoO3/Ag,inverted,ZnO,ZnO,MoO3,MoO3,,,,,-5.33,-3.48,,-5.576,-3.916,
41044,10.1002/adfm.202209094,10.1002/adfm.202209094,PBDB-T,ITIC,PBDB-T,ITIC,CCCCC(CC)Cc1ccc(-c2c3cc(-c4ccc(-c5sc(-c6cccs6)c6c5C(=O)c5c(CC(CC)CCCC)sc(CC(CC)CCCC)c5C6=O)s4)sc3c(-c3ccc(CC(CC)CCCC)s3)c3ccsc23)s1,CCCCCCc1ccc(C2(c3ccc(CCCCCC)cc3)c3cc4c(cc3-c3sc5cc(C=C6C(=O)c7ccccc7C6=C(C#N)C#N)sc5c32)C(c2ccc(CCCCCC)cc2)(c2ccc(CCCCCC)cc2)c2c-4sc3cc(C=C4C(=O)c5ccccc5C4=C(C#N)C#N)sc23)cc1,0.935,17.99,71.0,11.88,11.9426615,0.5274537037036955,11.88,11.88,,GeSe,GeSe,0.4 wt%,ITO/ZnO/PBDB-T:ITIC:GeSe/MoO3/Ag,inverted,ZnO,ZnO,MoO3,MoO3,,,,,-5.33,-3.48,,-5.576,-3.916,
41045,10.1002/adfm.202209094,10.1002/adfm.202209094,PBDB-T,ITIC,PBDB-T,ITIC,CCCCC(CC)Cc1ccc(-c2c3cc(-c4ccc(-c5sc(-c6cccs6)c6c5C(=O)c5c(CC(CC)CCCC)sc(CC(CC)CCCC)c5C6=O)s4)sc3c(-c3ccc(CC(CC)CCCC)s3)c3ccsc23)s1,CCCCCCc1ccc(C2(c3ccc(CCCCCC)cc3)c3cc4c(cc3-c3sc5cc(C=C6C(=O)c7ccccc7C6=C(C#N)C#N)sc5c32)C(c2ccc(CCCCCC)cc2)(c2ccc(CCCCCC)cc2)c2c-4sc3cc(C=C4C(=O)c5ccccc5C4=C(C#N)C#N)sc23)cc1,0.935,17.71,66.1,10.9,10.94539985,0.4165123853211082,10.9,10.9,,GeSe,GeSe,0.8 wt%,ITO/ZnO/PBDB-T:ITIC:GeSe/MoO3/Ag,inverted,ZnO,ZnO,MoO3,MoO3,,,,,-5.33,-3.48,,-5.576,-3.916,
41046,10.1002/adfm.202209094,10.1002/adfm.202209094,PM6,Y6,PM6,Y6,COC(=O)C(C)(C)c1cc(C)cc(-c2sc3c4sc5cc(/C=C6/C(=O)c7cc(F)cc(c7)C(=O)/C6=C\c6cc(C(C)(C)C(=O)OC)c(-c7cc(C)cc(C(C)(C)C(=O)OC)c7)s6)sc5c4c(C(C)(C)C(=O)OC)ccc2-3)c1,CCCCCCCCCCCc1c(/C=C2\C(=O)c3cc(F)c(F)cc3C2=C(C#N)C#N)sc2c1sc1c3c4nsnc4c4c5sc6c(CCCCCCCCCCC)c(/C=C7\C(=O)c8cc(F)c(F)cc8C7=C(C#N)C#N)sc6c5n(CC(CC)CCCC)c4c3n(CC(CC)CCCC)c21,0.835,24.61,73.9,15.19,15.18596965,0.0265329163923682,15.19,15.19,,GeSe,GeSe,,ITO/ZnO/PM6:Y6:GeSe/MoO3/Ag,inverted,ZnO,ZnO,MoO3,MoO3,,,,,-5.56,-3.65,,-5.65,-4.09,
41047,10.1002/adfm.202209094,10.1002/adfm.202209094,PM6,Y6,PM6,Y6,COC(=O)C(C)(C)c1cc(C)cc(-c2sc3c4sc5cc(/C=C6/C(=O)c7cc(F)cc(c7)C(=O)/C6=C\c6cc(C(C)(C)C(=O)OC)c(-c7cc(C)cc(C(C)(C)C(=O)OC)c7)s6)sc5c4c(C(C)(C)C(=O)OC)ccc2-3)c1,CCCCCCCCCCCc1c(/C=C2\C(=O)c3cc(F)c(F)cc3C2=C(C#N)C#N)sc2c1sc1c3c4nsnc4c4c5sc6c(CCCCCCCCCCC)c(/C=C7\C(=O)c8cc(F)c(F)cc8C7=C(C#N)C#N)sc6c5n(CC(CC)CCCC)c4c3n(CC(CC)CCCC)c21,0.837,26.85,76.6,17.22,17.214662699999998,0.0309947735191682,17.22,17.22,,GeSe,GeSe,0.4 wt%,ITO/ZnO/PM6:Y6:GeSe/MoO3/Ag,inverted,ZnO,ZnO,MoO3,MoO3,,,,,-5.56,-3.65,,-5.65,-4.09,
41048,10.1002/adfm.202209728,10.1002/adfm.202209728,PM6,Y7,PM6,Y7,COC(=O)C(C)(C)c1cc(C)cc(-c2sc3c4sc5cc(/C=C6/C(=O)c7cc(F)cc(c7)C(=O)/C6=C\c6cc(C(C)(C)C(=O)OC)c(-c7cc(C)cc(C(C)(C)C(=O)OC)c7)s6)sc5c4c(C(C)(C)C(=O)OC)ccc2-3)c1,CCCCCCCCCCCc1c(/C=C2\C(=O)c3cc(Cl)c(Cl)cc3C2=C(C#N)C#N)sc2c1sc1c3c4nsnc4c4c5sc6c(CCCCCCCCCCC)c(/C=C7\C(=O)c8cc(Cl)c(Cl)cc8C7=C(C#N)C#N)sc6c5n(CC(CC)CCCC)c4c3n(CC(CC)CCCC)c21,0.862,25.42,71.1,15.6,15.57946044,0.1316638461538433,,,,,,,,,PNDIT-F3N,PNDIT-F3N,,,,,,,-5.56,-3.65,,-5.72,-4.16,
41049,10.1002/adfm.202209728,10.1002/adfm.202209728,PM6,Y7,PM6,Y7,COC(=O)C(C)(C)c1cc(C)cc(-c2sc3c4sc5cc(/C=C6/C(=O)c7cc(F)cc(c7)C(=O)/C6=C\c6cc(C(C)(C)C(=O)OC)c(-c7cc(C)cc(C(C)(C)C(=O)OC)c7)s6)sc5c4c(C(C)(C)C(=O)OC)ccc2-3)c1,CCCCCCCCCCCc1c(/C=C2\C(=O)c3cc(Cl)c(Cl)cc3C2=C(C#N)C#N)sc2c1sc1c3c4nsnc4c4c5sc6c(CCCCCCCCCCC)c(/C=C7\C(=O)c8cc(Cl)c(Cl)cc8C7=C(C#N)C#N)sc6c5n(CC(CC)CCCC)c4c3n(CC(CC)CCCC)c21,0.798,24.98,59.1,11.8,11.781017640000002,0.1608674576271099,,,,,,,,,Phen-NaDPO,Phen-NaDPO,,,,,,,-5.56,-3.65,,-5.72,-4.16,
41050,10.1002/adfm.202209728,10.1002/adfm.202209728,PM6,Y7,PM6,Y7,COC(=O)C(C)(C)c1cc(C)cc(-c2sc3c4sc5cc(/C=C6/C(=O)c7cc(F)cc(c7)C(=O)/C6=C\c6cc(C(C)(C)C(=O)OC)c(-c7cc(C)cc(C(C)(C)C(=O)OC)c7)s6)sc5c4c(C(C)(C)C(=O)OC)ccc2-3)c1,CCCCCCCCCCCc1c(/C=C2\C(=O)c3cc(Cl)c(Cl)cc3C2=C(C#N)C#N)sc2c1sc1c3c4nsnc4c4c5sc6c(CCCCCCCCCCC)c(/C=C7\C(=O)c8cc(Cl)c(Cl)cc8C7=C(C#N)C#N)sc6c5n(CC(CC)CCCC)c4c3n(CC(CC)CCCC)c21,0.874,26.27,74.4,17.1,17.08222512,0.1039466666666727,,,,,,,,,PNDIT-F3N/ Phen-NaDPO,PNDIT-F3N/Phen-NaDPO,,,,,,,-5.56,-3.65,,-5.72,-4.16,
41051,10.1002/adfm.202209728,10.1002/adfm.202209728,D18,Y6,D18,Y6,CCCCCCC(CCCC)Cc1csc(-c2cc3c4nsnc4c4cc(-c5cc(CC(CCCC)CCCCCC)c(-c6cc7c(-c8cc(F)c(CC(CC)CCCC)s8)c8sccc8c(-c8cc(F)c(CC(CC)CCCC)s8)c7s6)s5)sc4c3s2)c1,CCCCCCCCCCCc1c(/C=C2\C(=O)c3cc(F)c(F)cc3C2=C(C#N)C#N)sc2c1sc1c3c4nsnc4c4c5sc6c(CCCCCCCCCCC)c(/C=C7\C(=O)c8cc(F)c(F)cc8C7=C(C#N)C#N)sc6c5n(CC(CC)CCCC)c4c3n(CC(CC)CCCC)c21,0.851,26.67,75.3,17.1,17.090216010000002,0.0572163157894676,,,,,,,,OPV,PNDIT-F3N,PNDIT-F3N,,,,,,,-5.51,-2.77,,-5.65,-4.09,
41052,10.1002/adfm.202209728,10.1002/adfm.202209728,D18,Y6,D18,Y6,CCCCCCC(CCCC)Cc1csc(-c2cc3c4nsnc4c4cc(-c5cc(CC(CCCC)CCCCCC)c(-c6cc7c(-c8cc(F)c(CC(CC)CCCC)s8)c8sccc8c(-c8cc(F)c(CC(CC)CCCC)s8)c7s6)s5)sc4c3s2)c1,CCCCCCCCCCCc1c(/C=C2\C(=O)c3cc(F)c(F)cc3C2=C(C#N)C#N)sc2c1sc1c3c4nsnc4c4c5sc6c(CCCCCCCCCCC)c(/C=C7\C(=O)c8cc(F)c(F)cc8C7=C(C#N)C#N)sc6c5n(CC(CC)CCCC)c4c3n(CC(CC)CCCC)c21,0.834,26.23,66.1,14.5,14.45991702,0.2764343448275815,,,,,,,,OPV,Phen-NaDPO,Phen-NaDPO,,,,,,,-5.51,-2.77,,-5.65,-4.09,
41053,10.1002/adfm.202209728,10.1002/adfm.202209728,D18,Y6,D18,Y6,CCCCCCC(CCCC)Cc1csc(-c2cc3c4nsnc4c4cc(-c5cc(CC(CCCC)CCCCCC)c(-c6cc7c(-c8cc(F)c(CC(CC)CCCC)s8)c8sccc8c(-c8cc(F)c(CC(CC)CCCC)s8)c7s6)s5)sc4c3s2)c1,CCCCCCCCCCCc1c(/C=C2\C(=O)c3cc(F)c(F)cc3C2=C(C#N)C#N)sc2c1sc1c3c4nsnc4c4c5sc6c(CCCCCCCCCCC)c(/C=C7\C(=O)c8cc(F)c(F)cc8C7=C(C#N)C#N)sc6c5n(CC(CC)CCCC)c4c3n(CC(CC)CCCC)c21,0.858,27.34,77.1,18.1,18.08590212,0.0778888397790129,,,,,,,,OPV,PNDIT-F3N/ Phen-NaDPO,PNDIT-F3N/Phen-NaDPO,,,,,,,-5.51,-2.77,,-5.65,-4.09,
41054,10.1002/adfm.202209728,10.1002/adfm.202209728,PM6,IT-4F,PM6,IT-4F,COC(=O)C(C)(C)c1cc(C)cc(-c2sc3c4sc5cc(/C=C6/C(=O)c7cc(F)cc(c7)C(=O)/C6=C\c6cc(C(C)(C)C(=O)OC)c(-c7cc(C)cc(C(C)(C)C(=O)OC)c7)s6)sc5c4c(C(C)(C)C(=O)OC)ccc2-3)c1,CCCCCCc1ccc(C2(c3ccc(CCCCCC)cc3)c3cc4c(cc3-c3sc5cc(/C=C6\C(=O)c7cc(F)c(F)cc7C6=C(C#N)C#N)sc5c32)C(c2ccc(CCCCCC)cc2)(c2ccc(CCCCCC)cc2)c2c-4sc3cc(/C=C4\C(=O)c5cc(F)c(F)cc5C4=C(C#N)C#N)sc23)cc1,0.853,20.67,74.9,13.2,13.20600099,0.0454620454545621,,,,,,,,,PNDIT-F3N,PNDIT-F3N,,,,,,,-5.56,-3.65,,-5.66,-4.14,
41055,10.1002/adfm.202209728,10.1002/adfm.202209728,PM6,IT-4F,PM6,IT-4F,COC(=O)C(C)(C)c1cc(C)cc(-c2sc3c4sc5cc(/C=C6/C(=O)c7cc(F)cc(c7)C(=O)/C6=C\c6cc(C(C)(C)C(=O)OC)c(-c7cc(C)cc(C(C)(C)C(=O)OC)c7)s6)sc5c4c(C(C)(C)C(=O)OC)ccc2-3)c1,CCCCCCc1ccc(C2(c3ccc(CCCCCC)cc3)c3cc4c(cc3-c3sc5cc(/C=C6\C(=O)c7cc(F)c(F)cc7C6=C(C#N)C#N)sc5c32)C(c2ccc(CCCCCC)cc2)(c2ccc(CCCCCC)cc2)c2c-4sc3cc(/C=C4\C(=O)c5cc(F)c(F)cc5C4=C(C#N)C#N)sc23)cc1,0.687,19.69,63.5,8.6,8.589664050000001,0.1201854651162582,,,,,,,,OPV,Phen-NaDPO,Phen-NaDPO,,,,,,,-5.56,-3.65,,-5.66,-4.14,
41056,10.1002/adfm.202209728,10.1002/adfm.202209728,PM6,IT-4F,PM6,IT-4F,COC(=O)C(C)(C)c1cc(C)cc(-c2sc3c4sc5cc(/C=C6/C(=O)c7cc(F)cc(c7)C(=O)/C6=C\c6cc(C(C)(C)C(=O)OC)c(-c7cc(C)cc(C(C)(C)C(=O)OC)c7)s6)sc5c4c(C(C)(C)C(=O)OC)ccc2-3)c1,CCCCCCc1ccc(C2(c3ccc(CCCCCC)cc3)c3cc4c(cc3-c3sc5cc(/C=C6\C(=O)c7cc(F)c(F)cc7C6=C(C#N)C#N)sc5c32)C(c2ccc(CCCCCC)cc2)(c2ccc(CCCCCC)cc2)c2c-4sc3cc(/C=C4\C(=O)c5cc(F)c(F)cc5C4=C(C#N)C#N)sc23)cc1,0.859,20.97,79.1,14.3,14.24846493,0.3603851048951041,,,,,,,,,PNDIT-F3N/ Phen-NaDPO,PNDIT-F3N/Phen-NaDPO,,,,,,,-5.56,-3.65,,-5.66,-4.14,
41061,10.1002/adfm.202210549,10.1002/adfm.202210549,T6,N3,T6,N3,,CCCCCCCCCCCC1=C(/C=C2\C(=O)C3=CC(F)=C(F)C=C3C2=C(C#N)C#N)SC2=C1SC1=C2N(CCC(CC)CCCC)C2=C1C1=NSN=C1C1=C2N(CCC(CC)CCCC)C2=C1SC1=C2SC(/C=C2\C(=O)C3=CC(F)=C(F)C=C3C2=C(C#N)C#N)=C1CCCCCCCCCCC,0.874,13.26,36.53,4.82,4.233549372,12.167025477178434,4.25,4.82,1.4:1,,,,ITO/PEDOT:PSS/active layer/PDINN/Ag,conventional,PDINN,PDINN,PEDOT:PSS,PEDOT:PSS,,,,,,,,-5.64,-3.86,
41062,10.1002/adfm.202210549,10.1002/adfm.202210549,T6,N3,T6,N3,,CCCCCCCCCCCC1=C(/C=C2\C(=O)C3=CC(F)=C(F)C=C3C2=C(C#N)C#N)SC2=C1SC1=C2N(CCC(CC)CCCC)C2=C1C1=NSN=C1C1=C2N(CCC(CC)CCCC)C2=C1SC1=C2SC(/C=C2\C(=O)C3=CC(F)=C(F)C=C3C2=C(C#N)C#N)=C1CCCCCCCCCCC,0.844,25.51,72.85,16.03,15.684925540000002,2.1526791016843374,15.68,16.03,1.4:1,,,,ITO/PEDOT:PSS/active layer/PDINN/Ag,conventional,PDINN,PDINN,PEDOT:PSS,PEDOT:PSS,,,,,,,,-5.64,-3.86,
41063,10.1002/adfm.202210549,10.1002/adfm.202210549,T4,N3,T4,N3,CCCCCCc1ccc(C2(c3ccc(CCCCCC)cc3)C3=C(CC(c4sc(/C=C5\C(=O)c6ccc(F)cc6C5=C(C#N)C#N)c5sc(C(=O)OCC(CC)CCCC)c(F)c45)=C3)c3cc4c(cc32)-c2sc(-c3sc(/C=C5\C(=O)c6ccc(F)cc6C5=C(C#N)C#N)c5sc(C(=O)OCC(CC)CCCC)c(F)c35)cc2C4(c2ccc(CCCCCC)cc2)c2ccc(CCCCCC)cc2)cc1,CCCCCCCCCCCC1=C(/C=C2\C(=O)C3=CC(F)=C(F)C=C3C2=C(C#N)C#N)SC2=C1SC1=C2N(CCC(CC)CCCC)C2=C1C1=NSN=C1C1=C2N(CCC(CC)CCCC)C2=C1SC1=C2SC(/C=C2\C(=O)C3=CC(F)=C(F)C=C3C2=C(C#N)C#N)=C1CCCCCCCCCCC,0.808,14.79,36.51,4.54,4.363061832,3.8973164757709338,4.38,4.54,1.4:1,,,,ITO/PEDOT:PSS/active layer/PDINN/Ag,conventional,PDINN,PDINN,PEDOT:PSS,PEDOT:PSS,,,,,,,,-5.64,-3.86,
41064,10.1002/adfm.202210549,10.1002/adfm.202210549,T4,N3,T4,N3,CCCCCCc1ccc(C2(c3ccc(CCCCCC)cc3)C3=C(CC(c4sc(/C=C5\C(=O)c6ccc(F)cc6C5=C(C#N)C#N)c5sc(C(=O)OCC(CC)CCCC)c(F)c45)=C3)c3cc4c(cc32)-c2sc(-c3sc(/C=C5\C(=O)c6ccc(F)cc6C5=C(C#N)C#N)c5sc(C(=O)OCC(CC)CCCC)c(F)c35)cc2C4(c2ccc(CCCCCC)cc2)c2ccc(CCCCCC)cc2)cc1,CCCCCCCCCCCC1=C(/C=C2\C(=O)C3=CC(F)=C(F)C=C3C2=C(C#N)C#N)SC2=C1SC1=C2N(CCC(CC)CCCC)C2=C1C1=NSN=C1C1=C2N(CCC(CC)CCCC)C2=C1SC1=C2SC(/C=C2\C(=O)C3=CC(F)=C(F)C=C3C2=C(C#N)C#N)=C1CCCCCCCCCCC,0.745,24.68,66.99,12.61,12.31718334,2.3220988104678804,12.33,12.61,1.4:1,,,,ITO/PEDOT:PSS/active layer/PDINN/Ag,conventional,PDINN,PDINN,PEDOT:PSS,PEDOT:PSS,,,,,,,,-5.64,-3.86,
41068,10.1002/adfm.202211140,10.1002/adfm.202211140,PM6,FO-2Cl,PM6,FO-2Cl,COC(=O)C(C)(C)c1cc(C)cc(-c2sc3c4sc5cc(/C=C6/C(=O)c7cc(F)cc(c7)C(=O)/C6=C\c6cc(C(C)(C)C(=O)OC)c(-c7cc(C)cc(C(C)(C)C(=O)OC)c7)s6)sc5c4c(C(C)(C)C(=O)OC)ccc2-3)c1,,0.846,23.1,76.68,14.94,14.985265680000005,0.3029831325301441,14.79,14.94,,,,,inverted,inverted,ZnO+NMA,ZnO+NMA,MoOx,MoO3,,chloroform,chloroform,,-5.56,-3.65,,,,
41069,10.1002/adfm.202211140,10.1002/adfm.202211140,PM6,FOSe-2Cl,PM6,FOSe-2Cl,COC(=O)C(C)(C)c1cc(C)cc(-c2sc3c4sc5cc(/C=C6/C(=O)c7cc(F)cc(c7)C(=O)/C6=C\c6cc(C(C)(C)C(=O)OC)c(-c7cc(C)cc(C(C)(C)C(=O)OC)c7)s6)sc5c4c(C(C)(C)C(=O)OC)ccc2-3)c1,,0.839,24.85,76.69,15.94,15.989213135,0.3087398682559628,15.85,15.94,,,,,inverted,inverted,ZnO+NMA,ZnO+NMA,MoOx,MoO3,,chloroform,chloroform,,-5.56,-3.65,,,,
41070,10.1002/adfm.202211873,10.1002/adfm.202211873,Tz6T,eC9-4F,Tz6T,eC9-4F,,CCCCCCCCCc1c(/C=C2\C(=O)c3cc(F)c(F)cc3C2=C(C#N)C#N)sc2c1sc1c3c4nsnc4c4c5sc6c(CCCCCCCCC)c(/C=C7\C(=O)c8cc(F)c(F)cc8C7=C(C#N)C#N)sc6c5n(C[C@H](CCCC)CCCCCC)c4c3n(CC(CCCC)CCCCCC)c21,0.86,25.75,67.2,14.9,14.88144,0.124563758389267,14.7,14.9,,,,,ITO/PEDOT:PSS/active layer/PNDIT-F3N/Ag,conventional,PNDIT-F3N,PNDIT-F3N,PEDOT:PSS,PEDOT:PSS,,,,,,,,,,
41071,10.1002/adfm.202211873,10.1002/adfm.202211873,Tz6T,eC9-4F,Tz6T,eC9-4F,,CCCCCCCCCc1c(/C=C2\C(=O)c3cc(F)c(F)cc3C2=C(C#N)C#N)sc2c1sc1c3c4nsnc4c4c5sc6c(CCCCCCCCC)c(/C=C7\C(=O)c8cc(F)c(F)cc8C7=C(C#N)C#N)sc6c5n(C[C@H](CCCC)CCCCCC)c4c3n(CC(CCCC)CCCCCC)c21,0.8632,26.12,71.0,16.0,16.008216639999997,0.0513539999999812,15.7,16.0,,DCN,DCN,,ITO/PEDOT:PSS/active layer/PNDIT-F3N/Ag,conventional,PNDIT-F3N,PNDIT-F3N,PEDOT:PSS,PEDOT:PSS,,,,160.0,,,,,,
41072,10.1002/adfm.202211873,10.1002/adfm.202211873,Tz6T,CH1007,Tz6T,CH1007,,CCCCCCCCCCCc1c(/C=C2\C(=O)c3cc(F)c(F)cc3C2=C(C#N)C#N)[se]c2c1sc1c3c4nsnc4c4c5sc6c(CCCCCCCCCCC)c(/C=C7\C(=O)c8cc(F)c(F)cc8C7=C(C#N)C#N)[se]c6c5n(CC(CCCC)CCCCCC)c4c3n(CC(CCCC)CCCCCC)c12,0.8508,25.53,68.7,14.9,14.922274788,0.1494952214765029,14.8,14.9,,,,,ITO/PEDOT:PSS/active layer/PNDIT-F3N/Ag,conventional,PNDIT-F3N,PNDIT-F3N,PEDOT:PSS,PEDOT:PSS,,,,,,,,-5.59,-3.97,
41073,10.1002/adfm.202211873,10.1002/adfm.202211873,Tz6T,CH1007,Tz6T,CH1007,,CCCCCCCCCCCc1c(/C=C2\C(=O)c3cc(F)c(F)cc3C2=C(C#N)C#N)[se]c2c1sc1c3c4nsnc4c4c5sc6c(CCCCCCCCCCC)c(/C=C7\C(=O)c8cc(F)c(F)cc8C7=C(C#N)C#N)[se]c6c5n(CC(CCCC)CCCCCC)c4c3n(CC(CCCC)CCCCCC)c12,0.8562,25.95,70.3,15.6,15.61952817,0.1251805769230716,15.4,15.6,,DCN,DCN,,ITO/PEDOT:PSS/active layer/PNDIT-F3N/Ag,conventional,PNDIT-F3N,PNDIT-F3N,PEDOT:PSS,PEDOT:PSS,,,,160.0,,,,-5.59,-3.97,
41074,10.1002/adfm.202211873,10.1002/adfm.202211873,Tz6T-B,eC9-4F,Tz6T-B,eC9-4F,,CCCCCCCCCc1c(/C=C2\C(=O)c3cc(F)c(F)cc3C2=C(C#N)C#N)sc2c1sc1c3c4nsnc4c4c5sc6c(CCCCCCCCC)c(/C=C7\C(=O)c8cc(F)c(F)cc8C7=C(C#N)C#N)sc6c5n(C[C@H](CCCC)CCCCCC)c4c3n(CC(CCCC)CCCCCC)c21,0.8777,23.33,61.1,12.5,12.511288751,0.090310008000003,12.2,12.5,,,,,ITO/PEDOT:PSS/active layer/PNDIT-F3N/Ag,conventional,PNDIT-F3N,PNDIT-F3N,PEDOT:PSS,PEDOT:PSS,,,,,,,,,,
41075,10.1002/adfm.202211873,10.1002/adfm.202211873,Tz6T-B,eC9-4F,Tz6T-B,eC9-4F,,CCCCCCCCCc1c(/C=C2\C(=O)c3cc(F)c(F)cc3C2=C(C#N)C#N)sc2c1sc1c3c4nsnc4c4c5sc6c(CCCCCCCCC)c(/C=C7\C(=O)c8cc(F)c(F)cc8C7=C(C#N)C#N)sc6c5n(C[C@H](CCCC)CCCCCC)c4c3n(CC(CCCC)CCCCCC)c21,0.879,23.45,63.0,13.2,12.9859065,1.6219204545454593,12.9,13.2,,DCN,DCN,,ITO/PEDOT:PSS/active layer/PNDIT-F3N/Ag,conventional,PNDIT-F3N,PNDIT-F3N,PEDOT:PSS,PEDOT:PSS,,,,160.0,,,,,,
41076,10.1002/adfm.202211873,10.1002/adfm.202211873,Tz4T-TT,Y6,Tz4T-TT,Y6,,CCCCCCCCCCCc1c(/C=C2\C(=O)c3cc(F)c(F)cc3C2=C(C#N)C#N)sc2c1sc1c3c4nsnc4c4c5sc6c(CCCCCCCCCCC)c(/C=C7\C(=O)c8cc(F)c(F)cc8C7=C(C#N)C#N)sc6c5n(CC(CC)CCCC)c4c3n(CC(CC)CCCC)c21,0.8678,21.7,58.1,10.9,10.94096206,0.3757987155963141,10.7,10.9,,,,,ITO/PEDOT:PSS/active layer/PNDIT-F3N/Ag,conventional,PNDIT-F3N,PNDIT-F3N,PEDOT:PSS,PEDOT:PSS,,,,,,,,-5.65,-4.09,
41077,10.1002/adfm.202211873,10.1002/adfm.202211873,Tz4T-TT,Y6,Tz4T-TT,Y6,,CCCCCCCCCCCc1c(/C=C2\C(=O)c3cc(F)c(F)cc3C2=C(C#N)C#N)sc2c1sc1c3c4nsnc4c4c5sc6c(CCCCCCCCCCC)c(/C=C7\C(=O)c8cc(F)c(F)cc8C7=C(C#N)C#N)sc6c5n(CC(CC)CCCC)c4c3n(CC(CC)CCCC)c21,0.8747,21.72,62.5,11.9,11.8740525,0.2180462184874025,11.6,11.9,,DCN,DCN,,ITO/PEDOT:PSS/active layer/PNDIT-F3N/Ag,conventional,PNDIT-F3N,PNDIT-F3N,PEDOT:PSS,PEDOT:PSS,,,,160.0,,,,-5.65,-4.09,
