Repository: JiYiqaq/PCE-KA-GNN

# Data directory

- `raw/Active_Database.csv` is the immutable source dataset bundled under CC BY 4.0. Do not overwrite it with processed data.
- `processed/` is created and populated by the training pipeline. Generated `.pt` and `.pth` caches are intentionally ignored by Git because they can exceed GitHub's normal single-file limit.

See `../DATA_LICENSE.md` for provenance, license and checksum information.

File: data/raw/Active_Database.csv (part 48 of 471)
id,doi,doi_norm,donor,acceptor,donor_canonical,acceptor_canonical,donor_smiles,acceptor_smiles,voc,jsc,ff,pce,pce_recomputed,pce_relative_error_percent,pce_avg,pce_best,d_a_ratio,additive,additive_canonical,additive_ratio,device_structure,device_type,etl,etl_canonical,htl,htl_canonical,active_layer_thickness,solvent,solvent_canonical,annealing_temp,homo_d,lumo_d,eg_d,homo_a,lumo_a,eg_a
41085,10.1002/adfm.202212599,10.1002/adfm.202212599,PM6,CH1007,PM6,CH1007,COC(=O)C(C)(C)c1cc(C)cc(-c2sc3c4sc5cc(/C=C6/C(=O)c7cc(F)cc(c7)C(=O)/C6=C\c6cc(C(C)(C)C(=O)OC)c(-c7cc(C)cc(C(C)(C)C(=O)OC)c7)s6)sc5c4c(C(C)(C)C(=O)OC)ccc2-3)c1,CCCCCCCCCCCc1c(/C=C2\C(=O)c3cc(F)c(F)cc3C2=C(C#N)C#N)[se]c2c1sc1c3c4nsnc4c4c5sc6c(CCCCCCCCCCC)c(/C=C7\C(=O)c8cc(F)c(F)cc8C7=C(C#N)C#N)[se]c6c5n(CC(CCCC)CCCCCC)c4c3n(CC(CCCC)CCCCCC)c12,0.794,26.32,68.37,14.29,14.288017296,0.0138747655703258,,,,,,,ITO/ZnO/0 nm BCP/PM6:CH1007/MoO3/Ag,inverted,ZnO/SnO2 for WPSC; ZnO/BCP for SOSC,ZnO/SnO2,MoO3,PDCBT/MoO3,,,,,-5.56,-3.65,,-5.59,-3.97,
41086,10.1002/adfm.202212599,10.1002/adfm.202212599,PM6,CH1007,PM6,CH1007,COC(=O)C(C)(C)c1cc(C)cc(-c2sc3c4sc5cc(/C=C6/C(=O)c7cc(F)cc(c7)C(=O)/C6=C\c6cc(C(C)(C)C(=O)OC)c(-c7cc(C)cc(C(C)(C)C(=O)OC)c7)s6)sc5c4c(C(C)(C)C(=O)OC)ccc2-3)c1,CCCCCCCCCCCc1c(/C=C2\C(=O)c3cc(F)c(F)cc3C2=C(C#N)C#N)[se]c2c1sc1c3c4nsnc4c4c5sc6c(CCCCCCCCCCC)c(/C=C7\C(=O)c8cc(F)c(F)cc8C7=C(C#N)C#N)[se]c6c5n(CC(CCCC)CCCCCC)c4c3n(CC(CCCC)CCCCCC)c12,0.802,26.33,70.6,15.03,14.908361959999995,0.8093016633400023,,,,,,,ITO/ZnO/1 nm BCP/PM6:CH1007/MoO3/Ag,inverted,ZnO/SnO2 for WPSC; ZnO/BCP for SOSC,ZnO/SnO2,MoO3,PDCBT/MoO3,,,,,-5.56,-3.65,,-5.59,-3.97,
41087,10.1002/adfm.202212599,10.1002/adfm.202212599,PM6,CH1007,PM6,CH1007,COC(=O)C(C)(C)c1cc(C)cc(-c2sc3c4sc5cc(/C=C6/C(=O)c7cc(F)cc(c7)C(=O)/C6=C\c6cc(C(C)(C)C(=O)OC)c(-c7cc(C)cc(C(C)(C)C(=O)OC)c7)s6)sc5c4c(C(C)(C)C(=O)OC)ccc2-3)c1,CCCCCCCCCCCc1c(/C=C2\C(=O)c3cc(F)c(F)cc3C2=C(C#N)C#N)[se]c2c1sc1c3c4nsnc4c4c5sc6c(CCCCCCCCCCC)c(/C=C7\C(=O)c8cc(F)c(F)cc8C7=C(C#N)C#N)[se]c6c5n(CC(CCCC)CCCCCC)c4c3n(CC(CCCC)CCCCCC)c12,0.811,26.86,71.89,15.46,15.660129394,1.2944980206985723,,,,,,,ITO/ZnO/3 nm BCP/PM6:CH1007/MoO3/Ag,inverted,ZnO/SnO2 for WPSC; ZnO/BCP for SOSC,ZnO/SnO2,MoO3,PDCBT/MoO3,,,,,-5.56,-3.65,,-5.59,-3.97,
41088,10.1002/adfm.202212599,10.1002/adfm.202212599,PM6,CH1007,PM6,CH1007,COC(=O)C(C)(C)c1cc(C)cc(-c2sc3c4sc5cc(/C=C6/C(=O)c7cc(F)cc(c7)C(=O)/C6=C\c6cc(C(C)(C)C(=O)OC)c(-c7cc(C)cc(C(C)(C)C(=O)OC)c7)s6)sc5c4c(C(C)(C)C(=O)OC)ccc2-3)c1,CCCCCCCCCCCc1c(/C=C2\C(=O)c3cc(F)c(F)cc3C2=C(C#N)C#N)[se]c2c1sc1c3c4nsnc4c4c5sc6c(CCCCCCCCCCC)c(/C=C7\C(=O)c8cc(F)c(F)cc8C7=C(C#N)C#N)[se]c6c5n(CC(CCCC)CCCCCC)c4c3n(CC(CCCC)CCCCCC)c12,0.805,26.24,71.18,15.02,15.03549376,0.1031541944074687,,,,,,,ITO/ZnO/5 nm BCP/PM6:CH1007/MoO3/Ag,inverted,ZnO/SnO2 for WPSC; ZnO/BCP for SOSC,ZnO/SnO2,MoO3,PDCBT/MoO3,,,,,-5.56,-3.65,,-5.59,-3.97,
41089,10.1002/adfm.202212601,10.1002/adfm.202212601,PBOF,eC9,PBOF,BTP-eC9,,CCCCCCCCCc1c(C=C2C(=O)c3cc(Cl)c(Cl)cc3C2=C(C#N)C#N)sc2c1sc1c3c4nsnc4c4c5sc6c(CCCCCCCCC)c(C=C7C(=O)c8cc(Cl)c(Cl)cc8C7=C(C#N)C#N)sc6c5n(CC(CCCC)CCCCCC)c4c3n(CC(CCCC)CCCCCC)c21,0.85,25.31,72.3,15.56,15.554260499999998,0.0368862467866481,15.5,15.56,1:1.5,,,,ITO/PEDOT:PSS/active layer/PNDIT-F3N/Ag,conventional,PNDIT-F3N,PNDIT-F3N,PEDOT:PSS,PEDOT:PSS,,,,,,,,-5.68,-3.9,
41123,10.1002/adfm.202214361,10.1002/adfm.202214361,PM6,BTP-eC9,PM6,BTP-eC9,COC(=O)C(C)(C)c1cc(C)cc(-c2sc3c4sc5cc(/C=C6/C(=O)c7cc(F)cc(c7)C(=O)/C6=C\c6cc(C(C)(C)C(=O)OC)c(-c7cc(C)cc(C(C)(C)C(=O)OC)c7)s6)sc5c4c(C(C)(C)C(=O)OC)ccc2-3)c1,CCCCCCCCCc1c(C=C2C(=O)c3cc(Cl)c(Cl)cc3C2=C(C#N)C#N)sc2c1sc1c3c4nsnc4c4c5sc6c(CCCCCCCCC)c(C=C7C(=O)c8cc(Cl)c(Cl)cc8C7=C(C#N)C#N)sc6c5n(CC(CCCC)CCCCCC)c4c3n(CC(CCCC)CCCCCC)c21,0.816,2.72,53.25,1.18,1.1818944,0.1605423728813622,0.87,1.18,,,,,,organic solar cells,,,,,,o-xylene,,,-5.56,-3.65,,-5.68,-3.9,
41124,10.1002/adfm.202214361,10.1002/adfm.202214361,PM6,BTP-eC9,PM6,BTP-eC9,COC(=O)C(C)(C)c1cc(C)cc(-c2sc3c4sc5cc(/C=C6/C(=O)c7cc(F)cc(c7)C(=O)/C6=C\c6cc(C(C)(C)C(=O)OC)c(-c7cc(C)cc(C(C)(C)C(=O)OC)c7)s6)sc5c4c(C(C)(C)C(=O)OC)ccc2-3)c1,CCCCCCCCCc1c(C=C2C(=O)c3cc(Cl)c(Cl)cc3C2=C(C#N)C#N)sc2c1sc1c3c4nsnc4c4c5sc6c(CCCCCCCCC)c(C=C7C(=O)c8cc(Cl)c(Cl)cc8C7=C(C#N)C#N)sc6c5n(CC(CCCC)CCCCCC)c4c3n(CC(CCCC)CCCCCC)c21,0.827,18.28,73.75,11.15,11.1492005,0.0071704035874385,10.81,11.15,,,,,,organic solar cells,,,,,,o-xylene,,,-5.56,-3.65,,-5.68,-3.9,
41125,10.1002/adfm.202214361,10.1002/adfm.202214361,PM6,BTP-eC9,PM6,BTP-eC9,COC(=O)C(C)(C)c1cc(C)cc(-c2sc3c4sc5cc(/C=C6/C(=O)c7cc(F)cc(c7)C(=O)/C6=C\c6cc(C(C)(C)C(=O)OC)c(-c7cc(C)cc(C(C)(C)C(=O)OC)c7)s6)sc5c4c(C(C)(C)C(=O)OC)ccc2-3)c1,CCCCCCCCCc1c(C=C2C(=O)c3cc(Cl)c(Cl)cc3C2=C(C#N)C#N)sc2c1sc1c3c4nsnc4c4c5sc6c(CCCCCCCCC)c(C=C7C(=O)c8cc(Cl)c(Cl)cc8C7=C(C#N)C#N)sc6c5n(CC(CCCC)CCCCCC)c4c3n(CC(CCCC)CCCCCC)c21,0.816,21.41,71.58,12.5,12.505426848,0.0434147839999923,12.26,12.5,,,,,conventional,organic solar cells,,,,,,o-xylene,,70.0,-5.56,-3.65,,-5.68,-3.9,
41126,10.1002/adfm.202214361,10.1002/adfm.202214361,PM6,BTP-eC9,PM6,BTP-eC9,COC(=O)C(C)(C)c1cc(C)cc(-c2sc3c4sc5cc(/C=C6/C(=O)c7cc(F)cc(c7)C(=O)/C6=C\c6cc(C(C)(C)C(=O)OC)c(-c7cc(C)cc(C(C)(C)C(=O)OC)c7)s6)sc5c4c(C(C)(C)C(=O)OC)ccc2-3)c1,CCCCCCCCCc1c(C=C2C(=O)c3cc(Cl)c(Cl)cc3C2=C(C#N)C#N)sc2c1sc1c3c4nsnc4c4c5sc6c(CCCCCCCCC)c(C=C7C(=O)c8cc(Cl)c(Cl)cc8C7=C(C#N)C#N)sc6c5n(CC(CCCC)CCCCCC)c4c3n(CC(CCCC)CCCCCC)c21,0.836,26.1,76.99,16.81,16.79891004,0.0659723973825081,15.58,16.81,,,,,,organic solar cells,,,,,,o-xylene,,,-5.56,-3.65,,-5.68,-3.9,
41127,10.1002/adfm.202214361,10.1002/adfm.202214361,PM6,BTP-eC9,PM6,BTP-eC9,COC(=O)C(C)(C)c1cc(C)cc(-c2sc3c4sc5cc(/C=C6/C(=O)c7cc(F)cc(c7)C(=O)/C6=C\c6cc(C(C)(C)C(=O)OC)c(-c7cc(C)cc(C(C)(C)C(=O)OC)c7)s6)sc5c4c(C(C)(C)C(=O)OC)ccc2-3)c1,CCCCCCCCCc1c(C=C2C(=O)c3cc(Cl)c(Cl)cc3C2=C(C#N)C#N)sc2c1sc1c3c4nsnc4c4c5sc6c(CCCCCCCCC)c(C=C7C(=O)c8cc(Cl)c(Cl)cc8C7=C(C#N)C#N)sc6c5n(CC(CCCC)CCCCCC)c4c3n(CC(CCCC)CCCCCC)c21,0.822,25.05,73.3,15.09,15.0932763,0.0217117296222635,14.33,15.09,,,,,,organic solar cells,,,,,,o-xylene,,,-5.56,-3.65,,-5.68,-3.9,
41128,10.1002/adfm.202214361,10.1002/adfm.202214361,PM6,BTP-eC9,PM6,BTP-eC9,COC(=O)C(C)(C)c1cc(C)cc(-c2sc3c4sc5cc(/C=C6/C(=O)c7cc(F)cc(c7)C(=O)/C6=C\c6cc(C(C)(C)C(=O)OC)c(-c7cc(C)cc(C(C)(C)C(=O)OC)c7)s6)sc5c4c(C(C)(C)C(=O)OC)ccc2-3)c1,CCCCCCCCCc1c(C=C2C(=O)c3cc(Cl)c(Cl)cc3C2=C(C#N)C#N)sc2c1sc1c3c4nsnc4c4c5sc6c(CCCCCCCCC)c(C=C7C(=O)c8cc(Cl)c(Cl)cc8C7=C(C#N)C#N)sc6c5n(CC(CCCC)CCCCCC)c4c3n(CC(CCCC)CCCCCC)c21,0.812,22.92,74.58,13.88,13.880113632000002,0.0008186743515956,13.59,13.88,,,,,,organic solar cells,,,,,,o-xylene,,,-5.56,-3.65,,-5.68,-3.9,
41129,10.1002/adfm.202214361,10.1002/adfm.202214361,PM6,BTP-eC9,PM6,BTP-eC9,COC(=O)C(C)(C)c1cc(C)cc(-c2sc3c4sc5cc(/C=C6/C(=O)c7cc(F)cc(c7)C(=O)/C6=C\c6cc(C(C)(C)C(=O)OC)c(-c7cc(C)cc(C(C)(C)C(=O)OC)c7)s6)sc5c4c(C(C)(C)C(=O)OC)ccc2-3)c1,CCCCCCCCCc1c(C=C2C(=O)c3cc(Cl)c(Cl)cc3C2=C(C#N)C#N)sc2c1sc1c3c4nsnc4c4c5sc6c(CCCCCCCCC)c(C=C7C(=O)c8cc(Cl)c(Cl)cc8C7=C(C#N)C#N)sc6c5n(CC(CCCC)CCCCCC)c4c3n(CC(CCCC)CCCCCC)c21,0.834,25.25,66.83,14.07,14.073395549999995,0.024133262260106,13.04,14.07,,,,,,organic solar cells,,,,,,o-xylene,,,-5.56,-3.65,,-5.68,-3.9,
41144,10.1002/adfm.202214926,10.1002/adfm.202214926,BO-1,BTP-eC9,BO-1,BTP-eC9,O=C(Nc1nnc(SCc2ccc(F)cc2)s1)c1ccc(F)cc1,CCCCCCCCCc1c(C=C2C(=O)c3cc(Cl)c(Cl)cc3C2=C(C#N)C#N)sc2c1sc1c3c4nsnc4c4c5sc6c(CCCCCCCCC)c(C=C7C(=O)c8cc(Cl)c(Cl)cc8C7=C(C#N)C#N)sc6c5n(CC(CCCC)CCCCCC)c4c3n(CC(CCCC)CCCCCC)c21,0.845,25.56,77.74,16.79,16.790440679999996,0.0026246575342285,16.61,16.79,,2-iodinenaphthalene (2-IN),2-IN,,ITO/PEDOT:PSS/BO-1:BTP-eC9/PDINO/Ag,conventional,PDINO,PDINO,PEDOT:PSS,PEDOT:PSS,,,,,,,,-5.68,-3.9,
41145,10.1002/adfm.202214926,10.1002/adfm.202214926,HD-1,BTP-eC9,HD-1,BTP-eC9,,CCCCCCCCCc1c(C=C2C(=O)c3cc(Cl)c(Cl)cc3C2=C(C#N)C#N)sc2c1sc1c3c4nsnc4c4c5sc6c(CCCCCCCCC)c(C=C7C(=O)c8cc(Cl)c(Cl)cc8C7=C(C#N)C#N)sc6c5n(CC(CCCC)CCCCCC)c4c3n(CC(CCCC)CCCCCC)c21,0.842,26.04,78.46,17.19,17.202888528,0.0749768935427442,17.06,17.19,,2-iodinenaphthalene (2-IN),2-IN,,ITO/PEDOT:PSS/HD-1:BTP-eC9/PDINO/Ag,conventional,PDINO,PDINO,PEDOT:PSS,PEDOT:PSS,,,,,,,,-5.68,-3.9,
41146,10.1002/adfm.202214926,10.1002/adfm.202214926,OD-1,BTP-eC9,OD-1,BTP-eC9,,CCCCCCCCCc1c(C=C2C(=O)c3cc(Cl)c(Cl)cc3C2=C(C#N)C#N)sc2c1sc1c3c4nsnc4c4c5sc6c(CCCCCCCCC)c(C=C7C(=O)c8cc(Cl)c(Cl)cc8C7=C(C#N)C#N)sc6c5n(CC(CCCC)CCCCCC)c4c3n(CC(CCCC)CCCCCC)c21,0.828,25.49,71.89,15.18,15.172902108,0.0467581818181876,14.89,15.18,,2-iodinenaphthalene (2-IN),2-IN,,ITO/PEDOT:PSS/OD-1:BTP-eC9/PDINO/Ag,conventional,PDINO,PDINO,PEDOT:PSS,PEDOT:PSS,,,,,,,,-5.68,-3.9,
41147,10.1002/adfm.202215095,10.1002/adfm.202215095,PM6,PY-OD,PM6,PY-OD,COC(=O)C(C)(C)c1cc(C)cc(-c2sc3c4sc5cc(/C=C6/C(=O)c7cc(F)cc(c7)C(=O)/C6=C\c6cc(C(C)(C)C(=O)OC)c(-c7cc(C)cc(C(C)(C)C(=O)OC)c7)s6)sc5c4c(C(C)(C)C(=O)OC)ccc2-3)c1,CCCCCCCCCCC(CCCCCCCC)Cn1c2c3sc(/C=C4\C(=O)c5ccccc5C4=C(C#N)C#N)c(CC(CCCC)CCCCCC)c3sc2c2c3nsnc3c3c4sc5c(CC(CCCC)CCCCCC)c(/C=C6\C(=O)c7cc(-c8cccs8)ccc7C6=C(C#N)C#N)sc5c4n(CC(CCCCCCCC)CCCCCCCCCC)c3c21,0.961,24.2,66.3,15.5,15.4188606,0.5234800000000092,15.3,15.5,1:1.2,0.1% CN,CN,0.1%,inverted,inverted,ZnO,ZnO,MoO3,MoO3,,,,,-5.56,-3.65,,-5.6,-3.84,
41148,10.1002/adfm.202215095,10.1002/adfm.202215095,PM6,PY-0.1OBO,PM6,PY-0.1OBO,COC(=O)C(C)(C)c1cc(C)cc(-c2sc3c4sc5cc(/C=C6/C(=O)c7cc(F)cc(c7)C(=O)/C6=C\c6cc(C(C)(C)C(=O)OC)c(-c7cc(C)cc(C(C)(C)C(=O)OC)c7)s6)sc5c4c(C(C)(C)C(=O)OC)ccc2-3)c1,,0.967,24.4,67.0,15.9,15.808516,0.5753710691823977,15.6,15.9,1:1.2,0.1% CN,CN,0.1%,inverted,inverted,ZnO,ZnO,MoO3,MoO3,,,,,-5.56,-3.65,,,,
41149,10.1002/adfm.202215095,10.1002/adfm.202215095,PM6,PY-0.2OBO,PM6,PY-0.2OBO,COC(=O)C(C)(C)c1cc(C)cc(-c2sc3c4sc5cc(/C=C6/C(=O)c7cc(F)cc(c7)C(=O)/C6=C\c6cc(C(C)(C)C(=O)OC)c(-c7cc(C)cc(C(C)(C)C(=O)OC)c7)s6)sc5c4c(C(C)(C)C(=O)OC)ccc2-3)c1,,0.972,25.1,67.9,16.7,16.565698800000003,0.804198802395185,16.5,16.7,1:1.2,0.1% CN,CN,0.1%,inverted,inverted,ZnO,ZnO,MoO3,MoO3,,,,,-5.56,-3.65,,,,
41150,10.1002/adfm.202215095,10.1002/adfm.202215095,PM6,PY-0.3OBO,PM6,PY-0.3OBO,COC(=O)C(C)(C)c1cc(C)cc(-c2sc3c4sc5cc(/C=C6/C(=O)c7cc(F)cc(c7)C(=O)/C6=C\c6cc(C(C)(C)C(=O)OC)c(-c7cc(C)cc(C(C)(C)C(=O)OC)c7)s6)sc5c4c(C(C)(C)C(=O)OC)ccc2-3)c1,,0.977,24.1,68.1,15.9,16.0346217,0.8466773584905567,15.7,15.9,1:1.2,0.1% CN,CN,0.1%,inverted,inverted,ZnO,ZnO,MoO3,MoO3,,,,,-5.56,-3.65,,,,
41151,10.1002/adfm.202215095,10.1002/adfm.202215095,PM6,PY-0.5OBO,PM6,PY-0.5OBO,COC(=O)C(C)(C)c1cc(C)cc(-c2sc3c4sc5cc(/C=C6/C(=O)c7cc(F)cc(c7)C(=O)/C6=C\c6cc(C(C)(C)C(=O)OC)c(-c7cc(C)cc(C(C)(C)C(=O)OC)c7)s6)sc5c4c(C(C)(C)C(=O)OC)ccc2-3)c1,,0.991,19.1,69.1,13.2,13.0793171,0.914264393939396,13.0,13.2,1:1.2,0.1% CN,CN,0.1%,inverted,inverted,ZnO,ZnO,MoO3,MoO3,,,,,-5.56,-3.65,,,,
41152,10.1002/adfm.202215095,10.1002/adfm.202215095,PM6,PY-OBO,PM6,PY-OBO,COC(=O)C(C)(C)c1cc(C)cc(-c2sc3c4sc5cc(/C=C6/C(=O)c7cc(F)cc(c7)C(=O)/C6=C\c6cc(C(C)(C)C(=O)OC)c(-c7cc(C)cc(C(C)(C)C(=O)OC)c7)s6)sc5c4c(C(C)(C)C(=O)OC)ccc2-3)c1,,1.018,14.0,71.0,10.1,10.11892,0.1873267326732809,10.0,10.1,1:1.2,0.1% CN,CN,0.1%,inverted,inverted,ZnO,ZnO,MoO3,MoO3,,,,,-5.56,-3.65,,,,
41174,10.1002/adfm.202300202,10.1002/adfm.202300202,P3HT,Tz,P3HT,Tz,CCCCCCc1ccsc1,,0.58,0.4,28.3,0.1,0.0656559999999999,34.344000000000015,,,,,,,conventional,conventional,,,,,,,,,-5.01,-3.12,,,,
41175,10.1002/adfm.202300202,10.1002/adfm.202300202,PDCBT,Tz,PDCBT,Tz,CCCCCCCCC(CCCCCC)COC(=O)c1csc(-c2cc(C(=O)OCC(CCCCCC)CCCCCCCC)c(-c3ccc(-c4cccs4)s3)s2)c1,,0.72,16.5,69.1,8.2,8.209079999999998,0.110731707317062,8.1,8.2,,,,,conventional,conventional,,,,,,,,,-5.31,-3.0,,,,
41176,10.1002/adfm.202300202,10.1002/adfm.202300202,PDCBT-2F,Tz,PDCBT-2F,Tz,CCCCCCCCCCC(CCCCCCCC)COC(=O)c1ccsc1-c1cc(F)c(-c2sc(-c3sccc3C(=O)OCC(CCCCCCCC)CCCCCCCCCC)cc2F)s1,,0.88,21.1,71.8,13.3,13.331824,0.239278195488724,13.2,13.3,,,,,conventional,conventional,,,,,,,,,-5.5,-3.36,,,,
41182,10.1002/adfm.202300712,10.1002/adfm.202300712,PM6,Y-OD-FBr,PM6,Y-OD-FBr,COC(=O)C(C)(C)c1cc(C)cc(-c2sc3c4sc5cc(/C=C6/C(=O)c7cc(F)cc(c7)C(=O)/C6=C\c6cc(C(C)(C)C(=O)OC)c(-c7cc(C)cc(C(C)(C)C(=O)OC)c7)s6)sc5c4c(C(C)(C)C(=O)OC)ccc2-3)c1,,0.903,24.78,72.2,16.16,16.155717480000003,0.0265007425742372,15.92,16.16,,,,,ITO/PEDOT:PSS/active layer/PNDIT-F3N/Ag,conventional,PNDIT-F3N,PNDIT-F3N,PEDOT:PSS,PEDOT:PSS,,,,,-5.56,-3.65,,,,
41183,10.1002/adfm.202300712,10.1002/adfm.202300712,PM6,Y-OD-ClBr,PM6,Y-OD-ClBr,COC(=O)C(C)(C)c1cc(C)cc(-c2sc3c4sc5cc(/C=C6/C(=O)c7cc(F)cc(c7)C(=O)/C6=C\c6cc(C(C)(C)C(=O)OC)c(-c7cc(C)cc(C(C)(C)C(=O)OC)c7)s6)sc5c4c(C(C)(C)C(=O)OC)ccc2-3)c1,,0.901,24.52,74.5,16.46,16.4589274,0.0065164034021903,16.24,16.46,,,,,ITO/PEDOT:PSS/active layer/PNDIT-F3N/Ag,conventional,PNDIT-F3N,PNDIT-F3N,PEDOT:PSS,PEDOT:PSS,,,,,-5.56,-3.65,,,,
41184,10.1002/adfm.202300712,10.1002/adfm.202300712,PM6,Y-OD-2FBr,PM6,Y-OD-2FBr,COC(=O)C(C)(C)c1cc(C)cc(-c2sc3c4sc5cc(/C=C6/C(=O)c7cc(F)cc(c7)C(=O)/C6=C\c6cc(C(C)(C)C(=O)OC)c(-c7cc(C)cc(C(C)(C)C(=O)OC)c7)s6)sc5c4c(C(C)(C)C(=O)OC)ccc2-3)c1,,0.858,25.98,76.7,17.1,17.09707428,0.0171094736842125,16.88,17.1,,,,,ITO/PEDOT:PSS/active layer/PNDIT-F3N/Ag,conventional,PNDIT-F3N,PNDIT-F3N,PEDOT:PSS,PEDOT:PSS,,,,,-5.56,-3.65,,,,
41185,10.1002/adfm.202300712,10.1002/adfm.202300712,PM6,Y-OD-2ClBr,PM6,Y-OD-2ClBr,COC(=O)C(C)(C)c1cc(C)cc(-c2sc3c4sc5cc(/C=C6/C(=O)c7cc(F)cc(c7)C(=O)/C6=C\c6cc(C(C)(C)C(=O)OC)c(-c7cc(C)cc(C(C)(C)C(=O)OC)c7)s6)sc5c4c(C(C)(C)C(=O)OC)ccc2-3)c1,,0.849,26.56,78.6,17.72,17.723859839999996,0.0217823927765064,17.47,17.72,,,,,ITO/PEDOT:PSS/active layer/PNDIT-F3N/Ag,conventional,PNDIT-F3N,PNDIT-F3N,PEDOT:PSS,PEDOT:PSS,,,,,-5.56,-3.65,,,,
41186,10.1002/adfm.202300712,10.1002/adfm.202300712,PM6,PYF-T,PM6,PYF-T,COC(=O)C(C)(C)c1cc(C)cc(-c2sc3c4sc5cc(/C=C6/C(=O)c7cc(F)cc(c7)C(=O)/C6=C\c6cc(C(C)(C)C(=O)OC)c(-c7cc(C)cc(C(C)(C)C(=O)OC)c7)s6)sc5c4c(C(C)(C)C(=O)OC)ccc2-3)c1,CCCCCCCCCCCc1c(/C=C2\C(=O)c3c(ccc(C)c3F)C2=C(C#N)C#N)sc2c1sc1c3c4nsnc4c4c5sc6c(CCCCCCCCCCC)c(/C=C7\C(=O)c8c(ccc(-c9ccc(C)s9)c8F)C7=C(C#N)C#N)sc6c5n(C)c4c3n(C)c21,0.91,25.26,74.5,17.13,17.125017000000003,0.0290893169877159,16.92,17.13,,,,,ITO/PEDOT:PSS/active layer/PNDIT-F3N/Ag,conventional,PNDIT-F3N,PNDIT-F3N,PEDOT:PSS,PEDOT:PSS,,,,,-5.56,-3.65,,,,
41187,10.1002/adfm.202300712,10.1002/adfm.202300712,PM6,PYCl-T,PM6,PYCl-T,COC(=O)C(C)(C)c1cc(C)cc(-c2sc3c4sc5cc(/C=C6/C(=O)c7cc(F)cc(c7)C(=O)/C6=C\c6cc(C(C)(C)C(=O)OC)c(-c7cc(C)cc(C(C)(C)C(=O)OC)c7)s6)sc5c4c(C(C)(C)C(=O)OC)ccc2-3)c1,,0.906,24.86,72.8,16.4,16.39686048,0.0191434146341325,16.19,16.4,,,,,ITO/PEDOT:PSS/active layer/PNDIT-F3N/Ag,conventional,PNDIT-F3N,PNDIT-F3N,PEDOT:PSS,PEDOT:PSS,,,,,-5.56,-3.65,,,,
41188,10.1002/adfm.202300712,10.1002/adfm.202300712,PM6,PY2F-T,PM6,PY2F-T,COC(=O)C(C)(C)c1cc(C)cc(-c2sc3c4sc5cc(/C=C6/C(=O)c7cc(F)cc(c7)C(=O)/C6=C\c6cc(C(C)(C)C(=O)OC)c(-c7cc(C)cc(C(C)(C)C(=O)OC)c7)s6)sc5c4c(C(C)(C)C(=O)OC)ccc2-3)c1,CCCCCCCCCCCc1c(/C=C2\C(=O)c3c(F)cc(F)cc3C2=C(C#N)C#N)sc2c1sc1c3c4nsnc4c4c5sc6c(CCCCCCCCCCC)c(/C=C7\C(=O)c8c(cc(F)c(-c9cccs9)c8F)C7=C(C#N)C#N)sc6c5n(CC(CCCCCCCC)CCCCCCCCCC)c4c3n(CC(CCCCCCCC)CCCCCCCCCC)c21,0.887,26.2,74.8,17.38,17.3830712,0.0176708860759541,17.11,17.38,,,,,ITO/PEDOT:PSS/active layer/PNDIT-F3N/Ag,conventional,PNDIT-F3N,PNDIT-F3N,PEDOT:PSS,PEDOT:PSS,,,,,-5.56,-3.65,,-5.71,-3.84,
41189,10.1002/adfm.202300712,10.1002/adfm.202300712,PM6,PY2Cl-T,PM6,PY2Cl-T,COC(=O)C(C)(C)c1cc(C)cc(-c2sc3c4sc5cc(/C=C6/C(=O)c7cc(F)cc(c7)C(=O)/C6=C\c6cc(C(C)(C)C(=O)OC)c(-c7cc(C)cc(C(C)(C)C(=O)OC)c7)s6)sc5c4c(C(C)(C)C(=O)OC)ccc2-3)c1,,0.874,24.03,71.8,15.08,15.07959396,0.0026925729442948,14.93,15.08,,,,,ITO/PEDOT:PSS/active layer/PNDIT-F3N/Ag,conventional,PNDIT-F3N,PNDIT-F3N,PEDOT:PSS,PEDOT:PSS,,,,,-5.56,-3.65,,,,
41190,10.1002/adfm.202300778,10.1002/adfm.202300778,ZR1-C3,L8-BO,ZR1-C3,L8-BO,CCCCCCCCc1cc(-c2cc3sc4c(-c5ccc(CCCC(CCCC)CCCCCC)s5)c5c(sc6cc(-c7cc(CCCCCCCC)c(-c8ccc(/C=C9/SC(=S)N(CCCCCC)C9=O)s8)s7)sc65)c(-c5ccc(CCCC(CCCC)CCCCCC)s5)c4c3s2)sc1-c1ccc(/C=C2/SC(=S)N(CCCCCC)C2=O)s1,CCCCCCC(CCCC)Cc1c(/C=C2\C(=O)c3cc(F)c(F)cc3C2=C(C#N)C#N)sc2c1SC1c3c(c4c(c5nsnc35)c3sc5c(CC(CCCC)CCCCCC)c(/C=C6\C(=O)c7cc(F)c(F)cc7C6=C(C#N)C#N)sc5c3n4CC(CC)CCCC)N(CC(CC)CCCC)C21,0.928,18.79,49.85,8.69,8.692404320000001,0.0276676639816099,8.61,8.69,1:1,,,,Slot-die,,,,,,,THF,THF,,,,,-5.68,-3.9,
41191,10.1002/adfm.202300778,10.1002/adfm.202300778,ZR1-C3,L8-BO,ZR1-C3,L8-BO,CCCCCCCCc1cc(-c2cc3sc4c(-c5ccc(CCCC(CCCC)CCCCCC)s5)c5c(sc6cc(-c7cc(CCCCCCCC)c(-c8ccc(/C=C9/SC(=S)N(CCCCCC)C9=O)s8)s7)sc65)c(-c5ccc(CCCC(CCCC)CCCCCC)s5)c4c3s2)sc1-c1ccc(/C=C2/SC(=S)N(CCCCCC)C2=O)s1,CCCCCCC(CCCC)Cc1c(/C=C2\C(=O)c3cc(F)c(F)cc3C2=C(C#N)C#N)sc2c1SC1c3c(c4c(c5nsnc35)c3sc5c(CC(CCCC)CCCCCC)c(/C=C6\C(=O)c7cc(F)c(F)cc7C6=C(C#N)C#N)sc5c3n4CC(CC)CCCC)N(CC(CC)CCCC)C21,0.889,22.85,66.05,13.41,13.417165825,0.0534364280387866,13.16,13.41,1:1,,,,Slot-die,,,,,,,THF,THF,130.0,,,,-5.68,-3.9,
41192,10.1002/adfm.202300778,10.1002/adfm.202300778,ZR1-C3,L8-BO,ZR1-C3,L8-BO,CCCCCCCCc1cc(-c2cc3sc4c(-c5ccc(CCCC(CCCC)CCCCCC)s5)c5c(sc6cc(-c7cc(CCCCCCCC)c(-c8ccc(/C=C9/SC(=S)N(CCCCCC)C9=O)s8)s7)sc65)c(-c5ccc(CCCC(CCCC)CCCCCC)s5)c4c3s2)sc1-c1ccc(/C=C2/SC(=S)N(CCCCCC)C2=O)s1,CCCCCCC(CCCC)Cc1c(/C=C2\C(=O)c3cc(F)c(F)cc3C2=C(C#N)C#N)sc2c1SC1c3c(c4c(c5nsnc35)c3sc5c(CC(CCCC)CCCCCC)c(/C=C6\C(=O)c7cc(F)c(F)cc7C6=C(C#N)C#N)sc5c3n4CC(CC)CCCC)N(CC(CC)CCCC)C21,0.924,19.09,46.2,8.19,8.149291920000001,0.4970461538461312,8.05,8.19,1:0.5,,,,Slot-die,,,,,,,THF,THF,,,,,-5.68,-3.9,
41193,10.1002/adfm.202300778,10.1002/adfm.202300778,ZR1-C3,L8-BO,ZR1-C3,L8-BO,CCCCCCCCc1cc(-c2cc3sc4c(-c5ccc(CCCC(CCCC)CCCCCC)s5)c5c(sc6cc(-c7cc(CCCCCCCC)c(-c8ccc(/C=C9/SC(=S)N(CCCCCC)C9=O)s8)s7)sc65)c(-c5ccc(CCCC(CCCC)CCCCCC)s5)c4c3s2)sc1-c1ccc(/C=C2/SC(=S)N(CCCCCC)C2=O)s1,CCCCCCC(CCCC)Cc1c(/C=C2\C(=O)c3cc(F)c(F)cc3C2=C(C#N)C#N)sc2c1SC1c3c(c4c(c5nsnc35)c3sc5c(CC(CCCC)CCCCCC)c(/C=C6\C(=O)c7cc(F)c(F)cc7C6=C(C#N)C#N)sc5c3n4CC(CC)CCCC)N(CC(CC)CCCC)C21,0.888,22.21,62.1,12.25,12.24766008,0.0191013877550933,12.05,12.25,1:0.5,,,,Slot-die,,,,,,,THF,THF,130.0,,,,-5.68,-3.9,
41194,10.1002/adfm.202300778,10.1002/adfm.202300778,ZR1-C3,L8-BO,ZR1-C3,L8-BO,CCCCCCCCc1cc(-c2cc3sc4c(-c5ccc(CCCC(CCCC)CCCCCC)s5)c5c(sc6cc(-c7cc(CCCCCCCC)c(-c8ccc(/C=C9/SC(=S)N(CCCCCC)C9=O)s8)s7)sc65)c(-c5ccc(CCCC(CCCC)CCCCCC)s5)c4c3s2)sc1-c1ccc(/C=C2/SC(=S)N(CCCCCC)C2=O)s1,CCCCCCC(CCCC)Cc1c(/C=C2\C(=O)c3cc(F)c(F)cc3C2=C(C#N)C#N)sc2c1SC1c3c(c4c(c5nsnc35)c3sc5c(CC(CCCC)CCCCCC)c(/C=C6\C(=O)c7cc(F)c(F)cc7C6=C(C#N)C#N)sc5c3n4CC(CC)CCCC)N(CC(CC)CCCC)C21,0.946,16.14,40.57,6.19,6.194406108000001,0.0711810662358709,6.03,6.19,1:1,,,,Spin coating,,,,,,,THF,THF,,,,,-5.68,-3.9,
41195,10.1002/adfm.202300778,10.1002/adfm.202300778,ZR1-C3,L8-BO,ZR1-C3,L8-BO,CCCCCCCCc1cc(-c2cc3sc4c(-c5ccc(CCCC(CCCC)CCCCCC)s5)c5c(sc6cc(-c7cc(CCCCCCCC)c(-c8ccc(/C=C9/SC(=S)N(CCCCCC)C9=O)s8)s7)sc65)c(-c5ccc(CCCC(CCCC)CCCCCC)s5)c4c3s2)sc1-c1ccc(/C=C2/SC(=S)N(CCCCCC)C2=O)s1,CCCCCCC(CCCC)Cc1c(/C=C2\C(=O)c3cc(F)c(F)cc3C2=C(C#N)C#N)sc2c1SC1c3c(c4c(c5nsnc35)c3sc5c(CC(CCCC)CCCCCC)c(/C=C6\C(=O)c7cc(F)c(F)cc7C6=C(C#N)C#N)sc5c3n4CC(CC)CCCC)N(CC(CC)CCCC)C21,0.898,21.96,55.9,11.03,11.02352472,0.0587060743426863,10.79,11.03,1:1,,,,Spin coating,,,,,,,THF,THF,130.0,,,,-5.68,-3.9,
41196,10.1002/adfm.202300778,10.1002/adfm.202300778,ZR1-C3,L8-BO,ZR1-C3,L8-BO,CCCCCCCCc1cc(-c2cc3sc4c(-c5ccc(CCCC(CCCC)CCCCCC)s5)c5c(sc6cc(-c7cc(CCCCCCCC)c(-c8ccc(/C=C9/SC(=S)N(CCCCCC)C9=O)s8)s7)sc65)c(-c5ccc(CCCC(CCCC)CCCCCC)s5)c4c3s2)sc1-c1ccc(/C=C2/SC(=S)N(CCCCCC)C2=O)s1,CCCCCCC(CCCC)Cc1c(/C=C2\C(=O)c3cc(F)c(F)cc3C2=C(C#N)C#N)sc2c1SC1c3c(c4c(c5nsnc35)c3sc5c(CC(CCCC)CCCCCC)c(/C=C6\C(=O)c7cc(F)c(F)cc7C6=C(C#N)C#N)sc5c3n4CC(CC)CCCC)N(CC(CC)CCCC)C21,0.961,15.31,36.63,5.39,5.389338933,0.0122646938775389,5.12,5.39,1:0.5,,,,Spin coating,,,,,,,THF,THF,,,,,-5.68,-3.9,
41197,10.1002/adfm.202300778,10.1002/adfm.202300778,ZR1-C3,L8-BO,ZR1-C3,L8-BO,CCCCCCCCc1cc(-c2cc3sc4c(-c5ccc(CCCC(CCCC)CCCCCC)s5)c5c(sc6cc(-c7cc(CCCCCCCC)c(-c8ccc(/C=C9/SC(=S)N(CCCCCC)C9=O)s8)s7)sc65)c(-c5ccc(CCCC(CCCC)CCCCCC)s5)c4c3s2)sc1-c1ccc(/C=C2/SC(=S)N(CCCCCC)C2=O)s1,CCCCCCC(CCCC)Cc1c(/C=C2\C(=O)c3cc(F)c(F)cc3C2=C(C#N)C#N)sc2c1SC1c3c(c4c(c5nsnc35)c3sc5c(CC(CCCC)CCCCCC)c(/C=C6\C(=O)c7cc(F)c(F)cc7C6=C(C#N)C#N)sc5c3n4CC(CC)CCCC)N(CC(CC)CCCC)C21,0.897,23.24,67.41,14.05,14.052477348,0.0176323701067567,13.86,14.05,1:0.5,,,,Spin coating,,,,,,,THF,THF,130.0,,,,-5.68,-3.9,
41198,10.1002/adfm.202300778,10.1002/adfm.202300778,ZR1-C3,L8-BO,ZR1-C3,L8-BO,CCCCCCCCc1cc(-c2cc3sc4c(-c5ccc(CCCC(CCCC)CCCCCC)s5)c5c(sc6cc(-c7cc(CCCCCCCC)c(-c8ccc(/C=C9/SC(=S)N(CCCCCC)C9=O)s8)s7)sc65)c(-c5ccc(CCCC(CCCC)CCCCCC)s5)c4c3s2)sc1-c1ccc(/C=C2/SC(=S)N(CCCCCC)C2=O)s1,CCCCCCC(CCCC)Cc1c(/C=C2\C(=O)c3cc(F)c(F)cc3C2=C(C#N)C#N)sc2c1SC1c3c(c4c(c5nsnc35)c3sc5c(CC(CCCC)CCCCCC)c(/C=C6\C(=O)c7cc(F)c(F)cc7C6=C(C#N)C#N)sc5c3n4CC(CC)CCCC)N(CC(CC)CCCC)C21,0.927,15.98,49.2,7.29,7.288222320000001,0.024385185185173,,,1:1,,,,Slot-die,,,,,,,THF,THF,,,,,-5.68,-3.9,
41199,10.1002/adfm.202300778,10.1002/adfm.202300778,ZR1-C3,L8-BO,ZR1-C3,L8-BO,CCCCCCCCc1cc(-c2cc3sc4c(-c5ccc(CCCC(CCCC)CCCCCC)s5)c5c(sc6cc(-c7cc(CCCCCCCC)c(-c8ccc(/C=C9/SC(=S)N(CCCCCC)C9=O)s8)s7)sc65)c(-c5ccc(CCCC(CCCC)CCCCCC)s5)c4c3s2)sc1-c1ccc(/C=C2/SC(=S)N(CCCCCC)C2=O)s1,CCCCCCC(CCCC)Cc1c(/C=C2\C(=O)c3cc(F)c(F)cc3C2=C(C#N)C#N)sc2c1SC1c3c(c4c(c5nsnc35)c3sc5c(CC(CCCC)CCCCCC)c(/C=C6\C(=O)c7cc(F)c(F)cc7C6=C(C#N)C#N)sc5c3n4CC(CC)CCCC)N(CC(CC)CCCC)C21,0.89,19.22,62.19,10.65,10.638097019999998,0.1117650704225551,,,1:1,,,,Slot-die,,,,,,,THF,THF,130.0,,,,-5.68,-3.9,
41200,10.1002/adfm.202300831,10.1002/adfm.202300831,PM6,Y6,PM6,Y6,COC(=O)C(C)(C)c1cc(C)cc(-c2sc3c4sc5cc(/C=C6/C(=O)c7cc(F)cc(c7)C(=O)/C6=C\c6cc(C(C)(C)C(=O)OC)c(-c7cc(C)cc(C(C)(C)C(=O)OC)c7)s6)sc5c4c(C(C)(C)C(=O)OC)ccc2-3)c1,CCCCCCCCCCCc1c(/C=C2\C(=O)c3cc(F)c(F)cc3C2=C(C#N)C#N)sc2c1sc1c3c4nsnc4c4c5sc6c(CCCCCCCCCCC)c(/C=C7\C(=O)c8cc(F)c(F)cc8C7=C(C#N)C#N)sc6c5n(CC(CC)CCCC)c4c3n(CC(CC)CCCC)c21,0.803,25.69,50.2,10.36,10.35579314,0.0406067567567399,,10.36,,,,,inverted,inverted,SnO2,SnO2,,,,,,,-5.56,-3.65,,-5.65,-4.09,
41201,10.1002/adfm.202300831,10.1002/adfm.202300831,PM6,Y6,PM6,Y6,COC(=O)C(C)(C)c1cc(C)cc(-c2sc3c4sc5cc(/C=C6/C(=O)c7cc(F)cc(c7)C(=O)/C6=C\c6cc(C(C)(C)C(=O)OC)c(-c7cc(C)cc(C(C)(C)C(=O)OC)c7)s6)sc5c4c(C(C)(C)C(=O)OC)ccc2-3)c1,CCCCCCCCCCCc1c(/C=C2\C(=O)c3cc(F)c(F)cc3C2=C(C#N)C#N)sc2c1sc1c3c4nsnc4c4c5sc6c(CCCCCCCCCCC)c(/C=C7\C(=O)c8cc(F)c(F)cc8C7=C(C#N)C#N)sc6c5n(CC(CC)CCCC)c4c3n(CC(CC)CCCC)c21,0.849,25.16,69.1,14.76,14.760340439999998,0.0023065040650316,13.96,14.76,,,,,inverted,inverted,SnO2,SnO2,,,,,,,-5.56,-3.65,,-5.65,-4.09,
41202,10.1002/adfm.202300831,10.1002/adfm.202300831,PM6,Y6,PM6,Y6,COC(=O)C(C)(C)c1cc(C)cc(-c2sc3c4sc5cc(/C=C6/C(=O)c7cc(F)cc(c7)C(=O)/C6=C\c6cc(C(C)(C)C(=O)OC)c(-c7cc(C)cc(C(C)(C)C(=O)OC)c7)s6)sc5c4c(C(C)(C)C(=O)OC)ccc2-3)c1,CCCCCCCCCCCc1c(/C=C2\C(=O)c3cc(F)c(F)cc3C2=C(C#N)C#N)sc2c1sc1c3c4nsnc4c4c5sc6c(CCCCCCCCCCC)c(/C=C7\C(=O)c8cc(F)c(F)cc8C7=C(C#N)C#N)sc6c5n(CC(CC)CCCC)c4c3n(CC(CC)CCCC)c21,0.833,25.66,73.5,15.7,15.7104633,0.0666452229299338,15.08,15.7,,,,,inverted,inverted,SnO2,SnO2,,,,,,,-5.56,-3.65,,-5.65,-4.09,
41203,10.1002/adfm.202300831,10.1002/adfm.202300831,PM6,Y6,PM6,Y6,COC(=O)C(C)(C)c1cc(C)cc(-c2sc3c4sc5cc(/C=C6/C(=O)c7cc(F)cc(c7)C(=O)/C6=C\c6cc(C(C)(C)C(=O)OC)c(-c7cc(C)cc(C(C)(C)C(=O)OC)c7)s6)sc5c4c(C(C)(C)C(=O)OC)ccc2-3)c1,CCCCCCCCCCCc1c(/C=C2\C(=O)c3cc(F)c(F)cc3C2=C(C#N)C#N)sc2c1sc1c3c4nsnc4c4c5sc6c(CCCCCCCCCCC)c(/C=C7\C(=O)c8cc(F)c(F)cc8C7=C(C#N)C#N)sc6c5n(CC(CC)CCCC)c4c3n(CC(CC)CCCC)c21,0.831,25.65,73.7,15.69,15.70926555,0.1227887189292548,,15.69,,,,,inverted,inverted,SnO2,SnO2,,,,,,,-5.56,-3.65,,-5.65,-4.09,
41204,10.1002/adfm.202300878,10.1002/adfm.202300878,SM-n-Bu,BO-4Cl,SM-n-Bu,BO-4Cl,,CCCCCCCCCCCc1c(/C=C2\C(=O)c3cc(Cl)c(Cl)cc3C2=C(C#N)C#N)sc2c1sc1c3c4nsnc4c4c5sc6c(CCCCCCCCCCC)c(/C=C7\C(=O)c8cc(Cl)c(Cl)cc8C7=C(C#N)C#N)sc6c5n(CC(CCCC)CCCCCC)c4c3n(CC(CCCC)CCCCCC)c21,0.83,25.26,72.12,15.12,15.120534960000002,0.0035380952381156,14.9,15.12,,,,,ITO/PEDOT:PSS/active layers/PDIN/Ag,conventional,PDIN,PDIN,PEDOT:PSS,PEDOT:PSS,,,,,,,,-5.68,-4.1,
41205,10.1002/adfm.202300878,10.1002/adfm.202300878,SM-s-Bu,BO-4Cl,SM-s-Bu,BO-4Cl,,CCCCCCCCCCCc1c(/C=C2\C(=O)c3cc(Cl)c(Cl)cc3C2=C(C#N)C#N)sc2c1sc1c3c4nsnc4c4c5sc6c(CCCCCCCCCCC)c(/C=C7\C(=O)c8cc(Cl)c(Cl)cc8C7=C(C#N)C#N)sc6c5n(CC(CCCC)CCCCCC)c4c3n(CC(CCCC)CCCCCC)c21,0.841,25.69,74.34,16.06,16.061372586,0.00854661270238,15.78,16.06,,,,,ITO/PEDOT:PSS/active layers/PDIN/Ag,conventional,PDIN,PDIN,PEDOT:PSS,PEDOT:PSS,,,,,,,,-5.68,-4.1,
41206,10.1002/adfm.202300878,10.1002/adfm.202300878,SM-i-Bu,BO-4Cl,SM-i-Bu,BO-4Cl,,CCCCCCCCCCCc1c(/C=C2\C(=O)c3cc(Cl)c(Cl)cc3C2=C(C#N)C#N)sc2c1sc1c3c4nsnc4c4c5sc6c(CCCCCCCCCCC)c(/C=C7\C(=O)c8cc(Cl)c(Cl)cc8C7=C(C#N)C#N)sc6c5n(CC(CCCC)CCCCCC)c4c3n(CC(CCCC)CCCCCC)c21,0.814,18.26,55.31,8.22,8.221079284,0.0131299756690918,7.91,8.22,,,,,ITO/PEDOT:PSS/active layers/PDIN/Ag,conventional,PDIN,PDIN,PEDOT:PSS,PEDOT:PSS,,,,,,,,-5.68,-4.1,
41207,10.1002/adfm.202301108,10.1002/adfm.202301108,PM6,Y6,PM6,Y6,COC(=O)C(C)(C)c1cc(C)cc(-c2sc3c4sc5cc(/C=C6/C(=O)c7cc(F)cc(c7)C(=O)/C6=C\c6cc(C(C)(C)C(=O)OC)c(-c7cc(C)cc(C(C)(C)C(=O)OC)c7)s6)sc5c4c(C(C)(C)C(=O)OC)ccc2-3)c1,CCCCCCCCCCCc1c(/C=C2\C(=O)c3cc(F)c(F)cc3C2=C(C#N)C#N)sc2c1sc1c3c4nsnc4c4c5sc6c(CCCCCCCCCCC)c(/C=C7\C(=O)c8cc(F)c(F)cc8C7=C(C#N)C#N)sc6c5n(CC(CC)CCCC)c4c3n(CC(CC)CCCC)c21,0.834,27.85,76.85,17.86,17.84987265,0.0567040873460313,,,1:1.2,DIO,DIO,,ITO/PEDOT:PSS/BHJ/PDINT-F3N/Ag,conventional,PDINT-F3N,PDINT-F3N,PEDOT:PSS,PEDOT:PSS,,chloroform,chloroform,,-5.56,-3.65,,-5.65,-4.09,
41208,10.1002/adfm.202301108,10.1002/adfm.202301108,PM6,Y6,PM6,Y6,COC(=O)C(C)(C)c1cc(C)cc(-c2sc3c4sc5cc(/C=C6/C(=O)c7cc(F)cc(c7)C(=O)/C6=C\c6cc(C(C)(C)C(=O)OC)c(-c7cc(C)cc(C(C)(C)C(=O)OC)c7)s6)sc5c4c(C(C)(C)C(=O)OC)ccc2-3)c1,CCCCCCCCCCCc1c(/C=C2\C(=O)c3cc(F)c(F)cc3C2=C(C#N)C#N)sc2c1sc1c3c4nsnc4c4c5sc6c(CCCCCCCCCCC)c(/C=C7\C(=O)c8cc(F)c(F)cc8C7=C(C#N)C#N)sc6c5n(CC(CC)CCCC)c4c3n(CC(CC)CCCC)c21,0.85,24.79,81.3,17.13,17.1311295,0.0065936952714601,,,1:1.2,DIO,DIO,,ITO/PEDOT:PSS/BHJ/PDINT-F3N/Ag,conventional,PDINT-F3N,PDINT-F3N,PEDOT:PSS,PEDOT:PSS,,chloroform,chloroform,,-5.56,-3.65,,-5.65,-4.09,
41209,10.1002/adfm.202301108,10.1002/adfm.202301108,PM6,Y6,PM6,Y6,COC(=O)C(C)(C)c1cc(C)cc(-c2sc3c4sc5cc(/C=C6/C(=O)c7cc(F)cc(c7)C(=O)/C6=C\c6cc(C(C)(C)C(=O)OC)c(-c7cc(C)cc(C(C)(C)C(=O)OC)c7)s6)sc5c4c(C(C)(C)C(=O)OC)ccc2-3)c1,CCCCCCCCCCCc1c(/C=C2\C(=O)c3cc(F)c(F)cc3C2=C(C#N)C#N)sc2c1sc1c3c4nsnc4c4c5sc6c(CCCCCCCCCCC)c(/C=C7\C(=O)c8cc(F)c(F)cc8C7=C(C#N)C#N)sc6c5n(CC(CC)CCCC)c4c3n(CC(CC)CCCC)c21,0.859,26.49,75.7,17.23,17.22546687,0.0263095182820584,,,1:1.2,DIO,DIO,,ITO/PEDOT:PSS/BHJ/PDINT-F3N/Ag,conventional,PDINT-F3N,PDINT-F3N,PEDOT:PSS,PEDOT:PSS,,chloroform,chloroform,,-5.56,-3.65,,-5.65,-4.09,
41210,10.1002/adfm.202301108,10.1002/adfm.202301108,PM6,Y6,PM6,Y6,COC(=O)C(C)(C)c1cc(C)cc(-c2sc3c4sc5cc(/C=C6/C(=O)c7cc(F)cc(c7)C(=O)/C6=C\c6cc(C(C)(C)C(=O)OC)c(-c7cc(C)cc(C(C)(C)C(=O)OC)c7)s6)sc5c4c(C(C)(C)C(=O)OC)ccc2-3)c1,CCCCCCCCCCCc1c(/C=C2\C(=O)c3cc(F)c(F)cc3C2=C(C#N)C#N)sc2c1sc1c3c4nsnc4c4c5sc6c(CCCCCCCCCCC)c(/C=C7\C(=O)c8cc(F)c(F)cc8C7=C(C#N)C#N)sc6c5n(CC(CC)CCCC)c4c3n(CC(CC)CCCC)c21,0.863,27.38,76.46,18.07,18.066687524,0.0183313558384139,,,1:1.2,DIO,DIO,,ITO/PEDOT:PSS/BHJ/PDINT-F3N/Ag,conventional,PDINT-F3N,PDINT-F3N,PEDOT:PSS,PEDOT:PSS,,chloroform,chloroform,,-5.56,-3.65,,-5.65,-4.09,
41211,10.1002/adfm.202301108,10.1002/adfm.202301108,PM6,Y6,PM6,Y6,COC(=O)C(C)(C)c1cc(C)cc(-c2sc3c4sc5cc(/C=C6/C(=O)c7cc(F)cc(c7)C(=O)/C6=C\c6cc(C(C)(C)C(=O)OC)c(-c7cc(C)cc(C(C)(C)C(=O)OC)c7)s6)sc5c4c(C(C)(C)C(=O)OC)ccc2-3)c1,CCCCCCCCCCCc1c(/C=C2\C(=O)c3cc(F)c(F)cc3C2=C(C#N)C#N)sc2c1sc1c3c4nsnc4c4c5sc6c(CCCCCCCCCCC)c(/C=C7\C(=O)c8cc(F)c(F)cc8C7=C(C#N)C#N)sc6c5n(CC(CC)CCCC)c4c3n(CC(CC)CCCC)c21,0.87,26.2,77.7,17.7,17.710938000000002,0.0617966101695084,,,1:1.2,DIO,DIO,,ITO/PEDOT:PSS/BHJ/PDINT-F3N/Ag,conventional,PDINT-F3N,PDINT-F3N,PEDOT:PSS,PEDOT:PSS,,chloroform,chloroform,,-5.56,-3.65,,-5.65,-4.09,
41212,10.1002/adfm.202301108,10.1002/adfm.202301108,PM6,Y6,PM6,Y6,COC(=O)C(C)(C)c1cc(C)cc(-c2sc3c4sc5cc(/C=C6/C(=O)c7cc(F)cc(c7)C(=O)/C6=C\c6cc(C(C)(C)C(=O)OC)c(-c7cc(C)cc(C(C)(C)C(=O)OC)c7)s6)sc5c4c(C(C)(C)C(=O)OC)ccc2-3)c1,CCCCCCCCCCCc1c(/C=C2\C(=O)c3cc(F)c(F)cc3C2=C(C#N)C#N)sc2c1sc1c3c4nsnc4c4c5sc6c(CCCCCCCCCCC)c(/C=C7\C(=O)c8cc(F)c(F)cc8C7=C(C#N)C#N)sc6c5n(CC(CC)CCCC)c4c3n(CC(CC)CCCC)c21,0.856,25.86,79.17,17.53,17.525197872,0.0273937706788446,,,1:1.2,DIO,DIO,,ITO/PEDOT:PSS/BHJ/PDINT-F3N/Ag,conventional,PDINT-F3N,PDINT-F3N,PEDOT:PSS,PEDOT:PSS,,chloroform,chloroform,,-5.56,-3.65,,-5.65,-4.09,
41213,10.1002/adfm.202301108,10.1002/adfm.202301108,PM6,BTP-eC9,PM6,BTP-eC9,COC(=O)C(C)(C)c1cc(C)cc(-c2sc3c4sc5cc(/C=C6/C(=O)c7cc(F)cc(c7)C(=O)/C6=C\c6cc(C(C)(C)C(=O)OC)c(-c7cc(C)cc(C(C)(C)C(=O)OC)c7)s6)sc5c4c(C(C)(C)C(=O)OC)ccc2-3)c1,CCCCCCCCCc1c(C=C2C(=O)c3cc(Cl)c(Cl)cc3C2=C(C#N)C#N)sc2c1sc1c3c4nsnc4c4c5sc6c(CCCCCCCCC)c(C=C7C(=O)c8cc(Cl)c(Cl)cc8C7=C(C#N)C#N)sc6c5n(CC(CCCC)CCCCCC)c4c3n(CC(CCCC)CCCCCC)c21,0.856,27.13,77.6,18.02,18.02126528,0.0070215316315114,,,1:1.2,DIO,DIO,,ITO/PEDOT:PSS/BHJ/PDINT-F3N/Ag,conventional,PDINT-F3N,PDINT-F3N,PEDOT:PSS,PEDOT:PSS,,chloroform,chloroform,,-5.56,-3.65,,-5.68,-3.9,
41214,10.1002/adfm.202301108,10.1002/adfm.202301108,PM6,BTP-eC9,PM6,BTP-eC9,COC(=O)C(C)(C)c1cc(C)cc(-c2sc3c4sc5cc(/C=C6/C(=O)c7cc(F)cc(c7)C(=O)/C6=C\c6cc(C(C)(C)C(=O)OC)c(-c7cc(C)cc(C(C)(C)C(=O)OC)c7)s6)sc5c4c(C(C)(C)C(=O)OC)ccc2-3)c1,CCCCCCCCCc1c(C=C2C(=O)c3cc(Cl)c(Cl)cc3C2=C(C#N)C#N)sc2c1sc1c3c4nsnc4c4c5sc6c(CCCCCCCCC)c(C=C7C(=O)c8cc(Cl)c(Cl)cc8C7=C(C#N)C#N)sc6c5n(CC(CCCC)CCCCCC)c4c3n(CC(CCCC)CCCCCC)c21,0.863,26.8,80.4,18.6,18.5952336,0.0256258064516191,,,1:1.2,DIO,DIO,,ITO/PEDOT:PSS/BHJ/PDINT-F3N/Ag,conventional,PDINT-F3N,PDINT-F3N,PEDOT:PSS,PEDOT:PSS,,chloroform,chloroform,,-5.56,-3.65,,-5.68,-3.9,
41215,10.1002/adfm.202301108,10.1002/adfm.202301108,PM6,BTP-eC9,PM6,BTP-eC9,COC(=O)C(C)(C)c1cc(C)cc(-c2sc3c4sc5cc(/C=C6/C(=O)c7cc(F)cc(c7)C(=O)/C6=C\c6cc(C(C)(C)C(=O)OC)c(-c7cc(C)cc(C(C)(C)C(=O)OC)c7)s6)sc5c4c(C(C)(C)C(=O)OC)ccc2-3)c1,CCCCCCCCCc1c(C=C2C(=O)c3cc(Cl)c(Cl)cc3C2=C(C#N)C#N)sc2c1sc1c3c4nsnc4c4c5sc6c(CCCCCCCCC)c(C=C7C(=O)c8cc(Cl)c(Cl)cc8C7=C(C#N)C#N)sc6c5n(CC(CCCC)CCCCCC)c4c3n(CC(CCCC)CCCCCC)c21,0.864,26.35,77.6,17.7,17.6667264,0.1879864406779524,,,1:1.2,DIO,DIO,,ITO/PEDOT:PSS/BHJ/PDINT-F3N/Ag,conventional,PDINT-F3N,PDINT-F3N,PEDOT:PSS,PEDOT:PSS,,chloroform,chloroform,,-5.56,-3.65,,-5.68,-3.9,
41216,10.1002/adfm.202301108,10.1002/adfm.202301108,PM6,BTP-eC9,PM6,BTP-eC9,COC(=O)C(C)(C)c1cc(C)cc(-c2sc3c4sc5cc(/C=C6/C(=O)c7cc(F)cc(c7)C(=O)/C6=C\c6cc(C(C)(C)C(=O)OC)c(-c7cc(C)cc(C(C)(C)C(=O)OC)c7)s6)sc5c4c(C(C)(C)C(=O)OC)ccc2-3)c1,CCCCCCCCCc1c(C=C2C(=O)c3cc(Cl)c(Cl)cc3C2=C(C#N)C#N)sc2c1sc1c3c4nsnc4c4c5sc6c(CCCCCCCCC)c(C=C7C(=O)c8cc(Cl)c(Cl)cc8C7=C(C#N)C#N)sc6c5n(CC(CCCC)CCCCCC)c4c3n(CC(CCCC)CCCCCC)c21,0.87,26.9,78.04,18.27,18.2637012,0.0344761904761889,,,1:1.2,DIO,DIO,,ITO/PEDOT:PSS/BHJ/PDINT-F3N/Ag,conventional,PDINT-F3N,PDINT-F3N,PEDOT:PSS,PEDOT:PSS,,chloroform,chloroform,,-5.56,-3.65,,-5.68,-3.9,
41217,10.1002/adfm.202301108,10.1002/adfm.202301108,PM6,L8-BO,PM6,L8-BO,COC(=O)C(C)(C)c1cc(C)cc(-c2sc3c4sc5cc(/C=C6/C(=O)c7cc(F)cc(c7)C(=O)/C6=C\c6cc(C(C)(C)C(=O)OC)c(-c7cc(C)cc(C(C)(C)C(=O)OC)c7)s6)sc5c4c(C(C)(C)C(=O)OC)ccc2-3)c1,CCCCCCC(CCCC)Cc1c(/C=C2\C(=O)c3cc(F)c(F)cc3C2=C(C#N)C#N)sc2c1SC1c3c(c4c(c5nsnc35)c3sc5c(CC(CCCC)CCCCCC)c(/C=C6\C(=O)c7cc(F)c(F)cc7C6=C(C#N)C#N)sc5c3n4CC(CC)CCCC)N(CC(CC)CCCC)C21,0.889,26.86,77.52,18.52,18.510644208,0.0505172354211712,,,1:1.2,DIO,DIO,,ITO/PEDOT:PSS/BHJ/PDINT-F3N/Ag,conventional,PDINT-F3N,PDINT-F3N,PEDOT:PSS,PEDOT:PSS,,chloroform,chloroform,,-5.56,-3.65,,-5.68,-3.9,
41218,10.1002/adfm.202301108,10.1002/adfm.202301108,PM6,L8-BO,PM6,L8-BO,COC(=O)C(C)(C)c1cc(C)cc(-c2sc3c4sc5cc(/C=C6/C(=O)c7cc(F)cc(c7)C(=O)/C6=C\c6cc(C(C)(C)C(=O)OC)c(-c7cc(C)cc(C(C)(C)C(=O)OC)c7)s6)sc5c4c(C(C)(C)C(=O)OC)ccc2-3)c1,CCCCCCC(CCCC)Cc1c(/C=C2\C(=O)c3cc(F)c(F)cc3C2=C(C#N)C#N)sc2c1SC1c3c(c4c(c5nsnc35)c3sc5c(CC(CCCC)CCCCCC)c(/C=C6\C(=O)c7cc(F)c(F)cc7C6=C(C#N)C#N)sc5c3n4CC(CC)CCCC)N(CC(CC)CCCC)C21,0.896,26.84,76.5,18.41,18.3972096,0.0694752851711031,,,1:1.2,DIO,DIO,,ITO/PEDOT:PSS/BHJ/PDINT-F3N/Ag,conventional,PDINT-F3N,PDINT-F3N,PEDOT:PSS,PEDOT:PSS,,chloroform,chloroform,,-5.56,-3.65,,-5.68,-3.9,
41219,10.1002/adfm.202301108,10.1002/adfm.202301108,PM6,L8-BO,PM6,L8-BO,COC(=O)C(C)(C)c1cc(C)cc(-c2sc3c4sc5cc(/C=C6/C(=O)c7cc(F)cc(c7)C(=O)/C6=C\c6cc(C(C)(C)C(=O)OC)c(-c7cc(C)cc(C(C)(C)C(=O)OC)c7)s6)sc5c4c(C(C)(C)C(=O)OC)ccc2-3)c1,CCCCCCC(CCCC)Cc1c(/C=C2\C(=O)c3cc(F)c(F)cc3C2=C(C#N)C#N)sc2c1SC1c3c(c4c(c5nsnc35)c3sc5c(CC(CCCC)CCCCCC)c(/C=C6\C(=O)c7cc(F)c(F)cc7C6=C(C#N)C#N)sc5c3n4CC(CC)CCCC)N(CC(CC)CCCC)C21,0.896,26.7,81.9,19.6,19.5931008,0.0351999999999971,,,1:1.2,DIO,DIO,,ITO/PEDOT:PSS/BHJ/PDINT-F3N/Ag,conventional,PDINT-F3N,PDINT-F3N,PEDOT:PSS,PEDOT:PSS,,chloroform,chloroform,,-5.56,-3.65,,-5.68,-3.9,
41220,10.1002/adfm.202301108,10.1002/adfm.202301108,PM6,L8-BO,PM6,L8-BO,COC(=O)C(C)(C)c1cc(C)cc(-c2sc3c4sc5cc(/C=C6/C(=O)c7cc(F)cc(c7)C(=O)/C6=C\c6cc(C(C)(C)C(=O)OC)c(-c7cc(C)cc(C(C)(C)C(=O)OC)c7)s6)sc5c4c(C(C)(C)C(=O)OC)ccc2-3)c1,CCCCCCC(CCCC)Cc1c(/C=C2\C(=O)c3cc(F)c(F)cc3C2=C(C#N)C#N)sc2c1SC1c3c(c4c(c5nsnc35)c3sc5c(CC(CCCC)CCCCCC)c(/C=C6\C(=O)c7cc(F)c(F)cc7C6=C(C#N)C#N)sc5c3n4CC(CC)CCCC)N(CC(CC)CCCC)C21,0.885,26.13,77.01,17.92,17.808601005,0.6216461774553673,17.82,17.92,1:1.2,DIO,DIO,,ITO/PEDOT:PSS/BHJ/PDINT-F3N/Ag,conventional,PDINT-F3N,PDINT-F3N,PEDOT:PSS,PEDOT:PSS,,chloroform,chloroform,,-5.56,-3.65,,-5.68,-3.9,
41223,10.1002/adfm.202301108,10.1002/adfm.202301108,αBTCl,L8-BO,αBTCl,L8-BO,,CCCCCCC(CCCC)Cc1c(/C=C2\C(=O)c3cc(F)c(F)cc3C2=C(C#N)C#N)sc2c1SC1c3c(c4c(c5nsnc35)c3sc5c(CC(CCCC)CCCCCC)c(/C=C6\C(=O)c7cc(F)c(F)cc7C6=C(C#N)C#N)sc5c3n4CC(CC)CCCC)N(CC(CC)CCCC)C21,0.902,16.47,49.23,7.53,7.313579261999998,2.874113386454208,7.31,7.53,1:1.2,DIO,DIO,,ITO/PEDOT:PSS/BHJ/PDINT-F3N/Ag,conventional,PDINT-F3N,PDINT-F3N,PEDOT:PSS,PEDOT:PSS,,chloroform,chloroform,,,,,-5.68,-3.9,
41224,10.1002/adfm.202301108,10.1002/adfm.202301108,βBTCl,L8-BO,βBTCl,L8-BO,,CCCCCCC(CCCC)Cc1c(/C=C2\C(=O)c3cc(F)c(F)cc3C2=C(C#N)C#N)sc2c1SC1c3c(c4c(c5nsnc35)c3sc5c(CC(CCCC)CCCCCC)c(/C=C6\C(=O)c7cc(F)c(F)cc7C6=C(C#N)C#N)sc5c3n4CC(CC)CCCC)N(CC(CC)CCCC)C21,0.9,16.5,48.79,7.32,7.245315,1.020286885245909,7.24,7.32,1:1.2,DIO,DIO,,ITO/PEDOT:PSS/BHJ/PDINT-F3N/Ag,conventional,PDINT-F3N,PDINT-F3N,PEDOT:PSS,PEDOT:PSS,,chloroform,chloroform,,,,,-5.68,-3.9,
41225,10.1002/adfm.202301108,10.1002/adfm.202301108,PM6,L8-BO,PM6,L8-BO,COC(=O)C(C)(C)c1cc(C)cc(-c2sc3c4sc5cc(/C=C6/C(=O)c7cc(F)cc(c7)C(=O)/C6=C\c6cc(C(C)(C)C(=O)OC)c(-c7cc(C)cc(C(C)(C)C(=O)OC)c7)s6)sc5c4c(C(C)(C)C(=O)OC)ccc2-3)c1,CCCCCCC(CCCC)Cc1c(/C=C2\C(=O)c3cc(F)c(F)cc3C2=C(C#N)C#N)sc2c1SC1c3c(c4c(c5nsnc35)c3sc5c(CC(CCCC)CCCCCC)c(/C=C6\C(=O)c7cc(F)c(F)cc7C6=C(C#N)C#N)sc5c3n4CC(CC)CCCC)N(CC(CC)CCCC)C21,0.883,26.12,77.65,17.92,17.909164940000004,0.0604635044642745,,,1:1.2,DIO,DIO,0.25%,ITO/PEDOT:PSS/BHJ/PDINT-F3N/Ag,conventional,PDINT-F3N,PDINT-F3N,PEDOT:PSS,PEDOT:PSS,90.0,chloroform,chloroform,,-5.56,-3.65,,-5.68,-3.9,
41226,10.1002/adfm.202301108,10.1002/adfm.202301108,PM6,L8-BO,PM6,L8-BO,COC(=O)C(C)(C)c1cc(C)cc(-c2sc3c4sc5cc(/C=C6/C(=O)c7cc(F)cc(c7)C(=O)/C6=C\c6cc(C(C)(C)C(=O)OC)c(-c7cc(C)cc(C(C)(C)C(=O)OC)c7)s6)sc5c4c(C(C)(C)C(=O)OC)ccc2-3)c1,CCCCCCC(CCCC)Cc1c(/C=C2\C(=O)c3cc(F)c(F)cc3C2=C(C#N)C#N)sc2c1SC1c3c(c4c(c5nsnc35)c3sc5c(CC(CCCC)CCCCCC)c(/C=C6\C(=O)c7cc(F)c(F)cc7C6=C(C#N)C#N)sc5c3n4CC(CC)CCCC)N(CC(CC)CCCC)C21,0.862,26.72,70.22,16.18,16.173519807999998,0.0400506304079202,,,1:1.2,DIO,DIO,0.25%,ITO/PEDOT:PSS/BHJ/PDINT-F3N/Ag,conventional,PDINT-F3N,PDINT-F3N,PEDOT:PSS,PEDOT:PSS,330.0,chloroform,chloroform,,-5.56,-3.65,,-5.68,-3.9,
41231,10.1002/adfm.202301573,10.1002/adfm.202301573,PM6,CH14,PM6,CH14,COC(=O)C(C)(C)c1cc(C)cc(-c2sc3c4sc5cc(/C=C6/C(=O)c7cc(F)cc(c7)C(=O)/C6=C\c6cc(C(C)(C)C(=O)OC)c(-c7cc(C)cc(C(C)(C)C(=O)OC)c7)s6)sc5c4c(C(C)(C)C(=O)OC)ccc2-3)c1,,0.869,26.35,77.79,17.81,17.812470885000003,0.0138735822571846,17.69,17.81,,,,,ITO/PEDOT:PSS/BHJ layer/PNDIT-F3N/Ag,conventional,PNDIT-F3N,PNDIT-F3N,PEDOT:PSS,PEDOT:PSS,,,,,-5.56,-3.65,,,,
41232,10.1002/adfm.202301573,10.1002/adfm.202301573,PM6,CH23,PM6,CH23,COC(=O)C(C)(C)c1cc(C)cc(-c2sc3c4sc5cc(/C=C6/C(=O)c7cc(F)cc(c7)C(=O)/C6=C\c6cc(C(C)(C)C(=O)OC)c(-c7cc(C)cc(C(C)(C)C(=O)OC)c7)s6)sc5c4c(C(C)(C)C(=O)OC)ccc2-3)c1,,0.876,26.64,80.45,18.77,18.77432688,0.0230521044219536,18.67,18.77,,,,,ITO/PEDOT:PSS/BHJ layer/PNDIT-F3N/Ag,conventional,PNDIT-F3N,PNDIT-F3N,PEDOT:PSS,PEDOT:PSS,,,,,-5.56,-3.65,,,,
41239,10.1002/adfm.202301866,10.1002/adfm.202301866,D18,BTP-eC9-4F,D18,BTP-eC9-4F,CCCCCCC(CCCC)Cc1csc(-c2cc3c4nsnc4c4cc(-c5cc(CC(CCCC)CCCCCC)c(-c6cc7c(-c8cc(F)c(CC(CC)CCCC)s8)c8sccc8c(-c8cc(F)c(CC(CC)CCCC)s8)c7s6)s5)sc4c3s2)c1,CCCCCCCCCc1c(/C=C2\C(=O)c3cc(F)c(F)cc3C2=C(C#N)C#N)sc2c1sc1c3c4nsnc4c4c5sc6c(CCCCCCCCC)c(/C=C7\C(=O)c8cc(F)c(F)cc8C7=C(C#N)C#N)sc6c5n(CC(CCCC)CCCCCC)c4c3n(CC(CCCC)CCCCCC)c21,0.827,26.1,74.95,16.18,16.177732650000003,0.0140132880098688,15.88,16.18,,,,,ITO/PEDOT:PSS/active layer/PDINN/Ag,conventional,PDINN,PDINN,PEDOT:PSS,PEDOT:PSS,,o-xylene,o-xylene,,-5.51,-2.77,,,,
41240,10.1002/adfm.202301866,10.1002/adfm.202301866,D18,SM16,D18,SM16,CCCCCCC(CCCC)Cc1csc(-c2cc3c4nsnc4c4cc(-c5cc(CC(CCCC)CCCCCC)c(-c6cc7c(-c8cc(F)c(CC(CC)CCCC)s8)c8sccc8c(-c8cc(F)c(CC(CC)CCCC)s8)c7s6)s5)sc4c3s2)c1,,1.01,1.28,44.64,0.58,0.5771059199999999,0.4989793103448313,0.49,0.58,,,,,ITO/PEDOT:PSS/active layer/PDINN/Ag,conventional,PDINN,PDINN,PEDOT:PSS,PEDOT:PSS,,o-xylene,o-xylene,,-5.51,-2.77,,,,
41242,10.1002/adfm.202301866,10.1002/adfm.202301866,D18,L8-BO,D18,L8-BO,CCCCCCC(CCCC)Cc1csc(-c2cc3c4nsnc4c4cc(-c5cc(CC(CCCC)CCCCCC)c(-c6cc7c(-c8cc(F)c(CC(CC)CCCC)s8)c8sccc8c(-c8cc(F)c(CC(CC)CCCC)s8)c7s6)s5)sc4c3s2)c1,CCCCCCC(CCCC)Cc1c(/C=C2\C(=O)c3cc(F)c(F)cc3C2=C(C#N)C#N)sc2c1SC1c3c(c4c(c5nsnc35)c3sc5c(CC(CCCC)CCCCCC)c(/C=C6\C(=O)c7cc(F)c(F)cc7C6=C(C#N)C#N)sc5c3n4CC(CC)CCCC)N(CC(CC)CCCC)C21,0.874,24.41,75.11,16.03,16.024222774,0.0360400873362623,15.58,16.03,,,,,ITO/PEDOT:PSS/active layer/PDINN/Ag,conventional,PDINN,PDINN,PEDOT:PSS,PEDOT:PSS,,o-xylene,o-xylene,,-5.51,-2.77,,-5.68,-3.9,
41244,10.1002/adfm.202301866,10.1002/adfm.202301866,PM6,BTP-eC9,PM6,BTP-eC9,COC(=O)C(C)(C)c1cc(C)cc(-c2sc3c4sc5cc(/C=C6/C(=O)c7cc(F)cc(c7)C(=O)/C6=C\c6cc(C(C)(C)C(=O)OC)c(-c7cc(C)cc(C(C)(C)C(=O)OC)c7)s6)sc5c4c(C(C)(C)C(=O)OC)ccc2-3)c1,CCCCCCCCCc1c(C=C2C(=O)c3cc(Cl)c(Cl)cc3C2=C(C#N)C#N)sc2c1sc1c3c4nsnc4c4c5sc6c(CCCCCCCCC)c(C=C7C(=O)c8cc(Cl)c(Cl)cc8C7=C(C#N)C#N)sc6c5n(CC(CCCC)CCCCCC)c4c3n(CC(CCCC)CCCCCC)c21,0.844,22.05,73.03,13.61,13.59102906,0.139389713446002,13.11,13.61,,,,,ITO/PEDOT:PSS/active layer/PDINN/Ag,conventional,PDINN,PDINN,PEDOT:PSS,PEDOT:PSS,,o-xylene,o-xylene,,-5.56,-3.65,,-5.68,-3.9,
41245,10.1002/adfm.202302820,10.1002/adfm.202302820,PM6,Y6,PM6,Y6,COC(=O)C(C)(C)c1cc(C)cc(-c2sc3c4sc5cc(/C=C6/C(=O)c7cc(F)cc(c7)C(=O)/C6=C\c6cc(C(C)(C)C(=O)OC)c(-c7cc(C)cc(C(C)(C)C(=O)OC)c7)s6)sc5c4c(C(C)(C)C(=O)OC)ccc2-3)c1,CCCCCCCCCCCc1c(/C=C2\C(=O)c3cc(F)c(F)cc3C2=C(C#N)C#N)sc2c1sc1c3c4nsnc4c4c5sc6c(CCCCCCCCCCC)c(/C=C7\C(=O)c8cc(F)c(F)cc8C7=C(C#N)C#N)sc6c5n(CC(CC)CCCC)c4c3n(CC(CC)CCCC)c21,0.863,26.75,69.2,15.97,15.974993,0.0312648716343075,15.76,15.97,,,,,ITO/PEDOT:PSS/active layer/PFN-Br/Ag,conventional,PFN-Br,PFN-Br,PEDOT:PSS,PEDOT:PSS,108.0,,,,-5.56,-3.65,,-5.65,-4.09,
41246,10.1002/adfm.202302820,10.1002/adfm.202302820,PM6,Y6,PM6,Y6,COC(=O)C(C)(C)c1cc(C)cc(-c2sc3c4sc5cc(/C=C6/C(=O)c7cc(F)cc(c7)C(=O)/C6=C\c6cc(C(C)(C)C(=O)OC)c(-c7cc(C)cc(C(C)(C)C(=O)OC)c7)s6)sc5c4c(C(C)(C)C(=O)OC)ccc2-3)c1,CCCCCCCCCCCc1c(/C=C2\C(=O)c3cc(F)c(F)cc3C2=C(C#N)C#N)sc2c1sc1c3c4nsnc4c4c5sc6c(CCCCCCCCCCC)c(/C=C7\C(=O)c8cc(F)c(F)cc8C7=C(C#N)C#N)sc6c5n(CC(CC)CCCC)c4c3n(CC(CC)CCCC)c21,0.846,27.12,72.4,16.61,16.61110848,0.0066735701384659,16.45,16.61,,ZnChl,ZnChl,,ITO/PEDOT:PSS/active layer/PFN-Br/Ag,conventional,PFN-Br,PFN-Br,PEDOT:PSS,PEDOT:PSS,108.0,,,,-5.56,-3.65,,-5.65,-4.09,
41247,10.1002/adfm.202302820,10.1002/adfm.202302820,PM6,Y6,PM6,Y6,COC(=O)C(C)(C)c1cc(C)cc(-c2sc3c4sc5cc(/C=C6/C(=O)c7cc(F)cc(c7)C(=O)/C6=C\c6cc(C(C)(C)C(=O)OC)c(-c7cc(C)cc(C(C)(C)C(=O)OC)c7)s6)sc5c4c(C(C)(C)C(=O)OC)ccc2-3)c1,CCCCCCCCCCCc1c(/C=C2\C(=O)c3cc(F)c(F)cc3C2=C(C#N)C#N)sc2c1sc1c3c4nsnc4c4c5sc6c(CCCCCCCCCCC)c(/C=C7\C(=O)c8cc(F)c(F)cc8C7=C(C#N)C#N)sc6c5n(CC(CC)CCCC)c4c3n(CC(CC)CCCC)c21,0.855,27.6,73.3,17.3,17.297334,0.0154104046242854,17.08,17.3,,H2Chl,H2Chl,,ITO/PEDOT:PSS/active layer/PFN-Br/Ag,conventional,PFN-Br,PFN-Br,PEDOT:PSS,PEDOT:PSS,108.0,,,,-5.56,-3.65,,-5.65,-4.09,
