Repository: JiYiqaq/PCE-KA-GNN

# Data directory

- `raw/Active_Database.csv` is the immutable source dataset bundled under CC BY 4.0. Do not overwrite it with processed data.
- `processed/` is created and populated by the training pipeline. Generated `.pt` and `.pth` caches are intentionally ignored by Git because they can exceed GitHub's normal single-file limit.

See `../DATA_LICENSE.md` for provenance, license and checksum information.

File: data/raw/Active_Database.csv (part 49 of 471)
id,doi,doi_norm,donor,acceptor,donor_canonical,acceptor_canonical,donor_smiles,acceptor_smiles,voc,jsc,ff,pce,pce_recomputed,pce_relative_error_percent,pce_avg,pce_best,d_a_ratio,additive,additive_canonical,additive_ratio,device_structure,device_type,etl,etl_canonical,htl,htl_canonical,active_layer_thickness,solvent,solvent_canonical,annealing_temp,homo_d,lumo_d,eg_d,homo_a,lumo_a,eg_a
41248,10.1002/adfm.202303307,10.1002/adfm.202303307,BTR-Cl,Y6,BTR-Cl,Y6,CCCCCCc1cc(-c2cc3c(-c4cc(Cl)c(CC(CC)CCCC)s4)c4sc(-c5cc(CCCCCC)c(-c6cc(CCCCCC)c(-c7ccc(/C=C8/SC(=S)N(CCCCCC)C8=O)s7)s6)s5)cc4c(-c4cc(Cl)c(CC(CC)CCCC)s4)c3s2)sc1-c1cc(CCCCCC)c(-c2ccc(/C=C3\SC(=S)N(CC(CC)CCCC)C3=O)s2)s1,CCCCCCCCCCCc1c(/C=C2\C(=O)c3cc(F)c(F)cc3C2=C(C#N)C#N)sc2c1sc1c3c4nsnc4c4c5sc6c(CCCCCCCCCCC)c(/C=C7\C(=O)c8cc(F)c(F)cc8C7=C(C#N)C#N)sc6c5n(CC(CC)CCCC)c4c3n(CC(CC)CCCC)c21,0.859,23.5,65.3,13.2,13.1817845,0.1379962121212133,12.7,13.2,,No additive,,,ITO/PEDOT:PSS/BTR-Cl:Y6/PDINO/Ag,conventional,PDINO,PDINO,PEDOT:PSS,PEDOT:PSS,,,,120.0,-5.46,-3.7,,-5.65,-4.09,
41249,10.1002/adfm.202303307,10.1002/adfm.202303307,BTR-Cl,Y6,BTR-Cl,Y6,CCCCCCc1cc(-c2cc3c(-c4cc(Cl)c(CC(CC)CCCC)s4)c4sc(-c5cc(CCCCCC)c(-c6cc(CCCCCC)c(-c7ccc(/C=C8/SC(=S)N(CCCCCC)C8=O)s7)s6)s5)cc4c(-c4cc(Cl)c(CC(CC)CCCC)s4)c3s2)sc1-c1cc(CCCCCC)c(-c2ccc(/C=C3\SC(=S)N(CC(CC)CCCC)C3=O)s2)s1,CCCCCCCCCCCc1c(/C=C2\C(=O)c3cc(F)c(F)cc3C2=C(C#N)C#N)sc2c1sc1c3c4nsnc4c4c5sc6c(CCCCCCCCCCC)c(/C=C7\C(=O)c8cc(F)c(F)cc8C7=C(C#N)C#N)sc6c5n(CC(CC)CCCC)c4c3n(CC(CC)CCCC)c21,0.843,25.0,68.7,14.5,14.478525,0.148103448275866,14.2,14.5,,DIB,DIB,10 mg mL−1 DIB,ITO/PEDOT:PSS/BTR-Cl:Y6/PDINO/Ag,conventional,PDINO,PDINO,PEDOT:PSS,PEDOT:PSS,,,,120.0,-5.46,-3.7,,-5.65,-4.09,
41250,10.1002/adfm.202303307,10.1002/adfm.202303307,BTR-Cl,Y6,BTR-Cl,Y6,CCCCCCc1cc(-c2cc3c(-c4cc(Cl)c(CC(CC)CCCC)s4)c4sc(-c5cc(CCCCCC)c(-c6cc(CCCCCC)c(-c7ccc(/C=C8/SC(=S)N(CCCCCC)C8=O)s7)s6)s5)cc4c(-c4cc(Cl)c(CC(CC)CCCC)s4)c3s2)sc1-c1cc(CCCCCC)c(-c2ccc(/C=C3\SC(=S)N(CC(CC)CCCC)C3=O)s2)s1,CCCCCCCCCCCc1c(/C=C2\C(=O)c3cc(F)c(F)cc3C2=C(C#N)C#N)sc2c1sc1c3c4nsnc4c4c5sc6c(CCCCCCCCCCC)c(/C=C7\C(=O)c8cc(F)c(F)cc8C7=C(C#N)C#N)sc6c5n(CC(CC)CCCC)c4c3n(CC(CC)CCCC)c21,0.854,24.6,69.1,14.5,14.516804400000002,0.1158924137931145,14.2,14.5,,DIM,DIM,0.5% v/v DIM,ITO/PEDOT:PSS/BTR-Cl:Y6/PDINO/Ag,conventional,PDINO,PDINO,PEDOT:PSS,PEDOT:PSS,,,,120.0,-5.46,-3.7,,-5.65,-4.09,
41251,10.1002/adfm.202303307,10.1002/adfm.202303307,BTR-Cl,Y6,BTR-Cl,Y6,CCCCCCc1cc(-c2cc3c(-c4cc(Cl)c(CC(CC)CCCC)s4)c4sc(-c5cc(CCCCCC)c(-c6cc(CCCCCC)c(-c7ccc(/C=C8/SC(=S)N(CCCCCC)C8=O)s7)s6)s5)cc4c(-c4cc(Cl)c(CC(CC)CCCC)s4)c3s2)sc1-c1cc(CCCCCC)c(-c2ccc(/C=C3\SC(=S)N(CC(CC)CCCC)C3=O)s2)s1,CCCCCCCCCCCc1c(/C=C2\C(=O)c3cc(F)c(F)cc3C2=C(C#N)C#N)sc2c1sc1c3c4nsnc4c4c5sc6c(CCCCCCCCCCC)c(/C=C7\C(=O)c8cc(F)c(F)cc8C7=C(C#N)C#N)sc6c5n(CC(CC)CCCC)c4c3n(CC(CC)CCCC)c21,0.852,25.3,70.7,15.2,15.2398092,0.2619026315789509,15.0,15.2,,DIB/DIM,DIB/DIM,5 mg mL−1 DIB; 0.3% v/v DIM,ITO/PEDOT:PSS/BTR-Cl:Y6/PDINO/Ag,conventional,PDINO,PDINO,PEDOT:PSS,PEDOT:PSS,,,,120.0,-5.46,-3.7,,-5.65,-4.09,
41252,10.1002/adfm.202303386,10.1002/adfm.202303386,D18,Y6,D18,Y6,CCCCCCC(CCCC)Cc1csc(-c2cc3c4nsnc4c4cc(-c5cc(CC(CCCC)CCCCCC)c(-c6cc7c(-c8cc(F)c(CC(CC)CCCC)s8)c8sccc8c(-c8cc(F)c(CC(CC)CCCC)s8)c7s6)s5)sc4c3s2)c1,CCCCCCCCCCCc1c(/C=C2\C(=O)c3cc(F)c(F)cc3C2=C(C#N)C#N)sc2c1sc1c3c4nsnc4c4c5sc6c(CCCCCCCCCCC)c(/C=C7\C(=O)c8cc(F)c(F)cc8C7=C(C#N)C#N)sc6c5n(CC(CC)CCCC)c4c3n(CC(CC)CCCC)c21,0.853,27.11,79.03,18.26,18.275553149,0.0851760624315373,17.98,18.26,,,,,ITO/PEDOT:PSS/D18:Y6/ETL/Ag,conventional,H75,H75,PEDOT:PSS,,,,,,-5.51,-2.77,,-5.65,-4.09,
41253,10.1002/adfm.202303386,10.1002/adfm.202303386,D18,Y6,D18,Y6,CCCCCCC(CCCC)Cc1csc(-c2cc3c4nsnc4c4cc(-c5cc(CC(CCCC)CCCCCC)c(-c6cc7c(-c8cc(F)c(CC(CC)CCCC)s8)c8sccc8c(-c8cc(F)c(CC(CC)CCCC)s8)c7s6)s5)sc4c3s2)c1,CCCCCCCCCCCc1c(/C=C2\C(=O)c3cc(F)c(F)cc3C2=C(C#N)C#N)sc2c1sc1c3c4nsnc4c4c5sc6c(CCCCCCCCCCC)c(/C=C7\C(=O)c8cc(F)c(F)cc8C7=C(C#N)C#N)sc6c5n(CC(CC)CCCC)c4c3n(CC(CC)CCCC)c21,0.848,26.84,76.75,17.48,17.4685456,0.0655286041190025,17.13,17.48,,,,,ITO/PEDOT:PSS/D18:Y6/ETL/Ag,conventional,PDIN,PDIN,PEDOT:PSS,,,,,,-5.51,-2.77,,-5.65,-4.09,
41254,10.1002/adfm.202303386,10.1002/adfm.202303386,D18,Y6,D18,Y6,CCCCCCC(CCCC)Cc1csc(-c2cc3c4nsnc4c4cc(-c5cc(CC(CCCC)CCCCCC)c(-c6cc7c(-c8cc(F)c(CC(CC)CCCC)s8)c8sccc8c(-c8cc(F)c(CC(CC)CCCC)s8)c7s6)s5)sc4c3s2)c1,CCCCCCCCCCCc1c(/C=C2\C(=O)c3cc(F)c(F)cc3C2=C(C#N)C#N)sc2c1sc1c3c4nsnc4c4c5sc6c(CCCCCCCCCCC)c(/C=C7\C(=O)c8cc(F)c(F)cc8C7=C(C#N)C#N)sc6c5n(CC(CC)CCCC)c4c3n(CC(CC)CCCC)c21,0.844,26.3,78.3,16.95,17.380407599999998,2.5392778761061874,16.71,16.95,,,,,ITO/PEDOT:PSS/D18:Y6/ETL/Ag,conventional,PDINN,PDINN,PEDOT:PSS,,,,,,-5.51,-2.77,,-5.65,-4.09,
41255,10.1002/adfm.202303403,10.1002/adfm.202303403,PM6,BTP-eC9,PM6,BTP-eC9,COC(=O)C(C)(C)c1cc(C)cc(-c2sc3c4sc5cc(/C=C6/C(=O)c7cc(F)cc(c7)C(=O)/C6=C\c6cc(C(C)(C)C(=O)OC)c(-c7cc(C)cc(C(C)(C)C(=O)OC)c7)s6)sc5c4c(C(C)(C)C(=O)OC)ccc2-3)c1,CCCCCCCCCc1c(C=C2C(=O)c3cc(Cl)c(Cl)cc3C2=C(C#N)C#N)sc2c1sc1c3c4nsnc4c4c5sc6c(CCCCCCCCC)c(C=C7C(=O)c8cc(Cl)c(Cl)cc8C7=C(C#N)C#N)sc6c5n(CC(CCCC)CCCCCC)c4c3n(CC(CCCC)CCCCCC)c21,0.842,25.98,75.71,16.83,16.561683636,1.5942742959001597,16.61,16.83,1:1.2,,,,inverted,inverted,ZnO,ZnO,MoO3,MoO3,,o-xylene,o-xylene,,-5.56,-3.65,,-5.68,-3.9,
41257,10.1002/adfm.202303403,10.1002/adfm.202303403,PM6,BTP-eC9,PM6,BTP-eC9,COC(=O)C(C)(C)c1cc(C)cc(-c2sc3c4sc5cc(/C=C6/C(=O)c7cc(F)cc(c7)C(=O)/C6=C\c6cc(C(C)(C)C(=O)OC)c(-c7cc(C)cc(C(C)(C)C(=O)OC)c7)s6)sc5c4c(C(C)(C)C(=O)OC)ccc2-3)c1,CCCCCCCCCc1c(C=C2C(=O)c3cc(Cl)c(Cl)cc3C2=C(C#N)C#N)sc2c1sc1c3c4nsnc4c4c5sc6c(CCCCCCCCC)c(C=C7C(=O)c8cc(Cl)c(Cl)cc8C7=C(C#N)C#N)sc6c5n(CC(CCCC)CCCCCC)c4c3n(CC(CCCC)CCCCCC)c21,,4.65,63.95,11.92,,,11.65,11.92,1:1.2,,,,inverted,inverted,ZnO,ZnO,MoO3,MoO3,,o-xylene,o-xylene,,-5.56,-3.65,,-5.68,-3.9,
41259,10.1002/adfm.202303653,10.1002/adfm.202303653,PM6,BTP-eC9,PM6,BTP-eC9,COC(=O)C(C)(C)c1cc(C)cc(-c2sc3c4sc5cc(/C=C6/C(=O)c7cc(F)cc(c7)C(=O)/C6=C\c6cc(C(C)(C)C(=O)OC)c(-c7cc(C)cc(C(C)(C)C(=O)OC)c7)s6)sc5c4c(C(C)(C)C(=O)OC)ccc2-3)c1,CCCCCCCCCc1c(C=C2C(=O)c3cc(Cl)c(Cl)cc3C2=C(C#N)C#N)sc2c1sc1c3c4nsnc4c4c5sc6c(CCCCCCCCC)c(C=C7C(=O)c8cc(Cl)c(Cl)cc8C7=C(C#N)C#N)sc6c5n(CC(CCCC)CCCCCC)c4c3n(CC(CCCC)CCCCCC)c21,0.69,26.54,68.22,12.49,12.49285572,0.0228640512409884,11.65,12.49,,,,,,conventional,,,No HTL,,,,,,-5.56,-3.65,,-5.68,-3.9,
41260,10.1002/adfm.202303653,10.1002/adfm.202303653,PM6,BTP-eC9,PM6,BTP-eC9,COC(=O)C(C)(C)c1cc(C)cc(-c2sc3c4sc5cc(/C=C6/C(=O)c7cc(F)cc(c7)C(=O)/C6=C\c6cc(C(C)(C)C(=O)OC)c(-c7cc(C)cc(C(C)(C)C(=O)OC)c7)s6)sc5c4c(C(C)(C)C(=O)OC)ccc2-3)c1,CCCCCCCCCc1c(C=C2C(=O)c3cc(Cl)c(Cl)cc3C2=C(C#N)C#N)sc2c1sc1c3c4nsnc4c4c5sc6c(CCCCCCCCC)c(C=C7C(=O)c8cc(Cl)c(Cl)cc8C7=C(C#N)C#N)sc6c5n(CC(CCCC)CCCCCC)c4c3n(CC(CCCC)CCCCCC)c21,0.84,26.79,77.84,17.52,17.51680224,0.0182520547945151,17.03,17.52,,,,,ITO/HTL/PM6:BTP-eC9/PDINN/Ag,conventional,PDINN,,PEDOT:PSS,PEDOT:PSS,,,,,-5.56,-3.65,,-5.68,-3.9,
41261,10.1002/adfm.202303653,10.1002/adfm.202303653,PM6,BTP-eC9,PM6,BTP-eC9,COC(=O)C(C)(C)c1cc(C)cc(-c2sc3c4sc5cc(/C=C6/C(=O)c7cc(F)cc(c7)C(=O)/C6=C\c6cc(C(C)(C)C(=O)OC)c(-c7cc(C)cc(C(C)(C)C(=O)OC)c7)s6)sc5c4c(C(C)(C)C(=O)OC)ccc2-3)c1,CCCCCCCCCc1c(C=C2C(=O)c3cc(Cl)c(Cl)cc3C2=C(C#N)C#N)sc2c1sc1c3c4nsnc4c4c5sc6c(CCCCCCCCC)c(C=C7C(=O)c8cc(Cl)c(Cl)cc8C7=C(C#N)C#N)sc6c5n(CC(CCCC)CCCCCC)c4c3n(CC(CCCC)CCCCCC)c21,0.86,28.07,75.23,18.16,18.16067246,0.0037029735682849,17.84,18.16,,,,,ITO/HTL/PM6:BTP-eC9/PDINN/Ag,conventional,PDINN,,DCB-BPA,DCB-BPA,,,,,-5.56,-3.65,,-5.68,-3.9,
41262,10.1002/adfm.202303653,10.1002/adfm.202303653,PM6,Y6,PM6,Y6,COC(=O)C(C)(C)c1cc(C)cc(-c2sc3c4sc5cc(/C=C6/C(=O)c7cc(F)cc(c7)C(=O)/C6=C\c6cc(C(C)(C)C(=O)OC)c(-c7cc(C)cc(C(C)(C)C(=O)OC)c7)s6)sc5c4c(C(C)(C)C(=O)OC)ccc2-3)c1,CCCCCCCCCCCc1c(/C=C2\C(=O)c3cc(F)c(F)cc3C2=C(C#N)C#N)sc2c1sc1c3c4nsnc4c4c5sc6c(CCCCCCCCCCC)c(/C=C7\C(=O)c8cc(F)c(F)cc8C7=C(C#N)C#N)sc6c5n(CC(CC)CCCC)c4c3n(CC(CC)CCCC)c21,0.84,27.34,69.82,16.03,16.034581919999997,0.0285834061135129,15.86,16.03,,,,,ITO/HTL/PM6:Y6/PDINN/Ag,,PDINN,,DCB-BPA,DCB-BPA,,,,,-5.56,-3.65,,-5.65,-4.09,
41263,10.1002/adfm.202303653,10.1002/adfm.202303653,PM6,Y6,PM6,Y6,COC(=O)C(C)(C)c1cc(C)cc(-c2sc3c4sc5cc(/C=C6/C(=O)c7cc(F)cc(c7)C(=O)/C6=C\c6cc(C(C)(C)C(=O)OC)c(-c7cc(C)cc(C(C)(C)C(=O)OC)c7)s6)sc5c4c(C(C)(C)C(=O)OC)ccc2-3)c1,CCCCCCCCCCCc1c(/C=C2\C(=O)c3cc(F)c(F)cc3C2=C(C#N)C#N)sc2c1sc1c3c4nsnc4c4c5sc6c(CCCCCCCCCCC)c(/C=C7\C(=O)c8cc(F)c(F)cc8C7=C(C#N)C#N)sc6c5n(CC(CC)CCCC)c4c3n(CC(CC)CCCC)c21,0.85,25.76,72.52,15.69,15.878979199999998,1.2044563416188565,15.45,15.69,,,,,ITO/HTL/PM6:Y6/PDINN/Ag,,PDINN,,PEDOT:PSS,PEDOT:PSS,,,,,-5.56,-3.65,,-5.65,-4.09,
41264,10.1002/adfm.202303653,10.1002/adfm.202303653,PM6,PC61BM,PM6,PC61BM,COC(=O)C(C)(C)c1cc(C)cc(-c2sc3c4sc5cc(/C=C6/C(=O)c7cc(F)cc(c7)C(=O)/C6=C\c6cc(C(C)(C)C(=O)OC)c(-c7cc(C)cc(C(C)(C)C(=O)OC)c7)s6)sc5c4c(C(C)(C)C(=O)OC)ccc2-3)c1,COC(=O)CCCC1(c2ccccc2)C23c4c5c6c7c8c9c(c%10c%11c2c2c%12c4c4c%13c5c5c7c7c8c8c%14c9c%10c9c%10c%11c2c2c%11c%12c4c4c%12c%13c5c5c7c7c8c8c%14c9c9c%10c2c2c%11c4c4c%12c5c7c5c8c9c2c45)C613,0.98,13.42,66.9,8.8,8.798420400000001,0.0179499999999938,8.48,8.8,,,,,,,,,DCB-BPA,DCB-BPA,,,,,-5.56,-3.65,,-6.1,-3.7,
41265,10.1002/adfm.202303653,10.1002/adfm.202303653,PM6,PC61BM,PM6,PC61BM,COC(=O)C(C)(C)c1cc(C)cc(-c2sc3c4sc5cc(/C=C6/C(=O)c7cc(F)cc(c7)C(=O)/C6=C\c6cc(C(C)(C)C(=O)OC)c(-c7cc(C)cc(C(C)(C)C(=O)OC)c7)s6)sc5c4c(C(C)(C)C(=O)OC)ccc2-3)c1,COC(=O)CCCC1(c2ccccc2)C23c4c5c6c7c8c9c(c%10c%11c2c2c%12c4c4c%13c5c5c7c7c8c8c%14c9c%10c9c%10c%11c2c2c%11c%12c4c4c%12c%13c5c5c7c7c8c8c%14c9c9c%10c2c2c%11c4c4c%12c5c7c5c8c9c2c45)C613,0.97,13.23,63.73,8.18,8.17853463,0.0179140586797068,8.11,8.18,,,,,,,,,PEDOT:PSS,PEDOT:PSS,,,,,-5.56,-3.65,,-6.1,-3.7,
41266,10.1002/adfm.202304449,10.1002/adfm.202304449,PM6,MZ-1,PM6,MZ-1,COC(=O)C(C)(C)c1cc(C)cc(-c2sc3c4sc5cc(/C=C6/C(=O)c7cc(F)cc(c7)C(=O)/C6=C\c6cc(C(C)(C)C(=O)OC)c(-c7cc(C)cc(C(C)(C)C(=O)OC)c7)s6)sc5c4c(C(C)(C)C(=O)OC)ccc2-3)c1,,0.761,23.51,59.81,10.7,10.700672891000002,0.0062887009346023,10.48,10.7,,,,,ITO/PEDOT:PSS/active layer/PNDIT-F3N/Ag,conventional,PNDIT-F3N,PNDIT-F3N,PEDOT:PSS,PEDOT:PSS,,,,,-5.56,-3.65,,,,
41267,10.1002/adfm.202304449,10.1002/adfm.202304449,PM6,MZ-2,PM6,MZ-2,COC(=O)C(C)(C)c1cc(C)cc(-c2sc3c4sc5cc(/C=C6/C(=O)c7cc(F)cc(c7)C(=O)/C6=C\c6cc(C(C)(C)C(=O)OC)c(-c7cc(C)cc(C(C)(C)C(=O)OC)c7)s6)sc5c4c(C(C)(C)C(=O)OC)ccc2-3)c1,,0.903,26.32,72.83,17.31,17.309476968000002,0.0030215597920086,17.05,17.31,,,,,ITO/PEDOT:PSS/active layer/PNDIT-F3N/Ag,conventional,PNDIT-F3N,PNDIT-F3N,PEDOT:PSS,PEDOT:PSS,,,,,-5.56,-3.65,,,,
41268,10.1002/adfm.202304752,10.1002/adfm.202304752,PBDB-TF,IT-4F,PM6,IT-4F,COC(=O)C(C)(C)c1cc(C)cc(-c2sc3c4sc5cc(/C=C6/C(=O)c7cc(F)cc(c7)C(=O)/C6=C\c6cc(C(C)(C)C(=O)OC)c(-c7cc(C)cc(C(C)(C)C(=O)OC)c7)s6)sc5c4c(C(C)(C)C(=O)OC)ccc2-3)c1,CCCCCCc1ccc(C2(c3ccc(CCCCCC)cc3)c3cc4c(cc3-c3sc5cc(/C=C6\C(=O)c7cc(F)c(F)cc7C6=C(C#N)C#N)sc5c32)C(c2ccc(CCCCCC)cc2)(c2ccc(CCCCCC)cc2)c2c-4sc3cc(/C=C4\C(=O)c5cc(F)c(F)cc5C4=C(C#N)C#N)sc23)cc1,0.848,20.3,75.0,12.9,12.910800000000002,0.0837209302325695,12.9,12.9,1:1.5,,,,ITO/ZnO/active layer/MoO3/Ag,inverted,ZnO,ZnO,MoO3,MoO3,,chloroform,chloroform,,-5.49,-3.64,,-5.66,-4.14,
41269,10.1002/adfm.202304752,10.1002/adfm.202304752,PBDB-TF,GS-22,PM6,GS-22,COC(=O)C(C)(C)c1cc(C)cc(-c2sc3c4sc5cc(/C=C6/C(=O)c7cc(F)cc(c7)C(=O)/C6=C\c6cc(C(C)(C)C(=O)OC)c(-c7cc(C)cc(C(C)(C)C(=O)OC)c7)s6)sc5c4c(C(C)(C)C(=O)OC)ccc2-3)c1,,0.887,17.1,74.3,11.3,11.2696011,0.2690168141593058,11.1,11.3,1:1.5,,,,ITO/ZnO/active layer/MoO3/Ag,inverted,ZnO,ZnO,MoO3,MoO3,,chloroform,chloroform,,-5.49,-3.64,,,,
41270,10.1002/adfm.202304752,10.1002/adfm.202304752,PBDB-TF,GS-24,PM6,GS-24,COC(=O)C(C)(C)c1cc(C)cc(-c2sc3c4sc5cc(/C=C6/C(=O)c7cc(F)cc(c7)C(=O)/C6=C\c6cc(C(C)(C)C(=O)OC)c(-c7cc(C)cc(C(C)(C)C(=O)OC)c7)s6)sc5c4c(C(C)(C)C(=O)OC)ccc2-3)c1,,0.874,18.4,70.7,11.4,11.3696912,0.2658666666666688,11.2,11.4,1:1.5,,,,ITO/ZnO/active layer/MoO3/Ag,inverted,ZnO,ZnO,MoO3,MoO3,,chloroform,chloroform,,-5.49,-3.64,,,,
41284,10.1002/adfm.202304960,10.1002/adfm.202304960,PM6,BTP-eC9,PM6,BTP-eC9,COC(=O)C(C)(C)c1cc(C)cc(-c2sc3c4sc5cc(/C=C6/C(=O)c7cc(F)cc(c7)C(=O)/C6=C\c6cc(C(C)(C)C(=O)OC)c(-c7cc(C)cc(C(C)(C)C(=O)OC)c7)s6)sc5c4c(C(C)(C)C(=O)OC)ccc2-3)c1,CCCCCCCCCc1c(C=C2C(=O)c3cc(Cl)c(Cl)cc3C2=C(C#N)C#N)sc2c1sc1c3c4nsnc4c4c5sc6c(CCCCCCCCC)c(C=C7C(=O)c8cc(Cl)c(Cl)cc8C7=C(C#N)C#N)sc6c5n(CC(CCCC)CCCCCC)c4c3n(CC(CCCC)CCCCCC)c21,0.883,26.1,72.4,16.44,16.685521200000004,1.4934379562043942,16.09,16.44,,,,,ITO/PEDOT:PSS/active layer/PDINO/Al,conventional,PDINO,PDINO,PEDOT:PSS,PEDOT:PSS,100.0,chloroform,chloroform,,-5.56,-3.65,,-5.68,-3.9,
41285,10.1002/adfm.202304960,10.1002/adfm.202304960,PM6,BTP-eC9,PM6,BTP-eC9,COC(=O)C(C)(C)c1cc(C)cc(-c2sc3c4sc5cc(/C=C6/C(=O)c7cc(F)cc(c7)C(=O)/C6=C\c6cc(C(C)(C)C(=O)OC)c(-c7cc(C)cc(C(C)(C)C(=O)OC)c7)s6)sc5c4c(C(C)(C)C(=O)OC)ccc2-3)c1,CCCCCCCCCc1c(C=C2C(=O)c3cc(Cl)c(Cl)cc3C2=C(C#N)C#N)sc2c1sc1c3c4nsnc4c4c5sc6c(CCCCCCCCC)c(C=C7C(=O)c8cc(Cl)c(Cl)cc8C7=C(C#N)C#N)sc6c5n(CC(CCCC)CCCCCC)c4c3n(CC(CCCC)CCCCCC)c21,0.882,26.17,74.0,16.77,17.080635600000004,1.8523291592129083,16.59,16.77,,N-DMBI,N-DMBI,,ITO/PEDOT:PSS/active layer/PDINO/Al,conventional,PDINO,PDINO,PEDOT:PSS,PEDOT:PSS,100.0,chloroform,chloroform,,-5.56,-3.65,,-5.68,-3.9,
41286,10.1002/adfm.202304960,10.1002/adfm.202304960,PM6,BTP-eC9,PM6,BTP-eC9,COC(=O)C(C)(C)c1cc(C)cc(-c2sc3c4sc5cc(/C=C6/C(=O)c7cc(F)cc(c7)C(=O)/C6=C\c6cc(C(C)(C)C(=O)OC)c(-c7cc(C)cc(C(C)(C)C(=O)OC)c7)s6)sc5c4c(C(C)(C)C(=O)OC)ccc2-3)c1,CCCCCCCCCc1c(C=C2C(=O)c3cc(Cl)c(Cl)cc3C2=C(C#N)C#N)sc2c1sc1c3c4nsnc4c4c5sc6c(CCCCCCCCC)c(C=C7C(=O)c8cc(Cl)c(Cl)cc8C7=C(C#N)C#N)sc6c5n(CC(CCCC)CCCCCC)c4c3n(CC(CCCC)CCCCCC)c21,0.866,26.42,77.4,17.39,17.708903280000005,1.8338313973548257,17.26,17.39,,DBCl,DBCl,,ITO/PEDOT:PSS/active layer/PDINO/Al,conventional,PDINO,PDINO,PEDOT:PSS,PEDOT:PSS,100.0,chloroform,chloroform,,-5.56,-3.65,,-5.68,-3.9,
41287,10.1002/adfm.202304960,10.1002/adfm.202304960,PM6,BTP-eC9,PM6,BTP-eC9,COC(=O)C(C)(C)c1cc(C)cc(-c2sc3c4sc5cc(/C=C6/C(=O)c7cc(F)cc(c7)C(=O)/C6=C\c6cc(C(C)(C)C(=O)OC)c(-c7cc(C)cc(C(C)(C)C(=O)OC)c7)s6)sc5c4c(C(C)(C)C(=O)OC)ccc2-3)c1,CCCCCCCCCc1c(C=C2C(=O)c3cc(Cl)c(Cl)cc3C2=C(C#N)C#N)sc2c1sc1c3c4nsnc4c4c5sc6c(CCCCCCCCC)c(C=C7C(=O)c8cc(Cl)c(Cl)cc8C7=C(C#N)C#N)sc6c5n(CC(CCCC)CCCCCC)c4c3n(CC(CCCC)CCCCCC)c21,0.868,27.13,78.0,18.24,18.3680952,0.7022763157894772,18.13,18.24,,N-DMBI + DBCl,N-DMBI+DBCl,,ITO/PEDOT:PSS/active layer/PDINO/Al,conventional,PDINO,PDINO,PEDOT:PSS,PEDOT:PSS,100.0,chloroform,chloroform,,-5.56,-3.65,,-5.68,-3.9,
41288,10.1002/adfm.202304960,10.1002/adfm.202304960,PM6,BTP-eC9,PM6,BTP-eC9,COC(=O)C(C)(C)c1cc(C)cc(-c2sc3c4sc5cc(/C=C6/C(=O)c7cc(F)cc(c7)C(=O)/C6=C\c6cc(C(C)(C)C(=O)OC)c(-c7cc(C)cc(C(C)(C)C(=O)OC)c7)s6)sc5c4c(C(C)(C)C(=O)OC)ccc2-3)c1,CCCCCCCCCc1c(C=C2C(=O)c3cc(Cl)c(Cl)cc3C2=C(C#N)C#N)sc2c1sc1c3c4nsnc4c4c5sc6c(CCCCCCCCC)c(C=C7C(=O)c8cc(Cl)c(Cl)cc8C7=C(C#N)C#N)sc6c5n(CC(CCCC)CCCCCC)c4c3n(CC(CCCC)CCCCCC)c21,0.874,27.8,58.0,13.62,14.092376,3.4682525697503714,13.37,13.62,,,,,ITO/ZnO/active layer/MoO3/Al,inverted,ZnO,ZnO,MoO3,MoO3,300.0,chloroform,chloroform,,-5.56,-3.65,,-5.68,-3.9,
41289,10.1002/adfm.202304960,10.1002/adfm.202304960,PM6,BTP-eC9,PM6,BTP-eC9,COC(=O)C(C)(C)c1cc(C)cc(-c2sc3c4sc5cc(/C=C6/C(=O)c7cc(F)cc(c7)C(=O)/C6=C\c6cc(C(C)(C)C(=O)OC)c(-c7cc(C)cc(C(C)(C)C(=O)OC)c7)s6)sc5c4c(C(C)(C)C(=O)OC)ccc2-3)c1,CCCCCCCCCc1c(C=C2C(=O)c3cc(Cl)c(Cl)cc3C2=C(C#N)C#N)sc2c1sc1c3c4nsnc4c4c5sc6c(CCCCCCCCC)c(C=C7C(=O)c8cc(Cl)c(Cl)cc8C7=C(C#N)C#N)sc6c5n(CC(CCCC)CCCCCC)c4c3n(CC(CCCC)CCCCCC)c21,0.864,28.28,68.9,16.49,16.83497088,2.0920004851425213,16.18,16.49,,SSA Doping,SSA,,ITO/ZnO/active layer/MoO3/Al,inverted,ZnO,ZnO,MoO3,MoO3,300.0,chloroform,chloroform,,-5.56,-3.65,,-5.68,-3.9,
41290,10.1002/adfm.202304960,10.1002/adfm.202304960,PM6,BTP-eC9,PM6,BTP-eC9,COC(=O)C(C)(C)c1cc(C)cc(-c2sc3c4sc5cc(/C=C6/C(=O)c7cc(F)cc(c7)C(=O)/C6=C\c6cc(C(C)(C)C(=O)OC)c(-c7cc(C)cc(C(C)(C)C(=O)OC)c7)s6)sc5c4c(C(C)(C)C(=O)OC)ccc2-3)c1,CCCCCCCCCc1c(C=C2C(=O)c3cc(Cl)c(Cl)cc3C2=C(C#N)C#N)sc2c1sc1c3c4nsnc4c4c5sc6c(CCCCCCCCC)c(C=C7C(=O)c8cc(Cl)c(Cl)cc8C7=C(C#N)C#N)sc6c5n(CC(CCCC)CCCCCC)c4c3n(CC(CCCC)CCCCCC)c21,0.87,27.31,50.3,11.79,11.951129099999998,1.3666590330788666,11.43,11.79,,,,,ITO/PEDOT:PSS/active layer/PDINO/Al,conventional,PDINO,PDINO,PEDOT:PSS,PEDOT:PSS,500.0,chloroform,chloroform,,-5.56,-3.65,,-5.68,-3.9,
41291,10.1002/adfm.202304960,10.1002/adfm.202304960,PM6,BTP-eC9,PM6,BTP-eC9,COC(=O)C(C)(C)c1cc(C)cc(-c2sc3c4sc5cc(/C=C6/C(=O)c7cc(F)cc(c7)C(=O)/C6=C\c6cc(C(C)(C)C(=O)OC)c(-c7cc(C)cc(C(C)(C)C(=O)OC)c7)s6)sc5c4c(C(C)(C)C(=O)OC)ccc2-3)c1,CCCCCCCCCc1c(C=C2C(=O)c3cc(Cl)c(Cl)cc3C2=C(C#N)C#N)sc2c1sc1c3c4nsnc4c4c5sc6c(CCCCCCCCC)c(C=C7C(=O)c8cc(Cl)c(Cl)cc8C7=C(C#N)C#N)sc6c5n(CC(CCCC)CCCCCC)c4c3n(CC(CCCC)CCCCCC)c21,0.857,28.22,64.3,15.55,15.550659219999998,0.0042393569131673,15.14,15.55,,SSA Doping,SSA,,ITO/PEDOT:PSS/active layer/PDINO/Al,conventional,PDINO,PDINO,PEDOT:PSS,PEDOT:PSS,500.0,chloroform,chloroform,,-5.56,-3.65,,-5.68,-3.9,
41292,10.1002/adfm.202304960,10.1002/adfm.202304960,PM6,L8-BO,PM6,L8-BO,COC(=O)C(C)(C)c1cc(C)cc(-c2sc3c4sc5cc(/C=C6/C(=O)c7cc(F)cc(c7)C(=O)/C6=C\c6cc(C(C)(C)C(=O)OC)c(-c7cc(C)cc(C(C)(C)C(=O)OC)c7)s6)sc5c4c(C(C)(C)C(=O)OC)ccc2-3)c1,CCCCCCC(CCCC)Cc1c(/C=C2\C(=O)c3cc(F)c(F)cc3C2=C(C#N)C#N)sc2c1SC1c3c(c4c(c5nsnc35)c3sc5c(CC(CCCC)CCCCCC)c(/C=C6\C(=O)c7cc(F)c(F)cc7C6=C(C#N)C#N)sc5c3n4CC(CC)CCCC)N(CC(CC)CCCC)C21,0.897,24.31,52.7,11.33,11.49179889,1.4280572815533985,11.08,11.33,,,,,ITO/PEDOT:PSS/active layer/PDINO/Al,conventional,PDINO,PDINO,PEDOT:PSS,PEDOT:PSS,500.0,chloroform,chloroform,,-5.56,-3.65,,-5.68,-3.9,
41293,10.1002/adfm.202304960,10.1002/adfm.202304960,PM6,L8-BO,PM6,L8-BO,COC(=O)C(C)(C)c1cc(C)cc(-c2sc3c4sc5cc(/C=C6/C(=O)c7cc(F)cc(c7)C(=O)/C6=C\c6cc(C(C)(C)C(=O)OC)c(-c7cc(C)cc(C(C)(C)C(=O)OC)c7)s6)sc5c4c(C(C)(C)C(=O)OC)ccc2-3)c1,CCCCCCC(CCCC)Cc1c(/C=C2\C(=O)c3cc(F)c(F)cc3C2=C(C#N)C#N)sc2c1SC1c3c(c4c(c5nsnc35)c3sc5c(CC(CCCC)CCCCCC)c(/C=C6\C(=O)c7cc(F)c(F)cc7C6=C(C#N)C#N)sc5c3n4CC(CC)CCCC)N(CC(CC)CCCC)C21,0.887,25.55,66.4,14.92,15.048132400000002,0.8587962466488065,14.47,14.92,,SSA Doping,SSA,,ITO/PEDOT:PSS/active layer/PDINO/Al,conventional,PDINO,PDINO,PEDOT:PSS,PEDOT:PSS,500.0,chloroform,chloroform,,-5.56,-3.65,,-5.68,-3.9,
41305,10.1002/adfm.202305450,10.1002/adfm.202305450,D18-Cl,N3,D18-Cl,N3,CCCCCCC(CCCC)Cc1csc(-c2cc3c4nsnc4c4cc(-c5cc(CC(CCCC)CCCCCC)c(-c6cc7c(-c8cc(Cl)c(CC(CC)CCCC)s8)c8sccc8c(-c8cc(Cl)c(CC(CC)CCCC)s8)c7s6)s5)sc4c3s2)c1,CCCCCCCCCCCC1=C(/C=C2\C(=O)C3=CC(F)=C(F)C=C3C2=C(C#N)C#N)SC2=C1SC1=C2N(CCC(CC)CCCC)C2=C1C1=NSN=C1C1=C2N(CCC(CC)CCCC)C2=C1SC1=C2SC(/C=C2\C(=O)C3=CC(F)=C(F)C=C3C2=C(C#N)C#N)=C1CCCCCCCCCCC,0.866,27.09,74.73,17.54,17.531613162,0.0478154960091211,17.25,17.54,1.0:1.4,Without additive,,,ITO/PEDOT:PSS/active layer/PDIN/Ag,conventional,PDIN,PDIN,PEDOT:PSS,PEDOT:PSS,,chloroform,chloroform,80.0,-5.51,-2.77,,-5.64,-3.86,
41306,10.1002/adfm.202305450,10.1002/adfm.202305450,D18-Cl,N3,D18-Cl,N3,CCCCCCC(CCCC)Cc1csc(-c2cc3c4nsnc4c4cc(-c5cc(CC(CCCC)CCCCCC)c(-c6cc7c(-c8cc(Cl)c(CC(CC)CCCC)s8)c8sccc8c(-c8cc(Cl)c(CC(CC)CCCC)s8)c7s6)s5)sc4c3s2)c1,CCCCCCCCCCCC1=C(/C=C2\C(=O)C3=CC(F)=C(F)C=C3C2=C(C#N)C#N)SC2=C1SC1=C2N(CCC(CC)CCCC)C2=C1C1=NSN=C1C1=C2N(CCC(CC)CCCC)C2=C1SC1=C2SC(/C=C2\C(=O)C3=CC(F)=C(F)C=C3C2=C(C#N)C#N)=C1CCCCCCCCCCC,0.863,27.5,77.82,18.47,18.4686315,0.007409312398493,18.16,18.47,1.0:1.4,26 wt% Ph,Ph,26 wt%,ITO/PEDOT:PSS/active layer/PDIN/Ag,conventional,PDIN,PDIN,PEDOT:PSS,PEDOT:PSS,,chloroform,chloroform,80.0,-5.51,-2.77,,-5.64,-3.86,
41310,10.1002/adfm.202305611,10.1002/adfm.202305611,D18-Cl,N3,D18-Cl,N3,CCCCCCC(CCCC)Cc1csc(-c2cc3c4nsnc4c4cc(-c5cc(CC(CCCC)CCCCCC)c(-c6cc7c(-c8cc(Cl)c(CC(CC)CCCC)s8)c8sccc8c(-c8cc(Cl)c(CC(CC)CCCC)s8)c7s6)s5)sc4c3s2)c1,CCCCCCCCCCCC1=C(/C=C2\C(=O)C3=CC(F)=C(F)C=C3C2=C(C#N)C#N)SC2=C1SC1=C2N(CCC(CC)CCCC)C2=C1C1=NSN=C1C1=C2N(CCC(CC)CCCC)C2=C1SC1=C2SC(/C=C2\C(=O)C3=CC(F)=C(F)C=C3C2=C(C#N)C#N)=C1CCCCCCCCCCC,0.861,26.89,76.04,17.61,17.605001316000003,0.0283854855195724,17.53,17.61,1:1.2,1-chloronaphthalene,CN,,ITO/PEDOT:PSS/active layer/PDINN/Ag,conventional,PDINN,PDINN,PEDOT:PSS,PEDOT:PSS,,chloroform,chloroform,,-5.51,-2.77,,-5.64,-3.86,
41313,10.1002/adfm.202305765,10.1002/adfm.202305765,PM6,BTP-ThMe,PM6,BTP-ThMe,COC(=O)C(C)(C)c1cc(C)cc(-c2sc3c4sc5cc(/C=C6/C(=O)c7cc(F)cc(c7)C(=O)/C6=C\c6cc(C(C)(C)C(=O)OC)c(-c7cc(C)cc(C(C)(C)C(=O)OC)c7)s6)sc5c4c(C(C)(C)C(=O)OC)ccc2-3)c1,,0.955,18.5,67.2,11.9,11.87256,0.2305882352941206,11.6,11.9,,,,,ITO/PEDOT:PSS/active layer/PDINN/Ag,conventional,PDINN,PDINN,PEDOT:PSS,PEDOT:PSS,,,,,-5.56,-3.65,,,,
41314,10.1002/adfm.202305765,10.1002/adfm.202305765,PM6,BTP-ThCl,PM6,BTP-ThCl,COC(=O)C(C)(C)c1cc(C)cc(-c2sc3c4sc5cc(/C=C6/C(=O)c7cc(F)cc(c7)C(=O)/C6=C\c6cc(C(C)(C)C(=O)OC)c(-c7cc(C)cc(C(C)(C)C(=O)OC)c7)s6)sc5c4c(C(C)(C)C(=O)OC)ccc2-3)c1,,0.889,24.8,72.8,16.1,16.0503616,0.3083130434782779,15.7,16.1,,,,,ITO/PEDOT:PSS/active layer/PDINN/Ag,conventional,PDINN,PDINN,PEDOT:PSS,PEDOT:PSS,,,,,-5.56,-3.65,,,,
41315,10.1002/adfm.202305765,10.1002/adfm.202305765,PM6,BTP-ThMeCl,PM6,BTP-ThMeCl,COC(=O)C(C)(C)c1cc(C)cc(-c2sc3c4sc5cc(/C=C6/C(=O)c7cc(F)cc(c7)C(=O)/C6=C\c6cc(C(C)(C)C(=O)OC)c(-c7cc(C)cc(C(C)(C)C(=O)OC)c7)s6)sc5c4c(C(C)(C)C(=O)OC)ccc2-3)c1,,0.9,23.4,73.4,15.4,15.45804,0.3768831168831174,14.7,15.4,,,,,ITO/PEDOT:PSS/active layer/PDINN/Ag,conventional,PDINN,PDINN,PEDOT:PSS,PEDOT:PSS,,,,,-5.56,-3.65,,,,
41316,10.1002/adfm.202305765,10.1002/adfm.202305765,PM6,L8-BO,PM6,L8-BO,COC(=O)C(C)(C)c1cc(C)cc(-c2sc3c4sc5cc(/C=C6/C(=O)c7cc(F)cc(c7)C(=O)/C6=C\c6cc(C(C)(C)C(=O)OC)c(-c7cc(C)cc(C(C)(C)C(=O)OC)c7)s6)sc5c4c(C(C)(C)C(=O)OC)ccc2-3)c1,CCCCCCC(CCCC)Cc1c(/C=C2\C(=O)c3cc(F)c(F)cc3C2=C(C#N)C#N)sc2c1SC1c3c(c4c(c5nsnc35)c3sc5c(CC(CCCC)CCCCCC)c(/C=C6\C(=O)c7cc(F)c(F)cc7C6=C(C#N)C#N)sc5c3n4CC(CC)CCCC)N(CC(CC)CCCC)C21,0.862,26.1,80.6,18.1,18.1335492,0.1853546961325939,17.7,18.1,,,,,ITO/PEDOT:PSS/active layer/PDINN/Ag,conventional,PDINN,PDINN,PEDOT:PSS,PEDOT:PSS,,,,,-5.56,-3.65,,-5.68,-3.9,
41320,10.1002/adfm.202306095,10.1002/adfm.202306095,PBDB-TF,BTP-eC9,PM6,BTP-eC9,COC(=O)C(C)(C)c1cc(C)cc(-c2sc3c4sc5cc(/C=C6/C(=O)c7cc(F)cc(c7)C(=O)/C6=C\c6cc(C(C)(C)C(=O)OC)c(-c7cc(C)cc(C(C)(C)C(=O)OC)c7)s6)sc5c4c(C(C)(C)C(=O)OC)ccc2-3)c1,CCCCCCCCCc1c(C=C2C(=O)c3cc(Cl)c(Cl)cc3C2=C(C#N)C#N)sc2c1sc1c3c4nsnc4c4c5sc6c(CCCCCCCCC)c(C=C7C(=O)c8cc(Cl)c(Cl)cc8C7=C(C#N)C#N)sc6c5n(CC(CCCC)CCCCCC)c4c3n(CC(CCCC)CCCCCC)c21,0.843,27.0,79.1,18.0,18.003950999999997,0.0219499999999841,,,,,,,ITO/CIL/active layer/MoO3/Ag,inverted,PNDI-Br,PNDI-Br,MoO3,,,,,,-5.49,-3.64,,-5.68,-3.9,
41321,10.1002/adfm.202306095,10.1002/adfm.202306095,PBDB-TF,BTP-eC9,PM6,BTP-eC9,COC(=O)C(C)(C)c1cc(C)cc(-c2sc3c4sc5cc(/C=C6/C(=O)c7cc(F)cc(c7)C(=O)/C6=C\c6cc(C(C)(C)C(=O)OC)c(-c7cc(C)cc(C(C)(C)C(=O)OC)c7)s6)sc5c4c(C(C)(C)C(=O)OC)ccc2-3)c1,CCCCCCCCCc1c(C=C2C(=O)c3cc(Cl)c(Cl)cc3C2=C(C#N)C#N)sc2c1sc1c3c4nsnc4c4c5sc6c(CCCCCCCCC)c(C=C7C(=O)c8cc(Cl)c(Cl)cc8C7=C(C#N)C#N)sc6c5n(CC(CCCC)CCCCCC)c4c3n(CC(CCCC)CCCCCC)c21,0.84,26.2,76.6,16.9,16.858127999999997,0.2477633136094761,,,,,,,ITO/ZnO/active layer/MoO3/Ag,inverted,ZnO,ZnO,MoO3,,,,,,-5.49,-3.64,,-5.68,-3.9,
41324,10.1002/adfm.202306471,10.1002/adfm.202306471,PM6,CH-ThCl,PM6,CH-ThCl,COC(=O)C(C)(C)c1cc(C)cc(-c2sc3c4sc5cc(/C=C6/C(=O)c7cc(F)cc(c7)C(=O)/C6=C\c6cc(C(C)(C)C(=O)OC)c(-c7cc(C)cc(C(C)(C)C(=O)OC)c7)s6)sc5c4c(C(C)(C)C(=O)OC)ccc2-3)c1,,0.934,25.43,76.45,18.16,18.15811349,0.0103882709251019,,,,,,,ITO/PEDOT:PSS/PM6:CH-ThCl/PNDIT-F3N/Ag,conventional,PNDIT-F3N,PNDIT-F3N,PEDOT:PSS,PEDOT:PSS,,chloroform,chloroform,,-5.56,-3.65,,,,
41325,10.1002/adfm.202306471,10.1002/adfm.202306471,PM6,CH-6F,PM6,CH-6F,COC(=O)C(C)(C)c1cc(C)cc(-c2sc3c4sc5cc(/C=C6/C(=O)c7cc(F)cc(c7)C(=O)/C6=C\c6cc(C(C)(C)C(=O)OC)c(-c7cc(C)cc(C(C)(C)C(=O)OC)c7)s6)sc5c4c(C(C)(C)C(=O)OC)ccc2-3)c1,CCCCCCCCCCCc1c(/C=C2\C(=O)c3cc(F)c(F)cc3C2=C(C#N)C#N)sc2c1sc1c3c4nc5cc(F)c(F)cc5nc4c4c5sc6c(c5n(CC(CCCCCC)CCCCCCCC)c4c3n(CC(CCCCCC)CCCCCCCC)c21)SC(/C=C1\C(=O)C2=C(CC(F)C(F)=C2)C1=C(C#N)C#N)C6CCCCCCCCCCC,0.872,25.31,75.99,16.77,16.771236167999998,0.0073713059033892,,,,,,,ITO/PEDOT:PSS/PM6:CH-6F/PNDIT-F3N/Ag,conventional,PNDIT-F3N,PNDIT-F3N,PEDOT:PSS,PEDOT:PSS,,chloroform,chloroform,,-5.56,-3.65,,,,
41327,10.1002/adfm.202307355,10.1002/adfm.202307355,PM6,Y6,PM6,Y6,COC(=O)C(C)(C)c1cc(C)cc(-c2sc3c4sc5cc(/C=C6/C(=O)c7cc(F)cc(c7)C(=O)/C6=C\c6cc(C(C)(C)C(=O)OC)c(-c7cc(C)cc(C(C)(C)C(=O)OC)c7)s6)sc5c4c(C(C)(C)C(=O)OC)ccc2-3)c1,CCCCCCCCCCCc1c(/C=C2\C(=O)c3cc(F)c(F)cc3C2=C(C#N)C#N)sc2c1sc1c3c4nsnc4c4c5sc6c(CCCCCCCCCCC)c(/C=C7\C(=O)c8cc(F)c(F)cc8C7=C(C#N)C#N)sc6c5n(CC(CC)CCCC)c4c3n(CC(CC)CCCC)c21,0.853,25.8,73.6,16.2,16.1974464,0.0157629629629557,15.7,16.2,,,,,ITO/PEDOT:PSS/active layer/PDIN/Ag,conventional,PDIN,PDIN,PEDOT:PSS,PEDOT:PSS,,,,,-5.56,-3.65,,-5.65,-4.09,
41328,10.1002/adfm.202307355,10.1002/adfm.202307355,PM6,Y6,PM6,Y6,COC(=O)C(C)(C)c1cc(C)cc(-c2sc3c4sc5cc(/C=C6/C(=O)c7cc(F)cc(c7)C(=O)/C6=C\c6cc(C(C)(C)C(=O)OC)c(-c7cc(C)cc(C(C)(C)C(=O)OC)c7)s6)sc5c4c(C(C)(C)C(=O)OC)ccc2-3)c1,CCCCCCCCCCCc1c(/C=C2\C(=O)c3cc(F)c(F)cc3C2=C(C#N)C#N)sc2c1sc1c3c4nsnc4c4c5sc6c(CCCCCCCCCCC)c(/C=C7\C(=O)c8cc(F)c(F)cc8C7=C(C#N)C#N)sc6c5n(CC(CC)CCCC)c4c3n(CC(CC)CCCC)c21,0.82,26.9,78.6,16.9,17.337587999999997,2.5892781065088646,16.5,16.9,,TCB,TCB,,ITO/PEDOT:PSS/active layer/PDIN/Ag,conventional,PDIN,PDIN,PEDOT:PSS,PEDOT:PSS,,,,,-5.56,-3.65,,-5.65,-4.09,
41329,10.1002/adfm.202307355,10.1002/adfm.202307355,PM6,Y6,PM6,Y6,COC(=O)C(C)(C)c1cc(C)cc(-c2sc3c4sc5cc(/C=C6/C(=O)c7cc(F)cc(c7)C(=O)/C6=C\c6cc(C(C)(C)C(=O)OC)c(-c7cc(C)cc(C(C)(C)C(=O)OC)c7)s6)sc5c4c(C(C)(C)C(=O)OC)ccc2-3)c1,CCCCCCCCCCCc1c(/C=C2\C(=O)c3cc(F)c(F)cc3C2=C(C#N)C#N)sc2c1sc1c3c4nsnc4c4c5sc6c(CCCCCCCCCCC)c(/C=C7\C(=O)c8cc(F)c(F)cc8C7=C(C#N)C#N)sc6c5n(CC(CC)CCCC)c4c3n(CC(CC)CCCC)c21,0.837,27.3,78.3,17.9,17.8916283,0.0467692737430048,17.5,17.9,,TBB,TBB,,ITO/PEDOT:PSS/active layer/PDIN/Ag,conventional,PDIN,PDIN,PEDOT:PSS,PEDOT:PSS,,,,,-5.56,-3.65,,-5.65,-4.09,
41330,10.1002/adfm.202307355,10.1002/adfm.202307355,PM6,Y6,PM6,Y6,COC(=O)C(C)(C)c1cc(C)cc(-c2sc3c4sc5cc(/C=C6/C(=O)c7cc(F)cc(c7)C(=O)/C6=C\c6cc(C(C)(C)C(=O)OC)c(-c7cc(C)cc(C(C)(C)C(=O)OC)c7)s6)sc5c4c(C(C)(C)C(=O)OC)ccc2-3)c1,CCCCCCCCCCCc1c(/C=C2\C(=O)c3cc(F)c(F)cc3C2=C(C#N)C#N)sc2c1sc1c3c4nsnc4c4c5sc6c(CCCCCCCCCCC)c(/C=C7\C(=O)c8cc(F)c(F)cc8C7=C(C#N)C#N)sc6c5n(CC(CC)CCCC)c4c3n(CC(CC)CCCC)c21,0.836,26.5,77.6,17.2,17.191504,0.0493953488372148,16.8,17.2,,TIB,TIB,,ITO/PEDOT:PSS/active layer/PDIN/Ag,conventional,PDIN,PDIN,PEDOT:PSS,PEDOT:PSS,,,,,-5.56,-3.65,,-5.65,-4.09,
41337,10.1002/adfm.202307958,10.1002/adfm.202307958,TPD-3F,IT-4F,TPD-3F,IT-4F,CCCCCCCCC(CCCCCC)Cc1sc(-c2c3cc(-c4ccc(-c5sc(-c6cccs6)c6c5C(=O)N(CCCCCCCC)C6=O)s4)sc3c(-c3cc(F)c(CC(CCCCCC)CCCCCCCC)s3)c3ccsc23)cc1F,CCCCCCc1ccc(C2(c3ccc(CCCCCC)cc3)c3cc4c(cc3-c3sc5cc(/C=C6\C(=O)c7cc(F)c(F)cc7C6=C(C#N)C#N)sc5c32)C(c2ccc(CCCCCC)cc2)(c2ccc(CCCCCC)cc2)c2c-4sc3cc(/C=C4\C(=O)c5cc(F)c(F)cc5C4=C(C#N)C#N)sc23)cc1,0.95,19.1,62.0,11.06,11.2499,1.7169981916817334,9.37,11.06,,,,,ITO/SnO2/Active layer/MoOx/Al,n-i-p,Pristine SnO2,SnO2,MoOx,,,,,,-5.32,-3.5,,-5.66,-4.14,
41338,10.1002/adfm.202307958,10.1002/adfm.202307958,TPD-3F,IT-4F,TPD-3F,IT-4F,CCCCCCCCC(CCCCCC)Cc1sc(-c2c3cc(-c4ccc(-c5sc(-c6cccs6)c6c5C(=O)N(CCCCCCCC)C6=O)s4)sc3c(-c3cc(F)c(CC(CCCCCC)CCCCCCCC)s3)c3ccsc23)cc1F,CCCCCCc1ccc(C2(c3ccc(CCCCCC)cc3)c3cc4c(cc3-c3sc5cc(/C=C6\C(=O)c7cc(F)c(F)cc7C6=C(C#N)C#N)sc5c32)C(c2ccc(CCCCCC)cc2)(c2ccc(CCCCCC)cc2)c2c-4sc3cc(/C=C4\C(=O)c5cc(F)c(F)cc5C4=C(C#N)C#N)sc23)cc1,0.934,21.85,63.0,12.82,12.856977000000002,0.2884321372855072,12.07,12.82,,,,,ITO/SnO2/Active layer/MoOx/Al,n-i-p,DI-washed SnO2,SnO2,MoOx,,,,,,-5.32,-3.5,,-5.66,-4.14,
41339,10.1002/adfm.202307958,10.1002/adfm.202307958,PM6,L8-BO,PM6,L8-BO,COC(=O)C(C)(C)c1cc(C)cc(-c2sc3c4sc5cc(/C=C6/C(=O)c7cc(F)cc(c7)C(=O)/C6=C\c6cc(C(C)(C)C(=O)OC)c(-c7cc(C)cc(C(C)(C)C(=O)OC)c7)s6)sc5c4c(C(C)(C)C(=O)OC)ccc2-3)c1,CCCCCCC(CCCC)Cc1c(/C=C2\C(=O)c3cc(F)c(F)cc3C2=C(C#N)C#N)sc2c1SC1c3c(c4c(c5nsnc35)c3sc5c(CC(CCCC)CCCCCC)c(/C=C6\C(=O)c7cc(F)c(F)cc7C6=C(C#N)C#N)sc5c3n4CC(CC)CCCC)N(CC(CC)CCCC)C21,0.876,24.45,71.0,15.17,15.206922,0.2433882663150876,14.66,15.17,,,,,ITO/SnO2/Active layer/MoOx/Al,n-i-p,Pristine SnO2,SnO2,MoOx,,,,,,-5.56,-3.65,,-5.68,-3.9,
41340,10.1002/adfm.202307958,10.1002/adfm.202307958,PM6,L8-BO,PM6,L8-BO,COC(=O)C(C)(C)c1cc(C)cc(-c2sc3c4sc5cc(/C=C6/C(=O)c7cc(F)cc(c7)C(=O)/C6=C\c6cc(C(C)(C)C(=O)OC)c(-c7cc(C)cc(C(C)(C)C(=O)OC)c7)s6)sc5c4c(C(C)(C)C(=O)OC)ccc2-3)c1,CCCCCCC(CCCC)Cc1c(/C=C2\C(=O)c3cc(F)c(F)cc3C2=C(C#N)C#N)sc2c1SC1c3c(c4c(c5nsnc35)c3sc5c(CC(CCCC)CCCCCC)c(/C=C6\C(=O)c7cc(F)c(F)cc7C6=C(C#N)C#N)sc5c3n4CC(CC)CCCC)N(CC(CC)CCCC)C21,0.878,25.55,72.0,16.26,16.151688,0.6661254612546218,15.57,16.26,,,,,ITO/SnO2/Active layer/MoOx/Al,n-i-p,DI-washed SnO2,SnO2,MoOx,,,,,,-5.56,-3.65,,-5.68,-3.9,
41345,10.1002/adfm.202308076,10.1002/adfm.202308076,PM6,Y6,PM6,Y6,COC(=O)C(C)(C)c1cc(C)cc(-c2sc3c4sc5cc(/C=C6/C(=O)c7cc(F)cc(c7)C(=O)/C6=C\c6cc(C(C)(C)C(=O)OC)c(-c7cc(C)cc(C(C)(C)C(=O)OC)c7)s6)sc5c4c(C(C)(C)C(=O)OC)ccc2-3)c1,CCCCCCCCCCCc1c(/C=C2\C(=O)c3cc(F)c(F)cc3C2=C(C#N)C#N)sc2c1sc1c3c4nsnc4c4c5sc6c(CCCCCCCCCCC)c(/C=C7\C(=O)c8cc(F)c(F)cc8C7=C(C#N)C#N)sc6c5n(CC(CC)CCCC)c4c3n(CC(CC)CCCC)c21,0.827,23.69,66.0,12.83,12.9304758,0.7831317225253305,,,,,,,inverted,inverted,ZnO,ZnO,MoO3,MoO3,,,,,-5.56,-3.65,,-5.65,-4.09,
41346,10.1002/adfm.202308076,10.1002/adfm.202308076,PM6,Y6,PM6,Y6,COC(=O)C(C)(C)c1cc(C)cc(-c2sc3c4sc5cc(/C=C6/C(=O)c7cc(F)cc(c7)C(=O)/C6=C\c6cc(C(C)(C)C(=O)OC)c(-c7cc(C)cc(C(C)(C)C(=O)OC)c7)s6)sc5c4c(C(C)(C)C(=O)OC)ccc2-3)c1,CCCCCCCCCCCc1c(/C=C2\C(=O)c3cc(F)c(F)cc3C2=C(C#N)C#N)sc2c1sc1c3c4nsnc4c4c5sc6c(CCCCCCCCCCC)c(/C=C7\C(=O)c8cc(F)c(F)cc8C7=C(C#N)C#N)sc6c5n(CC(CC)CCCC)c4c3n(CC(CC)CCCC)c21,0.833,22.6,70.0,13.84,13.17806,4.782803468208089,,,,,,,inverted,inverted,ZnO,ZnO,MoO3,MoO3,,,,80.0,-5.56,-3.65,,-5.65,-4.09,
41347,10.1002/adfm.202308076,10.1002/adfm.202308076,PM6,Y6,PM6,Y6,COC(=O)C(C)(C)c1cc(C)cc(-c2sc3c4sc5cc(/C=C6/C(=O)c7cc(F)cc(c7)C(=O)/C6=C\c6cc(C(C)(C)C(=O)OC)c(-c7cc(C)cc(C(C)(C)C(=O)OC)c7)s6)sc5c4c(C(C)(C)C(=O)OC)ccc2-3)c1,CCCCCCCCCCCc1c(/C=C2\C(=O)c3cc(F)c(F)cc3C2=C(C#N)C#N)sc2c1sc1c3c4nsnc4c4c5sc6c(CCCCCCCCCCC)c(/C=C7\C(=O)c8cc(F)c(F)cc8C7=C(C#N)C#N)sc6c5n(CC(CC)CCCC)c4c3n(CC(CC)CCCC)c21,0.792,23.38,67.0,12.69,12.4063632,2.2351205673758727,,,,,,,glass/ITO/ZnO/PM6:Y6/MoO3/Ag,inverted,ZnO,ZnO,MoO3,MoO3,,,,110.0,-5.56,-3.65,,-5.65,-4.09,
41348,10.1002/adfm.202308076,10.1002/adfm.202308076,PM6,Y6,PM6,Y6,COC(=O)C(C)(C)c1cc(C)cc(-c2sc3c4sc5cc(/C=C6/C(=O)c7cc(F)cc(c7)C(=O)/C6=C\c6cc(C(C)(C)C(=O)OC)c(-c7cc(C)cc(C(C)(C)C(=O)OC)c7)s6)sc5c4c(C(C)(C)C(=O)OC)ccc2-3)c1,CCCCCCCCCCCc1c(/C=C2\C(=O)c3cc(F)c(F)cc3C2=C(C#N)C#N)sc2c1sc1c3c4nsnc4c4c5sc6c(CCCCCCCCCCC)c(/C=C7\C(=O)c8cc(F)c(F)cc8C7=C(C#N)C#N)sc6c5n(CC(CC)CCCC)c4c3n(CC(CC)CCCC)c21,0.769,25.12,61.0,11.68,11.7835408,0.8864794520548039,,,,,,,glass/ITO/ZnO/PM6:Y6/MoO3/Ag,inverted,ZnO,ZnO,MoO3,MoO3,,,,140.0,-5.56,-3.65,,-5.65,-4.09,
41349,10.1002/adfm.202308076,10.1002/adfm.202308076,PM6,Y6,PM6,Y6,COC(=O)C(C)(C)c1cc(C)cc(-c2sc3c4sc5cc(/C=C6/C(=O)c7cc(F)cc(c7)C(=O)/C6=C\c6cc(C(C)(C)C(=O)OC)c(-c7cc(C)cc(C(C)(C)C(=O)OC)c7)s6)sc5c4c(C(C)(C)C(=O)OC)ccc2-3)c1,CCCCCCCCCCCc1c(/C=C2\C(=O)c3cc(F)c(F)cc3C2=C(C#N)C#N)sc2c1sc1c3c4nsnc4c4c5sc6c(CCCCCCCCCCC)c(/C=C7\C(=O)c8cc(F)c(F)cc8C7=C(C#N)C#N)sc6c5n(CC(CC)CCCC)c4c3n(CC(CC)CCCC)c21,0.742,23.9,58.0,10.73,10.285604,4.141621621621632,,,,,,,glass/ITO/ZnO/PM6:Y6/MoO3/Ag,inverted,ZnO,ZnO,MoO3,MoO3,,,,170.0,-5.56,-3.65,,-5.65,-4.09,
41350,10.1002/adfm.202308076,10.1002/adfm.202308076,PM6,Y6,PM6,Y6,COC(=O)C(C)(C)c1cc(C)cc(-c2sc3c4sc5cc(/C=C6/C(=O)c7cc(F)cc(c7)C(=O)/C6=C\c6cc(C(C)(C)C(=O)OC)c(-c7cc(C)cc(C(C)(C)C(=O)OC)c7)s6)sc5c4c(C(C)(C)C(=O)OC)ccc2-3)c1,CCCCCCCCCCCc1c(/C=C2\C(=O)c3cc(F)c(F)cc3C2=C(C#N)C#N)sc2c1sc1c3c4nsnc4c4c5sc6c(CCCCCCCCCCC)c(/C=C7\C(=O)c8cc(F)c(F)cc8C7=C(C#N)C#N)sc6c5n(CC(CC)CCCC)c4c3n(CC(CC)CCCC)c21,0.705,22.87,53.0,8.6,8.545375499999999,0.635168604651174,,,,,,,glass/ITO/ZnO/PM6:Y6/MoO3/Ag,inverted,ZnO,ZnO,MoO3,MoO3,,,,200.0,-5.56,-3.65,,-5.65,-4.09,
41351,10.1002/adfm.202308151,10.1002/adfm.202308151,PM6,ZH1,PM6,ZH1,COC(=O)C(C)(C)c1cc(C)cc(-c2sc3c4sc5cc(/C=C6/C(=O)c7cc(F)cc(c7)C(=O)/C6=C\c6cc(C(C)(C)C(=O)OC)c(-c7cc(C)cc(C(C)(C)C(=O)OC)c7)s6)sc5c4c(C(C)(C)C(=O)OC)ccc2-3)c1,,1.057,6.92,52.83,3.86,3.864218652,0.1092915025906632,3.53,3.86,1:1.2,,,,ITO/PEDOT:PSS/Donor:Acceptor/PDINN/Ag,conventional,PDINN,PDINN,PEDOT:PSS,PEDOT:PSS,,,,,-5.56,-3.65,,,,
41352,10.1002/adfm.202308151,10.1002/adfm.202308151,PM6,ZH2,PM6,ZH2,COC(=O)C(C)(C)c1cc(C)cc(-c2sc3c4sc5cc(/C=C6/C(=O)c7cc(F)cc(c7)C(=O)/C6=C\c6cc(C(C)(C)C(=O)OC)c(-c7cc(C)cc(C(C)(C)C(=O)OC)c7)s6)sc5c4c(C(C)(C)C(=O)OC)ccc2-3)c1,,0.956,19.94,68.29,13.03,13.017876856000004,0.0930402455870813,12.69,13.03,1:1.2,,,,ITO/PEDOT:PSS/Donor:Acceptor/PDINN/Ag,conventional,PDINN,PDINN,PEDOT:PSS,PEDOT:PSS,,,,,-5.56,-3.65,,,,
41353,10.1002/adfm.202308151,10.1002/adfm.202308151,PM6,BTP-eC9,PM6,BTP-eC9,COC(=O)C(C)(C)c1cc(C)cc(-c2sc3c4sc5cc(/C=C6/C(=O)c7cc(F)cc(c7)C(=O)/C6=C\c6cc(C(C)(C)C(=O)OC)c(-c7cc(C)cc(C(C)(C)C(=O)OC)c7)s6)sc5c4c(C(C)(C)C(=O)OC)ccc2-3)c1,CCCCCCCCCc1c(C=C2C(=O)c3cc(Cl)c(Cl)cc3C2=C(C#N)C#N)sc2c1sc1c3c4nsnc4c4c5sc6c(CCCCCCCCC)c(C=C7C(=O)c8cc(Cl)c(Cl)cc8C7=C(C#N)C#N)sc6c5n(CC(CCCC)CCCCCC)c4c3n(CC(CCCC)CCCCCC)c21,0.841,26.95,76.53,17.35,17.345486235,0.0260159365994364,16.86,17.35,1:1.2,,,,ITO/PEDOT:PSS/Donor:Acceptor/PDINN/Ag,conventional,PDINN,PDINN,PEDOT:PSS,PEDOT:PSS,,,,,-5.56,-3.65,,-5.68,-3.9,
41364,10.1002/adfm.202308794,10.1002/adfm.202308794,PM6,Y6,PM6,Y6,COC(=O)C(C)(C)c1cc(C)cc(-c2sc3c4sc5cc(/C=C6/C(=O)c7cc(F)cc(c7)C(=O)/C6=C\c6cc(C(C)(C)C(=O)OC)c(-c7cc(C)cc(C(C)(C)C(=O)OC)c7)s6)sc5c4c(C(C)(C)C(=O)OC)ccc2-3)c1,CCCCCCCCCCCc1c(/C=C2\C(=O)c3cc(F)c(F)cc3C2=C(C#N)C#N)sc2c1sc1c3c4nsnc4c4c5sc6c(CCCCCCCCCCC)c(/C=C7\C(=O)c8cc(F)c(F)cc8C7=C(C#N)C#N)sc6c5n(CC(CC)CCCC)c4c3n(CC(CC)CCCC)c21,0.83,26.42,75.01,16.38,16.44864286,0.4190650793650833,,,,,,,ITO/PEDOT:PSS/PM6:Y6/PDINN/Ag,conventional,PDINN,PDINN,PEDOT:PSS,PEDOT:PSS,,,,,-5.56,-3.65,,-5.65,-4.09,
41365,10.1002/adfm.202308794,10.1002/adfm.202308794,PM6,Y6,PM6,Y6,COC(=O)C(C)(C)c1cc(C)cc(-c2sc3c4sc5cc(/C=C6/C(=O)c7cc(F)cc(c7)C(=O)/C6=C\c6cc(C(C)(C)C(=O)OC)c(-c7cc(C)cc(C(C)(C)C(=O)OC)c7)s6)sc5c4c(C(C)(C)C(=O)OC)ccc2-3)c1,CCCCCCCCCCCc1c(/C=C2\C(=O)c3cc(F)c(F)cc3C2=C(C#N)C#N)sc2c1sc1c3c4nsnc4c4c5sc6c(CCCCCCCCCCC)c(/C=C7\C(=O)c8cc(F)c(F)cc8C7=C(C#N)C#N)sc6c5n(CC(CC)CCCC)c4c3n(CC(CC)CCCC)c21,0.82,26.45,74.5,16.24,16.158305,0.5030480295566494,,,,,,,ITO/PEDOT:PSS/PM6:Y6/PDINN/Ag,conventional,PDINN,PDINN,PEDOT:PSS,PEDOT:PSS,,,,,-5.56,-3.65,,-5.65,-4.09,
41378,10.1002/adfm.202310312,10.1002/adfm.202310312,PM6,L8-BO,PM6,L8-BO,COC(=O)C(C)(C)c1cc(C)cc(-c2sc3c4sc5cc(/C=C6/C(=O)c7cc(F)cc(c7)C(=O)/C6=C\c6cc(C(C)(C)C(=O)OC)c(-c7cc(C)cc(C(C)(C)C(=O)OC)c7)s6)sc5c4c(C(C)(C)C(=O)OC)ccc2-3)c1,CCCCCCC(CCCC)Cc1c(/C=C2\C(=O)c3cc(F)c(F)cc3C2=C(C#N)C#N)sc2c1SC1c3c(c4c(c5nsnc35)c3sc5c(CC(CCCC)CCCCCC)c(/C=C6\C(=O)c7cc(F)c(F)cc7C6=C(C#N)C#N)sc5c3n4CC(CC)CCCC)N(CC(CC)CCCC)C21,0.92,24.76,72.14,16.34,16.432914880000002,0.568634516523881,16.15,16.34,,,,,,,,,,,,,,,-5.56,-3.65,,-5.68,-3.9,
41379,10.1002/adfm.202310312,10.1002/adfm.202310312,PM6,L8-BO,PM6,L8-BO,COC(=O)C(C)(C)c1cc(C)cc(-c2sc3c4sc5cc(/C=C6/C(=O)c7cc(F)cc(c7)C(=O)/C6=C\c6cc(C(C)(C)C(=O)OC)c(-c7cc(C)cc(C(C)(C)C(=O)OC)c7)s6)sc5c4c(C(C)(C)C(=O)OC)ccc2-3)c1,CCCCCCC(CCCC)Cc1c(/C=C2\C(=O)c3cc(F)c(F)cc3C2=C(C#N)C#N)sc2c1SC1c3c(c4c(c5nsnc35)c3sc5c(CC(CCCC)CCCCCC)c(/C=C6\C(=O)c7cc(F)c(F)cc7C6=C(C#N)C#N)sc5c3n4CC(CC)CCCC)N(CC(CC)CCCC)C21,0.91,25.66,79.15,18.38,18.4819999,0.5549504896626916,18.25,18.38,1:1.2,OFIB,OFIB,0.65% v/v,conventional,,PDINN,,PEDOT:PSS,,100.0,chloroform,,100.0,-5.56,-3.65,,-5.68,-3.9,
41380,10.1002/adfm.202311216,10.1002/adfm.202311216,PM6,L8-BO,PM6,L8-BO,COC(=O)C(C)(C)c1cc(C)cc(-c2sc3c4sc5cc(/C=C6/C(=O)c7cc(F)cc(c7)C(=O)/C6=C\c6cc(C(C)(C)C(=O)OC)c(-c7cc(C)cc(C(C)(C)C(=O)OC)c7)s6)sc5c4c(C(C)(C)C(=O)OC)ccc2-3)c1,CCCCCCC(CCCC)Cc1c(/C=C2\C(=O)c3cc(F)c(F)cc3C2=C(C#N)C#N)sc2c1SC1c3c(c4c(c5nsnc35)c3sc5c(CC(CCCC)CCCCCC)c(/C=C6\C(=O)c7cc(F)c(F)cc7C6=C(C#N)C#N)sc5c3n4CC(CC)CCCC)N(CC(CC)CCCC)C21,0.909,25.1,74.6,17.01,17.0206614,0.0626772486772489,16.81,17.01,,,,,ITO/PEDOT:PSS/active layer/PDIN/Ag,conventional,PDIN,PDIN,PEDOT:PSS,PEDOT:PSS,,chloroform,chloroform,100.0,-5.56,-3.65,,-5.68,-3.9,
41381,10.1002/adfm.202311216,10.1002/adfm.202311216,PM6+,L8-BO,PM6+,L8-BO,,CCCCCCC(CCCC)Cc1c(/C=C2\C(=O)c3cc(F)c(F)cc3C2=C(C#N)C#N)sc2c1SC1c3c(c4c(c5nsnc35)c3sc5c(CC(CCCC)CCCCCC)c(/C=C6\C(=O)c7cc(F)c(F)cc7C6=C(C#N)C#N)sc5c3n4CC(CC)CCCC)N(CC(CC)CCCC)C21,0.904,26.48,76.1,18.2,18.21675712,0.0920720879120944,18.04,18.2,,BTO,BTO,,ITO/PEDOT:PSS/active layer/PDIN/Ag,conventional,PDIN,PDIN,PEDOT:PSS,PEDOT:PSS,,chloroform,chloroform,100.0,,,,-5.68,-3.9,
41382,10.1002/adfm.202311216,10.1002/adfm.202311216,PM6,L8-BO+,PM6,L8-BO+,COC(=O)C(C)(C)c1cc(C)cc(-c2sc3c4sc5cc(/C=C6/C(=O)c7cc(F)cc(c7)C(=O)/C6=C\c6cc(C(C)(C)C(=O)OC)c(-c7cc(C)cc(C(C)(C)C(=O)OC)c7)s6)sc5c4c(C(C)(C)C(=O)OC)ccc2-3)c1,,0.907,26.6,79.0,19.05,19.059698,0.0509081364829407,18.71,19.05,,BTO,BTO,,ITO/PEDOT:PSS/active layer/PDIN/Ag,conventional,PDIN,PDIN,PEDOT:PSS,PEDOT:PSS,,chloroform,chloroform,100.0,-5.56,-3.65,,,,
41383,10.1002/adfm.202311216,10.1002/adfm.202311216,PM6,Y6,PM6,Y6,COC(=O)C(C)(C)c1cc(C)cc(-c2sc3c4sc5cc(/C=C6/C(=O)c7cc(F)cc(c7)C(=O)/C6=C\c6cc(C(C)(C)C(=O)OC)c(-c7cc(C)cc(C(C)(C)C(=O)OC)c7)s6)sc5c4c(C(C)(C)C(=O)OC)ccc2-3)c1,CCCCCCCCCCCc1c(/C=C2\C(=O)c3cc(F)c(F)cc3C2=C(C#N)C#N)sc2c1sc1c3c4nsnc4c4c5sc6c(CCCCCCCCCCC)c(/C=C7\C(=O)c8cc(F)c(F)cc8C7=C(C#N)C#N)sc6c5n(CC(CC)CCCC)c4c3n(CC(CC)CCCC)c21,0.863,25.12,72.3,15.67,15.67359888,0.0229666879387376,15.31,15.67,,BTO,BTO,20,ITO/PEDOT:PSS/active layer/PDIN/Ag,conventional,PDIN,PDIN,PEDOT:PSS,PEDOT:PSS,,chloroform,chloroform,100.0,-5.56,-3.65,,-5.65,-4.09,
41384,10.1002/adfm.202311216,10.1002/adfm.202311216,PM6+,Y6,PM6+,Y6,,CCCCCCCCCCCc1c(/C=C2\C(=O)c3cc(F)c(F)cc3C2=C(C#N)C#N)sc2c1sc1c3c4nsnc4c4c5sc6c(CCCCCCCCCCC)c(/C=C7\C(=O)c8cc(F)c(F)cc8C7=C(C#N)C#N)sc6c5n(CC(CC)CCCC)c4c3n(CC(CC)CCCC)c21,0.847,26.23,74.3,16.5,16.507089829999998,0.0429686666666556,16.23,16.5,,BTO,BTO,,ITO/PEDOT:PSS/active layer/PDIN/Ag,conventional,PDIN,PDIN,PEDOT:PSS,PEDOT:PSS,,chloroform,chloroform,100.0,,,,-5.65,-4.09,
41385,10.1002/adfm.202311216,10.1002/adfm.202311216,PM6,Y6+,PM6,Y6+,COC(=O)C(C)(C)c1cc(C)cc(-c2sc3c4sc5cc(/C=C6/C(=O)c7cc(F)cc(c7)C(=O)/C6=C\c6cc(C(C)(C)C(=O)OC)c(-c7cc(C)cc(C(C)(C)C(=O)OC)c7)s6)sc5c4c(C(C)(C)C(=O)OC)ccc2-3)c1,,0.856,26.54,76.6,17.4,17.402171839999998,0.0124818390804542,17.12,17.4,,BTO,BTO,20,ITO/PEDOT:PSS/active layer/PDIN/Ag,conventional,PDIN,PDIN,PEDOT:PSS,PEDOT:PSS,,chloroform,chloroform,100.0,-5.56,-3.65,,,,
41386,10.1002/adfm.202311216,10.1002/adfm.202311216,D18,L8-BO,D18,L8-BO,CCCCCCC(CCCC)Cc1csc(-c2cc3c4nsnc4c4cc(-c5cc(CC(CCCC)CCCCCC)c(-c6cc7c(-c8cc(F)c(CC(CC)CCCC)s8)c8sccc8c(-c8cc(F)c(CC(CC)CCCC)s8)c7s6)s5)sc4c3s2)c1,CCCCCCC(CCCC)Cc1c(/C=C2\C(=O)c3cc(F)c(F)cc3C2=C(C#N)C#N)sc2c1SC1c3c(c4c(c5nsnc35)c3sc5c(CC(CCCC)CCCCCC)c(/C=C6\C(=O)c7cc(F)c(F)cc7C6=C(C#N)C#N)sc5c3n4CC(CC)CCCC)N(CC(CC)CCCC)C21,0.919,25.8,76.5,18.15,18.138303,0.0644462809917249,18.04,18.15,,BTO,BTO,8 wt% BTO,ITO/PEDOT:PSS/active layer/PDIN/Ag,conventional,PDIN,PDIN,PEDOT:PSS,PEDOT:PSS,,chloroform,chloroform,100.0,-5.51,-2.77,,-5.68,-3.9,
41387,10.1002/adfm.202311216,10.1002/adfm.202311216,D18+,L8-BO,D18+,L8-BO,,CCCCCCC(CCCC)Cc1c(/C=C2\C(=O)c3cc(F)c(F)cc3C2=C(C#N)C#N)sc2c1SC1c3c(c4c(c5nsnc35)c3sc5c(CC(CCCC)CCCCCC)c(/C=C6\C(=O)c7cc(F)c(F)cc7C6=C(C#N)C#N)sc5c3n4CC(CC)CCCC)N(CC(CC)CCCC)C21,0.911,26.13,78.1,18.6,18.59125983,0.0469901612903383,18.31,18.6,,BTO,BTO,8 wt% BTO,ITO/PEDOT:PSS/active layer/PDIN/Ag,conventional,PDIN,PDIN,PEDOT:PSS,PEDOT:PSS,,chloroform,chloroform,100.0,,,,-5.68,-3.9,
41388,10.1002/adfm.202311216,10.1002/adfm.202311216,D18,L8-BO+,D18,L8-BO+,CCCCCCC(CCCC)Cc1csc(-c2cc3c4nsnc4c4cc(-c5cc(CC(CCCC)CCCCCC)c(-c6cc7c(-c8cc(F)c(CC(CC)CCCC)s8)c8sccc8c(-c8cc(F)c(CC(CC)CCCC)s8)c7s6)s5)sc4c3s2)c1,,0.912,26.2,80.2,19.16,19.163308800000003,0.0172693110647326,19.01,19.16,,BTO,BTO,8 wt% BTO,ITO/PEDOT:PSS/active layer/PDIN/Ag,conventional,PDIN,PDIN,PEDOT:PSS,PEDOT:PSS,,chloroform,chloroform,100.0,-5.51,-2.77,,,,
41389,10.1002/adfm.202311216,10.1002/adfm.202311216,D18,L8-BO+,D18,L8-BO+,CCCCCCC(CCCC)Cc1csc(-c2cc3c4nsnc4c4cc(-c5cc(CC(CCCC)CCCCCC)c(-c6cc7c(-c8cc(F)c(CC(CC)CCCC)s8)c8sccc8c(-c8cc(F)c(CC(CC)CCCC)s8)c7s6)s5)sc4c3s2)c1,,0.919,26.08,80.2,19.22,19.22195104,0.0101510926118708,,19.22,,BTO,BTO,8 wt% BTO,ITO/PEDOT:PSS/active layer/PDIN/Ag,conventional,PDIN,PDIN,PEDOT:PSS,PEDOT:PSS,,chloroform,chloroform,100.0,-5.51,-2.77,,,,
