Repository: JiYiqaq/PCE-KA-GNN

# Data directory

- `raw/Active_Database.csv` is the immutable source dataset bundled under CC BY 4.0. Do not overwrite it with processed data.
- `processed/` is created and populated by the training pipeline. Generated `.pt` and `.pth` caches are intentionally ignored by Git because they can exceed GitHub's normal single-file limit.

See `../DATA_LICENSE.md` for provenance, license and checksum information.

File: data/raw/Active_Database.csv (part 50 of 471)
id,doi,doi_norm,donor,acceptor,donor_canonical,acceptor_canonical,donor_smiles,acceptor_smiles,voc,jsc,ff,pce,pce_recomputed,pce_relative_error_percent,pce_avg,pce_best,d_a_ratio,additive,additive_canonical,additive_ratio,device_structure,device_type,etl,etl_canonical,htl,htl_canonical,active_layer_thickness,solvent,solvent_canonical,annealing_temp,homo_d,lumo_d,eg_d,homo_a,lumo_a,eg_a
41391,10.1002/adfm.202311216,10.1002/adfm.202311216,PM6+,L8-BO,PM6+,L8-BO,,CCCCCCC(CCCC)Cc1c(/C=C2\C(=O)c3cc(F)c(F)cc3C2=C(C#N)C#N)sc2c1SC1c3c(c4c(c5nsnc35)c3sc5c(CC(CCCC)CCCCCC)c(/C=C6\C(=O)c7cc(F)c(F)cc7C6=C(C#N)C#N)sc5c3n4CC(CC)CCCC)N(CC(CC)CCCC)C21,0.903,26.23,76.2,18.05,18.04849578,0.0083336288088701,17.82,18.05,,BT,BT,8,ITO/PEDOT:PSS/active layer/PDIN/Ag,conventional,PDIN,PDIN,PEDOT:PSS,PEDOT:PSS,,chloroform,chloroform,100.0,,,,-5.68,-3.9,
41392,10.1002/adfm.202311216,10.1002/adfm.202311216,PM6,L8-BO+,PM6,L8-BO+,COC(=O)C(C)(C)c1cc(C)cc(-c2sc3c4sc5cc(/C=C6/C(=O)c7cc(F)cc(c7)C(=O)/C6=C\c6cc(C(C)(C)C(=O)OC)c(-c7cc(C)cc(C(C)(C)C(=O)OC)c7)s6)sc5c4c(C(C)(C)C(=O)OC)ccc2-3)c1,,0.905,26.45,77.4,18.53,18.5274315,0.013861305990299,18.2,18.53,,BT,BT,8,ITO/PEDOT:PSS/active layer/PDIN/Ag,conventional,PDIN,PDIN,PEDOT:PSS,PEDOT:PSS,,chloroform,chloroform,100.0,-5.56,-3.65,,,,
41394,10.1002/adfm.202311216,10.1002/adfm.202311216,PM6+,L8-BO,PM6+,L8-BO,,CCCCCCC(CCCC)Cc1c(/C=C2\C(=O)c3cc(F)c(F)cc3C2=C(C#N)C#N)sc2c1SC1c3c(c4c(c5nsnc35)c3sc5c(CC(CCCC)CCCCCC)c(/C=C6\C(=O)c7cc(F)c(F)cc7C6=C(C#N)C#N)sc5c3n4CC(CC)CCCC)N(CC(CC)CCCC)C21,0.9,26.43,75.8,18.04,18.030546,0.0524057649667299,17.88,18.04,,DBT,DBT,8,ITO/PEDOT:PSS/active layer/PDIN/Ag,conventional,PDIN,PDIN,PEDOT:PSS,PEDOT:PSS,,chloroform,chloroform,100.0,,,,-5.68,-3.9,
41395,10.1002/adfm.202311216,10.1002/adfm.202311216,PM6,L8-BO+,PM6,L8-BO+,COC(=O)C(C)(C)c1cc(C)cc(-c2sc3c4sc5cc(/C=C6/C(=O)c7cc(F)cc(c7)C(=O)/C6=C\c6cc(C(C)(C)C(=O)OC)c(-c7cc(C)cc(C(C)(C)C(=O)OC)c7)s6)sc5c4c(C(C)(C)C(=O)OC)ccc2-3)c1,,0.902,26.6,78.4,18.8,18.8106688,0.0567489361702194,18.61,18.8,,DBT,DBT,8,ITO/PEDOT:PSS/active layer/PDIN/Ag,conventional,PDIN,PDIN,PEDOT:PSS,PEDOT:PSS,,chloroform,chloroform,100.0,-5.56,-3.65,,,,
41396,10.1002/adfm.202311512,10.1002/adfm.202311512,PM6,L8-BO,PM6,L8-BO,COC(=O)C(C)(C)c1cc(C)cc(-c2sc3c4sc5cc(/C=C6/C(=O)c7cc(F)cc(c7)C(=O)/C6=C\c6cc(C(C)(C)C(=O)OC)c(-c7cc(C)cc(C(C)(C)C(=O)OC)c7)s6)sc5c4c(C(C)(C)C(=O)OC)ccc2-3)c1,CCCCCCC(CCCC)Cc1c(/C=C2\C(=O)c3cc(F)c(F)cc3C2=C(C#N)C#N)sc2c1SC1c3c(c4c(c5nsnc35)c3sc5c(CC(CCCC)CCCCCC)c(/C=C6\C(=O)c7cc(F)c(F)cc7C6=C(C#N)C#N)sc5c3n4CC(CC)CCCC)N(CC(CC)CCCC)C21,0.908,25.43,72.53,16.75,16.747496132000002,0.0149484656716299,16.56,16.75,,Control,,,conventional,conventional,PNDIT-F3N,PNDIT-F3N,PEDOT:PSS,PEDOT:PSS,,,,,-5.56,-3.65,,-5.68,-3.9,
41397,10.1002/adfm.202311512,10.1002/adfm.202311512,PM6,L8-BO,PM6,L8-BO,COC(=O)C(C)(C)c1cc(C)cc(-c2sc3c4sc5cc(/C=C6/C(=O)c7cc(F)cc(c7)C(=O)/C6=C\c6cc(C(C)(C)C(=O)OC)c(-c7cc(C)cc(C(C)(C)C(=O)OC)c7)s6)sc5c4c(C(C)(C)C(=O)OC)ccc2-3)c1,CCCCCCC(CCCC)Cc1c(/C=C2\C(=O)c3cc(F)c(F)cc3C2=C(C#N)C#N)sc2c1SC1c3c(c4c(c5nsnc35)c3sc5c(CC(CCCC)CCCCCC)c(/C=C6\C(=O)c7cc(F)c(F)cc7C6=C(C#N)C#N)sc5c3n4CC(CC)CCCC)N(CC(CC)CCCC)C21,0.902,25.46,73.27,16.83,16.826396884,0.0214088888888721,16.6,16.83,,TFB,TFB,50 wt%,glass/ITO/PEDOT:PSS/PM6:L8-BO/PNDIT-F3N/Ag,conventional,PNDIT-F3N,PNDIT-F3N,PEDOT:PSS,PEDOT:PSS,,,,,-5.56,-3.65,,-5.68,-3.9,
41398,10.1002/adfm.202311512,10.1002/adfm.202311512,PM6,L8-BO,PM6,L8-BO,COC(=O)C(C)(C)c1cc(C)cc(-c2sc3c4sc5cc(/C=C6/C(=O)c7cc(F)cc(c7)C(=O)/C6=C\c6cc(C(C)(C)C(=O)OC)c(-c7cc(C)cc(C(C)(C)C(=O)OC)c7)s6)sc5c4c(C(C)(C)C(=O)OC)ccc2-3)c1,CCCCCCC(CCCC)Cc1c(/C=C2\C(=O)c3cc(F)c(F)cc3C2=C(C#N)C#N)sc2c1SC1c3c(c4c(c5nsnc35)c3sc5c(CC(CCCC)CCCCCC)c(/C=C6\C(=O)c7cc(F)c(F)cc7C6=C(C#N)C#N)sc5c3n4CC(CC)CCCC)N(CC(CC)CCCC)C21,0.905,25.51,74.38,17.1,17.171775890000003,0.4197420467836338,16.86,17.1,,HFB,HFB,,conventional,conventional,PNDIT-F3N,PNDIT-F3N,PEDOT:PSS,PEDOT:PSS,,,,,-5.56,-3.65,,-5.68,-3.9,
41399,10.1002/adfm.202311512,10.1002/adfm.202311512,PM6,L8-BO,PM6,L8-BO,COC(=O)C(C)(C)c1cc(C)cc(-c2sc3c4sc5cc(/C=C6/C(=O)c7cc(F)cc(c7)C(=O)/C6=C\c6cc(C(C)(C)C(=O)OC)c(-c7cc(C)cc(C(C)(C)C(=O)OC)c7)s6)sc5c4c(C(C)(C)C(=O)OC)ccc2-3)c1,CCCCCCC(CCCC)Cc1c(/C=C2\C(=O)c3cc(F)c(F)cc3C2=C(C#N)C#N)sc2c1SC1c3c(c4c(c5nsnc35)c3sc5c(CC(CCCC)CCCCCC)c(/C=C6\C(=O)c7cc(F)c(F)cc7C6=C(C#N)C#N)sc5c3n4CC(CC)CCCC)N(CC(CC)CCCC)C21,0.894,26.38,79.04,18.64,18.640572288,0.0030702145922787,18.25,18.64,,TBTFB,TBTFB,,glass/ITO/PEDOT:PSS/PM6:L8-BO/PNDIT-F3N/Ag,conventional,PNDIT-F3N,PNDIT-F3N,PEDOT:PSS,PEDOT:PSS,,,,,-5.56,-3.65,,-5.68,-3.9,
41400,10.1002/adfm.202311512,10.1002/adfm.202311512,PM6,L8-BO,PM6,L8-BO,COC(=O)C(C)(C)c1cc(C)cc(-c2sc3c4sc5cc(/C=C6/C(=O)c7cc(F)cc(c7)C(=O)/C6=C\c6cc(C(C)(C)C(=O)OC)c(-c7cc(C)cc(C(C)(C)C(=O)OC)c7)s6)sc5c4c(C(C)(C)C(=O)OC)ccc2-3)c1,CCCCCCC(CCCC)Cc1c(/C=C2\C(=O)c3cc(F)c(F)cc3C2=C(C#N)C#N)sc2c1SC1c3c(c4c(c5nsnc35)c3sc5c(CC(CCCC)CCCCCC)c(/C=C6\C(=O)c7cc(F)c(F)cc7C6=C(C#N)C#N)sc5c3n4CC(CC)CCCC)N(CC(CC)CCCC)C21,0.89,26.35,77.15,18.09,18.092832250000004,0.0156564400221361,17.66,18.09,,TBB,TBB,50 wt%,glass/ITO/PEDOT:PSS/PM6:L8-BO/PNDIT-F3N/Ag,conventional,PNDIT-F3N,PNDIT-F3N,PEDOT:PSS,PEDOT:PSS,,,,,-5.56,-3.65,,-5.68,-3.9,
41401,10.1002/adfm.202311512,10.1002/adfm.202311512,PM6,L8-BO,PM6,L8-BO,COC(=O)C(C)(C)c1cc(C)cc(-c2sc3c4sc5cc(/C=C6/C(=O)c7cc(F)cc(c7)C(=O)/C6=C\c6cc(C(C)(C)C(=O)OC)c(-c7cc(C)cc(C(C)(C)C(=O)OC)c7)s6)sc5c4c(C(C)(C)C(=O)OC)ccc2-3)c1,CCCCCCC(CCCC)Cc1c(/C=C2\C(=O)c3cc(F)c(F)cc3C2=C(C#N)C#N)sc2c1SC1c3c(c4c(c5nsnc35)c3sc5c(CC(CCCC)CCCCCC)c(/C=C6\C(=O)c7cc(F)c(F)cc7C6=C(C#N)C#N)sc5c3n4CC(CC)CCCC)N(CC(CC)CCCC)C21,0.626,24.54,48.37,7.55,7.430618748,1.5812086357615915,7.27,7.55,,HBB,HBB,50 wt%,glass/ITO/PEDOT:PSS/PM6:L8-BO/PNDIT-F3N/Ag,conventional,PNDIT-F3N,PNDIT-F3N,PEDOT:PSS,PEDOT:PSS,,,,,-5.56,-3.65,,-5.68,-3.9,
41402,10.1002/adfm.202311798,10.1002/adfm.202311798,PBDB-T,PTY6,PBDB-T,PTY6,CCCCC(CC)Cc1ccc(-c2c3cc(-c4ccc(-c5sc(-c6cccs6)c6c5C(=O)c5c(CC(CC)CCCC)sc(CC(CC)CCCC)c5C6=O)s4)sc3c(-c3ccc(CC(CC)CCCC)s3)c3ccsc23)s1,CCCCCCCCCCCCC(CCCCCCCCCC)Cn1c2c3sc(/C=C4\C(=O)c5ccccc5C4=C(C#N)C#N)c(CCCCCCCCCCC)c3sc2c2c3nsnc3c3c4sc5c(CCCCCCCCCCC)c(/C=C6\C(=O)c7cc(-c8ccc(-c9ccc(-c%10sc(-c%11ccc(-c%12cc%13c(-c%14ccc(CC(CC)CCCC)s%14)c%14sccc%14c(-c%14ccc(CC(CC)CCCC)s%14)c%13s%12)s%11)c%11c%10C(=O)c%10c(CC(CC)CCCC)sc(CC(CC)CCCC)c%10C%11=O)s9)s8)ccc7C6=C(C#N)C#N)sc5c4n(CC(CCCCCCCCCC)CCCCCCCCCCCC)c3c21,0.872,20.29,65.0,11.52,11.500372,0.1703819444444365,11.52,,,,,,ITO/PEDOT:PSS/active layer/PDINO/Ag,conventional,PDINO,PDINO,PEDOT:PSS,PEDOT:PSS,,chlorobenzene,chlorobenzene,,-5.33,-3.48,,-5.64,-3.81,
41403,10.1002/adfm.202311798,10.1002/adfm.202311798,PBDB-T,PTY6,PBDB-T,PTY6,CCCCC(CC)Cc1ccc(-c2c3cc(-c4ccc(-c5sc(-c6cccs6)c6c5C(=O)c5c(CC(CC)CCCC)sc(CC(CC)CCCC)c5C6=O)s4)sc3c(-c3ccc(CC(CC)CCCC)s3)c3ccsc23)s1,CCCCCCCCCCCCC(CCCCCCCCCC)Cn1c2c3sc(/C=C4\C(=O)c5ccccc5C4=C(C#N)C#N)c(CCCCCCCCCCC)c3sc2c2c3nsnc3c3c4sc5c(CCCCCCCCCCC)c(/C=C6\C(=O)c7cc(-c8ccc(-c9ccc(-c%10sc(-c%11ccc(-c%12cc%13c(-c%14ccc(CC(CC)CCCC)s%14)c%14sccc%14c(-c%14ccc(CC(CC)CCCC)s%14)c%13s%12)s%11)c%11c%10C(=O)c%10c(CC(CC)CCCC)sc(CC(CC)CCCC)c%10C%11=O)s9)s8)ccc7C6=C(C#N)C#N)sc5c4n(CC(CCCCCCCCCC)CCCCCCCCCCCC)c3c21,0.873,20.47,67.0,12.04,11.9731077,0.5555838870431831,12.04,,,,,,ITO/PEDOT:PSS/active layer/PDINO/Ag,conventional,PDINO,PDINO,PEDOT:PSS,PEDOT:PSS,,chlorobenzene,chlorobenzene,,-5.33,-3.48,,-5.64,-3.81,
41404,10.1002/adfm.202312289,10.1002/adfm.202312289,D18,Y6,D18,Y6,CCCCCCC(CCCC)Cc1csc(-c2cc3c4nsnc4c4cc(-c5cc(CC(CCCC)CCCCCC)c(-c6cc7c(-c8cc(F)c(CC(CC)CCCC)s8)c8sccc8c(-c8cc(F)c(CC(CC)CCCC)s8)c7s6)s5)sc4c3s2)c1,CCCCCCCCCCCc1c(/C=C2\C(=O)c3cc(F)c(F)cc3C2=C(C#N)C#N)sc2c1sc1c3c4nsnc4c4c5sc6c(CCCCCCCCCCC)c(/C=C7\C(=O)c8cc(F)c(F)cc8C7=C(C#N)C#N)sc6c5n(CC(CC)CCCC)c4c3n(CC(CC)CCCC)c21,0.873,25.31,71.09,15.71,15.707783367,0.0141096944621357,15.33,15.71,,,,,ITO/PEDOT:PSS/active layer/PDINO/Al,conventional,PDINO,PDINO,PEDOT:PSS,PEDOT:PSS,,CS2/CF,CS2:chloroform,,-5.51,-2.77,,-5.65,-4.09,
41408,10.1002/adfm.202312545,10.1002/adfm.202312545,L1,L8-BO,L1,L8-BO,CCc1csc(-c2cc3oc(=O)c4cc(-c5cc(CC)c(-c6cc7c(-c8ccc(CC)s8)c8sc(-c9sc(-c%10cc%11oc(=O)c%12cc(-c%13cc(CC)c(-c%14cc%15c(-c%16ccc(CC)s%16)c%16sc(-c%17sc(-c%18cc%19oc(=O)c%20cc(-c%21cc(CC)c(-c%22cc%23c(-c%24ccc(CC)s%24)c%24sccc%24c(-c%24ccc(CC)s%24)c%23s%22)s%21)sc%20c%19s%18)cc%17CC)cc%16c(-c%16ccc(CC)s%16)c%15s%14)s%13)sc%12c%11s%10)cc9CC)cc8c(-c8ccc(CC)s8)c7s6)s5)sc4c3s2)c1,CCCCCCC(CCCC)Cc1c(/C=C2\C(=O)c3cc(F)c(F)cc3C2=C(C#N)C#N)sc2c1SC1c3c(c4c(c5nsnc35)c3sc5c(CC(CCCC)CCCCCC)c(/C=C6\C(=O)c7cc(F)c(F)cc7C6=C(C#N)C#N)sc5c3n4CC(CC)CCCC)N(CC(CC)CCCC)C21,0.901,26.38,78.9,18.75,18.753251820000003,0.0173430400000142,18.59,18.75,,,,,ITO/PEDOT:PSS/active layer/PDINN/Ag,conventional,PDINN,PDINN,PEDOT:PSS,PEDOT:PSS,,,,,-5.45,-2.79,,-5.68,-3.9,
41409,10.1002/adfm.202312545,10.1002/adfm.202312545,L2,L8-BO,L2,L8-BO,CCCCCCCCC(CCCCCC)Cn1nc2c(-c3cccs3)c(F)c(F)c(-c3ccc(-c4cc5c(-c6cc(Cl)c(CC(CC)CCCC)s6)c6occc6c(-c6cc(Cl)c(CC(CC)CCCC)s6)c5o4)s3)c2n1,CCCCCCC(CCCC)Cc1c(/C=C2\C(=O)c3cc(F)c(F)cc3C2=C(C#N)C#N)sc2c1SC1c3c(c4c(c5nsnc35)c3sc5c(CC(CCCC)CCCCCC)c(/C=C6\C(=O)c7cc(F)c(F)cc7C6=C(C#N)C#N)sc5c3n4CC(CC)CCCC)N(CC(CC)CCCC)C21,0.898,26.26,78.6,18.54,18.53504328,0.0267352750809014,18.31,18.54,,,,,ITO/PEDOT:PSS/active layer/PDINN/Ag,conventional,PDINN,PDINN,PEDOT:PSS,PEDOT:PSS,,,,,,,,-5.68,-3.9,
41410,10.1002/adfm.202312545,10.1002/adfm.202312545,PM6,L8-BO,PM6,L8-BO,COC(=O)C(C)(C)c1cc(C)cc(-c2sc3c4sc5cc(/C=C6/C(=O)c7cc(F)cc(c7)C(=O)/C6=C\c6cc(C(C)(C)C(=O)OC)c(-c7cc(C)cc(C(C)(C)C(=O)OC)c7)s6)sc5c4c(C(C)(C)C(=O)OC)ccc2-3)c1,CCCCCCC(CCCC)Cc1c(/C=C2\C(=O)c3cc(F)c(F)cc3C2=C(C#N)C#N)sc2c1SC1c3c(c4c(c5nsnc35)c3sc5c(CC(CCCC)CCCCCC)c(/C=C6\C(=O)c7cc(F)c(F)cc7C6=C(C#N)C#N)sc5c3n4CC(CC)CCCC)N(CC(CC)CCCC)C21,0.875,26.4,78.0,18.02,18.018,0.0110987791343087,18.0,18.02,,,,,ITO/PEDOT:PSS/active layer/PDINN/Ag,conventional,PDINN,PDINN,PEDOT:PSS,PEDOT:PSS,,,,,-5.56,-3.65,,-5.68,-3.9,
41411,10.1002/adfm.202313240,10.1002/adfm.202313240,PM6,Y6,PM6,Y6,COC(=O)C(C)(C)c1cc(C)cc(-c2sc3c4sc5cc(/C=C6/C(=O)c7cc(F)cc(c7)C(=O)/C6=C\c6cc(C(C)(C)C(=O)OC)c(-c7cc(C)cc(C(C)(C)C(=O)OC)c7)s6)sc5c4c(C(C)(C)C(=O)OC)ccc2-3)c1,CCCCCCCCCCCc1c(/C=C2\C(=O)c3cc(F)c(F)cc3C2=C(C#N)C#N)sc2c1sc1c3c4nsnc4c4c5sc6c(CCCCCCCCCCC)c(/C=C7\C(=O)c8cc(F)c(F)cc8C7=C(C#N)C#N)sc6c5n(CC(CC)CCCC)c4c3n(CC(CC)CCCC)c21,0.85,26.82,75.02,17.1,17.1023094,0.0135052631578825,16.72,17.1,,,,,ITO/PEDOT:PSS/PM6:Y6/CIL/Ag,conventional,NDI1,NDI1,PEDOT:PSS,,,,,,-5.56,-3.65,,-5.65,-4.09,
41412,10.1002/adfm.202313240,10.1002/adfm.202313240,PM6,Y6,PM6,Y6,COC(=O)C(C)(C)c1cc(C)cc(-c2sc3c4sc5cc(/C=C6/C(=O)c7cc(F)cc(c7)C(=O)/C6=C\c6cc(C(C)(C)C(=O)OC)c(-c7cc(C)cc(C(C)(C)C(=O)OC)c7)s6)sc5c4c(C(C)(C)C(=O)OC)ccc2-3)c1,CCCCCCCCCCCc1c(/C=C2\C(=O)c3cc(F)c(F)cc3C2=C(C#N)C#N)sc2c1sc1c3c4nsnc4c4c5sc6c(CCCCCCCCCCC)c(/C=C7\C(=O)c8cc(F)c(F)cc8C7=C(C#N)C#N)sc6c5n(CC(CC)CCCC)c4c3n(CC(CC)CCCC)c21,0.846,26.7,72.16,16.3,16.299645119999997,0.0021771779141305,15.92,16.3,,,,,ITO/PEDOT:PSS/PM6:Y6/CIL/Ag,conventional,NDI2,NDI2,PEDOT:PSS,,,,,,-5.56,-3.65,,-5.65,-4.09,
41413,10.1002/adfm.202313240,10.1002/adfm.202313240,PM6,Y6,PM6,Y6,COC(=O)C(C)(C)c1cc(C)cc(-c2sc3c4sc5cc(/C=C6/C(=O)c7cc(F)cc(c7)C(=O)/C6=C\c6cc(C(C)(C)C(=O)OC)c(-c7cc(C)cc(C(C)(C)C(=O)OC)c7)s6)sc5c4c(C(C)(C)C(=O)OC)ccc2-3)c1,CCCCCCCCCCCc1c(/C=C2\C(=O)c3cc(F)c(F)cc3C2=C(C#N)C#N)sc2c1sc1c3c4nsnc4c4c5sc6c(CCCCCCCCCCC)c(/C=C7\C(=O)c8cc(F)c(F)cc8C7=C(C#N)C#N)sc6c5n(CC(CC)CCCC)c4c3n(CC(CC)CCCC)c21,0.849,27.18,78.1,18.02,18.02221542,0.0122942286348438,17.53,18.02,,,,,ITO/PEDOT:PSS/PM6:Y6/CIL/Ag,conventional,NDTI1,NDTI1,PEDOT:PSS,,,,,,-5.56,-3.65,,-5.65,-4.09,
41414,10.1002/adfm.202313240,10.1002/adfm.202313240,PM6,Y6,PM6,Y6,COC(=O)C(C)(C)c1cc(C)cc(-c2sc3c4sc5cc(/C=C6/C(=O)c7cc(F)cc(c7)C(=O)/C6=C\c6cc(C(C)(C)C(=O)OC)c(-c7cc(C)cc(C(C)(C)C(=O)OC)c7)s6)sc5c4c(C(C)(C)C(=O)OC)ccc2-3)c1,CCCCCCCCCCCc1c(/C=C2\C(=O)c3cc(F)c(F)cc3C2=C(C#N)C#N)sc2c1sc1c3c4nsnc4c4c5sc6c(CCCCCCCCCCC)c(/C=C7\C(=O)c8cc(F)c(F)cc8C7=C(C#N)C#N)sc6c5n(CC(CC)CCCC)c4c3n(CC(CC)CCCC)c21,0.834,26.35,71.94,15.81,15.80946246,0.0034000000000102,,,,,,,ITO/PEDOT:PSS/ Active layer /CIL/Ag,conventional,PDINO,PDINO,PEDOT:PSS,,,,,,-5.56,-3.65,,-5.65,-4.09,
41415,10.1002/adfm.202313240,10.1002/adfm.202313240,PM6,Y6,PM6,Y6,COC(=O)C(C)(C)c1cc(C)cc(-c2sc3c4sc5cc(/C=C6/C(=O)c7cc(F)cc(c7)C(=O)/C6=C\c6cc(C(C)(C)C(=O)OC)c(-c7cc(C)cc(C(C)(C)C(=O)OC)c7)s6)sc5c4c(C(C)(C)C(=O)OC)ccc2-3)c1,CCCCCCCCCCCc1c(/C=C2\C(=O)c3cc(F)c(F)cc3C2=C(C#N)C#N)sc2c1sc1c3c4nsnc4c4c5sc6c(CCCCCCCCCCC)c(/C=C7\C(=O)c8cc(F)c(F)cc8C7=C(C#N)C#N)sc6c5n(CC(CC)CCCC)c4c3n(CC(CC)CCCC)c21,0.843,26.24,75.96,16.8,16.802595072,0.015446857142847,,,,,,,ITO/PEDOT:PSS/ Active layer /CIL/Ag,conventional,PFN-Br,PFN-Br,PEDOT:PSS,,,,,,-5.56,-3.65,,-5.65,-4.09,
41416,10.1002/adfm.202313240,10.1002/adfm.202313240,PM6,Y6,PM6,Y6,COC(=O)C(C)(C)c1cc(C)cc(-c2sc3c4sc5cc(/C=C6/C(=O)c7cc(F)cc(c7)C(=O)/C6=C\c6cc(C(C)(C)C(=O)OC)c(-c7cc(C)cc(C(C)(C)C(=O)OC)c7)s6)sc5c4c(C(C)(C)C(=O)OC)ccc2-3)c1,CCCCCCCCCCCc1c(/C=C2\C(=O)c3cc(F)c(F)cc3C2=C(C#N)C#N)sc2c1sc1c3c4nsnc4c4c5sc6c(CCCCCCCCCCC)c(/C=C7\C(=O)c8cc(F)c(F)cc8C7=C(C#N)C#N)sc6c5n(CC(CC)CCCC)c4c3n(CC(CC)CCCC)c21,0.846,26.43,77.09,17.24,17.237154402,0.0165057888630907,,,,,,,ITO/PEDOT:PSS/ Active layer /CIL/Ag,conventional,PNDIT-F3N,PNDIT-F3N,PEDOT:PSS,,,,,,-5.56,-3.65,,-5.65,-4.09,
41418,10.1002/adfm.202313240,10.1002/adfm.202313240,D18,L8-BO,D18,L8-BO,CCCCCCC(CCCC)Cc1csc(-c2cc3c4nsnc4c4cc(-c5cc(CC(CCCC)CCCCCC)c(-c6cc7c(-c8cc(F)c(CC(CC)CCCC)s8)c8sccc8c(-c8cc(F)c(CC(CC)CCCC)s8)c7s6)s5)sc4c3s2)c1,CCCCCCC(CCCC)Cc1c(/C=C2\C(=O)c3cc(F)c(F)cc3C2=C(C#N)C#N)sc2c1SC1c3c(c4c(c5nsnc35)c3sc5c(CC(CCCC)CCCCCC)c(/C=C6\C(=O)c7cc(F)c(F)cc7C6=C(C#N)C#N)sc5c3n4CC(CC)CCCC)N(CC(CC)CCCC)C21,0.872,25.29,69.8,15.39,15.39291024,0.0189099415204581,,,,,,,ITO/PEDOT:PSS/ Active layer /CIL/Ag,conventional,PDINO,PDINO,PEDOT:PSS,,,,,,-5.51,-2.77,,-5.68,-3.9,
41419,10.1002/adfm.202313240,10.1002/adfm.202313240,D18,L8-BO,D18,L8-BO,CCCCCCC(CCCC)Cc1csc(-c2cc3c4nsnc4c4cc(-c5cc(CC(CCCC)CCCCCC)c(-c6cc7c(-c8cc(F)c(CC(CC)CCCC)s8)c8sccc8c(-c8cc(F)c(CC(CC)CCCC)s8)c7s6)s5)sc4c3s2)c1,CCCCCCC(CCCC)Cc1c(/C=C2\C(=O)c3cc(F)c(F)cc3C2=C(C#N)C#N)sc2c1SC1c3c(c4c(c5nsnc35)c3sc5c(CC(CCCC)CCCCCC)c(/C=C6\C(=O)c7cc(F)c(F)cc7C6=C(C#N)C#N)sc5c3n4CC(CC)CCCC)N(CC(CC)CCCC)C21,0.897,25.12,73.42,16.54,16.543464288,0.0209449093107616,,,,,,,ITO/PEDOT:PSS/ Active layer /CIL/Ag,conventional,PFN-Br,PFN-Br,PEDOT:PSS,,,,,,-5.51,-2.77,,-5.68,-3.9,
41420,10.1002/adfm.202313240,10.1002/adfm.202313240,D18,L8-BO,D18,L8-BO,CCCCCCC(CCCC)Cc1csc(-c2cc3c4nsnc4c4cc(-c5cc(CC(CCCC)CCCCCC)c(-c6cc7c(-c8cc(F)c(CC(CC)CCCC)s8)c8sccc8c(-c8cc(F)c(CC(CC)CCCC)s8)c7s6)s5)sc4c3s2)c1,CCCCCCC(CCCC)Cc1c(/C=C2\C(=O)c3cc(F)c(F)cc3C2=C(C#N)C#N)sc2c1SC1c3c(c4c(c5nsnc35)c3sc5c(CC(CCCC)CCCCCC)c(/C=C6\C(=O)c7cc(F)c(F)cc7C6=C(C#N)C#N)sc5c3n4CC(CC)CCCC)N(CC(CC)CCCC)C21,0.909,25.62,78.02,18.17,18.169750116000003,0.0013752559163384,,,,,,,ITO/PEDOT:PSS/ Active layer /CIL/Ag,conventional,PNDIT-F3N,PNDIT-F3N,PEDOT:PSS,,,,,,-5.51,-2.77,,-5.68,-3.9,
41421,10.1002/adfm.202313240,10.1002/adfm.202313240,D18,L8-BO,D18,L8-BO,CCCCCCC(CCCC)Cc1csc(-c2cc3c4nsnc4c4cc(-c5cc(CC(CCCC)CCCCCC)c(-c6cc7c(-c8cc(F)c(CC(CC)CCCC)s8)c8sccc8c(-c8cc(F)c(CC(CC)CCCC)s8)c7s6)s5)sc4c3s2)c1,CCCCCCC(CCCC)Cc1c(/C=C2\C(=O)c3cc(F)c(F)cc3C2=C(C#N)C#N)sc2c1SC1c3c(c4c(c5nsnc35)c3sc5c(CC(CCCC)CCCCCC)c(/C=C6\C(=O)c7cc(F)c(F)cc7C6=C(C#N)C#N)sc5c3n4CC(CC)CCCC)N(CC(CC)CCCC)C21,0.918,26.02,77.89,18.61,18.605085804,0.0264062117141207,,,,,,,ITO/PEDOT:PSS/ Active layer /CIL/Ag,conventional,NDTI1,NDTI1,PEDOT:PSS,,,,,,-5.51,-2.77,,-5.68,-3.9,
41422,10.1002/adfm.202313240,10.1002/adfm.202313240,PM6,L8-BO,PM6,L8-BO,COC(=O)C(C)(C)c1cc(C)cc(-c2sc3c4sc5cc(/C=C6/C(=O)c7cc(F)cc(c7)C(=O)/C6=C\c6cc(C(C)(C)C(=O)OC)c(-c7cc(C)cc(C(C)(C)C(=O)OC)c7)s6)sc5c4c(C(C)(C)C(=O)OC)ccc2-3)c1,CCCCCCC(CCCC)Cc1c(/C=C2\C(=O)c3cc(F)c(F)cc3C2=C(C#N)C#N)sc2c1SC1c3c(c4c(c5nsnc35)c3sc5c(CC(CCCC)CCCCCC)c(/C=C6\C(=O)c7cc(F)c(F)cc7C6=C(C#N)C#N)sc5c3n4CC(CC)CCCC)N(CC(CC)CCCC)C21,0.864,25.51,74.78,16.48,16.481990592,0.0120788349514472,,,,,,,ITO/PEDOT:PSS/ Active layer /CIL/Ag,conventional,PDINO,PDINO,PEDOT:PSS,,,,,,-5.56,-3.65,,-5.68,-3.9,
41423,10.1002/adfm.202313240,10.1002/adfm.202313240,PM6,L8-BO,PM6,L8-BO,COC(=O)C(C)(C)c1cc(C)cc(-c2sc3c4sc5cc(/C=C6/C(=O)c7cc(F)cc(c7)C(=O)/C6=C\c6cc(C(C)(C)C(=O)OC)c(-c7cc(C)cc(C(C)(C)C(=O)OC)c7)s6)sc5c4c(C(C)(C)C(=O)OC)ccc2-3)c1,CCCCCCC(CCCC)Cc1c(/C=C2\C(=O)c3cc(F)c(F)cc3C2=C(C#N)C#N)sc2c1SC1c3c(c4c(c5nsnc35)c3sc5c(CC(CCCC)CCCCCC)c(/C=C6\C(=O)c7cc(F)c(F)cc7C6=C(C#N)C#N)sc5c3n4CC(CC)CCCC)N(CC(CC)CCCC)C21,0.891,25.43,78.31,17.74,17.743581603,0.02018941939121,,,,,,,ITO/PEDOT:PSS/ Active layer /CIL/Ag,conventional,PFN-Br,PFN-Br,PEDOT:PSS,,,,,,-5.56,-3.65,,-5.68,-3.9,
41424,10.1002/adfm.202313240,10.1002/adfm.202313240,PM6,L8-BO,PM6,L8-BO,COC(=O)C(C)(C)c1cc(C)cc(-c2sc3c4sc5cc(/C=C6/C(=O)c7cc(F)cc(c7)C(=O)/C6=C\c6cc(C(C)(C)C(=O)OC)c(-c7cc(C)cc(C(C)(C)C(=O)OC)c7)s6)sc5c4c(C(C)(C)C(=O)OC)ccc2-3)c1,CCCCCCC(CCCC)Cc1c(/C=C2\C(=O)c3cc(F)c(F)cc3C2=C(C#N)C#N)sc2c1SC1c3c(c4c(c5nsnc35)c3sc5c(CC(CCCC)CCCCCC)c(/C=C6\C(=O)c7cc(F)c(F)cc7C6=C(C#N)C#N)sc5c3n4CC(CC)CCCC)N(CC(CC)CCCC)C21,0.885,25.91,79.38,18.2,18.20211183,0.0116034615384641,,,,,,,ITO/PEDOT:PSS/ Active layer /CIL/Ag,conventional,PNDIT-F3N,PNDIT-F3N,PEDOT:PSS,,,,,,-5.56,-3.65,,-5.68,-3.9,
41425,10.1002/adfm.202313240,10.1002/adfm.202313240,PM6,L8-BO,PM6,L8-BO,COC(=O)C(C)(C)c1cc(C)cc(-c2sc3c4sc5cc(/C=C6/C(=O)c7cc(F)cc(c7)C(=O)/C6=C\c6cc(C(C)(C)C(=O)OC)c(-c7cc(C)cc(C(C)(C)C(=O)OC)c7)s6)sc5c4c(C(C)(C)C(=O)OC)ccc2-3)c1,CCCCCCC(CCCC)Cc1c(/C=C2\C(=O)c3cc(F)c(F)cc3C2=C(C#N)C#N)sc2c1SC1c3c(c4c(c5nsnc35)c3sc5c(CC(CCCC)CCCCCC)c(/C=C6\C(=O)c7cc(F)c(F)cc7C6=C(C#N)C#N)sc5c3n4CC(CC)CCCC)N(CC(CC)CCCC)C21,0.898,26.17,80.87,19.01,19.004983742000004,0.0263874697527497,,,,,,,ITO/PEDOT:PSS/ Active layer /CIL/Ag,conventional,NDTI1,NDTI1,PEDOT:PSS,,,,,,-5.56,-3.65,,-5.68,-3.9,
41426,10.1002/adfm.202313240,10.1002/adfm.202313240,PM6,PY-IT,PM6,PY-IT,COC(=O)C(C)(C)c1cc(C)cc(-c2sc3c4sc5cc(/C=C6/C(=O)c7cc(F)cc(c7)C(=O)/C6=C\c6cc(C(C)(C)C(=O)OC)c(-c7cc(C)cc(C(C)(C)C(=O)OC)c7)s6)sc5c4c(C(C)(C)C(=O)OC)ccc2-3)c1,CCCCCCCCCCCc1c(/C=C2\C(=O)c3ccccc3C2=C(C#N)C#N)sc2c1sc1c3c4nsnc4c4c5sc6c(CCCCCCCCCCC)c(/C=C7\C(=O)c8cc(-c9cccs9)ccc8C7=C(C#N)C#N)sc6c5n(CC(CCCCCCCC)CCCCCCCCCC)c4c3n(CC(CCCCCCCC)CCCCCCCCCC)c21,0.938,24.8,70.5,16.4,16.399992,4.87804877900336e-05,,,,,,,ITO/PEDOT:PSS/ Active layer /CIL/Ag,conventional,PDINO,PDINO,PEDOT:PSS,,,,,,-5.56,-3.65,,-5.68,-3.94,
41427,10.1002/adfm.202313240,10.1002/adfm.202313240,PM6,PY-IT,PM6,PY-IT,COC(=O)C(C)(C)c1cc(C)cc(-c2sc3c4sc5cc(/C=C6/C(=O)c7cc(F)cc(c7)C(=O)/C6=C\c6cc(C(C)(C)C(=O)OC)c(-c7cc(C)cc(C(C)(C)C(=O)OC)c7)s6)sc5c4c(C(C)(C)C(=O)OC)ccc2-3)c1,CCCCCCCCCCCc1c(/C=C2\C(=O)c3ccccc3C2=C(C#N)C#N)sc2c1sc1c3c4nsnc4c4c5sc6c(CCCCCCCCCCC)c(/C=C7\C(=O)c8cc(-c9cccs9)ccc8C7=C(C#N)C#N)sc6c5n(CC(CCCCCCCC)CCCCCCCCCC)c4c3n(CC(CCCCCCCC)CCCCCCCCCC)c21,0.947,23.95,74.42,16.88,16.87893973,0.0062812203791467,,,,,,,ITO/PEDOT:PSS/ Active layer /CIL/Ag,conventional,PFN-Br,PFN-Br,PEDOT:PSS,,,,,,-5.56,-3.65,,-5.68,-3.94,
41428,10.1002/adfm.202313240,10.1002/adfm.202313240,PM6,PY-IT,PM6,PY-IT,COC(=O)C(C)(C)c1cc(C)cc(-c2sc3c4sc5cc(/C=C6/C(=O)c7cc(F)cc(c7)C(=O)/C6=C\c6cc(C(C)(C)C(=O)OC)c(-c7cc(C)cc(C(C)(C)C(=O)OC)c7)s6)sc5c4c(C(C)(C)C(=O)OC)ccc2-3)c1,CCCCCCCCCCCc1c(/C=C2\C(=O)c3ccccc3C2=C(C#N)C#N)sc2c1sc1c3c4nsnc4c4c5sc6c(CCCCCCCCCCC)c(/C=C7\C(=O)c8cc(-c9cccs9)ccc8C7=C(C#N)C#N)sc6c5n(CC(CCCCCCCC)CCCCCCCCCC)c4c3n(CC(CCCCCCCC)CCCCCCCCCC)c21,0.946,24.67,73.73,17.21,17.206974686000002,0.0175788146426409,,,,,,,ITO/PEDOT:PSS/ Active layer /CIL/Ag,conventional,PNDIT-F3N,PNDIT-F3N,PEDOT:PSS,,,,,,-5.56,-3.65,,-5.68,-3.94,
41429,10.1002/adfm.202313240,10.1002/adfm.202313240,PM6,PY-IT,PM6,PY-IT,COC(=O)C(C)(C)c1cc(C)cc(-c2sc3c4sc5cc(/C=C6/C(=O)c7cc(F)cc(c7)C(=O)/C6=C\c6cc(C(C)(C)C(=O)OC)c(-c7cc(C)cc(C(C)(C)C(=O)OC)c7)s6)sc5c4c(C(C)(C)C(=O)OC)ccc2-3)c1,CCCCCCCCCCCc1c(/C=C2\C(=O)c3ccccc3C2=C(C#N)C#N)sc2c1sc1c3c4nsnc4c4c5sc6c(CCCCCCCCCCC)c(/C=C7\C(=O)c8cc(-c9cccs9)ccc8C7=C(C#N)C#N)sc6c5n(CC(CCCCCCCC)CCCCCCCCCC)c4c3n(CC(CCCCCCCC)CCCCCCCCCC)c21,0.945,24.88,74.51,17.52,17.518493160000002,0.0086006849314929,,,,,,,ITO/PEDOT:PSS/ Active layer /CIL/Ag,conventional,NDTI1,NDTI1,PEDOT:PSS,,,,,,-5.56,-3.65,,-5.68,-3.94,
41430,10.1002/adfm.202313240,10.1002/adfm.202313240,PTB7-Th,IEICO-4F,PTB7-Th,IEICO-4F,CCCCC(CC)COC(=O)c1sc2csc(-c3cc4c(-c5ccc(CC(CC)CCCC)s5)c5sccc5c(-c5ccc(CC(CC)CCCC)s5)c4s3)c2c1F,CCCCCCc1ccc(C2(c3ccc(CCCCCC)cc3)c3cc4c(cc3-c3sc(-c5sc(/C=C6\C(=O)c7cc(F)c(F)cc7C6=C(C#N)C#N)cc5OCC(CC)CCCC)cc32)C(c2ccc(CCCCCC)cc2)(c2ccc(CCCCCC)cc2)c2cc(-c3scc(/C=C5/C(=O)c6cc(F)c(F)cc6C5=C(C#N)C#N)c3OCC(CC)CCCC)sc2-4)cc1,0.732,20.47,62.4,9.35,9.35004096,0.0004380748663075,,,,,,,ITO/PEDOT:PSS/ Active layer /CIL/Ag,conventional,PDINO,PDINO,PEDOT:PSS,,,,,,-5.21,-3.6,,-5.44,-4.19,
41431,10.1002/adfm.202313240,10.1002/adfm.202313240,PTB7-Th,IEICO-4F,PTB7-Th,IEICO-4F,CCCCC(CC)COC(=O)c1sc2csc(-c3cc4c(-c5ccc(CC(CC)CCCC)s5)c5sccc5c(-c5ccc(CC(CC)CCCC)s5)c4s3)c2c1F,CCCCCCc1ccc(C2(c3ccc(CCCCCC)cc3)c3cc4c(cc3-c3sc(-c5sc(/C=C6\C(=O)c7cc(F)c(F)cc7C6=C(C#N)C#N)cc5OCC(CC)CCCC)cc32)C(c2ccc(CCCCCC)cc2)(c2ccc(CCCCCC)cc2)c2cc(-c3scc(/C=C5/C(=O)c6cc(F)c(F)cc6C5=C(C#N)C#N)c3OCC(CC)CCCC)sc2-4)cc1,0.737,20.1,63.38,9.39,9.388923060000002,0.0114690095846541,,,,,,,ITO/PEDOT:PSS/ Active layer /CIL/Ag,conventional,PFN-Br,PFN-Br,PEDOT:PSS,,,,,,-5.21,-3.6,,-5.44,-4.19,
41432,10.1002/adfm.202313240,10.1002/adfm.202313240,PTB7-Th,IEICO-4F,PTB7-Th,IEICO-4F,CCCCC(CC)COC(=O)c1sc2csc(-c3cc4c(-c5ccc(CC(CC)CCCC)s5)c5sccc5c(-c5ccc(CC(CC)CCCC)s5)c4s3)c2c1F,CCCCCCc1ccc(C2(c3ccc(CCCCCC)cc3)c3cc4c(cc3-c3sc(-c5sc(/C=C6\C(=O)c7cc(F)c(F)cc7C6=C(C#N)C#N)cc5OCC(CC)CCCC)cc32)C(c2ccc(CCCCCC)cc2)(c2ccc(CCCCCC)cc2)c2cc(-c3scc(/C=C5/C(=O)c6cc(F)c(F)cc6C5=C(C#N)C#N)c3OCC(CC)CCCC)sc2-4)cc1,0.742,20.83,64.85,10.03,10.023125209999996,0.0685422731804887,,,,,,,ITO/PEDOT:PSS/ Active layer /CIL/Ag,conventional,PNDIT-F3N,PNDIT-F3N,PEDOT:PSS,,,,,,-5.21,-3.6,,-5.44,-4.19,
41433,10.1002/adfm.202313240,10.1002/adfm.202313240,PTB7-Th,IEICO-4F,PTB7-Th,IEICO-4F,CCCCC(CC)COC(=O)c1sc2csc(-c3cc4c(-c5ccc(CC(CC)CCCC)s5)c5sccc5c(-c5ccc(CC(CC)CCCC)s5)c4s3)c2c1F,CCCCCCc1ccc(C2(c3ccc(CCCCCC)cc3)c3cc4c(cc3-c3sc(-c5sc(/C=C6\C(=O)c7cc(F)c(F)cc7C6=C(C#N)C#N)cc5OCC(CC)CCCC)cc32)C(c2ccc(CCCCCC)cc2)(c2ccc(CCCCCC)cc2)c2cc(-c3scc(/C=C5/C(=O)c6cc(F)c(F)cc6C5=C(C#N)C#N)c3OCC(CC)CCCC)sc2-4)cc1,0.744,22.16,63.68,10.5,10.498947072,0.0100278857142857,,,,,,,ITO/PEDOT:PSS/ Active layer /CIL/Ag,conventional,NDTI1,NDTI1,PEDOT:PSS,,,,,,-5.21,-3.6,,-5.44,-4.19,
41442,10.1002/adfm.202313722,10.1002/adfm.202313722,JD40-BDD20,PA-5,JD40-BDD20,PY-T,CCCCCCC(CCCC)Cc1cc(-c2cc3c4nsnc4c4cc(-c5cc(CC(CCCC)CCCCCC)c(-c6cc7c(-c8ccc(CC(CC)CCCC)s8)c8sc(-c9ccc(-c%10sc(-c%11cccs%11)c%11c%10C(=O)c%10c(CC(CC)CCCC)sc(CC(CC)CCCC)c%10C%11=O)s9)cc8c(-c8ccc(CC(CC)CCCC)s8)c7s6)s5)sc4c3s2)sc1-c1cc2c(-c3ccc(CC(CC)CCCC)s3)c3sccc3c(-c3ccc(CC(CC)CCCC)s3)c2s1,CCCCCCCCCCCCC(CCCCCCCCCC)Cn1c2c3sc(/C=C4\C(=O)c5ccccc5C4=C(C#N)C#N)c(CCCCCCCCCCC)c3sc2c2c3nsnc3c3c4sc5c(CCCCCCCCCCC)c(/C=C6\C(=O)c7cc(-c8cccs8)ccc7C6=C(C#N)C#N)sc5c4n(CC(CCCCCCCCCC)CCCCCCCCCCCC)c3c21,0.9,24.62,78.4,17.39,17.371872000000003,0.1042438182863557,17.34,17.39,,,,,conventional,conventional,,,,,,o-xylene,o-xylene,,-5.28,-3.27,,-5.63,-3.72,
41443,10.1002/adfm.202313722,10.1002/adfm.202313722,PDEDTQ,PA-5,PDEDTQ,PY-T,,CCCCCCCCCCCCC(CCCCCCCCCC)Cn1c2c3sc(/C=C4\C(=O)c5ccccc5C4=C(C#N)C#N)c(CCCCCCCCCCC)c3sc2c2c3nsnc3c3c4sc5c(CCCCCCCCCCC)c(/C=C6\C(=O)c7cc(-c8cccs8)ccc7C6=C(C#N)C#N)sc5c4n(CC(CCCCCCCCCC)CCCCCCCCCCCC)c3c21,0.941,20.76,71.0,13.87,13.8699636,0.0002624369141964,13.56,13.87,,,,,conventional,conventional,,,,,,o-xylene,o-xylene,,,,,-5.63,-3.72,
41445,10.1002/adfm.202313744,10.1002/adfm.202313744,PM6,L8-BO,PM6,L8-BO,COC(=O)C(C)(C)c1cc(C)cc(-c2sc3c4sc5cc(/C=C6/C(=O)c7cc(F)cc(c7)C(=O)/C6=C\c6cc(C(C)(C)C(=O)OC)c(-c7cc(C)cc(C(C)(C)C(=O)OC)c7)s6)sc5c4c(C(C)(C)C(=O)OC)ccc2-3)c1,CCCCCCC(CCCC)Cc1c(/C=C2\C(=O)c3cc(F)c(F)cc3C2=C(C#N)C#N)sc2c1SC1c3c(c4c(c5nsnc35)c3sc5c(CC(CCCC)CCCCCC)c(/C=C6\C(=O)c7cc(F)c(F)cc7C6=C(C#N)C#N)sc5c3n4CC(CC)CCCC)N(CC(CC)CCCC)C21,0.911,26.03,74.7,17.71,17.713857510000004,0.0217815358554664,17.41,17.71,1:1,w/o,,,ITO/PEDOT:PSS-TA/active layer/PFN-Br-MA/Ag,conventional,PFN-Br-MA,PFN-Br-MA,PEDOT:PSS-TA,PEDOT:PSS-TA,,,,,-5.56,-3.65,,-5.68,-3.9,
41446,10.1002/adfm.202313744,10.1002/adfm.202313744,PM6,L8-BO,PM6,L8-BO,COC(=O)C(C)(C)c1cc(C)cc(-c2sc3c4sc5cc(/C=C6/C(=O)c7cc(F)cc(c7)C(=O)/C6=C\c6cc(C(C)(C)C(=O)OC)c(-c7cc(C)cc(C(C)(C)C(=O)OC)c7)s6)sc5c4c(C(C)(C)C(=O)OC)ccc2-3)c1,CCCCCCC(CCCC)Cc1c(/C=C2\C(=O)c3cc(F)c(F)cc3C2=C(C#N)C#N)sc2c1SC1c3c(c4c(c5nsnc35)c3sc5c(CC(CCCC)CCCCCC)c(/C=C6\C(=O)c7cc(F)c(F)cc7C6=C(C#N)C#N)sc5c3n4CC(CC)CCCC)N(CC(CC)CCCC)C21,0.907,25.85,74.4,17.44,17.443786800000005,0.0217133027523157,16.89,17.44,1:1,Th-FSi,Th-FSi,,ITO/PEDOT:PSS-TA/active layer/PFN-Br-MA/Ag,conventional,PFN-Br-MA,PFN-Br-MA,PEDOT:PSS-TA,PEDOT:PSS-TA,,,,,-5.56,-3.65,,-5.68,-3.9,
41447,10.1002/adfm.202313744,10.1002/adfm.202313744,PM6,L8-BO,PM6,L8-BO,COC(=O)C(C)(C)c1cc(C)cc(-c2sc3c4sc5cc(/C=C6/C(=O)c7cc(F)cc(c7)C(=O)/C6=C\c6cc(C(C)(C)C(=O)OC)c(-c7cc(C)cc(C(C)(C)C(=O)OC)c7)s6)sc5c4c(C(C)(C)C(=O)OC)ccc2-3)c1,CCCCCCC(CCCC)Cc1c(/C=C2\C(=O)c3cc(F)c(F)cc3C2=C(C#N)C#N)sc2c1SC1c3c(c4c(c5nsnc35)c3sc5c(CC(CCCC)CCCCCC)c(/C=C6\C(=O)c7cc(F)c(F)cc7C6=C(C#N)C#N)sc5c3n4CC(CC)CCCC)N(CC(CC)CCCC)C21,0.897,26.28,77.6,18.29,18.29277216,0.0151566976489844,17.9,18.29,1:1,Th-ClSi,Th-ClSi,,ITO/PEDOT:PSS-TA/active layer/PFN-Br-MA/Ag,conventional,PFN-Br-MA,PFN-Br-MA,PEDOT:PSS-TA,PEDOT:PSS-TA,,,,,-5.56,-3.65,,-5.68,-3.9,
41448,10.1002/adfm.202313744,10.1002/adfm.202313744,PM6,L8-BO,PM6,L8-BO,COC(=O)C(C)(C)c1cc(C)cc(-c2sc3c4sc5cc(/C=C6/C(=O)c7cc(F)cc(c7)C(=O)/C6=C\c6cc(C(C)(C)C(=O)OC)c(-c7cc(C)cc(C(C)(C)C(=O)OC)c7)s6)sc5c4c(C(C)(C)C(=O)OC)ccc2-3)c1,CCCCCCC(CCCC)Cc1c(/C=C2\C(=O)c3cc(F)c(F)cc3C2=C(C#N)C#N)sc2c1SC1c3c(c4c(c5nsnc35)c3sc5c(CC(CCCC)CCCCCC)c(/C=C6\C(=O)c7cc(F)c(F)cc7C6=C(C#N)C#N)sc5c3n4CC(CC)CCCC)N(CC(CC)CCCC)C21,0.885,26.01,77.1,17.81,17.747533349999998,0.3507391914654748,17.34,17.81,1:1,Th-BrSi,Th-BrSi,,ITO/PEDOT:PSS-TA/active layer/PFN-Br-MA/Ag,conventional,PFN-Br-MA,PFN-Br-MA,PEDOT:PSS-TA,PEDOT:PSS-TA,,,,,-5.56,-3.65,,-5.68,-3.9,
41450,10.1002/adfm.202313850,10.1002/adfm.202313850,PBTCl0-TCA,Y6,PBTCl0-TCA,Y6,,CCCCCCCCCCCc1c(/C=C2\C(=O)c3cc(F)c(F)cc3C2=C(C#N)C#N)sc2c1sc1c3c4nsnc4c4c5sc6c(CCCCCCCCCCC)c(/C=C7\C(=O)c8cc(F)c(F)cc8C7=C(C#N)C#N)sc6c5n(CC(CC)CCCC)c4c3n(CC(CC)CCCC)c21,0.788,25.58,65.51,13.21,13.204876904,0.0387819530658604,12.97,13.21,,,,,,,,,,,,,,,,,,-5.65,-4.09,
41451,10.1002/adfm.202313850,10.1002/adfm.202313850,PBTCl100-TCA,Y6,PBTCl100-TCA,Y6,,CCCCCCCCCCCc1c(/C=C2\C(=O)c3cc(F)c(F)cc3C2=C(C#N)C#N)sc2c1sc1c3c4nsnc4c4c5sc6c(CCCCCCCCCCC)c(/C=C7\C(=O)c8cc(F)c(F)cc8C7=C(C#N)C#N)sc6c5n(CC(CC)CCCC)c4c3n(CC(CC)CCCC)c21,0.926,20.34,61.3,11.53,11.54575692,0.1366601908065862,11.34,11.53,,,,,,,,,,,,,,,,,,-5.65,-4.09,
41452,10.1002/adfm.202313850,10.1002/adfm.202313850,PBTCl50-TCA,Y6,PBTCl50-TCA,Y6,,CCCCCCCCCCCc1c(/C=C2\C(=O)c3cc(F)c(F)cc3C2=C(C#N)C#N)sc2c1sc1c3c4nsnc4c4c5sc6c(CCCCCCCCCCC)c(/C=C7\C(=O)c8cc(F)c(F)cc8C7=C(C#N)C#N)sc6c5n(CC(CC)CCCC)c4c3n(CC(CC)CCCC)c21,0.879,25.62,71.18,16.03,16.029721764,0.001735720524016,15.71,16.03,,,,,,,,,,,,,,,,,,-5.65,-4.09,
41453,10.1002/adfm.202313850,10.1002/adfm.202313850,Ternary,Y6,Ternary,Y6,,CCCCCCCCCCCc1c(/C=C2\C(=O)c3cc(F)c(F)cc3C2=C(C#N)C#N)sc2c1sc1c3c4nsnc4c4c5sc6c(CCCCCCCCCCC)c(/C=C7\C(=O)c8cc(F)c(F)cc8C7=C(C#N)C#N)sc6c5n(CC(CC)CCCC)c4c3n(CC(CC)CCCC)c21,0.843,25.39,66.26,14.17,14.182138002000002,0.0856598588567547,13.89,14.17,,,,,,,,,,,,,,,,,,-5.65,-4.09,
41454,10.1002/adfm.202315476,10.1002/adfm.202315476,D1,BTP-eC9,D1,BTP-eC9,,CCCCCCCCCc1c(C=C2C(=O)c3cc(Cl)c(Cl)cc3C2=C(C#N)C#N)sc2c1sc1c3c4nsnc4c4c5sc6c(CCCCCCCCC)c(C=C7C(=O)c8cc(Cl)c(Cl)cc8C7=C(C#N)C#N)sc6c5n(CC(CCCC)CCCCCC)c4c3n(CC(CCCC)CCCCCC)c21,0.862,26.52,77.8,17.78,17.78526672,0.0296215973003265,17.63,17.78,1:1.2,1-chloronaphthalene,,0.6 vol%,ITO/PEDOT:PSS/active layer/PDINO/Ag,conventional,PDINO,PDINO,PEDOT:PSS,PEDOT:PSS,,chloroform,chloroform,100.0,,,,-5.68,-3.9,
41455,10.1002/adfm.202315476,10.1002/adfm.202315476,D2,BTP-eC9,D2,BTP-eC9,,CCCCCCCCCc1c(C=C2C(=O)c3cc(Cl)c(Cl)cc3C2=C(C#N)C#N)sc2c1sc1c3c4nsnc4c4c5sc6c(CCCCCCCCC)c(C=C7C(=O)c8cc(Cl)c(Cl)cc8C7=C(C#N)C#N)sc6c5n(CC(CCCC)CCCCCC)c4c3n(CC(CCCC)CCCCCC)c21,0.866,26.56,79.3,18.25,18.23976128,0.0561025753424866,18.13,18.25,1:1.2,1-chloronaphthalene,,0.6 vol%,ITO/PEDOT:PSS/active layer/PDINO/Ag,conventional,PDINO,PDINO,PEDOT:PSS,PEDOT:PSS,,chloroform,chloroform,100.0,,,,-5.68,-3.9,
41456,10.1002/adfm.202315476,10.1002/adfm.202315476,D3,BTP-eC9,D3,BTP-eC9,,CCCCCCCCCc1c(C=C2C(=O)c3cc(Cl)c(Cl)cc3C2=C(C#N)C#N)sc2c1sc1c3c4nsnc4c4c5sc6c(CCCCCCCCC)c(C=C7C(=O)c8cc(Cl)c(Cl)cc8C7=C(C#N)C#N)sc6c5n(CC(CCCC)CCCCCC)c4c3n(CC(CCCC)CCCCCC)c21,0.866,26.27,78.6,17.88,17.88135852,0.0075979865771819,17.74,17.88,1:1.2,1-chloronaphthalene,,0.6% v/v,ITO/PEDOT:PSS/active layer/PDINO/Ag,conventional,PDINO,PDINO,PEDOT:PSS,PEDOT:PSS,,chloroform,chloroform,100.0,,,,-5.68,-3.9,
41457,10.1002/adfm.202315476,10.1002/adfm.202315476,PM6,BTP-eC9,PM6,BTP-eC9,COC(=O)C(C)(C)c1cc(C)cc(-c2sc3c4sc5cc(/C=C6/C(=O)c7cc(F)cc(c7)C(=O)/C6=C\c6cc(C(C)(C)C(=O)OC)c(-c7cc(C)cc(C(C)(C)C(=O)OC)c7)s6)sc5c4c(C(C)(C)C(=O)OC)ccc2-3)c1,CCCCCCCCCc1c(C=C2C(=O)c3cc(Cl)c(Cl)cc3C2=C(C#N)C#N)sc2c1sc1c3c4nsnc4c4c5sc6c(CCCCCCCCC)c(C=C7C(=O)c8cc(Cl)c(Cl)cc8C7=C(C#N)C#N)sc6c5n(CC(CCCC)CCCCCC)c4c3n(CC(CCCC)CCCCCC)c21,0.845,26.22,77.2,17.1,17.1043548,0.0254666666666549,16.96,17.1,1:1.2,1-chloronaphthalene,,0.6% v/v,ITO/PEDOT:PSS/active layer/PDINO/Ag,conventional,PDINO,PDINO,PEDOT:PSS,PEDOT:PSS,,chloroform,chloroform,100.0,-5.56,-3.65,,-5.68,-3.9,
41458,10.1002/adfm.202315476,10.1002/adfm.202315476,D1,L8-BO,D1,L8-BO,,CCCCCCC(CCCC)Cc1c(/C=C2\C(=O)c3cc(F)c(F)cc3C2=C(C#N)C#N)sc2c1SC1c3c(c4c(c5nsnc35)c3sc5c(CC(CCCC)CCCCCC)c(/C=C6\C(=O)c7cc(F)c(F)cc7C6=C(C#N)C#N)sc5c3n4CC(CC)CCCC)N(CC(CC)CCCC)C21,0.888,26.35,78.2,18.3,18.2978616,0.011685245901638,18.13,18.3,1:1.2,1-chloronaphthalene,,0.6 vol%,ITO/PEDOT:PSS/active layer/PDINO/Ag,conventional,PDINO,PDINO,PEDOT:PSS,PEDOT:PSS,,chloroform,chloroform,100.0,,,,-5.68,-3.9,
41459,10.1002/adfm.202315476,10.1002/adfm.202315476,D2,L8-BO,D2,L8-BO,,CCCCCCC(CCCC)Cc1c(/C=C2\C(=O)c3cc(F)c(F)cc3C2=C(C#N)C#N)sc2c1SC1c3c(c4c(c5nsnc35)c3sc5c(CC(CCCC)CCCCCC)c(/C=C6\C(=O)c7cc(F)c(F)cc7C6=C(C#N)C#N)sc5c3n4CC(CC)CCCC)N(CC(CC)CCCC)C21,0.901,26.39,80.1,19.03,19.04568939,0.082445559642662,18.87,19.03,1:1.2,1-chloronaphthalene,,0.6 vol%,ITO/PEDOT:PSS/active layer/PDINO/Ag,conventional,PDINO,PDINO,PEDOT:PSS,PEDOT:PSS,,chloroform,chloroform,100.0,,,,-5.68,-3.9,
41460,10.1002/adfm.202315476,10.1002/adfm.202315476,D3,L8-BO,D3,L8-BO,,CCCCCCC(CCCC)Cc1c(/C=C2\C(=O)c3cc(F)c(F)cc3C2=C(C#N)C#N)sc2c1SC1c3c(c4c(c5nsnc35)c3sc5c(CC(CCCC)CCCCCC)c(/C=C6\C(=O)c7cc(F)c(F)cc7C6=C(C#N)C#N)sc5c3n4CC(CC)CCCC)N(CC(CC)CCCC)C21,0.889,25.9,79.8,18.37,18.3740298,0.0219368535655844,18.24,18.37,1:1.2,1-chloronaphthalene,,0.6% v/v,ITO/PEDOT:PSS/active layer/PDINO/Ag,conventional,PDINO,PDINO,PEDOT:PSS,PEDOT:PSS,,chloroform,chloroform,100.0,,,,-5.68,-3.9,
41461,10.1002/adfm.202315650,10.1002/adfm.202315650,PM6,eC9,PM6,BTP-eC9,COC(=O)C(C)(C)c1cc(C)cc(-c2sc3c4sc5cc(/C=C6/C(=O)c7cc(F)cc(c7)C(=O)/C6=C\c6cc(C(C)(C)C(=O)OC)c(-c7cc(C)cc(C(C)(C)C(=O)OC)c7)s6)sc5c4c(C(C)(C)C(=O)OC)ccc2-3)c1,CCCCCCCCCc1c(C=C2C(=O)c3cc(Cl)c(Cl)cc3C2=C(C#N)C#N)sc2c1sc1c3c4nsnc4c4c5sc6c(CCCCCCCCC)c(C=C7C(=O)c8cc(Cl)c(Cl)cc8C7=C(C#N)C#N)sc6c5n(CC(CCCC)CCCCCC)c4c3n(CC(CCCC)CCCCCC)c21,0.842,27.03,76.42,17.39,17.392626492,0.0151034617596376,17.13,17.39,,,,,inverted,inverted,ZnO,ZnO,MoO3,MoO3,,chloroform,chloroform,,-5.56,-3.65,,-5.68,-3.9,
41472,10.1002/adfm.202316090,10.1002/adfm.202316090,PBDB-T,PTz-H,PBDB-T,PTz-H,CCCCC(CC)Cc1ccc(-c2c3cc(-c4ccc(-c5sc(-c6cccs6)c6c5C(=O)c5c(CC(CC)CCCC)sc(CC(CC)CCCC)c5C6=O)s4)sc3c(-c3ccc(CC(CC)CCCC)s3)c3ccsc23)s1,,0.833,26.43,75.1,16.53,16.534158689999998,0.0251584392014338,16.28,16.53,,,,,ITO/PEDOT:PSS/active layer/PNDIT-F3N/Ag,conventional,PNDIT-F3N,PNDIT-F3N,PEDOT:PSS,PEDOT:PSS,,,,,-5.33,-3.48,,,,
41473,10.1002/adfm.202316090,10.1002/adfm.202316090,PBDB-T,PTz-Me,PBDB-T,PTz-Me,CCCCC(CC)Cc1ccc(-c2c3cc(-c4ccc(-c5sc(-c6cccs6)c6c5C(=O)c5c(CC(CC)CCCC)sc(CC(CC)CCCC)c5C6=O)s4)sc3c(-c3ccc(CC(CC)CCCC)s3)c3ccsc23)s1,,0.843,24.3,70.7,14.48,14.4828243,0.0195048342541336,14.22,14.48,,,,,ITO/PEDOT:PSS/active layer/PNDIT-F3N/Ag,conventional,PNDIT-F3N,PNDIT-F3N,PEDOT:PSS,PEDOT:PSS,,,,,-5.33,-3.48,,,,
41474,10.1002/adfm.202316090,10.1002/adfm.202316090,PBDB-T,PTz-Ph,PBDB-T,PTz-Ph,CCCCC(CC)Cc1ccc(-c2c3cc(-c4ccc(-c5sc(-c6cccs6)c6c5C(=O)c5c(CC(CC)CCCC)sc(CC(CC)CCCC)c5C6=O)s4)sc3c(-c3ccc(CC(CC)CCCC)s3)c3ccsc23)s1,,0.893,21.95,65.4,12.82,12.8192829,0.0055936037441439,12.56,12.82,,,,,ITO/PEDOT:PSS/active layer/PNDIT-F3N/Ag,conventional,PNDIT-F3N,PNDIT-F3N,PEDOT:PSS,PEDOT:PSS,,,,,-5.33,-3.48,,,,
41476,10.1002/adfm.202316090,10.1002/adfm.202316090,PBDB-T,PTz-BO,PBDB-T,PTz-BO,CCCCC(CC)Cc1ccc(-c2c3cc(-c4ccc(-c5sc(-c6cccs6)c6c5C(=O)c5c(CC(CC)CCCC)sc(CC(CC)CCCC)c5C6=O)s4)sc3c(-c3ccc(CC(CC)CCCC)s3)c3ccsc23)s1,CCCCCCCCCCCCC(CCCCCCCCCC)Cn1c2c3sc(/C=C4\C(=O)c5ccccc5C4=C(C#N)C#N)c(CC(CCCC)CCCCCC)c3sc2c2c3nn(C)nc3c3c4sc5c(CC(CCCC)CCCCCC)c(C/C=C6/C(=O)c7cc(-c8cccs8)ccc7C6=C(C#N)C#N)sc5c4n(CC(CCCCCCCCCC)CCCCCCCCCCCC)c3c21,0.92,23.86,71.6,15.72,15.7170592,0.0187073791348668,15.46,15.72,,,,,ITO/PEDOT:PSS/active layer/PNDIT-F3N/Ag,conventional,PNDIT-F3N,PNDIT-F3N,PEDOT:PSS,PEDOT:PSS,,,,,-5.33,-3.48,,-5.58,-3.56,
41478,10.1002/adfm.202400131,10.1002/adfm.202400131,PM6,PYSeF-T,PM6,PYSeF-T,COC(=O)C(C)(C)c1cc(C)cc(-c2sc3c4sc5cc(/C=C6/C(=O)c7cc(F)cc(c7)C(=O)/C6=C\c6cc(C(C)(C)C(=O)OC)c(-c7cc(C)cc(C(C)(C)C(=O)OC)c7)s6)sc5c4c(C(C)(C)C(=O)OC)ccc2-3)c1,,0.864,26.4,68.2,15.6,15.5561472,0.281107692307691,15.2,15.6,,,,,conventional,semi-transparent,PNDIT-F3N,PNDIT-F3N,PEDOT:PSS,PEDOT:PSS,,,,,-5.56,-3.65,,,,
41479,10.1002/adfm.202400131,10.1002/adfm.202400131,PM6,PYSe2F-T,PM6,PYSe2F-T,COC(=O)C(C)(C)c1cc(C)cc(-c2sc3c4sc5cc(/C=C6/C(=O)c7cc(F)cc(c7)C(=O)/C6=C\c6cc(C(C)(C)C(=O)OC)c(-c7cc(C)cc(C(C)(C)C(=O)OC)c7)s6)sc5c4c(C(C)(C)C(=O)OC)ccc2-3)c1,,0.831,27.7,72.7,16.7,16.7345949,0.2071550898203705,16.5,16.7,,,,,glass/ITO/PEDOT:PSS/PM6:PYSe2F-T/PNDIT-F3N/Ag,conventional,PNDIT-F3N,PNDIT-F3N,PEDOT:PSS,PEDOT:PSS,,,,,-5.56,-3.65,,,,
41480,10.1002/adfm.202400131,10.1002/adfm.202400131,PM6,PYSeF-T,PM6,PYSeF-T,COC(=O)C(C)(C)c1cc(C)cc(-c2sc3c4sc5cc(/C=C6/C(=O)c7cc(F)cc(c7)C(=O)/C6=C\c6cc(C(C)(C)C(=O)OC)c(-c7cc(C)cc(C(C)(C)C(=O)OC)c7)s6)sc5c4c(C(C)(C)C(=O)OC)ccc2-3)c1,,0.851,22.25,61.2,11.58,11.588067,0.0696632124352374,11.47,11.58,,,,,glass/ITO/PEDOT:PSS/PM6:PYSeF-T/PNDIT-F3N/Ag,conventional,PNDIT-F3N,PNDIT-F3N,PEDOT:PSS,PEDOT:PSS,,,,,-5.56,-3.65,,,,
41481,10.1002/adfm.202400131,10.1002/adfm.202400131,PM6,PYSe2F-T,PM6,PYSe2F-T,COC(=O)C(C)(C)c1cc(C)cc(-c2sc3c4sc5cc(/C=C6/C(=O)c7cc(F)cc(c7)C(=O)/C6=C\c6cc(C(C)(C)C(=O)OC)c(-c7cc(C)cc(C(C)(C)C(=O)OC)c7)s6)sc5c4c(C(C)(C)C(=O)OC)ccc2-3)c1,,0.812,24.4,63.2,12.52,12.5216896,0.0134952076677366,12.43,12.52,,,,,conventional,semi-transparent,PNDIT-F3N,PNDIT-F3N,PEDOT:PSS,PEDOT:PSS,,,,,-5.56,-3.65,,,,
41482,10.1002/adfm.202400729,10.1002/adfm.202400729,PBDB-T,T6,PBDB-T,T6,CCCCC(CC)Cc1ccc(-c2c3cc(-c4ccc(-c5sc(-c6cccs6)c6c5C(=O)c5c(CC(CC)CCCC)sc(CC(CC)CCCC)c5C6=O)s4)sc3c(-c3ccc(CC(CC)CCCC)s3)c3ccsc23)s1,,0.826,21.2,60.7,10.6,10.6292984,0.2764000000000005,10.3,10.6,,,,,ITO/PEDOT:PSS/PBDB-T:T6/PDINN/Ag,conventional,PDINN,PDINN,PEDOT:PSS,PEDOT:PSS,,,,,-5.33,-3.48,,,,
41483,10.1002/adfm.202400729,10.1002/adfm.202400729,PBDB-T,T9,PBDB-T,T9,CCCCC(CC)Cc1ccc(-c2c3cc(-c4ccc(-c5sc(-c6cccs6)c6c5C(=O)c5c(CC(CC)CCCC)sc(CC(CC)CCCC)c5C6=O)s4)sc3c(-c3ccc(CC(CC)CCCC)s3)c3ccsc23)s1,,0.858,22.1,66.4,12.6,12.5906352,0.0743238095237968,12.4,12.6,,,,,ITO/PEDOT:PSS/PBDB-T:T9/PDINN/Ag,conventional,PDINN,PDINN,PEDOT:PSS,PEDOT:PSS,,,,,-5.33,-3.48,,,,
41484,10.1002/adfm.202400810,10.1002/adfm.202400810,PM6,Y6,PM6,Y6,COC(=O)C(C)(C)c1cc(C)cc(-c2sc3c4sc5cc(/C=C6/C(=O)c7cc(F)cc(c7)C(=O)/C6=C\c6cc(C(C)(C)C(=O)OC)c(-c7cc(C)cc(C(C)(C)C(=O)OC)c7)s6)sc5c4c(C(C)(C)C(=O)OC)ccc2-3)c1,CCCCCCCCCCCc1c(/C=C2\C(=O)c3cc(F)c(F)cc3C2=C(C#N)C#N)sc2c1sc1c3c4nsnc4c4c5sc6c(CCCCCCCCCCC)c(/C=C7\C(=O)c8cc(F)c(F)cc8C7=C(C#N)C#N)sc6c5n(CC(CC)CCCC)c4c3n(CC(CC)CCCC)c21,0.863,6.4,69.91,3.86,3.86126912,0.0328787564766928,3.59,3.86,,,,,PHJ,inverted,ZnO,,MoOx,,,chlorobenzene,,,-5.56,-3.65,,-5.65,-4.09,
41485,10.1002/adfm.202400810,10.1002/adfm.202400810,PM6,Y6,PM6,Y6,COC(=O)C(C)(C)c1cc(C)cc(-c2sc3c4sc5cc(/C=C6/C(=O)c7cc(F)cc(c7)C(=O)/C6=C\c6cc(C(C)(C)C(=O)OC)c(-c7cc(C)cc(C(C)(C)C(=O)OC)c7)s6)sc5c4c(C(C)(C)C(=O)OC)ccc2-3)c1,CCCCCCCCCCCc1c(/C=C2\C(=O)c3cc(F)c(F)cc3C2=C(C#N)C#N)sc2c1sc1c3c4nsnc4c4c5sc6c(CCCCCCCCCCC)c(/C=C7\C(=O)c8cc(F)c(F)cc8C7=C(C#N)C#N)sc6c5n(CC(CC)CCCC)c4c3n(CC(CC)CCCC)c21,0.867,6.82,73.64,4.36,4.354289016,0.1309858715596388,4.02,4.36,,0.5% DIO,,0.5%,PHJ,inverted,ZnO,,MoOx,,,chlorobenzene,,,-5.56,-3.65,,-5.65,-4.09,
41486,10.1002/adfm.202400810,10.1002/adfm.202400810,PM6,Y6,PM6,Y6,COC(=O)C(C)(C)c1cc(C)cc(-c2sc3c4sc5cc(/C=C6/C(=O)c7cc(F)cc(c7)C(=O)/C6=C\c6cc(C(C)(C)C(=O)OC)c(-c7cc(C)cc(C(C)(C)C(=O)OC)c7)s6)sc5c4c(C(C)(C)C(=O)OC)ccc2-3)c1,CCCCCCCCCCCc1c(/C=C2\C(=O)c3cc(F)c(F)cc3C2=C(C#N)C#N)sc2c1sc1c3c4nsnc4c4c5sc6c(CCCCCCCCCCC)c(/C=C7\C(=O)c8cc(F)c(F)cc8C7=C(C#N)C#N)sc6c5n(CC(CC)CCCC)c4c3n(CC(CC)CCCC)c21,0.844,9.02,77.39,5.89,5.891607832,0.0272976570458465,5.57,5.89,,2% DIO,,2%,PHJ,inverted,ZnO,,MoOx,,,chlorobenzene,,,-5.56,-3.65,,-5.65,-4.09,
41487,10.1002/adfm.202400810,10.1002/adfm.202400810,PM6,Y6,PM6,Y6,COC(=O)C(C)(C)c1cc(C)cc(-c2sc3c4sc5cc(/C=C6/C(=O)c7cc(F)cc(c7)C(=O)/C6=C\c6cc(C(C)(C)C(=O)OC)c(-c7cc(C)cc(C(C)(C)C(=O)OC)c7)s6)sc5c4c(C(C)(C)C(=O)OC)ccc2-3)c1,CCCCCCCCCCCc1c(/C=C2\C(=O)c3cc(F)c(F)cc3C2=C(C#N)C#N)sc2c1sc1c3c4nsnc4c4c5sc6c(CCCCCCCCCCC)c(/C=C7\C(=O)c8cc(F)c(F)cc8C7=C(C#N)C#N)sc6c5n(CC(CC)CCCC)c4c3n(CC(CC)CCCC)c21,0.835,8.72,75.44,5.49,5.49293728,0.0535023679417008,5.16,5.49,,4% DIO,,4%,PHJ,inverted,ZnO,,MoOx,,,chlorobenzene,,,-5.56,-3.65,,-5.65,-4.09,
41488,10.1002/adfm.202400810,10.1002/adfm.202400810,PM6,Y6,PM6,Y6,COC(=O)C(C)(C)c1cc(C)cc(-c2sc3c4sc5cc(/C=C6/C(=O)c7cc(F)cc(c7)C(=O)/C6=C\c6cc(C(C)(C)C(=O)OC)c(-c7cc(C)cc(C(C)(C)C(=O)OC)c7)s6)sc5c4c(C(C)(C)C(=O)OC)ccc2-3)c1,CCCCCCCCCCCc1c(/C=C2\C(=O)c3cc(F)c(F)cc3C2=C(C#N)C#N)sc2c1sc1c3c4nsnc4c4c5sc6c(CCCCCCCCCCC)c(/C=C7\C(=O)c8cc(F)c(F)cc8C7=C(C#N)C#N)sc6c5n(CC(CC)CCCC)c4c3n(CC(CC)CCCC)c21,0.813,25.66,71.59,14.94,14.934805122,0.034771606425698,14.39,14.94,,0% DIO,,0%,BHJ,inverted,ZnO,,MoOx,,,chlorobenzene,,,-5.56,-3.65,,-5.65,-4.09,
41489,10.1002/adfm.202400810,10.1002/adfm.202400810,PM6,Y6,PM6,Y6,COC(=O)C(C)(C)c1cc(C)cc(-c2sc3c4sc5cc(/C=C6/C(=O)c7cc(F)cc(c7)C(=O)/C6=C\c6cc(C(C)(C)C(=O)OC)c(-c7cc(C)cc(C(C)(C)C(=O)OC)c7)s6)sc5c4c(C(C)(C)C(=O)OC)ccc2-3)c1,CCCCCCCCCCCc1c(/C=C2\C(=O)c3cc(F)c(F)cc3C2=C(C#N)C#N)sc2c1sc1c3c4nsnc4c4c5sc6c(CCCCCCCCCCC)c(/C=C7\C(=O)c8cc(F)c(F)cc8C7=C(C#N)C#N)sc6c5n(CC(CC)CCCC)c4c3n(CC(CC)CCCC)c21,0.79,24.8,69.79,13.68,13.673256800000004,0.049292397660785,13.24,13.68,,0.5% DIO,,0.5%,BHJ,inverted,ZnO,,MoOx,,,chlorobenzene,,,-5.56,-3.65,,-5.65,-4.09,
41490,10.1002/adfm.202400810,10.1002/adfm.202400810,PM6,Y6,PM6,Y6,COC(=O)C(C)(C)c1cc(C)cc(-c2sc3c4sc5cc(/C=C6/C(=O)c7cc(F)cc(c7)C(=O)/C6=C\c6cc(C(C)(C)C(=O)OC)c(-c7cc(C)cc(C(C)(C)C(=O)OC)c7)s6)sc5c4c(C(C)(C)C(=O)OC)ccc2-3)c1,CCCCCCCCCCCc1c(/C=C2\C(=O)c3cc(F)c(F)cc3C2=C(C#N)C#N)sc2c1sc1c3c4nsnc4c4c5sc6c(CCCCCCCCCCC)c(/C=C7\C(=O)c8cc(F)c(F)cc8C7=C(C#N)C#N)sc6c5n(CC(CC)CCCC)c4c3n(CC(CC)CCCC)c21,0.765,23.96,69.15,12.68,12.6747801,0.0411664037854902,12.09,12.68,,2% DIO,,2%,BHJ,inverted,ZnO,,MoOx,,,chlorobenzene,,,-5.56,-3.65,,-5.65,-4.09,
41491,10.1002/adfm.202400810,10.1002/adfm.202400810,PM6,Y6,PM6,Y6,COC(=O)C(C)(C)c1cc(C)cc(-c2sc3c4sc5cc(/C=C6/C(=O)c7cc(F)cc(c7)C(=O)/C6=C\c6cc(C(C)(C)C(=O)OC)c(-c7cc(C)cc(C(C)(C)C(=O)OC)c7)s6)sc5c4c(C(C)(C)C(=O)OC)ccc2-3)c1,CCCCCCCCCCCc1c(/C=C2\C(=O)c3cc(F)c(F)cc3C2=C(C#N)C#N)sc2c1sc1c3c4nsnc4c4c5sc6c(CCCCCCCCCCC)c(/C=C7\C(=O)c8cc(F)c(F)cc8C7=C(C#N)C#N)sc6c5n(CC(CC)CCCC)c4c3n(CC(CC)CCCC)c21,0.748,23.69,67.12,11.9,11.893744544,0.0525668571428561,11.28,11.9,,4% DIO,,4%,BHJ,inverted,ZnO,,MoOx,,,chlorobenzene,,,-5.56,-3.65,,-5.65,-4.09,
