Repository: JiYiqaq/PCE-KA-GNN

# Data directory

- `raw/Active_Database.csv` is the immutable source dataset bundled under CC BY 4.0. Do not overwrite it with processed data.
- `processed/` is created and populated by the training pipeline. Generated `.pt` and `.pth` caches are intentionally ignored by Git because they can exceed GitHub's normal single-file limit.

See `../DATA_LICENSE.md` for provenance, license and checksum information.

File: data/raw/Active_Database.csv (part 51 of 471)
id,doi,doi_norm,donor,acceptor,donor_canonical,acceptor_canonical,donor_smiles,acceptor_smiles,voc,jsc,ff,pce,pce_recomputed,pce_relative_error_percent,pce_avg,pce_best,d_a_ratio,additive,additive_canonical,additive_ratio,device_structure,device_type,etl,etl_canonical,htl,htl_canonical,active_layer_thickness,solvent,solvent_canonical,annealing_temp,homo_d,lumo_d,eg_d,homo_a,lumo_a,eg_a
41519,10.1002/adfm.202401823,10.1002/adfm.202401823,PM6,L8-BO,PM6,L8-BO,COC(=O)C(C)(C)c1cc(C)cc(-c2sc3c4sc5cc(/C=C6/C(=O)c7cc(F)cc(c7)C(=O)/C6=C\c6cc(C(C)(C)C(=O)OC)c(-c7cc(C)cc(C(C)(C)C(=O)OC)c7)s6)sc5c4c(C(C)(C)C(=O)OC)ccc2-3)c1,CCCCCCC(CCCC)Cc1c(/C=C2\C(=O)c3cc(F)c(F)cc3C2=C(C#N)C#N)sc2c1SC1c3c(c4c(c5nsnc35)c3sc5c(CC(CCCC)CCCCCC)c(/C=C6\C(=O)c7cc(F)c(F)cc7C6=C(C#N)C#N)sc5c3n4CC(CC)CCCC)N(CC(CC)CCCC)C21,0.867,26.4,78.2,17.9,17.8990416,0.0053541899441243,17.67,17.9,,DIO,DIO,0.3% v/v,ITO/Br2-PACz/PM6:L8-BO/PDINN/Ag,conventional,PDINN,PDINN,Br2-PACz,2PACz,,chloroform,chloroform,,-5.56,-3.65,,-5.68,-3.9,
41520,10.1002/adfm.202401823,10.1002/adfm.202401823,PM6,L8-BO,PM6,L8-BO,COC(=O)C(C)(C)c1cc(C)cc(-c2sc3c4sc5cc(/C=C6/C(=O)c7cc(F)cc(c7)C(=O)/C6=C\c6cc(C(C)(C)C(=O)OC)c(-c7cc(C)cc(C(C)(C)C(=O)OC)c7)s6)sc5c4c(C(C)(C)C(=O)OC)ccc2-3)c1,CCCCCCC(CCCC)Cc1c(/C=C2\C(=O)c3cc(F)c(F)cc3C2=C(C#N)C#N)sc2c1SC1c3c(c4c(c5nsnc35)c3sc5c(CC(CCCC)CCCCCC)c(/C=C6\C(=O)c7cc(F)c(F)cc7C6=C(C#N)C#N)sc5c3n4CC(CC)CCCC)N(CC(CC)CCCC)C21,0.87,26.42,77.99,17.92,17.926313460000003,0.0352313616071496,17.73,17.92,,DTP,DTP,0.3% v/v,ITO/Br2-PACz/PM6:L8-BO/PDINN/Ag,conventional,PDINN,PDINN,Br2-PACz,2PACz,,chloroform,chloroform,,-5.56,-3.65,,-5.68,-3.9,
41521,10.1002/adfm.202401823,10.1002/adfm.202401823,PM6,L8-BO,PM6,L8-BO,COC(=O)C(C)(C)c1cc(C)cc(-c2sc3c4sc5cc(/C=C6/C(=O)c7cc(F)cc(c7)C(=O)/C6=C\c6cc(C(C)(C)C(=O)OC)c(-c7cc(C)cc(C(C)(C)C(=O)OC)c7)s6)sc5c4c(C(C)(C)C(=O)OC)ccc2-3)c1,CCCCCCC(CCCC)Cc1c(/C=C2\C(=O)c3cc(F)c(F)cc3C2=C(C#N)C#N)sc2c1SC1c3c(c4c(c5nsnc35)c3sc5c(CC(CCCC)CCCCCC)c(/C=C6\C(=O)c7cc(F)c(F)cc7C6=C(C#N)C#N)sc5c3n4CC(CC)CCCC)N(CC(CC)CCCC)C21,0.861,27.07,79.4,18.51,18.50597238,0.0217591572123297,18.37,18.51,,DTH,DTH,0.3% v/v,ITO/Br2-PACz/PM6:L8-BO/PDINN/Ag,conventional,PDINN,PDINN,Br2-PACz,2PACz,,chloroform,chloroform,,-5.56,-3.65,,-5.68,-3.9,
41522,10.1002/adfm.202401823,10.1002/adfm.202401823,PM6,L8-BO,PM6,L8-BO,COC(=O)C(C)(C)c1cc(C)cc(-c2sc3c4sc5cc(/C=C6/C(=O)c7cc(F)cc(c7)C(=O)/C6=C\c6cc(C(C)(C)C(=O)OC)c(-c7cc(C)cc(C(C)(C)C(=O)OC)c7)s6)sc5c4c(C(C)(C)C(=O)OC)ccc2-3)c1,CCCCCCC(CCCC)Cc1c(/C=C2\C(=O)c3cc(F)c(F)cc3C2=C(C#N)C#N)sc2c1SC1c3c(c4c(c5nsnc35)c3sc5c(CC(CCCC)CCCCCC)c(/C=C6\C(=O)c7cc(F)c(F)cc7C6=C(C#N)C#N)sc5c3n4CC(CC)CCCC)N(CC(CC)CCCC)C21,0.848,27.24,78.73,18.18,18.186252096,0.0343899669967038,18.05,18.18,,DTN,DTN,0.3% v/v,ITO/Br2-PACz/PM6:L8-BO/PDINN/Ag,conventional,PDINN,PDINN,Br2-PACz,2PACz,,chloroform,chloroform,,-5.56,-3.65,,-5.68,-3.9,
41525,10.1002/adfm.202402045,10.1002/adfm.202402045,PM6,Y6-BO,PM6,Y6-BO,COC(=O)C(C)(C)c1cc(C)cc(-c2sc3c4sc5cc(/C=C6/C(=O)c7cc(F)cc(c7)C(=O)/C6=C\c6cc(C(C)(C)C(=O)OC)c(-c7cc(C)cc(C(C)(C)C(=O)OC)c7)s6)sc5c4c(C(C)(C)C(=O)OC)ccc2-3)c1,CCCCCCCCCCCc1c(/C=C2\C(=O)c3cc(F)c(F)cc3C2=C(C#N)C#N)sc2c1sc1c3c4nsnc4c4c5sc6c(CCCCCCCCCCC)c(/C=C7\C(=O)c8cc(F)c(F)cc8C7=C(C#N)C#N)sc6c5n(CC(CCCC)CCCCCC)c4c3n(CC(CCCC)CCCCCC)c21,0.82,25.6,73.9,15.5,15.513088000000003,0.0844387096774407,15.1,15.5,,,,,ITO/ZnO NPs/PEIE/photoactive layer/MoO_X/Ag,inverted,ZnO NPs/PEIE,ZnO/PEIE,MoO_X,MoO3,130.0,o-xylene,o-xylene,130.0,-5.56,-3.65,,-5.65,-4.1,
41526,10.1002/adfm.202402045,10.1002/adfm.202402045,PM6-ThEG,Y6-BO,PM6-ThEG,Y6-BO,,CCCCCCCCCCCc1c(/C=C2\C(=O)c3cc(F)c(F)cc3C2=C(C#N)C#N)sc2c1sc1c3c4nsnc4c4c5sc6c(CCCCCCCCCCC)c(/C=C7\C(=O)c8cc(F)c(F)cc8C7=C(C#N)C#N)sc6c5n(CC(CCCC)CCCCCC)c4c3n(CC(CCCC)CCCCCC)c21,0.83,26.0,74.3,16.0,16.033939999999998,0.2121249999999852,15.7,16.0,,,,,ITO/ZnO NPs/PEIE/photoactive layer/MoO_X/Ag,inverted,ZnO NPs/PEIE,ZnO/PEIE,MoO_X,MoO3,130.0,o-xylene,o-xylene,130.0,,,,-5.65,-4.1,
41527,10.1002/adfm.202402045,10.1002/adfm.202402045,PM6-ThOH,Y6-BO,PM6-ThOH,Y6-BO,,CCCCCCCCCCCc1c(/C=C2\C(=O)c3cc(F)c(F)cc3C2=C(C#N)C#N)sc2c1sc1c3c4nsnc4c4c5sc6c(CCCCCCCCCCC)c(/C=C7\C(=O)c8cc(F)c(F)cc8C7=C(C#N)C#N)sc6c5n(CC(CCCC)CCCCCC)c4c3n(CC(CCCC)CCCCCC)c21,0.84,26.3,74.5,16.5,16.45854,0.2512727272727316,16.2,16.5,,,,,ITO/ZnO NPs/PEIE/photoactive layer/MoO_X/Ag,inverted,ZnO NPs/PEIE,ZnO/PEIE,MoO_X,MoO3,130.0,o-xylene,o-xylene,130.0,,,,-5.65,-4.1,
41529,10.1002/adfm.202402128,10.1002/adfm.202402128,PBDB-T,ITIC,PBDB-T,ITIC,CCCCC(CC)Cc1ccc(-c2c3cc(-c4ccc(-c5sc(-c6cccs6)c6c5C(=O)c5c(CC(CC)CCCC)sc(CC(CC)CCCC)c5C6=O)s4)sc3c(-c3ccc(CC(CC)CCCC)s3)c3ccsc23)s1,CCCCCCc1ccc(C2(c3ccc(CCCCCC)cc3)c3cc4c(cc3-c3sc5cc(C=C6C(=O)c7ccccc7C6=C(C#N)C#N)sc5c32)C(c2ccc(CCCCCC)cc2)(c2ccc(CCCCCC)cc2)c2c-4sc3cc(C=C4C(=O)c5ccccc5C4=C(C#N)C#N)sc23)cc1,0.924,16.51,68.82,10.5,10.498656168,0.0127983999999988,10.41,10.5,,,,,,,ZnO,ZnO,,,,,,,-5.33,-3.48,,-5.576,-3.916,
41530,10.1002/adfm.202402128,10.1002/adfm.202402128,PBDB-T,ITIC,PBDB-T,ITIC,CCCCC(CC)Cc1ccc(-c2c3cc(-c4ccc(-c5sc(-c6cccs6)c6c5C(=O)c5c(CC(CC)CCCC)sc(CC(CC)CCCC)c5C6=O)s4)sc3c(-c3ccc(CC(CC)CCCC)s3)c3ccsc23)s1,CCCCCCc1ccc(C2(c3ccc(CCCCCC)cc3)c3cc4c(cc3-c3sc5cc(C=C6C(=O)c7ccccc7C6=C(C#N)C#N)sc5c32)C(c2ccc(CCCCCC)cc2)(c2ccc(CCCCCC)cc2)c2c-4sc3cc(C=C4C(=O)c5ccccc5C4=C(C#N)C#N)sc23)cc1,0.928,17.02,69.58,10.99,10.989854848,0.00132076433121,10.89,10.99,,,,,,,ZnO/ZrSe2 (1000 rpm),ZnO/ZrSe2,,,,,,,-5.33,-3.48,,-5.576,-3.916,
41531,10.1002/adfm.202402128,10.1002/adfm.202402128,PBDB-T,ITIC,PBDB-T,ITIC,CCCCC(CC)Cc1ccc(-c2c3cc(-c4ccc(-c5sc(-c6cccs6)c6c5C(=O)c5c(CC(CC)CCCC)sc(CC(CC)CCCC)c5C6=O)s4)sc3c(-c3ccc(CC(CC)CCCC)s3)c3ccsc23)s1,CCCCCCc1ccc(C2(c3ccc(CCCCCC)cc3)c3cc4c(cc3-c3sc5cc(C=C6C(=O)c7ccccc7C6=C(C#N)C#N)sc5c32)C(c2ccc(CCCCCC)cc2)(c2ccc(CCCCCC)cc2)c2c-4sc3cc(C=C4C(=O)c5ccccc5C4=C(C#N)C#N)sc23)cc1,0.93,17.64,70.4,11.55,11.549260800000004,0.0063999999999841,11.43,11.55,,,,,,,ZnO/ZrSe2 (2000 rpm),ZnO/ZrSe2,,,,,,,-5.33,-3.48,,-5.576,-3.916,
41532,10.1002/adfm.202402128,10.1002/adfm.202402128,PBDB-T,ITIC,PBDB-T,ITIC,CCCCC(CC)Cc1ccc(-c2c3cc(-c4ccc(-c5sc(-c6cccs6)c6c5C(=O)c5c(CC(CC)CCCC)sc(CC(CC)CCCC)c5C6=O)s4)sc3c(-c3ccc(CC(CC)CCCC)s3)c3ccsc23)s1,CCCCCCc1ccc(C2(c3ccc(CCCCCC)cc3)c3cc4c(cc3-c3sc5cc(C=C6C(=O)c7ccccc7C6=C(C#N)C#N)sc5c32)C(c2ccc(CCCCCC)cc2)(c2ccc(CCCCCC)cc2)c2c-4sc3cc(C=C4C(=O)c5ccccc5C4=C(C#N)C#N)sc23)cc1,0.934,18.14,71.35,12.09,12.08865926,0.0110896608767563,11.96,12.09,,,,,,,ZnO/ZrSe2 (3000 rpm),ZnO/ZrSe2,,,,,,,-5.33,-3.48,,-5.576,-3.916,
41533,10.1002/adfm.202402128,10.1002/adfm.202402128,PBDB-T,ITIC,PBDB-T,ITIC,CCCCC(CC)Cc1ccc(-c2c3cc(-c4ccc(-c5sc(-c6cccs6)c6c5C(=O)c5c(CC(CC)CCCC)sc(CC(CC)CCCC)c5C6=O)s4)sc3c(-c3ccc(CC(CC)CCCC)s3)c3ccsc23)s1,CCCCCCc1ccc(C2(c3ccc(CCCCCC)cc3)c3cc4c(cc3-c3sc5cc(C=C6C(=O)c7ccccc7C6=C(C#N)C#N)sc5c32)C(c2ccc(CCCCCC)cc2)(c2ccc(CCCCCC)cc2)c2c-4sc3cc(C=C4C(=O)c5ccccc5C4=C(C#N)C#N)sc23)cc1,0.929,17.56,70.06,11.43,11.429055944000002,0.0082594575677867,11.32,11.43,,,,,,,ZnO/ZrSe2 (4000 rpm),ZnO/ZrSe2,,,,,,,-5.33,-3.48,,-5.576,-3.916,
41534,10.1002/adfm.202402128,10.1002/adfm.202402128,PM6,Y6,PM6,Y6,COC(=O)C(C)(C)c1cc(C)cc(-c2sc3c4sc5cc(/C=C6/C(=O)c7cc(F)cc(c7)C(=O)/C6=C\c6cc(C(C)(C)C(=O)OC)c(-c7cc(C)cc(C(C)(C)C(=O)OC)c7)s6)sc5c4c(C(C)(C)C(=O)OC)ccc2-3)c1,CCCCCCCCCCCc1c(/C=C2\C(=O)c3cc(F)c(F)cc3C2=C(C#N)C#N)sc2c1sc1c3c4nsnc4c4c5sc6c(CCCCCCCCCCC)c(/C=C7\C(=O)c8cc(F)c(F)cc8C7=C(C#N)C#N)sc6c5n(CC(CC)CCCC)c4c3n(CC(CC)CCCC)c21,0.83,25.07,74.25,15.45,15.45001425,9.2233009705821e-05,,,,,,,inverted,,ZnO,ZnO,,,,,,,-5.56,-3.65,,-5.65,-4.09,
41535,10.1002/adfm.202402128,10.1002/adfm.202402128,PM6,Y6,PM6,Y6,COC(=O)C(C)(C)c1cc(C)cc(-c2sc3c4sc5cc(/C=C6/C(=O)c7cc(F)cc(c7)C(=O)/C6=C\c6cc(C(C)(C)C(=O)OC)c(-c7cc(C)cc(C(C)(C)C(=O)OC)c7)s6)sc5c4c(C(C)(C)C(=O)OC)ccc2-3)c1,CCCCCCCCCCCc1c(/C=C2\C(=O)c3cc(F)c(F)cc3C2=C(C#N)C#N)sc2c1sc1c3c4nsnc4c4c5sc6c(CCCCCCCCCCC)c(/C=C7\C(=O)c8cc(F)c(F)cc8C7=C(C#N)C#N)sc6c5n(CC(CC)CCCC)c4c3n(CC(CC)CCCC)c21,0.85,25.57,75.18,16.34,16.3399971,1.7747858007114723e-05,,,,,,,ITO/ETL/active layer/MoO3/Ag,inverted,ZnO/ZrSe2,ZnO,MoO3,,,,,,-5.56,-3.65,,-5.65,-4.09,
41536,10.1002/adfm.202402128,10.1002/adfm.202402128,PM6,L8-BO,PM6,L8-BO,COC(=O)C(C)(C)c1cc(C)cc(-c2sc3c4sc5cc(/C=C6/C(=O)c7cc(F)cc(c7)C(=O)/C6=C\c6cc(C(C)(C)C(=O)OC)c(-c7cc(C)cc(C(C)(C)C(=O)OC)c7)s6)sc5c4c(C(C)(C)C(=O)OC)ccc2-3)c1,CCCCCCC(CCCC)Cc1c(/C=C2\C(=O)c3cc(F)c(F)cc3C2=C(C#N)C#N)sc2c1SC1c3c(c4c(c5nsnc35)c3sc5c(CC(CCCC)CCCCCC)c(/C=C6\C(=O)c7cc(F)c(F)cc7C6=C(C#N)C#N)sc5c3n4CC(CC)CCCC)N(CC(CC)CCCC)C21,0.88,25.91,76.04,17.34,17.33772832,0.0131008073817749,,,,,,,inverted,,ZnO,ZnO,,,,,,,-5.56,-3.65,,-5.68,-3.9,
41537,10.1002/adfm.202402128,10.1002/adfm.202402128,PM6,L8-BO,PM6,L8-BO,COC(=O)C(C)(C)c1cc(C)cc(-c2sc3c4sc5cc(/C=C6/C(=O)c7cc(F)cc(c7)C(=O)/C6=C\c6cc(C(C)(C)C(=O)OC)c(-c7cc(C)cc(C(C)(C)C(=O)OC)c7)s6)sc5c4c(C(C)(C)C(=O)OC)ccc2-3)c1,CCCCCCC(CCCC)Cc1c(/C=C2\C(=O)c3cc(F)c(F)cc3C2=C(C#N)C#N)sc2c1SC1c3c(c4c(c5nsnc35)c3sc5c(CC(CCCC)CCCCCC)c(/C=C6\C(=O)c7cc(F)c(F)cc7C6=C(C#N)C#N)sc5c3n4CC(CC)CCCC)N(CC(CC)CCCC)C21,0.89,26.5,77.34,18.24,18.240639,0.0035032894737015,,,,,,,inverted,,ZnO/ZrSe2,ZnO,,,,,,,-5.56,-3.65,,-5.68,-3.9,
41538,10.1002/adfm.202402281,10.1002/adfm.202402281,PM6,Y6,PM6,Y6,COC(=O)C(C)(C)c1cc(C)cc(-c2sc3c4sc5cc(/C=C6/C(=O)c7cc(F)cc(c7)C(=O)/C6=C\c6cc(C(C)(C)C(=O)OC)c(-c7cc(C)cc(C(C)(C)C(=O)OC)c7)s6)sc5c4c(C(C)(C)C(=O)OC)ccc2-3)c1,CCCCCCCCCCCc1c(/C=C2\C(=O)c3cc(F)c(F)cc3C2=C(C#N)C#N)sc2c1sc1c3c4nsnc4c4c5sc6c(CCCCCCCCCCC)c(/C=C7\C(=O)c8cc(F)c(F)cc8C7=C(C#N)C#N)sc6c5n(CC(CC)CCCC)c4c3n(CC(CC)CCCC)c21,0.852,24.13,73.49,15.12,15.108632724,0.0751803968253945,14.9,15.12,1:1.2,,,,ITO/PEDOT:PSS/PM6:Y6/PDINN/Ag,conventional,PDINN,PDINN,PEDOT:PSS,PEDOT:PSS,,chloroform,,120.0,-5.56,-3.65,,-5.65,-4.09,
41539,10.1002/adfm.202402281,10.1002/adfm.202402281,PM6,Y6,PM6,Y6,COC(=O)C(C)(C)c1cc(C)cc(-c2sc3c4sc5cc(/C=C6/C(=O)c7cc(F)cc(c7)C(=O)/C6=C\c6cc(C(C)(C)C(=O)OC)c(-c7cc(C)cc(C(C)(C)C(=O)OC)c7)s6)sc5c4c(C(C)(C)C(=O)OC)ccc2-3)c1,CCCCCCCCCCCc1c(/C=C2\C(=O)c3cc(F)c(F)cc3C2=C(C#N)C#N)sc2c1sc1c3c4nsnc4c4c5sc6c(CCCCCCCCCCC)c(/C=C7\C(=O)c8cc(F)c(F)cc8C7=C(C#N)C#N)sc6c5n(CC(CC)CCCC)c4c3n(CC(CC)CCCC)c21,0.843,25.88,73.92,16.13,16.127008128,0.0185484934903847,15.94,16.13,1:1.2,CN (0.25%),CN,0.25%,ITO/PEDOT:PSS/PM6:Y6/PDINN/Ag,conventional,PDINN,PDINN,PEDOT:PSS,PEDOT:PSS,,chloroform,,120.0,-5.56,-3.65,,-5.65,-4.09,
41540,10.1002/adfm.202402281,10.1002/adfm.202402281,PM6,Y6,PM6,Y6,COC(=O)C(C)(C)c1cc(C)cc(-c2sc3c4sc5cc(/C=C6/C(=O)c7cc(F)cc(c7)C(=O)/C6=C\c6cc(C(C)(C)C(=O)OC)c(-c7cc(C)cc(C(C)(C)C(=O)OC)c7)s6)sc5c4c(C(C)(C)C(=O)OC)ccc2-3)c1,CCCCCCCCCCCc1c(/C=C2\C(=O)c3cc(F)c(F)cc3C2=C(C#N)C#N)sc2c1sc1c3c4nsnc4c4c5sc6c(CCCCCCCCCCC)c(/C=C7\C(=O)c8cc(F)c(F)cc8C7=C(C#N)C#N)sc6c5n(CC(CC)CCCC)c4c3n(CC(CC)CCCC)c21,0.841,26.68,76.41,17.15,17.144784108,0.0304133644314807,16.92,17.15,1:1.2,DFB (0.2%),DFB,0.2%,ITO/PEDOT:PSS/PM6:Y6/PDINN/Ag,conventional,PDINN,PDINN,PEDOT:PSS,PEDOT:PSS,,chloroform,,120.0,-5.56,-3.65,,-5.65,-4.09,
41541,10.1002/adfm.202402281,10.1002/adfm.202402281,PM6,Y6,PM6,Y6,COC(=O)C(C)(C)c1cc(C)cc(-c2sc3c4sc5cc(/C=C6/C(=O)c7cc(F)cc(c7)C(=O)/C6=C\c6cc(C(C)(C)C(=O)OC)c(-c7cc(C)cc(C(C)(C)C(=O)OC)c7)s6)sc5c4c(C(C)(C)C(=O)OC)ccc2-3)c1,CCCCCCCCCCCc1c(/C=C2\C(=O)c3cc(F)c(F)cc3C2=C(C#N)C#N)sc2c1sc1c3c4nsnc4c4c5sc6c(CCCCCCCCCCC)c(/C=C7\C(=O)c8cc(F)c(F)cc8C7=C(C#N)C#N)sc6c5n(CC(CC)CCCC)c4c3n(CC(CC)CCCC)c21,0.841,26.43,73.15,16.3,16.259511345,0.2483966564417224,16.04,16.3,1:1.2,TFB (1%),TFB,1%,ITO/PEDOT:PSS/PM6:Y6/PDINN/Ag,conventional,PDINN,PDINN,PEDOT:PSS,PEDOT:PSS,,chloroform,,120.0,-5.56,-3.65,,-5.65,-4.09,
41542,10.1002/adfm.202402281,10.1002/adfm.202402281,PM6,BTP-eC9,PM6,BTP-eC9,COC(=O)C(C)(C)c1cc(C)cc(-c2sc3c4sc5cc(/C=C6/C(=O)c7cc(F)cc(c7)C(=O)/C6=C\c6cc(C(C)(C)C(=O)OC)c(-c7cc(C)cc(C(C)(C)C(=O)OC)c7)s6)sc5c4c(C(C)(C)C(=O)OC)ccc2-3)c1,CCCCCCCCCc1c(C=C2C(=O)c3cc(Cl)c(Cl)cc3C2=C(C#N)C#N)sc2c1sc1c3c4nsnc4c4c5sc6c(CCCCCCCCC)c(C=C7C(=O)c8cc(Cl)c(Cl)cc8C7=C(C#N)C#N)sc6c5n(CC(CCCC)CCCCCC)c4c3n(CC(CCCC)CCCCCC)c21,0.853,24.21,74.48,15.45,15.380961624,0.4468503300970756,15.15,15.45,,,,,ITO/PEDOT:PSS/PM6:BTP-eC9/PDINN/Ag,conventional,PDINN,PDINN,PEDOT:PSS,PEDOT:PSS,,,,120.0,-5.56,-3.65,,-5.68,-3.9,
41543,10.1002/adfm.202402281,10.1002/adfm.202402281,PM6,BTP-eC9,PM6,BTP-eC9,COC(=O)C(C)(C)c1cc(C)cc(-c2sc3c4sc5cc(/C=C6/C(=O)c7cc(F)cc(c7)C(=O)/C6=C\c6cc(C(C)(C)C(=O)OC)c(-c7cc(C)cc(C(C)(C)C(=O)OC)c7)s6)sc5c4c(C(C)(C)C(=O)OC)ccc2-3)c1,CCCCCCCCCc1c(C=C2C(=O)c3cc(Cl)c(Cl)cc3C2=C(C#N)C#N)sc2c1sc1c3c4nsnc4c4c5sc6c(CCCCCCCCC)c(C=C7C(=O)c8cc(Cl)c(Cl)cc8C7=C(C#N)C#N)sc6c5n(CC(CCCC)CCCCCC)c4c3n(CC(CCCC)CCCCCC)c21,0.851,27.24,78.37,18.17,18.167137788,0.0157524050632919,17.92,18.17,,DFB,DFB,,ITO/PEDOT:PSS/PM6:BTP-eC9/PDINN/Ag,conventional,PDINN,PDINN,PEDOT:PSS,PEDOT:PSS,,,,120.0,-5.56,-3.65,,-5.68,-3.9,
41544,10.1002/adfm.202402281,10.1002/adfm.202402281,PM6,L8-BO,PM6,L8-BO,COC(=O)C(C)(C)c1cc(C)cc(-c2sc3c4sc5cc(/C=C6/C(=O)c7cc(F)cc(c7)C(=O)/C6=C\c6cc(C(C)(C)C(=O)OC)c(-c7cc(C)cc(C(C)(C)C(=O)OC)c7)s6)sc5c4c(C(C)(C)C(=O)OC)ccc2-3)c1,CCCCCCC(CCCC)Cc1c(/C=C2\C(=O)c3cc(F)c(F)cc3C2=C(C#N)C#N)sc2c1SC1c3c(c4c(c5nsnc35)c3sc5c(CC(CCCC)CCCCCC)c(/C=C6\C(=O)c7cc(F)c(F)cc7C6=C(C#N)C#N)sc5c3n4CC(CC)CCCC)N(CC(CC)CCCC)C21,0.891,24.65,75.63,16.61,16.610730344999997,0.0043970198675337,16.32,16.61,,,,,ITO/PEDOT:PSS/PM6:L8-BO/PDINN/Ag,conventional,PDINN,PDINN,PEDOT:PSS,PEDOT:PSS,,,,120.0,-5.56,-3.65,,-5.68,-3.9,
41545,10.1002/adfm.202402281,10.1002/adfm.202402281,PM6,L8-BO,PM6,L8-BO,COC(=O)C(C)(C)c1cc(C)cc(-c2sc3c4sc5cc(/C=C6/C(=O)c7cc(F)cc(c7)C(=O)/C6=C\c6cc(C(C)(C)C(=O)OC)c(-c7cc(C)cc(C(C)(C)C(=O)OC)c7)s6)sc5c4c(C(C)(C)C(=O)OC)ccc2-3)c1,CCCCCCC(CCCC)Cc1c(/C=C2\C(=O)c3cc(F)c(F)cc3C2=C(C#N)C#N)sc2c1SC1c3c(c4c(c5nsnc35)c3sc5c(CC(CCCC)CCCCCC)c(/C=C6\C(=O)c7cc(F)c(F)cc7C6=C(C#N)C#N)sc5c3n4CC(CC)CCCC)N(CC(CC)CCCC)C21,0.881,26.25,79.84,18.46,18.463998,0.0216576381365074,18.27,18.46,,DFB,DFB,,ITO/PEDOT:PSS/PM6:L8-BO/PDINN/Ag,conventional,PDINN,PDINN,PEDOT:PSS,PEDOT:PSS,,,,120.0,-5.56,-3.65,,-5.68,-3.9,
41546,10.1002/adfm.202402281,10.1002/adfm.202402281,PCE10-2F,Y6,PCE10-2F,Y6,CCOC(=O)c1sc2c(-c3cc4c(-c5cc(F)c(CC)s5)c5sc(-c6sc(-c7cc8c(-c9cc(F)c(CC)s9)c9sc(-c%10sc(-c%11cc%12c(-c%13cc(F)c(CC)s%13)c%13sccc%13c(-c%13cc(F)c(CC)s%13)c%12s%11)c%11sc(C(=O)OCC)c(F)c%10%11)cc9c(-c9cc(F)c(CC)s9)c8s7)c7sc(C(=O)OCC)c(F)c67)cc5c(-c5cc(F)c(CC)s5)c4s3)scc2c1F,CCCCCCCCCCCc1c(/C=C2\C(=O)c3cc(F)c(F)cc3C2=C(C#N)C#N)sc2c1sc1c3c4nsnc4c4c5sc6c(CCCCCCCCCCC)c(/C=C7\C(=O)c8cc(F)c(F)cc8C7=C(C#N)C#N)sc6c5n(CC(CC)CCCC)c4c3n(CC(CC)CCCC)c21,0.792,20.95,57.0,9.43,9.457668000000002,0.2934040296924923,9.12,9.43,,,,,ITO/PEDOT:PSS/PCE10-2F:Y6/PDINN/Ag,conventional,PDINN,PDINN,PEDOT:PSS,PEDOT:PSS,,,,120.0,-5.47,-3.9,,-5.65,-4.09,
41547,10.1002/adfm.202402281,10.1002/adfm.202402281,PCE10-2F,Y6,PCE10-2F,Y6,CCOC(=O)c1sc2c(-c3cc4c(-c5cc(F)c(CC)s5)c5sc(-c6sc(-c7cc8c(-c9cc(F)c(CC)s9)c9sc(-c%10sc(-c%11cc%12c(-c%13cc(F)c(CC)s%13)c%13sccc%13c(-c%13cc(F)c(CC)s%13)c%12s%11)c%11sc(C(=O)OCC)c(F)c%10%11)cc9c(-c9cc(F)c(CC)s9)c8s7)c7sc(C(=O)OCC)c(F)c67)cc5c(-c5cc(F)c(CC)s5)c4s3)scc2c1F,CCCCCCCCCCCc1c(/C=C2\C(=O)c3cc(F)c(F)cc3C2=C(C#N)C#N)sc2c1sc1c3c4nsnc4c4c5sc6c(CCCCCCCCCCC)c(/C=C7\C(=O)c8cc(F)c(F)cc8C7=C(C#N)C#N)sc6c5n(CC(CC)CCCC)c4c3n(CC(CC)CCCC)c21,0.788,23.79,63.38,11.9,11.881544376,0.1550892773109206,11.68,11.9,,DFB,DFB,,ITO/PEDOT:PSS/PCE10-2F:Y6/PDINN/Ag,conventional,PDINN,PDINN,PEDOT:PSS,PEDOT:PSS,,,,120.0,-5.47,-3.9,,-5.65,-4.09,
41548,10.1002/adfm.202402281,10.1002/adfm.202402281,PM6,IT-4F,PM6,IT-4F,COC(=O)C(C)(C)c1cc(C)cc(-c2sc3c4sc5cc(/C=C6/C(=O)c7cc(F)cc(c7)C(=O)/C6=C\c6cc(C(C)(C)C(=O)OC)c(-c7cc(C)cc(C(C)(C)C(=O)OC)c7)s6)sc5c4c(C(C)(C)C(=O)OC)ccc2-3)c1,CCCCCCc1ccc(C2(c3ccc(CCCCCC)cc3)c3cc4c(cc3-c3sc5cc(/C=C6\C(=O)c7cc(F)c(F)cc7C6=C(C#N)C#N)sc5c32)C(c2ccc(CCCCCC)cc2)(c2ccc(CCCCCC)cc2)c2c-4sc3cc(/C=C4\C(=O)c5cc(F)c(F)cc5C4=C(C#N)C#N)sc23)cc1,0.873,17.96,73.43,11.51,11.513148444,0.0273539878366698,11.0,11.51,,,,,ITO/PEDOT:PSS/PM6:IT-4F/PDINN/Ag,conventional,PDINN,PDINN,PEDOT:PSS,PEDOT:PSS,,,,120.0,-5.56,-3.65,,-5.66,-4.14,
41549,10.1002/adfm.202402281,10.1002/adfm.202402281,PM6,IT-4F,PM6,IT-4F,COC(=O)C(C)(C)c1cc(C)cc(-c2sc3c4sc5cc(/C=C6/C(=O)c7cc(F)cc(c7)C(=O)/C6=C\c6cc(C(C)(C)C(=O)OC)c(-c7cc(C)cc(C(C)(C)C(=O)OC)c7)s6)sc5c4c(C(C)(C)C(=O)OC)ccc2-3)c1,CCCCCCc1ccc(C2(c3ccc(CCCCCC)cc3)c3cc4c(cc3-c3sc5cc(/C=C6\C(=O)c7cc(F)c(F)cc7C6=C(C#N)C#N)sc5c32)C(c2ccc(CCCCCC)cc2)(c2ccc(CCCCCC)cc2)c2c-4sc3cc(/C=C4\C(=O)c5cc(F)c(F)cc5C4=C(C#N)C#N)sc23)cc1,0.853,20.08,77.09,13.21,13.204160216,0.0442072975018989,13.01,13.21,,DFB,DFB,,ITO/PEDOT:PSS/PM6:IT-4F/PDINN/Ag,conventional,PDINN,PDINN,PEDOT:PSS,PEDOT:PSS,,,,120.0,-5.56,-3.65,,-5.66,-4.14,
41550,10.1002/adfm.202402680,10.1002/adfm.202402680,PM6,BTP-eC9,PM6,BTP-eC9,COC(=O)C(C)(C)c1cc(C)cc(-c2sc3c4sc5cc(/C=C6/C(=O)c7cc(F)cc(c7)C(=O)/C6=C\c6cc(C(C)(C)C(=O)OC)c(-c7cc(C)cc(C(C)(C)C(=O)OC)c7)s6)sc5c4c(C(C)(C)C(=O)OC)ccc2-3)c1,CCCCCCCCCc1c(C=C2C(=O)c3cc(Cl)c(Cl)cc3C2=C(C#N)C#N)sc2c1sc1c3c4nsnc4c4c5sc6c(CCCCCCCCC)c(C=C7C(=O)c8cc(Cl)c(Cl)cc8C7=C(C#N)C#N)sc6c5n(CC(CCCC)CCCCCC)c4c3n(CC(CCCC)CCCCCC)c21,0.847,26.71,77.58,17.55,17.551210446,0.0068971282051179,17.28,17.55,,,,,BHJ,conventional,PNDIT-F3N,,PEDOT:PSS,,100.0,toluene,,,-5.56,-3.65,,-5.68,-3.9,
41551,10.1002/adfm.202402680,10.1002/adfm.202402680,PM6,BTP-eC9,PM6,BTP-eC9,COC(=O)C(C)(C)c1cc(C)cc(-c2sc3c4sc5cc(/C=C6/C(=O)c7cc(F)cc(c7)C(=O)/C6=C\c6cc(C(C)(C)C(=O)OC)c(-c7cc(C)cc(C(C)(C)C(=O)OC)c7)s6)sc5c4c(C(C)(C)C(=O)OC)ccc2-3)c1,CCCCCCCCCc1c(C=C2C(=O)c3cc(Cl)c(Cl)cc3C2=C(C#N)C#N)sc2c1sc1c3c4nsnc4c4c5sc6c(CCCCCCCCC)c(C=C7C(=O)c8cc(Cl)c(Cl)cc8C7=C(C#N)C#N)sc6c5n(CC(CCCC)CCCCCC)c4c3n(CC(CCCC)CCCCCC)c21,0.824,26.33,69.35,15.04,15.046120519999995,0.0406949468084963,14.74,15.04,,,,,BHJ,conventional,PNDIT-F3N,,PEDOT:PSS,,300.0,toluene,,,-5.56,-3.65,,-5.68,-3.9,
41552,10.1002/adfm.202402680,10.1002/adfm.202402680,PM6,BTP-eC9,PM6,BTP-eC9,COC(=O)C(C)(C)c1cc(C)cc(-c2sc3c4sc5cc(/C=C6/C(=O)c7cc(F)cc(c7)C(=O)/C6=C\c6cc(C(C)(C)C(=O)OC)c(-c7cc(C)cc(C(C)(C)C(=O)OC)c7)s6)sc5c4c(C(C)(C)C(=O)OC)ccc2-3)c1,CCCCCCCCCc1c(C=C2C(=O)c3cc(Cl)c(Cl)cc3C2=C(C#N)C#N)sc2c1sc1c3c4nsnc4c4c5sc6c(CCCCCCCCC)c(C=C7C(=O)c8cc(Cl)c(Cl)cc8C7=C(C#N)C#N)sc6c5n(CC(CCCC)CCCCCC)c4c3n(CC(CCCC)CCCCCC)c21,0.866,27.52,79.91,19.05,19.044406912,0.0293600419947571,18.32,19.05,,,,,PPHJ,conventional,PNDIT-F3N,,PEDOT:PSS,,100.0,toluene,,,-5.56,-3.65,,-5.68,-3.9,
41553,10.1002/adfm.202402680,10.1002/adfm.202402680,PM6,BTP-eC9,PM6,BTP-eC9,COC(=O)C(C)(C)c1cc(C)cc(-c2sc3c4sc5cc(/C=C6/C(=O)c7cc(F)cc(c7)C(=O)/C6=C\c6cc(C(C)(C)C(=O)OC)c(-c7cc(C)cc(C(C)(C)C(=O)OC)c7)s6)sc5c4c(C(C)(C)C(=O)OC)ccc2-3)c1,CCCCCCCCCc1c(C=C2C(=O)c3cc(Cl)c(Cl)cc3C2=C(C#N)C#N)sc2c1sc1c3c4nsnc4c4c5sc6c(CCCCCCCCC)c(C=C7C(=O)c8cc(Cl)c(Cl)cc8C7=C(C#N)C#N)sc6c5n(CC(CCCC)CCCCCC)c4c3n(CC(CCCC)CCCCCC)c21,0.841,27.48,75.01,17.33,17.335321068,0.0307043739180649,16.87,17.33,,,,,PPHJ,conventional,PNDIT-F3N,,PEDOT:PSS,,300.0,toluene,,,-5.56,-3.65,,-5.68,-3.9,
41554,10.1002/adfm.202402680,10.1002/adfm.202402680,PM6,BTP-eC9,PM6,BTP-eC9,COC(=O)C(C)(C)c1cc(C)cc(-c2sc3c4sc5cc(/C=C6/C(=O)c7cc(F)cc(c7)C(=O)/C6=C\c6cc(C(C)(C)C(=O)OC)c(-c7cc(C)cc(C(C)(C)C(=O)OC)c7)s6)sc5c4c(C(C)(C)C(=O)OC)ccc2-3)c1,CCCCCCCCCc1c(C=C2C(=O)c3cc(Cl)c(Cl)cc3C2=C(C#N)C#N)sc2c1sc1c3c4nsnc4c4c5sc6c(CCCCCCCCC)c(C=C7C(=O)c8cc(Cl)c(Cl)cc8C7=C(C#N)C#N)sc6c5n(CC(CCCC)CCCCCC)c4c3n(CC(CCCC)CCCCCC)c21,0.825,25.59,73.27,15.47,15.468579224999996,0.0091840659340984,14.86,15.47,,,,,BHJ,conventional,PNDIT-F3N,,PEDOT:PSS,,,toluene,,,-5.56,-3.65,,-5.68,-3.9,
41555,10.1002/adfm.202402680,10.1002/adfm.202402680,PM6,BTP-eC9,PM6,BTP-eC9,COC(=O)C(C)(C)c1cc(C)cc(-c2sc3c4sc5cc(/C=C6/C(=O)c7cc(F)cc(c7)C(=O)/C6=C\c6cc(C(C)(C)C(=O)OC)c(-c7cc(C)cc(C(C)(C)C(=O)OC)c7)s6)sc5c4c(C(C)(C)C(=O)OC)ccc2-3)c1,CCCCCCCCCc1c(C=C2C(=O)c3cc(Cl)c(Cl)cc3C2=C(C#N)C#N)sc2c1sc1c3c4nsnc4c4c5sc6c(CCCCCCCCC)c(C=C7C(=O)c8cc(Cl)c(Cl)cc8C7=C(C#N)C#N)sc6c5n(CC(CCCC)CCCCCC)c4c3n(CC(CCCC)CCCCCC)c21,0.836,26.87,76.56,17.19,17.197917792000002,0.0460604537521852,16.82,17.19,,,,,PPHJ,conventional,PNDIT-F3N,,PEDOT:PSS,,,toluene,,,-5.56,-3.65,,-5.68,-3.9,
41556,10.1002/adfm.202402680,10.1002/adfm.202402680,PM6,BTP-eC9,PM6,BTP-eC9,COC(=O)C(C)(C)c1cc(C)cc(-c2sc3c4sc5cc(/C=C6/C(=O)c7cc(F)cc(c7)C(=O)/C6=C\c6cc(C(C)(C)C(=O)OC)c(-c7cc(C)cc(C(C)(C)C(=O)OC)c7)s6)sc5c4c(C(C)(C)C(=O)OC)ccc2-3)c1,CCCCCCCCCc1c(C=C2C(=O)c3cc(Cl)c(Cl)cc3C2=C(C#N)C#N)sc2c1sc1c3c4nsnc4c4c5sc6c(CCCCCCCCC)c(C=C7C(=O)c8cc(Cl)c(Cl)cc8C7=C(C#N)C#N)sc6c5n(CC(CCCC)CCCCCC)c4c3n(CC(CCCC)CCCCCC)c21,0.789,22.09,65.13,11.35,11.351514213,0.0133410837004413,10.81,11.35,,,,,BHJ,conventional,PNDIT-F3N,,PEDOT:PSS,,,toluene,,,-5.56,-3.65,,-5.68,-3.9,
41557,10.1002/adfm.202402680,10.1002/adfm.202402680,PM6,BTP-eC9,PM6,BTP-eC9,COC(=O)C(C)(C)c1cc(C)cc(-c2sc3c4sc5cc(/C=C6/C(=O)c7cc(F)cc(c7)C(=O)/C6=C\c6cc(C(C)(C)C(=O)OC)c(-c7cc(C)cc(C(C)(C)C(=O)OC)c7)s6)sc5c4c(C(C)(C)C(=O)OC)ccc2-3)c1,CCCCCCCCCc1c(C=C2C(=O)c3cc(Cl)c(Cl)cc3C2=C(C#N)C#N)sc2c1sc1c3c4nsnc4c4c5sc6c(CCCCCCCCC)c(C=C7C(=O)c8cc(Cl)c(Cl)cc8C7=C(C#N)C#N)sc6c5n(CC(CCCC)CCCCCC)c4c3n(CC(CCCC)CCCCCC)c21,0.821,23.86,72.16,14.14,14.135465696,0.0320672135785124,13.72,14.14,,,,,PPHJ,conventional,PNDIT-F3N,,PEDOT:PSS,,,toluene,,,-5.56,-3.65,,-5.68,-3.9,
41579,10.1002/adfm.202403093,10.1002/adfm.202403093,PTTz-Tz,m-BTP-PhC6,PTTz-Tz,m-BTP-PhC6,,CCCCCCc1cccc(-c2c(/C=C3\C(=O)c4cc(F)c(F)cc4C3=C(C#N)C#N)sc3c2sc2c4c5nsnc5c5c6sc7c(-c8cccc(CCCCCC)c8)c(/C=C8\C(=O)c9cc(F)c(F)cc9C8=C(C#N)C#N)sc7c6n(CC(CC)CCCC)c5c4n(CC(CC)CCCC)c32)c1,0.789,22.27,71.03,12.48,12.480702609,0.0056298798076866,12.09,12.48,,,,,,,,,,,,chloroform,chloroform,,,,,,,
41580,10.1002/adfm.202403093,10.1002/adfm.202403093,PTTz-TzT,m-BTP-PhC6,PTTz-TzT,m-BTP-PhC6,,CCCCCCc1cccc(-c2c(/C=C3\C(=O)c4cc(F)c(F)cc4C3=C(C#N)C#N)sc3c2sc2c4c5nsnc5c5c6sc7c(-c8cccc(CCCCCC)c8)c(/C=C8\C(=O)c9cc(F)c(F)cc9C8=C(C#N)C#N)sc7c6n(CC(CC)CCCC)c5c4n(CC(CC)CCCC)c32)c1,0.829,25.33,76.23,16.01,16.007209910999997,0.0174271642723595,15.74,16.01,,,,,,,,,,,,chloroform,chloroform,,,,,,,
41581,10.1002/adfm.202404919,10.1002/adfm.202404919,D18,DBY-2Cl,D18,DBY-2Cl,CCCCCCC(CCCC)Cc1csc(-c2cc3c4nsnc4c4cc(-c5cc(CC(CCCC)CCCCCC)c(-c6cc7c(-c8cc(F)c(CC(CC)CCCC)s8)c8sccc8c(-c8cc(F)c(CC(CC)CCCC)s8)c7s6)s5)sc4c3s2)c1,,0.927,20.76,68.76,13.23,13.232531952000002,0.0191379591836869,13.19,13.23,,,,,ITO/PEDOT:PSS/D18:DBY-2Cl/NDIT-F3N/Ag,conventional,NDIT-F3N,NDIT-F3N,PEDOT:PSS,PEDOT:PSS,,,,,-5.51,-2.77,,,,
41582,10.1002/adfm.202404919,10.1002/adfm.202404919,D18,DTY-2Cl,D18,DTY-2Cl,CCCCCCC(CCCC)Cc1csc(-c2cc3c4nsnc4c4cc(-c5cc(CC(CCCC)CCCCCC)c(-c6cc7c(-c8cc(F)c(CC(CC)CCCC)s8)c8sccc8c(-c8cc(F)c(CC(CC)CCCC)s8)c7s6)s5)sc4c3s2)c1,,0.913,26.2,75.46,18.06,18.05048476,0.0526868217054204,17.69,18.06,,,,,ITO/PEDOT:PSS/D18:DTY-2Cl/NDIT-F3N/Ag,conventional,NDIT-F3N,NDIT-F3N,PEDOT:PSS,PEDOT:PSS,,,,,-5.51,-2.77,,,,
41583,10.1002/adfm.202406066,10.1002/adfm.202406066,PM6,Y6,PM6,Y6,COC(=O)C(C)(C)c1cc(C)cc(-c2sc3c4sc5cc(/C=C6/C(=O)c7cc(F)cc(c7)C(=O)/C6=C\c6cc(C(C)(C)C(=O)OC)c(-c7cc(C)cc(C(C)(C)C(=O)OC)c7)s6)sc5c4c(C(C)(C)C(=O)OC)ccc2-3)c1,CCCCCCCCCCCc1c(/C=C2\C(=O)c3cc(F)c(F)cc3C2=C(C#N)C#N)sc2c1sc1c3c4nsnc4c4c5sc6c(CCCCCCCCCCC)c(/C=C7\C(=O)c8cc(F)c(F)cc8C7=C(C#N)C#N)sc6c5n(CC(CC)CCCC)c4c3n(CC(CC)CCCC)c21,0.847,26.06,75.39,16.66,16.640698997999998,0.1158523529411908,16.37,16.66,,,,,ITO/PEDOT:PSS/PM6:Y6:SnS/PDIN/Ag,conventional,PDIN,PDIN,PEDOT:PSS,PEDOT:PSS,,,,,-5.56,-3.65,,-5.65,-4.09,
41592,10.1002/adfm.202406744,10.1002/adfm.202406744,D18,BTP-eC9-4F,D18,BTP-eC9-4F,CCCCCCC(CCCC)Cc1csc(-c2cc3c4nsnc4c4cc(-c5cc(CC(CCCC)CCCCCC)c(-c6cc7c(-c8cc(F)c(CC(CC)CCCC)s8)c8sccc8c(-c8cc(F)c(CC(CC)CCCC)s8)c7s6)s5)sc4c3s2)c1,CCCCCCCCCc1c(/C=C2\C(=O)c3cc(F)c(F)cc3C2=C(C#N)C#N)sc2c1sc1c3c4nsnc4c4c5sc6c(CCCCCCCCC)c(/C=C7\C(=O)c8cc(F)c(F)cc8C7=C(C#N)C#N)sc6c5n(CC(CCCC)CCCCCC)c4c3n(CC(CCCC)CCCCCC)c21,0.868,27.23,77.01,18.31,18.201806364,0.590899158929543,18.04,18.31,,,,,ITO/2PACZ/active layer/PDIN-Br/Ag,conventional,PDIN-Br,PDIN-Br,2PACZ,2PACz,,chloroform,chloroform,,-5.51,-2.77,,,,
41594,10.1002/adfm.202406744,10.1002/adfm.202406744,LJ1,BTP-eC9-4F,LJ1,BTP-eC9-4F,,CCCCCCCCCc1c(/C=C2\C(=O)c3cc(F)c(F)cc3C2=C(C#N)C#N)sc2c1sc1c3c4nsnc4c4c5sc6c(CCCCCCCCC)c(/C=C7\C(=O)c8cc(F)c(F)cc8C7=C(C#N)C#N)sc6c5n(CC(CCCC)CCCCCC)c4c3n(CC(CCCC)CCCCCC)c21,0.913,7.28,38.01,2.52,2.526387864,0.2534866666666719,,2.52,,,,,ITO/2PACZ/active layer/PDIN-Br/Ag,conventional,PDIN-Br,PDIN-Br,2PACZ,2PACz,,chloroform,chloroform,,,,,,,
41595,10.1002/adfm.202406744,10.1002/adfm.202406744,D18,LJ1,D18,LJ1,CCCCCCC(CCCC)Cc1csc(-c2cc3c4nsnc4c4cc(-c5cc(CC(CCCC)CCCCCC)c(-c6cc7c(-c8cc(F)c(CC(CC)CCCC)s8)c8sccc8c(-c8cc(F)c(CC(CC)CCCC)s8)c7s6)s5)sc4c3s2)c1,,0.934,0.199,28.8,0.0531,0.053529408,0.8086779661017065,,0.0531,,,,,ITO/2PACZ/active layer/PDIN-Br/Ag,conventional,PDIN-Br,PDIN-Br,2PACZ,2PACz,,chloroform,chloroform,,-5.51,-2.77,,,,
41596,10.1002/adfm.202406744,10.1002/adfm.202406744,D18,L8-BO,D18,L8-BO,CCCCCCC(CCCC)Cc1csc(-c2cc3c4nsnc4c4cc(-c5cc(CC(CCCC)CCCCCC)c(-c6cc7c(-c8cc(F)c(CC(CC)CCCC)s8)c8sccc8c(-c8cc(F)c(CC(CC)CCCC)s8)c7s6)s5)sc4c3s2)c1,CCCCCCC(CCCC)Cc1c(/C=C2\C(=O)c3cc(F)c(F)cc3C2=C(C#N)C#N)sc2c1SC1c3c(c4c(c5nsnc35)c3sc5c(CC(CCCC)CCCCCC)c(/C=C6\C(=O)c7cc(F)c(F)cc7C6=C(C#N)C#N)sc5c3n4CC(CC)CCCC)N(CC(CC)CCCC)C21,0.912,26.54,78.81,19.08,19.075550688,0.0233192452830106,18.78,19.08,,,,,ITO/2PACZ/active layer/PDIN-Br/Ag,conventional,PDIN-Br,PDIN-Br,2PACZ,2PACz,,chloroform,chloroform,,-5.51,-2.77,,-5.68,-3.9,
41622,10.1002/adfm.202408993,10.1002/adfm.202408993,PM6,L8-BO,PM6,L8-BO,COC(=O)C(C)(C)c1cc(C)cc(-c2sc3c4sc5cc(/C=C6/C(=O)c7cc(F)cc(c7)C(=O)/C6=C\c6cc(C(C)(C)C(=O)OC)c(-c7cc(C)cc(C(C)(C)C(=O)OC)c7)s6)sc5c4c(C(C)(C)C(=O)OC)ccc2-3)c1,CCCCCCC(CCCC)Cc1c(/C=C2\C(=O)c3cc(F)c(F)cc3C2=C(C#N)C#N)sc2c1SC1c3c(c4c(c5nsnc35)c3sc5c(CC(CCCC)CCCCCC)c(/C=C6\C(=O)c7cc(F)c(F)cc7C6=C(C#N)C#N)sc5c3n4CC(CC)CCCC)N(CC(CC)CCCC)C21,0.882,26.3,71.77,16.35,16.64819982,1.823852110091725,16.35,16.35,,,,0 wt.%,inverted,inverted,ZnO,ZnO,MoO3,MoO3,,,,,-5.56,-3.65,,-5.68,-3.9,
41623,10.1002/adfm.202408993,10.1002/adfm.202408993,PM6,L8-BO,PM6,L8-BO,COC(=O)C(C)(C)c1cc(C)cc(-c2sc3c4sc5cc(/C=C6/C(=O)c7cc(F)cc(c7)C(=O)/C6=C\c6cc(C(C)(C)C(=O)OC)c(-c7cc(C)cc(C(C)(C)C(=O)OC)c7)s6)sc5c4c(C(C)(C)C(=O)OC)ccc2-3)c1,CCCCCCC(CCCC)Cc1c(/C=C2\C(=O)c3cc(F)c(F)cc3C2=C(C#N)C#N)sc2c1SC1c3c(c4c(c5nsnc35)c3sc5c(CC(CCCC)CCCCCC)c(/C=C6\C(=O)c7cc(F)c(F)cc7C6=C(C#N)C#N)sc5c3n4CC(CC)CCCC)N(CC(CC)CCCC)C21,0.892,26.48,76.69,18.02,18.114300704,0.5233113429522859,17.53,18.02,,PM6-b-PYIT,,0.5 wt.%,inverted,inverted,ZnO,ZnO,MoO3,MoO3,,,,,-5.56,-3.65,,-5.68,-3.9,
41624,10.1002/adfm.202408993,10.1002/adfm.202408993,PM6,L8-BO,PM6,L8-BO,COC(=O)C(C)(C)c1cc(C)cc(-c2sc3c4sc5cc(/C=C6/C(=O)c7cc(F)cc(c7)C(=O)/C6=C\c6cc(C(C)(C)C(=O)OC)c(-c7cc(C)cc(C(C)(C)C(=O)OC)c7)s6)sc5c4c(C(C)(C)C(=O)OC)ccc2-3)c1,CCCCCCC(CCCC)Cc1c(/C=C2\C(=O)c3cc(F)c(F)cc3C2=C(C#N)C#N)sc2c1SC1c3c(c4c(c5nsnc35)c3sc5c(CC(CCCC)CCCCCC)c(/C=C6\C(=O)c7cc(F)c(F)cc7C6=C(C#N)C#N)sc5c3n4CC(CC)CCCC)N(CC(CC)CCCC)C21,0.89,26.33,75.82,17.65,17.767431339999995,0.6653333711047932,17.11,17.65,,PM6-b-PYIT,,1 wt.%,inverted,inverted,ZnO,ZnO,MoO3,MoO3,,,,,-5.56,-3.65,,-5.68,-3.9,
41625,10.1002/adfm.202409323,10.1002/adfm.202409323,PTzBI-dF,L8BO,PTzBI-dF,L8-BO,CCCCCCCCN1C(=O)c2c(c(-c3cc(F)c(-c4cc5c(-c6cc(F)c(CC(CC)CCCC)s6)c6sccc6c(-c6cc(F)c(CC(CC)CCCC)s6)c5s4)s3)c3nn(CCC(CC)CCCC)nc3c2-c2cc(F)cs2)C1=O,CCCCCCC(CCCC)Cc1c(/C=C2\C(=O)c3cc(F)c(F)cc3C2=C(C#N)C#N)sc2c1SC1c3c(c4c(c5nsnc35)c3sc5c(CC(CCCC)CCCCCC)c(/C=C6\C(=O)c7cc(F)c(F)cc7C6=C(C#N)C#N)sc5c3n4CC(CC)CCCC)N(CC(CC)CCCC)C21,0.879,25.97,71.2,16.27,16.25327256,0.1028115550092217,15.82,16.27,,,,,ITO/PEDOT:PSS/active layer/PNDIT-F3N-Br/Ag,conventional,PNDIT-F3N-Br,PNDIT-F3N-Br,PEDOT:PSS,PEDOT:PSS,,chloroform,chloroform,,-5.55,-3.83,,-5.68,-3.9,
41626,10.1002/adfm.202409323,10.1002/adfm.202409323,PTzBI-dF,L8BO,PTzBI-dF,L8-BO,CCCCCCCCN1C(=O)c2c(c(-c3cc(F)c(-c4cc5c(-c6cc(F)c(CC(CC)CCCC)s6)c6sccc6c(-c6cc(F)c(CC(CC)CCCC)s6)c5s4)s3)c3nn(CCC(CC)CCCC)nc3c2-c2cc(F)cs2)C1=O,CCCCCCC(CCCC)Cc1c(/C=C2\C(=O)c3cc(F)c(F)cc3C2=C(C#N)C#N)sc2c1SC1c3c(c4c(c5nsnc35)c3sc5c(CC(CCCC)CCCCCC)c(/C=C6\C(=O)c7cc(F)c(F)cc7C6=C(C#N)C#N)sc5c3n4CC(CC)CCCC)N(CC(CC)CCCC)C21,0.883,26.06,71.1,16.38,16.360806779999997,0.1171747252747362,15.9,16.38,,,,0.1,ITO/PEDOT:PSS/active layer/PNDIT-F3N-Br/Ag,conventional,PNDIT-F3N-Br,PNDIT-F3N-Br,PEDOT:PSS,PEDOT:PSS,,chloroform,chloroform,,-5.55,-3.83,,-5.68,-3.9,
41627,10.1002/adfm.202409323,10.1002/adfm.202409323,PTzBI-dF,L8BO,PTzBI-dF,L8-BO,CCCCCCCCN1C(=O)c2c(c(-c3cc(F)c(-c4cc5c(-c6cc(F)c(CC(CC)CCCC)s6)c6sccc6c(-c6cc(F)c(CC(CC)CCCC)s6)c5s4)s3)c3nn(CCC(CC)CCCC)nc3c2-c2cc(F)cs2)C1=O,CCCCCCC(CCCC)Cc1c(/C=C2\C(=O)c3cc(F)c(F)cc3C2=C(C#N)C#N)sc2c1SC1c3c(c4c(c5nsnc35)c3sc5c(CC(CCCC)CCCCCC)c(/C=C6\C(=O)c7cc(F)c(F)cc7C6=C(C#N)C#N)sc5c3n4CC(CC)CCCC)N(CC(CC)CCCC)C21,0.894,26.06,76.2,17.75,17.75280168,0.0157841126760621,17.33,17.75,,,,0.3,ITO/PEDOT:PSS/active layer/PNDIT-F3N-Br/Ag,conventional,PNDIT-F3N-Br,PNDIT-F3N-Br,PEDOT:PSS,PEDOT:PSS,,chloroform,chloroform,,-5.55,-3.83,,-5.68,-3.9,
41628,10.1002/adfm.202409323,10.1002/adfm.202409323,PTzBI-dF,L8BO,PTzBI-dF,L8-BO,CCCCCCCCN1C(=O)c2c(c(-c3cc(F)c(-c4cc5c(-c6cc(F)c(CC(CC)CCCC)s6)c6sccc6c(-c6cc(F)c(CC(CC)CCCC)s6)c5s4)s3)c3nn(CCC(CC)CCCC)nc3c2-c2cc(F)cs2)C1=O,CCCCCCC(CCCC)Cc1c(/C=C2\C(=O)c3cc(F)c(F)cc3C2=C(C#N)C#N)sc2c1SC1c3c(c4c(c5nsnc35)c3sc5c(CC(CCCC)CCCCCC)c(/C=C6\C(=O)c7cc(F)c(F)cc7C6=C(C#N)C#N)sc5c3n4CC(CC)CCCC)N(CC(CC)CCCC)C21,0.916,26.5,75.2,18.25,18.254048,0.0221808219178133,17.81,18.25,,,,0.6,ITO/PEDOT:PSS/active layer/PNDIT-F3N-Br/Ag,conventional,PNDIT-F3N-Br,PNDIT-F3N-Br,PEDOT:PSS,PEDOT:PSS,,chloroform,chloroform,,-5.55,-3.83,,-5.68,-3.9,
41629,10.1002/adfm.202409323,10.1002/adfm.202409323,PTzBI-dF,L8BO,PTzBI-dF,L8-BO,CCCCCCCCN1C(=O)c2c(c(-c3cc(F)c(-c4cc5c(-c6cc(F)c(CC(CC)CCCC)s6)c6sccc6c(-c6cc(F)c(CC(CC)CCCC)s6)c5s4)s3)c3nn(CCC(CC)CCCC)nc3c2-c2cc(F)cs2)C1=O,CCCCCCC(CCCC)Cc1c(/C=C2\C(=O)c3cc(F)c(F)cc3C2=C(C#N)C#N)sc2c1SC1c3c(c4c(c5nsnc35)c3sc5c(CC(CCCC)CCCCCC)c(/C=C6\C(=O)c7cc(F)c(F)cc7C6=C(C#N)C#N)sc5c3n4CC(CC)CCCC)N(CC(CC)CCCC)C21,0.919,26.7,77.8,19.1,19.090019400000003,0.0522544502617731,18.59,19.1,,,,0.8,ITO/PEDOT:PSS/active layer/PNDIT-F3N-Br/Ag,conventional,PNDIT-F3N-Br,PNDIT-F3N-Br,PEDOT:PSS,PEDOT:PSS,,chloroform,chloroform,,-5.55,-3.83,,-5.68,-3.9,
41630,10.1002/adfm.202409323,10.1002/adfm.202409323,PTzBI-dF,L8BO,PTzBI-dF,L8-BO,CCCCCCCCN1C(=O)c2c(c(-c3cc(F)c(-c4cc5c(-c6cc(F)c(CC(CC)CCCC)s6)c6sccc6c(-c6cc(F)c(CC(CC)CCCC)s6)c5s4)s3)c3nn(CCC(CC)CCCC)nc3c2-c2cc(F)cs2)C1=O,CCCCCCC(CCCC)Cc1c(/C=C2\C(=O)c3cc(F)c(F)cc3C2=C(C#N)C#N)sc2c1SC1c3c(c4c(c5nsnc35)c3sc5c(CC(CCCC)CCCCCC)c(/C=C6\C(=O)c7cc(F)c(F)cc7C6=C(C#N)C#N)sc5c3n4CC(CC)CCCC)N(CC(CC)CCCC)C21,0.93,22.85,73.6,15.64,15.640368,0.0023529411764701,15.21,15.64,,,,1.5,ITO/PEDOT:PSS/active layer/PNDIT-F3N-Br/Ag,conventional,PNDIT-F3N-Br,PNDIT-F3N-Br,PEDOT:PSS,PEDOT:PSS,,chloroform,chloroform,,-5.55,-3.83,,-5.68,-3.9,
41631,10.1002/adfm.202409323,10.1002/adfm.202409323,PTzBI-dF,L8BO,PTzBI-dF,L8-BO,CCCCCCCCN1C(=O)c2c(c(-c3cc(F)c(-c4cc5c(-c6cc(F)c(CC(CC)CCCC)s6)c6sccc6c(-c6cc(F)c(CC(CC)CCCC)s6)c5s4)s3)c3nn(CCC(CC)CCCC)nc3c2-c2cc(F)cs2)C1=O,CCCCCCC(CCCC)Cc1c(/C=C2\C(=O)c3cc(F)c(F)cc3C2=C(C#N)C#N)sc2c1SC1c3c(c4c(c5nsnc35)c3sc5c(CC(CCCC)CCCCCC)c(/C=C6\C(=O)c7cc(F)c(F)cc7C6=C(C#N)C#N)sc5c3n4CC(CC)CCCC)N(CC(CC)CCCC)C21,0.925,21.07,69.9,13.62,13.623335250000002,0.0244878854625755,13.19,13.62,,,,3.0,ITO/PEDOT:PSS/active layer/PNDIT-F3N-Br/Ag,conventional,PNDIT-F3N-Br,PNDIT-F3N-Br,PEDOT:PSS,PEDOT:PSS,,chloroform,chloroform,,-5.55,-3.83,,-5.68,-3.9,
41632,10.1002/adfm.202409723,10.1002/adfm.202409723,D18-Cl,Y6,D18-Cl,Y6,CCCCCCC(CCCC)Cc1csc(-c2cc3c4nsnc4c4cc(-c5cc(CC(CCCC)CCCCCC)c(-c6cc7c(-c8cc(Cl)c(CC(CC)CCCC)s8)c8sccc8c(-c8cc(Cl)c(CC(CC)CCCC)s8)c7s6)s5)sc4c3s2)c1,CCCCCCCCCCCc1c(/C=C2\C(=O)c3cc(F)c(F)cc3C2=C(C#N)C#N)sc2c1sc1c3c4nsnc4c4c5sc6c(CCCCCCCCCCC)c(/C=C7\C(=O)c8cc(F)c(F)cc8C7=C(C#N)C#N)sc6c5n(CC(CC)CCCC)c4c3n(CC(CC)CCCC)c21,0.806,20.82,65.7,11.04,11.02506444,0.1352858695651979,10.85,11.04,,,,,ITO/PEDOT:PSS/D18-Cl:Y6/PDINN/Ag,conventional,PDINN,PDINN,PEDOT:PSS,PEDOT:PSS,,toluene,toluene,,-5.51,-2.77,,-5.65,-4.09,
41633,10.1002/adfm.202409723,10.1002/adfm.202409723,D18-Cl,BTP-2T,D18-Cl,BTP-2T,CCCCCCC(CCCC)Cc1csc(-c2cc3c4nsnc4c4cc(-c5cc(CC(CCCC)CCCCCC)c(-c6cc7c(-c8cc(Cl)c(CC(CC)CCCC)s8)c8sccc8c(-c8cc(Cl)c(CC(CC)CCCC)s8)c7s6)s5)sc4c3s2)c1,,0.89,24.83,75.4,16.66,16.6624198,0.014524609843928,16.5,16.66,,,,,ITO/PEDOT:PSS/D18-Cl:BTP-2T/PDINN/Ag,conventional,PDINN,PDINN,PEDOT:PSS,PEDOT:PSS,,toluene,toluene,,-5.51,-2.77,,,,
41634,10.1002/adfm.202409723,10.1002/adfm.202409723,D18-Cl,BTP-T,D18-Cl,BTP-T,CCCCCCC(CCCC)Cc1csc(-c2cc3c4nsnc4c4cc(-c5cc(CC(CCCC)CCCCCC)c(-c6cc7c(-c8cc(Cl)c(CC(CC)CCCC)s8)c8sccc8c(-c8cc(Cl)c(CC(CC)CCCC)s8)c7s6)s5)sc4c3s2)c1,,0.847,26.87,76.5,17.07,17.41055085,1.99502548330404,16.92,17.07,,,,,ITO/PEDOT:PSS/D18-Cl:BTP-T/PDINN/Ag,conventional,PDINN,PDINN,PEDOT:PSS,PEDOT:PSS,,toluene,toluene,,-5.51,-2.77,,,,
41635,10.1002/adfm.202409723,10.1002/adfm.202409723,D18-Cl,BTP-T-BO,D18-Cl,BTP-T-BO,CCCCCCC(CCCC)Cc1csc(-c2cc3c4nsnc4c4cc(-c5cc(CC(CCCC)CCCCCC)c(-c6cc7c(-c8cc(Cl)c(CC(CC)CCCC)s8)c8sccc8c(-c8cc(Cl)c(CC(CC)CCCC)s8)c7s6)s5)sc4c3s2)c1,,0.917,24.75,79.5,18.05,18.04312125,0.0381094182825597,17.89,18.05,,,,,ITO/PEDOT:PSS/D18-Cl:BTP-T-BO/PDINN/Ag,conventional,PDINN,PDINN,PEDOT:PSS,PEDOT:PSS,,toluene,toluene,,-5.51,-2.77,,,,
41636,10.1002/adfm.202409764,10.1002/adfm.202409764,PD,MA,PD,MA,,,0.964,19.72,68.0,12.85,12.9268544,0.598088715953309,12.61,12.85,,,,,ITO/PEDOT:PSS/active layer/PNDIT-F3N-Br/Ag,conventional,PNDIT-F3N-Br,PNDIT-F3N-Br,PEDOT:PSS,PEDOT:PSS,,chloroform,chloroform,,,,,,,
41637,10.1002/adfm.202409764,10.1002/adfm.202409764,PD,DA,PD,DA,,,0.956,21.42,70.0,14.31,14.334264,0.1695597484276765,14.12,14.31,,,,,ITO/PEDOT:PSS/active layer/PNDIT-F3N-Br/Ag,conventional,PNDIT-F3N-Br,PNDIT-F3N-Br,PEDOT:PSS,PEDOT:PSS,,chloroform,chloroform,,,,,,,
41638,10.1002/adfm.202409764,10.1002/adfm.202409764,PD,TA,PD,TA,,,0.939,22.61,71.0,15.1,15.0738609,0.1731066225165561,14.95,15.1,,,,,ITO/PEDOT:PSS/active layer/PNDIT-F3N-Br/Ag,conventional,PNDIT-F3N-Br,PNDIT-F3N-Br,PEDOT:PSS,PEDOT:PSS,,chloroform,chloroform,,,,,,,
41639,10.1002/adfm.202409764,10.1002/adfm.202409764,PD,TetA,PD,TetA,,,0.935,23.95,72.0,16.14,16.12314,0.1044609665427584,15.93,16.14,,,,,ITO/PEDOT:PSS/active layer/PNDIT-F3N-Br/Ag,conventional,PNDIT-F3N-Br,PNDIT-F3N-Br,PEDOT:PSS,PEDOT:PSS,,chloroform,chloroform,,,,,,,
41640,10.1002/adfm.202409764,10.1002/adfm.202409764,PD,MixA,PD,MixA,,,0.926,18.36,63.0,10.72,10.710856800000002,0.0852910447761071,10.22,10.72,,,,,ITO/PEDOT:PSS/active layer/PNDIT-F3N-Br/Ag,conventional,PNDIT-F3N-Br,PNDIT-F3N-Br,PEDOT:PSS,PEDOT:PSS,,chloroform,chloroform,,,,,,,
41641,10.1002/adfm.202410092,10.1002/adfm.202410092,PM6,GT-l,PM6,GT-l,COC(=O)C(C)(C)c1cc(C)cc(-c2sc3c4sc5cc(/C=C6/C(=O)c7cc(F)cc(c7)C(=O)/C6=C\c6cc(C(C)(C)C(=O)OC)c(-c7cc(C)cc(C(C)(C)C(=O)OC)c7)s6)sc5c4c(C(C)(C)C(=O)OC)ccc2-3)c1,,0.96,25.61,77.42,19.03,19.03417152,0.0219207566999467,18.91,19.03,,,,,ITO/PEDOT:PSS/active layer/.../Ag,conventional,PDINN,,PEDOT:PSS,PEDOT:PSS,,chloroform,chloroform,,-5.56,-3.65,,,,
41642,10.1002/adfm.202410092,10.1002/adfm.202410092,PM6,GTs,PM6,GT-s,COC(=O)C(C)(C)c1cc(C)cc(-c2sc3c4sc5cc(/C=C6/C(=O)c7cc(F)cc(c7)C(=O)/C6=C\c6cc(C(C)(C)C(=O)OC)c(-c7cc(C)cc(C(C)(C)C(=O)OC)c7)s6)sc5c4c(C(C)(C)C(=O)OC)ccc2-3)c1,,0.935,24.66,78.27,18.05,18.04679217,0.0177719113573457,17.96,18.05,,,,,ITO/PEDOT:PSS/active layer/.../Ag,conventional,PDINN,,PEDOT:PSS,PEDOT:PSS,,chloroform,chloroform,,-5.56,-3.65,,,,
41643,10.1002/adfm.202410092,10.1002/adfm.202410092,PM6,GT-s,PM6,GT-s,COC(=O)C(C)(C)c1cc(C)cc(-c2sc3c4sc5cc(/C=C6/C(=O)c7cc(F)cc(c7)C(=O)/C6=C\c6cc(C(C)(C)C(=O)OC)c(-c7cc(C)cc(C(C)(C)C(=O)OC)c7)s6)sc5c4c(C(C)(C)C(=O)OC)ccc2-3)c1,C(CC(=O)NC(CS(=O)(=O)O)C(=O)NCC(=O)O)C(C(=O)O)N,0.968,23.98,75.75,17.58,17.5835748,0.0203344709897761,17.44,17.58,,,,,ITO/PEDOT:PSS/active layer/.../Ag,conventional,PDINN,,PEDOT:PSS,PEDOT:PSS,,chloroform,chloroform,,-5.56,-3.65,,,,
41648,10.1002/adfm.202411058,10.1002/adfm.202411058,PM6,BTP-eC9,PM6,BTP-eC9,COC(=O)C(C)(C)c1cc(C)cc(-c2sc3c4sc5cc(/C=C6/C(=O)c7cc(F)cc(c7)C(=O)/C6=C\c6cc(C(C)(C)C(=O)OC)c(-c7cc(C)cc(C(C)(C)C(=O)OC)c7)s6)sc5c4c(C(C)(C)C(=O)OC)ccc2-3)c1,CCCCCCCCCc1c(C=C2C(=O)c3cc(Cl)c(Cl)cc3C2=C(C#N)C#N)sc2c1sc1c3c4nsnc4c4c5sc6c(CCCCCCCCC)c(C=C7C(=O)c8cc(Cl)c(Cl)cc8C7=C(C#N)C#N)sc6c5n(CC(CCCC)CCCCCC)c4c3n(CC(CCCC)CCCCCC)c21,0.843,26.99,76.52,17.41,17.410266563999997,0.0015310970706307,17.18,17.41,1:1.2,0.5% DIO,DIO,0.5%,ITO/PEDOT:PSS/Active layer/PFN-Br/Ag,conventional,PFN-Br,PFN-Br,PEDOT:PSS,PEDOT:PSS,,O-XY,o-xylene,,-5.56,-3.65,,-5.68,-3.9,
41649,10.1002/adfm.202411058,10.1002/adfm.202411058,PM6,BTP-eC9,PM6,BTP-eC9,COC(=O)C(C)(C)c1cc(C)cc(-c2sc3c4sc5cc(/C=C6/C(=O)c7cc(F)cc(c7)C(=O)/C6=C\c6cc(C(C)(C)C(=O)OC)c(-c7cc(C)cc(C(C)(C)C(=O)OC)c7)s6)sc5c4c(C(C)(C)C(=O)OC)ccc2-3)c1,CCCCCCCCCc1c(C=C2C(=O)c3cc(Cl)c(Cl)cc3C2=C(C#N)C#N)sc2c1sc1c3c4nsnc4c4c5sc6c(CCCCCCCCC)c(C=C7C(=O)c8cc(Cl)c(Cl)cc8C7=C(C#N)C#N)sc6c5n(CC(CCCC)CCCCCC)c4c3n(CC(CCCC)CCCCCC)c21,0.84,27.32,78.93,18.11,18.11348784,0.0192591938155814,17.89,18.11,1:1.2,0.5% DIO,DIO,0.5%,ITO/PEDOT:PSS/Active layer/PFN-Br/Ag,conventional,PFN-Br,PFN-Br,PEDOT:PSS,PEDOT:PSS,,O-XY,o-xylene,,-5.56,-3.65,,-5.68,-3.9,
41650,10.1002/adfm.202411058,10.1002/adfm.202411058,PM6,BTP-eC9,PM6,BTP-eC9,COC(=O)C(C)(C)c1cc(C)cc(-c2sc3c4sc5cc(/C=C6/C(=O)c7cc(F)cc(c7)C(=O)/C6=C\c6cc(C(C)(C)C(=O)OC)c(-c7cc(C)cc(C(C)(C)C(=O)OC)c7)s6)sc5c4c(C(C)(C)C(=O)OC)ccc2-3)c1,CCCCCCCCCc1c(C=C2C(=O)c3cc(Cl)c(Cl)cc3C2=C(C#N)C#N)sc2c1sc1c3c4nsnc4c4c5sc6c(CCCCCCCCC)c(C=C7C(=O)c8cc(Cl)c(Cl)cc8C7=C(C#N)C#N)sc6c5n(CC(CCCC)CCCCCC)c4c3n(CC(CCCC)CCCCCC)c21,0.838,27.77,79.67,18.54,18.540212842,0.0011480151024801,18.35,18.54,1:1.2,DIO,DIO,0.5%,ITO/PEDOT:PSS/Active layer/PFN-Br/Ag,conventional,PFN-Br,PFN-Br,PEDOT:PSS,PEDOT:PSS,,O-XY,o-xylene,,-5.56,-3.65,,-5.68,-3.9,
41651,10.1002/adfm.202411058,10.1002/adfm.202411058,PM6,BTP-eC9,PM6,BTP-eC9,COC(=O)C(C)(C)c1cc(C)cc(-c2sc3c4sc5cc(/C=C6/C(=O)c7cc(F)cc(c7)C(=O)/C6=C\c6cc(C(C)(C)C(=O)OC)c(-c7cc(C)cc(C(C)(C)C(=O)OC)c7)s6)sc5c4c(C(C)(C)C(=O)OC)ccc2-3)c1,CCCCCCCCCc1c(C=C2C(=O)c3cc(Cl)c(Cl)cc3C2=C(C#N)C#N)sc2c1sc1c3c4nsnc4c4c5sc6c(CCCCCCCCC)c(C=C7C(=O)c8cc(Cl)c(Cl)cc8C7=C(C#N)C#N)sc6c5n(CC(CCCC)CCCCCC)c4c3n(CC(CCCC)CCCCCC)c21,0.835,27.69,77.53,17.92,17.925827595,0.0325200613839258,17.76,17.92,1:1.2,DIO,DIO,0.5%,ITO/PEDOT:PSS/Active layer/PFN-Br/Ag,conventional,PFN-Br,PFN-Br,PEDOT:PSS,PEDOT:PSS,,O-XY,o-xylene,,-5.56,-3.65,,-5.68,-3.9,
41652,10.1002/adfm.202411058,10.1002/adfm.202411058,PM6,BTP-eC9,PM6,BTP-eC9,COC(=O)C(C)(C)c1cc(C)cc(-c2sc3c4sc5cc(/C=C6/C(=O)c7cc(F)cc(c7)C(=O)/C6=C\c6cc(C(C)(C)C(=O)OC)c(-c7cc(C)cc(C(C)(C)C(=O)OC)c7)s6)sc5c4c(C(C)(C)C(=O)OC)ccc2-3)c1,CCCCCCCCCc1c(C=C2C(=O)c3cc(Cl)c(Cl)cc3C2=C(C#N)C#N)sc2c1sc1c3c4nsnc4c4c5sc6c(CCCCCCCCC)c(C=C7C(=O)c8cc(Cl)c(Cl)cc8C7=C(C#N)C#N)sc6c5n(CC(CCCC)CCCCCC)c4c3n(CC(CCCC)CCCCCC)c21,0.831,26.91,76.41,17.08,17.086964660999996,0.0407767037470598,16.81,17.08,1:1.2,DIO,DIO,0.5%,ITO/PEDOT:PSS/Active layer/PFN-Br/Ag,conventional,PFN-Br,PFN-Br,PEDOT:PSS,PEDOT:PSS,,O-XY,o-xylene,,-5.56,-3.65,,-5.68,-3.9,
41653,10.1002/adfm.202411058,10.1002/adfm.202411058,PM6,BTP-eC9,PM6,BTP-eC9,COC(=O)C(C)(C)c1cc(C)cc(-c2sc3c4sc5cc(/C=C6/C(=O)c7cc(F)cc(c7)C(=O)/C6=C\c6cc(C(C)(C)C(=O)OC)c(-c7cc(C)cc(C(C)(C)C(=O)OC)c7)s6)sc5c4c(C(C)(C)C(=O)OC)ccc2-3)c1,CCCCCCCCCc1c(C=C2C(=O)c3cc(Cl)c(Cl)cc3C2=C(C#N)C#N)sc2c1sc1c3c4nsnc4c4c5sc6c(CCCCCCCCC)c(C=C7C(=O)c8cc(Cl)c(Cl)cc8C7=C(C#N)C#N)sc6c5n(CC(CCCC)CCCCCC)c4c3n(CC(CCCC)CCCCCC)c21,0.825,21.97,74.39,13.49,13.483373475,0.0491217568569421,13.2,13.49,1:1.2,DIO,DIO,0.5%,ITO/PEDOT:PSS/Active layer/PFN-Br/Ag,conventional,PFN-Br,PFN-Br,PEDOT:PSS,PEDOT:PSS,,O-XY,o-xylene,,-5.56,-3.65,,-5.68,-3.9,
41654,10.1002/adfm.202411286,10.1002/adfm.202411286,D18,A4T-16,D18,A4T-16,CCCCCCC(CCCC)Cc1csc(-c2cc3c4nsnc4c4cc(-c5cc(CC(CCCC)CCCCCC)c(-c6cc7c(-c8cc(F)c(CC(CC)CCCC)s8)c8sccc8c(-c8cc(F)c(CC(CC)CCCC)s8)c7s6)s5)sc4c3s2)c1,CCc1cc(CC)c(-c2cc(-c3cc(-c4c(CC)cc(CC)cc4CC)c(-c4sc(/C=C5\C(=O)c6cc(F)c(F)cc6C5=C(C#N)C#N)cc4CC)s3)sc2-c2sc(/C=C3\C(=O)c4cc(F)c(F)cc4C3=C(C#N)C#N)cc2CC)c(CC)c1,0.905,22.08,75.6,15.11,15.106694399999997,0.0218769027134525,,,,,,,ITO/PEDOT:PSS/active layer/PFN-Br/Ag,conventional,PFN-Br,PFN-Br,PEDOT:PSS,PEDOT:PSS,,"CF for D18, o-XY for A4T-16",,,-5.51,-2.77,,-5.67,-3.96,
