Repository: JiYiqaq/PCE-KA-GNN

# Data directory

- `raw/Active_Database.csv` is the immutable source dataset bundled under CC BY 4.0. Do not overwrite it with processed data.
- `processed/` is created and populated by the training pipeline. Generated `.pt` and `.pth` caches are intentionally ignored by Git because they can exceed GitHub's normal single-file limit.

See `../DATA_LICENSE.md` for provenance, license and checksum information.

File: data/raw/Active_Database.csv (part 52 of 471)
id,doi,doi_norm,donor,acceptor,donor_canonical,acceptor_canonical,donor_smiles,acceptor_smiles,voc,jsc,ff,pce,pce_recomputed,pce_relative_error_percent,pce_avg,pce_best,d_a_ratio,additive,additive_canonical,additive_ratio,device_structure,device_type,etl,etl_canonical,htl,htl_canonical,active_layer_thickness,solvent,solvent_canonical,annealing_temp,homo_d,lumo_d,eg_d,homo_a,lumo_a,eg_a
41655,10.1002/adfm.202411286,10.1002/adfm.202411286,D18,A4T-16,D18,A4T-16,CCCCCCC(CCCC)Cc1csc(-c2cc3c4nsnc4c4cc(-c5cc(CC(CCCC)CCCCCC)c(-c6cc7c(-c8cc(F)c(CC(CC)CCCC)s8)c8sccc8c(-c8cc(F)c(CC(CC)CCCC)s8)c7s6)s5)sc4c3s2)c1,CCc1cc(CC)c(-c2cc(-c3cc(-c4c(CC)cc(CC)cc4CC)c(-c4sc(/C=C5\C(=O)c6cc(F)c(F)cc6C5=C(C#N)C#N)cc4CC)s3)sc2-c2sc(/C=C3\C(=O)c4cc(F)c(F)cc4C3=C(C#N)C#N)cc2CC)c(CC)c1,0.912,22.86,76.9,16.03,16.03235808,0.0147104179663161,,,,20% PTQ10,PTQ10,20%,ITO/PEDOT:PSS/active layer/PFN-Br/Ag,conventional,PFN-Br,PFN-Br,PEDOT:PSS,PEDOT:PSS,,"CF for D18, o-XY for A4T-16",,,-5.51,-2.77,,-5.67,-3.96,
41656,10.1002/adfm.202411286,10.1002/adfm.202411286,D18,A4T-16,D18,A4T-16,CCCCCCC(CCCC)Cc1csc(-c2cc3c4nsnc4c4cc(-c5cc(CC(CCCC)CCCCCC)c(-c6cc7c(-c8cc(F)c(CC(CC)CCCC)s8)c8sccc8c(-c8cc(F)c(CC(CC)CCCC)s8)c7s6)s5)sc4c3s2)c1,CCc1cc(CC)c(-c2cc(-c3cc(-c4c(CC)cc(CC)cc4CC)c(-c4sc(/C=C5\C(=O)c6cc(F)c(F)cc6C5=C(C#N)C#N)cc4CC)s3)sc2-c2sc(/C=C3\C(=O)c4cc(F)c(F)cc4C3=C(C#N)C#N)cc2CC)c(CC)c1,0.9,19.42,73.1,12.78,12.776418,0.0280281690140686,,,,20% PM6,PM6,20%,ITO/PEDOT:PSS/active layer/PFN-Br/Ag,conventional,PFN-Br,PFN-Br,PEDOT:PSS,PEDOT:PSS,,"CF for D18, o-XY for A4T-16",,,-5.51,-2.77,,-5.67,-3.96,
41657,10.1002/adfm.202411286,10.1002/adfm.202411286,D18,TBT-26,D18,TBT-26,CCCCCCC(CCCC)Cc1csc(-c2cc3c4nsnc4c4cc(-c5cc(CC(CCCC)CCCCCC)c(-c6cc7c(-c8cc(F)c(CC(CC)CCCC)s8)c8sccc8c(-c8cc(F)c(CC(CC)CCCC)s8)c7s6)s5)sc4c3s2)c1,,0.816,26.0,76.6,16.25,16.251455999999997,0.0089599999999843,,,,,,,ITO/PEDOT:PSS/active layer/PFN-Br/Ag,conventional,PFN-Br,PFN-Br,PEDOT:PSS,PEDOT:PSS,,"CB for PBQx-TF, toluene for TBT-26",,,-5.51,-2.77,,,,
41658,10.1002/adfm.202411286,10.1002/adfm.202411286,D18,TBT-26,D18,TBT-26,CCCCCCC(CCCC)Cc1csc(-c2cc3c4nsnc4c4cc(-c5cc(CC(CCCC)CCCCCC)c(-c6cc7c(-c8cc(F)c(CC(CC)CCCC)s8)c8sccc8c(-c8cc(F)c(CC(CC)CCCC)s8)c7s6)s5)sc4c3s2)c1,,0.824,26.63,78.4,17.21,17.20340608,0.0383144683323663,,,,10% PTQ11,PTQ11,10%,ITO/PEDOT:PSS/active layer/PFN-Br/Ag,conventional,PFN-Br,PFN-Br,PEDOT:PSS,PEDOT:PSS,,"CB for PBQx-TF, toluene for TBT-26",,,-5.51,-2.77,,,,
41659,10.1002/adfm.202411787,10.1002/adfm.202411787,PM6,Y6,PM6,Y6,CC1=CC(=CC(=C1)C2=C3C=CC(=C4C5=C(C=C(S5)/C=C\6/C(=O)C7=CC(=CC(=C7)F)C(=O)/C6=C\C8=CC(=C(S8)C9=CC(=CC(=C9)C)C(C)(C)C(=O)OC)C(C)(C)C(=O)OC)SC4=C3S2)C(C)(C)C(=O)OC)C(C)(C)C(=O)OC,CCCCCCCCCCCc1c(/C=C2\C(=O)c3cc(F)c(F)cc3C2=C(C#N)C#N)sc2c1sc1c3c4nsnc4c4c5sc6c(CCCCCCCCCCC)c(/C=C7\C(=O)c8cc(F)c(F)cc8C7=C(C#N)C#N)sc6c5n(CC(CC)CCCC)c4c3n(CC(CC)CCCC)c21,0.866,26.57,76.2,17.53,17.53333044,0.0189985168282895,17.33,17.53,1:1.2,CN,CN,,ITO/PEDOT:PSS/active layer/PDINN/Ag,conventional,PDINN,PDINN,PEDOT:PSS,PEDOT:PSS,,,,80.0,-5.56,-3.65,,-5.65,-4.09,
41660,10.1002/adfm.202411787,10.1002/adfm.202411787,PM6,Y6,PM6,Y6,CC1=CC(=CC(=C1)C2=C3C=CC(=C4C5=C(C=C(S5)/C=C\6/C(=O)C7=CC(=CC(=C7)F)C(=O)/C6=C\C8=CC(=C(S8)C9=CC(=CC(=C9)C)C(C)(C)C(=O)OC)C(C)(C)C(=O)OC)SC4=C3S2)C(C)(C)C(=O)OC)C(C)(C)C(=O)OC,CCCCCCCCCCCc1c(/C=C2\C(=O)c3cc(F)c(F)cc3C2=C(C#N)C#N)sc2c1sc1c3c4nsnc4c4c5sc6c(CCCCCCCCCCC)c(/C=C7\C(=O)c8cc(F)c(F)cc8C7=C(C#N)C#N)sc6c5n(CC(CC)CCCC)c4c3n(CC(CC)CCCC)c21,0.859,26.94,79.5,18.39,18.3974607,0.0405693311582344,18.06,18.39,1:1.2,CN-BT,CN-BT,,ITO/PEDOT:PSS/active layer/PDINN/Ag,conventional,PDINN,PDINN,PEDOT:PSS,PEDOT:PSS,,,,80.0,-5.56,-3.65,,-5.65,-4.09,
41661,10.1002/adfm.202411787,10.1002/adfm.202411787,PM6,Y6,PM6,Y6,CC1=CC(=CC(=C1)C2=C3C=CC(=C4C5=C(C=C(S5)/C=C\6/C(=O)C7=CC(=CC(=C7)F)C(=O)/C6=C\C8=CC(=C(S8)C9=CC(=CC(=C9)C)C(C)(C)C(=O)OC)C(C)(C)C(=O)OC)SC4=C3S2)C(C)(C)C(=O)OC)C(C)(C)C(=O)OC,CCCCCCCCCCCc1c(/C=C2\C(=O)c3cc(F)c(F)cc3C2=C(C#N)C#N)sc2c1sc1c3c4nsnc4c4c5sc6c(CCCCCCCCCCC)c(/C=C7\C(=O)c8cc(F)c(F)cc8C7=C(C#N)C#N)sc6c5n(CC(CC)CCCC)c4c3n(CC(CC)CCCC)c21,0.883,24.25,73.9,15.82,15.82402225,0.0254250948166891,15.62,15.82,1:1.2,CN-BDT,CN-BDT,,ITO/PEDOT:PSS/active layer/PDINN/Ag,conventional,PDINN,PDINN,PEDOT:PSS,PEDOT:PSS,,,,80.0,-5.56,-3.65,,-5.65,-4.09,
41673,10.1002/adfm.202413167,10.1002/adfm.202413167,PM6,L8-BO,PM6,L8-BO,CC1=CC(=CC(=C1)C2=C3C=CC(=C4C5=C(C=C(S5)/C=C\6/C(=O)C7=CC(=CC(=C7)F)C(=O)/C6=C\C8=CC(=C(S8)C9=CC(=CC(=C9)C)C(C)(C)C(=O)OC)C(C)(C)C(=O)OC)SC4=C3S2)C(C)(C)C(=O)OC)C(C)(C)C(=O)OC,CCCCCCC(CCCC)CC1=C(/C=C2\C(=O)C3=CC(F)=C(F)C=C3C2=C(C#N)C#N)SC2=C1SC1C3=C(C4=C(C5=NSN=C35)C3=C(C5=C(S3)C(CC(CCCC)CCCCCC)=C(/C=C3\C(=O)C6=CC(F)=C(F)C=C6C3=C(C#N)C#N)S5)N4CC(CC)CCCC)N(CC(CC)CCCC)C21,0.88,24.96,71.7,15.75,15.7487616,0.0078628571428576,15.57,15.75,,,,,,,,,CuSCN-DES,CuSCN-DES,,,,,-5.56,-3.65,,-5.68,-3.9,
41674,10.1002/adfm.202413167,10.1002/adfm.202413167,PM6,L8-BO,PM6,L8-BO,CC1=CC(=CC(=C1)C2=C3C=CC(=C4C5=C(C=C(S5)/C=C\6/C(=O)C7=CC(=CC(=C7)F)C(=O)/C6=C\C8=CC(=C(S8)C9=CC(=CC(=C9)C)C(C)(C)C(=O)OC)C(C)(C)C(=O)OC)SC4=C3S2)C(C)(C)C(=O)OC)C(C)(C)C(=O)OC,CCCCCCC(CCCC)CC1=C(/C=C2\C(=O)C3=CC(F)=C(F)C=C3C2=C(C#N)C#N)SC2=C1SC1C3=C(C4=C(C5=NSN=C35)C3=C(C5=C(S3)C(CC(CCCC)CCCCCC)=C(/C=C3\C(=O)C6=CC(F)=C(F)C=C6C3=C(C#N)C#N)S5)N4CC(CC)CCCC)N(CC(CC)CCCC)C21,0.89,26.12,77.5,18.02,18.01627,0.0206992230854655,17.85,18.02,,,,,,,,,CuSCN-CH3OH/NH4OH,CuSCN-CH3OH/NH4OH,,,,,-5.56,-3.65,,-5.68,-3.9,
41675,10.1002/adfm.202413167,10.1002/adfm.202413167,PM6,L8-BO,PM6,L8-BO,CC1=CC(=CC(=C1)C2=C3C=CC(=C4C5=C(C=C(S5)/C=C\6/C(=O)C7=CC(=CC(=C7)F)C(=O)/C6=C\C8=CC(=C(S8)C9=CC(=CC(=C9)C)C(C)(C)C(=O)OC)C(C)(C)C(=O)OC)SC4=C3S2)C(C)(C)C(=O)OC)C(C)(C)C(=O)OC,CCCCCCC(CCCC)CC1=C(/C=C2\C(=O)C3=CC(F)=C(F)C=C3C2=C(C#N)C#N)SC2=C1SC1C3=C(C4=C(C5=NSN=C35)C3=C(C5=C(S3)C(CC(CCCC)CCCCCC)=C(/C=C3\C(=O)C6=CC(F)=C(F)C=C6C3=C(C#N)C#N)S5)N4CC(CC)CCCC)N(CC(CC)CCCC)C21,0.89,26.25,78.4,18.32,18.3162,0.020742358078593,18.03,18.32,,,,,,,,,CuSCN-DMSO/DMF,CuSCN-DMSO/DMF,,,,,-5.56,-3.65,,-5.68,-3.9,
41681,10.1002/adfm.202413259,10.1002/adfm.202413259,PM6,PzIC-SS-4F,PM6,PzIC-SS-4F,CC1=CC(=CC(=C1)C2=C3C=CC(=C4C5=C(C=C(S5)/C=C\6/C(=O)C7=CC(=CC(=C7)F)C(=O)/C6=C\C8=CC(=C(S8)C9=CC(=CC(=C9)C)C(C)(C)C(=O)OC)C(C)(C)C(=O)OC)SC4=C3S2)C(C)(C)C(=O)OC)C(C)(C)C(=O)OC,,0.886,27.3,70.4,17.02,17.0282112,0.0482444183313844,16.95,17.02,,,,,ITO/2PACz/PM6:Acceptors/PNDIT-F3N/Ag,,PNDIT-F3N,PNDIT-F3N,2PACz,2PACz,,chloroform,chloroform,,-5.56,-3.65,,,,
41682,10.1002/adfm.202413259,10.1002/adfm.202413259,PM6,PzIC-SSe-4F,PM6,PzIC-SSe-4F,CC1=CC(=CC(=C1)C2=C3C=CC(=C4C5=C(C=C(S5)/C=C\6/C(=O)C7=CC(=CC(=C7)F)C(=O)/C6=C\C8=CC(=C(S8)C9=CC(=CC(=C9)C)C(C)(C)C(=O)OC)C(C)(C)C(=O)OC)SC4=C3S2)C(C)(C)C(=O)OC)C(C)(C)C(=O)OC,,0.872,27.44,73.5,17.58,17.5868448,0.0389351535836359,17.51,17.58,,,,,ITO/2PACz/PM6:Acceptors/PNDIT-F3N/Ag,,PNDIT-F3N,PNDIT-F3N,2PACz,2PACz,,chloroform,chloroform,,-5.56,-3.65,,,,
41683,10.1002/adfm.202413259,10.1002/adfm.202413259,PM6,PzIC-SeSe-4F,PM6,PzIC-SeSe-4F,CC1=CC(=CC(=C1)C2=C3C=CC(=C4C5=C(C=C(S5)/C=C\6/C(=O)C7=CC(=CC(=C7)F)C(=O)/C6=C\C8=CC(=C(S8)C9=CC(=CC(=C9)C)C(C)(C)C(=O)OC)C(C)(C)C(=O)OC)SC4=C3S2)C(C)(C)C(=O)OC)C(C)(C)C(=O)OC,,0.873,27.73,73.12,17.69,17.701101648,0.0627566308648974,17.54,17.69,,,,,ITO/2PACz/PM6:Acceptors/PNDIT-F3N/Ag,,PNDIT-F3N,PNDIT-F3N,2PACz,2PACz,,chloroform,chloroform,,-5.56,-3.65,,,,
41684,10.1002/adfm.202414260,10.1002/adfm.202414260,D18,L8-BO,D18,L8-BO,CCCCCCC(CCCC)CC1=CSC(C2=CC3=C(S2)C2=C(C=C(C4=CC(CC(CCCC)CCCCCC)=C(C5=CC6=C(C7=CC(F)=C(CC(CC)CCCC)S7)C7=C(C=CS7)C(C7=CC(F)=C(CC(CC)CCCC)S7)=C6S5)S4)S2)C2=NSN=C32)=C1,CCCCCCC(CCCC)CC1=C(/C=C2\C(=O)C3=CC(F)=C(F)C=C3C2=C(C#N)C#N)SC2=C1SC1C3=C(C4=C(C5=NSN=C35)C3=C(C5=C(S3)C(CC(CCCC)CCCCCC)=C(/C=C3\C(=O)C6=CC(F)=C(F)C=C6C3=C(C#N)C#N)S5)N4CC(CC)CCCC)N(CC(CC)CCCC)C21,0.93,25.84,75.79,18.21,18.21324648,0.0178280065897934,17.98,18.21,,,,,ITO/PEDOT:PSS/donor/acceptor/PDINN/Ag,conventional,PDINN,PDINN,PEDOT:PSS,PEDOT:PSS,,chloroform,chloroform,,-5.51,-2.77,,-5.68,-3.9,
41686,10.1002/adfm.202414292,10.1002/adfm.202414292,D18,Y6,D18,Y6,CCCCCCC(CCCC)CC1=CSC(C2=CC3=C(S2)C2=C(C=C(C4=CC(CC(CCCC)CCCCCC)=C(C5=CC6=C(C7=CC(F)=C(CC(CC)CCCC)S7)C7=C(C=CS7)C(C7=CC(F)=C(CC(CC)CCCC)S7)=C6S5)S4)S2)C2=NSN=C32)=C1,CCCCCCCCCCCc1c(/C=C2\C(=O)c3cc(F)c(F)cc3C2=C(C#N)C#N)sc2c1sc1c3c4nsnc4c4c5sc6c(CCCCCCCCCCC)c(/C=C7\C(=O)c8cc(F)c(F)cc8C7=C(C#N)C#N)sc6c5n(CC(CC)CCCC)c4c3n(CC(CC)CCCC)c21,0.848,27.05,74.0,16.97,16.974416,0.0260223924572931,,,,,,,ITO/PEDOT:PSS/active layer/PFNDI-Br/Ag,conventional,PFNDI-Br,PFNDI-Br,PEDOT:PSS,PEDOT:PSS,,,,,-5.51,-2.77,,-5.65,-4.09,
41687,10.1002/adfm.202414292,10.1002/adfm.202414292,D18,SF-HR,D18,SF-HR,CCCCCCC(CCCC)CC1=CSC(C2=CC3=C(S2)C2=C(C=C(C4=CC(CC(CCCC)CCCCCC)=C(C5=CC6=C(C7=CC(F)=C(CC(CC)CCCC)S7)C7=C(C=CS7)C(C7=CC(F)=C(CC(CC)CCCC)S7)=C6S5)S4)S2)C2=NSN=C32)=C1,CCN1C(=O)/C(=C/c2ccc(-c3ccc4c(c3)C3(c5cc(-c6ccc(/C=C7\SC(=S)N(CC)C7=O)s6)ccc5-4)c4cc(-c5ccc(/C=C6\SC(=S)N(CC)C6=O)s5)ccc4-c4ccc(-c5ccc(/C=C6\SC(=S)N(CC)C6=O)s5)cc43)s2)SC1=S,1.186,7.52,56.4,5.03,5.03015808,0.0031427435387553,,,,,,,ITO/PEDOT:PSS/active layer/PFNDI-Br/Ag,conventional,PFNDI-Br,PFNDI-Br,PEDOT:PSS,PEDOT:PSS,,,,,-5.51,-2.77,,-5.53,-3.33,
41689,10.1002/adfm.202414803,10.1002/adfm.202414803,PM6,BTP-eC9,PM6,BTP-eC9,CC1=CC(=CC(=C1)C2=C3C=CC(=C4C5=C(C=C(S5)/C=C\6/C(=O)C7=CC(=CC(=C7)F)C(=O)/C6=C\C8=CC(=C(S8)C9=CC(=CC(=C9)C)C(C)(C)C(=O)OC)C(C)(C)C(=O)OC)SC4=C3S2)C(C)(C)C(=O)OC)C(C)(C)C(=O)OC,CCCCCCCCCc1c(C=C2C(=O)c3cc(Cl)c(Cl)cc3C2=C(C#N)C#N)sc2c1sc1c3c4nsnc4c4c5sc6c(CCCCCCCCC)c(C=C7C(=O)c8cc(Cl)c(Cl)cc8C7=C(C#N)C#N)sc6c5n(CC(CCCC)CCCCCC)c4c3n(CC(CCCC)CCCCCC)c21,0.84,26.8,78.35,17.63,17.638152,0.0462393647192433,17.48,17.63,,,,,ITO/PEDOT:PSS/active layers/PNDIT-F3N/Ag,conventional,PNDIT-F3N,PNDIT-F3N,PEDOT:PSS,PEDOT:PSS,,,,,-5.56,-3.65,,-5.68,-3.9,
41693,10.1002/adfm.202414803,10.1002/adfm.202414803,PM6,L8-BO,PM6,L8-BO,CC1=CC(=CC(=C1)C2=C3C=CC(=C4C5=C(C=C(S5)/C=C\6/C(=O)C7=CC(=CC(=C7)F)C(=O)/C6=C\C8=CC(=C(S8)C9=CC(=CC(=C9)C)C(C)(C)C(=O)OC)C(C)(C)C(=O)OC)SC4=C3S2)C(C)(C)C(=O)OC)C(C)(C)C(=O)OC,CCCCCCC(CCCC)CC1=C(/C=C2\C(=O)C3=CC(F)=C(F)C=C3C2=C(C#N)C#N)SC2=C1SC1C3=C(C4=C(C5=NSN=C35)C3=C(C5=C(S3)C(CC(CCCC)CCCCCC)=C(/C=C3\C(=O)C6=CC(F)=C(F)C=C6C3=C(C#N)C#N)S5)N4CC(CC)CCCC)N(CC(CC)CCCC)C21,0.884,26.2,78.96,18.29,18.28776768,0.0122051394204535,18.12,18.29,,,,,ITO/PEDOT:PSS/active layers/PNDIT-F3N/Ag,conventional,PNDIT-F3N,PNDIT-F3N,PEDOT:PSS,PEDOT:PSS,,,,,-5.56,-3.65,,-5.68,-3.9,
41695,10.1002/adfm.202414803,10.1002/adfm.202414803,PM6,BTP-eC9,PM6,BTP-eC9,CC1=CC(=CC(=C1)C2=C3C=CC(=C4C5=C(C=C(S5)/C=C\6/C(=O)C7=CC(=CC(=C7)F)C(=O)/C6=C\C8=CC(=C(S8)C9=CC(=CC(=C9)C)C(C)(C)C(=O)OC)C(C)(C)C(=O)OC)SC4=C3S2)C(C)(C)C(=O)OC)C(C)(C)C(=O)OC,CCCCCCCCCc1c(C=C2C(=O)c3cc(Cl)c(Cl)cc3C2=C(C#N)C#N)sc2c1sc1c3c4nsnc4c4c5sc6c(CCCCCCCCC)c(C=C7C(=O)c8cc(Cl)c(Cl)cc8C7=C(C#N)C#N)sc6c5n(CC(CCCC)CCCCCC)c4c3n(CC(CCCC)CCCCCC)c21,0.831,24.27,72.42,14.6,14.605933554,0.0406407808219197,,,,,,,ITO/PEDOT:PSS/active layers/PNDIT-F3N/Ag,conventional,PNDIT-F3N,PNDIT-F3N,PEDOT:PSS,PEDOT:PSS,,,,,-5.56,-3.65,,-5.68,-3.9,
41697,10.1002/adfm.202414822,10.1002/adfm.202414822,PM6,Y6,PM6,Y6,CC1=CC(=CC(=C1)C2=C3C=CC(=C4C5=C(C=C(S5)/C=C\6/C(=O)C7=CC(=CC(=C7)F)C(=O)/C6=C\C8=CC(=C(S8)C9=CC(=CC(=C9)C)C(C)(C)C(=O)OC)C(C)(C)C(=O)OC)SC4=C3S2)C(C)(C)C(=O)OC)C(C)(C)C(=O)OC,CCCCCCCCCCCc1c(/C=C2\C(=O)c3cc(F)c(F)cc3C2=C(C#N)C#N)sc2c1sc1c3c4nsnc4c4c5sc6c(CCCCCCCCCCC)c(/C=C7\C(=O)c8cc(F)c(F)cc8C7=C(C#N)C#N)sc6c5n(CC(CC)CCCC)c4c3n(CC(CC)CCCC)c21,0.84,25.55,74.35,15.96,15.956997,0.0188157894736931,15.81,15.96,,,,,ITO/PEDOT:PSS/active layer/CIMs/Ag,conventional,PDINN,PDINN,PEDOT:PSS,PEDOT:PSS,1.19,,,,-5.56,-3.65,,-5.65,-4.09,
41698,10.1002/adfm.202414822,10.1002/adfm.202414822,PM6,Y6,PM6,Y6,CC1=CC(=CC(=C1)C2=C3C=CC(=C4C5=C(C=C(S5)/C=C\6/C(=O)C7=CC(=CC(=C7)F)C(=O)/C6=C\C8=CC(=C(S8)C9=CC(=CC(=C9)C)C(C)(C)C(=O)OC)C(C)(C)C(=O)OC)SC4=C3S2)C(C)(C)C(=O)OC)C(C)(C)C(=O)OC,CCCCCCCCCCCc1c(/C=C2\C(=O)c3cc(F)c(F)cc3C2=C(C#N)C#N)sc2c1sc1c3c4nsnc4c4c5sc6c(CCCCCCCCCCC)c(/C=C7\C(=O)c8cc(F)c(F)cc8C7=C(C#N)C#N)sc6c5n(CC(CC)CCCC)c4c3n(CC(CC)CCCC)c21,0.846,25.9,76.28,16.71,16.714015919999998,0.0240330341112923,16.53,16.71,,,,,ITO/PEDOT:PSS/active layer/CIMs/Ag,conventional,PDINN-Br,PDINN-Br,PEDOT:PSS,PEDOT:PSS,1.19,,,,-5.56,-3.65,,-5.65,-4.09,
41699,10.1002/adfm.202414822,10.1002/adfm.202414822,PM6,Y6,PM6,Y6,CC1=CC(=CC(=C1)C2=C3C=CC(=C4C5=C(C=C(S5)/C=C\6/C(=O)C7=CC(=CC(=C7)F)C(=O)/C6=C\C8=CC(=C(S8)C9=CC(=CC(=C9)C)C(C)(C)C(=O)OC)C(C)(C)C(=O)OC)SC4=C3S2)C(C)(C)C(=O)OC)C(C)(C)C(=O)OC,CCCCCCCCCCCc1c(/C=C2\C(=O)c3cc(F)c(F)cc3C2=C(C#N)C#N)sc2c1sc1c3c4nsnc4c4c5sc6c(CCCCCCCCCCC)c(/C=C7\C(=O)c8cc(F)c(F)cc8C7=C(C#N)C#N)sc6c5n(CC(CC)CCCC)c4c3n(CC(CC)CCCC)c21,0.848,26.1,76.94,17.03,17.028976319999998,0.0060110393423544,16.95,17.03,,,,,ITO/PEDOT:PSS/active layer/CIMs/Ag,conventional,PDINN-2Br,PDINN,PEDOT:PSS,PEDOT:PSS,1.19,,,,-5.56,-3.65,,-5.65,-4.09,
41700,10.1002/adfm.202414822,10.1002/adfm.202414822,D18,L8BO,D18,L8-BO,CCCCCCC(CCCC)CC1=CSC(C2=CC3=C(S2)C2=C(C=C(C4=CC(CC(CCCC)CCCCCC)=C(C5=CC6=C(C7=CC(F)=C(CC(CC)CCCC)S7)C7=C(C=CS7)C(C7=CC(F)=C(CC(CC)CCCC)S7)=C6S5)S4)S2)C2=NSN=C32)=C1,CCCCCCC(CCCC)CC1=C(/C=C2\C(=O)C3=CC(F)=C(F)C=C3C2=C(C#N)C#N)SC2=C1SC1C3=C(C4=C(C5=NSN=C35)C3=C(C5=C(S3)C(CC(CCCC)CCCCCC)=C(/C=C3\C(=O)C6=CC(F)=C(F)C=C6C3=C(C#N)C#N)S5)N4CC(CC)CCCC)N(CC(CC)CCCC)C21,0.907,25.16,78.82,17.99,17.986818583999998,0.0176843579766555,17.82,17.99,,,,,ITO/2PACz/active layer/CIMs/Ag,,PFN-Br,PFN-Br,2PACz,,,,,,-5.51,-2.77,,-5.68,-3.9,
41701,10.1002/adfm.202414822,10.1002/adfm.202414822,D18,L8BO,D18,L8-BO,CCCCCCC(CCCC)CC1=CSC(C2=CC3=C(S2)C2=C(C=C(C4=CC(CC(CCCC)CCCCCC)=C(C5=CC6=C(C7=CC(F)=C(CC(CC)CCCC)S7)C7=C(C=CS7)C(C7=CC(F)=C(CC(CC)CCCC)S7)=C6S5)S4)S2)C2=NSN=C32)=C1,CCCCCCC(CCCC)CC1=C(/C=C2\C(=O)C3=CC(F)=C(F)C=C3C2=C(C#N)C#N)SC2=C1SC1C3=C(C4=C(C5=NSN=C35)C3=C(C5=C(S3)C(CC(CCCC)CCCCCC)=C(/C=C3\C(=O)C6=CC(F)=C(F)C=C6C3=C(C#N)C#N)S5)N4CC(CC)CCCC)N(CC(CC)CCCC)C21,0.902,25.2,79.23,18.01,18.00929592,0.0039093836757467,17.91,18.01,,,,,ITO/2PACz/active layer/CIMs/Ag,,PDINN,PDINN,2PACz,,,,,,-5.51,-2.77,,-5.68,-3.9,
41702,10.1002/adfm.202414822,10.1002/adfm.202414822,D18,L8BO,D18,L8-BO,CCCCCCC(CCCC)CC1=CSC(C2=CC3=C(S2)C2=C(C=C(C4=CC(CC(CCCC)CCCCCC)=C(C5=CC6=C(C7=CC(F)=C(CC(CC)CCCC)S7)C7=C(C=CS7)C(C7=CC(F)=C(CC(CC)CCCC)S7)=C6S5)S4)S2)C2=NSN=C32)=C1,CCCCCCC(CCCC)CC1=C(/C=C2\C(=O)C3=CC(F)=C(F)C=C3C2=C(C#N)C#N)SC2=C1SC1C3=C(C4=C(C5=NSN=C35)C3=C(C5=C(S3)C(CC(CCCC)CCCCCC)=C(/C=C3\C(=O)C6=CC(F)=C(F)C=C6C3=C(C#N)C#N)S5)N4CC(CC)CCCC)N(CC(CC)CCCC)C21,0.906,26.01,80.56,18.98,18.984012336000003,0.0211398103266722,18.85,18.98,,,,,ITO/2PACz/active layer/CIMs/Ag,,PDINN-2Br,PDINN,2PACz,,,,,,-5.51,-2.77,,-5.68,-3.9,
41703,10.1002/adfm.202414822,10.1002/adfm.202414822,PM6,PYIT,PM6,PY-IT,CC1=CC(=CC(=C1)C2=C3C=CC(=C4C5=C(C=C(S5)/C=C\6/C(=O)C7=CC(=CC(=C7)F)C(=O)/C6=C\C8=CC(=C(S8)C9=CC(=CC(=C9)C)C(C)(C)C(=O)OC)C(C)(C)C(=O)OC)SC4=C3S2)C(C)(C)C(=O)OC)C(C)(C)C(=O)OC,CCCCCCCCCCCc1c(/C=C2\C(=O)c3ccccc3C2=C(C#N)C#N)sc2c1sc1c3c4nsnc4c4c5sc6c(CCCCCCCCCCC)c(/C=C7\C(=O)c8cc(-c9cccs9)ccc8C7=C(C#N)C#N)sc6c5n(CC(CCCCCCCC)CCCCCCCCCC)c4c3n(CC(CCCCCCCC)CCCCCCCCCC)c21,0.937,24.37,74.12,16.93,16.925072228,0.0291067454223183,16.8,16.93,,,,,ITO/2PACz/active layer/CIMs/Ag,,PFN-Br,PFN-Br,,,1.19,,,,-5.56,-3.65,,-5.68,-3.94,
41704,10.1002/adfm.202414822,10.1002/adfm.202414822,PM6,PYIT,PM6,PY-IT,CC1=CC(=CC(=C1)C2=C3C=CC(=C4C5=C(C=C(S5)/C=C\6/C(=O)C7=CC(=CC(=C7)F)C(=O)/C6=C\C8=CC(=C(S8)C9=CC(=CC(=C9)C)C(C)(C)C(=O)OC)C(C)(C)C(=O)OC)SC4=C3S2)C(C)(C)C(=O)OC)C(C)(C)C(=O)OC,CCCCCCCCCCCc1c(/C=C2\C(=O)c3ccccc3C2=C(C#N)C#N)sc2c1sc1c3c4nsnc4c4c5sc6c(CCCCCCCCCCC)c(/C=C7\C(=O)c8cc(-c9cccs9)ccc8C7=C(C#N)C#N)sc6c5n(CC(CCCCCCCC)CCCCCCCCCC)c4c3n(CC(CCCCCCCC)CCCCCCCCCC)c21,0.932,24.42,74.58,16.97,16.973990352,0.0235141543901144,16.85,16.97,,,,,ITO/2PACz/active layer/CIMs/Ag,,PDINN,PDINN,2PACz,,,,,,-5.56,-3.65,,-5.68,-3.94,
41705,10.1002/adfm.202414822,10.1002/adfm.202414822,PM6,PYIT,PM6,PY-IT,CC1=CC(=CC(=C1)C2=C3C=CC(=C4C5=C(C=C(S5)/C=C\6/C(=O)C7=CC(=CC(=C7)F)C(=O)/C6=C\C8=CC(=C(S8)C9=CC(=CC(=C9)C)C(C)(C)C(=O)OC)C(C)(C)C(=O)OC)SC4=C3S2)C(C)(C)C(=O)OC)C(C)(C)C(=O)OC,CCCCCCCCCCCc1c(/C=C2\C(=O)c3ccccc3C2=C(C#N)C#N)sc2c1sc1c3c4nsnc4c4c5sc6c(CCCCCCCCCCC)c(/C=C7\C(=O)c8cc(-c9cccs9)ccc8C7=C(C#N)C#N)sc6c5n(CC(CCCCCCCC)CCCCCCCCCC)c4c3n(CC(CCCCCCCC)CCCCCCCCCC)c21,0.934,25.44,76.31,18.14,18.131988576000005,0.0441644101433063,18.05,18.14,,,,,ITO/2PACz/active layer/CIMs/Ag,,PDINN-2Br,PDINN,2PACz,,1.19,,,,-5.56,-3.65,,-5.68,-3.94,
41706,10.1002/adfm.202414844,10.1002/adfm.202414844,PM6,PJ1-γ,PM6,PJ1-γ,CC1=CC(=CC(=C1)C2=C3C=CC(=C4C5=C(C=C(S5)/C=C\6/C(=O)C7=CC(=CC(=C7)F)C(=O)/C6=C\C8=CC(=C(S8)C9=CC(=CC(=C9)C)C(C)(C)C(=O)OC)C(C)(C)C(=O)OC)SC4=C3S2)C(C)(C)C(=O)OC)C(C)(C)C(=O)OC,CCCCCCCCCCCc1c(/C=C2\C(=O)c3cc(C(C)(C)C)ccc3C2=C(C#N)C#N)sc2c1sc1c3c4nsnc4c4c5sc6c(CCCCCCCCCCC)c(/C=C7\C(=O)c8ccc(C(C)(C)C)cc8C7=C(C#N)C#N)sc6c5n(C[C@H](CCCC)CCCCCC)c4c3n(CC(CCCC)CCCCCC)c21,0.94,26.67,76.39,19.19,19.15082022,0.2041676915059996,18.98,19.19,,,,,,sequential processing,,,2PACz,2PACz,,toluene,,,-5.56,-3.65,,,,
41707,10.1002/adfm.202414844,10.1002/adfm.202414844,PM6,PJ1-γ,PM6,PJ1-γ,CC1=CC(=CC(=C1)C2=C3C=CC(=C4C5=C(C=C(S5)/C=C\6/C(=O)C7=CC(=CC(=C7)F)C(=O)/C6=C\C8=CC(=C(S8)C9=CC(=CC(=C9)C)C(C)(C)C(=O)OC)C(C)(C)C(=O)OC)SC4=C3S2)C(C)(C)C(=O)OC)C(C)(C)C(=O)OC,CCCCCCCCCCCc1c(/C=C2\C(=O)c3cc(C(C)(C)C)ccc3C2=C(C#N)C#N)sc2c1sc1c3c4nsnc4c4c5sc6c(CCCCCCCCCCC)c(/C=C7\C(=O)c8ccc(C(C)(C)C)cc8C7=C(C#N)C#N)sc6c5n(C[C@H](CCCC)CCCCCC)c4c3n(CC(CCCC)CCCCCC)c21,0.938,25.48,74.08,17.7,17.705297792,0.0299310282485895,17.6,17.7,,,,,,,,,PEDOT:PSS,PEDOT:PSS,,,,,-5.56,-3.65,,,,
41708,10.1002/adfm.202414844,10.1002/adfm.202414844,PM6,PJ1-γ,PM6,PJ1-γ,CC1=CC(=CC(=C1)C2=C3C=CC(=C4C5=C(C=C(S5)/C=C\6/C(=O)C7=CC(=CC(=C7)F)C(=O)/C6=C\C8=CC(=C(S8)C9=CC(=CC(=C9)C)C(C)(C)C(=O)OC)C(C)(C)C(=O)OC)SC4=C3S2)C(C)(C)C(=O)OC)C(C)(C)C(=O)OC,CCCCCCCCCCCc1c(/C=C2\C(=O)c3cc(C(C)(C)C)ccc3C2=C(C#N)C#N)sc2c1sc1c3c4nsnc4c4c5sc6c(CCCCCCCCCCC)c(/C=C7\C(=O)c8ccc(C(C)(C)C)cc8C7=C(C#N)C#N)sc6c5n(C[C@H](CCCC)CCCCCC)c4c3n(CC(CCCC)CCCCCC)c21,0.933,25.58,73.91,17.64,17.639464074,0.003038129251708,17.6,17.64,,,,,,blend casting,,,2PACz,2PACz,,,,,-5.56,-3.65,,,,
41709,10.1002/adfm.202414844,10.1002/adfm.202414844,PM6,PJ1-γ,PM6,PJ1-γ,CC1=CC(=CC(=C1)C2=C3C=CC(=C4C5=C(C=C(S5)/C=C\6/C(=O)C7=CC(=CC(=C7)F)C(=O)/C6=C\C8=CC(=C(S8)C9=CC(=CC(=C9)C)C(C)(C)C(=O)OC)C(C)(C)C(=O)OC)SC4=C3S2)C(C)(C)C(=O)OC)C(C)(C)C(=O)OC,CCCCCCCCCCCc1c(/C=C2\C(=O)c3cc(C(C)(C)C)ccc3C2=C(C#N)C#N)sc2c1sc1c3c4nsnc4c4c5sc6c(CCCCCCCCCCC)c(/C=C7\C(=O)c8ccc(C(C)(C)C)cc8C7=C(C#N)C#N)sc6c5n(C[C@H](CCCC)CCCCCC)c4c3n(CC(CCCC)CCCCCC)c21,0.938,24.86,72.83,16.98,16.982994643999998,0.0176363015311984,16.8,16.98,,,,,ITO/PEDOT:PSS/PM6:PJ1-γ/ETL/Ag,blend casting,,,PEDOT:PSS,PEDOT:PSS,,toluene,,,-5.56,-3.65,,,,
41710,10.1002/adfm.202414844,10.1002/adfm.202414844,PM6,PYF-T-o,PM6,PYF-T-o,CC1=CC(=CC(=C1)C2=C3C=CC(=C4C5=C(C=C(S5)/C=C\6/C(=O)C7=CC(=CC(=C7)F)C(=O)/C6=C\C8=CC(=C(S8)C9=CC(=CC(=C9)C)C(C)(C)C(=O)OC)C(C)(C)C(=O)OC)SC4=C3S2)C(C)(C)C(=O)OC)C(C)(C)C(=O)OC,CCCCCCCCCCCCC(CCCCCCCCCC)Cn1c2c3sc(/C=C4\C(=O)c5c(F)cccc5C4=C(C#N)C#N)c(CCCCCCCCCCC)c3sc2c2c3nsnc3c3c4sc5c(CCCCCCCCCCC)c(/C=C6\C(=O)c7c(ccc(-c8cccs8)c7F)C6=C(C#N)C#N)sc5c4n(CC(CCCCCCCCCC)CCCCCCCCCCCC)c3c21,0.917,25.22,70.12,16.22,16.216470088000005,0.0217627127003334,16.16,16.22,,,,,,blend casting,,,2PACz,2PACz,,,,,-5.56,-3.65,,-5.715,-3.805,
41711,10.1002/adfm.202414844,10.1002/adfm.202414844,PM6,PYF-T-o,PM6,PYF-T-o,CC1=CC(=CC(=C1)C2=C3C=CC(=C4C5=C(C=C(S5)/C=C\6/C(=O)C7=CC(=CC(=C7)F)C(=O)/C6=C\C8=CC(=C(S8)C9=CC(=CC(=C9)C)C(C)(C)C(=O)OC)C(C)(C)C(=O)OC)SC4=C3S2)C(C)(C)C(=O)OC)C(C)(C)C(=O)OC,CCCCCCCCCCCCC(CCCCCCCCCC)Cn1c2c3sc(/C=C4\C(=O)c5c(F)cccc5C4=C(C#N)C#N)c(CCCCCCCCCCC)c3sc2c2c3nsnc3c3c4sc5c(CCCCCCCCCCC)c(/C=C6\C(=O)c7c(ccc(-c8cccs8)c7F)C6=C(C#N)C#N)sc5c4n(CC(CCCCCCCCCC)CCCCCCCCCCCC)c3c21,0.916,24.05,70.44,15.53,15.517791120000002,0.0786148100450581,15.5,15.53,,,,,,blend casting,,,PEDOT:PSS,PEDOT:PSS,,,,,-5.56,-3.65,,-5.715,-3.805,
41712,10.1002/adfm.202414941,10.1002/adfm.202414941,PM6,PY-IT,PM6,PY-IT,CC1=CC(=CC(=C1)C2=C3C=CC(=C4C5=C(C=C(S5)/C=C\6/C(=O)C7=CC(=CC(=C7)F)C(=O)/C6=C\C8=CC(=C(S8)C9=CC(=CC(=C9)C)C(C)(C)C(=O)OC)C(C)(C)C(=O)OC)SC4=C3S2)C(C)(C)C(=O)OC)C(C)(C)C(=O)OC,CCCCCCCCCCCc1c(/C=C2\C(=O)c3ccccc3C2=C(C#N)C#N)sc2c1sc1c3c4nsnc4c4c5sc6c(CCCCCCCCCCC)c(/C=C7\C(=O)c8cc(-c9cccs9)ccc8C7=C(C#N)C#N)sc6c5n(CC(CCCCCCCC)CCCCCCCCCC)c4c3n(CC(CCCCCCCC)CCCCCCCCCC)c21,0.931,24.57,73.83,16.88,16.888368861,0.0495785604265462,16.57,16.88,,,,,BHJ,all-polymer solar cell,,,PEDOT:PSS,,120.0,,,,-5.56,-3.65,,-5.68,-3.94,
41713,10.1002/adfm.202414941,10.1002/adfm.202414941,PM6,PY-IT,PM6,PY-IT,CC1=CC(=CC(=C1)C2=C3C=CC(=C4C5=C(C=C(S5)/C=C\6/C(=O)C7=CC(=CC(=C7)F)C(=O)/C6=C\C8=CC(=C(S8)C9=CC(=CC(=C9)C)C(C)(C)C(=O)OC)C(C)(C)C(=O)OC)SC4=C3S2)C(C)(C)C(=O)OC)C(C)(C)C(=O)OC,CCCCCCCCCCCc1c(/C=C2\C(=O)c3ccccc3C2=C(C#N)C#N)sc2c1sc1c3c4nsnc4c4c5sc6c(CCCCCCCCCCC)c(/C=C7\C(=O)c8cc(-c9cccs9)ccc8C7=C(C#N)C#N)sc6c5n(CC(CCCCCCCC)CCCCCCCCCC)c4c3n(CC(CCCCCCCC)CCCCCCCCCC)c21,0.932,24.51,75.0,17.13,17.132490000000004,0.0145359019264752,16.97,17.13,,,,,LBL,all-polymer solar cell,,,PEDOT:PSS,,100.0,,,,-5.56,-3.65,,-5.68,-3.94,
41714,10.1002/adfm.202414941,10.1002/adfm.202414941,PM6,PY-IT,PM6,PY-IT,CC1=CC(=CC(=C1)C2=C3C=CC(=C4C5=C(C=C(S5)/C=C\6/C(=O)C7=CC(=CC(=C7)F)C(=O)/C6=C\C8=CC(=C(S8)C9=CC(=CC(=C9)C)C(C)(C)C(=O)OC)C(C)(C)C(=O)OC)SC4=C3S2)C(C)(C)C(=O)OC)C(C)(C)C(=O)OC,CCCCCCCCCCCc1c(/C=C2\C(=O)c3ccccc3C2=C(C#N)C#N)sc2c1sc1c3c4nsnc4c4c5sc6c(CCCCCCCCCCC)c(/C=C7\C(=O)c8cc(-c9cccs9)ccc8C7=C(C#N)C#N)sc6c5n(CC(CCCCCCCC)CCCCCCCCCC)c4c3n(CC(CCCCCCCC)CCCCCCCCCC)c21,0.937,25.69,75.77,18.16,18.238998281,0.43501256057269,17.85,18.16,,,,,N-LBL,all-polymer solar cell,,,,,100.0,,,,-5.56,-3.65,,-5.68,-3.94,
41715,10.1002/adfm.202414941,10.1002/adfm.202414941,PM6,PY-IT,PM6,PY-IT,CC1=CC(=CC(=C1)C2=C3C=CC(=C4C5=C(C=C(S5)/C=C\6/C(=O)C7=CC(=CC(=C7)F)C(=O)/C6=C\C8=CC(=C(S8)C9=CC(=CC(=C9)C)C(C)(C)C(=O)OC)C(C)(C)C(=O)OC)SC4=C3S2)C(C)(C)C(=O)OC)C(C)(C)C(=O)OC,CCCCCCCCCCCc1c(/C=C2\C(=O)c3ccccc3C2=C(C#N)C#N)sc2c1sc1c3c4nsnc4c4c5sc6c(CCCCCCCCCCC)c(/C=C7\C(=O)c8cc(-c9cccs9)ccc8C7=C(C#N)C#N)sc6c5n(CC(CCCCCCCC)CCCCCCCCCC)c4c3n(CC(CCCCCCCC)CCCCCCCCCC)c21,0.937,26.05,75.45,18.33,18.416477325,0.4717802782324286,17.97,18.33,,,,,N-LBL,all-polymer solar cell,,,2Cl-2PACz,2Cl-2PACz,100.0,,,,-5.56,-3.65,,-5.68,-3.94,
41716,10.1002/adfm.202415090,10.1002/adfm.202415090,PM6,L8-BO,PM6,L8-BO,CC1=CC(=CC(=C1)C2=C3C=CC(=C4C5=C(C=C(S5)/C=C\6/C(=O)C7=CC(=CC(=C7)F)C(=O)/C6=C\C8=CC(=C(S8)C9=CC(=CC(=C9)C)C(C)(C)C(=O)OC)C(C)(C)C(=O)OC)SC4=C3S2)C(C)(C)C(=O)OC)C(C)(C)C(=O)OC,CCCCCCC(CCCC)CC1=C(/C=C2\C(=O)C3=CC(F)=C(F)C=C3C2=C(C#N)C#N)SC2=C1SC1C3=C(C4=C(C5=NSN=C35)C3=C(C5=C(S3)C(CC(CCCC)CCCCCC)=C(/C=C3\C(=O)C6=CC(F)=C(F)C=C6C3=C(C#N)C#N)S5)N4CC(CC)CCCC)N(CC(CC)CCCC)C21,0.907,25.79,74.3,17.37,17.37990679,0.0570339090385648,17.24,17.37,,w/o,,,ITO/PEDOT:PSS/active layer/PDINN/Ag,conventional,PDINN,PDINN,PEDOT:PSS,PEDOT:PSS,,,,,-5.56,-3.65,,-5.68,-3.9,
41717,10.1002/adfm.202415090,10.1002/adfm.202415090,PM6,L8-BO,PM6,L8-BO,CC1=CC(=CC(=C1)C2=C3C=CC(=C4C5=C(C=C(S5)/C=C\6/C(=O)C7=CC(=CC(=C7)F)C(=O)/C6=C\C8=CC(=C(S8)C9=CC(=CC(=C9)C)C(C)(C)C(=O)OC)C(C)(C)C(=O)OC)SC4=C3S2)C(C)(C)C(=O)OC)C(C)(C)C(=O)OC,CCCCCCC(CCCC)CC1=C(/C=C2\C(=O)C3=CC(F)=C(F)C=C3C2=C(C#N)C#N)SC2=C1SC1C3=C(C4=C(C5=NSN=C35)C3=C(C5=C(S3)C(CC(CCCC)CCCCCC)=C(/C=C3\C(=O)C6=CC(F)=C(F)C=C6C3=C(C#N)C#N)S5)N4CC(CC)CCCC)N(CC(CC)CCCC)C21,0.867,26.71,76.1,17.62,17.622910769999997,0.0165196935300577,17.45,17.62,,D1-H,D1-H,,ITO/PEDOT:PSS/active layer/PDINN/Ag,conventional,PDINN,PDINN,PEDOT:PSS,PEDOT:PSS,,,,100.0,-5.56,-3.65,,-5.68,-3.9,
41718,10.1002/adfm.202415090,10.1002/adfm.202415090,PM6,L8-BO,PM6,L8-BO,CC1=CC(=CC(=C1)C2=C3C=CC(=C4C5=C(C=C(S5)/C=C\6/C(=O)C7=CC(=CC(=C7)F)C(=O)/C6=C\C8=CC(=C(S8)C9=CC(=CC(=C9)C)C(C)(C)C(=O)OC)C(C)(C)C(=O)OC)SC4=C3S2)C(C)(C)C(=O)OC)C(C)(C)C(=O)OC,CCCCCCC(CCCC)CC1=C(/C=C2\C(=O)C3=CC(F)=C(F)C=C3C2=C(C#N)C#N)SC2=C1SC1C3=C(C4=C(C5=NSN=C35)C3=C(C5=C(S3)C(CC(CCCC)CCCCCC)=C(/C=C3\C(=O)C6=CC(F)=C(F)C=C6C3=C(C#N)C#N)S5)N4CC(CC)CCCC)N(CC(CC)CCCC)C21,0.873,26.76,75.9,17.73,17.73136332,0.0076893401015194,17.66,17.73,,D1-F,D1-F,,ITO/PEDOT:PSS/active layer/PDINN/Ag,conventional,PDINN,PDINN,PEDOT:PSS,PEDOT:PSS,,,,100.0,-5.56,-3.65,,-5.68,-3.9,
41719,10.1002/adfm.202415090,10.1002/adfm.202415090,PM6,L8-BO,PM6,L8-BO,CC1=CC(=CC(=C1)C2=C3C=CC(=C4C5=C(C=C(S5)/C=C\6/C(=O)C7=CC(=CC(=C7)F)C(=O)/C6=C\C8=CC(=C(S8)C9=CC(=CC(=C9)C)C(C)(C)C(=O)OC)C(C)(C)C(=O)OC)SC4=C3S2)C(C)(C)C(=O)OC)C(C)(C)C(=O)OC,CCCCCCC(CCCC)CC1=C(/C=C2\C(=O)C3=CC(F)=C(F)C=C3C2=C(C#N)C#N)SC2=C1SC1C3=C(C4=C(C5=NSN=C35)C3=C(C5=C(S3)C(CC(CCCC)CCCCCC)=C(/C=C3\C(=O)C6=CC(F)=C(F)C=C6C3=C(C#N)C#N)S5)N4CC(CC)CCCC)N(CC(CC)CCCC)C21,0.886,26.62,78.8,18.59,18.58523216,0.025647337278123,18.46,18.59,,D1-Cl,D1-Cl,,ITO/PEDOT:PSS/active layer/PDINN/Ag,conventional,PDINN,PDINN,PEDOT:PSS,PEDOT:PSS,,,,100.0,-5.56,-3.65,,-5.68,-3.9,
41720,10.1002/adfm.202415090,10.1002/adfm.202415090,D18,L8-BO,D18,L8-BO,CCCCCCC(CCCC)CC1=CSC(C2=CC3=C(S2)C2=C(C=C(C4=CC(CC(CCCC)CCCCCC)=C(C5=CC6=C(C7=CC(F)=C(CC(CC)CCCC)S7)C7=C(C=CS7)C(C7=CC(F)=C(CC(CC)CCCC)S7)=C6S5)S4)S2)C2=NSN=C32)=C1,CCCCCCC(CCCC)CC1=C(/C=C2\C(=O)C3=CC(F)=C(F)C=C3C2=C(C#N)C#N)SC2=C1SC1C3=C(C4=C(C5=NSN=C35)C3=C(C5=C(S3)C(CC(CCCC)CCCCCC)=C(/C=C3\C(=O)C6=CC(F)=C(F)C=C6C3=C(C#N)C#N)S5)N4CC(CC)CCCC)N(CC(CC)CCCC)C21,0.921,25.55,77.4,18.21,18.213419700000003,0.0187792421746404,18.12,18.21,,w/o,,,ITO/PEDOT:PSS/active layer/PDINN/Ag,conventional,PDINN,PDINN,PEDOT:PSS,PEDOT:PSS,,,,,-5.51,-2.77,,-5.68,-3.9,
41721,10.1002/adfm.202415090,10.1002/adfm.202415090,D18,L8-BO,D18,L8-BO,CCCCCCC(CCCC)CC1=CSC(C2=CC3=C(S2)C2=C(C=C(C4=CC(CC(CCCC)CCCCCC)=C(C5=CC6=C(C7=CC(F)=C(CC(CC)CCCC)S7)C7=C(C=CS7)C(C7=CC(F)=C(CC(CC)CCCC)S7)=C6S5)S4)S2)C2=NSN=C32)=C1,CCCCCCC(CCCC)CC1=C(/C=C2\C(=O)C3=CC(F)=C(F)C=C3C2=C(C#N)C#N)SC2=C1SC1C3=C(C4=C(C5=NSN=C35)C3=C(C5=C(S3)C(CC(CCCC)CCCCCC)=C(/C=C3\C(=O)C6=CC(F)=C(F)C=C6C3=C(C#N)C#N)S5)N4CC(CC)CCCC)N(CC(CC)CCCC)C21,0.914,26.48,79.7,19.29,19.289567840000004,0.0022403317780998,19.18,19.29,,D1-Cl,D1-Cl,,ITO/PEDOT:PSS/active layer/PDINN/Ag,conventional,PDINN,PDINN,PEDOT:PSS,PEDOT:PSS,,,,100.0,-5.51,-2.77,,-5.68,-3.9,
41722,10.1002/adfm.202415090,10.1002/adfm.202415090,D18,BTP-eC9,D18,BTP-eC9,CCCCCCC(CCCC)CC1=CSC(C2=CC3=C(S2)C2=C(C=C(C4=CC(CC(CCCC)CCCCCC)=C(C5=CC6=C(C7=CC(F)=C(CC(CC)CCCC)S7)C7=C(C=CS7)C(C7=CC(F)=C(CC(CC)CCCC)S7)=C6S5)S4)S2)C2=NSN=C32)=C1,CCCCCCCCCc1c(C=C2C(=O)c3cc(Cl)c(Cl)cc3C2=C(C#N)C#N)sc2c1sc1c3c4nsnc4c4c5sc6c(CCCCCCCCC)c(C=C7C(=O)c8cc(Cl)c(Cl)cc8C7=C(C#N)C#N)sc6c5n(CC(CCCC)CCCCCC)c4c3n(CC(CCCC)CCCCCC)c21,0.883,27.39,74.9,18.12,18.11484213,0.0284650662251735,,18.12,,w/o,,,ITO/PEDOT:PSS/active layer/PDINN/Ag,conventional,PDINN,PDINN,PEDOT:PSS,PEDOT:PSS,,,,,-5.51,-2.77,,-5.68,-3.9,
41723,10.1002/adfm.202415090,10.1002/adfm.202415090,D18,BTP-eC9,D18,BTP-eC9,CCCCCCC(CCCC)CC1=CSC(C2=CC3=C(S2)C2=C(C=C(C4=CC(CC(CCCC)CCCCCC)=C(C5=CC6=C(C7=CC(F)=C(CC(CC)CCCC)S7)C7=C(C=CS7)C(C7=CC(F)=C(CC(CC)CCCC)S7)=C6S5)S4)S2)C2=NSN=C32)=C1,CCCCCCCCCc1c(C=C2C(=O)c3cc(Cl)c(Cl)cc3C2=C(C#N)C#N)sc2c1sc1c3c4nsnc4c4c5sc6c(CCCCCCCCC)c(C=C7C(=O)c8cc(Cl)c(Cl)cc8C7=C(C#N)C#N)sc6c5n(CC(CCCC)CCCCCC)c4c3n(CC(CCCC)CCCCCC)c21,0.872,28.08,79.3,19.39,19.41720768,0.1403181021144923,,19.39,,D1-Cl,D1-Cl,,ITO/PEDOT:PSS/active layer/PDINN/Ag,conventional,PDINN,PDINN,PEDOT:PSS,PEDOT:PSS,,,,100.0,-5.51,-2.77,,-5.68,-3.9,
41724,10.1002/adfm.202415468,10.1002/adfm.202415468,D18,L8-BO,D18,L8-BO,CCCCCCC(CCCC)CC1=CSC(C2=CC3=C(S2)C2=C(C=C(C4=CC(CC(CCCC)CCCCCC)=C(C5=CC6=C(C7=CC(F)=C(CC(CC)CCCC)S7)C7=C(C=CS7)C(C7=CC(F)=C(CC(CC)CCCC)S7)=C6S5)S4)S2)C2=NSN=C32)=C1,CCCCCCC(CCCC)CC1=C(/C=C2\C(=O)C3=CC(F)=C(F)C=C3C2=C(C#N)C#N)SC2=C1SC1C3=C(C4=C(C5=NSN=C35)C3=C(C5=C(S3)C(CC(CCCC)CCCCCC)=C(/C=C3\C(=O)C6=CC(F)=C(F)C=C6C3=C(C#N)C#N)S5)N4CC(CC)CCCC)N(CC(CC)CCCC)C21,0.924,26.06,75.51,18.13,18.182385144,0.2889417760617886,18.02,18.13,,,,,ITO/PEDOT:PSS/D18:L8-BO/PDINN/Ag,conventional,PDINN,PDINN,PEDOT:PSS,PEDOT:PSS,,chloroform,chloroform,,-5.51,-2.77,,-5.68,-3.9,
41726,10.1002/adfm.202415499,10.1002/adfm.202415499,PM6,L8-BO,PM6,L8-BO,CC1=CC(=CC(=C1)C2=C3C=CC(=C4C5=C(C=C(S5)/C=C\6/C(=O)C7=CC(=CC(=C7)F)C(=O)/C6=C\C8=CC(=C(S8)C9=CC(=CC(=C9)C)C(C)(C)C(=O)OC)C(C)(C)C(=O)OC)SC4=C3S2)C(C)(C)C(=O)OC)C(C)(C)C(=O)OC,CCCCCCC(CCCC)CC1=C(/C=C2\C(=O)C3=CC(F)=C(F)C=C3C2=C(C#N)C#N)SC2=C1SC1C3=C(C4=C(C5=NSN=C35)C3=C(C5=C(S3)C(CC(CCCC)CCCCCC)=C(/C=C3\C(=O)C6=CC(F)=C(F)C=C6C3=C(C#N)C#N)S5)N4CC(CC)CCCC)N(CC(CC)CCCC)C21,0.888,26.73,77.96,18.5,18.504772704,0.0257984000000027,18.26,18.5,,,,,ITO/PEDOT:PSS/active layer/PNDIT-F3N/Ag,conventional,PNDIT-F3N,PNDIT-F3N,PEDOT:PSS,PEDOT:PSS,,,,,-5.56,-3.65,,-5.68,-3.9,
41728,10.1002/adfm.202415499,10.1002/adfm.202415499,PM6,BTP-OS,PM6,BTP-OS,CC1=CC(=CC(=C1)C2=C3C=CC(=C4C5=C(C=C(S5)/C=C\6/C(=O)C7=CC(=CC(=C7)F)C(=O)/C6=C\C8=CC(=C(S8)C9=CC(=CC(=C9)C)C(C)(C)C(=O)OC)C(C)(C)C(=O)OC)SC4=C3S2)C(C)(C)C(=O)OC)C(C)(C)C(=O)OC,,0.907,25.4,76.38,17.6,17.59627164,0.0211838636363648,17.3,17.6,,,,,ITO/PEDOT:PSS/active layer/PNDIT-F3N/Ag,conventional,PNDIT-F3N,PNDIT-F3N,PEDOT:PSS,PEDOT:PSS,,,,,-5.56,-3.65,,,,
41730,10.1002/adfm.202415499,10.1002/adfm.202415499,PM6,BTP-eC9,PM6,BTP-eC9,CC1=CC(=CC(=C1)C2=C3C=CC(=C4C5=C(C=C(S5)/C=C\6/C(=O)C7=CC(=CC(=C7)F)C(=O)/C6=C\C8=CC(=C(S8)C9=CC(=CC(=C9)C)C(C)(C)C(=O)OC)C(C)(C)C(=O)OC)SC4=C3S2)C(C)(C)C(=O)OC)C(C)(C)C(=O)OC,CCCCCCCCCc1c(C=C2C(=O)c3cc(Cl)c(Cl)cc3C2=C(C#N)C#N)sc2c1sc1c3c4nsnc4c4c5sc6c(CCCCCCCCC)c(C=C7C(=O)c8cc(Cl)c(Cl)cc8C7=C(C#N)C#N)sc6c5n(CC(CCCC)CCCCCC)c4c3n(CC(CCCC)CCCCCC)c21,0.852,28.42,76.61,18.55,18.550222824,0.0012012075471587,18.25,18.55,,,,,ITO/PEDOT:PSS/active layer/PNDIT-F3N/Ag,conventional,PNDIT-F3N,PNDIT-F3N,PEDOT:PSS,PEDOT:PSS,,,,,-5.56,-3.65,,-5.68,-3.9,
41732,10.1002/adfm.202415499,10.1002/adfm.202415499,D18,N3,D18,N3,CCCCCCC(CCCC)CC1=CSC(C2=CC3=C(S2)C2=C(C=C(C4=CC(CC(CCCC)CCCCCC)=C(C5=CC6=C(C7=CC(F)=C(CC(CC)CCCC)S7)C7=C(C=CS7)C(C7=CC(F)=C(CC(CC)CCCC)S7)=C6S5)S4)S2)C2=NSN=C32)=C1,CCCCCCCCCCCC1=C(/C=C2\C(=O)C3=CC(F)=C(F)C=C3C2=C(C#N)C#N)SC2=C1SC1=C2N(CCC(CC)CCCC)C2=C1C1=NSN=C1C1=C2N(CCC(CC)CCCC)C2=C1SC1=C2SC(/C=C2\C(=O)C3=CC(F)=C(F)C=C3C2=C(C#N)C#N)=C1CCCCCCCCCCC,0.828,28.27,76.41,17.89,17.885716595999998,0.0239430072666426,17.6,17.89,,,,,ITO/PEDOT:PSS/active layer/PNDIT-F3N/Ag,conventional,PNDIT-F3N,PNDIT-F3N,PEDOT:PSS,PEDOT:PSS,,,,,-5.51,-2.77,,-5.64,-3.86,
41734,10.1002/adfm.202415617,10.1002/adfm.202415617,PM6,Y6,PM6,Y6,CC1=CC(=CC(=C1)C2=C3C=CC(=C4C5=C(C=C(S5)/C=C\6/C(=O)C7=CC(=CC(=C7)F)C(=O)/C6=C\C8=CC(=C(S8)C9=CC(=CC(=C9)C)C(C)(C)C(=O)OC)C(C)(C)C(=O)OC)SC4=C3S2)C(C)(C)C(=O)OC)C(C)(C)C(=O)OC,CCCCCCCCCCCc1c(/C=C2\C(=O)c3cc(F)c(F)cc3C2=C(C#N)C#N)sc2c1sc1c3c4nsnc4c4c5sc6c(CCCCCCCCCCC)c(/C=C7\C(=O)c8cc(F)c(F)cc8C7=C(C#N)C#N)sc6c5n(CC(CC)CCCC)c4c3n(CC(CC)CCCC)c21,0.848,23.1,63.5,12.4,12.438888,0.3136129032257924,12.2,12.4,0.20:1,,,,,semitransparent,,,,,,,,,-5.56,-3.65,,-5.65,-4.09,
41735,10.1002/adfm.202415617,10.1002/adfm.202415617,PM6,Y6,PM6,Y6,CC1=CC(=CC(=C1)C2=C3C=CC(=C4C5=C(C=C(S5)/C=C\6/C(=O)C7=CC(=CC(=C7)F)C(=O)/C6=C\C8=CC(=C(S8)C9=CC(=CC(=C9)C)C(C)(C)C(=O)OC)C(C)(C)C(=O)OC)SC4=C3S2)C(C)(C)C(=O)OC)C(C)(C)C(=O)OC,CCCCCCCCCCCc1c(/C=C2\C(=O)c3cc(F)c(F)cc3C2=C(C#N)C#N)sc2c1sc1c3c4nsnc4c4c5sc6c(CCCCCCCCCCC)c(/C=C7\C(=O)c8cc(F)c(F)cc8C7=C(C#N)C#N)sc6c5n(CC(CC)CCCC)c4c3n(CC(CC)CCCC)c21,0.849,23.4,63.7,12.7,12.6550242,0.3541401574803116,12.3,12.7,0.20:1,,,,,,,,,,,,,,-5.56,-3.65,,-5.65,-4.09,
41736,10.1002/adfm.202415617,10.1002/adfm.202415617,PM6,Y6,PM6,Y6,CC1=CC(=CC(=C1)C2=C3C=CC(=C4C5=C(C=C(S5)/C=C\6/C(=O)C7=CC(=CC(=C7)F)C(=O)/C6=C\C8=CC(=C(S8)C9=CC(=CC(=C9)C)C(C)(C)C(=O)OC)C(C)(C)C(=O)OC)SC4=C3S2)C(C)(C)C(=O)OC)C(C)(C)C(=O)OC,CCCCCCCCCCCc1c(/C=C2\C(=O)c3cc(F)c(F)cc3C2=C(C#N)C#N)sc2c1sc1c3c4nsnc4c4c5sc6c(CCCCCCCCCCC)c(/C=C7\C(=O)c8cc(F)c(F)cc8C7=C(C#N)C#N)sc6c5n(CC(CC)CCCC)c4c3n(CC(CC)CCCC)c21,0.852,24.5,72.0,15.1,15.029279999999998,0.4683443708609367,14.6,15.1,0.20:1,TrTPFB,,0.05 wt%,,semitransparent,,,,,,,,,-5.56,-3.65,,-5.65,-4.09,
41737,10.1002/adfm.202415617,10.1002/adfm.202415617,PM6,Y6,PM6,Y6,CC1=CC(=CC(=C1)C2=C3C=CC(=C4C5=C(C=C(S5)/C=C\6/C(=O)C7=CC(=CC(=C7)F)C(=O)/C6=C\C8=CC(=C(S8)C9=CC(=CC(=C9)C)C(C)(C)C(=O)OC)C(C)(C)C(=O)OC)SC4=C3S2)C(C)(C)C(=O)OC)C(C)(C)C(=O)OC,CCCCCCCCCCCc1c(/C=C2\C(=O)c3cc(F)c(F)cc3C2=C(C#N)C#N)sc2c1sc1c3c4nsnc4c4c5sc6c(CCCCCCCCCCC)c(/C=C7\C(=O)c8cc(F)c(F)cc8C7=C(C#N)C#N)sc6c5n(CC(CC)CCCC)c4c3n(CC(CC)CCCC)c21,0.851,24.6,65.1,13.6,13.6284246,0.2090044117647003,13.3,13.6,0.30:1,,,,,semitransparent,,,,,,,,,-5.56,-3.65,,-5.65,-4.09,
41738,10.1002/adfm.202415617,10.1002/adfm.202415617,PM6,Y6,PM6,Y6,CC1=CC(=CC(=C1)C2=C3C=CC(=C4C5=C(C=C(S5)/C=C\6/C(=O)C7=CC(=CC(=C7)F)C(=O)/C6=C\C8=CC(=C(S8)C9=CC(=CC(=C9)C)C(C)(C)C(=O)OC)C(C)(C)C(=O)OC)SC4=C3S2)C(C)(C)C(=O)OC)C(C)(C)C(=O)OC,CCCCCCCCCCCc1c(/C=C2\C(=O)c3cc(F)c(F)cc3C2=C(C#N)C#N)sc2c1sc1c3c4nsnc4c4c5sc6c(CCCCCCCCCCC)c(/C=C7\C(=O)c8cc(F)c(F)cc8C7=C(C#N)C#N)sc6c5n(CC(CC)CCCC)c4c3n(CC(CC)CCCC)c21,0.853,23.8,68.4,13.9,13.8861576,0.0995856115107892,13.6,13.9,0.30:1,,,,,,,,,,,,,,-5.56,-3.65,,-5.65,-4.09,
41739,10.1002/adfm.202415617,10.1002/adfm.202415617,PM6,Y6,PM6,Y6,CC1=CC(=CC(=C1)C2=C3C=CC(=C4C5=C(C=C(S5)/C=C\6/C(=O)C7=CC(=CC(=C7)F)C(=O)/C6=C\C8=CC(=C(S8)C9=CC(=CC(=C9)C)C(C)(C)C(=O)OC)C(C)(C)C(=O)OC)SC4=C3S2)C(C)(C)C(=O)OC)C(C)(C)C(=O)OC,CCCCCCCCCCCc1c(/C=C2\C(=O)c3cc(F)c(F)cc3C2=C(C#N)C#N)sc2c1sc1c3c4nsnc4c4c5sc6c(CCCCCCCCCCC)c(/C=C7\C(=O)c8cc(F)c(F)cc8C7=C(C#N)C#N)sc6c5n(CC(CC)CCCC)c4c3n(CC(CC)CCCC)c21,0.852,24.8,72.2,15.3,15.255571200000002,0.290384313725481,15.0,15.3,0.30:1,TrTPFB,,0.05 wt%,,semitransparent,,,,,,,,,-5.56,-3.65,,-5.65,-4.09,
41743,10.1002/adfm.202416356,10.1002/adfm.202416356,D18,L8-BO,D18,L8-BO,CCCCCCC(CCCC)CC1=CSC(C2=CC3=C(S2)C2=C(C=C(C4=CC(CC(CCCC)CCCCCC)=C(C5=CC6=C(C7=CC(F)=C(CC(CC)CCCC)S7)C7=C(C=CS7)C(C7=CC(F)=C(CC(CC)CCCC)S7)=C6S5)S4)S2)C2=NSN=C32)=C1,CCCCCCC(CCCC)CC1=C(/C=C2\C(=O)C3=CC(F)=C(F)C=C3C2=C(C#N)C#N)SC2=C1SC1C3=C(C4=C(C5=NSN=C35)C3=C(C5=C(S3)C(CC(CCCC)CCCCCC)=C(/C=C3\C(=O)C6=CC(F)=C(F)C=C6C3=C(C#N)C#N)S5)N4CC(CC)CCCC)N(CC(CC)CCCC)C21,0.918,26.26,79.14,19.11,19.078026552,0.1673126530612176,18.93,19.11,,,,,,OSC,PDINN,PDINN,,,,,,,-5.51,-2.77,,-5.68,-3.9,
41744,10.1002/adfm.202416356,10.1002/adfm.202416356,D18,L8-BO,D18,L8-BO,CCCCCCC(CCCC)CC1=CSC(C2=CC3=C(S2)C2=C(C=C(C4=CC(CC(CCCC)CCCCCC)=C(C5=CC6=C(C7=CC(F)=C(CC(CC)CCCC)S7)C7=C(C=CS7)C(C7=CC(F)=C(CC(CC)CCCC)S7)=C6S5)S4)S2)C2=NSN=C32)=C1,CCCCCCC(CCCC)CC1=C(/C=C2\C(=O)C3=CC(F)=C(F)C=C3C2=C(C#N)C#N)SC2=C1SC1C3=C(C4=C(C5=NSN=C35)C3=C(C5=C(S3)C(CC(CCCC)CCCCCC)=C(/C=C3\C(=O)C6=CC(F)=C(F)C=C6C3=C(C#N)C#N)S5)N4CC(CC)CCCC)N(CC(CC)CCCC)C21,0.922,26.45,79.73,19.52,19.44367537,0.3910073258196642,19.27,19.52,,,,,glass/ITO/2PACz/active layer/P-C3T/Ag,OSC,P-C3T,P-C3T,2PACz,,,,,,-5.51,-2.77,,-5.68,-3.9,
41745,10.1002/adfm.202416356,10.1002/adfm.202416356,D18,L8-BO,D18,L8-BO,CCCCCCC(CCCC)CC1=CSC(C2=CC3=C(S2)C2=C(C=C(C4=CC(CC(CCCC)CCCCCC)=C(C5=CC6=C(C7=CC(F)=C(CC(CC)CCCC)S7)C7=C(C=CS7)C(C7=CC(F)=C(CC(CC)CCCC)S7)=C6S5)S4)S2)C2=NSN=C32)=C1,CCCCCCC(CCCC)CC1=C(/C=C2\C(=O)C3=CC(F)=C(F)C=C3C2=C(C#N)C#N)SC2=C1SC1C3=C(C4=C(C5=NSN=C35)C3=C(C5=C(S3)C(CC(CCCC)CCCCCC)=C(/C=C3\C(=O)C6=CC(F)=C(F)C=C6C3=C(C#N)C#N)S5)N4CC(CC)CCCC)N(CC(CC)CCCC)C21,0.91,26.24,77.25,18.73,18.446064,1.5159423384943975,18.67,18.73,,,,,,OSC,PDINBr,PDINBr,,,,,,,-5.51,-2.77,,-5.68,-3.9,
41746,10.1002/adfm.202416356,10.1002/adfm.202416356,D18,L8-BO,D18,L8-BO,CCCCCCC(CCCC)CC1=CSC(C2=CC3=C(S2)C2=C(C=C(C4=CC(CC(CCCC)CCCCCC)=C(C5=CC6=C(C7=CC(F)=C(CC(CC)CCCC)S7)C7=C(C=CS7)C(C7=CC(F)=C(CC(CC)CCCC)S7)=C6S5)S4)S2)C2=NSN=C32)=C1,CCCCCCC(CCCC)CC1=C(/C=C2\C(=O)C3=CC(F)=C(F)C=C3C2=C(C#N)C#N)SC2=C1SC1C3=C(C4=C(C5=NSN=C35)C3=C(C5=C(S3)C(CC(CCCC)CCCCCC)=C(/C=C3\C(=O)C6=CC(F)=C(F)C=C6C3=C(C#N)C#N)S5)N4CC(CC)CCCC)N(CC(CC)CCCC)C21,0.903,25.92,79.27,18.59,18.553745952,0.1950190855298546,18.14,18.59,,,,,ITO/2PACz/active layer/P-C3T/Ag,OSC,P-C3T,P-C3T,2PACz,2PACz,15.0,,,,-5.51,-2.77,,-5.68,-3.9,
41748,10.1002/adfm.202416356,10.1002/adfm.202416356,D18,L8-BO,D18,L8-BO,CCCCCCC(CCCC)CC1=CSC(C2=CC3=C(S2)C2=C(C=C(C4=CC(CC(CCCC)CCCCCC)=C(C5=CC6=C(C7=CC(F)=C(CC(CC)CCCC)S7)C7=C(C=CS7)C(C7=CC(F)=C(CC(CC)CCCC)S7)=C6S5)S4)S2)C2=NSN=C32)=C1,CCCCCCC(CCCC)CC1=C(/C=C2\C(=O)C3=CC(F)=C(F)C=C3C2=C(C#N)C#N)SC2=C1SC1C3=C(C4=C(C5=NSN=C35)C3=C(C5=C(S3)C(CC(CCCC)CCCCCC)=C(/C=C3\C(=O)C6=CC(F)=C(F)C=C6C3=C(C#N)C#N)S5)N4CC(CC)CCCC)N(CC(CC)CCCC)C21,0.916,26.12,80.26,19.24,19.202943392,0.1926019126818959,18.72,19.24,,,,,ITO/2PACz/active layer/P-C3T/Ag,OSC,P-C3T,P-C3T,2PACz,2PACz,30.0,,,,-5.51,-2.77,,-5.68,-3.9,
41749,10.1002/adfm.202416356,10.1002/adfm.202416356,D18,L8-BO,D18,L8-BO,CCCCCCC(CCCC)CC1=CSC(C2=CC3=C(S2)C2=C(C=C(C4=CC(CC(CCCC)CCCCCC)=C(C5=CC6=C(C7=CC(F)=C(CC(CC)CCCC)S7)C7=C(C=CS7)C(C7=CC(F)=C(CC(CC)CCCC)S7)=C6S5)S4)S2)C2=NSN=C32)=C1,CCCCCCC(CCCC)CC1=C(/C=C2\C(=O)C3=CC(F)=C(F)C=C3C2=C(C#N)C#N)SC2=C1SC1C3=C(C4=C(C5=NSN=C35)C3=C(C5=C(S3)C(CC(CCCC)CCCCCC)=C(/C=C3\C(=O)C6=CC(F)=C(F)C=C6C3=C(C#N)C#N)S5)N4CC(CC)CCCC)N(CC(CC)CCCC)C21,0.922,25.88,77.6,18.54,18.51641536,0.1272094929881298,18.19,18.54,,,,,ITO/2PACz/active layer/P-C3T/Ag,OSC,P-C3T,P-C3T,2PACz,2PACz,40.0,,,,-5.51,-2.77,,-5.68,-3.9,
41750,10.1002/adfm.202416356,10.1002/adfm.202416356,D18,L8-BO,D18,L8-BO,CCCCCCC(CCCC)CC1=CSC(C2=CC3=C(S2)C2=C(C=C(C4=CC(CC(CCCC)CCCCCC)=C(C5=CC6=C(C7=CC(F)=C(CC(CC)CCCC)S7)C7=C(C=CS7)C(C7=CC(F)=C(CC(CC)CCCC)S7)=C6S5)S4)S2)C2=NSN=C32)=C1,CCCCCCC(CCCC)CC1=C(/C=C2\C(=O)C3=CC(F)=C(F)C=C3C2=C(C#N)C#N)SC2=C1SC1C3=C(C4=C(C5=NSN=C35)C3=C(C5=C(S3)C(CC(CCCC)CCCCCC)=C(/C=C3\C(=O)C6=CC(F)=C(F)C=C6C3=C(C#N)C#N)S5)N4CC(CC)CCCC)N(CC(CC)CCCC)C21,0.918,25.83,72.76,17.28,17.252807544,0.1573637500000095,16.81,17.28,,,,,ITO/2PACz/active layer/P-C3T/Ag,OSC,P-C3T,P-C3T,2PACz,2PACz,50.0,,,,-5.51,-2.77,,-5.68,-3.9,
41751,10.1002/adfm.202416381,10.1002/adfm.202416381,PM6,Y6,PM6,Y6,CC1=CC(=CC(=C1)C2=C3C=CC(=C4C5=C(C=C(S5)/C=C\6/C(=O)C7=CC(=CC(=C7)F)C(=O)/C6=C\C8=CC(=C(S8)C9=CC(=CC(=C9)C)C(C)(C)C(=O)OC)C(C)(C)C(=O)OC)SC4=C3S2)C(C)(C)C(=O)OC)C(C)(C)C(=O)OC,CCCCCCCCCCCc1c(/C=C2\C(=O)c3cc(F)c(F)cc3C2=C(C#N)C#N)sc2c1sc1c3c4nsnc4c4c5sc6c(CCCCCCCCCCC)c(/C=C7\C(=O)c8cc(F)c(F)cc8C7=C(C#N)C#N)sc6c5n(CC(CC)CCCC)c4c3n(CC(CC)CCCC)c21,0.856,25.9,70.0,15.5,15.519279999999998,0.1243870967741832,15.4,15.5,,,,,ITO/PEDOT:PSS/active layer/PDINN/Ag,conventional,PDINN,PDINN,PEDOT:PSS,PEDOT:PSS,,chloroform,chloroform,,-5.56,-3.65,,-5.65,-4.09,
41752,10.1002/adfm.202416381,10.1002/adfm.202416381,PM6,Y6,PM6,Y6,CC1=CC(=CC(=C1)C2=C3C=CC(=C4C5=C(C=C(S5)/C=C\6/C(=O)C7=CC(=CC(=C7)F)C(=O)/C6=C\C8=CC(=C(S8)C9=CC(=CC(=C9)C)C(C)(C)C(=O)OC)C(C)(C)C(=O)OC)SC4=C3S2)C(C)(C)C(=O)OC)C(C)(C)C(=O)OC,CCCCCCCCCCCc1c(/C=C2\C(=O)c3cc(F)c(F)cc3C2=C(C#N)C#N)sc2c1sc1c3c4nsnc4c4c5sc6c(CCCCCCCCCCC)c(/C=C7\C(=O)c8cc(F)c(F)cc8C7=C(C#N)C#N)sc6c5n(CC(CC)CCCC)c4c3n(CC(CC)CCCC)c21,0.846,26.1,74.8,16.5,16.516288799999998,0.0987199999999885,16.3,16.5,,,,,ITO/PEDOT:PSS/active layer/PDINN/Ag,conventional,PDINN,PDINN,PEDOT:PSS,PEDOT:PSS,,chloroform,chloroform,90.0,-5.56,-3.65,,-5.65,-4.09,
41753,10.1002/adfm.202416381,10.1002/adfm.202416381,PM6,Y6,PM6,Y6,CC1=CC(=CC(=C1)C2=C3C=CC(=C4C5=C(C=C(S5)/C=C\6/C(=O)C7=CC(=CC(=C7)F)C(=O)/C6=C\C8=CC(=C(S8)C9=CC(=CC(=C9)C)C(C)(C)C(=O)OC)C(C)(C)C(=O)OC)SC4=C3S2)C(C)(C)C(=O)OC)C(C)(C)C(=O)OC,CCCCCCCCCCCc1c(/C=C2\C(=O)c3cc(F)c(F)cc3C2=C(C#N)C#N)sc2c1sc1c3c4nsnc4c4c5sc6c(CCCCCCCCCCC)c(/C=C7\C(=O)c8cc(F)c(F)cc8C7=C(C#N)C#N)sc6c5n(CC(CC)CCCC)c4c3n(CC(CC)CCCC)c21,0.845,27.2,74.7,17.2,17.169048,0.1799534883720884,17.0,17.2,,DBM,DBM,12.5 wt%,ITO/PEDOT:PSS/active layer/PDINN/Ag,conventional,PDINN,PDINN,PEDOT:PSS,PEDOT:PSS,,chloroform,chloroform,,-5.56,-3.65,,-5.65,-4.09,
41754,10.1002/adfm.202416381,10.1002/adfm.202416381,PM6,Y6,PM6,Y6,CC1=CC(=CC(=C1)C2=C3C=CC(=C4C5=C(C=C(S5)/C=C\6/C(=O)C7=CC(=CC(=C7)F)C(=O)/C6=C\C8=CC(=C(S8)C9=CC(=CC(=C9)C)C(C)(C)C(=O)OC)C(C)(C)C(=O)OC)SC4=C3S2)C(C)(C)C(=O)OC)C(C)(C)C(=O)OC,CCCCCCCCCCCc1c(/C=C2\C(=O)c3cc(F)c(F)cc3C2=C(C#N)C#N)sc2c1sc1c3c4nsnc4c4c5sc6c(CCCCCCCCCCC)c(/C=C7\C(=O)c8cc(F)c(F)cc8C7=C(C#N)C#N)sc6c5n(CC(CC)CCCC)c4c3n(CC(CC)CCCC)c21,0.83,28.7,78.1,18.7,18.604201,0.5122941176470752,18.5,18.7,,DBM,DBM,12.5 wt%,ITO/PEDOT:PSS/active layer/PDINN/Ag,conventional,PDINN,PDINN,PEDOT:PSS,PEDOT:PSS,,chloroform,chloroform,90.0,-5.56,-3.65,,-5.65,-4.09,
