Repository: JiYiqaq/PCE-KA-GNN

# Data directory

- `raw/Active_Database.csv` is the immutable source dataset bundled under CC BY 4.0. Do not overwrite it with processed data.
- `processed/` is created and populated by the training pipeline. Generated `.pt` and `.pth` caches are intentionally ignored by Git because they can exceed GitHub's normal single-file limit.

See `../DATA_LICENSE.md` for provenance, license and checksum information.

File: data/raw/Active_Database.csv (part 53 of 471)
id,doi,doi_norm,donor,acceptor,donor_canonical,acceptor_canonical,donor_smiles,acceptor_smiles,voc,jsc,ff,pce,pce_recomputed,pce_relative_error_percent,pce_avg,pce_best,d_a_ratio,additive,additive_canonical,additive_ratio,device_structure,device_type,etl,etl_canonical,htl,htl_canonical,active_layer_thickness,solvent,solvent_canonical,annealing_temp,homo_d,lumo_d,eg_d,homo_a,lumo_a,eg_a
41755,10.1002/adfm.202416381,10.1002/adfm.202416381,PM6,BTP-eC9,PM6,BTP-eC9,CC1=CC(=CC(=C1)C2=C3C=CC(=C4C5=C(C=C(S5)/C=C\6/C(=O)C7=CC(=CC(=C7)F)C(=O)/C6=C\C8=CC(=C(S8)C9=CC(=CC(=C9)C)C(C)(C)C(=O)OC)C(C)(C)C(=O)OC)SC4=C3S2)C(C)(C)C(=O)OC)C(C)(C)C(=O)OC,CCCCCCCCCc1c(C=C2C(=O)c3cc(Cl)c(Cl)cc3C2=C(C#N)C#N)sc2c1sc1c3c4nsnc4c4c5sc6c(CCCCCCCCC)c(C=C7C(=O)c8cc(Cl)c(Cl)cc8C7=C(C#N)C#N)sc6c5n(CC(CCCC)CCCCCC)c4c3n(CC(CCCC)CCCCCC)c21,0.855,26.7,74.1,16.9,16.915918499999997,0.0941923076922955,,,,,,,ITO/PEDOT:PSS/active layer/PDINN/Ag,conventional,PDINN,PDINN,PEDOT:PSS,PEDOT:PSS,,chloroform,chloroform,,-5.56,-3.65,,-5.68,-3.9,
41756,10.1002/adfm.202416381,10.1002/adfm.202416381,PM6,BTP-eC9,PM6,BTP-eC9,CC1=CC(=CC(=C1)C2=C3C=CC(=C4C5=C(C=C(S5)/C=C\6/C(=O)C7=CC(=CC(=C7)F)C(=O)/C6=C\C8=CC(=C(S8)C9=CC(=CC(=C9)C)C(C)(C)C(=O)OC)C(C)(C)C(=O)OC)SC4=C3S2)C(C)(C)C(=O)OC)C(C)(C)C(=O)OC,CCCCCCCCCc1c(C=C2C(=O)c3cc(Cl)c(Cl)cc3C2=C(C#N)C#N)sc2c1sc1c3c4nsnc4c4c5sc6c(CCCCCCCCC)c(C=C7C(=O)c8cc(Cl)c(Cl)cc8C7=C(C#N)C#N)sc6c5n(CC(CCCC)CCCCCC)c4c3n(CC(CCCC)CCCCCC)c21,0.844,28.2,77.8,18.5,18.5170224,0.0920129729729639,,,,DBM,DBM,,ITO/PEDOT:PSS/active layer/PDINN/Ag,conventional,PDINN,PDINN,PEDOT:PSS,PEDOT:PSS,,chloroform,chloroform,90.0,-5.56,-3.65,,-5.68,-3.9,
41757,10.1002/adfm.202416381,10.1002/adfm.202416381,PTQ10,m-TEH,PTQ10,m-TEH,CCCCCCCCC(CCCCCC)COc1cnc2c(C)c(F)c(F)c(-c3ccc(C)s3)c2n1,,0.896,25.5,75.3,17.2,17.204544,0.0264186046511582,,,,,,,ITO/PEDOT:PSS/active layer/PDINN/Ag,conventional,PDINN,PDINN,PEDOT:PSS,PEDOT:PSS,,chloroform,chloroform,,-5.54,-2.92,,,,
41758,10.1002/adfm.202416381,10.1002/adfm.202416381,PTQ10,m-TEH,PTQ10,m-TEH,CCCCCCCCC(CCCCCC)COc1cnc2c(C)c(F)c(F)c(-c3ccc(C)s3)c2n1,,0.872,27.0,78.9,18.6,18.576216,0.1278709677419308,,,,DBM,DBM,,ITO/PEDOT:PSS/active layer/PDINN/Ag,conventional,PDINN,PDINN,PEDOT:PSS,PEDOT:PSS,,chloroform,chloroform,90.0,-5.54,-2.92,,,,
41759,10.1002/adfm.202416381,10.1002/adfm.202416381,D18,N3,D18,N3,CCCCCCC(CCCC)CC1=CSC(C2=CC3=C(S2)C2=C(C=C(C4=CC(CC(CCCC)CCCCCC)=C(C5=CC6=C(C7=CC(F)=C(CC(CC)CCCC)S7)C7=C(C=CS7)C(C7=CC(F)=C(CC(CC)CCCC)S7)=C6S5)S4)S2)C2=NSN=C32)=C1,CCCCCCCCCCCC1=C(/C=C2\C(=O)C3=CC(F)=C(F)C=C3C2=C(C#N)C#N)SC2=C1SC1=C2N(CCC(CC)CCCC)C2=C1C1=NSN=C1C1=C2N(CCC(CC)CCCC)C2=C1SC1=C2SC(/C=C2\C(=O)C3=CC(F)=C(F)C=C3C2=C(C#N)C#N)=C1CCCCCCCCCCC,0.856,26.9,76.0,17.5,17.500064,0.0003657142857045,,,,,,,ITO/PEDOT:PSS/active layer/PDINN/Ag,conventional,PDINN,PDINN,PEDOT:PSS,PEDOT:PSS,,chloroform,chloroform,,-5.51,-2.77,,-5.64,-3.86,
41760,10.1002/adfm.202416381,10.1002/adfm.202416381,D18,N3,D18,N3,CCCCCCC(CCCC)CC1=CSC(C2=CC3=C(S2)C2=C(C=C(C4=CC(CC(CCCC)CCCCCC)=C(C5=CC6=C(C7=CC(F)=C(CC(CC)CCCC)S7)C7=C(C=CS7)C(C7=CC(F)=C(CC(CC)CCCC)S7)=C6S5)S4)S2)C2=NSN=C32)=C1,CCCCCCCCCCCC1=C(/C=C2\C(=O)C3=CC(F)=C(F)C=C3C2=C(C#N)C#N)SC2=C1SC1=C2N(CCC(CC)CCCC)C2=C1C1=NSN=C1C1=C2N(CCC(CC)CCCC)C2=C1SC1=C2SC(/C=C2\C(=O)C3=CC(F)=C(F)C=C3C2=C(C#N)C#N)=C1CCCCCCCCCCC,0.836,28.5,77.9,18.6,18.560454000000004,0.2126129032257949,,,,DBM,DBM,,ITO/PEDOT:PSS/active layer/PDINN/Ag,conventional,PDINN,PDINN,PEDOT:PSS,PEDOT:PSS,,chloroform,chloroform,90.0,-5.51,-2.77,,-5.64,-3.86,
41761,10.1002/adfm.202416381,10.1002/adfm.202416381,D18,L8-BO,D18,L8-BO,CCCCCCC(CCCC)CC1=CSC(C2=CC3=C(S2)C2=C(C=C(C4=CC(CC(CCCC)CCCCCC)=C(C5=CC6=C(C7=CC(F)=C(CC(CC)CCCC)S7)C7=C(C=CS7)C(C7=CC(F)=C(CC(CC)CCCC)S7)=C6S5)S4)S2)C2=NSN=C32)=C1,CCCCCCC(CCCC)CC1=C(/C=C2\C(=O)C3=CC(F)=C(F)C=C3C2=C(C#N)C#N)SC2=C1SC1C3=C(C4=C(C5=NSN=C35)C3=C(C5=C(S3)C(CC(CCCC)CCCCCC)=C(/C=C3\C(=O)C6=CC(F)=C(F)C=C6C3=C(C#N)C#N)S5)N4CC(CC)CCCC)N(CC(CC)CCCC)C21,0.917,24.9,77.1,17.6,17.6044743,0.0254221590908992,,,,,,,ITO/PEDOT:PSS/active layer/PDINN/Ag,conventional,PDINN,PDINN,PEDOT:PSS,PEDOT:PSS,,chloroform,chloroform,,-5.51,-2.77,,-5.68,-3.9,
41762,10.1002/adfm.202416381,10.1002/adfm.202416381,D18,L8-BO,D18,L8-BO,CCCCCCC(CCCC)CC1=CSC(C2=CC3=C(S2)C2=C(C=C(C4=CC(CC(CCCC)CCCCCC)=C(C5=CC6=C(C7=CC(F)=C(CC(CC)CCCC)S7)C7=C(C=CS7)C(C7=CC(F)=C(CC(CC)CCCC)S7)=C6S5)S4)S2)C2=NSN=C32)=C1,CCCCCCC(CCCC)CC1=C(/C=C2\C(=O)C3=CC(F)=C(F)C=C3C2=C(C#N)C#N)SC2=C1SC1C3=C(C4=C(C5=NSN=C35)C3=C(C5=C(S3)C(CC(CCCC)CCCCCC)=C(/C=C3\C(=O)C6=CC(F)=C(F)C=C6C3=C(C#N)C#N)S5)N4CC(CC)CCCC)N(CC(CC)CCCC)C21,0.883,27.3,80.6,19.4,19.4293554,0.151316494845361,,,,DBM,DBM,,ITO/PEDOT:PSS/active layer/PDINN/Ag,conventional,PDINN,PDINN,PEDOT:PSS,PEDOT:PSS,,chloroform,chloroform,90.0,-5.51,-2.77,,-5.68,-3.9,
41769,10.1002/adfm.202417786,10.1002/adfm.202417786,PM6,L8-BO,PM6,L8-BO,CC1=CC(=CC(=C1)C2=C3C=CC(=C4C5=C(C=C(S5)/C=C\6/C(=O)C7=CC(=CC(=C7)F)C(=O)/C6=C\C8=CC(=C(S8)C9=CC(=CC(=C9)C)C(C)(C)C(=O)OC)C(C)(C)C(=O)OC)SC4=C3S2)C(C)(C)C(=O)OC)C(C)(C)C(=O)OC,CCCCCCC(CCCC)CC1=C(/C=C2\C(=O)C3=CC(F)=C(F)C=C3C2=C(C#N)C#N)SC2=C1SC1C3=C(C4=C(C5=NSN=C35)C3=C(C5=C(S3)C(CC(CCCC)CCCCCC)=C(/C=C3\C(=O)C6=CC(F)=C(F)C=C6C3=C(C#N)C#N)S5)N4CC(CC)CCCC)N(CC(CC)CCCC)C21,0.884,26.5,79.5,18.54,18.62367,0.4512944983818849,17.6,18.54,,,,,ITO/HTL/PM6:L8-BO/PNDIT-F3N/Ag,,PNDIT-F3N,,2PACz,2PACz,,,,,-5.56,-3.65,,-5.68,-3.9,
41770,10.1002/adfm.202417786,10.1002/adfm.202417786,PM6,L8-BO,PM6,L8-BO,CC1=CC(=CC(=C1)C2=C3C=CC(=C4C5=C(C=C(S5)/C=C\6/C(=O)C7=CC(=CC(=C7)F)C(=O)/C6=C\C8=CC(=C(S8)C9=CC(=CC(=C9)C)C(C)(C)C(=O)OC)C(C)(C)C(=O)OC)SC4=C3S2)C(C)(C)C(=O)OC)C(C)(C)C(=O)OC,CCCCCCC(CCCC)CC1=C(/C=C2\C(=O)C3=CC(F)=C(F)C=C3C2=C(C#N)C#N)SC2=C1SC1C3=C(C4=C(C5=NSN=C35)C3=C(C5=C(S3)C(CC(CCCC)CCCCCC)=C(/C=C3\C(=O)C6=CC(F)=C(F)C=C6C3=C(C#N)C#N)S5)N4CC(CC)CCCC)N(CC(CC)CCCC)C21,0.889,27.36,80.8,19.63,19.65301632,0.1172507386653081,19.34,19.63,,,,,ITO/HTL/PM6:L8-BO/PNDIT-F3N/Ag,,PNDIT-F3N,,PPh-2PACz,PPh-2PACz,,,,,-5.56,-3.65,,-5.68,-3.9,
41777,10.1002/adfm.202418223,10.1002/adfm.202418223,PM6,eC9,PM6,BTP-eC9,COC(=O)C(C)(C)c1cc(C)cc(-c2sc3c4sc5cc(/C=C6/C(=O)c7cc(F)cc(c7)C(=O)/C6=C\c6cc(C(C)(C)C(=O)OC)c(-c7cc(C)cc(C(C)(C)C(=O)OC)c7)s6)sc5c4c(C(C)(C)C(=O)OC)ccc2-3)c1,CCCCCCCCCc1c(C=C2C(=O)c3cc(Cl)c(Cl)cc3C2=C(C#N)C#N)sc2c1sc1c3c4nsnc4c4c5sc6c(CCCCCCCCC)c(C=C7C(=O)c8cc(Cl)c(Cl)cc8C7=C(C#N)C#N)sc6c5n(CC(CCCC)CCCCCC)c4c3n(CC(CCCC)CCCCCC)c21,0.847,27.5,77.3,18.0,18.0051025,0.0283472222222198,17.9,18.0,,,,,ITO/PEDOT:PSS/PM6:eC9/PDINN/Ag,organic solar cell,PDINN,,PEDOT:PSS,PEDOT:PSS,,,,,-5.56,-3.65,,-5.68,-3.9,
41778,10.1002/adfm.202418223,10.1002/adfm.202418223,PM6,eC9,PM6,BTP-eC9,COC(=O)C(C)(C)c1cc(C)cc(-c2sc3c4sc5cc(/C=C6/C(=O)c7cc(F)cc(c7)C(=O)/C6=C\c6cc(C(C)(C)C(=O)OC)c(-c7cc(C)cc(C(C)(C)C(=O)OC)c7)s6)sc5c4c(C(C)(C)C(=O)OC)ccc2-3)c1,CCCCCCCCCc1c(C=C2C(=O)c3cc(Cl)c(Cl)cc3C2=C(C#N)C#N)sc2c1sc1c3c4nsnc4c4c5sc6c(CCCCCCCCC)c(C=C7C(=O)c8cc(Cl)c(Cl)cc8C7=C(C#N)C#N)sc6c5n(CC(CCCC)CCCCCC)c4c3n(CC(CCCC)CCCCCC)c21,0.844,28.8,72.5,17.6,17.62272,0.1290909090909069,17.4,17.6,,,,,ITO/t-Bu-3PACz/active layer/ETL/Ag,organic solar cell,PDINN,,t-Bu-3PACz,t-Bu-3PACz,,,,,-5.56,-3.65,,-5.68,-3.9,
41779,10.1002/adfm.202418223,10.1002/adfm.202418223,PM6,eC9,PM6,BTP-eC9,COC(=O)C(C)(C)c1cc(C)cc(-c2sc3c4sc5cc(/C=C6/C(=O)c7cc(F)cc(c7)C(=O)/C6=C\c6cc(C(C)(C)C(=O)OC)c(-c7cc(C)cc(C(C)(C)C(=O)OC)c7)s6)sc5c4c(C(C)(C)C(=O)OC)ccc2-3)c1,CCCCCCCCCc1c(C=C2C(=O)c3cc(Cl)c(Cl)cc3C2=C(C#N)C#N)sc2c1sc1c3c4nsnc4c4c5sc6c(CCCCCCCCC)c(C=C7C(=O)c8cc(Cl)c(Cl)cc8C7=C(C#N)C#N)sc6c5n(CC(CCCC)CCCCCC)c4c3n(CC(CCCC)CCCCCC)c21,0.85,28.7,78.5,19.2,19.150075,0.2600260416666574,19.0,19.2,,,,,ITO/Ph-3PACz/PM6:eC9/PDINN/Ag,organic solar cell,PDINN,,Ph-3PACz,Ph-3PACz,,,,,-5.56,-3.65,,-5.68,-3.9,
41780,10.1002/adfm.202418223,10.1002/adfm.202418223,PM6,eC9,PM6,BTP-eC9,COC(=O)C(C)(C)c1cc(C)cc(-c2sc3c4sc5cc(/C=C6/C(=O)c7cc(F)cc(c7)C(=O)/C6=C\c6cc(C(C)(C)C(=O)OC)c(-c7cc(C)cc(C(C)(C)C(=O)OC)c7)s6)sc5c4c(C(C)(C)C(=O)OC)ccc2-3)c1,CCCCCCCCCc1c(C=C2C(=O)c3cc(Cl)c(Cl)cc3C2=C(C#N)C#N)sc2c1sc1c3c4nsnc4c4c5sc6c(CCCCCCCCC)c(C=C7C(=O)c8cc(Cl)c(Cl)cc8C7=C(C#N)C#N)sc6c5n(CC(CCCC)CCCCCC)c4c3n(CC(CCCC)CCCCCC)c21,0.846,28.2,77.2,18.4,18.4177584,0.0965130434782702,18.3,18.4,,,,,ITO/Bz-3PACz/PM6:eC9/PDINN/Ag,organic solar cell,PDINN,,Bz-3PACz,Bz-3PACz,,,,,-5.56,-3.65,,-5.68,-3.9,
41781,10.1002/adfm.202418659,10.1002/adfm.202418659,PM6,SP1-Ph,PM6,SP1-Ph,CC1=CC(=CC(=C1)C2=C3C=CC(=C4C5=C(C=C(S5)/C=C\6/C(=O)C7=CC(=CC(=C7)F)C(=O)/C6=C\C8=CC(=C(S8)C9=CC(=CC(=C9)C)C(C)(C)C(=O)OC)C(C)(C)C(=O)OC)SC4=C3S2)C(C)(C)C(=O)OC)C(C)(C)C(=O)OC,,0.951,21.13,59.65,11.99,11.986446795,0.0296347372810768,11.45,11.99,,,,,ITO/2PACz/active layer/PDINN/Ag,,PDINN,PDINN,2PACz,2PACz,,,,,-5.56,-3.65,,,,
41782,10.1002/adfm.202418659,10.1002/adfm.202418659,PM6,SP2-Ph,PM6,SP2-Ph,CC1=CC(=CC(=C1)C2=C3C=CC(=C4C5=C(C=C(S5)/C=C\6/C(=O)C7=CC(=CC(=C7)F)C(=O)/C6=C\C8=CC(=C(S8)C9=CC(=CC(=C9)C)C(C)(C)C(=O)OC)C(C)(C)C(=O)OC)SC4=C3S2)C(C)(C)C(=O)OC)C(C)(C)C(=O)OC,,0.945,21.47,56.74,11.51,11.51206371,0.0179297132927874,11.18,11.51,,,,,ITO/2PACz/active layer/PDINN/Ag,,PDINN,PDINN,2PACz,2PACz,,,,,-5.56,-3.65,,,,
41783,10.1002/adfm.202418659,10.1002/adfm.202418659,PM6,SP3-Ph,PM6,SP3-Ph,CC1=CC(=CC(=C1)C2=C3C=CC(=C4C5=C(C=C(S5)/C=C\6/C(=O)C7=CC(=CC(=C7)F)C(=O)/C6=C\C8=CC(=C(S8)C9=CC(=CC(=C9)C)C(C)(C)C(=O)OC)C(C)(C)C(=O)OC)SC4=C3S2)C(C)(C)C(=O)OC)C(C)(C)C(=O)OC,,0.937,23.95,71.61,16.07,16.070107515,0.0006690416925938,15.54,16.07,,,,,ITO/2PACz/active layer/PDINN/Ag,,PDINN,PDINN,2PACz,2PACz,,,,,-5.56,-3.65,,,,
41784,10.1002/adfm.202418659,10.1002/adfm.202418659,PM6,SP4-Ph,PM6,SP4-Ph,CC1=CC(=CC(=C1)C2=C3C=CC(=C4C5=C(C=C(S5)/C=C\6/C(=O)C7=CC(=CC(=C7)F)C(=O)/C6=C\C8=CC(=C(S8)C9=CC(=CC(=C9)C)C(C)(C)C(=O)OC)C(C)(C)C(=O)OC)SC4=C3S2)C(C)(C)C(=O)OC)C(C)(C)C(=O)OC,,0.926,23.9,72.75,16.1,16.1005935,0.0036863354037096,15.56,16.1,,,,,ITO/2PACz/active layer/PDINN/Ag,,PDINN,PDINN,2PACz,2PACz,,,,,-5.56,-3.65,,,,
41785,10.1002/adfm.202418659,10.1002/adfm.202418659,PM6,SP6-Ph,PM6,SP6-Ph,CC1=CC(=CC(=C1)C2=C3C=CC(=C4C5=C(C=C(S5)/C=C\6/C(=O)C7=CC(=CC(=C7)F)C(=O)/C6=C\C8=CC(=C(S8)C9=CC(=CC(=C9)C)C(C)(C)C(=O)OC)C(C)(C)C(=O)OC)SC4=C3S2)C(C)(C)C(=O)OC)C(C)(C)C(=O)OC,,0.913,18.95,51.28,8.87,8.872132279999999,0.0240392333709092,8.37,8.87,,,,,ITO/2PACz/active layer/PDINN/Ag,,PDINN,PDINN,2PACz,2PACz,,,,,-5.56,-3.65,,,,
41786,10.1002/adfm.202418659,10.1002/adfm.202418659,D18,N3,D18,N3,CCCCCCC(CCCC)CC1=CSC(C2=CC3=C(S2)C2=C(C=C(C4=CC(CC(CCCC)CCCCCC)=C(C5=CC6=C(C7=CC(F)=C(CC(CC)CCCC)S7)C7=C(C=CS7)C(C7=CC(F)=C(CC(CC)CCCC)S7)=C6S5)S4)S2)C2=NSN=C32)=C1,CCCCCCCCCCCC1=C(/C=C2\C(=O)C3=CC(F)=C(F)C=C3C2=C(C#N)C#N)SC2=C1SC1=C2N(CCC(CC)CCCC)C2=C1C1=NSN=C1C1=C2N(CCC(CC)CCCC)C2=C1SC1=C2SC(/C=C2\C(=O)C3=CC(F)=C(F)C=C3C2=C(C#N)C#N)=C1CCCCCCCCCCC,0.841,26.45,79.16,17.6,17.608706619999996,0.0494694318181508,17.23,17.6,,,,,ITO/2PACz/active layer/PDINN/Ag,,PDINN,PDINN,2PACz,2PACz,,,,,-5.51,-2.77,,-5.64,-3.86,
41787,10.1002/adfm.202418659,10.1002/adfm.202418659,D18,SP3-Ph,D18,SP3-Ph,CCCCCCC(CCCC)CC1=CSC(C2=CC3=C(S2)C2=C(C=C(C4=CC(CC(CCCC)CCCCCC)=C(C5=CC6=C(C7=CC(F)=C(CC(CC)CCCC)S7)C7=C(C=CS7)C(C7=CC(F)=C(CC(CC)CCCC)S7)=C6S5)S4)S2)C2=NSN=C32)=C1,,0.945,23.35,72.42,15.98,15.98001615,0.0001010638297899,15.63,15.98,,,,,ITO/2PACz/active layer/PDINN/Ag,,PDINN,PDINN,2PACz,2PACz,,,,,-5.51,-2.77,,,,
41788,10.1002/adfm.202418659,10.1002/adfm.202418659,D18,SP4-Ph,D18,SP4-Ph,CCCCCCC(CCCC)CC1=CSC(C2=CC3=C(S2)C2=C(C=C(C4=CC(CC(CCCC)CCCCCC)=C(C5=CC6=C(C7=CC(F)=C(CC(CC)CCCC)S7)C7=C(C=CS7)C(C7=CC(F)=C(CC(CC)CCCC)S7)=C6S5)S4)S2)C2=NSN=C32)=C1,,0.933,23.92,72.18,16.1,16.108670448000005,0.0538537142857373,15.74,16.1,,,,,ITO/2PACz/active layer/PDINN/Ag,,PDINN,PDINN,2PACz,2PACz,,,,,-5.51,-2.77,,,,
41791,10.1002/adfm.202418805,10.1002/adfm.202418805,PM6,BTP-eC9,PM6,BTP-eC9,CC1=CC(=CC(=C1)C2=C3C=CC(=C4C5=C(C=C(S5)/C=C\6/C(=O)C7=CC(=CC(=C7)F)C(=O)/C6=C\C8=CC(=C(S8)C9=CC(=CC(=C9)C)C(C)(C)C(=O)OC)C(C)(C)C(=O)OC)SC4=C3S2)C(C)(C)C(=O)OC)C(C)(C)C(=O)OC,CCCCCCCCCc1c(C=C2C(=O)c3cc(Cl)c(Cl)cc3C2=C(C#N)C#N)sc2c1sc1c3c4nsnc4c4c5sc6c(CCCCCCCCC)c(C=C7C(=O)c8cc(Cl)c(Cl)cc8C7=C(C#N)C#N)sc6c5n(CC(CCCC)CCCCCC)c4c3n(CC(CCCC)CCCCCC)c21,0.86,27.5,75.06,17.64,17.75169,0.633163265306119,17.3,17.64,,,,,ITO/PEDOT:PSS/PM6:BTP-eC9/PNDIT-F3N/Ag,conventional,PNDIT-F3N,PNDIT-F3N,PEDOT:PSS,PEDOT:PSS,,,,,-5.56,-3.65,,-5.68,-3.9,
41792,10.1002/adfm.202418805,10.1002/adfm.202418805,PM6,BTP-eC9,PM6,BTP-eC9,CC1=CC(=CC(=C1)C2=C3C=CC(=C4C5=C(C=C(S5)/C=C\6/C(=O)C7=CC(=CC(=C7)F)C(=O)/C6=C\C8=CC(=C(S8)C9=CC(=CC(=C9)C)C(C)(C)C(=O)OC)C(C)(C)C(=O)OC)SC4=C3S2)C(C)(C)C(=O)OC)C(C)(C)C(=O)OC,CCCCCCCCCc1c(C=C2C(=O)c3cc(Cl)c(Cl)cc3C2=C(C#N)C#N)sc2c1sc1c3c4nsnc4c4c5sc6c(CCCCCCCCC)c(C=C7C(=O)c8cc(Cl)c(Cl)cc8C7=C(C#N)C#N)sc6c5n(CC(CCCC)CCCCCC)c4c3n(CC(CCCC)CCCCCC)c21,0.87,28.09,79.73,19.48,19.48465659,0.0239044661190951,19.13,19.48,,CB-NH2,CB-NH₂,,ITO/PEDOT:PSS/PM6:BTP-eC9:CB-NH2/PNDIT-F3N/Ag,conventional,PNDIT-F3N,PNDIT-F3N,PEDOT:PSS,PEDOT:PSS,,,,,-5.56,-3.65,,-5.68,-3.9,
41793,10.1002/adfm.202418805,10.1002/adfm.202418805,PM6,BTP-eC9,PM6,BTP-eC9,CC1=CC(=CC(=C1)C2=C3C=CC(=C4C5=C(C=C(S5)/C=C\6/C(=O)C7=CC(=CC(=C7)F)C(=O)/C6=C\C8=CC(=C(S8)C9=CC(=CC(=C9)C)C(C)(C)C(=O)OC)C(C)(C)C(=O)OC)SC4=C3S2)C(C)(C)C(=O)OC)C(C)(C)C(=O)OC,CCCCCCCCCc1c(C=C2C(=O)c3cc(Cl)c(Cl)cc3C2=C(C#N)C#N)sc2c1sc1c3c4nsnc4c4c5sc6c(CCCCCCCCC)c(C=C7C(=O)c8cc(Cl)c(Cl)cc8C7=C(C#N)C#N)sc6c5n(CC(CCCC)CCCCCC)c4c3n(CC(CCCC)CCCCCC)c21,0.82,17.5,55.61,7.94,7.980034999999999,0.50421914357681,7.35,7.94,,CB-COOH,CB-COOH,,ITO/PEDOT:PSS/PM6:BTP-eC9:CB-COOH/PNDIT-F3N/Ag,conventional,PNDIT-F3N,PNDIT-F3N,PEDOT:PSS,PEDOT:PSS,,,,,-5.56,-3.65,,-5.68,-3.9,
41794,10.1002/adfm.202419176,10.1002/adfm.202419176,PM6,CB-Se,PM6,CB-Se,CC1=CC(=CC(=C1)C2=C3C=CC(=C4C5=C(C=C(S5)/C=C\6/C(=O)C7=CC(=CC(=C7)F)C(=O)/C6=C\C8=CC(=C(S8)C9=CC(=CC(=C9)C)C(C)(C)C(=O)OC)C(C)(C)C(=O)OC)SC4=C3S2)C(C)(C)C(=O)OC)C(C)(C)C(=O)OC,,0.9,26.8,73.91,17.87,17.827092,0.2401119194180224,17.44,17.87,1:1.2,,,,,,,,,,,o-xylene,o-xylene,,-5.56,-3.65,,,,
41795,10.1002/adfm.202419176,10.1002/adfm.202419176,PM6,CB-2Se,PM6,CB-2Se,CC1=CC(=CC(=C1)C2=C3C=CC(=C4C5=C(C=C(S5)/C=C\6/C(=O)C7=CC(=CC(=C7)F)C(=O)/C6=C\C8=CC(=C(S8)C9=CC(=CC(=C9)C)C(C)(C)C(=O)OC)C(C)(C)C(=O)OC)SC4=C3S2)C(C)(C)C(=O)OC)C(C)(C)C(=O)OC,,0.87,26.59,73.06,16.9,16.90118898,0.0070353846153964,16.59,16.9,1:1.2,,,,,,,,,,,o-xylene,o-xylene,,-5.56,-3.65,,,,
41796,10.1002/adfm.202419205,10.1002/adfm.202419205,PM6,Y6,PM6,Y6,CC1=CC(=CC(=C1)C2=C3C=CC(=C4C5=C(C=C(S5)/C=C\6/C(=O)C7=CC(=CC(=C7)F)C(=O)/C6=C\C8=CC(=C(S8)C9=CC(=CC(=C9)C)C(C)(C)C(=O)OC)C(C)(C)C(=O)OC)SC4=C3S2)C(C)(C)C(=O)OC)C(C)(C)C(=O)OC,CCCCCCCCCCCc1c(/C=C2\C(=O)c3cc(F)c(F)cc3C2=C(C#N)C#N)sc2c1sc1c3c4nsnc4c4c5sc6c(CCCCCCCCCCC)c(/C=C7\C(=O)c8cc(F)c(F)cc8C7=C(C#N)C#N)sc6c5n(CC(CC)CCCC)c4c3n(CC(CC)CCCC)c21,0.84,26.04,72.29,15.83,15.812425440000002,0.1110205938092111,15.68,15.83,,,,,ITO/PEDOT:PSS/active layer/CIL/Ag,conventional,PDINN,PDINN,PEDOT:PSS,,,,,,-5.56,-3.65,,-5.65,-4.09,
41797,10.1002/adfm.202419205,10.1002/adfm.202419205,PM6,Y6,PM6,Y6,CC1=CC(=CC(=C1)C2=C3C=CC(=C4C5=C(C=C(S5)/C=C\6/C(=O)C7=CC(=CC(=C7)F)C(=O)/C6=C\C8=CC(=C(S8)C9=CC(=CC(=C9)C)C(C)(C)C(=O)OC)C(C)(C)C(=O)OC)SC4=C3S2)C(C)(C)C(=O)OC)C(C)(C)C(=O)OC,CCCCCCCCCCCc1c(/C=C2\C(=O)c3cc(F)c(F)cc3C2=C(C#N)C#N)sc2c1sc1c3c4nsnc4c4c5sc6c(CCCCCCCCCCC)c(/C=C7\C(=O)c8cc(F)c(F)cc8C7=C(C#N)C#N)sc6c5n(CC(CC)CCCC)c4c3n(CC(CC)CCCC)c21,0.84,26.51,74.87,16.66,16.672351080000002,0.0741361344537932,16.52,16.66,,,,,ITO/PEDOT:PSS/active layer/CIL/Ag,conventional,PDINN-TS,PDINN,PEDOT:PSS,,,,,,-5.56,-3.65,,-5.65,-4.09,
41798,10.1002/adfm.202419205,10.1002/adfm.202419205,PM6,Y6,PM6,Y6,CC1=CC(=CC(=C1)C2=C3C=CC(=C4C5=C(C=C(S5)/C=C\6/C(=O)C7=CC(=CC(=C7)F)C(=O)/C6=C\C8=CC(=C(S8)C9=CC(=CC(=C9)C)C(C)(C)C(=O)OC)C(C)(C)C(=O)OC)SC4=C3S2)C(C)(C)C(=O)OC)C(C)(C)C(=O)OC,CCCCCCCCCCCc1c(/C=C2\C(=O)c3cc(F)c(F)cc3C2=C(C#N)C#N)sc2c1sc1c3c4nsnc4c4c5sc6c(CCCCCCCCCCC)c(/C=C7\C(=O)c8cc(F)c(F)cc8C7=C(C#N)C#N)sc6c5n(CC(CC)CCCC)c4c3n(CC(CC)CCCC)c21,0.85,26.64,75.32,16.95,17.055460799999995,0.6221876106194449,16.86,16.95,,,,,ITO/PEDOT:PSS/active layer/CIL/Ag,conventional,PDINN-BS,PDINN,PEDOT:PSS,,,,,,-5.56,-3.65,,-5.65,-4.09,
41799,10.1002/adfm.202419205,10.1002/adfm.202419205,PM6,BTP-eC9,PM6,BTP-eC9,CC1=CC(=CC(=C1)C2=C3C=CC(=C4C5=C(C=C(S5)/C=C\6/C(=O)C7=CC(=CC(=C7)F)C(=O)/C6=C\C8=CC(=C(S8)C9=CC(=CC(=C9)C)C(C)(C)C(=O)OC)C(C)(C)C(=O)OC)SC4=C3S2)C(C)(C)C(=O)OC)C(C)(C)C(=O)OC,CCCCCCCCCc1c(C=C2C(=O)c3cc(Cl)c(Cl)cc3C2=C(C#N)C#N)sc2c1sc1c3c4nsnc4c4c5sc6c(CCCCCCCCC)c(C=C7C(=O)c8cc(Cl)c(Cl)cc8C7=C(C#N)C#N)sc6c5n(CC(CCCC)CCCCCC)c4c3n(CC(CCCC)CCCCCC)c21,0.85,26.66,74.42,16.77,16.864316199999998,0.5624102564102442,16.56,16.77,,,,,ITO/PEDOT:PSS/active layer/PDINN/Ag,conventional,PDINN,PDINN,PEDOT:PSS,,,,,,-5.56,-3.65,,-5.68,-3.9,
41800,10.1002/adfm.202419205,10.1002/adfm.202419205,PM6,BTP-eC9,PM6,BTP-eC9,CC1=CC(=CC(=C1)C2=C3C=CC(=C4C5=C(C=C(S5)/C=C\6/C(=O)C7=CC(=CC(=C7)F)C(=O)/C6=C\C8=CC(=C(S8)C9=CC(=CC(=C9)C)C(C)(C)C(=O)OC)C(C)(C)C(=O)OC)SC4=C3S2)C(C)(C)C(=O)OC)C(C)(C)C(=O)OC,CCCCCCCCCc1c(C=C2C(=O)c3cc(Cl)c(Cl)cc3C2=C(C#N)C#N)sc2c1sc1c3c4nsnc4c4c5sc6c(CCCCCCCCC)c(C=C7C(=O)c8cc(Cl)c(Cl)cc8C7=C(C#N)C#N)sc6c5n(CC(CCCC)CCCCCC)c4c3n(CC(CCCC)CCCCCC)c21,0.86,27.03,75.32,17.51,17.50873656,0.0072155339805964,17.26,17.51,,,,,ITO/PEDOT:PSS/active layer/PDINN-TS/Ag,conventional,PDINN-TS,PDINN,PEDOT:PSS,,,,,,-5.56,-3.65,,-5.68,-3.9,
41801,10.1002/adfm.202419205,10.1002/adfm.202419205,PM6,BTP-eC9,PM6,BTP-eC9,CC1=CC(=CC(=C1)C2=C3C=CC(=C4C5=C(C=C(S5)/C=C\6/C(=O)C7=CC(=CC(=C7)F)C(=O)/C6=C\C8=CC(=C(S8)C9=CC(=CC(=C9)C)C(C)(C)C(=O)OC)C(C)(C)C(=O)OC)SC4=C3S2)C(C)(C)C(=O)OC)C(C)(C)C(=O)OC,CCCCCCCCCc1c(C=C2C(=O)c3cc(Cl)c(Cl)cc3C2=C(C#N)C#N)sc2c1sc1c3c4nsnc4c4c5sc6c(CCCCCCCCC)c(C=C7C(=O)c8cc(Cl)c(Cl)cc8C7=C(C#N)C#N)sc6c5n(CC(CCCC)CCCCCC)c4c3n(CC(CCCC)CCCCCC)c21,0.86,27.27,76.84,18.02,18.02067048,0.0037207547169819,17.83,18.02,,,,,ITO/PEDOT:PSS/active layer/PDINN-BS/Ag,conventional,PDINN-BS,PDINN,PEDOT:PSS,,,,,,-5.56,-3.65,,-5.68,-3.9,
41802,10.1002/adfm.202419205,10.1002/adfm.202419205,PM6,L8-BO,PM6,L8-BO,CC1=CC(=CC(=C1)C2=C3C=CC(=C4C5=C(C=C(S5)/C=C\6/C(=O)C7=CC(=CC(=C7)F)C(=O)/C6=C\C8=CC(=C(S8)C9=CC(=CC(=C9)C)C(C)(C)C(=O)OC)C(C)(C)C(=O)OC)SC4=C3S2)C(C)(C)C(=O)OC)C(C)(C)C(=O)OC,CCCCCCC(CCCC)CC1=C(/C=C2\C(=O)C3=CC(F)=C(F)C=C3C2=C(C#N)C#N)SC2=C1SC1C3=C(C4=C(C5=NSN=C35)C3=C(C5=C(S3)C(CC(CCCC)CCCCCC)=C(/C=C3\C(=O)C6=CC(F)=C(F)C=C6C3=C(C#N)C#N)S5)N4CC(CC)CCCC)N(CC(CC)CCCC)C21,0.87,26.86,76.08,17.76,17.77852656,0.1043162162162048,17.59,17.76,,,,,ITO/PEDOT:PSS/active layer/PDINN/Ag,conventional,PDINN,PDINN,PEDOT:PSS,,,,,,-5.56,-3.65,,-5.68,-3.9,
41803,10.1002/adfm.202419205,10.1002/adfm.202419205,PM6,L8-BO,PM6,L8-BO,CC1=CC(=CC(=C1)C2=C3C=CC(=C4C5=C(C=C(S5)/C=C\6/C(=O)C7=CC(=CC(=C7)F)C(=O)/C6=C\C8=CC(=C(S8)C9=CC(=CC(=C9)C)C(C)(C)C(=O)OC)C(C)(C)C(=O)OC)SC4=C3S2)C(C)(C)C(=O)OC)C(C)(C)C(=O)OC,CCCCCCC(CCCC)CC1=C(/C=C2\C(=O)C3=CC(F)=C(F)C=C3C2=C(C#N)C#N)SC2=C1SC1C3=C(C4=C(C5=NSN=C35)C3=C(C5=C(S3)C(CC(CCCC)CCCCCC)=C(/C=C3\C(=O)C6=CC(F)=C(F)C=C6C3=C(C#N)C#N)S5)N4CC(CC)CCCC)N(CC(CC)CCCC)C21,0.88,27.13,77.18,18.38,18.42626192,0.2516970620239346,18.23,18.38,,,,,ITO/PEDOT:PSS/active layer/CIL/Ag,conventional,PDINN-TS,PDINN,PEDOT:PSS,,,,,,-5.56,-3.65,,-5.68,-3.9,
41804,10.1002/adfm.202419205,10.1002/adfm.202419205,PM6,L8-BO,PM6,L8-BO,CC1=CC(=CC(=C1)C2=C3C=CC(=C4C5=C(C=C(S5)/C=C\6/C(=O)C7=CC(=CC(=C7)F)C(=O)/C6=C\C8=CC(=C(S8)C9=CC(=CC(=C9)C)C(C)(C)C(=O)OC)C(C)(C)C(=O)OC)SC4=C3S2)C(C)(C)C(=O)OC)C(C)(C)C(=O)OC,CCCCCCC(CCCC)CC1=C(/C=C2\C(=O)C3=CC(F)=C(F)C=C3C2=C(C#N)C#N)SC2=C1SC1C3=C(C4=C(C5=NSN=C35)C3=C(C5=C(S3)C(CC(CCCC)CCCCCC)=C(/C=C3\C(=O)C6=CC(F)=C(F)C=C6C3=C(C#N)C#N)S5)N4CC(CC)CCCC)N(CC(CC)CCCC)C21,0.89,27.3,78.07,18.95,18.9686679,0.0985113456464407,18.79,18.95,,,,,ITO/PEDOT:PSS/active layer/CIL/Ag,conventional,PDINN-BS,PDINN,PEDOT:PSS,,,,,,-5.56,-3.65,,-5.68,-3.9,
41805,10.1002/adfm.202419342,10.1002/adfm.202419342,PM6,BTP-eC9,PM6,BTP-eC9,COC(=O)C(C)(C)c1cc(C)cc(-c2sc3c4sc5cc(/C=C6/C(=O)c7cc(F)cc(c7)C(=O)/C6=C\c6cc(C(C)(C)C(=O)OC)c(-c7cc(C)cc(C(C)(C)C(=O)OC)c7)s6)sc5c4c(C(C)(C)C(=O)OC)ccc2-3)c1,CCCCCCCCCc1c(C=C2C(=O)c3cc(Cl)c(Cl)cc3C2=C(C#N)C#N)sc2c1sc1c3c4nsnc4c4c5sc6c(CCCCCCCCC)c(C=C7C(=O)c8cc(Cl)c(Cl)cc8C7=C(C#N)C#N)sc6c5n(CC(CCCC)CCCCCC)c4c3n(CC(CCCC)CCCCCC)c21,0.859,28.3,77.4,18.8,18.8157078,0.0835521276595623,18.4,18.8,,,,,ITO/2EPT-Br/PM6:BTP-eC9/PDI-N/Ag,conventional,PDI-N,PDI-N,2EPT-Br,,,,,,-5.56,-3.65,,-5.68,-3.9,
41806,10.1002/adfm.202419342,10.1002/adfm.202419342,PM6,BTP-eC9,PM6,BTP-eC9,COC(=O)C(C)(C)c1cc(C)cc(-c2sc3c4sc5cc(/C=C6/C(=O)c7cc(F)cc(c7)C(=O)/C6=C\c6cc(C(C)(C)C(=O)OC)c(-c7cc(C)cc(C(C)(C)C(=O)OC)c7)s6)sc5c4c(C(C)(C)C(=O)OC)ccc2-3)c1,CCCCCCCCCc1c(C=C2C(=O)c3cc(Cl)c(Cl)cc3C2=C(C#N)C#N)sc2c1sc1c3c4nsnc4c4c5sc6c(CCCCCCCCC)c(C=C7C(=O)c8cc(Cl)c(Cl)cc8C7=C(C#N)C#N)sc6c5n(CC(CCCC)CCCCCC)c4c3n(CC(CCCC)CCCCCC)c21,0.86,27.9,78.2,18.8,18.763308,0.1951702127659689,18.5,18.8,,,,,ITO/2EPT-Br/PM6:BTP-eC9/NDI-P/Ag,conventional,NDI-P,NDI-P,2EPT-Br,,,,,,-5.56,-3.65,,-5.68,-3.9,
41807,10.1002/adfm.202419342,10.1002/adfm.202419342,PM6,BTP-eC9,PM6,BTP-eC9,COC(=O)C(C)(C)c1cc(C)cc(-c2sc3c4sc5cc(/C=C6/C(=O)c7cc(F)cc(c7)C(=O)/C6=C\c6cc(C(C)(C)C(=O)OC)c(-c7cc(C)cc(C(C)(C)C(=O)OC)c7)s6)sc5c4c(C(C)(C)C(=O)OC)ccc2-3)c1,CCCCCCCCCc1c(C=C2C(=O)c3cc(Cl)c(Cl)cc3C2=C(C#N)C#N)sc2c1sc1c3c4nsnc4c4c5sc6c(CCCCCCCCC)c(C=C7C(=O)c8cc(Cl)c(Cl)cc8C7=C(C#N)C#N)sc6c5n(CC(CCCC)CCCCCC)c4c3n(CC(CCCC)CCCCCC)c21,0.865,28.6,80.0,19.8,19.7912,0.0444444444444485,19.5,19.8,,,,,ITO/2EPT-Br/PM6:BTP-eC9/PDI-P/Ag,conventional,PDI-P,PDI-P,2EPT-Br,,,,,,-5.56,-3.65,,-5.68,-3.9,
41813,10.1002/adfm.202419813,10.1002/adfm.202419813,P3HT,PCBM,P3HT,PCBM,CCCCCCc1cc(C)sc1C,CCCCC(=O)OCC1(C2=CC=CC=C2)C3=CC=CC4=CC=CC5=CC=CC6=CC=CC7=CC=CC1=C7C6=C5C4=C3,0.62,6.6,68.0,2.8,2.78256,0.6228571428571472,2.8,2.8,,,,,glass/ITO/ZnO/P3HT:PCBM/PEDOT:PSS/Ag/barrier film,,ZnO,ZnO,PEDOT:PSS,PEDOT:PSS,,,,,-5.01,-3.12,,-6.1,-3.7,
41814,10.1002/adfm.202419813,10.1002/adfm.202419813,P3HT,PCBM,P3HT,PCBM,CCCCCCc1cc(C)sc1C,CCCCC(=O)OCC1(C2=CC=CC=C2)C3=CC=CC4=CC=CC5=CC=CC6=CC=CC7=CC=CC1=C7C6=C5C4=C3,0.62,6.5,61.0,2.4,2.4583,2.429166666666668,2.4,2.4,,,,,glass/ITO/ZnO/P3HT:PCBM/PEDOT:PSS/Ag/barrier film,,ZnO,ZnO,PEDOT:PSS,PEDOT:PSS,,,,,-5.01,-3.12,,-6.1,-3.7,
41815,10.1002/adfm.202419813,10.1002/adfm.202419813,P3HT,PCBM,P3HT,PCBM,CCCCCCc1cc(C)sc1C,CCCCC(=O)OCC1(C2=CC=CC=C2)C3=CC=CC4=CC=CC5=CC=CC6=CC=CC7=CC=CC1=C7C6=C5C4=C3,0.63,6.5,63.0,2.6,2.5798499999999995,0.7750000000000213,2.6,2.6,,,,,glass/ITO/ZnO/P3HT:PCBM/PEDOT:PSS/Ag/barrier film,,ZnO,ZnO,PEDOT:PSS,PEDOT:PSS,,,,,-5.01,-3.12,,-6.1,-3.7,
41816,10.1002/adfm.202419813,10.1002/adfm.202419813,P3HT,PCBM,P3HT,PCBM,CCCCCCc1cc(C)sc1C,CCCCC(=O)OCC1(C2=CC=CC=C2)C3=CC=CC4=CC=CC5=CC=CC6=CC=CC7=CC=CC1=C7C6=C5C4=C3,0.61,5.9,60.0,2.1,2.1594,2.8285714285714127,2.1,2.1,,,,,glass/ITO/ZnO/P3HT:PCBM/PEDOT:PSS/CNTs/barrier film,,ZnO,ZnO,PEDOT:PSS,PEDOT:PSS,,,,,-5.01,-3.12,,-6.1,-3.7,
41817,10.1002/adfm.202419813,10.1002/adfm.202419813,P3HT,PCBM,P3HT,PCBM,CCCCCCc1cc(C)sc1C,CCCCC(=O)OCC1(C2=CC=CC=C2)C3=CC=CC4=CC=CC5=CC=CC6=CC=CC7=CC=CC1=C7C6=C5C4=C3,0.44,2.8,26.0,0.3,0.3203199999999999,6.773333333333317,0.3,0.3,,,,,glass/ITO/ZnO/P3HT:PCBM/PEDOT:PSS/CNTs/barrier film,,ZnO,ZnO,PEDOT:PSS,PEDOT:PSS,,,,,-5.01,-3.12,,-6.1,-3.7,
41818,10.1002/adfm.202419813,10.1002/adfm.202419813,D18,Y6,D18,Y6,CCCCCCC(CCCC)CC1=CSC(C2=CC3=C(S2)C2=C(C=C(C4=CC(CC(CCCC)CCCCCC)=C(C5=CC6=C(C7=CC(F)=C(CC(CC)CCCC)S7)C7=C(C=CS7)C(C7=CC(F)=C(CC(CC)CCCC)S7)=C6S5)S4)S2)C2=NSN=C32)=C1,CCCCCCCCCCCc1c(/C=C2\C(=O)c3cc(F)c(F)cc3C2=C(C#N)C#N)sc2c1sc1c3c4nsnc4c4c5sc6c(CCCCCCCCCCC)c(/C=C7\C(=O)c8cc(F)c(F)cc8C7=C(C#N)C#N)sc6c5n(CC(CC)CCCC)c4c3n(CC(CC)CCCC)c21,0.86,24.6,71.0,15.0,15.020760000000005,0.1384000000000185,15.0,15.0,,,,,glass/ITO/PEDOT:PSS/D18:Y6/PDINN/electrode/barrier film,conventional,PDINN,PDINN,PEDOT:PSS,PEDOT:PSS,120.0,,,,-5.51,-2.77,,-5.65,-4.09,
41819,10.1002/adfm.202419813,10.1002/adfm.202419813,D18,Y6,D18,Y6,CCCCCCC(CCCC)CC1=CSC(C2=CC3=C(S2)C2=C(C=C(C4=CC(CC(CCCC)CCCCCC)=C(C5=CC6=C(C7=CC(F)=C(CC(CC)CCCC)S7)C7=C(C=CS7)C(C7=CC(F)=C(CC(CC)CCCC)S7)=C6S5)S4)S2)C2=NSN=C32)=C1,CCCCCCCCCCCc1c(/C=C2\C(=O)c3cc(F)c(F)cc3C2=C(C#N)C#N)sc2c1sc1c3c4nsnc4c4c5sc6c(CCCCCCCCCCC)c(/C=C7\C(=O)c8cc(F)c(F)cc8C7=C(C#N)C#N)sc6c5n(CC(CC)CCCC)c4c3n(CC(CC)CCCC)c21,0.83,12.7,51.0,5.4,5.375909999999999,0.4461111111111306,5.4,5.4,,,,,glass/ITO/PEDOT:PSS/D18:Y6/PDINN/electrode/barrier film,conventional,PDINN,PDINN,PEDOT:PSS,PEDOT:PSS,120.0,,,,-5.51,-2.77,,-5.65,-4.09,
41820,10.1002/adfm.202419813,10.1002/adfm.202419813,D18,Y6,D18,Y6,CCCCCCC(CCCC)CC1=CSC(C2=CC3=C(S2)C2=C(C=C(C4=CC(CC(CCCC)CCCCCC)=C(C5=CC6=C(C7=CC(F)=C(CC(CC)CCCC)S7)C7=C(C=CS7)C(C7=CC(F)=C(CC(CC)CCCC)S7)=C6S5)S4)S2)C2=NSN=C32)=C1,CCCCCCCCCCCc1c(/C=C2\C(=O)c3cc(F)c(F)cc3C2=C(C#N)C#N)sc2c1sc1c3c4nsnc4c4c5sc6c(CCCCCCCCCCC)c(/C=C7\C(=O)c8cc(F)c(F)cc8C7=C(C#N)C#N)sc6c5n(CC(CC)CCCC)c4c3n(CC(CC)CCCC)c21,0.85,14.0,66.0,8.0,7.854,1.8249999999999988,8.0,8.0,,,,,glass/ITO/PEDOT:PSS/D18:Y6/PDINN/electrode/barrier film,conventional,PDINN,PDINN,PEDOT:PSS,PEDOT:PSS,120.0,,,,-5.51,-2.77,,-5.65,-4.09,
41821,10.1002/adfm.202419813,10.1002/adfm.202419813,D18,Y6,D18,Y6,CCCCCCC(CCCC)CC1=CSC(C2=CC3=C(S2)C2=C(C=C(C4=CC(CC(CCCC)CCCCCC)=C(C5=CC6=C(C7=CC(F)=C(CC(CC)CCCC)S7)C7=C(C=CS7)C(C7=CC(F)=C(CC(CC)CCCC)S7)=C6S5)S4)S2)C2=NSN=C32)=C1,CCCCCCCCCCCc1c(/C=C2\C(=O)c3cc(F)c(F)cc3C2=C(C#N)C#N)sc2c1sc1c3c4nsnc4c4c5sc6c(CCCCCCCCCCC)c(/C=C7\C(=O)c8cc(F)c(F)cc8C7=C(C#N)C#N)sc6c5n(CC(CC)CCCC)c4c3n(CC(CC)CCCC)c21,0.85,21.7,48.0,8.81,8.8536,0.4948921679909153,8.81,8.81,,,,,glass/ITO/PEDOT:PSS/D18:Y6/PDINN/electrode/barrier film,conventional,PDINN,PDINN,PEDOT:PSS,PEDOT:PSS,330.0,,,,-5.51,-2.77,,-5.65,-4.09,
41822,10.1002/adfm.202419813,10.1002/adfm.202419813,D18,Y6,D18,Y6,CCCCCCC(CCCC)CC1=CSC(C2=CC3=C(S2)C2=C(C=C(C4=CC(CC(CCCC)CCCCCC)=C(C5=CC6=C(C7=CC(F)=C(CC(CC)CCCC)S7)C7=C(C=CS7)C(C7=CC(F)=C(CC(CC)CCCC)S7)=C6S5)S4)S2)C2=NSN=C32)=C1,CCCCCCCCCCCc1c(/C=C2\C(=O)c3cc(F)c(F)cc3C2=C(C#N)C#N)sc2c1sc1c3c4nsnc4c4c5sc6c(CCCCCCCCCCC)c(/C=C7\C(=O)c8cc(F)c(F)cc8C7=C(C#N)C#N)sc6c5n(CC(CC)CCCC)c4c3n(CC(CC)CCCC)c21,0.84,21.0,59.0,10.3,10.4076,1.0446601941747542,10.3,10.3,,,,,glass/ITO/PEDOT:PSS/D18:Y6/PDINN/electrode/barrier film,conventional,PDINN,PDINN,PEDOT:PSS,PEDOT:PSS,330.0,,,,-5.51,-2.77,,-5.65,-4.09,
41823,10.1002/adfm.202419813,10.1002/adfm.202419813,D18,Y6,D18,Y6,CCCCCCC(CCCC)CC1=CSC(C2=CC3=C(S2)C2=C(C=C(C4=CC(CC(CCCC)CCCCCC)=C(C5=CC6=C(C7=CC(F)=C(CC(CC)CCCC)S7)C7=C(C=CS7)C(C7=CC(F)=C(CC(CC)CCCC)S7)=C6S5)S4)S2)C2=NSN=C32)=C1,CCCCCCCCCCCc1c(/C=C2\C(=O)c3cc(F)c(F)cc3C2=C(C#N)C#N)sc2c1sc1c3c4nsnc4c4c5sc6c(CCCCCCCCCCC)c(/C=C7\C(=O)c8cc(F)c(F)cc8C7=C(C#N)C#N)sc6c5n(CC(CC)CCCC)c4c3n(CC(CC)CCCC)c21,0.8,19.6,62.0,9.7,9.7216,0.2226804123711461,9.7,,,,,,substrate/PEDOT-based electrode/PEDOT:PSS/D18:Y6/PDINN/CNTs/barrier film,conventional,PDINN,PDINN,PEDOT:PSS,PEDOT:PSS,,,,,-5.51,-2.77,,-5.65,-4.09,
41824,10.1002/adfm.202419813,10.1002/adfm.202419813,D18,Y6,D18,Y6,CCCCCCC(CCCC)CC1=CSC(C2=CC3=C(S2)C2=C(C=C(C4=CC(CC(CCCC)CCCCCC)=C(C5=CC6=C(C7=CC(F)=C(CC(CC)CCCC)S7)C7=C(C=CS7)C(C7=CC(F)=C(CC(CC)CCCC)S7)=C6S5)S4)S2)C2=NSN=C32)=C1,CCCCCCCCCCCc1c(/C=C2\C(=O)c3cc(F)c(F)cc3C2=C(C#N)C#N)sc2c1sc1c3c4nsnc4c4c5sc6c(CCCCCCCCCCC)c(/C=C7\C(=O)c8cc(F)c(F)cc8C7=C(C#N)C#N)sc6c5n(CC(CC)CCCC)c4c3n(CC(CC)CCCC)c21,0.79,19.1,53.0,8.2,7.997170000000001,2.473536585365838,8.2,,,,,,substrate/PEDOT-based electrode/PEDOT:PSS/D18:Y6/PDINN/CNTs/barrier film,conventional,PDINN,PDINN,PEDOT:PSS,PEDOT:PSS,,,,,-5.51,-2.77,,-5.65,-4.09,
41825,10.1002/adfm.202419813,10.1002/adfm.202419813,D18,Y6,D18,Y6,CCCCCCC(CCCC)CC1=CSC(C2=CC3=C(S2)C2=C(C=C(C4=CC(CC(CCCC)CCCCCC)=C(C5=CC6=C(C7=CC(F)=C(CC(CC)CCCC)S7)C7=C(C=CS7)C(C7=CC(F)=C(CC(CC)CCCC)S7)=C6S5)S4)S2)C2=NSN=C32)=C1,CCCCCCCCCCCc1c(/C=C2\C(=O)c3cc(F)c(F)cc3C2=C(C#N)C#N)sc2c1sc1c3c4nsnc4c4c5sc6c(CCCCCCCCCCC)c(/C=C7\C(=O)c8cc(F)c(F)cc8C7=C(C#N)C#N)sc6c5n(CC(CC)CCCC)c4c3n(CC(CC)CCCC)c21,0.66,17.4,37.0,4.3,4.24908,1.1841860465116194,4.3,,,,,,substrate/PEDOT-based electrode/PEDOT:PSS/D18:Y6/PDINN/CNTs/barrier film,conventional,PDINN,PDINN,PEDOT:PSS,PEDOT:PSS,,,,,-5.51,-2.77,,-5.65,-4.09,
41826,10.1002/adfm.202419813,10.1002/adfm.202419813,D18,Y6,D18,Y6,CCCCCCC(CCCC)CC1=CSC(C2=CC3=C(S2)C2=C(C=C(C4=CC(CC(CCCC)CCCCCC)=C(C5=CC6=C(C7=CC(F)=C(CC(CC)CCCC)S7)C7=C(C=CS7)C(C7=CC(F)=C(CC(CC)CCCC)S7)=C6S5)S4)S2)C2=NSN=C32)=C1,CCCCCCCCCCCc1c(/C=C2\C(=O)c3cc(F)c(F)cc3C2=C(C#N)C#N)sc2c1sc1c3c4nsnc4c4c5sc6c(CCCCCCCCCCC)c(/C=C7\C(=O)c8cc(F)c(F)cc8C7=C(C#N)C#N)sc6c5n(CC(CC)CCCC)c4c3n(CC(CC)CCCC)c21,0.8,17.8,55.0,8.0,7.832000000000002,2.09999999999998,8.0,,,,,,substrate/PEDOT-based electrode/PEDOT:PSS/D18:Y6/PDINN/CNTs/barrier film,conventional,PDINN,PDINN,PEDOT:PSS,PEDOT:PSS,,,,,-5.51,-2.77,,-5.65,-4.09,
41835,10.1002/adfm.202420588,10.1002/adfm.202420588,PM6,BTP-ec9,PM6,BTP-eC9,CC1=CC(=CC(=C1)C2=C3C=CC(=C4C5=C(C=C(S5)/C=C\6/C(=O)C7=CC(=CC(=C7)F)C(=O)/C6=C\C8=CC(=C(S8)C9=CC(=CC(=C9)C)C(C)(C)C(=O)OC)C(C)(C)C(=O)OC)SC4=C3S2)C(C)(C)C(=O)OC)C(C)(C)C(=O)OC,CCCCCCCCCc1c(C=C2C(=O)c3cc(Cl)c(Cl)cc3C2=C(C#N)C#N)sc2c1sc1c3c4nsnc4c4c5sc6c(CCCCCCCCC)c(C=C7C(=O)c8cc(Cl)c(Cl)cc8C7=C(C#N)C#N)sc6c5n(CC(CCCC)CCCCCC)c4c3n(CC(CCCC)CCCCCC)c21,0.857,27.19,77.2,18.0,17.98901276,0.0610402222222145,17.6,18.0,,,,,ITO/2Br-2PACZ/PM6:BTP-ec9/PDINN/Ag,,PDINN,PDINN,2Br-2PACZ,,,,,,-5.56,-3.65,,-5.68,-3.9,
41836,10.1002/adfm.202420588,10.1002/adfm.202420588,PM6,BTP-ec9,PM6,BTP-eC9,CC1=CC(=CC(=C1)C2=C3C=CC(=C4C5=C(C=C(S5)/C=C\6/C(=O)C7=CC(=CC(=C7)F)C(=O)/C6=C\C8=CC(=C(S8)C9=CC(=CC(=C9)C)C(C)(C)C(=O)OC)C(C)(C)C(=O)OC)SC4=C3S2)C(C)(C)C(=O)OC)C(C)(C)C(=O)OC,CCCCCCCCCc1c(C=C2C(=O)c3cc(Cl)c(Cl)cc3C2=C(C#N)C#N)sc2c1sc1c3c4nsnc4c4c5sc6c(CCCCCCCCC)c(C=C7C(=O)c8cc(Cl)c(Cl)cc8C7=C(C#N)C#N)sc6c5n(CC(CCCC)CCCCCC)c4c3n(CC(CCCC)CCCCCC)c21,0.861,27.46,78.0,18.4,18.441586800000003,0.2260152173913293,18.3,18.4,,,,,ITO/2Br-2PACZ/PM6:BTP-ec9/P-1OH/Ag,,P-1OH,P-1OH,2Br-2PACZ,,,,,,-5.56,-3.65,,-5.68,-3.9,
41837,10.1002/adfm.202420588,10.1002/adfm.202420588,PM6,BTP-ec9,PM6,BTP-eC9,CC1=CC(=CC(=C1)C2=C3C=CC(=C4C5=C(C=C(S5)/C=C\6/C(=O)C7=CC(=CC(=C7)F)C(=O)/C6=C\C8=CC(=C(S8)C9=CC(=CC(=C9)C)C(C)(C)C(=O)OC)C(C)(C)C(=O)OC)SC4=C3S2)C(C)(C)C(=O)OC)C(C)(C)C(=O)OC,CCCCCCCCCc1c(C=C2C(=O)c3cc(Cl)c(Cl)cc3C2=C(C#N)C#N)sc2c1sc1c3c4nsnc4c4c5sc6c(CCCCCCCCC)c(C=C7C(=O)c8cc(Cl)c(Cl)cc8C7=C(C#N)C#N)sc6c5n(CC(CCCC)CCCCCC)c4c3n(CC(CCCC)CCCCCC)c21,0.863,27.69,78.2,18.7,18.68703954,0.0693072727272653,18.6,18.7,,,,,ITO/2Br-2PACZ/PM6:BTP-ec9/P-2COOH/Ag,,P-2COOH,P-2COOH,2Br-2PACZ,,,,,,-5.56,-3.65,,-5.68,-3.9,
41838,10.1002/adfm.202420588,10.1002/adfm.202420588,PM6,BTP-ec9,PM6,BTP-eC9,CC1=CC(=CC(=C1)C2=C3C=CC(=C4C5=C(C=C(S5)/C=C\6/C(=O)C7=CC(=CC(=C7)F)C(=O)/C6=C\C8=CC(=C(S8)C9=CC(=CC(=C9)C)C(C)(C)C(=O)OC)C(C)(C)C(=O)OC)SC4=C3S2)C(C)(C)C(=O)OC)C(C)(C)C(=O)OC,CCCCCCCCCc1c(C=C2C(=O)c3cc(Cl)c(Cl)cc3C2=C(C#N)C#N)sc2c1sc1c3c4nsnc4c4c5sc6c(CCCCCCCCC)c(C=C7C(=O)c8cc(Cl)c(Cl)cc8C7=C(C#N)C#N)sc6c5n(CC(CCCC)CCCCCC)c4c3n(CC(CCCC)CCCCCC)c21,0.869,27.77,79.1,19.1,19.08851483,0.060131780104732,18.9,19.1,,,,,ITO/2Br-2PACZ/PM6:BTP-ec9/P-2OH/Ag,,P-2OH,P-2OH,2Br-2PACZ,,,,,,-5.56,-3.65,,-5.68,-3.9,
41839,10.1002/adfm.202420940,10.1002/adfm.202420940,PM6,Y6,PM6,Y6,CC1=CC(=CC(=C1)C2=C3C=CC(=C4C5=C(C=C(S5)/C=C\6/C(=O)C7=CC(=CC(=C7)F)C(=O)/C6=C\C8=CC(=C(S8)C9=CC(=CC(=C9)C)C(C)(C)C(=O)OC)C(C)(C)C(=O)OC)SC4=C3S2)C(C)(C)C(=O)OC)C(C)(C)C(=O)OC,CCCCCCCCCCCc1c(/C=C2\C(=O)c3cc(F)c(F)cc3C2=C(C#N)C#N)sc2c1sc1c3c4nsnc4c4c5sc6c(CCCCCCCCCCC)c(/C=C7\C(=O)c8cc(F)c(F)cc8C7=C(C#N)C#N)sc6c5n(CC(CC)CCCC)c4c3n(CC(CC)CCCC)c21,0.836,25.95,76.3,16.64,16.5526746,0.5247920673076982,16.41,16.64,,,,,ITO/PEDOT:PSS (25 nm)/BP2/Active layer (?110 nm)/PDINN/Ag,conventional,PDINN,PDINN,PEDOT:PSS/BP2,PEDOT:PSS/BP2,110.0,,,,-5.56,-3.65,,-5.65,-4.09,
41840,10.1002/adfm.202420940,10.1002/adfm.202420940,PM6,Y6,PM6,Y6,CC1=CC(=CC(=C1)C2=C3C=CC(=C4C5=C(C=C(S5)/C=C\6/C(=O)C7=CC(=CC(=C7)F)C(=O)/C6=C\C8=CC(=C(S8)C9=CC(=CC(=C9)C)C(C)(C)C(=O)OC)C(C)(C)C(=O)OC)SC4=C3S2)C(C)(C)C(=O)OC)C(C)(C)C(=O)OC,CCCCCCCCCCCc1c(/C=C2\C(=O)c3cc(F)c(F)cc3C2=C(C#N)C#N)sc2c1sc1c3c4nsnc4c4c5sc6c(CCCCCCCCCCC)c(/C=C7\C(=O)c8cc(F)c(F)cc8C7=C(C#N)C#N)sc6c5n(CC(CC)CCCC)c4c3n(CC(CC)CCCC)c21,0.84,26.76,78.49,17.64,17.64329616,0.0186857142857022,17.28,17.64,,,,,ITO/PEDOT:PSS (25 nm)/BP2/Active layer (?110 nm)/PDINN/Ag,conventional,PDINN,PDINN,PEDOT:PSS/BP2,PEDOT:PSS/BP2,110.0,,,,-5.56,-3.65,,-5.65,-4.09,
41841,10.1002/adfm.202420940,10.1002/adfm.202420940,PM6,Y6,PM6,Y6,CC1=CC(=CC(=C1)C2=C3C=CC(=C4C5=C(C=C(S5)/C=C\6/C(=O)C7=CC(=CC(=C7)F)C(=O)/C6=C\C8=CC(=C(S8)C9=CC(=CC(=C9)C)C(C)(C)C(=O)OC)C(C)(C)C(=O)OC)SC4=C3S2)C(C)(C)C(=O)OC)C(C)(C)C(=O)OC,CCCCCCCCCCCc1c(/C=C2\C(=O)c3cc(F)c(F)cc3C2=C(C#N)C#N)sc2c1sc1c3c4nsnc4c4c5sc6c(CCCCCCCCCCC)c(/C=C7\C(=O)c8cc(F)c(F)cc8C7=C(C#N)C#N)sc6c5n(CC(CC)CCCC)c4c3n(CC(CC)CCCC)c21,0.842,26.51,77.44,17.45,17.285707648,0.9415034498567356,17.28,17.45,,,,,ITO/PEDOT:PSS (25 nm)/BP2/Active layer (?110 nm)/PDINN/Ag,conventional,PDINN,PDINN,PEDOT:PSS/BP2,PEDOT:PSS/BP2,110.0,,,,-5.56,-3.65,,-5.65,-4.09,
41842,10.1002/adfm.202420940,10.1002/adfm.202420940,PM6,Y6,PM6,Y6,CC1=CC(=CC(=C1)C2=C3C=CC(=C4C5=C(C=C(S5)/C=C\6/C(=O)C7=CC(=CC(=C7)F)C(=O)/C6=C\C8=CC(=C(S8)C9=CC(=CC(=C9)C)C(C)(C)C(=O)OC)C(C)(C)C(=O)OC)SC4=C3S2)C(C)(C)C(=O)OC)C(C)(C)C(=O)OC,CCCCCCCCCCCc1c(/C=C2\C(=O)c3cc(F)c(F)cc3C2=C(C#N)C#N)sc2c1sc1c3c4nsnc4c4c5sc6c(CCCCCCCCCCC)c(/C=C7\C(=O)c8cc(F)c(F)cc8C7=C(C#N)C#N)sc6c5n(CC(CC)CCCC)c4c3n(CC(CC)CCCC)c21,0.84,26.71,77.28,17.34,17.33884992,0.006632525951549,16.86,17.34,,,,,ITO/PEDOT:PSS (25 nm)/BP2/Active layer (?110 nm)/PDINN/Ag,conventional,PDINN,PDINN,PEDOT:PSS/BP2,PEDOT:PSS/BP2,110.0,,,,-5.56,-3.65,,-5.65,-4.09,
41843,10.1002/adfm.202420940,10.1002/adfm.202420940,PM6,Y6,PM6,Y6,CC1=CC(=CC(=C1)C2=C3C=CC(=C4C5=C(C=C(S5)/C=C\6/C(=O)C7=CC(=CC(=C7)F)C(=O)/C6=C\C8=CC(=C(S8)C9=CC(=CC(=C9)C)C(C)(C)C(=O)OC)C(C)(C)C(=O)OC)SC4=C3S2)C(C)(C)C(=O)OC)C(C)(C)C(=O)OC,CCCCCCCCCCCc1c(/C=C2\C(=O)c3cc(F)c(F)cc3C2=C(C#N)C#N)sc2c1sc1c3c4nsnc4c4c5sc6c(CCCCCCCCCCC)c(/C=C7\C(=O)c8cc(F)c(F)cc8C7=C(C#N)C#N)sc6c5n(CC(CC)CCCC)c4c3n(CC(CC)CCCC)c21,0.839,26.76,76.35,17.16,17.14182714,0.1059024475524473,16.76,17.16,,,,,ITO/PEDOT:PSS (25 nm)/BP2/Active layer (?110 nm)/PDINN/Ag,conventional,PDINN,PDINN,PEDOT:PSS/BP2,PEDOT:PSS/BP2,110.0,,,,-5.56,-3.65,,-5.65,-4.09,
41844,10.1002/adfm.202420940,10.1002/adfm.202420940,PM6,Y6,PM6,Y6,CC1=CC(=CC(=C1)C2=C3C=CC(=C4C5=C(C=C(S5)/C=C\6/C(=O)C7=CC(=CC(=C7)F)C(=O)/C6=C\C8=CC(=C(S8)C9=CC(=CC(=C9)C)C(C)(C)C(=O)OC)C(C)(C)C(=O)OC)SC4=C3S2)C(C)(C)C(=O)OC)C(C)(C)C(=O)OC,CCCCCCCCCCCc1c(/C=C2\C(=O)c3cc(F)c(F)cc3C2=C(C#N)C#N)sc2c1sc1c3c4nsnc4c4c5sc6c(CCCCCCCCCCC)c(/C=C7\C(=O)c8cc(F)c(F)cc8C7=C(C#N)C#N)sc6c5n(CC(CC)CCCC)c4c3n(CC(CC)CCCC)c21,0.828,26.41,76.1,16.48,16.64115228,0.9778657766990266,16.05,16.48,,,,,ITO/PEDOT:PSS (25 nm)/BP2/Active layer (?110 nm)/PDINN/Ag,conventional,PDINN,PDINN,PEDOT:PSS/BP2,PEDOT:PSS/BP2,110.0,,,,-5.56,-3.65,,-5.65,-4.09,
41845,10.1002/adfm.202420940,10.1002/adfm.202420940,PM6,L8-BO,PM6,L8-BO,CC1=CC(=CC(=C1)C2=C3C=CC(=C4C5=C(C=C(S5)/C=C\6/C(=O)C7=CC(=CC(=C7)F)C(=O)/C6=C\C8=CC(=C(S8)C9=CC(=CC(=C9)C)C(C)(C)C(=O)OC)C(C)(C)C(=O)OC)SC4=C3S2)C(C)(C)C(=O)OC)C(C)(C)C(=O)OC,CCCCCCC(CCCC)CC1=C(/C=C2\C(=O)C3=CC(F)=C(F)C=C3C2=C(C#N)C#N)SC2=C1SC1C3=C(C4=C(C5=NSN=C35)C3=C(C5=C(S3)C(CC(CCCC)CCCCCC)=C(/C=C3\C(=O)C6=CC(F)=C(F)C=C6C3=C(C#N)C#N)S5)N4CC(CC)CCCC)N(CC(CC)CCCC)C21,0.884,25.88,78.84,18.04,18.036952128,0.0168950776053203,17.84,18.04,,,,,ITO/PEDOT:PSS (25 nm)/BP2/Active layer (≈110 nm)/PDINN/Ag,conventional,PDINN,PDINN,PEDOT:PSS/BP2,PEDOT:PSS/BP2,110.0,,,,-5.56,-3.65,,-5.68,-3.9,
41846,10.1002/adfm.202420940,10.1002/adfm.202420940,PM6,L8-BO,PM6,L8-BO,CC1=CC(=CC(=C1)C2=C3C=CC(=C4C5=C(C=C(S5)/C=C\6/C(=O)C7=CC(=CC(=C7)F)C(=O)/C6=C\C8=CC(=C(S8)C9=CC(=CC(=C9)C)C(C)(C)C(=O)OC)C(C)(C)C(=O)OC)SC4=C3S2)C(C)(C)C(=O)OC)C(C)(C)C(=O)OC,CCCCCCC(CCCC)CC1=C(/C=C2\C(=O)C3=CC(F)=C(F)C=C3C2=C(C#N)C#N)SC2=C1SC1C3=C(C4=C(C5=NSN=C35)C3=C(C5=C(S3)C(CC(CCCC)CCCCCC)=C(/C=C3\C(=O)C6=CC(F)=C(F)C=C6C3=C(C#N)C#N)S5)N4CC(CC)CCCC)N(CC(CC)CCCC)C21,0.887,26.28,79.8,18.6,18.60166728,0.0089638709677392,18.26,18.6,,,,,ITO/PEDOT:PSS (25 nm)/BP2/Active layer (≈110 nm)/PDINN/Ag,conventional,PDINN,PDINN,PEDOT:PSS/BP2,PEDOT:PSS/BP2,110.0,,,,-5.56,-3.65,,-5.68,-3.9,
41847,10.1002/adfm.202420940,10.1002/adfm.202420940,D18,L8-BO,D18,L8-BO,CCCCCCC(CCCC)CC1=CSC(C2=CC3=C(S2)C2=C(C=C(C4=CC(CC(CCCC)CCCCCC)=C(C5=CC6=C(C7=CC(F)=C(CC(CC)CCCC)S7)C7=C(C=CS7)C(C7=CC(F)=C(CC(CC)CCCC)S7)=C6S5)S4)S2)C2=NSN=C32)=C1,CCCCCCC(CCCC)CC1=C(/C=C2\C(=O)C3=CC(F)=C(F)C=C3C2=C(C#N)C#N)SC2=C1SC1C3=C(C4=C(C5=NSN=C35)C3=C(C5=C(S3)C(CC(CCCC)CCCCCC)=C(/C=C3\C(=O)C6=CC(F)=C(F)C=C6C3=C(C#N)C#N)S5)N4CC(CC)CCCC)N(CC(CC)CCCC)C21,0.903,26.64,79.62,19.09,19.153323504000003,0.3317103404924205,18.89,19.09,,,,,ITO/PEDOT:PSS (25 nm)/BP2/Active layer (≈110 nm)/PDINN/Ag,conventional,PDINN,PDINN,PEDOT:PSS/BP2,PEDOT:PSS/BP2,110.0,,,,-5.51,-2.77,,-5.68,-3.9,
41848,10.1002/adfm.202420940,10.1002/adfm.202420940,D18,L8-BO,D18,L8-BO,CCCCCCC(CCCC)CC1=CSC(C2=CC3=C(S2)C2=C(C=C(C4=CC(CC(CCCC)CCCCCC)=C(C5=CC6=C(C7=CC(F)=C(CC(CC)CCCC)S7)C7=C(C=CS7)C(C7=CC(F)=C(CC(CC)CCCC)S7)=C6S5)S4)S2)C2=NSN=C32)=C1,CCCCCCC(CCCC)CC1=C(/C=C2\C(=O)C3=CC(F)=C(F)C=C3C2=C(C#N)C#N)SC2=C1SC1C3=C(C4=C(C5=NSN=C35)C3=C(C5=C(S3)C(CC(CCCC)CCCCCC)=C(/C=C3\C(=O)C6=CC(F)=C(F)C=C6C3=C(C#N)C#N)S5)N4CC(CC)CCCC)N(CC(CC)CCCC)C21,0.908,27.01,81.43,19.79,19.970772644000004,0.9134544921677846,19.63,19.79,,,,,ITO/PEDOT:PSS (25 nm)/BP2/Active layer (≈110 nm)/PDINN/Ag,conventional,PDINN,PDINN,PEDOT:PSS/BP2,PEDOT:PSS/BP2,110.0,,,,-5.51,-2.77,,-5.68,-3.9,
41849,10.1002/adfm.202421224,10.1002/adfm.202421224,PM6,L8-BO,PM6,L8-BO,CC1=CC(=CC(=C1)C2=C3C=CC(=C4C5=C(C=C(S5)/C=C\6/C(=O)C7=CC(=CC(=C7)F)C(=O)/C6=C\C8=CC(=C(S8)C9=CC(=CC(=C9)C)C(C)(C)C(=O)OC)C(C)(C)C(=O)OC)SC4=C3S2)C(C)(C)C(=O)OC)C(C)(C)C(=O)OC,CCCCCCC(CCCC)CC1=C(/C=C2\C(=O)C3=CC(F)=C(F)C=C3C2=C(C#N)C#N)SC2=C1SC1C3=C(C4=C(C5=NSN=C35)C3=C(C5=C(S3)C(CC(CCCC)CCCCCC)=C(/C=C3\C(=O)C6=CC(F)=C(F)C=C6C3=C(C#N)C#N)S5)N4CC(CC)CCCC)N(CC(CC)CCCC)C21,0.885,26.8,79.2,18.36,18.784656,2.312941176470582,18.23,18.36,,,,,,conventional,,,1:0,,,,,,-5.56,-3.65,,-5.68,-3.9,
41850,10.1002/adfm.202421224,10.1002/adfm.202421224,PM6,L8-BO,PM6,L8-BO,CC1=CC(=CC(=C1)C2=C3C=CC(=C4C5=C(C=C(S5)/C=C\6/C(=O)C7=CC(=CC(=C7)F)C(=O)/C6=C\C8=CC(=C(S8)C9=CC(=CC(=C9)C)C(C)(C)C(=O)OC)C(C)(C)C(=O)OC)SC4=C3S2)C(C)(C)C(=O)OC)C(C)(C)C(=O)OC,CCCCCCC(CCCC)CC1=C(/C=C2\C(=O)C3=CC(F)=C(F)C=C3C2=C(C#N)C#N)SC2=C1SC1C3=C(C4=C(C5=NSN=C35)C3=C(C5=C(S3)C(CC(CCCC)CCCCCC)=C(/C=C3\C(=O)C6=CC(F)=C(F)C=C6C3=C(C#N)C#N)S5)N4CC(CC)CCCC)N(CC(CC)CCCC)C21,0.884,26.6,78.1,18.39,18.3647464,0.1373224578575463,18.27,18.39,,,,,,conventional,,,10:1,,,,,,-5.56,-3.65,,-5.68,-3.9,
41851,10.1002/adfm.202421224,10.1002/adfm.202421224,PM6,L8-BO,PM6,L8-BO,CC1=CC(=CC(=C1)C2=C3C=CC(=C4C5=C(C=C(S5)/C=C\6/C(=O)C7=CC(=CC(=C7)F)C(=O)/C6=C\C8=CC(=C(S8)C9=CC(=CC(=C9)C)C(C)(C)C(=O)OC)C(C)(C)C(=O)OC)SC4=C3S2)C(C)(C)C(=O)OC)C(C)(C)C(=O)OC,CCCCCCC(CCCC)CC1=C(/C=C2\C(=O)C3=CC(F)=C(F)C=C3C2=C(C#N)C#N)SC2=C1SC1C3=C(C4=C(C5=NSN=C35)C3=C(C5=C(S3)C(CC(CCCC)CCCCCC)=C(/C=C3\C(=O)C6=CC(F)=C(F)C=C6C3=C(C#N)C#N)S5)N4CC(CC)CCCC)N(CC(CC)CCCC)C21,0.89,27.2,80.8,19.6,19.560064,0.2037551020408388,19.3,19.6,,,,,,conventional,,,5:1,5:1,,,,100.0,-5.56,-3.65,,-5.68,-3.9,
41852,10.1002/adfm.202421224,10.1002/adfm.202421224,PM6,L8-BO,PM6,L8-BO,CC1=CC(=CC(=C1)C2=C3C=CC(=C4C5=C(C=C(S5)/C=C\6/C(=O)C7=CC(=CC(=C7)F)C(=O)/C6=C\C8=CC(=C(S8)C9=CC(=CC(=C9)C)C(C)(C)C(=O)OC)C(C)(C)C(=O)OC)SC4=C3S2)C(C)(C)C(=O)OC)C(C)(C)C(=O)OC,CCCCCCC(CCCC)CC1=C(/C=C2\C(=O)C3=CC(F)=C(F)C=C3C2=C(C#N)C#N)SC2=C1SC1C3=C(C4=C(C5=NSN=C35)C3=C(C5=C(S3)C(CC(CCCC)CCCCCC)=C(/C=C3\C(=O)C6=CC(F)=C(F)C=C6C3=C(C#N)C#N)S5)N4CC(CC)CCCC)N(CC(CC)CCCC)C21,0.874,26.5,74.0,17.13,17.13914,0.053356684179814,16.85,17.13,,,,,,,,,1:1,,,,,100.0,-5.56,-3.65,,-5.68,-3.9,
41853,10.1002/adfm.202421224,10.1002/adfm.202421224,PM6,L8-BO,PM6,L8-BO,CC1=CC(=CC(=C1)C2=C3C=CC(=C4C5=C(C=C(S5)/C=C\6/C(=O)C7=CC(=CC(=C7)F)C(=O)/C6=C\C8=CC(=C(S8)C9=CC(=CC(=C9)C)C(C)(C)C(=O)OC)C(C)(C)C(=O)OC)SC4=C3S2)C(C)(C)C(=O)OC)C(C)(C)C(=O)OC,CCCCCCC(CCCC)CC1=C(/C=C2\C(=O)C3=CC(F)=C(F)C=C3C2=C(C#N)C#N)SC2=C1SC1C3=C(C4=C(C5=NSN=C35)C3=C(C5=C(S3)C(CC(CCCC)CCCCCC)=C(/C=C3\C(=O)C6=CC(F)=C(F)C=C6C3=C(C#N)C#N)S5)N4CC(CC)CCCC)N(CC(CC)CCCC)C21,0.832,26.6,72.6,16.04,16.067251199999998,0.169895261845377,15.84,16.04,,,,,,,,,0:1,,,,,100.0,-5.56,-3.65,,-5.68,-3.9,
