Repository: JiYiqaq/PCE-KA-GNN

# Data directory

- `raw/Active_Database.csv` is the immutable source dataset bundled under CC BY 4.0. Do not overwrite it with processed data.
- `processed/` is created and populated by the training pipeline. Generated `.pt` and `.pth` caches are intentionally ignored by Git because they can exceed GitHub's normal single-file limit.

See `../DATA_LICENSE.md` for provenance, license and checksum information.

File: data/raw/Active_Database.csv (part 54 of 471)
id,doi,doi_norm,donor,acceptor,donor_canonical,acceptor_canonical,donor_smiles,acceptor_smiles,voc,jsc,ff,pce,pce_recomputed,pce_relative_error_percent,pce_avg,pce_best,d_a_ratio,additive,additive_canonical,additive_ratio,device_structure,device_type,etl,etl_canonical,htl,htl_canonical,active_layer_thickness,solvent,solvent_canonical,annealing_temp,homo_d,lumo_d,eg_d,homo_a,lumo_a,eg_a
41854,10.1002/adfm.202421224,10.1002/adfm.202421224,PM6,L8-BO,PM6,L8-BO,CC1=CC(=CC(=C1)C2=C3C=CC(=C4C5=C(C=C(S5)/C=C\6/C(=O)C7=CC(=CC(=C7)F)C(=O)/C6=C\C8=CC(=C(S8)C9=CC(=CC(=C9)C)C(C)(C)C(=O)OC)C(C)(C)C(=O)OC)SC4=C3S2)C(C)(C)C(=O)OC)C(C)(C)C(=O)OC,CCCCCCC(CCCC)CC1=C(/C=C2\C(=O)C3=CC(F)=C(F)C=C3C2=C(C#N)C#N)SC2=C1SC1C3=C(C4=C(C5=NSN=C35)C3=C(C5=C(S3)C(CC(CCCC)CCCCCC)=C(/C=C3\C(=O)C6=CC(F)=C(F)C=C6C3=C(C#N)C#N)S5)N4CC(CC)CCCC)N(CC(CC)CCCC)C21,0.884,26.3,78.8,18.33,18.320369600000003,0.0525390070921733,18.24,18.33,,,,,,,,,PEDOT:PSS,PEDOT:PSS,,,,,-5.56,-3.65,,-5.68,-3.9,
41855,10.1002/adfm.202421224,10.1002/adfm.202421224,PM6,L8-BO,PM6,L8-BO,CC1=CC(=CC(=C1)C2=C3C=CC(=C4C5=C(C=C(S5)/C=C\6/C(=O)C7=CC(=CC(=C7)F)C(=O)/C6=C\C8=CC(=C(S8)C9=CC(=CC(=C9)C)C(C)(C)C(=O)OC)C(C)(C)C(=O)OC)SC4=C3S2)C(C)(C)C(=O)OC)C(C)(C)C(=O)OC,CCCCCCC(CCCC)CC1=C(/C=C2\C(=O)C3=CC(F)=C(F)C=C3C2=C(C#N)C#N)SC2=C1SC1C3=C(C4=C(C5=NSN=C35)C3=C(C5=C(S3)C(CC(CCCC)CCCCCC)=C(/C=C3\C(=O)C6=CC(F)=C(F)C=C6C3=C(C#N)C#N)S5)N4CC(CC)CCCC)N(CC(CC)CCCC)C21,0.862,23.3,69.7,14.0,13.998966200000002,0.0073842857142736,13.68,14.0,,,,,,,,,ITO,ITO,,,,,-5.56,-3.65,,-5.68,-3.9,
41858,10.1002/adfm.202422867,10.1002/adfm.202422867,PM1,L8-BO,PM1,L8-BO,,CCCCCCC(CCCC)CC1=C(/C=C2\C(=O)C3=CC(F)=C(F)C=C3C2=C(C#N)C#N)SC2=C1SC1C3=C(C4=C(C5=NSN=C35)C3=C(C5=C(S3)C(CC(CCCC)CCCCCC)=C(/C=C3\C(=O)C6=CC(F)=C(F)C=C6C3=C(C#N)C#N)S5)N4CC(CC)CCCC)N(CC(CC)CCCC)C21,0.883,26.67,77.39,18.22,18.225043179,0.0276793578485245,18.04,18.22,,,,,Conventional,conventional,,,,,,,,,,,,-5.68,-3.9,
41862,10.1002/adfm.202422867,10.1002/adfm.202422867,PM1,L8-BO,PM1,L8-BO,,CCCCCCC(CCCC)CC1=C(/C=C2\C(=O)C3=CC(F)=C(F)C=C3C2=C(C#N)C#N)SC2=C1SC1C3=C(C4=C(C5=NSN=C35)C3=C(C5=C(S3)C(CC(CCCC)CCCCCC)=C(/C=C3\C(=O)C6=CC(F)=C(F)C=C6C3=C(C#N)C#N)S5)N4CC(CC)CCCC)N(CC(CC)CCCC)C21,0.958,7.36,41.11,2.9,2.898616768,0.0476976551724065,2.78,2.9,,,,,Inverted,inverted,,,,,,,,,,,,-5.68,-3.9,
41866,10.1002/adfm.202423137,10.1002/adfm.202423137,PM6,BTP-4F,PM6,Y6,CC1=CC(=CC(=C1)C2=C3C=CC(=C4C5=C(C=C(S5)/C=C\6/C(=O)C7=CC(=CC(=C7)F)C(=O)/C6=C\C8=CC(=C(S8)C9=CC(=CC(=C9)C)C(C)(C)C(=O)OC)C(C)(C)C(=O)OC)SC4=C3S2)C(C)(C)C(=O)OC)C(C)(C)C(=O)OC,CCCCCCCCCCCc1c(/C=C2\C(=O)c3cc(F)c(F)cc3C2=C(C#N)C#N)sc2c1sc1c3c4nsnc4c4c5sc6c(CCCCCCCCCCC)c(/C=C7\C(=O)c8cc(F)c(F)cc8C7=C(C#N)C#N)sc6c5n(CC(CC)CCCC)c4c3n(CC(CC)CCCC)c21,0.812,25.31,72.5,14.9,14.899997,2.0134228184772856e-05,14.75,14.9,1:1.2,,,,ITO/PEDOT:PSS/active layer/PFN-Br/Ag,conventional,PFN-Br,,PEDOT:PSS,,,toluene,toluene,,-5.56,-3.65,,-5.65,-4.09,
41867,10.1002/adfm.202423137,10.1002/adfm.202423137,PM6,BTP-FT,PM6,BTP-FT,CC1=CC(=CC(=C1)C2=C3C=CC(=C4C5=C(C=C(S5)/C=C\6/C(=O)C7=CC(=CC(=C7)F)C(=O)/C6=C\C8=CC(=C(S8)C9=CC(=CC(=C9)C)C(C)(C)C(=O)OC)C(C)(C)C(=O)OC)SC4=C3S2)C(C)(C)C(=O)OC)C(C)(C)C(=O)OC,,0.9,25.95,75.2,17.56,17.56296,0.0168564920273441,17.41,17.56,1:1.2,,,,ITO/PEDOT:PSS/active layer/PFN-Br/Ag,conventional,PFN-Br,,PEDOT:PSS,,,toluene,toluene,,-5.56,-3.65,,,,
41868,10.1002/adfm.202423137,10.1002/adfm.202423137,PM6,BTP-2FT,PM6,BTP-2FT,CC1=CC(=CC(=C1)C2=C3C=CC(=C4C5=C(C=C(S5)/C=C\6/C(=O)C7=CC(=CC(=C7)F)C(=O)/C6=C\C8=CC(=C(S8)C9=CC(=CC(=C9)C)C(C)(C)C(=O)OC)C(C)(C)C(=O)OC)SC4=C3S2)C(C)(C)C(=O)OC)C(C)(C)C(=O)OC,,0.966,16.49,65.0,10.35,10.354071,0.0393333333333305,10.26,10.35,1:1.2,,,,ITO/PEDOT:PSS/active layer/PFN-Br/Ag,conventional,PFN-Br,,PEDOT:PSS,,,toluene,toluene,,-5.56,-3.65,,,,
41873,10.1002/adfm.202423242,10.1002/adfm.202423242,JD40,2T-T-EH,JD40,2T-T-EH,CCCCCCC(CCCC)Cc1csc(-c2cc3c4nsnc4c4cc(-c5cc(CC(CCCC)CCCCCC)c(-c6cc7c(-c8ccc(CC(CC)CCCC)s8)c8sccc8c(-c8ccc(CC(CC)CCCC)s8)c7s6)s5)sc4c3s2)c1,,0.825,23.52,69.29,13.44,13.445031600000002,0.0374375000000175,12.93,13.44,,,,,ITO/PEDOT:PSS/active layer/PDINN/Ag,conventional,PDINN,PDINN,PEDOT:PSS,PEDOT:PSS,,,,,-5.38,-3.32,,,,
41874,10.1002/adfm.202423242,10.1002/adfm.202423242,JD40,2T-T-2EH,JD40,2T-T-2EH,CCCCCCC(CCCC)Cc1csc(-c2cc3c4nsnc4c4cc(-c5cc(CC(CCCC)CCCCCC)c(-c6cc7c(-c8ccc(CC(CC)CCCC)s8)c8sccc8c(-c8ccc(CC(CC)CCCC)s8)c7s6)s5)sc4c3s2)c1,,0.95,19.36,65.1,11.95,11.973192,0.1940753138075304,10.98,11.95,,,,,ITO/PEDOT:PSS/active layer/PDINN/Ag,conventional,PDINN,PDINN,PEDOT:PSS,PEDOT:PSS,,,,,-5.38,-3.32,,,,
41875,10.1002/adfm.202423242,10.1002/adfm.202423242,JD40,2T-TT-2EH,JD40,2T-TT-2EH,CCCCCCC(CCCC)Cc1csc(-c2cc3c4nsnc4c4cc(-c5cc(CC(CCCC)CCCCCC)c(-c6cc7c(-c8ccc(CC(CC)CCCC)s8)c8sccc8c(-c8ccc(CC(CC)CCCC)s8)c7s6)s5)sc4c3s2)c1,,0.916,21.21,72.93,14.17,14.169102948000004,0.0063306422018161,13.84,14.17,,,,,ITO/PEDOT:PSS/active layer/PDINN/Ag,conventional,PDINN,PDINN,PEDOT:PSS,PEDOT:PSS,,,,,-5.38,-3.32,,,,
41876,10.1002/adfm.202423242,10.1002/adfm.202423242,D18,BTP-eC9-4F,D18,BTP-eC9-4F,CCCCCCC(CCCC)CC1=CSC(C2=CC3=C(S2)C2=C(C=C(C4=CC(CC(CCCC)CCCCCC)=C(C5=CC6=C(C7=CC(F)=C(CC(CC)CCCC)S7)C7=C(C=CS7)C(C7=CC(F)=C(CC(CC)CCCC)S7)=C6S5)S4)S2)C2=NSN=C32)=C1,CCCCCCCCCc1c(/C=C2\C(=O)c3cc(F)c(F)cc3C2=C(C#N)C#N)sc2c1sc1c3c4nsnc4c4c5sc6c(CCCCCCCCC)c(/C=C7\C(=O)c8cc(F)c(F)cc8C7=C(C#N)C#N)sc6c5n(CC(CCCC)CCCCCC)c4c3n(CC(CCCC)CCCCCC)c21,0.867,27.27,77.0,18.36,18.2051793,0.8432499999999911,18.13,18.36,1:1.1:0.1,,,,ITO/PEDOT:PSS/active layer/PDINN/Ag,conventional,PDINN,PDINN,PEDOT:PSS,PEDOT:PSS,,,,,-5.51,-2.77,,,,
41878,10.1002/adfm.202423287,10.1002/adfm.202423287,PBDB-T,BTP-eC9-G51,PBDB-T,BTP-eC9-G51,CCCCC(CC)Cc1ccc(-c2c3cc(-c4ccc(-c5sc(-c6ccc(C)s6)c6c5C(=O)c5c(CC(CC)CCCC)sc(CC(CC)CCCC)c5C6=O)s4)sc3c(-c3ccc(CC(CC)CCCC)s3)c3cc(C)sc23)s1,,0.91,23.51,73.76,15.78,15.780288160000003,0.0018261089987563,,15.78,1:1,,,,Inverted,inverted,,,,,,,,,-5.33,-3.48,,,,
41879,10.1002/adfm.202423287,10.1002/adfm.202423287,PBDB-T,BTP-eC9-G51,PBDB-T,BTP-eC9-G51,CCCCC(CC)Cc1ccc(-c2c3cc(-c4ccc(-c5sc(-c6ccc(C)s6)c6c5C(=O)c5c(CC(CC)CCCC)sc(CC(CC)CCCC)c5C6=O)s4)sc3c(-c3ccc(CC(CC)CCCC)s3)c3cc(C)sc23)s1,,0.91,25.12,72.83,16.65,16.64835536,0.0098777177177089,,16.65,1:1,,,,Conventional,conventional,,,,,,,,,-5.33,-3.48,,,,
41880,10.1002/adfm.202423287,10.1002/adfm.202423287,PBDB-T,BTP-eC9-G52,PBDB-T,BTP-eC9-G52,CCCCC(CC)Cc1ccc(-c2c3cc(-c4ccc(-c5sc(-c6ccc(C)s6)c6c5C(=O)c5c(CC(CC)CCCC)sc(CC(CC)CCCC)c5C6=O)s4)sc3c(-c3ccc(CC(CC)CCCC)s3)c3cc(C)sc23)s1,,0.94,21.21,71.42,14.36,14.23929108,0.8405913649024962,,14.36,1:1,,,,Inverted,inverted,,,,,,,,,-5.33,-3.48,,,,
41881,10.1002/adfm.202423287,10.1002/adfm.202423287,PBDB-T,BTP-eC9-G52,PBDB-T,BTP-eC9-G52,CCCCC(CC)Cc1ccc(-c2c3cc(-c4ccc(-c5sc(-c6ccc(C)s6)c6c5C(=O)c5c(CC(CC)CCCC)sc(CC(CC)CCCC)c5C6=O)s4)sc3c(-c3ccc(CC(CC)CCCC)s3)c3cc(C)sc23)s1,,0.95,22.47,67.22,14.33,14.349117299999998,0.1334075366364116,,14.33,1:1,,,,Conventional,conventional,,,,,,,,,-5.33,-3.48,,,,
41882,10.1002/adfm.202423287,10.1002/adfm.202423287,PBDB-T,BTP-eC9-G53,PBDB-T,BTP-eC9-G53,CCCCC(CC)Cc1ccc(-c2c3cc(-c4ccc(-c5sc(-c6ccc(C)s6)c6c5C(=O)c5c(CC(CC)CCCC)sc(CC(CC)CCCC)c5C6=O)s4)sc3c(-c3ccc(CC(CC)CCCC)s3)c3cc(C)sc23)s1,,0.94,20.41,66.41,12.89,12.741024139999997,1.1557475562451802,,12.89,1:1,,,,Inverted,inverted,,,,,,,,,-5.33,-3.48,,,,
41883,10.1002/adfm.202423287,10.1002/adfm.202423287,PBDB-T,BTP-eC9-G53,PBDB-T,BTP-eC9-G53,CCCCC(CC)Cc1ccc(-c2c3cc(-c4ccc(-c5sc(-c6ccc(C)s6)c6c5C(=O)c5c(CC(CC)CCCC)sc(CC(CC)CCCC)c5C6=O)s4)sc3c(-c3ccc(CC(CC)CCCC)s3)c3cc(C)sc23)s1,,0.95,21.17,65.7,13.24,13.2132555,0.201997734138969,,13.24,1:1,,,,Conventional,conventional,,,,,,,,,-5.33,-3.48,,,,
41884,10.1002/adfm.202423287,10.1002/adfm.202423287,PBDB-T,BTP-eC9-2F,PBDB-T,BTP-eC9-2F,CCCCC(CC)Cc1ccc(-c2c3cc(-c4ccc(-c5sc(-c6ccc(C)s6)c6c5C(=O)c5c(CC(CC)CCCC)sc(CC(CC)CCCC)c5C6=O)s4)sc3c(-c3ccc(CC(CC)CCCC)s3)c3cc(C)sc23)s1,,0.79,26.61,74.36,15.64,15.631884840000003,0.0518872122761978,,15.64,1:1,,,,Conventional,conventional,,,,,,,,,-5.33,-3.48,,,,
41885,10.1002/adfm.202423287,10.1002/adfm.202423287,D18,L8-BO,D18,L8-BO,CCCCCCC(CCCC)CC1=CSC(C2=CC3=C(S2)C2=C(C=C(C4=CC(CC(CCCC)CCCCCC)=C(C5=CC6=C(C7=CC(F)=C(CC(CC)CCCC)S7)C7=C(C=CS7)C(C7=CC(F)=C(CC(CC)CCCC)S7)=C6S5)S4)S2)C2=NSN=C32)=C1,CCCCCCC(CCCC)CC1=C(/C=C2\C(=O)C3=CC(F)=C(F)C=C3C2=C(C#N)C#N)SC2=C1SC1C3=C(C4=C(C5=NSN=C35)C3=C(C5=C(S3)C(CC(CCCC)CCCCCC)=C(/C=C3\C(=O)C6=CC(F)=C(F)C=C6C3=C(C#N)C#N)S5)N4CC(CC)CCCC)N(CC(CC)CCCC)C21,0.9,25.94,75.06,17.56,17.523507600000002,0.2078154897494114,,,1:0,,,,,,,,,,,,,,-5.51,-2.77,,-5.68,-3.9,
41889,10.1002/adfm.202423287,10.1002/adfm.202423287,D18,BTP-eC9-G51,D18,BTP-eC9-G51,CCCCCCC(CCCC)CC1=CSC(C2=CC3=C(S2)C2=C(C=C(C4=CC(CC(CCCC)CCCCCC)=C(C5=CC6=C(C7=CC(F)=C(CC(CC)CCCC)S7)C7=C(C=CS7)C(C7=CC(F)=C(CC(CC)CCCC)S7)=C6S5)S4)S2)C2=NSN=C32)=C1,,0.99,19.49,60.33,11.63,11.64073383,0.0922943250214765,,,0:1,,,,,,,,,,,,,,-5.51,-2.77,,,,
41890,10.1002/adfm.202423731,10.1002/adfm.202423731,PM6,PvIDF-ID4O,PM6,PvIDF-ID4O,CC1=CC(=CC(=C1)C2=C3C=CC(=C4C5=C(C=C(S5)/C=C\6/C(=O)C7=CC(=CC(=C7)F)C(=O)/C6=C\C8=CC(=C(S8)C9=CC(=CC(=C9)C)C(C)(C)C(=O)OC)C(C)(C)C(=O)OC)SC4=C3S2)C(C)(C)C(=O)OC)C(C)(C)C(=O)OC,,1.2,6.0,55.0,4.3,3.96,7.906976744186053,4.1,4.3,1:1,0.5%(v/v) DIO,DIO,0.5%,inverted,inverted,ZnO,ZnO,MoO3,MoO3,,chloroform,chloroform,,-5.56,-3.65,,,,
41891,10.1002/adfm.202423731,10.1002/adfm.202423731,PM6,PIDT-ID4O,PM6,PIDT-ID4O,CC1=CC(=CC(=C1)C2=C3C=CC(=C4C5=C(C=C(S5)/C=C\6/C(=O)C7=CC(=CC(=C7)F)C(=O)/C6=C\C8=CC(=C(S8)C9=CC(=CC(=C9)C)C(C)(C)C(=O)OC)C(C)(C)C(=O)OC)SC4=C3S2)C(C)(C)C(=O)OC)C(C)(C)C(=O)OC,,1.1,8.0,64.0,6.2,5.632000000000001,9.16129032258064,6.0,6.2,1:1,0.5%(v/v) DIO,DIO,0.5%,inverted,inverted,ZnO,ZnO,MoO3,MoO3,,chloroform,chloroform,,-5.56,-3.65,,,,
41892,10.1002/adfm.202423731,10.1002/adfm.202423731,PM6,PvIDT-ID4O,PM6,PvIDT-ID4O,CC1=CC(=CC(=C1)C2=C3C=CC(=C4C5=C(C=C(S5)/C=C\6/C(=O)C7=CC(=CC(=C7)F)C(=O)/C6=C\C8=CC(=C(S8)C9=CC(=CC(=C9)C)C(C)(C)C(=O)OC)C(C)(C)C(=O)OC)SC4=C3S2)C(C)(C)C(=O)OC)C(C)(C)C(=O)OC,,0.91,12.5,61.0,7.9,6.93875,12.167721518987348,7.5,7.9,1:1,0.5%(v/v) DIO,DIO,0.5%,inverted,inverted,ZnO,ZnO,MoO3,MoO3,,chloroform,chloroform,,-5.56,-3.65,,,,
41893,10.1002/adfm.202423731,10.1002/adfm.202423731,PM6,PIDF-ID4O,PM6,PIDF-ID4O,CC1=CC(=CC(=C1)C2=C3C=CC(=C4C5=C(C=C(S5)/C=C\6/C(=O)C7=CC(=CC(=C7)F)C(=O)/C6=C\C8=CC(=C(S8)C9=CC(=CC(=C9)C)C(C)(C)C(=O)OC)C(C)(C)C(=O)OC)SC4=C3S2)C(C)(C)C(=O)OC)C(C)(C)C(=O)OC,,1.02,15.2,60.0,9.8,9.3024,5.0775510204081655,9.5,9.8,1:1,0.5%(v/v) DIO,DIO,0.5%,inverted,inverted,ZnO,ZnO,MoO3,MoO3,,chloroform,chloroform,,-5.56,-3.65,,,,
41894,10.1002/adfm.202423731,10.1002/adfm.202423731,PM6,PIDF-ID4O,PM6,PIDF-ID4O,CC1=CC(=CC(=C1)C2=C3C=CC(=C4C5=C(C=C(S5)/C=C\6/C(=O)C7=CC(=CC(=C7)F)C(=O)/C6=C\C8=CC(=C(S8)C9=CC(=CC(=C9)C)C(C)(C)C(=O)OC)C(C)(C)C(=O)OC)SC4=C3S2)C(C)(C)C(=O)OC)C(C)(C)C(=O)OC,,1.06,14.4,70.0,11.1,10.6848,3.740540540540529,10.8,11.1,,0.5%(v/v) DIO,DIO,0.5%,Inverted device structure,inverted,,,,,,,,,-5.56,-3.65,,,,
41895,10.1002/adfm.202423731,10.1002/adfm.202423731,IT-4F,PvIDT-ID4O,IT-4F,PvIDT-ID4O,CCCCCCc1ccc(C2(c3ccc(CCCCCC)cc3)c3cc4c(cc3-c3sc5cc(/C=C6\C(=O)c7cc(F)c(F)cc7C6=C(C#N)C#N)sc5c32)C(c2ccc(CCCCCC)cc2)(c2ccc(CCCCCC)cc2)c2c-4sc3cc(/C=C4\C(=O)c5cc(F)c(F)cc5C4=C(C#N)C#N)sc23)cc1,,0.9,8.5,65.0,5.3,4.9725,6.1792452830188624,5.0,5.3,1:1,0.5%(v/v) DIO,DIO,0.5%,inverted,inverted,ZnO,ZnO,MoO3,MoO3,,chloroform,chloroform,,-5.66,-4.14,,,,
41896,10.1002/adfm.202423731,10.1002/adfm.202423731,IT-4F,PIDF-ID4O,IT-4F,PIDF-ID4O,CCCCCCc1ccc(C2(c3ccc(CCCCCC)cc3)c3cc4c(cc3-c3sc5cc(/C=C6\C(=O)c7cc(F)c(F)cc7C6=C(C#N)C#N)sc5c32)C(c2ccc(CCCCCC)cc2)(c2ccc(CCCCCC)cc2)c2c-4sc3cc(/C=C4\C(=O)c5cc(F)c(F)cc5C4=C(C#N)C#N)sc23)cc1,,1.13,7.4,71.0,6.3,5.93702,5.7615873015872925,6.1,6.3,1:1,0.5%(v/v) DIO,DIO,0.5%,inverted,inverted,ZnO,ZnO,MoO3,MoO3,,chloroform,chloroform,,-5.66,-4.14,,,,
41897,10.1002/adfm.202423774,10.1002/adfm.202423774,PM6,i-BT-DY,PM6,i-BT-DY,CC1=CC(=CC(=C1)C2=C3C=CC(=C4C5=C(C=C(S5)/C=C\6/C(=O)C7=CC(=CC(=C7)F)C(=O)/C6=C\C8=CC(=C(S8)C9=CC(=CC(=C9)C)C(C)(C)C(=O)OC)C(C)(C)C(=O)OC)SC4=C3S2)C(C)(C)C(=O)OC)C(C)(C)C(=O)OC,,0.934,26.08,77.43,18.86,18.860956896,0.0050736797455021,18.4,18.86,,,,,ITO/2PACz/active layer/PDINN/Ag,organic solar cells,PDINN,PDINN,2PACz,2PACz,,,,,-5.56,-3.65,,,,
41898,10.1002/adfm.202423774,10.1002/adfm.202423774,PM6,o-BT-DY,PM6,o-BT-DY,CC1=CC(=CC(=C1)C2=C3C=CC(=C4C5=C(C=C(S5)/C=C\6/C(=O)C7=CC(=CC(=C7)F)C(=O)/C6=C\C8=CC(=C(S8)C9=CC(=CC(=C9)C)C(C)(C)C(=O)OC)C(C)(C)C(=O)OC)SC4=C3S2)C(C)(C)C(=O)OC)C(C)(C)C(=O)OC,,0.943,20.23,65.03,12.41,12.405701567,0.0346368493150737,11.81,12.41,,,,,ITO/2PACz/active layer/PDINN/Ag,organic solar cells,PDINN,PDINN,2PACz,2PACz,,,,,-5.56,-3.65,,,,
41899,10.1002/adfm.202423774,10.1002/adfm.202423774,D18,L8-BO,D18,L8-BO,CCCCCCC(CCCC)CC1=CSC(C2=CC3=C(S2)C2=C(C=C(C4=CC(CC(CCCC)CCCCCC)=C(C5=CC6=C(C7=CC(F)=C(CC(CC)CCCC)S7)C7=C(C=CS7)C(C7=CC(F)=C(CC(CC)CCCC)S7)=C6S5)S4)S2)C2=NSN=C32)=C1,CCCCCCC(CCCC)CC1=C(/C=C2\C(=O)C3=CC(F)=C(F)C=C3C2=C(C#N)C#N)SC2=C1SC1C3=C(C4=C(C5=NSN=C35)C3=C(C5=C(S3)C(CC(CCCC)CCCCCC)=C(/C=C3\C(=O)C6=CC(F)=C(F)C=C6C3=C(C#N)C#N)S5)N4CC(CC)CCCC)N(CC(CC)CCCC)C21,0.91,25.92,80.47,18.98,18.980619840000003,0.00326575342467,18.98,,,,,,ITO/2PACz/active layer/PDINN/Ag,organic solar cells,PDINN,PDINN,2PACz,2PACz,,,,,-5.51,-2.77,,-5.68,-3.9,
41901,10.1002/adfm.202424327,10.1002/adfm.202424327,D18,L8-BO,D18,L8-BO,CCCCCCC(CCCC)CC1=CSC(C2=CC3=C(S2)C2=C(C=C(C4=CC(CC(CCCC)CCCCCC)=C(C5=CC6=C(C7=CC(F)=C(CC(CC)CCCC)S7)C7=C(C=CS7)C(C7=CC(F)=C(CC(CC)CCCC)S7)=C6S5)S4)S2)C2=NSN=C32)=C1,CCCCCCC(CCCC)CC1=C(/C=C2\C(=O)C3=CC(F)=C(F)C=C3C2=C(C#N)C#N)SC2=C1SC1C3=C(C4=C(C5=NSN=C35)C3=C(C5=C(S3)C(CC(CCCC)CCCCCC)=C(/C=C3\C(=O)C6=CC(F)=C(F)C=C6C3=C(C#N)C#N)S5)N4CC(CC)CCCC)N(CC(CC)CCCC)C21,0.911,26.41,79.09,19.02,19.028666459,0.0455649789695084,18.8,19.02,,,,,ITO/Ph-4PACZ/D18/L8-BO/ETL/Ag,,PDINN,PDINN,Ph-4PACz,Ph-4PACz,,toluene,toluene,,-5.51,-2.77,,-5.68,-3.9,
41902,10.1002/adfm.202424327,10.1002/adfm.202424327,D18,L8-BO,D18,L8-BO,CCCCCCC(CCCC)CC1=CSC(C2=CC3=C(S2)C2=C(C=C(C4=CC(CC(CCCC)CCCCCC)=C(C5=CC6=C(C7=CC(F)=C(CC(CC)CCCC)S7)C7=C(C=CS7)C(C7=CC(F)=C(CC(CC)CCCC)S7)=C6S5)S4)S2)C2=NSN=C32)=C1,CCCCCCC(CCCC)CC1=C(/C=C2\C(=O)C3=CC(F)=C(F)C=C3C2=C(C#N)C#N)SC2=C1SC1C3=C(C4=C(C5=NSN=C35)C3=C(C5=C(S3)C(CC(CCCC)CCCCCC)=C(/C=C3\C(=O)C6=CC(F)=C(F)C=C6C3=C(C#N)C#N)S5)N4CC(CC)CCCC)N(CC(CC)CCCC)C21,0.913,26.67,80.04,19.49,19.489507884,0.0025249666495467,19.26,19.49,,,,,ITO/Ph-4PACZ/D18/L8-BO/ETL/Ag,,PDINN,PDINN,Ph-4PACz,Ph-4PACz,,toluene,toluene,,-5.51,-2.77,,-5.68,-3.9,
41903,10.1002/adfm.202424327,10.1002/adfm.202424327,D18,L8-BO,D18,L8-BO,CCCCCCC(CCCC)CC1=CSC(C2=CC3=C(S2)C2=C(C=C(C4=CC(CC(CCCC)CCCCCC)=C(C5=CC6=C(C7=CC(F)=C(CC(CC)CCCC)S7)C7=C(C=CS7)C(C7=CC(F)=C(CC(CC)CCCC)S7)=C6S5)S4)S2)C2=NSN=C32)=C1,CCCCCCC(CCCC)CC1=C(/C=C2\C(=O)C3=CC(F)=C(F)C=C3C2=C(C#N)C#N)SC2=C1SC1C3=C(C4=C(C5=NSN=C35)C3=C(C5=C(S3)C(CC(CCCC)CCCCCC)=C(/C=C3\C(=O)C6=CC(F)=C(F)C=C6C3=C(C#N)C#N)S5)N4CC(CC)CCCC)N(CC(CC)CCCC)C21,0.914,27.34,80.34,20.08,20.075969784,0.0200707968127328,19.68,20.08,,,,,ITO/Ph-4PACZ/D18/L8-BO/ETL/Ag,,PDINN,PDINN,Ph-4PACz,Ph-4PACz,,toluene,toluene,,-5.51,-2.77,,-5.68,-3.9,
41904,10.1002/adfm.202424327,10.1002/adfm.202424327,D18,L8-BO,D18,L8-BO,CCCCCCC(CCCC)CC1=CSC(C2=CC3=C(S2)C2=C(C=C(C4=CC(CC(CCCC)CCCCCC)=C(C5=CC6=C(C7=CC(F)=C(CC(CC)CCCC)S7)C7=C(C=CS7)C(C7=CC(F)=C(CC(CC)CCCC)S7)=C6S5)S4)S2)C2=NSN=C32)=C1,CCCCCCC(CCCC)CC1=C(/C=C2\C(=O)C3=CC(F)=C(F)C=C3C2=C(C#N)C#N)SC2=C1SC1C3=C(C4=C(C5=NSN=C35)C3=C(C5=C(S3)C(CC(CCCC)CCCCCC)=C(/C=C3\C(=O)C6=CC(F)=C(F)C=C6C3=C(C#N)C#N)S5)N4CC(CC)CCCC)N(CC(CC)CCCC)C21,0.916,27.13,79.52,19.76,19.761578816,0.0079899595141626,19.55,19.76,,,,,ITO/Ph-4PACZ/D18/L8-BO/ETL/Ag,,PDINN,PDINN,Ph-4PACz,Ph-4PACz,,toluene,toluene,,-5.51,-2.77,,-5.68,-3.9,
41905,10.1002/adfm.202424327,10.1002/adfm.202424327,D18,L8-BO,D18,L8-BO,CCCCCCC(CCCC)CC1=CSC(C2=CC3=C(S2)C2=C(C=C(C4=CC(CC(CCCC)CCCCCC)=C(C5=CC6=C(C7=CC(F)=C(CC(CC)CCCC)S7)C7=C(C=CS7)C(C7=CC(F)=C(CC(CC)CCCC)S7)=C6S5)S4)S2)C2=NSN=C32)=C1,CCCCCCC(CCCC)CC1=C(/C=C2\C(=O)C3=CC(F)=C(F)C=C3C2=C(C#N)C#N)SC2=C1SC1C3=C(C4=C(C5=NSN=C35)C3=C(C5=C(S3)C(CC(CCCC)CCCCCC)=C(/C=C3\C(=O)C6=CC(F)=C(F)C=C6C3=C(C#N)C#N)S5)N4CC(CC)CCCC)N(CC(CC)CCCC)C21,0.911,26.88,79.64,19.51,19.501988352,0.0410643157355207,19.29,19.51,,,,,ITO/Ph-4PACZ/D18/L8-BO/ETL/Ag,,PDINN,PDINN,Ph-4PACz,Ph-4PACz,,toluene,toluene,,-5.51,-2.77,,-5.68,-3.9,
41906,10.1002/adfm.202424327,10.1002/adfm.202424327,D18,L8-BO,D18,L8-BO,CCCCCCC(CCCC)CC1=CSC(C2=CC3=C(S2)C2=C(C=C(C4=CC(CC(CCCC)CCCCCC)=C(C5=CC6=C(C7=CC(F)=C(CC(CC)CCCC)S7)C7=C(C=CS7)C(C7=CC(F)=C(CC(CC)CCCC)S7)=C6S5)S4)S2)C2=NSN=C32)=C1,CCCCCCC(CCCC)CC1=C(/C=C2\C(=O)C3=CC(F)=C(F)C=C3C2=C(C#N)C#N)SC2=C1SC1C3=C(C4=C(C5=NSN=C35)C3=C(C5=C(S3)C(CC(CCCC)CCCCCC)=C(/C=C3\C(=O)C6=CC(F)=C(F)C=C6C3=C(C#N)C#N)S5)N4CC(CC)CCCC)N(CC(CC)CCCC)C21,0.9,25.81,78.91,18.32,18.3300039,0.0546064410480207,17.88,18.32,,,,,ITO/Ph-4PACZ/D18/L8-BO/ETL/Ag,,PDINN,PDINN,Ph-4PACz,Ph-4PACz,,toluene,toluene,,-5.51,-2.77,,-5.68,-3.9,
41907,10.1002/adfm.202424678,10.1002/adfm.202424678,PN-HD,BTP-eC9,PN-HD,BTP-eC9,,CCCCCCCCCc1c(C=C2C(=O)c3cc(Cl)c(Cl)cc3C2=C(C#N)C#N)sc2c1sc1c3c4nsnc4c4c5sc6c(CCCCCCCCC)c(C=C7C(=O)c8cc(Cl)c(Cl)cc8C7=C(C#N)C#N)sc6c5n(CC(CCCC)CCCCCC)c4c3n(CC(CCCC)CCCCCC)c21,0.879,24.64,71.64,15.51,15.516192384,0.0399251063829801,15.08,15.51,1:1.2,,,,ITO/PEDOT:PSS/Active Layer/PDINN/Ag,conventional,PDINN,PDINN,PEDOT:PSS,PEDOT:PSS,,,,,,,,-5.68,-3.9,
41908,10.1002/adfm.202424678,10.1002/adfm.202424678,PN-BO,BTP-eC9,PN-BO,BTP-eC9,,CCCCCCCCCc1c(C=C2C(=O)c3cc(Cl)c(Cl)cc3C2=C(C#N)C#N)sc2c1sc1c3c4nsnc4c4c5sc6c(CCCCCCCCC)c(C=C7C(=O)c8cc(Cl)c(Cl)cc8C7=C(C#N)C#N)sc6c5n(CC(CCCC)CCCCCC)c4c3n(CC(CCCC)CCCCCC)c21,0.829,27.74,75.84,17.45,17.440515264000002,0.0543537879656013,17.2,17.45,1:1.2,,,,ITO/PEDOT:PSS/Active Layer/PDINN/Ag,conventional,PDINN,PDINN,PEDOT:PSS,PEDOT:PSS,,,,,,,,-5.68,-3.9,
41909,10.1002/adfm.202424678,10.1002/adfm.202424678,PN-BO,BTP-eC9,PN-BO,BTP-eC9,,CCCCCCCCCc1c(C=C2C(=O)c3cc(Cl)c(Cl)cc3C2=C(C#N)C#N)sc2c1sc1c3c4nsnc4c4c5sc6c(CCCCCCCCC)c(C=C7C(=O)c8cc(Cl)c(Cl)cc8C7=C(C#N)C#N)sc6c5n(CC(CCCC)CCCCCC)c4c3n(CC(CCCC)CCCCCC)c21,0.834,28.59,75.54,18.01,18.011802924,0.0100106829539128,17.58,18.01,,,,,,,,,2PACz,2PACz,,,,,,,,-5.68,-3.9,
41910,10.1002/adfm.202424978,10.1002/adfm.202424978,D18,DYF-ThC4,D18,DYF-ThC4,CCCCCCC(CCCC)CC1=CSC(C2=CC3=C(S2)C2=C(C=C(C4=CC(CC(CCCC)CCCCCC)=C(C5=CC6=C(C7=CC(F)=C(CC(CC)CCCC)S7)C7=C(C=CS7)C(C7=CC(F)=C(CC(CC)CCCC)S7)=C6S5)S4)S2)C2=NSN=C32)=C1,,0.975,21.52,61.41,12.88,12.8850462,0.0391785714285628,12.63,12.88,,,,,ITO/2PACz/BHJ/PDINN/Ag,,PDINN,PDINN,2PACz,2PACz,,,,,-5.51,-2.77,,,,
41911,10.1002/adfm.202424978,10.1002/adfm.202424978,D18,L8-BO,D18,L8-BO,CCCCCCC(CCCC)CC1=CSC(C2=CC3=C(S2)C2=C(C=C(C4=CC(CC(CCCC)CCCCCC)=C(C5=CC6=C(C7=CC(F)=C(CC(CC)CCCC)S7)C7=C(C=CS7)C(C7=CC(F)=C(CC(CC)CCCC)S7)=C6S5)S4)S2)C2=NSN=C32)=C1,CCCCCCC(CCCC)CC1=C(/C=C2\C(=O)C3=CC(F)=C(F)C=C3C2=C(C#N)C#N)SC2=C1SC1C3=C(C4=C(C5=NSN=C35)C3=C(C5=C(S3)C(CC(CCCC)CCCCCC)=C(/C=C3\C(=O)C6=CC(F)=C(F)C=C6C3=C(C#N)C#N)S5)N4CC(CC)CCCC)N(CC(CC)CCCC)C21,0.9,26.34,77.48,18.38,18.3674088,0.0685048966267641,18.31,18.38,,,,,ITO/2PACz/BHJ/PDINN/Ag,,PDINN,PDINN,2PACz,2PACz,,,,,-5.51,-2.77,,-5.68,-3.9,
41913,10.1002/adfm.202500148,10.1002/adfm.202500148,PM6,L8-BO,PM6,L8-BO,CC1=CC(=CC(=C1)C2=C3C=CC(=C4C5=C(C=C(S5)/C=C\6/C(=O)C7=CC(=CC(=C7)F)C(=O)/C6=C\C8=CC(=C(S8)C9=CC(=CC(=C9)C)C(C)(C)C(=O)OC)C(C)(C)C(=O)OC)SC4=C3S2)C(C)(C)C(=O)OC)C(C)(C)C(=O)OC,CCCCCCC(CCCC)CC1=C(/C=C2\C(=O)C3=CC(F)=C(F)C=C3C2=C(C#N)C#N)SC2=C1SC1C3=C(C4=C(C5=NSN=C35)C3=C(C5=C(S3)C(CC(CCCC)CCCCCC)=C(/C=C3\C(=O)C6=CC(F)=C(F)C=C6C3=C(C#N)C#N)S5)N4CC(CC)CCCC)N(CC(CC)CCCC)C21,0.88,25.61,78.58,17.71,17.70941744,0.0032894409937976,17.71,,1:1.2,0.25% DIO,DIO,0.25%,ITO/PEDOT:PSS/active layer/PNDIT-F3N/Ag,conventional,PNDIT-F3N,PNDIT-F3N,PEDOT:PSS,PEDOT:PSS,,,,85.0,-5.56,-3.65,,-5.68,-3.9,
41918,10.1002/adfm.202500751,10.1002/adfm.202500751,PM6,L8-BO,PM6,L8-BO,CC1=CC(=CC(=C1)C2=C3C=CC(=C4C5=C(C=C(S5)/C=C\6/C(=O)C7=CC(=CC(=C7)F)C(=O)/C6=C\C8=CC(=C(S8)C9=CC(=CC(=C9)C)C(C)(C)C(=O)OC)C(C)(C)C(=O)OC)SC4=C3S2)C(C)(C)C(=O)OC)C(C)(C)C(=O)OC,CCCCCCC(CCCC)CC1=C(/C=C2\C(=O)C3=CC(F)=C(F)C=C3C2=C(C#N)C#N)SC2=C1SC1C3=C(C4=C(C5=NSN=C35)C3=C(C5=C(S3)C(CC(CCCC)CCCCCC)=C(/C=C3\C(=O)C6=CC(F)=C(F)C=C6C3=C(C#N)C#N)S5)N4CC(CC)CCCC)N(CC(CC)CCCC)C21,0.8,25.08,56.41,11.32,11.3181024,0.0167632508833878,11.2,11.32,,,,,ITO/PEDOT:PSS/PM6:L8-BO/Ag,conventional,W/O,,PEDOT:PSS,,,,,,-5.56,-3.65,,-5.68,-3.9,
41919,10.1002/adfm.202500751,10.1002/adfm.202500751,PM6,L8-BO,PM6,L8-BO,CC1=CC(=CC(=C1)C2=C3C=CC(=C4C5=C(C=C(S5)/C=C\6/C(=O)C7=CC(=CC(=C7)F)C(=O)/C6=C\C8=CC(=C(S8)C9=CC(=CC(=C9)C)C(C)(C)C(=O)OC)C(C)(C)C(=O)OC)SC4=C3S2)C(C)(C)C(=O)OC)C(C)(C)C(=O)OC,CCCCCCC(CCCC)CC1=C(/C=C2\C(=O)C3=CC(F)=C(F)C=C3C2=C(C#N)C#N)SC2=C1SC1C3=C(C4=C(C5=NSN=C35)C3=C(C5=C(S3)C(CC(CCCC)CCCCCC)=C(/C=C3\C(=O)C6=CC(F)=C(F)C=C6C3=C(C#N)C#N)S5)N4CC(CC)CCCC)N(CC(CC)CCCC)C21,0.87,25.23,61.49,13.65,13.497116490000002,1.1200257142857053,13.4,13.65,,,,,ITO/PEDOT:PSS/PM6:L8-BO/CIL/Ag,conventional,OBN-F,-F,PEDOT:PSS,,,,,,-5.56,-3.65,,-5.68,-3.9,
41920,10.1002/adfm.202500751,10.1002/adfm.202500751,PM6,L8-BO,PM6,L8-BO,CC1=CC(=CC(=C1)C2=C3C=CC(=C4C5=C(C=C(S5)/C=C\6/C(=O)C7=CC(=CC(=C7)F)C(=O)/C6=C\C8=CC(=C(S8)C9=CC(=CC(=C9)C)C(C)(C)C(=O)OC)C(C)(C)C(=O)OC)SC4=C3S2)C(C)(C)C(=O)OC)C(C)(C)C(=O)OC,CCCCCCC(CCCC)CC1=C(/C=C2\C(=O)C3=CC(F)=C(F)C=C3C2=C(C#N)C#N)SC2=C1SC1C3=C(C4=C(C5=NSN=C35)C3=C(C5=C(S3)C(CC(CCCC)CCCCCC)=C(/C=C3\C(=O)C6=CC(F)=C(F)C=C6C3=C(C#N)C#N)S5)N4CC(CC)CCCC)N(CC(CC)CCCC)C21,0.87,25.67,63.11,14.09,14.09429319,0.0304697657913433,13.96,14.09,,,,,ITO/PEDOT:PSS/PM6:L8-BO/CIL/Ag,conventional,OBN-Ph,-Ph,PEDOT:PSS,,,,,,-5.56,-3.65,,-5.68,-3.9,
41921,10.1002/adfm.202500751,10.1002/adfm.202500751,PM6,L8-BO,PM6,L8-BO,CC1=CC(=CC(=C1)C2=C3C=CC(=C4C5=C(C=C(S5)/C=C\6/C(=O)C7=CC(=CC(=C7)F)C(=O)/C6=C\C8=CC(=C(S8)C9=CC(=CC(=C9)C)C(C)(C)C(=O)OC)C(C)(C)C(=O)OC)SC4=C3S2)C(C)(C)C(=O)OC)C(C)(C)C(=O)OC,CCCCCCC(CCCC)CC1=C(/C=C2\C(=O)C3=CC(F)=C(F)C=C3C2=C(C#N)C#N)SC2=C1SC1C3=C(C4=C(C5=NSN=C35)C3=C(C5=C(S3)C(CC(CCCC)CCCCCC)=C(/C=C3\C(=O)C6=CC(F)=C(F)C=C6C3=C(C#N)C#N)S5)N4CC(CC)CCCC)N(CC(CC)CCCC)C21,0.87,26.65,73.6,17.06,17.064528,0.0265416178194638,16.9,17.06,,,,,ITO/PEDOT:PSS/PM6:L8-BO/CIL/Ag,conventional,OBN-PhN,-Ph-N,PEDOT:PSS,,,,,,-5.56,-3.65,,-5.68,-3.9,
41922,10.1002/adfm.202500751,10.1002/adfm.202500751,PM6,L8-BO,PM6,L8-BO,CC1=CC(=CC(=C1)C2=C3C=CC(=C4C5=C(C=C(S5)/C=C\6/C(=O)C7=CC(=CC(=C7)F)C(=O)/C6=C\C8=CC(=C(S8)C9=CC(=CC(=C9)C)C(C)(C)C(=O)OC)C(C)(C)C(=O)OC)SC4=C3S2)C(C)(C)C(=O)OC)C(C)(C)C(=O)OC,CCCCCCC(CCCC)CC1=C(/C=C2\C(=O)C3=CC(F)=C(F)C=C3C2=C(C#N)C#N)SC2=C1SC1C3=C(C4=C(C5=NSN=C35)C3=C(C5=C(S3)C(CC(CCCC)CCCCCC)=C(/C=C3\C(=O)C6=CC(F)=C(F)C=C6C3=C(C#N)C#N)S5)N4CC(CC)CCCC)N(CC(CC)CCCC)C21,0.85,26.88,74.58,17.04,17.0400384,0.0002253521126825,16.92,17.04,,,,,ITO/PEDOT:PSS/PM6:L8-BO/CIL/Ag,conventional,PDINO,PDINO,PEDOT:PSS,,,,,,-5.56,-3.65,,-5.68,-3.9,
41923,10.1002/adfm.202500975,10.1002/adfm.202500975,PM6,PY-DT,PM6,PY-DT,CC1=CC(=CC(=C1)C2=C3C=CC(=C4C5=C(C=C(S5)/C=C\6/C(=O)C7=CC(=CC(=C7)F)C(=O)/C6=C\C8=CC(=C(S8)C9=CC(=CC(=C9)C)C(C)(C)C(=O)OC)C(C)(C)C(=O)OC)SC4=C3S2)C(C)(C)C(=O)OC)C(C)(C)C(=O)OC,CCCCCCCCCCCCC(CCCCCCCCCC)Cn1c2c3sc(/C=C4\C(=O)c5ccccc5C4=C(C#N)C#N)c(CC(CCCC)CCCCCC)c3sc2c2c3nsnc3c3c4sc5c(CC(CCCC)CCCCCC)c(/C=C6\C(=O)c7cc(-c8cccs8)ccc7C6=C(C#N)C#N)sc5c4n(CC(CCCCCCCCCC)CCCCCCCCCCCC)c3c21,0.962,23.76,74.25,16.97,16.9714116,0.0083182086034227,16.65,16.97,,,,,PM6:PY-DT,all-polymer organic photovoltaics,,,,,,CF,,,-5.56,-3.65,,-5.6,-3.83,
41924,10.1002/adfm.202500975,10.1002/adfm.202500975,PM6,PY-DT,PM6,PY-DT,CC1=CC(=CC(=C1)C2=C3C=CC(=C4C5=C(C=C(S5)/C=C\6/C(=O)C7=CC(=CC(=C7)F)C(=O)/C6=C\C8=CC(=C(S8)C9=CC(=CC(=C9)C)C(C)(C)C(=O)OC)C(C)(C)C(=O)OC)SC4=C3S2)C(C)(C)C(=O)OC)C(C)(C)C(=O)OC,CCCCCCCCCCCCC(CCCCCCCCCC)Cn1c2c3sc(/C=C4\C(=O)c5ccccc5C4=C(C#N)C#N)c(CC(CCCC)CCCCCC)c3sc2c2c3nsnc3c3c4sc5c(CC(CCCC)CCCCCC)c(/C=C6\C(=O)c7cc(-c8cccs8)ccc7C6=C(C#N)C#N)sc5c4n(CC(CCCCCCCCCC)CCCCCCCCCCCC)c3c21,0.97,24.6,75.8,18.08,18.087396,0.0409070796460371,17.74,18.08,,,,,PM6/PY-DT,all-polymer organic photovoltaics,,,,,,CF,,,-5.56,-3.65,,-5.6,-3.83,
41925,10.1002/adfm.202501143,10.1002/adfm.202501143,PM6,L8-BO,PM6,L8-BO,CC1=CC(=CC(=C1)C2=C3C=CC(=C4C5=C(C=C(S5)/C=C\6/C(=O)C7=CC(=CC(=C7)F)C(=O)/C6=C\C8=CC(=C(S8)C9=CC(=CC(=C9)C)C(C)(C)C(=O)OC)C(C)(C)C(=O)OC)SC4=C3S2)C(C)(C)C(=O)OC)C(C)(C)C(=O)OC,CCCCCCC(CCCC)CC1=C(/C=C2\C(=O)C3=CC(F)=C(F)C=C3C2=C(C#N)C#N)SC2=C1SC1C3=C(C4=C(C5=NSN=C35)C3=C(C5=C(S3)C(CC(CCCC)CCCCCC)=C(/C=C3\C(=O)C6=CC(F)=C(F)C=C6C3=C(C#N)C#N)S5)N4CC(CC)CCCC)N(CC(CC)CCCC)C21,0.876,26.82,78.72,18.49,18.494728704,0.0255743861546861,18.26,18.49,,,,,ITO/PEDOT:PSS/active layers/PDINN/Ag,conventional,PDINN,PDINN,PEDOT:PSS,PEDOT:PSS,,chloroform,chloroform,,-5.56,-3.65,,-5.68,-3.9,
41928,10.1002/adfm.202501851,10.1002/adfm.202501851,D18,BTP-R1F,D18,BTP-R1F,CCCCCCC(CCCC)CC1=CSC(C2=CC3=C(S2)C2=C(C=C(C4=CC(CC(CCCC)CCCCCC)=C(C5=CC6=C(C7=CC(F)=C(CC(CC)CCCC)S7)C7=C(C=CS7)C(C7=CC(F)=C(CC(CC)CCCC)S7)=C6S5)S4)S2)C2=NSN=C32)=C1,,0.887,25.55,76.64,17.37,17.368808240000003,0.0068610247553111,17.28,17.37,,,,,ITO/Ph-4PACz/D18/BTP-R1F/PNDIT-F3N/Ag,layer-by-layer organic solar cell,PNDIT-F3N,PNDIT-F3N,Ph-4PACz,Ph-4PACz,,CF,chloroform,,-5.51,-2.77,,,,
41929,10.1002/adfm.202501851,10.1002/adfm.202501851,D18,BTP-R2F,D18,BTP-R2F,CCCCCCC(CCCC)CC1=CSC(C2=CC3=C(S2)C2=C(C=C(C4=CC(CC(CCCC)CCCCCC)=C(C5=CC6=C(C7=CC(F)=C(CC(CC)CCCC)S7)C7=C(C=CS7)C(C7=CC(F)=C(CC(CC)CCCC)S7)=C6S5)S4)S2)C2=NSN=C32)=C1,,0.886,25.84,76.71,17.56,17.562171504,0.0123661958997702,17.34,17.56,,,,,ITO/Ph-4PACz/D18/BTP-R2F/PNDIT-F3N/Ag,layer-by-layer organic solar cell,PNDIT-F3N,PNDIT-F3N,Ph-4PACz,Ph-4PACz,,CF,chloroform,,-5.51,-2.77,,,,
41930,10.1002/adfm.202501851,10.1002/adfm.202501851,D18,BTP-R3F,D18,BTP-R3F,CCCCCCC(CCCC)CC1=CSC(C2=CC3=C(S2)C2=C(C=C(C4=CC(CC(CCCC)CCCCCC)=C(C5=CC6=C(C7=CC(F)=C(CC(CC)CCCC)S7)C7=C(C=CS7)C(C7=CC(F)=C(CC(CC)CCCC)S7)=C6S5)S4)S2)C2=NSN=C32)=C1,,0.868,25.88,76.51,17.19,17.187083983999997,0.0169634438627336,17.1,17.19,,,,,ITO/Ph-4PACz/D18/BTP-R3F/PNDIT-F3N/Ag,layer-by-layer organic solar cell,PNDIT-F3N,PNDIT-F3N,Ph-4PACz,Ph-4PACz,,CF,chloroform,,-5.51,-2.77,,,,
41931,10.1002/adfm.202501851,10.1002/adfm.202501851,D18,BTP-R5F,D18,BTP-R5F,CCCCCCC(CCCC)CC1=CSC(C2=CC3=C(S2)C2=C(C=C(C4=CC(CC(CCCC)CCCCCC)=C(C5=CC6=C(C7=CC(F)=C(CC(CC)CCCC)S7)C7=C(C=CS7)C(C7=CC(F)=C(CC(CC)CCCC)S7)=C6S5)S4)S2)C2=NSN=C32)=C1,,0.886,26.21,77.0,17.89,17.880986200000002,0.0503845723867981,17.4,17.89,,,,,ITO/Ph-4PACz/D18/BTP-R5F/PNDIT-F3N/Ag,layer-by-layer organic solar cell,PNDIT-F3N,PNDIT-F3N,Ph-4PACz,Ph-4PACz,,CF,chloroform,,-5.51,-2.77,,,,
41932,10.1002/adfm.202501851,10.1002/adfm.202501851,D18,BTP-R1F,D18,BTP-R1F,CCCCCCC(CCCC)CC1=CSC(C2=CC3=C(S2)C2=C(C=C(C4=CC(CC(CCCC)CCCCCC)=C(C5=CC6=C(C7=CC(F)=C(CC(CC)CCCC)S7)C7=C(C=CS7)C(C7=CC(F)=C(CC(CC)CCCC)S7)=C6S5)S4)S2)C2=NSN=C32)=C1,,0.892,26.47,76.96,18.17,18.171210303999995,0.0066610016510377,18.01,18.17,,,,,ITO/Ph-4PACz/D18/BTP-R1F/PNDIT-F3N/Ag,layer-by-layer organic solar cell,PNDIT-F3N,PNDIT-F3N,Ph-4PACz,Ph-4PACz,,Tol,toluene,,-5.51,-2.77,,,,
41933,10.1002/adfm.202501851,10.1002/adfm.202501851,D18,BTP-R2F,D18,BTP-R2F,CCCCCCC(CCCC)CC1=CSC(C2=CC3=C(S2)C2=C(C=C(C4=CC(CC(CCCC)CCCCCC)=C(C5=CC6=C(C7=CC(F)=C(CC(CC)CCCC)S7)C7=C(C=CS7)C(C7=CC(F)=C(CC(CC)CCCC)S7)=C6S5)S4)S2)C2=NSN=C32)=C1,,0.892,26.73,77.47,18.47,18.471296052,0.0070170655116443,18.35,18.47,,,,,ITO/Ph-4PACz/D18/BTP-R2F/PNDIT-F3N/Ag,layer-by-layer organic solar cell,PNDIT-F3N,PNDIT-F3N,Ph-4PACz,Ph-4PACz,,Tol,toluene,,-5.51,-2.77,,,,
41934,10.1002/adfm.202501851,10.1002/adfm.202501851,D18,BTP-R3F,D18,BTP-R3F,CCCCCCC(CCCC)CC1=CSC(C2=CC3=C(S2)C2=C(C=C(C4=CC(CC(CCCC)CCCCCC)=C(C5=CC6=C(C7=CC(F)=C(CC(CC)CCCC)S7)C7=C(C=CS7)C(C7=CC(F)=C(CC(CC)CCCC)S7)=C6S5)S4)S2)C2=NSN=C32)=C1,,0.868,26.88,76.28,17.8,17.797527552,0.0138901573033845,17.51,17.8,,,,,ITO/Ph-4PACz/D18/BTP-R3F/PNDIT-F3N/Ag,layer-by-layer organic solar cell,PNDIT-F3N,PNDIT-F3N,Ph-4PACz,Ph-4PACz,,Tol,toluene,,-5.51,-2.77,,,,
41935,10.1002/adfm.202501851,10.1002/adfm.202501851,D18,BTP-R5F,D18,BTP-R5F,CCCCCCC(CCCC)CC1=CSC(C2=CC3=C(S2)C2=C(C=C(C4=CC(CC(CCCC)CCCCCC)=C(C5=CC6=C(C7=CC(F)=C(CC(CC)CCCC)S7)C7=C(C=CS7)C(C7=CC(F)=C(CC(CC)CCCC)S7)=C6S5)S4)S2)C2=NSN=C32)=C1,,0.891,27.5,77.76,19.06,19.053144000000003,0.0359706190975631,18.87,19.06,,,,,ITO/Ph-4PACz/D18/BTP-R5F/PNDIT-F3N/Ag,layer-by-layer organic solar cell,PNDIT-F3N,PNDIT-F3N,Ph-4PACz,Ph-4PACz,,Tol,toluene,,-5.51,-2.77,,,,
41936,10.1002/adfm.202502483,10.1002/adfm.202502483,PBDTF-ttTPD,PY-IT,PBDTF-ttTPD,PY-IT,,CCCCCCCCCCCc1c(/C=C2\C(=O)c3ccccc3C2=C(C#N)C#N)sc2c1sc1c3c4nsnc4c4c5sc6c(CCCCCCCCCCC)c(/C=C7\C(=O)c8cc(-c9cccs9)ccc8C7=C(C#N)C#N)sc6c5n(CC(CCCCCCCC)CCCCCCCCCC)c4c3n(CC(CCCCCCCC)CCCCCCCCCC)c21,0.923,21.6,69.88,13.93,13.931835840000002,0.0131790380473927,13.56,13.93,1:1,,,,conventional,conventional,PDINN,PDINN,PEDOT:PSS,PEDOT:PSS,100.0,chloroform,chloroform,100.0,,,,-5.68,-3.94,
41937,10.1002/adfm.202502483,10.1002/adfm.202502483,PBDTSi-ttTPD,PY-IT,PBDTSi-ttTPD,PY-IT,,CCCCCCCCCCCc1c(/C=C2\C(=O)c3ccccc3C2=C(C#N)C#N)sc2c1sc1c3c4nsnc4c4c5sc6c(CCCCCCCCCCC)c(/C=C7\C(=O)c8cc(-c9cccs9)ccc8C7=C(C#N)C#N)sc6c5n(CC(CCCCCCCC)CCCCCCCCCC)c4c3n(CC(CCCCCCCC)CCCCCCCCCC)c21,0.946,24.86,76.76,18.03,18.052079056,0.1224573266777539,17.56,18.03,1:1,,,,conventional,conventional,PDINN,PDINN,PEDOT:PSS,PEDOT:PSS,100.0,chloroform,chloroform,100.0,,,,-5.68,-3.94,
41938,10.1002/adfm.202502707,10.1002/adfm.202502707,D18,SMA-CH3,D18,SMA-CH3,CCCCCCC(CCCC)CC1=CSC(C2=CC3=C(S2)C2=C(C=C(C4=CC(CC(CCCC)CCCCCC)=C(C5=CC6=C(C7=CC(F)=C(CC(CC)CCCC)S7)C7=C(C=CS7)C(C7=CC(F)=C(CC(CC)CCCC)S7)=C6S5)S4)S2)C2=NSN=C32)=C1,,0.91,22.67,69.0,14.31,14.234493000000002,0.5276519916142433,13.66,14.31,,,,,conventional,conventional,,,PEDOT:PSS,PEDOT:PSS,,chlorobenzene,chlorobenzene,,-5.51,-2.77,,,,
41939,10.1002/adfm.202502707,10.1002/adfm.202502707,D18,SMA-CF3,D18,SMA-CF3,CCCCCCC(CCCC)CC1=CSC(C2=CC3=C(S2)C2=C(C=C(C4=CC(CC(CCCC)CCCCCC)=C(C5=CC6=C(C7=CC(F)=C(CC(CC)CCCC)S7)C7=C(C=CS7)C(C7=CC(F)=C(CC(CC)CCCC)S7)=C6S5)S4)S2)C2=NSN=C32)=C1,,0.9,24.26,76.0,16.54,16.593840000000004,0.3255139056832198,16.21,16.54,,,,,conventional,conventional,,,PEDOT:PSS,PEDOT:PSS,,chlorobenzene,chlorobenzene,,-5.51,-2.77,,,,
41940,10.1002/adfm.202502707,10.1002/adfm.202502707,D18,SMA-Ph-CF3,D18,SMA-Ph-CF3,CCCCCCC(CCCC)CC1=CSC(C2=CC3=C(S2)C2=C(C=C(C4=CC(CC(CCCC)CCCCCC)=C(C5=CC6=C(C7=CC(F)=C(CC(CC)CCCC)S7)C7=C(C=CS7)C(C7=CC(F)=C(CC(CC)CCCC)S7)=C6S5)S4)S2)C2=NSN=C32)=C1,,0.91,26.25,77.0,18.47,18.393375,0.4148619382782887,17.81,18.47,,,,,conventional,conventional,,,PEDOT:PSS,PEDOT:PSS,,chlorobenzene,chlorobenzene,,-5.51,-2.77,,,,
41941,10.1002/adfm.202503009,10.1002/adfm.202503009,PM6,PY-IT,PM6,PY-IT,CC1=CC(=CC(=C1)C2=C3C=CC(=C4C5=C(C=C(S5)/C=C\6/C(=O)C7=CC(=CC(=C7)F)C(=O)/C6=C\C8=CC(=C(S8)C9=CC(=CC(=C9)C)C(C)(C)C(=O)OC)C(C)(C)C(=O)OC)SC4=C3S2)C(C)(C)C(=O)OC)C(C)(C)C(=O)OC,CCCCCCCCCCCc1c(/C=C2\C(=O)c3ccccc3C2=C(C#N)C#N)sc2c1sc1c3c4nsnc4c4c5sc6c(CCCCCCCCCCC)c(/C=C7\C(=O)c8cc(-c9cccs9)ccc8C7=C(C#N)C#N)sc6c5n(CC(CCCCCCCC)CCCCCCCCCC)c4c3n(CC(CCCCCCCC)CCCCCCCCCC)c21,0.968,24.95,71.0,17.14,17.147636,0.0445507584597314,16.95,17.14,,,,,ITO/4Ph-PACz/active layer/PNDIT-F3N/Ag,all-polymer solar cell,PNDIT-F3N,PNDIT-F3N,4Ph-PACz,4Ph-PACz,,,,,-5.56,-3.65,,-5.68,-3.94,
41942,10.1002/adfm.202503009,10.1002/adfm.202503009,PBZ-5,PY-IT,PBZ-5,PY-IT,,CCCCCCCCCCCc1c(/C=C2\C(=O)c3ccccc3C2=C(C#N)C#N)sc2c1sc1c3c4nsnc4c4c5sc6c(CCCCCCCCCCC)c(/C=C7\C(=O)c8cc(-c9cccs9)ccc8C7=C(C#N)C#N)sc6c5n(CC(CCCCCCCC)CCCCCCCCCC)c4c3n(CC(CCCCCCCC)CCCCCCCCCC)c21,0.966,25.54,75.59,18.65,18.649292676,0.0037926219838972,18.35,18.65,,,,,ITO/4Ph-PACz/active layer/PNDIT-F3N/Ag,all-polymer solar cell,PNDIT-F3N,PNDIT-F3N,4Ph-PACz,4Ph-PACz,,,,,,,,-5.68,-3.94,
41943,10.1002/adfm.202503009,10.1002/adfm.202503009,PBZ-10,PY-IT,PBZ-10,PY-IT,,CCCCCCCCCCCc1c(/C=C2\C(=O)c3ccccc3C2=C(C#N)C#N)sc2c1sc1c3c4nsnc4c4c5sc6c(CCCCCCCCCCC)c(/C=C7\C(=O)c8cc(-c9cccs9)ccc8C7=C(C#N)C#N)sc6c5n(CC(CCCCCCCC)CCCCCCCCCC)c4c3n(CC(CCCCCCCC)CCCCCCCCCC)c21,0.962,25.93,76.43,19.06,19.065203638,0.0273013536201527,18.7,19.06,,,,,ITO/4Ph-PACz/active layer/PNDIT-F3N/Ag,all-polymer solar cell,PNDIT-F3N,PNDIT-F3N,4Ph-PACz,4Ph-PACz,,,,,,,,-5.68,-3.94,
41944,10.1002/adfm.202503009,10.1002/adfm.202503009,PBZ-15,PY-IT,PBZ-15,PY-IT,,CCCCCCCCCCCc1c(/C=C2\C(=O)c3ccccc3C2=C(C#N)C#N)sc2c1sc1c3c4nsnc4c4c5sc6c(CCCCCCCCCCC)c(/C=C7\C(=O)c8cc(-c9cccs9)ccc8C7=C(C#N)C#N)sc6c5n(CC(CCCCCCCC)CCCCCCCCCC)c4c3n(CC(CCCCCCCC)CCCCCCCCCC)c21,0.96,25.57,74.77,18.35,18.35394144,0.021479237057212,18.04,18.35,,,,,ITO/4Ph-PACz/active layer/PNDIT-F3N/Ag,all-polymer solar cell,PNDIT-F3N,PNDIT-F3N,4Ph-PACz,4Ph-PACz,,,,,,,,-5.68,-3.94,
41945,10.1002/adfm.202503009,10.1002/adfm.202503009,PBZ-50,PY-IT,PBZ-50,PY-IT,,CCCCCCCCCCCc1c(/C=C2\C(=O)c3ccccc3C2=C(C#N)C#N)sc2c1sc1c3c4nsnc4c4c5sc6c(CCCCCCCCCCC)c(/C=C7\C(=O)c8cc(-c9cccs9)ccc8C7=C(C#N)C#N)sc6c5n(CC(CCCCCCCC)CCCCCCCCCC)c4c3n(CC(CCCCCCCC)CCCCCCCCCC)c21,0.942,25.22,72.99,17.33,17.340409475999994,0.0600662204269819,17.01,17.33,,,,,ITO/4Ph-PACz/active layer/PNDIT-F3N/Ag,all-polymer solar cell,PNDIT-F3N,PNDIT-F3N,4Ph-PACz,4Ph-PACz,,,,,,,,-5.68,-3.94,
41946,10.1002/adfm.202503009,10.1002/adfm.202503009,PBZ-100,PY-IT,PBZ-100,PY-IT,,CCCCCCCCCCCc1c(/C=C2\C(=O)c3ccccc3C2=C(C#N)C#N)sc2c1sc1c3c4nsnc4c4c5sc6c(CCCCCCCCCCC)c(/C=C7\C(=O)c8cc(-c9cccs9)ccc8C7=C(C#N)C#N)sc6c5n(CC(CCCCCCCC)CCCCCCCCCC)c4c3n(CC(CCCCCCCC)CCCCCCCCCC)c21,0.922,25.34,74.74,17.45,17.461864952,0.0679939942693399,17.09,17.45,,,,,ITO/4Ph-PACz/active layer/PNDIT-F3N/Ag,all-polymer solar cell,PNDIT-F3N,PNDIT-F3N,4Ph-PACz,4Ph-PACz,,,,,,,,-5.68,-3.94,
41947,10.1002/adfm.202503009,10.1002/adfm.202503009,PBQx-TF,PY-IT,PBQx-TF,PY-IT,CCCCCCC(CCCC)CC1=CSC(C2=CC3=C(S2)C2=C(C=C(C4=CC(CC(CCCC)CCCCCC)=C(C5=CC6=C(C7=CC(F)=C(CC(CC)CCCC)S7)C7=C(C=CS7)C(C7=CC(F)=C(CC(CC)CCCC)S7)=C6S5)S4)S2)[C@H]2N=CC=N[C@H]32)=C1,CCCCCCCCCCCc1c(/C=C2\C(=O)c3ccccc3C2=C(C#N)C#N)sc2c1sc1c3c4nsnc4c4c5sc6c(CCCCCCCCCCC)c(/C=C7\C(=O)c8cc(-c9cccs9)ccc8C7=C(C#N)C#N)sc6c5n(CC(CCCCCCCC)CCCCCCCCCC)c4c3n(CC(CCCCCCCC)CCCCCCCCCC)c21,0.921,26.19,76.67,18.5,18.493563033,0.0347944162162112,18.08,18.5,,,,,ITO/4Ph-PACz/active layer/PNDIT-F3N/Ag,all-polymer solar cell,PNDIT-F3N,PNDIT-F3N,4Ph-PACz,4Ph-PACz,,,,,-5.41,-2.82,,-5.68,-3.94,
41949,10.1002/adfm.202503096,10.1002/adfm.202503096,PM6,L8-BO,PM6,L8-BO,CC1=CC(=CC(=C1)C2=C3C=CC(=C4C5=C(C=C(S5)/C=C\6/C(=O)C7=CC(=CC(=C7)F)C(=O)/C6=C\C8=CC(=C(S8)C9=CC(=CC(=C9)C)C(C)(C)C(=O)OC)C(C)(C)C(=O)OC)SC4=C3S2)C(C)(C)C(=O)OC)C(C)(C)C(=O)OC,CCCCCCC(CCCC)CC1=C(/C=C2\C(=O)C3=CC(F)=C(F)C=C3C2=C(C#N)C#N)SC2=C1SC1C3=C(C4=C(C5=NSN=C35)C3=C(C5=C(S3)C(CC(CCCC)CCCCCC)=C(/C=C3\C(=O)C6=CC(F)=C(F)C=C6C3=C(C#N)C#N)S5)N4CC(CC)CCCC)N(CC(CC)CCCC)C21,0.894,26.21,77.59,18.18,18.180687066000004,0.0037792409241181,17.86,18.18,,DIO,DIO,,ITO/PEDOT:PSS/PM6:L8-BO/PDIN/Ag,conventional,PDIN,PDIN,PEDOT:PSS,PEDOT:PSS,,CF,chloroform,,-5.56,-3.65,,-5.68,-3.9,
41950,10.1002/adfm.202503096,10.1002/adfm.202503096,PM6,L8-BO,PM6,L8-BO,CC1=CC(=CC(=C1)C2=C3C=CC(=C4C5=C(C=C(S5)/C=C\6/C(=O)C7=CC(=CC(=C7)F)C(=O)/C6=C\C8=CC(=C(S8)C9=CC(=CC(=C9)C)C(C)(C)C(=O)OC)C(C)(C)C(=O)OC)SC4=C3S2)C(C)(C)C(=O)OC)C(C)(C)C(=O)OC,CCCCCCC(CCCC)CC1=C(/C=C2\C(=O)C3=CC(F)=C(F)C=C3C2=C(C#N)C#N)SC2=C1SC1C3=C(C4=C(C5=NSN=C35)C3=C(C5=C(S3)C(CC(CCCC)CCCCCC)=C(/C=C3\C(=O)C6=CC(F)=C(F)C=C6C3=C(C#N)C#N)S5)N4CC(CC)CCCC)N(CC(CC)CCCC)C21,0.881,24.07,75.92,16.1,16.099344664000004,0.0040704099378737,15.52,16.1,,,,,ITO/PEDOT:PSS/PM6:L8-BO/PDIN/Ag,conventional,PDIN,PDIN,PEDOT:PSS,PEDOT:PSS,,TL,toluene,,-5.56,-3.65,,-5.68,-3.9,
41951,10.1002/adfm.202503096,10.1002/adfm.202503096,PM6,L8-BO,PM6,L8-BO,CC1=CC(=CC(=C1)C2=C3C=CC(=C4C5=C(C=C(S5)/C=C\6/C(=O)C7=CC(=CC(=C7)F)C(=O)/C6=C\C8=CC(=C(S8)C9=CC(=CC(=C9)C)C(C)(C)C(=O)OC)C(C)(C)C(=O)OC)SC4=C3S2)C(C)(C)C(=O)OC)C(C)(C)C(=O)OC,CCCCCCC(CCCC)CC1=C(/C=C2\C(=O)C3=CC(F)=C(F)C=C3C2=C(C#N)C#N)SC2=C1SC1C3=C(C4=C(C5=NSN=C35)C3=C(C5=C(S3)C(CC(CCCC)CCCCCC)=C(/C=C3\C(=O)C6=CC(F)=C(F)C=C6C3=C(C#N)C#N)S5)N4CC(CC)CCCC)N(CC(CC)CCCC)C21,0.883,26.64,79.26,18.64,18.644424912000005,0.0237387982832865,18.22,18.64,,DBP,DBP,,ITO/PEDOT:PSS/PM6:L8-BO/PDIN/Ag,conventional,PDIN,PDIN,PEDOT:PSS,PEDOT:PSS,100.0,TL,toluene,100.0,-5.56,-3.65,,-5.68,-3.9,
41952,10.1002/adfm.202503096,10.1002/adfm.202503096,D18,BTP-eC9,D18,BTP-eC9,CCCCCCC(CCCC)CC1=CSC(C2=CC3=C(S2)C2=C(C=C(C4=CC(CC(CCCC)CCCCCC)=C(C5=CC6=C(C7=CC(F)=C(CC(CC)CCCC)S7)C7=C(C=CS7)C(C7=CC(F)=C(CC(CC)CCCC)S7)=C6S5)S4)S2)C2=NSN=C32)=C1,CCCCCCCCCc1c(C=C2C(=O)c3cc(Cl)c(Cl)cc3C2=C(C#N)C#N)sc2c1sc1c3c4nsnc4c4c5sc6c(CCCCCCCCC)c(C=C7C(=O)c8cc(Cl)c(Cl)cc8C7=C(C#N)C#N)sc6c5n(CC(CCCC)CCCCCC)c4c3n(CC(CCCC)CCCCCC)c21,0.875,28.22,79.46,19.61,19.6206605,0.0543625701172699,19.42,19.61,,DBP,DBP,,ITO/PEDOT:PSS/D18:BTP-eC9/PDIN/Ag,conventional,PDIN,PDIN,PEDOT:PSS,PEDOT:PSS,,o-XY,o-xylene,100.0,-5.51,-2.77,,-5.68,-3.9,
41954,10.1002/adfm.202503096,10.1002/adfm.202503096,PM6,L8-BO,PM6,L8-BO,CC1=CC(=CC(=C1)C2=C3C=CC(=C4C5=C(C=C(S5)/C=C\6/C(=O)C7=CC(=CC(=C7)F)C(=O)/C6=C\C8=CC(=C(S8)C9=CC(=CC(=C9)C)C(C)(C)C(=O)OC)C(C)(C)C(=O)OC)SC4=C3S2)C(C)(C)C(=O)OC)C(C)(C)C(=O)OC,CCCCCCC(CCCC)CC1=C(/C=C2\C(=O)C3=CC(F)=C(F)C=C3C2=C(C#N)C#N)SC2=C1SC1C3=C(C4=C(C5=NSN=C35)C3=C(C5=C(S3)C(CC(CCCC)CCCCCC)=C(/C=C3\C(=O)C6=CC(F)=C(F)C=C6C3=C(C#N)C#N)S5)N4CC(CC)CCCC)N(CC(CC)CCCC)C21,0.875,26.71,78.22,18.28,18.28099175,0.0054253282275751,,,,DBP,DBP,,ITO/PEDOT:PSS/PM6:L8-BO/PDIN/Ag,conventional,PDIN,PDIN,PEDOT:PSS,PEDOT:PSS,150.0,toluene,toluene,100.0,-5.56,-3.65,,-5.68,-3.9,
41955,10.1002/adfm.202503096,10.1002/adfm.202503096,PM6,L8-BO,PM6,L8-BO,CC1=CC(=CC(=C1)C2=C3C=CC(=C4C5=C(C=C(S5)/C=C\6/C(=O)C7=CC(=CC(=C7)F)C(=O)/C6=C\C8=CC(=C(S8)C9=CC(=CC(=C9)C)C(C)(C)C(=O)OC)C(C)(C)C(=O)OC)SC4=C3S2)C(C)(C)C(=O)OC)C(C)(C)C(=O)OC,CCCCCCC(CCCC)CC1=C(/C=C2\C(=O)C3=CC(F)=C(F)C=C3C2=C(C#N)C#N)SC2=C1SC1C3=C(C4=C(C5=NSN=C35)C3=C(C5=C(S3)C(CC(CCCC)CCCCCC)=C(/C=C3\C(=O)C6=CC(F)=C(F)C=C6C3=C(C#N)C#N)S5)N4CC(CC)CCCC)N(CC(CC)CCCC)C21,0.862,26.82,76.59,17.71,17.706719556,0.0185231168831246,,,,DBP,DBP,,ITO/PEDOT:PSS/PM6:L8-BO/PDIN/Ag,conventional,PDIN,PDIN,PEDOT:PSS,PEDOT:PSS,200.0,toluene,toluene,100.0,-5.56,-3.65,,-5.68,-3.9,
41956,10.1002/adfm.202503096,10.1002/adfm.202503096,PM6,L8-BO,PM6,L8-BO,CC1=CC(=CC(=C1)C2=C3C=CC(=C4C5=C(C=C(S5)/C=C\6/C(=O)C7=CC(=CC(=C7)F)C(=O)/C6=C\C8=CC(=C(S8)C9=CC(=CC(=C9)C)C(C)(C)C(=O)OC)C(C)(C)C(=O)OC)SC4=C3S2)C(C)(C)C(=O)OC)C(C)(C)C(=O)OC,CCCCCCC(CCCC)CC1=C(/C=C2\C(=O)C3=CC(F)=C(F)C=C3C2=C(C#N)C#N)SC2=C1SC1C3=C(C4=C(C5=NSN=C35)C3=C(C5=C(S3)C(CC(CCCC)CCCCCC)=C(/C=C3\C(=O)C6=CC(F)=C(F)C=C6C3=C(C#N)C#N)S5)N4CC(CC)CCCC)N(CC(CC)CCCC)C21,0.852,26.88,75.79,17.36,17.357243904,0.0158761290322512,,,,DBP,DBP,,ITO/PEDOT:PSS/PM6:L8-BO/PDIN/Ag,conventional,PDIN,PDIN,PEDOT:PSS,PEDOT:PSS,300.0,toluene,toluene,100.0,-5.56,-3.65,,-5.68,-3.9,
41957,10.1002/adfm.202503096,10.1002/adfm.202503096,PM6,L8-BO,PM6,L8-BO,CC1=CC(=CC(=C1)C2=C3C=CC(=C4C5=C(C=C(S5)/C=C\6/C(=O)C7=CC(=CC(=C7)F)C(=O)/C6=C\C8=CC(=C(S8)C9=CC(=CC(=C9)C)C(C)(C)C(=O)OC)C(C)(C)C(=O)OC)SC4=C3S2)C(C)(C)C(=O)OC)C(C)(C)C(=O)OC,CCCCCCC(CCCC)CC1=C(/C=C2\C(=O)C3=CC(F)=C(F)C=C3C2=C(C#N)C#N)SC2=C1SC1C3=C(C4=C(C5=NSN=C35)C3=C(C5=C(S3)C(CC(CCCC)CCCCCC)=C(/C=C3\C(=O)C6=CC(F)=C(F)C=C6C3=C(C#N)C#N)S5)N4CC(CC)CCCC)N(CC(CC)CCCC)C21,0.844,26.98,74.35,16.93,16.930327719999998,0.0019357353809675,,,,DBP,DBP,,ITO/PEDOT:PSS/PM6:L8-BO/PDIN/Ag,conventional,PDIN,PDIN,PEDOT:PSS,PEDOT:PSS,400.0,toluene,toluene,100.0,-5.56,-3.65,,-5.68,-3.9,
41958,10.1002/adfm.202503096,10.1002/adfm.202503096,PM6,L8-BO,PM6,L8-BO,CC1=CC(=CC(=C1)C2=C3C=CC(=C4C5=C(C=C(S5)/C=C\6/C(=O)C7=CC(=CC(=C7)F)C(=O)/C6=C\C8=CC(=C(S8)C9=CC(=CC(=C9)C)C(C)(C)C(=O)OC)C(C)(C)C(=O)OC)SC4=C3S2)C(C)(C)C(=O)OC)C(C)(C)C(=O)OC,CCCCCCC(CCCC)CC1=C(/C=C2\C(=O)C3=CC(F)=C(F)C=C3C2=C(C#N)C#N)SC2=C1SC1C3=C(C4=C(C5=NSN=C35)C3=C(C5=C(S3)C(CC(CCCC)CCCCCC)=C(/C=C3\C(=O)C6=CC(F)=C(F)C=C6C3=C(C#N)C#N)S5)N4CC(CC)CCCC)N(CC(CC)CCCC)C21,0.836,26.78,70.08,15.69,15.689566464,0.0027631357552528,,,,DBP,DBP,,ITO/PEDOT:PSS/PM6:L8-BO/PDIN/Ag,conventional,PDIN,PDIN,PEDOT:PSS,PEDOT:PSS,500.0,toluene,toluene,100.0,-5.56,-3.65,,-5.68,-3.9,
41961,10.1002/adfm.202503986,10.1002/adfm.202503986,PM6,Y6,PM6,Y6,CC1=CC(=CC(=C1)C2=C3C=CC(=C4C5=C(C=C(S5)/C=C\6/C(=O)C7=CC(=CC(=C7)F)C(=O)/C6=C\C8=CC(=C(S8)C9=CC(=CC(=C9)C)C(C)(C)C(=O)OC)C(C)(C)C(=O)OC)SC4=C3S2)C(C)(C)C(=O)OC)C(C)(C)C(=O)OC,CCCCCCCCCCCc1c(/C=C2\C(=O)c3cc(F)c(F)cc3C2=C(C#N)C#N)sc2c1sc1c3c4nsnc4c4c5sc6c(CCCCCCCCCCC)c(/C=C7\C(=O)c8cc(F)c(F)cc8C7=C(C#N)C#N)sc6c5n(CC(CC)CCCC)c4c3n(CC(CC)CCCC)c21,0.848,25.96,70.0,15.41,15.409856,0.0009344581440661,15.23,15.41,,/,,,ITO/2PACz/PM6:Y6/PDINN/Ag,organic solar cell,PDINN,PDINN,2PACz,2PACz,,,,100.0,-5.56,-3.65,,-5.65,-4.09,
