Repository: JiYiqaq/PCE-KA-GNN

# Data directory

- `raw/Active_Database.csv` is the immutable source dataset bundled under CC BY 4.0. Do not overwrite it with processed data.
- `processed/` is created and populated by the training pipeline. Generated `.pt` and `.pth` caches are intentionally ignored by Git because they can exceed GitHub's normal single-file limit.

See `../DATA_LICENSE.md` for provenance, license and checksum information.

File: data/raw/Active_Database.csv (part 55 of 471)
id,doi,doi_norm,donor,acceptor,donor_canonical,acceptor_canonical,donor_smiles,acceptor_smiles,voc,jsc,ff,pce,pce_recomputed,pce_relative_error_percent,pce_avg,pce_best,d_a_ratio,additive,additive_canonical,additive_ratio,device_structure,device_type,etl,etl_canonical,htl,htl_canonical,active_layer_thickness,solvent,solvent_canonical,annealing_temp,homo_d,lumo_d,eg_d,homo_a,lumo_a,eg_a
41962,10.1002/adfm.202503986,10.1002/adfm.202503986,PM6,Y6,PM6,Y6,CC1=CC(=CC(=C1)C2=C3C=CC(=C4C5=C(C=C(S5)/C=C\6/C(=O)C7=CC(=CC(=C7)F)C(=O)/C6=C\C8=CC(=C(S8)C9=CC(=CC(=C9)C)C(C)(C)C(=O)OC)C(C)(C)C(=O)OC)SC4=C3S2)C(C)(C)C(=O)OC)C(C)(C)C(=O)OC,CCCCCCCCCCCc1c(/C=C2\C(=O)c3cc(F)c(F)cc3C2=C(C#N)C#N)sc2c1sc1c3c4nsnc4c4c5sc6c(CCCCCCCCCCC)c(/C=C7\C(=O)c8cc(F)c(F)cc8C7=C(C#N)C#N)sc6c5n(CC(CC)CCCC)c4c3n(CC(CC)CCCC)c21,0.836,26.64,70.5,15.71,15.7010832,0.0567587523870128,15.6,15.71,,FN,FN,,ITO/2PACz/PM6:Y6/PDINN/Ag,organic solar cell,PDINN,PDINN,2PACz,2PACz,,,,100.0,-5.56,-3.65,,-5.65,-4.09,
41963,10.1002/adfm.202503986,10.1002/adfm.202503986,PM6,Y6,PM6,Y6,CC1=CC(=CC(=C1)C2=C3C=CC(=C4C5=C(C=C(S5)/C=C\6/C(=O)C7=CC(=CC(=C7)F)C(=O)/C6=C\C8=CC(=C(S8)C9=CC(=CC(=C9)C)C(C)(C)C(=O)OC)C(C)(C)C(=O)OC)SC4=C3S2)C(C)(C)C(=O)OC)C(C)(C)C(=O)OC,CCCCCCCCCCCc1c(/C=C2\C(=O)c3cc(F)c(F)cc3C2=C(C#N)C#N)sc2c1sc1c3c4nsnc4c4c5sc6c(CCCCCCCCCCC)c(/C=C7\C(=O)c8cc(F)c(F)cc8C7=C(C#N)C#N)sc6c5n(CC(CC)CCCC)c4c3n(CC(CC)CCCC)c21,0.832,26.91,71.7,16.05,16.05299904,0.0186856074766283,15.98,16.05,,ANH,ANH,,ITO/2PACz/PM6:Y6/PDINN/Ag,organic solar cell,PDINN,PDINN,2PACz,2PACz,,,,100.0,-5.56,-3.65,,-5.65,-4.09,
41964,10.1002/adfm.202503986,10.1002/adfm.202503986,PM6,Y6,PM6,Y6,CC1=CC(=CC(=C1)C2=C3C=CC(=C4C5=C(C=C(S5)/C=C\6/C(=O)C7=CC(=CC(=C7)F)C(=O)/C6=C\C8=CC(=C(S8)C9=CC(=CC(=C9)C)C(C)(C)C(=O)OC)C(C)(C)C(=O)OC)SC4=C3S2)C(C)(C)C(=O)OC)C(C)(C)C(=O)OC,CCCCCCCCCCCc1c(/C=C2\C(=O)c3cc(F)c(F)cc3C2=C(C#N)C#N)sc2c1sc1c3c4nsnc4c4c5sc6c(CCCCCCCCCCC)c(/C=C7\C(=O)c8cc(F)c(F)cc8C7=C(C#N)C#N)sc6c5n(CC(CC)CCCC)c4c3n(CC(CC)CCCC)c21,0.828,27.36,75.6,17.12,17.12648448,0.0378766355140038,16.96,17.12,,XTO,XTO,,ITO/2PACz/PM6:Y6/PDINN/Ag,organic solar cell,PDINN,PDINN,2PACz,2PACz,,,,100.0,-5.56,-3.65,,-5.65,-4.09,
41965,10.1002/adfm.202503986,10.1002/adfm.202503986,PM6,Y6,PM6,Y6,CC1=CC(=CC(=C1)C2=C3C=CC(=C4C5=C(C=C(S5)/C=C\6/C(=O)C7=CC(=CC(=C7)F)C(=O)/C6=C\C8=CC(=C(S8)C9=CC(=CC(=C9)C)C(C)(C)C(=O)OC)C(C)(C)C(=O)OC)SC4=C3S2)C(C)(C)C(=O)OC)C(C)(C)C(=O)OC,CCCCCCCCCCCc1c(/C=C2\C(=O)c3cc(F)c(F)cc3C2=C(C#N)C#N)sc2c1sc1c3c4nsnc4c4c5sc6c(CCCCCCCCCCC)c(/C=C7\C(=O)c8cc(F)c(F)cc8C7=C(C#N)C#N)sc6c5n(CC(CC)CCCC)c4c3n(CC(CC)CCCC)c21,0.823,27.62,75.8,17.23,17.230295079999998,0.0017125943122299,17.08,17.23,,FNO,FNO,,ITO/2PACz/PM6:Y6/PDINN/Ag,organic solar cell,PDINN,PDINN,2PACz,2PACz,,,,100.0,-5.56,-3.65,,-5.65,-4.09,
41966,10.1002/adfm.202503986,10.1002/adfm.202503986,PM6,Y6,PM6,Y6,CC1=CC(=CC(=C1)C2=C3C=CC(=C4C5=C(C=C(S5)/C=C\6/C(=O)C7=CC(=CC(=C7)F)C(=O)/C6=C\C8=CC(=C(S8)C9=CC(=CC(=C9)C)C(C)(C)C(=O)OC)C(C)(C)C(=O)OC)SC4=C3S2)C(C)(C)C(=O)OC)C(C)(C)C(=O)OC,CCCCCCCCCCCc1c(/C=C2\C(=O)c3cc(F)c(F)cc3C2=C(C#N)C#N)sc2c1sc1c3c4nsnc4c4c5sc6c(CCCCCCCCCCC)c(/C=C7\C(=O)c8cc(F)c(F)cc8C7=C(C#N)C#N)sc6c5n(CC(CC)CCCC)c4c3n(CC(CC)CCCC)c21,0.839,27.75,75.5,17.56,17.57809875,0.1030680523917998,17.42,17.56,,TXS,TXS,,ITO/2PACz/PM6:Y6/PDINN/Ag,organic solar cell,PDINN,PDINN,2PACz,2PACz,,,,100.0,-5.56,-3.65,,-5.65,-4.09,
41967,10.1002/adfm.202503986,10.1002/adfm.202503986,PM6,Y6,PM6,Y6,CC1=CC(=CC(=C1)C2=C3C=CC(=C4C5=C(C=C(S5)/C=C\6/C(=O)C7=CC(=CC(=C7)F)C(=O)/C6=C\C8=CC(=C(S8)C9=CC(=CC(=C9)C)C(C)(C)C(=O)OC)C(C)(C)C(=O)OC)SC4=C3S2)C(C)(C)C(=O)OC)C(C)(C)C(=O)OC,CCCCCCCCCCCc1c(/C=C2\C(=O)c3cc(F)c(F)cc3C2=C(C#N)C#N)sc2c1sc1c3c4nsnc4c4c5sc6c(CCCCCCCCCCC)c(/C=C7\C(=O)c8cc(F)c(F)cc8C7=C(C#N)C#N)sc6c5n(CC(CC)CCCC)c4c3n(CC(CC)CCCC)c21,0.82,27.53,74.6,16.83,16.840651599999998,0.063289364230536,16.76,16.83,,ANO,ANO,,ITO/2PACz/PM6:Y6/PDINN/Ag,organic solar cell,PDINN,PDINN,2PACz,2PACz,,,,100.0,-5.56,-3.65,,-5.65,-4.09,
41968,10.1002/adfm.202503986,10.1002/adfm.202503986,PM6,L8-BO,PM6,L8-BO,CC1=CC(=CC(=C1)C2=C3C=CC(=C4C5=C(C=C(S5)/C=C\6/C(=O)C7=CC(=CC(=C7)F)C(=O)/C6=C\C8=CC(=C(S8)C9=CC(=CC(=C9)C)C(C)(C)C(=O)OC)C(C)(C)C(=O)OC)SC4=C3S2)C(C)(C)C(=O)OC)C(C)(C)C(=O)OC,CCCCCCC(CCCC)CC1=C(/C=C2\C(=O)C3=CC(F)=C(F)C=C3C2=C(C#N)C#N)SC2=C1SC1C3=C(C4=C(C5=NSN=C35)C3=C(C5=C(S3)C(CC(CCCC)CCCCCC)=C(/C=C3\C(=O)C6=CC(F)=C(F)C=C6C3=C(C#N)C#N)S5)N4CC(CC)CCCC)N(CC(CC)CCCC)C21,0.894,24.86,76.5,17.0,17.0020026,0.011780000000005,16.91,17.0,,,,,ITO/2PACz/PM6:L8-BO/PDINN/Ag,organic solar cell,PDINN,PDINN,2PACz,2PACz,,,,,-5.56,-3.65,,-5.68,-3.9,
41969,10.1002/adfm.202503986,10.1002/adfm.202503986,PM6,L8-BO,PM6,L8-BO,CC1=CC(=CC(=C1)C2=C3C=CC(=C4C5=C(C=C(S5)/C=C\6/C(=O)C7=CC(=CC(=C7)F)C(=O)/C6=C\C8=CC(=C(S8)C9=CC(=CC(=C9)C)C(C)(C)C(=O)OC)C(C)(C)C(=O)OC)SC4=C3S2)C(C)(C)C(=O)OC)C(C)(C)C(=O)OC,CCCCCCC(CCCC)CC1=C(/C=C2\C(=O)C3=CC(F)=C(F)C=C3C2=C(C#N)C#N)SC2=C1SC1C3=C(C4=C(C5=NSN=C35)C3=C(C5=C(S3)C(CC(CCCC)CCCCCC)=C(/C=C3\C(=O)C6=CC(F)=C(F)C=C6C3=C(C#N)C#N)S5)N4CC(CC)CCCC)N(CC(CC)CCCC)C21,0.884,26.46,81.5,19.07,19.0633716,0.034758259045623,19.05,19.07,,TXS,TXS,,ITO/2PACz/PM6:L8-BO/PDINN/Ag,organic solar cell,PDINN,PDINN,2PACz,2PACz,,,,,-5.56,-3.65,,-5.68,-3.9,
41974,10.1002/adfm.202504623,10.1002/adfm.202504623,PM6,Y6,PM6,Y6,CC1=CC(=CC(=C1)C2=C3C=CC(=C4C5=C(C=C(S5)/C=C\6/C(=O)C7=CC(=CC(=C7)F)C(=O)/C6=C\C8=CC(=C(S8)C9=CC(=CC(=C9)C)C(C)(C)C(=O)OC)C(C)(C)C(=O)OC)SC4=C3S2)C(C)(C)C(=O)OC)C(C)(C)C(=O)OC,CCCCCCCCCCCc1c(/C=C2\C(=O)c3cc(F)c(F)cc3C2=C(C#N)C#N)sc2c1sc1c3c4nsnc4c4c5sc6c(CCCCCCCCCCC)c(/C=C7\C(=O)c8cc(F)c(F)cc8C7=C(C#N)C#N)sc6c5n(CC(CC)CCCC)c4c3n(CC(CC)CCCC)c21,0.818,26.52,70.83,15.37,15.365406887999995,0.0298836174365778,14.82,15.37,,,,,ITO/ETL/Active layer/MoO3/Ag,inverted,Bare SnO2,SnO2,,,,,,,-5.56,-3.65,,-5.65,-4.09,
41975,10.1002/adfm.202504623,10.1002/adfm.202504623,PM6,Y6,PM6,Y6,CC1=CC(=CC(=C1)C2=C3C=CC(=C4C5=C(C=C(S5)/C=C\6/C(=O)C7=CC(=CC(=C7)F)C(=O)/C6=C\C8=CC(=C(S8)C9=CC(=CC(=C9)C)C(C)(C)C(=O)OC)C(C)(C)C(=O)OC)SC4=C3S2)C(C)(C)C(=O)OC)C(C)(C)C(=O)OC,CCCCCCCCCCCc1c(/C=C2\C(=O)c3cc(F)c(F)cc3C2=C(C#N)C#N)sc2c1sc1c3c4nsnc4c4c5sc6c(CCCCCCCCCCC)c(/C=C7\C(=O)c8cc(F)c(F)cc8C7=C(C#N)C#N)sc6c5n(CC(CC)CCCC)c4c3n(CC(CC)CCCC)c21,0.824,27.59,77.96,17.72,17.723551135999998,0.0200402708803537,17.46,17.72,,,,,inverted,inverted,SnO2/TPP,SnO2/TPP,,,,,,,-5.56,-3.65,,-5.65,-4.09,
41976,10.1002/adfm.202504623,10.1002/adfm.202504623,PM6,Y6,PM6,Y6,CC1=CC(=CC(=C1)C2=C3C=CC(=C4C5=C(C=C(S5)/C=C\6/C(=O)C7=CC(=CC(=C7)F)C(=O)/C6=C\C8=CC(=C(S8)C9=CC(=CC(=C9)C)C(C)(C)C(=O)OC)C(C)(C)C(=O)OC)SC4=C3S2)C(C)(C)C(=O)OC)C(C)(C)C(=O)OC,CCCCCCCCCCCc1c(/C=C2\C(=O)c3cc(F)c(F)cc3C2=C(C#N)C#N)sc2c1sc1c3c4nsnc4c4c5sc6c(CCCCCCCCCCC)c(/C=C7\C(=O)c8cc(F)c(F)cc8C7=C(C#N)C#N)sc6c5n(CC(CC)CCCC)c4c3n(CC(CC)CCCC)c21,0.821,26.79,72.82,16.01,16.016460437999996,0.0403525171767281,15.56,16.01,,,,,inverted,inverted,SnO2/TPPZn,SnO2/TPPZn,,,,,,,-5.56,-3.65,,-5.65,-4.09,
41981,10.1002/adfm.202504705,10.1002/adfm.202504705,PM6,CB8,PM6,CB8,CC1=CC(=CC(=C1)C2=C3C=CC(=C4C5=C(C=C(S5)/C=C\6/C(=O)C7=CC(=CC(=C7)F)C(=O)/C6=C\C8=CC(=C(S8)C9=CC(=CC(=C9)C)C(C)(C)C(=O)OC)C(C)(C)C(=O)OC)SC4=C3S2)C(C)(C)C(=O)OC)C(C)(C)C(=O)OC,,0.89,26.59,64.86,15.24,15.349183859999998,0.7164295275590429,14.89,15.24,1:1.2 wt%,,,,ITO/ZnO/PM6:NFA/MoO3/Ag,inverted,ZnO,ZnO,MoO3,MoO3,,chlorobenzene,chlorobenzene,160.0,-5.56,-3.65,,,,
41982,10.1002/adfm.202504705,10.1002/adfm.202504705,PM6,CB12,PM6,CB12,CC1=CC(=CC(=C1)C2=C3C=CC(=C4C5=C(C=C(S5)/C=C\6/C(=O)C7=CC(=CC(=C7)F)C(=O)/C6=C\C8=CC(=C(S8)C9=CC(=CC(=C9)C)C(C)(C)C(=O)OC)C(C)(C)C(=O)OC)SC4=C3S2)C(C)(C)C(=O)OC)C(C)(C)C(=O)OC,,0.9,25.37,72.58,16.66,16.5721914,0.5270624249699815,16.42,16.66,1:1.2 wt%,,,,ITO/ZnO/PM6:NFA/MoO3/Ag,inverted,ZnO,ZnO,MoO3,MoO3,,chlorobenzene,chlorobenzene,150.0,-5.56,-3.65,,,,
41983,10.1002/adfm.202504705,10.1002/adfm.202504705,PM6,CB16,PM6,CB16,CC1=CC(=CC(=C1)C2=C3C=CC(=C4C5=C(C=C(S5)/C=C\6/C(=O)C7=CC(=CC(=C7)F)C(=O)/C6=C\C8=CC(=C(S8)C9=CC(=CC(=C9)C)C(C)(C)C(=O)OC)C(C)(C)C(=O)OC)SC4=C3S2)C(C)(C)C(=O)OC)C(C)(C)C(=O)OC,,0.92,25.43,77.39,18.13,18.105854840000003,0.1331779371207734,17.66,18.13,1:1.2 wt%,,,,ITO/ZnO/PM6:NFA/MoO3/Ag,inverted,ZnO,ZnO,MoO3,MoO3,,chlorobenzene,chlorobenzene,140.0,-5.56,-3.65,,,,
41984,10.1002/adfm.202504705,10.1002/adfm.202504705,PM6,CB20,PM6,CB20,CC1=CC(=CC(=C1)C2=C3C=CC(=C4C5=C(C=C(S5)/C=C\6/C(=O)C7=CC(=CC(=C7)F)C(=O)/C6=C\C8=CC(=C(S8)C9=CC(=CC(=C9)C)C(C)(C)C(=O)OC)C(C)(C)C(=O)OC)SC4=C3S2)C(C)(C)C(=O)OC)C(C)(C)C(=O)OC,,0.94,24.43,74.62,17.12,17.13588604,0.0927922897196147,16.52,17.12,1:1.2 wt%,,,,ITO/ZnO/PM6:NFA/MoO3/Ag,inverted,ZnO,ZnO,MoO3,MoO3,,chlorobenzene,chlorobenzene,120.0,-5.56,-3.65,,,,
41985,10.1002/adfm.202504816,10.1002/adfm.202504816,PM6,BTP-eC9,PM6,BTP-eC9,COC(=O)C(C)(C)c1cc(C)cc(-c2sc3c4sc5cc(/C=C6/C(=O)c7cc(F)cc(c7)C(=O)/C6=C\c6cc(C(C)(C)C(=O)OC)c(-c7cc(C)cc(C(C)(C)C(=O)OC)c7)s6)sc5c4c(C(C)(C)C(=O)OC)ccc2-3)c1,CCCCCCCCCc1c(C=C2C(=O)c3cc(Cl)c(Cl)cc3C2=C(C#N)C#N)sc2c1sc1c3c4nsnc4c4c5sc6c(CCCCCCCCC)c(C=C7C(=O)c8cc(Cl)c(Cl)cc8C7=C(C#N)C#N)sc6c5n(CC(CCCC)CCCCCC)c4c3n(CC(CCCC)CCCCCC)c21,0.835,19.2,73.7,11.8,11.815584,0.1320677966101736,11.4,11.8,,,,,ITO/PEDOT:PSS/PM6:BTP-eC9/PDINN/Ag,conventional,PDINN,PDINN,PEDOT:PSS,PEDOT:PSS,,,,,-5.56,-3.65,,-5.68,-3.9,
41986,10.1002/adfm.202504816,10.1002/adfm.202504816,PM6,BTP-eC9,PM6,BTP-eC9,COC(=O)C(C)(C)c1cc(C)cc(-c2sc3c4sc5cc(/C=C6/C(=O)c7cc(F)cc(c7)C(=O)/C6=C\c6cc(C(C)(C)C(=O)OC)c(-c7cc(C)cc(C(C)(C)C(=O)OC)c7)s6)sc5c4c(C(C)(C)C(=O)OC)ccc2-3)c1,CCCCCCCCCc1c(C=C2C(=O)c3cc(Cl)c(Cl)cc3C2=C(C#N)C#N)sc2c1sc1c3c4nsnc4c4c5sc6c(CCCCCCCCC)c(C=C7C(=O)c8cc(Cl)c(Cl)cc8C7=C(C#N)C#N)sc6c5n(CC(CCCC)CCCCCC)c4c3n(CC(CCCC)CCCCCC)c21,0.836,19.5,73.8,12.0,12.030876,0.2572999999999936,11.8,12.0,,,,,ITO/PEDOT:PSS/PM6:BTP-eC9/PDINN/Ag,conventional,PDINN,PDINN,PEDOT:PSS,PEDOT:PSS,,,,,-5.56,-3.65,,-5.68,-3.9,
41987,10.1002/adfm.202504816,10.1002/adfm.202504816,PM6,BTP-eC9,PM6,BTP-eC9,COC(=O)C(C)(C)c1cc(C)cc(-c2sc3c4sc5cc(/C=C6/C(=O)c7cc(F)cc(c7)C(=O)/C6=C\c6cc(C(C)(C)C(=O)OC)c(-c7cc(C)cc(C(C)(C)C(=O)OC)c7)s6)sc5c4c(C(C)(C)C(=O)OC)ccc2-3)c1,CCCCCCCCCc1c(C=C2C(=O)c3cc(Cl)c(Cl)cc3C2=C(C#N)C#N)sc2c1sc1c3c4nsnc4c4c5sc6c(CCCCCCCCC)c(C=C7C(=O)c8cc(Cl)c(Cl)cc8C7=C(C#N)C#N)sc6c5n(CC(CCCC)CCCCCC)c4c3n(CC(CCCC)CCCCCC)c21,0.842,19.4,74.7,12.2,12.202095599999998,0.0171770491803176,12.0,12.2,,,,,ITO/PEDOT:PSS/PM6:BTP-eC9/PDINN/Ag,conventional,PDINN,PDINN,PEDOT:PSS,PEDOT:PSS,,,,,-5.56,-3.65,,-5.68,-3.9,
41988,10.1002/adfm.202504816,10.1002/adfm.202504816,PM6,BTP-eC9,PM6,BTP-eC9,COC(=O)C(C)(C)c1cc(C)cc(-c2sc3c4sc5cc(/C=C6/C(=O)c7cc(F)cc(c7)C(=O)/C6=C\c6cc(C(C)(C)C(=O)OC)c(-c7cc(C)cc(C(C)(C)C(=O)OC)c7)s6)sc5c4c(C(C)(C)C(=O)OC)ccc2-3)c1,CCCCCCCCCc1c(C=C2C(=O)c3cc(Cl)c(Cl)cc3C2=C(C#N)C#N)sc2c1sc1c3c4nsnc4c4c5sc6c(CCCCCCCCC)c(C=C7C(=O)c8cc(Cl)c(Cl)cc8C7=C(C#N)C#N)sc6c5n(CC(CCCC)CCCCCC)c4c3n(CC(CCCC)CCCCCC)c21,0.841,19.8,74.8,12.5,12.4555464,0.355628799999991,12.3,12.5,,TATS,,,ITO/PEDOT:PSS/PM6:BTP-eC9/PDINN/Ag,conventional,PDINN,PDINN,PEDOT:PSS,PEDOT:PSS,,,,,-5.56,-3.65,,-5.68,-3.9,
41989,10.1002/adfm.202504816,10.1002/adfm.202504816,PM6,BTP-eC9,PM6,BTP-eC9,COC(=O)C(C)(C)c1cc(C)cc(-c2sc3c4sc5cc(/C=C6/C(=O)c7cc(F)cc(c7)C(=O)/C6=C\c6cc(C(C)(C)C(=O)OC)c(-c7cc(C)cc(C(C)(C)C(=O)OC)c7)s6)sc5c4c(C(C)(C)C(=O)OC)ccc2-3)c1,CCCCCCCCCc1c(C=C2C(=O)c3cc(Cl)c(Cl)cc3C2=C(C#N)C#N)sc2c1sc1c3c4nsnc4c4c5sc6c(CCCCCCCCC)c(C=C7C(=O)c8cc(Cl)c(Cl)cc8C7=C(C#N)C#N)sc6c5n(CC(CCCC)CCCCCC)c4c3n(CC(CCCC)CCCCCC)c21,0.837,19.7,73.4,12.1,12.1028526,0.0235752066115609,11.9,12.1,,,,,ITO/PEDOT:PSS/PM6:BTP-eC9/PDINN/Ag,conventional,PDINN,PDINN,PEDOT:PSS,PEDOT:PSS,,,,,-5.56,-3.65,,-5.68,-3.9,
41990,10.1002/adfm.202504816,10.1002/adfm.202504816,PM6,BTP-eC9,PM6,BTP-eC9,COC(=O)C(C)(C)c1cc(C)cc(-c2sc3c4sc5cc(/C=C6/C(=O)c7cc(F)cc(c7)C(=O)/C6=C\c6cc(C(C)(C)C(=O)OC)c(-c7cc(C)cc(C(C)(C)C(=O)OC)c7)s6)sc5c4c(C(C)(C)C(=O)OC)ccc2-3)c1,CCCCCCCCCc1c(C=C2C(=O)c3cc(Cl)c(Cl)cc3C2=C(C#N)C#N)sc2c1sc1c3c4nsnc4c4c5sc6c(CCCCCCCCC)c(C=C7C(=O)c8cc(Cl)c(Cl)cc8C7=C(C#N)C#N)sc6c5n(CC(CCCC)CCCCCC)c4c3n(CC(CCCC)CCCCCC)c21,0.832,17.9,74.7,11.1,11.1249216,0.2245189189189098,,11.1,,,,,ITO/PEDOT:PSS/PM6:BTP-eC9/PDINN/Ag,conventional,PDINN,PDINN,PEDOT:PSS,PEDOT:PSS,,,,,-5.56,-3.65,,-5.68,-3.9,
41991,10.1002/adfm.202504967,10.1002/adfm.202504967,PM6,L8-BO,PM6,L8-BO,CC1=CC(=CC(=C1)C2=C3C=CC(=C4C5=C(C=C(S5)/C=C\6/C(=O)C7=CC(=CC(=C7)F)C(=O)/C6=C\C8=CC(=C(S8)C9=CC(=CC(=C9)C)C(C)(C)C(=O)OC)C(C)(C)C(=O)OC)SC4=C3S2)C(C)(C)C(=O)OC)C(C)(C)C(=O)OC,CCCCCCC(CCCC)CC1=C(/C=C2\C(=O)C3=CC(F)=C(F)C=C3C2=C(C#N)C#N)SC2=C1SC1C3=C(C4=C(C5=NSN=C35)C3=C(C5=C(S3)C(CC(CCCC)CCCCCC)=C(/C=C3\C(=O)C6=CC(F)=C(F)C=C6C3=C(C#N)C#N)S5)N4CC(CC)CCCC)N(CC(CC)CCCC)C21,0.861,24.27,66.7,13.94,13.937945490000002,0.014738235294097,13.26,13.94,,,,,,,,,,,,DHP:CS2,DHP:carbon disulfide,,-5.56,-3.65,,-5.68,-3.9,
41992,10.1002/adfm.202504967,10.1002/adfm.202504967,PM6,L8-BO,PM6,L8-BO,CC1=CC(=CC(=C1)C2=C3C=CC(=C4C5=C(C=C(S5)/C=C\6/C(=O)C7=CC(=CC(=C7)F)C(=O)/C6=C\C8=CC(=C(S8)C9=CC(=CC(=C9)C)C(C)(C)C(=O)OC)C(C)(C)C(=O)OC)SC4=C3S2)C(C)(C)C(=O)OC)C(C)(C)C(=O)OC,CCCCCCC(CCCC)CC1=C(/C=C2\C(=O)C3=CC(F)=C(F)C=C3C2=C(C#N)C#N)SC2=C1SC1C3=C(C4=C(C5=NSN=C35)C3=C(C5=C(S3)C(CC(CCCC)CCCCCC)=C(/C=C3\C(=O)C6=CC(F)=C(F)C=C6C3=C(C#N)C#N)S5)N4CC(CC)CCCC)N(CC(CC)CCCC)C21,0.884,25.72,75.42,17.15,17.147853216,0.0125176909620823,16.87,17.15,,,,,ITO/PEDOT:PSS/active layer/PDINN/Ag,,PDINN,,PEDOT:PSS,,,MeTHF:CS2,2-MeTHF:carbon disulfide,,-5.56,-3.65,,-5.68,-3.9,
41993,10.1002/adfm.202504967,10.1002/adfm.202504967,PM6,L8-BO,PM6,L8-BO,CC1=CC(=CC(=C1)C2=C3C=CC(=C4C5=C(C=C(S5)/C=C\6/C(=O)C7=CC(=CC(=C7)F)C(=O)/C6=C\C8=CC(=C(S8)C9=CC(=CC(=C9)C)C(C)(C)C(=O)OC)C(C)(C)C(=O)OC)SC4=C3S2)C(C)(C)C(=O)OC)C(C)(C)C(=O)OC,CCCCCCC(CCCC)CC1=C(/C=C2\C(=O)C3=CC(F)=C(F)C=C3C2=C(C#N)C#N)SC2=C1SC1C3=C(C4=C(C5=NSN=C35)C3=C(C5=C(S3)C(CC(CCCC)CCCCCC)=C(/C=C3\C(=O)C6=CC(F)=C(F)C=C6C3=C(C#N)C#N)S5)N4CC(CC)CCCC)N(CC(CC)CCCC)C21,0.88,26.48,79.43,18.51,18.509096320000005,0.0048821177741591,18.26,18.51,,,,,ITO/PEDOT:PSS/active layer/PDINN/Ag,,PDINN,,PEDOT:PSS,,,CPME:CS2,CPME:CS2,,-5.56,-3.65,,-5.68,-3.9,
41998,10.1002/adfm.202505226,10.1002/adfm.202505226,PM1,BTP-eC9,PM1,BTP-eC9,,CCCCCCCCCc1c(C=C2C(=O)c3cc(Cl)c(Cl)cc3C2=C(C#N)C#N)sc2c1sc1c3c4nsnc4c4c5sc6c(CCCCCCCCC)c(C=C7C(=O)c8cc(Cl)c(Cl)cc8C7=C(C#N)C#N)sc6c5n(CC(CCCC)CCCCCC)c4c3n(CC(CCCC)CCCCCC)c21,0.85,28.73,75.27,18.38,18.38131035,0.0071292165397207,18.16,18.38,,,,,ITO/2PACz/Active layer/PNDIT-F3N/Ag,,PNDIT-F3N,PNDIT-F3N,2PACz,2PACz,,toluene,toluene,,,,,-5.68,-3.9,
41999,10.1002/adfm.202505226,10.1002/adfm.202505226,PM1,BTP-eC9,PM1,BTP-eC9,,CCCCCCCCCc1c(C=C2C(=O)c3cc(Cl)c(Cl)cc3C2=C(C#N)C#N)sc2c1sc1c3c4nsnc4c4c5sc6c(CCCCCCCCC)c(C=C7C(=O)c8cc(Cl)c(Cl)cc8C7=C(C#N)C#N)sc6c5n(CC(CCCC)CCCCCC)c4c3n(CC(CCCC)CCCCCC)c21,0.85,28.69,77.63,18.94,18.93123995,0.0462515839493289,18.77,18.94,,DBP,DBP,15 mg/mL,ITO/2PACz/Active layer/PNDIT-F3N/Ag,,PNDIT-F3N,PNDIT-F3N,2PACz,2PACz,,toluene,toluene,,,,,-5.68,-3.9,
42000,10.1002/adfm.202505226,10.1002/adfm.202505226,PM1,BTP-eC9,PM1,BTP-eC9,,CCCCCCCCCc1c(C=C2C(=O)c3cc(Cl)c(Cl)cc3C2=C(C#N)C#N)sc2c1sc1c3c4nsnc4c4c5sc6c(CCCCCCCCC)c(C=C7C(=O)c8cc(Cl)c(Cl)cc8C7=C(C#N)C#N)sc6c5n(CC(CCCC)CCCCCC)c4c3n(CC(CCCC)CCCCCC)c21,0.851,28.64,78.53,19.14,19.139834192,0.0008662904911099,19.01,19.14,,BIP,BIP,15 mg/mL,ITO/2PACz/Active layer/PNDIT-F3N/Ag,,PNDIT-F3N,PNDIT-F3N,2PACz,2PACz,,toluene,toluene,,,,,-5.68,-3.9,
42001,10.1002/adfm.202505226,10.1002/adfm.202505226,PM1,BTP-eC9,PM1,BTP-eC9,,CCCCCCCCCc1c(C=C2C(=O)c3cc(Cl)c(Cl)cc3C2=C(C#N)C#N)sc2c1sc1c3c4nsnc4c4c5sc6c(CCCCCCCCC)c(C=C7C(=O)c8cc(Cl)c(Cl)cc8C7=C(C#N)C#N)sc6c5n(CC(CCCC)CCCCCC)c4c3n(CC(CCCC)CCCCCC)c21,0.851,28.76,80.17,19.63,19.621415092,0.0437336118186426,19.5,19.63,,BIP,BIP,15 mg/mL,LBL,,,,,,,,,,,,,-5.68,-3.9,
42002,10.1002/adfm.202505226,10.1002/adfm.202505226,PM1,BTP-eC9,PM1,BTP-eC9,,CCCCCCCCCc1c(C=C2C(=O)c3cc(Cl)c(Cl)cc3C2=C(C#N)C#N)sc2c1sc1c3c4nsnc4c4c5sc6c(CCCCCCCCC)c(C=C7C(=O)c8cc(Cl)c(Cl)cc8C7=C(C#N)C#N)sc6c5n(CC(CCCC)CCCCCC)c4c3n(CC(CCCC)CCCCCC)c21,0.85,28.72,75.38,18.4,18.4017656,0.0095956521739065,18.13,18.4,,BIP,BIP,15 mg/mL,LBL,,,,,,,,,,,,,-5.68,-3.9,
42005,10.1002/adfm.202505226,10.1002/adfm.202505226,PM1,eC9-2Cl,PM1,eC9-2Cl,,CCCCCCCCCC1=C(/C=C2\C(=O)C3=CC=C(Cl)C=C3C2=C(C#N)C#N)SC2=C1SC1=C2N(CC(CCCC)CCCCCC)C2=C1C1=NSN=C1C1=C2N(CC(CCCC)CCCCCC)C2=C1SC1=C2SC(/C=C2\C(=O)C3=CC=C(Cl)C=C3C2=C(C#N)C#N)=C1CCCCCCCCC,0.896,27.11,78.0,18.95,18.9466368,0.0177477572559314,18.78,18.95,,BIP,BIP,15 mg/mL,ITO/2PACz/Active layer/PNDIT-F3N/Ag,,PNDIT-F3N,PNDIT-F3N,2PACz,2PACz,,toluene,toluene,,,,,-5.57,-3.74,
42006,10.1002/adfm.202505515,10.1002/adfm.202505515,PM6,BTP-eC9,PM6,BTP-eC9,COC(=O)C(C)(C)c1cc(C)cc(-c2sc3c4sc5cc(/C=C6/C(=O)c7cc(F)cc(c7)C(=O)/C6=C\c6cc(C(C)(C)C(=O)OC)c(-c7cc(C)cc(C(C)(C)C(=O)OC)c7)s6)sc5c4c(C(C)(C)C(=O)OC)ccc2-3)c1,CCCCCCCCCc1c(C=C2C(=O)c3cc(Cl)c(Cl)cc3C2=C(C#N)C#N)sc2c1sc1c3c4nsnc4c4c5sc6c(CCCCCCCCC)c(C=C7C(=O)c8cc(Cl)c(Cl)cc8C7=C(C#N)C#N)sc6c5n(CC(CCCC)CCCCCC)c4c3n(CC(CCCC)CCCCCC)c21,0.857,28.5,77.8,19.0,19.002261,0.0118999999999851,17.9,19.0,,,,,ITO/SAM,,,,,,,,,,-5.56,-3.65,,-5.68,-3.9,
42007,10.1002/adfm.202505515,10.1002/adfm.202505515,PM6,BTP-eC9,PM6,BTP-eC9,COC(=O)C(C)(C)c1cc(C)cc(-c2sc3c4sc5cc(/C=C6/C(=O)c7cc(F)cc(c7)C(=O)/C6=C\c6cc(C(C)(C)C(=O)OC)c(-c7cc(C)cc(C(C)(C)C(=O)OC)c7)s6)sc5c4c(C(C)(C)C(=O)OC)ccc2-3)c1,CCCCCCCCCc1c(C=C2C(=O)c3cc(Cl)c(Cl)cc3C2=C(C#N)C#N)sc2c1sc1c3c4nsnc4c4c5sc6c(CCCCCCCCC)c(C=C7C(=O)c8cc(Cl)c(Cl)cc8C7=C(C#N)C#N)sc6c5n(CC(CCCC)CCCCCC)c4c3n(CC(CCCC)CCCCCC)c21,0.856,27.1,79.2,18.4,18.372499200000004,0.1494608695651902,17.8,18.4,,,,,ITO+MoO3,,,,MoO3,,,,,,-5.56,-3.65,,-5.68,-3.9,
42008,10.1002/adfm.202505515,10.1002/adfm.202505515,PM6,BTP-eC9,PM6,BTP-eC9,COC(=O)C(C)(C)c1cc(C)cc(-c2sc3c4sc5cc(/C=C6/C(=O)c7cc(F)cc(c7)C(=O)/C6=C\c6cc(C(C)(C)C(=O)OC)c(-c7cc(C)cc(C(C)(C)C(=O)OC)c7)s6)sc5c4c(C(C)(C)C(=O)OC)ccc2-3)c1,CCCCCCCCCc1c(C=C2C(=O)c3cc(Cl)c(Cl)cc3C2=C(C#N)C#N)sc2c1sc1c3c4nsnc4c4c5sc6c(CCCCCCCCC)c(C=C7C(=O)c8cc(Cl)c(Cl)cc8C7=C(C#N)C#N)sc6c5n(CC(CCCC)CCCCCC)c4c3n(CC(CCCC)CCCCCC)c21,0.869,28.3,80.9,19.9,19.895494300000003,0.022641708542692,19.7,19.9,,,,,ITO+MoO3/SAM,,,,,,,,,,-5.56,-3.65,,-5.68,-3.9,
42009,10.1002/adfm.202505515,10.1002/adfm.202505515,PM6,BTP-eC9,PM6,BTP-eC9,COC(=O)C(C)(C)c1cc(C)cc(-c2sc3c4sc5cc(/C=C6/C(=O)c7cc(F)cc(c7)C(=O)/C6=C\c6cc(C(C)(C)C(=O)OC)c(-c7cc(C)cc(C(C)(C)C(=O)OC)c7)s6)sc5c4c(C(C)(C)C(=O)OC)ccc2-3)c1,CCCCCCCCCc1c(C=C2C(=O)c3cc(Cl)c(Cl)cc3C2=C(C#N)C#N)sc2c1sc1c3c4nsnc4c4c5sc6c(CCCCCCCCC)c(C=C7C(=O)c8cc(Cl)c(Cl)cc8C7=C(C#N)C#N)sc6c5n(CC(CCCC)CCCCCC)c4c3n(CC(CCCC)CCCCCC)c21,0.862,28.2,79.7,19.3,19.3737948,0.3823564766839283,,19.3,,,,,ITO+MoO3/SAM,,,,,,,,,,-5.56,-3.65,,-5.68,-3.9,
42010,10.1002/adfm.202506436,10.1002/adfm.202506436,PM6,L8-BO,PM6,L8-BO,CC1=CC(=CC(=C1)C2=C3C=CC(=C4C5=C(C=C(S5)/C=C\6/C(=O)C7=CC(=CC(=C7)F)C(=O)/C6=C\C8=CC(=C(S8)C9=CC(=CC(=C9)C)C(C)(C)C(=O)OC)C(C)(C)C(=O)OC)SC4=C3S2)C(C)(C)C(=O)OC)C(C)(C)C(=O)OC,CCCCCCC(CCCC)CC1=C(/C=C2\C(=O)C3=CC(F)=C(F)C=C3C2=C(C#N)C#N)SC2=C1SC1C3=C(C4=C(C5=NSN=C35)C3=C(C5=C(S3)C(CC(CCCC)CCCCCC)=C(/C=C3\C(=O)C6=CC(F)=C(F)C=C6C3=C(C#N)C#N)S5)N4CC(CC)CCCC)N(CC(CC)CCCC)C21,0.861,26.99,74.62,17.35,17.340486618,0.0548321729106715,,,1:1,,,,ITO/PEDOT:PSS/PM6:L8-BO/PDINN/Ag,conventional,PDINN,PDINN,PEDOT:PSS,PEDOT:PSS,,chloroform,chloroform,,-5.56,-3.65,,-5.68,-3.9,
42011,10.1002/adfm.202506436,10.1002/adfm.202506436,PM6,BTF-Trimer,PM6,BTF-Trimer,CC1=CC(=CC(=C1)C2=C3C=CC(=C4C5=C(C=C(S5)/C=C\6/C(=O)C7=CC(=CC(=C7)F)C(=O)/C6=C\C8=CC(=C(S8)C9=CC(=CC(=C9)C)C(C)(C)C(=O)OC)C(C)(C)C(=O)OC)SC4=C3S2)C(C)(C)C(=O)OC)C(C)(C)C(=O)OC,,0.927,25.13,73.43,17.1,17.105892993,0.0344619473684198,,,1:1,,,,ITO/PEDOT:PSS/PM6:BTF-Trimer/PDINN/Ag,conventional,PDINN,PDINN,PEDOT:PSS,PEDOT:PSS,,chloroform,chloroform,,-5.56,-3.65,,,,
42014,10.1002/adfm.202506593,10.1002/adfm.202506593,PM6,L8-BO,PM6,L8-BO,CC1=CC(=CC(=C1)C2=C3C=CC(=C4C5=C(C=C(S5)/C=C\6/C(=O)C7=CC(=CC(=C7)F)C(=O)/C6=C\C8=CC(=C(S8)C9=CC(=CC(=C9)C)C(C)(C)C(=O)OC)C(C)(C)C(=O)OC)SC4=C3S2)C(C)(C)C(=O)OC)C(C)(C)C(=O)OC,CCCCCCC(CCCC)CC1=C(/C=C2\C(=O)C3=CC(F)=C(F)C=C3C2=C(C#N)C#N)SC2=C1SC1C3=C(C4=C(C5=NSN=C35)C3=C(C5=C(S3)C(CC(CCCC)CCCCCC)=C(/C=C3\C(=O)C6=CC(F)=C(F)C=C6C3=C(C#N)C#N)S5)N4CC(CC)CCCC)N(CC(CC)CCCC)C21,0.896,26.71,76.68,18.35,18.351180288,0.006432087193463,18.33,18.35,100:0,,,,bilayer OSC,conventional,PDIN,,PEDOT:PSS,,,,,,-5.56,-3.65,,-5.68,-3.9,
42018,10.1002/adfm.202506593,10.1002/adfm.202506593,PM6,L8-BO:Y6,PM6,,COC(=O)C(C)(C)c1cc(C)cc(-c2sc3c4sc5cc(/C=C6/C(=O)c7cc(F)cc(c7)C(=O)/C6=C\c6cc(C(C)(C)C(=O)OC)c(-c7cc(C)cc(C(C)(C)C(=O)OC)c7)s6)sc5c4c(C(C)(C)C(=O)OC)ccc2-3)c1,,0.902,28.09,77.43,19.62,19.618578474,0.007245290519885,19.19,19.62,,,,,ITO/PEDOT:PSS/PM6/Acceptors/PDIN/Ag,conventional,PDIN,PDIN,PEDOT:PSS,PEDOT:PSS,,DCM,DCM,,-5.56,-3.65,,,,
42019,10.1002/adfm.202506593,10.1002/adfm.202506593,PM6,L8-BO:ITIC,PM6,,COC(=O)C(C)(C)c1cc(C)cc(-c2sc3c4sc5cc(/C=C6/C(=O)c7cc(F)cc(c7)C(=O)/C6=C\c6cc(C(C)(C)C(=O)OC)c(-c7cc(C)cc(C(C)(C)C(=O)OC)c7)s6)sc5c4c(C(C)(C)C(=O)OC)ccc2-3)c1,,0.914,27.68,76.18,19.33,19.273174336,0.2939765338851423,18.87,19.33,,,,,ITO/PEDOT:PSS/PM6/Acceptors/PDIN/Ag,conventional,PDIN,PDIN,PEDOT:PSS,PEDOT:PSS,,DCM,DCM,,-5.56,-3.65,,,,
42020,10.1002/adfm.202506593,10.1002/adfm.202506593,PM6,L8-BO:PY-IT,PM6,,COC(=O)C(C)(C)c1cc(C)cc(-c2sc3c4sc5cc(/C=C6/C(=O)c7cc(F)cc(c7)C(=O)/C6=C\c6cc(C(C)(C)C(=O)OC)c(-c7cc(C)cc(C(C)(C)C(=O)OC)c7)s6)sc5c4c(C(C)(C)C(=O)OC)ccc2-3)c1,,0.913,27.71,76.04,19.23,19.237534492,0.0391809256370324,18.88,19.23,,,,,ITO/PEDOT:PSS/PM6/Acceptors/PDIN/Ag,conventional,PDIN,PDIN,PEDOT:PSS,PEDOT:PSS,,DCM,DCM,,-5.56,-3.65,,,,
42021,10.1002/adfm.202507288,10.1002/adfm.202507288,D18,RTT-T-4F,D18,RTT-T-4F,CCCCCCC(CCCC)CC1=CSC(C2=CC3=C(S2)C2=C(C=C(C4=CC(CC(CCCC)CCCCCC)=C(C5=CC6=C(C7=CC(F)=C(CC(CC)CCCC)S7)C7=C(C=CS7)C(C7=CC(F)=C(CC(CC)CCCC)S7)=C6S5)S4)S2)C2=NSN=C32)=C1,,0.883,20.6,68.18,12.4,12.401805640000005,0.014561612903245,12.32,12.4,,,,,ITO/PEDOT:PSS/active layer/PDINN/Ag,conventional,PDINN,PDINN,PEDOT:PSS,PEDOT:PSS,,chloroform,chloroform,,-5.51,-2.77,,,,
42022,10.1002/adfm.202507288,10.1002/adfm.202507288,D18,RTT-TT-4F,D18,RTT-TT-4F,CCCCCCC(CCCC)CC1=CSC(C2=CC3=C(S2)C2=C(C=C(C4=CC(CC(CCCC)CCCCCC)=C(C5=CC6=C(C7=CC(F)=C(CC(CC)CCCC)S7)C7=C(C=CS7)C(C7=CC(F)=C(CC(CC)CCCC)S7)=C6S5)S4)S2)C2=NSN=C32)=C1,,0.952,21.86,69.4,14.45,14.442639680000005,0.0509364705882113,14.21,14.45,,,,,ITO/PEDOT:PSS/active layer/PDINN/Ag,conventional,PDINN,PDINN,PEDOT:PSS,PEDOT:PSS,,chloroform,chloroform,,-5.51,-2.77,,,,
42023,10.1002/adfm.202507288,10.1002/adfm.202507288,D18,L8-BO,D18,L8-BO,CCCCCCC(CCCC)CC1=CSC(C2=CC3=C(S2)C2=C(C=C(C4=CC(CC(CCCC)CCCCCC)=C(C5=CC6=C(C7=CC(F)=C(CC(CC)CCCC)S7)C7=C(C=CS7)C(C7=CC(F)=C(CC(CC)CCCC)S7)=C6S5)S4)S2)C2=NSN=C32)=C1,CCCCCCC(CCCC)CC1=C(/C=C2\C(=O)C3=CC(F)=C(F)C=C3C2=C(C#N)C#N)SC2=C1SC1C3=C(C4=C(C5=NSN=C35)C3=C(C5=C(S3)C(CC(CCCC)CCCCCC)=C(/C=C3\C(=O)C6=CC(F)=C(F)C=C6C3=C(C#N)C#N)S5)N4CC(CC)CCCC)N(CC(CC)CCCC)C21,0.914,26.22,78.07,18.71,18.709537956,0.0024695029396178,18.53,18.71,1:1.1:0.1,,,,ITO/PEDOT:PSS/active layer/PDINN/Ag,conventional,PDINN,PDINN,PEDOT:PSS,PEDOT:PSS,,chloroform,chloroform,,-5.51,-2.77,,-5.68,-3.9,
42025,10.1002/adfm.202507399,10.1002/adfm.202507399,D18,L8-BO,D18,L8-BO,CCCCCCC(CCCC)CC1=CSC(C2=CC3=C(S2)C2=C(C=C(C4=CC(CC(CCCC)CCCCCC)=C(C5=CC6=C(C7=CC(F)=C(CC(CC)CCCC)S7)C7=C(C=CS7)C(C7=CC(F)=C(CC(CC)CCCC)S7)=C6S5)S4)S2)C2=NSN=C32)=C1,CCCCCCC(CCCC)CC1=C(/C=C2\C(=O)C3=CC(F)=C(F)C=C3C2=C(C#N)C#N)SC2=C1SC1C3=C(C4=C(C5=NSN=C35)C3=C(C5=C(S3)C(CC(CCCC)CCCCCC)=C(/C=C3\C(=O)C6=CC(F)=C(F)C=C6C3=C(C#N)C#N)S5)N4CC(CC)CCCC)N(CC(CC)CCCC)C21,0.911,25.35,77.9,17.99,17.990109150000002,0.0006067259588864,16.05,17.99,,,,,glass/ITO/PEDOT:PSS/D18:L8-BO/PDINN/Ag,conventional,PDINN,PDINN,PEDOT:PSS,PEDOT:PSS,,,,,-5.51,-2.77,,-5.68,-3.9,
42026,10.1002/adfm.202507399,10.1002/adfm.202507399,D18,L8-BO,D18,L8-BO,CCCCCCC(CCCC)CC1=CSC(C2=CC3=C(S2)C2=C(C=C(C4=CC(CC(CCCC)CCCCCC)=C(C5=CC6=C(C7=CC(F)=C(CC(CC)CCCC)S7)C7=C(C=CS7)C(C7=CC(F)=C(CC(CC)CCCC)S7)=C6S5)S4)S2)C2=NSN=C32)=C1,CCCCCCC(CCCC)CC1=C(/C=C2\C(=O)C3=CC(F)=C(F)C=C3C2=C(C#N)C#N)SC2=C1SC1C3=C(C4=C(C5=NSN=C35)C3=C(C5=C(S3)C(CC(CCCC)CCCCCC)=C(/C=C3\C(=O)C6=CC(F)=C(F)C=C6C3=C(C#N)C#N)S5)N4CC(CC)CCCC)N(CC(CC)CCCC)C21,0.913,25.51,78.17,18.21,18.206285471000005,0.0203982921471512,17.44,18.21,,,,,glass/ITO/PEDOT:PSS/D18:L8-BO/PDINN/Ag,conventional,PDINN,PDINN,PEDOT:PSS,PEDOT:PSS,,,,,-5.51,-2.77,,-5.68,-3.9,
42027,10.1002/adfm.202507399,10.1002/adfm.202507399,D18,L8-BO,D18,L8-BO,CCCCCCC(CCCC)CC1=CSC(C2=CC3=C(S2)C2=C(C=C(C4=CC(CC(CCCC)CCCCCC)=C(C5=CC6=C(C7=CC(F)=C(CC(CC)CCCC)S7)C7=C(C=CS7)C(C7=CC(F)=C(CC(CC)CCCC)S7)=C6S5)S4)S2)C2=NSN=C32)=C1,CCCCCCC(CCCC)CC1=C(/C=C2\C(=O)C3=CC(F)=C(F)C=C3C2=C(C#N)C#N)SC2=C1SC1C3=C(C4=C(C5=NSN=C35)C3=C(C5=C(S3)C(CC(CCCC)CCCCCC)=C(/C=C3\C(=O)C6=CC(F)=C(F)C=C6C3=C(C#N)C#N)S5)N4CC(CC)CCCC)N(CC(CC)CCCC)C21,,3.32,77.1,15.92,,,,,,,,,Conventional structure: glass/ITO/PEDOT:PSS/D18:L8-BO/PDINN/Ag,conventional,PDINN,PDINN,PEDOT:PSS,PEDOT:PSS,,,,,-5.51,-2.77,,-5.68,-3.9,
42028,10.1002/adfm.202507399,10.1002/adfm.202507399,D18,L8-BO,D18,L8-BO,CCCCCCC(CCCC)CC1=CSC(C2=CC3=C(S2)C2=C(C=C(C4=CC(CC(CCCC)CCCCCC)=C(C5=CC6=C(C7=CC(F)=C(CC(CC)CCCC)S7)C7=C(C=CS7)C(C7=CC(F)=C(CC(CC)CCCC)S7)=C6S5)S4)S2)C2=NSN=C32)=C1,CCCCCCC(CCCC)CC1=C(/C=C2\C(=O)C3=CC(F)=C(F)C=C3C2=C(C#N)C#N)SC2=C1SC1C3=C(C4=C(C5=NSN=C35)C3=C(C5=C(S3)C(CC(CCCC)CCCCCC)=C(/C=C3\C(=O)C6=CC(F)=C(F)C=C6C3=C(C#N)C#N)S5)N4CC(CC)CCCC)N(CC(CC)CCCC)C21,,1.73,72.6,14.48,,,,,,,,,Inverted structure: AgNWs-em-PVA/PEI-Zn/D18:L8-BO/PEDOT:F/Ag,inverted,PEI-Zn,PEI-Zn,PEDOT:F,PEDOT:F,,,,,-5.51,-2.77,,-5.68,-3.9,
42030,10.1002/adfm.202507635,10.1002/adfm.202507635,PM6-LM,L8-BO,PM6-LM,L8-BO,,CCCCCCC(CCCC)CC1=C(/C=C2\C(=O)C3=CC(F)=C(F)C=C3C2=C(C#N)C#N)SC2=C1SC1C3=C(C4=C(C5=NSN=C35)C3=C(C5=C(S3)C(CC(CCCC)CCCCCC)=C(/C=C3\C(=O)C6=CC(F)=C(F)C=C6C3=C(C#N)C#N)S5)N4CC(CC)CCCC)N(CC(CC)CCCC)C21,0.89,26.87,79.9,19.11,19.1075257,0.0129476713762395,18.85,19.11,,,,,ITO/2PACz/polymer donors:L8-BO/PDINN/Ag,conventional,PDINN,PDINN,2PACz,2PACz,,,,,,,,-5.68,-3.9,
42031,10.1002/adfm.202507635,10.1002/adfm.202507635,PM6-HM,L8-BO,PM6-HM,L8-BO,,CCCCCCC(CCCC)CC1=C(/C=C2\C(=O)C3=CC(F)=C(F)C=C3C2=C(C#N)C#N)SC2=C1SC1C3=C(C4=C(C5=NSN=C35)C3=C(C5=C(S3)C(CC(CCCC)CCCCCC)=C(/C=C3\C(=O)C6=CC(F)=C(F)C=C6C3=C(C#N)C#N)S5)N4CC(CC)CCCC)N(CC(CC)CCCC)C21,0.89,25.35,74.6,16.83,16.830879,0.005222816399294,16.58,16.83,,,,,ITO/2PACz/polymer donors:L8-BO/PDINN/Ag,conventional,PDINN,PDINN,2PACz,2PACz,,,,,,,,-5.68,-3.9,
42032,10.1002/adfm.202507635,10.1002/adfm.202507635,D18-MM,L8-BO,D18-MM,L8-BO,,CCCCCCC(CCCC)CC1=C(/C=C2\C(=O)C3=CC(F)=C(F)C=C3C2=C(C#N)C#N)SC2=C1SC1C3=C(C4=C(C5=NSN=C35)C3=C(C5=C(S3)C(CC(CCCC)CCCCCC)=C(/C=C3\C(=O)C6=CC(F)=C(F)C=C6C3=C(C#N)C#N)S5)N4CC(CC)CCCC)N(CC(CC)CCCC)C21,0.9,25.89,76.2,17.75,17.755362,0.0302084507042346,17.42,17.75,,,,,ITO/2PACz/polymer donors:L8-BO/PDINN/Ag,conventional,PDINN,PDINN,2PACz,2PACz,,,,,,,,-5.68,-3.9,
42033,10.1002/adfm.202507635,10.1002/adfm.202507635,D18-HM,L8-BO,D18-HM,L8-BO,,CCCCCCC(CCCC)CC1=C(/C=C2\C(=O)C3=CC(F)=C(F)C=C3C2=C(C#N)C#N)SC2=C1SC1C3=C(C4=C(C5=NSN=C35)C3=C(C5=C(S3)C(CC(CCCC)CCCCCC)=C(/C=C3\C(=O)C6=CC(F)=C(F)C=C6C3=C(C#N)C#N)S5)N4CC(CC)CCCC)N(CC(CC)CCCC)C21,0.91,26.7,78.8,19.15,19.146036,0.0206997389033935,18.87,19.15,,,,,ITO/2PACz/polymer donors:L8-BO/PDINN/Ag,conventional,PDINN,PDINN,2PACz,2PACz,,,,,,,,-5.68,-3.9,
42034,10.1002/adfm.202508397,10.1002/adfm.202508397,PM6,L8-BO,PM6,L8-BO,CC1=CC(=CC(=C1)C2=C3C=CC(=C4C5=C(C=C(S5)/C=C\6/C(=O)C7=CC(=CC(=C7)F)C(=O)/C6=C\C8=CC(=C(S8)C9=CC(=CC(=C9)C)C(C)(C)C(=O)OC)C(C)(C)C(=O)OC)SC4=C3S2)C(C)(C)C(=O)OC)C(C)(C)C(=O)OC,CCCCCCC(CCCC)CC1=C(/C=C2\C(=O)C3=CC(F)=C(F)C=C3C2=C(C#N)C#N)SC2=C1SC1C3=C(C4=C(C5=NSN=C35)C3=C(C5=C(S3)C(CC(CCCC)CCCCCC)=C(/C=C3\C(=O)C6=CC(F)=C(F)C=C6C3=C(C#N)C#N)S5)N4CC(CC)CCCC)N(CC(CC)CCCC)C21,0.876,26.69,78.7,18.4,18.40040628,0.0022080434782607,18.13,18.4,,,,,ITO/2PACz/Active layer/PDINN/Ag,,PDINN,PDINN,2PACz,2PACz,,,,,-5.56,-3.65,,-5.68,-3.9,
42035,10.1002/adfm.202508397,10.1002/adfm.202508397,PM6,D-Y3F,PM6,D-Y3F,CC1=CC(=CC(=C1)C2=C3C=CC(=C4C5=C(C=C(S5)/C=C\6/C(=O)C7=CC(=CC(=C7)F)C(=O)/C6=C\C8=CC(=C(S8)C9=CC(=CC(=C9)C)C(C)(C)C(=O)OC)C(C)(C)C(=O)OC)SC4=C3S2)C(C)(C)C(=O)OC)C(C)(C)C(=O)OC,,0.926,25.18,66.1,15.41,15.41232548,0.0150907203114838,15.01,15.41,,,,,ITO/2PACz/Active layer/PDINN/Ag,,PDINN,PDINN,2PACz,2PACz,,,,,-5.56,-3.65,,,,
42037,10.1002/adfm.202508994,10.1002/adfm.202508994,PNTB-HD,Y6,PNTB-HD,Y6,CCCCCCCCC(CCCCCC)Cc1sc(-c2c3cc(-c4ccc(-c5sc(-c6sc(-c7cc(C(CC)CCCC)cs7)c7c6-c6ccc8c9c(ccc-7c69)C(=O)N(CCCC)C8=O)cc5CC(CC)CCCC)s4)sc3c(-c3cc(F)c(CC(CCCCCC)CCCCCCCC)s3)c3cc(-c4cccs4)sc23)cc1F,CCCCCCCCCCCc1c(/C=C2\C(=O)c3cc(F)c(F)cc3C2=C(C#N)C#N)sc2c1sc1c3c4nsnc4c4c5sc6c(CCCCCCCCCCC)c(/C=C7\C(=O)c8cc(F)c(F)cc8C7=C(C#N)C#N)sc6c5n(CC(CC)CCCC)c4c3n(CC(CC)CCCC)c21,0.857,13.3,58.0,6.57,6.610898000000001,0.6224961948249669,6.47,6.57,,,,,FTO-25 + 125,,,,,,,,,,,,,-5.65,-4.09,
42038,10.1002/adfm.202508994,10.1002/adfm.202508994,PNTB-HD,Y6,PNTB-HD,Y6,CCCCCCCCC(CCCCCC)Cc1sc(-c2c3cc(-c4ccc(-c5sc(-c6sc(-c7cc(C(CC)CCCC)cs7)c7c6-c6ccc8c9c(ccc-7c69)C(=O)N(CCCC)C8=O)cc5CC(CC)CCCC)s4)sc3c(-c3cc(F)c(CC(CCCCCC)CCCCCCCC)s3)c3cc(-c4cccs4)sc23)cc1F,CCCCCCCCCCCc1c(/C=C2\C(=O)c3cc(F)c(F)cc3C2=C(C#N)C#N)sc2c1sc1c3c4nsnc4c4c5sc6c(CCCCCCCCCCC)c(/C=C7\C(=O)c8cc(F)c(F)cc8C7=C(C#N)C#N)sc6c5n(CC(CC)CCCC)c4c3n(CC(CC)CCCC)c21,0.862,13.07,63.0,7.04,7.097794199999999,0.8209403409090786,6.88,7.04,,,,,ITO-25 + 125,,,,,,,,,,,,,-5.65,-4.09,
42039,10.1002/adfm.202508994,10.1002/adfm.202508994,PNTB-HD,Y6,PNTB-HD,Y6,CCCCCCCCC(CCCCCC)Cc1sc(-c2c3cc(-c4ccc(-c5sc(-c6sc(-c7cc(C(CC)CCCC)cs7)c7c6-c6ccc8c9c(ccc-7c69)C(=O)N(CCCC)C8=O)cc5CC(CC)CCCC)s4)sc3c(-c3cc(F)c(CC(CCCCCC)CCCCCCCC)s3)c3cc(-c4cccs4)sc23)cc1F,CCCCCCCCCCCc1c(/C=C2\C(=O)c3cc(F)c(F)cc3C2=C(C#N)C#N)sc2c1sc1c3c4nsnc4c4c5sc6c(CCCCCCCCCCC)c(/C=C7\C(=O)c8cc(F)c(F)cc8C7=C(C#N)C#N)sc6c5n(CC(CC)CCCC)c4c3n(CC(CC)CCCC)c21,0.876,21.79,70.0,13.4,13.361628,0.2863582089552161,13.18,13.4,,,,,FTO-50 + 50,,,,,,,,,,,,,-5.65,-4.09,
42043,10.1002/adfm.202509380,10.1002/adfm.202509380,DTDCPB-F,C70,DTDCPB-F,C70,,c12c3c4c5c1c1c6c7c2c2c8c3c3c9c4c4c%10c5c5c1c1c6c6c%11c%12c%13c%14c%15c%16c%17c%14c%14c%18c%13c%11c1c1c5c%10c5c(c%14c%10c%17c%11c%13c%16c%14c%16c%15c%12c%12c%16c(c2c7c%126)c2c8c3c(c%13c%142)c2c9c4c5c%10c%112)c%181,0.96,16.16,67.4,10.43,10.456166400000004,0.2508763183125869,10.3,10.43,,,,,ITO/MoOx/donor:C70/BCP/Ag,,BCP,BCP,MoOx,MoO3,,,,,,,,,,
42044,10.1002/adfm.202509380,10.1002/adfm.202509380,DTDCPB-Cl,C70,DTDCPB-Cl,C70,,c12c3c4c5c1c1c6c7c2c2c8c3c3c9c4c4c%10c5c5c1c1c6c6c%11c%12c%13c%14c%15c%16c%17c%14c%14c%18c%13c%11c1c1c5c%10c5c(c%14c%10c%17c%11c%13c%16c%14c%16c%15c%12c%12c%16c(c2c7c%126)c2c8c3c(c%13c%142)c2c9c4c5c%10c%112)c%181,0.95,13.95,60.72,8.03,8.046918,0.2106849315068547,7.91,8.03,,,,,ITO/MoOx/donor:C70/BCP/Ag,,BCP,BCP,MoOx,MoO3,,,,,,,,,,
42051,10.1002/adfm.202511193,10.1002/adfm.202511193,D18,L8-BO,D18,L8-BO,CCCCCCC(CCCC)CC1=CSC(C2=CC3=C(S2)C2=C(C=C(C4=CC(CC(CCCC)CCCCCC)=C(C5=CC6=C(C7=CC(F)=C(CC(CC)CCCC)S7)C7=C(C=CS7)C(C7=CC(F)=C(CC(CC)CCCC)S7)=C6S5)S4)S2)C2=NSN=C32)=C1,CCCCCCC(CCCC)CC1=C(/C=C2\C(=O)C3=CC(F)=C(F)C=C3C2=C(C#N)C#N)SC2=C1SC1C3=C(C4=C(C5=NSN=C35)C3=C(C5=C(S3)C(CC(CCCC)CCCCCC)=C(/C=C3\C(=O)C6=CC(F)=C(F)C=C6C3=C(C#N)C#N)S5)N4CC(CC)CCCC)N(CC(CC)CCCC)C21,0.896,25.8,78.5,18.2,18.146688,0.2929230769230673,17.9,18.2,,,,,ITO/PEDOT:PSS/D18/L8-BO/PNDIT-F3N-Br/Ag,conventional,PNDIT-F3N-Br,PNDIT-F3N-Br,PEDOT:PSS,PEDOT:PSS,,,,,-5.51,-2.77,,-5.68,-3.9,
42054,10.1002/adfm.202511914,10.1002/adfm.202511914,PM6,CH-6F,PM6,CH-6F,CC1=CC(=CC(=C1)C2=C3C=CC(=C4C5=C(C=C(S5)/C=C\6/C(=O)C7=CC(=CC(=C7)F)C(=O)/C6=C\C8=CC(=C(S8)C9=CC(=CC(=C9)C)C(C)(C)C(=O)OC)C(C)(C)C(=O)OC)SC4=C3S2)C(C)(C)C(=O)OC)C(C)(C)C(=O)OC,CCCCCCCCCCCc1c(/C=C2\C(=O)c3cc(F)c(F)cc3C2=C(C#N)C#N)sc2c1sc1c3c4nc5cc(F)c(F)cc5nc4c4c5sc6c(c5n(CC(CCCCCC)CCCCCCCC)c4c3n(CC(CCCCCC)CCCCCCCC)c21)SC(/C=C1\C(=O)C2=C(CC(F)C(F)=C2)C1=C(C#N)C#N)C6CCCCCCCCCCC,0.874,26.58,76.03,17.66,17.662468476,0.0139777802944544,17.29,17.66,,,,,ITO/BrDECz/active layer/PDINN/Ag,OSC,PDINN,PDINN,BrDECz,BrDECz,,,,,-5.56,-3.65,,,,
42055,10.1002/adfm.202511914,10.1002/adfm.202511914,PM6,CH-o2F,PM6,CH-o2F,CC1=CC(=CC(=C1)C2=C3C=CC(=C4C5=C(C=C(S5)/C=C\6/C(=O)C7=CC(=CC(=C7)F)C(=O)/C6=C\C8=CC(=C(S8)C9=CC(=CC(=C9)C)C(C)(C)C(=O)OC)C(C)(C)C(=O)OC)SC4=C3S2)C(C)(C)C(=O)OC)C(C)(C)C(=O)OC,,0.891,26.77,75.21,17.94,17.939141847,0.0047834615384777,17.53,17.94,,,,,ITO/BrDECz/active layer/PDINN/Ag,OSC,PDINN,PDINN,BrDECz,BrDECz,,,,,-5.56,-3.65,,,,
42056,10.1002/adfm.202511914,10.1002/adfm.202511914,PM6,CH-m2F,PM6,CH-m2F,CC1=CC(=CC(=C1)C2=C3C=CC(=C4C5=C(C=C(S5)/C=C\6/C(=O)C7=CC(=CC(=C7)F)C(=O)/C6=C\C8=CC(=C(S8)C9=CC(=CC(=C9)C)C(C)(C)C(=O)OC)C(C)(C)C(=O)OC)SC4=C3S2)C(C)(C)C(=O)OC)C(C)(C)C(=O)OC,,0.897,27.99,78.02,19.58,19.588504806,0.0434361899897918,19.17,19.58,,,,,ITO/BrDECz/active layer/PDINN/Ag,OSC,PDINN,PDINN,BrDECz,BrDECz,,,,,-5.56,-3.65,,,,
42057,10.1002/adfm.202511928,10.1002/adfm.202511928,D18,R1-H,D18,R1-H,CCCCCCC(CCCC)CC1=CSC(C2=CC3=C(S2)C2=C(C=C(C4=CC(CC(CCCC)CCCCCC)=C(C5=CC6=C(C7=CC(F)=C(CC(CC)CCCC)S7)C7=C(C=CS7)C(C7=CC(F)=C(CC(CC)CCCC)S7)=C6S5)S4)S2)C2=NSN=C32)=C1,,0.842,23.77,70.1,14.01,14.03005234,0.1431287651677334,13.72,14.01,1:1.25 (w/w),,,,ITO/PEDOT:PSS/D18:acceptor/PDINN/Ag,OPV,PDINN,,PEDOT:PSS,PEDOT:PSS,,,,,-5.51,-2.77,,,,
42058,10.1002/adfm.202511928,10.1002/adfm.202511928,D18,R2-Cl,D18,R2-Cl,CCCCCCC(CCCC)CC1=CSC(C2=CC3=C(S2)C2=C(C=C(C4=CC(CC(CCCC)CCCCCC)=C(C5=CC6=C(C7=CC(F)=C(CC(CC)CCCC)S7)C7=C(C=CS7)C(C7=CC(F)=C(CC(CC)CCCC)S7)=C6S5)S4)S2)C2=NSN=C32)=C1,,0.778,24.44,78.8,14.97,14.98328416,0.0887385437541719,14.53,14.97,1:1.25 (w/w),,,,ITO/PEDOT:PSS/D18:acceptor/PDINN/Ag,OPV,PDINN,,PEDOT:PSS,PEDOT:PSS,,,,,-5.51,-2.77,,,,
42059,10.1002/adfm.202511928,10.1002/adfm.202511928,D18,R3-Cl,D18,R3-Cl,CCCCCCC(CCCC)CC1=CSC(C2=CC3=C(S2)C2=C(C=C(C4=CC(CC(CCCC)CCCCCC)=C(C5=CC6=C(C7=CC(F)=C(CC(CC)CCCC)S7)C7=C(C=CS7)C(C7=CC(F)=C(CC(CC)CCCC)S7)=C6S5)S4)S2)C2=NSN=C32)=C1,,0.8,25.89,79.8,16.53,16.528176000000002,0.0110344827586156,16.12,16.53,1:1.25 (w/w),,,,ITO/PEDOT:PSS/D18:acceptor/PDINN/Ag,OPV,PDINN,,PEDOT:PSS,PEDOT:PSS,,,,,-5.51,-2.77,,,,
42060,10.1002/adfm.202511928,10.1002/adfm.202511928,D18,R3-Cl,D18,R3-Cl,CCCCCCC(CCCC)CC1=CSC(C2=CC3=C(S2)C2=C(C=C(C4=CC(CC(CCCC)CCCCCC)=C(C5=CC6=C(C7=CC(F)=C(CC(CC)CCCC)S7)C7=C(C=CS7)C(C7=CC(F)=C(CC(CC)CCCC)S7)=C6S5)S4)S2)C2=NSN=C32)=C1,,0.8,26.4,80.1,16.87,16.91712,0.2793123888559549,16.6,16.87,1:1.25 (w/w),,,,,OPV,,,2PACz,2PACz,,,,,-5.51,-2.77,,,,
42062,10.1002/adfm.202511955,10.1002/adfm.202511955,D18,BQx-CH,D18,BQx-CH,CCCCCCC(CCCC)CC1=CSC(C2=CC3=C(S2)C2=C(C=C(C4=CC(CC(CCCC)CCCCCC)=C(C5=CC6=C(C7=CC(F)=C(CC(CC)CCCC)S7)C7=C(C=CS7)C(C7=CC(F)=C(CC(CC)CCCC)S7)=C6S5)S4)S2)C2=NSN=C32)=C1,,0.984,15.33,58.95,8.9,8.89244244,0.0849164044943865,8.64,8.9,,,,,,,,,PEDOT:PSS,PEDOT:PSS,,,,,-5.51,-2.77,,,,
42063,10.1002/adfm.202511955,10.1002/adfm.202511955,D18,BQx-F,D18,BQx-F,CCCCCCC(CCCC)CC1=CSC(C2=CC3=C(S2)C2=C(C=C(C4=CC(CC(CCCC)CCCCCC)=C(C5=CC6=C(C7=CC(F)=C(CC(CC)CCCC)S7)C7=C(C=CS7)C(C7=CC(F)=C(CC(CC)CCCC)S7)=C6S5)S4)S2)C2=NSN=C32)=C1,,0.962,21.46,69.72,14.41,14.393359344,0.1154799167244959,13.8,14.41,1:1.2,,,,conventional,,PNDIT-F3N,,PEDOT:PSS,PEDOT:PSS,,,,,-5.51,-2.77,,,,
42064,10.1002/adfm.202511955,10.1002/adfm.202511955,D18,BQx-Cl,D18,BQx-Cl,CCCCCCC(CCCC)CC1=CSC(C2=CC3=C(S2)C2=C(C=C(C4=CC(CC(CCCC)CCCCCC)=C(C5=CC6=C(C7=CC(F)=C(CC(CC)CCCC)S7)C7=C(C=CS7)C(C7=CC(F)=C(CC(CC)CCCC)S7)=C6S5)S4)S2)C2=NSN=C32)=C1,,0.955,23.03,71.6,15.74,15.747453399999998,0.0473532401524618,15.46,15.74,1:1.2,,,,conventional,,PNDIT-F3N,,PEDOT:PSS,PEDOT:PSS,,,,,-5.51,-2.77,,,,
42065,10.1002/adfm.202511955,10.1002/adfm.202511955,D18,BQx-Br,D18,BQx-Br,CCCCCCC(CCCC)CC1=CSC(C2=CC3=C(S2)C2=C(C=C(C4=CC(CC(CCCC)CCCCCC)=C(C5=CC6=C(C7=CC(F)=C(CC(CC)CCCC)S7)C7=C(C=CS7)C(C7=CC(F)=C(CC(CC)CCCC)S7)=C6S5)S4)S2)C2=NSN=C32)=C1,,0.961,22.3,70.07,15.03,15.016211209999996,0.0917417831004863,14.94,15.03,1:1.2,,,,conventional,,PNDIT-F3N,,PEDOT:PSS,PEDOT:PSS,,,,,-5.51,-2.77,,,,
42066,10.1002/adfm.202511955,10.1002/adfm.202511955,D18,BTP-eC9,D18,BTP-eC9,CCCCCCC(CCCC)CC1=CSC(C2=CC3=C(S2)C2=C(C=C(C4=CC(CC(CCCC)CCCCCC)=C(C5=CC6=C(C7=CC(F)=C(CC(CC)CCCC)S7)C7=C(C=CS7)C(C7=CC(F)=C(CC(CC)CCCC)S7)=C6S5)S4)S2)C2=NSN=C32)=C1,CCCCCCCCCc1c(C=C2C(=O)c3cc(Cl)c(Cl)cc3C2=C(C#N)C#N)sc2c1sc1c3c4nsnc4c4c5sc6c(CCCCCCCCC)c(C=C7C(=O)c8cc(Cl)c(Cl)cc8C7=C(C#N)C#N)sc6c5n(CC(CCCC)CCCCCC)c4c3n(CC(CCCC)CCCCCC)c21,0.864,28.54,73.84,18.21,18.207880704,0.0116380889621089,18.16,18.21,,,,,conventional,,PNDIT-F3N,,2PACz,2PACz,,,,,-5.51,-2.77,,-5.68,-3.9,
42072,10.1002/adfm.202512915,10.1002/adfm.202512915,D18,L8-BO,D18,L8-BO,CCCCCCC(CCCC)CC1=CSC(C2=CC3=C(S2)C2=C(C=C(C4=CC(CC(CCCC)CCCCCC)=C(C5=CC6=C(C7=CC(F)=C(CC(CC)CCCC)S7)C7=C(C=CS7)C(C7=CC(F)=C(CC(CC)CCCC)S7)=C6S5)S4)S2)C2=NSN=C32)=C1,CCCCCCC(CCCC)CC1=C(/C=C2\C(=O)C3=CC(F)=C(F)C=C3C2=C(C#N)C#N)SC2=C1SC1C3=C(C4=C(C5=NSN=C35)C3=C(C5=C(S3)C(CC(CCCC)CCCCCC)=C(/C=C3\C(=O)C6=CC(F)=C(F)C=C6C3=C(C#N)C#N)S5)N4CC(CC)CCCC)N(CC(CC)CCCC)C21,0.913,26.19,77.03,18.42,18.419005341,0.0053998859934844,18.31,18.42,,,,,ITO/PEDOT:PSS/D18:L8-BO:BPA/PNDIT-F3N/Ag,conventional,PNDIT-F3N,PNDIT-F3N,PEDOT:PSS,PEDOT:PSS,,,,,-5.51,-2.77,,-5.68,-3.9,
42073,10.1002/adfm.202512915,10.1002/adfm.202512915,D18,L8-BO,D18,L8-BO,CCCCCCC(CCCC)CC1=CSC(C2=CC3=C(S2)C2=C(C=C(C4=CC(CC(CCCC)CCCCCC)=C(C5=CC6=C(C7=CC(F)=C(CC(CC)CCCC)S7)C7=C(C=CS7)C(C7=CC(F)=C(CC(CC)CCCC)S7)=C6S5)S4)S2)C2=NSN=C32)=C1,CCCCCCC(CCCC)CC1=C(/C=C2\C(=O)C3=CC(F)=C(F)C=C3C2=C(C#N)C#N)SC2=C1SC1C3=C(C4=C(C5=NSN=C35)C3=C(C5=C(S3)C(CC(CCCC)CCCCCC)=C(/C=C3\C(=O)C6=CC(F)=C(F)C=C6C3=C(C#N)C#N)S5)N4CC(CC)CCCC)N(CC(CC)CCCC)C21,0.914,26.29,78.27,18.81,18.807545262,0.013050175438582,18.7,18.81,,BPA,,5 wt.% BPA,ITO/PEDOT:PSS/D18:L8-BO:BPA/PNDIT-F3N/Ag,conventional,PNDIT-F3N,PNDIT-F3N,PEDOT:PSS,PEDOT:PSS,,,,,-5.51,-2.77,,-5.68,-3.9,
42074,10.1002/adfm.202512915,10.1002/adfm.202512915,D18,L8-BO,D18,L8-BO,CCCCCCC(CCCC)CC1=CSC(C2=CC3=C(S2)C2=C(C=C(C4=CC(CC(CCCC)CCCCCC)=C(C5=CC6=C(C7=CC(F)=C(CC(CC)CCCC)S7)C7=C(C=CS7)C(C7=CC(F)=C(CC(CC)CCCC)S7)=C6S5)S4)S2)C2=NSN=C32)=C1,CCCCCCC(CCCC)CC1=C(/C=C2\C(=O)C3=CC(F)=C(F)C=C3C2=C(C#N)C#N)SC2=C1SC1C3=C(C4=C(C5=NSN=C35)C3=C(C5=C(S3)C(CC(CCCC)CCCCCC)=C(/C=C3\C(=O)C6=CC(F)=C(F)C=C6C3=C(C#N)C#N)S5)N4CC(CC)CCCC)N(CC(CC)CCCC)C21,0.913,26.6,79.37,19.3,19.27563946,0.1262204145077719,19.13,19.3,,,,10 wt.% BPA,ITO/PEDOT:PSS/D18:L8-BO:BPA/PNDIT-F3N/Ag,conventional,PNDIT-F3N,PNDIT-F3N,PEDOT:PSS,PEDOT:PSS,,,,,-5.51,-2.77,,-5.68,-3.9,
42075,10.1002/adfm.202512915,10.1002/adfm.202512915,D18,L8-BO,D18,L8-BO,CCCCCCC(CCCC)CC1=CSC(C2=CC3=C(S2)C2=C(C=C(C4=CC(CC(CCCC)CCCCCC)=C(C5=CC6=C(C7=CC(F)=C(CC(CC)CCCC)S7)C7=C(C=CS7)C(C7=CC(F)=C(CC(CC)CCCC)S7)=C6S5)S4)S2)C2=NSN=C32)=C1,CCCCCCC(CCCC)CC1=C(/C=C2\C(=O)C3=CC(F)=C(F)C=C3C2=C(C#N)C#N)SC2=C1SC1C3=C(C4=C(C5=NSN=C35)C3=C(C5=C(S3)C(CC(CCCC)CCCCCC)=C(/C=C3\C(=O)C6=CC(F)=C(F)C=C6C3=C(C#N)C#N)S5)N4CC(CC)CCCC)N(CC(CC)CCCC)C21,0.91,26.37,77.24,18.53,18.53505108,0.0272589314624805,18.33,18.53,,,,20 wt.% BPA,ITO/PEDOT:PSS/D18:L8-BO:BPA/PNDIT-F3N/Ag,conventional,PNDIT-F3N,PNDIT-F3N,PEDOT:PSS,PEDOT:PSS,,,,,-5.51,-2.77,,-5.68,-3.9,
42076,10.1002/adfm.202512915,10.1002/adfm.202512915,D18,L8-BO,D18,L8-BO,CCCCCCC(CCCC)CC1=CSC(C2=CC3=C(S2)C2=C(C=C(C4=CC(CC(CCCC)CCCCCC)=C(C5=CC6=C(C7=CC(F)=C(CC(CC)CCCC)S7)C7=C(C=CS7)C(C7=CC(F)=C(CC(CC)CCCC)S7)=C6S5)S4)S2)C2=NSN=C32)=C1,CCCCCCC(CCCC)CC1=C(/C=C2\C(=O)C3=CC(F)=C(F)C=C3C2=C(C#N)C#N)SC2=C1SC1C3=C(C4=C(C5=NSN=C35)C3=C(C5=C(S3)C(CC(CCCC)CCCCCC)=C(/C=C3\C(=O)C6=CC(F)=C(F)C=C6C3=C(C#N)C#N)S5)N4CC(CC)CCCC)N(CC(CC)CCCC)C21,0.907,26.11,75.39,17.85,17.853686402999998,0.020652117647037,17.73,17.85,,,,,ITO/PEDOT:PSS/D18:L8-BO:BPA/PNDIT-F3N/Ag,conventional,PNDIT-F3N,PNDIT-F3N,PEDOT:PSS,PEDOT:PSS,,,,,-5.51,-2.77,,-5.68,-3.9,
42077,10.1002/adfm.202513779,10.1002/adfm.202513779,D18,MYBO,D18,MYBO,CCCCCCC(CCCC)CC1=CSC(C2=CC3=C(S2)C2=C(C=C(C4=CC(CC(CCCC)CCCCCC)=C(C5=CC6=C(C7=CC(F)=C(CC(CC)CCCC)S7)C7=C(C=CS7)C(C7=CC(F)=C(CC(CC)CCCC)S7)=C6S5)S4)S2)C2=NSN=C32)=C1,CCCCCCCCCCC(CCCCCCCC)Cn1c2c3sc(/C=C4\C(=O)c5cc(Cl)c(Cl)cc5C4=C(C#N)C#N)c(CC(CCCC)CCCCCC)c3sc2c2c3nsnc3c3c4sc5c(CC(CCCC)CCCCCC)c(/C=C6\C(=O)c7cc(Cl)c(Cl)cc7C6C(C#N)C#N)sc5c4n(CC(CCCCCCCC)CCCCCCCCCC)c3c21,0.91,24.51,70.0,15.66,15.61287,0.3009578544061253,14.64,15.66,,,,,conventional,conventional,,,,,,Eu-100,eucalyptol,,-5.51,-2.77,,,,
