Repository: JiYiqaq/PCE-KA-GNN

# Data directory

- `raw/Active_Database.csv` is the immutable source dataset bundled under CC BY 4.0. Do not overwrite it with processed data.
- `processed/` is created and populated by the training pipeline. Generated `.pt` and `.pth` caches are intentionally ignored by Git because they can exceed GitHub's normal single-file limit.

See `../DATA_LICENSE.md` for provenance, license and checksum information.

File: data/raw/Active_Database.csv (part 56 of 471)
id,doi,doi_norm,donor,acceptor,donor_canonical,acceptor_canonical,donor_smiles,acceptor_smiles,voc,jsc,ff,pce,pce_recomputed,pce_relative_error_percent,pce_avg,pce_best,d_a_ratio,additive,additive_canonical,additive_ratio,device_structure,device_type,etl,etl_canonical,htl,htl_canonical,active_layer_thickness,solvent,solvent_canonical,annealing_temp,homo_d,lumo_d,eg_d,homo_a,lumo_a,eg_a
42078,10.1002/adfm.202513779,10.1002/adfm.202513779,D18,MYBO,D18,MYBO,CCCCCCC(CCCC)CC1=CSC(C2=CC3=C(S2)C2=C(C=C(C4=CC(CC(CCCC)CCCCCC)=C(C5=CC6=C(C7=CC(F)=C(CC(CC)CCCC)S7)C7=C(C=CS7)C(C7=CC(F)=C(CC(CC)CCCC)S7)=C6S5)S4)S2)C2=NSN=C32)=C1,CCCCCCCCCCC(CCCCCCCC)Cn1c2c3sc(/C=C4\C(=O)c5cc(Cl)c(Cl)cc5C4=C(C#N)C#N)c(CC(CCCC)CCCCCC)c3sc2c2c3nsnc3c3c4sc5c(CC(CCCC)CCCCCC)c(/C=C6\C(=O)c7cc(Cl)c(Cl)cc7C6C(C#N)C#N)sc5c4n(CC(CCCCCCCC)CCCCCCCCCC)c3c21,0.91,25.0,71.0,16.15,16.1525,0.0154798761609986,15.44,16.15,,,,,conventional,conventional,,,,,,Eu-80,eucalyptol,,-5.51,-2.77,,,,
42079,10.1002/adfm.202513779,10.1002/adfm.202513779,D18,MYBO,D18,MYBO,CCCCCCC(CCCC)CC1=CSC(C2=CC3=C(S2)C2=C(C=C(C4=CC(CC(CCCC)CCCCCC)=C(C5=CC6=C(C7=CC(F)=C(CC(CC)CCCC)S7)C7=C(C=CS7)C(C7=CC(F)=C(CC(CC)CCCC)S7)=C6S5)S4)S2)C2=NSN=C32)=C1,CCCCCCCCCCC(CCCCCCCC)Cn1c2c3sc(/C=C4\C(=O)c5cc(Cl)c(Cl)cc5C4=C(C#N)C#N)c(CC(CCCC)CCCCCC)c3sc2c2c3nsnc3c3c4sc5c(CC(CCCC)CCCCCC)c(/C=C6\C(=O)c7cc(Cl)c(Cl)cc7C6C(C#N)C#N)sc5c4n(CC(CCCCCCCC)CCCCCCCCCC)c3c21,0.91,26.19,72.0,17.3,17.159688000000003,0.8110520231213756,16.71,17.3,,,,,conventional,conventional,,,,,,Eu-50,eucalyptol,,-5.51,-2.77,,,,
42080,10.1002/adfm.202513779,10.1002/adfm.202513779,D18,MYBO,D18,MYBO,CCCCCCC(CCCC)CC1=CSC(C2=CC3=C(S2)C2=C(C=C(C4=CC(CC(CCCC)CCCCCC)=C(C5=CC6=C(C7=CC(F)=C(CC(CC)CCCC)S7)C7=C(C=CS7)C(C7=CC(F)=C(CC(CC)CCCC)S7)=C6S5)S4)S2)C2=NSN=C32)=C1,CCCCCCCCCCC(CCCCCCCC)Cn1c2c3sc(/C=C4\C(=O)c5cc(Cl)c(Cl)cc5C4=C(C#N)C#N)c(CC(CCCC)CCCCCC)c3sc2c2c3nsnc3c3c4sc5c(CC(CCCC)CCCCCC)c(/C=C6\C(=O)c7cc(Cl)c(Cl)cc7C6C(C#N)C#N)sc5c4n(CC(CCCCCCCC)CCCCCCCCCC)c3c21,0.93,24.13,72.0,16.2,16.157448,0.2626666666666703,15.57,16.2,,,,,conventional,conventional,,,,,,Eu-20,eucalyptol,,-5.51,-2.77,,,,
42081,10.1002/adfm.202513779,10.1002/adfm.202513779,D18,MYBO,D18,MYBO,CCCCCCC(CCCC)CC1=CSC(C2=CC3=C(S2)C2=C(C=C(C4=CC(CC(CCCC)CCCCCC)=C(C5=CC6=C(C7=CC(F)=C(CC(CC)CCCC)S7)C7=C(C=CS7)C(C7=CC(F)=C(CC(CC)CCCC)S7)=C6S5)S4)S2)C2=NSN=C32)=C1,CCCCCCCCCCC(CCCCCCCC)Cn1c2c3sc(/C=C4\C(=O)c5cc(Cl)c(Cl)cc5C4=C(C#N)C#N)c(CC(CCCC)CCCCCC)c3sc2c2c3nsnc3c3c4sc5c(CC(CCCC)CCCCCC)c(/C=C6\C(=O)c7cc(Cl)c(Cl)cc7C6C(C#N)C#N)sc5c4n(CC(CCCCCCCC)CCCCCCCCCC)c3c21,0.94,23.27,73.0,15.89,15.967874,0.4900818124606643,15.19,15.89,,,,,conventional,conventional,,,,,,MeTHF,2-MeTHF,,-5.51,-2.77,,,,
42082,10.1002/adfm.202514342,10.1002/adfm.202514342,PM6,Y6,PM6,Y6,CC1=CC(=CC(=C1)C2=C3C=CC(=C4C5=C(C=C(S5)/C=C\6/C(=O)C7=CC(=CC(=C7)F)C(=O)/C6=C\C8=CC(=C(S8)C9=CC(=CC(=C9)C)C(C)(C)C(=O)OC)C(C)(C)C(=O)OC)SC4=C3S2)C(C)(C)C(=O)OC)C(C)(C)C(=O)OC,CCCCCCCCCCCc1c(/C=C2\C(=O)c3cc(F)c(F)cc3C2=C(C#N)C#N)sc2c1sc1c3c4nsnc4c4c5sc6c(CCCCCCCCCCC)c(/C=C7\C(=O)c8cc(F)c(F)cc8C7=C(C#N)C#N)sc6c5n(CC(CC)CCCC)c4c3n(CC(CC)CCCC)c21,0.855,26.5,77.8,17.6,17.627534999999998,0.1564488636363452,17.5,17.6,,1-chloronaphthalene (CN),CN,,ITO/PEDOT:PSS/active layer/PNDIT-F3N/Ag,conventional,PNDIT-F3N,PNDIT-F3N,PEDOT:PSS,PEDOT:PSS,,,,,-5.56,-3.65,,-5.65,-4.09,
42084,10.1002/adfm.202514342,10.1002/adfm.202514342,D18,L8-BO,D18,L8-BO,CCCCCCC(CCCC)CC1=CSC(C2=CC3=C(S2)C2=C(C=C(C4=CC(CC(CCCC)CCCCCC)=C(C5=CC6=C(C7=CC(F)=C(CC(CC)CCCC)S7)C7=C(C=CS7)C(C7=CC(F)=C(CC(CC)CCCC)S7)=C6S5)S4)S2)C2=NSN=C32)=C1,CCCCCCC(CCCC)CC1=C(/C=C2\C(=O)C3=CC(F)=C(F)C=C3C2=C(C#N)C#N)SC2=C1SC1C3=C(C4=C(C5=NSN=C35)C3=C(C5=C(S3)C(CC(CCCC)CCCCCC)=C(/C=C3\C(=O)C6=CC(F)=C(F)C=C6C3=C(C#N)C#N)S5)N4CC(CC)CCCC)N(CC(CC)CCCC)C21,0.912,26.1,76.1,18.1,18.1142352,0.0786475138121442,18.0,18.1,,DCBB,DCBB,,ITO/PEDOT:PSS/active layer/PNDIT-F3N/Ag,conventional,PNDIT-F3N,PNDIT-F3N,PEDOT:PSS,PEDOT:PSS,,,,,-5.51,-2.77,,-5.68,-3.9,
42086,10.1002/adfm.202514789,10.1002/adfm.202514789,D18,L8-BO,D18,L8-BO,CCCCCCC(CCCC)CC1=CSC(C2=CC3=C(S2)C2=C(C=C(C4=CC(CC(CCCC)CCCCCC)=C(C5=CC6=C(C7=CC(F)=C(CC(CC)CCCC)S7)C7=C(C=CS7)C(C7=CC(F)=C(CC(CC)CCCC)S7)=C6S5)S4)S2)C2=NSN=C32)=C1,CCCCCCC(CCCC)CC1=C(/C=C2\C(=O)C3=CC(F)=C(F)C=C3C2=C(C#N)C#N)SC2=C1SC1C3=C(C4=C(C5=NSN=C35)C3=C(C5=C(S3)C(CC(CCCC)CCCCCC)=C(/C=C3\C(=O)C6=CC(F)=C(F)C=C6C3=C(C#N)C#N)S5)N4CC(CC)CCCC)N(CC(CC)CCCC)C21,0.914,26.31,78.83,19.0,18.956518122,0.2288519894736919,18.5,19.0,,,,,ITO/PEDOT:PSS/active layer/PNDIT-F3N/Ag,conventional,PNDIT-F3N,PNDIT-F3N,PEDOT:PSS,PEDOT:PSS,,,,,-5.51,-2.77,,-5.68,-3.9,
42087,10.1002/adfm.202514789,10.1002/adfm.202514789,D18,OBO-4F,D18,OBO-4F,CCCCCCC(CCCC)CC1=CSC(C2=CC3=C(S2)C2=C(C=C(C4=CC(CC(CCCC)CCCCCC)=C(C5=CC6=C(C7=CC(F)=C(CC(CC)CCCC)S7)C7=C(C=CS7)C(C7=CC(F)=C(CC(CC)CCCC)S7)=C6S5)S4)S2)C2=NSN=C32)=C1,,0.99,22.01,75.69,16.5,16.492775310000003,0.0437859999999847,16.4,16.5,,,,,ITO/PEDOT:PSS/active layer/PNDIT-F3N/Ag,conventional,PNDIT-F3N,PNDIT-F3N,PEDOT:PSS,PEDOT:PSS,,,,,-5.51,-2.77,,,,
42088,10.1002/adfm.202514789,10.1002/adfm.202514789,D18+OBO-4F,L8-BO+OBO-4F,D18+OBO-4F,L8-BO+OBO-4F,,,0.922,26.12,79.53,19.2,19.152923592,0.2451896249999937,18.8,19.2,,,,,ITO/PEDOT:PSS/active layer/PNDIT-F3N/Ag,conventional,PNDIT-F3N,PNDIT-F3N,PEDOT:PSS,PEDOT:PSS,,,,,,,,,,
42089,10.1002/adfm.202514789,10.1002/adfm.202514789,D18+OBO-4F,L8-BO+OBO-4F,D18+OBO-4F,L8-BO+OBO-4F,,,0.927,26.97,80.37,20.1,20.093456403,0.0325552089552253,19.7,20.1,,,,,ITO/3-BPIC-F/active layer/PNDIT-F3N/Ag,,PNDIT-F3N,PNDIT-F3N,3-BPIC-F,3-BPIC-F,,,,,,,,,,
42090,10.1002/adfm.202515292,10.1002/adfm.202515292,PM6,C-Dimer,PM6,C-Dimer,CC1=CC(=CC(=C1)C2=C3C=CC(=C4C5=C(C=C(S5)/C=C\6/C(=O)C7=CC(=CC(=C7)F)C(=O)/C6=C\C8=CC(=C(S8)C9=CC(=CC(=C9)C)C(C)(C)C(=O)OC)C(C)(C)C(=O)OC)SC4=C3S2)C(C)(C)C(=O)OC)C(C)(C)C(=O)OC,,0.93,24.32,73.48,16.63,16.619412480000005,0.0636651834034534,16.4,16.63,,1-Chloronaphthalene (CN),,,Glass/ITO/2PACZ/PM6:C-Dimer/PNDIT-F3N/Ag,conventional,PNDIT-F3N,,2PACZ,,,,,,-5.56,-3.65,,,,
42091,10.1002/adfm.202515292,10.1002/adfm.202515292,PM6,C-Trimer,PM6,C-Trimer,CC1=CC(=CC(=C1)C2=C3C=CC(=C4C5=C(C=C(S5)/C=C\6/C(=O)C7=CC(=CC(=C7)F)C(=O)/C6=C\C8=CC(=C(S8)C9=CC(=CC(=C9)C)C(C)(C)C(=O)OC)C(C)(C)C(=O)OC)SC4=C3S2)C(C)(C)C(=O)OC)C(C)(C)C(=O)OC,,0.944,23.69,73.21,16.38,16.372215855999997,0.0475222466422598,16.26,16.38,,1-Chloronaphthalene (CN),,,Glass/ITO/2PACZ/PM6:C-Trimer/PNDIT-F3N/Ag,conventional,PNDIT-F3N,,2PACZ,,,,,,-5.56,-3.65,,,,
42092,10.1002/adfm.202515292,10.1002/adfm.202515292,PM6,E-Dimer,PM6,E-Dimer,CC1=CC(=CC(=C1)C2=C3C=CC(=C4C5=C(C=C(S5)/C=C\6/C(=O)C7=CC(=CC(=C7)F)C(=O)/C6=C\C8=CC(=C(S8)C9=CC(=CC(=C9)C)C(C)(C)C(=O)OC)C(C)(C)C(=O)OC)SC4=C3S2)C(C)(C)C(=O)OC)C(C)(C)C(=O)OC,,0.914,24.99,78.88,18.02,18.016870368,0.0173675471698128,17.94,18.02,,1-Chloronaphthalene (CN),,,Glass/ITO/2PACZ/PM6:E-Dimer/PNDIT-F3N/Ag,conventional,PNDIT-F3N,,2PACZ,,,,,,-5.56,-3.65,,,,
42093,10.1002/adfm.202515292,10.1002/adfm.202515292,PM6,E-Trimer,PM6,E-Trimer,CC1=CC(=CC(=C1)C2=C3C=CC(=C4C5=C(C=C(S5)/C=C\6/C(=O)C7=CC(=CC(=C7)F)C(=O)/C6=C\C8=CC(=C(S8)C9=CC(=CC(=C9)C)C(C)(C)C(=O)OC)C(C)(C)C(=O)OC)SC4=C3S2)C(C)(C)C(=O)OC)C(C)(C)C(=O)OC,,0.911,24.75,77.16,17.4,17.3974581,0.0146086206896385,17.35,17.4,,,,,,inverted,ZnO,,MoO3,,,,,,-5.56,-3.65,,,,
42094,10.1002/adfm.202515292,10.1002/adfm.202515292,D18,L8-BO,D18,L8-BO,CCCCCCC(CCCC)CC1=CSC(C2=CC3=C(S2)C2=C(C=C(C4=CC(CC(CCCC)CCCCCC)=C(C5=CC6=C(C7=CC(F)=C(CC(CC)CCCC)S7)C7=C(C=CS7)C(C7=CC(F)=C(CC(CC)CCCC)S7)=C6S5)S4)S2)C2=NSN=C32)=C1,CCCCCCC(CCCC)CC1=C(/C=C2\C(=O)C3=CC(F)=C(F)C=C3C2=C(C#N)C#N)SC2=C1SC1C3=C(C4=C(C5=NSN=C35)C3=C(C5=C(S3)C(CC(CCCC)CCCCCC)=C(/C=C3\C(=O)C6=CC(F)=C(F)C=C6C3=C(C#N)C#N)S5)N4CC(CC)CCCC)N(CC(CC)CCCC)C21,0.902,26.54,78.4,18.77,18.768238720000003,0.0093834842834131,18.56,18.77,,,,,,conventional,,,,,,,,,-5.51,-2.77,,-5.68,-3.9,
42101,10.1002/adfm.202515595,10.1002/adfm.202515595,D18,L8-BO,D18,L8-BO,CCCCCCC(CCCC)CC1=CSC(C2=CC3=C(S2)C2=C(C=C(C4=CC(CC(CCCC)CCCCCC)=C(C5=CC6=C(C7=CC(F)=C(CC(CC)CCCC)S7)C7=C(C=CS7)C(C7=CC(F)=C(CC(CC)CCCC)S7)=C6S5)S4)S2)C2=NSN=C32)=C1,CCCCCCC(CCCC)CC1=C(/C=C2\C(=O)C3=CC(F)=C(F)C=C3C2=C(C#N)C#N)SC2=C1SC1C3=C(C4=C(C5=NSN=C35)C3=C(C5=C(S3)C(CC(CCCC)CCCCCC)=C(/C=C3\C(=O)C6=CC(F)=C(F)C=C6C3=C(C#N)C#N)S5)N4CC(CC)CCCC)N(CC(CC)CCCC)C21,0.92,26.3,77.8,18.8,18.824488,0.1302553191489447,18.4,18.8,,,,,ITO/PEDOT:PSS/D18/L8-BO/PNDI-F3N-Br/Ag,conventional,PNDI-F3N-Br,PNDIT-F3N-Br,PEDOT:PSS,PEDOT:PSS,,BrB,bromobenzene,,-5.51,-2.77,,-5.68,-3.9,
42102,10.1002/adfm.202515595,10.1002/adfm.202515595,D18,L8-BO,D18,L8-BO,CCCCCCC(CCCC)CC1=CSC(C2=CC3=C(S2)C2=C(C=C(C4=CC(CC(CCCC)CCCCCC)=C(C5=CC6=C(C7=CC(F)=C(CC(CC)CCCC)S7)C7=C(C=CS7)C(C7=CC(F)=C(CC(CC)CCCC)S7)=C6S5)S4)S2)C2=NSN=C32)=C1,CCCCCCC(CCCC)CC1=C(/C=C2\C(=O)C3=CC(F)=C(F)C=C3C2=C(C#N)C#N)SC2=C1SC1C3=C(C4=C(C5=NSN=C35)C3=C(C5=C(S3)C(CC(CCCC)CCCCCC)=C(/C=C3\C(=O)C6=CC(F)=C(F)C=C6C3=C(C#N)C#N)S5)N4CC(CC)CCCC)N(CC(CC)CCCC)C21,0.92,27.1,79.8,20.0,19.895736000000003,0.5213199999999851,19.6,20.0,,,,,ITO/PEDOT:PSS/D18/L8-BO/PNDI-F3N-Br/Ag,conventional,PNDI-F3N-Br,PNDIT-F3N-Br,PEDOT:PSS,PEDOT:PSS,,2Br-Th,2-bromothiophene,,-5.51,-2.77,,-5.68,-3.9,
42103,10.1002/adfm.202515595,10.1002/adfm.202515595,D18,L8-BO,D18,L8-BO,CCCCCCC(CCCC)CC1=CSC(C2=CC3=C(S2)C2=C(C=C(C4=CC(CC(CCCC)CCCCCC)=C(C5=CC6=C(C7=CC(F)=C(CC(CC)CCCC)S7)C7=C(C=CS7)C(C7=CC(F)=C(CC(CC)CCCC)S7)=C6S5)S4)S2)C2=NSN=C32)=C1,CCCCCCC(CCCC)CC1=C(/C=C2\C(=O)C3=CC(F)=C(F)C=C3C2=C(C#N)C#N)SC2=C1SC1C3=C(C4=C(C5=NSN=C35)C3=C(C5=C(S3)C(CC(CCCC)CCCCCC)=C(/C=C3\C(=O)C6=CC(F)=C(F)C=C6C3=C(C#N)C#N)S5)N4CC(CC)CCCC)N(CC(CC)CCCC)C21,0.92,25.4,73.5,17.0,17.17548,1.032235294117649,16.5,17.0,,,,,PET/ITO/PEDOT:PSS/D18/L8-BO/PNDI-F3N-Br/Ag,flexible,PNDI-F3N-Br,PNDIT-F3N-Br,PEDOT:PSS,PEDOT:PSS,,BrB,bromobenzene,,-5.51,-2.77,,-5.68,-3.9,
42104,10.1002/adfm.202515595,10.1002/adfm.202515595,D18,L8-BO,D18,L8-BO,CCCCCCC(CCCC)CC1=CSC(C2=CC3=C(S2)C2=C(C=C(C4=CC(CC(CCCC)CCCCCC)=C(C5=CC6=C(C7=CC(F)=C(CC(CC)CCCC)S7)C7=C(C=CS7)C(C7=CC(F)=C(CC(CC)CCCC)S7)=C6S5)S4)S2)C2=NSN=C32)=C1,CCCCCCC(CCCC)CC1=C(/C=C2\C(=O)C3=CC(F)=C(F)C=C3C2=C(C#N)C#N)SC2=C1SC1C3=C(C4=C(C5=NSN=C35)C3=C(C5=C(S3)C(CC(CCCC)CCCCCC)=C(/C=C3\C(=O)C6=CC(F)=C(F)C=C6C3=C(C#N)C#N)S5)N4CC(CC)CCCC)N(CC(CC)CCCC)C21,0.92,26.1,76.5,18.3,18.369180000000004,0.3780327868852617,18.0,18.3,,,,,PET/ITO/PEDOT:PSS/D18/L8-BO/PNDI-F3N-Br/Ag,flexible,PNDI-F3N-Br,PNDIT-F3N-Br,PEDOT:PSS,PEDOT:PSS,,2Br-Th,2-bromothiophene,,-5.51,-2.77,,-5.68,-3.9,
42105,10.1002/adfm.202516060,10.1002/adfm.202516060,PM6,L8-BO,PM6,L8-BO,CC1=CC(=CC(=C1)C2=C3C=CC(=C4C5=C(C=C(S5)/C=C\6/C(=O)C7=CC(=CC(=C7)F)C(=O)/C6=C\C8=CC(=C(S8)C9=CC(=CC(=C9)C)C(C)(C)C(=O)OC)C(C)(C)C(=O)OC)SC4=C3S2)C(C)(C)C(=O)OC)C(C)(C)C(=O)OC,CCCCCCC(CCCC)CC1=C(/C=C2\C(=O)C3=CC(F)=C(F)C=C3C2=C(C#N)C#N)SC2=C1SC1C3=C(C4=C(C5=NSN=C35)C3=C(C5=C(S3)C(CC(CCCC)CCCCCC)=C(/C=C3\C(=O)C6=CC(F)=C(F)C=C6C3=C(C#N)C#N)S5)N4CC(CC)CCCC)N(CC(CC)CCCC)C21,0.896,25.9,74.7,17.3,17.3351808,0.2033572254335209,16.9,17.3,,,,,ITO/PEDOT:PSS or 2PACz/active layer/PDINN/Ag,conventional,PDINN,PDINN,PEDOT:PSS,2PACz,,chloroform,chloroform,,-5.56,-3.65,,-5.68,-3.9,
42106,10.1002/adfm.202516060,10.1002/adfm.202516060,PM6,L8-BO,PM6,L8-BO,CC1=CC(=CC(=C1)C2=C3C=CC(=C4C5=C(C=C(S5)/C=C\6/C(=O)C7=CC(=CC(=C7)F)C(=O)/C6=C\C8=CC(=C(S8)C9=CC(=CC(=C9)C)C(C)(C)C(=O)OC)C(C)(C)C(=O)OC)SC4=C3S2)C(C)(C)C(=O)OC)C(C)(C)C(=O)OC,CCCCCCC(CCCC)CC1=C(/C=C2\C(=O)C3=CC(F)=C(F)C=C3C2=C(C#N)C#N)SC2=C1SC1C3=C(C4=C(C5=NSN=C35)C3=C(C5=C(S3)C(CC(CCCC)CCCCCC)=C(/C=C3\C(=O)C6=CC(F)=C(F)C=C6C3=C(C#N)C#N)S5)N4CC(CC)CCCC)N(CC(CC)CCCC)C21,0.888,26.6,78.7,18.6,18.5895696,0.056077419354842,18.4,18.6,,DBrS,DBrS,,ITO/PEDOT:PSS or 2PACz/active layer/PDINN/Ag,conventional,PDINN,PDINN,PEDOT:PSS,2PACz,,chloroform,chloroform,,-5.56,-3.65,,-5.68,-3.9,
42107,10.1002/adfm.202516060,10.1002/adfm.202516060,PM6,L8-BO,PM6,L8-BO,CC1=CC(=CC(=C1)C2=C3C=CC(=C4C5=C(C=C(S5)/C=C\6/C(=O)C7=CC(=CC(=C7)F)C(=O)/C6=C\C8=CC(=C(S8)C9=CC(=CC(=C9)C)C(C)(C)C(=O)OC)C(C)(C)C(=O)OC)SC4=C3S2)C(C)(C)C(=O)OC)C(C)(C)C(=O)OC,CCCCCCC(CCCC)CC1=C(/C=C2\C(=O)C3=CC(F)=C(F)C=C3C2=C(C#N)C#N)SC2=C1SC1C3=C(C4=C(C5=NSN=C35)C3=C(C5=C(S3)C(CC(CCCC)CCCCCC)=C(/C=C3\C(=O)C6=CC(F)=C(F)C=C6C3=C(C#N)C#N)S5)N4CC(CC)CCCC)N(CC(CC)CCCC)C21,0.885,27.3,80.8,19.5,19.521684000000004,0.1112000000000206,19.0,19.5,,DBrS,DBrS,,,,PDINN,,2PACz,2PACz,,,,,-5.56,-3.65,,-5.68,-3.9,
42108,10.1002/adfm.202516060,10.1002/adfm.202516060,PM6,L8-BO,PM6,L8-BO,CC1=CC(=CC(=C1)C2=C3C=CC(=C4C5=C(C=C(S5)/C=C\6/C(=O)C7=CC(=CC(=C7)F)C(=O)/C6=C\C8=CC(=C(S8)C9=CC(=CC(=C9)C)C(C)(C)C(=O)OC)C(C)(C)C(=O)OC)SC4=C3S2)C(C)(C)C(=O)OC)C(C)(C)C(=O)OC,CCCCCCC(CCCC)CC1=C(/C=C2\C(=O)C3=CC(F)=C(F)C=C3C2=C(C#N)C#N)SC2=C1SC1C3=C(C4=C(C5=NSN=C35)C3=C(C5=C(S3)C(CC(CCCC)CCCCCC)=C(/C=C3\C(=O)C6=CC(F)=C(F)C=C6C3=C(C#N)C#N)S5)N4CC(CC)CCCC)N(CC(CC)CCCC)C21,0.869,26.7,79.0,18.4,18.329817,0.3814293478260875,18.3,18.4,,DPSE,DPSE,,ITO/PEDOT:PSS or 2PACz/active layer/PDINN/Ag,conventional,PDINN,PDINN,PEDOT:PSS or 2PACz,2PACz,,chloroform,chloroform,,-5.56,-3.65,,-5.68,-3.9,
42109,10.1002/adfm.202516060,10.1002/adfm.202516060,PM6,L8-BO,PM6,L8-BO,CC1=CC(=CC(=C1)C2=C3C=CC(=C4C5=C(C=C(S5)/C=C\6/C(=O)C7=CC(=CC(=C7)F)C(=O)/C6=C\C8=CC(=C(S8)C9=CC(=CC(=C9)C)C(C)(C)C(=O)OC)C(C)(C)C(=O)OC)SC4=C3S2)C(C)(C)C(=O)OC)C(C)(C)C(=O)OC,CCCCCCC(CCCC)CC1=C(/C=C2\C(=O)C3=CC(F)=C(F)C=C3C2=C(C#N)C#N)SC2=C1SC1C3=C(C4=C(C5=NSN=C35)C3=C(C5=C(S3)C(CC(CCCC)CCCCCC)=C(/C=C3\C(=O)C6=CC(F)=C(F)C=C6C3=C(C#N)C#N)S5)N4CC(CC)CCCC)N(CC(CC)CCCC)C21,0.865,27.6,80.7,19.3,19.266318,0.1745181347150201,18.9,19.3,,DPSE,DPSE,,,,PDINN,,2PACz,2PACz,,,,,-5.56,-3.65,,-5.68,-3.9,
42112,10.1002/adfm.202516060,10.1002/adfm.202516060,PM6,L8-BO,PM6,L8-BO,CC1=CC(=CC(=C1)C2=C3C=CC(=C4C5=C(C=C(S5)/C=C\6/C(=O)C7=CC(=CC(=C7)F)C(=O)/C6=C\C8=CC(=C(S8)C9=CC(=CC(=C9)C)C(C)(C)C(=O)OC)C(C)(C)C(=O)OC)SC4=C3S2)C(C)(C)C(=O)OC)C(C)(C)C(=O)OC,CCCCCCC(CCCC)CC1=C(/C=C2\C(=O)C3=CC(F)=C(F)C=C3C2=C(C#N)C#N)SC2=C1SC1C3=C(C4=C(C5=NSN=C35)C3=C(C5=C(S3)C(CC(CCCC)CCCCCC)=C(/C=C3\C(=O)C6=CC(F)=C(F)C=C6C3=C(C#N)C#N)S5)N4CC(CC)CCCC)N(CC(CC)CCCC)C21,0.855,26.8,79.1,18.1,18.124974,0.137977900552468,18.0,18.1,,DPDSE,DPDSE,,ITO/PEDOT:PSS or 2PACz/active layer/PDINN/Ag,conventional,PDINN,PDINN,PEDOT:PSS or 2PACz,2PACz,,chloroform,chloroform,,-5.56,-3.65,,-5.68,-3.9,
42113,10.1002/adfm.202516060,10.1002/adfm.202516060,PM6,L8-BO,PM6,L8-BO,CC1=CC(=CC(=C1)C2=C3C=CC(=C4C5=C(C=C(S5)/C=C\6/C(=O)C7=CC(=CC(=C7)F)C(=O)/C6=C\C8=CC(=C(S8)C9=CC(=CC(=C9)C)C(C)(C)C(=O)OC)C(C)(C)C(=O)OC)SC4=C3S2)C(C)(C)C(=O)OC)C(C)(C)C(=O)OC,CCCCCCC(CCCC)CC1=C(/C=C2\C(=O)C3=CC(F)=C(F)C=C3C2=C(C#N)C#N)SC2=C1SC1C3=C(C4=C(C5=NSN=C35)C3=C(C5=C(S3)C(CC(CCCC)CCCCCC)=C(/C=C3\C(=O)C6=CC(F)=C(F)C=C6C3=C(C#N)C#N)S5)N4CC(CC)CCCC)N(CC(CC)CCCC)C21,0.856,27.2,79.1,18.4,18.4170112,0.0924521739130374,18.2,18.4,,DPDSE,DPDSE,,,,PDINN,,2PACz,2PACz,,,,,-5.56,-3.65,,-5.68,-3.9,
42114,10.1002/adfm.202516196,10.1002/adfm.202516196,PM6,L8-BO,PM6,L8-BO,CC1=CC(=CC(=C1)C2=C3C=CC(=C4C5=C(C=C(S5)/C=C\6/C(=O)C7=CC(=CC(=C7)F)C(=O)/C6=C\C8=CC(=C(S8)C9=CC(=CC(=C9)C)C(C)(C)C(=O)OC)C(C)(C)C(=O)OC)SC4=C3S2)C(C)(C)C(=O)OC)C(C)(C)C(=O)OC,CCCCCCC(CCCC)CC1=C(/C=C2\C(=O)C3=CC(F)=C(F)C=C3C2=C(C#N)C#N)SC2=C1SC1C3=C(C4=C(C5=NSN=C35)C3=C(C5=C(S3)C(CC(CCCC)CCCCCC)=C(/C=C3\C(=O)C6=CC(F)=C(F)C=C6C3=C(C#N)C#N)S5)N4CC(CC)CCCC)N(CC(CC)CCCC)C21,0.764,26.47,69.15,13.98,13.98425982,0.0304708154506415,13.91,13.98,,,,,ITO/PEDOT:PSS/active layer/CIL/Ag,organic solar cell,TFE,TFE,PEDOT:PSS,,,,,,-5.56,-3.65,,-5.68,-3.9,
42115,10.1002/adfm.202516196,10.1002/adfm.202516196,PM6,L8-BO,PM6,L8-BO,CC1=CC(=CC(=C1)C2=C3C=CC(=C4C5=C(C=C(S5)/C=C\6/C(=O)C7=CC(=CC(=C7)F)C(=O)/C6=C\C8=CC(=C(S8)C9=CC(=CC(=C9)C)C(C)(C)C(=O)OC)C(C)(C)C(=O)OC)SC4=C3S2)C(C)(C)C(=O)OC)C(C)(C)C(=O)OC,CCCCCCC(CCCC)CC1=C(/C=C2\C(=O)C3=CC(F)=C(F)C=C3C2=C(C#N)C#N)SC2=C1SC1C3=C(C4=C(C5=NSN=C35)C3=C(C5=C(S3)C(CC(CCCC)CCCCCC)=C(/C=C3\C(=O)C6=CC(F)=C(F)C=C6C3=C(C#N)C#N)S5)N4CC(CC)CCCC)N(CC(CC)CCCC)C21,0.891,26.98,80.44,19.33,19.337116392,0.0368152715985533,19.16,19.33,,,,,ITO/PEDOT:PSS/PM6:L8-BO/PNIBI-NDIN/Ag,,PNIBI-NDIN,PNIBI-NDIN,PEDOT:PSS,,,,,,-5.56,-3.65,,-5.68,-3.9,
42116,10.1002/adfm.202516196,10.1002/adfm.202516196,PM6,L8-BO,PM6,L8-BO,CC1=CC(=CC(=C1)C2=C3C=CC(=C4C5=C(C=C(S5)/C=C\6/C(=O)C7=CC(=CC(=C7)F)C(=O)/C6=C\C8=CC(=C(S8)C9=CC(=CC(=C9)C)C(C)(C)C(=O)OC)C(C)(C)C(=O)OC)SC4=C3S2)C(C)(C)C(=O)OC)C(C)(C)C(=O)OC,CCCCCCC(CCCC)CC1=C(/C=C2\C(=O)C3=CC(F)=C(F)C=C3C2=C(C#N)C#N)SC2=C1SC1C3=C(C4=C(C5=NSN=C35)C3=C(C5=C(S3)C(CC(CCCC)CCCCCC)=C(/C=C3\C(=O)C6=CC(F)=C(F)C=C6C3=C(C#N)C#N)S5)N4CC(CC)CCCC)N(CC(CC)CCCC)C21,0.882,26.62,76.16,17.89,17.881484544,0.0475989714924615,17.66,17.89,,,,,ITO/PEDOT:PSS/active layer/CIL/Ag,organic solar cell,PNIBI-NDINBr,PNIBI-NDINBr,PEDOT:PSS,,,,,,-5.56,-3.65,,-5.68,-3.9,
42117,10.1002/adfm.202516196,10.1002/adfm.202516196,PM6,L8-BO,PM6,L8-BO,CC1=CC(=CC(=C1)C2=C3C=CC(=C4C5=C(C=C(S5)/C=C\6/C(=O)C7=CC(=CC(=C7)F)C(=O)/C6=C\C8=CC(=C(S8)C9=CC(=CC(=C9)C)C(C)(C)C(=O)OC)C(C)(C)C(=O)OC)SC4=C3S2)C(C)(C)C(=O)OC)C(C)(C)C(=O)OC,CCCCCCC(CCCC)CC1=C(/C=C2\C(=O)C3=CC(F)=C(F)C=C3C2=C(C#N)C#N)SC2=C1SC1C3=C(C4=C(C5=NSN=C35)C3=C(C5=C(S3)C(CC(CCCC)CCCCCC)=C(/C=C3\C(=O)C6=CC(F)=C(F)C=C6C3=C(C#N)C#N)S5)N4CC(CC)CCCC)N(CC(CC)CCCC)C21,0.884,26.8,79.93,18.94,18.936376160000005,0.0191332629355646,18.78,18.94,,,,,,,PNDIT-F3N,PNDIT-F3N,,,,,,,-5.56,-3.65,,-5.68,-3.9,
42123,10.1002/adfm.202516196,10.1002/adfm.202516196,PM6,L8-BO,PM6,L8-BO,CC1=CC(=CC(=C1)C2=C3C=CC(=C4C5=C(C=C(S5)/C=C\6/C(=O)C7=CC(=CC(=C7)F)C(=O)/C6=C\C8=CC(=C(S8)C9=CC(=CC(=C9)C)C(C)(C)C(=O)OC)C(C)(C)C(=O)OC)SC4=C3S2)C(C)(C)C(=O)OC)C(C)(C)C(=O)OC,CCCCCCC(CCCC)CC1=C(/C=C2\C(=O)C3=CC(F)=C(F)C=C3C2=C(C#N)C#N)SC2=C1SC1C3=C(C4=C(C5=NSN=C35)C3=C(C5=C(S3)C(CC(CCCC)CCCCCC)=C(/C=C3\C(=O)C6=CC(F)=C(F)C=C6C3=C(C#N)C#N)S5)N4CC(CC)CCCC)N(CC(CC)CCCC)C21,0.89,26.71,79.59,18.91,18.92005521,0.0531740349021727,18.83,18.91,,,,,,,PNIBI-NDIN,PNIBI-NDIN,,,30.0,,,,-5.56,-3.65,,-5.68,-3.9,
42124,10.1002/adfm.202516196,10.1002/adfm.202516196,PM6,L8-BO,PM6,L8-BO,CC1=CC(=CC(=C1)C2=C3C=CC(=C4C5=C(C=C(S5)/C=C\6/C(=O)C7=CC(=CC(=C7)F)C(=O)/C6=C\C8=CC(=C(S8)C9=CC(=CC(=C9)C)C(C)(C)C(=O)OC)C(C)(C)C(=O)OC)SC4=C3S2)C(C)(C)C(=O)OC)C(C)(C)C(=O)OC,CCCCCCC(CCCC)CC1=C(/C=C2\C(=O)C3=CC(F)=C(F)C=C3C2=C(C#N)C#N)SC2=C1SC1C3=C(C4=C(C5=NSN=C35)C3=C(C5=C(S3)C(CC(CCCC)CCCCCC)=C(/C=C3\C(=O)C6=CC(F)=C(F)C=C6C3=C(C#N)C#N)S5)N4CC(CC)CCCC)N(CC(CC)CCCC)C21,0.886,26.41,78.11,18.27,18.277161986,0.0392007991242465,18.01,18.27,,,,,,,PNIBI-NDIN,PNIBI-NDIN,,,40.0,,,,-5.56,-3.65,,-5.68,-3.9,
42125,10.1002/adfm.202516196,10.1002/adfm.202516196,PM6,L8-BO,PM6,L8-BO,CC1=CC(=CC(=C1)C2=C3C=CC(=C4C5=C(C=C(S5)/C=C\6/C(=O)C7=CC(=CC(=C7)F)C(=O)/C6=C\C8=CC(=C(S8)C9=CC(=CC(=C9)C)C(C)(C)C(=O)OC)C(C)(C)C(=O)OC)SC4=C3S2)C(C)(C)C(=O)OC)C(C)(C)C(=O)OC,CCCCCCC(CCCC)CC1=C(/C=C2\C(=O)C3=CC(F)=C(F)C=C3C2=C(C#N)C#N)SC2=C1SC1C3=C(C4=C(C5=NSN=C35)C3=C(C5=C(S3)C(CC(CCCC)CCCCCC)=C(/C=C3\C(=O)C6=CC(F)=C(F)C=C6C3=C(C#N)C#N)S5)N4CC(CC)CCCC)N(CC(CC)CCCC)C21,0.889,25.19,77.39,17.34,17.330646949000002,0.0539391637831484,16.88,17.34,,,,,,,PNIBI-NDIN,PNIBI-NDIN,,,50.0,,,,-5.56,-3.65,,-5.68,-3.9,
42127,10.1002/adfm.202516196,10.1002/adfm.202516196,PM6,L8-BO,PM6,L8-BO,CC1=CC(=CC(=C1)C2=C3C=CC(=C4C5=C(C=C(S5)/C=C\6/C(=O)C7=CC(=CC(=C7)F)C(=O)/C6=C\C8=CC(=C(S8)C9=CC(=CC(=C9)C)C(C)(C)C(=O)OC)C(C)(C)C(=O)OC)SC4=C3S2)C(C)(C)C(=O)OC)C(C)(C)C(=O)OC,CCCCCCC(CCCC)CC1=C(/C=C2\C(=O)C3=CC(F)=C(F)C=C3C2=C(C#N)C#N)SC2=C1SC1C3=C(C4=C(C5=NSN=C35)C3=C(C5=C(S3)C(CC(CCCC)CCCCCC)=C(/C=C3\C(=O)C6=CC(F)=C(F)C=C6C3=C(C#N)C#N)S5)N4CC(CC)CCCC)N(CC(CC)CCCC)C21,0.882,26.76,75.22,17.75,17.753665104000003,0.0206484732394539,17.24,17.75,,,,,,,PNIBI-NDINBr,PNIBI-NDINBr,,,30.0,,,,-5.56,-3.65,,-5.68,-3.9,
42128,10.1002/adfm.202516196,10.1002/adfm.202516196,PM6,L8-BO,PM6,L8-BO,CC1=CC(=CC(=C1)C2=C3C=CC(=C4C5=C(C=C(S5)/C=C\6/C(=O)C7=CC(=CC(=C7)F)C(=O)/C6=C\C8=CC(=C(S8)C9=CC(=CC(=C9)C)C(C)(C)C(=O)OC)C(C)(C)C(=O)OC)SC4=C3S2)C(C)(C)C(=O)OC)C(C)(C)C(=O)OC,CCCCCCC(CCCC)CC1=C(/C=C2\C(=O)C3=CC(F)=C(F)C=C3C2=C(C#N)C#N)SC2=C1SC1C3=C(C4=C(C5=NSN=C35)C3=C(C5=C(S3)C(CC(CCCC)CCCCCC)=C(/C=C3\C(=O)C6=CC(F)=C(F)C=C6C3=C(C#N)C#N)S5)N4CC(CC)CCCC)N(CC(CC)CCCC)C21,0.884,26.15,75.69,17.5,17.49695454,0.0174026285714238,17.44,17.5,,,,,,,PNIBI-NDINBr,PNIBI-NDINBr,,,40.0,,,,-5.56,-3.65,,-5.68,-3.9,
42129,10.1002/adfm.202516196,10.1002/adfm.202516196,PM6,L8-BO,PM6,L8-BO,CC1=CC(=CC(=C1)C2=C3C=CC(=C4C5=C(C=C(S5)/C=C\6/C(=O)C7=CC(=CC(=C7)F)C(=O)/C6=C\C8=CC(=C(S8)C9=CC(=CC(=C9)C)C(C)(C)C(=O)OC)C(C)(C)C(=O)OC)SC4=C3S2)C(C)(C)C(=O)OC)C(C)(C)C(=O)OC,CCCCCCC(CCCC)CC1=C(/C=C2\C(=O)C3=CC(F)=C(F)C=C3C2=C(C#N)C#N)SC2=C1SC1C3=C(C4=C(C5=NSN=C35)C3=C(C5=C(S3)C(CC(CCCC)CCCCCC)=C(/C=C3\C(=O)C6=CC(F)=C(F)C=C6C3=C(C#N)C#N)S5)N4CC(CC)CCCC)N(CC(CC)CCCC)C21,0.877,26.16,76.78,17.61,17.615113296,0.0290363202725786,17.35,17.61,,,,,ITO/PEDOT:PSS/active layer/CIL/Ag,organic solar cell,PNIBI-NDINBr,PNIBI-NDINBr,PEDOT:PSS,,50.0,,,,-5.56,-3.65,,-5.68,-3.9,
42131,10.1002/adfm.202516196,10.1002/adfm.202516196,PM6,L8-BO,PM6,L8-BO,CC1=CC(=CC(=C1)C2=C3C=CC(=C4C5=C(C=C(S5)/C=C\6/C(=O)C7=CC(=CC(=C7)F)C(=O)/C6=C\C8=CC(=C(S8)C9=CC(=CC(=C9)C)C(C)(C)C(=O)OC)C(C)(C)C(=O)OC)SC4=C3S2)C(C)(C)C(=O)OC)C(C)(C)C(=O)OC,CCCCCCC(CCCC)CC1=C(/C=C2\C(=O)C3=CC(F)=C(F)C=C3C2=C(C#N)C#N)SC2=C1SC1C3=C(C4=C(C5=NSN=C35)C3=C(C5=C(S3)C(CC(CCCC)CCCCCC)=C(/C=C3\C(=O)C6=CC(F)=C(F)C=C6C3=C(C#N)C#N)S5)N4CC(CC)CCCC)N(CC(CC)CCCC)C21,0.885,26.38,74.38,17.37,17.36497794,0.0289122625215988,17.27,17.37,,,,,,,PNDIT-F3N,PNDIT-F3N,,,30.0,,,,-5.56,-3.65,,-5.68,-3.9,
42132,10.1002/adfm.202516196,10.1002/adfm.202516196,PM6,L8-BO,PM6,L8-BO,CC1=CC(=CC(=C1)C2=C3C=CC(=C4C5=C(C=C(S5)/C=C\6/C(=O)C7=CC(=CC(=C7)F)C(=O)/C6=C\C8=CC(=C(S8)C9=CC(=CC(=C9)C)C(C)(C)C(=O)OC)C(C)(C)C(=O)OC)SC4=C3S2)C(C)(C)C(=O)OC)C(C)(C)C(=O)OC,CCCCCCC(CCCC)CC1=C(/C=C2\C(=O)C3=CC(F)=C(F)C=C3C2=C(C#N)C#N)SC2=C1SC1C3=C(C4=C(C5=NSN=C35)C3=C(C5=C(S3)C(CC(CCCC)CCCCCC)=C(/C=C3\C(=O)C6=CC(F)=C(F)C=C6C3=C(C#N)C#N)S5)N4CC(CC)CCCC)N(CC(CC)CCCC)C21,0.887,25.65,73.41,16.7,16.701912855,0.0114542215568891,16.55,16.7,,,,,,,PNDIT-F3N,PNDIT-F3N,,,40.0,,,,-5.56,-3.65,,-5.68,-3.9,
42133,10.1002/adfm.202516196,10.1002/adfm.202516196,PM6,L8-BO,PM6,L8-BO,CC1=CC(=CC(=C1)C2=C3C=CC(=C4C5=C(C=C(S5)/C=C\6/C(=O)C7=CC(=CC(=C7)F)C(=O)/C6=C\C8=CC(=C(S8)C9=CC(=CC(=C9)C)C(C)(C)C(=O)OC)C(C)(C)C(=O)OC)SC4=C3S2)C(C)(C)C(=O)OC)C(C)(C)C(=O)OC,CCCCCCC(CCCC)CC1=C(/C=C2\C(=O)C3=CC(F)=C(F)C=C3C2=C(C#N)C#N)SC2=C1SC1C3=C(C4=C(C5=NSN=C35)C3=C(C5=C(S3)C(CC(CCCC)CCCCCC)=C(/C=C3\C(=O)C6=CC(F)=C(F)C=C6C3=C(C#N)C#N)S5)N4CC(CC)CCCC)N(CC(CC)CCCC)C21,0.879,23.81,72.93,15.27,15.263512407,0.0424858742632563,14.96,15.27,,,,,ITO/PEDOT:PSS/active layer/CIL/Ag,organic solar cell,PNDIT-F3N,PNDIT-F3N,PEDOT:PSS,,50.0,,,,-5.56,-3.65,,-5.68,-3.9,
42143,10.1002/adfm.202517517,10.1002/adfm.202517517,DAPor-DPP,6TR-2F,DAPor-DPP,6TR-2F,,,0.836,25.69,77.1,16.56,16.55864364,0.0081905797101392,16.4,16.56,,,,,,,,,,,,,,,,,,,,
42144,10.1002/adfm.202517517,10.1002/adfm.202517517,DAPor-DPP,6TR-FBr,DAPor-DPP,6TR-FBr,,,0.837,26.02,78.3,17.05,17.05275342,0.0161490909090772,16.93,17.05,,,,,,,,,,,,,,,,,,,,
42146,10.1002/adfm.202517542,10.1002/adfm.202517542,PM6,Y5,PM6,Y5,CC1=CC(=CC(=C1)C2=C3C=CC(=C4C5=C(C=C(S5)/C=C\6/C(=O)C7=CC(=CC(=C7)F)C(=O)/C6=C\C8=CC(=C(S8)C9=CC(=CC(=C9)C)C(C)(C)C(=O)OC)C(C)(C)C(=O)OC)SC4=C3S2)C(C)(C)C(=O)OC)C(C)(C)C(=O)OC,CCCCC(CC)CC1=C(/C=C2\C(=O)C3=CC=CC=C3C2=C(C#N)C#N)SC2=C1SC1=C2N(CC(CC)CCCC)C2=C1C1=NSN=C1C1=C2N(CC(CC)CCCC)C2=C1SC1=C2SC(/C=C2\C(=O)C3=CC=CC=C3C2=C(C#N)C#N)=C1CC(CC)CCCC,0.948,15.17,57.25,8.23,8.2332141,0.0390534629404522,7.99,8.23,,,,,,,,,,,,chloroform,,,-5.56,-3.65,,-5.55,-3.87,
42147,10.1002/adfm.202517542,10.1002/adfm.202517542,PM6,Y6,PM6,Y6,CC1=CC(=CC(=C1)C2=C3C=CC(=C4C5=C(C=C(S5)/C=C\6/C(=O)C7=CC(=CC(=C7)F)C(=O)/C6=C\C8=CC(=C(S8)C9=CC(=CC(=C9)C)C(C)(C)C(=O)OC)C(C)(C)C(=O)OC)SC4=C3S2)C(C)(C)C(=O)OC)C(C)(C)C(=O)OC,CCCCCCCCCCCc1c(/C=C2\C(=O)c3cc(F)c(F)cc3C2=C(C#N)C#N)sc2c1sc1c3c4nsnc4c4c5sc6c(CCCCCCCCCCC)c(/C=C7\C(=O)c8cc(F)c(F)cc8C7=C(C#N)C#N)sc6c5n(CC(CC)CCCC)c4c3n(CC(CC)CCCC)c21,0.844,27.65,77.63,18.12,18.11620258,0.0209570640176878,17.91,18.12,,,,,,,,,,,,,,,-5.56,-3.65,,-5.65,-4.09,
42148,10.1002/adfm.202518113,10.1002/adfm.202518113,PM6,CH6F,PM6,CH6F,CC1=CC(=CC(=C1)C2=C3C=CC(=C4C5=C(C=C(S5)/C=C\6/C(=O)C7=CC(=CC(=C7)F)C(=O)/C6=C\C8=CC(=C(S8)C9=CC(=CC(=C9)C)C(C)(C)C(=O)OC)C(C)(C)C(=O)OC)SC4=C3S2)C(C)(C)C(=O)OC)C(C)(C)C(=O)OC,,0.865,27.32,79.3,18.74,18.7400174,9.284951972935274e-05,18.55,18.74,,,,,conventional,conventional,,,,,,,,,-5.56,-3.65,,,,
42149,10.1002/adfm.202518113,10.1002/adfm.202518113,PM6,CHFN,PM6,CHFN,CC1=CC(=CC(=C1)C2=C3C=CC(=C4C5=C(C=C(S5)/C=C\6/C(=O)C7=CC(=CC(=C7)F)C(=O)/C6=C\C8=CC(=C(S8)C9=CC(=CC(=C9)C)C(C)(C)C(=O)OC)C(C)(C)C(=O)OC)SC4=C3S2)C(C)(C)C(=O)OC)C(C)(C)C(=O)OC,,0.884,27.96,81.86,20.23,20.233041504,0.015034621848733,20.14,20.23,,,,,conventional,conventional,,,,,,,,,-5.56,-3.65,,,,
42150,10.1002/adfm.202518113,10.1002/adfm.202518113,PM6,CH17,PM6,CH17,CC1=CC(=CC(=C1)C2=C3C=CC(=C4C5=C(C=C(S5)/C=C\6/C(=O)C7=CC(=CC(=C7)F)C(=O)/C6=C\C8=CC(=C(S8)C9=CC(=CC(=C9)C)C(C)(C)C(=O)OC)C(C)(C)C(=O)OC)SC4=C3S2)C(C)(C)C(=O)OC)C(C)(C)C(=O)OC,,0.871,27.21,80.16,19.0,18.997847856,0.0113270736842109,18.86,19.0,,,,,conventional,conventional,,,,,,,,,-5.56,-3.65,,,,
42151,10.1002/adfm.202518732,10.1002/adfm.202518732,PM6,BTP-eC9,PM6,BTP-eC9,COC(=O)C(C)(C)c1cc(C)cc(-c2sc3c4sc5cc(/C=C6/C(=O)c7cc(F)cc(c7)C(=O)/C6=C\c6cc(C(C)(C)C(=O)OC)c(-c7cc(C)cc(C(C)(C)C(=O)OC)c7)s6)sc5c4c(C(C)(C)C(=O)OC)ccc2-3)c1,CCCCCCCCCc1c(C=C2C(=O)c3cc(Cl)c(Cl)cc3C2=C(C#N)C#N)sc2c1sc1c3c4nsnc4c4c5sc6c(CCCCCCCCC)c(C=C7C(=O)c8cc(Cl)c(Cl)cc8C7=C(C#N)C#N)sc6c5n(CC(CCCC)CCCCCC)c4c3n(CC(CCCC)CCCCCC)c21,0.852,27.38,78.1,18.2,18.21898056,0.1042887912087871,18.1,18.2,,w/o,,,conventional,conventional,PNDIT-F3N,PNDIT-F3N,2PACz,2PACz,,chloroform,chloroform,,-5.56,-3.65,,-5.68,-3.9,
42152,10.1002/adfm.202518732,10.1002/adfm.202518732,PM6,BTP-eC9-4ClO,PM6,BTP-eC9-4ClO,COC(=O)C(C)(C)c1cc(C)cc(-c2sc3c4sc5cc(/C=C6/C(=O)c7cc(F)cc(c7)C(=O)/C6=C\c6cc(C(C)(C)C(=O)OC)c(-c7cc(C)cc(C(C)(C)C(=O)OC)c7)s6)sc5c4c(C(C)(C)C(=O)OC)ccc2-3)c1,,0.85,28.1,79.7,19.0,19.036345,0.1912894736842144,19.0,19.0,,MeOH,MeOH,,conventional,conventional,PNDIT-F3N,PNDIT-F3N,2PACz,2PACz,,o-xylene,o-xylene,,-5.56,-3.65,,,,
42153,10.1002/adfm.202518732,10.1002/adfm.202518732,PM6,BTP-eC9-4ClO,PM6,BTP-eC9-4ClO,COC(=O)C(C)(C)c1cc(C)cc(-c2sc3c4sc5cc(/C=C6/C(=O)c7cc(F)cc(c7)C(=O)/C6=C\c6cc(C(C)(C)C(=O)OC)c(-c7cc(C)cc(C(C)(C)C(=O)OC)c7)s6)sc5c4c(C(C)(C)C(=O)OC)ccc2-3)c1,,0.853,28.63,80.0,19.5,19.537112,0.1903179487179511,19.4,19.5,,EtOH,EtOH,,conventional,conventional,PNDIT-F3N,PNDIT-F3N,2PACz,2PACz,,o-xylene,o-xylene,,-5.56,-3.65,,,,
42154,10.1002/adfm.202518732,10.1002/adfm.202518732,PM6,BTP-eC9,PM6,BTP-eC9,COC(=O)C(C)(C)c1cc(C)cc(-c2sc3c4sc5cc(/C=C6/C(=O)c7cc(F)cc(c7)C(=O)/C6=C\c6cc(C(C)(C)C(=O)OC)c(-c7cc(C)cc(C(C)(C)C(=O)OC)c7)s6)sc5c4c(C(C)(C)C(=O)OC)ccc2-3)c1,CCCCCCCCCc1c(C=C2C(=O)c3cc(Cl)c(Cl)cc3C2=C(C#N)C#N)sc2c1sc1c3c4nsnc4c4c5sc6c(CCCCCCCCC)c(C=C7C(=O)c8cc(Cl)c(Cl)cc8C7=C(C#N)C#N)sc6c5n(CC(CCCC)CCCCCC)c4c3n(CC(CCCC)CCCCCC)c21,0.856,28.89,80.9,20.0,20.00644056,0.0322028000000074,19.8,20.0,,IPA,IPA,,conventional,conventional,PNDIT-F3N,PNDIT-F3N,2PACz,2PACz,,chloroform,chloroform,,-5.56,-3.65,,-5.68,-3.9,
42155,10.1002/adfm.202518984,10.1002/adfm.202518984,PM6,Y6-HU,PM6,Y6-HU,CC1=CC(=CC(=C1)C2=C3C=CC(=C4C5=C(C=C(S5)/C=C\6/C(=O)C7=CC(=CC(=C7)F)C(=O)/C6=C\C8=CC(=C(S8)C9=CC(=CC(=C9)C)C(C)(C)C(=O)OC)C(C)(C)C(=O)OC)SC4=C3S2)C(C)(C)C(=O)OC)C(C)(C)C(=O)OC,,0.836,24.38,74.0,15.03,15.0824432,0.3489234863606174,14.58,15.03,,,,,,,,,,,,,,,-5.56,-3.65,,,,
42156,10.1002/adfm.202518984,10.1002/adfm.202518984,PM6-Br,Y6-HU,PM6-Br,Y6-HU,,,0.854,22.68,73.0,14.17,14.139165599999998,0.217603387438261,13.55,14.17,,,,,,,,,,,,,,,,,,,,
42157,10.1002/adfm.202519810,10.1002/adfm.202519810,D18,L8-BO,D18,L8-BO,CCCCCCC(CCCC)CC1=CSC(C2=CC3=C(S2)C2=C(C=C(C4=CC(CC(CCCC)CCCCCC)=C(C5=CC6=C(C7=CC(F)=C(CC(CC)CCCC)S7)C7=C(C=CS7)C(C7=CC(F)=C(CC(CC)CCCC)S7)=C6S5)S4)S2)C2=NSN=C32)=C1,CCCCCCC(CCCC)CC1=C(/C=C2\C(=O)C3=CC(F)=C(F)C=C3C2=C(C#N)C#N)SC2=C1SC1C3=C(C4=C(C5=NSN=C35)C3=C(C5=C(S3)C(CC(CCCC)CCCCCC)=C(/C=C3\C(=O)C6=CC(F)=C(F)C=C6C3=C(C#N)C#N)S5)N4CC(CC)CCCC)N(CC(CC)CCCC)C21,0.918,26.98,77.39,19.17,19.167676596,0.0121200000000102,19.02,19.17,,,,0 wt%,ITO/2Pacz/Active Layer/PDINN/Ag,organic solar cell,PDINN,PDINN,2Pacz,2PACz,,,,,-5.51,-2.77,,-5.68,-3.9,
42158,10.1002/adfm.202519810,10.1002/adfm.202519810,D18,L8-BO,D18,L8-BO,CCCCCCC(CCCC)CC1=CSC(C2=CC3=C(S2)C2=C(C=C(C4=CC(CC(CCCC)CCCCCC)=C(C5=CC6=C(C7=CC(F)=C(CC(CC)CCCC)S7)C7=C(C=CS7)C(C7=CC(F)=C(CC(CC)CCCC)S7)=C6S5)S4)S2)C2=NSN=C32)=C1,CCCCCCC(CCCC)CC1=C(/C=C2\C(=O)C3=CC(F)=C(F)C=C3C2=C(C#N)C#N)SC2=C1SC1C3=C(C4=C(C5=NSN=C35)C3=C(C5=C(S3)C(CC(CCCC)CCCCCC)=C(/C=C3\C(=O)C6=CC(F)=C(F)C=C6C3=C(C#N)C#N)S5)N4CC(CC)CCCC)N(CC(CC)CCCC)C21,0.916,27.05,79.83,19.78,19.78011774,0.0005952477249762,19.59,19.78,,5wt% CIIR,CIIR,5wt%,ITO/2Pacz/Active Layer/PDINN/Ag,organic solar cell,PDINN,PDINN,2Pacz,2PACz,,,,,-5.51,-2.77,,-5.68,-3.9,
42159,10.1002/adfm.202519810,10.1002/adfm.202519810,D18,L8-BO,D18,L8-BO,CCCCCCC(CCCC)CC1=CSC(C2=CC3=C(S2)C2=C(C=C(C4=CC(CC(CCCC)CCCCCC)=C(C5=CC6=C(C7=CC(F)=C(CC(CC)CCCC)S7)C7=C(C=CS7)C(C7=CC(F)=C(CC(CC)CCCC)S7)=C6S5)S4)S2)C2=NSN=C32)=C1,CCCCCCC(CCCC)CC1=C(/C=C2\C(=O)C3=CC(F)=C(F)C=C3C2=C(C#N)C#N)SC2=C1SC1C3=C(C4=C(C5=NSN=C35)C3=C(C5=C(S3)C(CC(CCCC)CCCCCC)=C(/C=C3\C(=O)C6=CC(F)=C(F)C=C6C3=C(C#N)C#N)S5)N4CC(CC)CCCC)N(CC(CC)CCCC)C21,0.919,26.43,77.17,18.74,18.743952489,0.0210911899679995,18.51,18.74,,5wt% BIIR,BIIR,5wt%,ITO/2Pacz/Active Layer/PDINN/Ag,organic solar cell,PDINN,PDINN,2Pacz,2PACz,,,,,-5.51,-2.77,,-5.68,-3.9,
42160,10.1002/adfm.202519810,10.1002/adfm.202519810,D18,L8-BO,D18,L8-BO,CCCCCCC(CCCC)CC1=CSC(C2=CC3=C(S2)C2=C(C=C(C4=CC(CC(CCCC)CCCCCC)=C(C5=CC6=C(C7=CC(F)=C(CC(CC)CCCC)S7)C7=C(C=CS7)C(C7=CC(F)=C(CC(CC)CCCC)S7)=C6S5)S4)S2)C2=NSN=C32)=C1,CCCCCCC(CCCC)CC1=C(/C=C2\C(=O)C3=CC(F)=C(F)C=C3C2=C(C#N)C#N)SC2=C1SC1C3=C(C4=C(C5=NSN=C35)C3=C(C5=C(S3)C(CC(CCCC)CCCCCC)=C(/C=C3\C(=O)C6=CC(F)=C(F)C=C6C3=C(C#N)C#N)S5)N4CC(CC)CCCC)N(CC(CC)CCCC)C21,0.915,25.68,77.49,18.2,18.20798028,0.0438476923077018,18.01,18.2,,5wt% IIR,IIR,5wt%,ITO/2Pacz/Active Layer/PDINN/Ag,,PDINN,PDINN,2Pacz,2PACz,,,,,-5.51,-2.77,,-5.68,-3.9,
42161,10.1002/adfm.202519810,10.1002/adfm.202519810,D18,L8-BO,D18,L8-BO,CCCCCCC(CCCC)CC1=CSC(C2=CC3=C(S2)C2=C(C=C(C4=CC(CC(CCCC)CCCCCC)=C(C5=CC6=C(C7=CC(F)=C(CC(CC)CCCC)S7)C7=C(C=CS7)C(C7=CC(F)=C(CC(CC)CCCC)S7)=C6S5)S4)S2)C2=NSN=C32)=C1,CCCCCCC(CCCC)CC1=C(/C=C2\C(=O)C3=CC(F)=C(F)C=C3C2=C(C#N)C#N)SC2=C1SC1C3=C(C4=C(C5=NSN=C35)C3=C(C5=C(S3)C(CC(CCCC)CCCCCC)=C(/C=C3\C(=O)C6=CC(F)=C(F)C=C6C3=C(C#N)C#N)S5)N4CC(CC)CCCC)N(CC(CC)CCCC)C21,0.908,25.47,74.33,17.12,17.190120708,0.4095835747663404,16.95,17.12,,30wt% CIIR,CIIR,30wt%,ITO/2Pacz/Active Layer/PDINN/Ag,,PDINN,PDINN,2Pacz,2PACz,,,,,-5.51,-2.77,,-5.68,-3.9,
42162,10.1002/adfm.202519810,10.1002/adfm.202519810,D18,L8-BO,D18,L8-BO,CCCCCCC(CCCC)CC1=CSC(C2=CC3=C(S2)C2=C(C=C(C4=CC(CC(CCCC)CCCCCC)=C(C5=CC6=C(C7=CC(F)=C(CC(CC)CCCC)S7)C7=C(C=CS7)C(C7=CC(F)=C(CC(CC)CCCC)S7)=C6S5)S4)S2)C2=NSN=C32)=C1,CCCCCCC(CCCC)CC1=C(/C=C2\C(=O)C3=CC(F)=C(F)C=C3C2=C(C#N)C#N)SC2=C1SC1C3=C(C4=C(C5=NSN=C35)C3=C(C5=C(S3)C(CC(CCCC)CCCCCC)=C(/C=C3\C(=O)C6=CC(F)=C(F)C=C6C3=C(C#N)C#N)S5)N4CC(CC)CCCC)N(CC(CC)CCCC)C21,0.91,24.17,73.93,16.21,16.260681710000004,0.3126570635410411,16.03,16.21,,30wt% BIIR,BIIR,30wt%,ITO/2Pacz/Active Layer/PDINN/Ag,,PDINN,PDINN,2Pacz,2PACz,,,,,-5.51,-2.77,,-5.68,-3.9,
42163,10.1002/adfm.202519810,10.1002/adfm.202519810,D18,L8-BO,D18,L8-BO,CCCCCCC(CCCC)CC1=CSC(C2=CC3=C(S2)C2=C(C=C(C4=CC(CC(CCCC)CCCCCC)=C(C5=CC6=C(C7=CC(F)=C(CC(CC)CCCC)S7)C7=C(C=CS7)C(C7=CC(F)=C(CC(CC)CCCC)S7)=C6S5)S4)S2)C2=NSN=C32)=C1,CCCCCCC(CCCC)CC1=C(/C=C2\C(=O)C3=CC(F)=C(F)C=C3C2=C(C#N)C#N)SC2=C1SC1C3=C(C4=C(C5=NSN=C35)C3=C(C5=C(S3)C(CC(CCCC)CCCCCC)=C(/C=C3\C(=O)C6=CC(F)=C(F)C=C6C3=C(C#N)C#N)S5)N4CC(CC)CCCC)N(CC(CC)CCCC)C21,0.909,24.29,70.84,15.59,15.641195724,0.3283882232200089,15.38,15.59,,30wt% IIR,IIR,30wt%,ITO/2Pacz/Active Layer/PDINN/Ag,,PDINN,PDINN,2Pacz,2PACz,,,,,-5.51,-2.77,,-5.68,-3.9,
42164,10.1002/adfm.202520155,10.1002/adfm.202520155,PM6,Y6,PM6,Y6,CC1=CC(=CC(=C1)C2=C3C=CC(=C4C5=C(C=C(S5)/C=C\6/C(=O)C7=CC(=CC(=C7)F)C(=O)/C6=C\C8=CC(=C(S8)C9=CC(=CC(=C9)C)C(C)(C)C(=O)OC)C(C)(C)C(=O)OC)SC4=C3S2)C(C)(C)C(=O)OC)C(C)(C)C(=O)OC,CCCCCCCCCCCc1c(/C=C2\C(=O)c3cc(F)c(F)cc3C2=C(C#N)C#N)sc2c1sc1c3c4nsnc4c4c5sc6c(CCCCCCCCCCC)c(/C=C7\C(=O)c8cc(F)c(F)cc8C7=C(C#N)C#N)sc6c5n(CC(CC)CCCC)c4c3n(CC(CC)CCCC)c21,0.84,26.06,72.48,15.87,15.86616192,0.0241844990548174,15.45,15.87,,,,,ITO/PEDOT:PSS/PM6:Y6/CIL/Ag,,PDINN,PDINN,PEDOT:PSS,,,,,,-5.56,-3.65,,-5.65,-4.09,
42165,10.1002/adfm.202520155,10.1002/adfm.202520155,PM6,Y6,PM6,Y6,CC1=CC(=CC(=C1)C2=C3C=CC(=C4C5=C(C=C(S5)/C=C\6/C(=O)C7=CC(=CC(=C7)F)C(=O)/C6=C\C8=CC(=C(S8)C9=CC(=CC(=C9)C)C(C)(C)C(=O)OC)C(C)(C)C(=O)OC)SC4=C3S2)C(C)(C)C(=O)OC)C(C)(C)C(=O)OC,CCCCCCCCCCCc1c(/C=C2\C(=O)c3cc(F)c(F)cc3C2=C(C#N)C#N)sc2c1sc1c3c4nsnc4c4c5sc6c(CCCCCCCCCCC)c(/C=C7\C(=O)c8cc(F)c(F)cc8C7=C(C#N)C#N)sc6c5n(CC(CC)CCCC)c4c3n(CC(CC)CCCC)c21,0.85,26.38,73.14,16.4,16.4001822,0.0011109756097629,16.27,16.4,,,,,ITO/PEDOT:PSS/PM6:Y6/PDINN-B2F/Ag,conventional,PDINN-B2F,PDINN-B2F,PEDOT:PSS,,,,,,-5.56,-3.65,,-5.65,-4.09,
42166,10.1002/adfm.202520155,10.1002/adfm.202520155,PM6,Y6,PM6,Y6,CC1=CC(=CC(=C1)C2=C3C=CC(=C4C5=C(C=C(S5)/C=C\6/C(=O)C7=CC(=CC(=C7)F)C(=O)/C6=C\C8=CC(=C(S8)C9=CC(=CC(=C9)C)C(C)(C)C(=O)OC)C(C)(C)C(=O)OC)SC4=C3S2)C(C)(C)C(=O)OC)C(C)(C)C(=O)OC,CCCCCCCCCCCc1c(/C=C2\C(=O)c3cc(F)c(F)cc3C2=C(C#N)C#N)sc2c1sc1c3c4nsnc4c4c5sc6c(CCCCCCCCCCC)c(/C=C7\C(=O)c8cc(F)c(F)cc8C7=C(C#N)C#N)sc6c5n(CC(CC)CCCC)c4c3n(CC(CC)CCCC)c21,0.85,26.61,75.25,17.02,17.02042125,0.0024750293771956,16.84,17.02,,,,,ITO/PEDOT:PSS/PM6:Y6/PDINN-B3F/Ag,conventional,PDINN-B3F,PDINN-B3F,PEDOT:PSS,,,,,,-5.56,-3.65,,-5.65,-4.09,
42167,10.1002/adfm.202520155,10.1002/adfm.202520155,PM6,L8-BO,PM6,L8-BO,CC1=CC(=CC(=C1)C2=C3C=CC(=C4C5=C(C=C(S5)/C=C\6/C(=O)C7=CC(=CC(=C7)F)C(=O)/C6=C\C8=CC(=C(S8)C9=CC(=CC(=C9)C)C(C)(C)C(=O)OC)C(C)(C)C(=O)OC)SC4=C3S2)C(C)(C)C(=O)OC)C(C)(C)C(=O)OC,CCCCCCC(CCCC)CC1=C(/C=C2\C(=O)C3=CC(F)=C(F)C=C3C2=C(C#N)C#N)SC2=C1SC1C3=C(C4=C(C5=NSN=C35)C3=C(C5=C(S3)C(CC(CCCC)CCCCCC)=C(/C=C3\C(=O)C6=CC(F)=C(F)C=C6C3=C(C#N)C#N)S5)N4CC(CC)CCCC)N(CC(CC)CCCC)C21,0.86,26.16,76.01,17.1,17.10042576,0.0024898245613966,16.98,17.1,,,,,,,PDINN,PDINN,,,,,,,-5.56,-3.65,,-5.68,-3.9,
42168,10.1002/adfm.202520155,10.1002/adfm.202520155,PM6,L8-BO,PM6,L8-BO,CC1=CC(=CC(=C1)C2=C3C=CC(=C4C5=C(C=C(S5)/C=C\6/C(=O)C7=CC(=CC(=C7)F)C(=O)/C6=C\C8=CC(=C(S8)C9=CC(=CC(=C9)C)C(C)(C)C(=O)OC)C(C)(C)C(=O)OC)SC4=C3S2)C(C)(C)C(=O)OC)C(C)(C)C(=O)OC,CCCCCCC(CCCC)CC1=C(/C=C2\C(=O)C3=CC(F)=C(F)C=C3C2=C(C#N)C#N)SC2=C1SC1C3=C(C4=C(C5=NSN=C35)C3=C(C5=C(S3)C(CC(CCCC)CCCCCC)=C(/C=C3\C(=O)C6=CC(F)=C(F)C=C6C3=C(C#N)C#N)S5)N4CC(CC)CCCC)N(CC(CC)CCCC)C21,0.87,26.56,76.99,17.79,17.79023328,0.0013112984822921,17.78,17.79,,,,,,,PDINN-B2F,PDINN-B2F,,,,,,,-5.56,-3.65,,-5.68,-3.9,
42169,10.1002/adfm.202520155,10.1002/adfm.202520155,PM6,L8-BO,PM6,L8-BO,CC1=CC(=CC(=C1)C2=C3C=CC(=C4C5=C(C=C(S5)/C=C\6/C(=O)C7=CC(=CC(=C7)F)C(=O)/C6=C\C8=CC(=C(S8)C9=CC(=CC(=C9)C)C(C)(C)C(=O)OC)C(C)(C)C(=O)OC)SC4=C3S2)C(C)(C)C(=O)OC)C(C)(C)C(=O)OC,CCCCCCC(CCCC)CC1=C(/C=C2\C(=O)C3=CC(F)=C(F)C=C3C2=C(C#N)C#N)SC2=C1SC1C3=C(C4=C(C5=NSN=C35)C3=C(C5=C(S3)C(CC(CCCC)CCCCCC)=C(/C=C3\C(=O)C6=CC(F)=C(F)C=C6C3=C(C#N)C#N)S5)N4CC(CC)CCCC)N(CC(CC)CCCC)C21,0.88,26.78,77.99,18.38,18.37943536,0.0030720348204588,18.25,18.38,,,,,,,PDINN-B3F,PDINN-B3F,,,,,,,-5.56,-3.65,,-5.68,-3.9,
42173,10.1002/adfm.202520173,10.1002/adfm.202520173,PM6,BTP-eC9,PM6,BTP-eC9,CC1=CC(=CC(=C1)C2=C3C=CC(=C4C5=C(C=C(S5)/C=C\6/C(=O)C7=CC(=CC(=C7)F)C(=O)/C6=C\C8=CC(=C(S8)C9=CC(=CC(=C9)C)C(C)(C)C(=O)OC)C(C)(C)C(=O)OC)SC4=C3S2)C(C)(C)C(=O)OC)C(C)(C)C(=O)OC,CCCCCCCCCc1c(C=C2C(=O)c3cc(Cl)c(Cl)cc3C2=C(C#N)C#N)sc2c1sc1c3c4nsnc4c4c5sc6c(CCCCCCCCC)c(C=C7C(=O)c8cc(Cl)c(Cl)cc8C7=C(C#N)C#N)sc6c5n(CC(CCCC)CCCCCC)c4c3n(CC(CCCC)CCCCCC)c21,0.833,28.3,76.7,18.4,18.0811813,1.7327103260869638,18.1,18.4,,,,0 wt%,ITO/PEDOT:PSS/PM6:ZnSt/BTP-eC9/PFN-Br/Ag,conventional,PFN-Br,PFN-Br,PEDOT:PSS,PEDOT:PSS,,,,,-5.56,-3.65,,-5.68,-3.9,
42174,10.1002/adfm.202520173,10.1002/adfm.202520173,PM6,BTP-eC9,PM6,BTP-eC9,CC1=CC(=CC(=C1)C2=C3C=CC(=C4C5=C(C=C(S5)/C=C\6/C(=O)C7=CC(=CC(=C7)F)C(=O)/C6=C\C8=CC(=C(S8)C9=CC(=CC(=C9)C)C(C)(C)C(=O)OC)C(C)(C)C(=O)OC)SC4=C3S2)C(C)(C)C(=O)OC)C(C)(C)C(=O)OC,CCCCCCCCCc1c(C=C2C(=O)c3cc(Cl)c(Cl)cc3C2=C(C#N)C#N)sc2c1sc1c3c4nsnc4c4c5sc6c(CCCCCCCCC)c(C=C7C(=O)c8cc(Cl)c(Cl)cc8C7=C(C#N)C#N)sc6c5n(CC(CCCC)CCCCCC)c4c3n(CC(CCCC)CCCCCC)c21,0.831,28.6,77.9,19.0,18.5141814,2.5569399999999907,18.5,19.0,,ZnSt,,5 wt%,ITO/PEDOT:PSS/PM6:ZnSt/BTP-eC9/PFN-Br/Ag,conventional,PFN-Br,PFN-Br,PEDOT:PSS,PEDOT:PSS,,,,,-5.56,-3.65,,-5.68,-3.9,
42175,10.1002/adfm.202520173,10.1002/adfm.202520173,PM6,BTP-eC9,PM6,BTP-eC9,CC1=CC(=CC(=C1)C2=C3C=CC(=C4C5=C(C=C(S5)/C=C\6/C(=O)C7=CC(=CC(=C7)F)C(=O)/C6=C\C8=CC(=C(S8)C9=CC(=CC(=C9)C)C(C)(C)C(=O)OC)C(C)(C)C(=O)OC)SC4=C3S2)C(C)(C)C(=O)OC)C(C)(C)C(=O)OC,CCCCCCCCCc1c(C=C2C(=O)c3cc(Cl)c(Cl)cc3C2=C(C#N)C#N)sc2c1sc1c3c4nsnc4c4c5sc6c(CCCCCCCCC)c(C=C7C(=O)c8cc(Cl)c(Cl)cc8C7=C(C#N)C#N)sc6c5n(CC(CCCC)CCCCCC)c4c3n(CC(CCCC)CCCCCC)c21,0.832,29.3,77.1,19.2,18.7951296,2.1087000000000007,18.8,19.2,,ZnSt,,15 wt%,ITO/PEDOT:PSS/PM6:ZnSt/BTP-eC9/PFN-Br/Ag,conventional,PFN-Br,PFN-Br,PEDOT:PSS,PEDOT:PSS,,,,,-5.56,-3.65,,-5.68,-3.9,
42176,10.1002/adfm.202520173,10.1002/adfm.202520173,PM6,BTP-eC9,PM6,BTP-eC9,CC1=CC(=CC(=C1)C2=C3C=CC(=C4C5=C(C=C(S5)/C=C\6/C(=O)C7=CC(=CC(=C7)F)C(=O)/C6=C\C8=CC(=C(S8)C9=CC(=CC(=C9)C)C(C)(C)C(=O)OC)C(C)(C)C(=O)OC)SC4=C3S2)C(C)(C)C(=O)OC)C(C)(C)C(=O)OC,CCCCCCCCCc1c(C=C2C(=O)c3cc(Cl)c(Cl)cc3C2=C(C#N)C#N)sc2c1sc1c3c4nsnc4c4c5sc6c(CCCCCCCCC)c(C=C7C(=O)c8cc(Cl)c(Cl)cc8C7=C(C#N)C#N)sc6c5n(CC(CCCC)CCCCCC)c4c3n(CC(CCCC)CCCCCC)c21,0.829,28.8,76.8,19.1,18.3361536,3.999195811518335,18.3,19.1,,ZnSt,,30 wt%,ITO/PEDOT:PSS/PM6:ZnSt/BTP-eC9/PFN-Br/Ag,conventional,PFN-Br,PFN-Br,PEDOT:PSS,PEDOT:PSS,,,,,-5.56,-3.65,,-5.68,-3.9,
42185,10.1002/adfm.202521502,10.1002/adfm.202521502,D18,L8-BO,D18,L8-BO,CCCCCCC(CCCC)CC1=CSC(C2=CC3=C(S2)C2=C(C=C(C4=CC(CC(CCCC)CCCCCC)=C(C5=CC6=C(C7=CC(F)=C(CC(CC)CCCC)S7)C7=C(C=CS7)C(C7=CC(F)=C(CC(CC)CCCC)S7)=C6S5)S4)S2)C2=NSN=C32)=C1,CCCCCCC(CCCC)CC1=C(/C=C2\C(=O)C3=CC(F)=C(F)C=C3C2=C(C#N)C#N)SC2=C1SC1C3=C(C4=C(C5=NSN=C35)C3=C(C5=C(S3)C(CC(CCCC)CCCCCC)=C(/C=C3\C(=O)C6=CC(F)=C(F)C=C6C3=C(C#N)C#N)S5)N4CC(CC)CCCC)N(CC(CC)CCCC)C21,0.915,26.33,77.57,18.69,18.688125615,0.0100288121990406,18.55,18.69,,,,,ITO/PEDOT:PSS/active layer/PNDIT-F3N/Ag,conventional,PNDIT-F3N,PNDIT-F3N,PEDOT:PSS,PEDOT:PSS,,,,,-5.51,-2.77,,-5.68,-3.9,
42187,10.1002/adfm.202521502,10.1002/adfm.202521502,D18,F-GS-ISO,D18,F-GS-ISO,CCCCCCC(CCCC)CC1=CSC(C2=CC3=C(S2)C2=C(C=C(C4=CC(CC(CCCC)CCCCCC)=C(C5=CC6=C(C7=CC(F)=C(CC(CC)CCCC)S7)C7=C(C=CS7)C(C7=CC(F)=C(CC(CC)CCCC)S7)=C6S5)S4)S2)C2=NSN=C32)=C1,,1.121,14.28,70.03,11.21,11.210318364,0.0028399999999837,11.13,11.21,,,,,ITO/PEDOT:PSS/active layer/PNDIT-F3N/Ag,conventional,PNDIT-F3N,PNDIT-F3N,PEDOT:PSS,PEDOT:PSS,,,,,-5.51,-2.77,,,,
42189,10.1002/adfm.202523048,10.1002/adfm.202523048,D18,L8-BO,D18,L8-BO,CCCCCCC(CCCC)CC1=CSC(C2=CC3=C(S2)C2=C(C=C(C4=CC(CC(CCCC)CCCCCC)=C(C5=CC6=C(C7=CC(F)=C(CC(CC)CCCC)S7)C7=C(C=CS7)C(C7=CC(F)=C(CC(CC)CCCC)S7)=C6S5)S4)S2)C2=NSN=C32)=C1,CCCCCCC(CCCC)CC1=C(/C=C2\C(=O)C3=CC(F)=C(F)C=C3C2=C(C#N)C#N)SC2=C1SC1C3=C(C4=C(C5=NSN=C35)C3=C(C5=C(S3)C(CC(CCCC)CCCCCC)=C(/C=C3\C(=O)C6=CC(F)=C(F)C=C6C3=C(C#N)C#N)S5)N4CC(CC)CCCC)N(CC(CC)CCCC)C21,0.89,26.2,77.0,18.08,17.95486,0.6921460176991054,17.67,18.08,,,,,BHJ,normal-type,,,,,,,,,-5.51,-2.77,,-5.68,-3.9,
42190,10.1002/adfm.202523048,10.1002/adfm.202523048,D18,L8-BO,D18,L8-BO,CCCCCCC(CCCC)CC1=CSC(C2=CC3=C(S2)C2=C(C=C(C4=CC(CC(CCCC)CCCCCC)=C(C5=CC6=C(C7=CC(F)=C(CC(CC)CCCC)S7)C7=C(C=CS7)C(C7=CC(F)=C(CC(CC)CCCC)S7)=C6S5)S4)S2)C2=NSN=C32)=C1,CCCCCCC(CCCC)CC1=C(/C=C2\C(=O)C3=CC(F)=C(F)C=C3C2=C(C#N)C#N)SC2=C1SC1C3=C(C4=C(C5=NSN=C35)C3=C(C5=C(S3)C(CC(CCCC)CCCCCC)=C(/C=C3\C(=O)C6=CC(F)=C(F)C=C6C3=C(C#N)C#N)S5)N4CC(CC)CCCC)N(CC(CC)CCCC)C21,0.92,24.2,77.0,17.13,17.14328,0.0775248102743825,16.77,17.13,,,,,PHJ,normal-type,,,,,,,,,-5.51,-2.77,,-5.68,-3.9,
42191,10.1002/adfm.202523048,10.1002/adfm.202523048,D18,L8-BO,D18,L8-BO,CCCCCCC(CCCC)CC1=CSC(C2=CC3=C(S2)C2=C(C=C(C4=CC(CC(CCCC)CCCCCC)=C(C5=CC6=C(C7=CC(F)=C(CC(CC)CCCC)S7)C7=C(C=CS7)C(C7=CC(F)=C(CC(CC)CCCC)S7)=C6S5)S4)S2)C2=NSN=C32)=C1,CCCCCCC(CCCC)CC1=C(/C=C2\C(=O)C3=CC(F)=C(F)C=C3C2=C(C#N)C#N)SC2=C1SC1C3=C(C4=C(C5=NSN=C35)C3=C(C5=C(S3)C(CC(CCCC)CCCCCC)=C(/C=C3\C(=O)C6=CC(F)=C(F)C=C6C3=C(C#N)C#N)S5)N4CC(CC)CCCC)N(CC(CC)CCCC)C21,0.9,26.78,79.0,19.04,19.04058,0.0030462184873915,18.71,19.04,,,,,DP-PHJ,normal-type,,,,,,,,,-5.51,-2.77,,-5.68,-3.9,
