Repository: JiYiqaq/PCE-KA-GNN

# Data directory

- `raw/Active_Database.csv` is the immutable source dataset bundled under CC BY 4.0. Do not overwrite it with processed data.
- `processed/` is created and populated by the training pipeline. Generated `.pt` and `.pth` caches are intentionally ignored by Git because they can exceed GitHub's normal single-file limit.

See `../DATA_LICENSE.md` for provenance, license and checksum information.

File: data/raw/Active_Database.csv (part 57 of 471)
id,doi,doi_norm,donor,acceptor,donor_canonical,acceptor_canonical,donor_smiles,acceptor_smiles,voc,jsc,ff,pce,pce_recomputed,pce_relative_error_percent,pce_avg,pce_best,d_a_ratio,additive,additive_canonical,additive_ratio,device_structure,device_type,etl,etl_canonical,htl,htl_canonical,active_layer_thickness,solvent,solvent_canonical,annealing_temp,homo_d,lumo_d,eg_d,homo_a,lumo_a,eg_a
42192,10.1002/adfm.202523048,10.1002/adfm.202523048,D18,L8-BO,D18,L8-BO,CCCCCCC(CCCC)CC1=CSC(C2=CC3=C(S2)C2=C(C=C(C4=CC(CC(CCCC)CCCCCC)=C(C5=CC6=C(C7=CC(F)=C(CC(CC)CCCC)S7)C7=C(C=CS7)C(C7=CC(F)=C(CC(CC)CCCC)S7)=C6S5)S4)S2)C2=NSN=C32)=C1,CCCCCCC(CCCC)CC1=C(/C=C2\C(=O)C3=CC(F)=C(F)C=C3C2=C(C#N)C#N)SC2=C1SC1C3=C(C4=C(C5=NSN=C35)C3=C(C5=C(S3)C(CC(CCCC)CCCCCC)=C(/C=C3\C(=O)C6=CC(F)=C(F)C=C6C3=C(C#N)C#N)S5)N4CC(CC)CCCC)N(CC(CC)CCCC)C21,0.867,19.81,70.0,12.08,12.022688999999998,0.4744288079470373,11.65,12.08,,,,,BHJ,intrinsically stretchable OSC,,,,,,,,,-5.51,-2.77,,-5.68,-3.9,
42193,10.1002/adfm.202523048,10.1002/adfm.202523048,D18,L8-BO,D18,L8-BO,CCCCCCC(CCCC)CC1=CSC(C2=CC3=C(S2)C2=C(C=C(C4=CC(CC(CCCC)CCCCCC)=C(C5=CC6=C(C7=CC(F)=C(CC(CC)CCCC)S7)C7=C(C=CS7)C(C7=CC(F)=C(CC(CC)CCCC)S7)=C6S5)S4)S2)C2=NSN=C32)=C1,CCCCCCC(CCCC)CC1=C(/C=C2\C(=O)C3=CC(F)=C(F)C=C3C2=C(C#N)C#N)SC2=C1SC1C3=C(C4=C(C5=NSN=C35)C3=C(C5=C(S3)C(CC(CCCC)CCCCCC)=C(/C=C3\C(=O)C6=CC(F)=C(F)C=C6C3=C(C#N)C#N)S5)N4CC(CC)CCCC)N(CC(CC)CCCC)C21,0.894,18.97,69.0,11.79,11.7018342,0.7478015267175466,11.3,11.79,,,,,PHJ,intrinsically stretchable OSC,,,,,,,,,-5.51,-2.77,,-5.68,-3.9,
42194,10.1002/adfm.202523048,10.1002/adfm.202523048,D18,L8-BO,D18,L8-BO,CCCCCCC(CCCC)CC1=CSC(C2=CC3=C(S2)C2=C(C=C(C4=CC(CC(CCCC)CCCCCC)=C(C5=CC6=C(C7=CC(F)=C(CC(CC)CCCC)S7)C7=C(C=CS7)C(C7=CC(F)=C(CC(CC)CCCC)S7)=C6S5)S4)S2)C2=NSN=C32)=C1,CCCCCCC(CCCC)CC1=C(/C=C2\C(=O)C3=CC(F)=C(F)C=C3C2=C(C#N)C#N)SC2=C1SC1C3=C(C4=C(C5=NSN=C35)C3=C(C5=C(S3)C(CC(CCCC)CCCCCC)=C(/C=C3\C(=O)C6=CC(F)=C(F)C=C6C3=C(C#N)C#N)S5)N4CC(CC)CCCC)N(CC(CC)CCCC)C21,0.874,20.6,73.0,13.16,13.143212,0.1275683890577509,12.34,13.16,,,,,DP-PHJ,intrinsically stretchable OSC,,,,,,,,,-5.51,-2.77,,-5.68,-3.9,
42195,10.1002/adfm.202523116,10.1002/adfm.202523116,PM6,QD-2,PM6,QD-2,CC1=CC(=CC(=C1)C2=C3C=CC(=C4C5=C(C=C(S5)/C=C\6/C(=O)C7=CC(=CC(=C7)F)C(=O)/C6=C\C8=CC(=C(S8)C9=CC(=CC(=C9)C)C(C)(C)C(=O)OC)C(C)(C)C(=O)OC)SC4=C3S2)C(C)(C)C(=O)OC)C(C)(C)C(=O)OC,,0.9,26.95,79.95,19.39,19.3918725,0.0096570397111784,19.28,19.39,,,,,ITO/2PACz/Active Layer/PNDIT-F3N/Ag,,PNDIT-F3N,PNDIT-F3N,2PACz,2PACz,,,,,-5.56,-3.65,,,,
42196,10.1002/adfm.202523116,10.1002/adfm.202523116,PM6,QD-3,PM6,QD-3,CC1=CC(=CC(=C1)C2=C3C=CC(=C4C5=C(C=C(S5)/C=C\6/C(=O)C7=CC(=CC(=C7)F)C(=O)/C6=C\C8=CC(=C(S8)C9=CC(=CC(=C9)C)C(C)(C)C(=O)OC)C(C)(C)C(=O)OC)SC4=C3S2)C(C)(C)C(=O)OC)C(C)(C)C(=O)OC,,0.877,26.58,77.41,18.05,18.044781906,0.0289091080332604,17.77,18.05,,,,,ITO/2PACz/Active Layer/PNDIT-F3N/Ag,,PNDIT-F3N,PNDIT-F3N,2PACz,2PACz,,,,,-5.56,-3.65,,,,
42198,10.1002/adfm.202523135,10.1002/adfm.202523135,PM6,BTP-eC9,PM6,BTP-eC9,CC1=CC(=CC(=C1)C2=C3C=CC(=C4C5=C(C=C(S5)/C=C\6/C(=O)C7=CC(=CC(=C7)F)C(=O)/C6=C\C8=CC(=C(S8)C9=CC(=CC(=C9)C)C(C)(C)C(=O)OC)C(C)(C)C(=O)OC)SC4=C3S2)C(C)(C)C(=O)OC)C(C)(C)C(=O)OC,CCCCCCCCCc1c(C=C2C(=O)c3cc(Cl)c(Cl)cc3C2=C(C#N)C#N)sc2c1sc1c3c4nsnc4c4c5sc6c(CCCCCCCCC)c(C=C7C(=O)c8cc(Cl)c(Cl)cc8C7=C(C#N)C#N)sc6c5n(CC(CCCC)CCCCCC)c4c3n(CC(CCCC)CCCCCC)c21,0.863,27.7,79.71,19.03,19.05475521,0.1300851812926696,18.82,19.03,,,,,ITO/3-BPIC-F/active layer/PDINN/Ag,,PDINN,PDINN,3-BPIC-F,3-BPIC-F,,chloroform,chloroform,,-5.56,-3.65,,-5.68,-3.9,
42199,10.1002/adfm.202523135,10.1002/adfm.202523135,PM6,BTP-eC9,PM6,BTP-eC9,CC1=CC(=CC(=C1)C2=C3C=CC(=C4C5=C(C=C(S5)/C=C\6/C(=O)C7=CC(=CC(=C7)F)C(=O)/C6=C\C8=CC(=C(S8)C9=CC(=CC(=C9)C)C(C)(C)C(=O)OC)C(C)(C)C(=O)OC)SC4=C3S2)C(C)(C)C(=O)OC)C(C)(C)C(=O)OC,CCCCCCCCCc1c(C=C2C(=O)c3cc(Cl)c(Cl)cc3C2=C(C#N)C#N)sc2c1sc1c3c4nsnc4c4c5sc6c(CCCCCCCCC)c(C=C7C(=O)c8cc(Cl)c(Cl)cc8C7=C(C#N)C#N)sc6c5n(CC(CCCC)CCCCCC)c4c3n(CC(CCCC)CCCCCC)c21,0.864,28.8,79.69,19.83,19.82942208,0.0029143721633776,19.32,19.83,,,,,ITO/3-BPIC-F/active layer/PDINN/Ag,bilayer-dominated Q-PHJ,PDINN,PDINN,3-BPIC-F,3-BPIC-F,,chloroform,chloroform,,-5.56,-3.65,,-5.68,-3.9,
42200,10.1002/adfm.202523848,10.1002/adfm.202523848,PM6,L8-BO,PM6,L8-BO,CC1=CC(=CC(=C1)C2=C3C=CC(=C4C5=C(C=C(S5)/C=C\6/C(=O)C7=CC(=CC(=C7)F)C(=O)/C6=C\C8=CC(=C(S8)C9=CC(=CC(=C9)C)C(C)(C)C(=O)OC)C(C)(C)C(=O)OC)SC4=C3S2)C(C)(C)C(=O)OC)C(C)(C)C(=O)OC,CCCCCCC(CCCC)CC1=C(/C=C2\C(=O)C3=CC(F)=C(F)C=C3C2=C(C#N)C#N)SC2=C1SC1C3=C(C4=C(C5=NSN=C35)C3=C(C5=C(S3)C(CC(CCCC)CCCCCC)=C(/C=C3\C(=O)C6=CC(F)=C(F)C=C6C3=C(C#N)C#N)S5)N4CC(CC)CCCC)N(CC(CC)CCCC)C21,0.894,26.9,76.6,18.3,18.4212276,0.6624459016393303,18.3,18.3,,PTO2 0 mg mL⁻¹,PTO2,,bilayer,conventional,PDIN,,PEDOT:PSS,,,,,,-5.56,-3.65,,-5.68,-3.9,
42201,10.1002/adfm.202523848,10.1002/adfm.202523848,PM6,L8-BO,PM6,L8-BO,CC1=CC(=CC(=C1)C2=C3C=CC(=C4C5=C(C=C(S5)/C=C\6/C(=O)C7=CC(=CC(=C7)F)C(=O)/C6=C\C8=CC(=C(S8)C9=CC(=CC(=C9)C)C(C)(C)C(=O)OC)C(C)(C)C(=O)OC)SC4=C3S2)C(C)(C)C(=O)OC)C(C)(C)C(=O)OC,CCCCCCC(CCCC)CC1=C(/C=C2\C(=O)C3=CC(F)=C(F)C=C3C2=C(C#N)C#N)SC2=C1SC1C3=C(C4=C(C5=NSN=C35)C3=C(C5=C(S3)C(CC(CCCC)CCCCCC)=C(/C=C3\C(=O)C6=CC(F)=C(F)C=C6C3=C(C#N)C#N)S5)N4CC(CC)CCCC)N(CC(CC)CCCC)C21,0.894,27.0,78.0,18.6,18.82764,1.2238709677419406,18.6,18.6,,PTO2 0.5 mg mL⁻¹,PTO2,,bilayer,conventional,PDIN,,PEDOT:PSS,,,,,,-5.56,-3.65,,-5.68,-3.9,
42202,10.1002/adfm.202523848,10.1002/adfm.202523848,PM6,L8-BO,PM6,L8-BO,CC1=CC(=CC(=C1)C2=C3C=CC(=C4C5=C(C=C(S5)/C=C\6/C(=O)C7=CC(=CC(=C7)F)C(=O)/C6=C\C8=CC(=C(S8)C9=CC(=CC(=C9)C)C(C)(C)C(=O)OC)C(C)(C)C(=O)OC)SC4=C3S2)C(C)(C)C(=O)OC)C(C)(C)C(=O)OC,CCCCCCC(CCCC)CC1=C(/C=C2\C(=O)C3=CC(F)=C(F)C=C3C2=C(C#N)C#N)SC2=C1SC1C3=C(C4=C(C5=NSN=C35)C3=C(C5=C(S3)C(CC(CCCC)CCCCCC)=C(/C=C3\C(=O)C6=CC(F)=C(F)C=C6C3=C(C#N)C#N)S5)N4CC(CC)CCCC)N(CC(CC)CCCC)C21,0.906,28.1,79.1,20.2,20.1377526,0.3081554455445564,19.4,20.2,,PTO2 0.8 mg mL⁻¹,PTO2,,bilayer,conventional,PDIN,,PEDOT:PSS,,,,,,-5.56,-3.65,,-5.68,-3.9,
42203,10.1002/adfm.202523848,10.1002/adfm.202523848,PM6,L8-BO,PM6,L8-BO,CC1=CC(=CC(=C1)C2=C3C=CC(=C4C5=C(C=C(S5)/C=C\6/C(=O)C7=CC(=CC(=C7)F)C(=O)/C6=C\C8=CC(=C(S8)C9=CC(=CC(=C9)C)C(C)(C)C(=O)OC)C(C)(C)C(=O)OC)SC4=C3S2)C(C)(C)C(=O)OC)C(C)(C)C(=O)OC,CCCCCCC(CCCC)CC1=C(/C=C2\C(=O)C3=CC(F)=C(F)C=C3C2=C(C#N)C#N)SC2=C1SC1C3=C(C4=C(C5=NSN=C35)C3=C(C5=C(S3)C(CC(CCCC)CCCCCC)=C(/C=C3\C(=O)C6=CC(F)=C(F)C=C6C3=C(C#N)C#N)S5)N4CC(CC)CCCC)N(CC(CC)CCCC)C21,0.897,28.0,78.6,19.8,19.741176,0.2970909090909157,19.0,19.8,,PTO2 1.0 mg mL⁻¹,PTO2,,bilayer,conventional,PDIN,,PEDOT:PSS,,,,,,-5.56,-3.65,,-5.68,-3.9,
42204,10.1002/adfm.202523848,10.1002/adfm.202523848,PM6,ITIC,PM6,ITIC,CC1=CC(=CC(=C1)C2=C3C=CC(=C4C5=C(C=C(S5)/C=C\6/C(=O)C7=CC(=CC(=C7)F)C(=O)/C6=C\C8=CC(=C(S8)C9=CC(=CC(=C9)C)C(C)(C)C(=O)OC)C(C)(C)C(=O)OC)SC4=C3S2)C(C)(C)C(=O)OC)C(C)(C)C(=O)OC,CCCCCCc1ccc(C2(c3ccc(CCCCCC)cc3)c3cc4c(cc3-c3sc5cc(/C=C6\C(=O)c7ccccc7C6=C(C#N)C#N)sc5c32)C(c2ccc(CCCCCC)cc2)(c2ccc(CCCCCC)cc2)c2c-4sc3cc(/C=C4\C(=O)c5ccccc5C4=C(C#N)C#N)sc23)cc1,1.005,14.9,59.8,9.0,8.954750999999998,0.5027666666666875,8.7,9.0,,,,,ITO/PEDOT:PSS/PM6/L8-BO/PDIN/Ag,bilayer,PDIN,PDIN,PEDOT:PSS,PEDOT:PSS,,"CF for PM6, DCM for L8-BO",,,-5.56,-3.65,,-5.576,-3.916,
42205,10.1002/adfm.202523848,10.1002/adfm.202523848,PM6,ITIC,PM6,ITIC,CC1=CC(=CC(=C1)C2=C3C=CC(=C4C5=C(C=C(S5)/C=C\6/C(=O)C7=CC(=CC(=C7)F)C(=O)/C6=C\C8=CC(=C(S8)C9=CC(=CC(=C9)C)C(C)(C)C(=O)OC)C(C)(C)C(=O)OC)SC4=C3S2)C(C)(C)C(=O)OC)C(C)(C)C(=O)OC,CCCCCCc1ccc(C2(c3ccc(CCCCCC)cc3)c3cc4c(cc3-c3sc5cc(/C=C6\C(=O)c7ccccc7C6=C(C#N)C#N)sc5c32)C(c2ccc(CCCCCC)cc2)(c2ccc(CCCCCC)cc2)c2c-4sc3cc(/C=C4\C(=O)c5ccccc5C4=C(C#N)C#N)sc23)cc1,1.009,15.4,61.7,9.6,9.5873162,0.1321229166666623,9.5,9.6,,PTO2,PTO2,,ITO/PEDOT:PSS/PM6/L8-BO/PDIN/Ag,bilayer,PDIN,PDIN,PEDOT:PSS,PEDOT:PSS,,"CF for PM6, DCM for L8-BO",,,-5.56,-3.65,,-5.576,-3.916,
42206,10.1002/adfm.202523848,10.1002/adfm.202523848,PM6,ITIC-2F,PM6,ITIC-2F,CC1=CC(=CC(=C1)C2=C3C=CC(=C4C5=C(C=C(S5)/C=C\6/C(=O)C7=CC(=CC(=C7)F)C(=O)/C6=C\C8=CC(=C(S8)C9=CC(=CC(=C9)C)C(C)(C)C(=O)OC)C(C)(C)C(=O)OC)SC4=C3S2)C(C)(C)C(=O)OC)C(C)(C)C(=O)OC,CCCCCCc1ccc(C2(c3ccc(CCCCCC)cc3)c3cc4c(cc3-c3sc5cc(/C=C6/C(=O)c7ccccc7C6=C(C#N)C#N)sc5c32)C(c2ccc(CCCCCC)cc2)(c2ccc(CCCCCC)cc2)c2c-4sc3cc(/C=C4/C(=O)c5cc(F)c(F)cc5C4=C(C#N)C#N)sc23)cc1,0.928,17.0,68.0,10.7,10.72768,0.2586915887850481,10.6,10.7,,,,,ITO/PEDOT:PSS/PM6/L8-BO/PDIN/Ag,bilayer,PDIN,PDIN,PEDOT:PSS,PEDOT:PSS,,"CF for PM6, DCM for L8-BO",,,-5.56,-3.65,,-5.705,-4.08,
42207,10.1002/adfm.202523848,10.1002/adfm.202523848,PM6,ITIC-2F,PM6,ITIC-2F,CC1=CC(=CC(=C1)C2=C3C=CC(=C4C5=C(C=C(S5)/C=C\6/C(=O)C7=CC(=CC(=C7)F)C(=O)/C6=C\C8=CC(=C(S8)C9=CC(=CC(=C9)C)C(C)(C)C(=O)OC)C(C)(C)C(=O)OC)SC4=C3S2)C(C)(C)C(=O)OC)C(C)(C)C(=O)OC,CCCCCCc1ccc(C2(c3ccc(CCCCCC)cc3)c3cc4c(cc3-c3sc5cc(/C=C6/C(=O)c7ccccc7C6=C(C#N)C#N)sc5c32)C(c2ccc(CCCCCC)cc2)(c2ccc(CCCCCC)cc2)c2c-4sc3cc(/C=C4/C(=O)c5cc(F)c(F)cc5C4=C(C#N)C#N)sc23)cc1,0.944,18.7,69.4,12.3,12.251043200000002,0.3980227642276352,11.9,12.3,,PTO2,PTO2,,ITO/PEDOT:PSS/PM6/L8-BO/PDIN/Ag,bilayer,PDIN,PDIN,PEDOT:PSS,PEDOT:PSS,,"CF for PM6, DCM for L8-BO",,,-5.56,-3.65,,-5.705,-4.08,
42208,10.1002/adfm.202524109,10.1002/adfm.202524109,D18,L8-BO-X,D18,L8-BO-X,CCCCCCC(CCCC)CC1=CSC(C2=CC3=C(S2)C2=C(C=C(C4=CC(CC(CCCC)CCCCCC)=C(C5=CC6=C(C7=CC(F)=C(CC(CC)CCCC)S7)C7=C(C=CS7)C(C7=CC(F)=C(CC(CC)CCCC)S7)=C6S5)S4)S2)C2=NSN=C32)=C1,CCCCCCC(CCCC)CCC1=C(/C=C2\C(=O)C3=CC(F)=C(F)C=C3C2=C(C#N)C#N)SC2=C1SC1=C2N(CC(CC)CCCC)C2=C1C1=NSN=C1C1=C2N(CC(CC)CCCC)C2=C1SC1=C2SC(/C=C(\C)C(=C(C#N)C#N)C2=CC(F)=C(F)C=C2C=O)=C1CCC(CCCC)CCCCCC,0.88,26.37,80.19,18.59,18.60857064,0.0998958579881661,18.53,18.59,,,,,ITO/3-BPIC-F/donor/acceptor(s)/PDINN/Ag,,PDINN,PDINN,3-BPIC-F,3-BPIC-F,,,,,-5.51,-2.77,,,,
42211,10.1002/adfm.202524391,10.1002/adfm.202524391,D18,L8BO,D18,L8-BO,CCCCCCC(CCCC)CC1=CSC(C2=CC3=C(S2)C2=C(C=C(C4=CC(CC(CCCC)CCCCCC)=C(C5=CC6=C(C7=CC(F)=C(CC(CC)CCCC)S7)C7=C(C=CS7)C(C7=CC(F)=C(CC(CC)CCCC)S7)=C6S5)S4)S2)C2=NSN=C32)=C1,CCCCCCC(CCCC)CC1=C(/C=C2\C(=O)C3=CC(F)=C(F)C=C3C2=C(C#N)C#N)SC2=C1SC1C3=C(C4=C(C5=NSN=C35)C3=C(C5=C(S3)C(CC(CCCC)CCCCCC)=C(/C=C3\C(=O)C6=CC(F)=C(F)C=C6C3=C(C#N)C#N)S5)N4CC(CC)CCCC)N(CC(CC)CCCC)C21,0.916,25.97,77.6,18.46,18.45989152,0.000587648970775,18.21,18.46,1:1.2,"1,4-diiodobenzene (DIB)","1,4-diiodobenzene",,ITO/2-PACz/active layer/PDINN/Ag,binary organic solar cell,PDINN,PDINN,2-PACz,2PACz,,chloroform,chloroform,,-5.51,-2.77,,-5.68,-3.9,
42212,10.1002/adfm.202524391,10.1002/adfm.202524391,D18,BTP-TPE,D18,BTP-TPE,CCCCCCC(CCCC)CC1=CSC(C2=CC3=C(S2)C2=C(C=C(C4=CC(CC(CCCC)CCCCCC)=C(C5=CC6=C(C7=CC(F)=C(CC(CC)CCCC)S7)C7=C(C=CS7)C(C7=CC(F)=C(CC(CC)CCCC)S7)=C6S5)S4)S2)C2=NSN=C32)=C1,,1.045,7.587,45.69,3.62,3.622492813499999,0.06886225138119,3.5,3.62,1:1.2,"1,4-diiodobenzene (DIB)","1,4-diiodobenzene",,ITO/2-PACz/active layer/PDINN/Ag,binary organic solar cell,PDINN,PDINN,2-PACz,2PACz,,chloroform,chloroform,,-5.51,-2.77,,,,
42215,10.1002/adfm.202524391,10.1002/adfm.202524391,PM6,BTP-eC9,PM6,BTP-eC9,CC1=CC(=CC(=C1)C2=C3C=CC(=C4C5=C(C=C(S5)/C=C\6/C(=O)C7=CC(=CC(=C7)F)C(=O)/C6=C\C8=CC(=C(S8)C9=CC(=CC(=C9)C)C(C)(C)C(=O)OC)C(C)(C)C(=O)OC)SC4=C3S2)C(C)(C)C(=O)OC)C(C)(C)C(=O)OC,CCCCCCCCCc1c(C=C2C(=O)c3cc(Cl)c(Cl)cc3C2=C(C#N)C#N)sc2c1sc1c3c4nsnc4c4c5sc6c(CCCCCCCCC)c(C=C7C(=O)c8cc(Cl)c(Cl)cc8C7=C(C#N)C#N)sc6c5n(CC(CCCC)CCCCCC)c4c3n(CC(CCCC)CCCCCC)c21,0.834,28.22,78.15,18.39,18.39297762,0.0161915171288708,18.0,18.39,1:1.2,"1,4-diiodobenzene (DIB)","1,4-diiodobenzene",,ITO/2-PACz/active layer/PDINN/Ag,binary organic solar cell,PDINN,PDINN,2-PACz,2PACz,,chloroform,chloroform,,-5.56,-3.65,,-5.68,-3.9,
42217,10.1002/adfm.202524598,10.1002/adfm.202524598,HW-D18,L8-BO,HW-D18,L8-BO,,CCCCCCC(CCCC)CC1=C(/C=C2\C(=O)C3=CC(F)=C(F)C=C3C2=C(C#N)C#N)SC2=C1SC1C3=C(C4=C(C5=NSN=C35)C3=C(C5=C(S3)C(CC(CCCC)CCCCCC)=C(/C=C3\C(=O)C6=CC(F)=C(F)C=C6C3=C(C#N)C#N)S5)N4CC(CC)CCCC)N(CC(CC)CCCC)C21,0.91,26.7,79.3,19.2,19.267521,0.3516718749999962,19.0,19.2,,,,,ITO/PEDOT:PSS/active layer/PFN-Br/Ag,conventional,PFN-Br,PFN-Br,PEDOT:PSS,PEDOT:PSS,,chloroform,chloroform,,,,,-5.68,-3.9,
42218,10.1002/adfm.202524598,10.1002/adfm.202524598,HW-D18,L8-BO,HW-D18,L8-BO,,CCCCCCC(CCCC)CC1=C(/C=C2\C(=O)C3=CC(F)=C(F)C=C3C2=C(C#N)C#N)SC2=C1SC1C3=C(C4=C(C5=NSN=C35)C3=C(C5=C(S3)C(CC(CCCC)CCCCCC)=C(/C=C3\C(=O)C6=CC(F)=C(F)C=C6C3=C(C#N)C#N)S5)N4CC(CC)CCCC)N(CC(CC)CCCC)C21,0.92,27.1,81.0,20.1,20.194920000000003,0.4722388059701586,19.8,20.1,,,,,ITO/PEDOT:PSS/active layer/PFN-Br/Ag,conventional,PFN-Br,PFN-Br,PEDOT:PSS,PEDOT:PSS,100.0,chloroform,chloroform,,,,,-5.68,-3.9,
42219,10.1002/adfm.202524598,10.1002/adfm.202524598,LW-D18,L8-BO,LW-D18,L8-BO,,CCCCCCC(CCCC)CC1=C(/C=C2\C(=O)C3=CC(F)=C(F)C=C3C2=C(C#N)C#N)SC2=C1SC1C3=C(C4=C(C5=NSN=C35)C3=C(C5=C(S3)C(CC(CCCC)CCCCCC)=C(/C=C3\C(=O)C6=CC(F)=C(F)C=C6C3=C(C#N)C#N)S5)N4CC(CC)CCCC)N(CC(CC)CCCC)C21,0.92,26.1,75.8,18.1,18.201096000000003,0.5585414364640986,17.9,18.1,,,,,ITO/PEDOT:PSS/active layer/PFN-Br/Ag,conventional,PFN-Br,PFN-Br,PEDOT:PSS,PEDOT:PSS,,chloroform,chloroform,,,,,-5.68,-3.9,
42220,10.1002/adfm.202524598,10.1002/adfm.202524598,LW-D18,L8-BO,LW-D18,L8-BO,,CCCCCCC(CCCC)CC1=C(/C=C2\C(=O)C3=CC(F)=C(F)C=C3C2=C(C#N)C#N)SC2=C1SC1C3=C(C4=C(C5=NSN=C35)C3=C(C5=C(S3)C(CC(CCCC)CCCCCC)=C(/C=C3\C(=O)C6=CC(F)=C(F)C=C6C3=C(C#N)C#N)S5)N4CC(CC)CCCC)N(CC(CC)CCCC)C21,0.92,26.5,76.6,18.7,18.67508,0.1332620320855511,18.3,18.7,,,,,ITO/PEDOT:PSS/active layer/PFN-Br/Ag,conventional,PFN-Br,PFN-Br,PEDOT:PSS,PEDOT:PSS,,chloroform,chloroform,,,,,-5.68,-3.9,
42221,10.1002/adfm.202524598,10.1002/adfm.202524598,HW-D18,L8-BO,HW-D18,L8-BO,,CCCCCCC(CCCC)CC1=C(/C=C2\C(=O)C3=CC(F)=C(F)C=C3C2=C(C#N)C#N)SC2=C1SC1C3=C(C4=C(C5=NSN=C35)C3=C(C5=C(S3)C(CC(CCCC)CCCCCC)=C(/C=C3\C(=O)C6=CC(F)=C(F)C=C6C3=C(C#N)C#N)S5)N4CC(CC)CCCC)N(CC(CC)CCCC)C21,0.91,26.0,76.2,18.1,18.02892,0.3927071823204532,17.7,18.1,,,,,ITO/PEDOT:PSS/active layer/PFN-Br/Ag,conventional,PFN-Br,PFN-Br,PEDOT:PSS,PEDOT:PSS,,chloroform,chloroform,,,,,-5.68,-3.9,
42222,10.1002/adfm.202524598,10.1002/adfm.202524598,HW-D18,L8-BO,HW-D18,L8-BO,,CCCCCCC(CCCC)CC1=C(/C=C2\C(=O)C3=CC(F)=C(F)C=C3C2=C(C#N)C#N)SC2=C1SC1C3=C(C4=C(C5=NSN=C35)C3=C(C5=C(S3)C(CC(CCCC)CCCCCC)=C(/C=C3\C(=O)C6=CC(F)=C(F)C=C6C3=C(C#N)C#N)S5)N4CC(CC)CCCC)N(CC(CC)CCCC)C21,0.92,26.5,76.7,18.7,18.69946,0.002887700534745,18.4,18.7,,,,,ITO/PEDOT:PSS/active layer/PFN-Br/Ag,conventional,PFN-Br,PFN-Br,PEDOT:PSS,PEDOT:PSS,,chloroform,chloroform,,,,,-5.68,-3.9,
42223,10.1002/adfm.202524598,10.1002/adfm.202524598,HW-D18,L8-BO,HW-D18,L8-BO,,CCCCCCC(CCCC)CC1=C(/C=C2\C(=O)C3=CC(F)=C(F)C=C3C2=C(C#N)C#N)SC2=C1SC1C3=C(C4=C(C5=NSN=C35)C3=C(C5=C(S3)C(CC(CCCC)CCCCCC)=C(/C=C3\C(=O)C6=CC(F)=C(F)C=C6C3=C(C#N)C#N)S5)N4CC(CC)CCCC)N(CC(CC)CCCC)C21,0.92,26.0,76.4,18.2,18.274880000000003,0.4114285714285925,17.9,18.2,,,,,ITO/PEDOT:PSS/active layer/PFN-Br/Ag,conventional,PFN-Br,PFN-Br,PEDOT:PSS,PEDOT:PSS,200.0,chloroform,chloroform,,,,,-5.68,-3.9,
42224,10.1002/adfm.202524598,10.1002/adfm.202524598,HW-D18,L8-BO,HW-D18,L8-BO,,CCCCCCC(CCCC)CC1=C(/C=C2\C(=O)C3=CC(F)=C(F)C=C3C2=C(C#N)C#N)SC2=C1SC1C3=C(C4=C(C5=NSN=C35)C3=C(C5=C(S3)C(CC(CCCC)CCCCCC)=C(/C=C3\C(=O)C6=CC(F)=C(F)C=C6C3=C(C#N)C#N)S5)N4CC(CC)CCCC)N(CC(CC)CCCC)C21,0.9,26.5,74.1,17.7,17.67285,0.1533898305084683,17.5,17.7,,,,,ITO/PEDOT:PSS/active layer/PFN-Br/Ag,conventional,PFN-Br,PFN-Br,PEDOT:PSS,PEDOT:PSS,300.0,chloroform,chloroform,,,,,-5.68,-3.9,
42225,10.1002/adfm.202524598,10.1002/adfm.202524598,HW-D18,L8-BO,HW-D18,L8-BO,,CCCCCCC(CCCC)CC1=C(/C=C2\C(=O)C3=CC(F)=C(F)C=C3C2=C(C#N)C#N)SC2=C1SC1C3=C(C4=C(C5=NSN=C35)C3=C(C5=C(S3)C(CC(CCCC)CCCCCC)=C(/C=C3\C(=O)C6=CC(F)=C(F)C=C6C3=C(C#N)C#N)S5)N4CC(CC)CCCC)N(CC(CC)CCCC)C21,0.88,26.1,65.7,15.1,15.089976000000002,0.0663841059602504,14.9,15.1,,,,,ITO/PEDOT:PSS/active layer/PFN-Br/Ag,conventional,PFN-Br,PFN-Br,PEDOT:PSS,PEDOT:PSS,500.0,chloroform,chloroform,,,,,-5.68,-3.9,
42226,10.1002/adfm.202524598,10.1002/adfm.202524598,HW-D18,L8-BO,HW-D18,L8-BO,,CCCCCCC(CCCC)CC1=C(/C=C2\C(=O)C3=CC(F)=C(F)C=C3C2=C(C#N)C#N)SC2=C1SC1C3=C(C4=C(C5=NSN=C35)C3=C(C5=C(S3)C(CC(CCCC)CCCCCC)=C(/C=C3\C(=O)C6=CC(F)=C(F)C=C6C3=C(C#N)C#N)S5)N4CC(CC)CCCC)N(CC(CC)CCCC)C21,0.92,26.1,79.5,19.1,19.089540000000003,0.0547643979057505,18.8,19.1,,,,,ITO/PEDOT:PSS/active layer/PFN-Br/Ag,conventional,PFN-Br,PFN-Br,PEDOT:PSS,PEDOT:PSS,200.0,chloroform,chloroform,,,,,-5.68,-3.9,
42227,10.1002/adfm.202524598,10.1002/adfm.202524598,HW-D18,L8-BO,HW-D18,L8-BO,,CCCCCCC(CCCC)CC1=C(/C=C2\C(=O)C3=CC(F)=C(F)C=C3C2=C(C#N)C#N)SC2=C1SC1C3=C(C4=C(C5=NSN=C35)C3=C(C5=C(S3)C(CC(CCCC)CCCCCC)=C(/C=C3\C(=O)C6=CC(F)=C(F)C=C6C3=C(C#N)C#N)S5)N4CC(CC)CCCC)N(CC(CC)CCCC)C21,0.91,27.3,75.2,18.5,18.681936,0.9834378378378396,18.1,18.5,,,,,ITO/PEDOT:PSS/active layer/PFN-Br/Ag,conventional,PFN-Br,PFN-Br,PEDOT:PSS,PEDOT:PSS,300.0,chloroform,chloroform,,,,,-5.68,-3.9,
42228,10.1002/adfm.202524598,10.1002/adfm.202524598,HW-D18,L8-BO,HW-D18,L8-BO,,CCCCCCC(CCCC)CC1=C(/C=C2\C(=O)C3=CC(F)=C(F)C=C3C2=C(C#N)C#N)SC2=C1SC1C3=C(C4=C(C5=NSN=C35)C3=C(C5=C(S3)C(CC(CCCC)CCCCCC)=C(/C=C3\C(=O)C6=CC(F)=C(F)C=C6C3=C(C#N)C#N)S5)N4CC(CC)CCCC)N(CC(CC)CCCC)C21,0.89,27.1,70.0,16.9,16.883300000000002,0.0988165680473172,16.4,16.9,,,,,ITO/PEDOT:PSS/active layer/PFN-Br/Ag,conventional,PFN-Br,PFN-Br,PEDOT:PSS,PEDOT:PSS,500.0,chloroform,chloroform,,,,,-5.68,-3.9,
42229,10.1002/adfm.202524598,10.1002/adfm.202524598,PM6,L8-BO,PM6,L8-BO,CC1=CC(=CC(=C1)C2=C3C=CC(=C4C5=C(C=C(S5)/C=C\6/C(=O)C7=CC(=CC(=C7)F)C(=O)/C6=C\C8=CC(=C(S8)C9=CC(=CC(=C9)C)C(C)(C)C(=O)OC)C(C)(C)C(=O)OC)SC4=C3S2)C(C)(C)C(=O)OC)C(C)(C)C(=O)OC,CCCCCCC(CCCC)CC1=C(/C=C2\C(=O)C3=CC(F)=C(F)C=C3C2=C(C#N)C#N)SC2=C1SC1C3=C(C4=C(C5=NSN=C35)C3=C(C5=C(S3)C(CC(CCCC)CCCCCC)=C(/C=C3\C(=O)C6=CC(F)=C(F)C=C6C3=C(C#N)C#N)S5)N4CC(CC)CCCC)N(CC(CC)CCCC)C21,0.9,26.8,79.2,19.0,19.10304,0.5423157894736843,,,,,,,ITO/PEDOT:PSS/active layer/PFN-Br/Ag,conventional,PFN-Br,PFN-Br,PEDOT:PSS,PEDOT:PSS,,chloroform,chloroform,,-5.56,-3.65,,-5.68,-3.9,
42230,10.1002/adfm.202524598,10.1002/adfm.202524598,PM6,L8-BO,PM6,L8-BO,CC1=CC(=CC(=C1)C2=C3C=CC(=C4C5=C(C=C(S5)/C=C\6/C(=O)C7=CC(=CC(=C7)F)C(=O)/C6=C\C8=CC(=C(S8)C9=CC(=CC(=C9)C)C(C)(C)C(=O)OC)C(C)(C)C(=O)OC)SC4=C3S2)C(C)(C)C(=O)OC)C(C)(C)C(=O)OC,CCCCCCC(CCCC)CC1=C(/C=C2\C(=O)C3=CC(F)=C(F)C=C3C2=C(C#N)C#N)SC2=C1SC1C3=C(C4=C(C5=NSN=C35)C3=C(C5=C(S3)C(CC(CCCC)CCCCCC)=C(/C=C3\C(=O)C6=CC(F)=C(F)C=C6C3=C(C#N)C#N)S5)N4CC(CC)CCCC)N(CC(CC)CCCC)C21,0.9,27.1,81.2,20.0,19.80468,0.976599999999994,,,,,,,ITO/PEDOT:PSS/active layer/PFN-Br/Ag,conventional,PFN-Br,PFN-Br,PEDOT:PSS,PEDOT:PSS,,chloroform,chloroform,,-5.56,-3.65,,-5.68,-3.9,
42231,10.1002/adfm.202524598,10.1002/adfm.202524598,PM6,BTP-eC9-4F,PM6,BTP-eC9-4F,CC1=CC(=CC(=C1)C2=C3C=CC(=C4C5=C(C=C(S5)/C=C\6/C(=O)C7=CC(=CC(=C7)F)C(=O)/C6=C\C8=CC(=C(S8)C9=CC(=CC(=C9)C)C(C)(C)C(=O)OC)C(C)(C)C(=O)OC)SC4=C3S2)C(C)(C)C(=O)OC)C(C)(C)C(=O)OC,CCCCCCCCCc1c(/C=C2\C(=O)c3cc(F)c(F)cc3C2=C(C#N)C#N)sc2c1sc1c3c4nsnc4c4c5sc6c(CCCCCCCCC)c(/C=C7\C(=O)c8cc(F)c(F)cc8C7=C(C#N)C#N)sc6c5n(CC(CCCC)CCCCCC)c4c3n(CC(CCCC)CCCCCC)c21,0.87,27.9,80.3,19.5,19.491219,0.0450307692307825,,,,,,,ITO/PEDOT:PSS/active layer/PFN-Br/Ag,conventional,PFN-Br,PFN-Br,PEDOT:PSS,PEDOT:PSS,,chloroform,chloroform,,-5.56,-3.65,,,,
42232,10.1002/adfm.202524598,10.1002/adfm.202524598,PM6,BTP-eC9-4F,PM6,BTP-eC9-4F,CC1=CC(=CC(=C1)C2=C3C=CC(=C4C5=C(C=C(S5)/C=C\6/C(=O)C7=CC(=CC(=C7)F)C(=O)/C6=C\C8=CC(=C(S8)C9=CC(=CC(=C9)C)C(C)(C)C(=O)OC)C(C)(C)C(=O)OC)SC4=C3S2)C(C)(C)C(=O)OC)C(C)(C)C(=O)OC,CCCCCCCCCc1c(/C=C2\C(=O)c3cc(F)c(F)cc3C2=C(C#N)C#N)sc2c1sc1c3c4nsnc4c4c5sc6c(CCCCCCCCC)c(/C=C7\C(=O)c8cc(F)c(F)cc8C7=C(C#N)C#N)sc6c5n(CC(CCCC)CCCCCC)c4c3n(CC(CCCC)CCCCCC)c21,0.87,28.1,81.0,20.0,19.802070000000004,0.9896499999999798,,,,,,,ITO/PEDOT:PSS/active layer/PFN-Br/Ag,conventional,PFN-Br,PFN-Br,PEDOT:PSS,PEDOT:PSS,,chloroform,chloroform,,-5.56,-3.65,,,,
42233,10.1002/adfm.202524598,10.1002/adfm.202524598,D18-Cl,L8-BO,D18-Cl,L8-BO,CCCCCCC(CCCC)Cc1csc(-c2cc3c4nsnc4c4cc(-c5cc(CC(CCCC)CCCCCC)c(-c6cc7c(-c8cc(Cl)c(CC(CC)CCCC)s8)c8sccc8c(-c8cc(Cl)c(CC(CC)CCCC)s8)c7s6)s5)sc4c3s2)c1,CCCCCCC(CCCC)CC1=C(/C=C2\C(=O)C3=CC(F)=C(F)C=C3C2=C(C#N)C#N)SC2=C1SC1C3=C(C4=C(C5=NSN=C35)C3=C(C5=C(S3)C(CC(CCCC)CCCCCC)=C(/C=C3\C(=O)C6=CC(F)=C(F)C=C6C3=C(C#N)C#N)S5)N4CC(CC)CCCC)N(CC(CC)CCCC)C21,0.91,26.3,75.8,18.3,18.141214,0.8676830601092853,,,,,,,ITO/PEDOT:PSS/active layer/PFN-Br/Ag,conventional,PFN-Br,PFN-Br,PEDOT:PSS,PEDOT:PSS,,chloroform,chloroform,,-5.51,-2.77,,-5.68,-3.9,
42234,10.1002/adfm.202524598,10.1002/adfm.202524598,D18-Cl,L8-BO,D18-Cl,L8-BO,CCCCCCC(CCCC)Cc1csc(-c2cc3c4nsnc4c4cc(-c5cc(CC(CCCC)CCCCCC)c(-c6cc7c(-c8cc(Cl)c(CC(CC)CCCC)s8)c8sccc8c(-c8cc(Cl)c(CC(CC)CCCC)s8)c7s6)s5)sc4c3s2)c1,CCCCCCC(CCCC)CC1=C(/C=C2\C(=O)C3=CC(F)=C(F)C=C3C2=C(C#N)C#N)SC2=C1SC1C3=C(C4=C(C5=NSN=C35)C3=C(C5=C(S3)C(CC(CCCC)CCCCCC)=C(/C=C3\C(=O)C6=CC(F)=C(F)C=C6C3=C(C#N)C#N)S5)N4CC(CC)CCCC)N(CC(CC)CCCC)C21,0.91,26.7,79.0,19.0,19.19463,1.024368421052632,,,,,,,ITO/PEDOT:PSS/active layer/PFN-Br/Ag,conventional,PFN-Br,PFN-Br,PEDOT:PSS,PEDOT:PSS,,chloroform,chloroform,,-5.51,-2.77,,-5.68,-3.9,
42235,10.1002/adfm.202524598,10.1002/adfm.202524598,D18,BTP-eC9-4Cl,D18,BTP-eC9-4Cl,CCCCCCC(CCCC)CC1=CSC(C2=CC3=C(S2)C2=C(C=C(C4=CC(CC(CCCC)CCCCCC)=C(C5=CC6=C(C7=CC(F)=C(CC(CC)CCCC)S7)C7=C(C=CS7)C(C7=CC(F)=C(CC(CC)CCCC)S7)=C6S5)S4)S2)C2=NSN=C32)=C1,,0.88,28.1,72.8,18.0,18.001984,0.0110222222222233,,,,,,,ITO/PEDOT:PSS/active layer/PFN-Br/Ag,conventional,PFN-Br,PFN-Br,PEDOT:PSS,PEDOT:PSS,,chloroform,chloroform,,-5.51,-2.77,,,,
42236,10.1002/adfm.202524598,10.1002/adfm.202524598,D18,BTP-eC9-4Cl,D18,BTP-eC9-4Cl,CCCCCCC(CCCC)CC1=CSC(C2=CC3=C(S2)C2=C(C=C(C4=CC(CC(CCCC)CCCCCC)=C(C5=CC6=C(C7=CC(F)=C(CC(CC)CCCC)S7)C7=C(C=CS7)C(C7=CC(F)=C(CC(CC)CCCC)S7)=C6S5)S4)S2)C2=NSN=C32)=C1,,0.88,28.8,76.2,19.3,19.312128,0.0628393782383449,,,,,,,ITO/PEDOT:PSS/active layer/PFN-Br/Ag,conventional,PFN-Br,PFN-Br,PEDOT:PSS,PEDOT:PSS,,chloroform,chloroform,,-5.51,-2.77,,,,
42237,10.1002/adfm.202524598,10.1002/adfm.202524598,PBDB-T,L8-BO,PBDB-T,L8-BO,CCCCC(CC)Cc1ccc(-c2c3cc(-c4ccc(-c5sc(-c6ccc(C)s6)c6c5C(=O)c5c(CC(CC)CCCC)sc(CC(CC)CCCC)c5C6=O)s4)sc3c(-c3ccc(CC(CC)CCCC)s3)c3cc(C)sc23)s1,CCCCCCC(CCCC)CC1=C(/C=C2\C(=O)C3=CC(F)=C(F)C=C3C2=C(C#N)C#N)SC2=C1SC1C3=C(C4=C(C5=NSN=C35)C3=C(C5=C(S3)C(CC(CCCC)CCCCCC)=C(/C=C3\C(=O)C6=CC(F)=C(F)C=C6C3=C(C#N)C#N)S5)N4CC(CC)CCCC)N(CC(CC)CCCC)C21,0.73,27.1,55.5,10.9,10.979565,0.729954128440372,,,,,,,ITO/PEDOT:PSS/active layer/PFN-Br/Ag,conventional,PFN-Br,PFN-Br,PEDOT:PSS,PEDOT:PSS,,chloroform,chloroform,,-5.33,-3.48,,-5.68,-3.9,
42238,10.1002/adfm.202524598,10.1002/adfm.202524598,PBDB-T,L8-BO,PBDB-T,L8-BO,CCCCC(CC)Cc1ccc(-c2c3cc(-c4ccc(-c5sc(-c6ccc(C)s6)c6c5C(=O)c5c(CC(CC)CCCC)sc(CC(CC)CCCC)c5C6=O)s4)sc3c(-c3ccc(CC(CC)CCCC)s3)c3cc(C)sc23)s1,CCCCCCC(CCCC)CC1=C(/C=C2\C(=O)C3=CC(F)=C(F)C=C3C2=C(C#N)C#N)SC2=C1SC1C3=C(C4=C(C5=NSN=C35)C3=C(C5=C(S3)C(CC(CCCC)CCCCCC)=C(/C=C3\C(=O)C6=CC(F)=C(F)C=C6C3=C(C#N)C#N)S5)N4CC(CC)CCCC)N(CC(CC)CCCC)C21,0.73,27.5,61.0,12.1,12.24575,1.204545454545466,,,,,,,ITO/PEDOT:PSS/active layer/PFN-Br/Ag,conventional,PFN-Br,PFN-Br,PEDOT:PSS,PEDOT:PSS,,chloroform,chloroform,,-5.33,-3.48,,-5.68,-3.9,
42241,10.1002/adfm.202524685,10.1002/adfm.202524685,PM6,L8-BO,PM6,L8-BO,CC1=CC(=CC(=C1)C2=C3C=CC(=C4C5=C(C=C(S5)/C=C\6/C(=O)C7=CC(=CC(=C7)F)C(=O)/C6=C\C8=CC(=C(S8)C9=CC(=CC(=C9)C)C(C)(C)C(=O)OC)C(C)(C)C(=O)OC)SC4=C3S2)C(C)(C)C(=O)OC)C(C)(C)C(=O)OC,CCCCCCC(CCCC)CC1=C(/C=C2\C(=O)C3=CC(F)=C(F)C=C3C2=C(C#N)C#N)SC2=C1SC1C3=C(C4=C(C5=NSN=C35)C3=C(C5=C(S3)C(CC(CCCC)CCCCCC)=C(/C=C3\C(=O)C6=CC(F)=C(F)C=C6C3=C(C#N)C#N)S5)N4CC(CC)CCCC)N(CC(CC)CCCC)C21,0.906,25.29,76.35,17.49,17.49387699,0.0221668953687934,17.34,17.49,,,,,ITO/Ph-4PACz/PM6:L8-BO/PNDIT-F3N/Ag,polymer solar cell,PNDIT-F3N,PNDIT-F3N,Ph-4PACz,Ph-4PACz,,,,,-5.56,-3.65,,-5.68,-3.9,
42242,10.1002/adfm.202524685,10.1002/adfm.202524685,PM6,L8-BO,PM6,L8-BO,CC1=CC(=CC(=C1)C2=C3C=CC(=C4C5=C(C=C(S5)/C=C\6/C(=O)C7=CC(=CC(=C7)F)C(=O)/C6=C\C8=CC(=C(S8)C9=CC(=CC(=C9)C)C(C)(C)C(=O)OC)C(C)(C)C(=O)OC)SC4=C3S2)C(C)(C)C(=O)OC)C(C)(C)C(=O)OC,CCCCCCC(CCCC)CC1=C(/C=C2\C(=O)C3=CC(F)=C(F)C=C3C2=C(C#N)C#N)SC2=C1SC1C3=C(C4=C(C5=NSN=C35)C3=C(C5=C(S3)C(CC(CCCC)CCCCCC)=C(/C=C3\C(=O)C6=CC(F)=C(F)C=C6C3=C(C#N)C#N)S5)N4CC(CC)CCCC)N(CC(CC)CCCC)C21,0.9,26.82,79.53,19.2,19.196951400000003,0.0158781249999795,19.01,19.2,,TBB,TBB,,ITO/Ph-4PACz/PM6:L8-BO/PNDIT-F3N/Ag,polymer solar cell,PNDIT-F3N,PNDIT-F3N,Ph-4PACz,Ph-4PACz,,,,,-5.56,-3.65,,-5.68,-3.9,
42243,10.1002/adfm.202524685,10.1002/adfm.202524685,PM6,L8-BO,PM6,L8-BO,CC1=CC(=CC(=C1)C2=C3C=CC(=C4C5=C(C=C(S5)/C=C\6/C(=O)C7=CC(=CC(=C7)F)C(=O)/C6=C\C8=CC(=C(S8)C9=CC(=CC(=C9)C)C(C)(C)C(=O)OC)C(C)(C)C(=O)OC)SC4=C3S2)C(C)(C)C(=O)OC)C(C)(C)C(=O)OC,CCCCCCC(CCCC)CC1=C(/C=C2\C(=O)C3=CC(F)=C(F)C=C3C2=C(C#N)C#N)SC2=C1SC1C3=C(C4=C(C5=NSN=C35)C3=C(C5=C(S3)C(CC(CCCC)CCCCCC)=C(/C=C3\C(=O)C6=CC(F)=C(F)C=C6C3=C(C#N)C#N)S5)N4CC(CC)CCCC)N(CC(CC)CCCC)C21,0.896,26.4,78.62,18.6,18.59708928,0.015649032258079,18.44,18.6,,TTB,TTB,,ITO/Ph-4PACz/PM6:L8-BO/PNDIT-F3N/Ag,polymer solar cell,PNDIT-F3N,PNDIT-F3N,Ph-4PACz,Ph-4PACz,,,,,-5.56,-3.65,,-5.68,-3.9,
42252,10.1002/adfm.202525182,10.1002/adfm.202525182,PM6,BTP-eC9,PM6,BTP-eC9,CC1=CC(=CC(=C1)C2=C3C=CC(=C4C5=C(C=C(S5)/C=C\6/C(=O)C7=CC(=CC(=C7)F)C(=O)/C6=C\C8=CC(=C(S8)C9=CC(=CC(=C9)C)C(C)(C)C(=O)OC)C(C)(C)C(=O)OC)SC4=C3S2)C(C)(C)C(=O)OC)C(C)(C)C(=O)OC,CCCCCCCCCc1c(C=C2C(=O)c3cc(Cl)c(Cl)cc3C2=C(C#N)C#N)sc2c1sc1c3c4nsnc4c4c5sc6c(CCCCCCCCC)c(C=C7C(=O)c8cc(Cl)c(Cl)cc8C7=C(C#N)C#N)sc6c5n(CC(CCCC)CCCCCC)c4c3n(CC(CCCC)CCCCCC)c21,0.843,28.07,80.6,19.09,19.07238606,0.0922678889470947,,,,,,,,organic solar cell,,,s-PEDOT: POM,PEDOT:POM,,,,,-5.56,-3.65,,-5.68,-3.9,
42253,10.1002/adfm.202525182,10.1002/adfm.202525182,PM6,BTP-eC9,PM6,BTP-eC9,CC1=CC(=CC(=C1)C2=C3C=CC(=C4C5=C(C=C(S5)/C=C\6/C(=O)C7=CC(=CC(=C7)F)C(=O)/C6=C\C8=CC(=C(S8)C9=CC(=CC(=C9)C)C(C)(C)C(=O)OC)C(C)(C)C(=O)OC)SC4=C3S2)C(C)(C)C(=O)OC)C(C)(C)C(=O)OC,CCCCCCCCCc1c(C=C2C(=O)c3cc(Cl)c(Cl)cc3C2=C(C#N)C#N)sc2c1sc1c3c4nsnc4c4c5sc6c(CCCCCCCCC)c(C=C7C(=O)c8cc(Cl)c(Cl)cc8C7=C(C#N)C#N)sc6c5n(CC(CCCC)CCCCCC)c4c3n(CC(CCCC)CCCCCC)c21,0.837,27.61,80.38,18.58,18.575472366,0.0243683207750388,,,,,,,,organic solar cell,,,PEDOT: PSS,PEDOT:PSS,,,,,-5.56,-3.65,,-5.68,-3.9,
42256,10.1002/adfm.202525577,10.1002/adfm.202525577,D18,CH3,D18,CH3,CCCCCCC(CCCC)CC1=CSC(C2=CC3=C(S2)C2=C(C=C(C4=CC(CC(CCCC)CCCCCC)=C(C5=CC6=C(C7=CC(F)=C(CC(CC)CCCC)S7)C7=C(C=CS7)C(C7=CC(F)=C(CC(CC)CCCC)S7)=C6S5)S4)S2)C2=NSN=C32)=C1,,0.935,24.3,77.78,17.92,17.6720049,1.3839012276785752,17.75,17.92,,,,,conventional,conventional,,,3-BPIC-F,3-BPIC-F,,,,,-5.51,-2.77,,,,
42257,10.1002/adfm.202525577,10.1002/adfm.202525577,D18,CS4,D18,CS4,CCCCCCC(CCCC)CC1=CSC(C2=CC3=C(S2)C2=C(C=C(C4=CC(CC(CCCC)CCCCCC)=C(C5=CC6=C(C7=CC(F)=C(CC(CC)CCCC)S7)C7=C(C=CS7)C(C7=CC(F)=C(CC(CC)CCCC)S7)=C6S5)S4)S2)C2=NSN=C32)=C1,,0.94,24.12,81.94,18.57,18.57809232,0.0435773828756024,18.45,18.57,,,,,conventional,conventional,,,3-BPIC-F,3-BPIC-F,,,,,-5.51,-2.77,,,,
42259,10.1002/adfm.202526273,10.1002/adfm.202526273,PM6,L8-BO,PM6,L8-BO,CC1=CC(=CC(=C1)C2=C3C=CC(=C4C5=C(C=C(S5)/C=C\6/C(=O)C7=CC(=CC(=C7)F)C(=O)/C6=C\C8=CC(=C(S8)C9=CC(=CC(=C9)C)C(C)(C)C(=O)OC)C(C)(C)C(=O)OC)SC4=C3S2)C(C)(C)C(=O)OC)C(C)(C)C(=O)OC,CCCCCCC(CCCC)CC1=C(/C=C2\C(=O)C3=CC(F)=C(F)C=C3C2=C(C#N)C#N)SC2=C1SC1C3=C(C4=C(C5=NSN=C35)C3=C(C5=C(S3)C(CC(CCCC)CCCCCC)=C(/C=C3\C(=O)C6=CC(F)=C(F)C=C6C3=C(C#N)C#N)S5)N4CC(CC)CCCC)N(CC(CC)CCCC)C21,0.909,24.21,75.42,16.58,16.597596438000004,0.1061305066345315,16.33,16.58,,,,,ITO/2PACz/Active Layer/ETL/Ag,organic solar cells,PDINON,PDINON,2PACz,,,,,,-5.56,-3.65,,-5.68,-3.9,
42260,10.1002/adfm.202526273,10.1002/adfm.202526273,PM6,L8-BO,PM6,L8-BO,CC1=CC(=CC(=C1)C2=C3C=CC(=C4C5=C(C=C(S5)/C=C\6/C(=O)C7=CC(=CC(=C7)F)C(=O)/C6=C\C8=CC(=C(S8)C9=CC(=CC(=C9)C)C(C)(C)C(=O)OC)C(C)(C)C(=O)OC)SC4=C3S2)C(C)(C)C(=O)OC)C(C)(C)C(=O)OC,CCCCCCC(CCCC)CC1=C(/C=C2\C(=O)C3=CC(F)=C(F)C=C3C2=C(C#N)C#N)SC2=C1SC1C3=C(C4=C(C5=NSN=C35)C3=C(C5=C(S3)C(CC(CCCC)CCCCCC)=C(/C=C3\C(=O)C6=CC(F)=C(F)C=C6C3=C(C#N)C#N)S5)N4CC(CC)CCCC)N(CC(CC)CCCC)C21,0.891,26.53,80.54,19.04,19.038230442,0.0092938970588206,18.69,19.04,,,,,ITO/2PACz/Active Layer/ETL/Ag,organic solar cells,PNDIT-F3N,PNDIT-F3N,2PACz,,,,,,-5.56,-3.65,,-5.68,-3.9,
42261,10.1002/adfm.202526273,10.1002/adfm.202526273,PM6,L8-BO,PM6,L8-BO,CC1=CC(=CC(=C1)C2=C3C=CC(=C4C5=C(C=C(S5)/C=C\6/C(=O)C7=CC(=CC(=C7)F)C(=O)/C6=C\C8=CC(=C(S8)C9=CC(=CC(=C9)C)C(C)(C)C(=O)OC)C(C)(C)C(=O)OC)SC4=C3S2)C(C)(C)C(=O)OC)C(C)(C)C(=O)OC,CCCCCCC(CCCC)CC1=C(/C=C2\C(=O)C3=CC(F)=C(F)C=C3C2=C(C#N)C#N)SC2=C1SC1C3=C(C4=C(C5=NSN=C35)C3=C(C5=C(S3)C(CC(CCCC)CCCCCC)=C(/C=C3\C(=O)C6=CC(F)=C(F)C=C6C3=C(C#N)C#N)S5)N4CC(CC)CCCC)N(CC(CC)CCCC)C21,0.897,27.18,81.08,19.75,19.767676968,0.0895036354430377,19.44,19.75,,,,,ITO/2PACz/Active Layer/ETL/Ag,organic solar cells,PNDIT-F3N:PDINON,PNDIT-F3N:PDINON,2PACz,,,,,,-5.56,-3.65,,-5.68,-3.9,
42262,10.1002/adfm.202526273,10.1002/adfm.202526273,PM6,Y6,PM6,Y6,CC1=CC(=CC(=C1)C2=C3C=CC(=C4C5=C(C=C(S5)/C=C\6/C(=O)C7=CC(=CC(=C7)F)C(=O)/C6=C\C8=CC(=C(S8)C9=CC(=CC(=C9)C)C(C)(C)C(=O)OC)C(C)(C)C(=O)OC)SC4=C3S2)C(C)(C)C(=O)OC)C(C)(C)C(=O)OC,CCCCCCCCCCCc1c(/C=C2\C(=O)c3cc(F)c(F)cc3C2=C(C#N)C#N)sc2c1sc1c3c4nsnc4c4c5sc6c(CCCCCCCCCCC)c(/C=C7\C(=O)c8cc(F)c(F)cc8C7=C(C#N)C#N)sc6c5n(CC(CC)CCCC)c4c3n(CC(CC)CCCC)c21,0.852,26.81,75.98,16.65,17.355442776,4.23689354954956,16.41,16.65,,,,,ITO/2PACz/Active Layer/ETL/Ag,organic solar cells,PNDIT-F3N,PNDIT-F3N,2PACz,,,,,,-5.56,-3.65,,-5.65,-4.09,
42263,10.1002/adfm.202526273,10.1002/adfm.202526273,PM6,Y6,PM6,Y6,CC1=CC(=CC(=C1)C2=C3C=CC(=C4C5=C(C=C(S5)/C=C\6/C(=O)C7=CC(=CC(=C7)F)C(=O)/C6=C\C8=CC(=C(S8)C9=CC(=CC(=C9)C)C(C)(C)C(=O)OC)C(C)(C)C(=O)OC)SC4=C3S2)C(C)(C)C(=O)OC)C(C)(C)C(=O)OC,CCCCCCCCCCCc1c(/C=C2\C(=O)c3cc(F)c(F)cc3C2=C(C#N)C#N)sc2c1sc1c3c4nsnc4c4c5sc6c(CCCCCCCCCCC)c(/C=C7\C(=O)c8cc(F)c(F)cc8C7=C(C#N)C#N)sc6c5n(CC(CC)CCCC)c4c3n(CC(CC)CCCC)c21,0.858,27.26,76.59,17.2,17.913696372,4.149397511627914,16.94,17.2,,,,,,organic solar cells,PNDIT-F3N:PDINON,PNDIT-F3N:PDINON,,,,,,,-5.56,-3.65,,-5.65,-4.09,
42264,10.1002/adfm.202526273,10.1002/adfm.202526273,PM6,BTP-eC9,PM6,BTP-eC9,CC1=CC(=CC(=C1)C2=C3C=CC(=C4C5=C(C=C(S5)/C=C\6/C(=O)C7=CC(=CC(=C7)F)C(=O)/C6=C\C8=CC(=C(S8)C9=CC(=CC(=C9)C)C(C)(C)C(=O)OC)C(C)(C)C(=O)OC)SC4=C3S2)C(C)(C)C(=O)OC)C(C)(C)C(=O)OC,CCCCCCCCCc1c(C=C2C(=O)c3cc(Cl)c(Cl)cc3C2=C(C#N)C#N)sc2c1sc1c3c4nsnc4c4c5sc6c(CCCCCCCCC)c(C=C7C(=O)c8cc(Cl)c(Cl)cc8C7=C(C#N)C#N)sc6c5n(CC(CCCC)CCCCCC)c4c3n(CC(CCCC)CCCCCC)c21,0.875,27.85,79.97,18.75,19.487689375,3.9343433333333446,18.41,18.75,,,,,ITO/2PACz/Active Layer/ETL/Ag,,PNDIT-F3N,PNDIT-F3N,2PACz,,,,,,-5.56,-3.65,,-5.68,-3.9,
42265,10.1002/adfm.202526273,10.1002/adfm.202526273,PM6,BTP-eC9,PM6,BTP-eC9,CC1=CC(=CC(=C1)C2=C3C=CC(=C4C5=C(C=C(S5)/C=C\6/C(=O)C7=CC(=CC(=C7)F)C(=O)/C6=C\C8=CC(=C(S8)C9=CC(=CC(=C9)C)C(C)(C)C(=O)OC)C(C)(C)C(=O)OC)SC4=C3S2)C(C)(C)C(=O)OC)C(C)(C)C(=O)OC,CCCCCCCCCc1c(C=C2C(=O)c3cc(Cl)c(Cl)cc3C2=C(C#N)C#N)sc2c1sc1c3c4nsnc4c4c5sc6c(CCCCCCCCC)c(C=C7C(=O)c8cc(Cl)c(Cl)cc8C7=C(C#N)C#N)sc6c5n(CC(CCCC)CCCCCC)c4c3n(CC(CCCC)CCCCCC)c21,0.879,28.33,80.43,19.3,20.028734901,3.7758285025906697,18.99,19.3,,,,,ITO/2PACz/Active Layer/ETL/Ag,,PNDIT-F3N:PDINON,PNDIT-F3N:PDINON,2PACz,,,,,,-5.56,-3.65,,-5.68,-3.9,
42266,10.1002/adfm.202526273,10.1002/adfm.202526273,D18,L8-BO,D18,L8-BO,CCCCCCC(CCCC)CC1=CSC(C2=CC3=C(S2)C2=C(C=C(C4=CC(CC(CCCC)CCCCCC)=C(C5=CC6=C(C7=CC(F)=C(CC(CC)CCCC)S7)C7=C(C=CS7)C(C7=CC(F)=C(CC(CC)CCCC)S7)=C6S5)S4)S2)C2=NSN=C32)=C1,CCCCCCC(CCCC)CC1=C(/C=C2\C(=O)C3=CC(F)=C(F)C=C3C2=C(C#N)C#N)SC2=C1SC1C3=C(C4=C(C5=NSN=C35)C3=C(C5=C(S3)C(CC(CCCC)CCCCCC)=C(/C=C3\C(=O)C6=CC(F)=C(F)C=C6C3=C(C#N)C#N)S5)N4CC(CC)CCCC)N(CC(CC)CCCC)C21,0.914,26.27,81.34,19.53,19.530368452,0.0018865949820789,19.23,19.53,,,,,ITO/2PACz/Active Layer/ETL/Ag,,PNDIT-F3N,PNDIT-F3N,2PACz,,,,,,-5.51,-2.77,,-5.68,-3.9,
42267,10.1002/adfm.202526273,10.1002/adfm.202526273,D18,L8-BO,D18,L8-BO,CCCCCCC(CCCC)CC1=CSC(C2=CC3=C(S2)C2=C(C=C(C4=CC(CC(CCCC)CCCCCC)=C(C5=CC6=C(C7=CC(F)=C(CC(CC)CCCC)S7)C7=C(C=CS7)C(C7=CC(F)=C(CC(CC)CCCC)S7)=C6S5)S4)S2)C2=NSN=C32)=C1,CCCCCCC(CCCC)CC1=C(/C=C2\C(=O)C3=CC(F)=C(F)C=C3C2=C(C#N)C#N)SC2=C1SC1C3=C(C4=C(C5=NSN=C35)C3=C(C5=C(S3)C(CC(CCCC)CCCCCC)=C(/C=C3\C(=O)C6=CC(F)=C(F)C=C6C3=C(C#N)C#N)S5)N4CC(CC)CCCC)N(CC(CC)CCCC)C21,0.919,26.88,81.63,20.17,20.164830336,0.0256304610808321,19.9,20.17,,,,,ITO/2PACz/Active Layer/ETL/Ag,,PNDIT-F3N:PDINON,PNDIT-F3N:PDINON,2PACz,,,,,,-5.51,-2.77,,-5.68,-3.9,
42271,10.1002/adfm.202528551,10.1002/adfm.202528551,PM6,L8-BO,PM6,L8-BO,COC(=O)C(C)(C)c1cc(C)cc(-c2sc3c4sc5cc(/C=C6/C(=O)c7cc(F)cc(c7)C(=O)/C6=C\c6cc(C(C)(C)C(=O)OC)c(-c7cc(C)cc(C(C)(C)C(=O)OC)c7)s6)sc5c4c(C(C)(C)C(=O)OC)ccc2-3)c1,CCCCCCC(CCCC)Cc1c(/C=C2\C(=O)c3cc(F)c(F)cc3C2=C(C#N)C#N)sc2c1SC1c3c(c4c(c5nsnc35)c3sc5c(CC(CCCC)CCCCCC)c(/C=C6\C(=O)c7cc(F)c(F)cc7C6=C(C#N)C#N)sc5c3n4CC(CC)CCCC)N(CC(CC)CCCC)C21,0.887,26.74,80.85,19.19,19.17631023,0.071338040646184,18.88,19.19,,,,,ITO/2PACz/PM6:L8-BO/F-NN/Ag,conventional,F-NN,,2PACz,,,,,,-5.56,-3.65,,-5.68,-3.9,
42272,10.1002/adfm.202528551,10.1002/adfm.202528551,PM6,L8-BO,PM6,L8-BO,COC(=O)C(C)(C)c1cc(C)cc(-c2sc3c4sc5cc(/C=C6/C(=O)c7cc(F)cc(c7)C(=O)/C6=C\c6cc(C(C)(C)C(=O)OC)c(-c7cc(C)cc(C(C)(C)C(=O)OC)c7)s6)sc5c4c(C(C)(C)C(=O)OC)ccc2-3)c1,CCCCCCC(CCCC)Cc1c(/C=C2\C(=O)c3cc(F)c(F)cc3C2=C(C#N)C#N)sc2c1SC1c3c(c4c(c5nsnc35)c3sc5c(CC(CCCC)CCCCCC)c(/C=C6\C(=O)c7cc(F)c(F)cc7C6=C(C#N)C#N)sc5c3n4CC(CC)CCCC)N(CC(CC)CCCC)C21,0.891,26.75,79.48,18.95,18.943461900000003,0.0345018469656815,18.63,18.95,,,,,ITO/2PACz/PM6:L8-BO/T-NN/Ag,conventional,T-NN,T-NN,2PACz,,,,,,-5.56,-3.65,,-5.68,-3.9,
42273,10.1002/adfm.202528551,10.1002/adfm.202528551,PM6,L8-BO,PM6,L8-BO,COC(=O)C(C)(C)c1cc(C)cc(-c2sc3c4sc5cc(/C=C6/C(=O)c7cc(F)cc(c7)C(=O)/C6=C\c6cc(C(C)(C)C(=O)OC)c(-c7cc(C)cc(C(C)(C)C(=O)OC)c7)s6)sc5c4c(C(C)(C)C(=O)OC)ccc2-3)c1,CCCCCCC(CCCC)Cc1c(/C=C2\C(=O)c3cc(F)c(F)cc3C2=C(C#N)C#N)sc2c1SC1c3c(c4c(c5nsnc35)c3sc5c(CC(CCCC)CCCCCC)c(/C=C6\C(=O)c7cc(F)c(F)cc7C6=C(C#N)C#N)sc5c3n4CC(CC)CCCC)N(CC(CC)CCCC)C21,0.884,26.72,81.91,19.35,19.347535168,0.0127381498708069,19.13,19.35,,,,,ITO/2PACz/PM6:L8-BO/F-M/Ag,conventional,F-M,,2PACz,,,,,,-5.56,-3.65,,-5.68,-3.9,
42274,10.1002/adfm.202528551,10.1002/adfm.202528551,PM6,L8-BO,PM6,L8-BO,COC(=O)C(C)(C)c1cc(C)cc(-c2sc3c4sc5cc(/C=C6/C(=O)c7cc(F)cc(c7)C(=O)/C6=C\c6cc(C(C)(C)C(=O)OC)c(-c7cc(C)cc(C(C)(C)C(=O)OC)c7)s6)sc5c4c(C(C)(C)C(=O)OC)ccc2-3)c1,CCCCCCC(CCCC)Cc1c(/C=C2\C(=O)c3cc(F)c(F)cc3C2=C(C#N)C#N)sc2c1SC1c3c(c4c(c5nsnc35)c3sc5c(CC(CCCC)CCCCCC)c(/C=C6\C(=O)c7cc(F)c(F)cc7C6=C(C#N)C#N)sc5c3n4CC(CC)CCCC)N(CC(CC)CCCC)C21,0.886,26.75,82.23,19.49,19.488921150000003,0.005535402770628,19.25,19.49,,,,,ITO/2PACz/PM6:L8-BO/T-M/Ag,conventional,T-M,T-M,2PACz,,,,,,-5.56,-3.65,,-5.68,-3.9,
42279,10.1002/adfm.202528623,10.1002/adfm.202528623,PM6,Y6,PM6,Y6,CC1=CC(=CC(=C1)C2=C3C=CC(=C4C5=C(C=C(S5)/C=C\6/C(=O)C7=CC(=CC(=C7)F)C(=O)/C6=C\C8=CC(=C(S8)C9=CC(=CC(=C9)C)C(C)(C)C(=O)OC)C(C)(C)C(=O)OC)SC4=C3S2)C(C)(C)C(=O)OC)C(C)(C)C(=O)OC,CCCCCCCCCCCc1c(/C=C2\C(=O)c3cc(F)c(F)cc3C2=C(C#N)C#N)sc2c1sc1c3c4nsnc4c4c5sc6c(CCCCCCCCCCC)c(/C=C7\C(=O)c8cc(F)c(F)cc8C7=C(C#N)C#N)sc6c5n(CC(CC)CCCC)c4c3n(CC(CC)CCCC)c21,0.857,24.71,72.52,15.36,15.357176044,0.0183851302083236,15.22,15.36,,PLA 0%,PLA,0%,layer-by-layer,,,,,,,,,,-5.56,-3.65,,-5.65,-4.09,
42280,10.1002/adfm.202528623,10.1002/adfm.202528623,PM6,Y6,PM6,Y6,CC1=CC(=CC(=C1)C2=C3C=CC(=C4C5=C(C=C(S5)/C=C\6/C(=O)C7=CC(=CC(=C7)F)C(=O)/C6=C\C8=CC(=C(S8)C9=CC(=CC(=C9)C)C(C)(C)C(=O)OC)C(C)(C)C(=O)OC)SC4=C3S2)C(C)(C)C(=O)OC)C(C)(C)C(=O)OC,CCCCCCCCCCCc1c(/C=C2\C(=O)c3cc(F)c(F)cc3C2=C(C#N)C#N)sc2c1sc1c3c4nsnc4c4c5sc6c(CCCCCCCCCCC)c(/C=C7\C(=O)c8cc(F)c(F)cc8C7=C(C#N)C#N)sc6c5n(CC(CC)CCCC)c4c3n(CC(CC)CCCC)c21,0.839,26.05,73.53,16.08,16.070680035,0.0579599813432807,15.97,16.08,,PLA,PLA,0.5%,layer-by-layer,organic solar cell,,,,,,,,,-5.56,-3.65,,-5.65,-4.09,
42281,10.1002/adfm.202528623,10.1002/adfm.202528623,PM6,Y6,PM6,Y6,CC1=CC(=CC(=C1)C2=C3C=CC(=C4C5=C(C=C(S5)/C=C\6/C(=O)C7=CC(=CC(=C7)F)C(=O)/C6=C\C8=CC(=C(S8)C9=CC(=CC(=C9)C)C(C)(C)C(=O)OC)C(C)(C)C(=O)OC)SC4=C3S2)C(C)(C)C(=O)OC)C(C)(C)C(=O)OC,CCCCCCCCCCCc1c(/C=C2\C(=O)c3cc(F)c(F)cc3C2=C(C#N)C#N)sc2c1sc1c3c4nsnc4c4c5sc6c(CCCCCCCCCCC)c(/C=C7\C(=O)c8cc(F)c(F)cc8C7=C(C#N)C#N)sc6c5n(CC(CC)CCCC)c4c3n(CC(CC)CCCC)c21,0.834,27.42,76.33,17.46,17.455358124,0.0265857731958813,17.09,17.46,,PLA,PLA,1%,layer-by-layer,organic solar cell,,,,,,,,,-5.56,-3.65,,-5.65,-4.09,
42282,10.1002/adfm.202528623,10.1002/adfm.202528623,PM6,Y6,PM6,Y6,CC1=CC(=CC(=C1)C2=C3C=CC(=C4C5=C(C=C(S5)/C=C\6/C(=O)C7=CC(=CC(=C7)F)C(=O)/C6=C\C8=CC(=C(S8)C9=CC(=CC(=C9)C)C(C)(C)C(=O)OC)C(C)(C)C(=O)OC)SC4=C3S2)C(C)(C)C(=O)OC)C(C)(C)C(=O)OC,CCCCCCCCCCCc1c(/C=C2\C(=O)c3cc(F)c(F)cc3C2=C(C#N)C#N)sc2c1sc1c3c4nsnc4c4c5sc6c(CCCCCCCCCCC)c(/C=C7\C(=O)c8cc(F)c(F)cc8C7=C(C#N)C#N)sc6c5n(CC(CC)CCCC)c4c3n(CC(CC)CCCC)c21,0.832,25.29,70.49,14.83,14.831998271999996,0.0134745246122471,14.45,14.83,,PLA,PLA,2%,layer-by-layer,organic solar cell,,,,,,,,,-5.56,-3.65,,-5.65,-4.09,
42283,10.1002/adfm.202528623,10.1002/adfm.202528623,PM6,Y6,PM6,Y6,CC1=CC(=CC(=C1)C2=C3C=CC(=C4C5=C(C=C(S5)/C=C\6/C(=O)C7=CC(=CC(=C7)F)C(=O)/C6=C\C8=CC(=C(S8)C9=CC(=CC(=C9)C)C(C)(C)C(=O)OC)C(C)(C)C(=O)OC)SC4=C3S2)C(C)(C)C(=O)OC)C(C)(C)C(=O)OC,CCCCCCCCCCCc1c(/C=C2\C(=O)c3cc(F)c(F)cc3C2=C(C#N)C#N)sc2c1sc1c3c4nsnc4c4c5sc6c(CCCCCCCCCCC)c(/C=C7\C(=O)c8cc(F)c(F)cc8C7=C(C#N)C#N)sc6c5n(CC(CC)CCCC)c4c3n(CC(CC)CCCC)c21,0.808,24.76,66.62,13.33,13.328050496000005,0.0146249362340363,12.97,13.33,,PLA,PLA,4%,layer-by-layer,organic solar cell,,,,,,,,,-5.56,-3.65,,-5.65,-4.09,
42284,10.1002/adfm.202528623,10.1002/adfm.202528623,PM6,L8-BO,PM6,L8-BO,CC1=CC(=CC(=C1)C2=C3C=CC(=C4C5=C(C=C(S5)/C=C\6/C(=O)C7=CC(=CC(=C7)F)C(=O)/C6=C\C8=CC(=C(S8)C9=CC(=CC(=C9)C)C(C)(C)C(=O)OC)C(C)(C)C(=O)OC)SC4=C3S2)C(C)(C)C(=O)OC)C(C)(C)C(=O)OC,CCCCCCC(CCCC)CC1=C(/C=C2\C(=O)C3=CC(F)=C(F)C=C3C2=C(C#N)C#N)SC2=C1SC1C3=C(C4=C(C5=NSN=C35)C3=C(C5=C(S3)C(CC(CCCC)CCCCCC)=C(/C=C3\C(=O)C6=CC(F)=C(F)C=C6C3=C(C#N)C#N)S5)N4CC(CC)CCCC)N(CC(CC)CCCC)C21,0.894,25.64,72.88,16.7,16.705670208,0.0339533413173743,,,,,,,layer-by-layer,organic solar cell,,,PEDOT:PSS,PEDOT:PSS,,,,,-5.56,-3.65,,-5.68,-3.9,
42285,10.1002/adfm.202528623,10.1002/adfm.202528623,PM6,L8-BO,PM6,L8-BO,CC1=CC(=CC(=C1)C2=C3C=CC(=C4C5=C(C=C(S5)/C=C\6/C(=O)C7=CC(=CC(=C7)F)C(=O)/C6=C\C8=CC(=C(S8)C9=CC(=CC(=C9)C)C(C)(C)C(=O)OC)C(C)(C)C(=O)OC)SC4=C3S2)C(C)(C)C(=O)OC)C(C)(C)C(=O)OC,CCCCCCC(CCCC)CC1=C(/C=C2\C(=O)C3=CC(F)=C(F)C=C3C2=C(C#N)C#N)SC2=C1SC1C3=C(C4=C(C5=NSN=C35)C3=C(C5=C(S3)C(CC(CCCC)CCCCCC)=C(/C=C3\C(=O)C6=CC(F)=C(F)C=C6C3=C(C#N)C#N)S5)N4CC(CC)CCCC)N(CC(CC)CCCC)C21,0.884,26.72,80.69,19.06,19.059365312,0.0033299475340929,,,,PLA,,,layer-by-layer,organic solar cell,,,PEDOT:PSS,PEDOT:PSS,,,,,-5.56,-3.65,,-5.68,-3.9,
42286,10.1002/adfm.202528623,10.1002/adfm.202528623,D18,L8-BO,D18,L8-BO,CCCCCCC(CCCC)CC1=CSC(C2=CC3=C(S2)C2=C(C=C(C4=CC(CC(CCCC)CCCCCC)=C(C5=CC6=C(C7=CC(F)=C(CC(CC)CCCC)S7)C7=C(C=CS7)C(C7=CC(F)=C(CC(CC)CCCC)S7)=C6S5)S4)S2)C2=NSN=C32)=C1,CCCCCCC(CCCC)CC1=C(/C=C2\C(=O)C3=CC(F)=C(F)C=C3C2=C(C#N)C#N)SC2=C1SC1C3=C(C4=C(C5=NSN=C35)C3=C(C5=C(S3)C(CC(CCCC)CCCCCC)=C(/C=C3\C(=O)C6=CC(F)=C(F)C=C6C3=C(C#N)C#N)S5)N4CC(CC)CCCC)N(CC(CC)CCCC)C21,0.905,27.1,77.29,18.96,18.955758950000003,0.0223684071729821,,,,,,,layer-by-layer,organic solar cell,,,2PACz,2PACz,,,,,-5.51,-2.77,,-5.68,-3.9,
42287,10.1002/adfm.202528623,10.1002/adfm.202528623,D18,L8-BO,D18,L8-BO,CCCCCCC(CCCC)CC1=CSC(C2=CC3=C(S2)C2=C(C=C(C4=CC(CC(CCCC)CCCCCC)=C(C5=CC6=C(C7=CC(F)=C(CC(CC)CCCC)S7)C7=C(C=CS7)C(C7=CC(F)=C(CC(CC)CCCC)S7)=C6S5)S4)S2)C2=NSN=C32)=C1,CCCCCCC(CCCC)CC1=C(/C=C2\C(=O)C3=CC(F)=C(F)C=C3C2=C(C#N)C#N)SC2=C1SC1C3=C(C4=C(C5=NSN=C35)C3=C(C5=C(S3)C(CC(CCCC)CCCCCC)=C(/C=C3\C(=O)C6=CC(F)=C(F)C=C6C3=C(C#N)C#N)S5)N4CC(CC)CCCC)N(CC(CC)CCCC)C21,0.894,27.88,80.47,20.02,20.056922184,0.1844264935065014,,,,PLA,,,layer-by-layer,organic solar cell,,,2PACz,2PACz,,,,,-5.51,-2.77,,-5.68,-3.9,
42288,10.1002/adfm.202529472,10.1002/adfm.202529472,D18,TTIC-BPh,D18,TTIC-BPh,CCCCCCC(CCCC)CC1=CSC(C2=CC3=C(S2)C2=C(C=C(C4=CC(CC(CCCC)CCCCCC)=C(C5=CC6=C(C7=CC(F)=C(CC(CC)CCCC)S7)C7=C(C=CS7)C(C7=CC(F)=C(CC(CC)CCCC)S7)=C6S5)S4)S2)C2=NSN=C32)=C1,,0.92,21.94,67.74,13.68,13.67318352,0.0498280701754346,13.47,13.68,,,,,ITO/PEDOT:PSS/D18:TTIC-BPh/PDINN/Ag,conventional,PDINN,PDINN,PEDOT:PSS,PEDOT:PSS,,,,,-5.51,-2.77,,,,
42289,10.1002/adfm.202529472,10.1002/adfm.202529472,D18,TTIC-PhX,D18,TTIC-PhX,CCCCCCC(CCCC)CC1=CSC(C2=CC3=C(S2)C2=C(C=C(C4=CC(CC(CCCC)CCCCCC)=C(C5=CC6=C(C7=CC(F)=C(CC(CC)CCCC)S7)C7=C(C=CS7)C(C7=CC(F)=C(CC(CC)CCCC)S7)=C6S5)S4)S2)C2=NSN=C32)=C1,,0.885,24.69,81.05,17.71,17.709951825,0.0002720214568033,17.55,17.71,,,,,ITO/PEDOT:PSS/D18:TTIC-PhX/PDINN/Ag,conventional,PDINN,PDINN,PEDOT:PSS,PEDOT:PSS,,,,,-5.51,-2.77,,,,
