Repository: JiYiqaq/PCE-KA-GNN

# Data directory

- `raw/Active_Database.csv` is the immutable source dataset bundled under CC BY 4.0. Do not overwrite it with processed data.
- `processed/` is created and populated by the training pipeline. Generated `.pt` and `.pth` caches are intentionally ignored by Git because they can exceed GitHub's normal single-file limit.

See `../DATA_LICENSE.md` for provenance, license and checksum information.

File: data/raw/Active_Database.csv (part 58 of 471)
id,doi,doi_norm,donor,acceptor,donor_canonical,acceptor_canonical,donor_smiles,acceptor_smiles,voc,jsc,ff,pce,pce_recomputed,pce_relative_error_percent,pce_avg,pce_best,d_a_ratio,additive,additive_canonical,additive_ratio,device_structure,device_type,etl,etl_canonical,htl,htl_canonical,active_layer_thickness,solvent,solvent_canonical,annealing_temp,homo_d,lumo_d,eg_d,homo_a,lumo_a,eg_a
42290,10.1002/adfm.202529543,10.1002/adfm.202529543,PM6,C8BQ-o4F,PM6,C8BQ-o4F,CC1=CC(=CC(=C1)C2=C3C=CC(=C4C5=C(C=C(S5)/C=C\6/C(=O)C7=CC(=CC(=C7)F)C(=O)/C6=C\C8=CC(=C(S8)C9=CC(=CC(=C9)C)C(C)(C)C(=O)OC)C(C)(C)C(=O)OC)SC4=C3S2)C(C)(C)C(=O)OC)C(C)(C)C(=O)OC,,0.927,7.73,54.07,3.85,3.874499397,0.6363479740259749,3.75,3.85,,,,,,,PNDIT-F3N,,PEDOT:PSS,,,,,,-5.56,-3.65,,,,
42291,10.1002/adfm.202529543,10.1002/adfm.202529543,PM6,C8BQ-o6F,PM6,C8BQ-o6F,CC1=CC(=CC(=C1)C2=C3C=CC(=C4C5=C(C=C(S5)/C=C\6/C(=O)C7=CC(=CC(=C7)F)C(=O)/C6=C\C8=CC(=C(S8)C9=CC(=CC(=C9)C)C(C)(C)C(=O)OC)C(C)(C)C(=O)OC)SC4=C3S2)C(C)(C)C(=O)OC)C(C)(C)C(=O)OC,,0.928,8.24,57.53,4.4,4.399158016,0.0191360000000004,4.31,4.4,,,,,,,,,,,,,,,-5.56,-3.65,,,,
42292,10.1002/adfm.202529543,10.1002/adfm.202529543,PM6,C8BQ-o8F,PM6,C8BQ-o8F,CC1=CC(=CC(=C1)C2=C3C=CC(=C4C5=C(C=C(S5)/C=C\6/C(=O)C7=CC(=CC(=C7)F)C(=O)/C6=C\C8=CC(=C(S8)C9=CC(=CC(=C9)C)C(C)(C)C(=O)OC)C(C)(C)C(=O)OC)SC4=C3S2)C(C)(C)C(=O)OC)C(C)(C)C(=O)OC,,0.907,19.84,73.32,13.2,13.193846016,0.0466210909090841,13.15,13.2,,,,,,,,,,,,,,,-5.56,-3.65,,,,
42293,10.1002/adfm.202529543,10.1002/adfm.202529543,PM6,C12BQ-o6F,PM6,C12BQ-o6F,CC1=CC(=CC(=C1)C2=C3C=CC(=C4C5=C(C=C(S5)/C=C\6/C(=O)C7=CC(=CC(=C7)F)C(=O)/C6=C\C8=CC(=C(S8)C9=CC(=CC(=C9)C)C(C)(C)C(=O)OC)C(C)(C)C(=O)OC)SC4=C3S2)C(C)(C)C(=O)OC)C(C)(C)C(=O)OC,,0.937,24.32,66.76,15.21,15.213161984000005,0.0207888494411695,14.96,15.21,,,,,,,PNDIT-F3N,,PEDOT:PSS,,,,,,-5.56,-3.65,,,,
42294,10.1002/adfm.202529543,10.1002/adfm.202529543,PM6,C12BQ-o8F,PM6,C12BQ-o8F,CC1=CC(=CC(=C1)C2=C3C=CC(=C4C5=C(C=C(S5)/C=C\6/C(=O)C7=CC(=CC(=C7)F)C(=O)/C6=C\C8=CC(=C(S8)C9=CC(=CC(=C9)C)C(C)(C)C(=O)OC)C(C)(C)C(=O)OC)SC4=C3S2)C(C)(C)C(=O)OC)C(C)(C)C(=O)OC,,0.938,24.55,71.39,16.32,16.43961781,0.7329522671568698,16.04,16.32,,,,,,,PNDIT-F3N,,PEDOT:PSS,,,,,,-5.56,-3.65,,,,
42295,10.1002/adfm.202529543,10.1002/adfm.202529543,PM6,BTP-eC9,PM6,BTP-eC9,CC1=CC(=CC(=C1)C2=C3C=CC(=C4C5=C(C=C(S5)/C=C\6/C(=O)C7=CC(=CC(=C7)F)C(=O)/C6=C\C8=CC(=C(S8)C9=CC(=CC(=C9)C)C(C)(C)C(=O)OC)C(C)(C)C(=O)OC)SC4=C3S2)C(C)(C)C(=O)OC)C(C)(C)C(=O)OC,CCCCCCCCCc1c(C=C2C(=O)c3cc(Cl)c(Cl)cc3C2=C(C#N)C#N)sc2c1sc1c3c4nsnc4c4c5sc6c(CCCCCCCCC)c(C=C7C(=O)c8cc(Cl)c(Cl)cc8C7=C(C#N)C#N)sc6c5n(CC(CCCC)CCCCCC)c4c3n(CC(CCCC)CCCCCC)c21,0.848,27.81,74.74,17.63,17.625844512,0.0235705501985169,17.5,17.63,,,,,,,,,,,,,,,-5.56,-3.65,,-5.68,-3.9,
42305,10.1002/adfm.202530286,10.1002/adfm.202530286,D18,L8-BO,D18,L8-BO,CCCCCCC(CCCC)CC1=CSC(C2=CC3=C(S2)C2=C(C=C(C4=CC(CC(CCCC)CCCCCC)=C(C5=CC6=C(C7=CC(F)=C(CC(CC)CCCC)S7)C7=C(C=CS7)C(C7=CC(F)=C(CC(CC)CCCC)S7)=C6S5)S4)S2)C2=NSN=C32)=C1,CCCCCCC(CCCC)CC1=C(/C=C2\C(=O)C3=CC(F)=C(F)C=C3C2=C(C#N)C#N)SC2=C1SC1C3=C(C4=C(C5=NSN=C35)C3=C(C5=C(S3)C(CC(CCCC)CCCCCC)=C(/C=C3\C(=O)C6=CC(F)=C(F)C=C6C3=C(C#N)C#N)S5)N4CC(CC)CCCC)N(CC(CC)CCCC)C21,0.905,27.17,78.89,19.42,19.398143765,0.1125449794026845,,,,,,,ITO/2PACz/D18:PfBT:L8-BO/PNDIT-F3N/Ag,,PNDIT-F3N,PNDIT-F3N,2PACz,2PACz,,,,,-5.51,-2.77,,-5.68,-3.9,
42307,10.1002/adfm.202530703,10.1002/adfm.202530703,J51,N2200,J51,N2200,CCCCCCCCC(CCCCCC)Cc1ccc(-c2c3cc(-c4ccc(-c5c(F)c(F)c(-c6ccc(C)s6)c6nn(CCCCCCCC)nc56)s4)sc3c(-c3ccc(CC(CCCCCC)CCCCCCCC)s3)c3cc(C)sc23)s1,CCCCCCCCCCC(CCCCCCCC)CN1C(=O)C2=C3C(=CC(C4=CC=C(C5=CC=CS5)S4)=C4C(=O)N(CC(CCCCCCCC)CCCCCCCCCC)C(=O)C(=C43)C=C2)C1=O,0.78,10.1,50.0,3.9,3.939,0.9999999999999925,,,2:1,DIO,,1 vol%,ITO/PEDOT:PSS/active layer/interlayer/Ag,conventional,PDINO,PDINO,PEDOT:PSS,PEDOT:PSS,100.0,chloroform,,100.0,-5.29,-3.3,,-5.71,-4.02,
42308,10.1002/adfm.202530703,10.1002/adfm.202530703,J61,N2200,J61,N2200,CCCCCCCCCCCCSc1ccc(-c2c3cc(-c4ccc(-c5c(F)c(F)c(-c6cccs6)c6nn(CC(CCCCCC)CCCCCCCC)nc56)s4)sc3c(-c3ccc(SCCCCCCCCCCCC)s3)c3ccsc23)s1,CCCCCCCCCCC(CCCCCCCC)CN1C(=O)C2=C3C(=CC(C4=CC=C(C5=CC=CS5)S4)=C4C(=O)N(CC(CCCCCCCC)CCCCCCCCCC)C(=O)C(=C43)C=C2)C1=O,0.88,9.3,57.0,4.7,4.66488,0.7472340425531923,,,2:1,DIO,,1 vol%,ITO/PEDOT:PSS/active layer/interlayer/Ag,conventional,PNDIT-F3N-Br,PDINO,PEDOT:PSS,PEDOT:PSS,100.0,chloroform,,100.0,-5.3,-3.15,,-5.71,-4.02,
42309,10.1002/adfm.202530703,10.1002/adfm.202530703,J71,N2200,J71,N2200,CCCCCCCCC(CCCCCC)Cn1nc2c(-c3ccc(C)s3)c(F)c(F)c(-c3ccc(-c4cc5c(-c6ccc([Si](CCC)(CCC)CCC)s6)c6sc(C)cc6c(-c6ccc([Si](CCC)(CCC)CCC)s6)c5s4)s3)c2n1,CCCCCCCCCCC(CCCCCCCC)CN1C(=O)C2=C3C(=CC(C4=CC=C(C5=CC=CS5)S4)=C4C(=O)N(CC(CCCCCCCC)CCCCCCCCCC)C(=O)C(=C43)C=C2)C1=O,0.9,9.6,74.0,6.4,6.3936,0.1000000000000028,,,2:1,DIO,,1 vol%,ITO/PEDOT:PSS/active layer/interlayer/Ag,conventional,PNDIT-F3N-Br,PDINO,PEDOT:PSS,PEDOT:PSS,100.0,chloroform,,100.0,-5.4,-3.24,,-5.71,-4.02,
42310,10.1002/adfm.202530825,10.1002/adfm.202530825,PM6,L8-BO,PM6,L8-BO,CC1=CC(=CC(=C1)C2=C3C=CC(=C4C5=C(C=C(S5)/C=C\6/C(=O)C7=CC(=CC(=C7)F)C(=O)/C6=C\C8=CC(=C(S8)C9=CC(=CC(=C9)C)C(C)(C)C(=O)OC)C(C)(C)C(=O)OC)SC4=C3S2)C(C)(C)C(=O)OC)C(C)(C)C(=O)OC,CCCCCCC(CCCC)CC1=C(/C=C2\C(=O)C3=CC(F)=C(F)C=C3C2=C(C#N)C#N)SC2=C1SC1C3=C(C4=C(C5=NSN=C35)C3=C(C5=C(S3)C(CC(CCCC)CCCCCC)=C(/C=C3\C(=O)C6=CC(F)=C(F)C=C6C3=C(C#N)C#N)S5)N4CC(CC)CCCC)N(CC(CC)CCCC)C21,0.901,26.81,80.3,19.39,19.39711543,0.0366963898916911,19.12,19.39,,,,,ITO/2PACz/polymer donor:L8-BO/PNDIT-F3N/Ag,,PNDIT-F3N,PNDIT-F3N,2PACz,2PACz,,,,,-5.56,-3.65,,-5.68,-3.9,
42313,10.1002/adfm.202530903,10.1002/adfm.202530903,PM6,A-βClδF,PM6,A-βClδF,CC1=CC(=CC(=C1)C2=C3C=CC(=C4C5=C(C=C(S5)/C=C\6/C(=O)C7=CC(=CC(=C7)F)C(=O)/C6=C\C8=CC(=C(S8)C9=CC(=CC(=C9)C)C(C)(C)C(=O)OC)C(C)(C)C(=O)OC)SC4=C3S2)C(C)(C)C(=O)OC)C(C)(C)C(=O)OC,,0.8446,25.79,74.27,16.18,16.1776651918,0.0144302113720676,15.6,16.18,,,,,ITO/PEDOT:PSS/PM6:A-βClδF/PNDIT-F3N/Ag,conventional,PNDIT-F3N,PNDIT-F3N,PEDOT:PSS,PEDOT:PSS,,,,,-5.56,-3.65,,,,
42314,10.1002/adfm.202530903,10.1002/adfm.202530903,PM6,A-βFδCl,PM6,A-βFδCl,CC1=CC(=CC(=C1)C2=C3C=CC(=C4C5=C(C=C(S5)/C=C\6/C(=O)C7=CC(=CC(=C7)F)C(=O)/C6=C\C8=CC(=C(S8)C9=CC(=CC(=C9)C)C(C)(C)C(=O)OC)C(C)(C)C(=O)OC)SC4=C3S2)C(C)(C)C(=O)OC)C(C)(C)C(=O)OC,,0.8792,26.13,72.45,16.64,16.644297852,0.0258284375000032,16.19,16.64,,,,,ITO/PEDOT:PSS/PM6:A-βFδCl/PNDIT-F3N/Ag,conventional,PNDIT-F3N,PNDIT-F3N,PEDOT:PSS,PEDOT:PSS,,,,,-5.56,-3.65,,,,
42315,10.1002/adfm.202530903,10.1002/adfm.202530903,PM6,BTP-eC9,PM6,BTP-eC9,CC1=CC(=CC(=C1)C2=C3C=CC(=C4C5=C(C=C(S5)/C=C\6/C(=O)C7=CC(=CC(=C7)F)C(=O)/C6=C\C8=CC(=C(S8)C9=CC(=CC(=C9)C)C(C)(C)C(=O)OC)C(C)(C)C(=O)OC)SC4=C3S2)C(C)(C)C(=O)OC)C(C)(C)C(=O)OC,CCCCCCCCCc1c(C=C2C(=O)c3cc(Cl)c(Cl)cc3C2=C(C#N)C#N)sc2c1sc1c3c4nsnc4c4c5sc6c(CCCCCCCCC)c(C=C7C(=O)c8cc(Cl)c(Cl)cc8C7=C(C#N)C#N)sc6c5n(CC(CCCC)CCCCCC)c4c3n(CC(CCCC)CCCCCC)c21,0.8569,28.05,75.85,18.23,18.2313401325,0.0073512479429376,17.85,18.23,,,,,ITO/PEDOT:PSS/PM6:BTP-eC9/PNDIT-F3N/Ag,conventional,PNDIT-F3N,PNDIT-F3N,PEDOT:PSS,PEDOT:PSS,,,,,-5.56,-3.65,,-5.68,-3.9,
42320,10.1002/adfm.202531119,10.1002/adfm.202531119,D18,Y6,D18,Y6,CCCCCCC(CCCC)CC1=CSC(C2=CC3=C(S2)C2=C(C=C(C4=CC(CC(CCCC)CCCCCC)=C(C5=CC6=C(C7=CC(F)=C(CC(CC)CCCC)S7)C7=C(C=CS7)C(C7=CC(F)=C(CC(CC)CCCC)S7)=C6S5)S4)S2)C2=NSN=C32)=C1,CCCCCCCCCCCc1c(/C=C2\C(=O)c3cc(F)c(F)cc3C2=C(C#N)C#N)sc2c1sc1c3c4nsnc4c4c5sc6c(CCCCCCCCCCC)c(/C=C7\C(=O)c8cc(F)c(F)cc8C7=C(C#N)C#N)sc6c5n(CC(CC)CCCC)c4c3n(CC(CC)CCCC)c21,0.848,26.89,74.12,16.9,16.901376064,0.0081423905325575,,,,,,,ITO/PEDOT:PSS/active layer/PFNDI/Ag,conventional,PFNDI,PFNDI,PEDOT:PSS,PEDOT:PSS,,,,,-5.51,-2.77,,-5.65,-4.09,
42321,10.1002/adfm.202531119,10.1002/adfm.202531119,D18,SF-2Cl,D18,SF-2Cl,CCCCCCC(CCCC)CC1=CSC(C2=CC3=C(S2)C2=C(C=C(C4=CC(CC(CCCC)CCCCCC)=C(C5=CC6=C(C7=CC(F)=C(CC(CC)CCCC)S7)C7=C(C=CS7)C(C7=CC(F)=C(CC(CC)CCCC)S7)=C6S5)S4)S2)C2=NSN=C32)=C1,,0.94,9.73,64.63,5.91,5.911189059999999,0.0201194585448198,,,,,,,ITO/PEDOT:PSS/active layer/PFNDI/Ag,conventional,PFNDI,PFNDI,PEDOT:PSS,PEDOT:PSS,,,,,-5.51,-2.77,,,,
42323,10.1002/adfm.202531515,10.1002/adfm.202531515,D18,L8-BO,D18,L8-BO,CCCCCCC(CCCC)CC1=CSC(C2=CC3=C(S2)C2=C(C=C(C4=CC(CC(CCCC)CCCCCC)=C(C5=CC6=C(C7=CC(F)=C(CC(CC)CCCC)S7)C7=C(C=CS7)C(C7=CC(F)=C(CC(CC)CCCC)S7)=C6S5)S4)S2)C2=NSN=C32)=C1,CCCCCCC(CCCC)CC1=C(/C=C2\C(=O)C3=CC(F)=C(F)C=C3C2=C(C#N)C#N)SC2=C1SC1C3=C(C4=C(C5=NSN=C35)C3=C(C5=C(S3)C(CC(CCCC)CCCCCC)=C(/C=C3\C(=O)C6=CC(F)=C(F)C=C6C3=C(C#N)C#N)S5)N4CC(CC)CCCC)N(CC(CC)CCCC)C21,0.927,25.81,77.29,18.49,18.492304923000003,0.0124657815035374,18.14,18.49,,,,,ITO/PEDOT:PSS/active layer/PNDIT-F3N/Ag,conventional,PNDIT-F3N,PNDIT-F3N,PEDOT:PSS,PEDOT:PSS,,,,,-5.51,-2.77,,-5.68,-3.9,
42324,10.1002/adfm.202531515,10.1002/adfm.202531515,D18,L8-BO,D18,L8-BO,CCCCCCC(CCCC)CC1=CSC(C2=CC3=C(S2)C2=C(C=C(C4=CC(CC(CCCC)CCCCCC)=C(C5=CC6=C(C7=CC(F)=C(CC(CC)CCCC)S7)C7=C(C=CS7)C(C7=CC(F)=C(CC(CC)CCCC)S7)=C6S5)S4)S2)C2=NSN=C32)=C1,CCCCCCC(CCCC)CC1=C(/C=C2\C(=O)C3=CC(F)=C(F)C=C3C2=C(C#N)C#N)SC2=C1SC1C3=C(C4=C(C5=NSN=C35)C3=C(C5=C(S3)C(CC(CCCC)CCCCCC)=C(/C=C3\C(=O)C6=CC(F)=C(F)C=C6C3=C(C#N)C#N)S5)N4CC(CC)CCCC)N(CC(CC)CCCC)C21,0.923,27.19,80.21,20.13,20.129798377,0.0010016045702872,19.79,20.13,,TCPy,TCPy,50 wt.%,ITO/PEDOT:PSS/active layer/PNDIT-F3N/Ag,conventional,PNDIT-F3N,PNDIT-F3N,PEDOT:PSS,PEDOT:PSS,,,,,-5.51,-2.77,,-5.68,-3.9,
42325,10.1002/adfm.202531879,10.1002/adfm.202531879,PM6,BTP-OCF3,PM6,BTP-OCF3,CC1=CC(=CC(=C1)C2=C3C=CC(=C4C5=C(C=C(S5)/C=C\6/C(=O)C7=CC(=CC(=C7)F)C(=O)/C6=C\C8=CC(=C(S8)C9=CC(=CC(=C9)C)C(C)(C)C(=O)OC)C(C)(C)C(=O)OC)SC4=C3S2)C(C)(C)C(=O)OC)C(C)(C)C(=O)OC,,0.915,26.56,78.3,19.04,19.0287792,0.058932773109245,,,,,,,ITO/PEDOT:PSS/PM6:BTP-OCF3/PDIN/Ag,conventional,PDIN,PDIN,PEDOT:PSS,PEDOT:PSS,,,,,-5.56,-3.65,,,,
42326,10.1002/adfm.202531879,10.1002/adfm.202531879,PM6,BTP-OCH3,PM6,BTP-OCH3,CC1=CC(=CC(=C1)C2=C3C=CC(=C4C5=C(C=C(S5)/C=C\6/C(=O)C7=CC(=CC(=C7)F)C(=O)/C6=C\C8=CC(=C(S8)C9=CC(=CC(=C9)C)C(C)(C)C(=O)OC)C(C)(C)C(=O)OC)SC4=C3S2)C(C)(C)C(=O)OC)C(C)(C)C(=O)OC,,0.965,22.5,72.61,15.77,15.76544625,0.0288760304375362,,,,,,,ITO/PEDOT:PSS/PM6:BTP-OCH3/PDIN/Ag,conventional,PDIN,PDIN,PEDOT:PSS,PEDOT:PSS,,,,,-5.56,-3.65,,,,
42327,10.1002/adfm.202531879,10.1002/adfm.202531879,PM6,L8-BO,PM6,L8-BO,CC1=CC(=CC(=C1)C2=C3C=CC(=C4C5=C(C=C(S5)/C=C\6/C(=O)C7=CC(=CC(=C7)F)C(=O)/C6=C\C8=CC(=C(S8)C9=CC(=CC(=C9)C)C(C)(C)C(=O)OC)C(C)(C)C(=O)OC)SC4=C3S2)C(C)(C)C(=O)OC)C(C)(C)C(=O)OC,CCCCCCC(CCCC)CC1=C(/C=C2\C(=O)C3=CC(F)=C(F)C=C3C2=C(C#N)C#N)SC2=C1SC1C3=C(C4=C(C5=NSN=C35)C3=C(C5=C(S3)C(CC(CCCC)CCCCCC)=C(/C=C3\C(=O)C6=CC(F)=C(F)C=C6C3=C(C#N)C#N)S5)N4CC(CC)CCCC)N(CC(CC)CCCC)C21,0.903,27.04,78.0,19.05,19.0453536,0.024390551181095,,,,,,,ITO/PEDOT:PSS/PM6:L8-BO/PDIN/Ag,conventional,PDIN,PDIN,PEDOT:PSS,PEDOT:PSS,,,,,-5.56,-3.65,,-5.68,-3.9,
42329,10.1002/adfm.202532045,10.1002/adfm.202532045,D18,L8-BO,D18,L8-BO,CCCCCCC(CCCC)CC1=CSC(C2=CC3=C(S2)C2=C(C=C(C4=CC(CC(CCCC)CCCCCC)=C(C5=CC6=C(C7=CC(F)=C(CC(CC)CCCC)S7)C7=C(C=CS7)C(C7=CC(F)=C(CC(CC)CCCC)S7)=C6S5)S4)S2)C2=NSN=C32)=C1,CCCCCCC(CCCC)CC1=C(/C=C2\C(=O)C3=CC(F)=C(F)C=C3C2=C(C#N)C#N)SC2=C1SC1C3=C(C4=C(C5=NSN=C35)C3=C(C5=C(S3)C(CC(CCCC)CCCCCC)=C(/C=C3\C(=O)C6=CC(F)=C(F)C=C6C3=C(C#N)C#N)S5)N4CC(CC)CCCC)N(CC(CC)CCCC)C21,0.9,25.97,78.96,18.45,18.4553208,0.0288390243902427,18.24,18.45,,w/o,,,ITO/2PACz/active layer/PDINN/Ag,conventional,PDINN,PDINN,2PACz,2PACz,,,,,-5.51,-2.77,,-5.68,-3.9,
42330,10.1002/adfm.202532045,10.1002/adfm.202532045,D18,L8-BO,D18,L8-BO,CCCCCCC(CCCC)CC1=CSC(C2=CC3=C(S2)C2=C(C=C(C4=CC(CC(CCCC)CCCCCC)=C(C5=CC6=C(C7=CC(F)=C(CC(CC)CCCC)S7)C7=C(C=CS7)C(C7=CC(F)=C(CC(CC)CCCC)S7)=C6S5)S4)S2)C2=NSN=C32)=C1,CCCCCCC(CCCC)CC1=C(/C=C2\C(=O)C3=CC(F)=C(F)C=C3C2=C(C#N)C#N)SC2=C1SC1C3=C(C4=C(C5=NSN=C35)C3=C(C5=C(S3)C(CC(CCCC)CCCCCC)=C(/C=C3\C(=O)C6=CC(F)=C(F)C=C6C3=C(C#N)C#N)S5)N4CC(CC)CCCC)N(CC(CC)CCCC)C21,0.888,26.47,79.9,18.78,18.78078264,0.0041674121405594,18.56,18.78,,2FBT,2FBT,,ITO/2PACz/active layer/PDINN/Ag,conventional,PDINN,PDINN,2PACz,2PACz,,,,,-5.51,-2.77,,-5.68,-3.9,
42331,10.1002/adfm.202532045,10.1002/adfm.202532045,D18,L8-BO,D18,L8-BO,CCCCCCC(CCCC)CC1=CSC(C2=CC3=C(S2)C2=C(C=C(C4=CC(CC(CCCC)CCCCCC)=C(C5=CC6=C(C7=CC(F)=C(CC(CC)CCCC)S7)C7=C(C=CS7)C(C7=CC(F)=C(CC(CC)CCCC)S7)=C6S5)S4)S2)C2=NSN=C32)=C1,CCCCCCC(CCCC)CC1=C(/C=C2\C(=O)C3=CC(F)=C(F)C=C3C2=C(C#N)C#N)SC2=C1SC1C3=C(C4=C(C5=NSN=C35)C3=C(C5=C(S3)C(CC(CCCC)CCCCCC)=C(/C=C3\C(=O)C6=CC(F)=C(F)C=C6C3=C(C#N)C#N)S5)N4CC(CC)CCCC)N(CC(CC)CCCC)C21,0.889,26.49,79.12,18.63,18.632451432,0.0131585185185231,18.41,18.63,,2ClBT,2ClBT,,ITO/2PACz/active layer/PDINN/Ag,conventional,PDINN,PDINN,2PACz,2PACz,,,,,-5.51,-2.77,,-5.68,-3.9,
42332,10.1002/adfm.202532045,10.1002/adfm.202532045,D18,L8-BO,D18,L8-BO,CCCCCCC(CCCC)CC1=CSC(C2=CC3=C(S2)C2=C(C=C(C4=CC(CC(CCCC)CCCCCC)=C(C5=CC6=C(C7=CC(F)=C(CC(CC)CCCC)S7)C7=C(C=CS7)C(C7=CC(F)=C(CC(CC)CCCC)S7)=C6S5)S4)S2)C2=NSN=C32)=C1,CCCCCCC(CCCC)CC1=C(/C=C2\C(=O)C3=CC(F)=C(F)C=C3C2=C(C#N)C#N)SC2=C1SC1C3=C(C4=C(C5=NSN=C35)C3=C(C5=C(S3)C(CC(CCCC)CCCCCC)=C(/C=C3\C(=O)C6=CC(F)=C(F)C=C6C3=C(C#N)C#N)S5)N4CC(CC)CCCC)N(CC(CC)CCCC)C21,0.884,26.86,80.66,19.15,19.152103984,0.0109868616188065,18.96,19.15,,2BrBT,2BrBT,,ITO/2PACz/active layer/PDINN/Ag,conventional,PDINN,PDINN,2PACz,2PACz,,,,,-5.51,-2.77,,-5.68,-3.9,
42334,10.1002/adfm.202532047,10.1002/adfm.202532047,PM6,L8-BO,PM6,L8-BO,CC1=CC(=CC(=C1)C2=C3C=CC(=C4C5=C(C=C(S5)/C=C\6/C(=O)C7=CC(=CC(=C7)F)C(=O)/C6=C\C8=CC(=C(S8)C9=CC(=CC(=C9)C)C(C)(C)C(=O)OC)C(C)(C)C(=O)OC)SC4=C3S2)C(C)(C)C(=O)OC)C(C)(C)C(=O)OC,CCCCCCC(CCCC)CC1=C(/C=C2\C(=O)C3=CC(F)=C(F)C=C3C2=C(C#N)C#N)SC2=C1SC1C3=C(C4=C(C5=NSN=C35)C3=C(C5=C(S3)C(CC(CCCC)CCCCCC)=C(/C=C3\C(=O)C6=CC(F)=C(F)C=C6C3=C(C#N)C#N)S5)N4CC(CC)CCCC)N(CC(CC)CCCC)C21,0.87,25.3,76.0,16.8,16.72836,0.4264285714285842,16.4,16.8,1:1.2,DIB,,5.5 mg mL−1 DIB (50% of active layer solution concentration),ITO/PEDOT:PSS/PM6:L8-BO/PNDIT-F3N-Br/Ag,conventional,PNDIT-F3N-Br,,PEDOT:PSS,PEDOT:PSS,,chloroform,,100.0,-5.56,-3.65,,-5.68,-3.9,
42335,10.1002/adfm.202532047,10.1002/adfm.202532047,PM6,L8-BO,PM6,L8-BO,CC1=CC(=CC(=C1)C2=C3C=CC(=C4C5=C(C=C(S5)/C=C\6/C(=O)C7=CC(=CC(=C7)F)C(=O)/C6=C\C8=CC(=C(S8)C9=CC(=CC(=C9)C)C(C)(C)C(=O)OC)C(C)(C)C(=O)OC)SC4=C3S2)C(C)(C)C(=O)OC)C(C)(C)C(=O)OC,CCCCCCC(CCCC)CC1=C(/C=C2\C(=O)C3=CC(F)=C(F)C=C3C2=C(C#N)C#N)SC2=C1SC1C3=C(C4=C(C5=NSN=C35)C3=C(C5=C(S3)C(CC(CCCC)CCCCCC)=C(/C=C3\C(=O)C6=CC(F)=C(F)C=C6C3=C(C#N)C#N)S5)N4CC(CC)CCCC)N(CC(CC)CCCC)C21,0.89,25.3,78.0,17.4,17.56326,0.9382758620689718,16.7,17.4,1:1.2,DIB,,5.5 mg mL−1 DIB (50% of active layer solution concentration),ITO/HTL/PM6:L8-BO/PNDIT-F3N-Br/Ag,conventional,PNDIT-F3N-Br,,Br-2PACz,Br-2PACz,,chloroform,,100.0,-5.56,-3.65,,-5.68,-3.9,
42336,10.1002/adfm.202532105,10.1002/adfm.202532105,PM6,Y6,PM6,Y6,CC1=CC(=CC(=C1)C2=C3C=CC(=C4C5=C(C=C(S5)/C=C\6/C(=O)C7=CC(=CC(=C7)F)C(=O)/C6=C\C8=CC(=C(S8)C9=CC(=CC(=C9)C)C(C)(C)C(=O)OC)C(C)(C)C(=O)OC)SC4=C3S2)C(C)(C)C(=O)OC)C(C)(C)C(=O)OC,CCCCCCCCCCCc1c(/C=C2\C(=O)c3cc(F)c(F)cc3C2=C(C#N)C#N)sc2c1sc1c3c4nsnc4c4c5sc6c(CCCCCCCCCCC)c(/C=C7\C(=O)c8cc(F)c(F)cc8C7=C(C#N)C#N)sc6c5n(CC(CC)CCCC)c4c3n(CC(CC)CCCC)c21,0.845,27.6,77.2,18.1,18.004584,0.527160220994476,17.8,18.1,,,,,ITO/PEDOT:PSS/PM6:Y6/cathode interlayer/Ag,organic solar cell,PDIN,PDIN,PEDOT:PSS,,,,,,-5.56,-3.65,,-5.65,-4.09,
42337,10.1002/adfm.202532105,10.1002/adfm.202532105,PM6,Y6,PM6,Y6,CC1=CC(=CC(=C1)C2=C3C=CC(=C4C5=C(C=C(S5)/C=C\6/C(=O)C7=CC(=CC(=C7)F)C(=O)/C6=C\C8=CC(=C(S8)C9=CC(=CC(=C9)C)C(C)(C)C(=O)OC)C(C)(C)C(=O)OC)SC4=C3S2)C(C)(C)C(=O)OC)C(C)(C)C(=O)OC,CCCCCCCCCCCc1c(/C=C2\C(=O)c3cc(F)c(F)cc3C2=C(C#N)C#N)sc2c1sc1c3c4nsnc4c4c5sc6c(CCCCCCCCCCC)c(/C=C7\C(=O)c8cc(F)c(F)cc8C7=C(C#N)C#N)sc6c5n(CC(CC)CCCC)c4c3n(CC(CC)CCCC)c21,0.846,28.5,78.5,19.0,18.927135,0.3835000000000009,18.7,19.0,,,,,ITO/PEDOT:PSS/PM6:Y6/cathode interlayer/Ag,organic solar cell,PDIN: MCA,PDIN,PEDOT:PSS,,,,,,-5.56,-3.65,,-5.65,-4.09,
42338,10.1002/adfm.202532105,10.1002/adfm.202532105,PM6,Y6,PM6,Y6,CC1=CC(=CC(=C1)C2=C3C=CC(=C4C5=C(C=C(S5)/C=C\6/C(=O)C7=CC(=CC(=C7)F)C(=O)/C6=C\C8=CC(=C(S8)C9=CC(=CC(=C9)C)C(C)(C)C(=O)OC)C(C)(C)C(=O)OC)SC4=C3S2)C(C)(C)C(=O)OC)C(C)(C)C(=O)OC,CCCCCCCCCCCc1c(/C=C2\C(=O)c3cc(F)c(F)cc3C2=C(C#N)C#N)sc2c1sc1c3c4nsnc4c4c5sc6c(CCCCCCCCCCC)c(/C=C7\C(=O)c8cc(F)c(F)cc8C7=C(C#N)C#N)sc6c5n(CC(CC)CCCC)c4c3n(CC(CC)CCCC)c21,0.846,28.0,78.3,18.6,18.547704,0.2811612903225908,18.3,18.6,,,,,ITO/PEDOT:PSS/PM6:Y6/cathode interlayer/Ag,organic solar cell,PDIN: DCA,PDIN:DCA,PEDOT:PSS,,,,,,-5.56,-3.65,,-5.65,-4.09,
42339,10.1002/adfm.202532105,10.1002/adfm.202532105,PM6,Y6,PM6,Y6,CC1=CC(=CC(=C1)C2=C3C=CC(=C4C5=C(C=C(S5)/C=C\6/C(=O)C7=CC(=CC(=C7)F)C(=O)/C6=C\C8=CC(=C(S8)C9=CC(=CC(=C9)C)C(C)(C)C(=O)OC)C(C)(C)C(=O)OC)SC4=C3S2)C(C)(C)C(=O)OC)C(C)(C)C(=O)OC,CCCCCCCCCCCc1c(/C=C2\C(=O)c3cc(F)c(F)cc3C2=C(C#N)C#N)sc2c1sc1c3c4nsnc4c4c5sc6c(CCCCCCCCCCC)c(/C=C7\C(=O)c8cc(F)c(F)cc8C7=C(C#N)C#N)sc6c5n(CC(CC)CCCC)c4c3n(CC(CC)CCCC)c21,0.845,28.1,78.1,18.5,18.5444545,0.2402945945945973,18.2,18.5,,,,,ITO/PEDOT:PSS/PM6:Y6/cathode interlayer/Ag,organic solar cell,PDIN: TCA,PDIN:TCA,PEDOT:PSS,,,,,,-5.56,-3.65,,-5.65,-4.09,
42340,10.1002/adfm.202532105,10.1002/adfm.202532105,PM6,L8-BO,PM6,L8-BO,CC1=CC(=CC(=C1)C2=C3C=CC(=C4C5=C(C=C(S5)/C=C\6/C(=O)C7=CC(=CC(=C7)F)C(=O)/C6=C\C8=CC(=C(S8)C9=CC(=CC(=C9)C)C(C)(C)C(=O)OC)C(C)(C)C(=O)OC)SC4=C3S2)C(C)(C)C(=O)OC)C(C)(C)C(=O)OC,CCCCCCC(CCCC)CC1=C(/C=C2\C(=O)C3=CC(F)=C(F)C=C3C2=C(C#N)C#N)SC2=C1SC1C3=C(C4=C(C5=NSN=C35)C3=C(C5=C(S3)C(CC(CCCC)CCCCCC)=C(/C=C3\C(=O)C6=CC(F)=C(F)C=C6C3=C(C#N)C#N)S5)N4CC(CC)CCCC)N(CC(CC)CCCC)C21,0.9,27.4,76.6,18.9,18.88956,0.0552380952380905,18.7,18.9,,,,,ITO/PEDOT:PSS/PM6:L8-BO/cathode interlayer/Ag,,PDIN: MCA,PDIN,PEDOT:PSS,,,"1,3-dibromo-5-chlorobenzene",,,-5.56,-3.65,,-5.68,-3.9,
42341,10.1002/adfm.202532105,10.1002/adfm.202532105,PM6,L8-BO,PM6,L8-BO,CC1=CC(=CC(=C1)C2=C3C=CC(=C4C5=C(C=C(S5)/C=C\6/C(=O)C7=CC(=CC(=C7)F)C(=O)/C6=C\C8=CC(=C(S8)C9=CC(=CC(=C9)C)C(C)(C)C(=O)OC)C(C)(C)C(=O)OC)SC4=C3S2)C(C)(C)C(=O)OC)C(C)(C)C(=O)OC,CCCCCCC(CCCC)CC1=C(/C=C2\C(=O)C3=CC(F)=C(F)C=C3C2=C(C#N)C#N)SC2=C1SC1C3=C(C4=C(C5=NSN=C35)C3=C(C5=C(S3)C(CC(CCCC)CCCCCC)=C(/C=C3\C(=O)C6=CC(F)=C(F)C=C6C3=C(C#N)C#N)S5)N4CC(CC)CCCC)N(CC(CC)CCCC)C21,0.9,28.1,77.4,19.6,19.57446,0.1303061224489767,19.3,19.6,,MCA,,,ITO/PEDOT:PSS/PM6:L8-BO/cathode interlayer/Ag,,PDIN: MCA,PDIN,PEDOT:PSS,,,"1,3-dibromo-5-chlorobenzene",,,-5.56,-3.65,,-5.68,-3.9,
42342,10.1002/adfm.202532105,10.1002/adfm.202532105,PM6,L8-BO,PM6,L8-BO,CC1=CC(=CC(=C1)C2=C3C=CC(=C4C5=C(C=C(S5)/C=C\6/C(=O)C7=CC(=CC(=C7)F)C(=O)/C6=C\C8=CC(=C(S8)C9=CC(=CC(=C9)C)C(C)(C)C(=O)OC)C(C)(C)C(=O)OC)SC4=C3S2)C(C)(C)C(=O)OC)C(C)(C)C(=O)OC,CCCCCCC(CCCC)CC1=C(/C=C2\C(=O)C3=CC(F)=C(F)C=C3C2=C(C#N)C#N)SC2=C1SC1C3=C(C4=C(C5=NSN=C35)C3=C(C5=C(S3)C(CC(CCCC)CCCCCC)=C(/C=C3\C(=O)C6=CC(F)=C(F)C=C6C3=C(C#N)C#N)S5)N4CC(CC)CCCC)N(CC(CC)CCCC)C21,0.894,26.0,77.6,18.1,18.037344,0.3461657458563759,17.8,18.1,,,,,ITO/PEDOT:PSS/PM6:L8-BO/cathode interlayer/Ag,,PDINN: MCA,PDINN:MCA,PEDOT:PSS,,,"1,3-dibromo-5-chlorobenzene",,,-5.56,-3.65,,-5.68,-3.9,
42343,10.1002/adfm.202532105,10.1002/adfm.202532105,PM6,L8-BO,PM6,L8-BO,CC1=CC(=CC(=C1)C2=C3C=CC(=C4C5=C(C=C(S5)/C=C\6/C(=O)C7=CC(=CC(=C7)F)C(=O)/C6=C\C8=CC(=C(S8)C9=CC(=CC(=C9)C)C(C)(C)C(=O)OC)C(C)(C)C(=O)OC)SC4=C3S2)C(C)(C)C(=O)OC)C(C)(C)C(=O)OC,CCCCCCC(CCCC)CC1=C(/C=C2\C(=O)C3=CC(F)=C(F)C=C3C2=C(C#N)C#N)SC2=C1SC1C3=C(C4=C(C5=NSN=C35)C3=C(C5=C(S3)C(CC(CCCC)CCCCCC)=C(/C=C3\C(=O)C6=CC(F)=C(F)C=C6C3=C(C#N)C#N)S5)N4CC(CC)CCCC)N(CC(CC)CCCC)C21,0.896,26.9,78.6,19.0,18.9444864,0.2921768421052693,18.6,19.0,,MCA,,,ITO/PEDOT:PSS/PM6:L8-BO/Cathode Interlayer/Ag,,PDINN: MCA,PDINN:MCA,PEDOT:PSS,,,"1,3-dibromo-5-chlorobenzene",,,-5.56,-3.65,,-5.68,-3.9,
42344,10.1002/adfm.202532165,10.1002/adfm.202532165,PM6,BTP-eC9,PM6,BTP-eC9,COC(=O)C(C)(C)c1cc(C)cc(-c2sc3c4sc5cc(/C=C6/C(=O)c7cc(F)cc(c7)C(=O)/C6=C\c6cc(C(C)(C)C(=O)OC)c(-c7cc(C)cc(C(C)(C)C(=O)OC)c7)s6)sc5c4c(C(C)(C)C(=O)OC)ccc2-3)c1,CCCCCCCCCc1c(C=C2C(=O)c3cc(Cl)c(Cl)cc3C2=C(C#N)C#N)sc2c1sc1c3c4nsnc4c4c5sc6c(CCCCCCCCC)c(C=C7C(=O)c8cc(Cl)c(Cl)cc8C7=C(C#N)C#N)sc6c5n(CC(CCCC)CCCCCC)c4c3n(CC(CCCC)CCCCCC)c21,0.853,26.25,75.71,16.96,16.952415374999998,0.0447206662736046,16.66,16.96,,Pristine,,,Binary,conventional,PDINN,,PEDOT:PSS,,,o-xylene,,,-5.56,-3.65,,-5.68,-3.9,
42345,10.1002/adfm.202532165,10.1002/adfm.202532165,PM6,BTP-eC9,PM6,BTP-eC9,COC(=O)C(C)(C)c1cc(C)cc(-c2sc3c4sc5cc(/C=C6/C(=O)c7cc(F)cc(c7)C(=O)/C6=C\c6cc(C(C)(C)C(=O)OC)c(-c7cc(C)cc(C(C)(C)C(=O)OC)c7)s6)sc5c4c(C(C)(C)C(=O)OC)ccc2-3)c1,CCCCCCCCCc1c(C=C2C(=O)c3cc(Cl)c(Cl)cc3C2=C(C#N)C#N)sc2c1sc1c3c4nsnc4c4c5sc6c(CCCCCCCCC)c(C=C7C(=O)c8cc(Cl)c(Cl)cc8C7=C(C#N)C#N)sc6c5n(CC(CCCC)CCCCCC)c4c3n(CC(CCCC)CCCCCC)c21,0.858,27.56,78.14,18.5,18.477359472,0.1223812324324332,18.29,18.5,,DTT,DTT,25 wt% of acceptor,Binary,conventional,PDINN,,PEDOT:PSS,,,o-xylene,,,-5.56,-3.65,,-5.68,-3.9,
42346,10.1002/adfm.202532165,10.1002/adfm.202532165,PM6,BTP-eC9,PM6,BTP-eC9,COC(=O)C(C)(C)c1cc(C)cc(-c2sc3c4sc5cc(/C=C6/C(=O)c7cc(F)cc(c7)C(=O)/C6=C\c6cc(C(C)(C)C(=O)OC)c(-c7cc(C)cc(C(C)(C)C(=O)OC)c7)s6)sc5c4c(C(C)(C)C(=O)OC)ccc2-3)c1,CCCCCCCCCc1c(C=C2C(=O)c3cc(Cl)c(Cl)cc3C2=C(C#N)C#N)sc2c1sc1c3c4nsnc4c4c5sc6c(CCCCCCCCC)c(C=C7C(=O)c8cc(Cl)c(Cl)cc8C7=C(C#N)C#N)sc6c5n(CC(CCCC)CCCCCC)c4c3n(CC(CCCC)CCCCCC)c21,0.876,27.57,77.12,18.62,18.625497984000003,0.0295273039742296,18.23,18.62,,Pristine,,,Ternary,conventional,PDINN,,PEDOT:PSS,,,,,,-5.56,-3.65,,-5.68,-3.9,
42348,10.1002/adfm.202600064,10.1002/adfm.202600064,PM6,Y6,PM6,Y6,CC1=CC(=CC(=C1)C2=C3C=CC(=C4C5=C(C=C(S5)/C=C\6/C(=O)C7=CC(=CC(=C7)F)C(=O)/C6=C\C8=CC(=C(S8)C9=CC(=CC(=C9)C)C(C)(C)C(=O)OC)C(C)(C)C(=O)OC)SC4=C3S2)C(C)(C)C(=O)OC)C(C)(C)C(=O)OC,CCCCCCCCCCCc1c(/C=C2\C(=O)c3cc(F)c(F)cc3C2=C(C#N)C#N)sc2c1sc1c3c4nsnc4c4c5sc6c(CCCCCCCCCCC)c(/C=C7\C(=O)c8cc(F)c(F)cc8C7=C(C#N)C#N)sc6c5n(CC(CC)CCCC)c4c3n(CC(CC)CCCC)c21,0.838,24.15,70.3,14.23,14.227103099999995,0.0203576950105635,13.84,14.23,,,,,ITO/PEIE/PM6:Y6/MoO3/Ag,,PEIE,PEIE,MoO3,MoO3,,,,,-5.56,-3.65,,-5.65,-4.09,
42349,10.1002/adfm.202600064,10.1002/adfm.202600064,PM6,Y6,PM6,Y6,CC1=CC(=CC(=C1)C2=C3C=CC(=C4C5=C(C=C(S5)/C=C\6/C(=O)C7=CC(=CC(=C7)F)C(=O)/C6=C\C8=CC(=C(S8)C9=CC(=CC(=C9)C)C(C)(C)C(=O)OC)C(C)(C)C(=O)OC)SC4=C3S2)C(C)(C)C(=O)OC)C(C)(C)C(=O)OC,CCCCCCCCCCCc1c(/C=C2\C(=O)c3cc(F)c(F)cc3C2=C(C#N)C#N)sc2c1sc1c3c4nsnc4c4c5sc6c(CCCCCCCCCCC)c(/C=C7\C(=O)c8cc(F)c(F)cc8C7=C(C#N)C#N)sc6c5n(CC(CC)CCCC)c4c3n(CC(CC)CCCC)c21,0.68,16.07,47.6,5.2,5.201537600000002,0.0295692307692611,4.93,5.2,1:1.2,,,,PH1000/PEIE/PM6:Y6/PH1000,,PEIE,PEIE,PH1000,,100.0,,,,-5.56,-3.65,,-5.65,-4.09,
42350,10.1002/adfm.202600064,10.1002/adfm.202600064,PM6,Y6,PM6,Y6,CC1=CC(=CC(=C1)C2=C3C=CC(=C4C5=C(C=C(S5)/C=C\6/C(=O)C7=CC(=CC(=C7)F)C(=O)/C6=C\C8=CC(=C(S8)C9=CC(=CC(=C9)C)C(C)(C)C(=O)OC)C(C)(C)C(=O)OC)SC4=C3S2)C(C)(C)C(=O)OC)C(C)(C)C(=O)OC,CCCCCCCCCCCc1c(/C=C2\C(=O)c3cc(F)c(F)cc3C2=C(C#N)C#N)sc2c1sc1c3c4nsnc4c4c5sc6c(CCCCCCCCCCC)c(/C=C7\C(=O)c8cc(F)c(F)cc8C7=C(C#N)C#N)sc6c5n(CC(CC)CCCC)c4c3n(CC(CC)CCCC)c21,0.729,16.52,53.1,6.39,6.3948754800000005,0.0762985915493086,6.02,6.39,,,,,ITO/PEIE//PM6:Y6//PH1000,,PEIE,PEIE,,,,,,,-5.56,-3.65,,-5.65,-4.09,
42351,10.1002/adfm.202600064,10.1002/adfm.202600064,PM6,Y6,PM6,Y6,CC1=CC(=CC(=C1)C2=C3C=CC(=C4C5=C(C=C(S5)/C=C\6/C(=O)C7=CC(=CC(=C7)F)C(=O)/C6=C\C8=CC(=C(S8)C9=CC(=CC(=C9)C)C(C)(C)C(=O)OC)C(C)(C)C(=O)OC)SC4=C3S2)C(C)(C)C(=O)OC)C(C)(C)C(=O)OC,CCCCCCCCCCCc1c(/C=C2\C(=O)c3cc(F)c(F)cc3C2=C(C#N)C#N)sc2c1sc1c3c4nsnc4c4c5sc6c(CCCCCCCCCCC)c(/C=C7\C(=O)c8cc(F)c(F)cc8C7=C(C#N)C#N)sc6c5n(CC(CC)CCCC)c4c3n(CC(CC)CCCC)c21,0.825,17.9,58.6,8.65,8.653754999999999,0.0434104046242563,8.14,8.65,,,,,ITO/PEIE//PM6:Y6//PEIE/PH1000,,PEIE,PEIE,,,,,,,-5.56,-3.65,,-5.65,-4.09,
42352,10.1002/adfm.202600064,10.1002/adfm.202600064,PM6,L8-BO,PM6,L8-BO,CC1=CC(=CC(=C1)C2=C3C=CC(=C4C5=C(C=C(S5)/C=C\6/C(=O)C7=CC(=CC(=C7)F)C(=O)/C6=C\C8=CC(=C(S8)C9=CC(=CC(=C9)C)C(C)(C)C(=O)OC)C(C)(C)C(=O)OC)SC4=C3S2)C(C)(C)C(=O)OC)C(C)(C)C(=O)OC,CCCCCCC(CCCC)CC1=C(/C=C2\C(=O)C3=CC(F)=C(F)C=C3C2=C(C#N)C#N)SC2=C1SC1C3=C(C4=C(C5=NSN=C35)C3=C(C5=C(S3)C(CC(CCCC)CCCCCC)=C(/C=C3\C(=O)C6=CC(F)=C(F)C=C6C3=C(C#N)C#N)S5)N4CC(CC)CCCC)N(CC(CC)CCCC)C21,0.775,17.18,53.5,7.12,7.123257500000001,0.0457514044943964,6.48,7.12,,,,,PH1000/PEIE//PM6:L8-BO//PH1000,bottom-cathode-PEDOT OPV device,PEIE,PEIE,,,,,,,-5.56,-3.65,,-5.68,-3.9,
42353,10.1002/adfm.202600064,10.1002/adfm.202600064,PM6,L8-BO,PM6,L8-BO,CC1=CC(=CC(=C1)C2=C3C=CC(=C4C5=C(C=C(S5)/C=C\6/C(=O)C7=CC(=CC(=C7)F)C(=O)/C6=C\C8=CC(=C(S8)C9=CC(=CC(=C9)C)C(C)(C)C(=O)OC)C(C)(C)C(=O)OC)SC4=C3S2)C(C)(C)C(=O)OC)C(C)(C)C(=O)OC,CCCCCCC(CCCC)CC1=C(/C=C2\C(=O)C3=CC(F)=C(F)C=C3C2=C(C#N)C#N)SC2=C1SC1C3=C(C4=C(C5=NSN=C35)C3=C(C5=C(S3)C(CC(CCCC)CCCCCC)=C(/C=C3\C(=O)C6=CC(F)=C(F)C=C6C3=C(C#N)C#N)S5)N4CC(CC)CCCC)N(CC(CC)CCCC)C21,0.863,18.33,56.0,8.86,8.8585224,0.0166772009029279,8.63,8.86,,,,,PH1000/PEIE//PM6:L8-BO//PEIE/PH1000,bottom-cathode-PEDOT OPV device,PEIE,PEIE,PEIE,,,,,,-5.56,-3.65,,-5.68,-3.9,
42354,10.1002/adfm.202600064,10.1002/adfm.202600064,PM6,ITIC,PM6,ITIC,CC1=CC(=CC(=C1)C2=C3C=CC(=C4C5=C(C=C(S5)/C=C\6/C(=O)C7=CC(=CC(=C7)F)C(=O)/C6=C\C8=CC(=C(S8)C9=CC(=CC(=C9)C)C(C)(C)C(=O)OC)C(C)(C)C(=O)OC)SC4=C3S2)C(C)(C)C(=O)OC)C(C)(C)C(=O)OC,CCCCCCc1ccc(C2(c3ccc(CCCCCC)cc3)c3cc4c(cc3-c3sc5cc(/C=C6\C(=O)c7ccccc7C6=C(C#N)C#N)sc5c32)C(c2ccc(CCCCCC)cc2)(c2ccc(CCCCCC)cc2)c2c-4sc3cc(/C=C4\C(=O)c5ccccc5C4=C(C#N)C#N)sc23)cc1,0.867,9.71,36.6,3.08,3.0811966200000005,0.0388512987013125,2.79,3.08,,,,,PH1000/PEIE//PM6:ITIC//PH1000,bottom-cathode-PEDOT OPV device,PEIE,PEIE,,,,,,,-5.56,-3.65,,-5.576,-3.916,
42355,10.1002/adfm.202600064,10.1002/adfm.202600064,PM6,ITIC,PM6,ITIC,CC1=CC(=CC(=C1)C2=C3C=CC(=C4C5=C(C=C(S5)/C=C\6/C(=O)C7=CC(=CC(=C7)F)C(=O)/C6=C\C8=CC(=C(S8)C9=CC(=CC(=C9)C)C(C)(C)C(=O)OC)C(C)(C)C(=O)OC)SC4=C3S2)C(C)(C)C(=O)OC)C(C)(C)C(=O)OC,CCCCCCc1ccc(C2(c3ccc(CCCCCC)cc3)c3cc4c(cc3-c3sc5cc(/C=C6\C(=O)c7ccccc7C6=C(C#N)C#N)sc5c32)C(c2ccc(CCCCCC)cc2)(c2ccc(CCCCCC)cc2)c2c-4sc3cc(/C=C4\C(=O)c5ccccc5C4=C(C#N)C#N)sc23)cc1,0.955,10.53,51.6,5.19,5.1889734,0.0197803468208154,4.79,5.19,,,,,PH1000/PEIE//PM6:ITIC//PEIE/PH1000,bottom-cathode-PEDOT OPV device,PEIE,PEIE,PEIE,,,,,,-5.56,-3.65,,-5.576,-3.916,
42356,10.1002/adfm.202600064,10.1002/adfm.202600064,PM6,PCBM,PM6,PCBM,CC1=CC(=CC(=C1)C2=C3C=CC(=C4C5=C(C=C(S5)/C=C\6/C(=O)C7=CC(=CC(=C7)F)C(=O)/C6=C\C8=CC(=C(S8)C9=CC(=CC(=C9)C)C(C)(C)C(=O)OC)C(C)(C)C(=O)OC)SC4=C3S2)C(C)(C)C(=O)OC)C(C)(C)C(=O)OC,CCCCC(=O)OCC1(C2=CC=CC=C2)C3=CC=CC4=CC=CC5=CC=CC6=CC=CC7=CC=CC1=C7C6=C5C4=C3,0.829,8.96,42.1,3.12,3.1271206400000007,0.2282256410256591,2.83,3.12,,,,,PH1000/PEIE//PM6:PCBM//PH1000,,PEIE,PEIE,,,,,,,-5.56,-3.65,,-6.1,-3.7,
42357,10.1002/adfm.202600064,10.1002/adfm.202600064,PM6,PCBM,PM6,PCBM,CC1=CC(=CC(=C1)C2=C3C=CC(=C4C5=C(C=C(S5)/C=C\6/C(=O)C7=CC(=CC(=C7)F)C(=O)/C6=C\C8=CC(=C(S8)C9=CC(=CC(=C9)C)C(C)(C)C(=O)OC)C(C)(C)C(=O)OC)SC4=C3S2)C(C)(C)C(=O)OC)C(C)(C)C(=O)OC,CCCCC(=O)OCC1(C2=CC=CC=C2)C3=CC=CC4=CC=CC5=CC=CC6=CC=CC7=CC=CC1=C7C6=C5C4=C3,0.919,9.35,60.1,5.16,5.16418265,0.0810591085271265,5.04,5.16,,,,,PH1000/PEIE//PM6:PCBM//PEIE/PH1000,,PEIE,PEIE,,,,,,,-5.56,-3.65,,-6.1,-3.7,
42366,10.1002/adfm.74640,10.1002/adfm.74640,PM6,T-IC,PM6,T-IC,CC1=CC(=CC(=C1)C2=C3C=CC(=C4C5=C(C=C(S5)/C=C\6/C(=O)C7=CC(=CC(=C7)F)C(=O)/C6=C\C8=CC(=C(S8)C9=CC(=CC(=C9)C)C(C)(C)C(=O)OC)C(C)(C)C(=O)OC)SC4=C3S2)C(C)(C)C(=O)OC)C(C)(C)C(=O)OC,,0.942,24.9,76.3,17.9,17.896775399999996,0.018014525139681,17.72,17.9,,,,,glass/ITO/2PACz/active layer/PNDIT-F3N/Ag,,PNDIT-F3N,PNDIT-F3N,2PACz,2PACz,,chloroform,chloroform,,-5.56,-3.65,,,,
42367,10.1002/adfm.74640,10.1002/adfm.74640,PM6,T-NIC,PM6,T-NIC,CC1=CC(=CC(=C1)C2=C3C=CC(=C4C5=C(C=C(S5)/C=C\6/C(=O)C7=CC(=CC(=C7)F)C(=O)/C6=C\C8=CC(=C(S8)C9=CC(=CC(=C9)C)C(C)(C)C(=O)OC)C(C)(C)C(=O)OC)SC4=C3S2)C(C)(C)C(=O)OC)C(C)(C)C(=O)OC,,0.929,26.0,78.4,18.94,18.936736,0.0172333685322148,18.85,18.94,,,,,glass/ITO/2PACz/active layer/PNDIT-F3N/Ag,,PNDIT-F3N,PNDIT-F3N,2PACz,2PACz,,chloroform,chloroform,,-5.56,-3.65,,,,
42370,10.1002/adfm.74640,10.1002/adfm.74640,PM6,BTP-eC9,PM6,BTP-eC9,CC1=CC(=CC(=C1)C2=C3C=CC(=C4C5=C(C=C(S5)/C=C\6/C(=O)C7=CC(=CC(=C7)F)C(=O)/C6=C\C8=CC(=C(S8)C9=CC(=CC(=C9)C)C(C)(C)C(=O)OC)C(C)(C)C(=O)OC)SC4=C3S2)C(C)(C)C(=O)OC)C(C)(C)C(=O)OC,CCCCCCCCCc1c(C=C2C(=O)c3cc(Cl)c(Cl)cc3C2=C(C#N)C#N)sc2c1sc1c3c4nsnc4c4c5sc6c(CCCCCCCCC)c(C=C7C(=O)c8cc(Cl)c(Cl)cc8C7=C(C#N)C#N)sc6c5n(CC(CCCC)CCCCCC)c4c3n(CC(CCCC)CCCCCC)c21,0.86,27.65,80.2,19.07,19.070758,0.003974829575255,18.65,19.07,,,,,glass/ITO/2PACz/active layer/PNDIT-F3N/Ag,,PNDIT-F3N,PNDIT-F3N,2PACz,2PACz,,chloroform,chloroform,,-5.56,-3.65,,-5.68,-3.9,
42371,10.1002/adfm.74688,10.1002/adfm.74688,PTVT-T,Y6-BO-4Cl,PTVT-T,Y6-BO-4Cl,CCCCCCC(CCCC)COC(=O)c1ccsc1/C=C/c1sc(-c2cccs2)cc1C(=O)OCC(CCCC)CCCCCC,CCCCCCCCCCCc1c(/C=C2\C(=O)c3cc(Cl)c(Cl)cc3C2=C(C#N)C#N)sc2c1sc1c3c4nsnc4c4c5sc6c(CCCCCCCCCCC)c(/C=C7\C(=O)c8cc(Cl)c(Cl)cc8C7=C(C#N)C#N)sc6c5n(C[C@H](CCCC)CCCCCC)c4c3n(CC(CCCC)CCCCCC)c21,0.79,25.25,75.75,15.11,15.110231250000002,0.0015304434149725,14.95,15.11,,,,,ITO/PEDOT:PSS/active layer/PDINN/Ag,conventional,PDINN,PDINN,PEDOT:PSS,PEDOT:PSS,,,,,,,,,,
42373,10.1002/adfm.74688,10.1002/adfm.74688,PTVT-T,Y-TTsi,PTVT-T,Y-TTsi,CCCCCCC(CCCC)COC(=O)c1ccsc1/C=C/c1sc(-c2cccs2)cc1C(=O)OCC(CCCC)CCCCCC,,0.98,16.87,53.9,8.91,8.9110714,0.0120246913580327,8.63,8.91,,,,,ITO/PEDOT:PSS/active layer/PDINN/Ag,conventional,PDINN,PDINN,PEDOT:PSS,PEDOT:PSS,,,,,,,,,,
42378,10.1002/adma.201906557,10.1002/adma.201906557,PBDB-TF,BO-4Cl,PM6,BO-4Cl,COC(=O)C(C)(C)c1cc(C)cc(-c2sc3c4sc5cc(/C=C6/C(=O)c7cc(F)cc(c7)C(=O)/C6=C\c6cc(C(C)(C)C(=O)OC)c(-c7cc(C)cc(C(C)(C)C(=O)OC)c7)s6)sc5c4c(C(C)(C)C(=O)OC)ccc2-3)c1,CCCCCCCCCCCc1c(/C=C2\C(=O)c3cc(Cl)c(Cl)cc3C2=C(C#N)C#N)sc2c1sc1c3c4nsnc4c4c5sc6c(CCCCCCCCCCC)c(/C=C7\C(=O)c8cc(Cl)c(Cl)cc8C7=C(C#N)C#N)sc6c5n(CC(CCCC)CCCCCC)c4c3n(CC(CCCC)CCCCCC)c21,0.85,25.19,75.0,16.07,16.058625,0.0707840696950903,15.68,16.07,,,,,ITO/PEDOT:PSS/PBDB-TF:BO-4Cl/CIL/Al,conventional,PFN-Br,PFN-Br,PEDOT:PSS,PEDOT:PSS,,,,,-5.49,-3.64,,-5.68,-4.1,
42379,10.1002/adma.201906557,10.1002/adma.201906557,PBDB-TF,BO-4Cl,PM6,BO-4Cl,COC(=O)C(C)(C)c1cc(C)cc(-c2sc3c4sc5cc(/C=C6/C(=O)c7cc(F)cc(c7)C(=O)/C6=C\c6cc(C(C)(C)C(=O)OC)c(-c7cc(C)cc(C(C)(C)C(=O)OC)c7)s6)sc5c4c(C(C)(C)C(=O)OC)ccc2-3)c1,CCCCCCCCCCCc1c(/C=C2\C(=O)c3cc(Cl)c(Cl)cc3C2=C(C#N)C#N)sc2c1sc1c3c4nsnc4c4c5sc6c(CCCCCCCCCCC)c(/C=C7\C(=O)c8cc(Cl)c(Cl)cc8C7=C(C#N)C#N)sc6c5n(CC(CCCC)CCCCCC)c4c3n(CC(CCCC)CCCCCC)c21,0.78,24.87,60.0,11.65,11.639160000000002,0.0930472103004135,11.01,11.65,,,,,ITO/PEDOT:PSS/PBDB-TF:BO-4Cl/CIL/Al,conventional,S-1,S-1,PEDOT:PSS,PEDOT:PSS,,,,,-5.49,-3.64,,-5.68,-4.1,
42380,10.1002/adma.201906557,10.1002/adma.201906557,PBDB-TF,BO-4Cl,PM6,BO-4Cl,COC(=O)C(C)(C)c1cc(C)cc(-c2sc3c4sc5cc(/C=C6/C(=O)c7cc(F)cc(c7)C(=O)/C6=C\c6cc(C(C)(C)C(=O)OC)c(-c7cc(C)cc(C(C)(C)C(=O)OC)c7)s6)sc5c4c(C(C)(C)C(=O)OC)ccc2-3)c1,CCCCCCCCCCCc1c(/C=C2\C(=O)c3cc(Cl)c(Cl)cc3C2=C(C#N)C#N)sc2c1sc1c3c4nsnc4c4c5sc6c(CCCCCCCCCCC)c(/C=C7\C(=O)c8cc(Cl)c(Cl)cc8C7=C(C#N)C#N)sc6c5n(CC(CCCC)CCCCCC)c4c3n(CC(CCCC)CCCCCC)c21,0.81,25.27,70.0,14.41,14.32809,0.5684247050659182,13.77,14.41,,,,,ITO/PEDOT:PSS/PBDB-TF:BO-4Cl/CIL/Al,conventional,S-1,S-2,PEDOT:PSS,PEDOT:PSS,,,,,-5.49,-3.64,,-5.68,-4.1,
42381,10.1002/adma.201906557,10.1002/adma.201906557,PBDB-TF,BO-4Cl,PM6,BO-4Cl,COC(=O)C(C)(C)c1cc(C)cc(-c2sc3c4sc5cc(/C=C6/C(=O)c7cc(F)cc(c7)C(=O)/C6=C\c6cc(C(C)(C)C(=O)OC)c(-c7cc(C)cc(C(C)(C)C(=O)OC)c7)s6)sc5c4c(C(C)(C)C(=O)OC)ccc2-3)c1,CCCCCCCCCCCc1c(/C=C2\C(=O)c3cc(Cl)c(Cl)cc3C2=C(C#N)C#N)sc2c1sc1c3c4nsnc4c4c5sc6c(CCCCCCCCCCC)c(/C=C7\C(=O)c8cc(Cl)c(Cl)cc8C7=C(C#N)C#N)sc6c5n(CC(CCCC)CCCCCC)c4c3n(CC(CCCC)CCCCCC)c21,0.82,25.4,71.0,14.8,14.787879999999998,0.0818918918919122,14.24,14.8,,,,,ITO/PEDOT:PSS/PBDB-TF:BO-4Cl/CIL/Al,conventional,S-2,S-3,PEDOT:PSS,PEDOT:PSS,,,,,-5.49,-3.64,,-5.68,-4.1,
42382,10.1002/adma.201906557,10.1002/adma.201906557,PBDB-TF,BO-4Cl,PM6,BO-4Cl,COC(=O)C(C)(C)c1cc(C)cc(-c2sc3c4sc5cc(/C=C6/C(=O)c7cc(F)cc(c7)C(=O)/C6=C\c6cc(C(C)(C)C(=O)OC)c(-c7cc(C)cc(C(C)(C)C(=O)OC)c7)s6)sc5c4c(C(C)(C)C(=O)OC)ccc2-3)c1,CCCCCCCCCCCc1c(/C=C2\C(=O)c3cc(Cl)c(Cl)cc3C2=C(C#N)C#N)sc2c1sc1c3c4nsnc4c4c5sc6c(CCCCCCCCCCC)c(/C=C7\C(=O)c8cc(Cl)c(Cl)cc8C7=C(C#N)C#N)sc6c5n(CC(CCCC)CCCCCC)c4c3n(CC(CCCC)CCCCCC)c21,0.84,25.97,76.0,16.56,16.579247999999996,0.1162318840579558,16.01,16.56,,,,,ITO/PEDOT:PSS/PBDB-TF:BO-4Cl/CIL/Al,conventional,S-3,S-3,PEDOT:PSS,PEDOT:PSS,,,,,-5.49,-3.64,,-5.68,-4.1,
42383,10.1002/adma.201907604,10.1002/adma.201907604,PM6,Y6,PM6,Y6,COC(=O)C(C)(C)c1cc(C)cc(-c2sc3c4sc5cc(/C=C6/C(=O)c7cc(F)cc(c7)C(=O)/C6=C\c6cc(C(C)(C)C(=O)OC)c(-c7cc(C)cc(C(C)(C)C(=O)OC)c7)s6)sc5c4c(C(C)(C)C(=O)OC)ccc2-3)c1,CCCCCCCCCCCc1c(/C=C2\C(=O)c3cc(F)c(F)cc3C2=C(C#N)C#N)sc2c1sc1c3c4nsnc4c4c5sc6c(CCCCCCCCCCC)c(/C=C7\C(=O)c8cc(F)c(F)cc8C7=C(C#N)C#N)sc6c5n(CC(CC)CCCC)c4c3n(CC(CC)CCCC)c21,0.844,25.1,73.66,15.61,15.60442904,0.035688404868674,15.26,15.61,1:1.2,CN,CN,0.5 wt%,ITO/PEDOT:PSS/PM6:Y6/PFN-Br/Al,conventional,PFN-Br,PFN-Br,PEDOT:PSS,PEDOT:PSS,,,,,-5.56,-3.65,,-5.65,-4.09,
42384,10.1002/adma.201907604,10.1002/adma.201907604,PM6,Y6,PM6,Y6,COC(=O)C(C)(C)c1cc(C)cc(-c2sc3c4sc5cc(/C=C6/C(=O)c7cc(F)cc(c7)C(=O)/C6=C\c6cc(C(C)(C)C(=O)OC)c(-c7cc(C)cc(C(C)(C)C(=O)OC)c7)s6)sc5c4c(C(C)(C)C(=O)OC)ccc2-3)c1,CCCCCCCCCCCc1c(/C=C2\C(=O)c3cc(F)c(F)cc3C2=C(C#N)C#N)sc2c1sc1c3c4nsnc4c4c5sc6c(CCCCCCCCCCC)c(/C=C7\C(=O)c8cc(F)c(F)cc8C7=C(C#N)C#N)sc6c5n(CC(CC)CCCC)c4c3n(CC(CC)CCCC)c21,0.84,26.09,79.05,17.32,17.324281799999998,0.0247217090069143,17.08,17.32,1:1.2,GCl,GCl,1 wt%,ITO/PEDOT:PSS/PM6:Y6/PFN-Br/Al,conventional,PFN-Br,PFN-Br,PEDOT:PSS,PEDOT:PSS,,,,,-5.56,-3.65,,-5.65,-4.09,
42385,10.1002/adma.201907604,10.1002/adma.201907604,PM6,Y6,PM6,Y6,COC(=O)C(C)(C)c1cc(C)cc(-c2sc3c4sc5cc(/C=C6/C(=O)c7cc(F)cc(c7)C(=O)/C6=C\c6cc(C(C)(C)C(=O)OC)c(-c7cc(C)cc(C(C)(C)C(=O)OC)c7)s6)sc5c4c(C(C)(C)C(=O)OC)ccc2-3)c1,CCCCCCCCCCCc1c(/C=C2\C(=O)c3cc(F)c(F)cc3C2=C(C#N)C#N)sc2c1sc1c3c4nsnc4c4c5sc6c(CCCCCCCCCCC)c(/C=C7\C(=O)c8cc(F)c(F)cc8C7=C(C#N)C#N)sc6c5n(CC(CC)CCCC)c4c3n(CC(CC)CCCC)c21,0.834,26.42,77.6,17.1,17.098601279999997,0.0081796491228334,,17.1,1:1.2,GCl,GCl,1 wt%,ITO/PEDOT:PSS/PM6:Y6/PFN-Br/Al,conventional,PFN-Br,PFN-Br,PEDOT:PSS,PEDOT:PSS,,,,,-5.56,-3.65,,-5.65,-4.09,
42390,10.1002/adma.201908478,10.1002/adma.201908478,PBDB-T-2F,Y6,PM6,Y6,COC(=O)C(C)(C)c1cc(C)cc(-c2sc3c4sc5cc(/C=C6/C(=O)c7cc(F)cc(c7)C(=O)/C6=C\c6cc(C(C)(C)C(=O)OC)c(-c7cc(C)cc(C(C)(C)C(=O)OC)c7)s6)sc5c4c(C(C)(C)C(=O)OC)ccc2-3)c1,CCCCCCCCCCCc1c(/C=C2\C(=O)c3cc(F)c(F)cc3C2=C(C#N)C#N)sc2c1sc1c3c4nsnc4c4c5sc6c(CCCCCCCCCCC)c(/C=C7\C(=O)c8cc(F)c(F)cc8C7=C(C#N)C#N)sc6c5n(CC(CC)CCCC)c4c3n(CC(CC)CCCC)c21,0.834,25.66,73.75,15.78,15.782824499999998,0.0178992395437206,15.33,15.78,,,,,inverted,inverted,AZO (in FTE),AZO,MoO3,MoO3,,,,,-5.56,-3.65,,-5.65,-4.09,
42391,10.1002/adma.201908478,10.1002/adma.201908478,PBDB-T-2F,Y6,PM6,Y6,COC(=O)C(C)(C)c1cc(C)cc(-c2sc3c4sc5cc(/C=C6/C(=O)c7cc(F)cc(c7)C(=O)/C6=C\c6cc(C(C)(C)C(=O)OC)c(-c7cc(C)cc(C(C)(C)C(=O)OC)c7)s6)sc5c4c(C(C)(C)C(=O)OC)ccc2-3)c1,CCCCCCCCCCCc1c(/C=C2\C(=O)c3cc(F)c(F)cc3C2=C(C#N)C#N)sc2c1sc1c3c4nsnc4c4c5sc6c(CCCCCCCCCCC)c(/C=C7\C(=O)c8cc(F)c(F)cc8C7=C(C#N)C#N)sc6c5n(CC(CC)CCCC)c4c3n(CC(CC)CCCC)c21,0.822,20.97,70.39,12.13,12.133363626,0.0277298103874586,11.45,12.13,,,,,inverted,inverted,AZO (in FTE),AZO,MoO3,MoO3,,,,,-5.56,-3.65,,-5.65,-4.09,
42392,10.1002/adma.201908478,10.1002/adma.201908478,PBDB-T-2F,Y6,PM6,Y6,COC(=O)C(C)(C)c1cc(C)cc(-c2sc3c4sc5cc(/C=C6/C(=O)c7cc(F)cc(c7)C(=O)/C6=C\c6cc(C(C)(C)C(=O)OC)c(-c7cc(C)cc(C(C)(C)C(=O)OC)c7)s6)sc5c4c(C(C)(C)C(=O)OC)ccc2-3)c1,CCCCCCCCCCCc1c(/C=C2\C(=O)c3cc(F)c(F)cc3C2=C(C#N)C#N)sc2c1sc1c3c4nsnc4c4c5sc6c(CCCCCCCCCCC)c(/C=C7\C(=O)c8cc(F)c(F)cc8C7=C(C#N)C#N)sc6c5n(CC(CC)CCCC)c4c3n(CC(CC)CCCC)c21,0.832,25.05,72.97,15.21,15.20811552,0.0123897435897506,14.93,15.21,,,,,inverted,inverted,AZO (in FTE),AZO,MoO3,MoO3,,,,,-5.56,-3.65,,-5.65,-4.09,
42393,10.1002/adma.201908478,10.1002/adma.201908478,PBDB-T-2F,Y6,PM6,Y6,COC(=O)C(C)(C)c1cc(C)cc(-c2sc3c4sc5cc(/C=C6/C(=O)c7cc(F)cc(c7)C(=O)/C6=C\c6cc(C(C)(C)C(=O)OC)c(-c7cc(C)cc(C(C)(C)C(=O)OC)c7)s6)sc5c4c(C(C)(C)C(=O)OC)ccc2-3)c1,CCCCCCCCCCCc1c(/C=C2\C(=O)c3cc(F)c(F)cc3C2=C(C#N)C#N)sc2c1sc1c3c4nsnc4c4c5sc6c(CCCCCCCCCCC)c(/C=C7\C(=O)c8cc(F)c(F)cc8C7=C(C#N)C#N)sc6c5n(CC(CC)CCCC)c4c3n(CC(CC)CCCC)c21,0.824,25.43,69.77,14.61,14.619829063999996,0.0672762765229161,13.5,14.61,,,,,inverted,inverted,AZO (in FTE),AZO,MoO3,MoO3,,,,,-5.56,-3.65,,-5.65,-4.09,
42394,10.1002/adma.201908478,10.1002/adma.201908478,PBDB-T-2F,Y6,PM6,Y6,COC(=O)C(C)(C)c1cc(C)cc(-c2sc3c4sc5cc(/C=C6/C(=O)c7cc(F)cc(c7)C(=O)/C6=C\c6cc(C(C)(C)C(=O)OC)c(-c7cc(C)cc(C(C)(C)C(=O)OC)c7)s6)sc5c4c(C(C)(C)C(=O)OC)ccc2-3)c1,CCCCCCCCCCCc1c(/C=C2\C(=O)c3cc(F)c(F)cc3C2=C(C#N)C#N)sc2c1sc1c3c4nsnc4c4c5sc6c(CCCCCCCCCCC)c(/C=C7\C(=O)c8cc(F)c(F)cc8C7=C(C#N)C#N)sc6c5n(CC(CC)CCCC)c4c3n(CC(CC)CCCC)c21,0.826,21.9,67.38,12.19,12.188637719999996,0.0111753896636764,12.02,12.19,,,,,inverted,inverted,AZO (in FTE),AZO,MoO3,MoO3,,,,,-5.56,-3.65,,-5.65,-4.09,
42395,10.1002/adma.202001621,10.1002/adma.202001621,PBDB-TF,Y6,PM6,Y6,COC(=O)C(C)(C)c1cc(C)cc(-c2sc3c4sc5cc(/C=C6/C(=O)c7cc(F)cc(c7)C(=O)/C6=C\c6cc(C(C)(C)C(=O)OC)c(-c7cc(C)cc(C(C)(C)C(=O)OC)c7)s6)sc5c4c(C(C)(C)C(=O)OC)ccc2-3)c1,CCCCCCCCCCCc1c(/C=C2\C(=O)c3cc(F)c(F)cc3C2=C(C#N)C#N)sc2c1sc1c3c4nsnc4c4c5sc6c(CCCCCCCCCCC)c(/C=C7\C(=O)c8cc(F)c(F)cc8C7=C(C#N)C#N)sc6c5n(CC(CC)CCCC)c4c3n(CC(CC)CCCC)c21,0.84,24.86,75.0,15.6,15.6618,0.3961538461538567,15.5,15.6,1:1.4,,,,ITO/PEDOT:PSS/active layer/PFN-Br/Ag,conventional,PFN-Br,PFN-Br,PEDOT:PSS,PEDOT:PSS,,,,,-5.49,-3.64,,-5.65,-4.09,
42397,10.1002/adma.202001621,10.1002/adma.202001621,PBDB-TF,BTTPC,PM6,BTTPC,COC(=O)C(C)(C)c1cc(C)cc(-c2sc3c4sc5cc(/C=C6/C(=O)c7cc(F)cc(c7)C(=O)/C6=C\c6cc(C(C)(C)C(=O)OC)c(-c7cc(C)cc(C(C)(C)C(=O)OC)c7)s6)sc5c4c(C(C)(C)C(=O)OC)ccc2-3)c1,CCc1c(/C=C2\C(=O)c3cc4ccsc4cc3C2=C(C#N)C#N)sc2c1sc1c3c4nsnc4c4c5sc6c(CC)c(/C=C7\C(=O)c8cc9ccsc9cc8C7=C(C#N)C#N)sc6c5n(CC)c4c3n(CC)c21,0.98,15.89,60.0,9.4,9.34332,0.602978723404256,9.4,9.4,1:1.4,,,,ITO/PEDOT:PSS/active layer/PFN-Br/Ag,conventional,PFN-Br,PFN-Br,PEDOT:PSS,PEDOT:PSS,,,,,-5.49,-3.64,,-5.47,-3.78,
42398,10.1002/adma.202001621,10.1002/adma.202001621,PBDB-TF,Y6,PM6,Y6,COC(=O)C(C)(C)c1cc(C)cc(-c2sc3c4sc5cc(/C=C6/C(=O)c7cc(F)cc(c7)C(=O)/C6=C\c6cc(C(C)(C)C(=O)OC)c(-c7cc(C)cc(C(C)(C)C(=O)OC)c7)s6)sc5c4c(C(C)(C)C(=O)OC)ccc2-3)c1,CCCCCCCCCCCc1c(/C=C2\C(=O)c3cc(F)c(F)cc3C2=C(C#N)C#N)sc2c1sc1c3c4nsnc4c4c5sc6c(CCCCCCCCCCC)c(/C=C7\C(=O)c8cc(F)c(F)cc8C7=C(C#N)C#N)sc6c5n(CC(CC)CCCC)c4c3n(CC(CC)CCCC)c21,0.86,20.63,74.0,13.1,13.128931999999995,0.2208549618320421,12.9,13.1,,,,,ITO/PEDOT:PSS/active layer/PFN-Br/ultrathin Ag,conventional,PFN-Br,PFN-Br,PEDOT:PSS,PEDOT:PSS,,,,,-5.49,-3.64,,-5.65,-4.09,
42399,10.1002/adma.202001621,10.1002/adma.202001621,PBDB-TF,Y6,PM6,Y6,COC(=O)C(C)(C)c1cc(C)cc(-c2sc3c4sc5cc(/C=C6/C(=O)c7cc(F)cc(c7)C(=O)/C6=C\c6cc(C(C)(C)C(=O)OC)c(-c7cc(C)cc(C(C)(C)C(=O)OC)c7)s6)sc5c4c(C(C)(C)C(=O)OC)ccc2-3)c1,CCCCCCCCCCCc1c(/C=C2\C(=O)c3cc(F)c(F)cc3C2=C(C#N)C#N)sc2c1sc1c3c4nsnc4c4c5sc6c(CCCCCCCCCCC)c(/C=C7\C(=O)c8cc(F)c(F)cc8C7=C(C#N)C#N)sc6c5n(CC(CC)CCCC)c4c3n(CC(CC)CCCC)c21,0.86,19.58,73.0,12.3,12.292324,0.0624065040650552,12.1,12.3,,,,,ITO/PEDOT:PSS/active layer/PFN-Br/ultrathin Ag/LiF/MoO3,conventional,PFN-Br,PFN-Br,PEDOT:PSS,PEDOT:PSS,,,,,-5.49,-3.64,,-5.65,-4.09,
42400,10.1002/adma.202002122,10.1002/adma.202002122,PBT1-C,BTA3,PBT1-C,BTA3,CCCCCCC(CCCC)Cc1ccc(-c2c3cc(-c4ccc(-c5sc(-c6cccs6)c6c5C(=O)c5c(CC(CC)CCCC)sc(CC(CC)CCCC)c5C6=O)s4)sc3c(-c3ccc(CC(CCCC)CCCCCC)cc3)c3ccsc23)cc1,CCCCCCCCn1nc2c(/C=c3\sc(=C(C#N)C#N)n(CC)c3=O)ccc(-c3cc4c(s3)-c3cc5c(cc3C4(c3ccc(CCCCCC)cc3)c3ccc(CCCCCC)cc3)-c3sc(-c4ccc(/C=c6\sc(=C(C#N)C#N)n(CC)c6=O)c6nn(CCCCCCCC)nc46)cc3C5(c3ccc(CCCCCC)cc3)c3ccc(CCCCCC)cc3)c2n1,1.21,10.89,56.5,8.6,7.444948500000001,13.430831395348829,8.1,8.6,,,,,inverted,inverted,ZnO,ZnO,MoO3,MoO3,,,,,-5.43,-3.37,,-5.49,-3.72,
42401,10.1002/adma.202002122,10.1002/adma.202002122,PBT1-C-2Cl,BTA3,PBT1-C-2Cl,BTA3,CCCCCCC(CCCC)Cc1ccc(-c2c3cc(-c4sc(-c5sc(-c6cc(Cl)cs6)c6c5C(=O)c5c(CC(CC)CCCC)sc(CC(CC)CCCC)c5C6=O)cc4Cl)sc3c(-c3ccc(CC(CCCC)CCCCCC)cc3)c3ccsc23)cc1,CCCCCCCCn1nc2c(/C=c3\sc(=C(C#N)C#N)n(CC)c3=O)ccc(-c3cc4c(s3)-c3cc5c(cc3C4(c3ccc(CCCCCC)cc3)c3ccc(CCCCCC)cc3)-c3sc(-c4ccc(/C=c6\sc(=C(C#N)C#N)n(CC)c6=O)c6nn(CCCCCCCC)nc46)cc3C5(c3ccc(CCCCCC)cc3)c3ccc(CCCCCC)cc3)c2n1,1.29,6.42,46.5,4.0,3.851037,3.724075000000005,3.9,4.0,,,,,inverted,inverted,ZnO,ZnO,MoO3,MoO3,,,,,-5.59,-3.53,,-5.49,-3.72,
