Repository: JiYiqaq/PCE-KA-GNN

# Data directory

- `raw/Active_Database.csv` is the immutable source dataset bundled under CC BY 4.0. Do not overwrite it with processed data.
- `processed/` is created and populated by the training pipeline. Generated `.pt` and `.pth` caches are intentionally ignored by Git because they can exceed GitHub's normal single-file limit.

See `../DATA_LICENSE.md` for provenance, license and checksum information.

File: data/raw/Active_Database.csv (part 59 of 471)
id,doi,doi_norm,donor,acceptor,donor_canonical,acceptor_canonical,donor_smiles,acceptor_smiles,voc,jsc,ff,pce,pce_recomputed,pce_relative_error_percent,pce_avg,pce_best,d_a_ratio,additive,additive_canonical,additive_ratio,device_structure,device_type,etl,etl_canonical,htl,htl_canonical,active_layer_thickness,solvent,solvent_canonical,annealing_temp,homo_d,lumo_d,eg_d,homo_a,lumo_a,eg_a
42402,10.1002/adma.202002122,10.1002/adma.202002122,PBDB-T,BTA3,PBDB-T,BTA3,CCCCC(CC)Cc1ccc(-c2c3cc(-c4ccc(-c5sc(-c6cccs6)c6c5C(=O)c5c(CC(CC)CCCC)sc(CC(CC)CCCC)c5C6=O)s4)sc3c(-c3ccc(CC(CC)CCCC)s3)c3ccsc23)s1,CCCCCCCCn1nc2c(/C=c3\sc(=C(C#N)C#N)n(CC)c3=O)ccc(-c3cc4c(s3)-c3cc5c(cc3C4(c3ccc(CCCCCC)cc3)c3ccc(CCCCCC)cc3)-c3sc(-c4ccc(/C=c6\sc(=C(C#N)C#N)n(CC)c6=O)c6nn(CCCCCCCC)nc46)cc3C5(c3ccc(CCCCCC)cc3)c3ccc(CCCCCC)cc3)c2n1,1.16,9.96,59.8,7.2,6.9090528,4.040933333333342,7.0,7.2,,,,,inverted,inverted,ZnO,ZnO,MoO3,MoO3,,,,,-5.33,-3.48,,-5.49,-3.72,
42403,10.1002/adma.202002122,10.1002/adma.202002122,PBDB-T2Cl,BTA3,PBDB-T2Cl,BTA3,CCCCC(CC)Cc1sc(-c2c3cc(-c4ccc(-c5sc(-c6cccs6)c6c5C(=O)c5c(CC(CC)CCCC)sc(CC(CC)CCCC)c5C6=O)s4)sc3c(-c3cc(Cl)c(CC(CC)CCCC)s3)c3ccsc23)cc1Cl,CCCCCCCCn1nc2c(/C=c3\sc(=C(C#N)C#N)n(CC)c3=O)ccc(-c3cc4c(s3)-c3cc5c(cc3C4(c3ccc(CCCCCC)cc3)c3ccc(CCCCCC)cc3)-c3sc(-c4ccc(/C=c6\sc(=C(C#N)C#N)n(CC)c6=O)c6nn(CCCCCCCC)nc46)cc3C5(c3ccc(CCCCCC)cc3)c3ccc(CCCCCC)cc3)c2n1,1.29,5.8,49.9,3.9,3.733518,4.268769230769226,3.7,3.9,,,,,inverted,inverted,ZnO,ZnO,MoO3,MoO3,,,,,-5.51,-3.63,,-5.49,-3.72,
42404,10.1002/adma.202002217,10.1002/adma.202002217,PffBT4T-2OD,PC71BM,PffBT4T-2OD,PC71BM,CCCCCCCCCCC(CCCCCCCC)Cc1csc(-c2c(F)c(F)c(-c3cc(CC(CCCCCCCC)CCCCCCCCCC)c(-c4ccc(-c5cccs5)s4)s3)c3nsnc23)c1,COC(=O)CCCC1(c2ccccc2)C23c4c5ccc6c7cc8c9c%10c(cc%11cc%12c%13c%14c(cc%15c%16ccc-5c2c%16c2c5c%16c%17c(c(c46)c7c9c%17c4c%10c%11c%13c4c%16c%14c%152)C513)C%12)C8,0.77,18.4,74.0,10.5,10.48432,0.1493333333333304,,,,,,,,,,,,,300.0,,,,-5.32,-3.7,,-5.9,-3.9,
42405,10.1002/adma.202002217,10.1002/adma.202002217,PBDT-DTNT,PC71BM,PBDT-DTNT,PC71BM,CCCCCCCCCCc1cc(-c2c3cc(-c4sc(-c5cc6c(cc(-c7cc(CCCCCC)cs7)c7nsnc76)c6nsnc56)cc4CCCCCC)sc3c(-c3cc(CCCCCCCCCC)c(CCCCCCCCCC)s3)c3ccsc23)sc1CCCCCCCCCC,COC(=O)CCCC1(c2ccccc2)C23c4c5ccc6c7cc8c9c%10c(cc%11cc%12c%13c%14c(cc%15c%16ccc-5c2c%16c2c5c%16c%17c(c(c46)c7c9c%17c4c%10c%11c%13c4c%16c%14c%152)C513)C%12)C8,0.74,17.62,66.1,8.62,8.618646799999999,0.0156983758700753,,,,,,,,,,,,,280.0,,,,-5.19,-3.26,,-5.9,-3.9,
42406,10.1002/adma.202002217,10.1002/adma.202002217,PBDT-DTNT,PC71BM,PBDT-DTNT,PC71BM,CCCCCCCCCCc1cc(-c2c3cc(-c4sc(-c5cc6c(cc(-c7cc(CCCCCC)cs7)c7nsnc76)c6nsnc56)cc4CCCCCC)sc3c(-c3cc(CCCCCCCCCC)c(CCCCCCCCCC)s3)c3ccsc23)sc1CCCCCCCCCC,COC(=O)CCCC1(c2ccccc2)C23c4c5ccc6c7cc8c9c%10c(cc%11cc%12c%13c%14c(cc%15c%16ccc-5c2c%16c2c5c%16c%17c(c(c46)c7c9c%17c4c%10c%11c%13c4c%16c%14c%152)C513)C%12)C8,0.73,16.67,59.5,7.24,7.2406145,0.008487569060776,,,,,,,,,,,,,940.0,,,,-5.19,-3.26,,-5.9,-3.9,
42407,10.1002/adma.202002217,10.1002/adma.202002217,NT812,PC71BM,NT812,PC71BM,,COC(=O)CCCC1(c2ccccc2)C23c4c5ccc6c7cc8c9c%10c(cc%11cc%12c%13c%14c(cc%15c%16ccc-5c2c%16c2c5c%16c%17c(c(c46)c7c9c%17c4c%10c%11c%13c4c%16c%14c%152)C513)C%12)C8,0.72,19.09,72.06,10.33,9.90450288,4.119042787996121,,,,,,,,,,,,,320.0,,,,,,,-5.9,-3.9,
42408,10.1002/adma.202002217,10.1002/adma.202002217,NT812,PC71BM,NT812,PC71BM,,COC(=O)CCCC1(c2ccccc2)C23c4c5ccc6c7cc8c9c%10c(cc%11cc%12c%13c%14c(cc%15c%16ccc-5c2c%16c2c5c%16c%17c(c(c46)c7c9c%17c4c%10c%11c%13c4c%16c%14c%152)C513)C%12)C8,0.72,18.12,62.15,8.35,8.1083376,2.8941604790419064,,,,,,,,,,,,,1000.0,,,,,,,-5.9,-3.9,
42409,10.1002/adma.202002217,10.1002/adma.202002217,PDFQx-3T,PC71BM,PDFQx3T,PC71BM,CCCCCCCCOc1ccc(-c2nc3cc(F)c(F)c(-c4ccc(-c5ccc(-c6cccs6)s5)s4)c3nc2-c2ccc(OCCCCCCCC)c(OCCCCCCCC)c2)cc1OCCCCCCCC,COC(=O)CCCC1(c2ccccc2)C23c4c5ccc6c7cc8c9c%10c(cc%11cc%12c%13c%14c(cc%15c%16ccc-5c2c%16c2c5c%16c%17c(c(c46)c7c9c%17c4c%10c%11c%13c4c%16c%14c%152)C513)C%12)C8,0.74,17.19,63.0,8.0,8.013978000000002,0.17472500000002,,,,,,,,,,,,,270.0,,,,-5.39,-3.66,,-5.9,-3.9,
42410,10.1002/adma.202002217,10.1002/adma.202002217,P2,PC71BM,P2,PC71BM,,COC(=O)CCCC1(c2ccccc2)C23c4c5ccc6c7cc8c9c%10c(cc%11cc%12c%13c%14c(cc%15c%16ccc-5c2c%16c2c5c%16c%17c(c(c46)c7c9c%17c4c%10c%11c%13c4c%16c%14c%152)C513)C%12)C8,0.81,19.0,68.0,10.42,10.4652,0.4337811900191887,,,,,,,,,,,,,420.0,,,,,,,-5.9,-3.9,
42411,10.1002/adma.202002217,10.1002/adma.202002217,BTR,PC71BM,BTR,PC71BM,CCCCCCc1cc(-c2cc3c(-c4cc(CC(CC)CCCC)c(CCCCCC)s4)c4sc(-c5cc(CCCCCC)c(-c6cc(CCCCCC)c(-c7ccc(/C=C8/SC(=S)N(CCCCCC)C8=O)s7)s6)s5)cc4c(-c4cc(CC(CC)CCCC)c(CCCCCC)s4)c3s2)sc1-c1cc(CCCCCC)c(-c2ccc(/C=C3/SC(=S)N(CCCCCC)C3=O)s2)s1,COC(=O)CCCC1(c2ccccc2)C23c4c5ccc6c7cc8c9c%10c(cc%11cc%12c%13c%14c(cc%15c%16ccc-5c2c%16c2c5c%16c%17c(c(c46)c7c9c%17c4c%10c%11c%13c4c%16c%14c%152)C513)C%12)C8,0.9,13.9,74.1,9.3,9.26991,0.3235483870967879,,,,,,,,,,,,,250.0,,,,-5.34,-3.53,,-5.9,-3.9,
42414,10.1002/adma.202002217,10.1002/adma.202002217,P3HT,IDTBR,P3HT,IDTBR,CCCCCCc1ccsc1,CCN1C(=O)/C(=C/c2ccc(-c3cc4c(s3)-c3cc5c(cc3C4(CC)CC)-c3sc(-c4ccc(/C=C6\SC(=S)N(CC)C6=O)c6nsnc46)cc3C5(CC)CC)c3nsnc23)SC1=S,0.72,12.87,67.99,6.15,6.30022536,2.442688780487796,,,,,,,,,,,,,300.0,,,,-5.01,-3.12,,-5.63,-3.8,
42415,10.1002/adma.202002217,10.1002/adma.202002217,P3HT,IDTBR,P3HT,IDTBR,CCCCCCc1ccsc1,CCN1C(=O)/C(=C/c2ccc(-c3cc4c(s3)-c3cc5c(cc3C4(CC)CC)-c3sc(-c4ccc(/C=C6\SC(=S)N(CC)C6=O)c6nsnc46)cc3C5(CC)CC)c3nsnc23)SC1=S,0.72,13.14,59.75,5.43,5.652828,4.103646408839793,,,,,,,,,,,,,450.0,,,,-5.01,-3.12,,-5.63,-3.8,
42416,10.1002/adma.202002217,10.1002/adma.202002217,PTB7-Th,IEICO-4F,PTB7-Th,IEICO-4F,CCCCC(CC)COC(=O)c1sc2csc(-c3cc4c(-c5ccc(CC(CC)CCCC)s5)c5sccc5c(-c5ccc(CC(CC)CCCC)s5)c4s3)c2c1F,CCCCCCc1ccc(C2(c3ccc(CCCCCC)cc3)c3cc4c(cc3-c3sc(-c5sc(/C=C6\C(=O)c7cc(F)c(F)cc7C6=C(C#N)C#N)cc5OCC(CC)CCCC)cc32)C(c2ccc(CCCCCC)cc2)(c2ccc(CCCCCC)cc2)c2cc(-c3scc(/C=C5/C(=O)c6cc(F)c(F)cc6C5=C(C#N)C#N)c3OCC(CC)CCCC)sc2-4)cc1,0.711,25.6,61.9,11.4,11.2667904,1.168505263157901,,,,,,,,,,,,,221.0,,,,-5.21,-3.6,,-5.44,-4.19,
42417,10.1002/adma.202002217,10.1002/adma.202002217,PTB7-Th,IEICO-4F,PTB7-Th,IEICO-4F,CCCCC(CC)COC(=O)c1sc2csc(-c3cc4c(-c5ccc(CC(CC)CCCC)s5)c5sccc5c(-c5ccc(CC(CC)CCCC)s5)c4s3)c2c1F,CCCCCCc1ccc(C2(c3ccc(CCCCCC)cc3)c3cc4c(cc3-c3sc(-c5sc(/C=C6\C(=O)c7cc(F)c(F)cc7C6=C(C#N)C#N)cc5OCC(CC)CCCC)cc32)C(c2ccc(CCCCCC)cc2)(c2ccc(CCCCCC)cc2)c2cc(-c3scc(/C=C5/C(=O)c6cc(F)c(F)cc6C5=C(C#N)C#N)c3OCC(CC)CCCC)sc2-4)cc1,0.716,23.2,61.4,10.2,10.1992768,0.0070901960784262,,,,,,,,,,,,,257.0,,,,-5.21,-3.6,,-5.44,-4.19,
42418,10.1002/adma.202002217,10.1002/adma.202002217,PBDB-T-SF,IT-4F,PBDB-T-SF,IT-4F,CCCCC(CC)CSc1sc(-c2c3cc(-c4ccc(-c5sc(-c6cccs6)c6c5C(=O)c5c(CC(CC)CCCC)sc(CC(CC)CCCC)c5C6=O)s4)sc3c(-c3cc(F)c(SCC(CC)CCCC)s3)c3ccsc23)cc1F,CCCCCCc1ccc(C2(c3ccc(CCCCCC)cc3)c3cc4c(cc3-c3sc5cc(/C=C6\C(=O)c7cc(F)c(F)cc7C6=C(C#N)C#N)sc5c32)C(c2ccc(CCCCCC)cc2)(c2ccc(CCCCCC)cc2)c2c-4sc3cc(/C=C4\C(=O)c5cc(F)c(F)cc5C4=C(C#N)C#N)sc23)cc1,,,,12.0,,,,,,,,,,,,,,,200.0,,,,-5.41,-3.62,,-5.66,-4.14,
42419,10.1002/adma.202002217,10.1002/adma.202002217,PBDB-T,IDTT-OB,PBDB-T,IDTT-OB,CCCCC(CC)Cc1ccc(-c2c3cc(-c4ccc(-c5sc(-c6cccs6)c6c5C(=O)c5c(CC(CC)CCCC)sc(CC(CC)CCCC)c5C6=O)s4)sc3c(-c3ccc(CC(CC)CCCC)s3)c3ccsc23)s1,CCCCCCCCC1(c2ccc(CCCCCC)cc2)c2cc3c(cc2-c2sc4cc(/C=C5\C(=O)c6ccccc6C5=C(C#N)C#N)sc4c21)C(CCCCCCCC)(c1ccc(CCCCCC)cc1)c1c-3sc2cc(/C=C3\C(=O)c4ccccc4C3=C(C#N)C#N)sc12,0.893,16.68,68.5,10.2,10.2032394,0.0317588235294118,,,,,,,,,,,,,250.0,,,,-5.33,-3.48,,-5.59,-3.87,
42420,10.1002/adma.202002217,10.1002/adma.202002217,PBDB-TF,Y6,PM6,Y6,COC(=O)C(C)(C)c1cc(C)cc(-c2sc3c4sc5cc(/C=C6/C(=O)c7cc(F)cc(c7)C(=O)/C6=C\c6cc(C(C)(C)C(=O)OC)c(-c7cc(C)cc(C(C)(C)C(=O)OC)c7)s6)sc5c4c(C(C)(C)C(=O)OC)ccc2-3)c1,CCCCCCCCCCCc1c(/C=C2\C(=O)c3cc(F)c(F)cc3C2=C(C#N)C#N)sc2c1sc1c3c4nsnc4c4c5sc6c(CCCCCCCCCCC)c(/C=C7\C(=O)c8cc(F)c(F)cc8C7=C(C#N)C#N)sc6c5n(CC(CC)CCCC)c4c3n(CC(CC)CCCC)c21,0.82,27.1,62.8,14.1,13.955416,1.0254184397163124,,,,,,,,,,,,,250.0,,,,-5.49,-3.64,,-5.65,-4.09,
42421,10.1002/adma.202002217,10.1002/adma.202002217,PBDB-TF,Y6,PM6,Y6,COC(=O)C(C)(C)c1cc(C)cc(-c2sc3c4sc5cc(/C=C6/C(=O)c7cc(F)cc(c7)C(=O)/C6=C\c6cc(C(C)(C)C(=O)OC)c(-c7cc(C)cc(C(C)(C)C(=O)OC)c7)s6)sc5c4c(C(C)(C)C(=O)OC)ccc2-3)c1,CCCCCCCCCCCc1c(/C=C2\C(=O)c3cc(F)c(F)cc3C2=C(C#N)C#N)sc2c1sc1c3c4nsnc4c4c5sc6c(CCCCCCCCCCC)c(/C=C7\C(=O)c8cc(F)c(F)cc8C7=C(C#N)C#N)sc6c5n(CC(CC)CCCC)c4c3n(CC(CC)CCCC)c21,0.82,26.5,62.3,13.6,13.53779,0.4574264705882376,,,,,,,,,,,,,300.0,,,,-5.49,-3.64,,-5.65,-4.09,
42422,10.1002/adma.202002217,10.1002/adma.202002217,PBDB-TF,BTP-4Cl,PM6,BTP-4Cl,COC(=O)C(C)(C)c1cc(C)cc(-c2sc3c4sc5cc(/C=C6/C(=O)c7cc(F)cc(c7)C(=O)/C6=C\c6cc(C(C)(C)C(=O)OC)c(-c7cc(C)cc(C(C)(C)C(=O)OC)c7)s6)sc5c4c(C(C)(C)C(=O)OC)ccc2-3)c1,CCCCCCCCCc1c(/C=C2\C(=O)c3cc(Cl)c(Cl)cc3C2=C(C#N)C#N)sc2c1sc1c3c4nsnc4c4c5sc6c(CCC)c(/C=C7\C(=O)c8cc(Cl)c(Cl)cc8C7=C(C#N)C#N)sc6c5n(CC(CCCC)CCCCCC)c4c3n(CC(CCCC)CCCCCC)c21,0.854,27.2,57.8,13.4,13.4262464,0.1958686567164162,,,,,,,,,,,,,300.0,,,,-5.49,-3.64,,-5.66,-4.14,
42425,10.1002/adma.202002217,10.1002/adma.202002217,PDT2fBT-BT10,PC71BM,PDT2fBT-BT10,PC71BM,CCCCCCCCCCCCC(CCCCCCCCCC)Cc1csc(-c2c(F)c(F)c(-c3cc(CC(CCCCCCCCCC)CCCCCCCCCCCC)c(-c4ccc(-c5ccc(-c6c(F)c(F)c(-c7ccc(-c8cccs8)s7)c7nsnc67)s5)s4)s3)c3nsnc23)c1,COC(=O)CCCC1(c2ccccc2)C23c4c5ccc6c7cc8c9c%10c(cc%11cc%12c%13c%14c(cc%15c%16ccc-5c2c%16c2c5c%16c%17c(c(c46)c7c9c%17c4c%10c%11c%13c4c%16c%14c%152)C513)C%12)C8,0.766,19.26,63.71,9.42,9.399238236,0.2204008917197401,,,,,,,,,,,,,351.0,,,,-5.42,-3.8,,-5.9,-3.9,
42432,10.1002/adma.202002217,10.1002/adma.202002217,PBDB-TF,IT-4F,PM6,IT-4F,COC(=O)C(C)(C)c1cc(C)cc(-c2sc3c4sc5cc(/C=C6/C(=O)c7cc(F)cc(c7)C(=O)/C6=C\c6cc(C(C)(C)C(=O)OC)c(-c7cc(C)cc(C(C)(C)C(=O)OC)c7)s6)sc5c4c(C(C)(C)C(=O)OC)ccc2-3)c1,CCCCCCc1ccc(C2(c3ccc(CCCCCC)cc3)c3cc4c(cc3-c3sc5cc(/C=C6\C(=O)c7cc(F)c(F)cc7C6=C(C#N)C#N)sc5c32)C(c2ccc(CCCCCC)cc2)(c2ccc(CCCCCC)cc2)c2c-4sc3cc(/C=C4\C(=O)c5cc(F)c(F)cc5C4=C(C#N)C#N)sc23)cc1,0.8,19.6,72.8,11.4,11.41504,0.1319298245614107,,,,,,,,,,,,,285.0,,,,-5.49,-3.64,,-5.66,-4.14,
42434,10.1002/adma.202002217,10.1002/adma.202002217,PBDB-TCl(PM7),TfIF-4Cl,PBDB-TCl(PM7),TfIF-4Cl,,CCCCCCCCC1(CCCCCCCC)c2cc3c(cc2-c2cc4c(cc21)-c1sc(/C=C2\C(=O)c5cc(F)c(F)cc5C2=C(Cl)Cl)cc1C4(CCCCCCCC)CCCCCCCC)C(CCCCCCCC)(CCCCCCCC)c1cc2c(cc1-3)C(CCCCCCCC)(CCCCCCCC)c1cc(/C=C3\C(=O)c4cc(Cl)c(Cl)cc4C3=C(C#N)C#N)sc1-2,0.97,18.4,74.0,13.3,13.20752,0.6953383458646758,,,,,,,,,,,,,110.0,,,,,,,-5.71,-4.09,
42436,10.1002/adma.202002302,10.1002/adma.202002302,PM6,Y6,PM6,Y6,COC(=O)C(C)(C)c1cc(C)cc(-c2sc3c4sc5cc(/C=C6/C(=O)c7cc(F)cc(c7)C(=O)/C6=C\c6cc(C(C)(C)C(=O)OC)c(-c7cc(C)cc(C(C)(C)C(=O)OC)c7)s6)sc5c4c(C(C)(C)C(=O)OC)ccc2-3)c1,CCCCCCCCCCCc1c(/C=C2\C(=O)c3cc(F)c(F)cc3C2=C(C#N)C#N)sc2c1sc1c3c4nsnc4c4c5sc6c(CCCCCCCCCCC)c(/C=C7\C(=O)c8cc(F)c(F)cc8C7=C(C#N)C#N)sc6c5n(CC(CC)CCCC)c4c3n(CC(CC)CCCC)c21,0.8,16.4,58.5,8.1,7.6752,5.244444444444437,7.7,8.1,,,,,inverted,inverted,ZnO,ZnO,MoO3,MoO3,,CB,chlorobenzene,,-5.56,-3.65,,-5.65,-4.09,
42437,10.1002/adma.202002302,10.1002/adma.202002302,PM6,Y6,PM6,Y6,COC(=O)C(C)(C)c1cc(C)cc(-c2sc3c4sc5cc(/C=C6/C(=O)c7cc(F)cc(c7)C(=O)/C6=C\c6cc(C(C)(C)C(=O)OC)c(-c7cc(C)cc(C(C)(C)C(=O)OC)c7)s6)sc5c4c(C(C)(C)C(=O)OC)ccc2-3)c1,CCCCCCCCCCCc1c(/C=C2\C(=O)c3cc(F)c(F)cc3C2=C(C#N)C#N)sc2c1sc1c3c4nsnc4c4c5sc6c(CCCCCCCCCCC)c(/C=C7\C(=O)c8cc(F)c(F)cc8C7=C(C#N)C#N)sc6c5n(CC(CC)CCCC)c4c3n(CC(CC)CCCC)c21,0.82,25.9,70.0,15.2,14.866599999999996,2.1934210526315976,15.0,15.2,,,,,inverted,inverted,ZnO,ZnO,MoO3,MoO3,,CB,chlorobenzene,,-5.56,-3.65,,-5.65,-4.09,
42438,10.1002/adma.202002302,10.1002/adma.202002302,PM6,Y6,PM6,Y6,COC(=O)C(C)(C)c1cc(C)cc(-c2sc3c4sc5cc(/C=C6/C(=O)c7cc(F)cc(c7)C(=O)/C6=C\c6cc(C(C)(C)C(=O)OC)c(-c7cc(C)cc(C(C)(C)C(=O)OC)c7)s6)sc5c4c(C(C)(C)C(=O)OC)ccc2-3)c1,CCCCCCCCCCCc1c(/C=C2\C(=O)c3cc(F)c(F)cc3C2=C(C#N)C#N)sc2c1sc1c3c4nsnc4c4c5sc6c(CCCCCCCCCCC)c(/C=C7\C(=O)c8cc(F)c(F)cc8C7=C(C#N)C#N)sc6c5n(CC(CC)CCCC)c4c3n(CC(CC)CCCC)c21,0.78,12.6,54.5,5.4,5.35626,0.8100000000000102,5.3,5.4,,,,,inverted,inverted,ZnO,ZnO,MoO3,MoO3,,o-XY,o-xylene,,-5.56,-3.65,,-5.65,-4.09,
42439,10.1002/adma.202002302,10.1002/adma.202002302,PM6,Y6,PM6,Y6,COC(=O)C(C)(C)c1cc(C)cc(-c2sc3c4sc5cc(/C=C6/C(=O)c7cc(F)cc(c7)C(=O)/C6=C\c6cc(C(C)(C)C(=O)OC)c(-c7cc(C)cc(C(C)(C)C(=O)OC)c7)s6)sc5c4c(C(C)(C)C(=O)OC)ccc2-3)c1,CCCCCCCCCCCc1c(/C=C2\C(=O)c3cc(F)c(F)cc3C2=C(C#N)C#N)sc2c1sc1c3c4nsnc4c4c5sc6c(CCCCCCCCCCC)c(/C=C7\C(=O)c8cc(F)c(F)cc8C7=C(C#N)C#N)sc6c5n(CC(CC)CCCC)c4c3n(CC(CC)CCCC)c21,0.81,26.6,70.3,15.6,15.146838000000002,2.904884615384597,15.2,15.6,,,,,inverted,inverted,ZnO,ZnO,MoO3,MoO3,,o-XY,o-xylene,,-5.56,-3.65,,-5.65,-4.09,
42440,10.1002/adma.202002302,10.1002/adma.202002302,PM6,Y6,PM6,Y6,COC(=O)C(C)(C)c1cc(C)cc(-c2sc3c4sc5cc(/C=C6/C(=O)c7cc(F)cc(c7)C(=O)/C6=C\c6cc(C(C)(C)C(=O)OC)c(-c7cc(C)cc(C(C)(C)C(=O)OC)c7)s6)sc5c4c(C(C)(C)C(=O)OC)ccc2-3)c1,CCCCCCCCCCCc1c(/C=C2\C(=O)c3cc(F)c(F)cc3C2=C(C#N)C#N)sc2c1sc1c3c4nsnc4c4c5sc6c(CCCCCCCCCCC)c(/C=C7\C(=O)c8cc(F)c(F)cc8C7=C(C#N)C#N)sc6c5n(CC(CC)CCCC)c4c3n(CC(CC)CCCC)c21,0.76,15.1,55.3,6.8,6.346227999999999,6.6731176470588345,6.3,6.8,,,,,inverted,inverted,ZnO,ZnO,MoO3,MoO3,,TMB,TMB,,-5.56,-3.65,,-5.65,-4.09,
42441,10.1002/adma.202002302,10.1002/adma.202002302,PM6,Y6,PM6,Y6,COC(=O)C(C)(C)c1cc(C)cc(-c2sc3c4sc5cc(/C=C6/C(=O)c7cc(F)cc(c7)C(=O)/C6=C\c6cc(C(C)(C)C(=O)OC)c(-c7cc(C)cc(C(C)(C)C(=O)OC)c7)s6)sc5c4c(C(C)(C)C(=O)OC)ccc2-3)c1,CCCCCCCCCCCc1c(/C=C2\C(=O)c3cc(F)c(F)cc3C2=C(C#N)C#N)sc2c1sc1c3c4nsnc4c4c5sc6c(CCCCCCCCCCC)c(/C=C7\C(=O)c8cc(F)c(F)cc8C7=C(C#N)C#N)sc6c5n(CC(CC)CCCC)c4c3n(CC(CC)CCCC)c21,0.8,26.4,70.9,15.4,14.97408,2.765714285714284,15.2,15.4,,,,,inverted,inverted,ZnO,ZnO,MoO3,MoO3,,TMB,TMB,,-5.56,-3.65,,-5.65,-4.09,
42442,10.1002/adma.202002315,10.1002/adma.202002315,PBDB-T,ITIC-Th3,PBDB-T,ITIC-Th3,CCCCC(CC)Cc1ccc(-c2c3cc(-c4ccc(-c5sc(-c6cccs6)c6c5C(=O)c5c(CC(CC)CCCC)sc(CC(CC)CCCC)c5C6=O)s4)sc3c(-c3ccc(CC(CC)CCCC)s3)c3ccsc23)s1,CCCCCCc1ccc(C2(c3ccc(CCCCCC)s3)c3cc4c(cc3-c3sc5cc(/C=C6\C(=O)c7ccc(OC)cc7C6=C(C#N)C#N)sc5c32)C(c2ccc(CCCCCC)s2)(c2ccc(CCCCCC)s2)c2c-4sc3cc(/C=C4\C(=O)c5ccc(OC)cc5C4=C(C#N)C#N)sc23)s1,0.93,15.9,70.8,10.9,10.469196,3.952330275229359,10.5,10.9,,,,,conventional,conventional,,,,,,,,,-5.33,-3.48,,-5.67,-3.73,
42443,10.1002/adma.202002315,10.1002/adma.202002315,PBDB-T,Y1,PBDB-T,Y1,CCCCC(CC)Cc1ccc(-c2c3cc(-c4ccc(-c5sc(-c6cccs6)c6c5C(=O)c5c(CC(CC)CCCC)sc(CC(CC)CCCC)c5C6=O)s4)sc3c(-c3ccc(CC(CC)CCCC)s3)c3ccsc23)s1,CCCCC(CC)Cn1nc2c(n1)c1c3sc4cc(/C=C5\C(=O)c6ccccc6C5=C(C#N)C#N)sc4c3n(CC(CC)CCCC)c1c1c2c2sc3cc(/C=C4\C(=O)c5ccccc5C4=C(C#N)C#N)sc3c2n1CC(CC)CCCC,0.88,21.5,70.7,13.7,13.376440000000002,2.361751824817496,13.4,13.7,,,,,conventional,conventional,ZnO,,MoO3,,,,,,-5.33,-3.48,,-5.45,-3.95,
42444,10.1002/adma.202002315,10.1002/adma.202002315,PBDB-T,Y1,PBDB-T,Y1,CCCCC(CC)Cc1ccc(-c2c3cc(-c4ccc(-c5sc(-c6cccs6)c6c5C(=O)c5c(CC(CC)CCCC)sc(CC(CC)CCCC)c5C6=O)s4)sc3c(-c3ccc(CC(CC)CCCC)s3)c3ccsc23)s1,CCCCC(CC)Cn1nc2c(n1)c1c3sc4cc(/C=C5\C(=O)c6ccccc6C5=C(C#N)C#N)sc4c3n(CC(CC)CCCC)c1c1c2c2sc3cc(/C=C4\C(=O)c5ccccc5C4=C(C#N)C#N)sc3c2n1CC(CC)CCCC,0.85,9.5,72.8,6.2,5.878599999999999,5.183870967741959,5.9,6.2,,,,,conventional,conventional,ZnO,,MoO3,,,,,,-5.33,-3.48,,-5.45,-3.95,
42445,10.1002/adma.202002315,10.1002/adma.202002315,PBDB-T/PDPP2T-TT,Y1,PBDB-T/PDPP2T-TT,Y1,,CCCCC(CC)Cn1nc2c(n1)c1c3sc4cc(/C=C5\C(=O)c6ccccc6C5=C(C#N)C#N)sc4c3n(CC(CC)CCCC)c1c1c2c2sc3cc(/C=C4\C(=O)c5ccccc5C4=C(C#N)C#N)sc3c2n1CC(CC)CCCC,0.86,21.5,70.2,13.3,12.97998,2.406165413533831,13.0,13.3,,,,,conventional,conventional,ZnO,,MoO3,,,,,,,,,-5.45,-3.95,
42446,10.1002/adma.202002315,10.1002/adma.202002315,PBDB-T/PDPP2T-TT,Y1,PBDB-T/PDPP2T-TT,Y1,,CCCCC(CC)Cn1nc2c(n1)c1c3sc4cc(/C=C5\C(=O)c6ccccc6C5=C(C#N)C#N)sc4c3n(CC(CC)CCCC)c1c1c2c2sc3cc(/C=C4\C(=O)c5ccccc5C4=C(C#N)C#N)sc3c2n1CC(CC)CCCC,0.83,11.6,72.6,7.4,6.989928,5.541513513513519,7.0,7.4,9:1.5:9,,,,conventional,conventional,,,,,,,,,,,,-5.45,-3.95,
42449,10.1002/adma.202002344,10.1002/adma.202002344,PM6,Y6,PM6,Y6,COC(=O)C(C)(C)c1cc(C)cc(-c2sc3c4sc5cc(/C=C6/C(=O)c7cc(F)cc(c7)C(=O)/C6=C\c6cc(C(C)(C)C(=O)OC)c(-c7cc(C)cc(C(C)(C)C(=O)OC)c7)s6)sc5c4c(C(C)(C)C(=O)OC)ccc2-3)c1,CCCCCCCCCCCc1c(/C=C2\C(=O)c3cc(F)c(F)cc3C2=C(C#N)C#N)sc2c1sc1c3c4nsnc4c4c5sc6c(CCCCCCCCCCC)c(/C=C7\C(=O)c8cc(F)c(F)cc8C7=C(C#N)C#N)sc6c5n(CC(CC)CCCC)c4c3n(CC(CC)CCCC)c21,0.84,24.25,79.5,16.19,16.19415,0.0256331068560791,,,,,,,ITO/PEDOT:PSS/active layer/PFN-Br/Ag,conventional,PFN-Br,PFN-Br,PEDOT:PSS,PEDOT:PSS,,,,,-5.56,-3.65,,-5.65,-4.09,
42450,10.1002/adma.202002344,10.1002/adma.202002344,PM6,Y6,PM6,Y6,COC(=O)C(C)(C)c1cc(C)cc(-c2sc3c4sc5cc(/C=C6/C(=O)c7cc(F)cc(c7)C(=O)/C6=C\c6cc(C(C)(C)C(=O)OC)c(-c7cc(C)cc(C(C)(C)C(=O)OC)c7)s6)sc5c4c(C(C)(C)C(=O)OC)ccc2-3)c1,CCCCCCCCCCCc1c(/C=C2\C(=O)c3cc(F)c(F)cc3C2=C(C#N)C#N)sc2c1sc1c3c4nsnc4c4c5sc6c(CCCCCCCCCCC)c(/C=C7\C(=O)c8cc(F)c(F)cc8C7=C(C#N)C#N)sc6c5n(CC(CC)CCCC)c4c3n(CC(CC)CCCC)c21,0.85,24.79,81.3,17.13,17.1311295,0.0065936952714601,,,,DRTB-T-C4,,10% w/w in donors,ITO/PEDOT:PSS/active layer/PFN-Br/Ag,conventional,PFN-Br,PFN-Br,PEDOT:PSS,PEDOT:PSS,,,,,-5.56,-3.65,,-5.65,-4.09,
42451,10.1002/adma.202002344,10.1002/adma.202002344,PM6,Y6,PM6,Y6,COC(=O)C(C)(C)c1cc(C)cc(-c2sc3c4sc5cc(/C=C6/C(=O)c7cc(F)cc(c7)C(=O)/C6=C\c6cc(C(C)(C)C(=O)OC)c(-c7cc(C)cc(C(C)(C)C(=O)OC)c7)s6)sc5c4c(C(C)(C)C(=O)OC)ccc2-3)c1,CCCCCCCCCCCc1c(/C=C2\C(=O)c3cc(F)c(F)cc3C2=C(C#N)C#N)sc2c1sc1c3c4nsnc4c4c5sc6c(CCCCCCCCCCC)c(/C=C7\C(=O)c8cc(F)c(F)cc8C7=C(C#N)C#N)sc6c5n(CC(CC)CCCC)c4c3n(CC(CC)CCCC)c21,0.85,24.71,80.2,16.84,16.844807,0.0285451306413275,,,,DRTB-T-C4,,20% w/w in donors,ITO/PEDOT:PSS/active layer/PFN-Br/Ag,conventional,PFN-Br,PFN-Br,PEDOT:PSS,PEDOT:PSS,,,,,-5.56,-3.65,,-5.65,-4.09,
42452,10.1002/adma.202002344,10.1002/adma.202002344,PM6,Y6,PM6,Y6,COC(=O)C(C)(C)c1cc(C)cc(-c2sc3c4sc5cc(/C=C6/C(=O)c7cc(F)cc(c7)C(=O)/C6=C\c6cc(C(C)(C)C(=O)OC)c(-c7cc(C)cc(C(C)(C)C(=O)OC)c7)s6)sc5c4c(C(C)(C)C(=O)OC)ccc2-3)c1,CCCCCCCCCCCc1c(/C=C2\C(=O)c3cc(F)c(F)cc3C2=C(C#N)C#N)sc2c1sc1c3c4nsnc4c4c5sc6c(CCCCCCCCCCC)c(/C=C7\C(=O)c8cc(F)c(F)cc8C7=C(C#N)C#N)sc6c5n(CC(CC)CCCC)c4c3n(CC(CC)CCCC)c21,0.85,24.42,79.4,16.48,16.481058000000004,0.0064199029126456,,,,DRTB-T-C4,,30% w/w in donors,ITO/PEDOT:PSS/active layer/PFN-Br/Ag,conventional,PFN-Br,PFN-Br,PEDOT:PSS,PEDOT:PSS,,,,,-5.56,-3.65,,-5.65,-4.09,
42453,10.1002/adma.202002344,10.1002/adma.202002344,PM6,Y6,PM6,Y6,COC(=O)C(C)(C)c1cc(C)cc(-c2sc3c4sc5cc(/C=C6/C(=O)c7cc(F)cc(c7)C(=O)/C6=C\c6cc(C(C)(C)C(=O)OC)c(-c7cc(C)cc(C(C)(C)C(=O)OC)c7)s6)sc5c4c(C(C)(C)C(=O)OC)ccc2-3)c1,CCCCCCCCCCCc1c(/C=C2\C(=O)c3cc(F)c(F)cc3C2=C(C#N)C#N)sc2c1sc1c3c4nsnc4c4c5sc6c(CCCCCCCCCCC)c(/C=C7\C(=O)c8cc(F)c(F)cc8C7=C(C#N)C#N)sc6c5n(CC(CC)CCCC)c4c3n(CC(CC)CCCC)c21,0.86,22.57,76.7,14.88,14.8876234,0.05123252688172,,,,DRTB-T-C4,,50% w/w in donors,ITO/PEDOT:PSS/active layer/PFN-Br/Ag,conventional,PFN-Br,PFN-Br,PEDOT:PSS,PEDOT:PSS,,,,,-5.56,-3.65,,-5.65,-4.09,
42454,10.1002/adma.202002344,10.1002/adma.202002344,PM6,Y6,PM6,Y6,COC(=O)C(C)(C)c1cc(C)cc(-c2sc3c4sc5cc(/C=C6/C(=O)c7cc(F)cc(c7)C(=O)/C6=C\c6cc(C(C)(C)C(=O)OC)c(-c7cc(C)cc(C(C)(C)C(=O)OC)c7)s6)sc5c4c(C(C)(C)C(=O)OC)ccc2-3)c1,CCCCCCCCCCCc1c(/C=C2\C(=O)c3cc(F)c(F)cc3C2=C(C#N)C#N)sc2c1sc1c3c4nsnc4c4c5sc6c(CCCCCCCCCCC)c(/C=C7\C(=O)c8cc(F)c(F)cc8C7=C(C#N)C#N)sc6c5n(CC(CC)CCCC)c4c3n(CC(CC)CCCC)c21,0.87,17.55,67.2,10.38,10.260432000000002,1.1519075144508597,,,,DRTB-T-C4,,80% w/w in donors,ITO/PEDOT:PSS/active layer/PFN-Br/Ag,conventional,PFN-Br,PFN-Br,PEDOT:PSS,PEDOT:PSS,,,,,-5.56,-3.65,,-5.65,-4.09,
42455,10.1002/adma.202002344,10.1002/adma.202002344,PM6,Y6,PM6,Y6,COC(=O)C(C)(C)c1cc(C)cc(-c2sc3c4sc5cc(/C=C6/C(=O)c7cc(F)cc(c7)C(=O)/C6=C\c6cc(C(C)(C)C(=O)OC)c(-c7cc(C)cc(C(C)(C)C(=O)OC)c7)s6)sc5c4c(C(C)(C)C(=O)OC)ccc2-3)c1,CCCCCCCCCCCc1c(/C=C2\C(=O)c3cc(F)c(F)cc3C2=C(C#N)C#N)sc2c1sc1c3c4nsnc4c4c5sc6c(CCCCCCCCCCC)c(/C=C7\C(=O)c8cc(F)c(F)cc8C7=C(C#N)C#N)sc6c5n(CC(CC)CCCC)c4c3n(CC(CC)CCCC)c21,0.9,10.93,42.0,4.14,4.13154,0.2043478260869436,,,,DRTB-T-C4,,100% w/w in donors,ITO/PEDOT:PSS/active layer/PFN-Br/Ag,conventional,PFN-Br,PFN-Br,PEDOT:PSS,PEDOT:PSS,,,,,-5.56,-3.65,,-5.65,-4.09,
42458,10.1002/adma.202002973,10.1002/adma.202002973,PM6,Y6,PM6,Y6,COC(=O)C(C)(C)c1cc(C)cc(-c2sc3c4sc5cc(/C=C6/C(=O)c7cc(F)cc(c7)C(=O)/C6=C\c6cc(C(C)(C)C(=O)OC)c(-c7cc(C)cc(C(C)(C)C(=O)OC)c7)s6)sc5c4c(C(C)(C)C(=O)OC)ccc2-3)c1,CCCCCCCCCCCc1c(/C=C2\C(=O)c3cc(F)c(F)cc3C2=C(C#N)C#N)sc2c1sc1c3c4nsnc4c4c5sc6c(CCCCCCCCCCC)c(/C=C7\C(=O)c8cc(F)c(F)cc8C7=C(C#N)C#N)sc6c5n(CC(CC)CCCC)c4c3n(CC(CC)CCCC)c21,0.83,25.07,75.69,15.75,15.74965089,0.0022165714285723,15.67,15.75,,,,,ITO/ZnO/PM6:Y6/MoO3/Al,inverted organic solar cell,ZnO,ZnO,MoO3,,,,,,-5.56,-3.65,,-5.65,-4.09,
42459,10.1002/adma.202002973,10.1002/adma.202002973,PM6,Y6,PM6,Y6,COC(=O)C(C)(C)c1cc(C)cc(-c2sc3c4sc5cc(/C=C6/C(=O)c7cc(F)cc(c7)C(=O)/C6=C\c6cc(C(C)(C)C(=O)OC)c(-c7cc(C)cc(C(C)(C)C(=O)OC)c7)s6)sc5c4c(C(C)(C)C(=O)OC)ccc2-3)c1,CCCCCCCCCCCc1c(/C=C2\C(=O)c3cc(F)c(F)cc3C2=C(C#N)C#N)sc2c1sc1c3c4nsnc4c4c5sc6c(CCCCCCCCCCC)c(/C=C7\C(=O)c8cc(F)c(F)cc8C7=C(C#N)C#N)sc6c5n(CC(CC)CCCC)c4c3n(CC(CC)CCCC)c21,0.83,25.54,76.19,16.15,16.15090858,0.0056258823529462,16.01,16.15,,,,,ITO/OSiNDs/PM6:Y6/MoO3/Al,inverted organic solar cell,OSiNDs,OSiNDs,MoO3,,,,,,-5.56,-3.65,,-5.65,-4.09,
42460,10.1002/adma.202002973,10.1002/adma.202002973,PM6,Y6,PM6,Y6,COC(=O)C(C)(C)c1cc(C)cc(-c2sc3c4sc5cc(/C=C6/C(=O)c7cc(F)cc(c7)C(=O)/C6=C\c6cc(C(C)(C)C(=O)OC)c(-c7cc(C)cc(C(C)(C)C(=O)OC)c7)s6)sc5c4c(C(C)(C)C(=O)OC)ccc2-3)c1,CCCCCCCCCCCc1c(/C=C2\C(=O)c3cc(F)c(F)cc3C2=C(C#N)C#N)sc2c1sc1c3c4nsnc4c4c5sc6c(CCCCCCCCCCC)c(/C=C7\C(=O)c8cc(F)c(F)cc8C7=C(C#N)C#N)sc6c5n(CC(CC)CCCC)c4c3n(CC(CC)CCCC)c21,0.83,25.31,76.93,16.16,16.16091589,0.0056676361386023,16.03,16.16,,,,,,organic solar cell,ZnO/OSiNDs,ZnO/OSiNDs,,,,,,,-5.56,-3.65,,-5.65,-4.09,
42461,10.1002/adma.202002973,10.1002/adma.202002973,PM6,Y6,PM6,Y6,COC(=O)C(C)(C)c1cc(C)cc(-c2sc3c4sc5cc(/C=C6/C(=O)c7cc(F)cc(c7)C(=O)/C6=C\c6cc(C(C)(C)C(=O)OC)c(-c7cc(C)cc(C(C)(C)C(=O)OC)c7)s6)sc5c4c(C(C)(C)C(=O)OC)ccc2-3)c1,CCCCCCCCCCCc1c(/C=C2\C(=O)c3cc(F)c(F)cc3C2=C(C#N)C#N)sc2c1sc1c3c4nsnc4c4c5sc6c(CCCCCCCCCCC)c(/C=C7\C(=O)c8cc(F)c(F)cc8C7=C(C#N)C#N)sc6c5n(CC(CC)CCCC)c4c3n(CC(CC)CCCC)c21,0.83,24.51,70.29,14.3,14.29930557,0.0048561538461493,14.08,14.3,,,,,inverted,,SnO2,SnO2,MoO3,,,,,,-5.56,-3.65,,-5.65,-4.09,
42462,10.1002/adma.202002973,10.1002/adma.202002973,PM6,Y6,PM6,Y6,COC(=O)C(C)(C)c1cc(C)cc(-c2sc3c4sc5cc(/C=C6/C(=O)c7cc(F)cc(c7)C(=O)/C6=C\c6cc(C(C)(C)C(=O)OC)c(-c7cc(C)cc(C(C)(C)C(=O)OC)c7)s6)sc5c4c(C(C)(C)C(=O)OC)ccc2-3)c1,CCCCCCCCCCCc1c(/C=C2\C(=O)c3cc(F)c(F)cc3C2=C(C#N)C#N)sc2c1sc1c3c4nsnc4c4c5sc6c(CCCCCCCCCCC)c(/C=C7\C(=O)c8cc(F)c(F)cc8C7=C(C#N)C#N)sc6c5n(CC(CC)CCCC)c4c3n(CC(CC)CCCC)c21,0.83,24.91,74.14,15.33,15.32866742,0.0086926288323644,15.08,15.33,,,,,,,SnO2/OSiNDs,SnO2/OSiNDs,,,,,,,-5.56,-3.65,,-5.65,-4.09,
42463,10.1002/adma.202002973,10.1002/adma.202002973,PTB7-Th,PC71BM,PTB7-Th,PC71BM,CCCCC(CC)COC(=O)c1sc2csc(-c3cc4c(-c5ccc(CC(CC)CCCC)s5)c5sccc5c(-c5ccc(CC(CC)CCCC)s5)c4s3)c2c1F,COC(=O)CCCC1(c2ccccc2)C23c4c5ccc6c7cc8c9c%10c(cc%11cc%12c%13c%14c(cc%15c%16ccc-5c2c%16c2c5c%16c%17c(c(c46)c7c9c%17c4c%10c%11c%13c4c%16c%14c%152)C513)C%12)C8,0.8,16.2,70.14,9.09,9.090144,0.001584158415848,8.93,9.09,,,,,inverted,organic solar cell,ZnO,ZnO,MoO3,,,,,,-5.21,-3.6,,-5.9,-3.9,
42464,10.1002/adma.202002973,10.1002/adma.202002973,PTB7-Th,PC71BM,PTB7-Th,PC71BM,CCCCC(CC)COC(=O)c1sc2csc(-c3cc4c(-c5ccc(CC(CC)CCCC)s5)c5sccc5c(-c5ccc(CC(CC)CCCC)s5)c4s3)c2c1F,COC(=O)CCCC1(c2ccccc2)C23c4c5ccc6c7cc8c9c%10c(cc%11cc%12c%13c%14c(cc%15c%16ccc-5c2c%16c2c5c%16c%17c(c(c46)c7c9c%17c4c%10c%11c%13c4c%16c%14c%152)C513)C%12)C8,0.8,16.78,71.74,9.63,9.6303776,0.0039210799584652,9.44,9.63,,,,,inverted,organic solar cell,OSiNDs,OSiNDs,MoO3,,,,,,-5.21,-3.6,,-5.9,-3.9,
42465,10.1002/adma.202002973,10.1002/adma.202002973,PM6,IT-4F,PM6,IT-4F,COC(=O)C(C)(C)c1cc(C)cc(-c2sc3c4sc5cc(/C=C6/C(=O)c7cc(F)cc(c7)C(=O)/C6=C\c6cc(C(C)(C)C(=O)OC)c(-c7cc(C)cc(C(C)(C)C(=O)OC)c7)s6)sc5c4c(C(C)(C)C(=O)OC)ccc2-3)c1,CCCCCCc1ccc(C2(c3ccc(CCCCCC)cc3)c3cc4c(cc3-c3sc5cc(/C=C6\C(=O)c7cc(F)c(F)cc7C6=C(C#N)C#N)sc5c32)C(c2ccc(CCCCCC)cc2)(c2ccc(CCCCCC)cc2)c2c-4sc3cc(/C=C4\C(=O)c5cc(F)c(F)cc5C4=C(C#N)C#N)sc23)cc1,0.84,20.57,74.02,12.79,12.78976776,0.0018157935887333,12.68,12.79,,,,,inverted,,ZnO,ZnO,MoO3,,,,,,-5.56,-3.65,,-5.66,-4.14,
42466,10.1002/adma.202002973,10.1002/adma.202002973,PM6,IT-4F,PM6,IT-4F,COC(=O)C(C)(C)c1cc(C)cc(-c2sc3c4sc5cc(/C=C6/C(=O)c7cc(F)cc(c7)C(=O)/C6=C\c6cc(C(C)(C)C(=O)OC)c(-c7cc(C)cc(C(C)(C)C(=O)OC)c7)s6)sc5c4c(C(C)(C)C(=O)OC)ccc2-3)c1,CCCCCCc1ccc(C2(c3ccc(CCCCCC)cc3)c3cc4c(cc3-c3sc5cc(/C=C6\C(=O)c7cc(F)c(F)cc7C6=C(C#N)C#N)sc5c32)C(c2ccc(CCCCCC)cc2)(c2ccc(CCCCCC)cc2)c2c-4sc3cc(/C=C4\C(=O)c5cc(F)c(F)cc5C4=C(C#N)C#N)sc23)cc1,0.84,20.98,76.04,13.4,13.40068128,0.0050841791044793,13.21,13.4,,,,,inverted,,OSiNDs,OSiNDs,MoO3,,,,,,-5.56,-3.65,,-5.66,-4.14,
42471,10.1002/adma.202003500,10.1002/adma.202003500,SZ1,N3,SZ1,N3,,CCCCCCCCCCCC1=C(/C=C2\C(=O)C3=CC(F)=C(F)C=C3C2=C(C#N)C#N)SC2=C1SC1=C2N(CCC(CC)CCCC)C2=C1C1=NSN=C1C1=C2N(CCC(CC)CCCC)C2=C1SC1=C2SC(/C=C2\C(=O)C3=CC(F)=C(F)C=C3C2=C(C#N)C#N)=C1CCCCCCCCCCC,0.832,25.2,76.6,16.1,16.0602624,0.2468173913043618,,,,,,,ITO/PEDOT:PSS/active layer/PNDIT-F3N/Ag,conventional,PNDIT-F3N,PNDIT-F3N,PEDOT:PSS,PEDOT:PSS,930.0,,,,,,,-5.64,-3.86,
42472,10.1002/adma.202003500,10.1002/adma.202003500,SZ2,N3,SZ2,N3,,CCCCCCCCCCCC1=C(/C=C2\C(=O)C3=CC(F)=C(F)C=C3C2=C(C#N)C#N)SC2=C1SC1=C2N(CCC(CC)CCCC)C2=C1C1=NSN=C1C1=C2N(CCC(CC)CCCC)C2=C1SC1=C2SC(/C=C2\C(=O)C3=CC(F)=C(F)C=C3C2=C(C#N)C#N)=C1CCCCCCCCCCC,0.847,25.4,76.7,16.5,16.501084600000002,0.0065733333333467,,,,,,,ITO/PEDOT:PSS/active layer/PNDIT-F3N/Ag,conventional,PNDIT-F3N,PNDIT-F3N,PEDOT:PSS,PEDOT:PSS,930.0,,,,,,,-5.64,-3.86,
42473,10.1002/adma.202003500,10.1002/adma.202003500,SZ3,N3,SZ3,N3,,CCCCCCCCCCCC1=C(/C=C2\C(=O)C3=CC(F)=C(F)C=C3C2=C(C#N)C#N)SC2=C1SC1=C2N(CCC(CC)CCCC)C2=C1C1=NSN=C1C1=C2N(CCC(CC)CCCC)C2=C1SC1=C2SC(/C=C2\C(=O)C3=CC(F)=C(F)C=C3C2=C(C#N)C#N)=C1CCCCCCCCCCC,0.839,25.6,77.7,16.7,16.6887168,0.0675640718562731,,,,,,,ITO/PEDOT:PSS/active layer/PNDIT-F3N/Ag,conventional,PNDIT-F3N,PNDIT-F3N,PEDOT:PSS,PEDOT:PSS,930.0,,,,,,,-5.64,-3.86,
42474,10.1002/adma.202003500,10.1002/adma.202003500,SZ4,N3,SZ4,N3,,CCCCCCCCCCCC1=C(/C=C2\C(=O)C3=CC(F)=C(F)C=C3C2=C(C#N)C#N)SC2=C1SC1=C2N(CCC(CC)CCCC)C2=C1C1=NSN=C1C1=C2N(CCC(CC)CCCC)C2=C1SC1=C2SC(/C=C2\C(=O)C3=CC(F)=C(F)C=C3C2=C(C#N)C#N)=C1CCCCCCCCCCC,0.848,26.0,77.4,17.1,17.065152,0.2037894736842117,,,,,,,ITO/PEDOT:PSS/active layer/PNDIT-F3N/Ag,conventional,PNDIT-F3N,PNDIT-F3N,PEDOT:PSS,PEDOT:PSS,930.0,,,,,,,-5.64,-3.86,
42475,10.1002/adma.202003500,10.1002/adma.202003500,PM6,N3,PM6,N3,COC(=O)C(C)(C)c1cc(C)cc(-c2sc3c4sc5cc(/C=C6/C(=O)c7cc(F)cc(c7)C(=O)/C6=C\c6cc(C(C)(C)C(=O)OC)c(-c7cc(C)cc(C(C)(C)C(=O)OC)c7)s6)sc5c4c(C(C)(C)C(=O)OC)ccc2-3)c1,CCCCCCCCCCCC1=C(/C=C2\C(=O)C3=CC(F)=C(F)C=C3C2=C(C#N)C#N)SC2=C1SC1=C2N(CCC(CC)CCCC)C2=C1C1=NSN=C1C1=C2N(CCC(CC)CCCC)C2=C1SC1=C2SC(/C=C2\C(=O)C3=CC(F)=C(F)C=C3C2=C(C#N)C#N)=C1CCCCCCCCCCC,0.83,25.2,75.6,15.8,15.812495999999996,0.0790886075949061,,,,,,,ITO/PEDOT:PSS/active layer/PNDIT-F3N/Ag,conventional,PNDIT-F3N,PNDIT-F3N,PEDOT:PSS,PEDOT:PSS,930.0,,,,-5.56,-3.65,,-5.64,-3.86,
42476,10.1002/adma.202003500,10.1002/adma.202003500,PM7,Y6,PM7,Y6,CCCCC(CC)Cc1sc(-c2c3ccsc3c(-c3cc(Cl)c(CC(CC)CCCC)s3)c3sc(-c4ccc(-c5sc(-c6cccs6)c6c5C(=O)c5c(CC(CC)CCCC)sc(CC(CC)CCCC)c5C6=O)s4)cc23)cc1Cl,CCCCCCCCCCCc1c(/C=C2\C(=O)c3cc(F)c(F)cc3C2=C(C#N)C#N)sc2c1sc1c3c4nsnc4c4c5sc6c(CCCCCCCCCCC)c(/C=C7\C(=O)c8cc(F)c(F)cc8C7=C(C#N)C#N)sc6c5n(CC(CC)CCCC)c4c3n(CC(CC)CCCC)c21,0.85,24.1,77.2,15.8,15.81442,0.0912658227848065,,,,,,,ITO/PEDOT:PSS/active layer/PNDIT-F3N/Ag,conventional,PNDIT-F3N,PNDIT-F3N,PEDOT:PSS,PEDOT:PSS,930.0,,,,-5.575,-3.67,,-5.65,-4.09,
42488,10.1002/adma.202007177,10.1002/adma.202007177,PM6,Y6,PM6,Y6,COC(=O)C(C)(C)c1cc(C)cc(-c2sc3c4sc5cc(/C=C6/C(=O)c7cc(F)cc(c7)C(=O)/C6=C\c6cc(C(C)(C)C(=O)OC)c(-c7cc(C)cc(C(C)(C)C(=O)OC)c7)s6)sc5c4c(C(C)(C)C(=O)OC)ccc2-3)c1,CCCCCCCCCCCc1c(/C=C2\C(=O)c3cc(F)c(F)cc3C2=C(C#N)C#N)sc2c1sc1c3c4nsnc4c4c5sc6c(CCCCCCCCCCC)c(/C=C7\C(=O)c8cc(F)c(F)cc8C7=C(C#N)C#N)sc6c5n(CC(CC)CCCC)c4c3n(CC(CC)CCCC)c21,0.842,25.43,76.43,16.36,16.365237458000003,0.032013801956011,16.12,16.36,1:1.2,,,,ITO/PEDOT:PSS/active layer/PFNDI-Br/Ag,conventional,PFNDI-Br,PFNDI-Br,PEDOT:PSS,PEDOT:PSS,,CF,chloroform,,-5.56,-3.65,,-5.65,-4.09,
42521,10.1002/adma.202008429,10.1002/adma.202008429,H31,Y6,H31,Y6,,CCCCCCCCCCCc1c(/C=C2\C(=O)c3cc(F)c(F)cc3C2=C(C#N)C#N)sc2c1sc1c3c4nsnc4c4c5sc6c(CCCCCCCCCCC)c(/C=C7\C(=O)c8cc(F)c(F)cc8C7=C(C#N)C#N)sc6c5n(CC(CC)CCCC)c4c3n(CC(CC)CCCC)c21,0.83,23.0,71.0,13.6,13.5539,0.3389705882352878,13.2,13.6,,,,,,,PDINO,PDINO,,,,,,,,,,-5.65,-4.09,
42523,10.1002/adma.202100474,10.1002/adma.202100474,PBQ5,Y6,PBQ5,Y6,,CCCCCCCCCCCc1c(/C=C2\C(=O)c3cc(F)c(F)cc3C2=C(C#N)C#N)sc2c1sc1c3c4nsnc4c4c5sc6c(CCCCCCCCCCC)c(/C=C7\C(=O)c8cc(F)c(F)cc8C7=C(C#N)C#N)sc6c5n(CC(CC)CCCC)c4c3n(CC(CC)CCCC)c21,0.844,26.02,70.81,15.55,15.550499127999998,0.0032098263665449,15.22,15.55,1:1.3,1-chloronaphthalene,CN,,ITO/PEDOT:PSS/PBQ5:Y6/PDINN/Ag,conventional,PDINN,PDINN,PEDOT:PSS,PEDOT:PSS,,chloroform,chloroform,90.0,,,,-5.65,-4.09,
42524,10.1002/adma.202100474,10.1002/adma.202100474,PBQ6,Y6,PBQ6,Y6,,CCCCCCCCCCCc1c(/C=C2\C(=O)c3cc(F)c(F)cc3C2=C(C#N)C#N)sc2c1sc1c3c4nsnc4c4c5sc6c(CCCCCCCCCCC)c(/C=C7\C(=O)c8cc(F)c(F)cc8C7=C(C#N)C#N)sc6c5n(CC(CC)CCCC)c4c3n(CC(CC)CCCC)c21,0.851,26.58,77.91,17.62,17.622914778,0.0165424404086117,17.34,17.62,1:1.3,1-chloronaphthalene,CN,,ITO/PEDOT:PSS/PBQ6:Y6/PDINN/Ag,conventional,PDINN,PDINN,PEDOT:PSS,PEDOT:PSS,,chloroform,chloroform,90.0,,,,-5.65,-4.09,
42534,10.1002/adma.202101279,10.1002/adma.202101279,PM6,BTP-eC9,PM6,BTP-eC9,COC(=O)C(C)(C)c1cc(C)cc(-c2sc3c4sc5cc(/C=C6/C(=O)c7cc(F)cc(c7)C(=O)/C6=C\c6cc(C(C)(C)C(=O)OC)c(-c7cc(C)cc(C(C)(C)C(=O)OC)c7)s6)sc5c4c(C(C)(C)C(=O)OC)ccc2-3)c1,CCCCCCCCCc1c(C=C2C(=O)c3cc(Cl)c(Cl)cc3C2=C(C#N)C#N)sc2c1sc1c3c4nsnc4c4c5sc6c(CCCCCCCCC)c(C=C7C(=O)c8cc(Cl)c(Cl)cc8C7=C(C#N)C#N)sc6c5n(CC(CCCC)CCCCCC)c4c3n(CC(CCCC)CCCCCC)c21,0.84,25.67,76.61,16.55,16.51926108,0.1857336555891299,16.35,16.55,,,,,,,HBC-H,,,,,,,,-5.56,-3.65,,-5.68,-3.9,
42535,10.1002/adma.202101279,10.1002/adma.202101279,PM6,BTP-eC9,PM6,BTP-eC9,COC(=O)C(C)(C)c1cc(C)cc(-c2sc3c4sc5cc(/C=C6/C(=O)c7cc(F)cc(c7)C(=O)/C6=C\c6cc(C(C)(C)C(=O)OC)c(-c7cc(C)cc(C(C)(C)C(=O)OC)c7)s6)sc5c4c(C(C)(C)C(=O)OC)ccc2-3)c1,CCCCCCCCCc1c(C=C2C(=O)c3cc(Cl)c(Cl)cc3C2=C(C#N)C#N)sc2c1sc1c3c4nsnc4c4c5sc6c(CCCCCCCCC)c(C=C7C(=O)c8cc(Cl)c(Cl)cc8C7=C(C#N)C#N)sc6c5n(CC(CCCC)CCCCCC)c4c3n(CC(CCCC)CCCCCC)c21,0.85,25.9,77.22,17.09,16.999982999999997,0.5267232299590587,16.9,17.09,,,,,,,HBC-P,,,,,,,,-5.56,-3.65,,-5.68,-3.9,
42536,10.1002/adma.202101279,10.1002/adma.202101279,PM6,BTP-eC9,PM6,BTP-eC9,COC(=O)C(C)(C)c1cc(C)cc(-c2sc3c4sc5cc(/C=C6/C(=O)c7cc(F)cc(c7)C(=O)/C6=C\c6cc(C(C)(C)C(=O)OC)c(-c7cc(C)cc(C(C)(C)C(=O)OC)c7)s6)sc5c4c(C(C)(C)C(=O)OC)ccc2-3)c1,CCCCCCCCCc1c(C=C2C(=O)c3cc(Cl)c(Cl)cc3C2=C(C#N)C#N)sc2c1sc1c3c4nsnc4c4c5sc6c(CCCCCCCCC)c(C=C7C(=O)c8cc(Cl)c(Cl)cc8C7=C(C#N)C#N)sc6c5n(CC(CCCC)CCCCCC)c4c3n(CC(CCCC)CCCCCC)c21,0.86,26.51,79.22,18.05,18.06105092,0.0612239335179991,17.82,18.05,,,,,,,HBC-S,HBC-S,,,,,,,-5.56,-3.65,,-5.68,-3.9,
42537,10.1002/adma.202101279,10.1002/adma.202101279,PM6,BTP-eC9,PM6,BTP-eC9,COC(=O)C(C)(C)c1cc(C)cc(-c2sc3c4sc5cc(/C=C6/C(=O)c7cc(F)cc(c7)C(=O)/C6=C\c6cc(C(C)(C)C(=O)OC)c(-c7cc(C)cc(C(C)(C)C(=O)OC)c7)s6)sc5c4c(C(C)(C)C(=O)OC)ccc2-3)c1,CCCCCCCCCc1c(C=C2C(=O)c3cc(Cl)c(Cl)cc3C2=C(C#N)C#N)sc2c1sc1c3c4nsnc4c4c5sc6c(CCCCCCCCC)c(C=C7C(=O)c8cc(Cl)c(Cl)cc8C7=C(C#N)C#N)sc6c5n(CC(CCCC)CCCCCC)c4c3n(CC(CCCC)CCCCCC)c21,0.85,25.83,68.63,15.08,15.06805965,0.0791800397878082,14.9,15.08,,,,,,,HBC-S,HBC-S,,,,,,,-5.56,-3.65,,-5.68,-3.9,
42538,10.1002/adma.202101279,10.1002/adma.202101279,PM6,BTP-eC9,PM6,BTP-eC9,COC(=O)C(C)(C)c1cc(C)cc(-c2sc3c4sc5cc(/C=C6/C(=O)c7cc(F)cc(c7)C(=O)/C6=C\c6cc(C(C)(C)C(=O)OC)c(-c7cc(C)cc(C(C)(C)C(=O)OC)c7)s6)sc5c4c(C(C)(C)C(=O)OC)ccc2-3)c1,CCCCCCCCCc1c(C=C2C(=O)c3cc(Cl)c(Cl)cc3C2=C(C#N)C#N)sc2c1sc1c3c4nsnc4c4c5sc6c(CCCCCCCCC)c(C=C7C(=O)c8cc(Cl)c(Cl)cc8C7=C(C#N)C#N)sc6c5n(CC(CCCC)CCCCCC)c4c3n(CC(CCCC)CCCCCC)c21,0.85,25.58,61.09,13.25,13.2827987,0.2475373584905715,13.0,13.25,,,,,,,HBC-S,HBC-S,,,,,,,-5.56,-3.65,,-5.68,-3.9,
42539,10.1002/adma.202101733,10.1002/adma.202101733,PM6,BTP-eC9,PM6,BTP-eC9,COC(=O)C(C)(C)c1cc(C)cc(-c2sc3c4sc5cc(/C=C6/C(=O)c7cc(F)cc(c7)C(=O)/C6=C\c6cc(C(C)(C)C(=O)OC)c(-c7cc(C)cc(C(C)(C)C(=O)OC)c7)s6)sc5c4c(C(C)(C)C(=O)OC)ccc2-3)c1,CCCCCCCCCc1c(C=C2C(=O)c3cc(Cl)c(Cl)cc3C2=C(C#N)C#N)sc2c1sc1c3c4nsnc4c4c5sc6c(CCCCCCCCC)c(C=C7C(=O)c8cc(Cl)c(Cl)cc8C7=C(C#N)C#N)sc6c5n(CC(CCCC)CCCCCC)c4c3n(CC(CCCC)CCCCCC)c21,0.84,26.62,78.1,17.46,17.4637848,0.0216769759450071,17.16,17.46,1:1.2,,,,ITO/PEDOT:PSS/active layer/PNDIT-F3N/Ag,conventional,PNDIT-F3N,PNDIT-F3N,PEDOT:PSS,PEDOT:PSS,,,,,-5.56,-3.65,,-5.68,-3.9,
42540,10.1002/adma.202101733,10.1002/adma.202101733,PM6,L8-BO-F,PM6,L8-BO-F,COC(=O)C(C)(C)c1cc(C)cc(-c2sc3c4sc5cc(/C=C6/C(=O)c7cc(F)cc(c7)C(=O)/C6=C\c6cc(C(C)(C)C(=O)OC)c(-c7cc(C)cc(C(C)(C)C(=O)OC)c7)s6)sc5c4c(C(C)(C)C(=O)OC)ccc2-3)c1,,0.934,23.42,76.9,16.82,16.821321320000003,0.0078556480380642,16.42,16.82,1:1.2,,,,ITO/PEDOT:PSS/active layer/PNDIT-F3N/Ag,conventional,PNDIT-F3N,PNDIT-F3N,PEDOT:PSS,PEDOT:PSS,,,,,-5.56,-3.65,,,,
42566,10.1002/adma.202103091,10.1002/adma.202103091,PBDB-TF,BTP-eC9,PM6,BTP-eC9,COC(=O)C(C)(C)c1cc(C)cc(-c2sc3c4sc5cc(/C=C6/C(=O)c7cc(F)cc(c7)C(=O)/C6=C\c6cc(C(C)(C)C(=O)OC)c(-c7cc(C)cc(C(C)(C)C(=O)OC)c7)s6)sc5c4c(C(C)(C)C(=O)OC)ccc2-3)c1,CCCCCCCCCc1c(C=C2C(=O)c3cc(Cl)c(Cl)cc3C2=C(C#N)C#N)sc2c1sc1c3c4nsnc4c4c5sc6c(CCCCCCCCC)c(C=C7C(=O)c8cc(Cl)c(Cl)cc8C7=C(C#N)C#N)sc6c5n(CC(CCCC)CCCCCC)c4c3n(CC(CCCC)CCCCCC)c21,0.843,25.8,78.9,17.4,17.160276600000003,1.3777206896551466,17.1,17.4,,,,,Control,,,,,,,,,,-5.49,-3.64,,-5.68,-3.9,
42567,10.1002/adma.202103091,10.1002/adma.202103091,PBDB-TF,BTP-eC9,PM6,BTP-eC9,COC(=O)C(C)(C)c1cc(C)cc(-c2sc3c4sc5cc(/C=C6/C(=O)c7cc(F)cc(c7)C(=O)/C6=C\c6cc(C(C)(C)C(=O)OC)c(-c7cc(C)cc(C(C)(C)C(=O)OC)c7)s6)sc5c4c(C(C)(C)C(=O)OC)ccc2-3)c1,CCCCCCCCCc1c(C=C2C(=O)c3cc(Cl)c(Cl)cc3C2=C(C#N)C#N)sc2c1sc1c3c4nsnc4c4c5sc6c(CCCCCCCCC)c(C=C7C(=O)c8cc(Cl)c(Cl)cc8C7=C(C#N)C#N)sc6c5n(CC(CCCC)CCCCCC)c4c3n(CC(CCCC)CCCCCC)c21,0.866,26.2,80.3,18.5,18.2194276,1.5166075675675703,18.2,18.5,,,,,Hybrid heterojunction,hybrid PHJ/BHJ,NDI-i8,,PTO3,,,,,,-5.49,-3.64,,-5.68,-3.9,
42568,10.1002/adma.202103091,10.1002/adma.202103091,PBDB-TF,BTP-eC9,PM6,BTP-eC9,COC(=O)C(C)(C)c1cc(C)cc(-c2sc3c4sc5cc(/C=C6/C(=O)c7cc(F)cc(c7)C(=O)/C6=C\c6cc(C(C)(C)C(=O)OC)c(-c7cc(C)cc(C(C)(C)C(=O)OC)c7)s6)sc5c4c(C(C)(C)C(=O)OC)ccc2-3)c1,CCCCCCCCCc1c(C=C2C(=O)c3cc(Cl)c(Cl)cc3C2=C(C#N)C#N)sc2c1sc1c3c4nsnc4c4c5sc6c(CCCCCCCCC)c(C=C7C(=O)c8cc(Cl)c(Cl)cc8C7=C(C#N)C#N)sc6c5n(CC(CCCC)CCCCCC)c4c3n(CC(CCCC)CCCCCC)c21,0.866,26.5,79.2,18.2,18.175608,0.1340219780219717,,18.2,,,,,Hybrid heterojunction,hybrid PHJ/BHJ,NDI-i8,,PTO3,,,,,,-5.49,-3.64,,-5.68,-3.9,
42573,10.1002/adma.202104654,10.1002/adma.202104654,CuSCN,C70,CuSCN,C70,N#C[S-].[Cu+],c12c3c4c5c1c1c6c7c2c2c8c3c3c9c4c4c%10c5c5c1c1c6c6c%11c%12c%13c%14c%15c%16c%17c%14c%14c%18c%13c%11c1c1c5c%10c5c(c%14c%10c%17c%11c%13c%16c%14c%16c%15c%12c%12c%16c(c2c7c%126)c2c8c3c(c%13c%142)c2c9c4c5c%10c%112)c%181,0.94,4.1,56.0,2.2,2.15824,1.898181818181839,,,,,,,ITO/CuSCN/organic/Ag,bilayer,,,CuSCN,CuSCN,50.0,,,,,,,,,
42574,10.1002/adma.202104654,10.1002/adma.202104654,CuSCN,IT-4F,CuSCN,IT-4F,N#C[S-].[Cu+],CCCCCCc1ccc(C2(c3ccc(CCCCCC)cc3)c3cc4c(cc3-c3sc5cc(/C=C6\C(=O)c7cc(F)c(F)cc7C6=C(C#N)C#N)sc5c32)C(c2ccc(CCCCCC)cc2)(c2ccc(CCCCCC)cc2)c2c-4sc3cc(/C=C4\C(=O)c5cc(F)c(F)cc5C4=C(C#N)C#N)sc23)cc1,0.75,4.2,44.0,1.4,1.386,0.9999999999999852,,,,,,,ITO/CuSCN/organic/Ag,bilayer,,,CuSCN,CuSCN,40.0,,,,,,,-5.66,-4.14,
42575,10.1002/adma.202104654,10.1002/adma.202104654,CuSCN,Y6,CuSCN,Y6,N#C[S-].[Cu+],CCCCCCCCCCCc1c(/C=C2\C(=O)c3cc(F)c(F)cc3C2=C(C#N)C#N)sc2c1sc1c3c4nsnc4c4c5sc6c(CCCCCCCCCCC)c(/C=C7\C(=O)c8cc(F)c(F)cc8C7=C(C#N)C#N)sc6c5n(CC(CC)CCCC)c4c3n(CC(CC)CCCC)c21,0.84,6.5,51.0,2.8,2.7846,0.5500000000000029,,,,,,,ITO/CuSCN/organic/Ag,bilayer,,,CuSCN,CuSCN,40.0,,,,,,,-5.65,-4.09,
42576,10.1002/adma.202104654,10.1002/adma.202104654,CuSCN,ITIC,CuSCN,ITIC,N#C[S-].[Cu+],CCCCCCc1ccc(C2(c3ccc(CCCCCC)cc3)c3cc4c(cc3-c3sc5cc(C=C6C(=O)c7ccccc7C6=C(C#N)C#N)sc5c32)C(c2ccc(CCCCCC)cc2)(c2ccc(CCCCCC)cc2)c2c-4sc3cc(C=C4C(=O)c5ccccc5C4=C(C#N)C#N)sc23)cc1,0.94,3.4,33.0,1.1,1.0546799999999998,4.120000000000022,,,,,,,ITO/CuSCN/organic/Ag,bilayer,,,CuSCN,CuSCN,30.0,,,,,,,-5.576,-3.916,
42577,10.1002/adma.202104654,10.1002/adma.202104654,CuSCN,PC70BM,CuSCN,PC70BM,N#C[S-].[Cu+],CCCCC(=O)OCC1(C2=CC=CC=C2)C3=CC=CC4=CC=CC5=CC=CC6=CC=C7C=CC=CC8=CC=CC1=C8C7=C6C5=C4C3,0.98,1.3,45.0,1.1,0.5733,47.88181818181818,,,,,,,ITO/CuSCN/organic/Ag,bilayer,,,CuSCN,CuSCN,30.0,,,,,,,-6.1,-3.9,
42578,10.1002/adma.202104654,10.1002/adma.202104654,CuSCN,C60,CuSCN,C60,N#C[S-].[Cu+],c12c3c4c5c1c1c6c7c2c2c8c3c3c9c4c4c%10c5c5c1c1c6c6c%11c7c2c2c7c8c3c3c8c9c4c4c9c%10c5c5c1c1c6c6c%11c2c2c7c3c3c8c4c4c9c5c1c1c6c2c3c41,0.82,2.4,51.0,1.0,1.00368,0.3679999999999905,,,,,,,ITO/CuSCN/organic/Ag,bilayer,,,CuSCN,CuSCN,65.0,,,,,,,,,
42583,10.1002/adma.202105301,10.1002/adma.202105301,PM6,Y6,PM6,Y6,COC(=O)C(C)(C)c1cc(C)cc(-c2sc3c4sc5cc(/C=C6/C(=O)c7cc(F)cc(c7)C(=O)/C6=C\c6cc(C(C)(C)C(=O)OC)c(-c7cc(C)cc(C(C)(C)C(=O)OC)c7)s6)sc5c4c(C(C)(C)C(=O)OC)ccc2-3)c1,CCCCCCCCCCCc1c(/C=C2\C(=O)c3cc(F)c(F)cc3C2=C(C#N)C#N)sc2c1sc1c3c4nsnc4c4c5sc6c(CCCCCCCCCCC)c(/C=C7\C(=O)c8cc(F)c(F)cc8C7=C(C#N)C#N)sc6c5n(CC(CC)CCCC)c4c3n(CC(CC)CCCC)c21,0.822,25.91,73.9,15.74,15.73923678,0.0048489199491829,15.45,15.74,1:1.2,0.5% CN,CN,0.5%,ITO/PEDOT:PSS/active layer/PDINO/Al,conventional,PDINO,PDINO,PEDOT:PSS,PEDOT:PSS,,Chloroform,chloroform,110.0,-5.56,-3.65,,-5.65,-4.09,
42584,10.1002/adma.202105301,10.1002/adma.202105301,PM6,Y6,PM6,Y6,COC(=O)C(C)(C)c1cc(C)cc(-c2sc3c4sc5cc(/C=C6/C(=O)c7cc(F)cc(c7)C(=O)/C6=C\c6cc(C(C)(C)C(=O)OC)c(-c7cc(C)cc(C(C)(C)C(=O)OC)c7)s6)sc5c4c(C(C)(C)C(=O)OC)ccc2-3)c1,CCCCCCCCCCCc1c(/C=C2\C(=O)c3cc(F)c(F)cc3C2=C(C#N)C#N)sc2c1sc1c3c4nsnc4c4c5sc6c(CCCCCCCCCCC)c(/C=C7\C(=O)c8cc(F)c(F)cc8C7=C(C#N)C#N)sc6c5n(CC(CC)CCCC)c4c3n(CC(CC)CCCC)c21,0.839,26.42,76.5,16.97,16.957280700000002,0.074951679434278,16.69,16.97,1:1.2,0.5% CN + 25% DTT,CN+DTT,0.5%,ITO/PEDOT:PSS/active layer/PDINO/Al,conventional,PDINO,PDINO,PEDOT:PSS,PEDOT:PSS,,Chloroform,chloroform,90.0,-5.56,-3.65,,-5.65,-4.09,
42585,10.1002/adma.202105301,10.1002/adma.202105301,PM6,Y6,PM6,Y6,COC(=O)C(C)(C)c1cc(C)cc(-c2sc3c4sc5cc(/C=C6/C(=O)c7cc(F)cc(c7)C(=O)/C6=C\c6cc(C(C)(C)C(=O)OC)c(-c7cc(C)cc(C(C)(C)C(=O)OC)c7)s6)sc5c4c(C(C)(C)C(=O)OC)ccc2-3)c1,CCCCCCCCCCCc1c(/C=C2\C(=O)c3cc(F)c(F)cc3C2=C(C#N)C#N)sc2c1sc1c3c4nsnc4c4c5sc6c(CCCCCCCCCCC)c(/C=C7\C(=O)c8cc(F)c(F)cc8C7=C(C#N)C#N)sc6c5n(CC(CC)CCCC)c4c3n(CC(CC)CCCC)c21,0.796,23.57,70.9,13.23,13.30205948,0.5446672713529861,13.02,13.23,1:1.2,0.5% CN,CN,0.5%,ITO/PEDOT:PSS/active layer/PDINO/Al,conventional,PDINO,PDINO,PEDOT:PSS,PEDOT:PSS,,Chlorobenzene,chlorobenzene,,-5.56,-3.65,,-5.65,-4.09,
42586,10.1002/adma.202105301,10.1002/adma.202105301,PM6,Y6,PM6,Y6,COC(=O)C(C)(C)c1cc(C)cc(-c2sc3c4sc5cc(/C=C6/C(=O)c7cc(F)cc(c7)C(=O)/C6=C\c6cc(C(C)(C)C(=O)OC)c(-c7cc(C)cc(C(C)(C)C(=O)OC)c7)s6)sc5c4c(C(C)(C)C(=O)OC)ccc2-3)c1,CCCCCCCCCCCc1c(/C=C2\C(=O)c3cc(F)c(F)cc3C2=C(C#N)C#N)sc2c1sc1c3c4nsnc4c4c5sc6c(CCCCCCCCCCC)c(/C=C7\C(=O)c8cc(F)c(F)cc8C7=C(C#N)C#N)sc6c5n(CC(CC)CCCC)c4c3n(CC(CC)CCCC)c21,0.809,25.52,77.0,15.85,15.8971736,0.2976252365930644,15.45,15.85,1:1.2,0.5% CN + 40% DTT,CN+DTT,0.5%,ITO/PEDOT:PSS/active layer/PDINO/Al,conventional,PDINO,PDINO,PEDOT:PSS,PEDOT:PSS,,Chlorobenzene,chlorobenzene,,-5.56,-3.65,,-5.65,-4.09,
42587,10.1002/adma.202105301,10.1002/adma.202105301,PM6,Y6,PM6,Y6,COC(=O)C(C)(C)c1cc(C)cc(-c2sc3c4sc5cc(/C=C6/C(=O)c7cc(F)cc(c7)C(=O)/C6=C\c6cc(C(C)(C)C(=O)OC)c(-c7cc(C)cc(C(C)(C)C(=O)OC)c7)s6)sc5c4c(C(C)(C)C(=O)OC)ccc2-3)c1,CCCCCCCCCCCc1c(/C=C2\C(=O)c3cc(F)c(F)cc3C2=C(C#N)C#N)sc2c1sc1c3c4nsnc4c4c5sc6c(CCCCCCCCCCC)c(/C=C7\C(=O)c8cc(F)c(F)cc8C7=C(C#N)C#N)sc6c5n(CC(CC)CCCC)c4c3n(CC(CC)CCCC)c21,0.799,22.34,67.8,12.11,12.10206948,0.0654873658133658,11.94,12.11,1:1.2,0.5% CN,CN,0.5%,ITO/PEDOT:PSS/active layer/PDINO/Al,conventional,PDINO,PDINO,PEDOT:PSS,PEDOT:PSS,,O-xylene,o-xylene,,-5.56,-3.65,,-5.65,-4.09,
