Repository: JiYiqaq/PCE-KA-GNN

# Data directory

- `raw/Active_Database.csv` is the immutable source dataset bundled under CC BY 4.0. Do not overwrite it with processed data.
- `processed/` is created and populated by the training pipeline. Generated `.pt` and `.pth` caches are intentionally ignored by Git because they can exceed GitHub's normal single-file limit.

See `../DATA_LICENSE.md` for provenance, license and checksum information.

File: data/raw/Active_Database.csv (part 60 of 471)
id,doi,doi_norm,donor,acceptor,donor_canonical,acceptor_canonical,donor_smiles,acceptor_smiles,voc,jsc,ff,pce,pce_recomputed,pce_relative_error_percent,pce_avg,pce_best,d_a_ratio,additive,additive_canonical,additive_ratio,device_structure,device_type,etl,etl_canonical,htl,htl_canonical,active_layer_thickness,solvent,solvent_canonical,annealing_temp,homo_d,lumo_d,eg_d,homo_a,lumo_a,eg_a
42588,10.1002/adma.202105301,10.1002/adma.202105301,PM6,Y6,PM6,Y6,COC(=O)C(C)(C)c1cc(C)cc(-c2sc3c4sc5cc(/C=C6/C(=O)c7cc(F)cc(c7)C(=O)/C6=C\c6cc(C(C)(C)C(=O)OC)c(-c7cc(C)cc(C(C)(C)C(=O)OC)c7)s6)sc5c4c(C(C)(C)C(=O)OC)ccc2-3)c1,CCCCCCCCCCCc1c(/C=C2\C(=O)c3cc(F)c(F)cc3C2=C(C#N)C#N)sc2c1sc1c3c4nsnc4c4c5sc6c(CCCCCCCCCCC)c(/C=C7\C(=O)c8cc(F)c(F)cc8C7=C(C#N)C#N)sc6c5n(CC(CC)CCCC)c4c3n(CC(CC)CCCC)c21,0.806,26.29,76.2,16.16,16.14658188,0.0830329207920838,15.95,16.16,1:1.2,0.5% CN + 45% DTT,CN+DTT,0.5%,ITO/PEDOT:PSS/active layer/PDINO/Al,conventional,PDINO,PDINO,PEDOT:PSS,PEDOT:PSS,,O-xylene,o-xylene,,-5.56,-3.65,,-5.65,-4.09,
42589,10.1002/adma.202105301,10.1002/adma.202105301,PM6,Y6,PM6,Y6,COC(=O)C(C)(C)c1cc(C)cc(-c2sc3c4sc5cc(/C=C6/C(=O)c7cc(F)cc(c7)C(=O)/C6=C\c6cc(C(C)(C)C(=O)OC)c(-c7cc(C)cc(C(C)(C)C(=O)OC)c7)s6)sc5c4c(C(C)(C)C(=O)OC)ccc2-3)c1,CCCCCCCCCCCc1c(/C=C2\C(=O)c3cc(F)c(F)cc3C2=C(C#N)C#N)sc2c1sc1c3c4nsnc4c4c5sc6c(CCCCCCCCCCC)c(/C=C7\C(=O)c8cc(F)c(F)cc8C7=C(C#N)C#N)sc6c5n(CC(CC)CCCC)c4c3n(CC(CC)CCCC)c21,0.777,23.07,60.9,10.92,10.91656251,0.0314788461538587,10.68,10.92,1:1.2,0.5% CN,CN,0.5%,ITO/PEDOT:PSS/active layer/PDINO/Al,conventional,PDINO,PDINO,PEDOT:PSS,PEDOT:PSS,,Toluene,toluene,,-5.56,-3.65,,-5.65,-4.09,
42590,10.1002/adma.202105301,10.1002/adma.202105301,PM6,Y6,PM6,Y6,COC(=O)C(C)(C)c1cc(C)cc(-c2sc3c4sc5cc(/C=C6/C(=O)c7cc(F)cc(c7)C(=O)/C6=C\c6cc(C(C)(C)C(=O)OC)c(-c7cc(C)cc(C(C)(C)C(=O)OC)c7)s6)sc5c4c(C(C)(C)C(=O)OC)ccc2-3)c1,CCCCCCCCCCCc1c(/C=C2\C(=O)c3cc(F)c(F)cc3C2=C(C#N)C#N)sc2c1sc1c3c4nsnc4c4c5sc6c(CCCCCCCCCCC)c(/C=C7\C(=O)c8cc(F)c(F)cc8C7=C(C#N)C#N)sc6c5n(CC(CC)CCCC)c4c3n(CC(CC)CCCC)c21,0.787,26.49,73.2,15.26,15.26046516,0.0030482306684088,14.9,15.26,1:1.2,0.5% CN + 50% DTT,CN+DTT,0.5%,ITO/PEDOT:PSS/active layer/PDINO/Al,conventional,PDINO,PDINO,PEDOT:PSS,PEDOT:PSS,,Toluene,toluene,,-5.56,-3.65,,-5.65,-4.09,
42591,10.1002/adma.202105301,10.1002/adma.202105301,PTQ10,Y6,PTQ10,Y6,CCCCCCCCC(CCCCCC)COc1cnc2c(-c3cccs3)c(F)c(F)cc2n1,CCCCCCCCCCCc1c(/C=C2\C(=O)c3cc(F)c(F)cc3C2=C(C#N)C#N)sc2c1sc1c3c4nsnc4c4c5sc6c(CCCCCCCCCCC)c(/C=C7\C(=O)c8cc(F)c(F)cc8C7=C(C#N)C#N)sc6c5n(CC(CC)CCCC)c4c3n(CC(CC)CCCC)c21,0.819,26.21,76.5,16.39,16.421482349999998,0.1920826723611802,15.9,16.39,1:1.2,0.5% CN,CN,0.5%,ITO/PEDOT:PSS/active layer/PDINO/Al,conventional,PDINO,PDINO,PEDOT:PSS,PEDOT:PSS,,chloroform,chloroform,110.0,-5.54,-2.92,,-5.65,-4.09,
42592,10.1002/adma.202105301,10.1002/adma.202105301,PTQ10,Y6,PTQ10,Y6,CCCCCCCCC(CCCCCC)COc1cnc2c(-c3cccs3)c(F)c(F)cc2n1,CCCCCCCCCCCc1c(/C=C2\C(=O)c3cc(F)c(F)cc3C2=C(C#N)C#N)sc2c1sc1c3c4nsnc4c4c5sc6c(CCCCCCCCCCC)c(/C=C7\C(=O)c8cc(F)c(F)cc8C7=C(C#N)C#N)sc6c5n(CC(CC)CCCC)c4c3n(CC(CC)CCCC)c21,0.825,26.6,79.6,17.47,17.46822,0.0101888952489989,17.26,17.47,1:1.2,0.5% CN + 25% DTT,CN+DTT,0.5%,ITO/PEDOT:PSS/active layer/PDINO/Al,conventional,PDINO,PDINO,PEDOT:PSS,PEDOT:PSS,,chloroform,chloroform,90.0,-5.54,-2.92,,-5.65,-4.09,
42595,10.1002/adma.202105301,10.1002/adma.202105301,PTQ10,m-BTP-PhC6,PTQ10,m-BTP-PhC6,CCCCCCCCC(CCCCCC)COc1cnc2c(-c3cccs3)c(F)c(F)cc2n1,CCCCCCc1cccc(-c2c(/C=C3\C(=O)c4cc(F)c(F)cc4C3=C(C#N)C#N)sc3c2sc2c4c5nsnc5c5c6sc7c(-c8cccc(CCCCCC)c8)c(/C=C8\C(=O)c9cc(F)c(F)cc9C8=C(C#N)C#N)sc7c6n(CC(CC)CCCC)c5c4n(CC(CC)CCCC)c32)c1,0.864,24.79,78.4,16.78,16.79215104,0.0724138259833081,16.52,16.78,1:1.2,0.7% CN,CN,0.7%,ITO/PEDOT:PSS/active layer/PDINO/Al,conventional,PDINO,PDINO,PEDOT:PSS,PEDOT:PSS,,chloroform,chloroform,110.0,-5.54,-2.92,,,,
42596,10.1002/adma.202105301,10.1002/adma.202105301,PTQ10,m-BTP-PhC6,PTQ10,m-BTP-PhC6,CCCCCCCCC(CCCCCC)COc1cnc2c(-c3cccs3)c(F)c(F)cc2n1,CCCCCCc1cccc(-c2c(/C=C3\C(=O)c4cc(F)c(F)cc4C3=C(C#N)C#N)sc3c2sc2c4c5nsnc5c5c6sc7c(-c8cccc(CCCCCC)c8)c(/C=C8\C(=O)c9cc(F)c(F)cc9C8=C(C#N)C#N)sc7c6n(CC(CC)CCCC)c5c4n(CC(CC)CCCC)c32)c1,0.871,25.42,80.4,17.78,17.80121928,0.1193435320584949,17.56,17.78,1:1.2,0.7% CN + 15% DTT,CN+DTT,0.7%,ITO/PEDOT:PSS/active layer/PDINO/Al,conventional,PDINO,PDINO,PEDOT:PSS,PEDOT:PSS,,chloroform,chloroform,90.0,-5.54,-2.92,,,,
42599,10.1002/adma.202105483,10.1002/adma.202105483,PBDTT,Y18-1F,PBDTT,Y18-1F,CCCCC(CC)Cc1ccc(-c2c3ccsc3c(-c3ccc(CC(CC)CCCC)s3)c3ccsc23)s1,,0.76,22.42,51.89,8.84,8.841640880000002,0.018561990950247,8.49,8.84,1:1,,,,ITO/PEDOT:PSS/active layer/PDINO/Ag,conventional,PDINO,PDINO,PEDOT:PSS,PEDOT:PSS,,,,,-5.44,-3.46,,,,
42600,10.1002/adma.202105483,10.1002/adma.202105483,PBDTT1Cl,Y18-1F,PBDTT1Cl,Y18-1F,CCCCC(CC)Cc1ccc(-c2c3cc(-c4cc(Cl)c(-c5cc6c(-c7ccc(CC(CC)CCCC)s7)c7sc(-c8sc(C)cc8Cl)cc7c(-c7ccc(CC(CC)CCCC)s7)c6s5)s4)sc3c(-c3ccc(CC(CC)CCCC)s3)c3cc(C)sc23)s1,,0.87,27.7,71.35,17.1,17.194636499999998,0.5534298245613828,16.95,17.1,1:1,,,,ITO/PEDOT:PSS/active layer/PDINO/Ag,conventional,PDINO,PDINO,PEDOT:PSS,PEDOT:PSS,,,,,,,,,,
42601,10.1002/adma.202105483,10.1002/adma.202105483,PBDTT2Cl,Y18-1F,PBDTT2Cl,Y18-1F,,,0.9,21.86,58.6,11.47,11.528964,0.5140714908456806,11.37,11.47,1:1,,,,ITO/PEDOT:PSS/active layer/PDINO/Ag,conventional,PDINO,PDINO,PEDOT:PSS,PEDOT:PSS,,,,,,,,,,
42602,10.1002/adma.202105483,10.1002/adma.202105483,P(Cl),Y18-1F,P(Cl),Y18-1F,,,0.84,27.01,65.61,14.9,14.88585924,0.0949044295302019,14.71,14.9,1:1,,,,ITO/PEDOT:PSS/active layer/PDINO/Ag,conventional,PDINO,PDINO,PEDOT:PSS,PEDOT:PSS,,,,,,,,,,
42603,10.1002/adma.202105483,10.1002/adma.202105483,PBDTT1Cl,PC71BM,PBDTT1Cl,PC71BM,CCCCC(CC)Cc1ccc(-c2c3cc(-c4cc(Cl)c(-c5cc6c(-c7ccc(CC(CC)CCCC)s7)c7sc(-c8sc(C)cc8Cl)cc7c(-c7ccc(CC(CC)CCCC)s7)c6s5)s4)sc3c(-c3ccc(CC(CC)CCCC)s3)c3cc(C)sc23)s1,COC(=O)CCCC1(c2ccccc2)C23c4c5ccc6c7cc8c9c%10c(cc%11cc%12c%13c%14c(cc%15c%16ccc-5c2c%16c2c5c%16c%17c(c(c46)c7c9c%17c4c%10c%11c%13c4c%16c%14c%152)C513)C%12)C8,0.91,11.55,68.8,7.25,7.231224,0.2589793103448262,7.1,7.25,,,,,ITO/PEDOT:PSS/active layer/PDINO/Ag,conventional,PDINO,PDINO,PEDOT:PSS,PEDOT:PSS,,,,,,,,-5.9,-3.9,
42604,10.1002/adma.202105483,10.1002/adma.202105483,PBDTT1Cl,ITIC,PBDTT1Cl,ITIC,CCCCC(CC)Cc1ccc(-c2c3cc(-c4cc(Cl)c(-c5cc6c(-c7ccc(CC(CC)CCCC)s7)c7sc(-c8sc(C)cc8Cl)cc7c(-c7ccc(CC(CC)CCCC)s7)c6s5)s4)sc3c(-c3ccc(CC(CC)CCCC)s3)c3cc(C)sc23)s1,CCCCCCc1ccc(C2(c3ccc(CCCCCC)cc3)c3cc4c(cc3-c3sc5cc(C=C6C(=O)c7ccccc7C6=C(C#N)C#N)sc5c32)C(c2ccc(CCCCCC)cc2)(c2ccc(CCCCCC)cc2)c2c-4sc3cc(C=C4C(=O)c5ccccc5C4=C(C#N)C#N)sc23)cc1,0.91,19.22,65.0,11.34,11.368629999999998,0.2524691358024509,11.17,11.34,,,,,ITO/PEDOT:PSS/active layer/PDINO/Ag,conventional,PDINO,PDINO,PEDOT:PSS,PEDOT:PSS,,,,,,,,-5.576,-3.916,
42605,10.1002/adma.202105483,10.1002/adma.202105483,PBDTT1Cl,Y1,PBDTT1Cl,Y1,CCCCC(CC)Cc1ccc(-c2c3cc(-c4cc(Cl)c(-c5cc6c(-c7ccc(CC(CC)CCCC)s7)c7sc(-c8sc(C)cc8Cl)cc7c(-c7ccc(CC(CC)CCCC)s7)c6s5)s4)sc3c(-c3ccc(CC(CC)CCCC)s3)c3cc(C)sc23)s1,CCCCC(CC)Cn1nc2c(n1)c1c3sc4cc(/C=C5\C(=O)c6ccccc6C5=C(C#N)C#N)sc4c3n(CC(CC)CCCC)c1c1c2c2sc3cc(/C=C4\C(=O)c5ccccc5C4=C(C#N)C#N)sc3c2n1CC(CC)CCCC,0.9,23.5,65.08,13.67,13.76442,0.690709583028526,13.5,13.67,,,,,ITO/PEDOT:PSS/active layer/PDINO/Ag,conventional,PDINO,PDINO,PEDOT:PSS,PEDOT:PSS,,,,,,,,-5.45,-3.95,
42606,10.1002/adma.202105483,10.1002/adma.202105483,PBDTT1Cl,Y6,PBDTT1Cl,Y6,CCCCC(CC)Cc1ccc(-c2c3cc(-c4cc(Cl)c(-c5cc6c(-c7ccc(CC(CC)CCCC)s7)c7sc(-c8sc(C)cc8Cl)cc7c(-c7ccc(CC(CC)CCCC)s7)c6s5)s4)sc3c(-c3ccc(CC(CC)CCCC)s3)c3cc(C)sc23)s1,CCCCCCCCCCCc1c(/C=C2\C(=O)c3cc(F)c(F)cc3C2=C(C#N)C#N)sc2c1sc1c3c4nsnc4c4c5sc6c(CCCCCCCCCCC)c(/C=C7\C(=O)c8cc(F)c(F)cc8C7=C(C#N)C#N)sc6c5n(CC(CC)CCCC)c4c3n(CC(CC)CCCC)c21,0.69,25.7,63.01,11.24,11.173563299999998,0.591073843416391,11.1,11.24,,,,,ITO/PEDOT:PSS/active layer/PDINO/Ag,conventional,PDINO,PDINO,PEDOT:PSS,PEDOT:PSS,,,,,,,,-5.65,-4.09,
42607,10.1002/adma.202105483,10.1002/adma.202105483,PBDTT1Cl,BTP-ec9,PBDTT1Cl,BTP-eC9,CCCCC(CC)Cc1ccc(-c2c3cc(-c4cc(Cl)c(-c5cc6c(-c7ccc(CC(CC)CCCC)s7)c7sc(-c8sc(C)cc8Cl)cc7c(-c7ccc(CC(CC)CCCC)s7)c6s5)s4)sc3c(-c3ccc(CC(CC)CCCC)s3)c3cc(C)sc23)s1,CCCCCCCCCc1c(C=C2C(=O)c3cc(Cl)c(Cl)cc3C2=C(C#N)C#N)sc2c1sc1c3c4nsnc4c4c5sc6c(CCCCCCCCC)c(C=C7C(=O)c8cc(Cl)c(Cl)cc8C7=C(C#N)C#N)sc6c5n(CC(CCCC)CCCCCC)c4c3n(CC(CCCC)CCCCCC)c21,0.72,25.98,70.45,13.24,13.1780952,0.4675589123867119,13.11,13.24,,,,,ITO/PEDOT:PSS/active layer/PDINO/Ag,conventional,PDINO,PDINO,PEDOT:PSS,PEDOT:PSS,,,,,,,,-5.68,-3.9,
42608,10.1002/adma.202105483,10.1002/adma.202105483,PBDTT1Cl,Y18,PBDTT1Cl,Y18,CCCCC(CC)Cc1ccc(-c2c3cc(-c4cc(Cl)c(-c5cc6c(-c7ccc(CC(CC)CCCC)s7)c7sc(-c8sc(C)cc8Cl)cc7c(-c7ccc(CC(CC)CCCC)s7)c6s5)s4)sc3c(-c3ccc(CC(CC)CCCC)s3)c3cc(C)sc23)s1,CCc1c(/C=C2\C(=O)c3cc(F)c(F)cc3C2=C(C#N)C#N)sc2c1sc1c3c4nn(CC)nc4c4c5sc6c(CC)c(/C=C7\C(=O)c8cc(F)c(F)cc8C7=C(C#N)C#N)sc6c5n(CC)c4c3n(CC)c21,0.82,27.26,67.89,15.16,15.17558748,0.1028197889182101,14.94,15.16,,,,,ITO/PEDOT:PSS/active layer/PDINO/Ag,conventional,PDINO,PDINO,PEDOT:PSS,PEDOT:PSS,,,,,,,,-5.58,-3.98,
42609,10.1002/adma.202105483,10.1002/adma.202105483,PBDTT1Cl,4T-3,PBDTT1Cl,4T-3,CCCCC(CC)Cc1ccc(-c2c3cc(-c4cc(Cl)c(-c5cc6c(-c7ccc(CC(CC)CCCC)s7)c7sc(-c8sc(C)cc8Cl)cc7c(-c7ccc(CC(CC)CCCC)s7)c6s5)s4)sc3c(-c3ccc(CC(CC)CCCC)s3)c3cc(C)sc23)s1,CCCCC(CC)Cc1cc(/C=C2\C(=O)c3cc(F)c(F)cc3C2=C(C#N)C#N)sc1-c1sc(-c2cc(CC(CC)CCCC)c(-c3sc(/C=C4\C(=O)c5cc(F)c(F)cc5C4=C(C#N)C#N)cc3CC(CC)CCCC)s2)cc1CC(CC)CCCC,0.82,20.93,69.7,11.97,11.9623322,0.0640584795321795,11.71,11.97,,,,,ITO/PEDOT:PSS/active layer/PDINO/Ag,conventional,PDINO,PDINO,PEDOT:PSS,PEDOT:PSS,,,,,,,,-5.86,-3.98,
42628,10.1002/adma.202106732,10.1002/adma.202106732,PM6,N3,PM6,N3,COC(=O)C(C)(C)c1cc(C)cc(-c2sc3c4sc5cc(/C=C6/C(=O)c7cc(F)cc(c7)C(=O)/C6=C\c6cc(C(C)(C)C(=O)OC)c(-c7cc(C)cc(C(C)(C)C(=O)OC)c7)s6)sc5c4c(C(C)(C)C(=O)OC)ccc2-3)c1,CCCCCCCCCCCC1=C(/C=C2\C(=O)C3=CC(F)=C(F)C=C3C2=C(C#N)C#N)SC2=C1SC1=C2N(CCC(CC)CCCC)C2=C1C1=NSN=C1C1=C2N(CCC(CC)CCCC)C2=C1SC1=C2SC(/C=C2\C(=O)C3=CC(F)=C(F)C=C3C2=C(C#N)C#N)=C1CCCCCCCCCCC,0.83,25.87,71.8,15.42,15.4169678,0.019664072632943,15.37,15.42,,,,,,conventional,PFN-Br,,PEDOT:PSS,,,,,,-5.56,-3.65,,-5.64,-3.86,
42629,10.1002/adma.202106732,10.1002/adma.202106732,PM6,N3,PM6,N3,COC(=O)C(C)(C)c1cc(C)cc(-c2sc3c4sc5cc(/C=C6/C(=O)c7cc(F)cc(c7)C(=O)/C6=C\c6cc(C(C)(C)C(=O)OC)c(-c7cc(C)cc(C(C)(C)C(=O)OC)c7)s6)sc5c4c(C(C)(C)C(=O)OC)ccc2-3)c1,CCCCCCCCCCCC1=C(/C=C2\C(=O)C3=CC(F)=C(F)C=C3C2=C(C#N)C#N)SC2=C1SC1=C2N(CCC(CC)CCCC)C2=C1C1=NSN=C1C1=C2N(CCC(CC)CCCC)C2=C1SC1=C2SC(/C=C2\C(=O)C3=CC(F)=C(F)C=C3C2=C(C#N)C#N)=C1CCCCCCCCCCC,0.843,25.69,73.8,15.98,15.98262246,0.0164108886107606,15.69,15.98,,SEBS,,2%,ITO/PEDOT:PSS/PM6:N3:SEBS/PFN-Br/Ag,conventional,PFN-Br,,PEDOT:PSS,,,,,,-5.56,-3.65,,-5.64,-3.86,
42630,10.1002/adma.202106732,10.1002/adma.202106732,PM6,N3,PM6,N3,COC(=O)C(C)(C)c1cc(C)cc(-c2sc3c4sc5cc(/C=C6/C(=O)c7cc(F)cc(c7)C(=O)/C6=C\c6cc(C(C)(C)C(=O)OC)c(-c7cc(C)cc(C(C)(C)C(=O)OC)c7)s6)sc5c4c(C(C)(C)C(=O)OC)ccc2-3)c1,CCCCCCCCCCCC1=C(/C=C2\C(=O)C3=CC(F)=C(F)C=C3C2=C(C#N)C#N)SC2=C1SC1=C2N(CCC(CC)CCCC)C2=C1C1=NSN=C1C1=C2N(CCC(CC)CCCC)C2=C1SC1=C2SC(/C=C2\C(=O)C3=CC(F)=C(F)C=C3C2=C(C#N)C#N)=C1CCCCCCCCCCC,0.836,25.94,71.8,15.57,15.570433119999995,0.0027817597944555,15.28,15.57,,SEBS,,5%,ITO/PEDOT:PSS/PM6:N3:SEBS/PFN-Br/Ag,conventional,PFN-Br,,PEDOT:PSS,,,,,,-5.56,-3.65,,-5.64,-3.86,
42631,10.1002/adma.202106732,10.1002/adma.202106732,PM6,N3,PM6,N3,COC(=O)C(C)(C)c1cc(C)cc(-c2sc3c4sc5cc(/C=C6/C(=O)c7cc(F)cc(c7)C(=O)/C6=C\c6cc(C(C)(C)C(=O)OC)c(-c7cc(C)cc(C(C)(C)C(=O)OC)c7)s6)sc5c4c(C(C)(C)C(=O)OC)ccc2-3)c1,CCCCCCCCCCCC1=C(/C=C2\C(=O)C3=CC(F)=C(F)C=C3C2=C(C#N)C#N)SC2=C1SC1=C2N(CCC(CC)CCCC)C2=C1C1=NSN=C1C1=C2N(CCC(CC)CCCC)C2=C1SC1=C2SC(/C=C2\C(=O)C3=CC(F)=C(F)C=C3C2=C(C#N)C#N)=C1CCCCCCCCCCC,0.845,24.59,69.4,14.42,14.4203137,0.0021754507628384,14.17,14.42,,SEBS,,10%,ITO/PEDOT:PSS/PM6:N3:SEBS/PFN-Br/Ag,conventional,PFN-Br,,PEDOT:PSS,,,,,,-5.56,-3.65,,-5.64,-3.86,
42632,10.1002/adma.202106732,10.1002/adma.202106732,PM6,N3,PM6,N3,COC(=O)C(C)(C)c1cc(C)cc(-c2sc3c4sc5cc(/C=C6/C(=O)c7cc(F)cc(c7)C(=O)/C6=C\c6cc(C(C)(C)C(=O)OC)c(-c7cc(C)cc(C(C)(C)C(=O)OC)c7)s6)sc5c4c(C(C)(C)C(=O)OC)ccc2-3)c1,CCCCCCCCCCCC1=C(/C=C2\C(=O)C3=CC(F)=C(F)C=C3C2=C(C#N)C#N)SC2=C1SC1=C2N(CCC(CC)CCCC)C2=C1C1=NSN=C1C1=C2N(CCC(CC)CCCC)C2=C1SC1=C2SC(/C=C2\C(=O)C3=CC(F)=C(F)C=C3C2=C(C#N)C#N)=C1CCCCCCCCCCC,0.839,24.43,63.9,13.1,13.09743603,0.0195722900763407,12.81,13.1,,SEBS,,20%,ITO/PEDOT:PSS/PM6:N3:SEBS/PFN-Br/Ag,conventional,PFN-Br,,PEDOT:PSS,,,,,,-5.56,-3.65,,-5.64,-3.86,
42633,10.1002/adma.202106732,10.1002/adma.202106732,PM6,N3,PM6,N3,COC(=O)C(C)(C)c1cc(C)cc(-c2sc3c4sc5cc(/C=C6/C(=O)c7cc(F)cc(c7)C(=O)/C6=C\c6cc(C(C)(C)C(=O)OC)c(-c7cc(C)cc(C(C)(C)C(=O)OC)c7)s6)sc5c4c(C(C)(C)C(=O)OC)ccc2-3)c1,CCCCCCCCCCCC1=C(/C=C2\C(=O)C3=CC(F)=C(F)C=C3C2=C(C#N)C#N)SC2=C1SC1=C2N(CCC(CC)CCCC)C2=C1C1=NSN=C1C1=C2N(CCC(CC)CCCC)C2=C1SC1=C2SC(/C=C2\C(=O)C3=CC(F)=C(F)C=C3C2=C(C#N)C#N)=C1CCCCCCCCCCC,0.838,22.48,61.3,11.55,11.547841119999998,0.0186916017316293,11.34,11.55,,SEBS,,30%,ITO/PEDOT:PSS/PM6:N3:SEBS/PFN-Br/Ag,conventional,PFN-Br,,PEDOT:PSS,,,,,,-5.56,-3.65,,-5.64,-3.86,
42634,10.1002/adma.202107584,10.1002/adma.202107584,DCV5T-Me,C60,DCV5T-Me,C60,,c12c3c4c5c1c1c6c7c2c2c8c3c3c9c4c4c%10c5c5c1c1c6c6c%11c7c2c2c7c8c3c3c8c9c4c4c9c%10c5c5c1c1c6c6c%11c2c2c7c3c3c8c4c4c9c5c1c1c6c2c3c41,0.961,10.0,43.0,4.1,4.1323,0.7878048780487859,,,2:1,,,,ITO/MoOx/donor:C60/BPhen/Al,,BPhen,BPhen,MoOx,MoO3,50.0,,,,,,,,,
42635,10.1002/adma.202107584,10.1002/adma.202107584,DCV5T-Me,C60,DCV5T-Me,C60,,c12c3c4c5c1c1c6c7c2c2c8c3c3c9c4c4c%10c5c5c1c1c6c6c%11c7c2c2c7c8c3c3c8c9c4c4c9c%10c5c5c1c1c6c6c%11c2c2c7c3c3c8c4c4c9c5c1c1c6c2c3c41,0.951,9.0,34.0,2.9,2.91006,0.3468965517241288,,,2:1,,,,ITO/MoOx/donor:C60/BPhen/Al,,BPhen,BPhen,MoOx,MoO3,110.0,,,,,,,,,
42636,10.1002/adma.202107584,10.1002/adma.202107584,ZnPc,C60,ZnPc,C60,[Zn].c1ccc2c(c1)-c1nc-2nc2[nH]c(nc3nc([nH]c4nc(n1)-c1ccccc1-4)-c1ccccc1-3)c1ccccc21,c12c3c4c5c1c1c6c7c2c2c8c3c3c9c4c4c%10c5c5c1c1c6c6c%11c7c2c2c7c8c3c3c8c9c4c4c9c%10c5c5c1c1c6c6c%11c2c2c7c3c3c8c4c4c9c5c1c1c6c2c3c41,0.477,5.9,45.0,1.3,1.2664350000000002,2.581923076923065,,,2:1,,,,ITO/MoOx/ZnPc:C60/BPhen/Al,vacuum thermal evaporation,BPhen,BPhen,MoOx,MoO3,50.0,,,,,,,,,
42637,10.1002/adma.202107584,10.1002/adma.202107584,ZnPc,C60,ZnPc,C60,[Zn].c1ccc2c(c1)-c1nc-2nc2[nH]c(nc3nc([nH]c4nc(n1)-c1ccccc1-4)-c1ccccc1-3)c1ccccc21,c12c3c4c5c1c1c6c7c2c2c8c3c3c9c4c4c%10c5c5c1c1c6c6c%11c7c2c2c7c8c3c3c8c9c4c4c9c%10c5c5c1c1c6c6c%11c2c2c7c3c3c8c4c4c9c5c1c1c6c2c3c41,0.477,7.4,38.0,1.3,1.341324,3.178769230769224,,,2:1,,,,ITO/MoOx/ZnPc:C60/BPhen/Al,vacuum thermal evaporation,BPhen,BPhen,MoOx,MoO3,100.0,,,,,,,,,
42638,10.1002/adma.202107584,10.1002/adma.202107584,F4ZnPc,C60,F4ZnPc,C60,,c12c3c4c5c1c1c6c7c2c2c8c3c3c9c4c4c%10c5c5c1c1c6c6c%11c7c2c2c7c8c3c3c8c9c4c4c9c%10c5c5c1c1c6c6c%11c2c2c7c3c3c8c4c4c9c5c1c1c6c2c3c41,0.732,6.3,49.0,2.3,2.259684,1.752869565217383,,,2:1,,,,ITO/MoOx/donor:C60/BPhen/Al,,BPhen,BPhen,MoOx,MoO3,50.0,,,,,,,,,
42639,10.1002/adma.202107584,10.1002/adma.202107584,F4ZnPc,C60,F4ZnPc,C60,,c12c3c4c5c1c1c6c7c2c2c8c3c3c9c4c4c%10c5c5c1c1c6c6c%11c7c2c2c7c8c3c3c8c9c4c4c9c%10c5c5c1c1c6c6c%11c2c2c7c3c3c8c4c4c9c5c1c1c6c2c3c41,0.746,10.5,43.0,3.4,3.36819,0.935588235294108,,,2:1,,,,ITO/MoOx/donor:C60/BPhen/Al,,BPhen,BPhen,MoOx,MoO3,100.0,,,,,,,,,
42640,10.1002/adma.202107584,10.1002/adma.202107584,DTDCPB,C60,DTDCPB,C60,Cc1ccc(N(c2ccc(C)cc2)c2ccc(-c3ccc(C=C(C#N)C#N)c4nsnc34)cc2)cc1,c12c3c4c5c1c1c6c7c2c2c8c3c3c9c4c4c%10c5c5c1c1c6c6c%11c7c2c2c7c8c3c3c8c9c4c4c9c%10c5c5c1c1c6c6c%11c2c2c7c3c3c8c4c4c9c5c1c1c6c2c3c41,0.942,7.5,54.0,3.8,3.8151,0.3973684210526287,,,,,,,ITO/MoOx/donor:C60/BPhen/Al,,BPhen,BPhen,MoOx,MoO3,50.0,,,,,,,,,
42641,10.1002/adma.202107584,10.1002/adma.202107584,DTDCPB,C60,DTDCPB,C60,Cc1ccc(N(c2ccc(C)cc2)c2ccc(-c3ccc(C=C(C#N)C#N)c4nsnc34)cc2)cc1,c12c3c4c5c1c1c6c7c2c2c8c3c3c9c4c4c%10c5c5c1c1c6c6c%11c7c2c2c7c8c3c3c8c9c4c4c9c%10c5c5c1c1c6c6c%11c2c2c7c3c3c8c4c4c9c5c1c1c6c2c3c41,0.899,6.3,37.0,2.1,2.095569,0.2109999999999929,,,,,,,ITO/MoOx/donor:C60/BPhen/Al,,BPhen,BPhen,MoOx,MoO3,135.0,,,,,,,,,
42642,10.1002/adma.202107584,10.1002/adma.202107584,HB194,C60,HB194,C60,,c12c3c4c5c1c1c6c7c2c2c8c3c3c9c4c4c%10c5c5c1c1c6c6c%11c7c2c2c7c8c3c3c8c9c4c4c9c%10c5c5c1c1c6c6c%11c2c2c7c3c3c8c4c4c9c5c1c1c6c2c3c41,0.939,9.6,45.0,4.1,4.056479999999999,1.0614634146341682,,,,,,,ITO/MoOx/donor:C60/BPhen/Al,,BPhen,BPhen,MoOx,MoO3,50.0,,,,,,,,,
42643,10.1002/adma.202107584,10.1002/adma.202107584,HB194,C60,HB194,C60,,c12c3c4c5c1c1c6c7c2c2c8c3c3c9c4c4c%10c5c5c1c1c6c6c%11c7c2c2c7c8c3c3c8c9c4c4c9c%10c5c5c1c1c6c6c%11c2c2c7c3c3c8c4c4c9c5c1c1c6c2c3c41,0.914,7.3,33.0,2.2,2.201826,0.0829999999999946,,,,,,,ITO/MoOx/donor:C60/BPhen/Al,,BPhen,BPhen,MoOx,MoO3,100.0,,,,,,,,,
42644,10.1002/adma.202108090,10.1002/adma.202108090,PBDB-TF,GS-OEH,PM6,GS-OEH,COC(=O)C(C)(C)c1cc(C)cc(-c2sc3c4sc5cc(/C=C6/C(=O)c7cc(F)cc(c7)C(=O)/C6=C\c6cc(C(C)(C)C(=O)OC)c(-c7cc(C)cc(C(C)(C)C(=O)OC)c7)s6)sc5c4c(C(C)(C)C(=O)OC)ccc2-3)c1,,1.22,11.29,61.25,8.44,8.4364525,0.0420319905213248,8.16,8.44,,,,,ITO/PEDOT:PSS/Active layer/PFN-Br/Al,conventional,PFN-Br,PFN-Br,PEDOT:PSS,PEDOT:PSS,,,,,-5.49,-3.64,,,,
42645,10.1002/adma.202108090,10.1002/adma.202108090,PBDB-TF,GS-OC6,PM6,GS-OC6,COC(=O)C(C)(C)c1cc(C)cc(-c2sc3c4sc5cc(/C=C6/C(=O)c7cc(F)cc(c7)C(=O)/C6=C\c6cc(C(C)(C)C(=O)OC)c(-c7cc(C)cc(C(C)(C)C(=O)OC)c7)s6)sc5c4c(C(C)(C)C(=O)OC)ccc2-3)c1,,1.23,11.5,61.4,8.69,8.68503,0.0571921749136955,8.42,8.69,,,,,ITO/PEDOT:PSS/Active layer/PFN-Br/Al,conventional,PFN-Br,PFN-Br,PEDOT:PSS,PEDOT:PSS,,o-xylene,,,-5.49,-3.64,,,,
42646,10.1002/adma.202108090,10.1002/adma.202108090,PBDB-TF,GS-ISO,PM6,GS-ISO,COC(=O)C(C)(C)c1cc(C)cc(-c2sc3c4sc5cc(/C=C6/C(=O)c7cc(F)cc(c7)C(=O)/C6=C\c6cc(C(C)(C)C(=O)OC)c(-c7cc(C)cc(C(C)(C)C(=O)OC)c7)s6)sc5c4c(C(C)(C)C(=O)OC)ccc2-3)c1,,1.21,13.65,70.38,11.62,11.6243127,0.0371144578313391,11.35,11.62,,,,,ITO/PEDOT:PSS/Active layer/PFN-Br/Al,conventional,PFN-Br,PFN-Br,PEDOT:PSS,PEDOT:PSS,,o-xylene,,,-5.49,-3.64,,,,
42650,10.1002/adma.202108508,10.1002/adma.202108508,PM6,PY-IT,PM6,PY-IT,COC(=O)C(C)(C)c1cc(C)cc(-c2sc3c4sc5cc(/C=C6/C(=O)c7cc(F)cc(c7)C(=O)/C6=C\c6cc(C(C)(C)C(=O)OC)c(-c7cc(C)cc(C(C)(C)C(=O)OC)c7)s6)sc5c4c(C(C)(C)C(=O)OC)ccc2-3)c1,CCCCCCCCCCCc1c(/C=C2\C(=O)c3ccccc3C2=C(C#N)C#N)sc2c1sc1c3c4nsnc4c4c5sc6c(CCCCCCCCCCC)c(/C=C7\C(=O)c8cc(-c9cccs9)ccc8C7=C(C#N)C#N)sc6c5n(CC(CCCCCCCC)CCCCCCCCCC)c4c3n(CC(CCCCCCCC)CCCCCCCCCC)c21,0.945,23.27,70.77,15.53,15.562429155,0.2088161944623366,15.53,,,1-CN,CN,,ITO/PEDOT:PSS/active layer/PNDIT-F3N/Ag,conventional,PNDIT-F3N,PNDIT-F3N,PEDOT:PSS,PEDOT:PSS,,,,,-5.56,-3.65,,-5.68,-3.94,
42651,10.1002/adma.202108508,10.1002/adma.202108508,PM6,PY-IT,PM6,PY-IT,COC(=O)C(C)(C)c1cc(C)cc(-c2sc3c4sc5cc(/C=C6/C(=O)c7cc(F)cc(c7)C(=O)/C6=C\c6cc(C(C)(C)C(=O)OC)c(-c7cc(C)cc(C(C)(C)C(=O)OC)c7)s6)sc5c4c(C(C)(C)C(=O)OC)ccc2-3)c1,CCCCCCCCCCCc1c(/C=C2\C(=O)c3ccccc3C2=C(C#N)C#N)sc2c1sc1c3c4nsnc4c4c5sc6c(CCCCCCCCCCC)c(/C=C7\C(=O)c8cc(-c9cccs9)ccc8C7=C(C#N)C#N)sc6c5n(CC(CCCCCCCC)CCCCCCCCCC)c4c3n(CC(CCCCCCCC)CCCCCCCCCC)c21,0.936,22.54,69.1,14.58,14.578331039999998,0.0114469135802586,14.58,,,1-CN,CN,,ITO/PEDOT:PSS/active layer/PNDIT-F3N/Ag,conventional,PNDIT-F3N,PNDIT-F3N,PEDOT:PSS,PEDOT:PSS,,,,,-5.56,-3.65,,-5.68,-3.94,
42652,10.1002/adma.202110147,10.1002/adma.202110147,PM1,L8-BO,PM1,L8-BO,,CCCCCCC(CCCC)Cc1c(/C=C2\C(=O)c3cc(F)c(F)cc3C2=C(C#N)C#N)sc2c1SC1c3c(c4c(c5nsnc35)c3sc5c(CC(CCCC)CCCCCC)c(/C=C6\C(=O)c7cc(F)c(F)cc7C6=C(C#N)C#N)sc5c3n4CC(CC)CCCC)N(CC(CC)CCCC)C21,0.893,26.2,79.13,18.51,18.51372958,0.0201490005402383,18.3,18.51,,,,,ITO/PEDOT:PSS/active layer/PNDIT-F3N/Ag,conventional,PNDIT-F3N,PNDIT-F3N,PEDOT:PSS,PEDOT:PSS,,chloroform,chloroform,,,,,-5.68,-3.9,
42654,10.1002/adma.202110147,10.1002/adma.202110147,PM1,BTP-2F2Cl,PM1,SY2,,CCCCCCCCCCCc1c(/C=C2\C(=O)c3cc(F)c(F)cc3C2=C(C#N)C#N)sc2c1sc1c3c4nsnc4c4c5sc6c(CCCCCCCCCCC)c(/C=C7\C(=O)c8cc(Cl)c(Cl)cc8C7=C(C#N)C#N)sc6c5n(CC(CC)CCCC)c4c3n(CC(CC)CCCC)c21,0.861,27.35,78.16,18.4,18.40539036,0.0292954347826077,18.1,18.4,,,,,ITO/PEDOT:PSS/active layer/PNDIT-F3N/Ag,conventional,PNDIT-F3N,PNDIT-F3N,PEDOT:PSS,PEDOT:PSS,,chloroform,chloroform,,,,,-5.67,-3.99,
42656,10.1002/adma.202110569,10.1002/adma.202110569,PM6,BTP-BO-4Cl,PM6,BTP-BO-4Cl,COC(=O)C(C)(C)c1cc(C)cc(-c2sc3c4sc5cc(/C=C6/C(=O)c7cc(F)cc(c7)C(=O)/C6=C\c6cc(C(C)(C)C(=O)OC)c(-c7cc(C)cc(C(C)(C)C(=O)OC)c7)s6)sc5c4c(C(C)(C)C(=O)OC)ccc2-3)c1,CCCCCCCCCCCc1c(/C=C2\C(=O)c3cc(Cl)c(Cl)cc3C2=C(C#N)C#N)sc2c1Cc1c-2n(CC(CCCC)CCCCCC)c2c1c1nsnc1c1c3c(n(CC(CCCC)CCCCCC)c12)-c1sc(/C=C2\C(=O)c4cc(Cl)c(Cl)cc4C2=C(C#N)C#N)c(CCCCCCCCCCC)c1C3,0.85,27.23,73.96,17.12,17.118411799999997,0.009276869158902,16.81,17.12,,,,,ITO/HTL/Active layer/Bis-FIMG/Ag,,Bis-FIMG,Bis-FIMG,,,,toluene,toluene,,-5.56,-3.65,,-5.62,-4.05,
42657,10.1002/adma.202110569,10.1002/adma.202110569,PM6,BTP-BO-4Cl,PM6,BTP-BO-4Cl,COC(=O)C(C)(C)c1cc(C)cc(-c2sc3c4sc5cc(/C=C6/C(=O)c7cc(F)cc(c7)C(=O)/C6=C\c6cc(C(C)(C)C(=O)OC)c(-c7cc(C)cc(C(C)(C)C(=O)OC)c7)s6)sc5c4c(C(C)(C)C(=O)OC)ccc2-3)c1,CCCCCCCCCCCc1c(/C=C2\C(=O)c3cc(Cl)c(Cl)cc3C2=C(C#N)C#N)sc2c1Cc1c-2n(CC(CCCC)CCCCCC)c2c1c1nsnc1c1c3c(n(CC(CCCC)CCCCCC)c12)-c1sc(/C=C2\C(=O)c4cc(Cl)c(Cl)cc4C2=C(C#N)C#N)c(CCCCCCCCCCC)c1C3,0.84,27.1,71.12,16.19,16.1897568,0.0015021618282883,15.92,16.19,,,,,ITO/HTL/Active layer/Bis-FIMG/Ag,,Bis-FIMG,Bis-FIMG,,,,toluene,toluene,,-5.56,-3.65,,-5.62,-4.05,
42675,10.1002/adma.202200337,10.1002/adma.202200337,PTB7-Th,Y6,PTB7-Th,Y6,CCCCC(CC)COC(=O)c1sc2csc(-c3cc4c(-c5ccc(CC(CC)CCCC)s5)c5sccc5c(-c5ccc(CC(CC)CCCC)s5)c4s3)c2c1F,CCCCCCCCCCCc1c(/C=C2\C(=O)c3cc(F)c(F)cc3C2=C(C#N)C#N)sc2c1sc1c3c4nsnc4c4c5sc6c(CCCCCCCCCCC)c(/C=C7\C(=O)c8cc(F)c(F)cc8C7=C(C#N)C#N)sc6c5n(CC(CC)CCCC)c4c3n(CC(CC)CCCC)c21,0.668,24.6,67.1,10.93,11.0264088,0.8820567246111525,10.65,10.93,,,,,ITO/PEDOT:PSS/active layer/PDINN/Ag,conventional,PDINN,PDINN,PEDOT:PSS,PEDOT:PSS,,,,,-5.21,-3.6,,-5.65,-4.09,
42676,10.1002/adma.202200337,10.1002/adma.202200337,PTB7-Th,ATT-9,PTB7-Th,ATT-9,CCCCC(CC)COC(=O)c1sc2csc(-c3cc4c(-c5ccc(CC(CC)CCCC)s5)c5sccc5c(-c5ccc(CC(CC)CCCC)s5)c4s3)c2c1F,,0.663,30.0,67.2,13.35,13.366080000000002,0.1204494382022645,13.05,13.35,,,,,ITO/PEDOT:PSS/active layer/PDINN/Ag,conventional,PDINN,PDINN,PEDOT:PSS,PEDOT:PSS,,,,,-5.21,-3.6,,,,
42677,10.1002/adma.202200907,10.1002/adma.202200907,PM6,Y6,PM6,Y6,COC(=O)C(C)(C)c1cc(C)cc(-c2sc3c4sc5cc(/C=C6/C(=O)c7cc(F)cc(c7)C(=O)/C6=C\c6cc(C(C)(C)C(=O)OC)c(-c7cc(C)cc(C(C)(C)C(=O)OC)c7)s6)sc5c4c(C(C)(C)C(=O)OC)ccc2-3)c1,CCCCCCCCCCCc1c(/C=C2\C(=O)c3cc(F)c(F)cc3C2=C(C#N)C#N)sc2c1sc1c3c4nsnc4c4c5sc6c(CCCCCCCCCCC)c(/C=C7\C(=O)c8cc(F)c(F)cc8C7=C(C#N)C#N)sc6c5n(CC(CC)CCCC)c4c3n(CC(CC)CCCC)c21,0.86,24.2,69.5,14.5,14.464339999999998,0.245931034482771,14.0,14.5,,,,,ITO/PEDOT:PSS/Active layer/PDINN/Ag,conventional,PDINN,PDINN,PEDOT:PSS,PEDOT:PSS,,chloroform,chloroform,,-5.56,-3.65,,-5.65,-4.09,
42678,10.1002/adma.202200907,10.1002/adma.202200907,PM6,Y6,PM6,Y6,COC(=O)C(C)(C)c1cc(C)cc(-c2sc3c4sc5cc(/C=C6/C(=O)c7cc(F)cc(c7)C(=O)/C6=C\c6cc(C(C)(C)C(=O)OC)c(-c7cc(C)cc(C(C)(C)C(=O)OC)c7)s6)sc5c4c(C(C)(C)C(=O)OC)ccc2-3)c1,CCCCCCCCCCCc1c(/C=C2\C(=O)c3cc(F)c(F)cc3C2=C(C#N)C#N)sc2c1sc1c3c4nsnc4c4c5sc6c(CCCCCCCCCCC)c(/C=C7\C(=O)c8cc(F)c(F)cc8C7=C(C#N)C#N)sc6c5n(CC(CC)CCCC)c4c3n(CC(CC)CCCC)c21,0.85,25.8,78.5,17.2,17.215049999999998,0.0874999999999923,16.9,17.2,,DBCl,DBCl,,ITO/PEDOT:PSS/Active layer/PDINN/Ag,conventional,PDINN,PDINN,PEDOT:PSS,PEDOT:PSS,,chloroform,chloroform,75.0,-5.56,-3.65,,-5.65,-4.09,
42679,10.1002/adma.202200907,10.1002/adma.202200907,PM6,L8-BO,PM6,L8-BO,COC(=O)C(C)(C)c1cc(C)cc(-c2sc3c4sc5cc(/C=C6/C(=O)c7cc(F)cc(c7)C(=O)/C6=C\c6cc(C(C)(C)C(=O)OC)c(-c7cc(C)cc(C(C)(C)C(=O)OC)c7)s6)sc5c4c(C(C)(C)C(=O)OC)ccc2-3)c1,CCCCCCC(CCCC)Cc1c(/C=C2\C(=O)c3cc(F)c(F)cc3C2=C(C#N)C#N)sc2c1SC1c3c(c4c(c5nsnc35)c3sc5c(CC(CCCC)CCCCCC)c(/C=C6\C(=O)c7cc(F)c(F)cc7C6=C(C#N)C#N)sc5c3n4CC(CC)CCCC)N(CC(CC)CCCC)C21,0.9,23.1,72.0,15.0,14.968800000000002,0.2079999999999889,14.7,15.0,,,,,ITO/PEDOT:PSS/Active layer/PDINN/Ag,conventional,PDINN,PDINN,PEDOT:PSS,PEDOT:PSS,90.0,chloroform,chloroform,,-5.56,-3.65,,-5.68,-3.9,
42680,10.1002/adma.202200907,10.1002/adma.202200907,PM6,L8-BO,PM6,L8-BO,COC(=O)C(C)(C)c1cc(C)cc(-c2sc3c4sc5cc(/C=C6/C(=O)c7cc(F)cc(c7)C(=O)/C6=C\c6cc(C(C)(C)C(=O)OC)c(-c7cc(C)cc(C(C)(C)C(=O)OC)c7)s6)sc5c4c(C(C)(C)C(=O)OC)ccc2-3)c1,CCCCCCC(CCCC)Cc1c(/C=C2\C(=O)c3cc(F)c(F)cc3C2=C(C#N)C#N)sc2c1SC1c3c(c4c(c5nsnc35)c3sc5c(CC(CCCC)CCCCCC)c(/C=C6\C(=O)c7cc(F)c(F)cc7C6=C(C#N)C#N)sc5c3n4CC(CC)CCCC)N(CC(CC)CCCC)C21,0.89,23.8,62.1,13.2,13.154022000000005,0.3483181818181537,13.0,13.2,,,,,ITO/PEDOT:PSS/Active layer/PDINN/Ag,conventional,PDINN,PDINN,PEDOT:PSS,PEDOT:PSS,300.0,chloroform,chloroform,,-5.56,-3.65,,-5.68,-3.9,
42681,10.1002/adma.202200907,10.1002/adma.202200907,PM6,L8-BO,PM6,L8-BO,COC(=O)C(C)(C)c1cc(C)cc(-c2sc3c4sc5cc(/C=C6/C(=O)c7cc(F)cc(c7)C(=O)/C6=C\c6cc(C(C)(C)C(=O)OC)c(-c7cc(C)cc(C(C)(C)C(=O)OC)c7)s6)sc5c4c(C(C)(C)C(=O)OC)ccc2-3)c1,CCCCCCC(CCCC)Cc1c(/C=C2\C(=O)c3cc(F)c(F)cc3C2=C(C#N)C#N)sc2c1SC1c3c(c4c(c5nsnc35)c3sc5c(CC(CCCC)CCCCCC)c(/C=C6\C(=O)c7cc(F)c(F)cc7C6=C(C#N)C#N)sc5c3n4CC(CC)CCCC)N(CC(CC)CCCC)C21,0.89,25.9,80.2,18.5,18.486902,0.0707999999999966,18.2,18.5,,DBCl,DBCl,,ITO/PEDOT:PSS/Active layer/PDINN/Ag,conventional,PDINN,PDINN,PEDOT:PSS,PEDOT:PSS,90.0,chloroform,chloroform,75.0,-5.56,-3.65,,-5.68,-3.9,
42682,10.1002/adma.202200907,10.1002/adma.202200907,PM6,L8-BO,PM6,L8-BO,COC(=O)C(C)(C)c1cc(C)cc(-c2sc3c4sc5cc(/C=C6/C(=O)c7cc(F)cc(c7)C(=O)/C6=C\c6cc(C(C)(C)C(=O)OC)c(-c7cc(C)cc(C(C)(C)C(=O)OC)c7)s6)sc5c4c(C(C)(C)C(=O)OC)ccc2-3)c1,CCCCCCC(CCCC)Cc1c(/C=C2\C(=O)c3cc(F)c(F)cc3C2=C(C#N)C#N)sc2c1SC1c3c(c4c(c5nsnc35)c3sc5c(CC(CCCC)CCCCCC)c(/C=C6\C(=O)c7cc(F)c(F)cc7C6=C(C#N)C#N)sc5c3n4CC(CC)CCCC)N(CC(CC)CCCC)C21,0.88,26.0,74.1,17.0,16.954079999999998,0.2701176470588377,16.6,17.0,,DBCl,DBCl,,ITO/PEDOT:PSS/Active layer/PDINN/Ag,conventional,PDINN,PDINN,PEDOT:PSS,PEDOT:PSS,300.0,chloroform,chloroform,75.0,-5.56,-3.65,,-5.68,-3.9,
42687,10.1002/adma.202202089,10.1002/adma.202202089,D18,S9TBO-F,D18,S9TBO-F,CCCCCCC(CCCC)Cc1csc(-c2cc3c4nsnc4c4cc(-c5cc(CC(CCCC)CCCCCC)c(-c6cc7c(-c8cc(F)c(CC(CC)CCCC)s8)c8sccc8c(-c8cc(F)c(CC(CC)CCCC)s8)c7s6)s5)sc4c3s2)c1,,0.838,28.19,74.93,17.71,17.700878746,0.0515034105025413,17.64,17.71,,,,,ITO/PEDOT:PSS/D18/acceptor/PNDIT-F3N/Ag,conventional,PNDIT-F3N,PNDIT-F3N,PEDOT:PSS,PEDOT:PSS,,chloroform,chloroform,,-5.51,-2.77,,,,
42688,10.1002/adma.202202089,10.1002/adma.202202089,D18,BS3TSe-4F,D18,BS3TSe-4F,CCCCCCC(CCCC)Cc1csc(-c2cc3c4nsnc4c4cc(-c5cc(CC(CCCC)CCCCCC)c(-c6cc7c(-c8cc(F)c(CC(CC)CCCC)s8)c8sccc8c(-c8cc(F)c(CC(CC)CCCC)s8)c7s6)s5)sc4c3s2)c1,,0.828,29.4,75.94,18.48,18.48622608,0.033690909090896,18.14,18.48,,,,,ITO/PEDOT:PSS/D18/acceptor/PNDIT-F3N/Ag,conventional,PNDIT-F3N,PNDIT-F3N,PEDOT:PSS,PEDOT:PSS,,chloroform,chloroform,,-5.51,-2.77,,,,
42690,10.1002/adma.202202575,10.1002/adma.202202575,WF3F,Y6,WF3F,Y6,,CCCCCCCCCCCc1c(/C=C2\C(=O)c3cc(F)c(F)cc3C2=C(C#N)C#N)sc2c1sc1c3c4nsnc4c4c5sc6c(CCCCCCCCCCC)c(/C=C7\C(=O)c8cc(F)c(F)cc8C7=C(C#N)C#N)sc6c5n(CC(CC)CCCC)c4c3n(CC(CC)CCCC)c21,0.77,19.7,68.0,10.4,10.31492,0.8180769230769362,,,,,,,,OPV,,,,,,,,,,,,-5.65,-4.09,
42691,10.1002/adma.202202575,10.1002/adma.202202575,PM6,Y6,PM6,Y6,COC(=O)C(C)(C)c1cc(C)cc(-c2sc3c4sc5cc(/C=C6/C(=O)c7cc(F)cc(c7)C(=O)/C6=C\c6cc(C(C)(C)C(=O)OC)c(-c7cc(C)cc(C(C)(C)C(=O)OC)c7)s6)sc5c4c(C(C)(C)C(=O)OC)ccc2-3)c1,CCCCCCCCCCCc1c(/C=C2\C(=O)c3cc(F)c(F)cc3C2=C(C#N)C#N)sc2c1sc1c3c4nsnc4c4c5sc6c(CCCCCCCCCCC)c(/C=C7\C(=O)c8cc(F)c(F)cc8C7=C(C#N)C#N)sc6c5n(CC(CC)CCCC)c4c3n(CC(CC)CCCC)c21,0.86,24.9,70.0,15.0,14.989799999999995,0.0680000000000191,,,,,,,,,,,,,,,,,-5.56,-3.65,,-5.65,-4.09,
42692,10.1002/adma.202202575,10.1002/adma.202202575,PTB7-Th,IEICO-4F,PTB7-Th,IEICO-4F,CCCCC(CC)COC(=O)c1sc2csc(-c3cc4c(-c5ccc(CC(CC)CCCC)s5)c5sccc5c(-c5ccc(CC(CC)CCCC)s5)c4s3)c2c1F,CCCCCCc1ccc(C2(c3ccc(CCCCCC)cc3)c3cc4c(cc3-c3sc(-c5sc(/C=C6\C(=O)c7cc(F)c(F)cc7C6=C(C#N)C#N)cc5OCC(CC)CCCC)cc32)C(c2ccc(CCCCCC)cc2)(c2ccc(CCCCCC)cc2)c2cc(-c3scc(/C=C5/C(=O)c6cc(F)c(F)cc6C5=C(C#N)C#N)c3OCC(CC)CCCC)sc2-4)cc1,0.74,20.4,54.0,8.1,8.151839999999998,0.6399999999999821,,,,,,,,,,,,,,,,,-5.21,-3.6,,-5.44,-4.19,
42693,10.1002/adma.202202575,10.1002/adma.202202575,PTB7-Th,Y16,PTB7-Th,Y16,CCCCC(CC)COC(=O)c1sc2csc(-c3cc4c(-c5ccc(CC(CC)CCCC)s5)c5sccc5c(-c5ccc(CC(CC)CCCC)s5)c4s3)c2c1F,,0.85,19.5,51.0,8.5,8.453249999999999,0.5500000000000138,,,,,,,,OPV,,,,,,,,,-5.21,-3.6,,,,
42694,10.1002/adma.202202575,10.1002/adma.202202575,PBDB-T-SF,ITIC-4F,PBDB-T-SF,ITIC-4F,CCCCC(CC)CSc1sc(-c2c3cc(-c4ccc(-c5sc(-c6cccs6)c6c5C(=O)c5c(CC(CC)CCCC)sc(CC(CC)CCCC)c5C6=O)s4)sc3c(-c3cc(F)c(SCC(CC)CCCC)s3)c3ccsc23)cc1F,CCCCCCc1ccc(C2(c3ccc(CCCCCC)cc3)c3cc4c(cc3-c3sc5cc(/C=C6/C(=O)c7cc(F)c(F)cc7C6=C(C#N)C#N)sc5c32)C(c2ccc(CCCCCC)cc2)(c2ccc(CCCCCC)cc2)c2c-4sc3cc(/C=C4/C(=O)c5cc(F)c(F)cc5C4=C(C#N)C#N)sc23)cc1,0.86,16.7,43.0,6.1,6.175659999999999,1.2403278688524455,,,,,,,,,,,,,,,,,-5.41,-3.62,,-5.82,-4.24,
42695,10.1002/adma.202202575,10.1002/adma.202202575,PTB7-Th,IEICO,PTB7-Th,IEICO,CCCCC(CC)COC(=O)c1sc2csc(-c3cc4c(-c5ccc(CC(CC)CCCC)s5)c5sccc5c(-c5ccc(CC(CC)CCCC)s5)c4s3)c2c1F,CCCCCCc1ccc(C2(c3ccc(CCCCCC)cc3)c3cc4c(cc3-c3sc(-c5sc(/C=C6\C(=O)c7ccccc7C6=C(C#N)C#N)cc5OCC(CC)CCCC)cc32)C(c2ccc(CCCCCC)cc2)(c2ccc(CCCCCC)cc2)c2cc(-c3sc(/C=C5\C(=O)c6ccccc6C5=C(C#N)C#N)cc3OCC(CC)CCCC)sc2-4)cc1,0.89,9.97,48.0,4.3,4.259184,0.9492093023255704,,,,,,,,,,,,,,,,,-5.21,-3.6,,-5.32,-3.95,
42696,10.1002/adma.202202575,10.1002/adma.202202575,PffBT4T-2OD,FBR,PffBT4T-2OD,FBR,CCCCCCCCCCC(CCCCCCCC)Cc1csc(-c2c(F)c(F)c(-c3cc(CC(CCCCCCCC)CCCCCCCCCC)c(-c4ccc(-c5cccs5)s4)s3)c3nsnc23)c1,CCCCCCCCC1(CCCCCCCC)c2cc(-c3ccc(/C=C4\SC(=S)N(CC)C4=O)c4nsnc34)ccc2-c2ccc(-c3ccc(/C=C4\SC(=S)N(CC)C4=O)c4nsnc34)cc21,1.11,8.6,48.0,4.6,4.582080000000001,0.3895652173912692,,,,,,,,OPV,,,,,,,,,-5.32,-3.7,,-5.787,-3.673,
42697,10.1002/adma.202202575,10.1002/adma.202202575,PTQ10,Y16,PTQ10,Y16,CCCCCCCCC(CCCCCC)COc1cnc2c(-c3cccs3)c(F)c(F)cc2n1,,0.99,1.59,41.0,0.64,0.645381,0.8407812499999952,,,,,,,,OPV,,,,,,,,,-5.54,-2.92,,,,
42698,10.1002/adma.202202608,10.1002/adma.202202608,D18,PY-FT,D18,PY-FT,CCCCCCC(CCCC)Cc1csc(-c2cc3c4nsnc4c4cc(-c5cc(CC(CCCC)CCCCCC)c(-c6cc7c(-c8cc(F)c(CC(CC)CCCC)s8)c8sccc8c(-c8cc(F)c(CC(CC)CCCC)s8)c7s6)s5)sc4c3s2)c1,,0.94,21.6,68.5,13.9,13.90824,0.0592805755395605,13.7,13.9,,,,,BHJ-CB,all-polymer solar cells,PNDIT-F3N,,PEDOT:PSS,,,,,,-5.51,-2.77,,,,
42699,10.1002/adma.202202608,10.1002/adma.202202608,D18,PY-FT,D18,PY-FT,CCCCCCC(CCCC)Cc1csc(-c2cc3c4nsnc4c4cc(-c5cc(CC(CCCC)CCCCCC)c(-c6cc7c(-c8cc(F)c(CC(CC)CCCC)s8)c8sccc8c(-c8cc(F)c(CC(CC)CCCC)s8)c7s6)s5)sc4c3s2)c1,,0.923,23.1,72.3,15.4,15.4152999,0.0993500000000031,15.1,15.4,,,,,BHJ-CF,all-polymer solar cells,PNDIT-F3N,,PEDOT:PSS,,,chloroform,,,-5.51,-2.77,,,,
42700,10.1002/adma.202202608,10.1002/adma.202202608,D18,PY-FT,D18,PY-FT,CCCCCCC(CCCC)Cc1csc(-c2cc3c4nsnc4c4cc(-c5cc(CC(CCCC)CCCCCC)c(-c6cc7c(-c8cc(F)c(CC(CC)CCCC)s8)c8sccc8c(-c8cc(F)c(CC(CC)CCCC)s8)c7s6)s5)sc4c3s2)c1,,0.919,23.6,74.5,16.2,16.157858,0.2601358024691256,15.9,16.2,,,,,LBL-CF,all-polymer solar cells,PNDIT-F3N,,PEDOT:PSS,,,chloroform,,,-5.51,-2.77,,,,
42701,10.1002/adma.202202608,10.1002/adma.202202608,D18,PY-FT,D18,PY-FT,CCCCCCC(CCCC)Cc1csc(-c2cc3c4nsnc4c4cc(-c5cc(CC(CCCC)CCCCCC)c(-c6cc7c(-c8cc(F)c(CC(CC)CCCC)s8)c8sccc8c(-c8cc(F)c(CC(CC)CCCC)s8)c7s6)s5)sc4c3s2)c1,,0.925,24.2,76.1,17.0,17.034985,0.2057941176470525,16.8,17.0,,,,,LBL-TL,all-polymer solar cells,PNDIT-F3N,,PEDOT:PSS,,,toluene,,,-5.51,-2.77,,,,
42702,10.1002/adma.202202752,10.1002/adma.202202752,SM-CA,N3,SM-CA,N3,,CCCCCCCCCCCC1=C(/C=C2\C(=O)C3=CC(F)=C(F)C=C3C2=C(C#N)C#N)SC2=C1SC1=C2N(CCC(CC)CCCC)C2=C1C1=NSN=C1C1=C2N(CCC(CC)CCCC)C2=C1SC1=C2SC(/C=C2\C(=O)C3=CC(F)=C(F)C=C3C2=C(C#N)C#N)=C1CCCCCCCCCCC,0.838,24.33,75.62,15.41,15.417813948,0.0507069954575002,15.27,15.41,,,,,ITO/PEDOT:PSS/donor:acceptor/PFNDI-Br/Ag,conventional,PFNDI-Br,PFNDI-Br,PEDOT:PSS,PEDOT:PSS,,,,,,,,-5.64,-3.86,
42703,10.1002/adma.202202752,10.1002/adma.202202752,SM-CA-Reh,N3,SM-CA-Reh,N3,,CCCCCCCCCCCC1=C(/C=C2\C(=O)C3=CC(F)=C(F)C=C3C2=C(C#N)C#N)SC2=C1SC1=C2N(CCC(CC)CCCC)C2=C1C1=NSN=C1C1=C2N(CCC(CC)CCCC)C2=C1SC1=C2SC(/C=C2\C(=O)C3=CC(F)=C(F)C=C3C2=C(C#N)C#N)=C1CCCCCCCCCCC,0.842,25.06,77.5,16.34,16.352902999999998,0.0789657282741608,16.19,16.34,,,,,ITO/PEDOT:PSS/donor:acceptor/PFNDI-Br/Ag,conventional,PFNDI-Br,PFNDI-Br,PEDOT:PSS,PEDOT:PSS,,,,,,,,-5.64,-3.86,
42704,10.1002/adma.202202752,10.1002/adma.202202752,SM-Reh,N3,SM-Reh,N3,,CCCCCCCCCCCC1=C(/C=C2\C(=O)C3=CC(F)=C(F)C=C3C2=C(C#N)C#N)SC2=C1SC1=C2N(CCC(CC)CCCC)C2=C1C1=NSN=C1C1=C2N(CCC(CC)CCCC)C2=C1SC1=C2SC(/C=C2\C(=O)C3=CC(F)=C(F)C=C3C2=C(C#N)C#N)=C1CCCCCCCCCCC,0.834,25.42,69.64,14.76,14.763874991999998,0.0262533333333218,14.64,14.76,,,,,ITO/PEDOT:PSS/donor:acceptor/PFNDI-Br/Ag,conventional,PFNDI-Br,PFNDI-Br,PEDOT:PSS,PEDOT:PSS,,,,,,,,-5.64,-3.86,
42705,10.1002/adma.202202752,10.1002/adma.202202752,SM-CA-ID,N3,SM-CA-ID,N3,,CCCCCCCCCCCC1=C(/C=C2\C(=O)C3=CC(F)=C(F)C=C3C2=C(C#N)C#N)SC2=C1SC1=C2N(CCC(CC)CCCC)C2=C1C1=NSN=C1C1=C2N(CCC(CC)CCCC)C2=C1SC1=C2SC(/C=C2\C(=O)C3=CC(F)=C(F)C=C3C2=C(C#N)C#N)=C1CCCCCCCCCCC,0.82,21.99,45.49,8.2,8.202665819999998,0.0325099999999869,7.94,8.2,,,,,ITO/PEDOT:PSS/donor:acceptor/PFNDI-Br/Ag,conventional,PFNDI-Br,PFNDI-Br,PEDOT:PSS,PEDOT:PSS,,,,,,,,-5.64,-3.86,
42706,10.1002/adma.202202752,10.1002/adma.202202752,SM-ID,N3,SM-ID,N3,,CCCCCCCCCCCC1=C(/C=C2\C(=O)C3=CC(F)=C(F)C=C3C2=C(C#N)C#N)SC2=C1SC1=C2N(CCC(CC)CCCC)C2=C1C1=NSN=C1C1=C2N(CCC(CC)CCCC)C2=C1SC1=C2SC(/C=C2\C(=O)C3=CC(F)=C(F)C=C3C2=C(C#N)C#N)=C1CCCCCCCCCCC,0.823,10.54,31.79,2.76,2.757598118,0.0870247101449283,2.56,2.76,,,,,ITO/PEDOT:PSS/donor:acceptor/PFNDI-Br/Ag,conventional,PFNDI-Br,PFNDI-Br,PEDOT:PSS,PEDOT:PSS,,,,,,,,-5.64,-3.86,
42707,10.1002/adma.202203379,10.1002/adma.202203379,PM6,PC71BM,PM6,PC71BM,COC(=O)C(C)(C)c1cc(C)cc(-c2sc3c4sc5cc(/C=C6/C(=O)c7cc(F)cc(c7)C(=O)/C6=C\c6cc(C(C)(C)C(=O)OC)c(-c7cc(C)cc(C(C)(C)C(=O)OC)c7)s6)sc5c4c(C(C)(C)C(=O)OC)ccc2-3)c1,COC(=O)CCCC1(c2ccccc2)C23c4c5ccc6c7cc8c9c%10c(cc%11cc%12c%13c%14c(cc%15c%16ccc-5c2c%16c2c5c%16c%17c(c(c46)c7c9c%17c4c%10c%11c%13c4c%16c%14c%152)C513)C%12)C8,0.942,14.32,73.33,9.89,9.891806352,0.0182644287158657,9.71,9.89,,,,,BC,conventional,PFN-Br,,PEDOT:PSS,,,,,,-5.56,-3.65,,-5.9,-3.9,
42708,10.1002/adma.202203379,10.1002/adma.202203379,PM6,PC71BM,PM6,PC71BM,COC(=O)C(C)(C)c1cc(C)cc(-c2sc3c4sc5cc(/C=C6/C(=O)c7cc(F)cc(c7)C(=O)/C6=C\c6cc(C(C)(C)C(=O)OC)c(-c7cc(C)cc(C(C)(C)C(=O)OC)c7)s6)sc5c4c(C(C)(C)C(=O)OC)ccc2-3)c1,COC(=O)CCCC1(c2ccccc2)C23c4c5ccc6c7cc8c9c%10c(cc%11cc%12c%13c%14c(cc%15c%16ccc-5c2c%16c2c5c%16c%17c(c(c46)c7c9c%17c4c%10c%11c%13c4c%16c%14c%152)C513)C%12)C8,0.938,14.81,76.58,10.61,10.638325123999998,0.2669662959472048,10.26,10.61,,,,,SC,conventional,PFN-Br,,PEDOT:PSS,,,,,,-5.56,-3.65,,-5.9,-3.9,
42709,10.1002/adma.202203379,10.1002/adma.202203379,PM6,IT-4F,PM6,IT-4F,COC(=O)C(C)(C)c1cc(C)cc(-c2sc3c4sc5cc(/C=C6/C(=O)c7cc(F)cc(c7)C(=O)/C6=C\c6cc(C(C)(C)C(=O)OC)c(-c7cc(C)cc(C(C)(C)C(=O)OC)c7)s6)sc5c4c(C(C)(C)C(=O)OC)ccc2-3)c1,CCCCCCc1ccc(C2(c3ccc(CCCCCC)cc3)c3cc4c(cc3-c3sc5cc(/C=C6\C(=O)c7cc(F)c(F)cc7C6=C(C#N)C#N)sc5c32)C(c2ccc(CCCCCC)cc2)(c2ccc(CCCCCC)cc2)c2c-4sc3cc(/C=C4\C(=O)c5cc(F)c(F)cc5C4=C(C#N)C#N)sc23)cc1,0.858,21.28,75.47,13.78,13.779493728,0.0036739622641443,13.61,13.78,,,,,BC,,,,,,,,,,-5.56,-3.65,,-5.66,-4.14,
42710,10.1002/adma.202203379,10.1002/adma.202203379,PM6,IT-4F,PM6,IT-4F,COC(=O)C(C)(C)c1cc(C)cc(-c2sc3c4sc5cc(/C=C6/C(=O)c7cc(F)cc(c7)C(=O)/C6=C\c6cc(C(C)(C)C(=O)OC)c(-c7cc(C)cc(C(C)(C)C(=O)OC)c7)s6)sc5c4c(C(C)(C)C(=O)OC)ccc2-3)c1,CCCCCCc1ccc(C2(c3ccc(CCCCCC)cc3)c3cc4c(cc3-c3sc5cc(/C=C6\C(=O)c7cc(F)c(F)cc7C6=C(C#N)C#N)sc5c32)C(c2ccc(CCCCCC)cc2)(c2ccc(CCCCCC)cc2)c2c-4sc3cc(/C=C4\C(=O)c5cc(F)c(F)cc5C4=C(C#N)C#N)sc23)cc1,0.853,21.75,78.85,14.65,14.628843375,0.1444138225256074,14.33,14.65,,,,,SC,,,,,,,,,,-5.56,-3.65,,-5.66,-4.14,
42711,10.1002/adma.202203379,10.1002/adma.202203379,PM6,L8-BO,PM6,L8-BO,COC(=O)C(C)(C)c1cc(C)cc(-c2sc3c4sc5cc(/C=C6/C(=O)c7cc(F)cc(c7)C(=O)/C6=C\c6cc(C(C)(C)C(=O)OC)c(-c7cc(C)cc(C(C)(C)C(=O)OC)c7)s6)sc5c4c(C(C)(C)C(=O)OC)ccc2-3)c1,CCCCCCC(CCCC)Cc1c(/C=C2\C(=O)c3cc(F)c(F)cc3C2=C(C#N)C#N)sc2c1SC1c3c(c4c(c5nsnc35)c3sc5c(CC(CCCC)CCCCCC)c(/C=C6\C(=O)c7cc(F)c(F)cc7C6=C(C#N)C#N)sc5c3n4CC(CC)CCCC)N(CC(CC)CCCC)C21,0.885,26.25,78.47,18.18,18.229561875,0.2726175742574171,18.06,18.18,1:1.2,,,,BC,conventional,PFN-Br,,PEDOT:PSS,,,,,,-5.56,-3.65,,-5.68,-3.9,
42712,10.1002/adma.202203379,10.1002/adma.202203379,PM6,L8-BO,PM6,L8-BO,COC(=O)C(C)(C)c1cc(C)cc(-c2sc3c4sc5cc(/C=C6/C(=O)c7cc(F)cc(c7)C(=O)/C6=C\c6cc(C(C)(C)C(=O)OC)c(-c7cc(C)cc(C(C)(C)C(=O)OC)c7)s6)sc5c4c(C(C)(C)C(=O)OC)ccc2-3)c1,CCCCCCC(CCCC)Cc1c(/C=C2\C(=O)c3cc(F)c(F)cc3C2=C(C#N)C#N)sc2c1SC1c3c(c4c(c5nsnc35)c3sc5c(CC(CCCC)CCCCCC)c(/C=C6\C(=O)c7cc(F)c(F)cc7C6=C(C#N)C#N)sc5c3n4CC(CC)CCCC)N(CC(CC)CCCC)C21,0.883,26.61,80.39,18.86,18.888940857,0.1534509915164477,18.65,18.86,,,,,SC,,,,,,,,,,-5.56,-3.65,,-5.68,-3.9,
42713,10.1002/adma.202203379,10.1002/adma.202203379,PM6,L8-BO,PM6,L8-BO,COC(=O)C(C)(C)c1cc(C)cc(-c2sc3c4sc5cc(/C=C6/C(=O)c7cc(F)cc(c7)C(=O)/C6=C\c6cc(C(C)(C)C(=O)OC)c(-c7cc(C)cc(C(C)(C)C(=O)OC)c7)s6)sc5c4c(C(C)(C)C(=O)OC)ccc2-3)c1,CCCCCCC(CCCC)Cc1c(/C=C2\C(=O)c3cc(F)c(F)cc3C2=C(C#N)C#N)sc2c1SC1c3c(c4c(c5nsnc35)c3sc5c(CC(CCCC)CCCCCC)c(/C=C6\C(=O)c7cc(F)c(F)cc7C6=C(C#N)C#N)sc5c3n4CC(CC)CCCC)N(CC(CC)CCCC)C21,0.881,26.52,79.0,18.44,18.4576548,0.0957418655097558,,18.44,,,,,SC,,,,,,,,,,-5.56,-3.65,,-5.68,-3.9,
42714,10.1002/adma.202203379,10.1002/adma.202203379,PM6,L8-BO,PM6,L8-BO,COC(=O)C(C)(C)c1cc(C)cc(-c2sc3c4sc5cc(/C=C6/C(=O)c7cc(F)cc(c7)C(=O)/C6=C\c6cc(C(C)(C)C(=O)OC)c(-c7cc(C)cc(C(C)(C)C(=O)OC)c7)s6)sc5c4c(C(C)(C)C(=O)OC)ccc2-3)c1,CCCCCCC(CCCC)Cc1c(/C=C2\C(=O)c3cc(F)c(F)cc3C2=C(C#N)C#N)sc2c1SC1c3c(c4c(c5nsnc35)c3sc5c(CC(CCCC)CCCCCC)c(/C=C6\C(=O)c7cc(F)c(F)cc7C6=C(C#N)C#N)sc5c3n4CC(CC)CCCC)N(CC(CC)CCCC)C21,0.89,16.78,43.76,6.51,6.535205919999999,0.387187711213509,,,1:0.4,,,,BC,conventional,PFN-Br,,PEDOT:PSS,,,,,,-5.56,-3.65,,-5.68,-3.9,
42715,10.1002/adma.202203379,10.1002/adma.202203379,PM6,L8-BO,PM6,L8-BO,COC(=O)C(C)(C)c1cc(C)cc(-c2sc3c4sc5cc(/C=C6/C(=O)c7cc(F)cc(c7)C(=O)/C6=C\c6cc(C(C)(C)C(=O)OC)c(-c7cc(C)cc(C(C)(C)C(=O)OC)c7)s6)sc5c4c(C(C)(C)C(=O)OC)ccc2-3)c1,CCCCCCC(CCCC)Cc1c(/C=C2\C(=O)c3cc(F)c(F)cc3C2=C(C#N)C#N)sc2c1SC1c3c(c4c(c5nsnc35)c3sc5c(CC(CCCC)CCCCCC)c(/C=C6\C(=O)c7cc(F)c(F)cc7C6=C(C#N)C#N)sc5c3n4CC(CC)CCCC)N(CC(CC)CCCC)C21,0.888,25.84,78.82,18.04,18.085974144,0.2548455875831417,,,1:0.8,,,,BC,conventional,PFN-Br,,PEDOT:PSS,,,,,,-5.56,-3.65,,-5.68,-3.9,
42717,10.1002/adma.202203379,10.1002/adma.202203379,PM6,L8-BO,PM6,L8-BO,COC(=O)C(C)(C)c1cc(C)cc(-c2sc3c4sc5cc(/C=C6/C(=O)c7cc(F)cc(c7)C(=O)/C6=C\c6cc(C(C)(C)C(=O)OC)c(-c7cc(C)cc(C(C)(C)C(=O)OC)c7)s6)sc5c4c(C(C)(C)C(=O)OC)ccc2-3)c1,CCCCCCC(CCCC)Cc1c(/C=C2\C(=O)c3cc(F)c(F)cc3C2=C(C#N)C#N)sc2c1SC1c3c(c4c(c5nsnc35)c3sc5c(CC(CCCC)CCCCCC)c(/C=C6\C(=O)c7cc(F)c(F)cc7C6=C(C#N)C#N)sc5c3n4CC(CC)CCCC)N(CC(CC)CCCC)C21,0.885,25.42,78.7,17.7,17.7049029,0.0277000000000065,,,1:1.6,,,,BC,conventional,PFN-Br,,PEDOT:PSS,,,,,,-5.56,-3.65,,-5.68,-3.9,
42719,10.1002/adma.202203690,10.1002/adma.202203690,PM6,BTP-eC9,PM6,BTP-eC9,COC(=O)C(C)(C)c1cc(C)cc(-c2sc3c4sc5cc(/C=C6/C(=O)c7cc(F)cc(c7)C(=O)/C6=C\c6cc(C(C)(C)C(=O)OC)c(-c7cc(C)cc(C(C)(C)C(=O)OC)c7)s6)sc5c4c(C(C)(C)C(=O)OC)ccc2-3)c1,CCCCCCCCCc1c(C=C2C(=O)c3cc(Cl)c(Cl)cc3C2=C(C#N)C#N)sc2c1sc1c3c4nsnc4c4c5sc6c(CCCCCCCCC)c(C=C7C(=O)c8cc(Cl)c(Cl)cc8C7=C(C#N)C#N)sc6c5n(CC(CCCC)CCCCCC)c4c3n(CC(CCCC)CCCCCC)c21,0.839,26.97,77.33,17.5,17.498100938999997,0.0108517771428751,17.23,17.5,,,,,ITO/PEDOT:PSS/PM6:BTP-eC9/CILs/Ag,conventional,PDINN,PDINN,PEDOT:PSS,,,,,,-5.56,-3.65,,-5.68,-3.9,
42720,10.1002/adma.202203690,10.1002/adma.202203690,PM6,BTP-eC9,PM6,BTP-eC9,COC(=O)C(C)(C)c1cc(C)cc(-c2sc3c4sc5cc(/C=C6/C(=O)c7cc(F)cc(c7)C(=O)/C6=C\c6cc(C(C)(C)C(=O)OC)c(-c7cc(C)cc(C(C)(C)C(=O)OC)c7)s6)sc5c4c(C(C)(C)C(=O)OC)ccc2-3)c1,CCCCCCCCCc1c(C=C2C(=O)c3cc(Cl)c(Cl)cc3C2=C(C#N)C#N)sc2c1sc1c3c4nsnc4c4c5sc6c(CCCCCCCCC)c(C=C7C(=O)c8cc(Cl)c(Cl)cc8C7=C(C#N)C#N)sc6c5n(CC(CCCC)CCCCCC)c4c3n(CC(CCCC)CCCCCC)c21,0.834,26.67,77.41,17.23,17.218135998,0.0688566569936121,17.23,17.23,,,,,ITO/PEDOT:PSS/PM6:BTP-eC9/CILs/Ag,conventional,PDINN,PDINN,PEDOT:PSS,,,,,,-5.56,-3.65,,-5.68,-3.9,
