Repository: JiYiqaq/PCE-KA-GNN

# Data directory

- `raw/Active_Database.csv` is the immutable source dataset bundled under CC BY 4.0. Do not overwrite it with processed data.
- `processed/` is created and populated by the training pipeline. Generated `.pt` and `.pth` caches are intentionally ignored by Git because they can exceed GitHub's normal single-file limit.

See `../DATA_LICENSE.md` for provenance, license and checksum information.

File: data/raw/Active_Database.csv (part 61 of 471)
id,doi,doi_norm,donor,acceptor,donor_canonical,acceptor_canonical,donor_smiles,acceptor_smiles,voc,jsc,ff,pce,pce_recomputed,pce_relative_error_percent,pce_avg,pce_best,d_a_ratio,additive,additive_canonical,additive_ratio,device_structure,device_type,etl,etl_canonical,htl,htl_canonical,active_layer_thickness,solvent,solvent_canonical,annealing_temp,homo_d,lumo_d,eg_d,homo_a,lumo_a,eg_a
42721,10.1002/adma.202203690,10.1002/adma.202203690,PM6,BTP-eC9,PM6,BTP-eC9,COC(=O)C(C)(C)c1cc(C)cc(-c2sc3c4sc5cc(/C=C6/C(=O)c7cc(F)cc(c7)C(=O)/C6=C\c6cc(C(C)(C)C(=O)OC)c(-c7cc(C)cc(C(C)(C)C(=O)OC)c7)s6)sc5c4c(C(C)(C)C(=O)OC)ccc2-3)c1,CCCCCCCCCc1c(C=C2C(=O)c3cc(Cl)c(Cl)cc3C2=C(C#N)C#N)sc2c1sc1c3c4nsnc4c4c5sc6c(CCCCCCCCC)c(C=C7C(=O)c8cc(Cl)c(Cl)cc8C7=C(C#N)C#N)sc6c5n(CC(CCCC)CCCCCC)c4c3n(CC(CCCC)CCCCCC)c21,0.841,27.39,78.23,18.02,18.020272677,0.0015131908990103,17.8,18.02,,,,,ITO/PEDOT:PSS/PM6:BTP-eC9/CILs/Ag,conventional,PDINN-F,PDINN-F,PEDOT:PSS,,,,,,-5.56,-3.65,,-5.68,-3.9,
42722,10.1002/adma.202203690,10.1002/adma.202203690,PM6,BTP-eC9,PM6,BTP-eC9,COC(=O)C(C)(C)c1cc(C)cc(-c2sc3c4sc5cc(/C=C6/C(=O)c7cc(F)cc(c7)C(=O)/C6=C\c6cc(C(C)(C)C(=O)OC)c(-c7cc(C)cc(C(C)(C)C(=O)OC)c7)s6)sc5c4c(C(C)(C)C(=O)OC)ccc2-3)c1,CCCCCCCCCc1c(C=C2C(=O)c3cc(Cl)c(Cl)cc3C2=C(C#N)C#N)sc2c1sc1c3c4nsnc4c4c5sc6c(CCCCCCCCC)c(C=C7C(=O)c8cc(Cl)c(Cl)cc8C7=C(C#N)C#N)sc6c5n(CC(CCCC)CCCCCC)c4c3n(CC(CCCC)CCCCCC)c21,0.839,27.35,77.6,17.8,17.8066004,0.0370808988764042,17.8,17.8,,,,,ITO/PEDOT:PSS/PM6:BTP-eC9/CILs/Ag,conventional,PDINN-F,PDINN-F,PEDOT:PSS,,,,,,-5.56,-3.65,,-5.68,-3.9,
42723,10.1002/adma.202203690,10.1002/adma.202203690,PM6,BTP-eC9,PM6,BTP-eC9,COC(=O)C(C)(C)c1cc(C)cc(-c2sc3c4sc5cc(/C=C6/C(=O)c7cc(F)cc(c7)C(=O)/C6=C\c6cc(C(C)(C)C(=O)OC)c(-c7cc(C)cc(C(C)(C)C(=O)OC)c7)s6)sc5c4c(C(C)(C)C(=O)OC)ccc2-3)c1,CCCCCCCCCc1c(C=C2C(=O)c3cc(Cl)c(Cl)cc3C2=C(C#N)C#N)sc2c1sc1c3c4nsnc4c4c5sc6c(CCCCCCCCC)c(C=C7C(=O)c8cc(Cl)c(Cl)cc8C7=C(C#N)C#N)sc6c5n(CC(CCCC)CCCCCC)c4c3n(CC(CCCC)CCCCCC)c21,0.835,26.43,76.18,16.81,16.812202290000002,0.0131010707912145,16.6,16.81,,,,,ITO/PEDOT:PSS/PM6:BTP-eC9/CILs/Ag,conventional,PDINN-2F,PDINN-2F,PEDOT:PSS,,,,,,-5.56,-3.65,,-5.68,-3.9,
42724,10.1002/adma.202203690,10.1002/adma.202203690,PM6,BTP-eC9,PM6,BTP-eC9,COC(=O)C(C)(C)c1cc(C)cc(-c2sc3c4sc5cc(/C=C6/C(=O)c7cc(F)cc(c7)C(=O)/C6=C\c6cc(C(C)(C)C(=O)OC)c(-c7cc(C)cc(C(C)(C)C(=O)OC)c7)s6)sc5c4c(C(C)(C)C(=O)OC)ccc2-3)c1,CCCCCCCCCc1c(C=C2C(=O)c3cc(Cl)c(Cl)cc3C2=C(C#N)C#N)sc2c1sc1c3c4nsnc4c4c5sc6c(CCCCCCCCC)c(C=C7C(=O)c8cc(Cl)c(Cl)cc8C7=C(C#N)C#N)sc6c5n(CC(CCCC)CCCCCC)c4c3n(CC(CCCC)CCCCCC)c21,0.831,26.35,75.86,16.6,16.61095041,0.0659663253012019,16.6,16.6,,,,,ITO/PEDOT:PSS/PM6:BTP-eC9/CILs/Ag,conventional,PDINN-2F,PDINN-2F,PEDOT:PSS,,,,,,-5.56,-3.65,,-5.68,-3.9,
42725,10.1002/adma.202203796,10.1002/adma.202203796,PCE10,COTIC-4F,PCE10,COTIC-4F,CCCCC(CC)COC(=O)c1sc2c(-c3cc4c(-c5ccc(CC(CC)CCCC)s5)c5sccc5c(-c5ccc(CC(CC)CCCC)s5)c4s3)scc2c1F,CCCCC(CC)COc1cc(/C=C2\C(=O)c3cc(F)c(F)cc3C2=C(C#N)C#N)sc1-c1cc2c(s1)-c1sc(-c3sc(/C=C4\C(=O)c5cc(F)c(F)cc5C4=C(C#N)C#N)cc3OCC(CC)CCCC)cc1C2(CC(CC)CCCC)CC(CC)CCCC,0.567,20.6,60.1,7.0,7.0198002,0.2828599999999959,7.0,,40:60,,,,inverted,inverted,ZnO,ZnO,MoO3,MoO3,92.0,,,,-5.21,-3.6,,-5.26,-4.16,
42726,10.1002/adma.202203796,10.1002/adma.202203796,PCE10,COTIC-4F,PCE10,COTIC-4F,CCCCC(CC)COC(=O)c1sc2c(-c3cc4c(-c5ccc(CC(CC)CCCC)s5)c5sccc5c(-c5ccc(CC(CC)CCCC)s5)c4s3)scc2c1F,CCCCC(CC)COc1cc(/C=C2\C(=O)c3cc(F)c(F)cc3C2=C(C#N)C#N)sc1-c1cc2c(s1)-c1sc(-c3sc(/C=C4\C(=O)c5cc(F)c(F)cc5C4=C(C#N)C#N)cc3OCC(CC)CCCC)cc1C2(CC(CC)CCCC)CC(CC)CCCC,0.563,19.0,60.7,6.5,6.493079,0.1064769230769258,6.5,,30:70,,,,inverted,inverted,ZnO,ZnO,MoO3,MoO3,83.0,,,,-5.21,-3.6,,-5.26,-4.16,
42727,10.1002/adma.202203796,10.1002/adma.202203796,PCE10,COTIC-4F,PCE10,COTIC-4F,CCCCC(CC)COC(=O)c1sc2c(-c3cc4c(-c5ccc(CC(CC)CCCC)s5)c5sccc5c(-c5ccc(CC(CC)CCCC)s5)c4s3)scc2c1F,CCCCC(CC)COc1cc(/C=C2\C(=O)c3cc(F)c(F)cc3C2=C(C#N)C#N)sc1-c1cc2c(s1)-c1sc(-c3sc(/C=C4\C(=O)c5cc(F)c(F)cc5C4=C(C#N)C#N)cc3OCC(CC)CCCC)cc1C2(CC(CC)CCCC)CC(CC)CCCC,0.555,12.2,60.3,4.1,4.082913,0.4167560975609774,4.1,,20:80,,,,inverted,inverted,ZnO,ZnO,MoO3,MoO3,78.0,,,,-5.21,-3.6,,-5.26,-4.16,
42728,10.1002/adma.202204718,10.1002/adma.202204718,D18,L8-BO,D18,L8-BO,CCCCCCC(CCCC)Cc1csc(-c2cc3c4nsnc4c4cc(-c5cc(CC(CCCC)CCCCCC)c(-c6cc7c(-c8cc(F)c(CC(CC)CCCC)s8)c8sccc8c(-c8cc(F)c(CC(CC)CCCC)s8)c7s6)s5)sc4c3s2)c1,CCCCCCC(CCCC)Cc1c(/C=C2\C(=O)c3cc(F)c(F)cc3C2=C(C#N)C#N)sc2c1SC1c3c(c4c(c5nsnc35)c3sc5c(CC(CCCC)CCCCCC)c(/C=C6\C(=O)c7cc(F)c(F)cc7C6=C(C#N)C#N)sc5c3n4CC(CC)CCCC)N(CC(CC)CCCC)C21,0.912,26.31,75.67,18.14,18.156804624000003,0.092638500551281,17.9,18.14,,,,,BC,,,,,,,chloroform,chloroform,,-5.51,-2.77,,-5.68,-3.9,
42729,10.1002/adma.202204718,10.1002/adma.202204718,D18,L8-BO,D18,L8-BO,CCCCCCC(CCCC)Cc1csc(-c2cc3c4nsnc4c4cc(-c5cc(CC(CCCC)CCCCCC)c(-c6cc7c(-c8cc(F)c(CC(CC)CCCC)s8)c8sccc8c(-c8cc(F)c(CC(CC)CCCC)s8)c7s6)s5)sc4c3s2)c1,CCCCCCC(CCCC)Cc1c(/C=C2\C(=O)c3cc(F)c(F)cc3C2=C(C#N)C#N)sc2c1SC1c3c(c4c(c5nsnc35)c3sc5c(CC(CCCC)CCCCCC)c(/C=C6\C(=O)c7cc(F)c(F)cc7C6=C(C#N)C#N)sc5c3n4CC(CC)CCCC)N(CC(CC)CCCC)C21,0.918,26.86,77.25,19.05,19.0479033,0.011006299212594,18.81,19.05,,,,,SD2,,,,,,,chloroform,chloroform,,-5.51,-2.77,,-5.68,-3.9,
42739,10.1002/adma.202205844,10.1002/adma.202205844,PBDB-TF,L8-BO,PM6,L8-BO,COC(=O)C(C)(C)c1cc(C)cc(-c2sc3c4sc5cc(/C=C6/C(=O)c7cc(F)cc(c7)C(=O)/C6=C\c6cc(C(C)(C)C(=O)OC)c(-c7cc(C)cc(C(C)(C)C(=O)OC)c7)s6)sc5c4c(C(C)(C)C(=O)OC)ccc2-3)c1,CCCCCCC(CCCC)Cc1c(/C=C2\C(=O)c3cc(F)c(F)cc3C2=C(C#N)C#N)sc2c1SC1c3c(c4c(c5nsnc35)c3sc5c(CC(CCCC)CCCCCC)c(/C=C6\C(=O)c7cc(F)c(F)cc7C6=C(C#N)C#N)sc5c3n4CC(CC)CCCC)N(CC(CC)CCCC)C21,0.848,22.87,80.55,15.49,15.62167368,0.8500560361523478,15.3,15.49,,,,,ST-A,,,,,,,,,,-5.49,-3.64,,-5.68,-3.9,
42757,10.1002/adma.202207009,10.1002/adma.202207009,PB2,ITCC,PB2,ITCC,CCCCCCCCCCC(CCCCCCCC)COC(=O)c1cc2c(-c3ccc(-c4cc5c(-c6ccc(CC(CC)CCCC)s6)c6sccc6c(-c6ccc(CC(CC)CCCC)s6)c5s4)s3)sc(-c3cccs3)c2s1,CCCCCCc1ccc(C2(c3ccc(CCCCCC)cc3)c3cc4c(cc3-c3sc5cc(/C=C6\C(=O)c7sccc7C6=C(C#N)C#N)sc5c32)C(c2ccc(CCCCCC)cc2)(c2ccc(CCCCCC)cc2)c2c-4sc3cc(/C=C4\C(=O)c5sccc5C4=C(C#N)C#N)sc23)cc1,1.08,15.7,65.4,11.0,11.089224000000002,0.8111272727272866,10.7,11.0,,,,,ITO/PEDOT:PSS/active layer/PNDIT-F3N-Br/Ag,conventional,PNDIT-F3N-Br,PNDIT-F3N-Br,PEDOT:PSS,PEDOT:PSS,,,,,-4.94,-3.31,,-5.508,-3.8,
42758,10.1002/adma.202207009,10.1002/adma.202207009,PB2,FTCCBr,PB2,FTCCBr,CCCCCCCCCCC(CCCCCCCC)COC(=O)c1cc2c(-c3ccc(-c4cc5c(-c6ccc(CC(CC)CCCC)s6)c6sccc6c(-c6ccc(CC(CC)CCCC)s6)c5s4)s3)sc(-c3cccs3)c2s1,,1.05,17.9,78.8,14.8,14.81046,0.0706756756756645,14.5,14.8,,,,,ITO/PEDOT:PSS/active layer/PNDIT-F3N-Br/Ag,conventional,PNDIT-F3N-Br,PNDIT-F3N-Br,PEDOT:PSS,PEDOT:PSS,,,,,-4.94,-3.31,,,,
42765,10.1002/adma.202207020,10.1002/adma.202207020,MPhS-C2,BTP-eC9,MPhS-C2,BTP-eC9,CCCCCCCCc1cc(-c2cc3sc4c(-c5cccc(SCC(CCCCCC)CCCCCCCC)c5)c5c(sc6cc(-c7cc(CCCCCCCC)c(-c8ccc(/C=C9/SC(=S)N(CC)C9=O)s8)s7)sc65)c(-c5cccc(SCC(CCCCCC)CCCCCCCC)c5)c4c3s2)sc1-c1ccc(/C=C2/SC(=S)N(CC)C2=O)s1,CCCCCCCCCc1c(C=C2C(=O)c3cc(Cl)c(Cl)cc3C2=C(C#N)C#N)sc2c1sc1c3c4nsnc4c4c5sc6c(CCCCCCCCC)c(C=C7C(=O)c8cc(Cl)c(Cl)cc8C7=C(C#N)C#N)sc6c5n(CC(CCCC)CCCCCC)c4c3n(CC(CCCC)CCCCCC)c21,0.886,26.86,69.52,16.54,16.544341791999997,0.0262502539298559,16.38,16.54,,,,,ITO/PEDOT:PSS/active layer/PNDIT-F3NBr/Ag,conventional,PNDIT-F3NBr,PNDIT-F3N-Br,PEDOT:PSS,PEDOT:PSS,,,,115.0,,,,-5.68,-3.9,
42766,10.1002/adma.202207020,10.1002/adma.202207020,MPhS-C2,BTP-eC9,MPhS-C2,BTP-eC9,CCCCCCCCc1cc(-c2cc3sc4c(-c5cccc(SCC(CCCCCC)CCCCCCCC)c5)c5c(sc6cc(-c7cc(CCCCCCCC)c(-c8ccc(/C=C9/SC(=S)N(CC)C9=O)s8)s7)sc65)c(-c5cccc(SCC(CCCCCC)CCCCCCCC)c5)c4c3s2)sc1-c1ccc(/C=C2/SC(=S)N(CC)C2=O)s1,CCCCCCCCCc1c(C=C2C(=O)c3cc(Cl)c(Cl)cc3C2=C(C#N)C#N)sc2c1sc1c3c4nsnc4c4c5sc6c(CCCCCCCCC)c(C=C7C(=O)c8cc(Cl)c(Cl)cc8C7=C(C#N)C#N)sc6c5n(CC(CCCC)CCCCCC)c4c3n(CC(CCCC)CCCCCC)c21,0.888,26.62,72.38,17.11,17.109589728,0.002397849210987,16.97,17.11,,0.25% DIO,DIO,0.25%,ITO/PEDOT:PSS/active layer/PNDIT-F3NBr/Ag,conventional,PNDIT-F3NBr,PNDIT-F3N-Br,PEDOT:PSS,PEDOT:PSS,,,,115.0,,,,-5.68,-3.9,
42767,10.1002/adma.202207020,10.1002/adma.202207020,MPhS-C4,BTP-eC9,MPhS-C4,BTP-eC9,,CCCCCCCCCc1c(C=C2C(=O)c3cc(Cl)c(Cl)cc3C2=C(C#N)C#N)sc2c1sc1c3c4nsnc4c4c5sc6c(CCCCCCCCC)c(C=C7C(=O)c8cc(Cl)c(Cl)cc8C7=C(C#N)C#N)sc6c5n(CC(CCCC)CCCCCC)c4c3n(CC(CCCC)CCCCCC)c21,0.873,25.61,70.28,15.73,15.712872084,0.1088869421487586,15.63,15.73,,,,,ITO/PEDOT:PSS/active layer/PNDIT-F3NBr/Ag,conventional,PNDIT-F3NBr,PNDIT-F3N-Br,PEDOT:PSS,PEDOT:PSS,,,,115.0,,,,-5.68,-3.9,
42768,10.1002/adma.202207020,10.1002/adma.202207020,MPhS-C6,BTP-eC9,MPhS-C6,BTP-eC9,,CCCCCCCCCc1c(C=C2C(=O)c3cc(Cl)c(Cl)cc3C2=C(C#N)C#N)sc2c1sc1c3c4nsnc4c4c5sc6c(CCCCCCCCC)c(C=C7C(=O)c8cc(Cl)c(Cl)cc8C7=C(C#N)C#N)sc6c5n(CC(CCCC)CCCCCC)c4c3n(CC(CCCC)CCCCCC)c21,0.84,25.49,75.6,16.2,16.187169599999994,0.079200000000035,16.05,16.2,,,,,ITO/PEDOT:PSS/active layer/PNDIT-F3NBr/Ag,conventional,PNDIT-F3NBr,PNDIT-F3N-Br,PEDOT:PSS,PEDOT:PSS,,,,115.0,,,,-5.68,-3.9,
42769,10.1002/adma.202207544,10.1002/adma.202207544,PM6,Y7,PM6,Y7,COC(=O)C(C)(C)c1cc(C)cc(-c2sc3c4sc5cc(/C=C6/C(=O)c7cc(F)cc(c7)C(=O)/C6=C\c6cc(C(C)(C)C(=O)OC)c(-c7cc(C)cc(C(C)(C)C(=O)OC)c7)s6)sc5c4c(C(C)(C)C(=O)OC)ccc2-3)c1,CCCCCCCCCCCc1c(/C=C2\C(=O)c3cc(Cl)c(Cl)cc3C2=C(C#N)C#N)sc2c1sc1c3c4nsnc4c4c5sc6c(CCCCCCCCCCC)c(/C=C7\C(=O)c8cc(Cl)c(Cl)cc8C7=C(C#N)C#N)sc6c5n(CC(CC)CCCC)c4c3n(CC(CC)CCCC)c21,0.87,25.53,69.0,15.47,15.325659,0.9330381383322608,15.32,15.47,,,,,ITO/PEDOT:PSS/active layer/PFN-Br/Ag,conventional,PFN-Br,PFN-Br,PEDOT:PSS,PEDOT:PSS,,chlorobenzene,chlorobenzene,,-5.56,-3.65,,-5.72,-4.16,
42770,10.1002/adma.202207544,10.1002/adma.202207544,PhAm3,Y7,PhAm3,Y7,,CCCCCCCCCCCc1c(/C=C2\C(=O)c3cc(Cl)c(Cl)cc3C2=C(C#N)C#N)sc2c1sc1c3c4nsnc4c4c5sc6c(CCCCCCCCCCC)c(/C=C7\C(=O)c8cc(Cl)c(Cl)cc8C7=C(C#N)C#N)sc6c5n(CC(CC)CCCC)c4c3n(CC(CC)CCCC)c21,0.86,27.14,72.0,16.64,16.805087999999998,0.992115384615368,16.52,16.64,,,,,ITO/PEDOT:PSS/active layer/PFN-Br/Ag,conventional,PFN-Br,PFN-Br,PEDOT:PSS,PEDOT:PSS,,chlorobenzene,chlorobenzene,,,,,-5.72,-4.16,
42771,10.1002/adma.202207544,10.1002/adma.202207544,PhAm5,Y7,PhAm5,Y7,,CCCCCCCCCCCc1c(/C=C2\C(=O)c3cc(Cl)c(Cl)cc3C2=C(C#N)C#N)sc2c1sc1c3c4nsnc4c4c5sc6c(CCCCCCCCCCC)c(/C=C7\C(=O)c8cc(Cl)c(Cl)cc8C7=C(C#N)C#N)sc6c5n(CC(CC)CCCC)c4c3n(CC(CC)CCCC)c21,0.87,27.48,73.0,17.45,17.452548,0.0146017191977127,17.28,17.45,,,,,ITO/PEDOT:PSS/active layer/PFN-Br/Ag,conventional,PFN-Br,PFN-Br,PEDOT:PSS,PEDOT:PSS,,chlorobenzene,chlorobenzene,,,,,-5.72,-4.16,
42772,10.1002/adma.202207544,10.1002/adma.202207544,PhAm10,Y7,PhAm10,Y7,,CCCCCCCCCCCc1c(/C=C2\C(=O)c3cc(Cl)c(Cl)cc3C2=C(C#N)C#N)sc2c1sc1c3c4nsnc4c4c5sc6c(CCCCCCCCCCC)c(/C=C7\C(=O)c8cc(Cl)c(Cl)cc8C7=C(C#N)C#N)sc6c5n(CC(CC)CCCC)c4c3n(CC(CC)CCCC)c21,0.86,26.45,71.0,16.05,16.15037,0.6253582554517013,15.8,16.05,,,,,ITO/PEDOT:PSS/active layer/PFN-Br/Ag,conventional,PFN-Br,PFN-Br,PEDOT:PSS,PEDOT:PSS,,chlorobenzene,chlorobenzene,,,,,-5.72,-4.16,
42773,10.1002/adma.202207544,10.1002/adma.202207544,PM6,Y7,PM6,Y7,COC(=O)C(C)(C)c1cc(C)cc(-c2sc3c4sc5cc(/C=C6/C(=O)c7cc(F)cc(c7)C(=O)/C6=C\c6cc(C(C)(C)C(=O)OC)c(-c7cc(C)cc(C(C)(C)C(=O)OC)c7)s6)sc5c4c(C(C)(C)C(=O)OC)ccc2-3)c1,CCCCCCCCCCCc1c(/C=C2\C(=O)c3cc(Cl)c(Cl)cc3C2=C(C#N)C#N)sc2c1sc1c3c4nsnc4c4c5sc6c(CCCCCCCCCCC)c(/C=C7\C(=O)c8cc(Cl)c(Cl)cc8C7=C(C#N)C#N)sc6c5n(CC(CC)CCCC)c4c3n(CC(CC)CCCC)c21,0.78,21.25,67.0,11.05,11.105249999999998,0.4999999999999761,10.75,11.05,,,,,ITO/PEDOT:PSS/active layer/PFN-Br/Ag,intrinsically stretchable organic solar cell (IS-OSC),PFN-Br,PFN-Br,PEDOT:PSS,PEDOT:PSS,,chlorobenzene,chlorobenzene,,-5.56,-3.65,,-5.72,-4.16,
42774,10.1002/adma.202207544,10.1002/adma.202207544,PM6,Y7,PM6,Y7,COC(=O)C(C)(C)c1cc(C)cc(-c2sc3c4sc5cc(/C=C6/C(=O)c7cc(F)cc(c7)C(=O)/C6=C\c6cc(C(C)(C)C(=O)OC)c(-c7cc(C)cc(C(C)(C)C(=O)OC)c7)s6)sc5c4c(C(C)(C)C(=O)OC)ccc2-3)c1,CCCCCCCCCCCc1c(/C=C2\C(=O)c3cc(Cl)c(Cl)cc3C2=C(C#N)C#N)sc2c1sc1c3c4nsnc4c4c5sc6c(CCCCCCCCCCC)c(/C=C7\C(=O)c8cc(Cl)c(Cl)cc8C7=C(C#N)C#N)sc6c5n(CC(CC)CCCC)c4c3n(CC(CC)CCCC)c21,0.78,20.76,68.0,10.94,11.011104,0.6499451553930535,10.61,10.94,,,,,ITO/PEDOT:PSS/active layer/PFN-Br/Ag,intrinsically stretchable organic solar cell (IS-OSC),PFN-Br,PFN-Br,PEDOT:PSS,PEDOT:PSS,,chlorobenzene,chlorobenzene,,-5.56,-3.65,,-5.72,-4.16,
42775,10.1002/adma.202207544,10.1002/adma.202207544,PM6,Y7,PM6,Y7,COC(=O)C(C)(C)c1cc(C)cc(-c2sc3c4sc5cc(/C=C6/C(=O)c7cc(F)cc(c7)C(=O)/C6=C\c6cc(C(C)(C)C(=O)OC)c(-c7cc(C)cc(C(C)(C)C(=O)OC)c7)s6)sc5c4c(C(C)(C)C(=O)OC)ccc2-3)c1,CCCCCCCCCCCc1c(/C=C2\C(=O)c3cc(Cl)c(Cl)cc3C2=C(C#N)C#N)sc2c1sc1c3c4nsnc4c4c5sc6c(CCCCCCCCCCC)c(/C=C7\C(=O)c8cc(Cl)c(Cl)cc8C7=C(C#N)C#N)sc6c5n(CC(CC)CCCC)c4c3n(CC(CC)CCCC)c21,0.77,17.8,55.0,7.62,7.5383,1.0721784776902843,7.24,7.62,,,,,ITO/PEDOT:PSS/active layer/PFN-Br/Ag,intrinsically stretchable organic solar cell (IS-OSC),PFN-Br,PFN-Br,PEDOT:PSS,PEDOT:PSS,,chlorobenzene,chlorobenzene,,-5.56,-3.65,,-5.72,-4.16,
42776,10.1002/adma.202207544,10.1002/adma.202207544,PM6,Y7,PM6,Y7,COC(=O)C(C)(C)c1cc(C)cc(-c2sc3c4sc5cc(/C=C6/C(=O)c7cc(F)cc(c7)C(=O)/C6=C\c6cc(C(C)(C)C(=O)OC)c(-c7cc(C)cc(C(C)(C)C(=O)OC)c7)s6)sc5c4c(C(C)(C)C(=O)OC)ccc2-3)c1,CCCCCCCCCCCc1c(/C=C2\C(=O)c3cc(Cl)c(Cl)cc3C2=C(C#N)C#N)sc2c1sc1c3c4nsnc4c4c5sc6c(CCCCCCCCCCC)c(/C=C7\C(=O)c8cc(Cl)c(Cl)cc8C7=C(C#N)C#N)sc6c5n(CC(CC)CCCC)c4c3n(CC(CC)CCCC)c21,0.58,16.16,44.0,4.09,4.124032,0.832078239608798,3.42,4.09,,,,,ITO/PEDOT:PSS/active layer/PFN-Br/Ag,intrinsically stretchable organic solar cell (IS-OSC),PFN-Br,PFN-Br,PEDOT:PSS,PEDOT:PSS,,chlorobenzene,chlorobenzene,,-5.56,-3.65,,-5.72,-4.16,
42777,10.1002/adma.202207544,10.1002/adma.202207544,PhAM5,Y7,PhAM5,Y7,,CCCCCCCCCCCc1c(/C=C2\C(=O)c3cc(Cl)c(Cl)cc3C2=C(C#N)C#N)sc2c1sc1c3c4nsnc4c4c5sc6c(CCCCCCCCCCC)c(/C=C7\C(=O)c8cc(Cl)c(Cl)cc8C7=C(C#N)C#N)sc6c5n(CC(CC)CCCC)c4c3n(CC(CC)CCCC)c21,0.82,22.24,70.0,12.73,12.76576,0.2809112333071468,12.21,12.73,,,,,ITO/PEDOT:PSS/active layer/PFN-Br/Ag,intrinsically stretchable,PFN-Br,PFN-Br,PEDOT:PSS,PEDOT:PSS,,chlorobenzene,chlorobenzene,,,,,-5.72,-4.16,
42778,10.1002/adma.202207544,10.1002/adma.202207544,PhAM5,Y7,PhAM5,Y7,,CCCCCCCCCCCc1c(/C=C2\C(=O)c3cc(Cl)c(Cl)cc3C2=C(C#N)C#N)sc2c1sc1c3c4nsnc4c4c5sc6c(CCCCCCCCCCC)c(/C=C7\C(=O)c8cc(Cl)c(Cl)cc8C7=C(C#N)C#N)sc6c5n(CC(CC)CCCC)c4c3n(CC(CC)CCCC)c21,0.82,21.78,70.0,12.61,12.50172,0.8586835844567711,12.06,12.61,,,,,ITO/PEDOT:PSS/active layer/PFN-Br/Ag,intrinsically stretchable,PFN-Br,PFN-Br,PEDOT:PSS,PEDOT:PSS,,chlorobenzene,chlorobenzene,,,,,-5.72,-4.16,
42779,10.1002/adma.202207544,10.1002/adma.202207544,PhAM5,Y7,PhAM5,Y7,,CCCCCCCCCCCc1c(/C=C2\C(=O)c3cc(Cl)c(Cl)cc3C2=C(C#N)C#N)sc2c1sc1c3c4nsnc4c4c5sc6c(CCCCCCCCCCC)c(/C=C7\C(=O)c8cc(Cl)c(Cl)cc8C7=C(C#N)C#N)sc6c5n(CC(CC)CCCC)c4c3n(CC(CC)CCCC)c21,0.82,20.82,70.0,12.03,11.95068,0.6593516209476241,11.47,12.03,,,,,ITO/PEDOT:PSS/active layer/PFN-Br/Ag,conventional,PFN-Br,PFN-Br,PEDOT:PSS,PEDOT:PSS,,chlorobenzene,chlorobenzene,,,,,-5.72,-4.16,
42780,10.1002/adma.202207544,10.1002/adma.202207544,PhAM5,Y7,PhAM5,Y7,,CCCCCCCCCCCc1c(/C=C2\C(=O)c3cc(Cl)c(Cl)cc3C2=C(C#N)C#N)sc2c1sc1c3c4nsnc4c4c5sc6c(CCCCCCCCCCC)c(/C=C7\C(=O)c8cc(Cl)c(Cl)cc8C7=C(C#N)C#N)sc6c5n(CC(CC)CCCC)c4c3n(CC(CC)CCCC)c21,0.81,20.1,66.0,10.78,10.74546,0.3204081632652877,10.16,10.78,,,,,ITO/PEDOT:PSS/active layer/PFN-Br/Ag,conventional,PFN-Br,PFN-Br,PEDOT:PSS,PEDOT:PSS,,chlorobenzene,chlorobenzene,,,,,-5.72,-4.16,
42781,10.1002/adma.202207544,10.1002/adma.202207544,PhAM5,Y7,PhAM5,Y7,,CCCCCCCCCCCc1c(/C=C2\C(=O)c3cc(Cl)c(Cl)cc3C2=C(C#N)C#N)sc2c1sc1c3c4nsnc4c4c5sc6c(CCCCCCCCCCC)c(/C=C7\C(=O)c8cc(Cl)c(Cl)cc8C7=C(C#N)C#N)sc6c5n(CC(CC)CCCC)c4c3n(CC(CC)CCCC)c21,0.74,18.07,44.0,5.81,5.883592,1.2666437177280645,5.46,5.81,,,,,ITO/PEDOT:PSS/active layer/PFN-Br/Ag,conventional,PFN-Br,PFN-Br,PEDOT:PSS,PEDOT:PSS,,chlorobenzene,chlorobenzene,,,,,-5.72,-4.16,
42788,10.1002/adma.202208211,10.1002/adma.202208211,D18,L8-BO,D18,L8-BO,CCCCCCC(CCCC)Cc1csc(-c2cc3c4nsnc4c4cc(-c5cc(CC(CCCC)CCCCCC)c(-c6cc7c(-c8cc(F)c(CC(CC)CCCC)s8)c8sccc8c(-c8cc(F)c(CC(CC)CCCC)s8)c7s6)s5)sc4c3s2)c1,CCCCCCC(CCCC)Cc1c(/C=C2\C(=O)c3cc(F)c(F)cc3C2=C(C#N)C#N)sc2c1SC1c3c(c4c(c5nsnc35)c3sc5c(CC(CCCC)CCCCCC)c(/C=C6\C(=O)c7cc(F)c(F)cc7C6=C(C#N)C#N)sc5c3n4CC(CC)CCCC)N(CC(CC)CCCC)C21,0.9,25.1,71.2,16.3,16.084080000000004,1.324662576687098,16.1,16.3,,,,,BHJ,BHJ,PDINN,,PEDOT:PSS,,,CF,chloroform,,-5.51,-2.77,,-5.68,-3.9,
42789,10.1002/adma.202208211,10.1002/adma.202208211,D18,L8-BO,D18,L8-BO,CCCCCCC(CCCC)Cc1csc(-c2cc3c4nsnc4c4cc(-c5cc(CC(CCCC)CCCCCC)c(-c6cc7c(-c8cc(F)c(CC(CC)CCCC)s8)c8sccc8c(-c8cc(F)c(CC(CC)CCCC)s8)c7s6)s5)sc4c3s2)c1,CCCCCCC(CCCC)Cc1c(/C=C2\C(=O)c3cc(F)c(F)cc3C2=C(C#N)C#N)sc2c1SC1c3c(c4c(c5nsnc35)c3sc5c(CC(CCCC)CCCCCC)c(/C=C6\C(=O)c7cc(F)c(F)cc7C6=C(C#N)C#N)sc5c3n4CC(CC)CCCC)N(CC(CC)CCCC)C21,0.91,25.3,69.4,16.0,15.977962,0.1377375000000014,15.9,16.0,,,,,P-BHJ,P-BHJ,PDINN,,PEDOT:PSS,,,CF,chloroform,,-5.51,-2.77,,-5.68,-3.9,
42790,10.1002/adma.202208211,10.1002/adma.202208211,D18,L8-BO,D18,L8-BO,CCCCCCC(CCCC)Cc1csc(-c2cc3c4nsnc4c4cc(-c5cc(CC(CCCC)CCCCCC)c(-c6cc7c(-c8cc(F)c(CC(CC)CCCC)s8)c8sccc8c(-c8cc(F)c(CC(CC)CCCC)s8)c7s6)s5)sc4c3s2)c1,CCCCCCC(CCCC)Cc1c(/C=C2\C(=O)c3cc(F)c(F)cc3C2=C(C#N)C#N)sc2c1SC1c3c(c4c(c5nsnc35)c3sc5c(CC(CCCC)CCCCCC)c(/C=C6\C(=O)c7cc(F)c(F)cc7C6=C(C#N)C#N)sc5c3n4CC(CC)CCCC)N(CC(CC)CCCC)C21,0.89,26.7,80.0,19.0,19.0104,0.0547368421052664,18.9,19.0,,FN,FN,,P-BHJ,P-BHJ,PDINN,,PEDOT:PSS,,,Tol,toluene,,-5.51,-2.77,,-5.68,-3.9,
42791,10.1002/adma.202208279,10.1002/adma.202208279,PM6,BTP-eC9,PM6,BTP-eC9,COC(=O)C(C)(C)c1cc(C)cc(-c2sc3c4sc5cc(/C=C6/C(=O)c7cc(F)cc(c7)C(=O)/C6=C\c6cc(C(C)(C)C(=O)OC)c(-c7cc(C)cc(C(C)(C)C(=O)OC)c7)s6)sc5c4c(C(C)(C)C(=O)OC)ccc2-3)c1,CCCCCCCCCc1c(C=C2C(=O)c3cc(Cl)c(Cl)cc3C2=C(C#N)C#N)sc2c1sc1c3c4nsnc4c4c5sc6c(CCCCCCCCC)c(C=C7C(=O)c8cc(Cl)c(Cl)cc8C7=C(C#N)C#N)sc6c5n(CC(CCCC)CCCCCC)c4c3n(CC(CCCC)CCCCCC)c21,0.851,26.72,73.83,16.8,16.787996976,0.0714465714285831,16.52,16.8,,w/o,,,BHJ,,PNDIT-F3N,,PEDOT:PSS,,,,,,-5.56,-3.65,,-5.68,-3.9,
42792,10.1002/adma.202208279,10.1002/adma.202208279,PM6,BTP-eC9,PM6,BTP-eC9,COC(=O)C(C)(C)c1cc(C)cc(-c2sc3c4sc5cc(/C=C6/C(=O)c7cc(F)cc(c7)C(=O)/C6=C\c6cc(C(C)(C)C(=O)OC)c(-c7cc(C)cc(C(C)(C)C(=O)OC)c7)s6)sc5c4c(C(C)(C)C(=O)OC)ccc2-3)c1,CCCCCCCCCc1c(C=C2C(=O)c3cc(Cl)c(Cl)cc3C2=C(C#N)C#N)sc2c1sc1c3c4nsnc4c4c5sc6c(CCCCCCCCC)c(C=C7C(=O)c8cc(Cl)c(Cl)cc8C7=C(C#N)C#N)sc6c5n(CC(CCCC)CCCCCC)c4c3n(CC(CCCC)CCCCCC)c21,0.851,27.05,77.6,17.87,17.8631708,0.0382160044767884,17.53,17.87,,DIO,DIO,,BHJ,,PNDIT-F3N,,PEDOT:PSS,,,,,,-5.56,-3.65,,-5.68,-3.9,
42793,10.1002/adma.202208279,10.1002/adma.202208279,PM6,BTP-eC9,PM6,BTP-eC9,COC(=O)C(C)(C)c1cc(C)cc(-c2sc3c4sc5cc(/C=C6/C(=O)c7cc(F)cc(c7)C(=O)/C6=C\c6cc(C(C)(C)C(=O)OC)c(-c7cc(C)cc(C(C)(C)C(=O)OC)c7)s6)sc5c4c(C(C)(C)C(=O)OC)ccc2-3)c1,CCCCCCCCCc1c(C=C2C(=O)c3cc(Cl)c(Cl)cc3C2=C(C#N)C#N)sc2c1sc1c3c4nsnc4c4c5sc6c(CCCCCCCCC)c(C=C7C(=O)c8cc(Cl)c(Cl)cc8C7=C(C#N)C#N)sc6c5n(CC(CCCC)CCCCCC)c4c3n(CC(CCCC)CCCCCC)c21,0.85,26.52,74.26,16.72,16.7396892,0.1177583732057533,16.44,16.72,,PH,,2.5 wt%,BHJ,,PNDIT-F3N,,PEDOT:PSS,,,,,,-5.56,-3.65,,-5.68,-3.9,
42794,10.1002/adma.202208279,10.1002/adma.202208279,PM6,BTP-eC9,PM6,BTP-eC9,COC(=O)C(C)(C)c1cc(C)cc(-c2sc3c4sc5cc(/C=C6/C(=O)c7cc(F)cc(c7)C(=O)/C6=C\c6cc(C(C)(C)C(=O)OC)c(-c7cc(C)cc(C(C)(C)C(=O)OC)c7)s6)sc5c4c(C(C)(C)C(=O)OC)ccc2-3)c1,CCCCCCCCCc1c(C=C2C(=O)c3cc(Cl)c(Cl)cc3C2=C(C#N)C#N)sc2c1sc1c3c4nsnc4c4c5sc6c(CCCCCCCCC)c(C=C7C(=O)c8cc(Cl)c(Cl)cc8C7=C(C#N)C#N)sc6c5n(CC(CCCC)CCCCCC)c4c3n(CC(CCCC)CCCCCC)c21,0.845,26.68,74.43,16.78,16.779945780000002,0.0003231227651913,16.47,16.78,,PS,,2.5 wt% relative to PM6 donor,ITO/PEDOT:PSS/active layer/PNDIT-F3N/Ag,BHJ,PNDIT-F3N,,PEDOT:PSS,,,,,,-5.56,-3.65,,-5.68,-3.9,
42795,10.1002/adma.202208279,10.1002/adma.202208279,PM6,BTP-eC9,PM6,BTP-eC9,COC(=O)C(C)(C)c1cc(C)cc(-c2sc3c4sc5cc(/C=C6/C(=O)c7cc(F)cc(c7)C(=O)/C6=C\c6cc(C(C)(C)C(=O)OC)c(-c7cc(C)cc(C(C)(C)C(=O)OC)c7)s6)sc5c4c(C(C)(C)C(=O)OC)ccc2-3)c1,CCCCCCCCCc1c(C=C2C(=O)c3cc(Cl)c(Cl)cc3C2=C(C#N)C#N)sc2c1sc1c3c4nsnc4c4c5sc6c(CCCCCCCCC)c(C=C7C(=O)c8cc(Cl)c(Cl)cc8C7=C(C#N)C#N)sc6c5n(CC(CCCC)CCCCCC)c4c3n(CC(CCCC)CCCCCC)c21,0.846,26.78,74.83,16.95,16.953395004,0.0200295221239025,16.68,16.95,,PF,,2.5 wt% relative to PM6 donor,ITO/PEDOT:PSS/active layer/PNDIT-F3N/Ag,BHJ,PNDIT-F3N,,PEDOT:PSS,,,,,,-5.56,-3.65,,-5.68,-3.9,
42796,10.1002/adma.202208279,10.1002/adma.202208279,PM6,BTP-eC9,PM6,BTP-eC9,COC(=O)C(C)(C)c1cc(C)cc(-c2sc3c4sc5cc(/C=C6/C(=O)c7cc(F)cc(c7)C(=O)/C6=C\c6cc(C(C)(C)C(=O)OC)c(-c7cc(C)cc(C(C)(C)C(=O)OC)c7)s6)sc5c4c(C(C)(C)C(=O)OC)ccc2-3)c1,CCCCCCCCCc1c(C=C2C(=O)c3cc(Cl)c(Cl)cc3C2=C(C#N)C#N)sc2c1sc1c3c4nsnc4c4c5sc6c(CCCCCCCCC)c(C=C7C(=O)c8cc(Cl)c(Cl)cc8C7=C(C#N)C#N)sc6c5n(CC(CCCC)CCCCCC)c4c3n(CC(CCCC)CCCCCC)c21,0.846,26.7,74.46,16.82,16.819173719999995,0.004912485136774,16.58,16.82,,PCl,,2.5 wt% relative to PM6 donor,ITO/PEDOT:PSS/active layer/PNDIT-F3N/Ag,BHJ,PNDIT-F3N,,PEDOT:PSS,,,,,,-5.56,-3.65,,-5.68,-3.9,
42797,10.1002/adma.202208279,10.1002/adma.202208279,PM6,BTP-eC9,PM6,BTP-eC9,COC(=O)C(C)(C)c1cc(C)cc(-c2sc3c4sc5cc(/C=C6/C(=O)c7cc(F)cc(c7)C(=O)/C6=C\c6cc(C(C)(C)C(=O)OC)c(-c7cc(C)cc(C(C)(C)C(=O)OC)c7)s6)sc5c4c(C(C)(C)C(=O)OC)ccc2-3)c1,CCCCCCCCCc1c(C=C2C(=O)c3cc(Cl)c(Cl)cc3C2=C(C#N)C#N)sc2c1sc1c3c4nsnc4c4c5sc6c(CCCCCCCCC)c(C=C7C(=O)c8cc(Cl)c(Cl)cc8C7=C(C#N)C#N)sc6c5n(CC(CCCC)CCCCCC)c4c3n(CC(CCCC)CCCCCC)c21,0.848,26.68,76.72,17.36,17.357623808,0.0136877419354829,17.02,17.36,,w/o,,,LbL,LbL,,,,,,,,,-5.56,-3.65,,-5.68,-3.9,
42798,10.1002/adma.202208279,10.1002/adma.202208279,PM6,BTP-eC9,PM6,BTP-eC9,COC(=O)C(C)(C)c1cc(C)cc(-c2sc3c4sc5cc(/C=C6/C(=O)c7cc(F)cc(c7)C(=O)/C6=C\c6cc(C(C)(C)C(=O)OC)c(-c7cc(C)cc(C(C)(C)C(=O)OC)c7)s6)sc5c4c(C(C)(C)C(=O)OC)ccc2-3)c1,CCCCCCCCCc1c(C=C2C(=O)c3cc(Cl)c(Cl)cc3C2=C(C#N)C#N)sc2c1sc1c3c4nsnc4c4c5sc6c(CCCCCCCCC)c(C=C7C(=O)c8cc(Cl)c(Cl)cc8C7=C(C#N)C#N)sc6c5n(CC(CCCC)CCCCCC)c4c3n(CC(CCCC)CCCCCC)c21,0.848,27.2,77.73,17.93,17.92889088,0.0061858337980973,17.67,17.93,,DIO,DIO,,LbL,,PNDIT-F3N,,PEDOT:PSS,,,,,,-5.56,-3.65,,-5.68,-3.9,
42799,10.1002/adma.202208279,10.1002/adma.202208279,PM6,BTP-eC9,PM6,BTP-eC9,COC(=O)C(C)(C)c1cc(C)cc(-c2sc3c4sc5cc(/C=C6/C(=O)c7cc(F)cc(c7)C(=O)/C6=C\c6cc(C(C)(C)C(=O)OC)c(-c7cc(C)cc(C(C)(C)C(=O)OC)c7)s6)sc5c4c(C(C)(C)C(=O)OC)ccc2-3)c1,CCCCCCCCCc1c(C=C2C(=O)c3cc(Cl)c(Cl)cc3C2=C(C#N)C#N)sc2c1sc1c3c4nsnc4c4c5sc6c(CCCCCCCCC)c(C=C7C(=O)c8cc(Cl)c(Cl)cc8C7=C(C#N)C#N)sc6c5n(CC(CCCC)CCCCCC)c4c3n(CC(CCCC)CCCCCC)c21,0.851,26.74,77.06,17.54,17.535573244,0.0252380615735511,17.2,17.54,,PH,,2.5 wt%,LbL,,PNDIT-F3N,,PEDOT:PSS,,,,,,-5.56,-3.65,,-5.68,-3.9,
42800,10.1002/adma.202208279,10.1002/adma.202208279,PM6,BTP-eC9,PM6,BTP-eC9,COC(=O)C(C)(C)c1cc(C)cc(-c2sc3c4sc5cc(/C=C6/C(=O)c7cc(F)cc(c7)C(=O)/C6=C\c6cc(C(C)(C)C(=O)OC)c(-c7cc(C)cc(C(C)(C)C(=O)OC)c7)s6)sc5c4c(C(C)(C)C(=O)OC)ccc2-3)c1,CCCCCCCCCc1c(C=C2C(=O)c3cc(Cl)c(Cl)cc3C2=C(C#N)C#N)sc2c1sc1c3c4nsnc4c4c5sc6c(CCCCCCCCC)c(C=C7C(=O)c8cc(Cl)c(Cl)cc8C7=C(C#N)C#N)sc6c5n(CC(CCCC)CCCCCC)c4c3n(CC(CCCC)CCCCCC)c21,0.851,27.42,78.66,18.35,18.354854772,0.0264565231607523,18.05,18.35,,PS,,2.5 wt%,LbL,,PNDIT-F3N,,PEDOT:PSS,,,,,,-5.56,-3.65,,-5.68,-3.9,
42801,10.1002/adma.202208279,10.1002/adma.202208279,PM6,BTP-eC9,PM6,BTP-eC9,COC(=O)C(C)(C)c1cc(C)cc(-c2sc3c4sc5cc(/C=C6/C(=O)c7cc(F)cc(c7)C(=O)/C6=C\c6cc(C(C)(C)C(=O)OC)c(-c7cc(C)cc(C(C)(C)C(=O)OC)c7)s6)sc5c4c(C(C)(C)C(=O)OC)ccc2-3)c1,CCCCCCCCCc1c(C=C2C(=O)c3cc(Cl)c(Cl)cc3C2=C(C#N)C#N)sc2c1sc1c3c4nsnc4c4c5sc6c(CCCCCCCCC)c(C=C7C(=O)c8cc(Cl)c(Cl)cc8C7=C(C#N)C#N)sc6c5n(CC(CCCC)CCCCCC)c4c3n(CC(CCCC)CCCCCC)c21,0.853,27.76,79.06,18.72,18.720838768000004,0.004480598290624,18.05,18.72,,PF,,2.5 wt%,LbL,,PNDIT-F3N,,PEDOT:PSS,,,,,,-5.56,-3.65,,-5.68,-3.9,
42802,10.1002/adma.202208279,10.1002/adma.202208279,PM6,BTP-eC9,PM6,BTP-eC9,COC(=O)C(C)(C)c1cc(C)cc(-c2sc3c4sc5cc(/C=C6/C(=O)c7cc(F)cc(c7)C(=O)/C6=C\c6cc(C(C)(C)C(=O)OC)c(-c7cc(C)cc(C(C)(C)C(=O)OC)c7)s6)sc5c4c(C(C)(C)C(=O)OC)ccc2-3)c1,CCCCCCCCCc1c(C=C2C(=O)c3cc(Cl)c(Cl)cc3C2=C(C#N)C#N)sc2c1sc1c3c4nsnc4c4c5sc6c(CCCCCCCCC)c(C=C7C(=O)c8cc(Cl)c(Cl)cc8C7=C(C#N)C#N)sc6c5n(CC(CCCC)CCCCCC)c4c3n(CC(CCCC)CCCCCC)c21,0.853,27.81,80.5,19.1,19.09615365,0.0201379581152012,18.64,19.1,,PCl,,2.5 wt%,LbL,,PNDIT-F3N,,PEDOT:PSS,,,,,,-5.56,-3.65,,-5.68,-3.9,
42807,10.1002/adma.202208305,10.1002/adma.202208305,PBDB-TF,BTP-eC9,PM6,BTP-eC9,COC(=O)C(C)(C)c1cc(C)cc(-c2sc3c4sc5cc(/C=C6/C(=O)c7cc(F)cc(c7)C(=O)/C6=C\c6cc(C(C)(C)C(=O)OC)c(-c7cc(C)cc(C(C)(C)C(=O)OC)c7)s6)sc5c4c(C(C)(C)C(=O)OC)ccc2-3)c1,CCCCCCCCCc1c(C=C2C(=O)c3cc(Cl)c(Cl)cc3C2=C(C#N)C#N)sc2c1sc1c3c4nsnc4c4c5sc6c(CCCCCCCCC)c(C=C7C(=O)c8cc(Cl)c(Cl)cc8C7=C(C#N)C#N)sc6c5n(CC(CCCC)CCCCCC)c4c3n(CC(CCCC)CCCCCC)c21,0.83,25.39,73.97,15.65,15.58821589,0.394786645367421,15.37,15.65,,,,,,inverted,ZnO,ZnO,MoO3,,,,,,-5.49,-3.64,,-5.68,-3.9,
42808,10.1002/adma.202208305,10.1002/adma.202208305,PBDB-TF,BTP-eC9,PM6,BTP-eC9,COC(=O)C(C)(C)c1cc(C)cc(-c2sc3c4sc5cc(/C=C6/C(=O)c7cc(F)cc(c7)C(=O)/C6=C\c6cc(C(C)(C)C(=O)OC)c(-c7cc(C)cc(C(C)(C)C(=O)OC)c7)s6)sc5c4c(C(C)(C)C(=O)OC)ccc2-3)c1,CCCCCCCCCc1c(C=C2C(=O)c3cc(Cl)c(Cl)cc3C2=C(C#N)C#N)sc2c1sc1c3c4nsnc4c4c5sc6c(CCCCCCCCC)c(C=C7C(=O)c8cc(Cl)c(Cl)cc8C7=C(C#N)C#N)sc6c5n(CC(CCCC)CCCCCC)c4c3n(CC(CCCC)CCCCCC)c21,0.84,26.45,77.28,17.17,17.1700704,0.0004100174723265,17.08,17.17,,,,,,inverted,ZnO/BA,ZnO/BA,MoO3,,,,,,-5.49,-3.64,,-5.68,-3.9,
42809,10.1002/adma.202208305,10.1002/adma.202208305,PBDB-TF,IT-4F,PM6,IT-4F,COC(=O)C(C)(C)c1cc(C)cc(-c2sc3c4sc5cc(/C=C6/C(=O)c7cc(F)cc(c7)C(=O)/C6=C\c6cc(C(C)(C)C(=O)OC)c(-c7cc(C)cc(C(C)(C)C(=O)OC)c7)s6)sc5c4c(C(C)(C)C(=O)OC)ccc2-3)c1,CCCCCCc1ccc(C2(c3ccc(CCCCCC)cc3)c3cc4c(cc3-c3sc5cc(/C=C6\C(=O)c7cc(F)c(F)cc7C6=C(C#N)C#N)sc5c32)C(c2ccc(CCCCCC)cc2)(c2ccc(CCCCCC)cc2)c2c-4sc3cc(/C=C4\C(=O)c5cc(F)c(F)cc5C4=C(C#N)C#N)sc23)cc1,0.87,19.59,73.58,12.54,12.54046014,0.0036693779904266,12.42,12.54,,,,,,inverted,ZnO,ZnO,MoO3,,,,,,-5.49,-3.64,,-5.66,-4.14,
42810,10.1002/adma.202208305,10.1002/adma.202208305,PBDB-TF,IT-4F,PM6,IT-4F,COC(=O)C(C)(C)c1cc(C)cc(-c2sc3c4sc5cc(/C=C6/C(=O)c7cc(F)cc(c7)C(=O)/C6=C\c6cc(C(C)(C)C(=O)OC)c(-c7cc(C)cc(C(C)(C)C(=O)OC)c7)s6)sc5c4c(C(C)(C)C(=O)OC)ccc2-3)c1,CCCCCCc1ccc(C2(c3ccc(CCCCCC)cc3)c3cc4c(cc3-c3sc5cc(/C=C6\C(=O)c7cc(F)c(F)cc7C6=C(C#N)C#N)sc5c32)C(c2ccc(CCCCCC)cc2)(c2ccc(CCCCCC)cc2)c2c-4sc3cc(/C=C4\C(=O)c5cc(F)c(F)cc5C4=C(C#N)C#N)sc23)cc1,0.88,20.35,78.12,13.99,13.989729600000002,0.0019328091493781,13.79,13.99,,,,,,inverted,ZnO/BA,ZnO/BA,MoO3,,,,,,-5.49,-3.64,,-5.66,-4.14,
42811,10.1002/adma.202208305,10.1002/adma.202208305,P3HT,PC71BM,P3HT,PC71BM,CCCCCCc1ccsc1,COC(=O)CCCC1(c2ccccc2)C23c4c5ccc6c7cc8c9c%10c(cc%11cc%12c%13c%14c(cc%15c%16ccc-5c2c%16c2c5c%16c%17c(c(c46)c7c9c%17c4c%10c%11c%13c4c%16c%14c%152)C513)C%12)C8,0.6,9.34,63.38,3.55,3.5518152000000005,0.0511323943662164,3.24,3.55,,,,,,inverted,ZnO,ZnO,MoO3,,,,,,-5.01,-3.12,,-5.9,-3.9,
42812,10.1002/adma.202208305,10.1002/adma.202208305,P3HT,PC71BM,P3HT,PC71BM,CCCCCCc1ccsc1,COC(=O)CCCC1(c2ccccc2)C23c4c5ccc6c7cc8c9c%10c(cc%11cc%12c%13c%14c(cc%15c%16ccc-5c2c%16c2c5c%16c%17c(c(c46)c7c9c%17c4c%10c%11c%13c4c%16c%14c%152)C513)C%12)C8,0.62,10.11,71.63,4.49,4.489911659999999,0.0019674832962439,4.28,4.49,,,,,,inverted,ZnO/BA,ZnO/BA,MoO3,,,,,,-5.01,-3.12,,-5.9,-3.9,
42813,10.1002/adma.202208305,10.1002/adma.202208305,PPDT2FBT,PC71BM,PPDT2FBT,PC71BM,CCCCCCCCC(CCCCCC)COc1ccc(OCC(CCCCCC)CCCCCCCC)c(-c2ccc(-c3c(F)c(F)c(-c4cccs4)c4nsnc34)s2)c1,COC(=O)CCCC1(c2ccccc2)C23c4c5ccc6c7cc8c9c%10c(cc%11cc%12c%13c%14c(cc%15c%16ccc-5c2c%16c2c5c%16c%17c(c(c46)c7c9c%17c4c%10c%11c%13c4c%16c%14c%152)C513)C%12)C8,0.78,13.89,72.27,7.83,7.829876340000001,0.0015793103448144,7.41,7.83,,,,,,inverted,ZnO,ZnO,MoO3,,,,,,-5.43,-3.67,,-5.9,-3.9,
42814,10.1002/adma.202208305,10.1002/adma.202208305,PPDT2FBT,PC71BM,PPDT2FBT,PC71BM,CCCCCCCCC(CCCCCC)COc1ccc(OCC(CCCCCC)CCCCCCCC)c(-c2ccc(-c3c(F)c(F)c(-c4cccs4)c4nsnc34)s2)c1,COC(=O)CCCC1(c2ccccc2)C23c4c5ccc6c7cc8c9c%10c(cc%11cc%12c%13c%14c(cc%15c%16ccc-5c2c%16c2c5c%16c%17c(c(c46)c7c9c%17c4c%10c%11c%13c4c%16c%14c%152)C513)C%12)C8,0.79,15.94,76.63,9.65,9.64970938,0.003011606217611,9.3,9.65,,,,,,,ZnO/BA,ZnO/BA,,,,,,,-5.43,-3.67,,-5.9,-3.9,
42817,10.1002/adma.202208926,10.1002/adma.202208926,PBDB-TF,PY-IT,PM6,PY-IT,COC(=O)C(C)(C)c1cc(C)cc(-c2sc3c4sc5cc(/C=C6/C(=O)c7cc(F)cc(c7)C(=O)/C6=C\c6cc(C(C)(C)C(=O)OC)c(-c7cc(C)cc(C(C)(C)C(=O)OC)c7)s6)sc5c4c(C(C)(C)C(=O)OC)ccc2-3)c1,CCCCCCCCCCCc1c(/C=C2\C(=O)c3ccccc3C2=C(C#N)C#N)sc2c1sc1c3c4nsnc4c4c5sc6c(CCCCCCCCCCC)c(/C=C7\C(=O)c8cc(-c9cccs9)ccc8C7=C(C#N)C#N)sc6c5n(CC(CCCCCCCC)CCCCCCCCCC)c4c3n(CC(CCCCCCCC)CCCCCCCCCC)c21,0.941,23.4,75.7,16.7,16.6686858,0.1875101796407223,16.4,16.7,,,,,ITO/PEDOT:PSS/active layer/PDINN/Ag,conventional,PDINN,PDINN,PEDOT:PSS,PEDOT:PSS,,,,,-5.49,-3.64,,-5.68,-3.94,
42818,10.1002/adma.202208926,10.1002/adma.202208926,PBQx-TF,PY-IT,PBQx-TF,PY-IT,CCCCCCC(CCCC)Cc1csc(-c2cc3c(s2)-c2sc(-c4cc(CC(CCCC)CCCCCC)c(-c5cc6c(-c7cc(F)c(CC(CC)CCCC)s7)c7sccc7c(-c7cc(F)c(CC(CC)CCCC)s7)c6s5)s4)cc2[C@H]2N=CC=N[C@H]32)c1,CCCCCCCCCCCc1c(/C=C2\C(=O)c3ccccc3C2=C(C#N)C#N)sc2c1sc1c3c4nsnc4c4c5sc6c(CCCCCCCCCCC)c(/C=C7\C(=O)c8cc(-c9cccs9)ccc8C7=C(C#N)C#N)sc6c5n(CC(CCCCCCCC)CCCCCCCCCC)c4c3n(CC(CCCCCCCC)CCCCCCCCCC)c21,0.925,23.8,77.2,17.0,16.995580000000004,0.025999999999977,16.7,17.0,,,,,ITO/PEDOT:PSS/active layer/PDINN/Ag,conventional,PDINN,PDINN,PEDOT:PSS,PEDOT:PSS,,,,,-5.41,-2.82,,-5.68,-3.94,
42848,10.1002/adma.202209350,10.1002/adma.202209350,PM6,PY-SSe-V,PM6,PY-SSe-V,COC(=O)C(C)(C)c1cc(C)cc(-c2sc3c4sc5cc(/C=C6/C(=O)c7cc(F)cc(c7)C(=O)/C6=C\c6cc(C(C)(C)C(=O)OC)c(-c7cc(C)cc(C(C)(C)C(=O)OC)c7)s6)sc5c4c(C(C)(C)C(=O)OC)ccc2-3)c1,,0.901,25.2,75.0,17.03,17.0289,0.0064591896653023,16.78,17.03,,,,,ITO/PEDOT:PSS/active layer/PFN-Br/Ag,conventional,PFN-Br,PFN-Br,PEDOT:PSS,PEDOT:PSS,108.0,chloroform,chloroform,,-5.56,-3.65,,,,
42849,10.1002/adma.202209350,10.1002/adma.202209350,PM6,PY-Cl,PM6,PY-Cl,COC(=O)C(C)(C)c1cc(C)cc(-c2sc3c4sc5cc(/C=C6/C(=O)c7cc(F)cc(c7)C(=O)/C6=C\c6cc(C(C)(C)C(=O)OC)c(-c7cc(C)cc(C(C)(C)C(=O)OC)c7)s6)sc5c4c(C(C)(C)C(=O)OC)ccc2-3)c1,,0.9,24.85,73.19,16.37,16.3689435,0.0064538790470414,16.06,16.37,,,,,ITO/PEDOT:PSS/active layer/PFN-Br/Ag,conventional,PFN-Br,PFN-Br,PEDOT:PSS,PEDOT:PSS,108.0,chloroform,chloroform,,-5.56,-3.65,,,,
42851,10.1002/adma.202210865,10.1002/adma.202210865,PBQx-TCl,eC9-2Cl,PBQx-TCl,eC9-2Cl,Cc1csc(-c2cc3c4nccnc4c4cc(-c5cc(C)c(-c6cc7c(-c8cc(Cl)c(C)s8)c8sccc8c(-c8cc(Cl)c(C)s8)c7s6)s5)sc4c3s2)c1,CCCCCCCCCc1c(/C=C2\C(=O)c3ccc(Cl)cc3C2=C(C#N)C#N)sc2c1sc1c3c4nsnc4c4c5sc6c(CCCCCCCCC)c(/C=C7\C(=O)c8ccc(Cl)cc8C7=C(C#N)C#N)sc6c5n(CC(CCCC)CCCCCC)c4c3n(CC(CCCC)CCCCCC)c21,0.873,26.27,79.94,18.32,18.333207774,0.0720948362445297,18.03,18.32,1:1.2,,,,ITO/PEDOT:PSS/active layer/PDINN/Ag,conventional,PDINN,PDINN,PEDOT:PSS,PEDOT:PSS,,chloroform,chloroform,,,,,-5.57,-3.74,
42853,10.1002/adma.202210865,10.1002/adma.202210865,PBDB-TF,eC9-2Cl,PM6,eC9-2Cl,COC(=O)C(C)(C)c1cc(C)cc(-c2sc3c4sc5cc(/C=C6/C(=O)c7cc(F)cc(c7)C(=O)/C6=C\c6cc(C(C)(C)C(=O)OC)c(-c7cc(C)cc(C(C)(C)C(=O)OC)c7)s6)sc5c4c(C(C)(C)C(=O)OC)ccc2-3)c1,CCCCCCCCCc1c(/C=C2\C(=O)c3ccc(Cl)cc3C2=C(C#N)C#N)sc2c1sc1c3c4nsnc4c4c5sc6c(CCCCCCCCC)c(/C=C7\C(=O)c8ccc(Cl)cc8C7=C(C#N)C#N)sc6c5n(CC(CCCC)CCCCCC)c4c3n(CC(CCCC)CCCCCC)c21,0.898,26.31,76.29,18.03,18.024565302000003,0.0301425291181275,17.54,18.03,1:1.2,,,,ITO/PEDOT:PSS/active layer/PDINN/Ag,conventional,PDINN,PDINN,PEDOT:PSS,PEDOT:PSS,,chloroform,chloroform,,-5.49,-3.64,,-5.57,-3.74,
42854,10.1002/adma.202211372,10.1002/adma.202211372,PM6,BTP-eC9-4F,PM6,BTP-eC9-4F,COC(=O)C(C)(C)c1cc(C)cc(-c2sc3c4sc5cc(/C=C6/C(=O)c7cc(F)cc(c7)C(=O)/C6=C\c6cc(C(C)(C)C(=O)OC)c(-c7cc(C)cc(C(C)(C)C(=O)OC)c7)s6)sc5c4c(C(C)(C)C(=O)OC)ccc2-3)c1,CCCCCCCCCc1c(/C=C2\C(=O)c3cc(F)c(F)cc3C2=C(C#N)C#N)sc2c1sc1c3c4nsnc4c4c5sc6c(CCCCCCCCC)c(/C=C7\C(=O)c8cc(F)c(F)cc8C7=C(C#N)C#N)sc6c5n(CC(CCCC)CCCCCC)c4c3n(CC(CCCC)CCCCCC)c21,0.84,25.84,73.86,16.02,16.03175616,0.0733842696629269,,,,,,,ITO/ZnO/PM6/BTP-eC9-4F/PDINN/Ag,inverted,ZnO,ZnO,,,105.0,,,,-5.56,-3.65,,,,
42855,10.1002/adma.202211372,10.1002/adma.202211372,PM6,BTP-eC9-4F,PM6,BTP-eC9-4F,COC(=O)C(C)(C)c1cc(C)cc(-c2sc3c4sc5cc(/C=C6/C(=O)c7cc(F)cc(c7)C(=O)/C6=C\c6cc(C(C)(C)C(=O)OC)c(-c7cc(C)cc(C(C)(C)C(=O)OC)c7)s6)sc5c4c(C(C)(C)C(=O)OC)ccc2-3)c1,CCCCCCCCCc1c(/C=C2\C(=O)c3cc(F)c(F)cc3C2=C(C#N)C#N)sc2c1sc1c3c4nsnc4c4c5sc6c(CCCCCCCCC)c(/C=C7\C(=O)c8cc(F)c(F)cc8C7=C(C#N)C#N)sc6c5n(CC(CCCC)CCCCCC)c4c3n(CC(CCCC)CCCCCC)c21,0.84,26.26,73.73,16.33,16.26365832,0.4062564605021261,,,,PVK,PVK,,ITO/ZnO/PM6/BTP-eC9-4F:PVK/PDINN/Ag,inverted,ZnO,ZnO,,,105.0,,,,-5.56,-3.65,,,,
42856,10.1002/adma.202211372,10.1002/adma.202211372,PM6,BTP-eC9-4F,PM6,BTP-eC9-4F,COC(=O)C(C)(C)c1cc(C)cc(-c2sc3c4sc5cc(/C=C6/C(=O)c7cc(F)cc(c7)C(=O)/C6=C\c6cc(C(C)(C)C(=O)OC)c(-c7cc(C)cc(C(C)(C)C(=O)OC)c7)s6)sc5c4c(C(C)(C)C(=O)OC)ccc2-3)c1,CCCCCCCCCc1c(/C=C2\C(=O)c3cc(F)c(F)cc3C2=C(C#N)C#N)sc2c1sc1c3c4nsnc4c4c5sc6c(CCCCCCCCC)c(/C=C7\C(=O)c8cc(F)c(F)cc8C7=C(C#N)C#N)sc6c5n(CC(CCCC)CCCCCC)c4c3n(CC(CCCC)CCCCCC)c21,0.85,27.16,74.37,17.0,17.1690582,0.9944599999999912,,,,PVK,PVK,2.50 wt%,ITO/PEDOT:PSS/PM6/BTP-eC9-4F:PVK/PDINN/Ag,inverted,PDINN,ZnO,PEDOT:PSS,,105.0,,,,-5.56,-3.65,,,,
42857,10.1002/adma.202211372,10.1002/adma.202211372,PM6,BTP-eC9-4F,PM6,BTP-eC9-4F,COC(=O)C(C)(C)c1cc(C)cc(-c2sc3c4sc5cc(/C=C6/C(=O)c7cc(F)cc(c7)C(=O)/C6=C\c6cc(C(C)(C)C(=O)OC)c(-c7cc(C)cc(C(C)(C)C(=O)OC)c7)s6)sc5c4c(C(C)(C)C(=O)OC)ccc2-3)c1,CCCCCCCCCc1c(/C=C2\C(=O)c3cc(F)c(F)cc3C2=C(C#N)C#N)sc2c1sc1c3c4nsnc4c4c5sc6c(CCCCCCCCC)c(/C=C7\C(=O)c8cc(F)c(F)cc8C7=C(C#N)C#N)sc6c5n(CC(CCCC)CCCCCC)c4c3n(CC(CCCC)CCCCCC)c21,0.84,26.1,74.95,16.4,16.432038,0.1953536585365854,,,,PVK,PVK,,ITO/ZnO/PM6/BTP-eC9-4F:PVK/PDINN/Ag,inverted,ZnO,ZnO,,,105.0,,,,-5.56,-3.65,,,,
42858,10.1002/adma.202211372,10.1002/adma.202211372,PM6,BTP-eC9-4F,PM6,BTP-eC9-4F,COC(=O)C(C)(C)c1cc(C)cc(-c2sc3c4sc5cc(/C=C6/C(=O)c7cc(F)cc(c7)C(=O)/C6=C\c6cc(C(C)(C)C(=O)OC)c(-c7cc(C)cc(C(C)(C)C(=O)OC)c7)s6)sc5c4c(C(C)(C)C(=O)OC)ccc2-3)c1,CCCCCCCCCc1c(/C=C2\C(=O)c3cc(F)c(F)cc3C2=C(C#N)C#N)sc2c1sc1c3c4nsnc4c4c5sc6c(CCCCCCCCC)c(/C=C7\C(=O)c8cc(F)c(F)cc8C7=C(C#N)C#N)sc6c5n(CC(CCCC)CCCCCC)c4c3n(CC(CCCC)CCCCCC)c21,0.85,24.97,75.32,15.91,15.986293399999996,0.4795311125078396,,,,PVK,PVK,,ITO/ZnO/PM6/BTP-eC9-4F:PVK/PDINN/Ag,inverted,ZnO,ZnO,,,105.0,,,,-5.56,-3.65,,,,
42859,10.1002/adma.202211372,10.1002/adma.202211372,PM6,BTP-eC9-4F,PM6,BTP-eC9-4F,COC(=O)C(C)(C)c1cc(C)cc(-c2sc3c4sc5cc(/C=C6/C(=O)c7cc(F)cc(c7)C(=O)/C6=C\c6cc(C(C)(C)C(=O)OC)c(-c7cc(C)cc(C(C)(C)C(=O)OC)c7)s6)sc5c4c(C(C)(C)C(=O)OC)ccc2-3)c1,CCCCCCCCCc1c(/C=C2\C(=O)c3cc(F)c(F)cc3C2=C(C#N)C#N)sc2c1sc1c3c4nsnc4c4c5sc6c(CCCCCCCCC)c(/C=C7\C(=O)c8cc(F)c(F)cc8C7=C(C#N)C#N)sc6c5n(CC(CCCC)CCCCCC)c4c3n(CC(CCCC)CCCCCC)c21,0.84,24.75,73.0,15.02,15.1767,1.0432756324900063,,,,PVK,PVK,,ITO/ZnO/PM6/BTP-eC9-4F:PVK/PDINN/Ag,inverted,ZnO,ZnO,,,105.0,,,,-5.56,-3.65,,,,
42860,10.1002/adma.202211372,10.1002/adma.202211372,D18,L8-BO,D18,L8-BO,CCCCCCC(CCCC)Cc1csc(-c2cc3c4nsnc4c4cc(-c5cc(CC(CCCC)CCCCCC)c(-c6cc7c(-c8cc(F)c(CC(CC)CCCC)s8)c8sccc8c(-c8cc(F)c(CC(CC)CCCC)s8)c7s6)s5)sc4c3s2)c1,CCCCCCC(CCCC)Cc1c(/C=C2\C(=O)c3cc(F)c(F)cc3C2=C(C#N)C#N)sc2c1SC1c3c(c4c(c5nsnc35)c3sc5c(CC(CCCC)CCCCCC)c(/C=C6\C(=O)c7cc(F)c(F)cc7C6=C(C#N)C#N)sc5c3n4CC(CC)CCCC)N(CC(CC)CCCC)C21,0.92,26.64,76.33,18.7,18.70756704,0.0404654545454621,,,,,,,ITO/ZnO/active layer/PDINN/Ag,inverted,ZnO,ZnO,,,,,,,-5.51,-2.77,,-5.68,-3.9,
42861,10.1002/adma.202211372,10.1002/adma.202211372,D18,L8-BO,D18,L8-BO,CCCCCCC(CCCC)Cc1csc(-c2cc3c4nsnc4c4cc(-c5cc(CC(CCCC)CCCCCC)c(-c6cc7c(-c8cc(F)c(CC(CC)CCCC)s8)c8sccc8c(-c8cc(F)c(CC(CC)CCCC)s8)c7s6)s5)sc4c3s2)c1,CCCCCCC(CCCC)Cc1c(/C=C2\C(=O)c3cc(F)c(F)cc3C2=C(C#N)C#N)sc2c1SC1c3c(c4c(c5nsnc35)c3sc5c(CC(CCCC)CCCCCC)c(/C=C6\C(=O)c7cc(F)c(F)cc7C6=C(C#N)C#N)sc5c3n4CC(CC)CCCC)N(CC(CC)CCCC)C21,0.92,26.84,77.19,19.05,19.060372320000003,0.0544478740157578,,,,PVK,,,ITO/ZnO/active layer/PDINN/Ag,inverted,ZnO,ZnO,,,,,,,-5.51,-2.77,,-5.68,-3.9,
42862,10.1002/adma.202211372,10.1002/adma.202211372,D18,L8-BO,D18,L8-BO,CCCCCCC(CCCC)Cc1csc(-c2cc3c4nsnc4c4cc(-c5cc(CC(CCCC)CCCCCC)c(-c6cc7c(-c8cc(F)c(CC(CC)CCCC)s8)c8sccc8c(-c8cc(F)c(CC(CC)CCCC)s8)c7s6)s5)sc4c3s2)c1,CCCCCCC(CCCC)Cc1c(/C=C2\C(=O)c3cc(F)c(F)cc3C2=C(C#N)C#N)sc2c1SC1c3c(c4c(c5nsnc35)c3sc5c(CC(CCCC)CCCCCC)c(/C=C6\C(=O)c7cc(F)c(F)cc7C6=C(C#N)C#N)sc5c3n4CC(CC)CCCC)N(CC(CC)CCCC)C21,0.92,26.67,74.85,18.28,18.3654954,0.4676991247264727,,,,PVK,,,ITO/ZnO/active layer/PDINN/Ag,inverted,ZnO,ZnO,,,,,,,-5.51,-2.77,,-5.68,-3.9,
42863,10.1002/adma.202211871,10.1002/adma.202211871,PM6,L8-BO,PM6,L8-BO,COC(=O)C(C)(C)c1cc(C)cc(-c2sc3c4sc5cc(/C=C6/C(=O)c7cc(F)cc(c7)C(=O)/C6=C\c6cc(C(C)(C)C(=O)OC)c(-c7cc(C)cc(C(C)(C)C(=O)OC)c7)s6)sc5c4c(C(C)(C)C(=O)OC)ccc2-3)c1,CCCCCCC(CCCC)Cc1c(/C=C2\C(=O)c3cc(F)c(F)cc3C2=C(C#N)C#N)sc2c1SC1c3c(c4c(c5nsnc35)c3sc5c(CC(CCCC)CCCCCC)c(/C=C6\C(=O)c7cc(F)c(F)cc7C6=C(C#N)C#N)sc5c3n4CC(CC)CCCC)N(CC(CC)CCCC)C21,0.893,25.73,78.0,17.92,17.9219742,0.011016741071425,17.52,17.92,,,,,conventional,conventional,,,,,,,,,-5.56,-3.65,,-5.68,-3.9,
42864,10.1002/adma.202211871,10.1002/adma.202211871,PNB-1,L8-BO,PNB-1,L8-BO,,CCCCCCC(CCCC)Cc1c(/C=C2\C(=O)c3cc(F)c(F)cc3C2=C(C#N)C#N)sc2c1SC1c3c(c4c(c5nsnc35)c3sc5c(CC(CCCC)CCCCCC)c(/C=C6\C(=O)c7cc(F)c(F)cc7C6=C(C#N)C#N)sc5c3n4CC(CC)CCCC)N(CC(CC)CCCC)C21,0.903,26.21,78.04,18.47,18.470218452000005,0.0011827395777244,18.17,18.47,,,,,conventional,conventional,,,,,,,,,,,,-5.68,-3.9,
42865,10.1002/adma.202211871,10.1002/adma.202211871,PNB-3,L8-BO,PNB-3,L8-BO,,CCCCCCC(CCCC)Cc1c(/C=C2\C(=O)c3cc(F)c(F)cc3C2=C(C#N)C#N)sc2c1SC1c3c(c4c(c5nsnc35)c3sc5c(CC(CCCC)CCCCCC)c(/C=C6\C(=O)c7cc(F)c(F)cc7C6=C(C#N)C#N)sc5c3n4CC(CC)CCCC)N(CC(CC)CCCC)C21,0.907,26.59,78.86,19.02,19.018768718,0.0064736172450005,18.67,19.02,,,,,conventional,conventional,,,,,,,,,,,,-5.68,-3.9,
42866,10.1002/adma.202211871,10.1002/adma.202211871,PNB-5,L8-BO,PNB-5,L8-BO,,CCCCCCC(CCCC)Cc1c(/C=C2\C(=O)c3cc(F)c(F)cc3C2=C(C#N)C#N)sc2c1SC1c3c(c4c(c5nsnc35)c3sc5c(CC(CCCC)CCCCCC)c(/C=C6\C(=O)c7cc(F)c(F)cc7C6=C(C#N)C#N)sc5c3n4CC(CC)CCCC)N(CC(CC)CCCC)C21,0.914,25.53,76.2,17.78,17.780828040000003,0.004657142857153,17.41,17.78,,,,,conventional,conventional,,,,,,,,,,,,-5.68,-3.9,
42867,10.1002/adma.202212084,10.1002/adma.202212084,PM6,Y6,PM6,Y6,COC(=O)C(C)(C)c1cc(C)cc(-c2sc3c4sc5cc(/C=C6/C(=O)c7cc(F)cc(c7)C(=O)/C6=C\c6cc(C(C)(C)C(=O)OC)c(-c7cc(C)cc(C(C)(C)C(=O)OC)c7)s6)sc5c4c(C(C)(C)C(=O)OC)ccc2-3)c1,CCCCCCCCCCCc1c(/C=C2\C(=O)c3cc(F)c(F)cc3C2=C(C#N)C#N)sc2c1sc1c3c4nsnc4c4c5sc6c(CCCCCCCCCCC)c(/C=C7\C(=O)c8cc(F)c(F)cc8C7=C(C#N)C#N)sc6c5n(CC(CC)CCCC)c4c3n(CC(CC)CCCC)c21,0.83,25.5,74.5,15.8,15.767925,0.2030063291139287,15.6,15.8,1:1.2,1-chloronaphthalene (CN),CN,,ITO/PEDOT:PSS/PM6:Y6/PDINO/Ag,conventional,PDINO,PDINO,PEDOT:PSS,PEDOT:PSS,,,,110.0,-5.56,-3.65,,-5.65,-4.09,
42868,10.1002/adma.202212084,10.1002/adma.202212084,PM6,Y6,PM6,Y6,COC(=O)C(C)(C)c1cc(C)cc(-c2sc3c4sc5cc(/C=C6/C(=O)c7cc(F)cc(c7)C(=O)/C6=C\c6cc(C(C)(C)C(=O)OC)c(-c7cc(C)cc(C(C)(C)C(=O)OC)c7)s6)sc5c4c(C(C)(C)C(=O)OC)ccc2-3)c1,CCCCCCCCCCCc1c(/C=C2\C(=O)c3cc(F)c(F)cc3C2=C(C#N)C#N)sc2c1sc1c3c4nsnc4c4c5sc6c(CCCCCCCCCCC)c(/C=C7\C(=O)c8cc(F)c(F)cc8C7=C(C#N)C#N)sc6c5n(CC(CC)CCCC)c4c3n(CC(CC)CCCC)c21,0.85,27.1,76.2,17.6,17.55267,0.2689204545454677,17.5,17.6,1:1.2,1-chloronaphthalene (CN),CN,,ITO/PEDOT:PSS/PM6:Y6:GDTA/PDINO/Ag,conventional,PDINO,PDINO,PEDOT:PSS,PEDOT:PSS,,,,110.0,-5.56,-3.65,,-5.65,-4.09,
42869,10.1002/adma.202300360,10.1002/adma.202300360,PBDB-T,DO-4F,PBDB-T,DO-4F,CCCCC(CC)Cc1ccc(-c2c3cc(-c4ccc(-c5sc(-c6cccs6)c6c5C(=O)c5c(CC(CC)CCCC)sc(CC(CC)CCCC)c5C6=O)s4)sc3c(-c3ccc(CC(CC)CCCC)s3)c3ccsc23)s1,CCCCCCCCCc1c(/C=C2\C(=O)c3cc(F)c(F)cc3C2=C(C#N)C#N)sc2c1sc1c3c4nsnc4c4c5sc(-c6sc(/C=C7\C(=O)c8cc(F)c(F)cc8C7=C(C#N)C#N)cc6OCCCCCCCC)c(OCCCCCCCC)c5n(C)c4c3n(C)c21,0.75,25.2,67.2,12.9,12.7008,1.5441860465116368,12.5,12.9,,,,,Bare-STOPV,semitransparent organic photovoltaic (STOPV),PDINN,,PEDOT:PSS,,110.0,,,,-5.33,-3.48,,,,
42870,10.1002/adma.202300360,10.1002/adma.202300360,PBDB-T,DO-4F,PBDB-T,DO-4F,CCCCC(CC)Cc1ccc(-c2c3cc(-c4ccc(-c5sc(-c6cccs6)c6c5C(=O)c5c(CC(CC)CCCC)sc(CC(CC)CCCC)c5C6=O)s4)sc3c(-c3ccc(CC(CC)CCCC)s3)c3ccsc23)s1,CCCCCCCCCc1c(/C=C2\C(=O)c3cc(F)c(F)cc3C2=C(C#N)C#N)sc2c1sc1c3c4nsnc4c4c5sc(-c6sc(/C=C7\C(=O)c8cc(F)c(F)cc8C7=C(C#N)C#N)cc6OCCCCCCCC)c(OCCCCCCCC)c5n(C)c4c3n(C)c21,0.76,26.1,68.0,13.5,13.488480000000004,0.0853333333333134,13.1,13.5,,,,,OPV-P,semitransparent organic photovoltaic (STOPV),PDINN,,PEDOT:PSS,,110.0,,,,-5.33,-3.48,,,,
