Repository: JiYiqaq/PCE-KA-GNN

# Data directory

- `raw/Active_Database.csv` is the immutable source dataset bundled under CC BY 4.0. Do not overwrite it with processed data.
- `processed/` is created and populated by the training pipeline. Generated `.pt` and `.pth` caches are intentionally ignored by Git because they can exceed GitHub's normal single-file limit.

See `../DATA_LICENSE.md` for provenance, license and checksum information.

File: data/raw/Active_Database.csv (part 62 of 471)
id,doi,doi_norm,donor,acceptor,donor_canonical,acceptor_canonical,donor_smiles,acceptor_smiles,voc,jsc,ff,pce,pce_recomputed,pce_relative_error_percent,pce_avg,pce_best,d_a_ratio,additive,additive_canonical,additive_ratio,device_structure,device_type,etl,etl_canonical,htl,htl_canonical,active_layer_thickness,solvent,solvent_canonical,annealing_temp,homo_d,lumo_d,eg_d,homo_a,lumo_a,eg_a
42871,10.1002/adma.202300360,10.1002/adma.202300360,PBDB-T,DO-4F,PBDB-T,DO-4F,CCCCC(CC)Cc1ccc(-c2c3cc(-c4ccc(-c5sc(-c6cccs6)c6c5C(=O)c5c(CC(CC)CCCC)sc(CC(CC)CCCC)c5C6=O)s4)sc3c(-c3ccc(CC(CC)CCCC)s3)c3ccsc23)s1,CCCCCCCCCc1c(/C=C2\C(=O)c3cc(F)c(F)cc3C2=C(C#N)C#N)sc2c1sc1c3c4nsnc4c4c5sc(-c6sc(/C=C7\C(=O)c8cc(F)c(F)cc8C7=C(C#N)C#N)cc6OCCCCCCCC)c(OCCCCCCCC)c5n(C)c4c3n(C)c21,0.75,26.1,66.1,13.3,12.939075,2.7137218045112776,12.6,13.3,,,,,OPV-B,semitransparent organic photovoltaic (STOPV),PDINN,,PEDOT:PSS,,110.0,,,,-5.33,-3.48,,,,
42872,10.1002/adma.202300360,10.1002/adma.202300360,PBDB-T,DO-4F,PBDB-T,DO-4F,CCCCC(CC)Cc1ccc(-c2c3cc(-c4ccc(-c5sc(-c6cccs6)c6c5C(=O)c5c(CC(CC)CCCC)sc(CC(CC)CCCC)c5C6=O)s4)sc3c(-c3ccc(CC(CC)CCCC)s3)c3ccsc23)s1,CCCCCCCCCc1c(/C=C2\C(=O)c3cc(F)c(F)cc3C2=C(C#N)C#N)sc2c1sc1c3c4nsnc4c4c5sc(-c6sc(/C=C7\C(=O)c8cc(F)c(F)cc8C7=C(C#N)C#N)cc6OCCCCCCCC)c(OCCCCCCCC)c5n(C)c4c3n(C)c21,0.75,25.3,68.1,13.3,12.921975,2.8422932330827138,12.5,13.3,,,,,OPV-G,semitransparent organic photovoltaic (STOPV),PDINN,,PEDOT:PSS,,110.0,,,,-5.33,-3.48,,,,
42873,10.1002/adma.202300360,10.1002/adma.202300360,PBDB-T,DO-4F,PBDB-T,DO-4F,CCCCC(CC)Cc1ccc(-c2c3cc(-c4ccc(-c5sc(-c6cccs6)c6c5C(=O)c5c(CC(CC)CCCC)sc(CC(CC)CCCC)c5C6=O)s4)sc3c(-c3ccc(CC(CC)CCCC)s3)c3ccsc23)s1,CCCCCCCCCc1c(/C=C2\C(=O)c3cc(F)c(F)cc3C2=C(C#N)C#N)sc2c1sc1c3c4nsnc4c4c5sc(-c6sc(/C=C7\C(=O)c8cc(F)c(F)cc8C7=C(C#N)C#N)cc6OCCCCCCCC)c(OCCCCCCCC)c5n(C)c4c3n(C)c21,0.76,26.4,66.5,13.4,13.34256,0.4286567164179083,13.1,13.4,,,,,OPV-R,semitransparent organic photovoltaic (STOPV),PDINN,,PEDOT:PSS,,110.0,,,,-5.33,-3.48,,,,
42874,10.1002/adma.202300363,10.1002/adma.202300363,D18,AQx-16,D18,AQx-16,CCCCCCC(CCCC)Cc1csc(-c2cc3c4nsnc4c4cc(-c5cc(CC(CCCC)CCCCCC)c(-c6cc7c(-c8cc(F)c(CC(CC)CCCC)s8)c8sccc8c(-c8cc(F)c(CC(CC)CCCC)s8)c7s6)s5)sc4c3s2)c1,,0.936,23.9,77.6,17.4,17.359430399999997,0.2331586206896627,17.0,17.4,,,,,ITO/PEDOT:PSS/active layer/PDINN/Ag,conventional,PDINN,PDINN,PEDOT:PSS,PEDOT:PSS,,,,,-5.51,-2.77,,,,
42875,10.1002/adma.202300363,10.1002/adma.202300363,D18,AQx-18,D18,AQx-18,CCCCCCC(CCCC)Cc1csc(-c2cc3c4nsnc4c4cc(-c5cc(CC(CCCC)CCCCCC)c(-c6cc7c(-c8cc(F)c(CC(CC)CCCC)s8)c8sccc8c(-c8cc(F)c(CC(CC)CCCC)s8)c7s6)s5)sc4c3s2)c1,,0.938,25.0,77.8,18.2,18.2441,0.2423076923076937,17.9,18.2,,,,,ITO/PEDOT:PSS/active layer/PDINN/Ag,conventional,PDINN,PDINN,PEDOT:PSS,PEDOT:PSS,,,,,-5.51,-2.77,,,,
42876,10.1002/adma.202300363,10.1002/adma.202300363,D18,L8-BO,D18,L8-BO,CCCCCCC(CCCC)Cc1csc(-c2cc3c4nsnc4c4cc(-c5cc(CC(CCCC)CCCCCC)c(-c6cc7c(-c8cc(F)c(CC(CC)CCCC)s8)c8sccc8c(-c8cc(F)c(CC(CC)CCCC)s8)c7s6)s5)sc4c3s2)c1,CCCCCCC(CCCC)Cc1c(/C=C2\C(=O)c3cc(F)c(F)cc3C2=C(C#N)C#N)sc2c1SC1c3c(c4c(c5nsnc35)c3sc5c(CC(CCCC)CCCCCC)c(/C=C6\C(=O)c7cc(F)c(F)cc7C6=C(C#N)C#N)sc5c3n4CC(CC)CCCC)N(CC(CC)CCCC)C21,0.916,24.6,78.9,17.8,17.779010400000004,0.1179191011235758,17.7,17.8,,,,,ITO/PEDOT:PSS/active layer/PDINN/Ag,conventional,PDINN,PDINN,PEDOT:PSS,PEDOT:PSS,,,,,-5.51,-2.77,,-5.68,-3.9,
42879,10.1002/adma.202300400,10.1002/adma.202300400,PM6,BTP-eC9,PM6,BTP-eC9,COC(=O)C(C)(C)c1cc(C)cc(-c2sc3c4sc5cc(/C=C6/C(=O)c7cc(F)cc(c7)C(=O)/C6=C\c6cc(C(C)(C)C(=O)OC)c(-c7cc(C)cc(C(C)(C)C(=O)OC)c7)s6)sc5c4c(C(C)(C)C(=O)OC)ccc2-3)c1,CCCCCCCCCc1c(C=C2C(=O)c3cc(Cl)c(Cl)cc3C2=C(C#N)C#N)sc2c1sc1c3c4nsnc4c4c5sc6c(CCCCCCCCC)c(C=C7C(=O)c8cc(Cl)c(Cl)cc8C7=C(C#N)C#N)sc6c5n(CC(CCCC)CCCCCC)c4c3n(CC(CCCC)CCCCCC)c21,0.848,27.65,78.63,18.5,18.43653336,0.3430629189189268,18.39,18.5,,,,,ITO/PEDOT:PSS/active layer/PDINN/Ag,conventional,PDINN,PDINN,PEDOT:PSS,PEDOT:PSS,,,,,-5.56,-3.65,,-5.68,-3.9,
42880,10.1002/adma.202300400,10.1002/adma.202300400,PM6,BTP-S16,PM6,BTP-S16,COC(=O)C(C)(C)c1cc(C)cc(-c2sc3c4sc5cc(/C=C6/C(=O)c7cc(F)cc(c7)C(=O)/C6=C\c6cc(C(C)(C)C(=O)OC)c(-c7cc(C)cc(C(C)(C)C(=O)OC)c7)s6)sc5c4c(C(C)(C)C(=O)OC)ccc2-3)c1,,0.887,26.6,79.09,18.67,18.66065278,0.0500654525977622,18.43,18.67,,,,,ITO/PEDOT:PSS/active layer/PDINN/Ag,conventional,PDINN,PDINN,PEDOT:PSS,PEDOT:PSS,,,,,-5.56,-3.65,,,,
42881,10.1002/adma.202300400,10.1002/adma.202300400,PM6,BTP-S17,PM6,BTP-S17,COC(=O)C(C)(C)c1cc(C)cc(-c2sc3c4sc5cc(/C=C6/C(=O)c7cc(F)cc(c7)C(=O)/C6=C\c6cc(C(C)(C)C(=O)OC)c(-c7cc(C)cc(C(C)(C)C(=O)OC)c7)s6)sc5c4c(C(C)(C)C(=O)OC)ccc2-3)c1,,0.978,20.78,68.17,13.89,13.854080028,0.25860311015119,13.28,13.89,,,,,ITO/PEDOT:PSS/active layer/PDINN/Ag,conventional,PDINN,PDINN,PEDOT:PSS,PEDOT:PSS,,,,,-5.56,-3.65,,,,
42887,10.1002/adma.202300531,10.1002/adma.202300531,MPhS-C2,BTP-eC9,MPhS-C2,BTP-eC9,CCCCCCCCc1cc(-c2cc3sc4c(-c5cccc(SCC(CCCCCC)CCCCCCCC)c5)c5c(sc6cc(-c7cc(CCCCCCCC)c(-c8ccc(/C=C9/SC(=S)N(CC)C9=O)s8)s7)sc65)c(-c5cccc(SCC(CCCCCC)CCCCCCCC)c5)c4c3s2)sc1-c1ccc(/C=C2/SC(=S)N(CC)C2=O)s1,CCCCCCCCCc1c(C=C2C(=O)c3cc(Cl)c(Cl)cc3C2=C(C#N)C#N)sc2c1sc1c3c4nsnc4c4c5sc6c(CCCCCCCCC)c(C=C7C(=O)c8cc(Cl)c(Cl)cc8C7=C(C#N)C#N)sc6c5n(CC(CCCC)CCCCCC)c4c3n(CC(CCCC)CCCCCC)c21,0.891,26.45,72.82,17.16,17.161452989999997,0.0084673076922907,17.05,17.16,1.75:1,"1,8-diiodooctane",DIO,,ITO/PEDOT:PSS/active layer/PNDIT-F3N-Br/Ag,conventional,PNDIT-F3N-Br,PNDIT-F3N-Br,PEDOT:PSS,PEDOT:PSS,,chloroform,chloroform,,,,,-5.68,-3.9,
42888,10.1002/adma.202300531,10.1002/adma.202300531,MPhS-C2,SSe-NIC,MPhS-C2,SSe-NIC,CCCCCCCCc1cc(-c2cc3sc4c(-c5cccc(SCC(CCCCCC)CCCCCCCC)c5)c5c(sc6cc(-c7cc(CCCCCCCC)c(-c8ccc(/C=C9/SC(=S)N(CC)C9=O)s8)s7)sc65)c(-c5cccc(SCC(CCCCCC)CCCCCCCC)c5)c4c3s2)sc1-c1ccc(/C=C2/SC(=S)N(CC)C2=O)s1,,0.876,26.29,73.08,16.83,16.830353232,0.0020988235294231,16.6,16.83,1.75:1,"1,8-diiodooctane",DIO,,ITO/PEDOT:PSS/active layer/PNDIT-F3N-Br/Ag,conventional,PNDIT-F3N-Br,PNDIT-F3N-Br,PEDOT:PSS,PEDOT:PSS,,chloroform,chloroform,,,,,,,
42890,10.1002/adma.202300629,10.1002/adma.202300629,DCPY1,Y-O6,DCPY1,Y-O6,,,0.91,10.02,29.0,2.75,2.644278,3.844436363636367,2.7,2.75,,DIO (5%),DIO,5%,ITO/ZnO/DCPY/MoO3/Ag,inverted,ZnO,ZnO,MoO3,MoO3,80.0,o-DCB,o-DCB,150.0,,,,,,
42891,10.1002/adma.202300629,10.1002/adma.202300629,DCPY2,Y-O6,DCPY2,Y-O6,,,0.9,22.02,64.0,13.02,12.68352,2.584331797235009,12.82,13.02,,DIO (5%),DIO,5%,ITO/ZnO/DCPY/MoO3/Ag,inverted,ZnO,ZnO,MoO3,MoO3,80.0,o-DCB,o-DCB,150.0,,,,,,
42892,10.1002/adma.202300820,10.1002/adma.202300820,PM6,Y6,PM6,Y6,COC(=O)C(C)(C)c1cc(C)cc(-c2sc3c4sc5cc(/C=C6/C(=O)c7cc(F)cc(c7)C(=O)/C6=C\c6cc(C(C)(C)C(=O)OC)c(-c7cc(C)cc(C(C)(C)C(=O)OC)c7)s6)sc5c4c(C(C)(C)C(=O)OC)ccc2-3)c1,CCCCCCCCCCCc1c(/C=C2\C(=O)c3cc(F)c(F)cc3C2=C(C#N)C#N)sc2c1sc1c3c4nsnc4c4c5sc6c(CCCCCCCCCCC)c(/C=C7\C(=O)c8cc(F)c(F)cc8C7=C(C#N)C#N)sc6c5n(CC(CC)CCCC)c4c3n(CC(CC)CCCC)c21,0.848,25.57,72.05,15.62,15.62286088,0.0183154929577582,15.3,15.62,,,,,ITO/PEDOT:PSS/donor:acceptor/PDINO/Ag,BHJ OSC,PDINO,,PEDOT:PSS,,,,,,-5.56,-3.65,,-5.65,-4.09,
42893,10.1002/adma.202300820,10.1002/adma.202300820,PM6-TTO-5,Y6,PM6-TTO-5,Y6,,CCCCCCCCCCCc1c(/C=C2\C(=O)c3cc(F)c(F)cc3C2=C(C#N)C#N)sc2c1sc1c3c4nsnc4c4c5sc6c(CCCCCCCCCCC)c(/C=C7\C(=O)c8cc(F)c(F)cc8C7=C(C#N)C#N)sc6c5n(CC(CC)CCCC)c4c3n(CC(CC)CCCC)c21,0.85,25.58,72.3,15.72,15.720188999999998,0.0012022900763174,15.34,15.72,,,,,ITO/PEDOT:PSS/donor:acceptor/PDINO/Ag,,PDINO,,PEDOT:PSS,,,,,,,,,-5.65,-4.09,
42894,10.1002/adma.202300820,10.1002/adma.202300820,PM6-TTO-10,Y6,PM6-TTO-10,Y6,,CCCCCCCCCCCc1c(/C=C2\C(=O)c3cc(F)c(F)cc3C2=C(C#N)C#N)sc2c1sc1c3c4nsnc4c4c5sc6c(CCCCCCCCCCC)c(/C=C7\C(=O)c8cc(F)c(F)cc8C7=C(C#N)C#N)sc6c5n(CC(CC)CCCC)c4c3n(CC(CC)CCCC)c21,0.863,25.88,76.24,17.03,17.027777055999998,0.0130531062830488,16.6,17.03,,,,,ITO/PEDOT:PSS/donor:acceptor/PDINO/Ag,,PDINO,,PEDOT:PSS,,,,,,,,,-5.65,-4.09,
42895,10.1002/adma.202300820,10.1002/adma.202300820,PM6-TTO-20,Y6,PM6-TTO-20,Y6,,CCCCCCCCCCCc1c(/C=C2\C(=O)c3cc(F)c(F)cc3C2=C(C#N)C#N)sc2c1sc1c3c4nsnc4c4c5sc6c(CCCCCCCCCCC)c(/C=C7\C(=O)c8cc(F)c(F)cc8C7=C(C#N)C#N)sc6c5n(CC(CC)CCCC)c4c3n(CC(CC)CCCC)c21,0.869,25.67,73.25,16.34,16.340045975,0.000281364749076,15.99,16.34,,,,,ITO/PEDOT:PSS/donor:acceptor/PDINO/Ag,,PDINO,,PEDOT:PSS,,,,,,,,,-5.65,-4.09,
42896,10.1002/adma.202300820,10.1002/adma.202300820,PM6-TTI-5,Y6,PM6-TTI-5,Y6,,CCCCCCCCCCCc1c(/C=C2\C(=O)c3cc(F)c(F)cc3C2=C(C#N)C#N)sc2c1sc1c3c4nsnc4c4c5sc6c(CCCCCCCCCCC)c(/C=C7\C(=O)c8cc(F)c(F)cc8C7=C(C#N)C#N)sc6c5n(CC(CC)CCCC)c4c3n(CC(CC)CCCC)c21,0.807,22.78,55.02,10.12,10.114579692,0.0535603557312048,9.87,10.12,,,,,ITO/PEDOT:PSS/donor:acceptor/PDINO/Ag,,PDINO,,PEDOT:PSS,,,,,,,,,-5.65,-4.09,
42897,10.1002/adma.202300820,10.1002/adma.202300820,PM6-TTI-10,Y6,PM6-TTI-10,Y6,,CCCCCCCCCCCc1c(/C=C2\C(=O)c3cc(F)c(F)cc3C2=C(C#N)C#N)sc2c1sc1c3c4nsnc4c4c5sc6c(CCCCCCCCCCC)c(/C=C7\C(=O)c8cc(F)c(F)cc8C7=C(C#N)C#N)sc6c5n(CC(CC)CCCC)c4c3n(CC(CC)CCCC)c21,0.85,21.38,56.17,10.21,10.2077741,0.0218011753183241,10.07,10.21,,,,,ITO/PEDOT:PSS/donor:acceptor/PDINO/Ag,BHJ OSC,PDINO,,PEDOT:PSS,,,,,,,,,-5.65,-4.09,
42898,10.1002/adma.202300820,10.1002/adma.202300820,PM6-TTI-20,Y6,PM6-TTI-20,Y6,,CCCCCCCCCCCc1c(/C=C2\C(=O)c3cc(F)c(F)cc3C2=C(C#N)C#N)sc2c1sc1c3c4nsnc4c4c5sc6c(CCCCCCCCCCC)c(/C=C7\C(=O)c8cc(F)c(F)cc8C7=C(C#N)C#N)sc6c5n(CC(CC)CCCC)c4c3n(CC(CC)CCCC)c21,0.89,20.55,55.68,10.18,10.1835936,0.0353005893909657,10.03,10.18,,,,,ITO/PEDOT:PSS/donor:acceptor/PDINO/Ag,BHJ OSC,PDINO,,PEDOT:PSS,,,,,,,,,-5.65,-4.09,
42899,10.1002/adma.202300820,10.1002/adma.202300820,PM6,BTP-eC9,PM6,BTP-eC9,COC(=O)C(C)(C)c1cc(C)cc(-c2sc3c4sc5cc(/C=C6/C(=O)c7cc(F)cc(c7)C(=O)/C6=C\c6cc(C(C)(C)C(=O)OC)c(-c7cc(C)cc(C(C)(C)C(=O)OC)c7)s6)sc5c4c(C(C)(C)C(=O)OC)ccc2-3)c1,CCCCCCCCCc1c(C=C2C(=O)c3cc(Cl)c(Cl)cc3C2=C(C#N)C#N)sc2c1sc1c3c4nsnc4c4c5sc6c(CCCCCCCCC)c(C=C7C(=O)c8cc(Cl)c(Cl)cc8C7=C(C#N)C#N)sc6c5n(CC(CCCC)CCCCCC)c4c3n(CC(CCCC)CCCCCC)c21,0.841,26.38,77.05,17.06,17.093989389999997,0.1992344079718556,16.72,17.06,,,,,ITO/PEDOT:PSS/donor:acceptor/PDINO/Ag,BHJ OSC,PDINO,,PEDOT:PSS,,,,,,-5.56,-3.65,,-5.68,-3.9,
42900,10.1002/adma.202300820,10.1002/adma.202300820,PM6-TTO-10,BTP-eC9,PM6-TTO-10,BTP-eC9,,CCCCCCCCCc1c(C=C2C(=O)c3cc(Cl)c(Cl)cc3C2=C(C#N)C#N)sc2c1sc1c3c4nsnc4c4c5sc6c(CCCCCCCCC)c(C=C7C(=O)c8cc(Cl)c(Cl)cc8C7=C(C#N)C#N)sc6c5n(CC(CCCC)CCCCCC)c4c3n(CC(CCCC)CCCCCC)c21,0.86,26.8,79.97,18.37,18.4314856,0.3347065868263529,17.93,18.37,,,,,ITO/PEDOT:PSS/donor:acceptor/PDINO/Ag,,PDINO,,PEDOT:PSS,,,,,,,,,-5.68,-3.9,
42901,10.1002/adma.202301404,10.1002/adma.202301404,PM6,L8-BO,PM6,L8-BO,COC(=O)C(C)(C)c1cc(C)cc(-c2sc3c4sc5cc(/C=C6/C(=O)c7cc(F)cc(c7)C(=O)/C6=C\c6cc(C(C)(C)C(=O)OC)c(-c7cc(C)cc(C(C)(C)C(=O)OC)c7)s6)sc5c4c(C(C)(C)C(=O)OC)ccc2-3)c1,CCCCCCC(CCCC)Cc1c(/C=C2\C(=O)c3cc(F)c(F)cc3C2=C(C#N)C#N)sc2c1SC1c3c(c4c(c5nsnc35)c3sc5c(CC(CCCC)CCCCCC)c(/C=C6\C(=O)c7cc(F)c(F)cc7C6=C(C#N)C#N)sc5c3n4CC(CC)CCCC)N(CC(CC)CCCC)C21,0.883,25.1,73.0,16.03,16.179209000000004,0.9308109794136156,15.7,16.03,,,,,,,NPs-SnO2,NPs-SnO2,,,,,,,-5.56,-3.65,,-5.68,-3.9,
42902,10.1002/adma.202301404,10.1002/adma.202301404,PM6,L8-BO,PM6,L8-BO,COC(=O)C(C)(C)c1cc(C)cc(-c2sc3c4sc5cc(/C=C6/C(=O)c7cc(F)cc(c7)C(=O)/C6=C\c6cc(C(C)(C)C(=O)OC)c(-c7cc(C)cc(C(C)(C)C(=O)OC)c7)s6)sc5c4c(C(C)(C)C(=O)OC)ccc2-3)c1,CCCCCCC(CCCC)Cc1c(/C=C2\C(=O)c3cc(F)c(F)cc3C2=C(C#N)C#N)sc2c1SC1c3c(c4c(c5nsnc35)c3sc5c(CC(CCCC)CCCCCC)c(/C=C6\C(=O)c7cc(F)c(F)cc7C6=C(C#N)C#N)sc5c3n4CC(CC)CCCC)N(CC(CC)CCCC)C21,0.888,24.8,76.0,16.84,16.737024,0.6114964370546211,16.11,16.84,,,,,inverted,,ZnO,ZnO,MoOx,,,,,,-5.56,-3.65,,-5.68,-3.9,
42903,10.1002/adma.202301404,10.1002/adma.202301404,PM6,L8-BO,PM6,L8-BO,COC(=O)C(C)(C)c1cc(C)cc(-c2sc3c4sc5cc(/C=C6/C(=O)c7cc(F)cc(c7)C(=O)/C6=C\c6cc(C(C)(C)C(=O)OC)c(-c7cc(C)cc(C(C)(C)C(=O)OC)c7)s6)sc5c4c(C(C)(C)C(=O)OC)ccc2-3)c1,CCCCCCC(CCCC)Cc1c(/C=C2\C(=O)c3cc(F)c(F)cc3C2=C(C#N)C#N)sc2c1SC1c3c(c4c(c5nsnc35)c3sc5c(CC(CCCC)CCCCCC)c(/C=C6\C(=O)c7cc(F)c(F)cc7C6=C(C#N)C#N)sc5c3n4CC(CC)CCCC)N(CC(CC)CCCC)C21,0.876,25.55,78.0,17.26,17.457804,1.146025492468122,16.84,17.26,,,,,inverted,,ALD-SnO2,ALD-SnO2,MoOx,,,,,,-5.56,-3.65,,-5.68,-3.9,
42904,10.1002/adma.202301583,10.1002/adma.202301583,PBQx-TF,eC9-2Cl,PBQx-TF,eC9-2Cl,CCCCCCC(CCCC)Cc1csc(-c2cc3c(s2)-c2sc(-c4cc(CC(CCCC)CCCCCC)c(-c5cc6c(-c7cc(F)c(CC(CC)CCCC)s7)c7sccc7c(-c7cc(F)c(CC(CC)CCCC)s7)c6s5)s4)cc2[C@H]2N=CC=N[C@H]32)c1,CCCCCCCCCc1c(/C=C2\C(=O)c3ccc(Cl)cc3C2=C(C#N)C#N)sc2c1sc1c3c4nsnc4c4c5sc6c(CCCCCCCCC)c(/C=C7\C(=O)c8ccc(Cl)cc8C7=C(C#N)C#N)sc6c5n(CC(CCCC)CCCCCC)c4c3n(CC(CCCC)CCCCCC)c21,0.89,25.9,73.1,16.9,16.850281,0.2941952662721872,16.1,16.9,,w/o,,,,,,,,,,,,,-5.41,-2.82,,-5.57,-3.74,
42905,10.1002/adma.202301583,10.1002/adma.202301583,PBQx-TF,eC9-2Cl,PBQx-TF,eC9-2Cl,CCCCCCC(CCCC)Cc1csc(-c2cc3c(s2)-c2sc(-c4cc(CC(CCCC)CCCCCC)c(-c5cc6c(-c7cc(F)c(CC(CC)CCCC)s7)c7sccc7c(-c7cc(F)c(CC(CC)CCCC)s7)c6s5)s4)cc2[C@H]2N=CC=N[C@H]32)c1,CCCCCCCCCc1c(/C=C2\C(=O)c3ccc(Cl)cc3C2=C(C#N)C#N)sc2c1sc1c3c4nsnc4c4c5sc6c(CCCCCCCCC)c(/C=C7\C(=O)c8ccc(Cl)cc8C7=C(C#N)C#N)sc6c5n(CC(CCCC)CCCCCC)c4c3n(CC(CCCC)CCCCCC)c21,0.869,26.6,78.4,18.1,18.122473600000003,0.12416353591161,17.6,18.1,,DIO,DIO,,,,,,,,,,,,-5.41,-2.82,,-5.57,-3.74,
42906,10.1002/adma.202301583,10.1002/adma.202301583,PBQx-TF,eC9-2Cl,PBQx-TF,eC9-2Cl,CCCCCCC(CCCC)Cc1csc(-c2cc3c(s2)-c2sc(-c4cc(CC(CCCC)CCCCCC)c(-c5cc6c(-c7cc(F)c(CC(CC)CCCC)s7)c7sccc7c(-c7cc(F)c(CC(CC)CCCC)s7)c6s5)s4)cc2[C@H]2N=CC=N[C@H]32)c1,CCCCCCCCCc1c(/C=C2\C(=O)c3ccc(Cl)cc3C2=C(C#N)C#N)sc2c1sc1c3c4nsnc4c4c5sc6c(CCCCCCCCC)c(/C=C7\C(=O)c8ccc(Cl)cc8C7=C(C#N)C#N)sc6c5n(CC(CCCC)CCCCCC)c4c3n(CC(CCCC)CCCCCC)c21,0.879,27.2,80.4,19.2,19.2226752,0.1181000000000098,18.8,19.2,,DCBB,DCBB,,,,,,,,,,,,-5.41,-2.82,,-5.57,-3.74,
42907,10.1002/adma.202301583,10.1002/adma.202301583,PBQx-TF,eC9-2Cl,PBQx-TF,eC9-2Cl,CCCCCCC(CCCC)Cc1csc(-c2cc3c(s2)-c2sc(-c4cc(CC(CCCC)CCCCCC)c(-c5cc6c(-c7cc(F)c(CC(CC)CCCC)s7)c7sccc7c(-c7cc(F)c(CC(CC)CCCC)s7)c6s5)s4)cc2[C@H]2N=CC=N[C@H]32)c1,CCCCCCCCCc1c(/C=C2\C(=O)c3ccc(Cl)cc3C2=C(C#N)C#N)sc2c1sc1c3c4nsnc4c4c5sc6c(CCCCCCCCC)c(/C=C7\C(=O)c8ccc(Cl)cc8C7=C(C#N)C#N)sc6c5n(CC(CCCC)CCCCCC)c4c3n(CC(CCCC)CCCCCC)c21,0.877,27.1,79.8,19.0,18.9658266,0.1798600000000012,,19.0,,DCBB,DCBB,,,,,,,,,,,,-5.41,-2.82,,-5.57,-3.74,
42908,10.1002/adma.202301604,10.1002/adma.202301604,PM6,Y6,PM6,Y6,COC(=O)C(C)(C)c1cc(C)cc(-c2sc3c4sc5cc(/C=C6/C(=O)c7cc(F)cc(c7)C(=O)/C6=C\c6cc(C(C)(C)C(=O)OC)c(-c7cc(C)cc(C(C)(C)C(=O)OC)c7)s6)sc5c4c(C(C)(C)C(=O)OC)ccc2-3)c1,CCCCCCCCCCCc1c(/C=C2\C(=O)c3cc(F)c(F)cc3C2=C(C#N)C#N)sc2c1sc1c3c4nsnc4c4c5sc6c(CCCCCCCCCCC)c(/C=C7\C(=O)c8cc(F)c(F)cc8C7=C(C#N)C#N)sc6c5n(CC(CC)CCCC)c4c3n(CC(CC)CCCC)c21,0.85,25.15,71.6,15.31,15.306289999999995,0.0242325277596566,15.11,15.31,1:1.2,,,,ITO/PEDOT:PSS/active layer/PNDIT-F3N/Ag,conventional,PNDIT-F3N,PNDIT-F3N,PEDOT:PSS,PEDOT:PSS,,chlorobenzene,chlorobenzene,,-5.56,-3.65,,-5.65,-4.09,
42909,10.1002/adma.202301604,10.1002/adma.202301604,PM6,Y6,PM6,Y6,COC(=O)C(C)(C)c1cc(C)cc(-c2sc3c4sc5cc(/C=C6/C(=O)c7cc(F)cc(c7)C(=O)/C6=C\c6cc(C(C)(C)C(=O)OC)c(-c7cc(C)cc(C(C)(C)C(=O)OC)c7)s6)sc5c4c(C(C)(C)C(=O)OC)ccc2-3)c1,CCCCCCCCCCCc1c(/C=C2\C(=O)c3cc(F)c(F)cc3C2=C(C#N)C#N)sc2c1sc1c3c4nsnc4c4c5sc6c(CCCCCCCCCCC)c(/C=C7\C(=O)c8cc(F)c(F)cc8C7=C(C#N)C#N)sc6c5n(CC(CC)CCCC)c4c3n(CC(CC)CCCC)c21,0.839,25.66,73.7,15.87,15.86668138,0.0209112791430367,15.65,15.87,1:1.2,1-CN,CN,,ITO/PEDOT:PSS/active layer/PNDIT-F3N/Ag,conventional,PNDIT-F3N,PNDIT-F3N,PEDOT:PSS,PEDOT:PSS,,chlorobenzene,chlorobenzene,,-5.56,-3.65,,-5.65,-4.09,
42910,10.1002/adma.202301604,10.1002/adma.202301604,PM6,Y6,PM6,Y6,COC(=O)C(C)(C)c1cc(C)cc(-c2sc3c4sc5cc(/C=C6/C(=O)c7cc(F)cc(c7)C(=O)/C6=C\c6cc(C(C)(C)C(=O)OC)c(-c7cc(C)cc(C(C)(C)C(=O)OC)c7)s6)sc5c4c(C(C)(C)C(=O)OC)ccc2-3)c1,CCCCCCCCCCCc1c(/C=C2\C(=O)c3cc(F)c(F)cc3C2=C(C#N)C#N)sc2c1sc1c3c4nsnc4c4c5sc6c(CCCCCCCCCCC)c(/C=C7\C(=O)c8cc(F)c(F)cc8C7=C(C#N)C#N)sc6c5n(CC(CC)CCCC)c4c3n(CC(CC)CCCC)c21,0.838,26.82,75.7,17.01,17.01369612,0.021729100529084,16.92,17.01,1:1.2,2-HM,2-HM,0.33,ITO/PEDOT:PSS/active layer/PNDIT-F3N/Ag,conventional,PNDIT-F3N,PNDIT-F3N,PEDOT:PSS,PEDOT:PSS,,chlorobenzene,chlorobenzene,80.0,-5.56,-3.65,,-5.65,-4.09,
42911,10.1002/adma.202301604,10.1002/adma.202301604,PM6,BTP-eC9,PM6,BTP-eC9,COC(=O)C(C)(C)c1cc(C)cc(-c2sc3c4sc5cc(/C=C6/C(=O)c7cc(F)cc(c7)C(=O)/C6=C\c6cc(C(C)(C)C(=O)OC)c(-c7cc(C)cc(C(C)(C)C(=O)OC)c7)s6)sc5c4c(C(C)(C)C(=O)OC)ccc2-3)c1,CCCCCCCCCc1c(C=C2C(=O)c3cc(Cl)c(Cl)cc3C2=C(C#N)C#N)sc2c1sc1c3c4nsnc4c4c5sc6c(CCCCCCCCC)c(C=C7C(=O)c8cc(Cl)c(Cl)cc8C7=C(C#N)C#N)sc6c5n(CC(CCCC)CCCCCC)c4c3n(CC(CCCC)CCCCCC)c21,0.844,25.93,73.5,16.09,16.085416199999997,0.0284885021752794,15.86,16.09,,,,,ITO/PEDOT:PSS/active layer/PNDIT-F3N/Ag,conventional,PNDIT-F3N,PNDIT-F3N,PEDOT:PSS,PEDOT:PSS,,chlorobenzene,chlorobenzene,,-5.56,-3.65,,-5.68,-3.9,
42912,10.1002/adma.202301604,10.1002/adma.202301604,PM6,BTP-eC9,PM6,BTP-eC9,COC(=O)C(C)(C)c1cc(C)cc(-c2sc3c4sc5cc(/C=C6/C(=O)c7cc(F)cc(c7)C(=O)/C6=C\c6cc(C(C)(C)C(=O)OC)c(-c7cc(C)cc(C(C)(C)C(=O)OC)c7)s6)sc5c4c(C(C)(C)C(=O)OC)ccc2-3)c1,CCCCCCCCCc1c(C=C2C(=O)c3cc(Cl)c(Cl)cc3C2=C(C#N)C#N)sc2c1sc1c3c4nsnc4c4c5sc6c(CCCCCCCCC)c(C=C7C(=O)c8cc(Cl)c(Cl)cc8C7=C(C#N)C#N)sc6c5n(CC(CCCC)CCCCCC)c4c3n(CC(CCCC)CCCCCC)c21,0.837,26.37,75.8,16.73,16.730341019999997,0.0020383741781047,16.35,16.73,,1-CN,CN,,ITO/PEDOT:PSS/active layer/PNDIT-F3N/Ag,conventional,PNDIT-F3N,PNDIT-F3N,PEDOT:PSS,PEDOT:PSS,,chlorobenzene,chlorobenzene,,-5.56,-3.65,,-5.68,-3.9,
42913,10.1002/adma.202301604,10.1002/adma.202301604,PM6,BTP-eC9,PM6,BTP-eC9,COC(=O)C(C)(C)c1cc(C)cc(-c2sc3c4sc5cc(/C=C6/C(=O)c7cc(F)cc(c7)C(=O)/C6=C\c6cc(C(C)(C)C(=O)OC)c(-c7cc(C)cc(C(C)(C)C(=O)OC)c7)s6)sc5c4c(C(C)(C)C(=O)OC)ccc2-3)c1,CCCCCCCCCc1c(C=C2C(=O)c3cc(Cl)c(Cl)cc3C2=C(C#N)C#N)sc2c1sc1c3c4nsnc4c4c5sc6c(CCCCCCCCC)c(C=C7C(=O)c8cc(Cl)c(Cl)cc8C7=C(C#N)C#N)sc6c5n(CC(CCCC)CCCCCC)c4c3n(CC(CCCC)CCCCCC)c21,0.822,27.27,77.9,17.46,17.46201726,0.0115536082474158,17.12,17.46,,2-HM,2-HM,,ITO/PEDOT:PSS/active layer/PNDIT-F3N/Ag,conventional,PNDIT-F3N,PNDIT-F3N,PEDOT:PSS,PEDOT:PSS,,chlorobenzene,chlorobenzene,,-5.56,-3.65,,-5.68,-3.9,
42914,10.1002/adma.202301604,10.1002/adma.202301604,PM6,L8-BO,PM6,L8-BO,COC(=O)C(C)(C)c1cc(C)cc(-c2sc3c4sc5cc(/C=C6/C(=O)c7cc(F)cc(c7)C(=O)/C6=C\c6cc(C(C)(C)C(=O)OC)c(-c7cc(C)cc(C(C)(C)C(=O)OC)c7)s6)sc5c4c(C(C)(C)C(=O)OC)ccc2-3)c1,CCCCCCC(CCCC)Cc1c(/C=C2\C(=O)c3cc(F)c(F)cc3C2=C(C#N)C#N)sc2c1SC1c3c(c4c(c5nsnc35)c3sc5c(CC(CCCC)CCCCCC)c(/C=C6\C(=O)c7cc(F)c(F)cc7C6=C(C#N)C#N)sc5c3n4CC(CC)CCCC)N(CC(CC)CCCC)C21,0.889,24.63,74.7,16.34,16.35636429,0.1001486536107619,16.19,16.34,,,,,ITO/PEDOT:PSS/active layer/PNDIT-F3N/Ag,conventional,PNDIT-F3N,PNDIT-F3N,PEDOT:PSS,PEDOT:PSS,,chlorobenzene,chlorobenzene,,-5.56,-3.65,,-5.68,-3.9,
42915,10.1002/adma.202301604,10.1002/adma.202301604,PM6,L8-BO,PM6,L8-BO,COC(=O)C(C)(C)c1cc(C)cc(-c2sc3c4sc5cc(/C=C6/C(=O)c7cc(F)cc(c7)C(=O)/C6=C\c6cc(C(C)(C)C(=O)OC)c(-c7cc(C)cc(C(C)(C)C(=O)OC)c7)s6)sc5c4c(C(C)(C)C(=O)OC)ccc2-3)c1,CCCCCCC(CCCC)Cc1c(/C=C2\C(=O)c3cc(F)c(F)cc3C2=C(C#N)C#N)sc2c1SC1c3c(c4c(c5nsnc35)c3sc5c(CC(CCCC)CCCCCC)c(/C=C6\C(=O)c7cc(F)c(F)cc7C6=C(C#N)C#N)sc5c3n4CC(CC)CCCC)N(CC(CC)CCCC)C21,0.85,26.06,77.6,17.19,17.189175999999996,0.0047934845840898,16.93,17.19,,1-CN,CN,,ITO/PEDOT:PSS/active layer/PNDIT-F3N/Ag,conventional,PNDIT-F3N,PNDIT-F3N,PEDOT:PSS,PEDOT:PSS,,chlorobenzene,chlorobenzene,,-5.56,-3.65,,-5.68,-3.9,
42916,10.1002/adma.202301604,10.1002/adma.202301604,PM6,L8-BO,PM6,L8-BO,COC(=O)C(C)(C)c1cc(C)cc(-c2sc3c4sc5cc(/C=C6/C(=O)c7cc(F)cc(c7)C(=O)/C6=C\c6cc(C(C)(C)C(=O)OC)c(-c7cc(C)cc(C(C)(C)C(=O)OC)c7)s6)sc5c4c(C(C)(C)C(=O)OC)ccc2-3)c1,CCCCCCC(CCCC)Cc1c(/C=C2\C(=O)c3cc(F)c(F)cc3C2=C(C#N)C#N)sc2c1SC1c3c(c4c(c5nsnc35)c3sc5c(CC(CCCC)CCCCCC)c(/C=C6\C(=O)c7cc(F)c(F)cc7C6=C(C#N)C#N)sc5c3n4CC(CC)CCCC)N(CC(CC)CCCC)C21,0.875,27.13,79.4,18.85,18.8485675,0.0075994694960209,18.51,18.85,,2-HM,2-HM,,ITO/PEDOT:PSS/active layer/PNDIT-F3N/Ag,conventional,PNDIT-F3N,PNDIT-F3N,PEDOT:PSS,PEDOT:PSS,,chlorobenzene,chlorobenzene,,-5.56,-3.65,,-5.68,-3.9,
42917,10.1002/adma.202302592,10.1002/adma.202302592,PM6,Y6,PM6,Y6,COC(=O)C(C)(C)c1cc(C)cc(-c2sc3c4sc5cc(/C=C6/C(=O)c7cc(F)cc(c7)C(=O)/C6=C\c6cc(C(C)(C)C(=O)OC)c(-c7cc(C)cc(C(C)(C)C(=O)OC)c7)s6)sc5c4c(C(C)(C)C(=O)OC)ccc2-3)c1,CCCCCCCCCCCc1c(/C=C2\C(=O)c3cc(F)c(F)cc3C2=C(C#N)C#N)sc2c1sc1c3c4nsnc4c4c5sc6c(CCCCCCCCCCC)c(/C=C7\C(=O)c8cc(F)c(F)cc8C7=C(C#N)C#N)sc6c5n(CC(CC)CCCC)c4c3n(CC(CC)CCCC)c21,0.857,26.9,71.6,16.5,16.5061628,0.0373503030302937,16.32,16.5,,,,,conventional,conventional,PFN-Br,PFN-Br,PEDOT:PSS,PEDOT:PSS,,chloroform,chloroform,,-5.56,-3.65,,-5.65,-4.09,
42918,10.1002/adma.202302592,10.1002/adma.202302592,PM6,Y6,PM6,Y6,COC(=O)C(C)(C)c1cc(C)cc(-c2sc3c4sc5cc(/C=C6/C(=O)c7cc(F)cc(c7)C(=O)/C6=C\c6cc(C(C)(C)C(=O)OC)c(-c7cc(C)cc(C(C)(C)C(=O)OC)c7)s6)sc5c4c(C(C)(C)C(=O)OC)ccc2-3)c1,CCCCCCCCCCCc1c(/C=C2\C(=O)c3cc(F)c(F)cc3C2=C(C#N)C#N)sc2c1sc1c3c4nsnc4c4c5sc6c(CCCCCCCCCCC)c(/C=C7\C(=O)c8cc(F)c(F)cc8C7=C(C#N)C#N)sc6c5n(CC(CC)CCCC)c4c3n(CC(CC)CCCC)c21,0.744,27.7,45.8,9.56,9.4388304,1.267464435146462,9.39,9.56,,,,,conventional,conventional,PFN-Br,PFN-Br,PEDOT:PSS,PEDOT:PSS,,chloroform,chloroform,,-5.56,-3.65,,-5.65,-4.09,
42919,10.1002/adma.202302592,10.1002/adma.202302592,PM6,Y6,PM6,Y6,COC(=O)C(C)(C)c1cc(C)cc(-c2sc3c4sc5cc(/C=C6/C(=O)c7cc(F)cc(c7)C(=O)/C6=C\c6cc(C(C)(C)C(=O)OC)c(-c7cc(C)cc(C(C)(C)C(=O)OC)c7)s6)sc5c4c(C(C)(C)C(=O)OC)ccc2-3)c1,CCCCCCCCCCCc1c(/C=C2\C(=O)c3cc(F)c(F)cc3C2=C(C#N)C#N)sc2c1sc1c3c4nsnc4c4c5sc6c(CCCCCCCCCCC)c(/C=C7\C(=O)c8cc(F)c(F)cc8C7=C(C#N)C#N)sc6c5n(CC(CC)CCCC)c4c3n(CC(CC)CCCC)c21,0.878,27.9,72.6,17.8,17.784241199999997,0.0885325842696851,17.65,17.8,,,,,conventional,conventional,PFN-Br,PFN-Br,PEDOT:PSS,PEDOT:PSS,,chloroform,chloroform,,-5.56,-3.65,,-5.65,-4.09,
42920,10.1002/adma.202302592,10.1002/adma.202302592,PM6,Y6,PM6,Y6,COC(=O)C(C)(C)c1cc(C)cc(-c2sc3c4sc5cc(/C=C6/C(=O)c7cc(F)cc(c7)C(=O)/C6=C\c6cc(C(C)(C)C(=O)OC)c(-c7cc(C)cc(C(C)(C)C(=O)OC)c7)s6)sc5c4c(C(C)(C)C(=O)OC)ccc2-3)c1,CCCCCCCCCCCc1c(/C=C2\C(=O)c3cc(F)c(F)cc3C2=C(C#N)C#N)sc2c1sc1c3c4nsnc4c4c5sc6c(CCCCCCCCCCC)c(/C=C7\C(=O)c8cc(F)c(F)cc8C7=C(C#N)C#N)sc6c5n(CC(CC)CCCC)c4c3n(CC(CC)CCCC)c21,0.792,26.4,53.5,11.2,11.186208,0.1231428571428613,10.99,11.2,,,,,conventional,conventional,PFN-Br,PFN-Br,PEDOT:PSS,PEDOT:PSS,,chloroform,chloroform,,-5.56,-3.65,,-5.65,-4.09,
42921,10.1002/adma.202302592,10.1002/adma.202302592,PM6,Y6,PM6,Y6,COC(=O)C(C)(C)c1cc(C)cc(-c2sc3c4sc5cc(/C=C6/C(=O)c7cc(F)cc(c7)C(=O)/C6=C\c6cc(C(C)(C)C(=O)OC)c(-c7cc(C)cc(C(C)(C)C(=O)OC)c7)s6)sc5c4c(C(C)(C)C(=O)OC)ccc2-3)c1,CCCCCCCCCCCc1c(/C=C2\C(=O)c3cc(F)c(F)cc3C2=C(C#N)C#N)sc2c1sc1c3c4nsnc4c4c5sc6c(CCCCCCCCCCC)c(/C=C7\C(=O)c8cc(F)c(F)cc8C7=C(C#N)C#N)sc6c5n(CC(CC)CCCC)c4c3n(CC(CC)CCCC)c21,0.861,27.6,71.7,17.1,17.0385012,0.3596421052631726,16.87,17.1,,,,,conventional,conventional,PFN-Br,PFN-Br,PEDOT:PSS,PEDOT:PSS,,chloroform,chloroform,,-5.56,-3.65,,-5.65,-4.09,
42922,10.1002/adma.202302592,10.1002/adma.202302592,PM6,Y6,PM6,Y6,COC(=O)C(C)(C)c1cc(C)cc(-c2sc3c4sc5cc(/C=C6/C(=O)c7cc(F)cc(c7)C(=O)/C6=C\c6cc(C(C)(C)C(=O)OC)c(-c7cc(C)cc(C(C)(C)C(=O)OC)c7)s6)sc5c4c(C(C)(C)C(=O)OC)ccc2-3)c1,CCCCCCCCCCCc1c(/C=C2\C(=O)c3cc(F)c(F)cc3C2=C(C#N)C#N)sc2c1sc1c3c4nsnc4c4c5sc6c(CCCCCCCCCCC)c(/C=C7\C(=O)c8cc(F)c(F)cc8C7=C(C#N)C#N)sc6c5n(CC(CC)CCCC)c4c3n(CC(CC)CCCC)c21,0.802,27.9,57.7,13.0,12.910836600000003,0.685872307692283,12.78,13.0,,,,,conventional,conventional,PFN-Br,PFN-Br,PEDOT:PSS,PEDOT:PSS,,chloroform,chloroform,,-5.56,-3.65,,-5.65,-4.09,
42923,10.1002/adma.202302592,10.1002/adma.202302592,PM6,BO-4F,PM6,Y6-BO,COC(=O)C(C)(C)c1cc(C)cc(-c2sc3c4sc5cc(/C=C6/C(=O)c7cc(F)cc(c7)C(=O)/C6=C\c6cc(C(C)(C)C(=O)OC)c(-c7cc(C)cc(C(C)(C)C(=O)OC)c7)s6)sc5c4c(C(C)(C)C(=O)OC)ccc2-3)c1,CCCCCCCCCCCc1c(/C=C2\C(=O)c3cc(F)c(F)cc3C2=C(C#N)C#N)sc2c1sc1c3c4nsnc4c4c5sc6c(CCCCCCCCCCC)c(/C=C7\C(=O)c8cc(F)c(F)cc8C7=C(C#N)C#N)sc6c5n(CC(CCCC)CCCCCC)c4c3n(CC(CCCC)CCCCCC)c21,0.837,26.9,71.2,16.0,16.0308936,0.1930849999999928,15.77,16.0,,,,,conventional,conventional,PFN-Br,PFN-Br,PEDOT:PSS,PEDOT:PSS,,chloroform,chloroform,,-5.56,-3.65,,-5.65,-4.1,
42924,10.1002/adma.202302592,10.1002/adma.202302592,PM6,BO-4F,PM6,Y6-BO,COC(=O)C(C)(C)c1cc(C)cc(-c2sc3c4sc5cc(/C=C6/C(=O)c7cc(F)cc(c7)C(=O)/C6=C\c6cc(C(C)(C)C(=O)OC)c(-c7cc(C)cc(C(C)(C)C(=O)OC)c7)s6)sc5c4c(C(C)(C)C(=O)OC)ccc2-3)c1,CCCCCCCCCCCc1c(/C=C2\C(=O)c3cc(F)c(F)cc3C2=C(C#N)C#N)sc2c1sc1c3c4nsnc4c4c5sc6c(CCCCCCCCCCC)c(/C=C7\C(=O)c8cc(F)c(F)cc8C7=C(C#N)C#N)sc6c5n(CC(CCCC)CCCCCC)c4c3n(CC(CCCC)CCCCCC)c21,0.721,26.8,51.6,9.97,9.9705648,0.0056649949849485,9.78,9.97,,,,,conventional,conventional,PFN-Br,PFN-Br,PEDOT:PSS,PEDOT:PSS,,chloroform,chloroform,,-5.56,-3.65,,-5.65,-4.1,
42925,10.1002/adma.202302592,10.1002/adma.202302592,PM6,BO-4F,PM6,Y6-BO,COC(=O)C(C)(C)c1cc(C)cc(-c2sc3c4sc5cc(/C=C6/C(=O)c7cc(F)cc(c7)C(=O)/C6=C\c6cc(C(C)(C)C(=O)OC)c(-c7cc(C)cc(C(C)(C)C(=O)OC)c7)s6)sc5c4c(C(C)(C)C(=O)OC)ccc2-3)c1,CCCCCCCCCCCc1c(/C=C2\C(=O)c3cc(F)c(F)cc3C2=C(C#N)C#N)sc2c1sc1c3c4nsnc4c4c5sc6c(CCCCCCCCCCC)c(/C=C7\C(=O)c8cc(F)c(F)cc8C7=C(C#N)C#N)sc6c5n(CC(CCCC)CCCCCC)c4c3n(CC(CCCC)CCCCCC)c21,0.852,27.3,77.1,17.9,17.9331516,0.1852044692737433,17.72,17.9,,,,,conventional,conventional,PFN-Br,PFN-Br,PEDOT:PSS,PEDOT:PSS,,chloroform,chloroform,,-5.56,-3.65,,-5.65,-4.1,
42926,10.1002/adma.202302592,10.1002/adma.202302592,PM6,BO-4F,PM6,Y6-BO,COC(=O)C(C)(C)c1cc(C)cc(-c2sc3c4sc5cc(/C=C6/C(=O)c7cc(F)cc(c7)C(=O)/C6=C\c6cc(C(C)(C)C(=O)OC)c(-c7cc(C)cc(C(C)(C)C(=O)OC)c7)s6)sc5c4c(C(C)(C)C(=O)OC)ccc2-3)c1,CCCCCCCCCCCc1c(/C=C2\C(=O)c3cc(F)c(F)cc3C2=C(C#N)C#N)sc2c1sc1c3c4nsnc4c4c5sc6c(CCCCCCCCCCC)c(/C=C7\C(=O)c8cc(F)c(F)cc8C7=C(C#N)C#N)sc6c5n(CC(CCCC)CCCCCC)c4c3n(CC(CCCC)CCCCCC)c21,0.768,25.9,56.5,11.5,11.238528,2.273669565217402,11.33,11.5,,Y6-1O,,,conventional,conventional,PFN-Br,PFN-Br,PEDOT:PSS,PEDOT:PSS,,chloroform,chloroform,,-5.56,-3.65,,-5.65,-4.1,
42927,10.1002/adma.202302592,10.1002/adma.202302592,PM6,BO-4F,PM6,Y6-BO,COC(=O)C(C)(C)c1cc(C)cc(-c2sc3c4sc5cc(/C=C6/C(=O)c7cc(F)cc(c7)C(=O)/C6=C\c6cc(C(C)(C)C(=O)OC)c(-c7cc(C)cc(C(C)(C)C(=O)OC)c7)s6)sc5c4c(C(C)(C)C(=O)OC)ccc2-3)c1,CCCCCCCCCCCc1c(/C=C2\C(=O)c3cc(F)c(F)cc3C2=C(C#N)C#N)sc2c1sc1c3c4nsnc4c4c5sc6c(CCCCCCCCCCC)c(/C=C7\C(=O)c8cc(F)c(F)cc8C7=C(C#N)C#N)sc6c5n(CC(CCCC)CCCCCC)c4c3n(CC(CCCC)CCCCCC)c21,0.847,27.0,74.4,17.0,17.014536,0.0855058823529391,16.82,17.0,,,,,conventional,conventional,PFN-Br,PFN-Br,PEDOT:PSS,PEDOT:PSS,,chloroform,chloroform,,-5.56,-3.65,,-5.65,-4.1,
42928,10.1002/adma.202302592,10.1002/adma.202302592,PM6,BO-4F,PM6,Y6-BO,COC(=O)C(C)(C)c1cc(C)cc(-c2sc3c4sc5cc(/C=C6/C(=O)c7cc(F)cc(c7)C(=O)/C6=C\c6cc(C(C)(C)C(=O)OC)c(-c7cc(C)cc(C(C)(C)C(=O)OC)c7)s6)sc5c4c(C(C)(C)C(=O)OC)ccc2-3)c1,CCCCCCCCCCCc1c(/C=C2\C(=O)c3cc(F)c(F)cc3C2=C(C#N)C#N)sc2c1sc1c3c4nsnc4c4c5sc6c(CCCCCCCCCCC)c(/C=C7\C(=O)c8cc(F)c(F)cc8C7=C(C#N)C#N)sc6c5n(CC(CCCC)CCCCCC)c4c3n(CC(CCCC)CCCCCC)c21,0.809,26.6,63.8,13.7,13.729377199999998,0.2144321167883138,13.53,13.7,,DT19,,,conventional,conventional,PFN-Br,PFN-Br,PEDOT:PSS,PEDOT:PSS,,chloroform,chloroform,,-5.56,-3.65,,-5.65,-4.1,
42929,10.1002/adma.202302592,10.1002/adma.202302592,PM1,L8-BO,PM1,L8-BO,,CCCCCCC(CCCC)Cc1c(/C=C2\C(=O)c3cc(F)c(F)cc3C2=C(C#N)C#N)sc2c1SC1c3c(c4c(c5nsnc35)c3sc5c(CC(CCCC)CCCCCC)c(/C=C6\C(=O)c7cc(F)c(F)cc7C6=C(C#N)C#N)sc5c3n4CC(CC)CCCC)N(CC(CC)CCCC)C21,0.899,26.9,73.8,17.8,17.8471278,0.2647629213483055,17.66,17.8,,,,,conventional,conventional,PFN-Br,PFN-Br,PEDOT:PSS,PEDOT:PSS,,chloroform,chloroform,,,,,-5.68,-3.9,
42930,10.1002/adma.202302592,10.1002/adma.202302592,PM1,L8-BO,PM1,L8-BO,,CCCCCCC(CCCC)Cc1c(/C=C2\C(=O)c3cc(F)c(F)cc3C2=C(C#N)C#N)sc2c1SC1c3c(c4c(c5nsnc35)c3sc5c(CC(CCCC)CCCCCC)c(/C=C6\C(=O)c7cc(F)c(F)cc7C6=C(C#N)C#N)sc5c3n4CC(CC)CCCC)N(CC(CC)CCCC)C21,0.799,25.5,61.8,12.6,12.591441,0.0679285714285713,12.43,12.6,,,,,conventional,conventional,PFN-Br,PFN-Br,PEDOT:PSS,PEDOT:PSS,,chloroform,chloroform,120.0,,,,-5.68,-3.9,
42931,10.1002/adma.202302592,10.1002/adma.202302592,PM1,L8-BO,PM1,L8-BO,,CCCCCCC(CCCC)Cc1c(/C=C2\C(=O)c3cc(F)c(F)cc3C2=C(C#N)C#N)sc2c1SC1c3c(c4c(c5nsnc35)c3sc5c(CC(CCCC)CCCCCC)c(/C=C6\C(=O)c7cc(F)c(F)cc7C6=C(C#N)C#N)sc5c3n4CC(CC)CCCC)N(CC(CC)CCCC)C21,0.904,27.2,75.0,18.4,18.4416,0.2260869565217335,18.19,18.4,,BTP-F3Cl,,,conventional,conventional,PFN-Br,PFN-Br,PEDOT:PSS,PEDOT:PSS,,chloroform,chloroform,,,,,-5.68,-3.9,
42932,10.1002/adma.202302592,10.1002/adma.202302592,PM1,L8-BO,PM1,L8-BO,,CCCCCCC(CCCC)Cc1c(/C=C2\C(=O)c3cc(F)c(F)cc3C2=C(C#N)C#N)sc2c1SC1c3c(c4c(c5nsnc35)c3sc5c(CC(CCCC)CCCCCC)c(/C=C6\C(=O)c7cc(F)c(F)cc7C6=C(C#N)C#N)sc5c3n4CC(CC)CCCC)N(CC(CC)CCCC)C21,0.842,27.0,59.6,13.5,13.549464,0.3663999999999898,13.3,13.5,,BTP-F3Cl,,,conventional,conventional,PFN-Br,PFN-Br,PEDOT:PSS,PEDOT:PSS,,chloroform,chloroform,120.0,,,,-5.68,-3.9,
42933,10.1002/adma.202302592,10.1002/adma.202302592,PM1,L8-BO,PM1,L8-BO,,CCCCCCC(CCCC)Cc1c(/C=C2\C(=O)c3cc(F)c(F)cc3C2=C(C#N)C#N)sc2c1SC1c3c(c4c(c5nsnc35)c3sc5c(CC(CCCC)CCCCCC)c(/C=C6\C(=O)c7cc(F)c(F)cc7C6=C(C#N)C#N)sc5c3n4CC(CC)CCCC)N(CC(CC)CCCC)C21,0.899,27.8,73.8,18.4,18.4442436,0.240454347826095,18.22,18.4,,DT19,,,conventional,conventional,PFN-Br,PFN-Br,PEDOT:PSS,PEDOT:PSS,,chloroform,chloroform,,,,,-5.68,-3.9,
42934,10.1002/adma.202302592,10.1002/adma.202302592,PM1,L8-BO,PM1,L8-BO,,CCCCCCC(CCCC)Cc1c(/C=C2\C(=O)c3cc(F)c(F)cc3C2=C(C#N)C#N)sc2c1SC1c3c(c4c(c5nsnc35)c3sc5c(CC(CCCC)CCCCCC)c(/C=C6\C(=O)c7cc(F)c(F)cc7C6=C(C#N)C#N)sc5c3n4CC(CC)CCCC)N(CC(CC)CCCC)C21,0.857,27.0,70.0,16.2,16.1973,0.0166666666666716,15.98,16.2,,DT19,,,conventional,conventional,PFN-Br,PFN-Br,PEDOT:PSS,PEDOT:PSS,,chloroform,chloroform,120.0,,,,-5.68,-3.9,
42935,10.1002/adma.202302592,10.1002/adma.202302592,PM6,BO-4Cl,PM6,BO-4Cl,COC(=O)C(C)(C)c1cc(C)cc(-c2sc3c4sc5cc(/C=C6/C(=O)c7cc(F)cc(c7)C(=O)/C6=C\c6cc(C(C)(C)C(=O)OC)c(-c7cc(C)cc(C(C)(C)C(=O)OC)c7)s6)sc5c4c(C(C)(C)C(=O)OC)ccc2-3)c1,CCCCCCCCCCCc1c(/C=C2\C(=O)c3cc(Cl)c(Cl)cc3C2=C(C#N)C#N)sc2c1sc1c3c4nsnc4c4c5sc6c(CCCCCCCCCCC)c(/C=C7\C(=O)c8cc(Cl)c(Cl)cc8C7=C(C#N)C#N)sc6c5n(CC(CCCC)CCCCCC)c4c3n(CC(CCCC)CCCCCC)c21,0.832,26.6,69.6,15.5,15.4033152,0.623772903225808,15.28,15.5,,,,,conventional,conventional,PFN-Br,PFN-Br,PEDOT:PSS,PEDOT:PSS,,chloroform,chloroform,,-5.56,-3.65,,-5.68,-4.1,
42936,10.1002/adma.202302592,10.1002/adma.202302592,PM6,BO-4Cl,PM6,BO-4Cl,COC(=O)C(C)(C)c1cc(C)cc(-c2sc3c4sc5cc(/C=C6/C(=O)c7cc(F)cc(c7)C(=O)/C6=C\c6cc(C(C)(C)C(=O)OC)c(-c7cc(C)cc(C(C)(C)C(=O)OC)c7)s6)sc5c4c(C(C)(C)C(=O)OC)ccc2-3)c1,CCCCCCCCCCCc1c(/C=C2\C(=O)c3cc(Cl)c(Cl)cc3C2=C(C#N)C#N)sc2c1sc1c3c4nsnc4c4c5sc6c(CCCCCCCCCCC)c(/C=C7\C(=O)c8cc(Cl)c(Cl)cc8C7=C(C#N)C#N)sc6c5n(CC(CCCC)CCCCCC)c4c3n(CC(CCCC)CCCCCC)c21,0.7,26.7,49.3,9.2,9.214169999999998,0.1540217391304156,9.01,9.2,,,,,conventional,conventional,PFN-Br,PFN-Br,PEDOT:PSS,PEDOT:PSS,,chloroform,chloroform,120.0,-5.56,-3.65,,-5.68,-4.1,
42937,10.1002/adma.202302592,10.1002/adma.202302592,PM6,BO-4Cl,PM6,BO-4Cl,COC(=O)C(C)(C)c1cc(C)cc(-c2sc3c4sc5cc(/C=C6/C(=O)c7cc(F)cc(c7)C(=O)/C6=C\c6cc(C(C)(C)C(=O)OC)c(-c7cc(C)cc(C(C)(C)C(=O)OC)c7)s6)sc5c4c(C(C)(C)C(=O)OC)ccc2-3)c1,CCCCCCCCCCCc1c(/C=C2\C(=O)c3cc(Cl)c(Cl)cc3C2=C(C#N)C#N)sc2c1sc1c3c4nsnc4c4c5sc6c(CCCCCCCCCCC)c(/C=C7\C(=O)c8cc(Cl)c(Cl)cc8C7=C(C#N)C#N)sc6c5n(CC(CCCC)CCCCCC)c4c3n(CC(CCCC)CCCCCC)c21,0.863,27.7,72.1,17.2,17.235577099999997,0.2068436046511487,17.05,17.2,,Y6-1O,,,conventional,conventional,PFN-Br,PFN-Br,PEDOT:PSS,PEDOT:PSS,,chloroform,chloroform,,-5.56,-3.65,,-5.68,-4.1,
42938,10.1002/adma.202302592,10.1002/adma.202302592,PM6,BO-4Cl,PM6,BO-4Cl,COC(=O)C(C)(C)c1cc(C)cc(-c2sc3c4sc5cc(/C=C6/C(=O)c7cc(F)cc(c7)C(=O)/C6=C\c6cc(C(C)(C)C(=O)OC)c(-c7cc(C)cc(C(C)(C)C(=O)OC)c7)s6)sc5c4c(C(C)(C)C(=O)OC)ccc2-3)c1,CCCCCCCCCCCc1c(/C=C2\C(=O)c3cc(Cl)c(Cl)cc3C2=C(C#N)C#N)sc2c1sc1c3c4nsnc4c4c5sc6c(CCCCCCCCCCC)c(/C=C7\C(=O)c8cc(Cl)c(Cl)cc8C7=C(C#N)C#N)sc6c5n(CC(CCCC)CCCCCC)c4c3n(CC(CCCC)CCCCCC)c21,0.733,27.9,49.6,10.1,10.1435472,0.4311603960395941,9.85,10.1,,Y6-1O,,,conventional,conventional,PFN-Br,PFN-Br,PEDOT:PSS,PEDOT:PSS,,chloroform,chloroform,120.0,-5.56,-3.65,,-5.68,-4.1,
42939,10.1002/adma.202302592,10.1002/adma.202302592,PM6,BO-4Cl,PM6,BO-4Cl,COC(=O)C(C)(C)c1cc(C)cc(-c2sc3c4sc5cc(/C=C6/C(=O)c7cc(F)cc(c7)C(=O)/C6=C\c6cc(C(C)(C)C(=O)OC)c(-c7cc(C)cc(C(C)(C)C(=O)OC)c7)s6)sc5c4c(C(C)(C)C(=O)OC)ccc2-3)c1,CCCCCCCCCCCc1c(/C=C2\C(=O)c3cc(Cl)c(Cl)cc3C2=C(C#N)C#N)sc2c1sc1c3c4nsnc4c4c5sc6c(CCCCCCCCCCC)c(/C=C7\C(=O)c8cc(Cl)c(Cl)cc8C7=C(C#N)C#N)sc6c5n(CC(CCCC)CCCCCC)c4c3n(CC(CCCC)CCCCCC)c21,0.861,27.6,70.4,16.7,16.7295744,0.1770922155688702,16.53,16.7,,DT19,,,conventional,conventional,PFN-Br,PFN-Br,PEDOT:PSS,PEDOT:PSS,,chloroform,chloroform,,-5.56,-3.65,,-5.68,-4.1,
42940,10.1002/adma.202302592,10.1002/adma.202302592,PM6,BO-4Cl,PM6,BO-4Cl,COC(=O)C(C)(C)c1cc(C)cc(-c2sc3c4sc5cc(/C=C6/C(=O)c7cc(F)cc(c7)C(=O)/C6=C\c6cc(C(C)(C)C(=O)OC)c(-c7cc(C)cc(C(C)(C)C(=O)OC)c7)s6)sc5c4c(C(C)(C)C(=O)OC)ccc2-3)c1,CCCCCCCCCCCc1c(/C=C2\C(=O)c3cc(Cl)c(Cl)cc3C2=C(C#N)C#N)sc2c1sc1c3c4nsnc4c4c5sc6c(CCCCCCCCCCC)c(/C=C7\C(=O)c8cc(Cl)c(Cl)cc8C7=C(C#N)C#N)sc6c5n(CC(CCCC)CCCCCC)c4c3n(CC(CCCC)CCCCCC)c21,0.769,27.7,58.1,12.4,12.3760553,0.1931024193548345,12.18,12.4,,DT19,,,conventional,conventional,PFN-Br,PFN-Br,PEDOT:PSS,PEDOT:PSS,,chloroform,chloroform,,-5.56,-3.65,,-5.68,-4.1,
42971,10.1002/adma.202305092,10.1002/adma.202305092,PTB7-Th,ATT-9,PTB7-Th,ATT-9,CCCCC(CC)COC(=O)c1sc2csc(-c3cc4c(-c5ccc(CC(CC)CCCC)s5)c5sccc5c(-c5ccc(CC(CC)CCCC)s5)c4s3)c2c1F,,0.637,17.2,60.3,6.6,6.6067092,0.1016545454545517,6.41,6.6,,,,,inverted,inverted,ZnO,ZnO,HP (HMO:PEDOT:PSS:Triton),HP,,,,,-5.21,-3.6,,,,
42972,10.1002/adma.202305092,10.1002/adma.202305092,PTB7-Th,ATT-9,PTB7-Th,ATT-9,CCCCC(CC)COC(=O)c1sc2csc(-c3cc4c(-c5ccc(CC(CC)CCCC)s5)c5sccc5c(-c5ccc(CC(CC)CCCC)s5)c4s3)c2c1F,,0.645,17.9,63.6,7.34,7.342937999999999,0.0400272479563956,6.94,7.34,,,,,inverted,inverted,ZnO,ZnO,HP (HMO:PEDOT:PSS:Triton),HP,,,,,-5.21,-3.6,,,,
42973,10.1002/adma.202305092,10.1002/adma.202305092,PTB7-Th,ATT-9,PTB7-Th,ATT-9,CCCCC(CC)COC(=O)c1sc2csc(-c3cc4c(-c5ccc(CC(CC)CCCC)s5)c5sccc5c(-c5ccc(CC(CC)CCCC)s5)c4s3)c2c1F,,0.643,18.2,65.0,7.61,7.606689999999999,0.0434954007884469,7.19,7.61,,,,,inverted,inverted,ZnO,ZnO,HP (HMO:PEDOT:PSS:Triton),HP,,,,,-5.21,-3.6,,,,
42974,10.1002/adma.202305356,10.1002/adma.202305356,PM6,BO-4Cl,PM6,BO-4Cl,COC(=O)C(C)(C)c1cc(C)cc(-c2sc3c4sc5cc(/C=C6/C(=O)c7cc(F)cc(c7)C(=O)/C6=C\c6cc(C(C)(C)C(=O)OC)c(-c7cc(C)cc(C(C)(C)C(=O)OC)c7)s6)sc5c4c(C(C)(C)C(=O)OC)ccc2-3)c1,CCCCCCCCCCCc1c(/C=C2\C(=O)c3cc(Cl)c(Cl)cc3C2=C(C#N)C#N)sc2c1sc1c3c4nsnc4c4c5sc6c(CCCCCCCCCCC)c(/C=C7\C(=O)c8cc(Cl)c(Cl)cc8C7=C(C#N)C#N)sc6c5n(CC(CCCC)CCCCCC)c4c3n(CC(CCCC)CCCCCC)c21,0.849,26.02,77.27,17.07,17.069700245999996,0.0017560281195302,16.93,17.07,,,,,ITO/PEDOT:PSS/active layer/PDIN/Ag,conventional,PDIN,PDIN,PEDOT:PSS,PEDOT:PSS,,CB,chlorobenzene,,-5.56,-3.65,,-5.68,-4.1,
42975,10.1002/adma.202305356,10.1002/adma.202305356,PM6,BO-4Cl,PM6,BO-4Cl,COC(=O)C(C)(C)c1cc(C)cc(-c2sc3c4sc5cc(/C=C6/C(=O)c7cc(F)cc(c7)C(=O)/C6=C\c6cc(C(C)(C)C(=O)OC)c(-c7cc(C)cc(C(C)(C)C(=O)OC)c7)s6)sc5c4c(C(C)(C)C(=O)OC)ccc2-3)c1,CCCCCCCCCCCc1c(/C=C2\C(=O)c3cc(Cl)c(Cl)cc3C2=C(C#N)C#N)sc2c1sc1c3c4nsnc4c4c5sc6c(CCCCCCCCCCC)c(/C=C7\C(=O)c8cc(Cl)c(Cl)cc8C7=C(C#N)C#N)sc6c5n(CC(CCCC)CCCCCC)c4c3n(CC(CCCC)CCCCCC)c21,0.85,26.66,78.77,17.85,17.850069699999995,0.0003904761904417,17.72,17.85,,,,,ITO/PEDOT:PSS/active layer/PDIN/Ag,conventional,PDIN,PDIN,PEDOT:PSS,PEDOT:PSS,,CB,chlorobenzene,,-5.56,-3.65,,-5.68,-4.1,
42976,10.1002/adma.202305356,10.1002/adma.202305356,PM6,BO-4Cl,PM6,BO-4Cl,COC(=O)C(C)(C)c1cc(C)cc(-c2sc3c4sc5cc(/C=C6/C(=O)c7cc(F)cc(c7)C(=O)/C6=C\c6cc(C(C)(C)C(=O)OC)c(-c7cc(C)cc(C(C)(C)C(=O)OC)c7)s6)sc5c4c(C(C)(C)C(=O)OC)ccc2-3)c1,CCCCCCCCCCCc1c(/C=C2\C(=O)c3cc(Cl)c(Cl)cc3C2=C(C#N)C#N)sc2c1sc1c3c4nsnc4c4c5sc6c(CCCCCCCCCCC)c(/C=C7\C(=O)c8cc(Cl)c(Cl)cc8C7=C(C#N)C#N)sc6c5n(CC(CCCC)CCCCCC)c4c3n(CC(CCCC)CCCCCC)c21,0.851,26.72,79.31,18.03,18.034078832,0.022622473655006,17.94,18.03,,,,,ITO/PEDOT:PSS/active layer/PDIN/Ag,conventional,PDIN,PDIN,PEDOT:PSS,PEDOT:PSS,,CB,chlorobenzene,,-5.56,-3.65,,-5.68,-4.1,
42977,10.1002/adma.202305356,10.1002/adma.202305356,PM6,BO-4Cl,PM6,BO-4Cl,COC(=O)C(C)(C)c1cc(C)cc(-c2sc3c4sc5cc(/C=C6/C(=O)c7cc(F)cc(c7)C(=O)/C6=C\c6cc(C(C)(C)C(=O)OC)c(-c7cc(C)cc(C(C)(C)C(=O)OC)c7)s6)sc5c4c(C(C)(C)C(=O)OC)ccc2-3)c1,CCCCCCCCCCCc1c(/C=C2\C(=O)c3cc(Cl)c(Cl)cc3C2=C(C#N)C#N)sc2c1sc1c3c4nsnc4c4c5sc6c(CCCCCCCCCCC)c(/C=C7\C(=O)c8cc(Cl)c(Cl)cc8C7=C(C#N)C#N)sc6c5n(CC(CCCC)CCCCCC)c4c3n(CC(CCCC)CCCCCC)c21,0.848,26.85,78.9,17.97,17.9645832,0.0301435726210295,17.84,17.97,,,,,ITO/PEDOT:PSS/active layer/PDIN/Ag,conventional,PDIN,PDIN,PEDOT:PSS,PEDOT:PSS,,CB,chlorobenzene,,-5.56,-3.65,,-5.68,-4.1,
42978,10.1002/adma.202305356,10.1002/adma.202305356,PM6,BO-4Cl,PM6,BO-4Cl,COC(=O)C(C)(C)c1cc(C)cc(-c2sc3c4sc5cc(/C=C6/C(=O)c7cc(F)cc(c7)C(=O)/C6=C\c6cc(C(C)(C)C(=O)OC)c(-c7cc(C)cc(C(C)(C)C(=O)OC)c7)s6)sc5c4c(C(C)(C)C(=O)OC)ccc2-3)c1,CCCCCCCCCCCc1c(/C=C2\C(=O)c3cc(Cl)c(Cl)cc3C2=C(C#N)C#N)sc2c1sc1c3c4nsnc4c4c5sc6c(CCCCCCCCCCC)c(/C=C7\C(=O)c8cc(Cl)c(Cl)cc8C7=C(C#N)C#N)sc6c5n(CC(CCCC)CCCCCC)c4c3n(CC(CCCC)CCCCCC)c21,0.843,26.36,77.62,17.24,17.248312776,0.0482179582366609,17.09,17.24,,,,,ITO/PEDOT:PSS/active layer/PDIN/Ag,conventional,PDIN,PDIN,PEDOT:PSS,PEDOT:PSS,,OX,o-xylene,,-5.56,-3.65,,-5.68,-4.1,
42979,10.1002/adma.202305356,10.1002/adma.202305356,PM6,BO-4Cl,PM6,BO-4Cl,COC(=O)C(C)(C)c1cc(C)cc(-c2sc3c4sc5cc(/C=C6/C(=O)c7cc(F)cc(c7)C(=O)/C6=C\c6cc(C(C)(C)C(=O)OC)c(-c7cc(C)cc(C(C)(C)C(=O)OC)c7)s6)sc5c4c(C(C)(C)C(=O)OC)ccc2-3)c1,CCCCCCCCCCCc1c(/C=C2\C(=O)c3cc(Cl)c(Cl)cc3C2=C(C#N)C#N)sc2c1sc1c3c4nsnc4c4c5sc6c(CCCCCCCCCCC)c(/C=C7\C(=O)c8cc(Cl)c(Cl)cc8C7=C(C#N)C#N)sc6c5n(CC(CCCC)CCCCCC)c4c3n(CC(CCCC)CCCCCC)c21,0.847,26.86,79.63,18.12,18.116159446,0.0211951103752952,18.01,18.12,,,,,ITO/PEDOT:PSS/active layer/PDIN/Ag,conventional,PDIN,PDIN,PEDOT:PSS,PEDOT:PSS,,OX,o-xylene,,-5.56,-3.65,,-5.68,-4.1,
42980,10.1002/adma.202305356,10.1002/adma.202305356,PM6,BTP-eC9,PM6,BTP-eC9,COC(=O)C(C)(C)c1cc(C)cc(-c2sc3c4sc5cc(/C=C6/C(=O)c7cc(F)cc(c7)C(=O)/C6=C\c6cc(C(C)(C)C(=O)OC)c(-c7cc(C)cc(C(C)(C)C(=O)OC)c7)s6)sc5c4c(C(C)(C)C(=O)OC)ccc2-3)c1,CCCCCCCCCc1c(C=C2C(=O)c3cc(Cl)c(Cl)cc3C2=C(C#N)C#N)sc2c1sc1c3c4nsnc4c4c5sc6c(CCCCCCCCC)c(C=C7C(=O)c8cc(Cl)c(Cl)cc8C7=C(C#N)C#N)sc6c5n(CC(CCCC)CCCCCC)c4c3n(CC(CCCC)CCCCCC)c21,0.847,26.46,78.18,17.52,17.521404516,0.0080166438356216,17.36,17.52,,,,,ITO/PEDOT:PSS/active layer/PDIN/Ag,conventional,PDIN,PDIN,PEDOT:PSS,PEDOT:PSS,,CB,chlorobenzene,,-5.56,-3.65,,-5.68,-3.9,
42981,10.1002/adma.202305356,10.1002/adma.202305356,PM6,BTP-eC9,PM6,BTP-eC9,COC(=O)C(C)(C)c1cc(C)cc(-c2sc3c4sc5cc(/C=C6/C(=O)c7cc(F)cc(c7)C(=O)/C6=C\c6cc(C(C)(C)C(=O)OC)c(-c7cc(C)cc(C(C)(C)C(=O)OC)c7)s6)sc5c4c(C(C)(C)C(=O)OC)ccc2-3)c1,CCCCCCCCCc1c(C=C2C(=O)c3cc(Cl)c(Cl)cc3C2=C(C#N)C#N)sc2c1sc1c3c4nsnc4c4c5sc6c(CCCCCCCCC)c(C=C7C(=O)c8cc(Cl)c(Cl)cc8C7=C(C#N)C#N)sc6c5n(CC(CCCC)CCCCCC)c4c3n(CC(CCCC)CCCCCC)c21,0.85,26.96,80.02,18.34,18.3373832,0.0142682660850707,18.22,18.34,,,,,ITO/PEDOT:PSS/active layer/PDIN/Ag,conventional,PDIN,PDIN,PEDOT:PSS,PEDOT:PSS,,CB,chlorobenzene,,-5.56,-3.65,,-5.68,-3.9,
42982,10.1002/adma.202305356,10.1002/adma.202305356,PM6,BTP-eC9,PM6,BTP-eC9,COC(=O)C(C)(C)c1cc(C)cc(-c2sc3c4sc5cc(/C=C6/C(=O)c7cc(F)cc(c7)C(=O)/C6=C\c6cc(C(C)(C)C(=O)OC)c(-c7cc(C)cc(C(C)(C)C(=O)OC)c7)s6)sc5c4c(C(C)(C)C(=O)OC)ccc2-3)c1,CCCCCCCCCc1c(C=C2C(=O)c3cc(Cl)c(Cl)cc3C2=C(C#N)C#N)sc2c1sc1c3c4nsnc4c4c5sc6c(CCCCCCCCC)c(C=C7C(=O)c8cc(Cl)c(Cl)cc8C7=C(C#N)C#N)sc6c5n(CC(CCCC)CCCCCC)c4c3n(CC(CCCC)CCCCCC)c21,0.843,26.52,78.9,17.64,17.63916804,0.0047163265306082,17.09,17.64,,,,,ITO/PEDOT:PSS/active layer/PDIN/Ag,conventional,PDIN,PDIN,PEDOT:PSS,PEDOT:PSS,,OX,o-xylene,,-5.56,-3.65,,-5.68,-3.9,
42983,10.1002/adma.202305356,10.1002/adma.202305356,PM6,BTP-eC9,PM6,BTP-eC9,COC(=O)C(C)(C)c1cc(C)cc(-c2sc3c4sc5cc(/C=C6/C(=O)c7cc(F)cc(c7)C(=O)/C6=C\c6cc(C(C)(C)C(=O)OC)c(-c7cc(C)cc(C(C)(C)C(=O)OC)c7)s6)sc5c4c(C(C)(C)C(=O)OC)ccc2-3)c1,CCCCCCCCCc1c(C=C2C(=O)c3cc(Cl)c(Cl)cc3C2=C(C#N)C#N)sc2c1sc1c3c4nsnc4c4c5sc6c(CCCCCCCCC)c(C=C7C(=O)c8cc(Cl)c(Cl)cc8C7=C(C#N)C#N)sc6c5n(CC(CCCC)CCCCCC)c4c3n(CC(CCCC)CCCCCC)c21,0.847,27.22,80.31,18.52,18.515743554,0.022982969762435,18.39,18.52,,,,,ITO/PEDOT:PSS/active layer/PDIN/Ag,conventional,PDIN,PDIN,PEDOT:PSS,PEDOT:PSS,,OX,o-xylene,,-5.56,-3.65,,-5.68,-3.9,
42984,10.1002/adma.202305424,10.1002/adma.202305424,PBDB-TFCl,PY-IT,PBDB-TFCl,PY-IT,,CCCCCCCCCCCc1c(/C=C2\C(=O)c3ccccc3C2=C(C#N)C#N)sc2c1sc1c3c4nsnc4c4c5sc6c(CCCCCCCCCCC)c(/C=C7\C(=O)c8cc(-c9cccs9)ccc8C7=C(C#N)C#N)sc6c5n(CC(CCCCCCCC)CCCCCCCCCC)c4c3n(CC(CCCCCCCC)CCCCCCCCCC)c21,0.944,24.2,77.1,17.6,17.6133408,0.0757999999999895,17.1,17.6,,,,,,,,,,,,,,,,,,-5.68,-3.94,
