Repository: JiYiqaq/PCE-KA-GNN

# Data directory

- `raw/Active_Database.csv` is the immutable source dataset bundled under CC BY 4.0. Do not overwrite it with processed data.
- `processed/` is created and populated by the training pipeline. Generated `.pt` and `.pth` caches are intentionally ignored by Git because they can exceed GitHub's normal single-file limit.

See `../DATA_LICENSE.md` for provenance, license and checksum information.

File: data/raw/Active_Database.csv (part 63 of 471)
id,doi,doi_norm,donor,acceptor,donor_canonical,acceptor_canonical,donor_smiles,acceptor_smiles,voc,jsc,ff,pce,pce_recomputed,pce_relative_error_percent,pce_avg,pce_best,d_a_ratio,additive,additive_canonical,additive_ratio,device_structure,device_type,etl,etl_canonical,htl,htl_canonical,active_layer_thickness,solvent,solvent_canonical,annealing_temp,homo_d,lumo_d,eg_d,homo_a,lumo_a,eg_a
42987,10.1002/adma.202305424,10.1002/adma.202305424,D18-Cl,PY-IT,D18-Cl,PY-IT,CCCCCCC(CCCC)Cc1csc(-c2cc3c4nsnc4c4cc(-c5cc(CC(CCCC)CCCCCC)c(-c6cc7c(-c8cc(Cl)c(CC(CC)CCCC)s8)c8sccc8c(-c8cc(Cl)c(CC(CC)CCCC)s8)c7s6)s5)sc4c3s2)c1,CCCCCCCCCCCc1c(/C=C2\C(=O)c3ccccc3C2=C(C#N)C#N)sc2c1sc1c3c4nsnc4c4c5sc6c(CCCCCCCCCCC)c(/C=C7\C(=O)c8cc(-c9cccs9)ccc8C7=C(C#N)C#N)sc6c5n(CC(CCCCCCCC)CCCCCCCCCC)c4c3n(CC(CCCCCCCC)CCCCCCCCCC)c21,0.97,23.6,75.7,17.3,17.329244000000003,0.1690404624277575,16.8,17.3,,,,,,,,,,,,,,,-5.51,-2.77,,-5.68,-3.94,
42988,10.1002/adma.202305562,10.1002/adma.202305562,D18,N3,D18,N3,CCCCCCC(CCCC)Cc1csc(-c2cc3c4nsnc4c4cc(-c5cc(CC(CCCC)CCCCCC)c(-c6cc7c(-c8cc(F)c(CC(CC)CCCC)s8)c8sccc8c(-c8cc(F)c(CC(CC)CCCC)s8)c7s6)s5)sc4c3s2)c1,CCCCCCCCCCCC1=C(/C=C2\C(=O)C3=CC(F)=C(F)C=C3C2=C(C#N)C#N)SC2=C1SC1=C2N(CCC(CC)CCCC)C2=C1C1=NSN=C1C1=C2N(CCC(CC)CCCC)C2=C1SC1=C2SC(/C=C2\C(=O)C3=CC(F)=C(F)C=C3C2=C(C#N)C#N)=C1CCCCCCCCCCC,0.82,28.14,79.0,18.23,18.229092,0.0049808008776687,18.04,18.23,1:1.3,,,,ITO/PEDOT:PSS/active layer/PDINN/Ag,conventional,PDINN,PDINN,PEDOT:PSS,PEDOT:PSS,,chloroform,chloroform,,-5.51,-2.77,,-5.64,-3.86,
42992,10.1002/adma.202305562,10.1002/adma.202305562,D18,N3,D18,N3,CCCCCCC(CCCC)Cc1csc(-c2cc3c4nsnc4c4cc(-c5cc(CC(CCCC)CCCCCC)c(-c6cc7c(-c8cc(F)c(CC(CC)CCCC)s8)c8sccc8c(-c8cc(F)c(CC(CC)CCCC)s8)c7s6)s5)sc4c3s2)c1,CCCCCCCCCCCC1=C(/C=C2\C(=O)C3=CC(F)=C(F)C=C3C2=C(C#N)C#N)SC2=C1SC1=C2N(CCC(CC)CCCC)C2=C1C1=NSN=C1C1=C2N(CCC(CC)CCCC)C2=C1SC1=C2SC(/C=C2\C(=O)C3=CC(F)=C(F)C=C3C2=C(C#N)C#N)=C1CCCCCCCCCCC,0.826,27.5,75.1,17.06,17.058964999999997,0.0060668229777354,16.85,17.06,1:1.3,,,,PET/Ag NWs/PEDOT:PSS/active layer/PDINN/Ag,conventional,PDINN,PDINN,PEDOT:PSS,PEDOT:PSS,,chloroform,chloroform,,-5.51,-2.77,,-5.64,-3.86,
43003,10.1002/adma.202305652,10.1002/adma.202305652,PM7,IT-4F,PM7,IT-4F,CCCCC(CC)Cc1sc(-c2c3ccsc3c(-c3cc(Cl)c(CC(CC)CCCC)s3)c3sc(-c4ccc(-c5sc(-c6cccs6)c6c5C(=O)c5c(CC(CC)CCCC)sc(CC(CC)CCCC)c5C6=O)s4)cc23)cc1Cl,CCCCCCc1ccc(C2(c3ccc(CCCCCC)cc3)c3cc4c(cc3-c3sc5cc(/C=C6\C(=O)c7cc(F)c(F)cc7C6=C(C#N)C#N)sc5c32)C(c2ccc(CCCCCC)cc2)(c2ccc(CCCCCC)cc2)c2c-4sc3cc(/C=C4\C(=O)c5cc(F)c(F)cc5C4=C(C#N)C#N)sc23)cc1,0.885,21.05,75.51,14.07,14.066946675000004,0.021700959488246,13.98,14.07,,,,,,,,,,,,,,,-5.575,-3.67,,-5.66,-4.14,
43005,10.1002/adma.202305652,10.1002/adma.202305652,PTO2,IT-4F,PTO2,IT-4F,CCOC(=O)c1ccsc1-c1cc2c(-c3cc(F)c(CC)s3)c3sc(-c4cc(C(=O)OCC)c(-c5cc6c(-c7cc(F)c(CC)s7)c7sc(-c8cc(C(=O)OCC)c(-c9cc%10c(-c%11cc(F)c(CC)s%11)c%11sccc%11c(-c%11cc(F)c(CC)s%11)c%10s9)s8)cc7c(-c7cc(F)c(CC)s7)c6s5)s4)cc3c(-c3cc(F)c(CC)s3)c2s1,CCCCCCc1ccc(C2(c3ccc(CCCCCC)cc3)c3cc4c(cc3-c3sc5cc(/C=C6\C(=O)c7cc(F)c(F)cc7C6=C(C#N)C#N)sc5c32)C(c2ccc(CCCCCC)cc2)(c2ccc(CCCCCC)cc2)c2c-4sc3cc(/C=C4\C(=O)c5cc(F)c(F)cc5C4=C(C#N)C#N)sc23)cc1,0.921,20.94,73.98,14.26,14.267590452000002,0.0532289761570988,14.13,14.26,,,,,,,,,,,,,,,-5.59,-3.67,,-5.66,-4.14,
43007,10.1002/adma.202305652,10.1002/adma.202305652,PTQ10,IT-4F,PTQ10,IT-4F,CCCCCCCCC(CCCCCC)COc1cnc2c(-c3cccs3)c(F)c(F)cc2n1,CCCCCCc1ccc(C2(c3ccc(CCCCCC)cc3)c3cc4c(cc3-c3sc5cc(/C=C6\C(=O)c7cc(F)c(F)cc7C6=C(C#N)C#N)sc5c32)C(c2ccc(CCCCCC)cc2)(c2ccc(CCCCCC)cc2)c2c-4sc3cc(/C=C4\C(=O)c5cc(F)c(F)cc5C4=C(C#N)C#N)sc23)cc1,0.929,20.88,68.29,13.25,13.246566408,0.0259139018867818,13.12,13.25,,,,,,,,,,,,,,,-5.54,-2.92,,-5.66,-4.14,
43009,10.1002/adma.202305652,10.1002/adma.202305652,PM6,Y6,PM6,Y6,COC(=O)C(C)(C)c1cc(C)cc(-c2sc3c4sc5cc(/C=C6/C(=O)c7cc(F)cc(c7)C(=O)/C6=C\c6cc(C(C)(C)C(=O)OC)c(-c7cc(C)cc(C(C)(C)C(=O)OC)c7)s6)sc5c4c(C(C)(C)C(=O)OC)ccc2-3)c1,CCCCCCCCCCCc1c(/C=C2\C(=O)c3cc(F)c(F)cc3C2=C(C#N)C#N)sc2c1sc1c3c4nsnc4c4c5sc6c(CCCCCCCCCCC)c(/C=C7\C(=O)c8cc(F)c(F)cc8C7=C(C#N)C#N)sc6c5n(CC(CC)CCCC)c4c3n(CC(CC)CCCC)c21,0.852,26.42,73.08,16.45,16.450191072,0.0011615319148923,16.25,16.45,,,,,,,,,,,,,,,-5.56,-3.65,,-5.65,-4.09,
43011,10.1002/adma.202305652,10.1002/adma.202305652,PM6,eC9,PM6,BTP-eC9,COC(=O)C(C)(C)c1cc(C)cc(-c2sc3c4sc5cc(/C=C6/C(=O)c7cc(F)cc(c7)C(=O)/C6=C\c6cc(C(C)(C)C(=O)OC)c(-c7cc(C)cc(C(C)(C)C(=O)OC)c7)s6)sc5c4c(C(C)(C)C(=O)OC)ccc2-3)c1,CCCCCCCCCc1c(C=C2C(=O)c3cc(Cl)c(Cl)cc3C2=C(C#N)C#N)sc2c1sc1c3c4nsnc4c4c5sc6c(CCCCCCCCC)c(C=C7C(=O)c8cc(Cl)c(Cl)cc8C7=C(C#N)C#N)sc6c5n(CC(CCCC)CCCCCC)c4c3n(CC(CCCC)CCCCCC)c21,0.846,27.47,75.13,17.46,17.459926506,0.0004209278350643,17.39,17.46,,,,,,,,,,,,,,,-5.56,-3.65,,-5.68,-3.9,
43013,10.1002/adma.202305652,10.1002/adma.202305652,D18,eC9,D18,BTP-eC9,CCCCCCC(CCCC)Cc1csc(-c2cc3c4nsnc4c4cc(-c5cc(CC(CCCC)CCCCCC)c(-c6cc7c(-c8cc(F)c(CC(CC)CCCC)s8)c8sccc8c(-c8cc(F)c(CC(CC)CCCC)s8)c7s6)s5)sc4c3s2)c1,CCCCCCCCCc1c(C=C2C(=O)c3cc(Cl)c(Cl)cc3C2=C(C#N)C#N)sc2c1sc1c3c4nsnc4c4c5sc6c(CCCCCCCCC)c(C=C7C(=O)c8cc(Cl)c(Cl)cc8C7=C(C#N)C#N)sc6c5n(CC(CCCC)CCCCCC)c4c3n(CC(CCCC)CCCCCC)c21,0.862,27.0,77.05,17.93,17.932617,0.0145956497490282,17.67,17.93,,,,,,,,,,,,,,,-5.51,-2.77,,-5.68,-3.9,
43015,10.1002/adma.202306373,10.1002/adma.202306373,PBDF-dT-BTz,Y6,PBDF-dT-BTz,Y6,CCCCCCCCn1nc2c(-c3cccs3)ccc(-c3ccc(-c4cc5c(OCC(CC)CCCC)c6sccc6c(OCC(CC)CCCC)c5s4)s3)c2n1,CCCCCCCCCCCc1c(/C=C2\C(=O)c3cc(F)c(F)cc3C2=C(C#N)C#N)sc2c1sc1c3c4nsnc4c4c5sc6c(CCCCCCCCCCC)c(/C=C7\C(=O)c8cc(F)c(F)cc8C7=C(C#N)C#N)sc6c5n(CC(CC)CCCC)c4c3n(CC(CC)CCCC)c21,0.852,25.01,75.21,16.03,16.026137891999998,0.0240930006238516,,,,,,,ITO/PEDOT:PSS/active layer/PNDIT-F3N/Ag,conventional,PNDIT-F3N,PNDIT-F3N,PEDOT:PSS,PEDOT:PSS,,,,,,,,-5.65,-4.09,
43016,10.1002/adma.202306373,10.1002/adma.202306373,PBDF-dF-BTz,Y6,PBDF-dF-BTz,Y6,,CCCCCCCCCCCc1c(/C=C2\C(=O)c3cc(F)c(F)cc3C2=C(C#N)C#N)sc2c1sc1c3c4nsnc4c4c5sc6c(CCCCCCCCCCC)c(/C=C7\C(=O)c8cc(F)c(F)cc8C7=C(C#N)C#N)sc6c5n(CC(CC)CCCC)c4c3n(CC(CC)CCCC)c21,0.863,24.27,74.42,15.59,15.587276442,0.0174699037844744,,,,,,,ITO/PEDOT:PSS/active layer/PNDIT-F3N/Ag,conventional,PNDIT-F3N,PNDIT-F3N,PEDOT:PSS,PEDOT:PSS,,,,,,,,-5.65,-4.09,
43017,10.1002/adma.202306373,10.1002/adma.202306373,PBDF-TF-BTz,Y6,PBDF-TF-BTz,Y6,,CCCCCCCCCCCc1c(/C=C2\C(=O)c3cc(F)c(F)cc3C2=C(C#N)C#N)sc2c1sc1c3c4nsnc4c4c5sc6c(CCCCCCCCCCC)c(/C=C7\C(=O)c8cc(F)c(F)cc8C7=C(C#N)C#N)sc6c5n(CC(CC)CCCC)c4c3n(CC(CC)CCCC)c21,0.857,25.52,77.78,17.01,17.010983792,0.0057836096413847,,,,,,,ITO/PEDOT:PSS/active layer/PNDIT-F3N/Ag,conventional,PNDIT-F3N,PNDIT-F3N,PEDOT:PSS,PEDOT:PSS,,,,,,,,-5.65,-4.09,
43018,10.1002/adma.202306373,10.1002/adma.202306373,PBDF-TF-BTz,PCBO-12,PBDF-TF-BTz,PCBO-12,,,0.944,11.99,65.12,7.37,7.370646272,0.0087689552238806,,,,,,,ITO/PEDOT:PSS/active layer/PNDIT-F3N/Ag,conventional,PNDIT-F3N,PNDIT-F3N,PEDOT:PSS,PEDOT:PSS,,,,,,,,,,
43028,10.1002/adma.202306681,10.1002/adma.202306681,PM6,L8-BO,PM6,L8-BO,COC(=O)C(C)(C)c1cc(C)cc(-c2sc3c4sc5cc(/C=C6/C(=O)c7cc(F)cc(c7)C(=O)/C6=C\c6cc(C(C)(C)C(=O)OC)c(-c7cc(C)cc(C(C)(C)C(=O)OC)c7)s6)sc5c4c(C(C)(C)C(=O)OC)ccc2-3)c1,CCCCCCC(CCCC)Cc1c(/C=C2\C(=O)c3cc(F)c(F)cc3C2=C(C#N)C#N)sc2c1SC1c3c(c4c(c5nsnc35)c3sc5c(CC(CCCC)CCCCCC)c(/C=C6\C(=O)c7cc(F)c(F)cc7C6=C(C#N)C#N)sc5c3n4CC(CC)CCCC)N(CC(CC)CCCC)C21,0.89,26.02,79.27,18.42,18.35718806,0.3409985884907685,18.29,18.42,1:1.25,,,,ITO/PEDOT:PSS/active layer/Bis-FIMG/Ag,conventional,Bis-FIMG,Bis-FIMG,PEDOT:PSS,PEDOT:PSS,,,,60.0,-5.56,-3.65,,-5.68,-3.9,
43029,10.1002/adma.202306681,10.1002/adma.202306681,PM6,L8-BO,PM6,L8-BO,COC(=O)C(C)(C)c1cc(C)cc(-c2sc3c4sc5cc(/C=C6/C(=O)c7cc(F)cc(c7)C(=O)/C6=C\c6cc(C(C)(C)C(=O)OC)c(-c7cc(C)cc(C(C)(C)C(=O)OC)c7)s6)sc5c4c(C(C)(C)C(=O)OC)ccc2-3)c1,CCCCCCC(CCCC)Cc1c(/C=C2\C(=O)c3cc(F)c(F)cc3C2=C(C#N)C#N)sc2c1SC1c3c(c4c(c5nsnc35)c3sc5c(CC(CCCC)CCCCCC)c(/C=C6\C(=O)c7cc(F)c(F)cc7C6=C(C#N)C#N)sc5c3n4CC(CC)CCCC)N(CC(CC)CCCC)C21,0.89,26.16,80.37,18.68,18.71206488,0.1716535331905785,18.6,18.68,1:1.25,,,,ITO/PEDOT:PSS/active layer/Bis-FIMG/Ag,conventional,Bis-FIMG,Bis-FIMG,PEDOT:PSS,PEDOT:PSS,,,,90.0,-5.56,-3.65,,-5.68,-3.9,
43030,10.1002/adma.202306681,10.1002/adma.202306681,PM6,L8-BO,PM6,L8-BO,COC(=O)C(C)(C)c1cc(C)cc(-c2sc3c4sc5cc(/C=C6/C(=O)c7cc(F)cc(c7)C(=O)/C6=C\c6cc(C(C)(C)C(=O)OC)c(-c7cc(C)cc(C(C)(C)C(=O)OC)c7)s6)sc5c4c(C(C)(C)C(=O)OC)ccc2-3)c1,CCCCCCC(CCCC)Cc1c(/C=C2\C(=O)c3cc(F)c(F)cc3C2=C(C#N)C#N)sc2c1SC1c3c(c4c(c5nsnc35)c3sc5c(CC(CCCC)CCCCCC)c(/C=C6\C(=O)c7cc(F)c(F)cc7C6=C(C#N)C#N)sc5c3n4CC(CC)CCCC)N(CC(CC)CCCC)C21,0.89,26.65,80.92,19.25,19.1930102,0.2960509090909101,19.04,19.25,1:1.25,,,,ITO/PEDOT:PSS/active layer/Bis-FIMG/Ag,conventional,Bis-FIMG,Bis-FIMG,PEDOT:PSS,PEDOT:PSS,,,,60.0,-5.56,-3.65,,-5.68,-3.9,
43048,10.1002/adma.202307280,10.1002/adma.202307280,PM6,L8-BO,PM6,L8-BO,COC(=O)C(C)(C)c1cc(C)cc(-c2sc3c4sc5cc(/C=C6/C(=O)c7cc(F)cc(c7)C(=O)/C6=C\c6cc(C(C)(C)C(=O)OC)c(-c7cc(C)cc(C(C)(C)C(=O)OC)c7)s6)sc5c4c(C(C)(C)C(=O)OC)ccc2-3)c1,CCCCCCC(CCCC)Cc1c(/C=C2\C(=O)c3cc(F)c(F)cc3C2=C(C#N)C#N)sc2c1SC1c3c(c4c(c5nsnc35)c3sc5c(CC(CCCC)CCCCCC)c(/C=C6\C(=O)c7cc(F)c(F)cc7C6=C(C#N)C#N)sc5c3n4CC(CC)CCCC)N(CC(CC)CCCC)C21,0.89,26.6,80.77,19.06,19.121489800000003,0.322611752360986,18.9,19.06,1:1.2,,,,top-illuminated,rigid ITO-based,,,,,,,,,-5.56,-3.65,,-5.68,-3.9,
43049,10.1002/adma.202307280,10.1002/adma.202307280,PM6,L8-BO,PM6,L8-BO,COC(=O)C(C)(C)c1cc(C)cc(-c2sc3c4sc5cc(/C=C6/C(=O)c7cc(F)cc(c7)C(=O)/C6=C\c6cc(C(C)(C)C(=O)OC)c(-c7cc(C)cc(C(C)(C)C(=O)OC)c7)s6)sc5c4c(C(C)(C)C(=O)OC)ccc2-3)c1,CCCCCCC(CCCC)Cc1c(/C=C2\C(=O)c3cc(F)c(F)cc3C2=C(C#N)C#N)sc2c1SC1c3c(c4c(c5nsnc35)c3sc5c(CC(CCCC)CCCCCC)c(/C=C6\C(=O)c7cc(F)c(F)cc7C6=C(C#N)C#N)sc5c3n4CC(CC)CCCC)N(CC(CC)CCCC)C21,0.89,26.43,80.74,18.97,18.99222798,0.1171743806009502,18.79,18.97,1:1.2,SEPS,,2%,top-illuminated,rigid ITO-based,,,,,,,,,-5.56,-3.65,,-5.68,-3.9,
43050,10.1002/adma.202307280,10.1002/adma.202307280,PM6,L8-BO,PM6,L8-BO,COC(=O)C(C)(C)c1cc(C)cc(-c2sc3c4sc5cc(/C=C6/C(=O)c7cc(F)cc(c7)C(=O)/C6=C\c6cc(C(C)(C)C(=O)OC)c(-c7cc(C)cc(C(C)(C)C(=O)OC)c7)s6)sc5c4c(C(C)(C)C(=O)OC)ccc2-3)c1,CCCCCCC(CCCC)Cc1c(/C=C2\C(=O)c3cc(F)c(F)cc3C2=C(C#N)C#N)sc2c1SC1c3c(c4c(c5nsnc35)c3sc5c(CC(CCCC)CCCCCC)c(/C=C6\C(=O)c7cc(F)c(F)cc7C6=C(C#N)C#N)sc5c3n4CC(CC)CCCC)N(CC(CC)CCCC)C21,0.89,25.96,79.71,18.46,18.41651724,0.2355512459371605,18.18,18.46,1:1.2,SEPS,,5%,top-illuminated,rigid ITO-based OPV,,,,,,,,,-5.56,-3.65,,-5.68,-3.9,
43051,10.1002/adma.202307280,10.1002/adma.202307280,PM6,L8-BO,PM6,L8-BO,COC(=O)C(C)(C)c1cc(C)cc(-c2sc3c4sc5cc(/C=C6/C(=O)c7cc(F)cc(c7)C(=O)/C6=C\c6cc(C(C)(C)C(=O)OC)c(-c7cc(C)cc(C(C)(C)C(=O)OC)c7)s6)sc5c4c(C(C)(C)C(=O)OC)ccc2-3)c1,CCCCCCC(CCCC)Cc1c(/C=C2\C(=O)c3cc(F)c(F)cc3C2=C(C#N)C#N)sc2c1SC1c3c(c4c(c5nsnc35)c3sc5c(CC(CCCC)CCCCCC)c(/C=C6\C(=O)c7cc(F)c(F)cc7C6=C(C#N)C#N)sc5c3n4CC(CC)CCCC)N(CC(CC)CCCC)C21,0.89,25.49,79.01,17.96,17.92428761,0.198844042316261,17.76,17.96,1:1.2,SEPS,,10%,top-illuminated,rigid ITO-based OPV,,,,,,,,,-5.56,-3.65,,-5.68,-3.9,
43052,10.1002/adma.202307280,10.1002/adma.202307280,PM6,L8-BO,PM6,L8-BO,COC(=O)C(C)(C)c1cc(C)cc(-c2sc3c4sc5cc(/C=C6/C(=O)c7cc(F)cc(c7)C(=O)/C6=C\c6cc(C(C)(C)C(=O)OC)c(-c7cc(C)cc(C(C)(C)C(=O)OC)c7)s6)sc5c4c(C(C)(C)C(=O)OC)ccc2-3)c1,CCCCCCC(CCCC)Cc1c(/C=C2\C(=O)c3cc(F)c(F)cc3C2=C(C#N)C#N)sc2c1SC1c3c(c4c(c5nsnc35)c3sc5c(CC(CCCC)CCCCCC)c(/C=C6\C(=O)c7cc(F)c(F)cc7C6=C(C#N)C#N)sc5c3n4CC(CC)CCCC)N(CC(CC)CCCC)C21,0.89,24.04,71.8,15.44,15.362040799999995,0.5049170984456103,14.93,15.44,1:1.2,SEPS,,20%,top-illuminated,rigid ITO-based OPV,,,,,,,,,-5.56,-3.65,,-5.68,-3.9,
43056,10.1002/adma.202307280,10.1002/adma.202307280,PM6,L8-BO,PM6,L8-BO,COC(=O)C(C)(C)c1cc(C)cc(-c2sc3c4sc5cc(/C=C6/C(=O)c7cc(F)cc(c7)C(=O)/C6=C\c6cc(C(C)(C)C(=O)OC)c(-c7cc(C)cc(C(C)(C)C(=O)OC)c7)s6)sc5c4c(C(C)(C)C(=O)OC)ccc2-3)c1,CCCCCCC(CCCC)Cc1c(/C=C2\C(=O)c3cc(F)c(F)cc3C2=C(C#N)C#N)sc2c1SC1c3c(c4c(c5nsnc35)c3sc5c(CC(CCCC)CCCCCC)c(/C=C6\C(=O)c7cc(F)c(F)cc7C6=C(C#N)C#N)sc5c3n4CC(CC)CCCC)N(CC(CC)CCCC)C21,0.86,24.71,72.84,15.54,15.478937040000003,0.3929405405405126,15.17,15.54,1:1.2,,,,top-illuminated,intrinsically stretchable OPV,,,,,,,,,-5.56,-3.65,,-5.68,-3.9,
43057,10.1002/adma.202307280,10.1002/adma.202307280,PM6,L8-BO,PM6,L8-BO,COC(=O)C(C)(C)c1cc(C)cc(-c2sc3c4sc5cc(/C=C6/C(=O)c7cc(F)cc(c7)C(=O)/C6=C\c6cc(C(C)(C)C(=O)OC)c(-c7cc(C)cc(C(C)(C)C(=O)OC)c7)s6)sc5c4c(C(C)(C)C(=O)OC)ccc2-3)c1,CCCCCCC(CCCC)Cc1c(/C=C2\C(=O)c3cc(F)c(F)cc3C2=C(C#N)C#N)sc2c1SC1c3c(c4c(c5nsnc35)c3sc5c(CC(CCCC)CCCCCC)c(/C=C6\C(=O)c7cc(F)c(F)cc7C6=C(C#N)C#N)sc5c3n4CC(CC)CCCC)N(CC(CC)CCCC)C21,0.87,24.52,72.05,15.3,15.3699942,0.4574784313725374,14.96,15.3,1:1.2,SEPS,,2%,top-illuminated,intrinsically stretchable OPV,,,,,,,,,-5.56,-3.65,,-5.68,-3.9,
43058,10.1002/adma.202307280,10.1002/adma.202307280,PM6,L8-BO,PM6,L8-BO,COC(=O)C(C)(C)c1cc(C)cc(-c2sc3c4sc5cc(/C=C6/C(=O)c7cc(F)cc(c7)C(=O)/C6=C\c6cc(C(C)(C)C(=O)OC)c(-c7cc(C)cc(C(C)(C)C(=O)OC)c7)s6)sc5c4c(C(C)(C)C(=O)OC)ccc2-3)c1,CCCCCCC(CCCC)Cc1c(/C=C2\C(=O)c3cc(F)c(F)cc3C2=C(C#N)C#N)sc2c1SC1c3c(c4c(c5nsnc35)c3sc5c(CC(CCCC)CCCCCC)c(/C=C6\C(=O)c7cc(F)c(F)cc7C6=C(C#N)C#N)sc5c3n4CC(CC)CCCC)N(CC(CC)CCCC)C21,0.87,24.29,71.64,15.09,15.13917972,0.3259093439363797,14.75,15.09,1:1.2,SEPS,,5%,top-illuminated,intrinsically stretchable OPV,,,,,,,,,-5.56,-3.65,,-5.68,-3.9,
43059,10.1002/adma.202307280,10.1002/adma.202307280,PM6,L8-BO,PM6,L8-BO,COC(=O)C(C)(C)c1cc(C)cc(-c2sc3c4sc5cc(/C=C6/C(=O)c7cc(F)cc(c7)C(=O)/C6=C\c6cc(C(C)(C)C(=O)OC)c(-c7cc(C)cc(C(C)(C)C(=O)OC)c7)s6)sc5c4c(C(C)(C)C(=O)OC)ccc2-3)c1,CCCCCCC(CCCC)Cc1c(/C=C2\C(=O)c3cc(F)c(F)cc3C2=C(C#N)C#N)sc2c1SC1c3c(c4c(c5nsnc35)c3sc5c(CC(CCCC)CCCCCC)c(/C=C6\C(=O)c7cc(F)c(F)cc7C6=C(C#N)C#N)sc5c3n4CC(CC)CCCC)N(CC(CC)CCCC)C21,0.87,23.83,70.33,14.53,14.58088593,0.3502128699242928,14.19,14.53,1:1.2,SEPS,,10%,top-illuminated,intrinsically stretchable OPV,,,,,,,,,-5.56,-3.65,,-5.68,-3.9,
43060,10.1002/adma.202307280,10.1002/adma.202307280,PM6,L8-BO,PM6,L8-BO,COC(=O)C(C)(C)c1cc(C)cc(-c2sc3c4sc5cc(/C=C6/C(=O)c7cc(F)cc(c7)C(=O)/C6=C\c6cc(C(C)(C)C(=O)OC)c(-c7cc(C)cc(C(C)(C)C(=O)OC)c7)s6)sc5c4c(C(C)(C)C(=O)OC)ccc2-3)c1,CCCCCCC(CCCC)Cc1c(/C=C2\C(=O)c3cc(F)c(F)cc3C2=C(C#N)C#N)sc2c1SC1c3c(c4c(c5nsnc35)c3sc5c(CC(CCCC)CCCCCC)c(/C=C6\C(=O)c7cc(F)c(F)cc7C6=C(C#N)C#N)sc5c3n4CC(CC)CCCC)N(CC(CC)CCCC)C21,0.87,22.35,63.06,12.21,12.2617017,0.4234373464373516,11.97,12.21,1:1.2,SEPS,,20%,top-illuminated,intrinsically stretchable OPV,,,,,,,,,-5.56,-3.65,,-5.68,-3.9,
43064,10.1002/adma.202307292,10.1002/adma.202307292,D18,2TT,D18,2TT,CCCCCCC(CCCC)Cc1csc(-c2cc3c4nsnc4c4cc(-c5cc(CC(CCCC)CCCCCC)c(-c6cc7c(-c8cc(F)c(CC(CC)CCCC)s8)c8sccc8c(-c8cc(F)c(CC(CC)CCCC)s8)c7s6)s5)sc4c3s2)c1,,1.04,15.8,58.69,9.68,9.6439408,0.3725123966942006,9.43,9.68,,,,,ITO/PEDOT:PSS (30 nm)/D18:acceptors (100 nm)/PDINN (8 nm)/Ag (100 nm),conventional,PDINN,PDINN,PEDOT:PSS,PEDOT:PSS,100.0,,,,-5.51,-2.77,,,,
43065,10.1002/adma.202307292,10.1002/adma.202307292,D18,2TT-C6-F,D18,2TT-C6-F,CCCCCCC(CCCC)Cc1csc(-c2cc3c4nsnc4c4cc(-c5cc(CC(CCCC)CCCCCC)c(-c6cc7c(-c8cc(F)c(CC(CC)CCCC)s8)c8sccc8c(-c8cc(F)c(CC(CC)CCCC)s8)c7s6)s5)sc4c3s2)c1,,0.82,20.72,70.83,12.11,12.034300319999998,0.6251005780346935,11.87,12.11,,,,,ITO/PEDOT:PSS (30 nm)/D18:acceptors (100 nm)/PDINN (8 nm)/Ag (100 nm),conventional,PDINN,PDINN,PEDOT:PSS,PEDOT:PSS,100.0,,,,-5.51,-2.77,,,,
43066,10.1002/adma.202307292,10.1002/adma.202307292,D18,2TT-C11-F,D18,2TT-C11-F,CCCCCCC(CCCC)Cc1csc(-c2cc3c4nsnc4c4cc(-c5cc(CC(CCCC)CCCCCC)c(-c6cc7c(-c8cc(F)c(CC(CC)CCCC)s8)c8sccc8c(-c8cc(F)c(CC(CC)CCCC)s8)c7s6)s5)sc4c3s2)c1,,0.83,21.07,74.48,13.03,13.02513688,0.0373224865694516,12.92,13.03,,,,,ITO/PEDOT:PSS (30 nm)/D18:acceptors (100 nm)/PDINN (8 nm)/Ag (100 nm),conventional,PDINN,PDINN,PEDOT:PSS,PEDOT:PSS,100.0,,,,-5.51,-2.77,,,,
43068,10.1002/adma.202307292,10.1002/adma.202307292,D18,BTP-eC9-4F,D18,BTP-eC9-4F,CCCCCCC(CCCC)Cc1csc(-c2cc3c4nsnc4c4cc(-c5cc(CC(CCCC)CCCCCC)c(-c6cc7c(-c8cc(F)c(CC(CC)CCCC)s8)c8sccc8c(-c8cc(F)c(CC(CC)CCCC)s8)c7s6)s5)sc4c3s2)c1,CCCCCCCCCc1c(/C=C2\C(=O)c3cc(F)c(F)cc3C2=C(C#N)C#N)sc2c1sc1c3c4nsnc4c4c5sc6c(CCCCCCCCC)c(/C=C7\C(=O)c8cc(F)c(F)cc8C7=C(C#N)C#N)sc6c5n(CC(CCCC)CCCCCC)c4c3n(CC(CCCC)CCCCCC)c21,0.87,27.13,76.68,18.37,18.09885708,1.4760093630919926,18.16,18.37,1.0:1.1:0.1,,,,ITO/PEDOT:PSS (30 nm)/D18:acceptors (100 nm)/PDINN (8 nm)/Ag (100 nm),conventional,PDINN,PDINN,PEDOT:PSS,PEDOT:PSS,100.0,,,,-5.51,-2.77,,,,
43082,10.1002/adma.202307646,10.1002/adma.202307646,PM6,Y6,PM6,Y6,COC(=O)C(C)(C)c1cc(C)cc(-c2sc3c4sc5cc(/C=C6/C(=O)c7cc(F)cc(c7)C(=O)/C6=C\c6cc(C(C)(C)C(=O)OC)c(-c7cc(C)cc(C(C)(C)C(=O)OC)c7)s6)sc5c4c(C(C)(C)C(=O)OC)ccc2-3)c1,CCCCCCCCCCCc1c(/C=C2\C(=O)c3cc(F)c(F)cc3C2=C(C#N)C#N)sc2c1sc1c3c4nsnc4c4c5sc6c(CCCCCCCCCCC)c(/C=C7\C(=O)c8cc(F)c(F)cc8C7=C(C#N)C#N)sc6c5n(CC(CC)CCCC)c4c3n(CC(CC)CCCC)c21,0.851,23.58,70.0,14.11,14.046606,0.4492841956059576,14.06,14.11,,,,,ITO/PEDOT:PSS/PM6:Y6/BCP:KLMeOH/Ag,,BCP with KLMeOH 0%,BCP,PEDOT:PSS,,,,,,-5.56,-3.65,,-5.65,-4.09,
43083,10.1002/adma.202307646,10.1002/adma.202307646,PM6,Y6,PM6,Y6,COC(=O)C(C)(C)c1cc(C)cc(-c2sc3c4sc5cc(/C=C6/C(=O)c7cc(F)cc(c7)C(=O)/C6=C\c6cc(C(C)(C)C(=O)OC)c(-c7cc(C)cc(C(C)(C)C(=O)OC)c7)s6)sc5c4c(C(C)(C)C(=O)OC)ccc2-3)c1,CCCCCCCCCCCc1c(/C=C2\C(=O)c3cc(F)c(F)cc3C2=C(C#N)C#N)sc2c1sc1c3c4nsnc4c4c5sc6c(CCCCCCCCCCC)c(/C=C7\C(=O)c8cc(F)c(F)cc8C7=C(C#N)C#N)sc6c5n(CC(CC)CCCC)c4c3n(CC(CC)CCCC)c21,0.853,24.41,70.0,14.52,14.575211,0.3802410468319552,14.44,14.52,,,,,ITO/PEDOT:PSS/PM6:Y6/BCP:KL MeOH/Ag,OSC,BCP with KLMeOH 10%,BCP,PEDOT:PSS,,,,,,-5.56,-3.65,,-5.65,-4.09,
43084,10.1002/adma.202307646,10.1002/adma.202307646,PM6,Y6,PM6,Y6,COC(=O)C(C)(C)c1cc(C)cc(-c2sc3c4sc5cc(/C=C6/C(=O)c7cc(F)cc(c7)C(=O)/C6=C\c6cc(C(C)(C)C(=O)OC)c(-c7cc(C)cc(C(C)(C)C(=O)OC)c7)s6)sc5c4c(C(C)(C)C(=O)OC)ccc2-3)c1,CCCCCCCCCCCc1c(/C=C2\C(=O)c3cc(F)c(F)cc3C2=C(C#N)C#N)sc2c1sc1c3c4nsnc4c4c5sc6c(CCCCCCCCCCC)c(/C=C7\C(=O)c8cc(F)c(F)cc8C7=C(C#N)C#N)sc6c5n(CC(CC)CCCC)c4c3n(CC(CC)CCCC)c21,0.853,24.82,71.9,15.24,15.22227974,0.1162746719160042,15.03,15.24,,,,,ITO/PEDOT:PSS/PM6:Y6/BCP:KL MeOH/Ag,OSC,BCP with KLMeOH 30%,BCP,PEDOT:PSS,,,,,,-5.56,-3.65,,-5.65,-4.09,
43085,10.1002/adma.202307646,10.1002/adma.202307646,PM6,Y6,PM6,Y6,COC(=O)C(C)(C)c1cc(C)cc(-c2sc3c4sc5cc(/C=C6/C(=O)c7cc(F)cc(c7)C(=O)/C6=C\c6cc(C(C)(C)C(=O)OC)c(-c7cc(C)cc(C(C)(C)C(=O)OC)c7)s6)sc5c4c(C(C)(C)C(=O)OC)ccc2-3)c1,CCCCCCCCCCCc1c(/C=C2\C(=O)c3cc(F)c(F)cc3C2=C(C#N)C#N)sc2c1sc1c3c4nsnc4c4c5sc6c(CCCCCCCCCCC)c(/C=C7\C(=O)c8cc(F)c(F)cc8C7=C(C#N)C#N)sc6c5n(CC(CC)CCCC)c4c3n(CC(CC)CCCC)c21,0.855,25.09,73.3,15.73,15.72427935,0.0363677685950455,15.42,15.73,,,,,ITO/PEDOT:PSS/PM6:Y6/BCP:KL MeOH/Ag,OSC,BCP with KLMeOH 50%,BCP,PEDOT:PSS,,,,,,-5.56,-3.65,,-5.65,-4.09,
43086,10.1002/adma.202307646,10.1002/adma.202307646,PM6,Y6,PM6,Y6,COC(=O)C(C)(C)c1cc(C)cc(-c2sc3c4sc5cc(/C=C6/C(=O)c7cc(F)cc(c7)C(=O)/C6=C\c6cc(C(C)(C)C(=O)OC)c(-c7cc(C)cc(C(C)(C)C(=O)OC)c7)s6)sc5c4c(C(C)(C)C(=O)OC)ccc2-3)c1,CCCCCCCCCCCc1c(/C=C2\C(=O)c3cc(F)c(F)cc3C2=C(C#N)C#N)sc2c1sc1c3c4nsnc4c4c5sc6c(CCCCCCCCCCC)c(/C=C7\C(=O)c8cc(F)c(F)cc8C7=C(C#N)C#N)sc6c5n(CC(CC)CCCC)c4c3n(CC(CC)CCCC)c21,0.847,24.51,69.2,14.42,14.36589924,0.3751786407766919,14.31,14.42,,,,,ITO/PEDOT:PSS/PM6:Y6/BCP:KLMeOH/Ag,,BCP with KLMeOH 70%,BCP,PEDOT:PSS,,,,,,-5.56,-3.65,,-5.65,-4.09,
43087,10.1002/adma.202307646,10.1002/adma.202307646,PM6,Y6,PM6,Y6,COC(=O)C(C)(C)c1cc(C)cc(-c2sc3c4sc5cc(/C=C6/C(=O)c7cc(F)cc(c7)C(=O)/C6=C\c6cc(C(C)(C)C(=O)OC)c(-c7cc(C)cc(C(C)(C)C(=O)OC)c7)s6)sc5c4c(C(C)(C)C(=O)OC)ccc2-3)c1,CCCCCCCCCCCc1c(/C=C2\C(=O)c3cc(F)c(F)cc3C2=C(C#N)C#N)sc2c1sc1c3c4nsnc4c4c5sc6c(CCCCCCCCCCC)c(/C=C7\C(=O)c8cc(F)c(F)cc8C7=C(C#N)C#N)sc6c5n(CC(CC)CCCC)c4c3n(CC(CC)CCCC)c21,0.826,24.61,66.7,13.6,13.55868262,0.3038042647058869,13.41,13.6,,,,,ITO/PEDOT:PSS/PM6:Y6/BCP:KLMeOH/Ag,,BCP with KLMeOH 90%,BCP,PEDOT:PSS,,,,,,-5.56,-3.65,,-5.65,-4.09,
43088,10.1002/adma.202307646,10.1002/adma.202307646,PM6,Y6,PM6,Y6,COC(=O)C(C)(C)c1cc(C)cc(-c2sc3c4sc5cc(/C=C6/C(=O)c7cc(F)cc(c7)C(=O)/C6=C\c6cc(C(C)(C)C(=O)OC)c(-c7cc(C)cc(C(C)(C)C(=O)OC)c7)s6)sc5c4c(C(C)(C)C(=O)OC)ccc2-3)c1,CCCCCCCCCCCc1c(/C=C2\C(=O)c3cc(F)c(F)cc3C2=C(C#N)C#N)sc2c1sc1c3c4nsnc4c4c5sc6c(CCCCCCCCCCC)c(/C=C7\C(=O)c8cc(F)c(F)cc8C7=C(C#N)C#N)sc6c5n(CC(CC)CCCC)c4c3n(CC(CC)CCCC)c21,0.817,24.72,63.4,12.78,12.80441616,0.1910497652582118,12.61,12.78,,,,,ITO/PEDOT:PSS/PM6:Y6/BCP:KLMeOH/Ag,,BCP with KLMeOH 95%,BCP,PEDOT:PSS,,,,,,-5.56,-3.65,,-5.65,-4.09,
43094,10.1002/adma.202307920,10.1002/adma.202307920,PBDB-TF,BTP-eC9,PM6,BTP-eC9,COC(=O)C(C)(C)c1cc(C)cc(-c2sc3c4sc5cc(/C=C6/C(=O)c7cc(F)cc(c7)C(=O)/C6=C\c6cc(C(C)(C)C(=O)OC)c(-c7cc(C)cc(C(C)(C)C(=O)OC)c7)s6)sc5c4c(C(C)(C)C(=O)OC)ccc2-3)c1,CCCCCCCCCc1c(C=C2C(=O)c3cc(Cl)c(Cl)cc3C2=C(C#N)C#N)sc2c1sc1c3c4nsnc4c4c5sc6c(CCCCCCCCC)c(C=C7C(=O)c8cc(Cl)c(Cl)cc8C7=C(C#N)C#N)sc6c5n(CC(CCCC)CCCCCC)c4c3n(CC(CCCC)CCCCCC)c21,0.843,25.8,74.9,16.3,16.290300600000002,0.0595055214723853,15.8,16.3,,,,,ITO/ZnO/BHJ/MoO3/Ag,inverted,ZnO,ZnO,MoO3,MoO3,100.0,,,,-5.49,-3.64,,-5.68,-3.9,
43105,10.1002/adma.202308159,10.1002/adma.202308159,PM6,BO-4Cl,PM6,BO-4Cl,COC(=O)C(C)(C)c1cc(C)cc(-c2sc3c4sc5cc(/C=C6/C(=O)c7cc(F)cc(c7)C(=O)/C6=C\c6cc(C(C)(C)C(=O)OC)c(-c7cc(C)cc(C(C)(C)C(=O)OC)c7)s6)sc5c4c(C(C)(C)C(=O)OC)ccc2-3)c1,CCCCCCCCCCCc1c(/C=C2\C(=O)c3cc(Cl)c(Cl)cc3C2=C(C#N)C#N)sc2c1sc1c3c4nsnc4c4c5sc6c(CCCCCCCCCCC)c(/C=C7\C(=O)c8cc(Cl)c(Cl)cc8C7=C(C#N)C#N)sc6c5n(CC(CCCC)CCCCCC)c4c3n(CC(CCCC)CCCCCC)c21,0.907,24.65,79.04,17.67,17.67140752,0.0079655913978337,17.58,17.67,1.0:0/0:1.2,,,,P-BHJ,conventional,PNDIT-F3N,,PEDOT:PSS,,,,,,-5.56,-3.65,,-5.68,-4.1,
43106,10.1002/adma.202308159,10.1002/adma.202308159,PM6,L8-BO,PM6,L8-BO,COC(=O)C(C)(C)c1cc(C)cc(-c2sc3c4sc5cc(/C=C6/C(=O)c7cc(F)cc(c7)C(=O)/C6=C\c6cc(C(C)(C)C(=O)OC)c(-c7cc(C)cc(C(C)(C)C(=O)OC)c7)s6)sc5c4c(C(C)(C)C(=O)OC)ccc2-3)c1,CCCCCCC(CCCC)Cc1c(/C=C2\C(=O)c3cc(F)c(F)cc3C2=C(C#N)C#N)sc2c1SC1c3c(c4c(c5nsnc35)c3sc5c(CC(CCCC)CCCCCC)c(/C=C6\C(=O)c7cc(F)c(F)cc7C6=C(C#N)C#N)sc5c3n4CC(CC)CCCC)N(CC(CC)CCCC)C21,0.884,26.71,78.26,18.48,18.478469464000003,0.0082821212121054,18.41,18.48,1.0:0.2:1.0,,,,T-BHJ,conventional,PNDIT-F3N,,PEDOT:PSS,,,,,,-5.56,-3.65,,-5.68,-3.9,
43107,10.1002/adma.202308159,10.1002/adma.202308159,PM6,L8-BO,PM6,L8-BO,COC(=O)C(C)(C)c1cc(C)cc(-c2sc3c4sc5cc(/C=C6/C(=O)c7cc(F)cc(c7)C(=O)/C6=C\c6cc(C(C)(C)C(=O)OC)c(-c7cc(C)cc(C(C)(C)C(=O)OC)c7)s6)sc5c4c(C(C)(C)C(=O)OC)ccc2-3)c1,CCCCCCC(CCCC)Cc1c(/C=C2\C(=O)c3cc(F)c(F)cc3C2=C(C#N)C#N)sc2c1SC1c3c(c4c(c5nsnc35)c3sc5c(CC(CCCC)CCCCCC)c(/C=C6\C(=O)c7cc(F)c(F)cc7C6=C(C#N)C#N)sc5c3n4CC(CC)CCCC)N(CC(CC)CCCC)C21,0.902,26.98,79.41,19.32,19.325185836,0.0268418012422308,19.21,19.32,0.9:0.2/0.1:1.0,,,,P-PHJ,conventional,PNDIT-F3N,,PEDOT:PSS,,,,,,-5.56,-3.65,,-5.68,-3.9,
43108,10.1002/adma.202308606,10.1002/adma.202308606,PM6,DY-P2EH,PM6,DY-P2EH,COC(=O)C(C)(C)c1cc(C)cc(-c2sc3c4sc5cc(/C=C6/C(=O)c7cc(F)cc(c7)C(=O)/C6=C\c6cc(C(C)(C)C(=O)OC)c(-c7cc(C)cc(C(C)(C)C(=O)OC)c7)s6)sc5c4c(C(C)(C)C(=O)OC)ccc2-3)c1,,0.905,24.03,78.58,17.09,17.088910470000002,0.0063752486834289,16.42,17.09,,,,,ITO/PEDOT:PSS/PM6:acceptors/PDINN/Ag,conventional,PDINN,PDINN,PEDOT:PSS,PEDOT:PSS,,,,,-5.56,-3.65,,,,
43109,10.1002/adma.202308606,10.1002/adma.202308606,PM6,BTP-ec9,PM6,BTP-eC9,COC(=O)C(C)(C)c1cc(C)cc(-c2sc3c4sc5cc(/C=C6/C(=O)c7cc(F)cc(c7)C(=O)/C6=C\c6cc(C(C)(C)C(=O)OC)c(-c7cc(C)cc(C(C)(C)C(=O)OC)c7)s6)sc5c4c(C(C)(C)C(=O)OC)ccc2-3)c1,CCCCCCCCCc1c(C=C2C(=O)c3cc(Cl)c(Cl)cc3C2=C(C#N)C#N)sc2c1sc1c3c4nsnc4c4c5sc6c(CCCCCCCCC)c(C=C7C(=O)c8cc(Cl)c(Cl)cc8C7=C(C#N)C#N)sc6c5n(CC(CCCC)CCCCCC)c4c3n(CC(CCCC)CCCCCC)c21,0.839,27.61,77.07,17.85,17.853103652999998,0.0173874117646868,17.34,17.85,,,,,ITO/PEDOT:PSS/PM6:acceptors/PDINN/Ag,conventional,PDINN,PDINN,PEDOT:PSS,PEDOT:PSS,,,,,-5.56,-3.65,,-5.68,-3.9,
43111,10.1002/adma.202308608,10.1002/adma.202308608,PM6,L8-BO,PM6,L8-BO,COC(=O)C(C)(C)c1cc(C)cc(-c2sc3c4sc5cc(/C=C6/C(=O)c7cc(F)cc(c7)C(=O)/C6=C\c6cc(C(C)(C)C(=O)OC)c(-c7cc(C)cc(C(C)(C)C(=O)OC)c7)s6)sc5c4c(C(C)(C)C(=O)OC)ccc2-3)c1,CCCCCCC(CCCC)Cc1c(/C=C2\C(=O)c3cc(F)c(F)cc3C2=C(C#N)C#N)sc2c1SC1c3c(c4c(c5nsnc35)c3sc5c(CC(CCCC)CCCCCC)c(/C=C6\C(=O)c7cc(F)c(F)cc7C6=C(C#N)C#N)sc5c3n4CC(CC)CCCC)N(CC(CC)CCCC)C21,0.884,26.2,78.6,18.2,18.2043888,0.0241142857142715,18.0,18.2,,w/o,,,ITO/PEDOT:PSS/PM6/NFA/PDINN/Ag,conventional,PDINN,PDINN,PEDOT:PSS,PEDOT:PSS,,,,,-5.56,-3.65,,-5.68,-3.9,
43112,10.1002/adma.202308608,10.1002/adma.202308608,PM6,L8-BO,PM6,L8-BO,COC(=O)C(C)(C)c1cc(C)cc(-c2sc3c4sc5cc(/C=C6/C(=O)c7cc(F)cc(c7)C(=O)/C6=C\c6cc(C(C)(C)C(=O)OC)c(-c7cc(C)cc(C(C)(C)C(=O)OC)c7)s6)sc5c4c(C(C)(C)C(=O)OC)ccc2-3)c1,CCCCCCC(CCCC)Cc1c(/C=C2\C(=O)c3cc(F)c(F)cc3C2=C(C#N)C#N)sc2c1SC1c3c(c4c(c5nsnc35)c3sc5c(CC(CCCC)CCCCCC)c(/C=C6\C(=O)c7cc(F)c(F)cc7C6=C(C#N)C#N)sc5c3n4CC(CC)CCCC)N(CC(CC)CCCC)C21,0.885,26.1,79.3,18.3,18.3171105,0.0935000000000062,18.1,18.3,,0.2% T-2OMe,T-2OMe,0.2%,ITO/PEDOT:PSS/PM6/NFA/PDINN/Ag,conventional,PDINN,PDINN,PEDOT:PSS,PEDOT:PSS,,,,,-5.56,-3.65,,-5.68,-3.9,
43113,10.1002/adma.202308608,10.1002/adma.202308608,PM6,L8-BO,PM6,L8-BO,COC(=O)C(C)(C)c1cc(C)cc(-c2sc3c4sc5cc(/C=C6/C(=O)c7cc(F)cc(c7)C(=O)/C6=C\c6cc(C(C)(C)C(=O)OC)c(-c7cc(C)cc(C(C)(C)C(=O)OC)c7)s6)sc5c4c(C(C)(C)C(=O)OC)ccc2-3)c1,CCCCCCC(CCCC)Cc1c(/C=C2\C(=O)c3cc(F)c(F)cc3C2=C(C#N)C#N)sc2c1SC1c3c(c4c(c5nsnc35)c3sc5c(CC(CCCC)CCCCCC)c(/C=C6\C(=O)c7cc(F)c(F)cc7C6=C(C#N)C#N)sc5c3n4CC(CC)CCCC)N(CC(CC)CCCC)C21,0.884,26.2,80.1,18.6,18.551800799999995,0.2591354838710011,18.3,18.6,,0.2% T-OEH,T-OEH,0.2%,ITO/PEDOT:PSS/PM6/NFA/PDINN/Ag,conventional,PDINN,PDINN,PEDOT:PSS,PEDOT:PSS,,,,,-5.56,-3.65,,-5.68,-3.9,
43114,10.1002/adma.202308608,10.1002/adma.202308608,PM6,L8-BO,PM6,L8-BO,COC(=O)C(C)(C)c1cc(C)cc(-c2sc3c4sc5cc(/C=C6/C(=O)c7cc(F)cc(c7)C(=O)/C6=C\c6cc(C(C)(C)C(=O)OC)c(-c7cc(C)cc(C(C)(C)C(=O)OC)c7)s6)sc5c4c(C(C)(C)C(=O)OC)ccc2-3)c1,CCCCCCC(CCCC)Cc1c(/C=C2\C(=O)c3cc(F)c(F)cc3C2=C(C#N)C#N)sc2c1SC1c3c(c4c(c5nsnc35)c3sc5c(CC(CCCC)CCCCCC)c(/C=C6\C(=O)c7cc(F)c(F)cc7C6=C(C#N)C#N)sc5c3n4CC(CC)CCCC)N(CC(CC)CCCC)C21,0.888,26.9,80.4,19.2,19.2053088,0.0276500000000086,19.0,19.2,,0.2% T-2OEH,T-2OEH,0.2%,ITO/PEDOT:PSS/PM6/NFA/PDINN/Ag,conventional,PDINN,PDINN,PEDOT:PSS,PEDOT:PSS,,,,,-5.56,-3.65,,-5.68,-3.9,
43115,10.1002/adma.202308608,10.1002/adma.202308608,D18,L8-BO,D18,L8-BO,CCCCCCC(CCCC)Cc1csc(-c2cc3c4nsnc4c4cc(-c5cc(CC(CCCC)CCCCCC)c(-c6cc7c(-c8cc(F)c(CC(CC)CCCC)s8)c8sccc8c(-c8cc(F)c(CC(CC)CCCC)s8)c7s6)s5)sc4c3s2)c1,CCCCCCC(CCCC)Cc1c(/C=C2\C(=O)c3cc(F)c(F)cc3C2=C(C#N)C#N)sc2c1SC1c3c(c4c(c5nsnc35)c3sc5c(CC(CCCC)CCCCCC)c(/C=C6\C(=O)c7cc(F)c(F)cc7C6=C(C#N)C#N)sc5c3n4CC(CC)CCCC)N(CC(CC)CCCC)C21,0.883,26.2,77.5,17.9,17.929315,0.1637709497206727,17.7,17.9,,w/o,,,ITO/PEDOT:PSS/D18/NFA/PDINN/Ag,conventional,PDINN,PDINN,PEDOT:PSS,PEDOT:PSS,,,,,-5.51,-2.77,,-5.68,-3.9,
43116,10.1002/adma.202308608,10.1002/adma.202308608,D18,L8-BO,D18,L8-BO,CCCCCCC(CCCC)Cc1csc(-c2cc3c4nsnc4c4cc(-c5cc(CC(CCCC)CCCCCC)c(-c6cc7c(-c8cc(F)c(CC(CC)CCCC)s8)c8sccc8c(-c8cc(F)c(CC(CC)CCCC)s8)c7s6)s5)sc4c3s2)c1,CCCCCCC(CCCC)Cc1c(/C=C2\C(=O)c3cc(F)c(F)cc3C2=C(C#N)C#N)sc2c1SC1c3c(c4c(c5nsnc35)c3sc5c(CC(CCCC)CCCCCC)c(/C=C6\C(=O)c7cc(F)c(F)cc7C6=C(C#N)C#N)sc5c3n4CC(CC)CCCC)N(CC(CC)CCCC)C21,0.885,26.9,78.6,18.7,18.711909,0.0636844919786057,18.4,18.7,,0.2% T-2OEH,T-2OEH,0.2%,ITO/PEDOT:PSS/D18/NFA/PDINN/Ag,conventional,PDINN,PDINN,PEDOT:PSS,PEDOT:PSS,,,,,-5.51,-2.77,,-5.68,-3.9,
43117,10.1002/adma.202308608,10.1002/adma.202308608,PBDB-T,L8-BO,PBDB-T,L8-BO,CCCCC(CC)Cc1ccc(-c2c3cc(-c4ccc(-c5sc(-c6cccs6)c6c5C(=O)c5c(CC(CC)CCCC)sc(CC(CC)CCCC)c5C6=O)s4)sc3c(-c3ccc(CC(CC)CCCC)s3)c3ccsc23)s1,CCCCCCC(CCCC)Cc1c(/C=C2\C(=O)c3cc(F)c(F)cc3C2=C(C#N)C#N)sc2c1SC1c3c(c4c(c5nsnc35)c3sc5c(CC(CCCC)CCCCCC)c(/C=C6\C(=O)c7cc(F)c(F)cc7C6=C(C#N)C#N)sc5c3n4CC(CC)CCCC)N(CC(CC)CCCC)C21,0.76,25.8,74.0,14.5,14.50992,0.0684137931034431,14.3,14.5,,w/o,,,ITO/PEDOT:PSS/PBDB-T/NFA/PDINN/Ag,conventional,PDINN,PDINN,PEDOT:PSS,PEDOT:PSS,,,,,-5.33,-3.48,,-5.68,-3.9,
43118,10.1002/adma.202308608,10.1002/adma.202308608,PBDB-T,L8-BO,PBDB-T,L8-BO,CCCCC(CC)Cc1ccc(-c2c3cc(-c4ccc(-c5sc(-c6cccs6)c6c5C(=O)c5c(CC(CC)CCCC)sc(CC(CC)CCCC)c5C6=O)s4)sc3c(-c3ccc(CC(CC)CCCC)s3)c3ccsc23)s1,CCCCCCC(CCCC)Cc1c(/C=C2\C(=O)c3cc(F)c(F)cc3C2=C(C#N)C#N)sc2c1SC1c3c(c4c(c5nsnc35)c3sc5c(CC(CCCC)CCCCCC)c(/C=C6\C(=O)c7cc(F)c(F)cc7C6=C(C#N)C#N)sc5c3n4CC(CC)CCCC)N(CC(CC)CCCC)C21,0.761,26.3,74.9,15.0,14.9907107,0.0619286666666596,14.7,15.0,,0.2% T-2OEH,T-2OEH,0.2%,ITO/PEDOT:PSS/PBDB-T/NFA/PDINN/Ag,conventional,PDINN,PDINN,PEDOT:PSS,PEDOT:PSS,,,,,-5.33,-3.48,,-5.68,-3.9,
43119,10.1002/adma.202308608,10.1002/adma.202308608,PTB7-Th,L8-BO,PTB7-Th,L8-BO,CCCCC(CC)COC(=O)c1sc2csc(-c3cc4c(-c5ccc(CC(CC)CCCC)s5)c5sccc5c(-c5ccc(CC(CC)CCCC)s5)c4s3)c2c1F,CCCCCCC(CCCC)Cc1c(/C=C2\C(=O)c3cc(F)c(F)cc3C2=C(C#N)C#N)sc2c1SC1c3c(c4c(c5nsnc35)c3sc5c(CC(CCCC)CCCCCC)c(/C=C6\C(=O)c7cc(F)c(F)cc7C6=C(C#N)C#N)sc5c3n4CC(CC)CCCC)N(CC(CC)CCCC)C21,0.705,24.1,63.2,10.7,10.737996,0.3551028037383315,10.5,10.7,,w/o,,,ITO/PEDOT:PSS/PTB7-Th/NFA/PDINN/Ag,conventional,PDINN,PDINN,PEDOT:PSS,PEDOT:PSS,,,,,-5.21,-3.6,,-5.68,-3.9,
43120,10.1002/adma.202308608,10.1002/adma.202308608,PTB7-Th,L8-BO,PTB7-Th,L8-BO,CCCCC(CC)COC(=O)c1sc2csc(-c3cc4c(-c5ccc(CC(CC)CCCC)s5)c5sccc5c(-c5ccc(CC(CC)CCCC)s5)c4s3)c2c1F,CCCCCCC(CCCC)Cc1c(/C=C2\C(=O)c3cc(F)c(F)cc3C2=C(C#N)C#N)sc2c1SC1c3c(c4c(c5nsnc35)c3sc5c(CC(CCCC)CCCCCC)c(/C=C6\C(=O)c7cc(F)c(F)cc7C6=C(C#N)C#N)sc5c3n4CC(CC)CCCC)N(CC(CC)CCCC)C21,0.706,24.3,66.1,11.3,11.339983799999995,0.353838938053065,11.0,11.3,,0.2% T-2OEH,T-2OEH,0.2%,ITO/PEDOT:PSS/PTB7-Th/NFA/PDINN/Ag,conventional,PDINN,PDINN,PEDOT:PSS,PEDOT:PSS,,,,,-5.21,-3.6,,-5.68,-3.9,
43121,10.1002/adma.202308750,10.1002/adma.202308750,PP2,BTP-eC9,PP2,BTP-eC9,,CCCCCCCCCc1c(C=C2C(=O)c3cc(Cl)c(Cl)cc3C2=C(C#N)C#N)sc2c1sc1c3c4nsnc4c4c5sc6c(CCCCCCCCC)c(C=C7C(=O)c8cc(Cl)c(Cl)cc8C7=C(C#N)C#N)sc6c5n(CC(CCCC)CCCCCC)c4c3n(CC(CCCC)CCCCCC)c21,0.821,25.47,73.8,15.43,15.43222206,0.0144009073233918,15.17,15.43,,DIO,DIO,,ITO/PEDOT:PSS/active layer/PNDIT-F3N/Ag,conventional,PNDIT-F3N,PNDIT-F3N,PEDOT:PSS,PEDOT:PSS,100.0,chloroform,chloroform,,,,,-5.68,-3.9,
43122,10.1002/adma.202308750,10.1002/adma.202308750,PP2+DB,BTP-eC9+DB,PP2+DB,BTP-eC9+DB,,,0.825,25.56,74.1,15.62,15.625466999999997,0.034999999999985,15.35,15.62,,DB + DIO,DB+DIO,,ITO/PEDOT:PSS/active layer/PNDIT-F3N/Ag,conventional,PNDIT-F3N,PNDIT-F3N,PEDOT:PSS,PEDOT:PSS,100.0,chloroform,chloroform,,,,,,,
43123,10.1002/adma.202308750,10.1002/adma.202308750,PP2,BTP-eC9,PP2,BTP-eC9,,CCCCCCCCCc1c(C=C2C(=O)c3cc(Cl)c(Cl)cc3C2=C(C#N)C#N)sc2c1sc1c3c4nsnc4c4c5sc6c(CCCCCCCCC)c(C=C7C(=O)c8cc(Cl)c(Cl)cc8C7=C(C#N)C#N)sc6c5n(CC(CCCC)CCCCCC)c4c3n(CC(CCCC)CCCCCC)c21,0.821,18.84,70.4,10.89,10.88921856,0.0071757575757649,10.48,10.89,,DIO,DIO,,ITO/PEDOT:PSS/active layer/PNDIT-F3N/Ag,conventional,PNDIT-F3N,PNDIT-F3N,PEDOT:PSS,PEDOT:PSS,100.0,chloroform,chloroform,,,,,-5.68,-3.9,
43124,10.1002/adma.202308750,10.1002/adma.202308750,PP2+DB,BTP-eC9+DB,PP2+DB,BTP-eC9+DB,,,0.824,19.02,70.8,11.1,11.096115839999998,0.0349924324324496,10.67,11.1,,DB + DIO,DB+DIO,,ITO/PEDOT:PSS/active layer/PNDIT-F3N/Ag,conventional,PNDIT-F3N,PNDIT-F3N,PEDOT:PSS,PEDOT:PSS,100.0,chloroform,chloroform,,,,,,,
43125,10.1002/adma.202308909,10.1002/adma.202308909,D18,Y6,D18,Y6,CCCCCCC(CCCC)Cc1csc(-c2cc3c4nsnc4c4cc(-c5cc(CC(CCCC)CCCCCC)c(-c6cc7c(-c8cc(F)c(CC(CC)CCCC)s8)c8sccc8c(-c8cc(F)c(CC(CC)CCCC)s8)c7s6)s5)sc4c3s2)c1,CCCCCCCCCCCc1c(/C=C2\C(=O)c3cc(F)c(F)cc3C2=C(C#N)C#N)sc2c1sc1c3c4nsnc4c4c5sc6c(CCCCCCCCCCC)c(/C=C7\C(=O)c8cc(F)c(F)cc8C7=C(C#N)C#N)sc6c5n(CC(CC)CCCC)c4c3n(CC(CC)CCCC)c21,0.868,27.23,76.78,18.14,18.147444392,0.0410385446527013,18.07,18.14,,,,,ITO/PEDOT:PSS/polymer donor/Y6/PDINN/Ag,conventional,PDINN,PDINN,PEDOT:PSS,PEDOT:PSS,,,,,-5.51,-2.77,,-5.65,-4.09,
43126,10.1002/adma.202308909,10.1002/adma.202308909,DL1,Y6,DL1,Y6,,CCCCCCCCCCCc1c(/C=C2\C(=O)c3cc(F)c(F)cc3C2=C(C#N)C#N)sc2c1sc1c3c4nsnc4c4c5sc6c(CCCCCCCCCCC)c(/C=C7\C(=O)c8cc(F)c(F)cc8C7=C(C#N)C#N)sc6c5n(CC(CC)CCCC)c4c3n(CC(CC)CCCC)c21,0.869,27.82,78.94,19.1,19.084202852,0.082707581151855,18.89,19.1,,,,,ITO/PEDOT:PSS/polymer donor/Y6/PDINN/Ag,conventional,PDINN,PDINN,PEDOT:PSS,PEDOT:PSS,,,,,,,,-5.65,-4.09,
43127,10.1002/adma.202308909,10.1002/adma.202308909,DL2,Y6,DL2,Y6,,CCCCCCCCCCCc1c(/C=C2\C(=O)c3cc(F)c(F)cc3C2=C(C#N)C#N)sc2c1sc1c3c4nsnc4c4c5sc6c(CCCCCCCCCCC)c(/C=C7\C(=O)c8cc(F)c(F)cc8C7=C(C#N)C#N)sc6c5n(CC(CC)CCCC)c4c3n(CC(CC)CCCC)c21,0.873,26.67,76.64,17.85,17.844022224,0.0334889411764801,17.52,17.85,,,,,ITO/PEDOT:PSS/polymer donor/Y6/PDINN/Ag,conventional,PDINN,PDINN,PEDOT:PSS,PEDOT:PSS,,,,,,,,-5.65,-4.09,
43128,10.1002/adma.202308909,10.1002/adma.202308909,DL3,Y6,DL3,Y6,,CCCCCCCCCCCc1c(/C=C2\C(=O)c3cc(F)c(F)cc3C2=C(C#N)C#N)sc2c1sc1c3c4nsnc4c4c5sc6c(CCCCCCCCCCC)c(/C=C7\C(=O)c8cc(F)c(F)cc8C7=C(C#N)C#N)sc6c5n(CC(CC)CCCC)c4c3n(CC(CC)CCCC)c21,0.875,26.63,76.29,17.77,17.776523625000003,0.0367114518852187,17.57,17.77,,,,,ITO/PEDOT:PSS/polymer donor/Y6/PDINN/Ag,conventional,PDINN,PDINN,PEDOT:PSS,PEDOT:PSS,,,,,,,,-5.65,-4.09,
43129,10.1002/adma.202308909,10.1002/adma.202308909,DL4,Y6,DL4,Y6,,CCCCCCCCCCCc1c(/C=C2\C(=O)c3cc(F)c(F)cc3C2=C(C#N)C#N)sc2c1sc1c3c4nsnc4c4c5sc6c(CCCCCCCCCCC)c(/C=C7\C(=O)c8cc(F)c(F)cc8C7=C(C#N)C#N)sc6c5n(CC(CC)CCCC)c4c3n(CC(CC)CCCC)c21,0.881,26.41,73.43,17.55,17.085112303000002,2.648932746438736,17.34,17.55,,,,,ITO/PEDOT:PSS/polymer donor/Y6/PDINN/Ag,conventional,PDINN,PDINN,PEDOT:PSS,PEDOT:PSS,,,,,,,,-5.65,-4.09,
43130,10.1002/adma.202308909,10.1002/adma.202308909,L2,Y6,L2,Y6,CCCCCCCCC(CCCCCC)Cn1nc2c(-c3cccs3)c(F)c(F)c(-c3ccc(-c4cc5c(-c6cc(Cl)c(CC(CC)CCCC)s6)c6occc6c(-c6cc(Cl)c(CC(CC)CCCC)s6)c5o4)s3)c2n1,CCCCCCCCCCCc1c(/C=C2\C(=O)c3cc(F)c(F)cc3C2=C(C#N)C#N)sc2c1sc1c3c4nsnc4c4c5sc6c(CCCCCCCCCCC)c(/C=C7\C(=O)c8cc(F)c(F)cc8C7=C(C#N)C#N)sc6c5n(CC(CC)CCCC)c4c3n(CC(CC)CCCC)c21,0.885,25.05,75.38,16.71,16.711180650000003,0.0070655296229922,16.5,16.71,,,,,ITO/PEDOT:PSS/polymer donor/Y6/PDINN/Ag,conventional,PDINN,PDINN,PEDOT:PSS,PEDOT:PSS,,,,,,,,-5.65,-4.09,
43131,10.1002/adma.202309379,10.1002/adma.202309379,PM6,BTP-eC9,PM6,BTP-eC9,COC(=O)C(C)(C)c1cc(C)cc(-c2sc3c4sc5cc(/C=C6/C(=O)c7cc(F)cc(c7)C(=O)/C6=C\c6cc(C(C)(C)C(=O)OC)c(-c7cc(C)cc(C(C)(C)C(=O)OC)c7)s6)sc5c4c(C(C)(C)C(=O)OC)ccc2-3)c1,CCCCCCCCCc1c(C=C2C(=O)c3cc(Cl)c(Cl)cc3C2=C(C#N)C#N)sc2c1sc1c3c4nsnc4c4c5sc6c(CCCCCCCCC)c(C=C7C(=O)c8cc(Cl)c(Cl)cc8C7=C(C#N)C#N)sc6c5n(CC(CCCC)CCCCCC)c4c3n(CC(CCCC)CCCCCC)c21,0.874,26.42,73.59,16.99,16.992725772,0.016043390229556,16.81,16.99,,,,,ITO/PEDOT:PSS/Active layer/PDINO/Ag,conventional,PDINO,,PEDOT:PSS,,,Toluene,toluene,,-5.56,-3.65,,-5.68,-3.9,
43132,10.1002/adma.202309379,10.1002/adma.202309379,PM6,BTP-eC9,PM6,BTP-eC9,COC(=O)C(C)(C)c1cc(C)cc(-c2sc3c4sc5cc(/C=C6/C(=O)c7cc(F)cc(c7)C(=O)/C6=C\c6cc(C(C)(C)C(=O)OC)c(-c7cc(C)cc(C(C)(C)C(=O)OC)c7)s6)sc5c4c(C(C)(C)C(=O)OC)ccc2-3)c1,CCCCCCCCCc1c(C=C2C(=O)c3cc(Cl)c(Cl)cc3C2=C(C#N)C#N)sc2c1sc1c3c4nsnc4c4c5sc6c(CCCCCCCCC)c(C=C7C(=O)c8cc(Cl)c(Cl)cc8C7=C(C#N)C#N)sc6c5n(CC(CCCC)CCCCCC)c4c3n(CC(CCCC)CCCCCC)c21,0.86,27.02,75.46,17.53,17.534791119999998,0.0273309754706023,17.32,17.53,,,,,ITO/PEDOT:PSS/Active layer/PDINO/Ag,conventional,PDINO,,PEDOT:PSS,,,Toluene,toluene,,-5.56,-3.65,,-5.68,-3.9,
43133,10.1002/adma.202309379,10.1002/adma.202309379,PM6,BTP-eC9,PM6,BTP-eC9,COC(=O)C(C)(C)c1cc(C)cc(-c2sc3c4sc5cc(/C=C6/C(=O)c7cc(F)cc(c7)C(=O)/C6=C\c6cc(C(C)(C)C(=O)OC)c(-c7cc(C)cc(C(C)(C)C(=O)OC)c7)s6)sc5c4c(C(C)(C)C(=O)OC)ccc2-3)c1,CCCCCCCCCc1c(C=C2C(=O)c3cc(Cl)c(Cl)cc3C2=C(C#N)C#N)sc2c1sc1c3c4nsnc4c4c5sc6c(CCCCCCCCC)c(C=C7C(=O)c8cc(Cl)c(Cl)cc8C7=C(C#N)C#N)sc6c5n(CC(CCCC)CCCCCC)c4c3n(CC(CCCC)CCCCCC)c21,0.865,27.43,76.55,18.16,18.162980225,0.01641093061673,17.97,18.16,,,,,ITO/PEDOT:PSS/Active layer/PDINO/Ag,conventional,PDINO,,PEDOT:PSS,,,Toluene,toluene,,-5.56,-3.65,,-5.68,-3.9,
43134,10.1002/adma.202310046,10.1002/adma.202310046,PM6,Dimer-QX,PM6,Dimer-QX,COC(=O)C(C)(C)c1cc(C)cc(-c2sc3c4sc5cc(/C=C6/C(=O)c7cc(F)cc(c7)C(=O)/C6=C\c6cc(C(C)(C)C(=O)OC)c(-c7cc(C)cc(C(C)(C)C(=O)OC)c7)s6)sc5c4c(C(C)(C)C(=O)OC)ccc2-3)c1,,0.933,22.57,69.26,14.59,14.584639206000002,0.0367429335160917,14.3,14.59,,,,,,,,,PEDOT: PSS,PEDOT:PSS,,,,,-5.56,-3.65,,,,
43135,10.1002/adma.202310046,10.1002/adma.202310046,PM6,Dimer-2CF,PM6,Dimer-2CF,COC(=O)C(C)(C)c1cc(C)cc(-c2sc3c4sc5cc(/C=C6/C(=O)c7cc(F)cc(c7)C(=O)/C6=C\c6cc(C(C)(C)C(=O)OC)c(-c7cc(C)cc(C(C)(C)C(=O)OC)c7)s6)sc5c4c(C(C)(C)C(=O)OC)ccc2-3)c1,,0.889,25.27,80.62,18.12,18.111307186,0.0479735871964863,18.05,18.12,,,,,conventional,,,,PEDOT: PSS,PEDOT:PSS,,,,,-5.56,-3.65,,,,
43136,10.1002/adma.202310046,10.1002/adma.202310046,PM6,Dimer-2CF,PM6,Dimer-2CF,COC(=O)C(C)(C)c1cc(C)cc(-c2sc3c4sc5cc(/C=C6/C(=O)c7cc(F)cc(c7)C(=O)/C6=C\c6cc(C(C)(C)C(=O)OC)c(-c7cc(C)cc(C(C)(C)C(=O)OC)c7)s6)sc5c4c(C(C)(C)C(=O)OC)ccc2-3)c1,,0.9,26.39,80.03,19.02,19.0079253,0.0634842271293345,18.84,19.02,,,,,,,,,2PACz,2PACz,,,,,-5.56,-3.65,,,,
43137,10.1002/adma.202310390,10.1002/adma.202310390,PBQx-TF,ITIC,PBQx-TF,ITIC,CCCCCCC(CCCC)Cc1csc(-c2cc3c(s2)-c2sc(-c4cc(CC(CCCC)CCCCCC)c(-c5cc6c(-c7cc(F)c(CC(CC)CCCC)s7)c7sccc7c(-c7cc(F)c(CC(CC)CCCC)s7)c6s5)s4)cc2[C@H]2N=CC=N[C@H]32)c1,CCCCCCc1ccc(C2(c3ccc(CCCCCC)cc3)c3cc4c(cc3-c3sc5cc(C=C6C(=O)c7ccccc7C6=C(C#N)C#N)sc5c32)C(c2ccc(CCCCCC)cc2)(c2ccc(CCCCCC)cc2)c2c-4sc3cc(C=C4C(=O)c5ccccc5C4=C(C#N)C#N)sc23)cc1,0.99,16.4,65.9,10.7,10.699523999999998,0.0044485981308486,10.4,10.7,,,,,ITO/PEDOT:PSS/active layer/PDINN/Ag,conventional,PDINN,PDINN,PEDOT:PSS,PEDOT:PSS,,,,,-5.41,-2.82,,-5.576,-3.916,
43138,10.1002/adma.202310390,10.1002/adma.202310390,PBQx-TF,ITIC-16F,PBQx-TF,ITIC-16F,CCCCCCC(CCCC)Cc1csc(-c2cc3c(s2)-c2sc(-c4cc(CC(CCCC)CCCCCC)c(-c5cc6c(-c7cc(F)c(CC(CC)CCCC)s7)c7sccc7c(-c7cc(F)c(CC(CC)CCCC)s7)c6s5)s4)cc2[C@H]2N=CC=N[C@H]32)c1,,1.04,9.49,44.8,4.42,4.4215808,0.0357647058823565,3.9,4.42,,,,,ITO/PEDOT:PSS/active layer/PDINN/Ag,conventional,PDINN,PDINN,PEDOT:PSS,PEDOT:PSS,,,,,-5.41,-2.82,,,,
43139,10.1002/adma.202310390,10.1002/adma.202310390,PBQx-TF,ITIC-E,PBQx-TF,ITIC-E,CCCCCCC(CCCC)Cc1csc(-c2cc3c(s2)-c2sc(-c4cc(CC(CCCC)CCCCCC)c(-c5cc6c(-c7cc(F)c(CC(CC)CCCC)s7)c7sccc7c(-c7cc(F)c(CC(CC)CCCC)s7)c6s5)s4)cc2[C@H]2N=CC=N[C@H]32)c1,,0.947,15.9,77.0,11.6,11.594121,0.0506810344827602,11.2,11.6,,,,,ITO/PEDOT:PSS/active layer/PDINN/Ag,conventional,PDINN,PDINN,PEDOT:PSS,PEDOT:PSS,,,,,-5.41,-2.82,,,,
43140,10.1002/adma.202310390,10.1002/adma.202310390,PBQx-TF,eC9-2Cl,PBQx-TF,eC9-2Cl,CCCCCCC(CCCC)Cc1csc(-c2cc3c(s2)-c2sc(-c4cc(CC(CCCC)CCCCCC)c(-c5cc6c(-c7cc(F)c(CC(CC)CCCC)s7)c7sccc7c(-c7cc(F)c(CC(CC)CCCC)s7)c6s5)s4)cc2[C@H]2N=CC=N[C@H]32)c1,CCCCCCCCCc1c(/C=C2\C(=O)c3ccc(Cl)cc3C2=C(C#N)C#N)sc2c1sc1c3c4nsnc4c4c5sc6c(CCCCCCCCC)c(/C=C7\C(=O)c8ccc(Cl)cc8C7=C(C#N)C#N)sc6c5n(CC(CCCC)CCCCCC)c4c3n(CC(CCCC)CCCCCC)c21,0.865,26.4,80.0,18.3,18.2688,0.1704918032786988,18.1,18.3,,,,,ITO/PEDOT:PSS/active layer/PDINN/Ag,conventional,PDINN,PDINN,PEDOT:PSS,PEDOT:PSS,,,,,-5.41,-2.82,,-5.57,-3.74,
43144,10.1002/adma.202310630,10.1002/adma.202310630,PM6,L8-BO,PM6,L8-BO,COC(=O)C(C)(C)c1cc(C)cc(-c2sc3c4sc5cc(/C=C6/C(=O)c7cc(F)cc(c7)C(=O)/C6=C\c6cc(C(C)(C)C(=O)OC)c(-c7cc(C)cc(C(C)(C)C(=O)OC)c7)s6)sc5c4c(C(C)(C)C(=O)OC)ccc2-3)c1,CCCCCCC(CCCC)Cc1c(/C=C2\C(=O)c3cc(F)c(F)cc3C2=C(C#N)C#N)sc2c1SC1c3c(c4c(c5nsnc35)c3sc5c(CC(CCCC)CCCCCC)c(/C=C6\C(=O)c7cc(F)c(F)cc7C6=C(C#N)C#N)sc5c3n4CC(CC)CCCC)N(CC(CC)CCCC)C21,0.858,24.44,74.6,15.64,15.643261919999995,0.0208562659846314,14.97,15.64,,,,,,organic solar cell,,,NiOx,NiOx,,,,,-5.56,-3.65,,-5.68,-3.9,
43145,10.1002/adma.202310630,10.1002/adma.202310630,PM6,L8-BO,PM6,L8-BO,COC(=O)C(C)(C)c1cc(C)cc(-c2sc3c4sc5cc(/C=C6/C(=O)c7cc(F)cc(c7)C(=O)/C6=C\c6cc(C(C)(C)C(=O)OC)c(-c7cc(C)cc(C(C)(C)C(=O)OC)c7)s6)sc5c4c(C(C)(C)C(=O)OC)ccc2-3)c1,CCCCCCC(CCCC)Cc1c(/C=C2\C(=O)c3cc(F)c(F)cc3C2=C(C#N)C#N)sc2c1SC1c3c(c4c(c5nsnc35)c3sc5c(CC(CCCC)CCCCCC)c(/C=C6\C(=O)c7cc(F)c(F)cc7C6=C(C#N)C#N)sc5c3n4CC(CC)CCCC)N(CC(CC)CCCC)C21,0.863,24.49,76.7,16.21,16.21044529,0.0027470080197302,15.73,16.21,,,,,,organic solar cell,,,La0.01Ni0.99Ox,La:NiOx,,,,,-5.56,-3.65,,-5.68,-3.9,
43146,10.1002/adma.202310630,10.1002/adma.202310630,PM6,L8-BO,PM6,L8-BO,COC(=O)C(C)(C)c1cc(C)cc(-c2sc3c4sc5cc(/C=C6/C(=O)c7cc(F)cc(c7)C(=O)/C6=C\c6cc(C(C)(C)C(=O)OC)c(-c7cc(C)cc(C(C)(C)C(=O)OC)c7)s6)sc5c4c(C(C)(C)C(=O)OC)ccc2-3)c1,CCCCCCC(CCCC)Cc1c(/C=C2\C(=O)c3cc(F)c(F)cc3C2=C(C#N)C#N)sc2c1SC1c3c(c4c(c5nsnc35)c3sc5c(CC(CCCC)CCCCCC)c(/C=C6\C(=O)c7cc(F)c(F)cc7C6=C(C#N)C#N)sc5c3n4CC(CC)CCCC)N(CC(CC)CCCC)C21,0.862,24.37,77.03,16.18,16.181645882,0.0101723238566243,15.91,16.18,,,,,,organic solar cell,,,Y0.01Ni0.99Ox,Y0.01Ni0.99Ox,,,,,-5.56,-3.65,,-5.68,-3.9,
