Repository: JiYiqaq/PCE-KA-GNN

# Data directory

- `raw/Active_Database.csv` is the immutable source dataset bundled under CC BY 4.0. Do not overwrite it with processed data.
- `processed/` is created and populated by the training pipeline. Generated `.pt` and `.pth` caches are intentionally ignored by Git because they can exceed GitHub's normal single-file limit.

See `../DATA_LICENSE.md` for provenance, license and checksum information.

File: data/raw/Active_Database.csv (part 64 of 471)
id,doi,doi_norm,donor,acceptor,donor_canonical,acceptor_canonical,donor_smiles,acceptor_smiles,voc,jsc,ff,pce,pce_recomputed,pce_relative_error_percent,pce_avg,pce_best,d_a_ratio,additive,additive_canonical,additive_ratio,device_structure,device_type,etl,etl_canonical,htl,htl_canonical,active_layer_thickness,solvent,solvent_canonical,annealing_temp,homo_d,lumo_d,eg_d,homo_a,lumo_a,eg_a
43147,10.1002/adma.202310630,10.1002/adma.202310630,PM6,L8-BO,PM6,L8-BO,COC(=O)C(C)(C)c1cc(C)cc(-c2sc3c4sc5cc(/C=C6/C(=O)c7cc(F)cc(c7)C(=O)/C6=C\c6cc(C(C)(C)C(=O)OC)c(-c7cc(C)cc(C(C)(C)C(=O)OC)c7)s6)sc5c4c(C(C)(C)C(=O)OC)ccc2-3)c1,CCCCCCC(CCCC)Cc1c(/C=C2\C(=O)c3cc(F)c(F)cc3C2=C(C#N)C#N)sc2c1SC1c3c(c4c(c5nsnc35)c3sc5c(CC(CCCC)CCCCCC)c(/C=C6\C(=O)c7cc(F)c(F)cc7C6=C(C#N)C#N)sc5c3n4CC(CC)CCCC)N(CC(CC)CCCC)C21,0.869,24.72,76.71,16.48,16.478596727999996,0.0085150000000276,15.62,16.48,,,,,,organic solar cell,,,Y0.03Ni0.97Ox,Y0.03Ni0.97Ox,,,,,-5.56,-3.65,,-5.68,-3.9,
43148,10.1002/adma.202310630,10.1002/adma.202310630,PM6,L8-BO,PM6,L8-BO,COC(=O)C(C)(C)c1cc(C)cc(-c2sc3c4sc5cc(/C=C6/C(=O)c7cc(F)cc(c7)C(=O)/C6=C\c6cc(C(C)(C)C(=O)OC)c(-c7cc(C)cc(C(C)(C)C(=O)OC)c7)s6)sc5c4c(C(C)(C)C(=O)OC)ccc2-3)c1,CCCCCCC(CCCC)Cc1c(/C=C2\C(=O)c3cc(F)c(F)cc3C2=C(C#N)C#N)sc2c1SC1c3c(c4c(c5nsnc35)c3sc5c(CC(CCCC)CCCCCC)c(/C=C6\C(=O)c7cc(F)c(F)cc7C6=C(C#N)C#N)sc5c3n4CC(CC)CCCC)N(CC(CC)CCCC)C21,0.872,24.62,74.98,16.1,16.097186272000002,0.0174765714285687,15.52,16.1,,,,,,organic solar cell,,,Sc0.01Ni0.99Ox,Sc0.01Ni0.99Ox,,,,,-5.56,-3.65,,-5.68,-3.9,
43149,10.1002/adma.202310630,10.1002/adma.202310630,PM6,L8-BO,PM6,L8-BO,COC(=O)C(C)(C)c1cc(C)cc(-c2sc3c4sc5cc(/C=C6/C(=O)c7cc(F)cc(c7)C(=O)/C6=C\c6cc(C(C)(C)C(=O)OC)c(-c7cc(C)cc(C(C)(C)C(=O)OC)c7)s6)sc5c4c(C(C)(C)C(=O)OC)ccc2-3)c1,CCCCCCC(CCCC)Cc1c(/C=C2\C(=O)c3cc(F)c(F)cc3C2=C(C#N)C#N)sc2c1SC1c3c(c4c(c5nsnc35)c3sc5c(CC(CCCC)CCCCCC)c(/C=C6\C(=O)c7cc(F)c(F)cc7C6=C(C#N)C#N)sc5c3n4CC(CC)CCCC)N(CC(CC)CCCC)C21,0.87,24.89,76.57,16.58,16.580697509999997,0.0042069360675416,15.82,16.58,,,,,,organic solar cell,,,Sc0.03Ni0.97Ox,Sc0.03Ni0.97Ox,,,,,-5.56,-3.65,,-5.68,-3.9,
43150,10.1002/adma.202310630,10.1002/adma.202310630,PM6,L8-BO,PM6,L8-BO,COC(=O)C(C)(C)c1cc(C)cc(-c2sc3c4sc5cc(/C=C6/C(=O)c7cc(F)cc(c7)C(=O)/C6=C\c6cc(C(C)(C)C(=O)OC)c(-c7cc(C)cc(C(C)(C)C(=O)OC)c7)s6)sc5c4c(C(C)(C)C(=O)OC)ccc2-3)c1,CCCCCCC(CCCC)Cc1c(/C=C2\C(=O)c3cc(F)c(F)cc3C2=C(C#N)C#N)sc2c1SC1c3c(c4c(c5nsnc35)c3sc5c(CC(CCCC)CCCCCC)c(/C=C6\C(=O)c7cc(F)c(F)cc7C6=C(C#N)C#N)sc5c3n4CC(CC)CCCC)N(CC(CC)CCCC)C21,0.873,25.32,77.5,17.13,17.130879,0.0051313485113904,16.79,17.13,,,,,,organic solar cell,,,Sc0.05Ni0.95Ox,Sc0.05Ni0.95Ox,,,,,-5.56,-3.65,,-5.68,-3.9,
43151,10.1002/adma.202310630,10.1002/adma.202310630,PM6,L8-BO,PM6,L8-BO,COC(=O)C(C)(C)c1cc(C)cc(-c2sc3c4sc5cc(/C=C6/C(=O)c7cc(F)cc(c7)C(=O)/C6=C\c6cc(C(C)(C)C(=O)OC)c(-c7cc(C)cc(C(C)(C)C(=O)OC)c7)s6)sc5c4c(C(C)(C)C(=O)OC)ccc2-3)c1,CCCCCCC(CCCC)Cc1c(/C=C2\C(=O)c3cc(F)c(F)cc3C2=C(C#N)C#N)sc2c1SC1c3c(c4c(c5nsnc35)c3sc5c(CC(CCCC)CCCCCC)c(/C=C6\C(=O)c7cc(F)c(F)cc7C6=C(C#N)C#N)sc5c3n4CC(CC)CCCC)N(CC(CC)CCCC)C21,0.886,26.24,79.19,18.42,18.410598016,0.0510422584147866,18.14,18.42,,,,,,organic solar cell,,,Sc0.05Ni0.95Ox-cth,Sc0.05Ni0.95Ox,,,,,-5.56,-3.65,,-5.68,-3.9,
43152,10.1002/adma.202310630,10.1002/adma.202310630,PM6,L8-BO,PM6,L8-BO,COC(=O)C(C)(C)c1cc(C)cc(-c2sc3c4sc5cc(/C=C6/C(=O)c7cc(F)cc(c7)C(=O)/C6=C\c6cc(C(C)(C)C(=O)OC)c(-c7cc(C)cc(C(C)(C)C(=O)OC)c7)s6)sc5c4c(C(C)(C)C(=O)OC)ccc2-3)c1,CCCCCCC(CCCC)Cc1c(/C=C2\C(=O)c3cc(F)c(F)cc3C2=C(C#N)C#N)sc2c1SC1c3c(c4c(c5nsnc35)c3sc5c(CC(CCCC)CCCCCC)c(/C=C6\C(=O)c7cc(F)c(F)cc7C6=C(C#N)C#N)sc5c3n4CC(CC)CCCC)N(CC(CC)CCCC)C21,0.887,25.56,79.53,18.03,18.030818916,0.004541963394343,17.78,18.03,,,,,,,,,PEDOT:PSS,PEDOT:PSS,,,,,-5.56,-3.65,,-5.68,-3.9,
43155,10.1002/adma.202310630,10.1002/adma.202310630,PM6,BTP-BO-4Cl,PM6,BTP-BO-4Cl,COC(=O)C(C)(C)c1cc(C)cc(-c2sc3c4sc5cc(/C=C6/C(=O)c7cc(F)cc(c7)C(=O)/C6=C\c6cc(C(C)(C)C(=O)OC)c(-c7cc(C)cc(C(C)(C)C(=O)OC)c7)s6)sc5c4c(C(C)(C)C(=O)OC)ccc2-3)c1,CCCCCCCCCCCc1c(/C=C2\C(=O)c3cc(Cl)c(Cl)cc3C2=C(C#N)C#N)sc2c1Cc1c-2n(CC(CCCC)CCCCCC)c2c1c1nsnc1c1c3c(n(CC(CCCC)CCCCCC)c12)-c1sc(/C=C2\C(=O)c4cc(Cl)c(Cl)cc4C2=C(C#N)C#N)c(CCCCCCCCCCC)c1C3,0.861,27.34,76.46,17.99,17.998485203999998,0.0471662256809305,17.84,17.99,,,,,,OSC,,,Sc0.05Ni0.95Ox-cth,Sc0.05Ni0.95Ox,,,,,-5.56,-3.65,,-5.62,-4.05,
43156,10.1002/adma.202310630,10.1002/adma.202310630,PM6,BTP-BO-4Cl,PM6,BTP-BO-4Cl,COC(=O)C(C)(C)c1cc(C)cc(-c2sc3c4sc5cc(/C=C6/C(=O)c7cc(F)cc(c7)C(=O)/C6=C\c6cc(C(C)(C)C(=O)OC)c(-c7cc(C)cc(C(C)(C)C(=O)OC)c7)s6)sc5c4c(C(C)(C)C(=O)OC)ccc2-3)c1,CCCCCCCCCCCc1c(/C=C2\C(=O)c3cc(Cl)c(Cl)cc3C2=C(C#N)C#N)sc2c1Cc1c-2n(CC(CCCC)CCCCCC)c2c1c1nsnc1c1c3c(n(CC(CCCC)CCCCCC)c12)-c1sc(/C=C2\C(=O)c4cc(Cl)c(Cl)cc4C2=C(C#N)C#N)c(CCCCCCCCCCC)c1C3,0.859,26.59,76.18,17.4,17.400129058,0.0007417126436919,17.24,17.4,,,,,,OSC,,,PEDOT:PSS,PEDOT:PSS,,,,,-5.56,-3.65,,-5.62,-4.05,
43157,10.1002/adma.202310630,10.1002/adma.202310630,PM6,IT-4F,PM6,IT-4F,COC(=O)C(C)(C)c1cc(C)cc(-c2sc3c4sc5cc(/C=C6/C(=O)c7cc(F)cc(c7)C(=O)/C6=C\c6cc(C(C)(C)C(=O)OC)c(-c7cc(C)cc(C(C)(C)C(=O)OC)c7)s6)sc5c4c(C(C)(C)C(=O)OC)ccc2-3)c1,CCCCCCc1ccc(C2(c3ccc(CCCCCC)cc3)c3cc4c(cc3-c3sc5cc(/C=C6\C(=O)c7cc(F)c(F)cc7C6=C(C#N)C#N)sc5c32)C(c2ccc(CCCCCC)cc2)(c2ccc(CCCCCC)cc2)c2c-4sc3cc(/C=C4\C(=O)c5cc(F)c(F)cc5C4=C(C#N)C#N)sc23)cc1,0.856,20.8,76.82,13.68,13.677647359999998,0.0171976608187249,13.46,13.68,,,,,,OSC,,,Sc0.05Ni0.95Ox-cth,Sc0.05Ni0.95Ox,,,,,-5.56,-3.65,,-5.66,-4.14,
43158,10.1002/adma.202310630,10.1002/adma.202310630,PM6,IT-4F,PM6,IT-4F,COC(=O)C(C)(C)c1cc(C)cc(-c2sc3c4sc5cc(/C=C6/C(=O)c7cc(F)cc(c7)C(=O)/C6=C\c6cc(C(C)(C)C(=O)OC)c(-c7cc(C)cc(C(C)(C)C(=O)OC)c7)s6)sc5c4c(C(C)(C)C(=O)OC)ccc2-3)c1,CCCCCCc1ccc(C2(c3ccc(CCCCCC)cc3)c3cc4c(cc3-c3sc5cc(/C=C6\C(=O)c7cc(F)c(F)cc7C6=C(C#N)C#N)sc5c32)C(c2ccc(CCCCCC)cc2)(c2ccc(CCCCCC)cc2)c2c-4sc3cc(/C=C4\C(=O)c5cc(F)c(F)cc5C4=C(C#N)C#N)sc23)cc1,0.854,20.44,75.47,13.18,13.173862072000002,0.0465700151744884,13.1,13.18,,,,,,OSC,,,PEDOT:PSS,PEDOT:PSS,,,,,-5.56,-3.65,,-5.66,-4.14,
43174,10.1002/adma.202312101,10.1002/adma.202312101,D18,Y6-2O,D18,Y6-2O,CCCCCCC(CCCC)Cc1csc(-c2cc3c4nsnc4c4cc(-c5cc(CC(CCCC)CCCCCC)c(-c6cc7c(-c8cc(F)c(CC(CC)CCCC)s8)c8sccc8c(-c8cc(F)c(CC(CC)CCCC)s8)c7s6)s5)sc4c3s2)c1,,1.013,9.54,50.2,4.9,4.85133804,0.993101224489805,4.86,4.9,,,,,ITO/PEDOT:PSS/D18:Y6-2O/PDINN/Ag,conventional,PDINN,PDINN,PEDOT:PSS,PEDOT:PSS,,,,,-5.51,-2.77,,,,
43175,10.1002/adma.202312101,10.1002/adma.202312101,D18,Z19,D18,Z19,CCCCCCC(CCCC)Cc1csc(-c2cc3c4nsnc4c4cc(-c5cc(CC(CCCC)CCCCCC)c(-c6cc7c(-c8cc(F)c(CC(CC)CCCC)s8)c8sccc8c(-c8cc(F)c(CC(CC)CCCC)s8)c7s6)s5)sc4c3s2)c1,,1.002,24.6,77.6,19.2,19.1277792,0.376150000000001,18.8,19.2,,,,,ITO/PEDOT:PSS/D18:Z19/PDINN/Ag,conventional,PDINN,PDINN,PEDOT:PSS,PEDOT:PSS,,,,,-5.51,-2.77,,,,
43176,10.1002/adma.202312101,10.1002/adma.202312101,D18,Z19,D18,Z19,CCCCCCC(CCCC)Cc1csc(-c2cc3c4nsnc4c4cc(-c5cc(CC(CCCC)CCCCCC)c(-c6cc7c(-c8cc(F)c(CC(CC)CCCC)s8)c8sccc8c(-c8cc(F)c(CC(CC)CCCC)s8)c7s6)s5)sc4c3s2)c1,,0.986,24.1,79.1,18.8,18.7962166,0.0201244680851045,,18.8,,,,,ITO/PEDOT:PSS/D18:Z19/PDINN/Ag,conventional,PDINN,PDINN,PEDOT:PSS,PEDOT:PSS,,,,,-5.51,-2.77,,,,
43177,10.1002/adma.202312311,10.1002/adma.202312311,PBT,Y6,PBT,Y6,CCCCCCCCCCCCOc1c(OCCCCCCCCCCCC)c(-c2ccc(-c3cc4c(-c5ccc(SCC(CC)CCCC)cc5)c5sccc5c(-c5ccc(SCC(CC)CCCC)cc5)c4s3)s2)c2nsnc2c1-c1cccs1,CCCCCCCCCCCc1c(/C=C2\C(=O)c3cc(F)c(F)cc3C2=C(C#N)C#N)sc2c1sc1c3c4nsnc4c4c5sc6c(CCCCCCCCCCC)c(/C=C7\C(=O)c8cc(F)c(F)cc8C7=C(C#N)C#N)sc6c5n(CC(CC)CCCC)c4c3n(CC(CC)CCCC)c21,0.79,25.6,63.3,12.9,12.801792000000004,0.7613023255813787,12.6,12.9,,,,,ITO/PEDOT:PSS/2-PACz/PBT:Y6/PNDIT-F3N/Ag,,PNDIT-F3N,,,,,,,,-5.43,-3.65,,-5.65,-4.09,
43178,10.1002/adma.202312311,10.1002/adma.202312311,PiBT,Y6,PiBT,Y6,CCCCCCN1C(=O)c2ccc(/C=C/c3ccc(/C=C/c4ccc5c(c4)C(=O)N(CCCCCC)C5=O)c4nsnc34)cc2C1=O,CCCCCCCCCCCc1c(/C=C2\C(=O)c3cc(F)c(F)cc3C2=C(C#N)C#N)sc2c1sc1c3c4nsnc4c4c5sc6c(CCCCCCCCCCC)c(/C=C7\C(=O)c8cc(F)c(F)cc8C7=C(C#N)C#N)sc6c5n(CC(CC)CCCC)c4c3n(CC(CC)CCCC)c21,0.87,28.2,77.3,19.0,18.964782,0.1853578947368442,18.8,19.0,,,,,conventional,,PNDIT-F3N,,,,,,,,-5.8,-3.3,,-5.65,-4.09,
43179,10.1002/adma.202312805,10.1002/adma.202312805,PM6,L8-BO,PM6,L8-BO,COC(=O)C(C)(C)c1cc(C)cc(-c2sc3c4sc5cc(/C=C6/C(=O)c7cc(F)cc(c7)C(=O)/C6=C\c6cc(C(C)(C)C(=O)OC)c(-c7cc(C)cc(C(C)(C)C(=O)OC)c7)s6)sc5c4c(C(C)(C)C(=O)OC)ccc2-3)c1,CCCCCCC(CCCC)Cc1c(/C=C2\C(=O)c3cc(F)c(F)cc3C2=C(C#N)C#N)sc2c1SC1c3c(c4c(c5nsnc35)c3sc5c(CC(CCCC)CCCCCC)c(/C=C6\C(=O)c7cc(F)c(F)cc7C6=C(C#N)C#N)sc5c3n4CC(CC)CCCC)N(CC(CC)CCCC)C21,0.878,26.21,79.0,18.17,18.1797802,0.0538260869565108,18.06,18.17,,,,,conventional,conventional,PDINN,PDINN,PEDOT:PSS,PEDOT:PSS,,,,,-5.56,-3.65,,-5.68,-3.9,
43180,10.1002/adma.202312805,10.1002/adma.202312805,PM6,L8-BO,PM6,L8-BO,COC(=O)C(C)(C)c1cc(C)cc(-c2sc3c4sc5cc(/C=C6/C(=O)c7cc(F)cc(c7)C(=O)/C6=C\c6cc(C(C)(C)C(=O)OC)c(-c7cc(C)cc(C(C)(C)C(=O)OC)c7)s6)sc5c4c(C(C)(C)C(=O)OC)ccc2-3)c1,CCCCCCC(CCCC)Cc1c(/C=C2\C(=O)c3cc(F)c(F)cc3C2=C(C#N)C#N)sc2c1SC1c3c(c4c(c5nsnc35)c3sc5c(CC(CCCC)CCCCCC)c(/C=C6\C(=O)c7cc(F)c(F)cc7C6=C(C#N)C#N)sc5c3n4CC(CC)CCCC)N(CC(CC)CCCC)C21,0.881,27.04,79.92,19.04,19.038734208,0.0066480672268807,18.8,19.04,,SBS-COOH,,5 wt%,Glass/ITO/PEDOT:PSS/photoactive layer/PDINN/Ag,conventional,PDINN,PDINN,PEDOT:PSS,PEDOT:PSS,,,,,-5.56,-3.65,,-5.68,-3.9,
43181,10.1002/adma.202312805,10.1002/adma.202312805,PM6,L8-BO,PM6,L8-BO,COC(=O)C(C)(C)c1cc(C)cc(-c2sc3c4sc5cc(/C=C6/C(=O)c7cc(F)cc(c7)C(=O)/C6=C\c6cc(C(C)(C)C(=O)OC)c(-c7cc(C)cc(C(C)(C)C(=O)OC)c7)s6)sc5c4c(C(C)(C)C(=O)OC)ccc2-3)c1,CCCCCCC(CCCC)Cc1c(/C=C2\C(=O)c3cc(F)c(F)cc3C2=C(C#N)C#N)sc2c1SC1c3c(c4c(c5nsnc35)c3sc5c(CC(CCCC)CCCCCC)c(/C=C6\C(=O)c7cc(F)c(F)cc7C6=C(C#N)C#N)sc5c3n4CC(CC)CCCC)N(CC(CC)CCCC)C21,0.879,26.16,78.63,18.08,18.080685432,0.0037911061946954,17.93,18.08,,SBS-COOH,,10 wt%,Glass/ITO/PEDOT:PSS/photoactive layer/PDINN/Ag,conventional,PDINN,PDINN,PEDOT:PSS,PEDOT:PSS,,,,,-5.56,-3.65,,-5.68,-3.9,
43182,10.1002/adma.202312805,10.1002/adma.202312805,PM6,L8-BO,PM6,L8-BO,COC(=O)C(C)(C)c1cc(C)cc(-c2sc3c4sc5cc(/C=C6/C(=O)c7cc(F)cc(c7)C(=O)/C6=C\c6cc(C(C)(C)C(=O)OC)c(-c7cc(C)cc(C(C)(C)C(=O)OC)c7)s6)sc5c4c(C(C)(C)C(=O)OC)ccc2-3)c1,CCCCCCC(CCCC)Cc1c(/C=C2\C(=O)c3cc(F)c(F)cc3C2=C(C#N)C#N)sc2c1SC1c3c(c4c(c5nsnc35)c3sc5c(CC(CCCC)CCCCCC)c(/C=C6\C(=O)c7cc(F)c(F)cc7C6=C(C#N)C#N)sc5c3n4CC(CC)CCCC)N(CC(CC)CCCC)C21,0.875,25.78,75.53,17.04,17.037679750000002,0.0136164906103098,16.71,17.04,,SBS-COOH,,20%,conventional,conventional,PDINN,PDINN,PEDOT:PSS,PEDOT:PSS,,,,,-5.56,-3.65,,-5.68,-3.9,
43183,10.1002/adma.202312805,10.1002/adma.202312805,PM6,L8-BO,PM6,L8-BO,COC(=O)C(C)(C)c1cc(C)cc(-c2sc3c4sc5cc(/C=C6/C(=O)c7cc(F)cc(c7)C(=O)/C6=C\c6cc(C(C)(C)C(=O)OC)c(-c7cc(C)cc(C(C)(C)C(=O)OC)c7)s6)sc5c4c(C(C)(C)C(=O)OC)ccc2-3)c1,CCCCCCC(CCCC)Cc1c(/C=C2\C(=O)c3cc(F)c(F)cc3C2=C(C#N)C#N)sc2c1SC1c3c(c4c(c5nsnc35)c3sc5c(CC(CCCC)CCCCCC)c(/C=C6\C(=O)c7cc(F)c(F)cc7C6=C(C#N)C#N)sc5c3n4CC(CC)CCCC)N(CC(CC)CCCC)C21,0.879,24.94,78.49,17.21,17.206781874,0.0186991632771653,16.92,17.21,,SBS,,5%,conventional,conventional,PDINN,PDINN,PEDOT:PSS,PEDOT:PSS,,,,,-5.56,-3.65,,-5.68,-3.9,
43184,10.1002/adma.202312805,10.1002/adma.202312805,PM6,L8-BO,PM6,L8-BO,COC(=O)C(C)(C)c1cc(C)cc(-c2sc3c4sc5cc(/C=C6/C(=O)c7cc(F)cc(c7)C(=O)/C6=C\c6cc(C(C)(C)C(=O)OC)c(-c7cc(C)cc(C(C)(C)C(=O)OC)c7)s6)sc5c4c(C(C)(C)C(=O)OC)ccc2-3)c1,CCCCCCC(CCCC)Cc1c(/C=C2\C(=O)c3cc(F)c(F)cc3C2=C(C#N)C#N)sc2c1SC1c3c(c4c(c5nsnc35)c3sc5c(CC(CCCC)CCCCCC)c(/C=C6\C(=O)c7cc(F)c(F)cc7C6=C(C#N)C#N)sc5c3n4CC(CC)CCCC)N(CC(CC)CCCC)C21,0.875,24.72,75.24,16.28,16.274411999999998,0.0343243243243429,16.03,16.28,,SBS,,10%,conventional,conventional,PDINN,PDINN,PEDOT:PSS,PEDOT:PSS,,,,,-5.56,-3.65,,-5.68,-3.9,
43185,10.1002/adma.202312805,10.1002/adma.202312805,PM6,L8-BO,PM6,L8-BO,COC(=O)C(C)(C)c1cc(C)cc(-c2sc3c4sc5cc(/C=C6/C(=O)c7cc(F)cc(c7)C(=O)/C6=C\c6cc(C(C)(C)C(=O)OC)c(-c7cc(C)cc(C(C)(C)C(=O)OC)c7)s6)sc5c4c(C(C)(C)C(=O)OC)ccc2-3)c1,CCCCCCC(CCCC)Cc1c(/C=C2\C(=O)c3cc(F)c(F)cc3C2=C(C#N)C#N)sc2c1SC1c3c(c4c(c5nsnc35)c3sc5c(CC(CCCC)CCCCCC)c(/C=C6\C(=O)c7cc(F)c(F)cc7C6=C(C#N)C#N)sc5c3n4CC(CC)CCCC)N(CC(CC)CCCC)C21,0.881,24.17,70.79,15.08,15.073859783000003,0.0407176193633746,14.75,15.08,,SBS,,20 wt%,Glass/ITO/PEDOT:PSS/photoactive layer/PDINN/Ag,conventional,PDINN,PDINN,PEDOT:PSS,PEDOT:PSS,,,,,-5.56,-3.65,,-5.68,-3.9,
43186,10.1002/adma.202312938,10.1002/adma.202312938,PM6,PYIT,PM6,PY-IT,COC(=O)C(C)(C)c1cc(C)cc(-c2sc3c4sc5cc(/C=C6/C(=O)c7cc(F)cc(c7)C(=O)/C6=C\c6cc(C(C)(C)C(=O)OC)c(-c7cc(C)cc(C(C)(C)C(=O)OC)c7)s6)sc5c4c(C(C)(C)C(=O)OC)ccc2-3)c1,CCCCCCCCCCCc1c(/C=C2\C(=O)c3ccccc3C2=C(C#N)C#N)sc2c1sc1c3c4nsnc4c4c5sc6c(CCCCCCCCCCC)c(/C=C7\C(=O)c8cc(-c9cccs9)ccc8C7=C(C#N)C#N)sc6c5n(CC(CCCCCCCC)CCCCCCCCCC)c4c3n(CC(CCCCCCCC)CCCCCCCCCC)c21,0.943,23.08,65.9,14.35,14.34276596,0.0504114285714297,14.02,14.35,,,,,ITO/PEDOT:PSS/active layer/PNDIT-F3N/Ag,conventional,PNDIT-F3N,PNDIT-F3N,PEDOT:PSS,PEDOT:PSS,,,,,-5.56,-3.65,,-5.68,-3.94,
43187,10.1002/adma.202312938,10.1002/adma.202312938,PM6-D18,PYIT-5,PM6-D18,PYIT-5,,,0.943,23.38,66.31,14.63,14.619591154,0.0711472727272774,14.29,14.63,,,,,ITO/PEDOT:PSS/active layer/PNDIT-F3N/Ag,conventional,PNDIT-F3N,PNDIT-F3N,PEDOT:PSS,PEDOT:PSS,,,,,,,,,,
43188,10.1002/adma.202312938,10.1002/adma.202312938,PM6-D18,PYIT-10,PM6-D18,PYIT-10,,,0.944,23.27,67.74,14.89,14.880364511999998,0.0647111349899427,14.56,14.89,,,,,ITO/PEDOT:PSS/active layer/PNDIT-F3N/Ag,conventional,PNDIT-F3N,PNDIT-F3N,PEDOT:PSS,PEDOT:PSS,,,,,,,,,,
43189,10.1002/adma.202312938,10.1002/adma.202312938,PM6-D18,PYIT-20,PM6-D18,PYIT-20,,,0.945,22.76,65.08,14.01,13.99753656,0.0889610278372677,13.72,14.01,,,,,ITO/PEDOT:PSS/active layer/PNDIT-F3N/Ag,conventional,PNDIT-F3N,PNDIT-F3N,PEDOT:PSS,PEDOT:PSS,,,,,,,,,,
43190,10.1002/adma.202312938,10.1002/adma.202312938,D18,PYIT,D18,PY-IT,CCCCCCC(CCCC)Cc1csc(-c2cc3c4nsnc4c4cc(-c5cc(CC(CCCC)CCCCCC)c(-c6cc7c(-c8cc(F)c(CC(CC)CCCC)s8)c8sccc8c(-c8cc(F)c(CC(CC)CCCC)s8)c7s6)s5)sc4c3s2)c1,CCCCCCCCCCCc1c(/C=C2\C(=O)c3ccccc3C2=C(C#N)C#N)sc2c1sc1c3c4nsnc4c4c5sc6c(CCCCCCCCCCC)c(/C=C7\C(=O)c8cc(-c9cccs9)ccc8C7=C(C#N)C#N)sc6c5n(CC(CCCCCCCC)CCCCCCCCCC)c4c3n(CC(CCCCCCCC)CCCCCCCCCC)c21,0.956,20.8,67.14,13.36,13.35065472,0.0699497005988008,,13.36,,,,,ITO/PEDOT:PSS/active layer/PNDIT-F3N/Ag,conventional,PNDIT-F3N,PNDIT-F3N,PEDOT:PSS,PEDOT:PSS,,,,,-5.51,-2.77,,-5.68,-3.94,
43191,10.1002/adma.202312959,10.1002/adma.202312959,PM6,BTP-eC9,PM6,BTP-eC9,COC(=O)C(C)(C)c1cc(C)cc(-c2sc3c4sc5cc(/C=C6/C(=O)c7cc(F)cc(c7)C(=O)/C6=C\c6cc(C(C)(C)C(=O)OC)c(-c7cc(C)cc(C(C)(C)C(=O)OC)c7)s6)sc5c4c(C(C)(C)C(=O)OC)ccc2-3)c1,CCCCCCCCCc1c(C=C2C(=O)c3cc(Cl)c(Cl)cc3C2=C(C#N)C#N)sc2c1sc1c3c4nsnc4c4c5sc6c(CCCCCCCCC)c(C=C7C(=O)c8cc(Cl)c(Cl)cc8C7=C(C#N)C#N)sc6c5n(CC(CCCC)CCCCCC)c4c3n(CC(CCCC)CCCCCC)c21,0.838,27.41,77.48,17.79,17.796830584000002,0.0383956379988921,17.65,17.79,,,,,ITO/PEDOT:PSS/active layer/PDINN/Ag,conventional,PDINN,PDINN,PEDOT:PSS,PEDOT:PSS,,,,,-5.56,-3.65,,-5.68,-3.9,
43194,10.1002/adma.202313074,10.1002/adma.202313074,PTQ11,L8-BO-F,PTQ11,L8-BO-F,CCOc1nc2cc(F)c(F)c(-c3ccc(-c4c(F)c(F)c(-c5ccc(-c6c(F)c(F)c(-c7cccs7)c7nc(C)c(OCC)nc67)s5)c5nc(C)c(OCC)nc45)s3)c2nc1C,,0.885,25.26,72.56,16.21,16.220860560000002,0.0669991363356022,15.91,16.21,,DIO,DIO,,ITO/PEDOT:PSS/active layer/PDINN/Ag,conventional,PDINN,PDINN,PEDOT:PSS,PEDOT:PSS,100.0,,,90.0,-5.52,-2.76,,,,
43195,10.1002/adma.202313074,10.1002/adma.202313074,PMQ-Si605,L8-BO-F,PMQ-Si605,L8-BO-F,,,0.893,26.16,77.4,18.08,18.08132112,0.0073070796460377,17.92,18.08,,DIO,DIO,,ITO/PEDOT:PSS/active layer/PDINN/Ag,conventional,PDINN,PDINN,PEDOT:PSS,PEDOT:PSS,100.0,,,90.0,,,,,,
43196,10.1002/adma.202313098,10.1002/adma.202313098,PM6,Y6,PM6,Y6,COC(=O)C(C)(C)c1cc(C)cc(-c2sc3c4sc5cc(/C=C6/C(=O)c7cc(F)cc(c7)C(=O)/C6=C\c6cc(C(C)(C)C(=O)OC)c(-c7cc(C)cc(C(C)(C)C(=O)OC)c7)s6)sc5c4c(C(C)(C)C(=O)OC)ccc2-3)c1,CCCCCCCCCCCc1c(/C=C2\C(=O)c3cc(F)c(F)cc3C2=C(C#N)C#N)sc2c1sc1c3c4nsnc4c4c5sc6c(CCCCCCCCCCC)c(/C=C7\C(=O)c8cc(F)c(F)cc8C7=C(C#N)C#N)sc6c5n(CC(CC)CCCC)c4c3n(CC(CC)CCCC)c21,0.8,25.21,72.03,14.54,14.527010400000002,0.0893370013754978,14.28,14.54,,,,,ITO/PEDOT:PSS/active layer/PDINN/Ag,conventional,PDINN,PDINN,PEDOT:PSS,PEDOT:PSS,,o-XY,o-xylene,,-5.56,-3.65,,-5.65,-4.09,
43197,10.1002/adma.202313098,10.1002/adma.202313098,PM6,Y6,PM6,Y6,COC(=O)C(C)(C)c1cc(C)cc(-c2sc3c4sc5cc(/C=C6/C(=O)c7cc(F)cc(c7)C(=O)/C6=C\c6cc(C(C)(C)C(=O)OC)c(-c7cc(C)cc(C(C)(C)C(=O)OC)c7)s6)sc5c4c(C(C)(C)C(=O)OC)ccc2-3)c1,CCCCCCCCCCCc1c(/C=C2\C(=O)c3cc(F)c(F)cc3C2=C(C#N)C#N)sc2c1sc1c3c4nsnc4c4c5sc6c(CCCCCCCCCCC)c(/C=C7\C(=O)c8cc(F)c(F)cc8C7=C(C#N)C#N)sc6c5n(CC(CC)CCCC)c4c3n(CC(CC)CCCC)c21,0.8,23.51,70.26,13.17,13.214500800000003,0.3378952164009365,,13.17,,,,,ITO/PEDOT:PSS/active layer/PDINN/Ag,conventional,PDINN,PDINN,PEDOT:PSS,PEDOT:PSS,,o-XY,o-xylene,,-5.56,-3.65,,-5.65,-4.09,
43198,10.1002/adma.202313098,10.1002/adma.202313098,PM6,Y6,PM6,Y6,COC(=O)C(C)(C)c1cc(C)cc(-c2sc3c4sc5cc(/C=C6/C(=O)c7cc(F)cc(c7)C(=O)/C6=C\c6cc(C(C)(C)C(=O)OC)c(-c7cc(C)cc(C(C)(C)C(=O)OC)c7)s6)sc5c4c(C(C)(C)C(=O)OC)ccc2-3)c1,CCCCCCCCCCCc1c(/C=C2\C(=O)c3cc(F)c(F)cc3C2=C(C#N)C#N)sc2c1sc1c3c4nsnc4c4c5sc6c(CCCCCCCCCCC)c(/C=C7\C(=O)c8cc(F)c(F)cc8C7=C(C#N)C#N)sc6c5n(CC(CC)CCCC)c4c3n(CC(CC)CCCC)c21,0.81,25.9,74.65,15.57,15.6608235,0.5833236994219707,15.32,15.57,,,,,ITO/PEDOT:PSS/active layer/PDINN/Ag,conventional,PDINN,PDINN,PEDOT:PSS,PEDOT:PSS,,"o-XY:MES (70:30, vol%)","o-xylene:mesitylene (70:30, vol%)",,-5.56,-3.65,,-5.65,-4.09,
43199,10.1002/adma.202313098,10.1002/adma.202313098,PM6,Y6,PM6,Y6,COC(=O)C(C)(C)c1cc(C)cc(-c2sc3c4sc5cc(/C=C6/C(=O)c7cc(F)cc(c7)C(=O)/C6=C\c6cc(C(C)(C)C(=O)OC)c(-c7cc(C)cc(C(C)(C)C(=O)OC)c7)s6)sc5c4c(C(C)(C)C(=O)OC)ccc2-3)c1,CCCCCCCCCCCc1c(/C=C2\C(=O)c3cc(F)c(F)cc3C2=C(C#N)C#N)sc2c1sc1c3c4nsnc4c4c5sc6c(CCCCCCCCCCC)c(/C=C7\C(=O)c8cc(F)c(F)cc8C7=C(C#N)C#N)sc6c5n(CC(CC)CCCC)c4c3n(CC(CC)CCCC)c21,0.8,25.73,72.7,14.95,14.964568000000003,0.0974448160535393,,14.95,,,,,ITO/PEDOT:PSS/active layer/PDINN/Ag,conventional,PDINN,PDINN,PEDOT:PSS,PEDOT:PSS,,"o-XY:MES (70:30, vol%)","o-xylene:mesitylene (70:30, vol%)",,-5.56,-3.65,,-5.65,-4.09,
43200,10.1002/adma.202313098,10.1002/adma.202313098,PM6,Y6,PM6,Y6,COC(=O)C(C)(C)c1cc(C)cc(-c2sc3c4sc5cc(/C=C6/C(=O)c7cc(F)cc(c7)C(=O)/C6=C\c6cc(C(C)(C)C(=O)OC)c(-c7cc(C)cc(C(C)(C)C(=O)OC)c7)s6)sc5c4c(C(C)(C)C(=O)OC)ccc2-3)c1,CCCCCCCCCCCc1c(/C=C2\C(=O)c3cc(F)c(F)cc3C2=C(C#N)C#N)sc2c1sc1c3c4nsnc4c4c5sc6c(CCCCCCCCCCC)c(/C=C7\C(=O)c8cc(F)c(F)cc8C7=C(C#N)C#N)sc6c5n(CC(CC)CCCC)c4c3n(CC(CC)CCCC)c21,0.79,24.04,68.8,12.98,13.066220800000002,0.6642588597842937,12.71,12.98,,,,,ITO/PEDOT:PSS/active layer/PDINN/Ag,conventional,PDINN,PDINN,PEDOT:PSS,PEDOT:PSS,,MES,mesitylene,,-5.56,-3.65,,-5.65,-4.09,
43201,10.1002/adma.202313098,10.1002/adma.202313098,PM6,BTP-eC9,PM6,BTP-eC9,COC(=O)C(C)(C)c1cc(C)cc(-c2sc3c4sc5cc(/C=C6/C(=O)c7cc(F)cc(c7)C(=O)/C6=C\c6cc(C(C)(C)C(=O)OC)c(-c7cc(C)cc(C(C)(C)C(=O)OC)c7)s6)sc5c4c(C(C)(C)C(=O)OC)ccc2-3)c1,CCCCCCCCCc1c(C=C2C(=O)c3cc(Cl)c(Cl)cc3C2=C(C#N)C#N)sc2c1sc1c3c4nsnc4c4c5sc6c(CCCCCCCCC)c(C=C7C(=O)c8cc(Cl)c(Cl)cc8C7=C(C#N)C#N)sc6c5n(CC(CCCC)CCCCCC)c4c3n(CC(CCCC)CCCCCC)c21,0.84,25.57,76.93,16.55,16.52364084,0.1592698489426099,16.26,16.55,,,,,ITO/PEDOT:PSS/active layer/PDINN/Ag,conventional,PDINN,PDINN,PEDOT:PSS,PEDOT:PSS,,o-XY,o-xylene,,-5.56,-3.65,,-5.68,-3.9,
43202,10.1002/adma.202313098,10.1002/adma.202313098,PM6,BTP-eC9,PM6,BTP-eC9,COC(=O)C(C)(C)c1cc(C)cc(-c2sc3c4sc5cc(/C=C6/C(=O)c7cc(F)cc(c7)C(=O)/C6=C\c6cc(C(C)(C)C(=O)OC)c(-c7cc(C)cc(C(C)(C)C(=O)OC)c7)s6)sc5c4c(C(C)(C)C(=O)OC)ccc2-3)c1,CCCCCCCCCc1c(C=C2C(=O)c3cc(Cl)c(Cl)cc3C2=C(C#N)C#N)sc2c1sc1c3c4nsnc4c4c5sc6c(CCCCCCCCC)c(C=C7C(=O)c8cc(Cl)c(Cl)cc8C7=C(C#N)C#N)sc6c5n(CC(CCCC)CCCCCC)c4c3n(CC(CCCC)CCCCCC)c21,0.83,25.09,72.51,15.17,15.09998997,0.4615031641397418,14.57,15.17,,,,,ITO/PEDOT:PSS/active layer/PDINN/Ag,conventional,PDINN,PDINN,PEDOT:PSS,PEDOT:PSS,,o-XY,o-xylene,,-5.56,-3.65,,-5.68,-3.9,
43203,10.1002/adma.202313098,10.1002/adma.202313098,PM6,BTP-eC9,PM6,BTP-eC9,COC(=O)C(C)(C)c1cc(C)cc(-c2sc3c4sc5cc(/C=C6/C(=O)c7cc(F)cc(c7)C(=O)/C6=C\c6cc(C(C)(C)C(=O)OC)c(-c7cc(C)cc(C(C)(C)C(=O)OC)c7)s6)sc5c4c(C(C)(C)C(=O)OC)ccc2-3)c1,CCCCCCCCCc1c(C=C2C(=O)c3cc(Cl)c(Cl)cc3C2=C(C#N)C#N)sc2c1sc1c3c4nsnc4c4c5sc6c(CCCCCCCCC)c(C=C7C(=O)c8cc(Cl)c(Cl)cc8C7=C(C#N)C#N)sc6c5n(CC(CCCC)CCCCCC)c4c3n(CC(CCCC)CCCCCC)c21,0.85,26.73,78.65,17.8,17.86967325,0.3914227528089944,17.62,17.8,,,,,ITO/PEDOT:PSS/active layer/PDINN/Ag,conventional,PDINN,PDINN,PEDOT:PSS,PEDOT:PSS,,"o-XY:MES (80:20, vol%)","o-xylene:mesitylene (80:20, vol%)",,-5.56,-3.65,,-5.68,-3.9,
43204,10.1002/adma.202313098,10.1002/adma.202313098,PM6,BTP-eC9,PM6,BTP-eC9,COC(=O)C(C)(C)c1cc(C)cc(-c2sc3c4sc5cc(/C=C6/C(=O)c7cc(F)cc(c7)C(=O)/C6=C\c6cc(C(C)(C)C(=O)OC)c(-c7cc(C)cc(C(C)(C)C(=O)OC)c7)s6)sc5c4c(C(C)(C)C(=O)OC)ccc2-3)c1,CCCCCCCCCc1c(C=C2C(=O)c3cc(Cl)c(Cl)cc3C2=C(C#N)C#N)sc2c1sc1c3c4nsnc4c4c5sc6c(CCCCCCCCC)c(C=C7C(=O)c8cc(Cl)c(Cl)cc8C7=C(C#N)C#N)sc6c5n(CC(CCCC)CCCCCC)c4c3n(CC(CCCC)CCCCCC)c21,0.84,25.85,77.29,16.71,16.7827506,0.4353716337522388,16.37,16.71,,,,,ITO/PEDOT:PSS/active layer/PDINN/Ag,conventional,PDINN,PDINN,PEDOT:PSS,PEDOT:PSS,,"o-XY:MES (80:20, vol%)","o-xylene:mesitylene (80:20, vol%)",,-5.56,-3.65,,-5.68,-3.9,
43205,10.1002/adma.202313105,10.1002/adma.202313105,PBDB-T,BTP-BO-4Cl,PBDB-T,BTP-BO-4Cl,CCCCC(CC)Cc1ccc(-c2c3cc(-c4ccc(-c5sc(-c6cccs6)c6c5C(=O)c5c(CC(CC)CCCC)sc(CC(CC)CCCC)c5C6=O)s4)sc3c(-c3ccc(CC(CC)CCCC)s3)c3ccsc23)s1,CCCCCCCCCCCc1c(/C=C2\C(=O)c3cc(Cl)c(Cl)cc3C2=C(C#N)C#N)sc2c1Cc1c-2n(CC(CCCC)CCCCCC)c2c1c1nsnc1c1c3c(n(CC(CCCC)CCCCCC)c12)-c1sc(/C=C2\C(=O)c4cc(Cl)c(Cl)cc4C2=C(C#N)C#N)c(CCCCCCCCCCC)c1C3,0.748,25.23,68.15,12.86,12.861295260000002,0.0100720062208606,12.62,12.86,,,,,ITO/PEDOT:PSS/D/A/PDINO/Ag,conventional,PDINO,PDINO,PEDOT:PSS,PEDOT:PSS,,chloroform,chloroform,,-5.33,-3.48,,-5.62,-4.05,
43206,10.1002/adma.202313105,10.1002/adma.202313105,PBDB-TF,BTP-BO-4Cl,PM6,BTP-BO-4Cl,COC(=O)C(C)(C)c1cc(C)cc(-c2sc3c4sc5cc(/C=C6/C(=O)c7cc(F)cc(c7)C(=O)/C6=C\c6cc(C(C)(C)C(=O)OC)c(-c7cc(C)cc(C(C)(C)C(=O)OC)c7)s6)sc5c4c(C(C)(C)C(=O)OC)ccc2-3)c1,CCCCCCCCCCCc1c(/C=C2\C(=O)c3cc(Cl)c(Cl)cc3C2=C(C#N)C#N)sc2c1Cc1c-2n(CC(CCCC)CCCCCC)c2c1c1nsnc1c1c3c(n(CC(CCCC)CCCCCC)c12)-c1sc(/C=C2\C(=O)c4cc(Cl)c(Cl)cc4C2=C(C#N)C#N)c(CCCCCCCCCCC)c1C3,0.844,26.93,78.87,17.93,17.926299204,0.0206402453987752,17.56,17.93,,,,,ITO/PEDOT:PSS/D/A/PDINO/Ag,conventional,PDINO,PDINO,PEDOT:PSS,PEDOT:PSS,,chloroform,chloroform,,-5.49,-3.64,,-5.62,-4.05,
43207,10.1002/adma.202313105,10.1002/adma.202313105,PBDB-T,BTP-BO,PBDB-T,BTP-BO,CCCCC(CC)Cc1ccc(-c2c3cc(-c4ccc(-c5sc(-c6cccs6)c6c5C(=O)c5c(CC(CC)CCCC)sc(CC(CC)CCCC)c5C6=O)s4)sc3c(-c3ccc(CC(CC)CCCC)s3)c3ccsc23)s1,,0.905,23.38,64.22,13.6,13.58824558,0.0864295588235223,13.42,13.6,,,,,ITO/PEDOT:PSS/D/A/PDINO/Ag,conventional,PDINO,PDINO,PEDOT:PSS,PEDOT:PSS,,chloroform,chloroform,,-5.33,-3.48,,,,
43208,10.1002/adma.202313105,10.1002/adma.202313105,PBDB-TF,BTP-BO,PM6,BTP-BO,COC(=O)C(C)(C)c1cc(C)cc(-c2sc3c4sc5cc(/C=C6/C(=O)c7cc(F)cc(c7)C(=O)/C6=C\c6cc(C(C)(C)C(=O)OC)c(-c7cc(C)cc(C(C)(C)C(=O)OC)c7)s6)sc5c4c(C(C)(C)C(=O)OC)ccc2-3)c1,,0.974,14.83,58.7,8.48,8.47887454,0.0132719339622735,8.33,8.48,,,,,ITO/PEDOT:PSS/D/A/PDINO/Ag,conventional,PDINO,PDINO,PEDOT:PSS,PEDOT:PSS,,chloroform,chloroform,,-5.49,-3.64,,,,
43210,10.1002/adma.202313237,10.1002/adma.202313237,PM6,PYIT,PM6,PY-IT,COC(=O)C(C)(C)c1cc(C)cc(-c2sc3c4sc5cc(/C=C6/C(=O)c7cc(F)cc(c7)C(=O)/C6=C\c6cc(C(C)(C)C(=O)OC)c(-c7cc(C)cc(C(C)(C)C(=O)OC)c7)s6)sc5c4c(C(C)(C)C(=O)OC)ccc2-3)c1,CCCCCCCCCCCc1c(/C=C2\C(=O)c3ccccc3C2=C(C#N)C#N)sc2c1sc1c3c4nsnc4c4c5sc6c(CCCCCCCCCCC)c(/C=C7\C(=O)c8cc(-c9cccs9)ccc8C7=C(C#N)C#N)sc6c5n(CC(CCCCCCCC)CCCCCCCCCC)c4c3n(CC(CCCCCCCC)CCCCCCCCCC)c21,0.924,23.54,69.6,15.14,15.138668159999998,0.0087968295905047,,,1:1,,,,ITO/PEDOT:PSS/active layer/PDINO/Ag,conventional,PDINO,PDINO,PEDOT:PSS,PEDOT:PSS,,chloroform,chloroform,,-5.56,-3.65,,-5.68,-3.94,
43211,10.1002/adma.202313237,10.1002/adma.202313237,PM6,PYBF,PM6,PYBF,COC(=O)C(C)(C)c1cc(C)cc(-c2sc3c4sc5cc(/C=C6/C(=O)c7cc(F)cc(c7)C(=O)/C6=C\c6cc(C(C)(C)C(=O)OC)c(-c7cc(C)cc(C(C)(C)C(=O)OC)c7)s6)sc5c4c(C(C)(C)C(=O)OC)ccc2-3)c1,,0.937,23.65,70.89,15.7,15.709259444999995,0.0589773566878845,,,1:1,,,,ITO/PEDOT:PSS/active layer/PDINO/Ag,conventional,PDINO,PDINO,PEDOT:PSS,PEDOT:PSS,,chloroform,chloroform,,-5.56,-3.65,,,,
43213,10.1002/adma.202313251,10.1002/adma.202313251,D18,L8-BO,D18,L8-BO,CCCCCCC(CCCC)Cc1csc(-c2cc3c4nsnc4c4cc(-c5cc(CC(CCCC)CCCCCC)c(-c6cc7c(-c8cc(F)c(CC(CC)CCCC)s8)c8sccc8c(-c8cc(F)c(CC(CC)CCCC)s8)c7s6)s5)sc4c3s2)c1,CCCCCCC(CCCC)Cc1c(/C=C2\C(=O)c3cc(F)c(F)cc3C2=C(C#N)C#N)sc2c1SC1c3c(c4c(c5nsnc35)c3sc5c(CC(CCCC)CCCCCC)c(/C=C6\C(=O)c7cc(F)c(F)cc7C6=C(C#N)C#N)sc5c3n4CC(CC)CCCC)N(CC(CC)CCCC)C21,0.899,25.4,79.42,18.14,18.13523932,0.0262441014333184,18.02,18.14,,,,,ITO/PEDOT:PSS/active layer/PNDIT-F3N/Ag,conventional,PNDIT-F3N,,PEDOT:PSS,,,,,,-5.51,-2.77,,-5.68,-3.9,
43214,10.1002/adma.202313251,10.1002/adma.202313251,D18─N-m,L8-BO,D18─N-m,L8-BO,,CCCCCCC(CCCC)Cc1c(/C=C2\C(=O)c3cc(F)c(F)cc3C2=C(C#N)C#N)sc2c1SC1c3c(c4c(c5nsnc35)c3sc5c(CC(CCCC)CCCCCC)c(/C=C6\C(=O)c7cc(F)c(F)cc7C6=C(C#N)C#N)sc5c3n4CC(CC)CCCC)N(CC(CC)CCCC)C21,0.919,24.63,78.84,17.84,17.845410348,0.0303270627802781,17.76,17.84,,,,,ITO/PEDOT:PSS/active layer/PNDIT-F3N/Ag,conventional,PNDIT-F3N,,PEDOT:PSS,,,,,,,,,-5.68,-3.9,
43215,10.1002/adma.202313251,10.1002/adma.202313251,D18─N-p,L8-BO,D18─N-p,L8-BO,,CCCCCCC(CCCC)Cc1c(/C=C2\C(=O)c3cc(F)c(F)cc3C2=C(C#N)C#N)sc2c1SC1c3c(c4c(c5nsnc35)c3sc5c(CC(CCCC)CCCCCC)c(/C=C6\C(=O)c7cc(F)c(F)cc7C6=C(C#N)C#N)sc5c3n4CC(CC)CCCC)N(CC(CC)CCCC)C21,0.918,25.46,80.49,18.82,18.812348172,0.0406579596174292,18.72,18.82,,,,,ITO/PEDOT:PSS/active layer/PNDIT-F3N/Ag,conventional,PNDIT-F3N,,PEDOT:PSS,,,,,,,,,-5.68,-3.9,
43216,10.1002/adma.202313251,10.1002/adma.202313251,D18─N-p,L8-BO,D18─N-p,L8-BO,,CCCCCCC(CCCC)Cc1c(/C=C2\C(=O)c3cc(F)c(F)cc3C2=C(C#N)C#N)sc2c1SC1c3c(c4c(c5nsnc35)c3sc5c(CC(CCCC)CCCCCC)c(/C=C6\C(=O)c7cc(F)c(F)cc7C6=C(C#N)C#N)sc5c3n4CC(CC)CCCC)N(CC(CC)CCCC)C21,0.917,26.52,79.98,19.45,19.450208232,0.0010706015424271,19.39,19.45,,,,,,conventional,PNDIT-F3N,,2PACz,2PACz,,,,,,,,-5.68,-3.9,
43217,10.1002/adma.202313393,10.1002/adma.202313393,D18,BTP-eC9,D18,BTP-eC9,CCCCCCC(CCCC)Cc1csc(-c2cc3c4nsnc4c4cc(-c5cc(CC(CCCC)CCCCCC)c(-c6cc7c(-c8cc(F)c(CC(CC)CCCC)s8)c8sccc8c(-c8cc(F)c(CC(CC)CCCC)s8)c7s6)s5)sc4c3s2)c1,CCCCCCCCCc1c(C=C2C(=O)c3cc(Cl)c(Cl)cc3C2=C(C#N)C#N)sc2c1sc1c3c4nsnc4c4c5sc6c(CCCCCCCCC)c(C=C7C(=O)c8cc(Cl)c(Cl)cc8C7=C(C#N)C#N)sc6c5n(CC(CCCC)CCCCCC)c4c3n(CC(CCCC)CCCCCC)c21,0.871,26.73,75.06,17.48,17.475341598,0.0266498970251742,,,,,,,ITO/PEDOT:PSS/active layer/PNDIT-F3N/Ag,conventional,PNDIT-F3N,PNDIT-F3N,PEDOT:PSS,PEDOT:PSS,,,,,-5.51,-2.77,,-5.68,-3.9,
43221,10.1002/adma.202313393,10.1002/adma.202313393,D18,L8-BO,D18,L8-BO,CCCCCCC(CCCC)Cc1csc(-c2cc3c4nsnc4c4cc(-c5cc(CC(CCCC)CCCCCC)c(-c6cc7c(-c8cc(F)c(CC(CC)CCCC)s8)c8sccc8c(-c8cc(F)c(CC(CC)CCCC)s8)c7s6)s5)sc4c3s2)c1,CCCCCCC(CCCC)Cc1c(/C=C2\C(=O)c3cc(F)c(F)cc3C2=C(C#N)C#N)sc2c1SC1c3c(c4c(c5nsnc35)c3sc5c(CC(CCCC)CCCCCC)c(/C=C6\C(=O)c7cc(F)c(F)cc7C6=C(C#N)C#N)sc5c3n4CC(CC)CCCC)N(CC(CC)CCCC)C21,0.902,24.84,78.75,17.65,17.644473,0.0313144475920519,,,,,,,ITO/PEDOT:PSS/active layer/PNDIT-F3N/Ag,conventional,PNDIT-F3N,PNDIT-F3N,PEDOT:PSS,PEDOT:PSS,,,,,-5.51,-2.77,,-5.68,-3.9,
43223,10.1002/adma.202313532,10.1002/adma.202313532,PM6,L8-BO,PM6,L8-BO,COC(=O)C(C)(C)c1cc(C)cc(-c2sc3c4sc5cc(/C=C6/C(=O)c7cc(F)cc(c7)C(=O)/C6=C\c6cc(C(C)(C)C(=O)OC)c(-c7cc(C)cc(C(C)(C)C(=O)OC)c7)s6)sc5c4c(C(C)(C)C(=O)OC)ccc2-3)c1,CCCCCCC(CCCC)Cc1c(/C=C2\C(=O)c3cc(F)c(F)cc3C2=C(C#N)C#N)sc2c1SC1c3c(c4c(c5nsnc35)c3sc5c(CC(CCCC)CCCCCC)c(/C=C6\C(=O)c7cc(F)c(F)cc7C6=C(C#N)C#N)sc5c3n4CC(CC)CCCC)N(CC(CC)CCCC)C21,0.876,25.43,80.87,18.02,18.015151116,0.0269083462819154,17.81,18.02,,,,,BHJ,,,,,,100.0,,,,-5.56,-3.65,,-5.68,-3.9,
43225,10.1002/adma.202313532,10.1002/adma.202313532,PM6,L8-BO,PM6,L8-BO,COC(=O)C(C)(C)c1cc(C)cc(-c2sc3c4sc5cc(/C=C6/C(=O)c7cc(F)cc(c7)C(=O)/C6=C\c6cc(C(C)(C)C(=O)OC)c(-c7cc(C)cc(C(C)(C)C(=O)OC)c7)s6)sc5c4c(C(C)(C)C(=O)OC)ccc2-3)c1,CCCCCCC(CCCC)Cc1c(/C=C2\C(=O)c3cc(F)c(F)cc3C2=C(C#N)C#N)sc2c1SC1c3c(c4c(c5nsnc35)c3sc5c(CC(CCCC)CCCCCC)c(/C=C6\C(=O)c7cc(F)c(F)cc7C6=C(C#N)C#N)sc5c3n4CC(CC)CCCC)N(CC(CC)CCCC)C21,0.893,25.4,79.87,18.11,18.11627314,0.0346390944229573,17.86,18.11,,,,,LBL,,,,,,100.0,,,,-5.56,-3.65,,-5.68,-3.9,
43226,10.1002/adma.202313532,10.1002/adma.202313532,PM6+PS,L8-BO,PM6+PS,L8-BO,,CCCCCCC(CCCC)Cc1c(/C=C2\C(=O)c3cc(F)c(F)cc3C2=C(C#N)C#N)sc2c1SC1c3c(c4c(c5nsnc35)c3sc5c(CC(CCCC)CCCCCC)c(/C=C6\C(=O)c7cc(F)c(F)cc7C6=C(C#N)C#N)sc5c3n4CC(CC)CCCC)N(CC(CC)CCCC)C21,0.894,26.1,81.6,19.05,19.0400544,0.0522078740157573,18.85,19.05,,PS,,,LBL,organic solar cell,,,PEDOT:PSS,,100.0,chloroform,,,,,,-5.68,-3.9,
43227,10.1002/adma.202313532,10.1002/adma.202313532,PM6,L8-BO,PM6,L8-BO,COC(=O)C(C)(C)c1cc(C)cc(-c2sc3c4sc5cc(/C=C6/C(=O)c7cc(F)cc(c7)C(=O)/C6=C\c6cc(C(C)(C)C(=O)OC)c(-c7cc(C)cc(C(C)(C)C(=O)OC)c7)s6)sc5c4c(C(C)(C)C(=O)OC)ccc2-3)c1,CCCCCCC(CCCC)Cc1c(/C=C2\C(=O)c3cc(F)c(F)cc3C2=C(C#N)C#N)sc2c1SC1c3c(c4c(c5nsnc35)c3sc5c(CC(CCCC)CCCCCC)c(/C=C6\C(=O)c7cc(F)c(F)cc7C6=C(C#N)C#N)sc5c3n4CC(CC)CCCC)N(CC(CC)CCCC)C21,0.861,26.44,71.58,16.29,16.295072472,0.0311385635359234,16.09,16.29,,,,,BHJ,,,,,,300.0,,,,-5.56,-3.65,,-5.68,-3.9,
43229,10.1002/adma.202313532,10.1002/adma.202313532,PM6,L8-BO,PM6,L8-BO,COC(=O)C(C)(C)c1cc(C)cc(-c2sc3c4sc5cc(/C=C6/C(=O)c7cc(F)cc(c7)C(=O)/C6=C\c6cc(C(C)(C)C(=O)OC)c(-c7cc(C)cc(C(C)(C)C(=O)OC)c7)s6)sc5c4c(C(C)(C)C(=O)OC)ccc2-3)c1,CCCCCCC(CCCC)Cc1c(/C=C2\C(=O)c3cc(F)c(F)cc3C2=C(C#N)C#N)sc2c1SC1c3c(c4c(c5nsnc35)c3sc5c(CC(CCCC)CCCCCC)c(/C=C6\C(=O)c7cc(F)c(F)cc7C6=C(C#N)C#N)sc5c3n4CC(CC)CCCC)N(CC(CC)CCCC)C21,0.874,25.63,73.34,16.42,16.428614708,0.0524647259439685,16.1,16.42,,,,,LBL,,,,,,300.0,,,,-5.56,-3.65,,-5.68,-3.9,
43230,10.1002/adma.202313532,10.1002/adma.202313532,PM6+PS,L8-BO,PM6+PS,L8-BO,,CCCCCCC(CCCC)Cc1c(/C=C2\C(=O)c3cc(F)c(F)cc3C2=C(C#N)C#N)sc2c1SC1c3c(c4c(c5nsnc35)c3sc5c(CC(CCCC)CCCCCC)c(/C=C6\C(=O)c7cc(F)c(F)cc7C6=C(C#N)C#N)sc5c3n4CC(CC)CCCC)N(CC(CC)CCCC)C21,0.885,26.14,78.46,18.15,18.15085794,0.0047269421487575,17.99,18.15,,,,,LBL,,,,,,300.0,,,,,,,-5.68,-3.9,
43231,10.1002/adma.202313532,10.1002/adma.202313532,PM6,L8-BO,PM6,L8-BO,COC(=O)C(C)(C)c1cc(C)cc(-c2sc3c4sc5cc(/C=C6/C(=O)c7cc(F)cc(c7)C(=O)/C6=C\c6cc(C(C)(C)C(=O)OC)c(-c7cc(C)cc(C(C)(C)C(=O)OC)c7)s6)sc5c4c(C(C)(C)C(=O)OC)ccc2-3)c1,CCCCCCC(CCCC)Cc1c(/C=C2\C(=O)c3cc(F)c(F)cc3C2=C(C#N)C#N)sc2c1SC1c3c(c4c(c5nsnc35)c3sc5c(CC(CCCC)CCCCCC)c(/C=C6\C(=O)c7cc(F)c(F)cc7C6=C(C#N)C#N)sc5c3n4CC(CC)CCCC)N(CC(CC)CCCC)C21,0.842,26.9,63.79,14.38,14.44830742,0.4750168289290558,14.22,14.38,,,,,BHJ,,,,,,500.0,,,,-5.56,-3.65,,-5.68,-3.9,
43233,10.1002/adma.202313532,10.1002/adma.202313532,PM6,L8-BO,PM6,L8-BO,COC(=O)C(C)(C)c1cc(C)cc(-c2sc3c4sc5cc(/C=C6/C(=O)c7cc(F)cc(c7)C(=O)/C6=C\c6cc(C(C)(C)C(=O)OC)c(-c7cc(C)cc(C(C)(C)C(=O)OC)c7)s6)sc5c4c(C(C)(C)C(=O)OC)ccc2-3)c1,CCCCCCC(CCCC)Cc1c(/C=C2\C(=O)c3cc(F)c(F)cc3C2=C(C#N)C#N)sc2c1SC1c3c(c4c(c5nsnc35)c3sc5c(CC(CCCC)CCCCCC)c(/C=C6\C(=O)c7cc(F)c(F)cc7C6=C(C#N)C#N)sc5c3n4CC(CC)CCCC)N(CC(CC)CCCC)C21,0.862,24.9,67.36,14.46,14.45801568,0.013722821576776,14.35,14.46,,,,,LBL,,,,,,500.0,,,,-5.56,-3.65,,-5.68,-3.9,
43234,10.1002/adma.202313532,10.1002/adma.202313532,PM6+PS,L8-BO,PM6+PS,L8-BO,,CCCCCCC(CCCC)Cc1c(/C=C2\C(=O)c3cc(F)c(F)cc3C2=C(C#N)C#N)sc2c1SC1c3c(c4c(c5nsnc35)c3sc5c(CC(CCCC)CCCCCC)c(/C=C6\C(=O)c7cc(F)c(F)cc7C6=C(C#N)C#N)sc5c3n4CC(CC)CCCC)N(CC(CC)CCCC)C21,0.876,25.86,70.66,16.0,16.006864176,0.0429011000000034,15.88,16.0,,,,,LBL,,,,,,500.0,,,,,,,-5.68,-3.9,
43242,10.1002/adma.202401370,10.1002/adma.202401370,D18,3TTS-4F,D18,3TTS-4F,CCCCCCC(CCCC)Cc1csc(-c2cc3c4nsnc4c4cc(-c5cc(CC(CCCC)CCCCCC)c(-c6cc7c(-c8cc(F)c(CC(CC)CCCC)s8)c8sccc8c(-c8cc(F)c(CC(CC)CCCC)s8)c7s6)s5)sc4c3s2)c1,,0.917,24.17,71.58,15.86,15.864912462,0.0309739092055601,15.55,15.86,,,,,ITO/2PACz/active layer/PDINN-S/Ag,,PDINN-S,PDINN,2PACz,2PACz,,,,,-5.51,-2.77,,,,
43243,10.1002/adma.202401370,10.1002/adma.202401370,D18,3TTB-4F,D18,3TTB-4F,CCCCCCC(CCCC)Cc1csc(-c2cc3c4nsnc4c4cc(-c5cc(CC(CCCC)CCCCCC)c(-c6cc7c(-c8cc(F)c(CC(CC)CCCC)s8)c8sccc8c(-c8cc(F)c(CC(CC)CCCC)s8)c7s6)s5)sc4c3s2)c1,,0.947,24.83,73.91,17.38,17.379204790999996,0.0045754257767732,17.23,17.38,,,,,ITO/2PACz/active layer/PDINN-S/Ag,,PDINN-S,PDINN,2PACz,2PACz,,,,,-5.51,-2.77,,,,
43244,10.1002/adma.202401370,10.1002/adma.202401370,D18,3TTB-4F,D18,3TTB-4F,CCCCCCC(CCCC)Cc1csc(-c2cc3c4nsnc4c4cc(-c5cc(CC(CCCC)CCCCCC)c(-c6cc7c(-c8cc(F)c(CC(CC)CCCC)s8)c8sccc8c(-c8cc(F)c(CC(CC)CCCC)s8)c7s6)s5)sc4c3s2)c1,,0.947,24.53,71.39,16.59,16.583832749,0.0371745087402098,,16.59,,,,,ITO/2PACz/active layer/PDINN-S/Ag,,PDINN-S,PDINN,2PACz,2PACz,,,,,-5.51,-2.77,,,,
43245,10.1002/adma.202401789,10.1002/adma.202401789,D18,N3,D18,N3,CCCCCCC(CCCC)Cc1csc(-c2cc3c4nsnc4c4cc(-c5cc(CC(CCCC)CCCCCC)c(-c6cc7c(-c8cc(F)c(CC(CC)CCCC)s8)c8sccc8c(-c8cc(F)c(CC(CC)CCCC)s8)c7s6)s5)sc4c3s2)c1,CCCCCCCCCCCC1=C(/C=C2\C(=O)C3=CC(F)=C(F)C=C3C2=C(C#N)C#N)SC2=C1SC1=C2N(CCC(CC)CCCC)C2=C1C1=NSN=C1C1=C2N(CCC(CC)CCCC)C2=C1SC1=C2SC(/C=C2\C(=O)C3=CC(F)=C(F)C=C3C2=C(C#N)C#N)=C1CCCCCCCCCCC,0.824,27.53,78.3,17.81,17.76213576,0.2687492419988721,17.76,17.81,1:1.3,,,,ITO/PEDOT:PSS/D18:N3/PDINN/Ag,conventional,PDINN,PDINN,PEDOT:PSS,PEDOT:PSS,,chloroform,chloroform,,-5.51,-2.77,,-5.64,-3.86,
43249,10.1002/adma.202402575,10.1002/adma.202402575,PBQx-TF,IT-4F,PBQx-TF,IT-4F,CCCCCCC(CCCC)Cc1csc(-c2cc3c(s2)-c2sc(-c4cc(CC(CCCC)CCCCCC)c(-c5cc6c(-c7cc(F)c(CC(CC)CCCC)s7)c7sccc7c(-c7cc(F)c(CC(CC)CCCC)s7)c6s5)s4)cc2[C@H]2N=CC=N[C@H]32)c1,CCCCCCc1ccc(C2(c3ccc(CCCCCC)cc3)c3cc4c(cc3-c3sc5cc(/C=C6\C(=O)c7cc(F)c(F)cc7C6=C(C#N)C#N)sc5c32)C(c2ccc(CCCCCC)cc2)(c2ccc(CCCCCC)cc2)c2c-4sc3cc(/C=C4\C(=O)c5cc(F)c(F)cc5C4=C(C#N)C#N)sc23)cc1,0.82,21.9,77.7,14.0,13.953366,0.3331000000000068,,,,,,,ITO/PEDOT:PSS/Active layer/PDINN/Ag,conventional,PDINN,PDINN,PEDOT:PSS,PEDOT:PSS,,,,,-5.41,-2.82,,-5.66,-4.14,
43250,10.1002/adma.202402575,10.1002/adma.202402575,PBQx-TF,IT-4F,PBQx-TF,IT-4F,CCCCCCC(CCCC)Cc1csc(-c2cc3c(s2)-c2sc(-c4cc(CC(CCCC)CCCCCC)c(-c5cc6c(-c7cc(F)c(CC(CC)CCCC)s7)c7sccc7c(-c7cc(F)c(CC(CC)CCCC)s7)c6s5)s4)cc2[C@H]2N=CC=N[C@H]32)c1,CCCCCCc1ccc(C2(c3ccc(CCCCCC)cc3)c3cc4c(cc3-c3sc5cc(/C=C6\C(=O)c7cc(F)c(F)cc7C6=C(C#N)C#N)sc5c32)C(c2ccc(CCCCCC)cc2)(c2ccc(CCCCCC)cc2)c2c-4sc3cc(/C=C4\C(=O)c5cc(F)c(F)cc5C4=C(C#N)C#N)sc23)cc1,0.804,19.4,77.5,18.8,12.08814,35.7013829787234,,,,,,,ITO/PEDOT:PSS/Active layer/PDINN/Ag,conventional,PDINN,PDINN,PEDOT:PSS,PEDOT:PSS,,,,,-5.41,-2.82,,-5.66,-4.14,
43253,10.1002/adma.202402575,10.1002/adma.202402575,PBQx-TF,ITO-4Cl,PBQx-TF,ITO-4Cl,CCCCCCC(CCCC)Cc1csc(-c2cc3c(s2)-c2sc(-c4cc(CC(CCCC)CCCCCC)c(-c5cc6c(-c7cc(F)c(CC(CC)CCCC)s7)c7sccc7c(-c7cc(F)c(CC(CC)CCCC)s7)c6s5)s4)cc2[C@H]2N=CC=N[C@H]32)c1,,0.944,21.0,80.0,15.9,15.859199999999998,0.2566037735849221,,,,,,,ITO/PEDOT:PSS/Active layer/PDINN/Ag,conventional,PDINN,PDINN,PEDOT:PSS,PEDOT:PSS,,,,,-5.41,-2.82,,,,
43257,10.1002/adma.202402833,10.1002/adma.202402833,PM6,Y6,PM6,Y6,COC(=O)C(C)(C)c1cc(C)cc(-c2sc3c4sc5cc(/C=C6/C(=O)c7cc(F)cc(c7)C(=O)/C6=C\c6cc(C(C)(C)C(=O)OC)c(-c7cc(C)cc(C(C)(C)C(=O)OC)c7)s6)sc5c4c(C(C)(C)C(=O)OC)ccc2-3)c1,CCCCCCCCCCCc1c(/C=C2\C(=O)c3cc(F)c(F)cc3C2=C(C#N)C#N)sc2c1sc1c3c4nsnc4c4c5sc6c(CCCCCCCCCCC)c(/C=C7\C(=O)c8cc(F)c(F)cc8C7=C(C#N)C#N)sc6c5n(CC(CC)CCCC)c4c3n(CC(CC)CCCC)c21,0.8394,27.38,70.16,16.12,16.1247128352,0.0292359503722049,15.91,16.12,,,,,ITO/PEDOT:PSS/active layer/PNDIT-F3N/Ag,conventional,PNDIT-F3N,PNDIT-F3N,PEDOT:PSS,PEDOT:PSS,,chloroform,chloroform,,-5.56,-3.65,,-5.65,-4.09,
43258,10.1002/adma.202402833,10.1002/adma.202402833,PM6,Y6,PM6,Y6,COC(=O)C(C)(C)c1cc(C)cc(-c2sc3c4sc5cc(/C=C6/C(=O)c7cc(F)cc(c7)C(=O)/C6=C\c6cc(C(C)(C)C(=O)OC)c(-c7cc(C)cc(C(C)(C)C(=O)OC)c7)s6)sc5c4c(C(C)(C)C(=O)OC)ccc2-3)c1,CCCCCCCCCCCc1c(/C=C2\C(=O)c3cc(F)c(F)cc3C2=C(C#N)C#N)sc2c1sc1c3c4nsnc4c4c5sc6c(CCCCCCCCCCC)c(/C=C7\C(=O)c8cc(F)c(F)cc8C7=C(C#N)C#N)sc6c5n(CC(CC)CCCC)c4c3n(CC(CC)CCCC)c21,0.8369,27.51,78.69,18.12,18.1168923411,0.0171504354304603,17.93,18.12,,PDCI,PDCI,,ITO/PEDOT:PSS/active layer/PNDIT-F3N/Ag,conventional,PNDIT-F3N,PNDIT-F3N,PEDOT:PSS,PEDOT:PSS,,chloroform,chloroform,,-5.56,-3.65,,-5.65,-4.09,
43259,10.1002/adma.202404824,10.1002/adma.202404824,PM6,L8BO,PM6,L8-BO,COC(=O)C(C)(C)c1cc(C)cc(-c2sc3c4sc5cc(/C=C6/C(=O)c7cc(F)cc(c7)C(=O)/C6=C\c6cc(C(C)(C)C(=O)OC)c(-c7cc(C)cc(C(C)(C)C(=O)OC)c7)s6)sc5c4c(C(C)(C)C(=O)OC)ccc2-3)c1,CCCCCCC(CCCC)Cc1c(/C=C2\C(=O)c3cc(F)c(F)cc3C2=C(C#N)C#N)sc2c1SC1c3c(c4c(c5nsnc35)c3sc5c(CC(CCCC)CCCCCC)c(/C=C6\C(=O)c7cc(F)c(F)cc7C6=C(C#N)C#N)sc5c3n4CC(CC)CCCC)N(CC(CC)CCCC)C21,0.892,25.83,77.95,17.96,17.95996062,0.0002192650334102,17.65,17.96,1:1.2,TCB,TCB,,ITO/PEDOT:PSS/active layer/PNDIT-F3N/Ag,conventional,PNDIT-F3N,PNDIT-F3N,PEDOT:PSS,PEDOT:PSS,,,,100.0,-5.56,-3.65,,-5.68,-3.9,
43260,10.1002/adma.202404824,10.1002/adma.202404824,PF7,L8BO,PF7,L8-BO,,CCCCCCC(CCCC)Cc1c(/C=C2\C(=O)c3cc(F)c(F)cc3C2=C(C#N)C#N)sc2c1SC1c3c(c4c(c5nsnc35)c3sc5c(CC(CCCC)CCCCCC)c(/C=C6\C(=O)c7cc(F)c(F)cc7C6=C(C#N)C#N)sc5c3n4CC(CC)CCCC)N(CC(CC)CCCC)C21,0.902,26.12,79.29,18.68,18.680914296,0.0048945182012915,18.36,18.68,1:1.2,TCB,TCB,,ITO/PEDOT:PSS/active layer/PNDIT-F3N/Ag,conventional,PNDIT-F3N,PNDIT-F3N,PEDOT:PSS,PEDOT:PSS,,,,100.0,,,,-5.68,-3.9,
43261,10.1002/adma.202404824,10.1002/adma.202404824,PF7,L8BO,PF7,L8-BO,,CCCCCCC(CCCC)Cc1c(/C=C2\C(=O)c3cc(F)c(F)cc3C2=C(C#N)C#N)sc2c1SC1c3c(c4c(c5nsnc35)c3sc5c(CC(CCCC)CCCCCC)c(/C=C6\C(=O)c7cc(F)c(F)cc7C6=C(C#N)C#N)sc5c3n4CC(CC)CCCC)N(CC(CC)CCCC)C21,0.906,26.35,79.96,19.09,19.08893076,0.0056010476689533,18.73,19.09,1:1.2,TCB,TCB,,ITO/PEDOT:PSS/active layer/PNDIT-F3N/Ag,conventional,PNDIT-F3N,PNDIT-F3N,PEDOT:PSS,PEDOT:PSS,,,,100.0,,,,-5.68,-3.9,
43262,10.1002/adma.202405005,10.1002/adma.202405005,BM-ClEH,BO-4Cl,BM-ClEH,BO-4Cl,,CCCCCCCCCCCc1c(/C=C2\C(=O)c3cc(Cl)c(Cl)cc3C2=C(C#N)C#N)sc2c1sc1c3c4nsnc4c4c5sc6c(CCCCCCCCCCC)c(/C=C7\C(=O)c8cc(Cl)c(Cl)cc8C7=C(C#N)C#N)sc6c5n(CC(CCCC)CCCCCC)c4c3n(CC(CCCC)CCCCCC)c21,0.856,24.75,74.2,15.72,15.720012000000002,7.633587787326549e-05,,,,SEBS 0 mg/ml,,0 mg/ml,ITO/PEDOT:PSS/active layer/PFN-Br/Ag,conventional,PFN-Br,,PEDOT:PSS,,,THF,THF,,,,,-5.68,-4.1,
43263,10.1002/adma.202405005,10.1002/adma.202405005,BM-ClEH,BO-4Cl,BM-ClEH,BO-4Cl,,CCCCCCCCCCCc1c(/C=C2\C(=O)c3cc(Cl)c(Cl)cc3C2=C(C#N)C#N)sc2c1sc1c3c4nsnc4c4c5sc6c(CCCCCCCCCCC)c(/C=C7\C(=O)c8cc(Cl)c(Cl)cc8C7=C(C#N)C#N)sc6c5n(CC(CCCC)CCCCCC)c4c3n(CC(CCCC)CCCCCC)c21,0.859,23.55,74.2,15.01,15.0102519,0.0016782145236529,,,,SEBS 1 mg/ml,SEBS,1 mg/ml,ITO/PEDOT:PSS/active layer/PFN-Br/Ag,conventional,PFN-Br,,PEDOT:PSS,,,THF,THF,,,,,-5.68,-4.1,
43264,10.1002/adma.202405005,10.1002/adma.202405005,BM-ClEH,BO-4Cl,BM-ClEH,BO-4Cl,,CCCCCCCCCCCc1c(/C=C2\C(=O)c3cc(Cl)c(Cl)cc3C2=C(C#N)C#N)sc2c1sc1c3c4nsnc4c4c5sc6c(CCCCCCCCCCC)c(/C=C7\C(=O)c8cc(Cl)c(Cl)cc8C7=C(C#N)C#N)sc6c5n(CC(CCCC)CCCCCC)c4c3n(CC(CCCC)CCCCCC)c21,0.865,23.67,72.5,14.84,14.84404875,0.0272826819406943,,,,SEBS 2 mg/ml,SEBS,2 mg/ml,ITO/PEDOT:PSS/active layer/PFN-Br/Ag,conventional,PFN-Br,,PEDOT:PSS,,,THF,THF,,,,,-5.68,-4.1,
43265,10.1002/adma.202405005,10.1002/adma.202405005,BM-ClEH,BO-4Cl,BM-ClEH,BO-4Cl,,CCCCCCCCCCCc1c(/C=C2\C(=O)c3cc(Cl)c(Cl)cc3C2=C(C#N)C#N)sc2c1sc1c3c4nsnc4c4c5sc6c(CCCCCCCCCCC)c(/C=C7\C(=O)c8cc(Cl)c(Cl)cc8C7=C(C#N)C#N)sc6c5n(CC(CCCC)CCCCCC)c4c3n(CC(CCCC)CCCCCC)c21,0.861,22.57,69.5,13.51,13.505775150000002,0.031272020725375,,,,SEBS 5 mg/ml,SEBS,5 mg/ml,ITO/PEDOT:PSS/active layer/PFN-Br/Ag,conventional,PFN-Br,,PEDOT:PSS,,,THF,THF,,,,,-5.68,-4.1,
43266,10.1002/adma.202405005,10.1002/adma.202405005,BM-ClEH,BO-4Cl,BM-ClEH,BO-4Cl,,CCCCCCCCCCCc1c(/C=C2\C(=O)c3cc(Cl)c(Cl)cc3C2=C(C#N)C#N)sc2c1sc1c3c4nsnc4c4c5sc6c(CCCCCCCCCCC)c(/C=C7\C(=O)c8cc(Cl)c(Cl)cc8C7=C(C#N)C#N)sc6c5n(CC(CCCC)CCCCCC)c4c3n(CC(CCCC)CCCCCC)c21,0.858,13.81,47.4,5.62,5.6164165200000005,0.0637629893238369,,,,SEBS 10 mg/ml,SEBS,10 mg/ml,ITO/PEDOT:PSS/active layer/PFN-Br/Ag,conventional,PFN-Br,,PEDOT:PSS,,,THF,THF,,,,,-5.68,-4.1,
43267,10.1002/adma.202405404,10.1002/adma.202405404,PM6,PYFO-T,PM6,PYFO-T,COC(=O)C(C)(C)c1cc(C)cc(-c2sc3c4sc5cc(/C=C6/C(=O)c7cc(F)cc(c7)C(=O)/C6=C\c6cc(C(C)(C)C(=O)OC)c(-c7cc(C)cc(C(C)(C)C(=O)OC)c7)s6)sc5c4c(C(C)(C)C(=O)OC)ccc2-3)c1,,0.981,18.8,63.0,11.6,11.618964,0.1634827586206933,11.4,11.6,,,,,ITO/PEDOT:PSS/active layer/PDINN/Al,conventional,PDINN,PDINN,PEDOT:PSS,PEDOT:PSS,,,,,-5.56,-3.65,,,,
