Repository: JiYiqaq/PCE-KA-GNN

# Data directory

- `raw/Active_Database.csv` is the immutable source dataset bundled under CC BY 4.0. Do not overwrite it with processed data.
- `processed/` is created and populated by the training pipeline. Generated `.pt` and `.pth` caches are intentionally ignored by Git because they can exceed GitHub's normal single-file limit.

See `../DATA_LICENSE.md` for provenance, license and checksum information.

File: data/raw/Active_Database.csv (part 65 of 471)
id,doi,doi_norm,donor,acceptor,donor_canonical,acceptor_canonical,donor_smiles,acceptor_smiles,voc,jsc,ff,pce,pce_recomputed,pce_relative_error_percent,pce_avg,pce_best,d_a_ratio,additive,additive_canonical,additive_ratio,device_structure,device_type,etl,etl_canonical,htl,htl_canonical,active_layer_thickness,solvent,solvent_canonical,annealing_temp,homo_d,lumo_d,eg_d,homo_a,lumo_a,eg_a
43268,10.1002/adma.202405404,10.1002/adma.202405404,PM6,PYFO-V,PM6,PYFO-V,COC(=O)C(C)(C)c1cc(C)cc(-c2sc3c4sc5cc(/C=C6/C(=O)c7cc(F)cc(c7)C(=O)/C6=C\c6cc(C(C)(C)C(=O)OC)c(-c7cc(C)cc(C(C)(C)C(=O)OC)c7)s6)sc5c4c(C(C)(C)C(=O)OC)ccc2-3)c1,,0.97,22.8,71.1,15.7,15.724475999999996,0.1558980891719628,15.6,15.7,,,,,ITO/PEDOT:PSS/active layer/PDINN/Al,conventional,PDINN,PDINN,PEDOT:PSS,PEDOT:PSS,,,,,-5.56,-3.65,,,,
43277,10.1002/adma.202406329,10.1002/adma.202406329,DP1,L8-BO,DP1,L8-BO,,CCCCCCC(CCCC)Cc1c(/C=C2\C(=O)c3cc(F)c(F)cc3C2=C(C#N)C#N)sc2c1SC1c3c(c4c(c5nsnc35)c3sc5c(CC(CCCC)CCCCCC)c(/C=C6\C(=O)c7cc(F)c(F)cc7C6=C(C#N)C#N)sc5c3n4CC(CC)CCCC)N(CC(CC)CCCC)C21,0.895,25.48,70.71,16.12,16.12513266,0.0318403225806293,15.84,16.12,,,,,ITO/PEDOT:PSS/active layer/PNDIT-F3N/Ag,conventional,PNDIT-F3N,PNDIT-F3N,PEDOT:PSS,PEDOT:PSS,,,,,,,,-5.68,-3.9,
43278,10.1002/adma.202406329,10.1002/adma.202406329,DP3,L8-BO,DP3,L8-BO,,CCCCCCC(CCCC)Cc1c(/C=C2\C(=O)c3cc(F)c(F)cc3C2=C(C#N)C#N)sc2c1SC1c3c(c4c(c5nsnc35)c3sc5c(CC(CCCC)CCCCCC)c(/C=C6\C(=O)c7cc(F)c(F)cc7C6=C(C#N)C#N)sc5c3n4CC(CC)CCCC)N(CC(CC)CCCC)C21,0.891,26.94,79.66,19.12,19.121219964,0.0063805648535409,18.85,19.12,,,,,ITO/PEDOT:PSS/active layer/PNDIT-F3N/Ag,conventional,PNDIT-F3N,PNDIT-F3N,PEDOT:PSS,PEDOT:PSS,,,,,,,,-5.68,-3.9,
43279,10.1002/adma.202406329,10.1002/adma.202406329,DP3,L8-BO,DP3,L8-BO,,CCCCCCC(CCCC)Cc1c(/C=C2\C(=O)c3cc(F)c(F)cc3C2=C(C#N)C#N)sc2c1SC1c3c(c4c(c5nsnc35)c3sc5c(CC(CCCC)CCCCCC)c(/C=C6\C(=O)c7cc(F)c(F)cc7C6=C(C#N)C#N)sc5c3n4CC(CC)CCCC)N(CC(CC)CCCC)C21,0.884,26.75,78.85,18.65,18.6456595,0.0232734584450477,18.45,18.65,,,,,ITO/PEDOT:PSS/active layer/PNDIT-F3N/Ag,conventional,PNDIT-F3N,PNDIT-F3N,PEDOT:PSS,PEDOT:PSS,,toluene,toluene,,,,,-5.68,-3.9,
43281,10.1002/adma.202406329,10.1002/adma.202406329,DP3,L8-BO,DP3,L8-BO,,CCCCCCC(CCCC)Cc1c(/C=C2\C(=O)c3cc(F)c(F)cc3C2=C(C#N)C#N)sc2c1SC1c3c(c4c(c5nsnc35)c3sc5c(CC(CCCC)CCCCCC)c(/C=C6\C(=O)c7cc(F)c(F)cc7C6=C(C#N)C#N)sc5c3n4CC(CC)CCCC)N(CC(CC)CCCC)C21,0.89,26.51,78.14,18.45,18.43627346,0.0743985907858907,18.18,18.45,,,,,ITO/PEDOT:PSS/active layer/PNDIT-F3N/Ag,conventional,PNDIT-F3N,PNDIT-F3N,PEDOT:PSS,PEDOT:PSS,,chloroform,chloroform,,,,,-5.68,-3.9,
43282,10.1002/adma.202406329,10.1002/adma.202406329,DP3,L8-BO,DP3,L8-BO,,CCCCCCC(CCCC)Cc1c(/C=C2\C(=O)c3cc(F)c(F)cc3C2=C(C#N)C#N)sc2c1SC1c3c(c4c(c5nsnc35)c3sc5c(CC(CCCC)CCCCCC)c(/C=C6\C(=O)c7cc(F)c(F)cc7C6=C(C#N)C#N)sc5c3n4CC(CC)CCCC)N(CC(CC)CCCC)C21,0.887,26.44,78.02,18.29,18.297468856,0.0408357353745362,18.02,18.29,,,,,ITO/PEDOT:PSS/active layer/PNDIT-F3N/Ag,conventional,PNDIT-F3N,PNDIT-F3N,PEDOT:PSS,PEDOT:PSS,,chloroform,chloroform,,,,,-5.68,-3.9,
43283,10.1002/adma.202406329,10.1002/adma.202406329,DP1,L8-BO,DP1,L8-BO,,CCCCCCC(CCCC)Cc1c(/C=C2\C(=O)c3cc(F)c(F)cc3C2=C(C#N)C#N)sc2c1SC1c3c(c4c(c5nsnc35)c3sc5c(CC(CCCC)CCCCCC)c(/C=C6\C(=O)c7cc(F)c(F)cc7C6=C(C#N)C#N)sc5c3n4CC(CC)CCCC)N(CC(CC)CCCC)C21,0.892,25.02,70.39,15.71,15.709527576,0.0030071546785474,15.5,15.71,,,,,ITO/PEDOT:PSS/active layer/PNDIT-F3N/Ag,conventional,PNDIT-F3N,PNDIT-F3N,PEDOT:PSS,PEDOT:PSS,,toluene,toluene,,,,,-5.68,-3.9,
43285,10.1002/adma.202406329,10.1002/adma.202406329,DP1,L8-BO,DP1,L8-BO,,CCCCCCC(CCCC)Cc1c(/C=C2\C(=O)c3cc(F)c(F)cc3C2=C(C#N)C#N)sc2c1SC1c3c(c4c(c5nsnc35)c3sc5c(CC(CCCC)CCCCCC)c(/C=C6\C(=O)c7cc(F)c(F)cc7C6=C(C#N)C#N)sc5c3n4CC(CC)CCCC)N(CC(CC)CCCC)C21,0.891,25.27,70.57,15.9,15.889237749,0.0676871132075531,15.52,15.9,,,,,ITO/PEDOT:PSS/active layer/PNDIT-F3N/Ag,conventional,PNDIT-F3N,PNDIT-F3N,PEDOT:PSS,PEDOT:PSS,,chloroform,chloroform,,,,,-5.68,-3.9,
43286,10.1002/adma.202406329,10.1002/adma.202406329,DP1,L8-BO,DP1,L8-BO,,CCCCCCC(CCCC)Cc1c(/C=C2\C(=O)c3cc(F)c(F)cc3C2=C(C#N)C#N)sc2c1SC1c3c(c4c(c5nsnc35)c3sc5c(CC(CCCC)CCCCCC)c(/C=C6\C(=O)c7cc(F)c(F)cc7C6=C(C#N)C#N)sc5c3n4CC(CC)CCCC)N(CC(CC)CCCC)C21,0.881,24.19,66.99,14.27,14.276500161,0.0455512333567044,14.05,14.27,,,,,ITO/PEDOT:PSS/active layer/PNDIT-F3N/Ag,conventional,PNDIT-F3N,PNDIT-F3N,PEDOT:PSS,PEDOT:PSS,,chloroform,chloroform,,,,,-5.68,-3.9,
43287,10.1002/adma.202406623,10.1002/adma.202406623,DAPor,6TIC,DAPor,6TIC,,CCCCCCc1ccc(C2(c3ccc(CCCCCC)cc3)c3c(sc4cc(/C=C5\C(=O)c6ccccc6C5=C(C#N)C#N)sc34)-c3sc4c5c(sc4c32)-c2sc3cc(/C=C4\C(=O)c6ccccc6C4=C(C#N)C#N)sc3c2C5(c2ccc(CCCCCC)cc2)c2ccc(CCCCCC)cc2)cc1,0.845,25.45,76.8,16.52,16.516032,0.0240193704600509,,,,,,,,,,,,,,,,,,,,-5.263,-3.85,
43288,10.1002/adma.202406623,10.1002/adma.202406623,DAPor,6TIC,DAPor,6TIC,,CCCCCCc1ccc(C2(c3ccc(CCCCCC)cc3)c3c(sc4cc(/C=C5\C(=O)c6ccccc6C5=C(C#N)C#N)sc34)-c3sc4c5c(sc4c32)-c2sc3cc(/C=C4\C(=O)c6ccccc6C4=C(C#N)C#N)sc3c2C5(c2ccc(CCCCCC)cc2)c2ccc(CCCCCC)cc2)cc1,0.846,26.12,79.5,17.57,17.5675284,0.0140671599317006,,,,M1,M1,,,,,,,,,,,,,,,-5.263,-3.85,
43289,10.1002/adma.202406623,10.1002/adma.202406623,DAPor,6TIC,DAPor,6TIC,,CCCCCCc1ccc(C2(c3ccc(CCCCCC)cc3)c3c(sc4cc(/C=C5\C(=O)c6ccccc6C5=C(C#N)C#N)sc34)-c3sc4c5c(sc4c32)-c2sc3cc(/C=C4\C(=O)c6ccccc6C4=C(C#N)C#N)sc3c2C5(c2ccc(CCCCCC)cc2)c2ccc(CCCCCC)cc2)cc1,0.846,25.61,77.1,16.7,16.704532259999997,0.0271392814371121,,,,M2,M2,,,,,,,,,,,,,,,-5.263,-3.85,
43290,10.1002/adma.202406690,10.1002/adma.202406690,PM6,BTP-eC9,PM6,BTP-eC9,COC(=O)C(C)(C)c1cc(C)cc(-c2sc3c4sc5cc(/C=C6/C(=O)c7cc(F)cc(c7)C(=O)/C6=C\c6cc(C(C)(C)C(=O)OC)c(-c7cc(C)cc(C(C)(C)C(=O)OC)c7)s6)sc5c4c(C(C)(C)C(=O)OC)ccc2-3)c1,CCCCCCCCCc1c(C=C2C(=O)c3cc(Cl)c(Cl)cc3C2=C(C#N)C#N)sc2c1sc1c3c4nsnc4c4c5sc6c(CCCCCCCCC)c(C=C7C(=O)c8cc(Cl)c(Cl)cc8C7=C(C#N)C#N)sc6c5n(CC(CCCC)CCCCCC)c4c3n(CC(CCCC)CCCCCC)c21,0.854,28.84,78.4,19.32,19.30941824,0.0547710144927581,19.2,19.32,,,,,ITO/2PACZ/Active layer/PDINN/Ag,,PDINN,PDINN,2PACZ,2PACz,,,,100.0,-5.56,-3.65,,-5.68,-3.9,
43293,10.1002/adma.202406690,10.1002/adma.202406690,PM6,SMA,PM6,SMA,COC(=O)C(C)(C)c1cc(C)cc(-c2sc3c4sc5cc(/C=C6/C(=O)c7cc(F)cc(c7)C(=O)/C6=C\c6cc(C(C)(C)C(=O)OC)c(-c7cc(C)cc(C(C)(C)C(=O)OC)c7)s6)sc5c4c(C(C)(C)C(=O)OC)ccc2-3)c1,,0.92,25.48,76.42,17.91,17.91407072,0.0227287548855467,17.63,17.91,,,,,ITO/2PACZ/Active layer/PDINN/Ag,,PDINN,PDINN,2PACZ,2PACz,,,,,-5.56,-3.65,,,,
43294,10.1002/adma.202406690,10.1002/adma.202406690,PM6,BTP-eC9,PM6,BTP-eC9,COC(=O)C(C)(C)c1cc(C)cc(-c2sc3c4sc5cc(/C=C6/C(=O)c7cc(F)cc(c7)C(=O)/C6=C\c6cc(C(C)(C)C(=O)OC)c(-c7cc(C)cc(C(C)(C)C(=O)OC)c7)s6)sc5c4c(C(C)(C)C(=O)OC)ccc2-3)c1,CCCCCCCCCc1c(C=C2C(=O)c3cc(Cl)c(Cl)cc3C2=C(C#N)C#N)sc2c1sc1c3c4nsnc4c4c5sc6c(CCCCCCCCC)c(C=C7C(=O)c8cc(Cl)c(Cl)cc8C7=C(C#N)C#N)sc6c5n(CC(CCCC)CCCCCC)c4c3n(CC(CCCC)CCCCCC)c21,0.837,27.35,76.19,17.44,17.441376705,0.0078939506880643,17.13,17.44,,,,,Flexible devices,flexible,PDINN,,2PACZ,,,,,,-5.56,-3.65,,-5.68,-3.9,
43302,10.1002/adma.202406922,10.1002/adma.202406922,PM6,PY-DT-X,PM6,PY-DT-X,COC(=O)C(C)(C)c1cc(C)cc(-c2sc3c4sc5cc(/C=C6/C(=O)c7cc(F)cc(c7)C(=O)/C6=C\c6cc(C(C)(C)C(=O)OC)c(-c7cc(C)cc(C(C)(C)C(=O)OC)c7)s6)sc5c4c(C(C)(C)C(=O)OC)ccc2-3)c1,,0.958,24.83,65.6,15.6,15.604363839999996,0.0279733333333098,15.31,15.6,,,,,ITO/2PCAz/PM6:PY-DT-X/PNDIT-F3N/Ag,all-PSC,PNDIT-F3N,PNDIT-F3N,2PCAz,2PACz,,,,,-5.56,-3.65,,,,
43303,10.1002/adma.202406922,10.1002/adma.202406922,PM6,PY-DT-X,PM6,PY-DT-X,COC(=O)C(C)(C)c1cc(C)cc(-c2sc3c4sc5cc(/C=C6/C(=O)c7cc(F)cc(c7)C(=O)/C6=C\c6cc(C(C)(C)C(=O)OC)c(-c7cc(C)cc(C(C)(C)C(=O)OC)c7)s6)sc5c4c(C(C)(C)C(=O)OC)ccc2-3)c1,,0.951,25.45,77.3,18.71,18.70888035,0.0059842330304823,18.46,18.71,,2-MN,2-MN,,ITO/2PCAz/PM6:PY-DT-X/PNDIT-F3N/Ag,conventional,PNDIT-F3N,PNDIT-F3N,2PCAz,2PACz,,,,80.0,-5.56,-3.65,,,,
43304,10.1002/adma.202406922,10.1002/adma.202406922,PM6,PY-DT-X,PM6,PY-DT-X,COC(=O)C(C)(C)c1cc(C)cc(-c2sc3c4sc5cc(/C=C6/C(=O)c7cc(F)cc(c7)C(=O)/C6=C\c6cc(C(C)(C)C(=O)OC)c(-c7cc(C)cc(C(C)(C)C(=O)OC)c7)s6)sc5c4c(C(C)(C)C(=O)OC)ccc2-3)c1,,0.953,25.87,79.1,19.5,19.50140101,0.0071846666666594,19.16,19.5,,2-EN,2-EN,,ITO/2PCAz/PM6:PY-DT-X/PNDIT-F3N/Ag,conventional,PNDIT-F3N,PNDIT-F3N,2PCAz,2PACz,,,,80.0,-5.56,-3.65,,,,
43305,10.1002/adma.202406922,10.1002/adma.202406922,PM6,PY-DT-X,PM6,PY-DT-X,COC(=O)C(C)(C)c1cc(C)cc(-c2sc3c4sc5cc(/C=C6/C(=O)c7cc(F)cc(c7)C(=O)/C6=C\c6cc(C(C)(C)C(=O)OC)c(-c7cc(C)cc(C(C)(C)C(=O)OC)c7)s6)sc5c4c(C(C)(C)C(=O)OC)ccc2-3)c1,,0.952,25.7,78.9,19.3,19.3039896,0.0206715025906582,18.97,19.3,,2-PN,2-PN,,ITO/2PCAz/PM6:PY-DT-X/PNDIT-F3N/Ag,conventional,PNDIT-F3N,PNDIT-F3N,2PCAz,2PACz,,,,80.0,-5.56,-3.65,,,,
43306,10.1002/adma.202406922,10.1002/adma.202406922,PM6,PY-DT-X,PM6,PY-DT-X,COC(=O)C(C)(C)c1cc(C)cc(-c2sc3c4sc5cc(/C=C6/C(=O)c7cc(F)cc(c7)C(=O)/C6=C\c6cc(C(C)(C)C(=O)OC)c(-c7cc(C)cc(C(C)(C)C(=O)OC)c7)s6)sc5c4c(C(C)(C)C(=O)OC)ccc2-3)c1,,0.951,25.69,78.1,19.1,19.08075939,0.1007361780104932,,19.1,,2-EN,2-EN,,ITO/2PCAz/PM6:PY-DT-X/PNDIT-F3N/Ag,conventional,PNDIT-F3N,PNDIT-F3N,2PCAz,2PACz,,,,80.0,-5.56,-3.65,,,,
43307,10.1002/adma.202407297,10.1002/adma.202407297,PM6,L8-BO,PM6,L8-BO,COC(=O)C(C)(C)c1cc(C)cc(-c2sc3c4sc5cc(/C=C6/C(=O)c7cc(F)cc(c7)C(=O)/C6=C\c6cc(C(C)(C)C(=O)OC)c(-c7cc(C)cc(C(C)(C)C(=O)OC)c7)s6)sc5c4c(C(C)(C)C(=O)OC)ccc2-3)c1,CCCCCCC(CCCC)Cc1c(/C=C2\C(=O)c3cc(F)c(F)cc3C2=C(C#N)C#N)sc2c1SC1c3c(c4c(c5nsnc35)c3sc5c(CC(CCCC)CCCCCC)c(/C=C6\C(=O)c7cc(F)c(F)cc7C6=C(C#N)C#N)sc5c3n4CC(CC)CCCC)N(CC(CC)CCCC)C21,0.882,26.3,79.8,18.5,18.5108868,0.0588475675675566,18.3,18.5,,"2% 1-CN for PM6, DIB for L8-BO",1-CN+DIB,2%,conventional device structure with PEDOT:PSS as the hole transport layer and PFNDI-Br as the electron transport layer,conventional,PFNDI-Br,PFNDI-Br,PEDOT:PSS,PEDOT:PSS,,CF,chloroform,90.0,-5.56,-3.65,,-5.68,-3.9,
43308,10.1002/adma.202407297,10.1002/adma.202407297,PM6,L8-BO,PM6,L8-BO,COC(=O)C(C)(C)c1cc(C)cc(-c2sc3c4sc5cc(/C=C6/C(=O)c7cc(F)cc(c7)C(=O)/C6=C\c6cc(C(C)(C)C(=O)OC)c(-c7cc(C)cc(C(C)(C)C(=O)OC)c7)s6)sc5c4c(C(C)(C)C(=O)OC)ccc2-3)c1,CCCCCCC(CCCC)Cc1c(/C=C2\C(=O)c3cc(F)c(F)cc3C2=C(C#N)C#N)sc2c1SC1c3c(c4c(c5nsnc35)c3sc5c(CC(CCCC)CCCCCC)c(/C=C6\C(=O)c7cc(F)c(F)cc7C6=C(C#N)C#N)sc5c3n4CC(CC)CCCC)N(CC(CC)CCCC)C21,0.919,26.8,80.8,19.9,19.9003936,0.0019778894472484,19.6,19.9,,"2% 1-CN for PM6, DIB for L8-BO",1-CN+DIB,2%,conventional device structure with PEDOT:PSS as the hole transport layer and PFNDI-Br as the electron transport layer,conventional,PFNDI-Br,PFNDI-Br,PEDOT:PSS,PEDOT:PSS,,CF,chloroform,90.0,-5.56,-3.65,,-5.68,-3.9,
43309,10.1002/adma.202407297,10.1002/adma.202407297,PM6,L8-BO,PM6,L8-BO,COC(=O)C(C)(C)c1cc(C)cc(-c2sc3c4sc5cc(/C=C6/C(=O)c7cc(F)cc(c7)C(=O)/C6=C\c6cc(C(C)(C)C(=O)OC)c(-c7cc(C)cc(C(C)(C)C(=O)OC)c7)s6)sc5c4c(C(C)(C)C(=O)OC)ccc2-3)c1,CCCCCCC(CCCC)Cc1c(/C=C2\C(=O)c3cc(F)c(F)cc3C2=C(C#N)C#N)sc2c1SC1c3c(c4c(c5nsnc35)c3sc5c(CC(CCCC)CCCCCC)c(/C=C6\C(=O)c7cc(F)c(F)cc7C6=C(C#N)C#N)sc5c3n4CC(CC)CCCC)N(CC(CC)CCCC)C21,0.915,25.5,78.1,18.2,18.2226825,0.124629120879112,17.9,18.2,,"2% 1-CN for PM6, DIB for L8-BO",1-CN+DIB,2%,conventional device structure with PEDOT:PSS as the hole transport layer and PFNDI-Br as the electron transport layer,conventional,PFNDI-Br,PFNDI-Br,PEDOT:PSS,PEDOT:PSS,,CF,chloroform,90.0,-5.56,-3.65,,-5.68,-3.9,
43310,10.1002/adma.202407517,10.1002/adma.202407517,PM6,NA1,PM6,NA1,COC(=O)C(C)(C)c1cc(C)cc(-c2sc3c4sc5cc(/C=C6/C(=O)c7cc(F)cc(c7)C(=O)/C6=C\c6cc(C(C)(C)C(=O)OC)c(-c7cc(C)cc(C(C)(C)C(=O)OC)c7)s6)sc5c4c(C(C)(C)C(=O)OC)ccc2-3)c1,,0.907,22.92,73.8,15.34,15.34186872,0.0121820078226918,14.81,15.34,,,,,ITO/PEDOT:PSS/PM6:NA1/PFN-Br-MA/Ag,conventional,PFN-Br-MA,PFN-Br-MA,PEDOT:PSS,PEDOT:PSS,,o-xylene,o-xylene,,-5.56,-3.65,,,,
43311,10.1002/adma.202407517,10.1002/adma.202407517,PM6,NA2,PM6,NA2,COC(=O)C(C)(C)c1cc(C)cc(-c2sc3c4sc5cc(/C=C6/C(=O)c7cc(F)cc(c7)C(=O)/C6=C\c6cc(C(C)(C)C(=O)OC)c(-c7cc(C)cc(C(C)(C)C(=O)OC)c7)s6)sc5c4c(C(C)(C)C(=O)OC)ccc2-3)c1,,0.888,13.09,61.8,7.18,7.18358256,0.0498963788300821,6.76,7.18,,,,,ITO/PEDOT:PSS/PM6:NA2/PFN-Br-MA/Ag,conventional,PFN-Br-MA,PFN-Br-MA,PEDOT:PSS,PEDOT:PSS,,o-xylene,o-xylene,,-5.56,-3.65,,,,
43312,10.1002/adma.202407517,10.1002/adma.202407517,PM6,NA3,PM6,NA3,COC(=O)C(C)(C)c1cc(C)cc(-c2sc3c4sc5cc(/C=C6/C(=O)c7cc(F)cc(c7)C(=O)/C6=C\c6cc(C(C)(C)C(=O)OC)c(-c7cc(C)cc(C(C)(C)C(=O)OC)c7)s6)sc5c4c(C(C)(C)C(=O)OC)ccc2-3)c1,,0.906,26.94,77.6,18.94,18.94032864,0.0017351636747588,18.34,18.94,,,,,ITO/PEDOT:PSS/PM6:NA3/PFN-Br-MA/Ag,conventional,PFN-Br-MA,PFN-Br-MA,PEDOT:PSS,PEDOT:PSS,,o-xylene,o-xylene,,-5.56,-3.65,,,,
43313,10.1002/adma.202407517,10.1002/adma.202407517,PM6,NA4,PM6,NA4,COC(=O)C(C)(C)c1cc(C)cc(-c2sc3c4sc5cc(/C=C6/C(=O)c7cc(F)cc(c7)C(=O)/C6=C\c6cc(C(C)(C)C(=O)OC)c(-c7cc(C)cc(C(C)(C)C(=O)OC)c7)s6)sc5c4c(C(C)(C)C(=O)OC)ccc2-3)c1,,0.897,23.59,75.7,16.02,16.018294110000003,0.0106485018726383,15.56,16.02,,,,,ITO/PEDOT:PSS/PM6:NA4/PFN-Br-MA/Ag,conventional,PFN-Br-MA,PFN-Br-MA,PEDOT:PSS,PEDOT:PSS,,o-xylene,o-xylene,,-5.56,-3.65,,,,
43320,10.1002/adma.202407613,10.1002/adma.202407613,PM6,m-BTP-PhC6,PM6,m-BTP-PhC6,CC1=CC(=CC(=C1)C2=C3C=CC(=C4C5=C(C=C(S5)/C=C\6/C(=O)C7=CC(=CC(=C7)F)C(=O)/C6=C\C8=CC(=C(S8)C9=CC(=CC(=C9)C)C(C)(C)C(=O)OC)C(C)(C)C(=O)OC)SC4=C3S2)C(C)(C)C(=O)OC)C(C)(C)C(=O)OC,CCCCCCc1cccc(-c2c(/C=C3\C(=O)c4cc(F)c(F)cc4C3=C(C#N)C#N)sc3c2sc2c4c5nsnc5c5c6sc7c(-c8cccc(CCCCCC)c8)c(/C=C8\C(=O)c9cc(F)c(F)cc9C8=C(C#N)C#N)sc7c6n(CC(CC)CCCC)c5c4n(CC(CC)CCCC)c32)c1,0.851,26.62,79.44,18.0,17.996035728,0.0220237333333391,,,,,,,,,,,,,,,,,-5.56,-3.65,,,,
43321,10.1002/adma.202407613,10.1002/adma.202407613,PM6,m-BTP-PhC6,PM6,m-BTP-PhC6,CC1=CC(=CC(=C1)C2=C3C=CC(=C4C5=C(C=C(S5)/C=C\6/C(=O)C7=CC(=CC(=C7)F)C(=O)/C6=C\C8=CC(=C(S8)C9=CC(=CC(=C9)C)C(C)(C)C(=O)OC)C(C)(C)C(=O)OC)SC4=C3S2)C(C)(C)C(=O)OC)C(C)(C)C(=O)OC,CCCCCCc1cccc(-c2c(/C=C3\C(=O)c4cc(F)c(F)cc4C3=C(C#N)C#N)sc3c2sc2c4c5nsnc5c5c6sc7c(-c8cccc(CCCCCC)c8)c(/C=C8\C(=O)c9cc(F)c(F)cc9C8=C(C#N)C#N)sc7c6n(CC(CC)CCCC)c5c4n(CC(CC)CCCC)c32)c1,0.843,26.22,75.12,17.83,16.604119152,6.87538333146382,,,,,,,,,,,,,,,,,-5.56,-3.65,,,,
43322,10.1002/adma.202407613,10.1002/adma.202407613,PM6,BTP-Th,PM6,BTP-Th,CC1=CC(=CC(=C1)C2=C3C=CC(=C4C5=C(C=C(S5)/C=C\6/C(=O)C7=CC(=CC(=C7)F)C(=O)/C6=C\C8=CC(=C(S8)C9=CC(=CC(=C9)C)C(C)(C)C(=O)OC)C(C)(C)C(=O)OC)SC4=C3S2)C(C)(C)C(=O)OC)C(C)(C)C(=O)OC,CCCCCCc1ccc(-c2c(/C=C3\C(=O)c4cc(F)c(F)cc4C3=C(C#N)C#N)sc3c2sc2c4c5nsnc5c5c6sc7c(-c8ccc(CCCCCC)s8)c(/C=C8\C(=O)c9cc(F)c(F)cc9C8=C(C#N)C#N)sc7c6n(CC(CCCC)CCCCCC)c5c4n(CC(CCCC)CCCCCC)c32)s1,0.871,26.07,77.44,17.58,17.584277568,0.0243320136518923,,,,,,,,,,,,,,,,,-5.56,-3.65,,-5.75,-3.96,
43323,10.1002/adma.202407613,10.1002/adma.202407613,PM6,BTP-Th,PM6,BTP-Th,CC1=CC(=CC(=C1)C2=C3C=CC(=C4C5=C(C=C(S5)/C=C\6/C(=O)C7=CC(=CC(=C7)F)C(=O)/C6=C\C8=CC(=C(S8)C9=CC(=CC(=C9)C)C(C)(C)C(=O)OC)C(C)(C)C(=O)OC)SC4=C3S2)C(C)(C)C(=O)OC)C(C)(C)C(=O)OC,CCCCCCc1ccc(-c2c(/C=C3\C(=O)c4cc(F)c(F)cc4C3=C(C#N)C#N)sc3c2sc2c4c5nsnc5c5c6sc7c(-c8ccc(CCCCCC)s8)c(/C=C8\C(=O)c9cc(F)c(F)cc9C8=C(C#N)C#N)sc7c6n(CC(CCCC)CCCCCC)c5c4n(CC(CCCC)CCCCCC)c32)s1,0.864,25.02,75.26,16.54,16.269164928000002,1.6374550906892202,,,,,,,,,,,,,,,,,-5.56,-3.65,,-5.75,-3.96,
43324,10.1002/adma.202407613,10.1002/adma.202407613,PM6,N3,PM6,N3,CC1=CC(=CC(=C1)C2=C3C=CC(=C4C5=C(C=C(S5)/C=C\6/C(=O)C7=CC(=CC(=C7)F)C(=O)/C6=C\C8=CC(=C(S8)C9=CC(=CC(=C9)C)C(C)(C)C(=O)OC)C(C)(C)C(=O)OC)SC4=C3S2)C(C)(C)C(=O)OC)C(C)(C)C(=O)OC,CCCCCCCCCCCC1=C(/C=C2\C(=O)C3=CC(F)=C(F)C=C3C2=C(C#N)C#N)SC2=C1SC1=C2N(CCC(CC)CCCC)C2=C1C1=NSN=C1C1=C2N(CCC(CC)CCCC)C2=C1SC1=C2SC(/C=C2\C(=O)C3=CC(F)=C(F)C=C3C2=C(C#N)C#N)=C1CCCCCCCCCCC,0.826,27.91,78.41,18.08,18.076374806,0.0200508517699191,,,,,,,,,,,,,,,,,-5.56,-3.65,,-5.64,-3.86,
43325,10.1002/adma.202407613,10.1002/adma.202407613,PM6,N3,PM6,N3,CC1=CC(=CC(=C1)C2=C3C=CC(=C4C5=C(C=C(S5)/C=C\6/C(=O)C7=CC(=CC(=C7)F)C(=O)/C6=C\C8=CC(=C(S8)C9=CC(=CC(=C9)C)C(C)(C)C(=O)OC)C(C)(C)C(=O)OC)SC4=C3S2)C(C)(C)C(=O)OC)C(C)(C)C(=O)OC,CCCCCCCCCCCC1=C(/C=C2\C(=O)C3=CC(F)=C(F)C=C3C2=C(C#N)C#N)SC2=C1SC1=C2N(CCC(CC)CCCC)C2=C1C1=NSN=C1C1=C2N(CCC(CC)CCCC)C2=C1SC1=C2SC(/C=C2\C(=O)C3=CC(F)=C(F)C=C3C2=C(C#N)C#N)=C1CCCCCCCCCCC,0.832,24.82,74.9,16.9,15.46702976,8.479113846153833,,,,,,,,,,,,,,,,,-5.56,-3.65,,-5.64,-3.86,
43326,10.1002/adma.202407613,10.1002/adma.202407613,D18,N3,D18,N3,CCCCCCC(CCCC)CC1=CSC(C2=CC3=C(S2)C2=C(C=C(C4=CC(CC(CCCC)CCCCCC)=C(C5=CC6=C(C7=CC(F)=C(CC(CC)CCCC)S7)C7=C(C=CS7)C(C7=CC(F)=C(CC(CC)CCCC)S7)=C6S5)S4)S2)C2=NSN=C32)=C1,CCCCCCCCCCCC1=C(/C=C2\C(=O)C3=CC(F)=C(F)C=C3C2=C(C#N)C#N)SC2=C1SC1=C2N(CCC(CC)CCCC)C2=C1C1=NSN=C1C1=C2N(CCC(CC)CCCC)C2=C1SC1=C2SC(/C=C2\C(=O)C3=CC(F)=C(F)C=C3C2=C(C#N)C#N)=C1CCCCCCCCCCC,0.841,26.94,79.48,18.01,18.007417992,0.0143365241532535,,,,,,,,organic photovoltaic device,,,,,,,,,-5.51,-2.77,,-5.64,-3.86,
43327,10.1002/adma.202407613,10.1002/adma.202407613,D18,N3,D18,N3,CCCCCCC(CCCC)CC1=CSC(C2=CC3=C(S2)C2=C(C=C(C4=CC(CC(CCCC)CCCCCC)=C(C5=CC6=C(C7=CC(F)=C(CC(CC)CCCC)S7)C7=C(C=CS7)C(C7=CC(F)=C(CC(CC)CCCC)S7)=C6S5)S4)S2)C2=NSN=C32)=C1,CCCCCCCCCCCC1=C(/C=C2\C(=O)C3=CC(F)=C(F)C=C3C2=C(C#N)C#N)SC2=C1SC1=C2N(CCC(CC)CCCC)C2=C1C1=NSN=C1C1=C2N(CCC(CC)CCCC)C2=C1SC1=C2SC(/C=C2\C(=O)C3=CC(F)=C(F)C=C3C2=C(C#N)C#N)=C1CCCCCCCCCCC,0.851,25.38,73.12,16.8,15.792735456,5.995622285714284,,,,,,,,organic photovoltaic device,,,,,,,,,-5.51,-2.77,,-5.64,-3.86,
43328,10.1002/adma.202407613,10.1002/adma.202407613,PM6,BTP-S11,PM6,BTP-S11,CC1=CC(=CC(=C1)C2=C3C=CC(=C4C5=C(C=C(S5)/C=C\6/C(=O)C7=CC(=CC(=C7)F)C(=O)/C6=C\C8=CC(=C(S8)C9=CC(=CC(=C9)C)C(C)(C)C(=O)OC)C(C)(C)C(=O)OC)SC4=C3S2)C(C)(C)C(=O)OC)C(C)(C)C(=O)OC,,0.878,27.1,79.3,18.9,18.8684834,0.1667544973544962,,,,,,,,,,,,,,,,,-5.56,-3.65,,,,
43329,10.1002/adma.202407613,10.1002/adma.202407613,PM6,BTP-S11,PM6,BTP-S11,CC1=CC(=CC(=C1)C2=C3C=CC(=C4C5=C(C=C(S5)/C=C\6/C(=O)C7=CC(=CC(=C7)F)C(=O)/C6=C\C8=CC(=C(S8)C9=CC(=CC(=C9)C)C(C)(C)C(=O)OC)C(C)(C)C(=O)OC)SC4=C3S2)C(C)(C)C(=O)OC)C(C)(C)C(=O)OC,,0.819,25.55,75.54,18.94,15.807084929999998,16.54126224920804,,,,,,,,,,,,,,,,,-5.56,-3.65,,,,
43330,10.1002/adma.202407613,10.1002/adma.202407613,D18,BTP-S11,D18,BTP-S11,CCCCCCC(CCCC)CC1=CSC(C2=CC3=C(S2)C2=C(C=C(C4=CC(CC(CCCC)CCCCCC)=C(C5=CC6=C(C7=CC(F)=C(CC(CC)CCCC)S7)C7=C(C=CS7)C(C7=CC(F)=C(CC(CC)CCCC)S7)=C6S5)S4)S2)C2=NSN=C32)=C1,,0.911,26.88,78.91,19.32,19.323228288,0.0167095652173859,,,,,,,,organic photovoltaic device,,,,,,,,,-5.51,-2.77,,,,
43331,10.1002/adma.202407613,10.1002/adma.202407613,D18,BTP-S11,D18,BTP-S11,CCCCCCC(CCCC)CC1=CSC(C2=CC3=C(S2)C2=C(C=C(C4=CC(CC(CCCC)CCCCCC)=C(C5=CC6=C(C7=CC(F)=C(CC(CC)CCCC)S7)C7=C(C=CS7)C(C7=CC(F)=C(CC(CC)CCCC)S7)=C6S5)S4)S2)C2=NSN=C32)=C1,,0.838,25.95,74.0,19.16,16.092114,16.011931106471824,,,,,,,,organic photovoltaic device,,,,,,,,,-5.51,-2.77,,,,
43332,10.1002/adma.202408858,10.1002/adma.202408858,PBDB-TF,AA-1,PM6,AA-1,COC(=O)C(C)(C)c1cc(C)cc(-c2sc3c4sc5cc(/C=C6/C(=O)c7cc(F)cc(c7)C(=O)/C6=C\c6cc(C(C)(C)C(=O)OC)c(-c7cc(C)cc(C(C)(C)C(=O)OC)c7)s6)sc5c4c(C(C)(C)C(=O)OC)ccc2-3)c1,,0.803,22.0,66.8,11.8,11.800888,0.0075254237288116,11.3,11.8,,,,,ITO/BPC-M/active layer/NDI-Ph/Ag,,NDI-Ph,NDI-Ph,BPC-M,BPC-M,,,,,-5.49,-3.64,,,,
43333,10.1002/adma.202408858,10.1002/adma.202408858,PBDB-TF,AA-2,PM6,AA-2,COC(=O)C(C)(C)c1cc(C)cc(-c2sc3c4sc5cc(/C=C6/C(=O)c7cc(F)cc(c7)C(=O)/C6=C\c6cc(C(C)(C)C(=O)OC)c(-c7cc(C)cc(C(C)(C)C(=O)OC)c7)s6)sc5c4c(C(C)(C)C(=O)OC)ccc2-3)c1,,0.903,24.4,83.0,18.3,18.287556,0.0680000000000115,18.0,18.3,,,,,ITO/BPC-M/active layer/NDI-Ph/Ag,,NDI-Ph,NDI-Ph,BPC-M,BPC-M,,,,,-5.49,-3.64,,,,
43334,10.1002/adma.202408858,10.1002/adma.202408858,PBDB-TF,BO-4I,PM6,BO-4I,COC(=O)C(C)(C)c1cc(C)cc(-c2sc3c4sc5cc(/C=C6/C(=O)c7cc(F)cc(c7)C(=O)/C6=C\c6cc(C(C)(C)C(=O)OC)c(-c7cc(C)cc(C(C)(C)C(=O)OC)c7)s6)sc5c4c(C(C)(C)C(=O)OC)ccc2-3)c1,,0.924,25.7,79.9,19.0,18.973693200000003,0.1384568421052465,18.8,19.0,,,,,ITO/BPC-M/active layer/NDI-Ph/Ag,,NDI-Ph,NDI-Ph,BPC-M,BPC-M,,,,,-5.49,-3.64,,,,
43336,10.1002/adma.202408934,10.1002/adma.202408934,HW-D18,L8-BO,HW-D18,L8-BO,,CCCCCCC(CCCC)Cc1c(/C=C2\C(=O)c3cc(F)c(F)cc3C2=C(C#N)C#N)sc2c1SC1c3c(c4c(c5nsnc35)c3sc5c(CC(CCCC)CCCCCC)c(/C=C6\C(=O)c7cc(F)c(F)cc7C6=C(C#N)C#N)sc5c3n4CC(CC)CCCC)N(CC(CC)CCCC)C21,0.916,26.04,80.55,19.2,19.21330152,0.0692787500000124,19.1,19.2,,,,,,OSC,,,,,,,,,,,,-5.68,-3.9,
43337,10.1002/adma.202408934,10.1002/adma.202408934,MIX-D18,L8-BO,MIX-D18,L8-BO,,CCCCCCC(CCCC)Cc1c(/C=C2\C(=O)c3cc(F)c(F)cc3C2=C(C#N)C#N)sc2c1SC1c3c(c4c(c5nsnc35)c3sc5c(CC(CCCC)CCCCCC)c(/C=C6\C(=O)c7cc(F)c(F)cc7C6=C(C#N)C#N)sc5c3n4CC(CC)CCCC)N(CC(CC)CCCC)C21,0.92,26.75,81.0,20.0,19.9341,0.3295000000000136,19.8,20.0,,,,,,OSC,,,,,,,,,,,,-5.68,-3.9,
43338,10.1002/adma.202408934,10.1002/adma.202408934,LW-D18,L8-BO,LW-D18,L8-BO,,CCCCCCC(CCCC)Cc1c(/C=C2\C(=O)c3cc(F)c(F)cc3C2=C(C#N)C#N)sc2c1SC1c3c(c4c(c5nsnc35)c3sc5c(CC(CCCC)CCCCCC)c(/C=C6\C(=O)c7cc(F)c(F)cc7C6=C(C#N)C#N)sc5c3n4CC(CC)CCCC)N(CC(CC)CCCC)C21,0.927,24.43,76.16,17.3,17.247658176,0.302553895953752,17.1,17.3,,,,,,OSC,,,,,,,,,,,,-5.68,-3.9,
43339,10.1002/adma.202409885,10.1002/adma.202409885,PM6,BTP-eC9,PM6,BTP-eC9,COC(=O)C(C)(C)c1cc(C)cc(-c2sc3c4sc5cc(/C=C6/C(=O)c7cc(F)cc(c7)C(=O)/C6=C\c6cc(C(C)(C)C(=O)OC)c(-c7cc(C)cc(C(C)(C)C(=O)OC)c7)s6)sc5c4c(C(C)(C)C(=O)OC)ccc2-3)c1,CCCCCCCCCc1c(C=C2C(=O)c3cc(Cl)c(Cl)cc3C2=C(C#N)C#N)sc2c1sc1c3c4nsnc4c4c5sc6c(CCCCCCCCC)c(C=C7C(=O)c8cc(Cl)c(Cl)cc8C7=C(C#N)C#N)sc6c5n(CC(CCCC)CCCCCC)c4c3n(CC(CCCC)CCCCCC)c21,0.86,27.54,77.0,18.16,18.236988,0.4239427312775334,17.97,18.16,,,,,,OSC,,,PEDOT:PSS,PEDOT:PSS,,,,,-5.56,-3.65,,-5.68,-3.9,
43340,10.1002/adma.202409885,10.1002/adma.202409885,PM6,BTP-eC9,PM6,BTP-eC9,COC(=O)C(C)(C)c1cc(C)cc(-c2sc3c4sc5cc(/C=C6/C(=O)c7cc(F)cc(c7)C(=O)/C6=C\c6cc(C(C)(C)C(=O)OC)c(-c7cc(C)cc(C(C)(C)C(=O)OC)c7)s6)sc5c4c(C(C)(C)C(=O)OC)ccc2-3)c1,CCCCCCCCCc1c(C=C2C(=O)c3cc(Cl)c(Cl)cc3C2=C(C#N)C#N)sc2c1sc1c3c4nsnc4c4c5sc6c(CCCCCCCCC)c(C=C7C(=O)c8cc(Cl)c(Cl)cc8C7=C(C#N)C#N)sc6c5n(CC(CCCC)CCCCCC)c4c3n(CC(CCCC)CCCCCC)c21,0.86,27.59,79.0,18.8,18.744646,0.2944361702127725,18.58,18.8,,,,,,OSC,,,PTT-F:POM,PTT-F:POM,,,,,-5.56,-3.65,,-5.68,-3.9,
43341,10.1002/adma.202409885,10.1002/adma.202409885,PM6,BTP-eC9,PM6,BTP-eC9,COC(=O)C(C)(C)c1cc(C)cc(-c2sc3c4sc5cc(/C=C6/C(=O)c7cc(F)cc(c7)C(=O)/C6=C\c6cc(C(C)(C)C(=O)OC)c(-c7cc(C)cc(C(C)(C)C(=O)OC)c7)s6)sc5c4c(C(C)(C)C(=O)OC)ccc2-3)c1,CCCCCCCCCc1c(C=C2C(=O)c3cc(Cl)c(Cl)cc3C2=C(C#N)C#N)sc2c1sc1c3c4nsnc4c4c5sc6c(CCCCCCCCC)c(C=C7C(=O)c8cc(Cl)c(Cl)cc8C7=C(C#N)C#N)sc6c5n(CC(CCCC)CCCCCC)c4c3n(CC(CCCC)CCCCCC)c21,0.84,27.48,77.0,17.76,17.774064,0.0791891891891758,17.62,17.76,,,,,,OSC,,,PTT:POM,PTT:POM,,,,,-5.56,-3.65,,-5.68,-3.9,
43342,10.1002/adma.202409885,10.1002/adma.202409885,PM6,BTP-eC9,PM6,BTP-eC9,COC(=O)C(C)(C)c1cc(C)cc(-c2sc3c4sc5cc(/C=C6/C(=O)c7cc(F)cc(c7)C(=O)/C6=C\c6cc(C(C)(C)C(=O)OC)c(-c7cc(C)cc(C(C)(C)C(=O)OC)c7)s6)sc5c4c(C(C)(C)C(=O)OC)ccc2-3)c1,CCCCCCCCCc1c(C=C2C(=O)c3cc(Cl)c(Cl)cc3C2=C(C#N)C#N)sc2c1sc1c3c4nsnc4c4c5sc6c(CCCCCCCCC)c(C=C7C(=O)c8cc(Cl)c(Cl)cc8C7=C(C#N)C#N)sc6c5n(CC(CCCC)CCCCCC)c4c3n(CC(CCCC)CCCCCC)c21,0.84,27.47,77.0,17.81,17.767596,0.2380909601347426,17.69,17.81,,,,,,OSC,,,PTDT:POM,PTDT:POM,,,,,-5.56,-3.65,,-5.68,-3.9,
43343,10.1002/adma.202409885,10.1002/adma.202409885,P3HT,PC71BM,P3HT,PC71BM,CCCCCCc1ccsc1,COC(=O)CCCC1(c2ccccc2)C23c4c5ccc6c7cc8c9c%10c(cc%11cc%12c%13c%14c(cc%15c%16ccc-5c2c%16c2c5c%16c%17c(c(c46)c7c9c%17c4c%10c%11c%13c4c%16c%14c%152)C513)C%12)C8,0.63,8.16,66.0,3.4,3.3929280000000004,0.2079999999999859,3.22,3.4,,,,,,OSC,,,PEDOT:PSS,PEDOT:PSS,,,,,-5.01,-3.12,,-5.9,-3.9,
43344,10.1002/adma.202409885,10.1002/adma.202409885,P3HT,PC71BM,P3HT,PC71BM,CCCCCCc1ccsc1,COC(=O)CCCC1(c2ccccc2)C23c4c5ccc6c7cc8c9c%10c(cc%11cc%12c%13c%14c(cc%15c%16ccc-5c2c%16c2c5c%16c%17c(c(c46)c7c9c%17c4c%10c%11c%13c4c%16c%14c%152)C513)C%12)C8,0.62,9.09,64.0,3.67,3.606912,1.7190190735694832,3.49,3.67,,,,,,OSC,,,PTT-F:POM,PTT-F:POM,,,,,-5.01,-3.12,,-5.9,-3.9,
43345,10.1002/adma.202409885,10.1002/adma.202409885,PBDB-T,IT-IC,PBDB-T,ITIC,CCCCC(CC)Cc1ccc(-c2c3cc(-c4ccc(-c5sc(-c6cccs6)c6c5C(=O)c5c(CC(CC)CCCC)sc(CC(CC)CCCC)c5C6=O)s4)sc3c(-c3ccc(CC(CC)CCCC)s3)c3ccsc23)s1,CCCCCCc1ccc(C2(c3ccc(CCCCCC)cc3)c3cc4c(cc3-c3sc5cc(C=C6C(=O)c7ccccc7C6=C(C#N)C#N)sc5c32)C(c2ccc(CCCCCC)cc2)(c2ccc(CCCCCC)cc2)c2c-4sc3cc(C=C4C(=O)c5ccccc5C4=C(C#N)C#N)sc23)cc1,0.9,17.2,71.0,11.03,10.9908,0.3553943789664482,10.59,11.03,,,,,,OSC,,,PEDOT:PSS,PEDOT:PSS,,,,,-5.33,-3.48,,-5.576,-3.916,
43346,10.1002/adma.202409885,10.1002/adma.202409885,PBDB-T,IT-IC,PBDB-T,ITIC,CCCCC(CC)Cc1ccc(-c2c3cc(-c4ccc(-c5sc(-c6cccs6)c6c5C(=O)c5c(CC(CC)CCCC)sc(CC(CC)CCCC)c5C6=O)s4)sc3c(-c3ccc(CC(CC)CCCC)s3)c3ccsc23)s1,CCCCCCc1ccc(C2(c3ccc(CCCCCC)cc3)c3cc4c(cc3-c3sc5cc(C=C6C(=O)c7ccccc7C6=C(C#N)C#N)sc5c32)C(c2ccc(CCCCCC)cc2)(c2ccc(CCCCCC)cc2)c2c-4sc3cc(C=C4C(=O)c5ccccc5C4=C(C#N)C#N)sc23)cc1,0.91,17.14,72.0,11.26,11.230128,0.2652930728241495,10.76,11.26,,,,,,OSC,,,PTT-F:POM,PTT-F:POM,,,,,-5.33,-3.48,,-5.576,-3.916,
43347,10.1002/adma.202409885,10.1002/adma.202409885,PM6,Y6,PM6,Y6,COC(=O)C(C)(C)c1cc(C)cc(-c2sc3c4sc5cc(/C=C6/C(=O)c7cc(F)cc(c7)C(=O)/C6=C\c6cc(C(C)(C)C(=O)OC)c(-c7cc(C)cc(C(C)(C)C(=O)OC)c7)s6)sc5c4c(C(C)(C)C(=O)OC)ccc2-3)c1,CCCCCCCCCCCc1c(/C=C2\C(=O)c3cc(F)c(F)cc3C2=C(C#N)C#N)sc2c1sc1c3c4nsnc4c4c5sc6c(CCCCCCCCCCC)c(/C=C7\C(=O)c8cc(F)c(F)cc8C7=C(C#N)C#N)sc6c5n(CC(CC)CCCC)c4c3n(CC(CC)CCCC)c21,0.84,25.28,77.0,16.39,16.351104,0.2373154362416177,16.19,16.39,,,,,,organic solar cell,,,PEDOT:PSS,PEDOT:PSS,,,,,-5.56,-3.65,,-5.65,-4.09,
43348,10.1002/adma.202409885,10.1002/adma.202409885,PM6,Y6,PM6,Y6,COC(=O)C(C)(C)c1cc(C)cc(-c2sc3c4sc5cc(/C=C6/C(=O)c7cc(F)cc(c7)C(=O)/C6=C\c6cc(C(C)(C)C(=O)OC)c(-c7cc(C)cc(C(C)(C)C(=O)OC)c7)s6)sc5c4c(C(C)(C)C(=O)OC)ccc2-3)c1,CCCCCCCCCCCc1c(/C=C2\C(=O)c3cc(F)c(F)cc3C2=C(C#N)C#N)sc2c1sc1c3c4nsnc4c4c5sc6c(CCCCCCCCCCC)c(/C=C7\C(=O)c8cc(F)c(F)cc8C7=C(C#N)C#N)sc6c5n(CC(CC)CCCC)c4c3n(CC(CC)CCCC)c21,0.85,25.62,77.0,16.81,16.76829,0.2481261154074858,16.59,16.81,,,,,,organic solar cell,,,PTT-F:POM,PTT-F:POM,,,,,-5.56,-3.65,,-5.65,-4.09,
43349,10.1002/adma.202409885,10.1002/adma.202409885,PM6,L8-BO,PM6,L8-BO,COC(=O)C(C)(C)c1cc(C)cc(-c2sc3c4sc5cc(/C=C6/C(=O)c7cc(F)cc(c7)C(=O)/C6=C\c6cc(C(C)(C)C(=O)OC)c(-c7cc(C)cc(C(C)(C)C(=O)OC)c7)s6)sc5c4c(C(C)(C)C(=O)OC)ccc2-3)c1,CCCCCCC(CCCC)Cc1c(/C=C2\C(=O)c3cc(F)c(F)cc3C2=C(C#N)C#N)sc2c1SC1c3c(c4c(c5nsnc35)c3sc5c(CC(CCCC)CCCCCC)c(/C=C6\C(=O)c7cc(F)c(F)cc7C6=C(C#N)C#N)sc5c3n4CC(CC)CCCC)N(CC(CC)CCCC)C21,0.89,25.8,77.0,17.57,17.68074,0.6302788844621505,17.45,17.57,,,,,,organic solar cell,,,PEDOT:PSS,PEDOT:PSS,,,,,-5.56,-3.65,,-5.68,-3.9,
43350,10.1002/adma.202409885,10.1002/adma.202409885,PM6,L8-BO,PM6,L8-BO,COC(=O)C(C)(C)c1cc(C)cc(-c2sc3c4sc5cc(/C=C6/C(=O)c7cc(F)cc(c7)C(=O)/C6=C\c6cc(C(C)(C)C(=O)OC)c(-c7cc(C)cc(C(C)(C)C(=O)OC)c7)s6)sc5c4c(C(C)(C)C(=O)OC)ccc2-3)c1,CCCCCCC(CCCC)Cc1c(/C=C2\C(=O)c3cc(F)c(F)cc3C2=C(C#N)C#N)sc2c1SC1c3c(c4c(c5nsnc35)c3sc5c(CC(CCCC)CCCCCC)c(/C=C6\C(=O)c7cc(F)c(F)cc7C6=C(C#N)C#N)sc5c3n4CC(CC)CCCC)N(CC(CC)CCCC)C21,0.9,25.82,77.0,17.78,17.89326,0.63700787401575,17.65,17.78,,,,,,organic solar cell,,,PTT-F:POM,PTT-F:POM,,,,,-5.56,-3.65,,-5.68,-3.9,
43351,10.1002/adma.202410880,10.1002/adma.202410880,PM6,Y6,PM6,Y6,CC1=CC(=CC(=C1)C2=C3C=CC(=C4C5=C(C=C(S5)/C=C\6/C(=O)C7=CC(=CC(=C7)F)C(=O)/C6=C\C8=CC(=C(S8)C9=CC(=CC(=C9)C)C(C)(C)C(=O)OC)C(C)(C)C(=O)OC)SC4=C3S2)C(C)(C)C(=O)OC)C(C)(C)C(=O)OC,CCCCCCCCCCCc1c(/C=C2\C(=O)c3cc(F)c(F)cc3C2=C(C#N)C#N)sc2c1sc1c3c4nsnc4c4c5sc6c(CCCCCCCCCCC)c(/C=C7\C(=O)c8cc(F)c(F)cc8C7=C(C#N)C#N)sc6c5n(CC(CC)CCCC)c4c3n(CC(CC)CCCC)c21,0.858,26.85,74.01,17.04,17.049905730000003,0.058132218309879,16.74,17.04,,,,,binary BHJ,conventional,PDINN,,PEDOT:PSS,,,,,,-5.56,-3.65,,-5.65,-4.09,
43353,10.1002/adma.202410880,10.1002/adma.202410880,PM6,Y6,PM6,Y6,CC1=CC(=CC(=C1)C2=C3C=CC(=C4C5=C(C=C(S5)/C=C\6/C(=O)C7=CC(=CC(=C7)F)C(=O)/C6=C\C8=CC(=C(S8)C9=CC(=CC(=C9)C)C(C)(C)C(=O)OC)C(C)(C)C(=O)OC)SC4=C3S2)C(C)(C)C(=O)OC)C(C)(C)C(=O)OC,CCCCCCCCCCCc1c(/C=C2\C(=O)c3cc(F)c(F)cc3C2=C(C#N)C#N)sc2c1sc1c3c4nsnc4c4c5sc6c(CCCCCCCCCCC)c(/C=C7\C(=O)c8cc(F)c(F)cc8C7=C(C#N)C#N)sc6c5n(CC(CC)CCCC)c4c3n(CC(CC)CCCC)c21,0.841,27.44,74.1,17.11,17.10008664,0.0579389830508402,17.0,17.11,,,,,PPHJ,,,,,,,,,,-5.56,-3.65,,-5.65,-4.09,
43355,10.1002/adma.202410880,10.1002/adma.202410880,PM6,eC9,PM6,eC9,CC1=CC(=CC(=C1)C2=C3C=CC(=C4C5=C(C=C(S5)/C=C\6/C(=O)C7=CC(=CC(=C7)F)C(=O)/C6=C\C8=CC(=C(S8)C9=CC(=CC(=C9)C)C(C)(C)C(=O)OC)C(C)(C)C(=O)OC)SC4=C3S2)C(C)(C)C(=O)OC)C(C)(C)C(=O)OC,CCCCCCCCCC1=C(/C=C2\C(=O)C3=CC(Cl)=C(Cl)C=C3C2=C(C#N)C#N)SC2=C1SC1=C2N(CC(CCCC)CCCCCC)C2=C1C1=NSN=C1C1=C2N(CC(CCCC)CCCCCC)C2=C1SC1=C2SC(/C=C2\C(=O)C3=CC(Cl)=C(Cl)C=C3C2=C(C#N)C#N)=C1CCCCCCCCC,0.846,27.31,77.6,17.92,17.928905759999996,0.0496973214285378,,,,,,,PPHJ,,PFN-Br,,PEDOT:PSS,,,,,,-5.56,-3.65,,-5.68,-3.9,
43357,10.1002/adma.202410880,10.1002/adma.202410880,PM6,L8-BO,PM6,L8-BO,CC1=CC(=CC(=C1)C2=C3C=CC(=C4C5=C(C=C(S5)/C=C\6/C(=O)C7=CC(=CC(=C7)F)C(=O)/C6=C\C8=CC(=C(S8)C9=CC(=CC(=C9)C)C(C)(C)C(=O)OC)C(C)(C)C(=O)OC)SC4=C3S2)C(C)(C)C(=O)OC)C(C)(C)C(=O)OC,CCCCCCC(CCCC)CC1=C(/C=C2\C(=O)C3=CC(F)=C(F)C=C3C2=C(C#N)C#N)SC2=C1SC1C3=C(C4=C(C5=NSN=C35)C3=C(C5=C(S3)C(CC(CCCC)CCCCCC)=C(/C=C3\C(=O)C6=CC(F)=C(F)C=C6C3=C(C#N)C#N)S5)N4CC(CC)CCCC)N(CC(CC)CCCC)C21,0.886,26.51,78.52,18.44,18.442667672,0.0144667678958656,,,,,,,PPHJ,,PFN-Br,,PEDOT:PSS,,,,,,-5.56,-3.65,,-5.68,-3.9,
43370,10.1002/adma.202411071,10.1002/adma.202411071,PM6,L8-BO,PM6,L8-BO,COC(=O)C(C)(C)c1cc(C)cc(-c2sc3c4sc5cc(/C=C6/C(=O)c7cc(F)cc(c7)C(=O)/C6=C\c6cc(C(C)(C)C(=O)OC)c(-c7cc(C)cc(C(C)(C)C(=O)OC)c7)s6)sc5c4c(C(C)(C)C(=O)OC)ccc2-3)c1,CCCCCCC(CCCC)Cc1c(/C=C2\C(=O)c3cc(F)c(F)cc3C2=C(C#N)C#N)sc2c1SC1c3c(c4c(c5nsnc35)c3sc5c(CC(CCCC)CCCCCC)c(/C=C6\C(=O)c7cc(F)c(F)cc7C6=C(C#N)C#N)sc5c3n4CC(CC)CCCC)N(CC(CC)CCCC)C21,0.898,25.95,78.11,18.19,18.202051410000003,0.066252941176479,18.06,18.19,,,,,ITO/PEDOT:PSS/active layer/PNDIT-F3N/Ag,conventional,PNDIT-F3N,PNDIT-F3N,PEDOT:PSS,PEDOT:PSS,,chloroform,chloroform,,-5.56,-3.65,,-5.68,-3.9,
43371,10.1002/adma.202411071,10.1002/adma.202411071,PBD-5,L8-BO,PBD-5,L8-BO,,CCCCCCC(CCCC)Cc1c(/C=C2\C(=O)c3cc(F)c(F)cc3C2=C(C#N)C#N)sc2c1SC1c3c(c4c(c5nsnc35)c3sc5c(CC(CCCC)CCCCCC)c(/C=C6\C(=O)c7cc(F)c(F)cc7C6=C(C#N)C#N)sc5c3n4CC(CC)CCCC)N(CC(CC)CCCC)C21,0.901,26.13,79.0,18.6,18.5990727,0.0049854838709717,18.38,18.6,,,,,ITO/PEDOT:PSS/active layer/PNDIT-F3N/Ag,conventional,PNDIT-F3N,PNDIT-F3N,PEDOT:PSS,PEDOT:PSS,,chloroform,chloroform,,,,,-5.68,-3.9,
43372,10.1002/adma.202411071,10.1002/adma.202411071,PBD-10,L8-BO,PBD-10,L8-BO,,CCCCCCC(CCCC)Cc1c(/C=C2\C(=O)c3cc(F)c(F)cc3C2=C(C#N)C#N)sc2c1SC1c3c(c4c(c5nsnc35)c3sc5c(CC(CCCC)CCCCCC)c(/C=C6\C(=O)c7cc(F)c(F)cc7C6=C(C#N)C#N)sc5c3n4CC(CC)CCCC)N(CC(CC)CCCC)C21,0.904,26.46,79.58,19.04,19.035408672000003,0.0241141176470404,18.83,19.04,,,,,ITO/PEDOT:PSS/active layer/PNDIT-F3N/Ag,conventional,PNDIT-F3N,PNDIT-F3N,PEDOT:PSS,PEDOT:PSS,,chloroform,chloroform,,,,,-5.68,-3.9,
43373,10.1002/adma.202411071,10.1002/adma.202411071,PBD-15,L8-BO,PBD-15,L8-BO,,CCCCCCC(CCCC)Cc1c(/C=C2\C(=O)c3cc(F)c(F)cc3C2=C(C#N)C#N)sc2c1SC1c3c(c4c(c5nsnc35)c3sc5c(CC(CCCC)CCCCCC)c(/C=C6\C(=O)c7cc(F)c(F)cc7C6=C(C#N)C#N)sc5c3n4CC(CC)CCCC)N(CC(CC)CCCC)C21,0.907,26.11,77.16,18.28,18.272853732,0.0390933698030808,18.08,18.28,,,,,ITO/PEDOT:PSS/active layer/PNDIT-F3N/Ag,conventional,PNDIT-F3N,PNDIT-F3N,PEDOT:PSS,PEDOT:PSS,,chloroform,chloroform,,,,,-5.68,-3.9,
43374,10.1002/adma.202411071,10.1002/adma.202411071,PBD-20,L8-BO,PBD-20,L8-BO,,CCCCCCC(CCCC)Cc1c(/C=C2\C(=O)c3cc(F)c(F)cc3C2=C(C#N)C#N)sc2c1SC1c3c(c4c(c5nsnc35)c3sc5c(CC(CCCC)CCCCCC)c(/C=C6\C(=O)c7cc(F)c(F)cc7C6=C(C#N)C#N)sc5c3n4CC(CC)CCCC)N(CC(CC)CCCC)C21,0.911,25.8,77.15,18.13,18.1331817,0.0175493656922366,17.89,18.13,,,,,ITO/PEDOT:PSS/active layer/PNDIT-F3N/Ag,conventional,PNDIT-F3N,PNDIT-F3N,PEDOT:PSS,PEDOT:PSS,,chloroform,chloroform,,,,,-5.68,-3.9,
43375,10.1002/adma.202411071,10.1002/adma.202411071,PBD-100,L8-BO,PBD-100,L8-BO,,CCCCCCC(CCCC)Cc1c(/C=C2\C(=O)c3cc(F)c(F)cc3C2=C(C#N)C#N)sc2c1SC1c3c(c4c(c5nsnc35)c3sc5c(CC(CCCC)CCCCCC)c(/C=C6\C(=O)c7cc(F)c(F)cc7C6=C(C#N)C#N)sc5c3n4CC(CC)CCCC)N(CC(CC)CCCC)C21,0.986,5.87,34.59,2.0,2.002006938,0.1003469000000034,1.86,2.0,,,,,ITO/PEDOT:PSS/active layer/PNDIT-F3N/Ag,conventional,PNDIT-F3N,PNDIT-F3N,PEDOT:PSS,PEDOT:PSS,,chloroform,chloroform,,,,,-5.68,-3.9,
43376,10.1002/adma.202411071,10.1002/adma.202411071,PBD-10,L8-BO,PBD-10,L8-BO,,CCCCCCC(CCCC)Cc1c(/C=C2\C(=O)c3cc(F)c(F)cc3C2=C(C#N)C#N)sc2c1SC1c3c(c4c(c5nsnc35)c3sc5c(CC(CCCC)CCCCCC)c(/C=C6\C(=O)c7cc(F)c(F)cc7C6=C(C#N)C#N)sc5c3n4CC(CC)CCCC)N(CC(CC)CCCC)C21,0.893,26.51,79.34,18.79,18.782499362000003,0.0399182437466536,18.52,18.79,,,,,ITO/PEDOT:PSS/active layer/PNDIT-F3N/Ag,conventional,PNDIT-F3N,PNDIT-F3N,PEDOT:PSS,PEDOT:PSS,,THF,THF,,,,,-5.68,-3.9,
43378,10.1002/adma.202411957,10.1002/adma.202411957,PM6,L8-BO-X,PM6,L8-BO-X,COC(=O)C(C)(C)c1cc(C)cc(-c2sc3c4sc5cc(/C=C6/C(=O)c7cc(F)cc(c7)C(=O)/C6=C\c6cc(C(C)(C)C(=O)OC)c(-c7cc(C)cc(C(C)(C)C(=O)OC)c7)s6)sc5c4c(C(C)(C)C(=O)OC)ccc2-3)c1,CCCCCCC(CCCC)CCC1=C(/C=C2\C(=O)C3=CC(F)=C(F)C=C3C2=C(C#N)C#N)SC2=C1SC1=C2N(CC(CC)CCCC)C2=C1C1=NSN=C1C1=C2N(CC(CC)CCCC)C2=C1SC1=C2SC(/C=C(\C)C(=C(C#N)C#N)C2=CC(F)=C(F)C=C2C=O)=C1CCC(CCCC)CCCCCC,0.708,26.37,55.15,10.3,10.29648294,0.0341462135922509,9.88,10.3,,,,,ITO/PM6:L8-BO-X/Ag,,,,,,,,,90.0,-5.56,-3.65,,,,
43379,10.1002/adma.202411957,10.1002/adma.202411957,PM6,L8-BO-X,PM6,L8-BO-X,COC(=O)C(C)(C)c1cc(C)cc(-c2sc3c4sc5cc(/C=C6/C(=O)c7cc(F)cc(c7)C(=O)/C6=C\c6cc(C(C)(C)C(=O)OC)c(-c7cc(C)cc(C(C)(C)C(=O)OC)c7)s6)sc5c4c(C(C)(C)C(=O)OC)ccc2-3)c1,CCCCCCC(CCCC)CCC1=C(/C=C2\C(=O)C3=CC(F)=C(F)C=C3C2=C(C#N)C#N)SC2=C1SC1=C2N(CC(CC)CCCC)C2=C1C1=NSN=C1C1=C2N(CC(CC)CCCC)C2=C1SC1=C2SC(/C=C(\C)C(=C(C#N)C#N)C2=CC(F)=C(F)C=C2C=O)=C1CCC(CCCC)CCCCCC,0.722,26.61,57.48,11.05,11.043299016,0.0606423891402882,10.68,11.05,,,,,ITO/PM6:L8-BO-X/Ag,,,,,,,,,70.0,-5.56,-3.65,,,,
43380,10.1002/adma.202411957,10.1002/adma.202411957,PM6,L8-BO-X,PM6,L8-BO-X,COC(=O)C(C)(C)c1cc(C)cc(-c2sc3c4sc5cc(/C=C6/C(=O)c7cc(F)cc(c7)C(=O)/C6=C\c6cc(C(C)(C)C(=O)OC)c(-c7cc(C)cc(C(C)(C)C(=O)OC)c7)s6)sc5c4c(C(C)(C)C(=O)OC)ccc2-3)c1,CCCCCCC(CCCC)CCC1=C(/C=C2\C(=O)C3=CC(F)=C(F)C=C3C2=C(C#N)C#N)SC2=C1SC1=C2N(CC(CC)CCCC)C2=C1C1=NSN=C1C1=C2N(CC(CC)CCCC)C2=C1SC1=C2SC(/C=C(\C)C(=C(C#N)C#N)C2=CC(F)=C(F)C=C2C=O)=C1CCC(CCCC)CCCCCC,0.878,27.99,77.24,18.98,18.981899928,0.0100101580610996,18.7,18.98,,,,,ITO/2PACZ/PM6:L8-BO-X/PNDIT-F3N/Ag,,PNDIT-F3N,PNDIT-F3N,2PACZ,2PACz,,,,90.0,-5.56,-3.65,,,,
43381,10.1002/adma.202411957,10.1002/adma.202411957,PM6,L8-BO-X,PM6,L8-BO-X,COC(=O)C(C)(C)c1cc(C)cc(-c2sc3c4sc5cc(/C=C6/C(=O)c7cc(F)cc(c7)C(=O)/C6=C\c6cc(C(C)(C)C(=O)OC)c(-c7cc(C)cc(C(C)(C)C(=O)OC)c7)s6)sc5c4c(C(C)(C)C(=O)OC)ccc2-3)c1,CCCCCCC(CCCC)CCC1=C(/C=C2\C(=O)C3=CC(F)=C(F)C=C3C2=C(C#N)C#N)SC2=C1SC1=C2N(CC(CC)CCCC)C2=C1C1=NSN=C1C1=C2N(CC(CC)CCCC)C2=C1SC1=C2SC(/C=C(\C)C(=C(C#N)C#N)C2=CC(F)=C(F)C=C2C=O)=C1CCC(CCCC)CCCCCC,0.891,28.12,79.46,19.91,19.908639432,0.0068335911602162,19.65,19.91,,,,,ITO/2PACZ/PM6:L8-BO-X/PNDIT-F3N/Ag,,PNDIT-F3N,PNDIT-F3N,2PACZ,2PACz,,,,70.0,-5.56,-3.65,,,,
43382,10.1002/adma.202411957,10.1002/adma.202411957,PM6,L8-BO-X,PM6,L8-BO-X,COC(=O)C(C)(C)c1cc(C)cc(-c2sc3c4sc5cc(/C=C6/C(=O)c7cc(F)cc(c7)C(=O)/C6=C\c6cc(C(C)(C)C(=O)OC)c(-c7cc(C)cc(C(C)(C)C(=O)OC)c7)s6)sc5c4c(C(C)(C)C(=O)OC)ccc2-3)c1,CCCCCCC(CCCC)CCC1=C(/C=C2\C(=O)C3=CC(F)=C(F)C=C3C2=C(C#N)C#N)SC2=C1SC1=C2N(CC(CC)CCCC)C2=C1C1=NSN=C1C1=C2N(CC(CC)CCCC)C2=C1SC1=C2SC(/C=C(\C)C(=C(C#N)C#N)C2=CC(F)=C(F)C=C2C=O)=C1CCC(CCCC)CCCCCC,0.896,26.91,80.5,19.42,19.4096448,0.0533223480947442,,19.42,,,,,ITO/2PACZ/PM6:L8-BO-X/PNDIT-F3N/Ag,,PNDIT-F3N,PNDIT-F3N,2PACZ,2PACz,,,,70.0,-5.56,-3.65,,,,
43383,10.1002/adma.202411957,10.1002/adma.202411957,PM6,Y6,PM6,Y6,COC(=O)C(C)(C)c1cc(C)cc(-c2sc3c4sc5cc(/C=C6/C(=O)c7cc(F)cc(c7)C(=O)/C6=C\c6cc(C(C)(C)C(=O)OC)c(-c7cc(C)cc(C(C)(C)C(=O)OC)c7)s6)sc5c4c(C(C)(C)C(=O)OC)ccc2-3)c1,CCCCCCCCCCCc1c(/C=C2\C(=O)c3cc(F)c(F)cc3C2=C(C#N)C#N)sc2c1sc1c3c4nsnc4c4c5sc6c(CCCCCCCCCCC)c(/C=C7\C(=O)c8cc(F)c(F)cc8C7=C(C#N)C#N)sc6c5n(CC(CC)CCCC)c4c3n(CC(CC)CCCC)c21,0.844,27.93,77.1,18.17,18.17472132,0.0259841496972924,17.74,18.17,,,,,ITO/2PACZ/PM6:Y6/PNDIT-F3N/Ag,,PNDIT-F3N,PNDIT-F3N,2PACZ,2PACz,,,,,-5.56,-3.65,,-5.65,-4.09,
43384,10.1002/adma.202411957,10.1002/adma.202411957,PM6,Y6,PM6,Y6,COC(=O)C(C)(C)c1cc(C)cc(-c2sc3c4sc5cc(/C=C6/C(=O)c7cc(F)cc(c7)C(=O)/C6=C\c6cc(C(C)(C)C(=O)OC)c(-c7cc(C)cc(C(C)(C)C(=O)OC)c7)s6)sc5c4c(C(C)(C)C(=O)OC)ccc2-3)c1,CCCCCCCCCCCc1c(/C=C2\C(=O)c3cc(F)c(F)cc3C2=C(C#N)C#N)sc2c1sc1c3c4nsnc4c4c5sc6c(CCCCCCCCCCC)c(/C=C7\C(=O)c8cc(F)c(F)cc8C7=C(C#N)C#N)sc6c5n(CC(CC)CCCC)c4c3n(CC(CC)CCCC)c21,0.851,28.13,77.76,18.61,18.614678688,0.0251407200429986,18.4,18.61,,,,,ITO/2PACZ/PM6:Y6/PNDIT-F3N/Ag,,PNDIT-F3N,PNDIT-F3N,2PACZ,2PACz,,,,,-5.56,-3.65,,-5.65,-4.09,
43385,10.1002/adma.202411957,10.1002/adma.202411957,PM6,BTP-eC9-4F,PM6,BTP-eC9-4F,COC(=O)C(C)(C)c1cc(C)cc(-c2sc3c4sc5cc(/C=C6/C(=O)c7cc(F)cc(c7)C(=O)/C6=C\c6cc(C(C)(C)C(=O)OC)c(-c7cc(C)cc(C(C)(C)C(=O)OC)c7)s6)sc5c4c(C(C)(C)C(=O)OC)ccc2-3)c1,CCCCCCCCCc1c(/C=C2\C(=O)c3cc(F)c(F)cc3C2=C(C#N)C#N)sc2c1sc1c3c4nsnc4c4c5sc6c(CCCCCCCCC)c(/C=C7\C(=O)c8cc(F)c(F)cc8C7=C(C#N)C#N)sc6c5n(CC(CCCC)CCCCCC)c4c3n(CC(CCCC)CCCCCC)c21,0.853,27.83,77.92,18.48,18.497421008,0.0942695238095208,18.21,18.48,,,,,ITO/2PACZ/PM6:BTP-eC9-4F/PNDIT-F3N/Ag,,PNDIT-F3N,PNDIT-F3N,2PACZ,2PACz,,,,,-5.56,-3.65,,,,
43386,10.1002/adma.202411957,10.1002/adma.202411957,PM6,BTP-eC9-4F,PM6,BTP-eC9-4F,COC(=O)C(C)(C)c1cc(C)cc(-c2sc3c4sc5cc(/C=C6/C(=O)c7cc(F)cc(c7)C(=O)/C6=C\c6cc(C(C)(C)C(=O)OC)c(-c7cc(C)cc(C(C)(C)C(=O)OC)c7)s6)sc5c4c(C(C)(C)C(=O)OC)ccc2-3)c1,CCCCCCCCCc1c(/C=C2\C(=O)c3cc(F)c(F)cc3C2=C(C#N)C#N)sc2c1sc1c3c4nsnc4c4c5sc6c(CCCCCCCCC)c(/C=C7\C(=O)c8cc(F)c(F)cc8C7=C(C#N)C#N)sc6c5n(CC(CCCC)CCCCCC)c4c3n(CC(CCCC)CCCCCC)c21,0.867,27.96,79.6,19.29,19.29609072,0.0315744945567628,19.16,19.29,,,,,ITO/2PACZ/PM6:BTP-eC9-4F/PNDIT-F3N/Ag,,PNDIT-F3N,PNDIT-F3N,2PACZ,2PACz,,,,,-5.56,-3.65,,,,
43387,10.1002/adma.202411957,10.1002/adma.202411957,PM6,L8-BO,PM6,L8-BO,COC(=O)C(C)(C)c1cc(C)cc(-c2sc3c4sc5cc(/C=C6/C(=O)c7cc(F)cc(c7)C(=O)/C6=C\c6cc(C(C)(C)C(=O)OC)c(-c7cc(C)cc(C(C)(C)C(=O)OC)c7)s6)sc5c4c(C(C)(C)C(=O)OC)ccc2-3)c1,CCCCCCC(CCCC)Cc1c(/C=C2\C(=O)c3cc(F)c(F)cc3C2=C(C#N)C#N)sc2c1SC1c3c(c4c(c5nsnc35)c3sc5c(CC(CCCC)CCCCCC)c(/C=C6\C(=O)c7cc(F)c(F)cc7C6=C(C#N)C#N)sc5c3n4CC(CC)CCCC)N(CC(CC)CCCC)C21,0.895,27.11,78.98,19.16,19.16327281,0.017081471816295,18.88,19.16,,,,,ITO/2PACZ/PM6:L8-BO/PNDIT-F3N/Ag,,PNDIT-F3N,PNDIT-F3N,2PACZ,2PACz,,,,,-5.56,-3.65,,-5.68,-3.9,
43388,10.1002/adma.202411957,10.1002/adma.202411957,PM6,L8-BO,PM6,L8-BO,COC(=O)C(C)(C)c1cc(C)cc(-c2sc3c4sc5cc(/C=C6/C(=O)c7cc(F)cc(c7)C(=O)/C6=C\c6cc(C(C)(C)C(=O)OC)c(-c7cc(C)cc(C(C)(C)C(=O)OC)c7)s6)sc5c4c(C(C)(C)C(=O)OC)ccc2-3)c1,CCCCCCC(CCCC)Cc1c(/C=C2\C(=O)c3cc(F)c(F)cc3C2=C(C#N)C#N)sc2c1SC1c3c(c4c(c5nsnc35)c3sc5c(CC(CCCC)CCCCCC)c(/C=C6\C(=O)c7cc(F)c(F)cc7C6=C(C#N)C#N)sc5c3n4CC(CC)CCCC)N(CC(CC)CCCC)C21,0.9,27.26,80.07,19.67,19.6443738,0.1302806304016338,19.56,19.67,,,,,ITO/2PACZ/PM6:L8-BO/PNDIT-F3N/Ag,,PNDIT-F3N,PNDIT-F3N,2PACZ,2PACz,,,,,-5.56,-3.65,,-5.68,-3.9,
43398,10.1002/adma.202412746,10.1002/adma.202412746,PM6,BTP-eC9,PM6,BTP-eC9,COC(=O)C(C)(C)c1cc(C)cc(-c2sc3c4sc5cc(/C=C6/C(=O)c7cc(F)cc(c7)C(=O)/C6=C\c6cc(C(C)(C)C(=O)OC)c(-c7cc(C)cc(C(C)(C)C(=O)OC)c7)s6)sc5c4c(C(C)(C)C(=O)OC)ccc2-3)c1,CCCCCCCCCc1c(C=C2C(=O)c3cc(Cl)c(Cl)cc3C2=C(C#N)C#N)sc2c1sc1c3c4nsnc4c4c5sc6c(CCCCCCCCC)c(C=C7C(=O)c8cc(Cl)c(Cl)cc8C7=C(C#N)C#N)sc6c5n(CC(CCCC)CCCCCC)c4c3n(CC(CCCC)CCCCCC)c21,0.827,27.12,78.02,17.5,17.498512847999997,0.0084980114285875,17.03,17.5,,,,,ITO/PEDOT:PSS/active layer/PNDIT-F3N-Br/Ag,conventional,PNDIT-F3N-Br,PNDIT-F3N-Br,PEDOT:PSS,PEDOT:PSS,120.0,o-xylene,o-xylene,,-5.56,-3.65,,-5.68,-3.9,
43399,10.1002/adma.202412746,10.1002/adma.202412746,PM6,BTP-eC9,PM6,BTP-eC9,COC(=O)C(C)(C)c1cc(C)cc(-c2sc3c4sc5cc(/C=C6/C(=O)c7cc(F)cc(c7)C(=O)/C6=C\c6cc(C(C)(C)C(=O)OC)c(-c7cc(C)cc(C(C)(C)C(=O)OC)c7)s6)sc5c4c(C(C)(C)C(=O)OC)ccc2-3)c1,CCCCCCCCCc1c(C=C2C(=O)c3cc(Cl)c(Cl)cc3C2=C(C#N)C#N)sc2c1sc1c3c4nsnc4c4c5sc6c(CCCCCCCCC)c(C=C7C(=O)c8cc(Cl)c(Cl)cc8C7=C(C#N)C#N)sc6c5n(CC(CCCC)CCCCCC)c4c3n(CC(CCCC)CCCCCC)c21,0.809,27.28,77.14,17.02,17.024427728,0.026014853113981,16.43,17.02,,,,,ITO/PEDOT:PSS/active layer/PNDIT-F3N-Br/Ag,conventional,PNDIT-F3N-Br,PNDIT-F3N-Br,PEDOT:PSS,PEDOT:PSS,160.0,o-xylene,o-xylene,,-5.56,-3.65,,-5.68,-3.9,
