Repository: JiYiqaq/PCE-KA-GNN

# Data directory

- `raw/Active_Database.csv` is the immutable source dataset bundled under CC BY 4.0. Do not overwrite it with processed data.
- `processed/` is created and populated by the training pipeline. Generated `.pt` and `.pth` caches are intentionally ignored by Git because they can exceed GitHub's normal single-file limit.

See `../DATA_LICENSE.md` for provenance, license and checksum information.

File: data/raw/Active_Database.csv (part 66 of 471)
id,doi,doi_norm,donor,acceptor,donor_canonical,acceptor_canonical,donor_smiles,acceptor_smiles,voc,jsc,ff,pce,pce_recomputed,pce_relative_error_percent,pce_avg,pce_best,d_a_ratio,additive,additive_canonical,additive_ratio,device_structure,device_type,etl,etl_canonical,htl,htl_canonical,active_layer_thickness,solvent,solvent_canonical,annealing_temp,homo_d,lumo_d,eg_d,homo_a,lumo_a,eg_a
43400,10.1002/adma.202412746,10.1002/adma.202412746,PM6,BTP-eC9,PM6,BTP-eC9,COC(=O)C(C)(C)c1cc(C)cc(-c2sc3c4sc5cc(/C=C6/C(=O)c7cc(F)cc(c7)C(=O)/C6=C\c6cc(C(C)(C)C(=O)OC)c(-c7cc(C)cc(C(C)(C)C(=O)OC)c7)s6)sc5c4c(C(C)(C)C(=O)OC)ccc2-3)c1,CCCCCCCCCc1c(C=C2C(=O)c3cc(Cl)c(Cl)cc3C2=C(C#N)C#N)sc2c1sc1c3c4nsnc4c4c5sc6c(CCCCCCCCC)c(C=C7C(=O)c8cc(Cl)c(Cl)cc8C7=C(C#N)C#N)sc6c5n(CC(CCCC)CCCCCC)c4c3n(CC(CCCC)CCCCCC)c21,0.812,26.53,75.89,16.35,16.348497004000002,0.0091926360856223,15.84,16.35,,,,,ITO/PEDOT:PSS/active layer/PNDIT-F3N-Br/Ag,conventional,PNDIT-F3N-Br,PNDIT-F3N-Br,PEDOT:PSS,PEDOT:PSS,220.0,o-xylene,o-xylene,,-5.56,-3.65,,-5.68,-3.9,
43401,10.1002/adma.202412746,10.1002/adma.202412746,PM6,BTP-eC9,PM6,BTP-eC9,COC(=O)C(C)(C)c1cc(C)cc(-c2sc3c4sc5cc(/C=C6/C(=O)c7cc(F)cc(c7)C(=O)/C6=C\c6cc(C(C)(C)C(=O)OC)c(-c7cc(C)cc(C(C)(C)C(=O)OC)c7)s6)sc5c4c(C(C)(C)C(=O)OC)ccc2-3)c1,CCCCCCCCCc1c(C=C2C(=O)c3cc(Cl)c(Cl)cc3C2=C(C#N)C#N)sc2c1sc1c3c4nsnc4c4c5sc6c(CCCCCCCCC)c(C=C7C(=O)c8cc(Cl)c(Cl)cc8C7=C(C#N)C#N)sc6c5n(CC(CCCC)CCCCCC)c4c3n(CC(CCCC)CCCCCC)c21,0.812,27.95,74.5,16.91,16.908072999999998,0.0113956238912005,16.0,16.91,,,,,ITO/PEDOT:PSS/active layer/PNDIT-F3N-Br/Ag,conventional,PNDIT-F3N-Br,PNDIT-F3N-Br,PEDOT:PSS,PEDOT:PSS,270.0,o-xylene,o-xylene,,-5.56,-3.65,,-5.68,-3.9,
43402,10.1002/adma.202412746,10.1002/adma.202412746,PM6,BTP-eC9,PM6,BTP-eC9,COC(=O)C(C)(C)c1cc(C)cc(-c2sc3c4sc5cc(/C=C6/C(=O)c7cc(F)cc(c7)C(=O)/C6=C\c6cc(C(C)(C)C(=O)OC)c(-c7cc(C)cc(C(C)(C)C(=O)OC)c7)s6)sc5c4c(C(C)(C)C(=O)OC)ccc2-3)c1,CCCCCCCCCc1c(C=C2C(=O)c3cc(Cl)c(Cl)cc3C2=C(C#N)C#N)sc2c1sc1c3c4nsnc4c4c5sc6c(CCCCCCCCC)c(C=C7C(=O)c8cc(Cl)c(Cl)cc8C7=C(C#N)C#N)sc6c5n(CC(CCCC)CCCCCC)c4c3n(CC(CCCC)CCCCCC)c21,0.806,28.42,73.0,16.72,16.721759600000002,0.0105239234449958,16.09,16.72,,,,,ITO/PEDOT:PSS/active layer/PNDIT-F3N-Br/Ag,conventional,PNDIT-F3N-Br,PNDIT-F3N-Br,PEDOT:PSS,PEDOT:PSS,330.0,o-xylene,o-xylene,,-5.56,-3.65,,-5.68,-3.9,
43408,10.1002/adma.202413125,10.1002/adma.202413125,D18-Cl,L8-BO,D18-Cl,L8-BO,CCCCCCC(CCCC)Cc1csc(-c2cc3c4nsnc4c4cc(-c5cc(CC(CCCC)CCCCCC)c(-c6cc7c(-c8cc(Cl)c(CC(CC)CCCC)s8)c8sccc8c(-c8cc(Cl)c(CC(CC)CCCC)s8)c7s6)s5)sc4c3s2)c1,CCCCCCC(CCCC)CC1=C(/C=C2\C(=O)C3=CC(F)=C(F)C=C3C2=C(C#N)C#N)SC2=C1SC1C3=C(C4=C(C5=NSN=C35)C3=C(C5=C(S3)C(CC(CCCC)CCCCCC)=C(/C=C3\C(=O)C6=CC(F)=C(F)C=C6C3=C(C#N)C#N)S5)N4CC(CC)CCCC)N(CC(CC)CCCC)C21,0.916,26.05,76.2,18.18,18.1826916,0.0148052805280644,,,,w/o,,,ITO/PEDOT:PSS/active layer/PDINN/Ag,conventional,PDINN,PDINN,PEDOT:PSS,PEDOT:PSS,100.0,,,,-5.51,-2.77,,-5.68,-3.9,
43409,10.1002/adma.202413125,10.1002/adma.202413125,D18-Cl,L8-BO,D18-Cl,L8-BO,CCCCCCC(CCCC)Cc1csc(-c2cc3c4nsnc4c4cc(-c5cc(CC(CCCC)CCCCCC)c(-c6cc7c(-c8cc(Cl)c(CC(CC)CCCC)s8)c8sccc8c(-c8cc(Cl)c(CC(CC)CCCC)s8)c7s6)s5)sc4c3s2)c1,CCCCCCC(CCCC)CC1=C(/C=C2\C(=O)C3=CC(F)=C(F)C=C3C2=C(C#N)C#N)SC2=C1SC1C3=C(C4=C(C5=NSN=C35)C3=C(C5=C(S3)C(CC(CCCC)CCCCCC)=C(/C=C3\C(=O)C6=CC(F)=C(F)C=C6C3=C(C#N)C#N)S5)N4CC(CC)CCCC)N(CC(CC)CCCC)C21,0.929,26.61,79.4,19.63,19.628227860000003,0.0090277126846478,,,,TTz-Pt,TTz-Pt,,ITO/PEDOT:PSS/active layer/PDINN/Ag,conventional,PDINN,PDINN,PEDOT:PSS,PEDOT:PSS,100.0,,,,-5.51,-2.77,,-5.68,-3.9,
43410,10.1002/adma.202413125,10.1002/adma.202413125,D18-Cl,L8-BO,D18-Cl,L8-BO,CCCCCCC(CCCC)Cc1csc(-c2cc3c4nsnc4c4cc(-c5cc(CC(CCCC)CCCCCC)c(-c6cc7c(-c8cc(Cl)c(CC(CC)CCCC)s8)c8sccc8c(-c8cc(Cl)c(CC(CC)CCCC)s8)c7s6)s5)sc4c3s2)c1,CCCCCCC(CCCC)CC1=C(/C=C2\C(=O)C3=CC(F)=C(F)C=C3C2=C(C#N)C#N)SC2=C1SC1C3=C(C4=C(C5=NSN=C35)C3=C(C5=C(S3)C(CC(CCCC)CCCCCC)=C(/C=C3\C(=O)C6=CC(F)=C(F)C=C6C3=C(C#N)C#N)S5)N4CC(CC)CCCC)N(CC(CC)CCCC)C21,0.922,26.23,77.6,18.77,18.76683056,0.0168856686201229,,,,TTz,TTz,,ITO/PEDOT:PSS/active layer/PDINN/Ag,conventional,PDINN,PDINN,PEDOT:PSS,PEDOT:PSS,100.0,,,,-5.51,-2.77,,-5.68,-3.9,
43411,10.1002/adma.202413125,10.1002/adma.202413125,D18-Cl,L8-BO,D18-Cl,L8-BO,CCCCCCC(CCCC)Cc1csc(-c2cc3c4nsnc4c4cc(-c5cc(CC(CCCC)CCCCCC)c(-c6cc7c(-c8cc(Cl)c(CC(CC)CCCC)s8)c8sccc8c(-c8cc(Cl)c(CC(CC)CCCC)s8)c7s6)s5)sc4c3s2)c1,CCCCCCC(CCCC)CC1=C(/C=C2\C(=O)C3=CC(F)=C(F)C=C3C2=C(C#N)C#N)SC2=C1SC1C3=C(C4=C(C5=NSN=C35)C3=C(C5=C(S3)C(CC(CCCC)CCCCCC)=C(/C=C3\C(=O)C6=CC(F)=C(F)C=C6C3=C(C#N)C#N)S5)N4CC(CC)CCCC)N(CC(CC)CCCC)C21,0.905,26.89,70.8,17.23,17.2294986,0.0029100406268194,,,,w/o,,,ITO/PEDOT:PSS/active layer/PDINN/Ag,conventional,PDINN,PDINN,PEDOT:PSS,PEDOT:PSS,300.0,,,,-5.51,-2.77,,-5.68,-3.9,
43412,10.1002/adma.202413125,10.1002/adma.202413125,D18-Cl,L8-BO,D18-Cl,L8-BO,CCCCCCC(CCCC)Cc1csc(-c2cc3c4nsnc4c4cc(-c5cc(CC(CCCC)CCCCCC)c(-c6cc7c(-c8cc(Cl)c(CC(CC)CCCC)s8)c8sccc8c(-c8cc(Cl)c(CC(CC)CCCC)s8)c7s6)s5)sc4c3s2)c1,CCCCCCC(CCCC)CC1=C(/C=C2\C(=O)C3=CC(F)=C(F)C=C3C2=C(C#N)C#N)SC2=C1SC1C3=C(C4=C(C5=NSN=C35)C3=C(C5=C(S3)C(CC(CCCC)CCCCCC)=C(/C=C3\C(=O)C6=CC(F)=C(F)C=C6C3=C(C#N)C#N)S5)N4CC(CC)CCCC)N(CC(CC)CCCC)C21,0.918,27.57,73.6,18.63,18.62761536,0.0127999999999943,,,,TTz-Pt,TTz-Pt,,ITO/PEDOT:PSS/active layer/PDINN/Ag,conventional,PDINN,PDINN,PEDOT:PSS,PEDOT:PSS,300.0,,,,-5.51,-2.77,,-5.68,-3.9,
43413,10.1002/adma.202413125,10.1002/adma.202413125,D18-Cl,L8-BO,D18-Cl,L8-BO,CCCCCCC(CCCC)Cc1csc(-c2cc3c4nsnc4c4cc(-c5cc(CC(CCCC)CCCCCC)c(-c6cc7c(-c8cc(Cl)c(CC(CC)CCCC)s8)c8sccc8c(-c8cc(Cl)c(CC(CC)CCCC)s8)c7s6)s5)sc4c3s2)c1,CCCCCCC(CCCC)CC1=C(/C=C2\C(=O)C3=CC(F)=C(F)C=C3C2=C(C#N)C#N)SC2=C1SC1C3=C(C4=C(C5=NSN=C35)C3=C(C5=C(S3)C(CC(CCCC)CCCCCC)=C(/C=C3\C(=O)C6=CC(F)=C(F)C=C6C3=C(C#N)C#N)S5)N4CC(CC)CCCC)N(CC(CC)CCCC)C21,0.911,27.12,71.7,17.71,17.714431440000002,0.0250222473179061,,,,TTz,TTz,,ITO/PEDOT:PSS/active layer/PDINN/Ag,conventional,PDINN,PDINN,PEDOT:PSS,PEDOT:PSS,300.0,,,,-5.51,-2.77,,-5.68,-3.9,
43414,10.1002/adma.202413270,10.1002/adma.202413270,PBQx-TF,ATIC-C11,PBQx-TF,ATIC-C11,CCCCCCC(CCCC)CC1=CSC(C2=CC3=C(S2)C2=C(C=C(C4=CC(CC(CCCC)CCCCCC)=C(C5=CC6=C(C7=CC(F)=C(CC(CC)CCCC)S7)C7=C(C=CS7)C(C7=CC(F)=C(CC(CC)CCCC)S7)=C6S5)S4)S2)[C@H]2N=CC=N[C@H]32)=C1,,0.931,24.46,77.27,17.6,17.596125302,0.022015329545458,17.32,17.6,1:1,,,,ITO/PEDOT:PSS/active layer/PDINN/Ag,conventional,PDINN,PDINN,PEDOT:PSS,PEDOT:PSS,,toluene,toluene,,-5.41,-2.82,,,,
43415,10.1002/adma.202413270,10.1002/adma.202413270,PBQx-TF,ATIC-BO,PBQx-TF,ATIC-BO,CCCCCCC(CCCC)CC1=CSC(C2=CC3=C(S2)C2=C(C=C(C4=CC(CC(CCCC)CCCCCC)=C(C5=CC6=C(C7=CC(F)=C(CC(CC)CCCC)S7)C7=C(C=CS7)C(C7=CC(F)=C(CC(CC)CCCC)S7)=C6S5)S4)S2)[C@H]2N=CC=N[C@H]32)=C1,,0.637,4.59,31.29,0.92,0.914866407,0.5579992391304399,,0.92,1:1,,,,ITO/PEDOT:PSS/active layer/PDINN/Ag,conventional,PDINN,PDINN,PEDOT:PSS,PEDOT:PSS,,toluene,toluene,,-5.41,-2.82,,,,
43416,10.1002/adma.202413270,10.1002/adma.202413270,PBQx-TF,ATIC-BO,PBQx-TF,ATIC-BO,CCCCCCC(CCCC)CC1=CSC(C2=CC3=C(S2)C2=C(C=C(C4=CC(CC(CCCC)CCCCCC)=C(C5=CC6=C(C7=CC(F)=C(CC(CC)CCCC)S7)C7=C(C=CS7)C(C7=CC(F)=C(CC(CC)CCCC)S7)=C6S5)S4)S2)[C@H]2N=CC=N[C@H]32)=C1,,0.969,19.82,70.91,13.62,13.618676778,0.0097152863436116,13.47,13.62,1:1,,,,ITO/PEDOT:PSS/active layer/PDINN/Ag,conventional,PDINN,PDINN,PEDOT:PSS,PEDOT:PSS,,chloroform,chloroform,,-5.41,-2.82,,,,
43417,10.1002/adma.202413270,10.1002/adma.202413270,PBQx-TF,eC9-2Cl,PBQx-TF,eC9-2Cl,CCCCCCC(CCCC)CC1=CSC(C2=CC3=C(S2)C2=C(C=C(C4=CC(CC(CCCC)CCCCCC)=C(C5=CC6=C(C7=CC(F)=C(CC(CC)CCCC)S7)C7=C(C=CS7)C(C7=CC(F)=C(CC(CC)CCCC)S7)=C6S5)S4)S2)[C@H]2N=CC=N[C@H]32)=C1,CCCCCCCCCC1=C(/C=C2\C(=O)C3=CC=C(Cl)C=C3C2=C(C#N)C#N)SC2=C1SC1=C2N(CC(CCCC)CCCCCC)C2=C1C1=NSN=C1C1=C2N(CC(CCCC)CCCCCC)C2=C1SC1=C2SC(/C=C2\C(=O)C3=CC=C(Cl)C=C3C2=C(C#N)C#N)=C1CCCCCCCCC,0.868,26.02,78.47,17.72,17.722731992,0.0154175620767554,17.51,17.72,1:1,,,,ITO/PEDOT:PSS/active layer/PDINN/Ag,conventional,PDINN,PDINN,PEDOT:PSS,PEDOT:PSS,,toluene,toluene,,-5.41,-2.82,,-5.57,-3.74,
43420,10.1002/adma.202413376,10.1002/adma.202413376,D18,AQx-21,D18,AQx-21,CCCCCCC(CCCC)CC1=CSC(C2=CC3=C(S2)C2=C(C=C(C4=CC(CC(CCCC)CCCCCC)=C(C5=CC6=C(C7=CC(F)=C(CC(CC)CCCC)S7)C7=C(C=CS7)C(C7=CC(F)=C(CC(CC)CCCC)S7)=C6S5)S4)S2)C2=NSN=C32)=C1,,0.987,19.3,58.1,11.0,11.0675271,0.6138827272727229,10.5,11.0,,,,,ITO/PEDOT:PSS/D18:acceptors/PDINN/Ag,conventional,PDINN,PDINN,PEDOT:PSS,PEDOT:PSS,,,,,-5.51,-2.77,,,,
43421,10.1002/adma.202413376,10.1002/adma.202413376,D18,AQx-22,D18,AQx-22,CCCCCCC(CCCC)CC1=CSC(C2=CC3=C(S2)C2=C(C=C(C4=CC(CC(CCCC)CCCCCC)=C(C5=CC6=C(C7=CC(F)=C(CC(CC)CCCC)S7)C7=C(C=CS7)C(C7=CC(F)=C(CC(CC)CCCC)S7)=C6S5)S4)S2)C2=NSN=C32)=C1,,0.97,25.8,78.0,19.5,19.52028,0.1039999999999981,19.3,19.5,,,,,ITO/PEDOT:PSS/D18:acceptors/PDINN/Ag,conventional,PDINN,PDINN,PEDOT:PSS,PEDOT:PSS,,,,,-5.51,-2.77,,,,
43422,10.1002/adma.202414080,10.1002/adma.202414080,PM6,eC9,PM6,eC9,CC1=CC(=CC(=C1)C2=C3C=CC(=C4C5=C(C=C(S5)/C=C\6/C(=O)C7=CC(=CC(=C7)F)C(=O)/C6=C\C8=CC(=C(S8)C9=CC(=CC(=C9)C)C(C)(C)C(=O)OC)C(C)(C)C(=O)OC)SC4=C3S2)C(C)(C)C(=O)OC)C(C)(C)C(=O)OC,CCCCCCCCCC1=C(/C=C2\C(=O)C3=CC(Cl)=C(Cl)C=C3C2=C(C#N)C#N)SC2=C1SC1=C2N(CC(CCCC)CCCCCC)C2=C1C1=NSN=C1C1=C2N(CC(CCCC)CCCCCC)C2=C1SC1=C2SC(/C=C2\C(=O)C3=CC(Cl)=C(Cl)C=C3C2=C(C#N)C#N)=C1CCCCCCCCC,0.847,28.43,77.7,18.71,18.71032317,0.0017272581507104,18.53,18.71,,,,,ITO/2PACz/active layer/PDINN/Ag,,PDINN,PDINN,2PACz,2PACz,,chloroform,chloroform,,-5.56,-3.65,,-5.68,-3.9,
43425,10.1002/adma.202414632,10.1002/adma.202414632,D18,Y6,D18,Y6,CCCCCCC(CCCC)CC1=CSC(C2=CC3=C(S2)C2=C(C=C(C4=CC(CC(CCCC)CCCCCC)=C(C5=CC6=C(C7=CC(F)=C(CC(CC)CCCC)S7)C7=C(C=CS7)C(C7=CC(F)=C(CC(CC)CCCC)S7)=C6S5)S4)S2)C2=NSN=C32)=C1,CCCCCCCCCCCc1c(/C=C2\C(=O)c3cc(F)c(F)cc3C2=C(C#N)C#N)sc2c1sc1c3c4nsnc4c4c5sc6c(CCCCCCCCCCC)c(/C=C7\C(=O)c8cc(F)c(F)cc8C7=C(C#N)C#N)sc6c5n(CC(CC)CCCC)c4c3n(CC(CC)CCCC)c21,0.798,23.5,65.2,12.3,12.226956,0.5938536585365952,12.3,,,,,,inverted,conventional,PDINN,ZnO,PEDOT:PSS,MoO3,,CF,chloroform,,-5.51,-2.77,,-5.65,-4.09,
43426,10.1002/adma.202414632,10.1002/adma.202414632,D18,Y6,D18,Y6,CCCCCCC(CCCC)CC1=CSC(C2=CC3=C(S2)C2=C(C=C(C4=CC(CC(CCCC)CCCCCC)=C(C5=CC6=C(C7=CC(F)=C(CC(CC)CCCC)S7)C7=C(C=CS7)C(C7=CC(F)=C(CC(CC)CCCC)S7)=C6S5)S4)S2)C2=NSN=C32)=C1,CCCCCCCCCCCc1c(/C=C2\C(=O)c3cc(F)c(F)cc3C2=C(C#N)C#N)sc2c1sc1c3c4nsnc4c4c5sc6c(CCCCCCCCCCC)c(/C=C7\C(=O)c8cc(F)c(F)cc8C7=C(C#N)C#N)sc6c5n(CC(CC)CCCC)c4c3n(CC(CC)CCCC)c21,0.804,21.7,58.9,10.2,10.2761652,0.7467176470588425,10.2,,,,,,inverted,conventional,PDINN,ZnO,PEDOT:PSS,MoO3,,CF,chloroform,,-5.51,-2.77,,-5.65,-4.09,
43427,10.1002/adma.202414632,10.1002/adma.202414632,D18,Y6,D18,Y6,CCCCCCC(CCCC)CC1=CSC(C2=CC3=C(S2)C2=C(C=C(C4=CC(CC(CCCC)CCCCCC)=C(C5=CC6=C(C7=CC(F)=C(CC(CC)CCCC)S7)C7=C(C=CS7)C(C7=CC(F)=C(CC(CC)CCCC)S7)=C6S5)S4)S2)C2=NSN=C32)=C1,CCCCCCCCCCCc1c(/C=C2\C(=O)c3cc(F)c(F)cc3C2=C(C#N)C#N)sc2c1sc1c3c4nsnc4c4c5sc6c(CCCCCCCCCCC)c(/C=C7\C(=O)c8cc(F)c(F)cc8C7=C(C#N)C#N)sc6c5n(CC(CC)CCCC)c4c3n(CC(CC)CCCC)c21,0.738,16.6,58.7,7.2,7.191219600000002,0.1219499999999756,7.2,,,,,,inverted,conventional,PDINN,ZnO,PEDOT:PSS,MoO3,,CB,chlorobenzene,,-5.51,-2.77,,-5.65,-4.09,
43428,10.1002/adma.202414632,10.1002/adma.202414632,D18,Y6,D18,Y6,CCCCCCC(CCCC)CC1=CSC(C2=CC3=C(S2)C2=C(C=C(C4=CC(CC(CCCC)CCCCCC)=C(C5=CC6=C(C7=CC(F)=C(CC(CC)CCCC)S7)C7=C(C=CS7)C(C7=CC(F)=C(CC(CC)CCCC)S7)=C6S5)S4)S2)C2=NSN=C32)=C1,CCCCCCCCCCCc1c(/C=C2\C(=O)c3cc(F)c(F)cc3C2=C(C#N)C#N)sc2c1sc1c3c4nsnc4c4c5sc6c(CCCCCCCCCCC)c(/C=C7\C(=O)c8cc(F)c(F)cc8C7=C(C#N)C#N)sc6c5n(CC(CC)CCCC)c4c3n(CC(CC)CCCC)c21,0.751,10.6,57.6,4.6,4.5853056,0.3194434782608646,4.6,,,,,,inverted,conventional,PDINN,ZnO,PEDOT:PSS,MoO3,,CB,chlorobenzene,,-5.51,-2.77,,-5.65,-4.09,
43429,10.1002/adma.202414632,10.1002/adma.202414632,PDCBT,ITIC,PDCBT,ITIC,CCCCCCC(CCCC)COC(=O)c1cc(-c2cc(C(=O)OCC(CCCC)CCCCCC)c(-c3ccc(C)s3)s2)sc1-c1ccc(C)s1,CCCCCCc1ccc(C2(c3ccc(CCCCCC)cc3)c3cc4c(cc3-c3sc5cc(/C=C6\C(=O)c7ccccc7C6=C(C#N)C#N)sc5c32)C(c2ccc(CCCCCC)cc2)(c2ccc(CCCCCC)cc2)c2c-4sc3cc(/C=C4\C(=O)c5ccccc5C4=C(C#N)C#N)sc23)cc1,0.734,19.4,46.9,6.7,6.6783724,0.3228000000000061,6.7,,,,,,inverted,inverted,PDINN,ZnO,PEDOT:PSS,MoO3,,chloroform,chlorobenzene,,-5.31,-3.0,,-5.576,-3.916,
43430,10.1002/adma.202414632,10.1002/adma.202414632,PDCBT,ITIC,PDCBT,ITIC,CCCCCCC(CCCC)COC(=O)c1cc(-c2cc(C(=O)OCC(CCCC)CCCCCC)c(-c3ccc(C)s3)s2)sc1-c1ccc(C)s1,CCCCCCc1ccc(C2(c3ccc(CCCCCC)cc3)c3cc4c(cc3-c3sc5cc(/C=C6\C(=O)c7ccccc7C6=C(C#N)C#N)sc5c32)C(c2ccc(CCCCCC)cc2)(c2ccc(CCCCCC)cc2)c2c-4sc3cc(/C=C4\C(=O)c5ccccc5C4=C(C#N)C#N)sc23)cc1,0.86,10.3,52.3,4.6,4.632734,0.7116086956521845,4.6,,,,,,inverted,inverted,PDINN,ZnO,PEDOT:PSS,MoO3,,chloroform,chlorobenzene,,-5.31,-3.0,,-5.576,-3.916,
43431,10.1002/adma.202414632,10.1002/adma.202414632,PTQ-10,Y6,PTQ-10,Y6,CCOc1cnc2c(-c3ccc(-c4c(F)c(F)c(-c5ccc(-c6c(F)c(F)c(-c7cccs7)c7ncc(OCC)nc67)s5)c5ncc(OCC)nc45)s3)c(F)c(F)cc2n1,CCCCCCCCCCCc1c(/C=C2\C(=O)c3cc(F)c(F)cc3C2=C(C#N)C#N)sc2c1sc1c3c4nsnc4c4c5sc6c(CCCCCCCCCCC)c(/C=C7\C(=O)c8cc(F)c(F)cc8C7=C(C#N)C#N)sc6c5n(CC(CC)CCCC)c4c3n(CC(CC)CCCC)c21,0.814,20.3,73.1,12.1,12.0791902,0.1719818181818062,12.1,,,,,,inverted,inverted,PDINN,ZnO,PEDOT:PSS,MoO3,,chloroform,chlorobenzene,,-5.54,-2.92,,-5.65,-4.09,
43432,10.1002/adma.202414632,10.1002/adma.202414632,PTQ-10,Y6,PTQ-10,Y6,CCOc1cnc2c(-c3ccc(-c4c(F)c(F)c(-c5ccc(-c6c(F)c(F)c(-c7cccs7)c7ncc(OCC)nc67)s5)c5ncc(OCC)nc45)s3)c(F)c(F)cc2n1,CCCCCCCCCCCc1c(/C=C2\C(=O)c3cc(F)c(F)cc3C2=C(C#N)C#N)sc2c1sc1c3c4nsnc4c4c5sc6c(CCCCCCCCCCC)c(/C=C7\C(=O)c8cc(F)c(F)cc8C7=C(C#N)C#N)sc6c5n(CC(CC)CCCC)c4c3n(CC(CC)CCCC)c21,0.813,20.1,68.5,11.2,11.1937905,0.0554419642857041,11.2,,,,,,inverted,inverted,PDINN,ZnO,PEDOT:PSS,MoO3,,chloroform,chlorobenzene,,-5.54,-2.92,,-5.65,-4.09,
43437,10.1002/adma.202417160,10.1002/adma.202417160,PBDB-TF,BTP-eC9,PM6,BTP-eC9,COC(=O)C(C)(C)c1cc(C)cc(-c2sc3c4sc5cc(/C=C6/C(=O)c7cc(F)cc(c7)C(=O)/C6=C\c6cc(C(C)(C)C(=O)OC)c(-c7cc(C)cc(C(C)(C)C(=O)OC)c7)s6)sc5c4c(C(C)(C)C(=O)OC)ccc2-3)c1,CCCCCCCCCc1c(C=C2C(=O)c3cc(Cl)c(Cl)cc3C2=C(C#N)C#N)sc2c1sc1c3c4nsnc4c4c5sc6c(CCCCCCCCC)c(C=C7C(=O)c8cc(Cl)c(Cl)cc8C7=C(C#N)C#N)sc6c5n(CC(CCCC)CCCCCC)c4c3n(CC(CCCC)CCCCCC)c21,0.856,27.13,58.73,13.6,13.639032344,0.2870025294117695,13.2,13.6,,"1,8-diiodooctane",,,rigid,,,,,,,chloroform,,,-5.49,-3.64,,-5.68,-3.9,
43438,10.1002/adma.202417160,10.1002/adma.202417160,PBDB-TF,BTP-eC9,PM6,BTP-eC9,COC(=O)C(C)(C)c1cc(C)cc(-c2sc3c4sc5cc(/C=C6/C(=O)c7cc(F)cc(c7)C(=O)/C6=C\c6cc(C(C)(C)C(=O)OC)c(-c7cc(C)cc(C(C)(C)C(=O)OC)c7)s6)sc5c4c(C(C)(C)C(=O)OC)ccc2-3)c1,CCCCCCCCCc1c(C=C2C(=O)c3cc(Cl)c(Cl)cc3C2=C(C#N)C#N)sc2c1sc1c3c4nsnc4c4c5sc6c(CCCCCCCCC)c(C=C7C(=O)c8cc(Cl)c(Cl)cc8C7=C(C#N)C#N)sc6c5n(CC(CCCC)CCCCCC)c4c3n(CC(CCCC)CCCCCC)c21,0.856,27.14,68.09,15.8,15.818559856,0.1174674430379717,15.6,15.8,,"1,8-diiodooctane",,,rigid,,,,,,,chloroform,,,-5.49,-3.64,,-5.68,-3.9,
43439,10.1002/adma.202417160,10.1002/adma.202417160,PBDB-TF,BTP-eC9,PM6,BTP-eC9,COC(=O)C(C)(C)c1cc(C)cc(-c2sc3c4sc5cc(/C=C6/C(=O)c7cc(F)cc(c7)C(=O)/C6=C\c6cc(C(C)(C)C(=O)OC)c(-c7cc(C)cc(C(C)(C)C(=O)OC)c7)s6)sc5c4c(C(C)(C)C(=O)OC)ccc2-3)c1,CCCCCCCCCc1c(C=C2C(=O)c3cc(Cl)c(Cl)cc3C2=C(C#N)C#N)sc2c1sc1c3c4nsnc4c4c5sc6c(CCCCCCCCC)c(C=C7C(=O)c8cc(Cl)c(Cl)cc8C7=C(C#N)C#N)sc6c5n(CC(CCCC)CCCCCC)c4c3n(CC(CCCC)CCCCCC)c21,0.856,27.53,77.02,18.1,18.150286736,0.2778272707182338,17.8,18.1,,"1,8-diiodooctane",,,rigid,,,,,,,chloroform,,,-5.49,-3.64,,-5.68,-3.9,
43440,10.1002/adma.202417160,10.1002/adma.202417160,PBDB-TF,BTP-eC9,PM6,BTP-eC9,COC(=O)C(C)(C)c1cc(C)cc(-c2sc3c4sc5cc(/C=C6/C(=O)c7cc(F)cc(c7)C(=O)/C6=C\c6cc(C(C)(C)C(=O)OC)c(-c7cc(C)cc(C(C)(C)C(=O)OC)c7)s6)sc5c4c(C(C)(C)C(=O)OC)ccc2-3)c1,CCCCCCCCCc1c(C=C2C(=O)c3cc(Cl)c(Cl)cc3C2=C(C#N)C#N)sc2c1sc1c3c4nsnc4c4c5sc6c(CCCCCCCCC)c(C=C7C(=O)c8cc(Cl)c(Cl)cc8C7=C(C#N)C#N)sc6c5n(CC(CCCC)CCCCCC)c4c3n(CC(CCCC)CCCCCC)c21,0.856,26.84,71.32,16.4,16.385798528,0.0865943414634139,16.0,16.4,,"1,8-diiodooctane",,,rigid,,,,,,,chloroform,,,-5.49,-3.64,,-5.68,-3.9,
43441,10.1002/adma.202417160,10.1002/adma.202417160,PBDB-TF,BTP-eC9,PM6,BTP-eC9,COC(=O)C(C)(C)c1cc(C)cc(-c2sc3c4sc5cc(/C=C6/C(=O)c7cc(F)cc(c7)C(=O)/C6=C\c6cc(C(C)(C)C(=O)OC)c(-c7cc(C)cc(C(C)(C)C(=O)OC)c7)s6)sc5c4c(C(C)(C)C(=O)OC)ccc2-3)c1,CCCCCCCCCc1c(C=C2C(=O)c3cc(Cl)c(Cl)cc3C2=C(C#N)C#N)sc2c1sc1c3c4nsnc4c4c5sc6c(CCCCCCCCC)c(C=C7C(=O)c8cc(Cl)c(Cl)cc8C7=C(C#N)C#N)sc6c5n(CC(CCCC)CCCCCC)c4c3n(CC(CCCC)CCCCCC)c21,0.856,26.62,64.22,14.6,14.633631584,0.2303533150684938,14.5,14.6,,"1,8-diiodooctane",,,rigid,,,,,,,chloroform,,,-5.49,-3.64,,-5.68,-3.9,
43447,10.1002/adma.202417160,10.1002/adma.202417160,PBDB-TF,BTP-eC9,PM6,BTP-eC9,COC(=O)C(C)(C)c1cc(C)cc(-c2sc3c4sc5cc(/C=C6/C(=O)c7cc(F)cc(c7)C(=O)/C6=C\c6cc(C(C)(C)C(=O)OC)c(-c7cc(C)cc(C(C)(C)C(=O)OC)c7)s6)sc5c4c(C(C)(C)C(=O)OC)ccc2-3)c1,CCCCCCCCCc1c(C=C2C(=O)c3cc(Cl)c(Cl)cc3C2=C(C#N)C#N)sc2c1sc1c3c4nsnc4c4c5sc6c(CCCCCCCCC)c(C=C7C(=O)c8cc(Cl)c(Cl)cc8C7=C(C#N)C#N)sc6c5n(CC(CCCC)CCCCCC)c4c3n(CC(CCCC)CCCCCC)c21,0.832,,66.92,13.7,,,13.4,13.7,,,,,Flexible,all-printed OSC,,,,,,,,,-5.49,-3.64,,-5.68,-3.9,
43448,10.1002/adma.202417160,10.1002/adma.202417160,PBDB-TF,BTP-eC9,PM6,BTP-eC9,COC(=O)C(C)(C)c1cc(C)cc(-c2sc3c4sc5cc(/C=C6/C(=O)c7cc(F)cc(c7)C(=O)/C6=C\c6cc(C(C)(C)C(=O)OC)c(-c7cc(C)cc(C(C)(C)C(=O)OC)c7)s6)sc5c4c(C(C)(C)C(=O)OC)ccc2-3)c1,CCCCCCCCCc1c(C=C2C(=O)c3cc(Cl)c(Cl)cc3C2=C(C#N)C#N)sc2c1sc1c3c4nsnc4c4c5sc6c(CCCCCCCCC)c(C=C7C(=O)c8cc(Cl)c(Cl)cc8C7=C(C#N)C#N)sc6c5n(CC(CCCC)CCCCCC)c4c3n(CC(CCCC)CCCCCC)c21,0.758,,41.03,,,,,,,,,,On-rod,on-rod OSC,,,,,,,,,-5.49,-3.64,,-5.68,-3.9,
43449,10.1002/adma.202417160,10.1002/adma.202417160,PBDB-TF,BTP-eC9,PM6,BTP-eC9,COC(=O)C(C)(C)c1cc(C)cc(-c2sc3c4sc5cc(/C=C6/C(=O)c7cc(F)cc(c7)C(=O)/C6=C\c6cc(C(C)(C)C(=O)OC)c(-c7cc(C)cc(C(C)(C)C(=O)OC)c7)s6)sc5c4c(C(C)(C)C(=O)OC)ccc2-3)c1,CCCCCCCCCc1c(C=C2C(=O)c3cc(Cl)c(Cl)cc3C2=C(C#N)C#N)sc2c1sc1c3c4nsnc4c4c5sc6c(CCCCCCCCC)c(C=C7C(=O)c8cc(Cl)c(Cl)cc8C7=C(C#N)C#N)sc6c5n(CC(CCCC)CCCCCC)c4c3n(CC(CCCC)CCCCCC)c21,0.733,,38.8,,,,,,,,,,On-rod,on-rod OSC,,,,,,,,,-5.49,-3.64,,-5.68,-3.9,
43450,10.1002/adma.202417160,10.1002/adma.202417160,PBDB-TF,BTP-eC9,PM6,BTP-eC9,COC(=O)C(C)(C)c1cc(C)cc(-c2sc3c4sc5cc(/C=C6/C(=O)c7cc(F)cc(c7)C(=O)/C6=C\c6cc(C(C)(C)C(=O)OC)c(-c7cc(C)cc(C(C)(C)C(=O)OC)c7)s6)sc5c4c(C(C)(C)C(=O)OC)ccc2-3)c1,CCCCCCCCCc1c(C=C2C(=O)c3cc(Cl)c(Cl)cc3C2=C(C#N)C#N)sc2c1sc1c3c4nsnc4c4c5sc6c(CCCCCCCCC)c(C=C7C(=O)c8cc(Cl)c(Cl)cc8C7=C(C#N)C#N)sc6c5n(CC(CCCC)CCCCCC)c4c3n(CC(CCCC)CCCCCC)c21,0.672,,35.12,,,,,,,,,,On-rod,on-rod OSC,,,,,,,,,-5.49,-3.64,,-5.68,-3.9,
43451,10.1002/adma.202417160,10.1002/adma.202417160,PBDB-TF,BTP-eC9,PM6,BTP-eC9,COC(=O)C(C)(C)c1cc(C)cc(-c2sc3c4sc5cc(/C=C6/C(=O)c7cc(F)cc(c7)C(=O)/C6=C\c6cc(C(C)(C)C(=O)OC)c(-c7cc(C)cc(C(C)(C)C(=O)OC)c7)s6)sc5c4c(C(C)(C)C(=O)OC)ccc2-3)c1,CCCCCCCCCc1c(C=C2C(=O)c3cc(Cl)c(Cl)cc3C2=C(C#N)C#N)sc2c1sc1c3c4nsnc4c4c5sc6c(CCCCCCCCC)c(C=C7C(=O)c8cc(Cl)c(Cl)cc8C7=C(C#N)C#N)sc6c5n(CC(CCCC)CCCCCC)c4c3n(CC(CCCC)CCCCCC)c21,0.658,,33.03,,,,,,,,,,On-rod,on-rod OSC,,,,,,,,,-5.49,-3.64,,-5.68,-3.9,
43460,10.1002/adma.202418353,10.1002/adma.202418353,PB3,BTP-B,PB3,BTP-B,CCCCC(CC)Cc1ccc(-c2c3cc(-c4sc(-c5ccc(-c6cc(CC(CC)CCCC)c(C)s6)c6nsnc56)cc4CC(CC)CCCC)sc3c(-c3ccc(CC(CC)CCCC)s3)c3cc(C)sc23)s1,,0.846,21.67,60.1,11.0,11.01802482,0.1638620000000075,10.5,11.0,,,,,,spin-coating,,,,,,,,,,,,,,
43461,10.1002/adma.202418353,10.1002/adma.202418353,PB3,BTP-B,PB3,BTP-B,CCCCC(CC)Cc1ccc(-c2c3cc(-c4sc(-c5ccc(-c6cc(CC(CC)CCCC)c(C)s6)c6nsnc56)cc4CC(CC)CCCC)sc3c(-c3ccc(CC(CC)CCCC)s3)c3cc(C)sc23)s1,,0.846,21.12,52.1,9.3,9.30897792,0.0965367741935433,8.9,9.3,,,,,,blade-coating,,,,,,,,,,,,,,
43462,10.1002/adma.202418353,10.1002/adma.202418353,PB3,BTP-Cy,PB3,BTP-Cy,CCCCC(CC)Cc1ccc(-c2c3cc(-c4sc(-c5ccc(-c6cc(CC(CC)CCCC)c(C)s6)c6nsnc56)cc4CC(CC)CCCC)sc3c(-c3ccc(CC(CC)CCCC)s3)c3cc(C)sc23)s1,,0.885,26.85,81.3,19.3,19.31870925,0.0969391191709873,18.7,19.3,,,,,,spin-coating,,,,,,,,,,,,,,
43463,10.1002/adma.202418353,10.1002/adma.202418353,PB3,BTP-Cy,PB3,BTP-Cy,CCCCC(CC)Cc1ccc(-c2c3cc(-c4sc(-c5ccc(-c6cc(CC(CC)CCCC)c(C)s6)c6nsnc56)cc4CC(CC)CCCC)sc3c(-c3ccc(CC(CC)CCCC)s3)c3cc(C)sc23)s1,,0.884,26.9,79.8,19.0,18.9761208,0.1256799999999982,18.5,19.0,,,,,,blade-coating,,,,,,,,,,,,,,
43464,10.1002/adma.202418353,10.1002/adma.202418353,PB3,BTP-4Cl-12,PB3,BTP-4Cl-12,CCCCC(CC)Cc1ccc(-c2c3cc(-c4sc(-c5ccc(-c6cc(CC(CC)CCCC)c(C)s6)c6nsnc56)cc4CC(CC)CCCC)sc3c(-c3ccc(CC(CC)CCCC)s3)c3cc(C)sc23)s1,,0.86,26.23,78.4,17.7,17.6853152,0.0829649717513995,17.2,17.7,,,,,,spin-coating,,,,,,,,,,,,,,
43465,10.1002/adma.202418353,10.1002/adma.202418353,PB3,BTP-4Cl-12,PB3,BTP-4Cl-12,CCCCC(CC)Cc1ccc(-c2c3cc(-c4sc(-c5ccc(-c6cc(CC(CC)CCCC)c(C)s6)c6nsnc56)cc4CC(CC)CCCC)sc3c(-c3ccc(CC(CC)CCCC)s3)c3cc(C)sc23)s1,,0.858,25.89,73.6,16.4,16.349224319999998,0.3096078048780548,15.9,16.4,,,,,,blade-coating,,,,,,,,,,,,,,
43469,10.1002/adma.202418393,10.1002/adma.202418393,PM6,L8-BO,PM6,L8-BO,CC1=CC(=CC(=C1)C2=C3C=CC(=C4C5=C(C=C(S5)/C=C\6/C(=O)C7=CC(=CC(=C7)F)C(=O)/C6=C\C8=CC(=C(S8)C9=CC(=CC(=C9)C)C(C)(C)C(=O)OC)C(C)(C)C(=O)OC)SC4=C3S2)C(C)(C)C(=O)OC)C(C)(C)C(=O)OC,CCCCCCC(CCCC)CC1=C(/C=C2\C(=O)C3=CC(F)=C(F)C=C3C2=C(C#N)C#N)SC2=C1SC1C3=C(C4=C(C5=NSN=C35)C3=C(C5=C(S3)C(CC(CCCC)CCCCCC)=C(/C=C3\C(=O)C6=CC(F)=C(F)C=C6C3=C(C#N)C#N)S5)N4CC(CC)CCCC)N(CC(CC)CCCC)C21,0.91,25.2,75.7,17.5,17.359524,0.8027199999999978,17.2,17.5,,,,,ITO/ph-4PACz/active layer/PNDI-F3N-Br/Ag,,PNDI-F3N-Br,PNDIT-F3N-Br,ph-4PACz,ph-4PACz,,chloroform,chloroform,,-5.56,-3.65,,-5.68,-3.9,
43470,10.1002/adma.202418393,10.1002/adma.202418393,PM6,L8-BO,PM6,L8-BO,CC1=CC(=CC(=C1)C2=C3C=CC(=C4C5=C(C=C(S5)/C=C\6/C(=O)C7=CC(=CC(=C7)F)C(=O)/C6=C\C8=CC(=C(S8)C9=CC(=CC(=C9)C)C(C)(C)C(=O)OC)C(C)(C)C(=O)OC)SC4=C3S2)C(C)(C)C(=O)OC)C(C)(C)C(=O)OC,CCCCCCC(CCCC)CC1=C(/C=C2\C(=O)C3=CC(F)=C(F)C=C3C2=C(C#N)C#N)SC2=C1SC1C3=C(C4=C(C5=NSN=C35)C3=C(C5=C(S3)C(CC(CCCC)CCCCCC)=C(/C=C3\C(=O)C6=CC(F)=C(F)C=C6C3=C(C#N)C#N)S5)N4CC(CC)CCCC)N(CC(CC)CCCC)C21,0.89,26.8,80.4,19.1,19.177008,0.4031832460732947,18.8,19.1,,"3,6TTBr","3,6TTBr",50 wt.%,Binary,,PNDI-F3N-Br,,ph-4PACz,,,,,100.0,-5.56,-3.65,,-5.68,-3.9,
43471,10.1002/adma.202418393,10.1002/adma.202418393,PM6:D18,L8-BO,,L8-BO,,CCCCCCC(CCCC)CC1=C(/C=C2\C(=O)C3=CC(F)=C(F)C=C3C2=C(C#N)C#N)SC2=C1SC1C3=C(C4=C(C5=NSN=C35)C3=C(C5=C(S3)C(CC(CCCC)CCCCCC)=C(/C=C3\C(=O)C6=CC(F)=C(F)C=C6C3=C(C#N)C#N)S5)N4CC(CC)CCCC)N(CC(CC)CCCC)C21,0.9,27.4,81.2,20.1,20.02392,0.3785074626865722,19.8,20.1,,"3,6TTBr","3,6TTBr",,Ternary,,PNDI-F3N-Br,,ph-4PACz,,,,,,,,,-5.68,-3.9,
43472,10.1002/adma.202419525,10.1002/adma.202419525,PM6,L8-BO,PM6,L8-BO,COC(=O)C(C)(C)c1cc(C)cc(-c2sc3c4sc5cc(/C=C6/C(=O)c7cc(F)cc(c7)C(=O)/C6=C\c6cc(C(C)(C)C(=O)OC)c(-c7cc(C)cc(C(C)(C)C(=O)OC)c7)s6)sc5c4c(C(C)(C)C(=O)OC)ccc2-3)c1,CCCCCCC(CCCC)Cc1c(/C=C2\C(=O)c3cc(F)c(F)cc3C2=C(C#N)C#N)sc2c1SC1c3c(c4c(c5nsnc35)c3sc5c(CC(CCCC)CCCCCC)c(/C=C6\C(=O)c7cc(F)c(F)cc7C6=C(C#N)C#N)sc5c3n4CC(CC)CCCC)N(CC(CC)CCCC)C21,0.85,26.47,78.12,17.58,17.5766094,0.0192866894197921,17.31,17.58,,,,,ITO/PEDOT:PSS/BHJ layer/Bis-FIMG/Ag,conventional,Bis-FIMG,Bis-FIMG,PEDOT:PSS,PEDOT:PSS,,toluene,toluene,,-5.56,-3.65,,-5.68,-3.9,
43473,10.1002/adma.202419525,10.1002/adma.202419525,PM6,L8-BO,PM6,L8-BO,COC(=O)C(C)(C)c1cc(C)cc(-c2sc3c4sc5cc(/C=C6/C(=O)c7cc(F)cc(c7)C(=O)/C6=C\c6cc(C(C)(C)C(=O)OC)c(-c7cc(C)cc(C(C)(C)C(=O)OC)c7)s6)sc5c4c(C(C)(C)C(=O)OC)ccc2-3)c1,CCCCCCC(CCCC)Cc1c(/C=C2\C(=O)c3cc(F)c(F)cc3C2=C(C#N)C#N)sc2c1SC1c3c(c4c(c5nsnc35)c3sc5c(CC(CCCC)CCCCCC)c(/C=C6\C(=O)c7cc(F)c(F)cc7C6=C(C#N)C#N)sc5c3n4CC(CC)CCCC)N(CC(CC)CCCC)C21,0.84,25.79,76.86,16.65,16.65064296,0.0038616216216241,16.37,16.65,,,,,ITO/PEDOT:PSS/BHJ layer/Bis-FIMG/Ag,conventional,Bis-FIMG,Bis-FIMG,PEDOT:PSS,PEDOT:PSS,,toluene,toluene,,-5.56,-3.65,,-5.68,-3.9,
43486,10.1002/adma.202420096,10.1002/adma.202420096,PM6,BTP-eC9,PM6,BTP-eC9,CC1=CC(=CC(=C1)C2=C3C=CC(=C4C5=C(C=C(S5)/C=C\6/C(=O)C7=CC(=CC(=C7)F)C(=O)/C6=C\C8=CC(=C(S8)C9=CC(=CC(=C9)C)C(C)(C)C(=O)OC)C(C)(C)C(=O)OC)SC4=C3S2)C(C)(C)C(=O)OC)C(C)(C)C(=O)OC,CCCCCCCCCc1c(C=C2C(=O)c3cc(Cl)c(Cl)cc3C2=C(C#N)C#N)sc2c1sc1c3c4nsnc4c4c5sc6c(CCCCCCCCC)c(C=C7C(=O)c8cc(Cl)c(Cl)cc8C7=C(C#N)C#N)sc6c5n(CC(CCCC)CCCCCC)c4c3n(CC(CCCC)CCCCCC)c21,0.848,26.77,78.94,17.92,17.920137823999998,0.0007691071428339,17.72,17.92,1:1.2,,,,SC,conventional,PFN-Br,,PEDOT:PSS,,,,,,-5.56,-3.65,,-5.68,-3.9,
43487,10.1002/adma.202420096,10.1002/adma.202420096,PM6,BTP-eC9,PM6,BTP-eC9,CC1=CC(=CC(=C1)C2=C3C=CC(=C4C5=C(C=C(S5)/C=C\6/C(=O)C7=CC(=CC(=C7)F)C(=O)/C6=C\C8=CC(=C(S8)C9=CC(=CC(=C9)C)C(C)(C)C(=O)OC)C(C)(C)C(=O)OC)SC4=C3S2)C(C)(C)C(=O)OC)C(C)(C)C(=O)OC,CCCCCCCCCc1c(C=C2C(=O)c3cc(Cl)c(Cl)cc3C2=C(C#N)C#N)sc2c1sc1c3c4nsnc4c4c5sc6c(CCCCCCCCC)c(C=C7C(=O)c8cc(Cl)c(Cl)cc8C7=C(C#N)C#N)sc6c5n(CC(CCCC)CCCCCC)c4c3n(CC(CCCC)CCCCCC)c21,0.848,25.9,77.3,16.98,16.977553599999997,0.0144075382803517,16.55,16.98,1:1.2,,,,BC,conventional,PFN-Br,,PEDOT:PSS,,,,,,-5.56,-3.65,,-5.68,-3.9,
43494,10.1002/adma.202420308,10.1002/adma.202420308,PM6,BTP-ec9,PM6,BTP-eC9,CC1=CC(=CC(=C1)C2=C3C=CC(=C4C5=C(C=C(S5)/C=C\6/C(=O)C7=CC(=CC(=C7)F)C(=O)/C6=C\C8=CC(=C(S8)C9=CC(=CC(=C9)C)C(C)(C)C(=O)OC)C(C)(C)C(=O)OC)SC4=C3S2)C(C)(C)C(=O)OC)C(C)(C)C(=O)OC,CCCCCCCCCc1c(C=C2C(=O)c3cc(Cl)c(Cl)cc3C2=C(C#N)C#N)sc2c1sc1c3c4nsnc4c4c5sc6c(CCCCCCCCC)c(C=C7C(=O)c8cc(Cl)c(Cl)cc8C7=C(C#N)C#N)sc6c5n(CC(CCCC)CCCCCC)c4c3n(CC(CCCC)CCCCCC)c21,0.844,28.67,76.84,18.61,18.593343632000003,0.0895022461042237,18.45,18.61,,,,,ITO/2PACz/Active Layer/PDINN/Ag,,PDINN,PDINN,2PACz,2PACz,100.0,toluene,toluene,,-5.56,-3.65,,-5.68,-3.9,
43502,10.1002/adma.202420631,10.1002/adma.202420631,D18,L8-BO,D18,L8-BO,CCCCCCC(CCCC)CC1=CSC(C2=CC3=C(S2)C2=C(C=C(C4=CC(CC(CCCC)CCCCCC)=C(C5=CC6=C(C7=CC(F)=C(CC(CC)CCCC)S7)C7=C(C=CS7)C(C7=CC(F)=C(CC(CC)CCCC)S7)=C6S5)S4)S2)C2=NSN=C32)=C1,CCCCCCC(CCCC)CC1=C(/C=C2\C(=O)C3=CC(F)=C(F)C=C3C2=C(C#N)C#N)SC2=C1SC1C3=C(C4=C(C5=NSN=C35)C3=C(C5=C(S3)C(CC(CCCC)CCCCCC)=C(/C=C3\C(=O)C6=CC(F)=C(F)C=C6C3=C(C#N)C#N)S5)N4CC(CC)CCCC)N(CC(CC)CCCC)C21,0.92,25.8,78.5,18.6,18.63276,0.1761290322580627,18.2,18.6,,,,,conventional,conventional,PNDI-F3N-Br,PDINN,PEDOT:PSS,PEDOT:PSS,120.0,chlorobenzene,chlorobenzene,,-5.51,-2.77,,-5.68,-3.9,
43503,10.1002/adma.202420631,10.1002/adma.202420631,D18,L8-BO,D18,L8-BO,CCCCCCC(CCCC)CC1=CSC(C2=CC3=C(S2)C2=C(C=C(C4=CC(CC(CCCC)CCCCCC)=C(C5=CC6=C(C7=CC(F)=C(CC(CC)CCCC)S7)C7=C(C=CS7)C(C7=CC(F)=C(CC(CC)CCCC)S7)=C6S5)S4)S2)C2=NSN=C32)=C1,CCCCCCC(CCCC)CC1=C(/C=C2\C(=O)C3=CC(F)=C(F)C=C3C2=C(C#N)C#N)SC2=C1SC1C3=C(C4=C(C5=NSN=C35)C3=C(C5=C(S3)C(CC(CCCC)CCCCCC)=C(/C=C3\C(=O)C6=CC(F)=C(F)C=C6C3=C(C#N)C#N)S5)N4CC(CC)CCCC)N(CC(CC)CCCC)C21,0.9,25.6,75.0,17.3,17.28,0.1156069364161825,16.8,17.3,,,,,conventional,conventional,PNDI-F3N-Br,PDINN,PEDOT:PSS,PEDOT:PSS,180.0,chlorobenzene,chlorobenzene,,-5.51,-2.77,,-5.68,-3.9,
43504,10.1002/adma.202420631,10.1002/adma.202420631,D18,L8-BO,D18,L8-BO,CCCCCCC(CCCC)CC1=CSC(C2=CC3=C(S2)C2=C(C=C(C4=CC(CC(CCCC)CCCCCC)=C(C5=CC6=C(C7=CC(F)=C(CC(CC)CCCC)S7)C7=C(C=CS7)C(C7=CC(F)=C(CC(CC)CCCC)S7)=C6S5)S4)S2)C2=NSN=C32)=C1,CCCCCCC(CCCC)CC1=C(/C=C2\C(=O)C3=CC(F)=C(F)C=C3C2=C(C#N)C#N)SC2=C1SC1C3=C(C4=C(C5=NSN=C35)C3=C(C5=C(S3)C(CC(CCCC)CCCCCC)=C(/C=C3\C(=O)C6=CC(F)=C(F)C=C6C3=C(C#N)C#N)S5)N4CC(CC)CCCC)N(CC(CC)CCCC)C21,0.89,25.5,70.9,16.1,16.090755,0.0574223602484468,15.4,16.1,,,,,conventional,conventional,PNDI-F3N-Br,PDINN,PEDOT:PSS,PEDOT:PSS,240.0,chlorobenzene,chlorobenzene,,-5.51,-2.77,,-5.68,-3.9,
43505,10.1002/adma.202420631,10.1002/adma.202420631,D18,L8-BO,D18,L8-BO,CCCCCCC(CCCC)CC1=CSC(C2=CC3=C(S2)C2=C(C=C(C4=CC(CC(CCCC)CCCCCC)=C(C5=CC6=C(C7=CC(F)=C(CC(CC)CCCC)S7)C7=C(C=CS7)C(C7=CC(F)=C(CC(CC)CCCC)S7)=C6S5)S4)S2)C2=NSN=C32)=C1,CCCCCCC(CCCC)CC1=C(/C=C2\C(=O)C3=CC(F)=C(F)C=C3C2=C(C#N)C#N)SC2=C1SC1C3=C(C4=C(C5=NSN=C35)C3=C(C5=C(S3)C(CC(CCCC)CCCCCC)=C(/C=C3\C(=O)C6=CC(F)=C(F)C=C6C3=C(C#N)C#N)S5)N4CC(CC)CCCC)N(CC(CC)CCCC)C21,0.88,25.3,66.9,15.0,14.894616,0.7025599999999935,14.2,15.0,,,,,conventional,conventional,PNDI-F3N-Br,PDINN,PEDOT:PSS,PEDOT:PSS,300.0,chlorobenzene,chlorobenzene,,-5.51,-2.77,,-5.68,-3.9,
43506,10.1002/adma.202420631,10.1002/adma.202420631,D18(BTT-Out),L8-BO,D18(BTT-Out),L8-BO,,CCCCCCC(CCCC)CC1=C(/C=C2\C(=O)C3=CC(F)=C(F)C=C3C2=C(C#N)C#N)SC2=C1SC1C3=C(C4=C(C5=NSN=C35)C3=C(C5=C(S3)C(CC(CCCC)CCCCCC)=C(/C=C3\C(=O)C6=CC(F)=C(F)C=C6C3=C(C#N)C#N)S5)N4CC(CC)CCCC)N(CC(CC)CCCC)C21,0.92,27.2,81.2,20.3,20.319488,0.0959999999999953,20.0,20.3,,BTT-Out,,,conventional,conventional,PNDI-F3N-Br,PDINN,PEDOT:PSS,PEDOT:PSS,120.0,chlorobenzene,chlorobenzene,,,,,-5.68,-3.9,
43507,10.1002/adma.202420631,10.1002/adma.202420631,D18(BTT-Out),L8-BO,D18(BTT-Out),L8-BO,,CCCCCCC(CCCC)CC1=C(/C=C2\C(=O)C3=CC(F)=C(F)C=C3C2=C(C#N)C#N)SC2=C1SC1C3=C(C4=C(C5=NSN=C35)C3=C(C5=C(S3)C(CC(CCCC)CCCCCC)=C(/C=C3\C(=O)C6=CC(F)=C(F)C=C6C3=C(C#N)C#N)S5)N4CC(CC)CCCC)N(CC(CC)CCCC)C21,0.92,27.3,79.6,19.8,19.992336,0.971393939393944,19.5,19.8,,BTT-Out,,,conventional,conventional,PNDI-F3N-Br,PDINN,PEDOT:PSS,PEDOT:PSS,180.0,chlorobenzene,chlorobenzene,,,,,-5.68,-3.9,
43508,10.1002/adma.202420631,10.1002/adma.202420631,D18(BTT-Out),L8-BO,D18(BTT-Out),L8-BO,,CCCCCCC(CCCC)CC1=C(/C=C2\C(=O)C3=CC(F)=C(F)C=C3C2=C(C#N)C#N)SC2=C1SC1C3=C(C4=C(C5=NSN=C35)C3=C(C5=C(S3)C(CC(CCCC)CCCCCC)=C(/C=C3\C(=O)C6=CC(F)=C(F)C=C6C3=C(C#N)C#N)S5)N4CC(CC)CCCC)N(CC(CC)CCCC)C21,0.91,27.3,78.1,19.4,19.402383,0.0122835051546301,19.0,19.4,,BTT-Out,,,conventional,conventional,PNDI-F3N-Br,PDINN,PEDOT:PSS,PEDOT:PSS,240.0,chlorobenzene,chlorobenzene,,,,,-5.68,-3.9,
43509,10.1002/adma.202420631,10.1002/adma.202420631,D18(BTT-Out),L8-BO,D18(BTT-Out),L8-BO,,CCCCCCC(CCCC)CC1=C(/C=C2\C(=O)C3=CC(F)=C(F)C=C3C2=C(C#N)C#N)SC2=C1SC1C3=C(C4=C(C5=NSN=C35)C3=C(C5=C(S3)C(CC(CCCC)CCCCCC)=C(/C=C3\C(=O)C6=CC(F)=C(F)C=C6C3=C(C#N)C#N)S5)N4CC(CC)CCCC)N(CC(CC)CCCC)C21,0.91,27.6,75.3,18.8,18.912348,0.5975957446808552,18.5,18.8,,BTT-Out,,,conventional,conventional,PNDI-F3N-Br,PDINN,PEDOT:PSS,PEDOT:PSS,300.0,chlorobenzene,chlorobenzene,,,,,-5.68,-3.9,
43510,10.1002/adma.202500115,10.1002/adma.202500115,PM6,BTP-BO-4Cl,PM6,BTP-BO-4Cl,COC(=O)C(C)(C)c1cc(C)cc(-c2sc3c4sc5cc(/C=C6/C(=O)c7cc(F)cc(c7)C(=O)/C6=C\c6cc(C(C)(C)C(=O)OC)c(-c7cc(C)cc(C(C)(C)C(=O)OC)c7)s6)sc5c4c(C(C)(C)C(=O)OC)ccc2-3)c1,CCCCCCCCCCCc1c(/C=C2\C(=O)c3cc(Cl)c(Cl)cc3C2=C(C#N)C#N)sc2c1Cc1c-2n(CC(CCCC)CCCCCC)c2c1c1nsnc1c1c3c(n(CC(CCCC)CCCCCC)c12)-c1sc(/C=C2\C(=O)c4cc(Cl)c(Cl)cc4C2=C(C#N)C#N)c(CCCCCCCCCCC)c1C3,0.83,24.8,72.02,14.82,14.8245968,0.031017543859648,,,,,,,inverted,inverted,ZnO,ZnO,MoO3,,,Tol,toluene,,-5.56,-3.65,,-5.62,-4.05,
43511,10.1002/adma.202500115,10.1002/adma.202500115,PM6,BTP-BO-4Cl,PM6,BTP-BO-4Cl,COC(=O)C(C)(C)c1cc(C)cc(-c2sc3c4sc5cc(/C=C6/C(=O)c7cc(F)cc(c7)C(=O)/C6=C\c6cc(C(C)(C)C(=O)OC)c(-c7cc(C)cc(C(C)(C)C(=O)OC)c7)s6)sc5c4c(C(C)(C)C(=O)OC)ccc2-3)c1,CCCCCCCCCCCc1c(/C=C2\C(=O)c3cc(Cl)c(Cl)cc3C2=C(C#N)C#N)sc2c1Cc1c-2n(CC(CCCC)CCCCCC)c2c1c1nsnc1c1c3c(n(CC(CCCC)CCCCCC)c12)-c1sc(/C=C2\C(=O)c4cc(Cl)c(Cl)cc4C2=C(C#N)C#N)c(CCCCCCCCCCC)c1C3,0.831,24.7,69.76,14.42,14.318728319999998,0.7023001386962674,14.42,,,,,,inverted,inverted,ZnO,ZnO,MoO3,,,Tol,toluene,,-5.56,-3.65,,-5.62,-4.05,
43512,10.1002/adma.202500115,10.1002/adma.202500115,PM6,BTP-BO-4Cl,PM6,BTP-BO-4Cl,COC(=O)C(C)(C)c1cc(C)cc(-c2sc3c4sc5cc(/C=C6/C(=O)c7cc(F)cc(c7)C(=O)/C6=C\c6cc(C(C)(C)C(=O)OC)c(-c7cc(C)cc(C(C)(C)C(=O)OC)c7)s6)sc5c4c(C(C)(C)C(=O)OC)ccc2-3)c1,CCCCCCCCCCCc1c(/C=C2\C(=O)c3cc(Cl)c(Cl)cc3C2=C(C#N)C#N)sc2c1Cc1c-2n(CC(CCCC)CCCCCC)c2c1c1nsnc1c1c3c(n(CC(CCCC)CCCCCC)c12)-c1sc(/C=C2\C(=O)c4cc(Cl)c(Cl)cc4C2=C(C#N)C#N)c(CCCCCCCCCCC)c1C3,0.831,24.5,72.27,14.71,14.71381065,0.0259051665533659,,,,,,,inverted,inverted,ZnO,ZnO,MoO3,,,o-XY,o-xylene,,-5.56,-3.65,,-5.62,-4.05,
43513,10.1002/adma.202500115,10.1002/adma.202500115,PM6,BTP-BO-4Cl,PM6,BTP-BO-4Cl,COC(=O)C(C)(C)c1cc(C)cc(-c2sc3c4sc5cc(/C=C6/C(=O)c7cc(F)cc(c7)C(=O)/C6=C\c6cc(C(C)(C)C(=O)OC)c(-c7cc(C)cc(C(C)(C)C(=O)OC)c7)s6)sc5c4c(C(C)(C)C(=O)OC)ccc2-3)c1,CCCCCCCCCCCc1c(/C=C2\C(=O)c3cc(Cl)c(Cl)cc3C2=C(C#N)C#N)sc2c1Cc1c-2n(CC(CCCC)CCCCCC)c2c1c1nsnc1c1c3c(n(CC(CCCC)CCCCCC)c12)-c1sc(/C=C2\C(=O)c4cc(Cl)c(Cl)cc4C2=C(C#N)C#N)c(CCCCCCCCCCC)c1C3,0.83,24.65,69.76,14.28,14.272547199999998,0.0521904761904842,14.28,,,,,,inverted,inverted,ZnO,ZnO,MoO3,,,o-XY,o-xylene,,-5.56,-3.65,,-5.62,-4.05,
43514,10.1002/adma.202500115,10.1002/adma.202500115,PM6,BTP-BO-4Cl,PM6,BTP-BO-4Cl,COC(=O)C(C)(C)c1cc(C)cc(-c2sc3c4sc5cc(/C=C6/C(=O)c7cc(F)cc(c7)C(=O)/C6=C\c6cc(C(C)(C)C(=O)OC)c(-c7cc(C)cc(C(C)(C)C(=O)OC)c7)s6)sc5c4c(C(C)(C)C(=O)OC)ccc2-3)c1,CCCCCCCCCCCc1c(/C=C2\C(=O)c3cc(Cl)c(Cl)cc3C2=C(C#N)C#N)sc2c1Cc1c-2n(CC(CCCC)CCCCCC)c2c1c1nsnc1c1c3c(n(CC(CCCC)CCCCCC)c12)-c1sc(/C=C2\C(=O)c4cc(Cl)c(Cl)cc4C2=C(C#N)C#N)c(CCCCCCCCCCC)c1C3,0.826,24.5,72.89,14.75,14.7507493,0.0050800000000049,,,,,,,inverted,inverted,ZnO,ZnO,MoO3,,,TMB,TMB,,-5.56,-3.65,,-5.62,-4.05,
43515,10.1002/adma.202500115,10.1002/adma.202500115,PM6,BTP-BO-4Cl,PM6,BTP-BO-4Cl,COC(=O)C(C)(C)c1cc(C)cc(-c2sc3c4sc5cc(/C=C6/C(=O)c7cc(F)cc(c7)C(=O)/C6=C\c6cc(C(C)(C)C(=O)OC)c(-c7cc(C)cc(C(C)(C)C(=O)OC)c7)s6)sc5c4c(C(C)(C)C(=O)OC)ccc2-3)c1,CCCCCCCCCCCc1c(/C=C2\C(=O)c3cc(Cl)c(Cl)cc3C2=C(C#N)C#N)sc2c1Cc1c-2n(CC(CCCC)CCCCCC)c2c1c1nsnc1c1c3c(n(CC(CCCC)CCCCCC)c12)-c1sc(/C=C2\C(=O)c4cc(Cl)c(Cl)cc4C2=C(C#N)C#N)c(CCCCCCCCCCC)c1C3,0.826,24.67,71.11,14.25,14.490383362,1.6869007859649077,14.25,,,,,,inverted,inverted,ZnO,ZnO,MoO3,,,TMB,TMB,,-5.56,-3.65,,-5.62,-4.05,
43516,10.1002/adma.202500115,10.1002/adma.202500115,PM6,BTP-BO-4Cl,PM6,BTP-BO-4Cl,COC(=O)C(C)(C)c1cc(C)cc(-c2sc3c4sc5cc(/C=C6/C(=O)c7cc(F)cc(c7)C(=O)/C6=C\c6cc(C(C)(C)C(=O)OC)c(-c7cc(C)cc(C(C)(C)C(=O)OC)c7)s6)sc5c4c(C(C)(C)C(=O)OC)ccc2-3)c1,CCCCCCCCCCCc1c(/C=C2\C(=O)c3cc(Cl)c(Cl)cc3C2=C(C#N)C#N)sc2c1Cc1c-2n(CC(CCCC)CCCCCC)c2c1c1nsnc1c1c3c(n(CC(CCCC)CCCCCC)c12)-c1sc(/C=C2\C(=O)c4cc(Cl)c(Cl)cc4C2=C(C#N)C#N)c(CCCCCCCCCCC)c1C3,0.78,25.04,56.29,10.99,10.994112479999998,0.0374202001819662,,,,,,,inverted,inverted,ZnO,ZnO,MoO3,,,Tol,toluene,,-5.56,-3.65,,-5.62,-4.05,
43517,10.1002/adma.202500115,10.1002/adma.202500115,PM6,BTP-BO-4Cl,PM6,BTP-BO-4Cl,COC(=O)C(C)(C)c1cc(C)cc(-c2sc3c4sc5cc(/C=C6/C(=O)c7cc(F)cc(c7)C(=O)/C6=C\c6cc(C(C)(C)C(=O)OC)c(-c7cc(C)cc(C(C)(C)C(=O)OC)c7)s6)sc5c4c(C(C)(C)C(=O)OC)ccc2-3)c1,CCCCCCCCCCCc1c(/C=C2\C(=O)c3cc(Cl)c(Cl)cc3C2=C(C#N)C#N)sc2c1Cc1c-2n(CC(CCCC)CCCCCC)c2c1c1nsnc1c1c3c(n(CC(CCCC)CCCCCC)c12)-c1sc(/C=C2\C(=O)c4cc(Cl)c(Cl)cc4C2=C(C#N)C#N)c(CCCCCCCCCCC)c1C3,0.779,24.6,56.11,10.79,10.752583740000002,0.3467679332715198,10.79,,,,,,inverted,inverted,ZnO,ZnO,MoO3,,,Tol,toluene,,-5.56,-3.65,,-5.62,-4.05,
43518,10.1002/adma.202500115,10.1002/adma.202500115,PM6,BTP-BO-4Cl,PM6,BTP-BO-4Cl,COC(=O)C(C)(C)c1cc(C)cc(-c2sc3c4sc5cc(/C=C6/C(=O)c7cc(F)cc(c7)C(=O)/C6=C\c6cc(C(C)(C)C(=O)OC)c(-c7cc(C)cc(C(C)(C)C(=O)OC)c7)s6)sc5c4c(C(C)(C)C(=O)OC)ccc2-3)c1,CCCCCCCCCCCc1c(/C=C2\C(=O)c3cc(Cl)c(Cl)cc3C2=C(C#N)C#N)sc2c1Cc1c-2n(CC(CCCC)CCCCCC)c2c1c1nsnc1c1c3c(n(CC(CCCC)CCCCCC)c12)-c1sc(/C=C2\C(=O)c4cc(Cl)c(Cl)cc4C2=C(C#N)C#N)c(CCCCCCCCCCC)c1C3,0.81,25.86,70.71,14.81,14.811340859999998,0.009053747467909,,,,,,,inverted,inverted,ZnO,ZnO,MoO3,,,o-XY,o-xylene,,-5.56,-3.65,,-5.62,-4.05,
43519,10.1002/adma.202500115,10.1002/adma.202500115,PM6,BTP-BO-4Cl,PM6,BTP-BO-4Cl,COC(=O)C(C)(C)c1cc(C)cc(-c2sc3c4sc5cc(/C=C6/C(=O)c7cc(F)cc(c7)C(=O)/C6=C\c6cc(C(C)(C)C(=O)OC)c(-c7cc(C)cc(C(C)(C)C(=O)OC)c7)s6)sc5c4c(C(C)(C)C(=O)OC)ccc2-3)c1,CCCCCCCCCCCc1c(/C=C2\C(=O)c3cc(Cl)c(Cl)cc3C2=C(C#N)C#N)sc2c1Cc1c-2n(CC(CCCC)CCCCCC)c2c1c1nsnc1c1c3c(n(CC(CCCC)CCCCCC)c12)-c1sc(/C=C2\C(=O)c4cc(Cl)c(Cl)cc4C2=C(C#N)C#N)c(CCCCCCCCCCC)c1C3,0.809,25.32,71.3,14.61,14.605006440000002,0.0341790554414598,14.61,,,,,,inverted,inverted,ZnO,ZnO,MoO3,,,o-XY,o-xylene,,-5.56,-3.65,,-5.62,-4.05,
43520,10.1002/adma.202500115,10.1002/adma.202500115,PM6,BTP-BO-4Cl,PM6,BTP-BO-4Cl,COC(=O)C(C)(C)c1cc(C)cc(-c2sc3c4sc5cc(/C=C6/C(=O)c7cc(F)cc(c7)C(=O)/C6=C\c6cc(C(C)(C)C(=O)OC)c(-c7cc(C)cc(C(C)(C)C(=O)OC)c7)s6)sc5c4c(C(C)(C)C(=O)OC)ccc2-3)c1,CCCCCCCCCCCc1c(/C=C2\C(=O)c3cc(Cl)c(Cl)cc3C2=C(C#N)C#N)sc2c1Cc1c-2n(CC(CCCC)CCCCCC)c2c1c1nsnc1c1c3c(n(CC(CCCC)CCCCCC)c12)-c1sc(/C=C2\C(=O)c4cc(Cl)c(Cl)cc4C2=C(C#N)C#N)c(CCCCCCCCCCC)c1C3,0.788,24.1,61.57,11.69,11.692635560000005,0.0225454234388658,,,,,,,inverted,inverted,ZnO,ZnO,MoO3,,,TMB,TMB,,-5.56,-3.65,,-5.62,-4.05,
43521,10.1002/adma.202500115,10.1002/adma.202500115,PM6,BTP-BO-4Cl,PM6,BTP-BO-4Cl,COC(=O)C(C)(C)c1cc(C)cc(-c2sc3c4sc5cc(/C=C6/C(=O)c7cc(F)cc(c7)C(=O)/C6=C\c6cc(C(C)(C)C(=O)OC)c(-c7cc(C)cc(C(C)(C)C(=O)OC)c7)s6)sc5c4c(C(C)(C)C(=O)OC)ccc2-3)c1,CCCCCCCCCCCc1c(/C=C2\C(=O)c3cc(Cl)c(Cl)cc3C2=C(C#N)C#N)sc2c1Cc1c-2n(CC(CCCC)CCCCCC)c2c1c1nsnc1c1c3c(n(CC(CCCC)CCCCCC)c12)-c1sc(/C=C2\C(=O)c4cc(Cl)c(Cl)cc4C2=C(C#N)C#N)c(CCCCCCCCCCC)c1C3,0.788,24.13,61.67,11.37,11.726205148000002,3.132850905892723,11.37,,,,,,inverted,inverted,ZnO,ZnO,MoO3,,,TMB,TMB,,-5.56,-3.65,,-5.62,-4.05,
43522,10.1002/adma.202500282,10.1002/adma.202500282,D18,AQx-2F,D18,AQx-2F,CCCCCCC(CCCC)CC1=CSC(C2=CC3=C(S2)C2=C(C=C(C4=CC(CC(CCCC)CCCCCC)=C(C5=CC6=C(C7=CC(F)=C(CC(CC)CCCC)S7)C7=C(C=CS7)C(C7=CC(F)=C(CC(CC)CCCC)S7)=C6S5)S4)S2)C2=NSN=C32)=C1,,0.937,25.6,80.3,19.2,19.2617216,0.3214666666666773,19.0,19.2,1:1.4,,,,ITO/PEDOT:PSS/active layer/PDINN/Ag,conventional,PDINN,PDINN,PEDOT:PSS,PEDOT:PSS,,,,,-5.51,-2.77,,,,
43523,10.1002/adma.202500282,10.1002/adma.202500282,D18,eC9,D18,eC9,CCCCCCC(CCCC)CC1=CSC(C2=CC3=C(S2)C2=C(C=C(C4=CC(CC(CCCC)CCCCCC)=C(C5=CC6=C(C7=CC(F)=C(CC(CC)CCCC)S7)C7=C(C=CS7)C(C7=CC(F)=C(CC(CC)CCCC)S7)=C6S5)S4)S2)C2=NSN=C32)=C1,CCCCCCCCCC1=C(/C=C2\C(=O)C3=CC(Cl)=C(Cl)C=C3C2=C(C#N)C#N)SC2=C1SC1=C2N(CC(CCCC)CCCCCC)C2=C1C1=NSN=C1C1=C2N(CC(CCCC)CCCCCC)C2=C1SC1=C2SC(/C=C2\C(=O)C3=CC(Cl)=C(Cl)C=C3C2=C(C#N)C#N)=C1CCCCCCCCC,0.875,26.8,77.1,18.0,18.07995,0.4441666666666677,17.8,18.0,1:1.4,,,,ITO/PEDOT:PSS/active layer/PDINN/Ag,conventional,PDINN,PDINN,PEDOT:PSS,PEDOT:PSS,,,,,-5.51,-2.77,,-5.68,-3.9,
43526,10.1002/adma.202500352,10.1002/adma.202500352,D18,BTP-eC9,D18,BTP-eC9,CCCCCCC(CCCC)CC1=CSC(C2=CC3=C(S2)C2=C(C=C(C4=CC(CC(CCCC)CCCCCC)=C(C5=CC6=C(C7=CC(F)=C(CC(CC)CCCC)S7)C7=C(C=CS7)C(C7=CC(F)=C(CC(CC)CCCC)S7)=C6S5)S4)S2)C2=NSN=C32)=C1,CCCCCCCCCc1c(C=C2C(=O)c3cc(Cl)c(Cl)cc3C2=C(C#N)C#N)sc2c1sc1c3c4nsnc4c4c5sc6c(CCCCCCCCC)c(C=C7C(=O)c8cc(Cl)c(Cl)cc8C7=C(C#N)C#N)sc6c5n(CC(CCCC)CCCCCC)c4c3n(CC(CCCC)CCCCCC)c21,0.856,28.68,78.0,19.16,19.1490624,0.0570855949895713,19.07,19.16,,w/o,,,ITO/2PACz/active layer/PNDIT-F3N/Ag,,PNDIT-F3N,PNDIT-F3N,2PACz,2PACz,108.0,,,,-5.51,-2.77,,-5.68,-3.9,
43527,10.1002/adma.202500352,10.1002/adma.202500352,D18,BTP-eC9,D18,BTP-eC9,CCCCCCC(CCCC)CC1=CSC(C2=CC3=C(S2)C2=C(C=C(C4=CC(CC(CCCC)CCCCCC)=C(C5=CC6=C(C7=CC(F)=C(CC(CC)CCCC)S7)C7=C(C=CS7)C(C7=CC(F)=C(CC(CC)CCCC)S7)=C6S5)S4)S2)C2=NSN=C32)=C1,CCCCCCCCCc1c(C=C2C(=O)c3cc(Cl)c(Cl)cc3C2=C(C#N)C#N)sc2c1sc1c3c4nsnc4c4c5sc6c(CCCCCCCCC)c(C=C7C(=O)c8cc(Cl)c(Cl)cc8C7=C(C#N)C#N)sc6c5n(CC(CCCC)CCCCCC)c4c3n(CC(CCCC)CCCCCC)c21,0.862,28.88,81.24,20.22,20.224340544,0.0214665875370818,19.95,20.22,,NBN,NBN,1.0 mg mL^-1,ITO/2PACz/active layer/PNDIT-F3N/Ag,,PNDIT-F3N,PNDIT-F3N,2PACz,2PACz,103.0,,,,-5.51,-2.77,,-5.68,-3.9,
43530,10.1002/adma.202500352,10.1002/adma.202500352,D18,L8-BO,D18,L8-BO,CCCCCCC(CCCC)CC1=CSC(C2=CC3=C(S2)C2=C(C=C(C4=CC(CC(CCCC)CCCCCC)=C(C5=CC6=C(C7=CC(F)=C(CC(CC)CCCC)S7)C7=C(C=CS7)C(C7=CC(F)=C(CC(CC)CCCC)S7)=C6S5)S4)S2)C2=NSN=C32)=C1,CCCCCCC(CCCC)CC1=C(/C=C2\C(=O)C3=CC(F)=C(F)C=C3C2=C(C#N)C#N)SC2=C1SC1C3=C(C4=C(C5=NSN=C35)C3=C(C5=C(S3)C(CC(CCCC)CCCCCC)=C(/C=C3\C(=O)C6=CC(F)=C(F)C=C6C3=C(C#N)C#N)S5)N4CC(CC)CCCC)N(CC(CC)CCCC)C21,0.892,27.15,78.33,18.97,18.96980274,0.001039852398525,18.75,18.97,,w/o,,,ITO/2PACz/active layer/PNDIT-F3N/Ag,,PNDIT-F3N,PNDIT-F3N,2PACz,2PACz,,,,,-5.51,-2.77,,-5.68,-3.9,
43531,10.1002/adma.202500352,10.1002/adma.202500352,D18,L8-BO,D18,L8-BO,CCCCCCC(CCCC)CC1=CSC(C2=CC3=C(S2)C2=C(C=C(C4=CC(CC(CCCC)CCCCCC)=C(C5=CC6=C(C7=CC(F)=C(CC(CC)CCCC)S7)C7=C(C=CS7)C(C7=CC(F)=C(CC(CC)CCCC)S7)=C6S5)S4)S2)C2=NSN=C32)=C1,CCCCCCC(CCCC)CC1=C(/C=C2\C(=O)C3=CC(F)=C(F)C=C3C2=C(C#N)C#N)SC2=C1SC1C3=C(C4=C(C5=NSN=C35)C3=C(C5=C(S3)C(CC(CCCC)CCCCCC)=C(/C=C3\C(=O)C6=CC(F)=C(F)C=C6C3=C(C#N)C#N)S5)N4CC(CC)CCCC)N(CC(CC)CCCC)C21,0.891,27.44,80.44,19.65,19.666807776,0.0855357557251922,19.23,19.65,,NBN,NBN,1.0 mg mL^-1,ITO/2PACz/active layer/PNDIT-F3N/Ag,,PNDIT-F3N,PNDIT-F3N,2PACz,2PACz,,,,,-5.51,-2.77,,-5.68,-3.9,
43532,10.1002/adma.202500352,10.1002/adma.202500352,D18,Y6-BO,D18,Y6-BO,CCCCCCC(CCCC)CC1=CSC(C2=CC3=C(S2)C2=C(C=C(C4=CC(CC(CCCC)CCCCCC)=C(C5=CC6=C(C7=CC(F)=C(CC(CC)CCCC)S7)C7=C(C=CS7)C(C7=CC(F)=C(CC(CC)CCCC)S7)=C6S5)S4)S2)C2=NSN=C32)=C1,CCCCCCCCCCCc1c(/C=C2\C(=O)c3cc(F)c(F)cc3C2=C(C#N)C#N)sc2c1sc1c3c4nsnc4c4c5sc6c(CCCCCCCCCCC)c(/C=C7\C(=O)c8cc(F)c(F)cc8C7=C(C#N)C#N)sc6c5n(CC(CCCC)CCCCCC)c4c3n(CC(CCCC)CCCCCC)c21,0.861,28.64,77.58,19.12,19.130483232000003,0.054828619246873,18.72,19.12,,w/o,,,ITO/2PACz/active layer/PNDIT-F3N/Ag,,PNDIT-F3N,PNDIT-F3N,2PACz,2PACz,,,,,-5.51,-2.77,,-5.65,-4.1,
