Repository: JiYiqaq/PCE-KA-GNN

# Data directory

- `raw/Active_Database.csv` is the immutable source dataset bundled under CC BY 4.0. Do not overwrite it with processed data.
- `processed/` is created and populated by the training pipeline. Generated `.pt` and `.pth` caches are intentionally ignored by Git because they can exceed GitHub's normal single-file limit.

See `../DATA_LICENSE.md` for provenance, license and checksum information.

File: data/raw/Active_Database.csv (part 67 of 471)
id,doi,doi_norm,donor,acceptor,donor_canonical,acceptor_canonical,donor_smiles,acceptor_smiles,voc,jsc,ff,pce,pce_recomputed,pce_relative_error_percent,pce_avg,pce_best,d_a_ratio,additive,additive_canonical,additive_ratio,device_structure,device_type,etl,etl_canonical,htl,htl_canonical,active_layer_thickness,solvent,solvent_canonical,annealing_temp,homo_d,lumo_d,eg_d,homo_a,lumo_a,eg_a
43533,10.1002/adma.202500352,10.1002/adma.202500352,D18,Y6-BO,D18,Y6-BO,CCCCCCC(CCCC)CC1=CSC(C2=CC3=C(S2)C2=C(C=C(C4=CC(CC(CCCC)CCCCCC)=C(C5=CC6=C(C7=CC(F)=C(CC(CC)CCCC)S7)C7=C(C=CS7)C(C7=CC(F)=C(CC(CC)CCCC)S7)=C6S5)S4)S2)C2=NSN=C32)=C1,CCCCCCCCCCCc1c(/C=C2\C(=O)c3cc(F)c(F)cc3C2=C(C#N)C#N)sc2c1sc1c3c4nsnc4c4c5sc6c(CCCCCCCCCCC)c(/C=C7\C(=O)c8cc(F)c(F)cc8C7=C(C#N)C#N)sc6c5n(CC(CCCC)CCCCCC)c4c3n(CC(CCCC)CCCCCC)c21,0.862,28.91,79.96,19.92,19.926367832,0.0319670281124253,19.69,19.92,,NBN,NBN,1.0 mg mL^-1,ITO/2PACz/active layer/PNDIT-F3N/Ag,,PNDIT-F3N,PNDIT-F3N,2PACz,2PACz,,,,,-5.51,-2.77,,-5.65,-4.1,
43534,10.1002/adma.202500352,10.1002/adma.202500352,PM6,BTP-eC9,PM6,BTP-eC9,CC1=CC(=CC(=C1)C2=C3C=CC(=C4C5=C(C=C(S5)/C=C\6/C(=O)C7=CC(=CC(=C7)F)C(=O)/C6=C\C8=CC(=C(S8)C9=CC(=CC(=C9)C)C(C)(C)C(=O)OC)C(C)(C)C(=O)OC)SC4=C3S2)C(C)(C)C(=O)OC)C(C)(C)C(=O)OC,CCCCCCCCCc1c(C=C2C(=O)c3cc(Cl)c(Cl)cc3C2=C(C#N)C#N)sc2c1sc1c3c4nsnc4c4c5sc6c(CCCCCCCCC)c(C=C7C(=O)c8cc(Cl)c(Cl)cc8C7=C(C#N)C#N)sc6c5n(CC(CCCC)CCCCCC)c4c3n(CC(CCCC)CCCCCC)c21,0.844,28.6,77.43,18.7,18.69036312,0.0515341176470514,18.5,18.7,,w/o,,,ITO/2PACz/active layer/PNDIT-F3N/Ag,,PNDIT-F3N,PNDIT-F3N,2PACz,2PACz,,,,,-5.56,-3.65,,-5.68,-3.9,
43535,10.1002/adma.202500352,10.1002/adma.202500352,PM6,BTP-eC9,PM6,BTP-eC9,CC1=CC(=CC(=C1)C2=C3C=CC(=C4C5=C(C=C(S5)/C=C\6/C(=O)C7=CC(=CC(=C7)F)C(=O)/C6=C\C8=CC(=C(S8)C9=CC(=CC(=C9)C)C(C)(C)C(=O)OC)C(C)(C)C(=O)OC)SC4=C3S2)C(C)(C)C(=O)OC)C(C)(C)C(=O)OC,CCCCCCCCCc1c(C=C2C(=O)c3cc(Cl)c(Cl)cc3C2=C(C#N)C#N)sc2c1sc1c3c4nsnc4c4c5sc6c(CCCCCCCCC)c(C=C7C(=O)c8cc(Cl)c(Cl)cc8C7=C(C#N)C#N)sc6c5n(CC(CCCC)CCCCCC)c4c3n(CC(CCCC)CCCCCC)c21,0.844,28.81,79.19,19.26,19.255555316,0.0230772793354244,19.03,19.26,,NBN,NBN,1.0 mg mL^-1,ITO/2PACz/active layer/PNDIT-F3N/Ag,,PNDIT-F3N,PNDIT-F3N,2PACz,2PACz,,,,,-5.56,-3.65,,-5.68,-3.9,
43536,10.1002/adma.202500357,10.1002/adma.202500357,D18,N3,D18,N3,CCCCCCC(CCCC)CC1=CSC(C2=CC3=C(S2)C2=C(C=C(C4=CC(CC(CCCC)CCCCCC)=C(C5=CC6=C(C7=CC(F)=C(CC(CC)CCCC)S7)C7=C(C=CS7)C(C7=CC(F)=C(CC(CC)CCCC)S7)=C6S5)S4)S2)C2=NSN=C32)=C1,CCCCCCCCCCCC1=C(/C=C2\C(=O)C3=CC(F)=C(F)C=C3C2=C(C#N)C#N)SC2=C1SC1=C2N(CCC(CC)CCCC)C2=C1C1=NSN=C1C1=C2N(CCC(CC)CCCC)C2=C1SC1=C2SC(/C=C2\C(=O)C3=CC(F)=C(F)C=C3C2=C(C#N)C#N)=C1CCCCCCCCCCC,0.846,27.8,78.0,18.3,18.344664,0.2440655737704774,18.1,18.3,,,,,ITO/PEDOT:PSS/active layer/PNDIT-F3N/Ag,conventional,PNDIT-F3N,PNDIT-F3N,PEDOT:PSS,PEDOT:PSS,,,,,-5.51,-2.77,,-5.64,-3.86,
43540,10.1002/adma.202500450,10.1002/adma.202500450,PM6,BTP-eC9,PM6,BTP-eC9,CC1=CC(=CC(=C1)C2=C3C=CC(=C4C5=C(C=C(S5)/C=C\6/C(=O)C7=CC(=CC(=C7)F)C(=O)/C6=C\C8=CC(=C(S8)C9=CC(=CC(=C9)C)C(C)(C)C(=O)OC)C(C)(C)C(=O)OC)SC4=C3S2)C(C)(C)C(=O)OC)C(C)(C)C(=O)OC,CCCCCCCCCc1c(C=C2C(=O)c3cc(Cl)c(Cl)cc3C2=C(C#N)C#N)sc2c1sc1c3c4nsnc4c4c5sc6c(CCCCCCCCC)c(C=C7C(=O)c8cc(Cl)c(Cl)cc8C7=C(C#N)C#N)sc6c5n(CC(CCCC)CCCCCC)c4c3n(CC(CCCC)CCCCCC)c21,0.695,22.21,60.34,9.32,9.31405223,0.0638172746780986,9.17,9.32,,,,,,semitransparent organic solar cell,Ag,Ag,,,,,,,-5.56,-3.65,,-5.68,-3.9,
43541,10.1002/adma.202500450,10.1002/adma.202500450,PM6,BTP-eC9,PM6,BTP-eC9,CC1=CC(=CC(=C1)C2=C3C=CC(=C4C5=C(C=C(S5)/C=C\6/C(=O)C7=CC(=CC(=C7)F)C(=O)/C6=C\C8=CC(=C(S8)C9=CC(=CC(=C9)C)C(C)(C)C(=O)OC)C(C)(C)C(=O)OC)SC4=C3S2)C(C)(C)C(=O)OC)C(C)(C)C(=O)OC,CCCCCCCCCc1c(C=C2C(=O)c3cc(Cl)c(Cl)cc3C2=C(C#N)C#N)sc2c1sc1c3c4nsnc4c4c5sc6c(CCCCCCCCC)c(C=C7C(=O)c8cc(Cl)c(Cl)cc8C7=C(C#N)C#N)sc6c5n(CC(CCCC)CCCCCC)c4c3n(CC(CCCC)CCCCCC)c21,0.842,22.93,75.49,14.57,14.574899593999998,0.0336279615648429,14.36,14.57,,,,,,semitransparent organic solar cell,PMD-PD/Ag,PMD-PD/Ag,,,,,,,-5.56,-3.65,,-5.68,-3.9,
43542,10.1002/adma.202500450,10.1002/adma.202500450,PM6,BTP-eC9,PM6,BTP-eC9,CC1=CC(=CC(=C1)C2=C3C=CC(=C4C5=C(C=C(S5)/C=C\6/C(=O)C7=CC(=CC(=C7)F)C(=O)/C6=C\C8=CC(=C(S8)C9=CC(=CC(=C9)C)C(C)(C)C(=O)OC)C(C)(C)C(=O)OC)SC4=C3S2)C(C)(C)C(=O)OC)C(C)(C)C(=O)OC,CCCCCCCCCc1c(C=C2C(=O)c3cc(Cl)c(Cl)cc3C2=C(C#N)C#N)sc2c1sc1c3c4nsnc4c4c5sc6c(CCCCCCCCC)c(C=C7C(=O)c8cc(Cl)c(Cl)cc8C7=C(C#N)C#N)sc6c5n(CC(CCCC)CCCCCC)c4c3n(CC(CCCC)CCCCCC)c21,0.841,22.31,75.31,14.12,14.130196901,0.0722160127478787,13.91,14.12,,,,,,semitransparent organic solar cell,PMD-PD/ Cu,PMD-PD/Cu,,,,,,,-5.56,-3.65,,-5.68,-3.9,
43543,10.1002/adma.202500450,10.1002/adma.202500450,PM6,BTP-eC9,PM6,BTP-eC9,CC1=CC(=CC(=C1)C2=C3C=CC(=C4C5=C(C=C(S5)/C=C\6/C(=O)C7=CC(=CC(=C7)F)C(=O)/C6=C\C8=CC(=C(S8)C9=CC(=CC(=C9)C)C(C)(C)C(=O)OC)C(C)(C)C(=O)OC)SC4=C3S2)C(C)(C)C(=O)OC)C(C)(C)C(=O)OC,CCCCCCCCCc1c(C=C2C(=O)c3cc(Cl)c(Cl)cc3C2=C(C#N)C#N)sc2c1sc1c3c4nsnc4c4c5sc6c(CCCCCCCCC)c(C=C7C(=O)c8cc(Cl)c(Cl)cc8C7=C(C#N)C#N)sc6c5n(CC(CCCC)CCCCCC)c4c3n(CC(CCCC)CCCCCC)c21,0.844,16.65,72.42,10.19,10.176892919999998,0.1286268891069779,10.07,10.19,,,,,,semitransparent organic solar cell,PMD-PD/Cu,PMD-PD/Cu,,,,,,,-5.56,-3.65,,-5.68,-3.9,
43544,10.1002/adma.202500450,10.1002/adma.202500450,PM6,BTP-eC9,PM6,BTP-eC9,CC1=CC(=CC(=C1)C2=C3C=CC(=C4C5=C(C=C(S5)/C=C\6/C(=O)C7=CC(=CC(=C7)F)C(=O)/C6=C\C8=CC(=C(S8)C9=CC(=CC(=C9)C)C(C)(C)C(=O)OC)C(C)(C)C(=O)OC)SC4=C3S2)C(C)(C)C(=O)OC)C(C)(C)C(=O)OC,CCCCCCCCCc1c(C=C2C(=O)c3cc(Cl)c(Cl)cc3C2=C(C#N)C#N)sc2c1sc1c3c4nsnc4c4c5sc6c(CCCCCCCCC)c(C=C7C(=O)c8cc(Cl)c(Cl)cc8C7=C(C#N)C#N)sc6c5n(CC(CCCC)CCCCCC)c4c3n(CC(CCCC)CCCCCC)c21,0.819,16.25,64.97,8.65,8.646694875,0.0382095375722622,8.36,8.65,,,,,,semitransparent organic solar cell,PFN-Br/Cu,PFN-Br/Cu,,,,,,,-5.56,-3.65,,-5.68,-3.9,
43546,10.1002/adma.202500861,10.1002/adma.202500861,PM6,BTP-eC9,PM6,BTP-eC9,CC1=CC(=CC(=C1)C2=C3C=CC(=C4C5=C(C=C(S5)/C=C\6/C(=O)C7=CC(=CC(=C7)F)C(=O)/C6=C\C8=CC(=C(S8)C9=CC(=CC(=C9)C)C(C)(C)C(=O)OC)C(C)(C)C(=O)OC)SC4=C3S2)C(C)(C)C(=O)OC)C(C)(C)C(=O)OC,CCCCCCCCCc1c(C=C2C(=O)c3cc(Cl)c(Cl)cc3C2=C(C#N)C#N)sc2c1sc1c3c4nsnc4c4c5sc6c(CCCCCCCCC)c(C=C7C(=O)c8cc(Cl)c(Cl)cc8C7=C(C#N)C#N)sc6c5n(CC(CCCC)CCCCCC)c4c3n(CC(CCCC)CCCCCC)c21,0.861,28.08,79.1,19.12,19.12391208,0.0204606694560442,18.88,19.12,,BDCB,BDCB,,ITO/Me-4PACz/PEDOT:PSS/active layer/PFN-Br/Ag,conventional,PFN-Br,PFN-Br,Me-4PACz/PEDOT:PSS,PEDOT:PSS,,o-XY,o-xylene,,-5.56,-3.65,,-5.68,-3.9,
43547,10.1002/adma.202500861,10.1002/adma.202500861,PM6,BTP-eC9-4ClO,PM6,BTP-eC9-4ClO,CC1=CC(=CC(=C1)C2=C3C=CC(=C4C5=C(C=C(S5)/C=C\6/C(=O)C7=CC(=CC(=C7)F)C(=O)/C6=C\C8=CC(=C(S8)C9=CC(=CC(=C9)C)C(C)(C)C(=O)OC)C(C)(C)C(=O)OC)SC4=C3S2)C(C)(C)C(=O)OC)C(C)(C)C(=O)OC,,0.891,27.99,80.3,20.03,20.02608927,0.0195243634548237,19.67,20.03,,BDCB,BDCB,,ITO/Me-4PACz/PEDOT:PSS/active layer/PFN-Br/Ag,conventional,PFN-Br,PFN-Br,Me-4PACz/PEDOT:PSS,PEDOT:PSS,,o-XY,o-xylene,,-5.56,-3.65,,,,
43548,10.1002/adma.202500861,10.1002/adma.202500861,PM6,BTP-eC9-4ClO,PM6,BTP-eC9-4ClO,CC1=CC(=CC(=C1)C2=C3C=CC(=C4C5=C(C=C(S5)/C=C\6/C(=O)C7=CC(=CC(=C7)F)C(=O)/C6=C\C8=CC(=C(S8)C9=CC(=CC(=C9)C)C(C)(C)C(=O)OC)C(C)(C)C(=O)OC)SC4=C3S2)C(C)(C)C(=O)OC)C(C)(C)C(=O)OC,,0.894,27.42,79.3,19.45,19.43918964,0.0555802570694122,,19.45,,BDCB,BDCB,,ITO/Me-4PACz/PEDOT:PSS/active layer/PFN-Br/Ag,conventional,PFN-Br,PFN-Br,Me-4PACz/PEDOT:PSS,PEDOT:PSS,,o-XY,o-xylene,,-5.56,-3.65,,,,
43557,10.1002/adma.202501117,10.1002/adma.202501117,PM6,BTP-eC9,PM6,BTP-eC9,CC1=CC(=CC(=C1)C2=C3C=CC(=C4C5=C(C=C(S5)/C=C\6/C(=O)C7=CC(=CC(=C7)F)C(=O)/C6=C\C8=CC(=C(S8)C9=CC(=CC(=C9)C)C(C)(C)C(=O)OC)C(C)(C)C(=O)OC)SC4=C3S2)C(C)(C)C(=O)OC)C(C)(C)C(=O)OC,CCCCCCCCCc1c(C=C2C(=O)c3cc(Cl)c(Cl)cc3C2=C(C#N)C#N)sc2c1sc1c3c4nsnc4c4c5sc6c(CCCCCCCCC)c(C=C7C(=O)c8cc(Cl)c(Cl)cc8C7=C(C#N)C#N)sc6c5n(CC(CCCC)CCCCCC)c4c3n(CC(CCCC)CCCCCC)c21,0.857,27.88,79.23,18.96,18.930550668,0.1553234810126699,18.66,18.96,,,,,,,,,PEDOT:PSS,PEDOT:PSS,,,,,-5.56,-3.65,,-5.68,-3.9,
43558,10.1002/adma.202501117,10.1002/adma.202501117,PM6,BTP-eC9,PM6,BTP-eC9,CC1=CC(=CC(=C1)C2=C3C=CC(=C4C5=C(C=C(S5)/C=C\6/C(=O)C7=CC(=CC(=C7)F)C(=O)/C6=C\C8=CC(=C(S8)C9=CC(=CC(=C9)C)C(C)(C)C(=O)OC)C(C)(C)C(=O)OC)SC4=C3S2)C(C)(C)C(=O)OC)C(C)(C)C(=O)OC,CCCCCCCCCc1c(C=C2C(=O)c3cc(Cl)c(Cl)cc3C2=C(C#N)C#N)sc2c1sc1c3c4nsnc4c4c5sc6c(CCCCCCCCC)c(C=C7C(=O)c8cc(Cl)c(Cl)cc8C7=C(C#N)C#N)sc6c5n(CC(CCCC)CCCCCC)c4c3n(CC(CCCC)CCCCCC)c21,0.857,28.48,79.6,19.39,19.42825856,0.1973107787519296,19.24,19.39,,,,,ITO/4PACz/Active layer/PDINN/Ag,conventional,PDINN,,4PACz,4PACz,,,,,-5.56,-3.65,,-5.68,-3.9,
43559,10.1002/adma.202501117,10.1002/adma.202501117,PM6,BTP-eC9,PM6,BTP-eC9,CC1=CC(=CC(=C1)C2=C3C=CC(=C4C5=C(C=C(S5)/C=C\6/C(=O)C7=CC(=CC(=C7)F)C(=O)/C6=C\C8=CC(=C(S8)C9=CC(=CC(=C9)C)C(C)(C)C(=O)OC)C(C)(C)C(=O)OC)SC4=C3S2)C(C)(C)C(=O)OC)C(C)(C)C(=O)OC,CCCCCCCCCc1c(C=C2C(=O)c3cc(Cl)c(Cl)cc3C2=C(C#N)C#N)sc2c1sc1c3c4nsnc4c4c5sc6c(CCCCCCCCC)c(C=C7C(=O)c8cc(Cl)c(Cl)cc8C7=C(C#N)C#N)sc6c5n(CC(CCCC)CCCCCC)c4c3n(CC(CCCC)CCCCCC)c21,0.856,28.5,81.05,19.73,19.772958000000003,0.2177293461733515,19.55,19.73,,,,,ITO/BCZ-1/Active layer/PDINN/Ag,conventional,PDINN,,BCZ-1,BCZ-1,,,,,-5.56,-3.65,,-5.68,-3.9,
43560,10.1002/adma.202501117,10.1002/adma.202501117,PM6,BTP-eC9,PM6,BTP-eC9,CC1=CC(=CC(=C1)C2=C3C=CC(=C4C5=C(C=C(S5)/C=C\6/C(=O)C7=CC(=CC(=C7)F)C(=O)/C6=C\C8=CC(=C(S8)C9=CC(=CC(=C9)C)C(C)(C)C(=O)OC)C(C)(C)C(=O)OC)SC4=C3S2)C(C)(C)C(=O)OC)C(C)(C)C(=O)OC,CCCCCCCCCc1c(C=C2C(=O)c3cc(Cl)c(Cl)cc3C2=C(C#N)C#N)sc2c1sc1c3c4nsnc4c4c5sc6c(CCCCCCCCC)c(C=C7C(=O)c8cc(Cl)c(Cl)cc8C7=C(C#N)C#N)sc6c5n(CC(CCCC)CCCCCC)c4c3n(CC(CCCC)CCCCCC)c21,0.791,27.45,75.15,16.32,16.317281925,0.0166548713235334,15.96,16.32,,,,,ITO/BCZ-2/Active layer/PDINN/Ag,conventional,PDINN,,BCZ-2,BCZ-2,,,,,-5.56,-3.65,,-5.68,-3.9,
43561,10.1002/adma.202501117,10.1002/adma.202501117,D18,L8-BO,D18,L8-BO,CCCCCCC(CCCC)CC1=CSC(C2=CC3=C(S2)C2=C(C=C(C4=CC(CC(CCCC)CCCCCC)=C(C5=CC6=C(C7=CC(F)=C(CC(CC)CCCC)S7)C7=C(C=CS7)C(C7=CC(F)=C(CC(CC)CCCC)S7)=C6S5)S4)S2)C2=NSN=C32)=C1,CCCCCCC(CCCC)CC1=C(/C=C2\C(=O)C3=CC(F)=C(F)C=C3C2=C(C#N)C#N)SC2=C1SC1C3=C(C4=C(C5=NSN=C35)C3=C(C5=C(S3)C(CC(CCCC)CCCCCC)=C(/C=C3\C(=O)C6=CC(F)=C(F)C=C6C3=C(C#N)C#N)S5)N4CC(CC)CCCC)N(CC(CC)CCCC)C21,0.907,26.67,82.32,19.93,19.912952808,0.0855353336678359,19.76,19.93,,,,,ITO/BCZ-1/Active layer/PDINN/Ag,conventional,PDINN,,BCZ-1,BCZ-1,,,,,-5.51,-2.77,,-5.68,-3.9,
43562,10.1002/adma.202501243,10.1002/adma.202501243,D18,L8-BO,D18,L8-BO,CCCCCCC(CCCC)CC1=CSC(C2=CC3=C(S2)C2=C(C=C(C4=CC(CC(CCCC)CCCCCC)=C(C5=CC6=C(C7=CC(F)=C(CC(CC)CCCC)S7)C7=C(C=CS7)C(C7=CC(F)=C(CC(CC)CCCC)S7)=C6S5)S4)S2)C2=NSN=C32)=C1,CCCCCCC(CCCC)CC1=C(/C=C2\C(=O)C3=CC(F)=C(F)C=C3C2=C(C#N)C#N)SC2=C1SC1C3=C(C4=C(C5=NSN=C35)C3=C(C5=C(S3)C(CC(CCCC)CCCCCC)=C(/C=C3\C(=O)C6=CC(F)=C(F)C=C6C3=C(C#N)C#N)S5)N4CC(CC)CCCC)N(CC(CC)CCCC)C21,0.925,26.23,81.1,19.68,19.67709025,0.0147853150406534,19.42,19.68,,,,,ITO/PEDOT:PSS/D18/L8-BO/PDINN/Ag,conventional,PDINN,PDINN,PEDOT:PSS,PEDOT:PSS,,CB/CF,chlorobenzene:chloroform,,-5.51,-2.77,,-5.68,-3.9,
43563,10.1002/adma.202501243,10.1002/adma.202501243,D18,L8-BO,D18,L8-BO,CCCCCCC(CCCC)CC1=CSC(C2=CC3=C(S2)C2=C(C=C(C4=CC(CC(CCCC)CCCCCC)=C(C5=CC6=C(C7=CC(F)=C(CC(CC)CCCC)S7)C7=C(C=CS7)C(C7=CC(F)=C(CC(CC)CCCC)S7)=C6S5)S4)S2)C2=NSN=C32)=C1,CCCCCCC(CCCC)CC1=C(/C=C2\C(=O)C3=CC(F)=C(F)C=C3C2=C(C#N)C#N)SC2=C1SC1C3=C(C4=C(C5=NSN=C35)C3=C(C5=C(S3)C(CC(CCCC)CCCCCC)=C(/C=C3\C(=O)C6=CC(F)=C(F)C=C6C3=C(C#N)C#N)S5)N4CC(CC)CCCC)N(CC(CC)CCCC)C21,0.92,26.25,83.0,20.05,20.044500000000003,0.0274314214463732,19.76,20.05,,,,,ITO/PEDOT:PSS/D18/L8-BO/PDINN/Ag,conventional,PDINN,PDINN,PEDOT:PSS,PEDOT:PSS,,CB/TCE,chlorobenzene:TCE,,-5.51,-2.77,,-5.68,-3.9,
43564,10.1002/adma.202501243,10.1002/adma.202501243,D18,L8-BO,D18,L8-BO,CCCCCCC(CCCC)CC1=CSC(C2=CC3=C(S2)C2=C(C=C(C4=CC(CC(CCCC)CCCCCC)=C(C5=CC6=C(C7=CC(F)=C(CC(CC)CCCC)S7)C7=C(C=CS7)C(C7=CC(F)=C(CC(CC)CCCC)S7)=C6S5)S4)S2)C2=NSN=C32)=C1,CCCCCCC(CCCC)CC1=C(/C=C2\C(=O)C3=CC(F)=C(F)C=C3C2=C(C#N)C#N)SC2=C1SC1C3=C(C4=C(C5=NSN=C35)C3=C(C5=C(S3)C(CC(CCCC)CCCCCC)=C(/C=C3\C(=O)C6=CC(F)=C(F)C=C6C3=C(C#N)C#N)S5)N4CC(CC)CCCC)N(CC(CC)CCCC)C21,0.909,26.05,79.7,18.84,18.872521650000003,0.1726202229299531,18.57,18.84,,,,,ITO/PEDOT:PSS/D18/L8-BO/PDINN/Ag,conventional,PDINN,PDINN,PEDOT:PSS,PEDOT:PSS,,CB/CB,chlorobenzene,,-5.51,-2.77,,-5.68,-3.9,
43587,10.1002/adma.202501671,10.1002/adma.202501671,PM6,Y-F,PM6,Y-F,CC1=CC(=CC(=C1)C2=C3C=CC(=C4C5=C(C=C(S5)/C=C\6/C(=O)C7=CC(=CC(=C7)F)C(=O)/C6=C\C8=CC(=C(S8)C9=CC(=CC(=C9)C)C(C)(C)C(=O)OC)C(C)(C)C(=O)OC)SC4=C3S2)C(C)(C)C(=O)OC)C(C)(C)C(=O)OC,,0.861,25.98,78.4,17.53,17.53712352,0.0406361665715937,17.17,17.53,,,,,ITO/PEDOT:PSS/active layer/PDINN/Ag,conventional,PDINN,PDINN,PEDOT:PSS,PEDOT:PSS,,chloroform,chloroform,,-5.56,-3.65,,,,
43588,10.1002/adma.202501671,10.1002/adma.202501671,PM6,DY-FL,PM6,DY-FL,CC1=CC(=CC(=C1)C2=C3C=CC(=C4C5=C(C=C(S5)/C=C\6/C(=O)C7=CC(=CC(=C7)F)C(=O)/C6=C\C8=CC(=C(S8)C9=CC(=CC(=C9)C)C(C)(C)C(=O)OC)C(C)(C)C(=O)OC)SC4=C3S2)C(C)(C)C(=O)OC)C(C)(C)C(=O)OC,,0.884,27.37,80.07,19.38,19.373000556,0.0361168421052532,19.05,19.38,,,,,ITO/PEDOT:PSS/active layer/PDINN/Ag,conventional,PDINN,PDINN,PEDOT:PSS,PEDOT:PSS,,chloroform,chloroform,,-5.56,-3.65,,,,
43589,10.1002/adma.202501671,10.1002/adma.202501671,PM6,DY-FL,PM6,DY-FL,CC1=CC(=CC(=C1)C2=C3C=CC(=C4C5=C(C=C(S5)/C=C\6/C(=O)C7=CC(=CC(=C7)F)C(=O)/C6=C\C8=CC(=C(S8)C9=CC(=CC(=C9)C)C(C)(C)C(=O)OC)C(C)(C)C(=O)OC)SC4=C3S2)C(C)(C)C(=O)OC)C(C)(C)C(=O)OC,,0.89,27.56,80.63,19.78,19.77724892,0.0139083923154854,19.39,19.78,,,,,,,,,3-BPIC-F,3-BPIC-F,,,,,-5.56,-3.65,,,,
43597,10.1002/adma.202502485,10.1002/adma.202502485,D18,L8-BO,D18,L8-BO,CCCCCCC(CCCC)CC1=CSC(C2=CC3=C(S2)C2=C(C=C(C4=CC(CC(CCCC)CCCCCC)=C(C5=CC6=C(C7=CC(F)=C(CC(CC)CCCC)S7)C7=C(C=CS7)C(C7=CC(F)=C(CC(CC)CCCC)S7)=C6S5)S4)S2)C2=NSN=C32)=C1,CCCCCCC(CCCC)CC1=C(/C=C2\C(=O)C3=CC(F)=C(F)C=C3C2=C(C#N)C#N)SC2=C1SC1C3=C(C4=C(C5=NSN=C35)C3=C(C5=C(S3)C(CC(CCCC)CCCCCC)=C(/C=C3\C(=O)C6=CC(F)=C(F)C=C6C3=C(C#N)C#N)S5)N4CC(CC)CCCC)N(CC(CC)CCCC)C21,0.9,26.82,81.4,19.34,19.648332000000003,1.5942709410548273,19.14,19.34,1:1.2,,,,ITO/SAMs/active layer/PNDIT-F3N/Ag,conventional,PNDIT-F3N,,2PACz,2PACz,,,,,-5.51,-2.77,,-5.68,-3.9,
43599,10.1002/adma.202502485,10.1002/adma.202502485,D18,L8-BO,D18,L8-BO,CCCCCCC(CCCC)CC1=CSC(C2=CC3=C(S2)C2=C(C=C(C4=CC(CC(CCCC)CCCCCC)=C(C5=CC6=C(C7=CC(F)=C(CC(CC)CCCC)S7)C7=C(C=CS7)C(C7=CC(F)=C(CC(CC)CCCC)S7)=C6S5)S4)S2)C2=NSN=C32)=C1,CCCCCCC(CCCC)CC1=C(/C=C2\C(=O)C3=CC(F)=C(F)C=C3C2=C(C#N)C#N)SC2=C1SC1C3=C(C4=C(C5=NSN=C35)C3=C(C5=C(S3)C(CC(CCCC)CCCCCC)=C(/C=C3\C(=O)C6=CC(F)=C(F)C=C6C3=C(C#N)C#N)S5)N4CC(CC)CCCC)N(CC(CC)CCCC)C21,0.896,26.87,81.1,19.52,19.52524672,0.0268786885245841,19.29,19.52,1:1.2,,,,ITO/SAMs/active layer/PNDIT-F3N/Ag,conventional,PNDIT-F3N,,2PAThCz,2PAThCz,,,,,-5.51,-2.77,,-5.68,-3.9,
43601,10.1002/adma.202502485,10.1002/adma.202502485,D18,L8-BO,D18,L8-BO,CCCCCCC(CCCC)CC1=CSC(C2=CC3=C(S2)C2=C(C=C(C4=CC(CC(CCCC)CCCCCC)=C(C5=CC6=C(C7=CC(F)=C(CC(CC)CCCC)S7)C7=C(C=CS7)C(C7=CC(F)=C(CC(CC)CCCC)S7)=C6S5)S4)S2)C2=NSN=C32)=C1,CCCCCCC(CCCC)CC1=C(/C=C2\C(=O)C3=CC(F)=C(F)C=C3C2=C(C#N)C#N)SC2=C1SC1C3=C(C4=C(C5=NSN=C35)C3=C(C5=C(S3)C(CC(CCCC)CCCCCC)=C(/C=C3\C(=O)C6=CC(F)=C(F)C=C6C3=C(C#N)C#N)S5)N4CC(CC)CCCC)N(CC(CC)CCCC)C21,0.899,26.85,82.0,19.79,19.793283,0.0165891864578234,19.47,19.79,1:1.2,,,,ITO/SAMs/active layer/PNDIT-F3N/Ag,conventional,PNDIT-F3N,,4PAThCz,4PAThCz,,,,,-5.51,-2.77,,-5.68,-3.9,
43603,10.1002/adma.202502579,10.1002/adma.202502579,D18,Y6,D18,Y6,CCCCCCC(CCCC)CC1=CSC(C2=CC3=C(S2)C2=C(C=C(C4=CC(CC(CCCC)CCCCCC)=C(C5=CC6=C(C7=CC(F)=C(CC(CC)CCCC)S7)C7=C(C=CS7)C(C7=CC(F)=C(CC(CC)CCCC)S7)=C6S5)S4)S2)C2=NSN=C32)=C1,CCCCCCCCCCCc1c(/C=C2\C(=O)c3cc(F)c(F)cc3C2=C(C#N)C#N)sc2c1sc1c3c4nsnc4c4c5sc6c(CCCCCCCCCCC)c(/C=C7\C(=O)c8cc(F)c(F)cc8C7=C(C#N)C#N)sc6c5n(CC(CC)CCCC)c4c3n(CC(CC)CCCC)c21,0.786,15.91,55.5,6.94,6.940419299999999,0.0060417867435016,5.94,6.94,,,,,,,,,,,,,,,-5.51,-2.77,,-5.65,-4.09,
43604,10.1002/adma.202502579,10.1002/adma.202502579,D18,Y6,D18,Y6,CCCCCCC(CCCC)CC1=CSC(C2=CC3=C(S2)C2=C(C=C(C4=CC(CC(CCCC)CCCCCC)=C(C5=CC6=C(C7=CC(F)=C(CC(CC)CCCC)S7)C7=C(C=CS7)C(C7=CC(F)=C(CC(CC)CCCC)S7)=C6S5)S4)S2)C2=NSN=C32)=C1,CCCCCCCCCCCc1c(/C=C2\C(=O)c3cc(F)c(F)cc3C2=C(C#N)C#N)sc2c1sc1c3c4nsnc4c4c5sc6c(CCCCCCCCCCC)c(/C=C7\C(=O)c8cc(F)c(F)cc8C7=C(C#N)C#N)sc6c5n(CC(CC)CCCC)c4c3n(CC(CC)CCCC)c21,0.791,15.7,56.4,7.01,7.0041468,0.0834978601997115,6.58,7.01,,,,,,,,,,,,toluene,,,-5.51,-2.77,,-5.65,-4.09,
43605,10.1002/adma.202502579,10.1002/adma.202502579,D18,L8-BO,D18,L8-BO,CCCCCCC(CCCC)CC1=CSC(C2=CC3=C(S2)C2=C(C=C(C4=CC(CC(CCCC)CCCCCC)=C(C5=CC6=C(C7=CC(F)=C(CC(CC)CCCC)S7)C7=C(C=CS7)C(C7=CC(F)=C(CC(CC)CCCC)S7)=C6S5)S4)S2)C2=NSN=C32)=C1,CCCCCCC(CCCC)CC1=C(/C=C2\C(=O)C3=CC(F)=C(F)C=C3C2=C(C#N)C#N)SC2=C1SC1C3=C(C4=C(C5=NSN=C35)C3=C(C5=C(S3)C(CC(CCCC)CCCCCC)=C(/C=C3\C(=O)C6=CC(F)=C(F)C=C6C3=C(C#N)C#N)S5)N4CC(CC)CCCC)N(CC(CC)CCCC)C21,0.874,26.23,79.0,18.12,18.1107658,0.0509613686534306,17.9,18.12,,,,,,,,,,,,toluene,,,-5.51,-2.77,,-5.68,-3.9,
43606,10.1002/adma.202502579,10.1002/adma.202502579,D18,L8-BO,D18,L8-BO,CCCCCCC(CCCC)CC1=CSC(C2=CC3=C(S2)C2=C(C=C(C4=CC(CC(CCCC)CCCCCC)=C(C5=CC6=C(C7=CC(F)=C(CC(CC)CCCC)S7)C7=C(C=CS7)C(C7=CC(F)=C(CC(CC)CCCC)S7)=C6S5)S4)S2)C2=NSN=C32)=C1,CCCCCCC(CCCC)CC1=C(/C=C2\C(=O)C3=CC(F)=C(F)C=C3C2=C(C#N)C#N)SC2=C1SC1C3=C(C4=C(C5=NSN=C35)C3=C(C5=C(S3)C(CC(CCCC)CCCCCC)=C(/C=C3\C(=O)C6=CC(F)=C(F)C=C6C3=C(C#N)C#N)S5)N4CC(CC)CCCC)N(CC(CC)CCCC)C21,0.854,25.33,76.2,16.47,16.48344684,0.0816444444444462,15.87,16.47,,,,,,,,,,,,toluene,,,-5.51,-2.77,,-5.68,-3.9,
43607,10.1002/adma.202502579,10.1002/adma.202502579,D18,L8-BO-4Cl,D18,L8-BO-4Cl,CCCCCCC(CCCC)CC1=CSC(C2=CC3=C(S2)C2=C(C=C(C4=CC(CC(CCCC)CCCCCC)=C(C5=CC6=C(C7=CC(F)=C(CC(CC)CCCC)S7)C7=C(C=CS7)C(C7=CC(F)=C(CC(CC)CCCC)S7)=C6S5)S4)S2)C2=NSN=C32)=C1,,0.884,27.22,80.2,19.3,19.29810896,0.0097981347150273,19.29,19.3,,,,,,,,,,,,,,,-5.51,-2.77,,,,
43608,10.1002/adma.202502579,10.1002/adma.202502579,D18,L8-BO-4Cl,D18,L8-BO-4Cl,CCCCCCC(CCCC)CC1=CSC(C2=CC3=C(S2)C2=C(C=C(C4=CC(CC(CCCC)CCCCCC)=C(C5=CC6=C(C7=CC(F)=C(CC(CC)CCCC)S7)C7=C(C=CS7)C(C7=CC(F)=C(CC(CC)CCCC)S7)=C6S5)S4)S2)C2=NSN=C32)=C1,,0.883,26.8,81.6,19.31,19.3101504,0.0007788710512819,19.23,19.31,,,,,,,,,,,,toluene,,,-5.51,-2.77,,,,
43609,10.1002/adma.202503072,10.1002/adma.202503072,D18,BTP-eC9,D18,BTP-eC9,CCCCCCC(CCCC)CC1=CSC(C2=CC3=C(S2)C2=C(C=C(C4=CC(CC(CCCC)CCCCCC)=C(C5=CC6=C(C7=CC(F)=C(CC(CC)CCCC)S7)C7=C(C=CS7)C(C7=CC(F)=C(CC(CC)CCCC)S7)=C6S5)S4)S2)C2=NSN=C32)=C1,CCCCCCCCCc1c(C=C2C(=O)c3cc(Cl)c(Cl)cc3C2=C(C#N)C#N)sc2c1sc1c3c4nsnc4c4c5sc6c(CCCCCCCCC)c(C=C7C(=O)c8cc(Cl)c(Cl)cc8C7=C(C#N)C#N)sc6c5n(CC(CCCC)CCCCCC)c4c3n(CC(CCCC)CCCCCC)c21,0.817,26.43,70.26,15.18,15.171459606,0.056260830039518,14.75,15.18,,,,,ITO(or surface modified ITO anode)/HTL(or HTL free)/D18/BTP-eC9/PNDIT-F3N/Ag,conventional,PNDIT-F3N,,ITO-P,ITO-P,,,,,-5.51,-2.77,,-5.68,-3.9,
43610,10.1002/adma.202503072,10.1002/adma.202503072,D18,BTP-eC9,D18,BTP-eC9,CCCCCCC(CCCC)CC1=CSC(C2=CC3=C(S2)C2=C(C=C(C4=CC(CC(CCCC)CCCCCC)=C(C5=CC6=C(C7=CC(F)=C(CC(CC)CCCC)S7)C7=C(C=CS7)C(C7=CC(F)=C(CC(CC)CCCC)S7)=C6S5)S4)S2)C2=NSN=C32)=C1,CCCCCCCCCc1c(C=C2C(=O)c3cc(Cl)c(Cl)cc3C2=C(C#N)C#N)sc2c1sc1c3c4nsnc4c4c5sc6c(CCCCCCCCC)c(C=C7C(=O)c8cc(Cl)c(Cl)cc8C7=C(C#N)C#N)sc6c5n(CC(CCCC)CCCCCC)c4c3n(CC(CCCC)CCCCCC)c21,0.837,26.98,72.18,16.31,16.299875268,0.0620768362967366,16.03,16.31,,,,,ITO(or surface modified ITO anode)/HTL(or HTL free)/D18/BTP-eC9/PNDIT-F3N/Ag,conventional,PNDIT-F3N,,ITO-F,ITO-F,,,,,-5.51,-2.77,,-5.68,-3.9,
43611,10.1002/adma.202503072,10.1002/adma.202503072,D18,BTP-eC9,D18,BTP-eC9,CCCCCCC(CCCC)CC1=CSC(C2=CC3=C(S2)C2=C(C=C(C4=CC(CC(CCCC)CCCCCC)=C(C5=CC6=C(C7=CC(F)=C(CC(CC)CCCC)S7)C7=C(C=CS7)C(C7=CC(F)=C(CC(CC)CCCC)S7)=C6S5)S4)S2)C2=NSN=C32)=C1,CCCCCCCCCc1c(C=C2C(=O)c3cc(Cl)c(Cl)cc3C2=C(C#N)C#N)sc2c1sc1c3c4nsnc4c4c5sc6c(CCCCCCCCC)c(C=C7C(=O)c8cc(Cl)c(Cl)cc8C7=C(C#N)C#N)sc6c5n(CC(CCCC)CCCCCC)c4c3n(CC(CCCC)CCCCCC)c21,0.822,26.86,72.09,15.92,15.916693428,0.0207699246231243,15.59,15.92,,,,,ITO(or surface modified ITO anode)/HTL(or HTL free)/D18/BTP-eC9/PNDIT-F3N/Ag,conventional,PNDIT-F3N,,ITO-Cl,ITO-Cl,,,,,-5.51,-2.77,,-5.68,-3.9,
43612,10.1002/adma.202503072,10.1002/adma.202503072,D18,BTP-eC9,D18,BTP-eC9,CCCCCCC(CCCC)CC1=CSC(C2=CC3=C(S2)C2=C(C=C(C4=CC(CC(CCCC)CCCCCC)=C(C5=CC6=C(C7=CC(F)=C(CC(CC)CCCC)S7)C7=C(C=CS7)C(C7=CC(F)=C(CC(CC)CCCC)S7)=C6S5)S4)S2)C2=NSN=C32)=C1,CCCCCCCCCc1c(C=C2C(=O)c3cc(Cl)c(Cl)cc3C2=C(C#N)C#N)sc2c1sc1c3c4nsnc4c4c5sc6c(CCCCCCCCC)c(C=C7C(=O)c8cc(Cl)c(Cl)cc8C7=C(C#N)C#N)sc6c5n(CC(CCCC)CCCCCC)c4c3n(CC(CCCC)CCCCCC)c21,0.86,27.31,76.85,18.05,18.0494521,0.0030354570637164,17.9,18.05,,,,,ITO(or surface modified ITO anode)/HTL(or HTL free)/D18/BTP-eC9/PNDIT-F3N/Ag,conventional,PNDIT-F3N,,HPWO,HPWO,,,,,-5.51,-2.77,,-5.68,-3.9,
43613,10.1002/adma.202503072,10.1002/adma.202503072,D18,BTP-eC9,D18,BTP-eC9,CCCCCCC(CCCC)CC1=CSC(C2=CC3=C(S2)C2=C(C=C(C4=CC(CC(CCCC)CCCCCC)=C(C5=CC6=C(C7=CC(F)=C(CC(CC)CCCC)S7)C7=C(C=CS7)C(C7=CC(F)=C(CC(CC)CCCC)S7)=C6S5)S4)S2)C2=NSN=C32)=C1,CCCCCCCCCc1c(C=C2C(=O)c3cc(Cl)c(Cl)cc3C2=C(C#N)C#N)sc2c1sc1c3c4nsnc4c4c5sc6c(CCCCCCCCC)c(C=C7C(=O)c8cc(Cl)c(Cl)cc8C7=C(C#N)C#N)sc6c5n(CC(CCCC)CCCCCC)c4c3n(CC(CCCC)CCCCCC)c21,0.866,27.38,76.72,18.2,18.191140576,0.0486781538461572,18.06,18.2,,,,,ITO(or surface modified ITO anode)/HTL(or HTL free)/D18/BTP-eC9/PNDIT-F3N/Ag,conventional,PNDIT-F3N,,HPWO-P,HPWO-P,,,,,-5.51,-2.77,,-5.68,-3.9,
43614,10.1002/adma.202503072,10.1002/adma.202503072,D18,BTP-eC9,D18,BTP-eC9,CCCCCCC(CCCC)CC1=CSC(C2=CC3=C(S2)C2=C(C=C(C4=CC(CC(CCCC)CCCCCC)=C(C5=CC6=C(C7=CC(F)=C(CC(CC)CCCC)S7)C7=C(C=CS7)C(C7=CC(F)=C(CC(CC)CCCC)S7)=C6S5)S4)S2)C2=NSN=C32)=C1,CCCCCCCCCc1c(C=C2C(=O)c3cc(Cl)c(Cl)cc3C2=C(C#N)C#N)sc2c1sc1c3c4nsnc4c4c5sc6c(CCCCCCCCC)c(C=C7C(=O)c8cc(Cl)c(Cl)cc8C7=C(C#N)C#N)sc6c5n(CC(CCCC)CCCCCC)c4c3n(CC(CCCC)CCCCCC)c21,0.891,28.54,80.83,20.57,20.554373862,0.0759656684492065,20.25,20.57,,,,,ITO/HPWO-F/D18/BTP-eC9/PNDIT-F3N/Ag,conventional LBL,PNDIT-F3N,,HPWO-F,HPWO-F,,,,,-5.51,-2.77,,-5.68,-3.9,
43615,10.1002/adma.202503072,10.1002/adma.202503072,D18,BTP-eC9,D18,BTP-eC9,CCCCCCC(CCCC)CC1=CSC(C2=CC3=C(S2)C2=C(C=C(C4=CC(CC(CCCC)CCCCCC)=C(C5=CC6=C(C7=CC(F)=C(CC(CC)CCCC)S7)C7=C(C=CS7)C(C7=CC(F)=C(CC(CC)CCCC)S7)=C6S5)S4)S2)C2=NSN=C32)=C1,CCCCCCCCCc1c(C=C2C(=O)c3cc(Cl)c(Cl)cc3C2=C(C#N)C#N)sc2c1sc1c3c4nsnc4c4c5sc6c(CCCCCCCCC)c(C=C7C(=O)c8cc(Cl)c(Cl)cc8C7=C(C#N)C#N)sc6c5n(CC(CCCC)CCCCCC)c4c3n(CC(CCCC)CCCCCC)c21,0.875,28.3,78.66,19.49,19.4781825,0.0606336582862974,18.91,19.49,,,,,ITO(or surface modified ITO anode)/HTL(or HTL free)/D18/BTP-eC9/PNDIT-F3N/Ag,conventional,PNDIT-F3N,,HPWO-Cl,HPWO-Cl,,,,,-5.51,-2.77,,-5.68,-3.9,
43616,10.1002/adma.202503072,10.1002/adma.202503072,D18,BTP-eC9,D18,BTP-eC9,CCCCCCC(CCCC)CC1=CSC(C2=CC3=C(S2)C2=C(C=C(C4=CC(CC(CCCC)CCCCCC)=C(C5=CC6=C(C7=CC(F)=C(CC(CC)CCCC)S7)C7=C(C=CS7)C(C7=CC(F)=C(CC(CC)CCCC)S7)=C6S5)S4)S2)C2=NSN=C32)=C1,CCCCCCCCCc1c(C=C2C(=O)c3cc(Cl)c(Cl)cc3C2=C(C#N)C#N)sc2c1sc1c3c4nsnc4c4c5sc6c(CCCCCCCCC)c(C=C7C(=O)c8cc(Cl)c(Cl)cc8C7=C(C#N)C#N)sc6c5n(CC(CCCC)CCCCCC)c4c3n(CC(CCCC)CCCCCC)c21,0.848,26.39,73.93,16.56,16.544587696000004,0.0930694685990005,16.09,16.56,,,,,ITO(or surface modified ITO anode)/HTL(or HTL free)/D18/BTP-eC9/PNDIT-F3N/Ag,conventional,PNDIT-F3N,,HPWO-Br,HPWO-Br,,,,,-5.51,-2.77,,-5.68,-3.9,
43617,10.1002/adma.202503072,10.1002/adma.202503072,D18,BTP-eC9,D18,BTP-eC9,CCCCCCC(CCCC)CC1=CSC(C2=CC3=C(S2)C2=C(C=C(C4=CC(CC(CCCC)CCCCCC)=C(C5=CC6=C(C7=CC(F)=C(CC(CC)CCCC)S7)C7=C(C=CS7)C(C7=CC(F)=C(CC(CC)CCCC)S7)=C6S5)S4)S2)C2=NSN=C32)=C1,CCCCCCCCCc1c(C=C2C(=O)c3cc(Cl)c(Cl)cc3C2=C(C#N)C#N)sc2c1sc1c3c4nsnc4c4c5sc6c(CCCCCCCCC)c(C=C7C(=O)c8cc(Cl)c(Cl)cc8C7=C(C#N)C#N)sc6c5n(CC(CCCC)CCCCCC)c4c3n(CC(CCCC)CCCCCC)c21,0.877,27.43,75.73,18.24,18.217692103,0.122302066885951,18.21,18.24,,,,,ITO(or surface modified ITO anode)/HTL(or HTL free)/D18/BTP-eC9/PNDIT-F3N/Ag,conventional,PNDIT-F3N,,PEDOT:PSS,PEDOT:PSS,,,,,-5.51,-2.77,,-5.68,-3.9,
43618,10.1002/adma.202503072,10.1002/adma.202503072,D18,L8-BO,D18,L8-BO,CCCCCCC(CCCC)CC1=CSC(C2=CC3=C(S2)C2=C(C=C(C4=CC(CC(CCCC)CCCCCC)=C(C5=CC6=C(C7=CC(F)=C(CC(CC)CCCC)S7)C7=C(C=CS7)C(C7=CC(F)=C(CC(CC)CCCC)S7)=C6S5)S4)S2)C2=NSN=C32)=C1,CCCCCCC(CCCC)CC1=C(/C=C2\C(=O)C3=CC(F)=C(F)C=C3C2=C(C#N)C#N)SC2=C1SC1C3=C(C4=C(C5=NSN=C35)C3=C(C5=C(S3)C(CC(CCCC)CCCCCC)=C(/C=C3\C(=O)C6=CC(F)=C(F)C=C6C3=C(C#N)C#N)S5)N4CC(CC)CCCC)N(CC(CC)CCCC)C21,0.904,26.22,78.67,18.66,18.647055696,0.0693692604501674,18.41,18.66,,,,,,,,,HPWO,HPWO,,,,,-5.51,-2.77,,-5.68,-3.9,
43619,10.1002/adma.202503072,10.1002/adma.202503072,D18,L8-BO,D18,L8-BO,CCCCCCC(CCCC)CC1=CSC(C2=CC3=C(S2)C2=C(C=C(C4=CC(CC(CCCC)CCCCCC)=C(C5=CC6=C(C7=CC(F)=C(CC(CC)CCCC)S7)C7=C(C=CS7)C(C7=CC(F)=C(CC(CC)CCCC)S7)=C6S5)S4)S2)C2=NSN=C32)=C1,CCCCCCC(CCCC)CC1=C(/C=C2\C(=O)C3=CC(F)=C(F)C=C3C2=C(C#N)C#N)SC2=C1SC1C3=C(C4=C(C5=NSN=C35)C3=C(C5=C(S3)C(CC(CCCC)CCCCCC)=C(/C=C3\C(=O)C6=CC(F)=C(F)C=C6C3=C(C#N)C#N)S5)N4CC(CC)CCCC)N(CC(CC)CCCC)C21,0.928,26.99,80.11,20.07,20.064927392,0.0252745789735873,20.01,20.07,,,,,,,,,HPWO-F,HPWO-F,,,,,-5.51,-2.77,,-5.68,-3.9,
43620,10.1002/adma.202503072,10.1002/adma.202503072,D18,L8-BO,D18,L8-BO,CCCCCCC(CCCC)CC1=CSC(C2=CC3=C(S2)C2=C(C=C(C4=CC(CC(CCCC)CCCCCC)=C(C5=CC6=C(C7=CC(F)=C(CC(CC)CCCC)S7)C7=C(C=CS7)C(C7=CC(F)=C(CC(CC)CCCC)S7)=C6S5)S4)S2)C2=NSN=C32)=C1,CCCCCCC(CCCC)CC1=C(/C=C2\C(=O)C3=CC(F)=C(F)C=C3C2=C(C#N)C#N)SC2=C1SC1C3=C(C4=C(C5=NSN=C35)C3=C(C5=C(S3)C(CC(CCCC)CCCCCC)=C(/C=C3\C(=O)C6=CC(F)=C(F)C=C6C3=C(C#N)C#N)S5)N4CC(CC)CCCC)N(CC(CC)CCCC)C21,0.914,26.43,77.59,18.75,18.743431818,0.0350303039999933,18.45,18.75,,,,,,,,,PEDOT:PSS,PEDOT:PSS,,,,,-5.51,-2.77,,-5.68,-3.9,
43621,10.1002/adma.202503072,10.1002/adma.202503072,PM6,L8-BO,PM6,L8-BO,CC1=CC(=CC(=C1)C2=C3C=CC(=C4C5=C(C=C(S5)/C=C\6/C(=O)C7=CC(=CC(=C7)F)C(=O)/C6=C\C8=CC(=C(S8)C9=CC(=CC(=C9)C)C(C)(C)C(=O)OC)C(C)(C)C(=O)OC)SC4=C3S2)C(C)(C)C(=O)OC)C(C)(C)C(=O)OC,CCCCCCC(CCCC)CC1=C(/C=C2\C(=O)C3=CC(F)=C(F)C=C3C2=C(C#N)C#N)SC2=C1SC1C3=C(C4=C(C5=NSN=C35)C3=C(C5=C(S3)C(CC(CCCC)CCCCCC)=C(/C=C3\C(=O)C6=CC(F)=C(F)C=C6C3=C(C#N)C#N)S5)N4CC(CC)CCCC)N(CC(CC)CCCC)C21,0.901,26.2,77.63,18.43,18.32549306,0.5670479652740112,18.21,18.43,,,,,,,,,HPWO,HPWO,,,,,-5.56,-3.65,,-5.68,-3.9,
43622,10.1002/adma.202503072,10.1002/adma.202503072,PM6,L8-BO,PM6,L8-BO,CC1=CC(=CC(=C1)C2=C3C=CC(=C4C5=C(C=C(S5)/C=C\6/C(=O)C7=CC(=CC(=C7)F)C(=O)/C6=C\C8=CC(=C(S8)C9=CC(=CC(=C9)C)C(C)(C)C(=O)OC)C(C)(C)C(=O)OC)SC4=C3S2)C(C)(C)C(=O)OC)C(C)(C)C(=O)OC,CCCCCCC(CCCC)CC1=C(/C=C2\C(=O)C3=CC(F)=C(F)C=C3C2=C(C#N)C#N)SC2=C1SC1C3=C(C4=C(C5=NSN=C35)C3=C(C5=C(S3)C(CC(CCCC)CCCCCC)=C(/C=C3\C(=O)C6=CC(F)=C(F)C=C6C3=C(C#N)C#N)S5)N4CC(CC)CCCC)N(CC(CC)CCCC)C21,0.918,26.72,79.66,19.55,19.539769536,0.052329739130431,19.21,19.55,,,,,,,,,HPWO-F,HPWO-F,,,,,-5.56,-3.65,,-5.68,-3.9,
43623,10.1002/adma.202503072,10.1002/adma.202503072,PM6,L8-BO,PM6,L8-BO,CC1=CC(=CC(=C1)C2=C3C=CC(=C4C5=C(C=C(S5)/C=C\6/C(=O)C7=CC(=CC(=C7)F)C(=O)/C6=C\C8=CC(=C(S8)C9=CC(=CC(=C9)C)C(C)(C)C(=O)OC)C(C)(C)C(=O)OC)SC4=C3S2)C(C)(C)C(=O)OC)C(C)(C)C(=O)OC,CCCCCCC(CCCC)CC1=C(/C=C2\C(=O)C3=CC(F)=C(F)C=C3C2=C(C#N)C#N)SC2=C1SC1C3=C(C4=C(C5=NSN=C35)C3=C(C5=C(S3)C(CC(CCCC)CCCCCC)=C(/C=C3\C(=O)C6=CC(F)=C(F)C=C6C3=C(C#N)C#N)S5)N4CC(CC)CCCC)N(CC(CC)CCCC)C21,0.905,26.41,77.43,18.51,18.506583015000004,0.0184602106969078,18.21,18.51,,,,,,,,,PEDOT:PSS,PEDOT:PSS,,,,,-5.56,-3.65,,-5.68,-3.9,
43624,10.1002/adma.202503131,10.1002/adma.202503131,D18,CH─O,D18,CH─O,CCCCCCC(CCCC)CC1=CSC(C2=CC3=C(S2)C2=C(C=C(C4=CC(CC(CCCC)CCCCCC)=C(C5=CC6=C(C7=CC(F)=C(CC(CC)CCCC)S7)C7=C(C=CS7)C(C7=CC(F)=C(CC(CC)CCCC)S7)=C6S5)S4)S2)C2=NSN=C32)=C1,,0.942,24.38,80.47,18.48,18.480708012,0.0038312337662363,18.24,18.48,,,,,conventional,conventional,,,,,,,,,-5.51,-2.77,,,,
43625,10.1002/adma.202503131,10.1002/adma.202503131,D18,CH─S,D18,CH─S,CCCCCCC(CCCC)CC1=CSC(C2=CC3=C(S2)C2=C(C=C(C4=CC(CC(CCCC)CCCCCC)=C(C5=CC6=C(C7=CC(F)=C(CC(CC)CCCC)S7)C7=C(C=CS7)C(C7=CC(F)=C(CC(CC)CCCC)S7)=C6S5)S4)S2)C2=NSN=C32)=C1,,0.937,24.98,80.86,18.93,18.926301836000004,0.0195359957738815,18.84,18.93,,,,,conventional,conventional,,,,,,,,,-5.51,-2.77,,,,
43626,10.1002/adma.202503131,10.1002/adma.202503131,D18,CH─N,D18,CH─N,CCCCCCC(CCCC)CC1=CSC(C2=CC3=C(S2)C2=C(C=C(C4=CC(CC(CCCC)CCCCCC)=C(C5=CC6=C(C7=CC(F)=C(CC(CC)CCCC)S7)C7=C(C=CS7)C(C7=CC(F)=C(CC(CC)CCCC)S7)=C6S5)S4)S2)C2=NSN=C32)=C1,,0.91,26.74,83.13,20.23,20.22835542,0.0081294117647092,20.15,20.23,,,,,conventional,conventional,,,,,,,,,-5.51,-2.77,,,,
43627,10.1002/adma.202503325,10.1002/adma.202503325,PTQ17,K2,PTQ17,K2,,,0.857,27.13,73.3,17.04,17.04255053,0.0149678990610364,16.88,17.04,,,,,ITO/PEDOT:PSS/active layer/PDINN/Ag,conventional,PDINN,PDINN,PEDOT:PSS,PEDOT:PSS,,chloroform,chloroform,,,,,,,
43628,10.1002/adma.202503325,10.1002/adma.202503325,PTQ18,K2,PTQ18,K2,,,0.873,28.38,79.45,19.68,19.68432543,0.0219788109755994,19.56,19.68,,,,,ITO/PEDOT:PSS/active layer/PDINN/Ag,conventional,PDINN,PDINN,PEDOT:PSS,PEDOT:PSS,,chloroform,chloroform,,,,,,,
43629,10.1002/adma.202503325,10.1002/adma.202503325,PTQ19,K2,PTQ19,K2,,,0.88,27.06,77.69,18.5,18.50016432,0.0008882162162143,18.37,18.5,,,,,ITO/PEDOT:PSS/active layer/PDINN/Ag,conventional,PDINN,PDINN,PEDOT:PSS,PEDOT:PSS,,chloroform,chloroform,,,,,,,
43630,10.1002/adma.202503510,10.1002/adma.202503510,PM6,L8BO-X,PM6,L8BO-X,CC1=CC(=CC(=C1)C2=C3C=CC(=C4C5=C(C=C(S5)/C=C\6/C(=O)C7=CC(=CC(=C7)F)C(=O)/C6=C\C8=CC(=C(S8)C9=CC(=CC(=C9)C)C(C)(C)C(=O)OC)C(C)(C)C(=O)OC)SC4=C3S2)C(C)(C)C(=O)OC)C(C)(C)C(=O)OC,CCCCCCC(CCCC)CCC1=C(/C=C2\C(=O)C3=CC(F)=C(F)C=C3C2=C(C#N)C#N)SC2=C1SC1=C2N(CC(CC)CCCC)C2=C1C1=NSN=C1C1=C2N(CC(CC)CCCC)C2=C1SC1=C2SC(/C=C(\C)C(=C(C#N)C#N)C2=CC(F)=C(F)C=C2C=O)=C1CCC(CCCC)CCCCCC,0.873,27.07,80.6,19.05,19.04748066,0.0132248818897782,18.75,19.05,,,,,BHJ,conventional,PNDIT-F3N,,2-PACz,,,CF,chloroform,,-5.56,-3.65,,,,
43631,10.1002/adma.202503510,10.1002/adma.202503510,PM6,L8BO-X,PM6,L8BO-X,CC1=CC(=CC(=C1)C2=C3C=CC(=C4C5=C(C=C(S5)/C=C\6/C(=O)C7=CC(=CC(=C7)F)C(=O)/C6=C\C8=CC(=C(S8)C9=CC(=CC(=C9)C)C(C)(C)C(=O)OC)C(C)(C)C(=O)OC)SC4=C3S2)C(C)(C)C(=O)OC)C(C)(C)C(=O)OC,CCCCCCC(CCCC)CCC1=C(/C=C2\C(=O)C3=CC(F)=C(F)C=C3C2=C(C#N)C#N)SC2=C1SC1=C2N(CC(CC)CCCC)C2=C1C1=NSN=C1C1=C2N(CC(CC)CCCC)C2=C1SC1=C2SC(/C=C(\C)C(=C(C#N)C#N)C2=CC(F)=C(F)C=C2C=O)=C1CCC(CCCC)CCCCCC,0.87,27.66,81.4,19.6,19.5882588,0.0599040816326502,19.36,19.6,,,,,F-BHJ,conventional,PNDIT-F3N,,2-PACz,,,CF,chloroform,,-5.56,-3.65,,,,
43632,10.1002/adma.202503510,10.1002/adma.202503510,PM6,L8BO-X,PM6,L8BO-X,CC1=CC(=CC(=C1)C2=C3C=CC(=C4C5=C(C=C(S5)/C=C\6/C(=O)C7=CC(=CC(=C7)F)C(=O)/C6=C\C8=CC(=C(S8)C9=CC(=CC(=C9)C)C(C)(C)C(=O)OC)C(C)(C)C(=O)OC)SC4=C3S2)C(C)(C)C(=O)OC)C(C)(C)C(=O)OC,CCCCCCC(CCCC)CCC1=C(/C=C2\C(=O)C3=CC(F)=C(F)C=C3C2=C(C#N)C#N)SC2=C1SC1=C2N(CC(CC)CCCC)C2=C1C1=NSN=C1C1=C2N(CC(CC)CCCC)C2=C1SC1=C2SC(/C=C(\C)C(=C(C#N)C#N)C2=CC(F)=C(F)C=C2C=O)=C1CCC(CCCC)CCCCCC,0.872,26.38,78.7,18.1,18.10364432,0.0201343646408804,17.78,18.1,,,,,BHJ,conventional,PNDIT-F3N,,2-PACz,,,o-XY,o-xylene,,-5.56,-3.65,,,,
43633,10.1002/adma.202503510,10.1002/adma.202503510,PM6,L8BO-X,PM6,L8BO-X,CC1=CC(=CC(=C1)C2=C3C=CC(=C4C5=C(C=C(S5)/C=C\6/C(=O)C7=CC(=CC(=C7)F)C(=O)/C6=C\C8=CC(=C(S8)C9=CC(=CC(=C9)C)C(C)(C)C(=O)OC)C(C)(C)C(=O)OC)SC4=C3S2)C(C)(C)C(=O)OC)C(C)(C)C(=O)OC,CCCCCCC(CCCC)CCC1=C(/C=C2\C(=O)C3=CC(F)=C(F)C=C3C2=C(C#N)C#N)SC2=C1SC1=C2N(CC(CC)CCCC)C2=C1C1=NSN=C1C1=C2N(CC(CC)CCCC)C2=C1SC1=C2SC(/C=C(\C)C(=C(C#N)C#N)C2=CC(F)=C(F)C=C2C=O)=C1CCC(CCCC)CCCCCC,0.869,27.58,81.0,19.42,19.4132862,0.0345715756951778,19.13,19.42,,,,,F-BHJ,conventional,PNDIT-F3N,,2-PACz,,,o-XY,o-xylene,,-5.56,-3.65,,,,
43634,10.1002/adma.202503510,10.1002/adma.202503510,PM6,BO-8F,PM6,BO-8F,CC1=CC(=CC(=C1)C2=C3C=CC(=C4C5=C(C=C(S5)/C=C\6/C(=O)C7=CC(=CC(=C7)F)C(=O)/C6=C\C8=CC(=C(S8)C9=CC(=CC(=C9)C)C(C)(C)C(=O)OC)C(C)(C)C(=O)OC)SC4=C3S2)C(C)(C)C(=O)OC)C(C)(C)C(=O)OC,,1.047,13.68,68.7,9.84,9.83987352,0.0012853658536634,9.58,9.84,,,,,F-BHJ,conventional,PNDIT-F3N,,2-PACz,,,CF,chloroform,,-5.56,-3.65,,,,
43635,10.1002/adma.202503510,10.1002/adma.202503510,PM6,BO-8F,PM6,BO-8F,CC1=CC(=CC(=C1)C2=C3C=CC(=C4C5=C(C=C(S5)/C=C\6/C(=O)C7=CC(=CC(=C7)F)C(=O)/C6=C\C8=CC(=C(S8)C9=CC(=CC(=C9)C)C(C)(C)C(=O)OC)C(C)(C)C(=O)OC)SC4=C3S2)C(C)(C)C(=O)OC)C(C)(C)C(=O)OC,,1.082,18.73,66.9,13.56,13.557860340000005,0.0157792035397909,13.01,13.56,,,,,F-BHJ,conventional,PNDIT-F3N,,2-PACz,,,o-XY,o-xylene,,-5.56,-3.65,,,,
43654,10.1002/adma.202504396,10.1002/adma.202504396,PM6,L8-BO-X,PM6,L8-BO-X,CC1=CC(=CC(=C1)C2=C3C=CC(=C4C5=C(C=C(S5)/C=C\6/C(=O)C7=CC(=CC(=C7)F)C(=O)/C6=C\C8=CC(=C(S8)C9=CC(=CC(=C9)C)C(C)(C)C(=O)OC)C(C)(C)C(=O)OC)SC4=C3S2)C(C)(C)C(=O)OC)C(C)(C)C(=O)OC,CCCCCCC(CCCC)CCC1=C(/C=C2\C(=O)C3=CC(F)=C(F)C=C3C2=C(C#N)C#N)SC2=C1SC1=C2N(CC(CC)CCCC)C2=C1C1=NSN=C1C1=C2N(CC(CC)CCCC)C2=C1SC1=C2SC(/C=C(\C)C(=C(C#N)C#N)C2=CC(F)=C(F)C=C2C=O)=C1CCC(CCCC)CCCCCC,0.893,26.71,76.4,17.98,18.22295092,1.3512286985539597,17.72,17.98,,w/o,,,ITO/2PACz/PM6:L8-BO-X/PNDIT-F3N/Ag,,PNDIT-F3N,PNDIT-F3N,2PACz,2PACz,,,,,-5.56,-3.65,,,,
43655,10.1002/adma.202504396,10.1002/adma.202504396,PM6,L8-BO-X,PM6,L8-BO-X,CC1=CC(=CC(=C1)C2=C3C=CC(=C4C5=C(C=C(S5)/C=C\6/C(=O)C7=CC(=CC(=C7)F)C(=O)/C6=C\C8=CC(=C(S8)C9=CC(=CC(=C9)C)C(C)(C)C(=O)OC)C(C)(C)C(=O)OC)SC4=C3S2)C(C)(C)C(=O)OC)C(C)(C)C(=O)OC,CCCCCCC(CCCC)CCC1=C(/C=C2\C(=O)C3=CC(F)=C(F)C=C3C2=C(C#N)C#N)SC2=C1SC1=C2N(CC(CC)CCCC)C2=C1C1=NSN=C1C1=C2N(CC(CC)CCCC)C2=C1SC1=C2SC(/C=C(\C)C(=C(C#N)C#N)C2=CC(F)=C(F)C=C2C=O)=C1CCC(CCCC)CCCCCC,0.878,27.46,81.9,19.75,19.745991720000003,0.0202950886075807,19.51,19.75,,DIDOB,DIDOB,,ITO/2PACz/PM6:L8-BO-X/PNDIT-F3N/Ag,,PNDIT-F3N,PNDIT-F3N,2PACz,2PACz,,,,80.0,-5.56,-3.65,,,,
43659,10.1002/adma.202504805,10.1002/adma.202504805,PM6,phCN-F,PM6,phCN-F,CC1=CC(=CC(=C1)C2=C3C=CC(=C4C5=C(C=C(S5)/C=C\6/C(=O)C7=CC(=CC(=C7)F)C(=O)/C6=C\C8=CC(=C(S8)C9=CC(=CC(=C9)C)C(C)(C)C(=O)OC)C(C)(C)C(=O)OC)SC4=C3S2)C(C)(C)C(=O)OC)C(C)(C)C(=O)OC,,0.878,26.56,79.22,18.47,18.473850496,0.0208472983215934,18.13,18.47,,,,,glass/ITO/PEDOT:PSS/active layer/PNDIT-F3N/Ag,conventional,PNDIT-F3N,,PEDOT:PSS,,,,,,-5.56,-3.65,,,,
43660,10.1002/adma.202504805,10.1002/adma.202504805,PM6,phCN-F,PM6,phCN-F,CC1=CC(=CC(=C1)C2=C3C=CC(=C4C5=C(C=C(S5)/C=C\6/C(=O)C7=CC(=CC(=C7)F)C(=O)/C6=C\C8=CC(=C(S8)C9=CC(=CC(=C9)C)C(C)(C)C(=O)OC)C(C)(C)C(=O)OC)SC4=C3S2)C(C)(C)C(=O)OC)C(C)(C)C(=O)OC,,0.886,26.98,80.01,19.13,19.125814428,0.0218796236277953,18.84,19.13,,,,,,,,,2PACz,2PACz,,,,,-5.56,-3.65,,,,
43661,10.1002/adma.202504805,10.1002/adma.202504805,PM6,phCN-Cl,PM6,phCN-Cl,CC1=CC(=CC(=C1)C2=C3C=CC(=C4C5=C(C=C(S5)/C=C\6/C(=O)C7=CC(=CC(=C7)F)C(=O)/C6=C\C8=CC(=C(S8)C9=CC(=CC(=C9)C)C(C)(C)C(=O)OC)C(C)(C)C(=O)OC)SC4=C3S2)C(C)(C)C(=O)OC)C(C)(C)C(=O)OC,,0.869,25.99,77.15,17.44,17.424566665,0.0884938933486289,17.2,17.44,,,,,glass/ITO/PEDOT:PSS/active layer/PNDIT-F3N/Ag,conventional,PNDIT-F3N,,PEDOT:PSS,,,,,,-5.56,-3.65,,,,
43662,10.1002/adma.202504805,10.1002/adma.202504805,PM6,2phCN-F,PM6,2phCN-F,CC1=CC(=CC(=C1)C2=C3C=CC(=C4C5=C(C=C(S5)/C=C\6/C(=O)C7=CC(=CC(=C7)F)C(=O)/C6=C\C8=CC(=C(S8)C9=CC(=CC(=C9)C)C(C)(C)C(=O)OC)C(C)(C)C(=O)OC)SC4=C3S2)C(C)(C)C(=O)OC)C(C)(C)C(=O)OC,,0.883,23.45,76.7,15.88,15.88177045,0.0111489294710354,15.74,15.88,,,,,glass/ITO/PEDOT:PSS/active layer/PNDIT-F3N/Ag,conventional,PNDIT-F3N,,PEDOT:PSS,,,,,,-5.56,-3.65,,,,
43663,10.1002/adma.202504805,10.1002/adma.202504805,PM6,2phCN-Cl,PM6,2phCN-Cl,CC1=CC(=CC(=C1)C2=C3C=CC(=C4C5=C(C=C(S5)/C=C\6/C(=O)C7=CC(=CC(=C7)F)C(=O)/C6=C\C8=CC(=C(S8)C9=CC(=CC(=C9)C)C(C)(C)C(=O)OC)C(C)(C)C(=O)OC)SC4=C3S2)C(C)(C)C(=O)OC)C(C)(C)C(=O)OC,,0.85,25.42,77.94,16.84,16.8404958,0.0029441805225622,16.68,16.84,,,,,glass/ITO/PEDOT:PSS/active layer/PNDIT-F3N/Ag,conventional,PNDIT-F3N,,PEDOT:PSS,,,,,,-5.56,-3.65,,,,
43664,10.1002/adma.202504805,10.1002/adma.202504805,PM6,phCN-F/L8-BO,PM6,phCN-F/L8-BO,CC1=CC(=CC(=C1)C2=C3C=CC(=C4C5=C(C=C(S5)/C=C\6/C(=O)C7=CC(=CC(=C7)F)C(=O)/C6=C\C8=CC(=C(S8)C9=CC(=CC(=C9)C)C(C)(C)C(=O)OC)C(C)(C)C(=O)OC)SC4=C3S2)C(C)(C)C(=O)OC)C(C)(C)C(=O)OC,,0.882,27.92,81.86,20.16,20.158385184,0.00801,19.87,20.16,,,,,,,,,2PACz,,,,,,-5.56,-3.65,,,,
43665,10.1002/adma.202505266,10.1002/adma.202505266,PM6,BO-4Cl,PM6,BO-4Cl,CC1=CC(=CC(=C1)C2=C3C=CC(=C4C5=C(C=C(S5)/C=C\6/C(=O)C7=CC(=CC(=C7)F)C(=O)/C6=C\C8=CC(=C(S8)C9=CC(=CC(=C9)C)C(C)(C)C(=O)OC)C(C)(C)C(=O)OC)SC4=C3S2)C(C)(C)C(=O)OC)C(C)(C)C(=O)OC,CCCCCCCCCCCC1=C(/C=C2\C(=O)C3=CC(Cl)=C(Cl)C=C3C2=C(C#N)C#N)SC2=C1SC1=C2N(CC(CCCC)CCCCCC)C2=C1C1=NSN=C1C1=C2N(CC(CCCC)CCCCCC)C2=C1SC1=C2SC(/C=C2\C(=O)C3=CC(Cl)=C(Cl)C=C3C2=C(C#N)C#N)=C1CCCCCCCCCCC,0.839,25.94,74.19,16.14,16.146459354,0.0400207806691475,16.01,16.14,,,,,ITO/PEDOT:PSS/PM6 or D18/BO-4Cl or BO-4Cl:L8-BO/PDINN/Ag,conventional,PDINN,PDINN,PEDOT:PSS,PEDOT:PSS,,,,,-5.56,-3.65,,-5.68,-4.1,
43666,10.1002/adma.202505266,10.1002/adma.202505266,PM6,BO-4Cl,PM6,BO-4Cl,CC1=CC(=CC(=C1)C2=C3C=CC(=C4C5=C(C=C(S5)/C=C\6/C(=O)C7=CC(=CC(=C7)F)C(=O)/C6=C\C8=CC(=C(S8)C9=CC(=CC(=C9)C)C(C)(C)C(=O)OC)C(C)(C)C(=O)OC)SC4=C3S2)C(C)(C)C(=O)OC)C(C)(C)C(=O)OC,CCCCCCCCCCCC1=C(/C=C2\C(=O)C3=CC(Cl)=C(Cl)C=C3C2=C(C#N)C#N)SC2=C1SC1=C2N(CC(CCCC)CCCCCC)C2=C1C1=NSN=C1C1=C2N(CC(CCCC)CCCCCC)C2=C1SC1=C2SC(/C=C2\C(=O)C3=CC(Cl)=C(Cl)C=C3C2=C(C#N)C#N)=C1CCCCCCCCCCC,0.845,26.88,77.58,17.62,17.62121088,0.0068721906923869,17.49,17.62,,,,,ITO/PEDOT:PSS/PM6 or D18/BO-4Cl or BO-4Cl:L8-BO/PDINN/Ag,conventional,PDINN,PDINN,PEDOT:PSS,PEDOT:PSS,,,,,-5.56,-3.65,,-5.68,-4.1,
43667,10.1002/adma.202505266,10.1002/adma.202505266,PM6,BO-4Cl,PM6,BO-4Cl,CC1=CC(=CC(=C1)C2=C3C=CC(=C4C5=C(C=C(S5)/C=C\6/C(=O)C7=CC(=CC(=C7)F)C(=O)/C6=C\C8=CC(=C(S8)C9=CC(=CC(=C9)C)C(C)(C)C(=O)OC)C(C)(C)C(=O)OC)SC4=C3S2)C(C)(C)C(=O)OC)C(C)(C)C(=O)OC,CCCCCCCCCCCC1=C(/C=C2\C(=O)C3=CC(Cl)=C(Cl)C=C3C2=C(C#N)C#N)SC2=C1SC1=C2N(CC(CCCC)CCCCCC)C2=C1C1=NSN=C1C1=C2N(CC(CCCC)CCCCCC)C2=C1SC1=C2SC(/C=C2\C(=O)C3=CC(Cl)=C(Cl)C=C3C2=C(C#N)C#N)=C1CCCCCCCCCCC,0.853,27.32,79.43,18.51,18.510335428,0.0018121447865998,18.42,18.51,,,,,ITO/PEDOT:PSS/PM6 or D18/BO-4Cl or BO-4Cl:L8-BO/PDINN/Ag,conventional,PDINN,PDINN,PEDOT:PSS,PEDOT:PSS,,,,,-5.56,-3.65,,-5.68,-4.1,
43668,10.1002/adma.202505266,10.1002/adma.202505266,PM6,BO-4Cl,PM6,BO-4Cl,CC1=CC(=CC(=C1)C2=C3C=CC(=C4C5=C(C=C(S5)/C=C\6/C(=O)C7=CC(=CC(=C7)F)C(=O)/C6=C\C8=CC(=C(S8)C9=CC(=CC(=C9)C)C(C)(C)C(=O)OC)C(C)(C)C(=O)OC)SC4=C3S2)C(C)(C)C(=O)OC)C(C)(C)C(=O)OC,CCCCCCCCCCCC1=C(/C=C2\C(=O)C3=CC(Cl)=C(Cl)C=C3C2=C(C#N)C#N)SC2=C1SC1=C2N(CC(CCCC)CCCCCC)C2=C1C1=NSN=C1C1=C2N(CC(CCCC)CCCCCC)C2=C1SC1=C2SC(/C=C2\C(=O)C3=CC(Cl)=C(Cl)C=C3C2=C(C#N)C#N)=C1CCCCCCCCCCC,0.844,26.39,76.52,17.04,17.043422032,0.0200823474178378,16.91,17.04,,,,,ITO/PEDOT:PSS/PM6 or D18/BO-4Cl or BO-4Cl:L8-BO/PDINN/Ag,conventional,PDINN,PDINN,PEDOT:PSS,PEDOT:PSS,,,,,-5.56,-3.65,,-5.68,-4.1,
43674,10.1002/adma.202505313,10.1002/adma.202505313,PM6,PY-TYTz-5,PM6,PY-TYTz-5,CC1=CC(=CC(=C1)C2=C3C=CC(=C4C5=C(C=C(S5)/C=C\6/C(=O)C7=CC(=CC(=C7)F)C(=O)/C6=C\C8=CC(=C(S8)C9=CC(=CC(=C9)C)C(C)(C)C(=O)OC)C(C)(C)C(=O)OC)SC4=C3S2)C(C)(C)C(=O)OC)C(C)(C)C(=O)OC,,0.92,25.61,75.7,17.84,17.8358284,0.0233834080717454,17.6,17.84,,,,,bulk heterojunction (BHJ),all-polymer organic solar cell,,,,,110.0,,,,-5.56,-3.65,,,,
43675,10.1002/adma.202505313,10.1002/adma.202505313,PM6,PY-TYTz-5,PM6,PY-TYTz-5,CC1=CC(=CC(=C1)C2=C3C=CC(=C4C5=C(C=C(S5)/C=C\6/C(=O)C7=CC(=CC(=C7)F)C(=O)/C6=C\C8=CC(=C(S8)C9=CC(=CC(=C9)C)C(C)(C)C(=O)OC)C(C)(C)C(=O)OC)SC4=C3S2)C(C)(C)C(=O)OC)C(C)(C)C(=O)OC,,0.922,25.66,77.19,18.26,18.262011588000004,0.0110163636363746,18.02,18.26,,,,,bulk heterojunction (BHJ),all-polymer organic solar cell,,,,,110.0,,,,-5.56,-3.65,,,,
43676,10.1002/adma.202505313,10.1002/adma.202505313,PM6,PY-TYTz-5,PM6,PY-TYTz-5,CC1=CC(=CC(=C1)C2=C3C=CC(=C4C5=C(C=C(S5)/C=C\6/C(=O)C7=CC(=CC(=C7)F)C(=O)/C6=C\C8=CC(=C(S8)C9=CC(=CC(=C9)C)C(C)(C)C(=O)OC)C(C)(C)C(=O)OC)SC4=C3S2)C(C)(C)C(=O)OC)C(C)(C)C(=O)OC,,0.923,25.45,69.4,16.3,16.3023029,0.0141282208588963,16.04,16.3,,,,,bulk heterojunction (BHJ),all-polymer organic solar cell,,,,,210.0,,,,-5.56,-3.65,,,,
43677,10.1002/adma.202505313,10.1002/adma.202505313,PM6,PY-TYTz-5,PM6,PY-TYTz-5,CC1=CC(=CC(=C1)C2=C3C=CC(=C4C5=C(C=C(S5)/C=C\6/C(=O)C7=CC(=CC(=C7)F)C(=O)/C6=C\C8=CC(=C(S8)C9=CC(=CC(=C9)C)C(C)(C)C(=O)OC)C(C)(C)C(=O)OC)SC4=C3S2)C(C)(C)C(=O)OC)C(C)(C)C(=O)OC,,0.91,25.82,74.96,17.61,17.61275152,0.0156247586598542,17.32,17.61,,,,,bulk heterojunction (BHJ),all-polymer organic solar cell,,,,,210.0,,,,-5.56,-3.65,,,,
43678,10.1002/adma.202505313,10.1002/adma.202505313,PM6,PY-TYTz-5,PM6,PY-TYTz-5,CC1=CC(=CC(=C1)C2=C3C=CC(=C4C5=C(C=C(S5)/C=C\6/C(=O)C7=CC(=CC(=C7)F)C(=O)/C6=C\C8=CC(=C(S8)C9=CC(=CC(=C9)C)C(C)(C)C(=O)OC)C(C)(C)C(=O)OC)SC4=C3S2)C(C)(C)C(=O)OC)C(C)(C)C(=O)OC,,0.916,25.43,67.41,15.7,15.702404508,0.0153153375796158,15.4,15.7,,,,,bulk heterojunction (BHJ),all-polymer organic solar cell,,,,,250.0,,,,-5.56,-3.65,,,,
