Repository: JiYiqaq/PCE-KA-GNN

# Data directory

- `raw/Active_Database.csv` is the immutable source dataset bundled under CC BY 4.0. Do not overwrite it with processed data.
- `processed/` is created and populated by the training pipeline. Generated `.pt` and `.pth` caches are intentionally ignored by Git because they can exceed GitHub's normal single-file limit.

See `../DATA_LICENSE.md` for provenance, license and checksum information.

File: data/raw/Active_Database.csv (part 68 of 471)
id,doi,doi_norm,donor,acceptor,donor_canonical,acceptor_canonical,donor_smiles,acceptor_smiles,voc,jsc,ff,pce,pce_recomputed,pce_relative_error_percent,pce_avg,pce_best,d_a_ratio,additive,additive_canonical,additive_ratio,device_structure,device_type,etl,etl_canonical,htl,htl_canonical,active_layer_thickness,solvent,solvent_canonical,annealing_temp,homo_d,lumo_d,eg_d,homo_a,lumo_a,eg_a
43679,10.1002/adma.202505313,10.1002/adma.202505313,PM6,PY-TYTz-5,PM6,PY-TYTz-5,CC1=CC(=CC(=C1)C2=C3C=CC(=C4C5=C(C=C(S5)/C=C\6/C(=O)C7=CC(=CC(=C7)F)C(=O)/C6=C\C8=CC(=C(S8)C9=CC(=CC(=C9)C)C(C)(C)C(=O)OC)C(C)(C)C(=O)OC)SC4=C3S2)C(C)(C)C(=O)OC)C(C)(C)C(=O)OC,,0.908,25.84,74.97,17.59,17.590001184000002,6.731097225931381e-06,17.35,17.59,,,,,bulk heterojunction (BHJ),all-polymer organic solar cell,,,,,250.0,,,,-5.56,-3.65,,,,
43680,10.1002/adma.202505313,10.1002/adma.202505313,PM6,PY-TYTz-5,PM6,PY-TYTz-5,CC1=CC(=CC(=C1)C2=C3C=CC(=C4C5=C(C=C(S5)/C=C\6/C(=O)C7=CC(=CC(=C7)F)C(=O)/C6=C\C8=CC(=C(S8)C9=CC(=CC(=C9)C)C(C)(C)C(=O)OC)C(C)(C)C(=O)OC)SC4=C3S2)C(C)(C)C(=O)OC)C(C)(C)C(=O)OC,,0.902,25.48,67.2,15.44,15.44454912,0.0294632124352451,15.16,15.44,,,,,bulk heterojunction (BHJ),all-polymer organic solar cell,,,,,300.0,,,,-5.56,-3.65,,,,
43681,10.1002/adma.202505313,10.1002/adma.202505313,PM6,PY-TYTz-5,PM6,PY-TYTz-5,CC1=CC(=CC(=C1)C2=C3C=CC(=C4C5=C(C=C(S5)/C=C\6/C(=O)C7=CC(=CC(=C7)F)C(=O)/C6=C\C8=CC(=C(S8)C9=CC(=CC(=C9)C)C(C)(C)C(=O)OC)C(C)(C)C(=O)OC)SC4=C3S2)C(C)(C)C(=O)OC)C(C)(C)C(=O)OC,,0.906,25.86,71.28,16.7,16.700305248,0.0018278323353298,16.55,16.7,,,,,bulk heterojunction (BHJ),all-polymer organic solar cell,,,,,300.0,,,,-5.56,-3.65,,,,
43682,10.1002/adma.202505735,10.1002/adma.202505735,PTQ10,DYBT,PTQ10,DYBT,CCCCCCCCC(CCCCCC)COc1cnc2c(C)c(F)c(F)c(-c3ccc(C)s3)c2n1,CCCCCCC(CCCC)COc1cccc(-c2c(/C=C3\C(=O)c4cc(F)c(F)cc4C3=C(C#N)C#N)sc3c2sc2c4c5nsnc5c5c6sc7c(-c8ccc(-c9c(/C=C%10\C(=O)c%11cc(F)c(F)cc%11C%10=C(C#N)C#N)sc%10c9sc9c%11c%12nsnc%12c%12c%13sc%14c(-c%15cccc(OCC(CCCC)CCCCCC)c%15)c(/C=C%15\C(=O)c%16cc(F)c(F)cc%16C%15=C(C#N)C#N)sc%14c%13n(C)c%12c%11n(C)c%109)c9nsnc89)c(/C=C8\C(=O)c9cc(F)c(F)cc9C8=C(C#N)C#N)sc7c6n(C)c5c4n(C)c32)c1,0.885,26.88,80.22,19.08,19.08337536,0.0176905660377343,18.73,19.08,,CNPz,,,ITO/PEDOT:PSS/PTQ10:DYBT/PDINN/Ag,conventional,PDINN,,PEDOT:PSS,PEDOT:PSS,,,,,-5.54,-2.92,,,,
43683,10.1002/adma.202505735,10.1002/adma.202505735,PTQ10,DYTh,PTQ10,DYTh,CCCCCCCCC(CCCCCC)COc1cnc2c(C)c(F)c(F)c(-c3ccc(C)s3)c2n1,,0.888,22.69,75.68,15.25,15.248551296000002,0.0094996983606409,14.96,15.25,,CNPz,,,ITO/PEDOT:PSS/PTQ10:DYTh/PDINN/Ag,conventional,PDINN,,PEDOT:PSS,PEDOT:PSS,,,,,-5.54,-2.92,,,,
43684,10.1002/adma.202505735,10.1002/adma.202505735,PTQ10,CY-O,PTQ10,CY-O,CCCCCCCCC(CCCCCC)COc1cnc2c(C)c(F)c(F)c(-c3ccc(C)s3)c2n1,,0.869,24.43,76.59,16.26,16.259804253,0.0012038560885787,15.94,16.26,,CNPz,,,ITO/PEDOT:PSS/PTQ10:CY-O/PDINN/Ag,conventional,PDINN,,PEDOT:PSS,PEDOT:PSS,,,,,-5.54,-2.92,,,,
43685,10.1002/adma.202505735,10.1002/adma.202505735,PTQ10,DYBT,PTQ10,DYBT,CCCCCCCCC(CCCCCC)COc1cnc2c(C)c(F)c(F)c(-c3ccc(C)s3)c2n1,CCCCCCC(CCCC)COc1cccc(-c2c(/C=C3\C(=O)c4cc(F)c(F)cc4C3=C(C#N)C#N)sc3c2sc2c4c5nsnc5c5c6sc7c(-c8ccc(-c9c(/C=C%10\C(=O)c%11cc(F)c(F)cc%11C%10=C(C#N)C#N)sc%10c9sc9c%11c%12nsnc%12c%12c%13sc%14c(-c%15cccc(OCC(CCCC)CCCCCC)c%15)c(/C=C%15\C(=O)c%16cc(F)c(F)cc%16C%15=C(C#N)C#N)sc%14c%13n(C)c%12c%11n(C)c%109)c9nsnc89)c(/C=C8\C(=O)c9cc(F)c(F)cc9C8=C(C#N)C#N)sc7c6n(C)c5c4n(C)c32)c1,0.882,27.22,81.34,19.53,19.528139736,0.0095251612903285,19.06,19.53,,CNPz,,,,,PDINN,,2PACz,2PACz,,,,,-5.54,-2.92,,,,
43686,10.1002/adma.202505735,10.1002/adma.202505735,PM6,DYBT,PM6,DYBT,CC1=CC(=CC(=C1)C2=C3C=CC(=C4C5=C(C=C(S5)/C=C\6/C(=O)C7=CC(=CC(=C7)F)C(=O)/C6=C\C8=CC(=C(S8)C9=CC(=CC(=C9)C)C(C)(C)C(=O)OC)C(C)(C)C(=O)OC)SC4=C3S2)C(C)(C)C(=O)OC)C(C)(C)C(=O)OC,CCCCCCC(CCCC)COc1cccc(-c2c(/C=C3\C(=O)c4cc(F)c(F)cc4C3=C(C#N)C#N)sc3c2sc2c4c5nsnc5c5c6sc7c(-c8ccc(-c9c(/C=C%10\C(=O)c%11cc(F)c(F)cc%11C%10=C(C#N)C#N)sc%10c9sc9c%11c%12nsnc%12c%12c%13sc%14c(-c%15cccc(OCC(CCCC)CCCCCC)c%15)c(/C=C%15\C(=O)c%16cc(F)c(F)cc%16C%15=C(C#N)C#N)sc%14c%13n(C)c%12c%11n(C)c%109)c9nsnc89)c(/C=C8\C(=O)c9cc(F)c(F)cc9C8=C(C#N)C#N)sc7c6n(C)c5c4n(C)c32)c1,0.875,24.76,75.92,16.45,16.448068000000003,0.0117446808510425,16.24,16.45,,CNPz,,,,,PDINN,,PEDOT:PSS,PEDOT:PSS,,,,,-5.56,-3.65,,,,
43687,10.1002/adma.202505735,10.1002/adma.202505735,D18,DYBT,D18,DYBT,CCCCCCC(CCCC)CC1=CSC(C2=CC3=C(S2)C2=C(C=C(C4=CC(CC(CCCC)CCCCCC)=C(C5=CC6=C(C7=CC(F)=C(CC(CC)CCCC)S7)C7=C(C=CS7)C(C7=CC(F)=C(CC(CC)CCCC)S7)=C6S5)S4)S2)C2=NSN=C32)=C1,CCCCCCC(CCCC)COc1cccc(-c2c(/C=C3\C(=O)c4cc(F)c(F)cc4C3=C(C#N)C#N)sc3c2sc2c4c5nsnc5c5c6sc7c(-c8ccc(-c9c(/C=C%10\C(=O)c%11cc(F)c(F)cc%11C%10=C(C#N)C#N)sc%10c9sc9c%11c%12nsnc%12c%12c%13sc%14c(-c%15cccc(OCC(CCCC)CCCCCC)c%15)c(/C=C%15\C(=O)c%16cc(F)c(F)cc%16C%15=C(C#N)C#N)sc%14c%13n(C)c%12c%11n(C)c%109)c9nsnc89)c(/C=C8\C(=O)c9cc(F)c(F)cc9C8=C(C#N)C#N)sc7c6n(C)c5c4n(C)c32)c1,0.882,24.52,75.74,16.38,16.380017135999996,0.0001046153845955,16.14,16.38,,CNPz,,,,,PDINN,,PEDOT:PSS,PEDOT:PSS,,,,,-5.51,-2.77,,,,
43688,10.1002/adma.202505735,10.1002/adma.202505735,S-PTQ10,DYBT,S-PTQ10,DYBT,,CCCCCCC(CCCC)COc1cccc(-c2c(/C=C3\C(=O)c4cc(F)c(F)cc4C3=C(C#N)C#N)sc3c2sc2c4c5nsnc5c5c6sc7c(-c8ccc(-c9c(/C=C%10\C(=O)c%11cc(F)c(F)cc%11C%10=C(C#N)C#N)sc%10c9sc9c%11c%12nsnc%12c%12c%13sc%14c(-c%15cccc(OCC(CCCC)CCCCCC)c%15)c(/C=C%15\C(=O)c%16cc(F)c(F)cc%16C%15=C(C#N)C#N)sc%14c%13n(C)c%12c%11n(C)c%109)c9nsnc89)c(/C=C8\C(=O)c9cc(F)c(F)cc9C8=C(C#N)C#N)sc7c6n(C)c5c4n(C)c32)c1,0.898,26.22,79.83,18.8,18.796420548,0.019039638297874,18.54,18.8,,CNPz,,,,,PDINN,,PEDOT:PSS,PEDOT:PSS,,,,,,,,,,
43689,10.1002/adma.202507529,10.1002/adma.202507529,PBDB-T,LLZ1,PBDB-T,LLZ1,CCCCC(CC)Cc1ccc(-c2c3cc(-c4ccc(-c5sc(-c6ccc(C)s6)c6c5C(=O)c5c(CC(CC)CCCC)sc(CC(CC)CCCC)c5C6=O)s4)sc3c(-c3ccc(CC(CC)CCCC)s3)c3cc(C)sc23)s1,,0.849,26.81,78.78,18.0,17.931659382,0.3796701000000032,17.6,18.0,1:1.2,,,,conventional,conventional,PFN-Br,PFN-Br,PEDOT:PSS,PEDOT:PSS,100.0,chloroform,chloroform,100.0,-5.33,-3.48,,,,
43690,10.1002/adma.202507529,10.1002/adma.202507529,PBDB-T,LLZ2,PBDB-T,LLZ2,CCCCC(CC)Cc1ccc(-c2c3cc(-c4ccc(-c5sc(-c6ccc(C)s6)c6c5C(=O)c5c(CC(CC)CCCC)sc(CC(CC)CCCC)c5C6=O)s4)sc3c(-c3ccc(CC(CC)CCCC)s3)c3cc(C)sc23)s1,,0.973,19.79,47.93,9.2,9.229242631,0.3178546847826162,8.7,9.2,1:1.2,,,,conventional,conventional,PFN-Br,PFN-Br,PEDOT:PSS,PEDOT:PSS,100.0,chloroform,chloroform,100.0,-5.33,-3.48,,,,
43691,10.1002/adma.202507529,10.1002/adma.202507529,PBDB-T,LLZ3,PBDB-T,LLZ3,CCCCC(CC)Cc1ccc(-c2c3cc(-c4ccc(-c5sc(-c6ccc(C)s6)c6c5C(=O)c5c(CC(CC)CCCC)sc(CC(CC)CCCC)c5C6=O)s4)sc3c(-c3ccc(CC(CC)CCCC)s3)c3cc(C)sc23)s1,,0.981,15.78,45.47,7.0,7.038837845999999,0.5548263714285565,6.9,7.0,1:1.2,,,,conventional,conventional,PFN-Br,PFN-Br,PEDOT:PSS,PEDOT:PSS,100.0,chloroform,chloroform,100.0,-5.33,-3.48,,,,
43692,10.1002/adma.202507529,10.1002/adma.202507529,D18,LLZ1,D18,LLZ1,CCCCCCC(CCCC)CC1=CSC(C2=CC3=C(S2)C2=C(C=C(C4=CC(CC(CCCC)CCCCCC)=C(C5=CC6=C(C7=CC(F)=C(CC(CC)CCCC)S7)C7=C(C=CS7)C(C7=CC(F)=C(CC(CC)CCCC)S7)=C6S5)S4)S2)C2=NSN=C32)=C1,,0.942,20.24,64.48,12.3,12.293808383999998,0.0503383414634341,11.7,12.3,1:1.2,,,,conventional,conventional,PFN-Br,PFN-Br,PEDOT:PSS,PEDOT:PSS,100.0,chloroform,chloroform,100.0,-5.51,-2.77,,,,
43693,10.1002/adma.202507529,10.1002/adma.202507529,D18,L8-BO,D18,L8-BO,CCCCCCC(CCCC)CC1=CSC(C2=CC3=C(S2)C2=C(C=C(C4=CC(CC(CCCC)CCCCCC)=C(C5=CC6=C(C7=CC(F)=C(CC(CC)CCCC)S7)C7=C(C=CS7)C(C7=CC(F)=C(CC(CC)CCCC)S7)=C6S5)S4)S2)C2=NSN=C32)=C1,CCCCCCC(CCCC)CC1=C(/C=C2\C(=O)C3=CC(F)=C(F)C=C3C2=C(C#N)C#N)SC2=C1SC1C3=C(C4=C(C5=NSN=C35)C3=C(C5=C(S3)C(CC(CCCC)CCCCCC)=C(/C=C3\C(=O)C6=CC(F)=C(F)C=C6C3=C(C#N)C#N)S5)N4CC(CC)CCCC)N(CC(CC)CCCC)C21,0.905,26.36,79.37,19.0,18.93434846,0.3455344210526184,18.6,19.0,1:1.2,,,,conventional,conventional,PFN-Br,PFN-Br,PEDOT:PSS,PEDOT:PSS,100.0,chloroform,chloroform,100.0,-5.51,-2.77,,-5.68,-3.9,
43695,10.1002/adma.202507761,10.1002/adma.202507761,PM6,PY-DT,PM6,PY-DT,COC(=O)C(C)(C)c1cc(C)cc(-c2sc3c4sc5cc(/C=C6/C(=O)c7cc(F)cc(c7)C(=O)/C6=C\c6cc(C(C)(C)C(=O)OC)c(-c7cc(C)cc(C(C)(C)C(=O)OC)c7)s6)sc5c4c(C(C)(C)C(=O)OC)ccc2-3)c1,CCCCCCCCCCCCC(CCCCCCCCCC)Cn1c2c3sc(/C=C4\C(=O)c5ccccc5C4=C(C#N)C#N)c(CC(CCCC)CCCCCC)c3sc2c2c3nsnc3c3c4sc5c(CC(CCCC)CCCCCC)c(/C=C6\C(=O)c7cc(-c8cccs8)ccc7C6=C(C#N)C#N)sc5c4n(CC(CCCCCCCCCC)CCCCCCCCCCCC)c3c21,0.9475,24.91,80.69,19.07,19.0446353525,0.1330081148400722,18.86,19.07,1:0,,,PNDIT-F3N:PIL-PDES = 1:0,flexible,,PNDIT-F3N,,PEDOT:PSS,,,,,,-5.56,-3.65,,-5.6,-3.83,
43696,10.1002/adma.202507761,10.1002/adma.202507761,PM6,PY-DT,PM6,PY-DT,COC(=O)C(C)(C)c1cc(C)cc(-c2sc3c4sc5cc(/C=C6/C(=O)c7cc(F)cc(c7)C(=O)/C6=C\c6cc(C(C)(C)C(=O)OC)c(-c7cc(C)cc(C(C)(C)C(=O)OC)c7)s6)sc5c4c(C(C)(C)C(=O)OC)ccc2-3)c1,CCCCCCCCCCCCC(CCCCCCCCCC)Cn1c2c3sc(/C=C4\C(=O)c5ccccc5C4=C(C#N)C#N)c(CC(CCCC)CCCCCC)c3sc2c2c3nsnc3c3c4sc5c(CC(CCCC)CCCCCC)c(/C=C6\C(=O)c7cc(-c8cccs8)ccc7C6=C(C#N)C#N)sc5c4n(CC(CCCCCCCCCC)CCCCCCCCCCCC)c3c21,0.9504,25.3,81.41,19.58,19.575132192,0.0248611235955066,19.32,19.58,1:0.1,PIL-PDES,,PNDIT-F3N:PIL-PDES = 1:0.1,flexible,,PNDIT-F3N:PIL-PDES,,PEDOT:PSS,,,,,,-5.56,-3.65,,-5.6,-3.83,
43697,10.1002/adma.202507761,10.1002/adma.202507761,PM6,PY-DT,PM6,PY-DT,COC(=O)C(C)(C)c1cc(C)cc(-c2sc3c4sc5cc(/C=C6/C(=O)c7cc(F)cc(c7)C(=O)/C6=C\c6cc(C(C)(C)C(=O)OC)c(-c7cc(C)cc(C(C)(C)C(=O)OC)c7)s6)sc5c4c(C(C)(C)C(=O)OC)ccc2-3)c1,CCCCCCCCCCCCC(CCCCCCCCCC)Cn1c2c3sc(/C=C4\C(=O)c5ccccc5C4=C(C#N)C#N)c(CC(CCCC)CCCCCC)c3sc2c2c3nsnc3c3c4sc5c(CC(CCCC)CCCCCC)c(/C=C6\C(=O)c7cc(-c8cccs8)ccc7C6=C(C#N)C#N)sc5c4n(CC(CCCCCCCCCC)CCCCCCCCCCCC)c3c21,0.9463,24.53,78.94,18.33,18.3241361666,0.0319903622476587,17.97,18.33,1:1,PIL-PDES,,PNDIT-F3N:PIL-PDES = 1:1,flexible,,PNDIT-F3N:PIL-PDES,,PEDOT:PSS,,,,,,-5.56,-3.65,,-5.6,-3.83,
43698,10.1002/adma.202507761,10.1002/adma.202507761,PM6,PY-DT,PM6,PY-DT,COC(=O)C(C)(C)c1cc(C)cc(-c2sc3c4sc5cc(/C=C6/C(=O)c7cc(F)cc(c7)C(=O)/C6=C\c6cc(C(C)(C)C(=O)OC)c(-c7cc(C)cc(C(C)(C)C(=O)OC)c7)s6)sc5c4c(C(C)(C)C(=O)OC)ccc2-3)c1,CCCCCCCCCCCCC(CCCCCCCCCC)Cn1c2c3sc(/C=C4\C(=O)c5ccccc5C4=C(C#N)C#N)c(CC(CCCC)CCCCCC)c3sc2c2c3nsnc3c3c4sc5c(CC(CCCC)CCCCCC)c(/C=C6\C(=O)c7cc(-c8cccs8)ccc7C6=C(C#N)C#N)sc5c4n(CC(CCCCCCCCCC)CCCCCCCCCCCC)c3c21,0.9446,23.37,71.63,15.82,15.8125388226,0.0471629418457744,15.35,15.82,1:0,,,PNDIT-F3N:PIL-PDES = 1:0,stretchable,,PNDIT-F3N,,PEDOT:PSS,,,,,,-5.56,-3.65,,-5.6,-3.83,
43699,10.1002/adma.202507761,10.1002/adma.202507761,PM6,PY-DT,PM6,PY-DT,COC(=O)C(C)(C)c1cc(C)cc(-c2sc3c4sc5cc(/C=C6/C(=O)c7cc(F)cc(c7)C(=O)/C6=C\c6cc(C(C)(C)C(=O)OC)c(-c7cc(C)cc(C(C)(C)C(=O)OC)c7)s6)sc5c4c(C(C)(C)C(=O)OC)ccc2-3)c1,CCCCCCCCCCCCC(CCCCCCCCCC)Cn1c2c3sc(/C=C4\C(=O)c5ccccc5C4=C(C#N)C#N)c(CC(CCCC)CCCCCC)c3sc2c2c3nsnc3c3c4sc5c(CC(CCCC)CCCCCC)c(/C=C6\C(=O)c7cc(-c8cccs8)ccc7C6=C(C#N)C#N)sc5c4n(CC(CCCCCCCCCC)CCCCCCCCCCCC)c3c21,0.9459,23.71,75.02,16.82,16.824952207799996,0.0294423769321954,16.63,16.82,1:0.1,PIL-PDES,,PNDIT-F3N:PIL-PDES = 1:0.1,stretchable,,PNDIT-F3N:PIL-PDES,,PEDOT:PSS,,,,,,-5.56,-3.65,,-5.6,-3.83,
43700,10.1002/adma.202507761,10.1002/adma.202507761,PM6,PY-DT,PM6,PY-DT,COC(=O)C(C)(C)c1cc(C)cc(-c2sc3c4sc5cc(/C=C6/C(=O)c7cc(F)cc(c7)C(=O)/C6=C\c6cc(C(C)(C)C(=O)OC)c(-c7cc(C)cc(C(C)(C)C(=O)OC)c7)s6)sc5c4c(C(C)(C)C(=O)OC)ccc2-3)c1,CCCCCCCCCCCCC(CCCCCCCCCC)Cn1c2c3sc(/C=C4\C(=O)c5ccccc5C4=C(C#N)C#N)c(CC(CCCC)CCCCCC)c3sc2c2c3nsnc3c3c4sc5c(CC(CCCC)CCCCCC)c(/C=C6\C(=O)c7cc(-c8cccs8)ccc7C6=C(C#N)C#N)sc5c4n(CC(CCCCCCCCCC)CCCCCCCCCCCC)c3c21,0.9396,22.52,68.87,14.57,14.5727487504,0.0188658229238183,14.18,14.57,1:1,PIL-PDES,,PNDIT-F3N:PIL-PDES = 1:1,stretchable,,PNDIT-F3N:PIL-PDES,,PEDOT:PSS,,,,,,-5.56,-3.65,,-5.6,-3.83,
43701,10.1002/adma.202508049,10.1002/adma.202508049,D18,L8-BO,D18,L8-BO,CCCCCCC(CCCC)CC1=CSC(C2=CC3=C(S2)C2=C(C=C(C4=CC(CC(CCCC)CCCCCC)=C(C5=CC6=C(C7=CC(F)=C(CC(CC)CCCC)S7)C7=C(C=CS7)C(C7=CC(F)=C(CC(CC)CCCC)S7)=C6S5)S4)S2)C2=NSN=C32)=C1,CCCCCCC(CCCC)CC1=C(/C=C2\C(=O)C3=CC(F)=C(F)C=C3C2=C(C#N)C#N)SC2=C1SC1C3=C(C4=C(C5=NSN=C35)C3=C(C5=C(S3)C(CC(CCCC)CCCCCC)=C(/C=C3\C(=O)C6=CC(F)=C(F)C=C6C3=C(C#N)C#N)S5)N4CC(CC)CCCC)N(CC(CC)CCCC)C21,0.93,26.72,77.13,19.25,19.16649648,0.4337845194805232,19.06,19.25,,,,,ITO/2PACz/active layer/PNDIT-F3N/Ag,,PNDIT-F3N,PNDIT-F3N,2PACz,2PACz,,,,,-5.51,-2.77,,-5.68,-3.9,
43703,10.1002/adma.202508209,10.1002/adma.202508209,D18-Fu,L8-BO-X,D18-Fu,L8-BO-X,,CCCCCCC(CCCC)CCC1=C(/C=C2\C(=O)C3=CC(F)=C(F)C=C3C2=C(C#N)C#N)SC2=C1SC1=C2N(CC(CC)CCCC)C2=C1C1=NSN=C1C1=C2N(CC(CC)CCCC)C2=C1SC1=C2SC(/C=C(\C)C(=C(C#N)C#N)C2=CC(F)=C(F)C=C2C=O)=C1CCC(CCCC)CCCCCC,0.878,26.7,77.1,18.07,18.0742446,0.0234897620365039,17.93,18.07,1:1.4,,,,ITO/PEDOT:PSS/active layer/PNDIT-F3N/Ag,conventional,PNDIT-F3N,PNDIT-F3N,PEDOT:PSS,PEDOT:PSS,100.0,toluene,toluene,100.0,,,,,,
43704,10.1002/adma.202508209,10.1002/adma.202508209,D18-Fu,L8-BO-X,D18-Fu,L8-BO-X,,CCCCCCC(CCCC)CCC1=C(/C=C2\C(=O)C3=CC(F)=C(F)C=C3C2=C(C#N)C#N)SC2=C1SC1=C2N(CC(CC)CCCC)C2=C1C1=NSN=C1C1=C2N(CC(CC)CCCC)C2=C1SC1=C2SC(/C=C(\C)C(=C(C#N)C#N)C2=CC(F)=C(F)C=C2C=O)=C1CCC(CCCC)CCCCCC,0.872,27.1,78.3,18.5,18.5032296,0.0174572972973023,18.43,18.5,1:1.4,A1,A1,,ITO/PEDOT:PSS-TA/active layer/PNDIT-F3N/Ag,conventional,PNDIT-F3N,PNDIT-F3N,PEDOT:PSS-TA,PEDOT:PSS,100.0,toluene,toluene,100.0,,,,,,
43705,10.1002/adma.202508209,10.1002/adma.202508209,D18-Fu,L8-BO-X,D18-Fu,L8-BO-X,,CCCCCCC(CCCC)CCC1=C(/C=C2\C(=O)C3=CC(F)=C(F)C=C3C2=C(C#N)C#N)SC2=C1SC1=C2N(CC(CC)CCCC)C2=C1C1=NSN=C1C1=C2N(CC(CC)CCCC)C2=C1SC1=C2SC(/C=C(\C)C(=C(C#N)C#N)C2=CC(F)=C(F)C=C2C=O)=C1CCC(CCCC)CCCCCC,0.883,27.0,79.9,19.05,19.048959000000004,0.005464566929119,18.96,19.05,1:1.4,A1-1,A1-1,10 wt% relative to D18-Fu,ITO/PEDOT:PSS/active layer/PNDIT-F3N/Ag,conventional,PNDIT-F3N,PNDIT-F3N,PEDOT:PSS,PEDOT:PSS,100.0,toluene,toluene,100.0,,,,,,
43706,10.1002/adma.202508209,10.1002/adma.202508209,D18-Fu,L8-BO-X,D18-Fu,L8-BO-X,,CCCCCCC(CCCC)CCC1=C(/C=C2\C(=O)C3=CC(F)=C(F)C=C3C2=C(C#N)C#N)SC2=C1SC1=C2N(CC(CC)CCCC)C2=C1C1=NSN=C1C1=C2N(CC(CC)CCCC)C2=C1SC1=C2SC(/C=C(\C)C(=C(C#N)C#N)C2=CC(F)=C(F)C=C2C=O)=C1CCC(CCCC)CCCCCC,0.867,26.8,74.4,17.29,17.287286400000003,0.015694621168284,17.29,17.29,1:1.4,,,,ITO/PEDOT:PSS-TA/active layer/PNDIT-F3N/Ag,conventional,PNDIT-F3N,PNDIT-F3N,PEDOT:PSS-TA,PEDOT:PSS,300.0,toluene,toluene,100.0,,,,,,
43707,10.1002/adma.202508209,10.1002/adma.202508209,D18-Fu,L8-BO-X,D18-Fu,L8-BO-X,,CCCCCCC(CCCC)CCC1=C(/C=C2\C(=O)C3=CC(F)=C(F)C=C3C2=C(C#N)C#N)SC2=C1SC1=C2N(CC(CC)CCCC)C2=C1C1=NSN=C1C1=C2N(CC(CC)CCCC)C2=C1SC1=C2SC(/C=C(\C)C(=C(C#N)C#N)C2=CC(F)=C(F)C=C2C=O)=C1CCC(CCCC)CCCCCC,0.876,26.3,76.2,17.56,17.5555656,0.0252528473803951,17.5,17.56,1:1.4,A1,A1,10 wt% relative to D18-Fu,ITO/PEDOT:PSS/active layer/PNDIT-F3N/Ag,conventional,PNDIT-F3N,PNDIT-F3N,PEDOT:PSS,PEDOT:PSS,300.0,toluene,toluene,100.0,,,,,,
43708,10.1002/adma.202508209,10.1002/adma.202508209,D18-Fu,L8-BO-X,D18-Fu,L8-BO-X,,CCCCCCC(CCCC)CCC1=C(/C=C2\C(=O)C3=CC(F)=C(F)C=C3C2=C(C#N)C#N)SC2=C1SC1=C2N(CC(CC)CCCC)C2=C1C1=NSN=C1C1=C2N(CC(CC)CCCC)C2=C1SC1=C2SC(/C=C(\C)C(=C(C#N)C#N)C2=CC(F)=C(F)C=C2C=O)=C1CCC(CCCC)CCCCCC,0.881,26.2,77.2,17.82,17.819458400000002,0.0030392817059385,17.7,17.82,1:1.4,A1-1,A1-1,10 wt% relative to D18-Fu,ITO/PEDOT:PSS/active layer/PNDIT-F3N/Ag,conventional,PNDIT-F3N,PNDIT-F3N,PEDOT:PSS,PEDOT:PSS,300.0,toluene,toluene,100.0,,,,,,
43709,10.1002/adma.202508209,10.1002/adma.202508209,D18-Fu,L8-BO-X,D18-Fu,L8-BO-X,,CCCCCCC(CCCC)CCC1=C(/C=C2\C(=O)C3=CC(F)=C(F)C=C3C2=C(C#N)C#N)SC2=C1SC1=C2N(CC(CC)CCCC)C2=C1C1=NSN=C1C1=C2N(CC(CC)CCCC)C2=C1SC1=C2SC(/C=C(\C)C(=C(C#N)C#N)C2=CC(F)=C(F)C=C2C=O)=C1CCC(CCCC)CCCCCC,0.863,27.4,71.2,16.84,16.8360944,0.0231923990498783,16.6,16.84,1:1.4,,,,ITO/PEDOT:PSS-TA/active layer/PNDIT-F3N/Ag,conventional,PNDIT-F3N,PNDIT-F3N,PEDOT:PSS-TA,PEDOT:PSS,500.0,toluene,toluene,100.0,,,,,,
43710,10.1002/adma.202508209,10.1002/adma.202508209,D18-Fu,L8-BO-X,D18-Fu,L8-BO-X,,CCCCCCC(CCCC)CCC1=C(/C=C2\C(=O)C3=CC(F)=C(F)C=C3C2=C(C#N)C#N)SC2=C1SC1=C2N(CC(CC)CCCC)C2=C1C1=NSN=C1C1=C2N(CC(CC)CCCC)C2=C1SC1=C2SC(/C=C(\C)C(=C(C#N)C#N)C2=CC(F)=C(F)C=C2C=O)=C1CCC(CCCC)CCCCCC,0.87,28.1,72.4,17.7,17.699628000000004,0.0021016949152268,17.6,17.7,1:1.4,A1,A1,,ITO/PEDOT:PSS-TA/active layer/PNDIT-F3N/Ag,conventional,PNDIT-F3N,PNDIT-F3N,PEDOT:PSS-TA,PEDOT:PSS,500.0,toluene,toluene,100.0,,,,,,
43711,10.1002/adma.202508209,10.1002/adma.202508209,D18-Fu,L8-BO-X,D18-Fu,L8-BO-X,,CCCCCCC(CCCC)CCC1=C(/C=C2\C(=O)C3=CC(F)=C(F)C=C3C2=C(C#N)C#N)SC2=C1SC1=C2N(CC(CC)CCCC)C2=C1C1=NSN=C1C1=C2N(CC(CC)CCCC)C2=C1SC1=C2SC(/C=C(\C)C(=C(C#N)C#N)C2=CC(F)=C(F)C=C2C=O)=C1CCC(CCCC)CCCCCC,0.873,28.0,73.5,17.97,17.96634,0.0203672787979966,17.7,17.97,1:1.4,A1-1,A1-1,10 wt% relative to D18-Fu,ITO/PEDOT:PSS/active layer/PNDIT-F3N/Ag,conventional,PNDIT-F3N,PNDIT-F3N,PEDOT:PSS,PEDOT:PSS,500.0,toluene,toluene,100.0,,,,,,
43720,10.1002/adma.202508760,10.1002/adma.202508760,DAPor-DPP,6TIC,DAPor-DPP,6TIC,,CCCCCCc1ccc(C2(c3ccc(CCCCCC)cc3)c3c(sc4cc(/C=C5\C(=O)c6ccccc6C5=C(C#N)C#N)sc34)-c3sc4c5c(sc4c32)-c2sc3cc(/C=C4\C(=O)c6ccccc6C4=C(C#N)C#N)sc3c2C5(c2ccc(CCCCCC)cc2)c2ccc(CCCCCC)cc2)cc1,0.849,25.88,78.1,17.16,17.16022572,0.0013153846153819,,,,,,,conventional,conventional,,,,,,,,,,,,-5.263,-3.85,
43722,10.1002/adma.202508783,10.1002/adma.202508783,PM6,L8-BO,PM6,L8-BO,CC1=CC(=CC(=C1)C2=C3C=CC(=C4C5=C(C=C(S5)/C=C\6/C(=O)C7=CC(=CC(=C7)F)C(=O)/C6=C\C8=CC(=C(S8)C9=CC(=CC(=C9)C)C(C)(C)C(=O)OC)C(C)(C)C(=O)OC)SC4=C3S2)C(C)(C)C(=O)OC)C(C)(C)C(=O)OC,CCCCCCC(CCCC)CC1=C(/C=C2\C(=O)C3=CC(F)=C(F)C=C3C2=C(C#N)C#N)SC2=C1SC1C3=C(C4=C(C5=NSN=C35)C3=C(C5=C(S3)C(CC(CCCC)CCCCCC)=C(/C=C3\C(=O)C6=CC(F)=C(F)C=C6C3=C(C#N)C#N)S5)N4CC(CC)CCCC)N(CC(CC)CCCC)C21,0.896,26.95,79.4,19.18,19.172876800000004,0.0371386861313619,18.95,19.18,,,,,conventional,conventional,,,2PACz,2PACz,100.0,toluene,toluene,,-5.56,-3.65,,-5.68,-3.9,
43723,10.1002/adma.202508783,10.1002/adma.202508783,PM6,L8-BO,PM6,L8-BO,CC1=CC(=CC(=C1)C2=C3C=CC(=C4C5=C(C=C(S5)/C=C\6/C(=O)C7=CC(=CC(=C7)F)C(=O)/C6=C\C8=CC(=C(S8)C9=CC(=CC(=C9)C)C(C)(C)C(=O)OC)C(C)(C)C(=O)OC)SC4=C3S2)C(C)(C)C(=O)OC)C(C)(C)C(=O)OC,CCCCCCC(CCCC)CC1=C(/C=C2\C(=O)C3=CC(F)=C(F)C=C3C2=C(C#N)C#N)SC2=C1SC1C3=C(C4=C(C5=NSN=C35)C3=C(C5=C(S3)C(CC(CCCC)CCCCCC)=C(/C=C3\C(=O)C6=CC(F)=C(F)C=C6C3=C(C#N)C#N)S5)N4CC(CC)CCCC)N(CC(CC)CCCC)C21,0.894,27.055,78.42,18.97,18.967578714,0.0127637638376226,18.59,18.97,,,,,conventional,conventional,,,2PACz,2PACz,100.0,toluene,toluene,,-5.56,-3.65,,-5.68,-3.9,
43724,10.1002/adma.202508783,10.1002/adma.202508783,PM6,L8-BO,PM6,L8-BO,CC1=CC(=CC(=C1)C2=C3C=CC(=C4C5=C(C=C(S5)/C=C\6/C(=O)C7=CC(=CC(=C7)F)C(=O)/C6=C\C8=CC(=C(S8)C9=CC(=CC(=C9)C)C(C)(C)C(=O)OC)C(C)(C)C(=O)OC)SC4=C3S2)C(C)(C)C(=O)OC)C(C)(C)C(=O)OC,CCCCCCC(CCCC)CC1=C(/C=C2\C(=O)C3=CC(F)=C(F)C=C3C2=C(C#N)C#N)SC2=C1SC1C3=C(C4=C(C5=NSN=C35)C3=C(C5=C(S3)C(CC(CCCC)CCCCCC)=C(/C=C3\C(=O)C6=CC(F)=C(F)C=C6C3=C(C#N)C#N)S5)N4CC(CC)CCCC)N(CC(CC)CCCC)C21,0.897,27.695,80.41,19.97,19.9757859015,0.0289729669504318,19.58,19.97,,,,,conventional,conventional,,,2PACz,2PACz,100.0,toluene,toluene,,-5.56,-3.65,,-5.68,-3.9,
43725,10.1002/adma.202508783,10.1002/adma.202508783,PM6,L8-BO,PM6,L8-BO,CC1=CC(=CC(=C1)C2=C3C=CC(=C4C5=C(C=C(S5)/C=C\6/C(=O)C7=CC(=CC(=C7)F)C(=O)/C6=C\C8=CC(=C(S8)C9=CC(=CC(=C9)C)C(C)(C)C(=O)OC)C(C)(C)C(=O)OC)SC4=C3S2)C(C)(C)C(=O)OC)C(C)(C)C(=O)OC,CCCCCCC(CCCC)CC1=C(/C=C2\C(=O)C3=CC(F)=C(F)C=C3C2=C(C#N)C#N)SC2=C1SC1C3=C(C4=C(C5=NSN=C35)C3=C(C5=C(S3)C(CC(CCCC)CCCCCC)=C(/C=C3\C(=O)C6=CC(F)=C(F)C=C6C3=C(C#N)C#N)S5)N4CC(CC)CCCC)N(CC(CC)CCCC)C21,0.883,27.47,76.49,18.56,18.553422049,0.03544154633621,18.38,18.56,,,,,conventional,conventional,,,2PACz,2PACz,200.0,toluene,toluene,,-5.56,-3.65,,-5.68,-3.9,
43726,10.1002/adma.202508783,10.1002/adma.202508783,PM6,L8-BO,PM6,L8-BO,CC1=CC(=CC(=C1)C2=C3C=CC(=C4C5=C(C=C(S5)/C=C\6/C(=O)C7=CC(=CC(=C7)F)C(=O)/C6=C\C8=CC(=C(S8)C9=CC(=CC(=C9)C)C(C)(C)C(=O)OC)C(C)(C)C(=O)OC)SC4=C3S2)C(C)(C)C(=O)OC)C(C)(C)C(=O)OC,CCCCCCC(CCCC)CC1=C(/C=C2\C(=O)C3=CC(F)=C(F)C=C3C2=C(C#N)C#N)SC2=C1SC1C3=C(C4=C(C5=NSN=C35)C3=C(C5=C(S3)C(CC(CCCC)CCCCCC)=C(/C=C3\C(=O)C6=CC(F)=C(F)C=C6C3=C(C#N)C#N)S5)N4CC(CC)CCCC)N(CC(CC)CCCC)C21,0.881,27.35,76.16,18.35,18.35101856,0.005550735694815,18.15,18.35,,,,,conventional,conventional,,,2PACz,2PACz,200.0,toluene,toluene,,-5.56,-3.65,,-5.68,-3.9,
43727,10.1002/adma.202508783,10.1002/adma.202508783,PM6,L8-BO,PM6,L8-BO,CC1=CC(=CC(=C1)C2=C3C=CC(=C4C5=C(C=C(S5)/C=C\6/C(=O)C7=CC(=CC(=C7)F)C(=O)/C6=C\C8=CC(=C(S8)C9=CC(=CC(=C9)C)C(C)(C)C(=O)OC)C(C)(C)C(=O)OC)SC4=C3S2)C(C)(C)C(=O)OC)C(C)(C)C(=O)OC,CCCCCCC(CCCC)CC1=C(/C=C2\C(=O)C3=CC(F)=C(F)C=C3C2=C(C#N)C#N)SC2=C1SC1C3=C(C4=C(C5=NSN=C35)C3=C(C5=C(S3)C(CC(CCCC)CCCCCC)=C(/C=C3\C(=O)C6=CC(F)=C(F)C=C6C3=C(C#N)C#N)S5)N4CC(CC)CCCC)N(CC(CC)CCCC)C21,0.882,27.78,77.85,19.07,19.07477586,0.0250438384897679,18.85,19.07,,SDP,,,conventional,conventional,,,2PACz,2PACz,200.0,toluene,toluene,,-5.56,-3.65,,-5.68,-3.9,
43728,10.1002/adma.202508783,10.1002/adma.202508783,PM6,L8-BO,PM6,L8-BO,CC1=CC(=CC(=C1)C2=C3C=CC(=C4C5=C(C=C(S5)/C=C\6/C(=O)C7=CC(=CC(=C7)F)C(=O)/C6=C\C8=CC(=C(S8)C9=CC(=CC(=C9)C)C(C)(C)C(=O)OC)C(C)(C)C(=O)OC)SC4=C3S2)C(C)(C)C(=O)OC)C(C)(C)C(=O)OC,CCCCCCC(CCCC)CC1=C(/C=C2\C(=O)C3=CC(F)=C(F)C=C3C2=C(C#N)C#N)SC2=C1SC1C3=C(C4=C(C5=NSN=C35)C3=C(C5=C(S3)C(CC(CCCC)CCCCCC)=C(/C=C3\C(=O)C6=CC(F)=C(F)C=C6C3=C(C#N)C#N)S5)N4CC(CC)CCCC)N(CC(CC)CCCC)C21,0.883,26.79,73.49,17.38,17.384478393,0.0257675086306065,17.09,17.38,,,,,conventional,conventional,,,2PACz,2PACz,300.0,toluene,toluene,,-5.56,-3.65,,-5.68,-3.9,
43729,10.1002/adma.202508783,10.1002/adma.202508783,PM6,L8-BO,PM6,L8-BO,CC1=CC(=CC(=C1)C2=C3C=CC(=C4C5=C(C=C(S5)/C=C\6/C(=O)C7=CC(=CC(=C7)F)C(=O)/C6=C\C8=CC(=C(S8)C9=CC(=CC(=C9)C)C(C)(C)C(=O)OC)C(C)(C)C(=O)OC)SC4=C3S2)C(C)(C)C(=O)OC)C(C)(C)C(=O)OC,CCCCCCC(CCCC)CC1=C(/C=C2\C(=O)C3=CC(F)=C(F)C=C3C2=C(C#N)C#N)SC2=C1SC1C3=C(C4=C(C5=NSN=C35)C3=C(C5=C(S3)C(CC(CCCC)CCCCCC)=C(/C=C3\C(=O)C6=CC(F)=C(F)C=C6C3=C(C#N)C#N)S5)N4CC(CC)CCCC)N(CC(CC)CCCC)C21,0.885,27.54,72.3,17.62,17.621606699999997,0.0091186152099682,17.38,17.62,,,,,conventional,conventional,,,2PACz,2PACz,300.0,toluene,toluene,,-5.56,-3.65,,-5.68,-3.9,
43730,10.1002/adma.202508783,10.1002/adma.202508783,PM6,L8-BO,PM6,L8-BO,CC1=CC(=CC(=C1)C2=C3C=CC(=C4C5=C(C=C(S5)/C=C\6/C(=O)C7=CC(=CC(=C7)F)C(=O)/C6=C\C8=CC(=C(S8)C9=CC(=CC(=C9)C)C(C)(C)C(=O)OC)C(C)(C)C(=O)OC)SC4=C3S2)C(C)(C)C(=O)OC)C(C)(C)C(=O)OC,CCCCCCC(CCCC)CC1=C(/C=C2\C(=O)C3=CC(F)=C(F)C=C3C2=C(C#N)C#N)SC2=C1SC1C3=C(C4=C(C5=NSN=C35)C3=C(C5=C(S3)C(CC(CCCC)CCCCCC)=C(/C=C3\C(=O)C6=CC(F)=C(F)C=C6C3=C(C#N)C#N)S5)N4CC(CC)CCCC)N(CC(CC)CCCC)C21,0.889,27.74,76.2,18.87,18.79157532,0.4156050874403881,18.54,18.87,,,,,conventional,conventional,,,2PACz,2PACz,300.0,toluene,toluene,,-5.56,-3.65,,-5.68,-3.9,
43731,10.1002/adma.202508783,10.1002/adma.202508783,PM6,L8-BO,PM6,L8-BO,CC1=CC(=CC(=C1)C2=C3C=CC(=C4C5=C(C=C(S5)/C=C\6/C(=O)C7=CC(=CC(=C7)F)C(=O)/C6=C\C8=CC(=C(S8)C9=CC(=CC(=C9)C)C(C)(C)C(=O)OC)C(C)(C)C(=O)OC)SC4=C3S2)C(C)(C)C(=O)OC)C(C)(C)C(=O)OC,CCCCCCC(CCCC)CC1=C(/C=C2\C(=O)C3=CC(F)=C(F)C=C3C2=C(C#N)C#N)SC2=C1SC1C3=C(C4=C(C5=NSN=C35)C3=C(C5=C(S3)C(CC(CCCC)CCCCCC)=C(/C=C3\C(=O)C6=CC(F)=C(F)C=C6C3=C(C#N)C#N)S5)N4CC(CC)CCCC)N(CC(CC)CCCC)C21,0.867,27.03,63.707,14.93,14.9297418207,0.0017292652377721,14.61,14.93,,,,,conventional,conventional,,,2PACz,2PACz,400.0,toluene,toluene,,-5.56,-3.65,,-5.68,-3.9,
43732,10.1002/adma.202508783,10.1002/adma.202508783,PM6,L8-BO,PM6,L8-BO,CC1=CC(=CC(=C1)C2=C3C=CC(=C4C5=C(C=C(S5)/C=C\6/C(=O)C7=CC(=CC(=C7)F)C(=O)/C6=C\C8=CC(=C(S8)C9=CC(=CC(=C9)C)C(C)(C)C(=O)OC)C(C)(C)C(=O)OC)SC4=C3S2)C(C)(C)C(=O)OC)C(C)(C)C(=O)OC,CCCCCCC(CCCC)CC1=C(/C=C2\C(=O)C3=CC(F)=C(F)C=C3C2=C(C#N)C#N)SC2=C1SC1C3=C(C4=C(C5=NSN=C35)C3=C(C5=C(S3)C(CC(CCCC)CCCCCC)=C(/C=C3\C(=O)C6=CC(F)=C(F)C=C6C3=C(C#N)C#N)S5)N4CC(CC)CCCC)N(CC(CC)CCCC)C21,0.876,27.4,66.6,15.99,15.985598399999995,0.0275272045028337,15.83,15.99,,,,,conventional,conventional,,,2PACz,2PACz,400.0,toluene,toluene,,-5.56,-3.65,,-5.68,-3.9,
43733,10.1002/adma.202508783,10.1002/adma.202508783,PM6,L8-BO,PM6,L8-BO,CC1=CC(=CC(=C1)C2=C3C=CC(=C4C5=C(C=C(S5)/C=C\6/C(=O)C7=CC(=CC(=C7)F)C(=O)/C6=C\C8=CC(=C(S8)C9=CC(=CC(=C9)C)C(C)(C)C(=O)OC)C(C)(C)C(=O)OC)SC4=C3S2)C(C)(C)C(=O)OC)C(C)(C)C(=O)OC,CCCCCCC(CCCC)CC1=C(/C=C2\C(=O)C3=CC(F)=C(F)C=C3C2=C(C#N)C#N)SC2=C1SC1C3=C(C4=C(C5=NSN=C35)C3=C(C5=C(S3)C(CC(CCCC)CCCCCC)=C(/C=C3\C(=O)C6=CC(F)=C(F)C=C6C3=C(C#N)C#N)S5)N4CC(CC)CCCC)N(CC(CC)CCCC)C21,0.879,27.82,70.82,17.3,17.318166996,0.1050115375722424,17.0,17.3,,SDP,,,conventional,conventional,,,2PACz,2PACz,400.0,toluene,toluene,,-5.56,-3.65,,-5.68,-3.9,
43734,10.1002/adma.202509806,10.1002/adma.202509806,D18,eC9,D18,eC9,CCCCCCC(CCCC)CC1=CSC(C2=CC3=C(S2)C2=C(C=C(C4=CC(CC(CCCC)CCCCCC)=C(C5=CC6=C(C7=CC(F)=C(CC(CC)CCCC)S7)C7=C(C=CS7)C(C7=CC(F)=C(CC(CC)CCCC)S7)=C6S5)S4)S2)C2=NSN=C32)=C1,CCCCCCCCCC1=C(/C=C2\C(=O)C3=CC(Cl)=C(Cl)C=C3C2=C(C#N)C#N)SC2=C1SC1=C2N(CC(CCCC)CCCCCC)C2=C1C1=NSN=C1C1=C2N(CC(CCCC)CCCCCC)C2=C1SC1=C2SC(/C=C2\C(=O)C3=CC(Cl)=C(Cl)C=C3C2=C(C#N)C#N)=C1CCCCCCCCC,0.857,27.75,79.37,18.89,18.875574975,0.0763632874536861,18.72,18.89,,,,,,,,,PEDOT:PSS,PEDOT:PSS,,,,,-5.51,-2.77,,-5.68,-3.9,
43735,10.1002/adma.202509806,10.1002/adma.202509806,D18,eC9,D18,eC9,CCCCCCC(CCCC)CC1=CSC(C2=CC3=C(S2)C2=C(C=C(C4=CC(CC(CCCC)CCCCCC)=C(C5=CC6=C(C7=CC(F)=C(CC(CC)CCCC)S7)C7=C(C=CS7)C(C7=CC(F)=C(CC(CC)CCCC)S7)=C6S5)S4)S2)C2=NSN=C32)=C1,CCCCCCCCCC1=C(/C=C2\C(=O)C3=CC(Cl)=C(Cl)C=C3C2=C(C#N)C#N)SC2=C1SC1=C2N(CC(CCCC)CCCCCC)C2=C1C1=NSN=C1C1=C2N(CC(CCCC)CCCCCC)C2=C1SC1=C2SC(/C=C2\C(=O)C3=CC(Cl)=C(Cl)C=C3C2=C(C#N)C#N)=C1CCCCCCCCC,0.868,28.1,81.0,19.75,19.756548,0.033154430379758,19.63,19.75,,,,,ITO/PEDOT:PSS/D18/eC9/PNDIT-F3N/Ag,SqP device,PNDIT-F3N,,PEDOT:PSS,PEDOT:PSS,,,,70.0,-5.51,-2.77,,-5.68,-3.9,
43736,10.1002/adma.202509806,10.1002/adma.202509806,D18,eC9,D18,eC9,CCCCCCC(CCCC)CC1=CSC(C2=CC3=C(S2)C2=C(C=C(C4=CC(CC(CCCC)CCCCCC)=C(C5=CC6=C(C7=CC(F)=C(CC(CC)CCCC)S7)C7=C(C=CS7)C(C7=CC(F)=C(CC(CC)CCCC)S7)=C6S5)S4)S2)C2=NSN=C32)=C1,CCCCCCCCCC1=C(/C=C2\C(=O)C3=CC(Cl)=C(Cl)C=C3C2=C(C#N)C#N)SC2=C1SC1=C2N(CC(CCCC)CCCCCC)C2=C1C1=NSN=C1C1=C2N(CC(CCCC)CCCCCC)C2=C1SC1=C2SC(/C=C2\C(=O)C3=CC(Cl)=C(Cl)C=C3C2=C(C#N)C#N)=C1CCCCCCCCC,0.862,28.14,79.2,19.21,19.21129056,0.0067181676210176,18.94,19.21,,,,,,SqP OSC,,,2PACZ,2PACz,100.0,,,,-5.51,-2.77,,-5.68,-3.9,
43737,10.1002/adma.202509806,10.1002/adma.202509806,D18,eC9,D18,eC9,CCCCCCC(CCCC)CC1=CSC(C2=CC3=C(S2)C2=C(C=C(C4=CC(CC(CCCC)CCCCCC)=C(C5=CC6=C(C7=CC(F)=C(CC(CC)CCCC)S7)C7=C(C=CS7)C(C7=CC(F)=C(CC(CC)CCCC)S7)=C6S5)S4)S2)C2=NSN=C32)=C1,CCCCCCCCCC1=C(/C=C2\C(=O)C3=CC(Cl)=C(Cl)C=C3C2=C(C#N)C#N)SC2=C1SC1=C2N(CC(CCCC)CCCCCC)C2=C1C1=NSN=C1C1=C2N(CC(CCCC)CCCCCC)C2=C1SC1=C2SC(/C=C2\C(=O)C3=CC(Cl)=C(Cl)C=C3C2=C(C#N)C#N)=C1CCCCCCCCC,0.871,28.37,81.94,20.25,20.247595238,0.0118753679012228,20.02,20.25,,,,,,SqP OSC,,,2PACZ,2PACz,100.0,,,70.0,-5.51,-2.77,,-5.68,-3.9,
43738,10.1002/adma.202509806,10.1002/adma.202509806,D18,L8-BO,D18,L8-BO,CCCCCCC(CCCC)CC1=CSC(C2=CC3=C(S2)C2=C(C=C(C4=CC(CC(CCCC)CCCCCC)=C(C5=CC6=C(C7=CC(F)=C(CC(CC)CCCC)S7)C7=C(C=CS7)C(C7=CC(F)=C(CC(CC)CCCC)S7)=C6S5)S4)S2)C2=NSN=C32)=C1,CCCCCCC(CCCC)CC1=C(/C=C2\C(=O)C3=CC(F)=C(F)C=C3C2=C(C#N)C#N)SC2=C1SC1C3=C(C4=C(C5=NSN=C35)C3=C(C5=C(S3)C(CC(CCCC)CCCCCC)=C(/C=C3\C(=O)C6=CC(F)=C(F)C=C6C3=C(C#N)C#N)S5)N4CC(CC)CCCC)N(CC(CC)CCCC)C21,0.897,27.78,79.77,19.88,19.877615082,0.0119965694164842,19.57,19.88,,,,,,,,,2PACZ,2PACz,100.0,,,,-5.51,-2.77,,-5.68,-3.9,
43739,10.1002/adma.202509806,10.1002/adma.202509806,D18,L8-BO,D18,L8-BO,CCCCCCC(CCCC)CC1=CSC(C2=CC3=C(S2)C2=C(C=C(C4=CC(CC(CCCC)CCCCCC)=C(C5=CC6=C(C7=CC(F)=C(CC(CC)CCCC)S7)C7=C(C=CS7)C(C7=CC(F)=C(CC(CC)CCCC)S7)=C6S5)S4)S2)C2=NSN=C32)=C1,CCCCCCC(CCCC)CC1=C(/C=C2\C(=O)C3=CC(F)=C(F)C=C3C2=C(C#N)C#N)SC2=C1SC1C3=C(C4=C(C5=NSN=C35)C3=C(C5=C(S3)C(CC(CCCC)CCCCCC)=C(/C=C3\C(=O)C6=CC(F)=C(F)C=C6C3=C(C#N)C#N)S5)N4CC(CC)CCCC)N(CC(CC)CCCC)C21,0.904,28.08,81.31,20.64,20.639990592,4.558139535066431e-05,20.33,20.64,,,,,,,,,2PACZ,2PACz,100.0,,,,-5.51,-2.77,,-5.68,-3.9,
43740,10.1002/adma.202509806,10.1002/adma.202509806,D18,L8-BO,D18,L8-BO,CCCCCCC(CCCC)CC1=CSC(C2=CC3=C(S2)C2=C(C=C(C4=CC(CC(CCCC)CCCCCC)=C(C5=CC6=C(C7=CC(F)=C(CC(CC)CCCC)S7)C7=C(C=CS7)C(C7=CC(F)=C(CC(CC)CCCC)S7)=C6S5)S4)S2)C2=NSN=C32)=C1,CCCCCCC(CCCC)CC1=C(/C=C2\C(=O)C3=CC(F)=C(F)C=C3C2=C(C#N)C#N)SC2=C1SC1C3=C(C4=C(C5=NSN=C35)C3=C(C5=C(S3)C(CC(CCCC)CCCCCC)=C(/C=C3\C(=O)C6=CC(F)=C(F)C=C6C3=C(C#N)C#N)S5)N4CC(CC)CCCC)N(CC(CC)CCCC)C21,0.887,28.08,80.67,20.1,20.092444632,0.037588895522398,,20.1,,,,,,,,,2PACZ,2PACz,100.0,,,,-5.51,-2.77,,-5.68,-3.9,
43741,10.1002/adma.202509806,10.1002/adma.202509806,D18,eC9-4F,D18,eC9-4F,CCCCCCC(CCCC)CC1=CSC(C2=CC3=C(S2)C2=C(C=C(C4=CC(CC(CCCC)CCCCCC)=C(C5=CC6=C(C7=CC(F)=C(CC(CC)CCCC)S7)C7=C(C=CS7)C(C7=CC(F)=C(CC(CC)CCCC)S7)=C6S5)S4)S2)C2=NSN=C32)=C1,CCCCCCCCCc1c(/C=C2\C(=O)c3cc(F)c(F)cc3C2=C(C#N)C#N)sc2c1sc1c3c4nsnc4c4c5sc6c(CCCCCCCCC)c(/C=C7\C(=O)c8cc(F)c(F)cc8C7=C(C#N)C#N)sc6c5n(C[C@H](CCCC)CCCCCC)c4c3n(CC(CCCC)CCCCCC)c21,0.862,27.71,80.37,19.2,19.197194274000005,0.0146131562499725,18.9,19.2,,,,,,SqP OSC,,,2PACZ,2PACz,100.0,,,,-5.51,-2.77,,,,
43742,10.1002/adma.202509806,10.1002/adma.202509806,D18,eC9-4F,D18,eC9-4F,CCCCCCC(CCCC)CC1=CSC(C2=CC3=C(S2)C2=C(C=C(C4=CC(CC(CCCC)CCCCCC)=C(C5=CC6=C(C7=CC(F)=C(CC(CC)CCCC)S7)C7=C(C=CS7)C(C7=CC(F)=C(CC(CC)CCCC)S7)=C6S5)S4)S2)C2=NSN=C32)=C1,CCCCCCCCCc1c(/C=C2\C(=O)c3cc(F)c(F)cc3C2=C(C#N)C#N)sc2c1sc1c3c4nsnc4c4c5sc6c(CCCCCCCCC)c(/C=C7\C(=O)c8cc(F)c(F)cc8C7=C(C#N)C#N)sc6c5n(C[C@H](CCCC)CCCCCC)c4c3n(CC(CCCC)CCCCCC)c21,0.871,28.23,81.41,20.02,20.017359453,0.0131895454545562,19.88,20.02,,,,,,SqP OSC,,,2PACZ,2PACz,100.0,,,70.0,-5.51,-2.77,,,,
43743,10.1002/adma.202509806,10.1002/adma.202509806,D18,eC9-4F,D18,eC9-4F,CCCCCCC(CCCC)CC1=CSC(C2=CC3=C(S2)C2=C(C=C(C4=CC(CC(CCCC)CCCCCC)=C(C5=CC6=C(C7=CC(F)=C(CC(CC)CCCC)S7)C7=C(C=CS7)C(C7=CC(F)=C(CC(CC)CCCC)S7)=C6S5)S4)S2)C2=NSN=C32)=C1,CCCCCCCCCc1c(/C=C2\C(=O)c3cc(F)c(F)cc3C2=C(C#N)C#N)sc2c1sc1c3c4nsnc4c4c5sc6c(CCCCCCCCC)c(/C=C7\C(=O)c8cc(F)c(F)cc8C7=C(C#N)C#N)sc6c5n(C[C@H](CCCC)CCCCCC)c4c3n(CC(CCCC)CCCCCC)c21,0.841,28.14,72.36,17.12,17.124529464,0.0264571495326946,16.91,17.12,,,,,,SqP OSC,,,2PACZ,2PACz,300.0,,,,-5.51,-2.77,,,,
43744,10.1002/adma.202509806,10.1002/adma.202509806,D18,eC9-4F,D18,eC9-4F,CCCCCCC(CCCC)CC1=CSC(C2=CC3=C(S2)C2=C(C=C(C4=CC(CC(CCCC)CCCCCC)=C(C5=CC6=C(C7=CC(F)=C(CC(CC)CCCC)S7)C7=C(C=CS7)C(C7=CC(F)=C(CC(CC)CCCC)S7)=C6S5)S4)S2)C2=NSN=C32)=C1,CCCCCCCCCc1c(/C=C2\C(=O)c3cc(F)c(F)cc3C2=C(C#N)C#N)sc2c1sc1c3c4nsnc4c4c5sc6c(CCCCCCCCC)c(/C=C7\C(=O)c8cc(F)c(F)cc8C7=C(C#N)C#N)sc6c5n(C[C@H](CCCC)CCCCCC)c4c3n(CC(CCCC)CCCCCC)c21,0.85,28.55,74.66,18.12,18.1181155,0.010400110375291,18.0,18.12,,,,,,SqP OSC,,,2PACZ,2PACz,300.0,,,70.0,-5.51,-2.77,,,,
43754,10.1002/adma.202510366,10.1002/adma.202510366,PM6,Y6,PM6,Y6,CC1=CC(=CC(=C1)C2=C3C=CC(=C4C5=C(C=C(S5)/C=C\6/C(=O)C7=CC(=CC(=C7)F)C(=O)/C6=C\C8=CC(=C(S8)C9=CC(=CC(=C9)C)C(C)(C)C(=O)OC)C(C)(C)C(=O)OC)SC4=C3S2)C(C)(C)C(=O)OC)C(C)(C)C(=O)OC,CCCCCCCCCCCc1c(/C=C2\C(=O)c3cc(F)c(F)cc3C2=C(C#N)C#N)sc2c1sc1c3c4nsnc4c4c5sc6c(CCCCCCCCCCC)c(/C=C7\C(=O)c8cc(F)c(F)cc8C7=C(C#N)C#N)sc6c5n(CC(CC)CCCC)c4c3n(CC(CC)CCCC)c21,0.855,28.45,78.02,18.98,18.97816995,0.0096419915700861,18.72,18.98,,,,,glass/ITO/MeOF-4PACz/active layer/PDINN/Ag,rigid OPV,PDINN,PDINN,MeOF-4PACz,Me-4PACz,,,,,-5.56,-3.65,,-5.65,-4.09,
43755,10.1002/adma.202510366,10.1002/adma.202510366,PM6,Y6,PM6,Y6,CC1=CC(=CC(=C1)C2=C3C=CC(=C4C5=C(C=C(S5)/C=C\6/C(=O)C7=CC(=CC(=C7)F)C(=O)/C6=C\C8=CC(=C(S8)C9=CC(=CC(=C9)C)C(C)(C)C(=O)OC)C(C)(C)C(=O)OC)SC4=C3S2)C(C)(C)C(=O)OC)C(C)(C)C(=O)OC,CCCCCCCCCCCc1c(/C=C2\C(=O)c3cc(F)c(F)cc3C2=C(C#N)C#N)sc2c1sc1c3c4nsnc4c4c5sc6c(CCCCCCCCCCC)c(/C=C7\C(=O)c8cc(F)c(F)cc8C7=C(C#N)C#N)sc6c5n(CC(CC)CCCC)c4c3n(CC(CC)CCCC)c21,0.855,28.63,77.65,19.01,19.007671725,0.0122476328248289,18.8,19.01,,10PMMA,PMMA,10 wt% PMMA,glass/ITO/MeOF-4PACz/active layer/PDINN/Ag,rigid OPV,PDINN,PDINN,MeOF-4PACz,Me-4PACz,,,,,-5.56,-3.65,,-5.65,-4.09,
43756,10.1002/adma.202510366,10.1002/adma.202510366,PM6,Y6,PM6,Y6,CC1=CC(=CC(=C1)C2=C3C=CC(=C4C5=C(C=C(S5)/C=C\6/C(=O)C7=CC(=CC(=C7)F)C(=O)/C6=C\C8=CC(=C(S8)C9=CC(=CC(=C9)C)C(C)(C)C(=O)OC)C(C)(C)C(=O)OC)SC4=C3S2)C(C)(C)C(=O)OC)C(C)(C)C(=O)OC,CCCCCCCCCCCc1c(/C=C2\C(=O)c3cc(F)c(F)cc3C2=C(C#N)C#N)sc2c1sc1c3c4nsnc4c4c5sc6c(CCCCCCCCCCC)c(/C=C7\C(=O)c8cc(F)c(F)cc8C7=C(C#N)C#N)sc6c5n(CC(CC)CCCC)c4c3n(CC(CC)CCCC)c21,0.855,28.55,77.44,18.9,18.9032976,0.0174476190476367,18.64,18.9,,10PBMA,PBMA,,glass/ITO/MeOF-4PACz/active layer/PDINN/Ag,rigid OPV,PDINN,PDINN,MeOF-4PACz,Me-4PACz,,,,,-5.56,-3.65,,-5.65,-4.09,
43757,10.1002/adma.202510366,10.1002/adma.202510366,PM6,Y6,PM6,Y6,CC1=CC(=CC(=C1)C2=C3C=CC(=C4C5=C(C=C(S5)/C=C\6/C(=O)C7=CC(=CC(=C7)F)C(=O)/C6=C\C8=CC(=C(S8)C9=CC(=CC(=C9)C)C(C)(C)C(=O)OC)C(C)(C)C(=O)OC)SC4=C3S2)C(C)(C)C(=O)OC)C(C)(C)C(=O)OC,CCCCCCCCCCCc1c(/C=C2\C(=O)c3cc(F)c(F)cc3C2=C(C#N)C#N)sc2c1sc1c3c4nsnc4c4c5sc6c(CCCCCCCCCCC)c(/C=C7\C(=O)c8cc(F)c(F)cc8C7=C(C#N)C#N)sc6c5n(CC(CC)CCCC)c4c3n(CC(CC)CCCC)c21,0.854,28.33,76.61,18.53,18.534885502,0.0263653642741334,18.37,18.53,,20PMMA,PMMA,,glass/ITO/MeOF-4PACz/active layer/PDINN/Ag,rigid OPV,PDINN,PDINN,MeOF-4PACz,Me-4PACz,,,,,-5.56,-3.65,,-5.65,-4.09,
43758,10.1002/adma.202510366,10.1002/adma.202510366,PM6,Y6,PM6,Y6,CC1=CC(=CC(=C1)C2=C3C=CC(=C4C5=C(C=C(S5)/C=C\6/C(=O)C7=CC(=CC(=C7)F)C(=O)/C6=C\C8=CC(=C(S8)C9=CC(=CC(=C9)C)C(C)(C)C(=O)OC)C(C)(C)C(=O)OC)SC4=C3S2)C(C)(C)C(=O)OC)C(C)(C)C(=O)OC,CCCCCCCCCCCc1c(/C=C2\C(=O)c3cc(F)c(F)cc3C2=C(C#N)C#N)sc2c1sc1c3c4nsnc4c4c5sc6c(CCCCCCCCCCC)c(/C=C7\C(=O)c8cc(F)c(F)cc8C7=C(C#N)C#N)sc6c5n(CC(CC)CCCC)c4c3n(CC(CC)CCCC)c21,0.854,27.98,76.15,18.19,18.19598158,0.0328838922484896,18.01,18.19,,20PBMA,PBMA,,glass/ITO/MeOF-4PACz/active layer/PDINN/Ag,rigid OPV,PDINN,PDINN,MeOF-4PACz,Me-4PACz,,,,,-5.56,-3.65,,-5.65,-4.09,
43759,10.1002/adma.202510378,10.1002/adma.202510378,PBDB-TF,BTP-eC9-4F,PBDB-TF,BTP-eC9-4F,CCCCC(CC)Cc1sc(-c2c3cc(-c4ccc(-c5sc(-c6ccc(C)s6)c6c5C(=O)c5c(CC(CC)CCCC)sc(CC(CC)CCCC)c5C6=O)s4)sc3c(-c3cc(F)c(CC(CC)CCCC)s3)c3cc(C)sc23)cc1F,CCCCCCCCCc1c(/C=C2\C(=O)c3cc(F)c(F)cc3C2=C(C#N)C#N)sc2c1sc1c3c4nsnc4c4c5sc6c(CCCCCCCCC)c(/C=C7\C(=O)c8cc(F)c(F)cc8C7=C(C#N)C#N)sc6c5n(CC(CCCC)CCCCCC)c4c3n(CC(CCCC)CCCCCC)c21,0.834,26.5,77.3,17.1,17.084073,0.0931403508772009,18.8,17.1,,,,,Single-junction,,,,,,,,,,-5.49,-3.64,,,,
43760,10.1002/adma.202510378,10.1002/adma.202510378,PBDB-TF,BTA-4F,PBDB-TF,BTA-4F,CCCCC(CC)Cc1sc(-c2c3cc(-c4ccc(-c5sc(-c6ccc(C)s6)c6c5C(=O)c5c(CC(CC)CCCC)sc(CC(CC)CCCC)c5C6=O)s4)sc3c(-c3cc(F)c(CC(CC)CCCC)s3)c3cc(C)sc23)cc1F,,0.841,28.8,80.5,19.5,19.497744,0.0115692307692263,19.3,19.5,,,,,Single-junction,,,,,,,,,,-5.49,-3.64,,,,
43761,10.1002/adma.202510378,10.1002/adma.202510378,PBDB-TF,Qx-4F,PBDB-TF,Qx-4F,CCCCC(CC)Cc1sc(-c2c3cc(-c4ccc(-c5sc(-c6ccc(C)s6)c6c5C(=O)c5c(CC(CC)CCCC)sc(CC(CC)CCCC)c5C6=O)s4)sc3c(-c3cc(F)c(CC(CC)CCCC)s3)c3cc(C)sc23)cc1F,,0.844,26.1,76.3,16.6,16.8076692,1.2510192771084216,16.1,16.6,,,,,Single-junction,,,,,,,,,,-5.49,-3.64,,,,
43762,10.1002/adma.202510378,10.1002/adma.202510378,PBDB-TF,BTP-eC9-4F,PBDB-TF,BTP-eC9-4F,CCCCC(CC)Cc1sc(-c2c3cc(-c4ccc(-c5sc(-c6ccc(C)s6)c6c5C(=O)c5c(CC(CC)CCCC)sc(CC(CC)CCCC)c5C6=O)s4)sc3c(-c3cc(F)c(CC(CC)CCCC)s3)c3cc(C)sc23)cc1F,CCCCCCCCCc1c(/C=C2\C(=O)c3cc(F)c(F)cc3C2=C(C#N)C#N)sc2c1sc1c3c4nsnc4c4c5sc6c(CCCCCCCCC)c(/C=C7\C(=O)c8cc(F)c(F)cc8C7=C(C#N)C#N)sc6c5n(CC(CCCC)CCCCCC)c4c3n(CC(CCCC)CCCCCC)c21,0.818,14.8,78.7,15.5,9.5277368,38.53073032258064,14.9,15.5,,,,,Single-junction,,,,,,,,,,-5.49,-3.64,,,,
43763,10.1002/adma.202510378,10.1002/adma.202510378,PBDB-TF,BTA-4F,PBDB-TF,BTA-4F,CCCCC(CC)Cc1sc(-c2c3cc(-c4ccc(-c5sc(-c6ccc(C)s6)c6c5C(=O)c5c(CC(CC)CCCC)sc(CC(CC)CCCC)c5C6=O)s4)sc3c(-c3cc(F)c(CC(CC)CCCC)s3)c3cc(C)sc23)cc1F,,0.827,16.2,80.8,17.6,10.8250992,38.49375454545455,17.1,17.6,,,,,Single-junction,,,,,,,,,,-5.49,-3.64,,,,
43764,10.1002/adma.202510378,10.1002/adma.202510378,PBDB-TF,Qx-4F,PBDB-TF,Qx-4F,CCCCC(CC)Cc1sc(-c2c3cc(-c4ccc(-c5sc(-c6ccc(C)s6)c6c5C(=O)c5c(CC(CC)CCCC)sc(CC(CC)CCCC)c5C6=O)s4)sc3c(-c3cc(F)c(CC(CC)CCCC)s3)c3cc(C)sc23)cc1F,,0.828,14.4,78.5,15.2,9.359712,38.42294736842105,14.8,15.2,,,,,Single-junction,,,,,,,,,,-5.49,-3.64,,,,
43770,10.1002/adma.202510780,10.1002/adma.202510780,PM6,L8-BO,PM6,L8-BO,CC1=CC(=CC(=C1)C2=C3C=CC(=C4C5=C(C=C(S5)/C=C\6/C(=O)C7=CC(=CC(=C7)F)C(=O)/C6=C\C8=CC(=C(S8)C9=CC(=CC(=C9)C)C(C)(C)C(=O)OC)C(C)(C)C(=O)OC)SC4=C3S2)C(C)(C)C(=O)OC)C(C)(C)C(=O)OC,CCCCCCC(CCCC)CC1=C(/C=C2\C(=O)C3=CC(F)=C(F)C=C3C2=C(C#N)C#N)SC2=C1SC1C3=C(C4=C(C5=NSN=C35)C3=C(C5=C(S3)C(CC(CCCC)CCCCCC)=C(/C=C3\C(=O)C6=CC(F)=C(F)C=C6C3=C(C#N)C#N)S5)N4CC(CC)CCCC)N(CC(CC)CCCC)C21,0.89,24.22,74.72,16.11,16.10649376,0.0217643699565493,,16.11,,,,,PET/AgNWs,,,,,,,,,,-5.56,-3.65,,-5.68,-3.9,
43771,10.1002/adma.202510780,10.1002/adma.202510780,PM6,L8-BO,PM6,L8-BO,CC1=CC(=CC(=C1)C2=C3C=CC(=C4C5=C(C=C(S5)/C=C\6/C(=O)C7=CC(=CC(=C7)F)C(=O)/C6=C\C8=CC(=C(S8)C9=CC(=CC(=C9)C)C(C)(C)C(=O)OC)C(C)(C)C(=O)OC)SC4=C3S2)C(C)(C)C(=O)OC)C(C)(C)C(=O)OC,CCCCCCC(CCCC)CC1=C(/C=C2\C(=O)C3=CC(F)=C(F)C=C3C2=C(C#N)C#N)SC2=C1SC1C3=C(C4=C(C5=NSN=C35)C3=C(C5=C(S3)C(CC(CCCC)CCCCCC)=C(/C=C3\C(=O)C6=CC(F)=C(F)C=C6C3=C(C#N)C#N)S5)N4CC(CC)CCCC)N(CC(CC)CCCC)C21,0.886,23.97,74.23,15.77,15.764536866,0.0346425745085562,15.77,15.77,,,,,PET/AgNWs,,,,,,,,,,-5.56,-3.65,,-5.68,-3.9,
43772,10.1002/adma.202510780,10.1002/adma.202510780,PM6,L8-BO,PM6,L8-BO,CC1=CC(=CC(=C1)C2=C3C=CC(=C4C5=C(C=C(S5)/C=C\6/C(=O)C7=CC(=CC(=C7)F)C(=O)/C6=C\C8=CC(=C(S8)C9=CC(=CC(=C9)C)C(C)(C)C(=O)OC)C(C)(C)C(=O)OC)SC4=C3S2)C(C)(C)C(=O)OC)C(C)(C)C(=O)OC,CCCCCCC(CCCC)CC1=C(/C=C2\C(=O)C3=CC(F)=C(F)C=C3C2=C(C#N)C#N)SC2=C1SC1C3=C(C4=C(C5=NSN=C35)C3=C(C5=C(S3)C(CC(CCCC)CCCCCC)=C(/C=C3\C(=O)C6=CC(F)=C(F)C=C6C3=C(C#N)C#N)S5)N4CC(CC)CCCC)N(CC(CC)CCCC)C21,0.899,21.83,72.14,14.16,14.157597638,0.0169658333333317,,14.16,,,,,barrier film/PET/AgNWs,,,,,,,,,,-5.56,-3.65,,-5.68,-3.9,
43773,10.1002/adma.202510780,10.1002/adma.202510780,PM6,L8-BO,PM6,L8-BO,CC1=CC(=CC(=C1)C2=C3C=CC(=C4C5=C(C=C(S5)/C=C\6/C(=O)C7=CC(=CC(=C7)F)C(=O)/C6=C\C8=CC(=C(S8)C9=CC(=CC(=C9)C)C(C)(C)C(=O)OC)C(C)(C)C(=O)OC)SC4=C3S2)C(C)(C)C(=O)OC)C(C)(C)C(=O)OC,CCCCCCC(CCCC)CC1=C(/C=C2\C(=O)C3=CC(F)=C(F)C=C3C2=C(C#N)C#N)SC2=C1SC1C3=C(C4=C(C5=NSN=C35)C3=C(C5=C(S3)C(CC(CCCC)CCCCCC)=C(/C=C3\C(=O)C6=CC(F)=C(F)C=C6C3=C(C#N)C#N)S5)N4CC(CC)CCCC)N(CC(CC)CCCC)C21,0.871,22.05,72.59,13.92,13.941308745,0.1530800646551645,13.92,13.92,,,,,,FOSC,,,,,,,,,-5.56,-3.65,,-5.68,-3.9,
43774,10.1002/adma.202510780,10.1002/adma.202510780,PM6,L8-BO,PM6,L8-BO,CC1=CC(=CC(=C1)C2=C3C=CC(=C4C5=C(C=C(S5)/C=C\6/C(=O)C7=CC(=CC(=C7)F)C(=O)/C6=C\C8=CC(=C(S8)C9=CC(=CC(=C9)C)C(C)(C)C(=O)OC)C(C)(C)C(=O)OC)SC4=C3S2)C(C)(C)C(=O)OC)C(C)(C)C(=O)OC,CCCCCCC(CCCC)CC1=C(/C=C2\C(=O)C3=CC(F)=C(F)C=C3C2=C(C#N)C#N)SC2=C1SC1C3=C(C4=C(C5=NSN=C35)C3=C(C5=C(S3)C(CC(CCCC)CCCCCC)=C(/C=C3\C(=O)C6=CC(F)=C(F)C=C6C3=C(C#N)C#N)S5)N4CC(CC)CCCC)N(CC(CC)CCCC)C21,0.81,22.3,50.03,9.03,9.036918900000002,0.076621262458497,,9.03,,,,,,FOSC,,,,,,,,,-5.56,-3.65,,-5.68,-3.9,
43775,10.1002/adma.202510780,10.1002/adma.202510780,PM6,L8-BO,PM6,L8-BO,CC1=CC(=CC(=C1)C2=C3C=CC(=C4C5=C(C=C(S5)/C=C\6/C(=O)C7=CC(=CC(=C7)F)C(=O)/C6=C\C8=CC(=C(S8)C9=CC(=CC(=C9)C)C(C)(C)C(=O)OC)C(C)(C)C(=O)OC)SC4=C3S2)C(C)(C)C(=O)OC)C(C)(C)C(=O)OC,CCCCCCC(CCCC)CC1=C(/C=C2\C(=O)C3=CC(F)=C(F)C=C3C2=C(C#N)C#N)SC2=C1SC1C3=C(C4=C(C5=NSN=C35)C3=C(C5=C(S3)C(CC(CCCC)CCCCCC)=C(/C=C3\C(=O)C6=CC(F)=C(F)C=C6C3=C(C#N)C#N)S5)N4CC(CC)CCCC)N(CC(CC)CCCC)C21,0.427,21.97,34.21,3.6,3.209305099,10.852636138888895,3.6,3.6,,,,,,FOSC,,,,,,,,,-5.56,-3.65,,-5.68,-3.9,
43776,10.1002/adma.202510780,10.1002/adma.202510780,PM6,L8-BO,PM6,L8-BO,CC1=CC(=CC(=C1)C2=C3C=CC(=C4C5=C(C=C(S5)/C=C\6/C(=O)C7=CC(=CC(=C7)F)C(=O)/C6=C\C8=CC(=C(S8)C9=CC(=CC(=C9)C)C(C)(C)C(=O)OC)C(C)(C)C(=O)OC)SC4=C3S2)C(C)(C)C(=O)OC)C(C)(C)C(=O)OC,CCCCCCC(CCCC)CC1=C(/C=C2\C(=O)C3=CC(F)=C(F)C=C3C2=C(C#N)C#N)SC2=C1SC1C3=C(C4=C(C5=NSN=C35)C3=C(C5=C(S3)C(CC(CCCC)CCCCCC)=C(/C=C3\C(=O)C6=CC(F)=C(F)C=C6C3=C(C#N)C#N)S5)N4CC(CC)CCCC)N(CC(CC)CCCC)C21,0.89,23.1,74.17,15.25,15.2486103,0.0091127868852389,,15.25,,,,,barrier film/PVA/AgNWs,,,,,,,,,,-5.56,-3.65,,-5.68,-3.9,
43777,10.1002/adma.202510780,10.1002/adma.202510780,PM6,L8-BO,PM6,L8-BO,CC1=CC(=CC(=C1)C2=C3C=CC(=C4C5=C(C=C(S5)/C=C\6/C(=O)C7=CC(=CC(=C7)F)C(=O)/C6=C\C8=CC(=C(S8)C9=CC(=CC(=C9)C)C(C)(C)C(=O)OC)C(C)(C)C(=O)OC)SC4=C3S2)C(C)(C)C(=O)OC)C(C)(C)C(=O)OC,CCCCCCC(CCCC)CC1=C(/C=C2\C(=O)C3=CC(F)=C(F)C=C3C2=C(C#N)C#N)SC2=C1SC1C3=C(C4=C(C5=NSN=C35)C3=C(C5=C(S3)C(CC(CCCC)CCCCCC)=C(/C=C3\C(=O)C6=CC(F)=C(F)C=C6C3=C(C#N)C#N)S5)N4CC(CC)CCCC)N(CC(CC)CCCC)C21,0.889,22.86,72.98,14.83,14.831389692,0.0093708159136888,14.83,14.83,,,,,barrier film/PVA/AgNWs,,,,,,,,,,-5.56,-3.65,,-5.68,-3.9,
