Repository: JiYiqaq/PCE-KA-GNN

# Data directory

- `raw/Active_Database.csv` is the immutable source dataset bundled under CC BY 4.0. Do not overwrite it with processed data.
- `processed/` is created and populated by the training pipeline. Generated `.pt` and `.pth` caches are intentionally ignored by Git because they can exceed GitHub's normal single-file limit.

See `../DATA_LICENSE.md` for provenance, license and checksum information.

File: data/raw/Active_Database.csv (part 69 of 471)
id,doi,doi_norm,donor,acceptor,donor_canonical,acceptor_canonical,donor_smiles,acceptor_smiles,voc,jsc,ff,pce,pce_recomputed,pce_relative_error_percent,pce_avg,pce_best,d_a_ratio,additive,additive_canonical,additive_ratio,device_structure,device_type,etl,etl_canonical,htl,htl_canonical,active_layer_thickness,solvent,solvent_canonical,annealing_temp,homo_d,lumo_d,eg_d,homo_a,lumo_a,eg_a
43778,10.1002/adma.202510780,10.1002/adma.202510780,PM6,L8-BO,PM6,L8-BO,CC1=CC(=CC(=C1)C2=C3C=CC(=C4C5=C(C=C(S5)/C=C\6/C(=O)C7=CC(=CC(=C7)F)C(=O)/C6=C\C8=CC(=C(S8)C9=CC(=CC(=C9)C)C(C)(C)C(=O)OC)C(C)(C)C(=O)OC)SC4=C3S2)C(C)(C)C(=O)OC)C(C)(C)C(=O)OC,CCCCCCC(CCCC)CC1=C(/C=C2\C(=O)C3=CC(F)=C(F)C=C3C2=C(C#N)C#N)SC2=C1SC1C3=C(C4=C(C5=NSN=C35)C3=C(C5=C(S3)C(CC(CCCC)CCCCCC)=C(/C=C3\C(=O)C6=CC(F)=C(F)C=C6C3=C(C#N)C#N)S5)N4CC(CC)CCCC)N(CC(CC)CCCC)C21,0.89,23.11,74.26,15.28,15.27372254,0.0410828534031396,,15.28,,,,,barrier film/NBE/AgNWs,,,,,,,,,,-5.56,-3.65,,-5.68,-3.9,
43779,10.1002/adma.202510780,10.1002/adma.202510780,PM6,L8-BO,PM6,L8-BO,CC1=CC(=CC(=C1)C2=C3C=CC(=C4C5=C(C=C(S5)/C=C\6/C(=O)C7=CC(=CC(=C7)F)C(=O)/C6=C\C8=CC(=C(S8)C9=CC(=CC(=C9)C)C(C)(C)C(=O)OC)C(C)(C)C(=O)OC)SC4=C3S2)C(C)(C)C(=O)OC)C(C)(C)C(=O)OC,CCCCCCC(CCCC)CC1=C(/C=C2\C(=O)C3=CC(F)=C(F)C=C3C2=C(C#N)C#N)SC2=C1SC1C3=C(C4=C(C5=NSN=C35)C3=C(C5=C(S3)C(CC(CCCC)CCCCCC)=C(/C=C3\C(=O)C6=CC(F)=C(F)C=C6C3=C(C#N)C#N)S5)N4CC(CC)CCCC)N(CC(CC)CCCC)C21,0.889,22.73,73.88,14.92,14.928909436,0.0597147184986695,14.92,14.92,,,,,barrier film/NBE/AgNWs,,,,,,,,,,-5.56,-3.65,,-5.68,-3.9,
43780,10.1002/adma.202510780,10.1002/adma.202510780,PM6,L8-BO,PM6,L8-BO,CC1=CC(=CC(=C1)C2=C3C=CC(=C4C5=C(C=C(S5)/C=C\6/C(=O)C7=CC(=CC(=C7)F)C(=O)/C6=C\C8=CC(=C(S8)C9=CC(=CC(=C9)C)C(C)(C)C(=O)OC)C(C)(C)C(=O)OC)SC4=C3S2)C(C)(C)C(=O)OC)C(C)(C)C(=O)OC,CCCCCCC(CCCC)CC1=C(/C=C2\C(=O)C3=CC(F)=C(F)C=C3C2=C(C#N)C#N)SC2=C1SC1C3=C(C4=C(C5=NSN=C35)C3=C(C5=C(S3)C(CC(CCCC)CCCCCC)=C(/C=C3\C(=O)C6=CC(F)=C(F)C=C6C3=C(C#N)C#N)S5)N4CC(CC)CCCC)N(CC(CC)CCCC)C21,0.872,26.15,70.96,16.18,16.180866879999996,0.0053577255871241,,16.18,,,,,Glass/ITO,,,,,,,,,,-5.56,-3.65,,-5.68,-3.9,
43781,10.1002/adma.202510780,10.1002/adma.202510780,PM6,L8-BO,PM6,L8-BO,CC1=CC(=CC(=C1)C2=C3C=CC(=C4C5=C(C=C(S5)/C=C\6/C(=O)C7=CC(=CC(=C7)F)C(=O)/C6=C\C8=CC(=C(S8)C9=CC(=CC(=C9)C)C(C)(C)C(=O)OC)C(C)(C)C(=O)OC)SC4=C3S2)C(C)(C)C(=O)OC)C(C)(C)C(=O)OC,CCCCCCC(CCCC)CC1=C(/C=C2\C(=O)C3=CC(F)=C(F)C=C3C2=C(C#N)C#N)SC2=C1SC1C3=C(C4=C(C5=NSN=C35)C3=C(C5=C(S3)C(CC(CCCC)CCCCCC)=C(/C=C3\C(=O)C6=CC(F)=C(F)C=C6C3=C(C#N)C#N)S5)N4CC(CC)CCCC)N(CC(CC)CCCC)C21,0.872,25.08,71.05,15.54,15.53846448,0.0098810810810754,15.54,15.54,,,,,,FOSC,,,,,,,,,-5.56,-3.65,,-5.68,-3.9,
43788,10.1002/adma.202510980,10.1002/adma.202510980,LWPM6,Y6,LWPM6,Y6,,CCCCCCCCCCCc1c(/C=C2\C(=O)c3cc(F)c(F)cc3C2=C(C#N)C#N)sc2c1sc1c3c4nsnc4c4c5sc6c(CCCCCCCCCCC)c(/C=C7\C(=O)c8cc(F)c(F)cc8C7=C(C#N)C#N)sc6c5n(CC(CC)CCCC)c4c3n(CC(CC)CCCC)c21,0.844,26.98,76.13,17.35,17.335653655999998,0.0826878616714889,17.21,17.35,,,,,ITO/PEDOT:PSS/active layer/PDINN/Ag,conventional,PDINN,PDINN,PEDOT:PSS,PEDOT:PSS,118.0,,,,,,,-5.65,-4.09,
43789,10.1002/adma.202510980,10.1002/adma.202510980,LWPM6,TYT-S,LWPM6,TYT-S,,,0.913,24.8,77.88,17.62,17.63390112,0.0788939841089663,16.82,17.62,,,,,ITO/PEDOT:PSS/active layer/PDINN/Ag,conventional,PDINN,PDINN,PEDOT:PSS,PEDOT:PSS,115.0,,,,,,,,,
43792,10.1002/adma.202510980,10.1002/adma.202510980,HWPM6,Y6,HWPM6,Y6,,CCCCCCCCCCCc1c(/C=C2\C(=O)c3cc(F)c(F)cc3C2=C(C#N)C#N)sc2c1sc1c3c4nsnc4c4c5sc6c(CCCCCCCCCCC)c(/C=C7\C(=O)c8cc(F)c(F)cc8C7=C(C#N)C#N)sc6c5n(CC(CC)CCCC)c4c3n(CC(CC)CCCC)c21,0.849,27.83,76.51,18.07,18.077530317,0.0416730326508052,17.96,18.07,,,,,ITO/PEDOT:PSS/active layer/PDINN/Ag,conventional,PDINN,PDINN,PEDOT:PSS,PEDOT:PSS,121.0,,,,,,,-5.65,-4.09,
43793,10.1002/adma.202510980,10.1002/adma.202510980,HWPM6,TYT-S,HWPM6,TYT-S,,,0.915,25.45,78.37,18.24,18.249825975,0.0538704769736941,18.05,18.24,,,,,ITO/PEDOT:PSS/active layer/PDINN/Ag,conventional,PDINN,PDINN,PEDOT:PSS,PEDOT:PSS,116.0,,,,,,,,,
43796,10.1002/adma.202510980,10.1002/adma.202510980,LWPM6,BTP-eC9,LWPM6,BTP-eC9,,CCCCCCCCCc1c(C=C2C(=O)c3cc(Cl)c(Cl)cc3C2=C(C#N)C#N)sc2c1sc1c3c4nsnc4c4c5sc6c(CCCCCCCCC)c(C=C7C(=O)c8cc(Cl)c(Cl)cc8C7=C(C#N)C#N)sc6c5n(CC(CCCC)CCCCCC)c4c3n(CC(CCCC)CCCCCC)c21,0.852,26.67,77.72,17.64,17.660191248,0.1144628571428555,17.6,17.64,,,,,ITO/PEDOT:PSS/active layer/PDINN/Ag,conventional,PDINN,PDINN,PEDOT:PSS,PEDOT:PSS,,,,,,,,-5.68,-3.9,
43800,10.1002/adma.202510980,10.1002/adma.202510980,HWPM6,BTP-eC9,HWPM6,BTP-eC9,,CCCCCCCCCc1c(C=C2C(=O)c3cc(Cl)c(Cl)cc3C2=C(C#N)C#N)sc2c1sc1c3c4nsnc4c4c5sc6c(CCCCCCCCC)c(C=C7C(=O)c8cc(Cl)c(Cl)cc8C7=C(C#N)C#N)sc6c5n(CC(CCCC)CCCCCC)c4c3n(CC(CCCC)CCCCCC)c21,0.855,27.61,77.65,18.32,18.330486075,0.0572384006550181,18.03,18.32,,,,,ITO/PEDOT:PSS/active layer/PDINN/Ag,conventional,PDINN,PDINN,PEDOT:PSS,PEDOT:PSS,,,,,,,,-5.68,-3.9,
43804,10.1002/adma.202511584,10.1002/adma.202511584,PM6,BTP-eC9,PM6,BTP-eC9,CC1=CC(=CC(=C1)C2=C3C=CC(=C4C5=C(C=C(S5)/C=C\6/C(=O)C7=CC(=CC(=C7)F)C(=O)/C6=C\C8=CC(=C(S8)C9=CC(=CC(=C9)C)C(C)(C)C(=O)OC)C(C)(C)C(=O)OC)SC4=C3S2)C(C)(C)C(=O)OC)C(C)(C)C(=O)OC,CCCCCCCCCc1c(C=C2C(=O)c3cc(Cl)c(Cl)cc3C2=C(C#N)C#N)sc2c1sc1c3c4nsnc4c4c5sc6c(CCCCCCCCC)c(C=C7C(=O)c8cc(Cl)c(Cl)cc8C7=C(C#N)C#N)sc6c5n(CC(CCCC)CCCCCC)c4c3n(CC(CCCC)CCCCCC)c21,0.842,28.67,78.16,18.88,18.867933424,0.0639119491525544,18.73,18.88,,,,,ITO/PEDOT:PSS/active layer/PDINN/Ag,conventional,PDINN,PDINN,PEDOT:PSS,PEDOT:PSS,,toluene,toluene,,-5.56,-3.65,,-5.68,-3.9,
43808,10.1002/adma.202512197,10.1002/adma.202512197,D18,L8-BO,D18,L8-BO,CCCCCCC(CCCC)CC1=CSC(C2=CC3=C(S2)C2=C(C=C(C4=CC(CC(CCCC)CCCCCC)=C(C5=CC6=C(C7=CC(F)=C(CC(CC)CCCC)S7)C7=C(C=CS7)C(C7=CC(F)=C(CC(CC)CCCC)S7)=C6S5)S4)S2)C2=NSN=C32)=C1,CCCCCCC(CCCC)CC1=C(/C=C2\C(=O)C3=CC(F)=C(F)C=C3C2=C(C#N)C#N)SC2=C1SC1C3=C(C4=C(C5=NSN=C35)C3=C(C5=C(S3)C(CC(CCCC)CCCCCC)=C(/C=C3\C(=O)C6=CC(F)=C(F)C=C6C3=C(C#N)C#N)S5)N4CC(CC)CCCC)N(CC(CC)CCCC)C21,0.903,26.16,78.7,18.59,18.59089176,0.0047969876277474,18.23,18.59,,,,,ITO/2PACz/active layer/PDINN/Ag,OSC,PDINN,PDINN,2PACz,2PACz,,chloroform,chloroform,100.0,-5.51,-2.77,,-5.68,-3.9,
43809,10.1002/adma.202512197,10.1002/adma.202512197,D18,L8-BO,D18,L8-BO,CCCCCCC(CCCC)CC1=CSC(C2=CC3=C(S2)C2=C(C=C(C4=CC(CC(CCCC)CCCCCC)=C(C5=CC6=C(C7=CC(F)=C(CC(CC)CCCC)S7)C7=C(C=CS7)C(C7=CC(F)=C(CC(CC)CCCC)S7)=C6S5)S4)S2)C2=NSN=C32)=C1,CCCCCCC(CCCC)CC1=C(/C=C2\C(=O)C3=CC(F)=C(F)C=C3C2=C(C#N)C#N)SC2=C1SC1C3=C(C4=C(C5=NSN=C35)C3=C(C5=C(S3)C(CC(CCCC)CCCCCC)=C(/C=C3\C(=O)C6=CC(F)=C(F)C=C6C3=C(C#N)C#N)S5)N4CC(CC)CCCC)N(CC(CC)CCCC)C21,0.907,27.71,82.11,20.64,20.636681667,0.0160771947674556,20.32,20.64,,Cl-Th-SiO,Cl-Th-SiO,,ITO/2PACz/active layer/PDINN/Ag,OSC,PDINN,PDINN,2PACz,2PACz,,chloroform,chloroform,100.0,-5.51,-2.77,,-5.68,-3.9,
43810,10.1002/adma.202512197,10.1002/adma.202512197,D18,L8-BO,D18,L8-BO,CCCCCCC(CCCC)CC1=CSC(C2=CC3=C(S2)C2=C(C=C(C4=CC(CC(CCCC)CCCCCC)=C(C5=CC6=C(C7=CC(F)=C(CC(CC)CCCC)S7)C7=C(C=CS7)C(C7=CC(F)=C(CC(CC)CCCC)S7)=C6S5)S4)S2)C2=NSN=C32)=C1,CCCCCCC(CCCC)CC1=C(/C=C2\C(=O)C3=CC(F)=C(F)C=C3C2=C(C#N)C#N)SC2=C1SC1C3=C(C4=C(C5=NSN=C35)C3=C(C5=C(S3)C(CC(CCCC)CCCCCC)=C(/C=C3\C(=O)C6=CC(F)=C(F)C=C6C3=C(C#N)C#N)S5)N4CC(CC)CCCC)N(CC(CC)CCCC)C21,0.906,27.78,79.95,20.11,20.12235966,0.0614602685231294,,20.11,,Cl-Th-SiO,Cl-Th-SiO,,ITO/2PACz/active layer/PDINN/Ag,OSC,PDINN,PDINN,2PACz,2PACz,,chloroform,chloroform,100.0,-5.51,-2.77,,-5.68,-3.9,
43811,10.1002/adma.202512197,10.1002/adma.202512197,D18,L8-BO,D18,L8-BO,CCCCCCC(CCCC)CC1=CSC(C2=CC3=C(S2)C2=C(C=C(C4=CC(CC(CCCC)CCCCCC)=C(C5=CC6=C(C7=CC(F)=C(CC(CC)CCCC)S7)C7=C(C=CS7)C(C7=CC(F)=C(CC(CC)CCCC)S7)=C6S5)S4)S2)C2=NSN=C32)=C1,CCCCCCC(CCCC)CC1=C(/C=C2\C(=O)C3=CC(F)=C(F)C=C3C2=C(C#N)C#N)SC2=C1SC1C3=C(C4=C(C5=NSN=C35)C3=C(C5=C(S3)C(CC(CCCC)CCCCCC)=C(/C=C3\C(=O)C6=CC(F)=C(F)C=C6C3=C(C#N)C#N)S5)N4CC(CC)CCCC)N(CC(CC)CCCC)C21,0.898,27.84,81.94,20.49,20.485262208,0.0231224597364579,20.01,20.49,,Br-Th-SiO,Br-Th-SiO,1 mg/mL,ITO/2PACz/active layer/PDINN/Ag,conventional,PDINN,PDINN,2PACz,2PACz,,chloroform,chloroform,100.0,-5.51,-2.77,,-5.68,-3.9,
43812,10.1002/adma.202512197,10.1002/adma.202512197,D18,L8-BO,D18,L8-BO,CCCCCCC(CCCC)CC1=CSC(C2=CC3=C(S2)C2=C(C=C(C4=CC(CC(CCCC)CCCCCC)=C(C5=CC6=C(C7=CC(F)=C(CC(CC)CCCC)S7)C7=C(C=CS7)C(C7=CC(F)=C(CC(CC)CCCC)S7)=C6S5)S4)S2)C2=NSN=C32)=C1,CCCCCCC(CCCC)CC1=C(/C=C2\C(=O)C3=CC(F)=C(F)C=C3C2=C(C#N)C#N)SC2=C1SC1C3=C(C4=C(C5=NSN=C35)C3=C(C5=C(S3)C(CC(CCCC)CCCCCC)=C(/C=C3\C(=O)C6=CC(F)=C(F)C=C6C3=C(C#N)C#N)S5)N4CC(CC)CCCC)N(CC(CC)CCCC)C21,0.885,27.87,80.82,19.93,19.93421259,0.0211369292523915,19.74,19.93,,I-Th-SiO,I-Th-SiO,1 mg/mL,ITO/2PACz/active layer/PDINN/Ag,conventional,PDINN,PDINN,2PACz,2PACz,,chloroform,chloroform,100.0,-5.51,-2.77,,-5.68,-3.9,
43813,10.1002/adma.202512197,10.1002/adma.202512197,D18,L8-BO,D18,L8-BO,CCCCCCC(CCCC)CC1=CSC(C2=CC3=C(S2)C2=C(C=C(C4=CC(CC(CCCC)CCCCCC)=C(C5=CC6=C(C7=CC(F)=C(CC(CC)CCCC)S7)C7=C(C=CS7)C(C7=CC(F)=C(CC(CC)CCCC)S7)=C6S5)S4)S2)C2=NSN=C32)=C1,CCCCCCC(CCCC)CC1=C(/C=C2\C(=O)C3=CC(F)=C(F)C=C3C2=C(C#N)C#N)SC2=C1SC1C3=C(C4=C(C5=NSN=C35)C3=C(C5=C(S3)C(CC(CCCC)CCCCCC)=C(/C=C3\C(=O)C6=CC(F)=C(F)C=C6C3=C(C#N)C#N)S5)N4CC(CC)CCCC)N(CC(CC)CCCC)C21,0.892,26.02,74.53,17.3,17.298293752,0.0098627052023202,17.05,17.3,,,,,ITO/2PACz/active layer/PDINN/Ag,conventional,PDINN,PDINN,2PACz,2PACz,,chloroform,chloroform,100.0,-5.51,-2.77,,-5.68,-3.9,
43814,10.1002/adma.202512197,10.1002/adma.202512197,D18,L8-BO,D18,L8-BO,CCCCCCC(CCCC)CC1=CSC(C2=CC3=C(S2)C2=C(C=C(C4=CC(CC(CCCC)CCCCCC)=C(C5=CC6=C(C7=CC(F)=C(CC(CC)CCCC)S7)C7=C(C=CS7)C(C7=CC(F)=C(CC(CC)CCCC)S7)=C6S5)S4)S2)C2=NSN=C32)=C1,CCCCCCC(CCCC)CC1=C(/C=C2\C(=O)C3=CC(F)=C(F)C=C3C2=C(C#N)C#N)SC2=C1SC1C3=C(C4=C(C5=NSN=C35)C3=C(C5=C(S3)C(CC(CCCC)CCCCCC)=C(/C=C3\C(=O)C6=CC(F)=C(F)C=C6C3=C(C#N)C#N)S5)N4CC(CC)CCCC)N(CC(CC)CCCC)C21,0.895,26.05,71.19,16.6,16.597770524999998,0.0134305722891782,16.38,16.6,,,,,ITO/2PACz/active layer/PDINN/Ag,conventional,PDINN,PDINN,2PACz,2PACz,,chloroform,chloroform,100.0,-5.51,-2.77,,-5.68,-3.9,
43815,10.1002/adma.202512197,10.1002/adma.202512197,D18,L8-BO,D18,L8-BO,CCCCCCC(CCCC)CC1=CSC(C2=CC3=C(S2)C2=C(C=C(C4=CC(CC(CCCC)CCCCCC)=C(C5=CC6=C(C7=CC(F)=C(CC(CC)CCCC)S7)C7=C(C=CS7)C(C7=CC(F)=C(CC(CC)CCCC)S7)=C6S5)S4)S2)C2=NSN=C32)=C1,CCCCCCC(CCCC)CC1=C(/C=C2\C(=O)C3=CC(F)=C(F)C=C3C2=C(C#N)C#N)SC2=C1SC1C3=C(C4=C(C5=NSN=C35)C3=C(C5=C(S3)C(CC(CCCC)CCCCCC)=C(/C=C3\C(=O)C6=CC(F)=C(F)C=C6C3=C(C#N)C#N)S5)N4CC(CC)CCCC)N(CC(CC)CCCC)C21,0.9,27.86,81.51,20.45,20.437817400000004,0.0595726161368978,20.15,20.45,,Cl-Th-SiO,Cl-Th-SiO,,ITO/2PACz/active layer/PDINN/Ag,OSC,PDINN,PDINN,2PACz,2PACz,,chloroform,chloroform,100.0,-5.51,-2.77,,-5.68,-3.9,
43816,10.1002/adma.202512197,10.1002/adma.202512197,D18,L8-BO,D18,L8-BO,CCCCCCC(CCCC)CC1=CSC(C2=CC3=C(S2)C2=C(C=C(C4=CC(CC(CCCC)CCCCCC)=C(C5=CC6=C(C7=CC(F)=C(CC(CC)CCCC)S7)C7=C(C=CS7)C(C7=CC(F)=C(CC(CC)CCCC)S7)=C6S5)S4)S2)C2=NSN=C32)=C1,CCCCCCC(CCCC)CC1=C(/C=C2\C(=O)C3=CC(F)=C(F)C=C3C2=C(C#N)C#N)SC2=C1SC1C3=C(C4=C(C5=NSN=C35)C3=C(C5=C(S3)C(CC(CCCC)CCCCCC)=C(/C=C3\C(=O)C6=CC(F)=C(F)C=C6C3=C(C#N)C#N)S5)N4CC(CC)CCCC)N(CC(CC)CCCC)C21,0.895,27.87,80.95,20.19,20.191884675,0.0093346953937565,19.95,20.19,,Cl-Th-SiO,Cl-Th-SiO,1 mg/mL,ITO/2PACz/active layer/PDINN/Ag,conventional,PDINN,PDINN,2PACz,2PACz,,chloroform,chloroform,100.0,-5.51,-2.77,,-5.68,-3.9,
43817,10.1002/adma.202512197,10.1002/adma.202512197,D18,L8-BO,D18,L8-BO,CCCCCCC(CCCC)CC1=CSC(C2=CC3=C(S2)C2=C(C=C(C4=CC(CC(CCCC)CCCCCC)=C(C5=CC6=C(C7=CC(F)=C(CC(CC)CCCC)S7)C7=C(C=CS7)C(C7=CC(F)=C(CC(CC)CCCC)S7)=C6S5)S4)S2)C2=NSN=C32)=C1,CCCCCCC(CCCC)CC1=C(/C=C2\C(=O)C3=CC(F)=C(F)C=C3C2=C(C#N)C#N)SC2=C1SC1C3=C(C4=C(C5=NSN=C35)C3=C(C5=C(S3)C(CC(CCCC)CCCCCC)=C(/C=C3\C(=O)C6=CC(F)=C(F)C=C6C3=C(C#N)C#N)S5)N4CC(CC)CCCC)N(CC(CC)CCCC)C21,0.899,27.51,81.87,20.26,20.247670863,0.0608545755182715,20.03,20.26,,Br-Th-SiO,Br-Th-SiO,,ITO/2PACz/active layer/PDINN/Ag,OSC,PDINN,PDINN,2PACz,2PACz,,chloroform,chloroform,100.0,-5.51,-2.77,,-5.68,-3.9,
43818,10.1002/adma.202512197,10.1002/adma.202512197,D18,L8-BO,D18,L8-BO,CCCCCCC(CCCC)CC1=CSC(C2=CC3=C(S2)C2=C(C=C(C4=CC(CC(CCCC)CCCCCC)=C(C5=CC6=C(C7=CC(F)=C(CC(CC)CCCC)S7)C7=C(C=CS7)C(C7=CC(F)=C(CC(CC)CCCC)S7)=C6S5)S4)S2)C2=NSN=C32)=C1,CCCCCCC(CCCC)CC1=C(/C=C2\C(=O)C3=CC(F)=C(F)C=C3C2=C(C#N)C#N)SC2=C1SC1C3=C(C4=C(C5=NSN=C35)C3=C(C5=C(S3)C(CC(CCCC)CCCCCC)=C(/C=C3\C(=O)C6=CC(F)=C(F)C=C6C3=C(C#N)C#N)S5)N4CC(CC)CCCC)N(CC(CC)CCCC)C21,0.894,27.73,80.82,20.03,20.035779084,0.0288521417873026,19.81,20.03,,Br-Th-SiO,Br-Th-SiO,1 mg/mL,ITO/2PACz/active layer/PDINN/Ag,conventional,PDINN,PDINN,2PACz,2PACz,,chloroform,chloroform,100.0,-5.51,-2.77,,-5.68,-3.9,
43819,10.1002/adma.202512197,10.1002/adma.202512197,D18,L8-BO,D18,L8-BO,CCCCCCC(CCCC)CC1=CSC(C2=CC3=C(S2)C2=C(C=C(C4=CC(CC(CCCC)CCCCCC)=C(C5=CC6=C(C7=CC(F)=C(CC(CC)CCCC)S7)C7=C(C=CS7)C(C7=CC(F)=C(CC(CC)CCCC)S7)=C6S5)S4)S2)C2=NSN=C32)=C1,CCCCCCC(CCCC)CC1=C(/C=C2\C(=O)C3=CC(F)=C(F)C=C3C2=C(C#N)C#N)SC2=C1SC1C3=C(C4=C(C5=NSN=C35)C3=C(C5=C(S3)C(CC(CCCC)CCCCCC)=C(/C=C3\C(=O)C6=CC(F)=C(F)C=C6C3=C(C#N)C#N)S5)N4CC(CC)CCCC)N(CC(CC)CCCC)C21,0.887,27.68,79.84,19.6,19.602444544,0.0124721632653029,19.38,19.6,,I-Th-SiO,I-Th-SiO,1 mg/mL,ITO/2PACz/active layer/PDINN/Ag,conventional,PDINN,PDINN,2PACz,2PACz,,chloroform,chloroform,100.0,-5.51,-2.77,,-5.68,-3.9,
43820,10.1002/adma.202512197,10.1002/adma.202512197,D18,L8-BO,D18,L8-BO,CCCCCCC(CCCC)CC1=CSC(C2=CC3=C(S2)C2=C(C=C(C4=CC(CC(CCCC)CCCCCC)=C(C5=CC6=C(C7=CC(F)=C(CC(CC)CCCC)S7)C7=C(C=CS7)C(C7=CC(F)=C(CC(CC)CCCC)S7)=C6S5)S4)S2)C2=NSN=C32)=C1,CCCCCCC(CCCC)CC1=C(/C=C2\C(=O)C3=CC(F)=C(F)C=C3C2=C(C#N)C#N)SC2=C1SC1C3=C(C4=C(C5=NSN=C35)C3=C(C5=C(S3)C(CC(CCCC)CCCCCC)=C(/C=C3\C(=O)C6=CC(F)=C(F)C=C6C3=C(C#N)C#N)S5)N4CC(CC)CCCC)N(CC(CC)CCCC)C21,0.882,27.58,79.88,19.43,19.431257328,0.0064710653628472,19.12,19.43,,I-Th-SiO,I-Th-SiO,1 mg/mL,ITO/2PACz/active layer/PDINN/Ag,conventional,PDINN,PDINN,2PACz,2PACz,,chloroform,chloroform,100.0,-5.51,-2.77,,-5.68,-3.9,
43830,10.1002/adma.202512694,10.1002/adma.202512694,D18,L8-BO,D18,L8-BO,CCCCCCC(CCCC)CC1=CSC(C2=CC3=C(S2)C2=C(C=C(C4=CC(CC(CCCC)CCCCCC)=C(C5=CC6=C(C7=CC(F)=C(CC(CC)CCCC)S7)C7=C(C=CS7)C(C7=CC(F)=C(CC(CC)CCCC)S7)=C6S5)S4)S2)C2=NSN=C32)=C1,CCCCCCC(CCCC)CC1=C(/C=C2\C(=O)C3=CC(F)=C(F)C=C3C2=C(C#N)C#N)SC2=C1SC1C3=C(C4=C(C5=NSN=C35)C3=C(C5=C(S3)C(CC(CCCC)CCCCCC)=C(/C=C3\C(=O)C6=CC(F)=C(F)C=C6C3=C(C#N)C#N)S5)N4CC(CC)CCCC)N(CC(CC)CCCC)C21,0.923,26.36,79.1,19.3,19.24525148,0.2836710880829036,19.1,19.3,,,,,ITO/3-BPIC-F/D18:L8-BO/PNDIT-F3N/Ag,,PNDIT-F3N,PNDIT-F3N,3-BPIC-F,3-BPIC-F,,,,,-5.51,-2.77,,-5.68,-3.9,
43831,10.1002/adma.202512694,10.1002/adma.202512694,D18,L8-BO,D18,L8-BO,CCCCCCC(CCCC)CC1=CSC(C2=CC3=C(S2)C2=C(C=C(C4=CC(CC(CCCC)CCCCCC)=C(C5=CC6=C(C7=CC(F)=C(CC(CC)CCCC)S7)C7=C(C=CS7)C(C7=CC(F)=C(CC(CC)CCCC)S7)=C6S5)S4)S2)C2=NSN=C32)=C1,CCCCCCC(CCCC)CC1=C(/C=C2\C(=O)C3=CC(F)=C(F)C=C3C2=C(C#N)C#N)SC2=C1SC1C3=C(C4=C(C5=NSN=C35)C3=C(C5=C(S3)C(CC(CCCC)CCCCCC)=C(/C=C3\C(=O)C6=CC(F)=C(F)C=C6C3=C(C#N)C#N)S5)N4CC(CC)CCCC)N(CC(CC)CCCC)C21,0.922,27.28,80.5,20.3,20.2474888,0.2586758620689725,20.1,20.3,,Ph-BTBT-10,Ph-BTBT-10,,ITO/3-BPIC-F/D18:L8-BO/PNDIT-F3N/Ag,,PNDIT-F3N,PNDIT-F3N,3-BPIC-F,3-BPIC-F,,,,,-5.51,-2.77,,-5.68,-3.9,
43832,10.1002/adma.202512694,10.1002/adma.202512694,PM6,L8-BO,PM6,L8-BO,CC1=CC(=CC(=C1)C2=C3C=CC(=C4C5=C(C=C(S5)/C=C\6/C(=O)C7=CC(=CC(=C7)F)C(=O)/C6=C\C8=CC(=C(S8)C9=CC(=CC(=C9)C)C(C)(C)C(=O)OC)C(C)(C)C(=O)OC)SC4=C3S2)C(C)(C)C(=O)OC)C(C)(C)C(=O)OC,CCCCCCC(CCCC)CC1=C(/C=C2\C(=O)C3=CC(F)=C(F)C=C3C2=C(C#N)C#N)SC2=C1SC1C3=C(C4=C(C5=NSN=C35)C3=C(C5=C(S3)C(CC(CCCC)CCCCCC)=C(/C=C3\C(=O)C6=CC(F)=C(F)C=C6C3=C(C#N)C#N)S5)N4CC(CC)CCCC)N(CC(CC)CCCC)C21,0.9,27.42,79.4,19.6,19.594332,0.0289183673469388,19.3,19.6,,Ph-BTBT-10,Ph-BTBT-10,,ITO/3-BPIC-F/PM6:L8-BO/PNDIT-F3N/Ag,binary OSC,PNDIT-F3N,PNDIT-F3N,3-BPIC-F,3-BPIC-F,,,,,-5.56,-3.65,,-5.68,-3.9,
43833,10.1002/adma.202512694,10.1002/adma.202512694,PM6,BTP-eC9,PM6,BTP-eC9,CC1=CC(=CC(=C1)C2=C3C=CC(=C4C5=C(C=C(S5)/C=C\6/C(=O)C7=CC(=CC(=C7)F)C(=O)/C6=C\C8=CC(=C(S8)C9=CC(=CC(=C9)C)C(C)(C)C(=O)OC)C(C)(C)C(=O)OC)SC4=C3S2)C(C)(C)C(=O)OC)C(C)(C)C(=O)OC,CCCCCCCCCc1c(C=C2C(=O)c3cc(Cl)c(Cl)cc3C2=C(C#N)C#N)sc2c1sc1c3c4nsnc4c4c5sc6c(CCCCCCCCC)c(C=C7C(=O)c8cc(Cl)c(Cl)cc8C7=C(C#N)C#N)sc6c5n(CC(CCCC)CCCCCC)c4c3n(CC(CCCC)CCCCCC)c21,0.851,29.09,77.5,19.2,19.18558225,0.075092447916684,18.8,19.2,,Ph-BTBT-10,Ph-BTBT-10,,ITO/3-BPIC-F/PM6:BTP-eC9/PNDIT-F3N/Ag,,PNDIT-F3N,PNDIT-F3N,3-BPIC-F,3-BPIC-F,,,,,-5.56,-3.65,,-5.68,-3.9,
43834,10.1002/adma.202512965,10.1002/adma.202512965,PBDB-TF,BTP-eC9,PM6,BTP-eC9,COC(=O)C(C)(C)c1cc(C)cc(-c2sc3c4sc5cc(/C=C6/C(=O)c7cc(F)cc(c7)C(=O)/C6=C\c6cc(C(C)(C)C(=O)OC)c(-c7cc(C)cc(C(C)(C)C(=O)OC)c7)s6)sc5c4c(C(C)(C)C(=O)OC)ccc2-3)c1,CCCCCCCCCc1c(C=C2C(=O)c3cc(Cl)c(Cl)cc3C2=C(C#N)C#N)sc2c1sc1c3c4nsnc4c4c5sc6c(CCCCCCCCC)c(C=C7C(=O)c8cc(Cl)c(Cl)cc8C7=C(C#N)C#N)sc6c5n(CC(CCCC)CCCCCC)c4c3n(CC(CCCC)CCCCCC)c21,0.833,27.29,71.2,16.19,16.18558984,0.0272400247066251,15.87,16.19,,,,,ITO/HTL/PBDB-TF:BTP-eC9/PDINN/Ag,,PDINN,,PDA+PMA,PDA+PMA,,,,,-5.49,-3.64,,-5.68,-3.9,
43835,10.1002/adma.202512965,10.1002/adma.202512965,PBDB-TF,BTP-eC9,PM6,BTP-eC9,COC(=O)C(C)(C)c1cc(C)cc(-c2sc3c4sc5cc(/C=C6/C(=O)c7cc(F)cc(c7)C(=O)/C6=C\c6cc(C(C)(C)C(=O)OC)c(-c7cc(C)cc(C(C)(C)C(=O)OC)c7)s6)sc5c4c(C(C)(C)C(=O)OC)ccc2-3)c1,CCCCCCCCCc1c(C=C2C(=O)c3cc(Cl)c(Cl)cc3C2=C(C#N)C#N)sc2c1sc1c3c4nsnc4c4c5sc6c(CCCCCCCCC)c(C=C7C(=O)c8cc(Cl)c(Cl)cc8C7=C(C#N)C#N)sc6c5n(CC(CCCC)CCCCCC)c4c3n(CC(CCCC)CCCCCC)c21,0.873,28.42,80.68,20.02,20.01724048800001,0.0137837762237447,19.77,20.02,,,,,ITO/HTL/PBDB-TF:BTP-eC9/PDINN/Ag,,PDINN,,PDA-PMA,PDA-PMA,,,,,-5.49,-3.64,,-5.68,-3.9,
43836,10.1002/adma.202512965,10.1002/adma.202512965,PBDB-TF,BTP-eC9,PM6,BTP-eC9,COC(=O)C(C)(C)c1cc(C)cc(-c2sc3c4sc5cc(/C=C6/C(=O)c7cc(F)cc(c7)C(=O)/C6=C\c6cc(C(C)(C)C(=O)OC)c(-c7cc(C)cc(C(C)(C)C(=O)OC)c7)s6)sc5c4c(C(C)(C)C(=O)OC)ccc2-3)c1,CCCCCCCCCc1c(C=C2C(=O)c3cc(Cl)c(Cl)cc3C2=C(C#N)C#N)sc2c1sc1c3c4nsnc4c4c5sc6c(CCCCCCCCC)c(C=C7C(=O)c8cc(Cl)c(Cl)cc8C7=C(C#N)C#N)sc6c5n(CC(CCCC)CCCCCC)c4c3n(CC(CCCC)CCCCCC)c21,0.876,28.52,81.19,20.29,20.284119888,0.0289803449975348,20.06,20.29,,,,,ITO/HTL/PBDB-TF:BTP-eC9/PDINN/Ag,,PDINN,,PDA-PMA(N),PDA-PMA,,,,,-5.49,-3.64,,-5.68,-3.9,
43837,10.1002/adma.202512965,10.1002/adma.202512965,PBDB-TF,BTP-eC9,PM6,BTP-eC9,COC(=O)C(C)(C)c1cc(C)cc(-c2sc3c4sc5cc(/C=C6/C(=O)c7cc(F)cc(c7)C(=O)/C6=C\c6cc(C(C)(C)C(=O)OC)c(-c7cc(C)cc(C(C)(C)C(=O)OC)c7)s6)sc5c4c(C(C)(C)C(=O)OC)ccc2-3)c1,CCCCCCCCCc1c(C=C2C(=O)c3cc(Cl)c(Cl)cc3C2=C(C#N)C#N)sc2c1sc1c3c4nsnc4c4c5sc6c(CCCCCCCCC)c(C=C7C(=O)c8cc(Cl)c(Cl)cc8C7=C(C#N)C#N)sc6c5n(CC(CCCC)CCCCCC)c4c3n(CC(CCCC)CCCCCC)c21,0.874,27.6,79.0,19.1,19.056696,0.2267225130890006,18.79,19.1,,,,,ITO/HTL/PBDB-TF:BTP-eC9/PDINN/Ag,,PDINN,,PEDOT:PSS,PEDOT:PSS,,,,,-5.49,-3.64,,-5.68,-3.9,
43838,10.1002/adma.202513125,10.1002/adma.202513125,PM6,Y6,PM6,Y6,CC1=CC(=CC(=C1)C2=C3C=CC(=C4C5=C(C=C(S5)/C=C\6/C(=O)C7=CC(=CC(=C7)F)C(=O)/C6=C\C8=CC(=C(S8)C9=CC(=CC(=C9)C)C(C)(C)C(=O)OC)C(C)(C)C(=O)OC)SC4=C3S2)C(C)(C)C(=O)OC)C(C)(C)C(=O)OC,CCCCCCCCCCCc1c(/C=C2\C(=O)c3cc(F)c(F)cc3C2=C(C#N)C#N)sc2c1sc1c3c4nsnc4c4c5sc6c(CCCCCCCCCCC)c(/C=C7\C(=O)c8cc(F)c(F)cc8C7=C(C#N)C#N)sc6c5n(CC(CC)CCCC)c4c3n(CC(CC)CCCC)c21,0.85,27.26,76.52,18.18,17.7304492,2.472776677667772,17.9,18.18,,,,,inverted,inverted,ZnO,ZnO,MoO3,MoO3,100.0,chloroform,chloroform,,-5.56,-3.65,,-5.65,-4.09,
43839,10.1002/adma.202513125,10.1002/adma.202513125,PM6,Y6,PM6,Y6,CC1=CC(=CC(=C1)C2=C3C=CC(=C4C5=C(C=C(S5)/C=C\6/C(=O)C7=CC(=CC(=C7)F)C(=O)/C6=C\C8=CC(=C(S8)C9=CC(=CC(=C9)C)C(C)(C)C(=O)OC)C(C)(C)C(=O)OC)SC4=C3S2)C(C)(C)C(=O)OC)C(C)(C)C(=O)OC,CCCCCCCCCCCc1c(/C=C2\C(=O)c3cc(F)c(F)cc3C2=C(C#N)C#N)sc2c1sc1c3c4nsnc4c4c5sc6c(CCCCCCCCCCC)c(/C=C7\C(=O)c8cc(F)c(F)cc8C7=C(C#N)C#N)sc6c5n(CC(CC)CCCC)c4c3n(CC(CC)CCCC)c21,0.83,25.54,73.46,15.83,15.572197719999998,1.6285677826911038,15.62,15.83,,,,,inverted,inverted,ZnO,ZnO,MoO3,MoO3,300.0,chloroform,chloroform,,-5.56,-3.65,,-5.65,-4.09,
43842,10.1002/adma.202513740,10.1002/adma.202513740,D18,L8-BO,D18,L8-BO,CCCCCCC(CCCC)CC1=CSC(C2=CC3=C(S2)C2=C(C=C(C4=CC(CC(CCCC)CCCCCC)=C(C5=CC6=C(C7=CC(F)=C(CC(CC)CCCC)S7)C7=C(C=CS7)C(C7=CC(F)=C(CC(CC)CCCC)S7)=C6S5)S4)S2)C2=NSN=C32)=C1,CCCCCCC(CCCC)CC1=C(/C=C2\C(=O)C3=CC(F)=C(F)C=C3C2=C(C#N)C#N)SC2=C1SC1C3=C(C4=C(C5=NSN=C35)C3=C(C5=C(S3)C(CC(CCCC)CCCCCC)=C(/C=C3\C(=O)C6=CC(F)=C(F)C=C6C3=C(C#N)C#N)S5)N4CC(CC)CCCC)N(CC(CC)CCCC)C21,0.911,26.65,81.6,19.81,19.8109704,0.004898536092882,19.6,19.81,,,,,ITO/2PACZ/active layer/PNDIT-F3N,conventional,PNDIT-F3N,PNDIT-F3N,2PACZ,2PACz,,,,,-5.51,-2.77,,-5.68,-3.9,
43843,10.1002/adma.202513740,10.1002/adma.202513740,D18,NVN,D18,NVN,CCCCCCC(CCCC)CC1=CSC(C2=CC3=C(S2)C2=C(C=C(C4=CC(CC(CCCC)CCCCCC)=C(C5=CC6=C(C7=CC(F)=C(CC(CC)CCCC)S7)C7=C(C=CS7)C(C7=CC(F)=C(CC(CC)CCCC)S7)=C6S5)S4)S2)C2=NSN=C32)=C1,,0.969,24.77,76.2,18.29,18.28962306,0.0020609075997751,17.92,18.29,,,,,ITO/2PACZ/active layer/PNDIT-F3N,conventional,PNDIT-F3N,PNDIT-F3N,2PACZ,2PACz,,,,,-5.51,-2.77,,,,
43853,10.1002/adma.202514052,10.1002/adma.202514052,PM6,BTP-eC9,PM6,BTP-eC9,CC1=CC(=CC(=C1)C2=C3C=CC(=C4C5=C(C=C(S5)/C=C\6/C(=O)C7=CC(=CC(=C7)F)C(=O)/C6=C\C8=CC(=C(S8)C9=CC(=CC(=C9)C)C(C)(C)C(=O)OC)C(C)(C)C(=O)OC)SC4=C3S2)C(C)(C)C(=O)OC)C(C)(C)C(=O)OC,CCCCCCCCCc1c(C=C2C(=O)c3cc(Cl)c(Cl)cc3C2=C(C#N)C#N)sc2c1sc1c3c4nsnc4c4c5sc6c(CCCCCCCCC)c(C=C7C(=O)c8cc(Cl)c(Cl)cc8C7=C(C#N)C#N)sc6c5n(CC(CCCC)CCCCCC)c4c3n(CC(CCCC)CCCCCC)c21,0.853,27.04,78.51,18.1,18.108425712,0.0465508950276106,17.91,18.1,,,,,,,,,,,,o-XY,o-xylene,,-5.56,-3.65,,-5.68,-3.9,
43854,10.1002/adma.202514052,10.1002/adma.202514052,PM6,BTP-eC9,PM6,BTP-eC9,CC1=CC(=CC(=C1)C2=C3C=CC(=C4C5=C(C=C(S5)/C=C\6/C(=O)C7=CC(=CC(=C7)F)C(=O)/C6=C\C8=CC(=C(S8)C9=CC(=CC(=C9)C)C(C)(C)C(=O)OC)C(C)(C)C(=O)OC)SC4=C3S2)C(C)(C)C(=O)OC)C(C)(C)C(=O)OC,CCCCCCCCCc1c(C=C2C(=O)c3cc(Cl)c(Cl)cc3C2=C(C#N)C#N)sc2c1sc1c3c4nsnc4c4c5sc6c(CCCCCCCCC)c(C=C7C(=O)c8cc(Cl)c(Cl)cc8C7=C(C#N)C#N)sc6c5n(CC(CCCC)CCCCCC)c4c3n(CC(CCCC)CCCCCC)c21,0.855,27.46,79.52,18.68,18.66994416,0.0538321199143453,18.49,18.68,,0.1 wt.% CAB,CAB,0.1 wt.%,,,,,,,,o-XY,o-xylene,,-5.56,-3.65,,-5.68,-3.9,
43855,10.1002/adma.202514052,10.1002/adma.202514052,PM6,BTP-eC9,PM6,BTP-eC9,CC1=CC(=CC(=C1)C2=C3C=CC(=C4C5=C(C=C(S5)/C=C\6/C(=O)C7=CC(=CC(=C7)F)C(=O)/C6=C\C8=CC(=C(S8)C9=CC(=CC(=C9)C)C(C)(C)C(=O)OC)C(C)(C)C(=O)OC)SC4=C3S2)C(C)(C)C(=O)OC)C(C)(C)C(=O)OC,CCCCCCCCCc1c(C=C2C(=O)c3cc(Cl)c(Cl)cc3C2=C(C#N)C#N)sc2c1sc1c3c4nsnc4c4c5sc6c(CCCCCCCCC)c(C=C7C(=O)c8cc(Cl)c(Cl)cc8C7=C(C#N)C#N)sc6c5n(CC(CCCC)CCCCCC)c4c3n(CC(CCCC)CCCCCC)c21,0.857,27.84,79.84,19.04,19.048929792000003,0.0469001680672455,18.91,19.04,,0.2 wt.% CAB,CAB,0.2 wt.%,,,,,,,,o-XY,o-xylene,,-5.56,-3.65,,-5.68,-3.9,
43856,10.1002/adma.202514052,10.1002/adma.202514052,PM6,BTP-eC9,PM6,BTP-eC9,CC1=CC(=CC(=C1)C2=C3C=CC(=C4C5=C(C=C(S5)/C=C\6/C(=O)C7=CC(=CC(=C7)F)C(=O)/C6=C\C8=CC(=C(S8)C9=CC(=CC(=C9)C)C(C)(C)C(=O)OC)C(C)(C)C(=O)OC)SC4=C3S2)C(C)(C)C(=O)OC)C(C)(C)C(=O)OC,CCCCCCCCCc1c(C=C2C(=O)c3cc(Cl)c(Cl)cc3C2=C(C#N)C#N)sc2c1sc1c3c4nsnc4c4c5sc6c(CCCCCCCCC)c(C=C7C(=O)c8cc(Cl)c(Cl)cc8C7=C(C#N)C#N)sc6c5n(CC(CCCC)CCCCCC)c4c3n(CC(CCCC)CCCCCC)c21,0.854,27.16,78.88,18.29,18.295932032,0.0324331984691114,18.02,18.29,,0.4 wt.% CAB,CAB,0.4 wt.%,,,,,,,,o-XY,o-xylene,,-5.56,-3.65,,-5.68,-3.9,
43872,10.1002/adma.202516146,10.1002/adma.202516146,PBCE-0,L8-BO,PBCE-0,L8-BO,,CCCCCCC(CCCC)CC1=C(/C=C2\C(=O)C3=CC(F)=C(F)C=C3C2=C(C#N)C#N)SC2=C1SC1C3=C(C4=C(C5=NSN=C35)C3=C(C5=C(S3)C(CC(CCCC)CCCCCC)=C(/C=C3\C(=O)C6=CC(F)=C(F)C=C6C3=C(C#N)C#N)S5)N4CC(CC)CCCC)N(CC(CC)CCCC)C21,0.89,20.59,62.02,11.3,11.36522702,0.5772302654867102,,,,,,,,,,,,,,,,,,,,-5.68,-3.9,
43873,10.1002/adma.202516146,10.1002/adma.202516146,PBCE-1,L8-BO,PBCE-1,L8-BO,,CCCCCCC(CCCC)CC1=C(/C=C2\C(=O)C3=CC(F)=C(F)C=C3C2=C(C#N)C#N)SC2=C1SC1C3=C(C4=C(C5=NSN=C35)C3=C(C5=C(S3)C(CC(CCCC)CCCCCC)=C(/C=C3\C(=O)C6=CC(F)=C(F)C=C6C3=C(C#N)C#N)S5)N4CC(CC)CCCC)N(CC(CC)CCCC)C21,0.93,20.08,65.65,12.2,12.2597436,0.4897016393442696,,,,,,,,,,,,,,,,,,,,-5.68,-3.9,
43874,10.1002/adma.202516146,10.1002/adma.202516146,PBCE-2,L8-BO,PBCE-2,L8-BO,,CCCCCCC(CCCC)CC1=C(/C=C2\C(=O)C3=CC(F)=C(F)C=C3C2=C(C#N)C#N)SC2=C1SC1C3=C(C4=C(C5=NSN=C35)C3=C(C5=C(S3)C(CC(CCCC)CCCCCC)=C(/C=C3\C(=O)C6=CC(F)=C(F)C=C6C3=C(C#N)C#N)S5)N4CC(CC)CCCC)N(CC(CC)CCCC)C21,0.91,26.49,79.7,19.2,19.2124023,0.0645953124999894,,,,,,,,,,,,,,,,,,,,-5.68,-3.9,
43875,10.1002/adma.202516146,10.1002/adma.202516146,PBCE-3,L8-BO,PBCE-3,L8-BO,,CCCCCCC(CCCC)CC1=C(/C=C2\C(=O)C3=CC(F)=C(F)C=C3C2=C(C#N)C#N)SC2=C1SC1C3=C(C4=C(C5=NSN=C35)C3=C(C5=C(S3)C(CC(CCCC)CCCCCC)=C(/C=C3\C(=O)C6=CC(F)=C(F)C=C6C3=C(C#N)C#N)S5)N4CC(CC)CCCC)N(CC(CC)CCCC)C21,0.87,24.99,73.5,16.0,15.9798555,0.1259031250000042,,,,,,,,,,,,,,,,,,,,-5.68,-3.9,
43876,10.1002/adma.202517029,10.1002/adma.202517029,D18,L8-BO,D18,L8-BO,CCCCCCC(CCCC)CC1=CSC(C2=CC3=C(S2)C2=C(C=C(C4=CC(CC(CCCC)CCCCCC)=C(C5=CC6=C(C7=CC(F)=C(CC(CC)CCCC)S7)C7=C(C=CS7)C(C7=CC(F)=C(CC(CC)CCCC)S7)=C6S5)S4)S2)C2=NSN=C32)=C1,CCCCCCC(CCCC)CC1=C(/C=C2\C(=O)C3=CC(F)=C(F)C=C3C2=C(C#N)C#N)SC2=C1SC1C3=C(C4=C(C5=NSN=C35)C3=C(C5=C(S3)C(CC(CCCC)CCCCCC)=C(/C=C3\C(=O)C6=CC(F)=C(F)C=C6C3=C(C#N)C#N)S5)N4CC(CC)CCCC)N(CC(CC)CCCC)C21,0.904,25.47,79.95,18.4,18.40839156,0.0456063043478246,18.11,18.4,,,,,ITO/2-PACz/D18:acceptor/PFN-Br/Ag,,PFN-Br,PFN-Br,2-PACz,2PACz,,,,,-5.51,-2.77,,-5.68,-3.9,
43879,10.1002/adma.202517145,10.1002/adma.202517145,PBQx-TF,eC9-2Cl,PBQx-TF,eC9-2Cl,CCCCCCC(CCCC)CC1=CSC(C2=CC3=C(S2)C2=C(C=C(C4=CC(CC(CCCC)CCCCCC)=C(C5=CC6=C(C7=CC(F)=C(CC(CC)CCCC)S7)C7=C(C=CS7)C(C7=CC(F)=C(CC(CC)CCCC)S7)=C6S5)S4)S2)[C@H]2N=CC=N[C@H]32)=C1,CCCCCCCCCC1=C(/C=C2\C(=O)C3=CC=C(Cl)C=C3C2=C(C#N)C#N)SC2=C1SC1=C2N(CC(CCCC)CCCCCC)C2=C1C1=NSN=C1C1=C2N(CC(CCCC)CCCCCC)C2=C1SC1=C2SC(/C=C2\C(=O)C3=CC=C(Cl)C=C3C2=C(C#N)C#N)=C1CCCCCCCCC,0.878,25.91,77.1,17.5,17.53946358,0.2255061714285691,17.4,17.5,,,,,ITO/PEDOT:PSS/PBDB-tvt/PBQx-TF:eC9-2Cl/PDINN/Ag,conventional,PDINN,PDINN,PEDOT:PSS,PEDOT:PSS,,toluene,toluene,,-5.41,-2.82,,-5.57,-3.74,
43881,10.1002/adma.202517145,10.1002/adma.202517145,PM6,BTP-eC9,PM6,BTP-eC9,CC1=CC(=CC(=C1)C2=C3C=CC(=C4C5=C(C=C(S5)/C=C\6/C(=O)C7=CC(=CC(=C7)F)C(=O)/C6=C\C8=CC(=C(S8)C9=CC(=CC(=C9)C)C(C)(C)C(=O)OC)C(C)(C)C(=O)OC)SC4=C3S2)C(C)(C)C(=O)OC)C(C)(C)C(=O)OC,CCCCCCCCCc1c(C=C2C(=O)c3cc(Cl)c(Cl)cc3C2=C(C#N)C#N)sc2c1sc1c3c4nsnc4c4c5sc6c(CCCCCCCCC)c(C=C7C(=O)c8cc(Cl)c(Cl)cc8C7=C(C#N)C#N)sc6c5n(CC(CCCC)CCCCCC)c4c3n(CC(CCCC)CCCCCC)c21,0.841,25.98,77.2,16.9,16.86756696,0.1919114792899245,16.7,16.9,,,,,ITO/PEDOT:PSS/PBDB-tvt/PM6:BTP-eC9/PDINN/Ag,conventional,PDINN,PDINN,PEDOT:PSS,PEDOT:PSS,,toluene,toluene,,-5.56,-3.65,,-5.68,-3.9,
43883,10.1002/adma.202517145,10.1002/adma.202517145,PM6,BO-4I,PM6,BO-4I,CC1=CC(=CC(=C1)C2=C3C=CC(=C4C5=C(C=C(S5)/C=C\6/C(=O)C7=CC(=CC(=C7)F)C(=O)/C6=C\C8=CC(=C(S8)C9=CC(=CC(=C9)C)C(C)(C)C(=O)OC)C(C)(C)C(=O)OC)SC4=C3S2)C(C)(C)C(=O)OC)C(C)(C)C(=O)OC,,0.906,23.45,75.9,16.1,16.1254863,0.1582999999999825,15.8,16.1,,,,,ITO/PEDOT:PSS/PBDB-tvt/PM6:BO-4I/PDINN/Ag,conventional,PDINN,PDINN,PEDOT:PSS,PEDOT:PSS,,toluene,toluene,,-5.56,-3.65,,,,
43887,10.1002/adma.202517576,10.1002/adma.202517576,PM6,eC9-4F,PM6,eC9-4F,CC1=CC(=CC(=C1)C2=C3C=CC(=C4C5=C(C=C(S5)/C=C\6/C(=O)C7=CC(=CC(=C7)F)C(=O)/C6=C\C8=CC(=C(S8)C9=CC(=CC(=C9)C)C(C)(C)C(=O)OC)C(C)(C)C(=O)OC)SC4=C3S2)C(C)(C)C(=O)OC)C(C)(C)C(=O)OC,CCCCCCCCCc1c(/C=C2\C(=O)c3cc(F)c(F)cc3C2=C(C#N)C#N)sc2c1sc1c3c4nsnc4c4c5sc6c(CCCCCCCCC)c(/C=C7\C(=O)c8cc(F)c(F)cc8C7=C(C#N)C#N)sc6c5n(C[C@H](CCCC)CCCCCC)c4c3n(CC(CCCC)CCCCCC)c21,0.853,28.32,76.48,18.47,18.475243008,0.0283866161342759,18.36,18.47,,,,,,,,,PEDOT:PSS,PEDOT:PSS,,,,,-5.56,-3.65,,,,
43888,10.1002/adma.202517576,10.1002/adma.202517576,PM6,T10,PM6,T10,CC1=CC(=CC(=C1)C2=C3C=CC(=C4C5=C(C=C(S5)/C=C\6/C(=O)C7=CC(=CC(=C7)F)C(=O)/C6=C\C8=CC(=C(S8)C9=CC(=CC(=C9)C)C(C)(C)C(=O)OC)C(C)(C)C(=O)OC)SC4=C3S2)C(C)(C)C(=O)OC)C(C)(C)C(=O)OC,,0.939,25.06,76.47,18.0,17.994415697999997,0.0310239000000144,17.98,18.0,,,,,conventional,,,,PEDOT:PSS,PEDOT:PSS,,,,,-5.56,-3.65,,,,
43891,10.1002/adma.202517576,10.1002/adma.202517576,D18,T10,D18,T10,CCCCCCC(CCCC)CC1=CSC(C2=CC3=C(S2)C2=C(C=C(C4=CC(CC(CCCC)CCCCCC)=C(C5=CC6=C(C7=CC(F)=C(CC(CC)CCCC)S7)C7=C(C=CS7)C(C7=CC(F)=C(CC(CC)CCCC)S7)=C6S5)S4)S2)C2=NSN=C32)=C1,,0.956,25.29,70.63,17.08,17.076384612,0.0211673770491806,16.89,17.08,,,,,ITO/PEDOT:PSS/Active layers/PNDIT-F3N/Ag,conventional,PNDIT-F3N,PNDIT-F3N,PEDOT:PSS,PEDOT:PSS,,,,,-5.51,-2.77,,,,
43892,10.1002/adma.202517576,10.1002/adma.202517576,D18,eC9-4F,D18,eC9-4F,CCCCCCC(CCCC)CC1=CSC(C2=CC3=C(S2)C2=C(C=C(C4=CC(CC(CCCC)CCCCCC)=C(C5=CC6=C(C7=CC(F)=C(CC(CC)CCCC)S7)C7=C(C=CS7)C(C7=CC(F)=C(CC(CC)CCCC)S7)=C6S5)S4)S2)C2=NSN=C32)=C1,CCCCCCCCCc1c(/C=C2\C(=O)c3cc(F)c(F)cc3C2=C(C#N)C#N)sc2c1sc1c3c4nsnc4c4c5sc6c(CCCCCCCCC)c(/C=C7\C(=O)c8cc(F)c(F)cc8C7=C(C#N)C#N)sc6c5n(C[C@H](CCCC)CCCCCC)c4c3n(CC(CCCC)CCCCCC)c21,0.863,28.53,80.1,19.72,19.72173339,0.0087900101419971,19.6,19.72,,,,,ITO/PEDOT:PSS/Active layers/PNDIT-F3N/Ag,conventional,PNDIT-F3N,PNDIT-F3N,2PACZ,PEDOT:PSS,,,,,-5.51,-2.77,,,,
43895,10.1002/adma.202517576,10.1002/adma.202517576,D18,BO-4Cl,D18,BO-4Cl,CCCCCCC(CCCC)CC1=CSC(C2=CC3=C(S2)C2=C(C=C(C4=CC(CC(CCCC)CCCCCC)=C(C5=CC6=C(C7=CC(F)=C(CC(CC)CCCC)S7)C7=C(C=CS7)C(C7=CC(F)=C(CC(CC)CCCC)S7)=C6S5)S4)S2)C2=NSN=C32)=C1,CCCCCCCCCCCC1=C(/C=C2\C(=O)C3=CC(Cl)=C(Cl)C=C3C2=C(C#N)C#N)SC2=C1SC1=C2N(CC(CCCC)CCCCCC)C2=C1C1=NSN=C1C1=C2N(CC(CCCC)CCCCCC)C2=C1SC1=C2SC(/C=C2\C(=O)C3=CC(Cl)=C(Cl)C=C3C2=C(C#N)C#N)=C1CCCCCCCCCCC,0.904,27.59,79.98,19.95,19.948099728,0.0095251729323323,19.74,19.95,,,,,ITO/PEDOT:PSS/Active layers/PNDIT-F3N/Ag,conventional,PNDIT-F3N,PNDIT-F3N,PEDOT:PSS,PEDOT:PSS,,,,,-5.51,-2.77,,-5.68,-4.1,
43897,10.1002/adma.202517576,10.1002/adma.202517576,D18,L8-BO-X,D18,L8-BO-X,CCCCCCC(CCCC)CC1=CSC(C2=CC3=C(S2)C2=C(C=C(C4=CC(CC(CCCC)CCCCCC)=C(C5=CC6=C(C7=CC(F)=C(CC(CC)CCCC)S7)C7=C(C=CS7)C(C7=CC(F)=C(CC(CC)CCCC)S7)=C6S5)S4)S2)C2=NSN=C32)=C1,CCCCCCC(CCCC)CCC1=C(/C=C2\C(=O)C3=CC(F)=C(F)C=C3C2=C(C#N)C#N)SC2=C1SC1=C2N(CC(CC)CCCC)C2=C1C1=NSN=C1C1=C2N(CC(CC)CCCC)C2=C1SC1=C2SC(/C=C(\C)C(=C(C#N)C#N)C2=CC(F)=C(F)C=C2C=O)=C1CCC(CCCC)CCCCCC,0.891,27.75,80.12,19.81,19.8098703,0.0006547198384587,19.63,19.81,,,,,ITO/PEDOT:PSS/Active layers/PNDIT-F3N/Ag,conventional,PNDIT-F3N,PNDIT-F3N,PEDOT:PSS,PEDOT:PSS,,,,,-5.51,-2.77,,,,
43899,10.1002/adma.202517576,10.1002/adma.202517576,D18,eC9,D18,eC9,CCCCCCC(CCCC)CC1=CSC(C2=CC3=C(S2)C2=C(C=C(C4=CC(CC(CCCC)CCCCCC)=C(C5=CC6=C(C7=CC(F)=C(CC(CC)CCCC)S7)C7=C(C=CS7)C(C7=CC(F)=C(CC(CC)CCCC)S7)=C6S5)S4)S2)C2=NSN=C32)=C1,CCCCCCCCCC1=C(/C=C2\C(=O)C3=CC(Cl)=C(Cl)C=C3C2=C(C#N)C#N)SC2=C1SC1=C2N(CC(CCCC)CCCCCC)C2=C1C1=NSN=C1C1=C2N(CC(CCCC)CCCCCC)C2=C1SC1=C2SC(/C=C2\C(=O)C3=CC(Cl)=C(Cl)C=C3C2=C(C#N)C#N)=C1CCCCCCCCC,0.87,28.52,78.79,19.54,19.54968996,0.0495903787103525,19.36,19.54,,,,,ITO/PEDOT:PSS/Active layers/PNDIT-F3N/Ag,conventional,PNDIT-F3N,PNDIT-F3N,2PACZ,PEDOT:PSS,,,,,-5.51,-2.77,,-5.68,-3.9,
43901,10.1002/adma.202517576,10.1002/adma.202517576,D18,L8-BO,D18,L8-BO,CCCCCCC(CCCC)CC1=CSC(C2=CC3=C(S2)C2=C(C=C(C4=CC(CC(CCCC)CCCCCC)=C(C5=CC6=C(C7=CC(F)=C(CC(CC)CCCC)S7)C7=C(C=CS7)C(C7=CC(F)=C(CC(CC)CCCC)S7)=C6S5)S4)S2)C2=NSN=C32)=C1,CCCCCCC(CCCC)CC1=C(/C=C2\C(=O)C3=CC(F)=C(F)C=C3C2=C(C#N)C#N)SC2=C1SC1C3=C(C4=C(C5=NSN=C35)C3=C(C5=C(S3)C(CC(CCCC)CCCCCC)=C(/C=C3\C(=O)C6=CC(F)=C(F)C=C6C3=C(C#N)C#N)S5)N4CC(CC)CCCC)N(CC(CC)CCCC)C21,0.901,27.77,79.59,19.91,19.914030843,0.0202453189352028,19.76,19.91,,,,,ITO/PEDOT:PSS/Active layers/PNDIT-F3N/Ag,conventional,PNDIT-F3N,PNDIT-F3N,PEDOT:PSS,PEDOT:PSS,,,,,-5.51,-2.77,,-5.68,-3.9,
43903,10.1002/adma.202518516,10.1002/adma.202518516,PM6,L8-BO,PM6,L8-BO,CC1=CC(=CC(=C1)C2=C3C=CC(=C4C5=C(C=C(S5)/C=C\6/C(=O)C7=CC(=CC(=C7)F)C(=O)/C6=C\C8=CC(=C(S8)C9=CC(=CC(=C9)C)C(C)(C)C(=O)OC)C(C)(C)C(=O)OC)SC4=C3S2)C(C)(C)C(=O)OC)C(C)(C)C(=O)OC,CCCCCCC(CCCC)CC1=C(/C=C2\C(=O)C3=CC(F)=C(F)C=C3C2=C(C#N)C#N)SC2=C1SC1C3=C(C4=C(C5=NSN=C35)C3=C(C5=C(S3)C(CC(CCCC)CCCCCC)=C(/C=C3\C(=O)C6=CC(F)=C(F)C=C6C3=C(C#N)C#N)S5)N4CC(CC)CCCC)N(CC(CC)CCCC)C21,0.896,26.12,79.21,18.55,18.537928192,0.065077132075481,18.17,18.55,,,,,ITO/PEDOT:PSS/active layer/ETL/Ag,conventional,,,PEDOT:PSS,PEDOT:PSS,,,,,-5.56,-3.65,,-5.68,-3.9,
43904,10.1002/adma.202518516,10.1002/adma.202518516,PM6,L8-BO,PM6,L8-BO,CC1=CC(=CC(=C1)C2=C3C=CC(=C4C5=C(C=C(S5)/C=C\6/C(=O)C7=CC(=CC(=C7)F)C(=O)/C6=C\C8=CC(=C(S8)C9=CC(=CC(=C9)C)C(C)(C)C(=O)OC)C(C)(C)C(=O)OC)SC4=C3S2)C(C)(C)C(=O)OC)C(C)(C)C(=O)OC,CCCCCCC(CCCC)CC1=C(/C=C2\C(=O)C3=CC(F)=C(F)C=C3C2=C(C#N)C#N)SC2=C1SC1C3=C(C4=C(C5=NSN=C35)C3=C(C5=C(S3)C(CC(CCCC)CCCCCC)=C(/C=C3\C(=O)C6=CC(F)=C(F)C=C6C3=C(C#N)C#N)S5)N4CC(CC)CCCC)N(CC(CC)CCCC)C21,0.903,26.28,80.86,19.25,19.188757224,0.3181442909090923,19.09,19.25,,BDD-C6,BDD-C6,,ITO/2PACz/active layer/ETL/Ag,conventional,,,PEDOT:PSS,2PACz,,,,,-5.56,-3.65,,-5.68,-3.9,
43905,10.1002/adma.202518516,10.1002/adma.202518516,PM6,L8-BO,PM6,L8-BO,CC1=CC(=CC(=C1)C2=C3C=CC(=C4C5=C(C=C(S5)/C=C\6/C(=O)C7=CC(=CC(=C7)F)C(=O)/C6=C\C8=CC(=C(S8)C9=CC(=CC(=C9)C)C(C)(C)C(=O)OC)C(C)(C)C(=O)OC)SC4=C3S2)C(C)(C)C(=O)OC)C(C)(C)C(=O)OC,CCCCCCC(CCCC)CC1=C(/C=C2\C(=O)C3=CC(F)=C(F)C=C3C2=C(C#N)C#N)SC2=C1SC1C3=C(C4=C(C5=NSN=C35)C3=C(C5=C(S3)C(CC(CCCC)CCCCCC)=C(/C=C3\C(=O)C6=CC(F)=C(F)C=C6C3=C(C#N)C#N)S5)N4CC(CC)CCCC)N(CC(CC)CCCC)C21,0.899,27.15,81.19,19.81,19.816733415,0.0339899798081744,19.4,19.81,,BDD-C6,BDD-C6,,ITO/HTL/active layer/ETL/Ag,conventional,,,2PACz,2PACz,100.0,,,,-5.56,-3.65,,-5.68,-3.9,
43906,10.1002/adma.202518516,10.1002/adma.202518516,PM6,L8-BO,PM6,L8-BO,CC1=CC(=CC(=C1)C2=C3C=CC(=C4C5=C(C=C(S5)/C=C\6/C(=O)C7=CC(=CC(=C7)F)C(=O)/C6=C\C8=CC(=C(S8)C9=CC(=CC(=C9)C)C(C)(C)C(=O)OC)C(C)(C)C(=O)OC)SC4=C3S2)C(C)(C)C(=O)OC)C(C)(C)C(=O)OC,CCCCCCC(CCCC)CC1=C(/C=C2\C(=O)C3=CC(F)=C(F)C=C3C2=C(C#N)C#N)SC2=C1SC1C3=C(C4=C(C5=NSN=C35)C3=C(C5=C(S3)C(CC(CCCC)CCCCCC)=C(/C=C3\C(=O)C6=CC(F)=C(F)C=C6C3=C(C#N)C#N)S5)N4CC(CC)CCCC)N(CC(CC)CCCC)C21,0.899,26.48,80.24,19.09,19.101549248,0.060498941854363,18.94,19.09,,,,,ITO/HTL/active layer/ETL/Ag,conventional,,,2PACz,2PACz,100.0,,,,-5.56,-3.65,,-5.68,-3.9,
43907,10.1002/adma.202518516,10.1002/adma.202518516,PM6,L8-BO,PM6,L8-BO,CC1=CC(=CC(=C1)C2=C3C=CC(=C4C5=C(C=C(S5)/C=C\6/C(=O)C7=CC(=CC(=C7)F)C(=O)/C6=C\C8=CC(=C(S8)C9=CC(=CC(=C9)C)C(C)(C)C(=O)OC)C(C)(C)C(=O)OC)SC4=C3S2)C(C)(C)C(=O)OC)C(C)(C)C(=O)OC,CCCCCCC(CCCC)CC1=C(/C=C2\C(=O)C3=CC(F)=C(F)C=C3C2=C(C#N)C#N)SC2=C1SC1C3=C(C4=C(C5=NSN=C35)C3=C(C5=C(S3)C(CC(CCCC)CCCCCC)=C(/C=C3\C(=O)C6=CC(F)=C(F)C=C6C3=C(C#N)C#N)S5)N4CC(CC)CCCC)N(CC(CC)CCCC)C21,0.897,26.16,79.38,18.62,18.626929776,0.0372168421052619,18.56,18.62,,,,,ITO/HTL/active layer/ETL/Ag,conventional,,,2PACz,2PACz,130.0,,,,-5.56,-3.65,,-5.68,-3.9,
43908,10.1002/adma.202518516,10.1002/adma.202518516,PM6,L8-BO,PM6,L8-BO,CC1=CC(=CC(=C1)C2=C3C=CC(=C4C5=C(C=C(S5)/C=C\6/C(=O)C7=CC(=CC(=C7)F)C(=O)/C6=C\C8=CC(=C(S8)C9=CC(=CC(=C9)C)C(C)(C)C(=O)OC)C(C)(C)C(=O)OC)SC4=C3S2)C(C)(C)C(=O)OC)C(C)(C)C(=O)OC,CCCCCCC(CCCC)CC1=C(/C=C2\C(=O)C3=CC(F)=C(F)C=C3C2=C(C#N)C#N)SC2=C1SC1C3=C(C4=C(C5=NSN=C35)C3=C(C5=C(S3)C(CC(CCCC)CCCCCC)=C(/C=C3\C(=O)C6=CC(F)=C(F)C=C6C3=C(C#N)C#N)S5)N4CC(CC)CCCC)N(CC(CC)CCCC)C21,0.884,27.59,71.79,17.52,17.509265124000002,0.0612721232876554,17.35,17.52,,,,,,,,,2PACz,2PACz,300.0,,,,-5.56,-3.65,,-5.68,-3.9,
43909,10.1002/adma.202518516,10.1002/adma.202518516,PM6,L8-BO,PM6,L8-BO,CC1=CC(=CC(=C1)C2=C3C=CC(=C4C5=C(C=C(S5)/C=C\6/C(=O)C7=CC(=CC(=C7)F)C(=O)/C6=C\C8=CC(=C(S8)C9=CC(=CC(=C9)C)C(C)(C)C(=O)OC)C(C)(C)C(=O)OC)SC4=C3S2)C(C)(C)C(=O)OC)C(C)(C)C(=O)OC,CCCCCCC(CCCC)CC1=C(/C=C2\C(=O)C3=CC(F)=C(F)C=C3C2=C(C#N)C#N)SC2=C1SC1C3=C(C4=C(C5=NSN=C35)C3=C(C5=C(S3)C(CC(CCCC)CCCCCC)=C(/C=C3\C(=O)C6=CC(F)=C(F)C=C6C3=C(C#N)C#N)S5)N4CC(CC)CCCC)N(CC(CC)CCCC)C21,0.883,27.25,66.7,16.04,16.04918725,0.0572771197007487,15.91,16.04,,,,,,,,,2PACz,2PACz,400.0,,,,-5.56,-3.65,,-5.68,-3.9,
43911,10.1002/adma.202518516,10.1002/adma.202518516,PM6,L8-BO,PM6,L8-BO,CC1=CC(=CC(=C1)C2=C3C=CC(=C4C5=C(C=C(S5)/C=C\6/C(=O)C7=CC(=CC(=C7)F)C(=O)/C6=C\C8=CC(=C(S8)C9=CC(=CC(=C9)C)C(C)(C)C(=O)OC)C(C)(C)C(=O)OC)SC4=C3S2)C(C)(C)C(=O)OC)C(C)(C)C(=O)OC,CCCCCCC(CCCC)CC1=C(/C=C2\C(=O)C3=CC(F)=C(F)C=C3C2=C(C#N)C#N)SC2=C1SC1C3=C(C4=C(C5=NSN=C35)C3=C(C5=C(S3)C(CC(CCCC)CCCCCC)=C(/C=C3\C(=O)C6=CC(F)=C(F)C=C6C3=C(C#N)C#N)S5)N4CC(CC)CCCC)N(CC(CC)CCCC)C21,0.899,26.43,80.47,19.12,19.120130679000003,0.0006834675732297,18.86,19.12,,BDD-C6,BDD-C6,,ITO/HTL/active layer/ETL/Ag,conventional,,,2PACz,2PACz,130.0,,,,-5.56,-3.65,,-5.68,-3.9,
43912,10.1002/adma.202518516,10.1002/adma.202518516,PM6,L8-BO,PM6,L8-BO,CC1=CC(=CC(=C1)C2=C3C=CC(=C4C5=C(C=C(S5)/C=C\6/C(=O)C7=CC(=CC(=C7)F)C(=O)/C6=C\C8=CC(=C(S8)C9=CC(=CC(=C9)C)C(C)(C)C(=O)OC)C(C)(C)C(=O)OC)SC4=C3S2)C(C)(C)C(=O)OC)C(C)(C)C(=O)OC,CCCCCCC(CCCC)CC1=C(/C=C2\C(=O)C3=CC(F)=C(F)C=C3C2=C(C#N)C#N)SC2=C1SC1C3=C(C4=C(C5=NSN=C35)C3=C(C5=C(S3)C(CC(CCCC)CCCCCC)=C(/C=C3\C(=O)C6=CC(F)=C(F)C=C6C3=C(C#N)C#N)S5)N4CC(CC)CCCC)N(CC(CC)CCCC)C21,0.884,28.21,72.48,18.08,18.074801472,0.0287529203539686,17.67,18.08,,BDD-C6,BDD-C6,,,,,,2PACz,2PACz,300.0,,,,-5.56,-3.65,,-5.68,-3.9,
43913,10.1002/adma.202518516,10.1002/adma.202518516,PM6,L8-BO,PM6,L8-BO,CC1=CC(=CC(=C1)C2=C3C=CC(=C4C5=C(C=C(S5)/C=C\6/C(=O)C7=CC(=CC(=C7)F)C(=O)/C6=C\C8=CC(=C(S8)C9=CC(=CC(=C9)C)C(C)(C)C(=O)OC)C(C)(C)C(=O)OC)SC4=C3S2)C(C)(C)C(=O)OC)C(C)(C)C(=O)OC,CCCCCCC(CCCC)CC1=C(/C=C2\C(=O)C3=CC(F)=C(F)C=C3C2=C(C#N)C#N)SC2=C1SC1C3=C(C4=C(C5=NSN=C35)C3=C(C5=C(S3)C(CC(CCCC)CCCCCC)=C(/C=C3\C(=O)C6=CC(F)=C(F)C=C6C3=C(C#N)C#N)S5)N4CC(CC)CCCC)N(CC(CC)CCCC)C21,0.883,27.95,68.59,16.93,16.927909115,0.0123501772002434,16.68,16.93,,BDD-C6,BDD-C6,,,,,,2PACz,2PACz,400.0,,,,-5.56,-3.65,,-5.68,-3.9,
43914,10.1002/adma.202518516,10.1002/adma.202518516,PM6,BTP-eC9,PM6,BTP-eC9,CC1=CC(=CC(=C1)C2=C3C=CC(=C4C5=C(C=C(S5)/C=C\6/C(=O)C7=CC(=CC(=C7)F)C(=O)/C6=C\C8=CC(=C(S8)C9=CC(=CC(=C9)C)C(C)(C)C(=O)OC)C(C)(C)C(=O)OC)SC4=C3S2)C(C)(C)C(=O)OC)C(C)(C)C(=O)OC,CCCCCCCCCc1c(C=C2C(=O)c3cc(Cl)c(Cl)cc3C2=C(C#N)C#N)sc2c1sc1c3c4nsnc4c4c5sc6c(CCCCCCCCC)c(C=C7C(=O)c8cc(Cl)c(Cl)cc8C7=C(C#N)C#N)sc6c5n(CC(CCCC)CCCCCC)c4c3n(CC(CCCC)CCCCCC)c21,0.858,27.6,77.24,18.31,18.29104992,0.1034957946477321,18.09,18.31,,,,,ITO/PEDOT:PSS/active layer/ETL/Ag,conventional,,,PEDOT:PSS,PEDOT:PSS,100.0,,,,-5.56,-3.65,,-5.68,-3.9,
43915,10.1002/adma.202518516,10.1002/adma.202518516,PM6,BTP-eC9,PM6,BTP-eC9,CC1=CC(=CC(=C1)C2=C3C=CC(=C4C5=C(C=C(S5)/C=C\6/C(=O)C7=CC(=CC(=C7)F)C(=O)/C6=C\C8=CC(=C(S8)C9=CC(=CC(=C9)C)C(C)(C)C(=O)OC)C(C)(C)C(=O)OC)SC4=C3S2)C(C)(C)C(=O)OC)C(C)(C)C(=O)OC,CCCCCCCCCc1c(C=C2C(=O)c3cc(Cl)c(Cl)cc3C2=C(C#N)C#N)sc2c1sc1c3c4nsnc4c4c5sc6c(CCCCCCCCC)c(C=C7C(=O)c8cc(Cl)c(Cl)cc8C7=C(C#N)C#N)sc6c5n(CC(CCCC)CCCCCC)c4c3n(CC(CCCC)CCCCCC)c21,0.869,27.95,79.32,19.27,19.26567786,0.0224293720809697,19.25,19.27,,BDD-C6,BDD-C6,,ITO/2PACz/active layer/ETL/Ag,,,,2PACz,2PACz,100.0,,,,-5.56,-3.65,,-5.68,-3.9,
43916,10.1002/adma.202518516,10.1002/adma.202518516,PM6,BTP-eC9,PM6,BTP-eC9,CC1=CC(=CC(=C1)C2=C3C=CC(=C4C5=C(C=C(S5)/C=C\6/C(=O)C7=CC(=CC(=C7)F)C(=O)/C6=C\C8=CC(=C(S8)C9=CC(=CC(=C9)C)C(C)(C)C(=O)OC)C(C)(C)C(=O)OC)SC4=C3S2)C(C)(C)C(=O)OC)C(C)(C)C(=O)OC,CCCCCCCCCc1c(C=C2C(=O)c3cc(Cl)c(Cl)cc3C2=C(C#N)C#N)sc2c1sc1c3c4nsnc4c4c5sc6c(CCCCCCCCC)c(C=C7C(=O)c8cc(Cl)c(Cl)cc8C7=C(C#N)C#N)sc6c5n(CC(CCCC)CCCCCC)c4c3n(CC(CCCC)CCCCCC)c21,0.867,28.98,79.72,20.03,20.030176152,0.0008794408387323,19.7,20.03,,BDD-C6,BDD-C6,,,,,,2PACz,2PACz,100.0,,,,-5.56,-3.65,,-5.68,-3.9,
43917,10.1002/adma.202518516,10.1002/adma.202518516,D18,L8-BO,D18,L8-BO,CCCCCCC(CCCC)CC1=CSC(C2=CC3=C(S2)C2=C(C=C(C4=CC(CC(CCCC)CCCCCC)=C(C5=CC6=C(C7=CC(F)=C(CC(CC)CCCC)S7)C7=C(C=CS7)C(C7=CC(F)=C(CC(CC)CCCC)S7)=C6S5)S4)S2)C2=NSN=C32)=C1,CCCCCCC(CCCC)CC1=C(/C=C2\C(=O)C3=CC(F)=C(F)C=C3C2=C(C#N)C#N)SC2=C1SC1C3=C(C4=C(C5=NSN=C35)C3=C(C5=C(S3)C(CC(CCCC)CCCCCC)=C(/C=C3\C(=O)C6=CC(F)=C(F)C=C6C3=C(C#N)C#N)S5)N4CC(CC)CCCC)N(CC(CC)CCCC)C21,0.899,25.16,81.64,18.34,18.466020976000003,0.6871372737186645,17.73,18.34,,,,,ITO/PEDOT:PSS/active layer/ETL/Ag,conventional,,,PEDOT:PSS,PEDOT:PSS,,,,,-5.51,-2.77,,-5.68,-3.9,
43918,10.1002/adma.202518516,10.1002/adma.202518516,D18,L8-BO,D18,L8-BO,CCCCCCC(CCCC)CC1=CSC(C2=CC3=C(S2)C2=C(C=C(C4=CC(CC(CCCC)CCCCCC)=C(C5=CC6=C(C7=CC(F)=C(CC(CC)CCCC)S7)C7=C(C=CS7)C(C7=CC(F)=C(CC(CC)CCCC)S7)=C6S5)S4)S2)C2=NSN=C32)=C1,CCCCCCC(CCCC)CC1=C(/C=C2\C(=O)C3=CC(F)=C(F)C=C3C2=C(C#N)C#N)SC2=C1SC1C3=C(C4=C(C5=NSN=C35)C3=C(C5=C(S3)C(CC(CCCC)CCCCCC)=C(/C=C3\C(=O)C6=CC(F)=C(F)C=C6C3=C(C#N)C#N)S5)N4CC(CC)CCCC)N(CC(CC)CCCC)C21,0.902,25.27,81.74,18.63,18.631439596,0.0077273000536624,18.05,18.63,,DTBT-C6,DTBT-C6,,ITO/2PACz/active layer/ETL/Ag,conventional,,,2PACz,2PACz,,,,,-5.51,-2.77,,-5.68,-3.9,
