Repository: JiYiqaq/PCE-KA-GNN

# Data directory

- `raw/Active_Database.csv` is the immutable source dataset bundled under CC BY 4.0. Do not overwrite it with processed data.
- `processed/` is created and populated by the training pipeline. Generated `.pt` and `.pth` caches are intentionally ignored by Git because they can exceed GitHub's normal single-file limit.

See `../DATA_LICENSE.md` for provenance, license and checksum information.

File: data/raw/Active_Database.csv (part 70 of 471)
id,doi,doi_norm,donor,acceptor,donor_canonical,acceptor_canonical,donor_smiles,acceptor_smiles,voc,jsc,ff,pce,pce_recomputed,pce_relative_error_percent,pce_avg,pce_best,d_a_ratio,additive,additive_canonical,additive_ratio,device_structure,device_type,etl,etl_canonical,htl,htl_canonical,active_layer_thickness,solvent,solvent_canonical,annealing_temp,homo_d,lumo_d,eg_d,homo_a,lumo_a,eg_a
43919,10.1002/adma.202518516,10.1002/adma.202518516,D18,L8-BO,D18,L8-BO,CCCCCCC(CCCC)CC1=CSC(C2=CC3=C(S2)C2=C(C=C(C4=CC(CC(CCCC)CCCCCC)=C(C5=CC6=C(C7=CC(F)=C(CC(CC)CCCC)S7)C7=C(C=CS7)C(C7=CC(F)=C(CC(CC)CCCC)S7)=C6S5)S4)S2)C2=NSN=C32)=C1,CCCCCCC(CCCC)CC1=C(/C=C2\C(=O)C3=CC(F)=C(F)C=C3C2=C(C#N)C#N)SC2=C1SC1C3=C(C4=C(C5=NSN=C35)C3=C(C5=C(S3)C(CC(CCCC)CCCCCC)=C(/C=C3\C(=O)C6=CC(F)=C(F)C=C6C3=C(C#N)C#N)S5)N4CC(CC)CCCC)N(CC(CC)CCCC)C21,0.912,26.16,80.53,19.16,19.212782976,0.2754852609603319,18.91,19.16,,DTBT-C6,DTBT-C6,,,conventional,,,2PACz,2PACz,,,,,-5.51,-2.77,,-5.68,-3.9,
43920,10.1002/adma.202518516,10.1002/adma.202518516,D18,L8-BO,D18,L8-BO,CCCCCCC(CCCC)CC1=CSC(C2=CC3=C(S2)C2=C(C=C(C4=CC(CC(CCCC)CCCCCC)=C(C5=CC6=C(C7=CC(F)=C(CC(CC)CCCC)S7)C7=C(C=CS7)C(C7=CC(F)=C(CC(CC)CCCC)S7)=C6S5)S4)S2)C2=NSN=C32)=C1,CCCCCCC(CCCC)CC1=C(/C=C2\C(=O)C3=CC(F)=C(F)C=C3C2=C(C#N)C#N)SC2=C1SC1C3=C(C4=C(C5=NSN=C35)C3=C(C5=C(S3)C(CC(CCCC)CCCCCC)=C(/C=C3\C(=O)C6=CC(F)=C(F)C=C6C3=C(C#N)C#N)S5)N4CC(CC)CCCC)N(CC(CC)CCCC)C21,0.909,27.32,81.2,20.18,20.16511056,0.0737831516352699,19.99,20.18,,DTBT-C6,DTBT-C6,,,conventional,,,2PACz,2PACz,,,,,-5.51,-2.77,,-5.68,-3.9,
43921,10.1002/adma.202518560,10.1002/adma.202518560,PM6,BTP-eC9,PM6,BTP-eC9,CC1=CC(=CC(=C1)C2=C3C=CC(=C4C5=C(C=C(S5)/C=C\6/C(=O)C7=CC(=CC(=C7)F)C(=O)/C6=C\C8=CC(=C(S8)C9=CC(=CC(=C9)C)C(C)(C)C(=O)OC)C(C)(C)C(=O)OC)SC4=C3S2)C(C)(C)C(=O)OC)C(C)(C)C(=O)OC,CCCCCCCCCc1c(C=C2C(=O)c3cc(Cl)c(Cl)cc3C2=C(C#N)C#N)sc2c1sc1c3c4nsnc4c4c5sc6c(CCCCCCCCC)c(C=C7C(=O)c8cc(Cl)c(Cl)cc8C7=C(C#N)C#N)sc6c5n(CC(CCCC)CCCCCC)c4c3n(CC(CCCC)CCCCCC)c21,0.865,28.59,76.51,18.93,18.921190785000004,0.0465357369254932,18.51,18.93,,,,,ITO/2PACZ/active layer/C60/BCP/Ag,,C60/BCP,C60/BCP,2PACZ,2PACz,100.0,,,,-5.56,-3.65,,-5.68,-3.9,
43924,10.1002/adma.202519230,10.1002/adma.202519230,D18,L8-BO,D18,L8-BO,CCCCCCC(CCCC)CC1=CSC(C2=CC3=C(S2)C2=C(C=C(C4=CC(CC(CCCC)CCCCCC)=C(C5=CC6=C(C7=CC(F)=C(CC(CC)CCCC)S7)C7=C(C=CS7)C(C7=CC(F)=C(CC(CC)CCCC)S7)=C6S5)S4)S2)C2=NSN=C32)=C1,CCCCCCC(CCCC)CC1=C(/C=C2\C(=O)C3=CC(F)=C(F)C=C3C2=C(C#N)C#N)SC2=C1SC1C3=C(C4=C(C5=NSN=C35)C3=C(C5=C(S3)C(CC(CCCC)CCCCCC)=C(/C=C3\C(=O)C6=CC(F)=C(F)C=C6C3=C(C#N)C#N)S5)N4CC(CC)CCCC)N(CC(CC)CCCC)C21,0.912,26.52,81.6,19.7,19.73597184,0.1825981725888425,19.52,19.7,1:1.2 by weight,w/o,,,ITO/4PAThCz/active layer/PNDIT-F3N/Ag,conventional,PNDIT-F3N,PNDIT-F3N,4PAThCz,4PAThCz,110.0,chloroform,chloroform,90.0,-5.51,-2.77,,-5.68,-3.9,
43925,10.1002/adma.202519230,10.1002/adma.202519230,D18,L8-BO,D18,L8-BO,CCCCCCC(CCCC)CC1=CSC(C2=CC3=C(S2)C2=C(C=C(C4=CC(CC(CCCC)CCCCCC)=C(C5=CC6=C(C7=CC(F)=C(CC(CC)CCCC)S7)C7=C(C=CS7)C(C7=CC(F)=C(CC(CC)CCCC)S7)=C6S5)S4)S2)C2=NSN=C32)=C1,CCCCCCC(CCCC)CC1=C(/C=C2\C(=O)C3=CC(F)=C(F)C=C3C2=C(C#N)C#N)SC2=C1SC1C3=C(C4=C(C5=NSN=C35)C3=C(C5=C(S3)C(CC(CCCC)CCCCCC)=C(/C=C3\C(=O)C6=CC(F)=C(F)C=C6C3=C(C#N)C#N)S5)N4CC(CC)CCCC)N(CC(CC)CCCC)C21,0.904,26.98,81.63,19.91,19.909491696,0.002553008538424,19.6,19.91,1:1.2 by weight,4TCB,4TCB,additive:donor = 1:1 by mass,ITO/4PAThCz/active layer/PNDIT-F3N/Ag,conventional,PNDIT-F3N,PNDIT-F3N,4PAThCz,4PAThCz,110.0,chloroform,chloroform,90.0,-5.51,-2.77,,-5.68,-3.9,
43926,10.1002/adma.202519230,10.1002/adma.202519230,D18,L8-BO,D18,L8-BO,CCCCCCC(CCCC)CC1=CSC(C2=CC3=C(S2)C2=C(C=C(C4=CC(CC(CCCC)CCCCCC)=C(C5=CC6=C(C7=CC(F)=C(CC(CC)CCCC)S7)C7=C(C=CS7)C(C7=CC(F)=C(CC(CC)CCCC)S7)=C6S5)S4)S2)C2=NSN=C32)=C1,CCCCCCC(CCCC)CC1=C(/C=C2\C(=O)C3=CC(F)=C(F)C=C3C2=C(C#N)C#N)SC2=C1SC1C3=C(C4=C(C5=NSN=C35)C3=C(C5=C(S3)C(CC(CCCC)CCCCCC)=C(/C=C3\C(=O)C6=CC(F)=C(F)C=C6C3=C(C#N)C#N)S5)N4CC(CC)CCCC)N(CC(CC)CCCC)C21,0.903,27.21,82.97,20.38,20.386251711,0.0306757163886206,20.0,20.38,1:1.2 by weight,2TCB,2TCB,additive:donor = 1:1 by mass,ITO/4PAThCz/active layer/PNDIT-F3N/Ag,conventional,PNDIT-F3N,PNDIT-F3N,4PAThCz,4PAThCz,110.0,chloroform,chloroform,90.0,-5.51,-2.77,,-5.68,-3.9,
43927,10.1002/adma.202519230,10.1002/adma.202519230,D18,L8-BO,D18,L8-BO,CCCCCCC(CCCC)CC1=CSC(C2=CC3=C(S2)C2=C(C=C(C4=CC(CC(CCCC)CCCCCC)=C(C5=CC6=C(C7=CC(F)=C(CC(CC)CCCC)S7)C7=C(C=CS7)C(C7=CC(F)=C(CC(CC)CCCC)S7)=C6S5)S4)S2)C2=NSN=C32)=C1,CCCCCCC(CCCC)CC1=C(/C=C2\C(=O)C3=CC(F)=C(F)C=C3C2=C(C#N)C#N)SC2=C1SC1C3=C(C4=C(C5=NSN=C35)C3=C(C5=C(S3)C(CC(CCCC)CCCCCC)=C(/C=C3\C(=O)C6=CC(F)=C(F)C=C6C3=C(C#N)C#N)S5)N4CC(CC)CCCC)N(CC(CC)CCCC)C21,0.901,27.69,83.93,20.94,20.939435517000003,0.0026957163323687,20.54,20.94,1:1.2 by weight,1TCB,1TCB,additive:donor = 1:1 by mass,ITO/4PAThCz/active layer/PNDIT-F3N/Ag,conventional,PNDIT-F3N,PNDIT-F3N,4PAThCz,4PAThCz,110.0,chloroform,chloroform,90.0,-5.51,-2.77,,-5.68,-3.9,
43944,10.1002/adma.202519367,10.1002/adma.202519367,D18-Cl,L8-BO,D18-Cl,L8-BO,CCCCCCC(CCCC)Cc1csc(-c2cc3c4nsnc4c4cc(-c5cc(CC(CCCC)CCCCCC)c(-c6cc7c(-c8cc(Cl)c(CC(CC)CCCC)s8)c8sccc8c(-c8cc(Cl)c(CC(CC)CCCC)s8)c7s6)s5)sc4c3s2)c1,CCCCCCC(CCCC)CC1=C(/C=C2\C(=O)C3=CC(F)=C(F)C=C3C2=C(C#N)C#N)SC2=C1SC1C3=C(C4=C(C5=NSN=C35)C3=C(C5=C(S3)C(CC(CCCC)CCCCCC)=C(/C=C3\C(=O)C6=CC(F)=C(F)C=C6C3=C(C#N)C#N)S5)N4CC(CC)CCCC)N(CC(CC)CCCC)C21,0.929,26.21,77.37,18.83,18.838890933,0.0472168507700666,18.72,18.83,,,,,ITO/PEDOT:PSS/D18-Cl/L8-BO/PNDIT-F3N/Ag,conventional,PNDIT-F3N,PNDIT-F3N,PEDOT:PSS,PEDOT:PSS,,chloroform,chloroform,,-5.51,-2.77,,-5.68,-3.9,
43945,10.1002/adma.202519367,10.1002/adma.202519367,D18-Cl,L8-BO,D18-Cl,L8-BO,CCCCCCC(CCCC)Cc1csc(-c2cc3c4nsnc4c4cc(-c5cc(CC(CCCC)CCCCCC)c(-c6cc7c(-c8cc(Cl)c(CC(CC)CCCC)s8)c8sccc8c(-c8cc(Cl)c(CC(CC)CCCC)s8)c7s6)s5)sc4c3s2)c1,CCCCCCC(CCCC)CC1=C(/C=C2\C(=O)C3=CC(F)=C(F)C=C3C2=C(C#N)C#N)SC2=C1SC1C3=C(C4=C(C5=NSN=C35)C3=C(C5=C(S3)C(CC(CCCC)CCCCCC)=C(/C=C3\C(=O)C6=CC(F)=C(F)C=C6C3=C(C#N)C#N)S5)N4CC(CC)CCCC)N(CC(CC)CCCC)C21,0.938,27.38,77.34,19.87,19.862799096,0.036240080523408,19.72,19.87,,1POE,1POE,2 wt.% relative to L8-BO,ITO/PEDOT:PSS/D18-Cl/L8-BO+1POE/PNDIT-F3N/Ag,conventional,PNDIT-F3N,PNDIT-F3N,PEDOT:PSS,PEDOT:PSS,,chloroform,chloroform,,-5.51,-2.77,,-5.68,-3.9,
43946,10.1002/adma.202519367,10.1002/adma.202519367,D18-Cl,L8-BO,D18-Cl,L8-BO,CCCCCCC(CCCC)Cc1csc(-c2cc3c4nsnc4c4cc(-c5cc(CC(CCCC)CCCCCC)c(-c6cc7c(-c8cc(Cl)c(CC(CC)CCCC)s8)c8sccc8c(-c8cc(Cl)c(CC(CC)CCCC)s8)c7s6)s5)sc4c3s2)c1,CCCCCCC(CCCC)CC1=C(/C=C2\C(=O)C3=CC(F)=C(F)C=C3C2=C(C#N)C#N)SC2=C1SC1C3=C(C4=C(C5=NSN=C35)C3=C(C5=C(S3)C(CC(CCCC)CCCCCC)=C(/C=C3\C(=O)C6=CC(F)=C(F)C=C6C3=C(C#N)C#N)S5)N4CC(CC)CCCC)N(CC(CC)CCCC)C21,0.938,26.59,77.27,19.28,19.272235234,0.0402736825726381,19.19,19.28,,2POE,2POE,2 wt.% relative to L8-BO,ITO/PEDOT:PSS/D18-Cl/L8-BO+2POE/PNDIT-F3N/Ag,conventional,PNDIT-F3N,PNDIT-F3N,PEDOT:PSS,PEDOT:PSS,,chloroform,chloroform,,-5.51,-2.77,,-5.68,-3.9,
43947,10.1002/adma.202519588,10.1002/adma.202519588,D18,L8BO-C4,D18,L8BO-C4,CCCCCCC(CCCC)CC1=CSC(C2=CC3=C(S2)C2=C(C=C(C4=CC(CC(CCCC)CCCCCC)=C(C5=CC6=C(C7=CC(F)=C(CC(CC)CCCC)S7)C7=C(C=CS7)C(C7=CC(F)=C(CC(CC)CCCC)S7)=C6S5)S4)S2)C2=NSN=C32)=C1,,0.886,27.33,80.2,19.37,19.41993276,0.2577839958698876,19.17,19.37,,,,,ITO/2PACz/D18:L8BO-C4/PDINN/Ag,,PDINN,PDINN,2PACz,2PACz,,,,,-5.51,-2.77,,,,
43948,10.1002/adma.202519588,10.1002/adma.202519588,D18,dTPE,D18,dTPE,CCCCCCC(CCCC)CC1=CSC(C2=CC3=C(S2)C2=C(C=C(C4=CC(CC(CCCC)CCCCCC)=C(C5=CC6=C(C7=CC(F)=C(CC(CC)CCCC)S7)C7=C(C=CS7)C(C7=CC(F)=C(CC(CC)CCCC)S7)=C6S5)S4)S2)C2=NSN=C32)=C1,,1.069,13.69,56.4,8.21,8.253920039999999,0.5349578562728129,7.98,8.21,,,,,ITO/2PACz/D18:dTPE/PDINN/Ag,,PDINN,PDINN,2PACz,2PACz,,,,,-5.51,-2.77,,,,
43949,10.1002/adma.202519588,10.1002/adma.202519588,D18,dSpiro,D18,dSpiro,CCCCCCC(CCCC)CC1=CSC(C2=CC3=C(S2)C2=C(C=C(C4=CC(CC(CCCC)CCCCCC)=C(C5=CC6=C(C7=CC(F)=C(CC(CC)CCCC)S7)C7=C(C=CS7)C(C7=CC(F)=C(CC(CC)CCCC)S7)=C6S5)S4)S2)C2=NSN=C32)=C1,,1.005,6.17,42.1,2.63,2.61055785,0.739245247148295,2.51,2.63,,,,,ITO/2PACz/D18:dSpiro/PDINN/Ag,,PDINN,PDINN,2PACz,2PACz,,,,,-5.51,-2.77,,,,
43951,10.1002/adma.202519607,10.1002/adma.202519607,PM6,RCM-C6,PM6,RCM-C6,CC1=CC(=CC(=C1)C2=C3C=CC(=C4C5=C(C=C(S5)/C=C\6/C(=O)C7=CC(=CC(=C7)F)C(=O)/C6=C\C8=CC(=C(S8)C9=CC(=CC(=C9)C)C(C)(C)C(=O)OC)C(C)(C)C(=O)OC)SC4=C3S2)C(C)(C)C(=O)OC)C(C)(C)C(=O)OC,,0.977,22.73,65.6,14.55,14.56792976,0.1232285910652883,14.35,14.55,,,,,ITO/2PACz/PM6:RCM-C6/PNDIT-F3N/Ag,,PNDIT-F3N,PNDIT-F3N,2PACz,2PACz,,,,,-5.56,-3.65,,,,
43952,10.1002/adma.202519607,10.1002/adma.202519607,PM6,RCM-C5,PM6,RCM-C5,CC1=CC(=CC(=C1)C2=C3C=CC(=C4C5=C(C=C(S5)/C=C\6/C(=O)C7=CC(=CC(=C7)F)C(=O)/C6=C\C8=CC(=C(S8)C9=CC(=CC(=C9)C)C(C)(C)C(=O)OC)C(C)(C)C(=O)OC)SC4=C3S2)C(C)(C)C(=O)OC)C(C)(C)C(=O)OC,,0.958,23.9,72.1,16.51,16.508160199999995,0.0111435493640591,16.26,16.51,,,,,ITO/2PACz/PM6:RCM-C5/PNDIT-F3N/Ag,,PNDIT-F3N,PNDIT-F3N,2PACz,2PACz,,,,,-5.56,-3.65,,,,
43953,10.1002/adma.202519607,10.1002/adma.202519607,PM6,RCM-C4,PM6,RCM-C4,CC1=CC(=CC(=C1)C2=C3C=CC(=C4C5=C(C=C(S5)/C=C\6/C(=O)C7=CC(=CC(=C7)F)C(=O)/C6=C\C8=CC(=C(S8)C9=CC(=CC(=C9)C)C(C)(C)C(=O)OC)C(C)(C)C(=O)OC)SC4=C3S2)C(C)(C)C(=O)OC)C(C)(C)C(=O)OC,,0.968,23.97,73.9,17.1,17.14698744,0.2747803508771858,16.81,17.1,,,,,ITO/2PACz/PM6:RCM-C4/PNDIT-F3N/Ag,,PNDIT-F3N,PNDIT-F3N,2PACz,2PACz,,,,,-5.56,-3.65,,,,
43954,10.1002/adma.202519983,10.1002/adma.202519983,PM6,BTP-eC9,PM6,BTP-eC9,CC1=CC(=CC(=C1)C2=C3C=CC(=C4C5=C(C=C(S5)/C=C\6/C(=O)C7=CC(=CC(=C7)F)C(=O)/C6=C\C8=CC(=C(S8)C9=CC(=CC(=C9)C)C(C)(C)C(=O)OC)C(C)(C)C(=O)OC)SC4=C3S2)C(C)(C)C(=O)OC)C(C)(C)C(=O)OC,CCCCCCCCCc1c(C=C2C(=O)c3cc(Cl)c(Cl)cc3C2=C(C#N)C#N)sc2c1sc1c3c4nsnc4c4c5sc6c(CCCCCCCCC)c(C=C7C(=O)c8cc(Cl)c(Cl)cc8C7=C(C#N)C#N)sc6c5n(CC(CCCC)CCCCCC)c4c3n(CC(CCCC)CCCCCC)c21,0.862,27.4,79.4,18.75,18.7533272,0.0177450666666535,18.66,18.75,,,,,ITO/2PACz/active layer/PNDIT-F3N/Ag,conventional,PNDIT-F3N,PNDIT-F3N,2PACz,2PACz,,,,,-5.56,-3.65,,-5.68,-3.9,
43956,10.1002/adma.202519983,10.1002/adma.202519983,SD-EDOT,BTP-eC9,SD-EDOT,BTP-eC9,,CCCCCCCCCc1c(C=C2C(=O)c3cc(Cl)c(Cl)cc3C2=C(C#N)C#N)sc2c1sc1c3c4nsnc4c4c5sc6c(CCCCCCCCC)c(C=C7C(=O)c8cc(Cl)c(Cl)cc8C7=C(C#N)C#N)sc6c5n(CC(CCCC)CCCCCC)c4c3n(CC(CCCC)CCCCCC)c21,0.986,22.97,61.3,13.89,13.88348146,0.0469297336213236,13.51,13.89,,,,,ITO/2PACz/active layer/PNDIT-F3N/Ag,conventional,PNDIT-F3N,PNDIT-F3N,2PACz,2PACz,,,,,,,,-5.68,-3.9,
43973,10.1002/adma.202520583,10.1002/adma.202520583,PM6,L8-BO,PM6,L8-BO,CC1=CC(=CC(=C1)C2=C3C=CC(=C4C5=C(C=C(S5)/C=C\6/C(=O)C7=CC(=CC(=C7)F)C(=O)/C6=C\C8=CC(=C(S8)C9=CC(=CC(=C9)C)C(C)(C)C(=O)OC)C(C)(C)C(=O)OC)SC4=C3S2)C(C)(C)C(=O)OC)C(C)(C)C(=O)OC,CCCCCCC(CCCC)CC1=C(/C=C2\C(=O)C3=CC(F)=C(F)C=C3C2=C(C#N)C#N)SC2=C1SC1C3=C(C4=C(C5=NSN=C35)C3=C(C5=C(S3)C(CC(CCCC)CCCCCC)=C(/C=C3\C(=O)C6=CC(F)=C(F)C=C6C3=C(C#N)C#N)S5)N4CC(CC)CCCC)N(CC(CC)CCCC)C21,0.884,26.38,78.39,18.28,18.280485288,0.0026547483588629,18.07,18.28,,,,,pseudo-planar heterojunction,,PNDIT-F3N,,2PACz,,,,,,-5.56,-3.65,,-5.68,-3.9,
43974,10.1002/adma.202520583,10.1002/adma.202520583,PM6,L8-BO,PM6,L8-BO,CC1=CC(=CC(=C1)C2=C3C=CC(=C4C5=C(C=C(S5)/C=C\6/C(=O)C7=CC(=CC(=C7)F)C(=O)/C6=C\C8=CC(=C(S8)C9=CC(=CC(=C9)C)C(C)(C)C(=O)OC)C(C)(C)C(=O)OC)SC4=C3S2)C(C)(C)C(=O)OC)C(C)(C)C(=O)OC,CCCCCCC(CCCC)CC1=C(/C=C2\C(=O)C3=CC(F)=C(F)C=C3C2=C(C#N)C#N)SC2=C1SC1C3=C(C4=C(C5=NSN=C35)C3=C(C5=C(S3)C(CC(CCCC)CCCCCC)=C(/C=C3\C(=O)C6=CC(F)=C(F)C=C6C3=C(C#N)C#N)S5)N4CC(CC)CCCC)N(CC(CC)CCCC)C21,0.888,26.99,80.58,19.32,19.312705296,0.0377572670807613,19.07,19.32,,,,,pseudo-planar heterojunction,,PNDIT-F3N,,2PACz,,,,,,-5.56,-3.65,,-5.68,-3.9,
43977,10.1002/adma.202520583,10.1002/adma.202520583,PM6,L8-BO,PM6,L8-BO,CC1=CC(=CC(=C1)C2=C3C=CC(=C4C5=C(C=C(S5)/C=C\6/C(=O)C7=CC(=CC(=C7)F)C(=O)/C6=C\C8=CC(=C(S8)C9=CC(=CC(=C9)C)C(C)(C)C(=O)OC)C(C)(C)C(=O)OC)SC4=C3S2)C(C)(C)C(=O)OC)C(C)(C)C(=O)OC,CCCCCCC(CCCC)CC1=C(/C=C2\C(=O)C3=CC(F)=C(F)C=C3C2=C(C#N)C#N)SC2=C1SC1C3=C(C4=C(C5=NSN=C35)C3=C(C5=C(S3)C(CC(CCCC)CCCCCC)=C(/C=C3\C(=O)C6=CC(F)=C(F)C=C6C3=C(C#N)C#N)S5)N4CC(CC)CCCC)N(CC(CC)CCCC)C21,0.876,25.1,76.97,16.94,16.92385572,0.0953027154663663,16.68,16.94,,,,,pseudo-planar heterojunction,,PNDIT-F3N,,2PACz,,,,,,-5.56,-3.65,,-5.68,-3.9,
43978,10.1002/adma.202520583,10.1002/adma.202520583,PM6,L8-BO,PM6,L8-BO,CC1=CC(=CC(=C1)C2=C3C=CC(=C4C5=C(C=C(S5)/C=C\6/C(=O)C7=CC(=CC(=C7)F)C(=O)/C6=C\C8=CC(=C(S8)C9=CC(=CC(=C9)C)C(C)(C)C(=O)OC)C(C)(C)C(=O)OC)SC4=C3S2)C(C)(C)C(=O)OC)C(C)(C)C(=O)OC,CCCCCCC(CCCC)CC1=C(/C=C2\C(=O)C3=CC(F)=C(F)C=C3C2=C(C#N)C#N)SC2=C1SC1C3=C(C4=C(C5=NSN=C35)C3=C(C5=C(S3)C(CC(CCCC)CCCCCC)=C(/C=C3\C(=O)C6=CC(F)=C(F)C=C6C3=C(C#N)C#N)S5)N4CC(CC)CCCC)N(CC(CC)CCCC)C21,0.884,26.33,78.57,18.28,18.287733204,0.0423041794310576,18.03,18.28,,,,,pseudo-planar heterojunction,,PNDIT-F3N,,2PACz,,,,,,-5.56,-3.65,,-5.68,-3.9,
43979,10.1002/adma.202520583,10.1002/adma.202520583,PM6,L8-BO,PM6,L8-BO,CC1=CC(=CC(=C1)C2=C3C=CC(=C4C5=C(C=C(S5)/C=C\6/C(=O)C7=CC(=CC(=C7)F)C(=O)/C6=C\C8=CC(=C(S8)C9=CC(=CC(=C9)C)C(C)(C)C(=O)OC)C(C)(C)C(=O)OC)SC4=C3S2)C(C)(C)C(=O)OC)C(C)(C)C(=O)OC,CCCCCCC(CCCC)CC1=C(/C=C2\C(=O)C3=CC(F)=C(F)C=C3C2=C(C#N)C#N)SC2=C1SC1C3=C(C4=C(C5=NSN=C35)C3=C(C5=C(S3)C(CC(CCCC)CCCCCC)=C(/C=C3\C(=O)C6=CC(F)=C(F)C=C6C3=C(C#N)C#N)S5)N4CC(CC)CCCC)N(CC(CC)CCCC)C21,,3.76,68.25,15.3,,,,15.3,,,,,,,,,,,,,,,-5.56,-3.65,,-5.68,-3.9,
43980,10.1002/adma.202520583,10.1002/adma.202520583,PM6,L8-BO,PM6,L8-BO,CC1=CC(=CC(=C1)C2=C3C=CC(=C4C5=C(C=C(S5)/C=C\6/C(=O)C7=CC(=CC(=C7)F)C(=O)/C6=C\C8=CC(=C(S8)C9=CC(=CC(=C9)C)C(C)(C)C(=O)OC)C(C)(C)C(=O)OC)SC4=C3S2)C(C)(C)C(=O)OC)C(C)(C)C(=O)OC,CCCCCCC(CCCC)CC1=C(/C=C2\C(=O)C3=CC(F)=C(F)C=C3C2=C(C#N)C#N)SC2=C1SC1C3=C(C4=C(C5=NSN=C35)C3=C(C5=C(S3)C(CC(CCCC)CCCCCC)=C(/C=C3\C(=O)C6=CC(F)=C(F)C=C6C3=C(C#N)C#N)S5)N4CC(CC)CCCC)N(CC(CC)CCCC)C21,,3.85,72.25,16.7,,,,16.7,,,,,,,,,,,,,,,-5.56,-3.65,,-5.68,-3.9,
43981,10.1002/adma.202520639,10.1002/adma.202520639,D18,L8-BO,D18,L8-BO,CCCCCCC(CCCC)CC1=CSC(C2=CC3=C(S2)C2=C(C=C(C4=CC(CC(CCCC)CCCCCC)=C(C5=CC6=C(C7=CC(F)=C(CC(CC)CCCC)S7)C7=C(C=CS7)C(C7=CC(F)=C(CC(CC)CCCC)S7)=C6S5)S4)S2)C2=NSN=C32)=C1,CCCCCCC(CCCC)CC1=C(/C=C2\C(=O)C3=CC(F)=C(F)C=C3C2=C(C#N)C#N)SC2=C1SC1C3=C(C4=C(C5=NSN=C35)C3=C(C5=C(S3)C(CC(CCCC)CCCCCC)=C(/C=C3\C(=O)C6=CC(F)=C(F)C=C6C3=C(C#N)C#N)S5)N4CC(CC)CCCC)N(CC(CC)CCCC)C21,0.905,26.4,76.2,18.21,18.205704,0.0235914332784188,,,,,,,ITO/PEDOT:PSS/D18/Acceptor/PDINN/Ag,conventional,PDINN,PDINN,PEDOT:PSS,PEDOT:PSS,,,,,-5.51,-2.77,,-5.68,-3.9,
43982,10.1002/adma.202520639,10.1002/adma.202520639,D18,PtHD,D18,PtHD,CCCCCCC(CCCC)CC1=CSC(C2=CC3=C(S2)C2=C(C=C(C4=CC(CC(CCCC)CCCCCC)=C(C5=CC6=C(C7=CC(F)=C(CC(CC)CCCC)S7)C7=C(C=CS7)C(C7=CC(F)=C(CC(CC)CCCC)S7)=C6S5)S4)S2)C2=NSN=C32)=C1,,0.938,16.5,46.1,7.13,7.134897,0.0686816269284671,,,,,,,ITO/PEDOT:PSS/D18/Acceptor/PDINN/Ag,conventional,PDINN,PDINN,PEDOT:PSS,PEDOT:PSS,,,,,-5.51,-2.77,,,,
43984,10.1002/adma.202520692,10.1002/adma.202520692,D18,BTP-vinyl,D18,BTP-vinyl,CCCCCCC(CCCC)CC1=CSC(C2=CC3=C(S2)C2=C(C=C(C4=CC(CC(CCCC)CCCCCC)=C(C5=CC6=C(C7=CC(F)=C(CC(CC)CCCC)S7)C7=C(C=CS7)C(C7=CC(F)=C(CC(CC)CCCC)S7)=C6S5)S4)S2)C2=NSN=C32)=C1,,0.921,27.25,77.9,19.6,19.55075775,0.2512359693877496,19.4,19.6,,,,,ITO/PEDOT:PSS/D18:NFA/PNDIT-F3N-Br/Ag,conventional,PNDIT-F3N-Br,PNDIT-F3N-Br,PEDOT:PSS,PEDOT:PSS,,chloroform,chloroform,,-5.51,-2.77,,,,
43985,10.1002/adma.202520692,10.1002/adma.202520692,D18,Y6-OD,D18,Y6-OD,CCCCCCC(CCCC)CC1=CSC(C2=CC3=C(S2)C2=C(C=C(C4=CC(CC(CCCC)CCCCCC)=C(C5=CC6=C(C7=CC(F)=C(CC(CC)CCCC)S7)C7=C(C=CS7)C(C7=CC(F)=C(CC(CC)CCCC)S7)=C6S5)S4)S2)C2=NSN=C32)=C1,,0.916,26.5,74.3,18.1,18.035582,0.3559005524862067,17.8,18.1,,,,,ITO/PEDOT:PSS/D18:NFA/PNDIT-F3N-Br/Ag,conventional,PNDIT-F3N-Br,PNDIT-F3N-Br,PEDOT:PSS,PEDOT:PSS,,chloroform,chloroform,,-5.51,-2.77,,,,
43987,10.1002/adma.202521440,10.1002/adma.202521440,D18-Cl,L8-BO,D18-Cl,L8-BO,CCCCCCC(CCCC)Cc1csc(-c2cc3c4nsnc4c4cc(-c5cc(CC(CCCC)CCCCCC)c(-c6cc7c(-c8cc(Cl)c(CC(CC)CCCC)s8)c8sccc8c(-c8cc(Cl)c(CC(CC)CCCC)s8)c7s6)s5)sc4c3s2)c1,CCCCCCC(CCCC)CC1=C(/C=C2\C(=O)C3=CC(F)=C(F)C=C3C2=C(C#N)C#N)SC2=C1SC1C3=C(C4=C(C5=NSN=C35)C3=C(C5=C(S3)C(CC(CCCC)CCCCCC)=C(/C=C3\C(=O)C6=CC(F)=C(F)C=C6C3=C(C#N)C#N)S5)N4CC(CC)CCCC)N(CC(CC)CCCC)C21,0.91,26.53,79.01,19.03,19.07483123,0.2355818707304244,18.78,19.03,,,,,ITO/2PACz/active layer/PNDIT-F3N/Ag,,PNDIT-F3N,PNDIT-F3N,2PACz,2PACz,,,,,-5.51,-2.77,,-5.68,-3.9,
43989,10.1002/adma.72692,10.1002/adma.72692,D18,BT06-F,D18,BT06-F,CCCCCCC(CCCC)CC1=CSC(C2=CC3=C(S2)C2=C(C=C(C4=CC(CC(CCCC)CCCCCC)=C(C5=CC6=C(C7=CC(F)=C(CC(CC)CCCC)S7)C7=C(C=CS7)C(C7=CC(F)=C(CC(CC)CCCC)S7)=C6S5)S4)S2)C2=NSN=C32)=C1,,0.86,28.46,78.62,19.24,19.24271672,0.0141201663201778,18.89,19.24,,"1,3,5-trichlorobenzene (TCB)",,,ITO/2PACz/active layer/PDINN/Ag,conventional,PDINN,,2PACz,,,,,100.0,-5.51,-2.77,,,,
43990,10.1002/adma.72692,10.1002/adma.72692,D18,BT15-F,D18,BT15-F,CCCCCCC(CCCC)CC1=CSC(C2=CC3=C(S2)C2=C(C=C(C4=CC(CC(CCCC)CCCCCC)=C(C5=CC6=C(C7=CC(F)=C(CC(CC)CCCC)S7)C7=C(C=CS7)C(C7=CC(F)=C(CC(CC)CCCC)S7)=C6S5)S4)S2)C2=NSN=C32)=C1,,0.902,27.71,82.19,20.53,20.542913798,0.0629020847540165,20.27,20.53,,"1,3,5-trichlorobenzene (TCB)",,,ITO/2PACz/active layer/PDINN/Ag,conventional,PDINN,,2PACz,,,,,100.0,-5.51,-2.77,,,,
43991,10.1002/adma.72692,10.1002/adma.72692,D18,BT24-F,D18,BT24-F,CCCCCCC(CCCC)CC1=CSC(C2=CC3=C(S2)C2=C(C=C(C4=CC(CC(CCCC)CCCCCC)=C(C5=CC6=C(C7=CC(F)=C(CC(CC)CCCC)S7)C7=C(C=CS7)C(C7=CC(F)=C(CC(CC)CCCC)S7)=C6S5)S4)S2)C2=NSN=C32)=C1,,0.91,26.79,80.58,19.63,19.64451762,0.0739562913907437,19.28,19.63,,"1,3,5-trichlorobenzene (TCB)",,,ITO/2PACz/active layer/PDINN/Ag,conventional,PDINN,,2PACz,,,,,100.0,-5.51,-2.77,,,,
43992,10.1002/adma.72692,10.1002/adma.72692,D18,BT33-F,D18,BT33-F,CCCCCCC(CCCC)CC1=CSC(C2=CC3=C(S2)C2=C(C=C(C4=CC(CC(CCCC)CCCCCC)=C(C5=CC6=C(C7=CC(F)=C(CC(CC)CCCC)S7)C7=C(C=CS7)C(C7=CC(F)=C(CC(CC)CCCC)S7)=C6S5)S4)S2)C2=NSN=C32)=C1,,0.915,26.42,80.15,19.38,19.375701450000005,0.0221803405572463,19.03,19.38,,"1,3,5-trichlorobenzene (TCB)",,,ITO/2PACz/active layer/PDINN/Ag,conventional,PDINN,,2PACz,,,,,100.0,-5.51,-2.77,,,,
43993,10.1002/admi.201901912,10.1002/admi.201901912,PBDB-T,ITIC,PBDB-T,ITIC,CCCCC(CC)Cc1ccc(-c2c3cc(-c4ccc(-c5sc(-c6cccs6)c6c5C(=O)c5c(CC(CC)CCCC)sc(CC(CC)CCCC)c5C6=O)s4)sc3c(-c3ccc(CC(CC)CCCC)s3)c3ccsc23)s1,CCCCCCc1ccc(C2(c3ccc(CCCCCC)cc3)c3cc4c(cc3-c3sc5cc(C=C6C(=O)c7ccccc7C6=C(C#N)C#N)sc5c32)C(c2ccc(CCCCCC)cc2)(c2ccc(CCCCCC)cc2)c2c-4sc3cc(C=C4C(=O)c5ccccc5C4=C(C#N)C#N)sc23)cc1,0.562,12.16,53.95,3.69,3.686899840000001,0.0840151761517319,3.56,3.69,,,,,ITO/PBDB-T:ITIC/PFN-Br/Al,conventional,PFN-Br,,Without,,,,,,-5.33,-3.48,,-5.576,-3.916,
43994,10.1002/admi.201901912,10.1002/admi.201901912,PBDB-T,ITIC,PBDB-T,ITIC,CCCCC(CC)Cc1ccc(-c2c3cc(-c4ccc(-c5sc(-c6cccs6)c6c5C(=O)c5c(CC(CC)CCCC)sc(CC(CC)CCCC)c5C6=O)s4)sc3c(-c3ccc(CC(CC)CCCC)s3)c3ccsc23)s1,CCCCCCc1ccc(C2(c3ccc(CCCCCC)cc3)c3cc4c(cc3-c3sc5cc(C=C6C(=O)c7ccccc7C6=C(C#N)C#N)sc5c32)C(c2ccc(CCCCCC)cc2)(c2ccc(CCCCCC)cc2)c2c-4sc3cc(C=C4C(=O)c5ccccc5C4=C(C#N)C#N)sc23)cc1,0.913,14.56,68.83,9.15,9.149764624,0.0025724153005368,8.97,9.15,,,,,conventional,conventional,PFN-Br,,PEDOT:PSS,PEDOT:PSS,,,,,-5.33,-3.48,,-5.576,-3.916,
43995,10.1002/admi.201901912,10.1002/admi.201901912,PBDB-T,ITIC,PBDB-T,ITIC,CCCCC(CC)Cc1ccc(-c2c3cc(-c4ccc(-c5sc(-c6cccs6)c6c5C(=O)c5c(CC(CC)CCCC)sc(CC(CC)CCCC)c5C6=O)s4)sc3c(-c3ccc(CC(CC)CCCC)s3)c3ccsc23)s1,CCCCCCc1ccc(C2(c3ccc(CCCCCC)cc3)c3cc4c(cc3-c3sc5cc(C=C6C(=O)c7ccccc7C6=C(C#N)C#N)sc5c32)C(c2ccc(CCCCCC)cc2)(c2ccc(CCCCCC)cc2)c2c-4sc3cc(C=C4C(=O)c5ccccc5C4=C(C#N)C#N)sc23)cc1,0.911,15.12,67.33,9.27,9.274249656,0.0458431067961241,9.17,9.27,,,,,conventional,conventional,PFN-Br,,MoO3,MoO3,,,,,-5.33,-3.48,,-5.576,-3.916,
43998,10.1002/admi.202000577,10.1002/admi.202000577,PBDB-T,ITTC,PBDB-T,ITTC,CCCCC(CC)Cc1ccc(-c2c3cc(-c4ccc(-c5sc(-c6cccs6)c6c5C(=O)c5c(CC(CC)CCCC)sc(CC(CC)CCCC)c5C6=O)s4)sc3c(-c3ccc(CC(CC)CCCC)s3)c3ccsc23)s1,CCc1ccc(C2(c3ccc(CC)cc3)c3cc4c(cc3-c3sc5cc(/C=C6\C(=O)c7cscc7C6=C(C#N)C#N)sc5c32)C(c2ccc(CC)cc2)(c2ccc(CC)cc2)c2c-4sc3cc(/C=C4\C(=O)c5cscc5C4=C(C#N)C#N)sc23)cc1,0.84,16.8,73.3,10.4,10.344096,0.5375384615384611,,,,,,,ITO/PEDOT:PSS/active layer/PDINO/Al,conventional,PDINO,PDINO,PEDOT:PSS,PEDOT:PSS,,CB,chlorobenzene,,-5.33,-3.48,,-5.49,-3.85,
43999,10.1002/admi.202000577,10.1002/admi.202000577,PBDB-T,ITIC-Th1,PBDB-T,ITIC-Th1,CCCCC(CC)Cc1ccc(-c2c3cc(-c4ccc(-c5sc(-c6cccs6)c6c5C(=O)c5c(CC(CC)CCCC)sc(CC(CC)CCCC)c5C6=O)s4)sc3c(-c3ccc(CC(CC)CCCC)s3)c3ccsc23)s1,CCCCCCc1ccc(C2(c3ccc(CCCCCC)s3)c3cc4c(cc3-c3sc5cc(C=C6C(=O)c7cc(F)ccc7C6=C(C#N)C#N)sc5c32)C(c2ccc(CCCCCC)s2)(c2ccc(CCCCCC)s2)c2c-4sc3cc(C=C4C(=O)c5cc(F)ccc5C4=C(C#N)C#N)sc23)s1,0.802,16.9,73.4,9.9,9.9484892,0.4897898989899046,,,,,,,ITO/PEDOT:PSS/active layer/PDINO/Al,conventional,PDINO,PDINO,PEDOT:PSS,PEDOT:PSS,,CB,chlorobenzene,,-5.33,-3.48,,-5.74,-4.01,
44000,10.1002/admi.202000577,10.1002/admi.202000577,PM6,ITIC-4Cl,PM6,ITIC-4Cl,COC(=O)C(C)(C)c1cc(C)cc(-c2sc3c4sc5cc(/C=C6/C(=O)c7cc(F)cc(c7)C(=O)/C6=C\c6cc(C(C)(C)C(=O)OC)c(-c7cc(C)cc(C(C)(C)C(=O)OC)c7)s6)sc5c4c(C(C)(C)C(=O)OC)ccc2-3)c1,CCCCCCC1=CC=C(C2(C3=CC=C(CCCCCC)C=C3)C3=C(C=C4C(=C3)C3=C(C5=C(C=C(/C=C6\C(=O)C7=CC(Cl)=C(Cl)C=C7C6C(C#N)C#N)S5)S3)C4(C3=CC=C(CCCCCC)C=C3)C3=CC=C(CCCCCC)C=C3)C3=C2C2=C(C=C(/C=C4\C(=O)C5=C(C=C(Cl)C(Cl)=C5)C4=C(C#N)C#N)S2)S3)C=C1,0.815,22.7,73.6,13.6,13.616367999999998,0.120352941176457,,,,,,,ITO/PEDOT:PSS/active layer/PDINO/Al,conventional,PDINO,PDINO,PEDOT:PSS,PEDOT:PSS,,CF,chloroform,,-5.56,-3.65,,,,
44001,10.1002/admi.202000577,10.1002/admi.202000577,PM6,Y6,PM6,Y6,COC(=O)C(C)(C)c1cc(C)cc(-c2sc3c4sc5cc(/C=C6/C(=O)c7cc(F)cc(c7)C(=O)/C6=C\c6cc(C(C)(C)C(=O)OC)c(-c7cc(C)cc(C(C)(C)C(=O)OC)c7)s6)sc5c4c(C(C)(C)C(=O)OC)ccc2-3)c1,CCCCCCCCCCCc1c(/C=C2\C(=O)c3cc(F)c(F)cc3C2=C(C#N)C#N)sc2c1sc1c3c4nsnc4c4c5sc6c(CCCCCCCCCCC)c(/C=C7\C(=O)c8cc(F)c(F)cc8C7=C(C#N)C#N)sc6c5n(CC(CC)CCCC)c4c3n(CC(CC)CCCC)c21,0.849,24.1,74.6,15.3,15.2638314,0.2363960784313717,,,1:1.2,,,,ITO/PEDOT:PSS/active layer/PDINO/Al,conventional,PDINO,PDINO,PEDOT:PSS,PEDOT:PSS,100.0,CF,chloroform,,-5.56,-3.65,,-5.65,-4.09,
44002,10.1002/admi.202000577,10.1002/admi.202000577,PM6,Y6,PM6,Y6,COC(=O)C(C)(C)c1cc(C)cc(-c2sc3c4sc5cc(/C=C6/C(=O)c7cc(F)cc(c7)C(=O)/C6=C\c6cc(C(C)(C)C(=O)OC)c(-c7cc(C)cc(C(C)(C)C(=O)OC)c7)s6)sc5c4c(C(C)(C)C(=O)OC)ccc2-3)c1,CCCCCCCCCCCc1c(/C=C2\C(=O)c3cc(F)c(F)cc3C2=C(C#N)C#N)sc2c1sc1c3c4nsnc4c4c5sc6c(CCCCCCCCCCC)c(/C=C7\C(=O)c8cc(F)c(F)cc8C7=C(C#N)C#N)sc6c5n(CC(CC)CCCC)c4c3n(CC(CC)CCCC)c21,0.814,9.9,67.9,5.4,5.4717894000000005,1.3294333333333357,,,1:1.2,,,,ITO/PEDOT:PSS/active layer/PDINO/Al,conventional,PDINO,PDINO,PEDOT:PSS,PEDOT:PSS,100.0,o-DCB,o-DCB,,-5.56,-3.65,,-5.65,-4.09,
44003,10.1002/admi.202000577,10.1002/admi.202000577,PM6,Y6,PM6,Y6,COC(=O)C(C)(C)c1cc(C)cc(-c2sc3c4sc5cc(/C=C6/C(=O)c7cc(F)cc(c7)C(=O)/C6=C\c6cc(C(C)(C)C(=O)OC)c(-c7cc(C)cc(C(C)(C)C(=O)OC)c7)s6)sc5c4c(C(C)(C)C(=O)OC)ccc2-3)c1,CCCCCCCCCCCc1c(/C=C2\C(=O)c3cc(F)c(F)cc3C2=C(C#N)C#N)sc2c1sc1c3c4nsnc4c4c5sc6c(CCCCCCCCCCC)c(/C=C7\C(=O)c8cc(F)c(F)cc8C7=C(C#N)C#N)sc6c5n(CC(CC)CCCC)c4c3n(CC(CC)CCCC)c21,0.613,18.9,72.0,11.1,8.341704,24.84951351351351,,,1:1.2,,,,ITO/PEDOT:PSS/active layer/PDINO/Al,conventional,PDINO,PDINO,PEDOT:PSS,PEDOT:PSS,100.0,CB,chlorobenzene,,-5.56,-3.65,,-5.65,-4.09,
44009,10.1002/admi.202000918,10.1002/admi.202000918,P3HT,PCBM,P3HT,PCBM,CCCCCCc1ccsc1,CCCCC(=O)OCC1(C2=CC=CC=C2)C3=CC=CC4=CC=CC5=CC=CC6=CC=CC7=CC=CC1=C7C6=C5C4=C3,0.555,7.82,63.14,2.57,2.740339140000001,6.627982101167344,2.35,2.57,,,,,,,,,PEDOT:PSS,PEDOT:PSS,10.0,chlorobenzene,,150.0,-5.01,-3.12,,-6.1,-3.7,
44010,10.1002/admi.202000918,10.1002/admi.202000918,P3HT,PCBM,P3HT,PCBM,CCCCCCc1ccsc1,CCCCC(=O)OCC1(C2=CC=CC=C2)C3=CC=CC4=CC=CC5=CC=CC6=CC=CC7=CC=CC1=C7C6=C5C4=C3,0.546,7.27,43.05,1.61,1.7088353099999998,6.1388391304347625,1.42,1.61,,,,,,,,,PEDOT:PSS,PEDOT:PSS,10.0,chlorobenzene,,150.0,-5.01,-3.12,,-6.1,-3.7,
44011,10.1002/admi.202000918,10.1002/admi.202000918,P3HT,PCBM,P3HT,PCBM,CCCCCCc1ccsc1,CCCCC(=O)OCC1(C2=CC=CC=C2)C3=CC=CC4=CC=CC5=CC=CC6=CC=CC7=CC=CC1=C7C6=C5C4=C3,0.584,7.24,41.95,1.69,1.7737131200000005,4.953439053254456,1.46,1.69,,,,,,,,,PEDOT:PSS,PEDOT:PSS,10.0,chlorobenzene,,150.0,-5.01,-3.12,,-6.1,-3.7,
44012,10.1002/admi.202000918,10.1002/admi.202000918,P3HT,PCBM,P3HT,PCBM,CCCCCCc1ccsc1,CCCCC(=O)OCC1(C2=CC=CC=C2)C3=CC=CC4=CC=CC5=CC=CC6=CC=CC7=CC=CC1=C7C6=C5C4=C3,0.584,7.24,41.95,1.33,1.7737131200000005,33.36188872180452,1.46,1.33,,,,,,,,,PEDOT:PSS,PEDOT:PSS,10.0,chlorobenzene,,150.0,-5.01,-3.12,,-6.1,-3.7,
44013,10.1002/admi.202000918,10.1002/admi.202000918,P3HT,PCBM,P3HT,PCBM,CCCCCCc1ccsc1,CCCCC(=O)OCC1(C2=CC=CC=C2)C3=CC=CC4=CC=CC5=CC=CC6=CC=CC7=CC=CC1=C7C6=C5C4=C3,0.605,4.84,49.83,1.43,1.45912206,2.036507692307689,1.25,1.43,,,,,ITO/PEDOT:PSS/P3HT-b-PSS/P3HT:PCBM/Al,conventional,,,PEDOT:PSS,PEDOT:PSS,,,,,-5.01,-3.12,,-6.1,-3.7,
44014,10.1002/admi.202000918,10.1002/admi.202000918,P3HT,PCBM,P3HT,PCBM,CCCCCCc1ccsc1,CCCCC(=O)OCC1(C2=CC=CC=C2)C3=CC=CC4=CC=CC5=CC=CC6=CC=CC7=CC=CC1=C7C6=C5C4=C3,0.606,4.88,40.98,1.15,1.211893344,5.38202991304348,1.07,1.15,,,,,ITO/PEDOT:PSS/P3HT-b-PSS/P3HT:PCBM/Al,conventional,,,PEDOT:PSS,PEDOT:PSS,,,,,-5.01,-3.12,,-6.1,-3.7,
44015,10.1002/admi.202000918,10.1002/admi.202000918,P3HT,PCBM,P3HT,PCBM,CCCCCCc1ccsc1,CCCCC(=O)OCC1(C2=CC=CC=C2)C3=CC=CC4=CC=CC5=CC=CC6=CC=CC7=CC=CC1=C7C6=C5C4=C3,0.599,4.99,53.8,1.56,1.6080873799999995,3.0825243589743385,1.52,1.56,,,,,ITO/PEDOT:PSS/P3HT-b-PSS/P3HT:PCBM/Al,conventional,,,PEDOT:PSS,PEDOT:PSS,,,,,-5.01,-3.12,,-6.1,-3.7,
44016,10.1002/admi.202000918,10.1002/admi.202000918,P3HT,PCBM,P3HT,PCBM,CCCCCCc1ccsc1,CCCCC(=O)OCC1(C2=CC=CC=C2)C3=CC=CC4=CC=CC5=CC=CC6=CC=CC7=CC=CC1=C7C6=C5C4=C3,0.605,2.86,40.22,0.7,0.6959266599999999,0.5819057142857196,0.51,0.7,,,,,ITO/PEDOT:PSS/P3HT-b-PSS/P3HT:PCBM/Al,conventional,,,PEDOT:PSS,PEDOT:PSS,,,,,-5.01,-3.12,,-6.1,-3.7,
44017,10.1002/admi.202000918,10.1002/admi.202000918,P3HT,PCBM,P3HT,PCBM,CCCCCCc1ccsc1,CCCCC(=O)OCC1(C2=CC=CC=C2)C3=CC=CC4=CC=CC5=CC=CC6=CC=CC7=CC=CC1=C7C6=C5C4=C3,0.564,7.5,46.73,1.83,1.976679,8.015245901639332,1.66,1.83,,,,,,,,,PEDOT:PSS,PEDOT:PSS,10.0,chlorobenzene,,150.0,-5.01,-3.12,,-6.1,-3.7,
44018,10.1002/admi.202000918,10.1002/admi.202000918,P3HT,PCBM,P3HT,PCBM,CCCCCCc1ccsc1,CCCCC(=O)OCC1(C2=CC=CC=C2)C3=CC=CC4=CC=CC5=CC=CC6=CC=CC7=CC=CC1=C7C6=C5C4=C3,0.59,7.56,52.32,2.26,2.33368128,3.260233628318592,2.07,2.26,,,,,ITO/PEDOT:PSS/P3HT-b-PSS/P3HT:PCBM/Al,conventional,,,PEDOT:PSS,PEDOT:PSS,,,,,-5.01,-3.12,,-6.1,-3.7,
44019,10.1002/admi.202000918,10.1002/admi.202000918,P3HT,PCBM,P3HT,PCBM,CCCCCCc1ccsc1,CCCCC(=O)OCC1(C2=CC=CC=C2)C3=CC=CC4=CC=CC5=CC=CC6=CC=CC7=CC=CC1=C7C6=C5C4=C3,0.6,7.57,63.17,2.7,2.8691814,6.2659777777777705,2.56,2.7,,,,,ITO/PEDOT:PSS/P3HT-b-PSS/P3HT:PCBM/Al,conventional,,,PEDOT:PSS,PEDOT:PSS,,,,,-5.01,-3.12,,-6.1,-3.7,
44020,10.1002/admi.202000918,10.1002/admi.202000918,P3HT,PCBM,P3HT,PCBM,CCCCCCc1ccsc1,CCCCC(=O)OCC1(C2=CC=CC=C2)C3=CC=CC4=CC=CC5=CC=CC6=CC=CC7=CC=CC1=C7C6=C5C4=C3,0.601,7.53,64.06,2.67,2.899054518,8.578820898876401,2.5,2.67,,,,,ITO/PEDOT:PSS/P3HT-b-PSS/P3HT:PCBM/Al,conventional,,,PEDOT:PSS,PEDOT:PSS,,,,,-5.01,-3.12,,-6.1,-3.7,
44021,10.1002/admi.202000918,10.1002/admi.202000918,P3HT,PCBM,P3HT,PCBM,CCCCCCc1ccsc1,CCCCC(=O)OCC1(C2=CC=CC=C2)C3=CC=CC4=CC=CC5=CC=CC6=CC=CC7=CC=CC1=C7C6=C5C4=C3,0.58,6.98,63.65,2.52,2.5768066,2.2542301587301514,2.46,2.52,,,,,,,,,PEDOT:PSS,PEDOT:PSS,10.0,chlorobenzene,,150.0,-5.01,-3.12,,-6.1,-3.7,
44022,10.1002/admi.202000918,10.1002/admi.202000918,P3HT,PCBM,P3HT,PCBM,CCCCCCc1ccsc1,CCCCC(=O)OCC1(C2=CC=CC=C2)C3=CC=CC4=CC=CC5=CC=CC6=CC=CC7=CC=CC1=C7C6=C5C4=C3,0.591,6.81,63.94,2.54,2.573399574,1.3149438582677226,2.44,2.54,,,,,ITO/PEDOT:PSS/P3HT-b-PSS/P3HT:PCBM/Al,conventional,,,PEDOT:PSS,PEDOT:PSS,,,,,-5.01,-3.12,,-6.1,-3.7,
44023,10.1002/admi.202000918,10.1002/admi.202000918,P3HT,PCBM,P3HT,PCBM,CCCCCCc1ccsc1,CCCCC(=O)OCC1(C2=CC=CC=C2)C3=CC=CC4=CC=CC5=CC=CC6=CC=CC7=CC=CC1=C7C6=C5C4=C3,0.594,6.18,62.83,2.25,2.306439036,2.5084016,2.14,2.25,,,,,ITO/PEDOT:PSS/P3HT-b-PSS/P3HT:PCBM/Al,conventional,,,PEDOT:PSS,PEDOT:PSS,,,,,-5.01,-3.12,,-6.1,-3.7,
44024,10.1002/admi.202000918,10.1002/admi.202000918,P3HT,PCBM,P3HT,PCBM,CCCCCCc1ccsc1,CCCCC(=O)OCC1(C2=CC=CC=C2)C3=CC=CC4=CC=CC5=CC=CC6=CC=CC7=CC=CC1=C7C6=C5C4=C3,0.566,7.56,46.08,1.87,1.971744768,5.44089668449196,1.6,1.87,,,,,,,,,PEDOT:PSS,PEDOT:PSS,10.0,chlorobenzene,,150.0,-5.01,-3.12,,-6.1,-3.7,
44025,10.1002/admi.202000918,10.1002/admi.202000918,P3HT,PCBM,P3HT,PCBM,CCCCCCc1ccsc1,CCCCC(=O)OCC1(C2=CC=CC=C2)C3=CC=CC4=CC=CC5=CC=CC6=CC=CC7=CC=CC1=C7C6=C5C4=C3,0.586,7.6,54.53,2.4,2.42854808,1.1895033333333416,2.1,2.4,,,,,ITO/PEDOT:PSS/P3HT-b-PSS/P3HT:PCBM/Al,conventional,,,PEDOT:PSS,PEDOT:PSS,,,,,-5.01,-3.12,,-6.1,-3.7,
44026,10.1002/admi.202000918,10.1002/admi.202000918,P3HT,PCBM,P3HT,PCBM,CCCCCCc1ccsc1,CCCCC(=O)OCC1(C2=CC=CC=C2)C3=CC=CC4=CC=CC5=CC=CC6=CC=CC7=CC=CC1=C7C6=C5C4=C3,0.595,7.6,63.56,2.8,2.8741832,2.6494000000000084,2.5,2.8,,,,,ITO/PEDOT:PSS/P3HT-b-PSS/P3HT:PCBM/Al,conventional,,,PEDOT:PSS,PEDOT:PSS,,,,,-5.01,-3.12,,-6.1,-3.7,
44027,10.1002/admi.202000918,10.1002/admi.202000918,P3HT,PCBM,P3HT,PCBM,CCCCCCc1ccsc1,CCCCC(=O)OCC1(C2=CC=CC=C2)C3=CC=CC4=CC=CC5=CC=CC6=CC=CC7=CC=CC1=C7C6=C5C4=C3,0.596,7.47,63.85,2.8,2.84267862,1.5242364285714207,2.6,2.8,,,,,ITO/PEDOT:PSS/P3HT-b-PSS/P3HT:PCBM/Al,conventional,,,PEDOT:PSS,PEDOT:PSS,,,,,-5.01,-3.12,,-6.1,-3.7,
44028,10.1002/admi.202000918,10.1002/admi.202000918,P3HT,PCBM,P3HT,PCBM,CCCCCCc1ccsc1,CCCCC(=O)OCC1(C2=CC=CC=C2)C3=CC=CC4=CC=CC5=CC=CC6=CC=CC7=CC=CC1=C7C6=C5C4=C3,0.585,6.93,64.54,2.61,2.61648387,0.2484241379310282,2.5,2.61,,,,,,,,,PEDOT:PSS,PEDOT:PSS,10.0,chlorobenzene,,150.0,-5.01,-3.12,,-6.1,-3.7,
44029,10.1002/admi.202000918,10.1002/admi.202000918,P3HT,PCBM,P3HT,PCBM,CCCCCCc1ccsc1,CCCCC(=O)OCC1(C2=CC=CC=C2)C3=CC=CC4=CC=CC5=CC=CC6=CC=CC7=CC=CC1=C7C6=C5C4=C3,0.591,6.82,65.44,2.6,2.637637728,1.4476049230769052,2.5,2.6,,,,,ITO/PEDOT:PSS/P3HT-b-PSS/P3HT:PCBM/Al,conventional,,,PEDOT:PSS,PEDOT:PSS,,,,,-5.01,-3.12,,-6.1,-3.7,
44030,10.1002/admi.202000918,10.1002/admi.202000918,P3HT,PCBM,P3HT,PCBM,CCCCCCc1ccsc1,CCCCC(=O)OCC1(C2=CC=CC=C2)C3=CC=CC4=CC=CC5=CC=CC6=CC=CC7=CC=CC1=C7C6=C5C4=C3,0.596,6.22,64.54,2.33,2.392575248,2.6856329613733867,2.2,2.33,,,,,ITO/PEDOT:PSS/P3HT-b-PSS/P3HT:PCBM/Al,conventional,,,PEDOT:PSS,PEDOT:PSS,,,,,-5.01,-3.12,,-6.1,-3.7,
44031,10.1002/admi.202100029,10.1002/admi.202100029,PTB7-th,PC70BM,PTB7-Th,PC70BM,CCCCC(CC)COC(=O)c1sc2csc(-c3cc4c(-c5ccc(CC(CC)CCCC)s5)c5sccc5c(-c5ccc(CC(CC)CCCC)s5)c4s3)c2c1F,CCCCC(=O)OCC1(C2=CC=CC=C2)C3=CC=CC4=CC=CC5=CC=CC6=CC=C7C=CC=CC8=CC=CC1=C8C7=C6C5=C4C3,0.81,14.3,62.2,7.2,7.204626000000002,0.0642500000000249,6.39,7.2,,,,,ITO/PEDOT:PSS/PTB7-th/PC70BM/LiF/Al,conventional,LiF,LiF,PEDOT:PSS,PEDOT:PSS,100.0,CF,chloroform,,-5.21,-3.6,,-6.1,-3.9,
44032,10.1002/admi.202100029,10.1002/admi.202100029,PTB7-th,PC70BM,PTB7-Th,PC70BM,CCCCC(CC)COC(=O)c1sc2csc(-c3cc4c(-c5ccc(CC(CC)CCCC)s5)c5sccc5c(-c5ccc(CC(CC)CCCC)s5)c4s3)c2c1F,CCCCC(=O)OCC1(C2=CC=CC=C2)C3=CC=CC4=CC=CC5=CC=CC6=CC=C7C=CC=CC8=CC=CC1=C8C7=C6C5=C4C3,0.792,15.42,58.6,7.16,7.15660704,0.0473877094972098,5.66,7.16,,,,,ITO/PEDOT:PSS/PTB7-th/PC70BM/LiF/Al,conventional,LiF,LiF,PEDOT:PSS,PEDOT:PSS,100.0,CF,chloroform,,-5.21,-3.6,,-6.1,-3.9,
44033,10.1002/admi.202100029,10.1002/admi.202100029,PTB7-th,PC70BM,PTB7-Th,PC70BM,CCCCC(CC)COC(=O)c1sc2csc(-c3cc4c(-c5ccc(CC(CC)CCCC)s5)c5sccc5c(-c5ccc(CC(CC)CCCC)s5)c4s3)c2c1F,CCCCC(=O)OCC1(C2=CC=CC=C2)C3=CC=CC4=CC=CC5=CC=CC6=CC=C7C=CC=CC8=CC=CC1=C8C7=C6C5=C4C3,0.785,11.9,63.1,5.89,5.8944865,0.0761714770798048,5.44,5.89,,,,,ITO/PEDOT:PSS/PTB7-th/PC70BM/LiF/Al,conventional,LiF,LiF,PEDOT:PSS,PEDOT:PSS,100.0,CB,chlorobenzene,,-5.21,-3.6,,-6.1,-3.9,
44034,10.1002/admi.202100029,10.1002/admi.202100029,PTB7-th,PC70BM,PTB7-Th,PC70BM,CCCCC(CC)COC(=O)c1sc2csc(-c3cc4c(-c5ccc(CC(CC)CCCC)s5)c5sccc5c(-c5ccc(CC(CC)CCCC)s5)c4s3)c2c1F,CCCCC(=O)OCC1(C2=CC=CC=C2)C3=CC=CC4=CC=CC5=CC=CC6=CC=C7C=CC=CC8=CC=CC1=C8C7=C6C5=C4C3,0.771,8.67,62.7,4.19,4.1912253900000005,0.0292455847255394,3.79,4.19,,,,,ITO/PEDOT:PSS/PTB7-th/PC70BM/LiF/Al,conventional,LiF,LiF,PEDOT:PSS,PEDOT:PSS,100.0,DCB,o-DCB,,-5.21,-3.6,,-6.1,-3.9,
44035,10.1002/admi.202100029,10.1002/admi.202100029,PTB7-th,PC70BM,PTB7-Th,PC70BM,CCCCC(CC)COC(=O)c1sc2csc(-c3cc4c(-c5ccc(CC(CC)CCCC)s5)c5sccc5c(-c5ccc(CC(CC)CCCC)s5)c4s3)c2c1F,CCCCC(=O)OCC1(C2=CC=CC=C2)C3=CC=CC4=CC=CC5=CC=CC6=CC=C7C=CC=CC8=CC=CC1=C8C7=C6C5=C4C3,0.783,7.19,62.5,3.52,3.5186062500000004,0.0395951704545351,2.91,3.52,,,,,ITO/PEDOT:PSS/PTB7-th/PC70BM/LiF/Al,conventional,LiF,LiF,PEDOT:PSS,PEDOT:PSS,100.0,TCB,TCB,,-5.21,-3.6,,-6.1,-3.9,
44050,10.1002/admi.202101418,10.1002/admi.202101418,PM6,Y6C12,PM6,Y6C12,COC(=O)C(C)(C)c1cc(C)cc(-c2sc3c4sc5cc(/C=C6/C(=O)c7cc(F)cc(c7)C(=O)/C6=C\c6cc(C(C)(C)C(=O)OC)c(-c7cc(C)cc(C(C)(C)C(=O)OC)c7)s6)sc5c4c(C(C)(C)C(=O)OC)ccc2-3)c1,CCCCCCCCCCCc1c(/C=C2\C(=O)c3cc(F)c(F)cc3C2=C(C#N)C#N)sc2c1sc1c3c4nsnc4c4c5sc6c(CCCCCCCCCCC)c(/C=C7\C(=O)c8cc(F)c(F)cc8C7=C(C#N)C#N)sc6c5n(C)c4c3n(C)c21,0.82,20.9,63.0,10.7,10.79694,0.9059813084112152,10.7,,1:1.2,,,,ITO/PEDOT:PSS/BHJ/PFNBr/Ag,conventional,PFNBr,PFN-Br,PEDOT:PSS,PEDOT:PSS,110.0,o-xylene,o-xylene,,-5.56,-3.65,,,,
44051,10.1002/admi.202101418,10.1002/admi.202101418,PM6,Y6C12,PM6,Y6C12,COC(=O)C(C)(C)c1cc(C)cc(-c2sc3c4sc5cc(/C=C6/C(=O)c7cc(F)cc(c7)C(=O)/C6=C\c6cc(C(C)(C)C(=O)OC)c(-c7cc(C)cc(C(C)(C)C(=O)OC)c7)s6)sc5c4c(C(C)(C)C(=O)OC)ccc2-3)c1,CCCCCCCCCCCc1c(/C=C2\C(=O)c3cc(F)c(F)cc3C2=C(C#N)C#N)sc2c1sc1c3c4nsnc4c4c5sc6c(CCCCCCCCCCC)c(/C=C7\C(=O)c8cc(F)c(F)cc8C7=C(C#N)C#N)sc6c5n(C)c4c3n(C)c21,0.8,22.7,66.0,11.9,11.9856,0.7193277310924323,11.9,,1:1.2,,,,ITO/PEDOT:PSS/BHJ/PFNBr/Ag,conventional,PFNBr,PFN-Br,PEDOT:PSS,PEDOT:PSS,,o-xylene,o-xylene,160.0,-5.56,-3.65,,,,
44052,10.1002/admi.202101418,10.1002/admi.202101418,PM6,Y6C12,PM6,Y6C12,COC(=O)C(C)(C)c1cc(C)cc(-c2sc3c4sc5cc(/C=C6/C(=O)c7cc(F)cc(c7)C(=O)/C6=C\c6cc(C(C)(C)C(=O)OC)c(-c7cc(C)cc(C(C)(C)C(=O)OC)c7)s6)sc5c4c(C(C)(C)C(=O)OC)ccc2-3)c1,CCCCCCCCCCCc1c(/C=C2\C(=O)c3cc(F)c(F)cc3C2=C(C#N)C#N)sc2c1sc1c3c4nsnc4c4c5sc6c(CCCCCCCCCCC)c(/C=C7\C(=O)c8cc(F)c(F)cc8C7=C(C#N)C#N)sc6c5n(C)c4c3n(C)c21,0.69,24.0,43.0,7.2,7.120799999999999,1.1000000000000143,,,1:1.2,,,,ITO/PEDOT:PSS/BHJ/PFNBr/Ag (conventional),conventional,No ETL,,PEDOT:PSS,,,o-xylene,o-xylene,,-5.56,-3.65,,,,
44053,10.1002/admi.202101418,10.1002/admi.202101418,PM6,Y6C12,PM6,Y6C12,COC(=O)C(C)(C)c1cc(C)cc(-c2sc3c4sc5cc(/C=C6/C(=O)c7cc(F)cc(c7)C(=O)/C6=C\c6cc(C(C)(C)C(=O)OC)c(-c7cc(C)cc(C(C)(C)C(=O)OC)c7)s6)sc5c4c(C(C)(C)C(=O)OC)ccc2-3)c1,CCCCCCCCCCCc1c(/C=C2\C(=O)c3cc(F)c(F)cc3C2=C(C#N)C#N)sc2c1sc1c3c4nsnc4c4c5sc6c(CCCCCCCCCCC)c(/C=C7\C(=O)c8cc(F)c(F)cc8C7=C(C#N)C#N)sc6c5n(C)c4c3n(C)c21,0.65,22.4,42.0,6.1,6.1152,0.2491803278688541,,,1:1.2,,,,ITO/PEDOT:PSS/BHJ/PFNBr/Ag (conventional),conventional,No ETL (MeOH),,PEDOT:PSS,,,o-xylene,o-xylene,,-5.56,-3.65,,,,
44054,10.1002/admi.202101418,10.1002/admi.202101418,PM6,Y6C12,PM6,Y6C12,COC(=O)C(C)(C)c1cc(C)cc(-c2sc3c4sc5cc(/C=C6/C(=O)c7cc(F)cc(c7)C(=O)/C6=C\c6cc(C(C)(C)C(=O)OC)c(-c7cc(C)cc(C(C)(C)C(=O)OC)c7)s6)sc5c4c(C(C)(C)C(=O)OC)ccc2-3)c1,CCCCCCCCCCCc1c(/C=C2\C(=O)c3cc(F)c(F)cc3C2=C(C#N)C#N)sc2c1sc1c3c4nsnc4c4c5sc6c(CCCCCCCCCCC)c(/C=C7\C(=O)c8cc(F)c(F)cc8C7=C(C#N)C#N)sc6c5n(C)c4c3n(C)c21,0.79,25.2,50.0,10.1,9.954,1.445544554455436,,,1:1.2,,,,ITO/PEDOT:PSS/BHJ/PFNBr/Ag (conventional),conventional,PFNBr,PFN-Br,PEDOT:PSS,,,o-xylene,o-xylene,,-5.56,-3.65,,,,
44055,10.1002/admi.202101657,10.1002/admi.202101657,TQ1,PC71BM,TQ1,PC71BM,CCCCCCCCOc1cccc(-c2nc3cccc(-c4cccs4)c3nc2-c2cccc(OCCCCCCCC)c2)c1,COC(=O)CCCC1(c2ccccc2)C23c4c5ccc6c7cc8c9c%10c(cc%11cc%12c%13c%14c(cc%15c%16ccc-5c2c%16c2c5c%16c%17c(c(c46)c7c9c%17c4c%10c%11c%13c4c%16c%14c%152)C513)C%12)C8,0.83,8.225,68.3,4.68,4.66267025,0.3702938034188041,4.68,,,,,,inverted,inverted,ZnO,ZnO,MoO3,MoO3,,o-dichlorobenzene,o-DCB,,-5.68,-3.5,,-5.9,-3.9,
44056,10.1002/admi.202101657,10.1002/admi.202101657,TQ1,PC71BM,TQ1,PC71BM,CCCCCCCCOc1cccc(-c2nc3cccc(-c4cccs4)c3nc2-c2cccc(OCCCCCCCC)c2)c1,COC(=O)CCCC1(c2ccccc2)C23c4c5ccc6c7cc8c9c%10c(cc%11cc%12c%13c%14c(cc%15c%16ccc-5c2c%16c2c5c%16c%17c(c(c46)c7c9c%17c4c%10c%11c%13c4c%16c%14c%152)C513)C%12)C8,0.86,7.958,66.2,4.55,4.53064856,0.4253063736263613,4.55,,,,,,inverted,inverted,ZnO,ZnO,MoO3,MoO3,,o-dichlorobenzene,o-DCB,,-5.68,-3.5,,-5.9,-3.9,
44057,10.1002/admi.202101657,10.1002/admi.202101657,TQ1,PC71BM,TQ1,PC71BM,CCCCCCCCOc1cccc(-c2nc3cccc(-c4cccs4)c3nc2-c2cccc(OCCCCCCCC)c2)c1,COC(=O)CCCC1(c2ccccc2)C23c4c5ccc6c7cc8c9c%10c(cc%11cc%12c%13c%14c(cc%15c%16ccc-5c2c%16c2c5c%16c%17c(c(c46)c7c9c%17c4c%10c%11c%13c4c%16c%14c%152)C513)C%12)C8,0.87,7.977,66.5,4.6,4.61509335,0.3281163043478238,4.6,,,,,,inverted,inverted,ZnO,ZnO,MoO3,MoO3,,o-dichlorobenzene,o-DCB,,-5.68,-3.5,,-5.9,-3.9,
44058,10.1002/admi.202101657,10.1002/admi.202101657,TQ1,PC71BM,TQ1,PC71BM,CCCCCCCCOc1cccc(-c2nc3cccc(-c4cccs4)c3nc2-c2cccc(OCCCCCCCC)c2)c1,COC(=O)CCCC1(c2ccccc2)C23c4c5ccc6c7cc8c9c%10c(cc%11cc%12c%13c%14c(cc%15c%16ccc-5c2c%16c2c5c%16c%17c(c(c46)c7c9c%17c4c%10c%11c%13c4c%16c%14c%152)C513)C%12)C8,0.867,7.992,67.0,4.644,4.642472880000001,0.0328837209302228,4.644,,,,,,inverted,inverted,ZnO,ZnO,MoO3,MoO3,,o-dichlorobenzene,o-DCB,,-5.68,-3.5,,-5.9,-3.9,
44059,10.1002/admi.202101657,10.1002/admi.202101657,TQ1,PC71BM,TQ1,PC71BM,CCCCCCCCOc1cccc(-c2nc3cccc(-c4cccs4)c3nc2-c2cccc(OCCCCCCCC)c2)c1,COC(=O)CCCC1(c2ccccc2)C23c4c5ccc6c7cc8c9c%10c(cc%11cc%12c%13c%14c(cc%15c%16ccc-5c2c%16c2c5c%16c%17c(c(c46)c7c9c%17c4c%10c%11c%13c4c%16c%14c%152)C513)C%12)C8,0.868,8.094,67.0,4.71,4.70714664,0.0605808917197552,4.71,,,,,,inverted,inverted,ZnO,ZnO,MoO3,MoO3,,o-dichlorobenzene,o-DCB,,-5.68,-3.5,,-5.9,-3.9,
44060,10.1002/admi.202101657,10.1002/admi.202101657,TQ1,PC71BM,TQ1,PC71BM,CCCCCCCCOc1cccc(-c2nc3cccc(-c4cccs4)c3nc2-c2cccc(OCCCCCCCC)c2)c1,COC(=O)CCCC1(c2ccccc2)C23c4c5ccc6c7cc8c9c%10c(cc%11cc%12c%13c%14c(cc%15c%16ccc-5c2c%16c2c5c%16c%17c(c(c46)c7c9c%17c4c%10c%11c%13c4c%16c%14c%152)C513)C%12)C8,0.863,7.521,63.4,4.113,4.115054982,0.0499630926331087,4.113,,,,,,inverted,inverted,ZnO,ZnO,MoO3,MoO3,,o-dichlorobenzene,o-DCB,,-5.68,-3.5,,-5.9,-3.9,
44061,10.1002/admi.202101918,10.1002/admi.202101918,PTQ10,Y6,PTQ10,Y6,CCCCCCCCC(CCCCCC)COc1cnc2c(-c3cccs3)c(F)c(F)cc2n1,CCCCCCCCCCCc1c(/C=C2\C(=O)c3cc(F)c(F)cc3C2=C(C#N)C#N)sc2c1sc1c3c4nsnc4c4c5sc6c(CCCCCCCCCCC)c(/C=C7\C(=O)c8cc(F)c(F)cc8C7=C(C#N)C#N)sc6c5n(CC(CC)CCCC)c4c3n(CC(CC)CCCC)c21,0.85,11.18,16.28,1.52,1.5470884,1.7821315789473693,0.82,1.52,1:1.2,,,,ITO | SnO2 | BHJ | MoOx | Ag,inverted,SnO2,SnO2,MoOx,,,CF,,,-5.54,-2.92,,-5.65,-4.09,
44062,10.1002/admi.202101918,10.1002/admi.202101918,PTQ10,Y6,PTQ10,Y6,CCCCCCCCC(CCCCCC)COc1cnc2c(-c3cccs3)c(F)c(F)cc2n1,CCCCCCCCCCCc1c(/C=C2\C(=O)c3cc(F)c(F)cc3C2=C(C#N)C#N)sc2c1sc1c3c4nsnc4c4c5sc6c(CCCCCCCCCCC)c(/C=C7\C(=O)c8cc(F)c(F)cc8C7=C(C#N)C#N)sc6c5n(CC(CC)CCCC)c4c3n(CC(CC)CCCC)c21,0.85,18.23,54.86,8.44,8.5008313,0.7207500000000031,7.89,8.44,1:1.2,,,,ITO | SnO2 | BHJ | MoOx | Ag,inverted,SnO2,SnO2,MoOx,,,CF,,,-5.54,-2.92,,-5.65,-4.09,
44063,10.1002/admi.202101918,10.1002/admi.202101918,PTQ10,Y6,PTQ10,Y6,CCCCCCCCC(CCCCCC)COc1cnc2c(-c3cccs3)c(F)c(F)cc2n1,CCCCCCCCCCCc1c(/C=C2\C(=O)c3cc(F)c(F)cc3C2=C(C#N)C#N)sc2c1sc1c3c4nsnc4c4c5sc6c(CCCCCCCCCCC)c(/C=C7\C(=O)c8cc(F)c(F)cc8C7=C(C#N)C#N)sc6c5n(CC(CC)CCCC)c4c3n(CC(CC)CCCC)c21,0.85,17.87,55.3,8.26,8.3997935,1.6924152542372843,7.84,8.26,1:1.2,,,,ITO | SnO2 | PDIN-H | BHJ | MoOx | Ag,inverted,SnO2,SnO2,MoOx,,,CF,,200.0,-5.54,-2.92,,-5.65,-4.09,
44064,10.1002/admi.202101918,10.1002/admi.202101918,PTQ10,Y6,PTQ10,Y6,CCCCCCCCC(CCCCCC)COc1cnc2c(-c3cccs3)c(F)c(F)cc2n1,CCCCCCCCCCCc1c(/C=C2\C(=O)c3cc(F)c(F)cc3C2=C(C#N)C#N)sc2c1sc1c3c4nsnc4c4c5sc6c(CCCCCCCCCCC)c(/C=C7\C(=O)c8cc(F)c(F)cc8C7=C(C#N)C#N)sc6c5n(CC(CC)CCCC)c4c3n(CC(CC)CCCC)c21,0.85,19.8,56.39,9.19,9.490437,3.269173014145817,9.01,9.19,,,,,ITO | SnO2 | PDIN-H | BHJ | MoOx | Ag,,SnO2 | PDIN-H,SnO2,MoOx,,,,,200.0,-5.54,-2.92,,-5.65,-4.09,
44073,10.1002/admi.202101918,10.1002/admi.202101918,PTQ10,Y6,PTQ10,Y6,CCCCCCCCC(CCCCCC)COc1cnc2c(-c3cccs3)c(F)c(F)cc2n1,CCCCCCCCCCCc1c(/C=C2\C(=O)c3cc(F)c(F)cc3C2=C(C#N)C#N)sc2c1sc1c3c4nsnc4c4c5sc6c(CCCCCCCCCCC)c(/C=C7\C(=O)c8cc(F)c(F)cc8C7=C(C#N)C#N)sc6c5n(CC(CC)CCCC)c4c3n(CC(CC)CCCC)c21,0.85,16.35,51.25,7.12,7.12246875,0.0346734550561831,6.82,7.12,1:1.2,,,,ITO | SnO2 | BHJ | MoOx | Ag,inverted,SnO2,SnO2,MoOx,,,CF,,,-5.54,-2.92,,-5.65,-4.09,
