Repository: JiYiqaq/PCE-KA-GNN

# Data directory

- `raw/Active_Database.csv` is the immutable source dataset bundled under CC BY 4.0. Do not overwrite it with processed data.
- `processed/` is created and populated by the training pipeline. Generated `.pt` and `.pth` caches are intentionally ignored by Git because they can exceed GitHub's normal single-file limit.

See `../DATA_LICENSE.md` for provenance, license and checksum information.

File: data/raw/Active_Database.csv (part 71 of 471)
id,doi,doi_norm,donor,acceptor,donor_canonical,acceptor_canonical,donor_smiles,acceptor_smiles,voc,jsc,ff,pce,pce_recomputed,pce_relative_error_percent,pce_avg,pce_best,d_a_ratio,additive,additive_canonical,additive_ratio,device_structure,device_type,etl,etl_canonical,htl,htl_canonical,active_layer_thickness,solvent,solvent_canonical,annealing_temp,homo_d,lumo_d,eg_d,homo_a,lumo_a,eg_a
44074,10.1002/admi.202101918,10.1002/admi.202101918,PTQ10,Y6,PTQ10,Y6,CCCCCCCCC(CCCCCC)COc1cnc2c(-c3cccs3)c(F)c(F)cc2n1,CCCCCCCCCCCc1c(/C=C2\C(=O)c3cc(F)c(F)cc3C2=C(C#N)C#N)sc2c1sc1c3c4nsnc4c4c5sc6c(CCCCCCCCCCC)c(/C=C7\C(=O)c8cc(F)c(F)cc8C7=C(C#N)C#N)sc6c5n(CC(CC)CCCC)c4c3n(CC(CC)CCCC)c21,0.86,17.23,55.66,7.85,8.24758748,5.064808662420386,7.58,7.85,,,,,ITO | SnO2 | PDIN-H | BHJ | MoOx | Ag,,SnO2 | PDIN-H,SnO2/PDIN-H,MoOx,,,,,,-5.54,-2.92,,-5.65,-4.09,
44077,10.1002/admi.202101918,10.1002/admi.202101918,PTQ10,Y7,PTQ10,Y7,CCCCCCCCC(CCCCCC)COc1cnc2c(-c3cccs3)c(F)c(F)cc2n1,CCCCCCCCCCCc1c(/C=C2\C(=O)c3cc(Cl)c(Cl)cc3C2=C(C#N)C#N)sc2c1sc1c3c4nsnc4c4c5sc6c(CCCCCCCCCCC)c(/C=C7\C(=O)c8cc(Cl)c(Cl)cc8C7=C(C#N)C#N)sc6c5n(CC(CC)CCCC)c4c3n(CC(CC)CCCC)c21,0.88,12.73,49.93,5.58,5.59335832,0.2393964157706099,5.03,5.58,1:1.2,,,,ITO | SnO2 | BHJ | MoOx | Ag,,SnO2,SnO2,MoOx,,,CB,chlorobenzene,,-5.54,-2.92,,-5.72,-4.16,
44078,10.1002/admi.202101918,10.1002/admi.202101918,PTQ10,Y7,PTQ10,Y7,CCCCCCCCC(CCCCCC)COc1cnc2c(-c3cccs3)c(F)c(F)cc2n1,CCCCCCCCCCCc1c(/C=C2\C(=O)c3cc(Cl)c(Cl)cc3C2=C(C#N)C#N)sc2c1sc1c3c4nsnc4c4c5sc6c(CCCCCCCCCCC)c(/C=C7\C(=O)c8cc(Cl)c(Cl)cc8C7=C(C#N)C#N)sc6c5n(CC(CC)CCCC)c4c3n(CC(CC)CCCC)c21,0.88,13.68,51.33,6.18,6.17931072,0.0111533980582454,5.8,6.18,1:1.2,,,,ITO | SnO2 | PDIN-H | BHJ | MoOx | Ag,,SnO2 | PDIN-H,SnO2/PDIN-H,MoOx,,,CB,chlorobenzene,,-5.54,-2.92,,-5.72,-4.16,
44079,10.1002/admi.202101918,10.1002/admi.202101918,PTQ10,IDIC,PTQ10,IDIC,CCCCCCCCC(CCCCCC)COc1cnc2c(-c3cccs3)c(F)c(F)cc2n1,CCCCCCC1(CCCCCC)c2cc3c(cc2-c2sc(/C=C4\C(=O)c5ccccc5C4=C(C#N)C#N)cc21)C(CCCCCC)(CCCCCC)c1cc(/C=C2\C(=O)c4ccccc4C2=C(C#N)C#N)sc1-3,0.92,10.07,47.19,4.33,4.37187036,0.9669829099307132,3.84,4.33,1:1.5,,,,ITO | SnO2 | BHJ | MoOx | Ag,inverted,SnO2,SnO2,MoOx,,,CF,chloroform,,-5.54,-2.92,,-5.69,-3.91,
44080,10.1002/admi.202101918,10.1002/admi.202101918,PTQ10,IDIC,PTQ10,IDIC,CCCCCCCCC(CCCCCC)COc1cnc2c(-c3cccs3)c(F)c(F)cc2n1,CCCCCCC1(CCCCCC)c2cc3c(cc2-c2sc(/C=C4\C(=O)c5ccccc5C4=C(C#N)C#N)cc21)C(CCCCCC)(CCCCCC)c1cc(/C=C2\C(=O)c4ccccc4C2=C(C#N)C#N)sc1-3,0.94,12.12,49.92,5.48,5.68728576,3.78258686131386,4.95,5.48,1:1.5,,,,ITO | SnO2 | PDIN-H | BHJ | MoOx | Ag,inverted,SnO2 | PDIN-H,SnO2/PDIN-H,MoOx,,,CF,chloroform,,-5.54,-2.92,,-5.69,-3.91,
44081,10.1002/admi.202101918,10.1002/admi.202101918,PM6,Y6,PM6,Y6,COC(=O)C(C)(C)c1cc(C)cc(-c2sc3c4sc5cc(/C=C6/C(=O)c7cc(F)cc(c7)C(=O)/C6=C\c6cc(C(C)(C)C(=O)OC)c(-c7cc(C)cc(C(C)(C)C(=O)OC)c7)s6)sc5c4c(C(C)(C)C(=O)OC)ccc2-3)c1,CCCCCCCCCCCc1c(/C=C2\C(=O)c3cc(F)c(F)cc3C2=C(C#N)C#N)sc2c1sc1c3c4nsnc4c4c5sc6c(CCCCCCCCCCC)c(/C=C7\C(=O)c8cc(F)c(F)cc8C7=C(C#N)C#N)sc6c5n(CC(CC)CCCC)c4c3n(CC(CC)CCCC)c21,0.82,22.08,53.33,9.3,9.65571648,3.8249083870967535,8.98,9.3,1:1.2,,,,ITO | SnO2 | BHJ | MoOx | Ag,inverted,SnO2,SnO2,MoOx,,,CF,chloroform,,-5.56,-3.65,,-5.65,-4.09,
44082,10.1002/admi.202101918,10.1002/admi.202101918,PM6,Y6,PM6,Y6,COC(=O)C(C)(C)c1cc(C)cc(-c2sc3c4sc5cc(/C=C6/C(=O)c7cc(F)cc(c7)C(=O)/C6=C\c6cc(C(C)(C)C(=O)OC)c(-c7cc(C)cc(C(C)(C)C(=O)OC)c7)s6)sc5c4c(C(C)(C)C(=O)OC)ccc2-3)c1,CCCCCCCCCCCc1c(/C=C2\C(=O)c3cc(F)c(F)cc3C2=C(C#N)C#N)sc2c1sc1c3c4nsnc4c4c5sc6c(CCCCCCCCCCC)c(/C=C7\C(=O)c8cc(F)c(F)cc8C7=C(C#N)C#N)sc6c5n(CC(CC)CCCC)c4c3n(CC(CC)CCCC)c21,0.81,22.8,57.51,10.6,10.620946800000002,0.1976113207547414,10.4,10.6,1:1.2,,,,ITO | SnO2 | PDIN-H | BHJ | MoOx | Ag,inverted,SnO2 | PDIN-H,SnO2/PDIN-H,MoOx,,,CF,chloroform,,-5.56,-3.65,,-5.65,-4.09,
44083,10.1002/admi.202200118,10.1002/admi.202200118,PBDB-T-2F,Y6,PM6,Y6,COC(=O)C(C)(C)c1cc(C)cc(-c2sc3c4sc5cc(/C=C6/C(=O)c7cc(F)cc(c7)C(=O)/C6=C\c6cc(C(C)(C)C(=O)OC)c(-c7cc(C)cc(C(C)(C)C(=O)OC)c7)s6)sc5c4c(C(C)(C)C(=O)OC)ccc2-3)c1,CCCCCCCCCCCc1c(/C=C2\C(=O)c3cc(F)c(F)cc3C2=C(C#N)C#N)sc2c1sc1c3c4nsnc4c4c5sc6c(CCCCCCCCCCC)c(/C=C7\C(=O)c8cc(F)c(F)cc8C7=C(C#N)C#N)sc6c5n(CC(CC)CCCC)c4c3n(CC(CC)CCCC)c21,0.82,22.92,58.0,10.8,10.900752,0.9328888888888884,9.83,10.8,,,,,glass/ITO/PEDOT:PSS/PBDB-T-2F:Y6/TNPs/Al,conventional,TNP CA,TNP CA,PEDOT:PSS,,150.0,,,,-5.56,-3.65,,-5.65,-4.09,
44084,10.1002/admi.202200118,10.1002/admi.202200118,PBDB-T-2F,Y6,PM6,Y6,COC(=O)C(C)(C)c1cc(C)cc(-c2sc3c4sc5cc(/C=C6/C(=O)c7cc(F)cc(c7)C(=O)/C6=C\c6cc(C(C)(C)C(=O)OC)c(-c7cc(C)cc(C(C)(C)C(=O)OC)c7)s6)sc5c4c(C(C)(C)C(=O)OC)ccc2-3)c1,CCCCCCCCCCCc1c(/C=C2\C(=O)c3cc(F)c(F)cc3C2=C(C#N)C#N)sc2c1sc1c3c4nsnc4c4c5sc6c(CCCCCCCCCCC)c(/C=C7\C(=O)c8cc(F)c(F)cc8C7=C(C#N)C#N)sc6c5n(CC(CC)CCCC)c4c3n(CC(CC)CCCC)c21,0.73,22.92,57.0,9.51,9.537012,0.2840378548895809,8.44,9.51,,,,,glass/ITO/PEDOT:PSS/PBDB-T-2F:Y6/TNPs/Al,conventional,TNP CA-CN,TNP CA-CN,PEDOT:PSS,,150.0,,,,-5.56,-3.65,,-5.65,-4.09,
44085,10.1002/admi.202200118,10.1002/admi.202200118,PBDB-T-2F,Y6,PM6,Y6,COC(=O)C(C)(C)c1cc(C)cc(-c2sc3c4sc5cc(/C=C6/C(=O)c7cc(F)cc(c7)C(=O)/C6=C\c6cc(C(C)(C)C(=O)OC)c(-c7cc(C)cc(C(C)(C)C(=O)OC)c7)s6)sc5c4c(C(C)(C)C(=O)OC)ccc2-3)c1,CCCCCCCCCCCc1c(/C=C2\C(=O)c3cc(F)c(F)cc3C2=C(C#N)C#N)sc2c1sc1c3c4nsnc4c4c5sc6c(CCCCCCCCCCC)c(/C=C7\C(=O)c8cc(F)c(F)cc8C7=C(C#N)C#N)sc6c5n(CC(CC)CCCC)c4c3n(CC(CC)CCCC)c21,0.65,19.1,59.0,7.37,7.32485,0.6126187245590173,6.33,7.37,,,,,conventional,conventional,TNP CA-OMe,TNP CA-OMe,PEDOT:PSS,,150.0,,,,-5.56,-3.65,,-5.65,-4.09,
44086,10.1002/admi.202200118,10.1002/admi.202200118,PBDB-T-2F,Y6,PM6,Y6,COC(=O)C(C)(C)c1cc(C)cc(-c2sc3c4sc5cc(/C=C6/C(=O)c7cc(F)cc(c7)C(=O)/C6=C\c6cc(C(C)(C)C(=O)OC)c(-c7cc(C)cc(C(C)(C)C(=O)OC)c7)s6)sc5c4c(C(C)(C)C(=O)OC)ccc2-3)c1,CCCCCCCCCCCc1c(/C=C2\C(=O)c3cc(F)c(F)cc3C2=C(C#N)C#N)sc2c1sc1c3c4nsnc4c4c5sc6c(CCCCCCCCCCC)c(/C=C7\C(=O)c8cc(F)c(F)cc8C7=C(C#N)C#N)sc6c5n(CC(CC)CCCC)c4c3n(CC(CC)CCCC)c21,0.64,21.65,58.0,7.96,8.036480000000001,0.960804020100515,7.47,7.96,,,,,conventional,conventional,w/o ETL,,PEDOT:PSS,,150.0,,,,-5.56,-3.65,,-5.65,-4.09,
44087,10.1002/admi.202201363,10.1002/admi.202201363,PM6,Y6-C12,PM6,Y6-C12,COC(=O)C(C)(C)c1cc(C)cc(-c2sc3c4sc5cc(/C=C6/C(=O)c7cc(F)cc(c7)C(=O)/C6=C\c6cc(C(C)(C)C(=O)OC)c(-c7cc(C)cc(C(C)(C)C(=O)OC)c7)s6)sc5c4c(C(C)(C)C(=O)OC)ccc2-3)c1,CCCCCCCCCCCc1c(/C=C2\C(=O)c3cc(F)c(F)cc3C2=C(C#N)C#N)sc2c1sc1c3c4nsnc4c4c5sc6c(CCCCCCCCCCC)c(/C=C7\C(=O)c8cc(F)c(F)cc8C7=C(C#N)C#N)sc6c5n(C)c4c3n(C)c21,0.827,21.7,70.2,11.2,12.5980218,12.482337500000003,10.5,11.2,,,,,ITO/SnO2,inverted,SnO2,SnO2,,,,,,,-5.56,-3.65,,,,
44088,10.1002/admi.202201363,10.1002/admi.202201363,PM6,Y6-C12,PM6,Y6-C12,COC(=O)C(C)(C)c1cc(C)cc(-c2sc3c4sc5cc(/C=C6/C(=O)c7cc(F)cc(c7)C(=O)/C6=C\c6cc(C(C)(C)C(=O)OC)c(-c7cc(C)cc(C(C)(C)C(=O)OC)c7)s6)sc5c4c(C(C)(C)C(=O)OC)ccc2-3)c1,CCCCCCCCCCCc1c(/C=C2\C(=O)c3cc(F)c(F)cc3C2=C(C#N)C#N)sc2c1sc1c3c4nsnc4c4c5sc6c(CCCCCCCCCCC)c(/C=C7\C(=O)c8cc(F)c(F)cc8C7=C(C#N)C#N)sc6c5n(C)c4c3n(C)c21,0.827,22.9,70.3,12.1,13.313624899999995,10.029957851239647,11.1,12.1,,,,,ITO/SnO2/CNC-a,inverted,SnO2/CNC-a,SnO2/CNC-a,,,,,,,-5.56,-3.65,,,,
44089,10.1002/admi.202201363,10.1002/admi.202201363,PM6,Y6-C12,PM6,Y6-C12,COC(=O)C(C)(C)c1cc(C)cc(-c2sc3c4sc5cc(/C=C6/C(=O)c7cc(F)cc(c7)C(=O)/C6=C\c6cc(C(C)(C)C(=O)OC)c(-c7cc(C)cc(C(C)(C)C(=O)OC)c7)s6)sc5c4c(C(C)(C)C(=O)OC)ccc2-3)c1,CCCCCCCCCCCc1c(/C=C2\C(=O)c3cc(F)c(F)cc3C2=C(C#N)C#N)sc2c1sc1c3c4nsnc4c4c5sc6c(CCCCCCCCCCC)c(/C=C7\C(=O)c8cc(F)c(F)cc8C7=C(C#N)C#N)sc6c5n(C)c4c3n(C)c21,0.827,21.5,69.5,12.4,12.3574475,0.3431653225806397,10.6,12.4,,,,,ITO/SnO2,inverted,SnO2,SnO2,,,,,,,-5.56,-3.65,,,,
44090,10.1002/admi.202201363,10.1002/admi.202201363,PM6,Y6-C12,PM6,Y6-C12,COC(=O)C(C)(C)c1cc(C)cc(-c2sc3c4sc5cc(/C=C6/C(=O)c7cc(F)cc(c7)C(=O)/C6=C\c6cc(C(C)(C)C(=O)OC)c(-c7cc(C)cc(C(C)(C)C(=O)OC)c7)s6)sc5c4c(C(C)(C)C(=O)OC)ccc2-3)c1,CCCCCCCCCCCc1c(/C=C2\C(=O)c3cc(F)c(F)cc3C2=C(C#N)C#N)sc2c1sc1c3c4nsnc4c4c5sc6c(CCCCCCCCCCC)c(/C=C7\C(=O)c8cc(F)c(F)cc8C7=C(C#N)C#N)sc6c5n(C)c4c3n(C)c21,0.828,21.9,73.1,13.1,13.255369199999995,1.1860244274808955,11.3,13.1,,,,,ITO/SnO2/CNC-a,inverted,SnO2/CNC-a,SnO2/CNC-a,,,,,,,-5.56,-3.65,,,,
44091,10.1002/admi.202201363,10.1002/admi.202201363,PM6,Y6-C12,PM6,Y6-C12,COC(=O)C(C)(C)c1cc(C)cc(-c2sc3c4sc5cc(/C=C6/C(=O)c7cc(F)cc(c7)C(=O)/C6=C\c6cc(C(C)(C)C(=O)OC)c(-c7cc(C)cc(C(C)(C)C(=O)OC)c7)s6)sc5c4c(C(C)(C)C(=O)OC)ccc2-3)c1,CCCCCCCCCCCc1c(/C=C2\C(=O)c3cc(F)c(F)cc3C2=C(C#N)C#N)sc2c1sc1c3c4nsnc4c4c5sc6c(CCCCCCCCCCC)c(/C=C7\C(=O)c8cc(F)c(F)cc8C7=C(C#N)C#N)sc6c5n(C)c4c3n(C)c21,0.827,20.5,65.7,10.8,11.1384495,3.133791666666661,10.6,10.8,,,,,ITO/SnO2,inverted,SnO2,SnO2,MoO3,,,o-xylene,,,-5.56,-3.65,,,,
44092,10.1002/admi.202201363,10.1002/admi.202201363,PM6,Y6-C12,PM6,Y6-C12,COC(=O)C(C)(C)c1cc(C)cc(-c2sc3c4sc5cc(/C=C6/C(=O)c7cc(F)cc(c7)C(=O)/C6=C\c6cc(C(C)(C)C(=O)OC)c(-c7cc(C)cc(C(C)(C)C(=O)OC)c7)s6)sc5c4c(C(C)(C)C(=O)OC)ccc2-3)c1,CCCCCCCCCCCc1c(/C=C2\C(=O)c3cc(F)c(F)cc3C2=C(C#N)C#N)sc2c1sc1c3c4nsnc4c4c5sc6c(CCCCCCCCCCC)c(/C=C7\C(=O)c8cc(F)c(F)cc8C7=C(C#N)C#N)sc6c5n(C)c4c3n(C)c21,0.828,21.2,66.4,11.4,11.6555904,2.2420210526315865,11.1,11.4,,,,,ITO/SnO2/CNC-a,inverted,SnO2/CNC-a,SnO2/CNC-a,,,,,,,-5.56,-3.65,,,,
44093,10.1002/admi.202201363,10.1002/admi.202201363,PM6,Y6-C12,PM6,Y6-C12,COC(=O)C(C)(C)c1cc(C)cc(-c2sc3c4sc5cc(/C=C6/C(=O)c7cc(F)cc(c7)C(=O)/C6=C\c6cc(C(C)(C)C(=O)OC)c(-c7cc(C)cc(C(C)(C)C(=O)OC)c7)s6)sc5c4c(C(C)(C)C(=O)OC)ccc2-3)c1,CCCCCCCCCCCc1c(/C=C2\C(=O)c3cc(F)c(F)cc3C2=C(C#N)C#N)sc2c1sc1c3c4nsnc4c4c5sc6c(CCCCCCCCCCC)c(/C=C7\C(=O)c8cc(F)c(F)cc8C7=C(C#N)C#N)sc6c5n(C)c4c3n(C)c21,0.74,21.9,53.9,8.6,8.735033999999999,1.5701627906976652,8.2,8.6,,,,,ITO/CNC-a,,CNC-a,CNC-a,MoO3,,,o-xylene,,,-5.56,-3.65,,,,
44094,10.1002/admi.202201740,10.1002/admi.202201740,PBDTTT-C-T,PC71BM,PBDTTT-C-T,PC71BM,CCCCC(CC)CC(=O)c1cc2c(-c3cc4c(-c5ccc(CC(CC)CCCC)s5)c5sccc5c(-c5ccc(CC(CC)CCCC)s5)c4s3)scc2s1,COC(=O)CCCC1(c2ccccc2)C23c4c5ccc6c7cc8c9c%10c(cc%11cc%12c%13c%14c(cc%15c%16ccc-5c2c%16c2c5c%16c%17c(c(c46)c7c9c%17c4c%10c%11c%13c4c%16c%14c%152)C513)C%12)C8,0.774,16.64,58.0,7.47,7.4700288,0.0003855421686738,7.28,7.47,1:1.5,,,,ITO/PEDOT:PSS/PBDTTT-C-T:PC71BM/TiOx/Al,conventional,TiOx,TiOx,PEDOT:PSS,,,,,,-5.13,-3.27,,-5.9,-3.9,
44095,10.1002/admi.202201740,10.1002/admi.202201740,PBDTTT-C-T,PC71BM,PBDTTT-C-T,PC71BM,CCCCC(CC)CC(=O)c1cc2c(-c3cc4c(-c5ccc(CC(CC)CCCC)s5)c5sccc5c(-c5ccc(CC(CC)CCCC)s5)c4s3)scc2s1,COC(=O)CCCC1(c2ccccc2)C23c4c5ccc6c7cc8c9c%10c(cc%11cc%12c%13c%14c(cc%15c%16ccc-5c2c%16c2c5c%16c%17c(c(c46)c7c9c%17c4c%10c%11c%13c4c%16c%14c%152)C513)C%12)C8,0.784,16.46,60.0,7.71,7.742784,0.4252140077821059,7.58,7.71,1:1.5,,,,ITO/PEDOT:PSS/PBDTTT-C-T:PC71BM/PDINO/Al,conventional,PDINO,PDINO,PEDOT:PSS,,,,,,-5.13,-3.27,,-5.9,-3.9,
44096,10.1002/admi.202201740,10.1002/admi.202201740,PBDTTT-C-T,PC71BM,PBDTTT-C-T,PC71BM,CCCCC(CC)CC(=O)c1cc2c(-c3cc4c(-c5ccc(CC(CC)CCCC)s5)c5sccc5c(-c5ccc(CC(CC)CCCC)s5)c4s3)scc2s1,COC(=O)CCCC1(c2ccccc2)C23c4c5ccc6c7cc8c9c%10c(cc%11cc%12c%13c%14c(cc%15c%16ccc-5c2c%16c2c5c%16c%17c(c(c46)c7c9c%17c4c%10c%11c%13c4c%16c%14c%152)C513)C%12)C8,0.781,17.25,59.0,7.94,7.9486275,0.1086586901763141,7.75,7.94,1:1.5,,,,ITO/PEDOT:PSS/PBDTTT-C-T:PC71BM/PDINO:TiOx/Al,conventional,PDINO:TiOx,PDINO:TiOx,PEDOT:PSS,,,,,,-5.13,-3.27,,-5.9,-3.9,
44097,10.1002/admi.202202156,10.1002/admi.202202156,PM6,Y6C12,PM6,Y6C12,COC(=O)C(C)(C)c1cc(C)cc(-c2sc3c4sc5cc(/C=C6/C(=O)c7cc(F)cc(c7)C(=O)/C6=C\c6cc(C(C)(C)C(=O)OC)c(-c7cc(C)cc(C(C)(C)C(=O)OC)c7)s6)sc5c4c(C(C)(C)C(=O)OC)ccc2-3)c1,CCCCCCCCCCCc1c(/C=C2\C(=O)c3cc(F)c(F)cc3C2=C(C#N)C#N)sc2c1sc1c3c4nsnc4c4c5sc6c(CCCCCCCCCCC)c(/C=C7\C(=O)c8cc(F)c(F)cc8C7=C(C#N)C#N)sc6c5n(C)c4c3n(C)c21,0.8,23.8,56.0,10.6,10.662400000000002,0.5886792452830378,10.2,10.6,,,,,ITO/PEDOT:PSS/PM6/Y6C12/PFN-Br/Ag,conventional,PFN-Br,PFN-Br,PEDOT:PSS,PEDOT:PSS,105.0,o-Xylene/o-Xylene,o-xylene,,-5.56,-3.65,,,,
44098,10.1002/admi.202202156,10.1002/admi.202202156,PM6,Y6C12,PM6,Y6C12,COC(=O)C(C)(C)c1cc(C)cc(-c2sc3c4sc5cc(/C=C6/C(=O)c7cc(F)cc(c7)C(=O)/C6=C\c6cc(C(C)(C)C(=O)OC)c(-c7cc(C)cc(C(C)(C)C(=O)OC)c7)s6)sc5c4c(C(C)(C)C(=O)OC)ccc2-3)c1,CCCCCCCCCCCc1c(/C=C2\C(=O)c3cc(F)c(F)cc3C2=C(C#N)C#N)sc2c1sc1c3c4nsnc4c4c5sc6c(CCCCCCCCCCC)c(/C=C7\C(=O)c8cc(F)c(F)cc8C7=C(C#N)C#N)sc6c5n(C)c4c3n(C)c21,0.78,17.8,52.0,7.2,7.21968,0.2733333333333352,6.7,7.2,,,,,ITO/PEDOT:PSS/PM6/Y6C12/PFN-Br/Ag,conventional,PFN-Br,PFN-Br,PEDOT:PSS,PEDOT:PSS,117.0,o-Xylene/2-MeTHF,o-xylene:2-MeTHF,,-5.56,-3.65,,,,
44099,10.1002/admi.202300502,10.1002/admi.202300502,PM6,Y6,PM6,Y6,COC(=O)C(C)(C)c1cc(C)cc(-c2sc3c4sc5cc(/C=C6/C(=O)c7cc(F)cc(c7)C(=O)/C6=C\c6cc(C(C)(C)C(=O)OC)c(-c7cc(C)cc(C(C)(C)C(=O)OC)c7)s6)sc5c4c(C(C)(C)C(=O)OC)ccc2-3)c1,CCCCCCCCCCCc1c(/C=C2\C(=O)c3cc(F)c(F)cc3C2=C(C#N)C#N)sc2c1sc1c3c4nsnc4c4c5sc6c(CCCCCCCCCCC)c(/C=C7\C(=O)c8cc(F)c(F)cc8C7=C(C#N)C#N)sc6c5n(CC(CC)CCCC)c4c3n(CC(CC)CCCC)c21,0.837,25.84,72.3,15.6,15.63710184,0.237832307692308,15.4,15.6,1:1.2 w/w,,,,ITO/HTL/active layer/ETL/Ag,,PDINO,,PEDOT:PSS,PEDOT:PSS,100.0,,,110.0,-5.56,-3.65,,-5.65,-4.09,
44100,10.1002/admi.202300502,10.1002/admi.202300502,PM6,Y6,PM6,Y6,COC(=O)C(C)(C)c1cc(C)cc(-c2sc3c4sc5cc(/C=C6/C(=O)c7cc(F)cc(c7)C(=O)/C6=C\c6cc(C(C)(C)C(=O)OC)c(-c7cc(C)cc(C(C)(C)C(=O)OC)c7)s6)sc5c4c(C(C)(C)C(=O)OC)ccc2-3)c1,CCCCCCCCCCCc1c(/C=C2\C(=O)c3cc(F)c(F)cc3C2=C(C#N)C#N)sc2c1sc1c3c4nsnc4c4c5sc6c(CCCCCCCCCCC)c(/C=C7\C(=O)c8cc(F)c(F)cc8C7=C(C#N)C#N)sc6c5n(CC(CC)CCCC)c4c3n(CC(CC)CCCC)c21,0.838,25.95,71.6,15.6,15.570207599999996,0.1909769230769447,15.2,15.6,1:1.2 w/w,,,,ITO/HTL/active layer/ETL/Ag,,PDINO,,PEDOT:PSS+CDs-O,PEDOT:PSS+CDs-O,100.0,,,110.0,-5.56,-3.65,,-5.65,-4.09,
44101,10.1002/admi.202300502,10.1002/admi.202300502,PM6,Y6,PM6,Y6,COC(=O)C(C)(C)c1cc(C)cc(-c2sc3c4sc5cc(/C=C6/C(=O)c7cc(F)cc(c7)C(=O)/C6=C\c6cc(C(C)(C)C(=O)OC)c(-c7cc(C)cc(C(C)(C)C(=O)OC)c7)s6)sc5c4c(C(C)(C)C(=O)OC)ccc2-3)c1,CCCCCCCCCCCc1c(/C=C2\C(=O)c3cc(F)c(F)cc3C2=C(C#N)C#N)sc2c1sc1c3c4nsnc4c4c5sc6c(CCCCCCCCCCC)c(/C=C7\C(=O)c8cc(F)c(F)cc8C7=C(C#N)C#N)sc6c5n(CC(CC)CCCC)c4c3n(CC(CC)CCCC)c21,0.841,27.03,72.7,16.5,16.526331210000002,0.159583090909104,16.2,16.5,1:1.2 w/w,,,,ITO/HTL/active layer/ETL/Ag,,PDINO,,PEDOT:PSS+CDs-N,PEDOT:PSS+CDs-N,100.0,,,110.0,-5.56,-3.65,,-5.65,-4.09,
44102,10.1002/admi.202300502,10.1002/admi.202300502,PM6,Y6,PM6,Y6,COC(=O)C(C)(C)c1cc(C)cc(-c2sc3c4sc5cc(/C=C6/C(=O)c7cc(F)cc(c7)C(=O)/C6=C\c6cc(C(C)(C)C(=O)OC)c(-c7cc(C)cc(C(C)(C)C(=O)OC)c7)s6)sc5c4c(C(C)(C)C(=O)OC)ccc2-3)c1,CCCCCCCCCCCc1c(/C=C2\C(=O)c3cc(F)c(F)cc3C2=C(C#N)C#N)sc2c1sc1c3c4nsnc4c4c5sc6c(CCCCCCCCCCC)c(/C=C7\C(=O)c8cc(F)c(F)cc8C7=C(C#N)C#N)sc6c5n(CC(CC)CCCC)c4c3n(CC(CC)CCCC)c21,0.838,26.05,72.7,15.9,15.8703373,0.1865578616352273,15.7,15.9,1:1.2 w/w,,,,ITO/HTL/active layer/ETL/Ag,,PDINO,,PEDOT:PSS+NH2-Py,PEDOT:PSS+NH2-Py,100.0,,,110.0,-5.56,-3.65,,-5.65,-4.09,
44103,10.1002/admi.202400923,10.1002/admi.202400923,PTB7,PCBM,PTB7,PCBM,CCCCC(CC)COC(=O)c1sc2c(-c3cc4c(OCC(CC)CCCC)c5sccc5c(OCC(CC)CCCC)c4s3)scc2c1F,CCCCC(=O)OCC1(C2=CC=CC=C2)C3=CC=CC4=CC=CC5=CC=CC6=CC=CC7=CC=CC1=C7C6=C5C4=C3,0.76,17.36,63.0,8.35,8.311968,0.4554730538922084,8.23,8.35,1:1.5 w/w,"1,8-diiodooctane",,3 vol% DIO,ITO/ZnO/PTB7:PCBM/MoO3/Ag,,ZnO,ZnO,MoO3,,,chlorobenzene,,,-5.19,-3.43,,-6.1,-3.7,
44104,10.1002/admi.202400923,10.1002/admi.202400923,PTB7,PCBM,PTB7,PCBM,CCCCC(CC)COC(=O)c1sc2c(-c3cc4c(OCC(CC)CCCC)c5sccc5c(OCC(CC)CCCC)c4s3)scc2c1F,CCCCC(=O)OCC1(C2=CC=CC=C2)C3=CC=CC4=CC=CC5=CC=CC6=CC=CC7=CC=CC1=C7C6=C5C4=C3,0.75,17.95,64.0,8.69,8.616,0.851553509781356,8.56,8.69,1:1.5 w/w,"1,8-diiodooctane",,3 vol% DIO,ITO/AZO/PTB7:PCBM/MoO3/Ag,,AZO,AZO,MoO3,,,chlorobenzene,,,-5.19,-3.43,,-6.1,-3.7,
44105,10.1002/admi.202400923,10.1002/admi.202400923,PTB7,PCBM,PTB7,PCBM,CCCCC(CC)COC(=O)c1sc2c(-c3cc4c(OCC(CC)CCCC)c5sccc5c(OCC(CC)CCCC)c4s3)scc2c1F,CCCCC(=O)OCC1(C2=CC=CC=C2)C3=CC=CC4=CC=CC5=CC=CC6=CC=CC7=CC=CC1=C7C6=C5C4=C3,0.76,18.54,65.0,9.21,9.15876,0.5563517915309634,8.92,9.21,1:1.5 w/w,"1,8-diiodooctane",,3 vol% DIO,ITO/SZO/PTB7:PCBM/MoO3/Ag,,SZO,SZO,MoO3,,,chlorobenzene,,,-5.19,-3.43,,-6.1,-3.7,
44106,10.1002/admi.202500069,10.1002/admi.202500069,PBDB-T,ITIC,PBDB-T,ITIC,CCCCC(CC)Cc1ccc(-c2c3cc(-c4ccc(-c5sc(-c6ccc(C)s6)c6c5C(=O)c5c(CC(CC)CCCC)sc(CC(CC)CCCC)c5C6=O)s4)sc3c(-c3ccc(CC(CC)CCCC)s3)c3cc(C)sc23)s1,CCCCCCc1ccc(C2(c3ccc(CCCCCC)cc3)c3cc4c(cc3-c3sc5cc(/C=C6\C(=O)c7ccccc7C6=C(C#N)C#N)sc5c32)C(c2ccc(CCCCCC)cc2)(c2ccc(CCCCCC)cc2)c2c-4sc3cc(/C=C4\C(=O)c5ccccc5C4=C(C#N)C#N)sc23)cc1,,16.0,,6.09,,,6.09,6.09,,,,,ITO/PEDOT:PSS/active layer/LiF/Al,conventional,LiF,LiF,PEDOT:PSS,PEDOT:PSS,,chlorobenzene,chlorobenzene,,-5.33,-3.48,,-5.576,-3.916,
44107,10.1002/admi.202500069,10.1002/admi.202500069,PBDB-T,ITIC,PBDB-T,ITIC,CCCCC(CC)Cc1ccc(-c2c3cc(-c4ccc(-c5sc(-c6ccc(C)s6)c6c5C(=O)c5c(CC(CC)CCCC)sc(CC(CC)CCCC)c5C6=O)s4)sc3c(-c3ccc(CC(CC)CCCC)s3)c3cc(C)sc23)s1,CCCCCCc1ccc(C2(c3ccc(CCCCCC)cc3)c3cc4c(cc3-c3sc5cc(/C=C6\C(=O)c7ccccc7C6=C(C#N)C#N)sc5c32)C(c2ccc(CCCCCC)cc2)(c2ccc(CCCCCC)cc2)c2c-4sc3cc(/C=C4\C(=O)c5ccccc5C4=C(C#N)C#N)sc23)cc1,,17.1,,6.05,,,6.05,6.05,,,,,ITO/PEDOT:PSS/active layer/LiF/Al,conventional,LiF,LiF,PEDOT:PSS,PEDOT:PSS,,chlorobenzene,chlorobenzene,,-5.33,-3.48,,-5.576,-3.916,
44108,10.1002/admi.202500069,10.1002/admi.202500069,PBDB-T,ITIC,PBDB-T,ITIC,CCCCC(CC)Cc1ccc(-c2c3cc(-c4ccc(-c5sc(-c6ccc(C)s6)c6c5C(=O)c5c(CC(CC)CCCC)sc(CC(CC)CCCC)c5C6=O)s4)sc3c(-c3ccc(CC(CC)CCCC)s3)c3cc(C)sc23)s1,CCCCCCc1ccc(C2(c3ccc(CCCCCC)cc3)c3cc4c(cc3-c3sc5cc(/C=C6\C(=O)c7ccccc7C6=C(C#N)C#N)sc5c32)C(c2ccc(CCCCCC)cc2)(c2ccc(CCCCCC)cc2)c2c-4sc3cc(/C=C4\C(=O)c5ccccc5C4=C(C#N)C#N)sc23)cc1,,17.64,,6.57,,,6.57,6.57,,,,,ITO/PEDOT:PSS/active layer/LiF/Al,conventional,LiF,LiF,PEDOT:PSS,PEDOT:PSS,,chlorobenzene,chlorobenzene,,-5.33,-3.48,,-5.576,-3.916,
44109,10.1002/admi.202500069,10.1002/admi.202500069,PBDB-T,ITIC,PBDB-T,ITIC,CCCCC(CC)Cc1ccc(-c2c3cc(-c4ccc(-c5sc(-c6ccc(C)s6)c6c5C(=O)c5c(CC(CC)CCCC)sc(CC(CC)CCCC)c5C6=O)s4)sc3c(-c3ccc(CC(CC)CCCC)s3)c3cc(C)sc23)s1,CCCCCCc1ccc(C2(c3ccc(CCCCCC)cc3)c3cc4c(cc3-c3sc5cc(/C=C6\C(=O)c7ccccc7C6=C(C#N)C#N)sc5c32)C(c2ccc(CCCCCC)cc2)(c2ccc(CCCCCC)cc2)c2c-4sc3cc(/C=C4\C(=O)c5ccccc5C4=C(C#N)C#N)sc23)cc1,,18.74,,7.18,,,7.18,7.18,,,,,ITO/PEDOT:PSS/active layer/LiF/Al,conventional,LiF,LiF,PEDOT:PSS,PEDOT:PSS,,chlorobenzene,chlorobenzene,,-5.33,-3.48,,-5.576,-3.916,
44110,10.1002/admi.202500069,10.1002/admi.202500069,PBDB-T,ITIC,PBDB-T,ITIC,CCCCC(CC)Cc1ccc(-c2c3cc(-c4ccc(-c5sc(-c6ccc(C)s6)c6c5C(=O)c5c(CC(CC)CCCC)sc(CC(CC)CCCC)c5C6=O)s4)sc3c(-c3ccc(CC(CC)CCCC)s3)c3cc(C)sc23)s1,CCCCCCc1ccc(C2(c3ccc(CCCCCC)cc3)c3cc4c(cc3-c3sc5cc(/C=C6\C(=O)c7ccccc7C6=C(C#N)C#N)sc5c32)C(c2ccc(CCCCCC)cc2)(c2ccc(CCCCCC)cc2)c2c-4sc3cc(/C=C4\C(=O)c5ccccc5C4=C(C#N)C#N)sc23)cc1,,18.29,,7.13,,,7.13,7.13,,,,,ITO/PEDOT:PSS/active layer/LiF/Al,conventional,LiF,LiF,PEDOT:PSS,PEDOT:PSS,,chlorobenzene,chlorobenzene,,-5.33,-3.48,,-5.576,-3.916,
44111,10.1002/admi.202500732,10.1002/admi.202500732,PM6,L8-BO,PM6,L8-BO,CC1=CC(=CC(=C1)C2=C3C=CC(=C4C5=C(C=C(S5)/C=C\6/C(=O)C7=CC(=CC(=C7)F)C(=O)/C6=C\C8=CC(=C(S8)C9=CC(=CC(=C9)C)C(C)(C)C(=O)OC)C(C)(C)C(=O)OC)SC4=C3S2)C(C)(C)C(=O)OC)C(C)(C)C(=O)OC,CCCCCCC(CCCC)CC1=C(/C=C2\C(=O)C3=CC(F)=C(F)C=C3C2=C(C#N)C#N)SC2=C1SC1C3=C(C4=C(C5=NSN=C35)C3=C(C5=C(S3)C(CC(CCCC)CCCCCC)=C(/C=C3\C(=O)C6=CC(F)=C(F)C=C6C3=C(C#N)C#N)S5)N4CC(CC)CCCC)N(CC(CC)CCCC)C21,0.5,11.32,29.0,1.84,1.6414000000000002,10.79347826086956,1.55,1.84,,,,,,organic solar cell,No ETL,,,,,,,,-5.56,-3.65,,-5.68,-3.9,
44112,10.1002/admi.202500732,10.1002/admi.202500732,PM6,L8-BO,PM6,L8-BO,CC1=CC(=CC(=C1)C2=C3C=CC(=C4C5=C(C=C(S5)/C=C\6/C(=O)C7=CC(=CC(=C7)F)C(=O)/C6=C\C8=CC(=C(S8)C9=CC(=CC(=C9)C)C(C)(C)C(=O)OC)C(C)(C)C(=O)OC)SC4=C3S2)C(C)(C)C(=O)OC)C(C)(C)C(=O)OC,CCCCCCC(CCCC)CC1=C(/C=C2\C(=O)C3=CC(F)=C(F)C=C3C2=C(C#N)C#N)SC2=C1SC1C3=C(C4=C(C5=NSN=C35)C3=C(C5=C(S3)C(CC(CCCC)CCCCCC)=C(/C=C3\C(=O)C6=CC(F)=C(F)C=C6C3=C(C#N)C#N)S5)N4CC(CC)CCCC)N(CC(CC)CCCC)C21,0.57,16.09,53.0,4.84,4.860789,0.4295247933884241,3.64,4.84,,,,,inverted,organic solar cell,MoS2,MoS2,MoOx,,,,,,-5.56,-3.65,,-5.68,-3.9,
44113,10.1002/admi.202500732,10.1002/admi.202500732,P3HT,PC61BM,P3HT,PCBM,CCCCCCc1cc(C)sc1C,CCCCC(=O)OCC1(C2=CC=CC=C2)C3=CC=CC4=CC=CC5=CC=CC6=CC=CC7=CC=CC1=C7C6=C5C4=C3,0.59,10.06,64.0,3.83,3.798656,0.8183812010443933,3.8,3.83,,,,,,,ZnO:MoS2 (10%),ZnO:MoS2,,,,,,,-5.01,-3.12,,-6.1,-3.7,
44114,10.1002/admi.202500732,10.1002/admi.202500732,P3HT,MoS2CNT,P3HT,MoS2CNT,CCCCCCc1cc(C)sc1C,,0.4,3.42,33.0,0.46,0.45144,1.8608695652173817,,0.46,,,,,,,MoS2CNT-ZnO,MoS2CNT-ZnO,,,,,,,-5.01,-3.12,,,,
44115,10.1002/admi.202500732,10.1002/admi.202500732,PTB7-Th,PC71BM,PTB7-Th,PC70BM,CCCCC(CC)COC(=O)c1sc2c(-c3cc4c(-c5ccc(CC(CC)CCCC)s5)c5sc(C)cc5c(-c5ccc(CC(CC)CCCC)s5)c4s3)sc(C)c2c1F,CCCCC(=O)OCC1(C2=CC=CC=C2)C3=CC=CC4=CC=CC5=CC=CC6=CC=C7C=CC=CC8=CC=CC1=C8C7=C6C5=C4C3,0.8,18.4,69.0,10.1,10.1568,0.5623762376237532,,10.1,,,,,,,ZnO:MoS2 (50%),ZnO:MoS2,,,,,,,-5.21,-3.6,,-6.1,-3.9,
44116,10.1002/admi.202500732,10.1002/admi.202500732,PTB7-Th,PC71BM,PTB7-Th,PC70BM,CCCCC(CC)COC(=O)c1sc2c(-c3cc4c(-c5ccc(CC(CC)CCCC)s5)c5sc(C)cc5c(-c5ccc(CC(CC)CCCC)s5)c4s3)sc(C)c2c1F,CCCCC(=O)OCC1(C2=CC=CC=C2)C3=CC=CC4=CC=CC5=CC=CC6=CC=C7C=CC=CC8=CC=CC1=C8C7=C6C5=C4C3,0.61,10.43,48.0,3.07,3.053904,0.5242996742670901,,3.07,,,,,,,MoS2,MoS2,,,,,,,-5.21,-3.6,,-6.1,-3.9,
44117,10.1002/admi.202500732,10.1002/admi.202500732,PTB7,PC71BM,PTB7,PC70BM,CCCCC(CC)COC(=O)c1sc2c(-c3cc4c(OCC(CC)CCCC)c5sccc5c(OCC(CC)CCCC)c4s3)scc2c1F,CCCCC(=O)OCC1(C2=CC=CC=C2)C3=CC=CC4=CC=CC5=CC=CC6=CC=C7C=CC=CC8=CC=CC1=C8C7=C6C5=C4C3,0.75,15.55,70.0,8.12,8.16375,0.5387931034482891,7.87,8.12,,,,,,,MoS2,MoS2,,,,,,,-5.19,-3.43,,-6.1,-3.9,
44118,10.1002/admi.202500732,10.1002/admi.202500732,PTB7-Th,PC71BM,PTB7-Th,PC70BM,CCCCC(CC)COC(=O)c1sc2c(-c3cc4c(-c5ccc(CC(CC)CCCC)s5)c5sc(C)cc5c(-c5ccc(CC(CC)CCCC)s5)c4s3)sc(C)c2c1F,CCCCC(=O)OCC1(C2=CC=CC=C2)C3=CC=CC4=CC=CC5=CC=CC6=CC=C7C=CC=CC8=CC=CC1=C8C7=C6C5=C4C3,0.8,17.02,67.0,9.03,9.12272,1.0267995570321142,8.35,9.03,,,,,,,MoS2,MoS2,,,,,,,-5.21,-3.6,,-6.1,-3.9,
44159,10.1002/admt.202000226,10.1002/admt.202000226,P3HT,O-IDTBR,P3HT,O-IDTBR,CCCCCCc1ccsc1,CCCCCCCCC1(CCCCCCCC)c2cc3c(cc2-c2sc(-c4ccc(/C=C5\SC(=S)N(CC)C5=O)c5nsnc45)cc21)C(CCCCCCCC)(CCCCCCCC)c1cc(-c2ccc(/C=C4\SC(=S)N(CC)C4=O)c4nsnc24)sc1-3,0.71,13.82,67.2,6.47,6.5937984,1.9134219474497696,,,,,,,Active layer (AL),,,,,,,,,,-5.01,-3.12,,-5.52,-3.89,
44160,10.1002/admt.202000226,10.1002/admt.202000226,P3HT,O-IDTBR,P3HT,O-IDTBR,CCCCCCc1ccsc1,CCCCCCCCC1(CCCCCCCC)c2cc3c(cc2-c2sc(-c4ccc(/C=C5\SC(=S)N(CC)C5=O)c5nsnc45)cc21)C(CCCCCCCC)(CCCCCCCC)c1cc(-c2ccc(/C=C4\SC(=S)N(CC)C4=O)c4nsnc24)sc1-3,0.71,13.52,61.0,6.02,5.855512,2.732358803986703,,,,,,,ZnO + AL,,ZnO,,PEDOT:PSS,,,,,,-5.01,-3.12,,-5.52,-3.89,
44161,10.1002/admt.202000226,10.1002/admt.202000226,P3HT,O-IDTBR,P3HT,O-IDTBR,CCCCCCc1ccsc1,CCCCCCCCC1(CCCCCCCC)c2cc3c(cc2-c2sc(-c4ccc(/C=C5\SC(=S)N(CC)C5=O)c5nsnc45)cc21)C(CCCCCCCC)(CCCCCCCC)c1cc(-c2ccc(/C=C4\SC(=S)N(CC)C4=O)c4nsnc24)sc1-3,0.72,12.81,55.8,5.14,5.1465456,0.1273463035019441,,,,,,,ZnO + AL + PEDOTB,,ZnO,,PEDOT:PSS,,,,,,-5.01,-3.12,,-5.52,-3.89,
44162,10.1002/admt.202000226,10.1002/admt.202000226,P3HT,O-IDTBR,P3HT,O-IDTBR,CCCCCCc1ccsc1,CCCCCCCCC1(CCCCCCCC)c2cc3c(cc2-c2sc(-c4ccc(/C=C5\SC(=S)N(CC)C5=O)c5nsnc45)cc21)C(CCCCCCCC)(CCCCCCCC)c1cc(-c2ccc(/C=C4\SC(=S)N(CC)C4=O)c4nsnc24)sc1-3,0.72,13.48,58.4,5.76,5.6680704,1.5959999999999894,,,,,,,ZnO + AL + PEDOTB + Ag,,ZnO,,PEDOT:PSS,,,,,,-5.01,-3.12,,-5.52,-3.89,
44163,10.1002/admt.202000226,10.1002/admt.202000226,P3HT,O-IDTBR,P3HT,O-IDTBR,CCCCCCc1ccsc1,CCCCCCCCC1(CCCCCCCC)c2cc3c(cc2-c2sc(-c4ccc(/C=C5\SC(=S)N(CC)C5=O)c5nsnc45)cc21)C(CCCCCCCC)(CCCCCCCC)c1cc(-c2ccc(/C=C4\SC(=S)N(CC)C4=O)c4nsnc24)sc1-3,0.71,10.39,64.4,4.73,4.750723600000001,0.4381310782241052,,,,,,,All printed on glass,,ZnO,,PEDOT:PSS,,,,,,-5.01,-3.12,,-5.52,-3.89,
44164,10.1002/admt.202000226,10.1002/admt.202000226,P3HT,O-IDTBR,P3HT,O-IDTBR,CCCCCCc1ccsc1,CCCCCCCCC1(CCCCCCCC)c2cc3c(cc2-c2sc(-c4ccc(/C=C5\SC(=S)N(CC)C5=O)c5nsnc45)cc21)C(CCCCCCCC)(CCCCCCCC)c1cc(-c2ccc(/C=C4\SC(=S)N(CC)C4=O)c4nsnc24)sc1-3,0.74,9.65,50.8,3.61,3.627628,0.4883102493074724,,,,,,,All printed on parylene,,ZnO,,PEDOT:PSS,,,,,,-5.01,-3.12,,-5.52,-3.89,
44173,10.1002/admt.202000999,10.1002/admt.202000999,PTB7-Th,PC71BM,PTB7-Th,PC71BM,CCCCC(CC)COC(=O)c1sc2csc(-c3cc4c(-c5ccc(CC(CC)CCCC)s5)c5sccc5c(-c5ccc(CC(CC)CCCC)s5)c4s3)c2c1F,COC(=O)CCCC1(c2ccccc2)C23c4c5ccc6c7cc8c9c%10c(cc%11cc%12c%13c%14c(cc%15c%16ccc-5c2c%16c2c5c%16c%17c(c(c46)c7c9c%17c4c%10c%11c%13c4c%16c%14c%152)C513)C%12)C8,0.79,12.8,51.8,5.24,5.238016000000001,0.0378625954198343,,,1:1 (12.5:12.5),,,,ITO/PEDOT:PSS/PTB7-Th:PC71BM/Ca/Al,,Ca,,PEDOT:PSS,,100.0,"1,2-dichlorobenzene:chlorobenzene (3:1)",,,-5.21,-3.6,,-5.9,-3.9,
44174,10.1002/admt.202000999,10.1002/admt.202000999,PTB7-Th,PC71BM,PTB7-Th,PC71BM,CCCCC(CC)COC(=O)c1sc2csc(-c3cc4c(-c5ccc(CC(CC)CCCC)s5)c5sccc5c(-c5ccc(CC(CC)CCCC)s5)c4s3)c2c1F,COC(=O)CCCC1(c2ccccc2)C23c4c5ccc6c7cc8c9c%10c(cc%11cc%12c%13c%14c(cc%15c%16ccc-5c2c%16c2c5c%16c%17c(c(c46)c7c9c%17c4c%10c%11c%13c4c%16c%14c%152)C513)C%12)C8,0.78,13.6,53.48,5.67,5.6731584,0.0557037037037077,,,1:1 (12.5:12.5),,,,ITO/PEDOT:PSS/PTB7-Th:PC71BM/Ca/Al,,Ca,,PEDOT:PSS,,80.0,"1,2-dichlorobenzene:chlorobenzene (3:1)",,,-5.21,-3.6,,-5.9,-3.9,
44175,10.1002/admt.202000999,10.1002/admt.202000999,PTB7-Th,PC71BM,PTB7-Th,PC71BM,CCCCC(CC)COC(=O)c1sc2csc(-c3cc4c(-c5ccc(CC(CC)CCCC)s5)c5sccc5c(-c5ccc(CC(CC)CCCC)s5)c4s3)c2c1F,COC(=O)CCCC1(c2ccccc2)C23c4c5ccc6c7cc8c9c%10c(cc%11cc%12c%13c%14c(cc%15c%16ccc-5c2c%16c2c5c%16c%17c(c(c46)c7c9c%17c4c%10c%11c%13c4c%16c%14c%152)C513)C%12)C8,0.79,14.0,54.0,5.97,5.9724,0.040201005025136,,,1:1 (12.5:12.5),,,,ITO/PEDOT:PSS/PTB7-Th:PC71BM/Ca/Al,,Ca,,PEDOT:PSS,,60.0,"1,2-dichlorobenzene:chlorobenzene (3:1)",,,-5.21,-3.6,,-5.9,-3.9,
44176,10.1002/admt.202000999,10.1002/admt.202000999,PTB7-Th,PC71BM,PTB7-Th,PC71BM,CCCCC(CC)COC(=O)c1sc2csc(-c3cc4c(-c5ccc(CC(CC)CCCC)s5)c5sccc5c(-c5ccc(CC(CC)CCCC)s5)c4s3)c2c1F,COC(=O)CCCC1(c2ccccc2)C23c4c5ccc6c7cc8c9c%10c(cc%11cc%12c%13c%14c(cc%15c%16ccc-5c2c%16c2c5c%16c%17c(c(c46)c7c9c%17c4c%10c%11c%13c4c%16c%14c%152)C513)C%12)C8,0.78,14.3,54.04,6.06,6.027621600000001,0.5342970297029525,,,1:1 (12.5:12.5),,,,ITO/PEDOT:PSS/PTB7-Th:PC71BM/Ca/Al,,Ca,,PEDOT:PSS,,40.0,"1,2-dichlorobenzene:chlorobenzene (3:1)",,,-5.21,-3.6,,-5.9,-3.9,
44177,10.1002/admt.202000999,10.1002/admt.202000999,PTB7-Th,PC71BM,PTB7-Th,PC71BM,CCCCC(CC)COC(=O)c1sc2csc(-c3cc4c(-c5ccc(CC(CC)CCCC)s5)c5sccc5c(-c5ccc(CC(CC)CCCC)s5)c4s3)c2c1F,COC(=O)CCCC1(c2ccccc2)C23c4c5ccc6c7cc8c9c%10c(cc%11cc%12c%13c%14c(cc%15c%16ccc-5c2c%16c2c5c%16c%17c(c(c46)c7c9c%17c4c%10c%11c%13c4c%16c%14c%152)C513)C%12)C8,0.79,18.85,59.0,8.79,8.785985000000002,0.0456769055744848,,,1:1.5 (10:15),,,,ITO/PEDOT:PSS/active layer/Ca/Al,bulk heterojunction,Ca,,PEDOT:PSS,,100.0,"1,2-dichlorobenzene:chlorobenzene (3:1)",,,-5.21,-3.6,,-5.9,-3.9,
44178,10.1002/admt.202000999,10.1002/admt.202000999,PTB7-Th,PC71BM,PTB7-Th,PC71BM,CCCCC(CC)COC(=O)c1sc2csc(-c3cc4c(-c5ccc(CC(CC)CCCC)s5)c5sccc5c(-c5ccc(CC(CC)CCCC)s5)c4s3)c2c1F,COC(=O)CCCC1(c2ccccc2)C23c4c5ccc6c7cc8c9c%10c(cc%11cc%12c%13c%14c(cc%15c%16ccc-5c2c%16c2c5c%16c%17c(c(c46)c7c9c%17c4c%10c%11c%13c4c%16c%14c%152)C513)C%12)C8,0.79,16.13,57.0,7.26,7.263338999999999,0.0459917355371837,,,1:1.5 (10:15),,,,ITO/PEDOT:PSS/active layer/Ca/Al,bulk heterojunction,Ca,,PEDOT:PSS,,80.0,"1,2-dichlorobenzene:chlorobenzene (3:1)",,,-5.21,-3.6,,-5.9,-3.9,
44179,10.1002/admt.202000999,10.1002/admt.202000999,PTB7-Th,PC71BM,PTB7-Th,PC71BM,CCCCC(CC)COC(=O)c1sc2csc(-c3cc4c(-c5ccc(CC(CC)CCCC)s5)c5sccc5c(-c5ccc(CC(CC)CCCC)s5)c4s3)c2c1F,COC(=O)CCCC1(c2ccccc2)C23c4c5ccc6c7cc8c9c%10c(cc%11cc%12c%13c%14c(cc%15c%16ccc-5c2c%16c2c5c%16c%17c(c(c46)c7c9c%17c4c%10c%11c%13c4c%16c%14c%152)C513)C%12)C8,0.79,13.8,55.1,6.01,6.007002000000001,0.0498835274542253,,,1:1.5 (10:15),,,,ITO/PEDOT:PSS/PTB7-Th:PC71BM/Ca/Al,,Ca,,PEDOT:PSS,,60.0,"1,2-dichlorobenzene:chlorobenzene (3:1)",,,-5.21,-3.6,,-5.9,-3.9,
44180,10.1002/admt.202000999,10.1002/admt.202000999,PTB7-Th,PC71BM,PTB7-Th,PC71BM,CCCCC(CC)COC(=O)c1sc2csc(-c3cc4c(-c5ccc(CC(CC)CCCC)s5)c5sccc5c(-c5ccc(CC(CC)CCCC)s5)c4s3)c2c1F,COC(=O)CCCC1(c2ccccc2)C23c4c5ccc6c7cc8c9c%10c(cc%11cc%12c%13c%14c(cc%15c%16ccc-5c2c%16c2c5c%16c%17c(c(c46)c7c9c%17c4c%10c%11c%13c4c%16c%14c%152)C513)C%12)C8,0.79,11.9,54.0,5.08,5.076540000000001,0.0681102362204465,,,1:1.5 (10:15),,,,ITO/PEDOT:PSS/PTB7-Th:PC71BM/Ca/Al,,Ca,,PEDOT:PSS,,40.0,"1,2-dichlorobenzene:chlorobenzene (3:1)",,,-5.21,-3.6,,-5.9,-3.9,
44181,10.1002/admt.202000999,10.1002/admt.202000999,PTB7-Th,PC71BM,PTB7-Th,PC71BM,CCCCC(CC)COC(=O)c1sc2csc(-c3cc4c(-c5ccc(CC(CC)CCCC)s5)c5sccc5c(-c5ccc(CC(CC)CCCC)s5)c4s3)c2c1F,COC(=O)CCCC1(c2ccccc2)C23c4c5ccc6c7cc8c9c%10c(cc%11cc%12c%13c%14c(cc%15c%16ccc-5c2c%16c2c5c%16c%17c(c(c46)c7c9c%17c4c%10c%11c%13c4c%16c%14c%152)C513)C%12)C8,0.8,18.45,64.1,9.47,9.46116,0.093347412882799,,,1:2 (8.3:16.7),,,,ITO/PEDOT:PSS/active layer/Ca/Al,bulk heterojunction,Ca,,PEDOT:PSS,,100.0,"1,2-dichlorobenzene:chlorobenzene (3:1)",,,-5.21,-3.6,,-5.9,-3.9,
44182,10.1002/admt.202000999,10.1002/admt.202000999,PTB7-Th,PC71BM,PTB7-Th,PC71BM,CCCCC(CC)COC(=O)c1sc2csc(-c3cc4c(-c5ccc(CC(CC)CCCC)s5)c5sccc5c(-c5ccc(CC(CC)CCCC)s5)c4s3)c2c1F,COC(=O)CCCC1(c2ccccc2)C23c4c5ccc6c7cc8c9c%10c(cc%11cc%12c%13c%14c(cc%15c%16ccc-5c2c%16c2c5c%16c%17c(c(c46)c7c9c%17c4c%10c%11c%13c4c%16c%14c%152)C513)C%12)C8,0.79,16.54,60.0,7.84,7.83996,0.0005102040816359,,,1:2 (8.3:16.7),,,,ITO/PEDOT:PSS/active layer/Ca/Al,bulk heterojunction,Ca,,PEDOT:PSS,,80.0,"1,2-dichlorobenzene:chlorobenzene (3:1)",,,-5.21,-3.6,,-5.9,-3.9,
44183,10.1002/admt.202000999,10.1002/admt.202000999,PTB7-Th,PC71BM,PTB7-Th,PC71BM,CCCCC(CC)COC(=O)c1sc2csc(-c3cc4c(-c5ccc(CC(CC)CCCC)s5)c5sccc5c(-c5ccc(CC(CC)CCCC)s5)c4s3)c2c1F,COC(=O)CCCC1(c2ccccc2)C23c4c5ccc6c7cc8c9c%10c(cc%11cc%12c%13c%14c(cc%15c%16ccc-5c2c%16c2c5c%16c%17c(c(c46)c7c9c%17c4c%10c%11c%13c4c%16c%14c%152)C513)C%12)C8,0.79,14.3,58.2,6.57,6.574854,0.0738812785388114,,,1:2 (8.3:16.7),,,,ITO/PEDOT:PSS/active layer/Ca/Al,bulk heterojunction,Ca,,PEDOT:PSS,,60.0,"1,2-dichlorobenzene:chlorobenzene (3:1)",,,-5.21,-3.6,,-5.9,-3.9,
44184,10.1002/admt.202000999,10.1002/admt.202000999,PTB7-Th,PC71BM,PTB7-Th,PC71BM,CCCCC(CC)COC(=O)c1sc2csc(-c3cc4c(-c5ccc(CC(CC)CCCC)s5)c5sccc5c(-c5ccc(CC(CC)CCCC)s5)c4s3)c2c1F,COC(=O)CCCC1(c2ccccc2)C23c4c5ccc6c7cc8c9c%10c(cc%11cc%12c%13c%14c(cc%15c%16ccc-5c2c%16c2c5c%16c%17c(c(c46)c7c9c%17c4c%10c%11c%13c4c%16c%14c%152)C513)C%12)C8,0.8,12.1,55.07,5.33,5.330775999999999,0.0145590994371336,,,1:2 (8.3:16.7),,,,ITO/PEDOT:PSS/active layer/Ca/Al,bulk heterojunction,Ca,,PEDOT:PSS,,40.0,"1,2-dichlorobenzene:chlorobenzene (3:1)",,,-5.21,-3.6,,-5.9,-3.9,
44185,10.1002/admt.202000999,10.1002/admt.202000999,PTB7-Th,PC71BM,PTB7-Th,PC71BM,CCCCC(CC)COC(=O)c1sc2csc(-c3cc4c(-c5ccc(CC(CC)CCCC)s5)c5sccc5c(-c5ccc(CC(CC)CCCC)s5)c4s3)c2c1F,COC(=O)CCCC1(c2ccccc2)C23c4c5ccc6c7cc8c9c%10c(cc%11cc%12c%13c%14c(cc%15c%16ccc-5c2c%16c2c5c%16c%17c(c(c46)c7c9c%17c4c%10c%11c%13c4c%16c%14c%152)C513)C%12)C8,0.78,11.85,48.8,4.51,4.510584,0.012949002217293,,,1:3 (6.3:18.7),,,,ITO/PEDOT:PSS/PTB7-Th:PC71BM/Ca/Al,,Ca,,PEDOT:PSS,,100.0,"1,2-dichlorobenzene:chlorobenzene (3:1)",,,-5.21,-3.6,,-5.9,-3.9,
44186,10.1002/admt.202000999,10.1002/admt.202000999,PTB7-Th,PC71BM,PTB7-Th,PC71BM,CCCCC(CC)COC(=O)c1sc2csc(-c3cc4c(-c5ccc(CC(CC)CCCC)s5)c5sccc5c(-c5ccc(CC(CC)CCCC)s5)c4s3)c2c1F,COC(=O)CCCC1(c2ccccc2)C23c4c5ccc6c7cc8c9c%10c(cc%11cc%12c%13c%14c(cc%15c%16ccc-5c2c%16c2c5c%16c%17c(c(c46)c7c9c%17c4c%10c%11c%13c4c%16c%14c%152)C513)C%12)C8,0.8,11.1,65.2,5.79,5.789760000000001,0.0041450777201883,,,1:3 (6.3:18.7),,,,ITO/PEDOT:PSS/active layer/Ca/Al,bulk heterojunction,Ca,,PEDOT:PSS,,80.0,"1,2-dichlorobenzene:chlorobenzene (3:1)",,,-5.21,-3.6,,-5.9,-3.9,
44187,10.1002/admt.202000999,10.1002/admt.202000999,PTB7-Th,PC71BM,PTB7-Th,PC71BM,CCCCC(CC)COC(=O)c1sc2csc(-c3cc4c(-c5ccc(CC(CC)CCCC)s5)c5sccc5c(-c5ccc(CC(CC)CCCC)s5)c4s3)c2c1F,COC(=O)CCCC1(c2ccccc2)C23c4c5ccc6c7cc8c9c%10c(cc%11cc%12c%13c%14c(cc%15c%16ccc-5c2c%16c2c5c%16c%17c(c(c46)c7c9c%17c4c%10c%11c%13c4c%16c%14c%152)C513)C%12)C8,0.8,9.1,58.9,4.29,4.287920000000001,0.0484848484848348,,,1:3 (6.3:18.7),,,,ITO/PEDOT:PSS/active layer/Ca/Al,bulk heterojunction,Ca,,PEDOT:PSS,,60.0,"1,2-dichlorobenzene:chlorobenzene (3:1)",,,-5.21,-3.6,,-5.9,-3.9,
44188,10.1002/admt.202000999,10.1002/admt.202000999,PTB7-Th,PC71BM,PTB7-Th,PC71BM,CCCCC(CC)COC(=O)c1sc2csc(-c3cc4c(-c5ccc(CC(CC)CCCC)s5)c5sccc5c(-c5ccc(CC(CC)CCCC)s5)c4s3)c2c1F,COC(=O)CCCC1(c2ccccc2)C23c4c5ccc6c7cc8c9c%10c(cc%11cc%12c%13c%14c(cc%15c%16ccc-5c2c%16c2c5c%16c%17c(c(c46)c7c9c%17c4c%10c%11c%13c4c%16c%14c%152)C513)C%12)C8,0.78,7.2,52.1,2.92,2.9259360000000005,0.2032876712328975,,,1:3 (6.3:18.7),,,,ITO/PEDOT:PSS/PTB7-Th:PC71BM/Ca/Al,,Ca,,PEDOT:PSS,,40.0,"1,2-dichlorobenzene:chlorobenzene (3:1)",,,-5.21,-3.6,,-5.9,-3.9,
44189,10.1002/admt.202201921,10.1002/admt.202201921,PM6,BTP-eC9,PM6,BTP-eC9,COC(=O)C(C)(C)c1cc(C)cc(-c2sc3c4sc5cc(/C=C6/C(=O)c7cc(F)cc(c7)C(=O)/C6=C\c6cc(C(C)(C)C(=O)OC)c(-c7cc(C)cc(C(C)(C)C(=O)OC)c7)s6)sc5c4c(C(C)(C)C(=O)OC)ccc2-3)c1,CCCCCCCCCc1c(C=C2C(=O)c3cc(Cl)c(Cl)cc3C2=C(C#N)C#N)sc2c1sc1c3c4nsnc4c4c5sc6c(CCCCCCCCC)c(C=C7C(=O)c8cc(Cl)c(Cl)cc8C7=C(C#N)C#N)sc6c5n(CC(CCCC)CCCCCC)c4c3n(CC(CCCC)CCCCCC)c21,0.85,26.81,74.5,17.13,16.9774325,0.8906450671336835,16.57,17.13,,,,,glass/ITO/PEDOT:PSS/active layer/PNDIT-F3N/Ag,conventional,PNDIT-F3N,PNDIT-F3N,PEDOT:PSS,PEDOT:PSS,100.0,CF:CB (6:4),,,-5.56,-3.65,,-5.68,-3.9,
44190,10.1002/admt.202201921,10.1002/admt.202201921,PM6,BTP-eC9,PM6,BTP-eC9,COC(=O)C(C)(C)c1cc(C)cc(-c2sc3c4sc5cc(/C=C6/C(=O)c7cc(F)cc(c7)C(=O)/C6=C\c6cc(C(C)(C)C(=O)OC)c(-c7cc(C)cc(C(C)(C)C(=O)OC)c7)s6)sc5c4c(C(C)(C)C(=O)OC)ccc2-3)c1,CCCCCCCCCc1c(C=C2C(=O)c3cc(Cl)c(Cl)cc3C2=C(C#N)C#N)sc2c1sc1c3c4nsnc4c4c5sc6c(CCCCCCCCC)c(C=C7C(=O)c8cc(Cl)c(Cl)cc8C7=C(C#N)C#N)sc6c5n(CC(CCCC)CCCCCC)c4c3n(CC(CCCC)CCCCCC)c21,0.833,25.82,70.45,15.15,15.15242827,0.0160281848184775,14.48,15.15,,,,,glass/ITO/PEDOT:PSS/active layer/PNDIT-F3N/Ag,conventional,PNDIT-F3N,PNDIT-F3N,PEDOT:PSS,PEDOT:PSS,100.0,CF:CB (6:4),,,-5.56,-3.65,,-5.68,-3.9,
44191,10.1002/admt.202201921,10.1002/admt.202201921,PM6,BTP-eC9,PM6,BTP-eC9,COC(=O)C(C)(C)c1cc(C)cc(-c2sc3c4sc5cc(/C=C6/C(=O)c7cc(F)cc(c7)C(=O)/C6=C\c6cc(C(C)(C)C(=O)OC)c(-c7cc(C)cc(C(C)(C)C(=O)OC)c7)s6)sc5c4c(C(C)(C)C(=O)OC)ccc2-3)c1,CCCCCCCCCc1c(C=C2C(=O)c3cc(Cl)c(Cl)cc3C2=C(C#N)C#N)sc2c1sc1c3c4nsnc4c4c5sc6c(CCCCCCCCC)c(C=C7C(=O)c8cc(Cl)c(Cl)cc8C7=C(C#N)C#N)sc6c5n(CC(CCCC)CCCCCC)c4c3n(CC(CCCC)CCCCCC)c21,0.86,26.89,75.4,17.44,17.4365516,0.0197729357798159,17.03,17.44,,,,,glass/ITO/PEDOT:PSS/active layer/PNDIT-F3N/Ag,conventional,PNDIT-F3N,PNDIT-F3N,PEDOT:PSS,PEDOT:PSS,100.0,CF:CB (6:4),,,-5.56,-3.65,,-5.68,-3.9,
44192,10.1002/admt.202201921,10.1002/admt.202201921,PM6,N3,PM6,N3,COC(=O)C(C)(C)c1cc(C)cc(-c2sc3c4sc5cc(/C=C6/C(=O)c7cc(F)cc(c7)C(=O)/C6=C\c6cc(C(C)(C)C(=O)OC)c(-c7cc(C)cc(C(C)(C)C(=O)OC)c7)s6)sc5c4c(C(C)(C)C(=O)OC)ccc2-3)c1,CCCCCCCCCCCC1=C(/C=C2\C(=O)C3=CC(F)=C(F)C=C3C2=C(C#N)C#N)SC2=C1SC1=C2N(CCC(CC)CCCC)C2=C1C1=NSN=C1C1=C2N(CCC(CC)CCCC)C2=C1SC1=C2SC(/C=C2\C(=O)C3=CC(F)=C(F)C=C3C2=C(C#N)C#N)=C1CCCCCCCCCCC,0.831,26.88,72.42,16.18,16.176658176,0.0206540420271916,15.85,16.18,,,,,glass/ITO/PEDOT:PSS/active layer/PNDIT-F3N/Ag,conventional,PNDIT-F3N,PNDIT-F3N,PEDOT:PSS,PEDOT:PSS,,,,,-5.56,-3.65,,-5.64,-3.86,
44193,10.1002/admt.202201921,10.1002/admt.202201921,PM6,N3,PM6,N3,COC(=O)C(C)(C)c1cc(C)cc(-c2sc3c4sc5cc(/C=C6/C(=O)c7cc(F)cc(c7)C(=O)/C6=C\c6cc(C(C)(C)C(=O)OC)c(-c7cc(C)cc(C(C)(C)C(=O)OC)c7)s6)sc5c4c(C(C)(C)C(=O)OC)ccc2-3)c1,CCCCCCCCCCCC1=C(/C=C2\C(=O)C3=CC(F)=C(F)C=C3C2=C(C#N)C#N)SC2=C1SC1=C2N(CCC(CC)CCCC)C2=C1C1=NSN=C1C1=C2N(CCC(CC)CCCC)C2=C1SC1=C2SC(/C=C2\C(=O)C3=CC(F)=C(F)C=C3C2=C(C#N)C#N)=C1CCCCCCCCCCC,0.82,26.6,73.21,15.98,15.9685652,0.0715569461827282,15.62,15.98,,,,,glass/ITO/PEDOT:PSS/active layer/PNDIT-F3N/Ag,conventional,PNDIT-F3N,PNDIT-F3N,PEDOT:PSS,PEDOT:PSS,,,,,-5.56,-3.65,,-5.64,-3.86,
44194,10.1002/admt.202201921,10.1002/admt.202201921,PM6,N3,PM6,N3,COC(=O)C(C)(C)c1cc(C)cc(-c2sc3c4sc5cc(/C=C6/C(=O)c7cc(F)cc(c7)C(=O)/C6=C\c6cc(C(C)(C)C(=O)OC)c(-c7cc(C)cc(C(C)(C)C(=O)OC)c7)s6)sc5c4c(C(C)(C)C(=O)OC)ccc2-3)c1,CCCCCCCCCCCC1=C(/C=C2\C(=O)C3=CC(F)=C(F)C=C3C2=C(C#N)C#N)SC2=C1SC1=C2N(CCC(CC)CCCC)C2=C1C1=NSN=C1C1=C2N(CCC(CC)CCCC)C2=C1SC1=C2SC(/C=C2\C(=O)C3=CC(F)=C(F)C=C3C2=C(C#N)C#N)=C1CCCCCCCCCCC,0.833,25.76,75.16,16.12,16.127892927999998,0.048963573200973,15.83,16.12,,,,,glass/ITO/PEDOT:PSS/active layer/PNDIT-F3N/Ag,conventional,PNDIT-F3N,PNDIT-F3N,PEDOT:PSS,PEDOT:PSS,,,,,-5.56,-3.65,,-5.64,-3.86,
44195,10.1002/admt.202201921,10.1002/admt.202201921,PM6,BTP-eC9,PM6,BTP-eC9,COC(=O)C(C)(C)c1cc(C)cc(-c2sc3c4sc5cc(/C=C6/C(=O)c7cc(F)cc(c7)C(=O)/C6=C\c6cc(C(C)(C)C(=O)OC)c(-c7cc(C)cc(C(C)(C)C(=O)OC)c7)s6)sc5c4c(C(C)(C)C(=O)OC)ccc2-3)c1,CCCCCCCCCc1c(C=C2C(=O)c3cc(Cl)c(Cl)cc3C2=C(C#N)C#N)sc2c1sc1c3c4nsnc4c4c5sc6c(CCCCCCCCC)c(C=C7C(=O)c8cc(Cl)c(Cl)cc8C7=C(C#N)C#N)sc6c5n(CC(CCCC)CCCCCC)c4c3n(CC(CCCC)CCCCCC)c21,0.847,25.56,75.11,16.26,16.260804252,0.0049461992619817,,,,,,,glass/ITO/PEDOT:PSS/PM6:BTP-eC9/PNDIT-F3N/FM,conventional,PNDIT-F3N,PNDIT-F3N,PEDOT:PSS,PEDOT:PSS,100.0,CF:CB (6:4),,,-5.56,-3.65,,-5.68,-3.9,
44196,10.1002/admt.202201921,10.1002/admt.202201921,PM6,BTP-eC9,PM6,BTP-eC9,COC(=O)C(C)(C)c1cc(C)cc(-c2sc3c4sc5cc(/C=C6/C(=O)c7cc(F)cc(c7)C(=O)/C6=C\c6cc(C(C)(C)C(=O)OC)c(-c7cc(C)cc(C(C)(C)C(=O)OC)c7)s6)sc5c4c(C(C)(C)C(=O)OC)ccc2-3)c1,CCCCCCCCCc1c(C=C2C(=O)c3cc(Cl)c(Cl)cc3C2=C(C#N)C#N)sc2c1sc1c3c4nsnc4c4c5sc6c(CCCCCCCCC)c(C=C7C(=O)c8cc(Cl)c(Cl)cc8C7=C(C#N)C#N)sc6c5n(CC(CCCC)CCCCCC)c4c3n(CC(CCCC)CCCCCC)c21,0.824,25.32,68.01,14.18,14.189388768,0.0662113399153799,,,,,,,glass/ITO/PEDOT:PSS/PM6:BTP-eC9/PNDIT-F3N/FM,conventional,PNDIT-F3N,PNDIT-F3N,PEDOT:PSS,PEDOT:PSS,100.0,CF:CB (6:4),,,-5.56,-3.65,,-5.68,-3.9,
44197,10.1002/admt.202201921,10.1002/admt.202201921,PM6,BTP-eC9,PM6,BTP-eC9,COC(=O)C(C)(C)c1cc(C)cc(-c2sc3c4sc5cc(/C=C6/C(=O)c7cc(F)cc(c7)C(=O)/C6=C\c6cc(C(C)(C)C(=O)OC)c(-c7cc(C)cc(C(C)(C)C(=O)OC)c7)s6)sc5c4c(C(C)(C)C(=O)OC)ccc2-3)c1,CCCCCCCCCc1c(C=C2C(=O)c3cc(Cl)c(Cl)cc3C2=C(C#N)C#N)sc2c1sc1c3c4nsnc4c4c5sc6c(CCCCCCCCC)c(C=C7C(=O)c8cc(Cl)c(Cl)cc8C7=C(C#N)C#N)sc6c5n(CC(CCCC)CCCCCC)c4c3n(CC(CCCC)CCCCCC)c21,0.824,24.75,64.85,13.22,13.225508999999995,0.0416717095309866,,,,,,,glass/ITO/PEDOT:PSS/PM6:BTP-eC9/PNDIT-F3N/FM,conventional,PNDIT-F3N,PNDIT-F3N,PEDOT:PSS,PEDOT:PSS,100.0,CF:CB (6:4),,,-5.56,-3.65,,-5.68,-3.9,
44203,10.1002/admt.202500148,10.1002/admt.202500148,PBTI-HD,PY-IT,PBTI-HD,PY-IT,,CCCCCCCCCCCc1c(/C=C2\C(=O)c3ccccc3C2=C(C#N)C#N)sc2c1sc1c3c4nsnc4c4c5sc6c(CCCCCCCCCCC)c(/C=C7\C(=O)c8cc(-c9cccs9)ccc8C7=C(C#N)C#N)sc6c5n(CC(CCCCCCCC)CCCCCCCCCC)c4c3n(CC(CCCCCCCC)CCCCCCCCCC)c21,0.94,22.41,75.07,15.76,15.813795779999998,0.3413437817258754,15.59,15.76,1:1,,,,ITO/PEDOT:PSS/active layer/PNDIT-F3N/Ag,conventional,PNDIT-F3N,PNDIT-F3N,PEDOT:PSS,PEDOT:PSS,,chloroform,chloroform,,,,,-5.68,-3.94,
44204,10.1002/admt.202500148,10.1002/admt.202500148,PBTI-OD,PY-IT,PBTI-OD,PY-IT,,CCCCCCCCCCCc1c(/C=C2\C(=O)c3ccccc3C2=C(C#N)C#N)sc2c1sc1c3c4nsnc4c4c5sc6c(CCCCCCCCCCC)c(/C=C7\C(=O)c8cc(-c9cccs9)ccc8C7=C(C#N)C#N)sc6c5n(CC(CCCCCCCC)CCCCCCCCCC)c4c3n(CC(CCCCCCCC)CCCCCCCCCC)c21,0.94,25.4,77.55,18.47,18.515837999999995,0.2481754195993301,18.27,18.47,1:1,,,,ITO/PEDOT:PSS/active layer/PNDIT-F3N/Ag,conventional,PNDIT-F3N,PNDIT-F3N,PEDOT:PSS,PEDOT:PSS,,chloroform,chloroform,,,,,-5.68,-3.94,
44205,10.1002/admt.202500148,10.1002/admt.202500148,PBTI-DT,PY-IT,PBTI-DT,PY-IT,,CCCCCCCCCCCc1c(/C=C2\C(=O)c3ccccc3C2=C(C#N)C#N)sc2c1sc1c3c4nsnc4c4c5sc6c(CCCCCCCCCCC)c(/C=C7\C(=O)c8cc(-c9cccs9)ccc8C7=C(C#N)C#N)sc6c5n(CC(CCCCCCCC)CCCCCCCCCC)c4c3n(CC(CCCCCCCC)CCCCCCCCCC)c21,0.94,23.82,73.62,16.51,16.48410696,0.1568324651726423,16.24,16.51,1:1,,,,ITO/PEDOT:PSS/active layer/PNDIT-F3N/Ag,conventional,PNDIT-F3N,PNDIT-F3N,PEDOT:PSS,PEDOT:PSS,,chloroform,chloroform,,,,,-5.68,-3.94,
44207,10.1002/admt.202501830,10.1002/admt.202501830,PM6,BTP-eC9,PM6,BTP-eC9,CC1=CC(=CC(=C1)C2=C3C=CC(=C4C5=C(C=C(S5)/C=C\6/C(=O)C7=CC(=CC(=C7)F)C(=O)/C6=C\C8=CC(=C(S8)C9=CC(=CC(=C9)C)C(C)(C)C(=O)OC)C(C)(C)C(=O)OC)SC4=C3S2)C(C)(C)C(=O)OC)C(C)(C)C(=O)OC,CCCCCCCCCc1c(C=C2C(=O)c3cc(Cl)c(Cl)cc3C2=C(C#N)C#N)sc2c1sc1c3c4nsnc4c4c5sc6c(CCCCCCCCC)c(C=C7C(=O)c8cc(Cl)c(Cl)cc8C7=C(C#N)C#N)sc6c5n(CC(CCCC)CCCCCC)c4c3n(CC(CCCC)CCCCCC)c21,0.864,26.64,72.7,17.09,16.733329920000003,2.087010415447613,,,,,,,Standard spin coating,,,,,,,,,,-5.56,-3.65,,-5.68,-3.9,
