Repository: JiYiqaq/PCE-KA-GNN

# Data directory

- `raw/Active_Database.csv` is the immutable source dataset bundled under CC BY 4.0. Do not overwrite it with processed data.
- `processed/` is created and populated by the training pipeline. Generated `.pt` and `.pth` caches are intentionally ignored by Git because they can exceed GitHub's normal single-file limit.

See `../DATA_LICENSE.md` for provenance, license and checksum information.

File: data/raw/Active_Database.csv (part 72 of 471)
id,doi,doi_norm,donor,acceptor,donor_canonical,acceptor_canonical,donor_smiles,acceptor_smiles,voc,jsc,ff,pce,pce_recomputed,pce_relative_error_percent,pce_avg,pce_best,d_a_ratio,additive,additive_canonical,additive_ratio,device_structure,device_type,etl,etl_canonical,htl,htl_canonical,active_layer_thickness,solvent,solvent_canonical,annealing_temp,homo_d,lumo_d,eg_d,homo_a,lumo_a,eg_a
44208,10.1002/admt.202501830,10.1002/admt.202501830,PM6,BTP-eC9,PM6,BTP-eC9,CC1=CC(=CC(=C1)C2=C3C=CC(=C4C5=C(C=C(S5)/C=C\6/C(=O)C7=CC(=CC(=C7)F)C(=O)/C6=C\C8=CC(=C(S8)C9=CC(=CC(=C9)C)C(C)(C)C(=O)OC)C(C)(C)C(=O)OC)SC4=C3S2)C(C)(C)C(=O)OC)C(C)(C)C(=O)OC,CCCCCCCCCc1c(C=C2C(=O)c3cc(Cl)c(Cl)cc3C2=C(C#N)C#N)sc2c1sc1c3c4nsnc4c4c5sc6c(CCCCCCCCC)c(C=C7C(=O)c8cc(Cl)c(Cl)cc8C7=C(C#N)C#N)sc6c5n(CC(CCCC)CCCCCC)c4c3n(CC(CCCC)CCCCCC)c21,0.865,26.3,71.6,16.9,16.288642,3.617502958579877,16.9,,,,,,Standard spin coating,,,,,,,,,,-5.56,-3.65,,-5.68,-3.9,
44209,10.1002/admt.202501830,10.1002/admt.202501830,PM6,BTP-eC9,PM6,BTP-eC9,CC1=CC(=CC(=C1)C2=C3C=CC(=C4C5=C(C=C(S5)/C=C\6/C(=O)C7=CC(=CC(=C7)F)C(=O)/C6=C\C8=CC(=C(S8)C9=CC(=CC(=C9)C)C(C)(C)C(=O)OC)C(C)(C)C(=O)OC)SC4=C3S2)C(C)(C)C(=O)OC)C(C)(C)C(=O)OC,CCCCCCCCCc1c(C=C2C(=O)c3cc(Cl)c(Cl)cc3C2=C(C#N)C#N)sc2c1sc1c3c4nsnc4c4c5sc6c(CCCCCCCCC)c(C=C7C(=O)c8cc(Cl)c(Cl)cc8C7=C(C#N)C#N)sc6c5n(CC(CCCC)CCCCCC)c4c3n(CC(CCCC)CCCCCC)c21,0.849,26.24,74.99,16.72,16.706092223999995,0.0831804784689203,,,1:1.2 w/w,,,,Uniform active layer FMCP,,,,,,,chlorobenzene,,,-5.56,-3.65,,-5.68,-3.9,
44210,10.1002/admt.202501830,10.1002/admt.202501830,PM6,BTP-eC9,PM6,BTP-eC9,CC1=CC(=CC(=C1)C2=C3C=CC(=C4C5=C(C=C(S5)/C=C\6/C(=O)C7=CC(=CC(=C7)F)C(=O)/C6=C\C8=CC(=C(S8)C9=CC(=CC(=C9)C)C(C)(C)C(=O)OC)C(C)(C)C(=O)OC)SC4=C3S2)C(C)(C)C(=O)OC)C(C)(C)C(=O)OC,CCCCCCCCCc1c(C=C2C(=O)c3cc(Cl)c(Cl)cc3C2=C(C#N)C#N)sc2c1sc1c3c4nsnc4c4c5sc6c(CCCCCCCCC)c(C=C7C(=O)c8cc(Cl)c(Cl)cc8C7=C(C#N)C#N)sc6c5n(CC(CCCC)CCCCCC)c4c3n(CC(CCCC)CCCCCC)c21,0.85,25.87,74.44,16.53,16.3689838,0.9740846944948722,16.53,,,,,,Uniform active layer FMCP,,,,,,,,,,-5.56,-3.65,,-5.68,-3.9,
44211,10.1002/admt.202501830,10.1002/admt.202501830,PM6,BTP-eC9,PM6,BTP-eC9,CC1=CC(=CC(=C1)C2=C3C=CC(=C4C5=C(C=C(S5)/C=C\6/C(=O)C7=CC(=CC(=C7)F)C(=O)/C6=C\C8=CC(=C(S8)C9=CC(=CC(=C9)C)C(C)(C)C(=O)OC)C(C)(C)C(=O)OC)SC4=C3S2)C(C)(C)C(=O)OC)C(C)(C)C(=O)OC,CCCCCCCCCc1c(C=C2C(=O)c3cc(Cl)c(Cl)cc3C2=C(C#N)C#N)sc2c1sc1c3c4nsnc4c4c5sc6c(CCCCCCCCC)c(C=C7C(=O)c8cc(Cl)c(Cl)cc8C7=C(C#N)C#N)sc6c5n(CC(CCCC)CCCCCC)c4c3n(CC(CCCC)CCCCCC)c21,0.827,24.22,71.87,14.39,14.395517877999998,0.0383452258512673,,,PM6:BTP-eC9 = 1:1.2 w/w,,,,Non-uniform active layer FMCP,,PNDIT-F3N,,PEDOT:PSS,,,chlorobenzene,,,-5.56,-3.65,,-5.68,-3.9,
44212,10.1002/admt.202501830,10.1002/admt.202501830,PM6,BTP-eC9,PM6,BTP-eC9,CC1=CC(=CC(=C1)C2=C3C=CC(=C4C5=C(C=C(S5)/C=C\6/C(=O)C7=CC(=CC(=C7)F)C(=O)/C6=C\C8=CC(=C(S8)C9=CC(=CC(=C9)C)C(C)(C)C(=O)OC)C(C)(C)C(=O)OC)SC4=C3S2)C(C)(C)C(=O)OC)C(C)(C)C(=O)OC,CCCCCCCCCc1c(C=C2C(=O)c3cc(Cl)c(Cl)cc3C2=C(C#N)C#N)sc2c1sc1c3c4nsnc4c4c5sc6c(CCCCCCCCC)c(C=C7C(=O)c8cc(Cl)c(Cl)cc8C7=C(C#N)C#N)sc6c5n(CC(CCCC)CCCCCC)c4c3n(CC(CCCC)CCCCCC)c21,0.84,26.86,74.44,16.8,16.79545056,0.02708000000001,,,PM6:BTP-eC9 = 1:1.2 w/w,,,,Slot-die coating,,PNDIT-F3N,,PEDOT:PSS,,,chlorobenzene,,,-5.56,-3.65,,-5.68,-3.9,
44213,10.1002/admt.202501830,10.1002/admt.202501830,PM6,BTP-eC9,PM6,BTP-eC9,CC1=CC(=CC(=C1)C2=C3C=CC(=C4C5=C(C=C(S5)/C=C\6/C(=O)C7=CC(=CC(=C7)F)C(=O)/C6=C\C8=CC(=C(S8)C9=CC(=CC(=C9)C)C(C)(C)C(=O)OC)C(C)(C)C(=O)OC)SC4=C3S2)C(C)(C)C(=O)OC)C(C)(C)C(=O)OC,CCCCCCCCCc1c(C=C2C(=O)c3cc(Cl)c(Cl)cc3C2=C(C#N)C#N)sc2c1sc1c3c4nsnc4c4c5sc6c(CCCCCCCCC)c(C=C7C(=O)c8cc(Cl)c(Cl)cc8C7=C(C#N)C#N)sc6c5n(CC(CCCC)CCCCCC)c4c3n(CC(CCCC)CCCCCC)c21,0.839,26.25,74.27,16.41,16.357039125,0.3227353747714816,16.41,,PM6:BTP-eC9 = 1:1.2 w/w,,,,Slot-die coating,,PNDIT-F3N,,PEDOT:PSS,,,chlorobenzene,,,-5.56,-3.65,,-5.68,-3.9,
44214,10.1002/admt.202501830,10.1002/admt.202501830,PM6,BTP-eC9,PM6,BTP-eC9,CC1=CC(=CC(=C1)C2=C3C=CC(=C4C5=C(C=C(S5)/C=C\6/C(=O)C7=CC(=CC(=C7)F)C(=O)/C6=C\C8=CC(=C(S8)C9=CC(=CC(=C9)C)C(C)(C)C(=O)OC)C(C)(C)C(=O)OC)SC4=C3S2)C(C)(C)C(=O)OC)C(C)(C)C(=O)OC,CCCCCCCCCc1c(C=C2C(=O)c3cc(Cl)c(Cl)cc3C2=C(C#N)C#N)sc2c1sc1c3c4nsnc4c4c5sc6c(CCCCCCCCC)c(C=C7C(=O)c8cc(Cl)c(Cl)cc8C7=C(C#N)C#N)sc6c5n(CC(CCCC)CCCCCC)c4c3n(CC(CCCC)CCCCCC)c21,0.847,26.74,74.35,16.93,16.839367929999998,0.5353341405788636,,,50:50,,,,inverted,inverted,ZnO,ZnO,MoO3,MoO3,100.0,chloroform,chloroform,,-5.56,-3.65,,-5.68,-3.9,
44215,10.1002/admt.202501830,10.1002/admt.202501830,PM6,BTP-eC9,PM6,BTP-eC9,CC1=CC(=CC(=C1)C2=C3C=CC(=C4C5=C(C=C(S5)/C=C\6/C(=O)C7=CC(=CC(=C7)F)C(=O)/C6=C\C8=CC(=C(S8)C9=CC(=CC(=C9)C)C(C)(C)C(=O)OC)C(C)(C)C(=O)OC)SC4=C3S2)C(C)(C)C(=O)OC)C(C)(C)C(=O)OC,CCCCCCCCCc1c(C=C2C(=O)c3cc(Cl)c(Cl)cc3C2=C(C#N)C#N)sc2c1sc1c3c4nsnc4c4c5sc6c(CCCCCCCCC)c(C=C7C(=O)c8cc(Cl)c(Cl)cc8C7=C(C#N)C#N)sc6c5n(CC(CCCC)CCCCCC)c4c3n(CC(CCCC)CCCCCC)c21,0.843,26.61,72.63,16.54,16.292528648999998,1.4961992200725605,16.54,,50:50,,,,inverted,inverted,ZnO,ZnO,MoO3,MoO3,,chloroform,chloroform,,-5.56,-3.65,,-5.68,-3.9,
44216,10.1002/admt.202501830,10.1002/admt.202501830,PM6,BTP-eC9,PM6,BTP-eC9,CC1=CC(=CC(=C1)C2=C3C=CC(=C4C5=C(C=C(S5)/C=C\6/C(=O)C7=CC(=CC(=C7)F)C(=O)/C6=C\C8=CC(=C(S8)C9=CC(=CC(=C9)C)C(C)(C)C(=O)OC)C(C)(C)C(=O)OC)SC4=C3S2)C(C)(C)C(=O)OC)C(C)(C)C(=O)OC,CCCCCCCCCc1c(C=C2C(=O)c3cc(Cl)c(Cl)cc3C2=C(C#N)C#N)sc2c1sc1c3c4nsnc4c4c5sc6c(CCCCCCCCC)c(C=C7C(=O)c8cc(Cl)c(Cl)cc8C7=C(C#N)C#N)sc6c5n(CC(CCCC)CCCCCC)c4c3n(CC(CCCC)CCCCCC)c21,0.848,26.2,70.96,15.77,15.765608959999998,0.0278442612555584,,,55:45,,,,inverted,inverted,ZnO,ZnO,MoO3,MoO3,100.0,chloroform,chloroform,,-5.56,-3.65,,-5.68,-3.9,
44217,10.1002/admt.202501830,10.1002/admt.202501830,PM6,BTP-eC9,PM6,BTP-eC9,CC1=CC(=CC(=C1)C2=C3C=CC(=C4C5=C(C=C(S5)/C=C\6/C(=O)C7=CC(=CC(=C7)F)C(=O)/C6=C\C8=CC(=C(S8)C9=CC(=CC(=C9)C)C(C)(C)C(=O)OC)C(C)(C)C(=O)OC)SC4=C3S2)C(C)(C)C(=O)OC)C(C)(C)C(=O)OC,CCCCCCCCCc1c(C=C2C(=O)c3cc(Cl)c(Cl)cc3C2=C(C#N)C#N)sc2c1sc1c3c4nsnc4c4c5sc6c(CCCCCCCCC)c(C=C7C(=O)c8cc(Cl)c(Cl)cc8C7=C(C#N)C#N)sc6c5n(CC(CCCC)CCCCCC)c4c3n(CC(CCCC)CCCCCC)c21,0.843,25.82,69.34,15.12,15.092724684,0.1803923015872949,15.12,,55:45,,,,inverted,inverted,ZnO,ZnO,MoO3,MoO3,100.0,chloroform,chloroform,,-5.56,-3.65,,-5.68,-3.9,
44229,10.1002/adom.202000516,10.1002/adom.202000516,PBDBT-2F,ITIC,PM6,ITIC,COC(=O)C(C)(C)c1cc(C)cc(-c2sc3c4sc5cc(/C=C6/C(=O)c7cc(F)cc(c7)C(=O)/C6=C\c6cc(C(C)(C)C(=O)OC)c(-c7cc(C)cc(C(C)(C)C(=O)OC)c7)s6)sc5c4c(C(C)(C)C(=O)OC)ccc2-3)c1,CCCCCCc1ccc(C2(c3ccc(CCCCCC)cc3)c3cc4c(cc3-c3sc5cc(C=C6C(=O)c7ccccc7C6=C(C#N)C#N)sc5c32)C(c2ccc(CCCCCC)cc2)(c2ccc(CCCCCC)cc2)c2c-4sc3cc(C=C4C(=O)c5ccccc5C4=C(C#N)C#N)sc23)cc1,0.94,21.22,48.02,9.51,9.57845336,0.7198039957938955,9.51,9.51,1:1,,,,ITO/ZnO/PBDBT-2F:ITIC/PEDOT:PSS/Ag,inverted,ZnO,ZnO,PEDOT:PSS,PEDOT:PSS,,,,120.0,-5.56,-3.65,,-5.576,-3.916,
44230,10.1002/adom.202000516,10.1002/adom.202000516,PBDBT-2F,ITIC,PM6,ITIC,COC(=O)C(C)(C)c1cc(C)cc(-c2sc3c4sc5cc(/C=C6/C(=O)c7cc(F)cc(c7)C(=O)/C6=C\c6cc(C(C)(C)C(=O)OC)c(-c7cc(C)cc(C(C)(C)C(=O)OC)c7)s6)sc5c4c(C(C)(C)C(=O)OC)ccc2-3)c1,CCCCCCc1ccc(C2(c3ccc(CCCCCC)cc3)c3cc4c(cc3-c3sc5cc(C=C6C(=O)c7ccccc7C6=C(C#N)C#N)sc5c32)C(c2ccc(CCCCCC)cc2)(c2ccc(CCCCCC)cc2)c2c-4sc3cc(C=C4C(=O)c5ccccc5C4=C(C#N)C#N)sc23)cc1,0.85,20.48,39.62,6.88,6.8970496,0.247813953488372,6.88,6.88,1:1,TPTMP:PAE,TPTMP:PAE,,ITO/ZnO/PBDBT-2F:ITIC/PEDOT:PSS/Ag,inverted,ZnO,ZnO,PEDOT:PSS,PEDOT:PSS,,,,120.0,-5.56,-3.65,,-5.576,-3.916,
44231,10.1002/adom.202000516,10.1002/adom.202000516,PBDBT-2F,ITIC,PM6,ITIC,COC(=O)C(C)(C)c1cc(C)cc(-c2sc3c4sc5cc(/C=C6/C(=O)c7cc(F)cc(c7)C(=O)/C6=C\c6cc(C(C)(C)C(=O)OC)c(-c7cc(C)cc(C(C)(C)C(=O)OC)c7)s6)sc5c4c(C(C)(C)C(=O)OC)ccc2-3)c1,CCCCCCc1ccc(C2(c3ccc(CCCCCC)cc3)c3cc4c(cc3-c3sc5cc(C=C6C(=O)c7ccccc7C6=C(C#N)C#N)sc5c32)C(c2ccc(CCCCCC)cc2)(c2ccc(CCCCCC)cc2)c2c-4sc3cc(C=C4C(=O)c5ccccc5C4=C(C#N)C#N)sc23)cc1,0.82,17.42,33.21,4.69,4.74384924,1.1481714285714266,4.69,4.69,1:1,PETMP:DPPA,PETMP:DPPA,,ITO/ZnO/PBDBT-2F:ITIC/PEDOT:PSS/Ag,inverted,ZnO,ZnO,PEDOT:PSS,PEDOT:PSS,,,,120.0,-5.56,-3.65,,-5.576,-3.916,
44232,10.1002/adom.202000516,10.1002/adom.202000516,PBDBT-2F,ITIC,PM6,ITIC,COC(=O)C(C)(C)c1cc(C)cc(-c2sc3c4sc5cc(/C=C6/C(=O)c7cc(F)cc(c7)C(=O)/C6=C\c6cc(C(C)(C)C(=O)OC)c(-c7cc(C)cc(C(C)(C)C(=O)OC)c7)s6)sc5c4c(C(C)(C)C(=O)OC)ccc2-3)c1,CCCCCCc1ccc(C2(c3ccc(CCCCCC)cc3)c3cc4c(cc3-c3sc5cc(C=C6C(=O)c7ccccc7C6=C(C#N)C#N)sc5c32)C(c2ccc(CCCCCC)cc2)(c2ccc(CCCCCC)cc2)c2c-4sc3cc(C=C4C(=O)c5ccccc5C4=C(C#N)C#N)sc23)cc1,0.74,9.92,23.46,1.69,1.72215168,1.9024662721893568,1.69,1.69,1:1,TPTMP:PAE,TPTMP:PAE,30 wt%,ITO/ZnO/PBDBT-2F:ITIC/PEDOT:PSS/Ag,inverted,ZnO,ZnO,PEDOT:PSS,PEDOT:PSS,,,,120.0,-5.56,-3.65,,-5.576,-3.916,
44233,10.1002/adom.202000516,10.1002/adom.202000516,PBDBT-2F,ITIC,PM6,ITIC,COC(=O)C(C)(C)c1cc(C)cc(-c2sc3c4sc5cc(/C=C6/C(=O)c7cc(F)cc(c7)C(=O)/C6=C\c6cc(C(C)(C)C(=O)OC)c(-c7cc(C)cc(C(C)(C)C(=O)OC)c7)s6)sc5c4c(C(C)(C)C(=O)OC)ccc2-3)c1,CCCCCCc1ccc(C2(c3ccc(CCCCCC)cc3)c3cc4c(cc3-c3sc5cc(C=C6C(=O)c7ccccc7C6=C(C#N)C#N)sc5c32)C(c2ccc(CCCCCC)cc2)(c2ccc(CCCCCC)cc2)c2c-4sc3cc(C=C4C(=O)c5ccccc5C4=C(C#N)C#N)sc23)cc1,0.95,16.2,42.45,6.49,6.533054999999999,0.6634052388289515,6.49,6.49,1:1,TPTMP:DPPA,TPTMP:DPPA,,ITO/ZnO/PBDBT-2F:ITIC/PEDOT:PSS/Ag,inverted,ZnO,ZnO,PEDOT:PSS,PEDOT:PSS,,,,120.0,-5.56,-3.65,,-5.576,-3.916,
44234,10.1002/adom.202000516,10.1002/adom.202000516,PBDBT-2F,ITIC,PM6,ITIC,COC(=O)C(C)(C)c1cc(C)cc(-c2sc3c4sc5cc(/C=C6/C(=O)c7cc(F)cc(c7)C(=O)/C6=C\c6cc(C(C)(C)C(=O)OC)c(-c7cc(C)cc(C(C)(C)C(=O)OC)c7)s6)sc5c4c(C(C)(C)C(=O)OC)ccc2-3)c1,CCCCCCc1ccc(C2(c3ccc(CCCCCC)cc3)c3cc4c(cc3-c3sc5cc(C=C6C(=O)c7ccccc7C6=C(C#N)C#N)sc5c32)C(c2ccc(CCCCCC)cc2)(c2ccc(CCCCCC)cc2)c2c-4sc3cc(C=C4C(=O)c5ccccc5C4=C(C#N)C#N)sc23)cc1,0.78,4.86,17.43,0.64,0.66073644,3.240068749999995,0.64,0.64,1:1,PETMP:PAE,PETMP:PAE,20 wt%,ITO/ZnO/PBDBT-2F:ITIC/PEDOT:PSS/Ag,inverted,ZnO,ZnO,PEDOT:PSS,PEDOT:PSS,,,,120.0,-5.56,-3.65,,-5.576,-3.916,
44235,10.1002/adom.202000516,10.1002/adom.202000516,PBDBT-2F,ITIC,PM6,ITIC,COC(=O)C(C)(C)c1cc(C)cc(-c2sc3c4sc5cc(/C=C6/C(=O)c7cc(F)cc(c7)C(=O)/C6=C\c6cc(C(C)(C)C(=O)OC)c(-c7cc(C)cc(C(C)(C)C(=O)OC)c7)s6)sc5c4c(C(C)(C)C(=O)OC)ccc2-3)c1,CCCCCCc1ccc(C2(c3ccc(CCCCCC)cc3)c3cc4c(cc3-c3sc5cc(C=C6C(=O)c7ccccc7C6=C(C#N)C#N)sc5c32)C(c2ccc(CCCCCC)cc2)(c2ccc(CCCCCC)cc2)c2c-4sc3cc(C=C4C(=O)c5ccccc5C4=C(C#N)C#N)sc23)cc1,0.75,1.03,16.12,0.13,0.124527,4.210000000000004,0.13,0.13,1:1,PETMP:PAE,PETMP:DPPA,30 wt%,ITO/ZnO/PBDBT-2F:ITIC/PEDOT:PSS/Ag,inverted,ZnO,ZnO,PEDOT:PSS,PEDOT:PSS,,,,120.0,-5.56,-3.65,,-5.576,-3.916,
44236,10.1002/adom.202000516,10.1002/adom.202000516,PBDBT-2F,ITIC,PM6,ITIC,COC(=O)C(C)(C)c1cc(C)cc(-c2sc3c4sc5cc(/C=C6/C(=O)c7cc(F)cc(c7)C(=O)/C6=C\c6cc(C(C)(C)C(=O)OC)c(-c7cc(C)cc(C(C)(C)C(=O)OC)c7)s6)sc5c4c(C(C)(C)C(=O)OC)ccc2-3)c1,CCCCCCc1ccc(C2(c3ccc(CCCCCC)cc3)c3cc4c(cc3-c3sc5cc(C=C6C(=O)c7ccccc7C6=C(C#N)C#N)sc5c32)C(c2ccc(CCCCCC)cc2)(c2ccc(CCCCCC)cc2)c2c-4sc3cc(C=C4C(=O)c5ccccc5C4=C(C#N)C#N)sc23)cc1,0.91,18.43,40.67,6.81,6.820887710000001,0.1598782672540576,6.81,6.81,1:1,TPTMP:PAE,TPTMP:PAE,,ITO/ZnO/PBDBT-2F:ITIC/PEDOT:PSS/Ag,inverted,ZnO,ZnO,PEDOT:PSS,PEDOT:PSS,,,,120.0,-5.56,-3.65,,-5.576,-3.916,
44237,10.1002/adom.202000516,10.1002/adom.202000516,PBDBT-2F,ITIC,PM6,ITIC,COC(=O)C(C)(C)c1cc(C)cc(-c2sc3c4sc5cc(/C=C6/C(=O)c7cc(F)cc(c7)C(=O)/C6=C\c6cc(C(C)(C)C(=O)OC)c(-c7cc(C)cc(C(C)(C)C(=O)OC)c7)s6)sc5c4c(C(C)(C)C(=O)OC)ccc2-3)c1,CCCCCCc1ccc(C2(c3ccc(CCCCCC)cc3)c3cc4c(cc3-c3sc5cc(C=C6C(=O)c7ccccc7C6=C(C#N)C#N)sc5c32)C(c2ccc(CCCCCC)cc2)(c2ccc(CCCCCC)cc2)c2c-4sc3cc(C=C4C(=O)c5ccccc5C4=C(C#N)C#N)sc23)cc1,0.58,3.58,16.29,0.32,0.33824556,5.701737499999998,0.32,0.32,1:1,TPTMP:DPPA,PETMP:PAE,20 wt%,ITO/ZnO/PBDBT-2F:ITIC/PEDOT:PSS/Ag,inverted,ZnO,ZnO,PEDOT:PSS,PEDOT:PSS,,,,120.0,-5.56,-3.65,,-5.576,-3.916,
44238,10.1002/adom.202000516,10.1002/adom.202000516,PBDBT-2F,ITIC,PM6,ITIC,COC(=O)C(C)(C)c1cc(C)cc(-c2sc3c4sc5cc(/C=C6/C(=O)c7cc(F)cc(c7)C(=O)/C6=C\c6cc(C(C)(C)C(=O)OC)c(-c7cc(C)cc(C(C)(C)C(=O)OC)c7)s6)sc5c4c(C(C)(C)C(=O)OC)ccc2-3)c1,CCCCCCc1ccc(C2(c3ccc(CCCCCC)cc3)c3cc4c(cc3-c3sc5cc(C=C6C(=O)c7ccccc7C6=C(C#N)C#N)sc5c32)C(c2ccc(CCCCCC)cc2)(c2ccc(CCCCCC)cc2)c2c-4sc3cc(C=C4C(=O)c5ccccc5C4=C(C#N)C#N)sc23)cc1,0.54,1.52,16.21,0.12,0.13305168,10.876400000000007,0.12,0.12,1:1,TPTMP:DPPA,TPTMP:DPPA,30 wt%,ITO/ZnO/PBDBT-2F:ITIC/PEDOT:PSS/Ag,inverted,ZnO,ZnO,PEDOT:PSS,PEDOT:PSS,,,,120.0,-5.56,-3.65,,-5.576,-3.916,
44239,10.1002/adom.202000516,10.1002/adom.202000516,PBDBT-2F,ITIC,PM6,ITIC,COC(=O)C(C)(C)c1cc(C)cc(-c2sc3c4sc5cc(/C=C6/C(=O)c7cc(F)cc(c7)C(=O)/C6=C\c6cc(C(C)(C)C(=O)OC)c(-c7cc(C)cc(C(C)(C)C(=O)OC)c7)s6)sc5c4c(C(C)(C)C(=O)OC)ccc2-3)c1,CCCCCCc1ccc(C2(c3ccc(CCCCCC)cc3)c3cc4c(cc3-c3sc5cc(C=C6C(=O)c7ccccc7C6=C(C#N)C#N)sc5c32)C(c2ccc(CCCCCC)cc2)(c2ccc(CCCCCC)cc2)c2c-4sc3cc(C=C4C(=O)c5ccccc5C4=C(C#N)C#N)sc23)cc1,0.88,16.27,32.64,4.69,4.67326464,0.3568307036247377,4.69,4.69,1:1,PETMP:DPPA,PETMP:DPPA,,ITO/ZnO/PBDBT-2F:ITIC/PEDOT:PSS/Ag,inverted,ZnO,ZnO,PEDOT:PSS,PEDOT:PSS,,,,120.0,-5.56,-3.65,,-5.576,-3.916,
44240,10.1002/adom.202000516,10.1002/adom.202000516,PBDBT-2F,ITIC,PM6,ITIC,COC(=O)C(C)(C)c1cc(C)cc(-c2sc3c4sc5cc(/C=C6/C(=O)c7cc(F)cc(c7)C(=O)/C6=C\c6cc(C(C)(C)C(=O)OC)c(-c7cc(C)cc(C(C)(C)C(=O)OC)c7)s6)sc5c4c(C(C)(C)C(=O)OC)ccc2-3)c1,CCCCCCc1ccc(C2(c3ccc(CCCCCC)cc3)c3cc4c(cc3-c3sc5cc(C=C6C(=O)c7ccccc7C6=C(C#N)C#N)sc5c32)C(c2ccc(CCCCCC)cc2)(c2ccc(CCCCCC)cc2)c2c-4sc3cc(C=C4C(=O)c5ccccc5C4=C(C#N)C#N)sc23)cc1,0.6,7.35,17.23,0.77,0.7598429999999999,1.3190909090909195,0.77,0.77,1:1,PETMP:DPPA,TPTMP:DPPA,20 wt%,ITO/ZnO/PBDBT-2F:ITIC/PEDOT:PSS/Ag,inverted,ZnO,ZnO,PEDOT:PSS,PEDOT:PSS,,,,120.0,-5.56,-3.65,,-5.576,-3.916,
44241,10.1002/adom.202000516,10.1002/adom.202000516,PBDBT-2F,ITIC,PM6,ITIC,COC(=O)C(C)(C)c1cc(C)cc(-c2sc3c4sc5cc(/C=C6/C(=O)c7cc(F)cc(c7)C(=O)/C6=C\c6cc(C(C)(C)C(=O)OC)c(-c7cc(C)cc(C(C)(C)C(=O)OC)c7)s6)sc5c4c(C(C)(C)C(=O)OC)ccc2-3)c1,CCCCCCc1ccc(C2(c3ccc(CCCCCC)cc3)c3cc4c(cc3-c3sc5cc(C=C6C(=O)c7ccccc7C6=C(C#N)C#N)sc5c32)C(c2ccc(CCCCCC)cc2)(c2ccc(CCCCCC)cc2)c2c-4sc3cc(C=C4C(=O)c5ccccc5C4=C(C#N)C#N)sc23)cc1,0.49,2.07,17.2,0.17,0.1744596,2.623294117647047,0.17,0.17,1:1,PETMP:DPPA,PETMP:PAE,30 wt%,ITO/ZnO/PBDBT-2F:ITIC/PEDOT:PSS/Ag,inverted,ZnO,ZnO,PEDOT:PSS,PEDOT:PSS,,,,120.0,-5.56,-3.65,,-5.576,-3.916,
44242,10.1002/adom.202000516,10.1002/adom.202000516,PBDBT-2F,ITIC,PM6,ITIC,COC(=O)C(C)(C)c1cc(C)cc(-c2sc3c4sc5cc(/C=C6/C(=O)c7cc(F)cc(c7)C(=O)/C6=C\c6cc(C(C)(C)C(=O)OC)c(-c7cc(C)cc(C(C)(C)C(=O)OC)c7)s6)sc5c4c(C(C)(C)C(=O)OC)ccc2-3)c1,CCCCCCc1ccc(C2(c3ccc(CCCCCC)cc3)c3cc4c(cc3-c3sc5cc(C=C6C(=O)c7ccccc7C6=C(C#N)C#N)sc5c32)C(c2ccc(CCCCCC)cc2)(c2ccc(CCCCCC)cc2)c2c-4sc3cc(C=C4C(=O)c5ccccc5C4=C(C#N)C#N)sc23)cc1,0.96,20.42,41.94,8.27,8.22158208,0.5854645707376099,8.16,8.27,1:1,,,,ITO/ZnO/PBDBT-2F:ITIC/PEDOT:PSS/Ag,inverted,ZnO,ZnO,PEDOT:PSS,PEDOT:PSS,,,,120.0,-5.56,-3.65,,-5.576,-3.916,
44243,10.1002/adom.202000516,10.1002/adom.202000516,PBDBT-2F,ITIC,PM6,ITIC,COC(=O)C(C)(C)c1cc(C)cc(-c2sc3c4sc5cc(/C=C6/C(=O)c7cc(F)cc(c7)C(=O)/C6=C\c6cc(C(C)(C)C(=O)OC)c(-c7cc(C)cc(C(C)(C)C(=O)OC)c7)s6)sc5c4c(C(C)(C)C(=O)OC)ccc2-3)c1,CCCCCCc1ccc(C2(c3ccc(CCCCCC)cc3)c3cc4c(cc3-c3sc5cc(C=C6C(=O)c7ccccc7C6=C(C#N)C#N)sc5c32)C(c2ccc(CCCCCC)cc2)(c2ccc(CCCCCC)cc2)c2c-4sc3cc(C=C4C(=O)c5ccccc5C4=C(C#N)C#N)sc23)cc1,0.86,16.53,39.59,5.85,5.628035220000002,3.794269743589705,5.6,5.85,1:1,TPTMP:PAE,TPTMP:PAE,,ITO/ZnO/PBDBT-2F:ITIC/PEDOT:PSS/Ag,inverted,ZnO,ZnO,PEDOT:PSS,PEDOT:PSS,,,,120.0,-5.56,-3.65,,-5.576,-3.916,
44244,10.1002/adom.202000516,10.1002/adom.202000516,PBDBT-2F,ITIC,PM6,ITIC,COC(=O)C(C)(C)c1cc(C)cc(-c2sc3c4sc5cc(/C=C6/C(=O)c7cc(F)cc(c7)C(=O)/C6=C\c6cc(C(C)(C)C(=O)OC)c(-c7cc(C)cc(C(C)(C)C(=O)OC)c7)s6)sc5c4c(C(C)(C)C(=O)OC)ccc2-3)c1,CCCCCCc1ccc(C2(c3ccc(CCCCCC)cc3)c3cc4c(cc3-c3sc5cc(C=C6C(=O)c7ccccc7C6=C(C#N)C#N)sc5c32)C(c2ccc(CCCCCC)cc2)(c2ccc(CCCCCC)cc2)c2c-4sc3cc(C=C4C(=O)c5ccccc5C4=C(C#N)C#N)sc23)cc1,0.79,16.48,34.24,4.84,4.457774080000001,7.897229752066092,4.45,4.84,1:1,TPTMP:PAE,TPTMP:PAE,,ITO/ZnO/PBDBT-2F:ITIC/PEDOT:PSS/Ag,inverted,ZnO,ZnO,PEDOT:PSS,PEDOT:PSS,,,,120.0,-5.56,-3.65,,-5.576,-3.916,
44245,10.1002/adom.202000516,10.1002/adom.202000516,PBDBT-2F,ITIC,PM6,ITIC,COC(=O)C(C)(C)c1cc(C)cc(-c2sc3c4sc5cc(/C=C6/C(=O)c7cc(F)cc(c7)C(=O)/C6=C\c6cc(C(C)(C)C(=O)OC)c(-c7cc(C)cc(C(C)(C)C(=O)OC)c7)s6)sc5c4c(C(C)(C)C(=O)OC)ccc2-3)c1,CCCCCCc1ccc(C2(c3ccc(CCCCCC)cc3)c3cc4c(cc3-c3sc5cc(C=C6C(=O)c7ccccc7C6=C(C#N)C#N)sc5c32)C(c2ccc(CCCCCC)cc2)(c2ccc(CCCCCC)cc2)c2c-4sc3cc(C=C4C(=O)c5ccccc5C4=C(C#N)C#N)sc23)cc1,0.76,9.05,22.08,1.82,1.5186624,16.557010989010994,1.52,1.82,1:1,TPTMP:PAE,TPTMP:PAE,30 wt%,ITO/ZnO/PBDBT-2F:ITIC/PEDOT:PSS/Ag,inverted,ZnO,ZnO,PEDOT:PSS,PEDOT:PSS,,,,120.0,-5.56,-3.65,,-5.576,-3.916,
44254,10.1002/adom.202100064,10.1002/adom.202100064,PM6,Y6,PM6,Y6,COC(=O)C(C)(C)c1cc(C)cc(-c2sc3c4sc5cc(/C=C6/C(=O)c7cc(F)cc(c7)C(=O)/C6=C\c6cc(C(C)(C)C(=O)OC)c(-c7cc(C)cc(C(C)(C)C(=O)OC)c7)s6)sc5c4c(C(C)(C)C(=O)OC)ccc2-3)c1,CCCCCCCCCCCc1c(/C=C2\C(=O)c3cc(F)c(F)cc3C2=C(C#N)C#N)sc2c1sc1c3c4nsnc4c4c5sc6c(CCCCCCCCCCC)c(/C=C7\C(=O)c8cc(F)c(F)cc8C7=C(C#N)C#N)sc6c5n(CC(CC)CCCC)c4c3n(CC(CC)CCCC)c21,0.835,25.53,74.54,15.88,15.89010177,0.0636131612090701,15.61,15.88,,,,,ITO/ZnO/active layer/MoO3/Ag,inverted,ZnO,ZnO,MoO3,MoO3,120.0,,,6.0,-5.56,-3.65,,-5.65,-4.09,
44255,10.1002/adom.202100064,10.1002/adom.202100064,PM6,Y6,PM6,Y6,COC(=O)C(C)(C)c1cc(C)cc(-c2sc3c4sc5cc(/C=C6/C(=O)c7cc(F)cc(c7)C(=O)/C6=C\c6cc(C(C)(C)C(=O)OC)c(-c7cc(C)cc(C(C)(C)C(=O)OC)c7)s6)sc5c4c(C(C)(C)C(=O)OC)ccc2-3)c1,CCCCCCCCCCCc1c(/C=C2\C(=O)c3cc(F)c(F)cc3C2=C(C#N)C#N)sc2c1sc1c3c4nsnc4c4c5sc6c(CCCCCCCCCCC)c(/C=C7\C(=O)c8cc(F)c(F)cc8C7=C(C#N)C#N)sc6c5n(CC(CC)CCCC)c4c3n(CC(CC)CCCC)c21,0.834,26.27,75.74,16.75,16.594012932,0.9312660776119506,16.6,16.75,,,,,ITO/ZnO/active layer/MoO3/Ag,inverted,ZnO,ZnO,MoO3,MoO3,120.0,,,6.0,-5.56,-3.65,,-5.65,-4.09,
44256,10.1002/adom.202100064,10.1002/adom.202100064,PM6,Y6,PM6,Y6,COC(=O)C(C)(C)c1cc(C)cc(-c2sc3c4sc5cc(/C=C6/C(=O)c7cc(F)cc(c7)C(=O)/C6=C\c6cc(C(C)(C)C(=O)OC)c(-c7cc(C)cc(C(C)(C)C(=O)OC)c7)s6)sc5c4c(C(C)(C)C(=O)OC)ccc2-3)c1,CCCCCCCCCCCc1c(/C=C2\C(=O)c3cc(F)c(F)cc3C2=C(C#N)C#N)sc2c1sc1c3c4nsnc4c4c5sc6c(CCCCCCCCCCC)c(/C=C7\C(=O)c8cc(F)c(F)cc8C7=C(C#N)C#N)sc6c5n(CC(CC)CCCC)c4c3n(CC(CC)CCCC)c21,0.835,27.24,74.69,16.99,16.988539259999996,0.0085976456739399,16.68,16.99,,,,,ITO/ZnO/active layer/MoO3/Ag,inverted,ZnO,ZnO,MoO3,MoO3,150.0,,,6.0,-5.56,-3.65,,-5.65,-4.09,
44257,10.1002/adom.202100064,10.1002/adom.202100064,PM6,Y6,PM6,Y6,COC(=O)C(C)(C)c1cc(C)cc(-c2sc3c4sc5cc(/C=C6/C(=O)c7cc(F)cc(c7)C(=O)/C6=C\c6cc(C(C)(C)C(=O)OC)c(-c7cc(C)cc(C(C)(C)C(=O)OC)c7)s6)sc5c4c(C(C)(C)C(=O)OC)ccc2-3)c1,CCCCCCCCCCCc1c(/C=C2\C(=O)c3cc(F)c(F)cc3C2=C(C#N)C#N)sc2c1sc1c3c4nsnc4c4c5sc6c(CCCCCCCCCCC)c(/C=C7\C(=O)c8cc(F)c(F)cc8C7=C(C#N)C#N)sc6c5n(CC(CC)CCCC)c4c3n(CC(CC)CCCC)c21,0.834,27.02,76.32,17.2,17.198467775999998,0.0089082790697776,16.81,17.2,,,,,ITO/ZnO/active layer/MoO3/Ag,inverted,ZnO,ZnO,MoO3,MoO3,120.0,,,6.0,-5.56,-3.65,,-5.65,-4.09,
44258,10.1002/adom.202100064,10.1002/adom.202100064,PM6,Y6,PM6,Y6,COC(=O)C(C)(C)c1cc(C)cc(-c2sc3c4sc5cc(/C=C6/C(=O)c7cc(F)cc(c7)C(=O)/C6=C\c6cc(C(C)(C)C(=O)OC)c(-c7cc(C)cc(C(C)(C)C(=O)OC)c7)s6)sc5c4c(C(C)(C)C(=O)OC)ccc2-3)c1,CCCCCCCCCCCc1c(/C=C2\C(=O)c3cc(F)c(F)cc3C2=C(C#N)C#N)sc2c1sc1c3c4nsnc4c4c5sc6c(CCCCCCCCCCC)c(/C=C7\C(=O)c8cc(F)c(F)cc8C7=C(C#N)C#N)sc6c5n(CC(CC)CCCC)c4c3n(CC(CC)CCCC)c21,0.835,26.28,76.5,16.79,16.787007,0.0178260869565218,16.45,16.79,,,,,ITO/ZnO/active layer/MoO3/Ag,inverted,ZnO,ZnO,MoO3,MoO3,90.0,,,6.0,-5.56,-3.65,,-5.65,-4.09,
44259,10.1002/adom.202100064,10.1002/adom.202100064,PM6,Y6,PM6,Y6,COC(=O)C(C)(C)c1cc(C)cc(-c2sc3c4sc5cc(/C=C6/C(=O)c7cc(F)cc(c7)C(=O)/C6=C\c6cc(C(C)(C)C(=O)OC)c(-c7cc(C)cc(C(C)(C)C(=O)OC)c7)s6)sc5c4c(C(C)(C)C(=O)OC)ccc2-3)c1,CCCCCCCCCCCc1c(/C=C2\C(=O)c3cc(F)c(F)cc3C2=C(C#N)C#N)sc2c1sc1c3c4nsnc4c4c5sc6c(CCCCCCCCCCC)c(/C=C7\C(=O)c8cc(F)c(F)cc8C7=C(C#N)C#N)sc6c5n(CC(CC)CCCC)c4c3n(CC(CC)CCCC)c21,0.833,25.54,77.04,16.39,16.390121328,0.0007402562538057,16.19,16.39,,,,,ITO/ZnO/active layer/MoO3/Ag,inverted,ZnO,ZnO,MoO3,MoO3,70.0,,,6.0,-5.56,-3.65,,-5.65,-4.09,
44260,10.1002/adom.202100064,10.1002/adom.202100064,PM6,Y6,PM6,Y6,COC(=O)C(C)(C)c1cc(C)cc(-c2sc3c4sc5cc(/C=C6/C(=O)c7cc(F)cc(c7)C(=O)/C6=C\c6cc(C(C)(C)C(=O)OC)c(-c7cc(C)cc(C(C)(C)C(=O)OC)c7)s6)sc5c4c(C(C)(C)C(=O)OC)ccc2-3)c1,CCCCCCCCCCCc1c(/C=C2\C(=O)c3cc(F)c(F)cc3C2=C(C#N)C#N)sc2c1sc1c3c4nsnc4c4c5sc6c(CCCCCCCCCCC)c(/C=C7\C(=O)c8cc(F)c(F)cc8C7=C(C#N)C#N)sc6c5n(CC(CC)CCCC)c4c3n(CC(CC)CCCC)c21,0.831,26.44,75.37,16.56,16.560025068,0.0001513768116117,16.34,16.56,,,,,ITO/ZnO/active layer/MoO3/Ag,inverted,ZnO,ZnO,MoO3,MoO3,120.0,,,6.0,-5.56,-3.65,,-5.65,-4.09,
44261,10.1002/adom.202100064,10.1002/adom.202100064,PM6,Y6,PM6,Y6,COC(=O)C(C)(C)c1cc(C)cc(-c2sc3c4sc5cc(/C=C6/C(=O)c7cc(F)cc(c7)C(=O)/C6=C\c6cc(C(C)(C)C(=O)OC)c(-c7cc(C)cc(C(C)(C)C(=O)OC)c7)s6)sc5c4c(C(C)(C)C(=O)OC)ccc2-3)c1,CCCCCCCCCCCc1c(/C=C2\C(=O)c3cc(F)c(F)cc3C2=C(C#N)C#N)sc2c1sc1c3c4nsnc4c4c5sc6c(CCCCCCCCCCC)c(/C=C7\C(=O)c8cc(F)c(F)cc8C7=C(C#N)C#N)sc6c5n(CC(CC)CCCC)c4c3n(CC(CC)CCCC)c21,0.83,26.28,74.68,16.3,16.289500320000002,0.0644152147239189,15.96,16.3,,DIBC,,20 wt%,ITO/ZnO/active layer/MoO3/Ag,inverted,ZnO,ZnO,MoO3,MoO3,120.0,,,,-5.56,-3.65,,-5.65,-4.09,
44266,10.1002/adom.202100064,10.1002/adom.202100064,PM6,Y6,PM6,Y6,COC(=O)C(C)(C)c1cc(C)cc(-c2sc3c4sc5cc(/C=C6/C(=O)c7cc(F)cc(c7)C(=O)/C6=C\c6cc(C(C)(C)C(=O)OC)c(-c7cc(C)cc(C(C)(C)C(=O)OC)c7)s6)sc5c4c(C(C)(C)C(=O)OC)ccc2-3)c1,CCCCCCCCCCCc1c(/C=C2\C(=O)c3cc(F)c(F)cc3C2=C(C#N)C#N)sc2c1sc1c3c4nsnc4c4c5sc6c(CCCCCCCCCCC)c(/C=C7\C(=O)c8cc(F)c(F)cc8C7=C(C#N)C#N)sc6c5n(CC(CC)CCCC)c4c3n(CC(CC)CCCC)c21,0.8,19.28,68.36,10.53,10.5438464,0.1314947768281126,,,,,,,ITO/ZnO/active layer/MoO3/Ag,inverted,ZnO,ZnO,MoO3,MoO3,,,,,-5.56,-3.65,,-5.65,-4.09,
44268,10.1002/adom.202100064,10.1002/adom.202100064,PBT1-C-2Cl,Y6,PBT1-C-2Cl,Y6,CCCCCCC(CCCC)Cc1ccc(-c2c3cc(-c4sc(-c5sc(-c6cc(Cl)cs6)c6c5C(=O)c5c(CC(CC)CCCC)sc(CC(CC)CCCC)c5C6=O)cc4Cl)sc3c(-c3ccc(CC(CCCC)CCCCCC)cc3)c3ccsc23)cc1,CCCCCCCCCCCc1c(/C=C2\C(=O)c3cc(F)c(F)cc3C2=C(C#N)C#N)sc2c1sc1c3c4nsnc4c4c5sc6c(CCCCCCCCCCC)c(/C=C7\C(=O)c8cc(F)c(F)cc8C7=C(C#N)C#N)sc6c5n(CC(CC)CCCC)c4c3n(CC(CC)CCCC)c21,0.82,16.01,67.2,9.1,8.8221504,3.0532923076923044,,,,,,,ITO/ZnO/active layer/MoO3/Ag,inverted,ZnO,ZnO,MoO3,MoO3,,,,,-5.59,-3.53,,-5.65,-4.09,
44269,10.1002/adom.202100064,10.1002/adom.202100064,PBDB-T,Y14,PBDB-T,Y14,CCCCC(CC)Cc1ccc(-c2c3cc(-c4ccc(-c5sc(-c6cccs6)c6c5C(=O)c5c(CC(CC)CCCC)sc(CC(CC)CCCC)c5C6=O)s4)sc3c(-c3ccc(CC(CC)CCCC)s3)c3ccsc23)s1,CCCCCCCCCCCc1c(/C=C2\C(=O)c3cc(F)ccc3C2=C(C#N)C#N)sc2c1sc1c3c4nn(CC(CC)CCCC)nc4c4c5sc6c(CCCCCCCCCCC)c(/C=C7\C(=O)c8cc(F)ccc8C7=C(C#N)C#N)sc6c5n(CC(CC)CCCC)c4c3n(CC(CC)CCCC)c21,0.79,22.48,71.06,12.67,12.61968752,0.3970992896606199,,,,,,,ITO/ZnO/active layer/MoO3/Ag,inverted,ZnO,ZnO,MoO3,MoO3,,,,,-5.33,-3.48,,-5.56,-4.01,
44272,10.1002/adom.202100064,10.1002/adom.202100064,PTB7-Th,FNIC2,PTB7-Th,FNIC2,CCCCC(CC)COC(=O)c1sc2csc(-c3cc4c(-c5ccc(CC(CC)CCCC)s5)c5sccc5c(-c5ccc(CC(CC)CCCC)s5)c4s3)c2c1F,CCc1ccc(C2(c3ccc(CC)cc3)c3c(sc4cc(/C=C5\C(=O)c6cc(F)c(F)cc6C5=C(C#N)C#N)sc34)-c3sc4c(-c5ccc(CC)s5)c5c6c(sc5c(-c5ccc(CC)s5)c4c32)-c2sc3cc(/C=C4\C(=O)c5cc(F)c(F)cc5C4=C(C#N)C#N)sc3c2C6(c2ccc(CC)cc2)c2ccc(CC)cc2)cc1,0.73,21.87,72.6,11.6,11.590662599999998,0.0804948275862197,,,,,,,ITO/ZnO/active layer/MoO3/Ag,inverted,ZnO,ZnO,MoO3,MoO3,3.0,,,6.0,-5.21,-3.6,,-5.56,-4.0,
44279,10.1002/adom.202101006,10.1002/adom.202101006,PTB7,PC71BM,PTB7,PC71BM,CCCCC(CC)COC(=O)c1sc2c(-c3cc4c(OCC(CC)CCCC)c5sccc5c(OCC(CC)CCCC)c4s3)scc2c1F,COC(=O)CCCC1(c2ccccc2)C23c4c5ccc6c7cc8c9c%10c(cc%11cc%12c%13c%14c(cc%15c%16ccc-5c2c%16c2c5c%16c%17c(c(c46)c7c9c%17c4c%10c%11c%13c4c%16c%14c%152)C513)C%12)C8,0.75,16.07,71.0,8.6,8.557274999999999,0.4968023255814046,8.4,8.6,,,,,ITO/PDI-Y/PTB7:PC71BM/MoOx/Ag,,PDI-Y,PDI,MoOx,MoO3,,,,,-5.19,-3.43,,-5.9,-3.9,
44280,10.1002/adom.202101006,10.1002/adom.202101006,PTB7-Th,PC71BM,PTB7-Th,PC71BM,CCCCC(CC)COC(=O)c1sc2csc(-c3cc4c(-c5ccc(CC(CC)CCCC)s5)c5sccc5c(-c5ccc(CC(CC)CCCC)s5)c4s3)c2c1F,COC(=O)CCCC1(c2ccccc2)C23c4c5ccc6c7cc8c9c%10c(cc%11cc%12c%13c%14c(cc%15c%16ccc-5c2c%16c2c5c%16c%17c(c(c46)c7c9c%17c4c%10c%11c%13c4c%16c%14c%152)C513)C%12)C8,0.81,17.69,71.0,10.2,10.173519000000002,0.2596176470587928,10.0,10.2,,,,,ITO/PDI-Y/PTB7-Th:PC71BM/MoOx/Ag,,PDI-Y,PDI,MoOx,MoO3,,,,,-5.21,-3.6,,-5.9,-3.9,
44281,10.1002/adom.202101006,10.1002/adom.202101006,PBDB-T-2F,Y6,PM6,Y6,COC(=O)C(C)(C)c1cc(C)cc(-c2sc3c4sc5cc(/C=C6/C(=O)c7cc(F)cc(c7)C(=O)/C6=C\c6cc(C(C)(C)C(=O)OC)c(-c7cc(C)cc(C(C)(C)C(=O)OC)c7)s6)sc5c4c(C(C)(C)C(=O)OC)ccc2-3)c1,CCCCCCCCCCCc1c(/C=C2\C(=O)c3cc(F)c(F)cc3C2=C(C#N)C#N)sc2c1sc1c3c4nsnc4c4c5sc6c(CCCCCCCCCCC)c(/C=C7\C(=O)c8cc(F)c(F)cc8C7=C(C#N)C#N)sc6c5n(CC(CC)CCCC)c4c3n(CC(CC)CCCC)c21,0.85,25.82,74.0,16.1,16.24078,0.8744099378881953,15.8,16.1,,,,,ITO/PDI-Y/PBDB-T-2F:Y6/MoOx/Ag,,PDI-Y,PDI,MoOx,MoO3,,,,,-5.56,-3.65,,-5.65,-4.09,
44288,10.1002/adom.202102031,10.1002/adom.202102031,PM6,Y6,PM6,Y6,COC(=O)C(C)(C)c1cc(C)cc(-c2sc3c4sc5cc(/C=C6/C(=O)c7cc(F)cc(c7)C(=O)/C6=C\c6cc(C(C)(C)C(=O)OC)c(-c7cc(C)cc(C(C)(C)C(=O)OC)c7)s6)sc5c4c(C(C)(C)C(=O)OC)ccc2-3)c1,CCCCCCCCCCCc1c(/C=C2\C(=O)c3cc(F)c(F)cc3C2=C(C#N)C#N)sc2c1sc1c3c4nsnc4c4c5sc6c(CCCCCCCCCCC)c(/C=C7\C(=O)c8cc(F)c(F)cc8C7=C(C#N)C#N)sc6c5n(CC(CC)CCCC)c4c3n(CC(CC)CCCC)c21,0.82,25.86,69.84,14.72,14.80971168,0.6094543478260791,14.7,14.72,,,,,,,SnO2,SnO2,,,,,,,-5.56,-3.65,,-5.65,-4.09,
44289,10.1002/adom.202102031,10.1002/adom.202102031,PM6,Y6,PM6,Y6,COC(=O)C(C)(C)c1cc(C)cc(-c2sc3c4sc5cc(/C=C6/C(=O)c7cc(F)cc(c7)C(=O)/C6=C\c6cc(C(C)(C)C(=O)OC)c(-c7cc(C)cc(C(C)(C)C(=O)OC)c7)s6)sc5c4c(C(C)(C)C(=O)OC)ccc2-3)c1,CCCCCCCCCCCc1c(/C=C2\C(=O)c3cc(F)c(F)cc3C2=C(C#N)C#N)sc2c1sc1c3c4nsnc4c4c5sc6c(CCCCCCCCCCC)c(/C=C7\C(=O)c8cc(F)c(F)cc8C7=C(C#N)C#N)sc6c5n(CC(CC)CCCC)c4c3n(CC(CC)CCCC)c21,0.81,25.07,67.98,13.79,13.804494660000003,0.1051099347353443,13.75,13.79,,,,,ITO/PAS/Active Layer/MoO3/Al,,PAS,PAS,MoO3,,,,,,-5.56,-3.65,,-5.65,-4.09,
44290,10.1002/adom.202102031,10.1002/adom.202102031,PM6,Y6,PM6,Y6,COC(=O)C(C)(C)c1cc(C)cc(-c2sc3c4sc5cc(/C=C6/C(=O)c7cc(F)cc(c7)C(=O)/C6=C\c6cc(C(C)(C)C(=O)OC)c(-c7cc(C)cc(C(C)(C)C(=O)OC)c7)s6)sc5c4c(C(C)(C)C(=O)OC)ccc2-3)c1,CCCCCCCCCCCc1c(/C=C2\C(=O)c3cc(F)c(F)cc3C2=C(C#N)C#N)sc2c1sc1c3c4nsnc4c4c5sc6c(CCCCCCCCCCC)c(/C=C7\C(=O)c8cc(F)c(F)cc8C7=C(C#N)C#N)sc6c5n(CC(CC)CCCC)c4c3n(CC(CC)CCCC)c21,0.85,26.01,74.04,16.37,16.3691334,0.0052938301771651,16.34,16.37,,,,,ITO/SnO2:PAS/Active Layer/MoO3/Al,,SnO2:PAS,SnO2:PAS,MoO3,,110.0,,,,-5.56,-3.65,,-5.65,-4.09,
44291,10.1002/adom.202102031,10.1002/adom.202102031,PM6,BTP-eC9,PM6,BTP-eC9,COC(=O)C(C)(C)c1cc(C)cc(-c2sc3c4sc5cc(/C=C6/C(=O)c7cc(F)cc(c7)C(=O)/C6=C\c6cc(C(C)(C)C(=O)OC)c(-c7cc(C)cc(C(C)(C)C(=O)OC)c7)s6)sc5c4c(C(C)(C)C(=O)OC)ccc2-3)c1,CCCCCCCCCc1c(C=C2C(=O)c3cc(Cl)c(Cl)cc3C2=C(C#N)C#N)sc2c1sc1c3c4nsnc4c4c5sc6c(CCCCCCCCC)c(C=C7C(=O)c8cc(Cl)c(Cl)cc8C7=C(C#N)C#N)sc6c5n(CC(CCCC)CCCCCC)c4c3n(CC(CCCC)CCCCCC)c21,0.84,26.43,77.11,17.12,17.11934532,0.0038240654205621,17.08,17.12,,,,,ITO/SnO2:PAS/Active Layer/MoO3/Al,,SnO2:PAS,SnO2:PAS,MoO3,,,,,,-5.56,-3.65,,-5.68,-3.9,
44292,10.1002/adom.202200968,10.1002/adom.202200968,PM6,Y6,PM6,Y6,COC(=O)C(C)(C)c1cc(C)cc(-c2sc3c4sc5cc(/C=C6/C(=O)c7cc(F)cc(c7)C(=O)/C6=C\c6cc(C(C)(C)C(=O)OC)c(-c7cc(C)cc(C(C)(C)C(=O)OC)c7)s6)sc5c4c(C(C)(C)C(=O)OC)ccc2-3)c1,CCCCCCCCCCCc1c(/C=C2\C(=O)c3cc(F)c(F)cc3C2=C(C#N)C#N)sc2c1sc1c3c4nsnc4c4c5sc6c(CCCCCCCCCCC)c(/C=C7\C(=O)c8cc(F)c(F)cc8C7=C(C#N)C#N)sc6c5n(CC(CC)CCCC)c4c3n(CC(CC)CCCC)c21,0.841,24.98,71.59,15.04,15.039756062000002,0.0016219281914694,,,"1:1.2, w/w",,,,inverted OSCs,inverted,ZnO,ZnO,,,,,,,-5.56,-3.65,,-5.65,-4.09,
44293,10.1002/adom.202200968,10.1002/adom.202200968,PM6,Y6,PM6,Y6,COC(=O)C(C)(C)c1cc(C)cc(-c2sc3c4sc5cc(/C=C6/C(=O)c7cc(F)cc(c7)C(=O)/C6=C\c6cc(C(C)(C)C(=O)OC)c(-c7cc(C)cc(C(C)(C)C(=O)OC)c7)s6)sc5c4c(C(C)(C)C(=O)OC)ccc2-3)c1,CCCCCCCCCCCc1c(/C=C2\C(=O)c3cc(F)c(F)cc3C2=C(C#N)C#N)sc2c1sc1c3c4nsnc4c4c5sc6c(CCCCCCCCCCC)c(/C=C7\C(=O)c8cc(F)c(F)cc8C7=C(C#N)C#N)sc6c5n(CC(CC)CCCC)c4c3n(CC(CC)CCCC)c21,0.845,26.58,72.95,16.37,16.384642949999996,0.0894499083689394,,,"1:1.2, w/w",,,,inverted OSCs,inverted,ZnO/TPIZ,ZnO/TPIZ,MoO3,,,,,,-5.56,-3.65,,-5.65,-4.09,
44294,10.1002/adom.202200968,10.1002/adom.202200968,PM6,Y6,PM6,Y6,COC(=O)C(C)(C)c1cc(C)cc(-c2sc3c4sc5cc(/C=C6/C(=O)c7cc(F)cc(c7)C(=O)/C6=C\c6cc(C(C)(C)C(=O)OC)c(-c7cc(C)cc(C(C)(C)C(=O)OC)c7)s6)sc5c4c(C(C)(C)C(=O)OC)ccc2-3)c1,CCCCCCCCCCCc1c(/C=C2\C(=O)c3cc(F)c(F)cc3C2=C(C#N)C#N)sc2c1sc1c3c4nsnc4c4c5sc6c(CCCCCCCCCCC)c(/C=C7\C(=O)c8cc(F)c(F)cc8C7=C(C#N)C#N)sc6c5n(CC(CC)CCCC)c4c3n(CC(CC)CCCC)c21,0.843,25.46,72.78,15.63,15.620611284,0.0600685604606647,,,"1:1.2, w/w",,,,inverted OSCs,inverted,ZnO/TPE,ZnO/TPE,MoO3,,,,,,-5.56,-3.65,,-5.65,-4.09,
44295,10.1002/adom.202200968,10.1002/adom.202200968,PM6,Y6,PM6,Y6,COC(=O)C(C)(C)c1cc(C)cc(-c2sc3c4sc5cc(/C=C6/C(=O)c7cc(F)cc(c7)C(=O)/C6=C\c6cc(C(C)(C)C(=O)OC)c(-c7cc(C)cc(C(C)(C)C(=O)OC)c7)s6)sc5c4c(C(C)(C)C(=O)OC)ccc2-3)c1,CCCCCCCCCCCc1c(/C=C2\C(=O)c3cc(F)c(F)cc3C2=C(C#N)C#N)sc2c1sc1c3c4nsnc4c4c5sc6c(CCCCCCCCCCC)c(/C=C7\C(=O)c8cc(F)c(F)cc8C7=C(C#N)C#N)sc6c5n(CC(CC)CCCC)c4c3n(CC(CC)CCCC)c21,0.842,25.84,72.12,15.7,15.691350336,0.055093401273874,,,"1:1.2, w/w",,,,inverted OSCs,inverted,ZnO/TPE-OH,ZnO/TPE-OH,MoO3,,,,,,-5.56,-3.65,,-5.65,-4.09,
44305,10.1002/adom.202201977,10.1002/adom.202201977,D18,Y6,D18,Y6,CCCCCCC(CCCC)Cc1csc(-c2cc3c4nsnc4c4cc(-c5cc(CC(CCCC)CCCCCC)c(-c6cc7c(-c8cc(F)c(CC(CC)CCCC)s8)c8sccc8c(-c8cc(F)c(CC(CC)CCCC)s8)c7s6)s5)sc4c3s2)c1,CCCCCCCCCCCc1c(/C=C2\C(=O)c3cc(F)c(F)cc3C2=C(C#N)C#N)sc2c1sc1c3c4nsnc4c4c5sc6c(CCCCCCCCCCC)c(/C=C7\C(=O)c8cc(F)c(F)cc8C7=C(C#N)C#N)sc6c5n(CC(CC)CCCC)c4c3n(CC(CC)CCCC)c21,0.855,25.48,73.18,16.44,15.94255572,3.025816788321177,15.91,16.44,1:1.2,1-CN,CN,,ITO/ZnO/active layer/MoO3/Ag,inverted,ZnO,ZnO,MoO3,MoO3,100.0,chloroform,chloroform,110.0,-5.51,-2.77,,-5.65,-4.09,
44306,10.1002/adom.202201977,10.1002/adom.202201977,D18,Y6,D18,Y6,CCCCCCC(CCCC)Cc1csc(-c2cc3c4nsnc4c4cc(-c5cc(CC(CCCC)CCCCCC)c(-c6cc7c(-c8cc(F)c(CC(CC)CCCC)s8)c8sccc8c(-c8cc(F)c(CC(CC)CCCC)s8)c7s6)s5)sc4c3s2)c1,CCCCCCCCCCCc1c(/C=C2\C(=O)c3cc(F)c(F)cc3C2=C(C#N)C#N)sc2c1sc1c3c4nsnc4c4c5sc6c(CCCCCCCCCCC)c(/C=C7\C(=O)c8cc(F)c(F)cc8C7=C(C#N)C#N)sc6c5n(CC(CC)CCCC)c4c3n(CC(CC)CCCC)c21,0.853,25.46,69.62,15.54,15.119639956,2.7050195881595807,15.12,15.54,1:1.2,1-CN,CN,,ITO/ZnO/active layer/MoO3/Ag,inverted,ZnO,ZnO,MoO3,MoO3,100.0,chloroform,chloroform,110.0,-5.51,-2.77,,-5.65,-4.09,
44307,10.1002/adom.202201977,10.1002/adom.202201977,D18,Y6,D18,Y6,CCCCCCC(CCCC)Cc1csc(-c2cc3c4nsnc4c4cc(-c5cc(CC(CCCC)CCCCCC)c(-c6cc7c(-c8cc(F)c(CC(CC)CCCC)s8)c8sccc8c(-c8cc(F)c(CC(CC)CCCC)s8)c7s6)s5)sc4c3s2)c1,CCCCCCCCCCCc1c(/C=C2\C(=O)c3cc(F)c(F)cc3C2=C(C#N)C#N)sc2c1sc1c3c4nsnc4c4c5sc6c(CCCCCCCCCCC)c(/C=C7\C(=O)c8cc(F)c(F)cc8C7=C(C#N)C#N)sc6c5n(CC(CC)CCCC)c4c3n(CC(CC)CCCC)c21,0.86,25.44,70.62,15.94,15.45052608,3.070727227101631,15.34,15.94,1:1.2,1-CN,CN,,ITO/ZnO/active layer/MoO3/Ag,inverted,ZnO,ZnO,MoO3,MoO3,100.0,chloroform,chloroform,110.0,-5.51,-2.77,,-5.65,-4.09,
44308,10.1002/adom.202201977,10.1002/adom.202201977,D18,Y6,D18,Y6,CCCCCCC(CCCC)Cc1csc(-c2cc3c4nsnc4c4cc(-c5cc(CC(CCCC)CCCCCC)c(-c6cc7c(-c8cc(F)c(CC(CC)CCCC)s8)c8sccc8c(-c8cc(F)c(CC(CC)CCCC)s8)c7s6)s5)sc4c3s2)c1,CCCCCCCCCCCc1c(/C=C2\C(=O)c3cc(F)c(F)cc3C2=C(C#N)C#N)sc2c1sc1c3c4nsnc4c4c5sc6c(CCCCCCCCCCC)c(/C=C7\C(=O)c8cc(F)c(F)cc8C7=C(C#N)C#N)sc6c5n(CC(CC)CCCC)c4c3n(CC(CC)CCCC)c21,0.865,24.92,71.1,15.58,15.3261738,1.6291797175866536,15.33,15.58,1:1.2,1-CN,CN,,ITO/ZnO/active layer/MoO3/Ag,inverted,ZnO,ZnO,MoO3,MoO3,100.0,chloroform,chloroform,110.0,-5.51,-2.77,,-5.65,-4.09,
44309,10.1002/adom.202201977,10.1002/adom.202201977,D18,Y6,D18,Y6,CCCCCCC(CCCC)Cc1csc(-c2cc3c4nsnc4c4cc(-c5cc(CC(CCCC)CCCCCC)c(-c6cc7c(-c8cc(F)c(CC(CC)CCCC)s8)c8sccc8c(-c8cc(F)c(CC(CC)CCCC)s8)c7s6)s5)sc4c3s2)c1,CCCCCCCCCCCc1c(/C=C2\C(=O)c3cc(F)c(F)cc3C2=C(C#N)C#N)sc2c1sc1c3c4nsnc4c4c5sc6c(CCCCCCCCCCC)c(/C=C7\C(=O)c8cc(F)c(F)cc8C7=C(C#N)C#N)sc6c5n(CC(CC)CCCC)c4c3n(CC(CC)CCCC)c21,0.873,26.77,74.56,17.74,17.424828576,1.7766145659526438,17.44,17.74,1:1.2,1-CN,CN,,ITO/ZnO/active layer/MoO3/Ag,inverted,ZnO,ZnO,MoO3,MoO3,100.0,chloroform,chloroform,110.0,-5.51,-2.77,,-5.65,-4.09,
44310,10.1002/adom.202202135,10.1002/adom.202202135,PM6,Y6,PM6,Y6,COC(=O)C(C)(C)c1cc(C)cc(-c2sc3c4sc5cc(/C=C6/C(=O)c7cc(F)cc(c7)C(=O)/C6=C\c6cc(C(C)(C)C(=O)OC)c(-c7cc(C)cc(C(C)(C)C(=O)OC)c7)s6)sc5c4c(C(C)(C)C(=O)OC)ccc2-3)c1,CCCCCCCCCCCc1c(/C=C2\C(=O)c3cc(F)c(F)cc3C2=C(C#N)C#N)sc2c1sc1c3c4nsnc4c4c5sc6c(CCCCCCCCCCC)c(/C=C7\C(=O)c8cc(F)c(F)cc8C7=C(C#N)C#N)sc6c5n(CC(CC)CCCC)c4c3n(CC(CC)CCCC)c21,0.831,26.0,69.6,15.2,15.037775999999996,1.0672631578947496,15.1,15.2,,,,0.00%,ITO/2PACz/PM6:Y6:MXene/PDINO/Al,MX 0.00%,PDINO,PDINO,2PACz,2PACz,,chloroform,chloroform,,-5.56,-3.65,,-5.65,-4.09,
44311,10.1002/adom.202202135,10.1002/adom.202202135,PM6,Y6,PM6,Y6,COC(=O)C(C)(C)c1cc(C)cc(-c2sc3c4sc5cc(/C=C6/C(=O)c7cc(F)cc(c7)C(=O)/C6=C\c6cc(C(C)(C)C(=O)OC)c(-c7cc(C)cc(C(C)(C)C(=O)OC)c7)s6)sc5c4c(C(C)(C)C(=O)OC)ccc2-3)c1,CCCCCCCCCCCc1c(/C=C2\C(=O)c3cc(F)c(F)cc3C2=C(C#N)C#N)sc2c1sc1c3c4nsnc4c4c5sc6c(CCCCCCCCCCC)c(/C=C7\C(=O)c8cc(F)c(F)cc8C7=C(C#N)C#N)sc6c5n(CC(CC)CCCC)c4c3n(CC(CC)CCCC)c21,0.824,25.7,72.4,15.5,15.3320032,1.0838503225806513,15.3,15.5,,,,0.02%,ITO/2PACz/PM6:Y6:MXene/PDINO/Al,MX 0.02%,PDINO,PDINO,2PACz,2PACz,,chloroform,chloroform,,-5.56,-3.65,,-5.65,-4.09,
44312,10.1002/adom.202202135,10.1002/adom.202202135,PM6,Y6,PM6,Y6,COC(=O)C(C)(C)c1cc(C)cc(-c2sc3c4sc5cc(/C=C6/C(=O)c7cc(F)cc(c7)C(=O)/C6=C\c6cc(C(C)(C)C(=O)OC)c(-c7cc(C)cc(C(C)(C)C(=O)OC)c7)s6)sc5c4c(C(C)(C)C(=O)OC)ccc2-3)c1,CCCCCCCCCCCc1c(/C=C2\C(=O)c3cc(F)c(F)cc3C2=C(C#N)C#N)sc2c1sc1c3c4nsnc4c4c5sc6c(CCCCCCCCCCC)c(/C=C7\C(=O)c8cc(F)c(F)cc8C7=C(C#N)C#N)sc6c5n(CC(CC)CCCC)c4c3n(CC(CC)CCCC)c21,0.828,26.2,73.1,15.9,15.8580216,0.2640150943396315,15.8,15.9,,,,0.04%,ITO/2PACz/PM6:Y6:MXene/PDINO/Al,MX 0.04%,PDINO,PDINO,2PACz,2PACz,,chloroform,chloroform,,-5.56,-3.65,,-5.65,-4.09,
44313,10.1002/adom.202202135,10.1002/adom.202202135,PM6,Y6,PM6,Y6,COC(=O)C(C)(C)c1cc(C)cc(-c2sc3c4sc5cc(/C=C6/C(=O)c7cc(F)cc(c7)C(=O)/C6=C\c6cc(C(C)(C)C(=O)OC)c(-c7cc(C)cc(C(C)(C)C(=O)OC)c7)s6)sc5c4c(C(C)(C)C(=O)OC)ccc2-3)c1,CCCCCCCCCCCc1c(/C=C2\C(=O)c3cc(F)c(F)cc3C2=C(C#N)C#N)sc2c1sc1c3c4nsnc4c4c5sc6c(CCCCCCCCCCC)c(/C=C7\C(=O)c8cc(F)c(F)cc8C7=C(C#N)C#N)sc6c5n(CC(CC)CCCC)c4c3n(CC(CC)CCCC)c21,0.823,26.8,73.3,16.1,16.1673412,0.4182683229813525,16.0,16.1,,,,0.06%,ITO/2PACz/PM6:Y6:MXene/PDINO/Al,MX 0.06%,PDINO,PDINO,2PACz,2PACz,,chloroform,chloroform,,-5.56,-3.65,,-5.65,-4.09,
44314,10.1002/adom.202202135,10.1002/adom.202202135,PM6,Y6,PM6,Y6,COC(=O)C(C)(C)c1cc(C)cc(-c2sc3c4sc5cc(/C=C6/C(=O)c7cc(F)cc(c7)C(=O)/C6=C\c6cc(C(C)(C)C(=O)OC)c(-c7cc(C)cc(C(C)(C)C(=O)OC)c7)s6)sc5c4c(C(C)(C)C(=O)OC)ccc2-3)c1,CCCCCCCCCCCc1c(/C=C2\C(=O)c3cc(F)c(F)cc3C2=C(C#N)C#N)sc2c1sc1c3c4nsnc4c4c5sc6c(CCCCCCCCCCC)c(/C=C7\C(=O)c8cc(F)c(F)cc8C7=C(C#N)C#N)sc6c5n(CC(CC)CCCC)c4c3n(CC(CC)CCCC)c21,0.824,25.9,72.3,15.6,15.429976799999997,1.0898923076923257,15.4,15.6,,,,0.10%,ITO/2PACz/PM6:Y6:MXene/PDINO/Al,MX 0.10%,PDINO,PDINO,2PACz,2PACz,,chloroform,chloroform,,-5.56,-3.65,,-5.65,-4.09,
44339,10.1002/adom.202202685,10.1002/adom.202202685,PM6,Y6,PM6,Y6,COC(=O)C(C)(C)c1cc(C)cc(-c2sc3c4sc5cc(/C=C6/C(=O)c7cc(F)cc(c7)C(=O)/C6=C\c6cc(C(C)(C)C(=O)OC)c(-c7cc(C)cc(C(C)(C)C(=O)OC)c7)s6)sc5c4c(C(C)(C)C(=O)OC)ccc2-3)c1,CCCCCCCCCCCc1c(/C=C2\C(=O)c3cc(F)c(F)cc3C2=C(C#N)C#N)sc2c1sc1c3c4nsnc4c4c5sc6c(CCCCCCCCCCC)c(/C=C7\C(=O)c8cc(F)c(F)cc8C7=C(C#N)C#N)sc6c5n(CC(CC)CCCC)c4c3n(CC(CC)CCCC)c21,,,,21.76,,,,,,,,,ITO/PEDOT:PSS/photoactive layer/PDINO/Al,conventional,PDINO,PDINO,PEDOT:PSS,PEDOT:PSS,113.0,,,,-5.56,-3.65,,-5.65,-4.09,
44340,10.1002/adom.202202685,10.1002/adom.202202685,PBDB-T,PYT,PBDB-T,PYT,CCCCC(CC)Cc1ccc(-c2c3cc(-c4ccc(-c5sc(-c6cccs6)c6c5C(=O)c5c(CC(CC)CCCC)sc(CC(CC)CCCC)c5C6=O)s4)sc3c(-c3ccc(CC(CC)CCCC)s3)c3ccsc23)s1,CCCCCCCCCCCCC(CCCCCCCCCC)Cn1c2c3sc(/C=C4\C(=O)c5ccccc5C4=C(C#N)C#N)c(CCCCCCCCCCC)c3sc2c2c3nsnc3c3c4sc5c(CCCCCCCCCCC)c(/C=C6\C(=O)c7cc(-c8cccs8)ccc7C6=C(C#N)C#N)sc5c4n(CC(CCCCCCCCCC)CCCCCCCCCCCC)c3c21,,,,21.28,,,,,,,,,ITO/PEDOT:PSS/photoactive layer/PDINO/Al,conventional,PDINO,PDINO,PEDOT:PSS,PEDOT:PSS,94.0,,,,-5.33,-3.48,,-5.63,-3.72,
44341,10.1002/adom.202203040,10.1002/adom.202203040,PM6,Y6,PM6,Y6,COC(=O)C(C)(C)c1cc(C)cc(-c2sc3c4sc5cc(/C=C6/C(=O)c7cc(F)cc(c7)C(=O)/C6=C\c6cc(C(C)(C)C(=O)OC)c(-c7cc(C)cc(C(C)(C)C(=O)OC)c7)s6)sc5c4c(C(C)(C)C(=O)OC)ccc2-3)c1,CCCCCCCCCCCc1c(/C=C2\C(=O)c3cc(F)c(F)cc3C2=C(C#N)C#N)sc2c1sc1c3c4nsnc4c4c5sc6c(CCCCCCCCCCC)c(/C=C7\C(=O)c8cc(F)c(F)cc8C7=C(C#N)C#N)sc6c5n(CC(CC)CCCC)c4c3n(CC(CC)CCCC)c21,0.85,25.11,67.0,14.36,14.300145,0.4168175487465103,14.36,,,,,,BHJ conventional,conventional,,,,,,,,,-5.56,-3.65,,-5.65,-4.09,
44342,10.1002/adom.202203040,10.1002/adom.202203040,PM6,Y6,PM6,Y6,COC(=O)C(C)(C)c1cc(C)cc(-c2sc3c4sc5cc(/C=C6/C(=O)c7cc(F)cc(c7)C(=O)/C6=C\c6cc(C(C)(C)C(=O)OC)c(-c7cc(C)cc(C(C)(C)C(=O)OC)c7)s6)sc5c4c(C(C)(C)C(=O)OC)ccc2-3)c1,CCCCCCCCCCCc1c(/C=C2\C(=O)c3cc(F)c(F)cc3C2=C(C#N)C#N)sc2c1sc1c3c4nsnc4c4c5sc6c(CCCCCCCCCCC)c(/C=C7\C(=O)c8cc(F)c(F)cc8C7=C(C#N)C#N)sc6c5n(CC(CC)CCCC)c4c3n(CC(CC)CCCC)c21,0.82,20.47,47.0,7.89,7.889137999999999,0.0109252217997539,7.89,,,,,,SD conventional,conventional,,,,,,,,15.0,-5.56,-3.65,,-5.65,-4.09,
44343,10.1002/adom.202203040,10.1002/adom.202203040,PM6,Y6,PM6,Y6,COC(=O)C(C)(C)c1cc(C)cc(-c2sc3c4sc5cc(/C=C6/C(=O)c7cc(F)cc(c7)C(=O)/C6=C\c6cc(C(C)(C)C(=O)OC)c(-c7cc(C)cc(C(C)(C)C(=O)OC)c7)s6)sc5c4c(C(C)(C)C(=O)OC)ccc2-3)c1,CCCCCCCCCCCc1c(/C=C2\C(=O)c3cc(F)c(F)cc3C2=C(C#N)C#N)sc2c1sc1c3c4nsnc4c4c5sc6c(CCCCCCCCCCC)c(/C=C7\C(=O)c8cc(F)c(F)cc8C7=C(C#N)C#N)sc6c5n(CC(CC)CCCC)c4c3n(CC(CC)CCCC)c21,0.8,25.54,64.0,13.08,13.076480000000002,0.0269113149846956,13.08,,,,,,SD conventional,conventional,,,,,,,,35.0,-5.56,-3.65,,-5.65,-4.09,
44344,10.1002/adom.202203040,10.1002/adom.202203040,PM6,Y6,PM6,Y6,COC(=O)C(C)(C)c1cc(C)cc(-c2sc3c4sc5cc(/C=C6/C(=O)c7cc(F)cc(c7)C(=O)/C6=C\c6cc(C(C)(C)C(=O)OC)c(-c7cc(C)cc(C(C)(C)C(=O)OC)c7)s6)sc5c4c(C(C)(C)C(=O)OC)ccc2-3)c1,CCCCCCCCCCCc1c(/C=C2\C(=O)c3cc(F)c(F)cc3C2=C(C#N)C#N)sc2c1sc1c3c4nsnc4c4c5sc6c(CCCCCCCCCCC)c(/C=C7\C(=O)c8cc(F)c(F)cc8C7=C(C#N)C#N)sc6c5n(CC(CC)CCCC)c4c3n(CC(CC)CCCC)c21,0.8,25.6,62.1,12.61,12.718080000000002,0.8570975416336467,12.61,,,,,,SD inverted,inverted,ZnOx,,MoO3,,,,,10.0,-5.56,-3.65,,-5.65,-4.09,
44345,10.1002/adom.202203040,10.1002/adom.202203040,PM6,Y6,PM6,Y6,COC(=O)C(C)(C)c1cc(C)cc(-c2sc3c4sc5cc(/C=C6/C(=O)c7cc(F)cc(c7)C(=O)/C6=C\c6cc(C(C)(C)C(=O)OC)c(-c7cc(C)cc(C(C)(C)C(=O)OC)c7)s6)sc5c4c(C(C)(C)C(=O)OC)ccc2-3)c1,CCCCCCCCCCCc1c(/C=C2\C(=O)c3cc(F)c(F)cc3C2=C(C#N)C#N)sc2c1sc1c3c4nsnc4c4c5sc6c(CCCCCCCCCCC)c(/C=C7\C(=O)c8cc(F)c(F)cc8C7=C(C#N)C#N)sc6c5n(CC(CC)CCCC)c4c3n(CC(CC)CCCC)c21,0.8,27.33,64.3,14.01,14.058552,0.3465524625267597,14.01,,,,,,SD inverted,inverted,ZnOx,,MoO3,,,,,15.0,-5.56,-3.65,,-5.65,-4.09,
44346,10.1002/adom.202203040,10.1002/adom.202203040,PM6,Y6,PM6,Y6,COC(=O)C(C)(C)c1cc(C)cc(-c2sc3c4sc5cc(/C=C6/C(=O)c7cc(F)cc(c7)C(=O)/C6=C\c6cc(C(C)(C)C(=O)OC)c(-c7cc(C)cc(C(C)(C)C(=O)OC)c7)s6)sc5c4c(C(C)(C)C(=O)OC)ccc2-3)c1,CCCCCCCCCCCc1c(/C=C2\C(=O)c3cc(F)c(F)cc3C2=C(C#N)C#N)sc2c1sc1c3c4nsnc4c4c5sc6c(CCCCCCCCCCC)c(/C=C7\C(=O)c8cc(F)c(F)cc8C7=C(C#N)C#N)sc6c5n(CC(CC)CCCC)c4c3n(CC(CC)CCCC)c21,0.8,26.51,63.2,13.46,13.403456,0.4200891530460667,13.46,,,,,,SD inverted,inverted,ZnOx,,MoO3,,,,,20.0,-5.56,-3.65,,-5.65,-4.09,
44347,10.1002/adom.202203040,10.1002/adom.202203040,PM6,Y6,PM6,Y6,COC(=O)C(C)(C)c1cc(C)cc(-c2sc3c4sc5cc(/C=C6/C(=O)c7cc(F)cc(c7)C(=O)/C6=C\c6cc(C(C)(C)C(=O)OC)c(-c7cc(C)cc(C(C)(C)C(=O)OC)c7)s6)sc5c4c(C(C)(C)C(=O)OC)ccc2-3)c1,CCCCCCCCCCCc1c(/C=C2\C(=O)c3cc(F)c(F)cc3C2=C(C#N)C#N)sc2c1sc1c3c4nsnc4c4c5sc6c(CCCCCCCCCCC)c(/C=C7\C(=O)c8cc(F)c(F)cc8C7=C(C#N)C#N)sc6c5n(CC(CC)CCCC)c4c3n(CC(CC)CCCC)c21,0.78,24.64,56.2,10.79,10.8011904,0.1037108433735129,10.79,,,,,,SD inverted,inverted,ZnOx,,MoO3,,,,,25.0,-5.56,-3.65,,-5.65,-4.09,
44348,10.1002/adom.202203040,10.1002/adom.202203040,PM6,Y6,PM6,Y6,COC(=O)C(C)(C)c1cc(C)cc(-c2sc3c4sc5cc(/C=C6/C(=O)c7cc(F)cc(c7)C(=O)/C6=C\c6cc(C(C)(C)C(=O)OC)c(-c7cc(C)cc(C(C)(C)C(=O)OC)c7)s6)sc5c4c(C(C)(C)C(=O)OC)ccc2-3)c1,CCCCCCCCCCCc1c(/C=C2\C(=O)c3cc(F)c(F)cc3C2=C(C#N)C#N)sc2c1sc1c3c4nsnc4c4c5sc6c(CCCCCCCCCCC)c(/C=C7\C(=O)c8cc(F)c(F)cc8C7=C(C#N)C#N)sc6c5n(CC(CC)CCCC)c4c3n(CC(CC)CCCC)c21,0.84,20.52,69.0,10.27,11.893392,15.807127555988307,10.27,,,,,,SD inverted,inverted,,,,,,,,35.0,-5.56,-3.65,,-5.65,-4.09,
