Repository: JiYiqaq/PCE-KA-GNN

# Data directory

- `raw/Active_Database.csv` is the immutable source dataset bundled under CC BY 4.0. Do not overwrite it with processed data.
- `processed/` is created and populated by the training pipeline. Generated `.pt` and `.pth` caches are intentionally ignored by Git because they can exceed GitHub's normal single-file limit.

See `../DATA_LICENSE.md` for provenance, license and checksum information.

File: data/raw/Active_Database.csv (part 73 of 471)
id,doi,doi_norm,donor,acceptor,donor_canonical,acceptor_canonical,donor_smiles,acceptor_smiles,voc,jsc,ff,pce,pce_recomputed,pce_relative_error_percent,pce_avg,pce_best,d_a_ratio,additive,additive_canonical,additive_ratio,device_structure,device_type,etl,etl_canonical,htl,htl_canonical,active_layer_thickness,solvent,solvent_canonical,annealing_temp,homo_d,lumo_d,eg_d,homo_a,lumo_a,eg_a
44349,10.1002/adom.202203040,10.1002/adom.202203040,PM6,Y6,PM6,Y6,COC(=O)C(C)(C)c1cc(C)cc(-c2sc3c4sc5cc(/C=C6/C(=O)c7cc(F)cc(c7)C(=O)/C6=C\c6cc(C(C)(C)C(=O)OC)c(-c7cc(C)cc(C(C)(C)C(=O)OC)c7)s6)sc5c4c(C(C)(C)C(=O)OC)ccc2-3)c1,CCCCCCCCCCCc1c(/C=C2\C(=O)c3cc(F)c(F)cc3C2=C(C#N)C#N)sc2c1sc1c3c4nsnc4c4c5sc6c(CCCCCCCCCCC)c(/C=C7\C(=O)c8cc(F)c(F)cc8C7=C(C#N)C#N)sc6c5n(CC(CC)CCCC)c4c3n(CC(CC)CCCC)c21,0.82,22.69,61.98,11.43,11.53187484,0.8912934383202004,11.43,,1:1.2,,,,BHJ,,,,,,85.0,,,,-5.56,-3.65,,-5.65,-4.09,
44350,10.1002/adom.202203040,10.1002/adom.202203040,PM6,Y6,PM6,Y6,COC(=O)C(C)(C)c1cc(C)cc(-c2sc3c4sc5cc(/C=C6/C(=O)c7cc(F)cc(c7)C(=O)/C6=C\c6cc(C(C)(C)C(=O)OC)c(-c7cc(C)cc(C(C)(C)C(=O)OC)c7)s6)sc5c4c(C(C)(C)C(=O)OC)ccc2-3)c1,CCCCCCCCCCCc1c(/C=C2\C(=O)c3cc(F)c(F)cc3C2=C(C#N)C#N)sc2c1sc1c3c4nsnc4c4c5sc6c(CCCCCCCCCCC)c(/C=C7\C(=O)c8cc(F)c(F)cc8C7=C(C#N)C#N)sc6c5n(CC(CC)CCCC)c4c3n(CC(CC)CCCC)c21,0.83,24.26,62.05,12.47,12.494263899999998,0.1945781876503413,12.47,,70:50,,,,LTSD,,,,,,120.0,,,,-5.56,-3.65,,-5.65,-4.09,
44351,10.1002/adom.202203040,10.1002/adom.202203040,PM6,Y6,PM6,Y6,COC(=O)C(C)(C)c1cc(C)cc(-c2sc3c4sc5cc(/C=C6/C(=O)c7cc(F)cc(c7)C(=O)/C6=C\c6cc(C(C)(C)C(=O)OC)c(-c7cc(C)cc(C(C)(C)C(=O)OC)c7)s6)sc5c4c(C(C)(C)C(=O)OC)ccc2-3)c1,CCCCCCCCCCCc1c(/C=C2\C(=O)c3cc(F)c(F)cc3C2=C(C#N)C#N)sc2c1sc1c3c4nsnc4c4c5sc6c(CCCCCCCCCCC)c(/C=C7\C(=O)c8cc(F)c(F)cc8C7=C(C#N)C#N)sc6c5n(CC(CC)CCCC)c4c3n(CC(CC)CCCC)c21,0.82,24.59,58.56,11.84,11.80792128,0.2709351351351305,11.84,,60:40,,,,LTSD,,,,,,100.0,,,,-5.56,-3.65,,-5.65,-4.09,
44352,10.1002/adom.202203040,10.1002/adom.202203040,PM6,Y6,PM6,Y6,COC(=O)C(C)(C)c1cc(C)cc(-c2sc3c4sc5cc(/C=C6/C(=O)c7cc(F)cc(c7)C(=O)/C6=C\c6cc(C(C)(C)C(=O)OC)c(-c7cc(C)cc(C(C)(C)C(=O)OC)c7)s6)sc5c4c(C(C)(C)C(=O)OC)ccc2-3)c1,CCCCCCCCCCCc1c(/C=C2\C(=O)c3cc(F)c(F)cc3C2=C(C#N)C#N)sc2c1sc1c3c4nsnc4c4c5sc6c(CCCCCCCCCCC)c(/C=C7\C(=O)c8cc(F)c(F)cc8C7=C(C#N)C#N)sc6c5n(CC(CC)CCCC)c4c3n(CC(CC)CCCC)c21,0.83,23.09,64.71,12.36,12.40147737,0.3355774271844585,12.36,,45:40,,,,LTSD,,,,,,85.0,,,,-5.56,-3.65,,-5.65,-4.09,
44353,10.1002/adom.202203040,10.1002/adom.202203040,PM6,Y6,PM6,Y6,COC(=O)C(C)(C)c1cc(C)cc(-c2sc3c4sc5cc(/C=C6/C(=O)c7cc(F)cc(c7)C(=O)/C6=C\c6cc(C(C)(C)C(=O)OC)c(-c7cc(C)cc(C(C)(C)C(=O)OC)c7)s6)sc5c4c(C(C)(C)C(=O)OC)ccc2-3)c1,CCCCCCCCCCCc1c(/C=C2\C(=O)c3cc(F)c(F)cc3C2=C(C#N)C#N)sc2c1sc1c3c4nsnc4c4c5sc6c(CCCCCCCCCCC)c(/C=C7\C(=O)c8cc(F)c(F)cc8C7=C(C#N)C#N)sc6c5n(CC(CC)CCCC)c4c3n(CC(CC)CCCC)c21,0.83,22.18,61.37,11.26,11.29784878,0.3361348134991042,11.26,,40:40,,,,LTSD,,,,,,80.0,,,,-5.56,-3.65,,-5.65,-4.09,
44354,10.1002/adom.202203040,10.1002/adom.202203040,PM6,BTP-ec9,PM6,BTP-eC9,COC(=O)C(C)(C)c1cc(C)cc(-c2sc3c4sc5cc(/C=C6/C(=O)c7cc(F)cc(c7)C(=O)/C6=C\c6cc(C(C)(C)C(=O)OC)c(-c7cc(C)cc(C(C)(C)C(=O)OC)c7)s6)sc5c4c(C(C)(C)C(=O)OC)ccc2-3)c1,CCCCCCCCCc1c(C=C2C(=O)c3cc(Cl)c(Cl)cc3C2=C(C#N)C#N)sc2c1sc1c3c4nsnc4c4c5sc6c(CCCCCCCCC)c(C=C7C(=O)c8cc(Cl)c(Cl)cc8C7=C(C#N)C#N)sc6c5n(CC(CCCC)CCCCCC)c4c3n(CC(CCCC)CCCCCC)c21,0.82,22.5,72.1,13.3,13.30245,0.0184210526315627,13.3,13.3,,,,,PM6:BTP-ec9/PFN-Br/Au/Ag,,,,,,,,,,-5.56,-3.65,,-5.68,-3.9,
44355,10.1002/adom.202203040,10.1002/adom.202203040,PM6,Y6,PM6,Y6,COC(=O)C(C)(C)c1cc(C)cc(-c2sc3c4sc5cc(/C=C6/C(=O)c7cc(F)cc(c7)C(=O)/C6=C\c6cc(C(C)(C)C(=O)OC)c(-c7cc(C)cc(C(C)(C)C(=O)OC)c7)s6)sc5c4c(C(C)(C)C(=O)OC)ccc2-3)c1,CCCCCCCCCCCc1c(/C=C2\C(=O)c3cc(F)c(F)cc3C2=C(C#N)C#N)sc2c1sc1c3c4nsnc4c4c5sc6c(CCCCCCCCCCC)c(/C=C7\C(=O)c8cc(F)c(F)cc8C7=C(C#N)C#N)sc6c5n(CC(CC)CCCC)c4c3n(CC(CC)CCCC)c21,0.845,21.95,75.45,13.07,13.994277375,7.071747322111699,13.07,13.07,,,,,,,,,,,,,,,-5.56,-3.65,,-5.65,-4.09,
44356,10.1002/adom.202203040,10.1002/adom.202203040,PM6,Y6,PM6,Y6,COC(=O)C(C)(C)c1cc(C)cc(-c2sc3c4sc5cc(/C=C6/C(=O)c7cc(F)cc(c7)C(=O)/C6=C\c6cc(C(C)(C)C(=O)OC)c(-c7cc(C)cc(C(C)(C)C(=O)OC)c7)s6)sc5c4c(C(C)(C)C(=O)OC)ccc2-3)c1,CCCCCCCCCCCc1c(/C=C2\C(=O)c3cc(F)c(F)cc3C2=C(C#N)C#N)sc2c1sc1c3c4nsnc4c4c5sc6c(CCCCCCCCCCC)c(/C=C7\C(=O)c8cc(F)c(F)cc8C7=C(C#N)C#N)sc6c5n(CC(CC)CCCC)c4c3n(CC(CC)CCCC)c21,0.83,21.4,68.79,12.22,12.2184798,0.0124402618657926,12.22,12.22,,,,,,,,,,,,,,,-5.56,-3.65,,-5.65,-4.09,
44357,10.1002/adom.202203040,10.1002/adom.202203040,D18,N3,D18,N3,CCCCCCC(CCCC)Cc1csc(-c2cc3c4nsnc4c4cc(-c5cc(CC(CCCC)CCCCCC)c(-c6cc7c(-c8cc(F)c(CC(CC)CCCC)s8)c8sccc8c(-c8cc(F)c(CC(CC)CCCC)s8)c7s6)s5)sc4c3s2)c1,CCCCCCCCCCCC1=C(/C=C2\C(=O)C3=CC(F)=C(F)C=C3C2=C(C#N)C#N)SC2=C1SC1=C2N(CCC(CC)CCCC)C2=C1C1=NSN=C1C1=C2N(CCC(CC)CCCC)C2=C1SC1=C2SC(/C=C2\C(=O)C3=CC(F)=C(F)C=C3C2=C(C#N)C#N)=C1CCCCCCCCCCC,0.831,20.9,74.4,12.91,12.9217176,0.0907637490317505,12.91,12.91,,,,,D18:N3/PDIN/Au/Ag,,,,,,,,,,-5.51,-2.77,,-5.64,-3.86,
44359,10.1002/adom.202302145,10.1002/adom.202302145,PM6,BTP-PO-4F,PM6,BTP-PO-4F,COC(=O)C(C)(C)c1cc(C)cc(-c2sc3c4sc5cc(/C=C6/C(=O)c7cc(F)cc(c7)C(=O)/C6=C\c6cc(C(C)(C)C(=O)OC)c(-c7cc(C)cc(C(C)(C)C(=O)OC)c7)s6)sc5c4c(C(C)(C)C(=O)OC)ccc2-3)c1,,0.83,21.8,66.5,12.1,12.03251,0.5577685950413173,12.0,12.1,,,,,ITO/2PACz/Active layer/PDINO/Al,conventional,PDINO,PDINO,2PACz,2PACz,,,,,-5.56,-3.65,,,,
44360,10.1002/adom.202302145,10.1002/adom.202302145,PM6,BTP-PO-4Cl,PM6,BTP-PO-4Cl,COC(=O)C(C)(C)c1cc(C)cc(-c2sc3c4sc5cc(/C=C6/C(=O)c7cc(F)cc(c7)C(=O)/C6=C\c6cc(C(C)(C)C(=O)OC)c(-c7cc(C)cc(C(C)(C)C(=O)OC)c7)s6)sc5c4c(C(C)(C)C(=O)OC)ccc2-3)c1,,0.821,20.9,64.5,12.0,11.067490499999998,7.770912500000016,11.1,12.0,,,,,ITO/2PACz/Active layer/PDINO/Al,conventional,PDINO,PDINO,2PACz,2PACz,,,,,-5.56,-3.65,,,,
44363,10.1002/adom.202302145,10.1002/adom.202302145,PM6,Y6,PM6,Y6,COC(=O)C(C)(C)c1cc(C)cc(-c2sc3c4sc5cc(/C=C6/C(=O)c7cc(F)cc(c7)C(=O)/C6=C\c6cc(C(C)(C)C(=O)OC)c(-c7cc(C)cc(C(C)(C)C(=O)OC)c7)s6)sc5c4c(C(C)(C)C(=O)OC)ccc2-3)c1,CCCCCCCCCCCc1c(/C=C2\C(=O)c3cc(F)c(F)cc3C2=C(C#N)C#N)sc2c1sc1c3c4nsnc4c4c5sc6c(CCCCCCCCCCC)c(/C=C7\C(=O)c8cc(F)c(F)cc8C7=C(C#N)C#N)sc6c5n(CC(CC)CCCC)c4c3n(CC(CC)CCCC)c21,0.825,25.9,68.1,14.7,14.551267499999996,1.011785714285735,14.5,14.7,,,,,ITO/2PACz/Active layer/PDINO/Al,conventional,PDINO,PDINO,2PACz,2PACz,,,,,-5.56,-3.65,,-5.65,-4.09,
44409,10.1002/adom.202302947,10.1002/adom.202302947,PM6,L8-BO,PM6,L8-BO,COC(=O)C(C)(C)c1cc(C)cc(-c2sc3c4sc5cc(/C=C6/C(=O)c7cc(F)cc(c7)C(=O)/C6=C\c6cc(C(C)(C)C(=O)OC)c(-c7cc(C)cc(C(C)(C)C(=O)OC)c7)s6)sc5c4c(C(C)(C)C(=O)OC)ccc2-3)c1,CCCCCCC(CCCC)Cc1c(/C=C2\C(=O)c3cc(F)c(F)cc3C2=C(C#N)C#N)sc2c1SC1c3c(c4c(c5nsnc35)c3sc5c(CC(CCCC)CCCCCC)c(/C=C6\C(=O)c7cc(F)c(F)cc7C6=C(C#N)C#N)sc5c3n4CC(CC)CCCC)N(CC(CC)CCCC)C21,0.896,25.11,76.78,17.31,17.274394368,0.2056940034662006,17.1,17.31,,,,,ITO/PEDOT:PSS/PM6:L8-BO/PDINN/Ag,solution-processed binary organic solar cell,PDINN,,PEDOT:PSS,PEDOT:PSS,,,,,-5.56,-3.65,,-5.68,-3.9,
44410,10.1002/adom.202302947,10.1002/adom.202302947,PM6,L8-BO,PM6,L8-BO,COC(=O)C(C)(C)c1cc(C)cc(-c2sc3c4sc5cc(/C=C6/C(=O)c7cc(F)cc(c7)C(=O)/C6=C\c6cc(C(C)(C)C(=O)OC)c(-c7cc(C)cc(C(C)(C)C(=O)OC)c7)s6)sc5c4c(C(C)(C)C(=O)OC)ccc2-3)c1,CCCCCCC(CCCC)Cc1c(/C=C2\C(=O)c3cc(F)c(F)cc3C2=C(C#N)C#N)sc2c1SC1c3c(c4c(c5nsnc35)c3sc5c(CC(CCCC)CCCCCC)c(/C=C6\C(=O)c7cc(F)c(F)cc7C6=C(C#N)C#N)sc5c3n4CC(CC)CCCC)N(CC(CC)CCCC)C21,0.899,26.84,75.66,18.25,18.256122456,0.0335477041095887,18.08,18.25,,,,,ITO/PEDOT:PSS/PM6:L8-BO/PDINN/Ag,solution-processed binary organic solar cell,PDINN,,PEDOT:PSS,PEDOT:PSS,,,,,-5.56,-3.65,,-5.68,-3.9,
44411,10.1002/adom.202302947,10.1002/adom.202302947,PM6,L8-BO,PM6,L8-BO,COC(=O)C(C)(C)c1cc(C)cc(-c2sc3c4sc5cc(/C=C6/C(=O)c7cc(F)cc(c7)C(=O)/C6=C\c6cc(C(C)(C)C(=O)OC)c(-c7cc(C)cc(C(C)(C)C(=O)OC)c7)s6)sc5c4c(C(C)(C)C(=O)OC)ccc2-3)c1,CCCCCCC(CCCC)Cc1c(/C=C2\C(=O)c3cc(F)c(F)cc3C2=C(C#N)C#N)sc2c1SC1c3c(c4c(c5nsnc35)c3sc5c(CC(CCCC)CCCCCC)c(/C=C6\C(=O)c7cc(F)c(F)cc7C6=C(C#N)C#N)sc5c3n4CC(CC)CCCC)N(CC(CC)CCCC)C21,0.895,27.01,77.04,18.62,18.623611080000003,0.0193935553168766,18.39,18.62,,PSSNa,,1.5 mg mL-1,ITO/PEDOT:PSS/PM6:L8-BO/PDINN/Ag,solution-processed binary organic solar cell,PDINN,,PEDOT:PSS,PEDOT:PSS,,,,,-5.56,-3.65,,-5.68,-3.9,
44412,10.1002/adom.202302947,10.1002/adom.202302947,PM6,L8-BO,PM6,L8-BO,COC(=O)C(C)(C)c1cc(C)cc(-c2sc3c4sc5cc(/C=C6/C(=O)c7cc(F)cc(c7)C(=O)/C6=C\c6cc(C(C)(C)C(=O)OC)c(-c7cc(C)cc(C(C)(C)C(=O)OC)c7)s6)sc5c4c(C(C)(C)C(=O)OC)ccc2-3)c1,CCCCCCC(CCCC)Cc1c(/C=C2\C(=O)c3cc(F)c(F)cc3C2=C(C#N)C#N)sc2c1SC1c3c(c4c(c5nsnc35)c3sc5c(CC(CCCC)CCCCCC)c(/C=C6\C(=O)c7cc(F)c(F)cc7C6=C(C#N)C#N)sc5c3n4CC(CC)CCCC)N(CC(CC)CCCC)C21,0.898,25.75,75.38,17.44,17.4304943,0.0545051605504692,17.25,17.44,,PSSNa,,2.0 mg mL-1,ITO/PEDOT:PSS/PM6:L8-BO/PDINN/Ag,solution-processed binary organic solar cell,PDINN,,PEDOT:PSS,PEDOT:PSS,,,,,-5.56,-3.65,,-5.68,-3.9,
44413,10.1002/adom.202302947,10.1002/adom.202302947,PM6,L8-BO,PM6,L8-BO,COC(=O)C(C)(C)c1cc(C)cc(-c2sc3c4sc5cc(/C=C6/C(=O)c7cc(F)cc(c7)C(=O)/C6=C\c6cc(C(C)(C)C(=O)OC)c(-c7cc(C)cc(C(C)(C)C(=O)OC)c7)s6)sc5c4c(C(C)(C)C(=O)OC)ccc2-3)c1,CCCCCCC(CCCC)Cc1c(/C=C2\C(=O)c3cc(F)c(F)cc3C2=C(C#N)C#N)sc2c1SC1c3c(c4c(c5nsnc35)c3sc5c(CC(CCCC)CCCCCC)c(/C=C6\C(=O)c7cc(F)c(F)cc7C6=C(C#N)C#N)sc5c3n4CC(CC)CCCC)N(CC(CC)CCCC)C21,,,,18.32,,,17.97,18.32,,,,,ITO/HTL/PM6:L8-BO/PNDIT-F3N-Br/Ag,binary organic solar cell,PNDIT-F3N-Br in trifluoroethanol (0.5 mg mL⁻¹),PNDIT-F3N-Br,PEDOT:PSS,,,,,,-5.56,-3.65,,-5.68,-3.9,
44414,10.1002/adom.202302947,10.1002/adom.202302947,PM6,L8-BO,PM6,L8-BO,COC(=O)C(C)(C)c1cc(C)cc(-c2sc3c4sc5cc(/C=C6/C(=O)c7cc(F)cc(c7)C(=O)/C6=C\c6cc(C(C)(C)C(=O)OC)c(-c7cc(C)cc(C(C)(C)C(=O)OC)c7)s6)sc5c4c(C(C)(C)C(=O)OC)ccc2-3)c1,CCCCCCC(CCCC)Cc1c(/C=C2\C(=O)c3cc(F)c(F)cc3C2=C(C#N)C#N)sc2c1SC1c3c(c4c(c5nsnc35)c3sc5c(CC(CCCC)CCCCCC)c(/C=C6\C(=O)c7cc(F)c(F)cc7C6=C(C#N)C#N)sc5c3n4CC(CC)CCCC)N(CC(CC)CCCC)C21,,,,18.02,,,17.55,18.02,,,,,ITO/HTL/PM6:L8-BO/PNDIT-F3N/Ag,binary organic solar cell,PNDIT-F3N in methanol with 5% acetic acid (0.5 mg mL⁻¹),PNDIT-F3N,PEDOT:PSS,,,,,,-5.56,-3.65,,-5.68,-3.9,
44415,10.1002/adom.202302947,10.1002/adom.202302947,PM6,L8-BO,PM6,L8-BO,COC(=O)C(C)(C)c1cc(C)cc(-c2sc3c4sc5cc(/C=C6/C(=O)c7cc(F)cc(c7)C(=O)/C6=C\c6cc(C(C)(C)C(=O)OC)c(-c7cc(C)cc(C(C)(C)C(=O)OC)c7)s6)sc5c4c(C(C)(C)C(=O)OC)ccc2-3)c1,CCCCCCC(CCCC)Cc1c(/C=C2\C(=O)c3cc(F)c(F)cc3C2=C(C#N)C#N)sc2c1SC1c3c(c4c(c5nsnc35)c3sc5c(CC(CCCC)CCCCCC)c(/C=C6\C(=O)c7cc(F)c(F)cc7C6=C(C#N)C#N)sc5c3n4CC(CC)CCCC)N(CC(CC)CCCC)C21,,,,18.23,,,17.93,18.23,,,,,ITO/HTL/PM6:L8-BO/PNDIT-F3N/Ag,binary organic solar cell,"PNDIT-F3N in a mixed solvent (methanol: acetic acid, 200:1)",PNDIT-F3N,PEDOT:PSS,,,,,,-5.56,-3.65,,-5.68,-3.9,
44416,10.1002/adom.202302947,10.1002/adom.202302947,PM6,L8-BO,PM6,L8-BO,COC(=O)C(C)(C)c1cc(C)cc(-c2sc3c4sc5cc(/C=C6/C(=O)c7cc(F)cc(c7)C(=O)/C6=C\c6cc(C(C)(C)C(=O)OC)c(-c7cc(C)cc(C(C)(C)C(=O)OC)c7)s6)sc5c4c(C(C)(C)C(=O)OC)ccc2-3)c1,CCCCCCC(CCCC)Cc1c(/C=C2\C(=O)c3cc(F)c(F)cc3C2=C(C#N)C#N)sc2c1SC1c3c(c4c(c5nsnc35)c3sc5c(CC(CCCC)CCCCCC)c(/C=C6\C(=O)c7cc(F)c(F)cc7C6=C(C#N)C#N)sc5c3n4CC(CC)CCCC)N(CC(CC)CCCC)C21,,,,17.19,,,16.84,17.19,,,,,ITO/HTL/PM6:L8-BO/PNDIT-F3N/Ag,,PNDIT-F3N in methanol with 5% glacial acetic acid (0.5 mg mL⁻¹),PNDIT-F3N,,,,,,,-5.56,-3.65,,-5.68,-3.9,
44417,10.1002/adom.202302947,10.1002/adom.202302947,PM6,L8-BO,PM6,L8-BO,COC(=O)C(C)(C)c1cc(C)cc(-c2sc3c4sc5cc(/C=C6/C(=O)c7cc(F)cc(c7)C(=O)/C6=C\c6cc(C(C)(C)C(=O)OC)c(-c7cc(C)cc(C(C)(C)C(=O)OC)c7)s6)sc5c4c(C(C)(C)C(=O)OC)ccc2-3)c1,CCCCCCC(CCCC)Cc1c(/C=C2\C(=O)c3cc(F)c(F)cc3C2=C(C#N)C#N)sc2c1SC1c3c(c4c(c5nsnc35)c3sc5c(CC(CCCC)CCCCCC)c(/C=C6\C(=O)c7cc(F)c(F)cc7C6=C(C#N)C#N)sc5c3n4CC(CC)CCCC)N(CC(CC)CCCC)C21,,,,17.92,,,17.65,17.92,,,,,ITO/HTL/PM6:L8-BO/PFN-Br/Ag,,PFN-Br in methanol (0.5 mg mL⁻¹),PFN-Br,,,,,,,-5.56,-3.65,,-5.68,-3.9,
44418,10.1002/adom.202302947,10.1002/adom.202302947,PM6,L8-BO,PM6,L8-BO,COC(=O)C(C)(C)c1cc(C)cc(-c2sc3c4sc5cc(/C=C6/C(=O)c7cc(F)cc(c7)C(=O)/C6=C\c6cc(C(C)(C)C(=O)OC)c(-c7cc(C)cc(C(C)(C)C(=O)OC)c7)s6)sc5c4c(C(C)(C)C(=O)OC)ccc2-3)c1,CCCCCCC(CCCC)Cc1c(/C=C2\C(=O)c3cc(F)c(F)cc3C2=C(C#N)C#N)sc2c1SC1c3c(c4c(c5nsnc35)c3sc5c(CC(CCCC)CCCCCC)c(/C=C6\C(=O)c7cc(F)c(F)cc7C6=C(C#N)C#N)sc5c3n4CC(CC)CCCC)N(CC(CC)CCCC)C21,,,,18.18,,,18.06,18.18,,,,,ITO/HTL/PM6:L8-BO/PFN-Br/Ag,binary organic solar cell,PFN-Br/ in methanol (0.5 mg mL⁻¹),PFN-Br,PEDOT:PSS,,,,,,-5.56,-3.65,,-5.68,-3.9,
44419,10.1002/adom.202302947,10.1002/adom.202302947,PM6,L8-BO,PM6,L8-BO,COC(=O)C(C)(C)c1cc(C)cc(-c2sc3c4sc5cc(/C=C6/C(=O)c7cc(F)cc(c7)C(=O)/C6=C\c6cc(C(C)(C)C(=O)OC)c(-c7cc(C)cc(C(C)(C)C(=O)OC)c7)s6)sc5c4c(C(C)(C)C(=O)OC)ccc2-3)c1,CCCCCCC(CCCC)Cc1c(/C=C2\C(=O)c3cc(F)c(F)cc3C2=C(C#N)C#N)sc2c1SC1c3c(c4c(c5nsnc35)c3sc5c(CC(CCCC)CCCCCC)c(/C=C6\C(=O)c7cc(F)c(F)cc7C6=C(C#N)C#N)sc5c3n4CC(CC)CCCC)N(CC(CC)CCCC)C21,,,,17.22,,,17.0,17.22,,,,,ITO/HTL/PM6:L8-BO/PNDIT-F3N/Ag,,PNDIT-F3N in methanol with 5% of acetic acid (0.5 mg mL⁻¹),PNDIT-F3N,,,,,,,-5.56,-3.65,,-5.68,-3.9,
44420,10.1002/adom.202302947,10.1002/adom.202302947,PM6,L8-BO,PM6,L8-BO,COC(=O)C(C)(C)c1cc(C)cc(-c2sc3c4sc5cc(/C=C6/C(=O)c7cc(F)cc(c7)C(=O)/C6=C\c6cc(C(C)(C)C(=O)OC)c(-c7cc(C)cc(C(C)(C)C(=O)OC)c7)s6)sc5c4c(C(C)(C)C(=O)OC)ccc2-3)c1,CCCCCCC(CCCC)Cc1c(/C=C2\C(=O)c3cc(F)c(F)cc3C2=C(C#N)C#N)sc2c1SC1c3c(c4c(c5nsnc35)c3sc5c(CC(CCCC)CCCCCC)c(/C=C6\C(=O)c7cc(F)c(F)cc7C6=C(C#N)C#N)sc5c3n4CC(CC)CCCC)N(CC(CC)CCCC)C21,,,,17.6,,,17.1,17.6,,,,,ITO/HTL/PM6:L8-BO/PNINN/Ag,,PNINN in ethanol and trifluroethanol (1.0 mg mL⁻¹),PNINN,,,,,,,-5.56,-3.65,,-5.68,-3.9,
44421,10.1002/adom.202302947,10.1002/adom.202302947,PM6,L8-BO,PM6,L8-BO,COC(=O)C(C)(C)c1cc(C)cc(-c2sc3c4sc5cc(/C=C6/C(=O)c7cc(F)cc(c7)C(=O)/C6=C\c6cc(C(C)(C)C(=O)OC)c(-c7cc(C)cc(C(C)(C)C(=O)OC)c7)s6)sc5c4c(C(C)(C)C(=O)OC)ccc2-3)c1,CCCCCCC(CCCC)Cc1c(/C=C2\C(=O)c3cc(F)c(F)cc3C2=C(C#N)C#N)sc2c1SC1c3c(c4c(c5nsnc35)c3sc5c(CC(CCCC)CCCCCC)c(/C=C6\C(=O)c7cc(F)c(F)cc7C6=C(C#N)C#N)sc5c3n4CC(CC)CCCC)N(CC(CC)CCCC)C21,,,,18.0,,,17.8,18.0,,,,,ITO/HTL/PM6:L8-BO/PNINN/Ag,binary organic solar cell,PDINN in methanol (1.5 mg mL⁻¹),PDINN,PEDOT:PSS,,,,,,-5.56,-3.65,,-5.68,-3.9,
44422,10.1002/adom.202302947,10.1002/adom.202302947,PM6,L8-BO,PM6,L8-BO,COC(=O)C(C)(C)c1cc(C)cc(-c2sc3c4sc5cc(/C=C6/C(=O)c7cc(F)cc(c7)C(=O)/C6=C\c6cc(C(C)(C)C(=O)OC)c(-c7cc(C)cc(C(C)(C)C(=O)OC)c7)s6)sc5c4c(C(C)(C)C(=O)OC)ccc2-3)c1,CCCCCCC(CCCC)Cc1c(/C=C2\C(=O)c3cc(F)c(F)cc3C2=C(C#N)C#N)sc2c1SC1c3c(c4c(c5nsnc35)c3sc5c(CC(CCCC)CCCCCC)c(/C=C6\C(=O)c7cc(F)c(F)cc7C6=C(C#N)C#N)sc5c3n4CC(CC)CCCC)N(CC(CC)CCCC)C21,,,,18.3,,,17.89,18.3,,,,,ITO/HTL/PM6:L8-BO/PNINN/Ag,binary organic solar cell,PNINN in methanol,PNINN,PEDOT:PSS,,,,,,-5.56,-3.65,,-5.68,-3.9,
44423,10.1002/adom.202302947,10.1002/adom.202302947,PM6,L8-BO,PM6,L8-BO,COC(=O)C(C)(C)c1cc(C)cc(-c2sc3c4sc5cc(/C=C6/C(=O)c7cc(F)cc(c7)C(=O)/C6=C\c6cc(C(C)(C)C(=O)OC)c(-c7cc(C)cc(C(C)(C)C(=O)OC)c7)s6)sc5c4c(C(C)(C)C(=O)OC)ccc2-3)c1,CCCCCCC(CCCC)Cc1c(/C=C2\C(=O)c3cc(F)c(F)cc3C2=C(C#N)C#N)sc2c1SC1c3c(c4c(c5nsnc35)c3sc5c(CC(CCCC)CCCCCC)c(/C=C6\C(=O)c7cc(F)c(F)cc7C6=C(C#N)C#N)sc5c3n4CC(CC)CCCC)N(CC(CC)CCCC)C21,,,,18.74,,,18.3,18.74,,,,,ITO/HTL/PM6:L8-BO/PNDIT-F3N/Ag,binary organic solar cell,PNDIT-F3N in methanol with 5% glacial acetic acid (0.5 mg mL⁻¹),PNDIT-F3N,PEDOT:PSS,,,,,,-5.56,-3.65,,-5.68,-3.9,
44424,10.1002/adom.202302947,10.1002/adom.202302947,PM6,L8-BO,PM6,L8-BO,COC(=O)C(C)(C)c1cc(C)cc(-c2sc3c4sc5cc(/C=C6/C(=O)c7cc(F)cc(c7)C(=O)/C6=C\c6cc(C(C)(C)C(=O)OC)c(-c7cc(C)cc(C(C)(C)C(=O)OC)c7)s6)sc5c4c(C(C)(C)C(=O)OC)ccc2-3)c1,CCCCCCC(CCCC)Cc1c(/C=C2\C(=O)c3cc(F)c(F)cc3C2=C(C#N)C#N)sc2c1SC1c3c(c4c(c5nsnc35)c3sc5c(CC(CCCC)CCCCCC)c(/C=C6\C(=O)c7cc(F)c(F)cc7C6=C(C#N)C#N)sc5c3n4CC(CC)CCCC)N(CC(CC)CCCC)C21,0.895,27.01,77.04,18.62,18.623611080000003,0.0193935553168766,18.39,18.62,,,,,ITO/HTL/PM6:L8-BO/PNINN/Ag,binary organic solar cell,PNINN in methanol (1.0 mg mL⁻¹),PNINN,PEDOT:PSS,,,,,,-5.56,-3.65,,-5.68,-3.9,
44439,10.1002/adom.202500450,10.1002/adom.202500450,D18,H-1,D18,H1,CCCCCCC(CCCC)CC1=CSC(C2=CC3=C(S2)C2=C(C=C(C4=CC(CC(CCCC)CCCCCC)=C(C5=CC6=C(C7=CC(F)=C(CC(CC)CCCC)S7)C7=C(C=CS7)C(C7=CC(F)=C(CC(CC)CCCC)S7)=C6S5)S4)S2)C2=NSN=C32)=C1,CCN1C(=O)C2=C(c3ccc(-c4ccc5c(c4)C(=C4c6cc(-c7ccc(C8=C9C(=O)N(CC)C(c%10cccs%10)=C9C(=O)N8CC)s7)ccc6-c6ccc(-c7ccc(C8=C9C(=O)N(CC)C(c%10cccs%10)=C9C(=O)N8CC)s7)cc64)c4cc(-c6ccc(C7=C8C(=O)N(CC)C(c9cccs9)=C8C(=O)N7CC)s6)ccc4-5)s3)N(CC)C(=O)C2=C1c1cccs1,0.927,25.76,77.79,18.56,18.575878608000004,0.0855528448276123,18.27,18.56,,,,,ITO/2PACz/BHJ layer/PNDIT-F3N/Ag,conventional,PNDIT-F3N,PNDIT-F3N,2PACz,2PACz,,,,,-5.51,-2.77,,-5.51,-3.84,
44440,10.1002/adom.202500450,10.1002/adom.202500450,D18,H-2F,D18,H-2F,CCCCCCC(CCCC)CC1=CSC(C2=CC3=C(S2)C2=C(C=C(C4=CC(CC(CCCC)CCCCCC)=C(C5=CC6=C(C7=CC(F)=C(CC(CC)CCCC)S7)C7=C(C=CS7)C(C7=CC(F)=C(CC(CC)CCCC)S7)=C6S5)S4)S2)C2=NSN=C32)=C1,CCCCCCCCC1=C(/C=C2\C(=O)C3=CC(F)=C(F)C=C3C2=C(C#N)C#N)SC(C2=C(N(C3=CC=CC=C3)C3=CC=CC=C3)C3=C(S2)C(N(C2=CC=CC=C2)C2=CC=CC=C2)=C(C2=CC(CCCCCCCC)=C(/C=C4\C(=O)C5=CC(F)=C(F)C=C5C4=C(C#N)C#N)S2)S3)=C1,0.917,26.16,78.63,18.85,18.862330536,0.0654139840848635,18.62,18.85,,,,,ITO/2PACz/BHJ layer/PNDIT-F3N/Ag,conventional,PNDIT-F3N,PNDIT-F3N,2PACz,2PACz,,,,,-5.51,-2.77,,-5.58,-4.06,
44442,10.1002/adom.202500569,10.1002/adom.202500569,PM6,Y6,PM6,Y6,CC1=CC(=CC(=C1)C2=C3C=CC(=C4C5=C(C=C(S5)/C=C\6/C(=O)C7=CC(=CC(=C7)F)C(=O)/C6=C\C8=CC(=C(S8)C9=CC(=CC(=C9)C)C(C)(C)C(=O)OC)C(C)(C)C(=O)OC)SC4=C3S2)C(C)(C)C(=O)OC)C(C)(C)C(=O)OC,CCCCCCCCCCCc1c(/C=C2\C(=O)c3cc(F)c(F)cc3C2=C(C#N)C#N)sc2c1sc1c3c4nsnc4c4c5sc6c(CCCCCCCCCCC)c(/C=C7\C(=O)c8cc(F)c(F)cc8C7=C(C#N)C#N)sc6c5n(CC(CC)CCCC)c4c3n(CC(CC)CCCC)c21,0.848,26.8,76.8,17.5,17.4538752,0.2635702857142925,17.2,17.5,,,,,,,PDIN: TFA,PDIN:TFA,,,,,,,-5.56,-3.65,,-5.65,-4.09,
44443,10.1002/adom.202500569,10.1002/adom.202500569,PM6,Y6,PM6,Y6,CC1=CC(=CC(=C1)C2=C3C=CC(=C4C5=C(C=C(S5)/C=C\6/C(=O)C7=CC(=CC(=C7)F)C(=O)/C6=C\C8=CC(=C(S8)C9=CC(=CC(=C9)C)C(C)(C)C(=O)OC)C(C)(C)C(=O)OC)SC4=C3S2)C(C)(C)C(=O)OC)C(C)(C)C(=O)OC,CCCCCCCCCCCc1c(/C=C2\C(=O)c3cc(F)c(F)cc3C2=C(C#N)C#N)sc2c1sc1c3c4nsnc4c4c5sc6c(CCCCCCCCCCC)c(/C=C7\C(=O)c8cc(F)c(F)cc8C7=C(C#N)C#N)sc6c5n(CC(CC)CCCC)c4c3n(CC(CC)CCCC)c21,0.85,27.6,78.3,18.3,18.36918,0.3780327868852423,17.8,18.3,,,,,,,PDIN: TFA,PDIN:TFA,,,,,,,-5.56,-3.65,,-5.65,-4.09,
44444,10.1002/adom.202500569,10.1002/adom.202500569,PM6,Y6,PM6,Y6,CC1=CC(=CC(=C1)C2=C3C=CC(=C4C5=C(C=C(S5)/C=C\6/C(=O)C7=CC(=CC(=C7)F)C(=O)/C6=C\C8=CC(=C(S8)C9=CC(=CC(=C9)C)C(C)(C)C(=O)OC)C(C)(C)C(=O)OC)SC4=C3S2)C(C)(C)C(=O)OC)C(C)(C)C(=O)OC,CCCCCCCCCCCc1c(/C=C2\C(=O)c3cc(F)c(F)cc3C2=C(C#N)C#N)sc2c1sc1c3c4nsnc4c4c5sc6c(CCCCCCCCCCC)c(/C=C7\C(=O)c8cc(F)c(F)cc8C7=C(C#N)C#N)sc6c5n(CC(CC)CCCC)c4c3n(CC(CC)CCCC)c21,0.849,27.4,77.5,18.0,18.028515,0.1584166666666596,17.6,18.0,,,,,,,PDIN: TFA,PDIN:TFA,,,,,,,-5.56,-3.65,,-5.65,-4.09,
44445,10.1002/adom.202500569,10.1002/adom.202500569,PM6,Y6,PM6,Y6,CC1=CC(=CC(=C1)C2=C3C=CC(=C4C5=C(C=C(S5)/C=C\6/C(=O)C7=CC(=CC(=C7)F)C(=O)/C6=C\C8=CC(=C(S8)C9=CC(=CC(=C9)C)C(C)(C)C(=O)OC)C(C)(C)C(=O)OC)SC4=C3S2)C(C)(C)C(=O)OC)C(C)(C)C(=O)OC,CCCCCCCCCCCc1c(/C=C2\C(=O)c3cc(F)c(F)cc3C2=C(C#N)C#N)sc2c1sc1c3c4nsnc4c4c5sc6c(CCCCCCCCCCC)c(/C=C7\C(=O)c8cc(F)c(F)cc8C7=C(C#N)C#N)sc6c5n(CC(CC)CCCC)c4c3n(CC(CC)CCCC)c21,0.841,26.8,78.1,17.6,17.602802799999996,0.0159249999999671,17.2,17.6,,,,,,,PDINN: TFA,PDINN:TFA,,,,,,,-5.56,-3.65,,-5.65,-4.09,
44446,10.1002/adom.202500569,10.1002/adom.202500569,PM6,Y6,PM6,Y6,CC1=CC(=CC(=C1)C2=C3C=CC(=C4C5=C(C=C(S5)/C=C\6/C(=O)C7=CC(=CC(=C7)F)C(=O)/C6=C\C8=CC(=C(S8)C9=CC(=CC(=C9)C)C(C)(C)C(=O)OC)C(C)(C)C(=O)OC)SC4=C3S2)C(C)(C)C(=O)OC)C(C)(C)C(=O)OC,CCCCCCCCCCCc1c(/C=C2\C(=O)c3cc(F)c(F)cc3C2=C(C#N)C#N)sc2c1sc1c3c4nsnc4c4c5sc6c(CCCCCCCCCCC)c(/C=C7\C(=O)c8cc(F)c(F)cc8C7=C(C#N)C#N)sc6c5n(CC(CC)CCCC)c4c3n(CC(CC)CCCC)c21,0.842,27.5,78.5,18.0,18.176675,0.9815277777777748,17.5,18.0,,TFA,,,,,PDINN: TFA,PDINN:TFA,,,,,,,-5.56,-3.65,,-5.65,-4.09,
44447,10.1002/adom.202500569,10.1002/adom.202500569,PM6,L8-BO,PM6,L8-BO,CC1=CC(=CC(=C1)C2=C3C=CC(=C4C5=C(C=C(S5)/C=C\6/C(=O)C7=CC(=CC(=C7)F)C(=O)/C6=C\C8=CC(=C(S8)C9=CC(=CC(=C9)C)C(C)(C)C(=O)OC)C(C)(C)C(=O)OC)SC4=C3S2)C(C)(C)C(=O)OC)C(C)(C)C(=O)OC,CCCCCCC(CCCC)CC1=C(/C=C2\C(=O)C3=CC(F)=C(F)C=C3C2=C(C#N)C#N)SC2=C1SC1C3=C(C4=C(C5=NSN=C35)C3=C(C5=C(S3)C(CC(CCCC)CCCCCC)=C(/C=C3\C(=O)C6=CC(F)=C(F)C=C6C3=C(C#N)C#N)S5)N4CC(CC)CCCC)N(CC(CC)CCCC)C21,0.885,27.9,77.2,18.9,19.061838,0.8562857142857117,18.7,18.9,,,,,LBL,,PDIN: TFA,PDIN:TFA,2PACz,,,"1,3-dibromo-5-chlorobenzene",,,-5.56,-3.65,,-5.68,-3.9,
44448,10.1002/adom.202500569,10.1002/adom.202500569,PM6,L8-BO,PM6,L8-BO,CC1=CC(=CC(=C1)C2=C3C=CC(=C4C5=C(C=C(S5)/C=C\6/C(=O)C7=CC(=CC(=C7)F)C(=O)/C6=C\C8=CC(=C(S8)C9=CC(=CC(=C9)C)C(C)(C)C(=O)OC)C(C)(C)C(=O)OC)SC4=C3S2)C(C)(C)C(=O)OC)C(C)(C)C(=O)OC,CCCCCCC(CCCC)CC1=C(/C=C2\C(=O)C3=CC(F)=C(F)C=C3C2=C(C#N)C#N)SC2=C1SC1C3=C(C4=C(C5=NSN=C35)C3=C(C5=C(S3)C(CC(CCCC)CCCCCC)=C(/C=C3\C(=O)C6=CC(F)=C(F)C=C6C3=C(C#N)C#N)S5)N4CC(CC)CCCC)N(CC(CC)CCCC)C21,0.888,28.4,77.9,19.5,19.6457568,0.7474707692307738,19.2,19.5,,TFA,,,LBL,,PDIN: TFA,PDIN:TFA,2PACz,,,"1,3-dibromo-5-chlorobenzene",,,-5.56,-3.65,,-5.68,-3.9,
44449,10.1002/adom.202501085,10.1002/adom.202501085,PM6,Y6BO,PM6,Y6-BO,CC1=CC(=CC(=C1)C2=C3C=CC(=C4C5=C(C=C(S5)/C=C\6/C(=O)C7=CC(=CC(=C7)F)C(=O)/C6=C\C8=CC(=C(S8)C9=CC(=CC(=C9)C)C(C)(C)C(=O)OC)C(C)(C)C(=O)OC)SC4=C3S2)C(C)(C)C(=O)OC)C(C)(C)C(=O)OC,CCCCCCCCCCCc1c(/C=C2\C(=O)c3cc(F)c(F)cc3C2=C(C#N)C#N)sc2c1sc1c3c4nsnc4c4c5sc6c(CCCCCCCCCCC)c(/C=C7\C(=O)c8cc(F)c(F)cc8C7=C(C#N)C#N)sc6c5n(CC(CCCC)CCCCCC)c4c3n(CC(CCCC)CCCCCC)c21,0.83,25.8,73.5,15.7,15.73929,0.2502547770700597,15.4,15.7,,,,,ITO/ZnO/PQD/PM6:Y6BO/MoO3/Ag,inverted,ZnO,ZnO,MoO3,MoO3,,,,,-5.56,-3.65,,-5.65,-4.1,
44451,10.1002/adom.202501396,10.1002/adom.202501396,PM6,Y6,PM6,Y6,CC1=CC(=CC(=C1)C2=C3C=CC(=C4C5=C(C=C(S5)/C=C\6/C(=O)C7=CC(=CC(=C7)F)C(=O)/C6=C\C8=CC(=C(S8)C9=CC(=CC(=C9)C)C(C)(C)C(=O)OC)C(C)(C)C(=O)OC)SC4=C3S2)C(C)(C)C(=O)OC)C(C)(C)C(=O)OC,CCCCCCCCCCCc1c(/C=C2\C(=O)c3cc(F)c(F)cc3C2=C(C#N)C#N)sc2c1sc1c3c4nsnc4c4c5sc6c(CCCCCCCCCCC)c(/C=C7\C(=O)c8cc(F)c(F)cc8C7=C(C#N)C#N)sc6c5n(CC(CC)CCCC)c4c3n(CC(CC)CCCC)c21,0.82,23.6,70.5,13.6,13.64316,0.3173529411764729,13.6,,,,,,inverted,inverted,ZnO,ZnO,MoO3,MoO3,60.0,,,,-5.56,-3.65,,-5.65,-4.09,
44452,10.1002/adom.202501396,10.1002/adom.202501396,PM6,Y6,PM6,Y6,CC1=CC(=CC(=C1)C2=C3C=CC(=C4C5=C(C=C(S5)/C=C\6/C(=O)C7=CC(=CC(=C7)F)C(=O)/C6=C\C8=CC(=C(S8)C9=CC(=CC(=C9)C)C(C)(C)C(=O)OC)C(C)(C)C(=O)OC)SC4=C3S2)C(C)(C)C(=O)OC)C(C)(C)C(=O)OC,CCCCCCCCCCCc1c(/C=C2\C(=O)c3cc(F)c(F)cc3C2=C(C#N)C#N)sc2c1sc1c3c4nsnc4c4c5sc6c(CCCCCCCCCCC)c(/C=C7\C(=O)c8cc(F)c(F)cc8C7=C(C#N)C#N)sc6c5n(CC(CC)CCCC)c4c3n(CC(CC)CCCC)c21,0.66,8.12,39.81,2.1,2.13349752,1.5951200000000028,2.1,,,,,,inverted,inverted,ZnO,ZnO,MoO3,MoO3,60.0,,,,-5.56,-3.65,,-5.65,-4.09,
44453,10.1002/adom.202501396,10.1002/adom.202501396,PM6,Y6,PM6,Y6,CC1=CC(=CC(=C1)C2=C3C=CC(=C4C5=C(C=C(S5)/C=C\6/C(=O)C7=CC(=CC(=C7)F)C(=O)/C6=C\C8=CC(=C(S8)C9=CC(=CC(=C9)C)C(C)(C)C(=O)OC)C(C)(C)C(=O)OC)SC4=C3S2)C(C)(C)C(=O)OC)C(C)(C)C(=O)OC,CCCCCCCCCCCc1c(/C=C2\C(=O)c3cc(F)c(F)cc3C2=C(C#N)C#N)sc2c1sc1c3c4nsnc4c4c5sc6c(CCCCCCCCCCC)c(/C=C7\C(=O)c8cc(F)c(F)cc8C7=C(C#N)C#N)sc6c5n(CC(CC)CCCC)c4c3n(CC(CC)CCCC)c21,0.69,12.13,43.95,3.74,3.67848315,1.6448355614973338,3.74,,,,,,inverted,inverted,ZnO,ZnO,MoO3,MoO3,60.0,,,110.0,-5.56,-3.65,,-5.65,-4.09,
44454,10.1002/adom.202501396,10.1002/adom.202501396,PM6,Y6,PM6,Y6,CC1=CC(=CC(=C1)C2=C3C=CC(=C4C5=C(C=C(S5)/C=C\6/C(=O)C7=CC(=CC(=C7)F)C(=O)/C6=C\C8=CC(=C(S8)C9=CC(=CC(=C9)C)C(C)(C)C(=O)OC)C(C)(C)C(=O)OC)SC4=C3S2)C(C)(C)C(=O)OC)C(C)(C)C(=O)OC,CCCCCCCCCCCc1c(/C=C2\C(=O)c3cc(F)c(F)cc3C2=C(C#N)C#N)sc2c1sc1c3c4nsnc4c4c5sc6c(CCCCCCCCCCC)c(/C=C7\C(=O)c8cc(F)c(F)cc8C7=C(C#N)C#N)sc6c5n(CC(CC)CCCC)c4c3n(CC(CC)CCCC)c21,0.8,27.83,64.75,14.27,14.41594,1.0227049754730295,14.27,,,,,,inverted,inverted,ZnO,ZnO,MoO3,MoO3,100.0,,,,-5.56,-3.65,,-5.65,-4.09,
44455,10.1002/adom.202501396,10.1002/adom.202501396,PM6,Y6,PM6,Y6,CC1=CC(=CC(=C1)C2=C3C=CC(=C4C5=C(C=C(S5)/C=C\6/C(=O)C7=CC(=CC(=C7)F)C(=O)/C6=C\C8=CC(=C(S8)C9=CC(=CC(=C9)C)C(C)(C)C(=O)OC)C(C)(C)C(=O)OC)SC4=C3S2)C(C)(C)C(=O)OC)C(C)(C)C(=O)OC,CCCCCCCCCCCc1c(/C=C2\C(=O)c3cc(F)c(F)cc3C2=C(C#N)C#N)sc2c1sc1c3c4nsnc4c4c5sc6c(CCCCCCCCCCC)c(/C=C7\C(=O)c8cc(F)c(F)cc8C7=C(C#N)C#N)sc6c5n(CC(CC)CCCC)c4c3n(CC(CC)CCCC)c21,0.65,6.3,36.22,1.48,1.483209,0.2168243243243255,1.48,,,,,,inverted,inverted,ZnO,ZnO,MoO3,MoO3,100.0,,,,-5.56,-3.65,,-5.65,-4.09,
44456,10.1002/adom.202501396,10.1002/adom.202501396,PM6,Y6,PM6,Y6,CC1=CC(=CC(=C1)C2=C3C=CC(=C4C5=C(C=C(S5)/C=C\6/C(=O)C7=CC(=CC(=C7)F)C(=O)/C6=C\C8=CC(=C(S8)C9=CC(=CC(=C9)C)C(C)(C)C(=O)OC)C(C)(C)C(=O)OC)SC4=C3S2)C(C)(C)C(=O)OC)C(C)(C)C(=O)OC,CCCCCCCCCCCc1c(/C=C2\C(=O)c3cc(F)c(F)cc3C2=C(C#N)C#N)sc2c1sc1c3c4nsnc4c4c5sc6c(CCCCCCCCCCC)c(/C=C7\C(=O)c8cc(F)c(F)cc8C7=C(C#N)C#N)sc6c5n(CC(CC)CCCC)c4c3n(CC(CC)CCCC)c21,0.7,11.83,41.59,3.4,3.4440679,1.2961147058823512,3.4,,,,,,inverted,inverted,ZnO,ZnO,MoO3,MoO3,100.0,,,110.0,-5.56,-3.65,,-5.65,-4.09,
44457,10.1002/adom.202501396,10.1002/adom.202501396,PM6,Y6,PM6,Y6,CC1=CC(=CC(=C1)C2=C3C=CC(=C4C5=C(C=C(S5)/C=C\6/C(=O)C7=CC(=CC(=C7)F)C(=O)/C6=C\C8=CC(=C(S8)C9=CC(=CC(=C9)C)C(C)(C)C(=O)OC)C(C)(C)C(=O)OC)SC4=C3S2)C(C)(C)C(=O)OC)C(C)(C)C(=O)OC,CCCCCCCCCCCc1c(/C=C2\C(=O)c3cc(F)c(F)cc3C2=C(C#N)C#N)sc2c1sc1c3c4nsnc4c4c5sc6c(CCCCCCCCCCC)c(/C=C7\C(=O)c8cc(F)c(F)cc8C7=C(C#N)C#N)sc6c5n(CC(CC)CCCC)c4c3n(CC(CC)CCCC)c21,0.79,25.0,56.0,11.18,11.06,1.073345259391764,11.18,,,,,,inverted,inverted,ZnO,ZnO,MoO3,MoO3,260.0,,,,-5.56,-3.65,,-5.65,-4.09,
44458,10.1002/adom.202501396,10.1002/adom.202501396,PM6,Y6,PM6,Y6,CC1=CC(=CC(=C1)C2=C3C=CC(=C4C5=C(C=C(S5)/C=C\6/C(=O)C7=CC(=CC(=C7)F)C(=O)/C6=C\C8=CC(=C(S8)C9=CC(=CC(=C9)C)C(C)(C)C(=O)OC)C(C)(C)C(=O)OC)SC4=C3S2)C(C)(C)C(=O)OC)C(C)(C)C(=O)OC,CCCCCCCCCCCc1c(/C=C2\C(=O)c3cc(F)c(F)cc3C2=C(C#N)C#N)sc2c1sc1c3c4nsnc4c4c5sc6c(CCCCCCCCCCC)c(/C=C7\C(=O)c8cc(F)c(F)cc8C7=C(C#N)C#N)sc6c5n(CC(CC)CCCC)c4c3n(CC(CC)CCCC)c21,0.67,3.65,26.92,0.66,0.6583286000000002,0.2532424242424058,0.66,,,,,,inverted,inverted,ZnO,ZnO,MoO3,MoO3,260.0,,,,-5.56,-3.65,,-5.65,-4.09,
44459,10.1002/adom.202501396,10.1002/adom.202501396,PM6,Y6,PM6,Y6,CC1=CC(=CC(=C1)C2=C3C=CC(=C4C5=C(C=C(S5)/C=C\6/C(=O)C7=CC(=CC(=C7)F)C(=O)/C6=C\C8=CC(=C(S8)C9=CC(=CC(=C9)C)C(C)(C)C(=O)OC)C(C)(C)C(=O)OC)SC4=C3S2)C(C)(C)C(=O)OC)C(C)(C)C(=O)OC,CCCCCCCCCCCc1c(/C=C2\C(=O)c3cc(F)c(F)cc3C2=C(C#N)C#N)sc2c1sc1c3c4nsnc4c4c5sc6c(CCCCCCCCCCC)c(/C=C7\C(=O)c8cc(F)c(F)cc8C7=C(C#N)C#N)sc6c5n(CC(CC)CCCC)c4c3n(CC(CC)CCCC)c21,0.71,5.1,36.7,1.32,1.3289069999999998,0.6747727272727103,1.32,,,,,,inverted,inverted,ZnO,ZnO,MoO3,MoO3,260.0,,,110.0,-5.56,-3.65,,-5.65,-4.09,
44460,10.1002/adom.202501396,10.1002/adom.202501396,PM6,Y6,PM6,Y6,CC1=CC(=CC(=C1)C2=C3C=CC(=C4C5=C(C=C(S5)/C=C\6/C(=O)C7=CC(=CC(=C7)F)C(=O)/C6=C\C8=CC(=C(S8)C9=CC(=CC(=C9)C)C(C)(C)C(=O)OC)C(C)(C)C(=O)OC)SC4=C3S2)C(C)(C)C(=O)OC)C(C)(C)C(=O)OC,CCCCCCCCCCCc1c(/C=C2\C(=O)c3cc(F)c(F)cc3C2=C(C#N)C#N)sc2c1sc1c3c4nsnc4c4c5sc6c(CCCCCCCCCCC)c(/C=C7\C(=O)c8cc(F)c(F)cc8C7=C(C#N)C#N)sc6c5n(CC(CC)CCCC)c4c3n(CC(CC)CCCC)c21,0.78,19.67,37.97,5.8,5.825585220000001,0.4411244827586354,5.8,,,,,,inverted,inverted,ZnO,ZnO,MoO3,MoO3,400.0,,,,-5.56,-3.65,,-5.65,-4.09,
44461,10.1002/adom.202501396,10.1002/adom.202501396,PM6,Y6,PM6,Y6,CC1=CC(=CC(=C1)C2=C3C=CC(=C4C5=C(C=C(S5)/C=C\6/C(=O)C7=CC(=CC(=C7)F)C(=O)/C6=C\C8=CC(=C(S8)C9=CC(=CC(=C9)C)C(C)(C)C(=O)OC)C(C)(C)C(=O)OC)SC4=C3S2)C(C)(C)C(=O)OC)C(C)(C)C(=O)OC,CCCCCCCCCCCc1c(/C=C2\C(=O)c3cc(F)c(F)cc3C2=C(C#N)C#N)sc2c1sc1c3c4nsnc4c4c5sc6c(CCCCCCCCCCC)c(/C=C7\C(=O)c8cc(F)c(F)cc8C7=C(C#N)C#N)sc6c5n(CC(CC)CCCC)c4c3n(CC(CC)CCCC)c21,0.7,2.07,24.69,0.36,0.3577581,0.6227499999999898,0.36,,,,,,inverted,inverted,ZnO,ZnO,MoO3,MoO3,400.0,,,,-5.56,-3.65,,-5.65,-4.09,
44462,10.1002/adom.202501396,10.1002/adom.202501396,PM6,Y6,PM6,Y6,CC1=CC(=CC(=C1)C2=C3C=CC(=C4C5=C(C=C(S5)/C=C\6/C(=O)C7=CC(=CC(=C7)F)C(=O)/C6=C\C8=CC(=C(S8)C9=CC(=CC(=C9)C)C(C)(C)C(=O)OC)C(C)(C)C(=O)OC)SC4=C3S2)C(C)(C)C(=O)OC)C(C)(C)C(=O)OC,CCCCCCCCCCCc1c(/C=C2\C(=O)c3cc(F)c(F)cc3C2=C(C#N)C#N)sc2c1sc1c3c4nsnc4c4c5sc6c(CCCCCCCCCCC)c(/C=C7\C(=O)c8cc(F)c(F)cc8C7=C(C#N)C#N)sc6c5n(CC(CC)CCCC)c4c3n(CC(CC)CCCC)c21,0.74,4.66,30.6,1.04,1.0552104,1.4625384615384571,1.04,,,,,,inverted,inverted,ZnO,ZnO,MoO3,MoO3,400.0,,,110.0,-5.56,-3.65,,-5.65,-4.09,
44463,10.1002/adom.202501655,10.1002/adom.202501655,PM6,Y6,PM6,Y6,COC(=O)C(C)(C)c1cc(C)cc(-c2sc3c4sc5cc(/C=C6/C(=O)c7cc(F)cc(c7)C(=O)/C6=C\c6cc(C(C)(C)C(=O)OC)c(-c7cc(C)cc(C(C)(C)C(=O)OC)c7)s6)sc5c4c(C(C)(C)C(=O)OC)ccc2-3)c1,CCCCCCCCCCCc1c(/C=C2\C(=O)c3cc(F)c(F)cc3C2=C(C#N)C#N)sc2c1sc1c3c4nsnc4c4c5sc6c(CCCCCCCCCCC)c(/C=C7\C(=O)c8cc(F)c(F)cc8C7=C(C#N)C#N)sc6c5n(CC(CC)CCCC)c4c3n(CC(CC)CCCC)c21,0.833,26.5,75.2,16.6,16.600024,0.0001445783132518,16.3,16.6,,PFN-Br,PFN-Br,,ITO/PEDOT:PSS/PM6:Y6/PDIN-SO/Ag,conventional,PDIN-SO,PDIN,PEDOT:PSS,PEDOT:PSS,,,,,-5.56,-3.65,,-5.65,-4.09,
44464,10.1002/adom.202501655,10.1002/adom.202501655,PM6,Y6,PM6,Y6,COC(=O)C(C)(C)c1cc(C)cc(-c2sc3c4sc5cc(/C=C6/C(=O)c7cc(F)cc(c7)C(=O)/C6=C\c6cc(C(C)(C)C(=O)OC)c(-c7cc(C)cc(C(C)(C)C(=O)OC)c7)s6)sc5c4c(C(C)(C)C(=O)OC)ccc2-3)c1,CCCCCCCCCCCc1c(/C=C2\C(=O)c3cc(F)c(F)cc3C2=C(C#N)C#N)sc2c1sc1c3c4nsnc4c4c5sc6c(CCCCCCCCCCC)c(/C=C7\C(=O)c8cc(F)c(F)cc8C7=C(C#N)C#N)sc6c5n(CC(CC)CCCC)c4c3n(CC(CC)CCCC)c21,0.833,26.2,77.2,16.8,16.848591199999998,0.2892333333333158,16.3,16.8,,PDINO,PDINO,,ITO/PEDOT:PSS/PM6:Y6/PDIN-SO/Ag,conventional,PDIN-SO,PDIN,PEDOT:PSS,PEDOT:PSS,,,,,-5.56,-3.65,,-5.65,-4.09,
44465,10.1002/adom.202501655,10.1002/adom.202501655,PM6,Y6,PM6,Y6,COC(=O)C(C)(C)c1cc(C)cc(-c2sc3c4sc5cc(/C=C6/C(=O)c7cc(F)cc(c7)C(=O)/C6=C\c6cc(C(C)(C)C(=O)OC)c(-c7cc(C)cc(C(C)(C)C(=O)OC)c7)s6)sc5c4c(C(C)(C)C(=O)OC)ccc2-3)c1,CCCCCCCCCCCc1c(/C=C2\C(=O)c3cc(F)c(F)cc3C2=C(C#N)C#N)sc2c1sc1c3c4nsnc4c4c5sc6c(CCCCCCCCCCC)c(/C=C7\C(=O)c8cc(F)c(F)cc8C7=C(C#N)C#N)sc6c5n(CC(CC)CCCC)c4c3n(CC(CC)CCCC)c21,0.835,26.5,76.9,17.0,17.0160475,0.0943970588235241,16.5,17.0,,PDIN-SO,PDIN-SO,,ITO/PEDOT:PSS/PM6:Y6/PDIN-SO/Ag,conventional,PDIN-SO,PDIN,PEDOT:PSS,PEDOT:PSS,,,,,-5.56,-3.65,,-5.65,-4.09,
44466,10.1002/adom.202503361,10.1002/adom.202503361,PM6,BTP-4F-12,PM6,Y6,COC(=O)C(C)(C)c1cc(C)cc(-c2sc3c4sc5cc(/C=C6/C(=O)c7cc(F)cc(c7)C(=O)/C6=C\c6cc(C(C)(C)C(=O)OC)c(-c7cc(C)cc(C(C)(C)C(=O)OC)c7)s6)sc5c4c(C(C)(C)C(=O)OC)ccc2-3)c1,CCCCCCCCCCCc1c(/C=C2\C(=O)c3cc(F)c(F)cc3C2=C(C#N)C#N)sc2c1sc1c3c4nsnc4c4c5sc6c(CCCCCCCCCCC)c(/C=C7\C(=O)c8cc(F)c(F)cc8C7=C(C#N)C#N)sc6c5n(CC(CC)CCCC)c4c3n(CC(CC)CCCC)c21,0.815,27.13,67.0,14.82,14.8143365,0.0382152496626228,14.7,14.82,1:1.2,1-chloronaphthalene,,0.5 vol%,,,PDINN,,PEDOT:PSS,PEDOT:PSS,200.0,chloroform,,100.0,-5.56,-3.65,,-5.65,-4.09,
44467,10.1002/adom.202503361,10.1002/adom.202503361,PM6,BTP-4F-12,PM6,Y6,COC(=O)C(C)(C)c1cc(C)cc(-c2sc3c4sc5cc(/C=C6/C(=O)c7cc(F)cc(c7)C(=O)/C6=C\c6cc(C(C)(C)C(=O)OC)c(-c7cc(C)cc(C(C)(C)C(=O)OC)c7)s6)sc5c4c(C(C)(C)C(=O)OC)ccc2-3)c1,CCCCCCCCCCCc1c(/C=C2\C(=O)c3cc(F)c(F)cc3C2=C(C#N)C#N)sc2c1sc1c3c4nsnc4c4c5sc6c(CCCCCCCCCCC)c(/C=C7\C(=O)c8cc(F)c(F)cc8C7=C(C#N)C#N)sc6c5n(CC(CC)CCCC)c4c3n(CC(CC)CCCC)c21,0.805,27.35,67.0,14.74,14.7512225,0.0761363636363675,14.5,14.74,1:1.2,1-chloronaphthalene,,0.5 vol%,,,PDINN,,Br-2PACz,Br-2PACz,200.0,chloroform,,100.0,-5.56,-3.65,,-5.65,-4.09,
44468,10.1002/adom.202503361,10.1002/adom.202503361,PM6,BTP-4F-12,PM6,Y6,COC(=O)C(C)(C)c1cc(C)cc(-c2sc3c4sc5cc(/C=C6/C(=O)c7cc(F)cc(c7)C(=O)/C6=C\c6cc(C(C)(C)C(=O)OC)c(-c7cc(C)cc(C(C)(C)C(=O)OC)c7)s6)sc5c4c(C(C)(C)C(=O)OC)ccc2-3)c1,CCCCCCCCCCCc1c(/C=C2\C(=O)c3cc(F)c(F)cc3C2=C(C#N)C#N)sc2c1sc1c3c4nsnc4c4c5sc6c(CCCCCCCCCCC)c(/C=C7\C(=O)c8cc(F)c(F)cc8C7=C(C#N)C#N)sc6c5n(CC(CC)CCCC)c4c3n(CC(CC)CCCC)c21,0.814,27.47,68.0,15.2,15.2051944,0.0341736842105302,15.14,15.2,1:1.2,1-chloronaphthalene,,0.5 vol%,,,PDINN,,PEDOT:PSS/Br-2PACz,PEDOT:PSS/Br-2PACz,200.0,chloroform,,100.0,-5.56,-3.65,,-5.65,-4.09,
44469,10.1002/adom.202503361,10.1002/adom.202503361,PM6,BTP-4F-12,PM6,Y6,COC(=O)C(C)(C)c1cc(C)cc(-c2sc3c4sc5cc(/C=C6/C(=O)c7cc(F)cc(c7)C(=O)/C6=C\c6cc(C(C)(C)C(=O)OC)c(-c7cc(C)cc(C(C)(C)C(=O)OC)c7)s6)sc5c4c(C(C)(C)C(=O)OC)ccc2-3)c1,CCCCCCCCCCCc1c(/C=C2\C(=O)c3cc(F)c(F)cc3C2=C(C#N)C#N)sc2c1sc1c3c4nsnc4c4c5sc6c(CCCCCCCCCCC)c(/C=C7\C(=O)c8cc(F)c(F)cc8C7=C(C#N)C#N)sc6c5n(CC(CC)CCCC)c4c3n(CC(CC)CCCC)c21,0.819,27.44,67.0,15.06,15.0571512,0.0189163346613589,14.87,15.06,1:1.2,1-chloronaphthalene,,0.5 vol%,,,PDINN,,T-PEDOT:PSS/Br-2PACz,PEDOT:PSS/Br-2PACz,200.0,chloroform,,100.0,-5.56,-3.65,,-5.65,-4.09,
44474,10.1002/adpr.202400128,10.1002/adpr.202400128,PTQ10,Y6,PTQ10,Y6,CCCCCCCCC(CCCCCC)COc1cnc2c(-c3cccs3)c(F)c(F)cc2n1,CCCCCCCCCCCc1c(/C=C2\C(=O)c3cc(F)c(F)cc3C2=C(C#N)C#N)sc2c1sc1c3c4nsnc4c4c5sc6c(CCCCCCCCCCC)c(/C=C7\C(=O)c8cc(F)c(F)cc8C7=C(C#N)C#N)sc6c5n(CC(CC)CCCC)c4c3n(CC(CC)CCCC)c21,0.83,21.23,67.0,11.9,11.806003,0.7898907563025349,11.9,,,,,,ITO/ZnO/IC-SAM/BHJ/MoO3/Ag,inverted,ZnO/IC-SAM,,MoO3,MoO3,100.0,,,,-5.54,-2.92,,-5.65,-4.09,
44475,10.1002/adpr.202400128,10.1002/adpr.202400128,PTQ10,Y6,PTQ10,Y6,CCCCCCCCC(CCCCCC)COc1cnc2c(-c3cccs3)c(F)c(F)cc2n1,CCCCCCCCCCCc1c(/C=C2\C(=O)c3cc(F)c(F)cc3C2=C(C#N)C#N)sc2c1sc1c3c4nsnc4c4c5sc6c(CCCCCCCCCCC)c(/C=C7\C(=O)c8cc(F)c(F)cc8C7=C(C#N)C#N)sc6c5n(CC(CC)CCCC)c4c3n(CC(CC)CCCC)c21,0.73,23.4,55.0,9.35,9.3951,0.4823529411764674,9.35,,,4 wt% BrCzSH,BrCzSH,4 wt%,BHJ,inverted,ZnO/IC-SAM,,,,100.0,,,80.0,-5.54,-2.92,,-5.65,-4.09,
44476,10.1002/adpr.202400128,10.1002/adpr.202400128,PTQ10,Y6,PTQ10,Y6,CCCCCCCCC(CCCCCC)COc1cnc2c(-c3cccs3)c(F)c(F)cc2n1,CCCCCCCCCCCc1c(/C=C2\C(=O)c3cc(F)c(F)cc3C2=C(C#N)C#N)sc2c1sc1c3c4nsnc4c4c5sc6c(CCCCCCCCCCC)c(/C=C7\C(=O)c8cc(F)c(F)cc8C7=C(C#N)C#N)sc6c5n(CC(CC)CCCC)c4c3n(CC(CC)CCCC)c21,0.67,21.63,56.0,8.08,8.115576,0.4402970297029792,8.08,,,20 wt% BrCzSAc,BrCzSAc,20 wt%,BHJ,inverted,ZnO/IC-SAM,,,,100.0,,,100.0,-5.54,-2.92,,-5.65,-4.09,
44477,10.1002/adsu.202000054,10.1002/adsu.202000054,PBDB-TCl,IT-4F,PBDB-TCl,IT-4F,Cc1sc(-c2c3cc(-c4ccc(-c5sc(-c6cccs6)c6c5C(=O)c5c(C)sc(C)c5C6=O)s4)sc3c(-c3cc(Cl)c(C)s3)c3ccsc23)cc1Cl,CCCCCCc1ccc(C2(c3ccc(CCCCCC)cc3)c3cc4c(cc3-c3sc5cc(/C=C6\C(=O)c7cc(F)c(F)cc7C6=C(C#N)C#N)sc5c32)C(c2ccc(CCCCCC)cc2)(c2ccc(CCCCCC)cc2)c2c-4sc3cc(/C=C4\C(=O)c5cc(F)c(F)cc5C4=C(C#N)C#N)sc23)cc1,0.88,20.35,72.66,13.01,13.0119528,0.0150099923136166,,,,,,,,,PFN-Br,,PEDOT:PSS-Nafion (1:0 pure PEDOT:PSS),PEDOT:PSS,,chlorobenzene,,,,,,-5.66,-4.14,
44478,10.1002/adsu.202000054,10.1002/adsu.202000054,PBDB-TCl,IT-4F,PBDB-TCl,IT-4F,Cc1sc(-c2c3cc(-c4ccc(-c5sc(-c6cccs6)c6c5C(=O)c5c(C)sc(C)c5C6=O)s4)sc3c(-c3cc(Cl)c(C)s3)c3ccsc23)cc1Cl,CCCCCCc1ccc(C2(c3ccc(CCCCCC)cc3)c3cc4c(cc3-c3sc5cc(/C=C6\C(=O)c7cc(F)c(F)cc7C6=C(C#N)C#N)sc5c32)C(c2ccc(CCCCCC)cc2)(c2ccc(CCCCCC)cc2)c2c-4sc3cc(/C=C4\C(=O)c5cc(F)c(F)cc5C4=C(C#N)C#N)sc23)cc1,0.88,20.83,74.36,13.63,13.630485439999998,0.0035615553924925,,,,,,,,,PFN-Br,,PEDOT:PSS-Nafion (8:1),PEDOT:PSS-Nafion,,chlorobenzene,,,,,,-5.66,-4.14,
44479,10.1002/adsu.202000054,10.1002/adsu.202000054,PBDB-TCl,IT-4F,PBDB-TCl,IT-4F,Cc1sc(-c2c3cc(-c4ccc(-c5sc(-c6cccs6)c6c5C(=O)c5c(C)sc(C)c5C6=O)s4)sc3c(-c3cc(Cl)c(C)s3)c3ccsc23)cc1Cl,CCCCCCc1ccc(C2(c3ccc(CCCCCC)cc3)c3cc4c(cc3-c3sc5cc(/C=C6\C(=O)c7cc(F)c(F)cc7C6=C(C#N)C#N)sc5c32)C(c2ccc(CCCCCC)cc2)(c2ccc(CCCCCC)cc2)c2c-4sc3cc(/C=C4\C(=O)c5cc(F)c(F)cc5C4=C(C#N)C#N)sc23)cc1,0.88,21.1,76.07,14.12,14.1246776,0.033127478753547,,,,,,,,,PFN-Br,,PEDOT:PSS-Nafion (4:1),PEDOT:PSS-Nafion,,chlorobenzene,,,,,,-5.66,-4.14,
44480,10.1002/adsu.202000054,10.1002/adsu.202000054,PBDB-TCl,IT-4F,PBDB-TCl,IT-4F,Cc1sc(-c2c3cc(-c4ccc(-c5sc(-c6cccs6)c6c5C(=O)c5c(C)sc(C)c5C6=O)s4)sc3c(-c3cc(Cl)c(C)s3)c3ccsc23)cc1Cl,CCCCCCc1ccc(C2(c3ccc(CCCCCC)cc3)c3cc4c(cc3-c3sc5cc(/C=C6\C(=O)c7cc(F)c(F)cc7C6=C(C#N)C#N)sc5c32)C(c2ccc(CCCCCC)cc2)(c2ccc(CCCCCC)cc2)c2c-4sc3cc(/C=C4\C(=O)c5cc(F)c(F)cc5C4=C(C#N)C#N)sc23)cc1,0.88,21.28,72.99,13.66,13.66839936,0.0614887262079084,,,,,,,,,,,PEDOT:PSS-Nafion (2:1),PEDOT:PSS-Nafion,30.0,,,,,,,-5.66,-4.14,
44481,10.1002/adsu.202000054,10.1002/adsu.202000054,PBDB-TCl,IT-4F,PBDB-TCl,IT-4F,Cc1sc(-c2c3cc(-c4ccc(-c5sc(-c6cccs6)c6c5C(=O)c5c(C)sc(C)c5C6=O)s4)sc3c(-c3cc(Cl)c(C)s3)c3ccsc23)cc1Cl,CCCCCCc1ccc(C2(c3ccc(CCCCCC)cc3)c3cc4c(cc3-c3sc5cc(/C=C6\C(=O)c7cc(F)c(F)cc7C6=C(C#N)C#N)sc5c32)C(c2ccc(CCCCCC)cc2)(c2ccc(CCCCCC)cc2)c2c-4sc3cc(/C=C4\C(=O)c5cc(F)c(F)cc5C4=C(C#N)C#N)sc23)cc1,0.87,20.66,69.34,12.46,12.46331028,0.0265672552166862,,,,,,,,,PFN-Br,,PEDOT:PSS-Nafion (1:1),PEDOT:PSS-Nafion,,chlorobenzene,,,,,,-5.66,-4.14,
44482,10.1002/adsu.202100235,10.1002/adsu.202100235,PTB7-Th,PC71BM,PTB7-Th,PC71BM,CCCCC(CC)COC(=O)c1sc2csc(-c3cc4c(-c5ccc(CC(CC)CCCC)s5)c5sccc5c(-c5ccc(CC(CC)CCCC)s5)c4s3)c2c1F,COC(=O)CCCC1(c2ccccc2)C23c4c5ccc6c7cc8c9c%10c(cc%11cc%12c%13c%14c(cc%15c%16ccc-5c2c%16c2c5c%16c%17c(c(c46)c7c9c%17c4c%10c%11c%13c4c%16c%14c%152)C513)C%12)C8,0.78,13.0,49.46,5.02,5.015244,0.0947410358565645,5.02,,,,,,inverted,inverted,ZnO,ZnO,MoO3,MoO3,,o-xylene,o-xylene,,-5.21,-3.6,,-5.9,-3.9,
44483,10.1002/adsu.202100235,10.1002/adsu.202100235,PTB7-Th,PC71BM,PTB7-Th,PC71BM,CCCCC(CC)COC(=O)c1sc2csc(-c3cc4c(-c5ccc(CC(CC)CCCC)s5)c5sccc5c(-c5ccc(CC(CC)CCCC)s5)c4s3)c2c1F,COC(=O)CCCC1(c2ccccc2)C23c4c5ccc6c7cc8c9c%10c(cc%11cc%12c%13c%14c(cc%15c%16ccc-5c2c%16c2c5c%16c%17c(c(c46)c7c9c%17c4c%10c%11c%13c4c%16c%14c%152)C513)C%12)C8,0.8,17.2,67.5,9.29,9.288,0.0215285252960052,9.29,,,EHB 3%,EHB,3%,inverted,inverted,ZnO,ZnO,MoO3,MoO3,,o-xylene,o-xylene,,-5.21,-3.6,,-5.9,-3.9,
44505,10.1002/adts.202400725,10.1002/adts.202400725,PBDB-T,NCBDT,PBDB-T,NCBDT,CCCCC(CC)Cc1ccc(-c2c3cc(-c4ccc(-c5sc(-c6ccc(C)s6)c6c5C(=O)c5c(CC(CC)CCCC)sc(CC(CC)CCCC)c5C6=O)s4)sc3c(-c3ccc(CC(CC)CCCC)s3)c3cc(C)sc23)s1,CCCCCCCCc1c2sc3c(c2c(CCCCCCCC)c2sc4c(c12)C(c1ccc(CCCCCC)cc1)(c1ccc(CCCCCC)cc1)c1cc(C=C2C(=O)c5cc(F)ccc5C2=C(C#N)C#N)sc1-4)C(c1ccc(CCCCCC)cc1)(c1ccc(CCCCCC)cc1)c1cc(C=C2C(=O)c4cc(F)ccc4C2=C(C#N)C#N)sc1-3,0.84,18.64,64.6,10.19,10.1148096,0.7378842001962741,,,,,,,ITO/PEDOT:PSS/PBDB-T:NCBDT/PDINO/Al,conventional,PDINO,PDINO,PEDOT:PSS,PEDOT:PSS,,,,,-5.33,-3.48,,-5.36,-3.89,
44506,10.1002/adts.202400725,10.1002/adts.202400725,PBDB-T,NCBDT,PBDB-T,NCBDT,CCCCC(CC)Cc1ccc(-c2c3cc(-c4ccc(-c5sc(-c6ccc(C)s6)c6c5C(=O)c5c(CC(CC)CCCC)sc(CC(CC)CCCC)c5C6=O)s4)sc3c(-c3ccc(CC(CC)CCCC)s3)c3cc(C)sc23)s1,CCCCCCCCc1c2sc3c(c2c(CCCCCCCC)c2sc4c(c12)C(c1ccc(CCCCCC)cc1)(c1ccc(CCCCCC)cc1)c1cc(C=C2C(=O)c5cc(F)ccc5C2=C(C#N)C#N)sc1-4)C(c1ccc(CCCCCC)cc1)(c1ccc(CCCCCC)cc1)c1cc(C=C2C(=O)c4cc(F)ccc4C2=C(C#N)C#N)sc1-3,0.85,18.74,64.54,10.33,10.2805766,0.4784453049370787,,,,,,,ITO/PEDOT:PSS/PBDB-T:NCBDT/PDINO/Al,conventional,PDINO,PDINO,PEDOT:PSS,PEDOT:PSS,,,,,-5.33,-3.48,,-5.36,-3.89,
44507,10.1002/adts.202400725,10.1002/adts.202400725,P3HT,PCBM,P3HT,PCBM,CCCCCCc1cc(C)sc1C,CCCCC(=O)OCC1(C2=CC=CC=C2)C3=CC=CC4=CC=CC5=CC=CC6=CC=CC7=CC=CC1=C7C6=C5C4=C3,0.52,8.69,48.0,2.32,2.169024,6.507586206896552,,,,,,,ITO/ZnO/P3HT:PCBM/MoO3/Ag,inverted,ZnO,ZnO,MoO3,MoO3,,,,,-5.01,-3.12,,-6.1,-3.7,
44508,10.1002/adts.202400725,10.1002/adts.202400725,P3HT,PCBM,P3HT,PCBM,CCCCCCc1cc(C)sc1C,CCCCC(=O)OCC1(C2=CC=CC=C2)C3=CC=CC4=CC=CC5=CC=CC6=CC=CC7=CC=CC1=C7C6=C5C4=C3,0.55,7.08,58.8,2.33,2.2896720000000004,1.730815450643764,,,,,,,ITO/ZnO/P3HT:PCBM/MoO3/Ag,inverted,ZnO,ZnO,MoO3,MoO3,,,,,-5.01,-3.12,,-6.1,-3.7,
44509,10.1002/adts.202400725,10.1002/adts.202400725,P3HT,PCBM,P3HT,PCBM,CCCCCCc1cc(C)sc1C,CCCCC(=O)OCC1(C2=CC=CC=C2)C3=CC=CC4=CC=CC5=CC=CC6=CC=CC7=CC=CC1=C7C6=C5C4=C3,0.58,8.93,52.8,2.74,2.7347231999999995,0.1925839416058666,,,,,,,ITO/ZnO/P3HT:PCBM/PEDOT:PSS/Al,inverted,ZnO,ZnO,PEDOT:PSS,PEDOT:PSS,,,,,-5.01,-3.12,,-6.1,-3.7,
44510,10.1002/adts.202400725,10.1002/adts.202400725,P3HT,PCBM,P3HT,PCBM,CCCCCCc1cc(C)sc1C,CCCCC(=O)OCC1(C2=CC=CC=C2)C3=CC=CC4=CC=CC5=CC=CC6=CC=CC7=CC=CC1=C7C6=C5C4=C3,0.62,8.58,52.97,2.81,2.8177921200000005,0.2772996441281282,,,,,,,ITO/ZnO/P3HT:PCBM/PEDOT:PSS/Al,inverted,ZnO,ZnO,PEDOT:PSS,PEDOT:PSS,,,,,-5.01,-3.12,,-6.1,-3.7,
44511,10.1002/adts.202400725,10.1002/adts.202400725,D18,Y6,D18,Y6,CCCCCCC(CCCC)CC1=CSC(C2=CC3=C(S2)C2=C(C=C(C4=CC(CC(CCCC)CCCCCC)=C(C5=CC6=C(C7=CC(F)=C(CC(CC)CCCC)S7)C7=C(C=CS7)C(C7=CC(F)=C(CC(CC)CCCC)S7)=C6S5)S4)S2)C2=NSN=C32)=C1,CCCCCCCCCCCc1c(/C=C2\C(=O)c3cc(F)c(F)cc3C2=C(C#N)C#N)sc2c1sc1c3c4nsnc4c4c5sc6c(CCCCCCCCCCC)c(/C=C7\C(=O)c8cc(F)c(F)cc8C7=C(C#N)C#N)sc6c5n(CC(CC)CCCC)c4c3n(CC(CC)CCCC)c21,0.85,27.8,76.66,18.22,18.114758,0.5776180021953925,,,,,,,ITO/PEDOT:PSS/D18:Y6/PDIN/Ag,conventional,PDIN,PDIN,PEDOT:PSS,PEDOT:PSS,,,,,-5.51,-2.77,,-5.65,-4.09,
