Repository: JiYiqaq/PCE-KA-GNN

# Data directory

- `raw/Active_Database.csv` is the immutable source dataset bundled under CC BY 4.0. Do not overwrite it with processed data.
- `processed/` is created and populated by the training pipeline. Generated `.pt` and `.pth` caches are intentionally ignored by Git because they can exceed GitHub's normal single-file limit.

See `../DATA_LICENSE.md` for provenance, license and checksum information.

File: data/raw/Active_Database.csv (part 74 of 471)
id,doi,doi_norm,donor,acceptor,donor_canonical,acceptor_canonical,donor_smiles,acceptor_smiles,voc,jsc,ff,pce,pce_recomputed,pce_relative_error_percent,pce_avg,pce_best,d_a_ratio,additive,additive_canonical,additive_ratio,device_structure,device_type,etl,etl_canonical,htl,htl_canonical,active_layer_thickness,solvent,solvent_canonical,annealing_temp,homo_d,lumo_d,eg_d,homo_a,lumo_a,eg_a
44512,10.1002/adts.202400725,10.1002/adts.202400725,D18,Y6,D18,Y6,CCCCCCC(CCCC)CC1=CSC(C2=CC3=C(S2)C2=C(C=C(C4=CC(CC(CCCC)CCCCCC)=C(C5=CC6=C(C7=CC(F)=C(CC(CC)CCCC)S7)C7=C(C=CS7)C(C7=CC(F)=C(CC(CC)CCCC)S7)=C6S5)S4)S2)C2=NSN=C32)=C1,CCCCCCCCCCCc1c(/C=C2\C(=O)c3cc(F)c(F)cc3C2=C(C#N)C#N)sc2c1sc1c3c4nsnc4c4c5sc6c(CCCCCCCCCCC)c(/C=C7\C(=O)c8cc(F)c(F)cc8C7=C(C#N)C#N)sc6c5n(CC(CC)CCCC)c4c3n(CC(CC)CCCC)c21,0.85,28.0,77.17,18.54,18.366460000000004,0.93603020496222,,,,,,,ITO/PEDOT:PSS/D18:Y6/PDIN/Ag,conventional,PDIN,PDIN,PEDOT:PSS,PEDOT:PSS,,,,,-5.51,-2.77,,-5.65,-4.09,
44565,10.1002/adts.202501789,10.1002/adts.202501789,P3HT,PCBM,P3HT,PCBM,CCCCCCc1cc(C)sc1C,CCCCC(=O)OCC1(C2=CC=CC=C2)C3=CC=CC4=CC=CC5=CC=CC6=CC=CC7=CC=CC1=C7C6=C5C4=C3,0.6,3.72,35.0,0.78,0.7812,0.1538461538461511,,,,,,,bilayer,organic photovoltaic cell,,,,,,,,,-5.01,-3.12,,-6.1,-3.7,
44566,10.1002/adts.202501789,10.1002/adts.202501789,P3HT,PCBM,P3HT,PCBM,CCCCCCc1cc(C)sc1C,CCCCC(=O)OCC1(C2=CC=CC=C2)C3=CC=CC4=CC=CC5=CC=CC6=CC=CC7=CC=CC1=C7C6=C5C4=C3,0.63,3.38,37.0,0.79,0.7878780000000001,0.2686075949367034,,,,,,,bilayer,organic photovoltaic cell,,,,,,,,,-5.01,-3.12,,-6.1,-3.7,
44567,10.1002/adts.202501789,10.1002/adts.202501789,P3HT,PCBM,P3HT,PCBM,CCCCCCc1cc(C)sc1C,CCCCC(=O)OCC1(C2=CC=CC=C2)C3=CC=CC4=CC=CC5=CC=CC6=CC=CC7=CC=CC1=C7C6=C5C4=C3,0.64,3.22,34.5,0.71,0.710976,0.1374647887324067,,,,,,,ITO/P3HT/PCBM/Al,organic photovoltaic cell,,,,,0.01,,,,-5.01,-3.12,,-6.1,-3.7,
44568,10.1002/adts.202501789,10.1002/adts.202501789,P3HT,PCBM,P3HT,PCBM,CCCCCCc1cc(C)sc1C,CCCCC(=O)OCC1(C2=CC=CC=C2)C3=CC=CC4=CC=CC5=CC=CC6=CC=CC7=CC=CC1=C7C6=C5C4=C3,0.64,3.55,37.8,0.86,0.8588159999999999,0.1376744186046597,,,,,,,ITO/P3HT/PCBM/Al,organic photovoltaic cell,,,,,0.02,,,,-5.01,-3.12,,-6.1,-3.7,
44569,10.1002/adts.202501789,10.1002/adts.202501789,P3HT,PCBM,P3HT,PCBM,CCCCCCc1cc(C)sc1C,CCCCC(=O)OCC1(C2=CC=CC=C2)C3=CC=CC4=CC=CC5=CC=CC6=CC=CC7=CC=CC1=C7C6=C5C4=C3,0.64,3.95,35.5,0.9,0.89744,0.2844444444444452,,,,,,,ITO/P3HT/PCBM/Al,organic photovoltaic cell,,,,,0.03,,,,-5.01,-3.12,,-6.1,-3.7,
44570,10.1002/adts.202501789,10.1002/adts.202501789,P3HT,PCBM,P3HT,PCBM,CCCCCCc1cc(C)sc1C,CCCCC(=O)OCC1(C2=CC=CC=C2)C3=CC=CC4=CC=CC5=CC=CC6=CC=CC7=CC=CC1=C7C6=C5C4=C3,0.64,4.0,35.8,0.92,0.91648,0.3826086956521824,,,,,,,ITO/P3HT/PCBM/Al,bilayer,,,,,40.0,,,,-5.01,-3.12,,-6.1,-3.7,
44571,10.1002/adts.202501789,10.1002/adts.202501789,P3HT,PCBM,P3HT,PCBM,CCCCCCc1cc(C)sc1C,CCCCC(=O)OCC1(C2=CC=CC=C2)C3=CC=CC4=CC=CC5=CC=CC6=CC=CC7=CC=CC1=C7C6=C5C4=C3,0.64,3.79,34.2,0.83,0.8295552,0.0535903614457725,,,,,,,ITO/P3HT/PCBM/Al,organic photovoltaic cell,,,,,0.05,,,,-5.01,-3.12,,-6.1,-3.7,
44572,10.1002/adts.202501789,10.1002/adts.202501789,P3HT,PCBM,P3HT,PCBM,CCCCCCc1cc(C)sc1C,CCCCC(=O)OCC1(C2=CC=CC=C2)C3=CC=CC4=CC=CC5=CC=CC6=CC=CC7=CC=CC1=C7C6=C5C4=C3,0.64,3.68,33.5,0.79,0.7889919999999999,0.1275949367088759,,,,,,,ITO/P3HT/PCBM/Al,organic photovoltaic cell,,,,,0.06,,,,-5.01,-3.12,,-6.1,-3.7,
44573,10.1002/adts.202501789,10.1002/adts.202501789,P3HT,PCBM,P3HT,PCBM,CCCCCCc1cc(C)sc1C,CCCCC(=O)OCC1(C2=CC=CC=C2)C3=CC=CC4=CC=CC5=CC=CC6=CC=CC7=CC=CC1=C7C6=C5C4=C3,0.64,3.42,29.5,0.65,0.645696,0.6621538461538422,,,,,,,ITO/P3HT/PCBM/Al,organic photovoltaic cell,,,,,0.07,,,,-5.01,-3.12,,-6.1,-3.7,
44574,10.1002/advs.201902269,10.1002/advs.201902269,PBDB-T,IT-M,PBDB-T,IT-M,CCCCC(CC)Cc1ccc(-c2c3cc(-c4ccc(-c5sc(-c6cccs6)c6c5C(=O)c5c(CC(CC)CCCC)sc(CC(CC)CCCC)c5C6=O)s4)sc3c(-c3ccc(CC(CC)CCCC)s3)c3ccsc23)s1,CCCCCCc1ccc(C2(c3ccc(CCCCCC)cc3)c3cc4c(cc3-c3sc5cc(/C=C6\C(=O)c7ccc(C)cc7C6=C(C#N)C#N)sc5c32)C(c2ccc(CCCCCC)cc2)(c2ccc(CCCCCC)cc2)c2c-4sc3cc(/C=C4\C(=O)c5ccc(C)cc5C4=C(C#N)C#N)sc23)cc1,0.935,16.57,70.85,10.97,10.976755074999998,0.0615777119416352,10.92,10.97,,,,,,,ZnO,ZnO,,,,,,,-5.33,-3.48,,-5.514,-3.808,
44575,10.1002/advs.201902269,10.1002/advs.201902269,PBDB-T,IT-M,PBDB-T,IT-M,CCCCC(CC)Cc1ccc(-c2c3cc(-c4ccc(-c5sc(-c6cccs6)c6c5C(=O)c5c(CC(CC)CCCC)sc(CC(CC)CCCC)c5C6=O)s4)sc3c(-c3ccc(CC(CC)CCCC)s3)c3ccsc23)s1,CCCCCCc1ccc(C2(c3ccc(CCCCCC)cc3)c3cc4c(cc3-c3sc5cc(/C=C6\C(=O)c7ccc(C)cc7C6=C(C#N)C#N)sc5c32)C(c2ccc(CCCCCC)cc2)(c2ccc(CCCCCC)cc2)c2c-4sc3cc(/C=C4\C(=O)c5ccc(C)cc5C4=C(C#N)C#N)sc23)cc1,0.935,17.87,71.87,12.01,12.008363015000002,0.0136301831806622,11.96,12.01,,,,,,,ZnO/CMC(120 °C annealed),ZnO/CMC,,,,,,120.0,-5.33,-3.48,,-5.514,-3.808,
44576,10.1002/advs.201902269,10.1002/advs.201902269,PBDB-T,IT-M,PBDB-T,IT-M,CCCCC(CC)Cc1ccc(-c2c3cc(-c4ccc(-c5sc(-c6cccs6)c6c5C(=O)c5c(CC(CC)CCCC)sc(CC(CC)CCCC)c5C6=O)s4)sc3c(-c3ccc(CC(CC)CCCC)s3)c3ccsc23)s1,CCCCCCc1ccc(C2(c3ccc(CCCCCC)cc3)c3cc4c(cc3-c3sc5cc(/C=C6\C(=O)c7ccc(C)cc7C6=C(C#N)C#N)sc5c32)C(c2ccc(CCCCCC)cc2)(c2ccc(CCCCCC)cc2)c2c-4sc3cc(/C=C4\C(=O)c5ccc(C)cc5C4=C(C#N)C#N)sc23)cc1,0.932,17.48,71.41,11.63,11.633660176,0.0314718486672428,11.58,11.63,,,,,,,ZnO/CMC(150 °C annealed),ZnO/CMC,,,,,,150.0,-5.33,-3.48,,-5.514,-3.808,
44581,10.1002/advs.201902657,10.1002/advs.201902657,PM6,a-IT,PM6,a-IT,COC(=O)C(C)(C)c1cc(C)cc(-c2sc3c4sc5cc(/C=C6/C(=O)c7cc(F)cc(c7)C(=O)/C6=C\c6cc(C(C)(C)C(=O)OC)c(-c7cc(C)cc(C(C)(C)C(=O)OC)c7)s6)sc5c4c(C(C)(C)C(=O)OC)ccc2-3)c1,,0.907,16.6,76.2,11.46,11.472824400000002,0.1119057591623149,11.13,11.46,1:1,DIO,DIO,,ITO/PEDOT:PSS/PM6:a-IT/ZrAcac/Al,conventional,ZrAcac,ZrAcac,PEDOT:PSS,PEDOT:PSS,,chloroform,chloroform,100.0,-5.56,-3.65,,,,
44582,10.1002/advs.201902657,10.1002/advs.201902657,PM6,N7IT,PM6,N7IT,COC(=O)C(C)(C)c1cc(C)cc(-c2sc3c4sc5cc(/C=C6/C(=O)c7cc(F)cc(c7)C(=O)/C6=C\c6cc(C(C)(C)C(=O)OC)c(-c7cc(C)cc(C(C)(C)C(=O)OC)c7)s6)sc5c4c(C(C)(C)C(=O)OC)ccc2-3)c1,,0.932,21.04,70.5,13.82,13.8245424,0.032868306801737,13.44,13.82,1:1,DIO,DIO,,ITO/PEDOT:PSS/PM6:N7IT/ZrAcac/Al,conventional,ZrAcac,ZrAcac,PEDOT:PSS,PEDOT:PSS,,chloroform,chloroform,100.0,-5.56,-3.65,,,,
44583,10.1002/advs.201902657,10.1002/advs.201902657,PM6,N8IT,PM6,N8IT,COC(=O)C(C)(C)c1cc(C)cc(-c2sc3c4sc5cc(/C=C6/C(=O)c7cc(F)cc(c7)C(=O)/C6=C\c6cc(C(C)(C)C(=O)OC)c(-c7cc(C)cc(C(C)(C)C(=O)OC)c7)s6)sc5c4c(C(C)(C)C(=O)OC)ccc2-3)c1,,0.943,18.53,68.2,11.92,11.917124780000002,0.0241209731543471,11.55,11.92,1:1,DIO,DIO,,ITO/PEDOT:PSS/PM6:N8IT/ZrAcac/Al,conventional,ZrAcac,ZrAcac,PEDOT:PSS,PEDOT:PSS,,chloroform,chloroform,100.0,-5.56,-3.65,,,,
44584,10.1002/advs.201903419,10.1002/advs.201903419,PM6,IT-4F,PM6,IT-4F,COC(=O)C(C)(C)c1cc(C)cc(-c2sc3c4sc5cc(/C=C6/C(=O)c7cc(F)cc(c7)C(=O)/C6=C\c6cc(C(C)(C)C(=O)OC)c(-c7cc(C)cc(C(C)(C)C(=O)OC)c7)s6)sc5c4c(C(C)(C)C(=O)OC)ccc2-3)c1,CCCCCCc1ccc(C2(c3ccc(CCCCCC)cc3)c3cc4c(cc3-c3sc5cc(/C=C6\C(=O)c7cc(F)c(F)cc7C6=C(C#N)C#N)sc5c32)C(c2ccc(CCCCCC)cc2)(c2ccc(CCCCCC)cc2)c2c-4sc3cc(/C=C4\C(=O)c5cc(F)c(F)cc5C4=C(C#N)C#N)sc23)cc1,0.83,21.1,75.0,13.2,13.134750000000002,0.4943181818181602,12.8,13.2,,,,,inverted,inverted,ZnO,ZnO,MoO3,MoO3,,,,,-5.56,-3.65,,-5.66,-4.14,
44585,10.1002/advs.201903419,10.1002/advs.201903419,PM6,IT-4F,PM6,IT-4F,COC(=O)C(C)(C)c1cc(C)cc(-c2sc3c4sc5cc(/C=C6/C(=O)c7cc(F)cc(c7)C(=O)/C6=C\c6cc(C(C)(C)C(=O)OC)c(-c7cc(C)cc(C(C)(C)C(=O)OC)c7)s6)sc5c4c(C(C)(C)C(=O)OC)ccc2-3)c1,CCCCCCc1ccc(C2(c3ccc(CCCCCC)cc3)c3cc4c(cc3-c3sc5cc(/C=C6\C(=O)c7cc(F)c(F)cc7C6=C(C#N)C#N)sc5c32)C(c2ccc(CCCCCC)cc2)(c2ccc(CCCCCC)cc2)c2c-4sc3cc(/C=C4\C(=O)c5cc(F)c(F)cc5C4=C(C#N)C#N)sc23)cc1,0.83,22.7,76.0,14.4,14.319159999999997,0.5613888888889152,13.9,14.4,,BV,,0.004 wt%,inverted,inverted,ZnO,ZnO,MoO3,MoO3,,,,,-5.56,-3.65,,-5.66,-4.14,
44586,10.1002/advs.201903419,10.1002/advs.201903419,PM6,IT-4F,PM6,IT-4F,COC(=O)C(C)(C)c1cc(C)cc(-c2sc3c4sc5cc(/C=C6/C(=O)c7cc(F)cc(c7)C(=O)/C6=C\c6cc(C(C)(C)C(=O)OC)c(-c7cc(C)cc(C(C)(C)C(=O)OC)c7)s6)sc5c4c(C(C)(C)C(=O)OC)ccc2-3)c1,CCCCCCc1ccc(C2(c3ccc(CCCCCC)cc3)c3cc4c(cc3-c3sc5cc(/C=C6\C(=O)c7cc(F)c(F)cc7C6=C(C#N)C#N)sc5c32)C(c2ccc(CCCCCC)cc2)(c2ccc(CCCCCC)cc2)c2c-4sc3cc(/C=C4\C(=O)c5cc(F)c(F)cc5C4=C(C#N)C#N)sc23)cc1,0.79,18.7,61.0,9.1,9.01153,0.9721978021977932,8.8,9.1,,BV,,0.4 wt%,inverted,inverted,ZnO,ZnO,MoO3,MoO3,,,,,-5.56,-3.65,,-5.66,-4.14,
44590,10.1002/advs.201903419,10.1002/advs.201903419,PM6,Y6,PM6,Y6,COC(=O)C(C)(C)c1cc(C)cc(-c2sc3c4sc5cc(/C=C6/C(=O)c7cc(F)cc(c7)C(=O)/C6=C\c6cc(C(C)(C)C(=O)OC)c(-c7cc(C)cc(C(C)(C)C(=O)OC)c7)s6)sc5c4c(C(C)(C)C(=O)OC)ccc2-3)c1,CCCCCCCCCCCc1c(/C=C2\C(=O)c3cc(F)c(F)cc3C2=C(C#N)C#N)sc2c1sc1c3c4nsnc4c4c5sc6c(CCCCCCCCCCC)c(/C=C7\C(=O)c8cc(F)c(F)cc8C7=C(C#N)C#N)sc6c5n(CC(CC)CCCC)c4c3n(CC(CC)CCCC)c21,0.83,25.1,73.0,15.3,15.20809,0.6007189542483684,14.9,15.3,,BV,,0.004 wt%,inverted,inverted,ZnO,ZnO,MoO3,MoO3,,,,,-5.56,-3.65,,-5.65,-4.09,
44591,10.1002/advs.201903419,10.1002/advs.201903419,PM6,Y6,PM6,Y6,COC(=O)C(C)(C)c1cc(C)cc(-c2sc3c4sc5cc(/C=C6/C(=O)c7cc(F)cc(c7)C(=O)/C6=C\c6cc(C(C)(C)C(=O)OC)c(-c7cc(C)cc(C(C)(C)C(=O)OC)c7)s6)sc5c4c(C(C)(C)C(=O)OC)ccc2-3)c1,CCCCCCCCCCCc1c(/C=C2\C(=O)c3cc(F)c(F)cc3C2=C(C#N)C#N)sc2c1sc1c3c4nsnc4c4c5sc6c(CCCCCCCCCCC)c(/C=C7\C(=O)c8cc(F)c(F)cc8C7=C(C#N)C#N)sc6c5n(CC(CC)CCCC)c4c3n(CC(CC)CCCC)c21,0.83,26.0,74.0,16.0,15.9692,0.1925000000000065,15.6,16.0,,BV,,0.004 wt%,inverted,inverted,ZnO,ZnO,MoO3,MoO3,,,,,-5.56,-3.65,,-5.65,-4.09,
44592,10.1002/advs.201903419,10.1002/advs.201903419,PM6,Y6,PM6,Y6,COC(=O)C(C)(C)c1cc(C)cc(-c2sc3c4sc5cc(/C=C6/C(=O)c7cc(F)cc(c7)C(=O)/C6=C\c6cc(C(C)(C)C(=O)OC)c(-c7cc(C)cc(C(C)(C)C(=O)OC)c7)s6)sc5c4c(C(C)(C)C(=O)OC)ccc2-3)c1,CCCCCCCCCCCc1c(/C=C2\C(=O)c3cc(F)c(F)cc3C2=C(C#N)C#N)sc2c1sc1c3c4nsnc4c4c5sc6c(CCCCCCCCCCC)c(/C=C7\C(=O)c8cc(F)c(F)cc8C7=C(C#N)C#N)sc6c5n(CC(CC)CCCC)c4c3n(CC(CC)CCCC)c21,0.82,24.3,66.0,13.1,13.15116,0.3905343511450338,12.8,13.1,,BV,,0.4 wt%,inverted,inverted,ZnO,ZnO,MoO3,MoO3,,,,,-5.56,-3.65,,-5.65,-4.09,
44593,10.1002/advs.201903419,10.1002/advs.201903419,PM6,IT-2Cl,PM6,IT-2Cl,COC(=O)C(C)(C)c1cc(C)cc(-c2sc3c4sc5cc(/C=C6/C(=O)c7cc(F)cc(c7)C(=O)/C6=C\c6cc(C(C)(C)C(=O)OC)c(-c7cc(C)cc(C(C)(C)C(=O)OC)c7)s6)sc5c4c(C(C)(C)C(=O)OC)ccc2-3)c1,CCCCCCc1ccc(C2(c3ccc(CCCCCC)cc3)c3cc4c(cc3-c3sc5cc(/C=C6\C(=O)c7cc(Cl)ccc7C6=C(C#N)C#N)sc5c32)C(c2ccc(CCCCCC)cc2)(c2ccc(CCCCCC)cc2)c2c-4sc3cc(/C=C4\C(=O)c5cc(Cl)ccc5C4=C(C#N)C#N)sc23)cc1,0.89,20.8,72.0,13.3,13.32864,0.2153383458646566,13.0,13.3,,BV,,0.004 wt%,inverted,inverted,ZnO,ZnO,MoO3,MoO3,,,,,-5.56,-3.65,,-5.42,-3.9,
44594,10.1002/advs.201903419,10.1002/advs.201903419,PM6,IT-2Cl,PM6,IT-2Cl,COC(=O)C(C)(C)c1cc(C)cc(-c2sc3c4sc5cc(/C=C6/C(=O)c7cc(F)cc(c7)C(=O)/C6=C\c6cc(C(C)(C)C(=O)OC)c(-c7cc(C)cc(C(C)(C)C(=O)OC)c7)s6)sc5c4c(C(C)(C)C(=O)OC)ccc2-3)c1,CCCCCCc1ccc(C2(c3ccc(CCCCCC)cc3)c3cc4c(cc3-c3sc5cc(/C=C6\C(=O)c7cc(Cl)ccc7C6=C(C#N)C#N)sc5c32)C(c2ccc(CCCCCC)cc2)(c2ccc(CCCCCC)cc2)c2c-4sc3cc(/C=C4\C(=O)c5cc(Cl)ccc5C4=C(C#N)C#N)sc23)cc1,0.89,22.0,73.0,14.3,14.293400000000002,0.0461538461538379,14.0,14.3,,,,,inverted,inverted,ZnO,ZnO,MoO3,MoO3,,,,,-5.56,-3.65,,-5.42,-3.9,
44595,10.1002/advs.201903419,10.1002/advs.201903419,PM6,IT-2Cl,PM6,IT-2Cl,COC(=O)C(C)(C)c1cc(C)cc(-c2sc3c4sc5cc(/C=C6/C(=O)c7cc(F)cc(c7)C(=O)/C6=C\c6cc(C(C)(C)C(=O)OC)c(-c7cc(C)cc(C(C)(C)C(=O)OC)c7)s6)sc5c4c(C(C)(C)C(=O)OC)ccc2-3)c1,CCCCCCc1ccc(C2(c3ccc(CCCCCC)cc3)c3cc4c(cc3-c3sc5cc(/C=C6\C(=O)c7cc(Cl)ccc7C6=C(C#N)C#N)sc5c32)C(c2ccc(CCCCCC)cc2)(c2ccc(CCCCCC)cc2)c2c-4sc3cc(/C=C4\C(=O)c5cc(Cl)ccc5C4=C(C#N)C#N)sc23)cc1,0.86,19.1,64.0,10.4,10.51264,1.0830769230769302,10.0,10.4,,BV,,0.4 wt%,inverted,inverted,ZnO,ZnO,MoO3,MoO3,,,,,-5.56,-3.65,,-5.42,-3.9,
44596,10.1002/advs.201903419,10.1002/advs.201903419,PTB7-Th,EH-IDTBR,PTB7-Th,EH-IDTBR,CCCCC(CC)COC(=O)c1sc2csc(-c3cc4c(-c5ccc(CC(CC)CCCC)s5)c5sccc5c(-c5ccc(CC(CC)CCCC)s5)c4s3)c2c1F,CCCCC(CC)CC1(CC(CC)CCCC)c2cc3c(cc2-c2sc(-c4ccc(/C=C5\SC(=S)N(CC)C5=O)c5nsnc45)cc21)C(CC(CC)CCCC)(CC(CC)CCCC)c1cc(-c2ccc(/C=C4\SC(=S)N(CC)C4=O)c4nsnc24)sc1-3,1.02,15.8,57.0,9.1,9.18612,0.9463736263736188,8.7,9.1,,,,,inverted,inverted,ZnO,ZnO,MoO3,MoO3,,,,,-5.21,-3.6,,-5.51,-3.88,
44597,10.1002/advs.201903419,10.1002/advs.201903419,PTB7-Th,EH-IDTBR,PTB7-Th,EH-IDTBR,CCCCC(CC)COC(=O)c1sc2csc(-c3cc4c(-c5ccc(CC(CC)CCCC)s5)c5sccc5c(-c5ccc(CC(CC)CCCC)s5)c4s3)c2c1F,CCCCC(CC)CC1(CC(CC)CCCC)c2cc3c(cc2-c2sc(-c4ccc(/C=C5\SC(=S)N(CC)C5=O)c5nsnc45)cc21)C(CC(CC)CCCC)(CC(CC)CCCC)c1cc(-c2ccc(/C=C4\SC(=S)N(CC)C4=O)c4nsnc24)sc1-3,1.02,16.4,60.0,9.9,10.036799999999998,1.3818181818181552,9.6,9.9,,BV,,0.002 wt%,inverted,inverted,ZnO,ZnO,MoO3,MoO3,,,,,-5.21,-3.6,,-5.51,-3.88,
44598,10.1002/advs.201903419,10.1002/advs.201903419,PTB7-Th,EH-IDTBR,PTB7-Th,EH-IDTBR,CCCCC(CC)COC(=O)c1sc2csc(-c3cc4c(-c5ccc(CC(CC)CCCC)s5)c5sccc5c(-c5ccc(CC(CC)CCCC)s5)c4s3)c2c1F,CCCCC(CC)CC1(CC(CC)CCCC)c2cc3c(cc2-c2sc(-c4ccc(/C=C5\SC(=S)N(CC)C5=O)c5nsnc45)cc21)C(CC(CC)CCCC)(CC(CC)CCCC)c1cc(-c2ccc(/C=C4\SC(=S)N(CC)C4=O)c4nsnc24)sc1-3,1.01,15.6,52.0,8.1,8.19312,1.1496296296296389,7.6,8.1,,BV,,0.4 wt%,inverted,inverted,ZnO,ZnO,MoO3,MoO3,,,,,-5.21,-3.6,,-5.51,-3.88,
44599,10.1002/advs.201903419,10.1002/advs.201903419,PTB7-Th,PC71BM,PTB7-Th,PC71BM,CCCCC(CC)COC(=O)c1sc2csc(-c3cc4c(-c5ccc(CC(CC)CCCC)s5)c5sccc5c(-c5ccc(CC(CC)CCCC)s5)c4s3)c2c1F,COC(=O)CCCC1(c2ccccc2)C23c4c5ccc6c7cc8c9c%10c(cc%11cc%12c%13c%14c(cc%15c%16ccc-5c2c%16c2c5c%16c%17c(c(c46)c7c9c%17c4c%10c%11c%13c4c%16c%14c%152)C513)C%12)C8,0.8,17.5,65.0,9.0,9.1,1.1111111111111072,8.7,9.0,,BV,,0.004 wt%,inverted,inverted,ZnO,ZnO,MoO3,MoO3,,,,,-5.21,-3.6,,-5.9,-3.9,
44600,10.1002/advs.201903419,10.1002/advs.201903419,PTB7-Th,PC71BM,PTB7-Th,PC71BM,CCCCC(CC)COC(=O)c1sc2csc(-c3cc4c(-c5ccc(CC(CC)CCCC)s5)c5sccc5c(-c5ccc(CC(CC)CCCC)s5)c4s3)c2c1F,COC(=O)CCCC1(c2ccccc2)C23c4c5ccc6c7cc8c9c%10c(cc%11cc%12c%13c%14c(cc%15c%16ccc-5c2c%16c2c5c%16c%17c(c(c46)c7c9c%17c4c%10c%11c%13c4c%16c%14c%152)C513)C%12)C8,0.8,18.2,66.0,9.6,9.6096,0.1000000000000075,9.4,9.6,,,,,inverted,inverted,ZnO,ZnO,MoO3,MoO3,,,,,-5.21,-3.6,,-5.9,-3.9,
44601,10.1002/advs.201903419,10.1002/advs.201903419,PTB7-Th,PC71BM,PTB7-Th,PC71BM,CCCCC(CC)COC(=O)c1sc2csc(-c3cc4c(-c5ccc(CC(CC)CCCC)s5)c5sccc5c(-c5ccc(CC(CC)CCCC)s5)c4s3)c2c1F,COC(=O)CCCC1(c2ccccc2)C23c4c5ccc6c7cc8c9c%10c(cc%11cc%12c%13c%14c(cc%15c%16ccc-5c2c%16c2c5c%16c%17c(c(c46)c7c9c%17c4c%10c%11c%13c4c%16c%14c%152)C513)C%12)C8,0.78,16.9,61.0,8.0,8.041019999999998,0.512749999999973,7.9,8.0,,BV,,0.4 wt%,inverted,inverted,ZnO,ZnO,MoO3,MoO3,,,,,-5.21,-3.6,,-5.9,-3.9,
44602,10.1002/advs.201903455,10.1002/advs.201903455,P1,LA1,P1,LA1,CCCCCCCCc1cc(-c2c(-c3cccs3)sc3c(-c4cc(CCCCCCCC)c(CCCCCCCC)s4)c(-c4ccc(-c5cccc6nsnc56)s4)sc23)sc1CCCCCCCC,,0.88,14.76,75.98,9.95,9.86889024,0.8151734673366693,9.61,9.95,,,,,ITO/PEDOT:PSS/Donor:Acceptors/PDINO/Al,conventional,PDINO,PDINO,PEDOT:PSS,PEDOT:PSS,,,,,,,,,,
44603,10.1002/advs.201903455,10.1002/advs.201903455,P1,NCBDT-4Cl,P1,NCBDT-4Cl,CCCCCCCCc1cc(-c2c(-c3cccs3)sc3c(-c4cc(CCCCCCCC)c(CCCCCCCC)s4)c(-c4ccc(-c5cccc6nsnc56)s4)sc23)sc1CCCCCCCC,CCCCCCCCc1c2sc3c(c2c(CCCCCCCC)c2sc4c(c12)C(c1ccc(CCCCCC)cc1)(c1ccc(CCCCCC)cc1)c1cc(/C=C2\C(=O)c5cc(Cl)c(Cl)cc5C2=C(C#N)C#N)sc1-4)C(c1ccc(CCCCCC)cc1)(c1ccc(CCCCCC)cc1)c1cc(/C=C2\C(=O)c4cc(Cl)c(Cl)cc4C2=C(C#N)C#N)sc1-3,0.8,18.29,67.24,9.83,9.8385568,0.0870478128178956,9.39,9.83,,,,,ITO/PEDOT:PSS/Donor:Acceptors/PDINO/Al,conventional,PDINO,PDINO,PEDOT:PSS,PEDOT:PSS,,,,,,,,-5.6,-4.02,
44604,10.1002/advs.201903455,10.1002/advs.201903455,P1,Ternary,P1,Ternary,CCCCCCCCc1cc(-c2c(-c3cccs3)sc3c(-c4cc(CCCCCCCC)c(CCCCCCCC)s4)c(-c4ccc(-c5cccc6nsnc56)s4)sc23)sc1CCCCCCCC,,0.83,20.95,74.8,13.06,13.006597999999997,0.4088973966309626,12.84,13.06,,,,,ITO/PEDOT:PSS/Donor:Acceptors/PDINO/Al,conventional,PDINO,PDINO,PEDOT:PSS,PEDOT:PSS,,,,,,,,,,
44605,10.1002/advs.201903455,10.1002/advs.201903455,P2,LA1,P2,LA1,,,0.86,17.25,69.31,10.3,10.2821385,0.1734126213592446,9.93,10.3,,,,,ITO/PEDOT:PSS/Donor:Acceptors/PDINO/Al,conventional,PDINO,PDINO,PEDOT:PSS,PEDOT:PSS,,,,,,,,,,
44606,10.1002/advs.201903455,10.1002/advs.201903455,P2,NCBDT-4Cl,P2,NCBDT-4Cl,,CCCCCCCCc1c2sc3c(c2c(CCCCCCCC)c2sc4c(c12)C(c1ccc(CCCCCC)cc1)(c1ccc(CCCCCC)cc1)c1cc(/C=C2\C(=O)c5cc(Cl)c(Cl)cc5C2=C(C#N)C#N)sc1-4)C(c1ccc(CCCCCC)cc1)(c1ccc(CCCCCC)cc1)c1cc(/C=C2\C(=O)c4cc(Cl)c(Cl)cc4C2=C(C#N)C#N)sc1-3,0.78,18.4,65.2,9.35,9.357504,0.0802566844919686,9.18,9.35,,,,,ITO/PEDOT:PSS/Donor:Acceptors/PDINO/Al,conventional,PDINO,PDINO,PEDOT:PSS,PEDOT:PSS,,,,,,,,-5.6,-4.02,
44607,10.1002/advs.201903455,10.1002/advs.201903455,P2,Ternary,P2,Ternary,,,0.8,18.21,61.56,8.97,8.9680608,0.0216187290969977,8.77,8.97,,,,,ITO/PEDOT:PSS/Donor:Acceptors/PDINO/Al,conventional,PDINO,PDINO,PEDOT:PSS,PEDOT:PSS,,,,,,,,,,
44610,10.1002/advs.202000149,10.1002/advs.202000149,BTR,Y6,BTR,Y6,CCCCCCc1cc(-c2cc3c(-c4cc(CC(CC)CCCC)c(CCCCCC)s4)c4sc(-c5cc(CCCCCC)c(-c6cc(CCCCCC)c(-c7ccc(/C=C8/SC(=S)N(CCCCCC)C8=O)s7)s6)s5)cc4c(-c4cc(CC(CC)CCCC)c(CCCCCC)s4)c3s2)sc1-c1cc(CCCCCC)c(-c2ccc(/C=C3/SC(=S)N(CCCCCC)C3=O)s2)s1,CCCCCCCCCCCc1c(/C=C2\C(=O)c3cc(F)c(F)cc3C2=C(C#N)C#N)sc2c1sc1c3c4nsnc4c4c5sc6c(CCCCCCCCCCC)c(/C=C7\C(=O)c8cc(F)c(F)cc8C7=C(C#N)C#N)sc6c5n(CC(CC)CCCC)c4c3n(CC(CC)CCCC)c21,0.776,15.7,32.8,4.0,3.9960896,0.0977600000000133,3.97,4.0,0:1:1.2,,,,ITO/PEDOT:PSS/active layer/PFNBr/Ag,conventional,PFNBr,PFN-Br,PEDOT:PSS,PEDOT:PSS,,,,,-5.34,-3.53,,-5.65,-4.09,
44611,10.1002/advs.202001986,10.1002/advs.202001986,PBT1-C-2Cl,TTPTTT-4F,PBT1-C-2Cl,TTPTTT-4F,CCCCCCC(CCCC)Cc1ccc(-c2c3cc(-c4sc(-c5sc(-c6cc(Cl)cs6)c6c5C(=O)c5c(CC(CC)CCCC)sc(CC(CC)CCCC)c5C6=O)cc4Cl)sc3c(-c3ccc(CC(CCCC)CCCCCC)cc3)c3ccsc23)cc1,CCCCCCC1=CCC(C2(c3ccc(CCCCCC)cc3)c3cc4c(cc3-c3sc5cc(/C=C6\C(=O)c7cc(F)c(F)cc7C6C(C#N)C#N)sc5c32)C(c2ccc(CCCCCC)cc2)(c2ccc(CCCCCC)cc2)c2c-4sc3c2sc2cc(/C=C4\C(=O)C5=C(C=C(F)C(F)C5)C4=C(C#N)C#N)sc23)C=C1,0.9,19.05,73.5,12.77,12.601575,1.3189115113547312,12.63,12.77,1:1.2,"1,8-diiodooctane",,0.25 vol%,inverted,inverted,ZnO,ZnO,MoO3,MoO3,,chlorobenzene,chlorobenzene,,-5.59,-3.53,,-5.69,-4.12,
44612,10.1002/advs.202001986,10.1002/advs.202001986,PT1,TTPTTT-4F,PT1,TTPTTT-4F,CCCCCCc1ccc(/C=C/c2ccc(/C=C/c3ccc(/C=C/c4ccsc4-c4ccc(-c5cc(CCCCCC)c(-c6cccs6)s5)s4)s3)s2)s1,CCCCCCC1=CCC(C2(c3ccc(CCCCCC)cc3)c3cc4c(cc3-c3sc5cc(/C=C6\C(=O)c7cc(F)c(F)cc7C6C(C#N)C#N)sc5c32)C(c2ccc(CCCCCC)cc2)(c2ccc(CCCCCC)cc2)c2c-4sc3c2sc2cc(/C=C4\C(=O)C5=C(C=C(F)C(F)C5)C4=C(C#N)C#N)sc23)C=C1,0.89,19.22,73.7,12.99,12.6069746,2.9486173979984684,12.84,12.99,1:1.2,"1,8-diiodooctane",,0.25 vol%,inverted,inverted,ZnO,ZnO,MoO3,MoO3,,chlorobenzene,chlorobenzene,,-5.08,-2.83,,-5.69,-4.12,
44613,10.1002/advs.202001986,10.1002/advs.202001986,PT2,TTPTTT-4F,PT2,TTPTTT-4F,CCCCCCCCc1sc(CCCCCCCC)c2c1C(=O)c1c(-c3cccs3)sc(-c3ccc(-c4cc5c(-c6ccc(CC(CC)CCCC)s6)c6sccc6c(-c6ccc(CC(CC)CCCC)s6)c5s4)s3)c1C2=O,CCCCCCC1=CCC(C2(c3ccc(CCCCCC)cc3)c3cc4c(cc3-c3sc5cc(/C=C6\C(=O)c7cc(F)c(F)cc7C6C(C#N)C#N)sc5c32)C(c2ccc(CCCCCC)cc2)(c2ccc(CCCCCC)cc2)c2c-4sc3c2sc2cc(/C=C4\C(=O)C5=C(C=C(F)C(F)C5)C4=C(C#N)C#N)sc23)C=C1,0.88,19.89,75.7,13.45,13.2499224,1.487565799256494,13.26,13.45,1:1.2,"1,8-diiodooctane",,0.25 vol%,inverted,inverted,ZnO,ZnO,MoO3,MoO3,,chlorobenzene,chlorobenzene,,-5.35,-3.58,,-5.69,-4.12,
44614,10.1002/advs.202001986,10.1002/advs.202001986,PT3,TTPTTT-4F,PT3,TTPTTT-4F,CCCCCCCCc1sc(CCCCCCCC)c2c1C(=O)c1c(-c3cc4sccc4s3)sc(-c3cc4sc(-c5cc6c(-c7ccc(CC(CC)CCCC)s7)c7sccc7c(-c7ccc(CC(CC)CCCC)s7)c6s5)cc4s3)c1C2=O,CCCCCCC1=CCC(C2(c3ccc(CCCCCC)cc3)c3cc4c(cc3-c3sc5cc(/C=C6\C(=O)c7cc(F)c(F)cc7C6C(C#N)C#N)sc5c32)C(c2ccc(CCCCCC)cc2)(c2ccc(CCCCCC)cc2)c2c-4sc3c2sc2cc(/C=C4\C(=O)C5=C(C=C(F)C(F)C5)C4=C(C#N)C#N)sc23)C=C1,0.86,19.42,73.9,12.61,12.342186800000002,2.1238160190324926,12.45,12.61,1:1.2,"1,8-diiodooctane",,0.25 vol%,inverted,inverted,ZnO,ZnO,MoO3,MoO3,,chlorobenzene,chlorobenzene,,-5.37,-3.54,,-5.69,-4.12,
44615,10.1002/advs.202001986,10.1002/advs.202001986,PBT1-C,TTPTTT-4F,PBT1-C,TTPTTT-4F,CCCCCCC(CCCC)Cc1ccc(-c2c3cc(-c4ccc(-c5sc(-c6cccs6)c6c5C(=O)c5c(CC(CC)CCCC)sc(CC(CC)CCCC)c5C6=O)s4)sc3c(-c3ccc(CC(CCCC)CCCCCC)cc3)c3ccsc23)cc1,CCCCCCC1=CCC(C2(c3ccc(CCCCCC)cc3)c3cc4c(cc3-c3sc5cc(/C=C6\C(=O)c7cc(F)c(F)cc7C6C(C#N)C#N)sc5c32)C(c2ccc(CCCCCC)cc2)(c2ccc(CCCCCC)cc2)c2c-4sc3c2sc2cc(/C=C4\C(=O)C5=C(C=C(F)C(F)C5)C4=C(C#N)C#N)sc23)C=C1,0.82,19.35,72.1,11.82,11.440107,3.213984771573597,11.72,11.82,1:1.2,"1,8-diiodooctane",,0.25 vol%,inverted,inverted,ZnO,ZnO,MoO3,MoO3,,chlorobenzene,chlorobenzene,,-5.43,-3.37,,-5.69,-4.12,
44616,10.1002/advs.202001986,10.1002/advs.202001986,PT2,O-INIC3,PT2,O-INIC3,CCCCCCCCc1sc(CCCCCCCC)c2c1C(=O)c1c(-c3cccs3)sc(-c3ccc(-c4cc5c(-c6ccc(CC(CC)CCCC)s6)c6sccc6c(-c6ccc(CC(CC)CCCC)s6)c5s4)s3)c1C2=O,,0.93,20.08,74.6,14.14,13.931102399999997,1.4773521923621202,13.98,14.14,,,,,inverted,inverted,ZnO,ZnO,MoO3,MoO3,,chlorobenzene,chlorobenzene,,-5.35,-3.58,,,,
44617,10.1002/advs.202001986,10.1002/advs.202001986,PT2,EH-INIC3,PT2,EH-INIC3,CCCCCCCCc1sc(CCCCCCCC)c2c1C(=O)c1c(-c3cccs3)sc(-c3ccc(-c4cc5c(-c6ccc(CC(CC)CCCC)s6)c6sccc6c(-c6ccc(CC(CC)CCCC)s6)c5s4)s3)c1C2=O,,0.91,20.12,73.2,13.47,13.402334400000004,0.5023429844097846,13.33,13.47,,,,,inverted,inverted,ZnO,ZnO,MoO3,MoO3,,chlorobenzene,chlorobenzene,,-5.35,-3.58,,,,
44618,10.1002/advs.202001986,10.1002/advs.202001986,PT2,Y6,PT2,Y6,CCCCCCCCc1sc(CCCCCCCC)c2c1C(=O)c1c(-c3cccs3)sc(-c3ccc(-c4cc5c(-c6ccc(CC(CC)CCCC)s6)c6sccc6c(-c6ccc(CC(CC)CCCC)s6)c5s4)s3)c1C2=O,CCCCCCCCCCCc1c(/C=C2\C(=O)c3cc(F)c(F)cc3C2=C(C#N)C#N)sc2c1sc1c3c4nsnc4c4c5sc6c(CCCCCCCCCCC)c(/C=C7\C(=O)c8cc(F)c(F)cc8C7=C(C#N)C#N)sc6c5n(CC(CC)CCCC)c4c3n(CC(CC)CCCC)c21,0.83,25.77,72.3,15.61,15.4643193,0.9332524023062124,15.53,15.61,,,,,inverted,inverted,ZnO,ZnO,MoO3,MoO3,,chlorobenzene,chlorobenzene,,-5.35,-3.58,,-5.65,-4.09,
44619,10.1002/advs.202002395,10.1002/advs.202002395,PBDB-T-2F,Y6,PM6,Y6,COC(=O)C(C)(C)c1cc(C)cc(-c2sc3c4sc5cc(/C=C6/C(=O)c7cc(F)cc(c7)C(=O)/C6=C\c6cc(C(C)(C)C(=O)OC)c(-c7cc(C)cc(C(C)(C)C(=O)OC)c7)s6)sc5c4c(C(C)(C)C(=O)OC)ccc2-3)c1,CCCCCCCCCCCc1c(/C=C2\C(=O)c3cc(F)c(F)cc3C2=C(C#N)C#N)sc2c1sc1c3c4nsnc4c4c5sc6c(CCCCCCCCCCC)c(/C=C7\C(=O)c8cc(F)c(F)cc8C7=C(C#N)C#N)sc6c5n(CC(CC)CCCC)c4c3n(CC(CC)CCCC)c21,0.854,26.5,73.5,16.6,16.633785,0.2035240963855311,,16.6,,,,,,conventional,ZnO,,PEDOT:PSS,PEDOT:PSS,,,,,-5.56,-3.65,,-5.65,-4.09,
44620,10.1002/advs.202002395,10.1002/advs.202002395,PBDB-T-2F,Y6,PM6,Y6,COC(=O)C(C)(C)c1cc(C)cc(-c2sc3c4sc5cc(/C=C6/C(=O)c7cc(F)cc(c7)C(=O)/C6=C\c6cc(C(C)(C)C(=O)OC)c(-c7cc(C)cc(C(C)(C)C(=O)OC)c7)s6)sc5c4c(C(C)(C)C(=O)OC)ccc2-3)c1,CCCCCCCCCCCc1c(/C=C2\C(=O)c3cc(F)c(F)cc3C2=C(C#N)C#N)sc2c1sc1c3c4nsnc4c4c5sc6c(CCCCCCCCCCC)c(/C=C7\C(=O)c8cc(F)c(F)cc8C7=C(C#N)C#N)sc6c5n(CC(CC)CCCC)c4c3n(CC(CC)CCCC)c21,0.826,20.5,45.2,7.7,7.653716,0.6010909090909089,,7.7,,,,,,conventional,ZnO,,Anhydrous MoOx,MoO3,,,,,-5.56,-3.65,,-5.65,-4.09,
44621,10.1002/advs.202002395,10.1002/advs.202002395,PBDB-T-2F,Y6,PM6,Y6,COC(=O)C(C)(C)c1cc(C)cc(-c2sc3c4sc5cc(/C=C6/C(=O)c7cc(F)cc(c7)C(=O)/C6=C\c6cc(C(C)(C)C(=O)OC)c(-c7cc(C)cc(C(C)(C)C(=O)OC)c7)s6)sc5c4c(C(C)(C)C(=O)OC)ccc2-3)c1,CCCCCCCCCCCc1c(/C=C2\C(=O)c3cc(F)c(F)cc3C2=C(C#N)C#N)sc2c1sc1c3c4nsnc4c4c5sc6c(CCCCCCCCCCC)c(/C=C7\C(=O)c8cc(F)c(F)cc8C7=C(C#N)C#N)sc6c5n(CC(CC)CCCC)c4c3n(CC(CC)CCCC)c21,0.845,27.43,73.8,17.1,17.105622299999997,0.0328789473683936,,17.1,,,,,,conventional,ZnO,,Anhydrous MoOx (200 °C),MoO3,,,,200.0,-5.56,-3.65,,-5.65,-4.09,
44622,10.1002/advs.202002395,10.1002/advs.202002395,PBDB-T-2F,Y6,PM6,Y6,COC(=O)C(C)(C)c1cc(C)cc(-c2sc3c4sc5cc(/C=C6/C(=O)c7cc(F)cc(c7)C(=O)/C6=C\c6cc(C(C)(C)C(=O)OC)c(-c7cc(C)cc(C(C)(C)C(=O)OC)c7)s6)sc5c4c(C(C)(C)C(=O)OC)ccc2-3)c1,CCCCCCCCCCCc1c(/C=C2\C(=O)c3cc(F)c(F)cc3C2=C(C#N)C#N)sc2c1sc1c3c4nsnc4c4c5sc6c(CCCCCCCCCCC)c(/C=C7\C(=O)c8cc(F)c(F)cc8C7=C(C#N)C#N)sc6c5n(CC(CC)CCCC)c4c3n(CC(CC)CCCC)c21,0.843,27.53,73.1,17.0,16.96489449,0.2065030000000062,,17.0,,,,,,conventional,ZnO,,Aqueous MoOx,MoO3,,,,,-5.56,-3.65,,-5.65,-4.09,
44623,10.1002/advs.202002395,10.1002/advs.202002395,PTB7-Th,PC71BM,PTB7-Th,PC71BM,CCCCC(CC)COC(=O)c1sc2csc(-c3cc4c(-c5ccc(CC(CC)CCCC)s5)c5sccc5c(-c5ccc(CC(CC)CCCC)s5)c4s3)c2c1F,COC(=O)CCCC1(c2ccccc2)C23c4c5ccc6c7cc8c9c%10c(cc%11cc%12c%13c%14c(cc%15c%16ccc-5c2c%16c2c5c%16c%17c(c(c46)c7c9c%17c4c%10c%11c%13c4c%16c%14c%152)C513)C%12)C8,0.791,15.67,67.3,8.3,8.341814809999999,0.5037928915662434,,8.3,,,,,,,,,PEDOT:PSS,PEDOT:PSS,,,,,-5.21,-3.6,,-5.9,-3.9,
44624,10.1002/advs.202002395,10.1002/advs.202002395,PTB7-Th,PC71BM,PTB7-Th,PC71BM,CCCCC(CC)COC(=O)c1sc2csc(-c3cc4c(-c5ccc(CC(CC)CCCC)s5)c5sccc5c(-c5ccc(CC(CC)CCCC)s5)c4s3)c2c1F,COC(=O)CCCC1(c2ccccc2)C23c4c5ccc6c7cc8c9c%10c(cc%11cc%12c%13c%14c(cc%15c%16ccc-5c2c%16c2c5c%16c%17c(c(c46)c7c9c%17c4c%10c%11c%13c4c%16c%14c%152)C513)C%12)C8,0.683,4.25,47.9,1.4,1.39041725,0.684482142857133,,1.4,,,,,,,,,Anhydrous MoOx,MoO3,,,,,-5.21,-3.6,,-5.9,-3.9,
44625,10.1002/advs.202002395,10.1002/advs.202002395,PTB7-Th,PC71BM,PTB7-Th,PC71BM,CCCCC(CC)COC(=O)c1sc2csc(-c3cc4c(-c5ccc(CC(CC)CCCC)s5)c5sccc5c(-c5ccc(CC(CC)CCCC)s5)c4s3)c2c1F,COC(=O)CCCC1(c2ccccc2)C23c4c5ccc6c7cc8c9c%10c(cc%11cc%12c%13c%14c(cc%15c%16ccc-5c2c%16c2c5c%16c%17c(c(c46)c7c9c%17c4c%10c%11c%13c4c%16c%14c%152)C513)C%12)C8,0.791,16.6,68.2,9.0,8.955069200000002,0.4992311111110857,,9.0,,,,,,,,,Anhydrous MoOx (200 °C),MoO3,,,,200.0,-5.21,-3.6,,-5.9,-3.9,
44626,10.1002/advs.202002395,10.1002/advs.202002395,PTB7-Th,PC71BM,PTB7-Th,PC71BM,CCCCC(CC)COC(=O)c1sc2csc(-c3cc4c(-c5ccc(CC(CC)CCCC)s5)c5sccc5c(-c5ccc(CC(CC)CCCC)s5)c4s3)c2c1F,COC(=O)CCCC1(c2ccccc2)C23c4c5ccc6c7cc8c9c%10c(cc%11cc%12c%13c%14c(cc%15c%16ccc-5c2c%16c2c5c%16c%17c(c(c46)c7c9c%17c4c%10c%11c%13c4c%16c%14c%152)C513)C%12)C8,0.79,16.69,67.1,8.9,8.8472021,0.5932348314606724,,8.9,,,,,,,,,Aqueous MoOx,MoO3,,,,,-5.21,-3.6,,-5.9,-3.9,
44627,10.1002/advs.202100865,10.1002/advs.202100865,PBDB-T,ITIC-M,PBDB-T,ITIC-M,CCCCC(CC)Cc1ccc(-c2c3cc(-c4ccc(-c5sc(-c6cccs6)c6c5C(=O)c5c(CC(CC)CCCC)sc(CC(CC)CCCC)c5C6=O)s4)sc3c(-c3ccc(CC(CC)CCCC)s3)c3ccsc23)s1,CCCCCCc1ccc(C2(c3ccc(CCCCCC)cc3)c3cc4c(cc3-c3sc5cc(C=C6C(=O)c7ccc(C)cc7C6=C(C#N)C#N)sc5c32)C(c2ccc(CCCCCC)cc2)(c2ccc(CCCCCC)cc2)c2c-4sc3cc(C=C4C(=O)c5ccc(C)cc5C4=C(C#N)C#N)sc23)cc1,0.93,18.09,70.0,11.76,11.77659,0.1410714285714351,11.29,11.76,,,,,,inverted OPV,ZnO,ZnO,MoOx,,,,,,-5.33,-3.48,,,,
44628,10.1002/advs.202100865,10.1002/advs.202100865,PBDB-T,ITIC-M,PBDB-T,ITIC-M,CCCCC(CC)Cc1ccc(-c2c3cc(-c4ccc(-c5sc(-c6cccs6)c6c5C(=O)c5c(CC(CC)CCCC)sc(CC(CC)CCCC)c5C6=O)s4)sc3c(-c3ccc(CC(CC)CCCC)s3)c3ccsc23)s1,CCCCCCc1ccc(C2(c3ccc(CCCCCC)cc3)c3cc4c(cc3-c3sc5cc(C=C6C(=O)c7ccc(C)cc7C6=C(C#N)C#N)sc5c32)C(c2ccc(CCCCCC)cc2)(c2ccc(CCCCCC)cc2)c2c-4sc3cc(C=C4C(=O)c5ccc(C)cc5C4=C(C#N)C#N)sc23)cc1,0.86,18.92,59.0,9.6,9.600008,8.33333333449815e-05,9.3,9.6,,,,,Rigid,,PEIE,PEIE,MoOx,,85.0,chlorobenzene,,,-5.33,-3.48,,,,
44629,10.1002/advs.202100865,10.1002/advs.202100865,PBDB-T,ITIC-M,PBDB-T,ITIC-M,CCCCC(CC)Cc1ccc(-c2c3cc(-c4ccc(-c5sc(-c6cccs6)c6c5C(=O)c5c(CC(CC)CCCC)sc(CC(CC)CCCC)c5C6=O)s4)sc3c(-c3ccc(CC(CC)CCCC)s3)c3ccsc23)s1,CCCCCCc1ccc(C2(c3ccc(CCCCCC)cc3)c3cc4c(cc3-c3sc5cc(C=C6C(=O)c7ccc(C)cc7C6=C(C#N)C#N)sc5c32)C(c2ccc(CCCCCC)cc2)(c2ccc(CCCCCC)cc2)c2c-4sc3cc(C=C4C(=O)c5ccc(C)cc5C4=C(C#N)C#N)sc23)cc1,0.92,19.16,69.0,12.06,12.162768000000002,0.852139303482596,11.67,12.06,,,,,,inverted OPV,PEIE-EDT,PEIE-EDT,MoOx,,,,,,-5.33,-3.48,,,,
44630,10.1002/advs.202100865,10.1002/advs.202100865,PBDB-T,ITIC-M,PBDB-T,ITIC-M,CCCCC(CC)Cc1ccc(-c2c3cc(-c4ccc(-c5sc(-c6cccs6)c6c5C(=O)c5c(CC(CC)CCCC)sc(CC(CC)CCCC)c5C6=O)s4)sc3c(-c3ccc(CC(CC)CCCC)s3)c3ccsc23)s1,CCCCCCc1ccc(C2(c3ccc(CCCCCC)cc3)c3cc4c(cc3-c3sc5cc(C=C6C(=O)c7ccc(C)cc7C6=C(C#N)C#N)sc5c32)C(c2ccc(CCCCCC)cc2)(c2ccc(CCCCCC)cc2)c2c-4sc3cc(C=C4C(=O)c5ccc(C)cc5C4=C(C#N)C#N)sc23)cc1,0.87,17.75,42.0,6.42,6.48585,1.025700934579442,5.95,6.42,,,,,Flexible,,ZnO,ZnO,MoOx,,85.0,chlorobenzene,,,-5.33,-3.48,,,,
44631,10.1002/advs.202100865,10.1002/advs.202100865,PBDB-T,ITIC-M,PBDB-T,ITIC-M,CCCCC(CC)Cc1ccc(-c2c3cc(-c4ccc(-c5sc(-c6cccs6)c6c5C(=O)c5c(CC(CC)CCCC)sc(CC(CC)CCCC)c5C6=O)s4)sc3c(-c3ccc(CC(CC)CCCC)s3)c3ccsc23)s1,CCCCCCc1ccc(C2(c3ccc(CCCCCC)cc3)c3cc4c(cc3-c3sc5cc(C=C6C(=O)c7ccc(C)cc7C6=C(C#N)C#N)sc5c32)C(c2ccc(CCCCCC)cc2)(c2ccc(CCCCCC)cc2)c2c-4sc3cc(C=C4C(=O)c5ccc(C)cc5C4=C(C#N)C#N)sc23)cc1,0.84,18.21,49.0,7.2,7.495236,4.1005,6.69,7.2,,,,,Flexible,,PEIE,PEIE,MoOx,,85.0,chlorobenzene,,,-5.33,-3.48,,,,
44632,10.1002/advs.202100865,10.1002/advs.202100865,PBDB-T,ITIC-M,PBDB-T,ITIC-M,CCCCC(CC)Cc1ccc(-c2c3cc(-c4ccc(-c5sc(-c6cccs6)c6c5C(=O)c5c(CC(CC)CCCC)sc(CC(CC)CCCC)c5C6=O)s4)sc3c(-c3ccc(CC(CC)CCCC)s3)c3ccsc23)s1,CCCCCCc1ccc(C2(c3ccc(CCCCCC)cc3)c3cc4c(cc3-c3sc5cc(C=C6C(=O)c7ccc(C)cc7C6=C(C#N)C#N)sc5c32)C(c2ccc(CCCCCC)cc2)(c2ccc(CCCCCC)cc2)c2c-4sc3cc(C=C4C(=O)c5ccc(C)cc5C4=C(C#N)C#N)sc23)cc1,0.87,18.44,63.0,10.11,10.106964,0.0300296735905026,9.91,10.11,,,,,Flexible,,PEIE-EDT,PEIE-EDT,MoOx,,85.0,chlorobenzene,,,-5.33,-3.48,,,,
44633,10.1002/advs.202103428,10.1002/advs.202103428,PM6,m-BAIDIC,PM6,m-BAIDIC,COC(=O)C(C)(C)c1cc(C)cc(-c2sc3c4sc5cc(/C=C6/C(=O)c7cc(F)cc(c7)C(=O)/C6=C\c6cc(C(C)(C)C(=O)OC)c(-c7cc(C)cc(C(C)(C)C(=O)OC)c7)s6)sc5c4c(C(C)(C)C(=O)OC)ccc2-3)c1,,0.905,9.25,42.7,3.57,3.57452375,0.1267156862745143,3.42,3.57,1/1.2 w/w,,,,conventional,conventional,,,,,,,,100.0,-5.56,-3.65,,,,
44634,10.1002/advs.202103428,10.1002/advs.202103428,PM6,p-BAIDIC,PM6,p-BAIDIC,COC(=O)C(C)(C)c1cc(C)cc(-c2sc3c4sc5cc(/C=C6/C(=O)c7cc(F)cc(c7)C(=O)/C6=C\c6cc(C(C)(C)C(=O)OC)c(-c7cc(C)cc(C(C)(C)C(=O)OC)c7)s6)sc5c4c(C(C)(C)C(=O)OC)ccc2-3)c1,,0.958,12.7,63.3,7.71,7.701457799999999,0.1107937743190769,7.66,7.71,1/1.2 w/w,,,,conventional,conventional,,,,,,,,100.0,-5.56,-3.65,,,,
44635,10.1002/advs.202103428,10.1002/advs.202103428,PM6,BO-4Cl,PM6,BO-4Cl,COC(=O)C(C)(C)c1cc(C)cc(-c2sc3c4sc5cc(/C=C6/C(=O)c7cc(F)cc(c7)C(=O)/C6=C\c6cc(C(C)(C)C(=O)OC)c(-c7cc(C)cc(C(C)(C)C(=O)OC)c7)s6)sc5c4c(C(C)(C)C(=O)OC)ccc2-3)c1,CCCCCCCCCCCc1c(/C=C2\C(=O)c3cc(Cl)c(Cl)cc3C2=C(C#N)C#N)sc2c1sc1c3c4nsnc4c4c5sc6c(CCCCCCCCCCC)c(/C=C7\C(=O)c8cc(Cl)c(Cl)cc8C7=C(C#N)C#N)sc6c5n(CC(CCCC)CCCCCC)c4c3n(CC(CCCC)CCCCCC)c21,0.863,25.7,76.0,16.9,16.856116,0.2596686390532455,16.7,16.9,1/1.2 w/w,,,,conventional,conventional,,,,,,,,,-5.56,-3.65,,-5.68,-4.1,
44636,10.1002/advs.202103428,10.1002/advs.202103428,PM6,BO-4Cl/p-BAIDIC,PM6,BO-4Cl/p-BAIDIC,COC(=O)C(C)(C)c1cc(C)cc(-c2sc3c4sc5cc(/C=C6/C(=O)c7cc(F)cc(c7)C(=O)/C6=C\c6cc(C(C)(C)C(=O)OC)c(-c7cc(C)cc(C(C)(C)C(=O)OC)c7)s6)sc5c4c(C(C)(C)C(=O)OC)ccc2-3)c1,,0.875,26.0,77.2,17.6,17.563,0.2102272727272874,17.5,17.6,1/1.2 w/w,,,,conventional,conventional,,,,,,,,,-5.56,-3.65,,,,
44637,10.1002/advs.202104588,10.1002/advs.202104588,PM6,ITIC,PM6,ITIC,COC(=O)C(C)(C)c1cc(C)cc(-c2sc3c4sc5cc(/C=C6/C(=O)c7cc(F)cc(c7)C(=O)/C6=C\c6cc(C(C)(C)C(=O)OC)c(-c7cc(C)cc(C(C)(C)C(=O)OC)c7)s6)sc5c4c(C(C)(C)C(=O)OC)ccc2-3)c1,CCCCCCc1ccc(C2(c3ccc(CCCCCC)cc3)c3cc4c(cc3-c3sc5cc(C=C6C(=O)c7ccccc7C6=C(C#N)C#N)sc5c32)C(c2ccc(CCCCCC)cc2)(c2ccc(CCCCCC)cc2)c2c-4sc3cc(C=C4C(=O)c5ccccc5C4=C(C#N)C#N)sc23)cc1,1.0,15.06,67.0,10.28,10.0902,1.8463035019455247,10.14,10.28,1:1,,,,ITO/ZnO/PM6:NFA/MoO3/Al,inverted,ZnO,ZnO,MoO3,MoO3,,,,,-5.56,-3.65,,-5.576,-3.916,
44638,10.1002/advs.202104588,10.1002/advs.202104588,PM6,IT-4F,PM6,IT-4F,COC(=O)C(C)(C)c1cc(C)cc(-c2sc3c4sc5cc(/C=C6/C(=O)c7cc(F)cc(c7)C(=O)/C6=C\c6cc(C(C)(C)C(=O)OC)c(-c7cc(C)cc(C(C)(C)C(=O)OC)c7)s6)sc5c4c(C(C)(C)C(=O)OC)ccc2-3)c1,CCCCCCc1ccc(C2(c3ccc(CCCCCC)cc3)c3cc4c(cc3-c3sc5cc(/C=C6\C(=O)c7cc(F)c(F)cc7C6=C(C#N)C#N)sc5c32)C(c2ccc(CCCCCC)cc2)(c2ccc(CCCCCC)cc2)c2c-4sc3cc(/C=C4\C(=O)c5cc(F)c(F)cc5C4=C(C#N)C#N)sc23)cc1,0.83,19.12,70.0,11.18,11.10872,0.6375670840787101,11.15,11.18,1:1,,,,ITO/ZnO/PM6:NFA/MoO3/Al,inverted,ZnO,ZnO,MoO3,MoO3,,,,,-5.56,-3.65,,-5.66,-4.14,
44639,10.1002/advs.202104588,10.1002/advs.202104588,PM6,Y6,PM6,Y6,COC(=O)C(C)(C)c1cc(C)cc(-c2sc3c4sc5cc(/C=C6/C(=O)c7cc(F)cc(c7)C(=O)/C6=C\c6cc(C(C)(C)C(=O)OC)c(-c7cc(C)cc(C(C)(C)C(=O)OC)c7)s6)sc5c4c(C(C)(C)C(=O)OC)ccc2-3)c1,CCCCCCCCCCCc1c(/C=C2\C(=O)c3cc(F)c(F)cc3C2=C(C#N)C#N)sc2c1sc1c3c4nsnc4c4c5sc6c(CCCCCCCCCCC)c(/C=C7\C(=O)c8cc(F)c(F)cc8C7=C(C#N)C#N)sc6c5n(CC(CC)CCCC)c4c3n(CC(CC)CCCC)c21,0.85,25.12,70.0,15.03,14.9464,0.5562208915502248,14.96,15.03,1.0:1.2,,,,ITO/ZnO/PM6:NFA/MoO3/Al,inverted,ZnO,ZnO,MoO3,MoO3,,,,,-5.56,-3.65,,-5.65,-4.09,
44640,10.1002/advs.202104588,10.1002/advs.202104588,PM6,N3,PM6,N3,COC(=O)C(C)(C)c1cc(C)cc(-c2sc3c4sc5cc(/C=C6/C(=O)c7cc(F)cc(c7)C(=O)/C6=C\c6cc(C(C)(C)C(=O)OC)c(-c7cc(C)cc(C(C)(C)C(=O)OC)c7)s6)sc5c4c(C(C)(C)C(=O)OC)ccc2-3)c1,CCCCCCCCCCCC1=C(/C=C2\C(=O)C3=CC(F)=C(F)C=C3C2=C(C#N)C#N)SC2=C1SC1=C2N(CCC(CC)CCCC)C2=C1C1=NSN=C1C1=C2N(CCC(CC)CCCC)C2=C1SC1=C2SC(/C=C2\C(=O)C3=CC(F)=C(F)C=C3C2=C(C#N)C#N)=C1CCCCCCCCCCC,0.84,25.06,71.0,15.0,14.945783999999998,0.3614400000000136,14.93,15.0,1.0:1.2,,,,ITO/ZnO/PM6:NFA/MoO3/Al,inverted,ZnO,ZnO,MoO3,MoO3,,,,,-5.56,-3.65,,-5.64,-3.86,
44646,10.1002/advs.202105288,10.1002/advs.202105288,PM6,Y6,PM6,Y6,COC(=O)C(C)(C)c1cc(C)cc(-c2sc3c4sc5cc(/C=C6/C(=O)c7cc(F)cc(c7)C(=O)/C6=C\c6cc(C(C)(C)C(=O)OC)c(-c7cc(C)cc(C(C)(C)C(=O)OC)c7)s6)sc5c4c(C(C)(C)C(=O)OC)ccc2-3)c1,CCCCCCCCCCCc1c(/C=C2\C(=O)c3cc(F)c(F)cc3C2=C(C#N)C#N)sc2c1sc1c3c4nsnc4c4c5sc6c(CCCCCCCCCCC)c(/C=C7\C(=O)c8cc(F)c(F)cc8C7=C(C#N)C#N)sc6c5n(CC(CC)CCCC)c4c3n(CC(CC)CCCC)c21,0.823,25.3,70.0,15.1,14.57533,3.4746357615894072,14.6,15.1,,,,,,,ZnO,ZnO,,,,,,,-5.56,-3.65,,-5.65,-4.09,
44647,10.1002/advs.202105288,10.1002/advs.202105288,PM6,Y6,PM6,Y6,COC(=O)C(C)(C)c1cc(C)cc(-c2sc3c4sc5cc(/C=C6/C(=O)c7cc(F)cc(c7)C(=O)/C6=C\c6cc(C(C)(C)C(=O)OC)c(-c7cc(C)cc(C(C)(C)C(=O)OC)c7)s6)sc5c4c(C(C)(C)C(=O)OC)ccc2-3)c1,CCCCCCCCCCCc1c(/C=C2\C(=O)c3cc(F)c(F)cc3C2=C(C#N)C#N)sc2c1sc1c3c4nsnc4c4c5sc6c(CCCCCCCCCCC)c(/C=C7\C(=O)c8cc(F)c(F)cc8C7=C(C#N)C#N)sc6c5n(CC(CC)CCCC)c4c3n(CC(CC)CCCC)c21,0.826,25.7,72.0,15.8,15.284303999999995,3.2638987341772383,15.2,15.8,,,,,inverted,,PEI-Zn,PEI-Zn,MoOx,,,,,,-5.56,-3.65,,-5.65,-4.09,
44648,10.1002/advs.202105347,10.1002/advs.202105347,D18-Cl,N3,D18-Cl,N3,CCCCCCC(CCCC)Cc1csc(-c2cc3c4nsnc4c4cc(-c5cc(CC(CCCC)CCCCCC)c(-c6cc7c(-c8cc(Cl)c(CC(CC)CCCC)s8)c8sccc8c(-c8cc(Cl)c(CC(CC)CCCC)s8)c7s6)s5)sc4c3s2)c1,CCCCCCCCCCCC1=C(/C=C2\C(=O)C3=CC(F)=C(F)C=C3C2=C(C#N)C#N)SC2=C1SC1=C2N(CCC(CC)CCCC)C2=C1C1=NSN=C1C1=C2N(CCC(CC)CCCC)C2=C1SC1=C2SC(/C=C2\C(=O)C3=CC(F)=C(F)C=C3C2=C(C#N)C#N)=C1CCCCCCCCCCC,0.871,26.74,75.1,17.49,17.49119554,0.0068355631789663,17.23,17.49,,,,,ITO/PEDOT:PSS/active layer/PDIN/Ag,conventional,PDIN,PDIN,PEDOT:PSS,PEDOT:PSS,,,,,-5.51,-2.77,,-5.64,-3.86,
44649,10.1002/advs.202105347,10.1002/advs.202105347,D18-Cl,N3,D18-Cl,N3,CCCCCCC(CCCC)Cc1csc(-c2cc3c4nsnc4c4cc(-c5cc(CC(CCCC)CCCCCC)c(-c6cc7c(-c8cc(Cl)c(CC(CC)CCCC)s8)c8sccc8c(-c8cc(Cl)c(CC(CC)CCCC)s8)c7s6)s5)sc4c3s2)c1,CCCCCCCCCCCC1=C(/C=C2\C(=O)C3=CC(F)=C(F)C=C3C2=C(C#N)C#N)SC2=C1SC1=C2N(CCC(CC)CCCC)C2=C1C1=NSN=C1C1=C2N(CCC(CC)CCCC)C2=C1SC1=C2SC(/C=C2\C(=O)C3=CC(F)=C(F)C=C3C2=C(C#N)C#N)=C1CCCCCCCCCCC,0.873,26.74,76.0,17.74,17.741455199999997,0.0082029312288543,17.5,17.74,,,,,ITO/PEDOT:PSS/active layer/PDIN/Ag,conventional,PDIN,PDIN,PEDOT:PSS,PEDOT:PSS,110.0,,,90.0,-5.51,-2.77,,-5.64,-3.86,
44650,10.1002/advs.202105347,10.1002/advs.202105347,D18-Cl,N3,D18-Cl,N3,CCCCCCC(CCCC)Cc1csc(-c2cc3c4nsnc4c4cc(-c5cc(CC(CCCC)CCCCCC)c(-c6cc7c(-c8cc(Cl)c(CC(CC)CCCC)s8)c8sccc8c(-c8cc(Cl)c(CC(CC)CCCC)s8)c7s6)s5)sc4c3s2)c1,CCCCCCCCCCCC1=C(/C=C2\C(=O)C3=CC(F)=C(F)C=C3C2=C(C#N)C#N)SC2=C1SC1=C2N(CCC(CC)CCCC)C2=C1C1=NSN=C1C1=C2N(CCC(CC)CCCC)C2=C1SC1=C2SC(/C=C2\C(=O)C3=CC(F)=C(F)C=C3C2=C(C#N)C#N)=C1CCCCCCCCCCC,0.86,27.18,78.8,18.42,18.4193424,0.0035700325732913,18.2,18.42,,DIB,DIB,,ITO/PEDOT:PSS/active layer/PDIN/Ag,conventional,PDIN,PDIN,PEDOT:PSS,PEDOT:PSS,110.0,,,90.0,-5.51,-2.77,,-5.64,-3.86,
44651,10.1002/advs.202105430,10.1002/advs.202105430,MePBDFClL,Y6,MePBDFClL,Y6,,CCCCCCCCCCCc1c(/C=C2\C(=O)c3cc(F)c(F)cc3C2=C(C#N)C#N)sc2c1sc1c3c4nsnc4c4c5sc6c(CCCCCCCCCCC)c(/C=C7\C(=O)c8cc(F)c(F)cc8C7=C(C#N)C#N)sc6c5n(CC(CC)CCCC)c4c3n(CC(CC)CCCC)c21,0.9,23.88,66.87,14.36,14.371700400000002,0.0814791086351133,14.36,,,0.5% CN,CN,0.5%,ITO/PEDOT:PSS/active layer/PDINO/Ag,conventional,PDINO,PDINO,PEDOT:PSS,PEDOT:PSS,,chloroform,chloroform,110.0,,,,-5.65,-4.09,
44652,10.1002/advs.202105430,10.1002/advs.202105430,MePBDFClH,Y6,MePBDFClH,Y6,,CCCCCCCCCCCc1c(/C=C2\C(=O)c3cc(F)c(F)cc3C2=C(C#N)C#N)sc2c1sc1c3c4nsnc4c4c5sc6c(CCCCCCCCCCC)c(/C=C7\C(=O)c8cc(F)c(F)cc8C7=C(C#N)C#N)sc6c5n(CC(CC)CCCC)c4c3n(CC(CC)CCCC)c21,0.88,24.96,68.32,15.06,15.006351359999998,0.356232669322724,15.06,,,,,,ITO/PEDOT:PSS/active layer/PDINO/Ag,conventional,PDINO,PDINO,PEDOT:PSS,PEDOT:PSS,,chloroform,chloroform,110.0,,,,-5.65,-4.09,
44653,10.1002/advs.202105430,10.1002/advs.202105430,PBDFCl,Y6,PBDFCl,Y6,,CCCCCCCCCCCc1c(/C=C2\C(=O)c3cc(F)c(F)cc3C2=C(C#N)C#N)sc2c1sc1c3c4nsnc4c4c5sc6c(CCCCCCCCCCC)c(/C=C7\C(=O)c8cc(F)c(F)cc8C7=C(C#N)C#N)sc6c5n(CC(CC)CCCC)c4c3n(CC(CC)CCCC)c21,0.86,24.7,62.52,13.28,13.2804984,0.0037530120481903,13.28,,,,,,ITO/PEDOT:PSS/active layer/PDINO/Ag,conventional,PDINO,PDINO,PEDOT:PSS,PEDOT:PSS,,chloroform,chloroform,110.0,,,,-5.65,-4.09,
44654,10.1002/advs.202105575,10.1002/advs.202105575,PM6,Y6,PM6,Y6,COC(=O)C(C)(C)c1cc(C)cc(-c2sc3c4sc5cc(/C=C6/C(=O)c7cc(F)cc(c7)C(=O)/C6=C\c6cc(C(C)(C)C(=O)OC)c(-c7cc(C)cc(C(C)(C)C(=O)OC)c7)s6)sc5c4c(C(C)(C)C(=O)OC)ccc2-3)c1,CCCCCCCCCCCc1c(/C=C2\C(=O)c3cc(F)c(F)cc3C2=C(C#N)C#N)sc2c1sc1c3c4nsnc4c4c5sc6c(CCCCCCCCCCC)c(/C=C7\C(=O)c8cc(F)c(F)cc8C7=C(C#N)C#N)sc6c5n(CC(CC)CCCC)c4c3n(CC(CC)CCCC)c21,0.86,26.06,69.94,15.7,15.67467304,0.1613182165605046,15.6,15.7,,,,,ITO/PEDOT:PSS/PM6:Y6/PNDIT-F3N/Ag,,PNDIT-F3N:PDIN (1:0),PNDIT-F3N:PDIN (1:0),,,,,,,-5.56,-3.65,,-5.65,-4.09,
44655,10.1002/advs.202105575,10.1002/advs.202105575,PM6,Y6,PM6,Y6,COC(=O)C(C)(C)c1cc(C)cc(-c2sc3c4sc5cc(/C=C6/C(=O)c7cc(F)cc(c7)C(=O)/C6=C\c6cc(C(C)(C)C(=O)OC)c(-c7cc(C)cc(C(C)(C)C(=O)OC)c7)s6)sc5c4c(C(C)(C)C(=O)OC)ccc2-3)c1,CCCCCCCCCCCc1c(/C=C2\C(=O)c3cc(F)c(F)cc3C2=C(C#N)C#N)sc2c1sc1c3c4nsnc4c4c5sc6c(CCCCCCCCCCC)c(/C=C7\C(=O)c8cc(F)c(F)cc8C7=C(C#N)C#N)sc6c5n(CC(CC)CCCC)c4c3n(CC(CC)CCCC)c21,0.86,27.12,74.45,17.4,17.3641224,0.2061931034482711,17.1,17.4,,,,,ITO/PEDOT:PSS/PM6:Y6/interlayer/Ag,,PNDIT-F3N:PDIN (0.6:0.4),PNDIT-F3N:PDIN (0.6:0.4),PEDOT:PSS,,,,,,-5.56,-3.65,,-5.65,-4.09,
44656,10.1002/advs.202105575,10.1002/advs.202105575,PM6,Y6,PM6,Y6,COC(=O)C(C)(C)c1cc(C)cc(-c2sc3c4sc5cc(/C=C6/C(=O)c7cc(F)cc(c7)C(=O)/C6=C\c6cc(C(C)(C)C(=O)OC)c(-c7cc(C)cc(C(C)(C)C(=O)OC)c7)s6)sc5c4c(C(C)(C)C(=O)OC)ccc2-3)c1,CCCCCCCCCCCc1c(/C=C2\C(=O)c3cc(F)c(F)cc3C2=C(C#N)C#N)sc2c1sc1c3c4nsnc4c4c5sc6c(CCCCCCCCCCC)c(/C=C7\C(=O)c8cc(F)c(F)cc8C7=C(C#N)C#N)sc6c5n(CC(CC)CCCC)c4c3n(CC(CC)CCCC)c21,0.8,25.02,64.31,12.9,12.872289600000002,0.2148093023255686,12.6,12.9,,,,,ITO/PEDOT:PSS/PM6:Y6/interlayer/Ag,,PNDIT-F3N:PDIN (0:1),PNDIT-F3N:PDIN (0:1),PEDOT:PSS,,,,,,-5.56,-3.65,,-5.65,-4.09,
44657,10.1002/advs.202200366,10.1002/advs.202200366,P3HT,PCBM,P3HT,PCBM,CCCCCCc1ccsc1,CCCCC(=O)OCC1(C2=CC=CC=C2)C3=CC=CC4=CC=CC5=CC=CC6=CC=CC7=CC=CC1=C7C6=C5C4=C3,0.66,7.09,57.0,2.7,2.667258,1.2126666666666766,2.6,2.7,,,,,,,ZnO,,MoO3,,,,,,-5.01,-3.12,,-6.1,-3.7,
44658,10.1002/advs.202200366,10.1002/advs.202200366,P3HT,MON-PCBM,P3HT,MON-PCBM,CCCCCCc1ccsc1,,0.69,10.8,69.0,5.2,5.14188,1.1176923076923195,4.6,5.2,,MON,,,,,ZnO,,MoO3,,,chlorobenzene,,,-5.01,-3.12,,,,
44659,10.1002/advs.202200366,10.1002/advs.202200366,P3HT,ICBA,P3HT,ICBA,CCCCCCc1ccsc1,c1ccc2c(c1)C1CC2C23c4c5c6c7c8c9c(c%10c%11c2c2c4c4c%12c5c5c6c6c8c8c%13c%14c%15c%16c%17c%18c%19c%20c%21c%22c%23c(c%14c%14c%24c%23c%23c%22c%22c%20c(c2c%22c%11c%23c%10c%24c9c%148)c4c%19c%12c%17c5c%16c%136)C%152C4CC(c5ccccc54)C%18%212)C713,0.87,6.23,56.1,3.0,3.0406761000000007,1.355870000000022,2.8,3.0,,,,,inverted,,ZnO,,MoO3,,,chlorobenzene,,,-5.01,-3.12,,,,
44660,10.1002/advs.202200366,10.1002/advs.202200366,P3HT,MON-ICBA,P3HT,MON-ICBA,CCCCCCc1ccsc1,,0.85,12.0,60.0,6.1,6.12,0.327868852459024,5.9,6.1,,MON,,,,,ZnO,,MoO3,,,chlorobenzene,,,-5.01,-3.12,,,,
44661,10.1002/advs.202200366,10.1002/advs.202200366,PCDTBT,PCBM,PCDTBT,PCBM,CCCCCCCCC(CCCCCCCC)n1c2ccccc2c2ccc(-c3ccc(-c4ccc(-c5cccs5)c5nsnc45)s3)cc21,CCCCC(=O)OCC1(C2=CC=CC=C2)C3=CC=CC4=CC=CC5=CC=CC6=CC=CC7=CC=CC1=C7C6=C5C4=C3,0.89,9.07,67.3,5.4,5.432657900000001,0.6047759259259303,5.2,5.4,,MON,,10 wt%,inverted,BHJ,ZnO,,MoO3,,,chlorobenzene,,,-5.5,-3.6,,-6.1,-3.7,
44662,10.1002/advs.202200366,10.1002/advs.202200366,PCDTBT,MON-PCBM,PCDTBT,MON-PCBM,CCCCCCCCC(CCCCCCCC)n1c2ccccc2c2ccc(-c3ccc(-c4ccc(-c5cccs5)c5nsnc45)s3)cc21,,0.89,9.54,66.3,5.6,5.629267799999999,0.522639285714277,5.4,5.6,,MON,,,,BHJ,ZnO,,MoO3,,,chlorobenzene,,,-5.5,-3.6,,,,
44663,10.1002/advs.202200366,10.1002/advs.202200366,PTB7Th,PCBM,PTB7-Th,PCBM,CCCCC(CC)COC(=O)c1sc2csc(-c3cc4c(-c5ccc(CC(CC)CCCC)s5)c5sccc5c(-c5ccc(CC(CC)CCCC)s5)c4s3)c2c1F,CCCCC(=O)OCC1(C2=CC=CC=C2)C3=CC=CC4=CC=CC5=CC=CC6=CC=CC7=CC=CC1=C7C6=C5C4=C3,0.83,13.08,56.0,6.1,6.079584,0.3346885245901638,6.0,6.1,,MON,,5 wt%,inverted,BHJ,ZnO,,MoO3,,,chlorobenzene,,,-5.21,-3.6,,-6.1,-3.7,
