Repository: JiYiqaq/PCE-KA-GNN

# Data directory

- `raw/Active_Database.csv` is the immutable source dataset bundled under CC BY 4.0. Do not overwrite it with processed data.
- `processed/` is created and populated by the training pipeline. Generated `.pt` and `.pth` caches are intentionally ignored by Git because they can exceed GitHub's normal single-file limit.

See `../DATA_LICENSE.md` for provenance, license and checksum information.

File: data/raw/Active_Database.csv (part 75 of 471)
id,doi,doi_norm,donor,acceptor,donor_canonical,acceptor_canonical,donor_smiles,acceptor_smiles,voc,jsc,ff,pce,pce_recomputed,pce_relative_error_percent,pce_avg,pce_best,d_a_ratio,additive,additive_canonical,additive_ratio,device_structure,device_type,etl,etl_canonical,htl,htl_canonical,active_layer_thickness,solvent,solvent_canonical,annealing_temp,homo_d,lumo_d,eg_d,homo_a,lumo_a,eg_a
44664,10.1002/advs.202200366,10.1002/advs.202200366,PTB7Th,MON-PCBM,PTB7-Th,MON-PCBM,CCCCC(CC)COC(=O)c1sc2csc(-c3cc4c(-c5ccc(CC(CC)CCCC)s5)c5sccc5c(-c5ccc(CC(CC)CCCC)s5)c4s3)c2c1F,,0.84,13.32,58.9,6.6,6.5902032,0.1484363636363661,6.2,6.6,,MON,,5 wt%,,BHJ,ZnO,,MoO3,,,chlorobenzene,,,-5.21,-3.6,,,,
44665,10.1002/advs.202200366,10.1002/advs.202200366,PBDBT,PCBM,PBDBT,PCBM,CCCCC(CC)Cc1sc(-c2c3cc(-c4cccc5nsnc45)sc3c(-c3cc(Cl)c(CC(CC)CCCC)s3)c3ccsc23)cc1Cl,CCCCC(=O)OCC1(C2=CC=CC=C2)C3=CC=CC4=CC=CC5=CC=CC6=CC=CC7=CC=CC1=C7C6=C5C4=C3,0.89,12.5,63.7,7.1,7.086625000000001,0.1883802816901271,7.0,7.1,,MON,,5 wt%,inverted,BHJ,ZnO,,MoO3,,,chlorobenzene,,,-5.33,-3.48,,-6.1,-3.7,
44666,10.1002/advs.202200366,10.1002/advs.202200366,PBDBT,MON-PCBM,PBDBT,MON-PCBM,CCCCC(CC)Cc1sc(-c2c3cc(-c4cccc5nsnc45)sc3c(-c3cc(Cl)c(CC(CC)CCCC)s3)c3ccsc23)cc1Cl,,0.89,13.7,64.1,7.8,7.815713,0.2014487179487162,7.4,7.8,,MON,,,,BHJ,ZnO,,MoO3,,,chlorobenzene,,,-5.33,-3.48,,,,
44667,10.1002/advs.202200366,10.1002/advs.202200366,PffBT4T2OD,PCBM,PffBT4T-2OD,PCBM,CCCCCCCCCCC(CCCCCCCC)Cc1csc(-c2c(F)c(F)c(-c3cc(CC(CCCCCCCC)CCCCCCCCCC)c(-c4ccc(-c5cccs5)s4)s3)c3nsnc23)c1,CCCCC(=O)OCC1(C2=CC=CC=C2)C3=CC=CC4=CC=CC5=CC=CC6=CC=CC7=CC=CC1=C7C6=C5C4=C3,0.77,19.0,72.4,10.6,10.59212,0.0743396226414937,9.7,10.6,,MON,,,inverted,BHJ,ZnO,,MoO3,,,chlorobenzene,,,-5.32,-3.7,,-6.1,-3.7,
44668,10.1002/advs.202200366,10.1002/advs.202200366,PffBT4T2OD,MON-PCBM,PffBT4T-2OD,MON-PCBM,CCCCCCCCCCC(CCCCCCCC)Cc1csc(-c2c(F)c(F)c(-c3cc(CC(CCCCCCCC)CCCCCCCCCC)c(-c4ccc(-c5cccs5)s4)s3)c3nsnc23)c1,,0.77,21.6,74.0,12.3,12.30768,0.0624390243902341,11.9,12.3,,MON,,,,BHJ,ZnO,,MoO3,,,chlorobenzene,,,-5.32,-3.7,,,,
44672,10.1002/advs.202200578,10.1002/advs.202200578,D18-Cl,L8-BO,D18-Cl,L8-BO,CCCCCCC(CCCC)Cc1csc(-c2cc3c4nsnc4c4cc(-c5cc(CC(CCCC)CCCCCC)c(-c6cc7c(-c8cc(Cl)c(CC(CC)CCCC)s8)c8sccc8c(-c8cc(Cl)c(CC(CC)CCCC)s8)c7s6)s5)sc4c3s2)c1,CCCCCCC(CCCC)Cc1c(/C=C2\C(=O)c3cc(F)c(F)cc3C2=C(C#N)C#N)sc2c1SC1c3c(c4c(c5nsnc35)c3sc5c(CC(CCCC)CCCCCC)c(/C=C6\C(=O)c7cc(F)c(F)cc7C6=C(C#N)C#N)sc5c3n4CC(CC)CCCC)N(CC(CC)CCCC)C21,0.95,24.1,66.4,15.1,15.20228,0.6773509933774859,14.8,15.1,1/1.2 (w/w),,,,ITO/PEDOT:PSS/active layer/PNDIT-F3N/Ag,conventional,PNDIT-F3N,PNDIT-F3N,PEDOT:PSS,PEDOT:PSS,,,,,-5.51,-2.77,,-5.68,-3.9,
44674,10.1002/advs.202200864,10.1002/advs.202200864,PM6,PYT,PM6,PYT,COC(=O)C(C)(C)c1cc(C)cc(-c2sc3c4sc5cc(/C=C6/C(=O)c7cc(F)cc(c7)C(=O)/C6=C\c6cc(C(C)(C)C(=O)OC)c(-c7cc(C)cc(C(C)(C)C(=O)OC)c7)s6)sc5c4c(C(C)(C)C(=O)OC)ccc2-3)c1,CCCCCCCCCCCCC(CCCCCCCCCC)Cn1c2c3sc(/C=C4\C(=O)c5ccccc5C4=C(C#N)C#N)c(CCCCCCCCCCC)c3sc2c2c3nsnc3c3c4sc5c(CCCCCCCCCCC)c(/C=C6\C(=O)c7cc(-c8cccs8)ccc7C6=C(C#N)C#N)sc5c4n(CC(CCCCCCCCCC)CCCCCCCCCCCC)c3c21,0.934,21.56,65.82,13.02,13.254199727999998,1.7987690322580518,12.88,13.02,,CN,CN,,ITO/PEDOT:PSS/active layer/PDINO/Ag,conventional,PDINO,PDINO,PEDOT:PSS,PEDOT:PSS,110.0,,,,-5.56,-3.65,,-5.63,-3.72,
44675,10.1002/advs.202200864,10.1002/advs.202200864,PM6,PYTT,PM6,PYTT,COC(=O)C(C)(C)c1cc(C)cc(-c2sc3c4sc5cc(/C=C6/C(=O)c7cc(F)cc(c7)C(=O)/C6=C\c6cc(C(C)(C)C(=O)OC)c(-c7cc(C)cc(C(C)(C)C(=O)OC)c7)s6)sc5c4c(C(C)(C)C(=O)OC)ccc2-3)c1,CCCCCCCCCCCc1c(/C=C2\C(=O)c3ccccc3C2=C(C#N)C#N)sc2c1sc1c3c4nsnc4c4c5sc6c(CCCCCCCCCCC)c(/C=C7/C(=O)c8cc(-c9cc%10sccc%10s9)ccc8C7=C(C#N)C#N)sc6c5n(CC(CCCCCCCC)CCCCCCCCCC)c4c3n(CC(CCCCCCCC)CCCCCCCCCC)c21,0.945,24.1,70.01,15.6,15.94442745,2.2078682692307776,15.4,15.6,,CN,CN,,ITO/PEDOT:PSS/active layer/PDINO/Ag,conventional,PDINO,PDINO,PEDOT:PSS,PEDOT:PSS,110.0,,,,-5.56,-3.65,,,,
44676,10.1002/advs.202202022,10.1002/advs.202202022,PM6,PYDT-2F,PM6,PYDT-2F,COC(=O)C(C)(C)c1cc(C)cc(-c2sc3c4sc5cc(/C=C6/C(=O)c7cc(F)cc(c7)C(=O)/C6=C\c6cc(C(C)(C)C(=O)OC)c(-c7cc(C)cc(C(C)(C)C(=O)OC)c7)s6)sc5c4c(C(C)(C)C(=O)OC)ccc2-3)c1,,0.933,23.56,68.26,15.0,15.004558248000002,0.0303883200000143,14.74,15.0,,1-chloronaphthalene,CN,2 vol%,ITO/PEDOT:PSS/active layer/PNDIT-F3N/Ag,conventional,PNDIT-F3N,PNDIT-F3N,PEDOT:PSS,PEDOT:PSS,,"chlorobenzene (donor), chloroform (acceptor)",,,-5.56,-3.65,,,,
44677,10.1002/advs.202202022,10.1002/advs.202202022,PM6,PYDT-3F,PM6,PYDT-3F,COC(=O)C(C)(C)c1cc(C)cc(-c2sc3c4sc5cc(/C=C6/C(=O)c7cc(F)cc(c7)C(=O)/C6=C\c6cc(C(C)(C)C(=O)OC)c(-c7cc(C)cc(C(C)(C)C(=O)OC)c7)s6)sc5c4c(C(C)(C)C(=O)OC)ccc2-3)c1,,0.927,24.25,72.86,16.38,16.37874585,0.0076565934065788,16.07,16.38,,1-chloronaphthalene,CN,2 vol%,ITO/PEDOT:PSS/active layer/PNDIT-F3N/Ag,conventional,PNDIT-F3N,PNDIT-F3N,PEDOT:PSS,PEDOT:PSS,,"chlorobenzene (donor), chloroform (acceptor)",,,-5.56,-3.65,,,,
44678,10.1002/advs.202202022,10.1002/advs.202202022,PM6,PYDT-4F,PM6,PYDT-4F,COC(=O)C(C)(C)c1cc(C)cc(-c2sc3c4sc5cc(/C=C6/C(=O)c7cc(F)cc(c7)C(=O)/C6=C\c6cc(C(C)(C)C(=O)OC)c(-c7cc(C)cc(C(C)(C)C(=O)OC)c7)s6)sc5c4c(C(C)(C)C(=O)OC)ccc2-3)c1,,0.918,23.89,71.32,15.72,15.641203463999998,0.5012502290076479,15.48,15.72,,1-chloronaphthalene,CN,2 vol%,ITO/PEDOT:PSS/active layer/PNDIT-F3N/Ag,conventional,PNDIT-F3N,PNDIT-F3N,PEDOT:PSS,PEDOT:PSS,,"chlorobenzene (donor), chloroform (acceptor)",,,-5.56,-3.65,,,,
44679,10.1002/advs.202202022,10.1002/advs.202202022,PM6,PYDT-2F,PM6,PYDT-2F,COC(=O)C(C)(C)c1cc(C)cc(-c2sc3c4sc5cc(/C=C6/C(=O)c7cc(F)cc(c7)C(=O)/C6=C\c6cc(C(C)(C)C(=O)OC)c(-c7cc(C)cc(C(C)(C)C(=O)OC)c7)s6)sc5c4c(C(C)(C)C(=O)OC)ccc2-3)c1,,0.935,24.11,72.08,16.25,16.24888628,0.0068536615384573,15.82,16.25,,"1-chloronaphthalene, benzyl viologen (BV)",CN+BV,2 vol%,ITO/PEDOT:PSS/active layer/PNDIT-F3N/Ag,conventional,PNDIT-F3N,PNDIT-F3N,PEDOT:PSS,PEDOT:PSS,,"chlorobenzene (donor), chloroform (acceptor)",,,-5.56,-3.65,,,,
44680,10.1002/advs.202202022,10.1002/advs.202202022,PM6,PYDT-3F,PM6,PYDT-3F,COC(=O)C(C)(C)c1cc(C)cc(-c2sc3c4sc5cc(/C=C6/C(=O)c7cc(F)cc(c7)C(=O)/C6=C\c6cc(C(C)(C)C(=O)OC)c(-c7cc(C)cc(C(C)(C)C(=O)OC)c7)s6)sc5c4c(C(C)(C)C(=O)OC)ccc2-3)c1,,0.923,24.49,77.01,17.41,17.407548327,0.0140819816197558,17.1,17.41,,"1-chloronaphthalene, benzyl viologen (BV)",CN+BV,2 vol%,ITO/PEDOT:PSS/active layer/PNDIT-F3N/Ag,conventional,PNDIT-F3N,PNDIT-F3N,PEDOT:PSS,PEDOT:PSS,,"chlorobenzene (donor), chloroform (acceptor)",,,-5.56,-3.65,,,,
44681,10.1002/advs.202202022,10.1002/advs.202202022,PM6,PYDT-4F,PM6,PYDT-4F,COC(=O)C(C)(C)c1cc(C)cc(-c2sc3c4sc5cc(/C=C6/C(=O)c7cc(F)cc(c7)C(=O)/C6=C\c6cc(C(C)(C)C(=O)OC)c(-c7cc(C)cc(C(C)(C)C(=O)OC)c7)s6)sc5c4c(C(C)(C)C(=O)OC)ccc2-3)c1,,0.915,24.37,75.2,16.77,16.7685096,0.0088872987477519,16.51,16.77,,"1-chloronaphthalene, benzyl viologen (BV)",CN+BV,2 vol%,ITO/PEDOT:PSS/active layer/PNDIT-F3N/Ag,conventional,PNDIT-F3N,PNDIT-F3N,PEDOT:PSS,PEDOT:PSS,,"chlorobenzene (donor), chloroform (acceptor)",,,-5.56,-3.65,,,,
44682,10.1002/advs.202202150,10.1002/advs.202202150,PM6,BTP-eC9,PM6,BTP-eC9,COC(=O)C(C)(C)c1cc(C)cc(-c2sc3c4sc5cc(/C=C6/C(=O)c7cc(F)cc(c7)C(=O)/C6=C\c6cc(C(C)(C)C(=O)OC)c(-c7cc(C)cc(C(C)(C)C(=O)OC)c7)s6)sc5c4c(C(C)(C)C(=O)OC)ccc2-3)c1,CCCCCCCCCc1c(C=C2C(=O)c3cc(Cl)c(Cl)cc3C2=C(C#N)C#N)sc2c1sc1c3c4nsnc4c4c5sc6c(CCCCCCCCC)c(C=C7C(=O)c8cc(Cl)c(Cl)cc8C7=C(C#N)C#N)sc6c5n(CC(CCCC)CCCCCC)c4c3n(CC(CCCC)CCCCCC)c21,0.85,26.43,76.6,17.25,17.208572999999998,0.2401565217391439,17.25,,1.0:1.2,,,,Opaque OSCs,opaque,BCP,,PEDOT:PSS,,120.0,,,,-5.56,-3.65,,-5.68,-3.9,
44683,10.1002/advs.202202150,10.1002/advs.202202150,PM6,BTP-eC9,PM6,BTP-eC9,COC(=O)C(C)(C)c1cc(C)cc(-c2sc3c4sc5cc(/C=C6/C(=O)c7cc(F)cc(c7)C(=O)/C6=C\c6cc(C(C)(C)C(=O)OC)c(-c7cc(C)cc(C(C)(C)C(=O)OC)c7)s6)sc5c4c(C(C)(C)C(=O)OC)ccc2-3)c1,CCCCCCCCCc1c(C=C2C(=O)c3cc(Cl)c(Cl)cc3C2=C(C#N)C#N)sc2c1sc1c3c4nsnc4c4c5sc6c(CCCCCCCCC)c(C=C7C(=O)c8cc(Cl)c(Cl)cc8C7=C(C#N)C#N)sc6c5n(CC(CCCC)CCCCCC)c4c3n(CC(CCCC)CCCCCC)c21,0.85,25.38,75.88,16.37,16.3695924,0.0024899205864545,16.37,,0.8:1.2,,,,Opaque OSCs,opaque,BCP,,PEDOT:PSS,,120.0,,,,-5.56,-3.65,,-5.68,-3.9,
44684,10.1002/advs.202202150,10.1002/advs.202202150,PM6,BTP-eC9,PM6,BTP-eC9,COC(=O)C(C)(C)c1cc(C)cc(-c2sc3c4sc5cc(/C=C6/C(=O)c7cc(F)cc(c7)C(=O)/C6=C\c6cc(C(C)(C)C(=O)OC)c(-c7cc(C)cc(C(C)(C)C(=O)OC)c7)s6)sc5c4c(C(C)(C)C(=O)OC)ccc2-3)c1,CCCCCCCCCc1c(C=C2C(=O)c3cc(Cl)c(Cl)cc3C2=C(C#N)C#N)sc2c1sc1c3c4nsnc4c4c5sc6c(CCCCCCCCC)c(C=C7C(=O)c8cc(Cl)c(Cl)cc8C7=C(C#N)C#N)sc6c5n(CC(CCCC)CCCCCC)c4c3n(CC(CCCC)CCCCCC)c21,0.85,24.55,72.54,15.13,15.1372845,0.0481460674157239,15.13,,0.6:1.2,,,,Opaque OSCs,opaque,BCP,,PEDOT:PSS,,120.0,,,,-5.56,-3.65,,-5.68,-3.9,
44685,10.1002/advs.202202150,10.1002/advs.202202150,PM6,BTP-eC9,PM6,BTP-eC9,COC(=O)C(C)(C)c1cc(C)cc(-c2sc3c4sc5cc(/C=C6/C(=O)c7cc(F)cc(c7)C(=O)/C6=C\c6cc(C(C)(C)C(=O)OC)c(-c7cc(C)cc(C(C)(C)C(=O)OC)c7)s6)sc5c4c(C(C)(C)C(=O)OC)ccc2-3)c1,CCCCCCCCCc1c(C=C2C(=O)c3cc(Cl)c(Cl)cc3C2=C(C#N)C#N)sc2c1sc1c3c4nsnc4c4c5sc6c(CCCCCCCCC)c(C=C7C(=O)c8cc(Cl)c(Cl)cc8C7=C(C#N)C#N)sc6c5n(CC(CCCC)CCCCCC)c4c3n(CC(CCCC)CCCCCC)c21,0.84,22.37,70.41,13.25,13.23060228,0.1463978867924441,13.25,,0.4:1.2,,,,Opaque OSCs,opaque organic solar cell,,,,,,,,,-5.56,-3.65,,-5.68,-3.9,
44686,10.1002/advs.202202150,10.1002/advs.202202150,PM6,BTP-eC9,PM6,BTP-eC9,COC(=O)C(C)(C)c1cc(C)cc(-c2sc3c4sc5cc(/C=C6/C(=O)c7cc(F)cc(c7)C(=O)/C6=C\c6cc(C(C)(C)C(=O)OC)c(-c7cc(C)cc(C(C)(C)C(=O)OC)c7)s6)sc5c4c(C(C)(C)C(=O)OC)ccc2-3)c1,CCCCCCCCCc1c(C=C2C(=O)c3cc(Cl)c(Cl)cc3C2=C(C#N)C#N)sc2c1sc1c3c4nsnc4c4c5sc6c(CCCCCCCCC)c(C=C7C(=O)c8cc(Cl)c(Cl)cc8C7=C(C#N)C#N)sc6c5n(CC(CCCC)CCCCCC)c4c3n(CC(CCCC)CCCCCC)c21,0.85,21.83,72.26,13.36,13.4082043,0.3608106287425156,13.36,,1.0:1.2,,,,Control ST-OSCs,semitransparent organic solar cell,BCP,,,,,,,,-5.56,-3.65,,-5.68,-3.9,
44687,10.1002/advs.202202150,10.1002/advs.202202150,PM6,BTP-eC9,PM6,BTP-eC9,COC(=O)C(C)(C)c1cc(C)cc(-c2sc3c4sc5cc(/C=C6/C(=O)c7cc(F)cc(c7)C(=O)/C6=C\c6cc(C(C)(C)C(=O)OC)c(-c7cc(C)cc(C(C)(C)C(=O)OC)c7)s6)sc5c4c(C(C)(C)C(=O)OC)ccc2-3)c1,CCCCCCCCCc1c(C=C2C(=O)c3cc(Cl)c(Cl)cc3C2=C(C#N)C#N)sc2c1sc1c3c4nsnc4c4c5sc6c(CCCCCCCCC)c(C=C7C(=O)c8cc(Cl)c(Cl)cc8C7=C(C#N)C#N)sc6c5n(CC(CCCC)CCCCCC)c4c3n(CC(CCCC)CCCCCC)c21,0.85,21.17,70.58,12.64,12.700518100000002,0.4787824367088705,12.64,,0.8:1.2,,,,Control ST-OSCs,semitransparent organic solar cell,BCP,,,,,,,,-5.56,-3.65,,-5.68,-3.9,
44688,10.1002/advs.202202150,10.1002/advs.202202150,PM6,BTP-eC9,PM6,BTP-eC9,COC(=O)C(C)(C)c1cc(C)cc(-c2sc3c4sc5cc(/C=C6/C(=O)c7cc(F)cc(c7)C(=O)/C6=C\c6cc(C(C)(C)C(=O)OC)c(-c7cc(C)cc(C(C)(C)C(=O)OC)c7)s6)sc5c4c(C(C)(C)C(=O)OC)ccc2-3)c1,CCCCCCCCCc1c(C=C2C(=O)c3cc(Cl)c(Cl)cc3C2=C(C#N)C#N)sc2c1sc1c3c4nsnc4c4c5sc6c(CCCCCCCCC)c(C=C7C(=O)c8cc(Cl)c(Cl)cc8C7=C(C#N)C#N)sc6c5n(CC(CCCC)CCCCCC)c4c3n(CC(CCCC)CCCCCC)c21,0.84,19.66,69.13,11.47,11.416404719999996,0.4672648648648931,11.47,,0.6:1.2,,,,Control ST-OSCs,semitransparent organic solar cell,BCP,,PEDOT:PSS,,,,,,-5.56,-3.65,,-5.68,-3.9,
44689,10.1002/advs.202202150,10.1002/advs.202202150,PM6,BTP-eC9,PM6,BTP-eC9,COC(=O)C(C)(C)c1cc(C)cc(-c2sc3c4sc5cc(/C=C6/C(=O)c7cc(F)cc(c7)C(=O)/C6=C\c6cc(C(C)(C)C(=O)OC)c(-c7cc(C)cc(C(C)(C)C(=O)OC)c7)s6)sc5c4c(C(C)(C)C(=O)OC)ccc2-3)c1,CCCCCCCCCc1c(C=C2C(=O)c3cc(Cl)c(Cl)cc3C2=C(C#N)C#N)sc2c1sc1c3c4nsnc4c4c5sc6c(CCCCCCCCC)c(C=C7C(=O)c8cc(Cl)c(Cl)cc8C7=C(C#N)C#N)sc6c5n(CC(CCCC)CCCCCC)c4c3n(CC(CCCC)CCCCCC)c21,0.82,18.04,63.3,9.41,9.3638424,0.4905164718384782,9.41,,0.4:1.2,,,,Control ST-OSCs,semitransparent organic solar cell,BCP,,,,,,,,-5.56,-3.65,,-5.68,-3.9,
44690,10.1002/advs.202202150,10.1002/advs.202202150,PM6,BTP-eC9,PM6,BTP-eC9,COC(=O)C(C)(C)c1cc(C)cc(-c2sc3c4sc5cc(/C=C6/C(=O)c7cc(F)cc(c7)C(=O)/C6=C\c6cc(C(C)(C)C(=O)OC)c(-c7cc(C)cc(C(C)(C)C(=O)OC)c7)s6)sc5c4c(C(C)(C)C(=O)OC)ccc2-3)c1,CCCCCCCCCc1c(C=C2C(=O)c3cc(Cl)c(Cl)cc3C2=C(C#N)C#N)sc2c1sc1c3c4nsnc4c4c5sc6c(CCCCCCCCC)c(C=C7C(=O)c8cc(Cl)c(Cl)cc8C7=C(C#N)C#N)sc6c5n(CC(CCCC)CCCCCC)c4c3n(CC(CCCC)CCCCCC)c21,0.85,22.43,72.97,13.88,13.91209535,0.2312345100864463,13.88,,1.0:1.2,,,,AuNBPs-based ST-OSCs,semitransparent,BCP,,AuNBPs-PEDOT:PSS,,120.0,,,,-5.56,-3.65,,-5.68,-3.9,
44691,10.1002/advs.202202150,10.1002/advs.202202150,PM6,BTP-eC9,PM6,BTP-eC9,COC(=O)C(C)(C)c1cc(C)cc(-c2sc3c4sc5cc(/C=C6/C(=O)c7cc(F)cc(c7)C(=O)/C6=C\c6cc(C(C)(C)C(=O)OC)c(-c7cc(C)cc(C(C)(C)C(=O)OC)c7)s6)sc5c4c(C(C)(C)C(=O)OC)ccc2-3)c1,CCCCCCCCCc1c(C=C2C(=O)c3cc(Cl)c(Cl)cc3C2=C(C#N)C#N)sc2c1sc1c3c4nsnc4c4c5sc6c(CCCCCCCCC)c(C=C7C(=O)c8cc(Cl)c(Cl)cc8C7=C(C#N)C#N)sc6c5n(CC(CCCC)CCCCCC)c4c3n(CC(CCCC)CCCCCC)c21,0.85,21.98,72.71,13.52,13.5844093,0.47640014792899,13.52,,0.8:1.2,,,,AuNBPs-based ST-OSCs,semitransparent,BCP,,AuNBPs-PEDOT:PSS,,120.0,,,,-5.56,-3.65,,-5.68,-3.9,
44692,10.1002/advs.202202150,10.1002/advs.202202150,PM6,BTP-eC9,PM6,BTP-eC9,COC(=O)C(C)(C)c1cc(C)cc(-c2sc3c4sc5cc(/C=C6/C(=O)c7cc(F)cc(c7)C(=O)/C6=C\c6cc(C(C)(C)C(=O)OC)c(-c7cc(C)cc(C(C)(C)C(=O)OC)c7)s6)sc5c4c(C(C)(C)C(=O)OC)ccc2-3)c1,CCCCCCCCCc1c(C=C2C(=O)c3cc(Cl)c(Cl)cc3C2=C(C#N)C#N)sc2c1sc1c3c4nsnc4c4c5sc6c(CCCCCCCCC)c(C=C7C(=O)c8cc(Cl)c(Cl)cc8C7=C(C#N)C#N)sc6c5n(CC(CCCC)CCCCCC)c4c3n(CC(CCCC)CCCCCC)c21,0.85,20.87,71.56,12.62,12.6943862,0.5894310618066505,12.62,,0.6:1.2,,,,AuNBPs-based ST-OSCs,semitransparent organic solar cell,BCP,,AuNBPs-PEDOT:PSS,,120.0,,,,-5.56,-3.65,,-5.68,-3.9,
44693,10.1002/advs.202202150,10.1002/advs.202202150,PM6,BTP-eC9,PM6,BTP-eC9,COC(=O)C(C)(C)c1cc(C)cc(-c2sc3c4sc5cc(/C=C6/C(=O)c7cc(F)cc(c7)C(=O)/C6=C\c6cc(C(C)(C)C(=O)OC)c(-c7cc(C)cc(C(C)(C)C(=O)OC)c7)s6)sc5c4c(C(C)(C)C(=O)OC)ccc2-3)c1,CCCCCCCCCc1c(C=C2C(=O)c3cc(Cl)c(Cl)cc3C2=C(C#N)C#N)sc2c1sc1c3c4nsnc4c4c5sc6c(CCCCCCCCC)c(C=C7C(=O)c8cc(Cl)c(Cl)cc8C7=C(C#N)C#N)sc6c5n(CC(CCCC)CCCCCC)c4c3n(CC(CCCC)CCCCCC)c21,0.83,19.32,65.15,10.41,10.447193400000002,0.3572853025936731,10.41,,0.4:1.2,,,,AuNBPs-based ST-OSCs,semitransparent organic solar cell,BCP,,AuNBPs-PEDOT:PSS,,120.0,,,,-5.56,-3.65,,-5.68,-3.9,
44694,10.1002/advs.202202150,10.1002/advs.202202150,PM6,BTP-eC9,PM6,BTP-eC9,COC(=O)C(C)(C)c1cc(C)cc(-c2sc3c4sc5cc(/C=C6/C(=O)c7cc(F)cc(c7)C(=O)/C6=C\c6cc(C(C)(C)C(=O)OC)c(-c7cc(C)cc(C(C)(C)C(=O)OC)c7)s6)sc5c4c(C(C)(C)C(=O)OC)ccc2-3)c1,CCCCCCCCCc1c(C=C2C(=O)c3cc(Cl)c(Cl)cc3C2=C(C#N)C#N)sc2c1sc1c3c4nsnc4c4c5sc6c(CCCCCCCCC)c(C=C7C(=O)c8cc(Cl)c(Cl)cc8C7=C(C#N)C#N)sc6c5n(CC(CCCC)CCCCCC)c4c3n(CC(CCCC)CCCCCC)c21,0.85,21.54,72.16,13.15,13.211774399999998,0.4697673003802078,13.15,,0.6:1.2,,,,AuNBPs-based ST-OSCs with an OCL,semitransparent organic solar cell,BCP,,AuNBPs-PEDOT:PSS,,120.0,,,,-5.56,-3.65,,-5.68,-3.9,
44695,10.1002/advs.202202223,10.1002/advs.202202223,PM6,PYF-T-o,PM6,PYF-T-o,COC(=O)C(C)(C)c1cc(C)cc(-c2sc3c4sc5cc(/C=C6/C(=O)c7cc(F)cc(c7)C(=O)/C6=C\c6cc(C(C)(C)C(=O)OC)c(-c7cc(C)cc(C(C)(C)C(=O)OC)c7)s6)sc5c4c(C(C)(C)C(=O)OC)ccc2-3)c1,CCCCCCCCCCCCC(CCCCCCCCCC)Cn1c2c3sc(/C=C4\C(=O)c5c(F)cccc5C4=C(C#N)C#N)c(CCCCCCCCCCC)c3sc2c2c3nsnc3c3c4sc5c(CCCCCCCCCCC)c(/C=C6\C(=O)c7c(ccc(-c8cccs8)c7F)C6=C(C#N)C#N)sc5c4n(CC(CCCCCCCCCC)CCCCCCCCCCCC)c3c21,0.889,24.3,71.5,15.4,15.4459305,0.2982500000000049,,,,,,,ITO/PEDOT:PSS/PM6:polymer acceptor/PNDIT-F3N/Ag,conventional,PNDIT-F3N,PNDIT-F3N,PEDOT:PSS,PEDOT:PSS,,,,,-5.56,-3.65,,-5.715,-3.805,
44696,10.1002/advs.202202223,10.1002/advs.202202223,PM6,PYF-V-o,PM6,PYF-V-o,COC(=O)C(C)(C)c1cc(C)cc(-c2sc3c4sc5cc(/C=C6/C(=O)c7cc(F)cc(c7)C(=O)/C6=C\c6cc(C(C)(C)C(=O)OC)c(-c7cc(C)cc(C(C)(C)C(=O)OC)c7)s6)sc5c4c(C(C)(C)C(=O)OC)ccc2-3)c1,,0.884,25.1,73.7,16.4,16.352850800000002,0.2874951219511965,,,,,,,ITO/PEDOT:PSS/PM6:polymer acceptor/PNDIT-F3N/Ag,conventional,PNDIT-F3N,PNDIT-F3N,PEDOT:PSS,PEDOT:PSS,,,,,-5.56,-3.65,,,,
44697,10.1002/advs.202202223,10.1002/advs.202202223,PM6,PYF-TT-o,PM6,PYF-TT-o,COC(=O)C(C)(C)c1cc(C)cc(-c2sc3c4sc5cc(/C=C6/C(=O)c7cc(F)cc(c7)C(=O)/C6=C\c6cc(C(C)(C)C(=O)OC)c(-c7cc(C)cc(C(C)(C)C(=O)OC)c7)s6)sc5c4c(C(C)(C)C(=O)OC)ccc2-3)c1,,0.869,24.1,69.9,14.6,14.6390871,0.2677198630137088,,,,,,,ITO/PEDOT:PSS/PM6:polymer acceptor/PNDIT-F3N/Ag,conventional,PNDIT-F3N,PNDIT-F3N,PEDOT:PSS,PEDOT:PSS,,,,,-5.56,-3.65,,,,
44698,10.1002/advs.202202223,10.1002/advs.202202223,PM6,PYF-DT-o,PM6,PYF-DT-o,COC(=O)C(C)(C)c1cc(C)cc(-c2sc3c4sc5cc(/C=C6/C(=O)c7cc(F)cc(c7)C(=O)/C6=C\c6cc(C(C)(C)C(=O)OC)c(-c7cc(C)cc(C(C)(C)C(=O)OC)c7)s6)sc5c4c(C(C)(C)C(=O)OC)ccc2-3)c1,,0.899,23.2,67.7,14.1,14.1200536,0.142224113475182,,,,,,,ITO/PEDOT:PSS/PM6:polymer acceptor/PNDIT-F3N/Ag,conventional,PNDIT-F3N,PNDIT-F3N,PEDOT:PSS,PEDOT:PSS,,,,,-5.56,-3.65,,,,
44699,10.1002/advs.202202223,10.1002/advs.202202223,PM6,PYF-T-o (air),PM6,PYF-T-o (air),COC(=O)C(C)(C)c1cc(C)cc(-c2sc3c4sc5cc(/C=C6/C(=O)c7cc(F)cc(c7)C(=O)/C6=C\c6cc(C(C)(C)C(=O)OC)c(-c7cc(C)cc(C(C)(C)C(=O)OC)c7)s6)sc5c4c(C(C)(C)C(=O)OC)ccc2-3)c1,,0.887,23.9,70.8,15.0,15.009104399999996,0.0606959999999764,,,,,,,ITO/PEDOT:PSS/PM6:polymer acceptor/PNDIT-F3N/Ag,conventional,PNDIT-F3N,PNDIT-F3N,PEDOT:PSS,PEDOT:PSS,,,,,-5.56,-3.65,,,,
44700,10.1002/advs.202202223,10.1002/advs.202202223,PM6,PYF-V-o (air),PM6,PYF-V-o (air),COC(=O)C(C)(C)c1cc(C)cc(-c2sc3c4sc5cc(/C=C6/C(=O)c7cc(F)cc(c7)C(=O)/C6=C\c6cc(C(C)(C)C(=O)OC)c(-c7cc(C)cc(C(C)(C)C(=O)OC)c7)s6)sc5c4c(C(C)(C)C(=O)OC)ccc2-3)c1,,0.874,25.2,72.9,16.1,16.056079200000003,0.2727999999999916,,,,,,,ITO/PEDOT:PSS/PM6:polymer acceptor/PNDIT-F3N/Ag,conventional,PNDIT-F3N,PNDIT-F3N,PEDOT:PSS,PEDOT:PSS,,,,,-5.56,-3.65,,,,
44701,10.1002/advs.202202223,10.1002/advs.202202223,PM6,PYF-TT-o (air),PM6,PYF-TT-o (air),COC(=O)C(C)(C)c1cc(C)cc(-c2sc3c4sc5cc(/C=C6/C(=O)c7cc(F)cc(c7)C(=O)/C6=C\c6cc(C(C)(C)C(=O)OC)c(-c7cc(C)cc(C(C)(C)C(=O)OC)c7)s6)sc5c4c(C(C)(C)C(=O)OC)ccc2-3)c1,,0.867,24.0,68.5,14.3,14.25348,0.3253146853146923,,,,,,,ITO/PEDOT:PSS/PM6:polymer acceptor/PNDIT-F3N/Ag,conventional,PNDIT-F3N,PNDIT-F3N,PEDOT:PSS,PEDOT:PSS,,,,,-5.56,-3.65,,,,
44702,10.1002/advs.202202223,10.1002/advs.202202223,PM6,PYF-DT-o (air),PM6,PYF-DT-o (air),COC(=O)C(C)(C)c1cc(C)cc(-c2sc3c4sc5cc(/C=C6/C(=O)c7cc(F)cc(c7)C(=O)/C6=C\c6cc(C(C)(C)C(=O)OC)c(-c7cc(C)cc(C(C)(C)C(=O)OC)c7)s6)sc5c4c(C(C)(C)C(=O)OC)ccc2-3)c1,,0.899,22.8,67.8,13.9,13.8971016,0.0208517985611596,,,,,,,ITO/PEDOT:PSS/PM6:polymer acceptor/PNDIT-F3N/Ag,conventional,PNDIT-F3N,PNDIT-F3N,PEDOT:PSS,PEDOT:PSS,,,,,-5.56,-3.65,,,,
44703,10.1002/advs.202202513,10.1002/advs.202202513,PM6,monomer,PM6,monomer,COC(=O)C(C)(C)c1cc(C)cc(-c2sc3c4sc5cc(/C=C6/C(=O)c7cc(F)cc(c7)C(=O)/C6=C\c6cc(C(C)(C)C(=O)OC)c(-c7cc(C)cc(C(C)(C)C(=O)OC)c7)s6)sc5c4c(C(C)(C)C(=O)OC)ccc2-3)c1,,0.925,24.35,73.4,16.54,16.532432500000006,0.0457527206771057,16.25,16.54,,,,,ITO/2PACz/active layer/PNDIT-F3N/Ag,,PNDIT-F3N,,2PACz,,,,,,-5.56,-3.65,,,,
44704,10.1002/advs.202202513,10.1002/advs.202202513,PM6,2BTP-2F-T,PM6,2BTP-2F-T,COC(=O)C(C)(C)c1cc(C)cc(-c2sc3c4sc5cc(/C=C6/C(=O)c7cc(F)cc(c7)C(=O)/C6=C\c6cc(C(C)(C)C(=O)OC)c(-c7cc(C)cc(C(C)(C)C(=O)OC)c7)s6)sc5c4c(C(C)(C)C(=O)OC)ccc2-3)c1,,0.911,25.5,78.28,18.19,18.1848354,0.0283925233644888,18.05,18.19,,,,,ITO/2PACz/active layer/PNDIT-F3N/Ag,,PNDIT-F3N,,2PACz,,,,,,-5.56,-3.65,,,,
44705,10.1002/advs.202202513,10.1002/advs.202202513,PM6,PYF-T-o,PM6,PYF-T-o,COC(=O)C(C)(C)c1cc(C)cc(-c2sc3c4sc5cc(/C=C6/C(=O)c7cc(F)cc(c7)C(=O)/C6=C\c6cc(C(C)(C)C(=O)OC)c(-c7cc(C)cc(C(C)(C)C(=O)OC)c7)s6)sc5c4c(C(C)(C)C(=O)OC)ccc2-3)c1,CCCCCCCCCCCCC(CCCCCCCCCC)Cn1c2c3sc(/C=C4\C(=O)c5c(F)cccc5C4=C(C#N)C#N)c(CCCCCCCCCCC)c3sc2c2c3nsnc3c3c4sc5c(CCCCCCCCCCC)c(/C=C6\C(=O)c7c(ccc(-c8cccs8)c7F)C6=C(C#N)C#N)sc5c4n(CC(CCCCCCCCCC)CCCCCCCCCCCC)c3c21,0.889,24.8,71.94,15.86,15.86075568,0.0047646910466647,15.74,15.86,,,,,ITO/2PACz/active layer/PNDIT-F3N/Ag,,PNDIT-F3N,,2PACz,,,,,,-5.56,-3.65,,-5.715,-3.805,
44706,10.1002/advs.202203513,10.1002/advs.202203513,PM6,Y6,PM6,Y6,COC(=O)C(C)(C)c1cc(C)cc(-c2sc3c4sc5cc(/C=C6/C(=O)c7cc(F)cc(c7)C(=O)/C6=C\c6cc(C(C)(C)C(=O)OC)c(-c7cc(C)cc(C(C)(C)C(=O)OC)c7)s6)sc5c4c(C(C)(C)C(=O)OC)ccc2-3)c1,CCCCCCCCCCCc1c(/C=C2\C(=O)c3cc(F)c(F)cc3C2=C(C#N)C#N)sc2c1sc1c3c4nsnc4c4c5sc6c(CCCCCCCCCCC)c(/C=C7\C(=O)c8cc(F)c(F)cc8C7=C(C#N)C#N)sc6c5n(CC(CC)CCCC)c4c3n(CC(CC)CCCC)c21,0.825,26.95,75.3,16.72,16.742013749999998,0.131661184210522,16.58,16.72,1:1.2,0.5% CN,CN,0.5%,ITO/PEDOT:PSS/active layer/PNDIT-F3N/Ag,conventional,PNDIT-F3N,PNDIT-F3N,PEDOT:PSS,PEDOT:PSS,,,,110.0,-5.56,-3.65,,-5.65,-4.09,
44707,10.1002/advs.202203513,10.1002/advs.202203513,PMT-FT-10,Y6,PMT-FT-10,Y6,,CCCCCCCCCCCc1c(/C=C2\C(=O)c3cc(F)c(F)cc3C2=C(C#N)C#N)sc2c1sc1c3c4nsnc4c4c5sc6c(CCCCCCCCCCC)c(/C=C7\C(=O)c8cc(F)c(F)cc8C7=C(C#N)C#N)sc6c5n(CC(CC)CCCC)c4c3n(CC(CC)CCCC)c21,0.838,27.11,76.8,17.44,17.44756224,0.0433614678899002,17.25,17.44,1:1.2,0.5% CN,CN,0.5%,ITO/PEDOT:PSS/active layer/PNDIT-F3N/Ag,conventional,PNDIT-F3N,PNDIT-F3N,PEDOT:PSS,PEDOT:PSS,,,,110.0,,,,-5.65,-4.09,
44708,10.1002/advs.202203513,10.1002/advs.202203513,PMT-CT-10,Y6,PMT-CT-10,Y6,,CCCCCCCCCCCc1c(/C=C2\C(=O)c3cc(F)c(F)cc3C2=C(C#N)C#N)sc2c1sc1c3c4nsnc4c4c5sc6c(CCCCCCCCCCC)c(/C=C7\C(=O)c8cc(F)c(F)cc8C7=C(C#N)C#N)sc6c5n(CC(CC)CCCC)c4c3n(CC(CC)CCCC)c21,0.832,28.12,77.9,18.21,18.22535936,0.0843457440966583,18.11,18.21,1:1.2,0.5% CN,CN,0.5%,ITO/PEDOT:PSS/active layer/PNDIT-F3N/Ag,conventional,PNDIT-F3N,PNDIT-F3N,PEDOT:PSS,PEDOT:PSS,,,,110.0,,,,-5.65,-4.09,
44709,10.1002/advs.202203606,10.1002/advs.202203606,PM6,L8-BO,PM6,L8-BO,COC(=O)C(C)(C)c1cc(C)cc(-c2sc3c4sc5cc(/C=C6/C(=O)c7cc(F)cc(c7)C(=O)/C6=C\c6cc(C(C)(C)C(=O)OC)c(-c7cc(C)cc(C(C)(C)C(=O)OC)c7)s6)sc5c4c(C(C)(C)C(=O)OC)ccc2-3)c1,CCCCCCC(CCCC)Cc1c(/C=C2\C(=O)c3cc(F)c(F)cc3C2=C(C#N)C#N)sc2c1SC1c3c(c4c(c5nsnc35)c3sc5c(CC(CCCC)CCCCCC)c(/C=C6\C(=O)c7cc(F)c(F)cc7C6=C(C#N)C#N)sc5c3n4CC(CC)CCCC)N(CC(CC)CCCC)C21,0.885,26.35,78.45,18.29,18.294343875000003,0.0237500000000194,18.21,18.29,1:1.2,,,,ITO/PEDOT:PSS/active layer/PDIN/Ag,conventional,PDIN,PDIN,PEDOT:PSS,PEDOT:PSS,,,,,-5.56,-3.65,,-5.68,-3.9,
44711,10.1002/advs.202203606,10.1002/advs.202203606,D18-Cl,L8-BO,D18-Cl,L8-BO,CCCCCCC(CCCC)Cc1csc(-c2cc3c4nsnc4c4cc(-c5cc(CC(CCCC)CCCCCC)c(-c6cc7c(-c8cc(Cl)c(CC(CC)CCCC)s8)c8sccc8c(-c8cc(Cl)c(CC(CC)CCCC)s8)c7s6)s5)sc4c3s2)c1,CCCCCCC(CCCC)Cc1c(/C=C2\C(=O)c3cc(F)c(F)cc3C2=C(C#N)C#N)sc2c1SC1c3c(c4c(c5nsnc35)c3sc5c(CC(CCCC)CCCCCC)c(/C=C6\C(=O)c7cc(F)c(F)cc7C6=C(C#N)C#N)sc5c3n4CC(CC)CCCC)N(CC(CC)CCCC)C21,0.94,25.38,72.16,17.12,17.21535552,0.5569831775700832,17.01,17.12,1:1.2,,,,ITO/PEDOT:PSS/active layer/PDIN/Ag,conventional,PDIN,PDIN,PEDOT:PSS,PEDOT:PSS,,,,,-5.51,-2.77,,-5.68,-3.9,
44712,10.1002/advs.202204030,10.1002/advs.202204030,PM6,PY-IT,PM6,PY-IT,COC(=O)C(C)(C)c1cc(C)cc(-c2sc3c4sc5cc(/C=C6/C(=O)c7cc(F)cc(c7)C(=O)/C6=C\c6cc(C(C)(C)C(=O)OC)c(-c7cc(C)cc(C(C)(C)C(=O)OC)c7)s6)sc5c4c(C(C)(C)C(=O)OC)ccc2-3)c1,CCCCCCCCCCCc1c(/C=C2\C(=O)c3ccccc3C2=C(C#N)C#N)sc2c1sc1c3c4nsnc4c4c5sc6c(CCCCCCCCCCC)c(/C=C7\C(=O)c8cc(-c9cccs9)ccc8C7=C(C#N)C#N)sc6c5n(CC(CCCCCCCC)CCCCCCCCCC)c4c3n(CC(CCCCCCCC)CCCCCCCCCC)c21,0.94,22.96,71.77,15.49,15.48968848,0.0020111039380267,15.22,15.49,1:0:1,,,,ITO/PEDOT:PSS/active layer/PNDIT-F3N/Ag,conventional,PNDIT-F3N,PNDIT-F3N,PEDOT:PSS,PEDOT:PSS,,,,,-5.56,-3.65,,-5.68,-3.94,
44714,10.1002/advs.202204030,10.1002/advs.202204030,PM6TPO,PY-IT,PM6TPO,PY-IT,,CCCCCCCCCCCc1c(/C=C2\C(=O)c3ccccc3C2=C(C#N)C#N)sc2c1sc1c3c4nsnc4c4c5sc6c(CCCCCCCCCCC)c(/C=C7\C(=O)c8cc(-c9cccs9)ccc8C7=C(C#N)C#N)sc6c5n(CC(CCCCCCCC)CCCCCCCCCC)c4c3n(CC(CCCCCCCC)CCCCCCCCCC)c21,0.937,23.43,69.5,15.26,15.25796745,0.0133194626474386,15.03,15.26,0:1:1,,,,ITO/PEDOT:PSS/active layer/PNDIT-F3N/Ag,conventional,PNDIT-F3N,PNDIT-F3N,PEDOT:PSS,PEDOT:PSS,,,,,,,,-5.68,-3.94,
44722,10.1002/advs.202206580,10.1002/advs.202206580,PM6,L8-BO,PM6,L8-BO,COC(=O)C(C)(C)c1cc(C)cc(-c2sc3c4sc5cc(/C=C6/C(=O)c7cc(F)cc(c7)C(=O)/C6=C\c6cc(C(C)(C)C(=O)OC)c(-c7cc(C)cc(C(C)(C)C(=O)OC)c7)s6)sc5c4c(C(C)(C)C(=O)OC)ccc2-3)c1,CCCCCCC(CCCC)Cc1c(/C=C2\C(=O)c3cc(F)c(F)cc3C2=C(C#N)C#N)sc2c1SC1c3c(c4c(c5nsnc35)c3sc5c(CC(CCCC)CCCCCC)c(/C=C6\C(=O)c7cc(F)c(F)cc7C6=C(C#N)C#N)sc5c3n4CC(CC)CCCC)N(CC(CC)CCCC)C21,0.899,25.6,78.8,18.1,18.1353472,0.1952883977900572,17.7,18.1,,,,,ITO/PEDOT:PSS/active layer/PNDIT-F3N/Ag,conventional,PNDIT-F3N,PNDIT-F3N,PEDOT:PSS,PEDOT:PSS,,,,,-5.56,-3.65,,-5.68,-3.9,
44723,10.1002/advs.202206580,10.1002/advs.202206580,PM6,A-C10ch,PM6,A-C10ch,COC(=O)C(C)(C)c1cc(C)cc(-c2sc3c4sc5cc(/C=C6/C(=O)c7cc(F)cc(c7)C(=O)/C6=C\c6cc(C(C)(C)C(=O)OC)c(-c7cc(C)cc(C(C)(C)C(=O)OC)c7)s6)sc5c4c(C(C)(C)C(=O)OC)ccc2-3)c1,,0.887,26.5,78.1,18.4,18.3577955,0.229372282608698,18.0,18.4,,,,,ITO/PEDOT:PSS/active layer/PNDIT-F3N/Ag,conventional,PNDIT-F3N,PNDIT-F3N,PEDOT:PSS,PEDOT:PSS,,,,,-5.56,-3.65,,,,
44724,10.1002/advs.202206580,10.1002/advs.202206580,PM6,Y-C10ch,PM6,Y-C10ch,COC(=O)C(C)(C)c1cc(C)cc(-c2sc3c4sc5cc(/C=C6/C(=O)c7cc(F)cc(c7)C(=O)/C6=C\c6cc(C(C)(C)C(=O)OC)c(-c7cc(C)cc(C(C)(C)C(=O)OC)c7)s6)sc5c4c(C(C)(C)C(=O)OC)ccc2-3)c1,,0.858,26.9,76.3,17.6,17.610192599999998,0.0579124999999791,17.3,17.6,,,,,ITO/PEDOT:PSS/active layer/PNDIT-F3N/Ag,conventional,PNDIT-F3N,PNDIT-F3N,PEDOT:PSS,PEDOT:PSS,,,,,-5.56,-3.65,,,,
44726,10.1002/advs.202206802,10.1002/advs.202206802,D18,Y6,D18,Y6,CCCCCCC(CCCC)Cc1csc(-c2cc3c4nsnc4c4cc(-c5cc(CC(CCCC)CCCCCC)c(-c6cc7c(-c8cc(F)c(CC(CC)CCCC)s8)c8sccc8c(-c8cc(F)c(CC(CC)CCCC)s8)c7s6)s5)sc4c3s2)c1,CCCCCCCCCCCc1c(/C=C2\C(=O)c3cc(F)c(F)cc3C2=C(C#N)C#N)sc2c1sc1c3c4nsnc4c4c5sc6c(CCCCCCCCCCC)c(/C=C7\C(=O)c8cc(F)c(F)cc8C7=C(C#N)C#N)sc6c5n(CC(CC)CCCC)c4c3n(CC(CC)CCCC)c21,0.81,25.0,71.0,14.9,14.3775,3.5067114093959786,14.4,14.9,,C60-SAM,C60-SAM,,ITO/ZnO/BHJ/MoO3/Ag,inverted,ZnO,ZnO,MoO3,MoO3,,,,,-5.51,-2.77,,-5.65,-4.09,
44728,10.1002/advs.202207678,10.1002/advs.202207678,PM6,BTP-m-4Cl,PM6,BTP-m-4Cl,COC(=O)C(C)(C)c1cc(C)cc(-c2sc3c4sc5cc(/C=C6/C(=O)c7cc(F)cc(c7)C(=O)/C6=C\c6cc(C(C)(C)C(=O)OC)c(-c7cc(C)cc(C(C)(C)C(=O)OC)c7)s6)sc5c4c(C(C)(C)C(=O)OC)ccc2-3)c1,,0.851,26.86,74.72,17.12,17.079392992,0.2371904672897316,16.59,17.12,,,,,ITO/2Br-2Pac/active layer/Phen-NaDPO/Ag,conventional,Phen-NaDPO,Phen-NaDPO,2Br-2Pac,2Br-2Pac,,CHCl3,chloroform,,-5.56,-3.65,,,,
44729,10.1002/advs.202207678,10.1002/advs.202207678,PM6,BTP-m-4Cl,PM6,BTP-m-4Cl,COC(=O)C(C)(C)c1cc(C)cc(-c2sc3c4sc5cc(/C=C6/C(=O)c7cc(F)cc(c7)C(=O)/C6=C\c6cc(C(C)(C)C(=O)OC)c(-c7cc(C)cc(C(C)(C)C(=O)OC)c7)s6)sc5c4c(C(C)(C)C(=O)OC)ccc2-3)c1,,0.847,27.68,73.57,17.25,17.248457071999997,0.0089445101449436,16.79,17.25,1:1.3,,,,ITO/2Br-2Pac/active layer/Phen-NaDPO/Ag,conventional,Phen-NaDPO,Phen-NaDPO,2Br-2Pac,2Br-2Pac,,o-xylene,o-xylene,,-5.56,-3.65,,,,
44730,10.1002/advs.202207678,10.1002/advs.202207678,PM6,BTP-o-4Cl,PM6,BTP-o-4Cl,COC(=O)C(C)(C)c1cc(C)cc(-c2sc3c4sc5cc(/C=C6/C(=O)c7cc(F)cc(c7)C(=O)/C6=C\c6cc(C(C)(C)C(=O)OC)c(-c7cc(C)cc(C(C)(C)C(=O)OC)c7)s6)sc5c4c(C(C)(C)C(=O)OC)ccc2-3)c1,,0.89,24.68,72.99,16.04,16.03239948,0.0473847880299279,15.44,16.04,1:1.3,,,,ITO/2Br-2Pac/active layer/Phen-NaDPO/Ag,conventional,Phen-NaDPO,Phen-NaDPO,2Br-2Pac,2Br-2Pac,,CHCl3,chloroform,,-5.56,-3.65,,,,
44731,10.1002/advs.202207678,10.1002/advs.202207678,PM6,BTP-o-4Cl,PM6,BTP-o-4Cl,COC(=O)C(C)(C)c1cc(C)cc(-c2sc3c4sc5cc(/C=C6/C(=O)c7cc(F)cc(c7)C(=O)/C6=C\c6cc(C(C)(C)C(=O)OC)c(-c7cc(C)cc(C(C)(C)C(=O)OC)c7)s6)sc5c4c(C(C)(C)C(=O)OC)ccc2-3)c1,,0.88,25.23,71.36,15.82,15.84363264,0.1493845764854655,15.35,15.82,,,,,ITO/2Br-2Pac/active layer/Phen-NaDPO/Ag,conventional,Phen-NaDPO,Phen-NaDPO,2Br-2Pac,2Br-2Pac,,o-xylene,o-xylene,,-5.56,-3.65,,,,
44732,10.1002/advs.202207678,10.1002/advs.202207678,PM6,Y6,PM6,Y6,COC(=O)C(C)(C)c1cc(C)cc(-c2sc3c4sc5cc(/C=C6/C(=O)c7cc(F)cc(c7)C(=O)/C6=C\c6cc(C(C)(C)C(=O)OC)c(-c7cc(C)cc(C(C)(C)C(=O)OC)c7)s6)sc5c4c(C(C)(C)C(=O)OC)ccc2-3)c1,CCCCCCCCCCCc1c(/C=C2\C(=O)c3cc(F)c(F)cc3C2=C(C#N)C#N)sc2c1sc1c3c4nsnc4c4c5sc6c(CCCCCCCCCCC)c(/C=C7\C(=O)c8cc(F)c(F)cc8C7=C(C#N)C#N)sc6c5n(CC(CC)CCCC)c4c3n(CC(CC)CCCC)c21,,,,15.7,,,,,1:1.2,,,,ITO/2Br-2Pac/active layer/Phen-NaDPO/Ag,OSC,Phen-NaDPO,Phen-NaDPO,2Br-2Pac,2Br-2Pac,,,,,-5.56,-3.65,,-5.65,-4.09,
44733,10.1002/advs.202207678,10.1002/advs.202207678,PM6,N3,PM6,N3,COC(=O)C(C)(C)c1cc(C)cc(-c2sc3c4sc5cc(/C=C6/C(=O)c7cc(F)cc(c7)C(=O)/C6=C\c6cc(C(C)(C)C(=O)OC)c(-c7cc(C)cc(C(C)(C)C(=O)OC)c7)s6)sc5c4c(C(C)(C)C(=O)OC)ccc2-3)c1,CCCCCCCCCCCC1=C(/C=C2\C(=O)C3=CC(F)=C(F)C=C3C2=C(C#N)C#N)SC2=C1SC1=C2N(CCC(CC)CCCC)C2=C1C1=NSN=C1C1=C2N(CCC(CC)CCCC)C2=C1SC1=C2SC(/C=C2\C(=O)C3=CC(F)=C(F)C=C3C2=C(C#N)C#N)=C1CCCCCCCCCCC,,,,15.98,,,,,1:1.2,,,,ITO/2Br-2Pac/active layer/Phen-NaDPO/Ag,OSC,Phen-NaDPO,Phen-NaDPO,2Br-2Pac,2Br-2Pac,,,,,-5.56,-3.65,,-5.64,-3.86,
44734,10.1002/advs.202207678,10.1002/advs.202207678,PM6,L8-BO,PM6,L8-BO,COC(=O)C(C)(C)c1cc(C)cc(-c2sc3c4sc5cc(/C=C6/C(=O)c7cc(F)cc(c7)C(=O)/C6=C\c6cc(C(C)(C)C(=O)OC)c(-c7cc(C)cc(C(C)(C)C(=O)OC)c7)s6)sc5c4c(C(C)(C)C(=O)OC)ccc2-3)c1,CCCCCCC(CCCC)Cc1c(/C=C2\C(=O)c3cc(F)c(F)cc3C2=C(C#N)C#N)sc2c1SC1c3c(c4c(c5nsnc35)c3sc5c(CC(CCCC)CCCCCC)c(/C=C6\C(=O)c7cc(F)c(F)cc7C6=C(C#N)C#N)sc5c3n4CC(CC)CCCC)N(CC(CC)CCCC)C21,,,,18.32,,,,,1:1.2,,,,ITO/2Br-2Pac/active layer/Phen-NaDPO/Ag,OSC,Phen-NaDPO,Phen-NaDPO,2Br-2Pac,2Br-2Pac,,,,,-5.56,-3.65,,-5.68,-3.9,
44735,10.1002/advs.202207678,10.1002/advs.202207678,PM6,BTP-eC9,PM6,BTP-eC9,COC(=O)C(C)(C)c1cc(C)cc(-c2sc3c4sc5cc(/C=C6/C(=O)c7cc(F)cc(c7)C(=O)/C6=C\c6cc(C(C)(C)C(=O)OC)c(-c7cc(C)cc(C(C)(C)C(=O)OC)c7)s6)sc5c4c(C(C)(C)C(=O)OC)ccc2-3)c1,CCCCCCCCCc1c(C=C2C(=O)c3cc(Cl)c(Cl)cc3C2=C(C#N)C#N)sc2c1sc1c3c4nsnc4c4c5sc6c(CCCCCCCCC)c(C=C7C(=O)c8cc(Cl)c(Cl)cc8C7=C(C#N)C#N)sc6c5n(CC(CCCC)CCCCCC)c4c3n(CC(CCCC)CCCCCC)c21,,,,17.8,,,,,1:1.2,,,,ITO/2Br-2Pac/active layer/Phen-NaDPO/Ag,,Phen-NaDPO,Phen-NaDPO,2Br-2Pac,2Br-2Pac,,,,,-5.56,-3.65,,-5.68,-3.9,
44736,10.1002/advs.202207678,10.1002/advs.202207678,PM6,BTP-4Cl,PM6,BTP-4Cl,COC(=O)C(C)(C)c1cc(C)cc(-c2sc3c4sc5cc(/C=C6/C(=O)c7cc(F)cc(c7)C(=O)/C6=C\c6cc(C(C)(C)C(=O)OC)c(-c7cc(C)cc(C(C)(C)C(=O)OC)c7)s6)sc5c4c(C(C)(C)C(=O)OC)ccc2-3)c1,CCCCCCCCCc1c(/C=C2\C(=O)c3cc(Cl)c(Cl)cc3C2=C(C#N)C#N)sc2c1sc1c3c4nsnc4c4c5sc6c(CCC)c(/C=C7\C(=O)c8cc(Cl)c(Cl)cc8C7=C(C#N)C#N)sc6c5n(CC(CCCC)CCCCCC)c4c3n(CC(CCCC)CCCCCC)c21,,,,17.0,,,,,1:1.2,,,,ITO/2Br-2Pac/active layer/Phen-NaDPO/Ag,,Phen-NaDPO,Phen-NaDPO,2Br-2Pac,2Br-2Pac,,,,,-5.56,-3.65,,-5.66,-4.14,
44737,10.1002/advs.202207678,10.1002/advs.202207678,PM6,BTP-m-4Cl,PM6,BTP-m-4Cl,COC(=O)C(C)(C)c1cc(C)cc(-c2sc3c4sc5cc(/C=C6/C(=O)c7cc(F)cc(c7)C(=O)/C6=C\c6cc(C(C)(C)C(=O)OC)c(-c7cc(C)cc(C(C)(C)C(=O)OC)c7)s6)sc5c4c(C(C)(C)C(=O)OC)ccc2-3)c1,,0.847,27.68,73.57,17.25,17.248457071999997,0.0089445101449436,16.79,17.25,1:1.3,,,,ITO/2Br-2Pac/active layer/Phen-NaDPO/Ag,conventional,Phen-NaDPO,Phen-NaDPO,2Br-2Pac,2Br-2Pac,,o-xylene,o-xylene,,-5.56,-3.65,,,,
44738,10.1002/advs.202207678,10.1002/advs.202207678,PM6,BTP-o-4Cl,PM6,BTP-o-4Cl,COC(=O)C(C)(C)c1cc(C)cc(-c2sc3c4sc5cc(/C=C6/C(=O)c7cc(F)cc(c7)C(=O)/C6=C\c6cc(C(C)(C)C(=O)OC)c(-c7cc(C)cc(C(C)(C)C(=O)OC)c7)s6)sc5c4c(C(C)(C)C(=O)OC)ccc2-3)c1,,0.89,24.68,72.99,16.04,16.03239948,0.0473847880299279,15.44,16.04,1:1.3,,,,ITO/2Br-2Pac/active layer/Phen-NaDPO/Ag,conventional,Phen-NaDPO,Phen-NaDPO,2Br-2Pac,2Br-2Pac,,CHCl3,chloroform,,-5.56,-3.65,,,,
44751,10.1002/advs.202302376,10.1002/advs.202302376,PM6,Y6-BO,PM6,Y6-BO,COC(=O)C(C)(C)c1cc(C)cc(-c2sc3c4sc5cc(/C=C6/C(=O)c7cc(F)cc(c7)C(=O)/C6=C\c6cc(C(C)(C)C(=O)OC)c(-c7cc(C)cc(C(C)(C)C(=O)OC)c7)s6)sc5c4c(C(C)(C)C(=O)OC)ccc2-3)c1,CCCCCCCCCCCc1c(/C=C2\C(=O)c3cc(F)c(F)cc3C2=C(C#N)C#N)sc2c1sc1c3c4nsnc4c4c5sc6c(CCCCCCCCCCC)c(/C=C7\C(=O)c8cc(F)c(F)cc8C7=C(C#N)C#N)sc6c5n(CC(CCCC)CCCCCC)c4c3n(CC(CCCC)CCCCCC)c21,0.82,25.8,71.3,15.1,15.084227999999998,0.1044503311258403,14.7,15.1,1.0:1.2,,,,Inverted device architecture is ITO/ZnO NPs/PEIE/photoactive layer (d ≈ 130 nm)/MoOX/Ag,inverted,ZnO NPs/PEIE,ZnO/PEIE,MoOX,MoO3,130.0,o-xylene,o-xylene,130.0,-5.56,-3.65,,-5.65,-4.1,
44752,10.1002/advs.202302376,10.1002/advs.202302376,PTF3,Y6-BO,PTF3,Y6-BO,,CCCCCCCCCCCc1c(/C=C2\C(=O)c3cc(F)c(F)cc3C2=C(C#N)C#N)sc2c1sc1c3c4nsnc4c4c5sc6c(CCCCCCCCCCC)c(/C=C7\C(=O)c8cc(F)c(F)cc8C7=C(C#N)C#N)sc6c5n(CC(CCCC)CCCCCC)c4c3n(CC(CCCC)CCCCCC)c21,0.83,26.5,74.0,16.3,16.2763,0.1453987730061448,16.0,16.3,1.0:1.2,,,,Inverted device architecture is ITO/ZnO NPs/PEIE/photoactive layer (d ≈ 130 nm)/MoOX/Ag,inverted,ZnO NPs/PEIE,ZnO/PEIE,MoOX,MoO3,130.0,o-xylene,o-xylene,130.0,,,,-5.65,-4.1,
44753,10.1002/advs.202302376,10.1002/advs.202302376,PTF5,Y6-BO,PTF5,Y6-BO,,CCCCCCCCCCCc1c(/C=C2\C(=O)c3cc(F)c(F)cc3C2=C(C#N)C#N)sc2c1sc1c3c4nsnc4c4c5sc6c(CCCCCCCCCCC)c(/C=C7\C(=O)c8cc(F)c(F)cc8C7=C(C#N)C#N)sc6c5n(CC(CCCC)CCCCCC)c4c3n(CC(CCCC)CCCCCC)c21,0.84,28.0,77.2,18.2,18.15744,0.2338461538461437,17.8,18.2,1.0:1.2,,,,Inverted device architecture is ITO/ZnO NPs/PEIE/photoactive layer (d ≈ 130 nm)/MoOX/Ag,inverted,ZnO NPs/PEIE,ZnO/PEIE,MoOX,MoO3,130.0,o-xylene,o-xylene,130.0,,,,-5.65,-4.1,
44754,10.1002/advs.202302376,10.1002/advs.202302376,PTF10,Y6-BO,PTF10,Y6-BO,,CCCCCCCCCCCc1c(/C=C2\C(=O)c3cc(F)c(F)cc3C2=C(C#N)C#N)sc2c1sc1c3c4nsnc4c4c5sc6c(CCCCCCCCCCC)c(/C=C7\C(=O)c8cc(F)c(F)cc8C7=C(C#N)C#N)sc6c5n(CC(CCCC)CCCCCC)c4c3n(CC(CCCC)CCCCCC)c21,0.84,27.0,75.1,17.0,17.03268,0.1922352941176421,16.8,17.0,1.0:1.2,,,,Inverted device architecture is ITO/ZnO NPs/PEIE/photoactive layer (d ≈ 130 nm)/MoOX/Ag,inverted,ZnO NPs/PEIE,ZnO/PEIE,MoOX,MoO3,130.0,o-xylene,o-xylene,130.0,,,,-5.65,-4.1,
44766,10.1002/advs.202302880,10.1002/advs.202302880,PTQ10,Y6,PTQ10,Y6,CCCCCCCCC(CCCCCC)COc1cnc2c(-c3cccs3)c(F)c(F)cc2n1,CCCCCCCCCCCc1c(/C=C2\C(=O)c3cc(F)c(F)cc3C2=C(C#N)C#N)sc2c1sc1c3c4nsnc4c4c5sc6c(CCCCCCCCCCC)c(/C=C7\C(=O)c8cc(F)c(F)cc8C7=C(C#N)C#N)sc6c5n(CC(CC)CCCC)c4c3n(CC(CC)CCCC)c21,0.878,26.3,67.5,15.4,15.586695,1.212305194805185,15.3,15.4,1:1.2,,,,ITO/PEDOT:PSS/Active layer/PDINO/Ag,conventional,PDINO,PDINO,PEDOT:PSS,PEDOT:PSS,100.0,,,,-5.54,-2.92,,-5.65,-4.09,
44767,10.1002/advs.202302880,10.1002/advs.202302880,PTQ10,Y6,PTQ10,Y6,CCCCCCCCC(CCCCCC)COc1cnc2c(-c3cccs3)c(F)c(F)cc2n1,CCCCCCCCCCCc1c(/C=C2\C(=O)c3cc(F)c(F)cc3C2=C(C#N)C#N)sc2c1sc1c3c4nsnc4c4c5sc6c(CCCCCCCCCCC)c(/C=C7\C(=O)c8cc(F)c(F)cc8C7=C(C#N)C#N)sc6c5n(CC(CC)CCCC)c4c3n(CC(CC)CCCC)c21,0.878,26.3,70.9,16.2,16.371802600000002,1.0605098765432286,16.1,16.2,1:1.2,BCF·H2O,,0.01 mg mL−1,ITO/PEDOT:PSS/Active layer/PDINO/Ag,conventional,PDINO,PDINO,PEDOT:PSS,PEDOT:PSS,100.0,,,,-5.54,-2.92,,-5.65,-4.09,
44768,10.1002/advs.202302880,10.1002/advs.202302880,PTQ10,Y6,PTQ10,Y6,CCCCCCCCC(CCCCCC)COc1cnc2c(-c3cccs3)c(F)c(F)cc2n1,CCCCCCCCCCCc1c(/C=C2\C(=O)c3cc(F)c(F)cc3C2=C(C#N)C#N)sc2c1sc1c3c4nsnc4c4c5sc6c(CCCCCCCCCCC)c(/C=C7\C(=O)c8cc(F)c(F)cc8C7=C(C#N)C#N)sc6c5n(CC(CC)CCCC)c4c3n(CC(CC)CCCC)c21,0.88,25.7,69.4,15.8,15.695504,0.6613670886075902,15.5,15.8,1:1.2,,,,ITO/ZnO/Active Layer/MoO3/Ag,inverted,ZnO,ZnO,MoO3,MoO3,100.0,,,,-5.54,-2.92,,-5.65,-4.09,
44769,10.1002/advs.202302880,10.1002/advs.202302880,PM6,BTP-eC9,PM6,BTP-eC9,COC(=O)C(C)(C)c1cc(C)cc(-c2sc3c4sc5cc(/C=C6/C(=O)c7cc(F)cc(c7)C(=O)/C6=C\c6cc(C(C)(C)C(=O)OC)c(-c7cc(C)cc(C(C)(C)C(=O)OC)c7)s6)sc5c4c(C(C)(C)C(=O)OC)ccc2-3)c1,CCCCCCCCCc1c(C=C2C(=O)c3cc(Cl)c(Cl)cc3C2=C(C#N)C#N)sc2c1sc1c3c4nsnc4c4c5sc6c(CCCCCCCCC)c(C=C7C(=O)c8cc(Cl)c(Cl)cc8C7=C(C#N)C#N)sc6c5n(CC(CCCC)CCCCCC)c4c3n(CC(CCCC)CCCCCC)c21,0.865,27.0,72.7,16.9,16.979085,0.467958579881673,16.8,16.9,1:1.2,,,,,,,,,,,,,,-5.56,-3.65,,-5.68,-3.9,
44770,10.1002/advs.202302880,10.1002/advs.202302880,PM6,BTP-eC9,PM6,BTP-eC9,COC(=O)C(C)(C)c1cc(C)cc(-c2sc3c4sc5cc(/C=C6/C(=O)c7cc(F)cc(c7)C(=O)/C6=C\c6cc(C(C)(C)C(=O)OC)c(-c7cc(C)cc(C(C)(C)C(=O)OC)c7)s6)sc5c4c(C(C)(C)C(=O)OC)ccc2-3)c1,CCCCCCCCCc1c(C=C2C(=O)c3cc(Cl)c(Cl)cc3C2=C(C#N)C#N)sc2c1sc1c3c4nsnc4c4c5sc6c(CCCCCCCCC)c(C=C7C(=O)c8cc(Cl)c(Cl)cc8C7=C(C#N)C#N)sc6c5n(CC(CCCC)CCCCCC)c4c3n(CC(CCCC)CCCCCC)c21,0.866,27.0,76.7,18.0,17.933994000000002,0.366699999999989,17.9,18.0,1:1.2,N-DMBI,,0.01 mg mL−1,ITO/ZnO/Active layer/MoO3/Ag,inverted,ZnO,,MoO3,,,,,,-5.56,-3.65,,-5.68,-3.9,
44771,10.1002/advs.202303150,10.1002/advs.202303150,D18-Cl,L8-BO,D18-Cl,L8-BO,CCCCCCC(CCCC)Cc1csc(-c2cc3c4nsnc4c4cc(-c5cc(CC(CCCC)CCCCCC)c(-c6cc7c(-c8cc(Cl)c(CC(CC)CCCC)s8)c8sccc8c(-c8cc(Cl)c(CC(CC)CCCC)s8)c7s6)s5)sc4c3s2)c1,CCCCCCC(CCCC)Cc1c(/C=C2\C(=O)c3cc(F)c(F)cc3C2=C(C#N)C#N)sc2c1SC1c3c(c4c(c5nsnc35)c3sc5c(CC(CCCC)CCCCCC)c(/C=C6\C(=O)c7cc(F)c(F)cc7C6=C(C#N)C#N)sc5c3n4CC(CC)CCCC)N(CC(CC)CCCC)C21,0.945,25.8,70.6,17.2,17.212985999999997,0.075499999999988,16.7,17.2,,,,,ITO/PEDOT:PSS/active layer/PDIN/Ag,conventional,PDIN,PDIN,PEDOT:PSS,PEDOT:PSS,,chloroform,chloroform,,-5.51,-2.77,,-5.68,-3.9,
44772,10.1002/advs.202303150,10.1002/advs.202303150,D18-Cl,L8-BO,D18-Cl,L8-BO,CCCCCCC(CCCC)Cc1csc(-c2cc3c4nsnc4c4cc(-c5cc(CC(CCCC)CCCCCC)c(-c6cc7c(-c8cc(Cl)c(CC(CC)CCCC)s8)c8sccc8c(-c8cc(Cl)c(CC(CC)CCCC)s8)c7s6)s5)sc4c3s2)c1,CCCCCCC(CCCC)Cc1c(/C=C2\C(=O)c3cc(F)c(F)cc3C2=C(C#N)C#N)sc2c1SC1c3c(c4c(c5nsnc35)c3sc5c(CC(CCCC)CCCCCC)c(/C=C6\C(=O)c7cc(F)c(F)cc7C6=C(C#N)C#N)sc5c3n4CC(CC)CCCC)N(CC(CC)CCCC)C21,0.895,26.0,74.8,17.4,17.40596,0.0342528735632284,17.2,17.4,,TBB,TBB,,ITO/PEDOT:PSS/active layer/PDIN/Ag,conventional,PDIN,PDIN,PEDOT:PSS,PEDOT:PSS,,chloroform,chloroform,,-5.51,-2.77,,-5.68,-3.9,
44773,10.1002/advs.202303150,10.1002/advs.202303150,D18-Cl,L8-BO,D18-Cl,L8-BO,CCCCCCC(CCCC)Cc1csc(-c2cc3c4nsnc4c4cc(-c5cc(CC(CCCC)CCCCCC)c(-c6cc7c(-c8cc(Cl)c(CC(CC)CCCC)s8)c8sccc8c(-c8cc(Cl)c(CC(CC)CCCC)s8)c7s6)s5)sc4c3s2)c1,CCCCCCC(CCCC)Cc1c(/C=C2\C(=O)c3cc(F)c(F)cc3C2=C(C#N)C#N)sc2c1SC1c3c(c4c(c5nsnc35)c3sc5c(CC(CCCC)CCCCCC)c(/C=C6\C(=O)c7cc(F)c(F)cc7C6=C(C#N)C#N)sc5c3n4CC(CC)CCCC)N(CC(CC)CCCC)C21,0.91,26.3,77.2,18.5,18.476276,0.1282378378378454,18.1,18.5,,TBB,TBB,,ITO/PEDOT:PSS/active layer/PDIN/Ag,conventional,PDIN,PDIN,PEDOT:PSS,PEDOT:PSS,,chloroform,chloroform,75.0,-5.51,-2.77,,-5.68,-3.9,
44774,10.1002/advs.202401313,10.1002/advs.202401313,PM6,Y6,PM6,Y6,COC(=O)C(C)(C)c1cc(C)cc(-c2sc3c4sc5cc(/C=C6/C(=O)c7cc(F)cc(c7)C(=O)/C6=C\c6cc(C(C)(C)C(=O)OC)c(-c7cc(C)cc(C(C)(C)C(=O)OC)c7)s6)sc5c4c(C(C)(C)C(=O)OC)ccc2-3)c1,CCCCCCCCCCCc1c(/C=C2\C(=O)c3cc(F)c(F)cc3C2=C(C#N)C#N)sc2c1sc1c3c4nsnc4c4c5sc6c(CCCCCCCCCCC)c(/C=C7\C(=O)c8cc(F)c(F)cc8C7=C(C#N)C#N)sc6c5n(CC(CC)CCCC)c4c3n(CC(CC)CCCC)c21,0.859,26.6,73.81,16.87,16.86514214,0.0287958506224144,16.81,16.87,1:1.2,1-Chloronaphthalene (1-CN),CN,,ITO/PEDOT:PSS/BHJ/PDINN/Ag,conventional,PDINN,PDINN,PEDOT:PSS,PEDOT:PSS,,chloroform,chloroform,,-5.56,-3.65,,-5.65,-4.09,
44776,10.1002/advs.202401313,10.1002/advs.202401313,PM6,BTP-eC9,PM6,BTP-eC9,COC(=O)C(C)(C)c1cc(C)cc(-c2sc3c4sc5cc(/C=C6/C(=O)c7cc(F)cc(c7)C(=O)/C6=C\c6cc(C(C)(C)C(=O)OC)c(-c7cc(C)cc(C(C)(C)C(=O)OC)c7)s6)sc5c4c(C(C)(C)C(=O)OC)ccc2-3)c1,CCCCCCCCCc1c(C=C2C(=O)c3cc(Cl)c(Cl)cc3C2=C(C#N)C#N)sc2c1sc1c3c4nsnc4c4c5sc6c(CCCCCCCCC)c(C=C7C(=O)c8cc(Cl)c(Cl)cc8C7=C(C#N)C#N)sc6c5n(CC(CCCC)CCCCCC)c4c3n(CC(CCCC)CCCCCC)c21,0.853,27.81,76.41,18.12,18.125926713,0.0327081291390582,18.1,18.12,,1-Chloronaphthalene (1-CN),CN,,ITO/PEDOT:PSS/BHJ/PDINN/Ag,conventional,PDINN,PDINN,PEDOT:PSS,PEDOT:PSS,,chloroform,chloroform,,-5.56,-3.65,,-5.68,-3.9,
44778,10.1002/advs.202401330,10.1002/advs.202401330,PM6,Y6,PM6,Y6,COC(=O)C(C)(C)c1cc(C)cc(-c2sc3c4sc5cc(/C=C6/C(=O)c7cc(F)cc(c7)C(=O)/C6=C\c6cc(C(C)(C)C(=O)OC)c(-c7cc(C)cc(C(C)(C)C(=O)OC)c7)s6)sc5c4c(C(C)(C)C(=O)OC)ccc2-3)c1,CCCCCCCCCCCc1c(/C=C2\C(=O)c3cc(F)c(F)cc3C2=C(C#N)C#N)sc2c1sc1c3c4nsnc4c4c5sc6c(CCCCCCCCCCC)c(/C=C7\C(=O)c8cc(F)c(F)cc8C7=C(C#N)C#N)sc6c5n(CC(CC)CCCC)c4c3n(CC(CC)CCCC)c21,0.821,27.06,73.9,16.4,16.41781614,0.1086350000000046,16.1,16.4,,DIO,DIO,,,,,,,,,,,,-5.56,-3.65,,-5.65,-4.09,
44779,10.1002/advs.202401330,10.1002/advs.202401330,PM6,Y6,PM6,Y6,COC(=O)C(C)(C)c1cc(C)cc(-c2sc3c4sc5cc(/C=C6/C(=O)c7cc(F)cc(c7)C(=O)/C6=C\c6cc(C(C)(C)C(=O)OC)c(-c7cc(C)cc(C(C)(C)C(=O)OC)c7)s6)sc5c4c(C(C)(C)C(=O)OC)ccc2-3)c1,CCCCCCCCCCCc1c(/C=C2\C(=O)c3cc(F)c(F)cc3C2=C(C#N)C#N)sc2c1sc1c3c4nsnc4c4c5sc6c(CCCCCCCCCCC)c(/C=C7\C(=O)c8cc(F)c(F)cc8C7=C(C#N)C#N)sc6c5n(CC(CC)CCCC)c4c3n(CC(CC)CCCC)c21,0.858,26.73,76.9,17.6,17.63650746,0.2074287499999958,17.4,17.6,,DIMCH,DIMCH,,,,,,,,,,,,-5.56,-3.65,,-5.65,-4.09,
44780,10.1002/advs.202401330,10.1002/advs.202401330,PM6,BTP-ec9,PM6,BTP-eC9,COC(=O)C(C)(C)c1cc(C)cc(-c2sc3c4sc5cc(/C=C6/C(=O)c7cc(F)cc(c7)C(=O)/C6=C\c6cc(C(C)(C)C(=O)OC)c(-c7cc(C)cc(C(C)(C)C(=O)OC)c7)s6)sc5c4c(C(C)(C)C(=O)OC)ccc2-3)c1,CCCCCCCCCc1c(C=C2C(=O)c3cc(Cl)c(Cl)cc3C2=C(C#N)C#N)sc2c1sc1c3c4nsnc4c4c5sc6c(CCCCCCCCC)c(C=C7C(=O)c8cc(Cl)c(Cl)cc8C7=C(C#N)C#N)sc6c5n(CC(CCCC)CCCCCC)c4c3n(CC(CCCC)CCCCCC)c21,0.828,27.53,76.3,17.4,17.39246292,0.0433165517241307,17.3,17.4,,DIO,DIO,,,,,,,,,,,,-5.56,-3.65,,-5.68,-3.9,
44781,10.1002/advs.202401330,10.1002/advs.202401330,PM6,BTP-ec9,PM6,BTP-eC9,COC(=O)C(C)(C)c1cc(C)cc(-c2sc3c4sc5cc(/C=C6/C(=O)c7cc(F)cc(c7)C(=O)/C6=C\c6cc(C(C)(C)C(=O)OC)c(-c7cc(C)cc(C(C)(C)C(=O)OC)c7)s6)sc5c4c(C(C)(C)C(=O)OC)ccc2-3)c1,CCCCCCCCCc1c(C=C2C(=O)c3cc(Cl)c(Cl)cc3C2=C(C#N)C#N)sc2c1sc1c3c4nsnc4c4c5sc6c(CCCCCCCCC)c(C=C7C(=O)c8cc(Cl)c(Cl)cc8C7=C(C#N)C#N)sc6c5n(CC(CCCC)CCCCCC)c4c3n(CC(CCCC)CCCCCC)c21,0.862,27.13,77.5,18.1,18.1241965,0.1336823204419813,17.9,18.1,,DIMCH,DIMCH,,,,,,,,,,,,-5.56,-3.65,,-5.68,-3.9,
