Repository: JiYiqaq/PCE-KA-GNN

# Data directory

- `raw/Active_Database.csv` is the immutable source dataset bundled under CC BY 4.0. Do not overwrite it with processed data.
- `processed/` is created and populated by the training pipeline. Generated `.pt` and `.pth` caches are intentionally ignored by Git because they can exceed GitHub's normal single-file limit.

See `../DATA_LICENSE.md` for provenance, license and checksum information.

File: data/raw/Active_Database.csv (part 76 of 471)
id,doi,doi_norm,donor,acceptor,donor_canonical,acceptor_canonical,donor_smiles,acceptor_smiles,voc,jsc,ff,pce,pce_recomputed,pce_relative_error_percent,pce_avg,pce_best,d_a_ratio,additive,additive_canonical,additive_ratio,device_structure,device_type,etl,etl_canonical,htl,htl_canonical,active_layer_thickness,solvent,solvent_canonical,annealing_temp,homo_d,lumo_d,eg_d,homo_a,lumo_a,eg_a
44782,10.1002/advs.202401330,10.1002/advs.202401330,PM6,L8-BO,PM6,L8-BO,COC(=O)C(C)(C)c1cc(C)cc(-c2sc3c4sc5cc(/C=C6/C(=O)c7cc(F)cc(c7)C(=O)/C6=C\c6cc(C(C)(C)C(=O)OC)c(-c7cc(C)cc(C(C)(C)C(=O)OC)c7)s6)sc5c4c(C(C)(C)C(=O)OC)ccc2-3)c1,CCCCCCC(CCCC)Cc1c(/C=C2\C(=O)c3cc(F)c(F)cc3C2=C(C#N)C#N)sc2c1SC1c3c(c4c(c5nsnc35)c3sc5c(CC(CCCC)CCCCCC)c(/C=C6\C(=O)c7cc(F)c(F)cc7C6=C(C#N)C#N)sc5c3n4CC(CC)CCCC)N(CC(CC)CCCC)C21,0.866,26.7,78.4,18.1,18.1278048,0.1536176795580022,17.9,18.1,,DIO,DIO,,,,,,,,,,,,-5.56,-3.65,,-5.68,-3.9,
44783,10.1002/advs.202401330,10.1002/advs.202401330,PM6,L8-BO,PM6,L8-BO,COC(=O)C(C)(C)c1cc(C)cc(-c2sc3c4sc5cc(/C=C6/C(=O)c7cc(F)cc(c7)C(=O)/C6=C\c6cc(C(C)(C)C(=O)OC)c(-c7cc(C)cc(C(C)(C)C(=O)OC)c7)s6)sc5c4c(C(C)(C)C(=O)OC)ccc2-3)c1,CCCCCCC(CCCC)Cc1c(/C=C2\C(=O)c3cc(F)c(F)cc3C2=C(C#N)C#N)sc2c1SC1c3c(c4c(c5nsnc35)c3sc5c(CC(CCCC)CCCCCC)c(/C=C6\C(=O)c7cc(F)c(F)cc7C6=C(C#N)C#N)sc5c3n4CC(CC)CCCC)N(CC(CC)CCCC)C21,0.906,26.35,78.9,18.8,18.8358759,0.1908292553191522,18.7,18.8,,DIMCH,DIMCH,,,,,,,,,,,,-5.56,-3.65,,-5.68,-3.9,
44784,10.1002/advs.202401405,10.1002/advs.202401405,PM6,L8-BO,PM6,L8-BO,COC(=O)C(C)(C)c1cc(C)cc(-c2sc3c4sc5cc(/C=C6/C(=O)c7cc(F)cc(c7)C(=O)/C6=C\c6cc(C(C)(C)C(=O)OC)c(-c7cc(C)cc(C(C)(C)C(=O)OC)c7)s6)sc5c4c(C(C)(C)C(=O)OC)ccc2-3)c1,CCCCCCC(CCCC)Cc1c(/C=C2\C(=O)c3cc(F)c(F)cc3C2=C(C#N)C#N)sc2c1SC1c3c(c4c(c5nsnc35)c3sc5c(CC(CCCC)CCCCCC)c(/C=C6\C(=O)c7cc(F)c(F)cc7C6=C(C#N)C#N)sc5c3n4CC(CC)CCCC)N(CC(CC)CCCC)C21,0.908,24.84,72.65,16.49,16.38600408,0.6306605215281937,16.39,16.49,,w/o,,,ITO/PEDOT:PSS/active layer/PNDIT-F3N/Ag,conventional,PNDIT-F3N,PNDIT-F3N,PEDOT:PSS,PEDOT:PSS,,,,,-5.56,-3.65,,-5.68,-3.9,
44785,10.1002/advs.202401405,10.1002/advs.202401405,PM6,L8-BO,PM6,L8-BO,COC(=O)C(C)(C)c1cc(C)cc(-c2sc3c4sc5cc(/C=C6/C(=O)c7cc(F)cc(c7)C(=O)/C6=C\c6cc(C(C)(C)C(=O)OC)c(-c7cc(C)cc(C(C)(C)C(=O)OC)c7)s6)sc5c4c(C(C)(C)C(=O)OC)ccc2-3)c1,CCCCCCC(CCCC)Cc1c(/C=C2\C(=O)c3cc(F)c(F)cc3C2=C(C#N)C#N)sc2c1SC1c3c(c4c(c5nsnc35)c3sc5c(CC(CCCC)CCCCCC)c(/C=C6\C(=O)c7cc(F)c(F)cc7C6=C(C#N)C#N)sc5c3n4CC(CC)CCCC)N(CC(CC)CCCC)C21,0.905,24.94,75.41,17.05,17.02056487,0.1726400586510236,16.96,17.05,,DOB,DOB,,glass/ITO/PEDOT:PSS/PM6:L8-BO/PNDIT-F3N/Ag,conventional,PNDIT-F3N,PNDIT-F3N,PEDOT:PSS,PEDOT:PSS,,,,,-5.56,-3.65,,-5.68,-3.9,
44786,10.1002/advs.202401405,10.1002/advs.202401405,PM6,L8-BO,PM6,L8-BO,COC(=O)C(C)(C)c1cc(C)cc(-c2sc3c4sc5cc(/C=C6/C(=O)c7cc(F)cc(c7)C(=O)/C6=C\c6cc(C(C)(C)C(=O)OC)c(-c7cc(C)cc(C(C)(C)C(=O)OC)c7)s6)sc5c4c(C(C)(C)C(=O)OC)ccc2-3)c1,CCCCCCC(CCCC)Cc1c(/C=C2\C(=O)c3cc(F)c(F)cc3C2=C(C#N)C#N)sc2c1SC1c3c(c4c(c5nsnc35)c3sc5c(CC(CCCC)CCCCCC)c(/C=C6\C(=O)c7cc(F)c(F)cc7C6=C(C#N)C#N)sc5c3n4CC(CC)CCCC)N(CC(CC)CCCC)C21,0.91,25.6,75.52,17.83,17.5931392,1.3284397083566954,17.52,17.83,,OIB,OIB,,ITO/PEDOT:PSS/active layer/PNDIT-F3N/Ag,conventional,PNDIT-F3N,PNDIT-F3N,PEDOT:PSS,PEDOT:PSS,,,,,-5.56,-3.65,,-5.68,-3.9,
44787,10.1002/advs.202401405,10.1002/advs.202401405,PM6,L8-BO,PM6,L8-BO,COC(=O)C(C)(C)c1cc(C)cc(-c2sc3c4sc5cc(/C=C6/C(=O)c7cc(F)cc(c7)C(=O)/C6=C\c6cc(C(C)(C)C(=O)OC)c(-c7cc(C)cc(C(C)(C)C(=O)OC)c7)s6)sc5c4c(C(C)(C)C(=O)OC)ccc2-3)c1,CCCCCCC(CCCC)Cc1c(/C=C2\C(=O)c3cc(F)c(F)cc3C2=C(C#N)C#N)sc2c1SC1c3c(c4c(c5nsnc35)c3sc5c(CC(CCCC)CCCCCC)c(/C=C6\C(=O)c7cc(F)c(F)cc7C6=C(C#N)C#N)sc5c3n4CC(CC)CCCC)N(CC(CC)CCCC)C21,0.896,25.99,78.15,18.57,18.19882176,1.9988058158320008,18.2,18.57,,DIB,DIB,,glass/ITO/PEDOT:PSS/PM6:L8-BO/PNDIT-F3N/Ag,conventional,PNDIT-F3N,PNDIT-F3N,PEDOT:PSS,PEDOT:PSS,,,,,-5.56,-3.65,,-5.68,-3.9,
44788,10.1002/advs.202401405,10.1002/advs.202401405,PM6,L8-BO,PM6,L8-BO,COC(=O)C(C)(C)c1cc(C)cc(-c2sc3c4sc5cc(/C=C6/C(=O)c7cc(F)cc(c7)C(=O)/C6=C\c6cc(C(C)(C)C(=O)OC)c(-c7cc(C)cc(C(C)(C)C(=O)OC)c7)s6)sc5c4c(C(C)(C)C(=O)OC)ccc2-3)c1,CCCCCCC(CCCC)Cc1c(/C=C2\C(=O)c3cc(F)c(F)cc3C2=C(C#N)C#N)sc2c1SC1c3c(c4c(c5nsnc35)c3sc5c(CC(CCCC)CCCCCC)c(/C=C6\C(=O)c7cc(F)c(F)cc7C6=C(C#N)C#N)sc5c3n4CC(CC)CCCC)N(CC(CC)CCCC)C21,0.896,26.27,78.96,18.87,18.585541632,1.5074635294117793,18.58,18.87,,SIB,SIB,,glass/ITO/PEDOT:PSS/PM6:L8-BO/PNDIT-F3N/Ag,conventional,PNDIT-F3N,PNDIT-F3N,PEDOT:PSS,PEDOT:PSS,,,,,-5.56,-3.65,,-5.68,-3.9,
44789,10.1002/advs.202401405,10.1002/advs.202401405,PM6,L8-BO,PM6,L8-BO,COC(=O)C(C)(C)c1cc(C)cc(-c2sc3c4sc5cc(/C=C6/C(=O)c7cc(F)cc(c7)C(=O)/C6=C\c6cc(C(C)(C)C(=O)OC)c(-c7cc(C)cc(C(C)(C)C(=O)OC)c7)s6)sc5c4c(C(C)(C)C(=O)OC)ccc2-3)c1,CCCCCCC(CCCC)Cc1c(/C=C2\C(=O)c3cc(F)c(F)cc3C2=C(C#N)C#N)sc2c1SC1c3c(c4c(c5nsnc35)c3sc5c(CC(CCCC)CCCCCC)c(/C=C6\C(=O)c7cc(F)c(F)cc7C6=C(C#N)C#N)sc5c3n4CC(CC)CCCC)N(CC(CC)CCCC)C21,0.861,24.08,73.08,15.59,15.151588703999998,2.8121314688903256,15.15,15.59,,DSB,DSB,,glass/ITO/PEDOT:PSS/PM6:L8-BO/PNDIT-F3N/Ag,conventional,PNDIT-F3N,PNDIT-F3N,PEDOT:PSS,PEDOT:PSS,,,,,-5.56,-3.65,,-5.68,-3.9,
44790,10.1002/advs.202402158,10.1002/advs.202402158,PM6,L8-BO,PM6,L8-BO,COC(=O)C(C)(C)c1cc(C)cc(-c2sc3c4sc5cc(/C=C6/C(=O)c7cc(F)cc(c7)C(=O)/C6=C\c6cc(C(C)(C)C(=O)OC)c(-c7cc(C)cc(C(C)(C)C(=O)OC)c7)s6)sc5c4c(C(C)(C)C(=O)OC)ccc2-3)c1,CCCCCCC(CCCC)Cc1c(/C=C2\C(=O)c3cc(F)c(F)cc3C2=C(C#N)C#N)sc2c1SC1c3c(c4c(c5nsnc35)c3sc5c(CC(CCCC)CCCCCC)c(/C=C6\C(=O)c7cc(F)c(F)cc7C6=C(C#N)C#N)sc5c3n4CC(CC)CCCC)N(CC(CC)CCCC)C21,0.875,25.05,77.5,16.97,16.98703125,0.100360931054816,16.66,16.97,,,,,ITO/ZnO/active layer/MoO3/Ag,inverted,ZnO,ZnO,MoO3,,,,,200.0,-5.56,-3.65,,-5.68,-3.9,
44791,10.1002/advs.202402158,10.1002/advs.202402158,PM6,L8-BO,PM6,L8-BO,COC(=O)C(C)(C)c1cc(C)cc(-c2sc3c4sc5cc(/C=C6/C(=O)c7cc(F)cc(c7)C(=O)/C6=C\c6cc(C(C)(C)C(=O)OC)c(-c7cc(C)cc(C(C)(C)C(=O)OC)c7)s6)sc5c4c(C(C)(C)C(=O)OC)ccc2-3)c1,CCCCCCC(CCCC)Cc1c(/C=C2\C(=O)c3cc(F)c(F)cc3C2=C(C#N)C#N)sc2c1SC1c3c(c4c(c5nsnc35)c3sc5c(CC(CCCC)CCCCCC)c(/C=C6\C(=O)c7cc(F)c(F)cc7C6=C(C#N)C#N)sc5c3n4CC(CC)CCCC)N(CC(CC)CCCC)C21,0.87,26.71,76.95,17.81,17.88141015,0.400955362156103,17.55,17.81,,,,,ITO/IZO/active layer/MoO3/Ag,inverted,IZO,IZO,MoO3,,,,,140.0,-5.56,-3.65,,-5.68,-3.9,
44792,10.1002/advs.202402158,10.1002/advs.202402158,PTB7-Th,PC71BM,PTB7-Th,PC71BM,CCCCC(CC)COC(=O)c1sc2csc(-c3cc4c(-c5ccc(CC(CC)CCCC)s5)c5sccc5c(-c5ccc(CC(CC)CCCC)s5)c4s3)c2c1F,COC(=O)CCCC1(c2ccccc2)C23c4c5ccc6c7cc8c9c%10c(cc%11cc%12c%13c%14c(cc%15c%16ccc-5c2c%16c2c5c%16c%17c(c(c46)c7c9c%17c4c%10c%11c%13c4c%16c%14c%152)C513)C%12)C8,0.797,17.4,69.3,9.51,9.610385399999998,1.0555772870662317,9.45,9.51,,,,,ITO/ZnO/active layer/MoO3/Ag,inverted,ZnO,ZnO,MoO3,,,,,200.0,-5.21,-3.6,,-5.9,-3.9,
44793,10.1002/advs.202402158,10.1002/advs.202402158,PTB7-Th,PC71BM,PTB7-Th,PC71BM,CCCCC(CC)COC(=O)c1sc2csc(-c3cc4c(-c5ccc(CC(CC)CCCC)s5)c5sccc5c(-c5ccc(CC(CC)CCCC)s5)c4s3)c2c1F,COC(=O)CCCC1(c2ccccc2)C23c4c5ccc6c7cc8c9c%10c(cc%11cc%12c%13c%14c(cc%15c%16ccc-5c2c%16c2c5c%16c%17c(c(c46)c7c9c%17c4c%10c%11c%13c4c%16c%14c%152)C513)C%12)C8,0.801,17.97,70.99,10.24,10.218279303,0.2121161816406348,10.01,10.24,,,,,ITO/IZO/active layer/MoO3/Ag,inverted,IZO,IZO,MoO3,,,,,140.0,-5.21,-3.6,,-5.9,-3.9,
44794,10.1002/advs.202402158,10.1002/advs.202402158,PM6,Y6,PM6,Y6,COC(=O)C(C)(C)c1cc(C)cc(-c2sc3c4sc5cc(/C=C6/C(=O)c7cc(F)cc(c7)C(=O)/C6=C\c6cc(C(C)(C)C(=O)OC)c(-c7cc(C)cc(C(C)(C)C(=O)OC)c7)s6)sc5c4c(C(C)(C)C(=O)OC)ccc2-3)c1,CCCCCCCCCCCc1c(/C=C2\C(=O)c3cc(F)c(F)cc3C2=C(C#N)C#N)sc2c1sc1c3c4nsnc4c4c5sc6c(CCCCCCCCCCC)c(/C=C7\C(=O)c8cc(F)c(F)cc8C7=C(C#N)C#N)sc6c5n(CC(CC)CCCC)c4c3n(CC(CC)CCCC)c21,0.83,26.2,72.04,15.61,15.6658184,0.357581037796294,15.33,15.61,,,,,ITO/ZnO/active layer/MoO3/Ag,inverted,ZnO,ZnO,MoO3,,,,,200.0,-5.56,-3.65,,-5.65,-4.09,
44795,10.1002/advs.202402158,10.1002/advs.202402158,PM6,Y6,PM6,Y6,COC(=O)C(C)(C)c1cc(C)cc(-c2sc3c4sc5cc(/C=C6/C(=O)c7cc(F)cc(c7)C(=O)/C6=C\c6cc(C(C)(C)C(=O)OC)c(-c7cc(C)cc(C(C)(C)C(=O)OC)c7)s6)sc5c4c(C(C)(C)C(=O)OC)ccc2-3)c1,CCCCCCCCCCCc1c(/C=C2\C(=O)c3cc(F)c(F)cc3C2=C(C#N)C#N)sc2c1sc1c3c4nsnc4c4c5sc6c(CCCCCCCCCCC)c(/C=C7\C(=O)c8cc(F)c(F)cc8C7=C(C#N)C#N)sc6c5n(CC(CC)CCCC)c4c3n(CC(CC)CCCC)c21,0.835,26.99,71.88,16.15,16.199344019999998,0.3055357275541764,15.8,16.15,,,,,ITO/IZO/active layer/MoO3/Ag,inverted,IZO,IZO,MoO3,,,,,140.0,-5.56,-3.65,,-5.65,-4.09,
44796,10.1002/advs.202402158,10.1002/advs.202402158,PM6,PY-IT,PM6,PY-IT,COC(=O)C(C)(C)c1cc(C)cc(-c2sc3c4sc5cc(/C=C6/C(=O)c7cc(F)cc(c7)C(=O)/C6=C\c6cc(C(C)(C)C(=O)OC)c(-c7cc(C)cc(C(C)(C)C(=O)OC)c7)s6)sc5c4c(C(C)(C)C(=O)OC)ccc2-3)c1,CCCCCCCCCCCc1c(/C=C2\C(=O)c3ccccc3C2=C(C#N)C#N)sc2c1sc1c3c4nsnc4c4c5sc6c(CCCCCCCCCCC)c(/C=C7\C(=O)c8cc(-c9cccs9)ccc8C7=C(C#N)C#N)sc6c5n(CC(CCCCCCCC)CCCCCCCCCC)c4c3n(CC(CCCCCCCC)CCCCCCCCCC)c21,0.928,23.4,67.7,14.68,14.7011904,0.1443487738419622,14.58,14.68,,,,,ITO/ZnO/active layer/MoO3/Ag,inverted,ZnO,ZnO,MoO3,,,,,200.0,-5.56,-3.65,,-5.68,-3.94,
44797,10.1002/advs.202402158,10.1002/advs.202402158,PM6,PY-IT,PM6,PY-IT,COC(=O)C(C)(C)c1cc(C)cc(-c2sc3c4sc5cc(/C=C6/C(=O)c7cc(F)cc(c7)C(=O)/C6=C\c6cc(C(C)(C)C(=O)OC)c(-c7cc(C)cc(C(C)(C)C(=O)OC)c7)s6)sc5c4c(C(C)(C)C(=O)OC)ccc2-3)c1,CCCCCCCCCCCc1c(/C=C2\C(=O)c3ccccc3C2=C(C#N)C#N)sc2c1sc1c3c4nsnc4c4c5sc6c(CCCCCCCCCCC)c(/C=C7\C(=O)c8cc(-c9cccs9)ccc8C7=C(C#N)C#N)sc6c5n(CC(CCCCCCCC)CCCCCCCCCC)c4c3n(CC(CCCCCCCC)CCCCCCCCCC)c21,0.931,24.13,67.43,15.11,15.148169729,0.2526123692918702,14.92,15.11,,,,,ITO/IZO/active layer/MoO3/Ag,inverted,IZO,IZO,MoO3,,,,,140.0,-5.56,-3.65,,-5.68,-3.94,
44802,10.1002/advs.202403334,10.1002/advs.202403334,PM6,L8-BO,PM6,L8-BO,COC(=O)C(C)(C)c1cc(C)cc(-c2sc3c4sc5cc(/C=C6/C(=O)c7cc(F)cc(c7)C(=O)/C6=C\c6cc(C(C)(C)C(=O)OC)c(-c7cc(C)cc(C(C)(C)C(=O)OC)c7)s6)sc5c4c(C(C)(C)C(=O)OC)ccc2-3)c1,CCCCCCC(CCCC)Cc1c(/C=C2\C(=O)c3cc(F)c(F)cc3C2=C(C#N)C#N)sc2c1SC1c3c(c4c(c5nsnc35)c3sc5c(CC(CCCC)CCCCCC)c(/C=C6\C(=O)c7cc(F)c(F)cc7C6=C(C#N)C#N)sc5c3n4CC(CC)CCCC)N(CC(CC)CCCC)C21,0.875,26.12,77.45,17.7,17.7011975,0.0067655367231636,17.58,17.7,,,,,ITO/PEDOT:PSS/active layer/PDIN/Ag,conventional,PDIN,PDIN,PEDOT:PSS,PEDOT:PSS,,,,,-5.56,-3.65,,-5.68,-3.9,
44807,10.1002/advs.202404135,10.1002/advs.202404135,PM6,Y6,PM6,Y6,COC(=O)C(C)(C)c1cc(C)cc(-c2sc3c4sc5cc(/C=C6/C(=O)c7cc(F)cc(c7)C(=O)/C6=C\c6cc(C(C)(C)C(=O)OC)c(-c7cc(C)cc(C(C)(C)C(=O)OC)c7)s6)sc5c4c(C(C)(C)C(=O)OC)ccc2-3)c1,CCCCCCCCCCCc1c(/C=C2\C(=O)c3cc(F)c(F)cc3C2=C(C#N)C#N)sc2c1sc1c3c4nsnc4c4c5sc6c(CCCCCCCCCCC)c(/C=C7\C(=O)c8cc(F)c(F)cc8C7=C(C#N)C#N)sc6c5n(CC(CC)CCCC)c4c3n(CC(CC)CCCC)c21,0.82,20.55,66.0,11.09,11.12166,0.2854824165915121,,,30:70,,,,ITO/PEDOT:PSS/active layer/PFN-Br/Ag,conventional,PFN-Br,PFN-Br,PEDOT:PSS,PEDOT:PSS,,chloroform,chloroform,,-5.56,-3.65,,-5.65,-4.09,
44808,10.1002/advs.202404135,10.1002/advs.202404135,PM6,Y6,PM6,Y6,COC(=O)C(C)(C)c1cc(C)cc(-c2sc3c4sc5cc(/C=C6/C(=O)c7cc(F)cc(c7)C(=O)/C6=C\c6cc(C(C)(C)C(=O)OC)c(-c7cc(C)cc(C(C)(C)C(=O)OC)c7)s6)sc5c4c(C(C)(C)C(=O)OC)ccc2-3)c1,CCCCCCCCCCCc1c(/C=C2\C(=O)c3cc(F)c(F)cc3C2=C(C#N)C#N)sc2c1sc1c3c4nsnc4c4c5sc6c(CCCCCCCCCCC)c(/C=C7\C(=O)c8cc(F)c(F)cc8C7=C(C#N)C#N)sc6c5n(CC(CC)CCCC)c4c3n(CC(CC)CCCC)c21,0.84,20.99,70.0,12.29,12.34212,0.4240846216436158,,,30:70,,,,ITO/PEDOT:PSS/active layer/PFN-Br/Ag,conventional,PFN-Br,PFN-Br,PEDOT:PSS,PEDOT:PSS,,chloroform,chloroform,,-5.56,-3.65,,-5.65,-4.09,
44809,10.1002/advs.202404135,10.1002/advs.202404135,PM6,Y6,PM6,Y6,COC(=O)C(C)(C)c1cc(C)cc(-c2sc3c4sc5cc(/C=C6/C(=O)c7cc(F)cc(c7)C(=O)/C6=C\c6cc(C(C)(C)C(=O)OC)c(-c7cc(C)cc(C(C)(C)C(=O)OC)c7)s6)sc5c4c(C(C)(C)C(=O)OC)ccc2-3)c1,CCCCCCCCCCCc1c(/C=C2\C(=O)c3cc(F)c(F)cc3C2=C(C#N)C#N)sc2c1sc1c3c4nsnc4c4c5sc6c(CCCCCCCCCCC)c(/C=C7\C(=O)c8cc(F)c(F)cc8C7=C(C#N)C#N)sc6c5n(CC(CC)CCCC)c4c3n(CC(CC)CCCC)c21,0.84,21.81,71.0,13.03,13.007484,0.1728012279355298,,,30:70,N-DMBI,,0.005 wt.%,ITO/PEDOT:PSS/active layer/PFN-Br/Ag,conventional,PFN-Br,PFN-Br,PEDOT:PSS,PEDOT:PSS,,chloroform,chloroform,,-5.56,-3.65,,-5.65,-4.09,
44810,10.1002/advs.202404135,10.1002/advs.202404135,PM6,Y6,PM6,Y6,COC(=O)C(C)(C)c1cc(C)cc(-c2sc3c4sc5cc(/C=C6/C(=O)c7cc(F)cc(c7)C(=O)/C6=C\c6cc(C(C)(C)C(=O)OC)c(-c7cc(C)cc(C(C)(C)C(=O)OC)c7)s6)sc5c4c(C(C)(C)C(=O)OC)ccc2-3)c1,CCCCCCCCCCCc1c(/C=C2\C(=O)c3cc(F)c(F)cc3C2=C(C#N)C#N)sc2c1sc1c3c4nsnc4c4c5sc6c(CCCCCCCCCCC)c(/C=C7\C(=O)c8cc(F)c(F)cc8C7=C(C#N)C#N)sc6c5n(CC(CC)CCCC)c4c3n(CC(CC)CCCC)c21,0.86,22.09,73.0,13.89,13.868102,0.1576529877609933,,,45:55,N-DMBI,,0.005 wt.%,ITO/PEDOT:PSS/active layer/PFN-Br/Ag,conventional,PFN-Br,PFN-Br,PEDOT:PSS,PEDOT:PSS,,chloroform,chloroform,,-5.56,-3.65,,-5.65,-4.09,
44811,10.1002/advs.202404135,10.1002/advs.202404135,PM6,Y6,PM6,Y6,COC(=O)C(C)(C)c1cc(C)cc(-c2sc3c4sc5cc(/C=C6/C(=O)c7cc(F)cc(c7)C(=O)/C6=C\c6cc(C(C)(C)C(=O)OC)c(-c7cc(C)cc(C(C)(C)C(=O)OC)c7)s6)sc5c4c(C(C)(C)C(=O)OC)ccc2-3)c1,CCCCCCCCCCCc1c(/C=C2\C(=O)c3cc(F)c(F)cc3C2=C(C#N)C#N)sc2c1sc1c3c4nsnc4c4c5sc6c(CCCCCCCCCCC)c(/C=C7\C(=O)c8cc(F)c(F)cc8C7=C(C#N)C#N)sc6c5n(CC(CC)CCCC)c4c3n(CC(CC)CCCC)c21,0.77,22.37,59.0,10.12,10.162691,0.42184782608697,,,10:90,,,,ITO/PEDOT:PSS/active layer/PFN-Br/Ag,conventional,PFN-Br,PFN-Br,PEDOT:PSS,PEDOT:PSS,,chloroform,chloroform,,-5.56,-3.65,,-5.65,-4.09,
44812,10.1002/advs.202404135,10.1002/advs.202404135,PM6,Y6,PM6,Y6,COC(=O)C(C)(C)c1cc(C)cc(-c2sc3c4sc5cc(/C=C6/C(=O)c7cc(F)cc(c7)C(=O)/C6=C\c6cc(C(C)(C)C(=O)OC)c(-c7cc(C)cc(C(C)(C)C(=O)OC)c7)s6)sc5c4c(C(C)(C)C(=O)OC)ccc2-3)c1,CCCCCCCCCCCc1c(/C=C2\C(=O)c3cc(F)c(F)cc3C2=C(C#N)C#N)sc2c1sc1c3c4nsnc4c4c5sc6c(CCCCCCCCCCC)c(/C=C7\C(=O)c8cc(F)c(F)cc8C7=C(C#N)C#N)sc6c5n(CC(CC)CCCC)c4c3n(CC(CC)CCCC)c21,0.83,23.94,68.0,13.54,13.511736,0.2087444608567082,,,45:55,,,,ITO/PEDOT:PSS/active layer/PFN-Br/Ag,conventional,PFN-Br,PFN-Br,PEDOT:PSS,PEDOT:PSS,,chloroform,chloroform,,-5.56,-3.65,,-5.65,-4.09,
44813,10.1002/advs.202404135,10.1002/advs.202404135,PM6,Y6,PM6,Y6,COC(=O)C(C)(C)c1cc(C)cc(-c2sc3c4sc5cc(/C=C6/C(=O)c7cc(F)cc(c7)C(=O)/C6=C\c6cc(C(C)(C)C(=O)OC)c(-c7cc(C)cc(C(C)(C)C(=O)OC)c7)s6)sc5c4c(C(C)(C)C(=O)OC)ccc2-3)c1,CCCCCCCCCCCc1c(/C=C2\C(=O)c3cc(F)c(F)cc3C2=C(C#N)C#N)sc2c1sc1c3c4nsnc4c4c5sc6c(CCCCCCCCCCC)c(/C=C7\C(=O)c8cc(F)c(F)cc8C7=C(C#N)C#N)sc6c5n(CC(CC)CCCC)c4c3n(CC(CC)CCCC)c21,0.85,25.07,71.0,15.13,15.129745,0.0016853932584336,,,45:55,,,,ITO/PEDOT:PSS/active layer/PFN-Br/Ag,conventional,PFN-Br,PFN-Br,PEDOT:PSS,PEDOT:PSS,,chloroform,chloroform,,-5.56,-3.65,,-5.65,-4.09,
44814,10.1002/advs.202404135,10.1002/advs.202404135,PM6,Y6,PM6,Y6,COC(=O)C(C)(C)c1cc(C)cc(-c2sc3c4sc5cc(/C=C6/C(=O)c7cc(F)cc(c7)C(=O)/C6=C\c6cc(C(C)(C)C(=O)OC)c(-c7cc(C)cc(C(C)(C)C(=O)OC)c7)s6)sc5c4c(C(C)(C)C(=O)OC)ccc2-3)c1,CCCCCCCCCCCc1c(/C=C2\C(=O)c3cc(F)c(F)cc3C2=C(C#N)C#N)sc2c1sc1c3c4nsnc4c4c5sc6c(CCCCCCCCCCC)c(/C=C7\C(=O)c8cc(F)c(F)cc8C7=C(C#N)C#N)sc6c5n(CC(CC)CCCC)c4c3n(CC(CC)CCCC)c21,0.87,22.99,65.0,12.94,13.000844999999996,0.4702086553322792,,,60:40,,,,ITO/PEDOT:PSS/active layer/PFN-Br/Ag,conventional,PFN-Br,PFN-Br,PEDOT:PSS,PEDOT:PSS,,chloroform,chloroform,,-5.56,-3.65,,-5.65,-4.09,
44815,10.1002/advs.202404135,10.1002/advs.202404135,PM6,Y6,PM6,Y6,COC(=O)C(C)(C)c1cc(C)cc(-c2sc3c4sc5cc(/C=C6/C(=O)c7cc(F)cc(c7)C(=O)/C6=C\c6cc(C(C)(C)C(=O)OC)c(-c7cc(C)cc(C(C)(C)C(=O)OC)c7)s6)sc5c4c(C(C)(C)C(=O)OC)ccc2-3)c1,CCCCCCCCCCCc1c(/C=C2\C(=O)c3cc(F)c(F)cc3C2=C(C#N)C#N)sc2c1sc1c3c4nsnc4c4c5sc6c(CCCCCCCCCCC)c(/C=C7\C(=O)c8cc(F)c(F)cc8C7=C(C#N)C#N)sc6c5n(CC(CC)CCCC)c4c3n(CC(CC)CCCC)c21,0.83,24.64,70.0,14.24,14.31584,0.53258426966293,,,45:55,,,,ITO/PEDOT:PSS/active layer/PFN-Br/Ag,conventional,PFN-Br,PFN-Br,PEDOT:PSS,PEDOT:PSS,,chloroform,chloroform,,-5.56,-3.65,,-5.65,-4.09,
44816,10.1002/advs.202404135,10.1002/advs.202404135,PM6,Y6,PM6,Y6,COC(=O)C(C)(C)c1cc(C)cc(-c2sc3c4sc5cc(/C=C6/C(=O)c7cc(F)cc(c7)C(=O)/C6=C\c6cc(C(C)(C)C(=O)OC)c(-c7cc(C)cc(C(C)(C)C(=O)OC)c7)s6)sc5c4c(C(C)(C)C(=O)OC)ccc2-3)c1,CCCCCCCCCCCc1c(/C=C2\C(=O)c3cc(F)c(F)cc3C2=C(C#N)C#N)sc2c1sc1c3c4nsnc4c4c5sc6c(CCCCCCCCCCC)c(/C=C7\C(=O)c8cc(F)c(F)cc8C7=C(C#N)C#N)sc6c5n(CC(CC)CCCC)c4c3n(CC(CC)CCCC)c21,0.86,25.62,74.0,16.3,16.304568000000003,0.0280245398773163,,,45:55,N-DMBI,,0.005 wt.%,ITO/PEDOT:PSS/active layer/PFN-Br/Ag,conventional,PFN-Br,PFN-Br,PEDOT:PSS,PEDOT:PSS,,chloroform,chloroform,,-5.56,-3.65,,-5.65,-4.09,
44817,10.1002/advs.202405303,10.1002/advs.202405303,D18,Y6,D18,Y6,CCCCCCC(CCCC)Cc1csc(-c2cc3c4nsnc4c4cc(-c5cc(CC(CCCC)CCCCCC)c(-c6cc7c(-c8cc(F)c(CC(CC)CCCC)s8)c8sccc8c(-c8cc(F)c(CC(CC)CCCC)s8)c7s6)s5)sc4c3s2)c1,CCCCCCCCCCCc1c(/C=C2\C(=O)c3cc(F)c(F)cc3C2=C(C#N)C#N)sc2c1sc1c3c4nsnc4c4c5sc6c(CCCCCCCCCCC)c(/C=C7\C(=O)c8cc(F)c(F)cc8C7=C(C#N)C#N)sc6c5n(CC(CC)CCCC)c4c3n(CC(CC)CCCC)c21,0.851,26.94,78.89,18.1,18.086274066,0.0758338895027624,17.76,18.1,,,,,ITO/PEDOT:PSS/active layer/PDINN/Ag,conventional,PDINN,PDINN,PEDOT:PSS,PEDOT:PSS,,,,,-5.51,-2.77,,-5.65,-4.09,
44818,10.1002/advs.202405303,10.1002/advs.202405303,D18,BTP-SA1,D18,BTP-SA1,CCCCCCC(CCCC)Cc1csc(-c2cc3c4nsnc4c4cc(-c5cc(CC(CCCC)CCCCCC)c(-c6cc7c(-c8cc(F)c(CC(CC)CCCC)s8)c8sccc8c(-c8cc(F)c(CC(CC)CCCC)s8)c7s6)s5)sc4c3s2)c1,,0.963,17.7,62.93,10.73,10.72648143,0.032791891891898,10.35,10.73,,,,,ITO/PEDOT:PSS/active layer/PDINN/Ag,conventional,PDINN,PDINN,PEDOT:PSS,PEDOT:PSS,,,,,-5.51,-2.77,,,,
44819,10.1002/advs.202405303,10.1002/advs.202405303,D18,BTP-SA2,D18,BTP-SA2,CCCCCCC(CCCC)Cc1csc(-c2cc3c4nsnc4c4cc(-c5cc(CC(CCCC)CCCCCC)c(-c6cc7c(-c8cc(F)c(CC(CC)CCCC)s8)c8sccc8c(-c8cc(F)c(CC(CC)CCCC)s8)c7s6)s5)sc4c3s2)c1,,1.009,13.3,62.19,8.32,8.34571143,0.3090316105769161,7.94,8.32,,,,,ITO/PEDOT:PSS/active layer/PDINN/Ag,conventional,PDINN,PDINN,PEDOT:PSS,PEDOT:PSS,,,,,-5.51,-2.77,,,,
44820,10.1002/advs.202405303,10.1002/advs.202405303,D18,BTP-SA3,D18,BTP-SA3,CCCCCCC(CCCC)Cc1csc(-c2cc3c4nsnc4c4cc(-c5cc(CC(CCCC)CCCCCC)c(-c6cc7c(-c8cc(F)c(CC(CC)CCCC)s8)c8sccc8c(-c8cc(F)c(CC(CC)CCCC)s8)c7s6)s5)sc4c3s2)c1,,1.018,13.88,62.06,8.76,8.768978704,0.1024966210045713,8.28,8.76,,,,,ITO/PEDOT:PSS/active layer/PDINN/Ag,conventional,PDINN,PDINN,PEDOT:PSS,PEDOT:PSS,,,,,-5.51,-2.77,,,,
44824,10.1002/advs.202405303,10.1002/advs.202405303,D18,Y6,D18,Y6,CCCCCCC(CCCC)Cc1csc(-c2cc3c4nsnc4c4cc(-c5cc(CC(CCCC)CCCCCC)c(-c6cc7c(-c8cc(F)c(CC(CC)CCCC)s8)c8sccc8c(-c8cc(F)c(CC(CC)CCCC)s8)c7s6)s5)sc4c3s2)c1,CCCCCCCCCCCc1c(/C=C2\C(=O)c3cc(F)c(F)cc3C2=C(C#N)C#N)sc2c1sc1c3c4nsnc4c4c5sc6c(CCCCCCCCCCC)c(/C=C7\C(=O)c8cc(F)c(F)cc8C7=C(C#N)C#N)sc6c5n(CC(CC)CCCC)c4c3n(CC(CC)CCCC)c21,0.849,27.47,79.17,18.48,18.464051151,0.0863032954545498,18.29,18.48,,,,,ITO/PEDOT:PSS/active layer/PDINN/Ag,layer-by-layer,PDINN,PDINN,PEDOT:PSS,PEDOT:PSS,,,,,-5.51,-2.77,,-5.65,-4.09,
44834,10.1002/advs.202405716,10.1002/advs.202405716,PM6,N-BO,PM6,N-BO,COC(=O)C(C)(C)c1cc(C)cc(-c2sc3c4sc5cc(/C=C6/C(=O)c7cc(F)cc(c7)C(=O)/C6=C\c6cc(C(C)(C)C(=O)OC)c(-c7cc(C)cc(C(C)(C)C(=O)OC)c7)s6)sc5c4c(C(C)(C)C(=O)OC)ccc2-3)c1,,0.88,24.2,75.9,16.2,16.163664,0.2242962962962875,15.5,16.2,,,,,inverted,inverted,,,,,,o-xylene,o-xylene,,-5.56,-3.65,,,,
44835,10.1002/advs.202405716,10.1002/advs.202405716,PM6,N-HD,PM6,N-HD,COC(=O)C(C)(C)c1cc(C)cc(-c2sc3c4sc5cc(/C=C6/C(=O)c7cc(F)cc(c7)C(=O)/C6=C\c6cc(C(C)(C)C(=O)OC)c(-c7cc(C)cc(C(C)(C)C(=O)OC)c7)s6)sc5c4c(C(C)(C)C(=O)OC)ccc2-3)c1,,0.89,26.1,78.7,18.3,18.281223,0.1026065573770494,17.9,18.3,,,,,inverted,inverted,,,,,,o-xylene,o-xylene,,-5.56,-3.65,,,,
44836,10.1002/advs.202405716,10.1002/advs.202405716,PM6,N-OD,PM6,N-OD,COC(=O)C(C)(C)c1cc(C)cc(-c2sc3c4sc5cc(/C=C6/C(=O)c7cc(F)cc(c7)C(=O)/C6=C\c6cc(C(C)(C)C(=O)OC)c(-c7cc(C)cc(C(C)(C)C(=O)OC)c7)s6)sc5c4c(C(C)(C)C(=O)OC)ccc2-3)c1,,0.89,25.7,78.5,17.9,17.955305,0.3089664804469307,17.4,17.9,,,,,inverted,inverted,,,,,,o-xylene,o-xylene,,-5.56,-3.65,,,,
44837,10.1002/advs.202405716,10.1002/advs.202405716,PM6,T-BO,PM6,T-BO,COC(=O)C(C)(C)c1cc(C)cc(-c2sc3c4sc5cc(/C=C6/C(=O)c7cc(F)cc(c7)C(=O)/C6=C\c6cc(C(C)(C)C(=O)OC)c(-c7cc(C)cc(C(C)(C)C(=O)OC)c7)s6)sc5c4c(C(C)(C)C(=O)OC)ccc2-3)c1,,0.87,23.7,73.9,15.2,15.237441,0.2463223684210603,14.2,15.2,,,,,inverted,inverted,,,,,,o-xylene,o-xylene,,-5.56,-3.65,,,,
44838,10.1002/advs.202405716,10.1002/advs.202405716,PM6,T-HD,PM6,T-HD,COC(=O)C(C)(C)c1cc(C)cc(-c2sc3c4sc5cc(/C=C6/C(=O)c7cc(F)cc(c7)C(=O)/C6=C\c6cc(C(C)(C)C(=O)OC)c(-c7cc(C)cc(C(C)(C)C(=O)OC)c7)s6)sc5c4c(C(C)(C)C(=O)OC)ccc2-3)c1,,0.89,25.8,77.9,17.9,17.887398,0.0704022346368578,17.3,17.9,,,,,inverted,inverted,,,,,,o-xylene,o-xylene,,-5.56,-3.65,,,,
44839,10.1002/advs.202405716,10.1002/advs.202405716,PM6,T-OD,PM6,T-OD,COC(=O)C(C)(C)c1cc(C)cc(-c2sc3c4sc5cc(/C=C6/C(=O)c7cc(F)cc(c7)C(=O)/C6=C\c6cc(C(C)(C)C(=O)OC)c(-c7cc(C)cc(C(C)(C)C(=O)OC)c7)s6)sc5c4c(C(C)(C)C(=O)OC)ccc2-3)c1,,0.89,25.4,76.3,17.2,17.248378,0.2812674418604627,16.7,17.2,,,,,inverted,inverted,,,,,,o-xylene,o-xylene,,-5.56,-3.65,,,,
44843,10.1002/advs.202408181,10.1002/advs.202408181,PBDB-T,P(NDI2OD-Se-Th 0.8),PBDB-T,P(NDI2OD-Se-Th 0.8),CCCCC(CC)Cc1ccc(-c2c3cc(-c4ccc(-c5sc(-c6cccs6)c6c5C(=O)c5c(CC(CC)CCCC)sc(CC(CC)CCCC)c5C6=O)s4)sc3c(-c3ccc(CC(CC)CCCC)s3)c3ccsc23)s1,,0.822,10.55,60.0,5.2,5.20326,0.0626923076923084,5.2,,2:1,,,,inverted,inverted,ZnO,ZnO,MoO3,MoO3,135.0,chloroform,chloroform,,-5.33,-3.48,,,,
44844,10.1002/advs.202408181,10.1002/advs.202408181,PBDB-T,P(NDI2OD-Se-Th 0.8),PBDB-T,P(NDI2OD-Se-Th 0.8),CCCCC(CC)Cc1ccc(-c2c3cc(-c4ccc(-c5sc(-c6cccs6)c6c5C(=O)c5c(CC(CC)CCCC)sc(CC(CC)CCCC)c5C6=O)s4)sc3c(-c3ccc(CC(CC)CCCC)s3)c3ccsc23)s1,,0.816,11.41,47.3,4.4,4.403894879999999,0.0885199999999757,4.4,,2:1,,,,inverted,inverted,ZnO,ZnO,MoO3,MoO3,245.0,chloroform,chloroform,,-5.33,-3.48,,,,
44845,10.1002/advs.202408181,10.1002/advs.202408181,PBDB-T,P(NDI2OD-Se-Th 0.8),PBDB-T,P(NDI2OD-Se-Th 0.8),CCCCC(CC)Cc1ccc(-c2c3cc(-c4ccc(-c5sc(-c6cccs6)c6c5C(=O)c5c(CC(CC)CCCC)sc(CC(CC)CCCC)c5C6=O)s4)sc3c(-c3ccc(CC(CC)CCCC)s3)c3ccsc23)s1,,0.808,11.39,41.1,3.79,3.78248232,0.1983556728232153,3.79,,2:1,,,,inverted,inverted,ZnO,ZnO,MoO3,MoO3,320.0,chloroform,chloroform,,-5.33,-3.48,,,,
44846,10.1002/advs.202408181,10.1002/advs.202408181,PBDB-T,P(NDI2OD-Se-Th 0.8),PBDB-T,P(NDI2OD-Se-Th 0.8),CCCCC(CC)Cc1ccc(-c2c3cc(-c4ccc(-c5sc(-c6cccs6)c6c5C(=O)c5c(CC(CC)CCCC)sc(CC(CC)CCCC)c5C6=O)s4)sc3c(-c3ccc(CC(CC)CCCC)s3)c3ccsc23)s1,,0.801,8.02,37.5,2.41,2.4090075,0.041182572614115,2.41,,2:1,,,,inverted,inverted,ZnO,ZnO,MoO3,MoO3,475.0,chloroform,chloroform,,-5.33,-3.48,,,,
44847,10.1002/advs.202408181,10.1002/advs.202408181,PBDB-T,P(NDI2OD-Se-Th 0.8),PBDB-T,P(NDI2OD-Se-Th 0.8),CCCCC(CC)Cc1ccc(-c2c3cc(-c4ccc(-c5sc(-c6cccs6)c6c5C(=O)c5c(CC(CC)CCCC)sc(CC(CC)CCCC)c5C6=O)s4)sc3c(-c3ccc(CC(CC)CCCC)s3)c3ccsc23)s1,,0.793,5.55,36.7,1.61,1.61522205,0.3243509316770172,1.61,,2:1,,,,inverted,inverted,ZnO,ZnO,MoO3,MoO3,590.0,chloroform,chloroform,,-5.33,-3.48,,,,
44848,10.1002/advs.202408181,10.1002/advs.202408181,PBDB-T,P(NDI2OD-Se-Th 0.8),PBDB-T,P(NDI2OD-Se-Th 0.8),CCCCC(CC)Cc1ccc(-c2c3cc(-c4ccc(-c5sc(-c6cccs6)c6c5C(=O)c5c(CC(CC)CCCC)sc(CC(CC)CCCC)c5C6=O)s4)sc3c(-c3ccc(CC(CC)CCCC)s3)c3ccsc23)s1,,0.782,4.6,37.0,1.34,1.3309639999999998,0.6743283582089751,1.34,,2:1,,,,inverted,inverted,ZnO,ZnO,MoO3,MoO3,745.0,chloroform,chloroform,,-5.33,-3.48,,,,
44849,10.1002/advs.202409867,10.1002/advs.202409867,PM6,Y6,PM6,Y6,COC(=O)C(C)(C)c1cc(C)cc(-c2sc3c4sc5cc(/C=C6/C(=O)c7cc(F)cc(c7)C(=O)/C6=C\c6cc(C(C)(C)C(=O)OC)c(-c7cc(C)cc(C(C)(C)C(=O)OC)c7)s6)sc5c4c(C(C)(C)C(=O)OC)ccc2-3)c1,CCCCCCCCCCCc1c(/C=C2\C(=O)c3cc(F)c(F)cc3C2=C(C#N)C#N)sc2c1sc1c3c4nsnc4c4c5sc6c(CCCCCCCCCCC)c(/C=C7\C(=O)c8cc(F)c(F)cc8C7=C(C#N)C#N)sc6c5n(CC(CC)CCCC)c4c3n(CC(CC)CCCC)c21,0.86,25.73,70.4,15.58,15.577971200000002,0.0130218228497942,15.3,15.58,,,,,ITO/AIL/Active layer/Cathode interface layer/Ag,conventional,,,,,,,,,-5.56,-3.65,,-5.65,-4.09,
44850,10.1002/advs.202409867,10.1002/advs.202409867,PM6,Y6,PM6,Y6,COC(=O)C(C)(C)c1cc(C)cc(-c2sc3c4sc5cc(/C=C6/C(=O)c7cc(F)cc(c7)C(=O)/C6=C\c6cc(C(C)(C)C(=O)OC)c(-c7cc(C)cc(C(C)(C)C(=O)OC)c7)s6)sc5c4c(C(C)(C)C(=O)OC)ccc2-3)c1,CCCCCCCCCCCc1c(/C=C2\C(=O)c3cc(F)c(F)cc3C2=C(C#N)C#N)sc2c1sc1c3c4nsnc4c4c5sc6c(CCCCCCCCCCC)c(/C=C7\C(=O)c8cc(F)c(F)cc8C7=C(C#N)C#N)sc6c5n(CC(CC)CCCC)c4c3n(CC(CC)CCCC)c21,0.865,25.57,77.0,17.04,17.0308985,0.0534125586854452,16.88,17.04,,BBT,BBT,,ITO/AIL/Active layer/Cathode interface layer/Ag,conventional,,,,,,,,,-5.56,-3.65,,-5.65,-4.09,
44851,10.1002/advs.202409867,10.1002/advs.202409867,PM6,Y6,PM6,Y6,COC(=O)C(C)(C)c1cc(C)cc(-c2sc3c4sc5cc(/C=C6/C(=O)c7cc(F)cc(c7)C(=O)/C6=C\c6cc(C(C)(C)C(=O)OC)c(-c7cc(C)cc(C(C)(C)C(=O)OC)c7)s6)sc5c4c(C(C)(C)C(=O)OC)ccc2-3)c1,CCCCCCCCCCCc1c(/C=C2\C(=O)c3cc(F)c(F)cc3C2=C(C#N)C#N)sc2c1sc1c3c4nsnc4c4c5sc6c(CCCCCCCCCCC)c(/C=C7\C(=O)c8cc(F)c(F)cc8C7=C(C#N)C#N)sc6c5n(CC(CC)CCCC)c4c3n(CC(CC)CCCC)c21,0.835,26.5,79.2,17.53,17.52498,0.0286366229321266,17.22,17.53,,BBT,BBT,,ITO/AIL/Active layer/Cathode interface layer/Ag,conventional,,,,,,,,,-5.56,-3.65,,-5.65,-4.09,
44852,10.1002/advs.202409867,10.1002/advs.202409867,PM6,Y6,PM6,Y6,COC(=O)C(C)(C)c1cc(C)cc(-c2sc3c4sc5cc(/C=C6/C(=O)c7cc(F)cc(c7)C(=O)/C6=C\c6cc(C(C)(C)C(=O)OC)c(-c7cc(C)cc(C(C)(C)C(=O)OC)c7)s6)sc5c4c(C(C)(C)C(=O)OC)ccc2-3)c1,CCCCCCCCCCCc1c(/C=C2\C(=O)c3cc(F)c(F)cc3C2=C(C#N)C#N)sc2c1sc1c3c4nsnc4c4c5sc6c(CCCCCCCCCCC)c(/C=C7\C(=O)c8cc(F)c(F)cc8C7=C(C#N)C#N)sc6c5n(CC(CC)CCCC)c4c3n(CC(CC)CCCC)c21,0.845,27.01,78.9,18.01,18.007702050000002,0.0127593003886679,17.66,18.01,,BBT,BBT,,ITO/AIL/Active layer/Cathode interface layer/Ag,conventional,,,2PACz,2PACz,,,,,-5.56,-3.65,,-5.65,-4.09,
44853,10.1002/advs.202409867,10.1002/advs.202409867,PM6,L8-BO,PM6,L8-BO,COC(=O)C(C)(C)c1cc(C)cc(-c2sc3c4sc5cc(/C=C6/C(=O)c7cc(F)cc(c7)C(=O)/C6=C\c6cc(C(C)(C)C(=O)OC)c(-c7cc(C)cc(C(C)(C)C(=O)OC)c7)s6)sc5c4c(C(C)(C)C(=O)OC)ccc2-3)c1,CCCCCCC(CCCC)Cc1c(/C=C2\C(=O)c3cc(F)c(F)cc3C2=C(C#N)C#N)sc2c1SC1c3c(c4c(c5nsnc35)c3sc5c(CC(CCCC)CCCCCC)c(/C=C6\C(=O)c7cc(F)c(F)cc7C6=C(C#N)C#N)sc5c3n4CC(CC)CCCC)N(CC(CC)CCCC)C21,0.912,24.76,71.6,16.16,16.16808192,0.0500118811881103,15.83,16.16,,,,,ITO/AIL/Active layer/Cathode interface layer/Ag,,,,,,,,,,-5.56,-3.65,,-5.68,-3.9,
44854,10.1002/advs.202409867,10.1002/advs.202409867,PM6,L8-BO,PM6,L8-BO,COC(=O)C(C)(C)c1cc(C)cc(-c2sc3c4sc5cc(/C=C6/C(=O)c7cc(F)cc(c7)C(=O)/C6=C\c6cc(C(C)(C)C(=O)OC)c(-c7cc(C)cc(C(C)(C)C(=O)OC)c7)s6)sc5c4c(C(C)(C)C(=O)OC)ccc2-3)c1,CCCCCCC(CCCC)Cc1c(/C=C2\C(=O)c3cc(F)c(F)cc3C2=C(C#N)C#N)sc2c1SC1c3c(c4c(c5nsnc35)c3sc5c(CC(CCCC)CCCCCC)c(/C=C6\C(=O)c7cc(F)c(F)cc7C6=C(C#N)C#N)sc5c3n4CC(CC)CCCC)N(CC(CC)CCCC)C21,0.896,24.3,78.2,17.03,17.0263296,0.0215525543159174,16.8,17.03,,BBT,BBT,,ITO/AIL/Active layer/Cathode interface layer/Ag,,,,,,,,,,-5.56,-3.65,,-5.68,-3.9,
44855,10.1002/advs.202409867,10.1002/advs.202409867,PM6,L8-BO,PM6,L8-BO,COC(=O)C(C)(C)c1cc(C)cc(-c2sc3c4sc5cc(/C=C6/C(=O)c7cc(F)cc(c7)C(=O)/C6=C\c6cc(C(C)(C)C(=O)OC)c(-c7cc(C)cc(C(C)(C)C(=O)OC)c7)s6)sc5c4c(C(C)(C)C(=O)OC)ccc2-3)c1,CCCCCCC(CCCC)Cc1c(/C=C2\C(=O)c3cc(F)c(F)cc3C2=C(C#N)C#N)sc2c1SC1c3c(c4c(c5nsnc35)c3sc5c(CC(CCCC)CCCCCC)c(/C=C6\C(=O)c7cc(F)c(F)cc7C6=C(C#N)C#N)sc5c3n4CC(CC)CCCC)N(CC(CC)CCCC)C21,0.884,25.01,79.6,17.62,17.59863664,0.1212449489216928,17.24,17.62,,BBT,BBT,,ITO/AIL/Active layer/Cathode interface layer/Ag,,,,,,,,,,-5.56,-3.65,,-5.68,-3.9,
44856,10.1002/advs.202409867,10.1002/advs.202409867,PM6,L8-BO,PM6,L8-BO,COC(=O)C(C)(C)c1cc(C)cc(-c2sc3c4sc5cc(/C=C6/C(=O)c7cc(F)cc(c7)C(=O)/C6=C\c6cc(C(C)(C)C(=O)OC)c(-c7cc(C)cc(C(C)(C)C(=O)OC)c7)s6)sc5c4c(C(C)(C)C(=O)OC)ccc2-3)c1,CCCCCCC(CCCC)Cc1c(/C=C2\C(=O)c3cc(F)c(F)cc3C2=C(C#N)C#N)sc2c1SC1c3c(c4c(c5nsnc35)c3sc5c(CC(CCCC)CCCCCC)c(/C=C6\C(=O)c7cc(F)c(F)cc7C6=C(C#N)C#N)sc5c3n4CC(CC)CCCC)N(CC(CC)CCCC)C21,0.881,26.2,79.0,18.25,18.234938,0.082531506849317,17.92,18.25,,BBT,BBT,,ITO/AIL/Active layer/Cathode interface layer/Ag,,,,2PACz,,,,,,-5.56,-3.65,,-5.68,-3.9,
44857,10.1002/advs.202409867,10.1002/advs.202409867,D18-Cl,N3,D18-Cl,N3,CCCCCCC(CCCC)Cc1csc(-c2cc3c4nsnc4c4cc(-c5cc(CC(CCCC)CCCCCC)c(-c6cc7c(-c8cc(Cl)c(CC(CC)CCCC)s8)c8sccc8c(-c8cc(Cl)c(CC(CC)CCCC)s8)c7s6)s5)sc4c3s2)c1,CCCCCCCCCCCC1=C(/C=C2\C(=O)C3=CC(F)=C(F)C=C3C2=C(C#N)C#N)SC2=C1SC1=C2N(CCC(CC)CCCC)C2=C1C1=NSN=C1C1=C2N(CCC(CC)CCCC)C2=C1SC1=C2SC(/C=C2\C(=O)C3=CC(F)=C(F)C=C3C2=C(C#N)C#N)=C1CCCCCCCCCCC,0.872,26.31,74.9,17.18,17.18379768,0.0221052386496023,17.0,17.18,,,,,ITO/AIL/Active layer/Cathode interface layer/Ag,conventional,,,,,,,,,-5.51,-2.77,,-5.64,-3.86,
44858,10.1002/advs.202409867,10.1002/advs.202409867,D18-Cl,N3,D18-Cl,N3,CCCCCCC(CCCC)Cc1csc(-c2cc3c4nsnc4c4cc(-c5cc(CC(CCCC)CCCCCC)c(-c6cc7c(-c8cc(Cl)c(CC(CC)CCCC)s8)c8sccc8c(-c8cc(Cl)c(CC(CC)CCCC)s8)c7s6)s5)sc4c3s2)c1,CCCCCCCCCCCC1=C(/C=C2\C(=O)C3=CC(F)=C(F)C=C3C2=C(C#N)C#N)SC2=C1SC1=C2N(CCC(CC)CCCC)C2=C1C1=NSN=C1C1=C2N(CCC(CC)CCCC)C2=C1SC1=C2SC(/C=C2\C(=O)C3=CC(F)=C(F)C=C3C2=C(C#N)C#N)=C1CCCCCCCCCCC,0.912,24.43,79.6,17.74,17.73500736,0.0281434047350482,17.41,17.74,,BBT,BBT,,ITO/AIL/Active layer/Cathode interface layer/Ag,conventional,,,,,,,,,-5.51,-2.77,,-5.64,-3.86,
44859,10.1002/advs.202409867,10.1002/advs.202409867,D18-Cl,N3,D18-Cl,N3,CCCCCCC(CCCC)Cc1csc(-c2cc3c4nsnc4c4cc(-c5cc(CC(CCCC)CCCCCC)c(-c6cc7c(-c8cc(Cl)c(CC(CC)CCCC)s8)c8sccc8c(-c8cc(Cl)c(CC(CC)CCCC)s8)c7s6)s5)sc4c3s2)c1,CCCCCCCCCCCC1=C(/C=C2\C(=O)C3=CC(F)=C(F)C=C3C2=C(C#N)C#N)SC2=C1SC1=C2N(CCC(CC)CCCC)C2=C1C1=NSN=C1C1=C2N(CCC(CC)CCCC)C2=C1SC1=C2SC(/C=C2\C(=O)C3=CC(F)=C(F)C=C3C2=C(C#N)C#N)=C1CCCCCCCCCCC,0.87,26.71,80.1,18.6,18.6133977,0.0720306451612644,18.33,18.6,,BBT,BBT,,ITO/AIL/Active layer/Cathode interface layer/Ag,conventional,,,,,,,,,-5.51,-2.77,,-5.64,-3.86,
44860,10.1002/advs.202409867,10.1002/advs.202409867,D18-Cl,N3,D18-Cl,N3,CCCCCCC(CCCC)Cc1csc(-c2cc3c4nsnc4c4cc(-c5cc(CC(CCCC)CCCCCC)c(-c6cc7c(-c8cc(Cl)c(CC(CC)CCCC)s8)c8sccc8c(-c8cc(Cl)c(CC(CC)CCCC)s8)c7s6)s5)sc4c3s2)c1,CCCCCCCCCCCC1=C(/C=C2\C(=O)C3=CC(F)=C(F)C=C3C2=C(C#N)C#N)SC2=C1SC1=C2N(CCC(CC)CCCC)C2=C1C1=NSN=C1C1=C2N(CCC(CC)CCCC)C2=C1SC1=C2SC(/C=C2\C(=O)C3=CC(F)=C(F)C=C3C2=C(C#N)C#N)=C1CCCCCCCCCCC,0.875,27.63,80.8,19.53,19.53441,0.0225806451612722,19.24,19.53,,BBT,BBT,,ITO/AIL/Active layer/Cathode interface layer/Ag,conventional,,,2PACz,,,,,,-5.51,-2.77,,-5.64,-3.86,
44861,10.1002/advs.202410154,10.1002/advs.202410154,PM6,L8-BO,PM6,L8-BO,CC1=CC(=CC(=C1)C2=C3C=CC(=C4C5=C(C=C(S5)/C=C\6/C(=O)C7=CC(=CC(=C7)F)C(=O)/C6=C\C8=CC(=C(S8)C9=CC(=CC(=C9)C)C(C)(C)C(=O)OC)C(C)(C)C(=O)OC)SC4=C3S2)C(C)(C)C(=O)OC)C(C)(C)C(=O)OC,CCCCCCC(CCCC)CC1=C(/C=C2\C(=O)C3=CC(F)=C(F)C=C3C2=C(C#N)C#N)SC2=C1SC1C3=C(C4=C(C5=NSN=C35)C3=C(C5=C(S3)C(CC(CCCC)CCCCCC)=C(/C=C3\C(=O)C6=CC(F)=C(F)C=C6C3=C(C#N)C#N)S5)N4CC(CC)CCCC)N(CC(CC)CCCC)C21,0.88,26.41,77.88,18.1,18.09993504,0.0003588950276414,18.0,18.1,,,,,ITO/PEDOT:PSS/active layer/PDINN/Ag,,PDINN,,PEDOT:PSS,,,,,,-5.56,-3.65,,-5.68,-3.9,
44862,10.1002/advs.202410154,10.1002/advs.202410154,PM6-Pt1,L8-BO,PM6-Pt1,L8-BO,,CCCCCCC(CCCC)CC1=C(/C=C2\C(=O)C3=CC(F)=C(F)C=C3C2=C(C#N)C#N)SC2=C1SC1C3=C(C4=C(C5=NSN=C35)C3=C(C5=C(S3)C(CC(CCCC)CCCCCC)=C(/C=C3\C(=O)C6=CC(F)=C(F)C=C6C3=C(C#N)C#N)S5)N4CC(CC)CCCC)N(CC(CC)CCCC)C21,0.91,26.87,75.83,18.54,18.541724110000004,0.0092994066882682,18.35,18.54,,,,,ITO/PEDOT:PSS/active layer/PDINN/Ag,,PDINN,,PEDOT:PSS,,,,,,,,,-5.68,-3.9,
44863,10.1002/advs.202410154,10.1002/advs.202410154,PM6-Pt3,L8-BO,PM6-Pt3,L8-BO,,CCCCCCC(CCCC)CC1=C(/C=C2\C(=O)C3=CC(F)=C(F)C=C3C2=C(C#N)C#N)SC2=C1SC1C3=C(C4=C(C5=NSN=C35)C3=C(C5=C(S3)C(CC(CCCC)CCCCCC)=C(/C=C3\C(=O)C6=CC(F)=C(F)C=C6C3=C(C#N)C#N)S5)N4CC(CC)CCCC)N(CC(CC)CCCC)C21,0.9,26.14,71.41,16.8,16.7999166,0.0004964285714355,16.2,16.8,,,,,,,,,,,,,,,,,,-5.68,-3.9,
44864,10.1002/advs.202410154,10.1002/advs.202410154,PM6-Pt5,L8-BO,PM6-Pt5,L8-BO,,CCCCCCC(CCCC)CC1=C(/C=C2\C(=O)C3=CC(F)=C(F)C=C3C2=C(C#N)C#N)SC2=C1SC1C3=C(C4=C(C5=NSN=C35)C3=C(C5=C(S3)C(CC(CCCC)CCCCCC)=C(/C=C3\C(=O)C6=CC(F)=C(F)C=C6C3=C(C#N)C#N)S5)N4CC(CC)CCCC)N(CC(CC)CCCC)C21,0.9,25.76,71.21,16.51,16.5093264,0.0040799515445335,16.01,16.51,,,,,,,,,,,,,,,,,,-5.68,-3.9,
44866,10.1002/advs.202410154,10.1002/advs.202410154,PM6-Pt1,L8-BO,PM6-Pt1,L8-BO,,CCCCCCC(CCCC)CC1=C(/C=C2\C(=O)C3=CC(F)=C(F)C=C3C2=C(C#N)C#N)SC2=C1SC1C3=C(C4=C(C5=NSN=C35)C3=C(C5=C(S3)C(CC(CCCC)CCCCCC)=C(/C=C3\C(=O)C6=CC(F)=C(F)C=C6C3=C(C#N)C#N)S5)N4CC(CC)CCCC)N(CC(CC)CCCC)C21,0.91,26.63,75.6,18.32,18.3203748,0.0020458515283812,,18.32,,,,,ITO/PEDOT:PSS/active layer/PDINN/Ag,,PDINN,,PEDOT:PSS,,,,,,,,,-5.68,-3.9,
44867,10.1002/advs.202410154,10.1002/advs.202410154,PM6,Y6,PM6,Y6,CC1=CC(=CC(=C1)C2=C3C=CC(=C4C5=C(C=C(S5)/C=C\6/C(=O)C7=CC(=CC(=C7)F)C(=O)/C6=C\C8=CC(=C(S8)C9=CC(=CC(=C9)C)C(C)(C)C(=O)OC)C(C)(C)C(=O)OC)SC4=C3S2)C(C)(C)C(=O)OC)C(C)(C)C(=O)OC,CCCCCCCCCCCc1c(/C=C2\C(=O)c3cc(F)c(F)cc3C2=C(C#N)C#N)sc2c1sc1c3c4nsnc4c4c5sc6c(CCCCCCCCCCC)c(/C=C7\C(=O)c8cc(F)c(F)cc8C7=C(C#N)C#N)sc6c5n(CC(CC)CCCC)c4c3n(CC(CC)CCCC)c21,0.861,26.9,74.18,17.18,17.18075562,0.0043982537834669,,,,,,,ITO/PEDOT:PSS/active layer/PDINN/Ag,,PDINN,,PEDOT:PSS,,,,,,-5.56,-3.65,,-5.65,-4.09,
44868,10.1002/advs.202410154,10.1002/advs.202410154,PM6-Pt1,Y6,PM6-Pt1,Y6,,CCCCCCCCCCCc1c(/C=C2\C(=O)c3cc(F)c(F)cc3C2=C(C#N)C#N)sc2c1sc1c3c4nsnc4c4c5sc6c(CCCCCCCCCCC)c(/C=C7\C(=O)c8cc(F)c(F)cc8C7=C(C#N)C#N)sc6c5n(CC(CC)CCCC)c4c3n(CC(CC)CCCC)c21,0.88,27.45,74.6,18.02,18.020376,0.0020865704772434,,,,,,,ITO/PEDOT:PSS/active layer/PDINN/Ag,,PDINN,,PEDOT:PSS,,,,,,,,,-5.65,-4.09,
44869,10.1002/advs.202410154,10.1002/advs.202410154,PM6,eC9,PM6,eC9,CC1=CC(=CC(=C1)C2=C3C=CC(=C4C5=C(C=C(S5)/C=C\6/C(=O)C7=CC(=CC(=C7)F)C(=O)/C6=C\C8=CC(=C(S8)C9=CC(=CC(=C9)C)C(C)(C)C(=O)OC)C(C)(C)C(=O)OC)SC4=C3S2)C(C)(C)C(=O)OC)C(C)(C)C(=O)OC,CCCCCCCCCC1=C(/C=C2\C(=O)C3=CC(Cl)=C(Cl)C=C3C2=C(C#N)C#N)SC2=C1SC1=C2N(CC(CCCC)CCCCCC)C2=C1C1=NSN=C1C1=C2N(CC(CCCC)CCCCCC)C2=C1SC1=C2SC(/C=C2\C(=O)C3=CC(Cl)=C(Cl)C=C3C2=C(C#N)C#N)=C1CCCCCCCCC,0.85,27.68,75.86,17.75,17.8483408,0.5540326760563324,,,,,,,ITO/PEDOT:PSS/active layer/PDINN/Ag,,PDINN,,PEDOT:PSS,,,,,,-5.56,-3.65,,-5.68,-3.9,
44870,10.1002/advs.202410154,10.1002/advs.202410154,PM6-Pt1,eC9,PM6-Pt1,eC9,,CCCCCCCCCC1=C(/C=C2\C(=O)C3=CC(Cl)=C(Cl)C=C3C2=C(C#N)C#N)SC2=C1SC1=C2N(CC(CCCC)CCCCCC)C2=C1C1=NSN=C1C1=C2N(CC(CCCC)CCCCCC)C2=C1SC1=C2SC(/C=C2\C(=O)C3=CC(Cl)=C(Cl)C=C3C2=C(C#N)C#N)=C1CCCCCCCCC,0.88,27.89,76.41,18.75,18.75345912,0.018448639999993,,,,,,,,,,,,,,,,,,,,-5.68,-3.9,
44871,10.1002/advs.202410154,10.1002/advs.202410154,PM6,PY-DT,PM6,PY-DT,CC1=CC(=CC(=C1)C2=C3C=CC(=C4C5=C(C=C(S5)/C=C\6/C(=O)C7=CC(=CC(=C7)F)C(=O)/C6=C\C8=CC(=C(S8)C9=CC(=CC(=C9)C)C(C)(C)C(=O)OC)C(C)(C)C(=O)OC)SC4=C3S2)C(C)(C)C(=O)OC)C(C)(C)C(=O)OC,CCCCCCCCCCCCC(CCCCCCCCCC)Cn1c2c3sc(/C=C4\C(=O)c5ccccc5C4=C(C#N)C#N)c(CC(CCCC)CCCCCC)c3sc2c2c3nsnc3c3c4sc5c(CC(CCCC)CCCCCC)c(/C=C6\C(=O)c7cc(-c8cccs8)ccc7C6=C(C#N)C#N)sc5c4n(CC(CCCCCCCCCC)CCCCCCCCCCCC)c3c21,0.98,23.15,72.5,16.44,16.448075,0.0491180048661682,,,,,,,ITO/PEDOT:PSS/active layer/PDINN/Ag,,PDINN,,PEDOT:PSS,,,,,,-5.56,-3.65,,-5.6,-3.83,
44872,10.1002/advs.202410154,10.1002/advs.202410154,PM6-Pt1,PY-DT,PM6-Pt1,PY-DT,,CCCCCCCCCCCCC(CCCCCCCCCC)Cn1c2c3sc(/C=C4\C(=O)c5ccccc5C4=C(C#N)C#N)c(CC(CCCC)CCCCCC)c3sc2c2c3nsnc3c3c4sc5c(CC(CCCC)CCCCCC)c(/C=C6\C(=O)c7cc(-c8cccs8)ccc7C6=C(C#N)C#N)sc5c4n(CC(CCCCCCCCCC)CCCCCCCCCCCC)c3c21,0.99,23.86,73.13,17.27,17.27432982,0.0250713375796109,,,,,,,ITO/PEDOT:PSS/active layer/PDINN/Ag,,PDINN,,PEDOT:PSS,,,,,,,,,-5.6,-3.83,
44873,10.1002/advs.202410277,10.1002/advs.202410277,PM6,L8-BO,PM6,L8-BO,CC1=CC(=CC(=C1)C2=C3C=CC(=C4C5=C(C=C(S5)/C=C\6/C(=O)C7=CC(=CC(=C7)F)C(=O)/C6=C\C8=CC(=C(S8)C9=CC(=CC(=C9)C)C(C)(C)C(=O)OC)C(C)(C)C(=O)OC)SC4=C3S2)C(C)(C)C(=O)OC)C(C)(C)C(=O)OC,CCCCCCC(CCCC)CC1=C(/C=C2\C(=O)C3=CC(F)=C(F)C=C3C2=C(C#N)C#N)SC2=C1SC1C3=C(C4=C(C5=NSN=C35)C3=C(C5=C(S3)C(CC(CCCC)CCCCCC)=C(/C=C3\C(=O)C6=CC(F)=C(F)C=C6C3=C(C#N)C#N)S5)N4CC(CC)CCCC)N(CC(CC)CCCC)C21,0.878,26.54,78.75,18.36,18.3504195,0.0521813725490304,18.28,18.36,,,,,ITO/PEDOT: PSS/PM6:L8-BO/PNDIT-F3N/Ag,,PNDIT-F3N,,PEDOT: PSS,PEDOT:PSS,,,,,-5.56,-3.65,,-5.68,-3.9,
44874,10.1002/advs.202410277,10.1002/advs.202410277,PM6,L8-BO,PM6,L8-BO,CC1=CC(=CC(=C1)C2=C3C=CC(=C4C5=C(C=C(S5)/C=C\6/C(=O)C7=CC(=CC(=C7)F)C(=O)/C6=C\C8=CC(=C(S8)C9=CC(=CC(=C9)C)C(C)(C)C(=O)OC)C(C)(C)C(=O)OC)SC4=C3S2)C(C)(C)C(=O)OC)C(C)(C)C(=O)OC,CCCCCCC(CCCC)CC1=C(/C=C2\C(=O)C3=CC(F)=C(F)C=C3C2=C(C#N)C#N)SC2=C1SC1C3=C(C4=C(C5=NSN=C35)C3=C(C5=C(S3)C(CC(CCCC)CCCCCC)=C(/C=C3\C(=O)C6=CC(F)=C(F)C=C6C3=C(C#N)C#N)S5)N4CC(CC)CCCC)N(CC(CC)CCCC)C21,0.88,27.32,77.44,18.62,18.61781504,0.0117344790548043,17.94,18.62,,,,,ITO/2Cl-2PACz/PM6:L8-BO/PNDIT-F3N/Ag,,PNDIT-F3N,,2Cl-2PACz,2Cl-2PACz,,,,,-5.56,-3.65,,-5.68,-3.9,
44875,10.1002/advs.202410277,10.1002/advs.202410277,PM6,L8-BO,PM6,L8-BO,CC1=CC(=CC(=C1)C2=C3C=CC(=C4C5=C(C=C(S5)/C=C\6/C(=O)C7=CC(=CC(=C7)F)C(=O)/C6=C\C8=CC(=C(S8)C9=CC(=CC(=C9)C)C(C)(C)C(=O)OC)C(C)(C)C(=O)OC)SC4=C3S2)C(C)(C)C(=O)OC)C(C)(C)C(=O)OC,CCCCCCC(CCCC)CC1=C(/C=C2\C(=O)C3=CC(F)=C(F)C=C3C2=C(C#N)C#N)SC2=C1SC1C3=C(C4=C(C5=NSN=C35)C3=C(C5=C(S3)C(CC(CCCC)CCCCCC)=C(/C=C3\C(=O)C6=CC(F)=C(F)C=C6C3=C(C#N)C#N)S5)N4CC(CC)CCCC)N(CC(CC)CCCC)C21,0.873,26.76,71.1,16.61,16.61001228,7.39313666464518e-05,16.43,16.61,,,,,ITO/2Cl-3PACz/PM6:L8-BO/PNDIT-F3N/Ag,,PNDIT-F3N,,2Cl-3PACz,2Cl-3PACz,,,,,-5.56,-3.65,,-5.68,-3.9,
44876,10.1002/advs.202410277,10.1002/advs.202410277,PM6,L8-BO,PM6,L8-BO,CC1=CC(=CC(=C1)C2=C3C=CC(=C4C5=C(C=C(S5)/C=C\6/C(=O)C7=CC(=CC(=C7)F)C(=O)/C6=C\C8=CC(=C(S8)C9=CC(=CC(=C9)C)C(C)(C)C(=O)OC)C(C)(C)C(=O)OC)SC4=C3S2)C(C)(C)C(=O)OC)C(C)(C)C(=O)OC,CCCCCCC(CCCC)CC1=C(/C=C2\C(=O)C3=CC(F)=C(F)C=C3C2=C(C#N)C#N)SC2=C1SC1C3=C(C4=C(C5=NSN=C35)C3=C(C5=C(S3)C(CC(CCCC)CCCCCC)=C(/C=C3\C(=O)C6=CC(F)=C(F)C=C6C3=C(C#N)C#N)S5)N4CC(CC)CCCC)N(CC(CC)CCCC)C21,0.871,27.03,64.57,15.21,15.201799041,0.0539182051282157,14.74,15.21,,,,,ITO/2Cl-4PACz/PM6:L8-BO/PNDIT-F3N/Ag,,PNDIT-F3N,,2Cl-4PACz,2Cl-4PACz,,,,,-5.56,-3.65,,-5.68,-3.9,
44877,10.1002/advs.202410277,10.1002/advs.202410277,PM6,L8-BO,PM6,L8-BO,CC1=CC(=CC(=C1)C2=C3C=CC(=C4C5=C(C=C(S5)/C=C\6/C(=O)C7=CC(=CC(=C7)F)C(=O)/C6=C\C8=CC(=C(S8)C9=CC(=CC(=C9)C)C(C)(C)C(=O)OC)C(C)(C)C(=O)OC)SC4=C3S2)C(C)(C)C(=O)OC)C(C)(C)C(=O)OC,CCCCCCC(CCCC)CC1=C(/C=C2\C(=O)C3=CC(F)=C(F)C=C3C2=C(C#N)C#N)SC2=C1SC1C3=C(C4=C(C5=NSN=C35)C3=C(C5=C(S3)C(CC(CCCC)CCCCCC)=C(/C=C3\C(=O)C6=CC(F)=C(F)C=C6C3=C(C#N)C#N)S5)N4CC(CC)CCCC)N(CC(CC)CCCC)C21,0.858,26.94,57.38,13.27,13.263111576000002,0.0519097513187474,12.7,13.27,,,,,ITO/2Cl-5PACz/PM6:L8-BO/PNDIT-F3N/Ag,,PNDIT-F3N,,2Cl-5PACz,2Cl-5PACz,,,,,-5.56,-3.65,,-5.68,-3.9,
44878,10.1002/advs.202410826,10.1002/advs.202410826,PM6,DY-V,PM6,DYV,CC1=CC(=CC(=C1)C2=C3C=CC(=C4C5=C(C=C(S5)/C=C\6/C(=O)C7=CC(=CC(=C7)F)C(=O)/C6=C\C8=CC(=C(S8)C9=CC(=CC(=C9)C)C(C)(C)C(=O)OC)C(C)(C)C(=O)OC)SC4=C3S2)C(C)(C)C(=O)OC)C(C)(C)C(=O)OC,,0.9,26.04,70.77,16.53,16.5856572,0.3367041742286681,,,,,,,ITO/PEDOT:PSS/active layer/PNDIT-F3N/Ag,conventional,PNDIT-F3N,PNDIT-F3N,PEDOT:PSS,PEDOT:PSS,,,,,-5.56,-3.65,,,,
44879,10.1002/advs.202410826,10.1002/advs.202410826,PM6,DYF-V,PM6,DYF-V,CC1=CC(=CC(=C1)C2=C3C=CC(=C4C5=C(C=C(S5)/C=C\6/C(=O)C7=CC(=CC(=C7)F)C(=O)/C6=C\C8=CC(=C(S8)C9=CC(=CC(=C9)C)C(C)(C)C(=O)OC)C(C)(C)C(=O)OC)SC4=C3S2)C(C)(C)C(=O)OC)C(C)(C)C(=O)OC,,0.89,26.62,78.56,18.63,18.61227808,0.0951257112184627,,,,,,,ITO/PEDOT:PSS/active layer/PNDIT-F3N/Ag,conventional,PNDIT-F3N,PNDIT-F3N,PEDOT:PSS,PEDOT:PSS,,,,,-5.56,-3.65,,,,
44880,10.1002/advs.202410826,10.1002/advs.202410826,PM6,DY2F-V,PM6,DY2F-V,CC1=CC(=CC(=C1)C2=C3C=CC(=C4C5=C(C=C(S5)/C=C\6/C(=O)C7=CC(=CC(=C7)F)C(=O)/C6=C\C8=CC(=C(S8)C9=CC(=CC(=C9)C)C(C)(C)C(=O)OC)C(C)(C)C(=O)OC)SC4=C3S2)C(C)(C)C(=O)OC)C(C)(C)C(=O)OC,,0.84,26.83,76.17,17.25,17.16658524,0.4835638260869574,,,,,,,ITO/PEDOT:PSS/active layer/PNDIT-F3N/Ag,conventional,PNDIT-F3N,PNDIT-F3N,PEDOT:PSS,PEDOT:PSS,,,,,-5.56,-3.65,,,,
44890,10.1002/advs.202412190,10.1002/advs.202412190,PM6,L8-BO,PM6,L8-BO,CC1=CC(=CC(=C1)C2=C3C=CC(=C4C5=C(C=C(S5)/C=C\6/C(=O)C7=CC(=CC(=C7)F)C(=O)/C6=C\C8=CC(=C(S8)C9=CC(=CC(=C9)C)C(C)(C)C(=O)OC)C(C)(C)C(=O)OC)SC4=C3S2)C(C)(C)C(=O)OC)C(C)(C)C(=O)OC,CCCCCCC(CCCC)CC1=C(/C=C2\C(=O)C3=CC(F)=C(F)C=C3C2=C(C#N)C#N)SC2=C1SC1C3=C(C4=C(C5=NSN=C35)C3=C(C5=C(S3)C(CC(CCCC)CCCCCC)=C(/C=C3\C(=O)C6=CC(F)=C(F)C=C6C3=C(C#N)C#N)S5)N4CC(CC)CCCC)N(CC(CC)CCCC)C21,0.889,26.0,79.2,18.3,18.306288,0.0343606557377125,17.9,18.3,,,,,ITO/PEDOT:PSS/active layer/PDINN/Ag,conventional,PDINN,PDINN,PEDOT:PSS,PEDOT:PSS,,,,,-5.56,-3.65,,-5.68,-3.9,
44891,10.1002/advs.202412190,10.1002/advs.202412190,PM6,L8-BO,PM6,L8-BO,CC1=CC(=CC(=C1)C2=C3C=CC(=C4C5=C(C=C(S5)/C=C\6/C(=O)C7=CC(=CC(=C7)F)C(=O)/C6=C\C8=CC(=C(S8)C9=CC(=CC(=C9)C)C(C)(C)C(=O)OC)C(C)(C)C(=O)OC)SC4=C3S2)C(C)(C)C(=O)OC)C(C)(C)C(=O)OC,CCCCCCC(CCCC)CC1=C(/C=C2\C(=O)C3=CC(F)=C(F)C=C3C2=C(C#N)C#N)SC2=C1SC1C3=C(C4=C(C5=NSN=C35)C3=C(C5=C(S3)C(CC(CCCC)CCCCCC)=C(/C=C3\C(=O)C6=CC(F)=C(F)C=C6C3=C(C#N)C#N)S5)N4CC(CC)CCCC)N(CC(CC)CCCC)C21,0.869,23.9,72.7,15.1,15.0991357,0.0057238410596021,13.1,15.1,,,,,ITO/PEDOT:PSS/active layer/PDINN/Ag,conventional,PDINN,PDINN,PEDOT:PSS,PEDOT:PSS,,,,,-5.56,-3.65,,-5.68,-3.9,
