Repository: JiYiqaq/PCE-KA-GNN

# Data directory

- `raw/Active_Database.csv` is the immutable source dataset bundled under CC BY 4.0. Do not overwrite it with processed data.
- `processed/` is created and populated by the training pipeline. Generated `.pt` and `.pth` caches are intentionally ignored by Git because they can exceed GitHub's normal single-file limit.

See `../DATA_LICENSE.md` for provenance, license and checksum information.

File: data/raw/Active_Database.csv (part 77 of 471)
id,doi,doi_norm,donor,acceptor,donor_canonical,acceptor_canonical,donor_smiles,acceptor_smiles,voc,jsc,ff,pce,pce_recomputed,pce_relative_error_percent,pce_avg,pce_best,d_a_ratio,additive,additive_canonical,additive_ratio,device_structure,device_type,etl,etl_canonical,htl,htl_canonical,active_layer_thickness,solvent,solvent_canonical,annealing_temp,homo_d,lumo_d,eg_d,homo_a,lumo_a,eg_a
44892,10.1002/advs.202412190,10.1002/advs.202412190,PM6,L8-BO,PM6,L8-BO,CC1=CC(=CC(=C1)C2=C3C=CC(=C4C5=C(C=C(S5)/C=C\6/C(=O)C7=CC(=CC(=C7)F)C(=O)/C6=C\C8=CC(=C(S8)C9=CC(=CC(=C9)C)C(C)(C)C(=O)OC)C(C)(C)C(=O)OC)SC4=C3S2)C(C)(C)C(=O)OC)C(C)(C)C(=O)OC,CCCCCCC(CCCC)CC1=C(/C=C2\C(=O)C3=CC(F)=C(F)C=C3C2=C(C#N)C#N)SC2=C1SC1C3=C(C4=C(C5=NSN=C35)C3=C(C5=C(S3)C(CC(CCCC)CCCCCC)=C(/C=C3\C(=O)C6=CC(F)=C(F)C=C6C3=C(C#N)C#N)S5)N4CC(CC)CCCC)N(CC(CC)CCCC)C21,0.907,26.8,80.7,19.6,19.6162332,0.0828224489795842,19.2,19.6,1:0.03:1.2,D18-SiO,,0.03,ITO/PEDOT:PSS/active layer/PDINN/Ag,conventional,PDINN,PDINN,PEDOT:PSS,PEDOT:PSS,,,,,-5.56,-3.65,,-5.68,-3.9,
44893,10.1002/advs.202412190,10.1002/advs.202412190,PM6,L8-BO,PM6,L8-BO,CC1=CC(=CC(=C1)C2=C3C=CC(=C4C5=C(C=C(S5)/C=C\6/C(=O)C7=CC(=CC(=C7)F)C(=O)/C6=C\C8=CC(=C(S8)C9=CC(=CC(=C9)C)C(C)(C)C(=O)OC)C(C)(C)C(=O)OC)SC4=C3S2)C(C)(C)C(=O)OC)C(C)(C)C(=O)OC,CCCCCCC(CCCC)CC1=C(/C=C2\C(=O)C3=CC(F)=C(F)C=C3C2=C(C#N)C#N)SC2=C1SC1C3=C(C4=C(C5=NSN=C35)C3=C(C5=C(S3)C(CC(CCCC)CCCCCC)=C(/C=C3\C(=O)C6=CC(F)=C(F)C=C6C3=C(C#N)C#N)S5)N4CC(CC)CCCC)N(CC(CC)CCCC)C21,0.904,26.4,80.2,19.1,19.1402112,0.2105298429319273,18.5,19.1,1:0.03:1.2,D18-SiO,,0.03,ITO/PEDOT:PSS/active layer/PDINN/Ag,conventional,PDINN,PDINN,PEDOT:PSS,PEDOT:PSS,,,,,-5.56,-3.65,,-5.68,-3.9,
44894,10.1002/advs.202413045,10.1002/advs.202413045,PM6,CT-F,PM6,CT-F,CC1=CC(=CC(=C1)C2=C3C=CC(=C4C5=C(C=C(S5)/C=C\6/C(=O)C7=CC(=CC(=C7)F)C(=O)/C6=C\C8=CC(=C(S8)C9=CC(=CC(=C9)C)C(C)(C)C(=O)OC)C(C)(C)C(=O)OC)SC4=C3S2)C(C)(C)C(=O)OC)C(C)(C)C(=O)OC,,0.78,27.21,67.6,14.3,14.3472888,0.3306909090908999,13.71,14.3,1:1.5,,,,inverted,inverted,ZnO,ZnO,MoO3,MoO3,,chloroform,chloroform,,-5.56,-3.65,,,,
44895,10.1002/advs.202413045,10.1002/advs.202413045,PM6,CT-Cl,PM6,CT-Cl,CC1=CC(=CC(=C1)C2=C3C=CC(=C4C5=C(C=C(S5)/C=C\6/C(=O)C7=CC(=CC(=C7)F)C(=O)/C6=C\C8=CC(=C(S8)C9=CC(=CC(=C9)C)C(C)(C)C(=O)OC)C(C)(C)C(=O)OC)SC4=C3S2)C(C)(C)C(=O)OC)C(C)(C)C(=O)OC,,0.78,22.02,58.4,10.05,10.0305504,0.1935283582089702,9.54,10.05,1:1.5,,,,inverted,inverted,ZnO,ZnO,MoO3,MoO3,,chloroform,chloroform,,-5.56,-3.65,,,,
44896,10.1002/advs.202413051,10.1002/advs.202413051,PM6,Y6,PM6,Y6,CC1=CC(=CC(=C1)C2=C3C=CC(=C4C5=C(C=C(S5)/C=C\6/C(=O)C7=CC(=CC(=C7)F)C(=O)/C6=C\C8=CC(=C(S8)C9=CC(=CC(=C9)C)C(C)(C)C(=O)OC)C(C)(C)C(=O)OC)SC4=C3S2)C(C)(C)C(=O)OC)C(C)(C)C(=O)OC,CCCCCCCCCCCc1c(/C=C2\C(=O)c3cc(F)c(F)cc3C2=C(C#N)C#N)sc2c1sc1c3c4nsnc4c4c5sc6c(CCCCCCCCCCC)c(/C=C7\C(=O)c8cc(F)c(F)cc8C7=C(C#N)C#N)sc6c5n(CC(CC)CCCC)c4c3n(CC(CC)CCCC)c21,0.86,26.7,72.45,16.57,16.635969,0.3981231140615513,16.41,16.57,,,,,ITO/PEDOT:PSS/active layer/PDIN/Ag,conventional,PDIN,PDIN,PEDOT:PSS,PEDOT:PSS,120.0,,,,-5.56,-3.65,,-5.65,-4.09,
44897,10.1002/advs.202413051,10.1002/advs.202413051,PM6,Y6(CN),PM6,Y6(CN),CC1=CC(=CC(=C1)C2=C3C=CC(=C4C5=C(C=C(S5)/C=C\6/C(=O)C7=CC(=CC(=C7)F)C(=O)/C6=C\C8=CC(=C(S8)C9=CC(=CC(=C9)C)C(C)(C)C(=O)OC)C(C)(C)C(=O)OC)SC4=C3S2)C(C)(C)C(=O)OC)C(C)(C)C(=O)OC,,0.85,28.24,73.52,17.73,17.647740799999998,0.4639548787366207,17.47,17.73,,CN,CN,,ITO/PEDOT:PSS/active layer/PDIN/Ag,conventional,PDIN,PDIN,PEDOT:PSS,PEDOT:PSS,120.0,,,,-5.56,-3.65,,,,
44898,10.1002/advs.202413051,10.1002/advs.202413051,PM6,Y6(BA),PM6,Y6(BA),CC1=CC(=CC(=C1)C2=C3C=CC(=C4C5=C(C=C(S5)/C=C\6/C(=O)C7=CC(=CC(=C7)F)C(=O)/C6=C\C8=CC(=C(S8)C9=CC(=CC(=C9)C)C(C)(C)C(=O)OC)C(C)(C)C(=O)OC)SC4=C3S2)C(C)(C)C(=O)OC)C(C)(C)C(=O)OC,,0.84,28.09,73.39,17.33,17.31681084,0.0761059434506612,17.16,17.33,,BA,BA,,ITO/PEDOT:PSS/active layer/PDIN/Ag,conventional,PDIN,PDIN,PEDOT:PSS,PEDOT:PSS,120.0,,,,-5.56,-3.65,,,,
44899,10.1002/advs.202413051,10.1002/advs.202413051,PM6,Y6(CN+BA),PM6,Y6(CN+BA),CC1=CC(=CC(=C1)C2=C3C=CC(=C4C5=C(C=C(S5)/C=C\6/C(=O)C7=CC(=CC(=C7)F)C(=O)/C6=C\C8=CC(=C(S8)C9=CC(=CC(=C9)C)C(C)(C)C(=O)OC)C(C)(C)C(=O)OC)SC4=C3S2)C(C)(C)C(=O)OC)C(C)(C)C(=O)OC,,0.85,28.61,75.49,18.27,18.35803565,0.4818590585659461,18.16,18.27,,CN+BA,CN+BA,,ITO/PEDOT:PSS/active layer/PDIN/Ag,conventional,PDIN,PDIN,PEDOT:PSS,PEDOT:PSS,120.0,,,,-5.56,-3.65,,,,
44900,10.1002/advs.202413051,10.1002/advs.202413051,PM6,L8-BO,PM6,L8-BO,CC1=CC(=CC(=C1)C2=C3C=CC(=C4C5=C(C=C(S5)/C=C\6/C(=O)C7=CC(=CC(=C7)F)C(=O)/C6=C\C8=CC(=C(S8)C9=CC(=CC(=C9)C)C(C)(C)C(=O)OC)C(C)(C)C(=O)OC)SC4=C3S2)C(C)(C)C(=O)OC)C(C)(C)C(=O)OC,CCCCCCC(CCCC)CC1=C(/C=C2\C(=O)C3=CC(F)=C(F)C=C3C2=C(C#N)C#N)SC2=C1SC1C3=C(C4=C(C5=NSN=C35)C3=C(C5=C(S3)C(CC(CCCC)CCCCCC)=C(/C=C3\C(=O)C6=CC(F)=C(F)C=C6C3=C(C#N)C#N)S5)N4CC(CC)CCCC)N(CC(CC)CCCC)C21,0.92,25.72,71.9,17.01,17.0132656,0.0191981187536676,16.99,17.01,,,,,ITO/PEDOT:PSS/active layer/PDIN/Ag,conventional,PDIN,PDIN,PEDOT:PSS,PEDOT:PSS,120.0,,,,-5.56,-3.65,,-5.68,-3.9,
44901,10.1002/advs.202413051,10.1002/advs.202413051,PM6,L8-BO(CN),PM6,L8-BO(CN),CC1=CC(=CC(=C1)C2=C3C=CC(=C4C5=C(C=C(S5)/C=C\6/C(=O)C7=CC(=CC(=C7)F)C(=O)/C6=C\C8=CC(=C(S8)C9=CC(=CC(=C9)C)C(C)(C)C(=O)OC)C(C)(C)C(=O)OC)SC4=C3S2)C(C)(C)C(=O)OC)C(C)(C)C(=O)OC,,0.91,26.58,76.13,18.45,18.41417214,0.1941889430894377,18.19,18.45,,CN,CN,,ITO/PEDOT:PSS/active layer/PDIN/Ag,conventional,PDIN,PDIN,PEDOT:PSS,PEDOT:PSS,120.0,,,,-5.56,-3.65,,,,
44902,10.1002/advs.202413051,10.1002/advs.202413051,PM6,L8-BO(BA),PM6,L8-BO(BA),CC1=CC(=CC(=C1)C2=C3C=CC(=C4C5=C(C=C(S5)/C=C\6/C(=O)C7=CC(=CC(=C7)F)C(=O)/C6=C\C8=CC(=C(S8)C9=CC(=CC(=C9)C)C(C)(C)C(=O)OC)C(C)(C)C(=O)OC)SC4=C3S2)C(C)(C)C(=O)OC)C(C)(C)C(=O)OC,,0.92,25.96,73.1,17.39,17.4586192,0.3945899942495718,17.23,17.39,,BA,BA,,ITO/PEDOT:PSS/active layer/PDIN/Ag,conventional,PDIN,PDIN,PEDOT:PSS,PEDOT:PSS,120.0,,,,-5.56,-3.65,,,,
44903,10.1002/advs.202413051,10.1002/advs.202413051,PM6,L8-BO(CN+BA),PM6,L8-BO(CN+BA),CC1=CC(=CC(=C1)C2=C3C=CC(=C4C5=C(C=C(S5)/C=C\6/C(=O)C7=CC(=CC(=C7)F)C(=O)/C6=C\C8=CC(=C(S8)C9=CC(=CC(=C9)C)C(C)(C)C(=O)OC)C(C)(C)C(=O)OC)SC4=C3S2)C(C)(C)C(=O)OC)C(C)(C)C(=O)OC,,0.91,27.7,78.14,19.59,19.6967498,0.5449198570699303,19.26,19.59,,CN+BA,CN+BA,,ITO/PEDOT:PSS/active layer/PDIN/Ag,conventional,PDIN,PDIN,PEDOT:PSS,PEDOT:PSS,120.0,,,,-5.56,-3.65,,,,
44904,10.1002/advs.202414042,10.1002/advs.202414042,PM6,C8-IT4F,PM6,C8-IT4F,CC1=CC(=CC(=C1)C2=C3C=CC(=C4C5=C(C=C(S5)/C=C\6/C(=O)C7=CC(=CC(=C7)F)C(=O)/C6=C\C8=CC(=C(S8)C9=CC(=CC(=C9)C)C(C)(C)C(=O)OC)C(C)(C)C(=O)OC)SC4=C3S2)C(C)(C)C(=O)OC)C(C)(C)C(=O)OC,,0.8,21.92,74.0,12.97,12.976640000000002,0.0511950655358586,12.62,12.97,,,,,ITO/2PACz/PM6:C8-IT4F/PDINN/Ag,,PDINN,PDINN,2PACz,2PACz,110.0,,,,-5.56,-3.65,,,,
44905,10.1002/advs.202414042,10.1002/advs.202414042,PM6,SC8-IT4F,PM6,SC8-IT4F,CC1=CC(=CC(=C1)C2=C3C=CC(=C4C5=C(C=C(S5)/C=C\6/C(=O)C7=CC(=CC(=C7)F)C(=O)/C6=C\C8=CC(=C(S8)C9=CC(=CC(=C9)C)C(C)(C)C(=O)OC)C(C)(C)C(=O)OC)SC4=C3S2)C(C)(C)C(=O)OC)C(C)(C)C(=O)OC,,0.87,22.67,77.0,15.13,15.186633000000002,0.3743093192333211,14.83,15.13,,,,,ITO/2PACz/PM6:SC8-IT4F/PDINN/Ag,,PDINN,PDINN,2PACz,2PACz,110.0,,,,-5.56,-3.65,,,,
44906,10.1002/advs.202414712,10.1002/advs.202414712,D18,L8-BO,D18,L8-BO,CCCCCCC(CCCC)CC1=CSC(C2=CC3=C(S2)C2=C(C=C(C4=CC(CC(CCCC)CCCCCC)=C(C5=CC6=C(C7=CC(F)=C(CC(CC)CCCC)S7)C7=C(C=CS7)C(C7=CC(F)=C(CC(CC)CCCC)S7)=C6S5)S4)S2)C2=NSN=C32)=C1,CCCCCCC(CCCC)CC1=C(/C=C2\C(=O)C3=CC(F)=C(F)C=C3C2=C(C#N)C#N)SC2=C1SC1C3=C(C4=C(C5=NSN=C35)C3=C(C5=C(S3)C(CC(CCCC)CCCCCC)=C(/C=C3\C(=O)C6=CC(F)=C(F)C=C6C3=C(C#N)C#N)S5)N4CC(CC)CCCC)N(CC(CC)CCCC)C21,0.907,25.86,77.51,18.18,18.179986002000003,7.699669965050792e-05,18.01,18.18,,,,,ITO/2PACz/D18/L8-BO/PNDIT-F3N/Ag,LBL,PNDIT-F3N,PNDIT-F3N,2PACz,2PACz,,chloroform,chloroform,,-5.51,-2.77,,-5.68,-3.9,
44907,10.1002/advs.202414712,10.1002/advs.202414712,D18,L8-BO+SA1,D18,L8-BO+SA1,CCCCCCC(CCCC)CC1=CSC(C2=CC3=C(S2)C2=C(C=C(C4=CC(CC(CCCC)CCCCCC)=C(C5=CC6=C(C7=CC(F)=C(CC(CC)CCCC)S7)C7=C(C=CS7)C(C7=CC(F)=C(CC(CC)CCCC)S7)=C6S5)S4)S2)C2=NSN=C32)=C1,,0.911,25.95,77.91,18.42,18.418274595,0.0093670195439845,18.25,18.42,,SA1,SA1,6 wt.%,ITO/2PACz/D18/L8-BO+SA1/PNDIT-F3N/Ag,LBL,PNDIT-F3N,PNDIT-F3N,2PACz,2PACz,,chloroform,chloroform,,-5.51,-2.77,,,,
44908,10.1002/advs.202414712,10.1002/advs.202414712,D18,L8-BO+SA2,D18,L8-BO+SA2,CCCCCCC(CCCC)CC1=CSC(C2=CC3=C(S2)C2=C(C=C(C4=CC(CC(CCCC)CCCCCC)=C(C5=CC6=C(C7=CC(F)=C(CC(CC)CCCC)S7)C7=C(C=CS7)C(C7=CC(F)=C(CC(CC)CCCC)S7)=C6S5)S4)S2)C2=NSN=C32)=C1,,0.913,26.05,78.12,18.58,18.579787380000003,0.0011443487620864,18.37,18.58,,SA2,SA2,6 wt.%,ITO/2PACz/D18/L8-BO+SA2/PNDIT-F3N/Ag,LBL,PNDIT-F3N,PNDIT-F3N,2PACz,2PACz,,chloroform,chloroform,,-5.51,-2.77,,,,
44909,10.1002/advs.202414712,10.1002/advs.202414712,D18+SA1,L8-BO,D18+SA1,L8-BO,,CCCCCCC(CCCC)CC1=C(/C=C2\C(=O)C3=CC(F)=C(F)C=C3C2=C(C#N)C#N)SC2=C1SC1C3=C(C4=C(C5=NSN=C35)C3=C(C5=C(S3)C(CC(CCCC)CCCCCC)=C(/C=C3\C(=O)C6=CC(F)=C(F)C=C6C3=C(C#N)C#N)S5)N4CC(CC)CCCC)N(CC(CC)CCCC)C21,0.914,26.31,78.26,18.82,18.819448284,0.0029315409139233,18.65,18.82,,SA1,SA1,,ITO/2PACz/D18+SA1/L8-BO/PNDIT-F3N/Ag,LBL,PNDIT-F3N,PNDIT-F3N,2PACz,2PACz,,chloroform,chloroform,,,,,-5.68,-3.9,
44910,10.1002/advs.202414712,10.1002/advs.202414712,D18+SA2,L8-BO,D18+SA2,L8-BO,,CCCCCCC(CCCC)CC1=C(/C=C2\C(=O)C3=CC(F)=C(F)C=C3C2=C(C#N)C#N)SC2=C1SC1C3=C(C4=C(C5=NSN=C35)C3=C(C5=C(S3)C(CC(CCCC)CCCCCC)=C(/C=C3\C(=O)C6=CC(F)=C(F)C=C6C3=C(C#N)C#N)S5)N4CC(CC)CCCC)N(CC(CC)CCCC)C21,0.916,26.48,78.5,19.04,19.0407088,0.0037226890756393,18.68,19.04,,SA2,SA2,,ITO/2PACz/D18+SA2/L8-BO/PNDIT-F3N/Ag,LBL,PNDIT-F3N,PNDIT-F3N,2PACz,2PACz,,chloroform,chloroform,,,,,-5.68,-3.9,
44911,10.1002/advs.202414712,10.1002/advs.202414712,D18+SA1,L8-BO+SA1,D18+SA1,L8-BO+SA1,,,0.919,26.72,79.37,19.49,19.489843216,0.0008044330425749,19.37,19.49,,SA1,SA1,,ITO/2PACz/D18+SA1/L8-BO+SA1/PNDIT-F3N/Ag,LBL,PNDIT-F3N,PNDIT-F3N,2PACz,2PACz,,chloroform,chloroform,,,,,,,
44912,10.1002/advs.202414712,10.1002/advs.202414712,D18+SA2,L8-BO+SA2,D18+SA2,L8-BO+SA2,,,0.921,27.08,79.98,19.95,19.947555864,0.0122513082706646,19.62,19.95,,SA2,SA2,,ITO/2PACz/D18+SA2/L8-BO+SA2/PNDIT-F3N/Ag,LBL,PNDIT-F3N,PNDIT-F3N,2PACz,2PACz,,chloroform,chloroform,,,,,,,
44913,10.1002/advs.202501823,10.1002/advs.202501823,PM6,PY-IT,PM6,PY-IT,CC1=CC(=CC(=C1)C2=C3C=CC(=C4C5=C(C=C(S5)/C=C\6/C(=O)C7=CC(=CC(=C7)F)C(=O)/C6=C\C8=CC(=C(S8)C9=CC(=CC(=C9)C)C(C)(C)C(=O)OC)C(C)(C)C(=O)OC)SC4=C3S2)C(C)(C)C(=O)OC)C(C)(C)C(=O)OC,CCCCCCCCCCCc1c(/C=C2\C(=O)c3ccccc3C2=C(C#N)C#N)sc2c1sc1c3c4nsnc4c4c5sc6c(CCCCCCCCCCC)c(/C=C7\C(=O)c8cc(-c9cccs9)ccc8C7=C(C#N)C#N)sc6c5n(CC(CCCCCCCC)CCCCCCCCCC)c4c3n(CC(CCCCCCCC)CCCCCCCCCC)c21,0.92,21.12,68.77,13.4,13.36228608,0.2814471641791033,13.4,13.4,,,,,ITO/PEDOT:PSS/active layer/PDINN/Ag,conventional,PDINN,PDINN,PEDOT:PSS,PEDOT:PSS,,chloroform,chloroform,,-5.56,-3.65,,-5.68,-3.94,
44914,10.1002/advs.202501823,10.1002/advs.202501823,PM6,PY-IT,PM6,PY-IT,CC1=CC(=CC(=C1)C2=C3C=CC(=C4C5=C(C=C(S5)/C=C\6/C(=O)C7=CC(=CC(=C7)F)C(=O)/C6=C\C8=CC(=C(S8)C9=CC(=CC(=C9)C)C(C)(C)C(=O)OC)C(C)(C)C(=O)OC)SC4=C3S2)C(C)(C)C(=O)OC)C(C)(C)C(=O)OC,CCCCCCCCCCCc1c(/C=C2\C(=O)c3ccccc3C2=C(C#N)C#N)sc2c1sc1c3c4nsnc4c4c5sc6c(CCCCCCCCCCC)c(/C=C7\C(=O)c8cc(-c9cccs9)ccc8C7=C(C#N)C#N)sc6c5n(CC(CCCCCCCC)CCCCCCCCCC)c4c3n(CC(CCCCCCCC)CCCCCCCCCC)c21,0.93,21.19,68.03,13.54,13.40646801,0.9862037666174156,13.54,13.54,,,,,ITO/PEDOT:PSS/active layer/PDINN/Ag,conventional,PDINN,PDINN,PEDOT:PSS,PEDOT:PSS,,chloroform,chloroform,,-5.56,-3.65,,-5.68,-3.94,
44915,10.1002/advs.202501823,10.1002/advs.202501823,PM6,PY-IT,PM6,PY-IT,CC1=CC(=CC(=C1)C2=C3C=CC(=C4C5=C(C=C(S5)/C=C\6/C(=O)C7=CC(=CC(=C7)F)C(=O)/C6=C\C8=CC(=C(S8)C9=CC(=CC(=C9)C)C(C)(C)C(=O)OC)C(C)(C)C(=O)OC)SC4=C3S2)C(C)(C)C(=O)OC)C(C)(C)C(=O)OC,CCCCCCCCCCCc1c(/C=C2\C(=O)c3ccccc3C2=C(C#N)C#N)sc2c1sc1c3c4nsnc4c4c5sc6c(CCCCCCCCCCC)c(/C=C7\C(=O)c8cc(-c9cccs9)ccc8C7=C(C#N)C#N)sc6c5n(CC(CCCCCCCC)CCCCCCCCCC)c4c3n(CC(CCCCCCCC)CCCCCCCCCC)c21,0.93,22.24,70.72,14.52,14.62715904,0.7380099173553657,14.52,14.52,,,,,ITO/PEDOT:PSS/active layer/PDINN/Ag,conventional,PDINN,PDINN,PEDOT:PSS,PEDOT:PSS,,chloroform,chloroform,,-5.56,-3.65,,-5.68,-3.94,
44916,10.1002/advs.202501823,10.1002/advs.202501823,PM6,PY-IT,PM6,PY-IT,CC1=CC(=CC(=C1)C2=C3C=CC(=C4C5=C(C=C(S5)/C=C\6/C(=O)C7=CC(=CC(=C7)F)C(=O)/C6=C\C8=CC(=C(S8)C9=CC(=CC(=C9)C)C(C)(C)C(=O)OC)C(C)(C)C(=O)OC)SC4=C3S2)C(C)(C)C(=O)OC)C(C)(C)C(=O)OC,CCCCCCCCCCCc1c(/C=C2\C(=O)c3ccccc3C2=C(C#N)C#N)sc2c1sc1c3c4nsnc4c4c5sc6c(CCCCCCCCCCC)c(/C=C7\C(=O)c8cc(-c9cccs9)ccc8C7=C(C#N)C#N)sc6c5n(CC(CCCCCCCC)CCCCCCCCCC)c4c3n(CC(CCCCCCCC)CCCCCCCCCC)c21,0.93,23.53,70.03,15.42,15.324594870000004,0.6187103112840211,15.42,15.42,,,,,ITO/PEDOT:PSS/active layer/PDINN/Ag,conventional,PDINN,PDINN,PEDOT:PSS,PEDOT:PSS,,chloroform,chloroform,,-5.56,-3.65,,-5.68,-3.94,
44917,10.1002/advs.202501823,10.1002/advs.202501823,PM6,PY-IT,PM6,PY-IT,CC1=CC(=CC(=C1)C2=C3C=CC(=C4C5=C(C=C(S5)/C=C\6/C(=O)C7=CC(=CC(=C7)F)C(=O)/C6=C\C8=CC(=C(S8)C9=CC(=CC(=C9)C)C(C)(C)C(=O)OC)C(C)(C)C(=O)OC)SC4=C3S2)C(C)(C)C(=O)OC)C(C)(C)C(=O)OC,CCCCCCCCCCCc1c(/C=C2\C(=O)c3ccccc3C2=C(C#N)C#N)sc2c1sc1c3c4nsnc4c4c5sc6c(CCCCCCCCCCC)c(/C=C7\C(=O)c8cc(-c9cccs9)ccc8C7=C(C#N)C#N)sc6c5n(CC(CCCCCCCC)CCCCCCCCCC)c4c3n(CC(CCCCCCCC)CCCCCCCCCC)c21,0.93,22.47,67.8,14.35,14.1682338,1.2666634146341356,14.35,14.35,,,,,ITO/PEDOT:PSS/active layer/PDINN/Ag,conventional,PDINN,PDINN,PEDOT:PSS,PEDOT:PSS,,chloroform,chloroform,,-5.56,-3.65,,-5.68,-3.94,
44918,10.1002/advs.202501823,10.1002/advs.202501823,PM6,PY-IT,PM6,PY-IT,CC1=CC(=CC(=C1)C2=C3C=CC(=C4C5=C(C=C(S5)/C=C\6/C(=O)C7=CC(=CC(=C7)F)C(=O)/C6=C\C8=CC(=C(S8)C9=CC(=CC(=C9)C)C(C)(C)C(=O)OC)C(C)(C)C(=O)OC)SC4=C3S2)C(C)(C)C(=O)OC)C(C)(C)C(=O)OC,CCCCCCCCCCCc1c(/C=C2\C(=O)c3ccccc3C2=C(C#N)C#N)sc2c1sc1c3c4nsnc4c4c5sc6c(CCCCCCCCCCC)c(/C=C7\C(=O)c8cc(-c9cccs9)ccc8C7=C(C#N)C#N)sc6c5n(CC(CCCCCCCC)CCCCCCCCCC)c4c3n(CC(CCCCCCCC)CCCCCCCCCC)c21,0.93,23.29,68.52,14.78,14.84122644,0.4142519621109637,14.78,14.78,,,,,ITO/PEDOT:PSS/active layer/PDINN/Ag,conventional,PDINN,PDINN,PEDOT:PSS,PEDOT:PSS,,chloroform,chloroform,,-5.56,-3.65,,-5.68,-3.94,
44919,10.1002/advs.202502077,10.1002/advs.202502077,PM6,BTP-eC9,PM6,BTP-eC9,CC1=CC(=CC(=C1)C2=C3C=CC(=C4C5=C(C=C(S5)/C=C\6/C(=O)C7=CC(=CC(=C7)F)C(=O)/C6=C\C8=CC(=C(S8)C9=CC(=CC(=C9)C)C(C)(C)C(=O)OC)C(C)(C)C(=O)OC)SC4=C3S2)C(C)(C)C(=O)OC)C(C)(C)C(=O)OC,CCCCCCCCCc1c(C=C2C(=O)c3cc(Cl)c(Cl)cc3C2=C(C#N)C#N)sc2c1sc1c3c4nsnc4c4c5sc6c(CCCCCCCCC)c(C=C7C(=O)c8cc(Cl)c(Cl)cc8C7=C(C#N)C#N)sc6c5n(CC(CCCC)CCCCCC)c4c3n(CC(CCCC)CCCCCC)c21,0.856,24.6,67.9,14.3,14.298110400000002,0.0132139860139746,14.1,14.3,,,,,ITO/PEDOT:PSS/PM6:BTP-eC9/PDINO/Al,conventional,PDINO,,PEDOT:PSS,,,toluene,toluene,,-5.56,-3.65,,-5.68,-3.9,
44920,10.1002/advs.202502077,10.1002/advs.202502077,PM6,BTP-eC9,PM6,BTP-eC9,CC1=CC(=CC(=C1)C2=C3C=CC(=C4C5=C(C=C(S5)/C=C\6/C(=O)C7=CC(=CC(=C7)F)C(=O)/C6=C\C8=CC(=C(S8)C9=CC(=CC(=C9)C)C(C)(C)C(=O)OC)C(C)(C)C(=O)OC)SC4=C3S2)C(C)(C)C(=O)OC)C(C)(C)C(=O)OC,CCCCCCCCCc1c(C=C2C(=O)c3cc(Cl)c(Cl)cc3C2=C(C#N)C#N)sc2c1sc1c3c4nsnc4c4c5sc6c(CCCCCCCCC)c(C=C7C(=O)c8cc(Cl)c(Cl)cc8C7=C(C#N)C#N)sc6c5n(CC(CCCC)CCCCCC)c4c3n(CC(CCCC)CCCCCC)c21,0.857,24.8,69.3,14.7,14.7287448,0.195542857142858,14.4,14.7,,,,,ITO/PEDOT:PSS/PM6:BTP-eC9/PDINO/Al,conventional,PDINO,,PEDOT:PSS,,,toluene,toluene,,-5.56,-3.65,,-5.68,-3.9,
44921,10.1002/advs.202502077,10.1002/advs.202502077,PM6,BTP-eC9,PM6,BTP-eC9,CC1=CC(=CC(=C1)C2=C3C=CC(=C4C5=C(C=C(S5)/C=C\6/C(=O)C7=CC(=CC(=C7)F)C(=O)/C6=C\C8=CC(=C(S8)C9=CC(=CC(=C9)C)C(C)(C)C(=O)OC)C(C)(C)C(=O)OC)SC4=C3S2)C(C)(C)C(=O)OC)C(C)(C)C(=O)OC,CCCCCCCCCc1c(C=C2C(=O)c3cc(Cl)c(Cl)cc3C2=C(C#N)C#N)sc2c1sc1c3c4nsnc4c4c5sc6c(CCCCCCCCC)c(C=C7C(=O)c8cc(Cl)c(Cl)cc8C7=C(C#N)C#N)sc6c5n(CC(CCCC)CCCCCC)c4c3n(CC(CCCC)CCCCCC)c21,0.854,26.6,76.1,17.3,17.2871804,0.0741017341040477,17.0,17.3,,,,,ITO/PEDOT:PSS/PM6:BTP-eC9/PDINO/Al,conventional,PDINO,,PEDOT:PSS,,,toluene,toluene,,-5.56,-3.65,,-5.68,-3.9,
44922,10.1002/advs.202502077,10.1002/advs.202502077,PM6,BTP-eC9,PM6,BTP-eC9,CC1=CC(=CC(=C1)C2=C3C=CC(=C4C5=C(C=C(S5)/C=C\6/C(=O)C7=CC(=CC(=C7)F)C(=O)/C6=C\C8=CC(=C(S8)C9=CC(=CC(=C9)C)C(C)(C)C(=O)OC)C(C)(C)C(=O)OC)SC4=C3S2)C(C)(C)C(=O)OC)C(C)(C)C(=O)OC,CCCCCCCCCc1c(C=C2C(=O)c3cc(Cl)c(Cl)cc3C2=C(C#N)C#N)sc2c1sc1c3c4nsnc4c4c5sc6c(CCCCCCCCC)c(C=C7C(=O)c8cc(Cl)c(Cl)cc8C7=C(C#N)C#N)sc6c5n(CC(CCCC)CCCCCC)c4c3n(CC(CCCC)CCCCCC)c21,0.855,26.9,75.9,17.4,17.4566205,0.3254051724137993,17.1,17.4,,,,,ITO/PEDOT:PSS/PM6:BTP-eC9/PDINO/Al,conventional,PDINO,,PEDOT:PSS,,,toluene,toluene,,-5.56,-3.65,,-5.68,-3.9,
44923,10.1002/advs.202505143,10.1002/advs.202505143,PM6,BQx-MeF,PM6,BQx-MeF,CC1=CC(=CC(=C1)C2=C3C=CC(=C4C5=C(C=C(S5)/C=C\6/C(=O)C7=CC(=CC(=C7)F)C(=O)/C6=C\C8=CC(=C(S8)C9=CC(=CC(=C9)C)C(C)(C)C(=O)OC)C(C)(C)C(=O)OC)SC4=C3S2)C(C)(C)C(=O)OC)C(C)(C)C(=O)OC,,0.878,28.21,76.1,18.8,18.84873718,0.2592403191489163,18.7,18.8,,"1,3,5-trichlorobenzene",TCB,,ITO/PEDOT:PSS/PM6:BQx-MeF/PNDIT-F3N/Ag,conventional,PNDIT-F3N,PNDIT-F3N,PEDOT:PSS,PEDOT:PSS,,chloroform,chloroform,,-5.56,-3.65,,,,
44924,10.1002/advs.202505143,10.1002/advs.202505143,PM6,BQx-MeCl,PM6,BQx-MeCl,CC1=CC(=CC(=C1)C2=C3C=CC(=C4C5=C(C=C(S5)/C=C\6/C(=O)C7=CC(=CC(=C7)F)C(=O)/C6=C\C8=CC(=C(S8)C9=CC(=CC(=C9)C)C(C)(C)C(=O)OC)C(C)(C)C(=O)OC)SC4=C3S2)C(C)(C)C(=O)OC)C(C)(C)C(=O)OC,,0.876,28.71,76.1,19.2,19.13911956,0.3170856250000095,19.1,19.2,,"1,3,5-trichlorobenzene",TCB,,ITO/PEDOT:PSS/PM6:BQx-MeCl/PNDIT-F3N/Ag,conventional,PNDIT-F3N,PNDIT-F3N,PEDOT:PSS,PEDOT:PSS,,chloroform,chloroform,,-5.56,-3.65,,,,
44925,10.1002/advs.202505143,10.1002/advs.202505143,PM6,BQx-MeBr,PM6,BQx-MeBr,CC1=CC(=CC(=C1)C2=C3C=CC(=C4C5=C(C=C(S5)/C=C\6/C(=O)C7=CC(=CC(=C7)F)C(=O)/C6=C\C8=CC(=C(S8)C9=CC(=CC(=C9)C)C(C)(C)C(=O)OC)C(C)(C)C(=O)OC)SC4=C3S2)C(C)(C)C(=O)OC)C(C)(C)C(=O)OC,,0.872,28.01,75.3,18.4,18.39181416,0.0444882608695622,18.3,18.4,,"1,3,5-trichlorobenzene",TCB,,ITO/PEDOT:PSS/PM6:BQx-MeBr/PNDIT-F3N/Ag,conventional,PNDIT-F3N,PNDIT-F3N,PEDOT:PSS,PEDOT:PSS,,chloroform,chloroform,,-5.56,-3.65,,,,
44926,10.1002/advs.202505143,10.1002/advs.202505143,PM6,L8-BO,PM6,L8-BO,CC1=CC(=CC(=C1)C2=C3C=CC(=C4C5=C(C=C(S5)/C=C\6/C(=O)C7=CC(=CC(=C7)F)C(=O)/C6=C\C8=CC(=C(S8)C9=CC(=CC(=C9)C)C(C)(C)C(=O)OC)C(C)(C)C(=O)OC)SC4=C3S2)C(C)(C)C(=O)OC)C(C)(C)C(=O)OC,CCCCCCC(CCCC)CC1=C(/C=C2\C(=O)C3=CC(F)=C(F)C=C3C2=C(C#N)C#N)SC2=C1SC1C3=C(C4=C(C5=NSN=C35)C3=C(C5=C(S3)C(CC(CCCC)CCCCCC)=C(/C=C3\C(=O)C6=CC(F)=C(F)C=C6C3=C(C#N)C#N)S5)N4CC(CC)CCCC)N(CC(CC)CCCC)C21,0.9,27.03,78.4,19.0,19.072368000000004,0.3808842105263391,18.8,19.0,,"1,3,5-trichlorobenzene",TCB,,ITO/PEDOT:PSS/PM6:L8-BO/PNDIT-F3N/Ag,conventional,PNDIT-F3N,PNDIT-F3N,PEDOT:PSS,PEDOT:PSS,,chloroform,chloroform,,-5.56,-3.65,,-5.68,-3.9,
44928,10.1002/advs.202506606,10.1002/advs.202506606,D18,BTP-eC9,D18,BTP-eC9,CCCCCCC(CCCC)CC1=CSC(C2=CC3=C(S2)C2=C(C=C(C4=CC(CC(CCCC)CCCCCC)=C(C5=CC6=C(C7=CC(F)=C(CC(CC)CCCC)S7)C7=C(C=CS7)C(C7=CC(F)=C(CC(CC)CCCC)S7)=C6S5)S4)S2)C2=NSN=C32)=C1,CCCCCCCCCc1c(C=C2C(=O)c3cc(Cl)c(Cl)cc3C2=C(C#N)C#N)sc2c1sc1c3c4nsnc4c4c5sc6c(CCCCCCCCC)c(C=C7C(=O)c8cc(Cl)c(Cl)cc8C7=C(C#N)C#N)sc6c5n(CC(CCCC)CCCCCC)c4c3n(CC(CCCC)CCCCCC)c21,0.863,27.87,74.96,18.03,18.029236776,0.0042330782030144,17.83,18.03,,,,,ITO/2PACz/active layers/PNDIT-F3N/Ag,,PNDIT-F3N,PNDIT-F3N,2PACz,2PACz,,,,,-5.51,-2.77,,-5.68,-3.9,
44931,10.1002/advs.202509661,10.1002/advs.202509661,D18,BTP-γ-Br,D18,BTP-γ-Br,CCCCCCC(CCCC)Cc1csc(-c2cc3c4nsnc4c4cc(-c5cc(CC(CCCC)CCCCCC)c(-c6cc7c(-c8cc(F)c(CC(CC)CCCC)s8)c8sccc8c(-c8cc(F)c(CC(CC)CCCC)s8)c7s6)s5)sc4c3s2)c1,,0.931,24.5,75.0,17.1,17.107125,0.0416666666666578,17.0,17.1,1:1.6,,,,ITO/PEDOT:PSS/active layer/PDINN/Ag,conventional,PDINN,PDINN,PEDOT:PSS,PEDOT:PSS,,,,,-5.51,-2.77,,,,
44932,10.1002/advs.202509661,10.1002/advs.202509661,D18,BTP-δ-Br,D18,BTP-δ-Br,CCCCCCC(CCCC)Cc1csc(-c2cc3c4nsnc4c4cc(-c5cc(CC(CCCC)CCCCCC)c(-c6cc7c(-c8cc(F)c(CC(CC)CCCC)s8)c8sccc8c(-c8cc(F)c(CC(CC)CCCC)s8)c7s6)s5)sc4c3s2)c1,,0.892,23.4,71.3,14.9,14.882306399999996,0.1187489932886105,14.7,14.9,1:1.6,,,,ITO/PEDOT:PSS/active layer/PDINN/Ag,conventional,PDINN,PDINN,PEDOT:PSS,PEDOT:PSS,,,,,-5.51,-2.77,,,,
44933,10.1002/advs.202509661,10.1002/advs.202509661,D18,N3,D18,N3,CCCCCCC(CCCC)Cc1csc(-c2cc3c4nsnc4c4cc(-c5cc(CC(CCCC)CCCCCC)c(-c6cc7c(-c8cc(F)c(CC(CC)CCCC)s8)c8sccc8c(-c8cc(F)c(CC(CC)CCCC)s8)c7s6)s5)sc4c3s2)c1,CCCCCCCCCCCC1=C(/C=C2\C(=O)C3=CC(F)=C(F)C=C3C2=C(C#N)C#N)SC2=C1SC1=C2N(CCC(CC)CCCC)C2=C1C1=NSN=C1C1=C2N(CCC(CC)CCCC)C2=C1SC1=C2SC(/C=C2\C(=O)C3=CC(F)=C(F)C=C3C2=C(C#N)C#N)=C1CCCCCCCCCCC,0.848,26.9,78.9,18.0,17.9980368,0.0109066666666595,17.9,18.0,1:1.6,,,,ITO/PEDOT:PSS/active layer/PDINN/Ag,conventional,PDINN,PDINN,PEDOT:PSS,PEDOT:PSS,,,,,-5.51,-2.77,,-5.64,-3.86,
44943,10.1002/advs.202512427,10.1002/advs.202512427,BTR-Cl,Y6,BTR-Cl,Y6,CCCCCCC1=C(C2=CC(CCCCCC)=C(C3=CC=C(/C=C4\SC(=S)N(CC(CC)CCCC)C4=O)S3)S2)SC(C2=CC3=C(C4=CC(Cl)=C(CC(CC)CCCC)S4)C4=C(C=C(C5=CC(CCCCCC)=C(C6=CC(CCCCCC)=C(C7=CC=C(/C=C8/SC(=S)N(CCCCCC)C8=O)S7)S6)S5)S4)C(C4=CC(Cl)=C(CC(CC)CCCC)S4)=C3S2)=C1,CCCCCCCCCCCc1c(/C=C2\C(=O)c3cc(F)c(F)cc3C2=C(C#N)C#N)sc2c1sc1c3c4nsnc4c4c5sc6c(CCCCCCCCCCC)c(/C=C7\C(=O)c8cc(F)c(F)cc8C7=C(C#N)C#N)sc6c5n(CC(CC)CCCC)c4c3n(CC(CC)CCCC)c21,0.88,24.25,64.0,13.41,13.6576,1.846383296047728,13.06,13.41,,,,,conventional,conventional,,,,,,,,,-5.46,-3.7,,-5.65,-4.09,
44944,10.1002/advs.202512427,10.1002/advs.202512427,GSMD-syn,Y6,GSMD-syn,Y6,,CCCCCCCCCCCc1c(/C=C2\C(=O)c3cc(F)c(F)cc3C2=C(C#N)C#N)sc2c1sc1c3c4nsnc4c4c5sc6c(CCCCCCCCCCC)c(/C=C7\C(=O)c8cc(F)c(F)cc8C7=C(C#N)C#N)sc6c5n(CC(CC)CCCC)c4c3n(CC(CC)CCCC)c21,0.88,24.35,56.0,11.95,11.99968,0.4157322175732398,11.67,11.95,,,,,conventional,conventional,,,,,,,,,,,,-5.65,-4.09,
44945,10.1002/advs.202512427,10.1002/advs.202512427,GSMD-anti,Y6,GSMD-anti,Y6,,CCCCCCCCCCCc1c(/C=C2\C(=O)c3cc(F)c(F)cc3C2=C(C#N)C#N)sc2c1sc1c3c4nsnc4c4c5sc6c(CCCCCCCCCCC)c(/C=C7\C(=O)c8cc(F)c(F)cc8C7=C(C#N)C#N)sc6c5n(CC(CC)CCCC)c4c3n(CC(CC)CCCC)c21,0.87,24.54,72.0,15.4,15.371855999999998,0.1827532467532651,15.05,15.4,,,,,conventional,conventional,,,,,,,,,,,,-5.65,-4.09,
44947,10.1002/advs.202512690,10.1002/advs.202512690,PM6,OBO-2F,PM6,OBO-2F,CC1=CC(=CC(=C1)C2=C3C=CC(=C4C5=C(C=C(S5)/C=C\6/C(=O)C7=CC(=CC(=C7)F)C(=O)/C6=C\C8=CC(=C(S8)C9=CC(=CC(=C9)C)C(C)(C)C(=O)OC)C(C)(C)C(=O)OC)SC4=C3S2)C(C)(C)C(=O)OC)C(C)(C)C(=O)OC,,0.97,14.8,66.7,9.58,9.575452,0.0474739039665947,9.4,9.58,,,,,ITO/PEDOT:PSS/PM6:OBO-2F/PDINN/Al,conventional,PDINN,PDINN,PEDOT:PSS,PEDOT:PSS,,chloroform,chloroform,,-5.56,-3.65,,,,
44948,10.1002/advs.202512690,10.1002/advs.202512690,PM6,DY4FO-V,PM6,DY4FO-V,CC1=CC(=CC(=C1)C2=C3C=CC(=C4C5=C(C=C(S5)/C=C\6/C(=O)C7=CC(=CC(=C7)F)C(=O)/C6=C\C8=CC(=C(S8)C9=CC(=CC(=C9)C)C(C)(C)C(=O)OC)C(C)(C)C(=O)OC)SC4=C3S2)C(C)(C)C(=O)OC)C(C)(C)C(=O)OC,,1.007,20.1,73.0,14.7,14.775711,0.5150408163265433,14.4,14.7,,,,,ITO/PEDOT:PSS/PM6:DY4FO-V/PDINN/Al,conventional,PDINN,PDINN,PEDOT:PSS,PEDOT:PSS,,chloroform,chloroform,,-5.56,-3.65,,,,
44949,10.1002/advs.202512690,10.1002/advs.202512690,PM6,DY6FO-V,PM6,DY6FO-V,CC1=CC(=CC(=C1)C2=C3C=CC(=C4C5=C(C=C(S5)/C=C\6/C(=O)C7=CC(=CC(=C7)F)C(=O)/C6=C\C8=CC(=C(S8)C9=CC(=CC(=C9)C)C(C)(C)C(=O)OC)C(C)(C)C(=O)OC)SC4=C3S2)C(C)(C)C(=O)OC)C(C)(C)C(=O)OC,,0.994,22.1,75.5,16.6,16.585387,0.0880301204819316,16.4,16.6,,,,,ITO/PEDOT:PSS/PM6:DY6FO-V/PDINN/Al,conventional,PDINN,PDINN,PEDOT:PSS,PEDOT:PSS,,chloroform,chloroform,,-5.56,-3.65,,,,
44950,10.1002/advs.202512690,10.1002/advs.202512690,PM6,PYFO-V,PM6,PYFO-V,CC1=CC(=CC(=C1)C2=C3C=CC(=C4C5=C(C=C(S5)/C=C\6/C(=O)C7=CC(=CC(=C7)F)C(=O)/C6=C\C8=CC(=C(S8)C9=CC(=CC(=C9)C)C(C)(C)C(=O)OC)C(C)(C)C(=O)OC)SC4=C3S2)C(C)(C)C(=O)OC)C(C)(C)C(=O)OC,,0.966,22.4,70.1,15.2,15.168518399999996,0.2071157894737032,14.9,15.2,,,,,ITO/PEDOT:PSS/PM6:PYFO-V/PDINN/Al,conventional,PDINN,PDINN,PEDOT:PSS,PEDOT:PSS,,chloroform,chloroform,,-5.56,-3.65,,,,
44963,10.1002/advs.202516088,10.1002/advs.202516088,PBDB,PC60BM,PBDB,PCBM,,CCCCC(=O)OCC1(C2=CC=CC=C2)C3=CC=CC4=CC=CC5=CC=CC6=CC=CC7=CC=CC1=C7C6=C5C4=C3,0.84,11.5,59.7,5.6,5.76702,2.9824999999999995,,,1:0.8,,,,ITO/PEDOT:PSS/active layer/PDINN/Ag,conventional,PDINN,PDINN,PEDOT:PSS,PEDOT:PSS,,,,,,,,-6.1,-3.7,
44964,10.1002/advs.202516088,10.1002/advs.202516088,PBDB-T,PC60BM,PBDB-T,PCBM,CCCCC(CC)Cc1ccc(-c2c3cc(-c4ccc(-c5sc(-c6ccc(C)s6)c6c5C(=O)c5c(CC(CC)CCCC)sc(CC(CC)CCCC)c5C6=O)s4)sc3c(-c3ccc(CC(CC)CCCC)s3)c3cc(C)sc23)s1,CCCCC(=O)OCC1(C2=CC=CC=C2)C3=CC=CC4=CC=CC5=CC=CC6=CC=CC7=CC=CC1=C7C6=C5C4=C3,0.94,12.6,50.7,6.1,6.004908,1.5588852459016278,,,1:0.8,,,,ITO/PEDOT:PSS/active layer/PDINN/Ag,conventional,PDINN,PDINN,PEDOT:PSS,PEDOT:PSS,,,,,-5.33,-3.48,,-6.1,-3.7,
44965,10.1002/advs.202516088,10.1002/advs.202516088,PBDB,ITIC-Th,PBDB,ITIC-Th,,CCCCCCc1ccc(C2(c3ccc(CCCCCC)s3)c3cc4c(cc3-c3sc5cc(/C=C6\C(=O)c7ccccc7C6=C(C#N)C#N)sc5c32)C(c2ccc(CCCCCC)s2)(c2ccc(CCCCCC)s2)c2c-4sc3cc(/C=C4\C(=O)c5ccccc5C4=C(C#N)C#N)sc23)s1,0.85,13.5,42.9,5.0,4.922775,1.5445000000000064,,,1:0.8,,,,ITO/PEDOT:PSS/active layer/PDINN/Ag,conventional,PDINN,PDINN,PEDOT:PSS,PEDOT:PSS,,,,,,,,-5.673,-3.909,
44966,10.1002/advs.202516088,10.1002/advs.202516088,PBDB-T,ITIC-Th,PBDB-T,ITIC-Th,CCCCC(CC)Cc1ccc(-c2c3cc(-c4ccc(-c5sc(-c6ccc(C)s6)c6c5C(=O)c5c(CC(CC)CCCC)sc(CC(CC)CCCC)c5C6=O)s4)sc3c(-c3ccc(CC(CC)CCCC)s3)c3cc(C)sc23)s1,CCCCCCc1ccc(C2(c3ccc(CCCCCC)s3)c3cc4c(cc3-c3sc5cc(/C=C6\C(=O)c7ccccc7C6=C(C#N)C#N)sc5c32)C(c2ccc(CCCCCC)s2)(c2ccc(CCCCCC)s2)c2c-4sc3cc(/C=C4\C(=O)c5ccccc5C4=C(C#N)C#N)sc23)s1,0.92,15.9,40.9,6.0,5.982852,0.2857999999999953,,,1:0.8,,,,ITO/PEDOT:PSS/active layer/PDINN/Ag,conventional,PDINN,PDINN,PEDOT:PSS,PEDOT:PSS,,,,,-5.33,-3.48,,-5.673,-3.909,
44967,10.1002/aelm.202101111,10.1002/aelm.202101111,PM6,Y6,PM6,Y6,COC(=O)C(C)(C)c1cc(C)cc(-c2sc3c4sc5cc(/C=C6/C(=O)c7cc(F)cc(c7)C(=O)/C6=C\c6cc(C(C)(C)C(=O)OC)c(-c7cc(C)cc(C(C)(C)C(=O)OC)c7)s6)sc5c4c(C(C)(C)C(=O)OC)ccc2-3)c1,CCCCCCCCCCCc1c(/C=C2\C(=O)c3cc(F)c(F)cc3C2=C(C#N)C#N)sc2c1sc1c3c4nsnc4c4c5sc6c(CCCCCCCCCCC)c(/C=C7\C(=O)c8cc(F)c(F)cc8C7=C(C#N)C#N)sc6c5n(CC(CC)CCCC)c4c3n(CC(CC)CCCC)c21,0.655,16.72,51.5,5.64,5.640073999999999,0.001312056737583,,,,,,,ITO/Cs2CO3/PM6:Y6/MoO3/Ag,,"Cs2CO3 (fresh, no photoannealing)",Cs2CO3,MoO3,MoO3,,,,,-5.56,-3.65,,-5.65,-4.09,
44968,10.1002/aelm.202101111,10.1002/aelm.202101111,PM6,Y6,PM6,Y6,COC(=O)C(C)(C)c1cc(C)cc(-c2sc3c4sc5cc(/C=C6/C(=O)c7cc(F)cc(c7)C(=O)/C6=C\c6cc(C(C)(C)C(=O)OC)c(-c7cc(C)cc(C(C)(C)C(=O)OC)c7)s6)sc5c4c(C(C)(C)C(=O)OC)ccc2-3)c1,CCCCCCCCCCCc1c(/C=C2\C(=O)c3cc(F)c(F)cc3C2=C(C#N)C#N)sc2c1sc1c3c4nsnc4c4c5sc6c(CCCCCCCCCCC)c(/C=C7\C(=O)c8cc(F)c(F)cc8C7=C(C#N)C#N)sc6c5n(CC(CC)CCCC)c4c3n(CC(CC)CCCC)c21,0.684,19.41,55.6,7.38,7.38170064,0.0230439024390263,,,,,,,ITO/Cs2CO3/PM6:Y6/MoO3/Ag,,Cs2CO3 (photoannealed 15 min),Cs2CO3,MoO3,MoO3,,,,,-5.56,-3.65,,-5.65,-4.09,
44969,10.1002/aelm.202101111,10.1002/aelm.202101111,PM6,Y6,PM6,Y6,COC(=O)C(C)(C)c1cc(C)cc(-c2sc3c4sc5cc(/C=C6/C(=O)c7cc(F)cc(c7)C(=O)/C6=C\c6cc(C(C)(C)C(=O)OC)c(-c7cc(C)cc(C(C)(C)C(=O)OC)c7)s6)sc5c4c(C(C)(C)C(=O)OC)ccc2-3)c1,CCCCCCCCCCCc1c(/C=C2\C(=O)c3cc(F)c(F)cc3C2=C(C#N)C#N)sc2c1sc1c3c4nsnc4c4c5sc6c(CCCCCCCCCCC)c(/C=C7\C(=O)c8cc(F)c(F)cc8C7=C(C#N)C#N)sc6c5n(CC(CC)CCCC)c4c3n(CC(CC)CCCC)c21,0.752,20.67,59.5,9.25,9.2485848,0.0152994594594433,,,,,,,ITO/Cs2CO3/PM6:Y6/MoO3/Ag,,Cs2CO3 (photoannealed 15 min),Cs2CO3,MoO3,MoO3,,,,,-5.56,-3.65,,-5.65,-4.09,
44970,10.1002/aelm.202101111,10.1002/aelm.202101111,PM6,Y6,PM6,Y6,COC(=O)C(C)(C)c1cc(C)cc(-c2sc3c4sc5cc(/C=C6/C(=O)c7cc(F)cc(c7)C(=O)/C6=C\c6cc(C(C)(C)C(=O)OC)c(-c7cc(C)cc(C(C)(C)C(=O)OC)c7)s6)sc5c4c(C(C)(C)C(=O)OC)ccc2-3)c1,CCCCCCCCCCCc1c(/C=C2\C(=O)c3cc(F)c(F)cc3C2=C(C#N)C#N)sc2c1sc1c3c4nsnc4c4c5sc6c(CCCCCCCCCCC)c(/C=C7\C(=O)c8cc(F)c(F)cc8C7=C(C#N)C#N)sc6c5n(CC(CC)CCCC)c4c3n(CC(CC)CCCC)c21,0.786,21.8,64.5,11.05,11.051946,0.0176108597285088,,,,,,,ITO/Cs2CO3/PM6:Y6/MoO3/Ag,,Cs2CO3 (photoannealed 15 min),Cs2CO3,MoO3,MoO3,,,,,-5.56,-3.65,,-5.65,-4.09,
44971,10.1002/aelm.202101111,10.1002/aelm.202101111,PM6,Y6,PM6,Y6,COC(=O)C(C)(C)c1cc(C)cc(-c2sc3c4sc5cc(/C=C6/C(=O)c7cc(F)cc(c7)C(=O)/C6=C\c6cc(C(C)(C)C(=O)OC)c(-c7cc(C)cc(C(C)(C)C(=O)OC)c7)s6)sc5c4c(C(C)(C)C(=O)OC)ccc2-3)c1,CCCCCCCCCCCc1c(/C=C2\C(=O)c3cc(F)c(F)cc3C2=C(C#N)C#N)sc2c1sc1c3c4nsnc4c4c5sc6c(CCCCCCCCCCC)c(/C=C7\C(=O)c8cc(F)c(F)cc8C7=C(C#N)C#N)sc6c5n(CC(CC)CCCC)c4c3n(CC(CC)CCCC)c21,0.812,23.34,68.5,12.98,12.982174800000005,0.0167550077041784,,,,,,,ITO/Cs2CO3/PM6:Y6/MoO3/Ag,inverted nonfullerene polymer solar cell,Cs2CO3 (photoannealed 15 min),Cs2CO3,MoO3,MoO3,,,,,-5.56,-3.65,,-5.65,-4.09,
44972,10.1002/aelm.202101111,10.1002/aelm.202101111,PM6,Y6,PM6,Y6,COC(=O)C(C)(C)c1cc(C)cc(-c2sc3c4sc5cc(/C=C6/C(=O)c7cc(F)cc(c7)C(=O)/C6=C\c6cc(C(C)(C)C(=O)OC)c(-c7cc(C)cc(C(C)(C)C(=O)OC)c7)s6)sc5c4c(C(C)(C)C(=O)OC)ccc2-3)c1,CCCCCCCCCCCc1c(/C=C2\C(=O)c3cc(F)c(F)cc3C2=C(C#N)C#N)sc2c1sc1c3c4nsnc4c4c5sc6c(CCCCCCCCCCC)c(/C=C7\C(=O)c8cc(F)c(F)cc8C7=C(C#N)C#N)sc6c5n(CC(CC)CCCC)c4c3n(CC(CC)CCCC)c21,0.845,24.32,69.5,14.28,14.282528,0.017703081232492,,,,,,,ITO/Cs2CO3/PM6:Y6/MoO3/Ag,inverted nonfullerene polymer solar cell,Cs2CO3 (photoannealed 15 min),Cs2CO3,MoO3,MoO3,,,,,-5.56,-3.65,,-5.65,-4.09,
44973,10.1002/aelm.202101111,10.1002/aelm.202101111,PM6,Y6,PM6,Y6,COC(=O)C(C)(C)c1cc(C)cc(-c2sc3c4sc5cc(/C=C6/C(=O)c7cc(F)cc(c7)C(=O)/C6=C\c6cc(C(C)(C)C(=O)OC)c(-c7cc(C)cc(C(C)(C)C(=O)OC)c7)s6)sc5c4c(C(C)(C)C(=O)OC)ccc2-3)c1,CCCCCCCCCCCc1c(/C=C2\C(=O)c3cc(F)c(F)cc3C2=C(C#N)C#N)sc2c1sc1c3c4nsnc4c4c5sc6c(CCCCCCCCCCC)c(/C=C7\C(=O)c8cc(F)c(F)cc8C7=C(C#N)C#N)sc6c5n(CC(CC)CCCC)c4c3n(CC(CC)CCCC)c21,0.867,25.35,70.6,15.52,15.5167857,0.0207106958762872,,,,,,,ITO/Cs2CO3/PM6:Y6/MoO3/Ag,inverted nonfullerene polymer solar cell,Cs2CO3 (photoannealed 15 min),Cs2CO3,MoO3,MoO3,,,,,-5.56,-3.65,,-5.65,-4.09,
44974,10.1002/aelm.202101111,10.1002/aelm.202101111,PM6,Y6,PM6,Y6,COC(=O)C(C)(C)c1cc(C)cc(-c2sc3c4sc5cc(/C=C6/C(=O)c7cc(F)cc(c7)C(=O)/C6=C\c6cc(C(C)(C)C(=O)OC)c(-c7cc(C)cc(C(C)(C)C(=O)OC)c7)s6)sc5c4c(C(C)(C)C(=O)OC)ccc2-3)c1,CCCCCCCCCCCc1c(/C=C2\C(=O)c3cc(F)c(F)cc3C2=C(C#N)C#N)sc2c1sc1c3c4nsnc4c4c5sc6c(CCCCCCCCCCC)c(/C=C7\C(=O)c8cc(F)c(F)cc8C7=C(C#N)C#N)sc6c5n(CC(CC)CCCC)c4c3n(CC(CC)CCCC)c21,0.867,25.35,70.7,15.54,15.538764150000002,0.0079527027026829,,,,,,,ITO/Cs2CO3/PM6:Y6/MoO3/Ag,inverted nonfullerene polymer solar cell,Cs2CO3 (photoannealed 15 min),Cs2CO3,MoO3,MoO3,,,,,-5.56,-3.65,,-5.65,-4.09,
44975,10.1002/aelm.202101111,10.1002/aelm.202101111,PM6,Y6,PM6,Y6,COC(=O)C(C)(C)c1cc(C)cc(-c2sc3c4sc5cc(/C=C6/C(=O)c7cc(F)cc(c7)C(=O)/C6=C\c6cc(C(C)(C)C(=O)OC)c(-c7cc(C)cc(C(C)(C)C(=O)OC)c7)s6)sc5c4c(C(C)(C)C(=O)OC)ccc2-3)c1,CCCCCCCCCCCc1c(/C=C2\C(=O)c3cc(F)c(F)cc3C2=C(C#N)C#N)sc2c1sc1c3c4nsnc4c4c5sc6c(CCCCCCCCCCC)c(/C=C7\C(=O)c8cc(F)c(F)cc8C7=C(C#N)C#N)sc6c5n(CC(CC)CCCC)c4c3n(CC(CC)CCCC)c21,0.867,25.33,70.8,15.55,15.548465879999998,0.0098657234726836,,,,,,,ITO/Cs2CO3/PM6:Y6/MoO3/Ag,inverted nonfullerene polymer solar cell,Cs2CO3 (photoannealed 15 min),Cs2CO3,MoO3,MoO3,,,,,-5.56,-3.65,,-5.65,-4.09,
44977,10.1002/aelm.202101111,10.1002/aelm.202101111,PM6,Y6,PM6,Y6,COC(=O)C(C)(C)c1cc(C)cc(-c2sc3c4sc5cc(/C=C6/C(=O)c7cc(F)cc(c7)C(=O)/C6=C\c6cc(C(C)(C)C(=O)OC)c(-c7cc(C)cc(C(C)(C)C(=O)OC)c7)s6)sc5c4c(C(C)(C)C(=O)OC)ccc2-3)c1,CCCCCCCCCCCc1c(/C=C2\C(=O)c3cc(F)c(F)cc3C2=C(C#N)C#N)sc2c1sc1c3c4nsnc4c4c5sc6c(CCCCCCCCCCC)c(/C=C7\C(=O)c8cc(F)c(F)cc8C7=C(C#N)C#N)sc6c5n(CC(CC)CCCC)c4c3n(CC(CC)CCCC)c21,0.865,25.29,70.5,15.42,15.42247425,0.0160457198443616,15.42,15.42,,,,,ITO/Cs2CO3/PM6:Y6/MoO3/Ag,inverted nonfullerene polymer solar cell,Cs2CO3 (photoannealed 15 min),Cs2CO3,MoO3,MoO3,,,,130.0,-5.56,-3.65,,-5.65,-4.09,
44978,10.1002/aelm.202101111,10.1002/aelm.202101111,PM6,Y6,PM6,Y6,COC(=O)C(C)(C)c1cc(C)cc(-c2sc3c4sc5cc(/C=C6/C(=O)c7cc(F)cc(c7)C(=O)/C6=C\c6cc(C(C)(C)C(=O)OC)c(-c7cc(C)cc(C(C)(C)C(=O)OC)c7)s6)sc5c4c(C(C)(C)C(=O)OC)ccc2-3)c1,CCCCCCCCCCCc1c(/C=C2\C(=O)c3cc(F)c(F)cc3C2=C(C#N)C#N)sc2c1sc1c3c4nsnc4c4c5sc6c(CCCCCCCCCCC)c(/C=C7\C(=O)c8cc(F)c(F)cc8C7=C(C#N)C#N)sc6c5n(CC(CC)CCCC)c4c3n(CC(CC)CCCC)c21,0.865,25.5,70.9,15.64,15.638767500000002,0.0078804347825999,15.64,15.64,,,,,ITO/Cs2CO3/PM6:Y6/MoO3/Ag,inverted nonfullerene polymer solar cell,Cs2CO3 (photoannealed 15 min),Cs2CO3,MoO3,MoO3,,,,,-5.56,-3.65,,-5.65,-4.09,
44979,10.1002/aenm.201902430,10.1002/aenm.201902430,PffBT4T-2OD,IDTBR,PffBT4T-2OD,IDTBR,CCCCCCCCCCC(CCCCCCCC)Cc1csc(-c2c(F)c(F)c(-c3cc(CC(CCCCCCCC)CCCCCCCCCC)c(-c4ccc(-c5cccs5)s4)s3)c3nsnc23)c1,CCN1C(=O)/C(=C/c2ccc(-c3cc4c(s3)-c3cc5c(cc3C4(CC)CC)-c3sc(-c4ccc(/C=C6\SC(=S)N(CC)C6=O)c6nsnc46)cc3C5(CC)CC)c3nsnc23)SC1=S,1.06,12.6,61.0,8.0,8.14716,1.839499999999994,8.0,8.0,,,,,inverted,inverted,ZnO,ZnO,MoOx,MoO3,,,,,-5.32,-3.7,,-5.63,-3.8,
44980,10.1002/aenm.201902430,10.1002/aenm.201902430,PffBT4T90-co-3T10,IDTBR,PffBT4T90-co-3T10,IDTBR,,CCN1C(=O)/C(=C/c2ccc(-c3cc4c(s3)-c3cc5c(cc3C4(CC)CC)-c3sc(-c4ccc(/C=C6\SC(=S)N(CC)C6=O)c6nsnc46)cc3C5(CC)CC)c3nsnc23)SC1=S,1.07,13.0,63.0,8.7,8.763300000000001,0.7275862068965712,8.7,8.7,,,,,inverted,inverted,ZnO,ZnO,MoOx,MoO3,,,,,,,,-5.63,-3.8,
44981,10.1002/aenm.201902430,10.1002/aenm.201902430,PffBT4T70-co-3T30,IDTBR,PffBT4T70-co-3T30,IDTBR,,CCN1C(=O)/C(=C/c2ccc(-c3cc4c(s3)-c3cc5c(cc3C4(CC)CC)-c3sc(-c4ccc(/C=C6\SC(=S)N(CC)C6=O)c6nsnc46)cc3C5(CC)CC)c3nsnc23)SC1=S,1.05,10.7,62.0,6.8,6.965699999999999,2.4367647058823425,6.8,6.8,,,,,inverted,inverted,ZnO,ZnO,MoOx,MoO3,,,,,,,,-5.63,-3.8,
44982,10.1002/aenm.201902430,10.1002/aenm.201902430,PffBT4T50-co-3T50,IDTBR,PffBT4T50-co-3T50,IDTBR,,CCN1C(=O)/C(=C/c2ccc(-c3cc4c(s3)-c3cc5c(cc3C4(CC)CC)-c3sc(-c4ccc(/C=C6\SC(=S)N(CC)C6=O)c6nsnc46)cc3C5(CC)CC)c3nsnc23)SC1=S,1.07,4.2,51.0,2.2,2.2919400000000003,4.179090909090915,2.2,2.2,,,,,inverted,inverted,ZnO,ZnO,MoOx,MoO3,,,,,,,,-5.63,-3.8,
44983,10.1002/aenm.201902430,10.1002/aenm.201902430,PffBT3T-2OD,IDTBR,PffBT3T-2OD,IDTBR,,CCN1C(=O)/C(=C/c2ccc(-c3cc4c(s3)-c3cc5c(cc3C4(CC)CC)-c3sc(-c4ccc(/C=C6\SC(=S)N(CC)C6=O)c6nsnc46)cc3C5(CC)CC)c3nsnc23)SC1=S,0.91,3.6,52.0,1.8,1.70352,5.359999999999994,1.8,1.8,,,,,inverted,inverted,ZnO,ZnO,MoOx,MoO3,,,,,,,,-5.63,-3.8,
44993,10.1002/aenm.201903278,10.1002/aenm.201903278,F2-F0,PC71BM,F2-F0,PC71BM,,COC(=O)CCCC1(c2ccccc2)C23c4c5ccc6c7cc8c9c%10c(cc%11cc%12c%13c%14c(cc%15c%16ccc-5c2c%16c2c5c%16c%17c(c(c46)c7c9c%17c4c%10c%11c%13c4c%16c%14c%152)C513)C%12)C8,0.73,19.2,68.0,9.6,9.53088,0.7199999999999984,9.2,9.6,1:2,,,,ITO/ZnO/active layer/MoOx/Ag,inverted,ZnO,ZnO,MoOx,MoO3,300.0,,,,,,,-5.9,-3.9,
44994,10.1002/aenm.201903278,10.1002/aenm.201903278,F2-F2,PC71BM,F2-F2,PC71BM,,COC(=O)CCCC1(c2ccccc2)C23c4c5ccc6c7cc8c9c%10c(cc%11cc%12c%13c%14c(cc%15c%16ccc-5c2c%16c2c5c%16c%17c(c(c46)c7c9c%17c4c%10c%11c%13c4c%16c%14c%152)C513)C%12)C8,0.84,17.8,72.0,10.8,10.765440000000002,0.319999999999991,10.4,10.8,1:1.5,,,,ITO/ZnO/active layer/MoOx/Ag,inverted,ZnO,ZnO,MoOx,MoO3,190.0,,,,,,,-5.9,-3.9,
44995,10.1002/aenm.201903278,10.1002/aenm.201903278,F0-F0,PC71BM,F0-F0,PC71BM,,COC(=O)CCCC1(c2ccccc2)C23c4c5ccc6c7cc8c9c%10c(cc%11cc%12c%13c%14c(cc%15c%16ccc-5c2c%16c2c5c%16c%17c(c(c46)c7c9c%17c4c%10c%11c%13c4c%16c%14c%152)C513)C%12)C8,0.71,19.4,71.0,9.6,9.77954,1.8702083333333268,9.2,9.6,1:2,,,,ITO/ZnO/active layer/MoOx/Ag,inverted,ZnO,ZnO,MoOx,MoO3,320.0,,,,,,,-5.9,-3.9,
44996,10.1002/aenm.201903278,10.1002/aenm.201903278,F0-F2,PC71BM,F0-F2,PC71BM,,COC(=O)CCCC1(c2ccccc2)C23c4c5ccc6c7cc8c9c%10c(cc%11cc%12c%13c%14c(cc%15c%16ccc-5c2c%16c2c5c%16c%17c(c(c46)c7c9c%17c4c%10c%11c%13c4c%16c%14c%152)C513)C%12)C8,0.81,19.3,68.0,10.1,10.63044,5.2518811881188165,9.7,10.1,1:2,,,,ITO/ZnO/active layer/MoOx/Ag,inverted,ZnO,ZnO,MoOx,MoO3,240.0,,,,,,,-5.9,-3.9,
44997,10.1002/aenm.201903294,10.1002/aenm.201903294,PTB7-Th,IEICO-4F,PTB7-Th,IEICO-4F,CCCCC(CC)COC(=O)c1sc2csc(-c3cc4c(-c5ccc(CC(CC)CCCC)s5)c5sccc5c(-c5ccc(CC(CC)CCCC)s5)c4s3)c2c1F,CCCCCCc1ccc(C2(c3ccc(CCCCCC)cc3)c3cc4c(cc3-c3sc(-c5sc(/C=C6\C(=O)c7cc(F)c(F)cc7C6=C(C#N)C#N)cc5OCC(CC)CCCC)cc32)C(c2ccc(CCCCCC)cc2)(c2ccc(CCCCCC)cc2)c2cc(-c3scc(/C=C5/C(=O)c6cc(F)c(F)cc6C5=C(C#N)C#N)c3OCC(CC)CCCC)sc2-4)cc1,0.65,27.6,58.0,10.12,10.4052,2.818181818181833,10.09,10.12,,,,,ITO/ZnO/CQD ink/EDT-CQD/Au,single-junction CQD,ZnO,,EDT-CQD,,400.0,,,,-5.21,-3.6,,-5.44,-4.19,
44998,10.1002/aenm.201903294,10.1002/aenm.201903294,PTB7-Th,IEICO-4F,PTB7-Th,IEICO-4F,CCCCC(CC)COC(=O)c1sc2csc(-c3cc4c(-c5ccc(CC(CC)CCCC)s5)c5sccc5c(-c5ccc(CC(CC)CCCC)s5)c4s3)c2c1F,CCCCCCc1ccc(C2(c3ccc(CCCCCC)cc3)c3cc4c(cc3-c3sc(-c5sc(/C=C6\C(=O)c7cc(F)c(F)cc7C6=C(C#N)C#N)cc5OCC(CC)CCCC)cc32)C(c2ccc(CCCCCC)cc2)(c2ccc(CCCCCC)cc2)c2cc(-c3scc(/C=C5/C(=O)c6cc(F)c(F)cc6C5=C(C#N)C#N)c3OCC(CC)CCCC)sc2-4)cc1,0.66,26.62,63.0,11.17,11.068596000000005,0.90782452999102,11.07,11.17,,,,,Single-junction CQD,single-junction,ZnO,,EDT-CQD,,370.0,,,,-5.21,-3.6,,-5.44,-4.19,
44999,10.1002/aenm.201903294,10.1002/aenm.201903294,PTB7-Th,IEICO-4F,PTB7-Th,IEICO-4F,CCCCC(CC)COC(=O)c1sc2csc(-c3cc4c(-c5ccc(CC(CC)CCCC)s5)c5sccc5c(-c5ccc(CC(CC)CCCC)s5)c4s3)c2c1F,CCCCCCc1ccc(C2(c3ccc(CCCCCC)cc3)c3cc4c(cc3-c3sc(-c5sc(/C=C6\C(=O)c7cc(F)c(F)cc7C6=C(C#N)C#N)cc5OCC(CC)CCCC)cc32)C(c2ccc(CCCCCC)cc2)(c2ccc(CCCCCC)cc2)c2cc(-c3scc(/C=C5/C(=O)c6cc(F)c(F)cc6C5=C(C#N)C#N)c3OCC(CC)CCCC)sc2-4)cc1,0.65,23.33,66.0,9.97,10.00857,0.3868605817452177,9.92,9.97,,,,,ITO/ZnO/CQD ink/EDT-CQD/Au,single-junction CQD,ZnO,,EDT-CQD,,280.0,,,,-5.21,-3.6,,-5.44,-4.19,
45000,10.1002/aenm.201903294,10.1002/aenm.201903294,PTB7-Th,IEICO-4F,PTB7-Th,IEICO-4F,CCCCC(CC)COC(=O)c1sc2csc(-c3cc4c(-c5ccc(CC(CC)CCCC)s5)c5sccc5c(-c5ccc(CC(CC)CCCC)s5)c4s3)c2c1F,CCCCCCc1ccc(C2(c3ccc(CCCCCC)cc3)c3cc4c(cc3-c3sc(-c5sc(/C=C6\C(=O)c7cc(F)c(F)cc7C6=C(C#N)C#N)cc5OCC(CC)CCCC)cc32)C(c2ccc(CCCCCC)cc2)(c2ccc(CCCCCC)cc2)c2cc(-c3scc(/C=C5/C(=O)c6cc(F)c(F)cc6C5=C(C#N)C#N)c3OCC(CC)CCCC)sc2-4)cc1,0.66,23.72,69.0,10.79,10.802088,0.1120296570899175,10.34,10.79,,,,,Single-junction CQD,single-junction,ZnO,,EDT-CQD,,210.0,,,,-5.21,-3.6,,-5.44,-4.19,
45001,10.1002/aenm.201903294,10.1002/aenm.201903294,PTB7-Th,IEICO-4F,PTB7-Th,IEICO-4F,CCCCC(CC)COC(=O)c1sc2csc(-c3cc4c(-c5ccc(CC(CC)CCCC)s5)c5sccc5c(-c5ccc(CC(CC)CCCC)s5)c4s3)c2c1F,CCCCCCc1ccc(C2(c3ccc(CCCCCC)cc3)c3cc4c(cc3-c3sc(-c5sc(/C=C6\C(=O)c7cc(F)c(F)cc7C6=C(C#N)C#N)cc5OCC(CC)CCCC)cc32)C(c2ccc(CCCCCC)cc2)(c2ccc(CCCCCC)cc2)c2cc(-c3scc(/C=C5/C(=O)c6cc(F)c(F)cc6C5=C(C#N)C#N)c3OCC(CC)CCCC)sc2-4)cc1,0.69,24.13,66.0,11.02,10.988802,0.2831034482758606,10.81,11.02,,,,,Single-junction BHJ,inverted,ZnO,,MoOx,,130.0,,,,-5.21,-3.6,,-5.44,-4.19,
45003,10.1002/aenm.201903294,10.1002/aenm.201903294,PTB7-Th,IEICO-4F,PTB7-Th,IEICO-4F,CCCCC(CC)COC(=O)c1sc2csc(-c3cc4c(-c5ccc(CC(CC)CCCC)s5)c5sccc5c(-c5ccc(CC(CC)CCCC)s5)c4s3)c2c1F,CCCCCCc1ccc(C2(c3ccc(CCCCCC)cc3)c3cc4c(cc3-c3sc(-c5sc(/C=C6\C(=O)c7cc(F)c(F)cc7C6=C(C#N)C#N)cc5OCC(CC)CCCC)cc32)C(c2ccc(CCCCCC)cc2)(c2ccc(CCCCCC)cc2)c2cc(-c3scc(/C=C5/C(=O)c6cc(F)c(F)cc6C5=C(C#N)C#N)c3OCC(CC)CCCC)sc2-4)cc1,0.65,19.27,72.0,9.09,9.01836,0.7881188118811923,8.89,9.09,,,,,ITO/ZnO/CQD ink/EDT-CQD/Au,single-junction CQD,ZnO,,EDT-CQD,,160.0,,,,-5.21,-3.6,,-5.44,-4.19,
45004,10.1002/aenm.201903294,10.1002/aenm.201903294,PTB7-Th,IEICO-4F,PTB7-Th,IEICO-4F,CCCCC(CC)COC(=O)c1sc2csc(-c3cc4c(-c5ccc(CC(CC)CCCC)s5)c5sccc5c(-c5ccc(CC(CC)CCCC)s5)c4s3)c2c1F,CCCCCCc1ccc(C2(c3ccc(CCCCCC)cc3)c3cc4c(cc3-c3sc(-c5sc(/C=C6\C(=O)c7cc(F)c(F)cc7C6=C(C#N)C#N)cc5OCC(CC)CCCC)cc32)C(c2ccc(CCCCCC)cc2)(c2ccc(CCCCCC)cc2)c2cc(-c3scc(/C=C5/C(=O)c6cc(F)c(F)cc6C5=C(C#N)C#N)c3OCC(CC)CCCC)sc2-4)cc1,0.66,18.68,73.0,9.02,9.000024000000002,0.2214634146341241,8.79,9.02,,,,,ITO/ZnO/CQD ink/EDT-CQD/Au,single-junction CQD,ZnO,,EDT-CQD,,140.0,,,,-5.21,-3.6,,-5.44,-4.19,
45005,10.1002/aenm.201903294,10.1002/aenm.201903294,PTB7-Th,IEICO-4F,PTB7-Th,IEICO-4F,CCCCC(CC)COC(=O)c1sc2csc(-c3cc4c(-c5ccc(CC(CC)CCCC)s5)c5sccc5c(-c5ccc(CC(CC)CCCC)s5)c4s3)c2c1F,CCCCCCc1ccc(C2(c3ccc(CCCCCC)cc3)c3cc4c(cc3-c3sc(-c5sc(/C=C6\C(=O)c7cc(F)c(F)cc7C6=C(C#N)C#N)cc5OCC(CC)CCCC)cc32)C(c2ccc(CCCCCC)cc2)(c2ccc(CCCCCC)cc2)c2cc(-c3scc(/C=C5/C(=O)c6cc(F)c(F)cc6C5=C(C#N)C#N)c3OCC(CC)CCCC)sc2-4)cc1,0.67,17.12,72.0,8.2,8.258688000000001,0.7157073170731933,8.08,8.2,,,,,Single-junction CQD,single-junction,ZnO,,EDT-CQD,,120.0,,,,-5.21,-3.6,,-5.44,-4.19,
45011,10.1002/aenm.201903585,10.1002/aenm.201903585,J52,i-IEICO-2F,J52,i-IEICO-2F,CCCCCCCCC(CCCCCC)Cn1nc2c(-c3cccs3)c(F)c(F)c(-c3ccc(-c4cc5c(-c6ccc(CC(CC)CCCC)s6)c6sccc6c(-c6ccc(CC(CC)CCCC)s6)c5s4)s3)c2n1,CCCCCCc1ccc(C2(c3ccc(CCCCCC)cc3)c3cc4c(cc3-c3sc(-c5scc(/C=C6\C(=O)c7cc(F)ccc7C6=C(C#N)C#N)c5OCC(CC)CCCC)cc32)C(c2ccc(CCCCCC)cc2)(c2ccc(CCCCCC)cc2)c2cc(-c3scc(/C=C5\C(=O)c6cc(F)ccc6C5=C(C#N)C#N)c3OCC(CC)CCCC)sc2-4)cc1,0.93,15.29,62.0,8.82,8.816214,0.0429251700680254,,,,,,,ITO/PEDOT:PSS/J52:i-IEICO-2F/ZnO/Al,conventional,ZnO,ZnO,PEDOT:PSS,PEDOT:PSS,,chloroform,chloroform,,-5.2,-3.05,,-5.29,-3.73,
