Repository: JiYiqaq/PCE-KA-GNN

# Data directory

- `raw/Active_Database.csv` is the immutable source dataset bundled under CC BY 4.0. Do not overwrite it with processed data.
- `processed/` is created and populated by the training pipeline. Generated `.pt` and `.pth` caches are intentionally ignored by Git because they can exceed GitHub's normal single-file limit.

See `../DATA_LICENSE.md` for provenance, license and checksum information.

File: data/raw/Active_Database.csv (part 78 of 471)
id,doi,doi_norm,donor,acceptor,donor_canonical,acceptor_canonical,donor_smiles,acceptor_smiles,voc,jsc,ff,pce,pce_recomputed,pce_relative_error_percent,pce_avg,pce_best,d_a_ratio,additive,additive_canonical,additive_ratio,device_structure,device_type,etl,etl_canonical,htl,htl_canonical,active_layer_thickness,solvent,solvent_canonical,annealing_temp,homo_d,lumo_d,eg_d,homo_a,lumo_a,eg_a
45012,10.1002/aenm.201903585,10.1002/aenm.201903585,J52,i-IEICO-2F,J52,i-IEICO-2F,CCCCCCCCC(CCCCCC)Cn1nc2c(-c3cccs3)c(F)c(F)c(-c3ccc(-c4cc5c(-c6ccc(CC(CC)CCCC)s6)c6sccc6c(-c6ccc(CC(CC)CCCC)s6)c5s4)s3)c2n1,CCCCCCc1ccc(C2(c3ccc(CCCCCC)cc3)c3cc4c(cc3-c3sc(-c5scc(/C=C6\C(=O)c7cc(F)ccc7C6=C(C#N)C#N)c5OCC(CC)CCCC)cc32)C(c2ccc(CCCCCC)cc2)(c2ccc(CCCCCC)cc2)c2cc(-c3scc(/C=C5\C(=O)c6cc(F)ccc6C5=C(C#N)C#N)c3OCC(CC)CCCC)sc2-4)cc1,0.92,16.01,60.0,8.84,8.837520000000001,0.0280542986425167,,,1:1,,,,ITO/PEDOT:PSS/J52:i-IEICO-2F/ZnO/Al,conventional,ZnO,ZnO,PEDOT:PSS,PEDOT:PSS,,chloroform,chloroform,80.0,-5.2,-3.05,,-5.29,-3.73,
45013,10.1002/aenm.201903585,10.1002/aenm.201903585,J52,i-IEICO-2F,J52,i-IEICO-2F,CCCCCCCCC(CCCCCC)Cn1nc2c(-c3cccs3)c(F)c(F)c(-c3ccc(-c4cc5c(-c6ccc(CC(CC)CCCC)s6)c6sccc6c(-c6ccc(CC(CC)CCCC)s6)c5s4)s3)c2n1,CCCCCCc1ccc(C2(c3ccc(CCCCCC)cc3)c3cc4c(cc3-c3sc(-c5scc(/C=C6\C(=O)c7cc(F)ccc7C6=C(C#N)C#N)c5OCC(CC)CCCC)cc32)C(c2ccc(CCCCCC)cc2)(c2ccc(CCCCCC)cc2)c2cc(-c3scc(/C=C5\C(=O)c6cc(F)ccc6C5=C(C#N)C#N)c3OCC(CC)CCCC)sc2-4)cc1,0.93,15.87,64.0,9.45,9.445824,0.0441904761904686,,,,,,,ITO/PEDOT:PSS/J52:i-IEICO-2F/ZnO/Al,conventional,ZnO,ZnO,PEDOT:PSS,PEDOT:PSS,,chloroform,chloroform,100.0,-5.2,-3.05,,-5.29,-3.73,
45014,10.1002/aenm.201903585,10.1002/aenm.201903585,J52,i-IEICO-2F,J52,i-IEICO-2F,CCCCCCCCC(CCCCCC)Cn1nc2c(-c3cccs3)c(F)c(F)c(-c3ccc(-c4cc5c(-c6ccc(CC(CC)CCCC)s6)c6sccc6c(-c6ccc(CC(CC)CCCC)s6)c5s4)s3)c2n1,CCCCCCc1ccc(C2(c3ccc(CCCCCC)cc3)c3cc4c(cc3-c3sc(-c5scc(/C=C6\C(=O)c7cc(F)ccc7C6=C(C#N)C#N)c5OCC(CC)CCCC)cc32)C(c2ccc(CCCCCC)cc2)(c2ccc(CCCCCC)cc2)c2cc(-c3scc(/C=C5\C(=O)c6cc(F)ccc6C5=C(C#N)C#N)c3OCC(CC)CCCC)sc2-4)cc1,0.93,15.81,69.0,10.15,10.145277,0.046532019704436,,,,,,,ITO/PEDOT:PSS/J52:i-IEICO-2F/ZnO/Al,conventional,ZnO,ZnO,PEDOT:PSS,PEDOT:PSS,,chloroform,chloroform,130.0,-5.2,-3.05,,-5.29,-3.73,
45015,10.1002/aenm.201903585,10.1002/aenm.201903585,J52,i-IEICO-2F,J52,i-IEICO-2F,CCCCCCCCC(CCCCCC)Cn1nc2c(-c3cccs3)c(F)c(F)c(-c3ccc(-c4cc5c(-c6ccc(CC(CC)CCCC)s6)c6sccc6c(-c6ccc(CC(CC)CCCC)s6)c5s4)s3)c2n1,CCCCCCc1ccc(C2(c3ccc(CCCCCC)cc3)c3cc4c(cc3-c3sc(-c5scc(/C=C6\C(=O)c7cc(F)ccc7C6=C(C#N)C#N)c5OCC(CC)CCCC)cc32)C(c2ccc(CCCCCC)cc2)(c2ccc(CCCCCC)cc2)c2cc(-c3scc(/C=C5\C(=O)c6cc(F)ccc6C5=C(C#N)C#N)c3OCC(CC)CCCC)sc2-4)cc1,0.93,16.61,73.0,11.28,11.276529,0.0307712765957387,,,,,,,ITO/PEDOT:PSS/J52:i-IEICO-2F/ZnO/Al,conventional,ZnO,ZnO,PEDOT:PSS,PEDOT:PSS,,chloroform,chloroform,150.0,-5.2,-3.05,,-5.29,-3.73,
45016,10.1002/aenm.201903585,10.1002/aenm.201903585,J52,i-IEICO-2F,J52,i-IEICO-2F,CCCCCCCCC(CCCCCC)Cn1nc2c(-c3cccs3)c(F)c(F)c(-c3ccc(-c4cc5c(-c6ccc(CC(CC)CCCC)s6)c6sccc6c(-c6ccc(CC(CC)CCCC)s6)c5s4)s3)c2n1,CCCCCCc1ccc(C2(c3ccc(CCCCCC)cc3)c3cc4c(cc3-c3sc(-c5scc(/C=C6\C(=O)c7cc(F)ccc7C6=C(C#N)C#N)c5OCC(CC)CCCC)cc32)C(c2ccc(CCCCCC)cc2)(c2ccc(CCCCCC)cc2)c2cc(-c3scc(/C=C5\C(=O)c6cc(F)ccc6C5=C(C#N)C#N)c3OCC(CC)CCCC)sc2-4)cc1,0.92,16.52,70.0,10.64,10.63888,0.0105263157894925,,,1:1,,,,ITO/PEDOT:PSS/J52:i-IEICO-2F/ZnO/Al,conventional,ZnO,ZnO,PEDOT:PSS,PEDOT:PSS,,chloroform,chloroform,170.0,-5.2,-3.05,,-5.29,-3.73,
45017,10.1002/aenm.201903585,10.1002/aenm.201903585,J52,i-IEICO-2F,J52,i-IEICO-2F,CCCCCCCCC(CCCCCC)Cn1nc2c(-c3cccs3)c(F)c(F)c(-c3ccc(-c4cc5c(-c6ccc(CC(CC)CCCC)s6)c6sccc6c(-c6ccc(CC(CC)CCCC)s6)c5s4)s3)c2n1,CCCCCCc1ccc(C2(c3ccc(CCCCCC)cc3)c3cc4c(cc3-c3sc(-c5scc(/C=C6\C(=O)c7cc(F)ccc7C6=C(C#N)C#N)c5OCC(CC)CCCC)cc32)C(c2ccc(CCCCCC)cc2)(c2ccc(CCCCCC)cc2)c2cc(-c3scc(/C=C5\C(=O)c6cc(F)ccc6C5=C(C#N)C#N)c3OCC(CC)CCCC)sc2-4)cc1,0.91,16.18,71.0,10.45,10.453898000000002,0.0373014354067279,,,1:1,,,,ITO/PEDOT:PSS/J52:i-IEICO-2F/ZnO/Al,conventional,ZnO,ZnO,PEDOT:PSS,PEDOT:PSS,,chloroform,chloroform,180.0,-5.2,-3.05,,-5.29,-3.73,
45018,10.1002/aenm.201903585,10.1002/aenm.201903585,J52,i-IEICO-2F,J52,i-IEICO-2F,CCCCCCCCC(CCCCCC)Cn1nc2c(-c3cccs3)c(F)c(F)c(-c3ccc(-c4cc5c(-c6ccc(CC(CC)CCCC)s6)c6sccc6c(-c6ccc(CC(CC)CCCC)s6)c5s4)s3)c2n1,CCCCCCc1ccc(C2(c3ccc(CCCCCC)cc3)c3cc4c(cc3-c3sc(-c5scc(/C=C6\C(=O)c7cc(F)ccc7C6=C(C#N)C#N)c5OCC(CC)CCCC)cc32)C(c2ccc(CCCCCC)cc2)(c2ccc(CCCCCC)cc2)c2cc(-c3scc(/C=C5\C(=O)c6cc(F)ccc6C5=C(C#N)C#N)c3OCC(CC)CCCC)sc2-4)cc1,0.92,15.4,70.0,9.92,9.9176,0.0241935483870941,,,1:1,,,,ITO/PEDOT:PSS/J52:i-IEICO-2F/ZnO/Al,conventional,ZnO,ZnO,PEDOT:PSS,PEDOT:PSS,,chloroform,chloroform,200.0,-5.2,-3.05,,-5.29,-3.73,
45019,10.1002/aenm.201903609,10.1002/aenm.201903609,PTB7-Th,FOIC,PTB7-Th,FOIC,CCCCC(CC)COC(=O)c1sc2csc(-c3cc4c(-c5ccc(CC(CC)CCCC)s5)c5sccc5c(-c5ccc(CC(CC)CCCC)s5)c4s3)c2c1F,CCCCCCc1ccc(C2(c3ccc(CCCCCC)cc3)c3c(sc4cc(C=C5C(=O)c6cc(F)ccc6C5=C(C#N)C#N)sc34)-c3sc4c5c(sc4c32)-c2sc3cc(C=C4C(=O)c6cc(F)ccc6C4=C(C#N)C#N)sc3c2C5(c2ccc(CCCCCC)cc2)c2ccc(CCCCCC)cc2)cc1,0.72,22.74,66.2,11.01,10.8387936,1.5550081743869288,10.91,11.01,,w/o,,,BHJ,,,,,,90.0,,,,-5.21,-3.6,,-5.38,-3.91,
45020,10.1002/aenm.201903609,10.1002/aenm.201903609,PTB7-Th,FOIC,PTB7-Th,FOIC,CCCCC(CC)COC(=O)c1sc2csc(-c3cc4c(-c5ccc(CC(CC)CCCC)s5)c5sccc5c(-c5ccc(CC(CC)CCCC)s5)c4s3)c2c1F,CCCCCCc1ccc(C2(c3ccc(CCCCCC)cc3)c3c(sc4cc(C=C5C(=O)c6cc(F)ccc6C5=C(C#N)C#N)sc34)-c3sc4c5c(sc4c32)-c2sc3cc(C=C4C(=O)c6cc(F)ccc6C4=C(C#N)C#N)sc3c2C5(c2ccc(CCCCCC)cc2)c2ccc(CCCCCC)cc2)cc1,0.72,23.45,66.4,11.37,11.210976,1.39862796833772,11.26,11.37,,w/o,,,P-i-N,,ZnO,,MoO3,,50.0,,,,-5.21,-3.6,,-5.38,-3.91,
45021,10.1002/aenm.201903609,10.1002/aenm.201903609,PTB7-Th,FOIC,PTB7-Th,FOIC,CCCCC(CC)COC(=O)c1sc2csc(-c3cc4c(-c5ccc(CC(CC)CCCC)s5)c5sccc5c(-c5ccc(CC(CC)CCCC)s5)c4s3)c2c1F,CCCCCCc1ccc(C2(c3ccc(CCCCCC)cc3)c3c(sc4cc(C=C5C(=O)c6cc(F)ccc6C5=C(C#N)C#N)sc34)-c3sc4c5c(sc4c32)-c2sc3cc(C=C4C(=O)c6cc(F)ccc6C4=C(C#N)C#N)sc3c2C5(c2ccc(CCCCCC)cc2)c2ccc(CCCCCC)cc2)cc1,0.72,24.23,67.8,11.99,11.828116799999998,1.3501517931609832,11.83,11.99,,0.3%,,0.3%,P-i-N,,,,,,,,,,-5.21,-3.6,,-5.38,-3.91,
45022,10.1002/aenm.201903609,10.1002/aenm.201903609,PTB7-Th,FOIC,PTB7-Th,FOIC,CCCCC(CC)COC(=O)c1sc2csc(-c3cc4c(-c5ccc(CC(CC)CCCC)s5)c5sccc5c(-c5ccc(CC(CC)CCCC)s5)c4s3)c2c1F,CCCCCCc1ccc(C2(c3ccc(CCCCCC)cc3)c3c(sc4cc(C=C5C(=O)c6cc(F)ccc6C5=C(C#N)C#N)sc34)-c3sc4c5c(sc4c32)-c2sc3cc(C=C4C(=O)c6cc(F)ccc6C4=C(C#N)C#N)sc3c2C5(c2ccc(CCCCCC)cc2)c2ccc(CCCCCC)cc2)cc1,0.72,24.17,68.6,12.27,11.938046399999998,2.7054083129584523,12.14,12.27,,N2200; DIO,,,P-i-N,,,,,,,,,,-5.21,-3.6,,-5.38,-3.91,
45023,10.1002/aenm.201903800,10.1002/aenm.201903800,PCE-10,[70]PCBM,PCE10,PC70BM,CCCCC(CC)COC(=O)c1sc2c(-c3cc4c(-c5ccc(CC(CC)CCCC)s5)c5sccc5c(-c5ccc(CC(CC)CCCC)s5)c4s3)scc2c1F,CCCCC(=O)OCC1(C2=CC=CC=C2)C3=CC=CC4=CC=CC5=CC=CC6=CC=C7C=CC=CC8=CC=CC1=C8C7=C6C5=C4C3,0.79,15.8,66.0,8.9,8.238120000000002,7.43685393258425,8.3,8.9,,,,,Single junction,,,,,,,,,,-5.21,-3.6,,-6.1,-3.9,
45026,10.1002/aenm.201903800,10.1002/aenm.201903800,PCE-10,IEICO-4F,PCE10,IEICO-4F,CCCCC(CC)COC(=O)c1sc2c(-c3cc4c(-c5ccc(CC(CC)CCCC)s5)c5sccc5c(-c5ccc(CC(CC)CCCC)s5)c4s3)scc2c1F,CCCCCCc1ccc(C2(c3ccc(CCCCCC)cc3)c3cc4c(cc3-c3sc(-c5sc(/C=C6\C(=O)c7cc(F)c(F)cc7C6=C(C#N)C#N)cc5OCC(CC)CCCC)cc32)C(c2ccc(CCCCCC)cc2)(c2ccc(CCCCCC)cc2)c2cc(-c3scc(/C=C5/C(=O)c6cc(F)c(F)cc6C5=C(C#N)C#N)c3OCC(CC)CCCC)sc2-4)cc1,0.69,21.6,64.0,10.2,9.53856,6.484705882352931,9.5,10.2,,,,,Single junction,,,,,,,,,,-5.21,-3.6,,-5.44,-4.19,
45029,10.1002/aenm.201903800,10.1002/aenm.201903800,PCE-10,O-IDTBR,PCE10,O-IDTBR,CCCCC(CC)COC(=O)c1sc2c(-c3cc4c(-c5ccc(CC(CC)CCCC)s5)c5sccc5c(-c5ccc(CC(CC)CCCC)s5)c4s3)scc2c1F,CCCCCCCCC1(CCCCCCCC)c2cc3c(cc2-c2sc(-c4ccc(/C=C5\SC(=S)N(CC)C5=O)c5nsnc45)cc21)C(CCCCCCCC)(CCCCCCCC)c1cc(-c2ccc(/C=C4\SC(=S)N(CC)C4=O)c4nsnc24)sc1-3,1.02,14.2,56.0,8.7,8.111040000000001,6.769655172413774,8.2,8.7,,,,,Single junction,,,,,,,,,,-5.21,-3.6,,-5.52,-3.89,
45032,10.1002/aenm.201903846,10.1002/aenm.201903846,BDTID-F,PC71BM,BDTID-F,PC71BM,,COC(=O)CCCC1(c2ccccc2)C23c4c5ccc6c7cc8c9c%10c(cc%11cc%12c%13c%14c(cc%15c%16ccc-5c2c%16c2c5c%16c%17c(c(c46)c7c9c%17c4c%10c%11c%13c4c%16c%14c%152)C513)C%12)C8,0.93,13.2,63.0,7.73,7.73388,0.0501940491591159,7.58,7.73,,,,,conventional,conventional,,,,,,,,,,,,-5.9,-3.9,
45033,10.1002/aenm.201903846,10.1002/aenm.201903846,BDTID-Cl,PC71BM,BDTID-Cl,PC71BM,,COC(=O)CCCC1(c2ccccc2)C23c4c5ccc6c7cc8c9c%10c(cc%11cc%12c%13c%14c(cc%15c%16ccc-5c2c%16c2c5c%16c%17c(c(c46)c7c9c%17c4c%10c%11c%13c4c%16c%14c%152)C513)C%12)C8,0.95,14.1,78.0,10.5,10.4481,0.4942857142857127,10.2,10.5,,,,,conventional,conventional,,,,,,,,,,,,-5.9,-3.9,
45034,10.1002/aenm.201903846,10.1002/aenm.201903846,BDTID-Br,PC71BM,BDTID-Br,PC71BM,,COC(=O)CCCC1(c2ccccc2)C23c4c5ccc6c7cc8c9c%10c(cc%11cc%12c%13c%14c(cc%15c%16ccc-5c2c%16c2c5c%16c%17c(c(c46)c7c9c%17c4c%10c%11c%13c4c%16c%14c%152)C513)C%12)C8,0.96,13.5,72.0,9.27,9.3312,0.6601941747572759,9.03,9.27,,,,,conventional,conventional,,,,,,,,,,,,-5.9,-3.9,
45047,10.1002/aenm.201904234,10.1002/aenm.201904234,PM6,Y6,PM6,Y6,COC(=O)C(C)(C)c1cc(C)cc(-c2sc3c4sc5cc(/C=C6/C(=O)c7cc(F)cc(c7)C(=O)/C6=C\c6cc(C(C)(C)C(=O)OC)c(-c7cc(C)cc(C(C)(C)C(=O)OC)c7)s6)sc5c4c(C(C)(C)C(=O)OC)ccc2-3)c1,CCCCCCCCCCCc1c(/C=C2\C(=O)c3cc(F)c(F)cc3C2=C(C#N)C#N)sc2c1sc1c3c4nsnc4c4c5sc6c(CCCCCCCCCCC)c(/C=C7\C(=O)c8cc(F)c(F)cc8C7=C(C#N)C#N)sc6c5n(CC(CC)CCCC)c4c3n(CC(CC)CCCC)c21,0.796,21.16,72.15,12.15,12.15248424,0.0204464197530957,11.94,12.15,,,,,ITO/PEDOT:PSS/PM6:Y6/PNDIT-F3N-Br/Ag,conventional,PNDIT-F3N-Br,PNDIT-F3N-Br,PEDOT:PSS,PEDOT:PSS,,chlorobenzene,chlorobenzene,80.0,-5.56,-3.65,,-5.65,-4.09,
45048,10.1002/aenm.201904234,10.1002/aenm.201904234,PM6,Y6,PM6,Y6,COC(=O)C(C)(C)c1cc(C)cc(-c2sc3c4sc5cc(/C=C6/C(=O)c7cc(F)cc(c7)C(=O)/C6=C\c6cc(C(C)(C)C(=O)OC)c(-c7cc(C)cc(C(C)(C)C(=O)OC)c7)s6)sc5c4c(C(C)(C)C(=O)OC)ccc2-3)c1,CCCCCCCCCCCc1c(/C=C2\C(=O)c3cc(F)c(F)cc3C2=C(C#N)C#N)sc2c1sc1c3c4nsnc4c4c5sc6c(CCCCCCCCCCC)c(/C=C7\C(=O)c8cc(F)c(F)cc8C7=C(C#N)C#N)sc6c5n(CC(CC)CCCC)c4c3n(CC(CC)CCCC)c21,0.852,25.33,74.39,16.06,16.054224923999996,0.0359593773350099,15.68,16.06,,1-chloronaphthalene,CN,,ITO/PEDOT:PSS/PM6:Y6/PNDIT-F3N-Br/Ag,conventional,PNDIT-F3N-Br,PNDIT-F3N-Br,PEDOT:PSS,PEDOT:PSS,,chloroform,chloroform,,-5.56,-3.65,,-5.65,-4.09,
45049,10.1002/aenm.201904234,10.1002/aenm.201904234,PM6,Y6,PM6,Y6,COC(=O)C(C)(C)c1cc(C)cc(-c2sc3c4sc5cc(/C=C6/C(=O)c7cc(F)cc(c7)C(=O)/C6=C\c6cc(C(C)(C)C(=O)OC)c(-c7cc(C)cc(C(C)(C)C(=O)OC)c7)s6)sc5c4c(C(C)(C)C(=O)OC)ccc2-3)c1,CCCCCCCCCCCc1c(/C=C2\C(=O)c3cc(F)c(F)cc3C2=C(C#N)C#N)sc2c1sc1c3c4nsnc4c4c5sc6c(CCCCCCCCCCC)c(/C=C7\C(=O)c8cc(F)c(F)cc8C7=C(C#N)C#N)sc6c5n(CC(CC)CCCC)c4c3n(CC(CC)CCCC)c21,0.837,26.09,75.35,16.44,16.454428155,0.0877624999999841,16.19,16.44,,1-chloronaphthalene,CN,,ITO/PEDOT:PSS/PM6:Y6/PNDIT-F3N-Br/Ag,conventional,PNDIT-F3N-Br,PNDIT-F3N-Br,PEDOT:PSS,PEDOT:PSS,,chloroform,chloroform,60.0,-5.56,-3.65,,-5.65,-4.09,
45050,10.1002/aenm.201904234,10.1002/aenm.201904234,PM6,Y6,PM6,Y6,COC(=O)C(C)(C)c1cc(C)cc(-c2sc3c4sc5cc(/C=C6/C(=O)c7cc(F)cc(c7)C(=O)/C6=C\c6cc(C(C)(C)C(=O)OC)c(-c7cc(C)cc(C(C)(C)C(=O)OC)c7)s6)sc5c4c(C(C)(C)C(=O)OC)ccc2-3)c1,CCCCCCCCCCCc1c(/C=C2\C(=O)c3cc(F)c(F)cc3C2=C(C#N)C#N)sc2c1sc1c3c4nsnc4c4c5sc6c(CCCCCCCCCCC)c(/C=C7\C(=O)c8cc(F)c(F)cc8C7=C(C#N)C#N)sc6c5n(CC(CC)CCCC)c4c3n(CC(CC)CCCC)c21,0.835,26.52,76.21,16.88,16.876094819999995,0.0231349526066578,16.54,16.88,,1-chloronaphthalene,CN,,ITO/PEDOT:PSS/PM6:Y6/PNDIT-F3N-Br/Ag,conventional,PNDIT-F3N-Br,PNDIT-F3N-Br,PEDOT:PSS,PEDOT:PSS,,chloroform,chloroform,80.0,-5.56,-3.65,,-5.65,-4.09,
45051,10.1002/aenm.201904234,10.1002/aenm.201904234,PM6,Y6,PM6,Y6,COC(=O)C(C)(C)c1cc(C)cc(-c2sc3c4sc5cc(/C=C6/C(=O)c7cc(F)cc(c7)C(=O)/C6=C\c6cc(C(C)(C)C(=O)OC)c(-c7cc(C)cc(C(C)(C)C(=O)OC)c7)s6)sc5c4c(C(C)(C)C(=O)OC)ccc2-3)c1,CCCCCCCCCCCc1c(/C=C2\C(=O)c3cc(F)c(F)cc3C2=C(C#N)C#N)sc2c1sc1c3c4nsnc4c4c5sc6c(CCCCCCCCCCC)c(/C=C7\C(=O)c8cc(F)c(F)cc8C7=C(C#N)C#N)sc6c5n(CC(CC)CCCC)c4c3n(CC(CC)CCCC)c21,0.831,26.22,75.72,16.5,16.498494503999996,0.00912421818184,16.21,16.5,,1-chloronaphthalene,CN,,ITO/PEDOT:PSS/PM6:Y6/PNDIT-F3N-Br/Ag,conventional,PNDIT-F3N-Br,PNDIT-F3N-Br,PEDOT:PSS,PEDOT:PSS,,chloroform,chloroform,100.0,-5.56,-3.65,,-5.65,-4.09,
45052,10.1002/aenm.201904234,10.1002/aenm.201904234,PM6,Y6,PM6,Y6,COC(=O)C(C)(C)c1cc(C)cc(-c2sc3c4sc5cc(/C=C6/C(=O)c7cc(F)cc(c7)C(=O)/C6=C\c6cc(C(C)(C)C(=O)OC)c(-c7cc(C)cc(C(C)(C)C(=O)OC)c7)s6)sc5c4c(C(C)(C)C(=O)OC)ccc2-3)c1,CCCCCCCCCCCc1c(/C=C2\C(=O)c3cc(F)c(F)cc3C2=C(C#N)C#N)sc2c1sc1c3c4nsnc4c4c5sc6c(CCCCCCCCCCC)c(/C=C7\C(=O)c8cc(F)c(F)cc8C7=C(C#N)C#N)sc6c5n(CC(CC)CCCC)c4c3n(CC(CC)CCCC)c21,0.836,25.97,73.41,15.95,15.937986371999996,0.0753205517241494,15.56,15.95,,1-chloronaphthalene,CN,,ITO/PEDOT:PSS/PM6:Y6/PNDIT-F3N-Br/Ag,conventional,PNDIT-F3N-Br,PNDIT-F3N-Br,PEDOT:PSS,PEDOT:PSS,,chloroform,chloroform,80.0,-5.56,-3.65,,-5.65,-4.09,
45053,10.1002/aenm.202000136,10.1002/aenm.202000136,PBDB-T-2F,Y6,PM6,Y6,COC(=O)C(C)(C)c1cc(C)cc(-c2sc3c4sc5cc(/C=C6/C(=O)c7cc(F)cc(c7)C(=O)/C6=C\c6cc(C(C)(C)C(=O)OC)c(-c7cc(C)cc(C(C)(C)C(=O)OC)c7)s6)sc5c4c(C(C)(C)C(=O)OC)ccc2-3)c1,CCCCCCCCCCCc1c(/C=C2\C(=O)c3cc(F)c(F)cc3C2=C(C#N)C#N)sc2c1sc1c3c4nsnc4c4c5sc6c(CCCCCCCCCCC)c(/C=C7\C(=O)c8cc(F)c(F)cc8C7=C(C#N)C#N)sc6c5n(CC(CC)CCCC)c4c3n(CC(CC)CCCC)c21,0.85,25.75,72.58,15.8,15.8859475,0.5439715189873393,14.62,15.8,,,,,ITO(110 nm)/glass,,,,,,,,,,-5.56,-3.65,,-5.65,-4.09,
45054,10.1002/aenm.202000136,10.1002/aenm.202000136,PBDB-T-2F,Y6,PM6,Y6,COC(=O)C(C)(C)c1cc(C)cc(-c2sc3c4sc5cc(/C=C6/C(=O)c7cc(F)cc(c7)C(=O)/C6=C\c6cc(C(C)(C)C(=O)OC)c(-c7cc(C)cc(C(C)(C)C(=O)OC)c7)s6)sc5c4c(C(C)(C)C(=O)OC)ccc2-3)c1,CCCCCCCCCCCc1c(/C=C2\C(=O)c3cc(F)c(F)cc3C2=C(C#N)C#N)sc2c1sc1c3c4nsnc4c4c5sc6c(CCCCCCCCCCC)c(/C=C7\C(=O)c8cc(F)c(F)cc8C7=C(C#N)C#N)sc6c5n(CC(CC)CCCC)c4c3n(CC(CC)CCCC)c21,0.84,23.56,71.7,14.2,14.1897168,0.0724169014084502,13.72,14.2,,,,,D-PEDOT:PSS/PET,,,,,,,,,,-5.56,-3.65,,-5.65,-4.09,
45055,10.1002/aenm.202000136,10.1002/aenm.202000136,PBDB-T-2F,Y6,PM6,Y6,COC(=O)C(C)(C)c1cc(C)cc(-c2sc3c4sc5cc(/C=C6/C(=O)c7cc(F)cc(c7)C(=O)/C6=C\c6cc(C(C)(C)C(=O)OC)c(-c7cc(C)cc(C(C)(C)C(=O)OC)c7)s6)sc5c4c(C(C)(C)C(=O)OC)ccc2-3)c1,CCCCCCCCCCCc1c(/C=C2\C(=O)c3cc(F)c(F)cc3C2=C(C#N)C#N)sc2c1sc1c3c4nsnc4c4c5sc6c(CCCCCCCCCCC)c(/C=C7\C(=O)c8cc(F)c(F)cc8C7=C(C#N)C#N)sc6c5n(CC(CC)CCCC)c4c3n(CC(CC)CCCC)c21,0.83,18.89,68.33,10.7,10.71325571,0.1238851401869089,10.54,10.7,,,,,ITO(100 nm)/PET,,,,,,,,,,-5.56,-3.65,,-5.65,-4.09,
45056,10.1002/aenm.202000136,10.1002/aenm.202000136,PBDB-T-2F,Y6,PM6,Y6,COC(=O)C(C)(C)c1cc(C)cc(-c2sc3c4sc5cc(/C=C6/C(=O)c7cc(F)cc(c7)C(=O)/C6=C\c6cc(C(C)(C)C(=O)OC)c(-c7cc(C)cc(C(C)(C)C(=O)OC)c7)s6)sc5c4c(C(C)(C)C(=O)OC)ccc2-3)c1,CCCCCCCCCCCc1c(/C=C2\C(=O)c3cc(F)c(F)cc3C2=C(C#N)C#N)sc2c1sc1c3c4nsnc4c4c5sc6c(CCCCCCCCCCC)c(/C=C7\C(=O)c8cc(F)c(F)cc8C7=C(C#N)C#N)sc6c5n(CC(CC)CCCC)c4c3n(CC(CC)CCCC)c21,0.8,17.33,66.57,9.22,9.2292648,0.1004859002169048,9.01,9.22,,,,,PET/D-PEDOT:PSS FTEs/PEDOT:PSS (4083)/PBDB-T-2F:Y6/PDINO/Al,conventional,PDINO,PDINO,PEDOT:PSS (4083),PEDOT:PSS,,,,,-5.56,-3.65,,-5.65,-4.09,
45057,10.1002/aenm.202000136,10.1002/aenm.202000136,PBDB-T-2F,Y6,PM6,Y6,COC(=O)C(C)(C)c1cc(C)cc(-c2sc3c4sc5cc(/C=C6/C(=O)c7cc(F)cc(c7)C(=O)/C6=C\c6cc(C(C)(C)C(=O)OC)c(-c7cc(C)cc(C(C)(C)C(=O)OC)c7)s6)sc5c4c(C(C)(C)C(=O)OC)ccc2-3)c1,CCCCCCCCCCCc1c(/C=C2\C(=O)c3cc(F)c(F)cc3C2=C(C#N)C#N)sc2c1sc1c3c4nsnc4c4c5sc6c(CCCCCCCCCCC)c(/C=C7\C(=O)c8cc(F)c(F)cc8C7=C(C#N)C#N)sc6c5n(CC(CC)CCCC)c4c3n(CC(CC)CCCC)c21,0.8,19.28,68.36,10.53,10.5438464,0.1314947768281126,10.26,10.53,,,,,PET/D-PEDOT:PSS FTEs/PEDOT:PSS (4083)/PBDB-T-2F:Y6/PDINO/Al,conventional,PDINO,PDINO,PEDOT:PSS (4083),PEDOT:PSS,,,,,-5.56,-3.65,,-5.65,-4.09,
45058,10.1002/aenm.202000136,10.1002/aenm.202000136,PBDB-T-2F,Y6,PM6,Y6,COC(=O)C(C)(C)c1cc(C)cc(-c2sc3c4sc5cc(/C=C6/C(=O)c7cc(F)cc(c7)C(=O)/C6=C\c6cc(C(C)(C)C(=O)OC)c(-c7cc(C)cc(C(C)(C)C(=O)OC)c7)s6)sc5c4c(C(C)(C)C(=O)OC)ccc2-3)c1,CCCCCCCCCCCc1c(/C=C2\C(=O)c3cc(F)c(F)cc3C2=C(C#N)C#N)sc2c1sc1c3c4nsnc4c4c5sc6c(CCCCCCCCCCC)c(/C=C7\C(=O)c8cc(F)c(F)cc8C7=C(C#N)C#N)sc6c5n(CC(CC)CCCC)c4c3n(CC(CC)CCCC)c21,0.81,20.71,69.31,11.67,11.62682181,0.3699930591259555,11.43,11.67,,,,,PET/D-PEDOT:PSS FTEs/PEDOT:PSS (4083)/PBDB-T-2F:Y6/PDINO/Al,conventional,PDINO,PDINO,PEDOT:PSS (4083),PEDOT:PSS,,,,,-5.56,-3.65,,-5.65,-4.09,
45059,10.1002/aenm.202000136,10.1002/aenm.202000136,PBDB-T-2F,Y6,PM6,Y6,COC(=O)C(C)(C)c1cc(C)cc(-c2sc3c4sc5cc(/C=C6/C(=O)c7cc(F)cc(c7)C(=O)/C6=C\c6cc(C(C)(C)C(=O)OC)c(-c7cc(C)cc(C(C)(C)C(=O)OC)c7)s6)sc5c4c(C(C)(C)C(=O)OC)ccc2-3)c1,CCCCCCCCCCCc1c(/C=C2\C(=O)c3cc(F)c(F)cc3C2=C(C#N)C#N)sc2c1sc1c3c4nsnc4c4c5sc6c(CCCCCCCCCCC)c(/C=C7\C(=O)c8cc(F)c(F)cc8C7=C(C#N)C#N)sc6c5n(CC(CC)CCCC)c4c3n(CC(CC)CCCC)c21,0.81,21.23,72.99,12.59,12.55157937,0.3051678316123983,12.38,12.59,,,,,PET/D-PEDOT:PSS FTEs/PEDOT:PSS (4083)/PBDB-T-2F:Y6/PDINO/Al,conventional,PDINO,PDINO,PEDOT:PSS (4083),PEDOT:PSS,,,,,-5.56,-3.65,,-5.65,-4.09,
45061,10.1002/aenm.202000361,10.1002/aenm.202000361,PBDB-T,SN6IC-4F,PBDB-T,SN6IC-4F,CCCCC(CC)Cc1ccc(-c2c3cc(-c4ccc(-c5sc(-c6cccs6)c6c5C(=O)c5c(CC(CC)CCCC)sc(CC(CC)CCCC)c5C6=O)s4)sc3c(-c3ccc(CC(CC)CCCC)s3)c3ccsc23)s1,CCCCCCCCC(CCCCCCCC)n1c2cc(/C=C3\C(=O)c4cc(F)c(F)cc4C3=C(C#N)C#N)sc2c2sc3c(sc4c5sc(/C=C6\C(=O)c7cc(F)c(F)cc7C6=C(C#N)C#N)cc5n(C(CCCCCCCC)CCCCCCCC)c43)c21,0.77,23.4,69.61,12.54,12.5423298,0.0185789473684214,,,1:1,,,,ITO/PEDOT:PSS/PBDB-T:SN6IC-4F/C60-bis/Ag,conventional,C60-bis,C60-bis,PEDOT:PSS,PEDOT:PSS,,,,,-5.33,-3.48,,-5.52,-4.11,
45063,10.1002/aenm.202000635,10.1002/aenm.202000635,PBDB-TF,ITN-F4,PM6,ITN-F4,COC(=O)C(C)(C)c1cc(C)cc(-c2sc3c4sc5cc(/C=C6/C(=O)c7cc(F)cc(c7)C(=O)/C6=C\c6cc(C(C)(C)C(=O)OC)c(-c7cc(C)cc(C(C)(C)C(=O)OC)c7)s6)sc5c4c(C(C)(C)C(=O)OC)ccc2-3)c1,,0.82,19.6,67.1,10.7,10.784311999999998,0.7879626168224191,10.3,10.7,0.8:1.0,,,,inverted,inverted,ZnO,ZnO,MoO3,MoO3,,chloroform,chloroform,,-5.49,-3.64,,,,
45064,10.1002/aenm.202000635,10.1002/aenm.202000635,PBDB-TF,ITzN-F4,PM6,ITzN-F4,COC(=O)C(C)(C)c1cc(C)cc(-c2sc3c4sc5cc(/C=C6/C(=O)c7cc(F)cc(c7)C(=O)/C6=C\c6cc(C(C)(C)C(=O)OC)c(-c7cc(C)cc(C(C)(C)C(=O)OC)c7)s6)sc5c4c(C(C)(C)C(=O)OC)ccc2-3)c1,,0.97,16.2,65.4,10.3,10.276956,0.2237281553398107,10.0,10.3,1.0:1.0,DIO,,1 vol%,inverted,inverted,ZnO,ZnO,MoO3,MoO3,,chlorobenzene,chloroform,,-5.49,-3.64,,,,
45065,10.1002/aenm.202000635,10.1002/aenm.202000635,PBDB-TF,ITzN-F4,PM6,ITzN-F4,COC(=O)C(C)(C)c1cc(C)cc(-c2sc3c4sc5cc(/C=C6/C(=O)c7cc(F)cc(c7)C(=O)/C6=C\c6cc(C(C)(C)C(=O)OC)c(-c7cc(C)cc(C(C)(C)C(=O)OC)c7)s6)sc5c4c(C(C)(C)C(=O)OC)ccc2-3)c1,,0.92,17.5,67.5,10.9,10.8675,0.2981651376146847,10.3,10.9,1.0:1.0,DIO,,1 vol%,inverted,inverted,ZnO,ZnO,MoO3,MoO3,,chlorobenzene,chloroform,240.0,-5.49,-3.64,,,,
45066,10.1002/aenm.202000635,10.1002/aenm.202000635,PBDB-TF,ITN-C9,PM6,ITN-C9,COC(=O)C(C)(C)c1cc(C)cc(-c2sc3c4sc5cc(/C=C6/C(=O)c7cc(F)cc(c7)C(=O)/C6=C\c6cc(C(C)(C)C(=O)OC)c(-c7cc(C)cc(C(C)(C)C(=O)OC)c7)s6)sc5c4c(C(C)(C)C(=O)OC)ccc2-3)c1,CCc1ccc(C2(c3ccc(CC)cc3)c3cc4c(cc3-c3sc5cc(/C=C6\C(=O)c7cc8ccccc8cc7C6=C(C#N)C#N)sc5c32)C(c2ccc(CC)cc2)(c2ccc(CC)cc2)c2c-4sc3cc(/C=C4\C(=O)c5cc6ccccc6cc5C4=C(C#N)C#N)sc23)cc1,0.92,15.68,64.5,9.33,9.304512,0.2731832797427577,8.91,9.33,,,,,inverted,inverted,ZnO,ZnO,MoO3,MoO3,,chloroform,chloroform,,-5.49,-3.64,,-5.78,-3.92,
45067,10.1002/aenm.202000635,10.1002/aenm.202000635,PBDB-TF,ITzN-C9,PM6,ITzN-C9,COC(=O)C(C)(C)c1cc(C)cc(-c2sc3c4sc5cc(/C=C6/C(=O)c7cc(F)cc(c7)C(=O)/C6=C\c6cc(C(C)(C)C(=O)OC)c(-c7cc(C)cc(C(C)(C)C(=O)OC)c7)s6)sc5c4c(C(C)(C)C(=O)OC)ccc2-3)c1,CCc1ccc(C2(c3ccc(CC)cc3)c3cc4c(cc3-c3sc5cc(/C=C6\C(=O)c7c(ccc8ccccc78)C6=C(C#N)C#N)sc5c32)C(c2ccc(CC)cc2)(c2ccc(CC)cc2)c2c-4sc3cc(/C=C4\C(=O)c5c(ccc6ccccc56)C4=C(C#N)C#N)sc23)cc1,1.1,12.77,58.8,7.99,8.259636,3.374668335419277,7.76,7.99,,,,,inverted,inverted,ZnO,ZnO,MoO3,MoO3,,chloroform,chloroform,,-5.49,-3.64,,-5.62,-3.78,
45068,10.1002/aenm.202000635,10.1002/aenm.202000635,PBDB-TF,ITzN-C9,PM6,ITzN-C9,COC(=O)C(C)(C)c1cc(C)cc(-c2sc3c4sc5cc(/C=C6/C(=O)c7cc(F)cc(c7)C(=O)/C6=C\c6cc(C(C)(C)C(=O)OC)c(-c7cc(C)cc(C(C)(C)C(=O)OC)c7)s6)sc5c4c(C(C)(C)C(=O)OC)ccc2-3)c1,CCc1ccc(C2(c3ccc(CC)cc3)c3cc4c(cc3-c3sc5cc(/C=C6\C(=O)c7c(ccc8ccccc78)C6=C(C#N)C#N)sc5c32)C(c2ccc(CC)cc2)(c2ccc(CC)cc2)c2c-4sc3cc(/C=C4\C(=O)c5c(ccc6ccccc56)C4=C(C#N)C#N)sc23)cc1,1.1,14.12,63.9,9.51,9.924948,4.3632807570977805,9.17,9.51,,,,,inverted,inverted,ZnO,ZnO,MoO3,MoO3,,chloroform,chloroform,200.0,-5.49,-3.64,,-5.62,-3.78,
45069,10.1002/aenm.202000635,10.1002/aenm.202000635,PBDB-TF,ITIC-4F,PM6,ITIC-4F,COC(=O)C(C)(C)c1cc(C)cc(-c2sc3c4sc5cc(/C=C6/C(=O)c7cc(F)cc(c7)C(=O)/C6=C\c6cc(C(C)(C)C(=O)OC)c(-c7cc(C)cc(C(C)(C)C(=O)OC)c7)s6)sc5c4c(C(C)(C)C(=O)OC)ccc2-3)c1,CCCCCCc1ccc(C2(c3ccc(CCCCCC)cc3)c3cc4c(cc3-c3sc5cc(/C=C6/C(=O)c7cc(F)c(F)cc7C6=C(C#N)C#N)sc5c32)C(c2ccc(CCCCCC)cc2)(c2ccc(CCCCCC)cc2)c2c-4sc3cc(/C=C4/C(=O)c5cc(F)c(F)cc5C4=C(C#N)C#N)sc23)cc1,0.83,18.3,68.4,10.4,10.389276,0.103115384615382,9.91,10.4,,,,,inverted,inverted,ZnO,ZnO,MoO3,MoO3,,chloroform,chloroform,,-5.49,-3.64,,-5.82,-4.24,
45070,10.1002/aenm.202000635,10.1002/aenm.202000635,PBDB-TF,ITIC,PM6,ITIC,COC(=O)C(C)(C)c1cc(C)cc(-c2sc3c4sc5cc(/C=C6/C(=O)c7cc(F)cc(c7)C(=O)/C6=C\c6cc(C(C)(C)C(=O)OC)c(-c7cc(C)cc(C(C)(C)C(=O)OC)c7)s6)sc5c4c(C(C)(C)C(=O)OC)ccc2-3)c1,CCCCCCc1ccc(C2(c3ccc(CCCCCC)cc3)c3cc4c(cc3-c3sc5cc(C=C6C(=O)c7ccccc7C6=C(C#N)C#N)sc5c32)C(c2ccc(CCCCCC)cc2)(c2ccc(CCCCCC)cc2)c2c-4sc3cc(C=C4C(=O)c5ccccc5C4=C(C#N)C#N)sc23)cc1,1.0,15.1,57.6,8.72,8.6976,0.2568807339449666,8.33,8.72,,,,,inverted,inverted,ZnO,ZnO,MoO3,MoO3,,chloroform,chloroform,,-5.49,-3.64,,-5.576,-3.916,
45071,10.1002/aenm.202000743,10.1002/aenm.202000743,PM6,Y6,PM6,Y6,COC(=O)C(C)(C)c1cc(C)cc(-c2sc3c4sc5cc(/C=C6/C(=O)c7cc(F)cc(c7)C(=O)/C6=C\c6cc(C(C)(C)C(=O)OC)c(-c7cc(C)cc(C(C)(C)C(=O)OC)c7)s6)sc5c4c(C(C)(C)C(=O)OC)ccc2-3)c1,CCCCCCCCCCCc1c(/C=C2\C(=O)c3cc(F)c(F)cc3C2=C(C#N)C#N)sc2c1sc1c3c4nsnc4c4c5sc6c(CCCCCCCCCCC)c(/C=C7\C(=O)c8cc(F)c(F)cc8C7=C(C#N)C#N)sc6c5n(CC(CC)CCCC)c4c3n(CC(CC)CCCC)c21,0.84,24.857,71.5,14.91,14.9291142,0.1281971830985839,14.74,14.91,,,,,,organic solar cell,,,PEDOT:PSS,PEDOT:PSS,,,,,-5.56,-3.65,,-5.65,-4.09,
45072,10.1002/aenm.202000743,10.1002/aenm.202000743,PM6,Y6,PM6,Y6,COC(=O)C(C)(C)c1cc(C)cc(-c2sc3c4sc5cc(/C=C6/C(=O)c7cc(F)cc(c7)C(=O)/C6=C\c6cc(C(C)(C)C(=O)OC)c(-c7cc(C)cc(C(C)(C)C(=O)OC)c7)s6)sc5c4c(C(C)(C)C(=O)OC)ccc2-3)c1,CCCCCCCCCCCc1c(/C=C2\C(=O)c3cc(F)c(F)cc3C2=C(C#N)C#N)sc2c1sc1c3c4nsnc4c4c5sc6c(CCCCCCCCCCC)c(/C=C7\C(=O)c8cc(F)c(F)cc8C7=C(C#N)C#N)sc6c5n(CC(CC)CCCC)c4c3n(CC(CC)CCCC)c21,0.845,25.656,72.1,15.62,15.630789719999996,0.0690763124199516,15.4,15.62,,,,,,,,,PEDOT:PSS-DA,PEDOT:PSS-DA,,,,,-5.56,-3.65,,-5.65,-4.09,
45073,10.1002/aenm.202000743,10.1002/aenm.202000743,PM6,Y6,PM6,Y6,COC(=O)C(C)(C)c1cc(C)cc(-c2sc3c4sc5cc(/C=C6/C(=O)c7cc(F)cc(c7)C(=O)/C6=C\c6cc(C(C)(C)C(=O)OC)c(-c7cc(C)cc(C(C)(C)C(=O)OC)c7)s6)sc5c4c(C(C)(C)C(=O)OC)ccc2-3)c1,CCCCCCCCCCCc1c(/C=C2\C(=O)c3cc(F)c(F)cc3C2=C(C#N)C#N)sc2c1sc1c3c4nsnc4c4c5sc6c(CCCCCCCCCCC)c(/C=C7\C(=O)c8cc(F)c(F)cc8C7=C(C#N)C#N)sc6c5n(CC(CC)CCCC)c4c3n(CC(CC)CCCC)c21,0.837,25.19,75.9,16.01,16.00277877,0.0451044971892724,15.78,16.01,,chloronaphthalene,,,,organic solar cell,,,PEDOT:PSS,PEDOT:PSS,,,,,-5.56,-3.65,,-5.65,-4.09,
45074,10.1002/aenm.202000743,10.1002/aenm.202000743,PM6,Y6,PM6,Y6,COC(=O)C(C)(C)c1cc(C)cc(-c2sc3c4sc5cc(/C=C6/C(=O)c7cc(F)cc(c7)C(=O)/C6=C\c6cc(C(C)(C)C(=O)OC)c(-c7cc(C)cc(C(C)(C)C(=O)OC)c7)s6)sc5c4c(C(C)(C)C(=O)OC)ccc2-3)c1,CCCCCCCCCCCc1c(/C=C2\C(=O)c3cc(F)c(F)cc3C2=C(C#N)C#N)sc2c1sc1c3c4nsnc4c4c5sc6c(CCCCCCCCCCC)c(/C=C7\C(=O)c8cc(F)c(F)cc8C7=C(C#N)C#N)sc6c5n(CC(CC)CCCC)c4c3n(CC(CC)CCCC)c21,0.84,25.52,77.1,16.55,16.527772799999997,0.1343033232628593,16.2,16.55,,chloronaphthalene,,,,,PDINO (doped with graphene),,PEDOT:PSS-DA,PEDOT:PSS-DA,,,,,-5.56,-3.65,,-5.65,-4.09,
45075,10.1002/aenm.202000743,10.1002/aenm.202000743,PBDB-T,ITIC,PBDB-T,ITIC,CCCCC(CC)Cc1ccc(-c2c3cc(-c4ccc(-c5sc(-c6cccs6)c6c5C(=O)c5c(CC(CC)CCCC)sc(CC(CC)CCCC)c5C6=O)s4)sc3c(-c3ccc(CC(CC)CCCC)s3)c3ccsc23)s1,CCCCCCc1ccc(C2(c3ccc(CCCCCC)cc3)c3cc4c(cc3-c3sc5cc(C=C6C(=O)c7ccccc7C6=C(C#N)C#N)sc5c32)C(c2ccc(CCCCCC)cc2)(c2ccc(CCCCCC)cc2)c2c-4sc3cc(C=C4C(=O)c5ccccc5C4=C(C#N)C#N)sc23)cc1,0.887,16.81,70.06,10.44,10.446275281999998,0.0601080651340894,10.33,10.44,,,,,,organic solar cell,,,PEDOT:PSS,PEDOT:PSS,,,,,-5.33,-3.48,,-5.576,-3.916,
45076,10.1002/aenm.202000743,10.1002/aenm.202000743,PBDB-T,ITIC,PBDB-T,ITIC,CCCCC(CC)Cc1ccc(-c2c3cc(-c4ccc(-c5sc(-c6cccs6)c6c5C(=O)c5c(CC(CC)CCCC)sc(CC(CC)CCCC)c5C6=O)s4)sc3c(-c3ccc(CC(CC)CCCC)s3)c3ccsc23)s1,CCCCCCc1ccc(C2(c3ccc(CCCCCC)cc3)c3cc4c(cc3-c3sc5cc(C=C6C(=O)c7ccccc7C6=C(C#N)C#N)sc5c32)C(c2ccc(CCCCCC)cc2)(c2ccc(CCCCCC)cc2)c2c-4sc3cc(C=C4C(=O)c5ccccc5C4=C(C#N)C#N)sc23)cc1,0.895,16.93,72.04,10.92,10.915752940000004,0.0388924908424661,10.89,10.92,,,,,,organic solar cell,,,PEDOT:PSS-DA,PEDOT:PSS-DA,,,,,-5.33,-3.48,,-5.576,-3.916,
45077,10.1002/aenm.202000743,10.1002/aenm.202000743,PM6,IDIC,PM6,IDIC,COC(=O)C(C)(C)c1cc(C)cc(-c2sc3c4sc5cc(/C=C6/C(=O)c7cc(F)cc(c7)C(=O)/C6=C\c6cc(C(C)(C)C(=O)OC)c(-c7cc(C)cc(C(C)(C)C(=O)OC)c7)s6)sc5c4c(C(C)(C)C(=O)OC)ccc2-3)c1,CCCCCCC1(CCCCCC)c2cc3c(cc2-c2sc(/C=C4\C(=O)c5ccccc5C4=C(C#N)C#N)cc21)C(CCCCCC)(CCCCCC)c1cc(/C=C2\C(=O)c4ccccc4C2=C(C#N)C#N)sc1-3,0.941,16.79,67.4,10.65,10.64878886,0.0113722065727751,10.25,10.65,,,,,,organic solar cell,,,PEDOT:PSS,PEDOT:PSS,,,,,-5.56,-3.65,,-5.69,-3.91,
45078,10.1002/aenm.202000743,10.1002/aenm.202000743,PM6,IDIC,PM6,IDIC,COC(=O)C(C)(C)c1cc(C)cc(-c2sc3c4sc5cc(/C=C6/C(=O)c7cc(F)cc(c7)C(=O)/C6=C\c6cc(C(C)(C)C(=O)OC)c(-c7cc(C)cc(C(C)(C)C(=O)OC)c7)s6)sc5c4c(C(C)(C)C(=O)OC)ccc2-3)c1,CCCCCCC1(CCCCCC)c2cc3c(cc2-c2sc(/C=C4\C(=O)c5ccccc5C4=C(C#N)C#N)cc21)C(CCCCCC)(CCCCCC)c1cc(/C=C2\C(=O)c4ccccc4C2=C(C#N)C#N)sc1-3,0.945,17.52,66.23,10.96,10.96530372,0.0483916058394212,10.78,10.96,,,,,,organic solar cell,,,PEDOT:PSS-DA,PEDOT:PSS-DA,,,,,-5.56,-3.65,,-5.69,-3.91,
45079,10.1002/aenm.202000743,10.1002/aenm.202000743,P3HT,PC61BM,P3HT,PC61BM,CCCCCCc1ccsc1,COC(=O)CCCC1(c2ccccc2)C23c4c5c6c7c8c9c(c%10c%11c2c2c%12c4c4c%13c5c5c7c7c8c8c%14c9c%10c9c%10c%11c2c2c%11c%12c4c4c%12c%13c5c5c7c7c8c8c%14c9c9c%10c2c2c%11c4c4c%12c5c7c5c8c9c2c45)C613,0.572,7.26,64.15,2.66,2.66396988,0.1492436090225431,2.49,2.66,,,,,,organic solar cell,,,PEDOT:PSS,PEDOT:PSS,,,,,-5.01,-3.12,,-6.1,-3.7,
45080,10.1002/aenm.202000743,10.1002/aenm.202000743,P3HT,PC61BM,P3HT,PC61BM,CCCCCCc1ccsc1,COC(=O)CCCC1(c2ccccc2)C23c4c5c6c7c8c9c(c%10c%11c2c2c%12c4c4c%13c5c5c7c7c8c8c%14c9c%10c9c%10c%11c2c2c%11c%12c4c4c%12c%13c5c5c7c7c8c8c%14c9c9c%10c2c2c%11c4c4c%12c5c7c5c8c9c2c45)C613,0.577,7.75,65.71,2.94,2.938386925,0.0548664965986495,2.92,2.94,,,,,,organic solar cell,,,PEDOT:PSS-DA,PEDOT:PSS-DA,,,,,-5.01,-3.12,,-6.1,-3.7,
45084,10.1002/aenm.202001076,10.1002/aenm.202001076,BTR-Cl,Y6,BTR-Cl,Y6,CCCCCCc1cc(-c2cc3c(-c4cc(Cl)c(CC(CC)CCCC)s4)c4sc(-c5cc(CCCCCC)c(-c6cc(CCCCCC)c(-c7ccc(/C=C8/SC(=S)N(CCCCCC)C8=O)s7)s6)s5)cc4c(-c4cc(Cl)c(CC(CC)CCCC)s4)c3s2)sc1-c1cc(CCCCCC)c(-c2ccc(/C=C3\SC(=S)N(CC(CC)CCCC)C3=O)s2)s1,CCCCCCCCCCCc1c(/C=C2\C(=O)c3cc(F)c(F)cc3C2=C(C#N)C#N)sc2c1sc1c3c4nsnc4c4c5sc6c(CCCCCCCCCCC)c(/C=C7\C(=O)c8cc(F)c(F)cc8C7=C(C#N)C#N)sc6c5n(CC(CC)CCCC)c4c3n(CC(CC)CCCC)c21,0.86,24.17,65.5,13.6,13.614961,0.1100073529411862,13.3,13.6,,,,,ITO/PEDOT:PSS/active layer/Phen-NaDPO/Ag,conventional,Phen-NaDPO,Phen-NaDPO,PEDOT:PSS,PEDOT:PSS,110.0,,,120.0,-5.46,-3.7,,-5.65,-4.09,
45085,10.1002/aenm.202001076,10.1002/aenm.202001076,BTR-Cl,Y6,BTR-Cl,Y6,CCCCCCc1cc(-c2cc3c(-c4cc(Cl)c(CC(CC)CCCC)s4)c4sc(-c5cc(CCCCCC)c(-c6cc(CCCCCC)c(-c7ccc(/C=C8/SC(=S)N(CCCCCC)C8=O)s7)s6)s5)cc4c(-c4cc(Cl)c(CC(CC)CCCC)s4)c3s2)sc1-c1cc(CCCCCC)c(-c2ccc(/C=C3\SC(=S)N(CC(CC)CCCC)C3=O)s2)s1,CCCCCCCCCCCc1c(/C=C2\C(=O)c3cc(F)c(F)cc3C2=C(C#N)C#N)sc2c1sc1c3c4nsnc4c4c5sc6c(CCCCCCCCCCC)c(/C=C7\C(=O)c8cc(F)c(F)cc8C7=C(C#N)C#N)sc6c5n(CC(CC)CCCC)c4c3n(CC(CC)CCCC)c21,0.83,22.8,68.3,12.9,12.925092,0.194511627906969,12.6,12.9,,,,,ITO/PEDOT:PSS/active layer/Phen-NaDPO/Ag,conventional,Phen-NaDPO,Phen-NaDPO,PEDOT:PSS,PEDOT:PSS,110.0,,,120.0,-5.46,-3.7,,-5.65,-4.09,
45086,10.1002/aenm.202001076,10.1002/aenm.202001076,BTR-Cl,Y6,BTR-Cl,Y6,CCCCCCc1cc(-c2cc3c(-c4cc(Cl)c(CC(CC)CCCC)s4)c4sc(-c5cc(CCCCCC)c(-c6cc(CCCCCC)c(-c7ccc(/C=C8/SC(=S)N(CCCCCC)C8=O)s7)s6)s5)cc4c(-c4cc(Cl)c(CC(CC)CCCC)s4)c3s2)sc1-c1cc(CCCCCC)c(-c2ccc(/C=C3\SC(=S)N(CC(CC)CCCC)C3=O)s2)s1,CCCCCCCCCCCc1c(/C=C2\C(=O)c3cc(F)c(F)cc3C2=C(C#N)C#N)sc2c1sc1c3c4nsnc4c4c5sc6c(CCCCCCCCCCC)c(/C=C7\C(=O)c8cc(F)c(F)cc8C7=C(C#N)C#N)sc6c5n(CC(CC)CCCC)c4c3n(CC(CC)CCCC)c21,0.83,23.66,74.7,14.7,14.6694366,0.2079142857142866,14.2,14.7,,,,,ITO/PEDOT:PSS/active layer/Phen-NaDPO/Ag,conventional,Phen-NaDPO,Phen-NaDPO,PEDOT:PSS,PEDOT:PSS,110.0,,,120.0,-5.46,-3.7,,-5.65,-4.09,
45087,10.1002/aenm.202001076,10.1002/aenm.202001076,BTR-Cl,Y6,BTR-Cl,Y6,CCCCCCc1cc(-c2cc3c(-c4cc(Cl)c(CC(CC)CCCC)s4)c4sc(-c5cc(CCCCCC)c(-c6cc(CCCCCC)c(-c7ccc(/C=C8/SC(=S)N(CCCCCC)C8=O)s7)s6)s5)cc4c(-c4cc(Cl)c(CC(CC)CCCC)s4)c3s2)sc1-c1cc(CCCCCC)c(-c2ccc(/C=C3\SC(=S)N(CC(CC)CCCC)C3=O)s2)s1,CCCCCCCCCCCc1c(/C=C2\C(=O)c3cc(F)c(F)cc3C2=C(C#N)C#N)sc2c1sc1c3c4nsnc4c4c5sc6c(CCCCCCCCCCC)c(/C=C7\C(=O)c8cc(F)c(F)cc8C7=C(C#N)C#N)sc6c5n(CC(CC)CCCC)c4c3n(CC(CC)CCCC)c21,0.84,22.62,71.8,13.6,13.6425744,0.3130470588235385,13.3,13.6,,,,,ITO/PEDOT:PSS/active layer/Phen-NaDPO/Ag,conventional,Phen-NaDPO,Phen-NaDPO,PEDOT:PSS,PEDOT:PSS,110.0,,,120.0,-5.46,-3.7,,-5.65,-4.09,
45088,10.1002/aenm.202001076,10.1002/aenm.202001076,BTR,PC71BM,BTR,PC71BM,CCCCCCc1cc(-c2cc3c(-c4cc(CC(CC)CCCC)c(CCCCCC)s4)c4sc(-c5cc(CCCCCC)c(-c6cc(CCCCCC)c(-c7ccc(/C=C8/SC(=S)N(CCCCCC)C8=O)s7)s6)s5)cc4c(-c4cc(CC(CC)CCCC)c(CCCCCC)s4)c3s2)sc1-c1cc(CCCCCC)c(-c2ccc(/C=C3/SC(=S)N(CCCCCC)C3=O)s2)s1,COC(=O)CCCC1(c2ccccc2)C23c4c5ccc6c7cc8c9c%10c(cc%11cc%12c%13c%14c(cc%15c%16ccc-5c2c%16c2c5c%16c%17c(c(c46)c7c9c%17c4c%10c%11c%13c4c%16c%14c%152)C513)C%12)C8,0.93,13.95,69.6,9.1,9.029556,0.7741098901098921,8.9,9.1,,,,,ITO/PEDOT:PSS/active layer/Phen-NaDPO/Ag,conventional,Phen-NaDPO,Phen-NaDPO,PEDOT:PSS,PEDOT:PSS,300.0,,,120.0,-5.34,-3.53,,-5.9,-3.9,
45089,10.1002/aenm.202001076,10.1002/aenm.202001076,BTR,PC71BM,BTR,PC71BM,CCCCCCc1cc(-c2cc3c(-c4cc(CC(CC)CCCC)c(CCCCCC)s4)c4sc(-c5cc(CCCCCC)c(-c6cc(CCCCCC)c(-c7ccc(/C=C8/SC(=S)N(CCCCCC)C8=O)s7)s6)s5)cc4c(-c4cc(CC(CC)CCCC)c(CCCCCC)s4)c3s2)sc1-c1cc(CCCCCC)c(-c2ccc(/C=C3/SC(=S)N(CCCCCC)C3=O)s2)s1,COC(=O)CCCC1(c2ccccc2)C23c4c5ccc6c7cc8c9c%10c(cc%11cc%12c%13c%14c(cc%15c%16ccc-5c2c%16c2c5c%16c%17c(c(c46)c7c9c%17c4c%10c%11c%13c4c%16c%14c%152)C513)C%12)C8,0.93,13.88,71.6,9.2,9.2424144,0.461026086956543,9.0,9.2,,,,,ITO/PEDOT:PSS/active layer/Phen-NaDPO/Ag,conventional,Phen-NaDPO,Phen-NaDPO,PEDOT:PSS,PEDOT:PSS,300.0,,,120.0,-5.34,-3.53,,-5.9,-3.9,
45090,10.1002/aenm.202001076,10.1002/aenm.202001076,BTR,PC71BM,BTR,PC71BM,CCCCCCc1cc(-c2cc3c(-c4cc(CC(CC)CCCC)c(CCCCCC)s4)c4sc(-c5cc(CCCCCC)c(-c6cc(CCCCCC)c(-c7ccc(/C=C8/SC(=S)N(CCCCCC)C8=O)s7)s6)s5)cc4c(-c4cc(CC(CC)CCCC)c(CCCCCC)s4)c3s2)sc1-c1cc(CCCCCC)c(-c2ccc(/C=C3/SC(=S)N(CCCCCC)C3=O)s2)s1,COC(=O)CCCC1(c2ccccc2)C23c4c5ccc6c7cc8c9c%10c(cc%11cc%12c%13c%14c(cc%15c%16ccc-5c2c%16c2c5c%16c%17c(c(c46)c7c9c%17c4c%10c%11c%13c4c%16c%14c%152)C513)C%12)C8,0.94,14.57,74.7,10.2,10.2307626,0.3015941176470684,9.9,10.2,,,,,ITO/PEDOT:PSS/active layer/Phen-NaDPO/Ag,conventional,Phen-NaDPO,Phen-NaDPO,PEDOT:PSS,PEDOT:PSS,300.0,,,120.0,-5.34,-3.53,,-5.9,-3.9,
45091,10.1002/aenm.202001076,10.1002/aenm.202001076,BTR,PC71BM,BTR,PC71BM,CCCCCCc1cc(-c2cc3c(-c4cc(CC(CC)CCCC)c(CCCCCC)s4)c4sc(-c5cc(CCCCCC)c(-c6cc(CCCCCC)c(-c7ccc(/C=C8/SC(=S)N(CCCCCC)C8=O)s7)s6)s5)cc4c(-c4cc(CC(CC)CCCC)c(CCCCCC)s4)c3s2)sc1-c1cc(CCCCCC)c(-c2ccc(/C=C3/SC(=S)N(CCCCCC)C3=O)s2)s1,COC(=O)CCCC1(c2ccccc2)C23c4c5ccc6c7cc8c9c%10c(cc%11cc%12c%13c%14c(cc%15c%16ccc-5c2c%16c2c5c%16c%17c(c(c46)c7c9c%17c4c%10c%11c%13c4c%16c%14c%152)C513)C%12)C8,0.93,14.27,72.1,9.6,9.5684631,0.3285093749999894,9.4,9.6,,,,,ITO/PEDOT:PSS/active layer/Phen-NaDPO/Ag,conventional,Phen-NaDPO,Phen-NaDPO,PEDOT:PSS,PEDOT:PSS,300.0,,,120.0,-5.34,-3.53,,-5.9,-3.9,
45092,10.1002/aenm.202001203,10.1002/aenm.202001203,PTB7-Th,IOTIC-4F,PTB7-Th,IOTIC-4F,CCCCC(CC)COC(=O)c1sc2csc(-c3cc4c(-c5ccc(CC(CC)CCCC)s5)c5sccc5c(-c5ccc(CC(CC)CCCC)s5)c4s3)c2c1F,,0.72,20.5,68.0,10.2,10.0368,1.599999999999998,10.1,10.2,,,,,conventional,conventional,Ba,Ba,PEDOT:PSS,PEDOT:PSS,,,,,-5.21,-3.6,,,,
45093,10.1002/aenm.202001203,10.1002/aenm.202001203,PTB7-Th,IOTIC-2Fa,PTB7-Th,IOTIC-2Fa,CCCCC(CC)COC(=O)c1sc2csc(-c3cc4c(-c5ccc(CC(CC)CCCC)s5)c5sccc5c(-c5ccc(CC(CC)CCCC)s5)c4s3)c2c1F,,0.79,14.8,60.0,7.2,7.015200000000001,2.566666666666656,7.0,7.2,,,,,conventional,conventional,Ba,Ba,PEDOT:PSS,PEDOT:PSS,,,,,-5.21,-3.6,,,,
45094,10.1002/aenm.202001203,10.1002/aenm.202001203,PTB7-Th,IOTIC,PTB7-Th,IOTIC,CCCCC(CC)COC(=O)c1sc2csc(-c3cc4c(-c5ccc(CC(CC)CCCC)s5)c5sccc5c(-c5ccc(CC(CC)CCCC)s5)c4s3)c2c1F,,0.88,10.7,60.0,6.0,5.6496,5.840000000000009,5.7,6.0,,,,,conventional,conventional,Ba,Ba,PEDOT:PSS,PEDOT:PSS,,,,,-5.21,-3.6,,,,
45095,10.1002/aenm.202001404,10.1002/aenm.202001404,PBDB-T,ITIC,PBDB-T,ITIC,CCCCC(CC)Cc1ccc(-c2c3cc(-c4ccc(-c5sc(-c6cccs6)c6c5C(=O)c5c(CC(CC)CCCC)sc(CC(CC)CCCC)c5C6=O)s4)sc3c(-c3ccc(CC(CC)CCCC)s3)c3ccsc23)s1,CCCCCCc1ccc(C2(c3ccc(CCCCCC)cc3)c3cc4c(cc3-c3sc5cc(C=C6C(=O)c7ccccc7C6=C(C#N)C#N)sc5c32)C(c2ccc(CCCCCC)cc2)(c2ccc(CCCCCC)cc2)c2c-4sc3cc(C=C4C(=O)c5ccccc5C4=C(C#N)C#N)sc23)cc1,,,,10.21,,,,,,,,,ITO/PEDOT:PSS/active layer/PDIN/Al,conventional,PDIN,PDIN,PEDOT:PSS,PEDOT:PSS,,,,,-5.33,-3.48,,-5.576,-3.916,
45096,10.1002/aenm.202001404,10.1002/aenm.202001404,PBDB-T,ITC6-IC,PBDB-T,ITC6-IC,CCCCC(CC)Cc1ccc(-c2c3cc(-c4ccc(-c5sc(-c6cccs6)c6c5C(=O)c5c(CC(CC)CCCC)sc(CC(CC)CCCC)c5C6=O)s4)sc3c(-c3ccc(CC(CC)CCCC)s3)c3ccsc23)s1,CCCCCCc1ccc(C2(c3ccc(CCCCCC)cc3)c3cc4c(cc3-c3sc5c(CCCCCC)c(/C=C6\C(=O)c7ccccc7C6=C(C#N)C#N)sc5c32)C(c2ccc(CCCCCC)cc2)(c2ccc(CCCCCC)cc2)c2c-4sc3c(CCCCCC)c(/C=C4\C(=O)c5ccccc5C4=C(C#N)C#N)sc23)cc1,,,,11.61,,,,,,,,,ITO/PEDOT:PSS/active layer/PDIN/Al,conventional,PDIN,PDIN,PEDOT:PSS,PEDOT:PSS,,,,,-5.33,-3.48,,-5.73,-3.92,
45097,10.1002/aenm.202001404,10.1002/aenm.202001404,PBDB-T,BDTIT-M,PBDB-T,BDTIT-M,CCCCC(CC)Cc1ccc(-c2c3cc(-c4ccc(-c5sc(-c6cccs6)c6c5C(=O)c5c(CC(CC)CCCC)sc(CC(CC)CCCC)c5C6=O)s4)sc3c(-c3ccc(CC(CC)CCCC)s3)c3ccsc23)s1,CCCCCCc1ccc(C2(c3ccc(CCCCCC)cc3)c3cc(/C=C4\C(=O)c5cc(C)ccc5C4=C(C#N)C#N)sc3-c3sc4cc5c6c(sc5cc4c32)-c2sc(/C=C3\C(=O)c4cc(C)ccc4C3=C(C#N)C#N)cc2C6(c2ccc(CCCCCC)cc2)c2ccc(CCCCCC)cc2)cc1,,,,11.31,,,,,,,,,ITO/PEDOT:PSS/active layer/PDIN/Al,conventional,PDIN,PDIN,PEDOT:PSS,PEDOT:PSS,,,,,-5.33,-3.48,,-5.4,-3.85,
45098,10.1002/aenm.202001404,10.1002/aenm.202001404,PBDB-T,BDTThIT-M,PBDB-T,BDTThIT-M,CCCCC(CC)Cc1ccc(-c2c3cc(-c4ccc(-c5sc(-c6cccs6)c6c5C(=O)c5c(CC(CC)CCCC)sc(CC(CC)CCCC)c5C6=O)s4)sc3c(-c3ccc(CC(CC)CCCC)s3)c3ccsc23)s1,CCCCCCc1ccc(C2(c3ccc(CCCCCC)cc3)c3cc(/C=C4\C(=O)c5cc(C)ccc5C4=C(C#N)C#N)sc3-c3sc4c(-c5ccc(CC(CC)CCCC)s5)c5c6c(sc5c(-c5ccc(CC(CC)CCCC)s5)c4c32)-c2sc(/C=C3\C(=O)c4cc(C)ccc4C3=C(C#N)C#N)cc2C6(c2ccc(CCCCCC)cc2)c2ccc(CCCCCC)cc2)cc1,,,,12.12,,,,,,,,,ITO/PEDOT:PSS/active layer/PDIN/Al,conventional,PDIN,PDIN,PEDOT:PSS,PEDOT:PSS,,,,,-5.33,-3.48,,-5.35,-3.82,
45099,10.1002/aenm.202001404,10.1002/aenm.202001404,P2F-EHp,BTPT-4F,P2F-EHp,BTPT-4F,CCc1c(F)cc(-c2c3cc(-c4ccc(-c5c6c(c(-c7ccc(-c8cc9c(-c%10cc(F)c(CC)c(F)c%10)c%10sc(-c%11ccc(-c%12c%13c(c(-c%14ccc(-c%15cc%16c(-c%17cc(F)c(CC)c(F)c%17)c%17sc(-c%18ccc(-c%19c%20c(c(-c%21cccs%21)c%21nn(CC)nc%19%21)C(=O)N(CC)C%20=O)s%18)cc%17c(-c%17cc(F)c(CC)c(F)c%17)c%16s%15)s%14)c%14nn(CC)nc%12%14)C(=O)N(CC)C%13=O)s%11)cc%10c(-c%10cc(F)c(CC)c(F)c%10)c9s8)s7)c7nn(CC)nc57)C(=O)N(CC)C6=O)s4)sc3c(-c3cc(F)c(CC)c(F)c3)c3ccsc23)cc1F,CCCCCCC(CCCC)CCn1c2cc(/C=C3\C(=O)c4cc(F)c(F)cc4C3=C(C#N)C#N)sc2c2c3nsnc3c3c4sc(/C=C5\C(=O)c6cc(F)c(F)cc6C5C(C#N)C#N)cc4n(CCC(CCCC)CCCCCC)c3c21,,,,1.09,,,,,,,,,ITO/PEDOT:PSS/active layer/PDIN/Al,conventional,PDIN,PDIN,PEDOT:PSS,PEDOT:PSS,,,,,-5.38,-3.06,,-5.73,-4.0,
45100,10.1002/aenm.202001404,10.1002/aenm.202001404,P2F-EHp,BTPTT-4F,P2F-EHp,BTPTT-4F,CCc1c(F)cc(-c2c3cc(-c4ccc(-c5c6c(c(-c7ccc(-c8cc9c(-c%10cc(F)c(CC)c(F)c%10)c%10sc(-c%11ccc(-c%12c%13c(c(-c%14ccc(-c%15cc%16c(-c%17cc(F)c(CC)c(F)c%17)c%17sc(-c%18ccc(-c%19c%20c(c(-c%21cccs%21)c%21nn(CC)nc%19%21)C(=O)N(CC)C%20=O)s%18)cc%17c(-c%17cc(F)c(CC)c(F)c%17)c%16s%15)s%14)c%14nn(CC)nc%12%14)C(=O)N(CC)C%13=O)s%11)cc%10c(-c%10cc(F)c(CC)c(F)c%10)c9s8)s7)c7nn(CC)nc57)C(=O)N(CC)C6=O)s4)sc3c(-c3cc(F)c(CC)c(F)c3)c3ccsc23)cc1F,CCCCCCCCCCCc1c(/C=C2\C(=O)C3=C(C=C(F)C(F)C3)C2=C(C#N)C#N)sc2c1sc1c3c4nsnc4c4c5sc6c(CCCCCCCCCCC)c(CC7C(=O)c8cc(F)c(F)cc8C7=C(C#N)C#N)sc6c5n(CCC(CC)CCCC)c4c3n(CCC(CC)CCCC)c21,,,,16.02,,,,,,,,,ITO/PEDOT:PSS/active layer/PDIN/Al,conventional,PDIN,PDIN,PEDOT:PSS,PEDOT:PSS,,,,,-5.38,-3.06,,-5.68,-4.06,
45101,10.1002/aenm.202001404,10.1002/aenm.202001404,PM6,BTP-4F,PM6,Y6,COC(=O)C(C)(C)c1cc(C)cc(-c2sc3c4sc5cc(/C=C6/C(=O)c7cc(F)cc(c7)C(=O)/C6=C\c6cc(C(C)(C)C(=O)OC)c(-c7cc(C)cc(C(C)(C)C(=O)OC)c7)s6)sc5c4c(C(C)(C)C(=O)OC)ccc2-3)c1,CCCCCCCCCCCc1c(/C=C2\C(=O)c3cc(F)c(F)cc3C2=C(C#N)C#N)sc2c1sc1c3c4nsnc4c4c5sc6c(CCCCCCCCCCC)c(/C=C7\C(=O)c8cc(F)c(F)cc8C7=C(C#N)C#N)sc6c5n(CC(CC)CCCC)c4c3n(CC(CC)CCCC)c21,,,,15.6,,,,,,,,,ITO/PEDOT:PSS/active layer/PDIN/Al,conventional,PDIN,PDIN,PEDOT:PSS,PEDOT:PSS,,,,,-5.56,-3.65,,-5.65,-4.09,
45102,10.1002/aenm.202001404,10.1002/aenm.202001404,PM6,BTP-4Cl,PM6,BTP-4Cl,COC(=O)C(C)(C)c1cc(C)cc(-c2sc3c4sc5cc(/C=C6/C(=O)c7cc(F)cc(c7)C(=O)/C6=C\c6cc(C(C)(C)C(=O)OC)c(-c7cc(C)cc(C(C)(C)C(=O)OC)c7)s6)sc5c4c(C(C)(C)C(=O)OC)ccc2-3)c1,CCCCCCCCCc1c(/C=C2\C(=O)c3cc(Cl)c(Cl)cc3C2=C(C#N)C#N)sc2c1sc1c3c4nsnc4c4c5sc6c(CCC)c(/C=C7\C(=O)c8cc(Cl)c(Cl)cc8C7=C(C#N)C#N)sc6c5n(CC(CCCC)CCCCCC)c4c3n(CC(CCCC)CCCCCC)c21,,,,16.5,,,,,,,,,ITO/PEDOT:PSS/active layer/PDIN/Al,conventional,PDIN,PDIN,PEDOT:PSS,PEDOT:PSS,,,,,-5.56,-3.65,,-5.66,-4.14,
45103,10.1002/aenm.202001404,10.1002/aenm.202001404,PF2,Y6,PF2,Y6,CCCCCCCCC(CCCCCC)Cc1cc2sc(-c3c4cc(-c5sc(-c6c(F)c(F)c(-c7cc(CC(CC)CCCC)cs7)c7nsnc67)cc5CC(CC)CCCC)sc4c(-c4cc5sc(CC(CCCCCC)CCCCCCCC)cc5s4)c4ccsc34)cc2s1,CCCCCCCCCCCc1c(/C=C2\C(=O)c3cc(F)c(F)cc3C2=C(C#N)C#N)sc2c1sc1c3c4nsnc4c4c5sc6c(CCCCCCCCCCC)c(/C=C7\C(=O)c8cc(F)c(F)cc8C7=C(C#N)C#N)sc6c5n(CC(CC)CCCC)c4c3n(CC(CC)CCCC)c21,,,,10.26,,,,,,,,,ITO/PEDOT:PSS/active layer/PDIN/Al,conventional,PDIN,PDIN,PEDOT:PSS,PEDOT:PSS,,,,,-5.48,-3.73,,-5.65,-4.09,
45105,10.1002/aenm.202001404,10.1002/aenm.202001404,BTR,PC71BM,BTR,PC71BM,CCCCCCc1cc(-c2cc3c(-c4cc(CC(CC)CCCC)c(CCCCCC)s4)c4sc(-c5cc(CCCCCC)c(-c6cc(CCCCCC)c(-c7ccc(/C=C8/SC(=S)N(CCCCCC)C8=O)s7)s6)s5)cc4c(-c4cc(CC(CC)CCCC)c(CCCCCC)s4)c3s2)sc1-c1cc(CCCCCC)c(-c2ccc(/C=C3/SC(=S)N(CCCCCC)C3=O)s2)s1,COC(=O)CCCC1(c2ccccc2)C23c4c5ccc6c7cc8c9c%10c(cc%11cc%12c%13c%14c(cc%15c%16ccc-5c2c%16c2c5c%16c%17c(c(c46)c7c9c%17c4c%10c%11c%13c4c%16c%14c%152)C513)C%12)C8,,,,9.03,,,,,,,,,ITO/PEDOT:PSS/active layer/PDIN/Al,conventional,PDIN,PDIN,PEDOT:PSS,PEDOT:PSS,,,,,-5.34,-3.53,,-5.9,-3.9,
45107,10.1002/aenm.202001404,10.1002/aenm.202001404,PM6,Y6,PM6,Y6,COC(=O)C(C)(C)c1cc(C)cc(-c2sc3c4sc5cc(/C=C6/C(=O)c7cc(F)cc(c7)C(=O)/C6=C\c6cc(C(C)(C)C(=O)OC)c(-c7cc(C)cc(C(C)(C)C(=O)OC)c7)s6)sc5c4c(C(C)(C)C(=O)OC)ccc2-3)c1,CCCCCCCCCCCc1c(/C=C2\C(=O)c3cc(F)c(F)cc3C2=C(C#N)C#N)sc2c1sc1c3c4nsnc4c4c5sc6c(CCCCCCCCCCC)c(/C=C7\C(=O)c8cc(F)c(F)cc8C7=C(C#N)C#N)sc6c5n(CC(CC)CCCC)c4c3n(CC(CC)CCCC)c21,,,,15.3,,,,,,,,,ITO/PEDOT:PSS/active layer/PDIN/Al,conventional,PDIN,PDIN,PEDOT:PSS,PEDOT:PSS,,,,,-5.56,-3.65,,-5.65,-4.09,
45109,10.1002/aenm.202001404,10.1002/aenm.202001404,PM6,BTP-4F-12,PM6,Y6,COC(=O)C(C)(C)c1cc(C)cc(-c2sc3c4sc5cc(/C=C6/C(=O)c7cc(F)cc(c7)C(=O)/C6=C\c6cc(C(C)(C)C(=O)OC)c(-c7cc(C)cc(C(C)(C)C(=O)OC)c7)s6)sc5c4c(C(C)(C)C(=O)OC)ccc2-3)c1,CCCCCCCCCCCc1c(/C=C2\C(=O)c3cc(F)c(F)cc3C2=C(C#N)C#N)sc2c1sc1c3c4nsnc4c4c5sc6c(CCCCCCCCCCC)c(/C=C7\C(=O)c8cc(F)c(F)cc8C7=C(C#N)C#N)sc6c5n(CC(CC)CCCC)c4c3n(CC(CC)CCCC)c21,0.85,24.5,77.9,16.2,16.222675000000002,0.1399691358024883,,,1:1.2,,,,ITO/PEDOT:PSS/active layer/PDIN/Al,conventional,PDIN,PDIN,PEDOT:PSS,PEDOT:PSS,,,,,-5.56,-3.65,,-5.65,-4.09,
45118,10.1002/aenm.202001436,10.1002/aenm.202001436,PM6,Y6,PM6,Y6,COC(=O)C(C)(C)c1cc(C)cc(-c2sc3c4sc5cc(/C=C6/C(=O)c7cc(F)cc(c7)C(=O)/C6=C\c6cc(C(C)(C)C(=O)OC)c(-c7cc(C)cc(C(C)(C)C(=O)OC)c7)s6)sc5c4c(C(C)(C)C(=O)OC)ccc2-3)c1,CCCCCCCCCCCc1c(/C=C2\C(=O)c3cc(F)c(F)cc3C2=C(C#N)C#N)sc2c1sc1c3c4nsnc4c4c5sc6c(CCCCCCCCCCC)c(/C=C7\C(=O)c8cc(F)c(F)cc8C7=C(C#N)C#N)sc6c5n(CC(CC)CCCC)c4c3n(CC(CC)CCCC)c21,0.84,25.1,74.0,15.6,15.60216,0.0138461538461534,15.3,15.6,1:1.2,,,,ITO/PEDOT:PSS/active layer/PDINO/Al,conventional,PDINO,PDINO,PEDOT:PSS,PEDOT:PSS,,chloroform,chloroform,,-5.56,-3.65,,-5.65,-4.09,
