Repository: JiYiqaq/PCE-KA-GNN

# Data directory

- `raw/Active_Database.csv` is the immutable source dataset bundled under CC BY 4.0. Do not overwrite it with processed data.
- `processed/` is created and populated by the training pipeline. Generated `.pt` and `.pth` caches are intentionally ignored by Git because they can exceed GitHub's normal single-file limit.

See `../DATA_LICENSE.md` for provenance, license and checksum information.

File: data/raw/Active_Database.csv (part 79 of 471)
id,doi,doi_norm,donor,acceptor,donor_canonical,acceptor_canonical,donor_smiles,acceptor_smiles,voc,jsc,ff,pce,pce_recomputed,pce_relative_error_percent,pce_avg,pce_best,d_a_ratio,additive,additive_canonical,additive_ratio,device_structure,device_type,etl,etl_canonical,htl,htl_canonical,active_layer_thickness,solvent,solvent_canonical,annealing_temp,homo_d,lumo_d,eg_d,homo_a,lumo_a,eg_a
45119,10.1002/aenm.202001436,10.1002/aenm.202001436,PhI-Th,Y6,PhI-Th,Y6,,CCCCCCCCCCCc1c(/C=C2\C(=O)c3cc(F)c(F)cc3C2=C(C#N)C#N)sc2c1sc1c3c4nsnc4c4c5sc6c(CCCCCCCCCCC)c(/C=C7\C(=O)c8cc(F)c(F)cc8C7=C(C#N)C#N)sc6c5n(CC(CC)CCCC)c4c3n(CC(CC)CCCC)c21,0.803,23.5,55.5,10.5,10.4731275,0.2559285714285679,10.0,10.5,1:1.2,,,,ITO/PEDOT:PSS/active layer/PDINO/Al,conventional,PDINO,PDINO,PEDOT:PSS,PEDOT:PSS,,chloroform,chloroform,,,,,-5.65,-4.09,
45120,10.1002/aenm.202001436,10.1002/aenm.202001436,PhI-Se,Y6,PhI-Se,Y6,,CCCCCCCCCCCc1c(/C=C2\C(=O)c3cc(F)c(F)cc3C2=C(C#N)C#N)sc2c1sc1c3c4nsnc4c4c5sc6c(CCCCCCCCCCC)c(/C=C7\C(=O)c8cc(F)c(F)cc8C7=C(C#N)C#N)sc6c5n(CC(CC)CCCC)c4c3n(CC(CC)CCCC)c21,0.843,20.7,59.8,10.4,10.4351598,0.3380749999999889,10.0,10.4,1:1.2,,,,ITO/PEDOT:PSS/active layer/PDINO/Al,conventional,PDINO,PDINO,PEDOT:PSS,PEDOT:PSS,,chloroform,chloroform,,,,,-5.65,-4.09,
45126,10.1002/aenm.202001450,10.1002/aenm.202001450,PTB7-Th,PC70BM,PTB7-Th,PC70BM,CCCCC(CC)COC(=O)c1sc2csc(-c3cc4c(-c5ccc(CC(CC)CCCC)s5)c5sccc5c(-c5ccc(CC(CC)CCCC)s5)c4s3)c2c1F,CCCCC(=O)OCC1(C2=CC=CC=C2)C3=CC=CC4=CC=CC5=CC=CC6=CC=C7C=CC=CC8=CC=CC1=C8C7=C6C5=C4C3,0.808,17.58,54.39,7.73,7.725903696,0.0529922897800768,,,,,,,conventional,conventional,PFN-Br,PFN-Br,PEDOT:PSS,PEDOT:PSS,,chlorobenzene,chlorobenzene,,-5.21,-3.6,,-6.1,-3.9,
45127,10.1002/aenm.202001450,10.1002/aenm.202001450,PTB7-Th,PC70BM,PTB7-Th,PC70BM,CCCCC(CC)COC(=O)c1sc2csc(-c3cc4c(-c5ccc(CC(CC)CCCC)s5)c5sccc5c(-c5ccc(CC(CC)CCCC)s5)c4s3)c2c1F,CCCCC(=O)OCC1(C2=CC=CC=C2)C3=CC=CC4=CC=CC5=CC=CC6=CC=C7C=CC=CC8=CC=CC1=C8C7=C6C5=C4C3,0.801,18.37,54.78,8.06,8.060531886000001,0.0065990818858682,,,,,,,conventional,conventional,PFN-Br,PFN-Br,PEDOT:PSS,PEDOT:PSS,,chlorobenzene,chlorobenzene,,-5.21,-3.6,,-6.1,-3.9,
45128,10.1002/aenm.202001450,10.1002/aenm.202001450,PTB7-Th,PC70BM,PTB7-Th,PC70BM,CCCCC(CC)COC(=O)c1sc2csc(-c3cc4c(-c5ccc(CC(CC)CCCC)s5)c5sccc5c(-c5ccc(CC(CC)CCCC)s5)c4s3)c2c1F,CCCCC(=O)OCC1(C2=CC=CC=C2)C3=CC=CC4=CC=CC5=CC=CC6=CC=C7C=CC=CC8=CC=CC1=C8C7=C6C5=C4C3,0.793,19.334,54.59,8.36,8.3696634658,0.1155916961722606,,,,,,,conventional,conventional,PFN-Br,PFN-Br,PEDOT:PSS,PEDOT:PSS,,chlorobenzene,chlorobenzene,,-5.21,-3.6,,-6.1,-3.9,
45132,10.1002/aenm.202001450,10.1002/aenm.202001450,PTB7-Th,PC70BM,PTB7-Th,PC70BM,CCCCC(CC)COC(=O)c1sc2csc(-c3cc4c(-c5ccc(CC(CC)CCCC)s5)c5sccc5c(-c5ccc(CC(CC)CCCC)s5)c4s3)c2c1F,CCCCC(=O)OCC1(C2=CC=CC=C2)C3=CC=CC4=CC=CC5=CC=CC6=CC=C7C=CC=CC8=CC=CC1=C8C7=C6C5=C4C3,0.783,14.318,58.72,6.58,6.5830956768,0.0470467598784211,,,,,,,conventional,semitransparent,PFN-Br,PFN-Br,PEDOT:PSS,PEDOT:PSS,,chlorobenzene,chlorobenzene,,-5.21,-3.6,,-6.1,-3.9,
45133,10.1002/aenm.202001450,10.1002/aenm.202001450,PTB7-Th,PC70BM,PTB7-Th,PC70BM,CCCCC(CC)COC(=O)c1sc2csc(-c3cc4c(-c5ccc(CC(CC)CCCC)s5)c5sccc5c(-c5ccc(CC(CC)CCCC)s5)c4s3)c2c1F,CCCCC(=O)OCC1(C2=CC=CC=C2)C3=CC=CC4=CC=CC5=CC=CC6=CC=C7C=CC=CC8=CC=CC1=C8C7=C6C5=C4C3,0.778,14.816,61.74,7.11,7.116675955200001,0.0938952911392463,,,,,,,conventional,semitransparent,PFN-Br,PFN-Br,PEDOT:PSS,PEDOT:PSS,,chlorobenzene,chlorobenzene,,-5.21,-3.6,,-6.1,-3.9,
45134,10.1002/aenm.202001450,10.1002/aenm.202001450,PTB7-Th,PC70BM,PTB7-Th,PC70BM,CCCCC(CC)COC(=O)c1sc2csc(-c3cc4c(-c5ccc(CC(CC)CCCC)s5)c5sccc5c(-c5ccc(CC(CC)CCCC)s5)c4s3)c2c1F,CCCCC(=O)OCC1(C2=CC=CC=C2)C3=CC=CC4=CC=CC5=CC=CC6=CC=C7C=CC=CC8=CC=CC1=C8C7=C6C5=C4C3,0.785,15.867,61.59,7.67,7.6714009605000015,0.0182654563233585,,,,,,,conventional,semitransparent,PFN-Br,PFN-Br,PEDOT:PSS,PEDOT:PSS,,chlorobenzene,chlorobenzene,,-5.21,-3.6,,-6.1,-3.9,
45135,10.1002/aenm.202001450,10.1002/aenm.202001450,PTB7-Th,PC70BM,PTB7-Th,PC70BM,CCCCC(CC)COC(=O)c1sc2csc(-c3cc4c(-c5ccc(CC(CC)CCCC)s5)c5sccc5c(-c5ccc(CC(CC)CCCC)s5)c4s3)c2c1F,CCCCC(=O)OCC1(C2=CC=CC=C2)C3=CC=CC4=CC=CC5=CC=CC6=CC=C7C=CC=CC8=CC=CC1=C8C7=C6C5=C4C3,0.775,16.25,62.6,7.88,7.8836875,0.0467956852791858,,,,,,,conventional,semitransparent,PFN-Br,PFN-Br,PEDOT:PSS,PEDOT:PSS,,chlorobenzene,chlorobenzene,,-5.21,-3.6,,-6.1,-3.9,
45154,10.1002/aenm.202003091,10.1002/aenm.202003091,PCE10,COTIC-4F,PCE10,COTIC-4F,CCCCC(CC)COC(=O)c1sc2c(-c3cc4c(-c5ccc(CC(CC)CCCC)s5)c5sccc5c(-c5ccc(CC(CC)CCCC)s5)c4s3)scc2c1F,CCCCC(CC)COc1cc(/C=C2\C(=O)c3cc(F)c(F)cc3C2=C(C#N)C#N)sc1-c1cc2c(s1)-c1sc(-c3sc(/C=C4\C(=O)c5cc(F)c(F)cc5C4=C(C#N)C#N)cc3OCC(CC)CCCC)cc1C2(CC(CC)CCCC)CC(CC)CCCC,0.56,20.79,59.0,6.87,6.869016,0.0143231441048016,6.83,6.87,,,,,inverted,inverted,ZnO,ZnO,,,,,,,-5.21,-3.6,,-5.26,-4.16,
45155,10.1002/aenm.202003091,10.1002/aenm.202003091,PCE10,IOTIC-4F,PCE10,IOTIC-4F,CCCCC(CC)COC(=O)c1sc2c(-c3cc4c(-c5ccc(CC(CC)CCCC)s5)c5sccc5c(-c5ccc(CC(CC)CCCC)s5)c4s3)scc2c1F,,0.71,22.95,68.0,11.08,11.08026,0.0023465703971032,11.05,11.08,,,,,inverted,inverted,ZnO,ZnO,,,,,,,-5.21,-3.6,,,,
45156,10.1002/aenm.202003091,10.1002/aenm.202003091,PM6,ITIC-Th,PM6,ITIC-Th,COC(=O)C(C)(C)c1cc(C)cc(-c2sc3c4sc5cc(/C=C6/C(=O)c7cc(F)cc(c7)C(=O)/C6=C\c6cc(C(C)(C)C(=O)OC)c(-c7cc(C)cc(C(C)(C)C(=O)OC)c7)s6)sc5c4c(C(C)(C)C(=O)OC)ccc2-3)c1,CCCCCCc1ccc(C2(c3ccc(CCCCCC)s3)c3cc4c(cc3-c3sc5cc(/C=C6\C(=O)c7ccccc7C6=C(C#N)C#N)sc5c32)C(c2ccc(CCCCCC)s2)(c2ccc(CCCCCC)s2)c2c-4sc3cc(/C=C4\C(=O)c5ccccc5C4=C(C#N)C#N)sc23)s1,0.96,14.06,62.0,8.37,8.368512,0.0177777777777584,8.32,8.37,,,,,inverted,inverted,ZnO,ZnO,,,,,,,-5.56,-3.65,,-5.673,-3.909,
45157,10.1002/aenm.202003390,10.1002/aenm.202003390,PM6,IT-4F,PM6,IT-4F,COC(=O)C(C)(C)c1cc(C)cc(-c2sc3c4sc5cc(/C=C6/C(=O)c7cc(F)cc(c7)C(=O)/C6=C\c6cc(C(C)(C)C(=O)OC)c(-c7cc(C)cc(C(C)(C)C(=O)OC)c7)s6)sc5c4c(C(C)(C)C(=O)OC)ccc2-3)c1,CCCCCCc1ccc(C2(c3ccc(CCCCCC)cc3)c3cc4c(cc3-c3sc5cc(/C=C6\C(=O)c7cc(F)c(F)cc7C6=C(C#N)C#N)sc5c32)C(c2ccc(CCCCCC)cc2)(c2ccc(CCCCCC)cc2)c2c-4sc3cc(/C=C4\C(=O)c5cc(F)c(F)cc5C4=C(C#N)C#N)sc23)cc1,0.9,19.16,69.79,12.04,12.0345876,0.0449534883720855,11.89,12.04,,,,,,BHJ,PDINO,,PEDOT:PSS,,,,,,-5.56,-3.65,,-5.66,-4.14,
45158,10.1002/aenm.202003390,10.1002/aenm.202003390,PM6,IT-4F,PM6,IT-4F,COC(=O)C(C)(C)c1cc(C)cc(-c2sc3c4sc5cc(/C=C6/C(=O)c7cc(F)cc(c7)C(=O)/C6=C\c6cc(C(C)(C)C(=O)OC)c(-c7cc(C)cc(C(C)(C)C(=O)OC)c7)s6)sc5c4c(C(C)(C)C(=O)OC)ccc2-3)c1,CCCCCCc1ccc(C2(c3ccc(CCCCCC)cc3)c3cc4c(cc3-c3sc5cc(/C=C6\C(=O)c7cc(F)c(F)cc7C6=C(C#N)C#N)sc5c32)C(c2ccc(CCCCCC)cc2)(c2ccc(CCCCCC)cc2)c2c-4sc3cc(/C=C4\C(=O)c5cc(F)c(F)cc5C4=C(C#N)C#N)sc23)cc1,0.86,20.34,74.92,13.11,13.10530608,0.03580411899313,12.82,13.11,,DIO,DIO,,conventional,BHJ,PDINO,,PEDOT:PSS,,,chlorobenzene,,,-5.56,-3.65,,-5.66,-4.14,
45159,10.1002/aenm.202003390,10.1002/aenm.202003390,PM6,IT-4F,PM6,IT-4F,COC(=O)C(C)(C)c1cc(C)cc(-c2sc3c4sc5cc(/C=C6/C(=O)c7cc(F)cc(c7)C(=O)/C6=C\c6cc(C(C)(C)C(=O)OC)c(-c7cc(C)cc(C(C)(C)C(=O)OC)c7)s6)sc5c4c(C(C)(C)C(=O)OC)ccc2-3)c1,CCCCCCc1ccc(C2(c3ccc(CCCCCC)cc3)c3cc4c(cc3-c3sc5cc(/C=C6\C(=O)c7cc(F)c(F)cc7C6=C(C#N)C#N)sc5c32)C(c2ccc(CCCCCC)cc2)(c2ccc(CCCCCC)cc2)c2c-4sc3cc(/C=C4\C(=O)c5cc(F)c(F)cc5C4=C(C#N)C#N)sc23)cc1,0.9,19.18,70.24,12.13,12.1248288,0.0426314921681884,11.91,12.13,,,,,PPHJ,OSC,PDINO,,PEDOT:PSS,,,chlorobenzene,,,-5.56,-3.65,,-5.66,-4.14,
45160,10.1002/aenm.202003390,10.1002/aenm.202003390,PM6,IT-4F,PM6,IT-4F,COC(=O)C(C)(C)c1cc(C)cc(-c2sc3c4sc5cc(/C=C6/C(=O)c7cc(F)cc(c7)C(=O)/C6=C\c6cc(C(C)(C)C(=O)OC)c(-c7cc(C)cc(C(C)(C)C(=O)OC)c7)s6)sc5c4c(C(C)(C)C(=O)OC)ccc2-3)c1,CCCCCCc1ccc(C2(c3ccc(CCCCCC)cc3)c3cc4c(cc3-c3sc5cc(/C=C6\C(=O)c7cc(F)c(F)cc7C6=C(C#N)C#N)sc5c32)C(c2ccc(CCCCCC)cc2)(c2ccc(CCCCCC)cc2)c2c-4sc3cc(/C=C4\C(=O)c5cc(F)c(F)cc5C4=C(C#N)C#N)sc23)cc1,0.86,20.98,75.9,13.7,13.6944852,0.0402540145985291,13.34,13.7,,DIO,DIO,,,,PDINO,,PEDOT:PSS,,,chlorobenzene,,,-5.56,-3.65,,-5.66,-4.14,
45161,10.1002/aenm.202003390,10.1002/aenm.202003390,PM6,IT-4F,PM6,IT-4F,COC(=O)C(C)(C)c1cc(C)cc(-c2sc3c4sc5cc(/C=C6/C(=O)c7cc(F)cc(c7)C(=O)/C6=C\c6cc(C(C)(C)C(=O)OC)c(-c7cc(C)cc(C(C)(C)C(=O)OC)c7)s6)sc5c4c(C(C)(C)C(=O)OC)ccc2-3)c1,CCCCCCc1ccc(C2(c3ccc(CCCCCC)cc3)c3cc4c(cc3-c3sc5cc(/C=C6\C(=O)c7cc(F)c(F)cc7C6=C(C#N)C#N)sc5c32)C(c2ccc(CCCCCC)cc2)(c2ccc(CCCCCC)cc2)c2c-4sc3cc(/C=C4\C(=O)c5cc(F)c(F)cc5C4=C(C#N)C#N)sc23)cc1,0.9,19.15,70.27,12.11,12.1110345,0.0085425268373194,11.94,12.11,,DIO,DIO,,,,PDINO,,PEDOT:PSS,,,chlorobenzene,,,-5.56,-3.65,,-5.66,-4.14,
45162,10.1002/aenm.202003408,10.1002/aenm.202003408,PTB7-Th,H3,PTB7-Th,H3,CCCCC(CC)COC(=O)c1sc2csc(-c3cc4c(-c5ccc(CC(CC)CCCC)s5)c5sccc5c(-c5ccc(CC(CC)CCCC)s5)c4s3)c2c1F,,0.72,24.91,68.72,12.35,12.325069439999998,0.2018668825911042,11.9,12.35,,,,,Opaque OPV,,,,,,65.0,,,,-5.21,-3.6,,,,
45163,10.1002/aenm.202003408,10.1002/aenm.202003408,PTB7-Th,H3,PTB7-Th,H3,CCCCC(CC)COC(=O)c1sc2csc(-c3cc4c(-c5ccc(CC(CC)CCCC)s5)c5sccc5c(-c5ccc(CC(CC)CCCC)s5)c4s3)c2c1F,,0.72,19.85,68.93,9.75,9.8514756,1.0407753846153902,9.59,9.75,,,,,ST-OPV,ST-OPV,ZnO NP/PEI,,PEDOT:PSS,,65.0,,,,-5.21,-3.6,,,,
45164,10.1002/aenm.202003408,10.1002/aenm.202003408,PTB7-Th,H3,PTB7-Th,H3,CCCCC(CC)COC(=O)c1sc2csc(-c3cc4c(-c5ccc(CC(CC)CCCC)s5)c5sccc5c(-c5ccc(CC(CC)CCCC)s5)c4s3)c2c1F,,0.72,17.3,67.76,8.38,8.4401856,0.7182052505966435,8.26,8.38,,,,,ST-OPV,,,,,,65.0,,,,-5.21,-3.6,,,,
45165,10.1002/aenm.202003408,10.1002/aenm.202003408,PTB7-Th,H3,PTB7-Th,H3,CCCCC(CC)COC(=O)c1sc2csc(-c3cc4c(-c5ccc(CC(CC)CCCC)s5)c5sccc5c(-c5ccc(CC(CC)CCCC)s5)c4s3)c2c1F,,0.71,19.46,66.22,9.13,9.14935252,0.2119662650602408,8.86,9.13,1:2,,,,ST-OPV,,PFN-Br,,PEDOT:PSS,,65.0,,,,-5.21,-3.6,,,,
45166,10.1002/aenm.202003408,10.1002/aenm.202003408,PM6,Y6,PM6,Y6,COC(=O)C(C)(C)c1cc(C)cc(-c2sc3c4sc5cc(/C=C6/C(=O)c7cc(F)cc(c7)C(=O)/C6=C\c6cc(C(C)(C)C(=O)OC)c(-c7cc(C)cc(C(C)(C)C(=O)OC)c7)s6)sc5c4c(C(C)(C)C(=O)OC)ccc2-3)c1,CCCCCCCCCCCc1c(/C=C2\C(=O)c3cc(F)c(F)cc3C2=C(C#N)C#N)sc2c1sc1c3c4nsnc4c4c5sc6c(CCCCCCCCCCC)c(/C=C7\C(=O)c8cc(F)c(F)cc8C7=C(C#N)C#N)sc6c5n(CC(CC)CCCC)c4c3n(CC(CC)CCCC)c21,0.85,25.86,74.54,16.45,16.3846374,0.3973410334346521,16.37,16.45,,,,,Opaque OPV,Opaque OPV,PFN-Br,,PEDOT:PSS,,,,,,-5.56,-3.65,,-5.65,-4.09,
45167,10.1002/aenm.202003408,10.1002/aenm.202003408,PM6,Y6,PM6,Y6,COC(=O)C(C)(C)c1cc(C)cc(-c2sc3c4sc5cc(/C=C6/C(=O)c7cc(F)cc(c7)C(=O)/C6=C\c6cc(C(C)(C)C(=O)OC)c(-c7cc(C)cc(C(C)(C)C(=O)OC)c7)s6)sc5c4c(C(C)(C)C(=O)OC)ccc2-3)c1,CCCCCCCCCCCc1c(/C=C2\C(=O)c3cc(F)c(F)cc3C2=C(C#N)C#N)sc2c1sc1c3c4nsnc4c4c5sc6c(CCCCCCCCCCC)c(/C=C7\C(=O)c8cc(F)c(F)cc8C7=C(C#N)C#N)sc6c5n(CC(CC)CCCC)c4c3n(CC(CC)CCCC)c21,0.83,20.6,71.02,12.2,12.142999599999998,0.4672163934426353,11.8,12.2,,,,,ST-OPV,ST-OPV,PFN-Br,,PEDOT:PSS,,,,,,-5.56,-3.65,,-5.65,-4.09,
45168,10.1002/aenm.202003408,10.1002/aenm.202003408,PTB7-Th,IEICO-4F,PTB7-Th,IEICO-4F,CCCCC(CC)COC(=O)c1sc2csc(-c3cc4c(-c5ccc(CC(CC)CCCC)s5)c5sccc5c(-c5ccc(CC(CC)CCCC)s5)c4s3)c2c1F,CCCCCCc1ccc(C2(c3ccc(CCCCCC)cc3)c3cc4c(cc3-c3sc(-c5sc(/C=C6\C(=O)c7cc(F)c(F)cc7C6=C(C#N)C#N)cc5OCC(CC)CCCC)cc32)C(c2ccc(CCCCCC)cc2)(c2ccc(CCCCCC)cc2)c2cc(-c3scc(/C=C5/C(=O)c6cc(F)c(F)cc6C5=C(C#N)C#N)c3OCC(CC)CCCC)sc2-4)cc1,0.71,22.64,68.34,11.06,10.98524496,0.675904520795671,10.83,11.06,,,,,Opaque OPV,,PFN-Br,,PEDOT:PSS,,,,,,-5.21,-3.6,,-5.44,-4.19,
45169,10.1002/aenm.202003408,10.1002/aenm.202003408,PTB7-Th,IEICO-4F,PTB7-Th,IEICO-4F,CCCCC(CC)COC(=O)c1sc2csc(-c3cc4c(-c5ccc(CC(CC)CCCC)s5)c5sccc5c(-c5ccc(CC(CC)CCCC)s5)c4s3)c2c1F,CCCCCCc1ccc(C2(c3ccc(CCCCCC)cc3)c3cc4c(cc3-c3sc(-c5sc(/C=C6\C(=O)c7cc(F)c(F)cc7C6=C(C#N)C#N)cc5OCC(CC)CCCC)cc32)C(c2ccc(CCCCCC)cc2)(c2ccc(CCCCCC)cc2)c2cc(-c3scc(/C=C5/C(=O)c6cc(F)c(F)cc6C5=C(C#N)C#N)c3OCC(CC)CCCC)sc2-4)cc1,0.69,18.41,64.43,8.22,8.18447847,0.4321354014598597,8.11,8.22,,,,,ST-OPV,ST-OPV,PFN-Br,,PEDOT:PSS,,,,,,-5.21,-3.6,,-5.44,-4.19,
45175,10.1002/aenm.202003576,10.1002/aenm.202003576,PBDB-T-2F,Y6,PM6,Y6,COC(=O)C(C)(C)c1cc(C)cc(-c2sc3c4sc5cc(/C=C6/C(=O)c7cc(F)cc(c7)C(=O)/C6=C\c6cc(C(C)(C)C(=O)OC)c(-c7cc(C)cc(C(C)(C)C(=O)OC)c7)s6)sc5c4c(C(C)(C)C(=O)OC)ccc2-3)c1,CCCCCCCCCCCc1c(/C=C2\C(=O)c3cc(F)c(F)cc3C2=C(C#N)C#N)sc2c1sc1c3c4nsnc4c4c5sc6c(CCCCCCCCCCC)c(/C=C7\C(=O)c8cc(F)c(F)cc8C7=C(C#N)C#N)sc6c5n(CC(CC)CCCC)c4c3n(CC(CC)CCCC)c21,0.84,22.62,67.18,12.77,12.764737440000005,0.0412103367266773,12.32,12.77,1:1.2 w:w,,,,BHJ,semitransparent organic photovoltaic,,,,,115.0,,,,-5.56,-3.65,,-5.65,-4.09,
45176,10.1002/aenm.202003576,10.1002/aenm.202003576,PBDB-T-2F,Y6,PM6,Y6,COC(=O)C(C)(C)c1cc(C)cc(-c2sc3c4sc5cc(/C=C6/C(=O)c7cc(F)cc(c7)C(=O)/C6=C\c6cc(C(C)(C)C(=O)OC)c(-c7cc(C)cc(C(C)(C)C(=O)OC)c7)s6)sc5c4c(C(C)(C)C(=O)OC)ccc2-3)c1,CCCCCCCCCCCc1c(/C=C2\C(=O)c3cc(F)c(F)cc3C2=C(C#N)C#N)sc2c1sc1c3c4nsnc4c4c5sc6c(CCCCCCCCCCC)c(/C=C7\C(=O)c8cc(F)c(F)cc8C7=C(C#N)C#N)sc6c5n(CC(CC)CCCC)c4c3n(CC(CC)CCCC)c21,0.84,22.51,68.31,12.91,12.916328040000002,0.0490165762974548,12.55,12.91,75:40,,,,SD,semitransparent organic photovoltaic,,,,,115.0,,,,-5.56,-3.65,,-5.65,-4.09,
45177,10.1002/aenm.202003576,10.1002/aenm.202003576,PBDB-T-2F,Y6,PM6,Y6,COC(=O)C(C)(C)c1cc(C)cc(-c2sc3c4sc5cc(/C=C6/C(=O)c7cc(F)cc(c7)C(=O)/C6=C\c6cc(C(C)(C)C(=O)OC)c(-c7cc(C)cc(C(C)(C)C(=O)OC)c7)s6)sc5c4c(C(C)(C)C(=O)OC)ccc2-3)c1,CCCCCCCCCCCc1c(/C=C2\C(=O)c3cc(F)c(F)cc3C2=C(C#N)C#N)sc2c1sc1c3c4nsnc4c4c5sc6c(CCCCCCCCCCC)c(/C=C7\C(=O)c8cc(F)c(F)cc8C7=C(C#N)C#N)sc6c5n(CC(CC)CCCC)c4c3n(CC(CC)CCCC)c21,0.84,21.45,67.52,12.17,12.1657536,0.0348923582580223,11.76,12.17,1:1.2 w:w,,,,BHJ,semitransparent organic photovoltaic,,,,,100.0,,,,-5.56,-3.65,,-5.65,-4.09,
45178,10.1002/aenm.202003576,10.1002/aenm.202003576,PBDB-T-2F,Y6,PM6,Y6,COC(=O)C(C)(C)c1cc(C)cc(-c2sc3c4sc5cc(/C=C6/C(=O)c7cc(F)cc(c7)C(=O)/C6=C\c6cc(C(C)(C)C(=O)OC)c(-c7cc(C)cc(C(C)(C)C(=O)OC)c7)s6)sc5c4c(C(C)(C)C(=O)OC)ccc2-3)c1,CCCCCCCCCCCc1c(/C=C2\C(=O)c3cc(F)c(F)cc3C2=C(C#N)C#N)sc2c1sc1c3c4nsnc4c4c5sc6c(CCCCCCCCCCC)c(/C=C7\C(=O)c8cc(F)c(F)cc8C7=C(C#N)C#N)sc6c5n(CC(CC)CCCC)c4c3n(CC(CC)CCCC)c21,0.83,22.3,68.8,12.73,12.734192,0.032930086410053,12.24,12.73,60:40,,,,SD,semitransparent organic photovoltaic,,,,,100.0,,,,-5.56,-3.65,,-5.65,-4.09,
45179,10.1002/aenm.202003576,10.1002/aenm.202003576,PBDB-T-2F,Y6,PM6,Y6,COC(=O)C(C)(C)c1cc(C)cc(-c2sc3c4sc5cc(/C=C6/C(=O)c7cc(F)cc(c7)C(=O)/C6=C\c6cc(C(C)(C)C(=O)OC)c(-c7cc(C)cc(C(C)(C)C(=O)OC)c7)s6)sc5c4c(C(C)(C)C(=O)OC)ccc2-3)c1,CCCCCCCCCCCc1c(/C=C2\C(=O)c3cc(F)c(F)cc3C2=C(C#N)C#N)sc2c1sc1c3c4nsnc4c4c5sc6c(CCCCCCCCCCC)c(/C=C7\C(=O)c8cc(F)c(F)cc8C7=C(C#N)C#N)sc6c5n(CC(CC)CCCC)c4c3n(CC(CC)CCCC)c21,0.82,19.36,63.55,10.09,10.0886896,0.012987115956405,9.77,10.09,0.6:1.2 w:w,,,,BHJ,semitransparent OPV,,,,,85.0,,,,-5.56,-3.65,,-5.65,-4.09,
45180,10.1002/aenm.202003576,10.1002/aenm.202003576,PBDB-T-2F,Y6,PM6,Y6,COC(=O)C(C)(C)c1cc(C)cc(-c2sc3c4sc5cc(/C=C6/C(=O)c7cc(F)cc(c7)C(=O)/C6=C\c6cc(C(C)(C)C(=O)OC)c(-c7cc(C)cc(C(C)(C)C(=O)OC)c7)s6)sc5c4c(C(C)(C)C(=O)OC)ccc2-3)c1,CCCCCCCCCCCc1c(/C=C2\C(=O)c3cc(F)c(F)cc3C2=C(C#N)C#N)sc2c1sc1c3c4nsnc4c4c5sc6c(CCCCCCCCCCC)c(/C=C7\C(=O)c8cc(F)c(F)cc8C7=C(C#N)C#N)sc6c5n(CC(CC)CCCC)c4c3n(CC(CC)CCCC)c21,0.83,19.94,67.83,11.23,11.22600066,0.0356130008904721,10.82,11.23,1:1.2 w:w,,,,BHJ,semitransparent OPV,,,,,85.0,,,,-5.56,-3.65,,-5.65,-4.09,
45181,10.1002/aenm.202003576,10.1002/aenm.202003576,PBDB-T-2F,Y6,PM6,Y6,COC(=O)C(C)(C)c1cc(C)cc(-c2sc3c4sc5cc(/C=C6/C(=O)c7cc(F)cc(c7)C(=O)/C6=C\c6cc(C(C)(C)C(=O)OC)c(-c7cc(C)cc(C(C)(C)C(=O)OC)c7)s6)sc5c4c(C(C)(C)C(=O)OC)ccc2-3)c1,CCCCCCCCCCCc1c(/C=C2\C(=O)c3cc(F)c(F)cc3C2=C(C#N)C#N)sc2c1sc1c3c4nsnc4c4c5sc6c(CCCCCCCCCCC)c(/C=C7\C(=O)c8cc(F)c(F)cc8C7=C(C#N)C#N)sc6c5n(CC(CC)CCCC)c4c3n(CC(CC)CCCC)c21,0.83,18.59,58.34,9.01,9.001686979999999,0.09226437291899,8.76,9.01,1.4:1.2 w:w,,,,BHJ,semitransparent OPV,,,,,85.0,,,,-5.56,-3.65,,-5.65,-4.09,
45182,10.1002/aenm.202003576,10.1002/aenm.202003576,PBDB-T-2F,Y6,PM6,Y6,COC(=O)C(C)(C)c1cc(C)cc(-c2sc3c4sc5cc(/C=C6/C(=O)c7cc(F)cc(c7)C(=O)/C6=C\c6cc(C(C)(C)C(=O)OC)c(-c7cc(C)cc(C(C)(C)C(=O)OC)c7)s6)sc5c4c(C(C)(C)C(=O)OC)ccc2-3)c1,CCCCCCCCCCCc1c(/C=C2\C(=O)c3cc(F)c(F)cc3C2=C(C#N)C#N)sc2c1sc1c3c4nsnc4c4c5sc6c(CCCCCCCCCCC)c(/C=C7\C(=O)c8cc(F)c(F)cc8C7=C(C#N)C#N)sc6c5n(CC(CC)CCCC)c4c3n(CC(CC)CCCC)c21,0.83,21.4,68.79,12.22,12.2184798,0.0124402618657926,12.0,12.22,45:40,,,,SD,semitransparent OPV,,,,,85.0,,,,-5.56,-3.65,,-5.65,-4.09,
45183,10.1002/aenm.202003777,10.1002/aenm.202003777,PM6,BTP1O-4Cl-C8,PM6,BTP1O-4Cl-C8,COC(=O)C(C)(C)c1cc(C)cc(-c2sc3c4sc5cc(/C=C6/C(=O)c7cc(F)cc(c7)C(=O)/C6=C\c6cc(C(C)(C)C(=O)OC)c(-c7cc(C)cc(C(C)(C)C(=O)OC)c7)s6)sc5c4c(C(C)(C)C(=O)OC)ccc2-3)c1,,0.9,23.37,69.9,14.7,14.702067,0.0140612244898097,14.4,14.7,,,,,ITO/PEDOT:PSS/active layer/PNDIT-F3N/Ag,conventional,PNDIT-F3N,PNDIT-F3N,PEDOT:PSS,PEDOT:PSS,,chloroform,chloroform,,-5.56,-3.65,,,,
45184,10.1002/aenm.202003777,10.1002/aenm.202003777,PM6,BTP1O-4Cl-C10,PM6,BTP1O-4Cl-C10,COC(=O)C(C)(C)c1cc(C)cc(-c2sc3c4sc5cc(/C=C6/C(=O)c7cc(F)cc(c7)C(=O)/C6=C\c6cc(C(C)(C)C(=O)OC)c(-c7cc(C)cc(C(C)(C)C(=O)OC)c7)s6)sc5c4c(C(C)(C)C(=O)OC)ccc2-3)c1,,0.9,23.42,77.6,16.4,16.356528,0.2650731707316935,16.1,16.4,,,,,ITO/PEDOT:PSS/active layer/PNDIT-F3N/Ag,conventional,PNDIT-F3N,PNDIT-F3N,PEDOT:PSS,PEDOT:PSS,,chloroform,chloroform,,-5.56,-3.65,,,,
45185,10.1002/aenm.202003777,10.1002/aenm.202003777,PM6,BTP1O-4Cl-C12,PM6,BTP1O-4Cl-C12,COC(=O)C(C)(C)c1cc(C)cc(-c2sc3c4sc5cc(/C=C6/C(=O)c7cc(F)cc(c7)C(=O)/C6=C\c6cc(C(C)(C)C(=O)OC)c(-c7cc(C)cc(C(C)(C)C(=O)OC)c7)s6)sc5c4c(C(C)(C)C(=O)OC)ccc2-3)c1,,0.91,23.85,78.8,17.1,17.102358000000002,0.0137894736842162,16.7,17.1,,,,,ITO/PEDOT:PSS/active layer/PNDIT-F3N/Ag,conventional,PNDIT-F3N,PNDIT-F3N,PEDOT:PSS,PEDOT:PSS,,chloroform,chloroform,,-5.56,-3.65,,,,
45186,10.1002/aenm.202003777,10.1002/aenm.202003777,PM6,Y6-1O,PM6,Y6-1O,COC(=O)C(C)(C)c1cc(C)cc(-c2sc3c4sc5cc(/C=C6/C(=O)c7cc(F)cc(c7)C(=O)/C6=C\c6cc(C(C)(C)C(=O)OC)c(-c7cc(C)cc(C(C)(C)C(=O)OC)c7)s6)sc5c4c(C(C)(C)C(=O)OC)ccc2-3)c1,CCCCCCCCCCCOc1c(/C=C2\C(=O)c3cc(F)c(F)cc3C2=C(C#N)C#N)sc2c1sc1c3c4nsnc4c4c5sc6c(CCCCCCCCCCC)c(/C=C7\C(=O)c8cc(F)c(F)cc8C7=C(C#N)C#N)sc6c5n(CC)c4c3n(CC)c21,0.89,23.2,78.3,16.1,16.167384,0.4185341614906646,15.4,16.1,,,,,ITO/PEDOT:PSS/active layer/PNDIT-F3N/Ag,conventional,PNDIT-F3N,PNDIT-F3N,PEDOT:PSS,PEDOT:PSS,,chloroform,chloroform,,-5.56,-3.65,,-5.71,-3.84,
45187,10.1002/aenm.202003777,10.1002/aenm.202003777,PM6,BTP2O-4Cl-C12,PM6,BTP2O-4Cl-C12,COC(=O)C(C)(C)c1cc(C)cc(-c2sc3c4sc5cc(/C=C6/C(=O)c7cc(F)cc(c7)C(=O)/C6=C\c6cc(C(C)(C)C(=O)OC)c(-c7cc(C)cc(C(C)(C)C(=O)OC)c7)s6)sc5c4c(C(C)(C)C(=O)OC)ccc2-3)c1,,0.96,21.14,77.2,15.6,15.6672768,0.4312615384615393,15.3,15.6,,,,,ITO/PEDOT:PSS/active layer/PNDIT-F3N/Ag,conventional,PNDIT-F3N,PNDIT-F3N,PEDOT:PSS,PEDOT:PSS,,chloroform,chloroform,,-5.56,-3.65,,,,
45188,10.1002/aenm.202003777,10.1002/aenm.202003777,PM6,BTP-4Cl-C12,PM6,BTP-4Cl-C12,COC(=O)C(C)(C)c1cc(C)cc(-c2sc3c4sc5cc(/C=C6/C(=O)c7cc(F)cc(c7)C(=O)/C6=C\c6cc(C(C)(C)C(=O)OC)c(-c7cc(C)cc(C(C)(C)C(=O)OC)c7)s6)sc5c4c(C(C)(C)C(=O)OC)ccc2-3)c1,,0.85,25.73,74.6,16.3,16.315393,0.0944355828220831,16.1,16.3,,,,,ITO/PEDOT:PSS/active layer/PNDIT-F3N/Ag,conventional,PNDIT-F3N,PNDIT-F3N,PEDOT:PSS,PEDOT:PSS,,chloroform,chloroform,,-5.56,-3.65,,,,
45200,10.1002/aenm.202100225,10.1002/aenm.202100225,cHBC,C70,cHBC,C70,,c12c3c4c5c1c1c6c7c2c2c8c3c3c9c4c4c%10c5c5c1c1c6c6c%11c%12c%13c%14c%15c%16c%17c%14c%14c%18c%13c%11c1c1c5c%10c5c(c%14c%10c%17c%11c%13c%16c%14c%16c%15c%12c%12c%16c(c2c7c%126)c2c8c3c(c%13c%142)c2c9c4c5c%10c%112)c%181,1.11,3.1,59.0,2.0,2.03019,1.509500000000008,2.0,,,,,,,bilayer,,,,,,,,,,,,,,
45201,10.1002/aenm.202100225,10.1002/aenm.202100225,TBF,C70,TBF,C70,,c12c3c4c5c1c1c6c7c2c2c8c3c3c9c4c4c%10c5c5c1c1c6c6c%11c%12c%13c%14c%15c%16c%17c%14c%14c%18c%13c%11c1c1c5c%10c5c(c%14c%10c%17c%11c%13c%16c%14c%16c%15c%12c%12c%16c(c2c7c%126)c2c8c3c(c%13c%142)c2c9c4c5c%10c%112)c%181,0.88,4.3,69.0,2.6,2.61096,0.4215384615384561,2.6,,,,,,ITO/MoO3/donor/acceptor/TPBi/Al,bilayer,TPBi,,MoO3,,,,,,,,,,,
45202,10.1002/aenm.202100225,10.1002/aenm.202100225,TBF,8Cl,TBF,8Cl,,,1.6,1.0,56.0,0.9,0.8960000000000001,0.4444444444444325,0.9,,,,,,ITO/MoO3/donor/acceptor/TPBi/Al,bilayer,TPBi,,MoO3,,,,,,,,,,,
45203,10.1002/aenm.202100225,10.1002/aenm.202100225,TBF,8F,TBF,8F,,,1.72,1.0,46.0,0.8,0.7912,1.1000000000000036,0.8,,,,,,ITO/MoO3/donor/acceptor/TPBi/Al,bilayer,TPBi,,MoO3,,,,,,,,,,,
45204,10.1002/aenm.202100492,10.1002/aenm.202100492,PM6,Y6,PM6,Y6,COC(=O)C(C)(C)c1cc(C)cc(-c2sc3c4sc5cc(/C=C6/C(=O)c7cc(F)cc(c7)C(=O)/C6=C\c6cc(C(C)(C)C(=O)OC)c(-c7cc(C)cc(C(C)(C)C(=O)OC)c7)s6)sc5c4c(C(C)(C)C(=O)OC)ccc2-3)c1,CCCCCCCCCCCc1c(/C=C2\C(=O)c3cc(F)c(F)cc3C2=C(C#N)C#N)sc2c1sc1c3c4nsnc4c4c5sc6c(CCCCCCCCCCC)c(/C=C7\C(=O)c8cc(F)c(F)cc8C7=C(C#N)C#N)sc6c5n(CC(CC)CCCC)c4c3n(CC(CC)CCCC)c21,0.84,25.47,77.1,16.52,16.495390799999996,0.1489661016949394,16.23,16.52,,,,,,,,,PEDOT:PSS,PEDOT:PSS,,,,,-5.56,-3.65,,-5.65,-4.09,
45205,10.1002/aenm.202100492,10.1002/aenm.202100492,PM6,Y6,PM6,Y6,COC(=O)C(C)(C)c1cc(C)cc(-c2sc3c4sc5cc(/C=C6/C(=O)c7cc(F)cc(c7)C(=O)/C6=C\c6cc(C(C)(C)C(=O)OC)c(-c7cc(C)cc(C(C)(C)C(=O)OC)c7)s6)sc5c4c(C(C)(C)C(=O)OC)ccc2-3)c1,CCCCCCCCCCCc1c(/C=C2\C(=O)c3cc(F)c(F)cc3C2=C(C#N)C#N)sc2c1sc1c3c4nsnc4c4c5sc6c(CCCCCCCCCCC)c(/C=C7\C(=O)c8cc(F)c(F)cc8C7=C(C#N)C#N)sc6c5n(CC(CC)CCCC)c4c3n(CC(CC)CCCC)c21,0.853,25.5,77.6,16.88,16.879164,0.0049526066350688,16.57,16.88,,,,,,,,,PEDOT:PSS-PA,PEDOT:PSS-PA,,,,,-5.56,-3.65,,-5.65,-4.09,
45206,10.1002/aenm.202100492,10.1002/aenm.202100492,PM6,Y6,PM6,Y6,COC(=O)C(C)(C)c1cc(C)cc(-c2sc3c4sc5cc(/C=C6/C(=O)c7cc(F)cc(c7)C(=O)/C6=C\c6cc(C(C)(C)C(=O)OC)c(-c7cc(C)cc(C(C)(C)C(=O)OC)c7)s6)sc5c4c(C(C)(C)C(=O)OC)ccc2-3)c1,CCCCCCCCCCCc1c(/C=C2\C(=O)c3cc(F)c(F)cc3C2=C(C#N)C#N)sc2c1sc1c3c4nsnc4c4c5sc6c(CCCCCCCCCCC)c(/C=C7\C(=O)c8cc(F)c(F)cc8C7=C(C#N)C#N)sc6c5n(CC(CC)CCCC)c4c3n(CC(CC)CCCC)c21,0.846,25.82,78.2,17.1,17.08178904,0.1064968421052696,16.81,17.1,,,,,,,,,PEDOT:PSS-TA,PEDOT:PSS-TA,,,,,-5.56,-3.65,,-5.65,-4.09,
45207,10.1002/aenm.202100492,10.1002/aenm.202100492,PM6,Y6,PM6,Y6,COC(=O)C(C)(C)c1cc(C)cc(-c2sc3c4sc5cc(/C=C6/C(=O)c7cc(F)cc(c7)C(=O)/C6=C\c6cc(C(C)(C)C(=O)OC)c(-c7cc(C)cc(C(C)(C)C(=O)OC)c7)s6)sc5c4c(C(C)(C)C(=O)OC)ccc2-3)c1,CCCCCCCCCCCc1c(/C=C2\C(=O)c3cc(F)c(F)cc3C2=C(C#N)C#N)sc2c1sc1c3c4nsnc4c4c5sc6c(CCCCCCCCCCC)c(/C=C7\C(=O)c8cc(F)c(F)cc8C7=C(C#N)C#N)sc6c5n(CC(CC)CCCC)c4c3n(CC(CC)CCCC)c21,0.845,25.64,77.7,16.83,16.8343266,0.0257076648841497,16.57,16.83,,,,,,,,,PEDOT:PSS-DA,PEDOT:PSS-DA,,,,,-5.56,-3.65,,-5.65,-4.09,
45208,10.1002/aenm.202100492,10.1002/aenm.202100492,PM6,ITC-2Cl,PM6,ITC-2Cl,COC(=O)C(C)(C)c1cc(C)cc(-c2sc3c4sc5cc(/C=C6/C(=O)c7cc(F)cc(c7)C(=O)/C6=C\c6cc(C(C)(C)C(=O)OC)c(-c7cc(C)cc(C(C)(C)C(=O)OC)c7)s6)sc5c4c(C(C)(C)C(=O)OC)ccc2-3)c1,CCCCCCc1ccc(C2(c3ccc(CCCCCC)cc3)c3cc4c(cc3-c3sc5cc(/C=C6\C(=O)c7c(csc7Cl)C6=C(C#N)C#N)sc5c32)C(c2ccc(CCCCCC)cc2)(c2ccc(CCCCCC)cc2)c2c-4sc3cc(/C=C4\C(=O)c5c(csc5Cl)C4=C(C#N)C#N)sc23)cc1,0.912,19.48,75.5,13.42,13.413148799999998,0.0510521609538123,13.06,13.42,,,,,conventional,organic solar cell,PNDIT-F3N,,PEDOT:PSS,PEDOT:PSS,,,,,-5.56,-3.65,,-5.58,-4.01,
45209,10.1002/aenm.202100492,10.1002/aenm.202100492,PM6,ITC-2Cl,PM6,ITC-2Cl,COC(=O)C(C)(C)c1cc(C)cc(-c2sc3c4sc5cc(/C=C6/C(=O)c7cc(F)cc(c7)C(=O)/C6=C\c6cc(C(C)(C)C(=O)OC)c(-c7cc(C)cc(C(C)(C)C(=O)OC)c7)s6)sc5c4c(C(C)(C)C(=O)OC)ccc2-3)c1,CCCCCCc1ccc(C2(c3ccc(CCCCCC)cc3)c3cc4c(cc3-c3sc5cc(/C=C6\C(=O)c7c(csc7Cl)C6=C(C#N)C#N)sc5c32)C(c2ccc(CCCCCC)cc2)(c2ccc(CCCCCC)cc2)c2c-4sc3cc(/C=C4\C(=O)c5c(csc5Cl)C4=C(C#N)C#N)sc23)cc1,0.919,19.56,75.7,13.62,13.60755948,0.0913400881057281,13.29,13.62,,,,,,organic solar cell,PNDIT-F3N,,PEDOT:PSS-PA,PEDOT:PSS-PA,,,,,-5.56,-3.65,,-5.58,-4.01,
45210,10.1002/aenm.202100492,10.1002/aenm.202100492,PM6,ITC-2Cl,PM6,ITC-2Cl,COC(=O)C(C)(C)c1cc(C)cc(-c2sc3c4sc5cc(/C=C6/C(=O)c7cc(F)cc(c7)C(=O)/C6=C\c6cc(C(C)(C)C(=O)OC)c(-c7cc(C)cc(C(C)(C)C(=O)OC)c7)s6)sc5c4c(C(C)(C)C(=O)OC)ccc2-3)c1,CCCCCCc1ccc(C2(c3ccc(CCCCCC)cc3)c3cc4c(cc3-c3sc5cc(/C=C6\C(=O)c7c(csc7Cl)C6=C(C#N)C#N)sc5c32)C(c2ccc(CCCCCC)cc2)(c2ccc(CCCCCC)cc2)c2c-4sc3cc(/C=C4\C(=O)c5c(csc5Cl)C4=C(C#N)C#N)sc23)cc1,0.917,19.6,77.1,13.87,13.8573372,0.091296322999274,13.5,13.87,,,,,,organic solar cell,PNDIT-F3N,,PEDOT:PSS-TA,PEDOT:PSS-TA,,,,,-5.56,-3.65,,-5.58,-4.01,
45211,10.1002/aenm.202100492,10.1002/aenm.202100492,PM6,ITC-2Cl,PM6,ITC-2Cl,COC(=O)C(C)(C)c1cc(C)cc(-c2sc3c4sc5cc(/C=C6/C(=O)c7cc(F)cc(c7)C(=O)/C6=C\c6cc(C(C)(C)C(=O)OC)c(-c7cc(C)cc(C(C)(C)C(=O)OC)c7)s6)sc5c4c(C(C)(C)C(=O)OC)ccc2-3)c1,CCCCCCc1ccc(C2(c3ccc(CCCCCC)cc3)c3cc4c(cc3-c3sc5cc(/C=C6\C(=O)c7c(csc7Cl)C6=C(C#N)C#N)sc5c32)C(c2ccc(CCCCCC)cc2)(c2ccc(CCCCCC)cc2)c2c-4sc3cc(/C=C4\C(=O)c5c(csc5Cl)C4=C(C#N)C#N)sc23)cc1,0.916,20.06,77.1,14.17,14.167094159999998,0.0205069865914054,13.89,14.17,,,,,conventional,organic solar cell,PNDIT-F3N,,PEDOT:PSS-DA,PEDOT:PSS-DA,,,,,-5.56,-3.65,,-5.58,-4.01,
45212,10.1002/aenm.202100492,10.1002/aenm.202100492,PM6,PIDTC-T,PM6,PIDTC-T,COC(=O)C(C)(C)c1cc(C)cc(-c2sc3c4sc5cc(/C=C6/C(=O)c7cc(F)cc(c7)C(=O)/C6=C\c6cc(C(C)(C)C(=O)OC)c(-c7cc(C)cc(C(C)(C)C(=O)OC)c7)s6)sc5c4c(C(C)(C)C(=O)OC)ccc2-3)c1,,0.821,15.27,56.2,7.05,7.04560854,0.062290212765956,6.88,7.05,,,,,conventional,organic solar cell,PNDIT-F3N,,PEDOT:PSS,PEDOT:PSS,,,,,-5.56,-3.65,,,,
45213,10.1002/aenm.202100492,10.1002/aenm.202100492,PM6,PIDTC-T,PM6,PIDTC-T,COC(=O)C(C)(C)c1cc(C)cc(-c2sc3c4sc5cc(/C=C6/C(=O)c7cc(F)cc(c7)C(=O)/C6=C\c6cc(C(C)(C)C(=O)OC)c(-c7cc(C)cc(C(C)(C)C(=O)OC)c7)s6)sc5c4c(C(C)(C)C(=O)OC)ccc2-3)c1,,0.831,16.34,70.4,9.55,9.55929216,0.0973001047120348,9.32,9.55,,,,,,organic solar cell,PNDIT-F3N,,PEDOT:PSS-PA,PEDOT:PSS-PA,,,,,-5.56,-3.65,,,,
45214,10.1002/aenm.202100492,10.1002/aenm.202100492,PM6,PIDTC-T,PM6,PIDTC-T,COC(=O)C(C)(C)c1cc(C)cc(-c2sc3c4sc5cc(/C=C6/C(=O)c7cc(F)cc(c7)C(=O)/C6=C\c6cc(C(C)(C)C(=O)OC)c(-c7cc(C)cc(C(C)(C)C(=O)OC)c7)s6)sc5c4c(C(C)(C)C(=O)OC)ccc2-3)c1,,0.83,16.16,67.6,9.07,9.0670528,0.0324939360529356,8.77,9.07,,,,,,organic solar cell,PNDIT-F3N,,PEDOT:PSS-TA,PEDOT:PSS-TA,,,,,-5.56,-3.65,,,,
45215,10.1002/aenm.202100492,10.1002/aenm.202100492,PM6,PIDTC-T,PM6,PIDTC-T,COC(=O)C(C)(C)c1cc(C)cc(-c2sc3c4sc5cc(/C=C6/C(=O)c7cc(F)cc(c7)C(=O)/C6=C\c6cc(C(C)(C)C(=O)OC)c(-c7cc(C)cc(C(C)(C)C(=O)OC)c7)s6)sc5c4c(C(C)(C)C(=O)OC)ccc2-3)c1,,0.825,15.81,64.3,8.38,8.38680975,0.0812619331742078,8.17,8.38,,,,,conventional,organic solar cell,PNDIT-F3N,,PEDOT:PSS-DA,PEDOT:PSS-DA,,,,,-5.56,-3.65,,,,
45216,10.1002/aenm.202100492,10.1002/aenm.202100492,PM6,PY-IT,PM6,PY-IT,COC(=O)C(C)(C)c1cc(C)cc(-c2sc3c4sc5cc(/C=C6/C(=O)c7cc(F)cc(c7)C(=O)/C6=C\c6cc(C(C)(C)C(=O)OC)c(-c7cc(C)cc(C(C)(C)C(=O)OC)c7)s6)sc5c4c(C(C)(C)C(=O)OC)ccc2-3)c1,CCCCCCCCCCCc1c(/C=C2\C(=O)c3ccccc3C2=C(C#N)C#N)sc2c1sc1c3c4nsnc4c4c5sc6c(CCCCCCCCCCC)c(/C=C7\C(=O)c8cc(-c9cccs9)ccc8C7=C(C#N)C#N)sc6c5n(CC(CCCCCCCC)CCCCCCCCCC)c4c3n(CC(CCCCCCCC)CCCCCCCCCC)c21,0.93,22.04,72.1,14.78,14.778481199999998,0.0102760487144875,14.62,14.78,,,,,conventional,,PNDIT-F3N,,PEDOT:PSS,PEDOT:PSS,,,,,-5.56,-3.65,,-5.68,-3.94,
45217,10.1002/aenm.202100492,10.1002/aenm.202100492,PM6,PY-IT,PM6,PY-IT,COC(=O)C(C)(C)c1cc(C)cc(-c2sc3c4sc5cc(/C=C6/C(=O)c7cc(F)cc(c7)C(=O)/C6=C\c6cc(C(C)(C)C(=O)OC)c(-c7cc(C)cc(C(C)(C)C(=O)OC)c7)s6)sc5c4c(C(C)(C)C(=O)OC)ccc2-3)c1,CCCCCCCCCCCc1c(/C=C2\C(=O)c3ccccc3C2=C(C#N)C#N)sc2c1sc1c3c4nsnc4c4c5sc6c(CCCCCCCCCCC)c(/C=C7\C(=O)c8cc(-c9cccs9)ccc8C7=C(C#N)C#N)sc6c5n(CC(CCCCCCCC)CCCCCCCCCC)c4c3n(CC(CCCCCCCC)CCCCCCCCCC)c21,0.936,22.77,73.2,15.62,15.600911040000003,0.1222084507041993,15.25,15.62,,,,,,,,,PEDOT:PSS-PA,PEDOT:PSS-PA,,,,,-5.56,-3.65,,-5.68,-3.94,
45218,10.1002/aenm.202100492,10.1002/aenm.202100492,PM6,PY-IT,PM6,PY-IT,COC(=O)C(C)(C)c1cc(C)cc(-c2sc3c4sc5cc(/C=C6/C(=O)c7cc(F)cc(c7)C(=O)/C6=C\c6cc(C(C)(C)C(=O)OC)c(-c7cc(C)cc(C(C)(C)C(=O)OC)c7)s6)sc5c4c(C(C)(C)C(=O)OC)ccc2-3)c1,CCCCCCCCCCCc1c(/C=C2\C(=O)c3ccccc3C2=C(C#N)C#N)sc2c1sc1c3c4nsnc4c4c5sc6c(CCCCCCCCCCC)c(/C=C7\C(=O)c8cc(-c9cccs9)ccc8C7=C(C#N)C#N)sc6c5n(CC(CCCCCCCC)CCCCCCCCCC)c4c3n(CC(CCCCCCCC)CCCCCCCCCC)c21,0.935,22.34,73.6,15.39,15.3734944,0.1072488628979879,15.09,15.39,,,,,,,,,PEDOT:PSS-TA,PEDOT:PSS-TA,,,,,-5.56,-3.65,,-5.68,-3.94,
45219,10.1002/aenm.202100492,10.1002/aenm.202100492,PM6,PY-IT,PM6,PY-IT,COC(=O)C(C)(C)c1cc(C)cc(-c2sc3c4sc5cc(/C=C6/C(=O)c7cc(F)cc(c7)C(=O)/C6=C\c6cc(C(C)(C)C(=O)OC)c(-c7cc(C)cc(C(C)(C)C(=O)OC)c7)s6)sc5c4c(C(C)(C)C(=O)OC)ccc2-3)c1,CCCCCCCCCCCc1c(/C=C2\C(=O)c3ccccc3C2=C(C#N)C#N)sc2c1sc1c3c4nsnc4c4c5sc6c(CCCCCCCCCCC)c(/C=C7\C(=O)c8cc(-c9cccs9)ccc8C7=C(C#N)C#N)sc6c5n(CC(CCCCCCCC)CCCCCCCCCC)c4c3n(CC(CCCCCCCC)CCCCCCCCCC)c21,0.933,22.26,72.9,15.14,15.140294820000005,0.0019472919418914,14.87,15.14,,,,,,,,,PEDOT:PSS-DA,PEDOT:PSS-DA,,,,,-5.56,-3.65,,-5.68,-3.94,
45220,10.1002/aenm.202100804,10.1002/aenm.202100804,PM6,Y6,PM6,Y6,COC(=O)C(C)(C)c1cc(C)cc(-c2sc3c4sc5cc(/C=C6/C(=O)c7cc(F)cc(c7)C(=O)/C6=C\c6cc(C(C)(C)C(=O)OC)c(-c7cc(C)cc(C(C)(C)C(=O)OC)c7)s6)sc5c4c(C(C)(C)C(=O)OC)ccc2-3)c1,CCCCCCCCCCCc1c(/C=C2\C(=O)c3cc(F)c(F)cc3C2=C(C#N)C#N)sc2c1sc1c3c4nsnc4c4c5sc6c(CCCCCCCCCCC)c(/C=C7\C(=O)c8cc(F)c(F)cc8C7=C(C#N)C#N)sc6c5n(CC(CC)CCCC)c4c3n(CC(CC)CCCC)c21,0.826,25.8,68.9,,14.6831412,,,,,0.5% CN,CN,0.5%,,,,,,,100.0,,,,-5.56,-3.65,,-5.65,-4.09,
45221,10.1002/aenm.202100804,10.1002/aenm.202100804,PM6,Y6,PM6,Y6,COC(=O)C(C)(C)c1cc(C)cc(-c2sc3c4sc5cc(/C=C6/C(=O)c7cc(F)cc(c7)C(=O)/C6=C\c6cc(C(C)(C)C(=O)OC)c(-c7cc(C)cc(C(C)(C)C(=O)OC)c7)s6)sc5c4c(C(C)(C)C(=O)OC)ccc2-3)c1,CCCCCCCCCCCc1c(/C=C2\C(=O)c3cc(F)c(F)cc3C2=C(C#N)C#N)sc2c1sc1c3c4nsnc4c4c5sc6c(CCCCCCCCCCC)c(/C=C7\C(=O)c8cc(F)c(F)cc8C7=C(C#N)C#N)sc6c5n(CC(CC)CCCC)c4c3n(CC(CC)CCCC)c21,0.831,24.4,67.2,,13.6257408,,,,,0.5% CN,CN,0.5%,,,,,,,145.0,,,,-5.56,-3.65,,-5.65,-4.09,
45222,10.1002/aenm.202100804,10.1002/aenm.202100804,PM6,Y6,PM6,Y6,COC(=O)C(C)(C)c1cc(C)cc(-c2sc3c4sc5cc(/C=C6/C(=O)c7cc(F)cc(c7)C(=O)/C6=C\c6cc(C(C)(C)C(=O)OC)c(-c7cc(C)cc(C(C)(C)C(=O)OC)c7)s6)sc5c4c(C(C)(C)C(=O)OC)ccc2-3)c1,CCCCCCCCCCCc1c(/C=C2\C(=O)c3cc(F)c(F)cc3C2=C(C#N)C#N)sc2c1sc1c3c4nsnc4c4c5sc6c(CCCCCCCCCCC)c(/C=C7\C(=O)c8cc(F)c(F)cc8C7=C(C#N)C#N)sc6c5n(CC(CC)CCCC)c4c3n(CC(CC)CCCC)c21,0.817,23.7,56.1,,10.862586900000002,,,,,0.5% CN,CN,0.5%,,,,,,,270.0,,,,-5.56,-3.65,,-5.65,-4.09,
45223,10.1002/aenm.202100804,10.1002/aenm.202100804,PM6,Y6,PM6,Y6,COC(=O)C(C)(C)c1cc(C)cc(-c2sc3c4sc5cc(/C=C6/C(=O)c7cc(F)cc(c7)C(=O)/C6=C\c6cc(C(C)(C)C(=O)OC)c(-c7cc(C)cc(C(C)(C)C(=O)OC)c7)s6)sc5c4c(C(C)(C)C(=O)OC)ccc2-3)c1,CCCCCCCCCCCc1c(/C=C2\C(=O)c3cc(F)c(F)cc3C2=C(C#N)C#N)sc2c1sc1c3c4nsnc4c4c5sc6c(CCCCCCCCCCC)c(/C=C7\C(=O)c8cc(F)c(F)cc8C7=C(C#N)C#N)sc6c5n(CC(CC)CCCC)c4c3n(CC(CC)CCCC)c21,0.815,25.1,55.0,,11.251074999999998,,,,,0.5% CN,CN,0.5%,,,,,,,285.0,,,,-5.56,-3.65,,-5.65,-4.09,
45224,10.1002/aenm.202100804,10.1002/aenm.202100804,PM6,Y6,PM6,Y6,COC(=O)C(C)(C)c1cc(C)cc(-c2sc3c4sc5cc(/C=C6/C(=O)c7cc(F)cc(c7)C(=O)/C6=C\c6cc(C(C)(C)C(=O)OC)c(-c7cc(C)cc(C(C)(C)C(=O)OC)c7)s6)sc5c4c(C(C)(C)C(=O)OC)ccc2-3)c1,CCCCCCCCCCCc1c(/C=C2\C(=O)c3cc(F)c(F)cc3C2=C(C#N)C#N)sc2c1sc1c3c4nsnc4c4c5sc6c(CCCCCCCCCCC)c(/C=C7\C(=O)c8cc(F)c(F)cc8C7=C(C#N)C#N)sc6c5n(CC(CC)CCCC)c4c3n(CC(CC)CCCC)c21,0.8,24.8,57.8,,11.467520000000002,,,,,0.5% CN,CN,0.5%,,,,,,,300.0,,,,-5.56,-3.65,,-5.65,-4.09,
45225,10.1002/aenm.202100804,10.1002/aenm.202100804,PM6,Y6,PM6,Y6,COC(=O)C(C)(C)c1cc(C)cc(-c2sc3c4sc5cc(/C=C6/C(=O)c7cc(F)cc(c7)C(=O)/C6=C\c6cc(C(C)(C)C(=O)OC)c(-c7cc(C)cc(C(C)(C)C(=O)OC)c7)s6)sc5c4c(C(C)(C)C(=O)OC)ccc2-3)c1,CCCCCCCCCCCc1c(/C=C2\C(=O)c3cc(F)c(F)cc3C2=C(C#N)C#N)sc2c1sc1c3c4nsnc4c4c5sc6c(CCCCCCCCCCC)c(/C=C7\C(=O)c8cc(F)c(F)cc8C7=C(C#N)C#N)sc6c5n(CC(CC)CCCC)c4c3n(CC(CC)CCCC)c21,0.81,26.3,68.1,,14.507343,,,,,1.5% CN,CN,1.5%,,,,,,,400.0,,,,-5.56,-3.65,,-5.65,-4.09,
45226,10.1002/aenm.202100804,10.1002/aenm.202100804,PM6,Y6,PM6,Y6,COC(=O)C(C)(C)c1cc(C)cc(-c2sc3c4sc5cc(/C=C6/C(=O)c7cc(F)cc(c7)C(=O)/C6=C\c6cc(C(C)(C)C(=O)OC)c(-c7cc(C)cc(C(C)(C)C(=O)OC)c7)s6)sc5c4c(C(C)(C)C(=O)OC)ccc2-3)c1,CCCCCCCCCCCc1c(/C=C2\C(=O)c3cc(F)c(F)cc3C2=C(C#N)C#N)sc2c1sc1c3c4nsnc4c4c5sc6c(CCCCCCCCCCC)c(/C=C7\C(=O)c8cc(F)c(F)cc8C7=C(C#N)C#N)sc6c5n(CC(CC)CCCC)c4c3n(CC(CC)CCCC)c21,0.778,20.9,43.2,,7.024406400000001,,,,,0.5% CN,CN,0.5%,,,,,,,550.0,,,,-5.56,-3.65,,-5.65,-4.09,
45227,10.1002/aenm.202100804,10.1002/aenm.202100804,PM6,Y11,PM6,Y11,COC(=O)C(C)(C)c1cc(C)cc(-c2sc3c4sc5cc(/C=C6/C(=O)c7cc(F)cc(c7)C(=O)/C6=C\c6cc(C(C)(C)C(=O)OC)c(-c7cc(C)cc(C(C)(C)C(=O)OC)c7)s6)sc5c4c(C(C)(C)C(=O)OC)ccc2-3)c1,CCn1nc2c(n1)c1c3sc4cc(/C=C5\C(=O)c6cc(F)c(F)cc6C5=C(C#N)C#N)sc4c3n(CC)c1c1c2c2sc3cc(/C=C4\C(=O)c5cc(F)c(F)cc5C4=C(C#N)C#N)sc3c2n1CC,0.871,25.5,53.5,,11.8826175,,,,,,,,,,,,,,80.0,,,,-5.56,-3.65,,,,
45228,10.1002/aenm.202100804,10.1002/aenm.202100804,PM6,N4,PM6,N4,COC(=O)C(C)(C)c1cc(C)cc(-c2sc3c4sc5cc(/C=C6/C(=O)c7cc(F)cc(c7)C(=O)/C6=C\c6cc(C(C)(C)C(=O)OC)c(-c7cc(C)cc(C(C)(C)C(=O)OC)c7)s6)sc5c4c(C(C)(C)C(=O)OC)ccc2-3)c1,CCCCCCCCN1C(=O)c2cc(-c3ccc(C=C4C(=O)c5ccccc5C4=O)s3)c3c4c(cc(-c5ccc(C=C6C(=O)c7ccccc7C6=O)s5)c(c24)C1=O)C(=O)N(CCCCCCCC)C3=O,0.782,23.2,64.5,,11.701848,,,,,,,,,,,,,,110.0,,,,-5.56,-3.65,,-5.54,-3.67,
45229,10.1002/aenm.202100804,10.1002/aenm.202100804,PM6,Y11-N4,PM6,Y11-N4,COC(=O)C(C)(C)c1cc(C)cc(-c2sc3c4sc5cc(/C=C6/C(=O)c7cc(F)cc(c7)C(=O)/C6=C\c6cc(C(C)(C)C(=O)OC)c(-c7cc(C)cc(C(C)(C)C(=O)OC)c7)s6)sc5c4c(C(C)(C)C(=O)OC)ccc2-3)c1,,0.858,16.0,65.4,,8.978112000000001,,,,,,,,,,,,,,80.0,,,,-5.56,-3.65,,,,
45230,10.1002/aenm.202100804,10.1002/aenm.202100804,PM6,BTP-eC9,PM6,BTP-eC9,COC(=O)C(C)(C)c1cc(C)cc(-c2sc3c4sc5cc(/C=C6/C(=O)c7cc(F)cc(c7)C(=O)/C6=C\c6cc(C(C)(C)C(=O)OC)c(-c7cc(C)cc(C(C)(C)C(=O)OC)c7)s6)sc5c4c(C(C)(C)C(=O)OC)ccc2-3)c1,CCCCCCCCCc1c(C=C2C(=O)c3cc(Cl)c(Cl)cc3C2=C(C#N)C#N)sc2c1sc1c3c4nsnc4c4c5sc6c(CCCCCCCCC)c(C=C7C(=O)c8cc(Cl)c(Cl)cc8C7=C(C#N)C#N)sc6c5n(CC(CCCC)CCCCCC)c4c3n(CC(CCCC)CCCCCC)c21,0.822,23.3,72.3,,13.8473298,,,,,,,,,,,,,,120.0,,,,-5.56,-3.65,,-5.68,-3.9,
45231,10.1002/aenm.202100804,10.1002/aenm.202100804,PPDT2FBT,Y6,PPDT2FBT,Y6,CCCCCCCCC(CCCCCC)COc1ccc(OCC(CCCCCC)CCCCCCCC)c(-c2ccc(-c3c(F)c(F)c(-c4cccs4)c4nsnc34)s2)c1,CCCCCCCCCCCc1c(/C=C2\C(=O)c3cc(F)c(F)cc3C2=C(C#N)C#N)sc2c1sc1c3c4nsnc4c4c5sc6c(CCCCCCCCCCC)c(/C=C7\C(=O)c8cc(F)c(F)cc8C7=C(C#N)C#N)sc6c5n(CC(CC)CCCC)c4c3n(CC(CC)CCCC)c21,0.676,22.6,47.0,,7.180472000000001,,,,,,,,,,,,,,130.0,,,,-5.43,-3.67,,-5.65,-4.09,
45232,10.1002/aenm.202100804,10.1002/aenm.202100804,PPDT2FBT,Y6,PPDT2FBT,Y6,CCCCCCCCC(CCCCCC)COc1ccc(OCC(CCCCCC)CCCCCCCC)c(-c2ccc(-c3c(F)c(F)c(-c4cccs4)c4nsnc34)s2)c1,CCCCCCCCCCCc1c(/C=C2\C(=O)c3cc(F)c(F)cc3C2=C(C#N)C#N)sc2c1sc1c3c4nsnc4c4c5sc6c(CCCCCCCCCCC)c(/C=C7\C(=O)c8cc(F)c(F)cc8C7=C(C#N)C#N)sc6c5n(CC(CC)CCCC)c4c3n(CC(CC)CCCC)c21,0.672,25.3,53.4,,9.0788544,,,,1:1,,,,,,,,,,120.0,,,,-5.43,-3.67,,-5.65,-4.09,
45233,10.1002/aenm.202100804,10.1002/aenm.202100804,PPDT2FBT,Y6,PPDT2FBT,Y6,CCCCCCCCC(CCCCCC)COc1ccc(OCC(CCCCCC)CCCCCCCC)c(-c2ccc(-c3c(F)c(F)c(-c4cccs4)c4nsnc34)s2)c1,CCCCCCCCCCCc1c(/C=C2\C(=O)c3cc(F)c(F)cc3C2=C(C#N)C#N)sc2c1sc1c3c4nsnc4c4c5sc6c(CCCCCCCCCCC)c(/C=C7\C(=O)c8cc(F)c(F)cc8C7=C(C#N)C#N)sc6c5n(CC(CC)CCCC)c4c3n(CC(CC)CCCC)c21,0.699,25.9,61.6,,11.1521256,,,,1:2,,,,,,,,,,80.0,,,,-5.43,-3.67,,-5.65,-4.09,
45234,10.1002/aenm.202100804,10.1002/aenm.202100804,PPDT2FBT,[70]PCBM,PPDT2FBT,PC70BM,CCCCCCCCC(CCCCCC)COc1ccc(OCC(CCCCCC)CCCCCCCC)c(-c2ccc(-c3c(F)c(F)c(-c4cccs4)c4nsnc34)s2)c1,CCCCC(=O)OCC1(C2=CC=CC=C2)C3=CC=CC4=CC=CC5=CC=CC6=CC=C7C=CC=CC8=CC=CC1=C8C7=C6C5=C4C3,0.793,15.9,73.0,,9.204351,,,,,,,,,,,,,,190.0,,,,-5.43,-3.67,,-6.1,-3.9,
45235,10.1002/aenm.202100804,10.1002/aenm.202100804,P3HT,bis[C60]PCBM,P3HT,bis[C60]PCBM,CCCCCCc1ccsc1,,0.711,5.3,36.8,,1.3867343999999997,,,,,,,,,,,,,,150.0,,,,-5.01,-3.12,,,,
45236,10.1002/aenm.202100804,10.1002/aenm.202100804,P3HT,bis[C60]PCBM,P3HT,bis[C60]PCBM,CCCCCCc1ccsc1,,0.729,7.5,65.6,,3.58668,,,,,,,,,,,,,,90.0,,,,-5.01,-3.12,,,,
45247,10.1002/aenm.202102000,10.1002/aenm.202102000,PM6,Y6-BO,PM6,Y6-BO,COC(=O)C(C)(C)c1cc(C)cc(-c2sc3c4sc5cc(/C=C6/C(=O)c7cc(F)cc(c7)C(=O)/C6=C\c6cc(C(C)(C)C(=O)OC)c(-c7cc(C)cc(C(C)(C)C(=O)OC)c7)s6)sc5c4c(C(C)(C)C(=O)OC)ccc2-3)c1,CCCCCCCCCCCc1c(/C=C2\C(=O)c3cc(F)c(F)cc3C2=C(C#N)C#N)sc2c1sc1c3c4nsnc4c4c5sc6c(CCCCCCCCCCC)c(/C=C7\C(=O)c8cc(F)c(F)cc8C7=C(C#N)C#N)sc6c5n(CC(CCCC)CCCCCC)c4c3n(CC(CCCC)CCCCCC)c21,0.84,26.9,74.5,16.6,16.83402,1.4097590361445629,16.5,16.6,,,,,inverted,inverted,ZnO,ZnO,MoO3,MoO3,,CF,chloroform,,-5.56,-3.65,,-5.65,-4.1,
45248,10.1002/aenm.202102000,10.1002/aenm.202102000,PM6,Y6-BO,PM6,Y6-BO,COC(=O)C(C)(C)c1cc(C)cc(-c2sc3c4sc5cc(/C=C6/C(=O)c7cc(F)cc(c7)C(=O)/C6=C\c6cc(C(C)(C)C(=O)OC)c(-c7cc(C)cc(C(C)(C)C(=O)OC)c7)s6)sc5c4c(C(C)(C)C(=O)OC)ccc2-3)c1,CCCCCCCCCCCc1c(/C=C2\C(=O)c3cc(F)c(F)cc3C2=C(C#N)C#N)sc2c1sc1c3c4nsnc4c4c5sc6c(CCCCCCCCCCC)c(/C=C7\C(=O)c8cc(F)c(F)cc8C7=C(C#N)C#N)sc6c5n(CC(CCCC)CCCCCC)c4c3n(CC(CCCC)CCCCCC)c21,0.84,27.4,76.8,17.7,17.676287999999996,0.1339661016949338,17.3,17.7,,,,,inverted,inverted,ZnO,ZnO,MoO3,MoO3,,CF,chloroform,,-5.56,-3.65,,-5.65,-4.1,
45249,10.1002/aenm.202102000,10.1002/aenm.202102000,PM6,N3,PM6,N3,COC(=O)C(C)(C)c1cc(C)cc(-c2sc3c4sc5cc(/C=C6/C(=O)c7cc(F)cc(c7)C(=O)/C6=C\c6cc(C(C)(C)C(=O)OC)c(-c7cc(C)cc(C(C)(C)C(=O)OC)c7)s6)sc5c4c(C(C)(C)C(=O)OC)ccc2-3)c1,CCCCCCCCCCCC1=C(/C=C2\C(=O)C3=CC(F)=C(F)C=C3C2=C(C#N)C#N)SC2=C1SC1=C2N(CCC(CC)CCCC)C2=C1C1=NSN=C1C1=C2N(CCC(CC)CCCC)C2=C1SC1=C2SC(/C=C2\C(=O)C3=CC(F)=C(F)C=C3C2=C(C#N)C#N)=C1CCCCCCCCCCC,0.86,25.8,74.2,16.4,16.463496,0.3871707317073212,16.4,16.4,,,,,inverted,inverted,ZnO,ZnO,MoO3,MoO3,,CF,chloroform,,-5.56,-3.65,,-5.64,-3.86,
45250,10.1002/aenm.202102000,10.1002/aenm.202102000,PM6,N3,PM6,N3,COC(=O)C(C)(C)c1cc(C)cc(-c2sc3c4sc5cc(/C=C6/C(=O)c7cc(F)cc(c7)C(=O)/C6=C\c6cc(C(C)(C)C(=O)OC)c(-c7cc(C)cc(C(C)(C)C(=O)OC)c7)s6)sc5c4c(C(C)(C)C(=O)OC)ccc2-3)c1,CCCCCCCCCCCC1=C(/C=C2\C(=O)C3=CC(F)=C(F)C=C3C2=C(C#N)C#N)SC2=C1SC1=C2N(CCC(CC)CCCC)C2=C1C1=NSN=C1C1=C2N(CCC(CC)CCCC)C2=C1SC1=C2SC(/C=C2\C(=O)C3=CC(F)=C(F)C=C3C2=C(C#N)C#N)=C1CCCCCCCCCCC,0.87,26.1,75.5,16.9,17.143785,1.4425147928994235,16.8,16.9,,,,,inverted,inverted,ZnO,ZnO,MoO3,MoO3,,CF,chloroform,,-5.56,-3.65,,-5.64,-3.86,
45251,10.1002/aenm.202102000,10.1002/aenm.202102000,PM6,IT-4F,PM6,IT-4F,COC(=O)C(C)(C)c1cc(C)cc(-c2sc3c4sc5cc(/C=C6/C(=O)c7cc(F)cc(c7)C(=O)/C6=C\c6cc(C(C)(C)C(=O)OC)c(-c7cc(C)cc(C(C)(C)C(=O)OC)c7)s6)sc5c4c(C(C)(C)C(=O)OC)ccc2-3)c1,CCCCCCc1ccc(C2(c3ccc(CCCCCC)cc3)c3cc4c(cc3-c3sc5cc(/C=C6\C(=O)c7cc(F)c(F)cc7C6=C(C#N)C#N)sc5c32)C(c2ccc(CCCCCC)cc2)(c2ccc(CCCCCC)cc2)c2c-4sc3cc(/C=C4\C(=O)c5cc(F)c(F)cc5C4=C(C#N)C#N)sc23)cc1,0.83,20.8,73.5,12.6,12.68904,0.706666666666672,12.6,12.6,,,,,inverted,inverted,ZnO,ZnO,MoO3,MoO3,,CF,chloroform,,-5.56,-3.65,,-5.66,-4.14,
45252,10.1002/aenm.202102000,10.1002/aenm.202102000,PM6,IT-4F,PM6,IT-4F,COC(=O)C(C)(C)c1cc(C)cc(-c2sc3c4sc5cc(/C=C6/C(=O)c7cc(F)cc(c7)C(=O)/C6=C\c6cc(C(C)(C)C(=O)OC)c(-c7cc(C)cc(C(C)(C)C(=O)OC)c7)s6)sc5c4c(C(C)(C)C(=O)OC)ccc2-3)c1,CCCCCCc1ccc(C2(c3ccc(CCCCCC)cc3)c3cc4c(cc3-c3sc5cc(/C=C6\C(=O)c7cc(F)c(F)cc7C6=C(C#N)C#N)sc5c32)C(c2ccc(CCCCCC)cc2)(c2ccc(CCCCCC)cc2)c2c-4sc3cc(/C=C4\C(=O)c5cc(F)c(F)cc5C4=C(C#N)C#N)sc23)cc1,0.84,20.9,75.1,13.1,13.184555999999995,0.6454656488549421,12.8,13.1,,,,,inverted,inverted,ZnO,ZnO,MoO3,MoO3,,CF,chloroform,,-5.56,-3.65,,-5.66,-4.14,
45253,10.1002/aenm.202102000,10.1002/aenm.202102000,PM6,PTIC,PM6,PTIC,COC(=O)C(C)(C)c1cc(C)cc(-c2sc3c4sc5cc(/C=C6/C(=O)c7cc(F)cc(c7)C(=O)/C6=C\c6cc(C(C)(C)C(=O)OC)c(-c7cc(C)cc(C(C)(C)C(=O)OC)c7)s6)sc5c4c(C(C)(C)C(=O)OC)ccc2-3)c1,CCOc1cc(-c2cc(CC)c(/C=C3\C(=O)c4cc(F)c(F)cc4C3=C(C#N)C#N)s2)c(OCC)cc1-c1cc(CC)c(/C=C2\C(=O)c3cc(F)c(F)cc3C2=C(C#N)C#N)s1,0.93,15.9,63.5,9.3,9.389745,0.9649999999999876,9.2,9.3,,,,,inverted,inverted,ZnO,ZnO,MoO3,MoO3,,CF,chloroform,,-5.56,-3.65,,-5.59,-3.81,
45254,10.1002/aenm.202102000,10.1002/aenm.202102000,PM6,PTIC,PM6,PTIC,COC(=O)C(C)(C)c1cc(C)cc(-c2sc3c4sc5cc(/C=C6/C(=O)c7cc(F)cc(c7)C(=O)/C6=C\c6cc(C(C)(C)C(=O)OC)c(-c7cc(C)cc(C(C)(C)C(=O)OC)c7)s6)sc5c4c(C(C)(C)C(=O)OC)ccc2-3)c1,CCOc1cc(-c2cc(CC)c(/C=C3\C(=O)c4cc(F)c(F)cc4C3=C(C#N)C#N)s2)c(OCC)cc1-c1cc(CC)c(/C=C2\C(=O)c3cc(F)c(F)cc3C2=C(C#N)C#N)s1,0.93,16.1,66.7,10.0,9.986991000000002,0.1300899999999849,9.6,10.0,,,,,inverted,inverted,ZnO,ZnO,MoO3,MoO3,,CF,chloroform,,-5.56,-3.65,,-5.59,-3.81,
45255,10.1002/aenm.202102000,10.1002/aenm.202102000,PM6,Y6-BO,PM6,Y6-BO,COC(=O)C(C)(C)c1cc(C)cc(-c2sc3c4sc5cc(/C=C6/C(=O)c7cc(F)cc(c7)C(=O)/C6=C\c6cc(C(C)(C)C(=O)OC)c(-c7cc(C)cc(C(C)(C)C(=O)OC)c7)s6)sc5c4c(C(C)(C)C(=O)OC)ccc2-3)c1,CCCCCCCCCCCc1c(/C=C2\C(=O)c3cc(F)c(F)cc3C2=C(C#N)C#N)sc2c1sc1c3c4nsnc4c4c5sc6c(CCCCCCCCCCC)c(/C=C7\C(=O)c8cc(F)c(F)cc8C7=C(C#N)C#N)sc6c5n(CC(CCCC)CCCCCC)c4c3n(CC(CCCC)CCCCCC)c21,0.84,27.9,76.9,18.0,18.022284,0.1237999999999949,17.9,18.0,,,,,inverted,inverted,ZnO,ZnO,MoO3,MoO3,,CF,chloroform,,-5.56,-3.65,,-5.65,-4.1,
