Repository: JiYiqaq/PCE-KA-GNN

# Data directory

- `raw/Active_Database.csv` is the immutable source dataset bundled under CC BY 4.0. Do not overwrite it with processed data.
- `processed/` is created and populated by the training pipeline. Generated `.pt` and `.pth` caches are intentionally ignored by Git because they can exceed GitHub's normal single-file limit.

See `../DATA_LICENSE.md` for provenance, license and checksum information.

File: data/raw/Active_Database.csv (part 80 of 471)
id,doi,doi_norm,donor,acceptor,donor_canonical,acceptor_canonical,donor_smiles,acceptor_smiles,voc,jsc,ff,pce,pce_recomputed,pce_relative_error_percent,pce_avg,pce_best,d_a_ratio,additive,additive_canonical,additive_ratio,device_structure,device_type,etl,etl_canonical,htl,htl_canonical,active_layer_thickness,solvent,solvent_canonical,annealing_temp,homo_d,lumo_d,eg_d,homo_a,lumo_a,eg_a
45256,10.1002/aenm.202102135,10.1002/aenm.202102135,PM6,Y6,PM6,Y6,COC(=O)C(C)(C)c1cc(C)cc(-c2sc3c4sc5cc(/C=C6/C(=O)c7cc(F)cc(c7)C(=O)/C6=C\c6cc(C(C)(C)C(=O)OC)c(-c7cc(C)cc(C(C)(C)C(=O)OC)c7)s6)sc5c4c(C(C)(C)C(=O)OC)ccc2-3)c1,CCCCCCCCCCCc1c(/C=C2\C(=O)c3cc(F)c(F)cc3C2=C(C#N)C#N)sc2c1sc1c3c4nsnc4c4c5sc6c(CCCCCCCCCCC)c(/C=C7\C(=O)c8cc(F)c(F)cc8C7=C(C#N)C#N)sc6c5n(CC(CC)CCCC)c4c3n(CC(CC)CCCC)c21,0.845,24.18,59.5,12.15,12.1570995,0.0584320987654232,11.84,12.15,,,,,ITO/PEDOT:PSS/PM6/Y6/PDINN/Ag,conventional,PDINN,PDINN,PEDOT:PSS,PEDOT:PSS,103.0,chloroform,chloroform,,-5.56,-3.65,,-5.65,-4.09,
45257,10.1002/aenm.202102135,10.1002/aenm.202102135,PM6,Y6,PM6,Y6,COC(=O)C(C)(C)c1cc(C)cc(-c2sc3c4sc5cc(/C=C6/C(=O)c7cc(F)cc(c7)C(=O)/C6=C\c6cc(C(C)(C)C(=O)OC)c(-c7cc(C)cc(C(C)(C)C(=O)OC)c7)s6)sc5c4c(C(C)(C)C(=O)OC)ccc2-3)c1,CCCCCCCCCCCc1c(/C=C2\C(=O)c3cc(F)c(F)cc3C2=C(C#N)C#N)sc2c1sc1c3c4nsnc4c4c5sc6c(CCCCCCCCCCC)c(/C=C7\C(=O)c8cc(F)c(F)cc8C7=C(C#N)C#N)sc6c5n(CC(CC)CCCC)c4c3n(CC(CC)CCCC)c21,0.841,24.31,62.52,12.78,12.782032691999998,0.0159052582159503,12.45,12.78,,,,,ITO/PEDOT:PSS/PM6/Y6/PDINN/Ag,conventional,PDINN,PDINN,PEDOT:PSS,PEDOT:PSS,100.0,chloroform,chloroform,,-5.56,-3.65,,-5.65,-4.09,
45258,10.1002/aenm.202102135,10.1002/aenm.202102135,PM6,Y6,PM6,Y6,COC(=O)C(C)(C)c1cc(C)cc(-c2sc3c4sc5cc(/C=C6/C(=O)c7cc(F)cc(c7)C(=O)/C6=C\c6cc(C(C)(C)C(=O)OC)c(-c7cc(C)cc(C(C)(C)C(=O)OC)c7)s6)sc5c4c(C(C)(C)C(=O)OC)ccc2-3)c1,CCCCCCCCCCCc1c(/C=C2\C(=O)c3cc(F)c(F)cc3C2=C(C#N)C#N)sc2c1sc1c3c4nsnc4c4c5sc6c(CCCCCCCCCCC)c(/C=C7\C(=O)c8cc(F)c(F)cc8C7=C(C#N)C#N)sc6c5n(CC(CC)CCCC)c4c3n(CC(CC)CCCC)c21,0.84,25.23,68.08,14.43,14.42833056,0.0115692307692347,14.15,14.43,,,,,ITO/PEDOT:PSS/PM6/Y6/PDINN/Ag,conventional,PDINN,PDINN,PEDOT:PSS,PEDOT:PSS,98.0,chloroform,chloroform,,-5.56,-3.65,,-5.65,-4.09,
45259,10.1002/aenm.202102135,10.1002/aenm.202102135,PM6,Y6,PM6,Y6,COC(=O)C(C)(C)c1cc(C)cc(-c2sc3c4sc5cc(/C=C6/C(=O)c7cc(F)cc(c7)C(=O)/C6=C\c6cc(C(C)(C)C(=O)OC)c(-c7cc(C)cc(C(C)(C)C(=O)OC)c7)s6)sc5c4c(C(C)(C)C(=O)OC)ccc2-3)c1,CCCCCCCCCCCc1c(/C=C2\C(=O)c3cc(F)c(F)cc3C2=C(C#N)C#N)sc2c1sc1c3c4nsnc4c4c5sc6c(CCCCCCCCCCC)c(/C=C7\C(=O)c8cc(F)c(F)cc8C7=C(C#N)C#N)sc6c5n(CC(CC)CCCC)c4c3n(CC(CC)CCCC)c21,0.839,26.22,73.52,16.17,16.173356016,0.0207545825602839,15.98,16.17,,,,,ITO/PEDOT:PSS/PM6/Y6/PDINN/Ag,conventional,PDINN,PDINN,PEDOT:PSS,PEDOT:PSS,97.0,chloroform,chloroform,,-5.56,-3.65,,-5.65,-4.09,
45260,10.1002/aenm.202102135,10.1002/aenm.202102135,PM6,Y6,PM6,Y6,COC(=O)C(C)(C)c1cc(C)cc(-c2sc3c4sc5cc(/C=C6/C(=O)c7cc(F)cc(c7)C(=O)/C6=C\c6cc(C(C)(C)C(=O)OC)c(-c7cc(C)cc(C(C)(C)C(=O)OC)c7)s6)sc5c4c(C(C)(C)C(=O)OC)ccc2-3)c1,CCCCCCCCCCCc1c(/C=C2\C(=O)c3cc(F)c(F)cc3C2=C(C#N)C#N)sc2c1sc1c3c4nsnc4c4c5sc6c(CCCCCCCCCCC)c(/C=C7\C(=O)c8cc(F)c(F)cc8C7=C(C#N)C#N)sc6c5n(CC(CC)CCCC)c4c3n(CC(CC)CCCC)c21,0.844,25.84,70.96,15.48,15.475638015999998,0.0281781912144874,15.08,15.48,,,,,ITO/PEDOT:PSS/PM6/Y6/PDINN/Ag,conventional,PDINN,PDINN,PEDOT:PSS,PEDOT:PSS,101.0,chloroform,chloroform,,-5.56,-3.65,,-5.65,-4.09,
45261,10.1002/aenm.202102135,10.1002/aenm.202102135,PM6,Y6,PM6,Y6,COC(=O)C(C)(C)c1cc(C)cc(-c2sc3c4sc5cc(/C=C6/C(=O)c7cc(F)cc(c7)C(=O)/C6=C\c6cc(C(C)(C)C(=O)OC)c(-c7cc(C)cc(C(C)(C)C(=O)OC)c7)s6)sc5c4c(C(C)(C)C(=O)OC)ccc2-3)c1,CCCCCCCCCCCc1c(/C=C2\C(=O)c3cc(F)c(F)cc3C2=C(C#N)C#N)sc2c1sc1c3c4nsnc4c4c5sc6c(CCCCCCCCCCC)c(/C=C7\C(=O)c8cc(F)c(F)cc8C7=C(C#N)C#N)sc6c5n(CC(CC)CCCC)c4c3n(CC(CC)CCCC)c21,0.838,24.23,66.94,13.59,13.591992956,0.0146648712288352,13.14,13.59,,,,,ITO/PEDOT:PSS/PM6/Y6/PDINN/Ag,conventional,PDINN,PDINN,PEDOT:PSS,PEDOT:PSS,95.0,chloroform,chloroform,,-5.56,-3.65,,-5.65,-4.09,
45262,10.1002/aenm.202102172,10.1002/aenm.202102172,PM6,BT-BO-LIC,PM6,BT-BO-LIC,COC(=O)C(C)(C)c1cc(C)cc(-c2sc3c4sc5cc(/C=C6/C(=O)c7cc(F)cc(c7)C(=O)/C6=C\c6cc(C(C)(C)C(=O)OC)c(-c7cc(C)cc(C(C)(C)C(=O)OC)c7)s6)sc5c4c(C(C)(C)C(=O)OC)ccc2-3)c1,,0.9,18.41,56.03,9.6,9.2836107,3.295721875000009,9.28,9.6,1:1.2,,,,inverted,inverted,ZnO,ZnO,MoO3,MoO3,,,,,-5.56,-3.65,,,,
45263,10.1002/aenm.202102172,10.1002/aenm.202102172,PM6,BT-BO-L2F,PM6,BT-BO-L2F,COC(=O)C(C)(C)c1cc(C)cc(-c2sc3c4sc5cc(/C=C6/C(=O)c7cc(F)cc(c7)C(=O)/C6=C\c6cc(C(C)(C)C(=O)OC)c(-c7cc(C)cc(C(C)(C)C(=O)OC)c7)s6)sc5c4c(C(C)(C)C(=O)OC)ccc2-3)c1,,0.87,23.14,68.13,14.13,13.71579534,2.931384713375804,13.72,14.13,1:1.2,,,,inverted,inverted,ZnO,ZnO,MoO3,MoO3,,,,,-5.56,-3.65,,,,
45264,10.1002/aenm.202102172,10.1002/aenm.202102172,PM6,BT-BO-L4F,PM6,BT-BO-L4F,COC(=O)C(C)(C)c1cc(C)cc(-c2sc3c4sc5cc(/C=C6/C(=O)c7cc(F)cc(c7)C(=O)/C6=C\c6cc(C(C)(C)C(=O)OC)c(-c7cc(C)cc(C(C)(C)C(=O)OC)c7)s6)sc5c4c(C(C)(C)C(=O)OC)ccc2-3)c1,CCCCCCCCCCCc1c(/C=C2\C(=O)c3cc4cc(F)c(F)cc4cc3C2=C(C#N)C#N)sc2c1sc1c3c4nsnc4c4c5sc6c(CCCCCCCCCCC)c(/C=C7\C(=O)c8cc9cc(F)c(F)cc9cc8C7=C(C#N)C#N)sc6c5n(CC(CCCC)CCCCCC)c4c3n(CC(CCCC)CCCCCC)c21,0.83,27.62,70.52,16.81,16.16642792,3.828507317073162,16.17,16.81,1:1.0,,,,inverted,inverted,ZnO,ZnO,MoO3,MoO3,,,,,-5.56,-3.65,,-5.58,-3.98,
45265,10.1002/aenm.202102397,10.1002/aenm.202102397,PM6,Y6,PM6,Y6,COC(=O)C(C)(C)c1cc(C)cc(-c2sc3c4sc5cc(/C=C6/C(=O)c7cc(F)cc(c7)C(=O)/C6=C\c6cc(C(C)(C)C(=O)OC)c(-c7cc(C)cc(C(C)(C)C(=O)OC)c7)s6)sc5c4c(C(C)(C)C(=O)OC)ccc2-3)c1,CCCCCCCCCCCc1c(/C=C2\C(=O)c3cc(F)c(F)cc3C2=C(C#N)C#N)sc2c1sc1c3c4nsnc4c4c5sc6c(CCCCCCCCCCC)c(/C=C7\C(=O)c8cc(F)c(F)cc8C7=C(C#N)C#N)sc6c5n(CC(CC)CCCC)c4c3n(CC(CC)CCCC)c21,0.75,20.4,62.0,9.5,9.486,0.1473684210526434,8.9,9.5,,,,,conventional,conventional,PDINO,PDINO,PEDOT:PSS,PEDOT:PSS,,,,,-5.56,-3.65,,-5.65,-4.09,
45266,10.1002/aenm.202102397,10.1002/aenm.202102397,PM6,Y6,PM6,Y6,COC(=O)C(C)(C)c1cc(C)cc(-c2sc3c4sc5cc(/C=C6/C(=O)c7cc(F)cc(c7)C(=O)/C6=C\c6cc(C(C)(C)C(=O)OC)c(-c7cc(C)cc(C(C)(C)C(=O)OC)c7)s6)sc5c4c(C(C)(C)C(=O)OC)ccc2-3)c1,CCCCCCCCCCCc1c(/C=C2\C(=O)c3cc(F)c(F)cc3C2=C(C#N)C#N)sc2c1sc1c3c4nsnc4c4c5sc6c(CCCCCCCCCCC)c(/C=C7\C(=O)c8cc(F)c(F)cc8C7=C(C#N)C#N)sc6c5n(CC(CC)CCCC)c4c3n(CC(CC)CCCC)c21,0.77,20.0,63.0,9.7,9.702,0.0206185567010378,9.0,9.7,,,,,conventional,conventional,PDINO,PDINO,PEDOT:PSS,PEDOT:PSS,150.0,,,,-5.56,-3.65,,-5.65,-4.09,
45267,10.1002/aenm.202102397,10.1002/aenm.202102397,PM6,Y6,PM6,Y6,COC(=O)C(C)(C)c1cc(C)cc(-c2sc3c4sc5cc(/C=C6/C(=O)c7cc(F)cc(c7)C(=O)/C6=C\c6cc(C(C)(C)C(=O)OC)c(-c7cc(C)cc(C(C)(C)C(=O)OC)c7)s6)sc5c4c(C(C)(C)C(=O)OC)ccc2-3)c1,CCCCCCCCCCCc1c(/C=C2\C(=O)c3cc(F)c(F)cc3C2=C(C#N)C#N)sc2c1sc1c3c4nsnc4c4c5sc6c(CCCCCCCCCCC)c(/C=C7\C(=O)c8cc(F)c(F)cc8C7=C(C#N)C#N)sc6c5n(CC(CC)CCCC)c4c3n(CC(CC)CCCC)c21,0.76,20.0,62.0,9.4,9.424,0.255319148936161,8.7,9.4,,,,,conventional,conventional,PDINO,PDINO,PEDOT:PSS,PEDOT:PSS,,,,,-5.56,-3.65,,-5.65,-4.09,
45268,10.1002/aenm.202102397,10.1002/aenm.202102397,PM6,Y6,PM6,Y6,COC(=O)C(C)(C)c1cc(C)cc(-c2sc3c4sc5cc(/C=C6/C(=O)c7cc(F)cc(c7)C(=O)/C6=C\c6cc(C(C)(C)C(=O)OC)c(-c7cc(C)cc(C(C)(C)C(=O)OC)c7)s6)sc5c4c(C(C)(C)C(=O)OC)ccc2-3)c1,CCCCCCCCCCCc1c(/C=C2\C(=O)c3cc(F)c(F)cc3C2=C(C#N)C#N)sc2c1sc1c3c4nsnc4c4c5sc6c(CCCCCCCCCCC)c(/C=C7\C(=O)c8cc(F)c(F)cc8C7=C(C#N)C#N)sc6c5n(CC(CC)CCCC)c4c3n(CC(CC)CCCC)c21,0.73,17.7,59.0,7.7,7.62339,0.9949350649350714,6.9,7.7,,,,,conventional,conventional,PDINO,PDINO,PEDOT:PSS,PEDOT:PSS,,,,,-5.56,-3.65,,-5.65,-4.09,
45269,10.1002/aenm.202102397,10.1002/aenm.202102397,PM6,Y6,PM6,Y6,COC(=O)C(C)(C)c1cc(C)cc(-c2sc3c4sc5cc(/C=C6/C(=O)c7cc(F)cc(c7)C(=O)/C6=C\c6cc(C(C)(C)C(=O)OC)c(-c7cc(C)cc(C(C)(C)C(=O)OC)c7)s6)sc5c4c(C(C)(C)C(=O)OC)ccc2-3)c1,CCCCCCCCCCCc1c(/C=C2\C(=O)c3cc(F)c(F)cc3C2=C(C#N)C#N)sc2c1sc1c3c4nsnc4c4c5sc6c(CCCCCCCCCCC)c(/C=C7\C(=O)c8cc(F)c(F)cc8C7=C(C#N)C#N)sc6c5n(CC(CC)CCCC)c4c3n(CC(CC)CCCC)c21,0.72,17.8,40.0,5.1,5.1264,0.5176470588235421,4.9,5.1,,,,,conventional,conventional,PDINO,PDINO,PEDOT:PSS,PEDOT:PSS,,,,,-5.56,-3.65,,-5.65,-4.09,
45270,10.1002/aenm.202102397,10.1002/aenm.202102397,PM6,Y6,PM6,Y6,COC(=O)C(C)(C)c1cc(C)cc(-c2sc3c4sc5cc(/C=C6/C(=O)c7cc(F)cc(c7)C(=O)/C6=C\c6cc(C(C)(C)C(=O)OC)c(-c7cc(C)cc(C(C)(C)C(=O)OC)c7)s6)sc5c4c(C(C)(C)C(=O)OC)ccc2-3)c1,CCCCCCCCCCCc1c(/C=C2\C(=O)c3cc(F)c(F)cc3C2=C(C#N)C#N)sc2c1sc1c3c4nsnc4c4c5sc6c(CCCCCCCCCCC)c(/C=C7\C(=O)c8cc(F)c(F)cc8C7=C(C#N)C#N)sc6c5n(CC(CC)CCCC)c4c3n(CC(CC)CCCC)c21,0.72,17.1,34.0,4.2,4.1860800000000005,0.3314285714285645,4.0,4.2,,,,,conventional,conventional,PDINO,PDINO,PEDOT:PSS,PEDOT:PSS,,,,,-5.56,-3.65,,-5.65,-4.09,
45271,10.1002/aenm.202102397,10.1002/aenm.202102397,PM6,Y6,PM6,Y6,COC(=O)C(C)(C)c1cc(C)cc(-c2sc3c4sc5cc(/C=C6/C(=O)c7cc(F)cc(c7)C(=O)/C6=C\c6cc(C(C)(C)C(=O)OC)c(-c7cc(C)cc(C(C)(C)C(=O)OC)c7)s6)sc5c4c(C(C)(C)C(=O)OC)ccc2-3)c1,CCCCCCCCCCCc1c(/C=C2\C(=O)c3cc(F)c(F)cc3C2=C(C#N)C#N)sc2c1sc1c3c4nsnc4c4c5sc6c(CCCCCCCCCCC)c(/C=C7\C(=O)c8cc(F)c(F)cc8C7=C(C#N)C#N)sc6c5n(CC(CC)CCCC)c4c3n(CC(CC)CCCC)c21,0.77,17.2,61.0,8.0,8.07884,0.9854999999999948,7.7,8.0,,,,,conventional,conventional,PDINO,PDINO,PEDOT:PSS,PEDOT:PSS,100.0,,,,-5.56,-3.65,,-5.65,-4.09,
45273,10.1002/aenm.202102397,10.1002/aenm.202102397,PM6,Y6,PM6,Y6,COC(=O)C(C)(C)c1cc(C)cc(-c2sc3c4sc5cc(/C=C6/C(=O)c7cc(F)cc(c7)C(=O)/C6=C\c6cc(C(C)(C)C(=O)OC)c(-c7cc(C)cc(C(C)(C)C(=O)OC)c7)s6)sc5c4c(C(C)(C)C(=O)OC)ccc2-3)c1,CCCCCCCCCCCc1c(/C=C2\C(=O)c3cc(F)c(F)cc3C2=C(C#N)C#N)sc2c1sc1c3c4nsnc4c4c5sc6c(CCCCCCCCCCC)c(/C=C7\C(=O)c8cc(F)c(F)cc8C7=C(C#N)C#N)sc6c5n(CC(CC)CCCC)c4c3n(CC(CC)CCCC)c21,0.77,21.8,65.0,10.9,10.910900000000002,0.1000000000000113,10.4,10.9,,,,,conventional,conventional,PDINO,PDINO,PEDOT:PSS,PEDOT:PSS,200.0,,,,-5.56,-3.65,,-5.65,-4.09,
45274,10.1002/aenm.202102397,10.1002/aenm.202102397,PM6,Y6,PM6,Y6,COC(=O)C(C)(C)c1cc(C)cc(-c2sc3c4sc5cc(/C=C6/C(=O)c7cc(F)cc(c7)C(=O)/C6=C\c6cc(C(C)(C)C(=O)OC)c(-c7cc(C)cc(C(C)(C)C(=O)OC)c7)s6)sc5c4c(C(C)(C)C(=O)OC)ccc2-3)c1,CCCCCCCCCCCc1c(/C=C2\C(=O)c3cc(F)c(F)cc3C2=C(C#N)C#N)sc2c1sc1c3c4nsnc4c4c5sc6c(CCCCCCCCCCC)c(/C=C7\C(=O)c8cc(F)c(F)cc8C7=C(C#N)C#N)sc6c5n(CC(CC)CCCC)c4c3n(CC(CC)CCCC)c21,0.76,23.9,67.0,12.1,12.16988,0.5775206611570206,11.3,12.1,,,,,conventional,conventional,PDINO,PDINO,PEDOT:PSS,PEDOT:PSS,250.0,,,,-5.56,-3.65,,-5.65,-4.09,
45275,10.1002/aenm.202102397,10.1002/aenm.202102397,PM6,Y6,PM6,Y6,COC(=O)C(C)(C)c1cc(C)cc(-c2sc3c4sc5cc(/C=C6/C(=O)c7cc(F)cc(c7)C(=O)/C6=C\c6cc(C(C)(C)C(=O)OC)c(-c7cc(C)cc(C(C)(C)C(=O)OC)c7)s6)sc5c4c(C(C)(C)C(=O)OC)ccc2-3)c1,CCCCCCCCCCCc1c(/C=C2\C(=O)c3cc(F)c(F)cc3C2=C(C#N)C#N)sc2c1sc1c3c4nsnc4c4c5sc6c(CCCCCCCCCCC)c(/C=C7\C(=O)c8cc(F)c(F)cc8C7=C(C#N)C#N)sc6c5n(CC(CC)CCCC)c4c3n(CC(CC)CCCC)c21,0.72,20.7,61.0,9.0,9.09144,1.0159999999999847,8.6,9.0,,,,,conventional,conventional,PDINO,PDINO,PEDOT:PSS,PEDOT:PSS,290.0,,,,-5.56,-3.65,,-5.65,-4.09,
45276,10.1002/aenm.202102594,10.1002/aenm.202102594,PM6,Y6,PM6,Y6,COC(=O)C(C)(C)c1cc(C)cc(-c2sc3c4sc5cc(/C=C6/C(=O)c7cc(F)cc(c7)C(=O)/C6=C\c6cc(C(C)(C)C(=O)OC)c(-c7cc(C)cc(C(C)(C)C(=O)OC)c7)s6)sc5c4c(C(C)(C)C(=O)OC)ccc2-3)c1,CCCCCCCCCCCc1c(/C=C2\C(=O)c3cc(F)c(F)cc3C2=C(C#N)C#N)sc2c1sc1c3c4nsnc4c4c5sc6c(CCCCCCCCCCC)c(/C=C7\C(=O)c8cc(F)c(F)cc8C7=C(C#N)C#N)sc6c5n(CC(CC)CCCC)c4c3n(CC(CC)CCCC)c21,0.889,22.2,56.7,11.2,11.1901986,0.0875124999999897,11.1,11.2,1:1.2,1-chloronaphthalene,,0.5 vol%,ITO/PEDOT:PSS/active layer/PDINO/Al,conventional,PDINO,PDINO,PEDOT:PSS,PEDOT:PSS,100.0,chloroform,chloroform,80.0,-5.56,-3.65,,-5.65,-4.09,
45277,10.1002/aenm.202102594,10.1002/aenm.202102594,PM6,Y6,PM6,Y6,COC(=O)C(C)(C)c1cc(C)cc(-c2sc3c4sc5cc(/C=C6/C(=O)c7cc(F)cc(c7)C(=O)/C6=C\c6cc(C(C)(C)C(=O)OC)c(-c7cc(C)cc(C(C)(C)C(=O)OC)c7)s6)sc5c4c(C(C)(C)C(=O)OC)ccc2-3)c1,CCCCCCCCCCCc1c(/C=C2\C(=O)c3cc(F)c(F)cc3C2=C(C#N)C#N)sc2c1sc1c3c4nsnc4c4c5sc6c(CCCCCCCCCCC)c(/C=C7\C(=O)c8cc(F)c(F)cc8C7=C(C#N)C#N)sc6c5n(CC(CC)CCCC)c4c3n(CC(CC)CCCC)c21,0.861,24.1,67.7,14.1,14.0478177,0.3700872340425415,13.9,14.1,1:1.2 wt%,1-chloronaphthalene,,0.5 vol%,ITO/PEDOT:PSS/active layer/PDINO/Al,conventional,PDINO,PDINO,PEDOT:PSS,PEDOT:PSS,100.0,chloroform,chloroform,80.0,-5.56,-3.65,,-5.65,-4.09,
45278,10.1002/aenm.202102594,10.1002/aenm.202102594,PM6,Y6,PM6,Y6,COC(=O)C(C)(C)c1cc(C)cc(-c2sc3c4sc5cc(/C=C6/C(=O)c7cc(F)cc(c7)C(=O)/C6=C\c6cc(C(C)(C)C(=O)OC)c(-c7cc(C)cc(C(C)(C)C(=O)OC)c7)s6)sc5c4c(C(C)(C)C(=O)OC)ccc2-3)c1,CCCCCCCCCCCc1c(/C=C2\C(=O)c3cc(F)c(F)cc3C2=C(C#N)C#N)sc2c1sc1c3c4nsnc4c4c5sc6c(CCCCCCCCCCC)c(/C=C7\C(=O)c8cc(F)c(F)cc8C7=C(C#N)C#N)sc6c5n(CC(CC)CCCC)c4c3n(CC(CC)CCCC)c21,0.847,24.8,73.6,15.5,15.4601216,0.2572799999999948,15.2,15.5,1:1.2,1-chloronaphthalene,,0.5 vol%,ITO/PEDOT:PSS/active layer/PDINO/Al,conventional,PDINO,PDINO,PEDOT:PSS,PEDOT:PSS,100.0,chloroform,chloroform,80.0,-5.56,-3.65,,-5.65,-4.09,
45279,10.1002/aenm.202102594,10.1002/aenm.202102594,PM6,Y6,PM6,Y6,COC(=O)C(C)(C)c1cc(C)cc(-c2sc3c4sc5cc(/C=C6/C(=O)c7cc(F)cc(c7)C(=O)/C6=C\c6cc(C(C)(C)C(=O)OC)c(-c7cc(C)cc(C(C)(C)C(=O)OC)c7)s6)sc5c4c(C(C)(C)C(=O)OC)ccc2-3)c1,CCCCCCCCCCCc1c(/C=C2\C(=O)c3cc(F)c(F)cc3C2=C(C#N)C#N)sc2c1sc1c3c4nsnc4c4c5sc6c(CCCCCCCCCCC)c(/C=C7\C(=O)c8cc(F)c(F)cc8C7=C(C#N)C#N)sc6c5n(CC(CC)CCCC)c4c3n(CC(CC)CCCC)c21,0.849,24.8,74.2,15.6,15.6229584,0.1471692307692325,15.3,15.6,1:1.2 wt%,1-chloronaphthalene,,0.5 vol%,ITO/PEDOT:PSS/active layer/PDINO/Al,conventional,PDINO,PDINO,PEDOT:PSS,PEDOT:PSS,100.0,chloroform,chloroform,80.0,-5.56,-3.65,,-5.65,-4.09,
45280,10.1002/aenm.202102594,10.1002/aenm.202102594,PM6,Y6,PM6,Y6,COC(=O)C(C)(C)c1cc(C)cc(-c2sc3c4sc5cc(/C=C6/C(=O)c7cc(F)cc(c7)C(=O)/C6=C\c6cc(C(C)(C)C(=O)OC)c(-c7cc(C)cc(C(C)(C)C(=O)OC)c7)s6)sc5c4c(C(C)(C)C(=O)OC)ccc2-3)c1,CCCCCCCCCCCc1c(/C=C2\C(=O)c3cc(F)c(F)cc3C2=C(C#N)C#N)sc2c1sc1c3c4nsnc4c4c5sc6c(CCCCCCCCCCC)c(/C=C7\C(=O)c8cc(F)c(F)cc8C7=C(C#N)C#N)sc6c5n(CC(CC)CCCC)c4c3n(CC(CC)CCCC)c21,0.806,26.1,61.7,13.0,12.979582200000005,0.1570599999999772,12.6,13.0,1:1.2,1-chloronaphthalene,,0.5 vol%,ITO/PEDOT:PSS/active layer/PDINO/Al,conventional,PDINO,PDINO,PEDOT:PSS,PEDOT:PSS,100.0,chloroform,chloroform,80.0,-5.56,-3.65,,-5.65,-4.09,
45281,10.1002/aenm.202102594,10.1002/aenm.202102594,PM6,Y6,PM6,Y6,COC(=O)C(C)(C)c1cc(C)cc(-c2sc3c4sc5cc(/C=C6/C(=O)c7cc(F)cc(c7)C(=O)/C6=C\c6cc(C(C)(C)C(=O)OC)c(-c7cc(C)cc(C(C)(C)C(=O)OC)c7)s6)sc5c4c(C(C)(C)C(=O)OC)ccc2-3)c1,CCCCCCCCCCCc1c(/C=C2\C(=O)c3cc(F)c(F)cc3C2=C(C#N)C#N)sc2c1sc1c3c4nsnc4c4c5sc6c(CCCCCCCCCCC)c(/C=C7\C(=O)c8cc(F)c(F)cc8C7=C(C#N)C#N)sc6c5n(CC(CC)CCCC)c4c3n(CC(CC)CCCC)c21,0.886,22.8,58.0,11.7,11.716464,0.1407179487179566,11.5,11.7,1:1.2 wt%,1-chloronaphthalene,,0.5 vol%,ITO/PEDOT:PSS/active layer/PDINO/Al,conventional,PDINO,PDINO,PEDOT:PSS,PEDOT:PSS,100.0,chloroform,chloroform,80.0,-5.56,-3.65,,-5.65,-4.09,
45282,10.1002/aenm.202102594,10.1002/aenm.202102594,PM6,Y6,PM6,Y6,COC(=O)C(C)(C)c1cc(C)cc(-c2sc3c4sc5cc(/C=C6/C(=O)c7cc(F)cc(c7)C(=O)/C6=C\c6cc(C(C)(C)C(=O)OC)c(-c7cc(C)cc(C(C)(C)C(=O)OC)c7)s6)sc5c4c(C(C)(C)C(=O)OC)ccc2-3)c1,CCCCCCCCCCCc1c(/C=C2\C(=O)c3cc(F)c(F)cc3C2=C(C#N)C#N)sc2c1sc1c3c4nsnc4c4c5sc6c(CCCCCCCCCCC)c(/C=C7\C(=O)c8cc(F)c(F)cc8C7=C(C#N)C#N)sc6c5n(CC(CC)CCCC)c4c3n(CC(CC)CCCC)c21,0.868,22.9,62.5,12.4,12.423249999999998,0.1874999999999784,12.3,12.4,1:1.2 wt%,1-chloronaphthalene,,0.5 vol%,ITO/PEDOT:PSS/active layer/PDINO/Al,conventional,PDINO,PDINO,PEDOT:PSS,PEDOT:PSS,100.0,chloroform,chloroform,80.0,-5.56,-3.65,,-5.65,-4.09,
45283,10.1002/aenm.202102594,10.1002/aenm.202102594,PM6,Y6,PM6,Y6,COC(=O)C(C)(C)c1cc(C)cc(-c2sc3c4sc5cc(/C=C6/C(=O)c7cc(F)cc(c7)C(=O)/C6=C\c6cc(C(C)(C)C(=O)OC)c(-c7cc(C)cc(C(C)(C)C(=O)OC)c7)s6)sc5c4c(C(C)(C)C(=O)OC)ccc2-3)c1,CCCCCCCCCCCc1c(/C=C2\C(=O)c3cc(F)c(F)cc3C2=C(C#N)C#N)sc2c1sc1c3c4nsnc4c4c5sc6c(CCCCCCCCCCC)c(/C=C7\C(=O)c8cc(F)c(F)cc8C7=C(C#N)C#N)sc6c5n(CC(CC)CCCC)c4c3n(CC(CC)CCCC)c21,0.853,24.2,71.0,14.6,14.656246,0.3852465753424643,14.4,14.6,1:1.2 wt%,1-chloronaphthalene,,0.5 vol%,ITO/PEDOT:PSS/active layer/PDINO/Al,conventional,PDINO,PDINO,PEDOT:PSS,PEDOT:PSS,100.0,chloroform,chloroform,80.0,-5.56,-3.65,,-5.65,-4.09,
45284,10.1002/aenm.202102594,10.1002/aenm.202102594,PM6,Y6,PM6,Y6,COC(=O)C(C)(C)c1cc(C)cc(-c2sc3c4sc5cc(/C=C6/C(=O)c7cc(F)cc(c7)C(=O)/C6=C\c6cc(C(C)(C)C(=O)OC)c(-c7cc(C)cc(C(C)(C)C(=O)OC)c7)s6)sc5c4c(C(C)(C)C(=O)OC)ccc2-3)c1,CCCCCCCCCCCc1c(/C=C2\C(=O)c3cc(F)c(F)cc3C2=C(C#N)C#N)sc2c1sc1c3c4nsnc4c4c5sc6c(CCCCCCCCCCC)c(/C=C7\C(=O)c8cc(F)c(F)cc8C7=C(C#N)C#N)sc6c5n(CC(CC)CCCC)c4c3n(CC(CC)CCCC)c21,0.846,25.4,74.7,16.0,16.051834799999998,0.3239674999999886,15.7,16.0,1:1.2,1-chloronaphthalene,,0.5 vol%,ITO/PEDOT:PSS/active layer/PDINO/Al,conventional,PDINO,PDINO,PEDOT:PSS,PEDOT:PSS,100.0,chloroform,chloroform,80.0,-5.56,-3.65,,-5.65,-4.09,
45285,10.1002/aenm.202102594,10.1002/aenm.202102594,PM6,Y6,PM6,Y6,COC(=O)C(C)(C)c1cc(C)cc(-c2sc3c4sc5cc(/C=C6/C(=O)c7cc(F)cc(c7)C(=O)/C6=C\c6cc(C(C)(C)C(=O)OC)c(-c7cc(C)cc(C(C)(C)C(=O)OC)c7)s6)sc5c4c(C(C)(C)C(=O)OC)ccc2-3)c1,CCCCCCCCCCCc1c(/C=C2\C(=O)c3cc(F)c(F)cc3C2=C(C#N)C#N)sc2c1sc1c3c4nsnc4c4c5sc6c(CCCCCCCCCCC)c(/C=C7\C(=O)c8cc(F)c(F)cc8C7=C(C#N)C#N)sc6c5n(CC(CC)CCCC)c4c3n(CC(CC)CCCC)c21,0.837,25.9,63.9,13.9,13.852433699999995,0.3422035971223257,13.6,13.9,1:1.2,1-chloronaphthalene,,0.5 vol%,ITO/PEDOT:PSS/active layer/PDINO/Al,conventional,PDINO,PDINO,PEDOT:PSS,PEDOT:PSS,100.0,chloroform,chloroform,80.0,-5.56,-3.65,,-5.65,-4.09,
45286,10.1002/aenm.202102594,10.1002/aenm.202102594,PM6,Y6,PM6,Y6,COC(=O)C(C)(C)c1cc(C)cc(-c2sc3c4sc5cc(/C=C6/C(=O)c7cc(F)cc(c7)C(=O)/C6=C\c6cc(C(C)(C)C(=O)OC)c(-c7cc(C)cc(C(C)(C)C(=O)OC)c7)s6)sc5c4c(C(C)(C)C(=O)OC)ccc2-3)c1,CCCCCCCCCCCc1c(/C=C2\C(=O)c3cc(F)c(F)cc3C2=C(C#N)C#N)sc2c1sc1c3c4nsnc4c4c5sc6c(CCCCCCCCCCC)c(/C=C7\C(=O)c8cc(F)c(F)cc8C7=C(C#N)C#N)sc6c5n(CC(CC)CCCC)c4c3n(CC(CC)CCCC)c21,0.847,25.9,73.6,16.1,16.145852799999997,0.2847999999999698,16.0,16.1,,,,,ITO/PEDOT:PSS/active layer/PDINO/Al,conventional,PDINO,PDINO,PEDOT:PSS,PEDOT:PSS,,chloroform,chloroform,,-5.56,-3.65,,-5.65,-4.09,
45287,10.1002/aenm.202102594,10.1002/aenm.202102594,PM6,Y6,PM6,Y6,COC(=O)C(C)(C)c1cc(C)cc(-c2sc3c4sc5cc(/C=C6/C(=O)c7cc(F)cc(c7)C(=O)/C6=C\c6cc(C(C)(C)C(=O)OC)c(-c7cc(C)cc(C(C)(C)C(=O)OC)c7)s6)sc5c4c(C(C)(C)C(=O)OC)ccc2-3)c1,CCCCCCCCCCCc1c(/C=C2\C(=O)c3cc(F)c(F)cc3C2=C(C#N)C#N)sc2c1sc1c3c4nsnc4c4c5sc6c(CCCCCCCCCCC)c(/C=C7\C(=O)c8cc(F)c(F)cc8C7=C(C#N)C#N)sc6c5n(CC(CC)CCCC)c4c3n(CC(CC)CCCC)c21,0.846,25.9,73.9,16.1,16.1925246,0.5746869565217223,16.0,16.1,,,,,ITO/PEDOT:PSS/active layer/PDINO/Al,conventional,PDINO,PDINO,PEDOT:PSS,PEDOT:PSS,,chloroform,chloroform,,-5.56,-3.65,,-5.65,-4.09,
45288,10.1002/aenm.202102594,10.1002/aenm.202102594,PM6,Y6,PM6,Y6,COC(=O)C(C)(C)c1cc(C)cc(-c2sc3c4sc5cc(/C=C6/C(=O)c7cc(F)cc(c7)C(=O)/C6=C\c6cc(C(C)(C)C(=O)OC)c(-c7cc(C)cc(C(C)(C)C(=O)OC)c7)s6)sc5c4c(C(C)(C)C(=O)OC)ccc2-3)c1,CCCCCCCCCCCc1c(/C=C2\C(=O)c3cc(F)c(F)cc3C2=C(C#N)C#N)sc2c1sc1c3c4nsnc4c4c5sc6c(CCCCCCCCCCC)c(/C=C7\C(=O)c8cc(F)c(F)cc8C7=C(C#N)C#N)sc6c5n(CC(CC)CCCC)c4c3n(CC(CC)CCCC)c21,0.848,25.7,72.9,15.9,15.8875344,0.0784000000000032,15.7,15.9,1:1.2 wt%,1-chloronaphthalene,,0.5 vol%,ITO/PEDOT:PSS/active layer/PDINO/Al,conventional,PDINO,PDINO,PEDOT:PSS,PEDOT:PSS,100.0,chloroform,chloroform,80.0,-5.56,-3.65,,-5.65,-4.09,
45289,10.1002/aenm.202102594,10.1002/aenm.202102594,PM6,Y6,PM6,Y6,COC(=O)C(C)(C)c1cc(C)cc(-c2sc3c4sc5cc(/C=C6/C(=O)c7cc(F)cc(c7)C(=O)/C6=C\c6cc(C(C)(C)C(=O)OC)c(-c7cc(C)cc(C(C)(C)C(=O)OC)c7)s6)sc5c4c(C(C)(C)C(=O)OC)ccc2-3)c1,CCCCCCCCCCCc1c(/C=C2\C(=O)c3cc(F)c(F)cc3C2=C(C#N)C#N)sc2c1sc1c3c4nsnc4c4c5sc6c(CCCCCCCCCCC)c(/C=C7\C(=O)c8cc(F)c(F)cc8C7=C(C#N)C#N)sc6c5n(CC(CC)CCCC)c4c3n(CC(CC)CCCC)c21,0.842,26.1,68.4,15.1,15.031720800000002,0.4521801324503141,15.0,15.1,,,,,ITO/PEDOT:PSS/active layer/PDINO/Al,conventional,PDINO,PDINO,PEDOT:PSS,PEDOT:PSS,,chloroform,chloroform,,-5.56,-3.65,,-5.65,-4.09,
45290,10.1002/aenm.202102594,10.1002/aenm.202102594,PM6,Y6,PM6,Y6,COC(=O)C(C)(C)c1cc(C)cc(-c2sc3c4sc5cc(/C=C6/C(=O)c7cc(F)cc(c7)C(=O)/C6=C\c6cc(C(C)(C)C(=O)OC)c(-c7cc(C)cc(C(C)(C)C(=O)OC)c7)s6)sc5c4c(C(C)(C)C(=O)OC)ccc2-3)c1,CCCCCCCCCCCc1c(/C=C2\C(=O)c3cc(F)c(F)cc3C2=C(C#N)C#N)sc2c1sc1c3c4nsnc4c4c5sc6c(CCCCCCCCCCC)c(/C=C7\C(=O)c8cc(F)c(F)cc8C7=C(C#N)C#N)sc6c5n(CC(CC)CCCC)c4c3n(CC(CC)CCCC)c21,0.835,25.9,68.6,14.8,14.835778999999995,0.2417499999999625,14.5,14.8,,,,,ITO/PEDOT:PSS/active layer/PDINO/Al,conventional,PDINO,PDINO,PEDOT:PSS,PEDOT:PSS,,chloroform,chloroform,,-5.56,-3.65,,-5.65,-4.09,
45291,10.1002/aenm.202102594,10.1002/aenm.202102594,PM6,Y6,PM6,Y6,COC(=O)C(C)(C)c1cc(C)cc(-c2sc3c4sc5cc(/C=C6/C(=O)c7cc(F)cc(c7)C(=O)/C6=C\c6cc(C(C)(C)C(=O)OC)c(-c7cc(C)cc(C(C)(C)C(=O)OC)c7)s6)sc5c4c(C(C)(C)C(=O)OC)ccc2-3)c1,CCCCCCCCCCCc1c(/C=C2\C(=O)c3cc(F)c(F)cc3C2=C(C#N)C#N)sc2c1sc1c3c4nsnc4c4c5sc6c(CCCCCCCCCCC)c(/C=C7\C(=O)c8cc(F)c(F)cc8C7=C(C#N)C#N)sc6c5n(CC(CC)CCCC)c4c3n(CC(CC)CCCC)c21,0.848,26.0,74.1,16.2,16.337567999999997,0.8491851851851737,16.0,16.2,1:1.2 wt%,1-chloronaphthalene,,0.5 vol%,ITO/PEDOT:PSS/active layer/PDINO/Al,conventional,PDINO,PDINO,PEDOT:PSS,PEDOT:PSS,100.0,chloroform,chloroform,80.0,-5.56,-3.65,,-5.65,-4.09,
45292,10.1002/aenm.202102594,10.1002/aenm.202102594,PM6,Y6,PM6,Y6,COC(=O)C(C)(C)c1cc(C)cc(-c2sc3c4sc5cc(/C=C6/C(=O)c7cc(F)cc(c7)C(=O)/C6=C\c6cc(C(C)(C)C(=O)OC)c(-c7cc(C)cc(C(C)(C)C(=O)OC)c7)s6)sc5c4c(C(C)(C)C(=O)OC)ccc2-3)c1,CCCCCCCCCCCc1c(/C=C2\C(=O)c3cc(F)c(F)cc3C2=C(C#N)C#N)sc2c1sc1c3c4nsnc4c4c5sc6c(CCCCCCCCCCC)c(/C=C7\C(=O)c8cc(F)c(F)cc8C7=C(C#N)C#N)sc6c5n(CC(CC)CCCC)c4c3n(CC(CC)CCCC)c21,0.852,25.9,75.1,16.5,16.572166799999994,0.4373745454545117,16.3,16.5,1:1.2 wt%,1-chloronaphthalene,,0.5 vol%,ITO/PEDOT:PSS/active layer/PDINO/Al,conventional,PDINO,PDINO,PEDOT:PSS,PEDOT:PSS,100.0,chloroform,chloroform,80.0,-5.56,-3.65,,-5.65,-4.09,
45293,10.1002/aenm.202102596,10.1002/aenm.202102596,PBDB-T-2F,BTP-4F-PC6,PM6,BTP-4F-PC6,COC(=O)C(C)(C)c1cc(C)cc(-c2sc3c4sc5cc(/C=C6/C(=O)c7cc(F)cc(c7)C(=O)/C6=C\c6cc(C(C)(C)C(=O)OC)c(-c7cc(C)cc(C(C)(C)C(=O)OC)c7)s6)sc5c4c(C(C)(C)C(=O)OC)ccc2-3)c1,,0.855,25.08,80.33,17.22,17.225483219999997,0.0318421602787373,16.86,17.22,,1-chloronaphthalene (CN),CN,,ITO/PEDOT:PSS/PBDB-T-2F:NFA/PNDIT-F3N/Ag,conventional,PNDIT-F3N,PNDIT-F3N,PEDOT:PSS,PEDOT:PSS,,chloroform,chloroform,100.0,-5.56,-3.65,,,,
45294,10.1002/aenm.202102596,10.1002/aenm.202102596,PBDB-T-2F,BTP-4F-P2EH,PM6,BTP-4F-P2EH,COC(=O)C(C)(C)c1cc(C)cc(-c2sc3c4sc5cc(/C=C6/C(=O)c7cc(F)cc(c7)C(=O)/C6=C\c6cc(C(C)(C)C(=O)OC)c(-c7cc(C)cc(C(C)(C)C(=O)OC)c7)s6)sc5c4c(C(C)(C)C(=O)OC)ccc2-3)c1,,0.88,25.85,80.08,18.22,18.2165984,0.0186695938529095,17.96,18.22,,1-chloronaphthalene (CN),CN,,ITO/PEDOT:PSS/PBDB-T-2F:NFA/PNDIT-F3N/Ag,conventional,PNDIT-F3N,PNDIT-F3N,PEDOT:PSS,PEDOT:PSS,,chloroform,chloroform,100.0,-5.56,-3.65,,,,
45295,10.1002/aenm.202102596,10.1002/aenm.202102596,PBDB-T-2F,BTP-4F-P3EH,PM6,BTP-4F-P3EH,COC(=O)C(C)(C)c1cc(C)cc(-c2sc3c4sc5cc(/C=C6/C(=O)c7cc(F)cc(c7)C(=O)/C6=C\c6cc(C(C)(C)C(=O)OC)c(-c7cc(C)cc(C(C)(C)C(=O)OC)c7)s6)sc5c4c(C(C)(C)C(=O)OC)ccc2-3)c1,,0.861,26.11,78.13,17.57,17.564178722999998,0.0331319123506122,17.29,17.57,,1-chloronaphthalene (CN),CN,,ITO/PEDOT:PSS/PBDB-T-2F:NFA/PNDIT-F3N/Ag,conventional,PNDIT-F3N,PNDIT-F3N,PEDOT:PSS,PEDOT:PSS,,chloroform,chloroform,100.0,-5.56,-3.65,,,,
45296,10.1002/aenm.202102689,10.1002/aenm.202102689,PBDTTT-E-T,CQD,PBDTTT-E-T,CQD,CCCCC(CC)COC(=O)c1cc2csc(-c3cc4c(-c5ccc(CC(CC)CCCC)s5)c5sccc5c(-c5ccc(CC(CC)CCCC)s5)c4s3)c2s1,,0.56,23.58,58.0,7.7,7.658784000000001,0.5352727272727205,,,,,,,ITO/ZnO/CQD/interfacial layer/polymer/MoO3/Ag,inverted,ZnO,ZnO,MoO3,MoO3,,,,,-5.09,-3.22,,,,
45297,10.1002/aenm.202102689,10.1002/aenm.202102689,PBDTTT-E-T,CQD,PBDTTT-E-T,CQD,CCCCC(CC)COC(=O)c1cc2csc(-c3cc4c(-c5ccc(CC(CC)CCCC)s5)c5sccc5c(-c5ccc(CC(CC)CCCC)s5)c4s3)c2s1,,0.62,25.87,68.0,10.9,10.906792,0.0623119266055119,,,,,,,ITO/ZnO/CQD/interfacial layer/polymer/MoO3/Ag,inverted,ZnO,ZnO,MoO3,MoO3,,,,,-5.09,-3.22,,,,
45298,10.1002/aenm.202102689,10.1002/aenm.202102689,PBDTTT-E-T,CQD,PBDTTT-E-T,CQD,CCCCC(CC)COC(=O)c1cc2csc(-c3cc4c(-c5ccc(CC(CC)CCCC)s5)c5sccc5c(-c5ccc(CC(CC)CCCC)s5)c4s3)c2s1,,0.59,25.55,63.0,9.5,9.496935,0.0322631578947308,,,,,,,ITO/ZnO/CQD/interfacial layer/polymer/MoO3/Ag,inverted,ZnO,ZnO,MoO3,MoO3,,,,,-5.09,-3.22,,,,
45299,10.1002/aenm.202102689,10.1002/aenm.202102689,PBDTTT-E-T,CQD,PBDTTT-E-T,CQD,CCCCC(CC)COC(=O)c1cc2csc(-c3cc4c(-c5ccc(CC(CC)CCCC)s5)c5sccc5c(-c5ccc(CC(CC)CCCC)s5)c4s3)c2s1,,0.57,23.14,53.0,6.9,6.990594,1.3129565217391217,,,,,,,ITO/ZnO/CQD/interfacial layer/polymer/MoO3/Ag,inverted,ZnO,ZnO,MoO3,MoO3,,,,,-5.09,-3.22,,,,
45300,10.1002/aenm.202102689,10.1002/aenm.202102689,PBDTTT-E-T,CQD,PBDTTT-E-T,CQD,CCCCC(CC)COC(=O)c1cc2csc(-c3cc4c(-c5ccc(CC(CC)CCCC)s5)c5sccc5c(-c5ccc(CC(CC)CCCC)s5)c4s3)c2s1,,0.52,16.02,50.0,4.2,4.1652000000000005,0.828571428571422,,,,,,,ITO/ZnO/CQD/interfacial layer/polymer/MoO3/Ag,inverted,ZnO,ZnO,MoO3,MoO3,,,,,-5.09,-3.22,,,,
45326,10.1002/aenm.202103237,10.1002/aenm.202103237,PM6,IDIC,PM6,IDIC,COC(=O)C(C)(C)c1cc(C)cc(-c2sc3c4sc5cc(/C=C6/C(=O)c7cc(F)cc(c7)C(=O)/C6=C\c6cc(C(C)(C)C(=O)OC)c(-c7cc(C)cc(C(C)(C)C(=O)OC)c7)s6)sc5c4c(C(C)(C)C(=O)OC)ccc2-3)c1,CCCCCCC1(CCCCCC)c2cc3c(cc2-c2sc(/C=C4\C(=O)c5ccccc5C4=C(C#N)C#N)cc21)C(CCCCCC)(CCCCCC)c1cc(/C=C2\C(=O)c4ccccc4C2=C(C#N)C#N)sc1-3,0.922,16.3,63.5,9.98,9.543161,4.377144288577163,9.56,9.98,,,,,BHJ,,,,,,,,,,-5.56,-3.65,,-5.69,-3.91,
45327,10.1002/aenm.202103237,10.1002/aenm.202103237,PM6,IDIC,PM6,IDIC,COC(=O)C(C)(C)c1cc(C)cc(-c2sc3c4sc5cc(/C=C6/C(=O)c7cc(F)cc(c7)C(=O)/C6=C\c6cc(C(C)(C)C(=O)OC)c(-c7cc(C)cc(C(C)(C)C(=O)OC)c7)s6)sc5c4c(C(C)(C)C(=O)OC)ccc2-3)c1,CCCCCCC1(CCCCCC)c2cc3c(cc2-c2sc(/C=C4\C(=O)c5ccccc5C4=C(C#N)C#N)cc21)C(CCCCCC)(CCCCCC)c1cc(/C=C2\C(=O)c4ccccc4C2=C(C#N)C#N)sc1-3,0.954,12.9,60.6,7.84,7.457799599999999,4.875005102040821,7.45,7.84,,,,,Bilayer,,,,,,110.0,dichloromethane,,,-5.56,-3.65,,-5.69,-3.91,
45334,10.1002/aenm.202103702,10.1002/aenm.202103702,PM6,Y6,PM6,Y6,COC(=O)C(C)(C)c1cc(C)cc(-c2sc3c4sc5cc(/C=C6/C(=O)c7cc(F)cc(c7)C(=O)/C6=C\c6cc(C(C)(C)C(=O)OC)c(-c7cc(C)cc(C(C)(C)C(=O)OC)c7)s6)sc5c4c(C(C)(C)C(=O)OC)ccc2-3)c1,CCCCCCCCCCCc1c(/C=C2\C(=O)c3cc(F)c(F)cc3C2=C(C#N)C#N)sc2c1sc1c3c4nsnc4c4c5sc6c(CCCCCCCCCCC)c(/C=C7\C(=O)c8cc(F)c(F)cc8C7=C(C#N)C#N)sc6c5n(CC(CC)CCCC)c4c3n(CC(CC)CCCC)c21,0.85,23.9,74.83,15.16,15.201714499999998,0.2751616094986653,15.01,15.16,1:1.2,0,,,inverted,inverted,ZnO,ZnO,MoO3,MoO3,,chloroform,chloroform,,-5.56,-3.65,,-5.65,-4.09,
45335,10.1002/aenm.202103702,10.1002/aenm.202103702,PM6,Y6,PM6,Y6,COC(=O)C(C)(C)c1cc(C)cc(-c2sc3c4sc5cc(/C=C6/C(=O)c7cc(F)cc(c7)C(=O)/C6=C\c6cc(C(C)(C)C(=O)OC)c(-c7cc(C)cc(C(C)(C)C(=O)OC)c7)s6)sc5c4c(C(C)(C)C(=O)OC)ccc2-3)c1,CCCCCCCCCCCc1c(/C=C2\C(=O)c3cc(F)c(F)cc3C2=C(C#N)C#N)sc2c1sc1c3c4nsnc4c4c5sc6c(CCCCCCCCCCC)c(/C=C7\C(=O)c8cc(F)c(F)cc8C7=C(C#N)C#N)sc6c5n(CC(CC)CCCC)c4c3n(CC(CC)CCCC)c21,0.83,22.8,61.72,11.68,11.6798928,0.0009178082191816,11.46,11.68,1:1.2,0,,,inverted,inverted,ZnO,ZnO,MoO3,MoO3,,chloroform,chloroform,,-5.56,-3.65,,-5.65,-4.09,
45336,10.1002/aenm.202103702,10.1002/aenm.202103702,PM6,Y6,PM6,Y6,COC(=O)C(C)(C)c1cc(C)cc(-c2sc3c4sc5cc(/C=C6/C(=O)c7cc(F)cc(c7)C(=O)/C6=C\c6cc(C(C)(C)C(=O)OC)c(-c7cc(C)cc(C(C)(C)C(=O)OC)c7)s6)sc5c4c(C(C)(C)C(=O)OC)ccc2-3)c1,CCCCCCCCCCCc1c(/C=C2\C(=O)c3cc(F)c(F)cc3C2=C(C#N)C#N)sc2c1sc1c3c4nsnc4c4c5sc6c(CCCCCCCCCCC)c(/C=C7\C(=O)c8cc(F)c(F)cc8C7=C(C#N)C#N)sc6c5n(CC(CC)CCCC)c4c3n(CC(CC)CCCC)c21,0.84,27.7,66.11,15.39,15.382474799999995,0.0488966861598664,15.2,15.39,1:1.2,BF7 [0.1],BF7,0.1 wt%,inverted,inverted,ZnO,ZnO,MoO3,MoO3,,chloroform,chloroform,,-5.56,-3.65,,-5.65,-4.09,
45337,10.1002/aenm.202103702,10.1002/aenm.202103702,PM6,Y6,PM6,Y6,COC(=O)C(C)(C)c1cc(C)cc(-c2sc3c4sc5cc(/C=C6/C(=O)c7cc(F)cc(c7)C(=O)/C6=C\c6cc(C(C)(C)C(=O)OC)c(-c7cc(C)cc(C(C)(C)C(=O)OC)c7)s6)sc5c4c(C(C)(C)C(=O)OC)ccc2-3)c1,CCCCCCCCCCCc1c(/C=C2\C(=O)c3cc(F)c(F)cc3C2=C(C#N)C#N)sc2c1sc1c3c4nsnc4c4c5sc6c(CCCCCCCCCCC)c(/C=C7\C(=O)c8cc(F)c(F)cc8C7=C(C#N)C#N)sc6c5n(CC(CC)CCCC)c4c3n(CC(CC)CCCC)c21,0.85,27.99,71.5,17.01,17.0109225,0.0054232804232683,16.71,17.01,1:1.2,BF7 [0.5],BF7,0.5 wt%,inverted,inverted,ZnO,ZnO,MoO3,MoO3,,chloroform,chloroform,,-5.56,-3.65,,-5.65,-4.09,
45338,10.1002/aenm.202103702,10.1002/aenm.202103702,PM6,Y6,PM6,Y6,COC(=O)C(C)(C)c1cc(C)cc(-c2sc3c4sc5cc(/C=C6/C(=O)c7cc(F)cc(c7)C(=O)/C6=C\c6cc(C(C)(C)C(=O)OC)c(-c7cc(C)cc(C(C)(C)C(=O)OC)c7)s6)sc5c4c(C(C)(C)C(=O)OC)ccc2-3)c1,CCCCCCCCCCCc1c(/C=C2\C(=O)c3cc(F)c(F)cc3C2=C(C#N)C#N)sc2c1sc1c3c4nsnc4c4c5sc6c(CCCCCCCCCCC)c(/C=C7\C(=O)c8cc(F)c(F)cc8C7=C(C#N)C#N)sc6c5n(CC(CC)CCCC)c4c3n(CC(CC)CCCC)c21,0.83,26.49,64.78,14.16,14.24298426,0.5860470338983045,13.92,14.16,1:1.2,BF7 [0.5],BF7,0.5 wt%,inverted,inverted,ZnO,ZnO,MoO3,MoO3,,chloroform,chloroform,,-5.56,-3.65,,-5.65,-4.09,
45339,10.1002/aenm.202103702,10.1002/aenm.202103702,PM6,Y6,PM6,Y6,COC(=O)C(C)(C)c1cc(C)cc(-c2sc3c4sc5cc(/C=C6/C(=O)c7cc(F)cc(c7)C(=O)/C6=C\c6cc(C(C)(C)C(=O)OC)c(-c7cc(C)cc(C(C)(C)C(=O)OC)c7)s6)sc5c4c(C(C)(C)C(=O)OC)ccc2-3)c1,CCCCCCCCCCCc1c(/C=C2\C(=O)c3cc(F)c(F)cc3C2=C(C#N)C#N)sc2c1sc1c3c4nsnc4c4c5sc6c(CCCCCCCCCCC)c(/C=C7\C(=O)c8cc(F)c(F)cc8C7=C(C#N)C#N)sc6c5n(CC(CC)CCCC)c4c3n(CC(CC)CCCC)c21,0.82,24.87,51.81,10.55,10.56582054,0.1499577251184665,10.49,10.55,1:1.2,BP7 [0.5],BP7,,inverted,inverted,ZnO,ZnO,MoO3,MoO3,,chloroform,chloroform,,-5.56,-3.65,,-5.65,-4.09,
45341,10.1002/aenm.202103702,10.1002/aenm.202103702,PM6,Y6,PM6,Y6,COC(=O)C(C)(C)c1cc(C)cc(-c2sc3c4sc5cc(/C=C6/C(=O)c7cc(F)cc(c7)C(=O)/C6=C\c6cc(C(C)(C)C(=O)OC)c(-c7cc(C)cc(C(C)(C)C(=O)OC)c7)s6)sc5c4c(C(C)(C)C(=O)OC)ccc2-3)c1,CCCCCCCCCCCc1c(/C=C2\C(=O)c3cc(F)c(F)cc3C2=C(C#N)C#N)sc2c1sc1c3c4nsnc4c4c5sc6c(CCCCCCCCCCC)c(/C=C7\C(=O)c8cc(F)c(F)cc8C7=C(C#N)C#N)sc6c5n(CC(CC)CCCC)c4c3n(CC(CC)CCCC)c21,0.82,25.83,62.98,13.33,13.33954188,0.0715819954988647,12.98,13.33,1:1.2,0 wt% BF7,BF7,0 wt%,inverted,inverted,ZnO,ZnO,MoO3,MoO3,,chloroform,chloroform,100.0,-5.56,-3.65,,-5.65,-4.09,
45343,10.1002/aenm.202103702,10.1002/aenm.202103702,PM6,Y6,PM6,Y6,COC(=O)C(C)(C)c1cc(C)cc(-c2sc3c4sc5cc(/C=C6/C(=O)c7cc(F)cc(c7)C(=O)/C6=C\c6cc(C(C)(C)C(=O)OC)c(-c7cc(C)cc(C(C)(C)C(=O)OC)c7)s6)sc5c4c(C(C)(C)C(=O)OC)ccc2-3)c1,CCCCCCCCCCCc1c(/C=C2\C(=O)c3cc(F)c(F)cc3C2=C(C#N)C#N)sc2c1sc1c3c4nsnc4c4c5sc6c(CCCCCCCCCCC)c(/C=C7\C(=O)c8cc(F)c(F)cc8C7=C(C#N)C#N)sc6c5n(CC(CC)CCCC)c4c3n(CC(CC)CCCC)c21,0.82,26.53,67.25,14.59,14.6299685,0.2739444825222791,14.37,14.59,1:1.2,0.1 wt% BF7,BF7,0.1 wt%,inverted,inverted,ZnO,ZnO,MoO3,MoO3,,chloroform,chloroform,100.0,-5.56,-3.65,,-5.65,-4.09,
45345,10.1002/aenm.202103702,10.1002/aenm.202103702,PM6,Y6,PM6,Y6,COC(=O)C(C)(C)c1cc(C)cc(-c2sc3c4sc5cc(/C=C6/C(=O)c7cc(F)cc(c7)C(=O)/C6=C\c6cc(C(C)(C)C(=O)OC)c(-c7cc(C)cc(C(C)(C)C(=O)OC)c7)s6)sc5c4c(C(C)(C)C(=O)OC)ccc2-3)c1,CCCCCCCCCCCc1c(/C=C2\C(=O)c3cc(F)c(F)cc3C2=C(C#N)C#N)sc2c1sc1c3c4nsnc4c4c5sc6c(CCCCCCCCCCC)c(/C=C7\C(=O)c8cc(F)c(F)cc8C7=C(C#N)C#N)sc6c5n(CC(CC)CCCC)c4c3n(CC(CC)CCCC)c21,0.85,26.53,71.79,16.2,16.18900395,0.0678768518518472,15.94,16.2,1:1.2,0.5 wt% BF7,BF7,0.5 wt%,inverted,inverted,ZnO,ZnO,MoO3,MoO3,,chloroform,chloroform,100.0,-5.56,-3.65,,-5.65,-4.09,
45346,10.1002/aenm.202103702,10.1002/aenm.202103702,PM6,Y6,PM6,Y6,COC(=O)C(C)(C)c1cc(C)cc(-c2sc3c4sc5cc(/C=C6/C(=O)c7cc(F)cc(c7)C(=O)/C6=C\c6cc(C(C)(C)C(=O)OC)c(-c7cc(C)cc(C(C)(C)C(=O)OC)c7)s6)sc5c4c(C(C)(C)C(=O)OC)ccc2-3)c1,CCCCCCCCCCCc1c(/C=C2\C(=O)c3cc(F)c(F)cc3C2=C(C#N)C#N)sc2c1sc1c3c4nsnc4c4c5sc6c(CCCCCCCCCCC)c(/C=C7\C(=O)c8cc(F)c(F)cc8C7=C(C#N)C#N)sc6c5n(CC(CC)CCCC)c4c3n(CC(CC)CCCC)c21,0.8,20.44,69.39,11.28,11.3466528,0.5908936170212762,10.74,11.28,1:1.2,0 wt% BF7,BF7,0 wt%,inverted,inverted,ZnO,ZnO,MoO3,MoO3,,chloroform,chloroform,160.0,-5.56,-3.65,,-5.65,-4.09,
45347,10.1002/aenm.202103702,10.1002/aenm.202103702,PM6,Y6,PM6,Y6,COC(=O)C(C)(C)c1cc(C)cc(-c2sc3c4sc5cc(/C=C6/C(=O)c7cc(F)cc(c7)C(=O)/C6=C\c6cc(C(C)(C)C(=O)OC)c(-c7cc(C)cc(C(C)(C)C(=O)OC)c7)s6)sc5c4c(C(C)(C)C(=O)OC)ccc2-3)c1,CCCCCCCCCCCc1c(/C=C2\C(=O)c3cc(F)c(F)cc3C2=C(C#N)C#N)sc2c1sc1c3c4nsnc4c4c5sc6c(CCCCCCCCCCC)c(/C=C7\C(=O)c8cc(F)c(F)cc8C7=C(C#N)C#N)sc6c5n(CC(CC)CCCC)c4c3n(CC(CC)CCCC)c21,0.78,23.39,55.76,10.15,10.17296592,0.2262652216748667,10.2,,1:1.2,0 wt% BF7,BF7,0 wt%,inverted,inverted,ZnO,ZnO,MoO3,MoO3,,chloroform,chloroform,200.0,-5.56,-3.65,,-5.65,-4.09,
45348,10.1002/aenm.202103702,10.1002/aenm.202103702,PM6,Y6,PM6,Y6,COC(=O)C(C)(C)c1cc(C)cc(-c2sc3c4sc5cc(/C=C6/C(=O)c7cc(F)cc(c7)C(=O)/C6=C\c6cc(C(C)(C)C(=O)OC)c(-c7cc(C)cc(C(C)(C)C(=O)OC)c7)s6)sc5c4c(C(C)(C)C(=O)OC)ccc2-3)c1,CCCCCCCCCCCc1c(/C=C2\C(=O)c3cc(F)c(F)cc3C2=C(C#N)C#N)sc2c1sc1c3c4nsnc4c4c5sc6c(CCCCCCCCCCC)c(/C=C7\C(=O)c8cc(F)c(F)cc8C7=C(C#N)C#N)sc6c5n(CC(CC)CCCC)c4c3n(CC(CC)CCCC)c21,0.5,3.61,33.29,0.6,0.6008844999999999,0.1474166666666591,0.44,0.6,1:1.2,0 wt% BF7,BF7,0 wt%,inverted,inverted,ZnO,ZnO,MoO3,MoO3,,chloroform,chloroform,230.0,-5.56,-3.65,,-5.65,-4.09,
45349,10.1002/aenm.202103702,10.1002/aenm.202103702,PM6,Y6,PM6,Y6,COC(=O)C(C)(C)c1cc(C)cc(-c2sc3c4sc5cc(/C=C6/C(=O)c7cc(F)cc(c7)C(=O)/C6=C\c6cc(C(C)(C)C(=O)OC)c(-c7cc(C)cc(C(C)(C)C(=O)OC)c7)s6)sc5c4c(C(C)(C)C(=O)OC)ccc2-3)c1,CCCCCCCCCCCc1c(/C=C2\C(=O)c3cc(F)c(F)cc3C2=C(C#N)C#N)sc2c1sc1c3c4nsnc4c4c5sc6c(CCCCCCCCCCC)c(/C=C7\C(=O)c8cc(F)c(F)cc8C7=C(C#N)C#N)sc6c5n(CC(CC)CCCC)c4c3n(CC(CC)CCCC)c21,0.8,27.12,68.3,14.87,14.818368,0.3472225958305291,14.51,14.87,1:1.2,0.5 wt% BF7,BF7,0.5 wt%,inverted,inverted,ZnO,ZnO,MoO3,MoO3,,chloroform,chloroform,160.0,-5.56,-3.65,,-5.65,-4.09,
45350,10.1002/aenm.202103702,10.1002/aenm.202103702,PM6,Y6,PM6,Y6,COC(=O)C(C)(C)c1cc(C)cc(-c2sc3c4sc5cc(/C=C6/C(=O)c7cc(F)cc(c7)C(=O)/C6=C\c6cc(C(C)(C)C(=O)OC)c(-c7cc(C)cc(C(C)(C)C(=O)OC)c7)s6)sc5c4c(C(C)(C)C(=O)OC)ccc2-3)c1,CCCCCCCCCCCc1c(/C=C2\C(=O)c3cc(F)c(F)cc3C2=C(C#N)C#N)sc2c1sc1c3c4nsnc4c4c5sc6c(CCCCCCCCCCC)c(/C=C7\C(=O)c8cc(F)c(F)cc8C7=C(C#N)C#N)sc6c5n(CC(CC)CCCC)c4c3n(CC(CC)CCCC)c21,0.78,27.86,64.1,13.94,13.929442799999997,0.0757331420373221,13.87,13.94,1:1.2,0.5 wt% BF7,BF7,0.5 wt%,inverted,inverted,ZnO,ZnO,MoO3,MoO3,,chloroform,chloroform,200.0,-5.56,-3.65,,-5.65,-4.09,
45351,10.1002/aenm.202103702,10.1002/aenm.202103702,PM6,Y6,PM6,Y6,COC(=O)C(C)(C)c1cc(C)cc(-c2sc3c4sc5cc(/C=C6/C(=O)c7cc(F)cc(c7)C(=O)/C6=C\c6cc(C(C)(C)C(=O)OC)c(-c7cc(C)cc(C(C)(C)C(=O)OC)c7)s6)sc5c4c(C(C)(C)C(=O)OC)ccc2-3)c1,CCCCCCCCCCCc1c(/C=C2\C(=O)c3cc(F)c(F)cc3C2=C(C#N)C#N)sc2c1sc1c3c4nsnc4c4c5sc6c(CCCCCCCCCCC)c(/C=C7\C(=O)c8cc(F)c(F)cc8C7=C(C#N)C#N)sc6c5n(CC(CC)CCCC)c4c3n(CC(CC)CCCC)c21,0.78,11.37,44.64,3.96,3.95894304,0.0266909090909117,3.68,3.96,1:1.2,0.5 wt% BF7,BF7,0.5 wt%,inverted,inverted,ZnO,ZnO,MoO3,MoO3,,chloroform,chloroform,230.0,-5.56,-3.65,,-5.65,-4.09,
45352,10.1002/aenm.202103892,10.1002/aenm.202103892,PBDB-TF,IT-4F,PM6,IT-4F,COC(=O)C(C)(C)c1cc(C)cc(-c2sc3c4sc5cc(/C=C6/C(=O)c7cc(F)cc(c7)C(=O)/C6=C\c6cc(C(C)(C)C(=O)OC)c(-c7cc(C)cc(C(C)(C)C(=O)OC)c7)s6)sc5c4c(C(C)(C)C(=O)OC)ccc2-3)c1,CCCCCCc1ccc(C2(c3ccc(CCCCCC)cc3)c3cc4c(cc3-c3sc5cc(/C=C6\C(=O)c7cc(F)c(F)cc7C6=C(C#N)C#N)sc5c32)C(c2ccc(CCCCCC)cc2)(c2ccc(CCCCCC)cc2)c2c-4sc3cc(/C=C4\C(=O)c5cc(F)c(F)cc5C4=C(C#N)C#N)sc23)cc1,0.85,20.97,75.2,13.4,13.404023999999998,0.0300298507462506,,,,,,,ITO/n-PEDOT:POM/PBDB-TF:IT-4F/PFN-Br/Al,,PFN-Br,,n-PEDOT:POM,n-PEDOT:POM,,,,150.0,-5.49,-3.64,,-5.66,-4.14,
45353,10.1002/aenm.202103892,10.1002/aenm.202103892,PBDB-TF,IT-4F,PM6,IT-4F,COC(=O)C(C)(C)c1cc(C)cc(-c2sc3c4sc5cc(/C=C6/C(=O)c7cc(F)cc(c7)C(=O)/C6=C\c6cc(C(C)(C)C(=O)OC)c(-c7cc(C)cc(C(C)(C)C(=O)OC)c7)s6)sc5c4c(C(C)(C)C(=O)OC)ccc2-3)c1,CCCCCCc1ccc(C2(c3ccc(CCCCCC)cc3)c3cc4c(cc3-c3sc5cc(/C=C6\C(=O)c7cc(F)c(F)cc7C6=C(C#N)C#N)sc5c32)C(c2ccc(CCCCCC)cc2)(c2ccc(CCCCCC)cc2)c2c-4sc3cc(/C=C4\C(=O)c5cc(F)c(F)cc5C4=C(C#N)C#N)sc23)cc1,0.849,20.79,75.1,13.27,13.25568321,0.1078883948756633,,,,,,,ITO/n-PEDOT:POM/PBDB-TF:IT-4F/PFN-Br/Al,,PFN-Br,,n-PEDOT:POM,n-PEDOT:POM,,,,,-5.49,-3.64,,-5.66,-4.14,
45354,10.1002/aenm.202103892,10.1002/aenm.202103892,PBDB-TF,IT-4F,PM6,IT-4F,COC(=O)C(C)(C)c1cc(C)cc(-c2sc3c4sc5cc(/C=C6/C(=O)c7cc(F)cc(c7)C(=O)/C6=C\c6cc(C(C)(C)C(=O)OC)c(-c7cc(C)cc(C(C)(C)C(=O)OC)c7)s6)sc5c4c(C(C)(C)C(=O)OC)ccc2-3)c1,CCCCCCc1ccc(C2(c3ccc(CCCCCC)cc3)c3cc4c(cc3-c3sc5cc(/C=C6\C(=O)c7cc(F)c(F)cc7C6=C(C#N)C#N)sc5c32)C(c2ccc(CCCCCC)cc2)(c2ccc(CCCCCC)cc2)c2c-4sc3cc(/C=C4\C(=O)c5cc(F)c(F)cc5C4=C(C#N)C#N)sc23)cc1,0.85,20.78,75.1,13.26,13.264913,0.0370512820512833,,,,,,,ITO/n-PEDOT:POM/PBDB-TF:IT-4F/PFN-Br/Al,,PFN-Br,,n-PEDOT:POM,n-PEDOT:POM,,,,150.0,-5.49,-3.64,,-5.66,-4.14,
45355,10.1002/aenm.202103892,10.1002/aenm.202103892,PBDB-TF,IT-4F,PM6,IT-4F,COC(=O)C(C)(C)c1cc(C)cc(-c2sc3c4sc5cc(/C=C6/C(=O)c7cc(F)cc(c7)C(=O)/C6=C\c6cc(C(C)(C)C(=O)OC)c(-c7cc(C)cc(C(C)(C)C(=O)OC)c7)s6)sc5c4c(C(C)(C)C(=O)OC)ccc2-3)c1,CCCCCCc1ccc(C2(c3ccc(CCCCCC)cc3)c3cc4c(cc3-c3sc5cc(/C=C6\C(=O)c7cc(F)c(F)cc7C6=C(C#N)C#N)sc5c32)C(c2ccc(CCCCCC)cc2)(c2ccc(CCCCCC)cc2)c2c-4sc3cc(/C=C4\C(=O)c5cc(F)c(F)cc5C4=C(C#N)C#N)sc23)cc1,0.851,20.67,75.1,13.21,13.21021767,0.0016477668432841,,,,,,,ITO/n-PEDOT:POM/PBDB-TF:IT-4F/PFN-Br/Al,,PFN-Br,,n-PEDOT:POM,n-PEDOT:POM,,,,150.0,-5.49,-3.64,,-5.66,-4.14,
45356,10.1002/aenm.202103892,10.1002/aenm.202103892,PBDB-TF,IT-4F,PM6,IT-4F,COC(=O)C(C)(C)c1cc(C)cc(-c2sc3c4sc5cc(/C=C6/C(=O)c7cc(F)cc(c7)C(=O)/C6=C\c6cc(C(C)(C)C(=O)OC)c(-c7cc(C)cc(C(C)(C)C(=O)OC)c7)s6)sc5c4c(C(C)(C)C(=O)OC)ccc2-3)c1,CCCCCCc1ccc(C2(c3ccc(CCCCCC)cc3)c3cc4c(cc3-c3sc5cc(/C=C6\C(=O)c7cc(F)c(F)cc7C6=C(C#N)C#N)sc5c32)C(c2ccc(CCCCCC)cc2)(c2ccc(CCCCCC)cc2)c2c-4sc3cc(/C=C4\C(=O)c5cc(F)c(F)cc5C4=C(C#N)C#N)sc23)cc1,0.851,20.87,77.0,13.67,13.6754849,0.0401236283833269,,,,,,,ITO/n-PEDOT:POM/PBDB-TF:IT-4F/PFN-Br/Al,,PFN-Br,,n-PEDOT:POM,n-PEDOT:POM,,,,150.0,-5.49,-3.64,,-5.66,-4.14,
45357,10.1002/aenm.202103892,10.1002/aenm.202103892,PTB7-Th,PCBM,PTB7-Th,PCBM,CCCCC(CC)COC(=O)c1sc2csc(-c3cc4c(-c5ccc(CC(CC)CCCC)s5)c5sccc5c(-c5ccc(CC(CC)CCCC)s5)c4s3)c2c1F,CCCCC(=O)OCC1(C2=CC=CC=C2)C3=CC=CC4=CC=CC5=CC=CC6=CC=CC7=CC=CC1=C7C6=C5C4=C3,0.795,17.45,66.1,9.17,9.16988775,0.0012241003271626,,,,,,,,,,,n-PEDOT:POM,n-PEDOT:POM,,,,,-5.21,-3.6,,-6.1,-3.7,
45358,10.1002/aenm.202103892,10.1002/aenm.202103892,PTO4,IT-4F,PTO4,IT-4F,,CCCCCCc1ccc(C2(c3ccc(CCCCCC)cc3)c3cc4c(cc3-c3sc5cc(/C=C6\C(=O)c7cc(F)c(F)cc7C6=C(C#N)C#N)sc5c32)C(c2ccc(CCCCCC)cc2)(c2ccc(CCCCCC)cc2)c2c-4sc3cc(/C=C4\C(=O)c5cc(F)c(F)cc5C4=C(C#N)C#N)sc23)cc1,0.915,22.54,71.7,14.78,14.7874797,0.0506069012178573,,,,,,,,,,,n-PEDOT:POM,n-PEDOT:POM,,,,,,,,-5.66,-4.14,
45359,10.1002/aenm.202103892,10.1002/aenm.202103892,PBDB-TF,BTP-BO4Cl,PM6,BTP-BO-4Cl,COC(=O)C(C)(C)c1cc(C)cc(-c2sc3c4sc5cc(/C=C6/C(=O)c7cc(F)cc(c7)C(=O)/C6=C\c6cc(C(C)(C)C(=O)OC)c(-c7cc(C)cc(C(C)(C)C(=O)OC)c7)s6)sc5c4c(C(C)(C)C(=O)OC)ccc2-3)c1,CCCCCCCCCCCc1c(/C=C2\C(=O)c3cc(Cl)c(Cl)cc3C2=C(C#N)C#N)sc2c1Cc1c-2n(CC(CCCC)CCCCCC)c2c1c1nsnc1c1c3c(n(CC(CCCC)CCCCCC)c12)-c1sc(/C=C2\C(=O)c4cc(Cl)c(Cl)cc4C2=C(C#N)C#N)c(CCCCCCCCCCC)c1C3,0.832,26.14,76.6,16.66,16.659335679999998,0.0039875150060147,,,,,,,,,,,n-PEDOT:POM,n-PEDOT:POM,,,,,-5.49,-3.64,,-5.62,-4.05,
45360,10.1002/aenm.202103892,10.1002/aenm.202103892,PBDB-TF,BTP-eC9,PM6,BTP-eC9,COC(=O)C(C)(C)c1cc(C)cc(-c2sc3c4sc5cc(/C=C6/C(=O)c7cc(F)cc(c7)C(=O)/C6=C\c6cc(C(C)(C)C(=O)OC)c(-c7cc(C)cc(C(C)(C)C(=O)OC)c7)s6)sc5c4c(C(C)(C)C(=O)OC)ccc2-3)c1,CCCCCCCCCc1c(C=C2C(=O)c3cc(Cl)c(Cl)cc3C2=C(C#N)C#N)sc2c1sc1c3c4nsnc4c4c5sc6c(CCCCCCCCC)c(C=C7C(=O)c8cc(Cl)c(Cl)cc8C7=C(C#N)C#N)sc6c5n(CC(CCCC)CCCCCC)c4c3n(CC(CCCC)CCCCCC)c21,0.857,25.99,77.0,17.21,17.150541099999998,0.3454904125508585,,,,,,,,,,,PEDOT:PSS,PEDOT:PSS,,,,,-5.49,-3.64,,-5.68,-3.9,
45361,10.1002/aenm.202103892,10.1002/aenm.202103892,PBDB-TF,BTP-eC9,PM6,BTP-eC9,COC(=O)C(C)(C)c1cc(C)cc(-c2sc3c4sc5cc(/C=C6/C(=O)c7cc(F)cc(c7)C(=O)/C6=C\c6cc(C(C)(C)C(=O)OC)c(-c7cc(C)cc(C(C)(C)C(=O)OC)c7)s6)sc5c4c(C(C)(C)C(=O)OC)ccc2-3)c1,CCCCCCCCCc1c(C=C2C(=O)c3cc(Cl)c(Cl)cc3C2=C(C#N)C#N)sc2c1sc1c3c4nsnc4c4c5sc6c(CCCCCCCCC)c(C=C7C(=O)c8cc(Cl)c(Cl)cc8C7=C(C#N)C#N)sc6c5n(CC(CCCC)CCCCCC)c4c3n(CC(CCCC)CCCCCC)c21,0.851,25.99,79.7,17.62,17.627639529999996,0.0433571509647853,,,,,,,,,,,n-PEDOT:POM,n-PEDOT:POM,,,,,-5.49,-3.64,,-5.68,-3.9,
45362,10.1002/aenm.202103957,10.1002/aenm.202103957,PBDB-T,IDT-NDIH-iPr,PBDB-T,IDT-NDIH-iPr,CCCCC(CC)Cc1ccc(-c2c3cc(-c4ccc(-c5sc(-c6cccs6)c6c5C(=O)c5c(CC(CC)CCCC)sc(CC(CC)CCCC)c5C6=O)s4)sc3c(-c3ccc(CC(CC)CCCC)s3)c3ccsc23)s1,,0.901,4.43,43.9,,1.7522377699999998,,1.7,1.75,,,,,,,,,,,,,,,-5.33,-3.48,,,,
45363,10.1002/aenm.202103957,10.1002/aenm.202103957,PBDB-T,IDT-NDIH-C8,PBDB-T,IDT-NDIH-C8,CCCCC(CC)Cc1ccc(-c2c3cc(-c4ccc(-c5sc(-c6cccs6)c6c5C(=O)c5c(CC(CC)CCCC)sc(CC(CC)CCCC)c5C6=O)s4)sc3c(-c3ccc(CC(CC)CCCC)s3)c3ccsc23)s1,,0.911,10.7,55.3,,5.3904781,,5.32,5.39,,,,,,,,,,,,,,,-5.33,-3.48,,,,
45364,10.1002/aenm.202103957,10.1002/aenm.202103957,PBDB-T,IDT-NDIN-C8,PBDB-T,IDT-NDIN-C8,CCCCC(CC)Cc1ccc(-c2c3cc(-c4ccc(-c5sc(-c6cccs6)c6c5C(=O)c5c(CC(CC)CCCC)sc(CC(CC)CCCC)c5C6=O)s4)sc3c(-c3ccc(CC(CC)CCCC)s3)c3ccsc23)s1,,1.103,6.18,35.0,,2.385789,,2.36,2.39,,,,,,,,,,,,,,,-5.33,-3.48,,,,
