Repository: JiYiqaq/PCE-KA-GNN

# Data directory

- `raw/Active_Database.csv` is the immutable source dataset bundled under CC BY 4.0. Do not overwrite it with processed data.
- `processed/` is created and populated by the training pipeline. Generated `.pt` and `.pth` caches are intentionally ignored by Git because they can exceed GitHub's normal single-file limit.

See `../DATA_LICENSE.md` for provenance, license and checksum information.

File: data/raw/Active_Database.csv (part 81 of 471)
id,doi,doi_norm,donor,acceptor,donor_canonical,acceptor_canonical,donor_smiles,acceptor_smiles,voc,jsc,ff,pce,pce_recomputed,pce_relative_error_percent,pce_avg,pce_best,d_a_ratio,additive,additive_canonical,additive_ratio,device_structure,device_type,etl,etl_canonical,htl,htl_canonical,active_layer_thickness,solvent,solvent_canonical,annealing_temp,homo_d,lumo_d,eg_d,homo_a,lumo_a,eg_a
45365,10.1002/aenm.202103957,10.1002/aenm.202103957,PBDB-T,IDT-NDICN-C8,PBDB-T,IDT-NDICN-C8,CCCCC(CC)Cc1ccc(-c2c3cc(-c4ccc(-c5sc(-c6cccs6)c6c5C(=O)c5c(CC(CC)CCCC)sc(CC(CC)CCCC)c5C6=O)s4)sc3c(-c3ccc(CC(CC)CCCC)s3)c3ccsc23)s1,,0.654,12.9,48.2,,4.066441200000001,,4.0,4.07,,,,,,,,,,,,,,,-5.33,-3.48,,,,
45366,10.1002/aenm.202103957,10.1002/aenm.202103957,PBDB-T,IDTT-NDIH-C8,PBDB-T,IDTT-NDIH-C8,CCCCC(CC)Cc1ccc(-c2c3cc(-c4ccc(-c5sc(-c6cccs6)c6c5C(=O)c5c(CC(CC)CCCC)sc(CC(CC)CCCC)c5C6=O)s4)sc3c(-c3ccc(CC(CC)CCCC)s3)c3ccsc23)s1,,0.977,11.8,47.6,,5.4876136,,5.43,5.49,,,,,,,,,,,,,,,-5.33,-3.48,,,,
45367,10.1002/aenm.202103977,10.1002/aenm.202103977,PDTBT2T-FTBDT,BTP-4F,PDTBT2T-FTBDT,Y6,,CCCCCCCCCCCc1c(/C=C2\C(=O)c3cc(F)c(F)cc3C2=C(C#N)C#N)sc2c1sc1c3c4nsnc4c4c5sc6c(CCCCCCCCCCC)c(/C=C7\C(=O)c8cc(F)c(F)cc8C7=C(C#N)C#N)sc6c5n(CC(CC)CCCC)c4c3n(CC(CC)CCCC)c21,0.79,18.5,41.39,6.6,6.0491485,8.346234848484839,6.0,6.6,,,,,inverted,inverted,ZnO,ZnO,MoO3,MoO3,,CB,chlorobenzene,,,,,-5.65,-4.09,
45368,10.1002/aenm.202103977,10.1002/aenm.202103977,PDTBT2T-FTBDT,BTP-4F,PDTBT2T-FTBDT,Y6,,CCCCCCCCCCCc1c(/C=C2\C(=O)c3cc(F)c(F)cc3C2=C(C#N)C#N)sc2c1sc1c3c4nsnc4c4c5sc6c(CCCCCCCCCCC)c(/C=C7\C(=O)c8cc(F)c(F)cc8C7=C(C#N)C#N)sc6c5n(CC(CC)CCCC)c4c3n(CC(CC)CCCC)c21,0.82,16.8,50.25,7.4,6.92244,6.453513513513519,6.9,7.4,,,,,inverted,inverted,ZnO,ZnO,MoO3,MoO3,,CB,chlorobenzene,,,,,-5.65,-4.09,
45369,10.1002/aenm.202103977,10.1002/aenm.202103977,PDTBT2T-FTBDT,BTP-4F,PDTBT2T-FTBDT,Y6,,CCCCCCCCCCCc1c(/C=C2\C(=O)c3cc(F)c(F)cc3C2=C(C#N)C#N)sc2c1sc1c3c4nsnc4c4c5sc6c(CCCCCCCCCCC)c(/C=C7\C(=O)c8cc(F)c(F)cc8C7=C(C#N)C#N)sc6c5n(CC(CC)CCCC)c4c3n(CC(CC)CCCC)c21,0.8,21.8,55.49,9.9,9.677456,2.247919191919184,9.4,9.9,,,,,inverted,inverted,ZnO,ZnO,MoO3,MoO3,,CB,chlorobenzene,,,,,-5.65,-4.09,
45370,10.1002/aenm.202103977,10.1002/aenm.202103977,PDTBT2T-FTBDT,BTP-4F,PDTBT2T-FTBDT,Y6,,CCCCCCCCCCCc1c(/C=C2\C(=O)c3cc(F)c(F)cc3C2=C(C#N)C#N)sc2c1sc1c3c4nsnc4c4c5sc6c(CCCCCCCCCCC)c(/C=C7\C(=O)c8cc(F)c(F)cc8C7=C(C#N)C#N)sc6c5n(CC(CC)CCCC)c4c3n(CC(CC)CCCC)c21,0.85,23.5,64.49,13.2,12.881877499999998,2.4100189393939484,12.8,13.2,,,,,inverted,inverted,ZnO,ZnO,MoO3,MoO3,,CF,chloroform,,,,,-5.65,-4.09,
45371,10.1002/aenm.202103977,10.1002/aenm.202103977,PDTBT2T-FTBDT,BTP-4F,PDTBT2T-FTBDT,Y6,,CCCCCCCCCCCc1c(/C=C2\C(=O)c3cc(F)c(F)cc3C2=C(C#N)C#N)sc2c1sc1c3c4nsnc4c4c5sc6c(CCCCCCCCCCC)c(/C=C7\C(=O)c8cc(F)c(F)cc8C7=C(C#N)C#N)sc6c5n(CC(CC)CCCC)c4c3n(CC(CC)CCCC)c21,0.86,22.3,68.21,13.9,13.0813138,5.889828776978418,13.5,13.9,,,,,inverted,inverted,ZnO,ZnO,MoO3,MoO3,,CF,chloroform,,,,,-5.65,-4.09,
45372,10.1002/aenm.202103977,10.1002/aenm.202103977,PDTBT2T-FTBDT,BTP-4F,PDTBT2T-FTBDT,Y6,,CCCCCCCCCCCc1c(/C=C2\C(=O)c3cc(F)c(F)cc3C2=C(C#N)C#N)sc2c1sc1c3c4nsnc4c4c5sc6c(CCCCCCCCCCC)c(/C=C7\C(=O)c8cc(F)c(F)cc8C7=C(C#N)C#N)sc6c5n(CC(CC)CCCC)c4c3n(CC(CC)CCCC)c21,0.84,25.9,69.87,15.4,15.2009172,1.2927454545454615,15.1,15.4,,,,,inverted,inverted,ZnO,ZnO,MoO3,MoO3,,CF,chloroform,,,,,-5.65,-4.09,
45373,10.1002/aenm.202104018,10.1002/aenm.202104018,PM6,Y6,PM6,Y6,COC(=O)C(C)(C)c1cc(C)cc(-c2sc3c4sc5cc(/C=C6/C(=O)c7cc(F)cc(c7)C(=O)/C6=C\c6cc(C(C)(C)C(=O)OC)c(-c7cc(C)cc(C(C)(C)C(=O)OC)c7)s6)sc5c4c(C(C)(C)C(=O)OC)ccc2-3)c1,CCCCCCCCCCCc1c(/C=C2\C(=O)c3cc(F)c(F)cc3C2=C(C#N)C#N)sc2c1sc1c3c4nsnc4c4c5sc6c(CCCCCCCCCCC)c(/C=C7\C(=O)c8cc(F)c(F)cc8C7=C(C#N)C#N)sc6c5n(CC(CC)CCCC)c4c3n(CC(CC)CCCC)c21,0.82,24.6,76.0,15.3,15.33072,0.2007843137254936,14.5,15.3,,,,,,inverted,ZnO,ZnO,MoOx,,,,,,-5.56,-3.65,,-5.65,-4.09,
45374,10.1002/aenm.202104018,10.1002/aenm.202104018,PM6,Y6,PM6,Y6,COC(=O)C(C)(C)c1cc(C)cc(-c2sc3c4sc5cc(/C=C6/C(=O)c7cc(F)cc(c7)C(=O)/C6=C\c6cc(C(C)(C)C(=O)OC)c(-c7cc(C)cc(C(C)(C)C(=O)OC)c7)s6)sc5c4c(C(C)(C)C(=O)OC)ccc2-3)c1,CCCCCCCCCCCc1c(/C=C2\C(=O)c3cc(F)c(F)cc3C2=C(C#N)C#N)sc2c1sc1c3c4nsnc4c4c5sc6c(CCCCCCCCCCC)c(/C=C7\C(=O)c8cc(F)c(F)cc8C7=C(C#N)C#N)sc6c5n(CC(CC)CCCC)c4c3n(CC(CC)CCCC)c21,0.76,22.6,74.0,12.7,12.71024,0.0806299212598532,12.2,12.7,,,,,inverted,inverted,InAs CQD,InAs CQD,MoOx,,,,,,-5.56,-3.65,,-5.65,-4.09,
45375,10.1002/aenm.202104018,10.1002/aenm.202104018,PM6,Y6,PM6,Y6,COC(=O)C(C)(C)c1cc(C)cc(-c2sc3c4sc5cc(/C=C6/C(=O)c7cc(F)cc(c7)C(=O)/C6=C\c6cc(C(C)(C)C(=O)OC)c(-c7cc(C)cc(C(C)(C)C(=O)OC)c7)s6)sc5c4c(C(C)(C)C(=O)OC)ccc2-3)c1,CCCCCCCCCCCc1c(/C=C2\C(=O)c3cc(F)c(F)cc3C2=C(C#N)C#N)sc2c1sc1c3c4nsnc4c4c5sc6c(CCCCCCCCCCC)c(/C=C7\C(=O)c8cc(F)c(F)cc8C7=C(C#N)C#N)sc6c5n(CC(CC)CCCC)c4c3n(CC(CC)CCCC)c21,0.83,24.5,75.0,15.1,15.251249999999995,1.001655629139056,14.3,15.1,,,,,,,InAs CQD@ZnO,InAs CQD@ZnO,,,,,,,-5.56,-3.65,,-5.65,-4.09,
45376,10.1002/aenm.202104028,10.1002/aenm.202104028,PB2TCl-i,BTP-ec9-4F,PB2TCl-i,BTP-ec9-4F,,CCCCCCCCCc1c(/C=C2\C(=O)c3cc(F)c(F)cc3C2=C(C#N)C#N)sc2c1sc1c3c4nsnc4c4c5sc6c(CCCCCCCCC)c(/C=C7\C(=O)c8cc(F)c(F)cc8C7=C(C#N)C#N)sc6c5n(C)c4c3n(C)c21,0.84,0.63,25.3,0.13,0.1338876,2.990461538461553,,,,,,,inverted,inverted,PDINN,PDINN,PEDOT:PSS,PEDOT:PSS,,o-DMB,o-DMB,,,,,,,
45377,10.1002/aenm.202104028,10.1002/aenm.202104028,PB2TCl-o,BTP-ec9-4F,PB2TCl-o,BTP-ec9-4F,,CCCCCCCCCc1c(/C=C2\C(=O)c3cc(F)c(F)cc3C2=C(C#N)C#N)sc2c1sc1c3c4nsnc4c4c5sc6c(CCCCCCCCC)c(/C=C7\C(=O)c8cc(F)c(F)cc8C7=C(C#N)C#N)sc6c5n(C)c4c3n(C)c21,0.89,24.37,69.69,15.1,15.115273170000002,0.1011468211920673,14.95,15.1,,,,,inverted,inverted,PDINN,PDINN,PEDOT:PSS,PEDOT:PSS,,o-DMB,o-DMB,,,,,,,
45378,10.1002/aenm.202104028,10.1002/aenm.202104028,PB2TCl-o,BTP-ec9-4F,PB2TCl-o,BTP-ec9-4F,,CCCCCCCCCc1c(/C=C2\C(=O)c3cc(F)c(F)cc3C2=C(C#N)C#N)sc2c1sc1c3c4nsnc4c4c5sc6c(CCCCCCCCC)c(/C=C7\C(=O)c8cc(F)c(F)cc8C7=C(C#N)C#N)sc6c5n(C)c4c3n(C)c21,0.84,18.04,59.66,9.09,9.04063776,0.5430389438943968,8.81,9.09,,,,,inverted,inverted,PDINN,PDINN,PEDOT:PSS,PEDOT:PSS,100.0,o-DMB,o-DMB,,,,,,,
45379,10.1002/aenm.202104028,10.1002/aenm.202104028,PB2TCl-o,BTP-ec9-4F,PB2TCl-o,BTP-ec9-4F,,CCCCCCCCCc1c(/C=C2\C(=O)c3cc(F)c(F)cc3C2=C(C#N)C#N)sc2c1sc1c3c4nsnc4c4c5sc6c(CCCCCCCCC)c(/C=C7\C(=O)c8cc(F)c(F)cc8C7=C(C#N)C#N)sc6c5n(C)c4c3n(C)c21,0.89,21.09,66.46,12.48,12.47460846,0.0432014423077045,11.95,12.48,,,,,inverted,inverted,PDINN,PDINN,PEDOT:PSS,PEDOT:PSS,100.0,o-DMB,o-DMB,,,,,,,
45380,10.1002/aenm.202104028,10.1002/aenm.202104028,PW1,BTP-ec9-4F,PW1,BTP-ec9-4F,,CCCCCCCCCc1c(/C=C2\C(=O)c3cc(F)c(F)cc3C2=C(C#N)C#N)sc2c1sc1c3c4nsnc4c4c5sc6c(CCCCCCCCC)c(/C=C7\C(=O)c8cc(F)c(F)cc8C7=C(C#N)C#N)sc6c5n(C)c4c3n(C)c21,0.86,25.62,70.45,16.26,15.522389400000002,4.536350553505534,16.13,16.26,,,,,inverted,inverted,PDINN,PDINN,PEDOT:PSS,PEDOT:PSS,,o-DMB,o-DMB,,,,,,,
45381,10.1002/aenm.202104028,10.1002/aenm.202104028,PM6,BTP-ec9-4F,PM6,BTP-ec9-4F,COC(=O)C(C)(C)c1cc(C)cc(-c2sc3c4sc5cc(/C=C6/C(=O)c7cc(F)cc(c7)C(=O)/C6=C\c6cc(C(C)(C)C(=O)OC)c(-c7cc(C)cc(C(C)(C)C(=O)OC)c7)s6)sc5c4c(C(C)(C)C(=O)OC)ccc2-3)c1,CCCCCCCCCc1c(/C=C2\C(=O)c3cc(F)c(F)cc3C2=C(C#N)C#N)sc2c1sc1c3c4nsnc4c4c5sc6c(CCCCCCCCC)c(/C=C7\C(=O)c8cc(F)c(F)cc8C7=C(C#N)C#N)sc6c5n(C)c4c3n(C)c21,0.82,26.93,68.61,15.16,15.15087186,0.0602120052770423,,15.16,,,,,inverted,inverted,PDINN,PDINN,PEDOT:PSS,PEDOT:PSS,,o-DMB,o-DMB,,-5.56,-3.65,,,,
45382,10.1002/aenm.202104028,10.1002/aenm.202104028,PW2,BTP-ec9-4F,PW2,BTP-ec9-4F,,CCCCCCCCCc1c(/C=C2\C(=O)c3cc(F)c(F)cc3C2=C(C#N)C#N)sc2c1sc1c3c4nsnc4c4c5sc6c(CCCCCCCCC)c(/C=C7\C(=O)c8cc(F)c(F)cc8C7=C(C#N)C#N)sc6c5n(C)c4c3n(C)c21,0.87,26.03,72.72,17.19,16.46824392,4.198697382198965,16.83,17.19,,,,,inverted,inverted,PDINN,PDINN,PEDOT:PSS,PEDOT:PSS,,o-DMB,o-DMB,,,,,,,
45383,10.1002/aenm.202104028,10.1002/aenm.202104028,D18,BTP-ec9-4F,D18,BTP-ec9-4F,CCCCCCC(CCCC)Cc1csc(-c2cc3c4nsnc4c4cc(-c5cc(CC(CCCC)CCCCCC)c(-c6cc7c(-c8cc(F)c(CC(CC)CCCC)s8)c8sccc8c(-c8cc(F)c(CC(CC)CCCC)s8)c7s6)s5)sc4c3s2)c1,CCCCCCCCCc1c(/C=C2\C(=O)c3cc(F)c(F)cc3C2=C(C#N)C#N)sc2c1sc1c3c4nsnc4c4c5sc6c(CCCCCCCCC)c(/C=C7\C(=O)c8cc(F)c(F)cc8C7=C(C#N)C#N)sc6c5n(C)c4c3n(C)c21,0.83,26.1,74.95,16.18,16.2364185,0.3486928306551266,,16.18,,,,,inverted,inverted,PDINN,PDINN,PEDOT:PSS,PEDOT:PSS,,o-DMB,o-DMB,,-5.51,-2.77,,,,
45384,10.1002/aenm.202104050,10.1002/aenm.202104050,PTTz-3HD,Y6-BO,PTTz-3HD,Y6-BO,,CCCCCCCCCCCc1c(/C=C2\C(=O)c3cc(F)c(F)cc3C2=C(C#N)C#N)sc2c1sc1c3c4nsnc4c4c5sc6c(CCCCCCCCCCC)c(/C=C7\C(=O)c8cc(F)c(F)cc8C7=C(C#N)C#N)sc6c5n(CC(CCCC)CCCCCC)c4c3n(CC(CCCC)CCCCCC)c21,0.77,27.3,76.5,16.1,16.081065000000002,0.1176086956521679,15.9,16.1,,,,,ITO/PEDOT:PSS/active layer/PFNBr/Ag,conventional,PFNBr,PFN-Br,PEDOT:PSS,PEDOT:PSS,,,,,,,,-5.65,-4.1,
45385,10.1002/aenm.202104050,10.1002/aenm.202104050,PTTz-4HD,Y6-BO,PTTz-4HD,Y6-BO,,CCCCCCCCCCCc1c(/C=C2\C(=O)c3cc(F)c(F)cc3C2=C(C#N)C#N)sc2c1sc1c3c4nsnc4c4c5sc6c(CCCCCCCCCCC)c(/C=C7\C(=O)c8cc(F)c(F)cc8C7=C(C#N)C#N)sc6c5n(CC(CCCC)CCCCCC)c4c3n(CC(CCCC)CCCCCC)c21,0.8,26.5,70.8,15.0,15.0096,0.0640000000000048,14.8,15.0,,,,,ITO/PEDOT:PSS/active layer/PFNBr/Ag,conventional,PFNBr,PFN-Br,PEDOT:PSS,PEDOT:PSS,,,,,,,,-5.65,-4.1,
45391,10.1002/aenm.202200044,10.1002/aenm.202200044,PBDB-T,ITIC,PBDB-T,ITIC,CCCCC(CC)Cc1ccc(-c2c3cc(-c4ccc(-c5sc(-c6cccs6)c6c5C(=O)c5c(CC(CC)CCCC)sc(CC(CC)CCCC)c5C6=O)s4)sc3c(-c3ccc(CC(CC)CCCC)s3)c3ccsc23)s1,CCCCCCc1ccc(C2(c3ccc(CCCCCC)cc3)c3cc4c(cc3-c3sc5cc(C=C6C(=O)c7ccccc7C6=C(C#N)C#N)sc5c32)C(c2ccc(CCCCCC)cc2)(c2ccc(CCCCCC)cc2)c2c-4sc3cc(C=C4C(=O)c5ccccc5C4=C(C#N)C#N)sc23)cc1,0.876,14.84,63.0,8.17,8.189899200000001,0.2435642594859378,8.16,8.17,,,,,ITO/ZnO/active layer/MoO3/Al,inverted,ZnO,,MoO3,,118.0,oDCB,,,-5.33,-3.48,,-5.576,-3.916,
45392,10.1002/aenm.202200044,10.1002/aenm.202200044,PBDB-T,ITIC,PBDB-T,ITIC,CCCCC(CC)Cc1ccc(-c2c3cc(-c4ccc(-c5sc(-c6cccs6)c6c5C(=O)c5c(CC(CC)CCCC)sc(CC(CC)CCCC)c5C6=O)s4)sc3c(-c3ccc(CC(CC)CCCC)s3)c3ccsc23)s1,CCCCCCc1ccc(C2(c3ccc(CCCCCC)cc3)c3cc4c(cc3-c3sc5cc(C=C6C(=O)c7ccccc7C6=C(C#N)C#N)sc5c32)C(c2ccc(CCCCCC)cc2)(c2ccc(CCCCCC)cc2)c2c-4sc3cc(C=C4C(=O)c5ccccc5C4=C(C#N)C#N)sc23)cc1,0.791,9.9,35.0,2.73,2.740815,0.3961538461538468,2.72,2.73,,,,,ITO/ZnO/active layer/MoO3/Al,inverted,ZnO,,MoO3,,137.0,oDCB,,30.0,-5.33,-3.48,,-5.576,-3.916,
45393,10.1002/aenm.202200044,10.1002/aenm.202200044,PBDB-T,ITIC,PBDB-T,ITIC,CCCCC(CC)Cc1ccc(-c2c3cc(-c4ccc(-c5sc(-c6cccs6)c6c5C(=O)c5c(CC(CC)CCCC)sc(CC(CC)CCCC)c5C6=O)s4)sc3c(-c3ccc(CC(CC)CCCC)s3)c3ccsc23)s1,CCCCCCc1ccc(C2(c3ccc(CCCCCC)cc3)c3cc4c(cc3-c3sc5cc(C=C6C(=O)c7ccccc7C6=C(C#N)C#N)sc5c32)C(c2ccc(CCCCCC)cc2)(c2ccc(CCCCCC)cc2)c2c-4sc3cc(C=C4C(=O)c5ccccc5C4=C(C#N)C#N)sc23)cc1,0.829,12.07,45.0,4.51,4.5027135,0.1615631929046606,4.2,4.51,,,,,ITO/ZnO/active layer/MoO3/Al,inverted,ZnO,,MoO3,,142.0,oDCB,,40.0,-5.33,-3.48,,-5.576,-3.916,
45394,10.1002/aenm.202200044,10.1002/aenm.202200044,PBDB-T,ITIC,PBDB-T,ITIC,CCCCC(CC)Cc1ccc(-c2c3cc(-c4ccc(-c5sc(-c6cccs6)c6c5C(=O)c5c(CC(CC)CCCC)sc(CC(CC)CCCC)c5C6=O)s4)sc3c(-c3ccc(CC(CC)CCCC)s3)c3ccsc23)s1,CCCCCCc1ccc(C2(c3ccc(CCCCCC)cc3)c3cc4c(cc3-c3sc5cc(C=C6C(=O)c7ccccc7C6=C(C#N)C#N)sc5c32)C(c2ccc(CCCCCC)cc2)(c2ccc(CCCCCC)cc2)c2c-4sc3cc(C=C4C(=O)c5ccccc5C4=C(C#N)C#N)sc23)cc1,0.834,13.12,52.0,5.66,5.6898816,0.5279434628975178,5.45,5.66,,,,,ITO/ZnO/active layer/MoO3/Al,inverted,ZnO,,MoO3,,140.0,oDCB,,45.0,-5.33,-3.48,,-5.576,-3.916,
45395,10.1002/aenm.202200044,10.1002/aenm.202200044,PBDB-T,ITIC,PBDB-T,ITIC,CCCCC(CC)Cc1ccc(-c2c3cc(-c4ccc(-c5sc(-c6cccs6)c6c5C(=O)c5c(CC(CC)CCCC)sc(CC(CC)CCCC)c5C6=O)s4)sc3c(-c3ccc(CC(CC)CCCC)s3)c3ccsc23)s1,CCCCCCc1ccc(C2(c3ccc(CCCCCC)cc3)c3cc4c(cc3-c3sc5cc(C=C6C(=O)c7ccccc7C6=C(C#N)C#N)sc5c32)C(c2ccc(CCCCCC)cc2)(c2ccc(CCCCCC)cc2)c2c-4sc3cc(C=C4C(=O)c5ccccc5C4=C(C#N)C#N)sc23)cc1,0.862,14.04,53.0,6.4,6.414314399999999,0.2236624999999853,6.22,6.4,,,,,ITO/ZnO/active layer/MoO3/Al,inverted,ZnO,,MoO3,,146.0,oDCB,,50.0,-5.33,-3.48,,-5.576,-3.916,
45396,10.1002/aenm.202200044,10.1002/aenm.202200044,PBDB-T,ITIC,PBDB-T,ITIC,CCCCC(CC)Cc1ccc(-c2c3cc(-c4ccc(-c5sc(-c6cccs6)c6c5C(=O)c5c(CC(CC)CCCC)sc(CC(CC)CCCC)c5C6=O)s4)sc3c(-c3ccc(CC(CC)CCCC)s3)c3ccsc23)s1,CCCCCCc1ccc(C2(c3ccc(CCCCCC)cc3)c3cc4c(cc3-c3sc5cc(C=C6C(=O)c7ccccc7C6=C(C#N)C#N)sc5c32)C(c2ccc(CCCCCC)cc2)(c2ccc(CCCCCC)cc2)c2c-4sc3cc(C=C4C(=O)c5ccccc5C4=C(C#N)C#N)sc23)cc1,0.863,13.6,55.0,6.43,6.455239999999999,0.3925349922239388,6.23,6.43,,,,,ITO/ZnO/active layer/MoO3/Al,inverted,ZnO,,MoO3,,143.0,oDCB,,60.0,-5.33,-3.48,,-5.576,-3.916,
45398,10.1002/aenm.202200044,10.1002/aenm.202200044,PBDB-T,ITIC,PBDB-T,ITIC,CCCCC(CC)Cc1ccc(-c2c3cc(-c4ccc(-c5sc(-c6cccs6)c6c5C(=O)c5c(CC(CC)CCCC)sc(CC(CC)CCCC)c5C6=O)s4)sc3c(-c3ccc(CC(CC)CCCC)s3)c3ccsc23)s1,CCCCCCc1ccc(C2(c3ccc(CCCCCC)cc3)c3cc4c(cc3-c3sc5cc(C=C6C(=O)c7ccccc7C6=C(C#N)C#N)sc5c32)C(c2ccc(CCCCCC)cc2)(c2ccc(CCCCCC)cc2)c2c-4sc3cc(C=C4C(=O)c5ccccc5C4=C(C#N)C#N)sc23)cc1,0.901,11.03,54.0,5.38,5.3665362,0.2502565055762128,5.2,5.38,,,,,ITO/ZnO/active layer/MoO3/Al,inverted,ZnO,ZnO,MoO3,MoO3,140.0,oDCB,o-DCB,,-5.33,-3.48,,-5.576,-3.916,
45399,10.1002/aenm.202200044,10.1002/aenm.202200044,PBDB-T-2F,BTP-BO-4Cl,PM6,BTP-BO-4Cl,COC(=O)C(C)(C)c1cc(C)cc(-c2sc3c4sc5cc(/C=C6/C(=O)c7cc(F)cc(c7)C(=O)/C6=C\c6cc(C(C)(C)C(=O)OC)c(-c7cc(C)cc(C(C)(C)C(=O)OC)c7)s6)sc5c4c(C(C)(C)C(=O)OC)ccc2-3)c1,CCCCCCCCCCCc1c(/C=C2\C(=O)c3cc(Cl)c(Cl)cc3C2=C(C#N)C#N)sc2c1Cc1c-2n(CC(CCCC)CCCCCC)c2c1c1nsnc1c1c3c(n(CC(CCCC)CCCCCC)c12)-c1sc(/C=C2\C(=O)c4cc(Cl)c(Cl)cc4C2=C(C#N)C#N)c(CCCCCCCCCCC)c1C3,0.799,18.68,58.0,8.72,8.656685600000001,0.7260825688073329,8.54,8.72,,,,,ITO/ZnO/active layer/MoO3/Al,inverted,ZnO,ZnO,MoO3,MoO3,140.0,oDCB,o-DCB,,-5.56,-3.65,,-5.62,-4.05,
45400,10.1002/aenm.202200044,10.1002/aenm.202200044,PBDB-T-2F,BTP-BO-4Cl,PM6,BTP-BO-4Cl,COC(=O)C(C)(C)c1cc(C)cc(-c2sc3c4sc5cc(/C=C6/C(=O)c7cc(F)cc(c7)C(=O)/C6=C\c6cc(C(C)(C)C(=O)OC)c(-c7cc(C)cc(C(C)(C)C(=O)OC)c7)s6)sc5c4c(C(C)(C)C(=O)OC)ccc2-3)c1,CCCCCCCCCCCc1c(/C=C2\C(=O)c3cc(Cl)c(Cl)cc3C2=C(C#N)C#N)sc2c1Cc1c-2n(CC(CCCC)CCCCCC)c2c1c1nsnc1c1c3c(n(CC(CCCC)CCCCCC)c12)-c1sc(/C=C2\C(=O)c4cc(Cl)c(Cl)cc4C2=C(C#N)C#N)c(CCCCCCCCCCC)c1C3,0.85,24.07,64.0,13.09,13.094079999999998,0.0311688311688182,12.96,13.09,,,,,ITO/ZnO/active layer/MoO3/Al,inverted,ZnO,ZnO,MoO3,MoO3,140.0,oDCB,o-DCB,,-5.56,-3.65,,-5.62,-4.05,
45401,10.1002/aenm.202200044,10.1002/aenm.202200044,PBDB-T-2F,BTP-BO-4Cl,PM6,BTP-BO-4Cl,COC(=O)C(C)(C)c1cc(C)cc(-c2sc3c4sc5cc(/C=C6/C(=O)c7cc(F)cc(c7)C(=O)/C6=C\c6cc(C(C)(C)C(=O)OC)c(-c7cc(C)cc(C(C)(C)C(=O)OC)c7)s6)sc5c4c(C(C)(C)C(=O)OC)ccc2-3)c1,CCCCCCCCCCCc1c(/C=C2\C(=O)c3cc(Cl)c(Cl)cc3C2=C(C#N)C#N)sc2c1Cc1c-2n(CC(CCCC)CCCCCC)c2c1c1nsnc1c1c3c(n(CC(CCCC)CCCCCC)c12)-c1sc(/C=C2\C(=O)c4cc(Cl)c(Cl)cc4C2=C(C#N)C#N)c(CCCCCCCCCCC)c1C3,0.831,23.88,68.0,13.56,13.4941104,0.4859115044247803,13.42,13.56,,,,,ITO/ZnO/active layer/MoO3/Al,inverted,ZnO,ZnO,MoO3,MoO3,140.0,oDCB,o-DCB,,-5.56,-3.65,,-5.62,-4.05,
45402,10.1002/aenm.202200129,10.1002/aenm.202200129,PM6,Y6,PM6,Y6,COC(=O)C(C)(C)c1cc(C)cc(-c2sc3c4sc5cc(/C=C6/C(=O)c7cc(F)cc(c7)C(=O)/C6=C\c6cc(C(C)(C)C(=O)OC)c(-c7cc(C)cc(C(C)(C)C(=O)OC)c7)s6)sc5c4c(C(C)(C)C(=O)OC)ccc2-3)c1,CCCCCCCCCCCc1c(/C=C2\C(=O)c3cc(F)c(F)cc3C2=C(C#N)C#N)sc2c1sc1c3c4nsnc4c4c5sc6c(CCCCCCCCCCC)c(/C=C7\C(=O)c8cc(F)c(F)cc8C7=C(C#N)C#N)sc6c5n(CC(CC)CCCC)c4c3n(CC(CC)CCCC)c21,0.846,25.89,75.89,16.62,16.622141166000002,0.0128830685920652,16.56,16.62,1:1.2,,,,ITO/PEDOT:PSS/active layer/PFN-Br/Ag,conventional,PFN-Br,PFN-Br,PEDOT:PSS,PEDOT:PSS,,chloroform,chloroform,,-5.56,-3.65,,-5.65,-4.09,
45404,10.1002/aenm.202200129,10.1002/aenm.202200129,BTID-2F,Y6,BTID-2F,Y6,,CCCCCCCCCCCc1c(/C=C2\C(=O)c3cc(F)c(F)cc3C2=C(C#N)C#N)sc2c1sc1c3c4nsnc4c4c5sc6c(CCCCCCCCCCC)c(/C=C7\C(=O)c8cc(F)c(F)cc8C7=C(C#N)C#N)sc6c5n(CC(CC)CCCC)c4c3n(CC(CC)CCCC)c21,0.88,11.57,36.48,3.72,3.71424768,0.1546322580645289,3.71,3.72,1:1.2,,,,ITO/PEDOT:PSS/active layer/PFN-Br/Ag,conventional,PFN-Br,PFN-Br,PEDOT:PSS,PEDOT:PSS,,chloroform,chloroform,,,,,-5.65,-4.09,
45405,10.1002/aenm.202200129,10.1002/aenm.202200129,PM6,L8-BO,PM6,L8-BO,COC(=O)C(C)(C)c1cc(C)cc(-c2sc3c4sc5cc(/C=C6/C(=O)c7cc(F)cc(c7)C(=O)/C6=C\c6cc(C(C)(C)C(=O)OC)c(-c7cc(C)cc(C(C)(C)C(=O)OC)c7)s6)sc5c4c(C(C)(C)C(=O)OC)ccc2-3)c1,CCCCCCC(CCCC)Cc1c(/C=C2\C(=O)c3cc(F)c(F)cc3C2=C(C#N)C#N)sc2c1SC1c3c(c4c(c5nsnc35)c3sc5c(CC(CCCC)CCCCCC)c(/C=C6\C(=O)c7cc(F)c(F)cc7C6=C(C#N)C#N)sc5c3n4CC(CC)CCCC)N(CC(CC)CCCC)C21,0.885,25.55,78.01,17.63,17.639426175,0.0534666761202582,17.5,17.63,1:1.2,,,,ITO/PEDOT:PSS/active layer/PFN-Br/Ag,conventional,PFN-Br,PFN-Br,PEDOT:PSS,PEDOT:PSS,,chloroform,chloroform,,-5.56,-3.65,,-5.68,-3.9,
45407,10.1002/aenm.202200165,10.1002/aenm.202200165,PM6,BTP-eC9,PM6,BTP-eC9,COC(=O)C(C)(C)c1cc(C)cc(-c2sc3c4sc5cc(/C=C6/C(=O)c7cc(F)cc(c7)C(=O)/C6=C\c6cc(C(C)(C)C(=O)OC)c(-c7cc(C)cc(C(C)(C)C(=O)OC)c7)s6)sc5c4c(C(C)(C)C(=O)OC)ccc2-3)c1,CCCCCCCCCc1c(C=C2C(=O)c3cc(Cl)c(Cl)cc3C2=C(C#N)C#N)sc2c1sc1c3c4nsnc4c4c5sc6c(CCCCCCCCC)c(C=C7C(=O)c8cc(Cl)c(Cl)cc8C7=C(C#N)C#N)sc6c5n(CC(CCCC)CCCCCC)c4c3n(CC(CCCC)CCCCCC)c21,0.849,26.68,74.22,16.83,16.811809703999998,0.108082566844921,,,,,,,ITO/PEDOT:PSS/active layer/PDINO/Ag,conventional,PDINO,PDINO,PEDOT:PSS,PEDOT:PSS,,chloroform,,,-5.56,-3.65,,-5.68,-3.9,
45408,10.1002/aenm.202200165,10.1002/aenm.202200165,PM6,BTP-eC9,PM6,BTP-eC9,COC(=O)C(C)(C)c1cc(C)cc(-c2sc3c4sc5cc(/C=C6/C(=O)c7cc(F)cc(c7)C(=O)/C6=C\c6cc(C(C)(C)C(=O)OC)c(-c7cc(C)cc(C(C)(C)C(=O)OC)c7)s6)sc5c4c(C(C)(C)C(=O)OC)ccc2-3)c1,CCCCCCCCCc1c(C=C2C(=O)c3cc(Cl)c(Cl)cc3C2=C(C#N)C#N)sc2c1sc1c3c4nsnc4c4c5sc6c(CCCCCCCCC)c(C=C7C(=O)c8cc(Cl)c(Cl)cc8C7=C(C#N)C#N)sc6c5n(CC(CCCC)CCCCCC)c4c3n(CC(CCCC)CCCCCC)c21,0.846,26.69,75.6,17.07,17.07028344,0.0016604569420062,,,,,,,ITO/PEDOT:PSS/active layer/PDINO/Ag,conventional,PDINO,PDINO,PEDOT:PSS,PEDOT:PSS,,toluene,,,-5.56,-3.65,,-5.68,-3.9,
45409,10.1002/aenm.202200165,10.1002/aenm.202200165,PM6,BTP-eC9,PM6,BTP-eC9,COC(=O)C(C)(C)c1cc(C)cc(-c2sc3c4sc5cc(/C=C6/C(=O)c7cc(F)cc(c7)C(=O)/C6=C\c6cc(C(C)(C)C(=O)OC)c(-c7cc(C)cc(C(C)(C)C(=O)OC)c7)s6)sc5c4c(C(C)(C)C(=O)OC)ccc2-3)c1,CCCCCCCCCc1c(C=C2C(=O)c3cc(Cl)c(Cl)cc3C2=C(C#N)C#N)sc2c1sc1c3c4nsnc4c4c5sc6c(CCCCCCCCC)c(C=C7C(=O)c8cc(Cl)c(Cl)cc8C7=C(C#N)C#N)sc6c5n(CC(CCCC)CCCCCC)c4c3n(CC(CCCC)CCCCCC)c21,0.836,25.14,71.61,15.05,15.050302344,0.0020089302325438,,,,,,,ITO/PEDOT:PSS/active layer/PDINO/Ag,conventional,PDINO,PDINO,PEDOT:PSS,PEDOT:PSS,,chloroform,,,-5.56,-3.65,,-5.68,-3.9,
45410,10.1002/aenm.202200165,10.1002/aenm.202200165,PM6,BTP-eC9,PM6,BTP-eC9,COC(=O)C(C)(C)c1cc(C)cc(-c2sc3c4sc5cc(/C=C6/C(=O)c7cc(F)cc(c7)C(=O)/C6=C\c6cc(C(C)(C)C(=O)OC)c(-c7cc(C)cc(C(C)(C)C(=O)OC)c7)s6)sc5c4c(C(C)(C)C(=O)OC)ccc2-3)c1,CCCCCCCCCc1c(C=C2C(=O)c3cc(Cl)c(Cl)cc3C2=C(C#N)C#N)sc2c1sc1c3c4nsnc4c4c5sc6c(CCCCCCCCC)c(C=C7C(=O)c8cc(Cl)c(Cl)cc8C7=C(C#N)C#N)sc6c5n(CC(CCCC)CCCCCC)c4c3n(CC(CCCC)CCCCCC)c21,0.84,26.37,74.81,16.58,16.57101348,0.054200965018076,,,,,,,ITO/PEDOT:PSS/active layer/PDINO/Ag,conventional,PDINO,PDINO,PEDOT:PSS,PEDOT:PSS,,toluene,,,-5.56,-3.65,,-5.68,-3.9,
45421,10.1002/aenm.202200453,10.1002/aenm.202200453,PM6,Y6-BO,PM6,Y6-BO,COC(=O)C(C)(C)c1cc(C)cc(-c2sc3c4sc5cc(/C=C6/C(=O)c7cc(F)cc(c7)C(=O)/C6=C\c6cc(C(C)(C)C(=O)OC)c(-c7cc(C)cc(C(C)(C)C(=O)OC)c7)s6)sc5c4c(C(C)(C)C(=O)OC)ccc2-3)c1,CCCCCCCCCCCc1c(/C=C2\C(=O)c3cc(F)c(F)cc3C2=C(C#N)C#N)sc2c1sc1c3c4nsnc4c4c5sc6c(CCCCCCCCCCC)c(/C=C7\C(=O)c8cc(F)c(F)cc8C7=C(C#N)C#N)sc6c5n(CC(CCCC)CCCCCC)c4c3n(CC(CCCC)CCCCCC)c21,0.824,26.3,76.1,16.5,16.491783199999997,0.0497987878788068,16.3,16.5,1:1.2,,,,ITO/PEDOT:PSS/PM6:Y6-BO/PNDIT-F3N/Ag,conventional,PNDIT-F3N,PNDIT-F3N,PEDOT:PSS,PEDOT:PSS,,o-xylene,o-xylene,,-5.56,-3.65,,-5.65,-4.1,
45422,10.1002/aenm.202200453,10.1002/aenm.202200453,PM6,Y6-BO,PM6,Y6-BO,COC(=O)C(C)(C)c1cc(C)cc(-c2sc3c4sc5cc(/C=C6/C(=O)c7cc(F)cc(c7)C(=O)/C6=C\c6cc(C(C)(C)C(=O)OC)c(-c7cc(C)cc(C(C)(C)C(=O)OC)c7)s6)sc5c4c(C(C)(C)C(=O)OC)ccc2-3)c1,CCCCCCCCCCCc1c(/C=C2\C(=O)c3cc(F)c(F)cc3C2=C(C#N)C#N)sc2c1sc1c3c4nsnc4c4c5sc6c(CCCCCCCCCCC)c(/C=C7\C(=O)c8cc(F)c(F)cc8C7=C(C#N)C#N)sc6c5n(CC(CCCC)CCCCCC)c4c3n(CC(CCCC)CCCCCC)c21,0.826,26.6,75.8,16.6,16.654472799999997,0.3281493975903352,16.5,16.6,1:1.2,2PACz,2PACz,,ITO/PEDOT:PSS/PM6:Y6-BO:2PACz/PNDIT-F3N/Ag,conventional,PNDIT-F3N,PNDIT-F3N,PEDOT:PSS,PEDOT:PSS,,o-xylene,o-xylene,,-5.56,-3.65,,-5.65,-4.1,
45423,10.1002/aenm.202200453,10.1002/aenm.202200453,PM6,Y6-BO,PM6,Y6-BO,COC(=O)C(C)(C)c1cc(C)cc(-c2sc3c4sc5cc(/C=C6/C(=O)c7cc(F)cc(c7)C(=O)/C6=C\c6cc(C(C)(C)C(=O)OC)c(-c7cc(C)cc(C(C)(C)C(=O)OC)c7)s6)sc5c4c(C(C)(C)C(=O)OC)ccc2-3)c1,CCCCCCCCCCCc1c(/C=C2\C(=O)c3cc(F)c(F)cc3C2=C(C#N)C#N)sc2c1sc1c3c4nsnc4c4c5sc6c(CCCCCCCCCCC)c(/C=C7\C(=O)c8cc(F)c(F)cc8C7=C(C#N)C#N)sc6c5n(CC(CCCC)CCCCCC)c4c3n(CC(CCCC)CCCCCC)c21,0.826,25.7,70.5,15.0,14.965880999999998,0.2274600000000148,14.8,15.0,1:3,,,,ITO/PEDOT:PSS/PM6:Y6-BO/PNDIT-F3N/Ag,conventional,PNDIT-F3N,PNDIT-F3N,PEDOT:PSS,PEDOT:PSS,,o-xylene,o-xylene,,-5.56,-3.65,,-5.65,-4.1,
45424,10.1002/aenm.202200453,10.1002/aenm.202200453,PM6,Y6-BO,PM6,Y6-BO,COC(=O)C(C)(C)c1cc(C)cc(-c2sc3c4sc5cc(/C=C6/C(=O)c7cc(F)cc(c7)C(=O)/C6=C\c6cc(C(C)(C)C(=O)OC)c(-c7cc(C)cc(C(C)(C)C(=O)OC)c7)s6)sc5c4c(C(C)(C)C(=O)OC)ccc2-3)c1,CCCCCCCCCCCc1c(/C=C2\C(=O)c3cc(F)c(F)cc3C2=C(C#N)C#N)sc2c1sc1c3c4nsnc4c4c5sc6c(CCCCCCCCCCC)c(/C=C7\C(=O)c8cc(F)c(F)cc8C7=C(C#N)C#N)sc6c5n(CC(CCCC)CCCCCC)c4c3n(CC(CCCC)CCCCCC)c21,0.83,25.5,75.5,16.0,15.979575,0.1276562499999967,15.7,16.0,1:3,2PACz,2PACz,,ITO/PEDOT:PSS/PM6:Y6-BO:2PACz/PNDIT-F3N/Ag,conventional,PNDIT-F3N,PNDIT-F3N,PEDOT:PSS,PEDOT:PSS,,o-xylene,o-xylene,,-5.56,-3.65,,-5.65,-4.1,
45425,10.1002/aenm.202200453,10.1002/aenm.202200453,PM6,Y6-BO,PM6,Y6-BO,COC(=O)C(C)(C)c1cc(C)cc(-c2sc3c4sc5cc(/C=C6/C(=O)c7cc(F)cc(c7)C(=O)/C6=C\c6cc(C(C)(C)C(=O)OC)c(-c7cc(C)cc(C(C)(C)C(=O)OC)c7)s6)sc5c4c(C(C)(C)C(=O)OC)ccc2-3)c1,CCCCCCCCCCCc1c(/C=C2\C(=O)c3cc(F)c(F)cc3C2=C(C#N)C#N)sc2c1sc1c3c4nsnc4c4c5sc6c(CCCCCCCCCCC)c(/C=C7\C(=O)c8cc(F)c(F)cc8C7=C(C#N)C#N)sc6c5n(CC(CCCC)CCCCCC)c4c3n(CC(CCCC)CCCCCC)c21,0.841,23.8,65.9,13.2,13.1904122,0.0726348484848369,13.0,13.2,1:5,,,,ITO/PEDOT:PSS/PM6:Y6-BO/PNDIT-F3N/Ag,conventional,PNDIT-F3N,PNDIT-F3N,PEDOT:PSS,PEDOT:PSS,,o-xylene,o-xylene,,-5.56,-3.65,,-5.65,-4.1,
45426,10.1002/aenm.202200453,10.1002/aenm.202200453,PM6,Y6-BO,PM6,Y6-BO,COC(=O)C(C)(C)c1cc(C)cc(-c2sc3c4sc5cc(/C=C6/C(=O)c7cc(F)cc(c7)C(=O)/C6=C\c6cc(C(C)(C)C(=O)OC)c(-c7cc(C)cc(C(C)(C)C(=O)OC)c7)s6)sc5c4c(C(C)(C)C(=O)OC)ccc2-3)c1,CCCCCCCCCCCc1c(/C=C2\C(=O)c3cc(F)c(F)cc3C2=C(C#N)C#N)sc2c1sc1c3c4nsnc4c4c5sc6c(CCCCCCCCCCC)c(/C=C7\C(=O)c8cc(F)c(F)cc8C7=C(C#N)C#N)sc6c5n(CC(CCCC)CCCCCC)c4c3n(CC(CCCC)CCCCCC)c21,0.838,23.6,73.4,14.5,14.5161712,0.1115255172413827,14.3,14.5,1:5,2PACz,2PACz,,ITO/PEDOT:PSS/PM6:Y6-BO:2PACz/PNDIT-F3N/Ag,conventional,PNDIT-F3N,PNDIT-F3N,PEDOT:PSS,PEDOT:PSS,,o-xylene,o-xylene,,-5.56,-3.65,,-5.65,-4.1,
45427,10.1002/aenm.202200453,10.1002/aenm.202200453,PM6,Y6-BO,PM6,Y6-BO,COC(=O)C(C)(C)c1cc(C)cc(-c2sc3c4sc5cc(/C=C6/C(=O)c7cc(F)cc(c7)C(=O)/C6=C\c6cc(C(C)(C)C(=O)OC)c(-c7cc(C)cc(C(C)(C)C(=O)OC)c7)s6)sc5c4c(C(C)(C)C(=O)OC)ccc2-3)c1,CCCCCCCCCCCc1c(/C=C2\C(=O)c3cc(F)c(F)cc3C2=C(C#N)C#N)sc2c1sc1c3c4nsnc4c4c5sc6c(CCCCCCCCCCC)c(/C=C7\C(=O)c8cc(F)c(F)cc8C7=C(C#N)C#N)sc6c5n(CC(CCCC)CCCCCC)c4c3n(CC(CCCC)CCCCCC)c21,0.82,19.5,75.3,12.0,12.040469999999996,0.3372499999999778,11.9,12.0,1:3 (wt/wt),2PACz,,,ITO/PM6:Y6-BO:2PACz/PNDIT-F3N/Ag,conventional,PNDIT-F3N,PNDIT-F3N,self-organized 2PACz interlayer,PEDOT:PSS,,o-xylene,o-xylene,,-5.56,-3.65,,-5.65,-4.1,
45428,10.1002/aenm.202200453,10.1002/aenm.202200453,PM6,Y6-BO,PM6,Y6-BO,COC(=O)C(C)(C)c1cc(C)cc(-c2sc3c4sc5cc(/C=C6/C(=O)c7cc(F)cc(c7)C(=O)/C6=C\c6cc(C(C)(C)C(=O)OC)c(-c7cc(C)cc(C(C)(C)C(=O)OC)c7)s6)sc5c4c(C(C)(C)C(=O)OC)ccc2-3)c1,CCCCCCCCCCCc1c(/C=C2\C(=O)c3cc(F)c(F)cc3C2=C(C#N)C#N)sc2c1sc1c3c4nsnc4c4c5sc6c(CCCCCCCCCCC)c(/C=C7\C(=O)c8cc(F)c(F)cc8C7=C(C#N)C#N)sc6c5n(CC(CCCC)CCCCCC)c4c3n(CC(CCCC)CCCCCC)c21,0.822,20.0,74.5,12.2,12.247799999999998,0.3918032786885142,12.2,12.2,1:3 (wt/wt),2PACz,2PACz,,ITO/PM6:Y6-BO:2PACz/PNDIT-F3N/Ag,conventional,PNDIT-F3N,PNDIT-F3N,self-organized 2PACz interlayer,PEDOT:PSS,,o-xylene,o-xylene,,-5.56,-3.65,,-5.65,-4.1,
45429,10.1002/aenm.202200453,10.1002/aenm.202200453,PM6,Y6-BO,PM6,Y6-BO,COC(=O)C(C)(C)c1cc(C)cc(-c2sc3c4sc5cc(/C=C6/C(=O)c7cc(F)cc(c7)C(=O)/C6=C\c6cc(C(C)(C)C(=O)OC)c(-c7cc(C)cc(C(C)(C)C(=O)OC)c7)s6)sc5c4c(C(C)(C)C(=O)OC)ccc2-3)c1,CCCCCCCCCCCc1c(/C=C2\C(=O)c3cc(F)c(F)cc3C2=C(C#N)C#N)sc2c1sc1c3c4nsnc4c4c5sc6c(CCCCCCCCCCC)c(/C=C7\C(=O)c8cc(F)c(F)cc8C7=C(C#N)C#N)sc6c5n(CC(CCCC)CCCCCC)c4c3n(CC(CCCC)CCCCCC)c21,0.822,21.4,75.7,13.3,13.3162356,0.1220721804511271,13.1,13.3,1:3 (wt/wt),2PACz,,,ITO/PM6:Y6-BO:2PACz/PNDIT-F3N/Ag,conventional,PNDIT-F3N,PNDIT-F3N,self-organized 2PACz interlayer,PEDOT:PSS,,o-xylene,o-xylene,,-5.56,-3.65,,-5.65,-4.1,
45430,10.1002/aenm.202200453,10.1002/aenm.202200453,PM6,Y6-BO,PM6,Y6-BO,COC(=O)C(C)(C)c1cc(C)cc(-c2sc3c4sc5cc(/C=C6/C(=O)c7cc(F)cc(c7)C(=O)/C6=C\c6cc(C(C)(C)C(=O)OC)c(-c7cc(C)cc(C(C)(C)C(=O)OC)c7)s6)sc5c4c(C(C)(C)C(=O)OC)ccc2-3)c1,CCCCCCCCCCCc1c(/C=C2\C(=O)c3cc(F)c(F)cc3C2=C(C#N)C#N)sc2c1sc1c3c4nsnc4c4c5sc6c(CCCCCCCCCCC)c(/C=C7\C(=O)c8cc(F)c(F)cc8C7=C(C#N)C#N)sc6c5n(CC(CCCC)CCCCCC)c4c3n(CC(CCCC)CCCCCC)c21,0.822,22.3,77.4,14.2,14.1878844,0.0853211267605602,14.2,14.2,1:3 (wt/wt),2PACz,2PACz,,ITO/PM6:Y6-BO:2PACz/PNDIT-F3N/Ag,conventional,PNDIT-F3N,PNDIT-F3N,self-organized 2PACz interlayer,PEDOT:PSS,,o-xylene,o-xylene,,-5.56,-3.65,,-5.65,-4.1,
45431,10.1002/aenm.202200453,10.1002/aenm.202200453,PM6,Y6-BO,PM6,Y6-BO,COC(=O)C(C)(C)c1cc(C)cc(-c2sc3c4sc5cc(/C=C6/C(=O)c7cc(F)cc(c7)C(=O)/C6=C\c6cc(C(C)(C)C(=O)OC)c(-c7cc(C)cc(C(C)(C)C(=O)OC)c7)s6)sc5c4c(C(C)(C)C(=O)OC)ccc2-3)c1,CCCCCCCCCCCc1c(/C=C2\C(=O)c3cc(F)c(F)cc3C2=C(C#N)C#N)sc2c1sc1c3c4nsnc4c4c5sc6c(CCCCCCCCCCC)c(/C=C7\C(=O)c8cc(F)c(F)cc8C7=C(C#N)C#N)sc6c5n(CC(CCCC)CCCCCC)c4c3n(CC(CCCC)CCCCCC)c21,0.842,23.5,76.6,15.2,15.156842,0.283934210526316,15.1,15.2,1:3 (wt/wt),2PACz,2PACz,,ITO/PM6:Y6-BO:2PACz/PNDIT-F3N/Ag,conventional,PNDIT-F3N,PNDIT-F3N,PEDOT:PSS,PEDOT:PSS,50.0,o-xylene,o-xylene,,-5.56,-3.65,,-5.65,-4.1,
45432,10.1002/aenm.202200453,10.1002/aenm.202200453,PM6,Y6-BO,PM6,Y6-BO,COC(=O)C(C)(C)c1cc(C)cc(-c2sc3c4sc5cc(/C=C6/C(=O)c7cc(F)cc(c7)C(=O)/C6=C\c6cc(C(C)(C)C(=O)OC)c(-c7cc(C)cc(C(C)(C)C(=O)OC)c7)s6)sc5c4c(C(C)(C)C(=O)OC)ccc2-3)c1,CCCCCCCCCCCc1c(/C=C2\C(=O)c3cc(F)c(F)cc3C2=C(C#N)C#N)sc2c1sc1c3c4nsnc4c4c5sc6c(CCCCCCCCCCC)c(/C=C7\C(=O)c8cc(F)c(F)cc8C7=C(C#N)C#N)sc6c5n(CC(CCCC)CCCCCC)c4c3n(CC(CCCC)CCCCCC)c21,0.816,19.7,70.3,11.3,11.3008656,0.0076601769911427,10.9,11.3,1:3 (wt/wt),2PACz,2PACz,,ITO/PM6:Y6-BO:2PACz/PNDIT-F3N/Ag,conventional,PNDIT-F3N,PNDIT-F3N,self-organized 2PACz interlayer,PEDOT:PSS,50.0,o-xylene,o-xylene,,-5.56,-3.65,,-5.65,-4.1,
45433,10.1002/aenm.202200887,10.1002/aenm.202200887,PM6,Y7,PM6,Y7,COC(=O)C(C)(C)c1cc(C)cc(-c2sc3c4sc5cc(/C=C6/C(=O)c7cc(F)cc(c7)C(=O)/C6=C\c6cc(C(C)(C)C(=O)OC)c(-c7cc(C)cc(C(C)(C)C(=O)OC)c7)s6)sc5c4c(C(C)(C)C(=O)OC)ccc2-3)c1,CCCCCCCCCCCc1c(/C=C2\C(=O)c3cc(Cl)c(Cl)cc3C2=C(C#N)C#N)sc2c1sc1c3c4nsnc4c4c5sc6c(CCCCCCCCCCC)c(/C=C7\C(=O)c8cc(Cl)c(Cl)cc8C7=C(C#N)C#N)sc6c5n(CC(CC)CCCC)c4c3n(CC(CC)CCCC)c21,0.81,21.12,66.0,11.16,11.290752000000005,1.1716129032258322,10.94,11.16,,,,,TPU/modified PH1000/AI4083/active layer/PNDIT-F3N-Br/EGaIn,intrinsically stretchable,PNDIT-F3N-Br,PNDIT-F3N-Br,AI4083,PEDOT:PSS,,,,,-5.56,-3.65,,-5.72,-4.16,
45434,10.1002/aenm.202200887,10.1002/aenm.202200887,PM6,Y7,PM6,Y7,COC(=O)C(C)(C)c1cc(C)cc(-c2sc3c4sc5cc(/C=C6/C(=O)c7cc(F)cc(c7)C(=O)/C6=C\c6cc(C(C)(C)C(=O)OC)c(-c7cc(C)cc(C(C)(C)C(=O)OC)c7)s6)sc5c4c(C(C)(C)C(=O)OC)ccc2-3)c1,CCCCCCCCCCCc1c(/C=C2\C(=O)c3cc(Cl)c(Cl)cc3C2=C(C#N)C#N)sc2c1sc1c3c4nsnc4c4c5sc6c(CCCCCCCCCCC)c(/C=C7\C(=O)c8cc(Cl)c(Cl)cc8C7=C(C#N)C#N)sc6c5n(CC(CC)CCCC)c4c3n(CC(CC)CCCC)c21,0.83,19.44,61.0,9.8,9.842472,0.4333877551020414,9.64,9.8,,P<sub>L</sub> 10 wt%,P_L,10 wt%,TPU/modified PH1000/AI4083/active layer/PNDIT-F3N-Br/EGaIn,IS-OSC,PNDIT-F3N-Br,PNDIT-F3N-Br,AI4083,PEDOT:PSS,,,,,-5.56,-3.65,,-5.72,-4.16,
45435,10.1002/aenm.202200887,10.1002/aenm.202200887,PM6,Y7,PM6,Y7,COC(=O)C(C)(C)c1cc(C)cc(-c2sc3c4sc5cc(/C=C6/C(=O)c7cc(F)cc(c7)C(=O)/C6=C\c6cc(C(C)(C)C(=O)OC)c(-c7cc(C)cc(C(C)(C)C(=O)OC)c7)s6)sc5c4c(C(C)(C)C(=O)OC)ccc2-3)c1,CCCCCCCCCCCc1c(/C=C2\C(=O)c3cc(Cl)c(Cl)cc3C2=C(C#N)C#N)sc2c1sc1c3c4nsnc4c4c5sc6c(CCCCCCCCCCC)c(/C=C7\C(=O)c8cc(Cl)c(Cl)cc8C7=C(C#N)C#N)sc6c5n(CC(CC)CCCC)c4c3n(CC(CC)CCCC)c21,0.84,17.72,59.0,8.78,8.782032,0.023143507972663,8.53,8.78,,PL 20 wt%,P_L,20 wt%,TPU/modified PH1000/AI4083/active layer/PNDIT-F3N-Br/EGaIn,IS-OSC,PNDIT-F3N-Br,PNDIT-F3N-Br,AI4083,PEDOT:PSS,,,,,-5.56,-3.65,,-5.72,-4.16,
45436,10.1002/aenm.202200887,10.1002/aenm.202200887,PM6,Y7,PM6,Y7,COC(=O)C(C)(C)c1cc(C)cc(-c2sc3c4sc5cc(/C=C6/C(=O)c7cc(F)cc(c7)C(=O)/C6=C\c6cc(C(C)(C)C(=O)OC)c(-c7cc(C)cc(C(C)(C)C(=O)OC)c7)s6)sc5c4c(C(C)(C)C(=O)OC)ccc2-3)c1,CCCCCCCCCCCc1c(/C=C2\C(=O)c3cc(Cl)c(Cl)cc3C2=C(C#N)C#N)sc2c1sc1c3c4nsnc4c4c5sc6c(CCCCCCCCCCC)c(/C=C7\C(=O)c8cc(Cl)c(Cl)cc8C7=C(C#N)C#N)sc6c5n(CC(CC)CCCC)c4c3n(CC(CC)CCCC)c21,0.84,17.4,47.0,6.86,6.869519999999999,0.1387755102040585,6.72,6.86,,P<sub>L</sub> 30 wt%,P_L,30 wt%,TPU/modified PH1000/AI4083/active layer/PNDIT-F3N-Br/EGaIn,IS-OSC,PNDIT-F3N-Br,PNDIT-F3N-Br,AI4083,PEDOT:PSS,,,,,-5.56,-3.65,,-5.72,-4.16,
45437,10.1002/aenm.202200887,10.1002/aenm.202200887,PM6,Y7,PM6,Y7,COC(=O)C(C)(C)c1cc(C)cc(-c2sc3c4sc5cc(/C=C6/C(=O)c7cc(F)cc(c7)C(=O)/C6=C\c6cc(C(C)(C)C(=O)OC)c(-c7cc(C)cc(C(C)(C)C(=O)OC)c7)s6)sc5c4c(C(C)(C)C(=O)OC)ccc2-3)c1,CCCCCCCCCCCc1c(/C=C2\C(=O)c3cc(Cl)c(Cl)cc3C2=C(C#N)C#N)sc2c1sc1c3c4nsnc4c4c5sc6c(CCCCCCCCCCC)c(/C=C7\C(=O)c8cc(Cl)c(Cl)cc8C7=C(C#N)C#N)sc6c5n(CC(CC)CCCC)c4c3n(CC(CC)CCCC)c21,0.85,16.14,46.0,6.43,6.310739999999999,1.8547433903577075,6.07,6.43,,PL 40 wt%,P_L,40 wt%,TPU/modified PH1000/AI4083/active layer/PNDIT-F3N-Br/EGaIn,IS-OSC,PNDIT-F3N-Br,PNDIT-F3N-Br,AI4083,PEDOT:PSS,,,,,-5.56,-3.65,,-5.72,-4.16,
45438,10.1002/aenm.202200887,10.1002/aenm.202200887,PM6,Y7,PM6,Y7,COC(=O)C(C)(C)c1cc(C)cc(-c2sc3c4sc5cc(/C=C6/C(=O)c7cc(F)cc(c7)C(=O)/C6=C\c6cc(C(C)(C)C(=O)OC)c(-c7cc(C)cc(C(C)(C)C(=O)OC)c7)s6)sc5c4c(C(C)(C)C(=O)OC)ccc2-3)c1,CCCCCCCCCCCc1c(/C=C2\C(=O)c3cc(Cl)c(Cl)cc3C2=C(C#N)C#N)sc2c1sc1c3c4nsnc4c4c5sc6c(CCCCCCCCCCC)c(/C=C7\C(=O)c8cc(Cl)c(Cl)cc8C7=C(C#N)C#N)sc6c5n(CC(CC)CCCC)c4c3n(CC(CC)CCCC)c21,0.82,21.02,65.0,11.17,11.20366,0.3013428827215699,10.95,11.17,,P<sub>M</sub> 10 wt%,P_M,10 wt%,TPU/modified PH1000/AI4083/active layer/PNDIT-F3N-Br/EGaIn,intrinsically stretchable,PNDIT-F3N-Br,PNDIT-F3N-Br,AI4083,PEDOT:PSS,,,,,-5.56,-3.65,,-5.72,-4.16,
45439,10.1002/aenm.202200887,10.1002/aenm.202200887,PM6,Y7,PM6,Y7,COC(=O)C(C)(C)c1cc(C)cc(-c2sc3c4sc5cc(/C=C6/C(=O)c7cc(F)cc(c7)C(=O)/C6=C\c6cc(C(C)(C)C(=O)OC)c(-c7cc(C)cc(C(C)(C)C(=O)OC)c7)s6)sc5c4c(C(C)(C)C(=O)OC)ccc2-3)c1,CCCCCCCCCCCc1c(/C=C2\C(=O)c3cc(Cl)c(Cl)cc3C2=C(C#N)C#N)sc2c1sc1c3c4nsnc4c4c5sc6c(CCCCCCCCCCC)c(/C=C7\C(=O)c8cc(Cl)c(Cl)cc8C7=C(C#N)C#N)sc6c5n(CC(CC)CCCC)c4c3n(CC(CC)CCCC)c21,0.83,20.36,63.0,10.56,10.646244,0.8167045454545347,10.34,10.56,,P<sub>M</sub> 20 wt%,P_M,20 wt%,TPU/modified PH1000/AI4083/active layer/PNDIT-F3N-Br/EGaIn,IS-OSC,PNDIT-F3N-Br,PNDIT-F3N-Br,AI4083,PEDOT:PSS,,,,,-5.56,-3.65,,-5.72,-4.16,
45440,10.1002/aenm.202200887,10.1002/aenm.202200887,PM6,Y7,PM6,Y7,COC(=O)C(C)(C)c1cc(C)cc(-c2sc3c4sc5cc(/C=C6/C(=O)c7cc(F)cc(c7)C(=O)/C6=C\c6cc(C(C)(C)C(=O)OC)c(-c7cc(C)cc(C(C)(C)C(=O)OC)c7)s6)sc5c4c(C(C)(C)C(=O)OC)ccc2-3)c1,CCCCCCCCCCCc1c(/C=C2\C(=O)c3cc(Cl)c(Cl)cc3C2=C(C#N)C#N)sc2c1sc1c3c4nsnc4c4c5sc6c(CCCCCCCCCCC)c(/C=C7\C(=O)c8cc(Cl)c(Cl)cc8C7=C(C#N)C#N)sc6c5n(CC(CC)CCCC)c4c3n(CC(CC)CCCC)c21,0.84,19.43,56.0,9.16,9.139872,0.2197379912663916,8.71,9.16,,PM 30 wt%,P_M,30 wt%,TPU/modified PH1000/AI4083/active layer/PNDIT-F3N-Br/EGaIn,IS-OSC,PNDIT-F3N-Br,PNDIT-F3N-Br,AI4083,PEDOT:PSS,,,,,-5.56,-3.65,,-5.72,-4.16,
45441,10.1002/aenm.202200887,10.1002/aenm.202200887,PM6,Y7,PM6,Y7,COC(=O)C(C)(C)c1cc(C)cc(-c2sc3c4sc5cc(/C=C6/C(=O)c7cc(F)cc(c7)C(=O)/C6=C\c6cc(C(C)(C)C(=O)OC)c(-c7cc(C)cc(C(C)(C)C(=O)OC)c7)s6)sc5c4c(C(C)(C)C(=O)OC)ccc2-3)c1,CCCCCCCCCCCc1c(/C=C2\C(=O)c3cc(Cl)c(Cl)cc3C2=C(C#N)C#N)sc2c1sc1c3c4nsnc4c4c5sc6c(CCCCCCCCCCC)c(/C=C7\C(=O)c8cc(Cl)c(Cl)cc8C7=C(C#N)C#N)sc6c5n(CC(CC)CCCC)c4c3n(CC(CC)CCCC)c21,0.84,17.44,47.0,6.82,6.885312,0.9576539589442756,6.36,6.82,,P<sub>M</sub> 40 wt%,P_M,40 wt%,TPU/modified PH1000/AI4083/active layer/PNDIT-F3N-Br/EGaIn,IS-OSC,PNDIT-F3N-Br,PNDIT-F3N-Br,AI4083,PEDOT:PSS,,,,,-5.56,-3.65,,-5.72,-4.16,
45442,10.1002/aenm.202200887,10.1002/aenm.202200887,PM6,Y7,PM6,Y7,COC(=O)C(C)(C)c1cc(C)cc(-c2sc3c4sc5cc(/C=C6/C(=O)c7cc(F)cc(c7)C(=O)/C6=C\c6cc(C(C)(C)C(=O)OC)c(-c7cc(C)cc(C(C)(C)C(=O)OC)c7)s6)sc5c4c(C(C)(C)C(=O)OC)ccc2-3)c1,CCCCCCCCCCCc1c(/C=C2\C(=O)c3cc(Cl)c(Cl)cc3C2=C(C#N)C#N)sc2c1sc1c3c4nsnc4c4c5sc6c(CCCCCCCCCCC)c(/C=C7\C(=O)c8cc(Cl)c(Cl)cc8C7=C(C#N)C#N)sc6c5n(CC(CC)CCCC)c4c3n(CC(CC)CCCC)c21,0.82,21.28,65.0,11.36,11.34224,0.1563380281690219,11.13,11.36,,P<sub>H</sub> 10 wt%,P_H,10 wt%,TPU/modified PH1000/AI4083/active layer/PNDIT-F3N-Br/EGaIn,intrinsically stretchable,PNDIT-F3N-Br,PNDIT-F3N-Br,AI4083,PEDOT:PSS,,,,,-5.56,-3.65,,-5.72,-4.16,
45443,10.1002/aenm.202200887,10.1002/aenm.202200887,PM6,Y7,PM6,Y7,COC(=O)C(C)(C)c1cc(C)cc(-c2sc3c4sc5cc(/C=C6/C(=O)c7cc(F)cc(c7)C(=O)/C6=C\c6cc(C(C)(C)C(=O)OC)c(-c7cc(C)cc(C(C)(C)C(=O)OC)c7)s6)sc5c4c(C(C)(C)C(=O)OC)ccc2-3)c1,CCCCCCCCCCCc1c(/C=C2\C(=O)c3cc(Cl)c(Cl)cc3C2=C(C#N)C#N)sc2c1sc1c3c4nsnc4c4c5sc6c(CCCCCCCCCCC)c(/C=C7\C(=O)c8cc(Cl)c(Cl)cc8C7=C(C#N)C#N)sc6c5n(CC(CC)CCCC)c4c3n(CC(CC)CCCC)c21,0.82,21.01,64.0,11.06,11.026048,0.3069801084990896,10.8,11.06,,P<sub>H</sub> 20 wt%,P_H,20 wt%,TPU/modified PH1000/AI4083/active layer/PNDIT-F3N-Br/EGaIn,intrinsically stretchable,PNDIT-F3N-Br,PNDIT-F3N-Br,AI4083,PEDOT:PSS,,,,,-5.56,-3.65,,-5.72,-4.16,
45444,10.1002/aenm.202200887,10.1002/aenm.202200887,PM6,Y7,PM6,Y7,COC(=O)C(C)(C)c1cc(C)cc(-c2sc3c4sc5cc(/C=C6/C(=O)c7cc(F)cc(c7)C(=O)/C6=C\c6cc(C(C)(C)C(=O)OC)c(-c7cc(C)cc(C(C)(C)C(=O)OC)c7)s6)sc5c4c(C(C)(C)C(=O)OC)ccc2-3)c1,CCCCCCCCCCCc1c(/C=C2\C(=O)c3cc(Cl)c(Cl)cc3C2=C(C#N)C#N)sc2c1sc1c3c4nsnc4c4c5sc6c(CCCCCCCCCCC)c(/C=C7\C(=O)c8cc(Cl)c(Cl)cc8C7=C(C#N)C#N)sc6c5n(CC(CC)CCCC)c4c3n(CC(CC)CCCC)c21,0.84,19.82,57.0,9.52,9.489816,0.3170588235293953,9.3,9.52,,PH 30 wt%,P_H,30 wt%,TPU/modified PH1000/AI4083/active layer/PNDIT-F3N-Br/EGaIn,IS-OSC,PNDIT-F3N-Br,PNDIT-F3N-Br,AI4083,PEDOT:PSS,,,,,-5.56,-3.65,,-5.72,-4.16,
45445,10.1002/aenm.202200887,10.1002/aenm.202200887,PM6,Y7,PM6,Y7,COC(=O)C(C)(C)c1cc(C)cc(-c2sc3c4sc5cc(/C=C6/C(=O)c7cc(F)cc(c7)C(=O)/C6=C\c6cc(C(C)(C)C(=O)OC)c(-c7cc(C)cc(C(C)(C)C(=O)OC)c7)s6)sc5c4c(C(C)(C)C(=O)OC)ccc2-3)c1,CCCCCCCCCCCc1c(/C=C2\C(=O)c3cc(Cl)c(Cl)cc3C2=C(C#N)C#N)sc2c1sc1c3c4nsnc4c4c5sc6c(CCCCCCCCCCC)c(/C=C7\C(=O)c8cc(Cl)c(Cl)cc8C7=C(C#N)C#N)sc6c5n(CC(CC)CCCC)c4c3n(CC(CC)CCCC)c21,0.84,18.1,50.0,7.57,7.602,0.4227212681638048,7.26,7.57,,PH 40 wt%,P_H,40 wt%,TPU/modified PH1000/AI4083/active layer/PNDIT-F3N-Br/EGaIn,IS-OSC,PNDIT-F3N-Br,PNDIT-F3N-Br,AI4083,PEDOT:PSS,,,,,-5.56,-3.65,,-5.72,-4.16,
45446,10.1002/aenm.202200887,10.1002/aenm.202200887,PM6,Y7,PM6,Y7,COC(=O)C(C)(C)c1cc(C)cc(-c2sc3c4sc5cc(/C=C6/C(=O)c7cc(F)cc(c7)C(=O)/C6=C\c6cc(C(C)(C)C(=O)OC)c(-c7cc(C)cc(C(C)(C)C(=O)OC)c7)s6)sc5c4c(C(C)(C)C(=O)OC)ccc2-3)c1,CCCCCCCCCCCc1c(/C=C2\C(=O)c3cc(Cl)c(Cl)cc3C2=C(C#N)C#N)sc2c1sc1c3c4nsnc4c4c5sc6c(CCCCCCCCCCC)c(/C=C7\C(=O)c8cc(Cl)c(Cl)cc8C7=C(C#N)C#N)sc6c5n(CC(CC)CCCC)c4c3n(CC(CC)CCCC)c21,0.82,21.52,69.0,12.06,12.176016,0.96199004975123,11.82,12.06,,P<sub>VH</sub> 10 wt%,P_VH,10 wt%,TPU/modified PH1000/AI4083/active layer/PNDIT-F3N-Br/EGaIn,IS-OSC,PNDIT-F3N-Br,PNDIT-F3N-Br,AI4083,PEDOT:PSS,,,,,-5.56,-3.65,,-5.72,-4.16,
45447,10.1002/aenm.202200887,10.1002/aenm.202200887,PM6,Y7,PM6,Y7,COC(=O)C(C)(C)c1cc(C)cc(-c2sc3c4sc5cc(/C=C6/C(=O)c7cc(F)cc(c7)C(=O)/C6=C\c6cc(C(C)(C)C(=O)OC)c(-c7cc(C)cc(C(C)(C)C(=O)OC)c7)s6)sc5c4c(C(C)(C)C(=O)OC)ccc2-3)c1,CCCCCCCCCCCc1c(/C=C2\C(=O)c3cc(Cl)c(Cl)cc3C2=C(C#N)C#N)sc2c1sc1c3c4nsnc4c4c5sc6c(CCCCCCCCCCC)c(/C=C7\C(=O)c8cc(Cl)c(Cl)cc8C7=C(C#N)C#N)sc6c5n(CC(CC)CCCC)c4c3n(CC(CC)CCCC)c21,0.82,21.29,67.0,11.71,11.696725999999998,0.1133561058924224,11.23,11.71,,P<sub>VH</sub> 20 wt%,P_VH,20 wt%,TPU/modified PH1000/AI4083/active layer/PNDIT-F3N-Br/EGaIn,IS-OSC,PNDIT-F3N-Br,PNDIT-F3N-Br,AI4083,PEDOT:PSS,,,,,-5.56,-3.65,,-5.72,-4.16,
45448,10.1002/aenm.202200887,10.1002/aenm.202200887,PM6,Y7,PM6,Y7,COC(=O)C(C)(C)c1cc(C)cc(-c2sc3c4sc5cc(/C=C6/C(=O)c7cc(F)cc(c7)C(=O)/C6=C\c6cc(C(C)(C)C(=O)OC)c(-c7cc(C)cc(C(C)(C)C(=O)OC)c7)s6)sc5c4c(C(C)(C)C(=O)OC)ccc2-3)c1,CCCCCCCCCCCc1c(/C=C2\C(=O)c3cc(Cl)c(Cl)cc3C2=C(C#N)C#N)sc2c1sc1c3c4nsnc4c4c5sc6c(CCCCCCCCCCC)c(/C=C7\C(=O)c8cc(Cl)c(Cl)cc8C7=C(C#N)C#N)sc6c5n(CC(CC)CCCC)c4c3n(CC(CC)CCCC)c21,0.83,20.08,63.0,10.58,10.499832,0.757731568998114,10.26,10.58,,P<sub>VH</sub> 30 wt%,P_VH,30 wt%,TPU/modified PH1000/AI4083/active layer/PNDIT-F3N-Br/EGaIn,IS-OSC,PNDIT-F3N-Br,PNDIT-F3N-Br,AI4083,PEDOT:PSS,,,,,-5.56,-3.65,,-5.72,-4.16,
45449,10.1002/aenm.202200887,10.1002/aenm.202200887,PM6,Y7,PM6,Y7,COC(=O)C(C)(C)c1cc(C)cc(-c2sc3c4sc5cc(/C=C6/C(=O)c7cc(F)cc(c7)C(=O)/C6=C\c6cc(C(C)(C)C(=O)OC)c(-c7cc(C)cc(C(C)(C)C(=O)OC)c7)s6)sc5c4c(C(C)(C)C(=O)OC)ccc2-3)c1,CCCCCCCCCCCc1c(/C=C2\C(=O)c3cc(Cl)c(Cl)cc3C2=C(C#N)C#N)sc2c1sc1c3c4nsnc4c4c5sc6c(CCCCCCCCCCC)c(/C=C7\C(=O)c8cc(Cl)c(Cl)cc8C7=C(C#N)C#N)sc6c5n(CC(CC)CCCC)c4c3n(CC(CC)CCCC)c21,0.83,19.23,57.0,9.03,9.097713,0.7498671096345457,8.75,9.03,,P<sub>VH</sub> 40 wt%,P_VH,40 wt%,TPU/modified PH1000/AI4083/active layer/PNDIT-F3N-Br/EGaIn,IS-OSC,PNDIT-F3N-Br,PNDIT-F3N-Br,AI4083,PEDOT:PSS,,,,,-5.56,-3.65,,-5.72,-4.16,
45465,10.1002/aenm.202201614,10.1002/aenm.202201614,JD40,PJTVT,JD40,PJTVT,CCCCCCC(CCCC)Cc1csc(-c2cc3c4nsnc4c4cc(-c5cc(CC(CCCC)CCCCCC)c(-c6cc7c(-c8ccc(CC(CC)CCCC)s8)c8sccc8c(-c8ccc(CC(CC)CCCC)s8)c7s6)s5)sc4c3s2)c1,CCCCCCCCCCCCC(CCCCCCCCCC)Cn1c2c3sc(/C=C4\C(=O)c5ccccc5C4=C(C#N)C#N)c(CCCCCCCCCCC)c3sc2c2c3nsnc3c3c4sc5c(CCCCCCCCCCC)c(/C=C6\C(=O)c7cc(-c8ccc(/C=C/c9cccs9)s8)ccc7C6=C(C#N)C#N)sc5c4n(CC(CCCCCCCCCC)CCCCCCCCCCCC)c3c21,,,68.18,13.43,,,,,,,,,ITO/PEDOT:PSS/active layer/PDINN/Ag,conventional,PDINN,PDINN,PEDOT:PSS,PEDOT:PSS,300.0,,,,-5.38,-3.32,,-5.57,-3.69,
45466,10.1002/aenm.202201614,10.1002/aenm.202201614,PBDB-TF,IDIC-C5Ph,PM6,IDIC-C5Ph,COC(=O)C(C)(C)c1cc(C)cc(-c2sc3c4sc5cc(/C=C6/C(=O)c7cc(F)cc(c7)C(=O)/C6=C\c6cc(C(C)(C)C(=O)OC)c(-c7cc(C)cc(C(C)(C)C(=O)OC)c7)s6)sc5c4c(C(C)(C)C(=O)OC)ccc2-3)c1,,,,75.51,13.49,,,,,,,,,ITO/PEDOT:PSS/active layer/PDINN/Ag,conventional,PDINN,PDINN,PEDOT:PSS,PEDOT:PSS,307.0,,,,-5.49,-3.64,,,,
45470,10.1002/aenm.202201614,10.1002/aenm.202201614,L2,Y6,L2,Y6,CCCCCCCCC(CCCCCC)Cn1nc2c(-c3cccs3)c(F)c(F)c(-c3ccc(-c4cc5c(-c6cc(Cl)c(CC(CC)CCCC)s6)c6occc6c(-c6cc(Cl)c(CC(CC)CCCC)s6)c5o4)s3)c2n1,CCCCCCCCCCCc1c(/C=C2\C(=O)c3cc(F)c(F)cc3C2=C(C#N)C#N)sc2c1sc1c3c4nsnc4c4c5sc6c(CCCCCCCCCCC)c(/C=C7\C(=O)c8cc(F)c(F)cc8C7=C(C#N)C#N)sc6c5n(CC(CC)CCCC)c4c3n(CC(CC)CCCC)c21,,,71.2,14.3,,,,,,,,,ITO/PEDOT:PSS/active layer/PDINN/Ag,conventional,PDINN,PDINN,PEDOT:PSS,PEDOT:PSS,300.0,,,,,,,-5.65,-4.09,
45471,10.1002/aenm.202201614,10.1002/aenm.202201614,Si25,Y14,Si25,Y14,,CCCCCCCCCCCc1c(/C=C2\C(=O)c3cc(F)ccc3C2=C(C#N)C#N)sc2c1sc1c3c4nn(CC(CC)CCCC)nc4c4c5sc6c(CCCCCCCCCCC)c(/C=C7\C(=O)c8cc(F)ccc8C7=C(C#N)C#N)sc6c5n(CC(CC)CCCC)c4c3n(CC(CC)CCCC)c21,,,74.69,14.55,,,,,,,,,ITO/PEDOT:PSS/active layer/PDINN/Ag,conventional,PDINN,PDINN,PEDOT:PSS,PEDOT:PSS,320.0,,,,,,,-5.56,-4.01,
45473,10.1002/aenm.202201614,10.1002/aenm.202201614,PBDB-TF,BTP-4Cl,PM6,BTP-4Cl,COC(=O)C(C)(C)c1cc(C)cc(-c2sc3c4sc5cc(/C=C6/C(=O)c7cc(F)cc(c7)C(=O)/C6=C\c6cc(C(C)(C)C(=O)OC)c(-c7cc(C)cc(C(C)(C)C(=O)OC)c7)s6)sc5c4c(C(C)(C)C(=O)OC)ccc2-3)c1,CCCCCCCCCc1c(/C=C2\C(=O)c3cc(Cl)c(Cl)cc3C2=C(C#N)C#N)sc2c1sc1c3c4nsnc4c4c5sc6c(CCC)c(/C=C7\C(=O)c8cc(Cl)c(Cl)cc8C7=C(C#N)C#N)sc6c5n(CC(CCCC)CCCCCC)c4c3n(CC(CCCC)CCCCCC)c21,,,64.9,15.0,,,,,,,,,ITO/PEDOT:PSS/active layer/PDINN/Ag,conventional,PDINN,PDINN,PEDOT:PSS,PEDOT:PSS,328.0,,,,-5.49,-3.64,,-5.66,-4.14,
45474,10.1002/aenm.202201614,10.1002/aenm.202201614,PM6,Y6,PM6,Y6,COC(=O)C(C)(C)c1cc(C)cc(-c2sc3c4sc5cc(/C=C6/C(=O)c7cc(F)cc(c7)C(=O)/C6=C\c6cc(C(C)(C)C(=O)OC)c(-c7cc(C)cc(C(C)(C)C(=O)OC)c7)s6)sc5c4c(C(C)(C)C(=O)OC)ccc2-3)c1,CCCCCCCCCCCc1c(/C=C2\C(=O)c3cc(F)c(F)cc3C2=C(C#N)C#N)sc2c1sc1c3c4nsnc4c4c5sc6c(CCCCCCCCCCC)c(/C=C7\C(=O)c8cc(F)c(F)cc8C7=C(C#N)C#N)sc6c5n(CC(CC)CCCC)c4c3n(CC(CC)CCCC)c21,,,67.15,15.03,,,,,,,,,ITO/PEDOT:PSS/active layer/PDINN/Ag,conventional,PDINN,PDINN,PEDOT:PSS,PEDOT:PSS,300.0,,,,-5.56,-3.65,,-5.65,-4.09,
