Repository: JiYiqaq/PCE-KA-GNN

# Data directory

- `raw/Active_Database.csv` is the immutable source dataset bundled under CC BY 4.0. Do not overwrite it with processed data.
- `processed/` is created and populated by the training pipeline. Generated `.pt` and `.pth` caches are intentionally ignored by Git because they can exceed GitHub's normal single-file limit.

See `../DATA_LICENSE.md` for provenance, license and checksum information.

File: data/raw/Active_Database.csv (part 82 of 471)
id,doi,doi_norm,donor,acceptor,donor_canonical,acceptor_canonical,donor_smiles,acceptor_smiles,voc,jsc,ff,pce,pce_recomputed,pce_relative_error_percent,pce_avg,pce_best,d_a_ratio,additive,additive_canonical,additive_ratio,device_structure,device_type,etl,etl_canonical,htl,htl_canonical,active_layer_thickness,solvent,solvent_canonical,annealing_temp,homo_d,lumo_d,eg_d,homo_a,lumo_a,eg_a
45476,10.1002/aenm.202201614,10.1002/aenm.202201614,PM6,L8-BO,PM6,L8-BO,COC(=O)C(C)(C)c1cc(C)cc(-c2sc3c4sc5cc(/C=C6/C(=O)c7cc(F)cc(c7)C(=O)/C6=C\c6cc(C(C)(C)C(=O)OC)c(-c7cc(C)cc(C(C)(C)C(=O)OC)c7)s6)sc5c4c(C(C)(C)C(=O)OC)ccc2-3)c1,CCCCCCC(CCCC)Cc1c(/C=C2\C(=O)c3cc(F)c(F)cc3C2=C(C#N)C#N)sc2c1SC1c3c(c4c(c5nsnc35)c3sc5c(CC(CCCC)CCCCCC)c(/C=C6\C(=O)c7cc(F)c(F)cc7C6=C(C#N)C#N)sc5c3n4CC(CC)CCCC)N(CC(CC)CCCC)C21,,,70.0,16.08,,,,,,,,,ITO/PEDOT:PSS/active layer/PDINN/Ag,conventional,PDINN,PDINN,PEDOT:PSS,PEDOT:PSS,310.0,,,,-5.56,-3.65,,-5.68,-3.9,
45477,10.1002/aenm.202201614,10.1002/aenm.202201614,PM6,BTP-eC9,PM6,BTP-eC9,COC(=O)C(C)(C)c1cc(C)cc(-c2sc3c4sc5cc(/C=C6/C(=O)c7cc(F)cc(c7)C(=O)/C6=C\c6cc(C(C)(C)C(=O)OC)c(-c7cc(C)cc(C(C)(C)C(=O)OC)c7)s6)sc5c4c(C(C)(C)C(=O)OC)ccc2-3)c1,CCCCCCCCCc1c(C=C2C(=O)c3cc(Cl)c(Cl)cc3C2=C(C#N)C#N)sc2c1sc1c3c4nsnc4c4c5sc6c(CCCCCCCCC)c(C=C7C(=O)c8cc(Cl)c(Cl)cc8C7=C(C#N)C#N)sc6c5n(CC(CCCC)CCCCCC)c4c3n(CC(CCCC)CCCCCC)c21,,,72.8,16.25,,,,,,,,,ITO/PEDOT:PSS/active layer/PDINN/Ag,conventional,PDINN,PDINN,PEDOT:PSS,PEDOT:PSS,300.0,,,,-5.56,-3.65,,-5.68,-3.9,
45481,10.1002/aenm.202201614,10.1002/aenm.202201614,PM6,Y6-BO-4Cl,PM6,Y6-BO-4Cl,COC(=O)C(C)(C)c1cc(C)cc(-c2sc3c4sc5cc(/C=C6/C(=O)c7cc(F)cc(c7)C(=O)/C6=C\c6cc(C(C)(C)C(=O)OC)c(-c7cc(C)cc(C(C)(C)C(=O)OC)c7)s6)sc5c4c(C(C)(C)C(=O)OC)ccc2-3)c1,CCCCCCCCCCCc1c(/C=C2\C(=O)c3cc(Cl)c(Cl)cc3C2=C(C#N)C#N)sc2c1sc1c3c4nsnc4c4c5sc6c(CCCCCCCCCCC)c(/C=C7\C(=O)c8cc(Cl)c(Cl)cc8C7=C(C#N)C#N)sc6c5n(C[C@H](CCCC)CCCCCC)c4c3n(CC(CCCC)CCCCCC)c21,0.856,25.77,75.42,16.64,16.636988304000003,0.0180991346153723,16.35,16.64,,PAE 0%,,0%,ITO/PEDOT:PSS/active layer/PDINN/Ag,conventional,PDINN,PDINN,PEDOT:PSS,PEDOT:PSS,110.0,,,,-5.56,-3.65,,,,
45482,10.1002/aenm.202201614,10.1002/aenm.202201614,PM6,Y6-BO-4Cl,PM6,Y6-BO-4Cl,COC(=O)C(C)(C)c1cc(C)cc(-c2sc3c4sc5cc(/C=C6/C(=O)c7cc(F)cc(c7)C(=O)/C6=C\c6cc(C(C)(C)C(=O)OC)c(-c7cc(C)cc(C(C)(C)C(=O)OC)c7)s6)sc5c4c(C(C)(C)C(=O)OC)ccc2-3)c1,CCCCCCCCCCCc1c(/C=C2\C(=O)c3cc(Cl)c(Cl)cc3C2=C(C#N)C#N)sc2c1sc1c3c4nsnc4c4c5sc6c(CCCCCCCCCCC)c(/C=C7\C(=O)c8cc(Cl)c(Cl)cc8C7=C(C#N)C#N)sc6c5n(C[C@H](CCCC)CCCCCC)c4c3n(CC(CCCC)CCCCCC)c21,0.853,26.32,75.81,17.03,17.020072776,0.0582925660599054,16.83,17.03,,PAE 5%,PAE,5%,ITO/PEDOT:PSS/active layer/PDINN/Ag,conventional,PDINN,PDINN,PEDOT:PSS,PEDOT:PSS,110.0,,,,-5.56,-3.65,,,,
45485,10.1002/aenm.202201614,10.1002/aenm.202201614,PM6,BTP-eC9,PM6,BTP-eC9,COC(=O)C(C)(C)c1cc(C)cc(-c2sc3c4sc5cc(/C=C6/C(=O)c7cc(F)cc(c7)C(=O)/C6=C\c6cc(C(C)(C)C(=O)OC)c(-c7cc(C)cc(C(C)(C)C(=O)OC)c7)s6)sc5c4c(C(C)(C)C(=O)OC)ccc2-3)c1,CCCCCCCCCc1c(C=C2C(=O)c3cc(Cl)c(Cl)cc3C2=C(C#N)C#N)sc2c1sc1c3c4nsnc4c4c5sc6c(CCCCCCCCC)c(C=C7C(=O)c8cc(Cl)c(Cl)cc8C7=C(C#N)C#N)sc6c5n(CC(CCCC)CCCCCC)c4c3n(CC(CCCC)CCCCCC)c21,0.848,26.59,76.45,17.26,17.23819064,0.1263578215527372,17.02,17.26,,PAE 0%,,0%,ITO/PEDOT:PSS/active layer/PDINN/Ag,conventional,PDINN,PDINN,PEDOT:PSS,PEDOT:PSS,110.0,,,,-5.56,-3.65,,-5.68,-3.9,
45486,10.1002/aenm.202201614,10.1002/aenm.202201614,PM6,BTP-eC9,PM6,BTP-eC9,COC(=O)C(C)(C)c1cc(C)cc(-c2sc3c4sc5cc(/C=C6/C(=O)c7cc(F)cc(c7)C(=O)/C6=C\c6cc(C(C)(C)C(=O)OC)c(-c7cc(C)cc(C(C)(C)C(=O)OC)c7)s6)sc5c4c(C(C)(C)C(=O)OC)ccc2-3)c1,CCCCCCCCCc1c(C=C2C(=O)c3cc(Cl)c(Cl)cc3C2=C(C#N)C#N)sc2c1sc1c3c4nsnc4c4c5sc6c(CCCCCCCCC)c(C=C7C(=O)c8cc(Cl)c(Cl)cc8C7=C(C#N)C#N)sc6c5n(CC(CCCC)CCCCCC)c4c3n(CC(CCCC)CCCCCC)c21,0.846,27.07,77.23,17.71,17.686612206,0.1320598193111312,17.53,17.71,,PAE,PAE,5 wt%,ITO/PEDOT:PSS/active layer/PDINN/Ag,conventional,PDINN,PDINN,PEDOT:PSS,PEDOT:PSS,110.0,,,,-5.56,-3.65,,-5.68,-3.9,
45489,10.1002/aenm.202201614,10.1002/aenm.202201614,PM6,Y6-BO-4Cl,PM6,Y6-BO-4Cl,COC(=O)C(C)(C)c1cc(C)cc(-c2sc3c4sc5cc(/C=C6/C(=O)c7cc(F)cc(c7)C(=O)/C6=C\c6cc(C(C)(C)C(=O)OC)c(-c7cc(C)cc(C(C)(C)C(=O)OC)c7)s6)sc5c4c(C(C)(C)C(=O)OC)ccc2-3)c1,CCCCCCCCCCCc1c(/C=C2\C(=O)c3cc(Cl)c(Cl)cc3C2=C(C#N)C#N)sc2c1sc1c3c4nsnc4c4c5sc6c(CCCCCCCCCCC)c(/C=C7\C(=O)c8cc(Cl)c(Cl)cc8C7=C(C#N)C#N)sc6c5n(C[C@H](CCCC)CCCCCC)c4c3n(CC(CCCC)CCCCCC)c21,0.835,25.94,68.81,14.91,14.90417719,0.0390530516431907,14.62,14.91,,0,,,ITO/PEDOT:PSS/active layer/PDINN/Ag,conventional,PDINN,PDINN,PEDOT:PSS,PEDOT:PSS,300.0,,,,-5.56,-3.65,,,,
45490,10.1002/aenm.202201614,10.1002/aenm.202201614,PM6,Y6-BO-4Cl,PM6,Y6-BO-4Cl,COC(=O)C(C)(C)c1cc(C)cc(-c2sc3c4sc5cc(/C=C6/C(=O)c7cc(F)cc(c7)C(=O)/C6=C\c6cc(C(C)(C)C(=O)OC)c(-c7cc(C)cc(C(C)(C)C(=O)OC)c7)s6)sc5c4c(C(C)(C)C(=O)OC)ccc2-3)c1,CCCCCCCCCCCc1c(/C=C2\C(=O)c3cc(Cl)c(Cl)cc3C2=C(C#N)C#N)sc2c1sc1c3c4nsnc4c4c5sc6c(CCCCCCCCCCC)c(/C=C7\C(=O)c8cc(Cl)c(Cl)cc8C7=C(C#N)C#N)sc6c5n(C[C@H](CCCC)CCCCCC)c4c3n(CC(CCCC)CCCCCC)c21,0.831,26.4,69.75,15.31,15.302034,0.0520313520574883,15.1,15.31,,5,,,ITO/PEDOT:PSS/active layer/PDINN/Ag,conventional,PDINN,PDINN,PEDOT:PSS,PEDOT:PSS,300.0,,,,-5.56,-3.65,,,,
45493,10.1002/aenm.202201614,10.1002/aenm.202201614,PM6,BTP-eC9,PM6,BTP-eC9,COC(=O)C(C)(C)c1cc(C)cc(-c2sc3c4sc5cc(/C=C6/C(=O)c7cc(F)cc(c7)C(=O)/C6=C\c6cc(C(C)(C)C(=O)OC)c(-c7cc(C)cc(C(C)(C)C(=O)OC)c7)s6)sc5c4c(C(C)(C)C(=O)OC)ccc2-3)c1,CCCCCCCCCc1c(C=C2C(=O)c3cc(Cl)c(Cl)cc3C2=C(C#N)C#N)sc2c1sc1c3c4nsnc4c4c5sc6c(CCCCCCCCC)c(C=C7C(=O)c8cc(Cl)c(Cl)cc8C7=C(C#N)C#N)sc6c5n(CC(CCCC)CCCCCC)c4c3n(CC(CCCC)CCCCCC)c21,0.828,26.93,69.41,15.26,15.477069564,1.4224742070773204,14.98,15.26,,0,,,ITO/PEDOT:PSS/active layer/PDINN/Ag,conventional,PDINN,PDINN,PEDOT:PSS,PEDOT:PSS,110.0,,,,-5.56,-3.65,,-5.68,-3.9,
45494,10.1002/aenm.202201614,10.1002/aenm.202201614,PM6,BTP-eC9,PM6,BTP-eC9,COC(=O)C(C)(C)c1cc(C)cc(-c2sc3c4sc5cc(/C=C6/C(=O)c7cc(F)cc(c7)C(=O)/C6=C\c6cc(C(C)(C)C(=O)OC)c(-c7cc(C)cc(C(C)(C)C(=O)OC)c7)s6)sc5c4c(C(C)(C)C(=O)OC)ccc2-3)c1,CCCCCCCCCc1c(C=C2C(=O)c3cc(Cl)c(Cl)cc3C2=C(C#N)C#N)sc2c1sc1c3c4nsnc4c4c5sc6c(CCCCCCCCC)c(C=C7C(=O)c8cc(Cl)c(Cl)cc8C7=C(C#N)C#N)sc6c5n(CC(CCCC)CCCCCC)c4c3n(CC(CCCC)CCCCCC)c21,0.826,27.24,70.03,15.76,15.756918071999998,0.019555380710673,15.22,15.76,,PAE,,5 wt%,ITO/PEDOT:PSS/active layer/PDINN/Ag,conventional,PDINN,PDINN,PEDOT:PSS,PEDOT:PSS,110.0,,,,-5.56,-3.65,,-5.68,-3.9,
45497,10.1002/aenm.202201850,10.1002/aenm.202201850,D18,Y6-1O,D18,Y6-1O,CCCCCCC(CCCC)Cc1csc(-c2cc3c4nsnc4c4cc(-c5cc(CC(CCCC)CCCCCC)c(-c6cc7c(-c8cc(F)c(CC(CC)CCCC)s8)c8sccc8c(-c8cc(F)c(CC(CC)CCCC)s8)c7s6)s5)sc4c3s2)c1,CCCCCCCCCCCOc1c(/C=C2\C(=O)c3cc(F)c(F)cc3C2=C(C#N)C#N)sc2c1sc1c3c4nsnc4c4c5sc6c(CCCCCCCCCCC)c(/C=C7\C(=O)c8cc(F)c(F)cc8C7=C(C#N)C#N)sc6c5n(CC)c4c3n(CC)c21,0.89,23.49,72.4,15.19,15.1360164,0.3553890717577267,15.07,15.19,,,,,ITO/PEDOT:PSS/active layer/PNDIT-F3N/Al,conventional,PNDIT-F3N,PNDIT-F3N,PEDOT:PSS,PEDOT:PSS,,chloroform,chloroform,,-5.51,-2.77,,-5.71,-3.84,
45498,10.1002/aenm.202201850,10.1002/aenm.202201850,D18-Fu,Y6-1O,D18-Fu,Y6-1O,,CCCCCCCCCCCOc1c(/C=C2\C(=O)c3cc(F)c(F)cc3C2=C(C#N)C#N)sc2c1sc1c3c4nsnc4c4c5sc6c(CCCCCCCCCCC)c(/C=C7\C(=O)c8cc(F)c(F)cc8C7=C(C#N)C#N)sc6c5n(CC)c4c3n(CC)c21,0.89,23.72,77.3,16.38,16.318648399999997,0.3745518925519038,16.2,16.38,,,,,ITO/PEDOT:PSS/active layer/PNDIT-F3N/Al,conventional,PNDIT-F3N,PNDIT-F3N,PEDOT:PSS,PEDOT:PSS,,chloroform,chloroform,,,,,-5.71,-3.84,
45514,10.1002/aenm.202202729,10.1002/aenm.202202729,PM6,PY-V-γ,PM6,PY-V-γ,COC(=O)C(C)(C)c1cc(C)cc(-c2sc3c4sc5cc(/C=C6/C(=O)c7cc(F)cc(c7)C(=O)/C6=C\c6cc(C(C)(C)C(=O)OC)c(-c7cc(C)cc(C(C)(C)C(=O)OC)c7)s6)sc5c4c(C(C)(C)C(=O)OC)ccc2-3)c1,C/C=C\c1ccc2c(c1)C(=O)/C(=C\c1sc3c(sc4c5c6nsnc6c6c7sc8c(CCCCCCCCCCC)c(/C=C9\C(=O)c%10cc(C)ccc%10C9=C(C#N)C#N)sc8c7n(C)c6c5n(C)c34)c1CCCCCCCCCCC)C2=C(C#N)C#N,0.909,24.1,75.8,16.6,16.6054302,0.0327120481927667,16.3,16.6,,,,,BC-Device,,PNDIT-F3N,,PEDOT:PSS,,,o-xylene,,,-5.56,-3.65,,,,
45515,10.1002/aenm.202202729,10.1002/aenm.202202729,PM6,PY-V-γ,PM6,PY-V-γ,COC(=O)C(C)(C)c1cc(C)cc(-c2sc3c4sc5cc(/C=C6/C(=O)c7cc(F)cc(c7)C(=O)/C6=C\c6cc(C(C)(C)C(=O)OC)c(-c7cc(C)cc(C(C)(C)C(=O)OC)c7)s6)sc5c4c(C(C)(C)C(=O)OC)ccc2-3)c1,C/C=C\c1ccc2c(c1)C(=O)/C(=C\c1sc3c(sc4c5c6nsnc6c6c7sc8c(CCCCCCCCCCC)c(/C=C9\C(=O)c%10cc(C)ccc%10C9=C(C#N)C#N)sc8c7n(C)c6c5n(C)c34)c1CCCCCCCCCCC)C2=C(C#N)C#N,0.913,24.9,77.7,17.7,17.6640849,0.2029101694915278,17.5,17.7,,,,,SD-Device,,PNDIT-F3N,,PEDOT:PSS,,,o-xylene,,,-5.56,-3.65,,,,
45516,10.1002/aenm.202202729,10.1002/aenm.202202729,PM6,PY-V-γ,PM6,PY-V-γ,COC(=O)C(C)(C)c1cc(C)cc(-c2sc3c4sc5cc(/C=C6/C(=O)c7cc(F)cc(c7)C(=O)/C6=C\c6cc(C(C)(C)C(=O)OC)c(-c7cc(C)cc(C(C)(C)C(=O)OC)c7)s6)sc5c4c(C(C)(C)C(=O)OC)ccc2-3)c1,C/C=C\c1ccc2c(c1)C(=O)/C(=C\c1sc3c(sc4c5c6nsnc6c6c7sc8c(CCCCCCCCCCC)c(/C=C9\C(=O)c%10cc(C)ccc%10C9=C(C#N)C#N)sc8c7n(C)c6c5n(C)c34)c1CCCCCCCCCCC)C2=C(C#N)C#N,0.85,24.2,65.4,13.4,13.452780000000002,0.3938805970149406,13.1,13.4,,,,,BC-Device,,PNDIT-F3N,,PEDOT:PSS,,,o-xylene,,,-5.56,-3.65,,,,
45517,10.1002/aenm.202202729,10.1002/aenm.202202729,PM6,PY-V-γ,PM6,PY-V-γ,COC(=O)C(C)(C)c1cc(C)cc(-c2sc3c4sc5cc(/C=C6/C(=O)c7cc(F)cc(c7)C(=O)/C6=C\c6cc(C(C)(C)C(=O)OC)c(-c7cc(C)cc(C(C)(C)C(=O)OC)c7)s6)sc5c4c(C(C)(C)C(=O)OC)ccc2-3)c1,C/C=C\c1ccc2c(c1)C(=O)/C(=C\c1sc3c(sc4c5c6nsnc6c6c7sc8c(CCCCCCCCCCC)c(/C=C9\C(=O)c%10cc(C)ccc%10C9=C(C#N)C#N)sc8c7n(C)c6c5n(C)c34)c1CCCCCCCCCCC)C2=C(C#N)C#N,0.859,24.4,69.5,14.5,14.566922,0.4615310344827582,14.3,14.5,,,,,SD-Device,,PNDIT-F3N,,PEDOT:PSS,,,o-xylene,,,-5.56,-3.65,,,,
45518,10.1002/aenm.202203009,10.1002/aenm.202203009,PM6,Y6,PM6,Y6,COC(=O)C(C)(C)c1cc(C)cc(-c2sc3c4sc5cc(/C=C6/C(=O)c7cc(F)cc(c7)C(=O)/C6=C\c6cc(C(C)(C)C(=O)OC)c(-c7cc(C)cc(C(C)(C)C(=O)OC)c7)s6)sc5c4c(C(C)(C)C(=O)OC)ccc2-3)c1,CCCCCCCCCCCc1c(/C=C2\C(=O)c3cc(F)c(F)cc3C2=C(C#N)C#N)sc2c1sc1c3c4nsnc4c4c5sc6c(CCCCCCCCCCC)c(/C=C7\C(=O)c8cc(F)c(F)cc8C7=C(C#N)C#N)sc6c5n(CC(CC)CCCC)c4c3n(CC(CC)CCCC)c21,0.85,25.3,75.0,16.1,16.12875,0.1785714285714206,15.7,16.1,,,,,ITO/PEDOT:PSS/active layer/PDINN/Ag,conventional,PDINN,,PEDOT:PSS,,,,,,-5.56,-3.65,,-5.65,-4.09,
45519,10.1002/aenm.202203009,10.1002/aenm.202203009,PM6,Y6,PM6,Y6,COC(=O)C(C)(C)c1cc(C)cc(-c2sc3c4sc5cc(/C=C6/C(=O)c7cc(F)cc(c7)C(=O)/C6=C\c6cc(C(C)(C)C(=O)OC)c(-c7cc(C)cc(C(C)(C)C(=O)OC)c7)s6)sc5c4c(C(C)(C)C(=O)OC)ccc2-3)c1,CCCCCCCCCCCc1c(/C=C2\C(=O)c3cc(F)c(F)cc3C2=C(C#N)C#N)sc2c1sc1c3c4nsnc4c4c5sc6c(CCCCCCCCCCC)c(/C=C7\C(=O)c8cc(F)c(F)cc8C7=C(C#N)C#N)sc6c5n(CC(CC)CCCC)c4c3n(CC(CC)CCCC)c21,0.85,26.0,78.3,17.3,17.304299999999998,0.0248554913294629,16.8,17.3,,,,,ITO/PEDOT:PSS/active layer/PDINN/Ag,conventional,SIAA-PDINN,SIAA,PEDOT:PSS,,,,,,-5.56,-3.65,,-5.65,-4.09,
45520,10.1002/aenm.202203009,10.1002/aenm.202203009,PM6,L8-BO,PM6,L8-BO,COC(=O)C(C)(C)c1cc(C)cc(-c2sc3c4sc5cc(/C=C6/C(=O)c7cc(F)cc(c7)C(=O)/C6=C\c6cc(C(C)(C)C(=O)OC)c(-c7cc(C)cc(C(C)(C)C(=O)OC)c7)s6)sc5c4c(C(C)(C)C(=O)OC)ccc2-3)c1,CCCCCCC(CCCC)Cc1c(/C=C2\C(=O)c3cc(F)c(F)cc3C2=C(C#N)C#N)sc2c1SC1c3c(c4c(c5nsnc35)c3sc5c(CC(CCCC)CCCCCC)c(/C=C6\C(=O)c7cc(F)c(F)cc7C6=C(C#N)C#N)sc5c3n4CC(CC)CCCC)N(CC(CC)CCCC)C21,0.9,25.5,76.8,17.6,17.6256,0.1454545454545294,17.1,17.6,,,,,,,PDINN,,,,,,,,-5.56,-3.65,,-5.68,-3.9,
45521,10.1002/aenm.202203009,10.1002/aenm.202203009,PM6,L8-BO,PM6,L8-BO,COC(=O)C(C)(C)c1cc(C)cc(-c2sc3c4sc5cc(/C=C6/C(=O)c7cc(F)cc(c7)C(=O)/C6=C\c6cc(C(C)(C)C(=O)OC)c(-c7cc(C)cc(C(C)(C)C(=O)OC)c7)s6)sc5c4c(C(C)(C)C(=O)OC)ccc2-3)c1,CCCCCCC(CCCC)Cc1c(/C=C2\C(=O)c3cc(F)c(F)cc3C2=C(C#N)C#N)sc2c1SC1c3c(c4c(c5nsnc35)c3sc5c(CC(CCCC)CCCCCC)c(/C=C6\C(=O)c7cc(F)c(F)cc7C6=C(C#N)C#N)sc5c3n4CC(CC)CCCC)N(CC(CC)CCCC)C21,0.9,26.2,80.6,19.0,19.00548,0.0288421052631505,18.5,19.0,,,,,,,SIAA-PDINN,SIAA,,,,,,,-5.56,-3.65,,-5.68,-3.9,
45522,10.1002/aenm.202203402,10.1002/aenm.202203402,PM6,C6C4-4Cl,PM6,C6C4-4Cl,COC(=O)C(C)(C)c1cc(C)cc(-c2sc3c4sc5cc(/C=C6/C(=O)c7cc(F)cc(c7)C(=O)/C6=C\c6cc(C(C)(C)C(=O)OC)c(-c7cc(C)cc(C(C)(C)C(=O)OC)c7)s6)sc5c4c(C(C)(C)C(=O)OC)ccc2-3)c1,,0.851,22.61,68.7,13.21,13.21864257,0.0654244511733477,13.02,13.21,1:1.2,,,,ITO/PEDOT:PSS/PM6:C6C4-4Cl/PDINN/Ag,conventional,PDINN,,PEDOT:PSS,PEDOT:PSS,,,,,-5.56,-3.65,,,,
45523,10.1002/aenm.202203402,10.1002/aenm.202203402,PM6,BTIC-4F,PM6,BTIC-4F,COC(=O)C(C)(C)c1cc(C)cc(-c2sc3c4sc5cc(/C=C6/C(=O)c7cc(F)cc(c7)C(=O)/C6=C\c6cc(C(C)(C)C(=O)OC)c(-c7cc(C)cc(C(C)(C)C(=O)OC)c7)s6)sc5c4c(C(C)(C)C(=O)OC)ccc2-3)c1,CCn1c(=O)c2cc(-c3cc4c(s3)-c3sc(/C=C5\C(=O)c6cc(F)c(F)cc6C5=C(C#N)C#N)cc3C4(CC)CC)sc2c2sc(-c3cc4c(s3)-c3sc(/C=C5\C(=O)c6cc(F)c(F)cc6C5=C(C#N)C#N)cc3C4(CC)CC)cc2c1=O,0.899,21.02,62.05,11.72,11.72557609,0.0475775597269466,11.0,11.72,1:1.2,,,,ITO/PEDOT:PSS/PM6:BTIC-4F/PDINN/Ag,conventional,PDINN,,PEDOT:PSS,PEDOT:PSS,,,,,-5.56,-3.65,,-5.71,-3.95,
45526,10.1002/aenm.202203452,10.1002/aenm.202203452,PM6,Y6-hu,PM6,Y6-hu,COC(=O)C(C)(C)c1cc(C)cc(-c2sc3c4sc5cc(/C=C6/C(=O)c7cc(F)cc(c7)C(=O)/C6=C\c6cc(C(C)(C)C(=O)OC)c(-c7cc(C)cc(C(C)(C)C(=O)OC)c7)s6)sc5c4c(C(C)(C)C(=O)OC)ccc2-3)c1,,0.856,26.49,75.53,17.07,17.126759831999998,0.3325121968365398,16.91,17.07,,,,,Glass/ITO/sZnO/PM6:Y6-hu/MoO3/Ag,inverted,sZnO,,MoO3,,105.0,o-xylene + DPE,,,-5.56,-3.65,,,,
45527,10.1002/aenm.202203452,10.1002/aenm.202203452,PM6,Y6-hu,PM6,Y6-hu,COC(=O)C(C)(C)c1cc(C)cc(-c2sc3c4sc5cc(/C=C6/C(=O)c7cc(F)cc(c7)C(=O)/C6=C\c6cc(C(C)(C)C(=O)OC)c(-c7cc(C)cc(C(C)(C)C(=O)OC)c7)s6)sc5c4c(C(C)(C)C(=O)OC)ccc2-3)c1,,0.853,26.68,76.52,17.38,17.414452207999997,0.1982290448791576,17.18,17.38,,,,,Glass/ITO/sZnO/PM6:Y6-hu/MoO3/Ag,inverted,sZnO,,MoO3,,107.0,,,,-5.56,-3.65,,,,
45528,10.1002/aenm.202203452,10.1002/aenm.202203452,PM6,Y6-hu,PM6,Y6-hu,COC(=O)C(C)(C)c1cc(C)cc(-c2sc3c4sc5cc(/C=C6/C(=O)c7cc(F)cc(c7)C(=O)/C6=C\c6cc(C(C)(C)C(=O)OC)c(-c7cc(C)cc(C(C)(C)C(=O)OC)c7)s6)sc5c4c(C(C)(C)C(=O)OC)ccc2-3)c1,,0.843,27.0,75.03,17.07,17.0775783,0.0443954305799572,,17.07,,,,,-,inverted,sZnO,,MoO3,,,,,,-5.56,-3.65,,,,
45529,10.1002/aenm.202203452,10.1002/aenm.202203452,PM6,Y6-hu,PM6,Y6-hu,COC(=O)C(C)(C)c1cc(C)cc(-c2sc3c4sc5cc(/C=C6/C(=O)c7cc(F)cc(c7)C(=O)/C6=C\c6cc(C(C)(C)C(=O)OC)c(-c7cc(C)cc(C(C)(C)C(=O)OC)c7)s6)sc5c4c(C(C)(C)C(=O)OC)ccc2-3)c1,,0.838,25.8,74.08,16.04,16.01639232,0.147180049875298,15.82,16.04,,,,,Glass/ITO/sZnO/PM6:Y6-hu/MoO3/Ag,inverted,sZnO,,MoO3,,108.0,,,,-5.56,-3.65,,,,
45537,10.1002/aenm.202204154,10.1002/aenm.202204154,PM6,L8-BO,PM6,L8-BO,COC(=O)C(C)(C)c1cc(C)cc(-c2sc3c4sc5cc(/C=C6/C(=O)c7cc(F)cc(c7)C(=O)/C6=C\c6cc(C(C)(C)C(=O)OC)c(-c7cc(C)cc(C(C)(C)C(=O)OC)c7)s6)sc5c4c(C(C)(C)C(=O)OC)ccc2-3)c1,CCCCCCC(CCCC)Cc1c(/C=C2\C(=O)c3cc(F)c(F)cc3C2=C(C#N)C#N)sc2c1SC1c3c(c4c(c5nsnc35)c3sc5c(CC(CCCC)CCCCCC)c(/C=C6\C(=O)c7cc(F)c(F)cc7C6=C(C#N)C#N)sc5c3n4CC(CC)CCCC)N(CC(CC)CCCC)C21,0.885,25.74,80.2,18.22,18.2694798,0.2715686059275538,18.12,18.22,,,,,ITO/PEDOT:PSS/active layer/PFN-Br/Ag,conventional,PFN-Br,PFN-Br,PEDOT:PSS,PEDOT:PSS,,chloroform,chloroform,,-5.56,-3.65,,-5.68,-3.9,
45538,10.1002/aenm.202204154,10.1002/aenm.202204154,PM6,BTP-S9,PM6,BTP-S9,COC(=O)C(C)(C)c1cc(C)cc(-c2sc3c4sc5cc(/C=C6/C(=O)c7cc(F)cc(c7)C(=O)/C6=C\c6cc(C(C)(C)C(=O)OC)c(-c7cc(C)cc(C(C)(C)C(=O)OC)c7)s6)sc5c4c(C(C)(C)C(=O)OC)ccc2-3)c1,CCc1c(/C=C2\C(=O)c3cc(Cl)c(Cl)cc3C2=C(C#N)C#N)sc2c1sc1c3c4nsnc4c4c5sc6c(CC)c(/C=C7\C(=O)c8cc9cc(F)c(F)cc9cc8C7=C(C#N)C#N)sc6c5n(CC)c4c3n(CC)c21,0.854,27.17,78.6,18.19,18.23769948,0.2622291368883923,18.08,18.19,,,,,ITO/PEDOT:PSS/active layer/PFN-Br/Ag,conventional,PFN-Br,PFN-Br,PEDOT:PSS,PEDOT:PSS,,chloroform,chloroform,,-5.56,-3.65,,-5.63,-4.09,
45563,10.1002/aenm.202300249,10.1002/aenm.202300249,PTQ10,PC61BM,PTQ10,PC61BM,CCCCCCCCC(CCCCCC)COc1cnc2c(-c3cccs3)c(F)c(F)cc2n1,COC(=O)CCCC1(c2ccccc2)C23c4c5c6c7c8c9c(c%10c%11c2c2c%12c4c4c%13c5c5c7c7c8c8c%14c9c%10c9c%10c%11c2c2c%11c%12c4c4c%12c%13c5c5c7c7c8c8c%14c9c9c%10c2c2c%11c4c4c%12c5c7c5c8c9c2c45)C613,0.897,4.83,58.0,2.52,2.5128558,0.2834999999999973,2.52,,,,,,BHJ,inverted,ZnO,,MoO3,,115.0,TMB,TMB,,-5.54,-2.92,,-6.1,-3.7,
45564,10.1002/aenm.202300249,10.1002/aenm.202300249,PTQ10,PC61BM,PTQ10,PC61BM,CCCCCCCCC(CCCCCC)COc1cnc2c(-c3cccs3)c(F)c(F)cc2n1,COC(=O)CCCC1(c2ccccc2)C23c4c5c6c7c8c9c(c%10c%11c2c2c%12c4c4c%13c5c5c7c7c8c8c%14c9c%10c9c%10c%11c2c2c%11c%12c4c4c%12c%13c5c5c7c7c8c8c%14c9c9c%10c2c2c%11c4c4c%12c5c7c5c8c9c2c45)C613,0.82,2.51,42.0,0.86,0.8644439999999999,0.5167441860464991,0.86,,,,,,np-BHJ,inverted,ZnO,,MoO3,,115.0,Water,water,,-5.54,-2.92,,-6.1,-3.7,
45565,10.1002/aenm.202300249,10.1002/aenm.202300249,PTQ10,PC61BM,PTQ10,PC61BM,CCCCCCCCC(CCCCCC)COc1cnc2c(-c3cccs3)c(F)c(F)cc2n1,COC(=O)CCCC1(c2ccccc2)C23c4c5c6c7c8c9c(c%10c%11c2c2c%12c4c4c%13c5c5c7c7c8c8c%14c9c%10c9c%10c%11c2c2c%11c%12c4c4c%12c%13c5c5c7c7c8c8c%14c9c9c%10c2c2c%11c4c4c%12c5c7c5c8c9c2c45)C613,0.9,2.54,44.0,1.01,1.00584,0.4118811881188061,1.01,,,,,,np-BHJ,OPV,,,,,115.0,Water,water,140.0,-5.54,-2.92,,-6.1,-3.7,
45566,10.1002/aenm.202300249,10.1002/aenm.202300249,PTQ10,PC61BM,PTQ10,PC61BM,CCCCCCCCC(CCCCCC)COc1cnc2c(-c3cccs3)c(F)c(F)cc2n1,COC(=O)CCCC1(c2ccccc2)C23c4c5c6c7c8c9c(c%10c%11c2c2c%12c4c4c%13c5c5c7c7c8c8c%14c9c%10c9c%10c%11c2c2c%11c%12c4c4c%12c%13c5c5c7c7c8c8c%14c9c9c%10c2c2c%11c4c4c%12c5c7c5c8c9c2c45)C613,0.83,2.43,50.0,0.93,1.00845,8.435483870967744,0.93,,,,,,np-BHJ,inverted,ZnO,,MoO3,,115.0,Water,water,170.0,-5.54,-2.92,,-6.1,-3.7,
45567,10.1002/aenm.202300249,10.1002/aenm.202300249,PTQ10,PC61BM,PTQ10,PC61BM,CCCCCCCCC(CCCCCC)COc1cnc2c(-c3cccs3)c(F)c(F)cc2n1,COC(=O)CCCC1(c2ccccc2)C23c4c5c6c7c8c9c(c%10c%11c2c2c%12c4c4c%13c5c5c7c7c8c8c%14c9c%10c9c%10c%11c2c2c%11c%12c4c4c%12c%13c5c5c7c7c8c8c%14c9c9c%10c2c2c%11c4c4c%12c5c7c5c8c9c2c45)C613,0.69,2.65,56.0,1.02,1.0239599999999998,0.3882352941176217,1.02,,,,,,np-BHJ,inverted,ZnO,,MoO3,,115.0,Water,water,200.0,-5.54,-2.92,,-6.1,-3.7,
45568,10.1002/aenm.202300249,10.1002/aenm.202300249,PTQ10,Y6,PTQ10,Y6,CCCCCCCCC(CCCCCC)COc1cnc2c(-c3cccs3)c(F)c(F)cc2n1,CCCCCCCCCCCc1c(/C=C2\C(=O)c3cc(F)c(F)cc3C2=C(C#N)C#N)sc2c1sc1c3c4nsnc4c4c5sc6c(CCCCCCCCCCC)c(/C=C7\C(=O)c8cc(F)c(F)cc8C7=C(C#N)C#N)sc6c5n(CC(CC)CCCC)c4c3n(CC(CC)CCCC)c21,0.809,23.15,60.0,11.19,11.23701,0.4201072386059001,11.19,,,,,,BHJ,OPV,,,,,115.0,Chloroform,chloroform,,-5.54,-2.92,,-5.65,-4.09,
45569,10.1002/aenm.202300249,10.1002/aenm.202300249,PTQ10,Y6,PTQ10,Y6,CCCCCCCCC(CCCCCC)COc1cnc2c(-c3cccs3)c(F)c(F)cc2n1,CCCCCCCCCCCc1c(/C=C2\C(=O)c3cc(F)c(F)cc3C2=C(C#N)C#N)sc2c1sc1c3c4nsnc4c4c5sc6c(CCCCCCCCCCC)c(/C=C7\C(=O)c8cc(F)c(F)cc8C7=C(C#N)C#N)sc6c5n(CC(CC)CCCC)c4c3n(CC(CC)CCCC)c21,0.688,7.97,40.0,2.22,2.193344,1.200720720720741,2.22,,,,,,np-BHJ,OPV,,,,,115.0,Water,water,,-5.54,-2.92,,-5.65,-4.09,
45570,10.1002/aenm.202300249,10.1002/aenm.202300249,PTQ10,Y6,PTQ10,Y6,CCCCCCCCC(CCCCCC)COc1cnc2c(-c3cccs3)c(F)c(F)cc2n1,CCCCCCCCCCCc1c(/C=C2\C(=O)c3cc(F)c(F)cc3C2=C(C#N)C#N)sc2c1sc1c3c4nsnc4c4c5sc6c(CCCCCCCCCCC)c(/C=C7\C(=O)c8cc(F)c(F)cc8C7=C(C#N)C#N)sc6c5n(CC(CC)CCCC)c4c3n(CC(CC)CCCC)c21,0.716,10.43,47.0,3.53,3.5099035999999995,0.5693031161473187,3.53,,,,,,np-BHJ,OPV,,,,,115.0,Water,water,100.0,-5.54,-2.92,,-5.65,-4.09,
45571,10.1002/aenm.202300249,10.1002/aenm.202300249,PTQ10,Y6,PTQ10,Y6,CCCCCCCCC(CCCCCC)COc1cnc2c(-c3cccs3)c(F)c(F)cc2n1,CCCCCCCCCCCc1c(/C=C2\C(=O)c3cc(F)c(F)cc3C2=C(C#N)C#N)sc2c1sc1c3c4nsnc4c4c5sc6c(CCCCCCCCCCC)c(/C=C7\C(=O)c8cc(F)c(F)cc8C7=C(C#N)C#N)sc6c5n(CC(CC)CCCC)c4c3n(CC(CC)CCCC)c21,0.696,12.61,46.0,4.04,4.037217599999999,0.0688712871287366,4.04,,,,,,np-BHJ,OPV,,,,,115.0,Water,water,130.0,-5.54,-2.92,,-5.65,-4.09,
45572,10.1002/aenm.202300249,10.1002/aenm.202300249,PTQ10,Y6,PTQ10,Y6,CCCCCCCCC(CCCCCC)COc1cnc2c(-c3cccs3)c(F)c(F)cc2n1,CCCCCCCCCCCc1c(/C=C2\C(=O)c3cc(F)c(F)cc3C2=C(C#N)C#N)sc2c1sc1c3c4nsnc4c4c5sc6c(CCCCCCCCCCC)c(/C=C7\C(=O)c8cc(F)c(F)cc8C7=C(C#N)C#N)sc6c5n(CC(CC)CCCC)c4c3n(CC(CC)CCCC)c21,0.722,14.65,49.0,5.22,5.182877,0.7111685823754835,5.22,,,,,,np-BHJ,OPV,,,,,115.0,Water,water,150.0,-5.54,-2.92,,-5.65,-4.09,
45573,10.1002/aenm.202300249,10.1002/aenm.202300249,PTQ10,Y6,PTQ10,Y6,CCCCCCCCC(CCCCCC)COc1cnc2c(-c3cccs3)c(F)c(F)cc2n1,CCCCCCCCCCCc1c(/C=C2\C(=O)c3cc(F)c(F)cc3C2=C(C#N)C#N)sc2c1sc1c3c4nsnc4c4c5sc6c(CCCCCCCCCCC)c(/C=C7\C(=O)c8cc(F)c(F)cc8C7=C(C#N)C#N)sc6c5n(CC(CC)CCCC)c4c3n(CC(CC)CCCC)c21,0.714,16.9,47.0,5.64,5.671302,0.5550000000000029,5.64,,,,,,np-BHJ,OPV,,,,,115.0,Water,water,170.0,-5.54,-2.92,,-5.65,-4.09,
45574,10.1002/aenm.202300249,10.1002/aenm.202300249,PTQ10,Y6,PTQ10,Y6,CCCCCCCCC(CCCCCC)COc1cnc2c(-c3cccs3)c(F)c(F)cc2n1,CCCCCCCCCCCc1c(/C=C2\C(=O)c3cc(F)c(F)cc3C2=C(C#N)C#N)sc2c1sc1c3c4nsnc4c4c5sc6c(CCCCCCCCCCC)c(/C=C7\C(=O)c8cc(F)c(F)cc8C7=C(C#N)C#N)sc6c5n(CC(CC)CCCC)c4c3n(CC(CC)CCCC)c21,0.714,18.13,62.0,8.08,8.0257884,0.6709356435643609,8.08,,,,,,np-BHJ,OPV,,,,,115.0,Water,water,200.0,-5.54,-2.92,,-5.65,-4.09,
45575,10.1002/aenm.202300458,10.1002/aenm.202300458,PM6,BTP-ICB1F,PM6,BTP-ICB1F,COC(=O)C(C)(C)c1cc(C)cc(-c2sc3c4sc5cc(/C=C6/C(=O)c7cc(F)cc(c7)C(=O)/C6=C\c6cc(C(C)(C)C(=O)OC)c(-c7cc(C)cc(C(C)(C)C(=O)OC)c7)s6)sc5c4c(C(C)(C)C(=O)OC)ccc2-3)c1,,0.972,21.8,65.0,13.8,13.773239999999998,0.1939130434782826,13.7,13.8,1:1.2,1-chloronaphthalene,,0.6% v/v,conventional,conventional,,,PEDOT:PSS,PEDOT:PSS,,chloroform,chloroform,80.0,-5.56,-3.65,,,,
45576,10.1002/aenm.202300458,10.1002/aenm.202300458,PM6,BTP-ICB2F,PM6,BTP-ICB2F,COC(=O)C(C)(C)c1cc(C)cc(-c2sc3c4sc5cc(/C=C6/C(=O)c7cc(F)cc(c7)C(=O)/C6=C\c6cc(C(C)(C)C(=O)OC)c(-c7cc(C)cc(C(C)(C)C(=O)OC)c7)s6)sc5c4c(C(C)(C)C(=O)OC)ccc2-3)c1,,0.942,25.0,68.6,16.2,16.155299999999997,0.2759259259259408,16.1,16.2,1:1.2,1-chloronaphthalene,,0.6% v/v,conventional,conventional,,,PEDOT:PSS,PEDOT:PSS,,chloroform,chloroform,80.0,-5.56,-3.65,,,,
45577,10.1002/aenm.202300458,10.1002/aenm.202300458,PM6,BTP-ICB3F,PM6,BTP-ICB3F,COC(=O)C(C)(C)c1cc(C)cc(-c2sc3c4sc5cc(/C=C6/C(=O)c7cc(F)cc(c7)C(=O)/C6=C\c6cc(C(C)(C)C(=O)OC)c(-c7cc(C)cc(C(C)(C)C(=O)OC)c7)s6)sc5c4c(C(C)(C)C(=O)OC)ccc2-3)c1,,0.913,26.0,74.6,17.7,17.708547999999997,0.0482937853107206,17.4,17.7,1:1.2,1-chloronaphthalene,,0.6% v/v,conventional,conventional,,,PEDOT:PSS,PEDOT:PSS,,chloroform,chloroform,80.0,-5.56,-3.65,,,,
45578,10.1002/aenm.202300458,10.1002/aenm.202300458,PM6,BTP-ICBCF3,PM6,BTP-ICBCF3,COC(=O)C(C)(C)c1cc(C)cc(-c2sc3c4sc5cc(/C=C6/C(=O)c7cc(F)cc(c7)C(=O)/C6=C\c6cc(C(C)(C)C(=O)OC)c(-c7cc(C)cc(C(C)(C)C(=O)OC)c7)s6)sc5c4c(C(C)(C)C(=O)OC)ccc2-3)c1,,0.925,25.9,74.0,17.8,17.72855,0.401404494382035,17.3,17.8,1:1.2,1-chloronaphthalene,,0.6% v/v,conventional,conventional,,,PEDOT:PSS,PEDOT:PSS,,chloroform,chloroform,80.0,-5.56,-3.65,,,,
45579,10.1002/aenm.202300458,10.1002/aenm.202300458,PM6,Y6,PM6,Y6,COC(=O)C(C)(C)c1cc(C)cc(-c2sc3c4sc5cc(/C=C6/C(=O)c7cc(F)cc(c7)C(=O)/C6=C\c6cc(C(C)(C)C(=O)OC)c(-c7cc(C)cc(C(C)(C)C(=O)OC)c7)s6)sc5c4c(C(C)(C)C(=O)OC)ccc2-3)c1,CCCCCCCCCCCc1c(/C=C2\C(=O)c3cc(F)c(F)cc3C2=C(C#N)C#N)sc2c1sc1c3c4nsnc4c4c5sc6c(CCCCCCCCCCC)c(/C=C7\C(=O)c8cc(F)c(F)cc8C7=C(C#N)C#N)sc6c5n(CC(CC)CCCC)c4c3n(CC(CC)CCCC)c21,0.859,25.6,75.3,16.6,16.558771200000002,0.2483662650602346,16.4,16.6,1:1.2,1-chloronaphthalene,,0.6% v/v,conventional,conventional,,,PEDOT:PSS,PEDOT:PSS,,chloroform,chloroform,80.0,-5.56,-3.65,,-5.65,-4.09,
45581,10.1002/aenm.202300481,10.1002/aenm.202300481,SM-mB,L8-BO,SM-mB,L8-BO,,CCCCCCC(CCCC)Cc1c(/C=C2\C(=O)c3cc(F)c(F)cc3C2=C(C#N)C#N)sc2c1SC1c3c(c4c(c5nsnc35)c3sc5c(CC(CCCC)CCCCCC)c(/C=C6\C(=O)c7cc(F)c(F)cc7C6=C(C#N)C#N)sc5c3n4CC(CC)CCCC)N(CC(CC)CCCC)C21,0.871,24.54,68.62,14.67,14.667072108000005,0.0199583640081601,13.33,14.67,2:1,,,,ITO/PEDOT:PSS/active layer/PDINN/Ag,conventional,PDINN,PDINN,PEDOT:PSS,PEDOT:PSS,,,,,,,,-5.68,-3.9,
45583,10.1002/aenm.202300481,10.1002/aenm.202300481,SM-mB,Y6,SM-mB,Y6,,CCCCCCCCCCCc1c(/C=C2\C(=O)c3cc(F)c(F)cc3C2=C(C#N)C#N)sc2c1sc1c3c4nsnc4c4c5sc6c(CCCCCCCCCCC)c(/C=C7\C(=O)c8cc(F)c(F)cc8C7=C(C#N)C#N)sc6c5n(CC(CC)CCCC)c4c3n(CC(CC)CCCC)c21,0.835,25.78,72.86,15.68,15.684062179999998,0.0259067602040704,15.47,15.68,2:1,,,,ITO/PEDOT:PSS/active layer/PDINN/Ag,conventional,PDINN,PDINN,PEDOT:PSS,PEDOT:PSS,,,,,,,,-5.65,-4.09,
45584,10.1002/aenm.202300694,10.1002/aenm.202300694,PM6,BTP-eC9,PM6,BTP-eC9,COC(=O)C(C)(C)c1cc(C)cc(-c2sc3c4sc5cc(/C=C6/C(=O)c7cc(F)cc(c7)C(=O)/C6=C\c6cc(C(C)(C)C(=O)OC)c(-c7cc(C)cc(C(C)(C)C(=O)OC)c7)s6)sc5c4c(C(C)(C)C(=O)OC)ccc2-3)c1,CCCCCCCCCc1c(C=C2C(=O)c3cc(Cl)c(Cl)cc3C2=C(C#N)C#N)sc2c1sc1c3c4nsnc4c4c5sc6c(CCCCCCCCC)c(C=C7C(=O)c8cc(Cl)c(Cl)cc8C7=C(C#N)C#N)sc6c5n(CC(CCCC)CCCCCC)c4c3n(CC(CCCC)CCCCCC)c21,0.861,27.6,79.3,18.84,18.8445348,0.0240700636942584,18.43,18.84,,,,,ITO/BCBBr-C4PA/active layer/PDINN/Ag,,PDINN,PDINN,BCBBr-C4PA,BCBBr-C4PA,,chloroform,chloroform,,-5.56,-3.65,,-5.68,-3.9,
45585,10.1002/aenm.202300694,10.1002/aenm.202300694,PM6,Y6,PM6,Y6,COC(=O)C(C)(C)c1cc(C)cc(-c2sc3c4sc5cc(/C=C6/C(=O)c7cc(F)cc(c7)C(=O)/C6=C\c6cc(C(C)(C)C(=O)OC)c(-c7cc(C)cc(C(C)(C)C(=O)OC)c7)s6)sc5c4c(C(C)(C)C(=O)OC)ccc2-3)c1,CCCCCCCCCCCc1c(/C=C2\C(=O)c3cc(F)c(F)cc3C2=C(C#N)C#N)sc2c1sc1c3c4nsnc4c4c5sc6c(CCCCCCCCCCC)c(/C=C7\C(=O)c8cc(F)c(F)cc8C7=C(C#N)C#N)sc6c5n(CC(CC)CCCC)c4c3n(CC(CC)CCCC)c21,0.849,26.15,75.58,16.78,16.779780329999998,0.0013091179976367,16.44,16.78,,,,,ITO/BCBBr-C4PA/active layer/PDINN/Ag,,PDINN,PDINN,BCBBr-C4PA,BCBBr-C4PA,,chloroform,chloroform,,-5.56,-3.65,,-5.65,-4.09,
45586,10.1002/aenm.202300694,10.1002/aenm.202300694,PM6,BTP-BO-4Cl,PM6,BTP-BO-4Cl,COC(=O)C(C)(C)c1cc(C)cc(-c2sc3c4sc5cc(/C=C6/C(=O)c7cc(F)cc(c7)C(=O)/C6=C\c6cc(C(C)(C)C(=O)OC)c(-c7cc(C)cc(C(C)(C)C(=O)OC)c7)s6)sc5c4c(C(C)(C)C(=O)OC)ccc2-3)c1,CCCCCCCCCCCc1c(/C=C2\C(=O)c3cc(Cl)c(Cl)cc3C2=C(C#N)C#N)sc2c1Cc1c-2n(CC(CCCC)CCCCCC)c2c1c1nsnc1c1c3c(n(CC(CCCC)CCCCCC)c12)-c1sc(/C=C2\C(=O)c4cc(Cl)c(Cl)cc4C2=C(C#N)C#N)c(CCCCCCCCCCC)c1C3,0.85,27.15,75.77,17.48,17.48582175,0.0333052059496514,17.17,17.48,,,,,ITO/BCBBr-C4PA/active layer/PDINN/Ag,,PDINN,PDINN,BCBBr-C4PA,BCBBr-C4PA,,chloroform,chloroform,,-5.56,-3.65,,-5.62,-4.05,
45607,10.1002/aenm.202301098,10.1002/aenm.202301098,PBDB-TF,BTP-eC9,PM6,BTP-eC9,COC(=O)C(C)(C)c1cc(C)cc(-c2sc3c4sc5cc(/C=C6/C(=O)c7cc(F)cc(c7)C(=O)/C6=C\c6cc(C(C)(C)C(=O)OC)c(-c7cc(C)cc(C(C)(C)C(=O)OC)c7)s6)sc5c4c(C(C)(C)C(=O)OC)ccc2-3)c1,CCCCCCCCCc1c(C=C2C(=O)c3cc(Cl)c(Cl)cc3C2=C(C#N)C#N)sc2c1sc1c3c4nsnc4c4c5sc6c(CCCCCCCCC)c(C=C7C(=O)c8cc(Cl)c(Cl)cc8C7=C(C#N)C#N)sc6c5n(CC(CCCC)CCCCCC)c4c3n(CC(CCCC)CCCCCC)c21,0.83,26.5,73.5,16.2,16.166324999999997,0.2078703703703848,15.8,16.2,,,,,,inverted,ZnO,ZnO,MoO3,,,,,,-5.49,-3.64,,-5.68,-3.9,
45608,10.1002/aenm.202301098,10.1002/aenm.202301098,PBDB-TF,BTP-eC9,PM6,BTP-eC9,COC(=O)C(C)(C)c1cc(C)cc(-c2sc3c4sc5cc(/C=C6/C(=O)c7cc(F)cc(c7)C(=O)/C6=C\c6cc(C(C)(C)C(=O)OC)c(-c7cc(C)cc(C(C)(C)C(=O)OC)c7)s6)sc5c4c(C(C)(C)C(=O)OC)ccc2-3)c1,CCCCCCCCCc1c(C=C2C(=O)c3cc(Cl)c(Cl)cc3C2=C(C#N)C#N)sc2c1sc1c3c4nsnc4c4c5sc6c(CCCCCCCCC)c(C=C7C(=O)c8cc(Cl)c(Cl)cc8C7=C(C#N)C#N)sc6c5n(CC(CCCC)CCCCCC)c4c3n(CC(CCCC)CCCCCC)c21,0.823,28.1,75.8,17.6,17.5297354,0.3992306818181907,17.1,17.6,,,,,inverted,,c-NDI:N@200 °C,c-NDI:N,MoO3,,,,,200.0,-5.49,-3.64,,-5.68,-3.9,
45609,10.1002/aenm.202301283,10.1002/aenm.202301283,D18,DYA-I,D18,DYA-I,CCCCCCC(CCCC)Cc1csc(-c2cc3c4nsnc4c4cc(-c5cc(CC(CCCC)CCCCCC)c(-c6cc7c(-c8cc(F)c(CC(CC)CCCC)s8)c8sccc8c(-c8cc(F)c(CC(CC)CCCC)s8)c7s6)s5)sc4c3s2)c1,,0.938,25.67,78.0,18.83,18.7811988,0.2591672862453519,18.56,18.83,1:1.5,,,,conventional,conventional,PDINN,PDINN,PEDOT:PSS,PEDOT:PSS,,chloroform,chloroform,,-5.51,-2.77,,,,
45610,10.1002/aenm.202301283,10.1002/aenm.202301283,D18,DYA-IO,D18,DYA-IO,CCCCCCC(CCCC)Cc1csc(-c2cc3c4nsnc4c4cc(-c5cc(CC(CCCC)CCCCCC)c(-c6cc7c(-c8cc(F)c(CC(CC)CCCC)s8)c8sccc8c(-c8cc(F)c(CC(CC)CCCC)s8)c7s6)s5)sc4c3s2)c1,,0.948,24.29,76.0,17.54,17.500459199999998,0.2254321550741222,17.35,17.54,1:1.5,,,,conventional,conventional,PDINN,PDINN,PEDOT:PSS,PEDOT:PSS,,chloroform,chloroform,,-5.51,-2.77,,,,
45611,10.1002/aenm.202301283,10.1002/aenm.202301283,D18,DYA-O,D18,DYA-O,CCCCCCC(CCCC)Cc1csc(-c2cc3c4nsnc4c4cc(-c5cc(CC(CCCC)CCCCCC)c(-c6cc7c(-c8cc(F)c(CC(CC)CCCC)s8)c8sccc8c(-c8cc(F)c(CC(CC)CCCC)s8)c7s6)s5)sc4c3s2)c1,,0.961,23.32,73.0,16.45,16.3596796,0.5490601823708178,16.27,16.45,1:1.5,,,,conventional,conventional,PDINN,PDINN,PEDOT:PSS,PEDOT:PSS,,chloroform,chloroform,,-5.51,-2.77,,,,
45612,10.1002/aenm.202301292,10.1002/aenm.202301292,D18,Y6,D18,Y6,CCCCCCC(CCCC)Cc1csc(-c2cc3c4nsnc4c4cc(-c5cc(CC(CCCC)CCCCCC)c(-c6cc7c(-c8cc(F)c(CC(CC)CCCC)s8)c8sccc8c(-c8cc(F)c(CC(CC)CCCC)s8)c7s6)s5)sc4c3s2)c1,CCCCCCCCCCCc1c(/C=C2\C(=O)c3cc(F)c(F)cc3C2=C(C#N)C#N)sc2c1sc1c3c4nsnc4c4c5sc6c(CCCCCCCCCCC)c(/C=C7\C(=O)c8cc(F)c(F)cc8C7=C(C#N)C#N)sc6c5n(CC(CC)CCCC)c4c3n(CC(CC)CCCC)c21,0.855,26.82,78.2,17.92,17.9321202,0.0676350446428473,,17.92,,,,,ITO/PEDOT:PSS/D18:Y6/PDIN/Ag,conventional,PDIN,PDIN,PEDOT:PSS,PEDOT:PSS,,chloroform,chloroform,,-5.51,-2.77,,-5.65,-4.09,
45613,10.1002/aenm.202301292,10.1002/aenm.202301292,D18,AsymSSe-2F,D18,AsymSSe-2F,CCCCCCC(CCCC)Cc1csc(-c2cc3c4nsnc4c4cc(-c5cc(CC(CCCC)CCCCCC)c(-c6cc7c(-c8cc(F)c(CC(CC)CCCC)s8)c8sccc8c(-c8cc(F)c(CC(CC)CCCC)s8)c7s6)s5)sc4c3s2)c1,,0.84,27.44,79.46,18.31,18.31521216,0.0284661933369896,18.18,18.31,,,,,ITO/PEDOT:PSS/D18:AsymSSe-2F/PDIN/Ag,conventional,PDIN,PDIN,PEDOT:PSS,PEDOT:PSS,,chloroform,chloroform,,-5.51,-2.77,,,,
45614,10.1002/aenm.202301292,10.1002/aenm.202301292,D18,AsymSSe-2Cl,D18,AsymSSe-2Cl,CCCCCCC(CCCC)Cc1csc(-c2cc3c4nsnc4c4cc(-c5cc(CC(CCCC)CCCCCC)c(-c6cc7c(-c8cc(F)c(CC(CC)CCCC)s8)c8sccc8c(-c8cc(F)c(CC(CC)CCCC)s8)c7s6)s5)sc4c3s2)c1,,0.841,27.56,76.24,17.68,17.670876703999998,0.0516023529411881,17.49,17.68,,,,,ITO/PEDOT:PSS/D18:AsymSSe-2Cl/PDIN/Ag,conventional,PDIN,PDIN,PEDOT:PSS,PEDOT:PSS,,chloroform,chloroform,,-5.51,-2.77,,,,
45615,10.1002/aenm.202301361,10.1002/aenm.202301361,PM6,BTP-eC9,PM6,BTP-eC9,COC(=O)C(C)(C)c1cc(C)cc(-c2sc3c4sc5cc(/C=C6/C(=O)c7cc(F)cc(c7)C(=O)/C6=C\c6cc(C(C)(C)C(=O)OC)c(-c7cc(C)cc(C(C)(C)C(=O)OC)c7)s6)sc5c4c(C(C)(C)C(=O)OC)ccc2-3)c1,CCCCCCCCCc1c(C=C2C(=O)c3cc(Cl)c(Cl)cc3C2=C(C#N)C#N)sc2c1sc1c3c4nsnc4c4c5sc6c(CCCCCCCCC)c(C=C7C(=O)c8cc(Cl)c(Cl)cc8C7=C(C#N)C#N)sc6c5n(CC(CCCC)CCCCCC)c4c3n(CC(CCCC)CCCCCC)c21,0.841,26.04,77.34,16.94,16.937181575999997,0.0166376859504393,16.64,16.94,,,,,inverted,inverted,ZnO,ZnO,MoO3,MoO3,,,,,-5.56,-3.65,,-5.68,-3.9,
45616,10.1002/aenm.202301361,10.1002/aenm.202301361,PM6,BTP-eC9,PM6,BTP-eC9,COC(=O)C(C)(C)c1cc(C)cc(-c2sc3c4sc5cc(/C=C6/C(=O)c7cc(F)cc(c7)C(=O)/C6=C\c6cc(C(C)(C)C(=O)OC)c(-c7cc(C)cc(C(C)(C)C(=O)OC)c7)s6)sc5c4c(C(C)(C)C(=O)OC)ccc2-3)c1,CCCCCCCCCc1c(C=C2C(=O)c3cc(Cl)c(Cl)cc3C2=C(C#N)C#N)sc2c1sc1c3c4nsnc4c4c5sc6c(CCCCCCCCC)c(C=C7C(=O)c8cc(Cl)c(Cl)cc8C7=C(C#N)C#N)sc6c5n(CC(CCCC)CCCCCC)c4c3n(CC(CCCC)CCCCCC)c21,0.839,24.07,76.86,15.52,15.521669478,0.0107569458762897,15.25,15.52,,,,,inverted,inverted,ZnO,ZnO,MoO3,MoO3,,,,,-5.56,-3.65,,-5.68,-3.9,
45617,10.1002/aenm.202301361,10.1002/aenm.202301361,PM6,BTP-eC9,PM6,BTP-eC9,COC(=O)C(C)(C)c1cc(C)cc(-c2sc3c4sc5cc(/C=C6/C(=O)c7cc(F)cc(c7)C(=O)/C6=C\c6cc(C(C)(C)C(=O)OC)c(-c7cc(C)cc(C(C)(C)C(=O)OC)c7)s6)sc5c4c(C(C)(C)C(=O)OC)ccc2-3)c1,CCCCCCCCCc1c(C=C2C(=O)c3cc(Cl)c(Cl)cc3C2=C(C#N)C#N)sc2c1sc1c3c4nsnc4c4c5sc6c(CCCCCCCCC)c(C=C7C(=O)c8cc(Cl)c(Cl)cc8C7=C(C#N)C#N)sc6c5n(CC(CCCC)CCCCCC)c4c3n(CC(CCCC)CCCCCC)c21,0.839,25.11,77.24,16.27,16.272374795999998,0.0145961647203319,15.98,16.27,,,,,inverted,inverted,ZnO,ZnO,MoO3,MoO3,,,,,-5.56,-3.65,,-5.68,-3.9,
45618,10.1002/aenm.202301361,10.1002/aenm.202301361,PM6,BTP-eC9,PM6,BTP-eC9,COC(=O)C(C)(C)c1cc(C)cc(-c2sc3c4sc5cc(/C=C6/C(=O)c7cc(F)cc(c7)C(=O)/C6=C\c6cc(C(C)(C)C(=O)OC)c(-c7cc(C)cc(C(C)(C)C(=O)OC)c7)s6)sc5c4c(C(C)(C)C(=O)OC)ccc2-3)c1,CCCCCCCCCc1c(C=C2C(=O)c3cc(Cl)c(Cl)cc3C2=C(C#N)C#N)sc2c1sc1c3c4nsnc4c4c5sc6c(CCCCCCCCC)c(C=C7C(=O)c8cc(Cl)c(Cl)cc8C7=C(C#N)C#N)sc6c5n(CC(CCCC)CCCCCC)c4c3n(CC(CCCC)CCCCCC)c21,0.84,24.25,77.32,15.75,15.750084,0.0005333333333289,15.41,15.75,,,,,inverted,inverted,ZnO,ZnO,MoO3,MoO3,,,,,-5.56,-3.65,,-5.68,-3.9,
45619,10.1002/aenm.202301361,10.1002/aenm.202301361,PM6,BTP-eC9,PM6,BTP-eC9,COC(=O)C(C)(C)c1cc(C)cc(-c2sc3c4sc5cc(/C=C6/C(=O)c7cc(F)cc(c7)C(=O)/C6=C\c6cc(C(C)(C)C(=O)OC)c(-c7cc(C)cc(C(C)(C)C(=O)OC)c7)s6)sc5c4c(C(C)(C)C(=O)OC)ccc2-3)c1,CCCCCCCCCc1c(C=C2C(=O)c3cc(Cl)c(Cl)cc3C2=C(C#N)C#N)sc2c1sc1c3c4nsnc4c4c5sc6c(CCCCCCCCC)c(C=C7C(=O)c8cc(Cl)c(Cl)cc8C7=C(C#N)C#N)sc6c5n(CC(CCCC)CCCCCC)c4c3n(CC(CCCC)CCCCCC)c21,0.84,24.3,77.29,15.78,15.7764348,0.0225931558935399,15.42,15.78,,,,,inverted,inverted,ZnO,ZnO,MoO3,MoO3,,,,,-5.56,-3.65,,-5.68,-3.9,
45620,10.1002/aenm.202301361,10.1002/aenm.202301361,PM6,BTP-eC9,PM6,BTP-eC9,COC(=O)C(C)(C)c1cc(C)cc(-c2sc3c4sc5cc(/C=C6/C(=O)c7cc(F)cc(c7)C(=O)/C6=C\c6cc(C(C)(C)C(=O)OC)c(-c7cc(C)cc(C(C)(C)C(=O)OC)c7)s6)sc5c4c(C(C)(C)C(=O)OC)ccc2-3)c1,CCCCCCCCCc1c(C=C2C(=O)c3cc(Cl)c(Cl)cc3C2=C(C#N)C#N)sc2c1sc1c3c4nsnc4c4c5sc6c(CCCCCCCCC)c(C=C7C(=O)c8cc(Cl)c(Cl)cc8C7=C(C#N)C#N)sc6c5n(CC(CCCC)CCCCCC)c4c3n(CC(CCCC)CCCCCC)c21,0.839,24.13,77.05,15.6,15.598826435,0.0075228525641039,15.3,15.6,,,,,inverted,inverted,ZnO,ZnO,MoO3,MoO3,,,,,-5.56,-3.65,,-5.68,-3.9,
45621,10.1002/aenm.202301361,10.1002/aenm.202301361,PM6,BTP-eC9,PM6,BTP-eC9,COC(=O)C(C)(C)c1cc(C)cc(-c2sc3c4sc5cc(/C=C6/C(=O)c7cc(F)cc(c7)C(=O)/C6=C\c6cc(C(C)(C)C(=O)OC)c(-c7cc(C)cc(C(C)(C)C(=O)OC)c7)s6)sc5c4c(C(C)(C)C(=O)OC)ccc2-3)c1,CCCCCCCCCc1c(C=C2C(=O)c3cc(Cl)c(Cl)cc3C2=C(C#N)C#N)sc2c1sc1c3c4nsnc4c4c5sc6c(CCCCCCCCC)c(C=C7C(=O)c8cc(Cl)c(Cl)cc8C7=C(C#N)C#N)sc6c5n(CC(CCCC)CCCCCC)c4c3n(CC(CCCC)CCCCCC)c21,0.84,24.23,76.77,15.63,15.62515164,0.0310195777351389,15.32,15.63,,,,,inverted,inverted,ZnO,ZnO,MoO3,MoO3,,,,,-5.56,-3.65,,-5.68,-3.9,
45622,10.1002/aenm.202301361,10.1002/aenm.202301361,PM6,BTP-eC9,PM6,BTP-eC9,COC(=O)C(C)(C)c1cc(C)cc(-c2sc3c4sc5cc(/C=C6/C(=O)c7cc(F)cc(c7)C(=O)/C6=C\c6cc(C(C)(C)C(=O)OC)c(-c7cc(C)cc(C(C)(C)C(=O)OC)c7)s6)sc5c4c(C(C)(C)C(=O)OC)ccc2-3)c1,CCCCCCCCCc1c(C=C2C(=O)c3cc(Cl)c(Cl)cc3C2=C(C#N)C#N)sc2c1sc1c3c4nsnc4c4c5sc6c(CCCCCCCCC)c(C=C7C(=O)c8cc(Cl)c(Cl)cc8C7=C(C#N)C#N)sc6c5n(CC(CCCC)CCCCCC)c4c3n(CC(CCCC)CCCCCC)c21,0.84,24.2,77.24,15.7,15.701347199999995,0.0085808917197317,15.37,15.7,,,,,inverted,inverted,ZnO,ZnO,MoO3,MoO3,,,,,-5.56,-3.65,,-5.68,-3.9,
45631,10.1002/aenm.202301696,10.1002/aenm.202301696,PCE10,ITIC-4F,PCE10,ITIC-4F,CCCCC(CC)COC(=O)c1sc2c(-c3cc4c(-c5ccc(CC(CC)CCCC)s5)c5sccc5c(-c5ccc(CC(CC)CCCC)s5)c4s3)scc2c1F,CCCCCCc1ccc(C2(c3ccc(CCCCCC)cc3)c3cc4c(cc3-c3sc5cc(/C=C6/C(=O)c7cc(F)c(F)cc7C6=C(C#N)C#N)sc5c32)C(c2ccc(CCCCCC)cc2)(c2ccc(CCCCCC)cc2)c2c-4sc3cc(/C=C4/C(=O)c5cc(F)c(F)cc5C4=C(C#N)C#N)sc23)cc1,0.64,18.79,55.0,6.48,6.614079999999999,2.069135802469108,6.48,6.48,,,,,ITO/ZnO/BHJ/MoOx/Ag,inverted,ZnO,ZnO,MoOx,MoO3,120.0,,,,-5.21,-3.6,,-5.82,-4.24,
45632,10.1002/aenm.202301696,10.1002/aenm.202301696,PCE10,ITIC-4F,PCE10,ITIC-4F,CCCCC(CC)COC(=O)c1sc2c(-c3cc4c(-c5ccc(CC(CC)CCCC)s5)c5sccc5c(-c5ccc(CC(CC)CCCC)s5)c4s3)scc2c1F,CCCCCCc1ccc(C2(c3ccc(CCCCCC)cc3)c3cc4c(cc3-c3sc5cc(/C=C6/C(=O)c7cc(F)c(F)cc7C6=C(C#N)C#N)sc5c32)C(c2ccc(CCCCCC)cc2)(c2ccc(CCCCCC)cc2)c2c-4sc3cc(/C=C4/C(=O)c5cc(F)c(F)cc5C4=C(C#N)C#N)sc23)cc1,0.43,3.49,35.0,0.56,0.5252450000000001,6.206249999999995,0.56,0.56,,,,,ITO/ZnO/BHJ/MoOx/Ag,inverted,ZnO,ZnO,MoOx,MoO3,120.0,,,,-5.21,-3.6,,-5.82,-4.24,
45633,10.1002/aenm.202301696,10.1002/aenm.202301696,PCE10,ITIC-4F,PCE10,ITIC-4F,CCCCC(CC)COC(=O)c1sc2c(-c3cc4c(-c5ccc(CC(CC)CCCC)s5)c5sccc5c(-c5ccc(CC(CC)CCCC)s5)c4s3)scc2c1F,CCCCCCc1ccc(C2(c3ccc(CCCCCC)cc3)c3cc4c(cc3-c3sc5cc(/C=C6/C(=O)c7cc(F)c(F)cc7C6=C(C#N)C#N)sc5c32)C(c2ccc(CCCCCC)cc2)(c2ccc(CCCCCC)cc2)c2c-4sc3cc(/C=C4/C(=O)c5cc(F)c(F)cc5C4=C(C#N)C#N)sc23)cc1,0.52,5.73,44.0,1.33,1.3110240000000002,1.4267669172932242,1.33,1.33,,,,,ITO/ZnO/BHJ/MoOx/Ag,inverted,ZnO,ZnO,MoOx,MoO3,120.0,,,,-5.21,-3.6,,-5.82,-4.24,
45634,10.1002/aenm.202301696,10.1002/aenm.202301696,PCE10,ITIC-4F,PCE10,ITIC-4F,CCCCC(CC)COC(=O)c1sc2c(-c3cc4c(-c5ccc(CC(CC)CCCC)s5)c5sccc5c(-c5ccc(CC(CC)CCCC)s5)c4s3)scc2c1F,CCCCCCc1ccc(C2(c3ccc(CCCCCC)cc3)c3cc4c(cc3-c3sc5cc(/C=C6/C(=O)c7cc(F)c(F)cc7C6=C(C#N)C#N)sc5c32)C(c2ccc(CCCCCC)cc2)(c2ccc(CCCCCC)cc2)c2c-4sc3cc(/C=C4/C(=O)c5cc(F)c(F)cc5C4=C(C#N)C#N)sc23)cc1,0.53,6.63,44.0,1.51,1.546116,2.391788079470201,1.51,1.51,,,,,ITO/ZnO/BHJ/MoOx/Ag,inverted,ZnO,ZnO,MoOx,MoO3,120.0,,,,-5.21,-3.6,,-5.82,-4.24,
45635,10.1002/aenm.202301755,10.1002/aenm.202301755,PM6,L8-BO,PM6,L8-BO,COC(=O)C(C)(C)c1cc(C)cc(-c2sc3c4sc5cc(/C=C6/C(=O)c7cc(F)cc(c7)C(=O)/C6=C\c6cc(C(C)(C)C(=O)OC)c(-c7cc(C)cc(C(C)(C)C(=O)OC)c7)s6)sc5c4c(C(C)(C)C(=O)OC)ccc2-3)c1,CCCCCCC(CCCC)Cc1c(/C=C2\C(=O)c3cc(F)c(F)cc3C2=C(C#N)C#N)sc2c1SC1c3c(c4c(c5nsnc35)c3sc5c(CC(CCCC)CCCCCC)c(/C=C6\C(=O)c7cc(F)c(F)cc7C6=C(C#N)C#N)sc5c3n4CC(CC)CCCC)N(CC(CC)CCCC)C21,0.91,24.87,71.45,16.17,16.170349650000002,0.0021623376623402,16.17,,,,,,ITO/PEDOT:PSS/PM6:L8-BO/PDINN/Ag,conventional,PDINN,PDINN,PEDOT:PSS,PEDOT:PSS,,,,,-5.56,-3.65,,-5.68,-3.9,
45637,10.1002/aenm.202301755,10.1002/aenm.202301755,PM6,L8-BO,PM6,L8-BO,COC(=O)C(C)(C)c1cc(C)cc(-c2sc3c4sc5cc(/C=C6/C(=O)c7cc(F)cc(c7)C(=O)/C6=C\c6cc(C(C)(C)C(=O)OC)c(-c7cc(C)cc(C(C)(C)C(=O)OC)c7)s6)sc5c4c(C(C)(C)C(=O)OC)ccc2-3)c1,CCCCCCC(CCCC)Cc1c(/C=C2\C(=O)c3cc(F)c(F)cc3C2=C(C#N)C#N)sc2c1SC1c3c(c4c(c5nsnc35)c3sc5c(CC(CCCC)CCCCCC)c(/C=C6\C(=O)c7cc(F)c(F)cc7C6=C(C#N)C#N)sc5c3n4CC(CC)CCCC)N(CC(CC)CCCC)C21,0.89,26.15,80.01,18.3,18.62112735,1.7547942622950687,18.3,,,OCIB,OCIB,,ITO/PEDOT:PSS/PM6:L8-BO/PDINN/Ag,conventional,PDINN,PDINN,PEDOT:PSS,PEDOT:PSS,,,,,-5.56,-3.65,,-5.68,-3.9,
45639,10.1002/aenm.202301965,10.1002/aenm.202301965,PTzBI,ITIC,PTzBI,ITIC,CCCCCCCCN1C(=O)c2c(c(-c3ccc(-c4cc5c(-c6ccc(CC(CC)CCCC)s6)c6sccc6c(-c6ccc(CC(CC)CCCC)s6)c5s4)s3)c3nn(CCCCCCCC)nc3c2-c2cccs2)C1=O,CCCCCCc1ccc(C2(c3ccc(CCCCCC)cc3)c3cc4c(cc3-c3sc5cc(C=C6C(=O)c7ccccc7C6=C(C#N)C#N)sc5c32)C(c2ccc(CCCCCC)cc2)(c2ccc(CCCCCC)cc2)c2c-4sc3cc(C=C4C(=O)c5ccccc5C4=C(C#N)C#N)sc23)cc1,0.88,15.7,67.61,9.24,9.3409976,1.0930476190476133,9.06,9.24,,,,,ITO/PEDOT:PSS/active layer/PFN-Br/Ag,conventional,PFN-Br,PFN-Br,PEDOT:PSS,PEDOT:PSS,,,,,-5.34,-3.46,,-5.576,-3.916,
45640,10.1002/aenm.202301965,10.1002/aenm.202301965,PTzBI,ITIC,PTzBI,ITIC,CCCCCCCCN1C(=O)c2c(c(-c3ccc(-c4cc5c(-c6ccc(CC(CC)CCCC)s6)c6sccc6c(-c6ccc(CC(CC)CCCC)s6)c5s4)s3)c3nn(CCCCCCCC)nc3c2-c2cccs2)C1=O,CCCCCCc1ccc(C2(c3ccc(CCCCCC)cc3)c3cc4c(cc3-c3sc5cc(C=C6C(=O)c7ccccc7C6=C(C#N)C#N)sc5c32)C(c2ccc(CCCCCC)cc2)(c2ccc(CCCCCC)cc2)c2c-4sc3cc(C=C4C(=O)c5ccccc5C4=C(C#N)C#N)sc23)cc1,0.98,15.92,66.16,10.35,10.322018559999998,0.2703520772946991,9.99,10.35,,,,,ITO/PEDOT:PSS/active layer/PFN-Br/Ag,conventional,PFN-Br,PFN-Br,PEDOT:PSS,PEDOT:PSS,,,,,-5.34,-3.46,,-5.576,-3.916,
45641,10.1002/aenm.202301965,10.1002/aenm.202301965,PTzBI,ITIC,PTzBI,ITIC,CCCCCCCCN1C(=O)c2c(c(-c3ccc(-c4cc5c(-c6ccc(CC(CC)CCCC)s6)c6sccc6c(-c6ccc(CC(CC)CCCC)s6)c5s4)s3)c3nn(CCCCCCCC)nc3c2-c2cccs2)C1=O,CCCCCCc1ccc(C2(c3ccc(CCCCCC)cc3)c3cc4c(cc3-c3sc5cc(C=C6C(=O)c7ccccc7C6=C(C#N)C#N)sc5c32)C(c2ccc(CCCCCC)cc2)(c2ccc(CCCCCC)cc2)c2c-4sc3cc(C=C4C(=O)c5ccccc5C4=C(C#N)C#N)sc23)cc1,1.03,14.74,60.25,9.13,9.1472755,0.1892168674698624,8.77,9.13,,,,,ITO/PEDOT:PSS/active layer/PFN-Br/Ag,conventional,PFN-Br,PFN-Br,PEDOT:PSS,PEDOT:PSS,,,,,-5.34,-3.46,,-5.576,-3.916,
45642,10.1002/aenm.202301965,10.1002/aenm.202301965,PTzBI,ITIC,PTzBI,ITIC,CCCCCCCCN1C(=O)c2c(c(-c3ccc(-c4cc5c(-c6ccc(CC(CC)CCCC)s6)c6sccc6c(-c6ccc(CC(CC)CCCC)s6)c5s4)s3)c3nn(CCCCCCCC)nc3c2-c2cccs2)C1=O,CCCCCCc1ccc(C2(c3ccc(CCCCCC)cc3)c3cc4c(cc3-c3sc5cc(C=C6C(=O)c7ccccc7C6=C(C#N)C#N)sc5c32)C(c2ccc(CCCCCC)cc2)(c2ccc(CCCCCC)cc2)c2c-4sc3cc(C=C4C(=O)c5ccccc5C4=C(C#N)C#N)sc23)cc1,0.89,14.28,72.63,9.21,9.23069196,0.2246684039087822,9.04,9.21,,,,,ITO/PEDOT:PSS/active layer/PFN-Br/Ag,conventional,PFN-Br,PFN-Br,PEDOT:PSS,PEDOT:PSS,,,,,-5.34,-3.46,,-5.576,-3.916,
45643,10.1002/aenm.202301965,10.1002/aenm.202301965,PTzBI,ITIC,PTzBI,ITIC,CCCCCCCCN1C(=O)c2c(c(-c3ccc(-c4cc5c(-c6ccc(CC(CC)CCCC)s6)c6sccc6c(-c6ccc(CC(CC)CCCC)s6)c5s4)s3)c3nn(CCCCCCCC)nc3c2-c2cccs2)C1=O,CCCCCCc1ccc(C2(c3ccc(CCCCCC)cc3)c3cc4c(cc3-c3sc5cc(C=C6C(=O)c7ccccc7C6=C(C#N)C#N)sc5c32)C(c2ccc(CCCCCC)cc2)(c2ccc(CCCCCC)cc2)c2c-4sc3cc(C=C4C(=O)c5ccccc5C4=C(C#N)C#N)sc23)cc1,0.98,15.37,64.22,9.64,9.67320172,0.3444161825726059,9.56,9.64,,,,,ITO/PEDOT:PSS/active layer/PFN-Br/Ag,conventional,PFN-Br,PFN-Br,PEDOT:PSS,PEDOT:PSS,,,,,-5.34,-3.46,,-5.576,-3.916,
45644,10.1002/aenm.202302063,10.1002/aenm.202302063,PM6,Y6,PM6,Y6,COC(=O)C(C)(C)c1cc(C)cc(-c2sc3c4sc5cc(/C=C6/C(=O)c7cc(F)cc(c7)C(=O)/C6=C\c6cc(C(C)(C)C(=O)OC)c(-c7cc(C)cc(C(C)(C)C(=O)OC)c7)s6)sc5c4c(C(C)(C)C(=O)OC)ccc2-3)c1,CCCCCCCCCCCc1c(/C=C2\C(=O)c3cc(F)c(F)cc3C2=C(C#N)C#N)sc2c1sc1c3c4nsnc4c4c5sc6c(CCCCCCCCCCC)c(/C=C7\C(=O)c8cc(F)c(F)cc8C7=C(C#N)C#N)sc6c5n(CC(CC)CCCC)c4c3n(CC(CC)CCCC)c21,0.854,26.7,67.7,15.4,15.436818600000002,0.2390818181818306,14.9,15.4,,,,,,,,,,,,,,,-5.56,-3.65,,-5.65,-4.09,
45645,10.1002/aenm.202302063,10.1002/aenm.202302063,PM6,Y6/TT-Cl,PM6,Y6/TT-Cl,COC(=O)C(C)(C)c1cc(C)cc(-c2sc3c4sc5cc(/C=C6/C(=O)c7cc(F)cc(c7)C(=O)/C6=C\c6cc(C(C)(C)C(=O)OC)c(-c7cc(C)cc(C(C)(C)C(=O)OC)c7)s6)sc5c4c(C(C)(C)C(=O)OC)ccc2-3)c1,,0.866,26.5,76.1,17.5,17.464188999999998,0.2046342857142999,16.9,17.5,,TT-Cl,,,,,,,,,,,,100.0,-5.56,-3.65,,,,
