Repository: JiYiqaq/PCE-KA-GNN

# Data directory

- `raw/Active_Database.csv` is the immutable source dataset bundled under CC BY 4.0. Do not overwrite it with processed data.
- `processed/` is created and populated by the training pipeline. Generated `.pt` and `.pth` caches are intentionally ignored by Git because they can exceed GitHub's normal single-file limit.

See `../DATA_LICENSE.md` for provenance, license and checksum information.

File: data/raw/Active_Database.csv (part 83 of 471)
id,doi,doi_norm,donor,acceptor,donor_canonical,acceptor_canonical,donor_smiles,acceptor_smiles,voc,jsc,ff,pce,pce_recomputed,pce_relative_error_percent,pce_avg,pce_best,d_a_ratio,additive,additive_canonical,additive_ratio,device_structure,device_type,etl,etl_canonical,htl,htl_canonical,active_layer_thickness,solvent,solvent_canonical,annealing_temp,homo_d,lumo_d,eg_d,homo_a,lumo_a,eg_a
45646,10.1002/aenm.202302063,10.1002/aenm.202302063,D18,BTP-eC9-4F,D18,BTP-eC9-4F,CCCCCCC(CCCC)Cc1csc(-c2cc3c4nsnc4c4cc(-c5cc(CC(CCCC)CCCCCC)c(-c6cc7c(-c8cc(F)c(CC(CC)CCCC)s8)c8sccc8c(-c8cc(F)c(CC(CC)CCCC)s8)c7s6)s5)sc4c3s2)c1,CCCCCCCCCc1c(/C=C2\C(=O)c3cc(F)c(F)cc3C2=C(C#N)C#N)sc2c1sc1c3c4nsnc4c4c5sc6c(CCCCCCCCC)c(/C=C7\C(=O)c8cc(F)c(F)cc8C7=C(C#N)C#N)sc6c5n(CC(CCCC)CCCCCC)c4c3n(CC(CCCC)CCCCCC)c21,0.866,27.5,73.1,17.4,17.408765,0.0503735632183928,17.2,17.4,,TT-Cl,,,,,,,,,,,,,-5.51,-2.77,,,,
45647,10.1002/aenm.202302063,10.1002/aenm.202302063,D18,BTP-eC9-4F/TT-Cl,D18,BTP-eC9-4F/TT-Cl,CCCCCCC(CCCC)Cc1csc(-c2cc3c4nsnc4c4cc(-c5cc(CC(CCCC)CCCCCC)c(-c6cc7c(-c8cc(F)c(CC(CC)CCCC)s8)c8sccc8c(-c8cc(F)c(CC(CC)CCCC)s8)c7s6)s5)sc4c3s2)c1,,0.868,27.7,79.8,19.3,19.1867928,0.5865658031088161,18.9,19.3,,TT-Cl,,,,,,,,,,,,,-5.51,-2.77,,,,
45648,10.1002/aenm.202302063,10.1002/aenm.202302063,D18,L8BO,D18,L8-BO,CCCCCCC(CCCC)Cc1csc(-c2cc3c4nsnc4c4cc(-c5cc(CC(CCCC)CCCCCC)c(-c6cc7c(-c8cc(F)c(CC(CC)CCCC)s8)c8sccc8c(-c8cc(F)c(CC(CC)CCCC)s8)c7s6)s5)sc4c3s2)c1,CCCCCCC(CCCC)Cc1c(/C=C2\C(=O)c3cc(F)c(F)cc3C2=C(C#N)C#N)sc2c1SC1c3c(c4c(c5nsnc35)c3sc5c(CC(CCCC)CCCCCC)c(/C=C6\C(=O)c7cc(F)c(F)cc7C6=C(C#N)C#N)sc5c3n4CC(CC)CCCC)N(CC(CC)CCCC)C21,0.918,26.0,73.3,17.4,17.495244,0.5473793103448333,16.7,17.4,,TT-Cl,,,,,,,,,,,,,-5.51,-2.77,,-5.68,-3.9,
45649,10.1002/aenm.202302063,10.1002/aenm.202302063,D18,L8BO/TT-Cl,D18,L8BO/TT-Cl,CCCCCCC(CCCC)Cc1csc(-c2cc3c4nsnc4c4cc(-c5cc(CC(CCCC)CCCCCC)c(-c6cc7c(-c8cc(F)c(CC(CC)CCCC)s8)c8sccc8c(-c8cc(F)c(CC(CC)CCCC)s8)c7s6)s5)sc4c3s2)c1,,0.92,26.1,77.1,18.5,18.513252,0.0716324324324398,18.3,18.5,,TT-Cl,,,,,,,,,,,,,-5.51,-2.77,,,,
45650,10.1002/aenm.202302063,10.1002/aenm.202302063,D18,2BTh-2F,D18,2BTh-2F,CCCCCCC(CCCC)Cc1csc(-c2cc3c4nsnc4c4cc(-c5cc(CC(CCCC)CCCCCC)c(-c6cc7c(-c8cc(F)c(CC(CC)CCCC)s8)c8sccc8c(-c8cc(F)c(CC(CC)CCCC)s8)c7s6)s5)sc4c3s2)c1,,0.912,23.5,69.8,14.9,14.959536,0.3995704697986549,14.1,14.9,,TT-Cl,,,,,,,,,,,,,-5.51,-2.77,,,,
45651,10.1002/aenm.202302063,10.1002/aenm.202302063,D18,2BTh-2F/TT-Cl,D18,2BTh-2F/TT-Cl,CCCCCCC(CCCC)Cc1csc(-c2cc3c4nsnc4c4cc(-c5cc(CC(CCCC)CCCCCC)c(-c6cc7c(-c8cc(F)c(CC(CC)CCCC)s8)c8sccc8c(-c8cc(F)c(CC(CC)CCCC)s8)c7s6)s5)sc4c3s2)c1,,0.915,22.9,74.7,15.6,15.6522645,0.3350288461538443,15.2,15.6,,TT-Cl,,,,,,,,,,,,,-5.51,-2.77,,,,
45652,10.1002/aenm.202302063,10.1002/aenm.202302063,PBDB-T,ITIC,PBDB-T,ITIC,CCCCC(CC)Cc1ccc(-c2c3cc(-c4ccc(-c5sc(-c6cccs6)c6c5C(=O)c5c(CC(CC)CCCC)sc(CC(CC)CCCC)c5C6=O)s4)sc3c(-c3ccc(CC(CC)CCCC)s3)c3ccsc23)s1,CCCCCCc1ccc(C2(c3ccc(CCCCCC)cc3)c3cc4c(cc3-c3sc5cc(C=C6C(=O)c7ccccc7C6=C(C#N)C#N)sc5c32)C(c2ccc(CCCCCC)cc2)(c2ccc(CCCCCC)cc2)c2c-4sc3cc(C=C4C(=O)c5ccccc5C4=C(C#N)C#N)sc23)cc1,0.877,15.4,51.0,6.9,6.887958,0.1745217391304363,6.0,6.9,,,,,,,,,,,,,,,-5.33,-3.48,,-5.576,-3.916,
45653,10.1002/aenm.202302063,10.1002/aenm.202302063,PBDB-T,ITIC/TT-Cl,PBDB-T,ITIC/TT-Cl,CCCCC(CC)Cc1ccc(-c2c3cc(-c4ccc(-c5sc(-c6cccs6)c6c5C(=O)c5c(CC(CC)CCCC)sc(CC(CC)CCCC)c5C6=O)s4)sc3c(-c3ccc(CC(CC)CCCC)s3)c3ccsc23)s1,,0.899,15.9,61.4,8.8,8.7765774,0.2661659090909086,8.0,8.8,,TT-Cl,,,,,,,,,,,,,-5.33,-3.48,,,,
45654,10.1002/aenm.202302252,10.1002/aenm.202302252,PBQx-TCl,PYIT1,PBQx-TCl,PYIT1,Cc1csc(-c2cc3c4nccnc4c4cc(-c5cc(C)c(-c6cc7c(-c8cc(Cl)c(C)s8)c8sccc8c(-c8cc(Cl)c(C)s8)c7s6)s5)sc4c3s2)c1,,0.925,23.88,78.05,17.24,17.240464499999998,0.0026943155452415,17.07,17.24,,,,,ITO/PEDOT:PSS/Active layer/PNDIT-F3N/Ag,conventional,PNDIT-F3N,PNDIT-F3N,PEDOT:PSS,PEDOT:PSS,,toluene,toluene,,,,,,,
45655,10.1002/aenm.202302252,10.1002/aenm.202302252,PBQx-TCl,PYIT2,PBQx-TCl,PYIT2,Cc1csc(-c2cc3c4nccnc4c4cc(-c5cc(C)c(-c6cc7c(-c8cc(Cl)c(C)s8)c8sccc8c(-c8cc(Cl)c(C)s8)c7s6)s5)sc4c3s2)c1,,0.938,24.61,79.66,18.39,18.388857788,0.0062110494834413,18.18,18.39,,,,,ITO/PEDOT:PSS/Active layer/PNDIT-F3N/Ag,conventional,PNDIT-F3N,PNDIT-F3N,PEDOT:PSS,PEDOT:PSS,,toluene,toluene,,,,,,,
45656,10.1002/aenm.202302252,10.1002/aenm.202302252,PBQx-TCl,PYIT3,PBQx-TCl,PYIT3,Cc1csc(-c2cc3c4nccnc4c4cc(-c5cc(C)c(-c6cc7c(-c8cc(Cl)c(C)s8)c8sccc8c(-c8cc(Cl)c(C)s8)c7s6)s5)sc4c3s2)c1,,0.931,24.18,76.04,17.12,17.117805432,0.012818738317758,16.93,17.12,,,,,ITO/PEDOT:PSS/Active layer/PNDIT-F3N/Ag,conventional,PNDIT-F3N,PNDIT-F3N,PEDOT:PSS,PEDOT:PSS,,toluene,toluene,,,,,,,
45657,10.1002/aenm.202302429,10.1002/aenm.202302429,J52-Cl,Y18,J52-Cl,Y18,CCCCCCCCC(CCCCCC)Cn1nc2c(-c3cccs3)c(F)c(F)c(-c3ccc(-c4cc5c(-c6cc(Cl)c(CC(CC)CCCC)s6)c6sccc6c(-c6cc(Cl)c(CC(CC)CCCC)s6)c5s4)s3)c2n1,CCc1c(/C=C2\C(=O)c3cc(F)c(F)cc3C2=C(C#N)C#N)sc2c1sc1c3c4nn(CC)nc4c4c5sc6c(CC)c(/C=C7\C(=O)c8cc(F)c(F)cc8C7=C(C#N)C#N)sc6c5n(CC)c4c3n(CC)c21,0.8,23.73,71.86,13.64,13.6419024,0.0139472140762501,13.42,13.64,,,,,ITO/PEDOT:PSS/active layer/electron transport layer/Al(Ag),conventional,,,PEDOT:PSS,,,,,,-5.39,-3.45,,-5.58,-3.98,
45658,10.1002/aenm.202302429,10.1002/aenm.202302429,PE52,Y18,PE52,Y18,,CCc1c(/C=C2\C(=O)c3cc(F)c(F)cc3C2=C(C#N)C#N)sc2c1sc1c3c4nn(CC)nc4c4c5sc6c(CC)c(/C=C7\C(=O)c8cc(F)c(F)cc8C7=C(C#N)C#N)sc6c5n(CC)c4c3n(CC)c21,0.83,26.26,74.02,16.13,16.13325116,0.0201559826410499,15.99,16.13,,,,,ITO/PEDOT:PSS/active layer/electron transport layer/Al(Ag),conventional,,,PEDOT:PSS,,,,,,,,,-5.58,-3.98,
45659,10.1002/aenm.202302429,10.1002/aenm.202302429,PE4,Y18,PE4,Y18,CCCCCCCCC(CCCCCC)Cn1nc2c(C3=CC4SC(c5cc6c(-c7cc(Cl)c(CC(CC)CCCC)s7)c7sccc7c(-c7cc(Cl)c(CC(CC)CCCC)s7)c6s5)=C(CCCCCC)C4S3)c(F)c(F)c(-c3cc4scc(CCCCCC)c4s3)c2n1,CCc1c(/C=C2\C(=O)c3cc(F)c(F)cc3C2=C(C#N)C#N)sc2c1sc1c3c4nn(CC)nc4c4c5sc6c(CC)c(/C=C7\C(=O)c8cc(F)c(F)cc8C7=C(C#N)C#N)sc6c5n(CC)c4c3n(CC)c21,0.85,26.83,74.88,17.08,17.0767584,0.0189789227166221,16.74,17.08,,,,,ITO/PEDOT:PSS/active layer/electron transport layer/Al(Ag),conventional,,,PEDOT:PSS,,,,,,,,,-5.58,-3.98,
45660,10.1002/aenm.202302429,10.1002/aenm.202302429,PE4,Y18,PE4,Y18,CCCCCCCCC(CCCCCC)Cn1nc2c(C3=CC4SC(c5cc6c(-c7cc(Cl)c(CC(CC)CCCC)s7)c7sccc7c(-c7cc(Cl)c(CC(CC)CCCC)s7)c6s5)=C(CCCCCC)C4S3)c(F)c(F)c(-c3cc4scc(CCCCCC)c4s3)c2n1,CCc1c(/C=C2\C(=O)c3cc(F)c(F)cc3C2=C(C#N)C#N)sc2c1sc1c3c4nn(CC)nc4c4c5sc6c(CC)c(/C=C7\C(=O)c8cc(F)c(F)cc8C7=C(C#N)C#N)sc6c5n(CC)c4c3n(CC)c21,0.84,26.78,74.96,16.87,16.86240192,0.0450390041493838,16.34,16.87,,,,,ITO/PEDOT:PSS/active layer/electron transport layer/Al(Ag),conventional,,,PEDOT:PSS,,,o-xylene,o-xylene,,,,,-5.58,-3.98,
45661,10.1002/aenm.202302429,10.1002/aenm.202302429,PE39,Y18,PE39,Y18,,CCc1c(/C=C2\C(=O)c3cc(F)c(F)cc3C2=C(C#N)C#N)sc2c1sc1c3c4nn(CC)nc4c4c5sc6c(CC)c(/C=C7\C(=O)c8cc(F)c(F)cc8C7=C(C#N)C#N)sc6c5n(CC)c4c3n(CC)c21,0.86,21.22,68.23,12.45,12.45142916,0.0114791967871542,12.26,12.45,,,,,ITO/PEDOT:PSS/active layer/electron transport layer/Al(Ag),conventional,,,PEDOT:PSS,,,,,,,,,-5.58,-3.98,
45664,10.1002/aenm.202302538,10.1002/aenm.202302538,PM6,Y7,PM6,Y7,COC(=O)C(C)(C)c1cc(C)cc(-c2sc3c4sc5cc(/C=C6/C(=O)c7cc(F)cc(c7)C(=O)/C6=C\c6cc(C(C)(C)C(=O)OC)c(-c7cc(C)cc(C(C)(C)C(=O)OC)c7)s6)sc5c4c(C(C)(C)C(=O)OC)ccc2-3)c1,CCCCCCCCCCCc1c(/C=C2\C(=O)c3cc(Cl)c(Cl)cc3C2=C(C#N)C#N)sc2c1sc1c3c4nsnc4c4c5sc6c(CCCCCCCCCCC)c(/C=C7\C(=O)c8cc(Cl)c(Cl)cc8C7=C(C#N)C#N)sc6c5n(CC(CC)CCCC)c4c3n(CC(CC)CCCC)c21,0.82,25.53,71.76,15.57,15.02266896,3.51529248554913,15.37,15.57,1:1.2,,,,ITO-glass/ZnO/PFN-Br/Active layer (?110 nm)/MoO3/Ag,inverted,ZnO/PFN-Br,ZnO/PFN-Br,MoO3/Ag,MoO3,110.0,o-xylene,o-xylene,100.0,-5.56,-3.65,,-5.72,-4.16,
45665,10.1002/aenm.202302538,10.1002/aenm.202302538,P2,Y7,P2,Y7,,CCCCCCCCCCCc1c(/C=C2\C(=O)c3cc(Cl)c(Cl)cc3C2=C(C#N)C#N)sc2c1sc1c3c4nsnc4c4c5sc6c(CCCCCCCCCCC)c(/C=C7\C(=O)c8cc(Cl)c(Cl)cc8C7=C(C#N)C#N)sc6c5n(CC(CC)CCCC)c4c3n(CC(CC)CCCC)c21,0.68,11.01,46.86,3.5,3.50831448,0.2375565714285749,3.1,3.5,,,,,ITO-glass/ZnO/PFN-Br/Active layer (?110 nm)/MoO3/Ag,inverted,ZnO/PFN-Br,ZnO/PFN-Br,MoO3/Ag,MoO3,110.0,o-xylene,o-xylene,100.0,,,,-5.72,-4.16,
45666,10.1002/aenm.202302538,10.1002/aenm.202302538,P1,Y7,P1,Y7,CCCCCCCCc1cc(-c2c(-c3cccs3)sc3c(-c4cc(CCCCCCCC)c(CCCCCCCC)s4)c(-c4ccc(-c5cccc6nsnc56)s4)sc23)sc1CCCCCCCC,CCCCCCCCCCCc1c(/C=C2\C(=O)c3cc(Cl)c(Cl)cc3C2=C(C#N)C#N)sc2c1sc1c3c4nsnc4c4c5sc6c(CCCCCCCCCCC)c(/C=C7\C(=O)c8cc(Cl)c(Cl)cc8C7=C(C#N)C#N)sc6c5n(CC(CC)CCCC)c4c3n(CC(CC)CCCC)c21,0.52,12.84,46.92,3.3,3.1327545600000004,5.068043636363619,2.8,3.3,,,,,ITO-glass/ZnO/PFN-Br/Active layer (?110 nm)/MoO3/Ag,inverted,ZnO/PFN-Br,ZnO/PFN-Br,MoO3/Ag,MoO3,110.0,o-xylene,o-xylene,100.0,,,,-5.72,-4.16,
45667,10.1002/aenm.202302538,10.1002/aenm.202302538,PM6,L8-BO,PM6,L8-BO,COC(=O)C(C)(C)c1cc(C)cc(-c2sc3c4sc5cc(/C=C6/C(=O)c7cc(F)cc(c7)C(=O)/C6=C\c6cc(C(C)(C)C(=O)OC)c(-c7cc(C)cc(C(C)(C)C(=O)OC)c7)s6)sc5c4c(C(C)(C)C(=O)OC)ccc2-3)c1,CCCCCCC(CCCC)Cc1c(/C=C2\C(=O)c3cc(F)c(F)cc3C2=C(C#N)C#N)sc2c1SC1c3c(c4c(c5nsnc35)c3sc5c(CC(CCCC)CCCCCC)c(/C=C6\C(=O)c7cc(F)c(F)cc7C6=C(C#N)C#N)sc5c3n4CC(CC)CCCC)N(CC(CC)CCCC)C21,0.85,27.76,71.74,16.52,16.9277704,2.4683438256658623,16.32,16.52,,,,,ITO-glass/ZnO/PFN-Br/Active layer (?115 nm)/MoO3/Ag,inverted,ZnO/PFN-Br,ZnO/PFN-Br,MoO3,MoO3,115.0,o-xylene,o-xylene,100.0,-5.56,-3.65,,-5.68,-3.9,
45669,10.1002/aenm.202302538,10.1002/aenm.202302538,PM6,Y7-BO,PM6,Y7-BO,COC(=O)C(C)(C)c1cc(C)cc(-c2sc3c4sc5cc(/C=C6/C(=O)c7cc(F)cc(c7)C(=O)/C6=C\c6cc(C(C)(C)C(=O)OC)c(-c7cc(C)cc(C(C)(C)C(=O)OC)c7)s6)sc5c4c(C(C)(C)C(=O)OC)ccc2-3)c1,,0.85,26.73,71.93,16.31,16.34285565,0.2014448191293801,16.01,16.31,,,,,ITO-glass/ZnO/PFN-Br/Active layer (?115 nm)/MoO3/Ag,inverted,ZnO/PFN-Br,ZnO/PFN-Br,MoO3,MoO3,115.0,o-xylene,o-xylene,100.0,-5.56,-3.65,,,,
45675,10.1002/aenm.202302731,10.1002/aenm.202302731,T6,N3,T6,N3,,CCCCCCCCCCCC1=C(/C=C2\C(=O)C3=CC(F)=C(F)C=C3C2=C(C#N)C#N)SC2=C1SC1=C2N(CCC(CC)CCCC)C2=C1C1=NSN=C1C1=C2N(CCC(CC)CCCC)C2=C1SC1=C2SC(/C=C2\C(=O)C3=CC(F)=C(F)C=C3C2=C(C#N)C#N)=C1CCCCCCCCCCC,0.834,25.72,69.1,14.8,14.822281679999998,0.1505518918918729,14.7,14.8,,,,,ITO/PEDOT:PSS/T6:N3/phen-NaDPO/Ag,conventional,phen-NaDPO,phen-NaDPO,PEDOT:PSS,PEDOT:PSS,,FB,FB,,,,,-5.64,-3.86,
45676,10.1002/aenm.202302731,10.1002/aenm.202302731,T6,N3,T6,N3,,CCCCCCCCCCCC1=C(/C=C2\C(=O)C3=CC(F)=C(F)C=C3C2=C(C#N)C#N)SC2=C1SC1=C2N(CCC(CC)CCCC)C2=C1C1=NSN=C1C1=C2N(CCC(CC)CCCC)C2=C1SC1=C2SC(/C=C2\C(=O)C3=CC(F)=C(F)C=C3C2=C(C#N)C#N)=C1CCCCCCCCCCC,0.846,25.81,74.3,16.2,16.22359818,0.1456677777777806,15.8,16.2,,,,,ITO/PEDOT:PSS/T6:N3/phen-NaDPO/Ag,conventional,phen-NaDPO,phen-NaDPO,PEDOT:PSS,PEDOT:PSS,,CB,chlorobenzene,,,,,-5.64,-3.86,
45677,10.1002/aenm.202302731,10.1002/aenm.202302731,T6,N3,T6,N3,,CCCCCCCCCCCC1=C(/C=C2\C(=O)C3=CC(F)=C(F)C=C3C2=C(C#N)C#N)SC2=C1SC1=C2N(CCC(CC)CCCC)C2=C1C1=NSN=C1C1=C2N(CCC(CC)CCCC)C2=C1SC1=C2SC(/C=C2\C(=O)C3=CC(F)=C(F)C=C3C2=C(C#N)C#N)=C1CCCCCCCCCCC,0.836,25.82,70.7,15.3,15.26096264,0.2551461437908498,15.2,15.3,,,,,ITO/PEDOT:PSS/T6:N3/phen-NaDPO/Ag,conventional,phen-NaDPO,phen-NaDPO,PEDOT:PSS,PEDOT:PSS,,BB,,,,,,-5.64,-3.86,
45678,10.1002/aenm.202302731,10.1002/aenm.202302731,T6,N3,T6,N3,,CCCCCCCCCCCC1=C(/C=C2\C(=O)C3=CC(F)=C(F)C=C3C2=C(C#N)C#N)SC2=C1SC1=C2N(CCC(CC)CCCC)C2=C1C1=NSN=C1C1=C2N(CCC(CC)CCCC)C2=C1SC1=C2SC(/C=C2\C(=O)C3=CC(F)=C(F)C=C3C2=C(C#N)C#N)=C1CCCCCCCCCCC,0.834,25.91,69.9,15.2,15.104649060000002,0.6273088157894583,15.2,15.2,,,,,ITO/PEDOT:PSS/T6:N3/phen-NaDPO/Ag,conventional,phen-NaDPO,phen-NaDPO,PEDOT:PSS,PEDOT:PSS,,IB,IB,,,,,-5.64,-3.86,
45679,10.1002/aenm.202302932,10.1002/aenm.202302932,PM6,Y6,PM6,Y6,COC(=O)C(C)(C)c1cc(C)cc(-c2sc3c4sc5cc(/C=C6/C(=O)c7cc(F)cc(c7)C(=O)/C6=C\c6cc(C(C)(C)C(=O)OC)c(-c7cc(C)cc(C(C)(C)C(=O)OC)c7)s6)sc5c4c(C(C)(C)C(=O)OC)ccc2-3)c1,CCCCCCCCCCCc1c(/C=C2\C(=O)c3cc(F)c(F)cc3C2=C(C#N)C#N)sc2c1sc1c3c4nsnc4c4c5sc6c(CCCCCCCCCCC)c(/C=C7\C(=O)c8cc(F)c(F)cc8C7=C(C#N)C#N)sc6c5n(CC(CC)CCCC)c4c3n(CC(CC)CCCC)c21,0.323,24.74,38.37,3.06,3.0661543739999995,0.2011233333333139,2.21,3.06,,,,,,,Bare-ITO,,,,,,,,-5.56,-3.65,,-5.65,-4.09,
45680,10.1002/aenm.202302932,10.1002/aenm.202302932,PM6,Y6,PM6,Y6,COC(=O)C(C)(C)c1cc(C)cc(-c2sc3c4sc5cc(/C=C6/C(=O)c7cc(F)cc(c7)C(=O)/C6=C\c6cc(C(C)(C)C(=O)OC)c(-c7cc(C)cc(C(C)(C)C(=O)OC)c7)s6)sc5c4c(C(C)(C)C(=O)OC)ccc2-3)c1,CCCCCCCCCCCc1c(/C=C2\C(=O)c3cc(F)c(F)cc3C2=C(C#N)C#N)sc2c1sc1c3c4nsnc4c4c5sc6c(CCCCCCCCCCC)c(/C=C7\C(=O)c8cc(F)c(F)cc8C7=C(C#N)C#N)sc6c5n(CC(CC)CCCC)c4c3n(CC(CC)CCCC)c21,0.821,26.55,71.03,15.48,15.482799764999998,0.0180863372092837,14.89,15.48,,,,,inverted,BHJ,SnO2,SnO2,MoO3,,,,,,-5.56,-3.65,,-5.65,-4.09,
45681,10.1002/aenm.202302932,10.1002/aenm.202302932,PM6,Y6,PM6,Y6,COC(=O)C(C)(C)c1cc(C)cc(-c2sc3c4sc5cc(/C=C6/C(=O)c7cc(F)cc(c7)C(=O)/C6=C\c6cc(C(C)(C)C(=O)OC)c(-c7cc(C)cc(C(C)(C)C(=O)OC)c7)s6)sc5c4c(C(C)(C)C(=O)OC)ccc2-3)c1,CCCCCCCCCCCc1c(/C=C2\C(=O)c3cc(F)c(F)cc3C2=C(C#N)C#N)sc2c1sc1c3c4nsnc4c4c5sc6c(CCCCCCCCCCC)c(/C=C7\C(=O)c8cc(F)c(F)cc8C7=C(C#N)C#N)sc6c5n(CC(CC)CCCC)c4c3n(CC(CC)CCCC)c21,0.789,26.78,59.37,12.54,12.544536654000002,0.0361774641148522,11.83,12.54,,,,,inverted,BHJ,Phen-NaDPO,Phen-NaDPO,MoO3,,,,,,-5.56,-3.65,,-5.65,-4.09,
45682,10.1002/aenm.202302932,10.1002/aenm.202302932,PM6,Y6,PM6,Y6,COC(=O)C(C)(C)c1cc(C)cc(-c2sc3c4sc5cc(/C=C6/C(=O)c7cc(F)cc(c7)C(=O)/C6=C\c6cc(C(C)(C)C(=O)OC)c(-c7cc(C)cc(C(C)(C)C(=O)OC)c7)s6)sc5c4c(C(C)(C)C(=O)OC)ccc2-3)c1,CCCCCCCCCCCc1c(/C=C2\C(=O)c3cc(F)c(F)cc3C2=C(C#N)C#N)sc2c1sc1c3c4nsnc4c4c5sc6c(CCCCCCCCCCC)c(/C=C7\C(=O)c8cc(F)c(F)cc8C7=C(C#N)C#N)sc6c5n(CC(CC)CCCC)c4c3n(CC(CC)CCCC)c21,0.824,27.64,74.93,17.06,17.065577248,0.0326919577960233,16.72,17.06,,,,,inverted,BHJ,SnO2/Phen-NaDPO,SnO2/Phen-NaDPO,MoO3,,,,,,-5.56,-3.65,,-5.65,-4.09,
45683,10.1002/aenm.202302932,10.1002/aenm.202302932,PM6,L8-BO,PM6,L8-BO,COC(=O)C(C)(C)c1cc(C)cc(-c2sc3c4sc5cc(/C=C6/C(=O)c7cc(F)cc(c7)C(=O)/C6=C\c6cc(C(C)(C)C(=O)OC)c(-c7cc(C)cc(C(C)(C)C(=O)OC)c7)s6)sc5c4c(C(C)(C)C(=O)OC)ccc2-3)c1,CCCCCCC(CCCC)Cc1c(/C=C2\C(=O)c3cc(F)c(F)cc3C2=C(C#N)C#N)sc2c1SC1c3c(c4c(c5nsnc35)c3sc5c(CC(CCCC)CCCCCC)c(/C=C6\C(=O)c7cc(F)c(F)cc7C6=C(C#N)C#N)sc5c3n4CC(CC)CCCC)N(CC(CC)CCCC)C21,0.871,26.07,73.71,16.73,16.737307587,0.043679539748952,16.18,16.73,,,,,inverted,BHJ,SnO2,SnO2,MoO3,,,,,,-5.56,-3.65,,-5.68,-3.9,
45684,10.1002/aenm.202302932,10.1002/aenm.202302932,PM6,L8-BO,PM6,L8-BO,COC(=O)C(C)(C)c1cc(C)cc(-c2sc3c4sc5cc(/C=C6/C(=O)c7cc(F)cc(c7)C(=O)/C6=C\c6cc(C(C)(C)C(=O)OC)c(-c7cc(C)cc(C(C)(C)C(=O)OC)c7)s6)sc5c4c(C(C)(C)C(=O)OC)ccc2-3)c1,CCCCCCC(CCCC)Cc1c(/C=C2\C(=O)c3cc(F)c(F)cc3C2=C(C#N)C#N)sc2c1SC1c3c(c4c(c5nsnc35)c3sc5c(CC(CCCC)CCCCCC)c(/C=C6\C(=O)c7cc(F)c(F)cc7C6=C(C#N)C#N)sc5c3n4CC(CC)CCCC)N(CC(CC)CCCC)C21,0.875,26.47,79.04,18.31,18.306652,0.018285090114686,17.97,18.31,,,,,inverted,BHJ,SnO2/Phen-NaDPO,SnO2/Phen-NaDPO,MoO3,,,,,,-5.56,-3.65,,-5.68,-3.9,
45685,10.1002/aenm.202303354,10.1002/aenm.202303354,PM6,BTP-eC9,PM6,BTP-eC9,COC(=O)C(C)(C)c1cc(C)cc(-c2sc3c4sc5cc(/C=C6/C(=O)c7cc(F)cc(c7)C(=O)/C6=C\c6cc(C(C)(C)C(=O)OC)c(-c7cc(C)cc(C(C)(C)C(=O)OC)c7)s6)sc5c4c(C(C)(C)C(=O)OC)ccc2-3)c1,CCCCCCCCCc1c(C=C2C(=O)c3cc(Cl)c(Cl)cc3C2=C(C#N)C#N)sc2c1sc1c3c4nsnc4c4c5sc6c(CCCCCCCCC)c(C=C7C(=O)c8cc(Cl)c(Cl)cc8C7=C(C#N)C#N)sc6c5n(CC(CCCC)CCCCCC)c4c3n(CC(CCCC)CCCCCC)c21,0.836,27.61,74.9,17.29,17.28838804,0.0093230769230664,17.21,17.29,,,,,ITO/PEDOT:PSS/PM6:BTP-eC9/PNDIT-F3N/Ag,conventional,PNDIT-F3N,,PEDOT:PSS,PEDOT:PSS,,,,,-5.56,-3.65,,-5.68,-3.9,
45686,10.1002/aenm.202303354,10.1002/aenm.202303354,PM6,BTP-eC9,PM6,BTP-eC9,COC(=O)C(C)(C)c1cc(C)cc(-c2sc3c4sc5cc(/C=C6/C(=O)c7cc(F)cc(c7)C(=O)/C6=C\c6cc(C(C)(C)C(=O)OC)c(-c7cc(C)cc(C(C)(C)C(=O)OC)c7)s6)sc5c4c(C(C)(C)C(=O)OC)ccc2-3)c1,CCCCCCCCCc1c(C=C2C(=O)c3cc(Cl)c(Cl)cc3C2=C(C#N)C#N)sc2c1sc1c3c4nsnc4c4c5sc6c(CCCCCCCCC)c(C=C7C(=O)c8cc(Cl)c(Cl)cc8C7=C(C#N)C#N)sc6c5n(CC(CCCC)CCCCCC)c4c3n(CC(CCCC)CCCCCC)c21,0.84,28.42,76.0,18.17,18.143328,0.14679141441938,18.11,18.17,,,,,"ITO/3,6-Cl-2PACz/PM6:BTP-eC9/PNDIT-F3N/Ag",conventional,PNDIT-F3N,,"3,6-Cl-2PACz","3,6-Cl-2PACz",,,,,-5.56,-3.65,,-5.68,-3.9,
45687,10.1002/aenm.202303354,10.1002/aenm.202303354,PM6,BTP-eC9,PM6,BTP-eC9,COC(=O)C(C)(C)c1cc(C)cc(-c2sc3c4sc5cc(/C=C6/C(=O)c7cc(F)cc(c7)C(=O)/C6=C\c6cc(C(C)(C)C(=O)OC)c(-c7cc(C)cc(C(C)(C)C(=O)OC)c7)s6)sc5c4c(C(C)(C)C(=O)OC)ccc2-3)c1,CCCCCCCCCc1c(C=C2C(=O)c3cc(Cl)c(Cl)cc3C2=C(C#N)C#N)sc2c1sc1c3c4nsnc4c4c5sc6c(CCCCCCCCC)c(C=C7C(=O)c8cc(Cl)c(Cl)cc8C7=C(C#N)C#N)sc6c5n(CC(CCCC)CCCCCC)c4c3n(CC(CCCC)CCCCCC)c21,0.842,28.69,77.17,18.67,18.641941466,0.1502867380824824,18.53,18.67,,,,,"ITO/4,5-Cl-2PACz/PM6:BTP-eC9/PNDIT-F3N/Ag",conventional,PNDIT-F3N,,"4,5-Cl-2PACz","4,5-Cl-2PACz",,,,,-5.56,-3.65,,-5.68,-3.9,
45688,10.1002/aenm.202303605,10.1002/aenm.202303605,PBQx-TF,FICC-EH,PBQx-TF,FICC-EH,CCCCCCC(CCCC)Cc1csc(-c2cc3c(s2)-c2sc(-c4cc(CC(CCCC)CCCCCC)c(-c5cc6c(-c7cc(F)c(CC(CC)CCCC)s7)c7sccc7c(-c7cc(F)c(CC(CC)CCCC)s7)c6s5)s4)cc2[C@H]2N=CC=N[C@H]32)c1,,1.04,15.8,63.6,10.4,10.450752,0.4880000000000097,9.69,10.4,,,,,ITO/PEDOT:PSS/active layer/PDINN/Ag,conventional,PDINN,PDINN,PEDOT:PSS,PEDOT:PSS,,,,,-5.41,-2.82,,,,
45689,10.1002/aenm.202303605,10.1002/aenm.202303605,PBQx-TF,FICC-BO,PBQx-TF,FICC-BO,CCCCCCC(CCCC)Cc1csc(-c2cc3c(s2)-c2sc(-c4cc(CC(CCCC)CCCCCC)c(-c5cc6c(-c7cc(F)c(CC(CC)CCCC)s7)c7sccc7c(-c7cc(F)c(CC(CC)CCCC)s7)c6s5)s4)cc2[C@H]2N=CC=N[C@H]32)c1,,1.04,16.8,68.5,12.0,11.96832,0.2639999999999975,11.8,12.0,,,,,ITO/PEDOT:PSS/active layer/PDINN/Ag,conventional,PDINN,PDINN,PEDOT:PSS,PEDOT:PSS,,,,,-5.41,-2.82,,,,
45690,10.1002/aenm.202303661,10.1002/aenm.202303661,PM6,Y6,PM6,Y6,COC(=O)C(C)(C)c1cc(C)cc(-c2sc3c4sc5cc(/C=C6/C(=O)c7cc(F)cc(c7)C(=O)/C6=C\c6cc(C(C)(C)C(=O)OC)c(-c7cc(C)cc(C(C)(C)C(=O)OC)c7)s6)sc5c4c(C(C)(C)C(=O)OC)ccc2-3)c1,CCCCCCCCCCCc1c(/C=C2\C(=O)c3cc(F)c(F)cc3C2=C(C#N)C#N)sc2c1sc1c3c4nsnc4c4c5sc6c(CCCCCCCCCCC)c(/C=C7\C(=O)c8cc(F)c(F)cc8C7=C(C#N)C#N)sc6c5n(CC(CC)CCCC)c4c3n(CC(CC)CCCC)c21,0.846,26.7,71.2,16.1,16.082798399999998,0.1068422360248663,15.7,16.1,,w/o,,,ITO/PEDOT:PSS/PM6:Y6/PNDIT-F3N/Ag,conventional,PNDIT-F3N,PNDIT-F3N,PEDOT:PSS,PEDOT:PSS,,,,,-5.56,-3.65,,-5.65,-4.09,
45691,10.1002/aenm.202303661,10.1002/aenm.202303661,PM6,Y6,PM6,Y6,COC(=O)C(C)(C)c1cc(C)cc(-c2sc3c4sc5cc(/C=C6/C(=O)c7cc(F)cc(c7)C(=O)/C6=C\c6cc(C(C)(C)C(=O)OC)c(-c7cc(C)cc(C(C)(C)C(=O)OC)c7)s6)sc5c4c(C(C)(C)C(=O)OC)ccc2-3)c1,CCCCCCCCCCCc1c(/C=C2\C(=O)c3cc(F)c(F)cc3C2=C(C#N)C#N)sc2c1sc1c3c4nsnc4c4c5sc6c(CCCCCCCCCCC)c(/C=C7\C(=O)c8cc(F)c(F)cc8C7=C(C#N)C#N)sc6c5n(CC(CC)CCCC)c4c3n(CC(CC)CCCC)c21,0.854,26.9,78.6,18.1,18.0564636,0.2405325966850867,17.8,18.1,,2T,2T,,ITO/PEDOT:PSS/PM6:Y6/PNDIT-F3N/Ag,conventional,PNDIT-F3N,PNDIT-F3N,PEDOT:PSS,PEDOT:PSS,,,,,-5.56,-3.65,,-5.65,-4.09,
45692,10.1002/aenm.202303661,10.1002/aenm.202303661,PM6,Y6,PM6,Y6,COC(=O)C(C)(C)c1cc(C)cc(-c2sc3c4sc5cc(/C=C6/C(=O)c7cc(F)cc(c7)C(=O)/C6=C\c6cc(C(C)(C)C(=O)OC)c(-c7cc(C)cc(C(C)(C)C(=O)OC)c7)s6)sc5c4c(C(C)(C)C(=O)OC)ccc2-3)c1,CCCCCCCCCCCc1c(/C=C2\C(=O)c3cc(F)c(F)cc3C2=C(C#N)C#N)sc2c1sc1c3c4nsnc4c4c5sc6c(CCCCCCCCCCC)c(/C=C7\C(=O)c8cc(F)c(F)cc8C7=C(C#N)C#N)sc6c5n(CC(CC)CCCC)c4c3n(CC(CC)CCCC)c21,0.834,26.8,76.8,17.2,17.165721599999998,0.1992930232558232,16.8,17.2,,4T,4T,,ITO/PEDOT:PSS/PM6:Y6/PNDIT-F3N/Ag,conventional,PNDIT-F3N,PNDIT-F3N,PEDOT:PSS,PEDOT:PSS,,,,,-5.56,-3.65,,-5.65,-4.09,
45696,10.1002/aenm.202303756,10.1002/aenm.202303756,PBDB-T,L8-CBIC-Cl,PBDB-T,L8-CBIC-Cl,CCCCC(CC)Cc1ccc(-c2c3cc(-c4ccc(-c5sc(-c6cccs6)c6c5C(=O)c5c(CC(CC)CCCC)sc(CC(CC)CCCC)c5C6=O)s4)sc3c(-c3ccc(CC(CC)CCCC)s3)c3ccsc23)s1,,0.87,22.72,72.34,14.36,14.299013759999998,0.4246952646239684,,,,,,,ITO/PEDOT:PSS/active layer/PDINN/Ag,conventional,PDINN,PDINN,PEDOT:PSS,PEDOT:PSS,,,,,-5.33,-3.48,,,,
45698,10.1002/aenm.202303756,10.1002/aenm.202303756,PBDB-T,Y18-F,PBDB-T,Y18-F,CCCCC(CC)Cc1ccc(-c2c3cc(-c4ccc(-c5sc(-c6cccs6)c6c5C(=O)c5c(CC(CC)CCCC)sc(CC(CC)CCCC)c5C6=O)s4)sc3c(-c3ccc(CC(CC)CCCC)s3)c3ccsc23)s1,,0.83,26.08,67.82,14.49,14.680588479999995,1.315310420979966,,,1:1.3:0.2,,,,ITO/PEDOT:PSS/active layer/PDINN/Ag,conventional,PDINN,PDINN,PEDOT:PSS,PEDOT:PSS,,,,,-5.33,-3.48,,,,
45699,10.1002/aenm.202303756,10.1002/aenm.202303756,D18,L8-CBIC-Cl,D18,L8-CBIC-Cl,CCCCCCC(CCCC)Cc1csc(-c2cc3c4nsnc4c4cc(-c5cc(CC(CCCC)CCCCCC)c(-c6cc7c(-c8cc(F)c(CC(CC)CCCC)s8)c8sccc8c(-c8cc(F)c(CC(CC)CCCC)s8)c7s6)s5)sc4c3s2)c1,,0.97,20.52,55.15,11.01,10.9772766,0.2972152588555865,,,,,,,ITO/PEDOT:PSS/active layer/PDINN/Ag,conventional,PDINN,PDINN,PEDOT:PSS,PEDOT:PSS,,,,,-5.51,-2.77,,,,
45700,10.1002/aenm.202303756,10.1002/aenm.202303756,D18,Y6,D18,Y6,CCCCCCC(CCCC)Cc1csc(-c2cc3c4nsnc4c4cc(-c5cc(CC(CCCC)CCCCCC)c(-c6cc7c(-c8cc(F)c(CC(CC)CCCC)s8)c8sccc8c(-c8cc(F)c(CC(CC)CCCC)s8)c7s6)s5)sc4c3s2)c1,CCCCCCCCCCCc1c(/C=C2\C(=O)c3cc(F)c(F)cc3C2=C(C#N)C#N)sc2c1sc1c3c4nsnc4c4c5sc6c(CCCCCCCCCCC)c(/C=C7\C(=O)c8cc(F)c(F)cc8C7=C(C#N)C#N)sc6c5n(CC(CC)CCCC)c4c3n(CC(CC)CCCC)c21,0.86,26.91,74.82,17.22,17.315293319999995,0.5533874564459705,,,,,,,ITO/PEDOT:PSS/active layer/PDINN/Ag,conventional,PDINN,PDINN,PEDOT:PSS,PEDOT:PSS,,,,,-5.51,-2.77,,-5.65,-4.09,
45702,10.1002/aenm.202303756,10.1002/aenm.202303756,D18,BTP-eC9-4F,D18,BTP-eC9-4F,CCCCCCC(CCCC)Cc1csc(-c2cc3c4nsnc4c4cc(-c5cc(CC(CCCC)CCCCCC)c(-c6cc7c(-c8cc(F)c(CC(CC)CCCC)s8)c8sccc8c(-c8cc(F)c(CC(CC)CCCC)s8)c7s6)s5)sc4c3s2)c1,CCCCCCCCCc1c(/C=C2\C(=O)c3cc(F)c(F)cc3C2=C(C#N)C#N)sc2c1sc1c3c4nsnc4c4c5sc6c(CCCCCCCCC)c(/C=C7\C(=O)c8cc(F)c(F)cc8C7=C(C#N)C#N)sc6c5n(CC(CCCC)CCCCCC)c4c3n(CC(CCCC)CCCCCC)c21,0.86,27.15,75.26,17.61,17.572457399999998,0.2131890971039288,,,,,,,ITO/PEDOT:PSS/active layer/PDINN/Ag,conventional,PDINN,PDINN,PEDOT:PSS,PEDOT:PSS,,,,,-5.51,-2.77,,,,
45704,10.1002/aenm.202303756,10.1002/aenm.202303756,D18,L8-BO,D18,L8-BO,CCCCCCC(CCCC)Cc1csc(-c2cc3c4nsnc4c4cc(-c5cc(CC(CCCC)CCCCCC)c(-c6cc7c(-c8cc(F)c(CC(CC)CCCC)s8)c8sccc8c(-c8cc(F)c(CC(CC)CCCC)s8)c7s6)s5)sc4c3s2)c1,CCCCCCC(CCCC)Cc1c(/C=C2\C(=O)c3cc(F)c(F)cc3C2=C(C#N)C#N)sc2c1SC1c3c(c4c(c5nsnc35)c3sc5c(CC(CCCC)CCCCCC)c(/C=C6\C(=O)c7cc(F)c(F)cc7C6=C(C#N)C#N)sc5c3n4CC(CC)CCCC)N(CC(CC)CCCC)C21,0.91,25.69,77.37,18.07,18.08748123,0.0967417266187124,,,,,,,ITO/PEDOT:PSS/active layer/PDINN/Ag,conventional,PDINN,PDINN,PEDOT:PSS,PEDOT:PSS,,,,,-5.51,-2.77,,-5.68,-3.9,
45706,10.1002/aenm.202303785,10.1002/aenm.202303785,PM6,S9,PM6,S9,COC(=O)C(C)(C)c1cc(C)cc(-c2sc3c4sc5cc(/C=C6/C(=O)c7cc(F)cc(c7)C(=O)/C6=C\c6cc(C(C)(C)C(=O)OC)c(-c7cc(C)cc(C(C)(C)C(=O)OC)c7)s6)sc5c4c(C(C)(C)C(=O)OC)ccc2-3)c1,,0.85,26.89,77.04,17.61,17.6086476,0.007679727427588,17.42,17.61,1:1.2,DIO,DIO,,conventional,conventional,,,PEDOT:PSS,PEDOT:PSS,,,,,-5.56,-3.65,,,,
45710,10.1002/aenm.202303799,10.1002/aenm.202303799,D18,N4,D18,N4,CCCCCCC(CCCC)Cc1csc(-c2cc3c4nsnc4c4cc(-c5cc(CC(CCCC)CCCCCC)c(-c6cc7c(-c8cc(F)c(CC(CC)CCCC)s8)c8sccc8c(-c8cc(F)c(CC(CC)CCCC)s8)c7s6)s5)sc4c3s2)c1,CCCCCCCCN1C(=O)c2cc(-c3ccc(C=C4C(=O)c5ccccc5C4=O)s3)c3c4c(cc(-c5ccc(C=C6C(=O)c7ccccc7C6=O)s5)c(c24)C1=O)C(=O)N(CCCCCCCC)C3=O,0.86,23.9,74.8,15.5,15.374392,0.8103741935483968,15.3,15.5,1:1.5,,,,conventional,conventional,PDINN,PDINN,PEDOT:PSS,PEDOT:PSS,,chloroform,chloroform,,-5.51,-2.77,,-5.54,-3.67,
45711,10.1002/aenm.202303799,10.1002/aenm.202303799,D18,L8-BO,D18,L8-BO,CCCCCCC(CCCC)Cc1csc(-c2cc3c4nsnc4c4cc(-c5cc(CC(CCCC)CCCCCC)c(-c6cc7c(-c8cc(F)c(CC(CC)CCCC)s8)c8sccc8c(-c8cc(F)c(CC(CC)CCCC)s8)c7s6)s5)sc4c3s2)c1,CCCCCCC(CCCC)Cc1c(/C=C2\C(=O)c3cc(F)c(F)cc3C2=C(C#N)C#N)sc2c1SC1c3c(c4c(c5nsnc35)c3sc5c(CC(CCCC)CCCCCC)c(/C=C6\C(=O)c7cc(F)c(F)cc7C6=C(C#N)C#N)sc5c3n4CC(CC)CCCC)N(CC(CC)CCCC)C21,0.91,24.1,76.4,16.7,16.755284000000003,0.3310419161676879,16.4,16.7,1:1.5,,,,conventional,conventional,PDINN,PDINN,PEDOT:PSS,PEDOT:PSS,,chloroform,chloroform,,-5.51,-2.77,,-5.68,-3.9,
45712,10.1002/aenm.202303799,10.1002/aenm.202303799,D18,BTP-eC9,D18,BTP-eC9,CCCCCCC(CCCC)Cc1csc(-c2cc3c4nsnc4c4cc(-c5cc(CC(CCCC)CCCCCC)c(-c6cc7c(-c8cc(F)c(CC(CC)CCCC)s8)c8sccc8c(-c8cc(F)c(CC(CC)CCCC)s8)c7s6)s5)sc4c3s2)c1,CCCCCCCCCc1c(C=C2C(=O)c3cc(Cl)c(Cl)cc3C2=C(C#N)C#N)sc2c1sc1c3c4nsnc4c4c5sc6c(CCCCCCCCC)c(C=C7C(=O)c8cc(Cl)c(Cl)cc8C7=C(C#N)C#N)sc6c5n(CC(CCCC)CCCCCC)c4c3n(CC(CCCC)CCCCCC)c21,0.87,25.8,75.5,16.9,16.94673,0.2765088757396459,16.8,16.9,1:1.5,,,,conventional,conventional,PDINN,PDINN,PEDOT:PSS,PEDOT:PSS,,chloroform,chloroform,,-5.51,-2.77,,-5.68,-3.9,
45713,10.1002/aenm.202303799,10.1002/aenm.202303799,D18,N4,D18,N4,CCCCCCC(CCCC)Cc1csc(-c2cc3c4nsnc4c4cc(-c5cc(CC(CCCC)CCCCCC)c(-c6cc7c(-c8cc(F)c(CC(CC)CCCC)s8)c8sccc8c(-c8cc(F)c(CC(CC)CCCC)s8)c7s6)s5)sc4c3s2)c1,CCCCCCCCN1C(=O)c2cc(-c3ccc(C=C4C(=O)c5ccccc5C4=O)s3)c3c4c(cc(-c5ccc(C=C6C(=O)c7ccccc7C6=O)s5)c(c24)C1=O)C(=O)N(CCCCCCCC)C3=O,0.87,24.9,77.4,16.8,16.767162,0.1954642857142958,16.6,16.8,1:1.5,DBCl,DBCl,,conventional,conventional,PDINN,PDINN,PEDOT:PSS,PEDOT:PSS,,chloroform,chloroform,,-5.51,-2.77,,-5.54,-3.67,
45714,10.1002/aenm.202303799,10.1002/aenm.202303799,D18,BTP-eC9,D18,BTP-eC9,CCCCCCC(CCCC)Cc1csc(-c2cc3c4nsnc4c4cc(-c5cc(CC(CCCC)CCCCCC)c(-c6cc7c(-c8cc(F)c(CC(CC)CCCC)s8)c8sccc8c(-c8cc(F)c(CC(CC)CCCC)s8)c7s6)s5)sc4c3s2)c1,CCCCCCCCCc1c(C=C2C(=O)c3cc(Cl)c(Cl)cc3C2=C(C#N)C#N)sc2c1sc1c3c4nsnc4c4c5sc6c(CCCCCCCCC)c(C=C7C(=O)c8cc(Cl)c(Cl)cc8C7=C(C#N)C#N)sc6c5n(CC(CCCC)CCCCCC)c4c3n(CC(CCCC)CCCCCC)c21,0.86,27.3,75.5,17.8,17.725890000000003,0.4163483146067273,17.5,17.8,1:1.5,DBCl,DBCl,,conventional,conventional,PDINN,PDINN,PEDOT:PSS,PEDOT:PSS,,chloroform,chloroform,,-5.51,-2.77,,-5.68,-3.9,
45715,10.1002/aenm.202303799,10.1002/aenm.202303799,D18,BTP-eC9,D18,BTP-eC9,CCCCCCC(CCCC)Cc1csc(-c2cc3c4nsnc4c4cc(-c5cc(CC(CCCC)CCCCCC)c(-c6cc7c(-c8cc(F)c(CC(CC)CCCC)s8)c8sccc8c(-c8cc(F)c(CC(CC)CCCC)s8)c7s6)s5)sc4c3s2)c1,CCCCCCCCCc1c(C=C2C(=O)c3cc(Cl)c(Cl)cc3C2=C(C#N)C#N)sc2c1sc1c3c4nsnc4c4c5sc6c(CCCCCCCCC)c(C=C7C(=O)c8cc(Cl)c(Cl)cc8C7=C(C#N)C#N)sc6c5n(CC(CCCC)CCCCCC)c4c3n(CC(CCCC)CCCCCC)c21,0.87,27.7,77.1,18.5,18.580329,0.4342108108108052,18.2,18.5,1:1.5,"DBCl, N-DMBI","DBCl, N-DMBI",N-DMBI: 0.01%,conventional,conventional,PDINN,PDINN,PEDOT:PSS,PEDOT:PSS,,chloroform,chloroform,,-5.51,-2.77,,-5.68,-3.9,
45716,10.1002/aenm.202303872,10.1002/aenm.202303872,D18,MYT,D18,MYT,CCCCCCC(CCCC)Cc1csc(-c2cc3c4nsnc4c4cc(-c5cc(CC(CCCC)CCCCCC)c(-c6cc7c(-c8cc(F)c(CC(CC)CCCC)s8)c8sccc8c(-c8cc(F)c(CC(CC)CCCC)s8)c7s6)s5)sc4c3s2)c1,,0.93,24.15,74.0,16.53,16.62003,0.544646098003622,16.3,16.53,,,,,conventional,conventional,,,,,,chloroform,chloroform,,-5.51,-2.77,,,,
45717,10.1002/aenm.202303872,10.1002/aenm.202303872,D18,DYT,D18,DYT,CCCCCCC(CCCC)Cc1csc(-c2cc3c4nsnc4c4cc(-c5cc(CC(CCCC)CCCCCC)c(-c6cc7c(-c8cc(F)c(CC(CC)CCCC)s8)c8sccc8c(-c8cc(F)c(CC(CC)CCCC)s8)c7s6)s5)sc4c3s2)c1,,0.948,24.16,75.0,17.2,17.17776,0.1293023255813955,17.14,17.2,,,,,conventional,conventional,,,,,,chloroform,chloroform,,-5.51,-2.77,,,,
45718,10.1002/aenm.202303872,10.1002/aenm.202303872,D18,TYT-L,D18,TYT-L,CCCCCCC(CCCC)Cc1csc(-c2cc3c4nsnc4c4cc(-c5cc(CC(CCCC)CCCCCC)c(-c6cc7c(-c8cc(F)c(CC(CC)CCCC)s8)c8sccc8c(-c8cc(F)c(CC(CC)CCCC)s8)c7s6)s5)sc4c3s2)c1,,0.968,24.19,75.0,17.47,17.56194,0.5262736119061306,17.33,17.47,,,,,conventional,conventional,,,,,,chloroform,chloroform,,-5.51,-2.77,,,,
45719,10.1002/aenm.202303872,10.1002/aenm.202303872,D18,TYT-S,D18,TYT-S,CCCCCCC(CCCC)Cc1csc(-c2cc3c4nsnc4c4cc(-c5cc(CC(CCCC)CCCCCC)c(-c6cc7c(-c8cc(F)c(CC(CC)CCCC)s8)c8sccc8c(-c8cc(F)c(CC(CC)CCCC)s8)c7s6)s5)sc4c3s2)c1,,0.964,25.18,77.0,18.61,18.6906104,0.4331563675443183,18.48,18.61,,,,,conventional,conventional,,,,,,chloroform,chloroform,,-5.51,-2.77,,,,
45720,10.1002/aenm.202303872,10.1002/aenm.202303872,D18,MYT,D18,MYT,CCCCCCC(CCCC)Cc1csc(-c2cc3c4nsnc4c4cc(-c5cc(CC(CCCC)CCCCCC)c(-c6cc7c(-c8cc(F)c(CC(CC)CCCC)s8)c8sccc8c(-c8cc(F)c(CC(CC)CCCC)s8)c7s6)s5)sc4c3s2)c1,,0.901,20.77,65.0,12.19,12.1639505,0.2136956521739062,11.97,12.19,,,,,inverted,inverted,,,,,,chloroform,chloroform,,-5.51,-2.77,,,,
45721,10.1002/aenm.202303872,10.1002/aenm.202303872,D18,TYT-L,D18,TYT-L,CCCCCCC(CCCC)Cc1csc(-c2cc3c4nsnc4c4cc(-c5cc(CC(CCCC)CCCCCC)c(-c6cc7c(-c8cc(F)c(CC(CC)CCCC)s8)c8sccc8c(-c8cc(F)c(CC(CC)CCCC)s8)c7s6)s5)sc4c3s2)c1,,0.944,20.83,67.0,13.1,13.1745584,0.569148091603046,12.83,13.1,,,,,inverted,inverted,,,,,,chloroform,chloroform,,-5.51,-2.77,,,,
45722,10.1002/aenm.202303872,10.1002/aenm.202303872,D18,TYT-S,D18,TYT-S,CCCCCCC(CCCC)Cc1csc(-c2cc3c4nsnc4c4cc(-c5cc(CC(CCCC)CCCCCC)c(-c6cc7c(-c8cc(F)c(CC(CC)CCCC)s8)c8sccc8c(-c8cc(F)c(CC(CC)CCCC)s8)c7s6)s5)sc4c3s2)c1,,0.942,21.71,70.0,14.37,14.315574,0.3787473903966556,14.09,14.37,,,,,inverted,inverted,,,,,,chloroform,chloroform,,-5.51,-2.77,,,,
45723,10.1002/aenm.202303976,10.1002/aenm.202303976,P3HT,BTA3,P3HT,BTA3,CCCCCCc1ccsc1,CCCCCCCCn1nc2c(/C=c3\sc(=C(C#N)C#N)n(CC)c3=O)ccc(-c3cc4c(s3)-c3cc5c(cc3C4(c3ccc(CCCCCC)cc3)c3ccc(CCCCCC)cc3)-c3sc(-c4ccc(/C=c6\sc(=C(C#N)C#N)n(CC)c6=O)c6nn(CCCCCCCC)nc46)cc3C5(c3ccc(CCCCCC)cc3)c3ccc(CCCCCC)cc3)c2n1,0.9,9.64,65.0,5.64,5.6394,0.0106382978723313,,5.64,,,,,ITO/PEDOT:PSS/active layer/PFN-Br/Al,conventional,PFN-Br,PFN-Br,PEDOT:PSS,PEDOT:PSS,,,,,-5.01,-3.12,,-5.49,-3.72,
45724,10.1002/aenm.202303976,10.1002/aenm.202303976,P3HT,BTA5,P3HT,BTA5,CCCCCCc1ccsc1,CCCCCCCCn1nc2c(/C=c3/sc(=C(C#N)C#N)n(Cc4ccccc4)c3=O)ccc(-c3cc4c(s3)-c3cc5c(cc3C4(c3ccc(CCCCCC)cc3)c3ccc(CCCCCC)cc3)-c3sc(-c4ccc(/C=c6/sc(=C(C#N)C#N)n(Cc7ccccc7)c6=O)c6nn(CCCCCCCC)nc46)cc3C5(c3ccc(CCCCCC)cc3)c3ccc(CCCCCC)cc3)c2n1,0.91,10.15,65.0,6.01,6.003725,0.1044093178036537,,6.01,,,,,ITO/PEDOT:PSS/active layer/PFN-Br/Al,conventional,PFN-Br,PFN-Br,PEDOT:PSS,PEDOT:PSS,,,,,-5.01,-3.12,,-5.55,-3.71,
45725,10.1002/aenm.202303976,10.1002/aenm.202303976,P3HT,F-BTA3,P3HT,F-BTA3,CCCCCCc1ccsc1,CCCCCCCCn1nc2c(C=c3sc(=C(C#N)C#N)n(CC)c3=O)cc(F)c(-c3cc4c(s3)-c3cc5c(cc3C4(c3ccc(CCCCCC)cc3)c3ccc(CCCCCC)cc3)-c3sc(-c4c(F)cc(C=c6sc(=C(C#N)C#N)n(CC)c6=O)c6nn(CCCCCCCC)nc46)cc3C5(c3ccc(CCCCCC)cc3)c3ccc(CCCCCC)cc3)c2n1,0.84,11.18,65.0,6.1,6.10428,0.0701639344262378,5.91,6.1,,,,,ITO/PEDOT:PSS/active layer/PFN-Br/Al,conventional,PFN-Br,PFN-Br,PEDOT:PSS,PEDOT:PSS,,,,,-5.01,-3.12,,-5.52,-3.39,
45726,10.1002/aenm.202303976,10.1002/aenm.202303976,P3HT,BTA63,P3HT,BTA63,CCCCCCc1ccsc1,,0.86,17.02,63.0,9.14,9.221436,0.8909846827133485,8.96,9.14,,,,,ITO/PEDOT:PSS/active layer/PFN-Br/Al,conventional,PFN-Br,PFN-Br,PEDOT:PSS,PEDOT:PSS,,,,,-5.01,-3.12,,,,
45727,10.1002/aenm.202303976,10.1002/aenm.202303976,P3HT,F-BTA5,P3HT,F-BTA5,CCCCCCc1ccsc1,,0.85,13.25,69.0,7.73,7.771125,0.5320181112548408,7.38,7.73,,,,,ITO/PEDOT:PSS/active layer/PFN-Br/Al,conventional,PFN-Br,PFN-Br,PEDOT:PSS,PEDOT:PSS,,,,,-5.01,-3.12,,,,
45728,10.1002/aenm.202303976,10.1002/aenm.202303976,P3HT,BTA65,P3HT,BTA65,CCCCCCc1ccsc1,,0.83,16.36,61.0,8.32,8.283068,0.443894230769233,7.93,8.32,,,,,ITO/PEDOT:PSS/active layer/PFN-Br/Al,conventional,PFN-Br,PFN-Br,PEDOT:PSS,PEDOT:PSS,,,,,-5.01,-3.12,,,,
45729,10.1002/aenm.202303976,10.1002/aenm.202303976,P3HT,F-BTA63,P3HT,F-BTA63,CCCCCCc1ccsc1,,0.79,16.95,61.0,8.12,8.168204999999999,0.5936576354679728,7.75,8.12,,,,,ITO/PEDOT:PSS/active layer/PFN-Br/Al,conventional,PFN-Br,PFN-Br,PEDOT:PSS,PEDOT:PSS,,,,,-5.01,-3.12,,,,
45730,10.1002/aenm.202303976,10.1002/aenm.202303976,P3HT,F-BTA65,P3HT,F-BTA65,CCCCCCc1ccsc1,,0.78,18.4,65.0,9.26,9.3288,0.7429805615550705,9.04,9.26,,,,,ITO/PEDOT:PSS/active layer/PFN-Br/Al,conventional,PFN-Br,PFN-Br,PEDOT:PSS,PEDOT:PSS,,,,,-5.01,-3.12,,,,
45731,10.1002/aenm.202304000,10.1002/aenm.202304000,D18,L8BO,D18,L8-BO,CCCCCCC(CCCC)Cc1csc(-c2cc3c4nsnc4c4cc(-c5cc(CC(CCCC)CCCCCC)c(-c6cc7c(-c8cc(F)c(CC(CC)CCCC)s8)c8sccc8c(-c8cc(F)c(CC(CC)CCCC)s8)c7s6)s5)sc4c3s2)c1,CCCCCCC(CCCC)Cc1c(/C=C2\C(=O)c3cc(F)c(F)cc3C2=C(C#N)C#N)sc2c1SC1c3c(c4c(c5nsnc35)c3sc5c(CC(CCCC)CCCCCC)c(/C=C6\C(=O)c7cc(F)c(F)cc7C6=C(C#N)C#N)sc5c3n4CC(CC)CCCC)N(CC(CC)CCCC)C21,0.922,25.7,80.27,19.02,19.02029758,0.0015645636172346,18.93,19.02,,,,,conventional,,,,PEDOT:PSS,PEDOT:PSS,125.0,,,,-5.51,-2.77,,-5.68,-3.9,
45733,10.1002/aenm.202304063,10.1002/aenm.202304063,D18,BTZT-2Cl,D18,BTZT-2Cl,CCCCCCC(CCCC)Cc1csc(-c2cc3c4nsnc4c4cc(-c5cc(CC(CCCC)CCCCCC)c(-c6cc7c(-c8cc(F)c(CC(CC)CCCC)s8)c8sccc8c(-c8cc(F)c(CC(CC)CCCC)s8)c7s6)s5)sc4c3s2)c1,,1.018,17.35,63.7,11.25,11.250885100000003,0.0078675555555839,11.06,11.25,,,,,ITO/PEDOT:PSS/D18:BTZT-2Cl/PNDIT-F3N/Ag,conventional,PNDIT-F3N,PNDIT-F3N,PEDOT:PSS,PEDOT:PSS,,chloroform,chloroform,,-5.51,-2.77,,,,
45734,10.1002/aenm.202304063,10.1002/aenm.202304063,D18,BTZT-4Cl,D18,BTZT-4Cl,CCCCCCC(CCCC)Cc1csc(-c2cc3c4nsnc4c4cc(-c5cc(CC(CCCC)CCCCCC)c(-c6cc7c(-c8cc(F)c(CC(CC)CCCC)s8)c8sccc8c(-c8cc(F)c(CC(CC)CCCC)s8)c7s6)s5)sc4c3s2)c1,,0.96,20.12,73.1,14.12,14.1194112,0.0041699716713822,14.05,14.12,,,,,ITO/PEDOT:PSS/D18:BTZT-4Cl/PNDIT-F3N/Ag,conventional,PNDIT-F3N,PNDIT-F3N,PEDOT:PSS,PEDOT:PSS,,chloroform,chloroform,,-5.51,-2.77,,,,
45736,10.1002/aenm.202304449,10.1002/aenm.202304449,D18,BTP-eC9,D18,BTP-eC9,CCCCCCC(CCCC)Cc1csc(-c2cc3c4nsnc4c4cc(-c5cc(CC(CCCC)CCCCCC)c(-c6cc7c(-c8cc(F)c(CC(CC)CCCC)s8)c8sccc8c(-c8cc(F)c(CC(CC)CCCC)s8)c7s6)s5)sc4c3s2)c1,CCCCCCCCCc1c(C=C2C(=O)c3cc(Cl)c(Cl)cc3C2=C(C#N)C#N)sc2c1sc1c3c4nsnc4c4c5sc6c(CCCCCCCCC)c(C=C7C(=O)c8cc(Cl)c(Cl)cc8C7=C(C#N)C#N)sc6c5n(CC(CCCC)CCCCCC)c4c3n(CC(CCCC)CCCCCC)c21,0.87,26.91,76.11,17.81,17.81864487,0.0485394160584011,17.62,17.81,,,,,ITO/PEDOT:PSS/active layer/PNDIT-F3N/Ag,conventional,PNDIT-F3N,PNDIT-F3N,PEDOT:PSS,PEDOT:PSS,,chloroform,chloroform,,-5.51,-2.77,,-5.68,-3.9,
45739,10.1002/aenm.202304477,10.1002/aenm.202304477,PM6,CH1007,PM6,CH1007,COC(=O)C(C)(C)c1cc(C)cc(-c2sc3c4sc5cc(/C=C6/C(=O)c7cc(F)cc(c7)C(=O)/C6=C\c6cc(C(C)(C)C(=O)OC)c(-c7cc(C)cc(C(C)(C)C(=O)OC)c7)s6)sc5c4c(C(C)(C)C(=O)OC)ccc2-3)c1,CCCCCCCCCCCc1c(/C=C2\C(=O)c3cc(F)c(F)cc3C2=C(C#N)C#N)[se]c2c1sc1c3c4nsnc4c4c5sc6c(CCCCCCCCCCC)c(/C=C7\C(=O)c8cc(F)c(F)cc8C7=C(C#N)C#N)[se]c6c5n(CC(CCCC)CCCCCC)c4c3n(CC(CCCC)CCCCCC)c12,0.825,27.5,77.0,17.47,17.469375,0.0035775615340551,,,,,,,,,,,,,,,,,-5.56,-3.65,,-5.59,-3.97,
45740,10.1002/aenm.202304477,10.1002/aenm.202304477,PM6,Se-EH,PM6,Se-EH,COC(=O)C(C)(C)c1cc(C)cc(-c2sc3c4sc5cc(/C=C6/C(=O)c7cc(F)cc(c7)C(=O)/C6=C\c6cc(C(C)(C)C(=O)OC)c(-c7cc(C)cc(C(C)(C)C(=O)OC)c7)s6)sc5c4c(C(C)(C)C(=O)OC)ccc2-3)c1,,0.859,27.35,79.1,18.58,18.58347715,0.0187144779332719,,,,,,,,,,,,,,,,,-5.56,-3.65,,,,
45741,10.1002/aenm.202304477,10.1002/aenm.202304477,PM6,Se-EHp,PM6,Se-EHp,COC(=O)C(C)(C)c1cc(C)cc(-c2sc3c4sc5cc(/C=C6/C(=O)c7cc(F)cc(c7)C(=O)/C6=C\c6cc(C(C)(C)C(=O)OC)c(-c7cc(C)cc(C(C)(C)C(=O)OC)c7)s6)sc5c4c(C(C)(C)C(=O)OC)ccc2-3)c1,,0.847,27.79,76.3,17.96,17.95959319,0.0022650890868663,,,,,,,,,,,,,,,,,-5.56,-3.65,,,,
45747,10.1002/aenm.202400064,10.1002/aenm.202400064,PV2000,PC71BM,PV2000,PC71BM,,COC(=O)CCCC1(c2ccccc2)C23c4c5ccc6c7cc8c9c%10c(cc%11cc%12c%13c%14c(cc%15c%16ccc-5c2c%16c2c5c%16c%17c(c(c46)c7c9c%17c4c%10c%11c%13c4c%16c%14c%152)C513)C%12)C8,0.81,15.8,75.6,9.68,9.675288,0.0486776859504091,,,,,,,inverted,inverted,ZnO,ZnO,MoO3,MoO3,,,,,,,,-5.9,-3.9,
45748,10.1002/aenm.202400064,10.1002/aenm.202400064,PV2000,PC71BM,PV2000,PC71BM,,COC(=O)CCCC1(c2ccccc2)C23c4c5ccc6c7cc8c9c%10c(cc%11cc%12c%13c%14c(cc%15c%16ccc-5c2c%16c2c5c%16c%17c(c(c46)c7c9c%17c4c%10c%11c%13c4c%16c%14c%152)C513)C%12)C8,0.81,14.4,73.3,8.55,8.549712000000001,0.0033684210526245,,,,,,,inverted,inverted,ZnO,ZnO,MoO3,MoO3,,,,,,,,-5.9,-3.9,
45749,10.1002/aenm.202400064,10.1002/aenm.202400064,PV2000,PC71BM,PV2000,PC71BM,,COC(=O)CCCC1(c2ccccc2)C23c4c5ccc6c7cc8c9c%10c(cc%11cc%12c%13c%14c(cc%15c%16ccc-5c2c%16c2c5c%16c%17c(c(c46)c7c9c%17c4c%10c%11c%13c4c%16c%14c%152)C513)C%12)C8,0.77,14.6,65.2,7.33,7.329784,0.0029467939972714,,,,,,,inverted,inverted,ZnO,ZnO,PEDOT:PSS,PEDOT:PSS,,,,,,,,-5.9,-3.9,
45750,10.1002/aenm.202400064,10.1002/aenm.202400064,PV2000,PC71BM,PV2000,PC71BM,,COC(=O)CCCC1(c2ccccc2)C23c4c5ccc6c7cc8c9c%10c(cc%11cc%12c%13c%14c(cc%15c%16ccc-5c2c%16c2c5c%16c%17c(c(c46)c7c9c%17c4c%10c%11c%13c4c%16c%14c%152)C513)C%12)C8,0.76,13.7,65.3,6.8,6.799035999999998,0.0141764705882576,,,,,,,inverted,inverted,ZnO,ZnO,PEDOT:PSS,PEDOT:PSS,,,,,,,,-5.9,-3.9,
45751,10.1002/aenm.202400064,10.1002/aenm.202400064,PV2000,PC71BM,PV2000,PC71BM,,COC(=O)CCCC1(c2ccccc2)C23c4c5ccc6c7cc8c9c%10c(cc%11cc%12c%13c%14c(cc%15c%16ccc-5c2c%16c2c5c%16c%17c(c(c46)c7c9c%17c4c%10c%11c%13c4c%16c%14c%152)C513)C%12)C8,0.78,11.4,59.4,5.28,5.281848000000001,0.0350000000000139,,,,,,,inverted,inverted,ZnO,ZnO,PEDOT:PSS,PEDOT:PSS,,,,,,,,-5.9,-3.9,
45752,10.1002/aenm.202400064,10.1002/aenm.202400064,PV2000,PC71BM,PV2000,PC71BM,,COC(=O)CCCC1(c2ccccc2)C23c4c5ccc6c7cc8c9c%10c(cc%11cc%12c%13c%14c(cc%15c%16ccc-5c2c%16c2c5c%16c%17c(c(c46)c7c9c%17c4c%10c%11c%13c4c%16c%14c%152)C513)C%12)C8,0.84,24.8,78.8,16.4,16.415616,0.0952195121951305,,,,,,,inverted,inverted,ZnO,ZnO,PEDOT:PSS,PEDOT:PSS,,,,,,,,-5.9,-3.9,
45753,10.1002/aenm.202400064,10.1002/aenm.202400064,PV2000,PC71BM,PV2000,PC71BM,,COC(=O)CCCC1(c2ccccc2)C23c4c5ccc6c7cc8c9c%10c(cc%11cc%12c%13c%14c(cc%15c%16ccc-5c2c%16c2c5c%16c%17c(c(c46)c7c9c%17c4c%10c%11c%13c4c%16c%14c%152)C513)C%12)C8,0.83,23.8,75.2,14.8,14.855008000000003,0.3716756756756933,,,,,,,inverted,inverted,ZnO,ZnO,PEDOT:PSS,PEDOT:PSS,,,,,,,,-5.9,-3.9,
45754,10.1002/aenm.202400064,10.1002/aenm.202400064,PV2000,PC71BM,PV2000,PC71BM,,COC(=O)CCCC1(c2ccccc2)C23c4c5ccc6c7cc8c9c%10c(cc%11cc%12c%13c%14c(cc%15c%16ccc-5c2c%16c2c5c%16c%17c(c(c46)c7c9c%17c4c%10c%11c%13c4c%16c%14c%152)C513)C%12)C8,0.83,21.6,77.4,13.9,13.876272000000002,0.1707050359712116,,,,,,,inverted,inverted,ZnO,ZnO,PEDOT:PSS,PEDOT:PSS,,,,,,,,-5.9,-3.9,
45755,10.1002/aenm.202400203,10.1002/aenm.202400203,PM6,PY-C11,PM6,PY-C11,COC(=O)C(C)(C)c1cc(C)cc(-c2sc3c4sc5cc(/C=C6/C(=O)c7cc(F)cc(c7)C(=O)/C6=C\c6cc(C(C)(C)C(=O)OC)c(-c7cc(C)cc(C(C)(C)C(=O)OC)c7)s6)sc5c4c(C(C)(C)C(=O)OC)ccc2-3)c1,CCCCCCCCCCCCC(CCCCCCCCCC)Cn1c2c3sc(/C=C4\C(=O)c5ccccc5C4=C(C#N)C#N)c(CCCCCCCCCCC)c3sc2c2c3nsnc3c3c4sc5c(CCCCCCCCCCC)c(C/C=C6/C(=O)c7cc(-c8cccs8)ccc7C6=C(C#N)C#N)sc5c4n(CC(CCCCCCCCCC)CCCCCCCCCCCC)c3c21,0.94,24.17,76.5,17.38,17.380647,0.0037226697353321,17.16,17.38,,,,,ITO/HTL/active layer/PNDIT-F3N/Ag,conventional,PNDIT-F3N,,PEDOT:PSS,PEDOT:PSS,,,,,-5.56,-3.65,,-5.68,-3.9,
45756,10.1002/aenm.202400203,10.1002/aenm.202400203,PM6,PY-C11,PM6,PY-C11,COC(=O)C(C)(C)c1cc(C)cc(-c2sc3c4sc5cc(/C=C6/C(=O)c7cc(F)cc(c7)C(=O)/C6=C\c6cc(C(C)(C)C(=O)OC)c(-c7cc(C)cc(C(C)(C)C(=O)OC)c7)s6)sc5c4c(C(C)(C)C(=O)OC)ccc2-3)c1,CCCCCCCCCCCCC(CCCCCCCCCC)Cn1c2c3sc(/C=C4\C(=O)c5ccccc5C4=C(C#N)C#N)c(CCCCCCCCCCC)c3sc2c2c3nsnc3c3c4sc5c(CCCCCCCCCCC)c(C/C=C6/C(=O)c7cc(-c8cccs8)ccc7C6=C(C#N)C#N)sc5c4n(CC(CCCCCCCCCC)CCCCCCCCCCCC)c3c21,0.926,25.05,72.3,16.77,16.7709249,0.0055152057245147,16.4,16.77,,,,,ITO/HTL/active layer/PNDIT-F3N/Ag,conventional,PNDIT-F3N,,Me-4PACz,Me-4PACz,,,,,-5.56,-3.65,,-5.68,-3.9,
45757,10.1002/aenm.202400203,10.1002/aenm.202400203,PM6,PY-C11,PM6,PY-C11,COC(=O)C(C)(C)c1cc(C)cc(-c2sc3c4sc5cc(/C=C6/C(=O)c7cc(F)cc(c7)C(=O)/C6=C\c6cc(C(C)(C)C(=O)OC)c(-c7cc(C)cc(C(C)(C)C(=O)OC)c7)s6)sc5c4c(C(C)(C)C(=O)OC)ccc2-3)c1,CCCCCCCCCCCCC(CCCCCCCCCC)Cn1c2c3sc(/C=C4\C(=O)c5ccccc5C4=C(C#N)C#N)c(CCCCCCCCCCC)c3sc2c2c3nsnc3c3c4sc5c(CCCCCCCCCCC)c(C/C=C6/C(=O)c7cc(-c8cccs8)ccc7C6=C(C#N)C#N)sc5c4n(CC(CCCCCCCCCC)CCCCCCCCCCCC)c3c21,0.941,24.88,77.0,18.03,18.0273016,0.0149661674986324,17.82,18.03,,,,,ITO/HTL/active layer/PNDIT-F3N/Ag,conventional,PNDIT-F3N,,Me-4PACz/PEDOT:PSS,PEDOT:PSS,,,,,-5.56,-3.65,,-5.68,-3.9,
45758,10.1002/aenm.202400203,10.1002/aenm.202400203,PM6,PY-DT,PM6,PY-DT,COC(=O)C(C)(C)c1cc(C)cc(-c2sc3c4sc5cc(/C=C6/C(=O)c7cc(F)cc(c7)C(=O)/C6=C\c6cc(C(C)(C)C(=O)OC)c(-c7cc(C)cc(C(C)(C)C(=O)OC)c7)s6)sc5c4c(C(C)(C)C(=O)OC)ccc2-3)c1,CCCCCCCCCCCCC(CCCCCCCCCC)Cn1c2c3sc(/C=C4\C(=O)c5ccccc5C4=C(C#N)C#N)c(CC(CCCC)CCCCCC)c3sc2c2c3nsnc3c3c4sc5c(CC(CCCC)CCCCCC)c(/C=C6\C(=O)c7cc(-c8cccs8)ccc7C6=C(C#N)C#N)sc5c4n(CC(CCCCCCCCCC)CCCCCCCCCCCC)c3c21,0.958,25.0,78.1,18.7,18.70495,0.0264705882352989,18.48,18.7,,Y6,Y6,,ITO/HTL/active layer/PNDIT-F3N/Ag,conventional,PNDIT-F3N,,Me-4PACz/PEDOT:PSS,PEDOT:PSS,,,,,-5.56,-3.65,,-5.6,-3.83,
45759,10.1002/aenm.202400214,10.1002/aenm.202400214,D18,L8-BO,D18,L8-BO,CCCCCCC(CCCC)Cc1csc(-c2cc3c4nsnc4c4cc(-c5cc(CC(CCCC)CCCCCC)c(-c6cc7c(-c8cc(F)c(CC(CC)CCCC)s8)c8sccc8c(-c8cc(F)c(CC(CC)CCCC)s8)c7s6)s5)sc4c3s2)c1,CCCCCCC(CCCC)Cc1c(/C=C2\C(=O)c3cc(F)c(F)cc3C2=C(C#N)C#N)sc2c1SC1c3c(c4c(c5nsnc35)c3sc5c(CC(CCCC)CCCCCC)c(/C=C6\C(=O)c7cc(F)c(F)cc7C6=C(C#N)C#N)sc5c3n4CC(CC)CCCC)N(CC(CC)CCCC)C21,0.901,25.31,80.83,18.43,18.432723773,0.0147790179055865,18.33,18.43,,,,,SD,organic solar cell,,,,,,,,,-5.51,-2.77,,-5.68,-3.9,
