Repository: JiYiqaq/PCE-KA-GNN

# Data directory

- `raw/Active_Database.csv` is the immutable source dataset bundled under CC BY 4.0. Do not overwrite it with processed data.
- `processed/` is created and populated by the training pipeline. Generated `.pt` and `.pth` caches are intentionally ignored by Git because they can exceed GitHub's normal single-file limit.

See `../DATA_LICENSE.md` for provenance, license and checksum information.

File: data/raw/Active_Database.csv (part 84 of 471)
id,doi,doi_norm,donor,acceptor,donor_canonical,acceptor_canonical,donor_smiles,acceptor_smiles,voc,jsc,ff,pce,pce_recomputed,pce_relative_error_percent,pce_avg,pce_best,d_a_ratio,additive,additive_canonical,additive_ratio,device_structure,device_type,etl,etl_canonical,htl,htl_canonical,active_layer_thickness,solvent,solvent_canonical,annealing_temp,homo_d,lumo_d,eg_d,homo_a,lumo_a,eg_a
45760,10.1002/aenm.202400214,10.1002/aenm.202400214,D18,L8-BO,D18,L8-BO,CCCCCCC(CCCC)Cc1csc(-c2cc3c4nsnc4c4cc(-c5cc(CC(CCCC)CCCCCC)c(-c6cc7c(-c8cc(F)c(CC(CC)CCCC)s8)c8sccc8c(-c8cc(F)c(CC(CC)CCCC)s8)c7s6)s5)sc4c3s2)c1,CCCCCCC(CCCC)Cc1c(/C=C2\C(=O)c3cc(F)c(F)cc3C2=C(C#N)C#N)sc2c1SC1c3c(c4c(c5nsnc35)c3sc5c(CC(CCCC)CCCCCC)c(/C=C6\C(=O)c7cc(F)c(F)cc7C6=C(C#N)C#N)sc5c3n4CC(CC)CCCC)N(CC(CC)CCCC)C21,0.9,25.98,80.88,18.91,18.9113616,0.0072004230565795,18.79,18.91,,N-DMBI,,,SD,organic solar cell,,,,,,chlorobenzene; chloroform,,,-5.51,-2.77,,-5.68,-3.9,
45761,10.1002/aenm.202400214,10.1002/aenm.202400214,D18,L8-BO,D18,L8-BO,CCCCCCC(CCCC)Cc1csc(-c2cc3c4nsnc4c4cc(-c5cc(CC(CCCC)CCCCCC)c(-c6cc7c(-c8cc(F)c(CC(CC)CCCC)s8)c8sccc8c(-c8cc(F)c(CC(CC)CCCC)s8)c7s6)s5)sc4c3s2)c1,CCCCCCC(CCCC)Cc1c(/C=C2\C(=O)c3cc(F)c(F)cc3C2=C(C#N)C#N)sc2c1SC1c3c(c4c(c5nsnc35)c3sc5c(CC(CCCC)CCCCCC)c(/C=C6\C(=O)c7cc(F)c(F)cc7C6=C(C#N)C#N)sc5c3n4CC(CC)CCCC)N(CC(CC)CCCC)C21,0.905,25.77,81.47,19.0,19.000311195,0.0016378684210624,18.87,19.0,,,,,SD,organic solar cell,,,2PACz,2PACz,,,,,-5.51,-2.77,,-5.68,-3.9,
45762,10.1002/aenm.202400214,10.1002/aenm.202400214,D18,L8-BO,D18,L8-BO,CCCCCCC(CCCC)Cc1csc(-c2cc3c4nsnc4c4cc(-c5cc(CC(CCCC)CCCCCC)c(-c6cc7c(-c8cc(F)c(CC(CC)CCCC)s8)c8sccc8c(-c8cc(F)c(CC(CC)CCCC)s8)c7s6)s5)sc4c3s2)c1,CCCCCCC(CCCC)Cc1c(/C=C2\C(=O)c3cc(F)c(F)cc3C2=C(C#N)C#N)sc2c1SC1c3c(c4c(c5nsnc35)c3sc5c(CC(CCCC)CCCCCC)c(/C=C6\C(=O)c7cc(F)c(F)cc7C6=C(C#N)C#N)sc5c3n4CC(CC)CCCC)N(CC(CC)CCCC)C21,0.908,26.39,81.59,19.55,19.550693708000004,0.0035483785166422,19.46,19.55,,N-DMBI,,,SD,organic solar cell,,,2PACz,2PACz,,chlorobenzene; chloroform,,,-5.51,-2.77,,-5.68,-3.9,
45763,10.1002/aenm.202400285,10.1002/aenm.202400285,PM6,BQx,PM6,BQx,COC(=O)C(C)(C)c1cc(C)cc(-c2sc3c4sc5cc(/C=C6/C(=O)c7cc(F)cc(c7)C(=O)/C6=C\c6cc(C(C)(C)C(=O)OC)c(-c7cc(C)cc(C(C)(C)C(=O)OC)c7)s6)sc5c4c(C(C)(C)C(=O)OC)ccc2-3)c1,,0.892,26.11,72.8,17.0,16.955207359999996,0.2634861176470839,16.6,17.0,,,,,ITO/PEDOT:PSS/active layer/PNDIT-F3N/Ag,conventional,PNDIT-F3N,PNDIT-F3N,PEDOT:PSS,PEDOT:PSS,,chloroform,chloroform,,-5.56,-3.65,,,,
45764,10.1002/aenm.202400285,10.1002/aenm.202400285,PM6,BQx-CN,PM6,BQx-CN,COC(=O)C(C)(C)c1cc(C)cc(-c2sc3c4sc5cc(/C=C6/C(=O)c7cc(F)cc(c7)C(=O)/C6=C\c6cc(C(C)(C)C(=O)OC)c(-c7cc(C)cc(C(C)(C)C(=O)OC)c7)s6)sc5c4c(C(C)(C)C(=O)OC)ccc2-3)c1,,0.88,26.77,79.7,18.8,18.775407200000004,0.1308127659574313,18.5,18.8,,,,,ITO/PEDOT:PSS/active layer/PNDIT-F3N/Ag,conventional,PNDIT-F3N,PNDIT-F3N,PEDOT:PSS,PEDOT:PSS,,chloroform,chloroform,,-5.56,-3.65,,,,
45765,10.1002/aenm.202400285,10.1002/aenm.202400285,PM6,BQx-2CN,PM6,BQx-2CN,COC(=O)C(C)(C)c1cc(C)cc(-c2sc3c4sc5cc(/C=C6/C(=O)c7cc(F)cc(c7)C(=O)/C6=C\c6cc(C(C)(C)C(=O)OC)c(-c7cc(C)cc(C(C)(C)C(=O)OC)c7)s6)sc5c4c(C(C)(C)C(=O)OC)ccc2-3)c1,,0.863,25.9,77.2,17.3,17.255512399999997,0.2571537572254544,17.1,17.3,,,,,ITO/PEDOT:PSS/active layer/PNDIT-F3N/Ag,conventional,PNDIT-F3N,PNDIT-F3N,PEDOT:PSS,PEDOT:PSS,,chloroform,chloroform,,-5.56,-3.65,,,,
45766,10.1002/aenm.202400354,10.1002/aenm.202400354,PM6,L8-BO,PM6,L8-BO,COC(=O)C(C)(C)c1cc(C)cc(-c2sc3c4sc5cc(/C=C6/C(=O)c7cc(F)cc(c7)C(=O)/C6=C\c6cc(C(C)(C)C(=O)OC)c(-c7cc(C)cc(C(C)(C)C(=O)OC)c7)s6)sc5c4c(C(C)(C)C(=O)OC)ccc2-3)c1,CCCCCCC(CCCC)Cc1c(/C=C2\C(=O)c3cc(F)c(F)cc3C2=C(C#N)C#N)sc2c1SC1c3c(c4c(c5nsnc35)c3sc5c(CC(CCCC)CCCCCC)c(/C=C6\C(=O)c7cc(F)c(F)cc7C6=C(C#N)C#N)sc5c3n4CC(CC)CCCC)N(CC(CC)CCCC)C21,0.888,25.92,78.9,18.12,18.16038144,0.2228556291390777,,,,BDCB,,10 mg mL^-1,Optimal BHJ,BHJ,PNDIT-F3N,,PEDOT:PSS,,,,,,-5.56,-3.65,,-5.68,-3.9,
45767,10.1002/aenm.202400354,10.1002/aenm.202400354,PM6,L8-BO,PM6,L8-BO,COC(=O)C(C)(C)c1cc(C)cc(-c2sc3c4sc5cc(/C=C6/C(=O)c7cc(F)cc(c7)C(=O)/C6=C\c6cc(C(C)(C)C(=O)OC)c(-c7cc(C)cc(C(C)(C)C(=O)OC)c7)s6)sc5c4c(C(C)(C)C(=O)OC)ccc2-3)c1,CCCCCCC(CCCC)Cc1c(/C=C2\C(=O)c3cc(F)c(F)cc3C2=C(C#N)C#N)sc2c1SC1c3c(c4c(c5nsnc35)c3sc5c(CC(CCCC)CCCCCC)c(/C=C6\C(=O)c7cc(F)c(F)cc7C6=C(C#N)C#N)sc5c3n4CC(CC)CCCC)N(CC(CC)CCCC)C21,0.891,26.8,79.7,19.03,19.0314036,0.0073757225433511,,,,BDCB,,,Optimal LBL,LBL,PNDIT-F3N,,PEDOT:PSS,,,,,,-5.56,-3.65,,-5.68,-3.9,
45770,10.1002/aenm.202400928,10.1002/aenm.202400928,PQSe-TCl,A4T-16,PQSe-TCl,A4T-16,,CCc1cc(CC)c(-c2cc(-c3cc(-c4c(CC)cc(CC)cc4CC)c(-c4sc(/C=C5\C(=O)c6cc(F)c(F)cc6C5=C(C#N)C#N)cc4CC)s3)sc2-c2sc(/C=C3\C(=O)c4cc(F)c(F)cc4C3=C(C#N)C#N)cc2CC)c(CC)c1,0.885,24.0,79.7,16.9,16.92828,0.1673372781065225,16.5,16.9,,,,,ITO/PEDOT:PSS/donor:A4T-16/PDINN/Ag,conventional,PDINN,PDINN,PEDOT:PSS,PEDOT:PSS,,mesitylene,mesitylene,,,,,-5.67,-3.96,
45771,10.1002/aenm.202400928,10.1002/aenm.202400928,PBQx-TCl,A4T-16,PBQx-TCl,A4T-16,Cc1csc(-c2cc3c4nccnc4c4cc(-c5cc(C)c(-c6cc7c(-c8cc(Cl)c(C)s8)c8sccc8c(-c8cc(Cl)c(C)s8)c7s6)s5)sc4c3s2)c1,CCc1cc(CC)c(-c2cc(-c3cc(-c4c(CC)cc(CC)cc4CC)c(-c4sc(/C=C5\C(=O)c6cc(F)c(F)cc6C5=C(C#N)C#N)cc4CC)s3)sc2-c2sc(/C=C3\C(=O)c4cc(F)c(F)cc4C3=C(C#N)C#N)cc2CC)c(CC)c1,0.875,18.9,76.5,12.7,12.6511875,0.3843503937007903,12.3,12.7,,,,,ITO/PEDOT:PSS/donor:A4T-16/PDINN/Ag,conventional,PDINN,PDINN,PEDOT:PSS,PEDOT:PSS,,toluene,toluene,,,,,-5.67,-3.96,
45772,10.1002/aenm.202400938,10.1002/aenm.202400938,PM6,YSe,PM6,YSe,COC(=O)C(C)(C)c1cc(C)cc(-c2sc3c4sc5cc(/C=C6/C(=O)c7cc(F)cc(c7)C(=O)/C6=C\c6cc(C(C)(C)C(=O)OC)c(-c7cc(C)cc(C(C)(C)C(=O)OC)c7)s6)sc5c4c(C(C)(C)C(=O)OC)ccc2-3)c1,,0.823,28.03,74.2,17.08,17.116967980000002,0.2164401639344471,16.88,17.08,,,,,ITO/2Br-2PACz/active layer/PNDIT-F3N/Ag,,PNDIT-F3N,PNDIT-F3N,2Br-2PACz,2Br-2PACz,,,,,-5.56,-3.65,,,,
45773,10.1002/aenm.202400938,10.1002/aenm.202400938,PM6,DYSe-1,PM6,DYSe-1,COC(=O)C(C)(C)c1cc(C)cc(-c2sc3c4sc5cc(/C=C6/C(=O)c7cc(F)cc(c7)C(=O)/C6=C\c6cc(C(C)(C)C(=O)OC)c(-c7cc(C)cc(C(C)(C)C(=O)OC)c7)s6)sc5c4c(C(C)(C)C(=O)OC)ccc2-3)c1,,0.885,27.51,76.6,18.56,18.6493041,0.48116433189655,18.43,18.56,,,,,ITO/2Br-2PACz/active layer/PNDIT-F3N/Ag,,PNDIT-F3N,PNDIT-F3N,2Br-2PACz,2Br-2PACz,,,,,-5.56,-3.65,,,,
45774,10.1002/aenm.202400938,10.1002/aenm.202400938,PM6,DYSe-2,PM6,DYSe-2,COC(=O)C(C)(C)c1cc(C)cc(-c2sc3c4sc5cc(/C=C6/C(=O)c7cc(F)cc(c7)C(=O)/C6=C\c6cc(C(C)(C)C(=O)OC)c(-c7cc(C)cc(C(C)(C)C(=O)OC)c7)s6)sc5c4c(C(C)(C)C(=O)OC)ccc2-3)c1,,0.884,27.45,75.2,18.22,18.2478816,0.1530274423710242,18.11,18.22,,,,,ITO/2Br-2PACz/active layer/PNDIT-F3N/Ag,,PNDIT-F3N,PNDIT-F3N,2Br-2PACz,2Br-2PACz,,,,,-5.56,-3.65,,,,
45780,10.1002/aenm.202401262,10.1002/aenm.202401262,PM6,Y6,PM6,Y6,COC(=O)C(C)(C)c1cc(C)cc(-c2sc3c4sc5cc(/C=C6/C(=O)c7cc(F)cc(c7)C(=O)/C6=C\c6cc(C(C)(C)C(=O)OC)c(-c7cc(C)cc(C(C)(C)C(=O)OC)c7)s6)sc5c4c(C(C)(C)C(=O)OC)ccc2-3)c1,CCCCCCCCCCCc1c(/C=C2\C(=O)c3cc(F)c(F)cc3C2=C(C#N)C#N)sc2c1sc1c3c4nsnc4c4c5sc6c(CCCCCCCCCCC)c(/C=C7\C(=O)c8cc(F)c(F)cc8C7=C(C#N)C#N)sc6c5n(CC(CC)CCCC)c4c3n(CC(CC)CCCC)c21,0.855,25.79,71.64,15.81,15.796942379999996,0.0825908918406275,15.57,15.81,,,,,ITO/SAM or PEDOT:PSS/PM6:Y6/PNDIT-F3N/Ag,conventional,PNDIT-F3N,PNDIT-F3N,PEDOT:PSS,PEDOT:PSS,,,,,-5.56,-3.65,,-5.65,-4.09,
45781,10.1002/aenm.202401262,10.1002/aenm.202401262,PM6,Y6,PM6,Y6,COC(=O)C(C)(C)c1cc(C)cc(-c2sc3c4sc5cc(/C=C6/C(=O)c7cc(F)cc(c7)C(=O)/C6=C\c6cc(C(C)(C)C(=O)OC)c(-c7cc(C)cc(C(C)(C)C(=O)OC)c7)s6)sc5c4c(C(C)(C)C(=O)OC)ccc2-3)c1,CCCCCCCCCCCc1c(/C=C2\C(=O)c3cc(F)c(F)cc3C2=C(C#N)C#N)sc2c1sc1c3c4nsnc4c4c5sc6c(CCCCCCCCCCC)c(/C=C7\C(=O)c8cc(F)c(F)cc8C7=C(C#N)C#N)sc6c5n(CC(CC)CCCC)c4c3n(CC(CC)CCCC)c21,0.86,26.63,73.61,16.86,16.858014979999997,0.0117735468564821,16.5,16.86,,,,,ITO/SAM or PEDOT:PSS/PM6:Y6/PNDIT-F3N/Ag,,PNDIT-F3N,PNDIT-F3N,2PACz,2PACz,,,,,-5.56,-3.65,,-5.65,-4.09,
45782,10.1002/aenm.202401262,10.1002/aenm.202401262,PM6,Y6,PM6,Y6,COC(=O)C(C)(C)c1cc(C)cc(-c2sc3c4sc5cc(/C=C6/C(=O)c7cc(F)cc(c7)C(=O)/C6=C\c6cc(C(C)(C)C(=O)OC)c(-c7cc(C)cc(C(C)(C)C(=O)OC)c7)s6)sc5c4c(C(C)(C)C(=O)OC)ccc2-3)c1,CCCCCCCCCCCc1c(/C=C2\C(=O)c3cc(F)c(F)cc3C2=C(C#N)C#N)sc2c1sc1c3c4nsnc4c4c5sc6c(CCCCCCCCCCC)c(/C=C7\C(=O)c8cc(F)c(F)cc8C7=C(C#N)C#N)sc6c5n(CC(CC)CCCC)c4c3n(CC(CC)CCCC)c21,0.857,26.4,73.76,16.69,16.68805248,0.0116687837028259,16.27,16.69,,,,,ITO/SAM or PEDOT:PSS/PM6:Y6/PNDIT-F3N/Ag,,PNDIT-F3N,PNDIT-F3N,Br-2PACz,Br-2PACz,,,,,-5.56,-3.65,,-5.65,-4.09,
45783,10.1002/aenm.202401262,10.1002/aenm.202401262,PM6,Y6,PM6,Y6,COC(=O)C(C)(C)c1cc(C)cc(-c2sc3c4sc5cc(/C=C6/C(=O)c7cc(F)cc(c7)C(=O)/C6=C\c6cc(C(C)(C)C(=O)OC)c(-c7cc(C)cc(C(C)(C)C(=O)OC)c7)s6)sc5c4c(C(C)(C)C(=O)OC)ccc2-3)c1,CCCCCCCCCCCc1c(/C=C2\C(=O)c3cc(F)c(F)cc3C2=C(C#N)C#N)sc2c1sc1c3c4nsnc4c4c5sc6c(CCCCCCCCCCC)c(/C=C7\C(=O)c8cc(F)c(F)cc8C7=C(C#N)C#N)sc6c5n(CC(CC)CCCC)c4c3n(CC(CC)CCCC)c21,0.839,26.17,71.94,15.78,15.795599622,0.0988569201520904,15.26,15.78,,,,,ITO/SAM or PEDOT:PSS/PM6:Y6/PNDIT-F3N/Ag,conventional,PNDIT-F3N,PNDIT-F3N,Me-4PACz,Me-4PACz,,,,,-5.56,-3.65,,-5.65,-4.09,
45784,10.1002/aenm.202401262,10.1002/aenm.202401262,PM6,Y6,PM6,Y6,COC(=O)C(C)(C)c1cc(C)cc(-c2sc3c4sc5cc(/C=C6/C(=O)c7cc(F)cc(c7)C(=O)/C6=C\c6cc(C(C)(C)C(=O)OC)c(-c7cc(C)cc(C(C)(C)C(=O)OC)c7)s6)sc5c4c(C(C)(C)C(=O)OC)ccc2-3)c1,CCCCCCCCCCCc1c(/C=C2\C(=O)c3cc(F)c(F)cc3C2=C(C#N)C#N)sc2c1sc1c3c4nsnc4c4c5sc6c(CCCCCCCCCCC)c(/C=C7\C(=O)c8cc(F)c(F)cc8C7=C(C#N)C#N)sc6c5n(CC(CC)CCCC)c4c3n(CC(CC)CCCC)c21,0.815,25.35,70.8,14.62,14.627457,0.0510054719562277,13.72,14.62,,,,,ITO/SAM or PEDOT:PSS/PM6:Y6/PNDIT-F3N/Ag,conventional,PNDIT-F3N,PNDIT-F3N,Oxygen plasma treated ITO,,,,,,-5.56,-3.65,,-5.65,-4.09,
45785,10.1002/aenm.202401262,10.1002/aenm.202401262,PM6,Y6,PM6,Y6,COC(=O)C(C)(C)c1cc(C)cc(-c2sc3c4sc5cc(/C=C6/C(=O)c7cc(F)cc(c7)C(=O)/C6=C\c6cc(C(C)(C)C(=O)OC)c(-c7cc(C)cc(C(C)(C)C(=O)OC)c7)s6)sc5c4c(C(C)(C)C(=O)OC)ccc2-3)c1,CCCCCCCCCCCc1c(/C=C2\C(=O)c3cc(F)c(F)cc3C2=C(C#N)C#N)sc2c1sc1c3c4nsnc4c4c5sc6c(CCCCCCCCCCC)c(/C=C7\C(=O)c8cc(F)c(F)cc8C7=C(C#N)C#N)sc6c5n(CC(CC)CCCC)c4c3n(CC(CC)CCCC)c21,0.851,25.52,74.56,16.19,16.192582912,0.0159537492279036,,,,,,,ITO/PEDOT:PSS/PM6:Y6/PNDIT-F3N/Ag,conventional,PNDIT-F3N,PNDIT-F3N,PEDOT:PSS,PEDOT:PSS,,,,,-5.56,-3.65,,-5.65,-4.09,
45786,10.1002/aenm.202401262,10.1002/aenm.202401262,PM6,Y6,PM6,Y6,COC(=O)C(C)(C)c1cc(C)cc(-c2sc3c4sc5cc(/C=C6/C(=O)c7cc(F)cc(c7)C(=O)/C6=C\c6cc(C(C)(C)C(=O)OC)c(-c7cc(C)cc(C(C)(C)C(=O)OC)c7)s6)sc5c4c(C(C)(C)C(=O)OC)ccc2-3)c1,CCCCCCCCCCCc1c(/C=C2\C(=O)c3cc(F)c(F)cc3C2=C(C#N)C#N)sc2c1sc1c3c4nsnc4c4c5sc6c(CCCCCCCCCCC)c(/C=C7\C(=O)c8cc(F)c(F)cc8C7=C(C#N)C#N)sc6c5n(CC(CC)CCCC)c4c3n(CC(CC)CCCC)c21,0.851,25.03,75.32,16.05,16.043559196,0.0401296199376969,,,,,,,ITO/PEDOT:PSS/PM6:Y6/PNDIT-F3N/Ag,conventional,PNDIT-F3N,PNDIT-F3N,PEDOT:PSS,PEDOT:PSS,,,,,-5.56,-3.65,,-5.65,-4.09,
45787,10.1002/aenm.202401262,10.1002/aenm.202401262,PM6,Y6,PM6,Y6,COC(=O)C(C)(C)c1cc(C)cc(-c2sc3c4sc5cc(/C=C6/C(=O)c7cc(F)cc(c7)C(=O)/C6=C\c6cc(C(C)(C)C(=O)OC)c(-c7cc(C)cc(C(C)(C)C(=O)OC)c7)s6)sc5c4c(C(C)(C)C(=O)OC)ccc2-3)c1,CCCCCCCCCCCc1c(/C=C2\C(=O)c3cc(F)c(F)cc3C2=C(C#N)C#N)sc2c1sc1c3c4nsnc4c4c5sc6c(CCCCCCCCCCC)c(/C=C7\C(=O)c8cc(F)c(F)cc8C7=C(C#N)C#N)sc6c5n(CC(CC)CCCC)c4c3n(CC(CC)CCCC)c21,0.811,24.66,66.47,13.3,13.293508122000002,0.0488111127819436,,,,,,,ITO/PEDOT:PSS/PM6:Y6/PNDIT-F3N/Ag,conventional,PNDIT-F3N,PNDIT-F3N,PEDOT:PSS,PEDOT:PSS,,,,,-5.56,-3.65,,-5.65,-4.09,
45788,10.1002/aenm.202401262,10.1002/aenm.202401262,PM6,Y6,PM6,Y6,COC(=O)C(C)(C)c1cc(C)cc(-c2sc3c4sc5cc(/C=C6/C(=O)c7cc(F)cc(c7)C(=O)/C6=C\c6cc(C(C)(C)C(=O)OC)c(-c7cc(C)cc(C(C)(C)C(=O)OC)c7)s6)sc5c4c(C(C)(C)C(=O)OC)ccc2-3)c1,CCCCCCCCCCCc1c(/C=C2\C(=O)c3cc(F)c(F)cc3C2=C(C#N)C#N)sc2c1sc1c3c4nsnc4c4c5sc6c(CCCCCCCCCCC)c(/C=C7\C(=O)c8cc(F)c(F)cc8C7=C(C#N)C#N)sc6c5n(CC(CC)CCCC)c4c3n(CC(CC)CCCC)c21,0.863,25.82,75.61,16.84,16.847919226,0.0470262826603236,,,,,,,ITO/2PACz/PM6:Y6/PNDIT-F3N/Ag,,PNDIT-F3N,PNDIT-F3N,2PACz,2PACz,,,,,-5.56,-3.65,,-5.65,-4.09,
45789,10.1002/aenm.202401262,10.1002/aenm.202401262,PM6,Y6,PM6,Y6,COC(=O)C(C)(C)c1cc(C)cc(-c2sc3c4sc5cc(/C=C6/C(=O)c7cc(F)cc(c7)C(=O)/C6=C\c6cc(C(C)(C)C(=O)OC)c(-c7cc(C)cc(C(C)(C)C(=O)OC)c7)s6)sc5c4c(C(C)(C)C(=O)OC)ccc2-3)c1,CCCCCCCCCCCc1c(/C=C2\C(=O)c3cc(F)c(F)cc3C2=C(C#N)C#N)sc2c1sc1c3c4nsnc4c4c5sc6c(CCCCCCCCCCC)c(/C=C7\C(=O)c8cc(F)c(F)cc8C7=C(C#N)C#N)sc6c5n(CC(CC)CCCC)c4c3n(CC(CC)CCCC)c21,0.853,25.83,72.95,16.06,16.073066205,0.0813586861768444,,,,,,,ITO/2PACz/PM6:Y6/PNDIT-F3N/Ag,,PNDIT-F3N,PNDIT-F3N,2PACz,2PACz,,,,,-5.56,-3.65,,-5.65,-4.09,
45790,10.1002/aenm.202401262,10.1002/aenm.202401262,PM6,Y6,PM6,Y6,COC(=O)C(C)(C)c1cc(C)cc(-c2sc3c4sc5cc(/C=C6/C(=O)c7cc(F)cc(c7)C(=O)/C6=C\c6cc(C(C)(C)C(=O)OC)c(-c7cc(C)cc(C(C)(C)C(=O)OC)c7)s6)sc5c4c(C(C)(C)C(=O)OC)ccc2-3)c1,CCCCCCCCCCCc1c(/C=C2\C(=O)c3cc(F)c(F)cc3C2=C(C#N)C#N)sc2c1sc1c3c4nsnc4c4c5sc6c(CCCCCCCCCCC)c(/C=C7\C(=O)c8cc(F)c(F)cc8C7=C(C#N)C#N)sc6c5n(CC(CC)CCCC)c4c3n(CC(CC)CCCC)c21,0.568,24.17,57.3,7.86,7.86646488,0.0822503816793809,,,,,,,ITO/2PACz/PM6:Y6/PNDIT-F3N/Ag,,PNDIT-F3N,PNDIT-F3N,2PACz,2PACz,,,,,-5.56,-3.65,,-5.65,-4.09,
45791,10.1002/aenm.202401262,10.1002/aenm.202401262,PM6,Y6,PM6,Y6,COC(=O)C(C)(C)c1cc(C)cc(-c2sc3c4sc5cc(/C=C6/C(=O)c7cc(F)cc(c7)C(=O)/C6=C\c6cc(C(C)(C)C(=O)OC)c(-c7cc(C)cc(C(C)(C)C(=O)OC)c7)s6)sc5c4c(C(C)(C)C(=O)OC)ccc2-3)c1,CCCCCCCCCCCc1c(/C=C2\C(=O)c3cc(F)c(F)cc3C2=C(C#N)C#N)sc2c1sc1c3c4nsnc4c4c5sc6c(CCCCCCCCCCC)c(/C=C7\C(=O)c8cc(F)c(F)cc8C7=C(C#N)C#N)sc6c5n(CC(CC)CCCC)c4c3n(CC(CC)CCCC)c21,0.637,21.28,61.44,8.32,8.328413184,0.1011200000000015,7.99,8.32,,,,,ITO/NiOx/PM6:Y6/PNDIT-F3N/Ag,,PNDIT-F3N,,NiOx,NiOx,,,,,-5.56,-3.65,,-5.65,-4.09,
45792,10.1002/aenm.202401262,10.1002/aenm.202401262,PM6,Y6,PM6,Y6,COC(=O)C(C)(C)c1cc(C)cc(-c2sc3c4sc5cc(/C=C6/C(=O)c7cc(F)cc(c7)C(=O)/C6=C\c6cc(C(C)(C)C(=O)OC)c(-c7cc(C)cc(C(C)(C)C(=O)OC)c7)s6)sc5c4c(C(C)(C)C(=O)OC)ccc2-3)c1,CCCCCCCCCCCc1c(/C=C2\C(=O)c3cc(F)c(F)cc3C2=C(C#N)C#N)sc2c1sc1c3c4nsnc4c4c5sc6c(CCCCCCCCCCC)c(/C=C7\C(=O)c8cc(F)c(F)cc8C7=C(C#N)C#N)sc6c5n(CC(CC)CCCC)c4c3n(CC(CC)CCCC)c21,0.857,24.21,75.13,15.6,15.587949860999997,0.0772444807692497,15.42,15.6,,,,,,,,,NiOx/2PACz,NiOx/2PACz,,,,,-5.56,-3.65,,-5.65,-4.09,
45793,10.1002/aenm.202401262,10.1002/aenm.202401262,PM6,Y6,PM6,Y6,COC(=O)C(C)(C)c1cc(C)cc(-c2sc3c4sc5cc(/C=C6/C(=O)c7cc(F)cc(c7)C(=O)/C6=C\c6cc(C(C)(C)C(=O)OC)c(-c7cc(C)cc(C(C)(C)C(=O)OC)c7)s6)sc5c4c(C(C)(C)C(=O)OC)ccc2-3)c1,CCCCCCCCCCCc1c(/C=C2\C(=O)c3cc(F)c(F)cc3C2=C(C#N)C#N)sc2c1sc1c3c4nsnc4c4c5sc6c(CCCCCCCCCCC)c(/C=C7\C(=O)c8cc(F)c(F)cc8C7=C(C#N)C#N)sc6c5n(CC(CC)CCCC)c4c3n(CC(CC)CCCC)c21,0.859,24.02,74.98,15.47,15.470758364,0.0049021590174485,15.24,15.47,,,,,,,,,NiOx/Br-2PACz,NiOx/Br-2PACz,,,,,-5.56,-3.65,,-5.65,-4.09,
45794,10.1002/aenm.202401355,10.1002/aenm.202401355,D18,A4T-16,D18,A4T-16,CCCCCCC(CCCC)Cc1csc(-c2cc3c4nsnc4c4cc(-c5cc(CC(CCCC)CCCCCC)c(-c6cc7c(-c8cc(F)c(CC(CC)CCCC)s8)c8sccc8c(-c8cc(F)c(CC(CC)CCCC)s8)c7s6)s5)sc4c3s2)c1,CCc1cc(CC)c(-c2cc(-c3cc(-c4c(CC)cc(CC)cc4CC)c(-c4sc(/C=C5\C(=O)c6cc(F)c(F)cc6C5=C(C#N)C#N)cc4CC)s3)sc2-c2sc(/C=C3\C(=O)c4cc(F)c(F)cc4C3=C(C#N)C#N)cc2CC)c(CC)c1,0.897,21.44,72.0,13.85,13.846809600000002,0.0230353790613544,,,60:440,DIO,DIO,,ITO/PEDOT:PSS/active layer/PFN-Br/Ag,conventional,PFN-Br,PFN-Br,PEDOT:PSS,PEDOT:PSS,500.0,CF,chloroform,,-5.51,-2.77,,-5.67,-3.96,
45795,10.1002/aenm.202401355,10.1002/aenm.202401355,D18,A4T-16,D18,A4T-16,CCCCCCC(CCCC)Cc1csc(-c2cc3c4nsnc4c4cc(-c5cc(CC(CCCC)CCCCCC)c(-c6cc7c(-c8cc(F)c(CC(CC)CCCC)s8)c8sccc8c(-c8cc(F)c(CC(CC)CCCC)s8)c7s6)s5)sc4c3s2)c1,CCc1cc(CC)c(-c2cc(-c3cc(-c4c(CC)cc(CC)cc4CC)c(-c4sc(/C=C5\C(=O)c6cc(F)c(F)cc6C5=C(C#N)C#N)cc4CC)s3)sc2-c2sc(/C=C3\C(=O)c4cc(F)c(F)cc4C3=C(C#N)C#N)cc2CC)c(CC)c1,0.888,19.87,68.3,12.05,12.05123448,0.0102446473028965,,,,DIO,DIO,,ITO/PEDOT:PSS/active layer/PFN-Br/Ag,conventional,PFN-Br,PFN-Br,PEDOT:PSS,PEDOT:PSS,800.0,CF,chloroform,,-5.51,-2.77,,-5.67,-3.96,
45796,10.1002/aenm.202401355,10.1002/aenm.202401355,D18,eC9,D18,BTP-eC9,CCCCCCC(CCCC)Cc1csc(-c2cc3c4nsnc4c4cc(-c5cc(CC(CCCC)CCCCCC)c(-c6cc7c(-c8cc(F)c(CC(CC)CCCC)s8)c8sccc8c(-c8cc(F)c(CC(CC)CCCC)s8)c7s6)s5)sc4c3s2)c1,CCCCCCCCCc1c(C=C2C(=O)c3cc(Cl)c(Cl)cc3C2=C(C#N)C#N)sc2c1sc1c3c4nsnc4c4c5sc6c(CCCCCCCCC)c(C=C7C(=O)c8cc(Cl)c(Cl)cc8C7=C(C#N)C#N)sc6c5n(CC(CCCC)CCCCCC)c4c3n(CC(CCCC)CCCCCC)c21,0.838,27.35,74.1,17.0,16.983201299999998,0.0988158823529558,,,,DIO,DIO,,ITO/PEDOT:PSS/active layer/PFN-Br/Ag,conventional,PFN-Br,PFN-Br,PEDOT:PSS,PEDOT:PSS,300.0,CF,chloroform,,-5.51,-2.77,,-5.68,-3.9,
45797,10.1002/aenm.202401355,10.1002/aenm.202401355,D18,eC9,D18,BTP-eC9,CCCCCCC(CCCC)Cc1csc(-c2cc3c4nsnc4c4cc(-c5cc(CC(CCCC)CCCCCC)c(-c6cc7c(-c8cc(F)c(CC(CC)CCCC)s8)c8sccc8c(-c8cc(F)c(CC(CC)CCCC)s8)c7s6)s5)sc4c3s2)c1,CCCCCCCCCc1c(C=C2C(=O)c3cc(Cl)c(Cl)cc3C2=C(C#N)C#N)sc2c1sc1c3c4nsnc4c4c5sc6c(CCCCCCCCC)c(C=C7C(=O)c8cc(Cl)c(Cl)cc8C7=C(C#N)C#N)sc6c5n(CC(CCCC)CCCCCC)c4c3n(CC(CCCC)CCCCCC)c21,0.814,23.44,65.7,12.53,12.53566512,0.0452124501197248,,,,DIO,DIO,,ITO/PEDOT:PSS/active layer/PFN-Br/Ag,conventional,PFN-Br,PFN-Br,PEDOT:PSS,PEDOT:PSS,500.0,CF,chloroform,,-5.51,-2.77,,-5.68,-3.9,
45798,10.1002/aenm.202401561,10.1002/aenm.202401561,D18,AQx-8,D18,AQx-8,CCCCCCC(CCCC)Cc1csc(-c2cc3c4nsnc4c4cc(-c5cc(CC(CCCC)CCCCCC)c(-c6cc7c(-c8cc(F)c(CC(CC)CCCC)s8)c8sccc8c(-c8cc(F)c(CC(CC)CCCC)s8)c7s6)s5)sc4c3s2)c1,,0.894,26.54,75.04,17.8,17.804560704,0.0256219325842657,17.1,17.8,,,,,ITO/HTL/Active Layer/ETL/Ag,,,,,,,,,,-5.51,-2.77,,,,
45799,10.1002/aenm.202401561,10.1002/aenm.202401561,D18,AQx-H,D18,AQx-H,CCCCCCC(CCCC)Cc1csc(-c2cc3c4nsnc4c4cc(-c5cc(CC(CCCC)CCCCCC)c(-c6cc7c(-c8cc(F)c(CC(CC)CCCC)s8)c8sccc8c(-c8cc(F)c(CC(CC)CCCC)s8)c7s6)s5)sc4c3s2)c1,,0.923,26.4,79.87,19.5,19.46208264,0.1944479999999898,18.6,19.5,,,,,ITO/HTL/Active Layer/ETL/Ag,,,,,,,,,,-5.51,-2.77,,,,
45800,10.1002/aenm.202401561,10.1002/aenm.202401561,D18,AQx-H,D18,AQx-H,CCCCCCC(CCCC)Cc1csc(-c2cc3c4nsnc4c4cc(-c5cc(CC(CCCC)CCCCCC)c(-c6cc7c(-c8cc(F)c(CC(CC)CCCC)s8)c8sccc8c(-c8cc(F)c(CC(CC)CCCC)s8)c7s6)s5)sc4c3s2)c1,,0.92,26.67,77.38,19.0,18.98626632,0.0722825263157782,,19.0,,,,,ITO/HTL/Active Layer/ETL/Ag,,,,,,,,,,-5.51,-2.77,,,,
45801,10.1002/aenm.202401597,10.1002/aenm.202401597,PM6,Y6-BO,PM6,Y6-BO,COC(=O)C(C)(C)c1cc(C)cc(-c2sc3c4sc5cc(/C=C6/C(=O)c7cc(F)cc(c7)C(=O)/C6=C\c6cc(C(C)(C)C(=O)OC)c(-c7cc(C)cc(C(C)(C)C(=O)OC)c7)s6)sc5c4c(C(C)(C)C(=O)OC)ccc2-3)c1,CCCCCCCCCCCc1c(/C=C2\C(=O)c3cc(F)c(F)cc3C2=C(C#N)C#N)sc2c1sc1c3c4nsnc4c4c5sc6c(CCCCCCCCCCC)c(/C=C7\C(=O)c8cc(F)c(F)cc8C7=C(C#N)C#N)sc6c5n(CC(CCCC)CCCCCC)c4c3n(CC(CCCC)CCCCCC)c21,0.83,25.2,74.4,15.6,15.561504,0.2467692307692327,15.4,15.6,,DBrDIB,DBrDIB,,,inverted,,,,,,o-xylene,o-xylene,,-5.56,-3.65,,-5.65,-4.1,
45802,10.1002/aenm.202401597,10.1002/aenm.202401597,PM6,Y6-BO,PM6,Y6-BO,COC(=O)C(C)(C)c1cc(C)cc(-c2sc3c4sc5cc(/C=C6/C(=O)c7cc(F)cc(c7)C(=O)/C6=C\c6cc(C(C)(C)C(=O)OC)c(-c7cc(C)cc(C(C)(C)C(=O)OC)c7)s6)sc5c4c(C(C)(C)C(=O)OC)ccc2-3)c1,CCCCCCCCCCCc1c(/C=C2\C(=O)c3cc(F)c(F)cc3C2=C(C#N)C#N)sc2c1sc1c3c4nsnc4c4c5sc6c(CCCCCCCCCCC)c(/C=C7\C(=O)c8cc(F)c(F)cc8C7=C(C#N)C#N)sc6c5n(CC(CCCC)CCCCCC)c4c3n(CC(CCCC)CCCCCC)c21,0.84,26.3,77.2,17.2,17.055024,0.8428837209302313,17.1,17.2,,DBrDIB,DBrDIB,10 mg mL^-1,,inverted,,,,,,o-xylene,o-xylene,,-5.56,-3.65,,-5.65,-4.1,
45803,10.1002/aenm.202401597,10.1002/aenm.202401597,PM6,Y6-BO,PM6,Y6-BO,COC(=O)C(C)(C)c1cc(C)cc(-c2sc3c4sc5cc(/C=C6/C(=O)c7cc(F)cc(c7)C(=O)/C6=C\c6cc(C(C)(C)C(=O)OC)c(-c7cc(C)cc(C(C)(C)C(=O)OC)c7)s6)sc5c4c(C(C)(C)C(=O)OC)ccc2-3)c1,CCCCCCCCCCCc1c(/C=C2\C(=O)c3cc(F)c(F)cc3C2=C(C#N)C#N)sc2c1sc1c3c4nsnc4c4c5sc6c(CCCCCCCCCCC)c(/C=C7\C(=O)c8cc(F)c(F)cc8C7=C(C#N)C#N)sc6c5n(CC(CCCC)CCCCCC)c4c3n(CC(CCCC)CCCCCC)c21,0.84,26.8,78.5,17.9,17.67192,1.2741899441340698,17.8,17.9,,DBrDIB,DBrDIB,15 mg mL^-1,,inverted,,,,,,o-xylene,o-xylene,,-5.56,-3.65,,-5.65,-4.1,
45804,10.1002/aenm.202401597,10.1002/aenm.202401597,PM6,Y6-BO,PM6,Y6-BO,COC(=O)C(C)(C)c1cc(C)cc(-c2sc3c4sc5cc(/C=C6/C(=O)c7cc(F)cc(c7)C(=O)/C6=C\c6cc(C(C)(C)C(=O)OC)c(-c7cc(C)cc(C(C)(C)C(=O)OC)c7)s6)sc5c4c(C(C)(C)C(=O)OC)ccc2-3)c1,CCCCCCCCCCCc1c(/C=C2\C(=O)c3cc(F)c(F)cc3C2=C(C#N)C#N)sc2c1sc1c3c4nsnc4c4c5sc6c(CCCCCCCCCCC)c(/C=C7\C(=O)c8cc(F)c(F)cc8C7=C(C#N)C#N)sc6c5n(CC(CCCC)CCCCCC)c4c3n(CC(CCCC)CCCCCC)c21,0.84,26.1,77.4,17.1,16.969176,0.7650526315789502,16.9,17.1,,DBrDIB,DBrDIB,20 mg mL^-1,,inverted,,,,,,o-xylene,o-xylene,,-5.56,-3.65,,-5.65,-4.1,
45805,10.1002/aenm.202401597,10.1002/aenm.202401597,PM6,Y6-BO,PM6,Y6-BO,COC(=O)C(C)(C)c1cc(C)cc(-c2sc3c4sc5cc(/C=C6/C(=O)c7cc(F)cc(c7)C(=O)/C6=C\c6cc(C(C)(C)C(=O)OC)c(-c7cc(C)cc(C(C)(C)C(=O)OC)c7)s6)sc5c4c(C(C)(C)C(=O)OC)ccc2-3)c1,CCCCCCCCCCCc1c(/C=C2\C(=O)c3cc(F)c(F)cc3C2=C(C#N)C#N)sc2c1sc1c3c4nsnc4c4c5sc6c(CCCCCCCCCCC)c(/C=C7\C(=O)c8cc(F)c(F)cc8C7=C(C#N)C#N)sc6c5n(CC(CCCC)CCCCCC)c4c3n(CC(CCCC)CCCCCC)c21,0.84,26.0,76.1,16.7,16.62024,0.4776047904191633,16.5,16.7,,DBrDIB,DBrDIB,25 mg mL^-1,,inverted,,,,,,o-xylene,o-xylene,,-5.56,-3.65,,-5.65,-4.1,
45806,10.1002/aenm.202401597,10.1002/aenm.202401597,PM6,Y6-BO,PM6,Y6-BO,COC(=O)C(C)(C)c1cc(C)cc(-c2sc3c4sc5cc(/C=C6/C(=O)c7cc(F)cc(c7)C(=O)/C6=C\c6cc(C(C)(C)C(=O)OC)c(-c7cc(C)cc(C(C)(C)C(=O)OC)c7)s6)sc5c4c(C(C)(C)C(=O)OC)ccc2-3)c1,CCCCCCCCCCCc1c(/C=C2\C(=O)c3cc(F)c(F)cc3C2=C(C#N)C#N)sc2c1sc1c3c4nsnc4c4c5sc6c(CCCCCCCCCCC)c(/C=C7\C(=O)c8cc(F)c(F)cc8C7=C(C#N)C#N)sc6c5n(CC(CCCC)CCCCCC)c4c3n(CC(CCCC)CCCCCC)c21,0.84,25.9,74.6,16.3,16.229975999999997,0.4295950920245621,16.0,16.3,,DBrDIB,DBrDIB,35 mg mL^-1,,inverted,,,,,,o-xylene,o-xylene,,-5.56,-3.65,,-5.65,-4.1,
45807,10.1002/aenm.202401597,10.1002/aenm.202401597,PM6,Y6-BO,PM6,Y6-BO,COC(=O)C(C)(C)c1cc(C)cc(-c2sc3c4sc5cc(/C=C6/C(=O)c7cc(F)cc(c7)C(=O)/C6=C\c6cc(C(C)(C)C(=O)OC)c(-c7cc(C)cc(C(C)(C)C(=O)OC)c7)s6)sc5c4c(C(C)(C)C(=O)OC)ccc2-3)c1,CCCCCCCCCCCc1c(/C=C2\C(=O)c3cc(F)c(F)cc3C2=C(C#N)C#N)sc2c1sc1c3c4nsnc4c4c5sc6c(CCCCCCCCCCC)c(/C=C7\C(=O)c8cc(F)c(F)cc8C7=C(C#N)C#N)sc6c5n(CC(CCCC)CCCCCC)c4c3n(CC(CCCC)CCCCCC)c21,0.83,25.6,71.8,15.4,15.256064000000002,0.9346493506493396,15.2,15.4,,DBrDIB,DBrDIB,50 mg mL^-1,,inverted,,,,,,o-xylene,o-xylene,,-5.56,-3.65,,-5.65,-4.1,
45808,10.1002/aenm.202401597,10.1002/aenm.202401597,PM6,Y6-HU,PM6,Y6-HU,COC(=O)C(C)(C)c1cc(C)cc(-c2sc3c4sc5cc(/C=C6/C(=O)c7cc(F)cc(c7)C(=O)/C6=C\c6cc(C(C)(C)C(=O)OC)c(-c7cc(C)cc(C(C)(C)C(=O)OC)c7)s6)sc5c4c(C(C)(C)C(=O)OC)ccc2-3)c1,,0.86,26.0,77.0,17.2,17.217200000000002,0.1000000000000148,16.9,17.2,,W/O,,,,,,,,,,,,,-5.56,-3.65,,,,
45809,10.1002/aenm.202401597,10.1002/aenm.202401597,PM6,Y6-HU,PM6,Y6-HU,COC(=O)C(C)(C)c1cc(C)cc(-c2sc3c4sc5cc(/C=C6/C(=O)c7cc(F)cc(c7)C(=O)/C6=C\c6cc(C(C)(C)C(=O)OC)c(-c7cc(C)cc(C(C)(C)C(=O)OC)c7)s6)sc5c4c(C(C)(C)C(=O)OC)ccc2-3)c1,,0.87,27.2,80.4,19.1,19.025856,0.3881884816754135,18.8,19.1,,DBrDIB,DBrDIB,,,,,,,,,o-xylene,,,-5.56,-3.65,,,,
45810,10.1002/aenm.202401741,10.1002/aenm.202401741,PM6,BTP-ec9,PM6,BTP-eC9,COC(=O)C(C)(C)c1cc(C)cc(-c2sc3c4sc5cc(/C=C6/C(=O)c7cc(F)cc(c7)C(=O)/C6=C\c6cc(C(C)(C)C(=O)OC)c(-c7cc(C)cc(C(C)(C)C(=O)OC)c7)s6)sc5c4c(C(C)(C)C(=O)OC)ccc2-3)c1,CCCCCCCCCc1c(C=C2C(=O)c3cc(Cl)c(Cl)cc3C2=C(C#N)C#N)sc2c1sc1c3c4nsnc4c4c5sc6c(CCCCCCCCC)c(C=C7C(=O)c8cc(Cl)c(Cl)cc8C7=C(C#N)C#N)sc6c5n(CC(CCCC)CCCCCC)c4c3n(CC(CCCC)CCCCCC)c21,0.859,27.29,77.5,18.2,18.16763525,0.1778282967032927,17.8,18.2,,,,,,,PDINN,PDINN,,,,,,,-5.56,-3.65,,-5.68,-3.9,
45811,10.1002/aenm.202401741,10.1002/aenm.202401741,PM6,BTP-ec9,PM6,BTP-eC9,COC(=O)C(C)(C)c1cc(C)cc(-c2sc3c4sc5cc(/C=C6/C(=O)c7cc(F)cc(c7)C(=O)/C6=C\c6cc(C(C)(C)C(=O)OC)c(-c7cc(C)cc(C(C)(C)C(=O)OC)c7)s6)sc5c4c(C(C)(C)C(=O)OC)ccc2-3)c1,CCCCCCCCCc1c(C=C2C(=O)c3cc(Cl)c(Cl)cc3C2=C(C#N)C#N)sc2c1sc1c3c4nsnc4c4c5sc6c(CCCCCCCCC)c(C=C7C(=O)c8cc(Cl)c(Cl)cc8C7=C(C#N)C#N)sc6c5n(CC(CCCC)CCCCCC)c4c3n(CC(CCCC)CCCCCC)c21,0.867,28.22,78.8,19.3,19.27979112,0.1047092227979377,18.9,19.3,,,,,conventional,,PDINN-TBA,PDINN-TBA,PEDOT:PSS,,,,,,-5.56,-3.65,,-5.68,-3.9,
45814,10.1002/aenm.202401816,10.1002/aenm.202401816,PM6,M36,PM6,M36,COC(=O)C(C)(C)c1cc(C)cc(-c2sc3c4sc5cc(/C=C6/C(=O)c7cc(F)cc(c7)C(=O)/C6=C\c6cc(C(C)(C)C(=O)OC)c(-c7cc(C)cc(C(C)(C)C(=O)OC)c7)s6)sc5c4c(C(C)(C)C(=O)OC)ccc2-3)c1,CCCCCCC(CCCC)COc1c2sc3c4sc(/C=C5\C(=O)c6cc(F)c(F)cc6C5=C(C#N)C#N)cc4n(CC(CCCC)CCCCCC)c3c2c(OCC(CCCC)CCCCCC)c2sc3c4c(n(CC(CCCC)CCCCCC)c3c12)[SH](/C=C1/C(=O)c2cc(F)c(F)cc2C1=C(C#N)C#N)C=C4,0.893,24.1,74.0,15.9,15.925762,0.162025157232695,15.6,15.9,,,,,BHJ,organic solar cell,,,PEDOT:PSS,PEDOT:PSS,,,,,-5.56,-3.65,,,,
45815,10.1002/aenm.202401816,10.1002/aenm.202401816,PM6,M36,PM6,M36,COC(=O)C(C)(C)c1cc(C)cc(-c2sc3c4sc5cc(/C=C6/C(=O)c7cc(F)cc(c7)C(=O)/C6=C\c6cc(C(C)(C)C(=O)OC)c(-c7cc(C)cc(C(C)(C)C(=O)OC)c7)s6)sc5c4c(C(C)(C)C(=O)OC)ccc2-3)c1,CCCCCCC(CCCC)COc1c2sc3c4sc(/C=C5\C(=O)c6cc(F)c(F)cc6C5=C(C#N)C#N)cc4n(CC(CCCC)CCCCCC)c3c2c(OCC(CCCC)CCCCCC)c2sc3c4c(n(CC(CCCC)CCCCCC)c3c12)[SH](/C=C1/C(=O)c2cc(F)c(F)cc2C1=C(C#N)C#N)C=C4,0.892,23.3,74.5,15.5,15.483781999999998,0.1046322580645294,15.2,15.5,,,,,LBL-oXY,organic solar cell,,,PEDOT:PSS,PEDOT:PSS,,o-xylene,,,-5.56,-3.65,,,,
45816,10.1002/aenm.202401816,10.1002/aenm.202401816,PM6,M36,PM6,M36,COC(=O)C(C)(C)c1cc(C)cc(-c2sc3c4sc5cc(/C=C6/C(=O)c7cc(F)cc(c7)C(=O)/C6=C\c6cc(C(C)(C)C(=O)OC)c(-c7cc(C)cc(C(C)(C)C(=O)OC)c7)s6)sc5c4c(C(C)(C)C(=O)OC)ccc2-3)c1,CCCCCCC(CCCC)COc1c2sc3c4sc(/C=C5\C(=O)c6cc(F)c(F)cc6C5=C(C#N)C#N)cc4n(CC(CCCC)CCCCCC)c3c2c(OCC(CCCC)CCCCCC)c2sc3c4c(n(CC(CCCC)CCCCCC)c3c12)[SH](/C=C1/C(=O)c2cc(F)c(F)cc2C1=C(C#N)C#N)C=C4,0.898,24.8,77.9,17.3,17.348641600000004,0.2811653179190947,17.0,17.3,,,,,LBL-CF,organic solar cell,,,PEDOT:PSS,PEDOT:PSS,,chloroform,,,-5.56,-3.65,,,,
45817,10.1002/aenm.202401816,10.1002/aenm.202401816,PM6,M36,PM6,M36,COC(=O)C(C)(C)c1cc(C)cc(-c2sc3c4sc5cc(/C=C6/C(=O)c7cc(F)cc(c7)C(=O)/C6=C\c6cc(C(C)(C)C(=O)OC)c(-c7cc(C)cc(C(C)(C)C(=O)OC)c7)s6)sc5c4c(C(C)(C)C(=O)OC)ccc2-3)c1,CCCCCCC(CCCC)COc1c2sc3c4sc(/C=C5\C(=O)c6cc(F)c(F)cc6C5=C(C#N)C#N)cc4n(CC(CCCC)CCCCCC)c3c2c(OCC(CCCC)CCCCCC)c2sc3c4c(n(CC(CCCC)CCCCCC)c3c12)[SH](/C=C1/C(=O)c2cc(F)c(F)cc2C1=C(C#N)C#N)C=C4,0.906,25.7,78.1,18.2,18.1849602,0.0826362637362652,18.0,18.2,,,,,LBL-CF,organic solar cell,,,SAM 2PACz,2PACz,,chloroform,,,-5.56,-3.65,,,,
45818,10.1002/aenm.202402239,10.1002/aenm.202402239,PT4F-Th,BTP-eC9,PT4F-Th,BTP-eC9,,CCCCCCCCCc1c(C=C2C(=O)c3cc(Cl)c(Cl)cc3C2=C(C#N)C#N)sc2c1sc1c3c4nsnc4c4c5sc6c(CCCCCCCCC)c(C=C7C(=O)c8cc(Cl)c(Cl)cc8C7=C(C#N)C#N)sc6c5n(CC(CCCC)CCCCCC)c4c3n(CC(CCCC)CCCCCC)c21,0.86,25.2,75.6,16.4,16.384032,0.0973658536585202,16.1,16.4,,,,,ITO/PEDOT:PSS/active layer/PDINN/Ag,conventional,PDINN,PDINN,PEDOT:PSS,PEDOT:PSS,,chlorobenzene,chlorobenzene,,,,,-5.68,-3.9,
45819,10.1002/aenm.202402239,10.1002/aenm.202402239,PT4F-Se,BTP-eC9,PT4F-Se,BTP-eC9,,CCCCCCCCCc1c(C=C2C(=O)c3cc(Cl)c(Cl)cc3C2=C(C#N)C#N)sc2c1sc1c3c4nsnc4c4c5sc6c(CCCCCCCCC)c(C=C7C(=O)c8cc(Cl)c(Cl)cc8C7=C(C#N)C#N)sc6c5n(CC(CCCC)CCCCCC)c4c3n(CC(CCCC)CCCCCC)c21,0.86,17.1,66.4,9.8,9.764784000000002,0.3593469387754934,9.5,9.8,,,,,ITO/PEDOT:PSS/active layer/PDINN/Ag,conventional,PDINN,PDINN,PEDOT:PSS,PEDOT:PSS,,chlorobenzene,chlorobenzene,,,,,-5.68,-3.9,
45820,10.1002/aenm.202402239,10.1002/aenm.202402239,PT4F-TT,BTP-eC9,PT4F-TT,BTP-eC9,,CCCCCCCCCc1c(C=C2C(=O)c3cc(Cl)c(Cl)cc3C2=C(C#N)C#N)sc2c1sc1c3c4nsnc4c4c5sc6c(CCCCCCCCC)c(C=C7C(=O)c8cc(Cl)c(Cl)cc8C7=C(C#N)C#N)sc6c5n(CC(CCCC)CCCCCC)c4c3n(CC(CCCC)CCCCCC)c21,0.8,0.52,46.0,0.2,0.19136,4.319999999999991,0.1,0.2,,,,,ITO/PEDOT:PSS/active layer/PDINN/Ag,conventional,PDINN,PDINN,PEDOT:PSS,PEDOT:PSS,,chlorobenzene,chlorobenzene,,,,,-5.68,-3.9,
45821,10.1002/aenm.202402268,10.1002/aenm.202402268,PBQx-T-Cl,PY-IT,PBQx-T-Cl,PY-IT,,CCCCCCCCCCCc1c(/C=C2\C(=O)c3ccccc3C2=C(C#N)C#N)sc2c1sc1c3c4nsnc4c4c5sc6c(CCCCCCCCCCC)c(/C=C7\C(=O)c8cc(-c9cccs9)ccc8C7=C(C#N)C#N)sc6c5n(CC(CCCCCCCC)CCCCCCCCCC)c4c3n(CC(CCCCCCCC)CCCCCCCCCC)c21,0.921,23.79,78.36,17.17,17.169138324,0.0050184973791676,17.07,17.17,,,,,LBL,,,,,,,,,,,,,-5.68,-3.94,
45823,10.1002/aenm.202402268,10.1002/aenm.202402268,PTzBI-dF,PY-IT,PTzBI-dF,PY-IT,CCCCCCCCN1C(=O)c2c(c(-c3cc(F)c(-c4cc5c(-c6cc(F)c(CC(CC)CCCC)s6)c6sccc6c(-c6cc(F)c(CC(CC)CCCC)s6)c5s4)s3)c3nn(CCC(CC)CCCC)nc3c2-c2cc(F)cs2)C1=O,CCCCCCCCCCCc1c(/C=C2\C(=O)c3ccccc3C2=C(C#N)C#N)sc2c1sc1c3c4nsnc4c4c5sc6c(CCCCCCCCCCC)c(/C=C7\C(=O)c8cc(-c9cccs9)ccc8C7=C(C#N)C#N)sc6c5n(CC(CCCCCCCC)CCCCCCCCCC)c4c3n(CC(CCCCCCCC)CCCCCCCCCC)c21,0.951,21.86,66.31,13.78,13.785093066,0.0369598403483352,13.52,13.78,,,,,LBL,,PDINN,,PEDOT:PSS,,,,,,-5.55,-3.83,,-5.68,-3.94,
45831,10.1002/aenm.202402517,10.1002/aenm.202402517,D18,L8-BO,D18,L8-BO,CCCCCCC(CCCC)Cc1csc(-c2cc3c4nsnc4c4cc(-c5cc(CC(CCCC)CCCCCC)c(-c6cc7c(-c8cc(F)c(CC(CC)CCCC)s8)c8sccc8c(-c8cc(F)c(CC(CC)CCCC)s8)c7s6)s5)sc4c3s2)c1,CCCCCCC(CCCC)Cc1c(/C=C2\C(=O)c3cc(F)c(F)cc3C2=C(C#N)C#N)sc2c1SC1c3c(c4c(c5nsnc35)c3sc5c(CC(CCCC)CCCCCC)c(/C=C6\C(=O)c7cc(F)c(F)cc7C6=C(C#N)C#N)sc5c3n4CC(CC)CCCC)N(CC(CC)CCCC)C21,0.9,25.64,78.49,18.11,18.1123524,0.0129895085588044,17.85,18.11,1:1.3,Control,,,ITO/PEDOT:PSS/active layer/PDINN/Ag,conventional,PDINN,PDINN,PEDOT:PSS,PEDOT:PSS,110.0,chloroform,chloroform,85.0,-5.51,-2.77,,-5.68,-3.9,
45832,10.1002/aenm.202402517,10.1002/aenm.202402517,D18,L8-BO,D18,L8-BO,CCCCCCC(CCCC)Cc1csc(-c2cc3c4nsnc4c4cc(-c5cc(CC(CCCC)CCCCCC)c(-c6cc7c(-c8cc(F)c(CC(CC)CCCC)s8)c8sccc8c(-c8cc(F)c(CC(CC)CCCC)s8)c7s6)s5)sc4c3s2)c1,CCCCCCC(CCCC)Cc1c(/C=C2\C(=O)c3cc(F)c(F)cc3C2=C(C#N)C#N)sc2c1SC1c3c(c4c(c5nsnc35)c3sc5c(CC(CCCC)CCCCCC)c(/C=C6\C(=O)c7cc(F)c(F)cc7C6=C(C#N)C#N)sc5c3n4CC(CC)CCCC)N(CC(CC)CCCC)C21,0.897,25.71,78.51,18.13,18.105874137000004,0.133071500275757,17.82,18.13,1:1.3,DCB,DCB,75 wt% relative to total donor and acceptor mass,ITO/PEDOT:PSS/active layer/PDINN/Ag,conventional,PDINN,PDINN,PEDOT:PSS,PEDOT:PSS,110.0,chloroform,chloroform,85.0,-5.51,-2.77,,-5.68,-3.9,
45833,10.1002/aenm.202402517,10.1002/aenm.202402517,D18,L8-BO,D18,L8-BO,CCCCCCC(CCCC)Cc1csc(-c2cc3c4nsnc4c4cc(-c5cc(CC(CCCC)CCCCCC)c(-c6cc7c(-c8cc(F)c(CC(CC)CCCC)s8)c8sccc8c(-c8cc(F)c(CC(CC)CCCC)s8)c7s6)s5)sc4c3s2)c1,CCCCCCC(CCCC)Cc1c(/C=C2\C(=O)c3cc(F)c(F)cc3C2=C(C#N)C#N)sc2c1SC1c3c(c4c(c5nsnc35)c3sc5c(CC(CCCC)CCCCCC)c(/C=C6\C(=O)c7cc(F)c(F)cc7C6=C(C#N)C#N)sc5c3n4CC(CC)CCCC)N(CC(CC)CCCC)C21,0.887,26.32,79.59,18.58,18.580954056,0.0051348546824607,18.43,18.58,1:1.3,CBB,CBB,75 wt% relative to total donor and acceptor mass,ITO/PEDOT:PSS/active layer/PDINN/Ag,conventional,PDINN,PDINN,PEDOT:PSS,PEDOT:PSS,110.0,chloroform,chloroform,85.0,-5.51,-2.77,,-5.68,-3.9,
45834,10.1002/aenm.202402517,10.1002/aenm.202402517,D18,L8-BO,D18,L8-BO,CCCCCCC(CCCC)Cc1csc(-c2cc3c4nsnc4c4cc(-c5cc(CC(CCCC)CCCCCC)c(-c6cc7c(-c8cc(F)c(CC(CC)CCCC)s8)c8sccc8c(-c8cc(F)c(CC(CC)CCCC)s8)c7s6)s5)sc4c3s2)c1,CCCCCCC(CCCC)Cc1c(/C=C2\C(=O)c3cc(F)c(F)cc3C2=C(C#N)C#N)sc2c1SC1c3c(c4c(c5nsnc35)c3sc5c(CC(CCCC)CCCCCC)c(/C=C6\C(=O)c7cc(F)c(F)cc7C6=C(C#N)C#N)sc5c3n4CC(CC)CCCC)N(CC(CC)CCCC)C21,0.885,26.05,79.25,18.29,18.270493125,0.1066532258064384,18.17,18.29,1:1.3,CIB,CIB,75 wt% relative to total donor and acceptor mass,ITO/PEDOT:PSS/active layer/PDINN/Ag,conventional,PDINN,PDINN,PEDOT:PSS,PEDOT:PSS,110.0,chloroform,chloroform,85.0,-5.51,-2.77,,-5.68,-3.9,
45836,10.1002/aenm.202402517,10.1002/aenm.202402517,D18,L8-BO,D18,L8-BO,CCCCCCC(CCCC)Cc1csc(-c2cc3c4nsnc4c4cc(-c5cc(CC(CCCC)CCCCCC)c(-c6cc7c(-c8cc(F)c(CC(CC)CCCC)s8)c8sccc8c(-c8cc(F)c(CC(CC)CCCC)s8)c7s6)s5)sc4c3s2)c1,CCCCCCC(CCCC)Cc1c(/C=C2\C(=O)c3cc(F)c(F)cc3C2=C(C#N)C#N)sc2c1SC1c3c(c4c(c5nsnc35)c3sc5c(CC(CCCC)CCCCCC)c(/C=C6\C(=O)c7cc(F)c(F)cc7C6=C(C#N)C#N)sc5c3n4CC(CC)CCCC)N(CC(CC)CCCC)C21,0.888,26.53,80.57,18.98,18.981196248,0.0063026765015774,18.8,18.98,1:1.3,DCB,DCB,75 wt% relative to PDINN mass,ITO/PEDOT:PSS/active layer/PDINN/Ag,conventional,PDINN,PDINN,PEDOT:PSS,,,,,85.0,-5.51,-2.77,,-5.68,-3.9,
45837,10.1002/aenm.202402517,10.1002/aenm.202402517,D18,L8-BO,D18,L8-BO,CCCCCCC(CCCC)Cc1csc(-c2cc3c4nsnc4c4cc(-c5cc(CC(CCCC)CCCCCC)c(-c6cc7c(-c8cc(F)c(CC(CC)CCCC)s8)c8sccc8c(-c8cc(F)c(CC(CC)CCCC)s8)c7s6)s5)sc4c3s2)c1,CCCCCCC(CCCC)Cc1c(/C=C2\C(=O)c3cc(F)c(F)cc3C2=C(C#N)C#N)sc2c1SC1c3c(c4c(c5nsnc35)c3sc5c(CC(CCCC)CCCCCC)c(/C=C6\C(=O)c7cc(F)c(F)cc7C6=C(C#N)C#N)sc5c3n4CC(CC)CCCC)N(CC(CC)CCCC)C21,0.901,26.51,80.98,19.38,19.342485998000004,0.1935707017543584,19.2,19.38,1:1.3,CBB,CBB,,ITO/PEDOT:PSS/active layer/PDINN/Ag,conventional,PDINN,PDINN,PEDOT:PSS,,,,,85.0,-5.51,-2.77,,-5.68,-3.9,
45838,10.1002/aenm.202402517,10.1002/aenm.202402517,D18,L8-BO,D18,L8-BO,CCCCCCC(CCCC)Cc1csc(-c2cc3c4nsnc4c4cc(-c5cc(CC(CCCC)CCCCCC)c(-c6cc7c(-c8cc(F)c(CC(CC)CCCC)s8)c8sccc8c(-c8cc(F)c(CC(CC)CCCC)s8)c7s6)s5)sc4c3s2)c1,CCCCCCC(CCCC)Cc1c(/C=C2\C(=O)c3cc(F)c(F)cc3C2=C(C#N)C#N)sc2c1SC1c3c(c4c(c5nsnc35)c3sc5c(CC(CCCC)CCCCCC)c(/C=C6\C(=O)c7cc(F)c(F)cc7C6=C(C#N)C#N)sc5c3n4CC(CC)CCCC)N(CC(CC)CCCC)C21,0.895,26.5,81.37,19.26,19.298929750000003,0.2021274662513042,18.94,19.26,1:1.3,CIB,CIB,,ITO/PEDOT:PSS/active layer/PDINN/Ag,conventional,PDINN,PDINN,PEDOT:PSS,,,,,85.0,-5.51,-2.77,,-5.68,-3.9,
45839,10.1002/aenm.202402920,10.1002/aenm.202402920,PBDB-TF-T1,BTP-4F-12,PBDB-TF-T1,Y6,CCCCC(CC)Cc1cc(-c2c3cc(C)sc3c(-c3cc(F)c(CC(CC)CCCC)s3)c3cc(-c4ccc(-c5sc(-c6ccc(-c7cc8c(-c9cc(F)c(CC(CC)CCCC)s9)c9sc(-c%10cc(C(=O)OCC)c(C)s%10)cc9c(-c9cc(F)c(CC(CC)CCCC)s9)c8s7)s6)c6c5C(=O)c5c(CC(CC)CCCC)sc(CC(CC)CCCC)c5C6=O)s4)sc23)sc1F,CCCCCCCCCCCc1c(/C=C2\C(=O)c3cc(F)c(F)cc3C2=C(C#N)C#N)sc2c1sc1c3c4nsnc4c4c5sc6c(CCCCCCCCCCC)c(/C=C7\C(=O)c8cc(F)c(F)cc8C7=C(C#N)C#N)sc6c5n(CC(CC)CCCC)c4c3n(CC(CC)CCCC)c21,0.831,24.7,66.0,13.6,13.546962,0.389985294117653,13.6,,,DPE,,,ITO/ZnO/active layer/MoO3/Ag,inverted,ZnO,ZnO,MoO3,MoO3,,THF,THF,,,,,-5.65,-4.09,
45840,10.1002/aenm.202402920,10.1002/aenm.202402920,PBDB-TF-T1,BTP-4F-12,PBDB-TF-T1,Y6,CCCCC(CC)Cc1cc(-c2c3cc(C)sc3c(-c3cc(F)c(CC(CC)CCCC)s3)c3cc(-c4ccc(-c5sc(-c6ccc(-c7cc8c(-c9cc(F)c(CC(CC)CCCC)s9)c9sc(-c%10cc(C(=O)OCC)c(C)s%10)cc9c(-c9cc(F)c(CC(CC)CCCC)s9)c8s7)s6)c6c5C(=O)c5c(CC(CC)CCCC)sc(CC(CC)CCCC)c5C6=O)s4)sc23)sc1F,CCCCCCCCCCCc1c(/C=C2\C(=O)c3cc(F)c(F)cc3C2=C(C#N)C#N)sc2c1sc1c3c4nsnc4c4c5sc6c(CCCCCCCCCCC)c(/C=C7\C(=O)c8cc(F)c(F)cc8C7=C(C#N)C#N)sc6c5n(CC(CC)CCCC)c4c3n(CC(CC)CCCC)c21,0.832,24.8,68.0,14.1,14.030848,0.4904397163120496,14.1,,,DPE,,,ITO/ZnO/active layer/MoO3/Ag,inverted,ZnO,ZnO,MoO3,MoO3,,THF,THF,,,,,-5.65,-4.09,
45841,10.1002/aenm.202402920,10.1002/aenm.202402920,PBDB-TF-T1,BTP-4F-12,PBDB-TF-T1,Y6,CCCCC(CC)Cc1cc(-c2c3cc(C)sc3c(-c3cc(F)c(CC(CC)CCCC)s3)c3cc(-c4ccc(-c5sc(-c6ccc(-c7cc8c(-c9cc(F)c(CC(CC)CCCC)s9)c9sc(-c%10cc(C(=O)OCC)c(C)s%10)cc9c(-c9cc(F)c(CC(CC)CCCC)s9)c8s7)s6)c6c5C(=O)c5c(CC(CC)CCCC)sc(CC(CC)CCCC)c5C6=O)s4)sc23)sc1F,CCCCCCCCCCCc1c(/C=C2\C(=O)c3cc(F)c(F)cc3C2=C(C#N)C#N)sc2c1sc1c3c4nsnc4c4c5sc6c(CCCCCCCCCCC)c(/C=C7\C(=O)c8cc(F)c(F)cc8C7=C(C#N)C#N)sc6c5n(CC(CC)CCCC)c4c3n(CC(CC)CCCC)c21,0.834,25.1,67.0,13.9,14.025377999999998,0.901999999999984,13.9,,,DPE,,,ITO/ZnO/active layer/MoO3/Ag,inverted,ZnO,ZnO,MoO3,MoO3,,THF,THF,,,,,-5.65,-4.09,
45842,10.1002/aenm.202402920,10.1002/aenm.202402920,PBDB-TF-T1,BTP-4F-12,PBDB-TF-T1,Y6,CCCCC(CC)Cc1cc(-c2c3cc(C)sc3c(-c3cc(F)c(CC(CC)CCCC)s3)c3cc(-c4ccc(-c5sc(-c6ccc(-c7cc8c(-c9cc(F)c(CC(CC)CCCC)s9)c9sc(-c%10cc(C(=O)OCC)c(C)s%10)cc9c(-c9cc(F)c(CC(CC)CCCC)s9)c8s7)s6)c6c5C(=O)c5c(CC(CC)CCCC)sc(CC(CC)CCCC)c5C6=O)s4)sc23)sc1F,CCCCCCCCCCCc1c(/C=C2\C(=O)c3cc(F)c(F)cc3C2=C(C#N)C#N)sc2c1sc1c3c4nsnc4c4c5sc6c(CCCCCCCCCCC)c(/C=C7\C(=O)c8cc(F)c(F)cc8C7=C(C#N)C#N)sc6c5n(CC(CC)CCCC)c4c3n(CC(CC)CCCC)c21,0.832,24.2,69.0,13.8,13.892736,0.6719999999999898,13.8,,,DPE,,,ITO/ZnO/active layer/MoO3/Ag,inverted,ZnO,ZnO,MoO3,MoO3,,THF,THF,,,,,-5.65,-4.09,
45843,10.1002/aenm.202402920,10.1002/aenm.202402920,PBDB-TF-T1,BTP-4F-12,PBDB-TF-T1,Y6,CCCCC(CC)Cc1cc(-c2c3cc(C)sc3c(-c3cc(F)c(CC(CC)CCCC)s3)c3cc(-c4ccc(-c5sc(-c6ccc(-c7cc8c(-c9cc(F)c(CC(CC)CCCC)s9)c9sc(-c%10cc(C(=O)OCC)c(C)s%10)cc9c(-c9cc(F)c(CC(CC)CCCC)s9)c8s7)s6)c6c5C(=O)c5c(CC(CC)CCCC)sc(CC(CC)CCCC)c5C6=O)s4)sc23)sc1F,CCCCCCCCCCCc1c(/C=C2\C(=O)c3cc(F)c(F)cc3C2=C(C#N)C#N)sc2c1sc1c3c4nsnc4c4c5sc6c(CCCCCCCCCCC)c(/C=C7\C(=O)c8cc(F)c(F)cc8C7=C(C#N)C#N)sc6c5n(CC(CC)CCCC)c4c3n(CC(CC)CCCC)c21,0.831,24.6,69.0,14.1,14.105394,0.0382553191489291,14.1,,,DPE,,,ITO/ZnO/active layer/MoO3/Ag,inverted,ZnO,ZnO,MoO3,MoO3,,THF,THF,,,,,-5.65,-4.09,
45844,10.1002/aenm.202402920,10.1002/aenm.202402920,PBDB-TF-T1,BTP-4F-12,PBDB-TF-T1,Y6,CCCCC(CC)Cc1cc(-c2c3cc(C)sc3c(-c3cc(F)c(CC(CC)CCCC)s3)c3cc(-c4ccc(-c5sc(-c6ccc(-c7cc8c(-c9cc(F)c(CC(CC)CCCC)s9)c9sc(-c%10cc(C(=O)OCC)c(C)s%10)cc9c(-c9cc(F)c(CC(CC)CCCC)s9)c8s7)s6)c6c5C(=O)c5c(CC(CC)CCCC)sc(CC(CC)CCCC)c5C6=O)s4)sc23)sc1F,CCCCCCCCCCCc1c(/C=C2\C(=O)c3cc(F)c(F)cc3C2=C(C#N)C#N)sc2c1sc1c3c4nsnc4c4c5sc6c(CCCCCCCCCCC)c(/C=C7\C(=O)c8cc(F)c(F)cc8C7=C(C#N)C#N)sc6c5n(CC(CC)CCCC)c4c3n(CC(CC)CCCC)c21,0.827,24.9,70.0,14.4,14.414609999999998,0.1014583333333164,14.4,,,DPE,,,ITO/ZnO/active layer/MoO3/Ag,inverted,ZnO,ZnO,MoO3,MoO3,,THF,THF,,,,,-5.65,-4.09,
45845,10.1002/aenm.202402920,10.1002/aenm.202402920,PBDB-TF-T1,BTP-4F-12,PBDB-TF-T1,Y6,CCCCC(CC)Cc1cc(-c2c3cc(C)sc3c(-c3cc(F)c(CC(CC)CCCC)s3)c3cc(-c4ccc(-c5sc(-c6ccc(-c7cc8c(-c9cc(F)c(CC(CC)CCCC)s9)c9sc(-c%10cc(C(=O)OCC)c(C)s%10)cc9c(-c9cc(F)c(CC(CC)CCCC)s9)c8s7)s6)c6c5C(=O)c5c(CC(CC)CCCC)sc(CC(CC)CCCC)c5C6=O)s4)sc23)sc1F,CCCCCCCCCCCc1c(/C=C2\C(=O)c3cc(F)c(F)cc3C2=C(C#N)C#N)sc2c1sc1c3c4nsnc4c4c5sc6c(CCCCCCCCCCC)c(/C=C7\C(=O)c8cc(F)c(F)cc8C7=C(C#N)C#N)sc6c5n(CC(CC)CCCC)c4c3n(CC(CC)CCCC)c21,0.828,25.2,69.0,14.3,14.397263999999998,0.6801678321678136,14.3,,,DPE,,,ITO/ZnO/active layer/MoO3/Ag,inverted,ZnO,ZnO,MoO3,MoO3,,THF,THF,,,,,-5.65,-4.09,
45846,10.1002/aenm.202403121,10.1002/aenm.202403121,D18,C9BO,D18,C9BO,CCCCCCC(CCCC)CC1=CSC(C2=CC3=C(S2)C2=C(C=C(C4=CC(CC(CCCC)CCCCCC)=C(C5=CC6=C(C7=CC(F)=C(CC(CC)CCCC)S7)C7=C(C=CS7)C(C7=CC(F)=C(CC(CC)CCCC)S7)=C6S5)S4)S2)C2=NSN=C32)=C1,,0.908,25.95,74.32,17.67,17.51172432,0.8957310696095228,17.51,17.67,,DIB,DIB,,ITO/Ph-4PACz/D18:C9BO/PDINOH/Ag,,PDINOH,PDINOH,Ph-4PACz,Ph-4PACz,,,,,-5.51,-2.77,,,,
45847,10.1002/aenm.202403121,10.1002/aenm.202403121,D18,2BO,D18,2BO,CCCCCCC(CCCC)CC1=CSC(C2=CC3=C(S2)C2=C(C=C(C4=CC(CC(CCCC)CCCCCC)=C(C5=CC6=C(C7=CC(F)=C(CC(CC)CCCC)S7)C7=C(C=CS7)C(C7=CC(F)=C(CC(CC)CCCC)S7)=C6S5)S4)S2)C2=NSN=C32)=C1,,0.951,25.32,78.96,19.01,19.013031072,0.015944618621772,18.9,19.01,,DIB,DIB,,ITO/Ph-4PACz/D18:2BO/PDINOH/Ag,,PDINOH,PDINOH,Ph-4PACz,Ph-4PACz,,,,,-5.51,-2.77,,,,
45854,10.1002/aenm.202403162,10.1002/aenm.202403162,PM6,BTP-eC9,PM6,BTP-eC9,CC1=CC(=CC(=C1)C2=C3C=CC(=C4C5=C(C=C(S5)/C=C\6/C(=O)C7=CC(=CC(=C7)F)C(=O)/C6=C\C8=CC(=C(S8)C9=CC(=CC(=C9)C)C(C)(C)C(=O)OC)C(C)(C)C(=O)OC)SC4=C3S2)C(C)(C)C(=O)OC)C(C)(C)C(=O)OC,CCCCCCCCCc1c(C=C2C(=O)c3cc(Cl)c(Cl)cc3C2=C(C#N)C#N)sc2c1sc1c3c4nsnc4c4c5sc6c(CCCCCCCCC)c(C=C7C(=O)c8cc(Cl)c(Cl)cc8C7=C(C#N)C#N)sc6c5n(CC(CCCC)CCCCCC)c4c3n(CC(CCCC)CCCCCC)c21,0.852,27.18,81.31,18.82,18.829249416,0.0491467375132805,18.63,18.82,,,,,ITO/PEDOT:PSS/active layer/PFN-Br/Ag,conventional,PFN-Br,PFN-Br,PEDOT:PSS,PEDOT:PSS,,chloroform,chloroform,,-5.56,-3.65,,-5.68,-3.9,
45855,10.1002/aenm.202403162,10.1002/aenm.202403162,PM6,BTP-eC9,PM6,BTP-eC9,CC1=CC(=CC(=C1)C2=C3C=CC(=C4C5=C(C=C(S5)/C=C\6/C(=O)C7=CC(=CC(=C7)F)C(=O)/C6=C\C8=CC(=C(S8)C9=CC(=CC(=C9)C)C(C)(C)C(=O)OC)C(C)(C)C(=O)OC)SC4=C3S2)C(C)(C)C(=O)OC)C(C)(C)C(=O)OC,CCCCCCCCCc1c(C=C2C(=O)c3cc(Cl)c(Cl)cc3C2=C(C#N)C#N)sc2c1sc1c3c4nsnc4c4c5sc6c(CCCCCCCCC)c(C=C7C(=O)c8cc(Cl)c(Cl)cc8C7=C(C#N)C#N)sc6c5n(CC(CCCC)CCCCCC)c4c3n(CC(CCCC)CCCCCC)c21,0.855,27.97,82.08,19.65,19.62889848,0.1073868702290177,19.38,19.65,,,,,ITO/PEDOT:PSS/active layer/PFN-Br/Ag,conventional,PFN-Br,PFN-Br,PEDOT:PSS,PEDOT:PSS,,chloroform,chloroform,,-5.56,-3.65,,-5.68,-3.9,
45861,10.1002/aenm.202403532,10.1002/aenm.202403532,PTB7-Th,PC70BM,PTB7-Th,PC70BM,CCCCC(CC)COC(=O)c1sc2csc(-c3cc4c(-c5ccc(CC(CC)CCCC)s5)c5sccc5c(-c5ccc(CC(CC)CCCC)s5)c4s3)c2c1F,CCCCC(=O)OCC1(C2=CC=CC=C2)C3=CC=CC4=CC=CC5=CC=CC6=CC=C7C=CC=CC8=CC=CC1=C8C7=C6C5=C4C3,0.78,9.18,49.74,,3.56158296,,,,1:1.5,,,,,,LiF,,PPY:PSS #1,PPY:PSS,,chlorobenzene,,130.0,-5.21,-3.6,,-6.1,-3.9,
45862,10.1002/aenm.202403532,10.1002/aenm.202403532,PTB7-Th,PC70BM,PTB7-Th,PC70BM,CCCCC(CC)COC(=O)c1sc2csc(-c3cc4c(-c5ccc(CC(CC)CCCC)s5)c5sccc5c(-c5ccc(CC(CC)CCCC)s5)c4s3)c2c1F,CCCCC(=O)OCC1(C2=CC=CC=C2)C3=CC=CC4=CC=CC5=CC=CC6=CC=C7C=CC=CC8=CC=CC1=C8C7=C6C5=C4C3,0.74,10.8,48.22,,3.8537424,,,,1:1.5,,,,,,LiF,,PPY:PSS #2,PPY:PSS,,chlorobenzene,,130.0,-5.21,-3.6,,-6.1,-3.9,
45863,10.1002/aenm.202403532,10.1002/aenm.202403532,PTB7-Th,PC70BM,PTB7-Th,PC70BM,CCCCC(CC)COC(=O)c1sc2csc(-c3cc4c(-c5ccc(CC(CC)CCCC)s5)c5sccc5c(-c5ccc(CC(CC)CCCC)s5)c4s3)c2c1F,CCCCC(=O)OCC1(C2=CC=CC=C2)C3=CC=CC4=CC=CC5=CC=CC6=CC=C7C=CC=CC8=CC=CC1=C8C7=C6C5=C4C3,0.74,12.52,57.37,,5.31521576,,,,1:1.5,,,,,,LiF,,PPY:PSS #3,PPY:PSS,,chlorobenzene,,130.0,-5.21,-3.6,,-6.1,-3.9,
