Repository: JiYiqaq/PCE-KA-GNN

# Data directory

- `raw/Active_Database.csv` is the immutable source dataset bundled under CC BY 4.0. Do not overwrite it with processed data.
- `processed/` is created and populated by the training pipeline. Generated `.pt` and `.pth` caches are intentionally ignored by Git because they can exceed GitHub's normal single-file limit.

See `../DATA_LICENSE.md` for provenance, license and checksum information.

File: data/raw/Active_Database.csv (part 85 of 471)
id,doi,doi_norm,donor,acceptor,donor_canonical,acceptor_canonical,donor_smiles,acceptor_smiles,voc,jsc,ff,pce,pce_recomputed,pce_relative_error_percent,pce_avg,pce_best,d_a_ratio,additive,additive_canonical,additive_ratio,device_structure,device_type,etl,etl_canonical,htl,htl_canonical,active_layer_thickness,solvent,solvent_canonical,annealing_temp,homo_d,lumo_d,eg_d,homo_a,lumo_a,eg_a
45864,10.1002/aenm.202403532,10.1002/aenm.202403532,PTB7-Th,PC70BM,PTB7-Th,PC70BM,CCCCC(CC)COC(=O)c1sc2csc(-c3cc4c(-c5ccc(CC(CC)CCCC)s5)c5sccc5c(-c5ccc(CC(CC)CCCC)s5)c4s3)c2c1F,CCCCC(=O)OCC1(C2=CC=CC=C2)C3=CC=CC4=CC=CC5=CC=CC6=CC=C7C=CC=CC8=CC=CC1=C8C7=C6C5=C4C3,0.78,15.36,62.37,,7.47242496,,,,1:1.5,,,,,OPD,,,PPY:PSS #4,PPY:PSS,,chlorobenzene,,130.0,-5.21,-3.6,,-6.1,-3.9,
45865,10.1002/aenm.202403532,10.1002/aenm.202403532,PTB7-Th,PC70BM,PTB7-Th,PC70BM,CCCCC(CC)COC(=O)c1sc2csc(-c3cc4c(-c5ccc(CC(CC)CCCC)s5)c5sccc5c(-c5ccc(CC(CC)CCCC)s5)c4s3)c2c1F,CCCCC(=O)OCC1(C2=CC=CC=C2)C3=CC=CC4=CC=CC5=CC=CC6=CC=C7C=CC=CC8=CC=CC1=C8C7=C6C5=C4C3,0.74,14.96,58.12,,6.43411648,,,,1:1.5,,,,,,LiF,,PPY:PSS #5,PPY:PSS,,chlorobenzene,,130.0,-5.21,-3.6,,-6.1,-3.9,
45866,10.1002/aenm.202403532,10.1002/aenm.202403532,PTB7-Th,PC70BM,PTB7-Th,PC70BM,CCCCC(CC)COC(=O)c1sc2csc(-c3cc4c(-c5ccc(CC(CC)CCCC)s5)c5sccc5c(-c5ccc(CC(CC)CCCC)s5)c4s3)c2c1F,CCCCC(=O)OCC1(C2=CC=CC=C2)C3=CC=CC4=CC=CC5=CC=CC6=CC=C7C=CC=CC8=CC=CC1=C8C7=C6C5=C4C3,0.79,13.98,56.43,,6.23224206,,,,1:1.5,,,,,OPD,,,PEDOT:PSS,PEDOT:PSS,,chlorobenzene,,130.0,-5.21,-3.6,,-6.1,-3.9,
45867,10.1002/aenm.202403747,10.1002/aenm.202403747,PM6,PYDT,PM6,PY-DT,CC1=CC(=CC(=C1)C2=C3C=CC(=C4C5=C(C=C(S5)/C=C\6/C(=O)C7=CC(=CC(=C7)F)C(=O)/C6=C\C8=CC(=C(S8)C9=CC(=CC(=C9)C)C(C)(C)C(=O)OC)C(C)(C)C(=O)OC)SC4=C3S2)C(C)(C)C(=O)OC)C(C)(C)C(=O)OC,CCCCCCCCCCCCC(CCCCCCCCCC)Cn1c2c3sc(/C=C4\C(=O)c5ccccc5C4=C(C#N)C#N)c(CC(CCCC)CCCCCC)c3sc2c2c3nsnc3c3c4sc5c(CC(CCCC)CCCCCC)c(/C=C6\C(=O)c7cc(-c8cccs8)ccc7C6=C(C#N)C#N)sc5c4n(CC(CCCCCCCCCC)CCCCCCCCCCCC)c3c21,0.959,23.31,75.7,16.92,16.922197530000002,0.0129877659574474,16.49,16.92,,,,,ITO/PEDOT:PSS/active layer/PNDIT-F3N/Ag,conventional,PNDIT-F3N,PNDIT-F3N,PEDOT:PSS,PEDOT:PSS,,chloroform,chloroform,,-5.56,-3.65,,-5.6,-3.83,
45868,10.1002/aenm.202403747,10.1002/aenm.202403747,PM6,PYDT-CzP-9,PM6,PYDT-CzP-9,CC1=CC(=CC(=C1)C2=C3C=CC(=C4C5=C(C=C(S5)/C=C\6/C(=O)C7=CC(=CC(=C7)F)C(=O)/C6=C\C8=CC(=C(S8)C9=CC(=CC(=C9)C)C(C)(C)C(=O)OC)C(C)(C)C(=O)OC)SC4=C3S2)C(C)(C)C(=O)OC)C(C)(C)C(=O)OC,,0.967,23.42,77.5,17.55,17.5515335,0.0087378917378959,17.2,17.55,,,,,ITO/PEDOT:PSS/active layer/PNDIT-F3N/Ag,conventional,PNDIT-F3N,PNDIT-F3N,PEDOT:PSS,PEDOT:PSS,,chloroform,chloroform,,-5.56,-3.65,,,,
45869,10.1002/aenm.202403747,10.1002/aenm.202403747,PM6,PYDT-CzP-15,PM6,PYDT-CzP-15,CC1=CC(=CC(=C1)C2=C3C=CC(=C4C5=C(C=C(S5)/C=C\6/C(=O)C7=CC(=CC(=C7)F)C(=O)/C6=C\C8=CC(=C(S8)C9=CC(=CC(=C9)C)C(C)(C)C(=O)OC)C(C)(C)C(=O)OC)SC4=C3S2)C(C)(C)C(=O)OC)C(C)(C)C(=O)OC,,0.959,20.03,72.5,15.21,13.92635825,8.43945923734386,14.67,15.21,,,,,ITO/PEDOT:PSS/active layer/PNDIT-F3N/Ag,conventional,PNDIT-F3N,PNDIT-F3N,PEDOT:PSS,PEDOT:PSS,,chloroform,chloroform,,-5.56,-3.65,,,,
45870,10.1002/aenm.202403806,10.1002/aenm.202403806,PM6,Qx-N4F,PM6,Qx-N4F,CC1=CC(=CC(=C1)C2=C3C=CC(=C4C5=C(C=C(S5)/C=C\6/C(=O)C7=CC(=CC(=C7)F)C(=O)/C6=C\C8=CC(=C(S8)C9=CC(=CC(=C9)C)C(C)(C)C(=O)OC)C(C)(C)C(=O)OC)SC4=C3S2)C(C)(C)C(=O)OC)C(C)(C)C(=O)OC,,0.894,24.02,69.99,15.03,15.029568612,0.0028701796407125,14.86,15.03,,,,,ITO/PEDOT:PSS/PM6:NFA/PNDIT-F3N/Ag,conventional,PNDIT-F3N,PNDIT-F3N,PEDOT:PSS,PEDOT:PSS,,,,,-5.56,-3.65,,,,
45871,10.1002/aenm.202403806,10.1002/aenm.202403806,PM6,Qx-o-N4F,PM6,Qx-o-N4F,CC1=CC(=CC(=C1)C2=C3C=CC(=C4C5=C(C=C(S5)/C=C\6/C(=O)C7=CC(=CC(=C7)F)C(=O)/C6=C\C8=CC(=C(S8)C9=CC(=CC(=C9)C)C(C)(C)C(=O)OC)C(C)(C)C(=O)OC)SC4=C3S2)C(C)(C)C(=O)OC)C(C)(C)C(=O)OC,,0.898,24.37,71.54,15.65,15.655999604000003,0.0383361277955462,15.23,15.65,,,,,ITO/PEDOT:PSS/PM6:NFA/PNDIT-F3N/Ag,conventional,PNDIT-F3N,PNDIT-F3N,PEDOT:PSS,PEDOT:PSS,,,,,-5.56,-3.65,,,,
45872,10.1002/aenm.202403806,10.1002/aenm.202403806,PM6,Qx-m-N4F,PM6,Qx-m-N4F,CC1=CC(=CC(=C1)C2=C3C=CC(=C4C5=C(C=C(S5)/C=C\6/C(=O)C7=CC(=CC(=C7)F)C(=O)/C6=C\C8=CC(=C(S8)C9=CC(=CC(=C9)C)C(C)(C)C(=O)OC)C(C)(C)C(=O)OC)SC4=C3S2)C(C)(C)C(=O)OC)C(C)(C)C(=O)OC,,0.881,24.84,75.82,16.58,16.592479127999997,0.0752661519903435,16.41,16.58,,,,,ITO/PEDOT:PSS/PM6:NFA/PNDIT-F3N/Ag,conventional,PNDIT-F3N,PNDIT-F3N,PEDOT:PSS,PEDOT:PSS,,,,,-5.56,-3.65,,,,
45873,10.1002/aenm.202403806,10.1002/aenm.202403806,PM6,Qx-p-N4F,PM6,Qx-p-N4F,CC1=CC(=CC(=C1)C2=C3C=CC(=C4C5=C(C=C(S5)/C=C\6/C(=O)C7=CC(=CC(=C7)F)C(=O)/C6=C\C8=CC(=C(S8)C9=CC(=CC(=C9)C)C(C)(C)C(=O)OC)C(C)(C)C(=O)OC)SC4=C3S2)C(C)(C)C(=O)OC)C(C)(C)C(=O)OC,,0.868,26.21,78.34,17.81,17.822569352000002,0.0705746883773353,17.5,17.81,,,,,ITO/PEDOT:PSS/PM6:NFA/PNDIT-F3N/Ag,conventional,PNDIT-F3N,PNDIT-F3N,PEDOT:PSS,PEDOT:PSS,,,,,-5.56,-3.65,,,,
45874,10.1002/aenm.202403806,10.1002/aenm.202403806,PM6,Qx-p-N4F,PM6,Qx-p-N4F,CC1=CC(=CC(=C1)C2=C3C=CC(=C4C5=C(C=C(S5)/C=C\6/C(=O)C7=CC(=CC(=C7)F)C(=O)/C6=C\C8=CC(=C(S8)C9=CC(=CC(=C9)C)C(C)(C)C(=O)OC)C(C)(C)C(=O)OC)SC4=C3S2)C(C)(C)C(=O)OC)C(C)(C)C(=O)OC,,0.883,27.1,78.41,18.75,18.76296413,0.0691420266666682,18.36,18.75,,,,,,,,,2PACz,2PACz,,,,,-5.56,-3.65,,,,
45876,10.1002/aenm.202404062,10.1002/aenm.202404062,PM6,DC9-HD,PM6,DC9-HD,CC1=CC(=CC(=C1)C2=C3C=CC(=C4C5=C(C=C(S5)/C=C\6/C(=O)C7=CC(=CC(=C7)F)C(=O)/C6=C\C8=CC(=C(S8)C9=CC(=CC(=C9)C)C(C)(C)C(=O)OC)C(C)(C)C(=O)OC)SC4=C3S2)C(C)(C)C(=O)OC)C(C)(C)C(=O)OC,,0.9,26.2,79.3,18.7,18.69894,0.0056684491978743,18.6,18.7,,,,,,,,,,,,,,,-5.56,-3.65,,,,
45877,10.1002/aenm.202404062,10.1002/aenm.202404062,PM6,DYSe-3,PM6,DYSe-3,CC1=CC(=CC(=C1)C2=C3C=CC(=C4C5=C(C=C(S5)/C=C\6/C(=O)C7=CC(=CC(=C7)F)C(=O)/C6=C\C8=CC(=C(S8)C9=CC(=CC(=C9)C)C(C)(C)C(=O)OC)C(C)(C)C(=O)OC)SC4=C3S2)C(C)(C)C(=O)OC)C(C)(C)C(=O)OC,,0.864,27.5,78.3,18.6,18.60408,0.0219354838709395,18.3,18.6,1:1,,,,,,,,,,,,,,-5.56,-3.65,,,,
45879,10.1002/aenm.202404092,10.1002/aenm.202404092,PM6,Y6-HU,PM6,Y6-HU,COC(=O)C(C)(C)c1cc(C)cc(-c2sc3c4sc5cc(/C=C6/C(=O)c7cc(F)cc(c7)C(=O)/C6=C\c6cc(C(C)(C)C(=O)OC)c(-c7cc(C)cc(C(C)(C)C(=O)OC)c7)s6)sc5c4c(C(C)(C)C(=O)OC)ccc2-3)c1,,1.302,15.72,74.47,15.25,15.242102568,0.0517864393442625,14.45,15.25,,,,,,,,,36ICzC4PA,36ICzC4PA,,,,,-5.56,-3.65,,,,
45880,10.1002/aenm.202404092,10.1002/aenm.202404092,PM6,Y6-HU,PM6,Y6-HU,COC(=O)C(C)(C)c1cc(C)cc(-c2sc3c4sc5cc(/C=C6/C(=O)c7cc(F)cc(c7)C(=O)/C6=C\c6cc(C(C)(C)C(=O)OC)c(-c7cc(C)cc(C(C)(C)C(=O)OC)c7)s6)sc5c4c(C(C)(C)C(=O)OC)ccc2-3)c1,,1.284,16.58,77.2,16.44,16.43489184,0.0310715328467303,15.73,16.44,,,,,,,,,36MeOCzC4PA,36MeOCzC4PA,,,,,-5.56,-3.65,,,,
45881,10.1002/aenm.202404092,10.1002/aenm.202404092,PM6,Y6-HU,PM6,Y6-HU,COC(=O)C(C)(C)c1cc(C)cc(-c2sc3c4sc5cc(/C=C6/C(=O)c7cc(F)cc(c7)C(=O)/C6=C\c6cc(C(C)(C)C(=O)OC)c(-c7cc(C)cc(C(C)(C)C(=O)OC)c7)s6)sc5c4c(C(C)(C)C(=O)OC)ccc2-3)c1,,1.366,16.85,81.88,18.85,18.84640148,0.0190902917771915,18.29,18.85,,,,,,,,,mHSL (Target),mHSL,,,,,-5.56,-3.65,,,,
45883,10.1002/aenm.202404092,10.1002/aenm.202404092,PM6,Y6-HU,PM6,Y6-HU,COC(=O)C(C)(C)c1cc(C)cc(-c2sc3c4sc5cc(/C=C6/C(=O)c7cc(F)cc(c7)C(=O)/C6=C\c6cc(C(C)(C)C(=O)OC)c(-c7cc(C)cc(C(C)(C)C(=O)OC)c7)s6)sc5c4c(C(C)(C)C(=O)OC)ccc2-3)c1,,0.861,25.67,78.43,17.33,17.334496641,0.0259471494518344,16.46,17.33,,,,,ITO/MoO3/PM6:Y6-HU/C60/BCP/Ag,,C60/BCP,,MoO3,,,,,,-5.56,-3.65,,,,
45889,10.1002/aenm.202404297,10.1002/aenm.202404297,PCE10,PC71BM,PTB7-Th,PC70BM,CCCCC(CC)COC(=O)c1sc2c(-c3cc4c(-c5ccc(CC(CC)CCCC)s5)c5sc(C)cc5c(-c5ccc(CC(CC)CCCC)s5)c4s3)sc(C)c2c1F,CCCCC(=O)OCC1(C2=CC=CC=C2)C3=CC=CC4=CC=CC5=CC=CC6=CC=C7C=CC=CC8=CC=CC1=C8C7=C6C5=C4C3,0.78,16.03,63.11,7.89,7.890895740000001,0.0113528517110467,7.76,7.89,,,,,ITO/ZnO/Dex/active layer/MoO3/Ag,inverted,ZnO/Dex,ZnO/Dex,MoO3,MoO3,,,,,-5.21,-3.6,,-6.1,-3.9,
45891,10.1002/aenm.202404297,10.1002/aenm.202404297,PM6,IT-4F,PM6,IT-4F,CC1=CC(=CC(=C1)C2=C3C=CC(=C4C5=C(C=C(S5)/C=C\6/C(=O)C7=CC(=CC(=C7)F)C(=O)/C6=C\C8=CC(=C(S8)C9=CC(=CC(=C9)C)C(C)(C)C(=O)OC)C(C)(C)C(=O)OC)SC4=C3S2)C(C)(C)C(=O)OC)C(C)(C)C(=O)OC,CCCCCCc1ccc(C2(c3ccc(CCCCCC)cc3)c3cc4c(cc3-c3sc5cc(/C=C6\C(=O)c7cc(F)c(F)cc7C6=C(C#N)C#N)sc5c32)C(c2ccc(CCCCCC)cc2)(c2ccc(CCCCCC)cc2)c2c-4sc3cc(/C=C4\C(=O)c5cc(F)c(F)cc5C4=C(C#N)C#N)sc23)cc1,0.8,19.84,71.11,11.26,11.286579199999998,0.2360497335701482,11.02,11.26,,,,,ITO/ZnO/Dex/active layer/MoO3/Ag,inverted,ZnO/Dex,ZnO/Dex,MoO3,MoO3,,,,,-5.56,-3.65,,-5.66,-4.14,
45893,10.1002/aenm.202404297,10.1002/aenm.202404297,PBDB-T,N2200,PBDB-T,N2200,CCCCC(CC)Cc1ccc(-c2c3cc(-c4ccc(-c5sc(-c6ccc(C)s6)c6c5C(=O)c5c(CC(CC)CCCC)sc(CC(CC)CCCC)c5C6=O)s4)sc3c(-c3ccc(CC(CC)CCCC)s3)c3cc(C)sc23)s1,CCCCCCCCCCC(CCCCCCCC)CN1C(=O)C2=C3C(=CC(C4=CC=C(C5=CC=CS5)S4)=C4C(=O)N(CC(CCCCCCCC)CCCCCCCCCC)C(=O)C(=C43)C=C2)C1=O,0.84,13.12,67.21,7.41,7.407079679999999,0.0394105263158056,7.31,7.41,,,,,ITO/ZnO/Dex/active layer/MoO3/Ag,inverted,ZnO/Dex,ZnO/Dex,MoO3,MoO3,,,,,-5.33,-3.48,,-5.71,-4.02,
45895,10.1002/aenm.202404297,10.1002/aenm.202404297,PM6,Y6,PM6,Y6,CC1=CC(=CC(=C1)C2=C3C=CC(=C4C5=C(C=C(S5)/C=C\6/C(=O)C7=CC(=CC(=C7)F)C(=O)/C6=C\C8=CC(=C(S8)C9=CC(=CC(=C9)C)C(C)(C)C(=O)OC)C(C)(C)C(=O)OC)SC4=C3S2)C(C)(C)C(=O)OC)C(C)(C)C(=O)OC,CCCCCCCCCCCc1c(/C=C2\C(=O)c3cc(F)c(F)cc3C2=C(C#N)C#N)sc2c1sc1c3c4nsnc4c4c5sc6c(CCCCCCCCCCC)c(/C=C7\C(=O)c8cc(F)c(F)cc8C7=C(C#N)C#N)sc6c5n(CC(CC)CCCC)c4c3n(CC(CC)CCCC)c21,0.82,26.73,71.42,15.66,15.65426412,0.0366275862069052,15.32,15.66,,,,,ITO/ZnO/Dex/active layer/MoO3/Ag,inverted,ZnO/Dex,ZnO/Dex,MoO3,MoO3,,,,,-5.56,-3.65,,-5.65,-4.09,
45896,10.1002/aenm.202404297,10.1002/aenm.202404297,PM6,Y6,PM6,Y6,CC1=CC(=CC(=C1)C2=C3C=CC(=C4C5=C(C=C(S5)/C=C\6/C(=O)C7=CC(=CC(=C7)F)C(=O)/C6=C\C8=CC(=C(S8)C9=CC(=CC(=C9)C)C(C)(C)C(=O)OC)C(C)(C)C(=O)OC)SC4=C3S2)C(C)(C)C(=O)OC)C(C)(C)C(=O)OC,CCCCCCCCCCCc1c(/C=C2\C(=O)c3cc(F)c(F)cc3C2=C(C#N)C#N)sc2c1sc1c3c4nsnc4c4c5sc6c(CCCCCCCCCCC)c(/C=C7\C(=O)c8cc(F)c(F)cc8C7=C(C#N)C#N)sc6c5n(CC(CC)CCCC)c4c3n(CC(CC)CCCC)c21,0.83,27.72,74.33,17.05,17.101549079999998,0.3023406451612748,16.78,17.05,,,,,ITO/ZnO/Dex/active layer/MoO3/Ag,inverted,ZnO/Dex,ZnO/Dex,MoO3,MoO3,,,,,-5.56,-3.65,,-5.65,-4.09,
45897,10.1002/aenm.202404297,10.1002/aenm.202404297,D18,Y6,D18,Y6,CCCCCCC(CCCC)CC1=CSC(C2=CC3=C(S2)C2=C(C=C(C4=CC(CC(CCCC)CCCCCC)=C(C5=CC6=C(C7=CC(F)=C(CC(CC)CCCC)S7)C7=C(C=CS7)C(C7=CC(F)=C(CC(CC)CCCC)S7)=C6S5)S4)S2)C2=NSN=C32)=C1,CCCCCCCCCCCc1c(/C=C2\C(=O)c3cc(F)c(F)cc3C2=C(C#N)C#N)sc2c1sc1c3c4nsnc4c4c5sc6c(CCCCCCCCCCC)c(/C=C7\C(=O)c8cc(F)c(F)cc8C7=C(C#N)C#N)sc6c5n(CC(CC)CCCC)c4c3n(CC(CC)CCCC)c21,0.85,26.85,73.75,16.75,16.831593750000003,0.4871268656716611,16.58,16.75,,,,,ITO/ZnO/Dex/active layer/MoO3/Ag,inverted,ZnO/Dex,ZnO/Dex,MoO3,MoO3,,,,,-5.51,-2.77,,-5.65,-4.09,
45898,10.1002/aenm.202404297,10.1002/aenm.202404297,D18,Y6,D18,Y6,CCCCCCC(CCCC)CC1=CSC(C2=CC3=C(S2)C2=C(C=C(C4=CC(CC(CCCC)CCCCCC)=C(C5=CC6=C(C7=CC(F)=C(CC(CC)CCCC)S7)C7=C(C=CS7)C(C7=CC(F)=C(CC(CC)CCCC)S7)=C6S5)S4)S2)C2=NSN=C32)=C1,CCCCCCCCCCCc1c(/C=C2\C(=O)c3cc(F)c(F)cc3C2=C(C#N)C#N)sc2c1sc1c3c4nsnc4c4c5sc6c(CCCCCCCCCCC)c(/C=C7\C(=O)c8cc(F)c(F)cc8C7=C(C#N)C#N)sc6c5n(CC(CC)CCCC)c4c3n(CC(CC)CCCC)c21,0.85,27.68,77.52,18.32,18.2389056,0.4426550218340684,18.02,18.32,,,,,ITO/ZnO/Dex/active layer/MoO3/Ag,inverted,ZnO/Dex,ZnO/Dex,MoO3,MoO3,,,,,-5.51,-2.77,,-5.65,-4.09,
45899,10.1002/aenm.202404297,10.1002/aenm.202404297,PM6,PY-IT,PM6,PY-IT,CC1=CC(=CC(=C1)C2=C3C=CC(=C4C5=C(C=C(S5)/C=C\6/C(=O)C7=CC(=CC(=C7)F)C(=O)/C6=C\C8=CC(=C(S8)C9=CC(=CC(=C9)C)C(C)(C)C(=O)OC)C(C)(C)C(=O)OC)SC4=C3S2)C(C)(C)C(=O)OC)C(C)(C)C(=O)OC,CCCCCCCCCCCc1c(/C=C2\C(=O)c3ccccc3C2=C(C#N)C#N)sc2c1sc1c3c4nsnc4c4c5sc6c(CCCCCCCCCCC)c(/C=C7\C(=O)c8cc(-c9cccs9)ccc8C7=C(C#N)C#N)sc6c5n(CC(CCCCCCCC)CCCCCCCCCC)c4c3n(CC(CCCCCCCC)CCCCCCCCCC)c21,0.93,23.35,71.36,15.53,15.4961808,0.2177669027688226,15.23,15.53,,,,,ITO/ZnO/Dex/active layer/MoO3/Ag,inverted,ZnO/Dex,ZnO/Dex,MoO3,MoO3,,,,,-5.56,-3.65,,-5.68,-3.94,
45900,10.1002/aenm.202404297,10.1002/aenm.202404297,PM6,PY-IT,PM6,PY-IT,CC1=CC(=CC(=C1)C2=C3C=CC(=C4C5=C(C=C(S5)/C=C\6/C(=O)C7=CC(=CC(=C7)F)C(=O)/C6=C\C8=CC(=C(S8)C9=CC(=CC(=C9)C)C(C)(C)C(=O)OC)C(C)(C)C(=O)OC)SC4=C3S2)C(C)(C)C(=O)OC)C(C)(C)C(=O)OC,CCCCCCCCCCCc1c(/C=C2\C(=O)c3ccccc3C2=C(C#N)C#N)sc2c1sc1c3c4nsnc4c4c5sc6c(CCCCCCCCCCC)c(/C=C7\C(=O)c8cc(-c9cccs9)ccc8C7=C(C#N)C#N)sc6c5n(CC(CCCCCCCC)CCCCCCCCCC)c4c3n(CC(CCCCCCCC)CCCCCCCCCC)c21,0.94,24.6,72.25,16.69,16.707089999999997,0.1023966446973999,16.4,16.69,,,,,ITO/ZnO/Dex/active layer/MoO3/Ag,inverted,ZnO/Dex,ZnO/Dex,MoO3,MoO3,,,,,-5.56,-3.65,,-5.68,-3.94,
45901,10.1002/aenm.202404482,10.1002/aenm.202404482,PBQx-TF,GS-20,PBQx-TF,GS-20,CCCCCCC(CCCC)Cc1csc(-c2cc3c(s2)-c2sc(-c4cc(CC(CCCC)CCCCCC)c(-c5cc6c(-c7cc(F)c(CC(CC)CCCC)s7)c7sccc7c(-c7cc(F)c(CC(CC)CCCC)s7)c6s5)s4)cc2[C@H]2N=CC=N[C@H]32)c1,,0.845,15.7,74.9,9.94,9.9366085,0.0341197183098523,9.5,9.94,,,,,,OPV cell,,,,,,,,,-5.41,-2.82,,,,
45902,10.1002/aenm.202404482,10.1002/aenm.202404482,PBQx-TF,eC9-2Cl,PBQx-TF,eC9-2Cl,CCCCCCC(CCCC)Cc1csc(-c2cc3c(s2)-c2sc(-c4cc(CC(CCCC)CCCCCC)c(-c5cc6c(-c7cc(F)c(CC(CC)CCCC)s7)c7sccc7c(-c7cc(F)c(CC(CC)CCCC)s7)c6s5)s4)cc2[C@H]2N=CC=N[C@H]32)c1,CCCCCCCCCc1c(/C=C2\C(=O)c3ccc(Cl)cc3C2=C(C#N)C#N)sc2c1sc1c3c4nsnc4c4c5sc6c(CCCCCCCCC)c(/C=C7\C(=O)c8ccc(Cl)cc8C7=C(C#N)C#N)sc6c5n(CC(CCCC)CCCCCC)c4c3n(CC(CCCC)CCCCCC)c21,0.886,26.7,72.4,17.1,17.1270888,0.1584140350877064,16.8,17.1,,,,,,OPV cell,,,,,,,,,-5.41,-2.82,,-5.57,-3.74,
45903,10.1002/aenm.202404482,10.1002/aenm.202404482,PBQx-TF,eC9-2Cl,PBQx-TF,eC9-2Cl,CCCCCCC(CCCC)Cc1csc(-c2cc3c(s2)-c2sc(-c4cc(CC(CCCC)CCCCCC)c(-c5cc6c(-c7cc(F)c(CC(CC)CCCC)s7)c7sccc7c(-c7cc(F)c(CC(CC)CCCC)s7)c6s5)s4)cc2[C@H]2N=CC=N[C@H]32)c1,CCCCCCCCCc1c(/C=C2\C(=O)c3ccc(Cl)cc3C2=C(C#N)C#N)sc2c1sc1c3c4nsnc4c4c5sc6c(CCCCCCCCC)c(/C=C7\C(=O)c8ccc(Cl)cc8C7=C(C#N)C#N)sc6c5n(CC(CCCC)CCCCCC)c4c3n(CC(CCCC)CCCCCC)c21,0.857,27.0,76.6,17.7,17.724473999999997,0.138271186440666,17.6,17.7,,DIO,DIO,,,OPV cell,,,,,,,,,-5.41,-2.82,,-5.57,-3.74,
45905,10.1002/aenm.202404499,10.1002/aenm.202404499,PM6,TT,PM6,TT,CC1=CC(=CC(=C1)C2=C3C=CC(=C4C5=C(C=C(S5)/C=C\6/C(=O)C7=CC(=CC(=C7)F)C(=O)/C6=C\C8=CC(=C(S8)C9=CC(=CC(=C9)C)C(C)(C)C(=O)OC)C(C)(C)C(=O)OC)SC4=C3S2)C(C)(C)C(=O)OC)C(C)(C)C(=O)OC,,0.863,26.6,79.6,18.3,18.2728168,0.1485420765027496,18.0,18.3,,,,,glass/ITO/Br-2PACz/active layer/PNDIT-F3NBr/Ag,rigid,PNDIT-F3NBr,PNDIT-F3N-Br,Br-2PACz,Br-2PACz,,,,,-5.56,-3.65,,,,
45906,10.1002/aenm.202404499,10.1002/aenm.202404499,PM6,TT,PM6,TT,CC1=CC(=CC(=C1)C2=C3C=CC(=C4C5=C(C=C(S5)/C=C\6/C(=O)C7=CC(=CC(=C7)F)C(=O)/C6=C\C8=CC(=C(S8)C9=CC(=CC(=C9)C)C(C)(C)C(=O)OC)C(C)(C)C(=O)OC)SC4=C3S2)C(C)(C)C(=O)OC)C(C)(C)C(=O)OC,,0.85,25.5,75.7,16.4,16.407975,0.048628048780499,15.9,16.4,,,,,PEN/ITO/active layer,flexible,,,,,,,,,-5.56,-3.65,,,,
45907,10.1002/aenm.202404499,10.1002/aenm.202404499,PM6,TT+TS,PM6,TT+TS,CC1=CC(=CC(=C1)C2=C3C=CC(=C4C5=C(C=C(S5)/C=C\6/C(=O)C7=CC(=CC(=C7)F)C(=O)/C6=C\C8=CC(=C(S8)C9=CC(=CC(=C9)C)C(C)(C)C(=O)OC)C(C)(C)C(=O)OC)SC4=C3S2)C(C)(C)C(=O)OC)C(C)(C)C(=O)OC,,0.851,28.5,80.7,19.6,19.5725745,0.1399260204081615,19.3,19.6,,,,,glass/ITO/Br-2PACz/active layer/PNDIT-F3NBr/Ag,rigid,PNDIT-F3NBr,PNDIT-F3N-Br,Br-2PACz,Br-2PACz,,,,,-5.56,-3.65,,,,
45908,10.1002/aenm.202404499,10.1002/aenm.202404499,PM6,TT+TS,PM6,TT+TS,CC1=CC(=CC(=C1)C2=C3C=CC(=C4C5=C(C=C(S5)/C=C\6/C(=O)C7=CC(=CC(=C7)F)C(=O)/C6=C\C8=CC(=C(S8)C9=CC(=CC(=C9)C)C(C)(C)C(=O)OC)C(C)(C)C(=O)OC)SC4=C3S2)C(C)(C)C(=O)OC)C(C)(C)C(=O)OC,,0.838,27.3,77.4,17.7,17.7071076,0.0401559322033966,17.4,17.7,,,,,PEN/ITO/active layer,flexible,,,,,,,,,-5.56,-3.65,,,,
45909,10.1002/aenm.202404499,10.1002/aenm.202404499,PM6,TT+PA,PM6,TT+PA,CC1=CC(=CC(=C1)C2=C3C=CC(=C4C5=C(C=C(S5)/C=C\6/C(=O)C7=CC(=CC(=C7)F)C(=O)/C6=C\C8=CC(=C(S8)C9=CC(=CC(=C9)C)C(C)(C)C(=O)OC)C(C)(C)C(=O)OC)SC4=C3S2)C(C)(C)C(=O)OC)C(C)(C)C(=O)OC,,0.848,28.3,80.0,19.2,19.19872,0.0066666666666548,18.9,19.2,,,,,glass/ITO/Br-2PACz/active layer/PNDIT-F3NBr/Ag,rigid,PNDIT-F3NBr,PNDIT-F3N-Br,Br-2PACz,Br-2PACz,,,,,-5.56,-3.65,,,,
45910,10.1002/aenm.202404499,10.1002/aenm.202404499,PM6,TT+PA,PM6,TT+PA,CC1=CC(=CC(=C1)C2=C3C=CC(=C4C5=C(C=C(S5)/C=C\6/C(=O)C7=CC(=CC(=C7)F)C(=O)/C6=C\C8=CC(=C(S8)C9=CC(=CC(=C9)C)C(C)(C)C(=O)OC)C(C)(C)C(=O)OC)SC4=C3S2)C(C)(C)C(=O)OC)C(C)(C)C(=O)OC,,0.837,27.2,76.4,17.4,17.3935296,0.0371862068965388,17.0,17.4,,,,,PEN/ITO/active layer,flexible,,,,,,,,,-5.56,-3.65,,,,
45911,10.1002/aenm.202404507,10.1002/aenm.202404507,PM6,L8-BO,PM6,L8-BO,CC1=CC(=CC(=C1)C2=C3C=CC(=C4C5=C(C=C(S5)/C=C\6/C(=O)C7=CC(=CC(=C7)F)C(=O)/C6=C\C8=CC(=C(S8)C9=CC(=CC(=C9)C)C(C)(C)C(=O)OC)C(C)(C)C(=O)OC)SC4=C3S2)C(C)(C)C(=O)OC)C(C)(C)C(=O)OC,CCCCCCC(CCCC)CC1=C(/C=C2\C(=O)C3=CC(F)=C(F)C=C3C2=C(C#N)C#N)SC2=C1SC1C3=C(C4=C(C5=NSN=C35)C3=C(C5=C(S3)C(CC(CCCC)CCCCCC)=C(/C=C3\C(=O)C6=CC(F)=C(F)C=C6C3=C(C#N)C#N)S5)N4CC(CC)CCCC)N(CC(CC)CCCC)C21,0.896,25.5,76.2,17.4,17.410176,0.0584827586206971,17.2,17.4,,w/o,,,,,PDINN,,,,,,,,-5.56,-3.65,,-5.68,-3.9,
45912,10.1002/aenm.202404507,10.1002/aenm.202404507,PM6,L8-BO,PM6,L8-BO,CC1=CC(=CC(=C1)C2=C3C=CC(=C4C5=C(C=C(S5)/C=C\6/C(=O)C7=CC(=CC(=C7)F)C(=O)/C6=C\C8=CC(=C(S8)C9=CC(=CC(=C9)C)C(C)(C)C(=O)OC)C(C)(C)C(=O)OC)SC4=C3S2)C(C)(C)C(=O)OC)C(C)(C)C(=O)OC,CCCCCCC(CCCC)CC1=C(/C=C2\C(=O)C3=CC(F)=C(F)C=C3C2=C(C#N)C#N)SC2=C1SC1C3=C(C4=C(C5=NSN=C35)C3=C(C5=C(S3)C(CC(CCCC)CCCCCC)=C(/C=C3\C(=O)C6=CC(F)=C(F)C=C6C3=C(C#N)C#N)S5)N4CC(CC)CCCC)N(CC(CC)CCCC)C21,0.886,26.8,80.0,19.0,18.99584,0.0218947368420991,18.8,19.0,,DBrTz,DBrTz,75 wt% relative to donor and acceptor total weight,,,PDINN,,,,,,,,-5.56,-3.65,,-5.68,-3.9,
45913,10.1002/aenm.202404507,10.1002/aenm.202404507,PM6,L8-BO,PM6,L8-BO,CC1=CC(=CC(=C1)C2=C3C=CC(=C4C5=C(C=C(S5)/C=C\6/C(=O)C7=CC(=CC(=C7)F)C(=O)/C6=C\C8=CC(=C(S8)C9=CC(=CC(=C9)C)C(C)(C)C(=O)OC)C(C)(C)C(=O)OC)SC4=C3S2)C(C)(C)C(=O)OC)C(C)(C)C(=O)OC,CCCCCCC(CCCC)CC1=C(/C=C2\C(=O)C3=CC(F)=C(F)C=C3C2=C(C#N)C#N)SC2=C1SC1C3=C(C4=C(C5=NSN=C35)C3=C(C5=C(S3)C(CC(CCCC)CCCCCC)=C(/C=C3\C(=O)C6=CC(F)=C(F)C=C6C3=C(C#N)C#N)S5)N4CC(CC)CCCC)N(CC(CC)CCCC)C21,0.886,26.3,78.3,18.2,18.2453094,0.2489527472527512,17.9,18.2,,BrITz,BrITz,75 wt% relative to donor and acceptor total weight,,,PDINN,,,,,,,,-5.56,-3.65,,-5.68,-3.9,
45914,10.1002/aenm.202404507,10.1002/aenm.202404507,PM6,L8-BO,PM6,L8-BO,CC1=CC(=CC(=C1)C2=C3C=CC(=C4C5=C(C=C(S5)/C=C\6/C(=O)C7=CC(=CC(=C7)F)C(=O)/C6=C\C8=CC(=C(S8)C9=CC(=CC(=C9)C)C(C)(C)C(=O)OC)C(C)(C)C(=O)OC)SC4=C3S2)C(C)(C)C(=O)OC)C(C)(C)C(=O)OC,CCCCCCC(CCCC)CC1=C(/C=C2\C(=O)C3=CC(F)=C(F)C=C3C2=C(C#N)C#N)SC2=C1SC1C3=C(C4=C(C5=NSN=C35)C3=C(C5=C(S3)C(CC(CCCC)CCCCCC)=C(/C=C3\C(=O)C6=CC(F)=C(F)C=C6C3=C(C#N)C#N)S5)N4CC(CC)CCCC)N(CC(CC)CCCC)C21,0.887,27.4,79.9,19.4,19.4187362,0.0965783505154787,19.2,19.4,,DBrTz,DBrTz,75 wt% relative to donor and acceptor total weight,ITO/3-BPIC-F/active layer/PDINN/Ag,,PDINN,,3-BPIC-F,3-BPIC-F,,,,,-5.56,-3.65,,-5.68,-3.9,
45915,10.1002/aenm.202404537,10.1002/aenm.202404537,D18,Py1,D18,Py1,CCCCCCC(CCCC)CC1=CSC(C2=CC3=C(S2)C2=C(C=C(C4=CC(CC(CCCC)CCCCCC)=C(C5=CC6=C(C7=CC(F)=C(CC(CC)CCCC)S7)C7=C(C=CS7)C(C7=CC(F)=C(CC(CC)CCCC)S7)=C6S5)S4)S2)C2=NSN=C32)=C1,CCCCCCCCC(CCCCCCCC)n1c2cc(-c3sc(-c4sc(/C=C5\C(=O)N(CCCC)C(=O)C(C#N)=C5C)cc4CCCCCC)cc3CCCCCC)sc2c2sc(-c3sc(-c4sc(/C=C5\C(=O)N(CCCC)C(=O)C(C#N)=C5C)cc4CCCCCC)cc3CCCCCC)cc21,0.764,22.46,62.4,10.71,10.707490559999998,0.0234308123249535,10.35,10.71,,,,,ITO/PEDOT:PSS/D18:Py1/PFN-Br/Ag,conventional,PFN-Br,PFN-Br,PEDOT:PSS,PEDOT:PSS,,chloroform,chloroform,,-5.51,-2.77,,-5.27,-4.0,
45916,10.1002/aenm.202404537,10.1002/aenm.202404537,D18,Py6,D18,Py6,CCCCCCC(CCCC)CC1=CSC(C2=CC3=C(S2)C2=C(C=C(C4=CC(CC(CCCC)CCCCCC)=C(C5=CC6=C(C7=CC(F)=C(CC(CC)CCCC)S7)C7=C(C=CS7)C(C7=CC(F)=C(CC(CC)CCCC)S7)=C6S5)S4)S2)C2=NSN=C32)=C1,,0.723,26.07,69.0,13.01,13.005540900000002,0.0342744043043679,12.67,13.01,,,,,ITO/PEDOT:PSS/D18:Py6/PFN-Br/Ag,conventional,PFN-Br,PFN-Br,PEDOT:PSS,PEDOT:PSS,,chloroform,chloroform,,-5.51,-2.77,,,,
45917,10.1002/aenm.202404537,10.1002/aenm.202404537,D18,Py7,D18,Py7,CCCCCCC(CCCC)CC1=CSC(C2=CC3=C(S2)C2=C(C=C(C4=CC(CC(CCCC)CCCCCC)=C(C5=CC6=C(C7=CC(F)=C(CC(CC)CCCC)S7)C7=C(C=CS7)C(C7=CC(F)=C(CC(CC)CCCC)S7)=C6S5)S4)S2)C2=NSN=C32)=C1,,0.877,26.78,78.8,18.51,18.50701528,0.0161249054565132,18.28,18.51,,,,,ITO/PEDOT:PSS/D18:Py7/PFN-Br/Ag,conventional,PFN-Br,PFN-Br,PEDOT:PSS,PEDOT:PSS,,chloroform,chloroform,,-5.51,-2.77,,,,
45918,10.1002/aenm.202404537,10.1002/aenm.202404537,D18,Py7,D18,Py7,CCCCCCC(CCCC)CC1=CSC(C2=CC3=C(S2)C2=C(C=C(C4=CC(CC(CCCC)CCCCCC)=C(C5=CC6=C(C7=CC(F)=C(CC(CC)CCCC)S7)C7=C(C=CS7)C(C7=CC(F)=C(CC(CC)CCCC)S7)=C6S5)S4)S2)C2=NSN=C32)=C1,,0.885,27.72,79.9,19.6,19.6012278,0.0062642857142794,19.18,19.6,,Py7 in D18 layer; D18 in Py7 layer,,,ITO/PEDOT:PSS/D18:Py7/PFN-Br/Ag,conventional,PFN-Br,PFN-Br,PEDOT:PSS,PEDOT:PSS,,chloroform,chloroform,,-5.51,-2.77,,,,
45919,10.1002/aenm.202404567,10.1002/aenm.202404567,PM6,Y6-OD,PM6,Y6-OD,CC1=CC(=CC(=C1)C2=C3C=CC(=C4C5=C(C=C(S5)/C=C\6/C(=O)C7=CC(=CC(=C7)F)C(=O)/C6=C\C8=CC(=C(S8)C9=CC(=CC(=C9)C)C(C)(C)C(=O)OC)C(C)(C)C(=O)OC)SC4=C3S2)C(C)(C)C(=O)OC)C(C)(C)C(=O)OC,,0.837,26.42,77.2,17.07,17.071652880000002,0.0096829525483406,16.83,17.07,,,,,,,,,,,,,,,-5.56,-3.65,,,,
45920,10.1002/aenm.202404567,10.1002/aenm.202404567,PM6,DY-BT,PM6,DY-BT,CC1=CC(=CC(=C1)C2=C3C=CC(=C4C5=C(C=C(S5)/C=C\6/C(=O)C7=CC(=CC(=C7)F)C(=O)/C6=C\C8=CC(=C(S8)C9=CC(=CC(=C9)C)C(C)(C)C(=O)OC)C(C)(C)C(=O)OC)SC4=C3S2)C(C)(C)C(=O)OC)C(C)(C)C(=O)OC,,0.909,24.75,74.97,16.87,16.866563175,0.0203724066390125,16.56,16.87,,TCB,,,,BHJ,,,,,,chloroform,,,-5.56,-3.65,,,,
45921,10.1002/aenm.202404567,10.1002/aenm.202404567,PM6,DY-2FBT,PM6,DY-2FBT,CC1=CC(=CC(=C1)C2=C3C=CC(=C4C5=C(C=C(S5)/C=C\6/C(=O)C7=CC(=CC(=C7)F)C(=O)/C6=C\C8=CC(=C(S8)C9=CC(=CC(=C9)C)C(C)(C)C(=O)OC)C(C)(C)C(=O)OC)SC4=C3S2)C(C)(C)C(=O)OC)C(C)(C)C(=O)OC,,0.897,24.82,74.59,16.6,16.606374486,0.0384005180722805,16.36,16.6,,TCB,,,,BHJ,,,,,,chloroform,,,-5.56,-3.65,,,,
45922,10.1002/aenm.202404567,10.1002/aenm.202404567,PM6,DY-pB,PM6,DY-pB,CC1=CC(=CC(=C1)C2=C3C=CC(=C4C5=C(C=C(S5)/C=C\6/C(=O)C7=CC(=CC(=C7)F)C(=O)/C6=C\C8=CC(=C(S8)C9=CC(=CC(=C9)C)C(C)(C)C(=O)OC)C(C)(C)C(=O)OC)SC4=C3S2)C(C)(C)C(=O)OC)C(C)(C)C(=O)OC,,0.915,22.89,75.82,15.88,15.88000617,3.8853904275297975e-05,15.67,15.88,,TCB,,,,BHJ,,,,,,chloroform,,,-5.56,-3.65,,,,
45923,10.1002/aenm.202404567,10.1002/aenm.202404567,PM6,DY-mB,PM6,DY-mB,CC1=CC(=CC(=C1)C2=C3C=CC(=C4C5=C(C=C(S5)/C=C\6/C(=O)C7=CC(=CC(=C7)F)C(=O)/C6=C\C8=CC(=C(S8)C9=CC(=CC(=C9)C)C(C)(C)C(=O)OC)C(C)(C)C(=O)OC)SC4=C3S2)C(C)(C)C(=O)OC)C(C)(C)C(=O)OC,,0.922,21.2,75.94,14.84,14.84353616,0.0238285714285797,14.65,14.84,,TCB,,,,BHJ,,,,,,chloroform,,,-5.56,-3.65,,,,
45924,10.1002/aenm.202404567,10.1002/aenm.202404567,PM6,DY-Th,PM6,DY-Th,CC1=CC(=CC(=C1)C2=C3C=CC(=C4C5=C(C=C(S5)/C=C\6/C(=O)C7=CC(=CC(=C7)F)C(=O)/C6=C\C8=CC(=C(S8)C9=CC(=CC(=C9)C)C(C)(C)C(=O)OC)C(C)(C)C(=O)OC)SC4=C3S2)C(C)(C)C(=O)OC)C(C)(C)C(=O)OC,,0.91,24.47,77.07,17.16,17.16171639,0.0100022727272643,16.9,17.16,,TCB,,,,BHJ,,,,,,chloroform,,,-5.56,-3.65,,,,
45925,10.1002/aenm.202404567,10.1002/aenm.202404567,PM6,DY-EDOT,PM6,DY-EDOT,CC1=CC(=CC(=C1)C2=C3C=CC(=C4C5=C(C=C(S5)/C=C\6/C(=O)C7=CC(=CC(=C7)F)C(=O)/C6=C\C8=CC(=C(S8)C9=CC(=CC(=C9)C)C(C)(C)C(=O)OC)C(C)(C)C(=O)OC)SC4=C3S2)C(C)(C)C(=O)OC)C(C)(C)C(=O)OC,,0.924,25.2,78.19,18.21,18.20638512,0.0198510708402012,18.03,18.21,,TCB,,,,BHJ,,,,,,chloroform,,,-5.56,-3.65,,,,
45929,10.1002/aenm.202404632,10.1002/aenm.202404632,PM6,L8-BO,PM6,L8-BO,CC1=CC(=CC(=C1)C2=C3C=CC(=C4C5=C(C=C(S5)/C=C\6/C(=O)C7=CC(=CC(=C7)F)C(=O)/C6=C\C8=CC(=C(S8)C9=CC(=CC(=C9)C)C(C)(C)C(=O)OC)C(C)(C)C(=O)OC)SC4=C3S2)C(C)(C)C(=O)OC)C(C)(C)C(=O)OC,CCCCCCC(CCCC)CC1=C(/C=C2\C(=O)C3=CC(F)=C(F)C=C3C2=C(C#N)C#N)SC2=C1SC1C3=C(C4=C(C5=NSN=C35)C3=C(C5=C(S3)C(CC(CCCC)CCCCCC)=C(/C=C3\C(=O)C6=CC(F)=C(F)C=C6C3=C(C#N)C#N)S5)N4CC(CC)CCCC)N(CC(CC)CCCC)C21,0.883,26.68,79.24,18.69,18.667707856,0.11927310861424,18.46,18.69,1:1.3:0,,,,ITO/Br-2PACz/PM6:acceptors/PDINN/Ag,,PDINN,PDINN,Br-2PACz,Br-2PACz,,,,,-5.56,-3.65,,-5.68,-3.9,
45934,10.1002/aenm.202404632,10.1002/aenm.202404632,PM6,Pt-Y,PM6,Pt-Y,CC1=CC(=CC(=C1)C2=C3C=CC(=C4C5=C(C=C(S5)/C=C\6/C(=O)C7=CC(=CC(=C7)F)C(=O)/C6=C\C8=CC(=C(S8)C9=CC(=CC(=C9)C)C(C)(C)C(=O)OC)C(C)(C)C(=O)OC)SC4=C3S2)C(C)(C)C(=O)OC)C(C)(C)C(=O)OC,,0.949,9.04,56.65,5.28,4.859980839999999,7.954908333333363,5.02,5.28,1:0:1.3,,,,ITO/Br-2PACz/PM6:acceptors/PDINN/Ag,,PDINN,PDINN,Br-2PACz,Br-2PACz,,,,,-5.56,-3.65,,,,
45935,10.1002/aenm.202404679,10.1002/aenm.202404679,PM6,L8-BO,PM6,L8-BO,CC1=CC(=CC(=C1)C2=C3C=CC(=C4C5=C(C=C(S5)/C=C\6/C(=O)C7=CC(=CC(=C7)F)C(=O)/C6=C\C8=CC(=C(S8)C9=CC(=CC(=C9)C)C(C)(C)C(=O)OC)C(C)(C)C(=O)OC)SC4=C3S2)C(C)(C)C(=O)OC)C(C)(C)C(=O)OC,CCCCCCC(CCCC)CC1=C(/C=C2\C(=O)C3=CC(F)=C(F)C=C3C2=C(C#N)C#N)SC2=C1SC1C3=C(C4=C(C5=NSN=C35)C3=C(C5=C(S3)C(CC(CCCC)CCCCCC)=C(/C=C3\C(=O)C6=CC(F)=C(F)C=C6C3=C(C#N)C#N)S5)N4CC(CC)CCCC)N(CC(CC)CCCC)C21,0.885,25.87,79.23,18.04,18.139668885000003,0.5524882760532338,17.9,18.04,1:1.2,0,,,ITO/PEDOT:PSS/active layer/PDINN/Ag,conventional,PDINN,PDINN,PEDOT:PSS,PEDOT:PSS,,chloroform,chloroform,,-5.56,-3.65,,-5.68,-3.9,
45936,10.1002/aenm.202404679,10.1002/aenm.202404679,PM6,L8-BO,PM6,L8-BO,CC1=CC(=CC(=C1)C2=C3C=CC(=C4C5=C(C=C(S5)/C=C\6/C(=O)C7=CC(=CC(=C7)F)C(=O)/C6=C\C8=CC(=C(S8)C9=CC(=CC(=C9)C)C(C)(C)C(=O)OC)C(C)(C)C(=O)OC)SC4=C3S2)C(C)(C)C(=O)OC)C(C)(C)C(=O)OC,CCCCCCC(CCCC)CC1=C(/C=C2\C(=O)C3=CC(F)=C(F)C=C3C2=C(C#N)C#N)SC2=C1SC1C3=C(C4=C(C5=NSN=C35)C3=C(C5=C(S3)C(CC(CCCC)CCCCCC)=C(/C=C3\C(=O)C6=CC(F)=C(F)C=C6C3=C(C#N)C#N)S5)N4CC(CC)CCCC)N(CC(CC)CCCC)C21,0.867,25.59,77.82,17.13,17.265557646,0.7913464448336387,16.37,17.13,1:1.2,0,,,ITO/PEDOT:PSS/active layer/PDINN/Ag,conventional,PDINN,PDINN,PEDOT:PSS,PEDOT:PSS,,chloroform,chloroform,,-5.56,-3.65,,-5.68,-3.9,
45937,10.1002/aenm.202404679,10.1002/aenm.202404679,PM6,L8-BO,PM6,L8-BO,CC1=CC(=CC(=C1)C2=C3C=CC(=C4C5=C(C=C(S5)/C=C\6/C(=O)C7=CC(=CC(=C7)F)C(=O)/C6=C\C8=CC(=C(S8)C9=CC(=CC(=C9)C)C(C)(C)C(=O)OC)C(C)(C)C(=O)OC)SC4=C3S2)C(C)(C)C(=O)OC)C(C)(C)C(=O)OC,CCCCCCC(CCCC)CC1=C(/C=C2\C(=O)C3=CC(F)=C(F)C=C3C2=C(C#N)C#N)SC2=C1SC1C3=C(C4=C(C5=NSN=C35)C3=C(C5=C(S3)C(CC(CCCC)CCCCCC)=C(/C=C3\C(=O)C6=CC(F)=C(F)C=C6C3=C(C#N)C#N)S5)N4CC(CC)CCCC)N(CC(CC)CCCC)C21,0.852,24.45,77.09,16.21,16.05892626,0.9319786551511478,15.49,16.21,1:1.2,0,,,ITO/PEDOT:PSS/active layer/PDINN/Ag,conventional,PDINN,PDINN,PEDOT:PSS,PEDOT:PSS,,chloroform,chloroform,,-5.56,-3.65,,-5.68,-3.9,
45938,10.1002/aenm.202404679,10.1002/aenm.202404679,PM6,L8-BO,PM6,L8-BO,CC1=CC(=CC(=C1)C2=C3C=CC(=C4C5=C(C=C(S5)/C=C\6/C(=O)C7=CC(=CC(=C7)F)C(=O)/C6=C\C8=CC(=C(S8)C9=CC(=CC(=C9)C)C(C)(C)C(=O)OC)C(C)(C)C(=O)OC)SC4=C3S2)C(C)(C)C(=O)OC)C(C)(C)C(=O)OC,CCCCCCC(CCCC)CC1=C(/C=C2\C(=O)C3=CC(F)=C(F)C=C3C2=C(C#N)C#N)SC2=C1SC1C3=C(C4=C(C5=NSN=C35)C3=C(C5=C(S3)C(CC(CCCC)CCCCCC)=C(/C=C3\C(=O)C6=CC(F)=C(F)C=C6C3=C(C#N)C#N)S5)N4CC(CC)CCCC)N(CC(CC)CCCC)C21,0.882,26.02,80.35,18.4,18.44003574,0.2175855434782632,18.18,18.4,1:1.2,0.5%,,0.5%,ITO/PEDOT:PSS/active layer/PDINN/Ag,conventional,PDINN,PDINN,PEDOT:PSS,PEDOT:PSS,,chloroform,chloroform,,-5.56,-3.65,,-5.68,-3.9,
45939,10.1002/aenm.202404679,10.1002/aenm.202404679,PM6,L8-BO,PM6,L8-BO,CC1=CC(=CC(=C1)C2=C3C=CC(=C4C5=C(C=C(S5)/C=C\6/C(=O)C7=CC(=CC(=C7)F)C(=O)/C6=C\C8=CC(=C(S8)C9=CC(=CC(=C9)C)C(C)(C)C(=O)OC)C(C)(C)C(=O)OC)SC4=C3S2)C(C)(C)C(=O)OC)C(C)(C)C(=O)OC,CCCCCCC(CCCC)CC1=C(/C=C2\C(=O)C3=CC(F)=C(F)C=C3C2=C(C#N)C#N)SC2=C1SC1C3=C(C4=C(C5=NSN=C35)C3=C(C5=C(S3)C(CC(CCCC)CCCCCC)=C(/C=C3\C(=O)C6=CC(F)=C(F)C=C6C3=C(C#N)C#N)S5)N4CC(CC)CCCC)N(CC(CC)CCCC)C21,0.88,25.99,79.14,18.1,18.10026768,0.0014788950276064,18.09,18.1,1:1.2,0.5%,,0.5%,ITO/PEDOT:PSS/active layer/PDINN/Ag,conventional,PDINN,PDINN,PEDOT:PSS,PEDOT:PSS,,chloroform,chloroform,,-5.56,-3.65,,-5.68,-3.9,
45940,10.1002/aenm.202404679,10.1002/aenm.202404679,PM6,L8-BO,PM6,L8-BO,CC1=CC(=CC(=C1)C2=C3C=CC(=C4C5=C(C=C(S5)/C=C\6/C(=O)C7=CC(=CC(=C7)F)C(=O)/C6=C\C8=CC(=C(S8)C9=CC(=CC(=C9)C)C(C)(C)C(=O)OC)C(C)(C)C(=O)OC)SC4=C3S2)C(C)(C)C(=O)OC)C(C)(C)C(=O)OC,CCCCCCC(CCCC)CC1=C(/C=C2\C(=O)C3=CC(F)=C(F)C=C3C2=C(C#N)C#N)SC2=C1SC1C3=C(C4=C(C5=NSN=C35)C3=C(C5=C(S3)C(CC(CCCC)CCCCCC)=C(/C=C3\C(=O)C6=CC(F)=C(F)C=C6C3=C(C#N)C#N)S5)N4CC(CC)CCCC)N(CC(CC)CCCC)C21,0.873,25.3,77.61,17.28,17.14164309,0.8006765625000137,16.98,17.28,1:1.2,0.5%,,0.5%,ITO/PEDOT:PSS/active layer/PDINN/Ag,conventional,PDINN,PDINN,PEDOT:PSS,PEDOT:PSS,,chloroform,chloroform,,-5.56,-3.65,,-5.68,-3.9,
45941,10.1002/aenm.202404679,10.1002/aenm.202404679,PM6,L8-BO,PM6,L8-BO,CC1=CC(=CC(=C1)C2=C3C=CC(=C4C5=C(C=C(S5)/C=C\6/C(=O)C7=CC(=CC(=C7)F)C(=O)/C6=C\C8=CC(=C(S8)C9=CC(=CC(=C9)C)C(C)(C)C(=O)OC)C(C)(C)C(=O)OC)SC4=C3S2)C(C)(C)C(=O)OC)C(C)(C)C(=O)OC,CCCCCCC(CCCC)CC1=C(/C=C2\C(=O)C3=CC(F)=C(F)C=C3C2=C(C#N)C#N)SC2=C1SC1C3=C(C4=C(C5=NSN=C35)C3=C(C5=C(S3)C(CC(CCCC)CCCCCC)=C(/C=C3\C(=O)C6=CC(F)=C(F)C=C6C3=C(C#N)C#N)S5)N4CC(CC)CCCC)N(CC(CC)CCCC)C21,0.88,25.9,78.64,17.92,17.9236288,0.0202499999999875,17.77,17.92,1:1.2,1%,,1%,ITO/PEDOT:PSS/active layer/PDINN/Ag,conventional,PDINN,PDINN,PEDOT:PSS,PEDOT:PSS,,chloroform,chloroform,,-5.56,-3.65,,-5.68,-3.9,
45942,10.1002/aenm.202404679,10.1002/aenm.202404679,PM6,L8-BO,PM6,L8-BO,CC1=CC(=CC(=C1)C2=C3C=CC(=C4C5=C(C=C(S5)/C=C\6/C(=O)C7=CC(=CC(=C7)F)C(=O)/C6=C\C8=CC(=C(S8)C9=CC(=CC(=C9)C)C(C)(C)C(=O)OC)C(C)(C)C(=O)OC)SC4=C3S2)C(C)(C)C(=O)OC)C(C)(C)C(=O)OC,CCCCCCC(CCCC)CC1=C(/C=C2\C(=O)C3=CC(F)=C(F)C=C3C2=C(C#N)C#N)SC2=C1SC1C3=C(C4=C(C5=NSN=C35)C3=C(C5=C(S3)C(CC(CCCC)CCCCCC)=C(/C=C3\C(=O)C6=CC(F)=C(F)C=C6C3=C(C#N)C#N)S5)N4CC(CC)CCCC)N(CC(CC)CCCC)C21,0.88,26.06,78.09,17.91,17.90822352,0.0099189279732003,17.63,17.91,1:1.2,1%,,1%,ITO/PEDOT:PSS/active layer/PDINN/Ag,conventional,PDINN,PDINN,PEDOT:PSS,PEDOT:PSS,,chloroform,chloroform,,-5.56,-3.65,,-5.68,-3.9,
45943,10.1002/aenm.202404679,10.1002/aenm.202404679,PM6,L8-BO,PM6,L8-BO,CC1=CC(=CC(=C1)C2=C3C=CC(=C4C5=C(C=C(S5)/C=C\6/C(=O)C7=CC(=CC(=C7)F)C(=O)/C6=C\C8=CC(=C(S8)C9=CC(=CC(=C9)C)C(C)(C)C(=O)OC)C(C)(C)C(=O)OC)SC4=C3S2)C(C)(C)C(=O)OC)C(C)(C)C(=O)OC,CCCCCCC(CCCC)CC1=C(/C=C2\C(=O)C3=CC(F)=C(F)C=C3C2=C(C#N)C#N)SC2=C1SC1C3=C(C4=C(C5=NSN=C35)C3=C(C5=C(S3)C(CC(CCCC)CCCCCC)=C(/C=C3\C(=O)C6=CC(F)=C(F)C=C6C3=C(C#N)C#N)S5)N4CC(CC)CCCC)N(CC(CC)CCCC)C21,0.878,25.57,78.19,17.62,17.554014674,0.3744910669693521,17.39,17.62,1:1.2,1%,,1%,ITO/PEDOT:PSS/active layer/PDINN/Ag,conventional,PDINN,PDINN,PEDOT:PSS,PEDOT:PSS,,chloroform,chloroform,,-5.56,-3.65,,-5.68,-3.9,
45944,10.1002/aenm.202404679,10.1002/aenm.202404679,PM6,L8-BO,PM6,L8-BO,CC1=CC(=CC(=C1)C2=C3C=CC(=C4C5=C(C=C(S5)/C=C\6/C(=O)C7=CC(=CC(=C7)F)C(=O)/C6=C\C8=CC(=C(S8)C9=CC(=CC(=C9)C)C(C)(C)C(=O)OC)C(C)(C)C(=O)OC)SC4=C3S2)C(C)(C)C(=O)OC)C(C)(C)C(=O)OC,CCCCCCC(CCCC)CC1=C(/C=C2\C(=O)C3=CC(F)=C(F)C=C3C2=C(C#N)C#N)SC2=C1SC1C3=C(C4=C(C5=NSN=C35)C3=C(C5=C(S3)C(CC(CCCC)CCCCCC)=C(/C=C3\C(=O)C6=CC(F)=C(F)C=C6C3=C(C#N)C#N)S5)N4CC(CC)CCCC)N(CC(CC)CCCC)C21,0.876,25.94,77.33,17.65,17.572036152,0.4417215184135952,17.49,17.65,1:1.2,2%,,2%,ITO/PEDOT:PSS/active layer/PDINN/Ag,conventional,PDINN,PDINN,PEDOT:PSS,PEDOT:PSS,,chloroform,chloroform,,-5.56,-3.65,,-5.68,-3.9,
45945,10.1002/aenm.202404679,10.1002/aenm.202404679,PM6,L8-BO,PM6,L8-BO,CC1=CC(=CC(=C1)C2=C3C=CC(=C4C5=C(C=C(S5)/C=C\6/C(=O)C7=CC(=CC(=C7)F)C(=O)/C6=C\C8=CC(=C(S8)C9=CC(=CC(=C9)C)C(C)(C)C(=O)OC)C(C)(C)C(=O)OC)SC4=C3S2)C(C)(C)C(=O)OC)C(C)(C)C(=O)OC,CCCCCCC(CCCC)CC1=C(/C=C2\C(=O)C3=CC(F)=C(F)C=C3C2=C(C#N)C#N)SC2=C1SC1C3=C(C4=C(C5=NSN=C35)C3=C(C5=C(S3)C(CC(CCCC)CCCCCC)=C(/C=C3\C(=O)C6=CC(F)=C(F)C=C6C3=C(C#N)C#N)S5)N4CC(CC)CCCC)N(CC(CC)CCCC)C21,0.875,25.66,78.47,17.72,17.61847675,0.5729303047404042,17.41,17.72,1:1.2,2%,,2%,ITO/PEDOT:PSS/active layer/PDINN/Ag,conventional,PDINN,PDINN,PEDOT:PSS,PEDOT:PSS,,chloroform,chloroform,,-5.56,-3.65,,-5.68,-3.9,
45946,10.1002/aenm.202404679,10.1002/aenm.202404679,PM6,L8-BO,PM6,L8-BO,CC1=CC(=CC(=C1)C2=C3C=CC(=C4C5=C(C=C(S5)/C=C\6/C(=O)C7=CC(=CC(=C7)F)C(=O)/C6=C\C8=CC(=C(S8)C9=CC(=CC(=C9)C)C(C)(C)C(=O)OC)C(C)(C)C(=O)OC)SC4=C3S2)C(C)(C)C(=O)OC)C(C)(C)C(=O)OC,CCCCCCC(CCCC)CC1=C(/C=C2\C(=O)C3=CC(F)=C(F)C=C3C2=C(C#N)C#N)SC2=C1SC1C3=C(C4=C(C5=NSN=C35)C3=C(C5=C(S3)C(CC(CCCC)CCCCCC)=C(/C=C3\C(=O)C6=CC(F)=C(F)C=C6C3=C(C#N)C#N)S5)N4CC(CC)CCCC)N(CC(CC)CCCC)C21,0.876,25.97,77.05,17.61,17.528659259999998,0.461900851788766,17.22,17.61,1:1.2,2%,,2%,ITO/PEDOT:PSS/active layer/PDINN/Ag,conventional,PDINN,PDINN,PEDOT:PSS,PEDOT:PSS,,chloroform,chloroform,,-5.56,-3.65,,-5.68,-3.9,
45947,10.1002/aenm.202404718,10.1002/aenm.202404718,PBQx-TCl,PY-DT,PBQx-TCl,PY-DT,Cc1csc(-c2cc3c4nccnc4c4cc(-c5cc(C)c(-c6cc7c(-c8cc(Cl)c(C)s8)c8sccc8c(-c8cc(Cl)c(C)s8)c7s6)s5)sc4c3s2)c1,CCCCCCCCCCCCC(CCCCCCCCCC)Cn1c2c3sc(/C=C4\C(=O)c5ccccc5C4=C(C#N)C#N)c(CC(CCCC)CCCCCC)c3sc2c2c3nsnc3c3c4sc5c(CC(CCCC)CCCCCC)c(/C=C6\C(=O)c7cc(-c8cccs8)ccc7C6=C(C#N)C#N)sc5c4n(CC(CCCCCCCCCC)CCCCCCCCCCCC)c3c21,0.96,24.14,75.8,17.53,17.566195199999996,0.206475755847088,17.44,17.53,,2-MN,2-MN,,ITO/ZnO/acceptor layers/D/MoO3/Ag,inverted,ZnO,ZnO,MoO3,MoO3,,chloroform,chloroform,,,,,-5.6,-3.83,
45948,10.1002/aenm.202404718,10.1002/aenm.202404718,PBQx-TCl,ITIC,PBQx-TCl,ITIC,Cc1csc(-c2cc3c4nccnc4c4cc(-c5cc(C)c(-c6cc7c(-c8cc(Cl)c(C)s8)c8sccc8c(-c8cc(Cl)c(C)s8)c7s6)s5)sc4c3s2)c1,CCCCCCc1ccc(C2(c3ccc(CCCCCC)cc3)c3cc4c(cc3-c3sc5cc(/C=C6\C(=O)c7ccccc7C6=C(C#N)C#N)sc5c32)C(c2ccc(CCCCCC)cc2)(c2ccc(CCCCCC)cc2)c2c-4sc3cc(/C=C4\C(=O)c5ccccc5C4=C(C#N)C#N)sc23)cc1,0.98,18.27,69.6,12.52,12.4616016,0.466440894568688,12.41,12.52,,2-MN,2-MN,,ITO/ZnO/acceptor layers/D/MoO3/Ag,inverted,ZnO,ZnO,MoO3,MoO3,,chloroform,chloroform,,,,,-5.576,-3.916,
45949,10.1002/aenm.202404718,10.1002/aenm.202404718,PBQx-TCl,ITIC/PY-DT,PBQx-TCl,ITIC/PY-DT,Cc1csc(-c2cc3c4nccnc4c4cc(-c5cc(C)c(-c6cc7c(-c8cc(Cl)c(C)s8)c8sccc8c(-c8cc(Cl)c(C)s8)c7s6)s5)sc4c3s2)c1,,0.96,25.65,76.3,18.79,18.788112,0.0100478978179936,18.71,18.79,,2-MN,2-MN,,ITO/ZnO/acceptor layers/D/MoO3/Ag,inverted,ZnO,ZnO,MoO3,MoO3,,chloroform,chloroform,,,,,,,
45951,10.1002/aenm.202404718,10.1002/aenm.202404718,PBQx-TCl,PY-DT/ITIC,PBQx-TCl,PY-DT/ITIC,Cc1csc(-c2cc3c4nccnc4c4cc(-c5cc(C)c(-c6cc7c(-c8cc(Cl)c(C)s8)c8sccc8c(-c8cc(Cl)c(C)s8)c7s6)s5)sc4c3s2)c1,,0.97,23.42,68.8,15.66,15.6295712,0.1943090676883732,15.53,15.66,,2-MN,2-MN,,ITO/ZnO/acceptor layers/D/MoO3/Ag,inverted,ZnO,ZnO,MoO3,MoO3,,chloroform,chloroform,,,,,,,
45952,10.1002/aenm.202404718,10.1002/aenm.202404718,D,A_N,D,A_N,,,0.98,15.73,67.7,12.51,10.4362258,16.576932054356522,12.36,12.51,,2-MN,2-MN,,ITO/ZnO/acceptor layers/D/MoO3/Ag,inverted,ZnO,ZnO,MoO3,MoO3,,chloroform,chloroform,,,,,,,
45953,10.1002/aenm.202404718,10.1002/aenm.202404718,D,A_M,D,A_M,,,1.02,11.94,57.2,8.748,6.966273599999999,20.36724279835392,8.64,8.748,,2-MN,2-MN,,ITO/ZnO/acceptor layers/D/MoO3/Ag,inverted,ZnO,ZnO,MoO3,MoO3,,chloroform,chloroform,,,,,,,
45954,10.1002/aenm.202404718,10.1002/aenm.202404718,D,A_N/A_M,D,A_N/A_M,,,0.98,17.36,69.2,14.15,11.7728576,16.799592932862193,14.08,14.15,,2-MN,2-MN,,ITO/ZnO/acceptor layers/D/MoO3/Ag,inverted,ZnO,ZnO,MoO3,MoO3,,chloroform,chloroform,,,,,,,
45956,10.1002/aenm.202404718,10.1002/aenm.202404718,D,A_M/A_N,D,A_M/A_N,,,0.97,17.69,65.9,14.28,11.3079787,20.81247408963584,14.18,14.28,,2-MN,2-MN,,ITO/ZnO/acceptor layers/D/MoO3/Ag,inverted,ZnO,ZnO,MoO3,MoO3,,chloroform,chloroform,,,,,,,
45957,10.1002/aenm.202404962,10.1002/aenm.202404962,PTQ10,BTP-eC9,PTQ10,BTP-eC9,CCCCCCCCC(CCCCCC)COc1cnc2c(C)c(F)c(F)c(-c3ccc(C)s3)c2n1,CCCCCCCCCc1c(C=C2C(=O)c3cc(Cl)c(Cl)cc3C2=C(C#N)C#N)sc2c1sc1c3c4nsnc4c4c5sc6c(CCCCCCCCC)c(C=C7C(=O)c8cc(Cl)c(Cl)cc8C7=C(C#N)C#N)sc6c5n(CC(CCCC)CCCCCC)c4c3n(CC(CCCC)CCCCCC)c21,0.87,21.79,69.4,13.12,13.156366200000004,0.2771814024390499,12.53,13.12,,,,,inverted,inverted,ZnO,,MoO3,,,,,,-5.54,-2.92,,-5.68,-3.9,
45958,10.1002/aenm.202404962,10.1002/aenm.202404962,PTQ10,BTP-eC9,PTQ10,BTP-eC9,CCCCCCCCC(CCCCCC)COc1cnc2c(C)c(F)c(F)c(-c3ccc(C)s3)c2n1,CCCCCCCCCc1c(C=C2C(=O)c3cc(Cl)c(Cl)cc3C2=C(C#N)C#N)sc2c1sc1c3c4nsnc4c4c5sc6c(CCCCCCCCC)c(C=C7C(=O)c8cc(Cl)c(Cl)cc8C7=C(C#N)C#N)sc6c5n(CC(CCCC)CCCCCC)c4c3n(CC(CCCC)CCCCCC)c21,0.86,26.34,69.9,15.87,15.834027600000002,0.2266691871455375,15.35,15.87,,,,,conventional,conventional,PFN-Br,,PEDOT:PSS,,,,,,-5.54,-2.92,,-5.68,-3.9,
45959,10.1002/aenm.202404962,10.1002/aenm.202404962,PM6,BTP-eC9,PM6,BTP-eC9,CC1=CC(=CC(=C1)C2=C3C=CC(=C4C5=C(C=C(S5)/C=C\6/C(=O)C7=CC(=CC(=C7)F)C(=O)/C6=C\C8=CC(=C(S8)C9=CC(=CC(=C9)C)C(C)(C)C(=O)OC)C(C)(C)C(=O)OC)SC4=C3S2)C(C)(C)C(=O)OC)C(C)(C)C(=O)OC,CCCCCCCCCc1c(C=C2C(=O)c3cc(Cl)c(Cl)cc3C2=C(C#N)C#N)sc2c1sc1c3c4nsnc4c4c5sc6c(CCCCCCCCC)c(C=C7C(=O)c8cc(Cl)c(Cl)cc8C7=C(C#N)C#N)sc6c5n(CC(CCCC)CCCCCC)c4c3n(CC(CCCC)CCCCCC)c21,0.82,26.2,75.4,16.29,16.198936,0.5590178023327156,16.07,16.29,,,,,inverted,inverted,ZnO,,MoO3,,,,,,-5.56,-3.65,,-5.68,-3.9,
45960,10.1002/aenm.202404962,10.1002/aenm.202404962,PM6,BTP-eC9,PM6,BTP-eC9,CC1=CC(=CC(=C1)C2=C3C=CC(=C4C5=C(C=C(S5)/C=C\6/C(=O)C7=CC(=CC(=C7)F)C(=O)/C6=C\C8=CC(=C(S8)C9=CC(=CC(=C9)C)C(C)(C)C(=O)OC)C(C)(C)C(=O)OC)SC4=C3S2)C(C)(C)C(=O)OC)C(C)(C)C(=O)OC,CCCCCCCCCc1c(C=C2C(=O)c3cc(Cl)c(Cl)cc3C2=C(C#N)C#N)sc2c1sc1c3c4nsnc4c4c5sc6c(CCCCCCCCC)c(C=C7C(=O)c8cc(Cl)c(Cl)cc8C7=C(C#N)C#N)sc6c5n(CC(CCCC)CCCCCC)c4c3n(CC(CCCC)CCCCCC)c21,0.84,26.84,76.6,17.18,17.269929599999998,0.5234551804423623,16.69,17.18,,,,,conventional,conventional,PFN-Br,,PEDOT:PSS,,,,,,-5.56,-3.65,,-5.68,-3.9,
45967,10.1002/aenm.202404981,10.1002/aenm.202404981,PM6,L8-BO,PM6,L8-BO,COC(=O)C(C)(C)c1cc(C)cc(-c2sc3c4sc5cc(/C=C6/C(=O)c7cc(F)cc(c7)C(=O)/C6=C\c6cc(C(C)(C)C(=O)OC)c(-c7cc(C)cc(C(C)(C)C(=O)OC)c7)s6)sc5c4c(C(C)(C)C(=O)OC)ccc2-3)c1,CCCCCCC(CCCC)Cc1c(/C=C2\C(=O)c3cc(F)c(F)cc3C2=C(C#N)C#N)sc2c1SC1c3c(c4c(c5nsnc35)c3sc5c(CC(CCCC)CCCCCC)c(/C=C6\C(=O)c7cc(F)c(F)cc7C6=C(C#N)C#N)sc5c3n4CC(CC)CCCC)N(CC(CC)CCCC)C21,0.856,25.05,75.0,15.75,16.0821,2.108571428571432,15.08,15.75,,,,,ITO/PEDOT:PSS/Active layer/PNDIT-3FN/Ag,organic solar cell,PNDIT-3FN,,PEDOT:PSS,PEDOT:PSS,,,,,-5.56,-3.65,,-5.68,-3.9,
45968,10.1002/aenm.202404981,10.1002/aenm.202404981,PM6,L8-BO,PM6,L8-BO,COC(=O)C(C)(C)c1cc(C)cc(-c2sc3c4sc5cc(/C=C6/C(=O)c7cc(F)cc(c7)C(=O)/C6=C\c6cc(C(C)(C)C(=O)OC)c(-c7cc(C)cc(C(C)(C)C(=O)OC)c7)s6)sc5c4c(C(C)(C)C(=O)OC)ccc2-3)c1,CCCCCCC(CCCC)Cc1c(/C=C2\C(=O)c3cc(F)c(F)cc3C2=C(C#N)C#N)sc2c1SC1c3c(c4c(c5nsnc35)c3sc5c(CC(CCCC)CCCCCC)c(/C=C6\C(=O)c7cc(F)c(F)cc7C6=C(C#N)C#N)sc5c3n4CC(CC)CCCC)N(CC(CC)CCCC)C21,0.721,23.55,71.0,11.46,12.055480499999998,5.196164921465943,10.53,11.46,,,,,ITO/NiOx/Active layer/PNDIT-3FN/Ag,organic solar cell,PNDIT-3FN,,NiOx,NiOx,,,,,-5.56,-3.65,,-5.68,-3.9,
45969,10.1002/aenm.202404981,10.1002/aenm.202404981,PM6,L8-BO,PM6,L8-BO,COC(=O)C(C)(C)c1cc(C)cc(-c2sc3c4sc5cc(/C=C6/C(=O)c7cc(F)cc(c7)C(=O)/C6=C\c6cc(C(C)(C)C(=O)OC)c(-c7cc(C)cc(C(C)(C)C(=O)OC)c7)s6)sc5c4c(C(C)(C)C(=O)OC)ccc2-3)c1,CCCCCCC(CCCC)Cc1c(/C=C2\C(=O)c3cc(F)c(F)cc3C2=C(C#N)C#N)sc2c1SC1c3c(c4c(c5nsnc35)c3sc5c(CC(CCCC)CCCCCC)c(/C=C6\C(=O)c7cc(F)c(F)cc7C6=C(C#N)C#N)sc5c3n4CC(CC)CCCC)N(CC(CC)CCCC)C21,0.888,24.98,78.0,17.12,17.3021472,1.063943925233641,16.62,17.12,,,,,ITO/NiOx/2PACz/Active layer/PNDIT-3FN/Ag,organic solar cell,PNDIT-3FN,,NiOx/2PACz,NiOx/2PACz,,,,,-5.56,-3.65,,-5.68,-3.9,
45971,10.1002/aenm.202404981,10.1002/aenm.202404981,PM6,L8-BO,PM6,L8-BO,COC(=O)C(C)(C)c1cc(C)cc(-c2sc3c4sc5cc(/C=C6/C(=O)c7cc(F)cc(c7)C(=O)/C6=C\c6cc(C(C)(C)C(=O)OC)c(-c7cc(C)cc(C(C)(C)C(=O)OC)c7)s6)sc5c4c(C(C)(C)C(=O)OC)ccc2-3)c1,CCCCCCC(CCCC)Cc1c(/C=C2\C(=O)c3cc(F)c(F)cc3C2=C(C#N)C#N)sc2c1SC1c3c(c4c(c5nsnc35)c3sc5c(CC(CCCC)CCCCCC)c(/C=C6\C(=O)c7cc(F)c(F)cc7C6=C(C#N)C#N)sc5c3n4CC(CC)CCCC)N(CC(CC)CCCC)C21,0.887,24.53,78.0,16.85,16.971325800000002,0.7200344213649913,16.4,16.85,,,,,ITO/NiOx/Br-2PACz/Active layer/PNDIT-3FN/Ag,organic solar cell,PNDIT-3FN,,NiOx/Br-2PACz,NiOx/Br-2PACz,,,,,-5.56,-3.65,,-5.68,-3.9,
45972,10.1002/aenm.202404981,10.1002/aenm.202404981,PM6,L8-BO,PM6,L8-BO,COC(=O)C(C)(C)c1cc(C)cc(-c2sc3c4sc5cc(/C=C6/C(=O)c7cc(F)cc(c7)C(=O)/C6=C\c6cc(C(C)(C)C(=O)OC)c(-c7cc(C)cc(C(C)(C)C(=O)OC)c7)s6)sc5c4c(C(C)(C)C(=O)OC)ccc2-3)c1,CCCCCCC(CCCC)Cc1c(/C=C2\C(=O)c3cc(F)c(F)cc3C2=C(C#N)C#N)sc2c1SC1c3c(c4c(c5nsnc35)c3sc5c(CC(CCCC)CCCCCC)c(/C=C6\C(=O)c7cc(F)c(F)cc7C6=C(C#N)C#N)sc5c3n4CC(CC)CCCC)N(CC(CC)CCCC)C21,0.785,23.37,68.0,12.27,12.474906000000002,1.6699755501222733,12.11,12.27,,,,,ITO/NiOx/MeO-2PACz/Active layer/PNDIT-3FN/Ag,organic solar cell,PNDIT-3FN,,NiOx/MeO-2PACz,NiOx/MeO-2PACz,,,,,-5.56,-3.65,,-5.68,-3.9,
