Repository: JiYiqaq/PCE-KA-GNN

# Data directory

- `raw/Active_Database.csv` is the immutable source dataset bundled under CC BY 4.0. Do not overwrite it with processed data.
- `processed/` is created and populated by the training pipeline. Generated `.pt` and `.pth` caches are intentionally ignored by Git because they can exceed GitHub's normal single-file limit.

See `../DATA_LICENSE.md` for provenance, license and checksum information.

File: data/raw/Active_Database.csv (part 86 of 471)
id,doi,doi_norm,donor,acceptor,donor_canonical,acceptor_canonical,donor_smiles,acceptor_smiles,voc,jsc,ff,pce,pce_recomputed,pce_relative_error_percent,pce_avg,pce_best,d_a_ratio,additive,additive_canonical,additive_ratio,device_structure,device_type,etl,etl_canonical,htl,htl_canonical,active_layer_thickness,solvent,solvent_canonical,annealing_temp,homo_d,lumo_d,eg_d,homo_a,lumo_a,eg_a
45973,10.1002/aenm.202404981,10.1002/aenm.202404981,PM6,L8-BO,PM6,L8-BO,COC(=O)C(C)(C)c1cc(C)cc(-c2sc3c4sc5cc(/C=C6/C(=O)c7cc(F)cc(c7)C(=O)/C6=C\c6cc(C(C)(C)C(=O)OC)c(-c7cc(C)cc(C(C)(C)C(=O)OC)c7)s6)sc5c4c(C(C)(C)C(=O)OC)ccc2-3)c1,CCCCCCC(CCCC)Cc1c(/C=C2\C(=O)c3cc(F)c(F)cc3C2=C(C#N)C#N)sc2c1SC1c3c(c4c(c5nsnc35)c3sc5c(CC(CCCC)CCCCCC)c(/C=C6\C(=O)c7cc(F)c(F)cc7C6=C(C#N)C#N)sc5c3n4CC(CC)CCCC)N(CC(CC)CCCC)C21,0.797,24.05,73.0,13.84,13.9925305,1.1020989884393138,13.06,13.84,,,,,ITO/NiOx/F-4PACz/Active layer/PNDIT-3FN/Ag,organic solar cell,PNDIT-3FN,,NiOx/F-4PACz,NiOx/F-4PACz,,,,,-5.56,-3.65,,-5.68,-3.9,
45974,10.1002/aenm.202404981,10.1002/aenm.202404981,PM6,L8-BO,PM6,L8-BO,COC(=O)C(C)(C)c1cc(C)cc(-c2sc3c4sc5cc(/C=C6/C(=O)c7cc(F)cc(c7)C(=O)/C6=C\c6cc(C(C)(C)C(=O)OC)c(-c7cc(C)cc(C(C)(C)C(=O)OC)c7)s6)sc5c4c(C(C)(C)C(=O)OC)ccc2-3)c1,CCCCCCC(CCCC)Cc1c(/C=C2\C(=O)c3cc(F)c(F)cc3C2=C(C#N)C#N)sc2c1SC1c3c(c4c(c5nsnc35)c3sc5c(CC(CCCC)CCCCCC)c(/C=C6\C(=O)c7cc(F)c(F)cc7C6=C(C#N)C#N)sc5c3n4CC(CC)CCCC)N(CC(CC)CCCC)C21,0.888,24.45,80.0,17.29,17.36928,0.458530942741473,16.75,17.29,,,,,ITO/NiOx/4PADCB/Active layer/PNDIT-3FN/Ag,organic solar cell,PNDIT-3FN,,NiOx/4PADCB,NiOx/4PADCB,,,,,-5.56,-3.65,,-5.68,-3.9,
45987,10.1002/aenm.202405257,10.1002/aenm.202405257,PM6,Y6,PM6,Y6,CC1=CC(=CC(=C1)C2=C3C=CC(=C4C5=C(C=C(S5)/C=C\6/C(=O)C7=CC(=CC(=C7)F)C(=O)/C6=C\C8=CC(=C(S8)C9=CC(=CC(=C9)C)C(C)(C)C(=O)OC)C(C)(C)C(=O)OC)SC4=C3S2)C(C)(C)C(=O)OC)C(C)(C)C(=O)OC,CCCCCCCCCCCc1c(/C=C2\C(=O)c3cc(F)c(F)cc3C2=C(C#N)C#N)sc2c1sc1c3c4nsnc4c4c5sc6c(CCCCCCCCCCC)c(/C=C7\C(=O)c8cc(F)c(F)cc8C7=C(C#N)C#N)sc6c5n(CC(CC)CCCC)c4c3n(CC(CC)CCCC)c21,0.8,24.09,70.8,13.65,13.644576000000002,0.0397362637362481,13.57,13.65,1:1.2 w/w,W/O,,,ITO/PEDOT:PSS/PM6:Y6/PNDIT-F3N/Ag,conventional,PFN-Br,PFN-Br,PEDOT:PSS,PEDOT:PSS,,Chlorobenzene,chlorobenzene,110.0,-5.56,-3.65,,-5.65,-4.09,
45988,10.1002/aenm.202405257,10.1002/aenm.202405257,PM6,Y6,PM6,Y6,CC1=CC(=CC(=C1)C2=C3C=CC(=C4C5=C(C=C(S5)/C=C\6/C(=O)C7=CC(=CC(=C7)F)C(=O)/C6=C\C8=CC(=C(S8)C9=CC(=CC(=C9)C)C(C)(C)C(=O)OC)C(C)(C)C(=O)OC)SC4=C3S2)C(C)(C)C(=O)OC)C(C)(C)C(=O)OC,CCCCCCCCCCCc1c(/C=C2\C(=O)c3cc(F)c(F)cc3C2=C(C#N)C#N)sc2c1sc1c3c4nsnc4c4c5sc6c(CCCCCCCCCCC)c(/C=C7\C(=O)c8cc(F)c(F)cc8C7=C(C#N)C#N)sc6c5n(CC(CC)CCCC)c4c3n(CC(CC)CCCC)c21,0.829,27.24,78.5,17.71,17.726838599999997,0.0950796160361166,17.59,17.71,1:1.2,With PAT,,80% relative to Y6,conventional,conventional,PNDIT-F3N,PFN-Br,PEDOT:PSS,PEDOT:PSS,,Chlorobenzene,chlorobenzene,110.0,-5.56,-3.65,,-5.65,-4.09,
45989,10.1002/aenm.202405257,10.1002/aenm.202405257,PM6,Y6,PM6,Y6,CC1=CC(=CC(=C1)C2=C3C=CC(=C4C5=C(C=C(S5)/C=C\6/C(=O)C7=CC(=CC(=C7)F)C(=O)/C6=C\C8=CC(=C(S8)C9=CC(=CC(=C9)C)C(C)(C)C(=O)OC)C(C)(C)C(=O)OC)SC4=C3S2)C(C)(C)C(=O)OC)C(C)(C)C(=O)OC,CCCCCCCCCCCc1c(/C=C2\C(=O)c3cc(F)c(F)cc3C2=C(C#N)C#N)sc2c1sc1c3c4nsnc4c4c5sc6c(CCCCCCCCCCC)c(/C=C7\C(=O)c8cc(F)c(F)cc8C7=C(C#N)C#N)sc6c5n(CC(CC)CCCC)c4c3n(CC(CC)CCCC)c21,0.78,19.3,61.0,9.18,9.18294,0.0320261437908563,9.1,9.18,1:1.2 w/w,W/O,,,ITO/PEDOT:PSS/PM6:Y6/PNDIT-F3N/Ag,conventional,PFN-Br,PFN-Br,PEDOT:PSS,PEDOT:PSS,,Toluene,toluene,110.0,-5.56,-3.65,,-5.65,-4.09,
45990,10.1002/aenm.202405257,10.1002/aenm.202405257,PM6,Y6,PM6,Y6,CC1=CC(=CC(=C1)C2=C3C=CC(=C4C5=C(C=C(S5)/C=C\6/C(=O)C7=CC(=CC(=C7)F)C(=O)/C6=C\C8=CC(=C(S8)C9=CC(=CC(=C9)C)C(C)(C)C(=O)OC)C(C)(C)C(=O)OC)SC4=C3S2)C(C)(C)C(=O)OC)C(C)(C)C(=O)OC,CCCCCCCCCCCc1c(/C=C2\C(=O)c3cc(F)c(F)cc3C2=C(C#N)C#N)sc2c1sc1c3c4nsnc4c4c5sc6c(CCCCCCCCCCC)c(/C=C7\C(=O)c8cc(F)c(F)cc8C7=C(C#N)C#N)sc6c5n(CC(CC)CCCC)c4c3n(CC(CC)CCCC)c21,0.822,27.66,79.2,17.99,18.007323839999998,0.0962970539188412,17.77,17.99,1:1.2 w/w,With PAT,,,ITO/PEDOT:PSS/PM6:Y6/PNDIT-F3N/Ag,conventional,PFN-Br,PFN-Br,PEDOT:PSS,PEDOT:PSS,,Toluene,toluene,110.0,-5.56,-3.65,,-5.65,-4.09,
45991,10.1002/aenm.202405257,10.1002/aenm.202405257,PM6,Y6,PM6,Y6,CC1=CC(=CC(=C1)C2=C3C=CC(=C4C5=C(C=C(S5)/C=C\6/C(=O)C7=CC(=CC(=C7)F)C(=O)/C6=C\C8=CC(=C(S8)C9=CC(=CC(=C9)C)C(C)(C)C(=O)OC)C(C)(C)C(=O)OC)SC4=C3S2)C(C)(C)C(=O)OC)C(C)(C)C(=O)OC,CCCCCCCCCCCc1c(/C=C2\C(=O)c3cc(F)c(F)cc3C2=C(C#N)C#N)sc2c1sc1c3c4nsnc4c4c5sc6c(CCCCCCCCCCC)c(/C=C7\C(=O)c8cc(F)c(F)cc8C7=C(C#N)C#N)sc6c5n(CC(CC)CCCC)c4c3n(CC(CC)CCCC)c21,0.778,22.63,69.0,12.16,12.1482366,0.0967384868421014,12.13,12.16,1:1.2 w/w,W/O,,,ITO/PEDOT:PSS/PM6:Y6/PNDIT-F3N/Ag,conventional,PFN-Br,PFN-Br,PEDOT:PSS,PEDOT:PSS,,O-xylene,o-xylene,110.0,-5.56,-3.65,,-5.65,-4.09,
45992,10.1002/aenm.202405257,10.1002/aenm.202405257,PM6,Y6,PM6,Y6,CC1=CC(=CC(=C1)C2=C3C=CC(=C4C5=C(C=C(S5)/C=C\6/C(=O)C7=CC(=CC(=C7)F)C(=O)/C6=C\C8=CC(=C(S8)C9=CC(=CC(=C9)C)C(C)(C)C(=O)OC)C(C)(C)C(=O)OC)SC4=C3S2)C(C)(C)C(=O)OC)C(C)(C)C(=O)OC,CCCCCCCCCCCc1c(/C=C2\C(=O)c3cc(F)c(F)cc3C2=C(C#N)C#N)sc2c1sc1c3c4nsnc4c4c5sc6c(CCCCCCCCCCC)c(/C=C7\C(=O)c8cc(F)c(F)cc8C7=C(C#N)C#N)sc6c5n(CC(CC)CCCC)c4c3n(CC(CC)CCCC)c21,0.837,28.28,80.5,19.04,19.0546398,0.0768897058823592,18.81,19.04,1:1.2,With PAT,,70% relative to Y6,conventional,conventional,PNDIT-F3N,PFN-Br,PEDOT:PSS,PEDOT:PSS,,O-xylene,o-xylene,110.0,-5.56,-3.65,,-5.65,-4.09,
45997,10.1002/aenm.202406097,10.1002/aenm.202406097,PBDB-TF,BO3Cl-a,PBDB-TF,BO3Cl-a,CCCCC(CC)Cc1sc(-c2c3cc(-c4ccc(-c5sc(-c6ccc(C)s6)c6c5C(=O)c5c(CC(CC)CCCC)sc(CC(CC)CCCC)c5C6=O)s4)sc3c(-c3cc(F)c(CC(CC)CCCC)s3)c3cc(C)sc23)cc1F,,0.89,21.25,74.56,14.11,14.101160000000002,0.0626506024096209,,,1:1.2,,,,conventional,conventional,PDINN,PDINN,PEDOT:PSS,PEDOT:PSS,,chloroform,chloroform,,-5.49,-3.64,,,,
45998,10.1002/aenm.202406097,10.1002/aenm.202406097,PBDB-TF,BO3Cl-γ,PBDB-TF,BO3Cl-γ,CCCCC(CC)Cc1sc(-c2c3cc(-c4ccc(-c5sc(-c6ccc(C)s6)c6c5C(=O)c5c(CC(CC)CCCC)sc(CC(CC)CCCC)c5C6=O)s4)sc3c(-c3cc(F)c(CC(CC)CCCC)s3)c3cc(C)sc23)cc1F,,0.856,25.98,75.74,16.85,16.843727711999996,0.0372242611276274,,,1:1.2,,,,conventional,conventional,PDINN,PDINN,PEDOT:PSS,PEDOT:PSS,,chloroform,chloroform,,-5.49,-3.64,,,,
45999,10.1002/aenm.202406097,10.1002/aenm.202406097,PBDB-TF,BO3Cl-β,PBDB-TF,BO3Cl-β,CCCCC(CC)Cc1sc(-c2c3cc(-c4ccc(-c5sc(-c6ccc(C)s6)c6c5C(=O)c5c(CC(CC)CCCC)sc(CC(CC)CCCC)c5C6=O)s4)sc3c(-c3cc(F)c(CC(CC)CCCC)s3)c3cc(C)sc23)cc1F,,0.863,27.25,77.64,18.25,18.2584047,0.0460531506849305,,,1:1.2,,,,conventional,conventional,PDINN,PDINN,PEDOT:PSS,PEDOT:PSS,,chloroform,chloroform,,-5.49,-3.64,,,,
46000,10.1002/aenm.202406097,10.1002/aenm.202406097,PBDB-TF,BOEH3Cl-β,PBDB-TF,BOEH3Cl-β,CCCCC(CC)Cc1sc(-c2c3cc(-c4ccc(-c5sc(-c6ccc(C)s6)c6c5C(=O)c5c(CC(CC)CCCC)sc(CC(CC)CCCC)c5C6=O)s4)sc3c(-c3cc(F)c(CC(CC)CCCC)s3)c3cc(C)sc23)cc1F,,0.906,25.79,81.36,19.02,19.010366064,0.0506516088328085,,,1:1.2,,,,conventional,conventional,PDINN,PDINN,PEDOT:PSS,PEDOT:PSS,,chloroform,chloroform,,-5.49,-3.64,,,,
46003,10.1002/aenm.202500024,10.1002/aenm.202500024,PM7,BTP-eC8-4F,PM7,BTP-eC8-4F,CC1=CC(=CC(=C1)C2=C3C=CC(=C4C5=C(C=C(S5)/C=C\6/C(=O)C7=CC(=CC(=C7)Cl)C(=O)/C6=C\C8=CC(=C(S8)C9=CC(=CC(=C9)C)C)C)SC4=C3S2)C)C,,0.84,26.5,68.5,15.2,15.2481,0.3164473684210513,14.9,15.2,,,,,ITO/PEDOT:PSS/Active layer/PFN-Br/Ag,conventional,PFN-Br,PFN-Br,PEDOT:PSS,PEDOT:PSS,,toluene,toluene,,-5.63,-3.67,,,,
46004,10.1002/aenm.202500024,10.1002/aenm.202500024,PM7-TTz50,BTP-eC8-4F,PM7-TTz50,BTP-eC8-4F,,,0.891,25.0,73.1,16.3,16.283025,0.1041411042944919,16.0,16.3,,,,,ITO/PEDOT:PSS/Active layer/PFN-Br/Ag,conventional,PFN-Br,PFN-Br,PEDOT:PSS,PEDOT:PSS,,toluene,toluene,,,,,,,
46005,10.1002/aenm.202500024,10.1002/aenm.202500024,PM7-TTz50,BTP-eC8-4F,PM7-TTz50,BTP-eC8-4F,,,0.87,26.9,76.7,18.0,17.950101,0.2772166666666661,17.8,18.0,,8 wt% DBM,DBM,8 wt%,ITO/PEDOT:PSS/Active layer/PFN-Br/Ag,conventional,PFN-Br,PFN-Br,PEDOT:PSS,PEDOT:PSS,,toluene,toluene,100.0,,,,,,
46007,10.1002/aenm.202500332,10.1002/aenm.202500332,PM6,BTQT-4F,PM6,BTQT-4F,CC1=CC(=CC(=C1)C2=C3C=CC(=C4C5=C(C=C(S5)/C=C\6/C(=O)C7=CC(=CC(=C7)F)C(=O)/C6=C\C8=CC(=C(S8)C9=CC(=CC(=C9)C)C(C)(C)C(=O)OC)C(C)(C)C(=O)OC)SC4=C3S2)C(C)(C)C(=O)OC)C(C)(C)C(=O)OC,,0.89,26.06,78.66,18.22,18.24392844,0.1313306256860723,18.01,18.22,,,,,ITO/PEDOT:PSS/active layer/PDINN/Ag,conventional,PDINN,PDINN,PEDOT:PSS,PEDOT:PSS,,,,,-5.56,-3.65,,,,
46008,10.1002/aenm.202500332,10.1002/aenm.202500332,PM6,BTP-eC9,PM6,BTP-eC9,CC1=CC(=CC(=C1)C2=C3C=CC(=C4C5=C(C=C(S5)/C=C\6/C(=O)C7=CC(=CC(=C7)F)C(=O)/C6=C\C8=CC(=C(S8)C9=CC(=CC(=C9)C)C(C)(C)C(=O)OC)C(C)(C)C(=O)OC)SC4=C3S2)C(C)(C)C(=O)OC)C(C)(C)C(=O)OC,CCCCCCCCCc1c(C=C2C(=O)c3cc(Cl)c(Cl)cc3C2=C(C#N)C#N)sc2c1sc1c3c4nsnc4c4c5sc6c(CCCCCCCCC)c(C=C7C(=O)c8cc(Cl)c(Cl)cc8C7=C(C#N)C#N)sc6c5n(CC(CCCC)CCCCCC)c4c3n(CC(CCCC)CCCCCC)c21,0.846,27.95,78.01,18.46,18.44601057,0.0757823943662096,18.17,18.46,,,,,ITO/PEDOT:PSS/active layer/PDINN/Ag,conventional,PDINN,PDINN,PEDOT:PSS,PEDOT:PSS,,,,,-5.56,-3.65,,-5.68,-3.9,
46010,10.1002/aenm.202501682,10.1002/aenm.202501682,PCE10,eC9-0Cl,PTB7-Th,eC9-0Cl,CCCCC(CC)COC(=O)c1sc2c(-c3cc4c(-c5ccc(CC(CC)CCCC)s5)c5sc(C)cc5c(-c5ccc(CC(CC)CCCC)s5)c4s3)sc(C)c2c1F,,0.833,22.32,62.4,11.68,11.601757439999998,0.6698849315068613,11.43,11.68,1:1.5,"1,4-Diiodobenzene",,20 mg/mL,Opaque-cell,inverted,,,,,95.0,,,,-5.21,-3.6,,,,
46011,10.1002/aenm.202501682,10.1002/aenm.202501682,PCE10,eC9-2Cl,PTB7-Th,eC9-2Cl,CCCCC(CC)COC(=O)c1sc2c(-c3cc4c(-c5ccc(CC(CC)CCCC)s5)c5sc(C)cc5c(-c5ccc(CC(CC)CCCC)s5)c4s3)sc(C)c2c1F,CCCCCCCCCC1=C(/C=C2\C(=O)C3=CC=C(Cl)C=C3C2=C(C#N)C#N)SC2=C1SC1=C2N(CC(CCCC)CCCCCC)C2=C1C1=NSN=C1C1=C2N(CC(CCCC)CCCCCC)C2=C1SC1=C2SC(/C=C2\C(=O)C3=CC=C(Cl)C=C3C2=C(C#N)C#N)=C1CCCCCCCCC,0.769,24.56,72.9,14.25,13.76836056,3.379925894736832,13.94,14.25,1:1.5,"1,4-Diiodobenzene",,20 mg/mL,Opaque-cell,inverted,,,,,95.0,,,,-5.21,-3.6,,-5.57,-3.74,
46012,10.1002/aenm.202501682,10.1002/aenm.202501682,PCE10,BTP-eC9,PTB7-Th,BTP-eC9,CCCCC(CC)COC(=O)c1sc2c(-c3cc4c(-c5ccc(CC(CC)CCCC)s5)c5sc(C)cc5c(-c5ccc(CC(CC)CCCC)s5)c4s3)sc(C)c2c1F,CCCCCCCCCc1c(C=C2C(=O)c3cc(Cl)c(Cl)cc3C2=C(C#N)C#N)sc2c1sc1c3c4nsnc4c4c5sc6c(CCCCCCCCC)c(C=C7C(=O)c8cc(Cl)c(Cl)cc8C7=C(C#N)C#N)sc6c5n(CC(CCCC)CCCCCC)c4c3n(CC(CCCC)CCCCCC)c21,0.701,25.75,68.6,12.51,12.382814499999997,1.016670663469249,12.21,12.51,1:1.5,"1,4-Diiodobenzene",,20 mg/mL,Opaque-cell,inverted,ZnO,,MoO3,,95.0,,,,-5.21,-3.6,,-5.68,-3.9,
46013,10.1002/aenm.202501682,10.1002/aenm.202501682,PCE10,eC9-2Cl,PTB7-Th,eC9-2Cl,CCCCC(CC)COC(=O)c1sc2c(-c3cc4c(-c5ccc(CC(CC)CCCC)s5)c5sc(C)cc5c(-c5ccc(CC(CC)CCCC)s5)c4s3)sc(C)c2c1F,CCCCCCCCCC1=C(/C=C2\C(=O)C3=CC=C(Cl)C=C3C2=C(C#N)C#N)SC2=C1SC1=C2N(CC(CCCC)CCCCCC)C2=C1C1=NSN=C1C1=C2N(CC(CCCC)CCCCCC)C2=C1SC1=C2SC(/C=C2\C(=O)C3=CC=C(Cl)C=C3C2=C(C#N)C#N)=C1CCCCCCCCC,0.766,17.48,74.3,10.19,9.94853224,2.3696541707556507,9.82,10.19,1:1.5,"1,4-Diiodobenzene",,20 mg/mL,ST-cell,inverted,ZnO,,MoO3,,75.0,,,,-5.21,-3.6,,-5.57,-3.74,
46018,10.1002/aenm.202501698,10.1002/aenm.202501698,PM6,L8-BO,PM6,L8-BO,CC1=CC(=CC(=C1)C2=C3C=CC(=C4C5=C(C=C(S5)/C=C\6/C(=O)C7=CC(=CC(=C7)F)C(=O)/C6=C\C8=CC(=C(S8)C9=CC(=CC(=C9)C)C(C)(C)C(=O)OC)C(C)(C)C(=O)OC)SC4=C3S2)C(C)(C)C(=O)OC)C(C)(C)C(=O)OC,CCCCCCC(CCCC)CC1=C(/C=C2\C(=O)C3=CC(F)=C(F)C=C3C2=C(C#N)C#N)SC2=C1SC1C3=C(C4=C(C5=NSN=C35)C3=C(C5=C(S3)C(CC(CCCC)CCCCCC)=C(/C=C3\C(=O)C6=CC(F)=C(F)C=C6C3=C(C#N)C#N)S5)N4CC(CC)CCCC)N(CC(CC)CCCC)C21,0.897,27.0,79.7,19.3,19.302543,0.0131761658031051,19.2,19.3,,,,,glass/ITO/HTL/active layer/PDINN/Ag,rigid,PDINN,PDINN,Br-2PACz modified with H-TPAc,Br-2PACz modified with H-TPAc,,,,,-5.56,-3.65,,-5.68,-3.9,
46019,10.1002/aenm.202501698,10.1002/aenm.202501698,PM6,L8-BO,PM6,L8-BO,CC1=CC(=CC(=C1)C2=C3C=CC(=C4C5=C(C=C(S5)/C=C\6/C(=O)C7=CC(=CC(=C7)F)C(=O)/C6=C\C8=CC(=C(S8)C9=CC(=CC(=C9)C)C(C)(C)C(=O)OC)C(C)(C)C(=O)OC)SC4=C3S2)C(C)(C)C(=O)OC)C(C)(C)C(=O)OC,CCCCCCC(CCCC)CC1=C(/C=C2\C(=O)C3=CC(F)=C(F)C=C3C2=C(C#N)C#N)SC2=C1SC1C3=C(C4=C(C5=NSN=C35)C3=C(C5=C(S3)C(CC(CCCC)CCCCCC)=C(/C=C3\C(=O)C6=CC(F)=C(F)C=C6C3=C(C#N)C#N)S5)N4CC(CC)CCCC)N(CC(CC)CCCC)C21,0.89,26.5,77.7,18.3,18.325545,0.1395901639344319,18.1,18.3,,,,,glass/ITO/HTL/active layer/PDINN/Ag,rigid,PDINN,PDINN,Br-2PACz,Br-2PACz,,,,,-5.56,-3.65,,-5.68,-3.9,
46024,10.1002/aenm.202501819,10.1002/aenm.202501819,PM1,L8-BO,PM1,L8-BO,,CCCCCCC(CCCC)CC1=C(/C=C2\C(=O)C3=CC(F)=C(F)C=C3C2=C(C#N)C#N)SC2=C1SC1C3=C(C4=C(C5=NSN=C35)C3=C(C5=C(S3)C(CC(CCCC)CCCCCC)=C(/C=C3\C(=O)C6=CC(F)=C(F)C=C6C3=C(C#N)C#N)S5)N4CC(CC)CCCC)N(CC(CC)CCCC)C21,0.88,25.9,78.0,17.9,17.777759999999997,0.6829050279329691,17.8,17.9,,,,,,,,,,,,,,,,,,-5.68,-3.9,
46025,10.1002/aenm.202501819,10.1002/aenm.202501819,PM1,BTP-eC9,PM1,BTP-eC9,,CCCCCCCCCc1c(C=C2C(=O)c3cc(Cl)c(Cl)cc3C2=C(C#N)C#N)sc2c1sc1c3c4nsnc4c4c5sc6c(CCCCCCCCC)c(C=C7C(=O)c8cc(Cl)c(Cl)cc8C7=C(C#N)C#N)sc6c5n(CC(CCCC)CCCCCC)c4c3n(CC(CCCC)CCCCCC)c21,0.85,27.3,74.4,17.3,17.26452,0.2050867052023106,17.2,17.3,,,,,,,,,,,,o-xylene,,,,,,-5.68,-3.9,
46028,10.1002/aenm.202502173,10.1002/aenm.202502173,PTz3TE,PC61BM,PTz3TE,PCBM,,CCCCC(=O)OCC1(C2=CC=CC=C2)C3=CC=CC4=CC=CC5=CC=CC6=CC=CC7=CC=CC1=C7C6=C5C4=C3,0.911,14.7,69.4,9.29,9.2938398,0.0413326157158396,8.57,9.29,1:2,,,,ITO/2PACz/PTz3TE:acceptor/PNDIT-F3N/Ag,conventional,PNDIT-F3N,PFN-Br,2PACz,PEDOT:PSS,,chlorobenzene,chlorobenzene,,,,,-6.1,-3.7,
46029,10.1002/aenm.202502173,10.1002/aenm.202502173,PTz3TE,BTP-eC9,PTz3TE,BTP-eC9,,CCCCCCCCCc1c(C=C2C(=O)c3cc(Cl)c(Cl)cc3C2=C(C#N)C#N)sc2c1sc1c3c4nsnc4c4c5sc6c(CCCCCCCCC)c(C=C7C(=O)c8cc(Cl)c(Cl)cc8C7=C(C#N)C#N)sc6c5n(CC(CCCC)CCCCCC)c4c3n(CC(CCCC)CCCCCC)c21,0.878,27.8,69.3,16.9,16.915021199999998,0.0888828402366841,16.5,16.9,1:1.5,,,,ITO/PEDOT:PSS/active layer/PFN-Br/Ag,conventional,PFN-Br,PFN-Br,PEDOT:PSS,PEDOT:PSS,,chlorobenzene,chlorobenzene,,,,,-5.68,-3.9,
46030,10.1002/aenm.202502173,10.1002/aenm.202502173,PTz3TE,Y12,PTz3TE,Y12,,CCCCCCCCCCCC1=C(/C=C2\C(=O)C3=C(C=C(F)C(F)=C3)C2=C(C#N)C#N)SC2=C1SC1=C2N(CC(CCCC)CCCCCC)C2=C1C1=NSN=C1C1=C2N(CC(CCCC)CCCCCC)C2=C1SC1=C2SC(/C=C2\C(=O)C3=C(C=C(F)C(F)=C3)C2=C(C#N)C#N)=C1CCCCCCCCCCC,0.84,27.1,76.2,17.3,17.346168,0.2668670520231097,16.7,17.3,1:1.5,,,,ITO/2PACz/PTz3TE:acceptor/PNDIT-F3N/Ag,conventional,PNDIT-F3N,PFN-Br,2PACz,PEDOT:PSS,,chlorobenzene,chlorobenzene,,,,,,,
46031,10.1002/aenm.202502173,10.1002/aenm.202502173,PTz3TE,Y12/PC61BM,PTz3TE,Y12/PC61BM,,,0.843,27.9,76.4,18.0,17.969050799999998,0.1719400000000111,17.6,18.0,1:1:0.2,,,,ITO/2PACz/PTz3TE:acceptor/PNDIT-F3N/Ag,conventional,PNDIT-F3N,PFN-Br,2PACz,PEDOT:PSS,,chlorobenzene,chlorobenzene,,,,,,,
46032,10.1002/aenm.202502173,10.1002/aenm.202502173,PTz3TE,PC61BM,PTz3TE,PCBM,,CCCCC(=O)OCC1(C2=CC=CC=C2)C3=CC=CC4=CC=CC5=CC=CC6=CC=CC7=CC=CC1=C7C6=C5C4=C3,0.911,14.7,69.4,9.3,9.2938398,0.0662387096774199,8.57,9.29,1:2,,,,ITO/2PACz/PTz3TE:acceptor/PNDIT-F3N/Ag,conventional,PNDIT-F3N,PFN-Br,2PACz,PEDOT:PSS,,chlorobenzene,chlorobenzene,,,,,-6.1,-3.7,
46033,10.1002/aenm.202502173,10.1002/aenm.202502173,PTz3TE,BTP-eC9,PTz3TE,BTP-eC9,,CCCCCCCCCc1c(C=C2C(=O)c3cc(Cl)c(Cl)cc3C2=C(C#N)C#N)sc2c1sc1c3c4nsnc4c4c5sc6c(CCCCCCCCC)c(C=C7C(=O)c8cc(Cl)c(Cl)cc8C7=C(C#N)C#N)sc6c5n(CC(CCCC)CCCCCC)c4c3n(CC(CCCC)CCCCCC)c21,0.878,27.8,69.3,16.9,16.915021199999998,0.0888828402366841,16.5,16.9,1:1.5,,,,ITO/2PACz/PTz3TE:acceptor/PNDIT-F3N/Ag,conventional,PNDIT-F3N,PFN-Br,2PACz,PEDOT:PSS,,chlorobenzene,chlorobenzene,,,,,-5.68,-3.9,
46034,10.1002/aenm.202502173,10.1002/aenm.202502173,PTz3TE,Y12,PTz3TE,Y12,,CCCCCCCCCCCC1=C(/C=C2\C(=O)C3=C(C=C(F)C(F)=C3)C2=C(C#N)C#N)SC2=C1SC1=C2N(CC(CCCC)CCCCCC)C2=C1C1=NSN=C1C1=C2N(CC(CCCC)CCCCCC)C2=C1SC1=C2SC(/C=C2\C(=O)C3=C(C=C(F)C(F)=C3)C2=C(C#N)C#N)=C1CCCCCCCCCCC,0.84,27.1,76.2,17.3,17.346168,0.2668670520231097,16.7,17.3,1:1.5,,,,ITO/2PACz/PTz3TE:acceptor/PNDIT-F3N/Ag,conventional,PNDIT-F3N,PFN-Br,2PACz,PEDOT:PSS,,chlorobenzene,chlorobenzene,,,,,,,
46035,10.1002/aenm.202502173,10.1002/aenm.202502173,P3HT,PC61BM,P3HT,PCBM,CCCCCCc1cc(C)sc1C,CCCCC(=O)OCC1(C2=CC=CC=C2)C3=CC=CC4=CC=CC5=CC=CC6=CC=CC7=CC=CC1=C7C6=C5C4=C3,,,,4.4,,,,,1:1,,,,ITO/PEDOT:PSS/active layer/PFN-Br/Ag,conventional,PFN-Br,PFN-Br,PEDOT:PSS,PEDOT:PSS,,chlorobenzene,chlorobenzene,,-5.01,-3.12,,-6.1,-3.7,
46036,10.1002/aenm.202502173,10.1002/aenm.202502173,P3HT,ZY-4Cl,P3HT,ZY-4Cl,CCCCCCc1cc(C)sc1C,CCc1c(C=C2C(=O)c3cc(Cl)c(Cl)cc3C2=O)sc2c1sc1c3c4nsnc4c4c5sc6c(CC)c(C=C7C(=O)c8cc(Cl)c(Cl)cc8C7=O)sc6c5n(CC)c4c3n(CC)c21,,,,9.5,,,,,1:1,,,,ITO/PEDOT:PSS/active layer/PFN-Br/Ag,conventional,PFN-Br,PFN-Br,PEDOT:PSS,PEDOT:PSS,,chlorobenzene,chlorobenzene,,-5.01,-3.12,,,,
46037,10.1002/aenm.202502173,10.1002/aenm.202502173,PTB7-Th,PC61BM,PTB7-Th,PCBM,CCCCC(CC)COC(=O)c1sc2c(-c3cc4c(-c5ccc(CC(CC)CCCC)s5)c5sc(C)cc5c(-c5ccc(CC(CC)CCCC)s5)c4s3)sc(C)c2c1F,CCCCC(=O)OCC1(C2=CC=CC=C2)C3=CC=CC4=CC=CC5=CC=CC6=CC=CC7=CC=CC1=C7C6=C5C4=C3,,,,8.4,,,,,1:1.5,,,,ITO/PEDOT:PSS/active layer/PFN-Br/Ag,conventional,PFN-Br,PFN-Br,PEDOT:PSS,PEDOT:PSS,,chlorobenzene,chlorobenzene,,-5.21,-3.6,,-6.1,-3.7,
46038,10.1002/aenm.202502173,10.1002/aenm.202502173,PffBT4T,PC61BM,PffBT4T,PCBM,,CCCCC(=O)OCC1(C2=CC=CC=C2)C3=CC=CC4=CC=CC5=CC=CC6=CC=CC7=CC=CC1=C7C6=C5C4=C3,,,,10.4,,,,,1:1.2,,,,ITO/PEDOT:PSS/active layer/PFN-Br/Ag,conventional,PFN-Br,PFN-Br,PEDOT:PSS,PEDOT:PSS,,chlorobenzene,chlorobenzene,,,,,-6.1,-3.7,
46039,10.1002/aenm.202502173,10.1002/aenm.202502173,PM6,BTP-eC9,PM6,BTP-eC9,CC1=CC(=CC(=C1)C2=C3C=CC(=C4C5=C(C=C(S5)/C=C\6/C(=O)C7=CC(=CC(=C7)F)C(=O)/C6=C\C8=CC(=C(S8)C9=CC(=CC(=C9)C)C(C)(C)C(=O)OC)C(C)(C)C(=O)OC)SC4=C3S2)C(C)(C)C(=O)OC)C(C)(C)C(=O)OC,CCCCCCCCCc1c(C=C2C(=O)c3cc(Cl)c(Cl)cc3C2=C(C#N)C#N)sc2c1sc1c3c4nsnc4c4c5sc6c(CCCCCCCCC)c(C=C7C(=O)c8cc(Cl)c(Cl)cc8C7=C(C#N)C#N)sc6c5n(CC(CCCC)CCCCCC)c4c3n(CC(CCCC)CCCCCC)c21,,,,19.4,,,,,1:1.3,,,,ITO/PEDOT:PSS/active layer/PFN-Br/Ag,conventional,PFN-Br,PFN-Br,PEDOT:PSS,PEDOT:PSS,,chlorobenzene,chlorobenzene,,-5.56,-3.65,,-5.68,-3.9,
46040,10.1002/aenm.202502173,10.1002/aenm.202502173,D18,L8-BO,D18,L8-BO,CCCCCCC(CCCC)CC1=CSC(C2=CC3=C(S2)C2=C(C=C(C4=CC(CC(CCCC)CCCCCC)=C(C5=CC6=C(C7=CC(F)=C(CC(CC)CCCC)S7)C7=C(C=CS7)C(C7=CC(F)=C(CC(CC)CCCC)S7)=C6S5)S4)S2)C2=NSN=C32)=C1,CCCCCCC(CCCC)CC1=C(/C=C2\C(=O)C3=CC(F)=C(F)C=C3C2=C(C#N)C#N)SC2=C1SC1C3=C(C4=C(C5=NSN=C35)C3=C(C5=C(S3)C(CC(CCCC)CCCCCC)=C(/C=C3\C(=O)C6=CC(F)=C(F)C=C6C3=C(C#N)C#N)S5)N4CC(CC)CCCC)N(CC(CC)CCCC)C21,,,,19.7,,,,,1:1.2,,,,ITO/PEDOT:PSS/active layer/PFN-Br/Ag,conventional,PFN-Br,PFN-Br,PEDOT:PSS,PEDOT:PSS,,chlorobenzene,chlorobenzene,,-5.51,-2.77,,-5.68,-3.9,
46041,10.1002/aenm.202502173,10.1002/aenm.202502173,PDCBT,PC61BM,PDCBT,PCBM,CCCCCCC(CCCC)COC(=O)c1cc(-c2cc(C(=O)OCC(CCCC)CCCCCC)c(-c3ccc(C)s3)s2)sc1-c1ccc(C)s1,CCCCC(=O)OCC1(C2=CC=CC=C2)C3=CC=CC4=CC=CC5=CC=CC6=CC=CC7=CC=CC1=C7C6=C5C4=C3,,,,6.3,,,,,1:1,,,,ITO/PEDOT:PSS/active layer/PFN-Br/Ag,conventional,PFN-Br,PFN-Br,PEDOT:PSS,PEDOT:PSS,,chlorobenzene,chlorobenzene,,-5.31,-3.0,,-6.1,-3.7,
46042,10.1002/aenm.202502173,10.1002/aenm.202502173,PDCBT,PY-IT,PDCBT,PY-IT,CCCCCCC(CCCC)COC(=O)c1cc(-c2cc(C(=O)OCC(CCCC)CCCCCC)c(-c3ccc(C)s3)s2)sc1-c1ccc(C)s1,CCCCCCCCCCCc1c(/C=C2\C(=O)c3ccccc3C2=C(C#N)C#N)sc2c1sc1c3c4nsnc4c4c5sc6c(CCCCCCCCCCC)c(/C=C7\C(=O)c8cc(-c9cccs9)ccc8C7=C(C#N)C#N)sc6c5n(CC(CCCCCCCC)CCCCCCCCCC)c4c3n(CC(CCCCCCCC)CCCCCCCCCC)c21,,,,15.3,,,,,1:1,,,,ITO/PEDOT:PSS/active layer/PFN-Br/Ag,conventional,PFN-Br,PFN-Br,PEDOT:PSS,PEDOT:PSS,,chlorobenzene,chlorobenzene,,-5.31,-3.0,,-5.68,-3.94,
46043,10.1002/aenm.202502173,10.1002/aenm.202502173,PTVT-T,BTP-eC9,PTVT-T,BTP-eC9,CCCCCCC(CCCC)COC(=O)c1ccsc1/C=C/c1sc(-c2cccs2)cc1C(=O)OCC(CCCC)CCCCCC,CCCCCCCCCc1c(C=C2C(=O)c3cc(Cl)c(Cl)cc3C2=C(C#N)C#N)sc2c1sc1c3c4nsnc4c4c5sc6c(CCCCCCCCC)c(C=C7C(=O)c8cc(Cl)c(Cl)cc8C7=C(C#N)C#N)sc6c5n(CC(CCCC)CCCCCC)c4c3n(CC(CCCC)CCCCCC)c21,,,,16.2,,,,,1:1.2,,,,ITO/PEDOT:PSS/active layer/PFN-Br/Ag,conventional,PFN-Br,PFN-Br,PEDOT:PSS,PEDOT:PSS,,chlorobenzene,chlorobenzene,,,,,-5.68,-3.9,
46044,10.1002/aenm.202502173,10.1002/aenm.202502173,PTQ10,m-BTP-PhC6,PTQ10,m-BTP-PhC6,CCCCCCCCC(CCCCCC)COc1cnc2c(C)c(F)c(F)c(-c3ccc(C)s3)c2n1,CCCCCCc1cccc(-c2c(/C=C3\C(=O)c4cc(F)c(F)cc4C3=C(C#N)C#N)sc3c2sc2c4c5nsnc5c5c6sc7c(-c8cccc(CCCCCC)c8)c(/C=C8\C(=O)c9cc(F)c(F)cc9C8=C(C#N)C#N)sc7c6n(CC(CC)CCCC)c5c4n(CC(CC)CCCC)c32)c1,,,,18.7,,,,,1:1.2,,,,ITO/PEDOT:PSS/active layer/PFN-Br/Ag,conventional,PFN-Br,PFN-Br,PEDOT:PSS,PEDOT:PSS,,chlorobenzene,chlorobenzene,,-5.54,-2.92,,,,
46045,10.1002/aenm.202502173,10.1002/aenm.202502173,FO6-T,L8-BO,FO6-T,L8-BO,,CCCCCCC(CCCC)CC1=C(/C=C2\C(=O)C3=CC(F)=C(F)C=C3C2=C(C#N)C#N)SC2=C1SC1C3=C(C4=C(C5=NSN=C35)C3=C(C5=C(S3)C(CC(CCCC)CCCCCC)=C(/C=C3\C(=O)C6=CC(F)=C(F)C=C6C3=C(C#N)C#N)S5)N4CC(CC)CCCC)N(CC(CC)CCCC)C21,,,,15.4,,,,,1:1.5,,,,ITO/PEDOT:PSS/active layer/PFN-Br/Ag,conventional,PFN-Br,PFN-Br,PEDOT:PSS,PEDOT:PSS,,chlorobenzene,chlorobenzene,,,,,-5.68,-3.9,
46046,10.1002/aenm.202502173,10.1002/aenm.202502173,PTTz-3HD,Y12,PTTz-3HD,Y12,,CCCCCCCCCCCC1=C(/C=C2\C(=O)C3=C(C=C(F)C(F)=C3)C2=C(C#N)C#N)SC2=C1SC1=C2N(CC(CCCC)CCCCCC)C2=C1C1=NSN=C1C1=C2N(CC(CCCC)CCCCCC)C2=C1SC1=C2SC(/C=C2\C(=O)C3=C(C=C(F)C(F)=C3)C2=C(C#N)C#N)=C1CCCCCCCCCCC,,,,16.1,,,,,1:1.5,,,,ITO/PEDOT:PSS/active layer/PFN-Br/Ag,conventional,PFN-Br,PFN-Br,PEDOT:PSS,PEDOT:PSS,,chlorobenzene,chlorobenzene,,,,,,,
46048,10.1002/aenm.202502316,10.1002/aenm.202502316,D18,L8-BO,D18,L8-BO,CCCCCCC(CCCC)CC1=CSC(C2=CC3=C(S2)C2=C(C=C(C4=CC(CC(CCCC)CCCCCC)=C(C5=CC6=C(C7=CC(F)=C(CC(CC)CCCC)S7)C7=C(C=CS7)C(C7=CC(F)=C(CC(CC)CCCC)S7)=C6S5)S4)S2)C2=NSN=C32)=C1,CCCCCCC(CCCC)CC1=C(/C=C2\C(=O)C3=CC(F)=C(F)C=C3C2=C(C#N)C#N)SC2=C1SC1C3=C(C4=C(C5=NSN=C35)C3=C(C5=C(S3)C(CC(CCCC)CCCCCC)=C(/C=C3\C(=O)C6=CC(F)=C(F)C=C6C3=C(C#N)C#N)S5)N4CC(CC)CCCC)N(CC(CC)CCCC)C21,0.91,26.52,80.4,19.34,19.403092800000003,0.3262295760082899,19.15,19.34,,,,,ITO/2PACz/active layer/PDINN/Ag,conventional,PDINN,PDINN,2PACz,2PACz,,,,,-5.51,-2.77,,-5.68,-3.9,
46049,10.1002/aenm.202502316,10.1002/aenm.202502316,D18,C9-1F,D18,C9-1F,CCCCCCC(CCCC)CC1=CSC(C2=CC3=C(S2)C2=C(C=C(C4=CC(CC(CCCC)CCCCCC)=C(C5=CC6=C(C7=CC(F)=C(CC(CC)CCCC)S7)C7=C(C=CS7)C(C7=CC(F)=C(CC(CC)CCCC)S7)=C6S5)S4)S2)C2=NSN=C32)=C1,,0.95,23.21,67.65,14.96,14.91648675,0.2908639705882483,14.24,14.96,,,,,ITO/2PACz/active layer/PDINN/Ag,conventional,PDINN,PDINN,2PACz,2PACz,,,,,-5.51,-2.77,,,,
46050,10.1002/aenm.202502316,10.1002/aenm.202502316,D18,C9-1F-random,D18,C9-1F-random,CCCCCCC(CCCC)CC1=CSC(C2=CC3=C(S2)C2=C(C=C(C4=CC(CC(CCCC)CCCCCC)=C(C5=CC6=C(C7=CC(F)=C(CC(CC)CCCC)S7)C7=C(C=CS7)C(C7=CC(F)=C(CC(CC)CCCC)S7)=C6S5)S4)S2)C2=NSN=C32)=C1,,0.95,23.08,55.02,12.07,12.0636852,0.0523181441590735,11.66,12.07,,,,,ITO/2PACz/active layer/PDINN/Ag,,PDINN,PDINN,2PACz,2PACz,,,,,-5.51,-2.77,,,,
46055,10.1002/aenm.202502398,10.1002/aenm.202502398,PTB7-Th,BTPV-4Cl-eC9,PTB7-Th,BTPV-4Cl-eC9,CCCCC(CC)COC(=O)c1sc2c(-c3cc4c(-c5ccc(CC(CC)CCCC)s5)c5sc(C)cc5c(-c5ccc(CC(CC)CCCC)s5)c4s3)sc(C)c2c1F,,0.65,26.8,63.0,11.7,10.9746,6.1999999999999895,11.2,11.7,,,,,ITO/PEDOT:PSS/active layer/PDINN/Ag,conventional,PDINN,PDINN,PEDOT:PSS,PEDOT:PSS,,,,,-5.21,-3.6,,,,
46056,10.1002/aenm.202502398,10.1002/aenm.202502398,PTB7-Th,BTPV-4F-eC9,PTB7-Th,BTPV-4F-eC9,CCCCC(CC)COC(=O)c1sc2c(-c3cc4c(-c5ccc(CC(CC)CCCC)s5)c5sc(C)cc5c(-c5ccc(CC(CC)CCCC)s5)c4s3)sc(C)c2c1F,CCCCCCCCCC1=C(/C=C/C=C2\C(=O)C3=CC(F)=C(F)C=C3C2=C(C#N)C#N)SC2=C1SC1=C2N(CC(CCCC)CCCCCC)C2=C1C1=NSN=C1C1=C2N(CC(CCCC)CCCCCC)C2=C1SC1=C2SC(/C=C/C=C2\C(=O)C3=CC(F)=C(F)C=C3C2=C(C#N)C#N)=C1CCCCCCCCC,0.68,27.3,67.0,12.7,12.43788,2.063937007874012,12.4,12.7,,,,,ITO/PEDOT:PSS/active layer/PDINN/Ag,conventional,PDINN,PDINN,PEDOT:PSS,PEDOT:PSS,,,,,-5.21,-3.6,,-5.38,-4.06,
46068,10.1002/aenm.202502643,10.1002/aenm.202502643,PM6,Y6,PM6,Y6,CC1=CC(=CC(=C1)C2=C3C=CC(=C4C5=C(C=C(S5)/C=C\6/C(=O)C7=CC(=CC(=C7)F)C(=O)/C6=C\C8=CC(=C(S8)C9=CC(=CC(=C9)C)C(C)(C)C(=O)OC)C(C)(C)C(=O)OC)SC4=C3S2)C(C)(C)C(=O)OC)C(C)(C)C(=O)OC,CCCCCCCCCCCc1c(/C=C2\C(=O)c3cc(F)c(F)cc3C2=C(C#N)C#N)sc2c1sc1c3c4nsnc4c4c5sc6c(CCCCCCCCCCC)c(/C=C7\C(=O)c8cc(F)c(F)cc8C7=C(C#N)C#N)sc6c5n(CC(CC)CCCC)c4c3n(CC(CC)CCCC)c21,0.839,25.4,73.9,15.7,15.7485334,0.3091299363057336,15.4,15.7,,,,,,,,,,,,,,,-5.56,-3.65,,-5.65,-4.09,
46069,10.1002/aenm.202502643,10.1002/aenm.202502643,PM6,AQx-2,PM6,AQx-2,CC1=CC(=CC(=C1)C2=C3C=CC(=C4C5=C(C=C(S5)/C=C\6/C(=O)C7=CC(=CC(=C7)F)C(=O)/C6=C\C8=CC(=C(S8)C9=CC(=CC(=C9)C)C(C)(C)C(=O)OC)C(C)(C)C(=O)OC)SC4=C3S2)C(C)(C)C(=O)OC)C(C)(C)C(=O)OC,CCCCCCCCCCCC1=C(/C=C2\C(=O)C3=CC(F)=C(F)C=C3C2=C(C#N)C#N)SC2=C1SC1=C2N(CC)C2=C3C(=C4N=CC=NC4=C12)C1=C(C2=C(S1)C(CCCCCCCCCCC)=C(/C=C1\C(=O)C4=CC(F)=C(F)C=C4C1=C(C#N)C#N)S2)N3CC,0.87,25.8,73.1,16.4,16.408026,0.0489390243902498,16.1,16.4,,,,,,,,,,,,,,,-5.56,-3.65,,-5.62,-3.88,
46070,10.1002/aenm.202502643,10.1002/aenm.202502643,PM6,Y11,PM6,Y11,CC1=CC(=CC(=C1)C2=C3C=CC(=C4C5=C(C=C(S5)/C=C\6/C(=O)C7=CC(=CC(=C7)F)C(=O)/C6=C\C8=CC(=C(S8)C9=CC(=CC(=C9)C)C(C)(C)C(=O)OC)C(C)(C)C(=O)OC)SC4=C3S2)C(C)(C)C(=O)OC)C(C)(C)C(=O)OC,CCn1nc2c(n1)c1c3sc4cc(/C=C5\C(=O)c6cc(F)c(F)cc6C5=C(C#N)C#N)sc4c3n(CC)c1c1c2c2sc3cc(/C=C4\C(=O)c5cc(F)c(F)cc5C4=C(C#N)C#N)sc3c2n1CC,0.888,24.2,67.8,14.4,14.5699488,1.1801999999999893,14.2,14.4,,,,,,,,,,,,,,,-5.56,-3.65,,,,
46073,10.1002/aenm.202502643,10.1002/aenm.202502643,D18,L8-BO,D18,L8-BO,CCCCCCC(CCCC)CC1=CSC(C2=CC3=C(S2)C2=C(C=C(C4=CC(CC(CCCC)CCCCCC)=C(C5=CC6=C(C7=CC(F)=C(CC(CC)CCCC)S7)C7=C(C=CS7)C(C7=CC(F)=C(CC(CC)CCCC)S7)=C6S5)S4)S2)C2=NSN=C32)=C1,CCCCCCC(CCCC)CC1=C(/C=C2\C(=O)C3=CC(F)=C(F)C=C3C2=C(C#N)C#N)SC2=C1SC1C3=C(C4=C(C5=NSN=C35)C3=C(C5=C(S3)C(CC(CCCC)CCCCCC)=C(/C=C3\C(=O)C6=CC(F)=C(F)C=C6C3=C(C#N)C#N)S5)N4CC(CC)CCCC)N(CC(CC)CCCC)C21,0.921,26.3,79.1,19.2,19.1598393,0.2091703125000066,19.0,19.2,,,,,,,,,,,,,,,-5.51,-2.77,,-5.68,-3.9,
46077,10.1002/aenm.202503873,10.1002/aenm.202503873,D18,LM-T,D18,LM-T,CCCCCCC(CCCC)CC1=CSC(C2=CC3=C(S2)C2=C(C=C(C4=CC(CC(CCCC)CCCCCC)=C(C5=CC6=C(C7=CC(F)=C(CC(CC)CCCC)S7)C7=C(C=CS7)C(C7=CC(F)=C(CC(CC)CCCC)S7)=C6S5)S4)S2)C2=NSN=C32)=C1,,0.982,16.78,62.1,10.23,10.23281316,0.0274991202345919,10.04,10.23,1:1.2,,,,glass/ITO/PEDOT:PSS/active layer/PFN-Br/Ag,conventional,PFN-Br,,PEDOT:PSS,,,chloroform,,,-5.51,-2.77,,,,
46078,10.1002/aenm.202503873,10.1002/aenm.202503873,D18,LM-F,D18,LM-F,CCCCCCC(CCCC)CC1=CSC(C2=CC3=C(S2)C2=C(C=C(C4=CC(CC(CCCC)CCCCCC)=C(C5=CC6=C(C7=CC(F)=C(CC(CC)CCCC)S7)C7=C(C=CS7)C(C7=CC(F)=C(CC(CC)CCCC)S7)=C6S5)S4)S2)C2=NSN=C32)=C1,,1.021,18.82,63.8,12.25,12.25931036,0.0760029387755008,12.05,12.25,1:1.2,,,,glass/ITO/PEDOT:PSS/active layer/PFN-Br/Ag,conventional,PFN-Br,,PEDOT:PSS,,,chloroform,,,-5.51,-2.77,,,,
46079,10.1002/aenm.202503873,10.1002/aenm.202503873,D18,LM-Se,D18,LM-Se,CCCCCCC(CCCC)CC1=CSC(C2=CC3=C(S2)C2=C(C=C(C4=CC(CC(CCCC)CCCCCC)=C(C5=CC6=C(C7=CC(F)=C(CC(CC)CCCC)S7)C7=C(C=CS7)C(C7=CC(F)=C(CC(CC)CCCC)S7)=C6S5)S4)S2)C2=NSN=C32)=C1,,1.062,20.06,65.1,13.84,13.868721719999998,0.2075268786127043,13.66,13.84,1:1.2,,,,glass/ITO/PEDOT:PSS/active layer/PFN-Br/Ag,conventional,PFN-Br,,PEDOT:PSS,,,chloroform,,,-5.51,-2.77,,,,
46080,10.1002/aenm.202503873,10.1002/aenm.202503873,D18,Y6,D18,Y6,CCCCCCC(CCCC)CC1=CSC(C2=CC3=C(S2)C2=C(C=C(C4=CC(CC(CCCC)CCCCCC)=C(C5=CC6=C(C7=CC(F)=C(CC(CC)CCCC)S7)C7=C(C=CS7)C(C7=CC(F)=C(CC(CC)CCCC)S7)=C6S5)S4)S2)C2=NSN=C32)=C1,CCCCCCCCCCCc1c(/C=C2\C(=O)c3cc(F)c(F)cc3C2=C(C#N)C#N)sc2c1sc1c3c4nsnc4c4c5sc6c(CCCCCCCCCCC)c(/C=C7\C(=O)c8cc(F)c(F)cc8C7=C(C#N)C#N)sc6c5n(CC(CC)CCCC)c4c3n(CC(CC)CCCC)c21,0.842,24.66,72.8,15.12,15.11598816,0.0265333333333361,14.95,15.12,,,,,glass/ITO/PEDOT:PSS/active layer/PFN-Br/Ag,conventional,PFN-Br,,PEDOT:PSS,,,,,,-5.51,-2.77,,-5.65,-4.09,
46082,10.1002/aenm.202504273,10.1002/aenm.202504273,PM6,Y6,PM6,Y6,CC1=CC(=CC(=C1)C2=C3C=CC(=C4C5=C(C=C(S5)/C=C\6/C(=O)C7=CC(=CC(=C7)F)C(=O)/C6=C\C8=CC(=C(S8)C9=CC(=CC(=C9)C)C(C)(C)C(=O)OC)C(C)(C)C(=O)OC)SC4=C3S2)C(C)(C)C(=O)OC)C(C)(C)C(=O)OC,CCCCCCCCCCCc1c(/C=C2\C(=O)c3cc(F)c(F)cc3C2=C(C#N)C#N)sc2c1sc1c3c4nsnc4c4c5sc6c(CCCCCCCCCCC)c(/C=C7\C(=O)c8cc(F)c(F)cc8C7=C(C#N)C#N)sc6c5n(CC(CC)CCCC)c4c3n(CC(CC)CCCC)c21,0.86,25.68,71.51,15.68,15.79284048,0.7196459183673527,14.98,15.68,,,,,ITO/ZnO/active layer/MoOx/Ag,inverted,ZnO,ZnO,MoOx,MoO3,160.0,,,,-5.56,-3.65,,-5.65,-4.09,
46086,10.1002/aenm.202504465,10.1002/aenm.202504465,PM6,Y7-12,PM6,Y7-12,COC(=O)C(C)(C)c1cc(C)cc(-c2sc3c4sc5cc(/C=C6/C(=O)c7cc(F)cc(c7)C(=O)/C6=C\c6cc(C(C)(C)C(=O)OC)c(-c7cc(C)cc(C(C)(C)C(=O)OC)c7)s6)sc5c4c(C(C)(C)C(=O)OC)ccc2-3)c1,,0.81,23.43,71.1,13.5,13.4935713,0.0476200000000054,12.74,13.5,,,,,glass/R2R-sputtered-Ag/ZnO/PM6:Y7-12/BM-HTL-1/AgNWs,small-area device,ZnO,,BM-HTL-1,,,o-xylene,,,-5.56,-3.65,,,,
46087,10.1002/aenm.202504465,10.1002/aenm.202504465,PM6,Y7-12,PM6,Y7-12,COC(=O)C(C)(C)c1cc(C)cc(-c2sc3c4sc5cc(/C=C6/C(=O)c7cc(F)cc(c7)C(=O)/C6=C\c6cc(C(C)(C)C(=O)OC)c(-c7cc(C)cc(C(C)(C)C(=O)OC)c7)s6)sc5c4c(C(C)(C)C(=O)OC)ccc2-3)c1,,0.83,23.41,74.59,14.5,14.49306077,0.0478567586206924,14.12,14.5,,,,,glass/ITO/ZnO/PM6:Y7-12/BM-HTL-1/evaporated-Ag,inverted,ZnO,,BM-HTL-1,,,o-xylene,,,-5.56,-3.65,,,,
46095,10.1002/aenm.202504541,10.1002/aenm.202504541,PM6,Y6,PM6,Y6,CC1=CC(=CC(=C1)C2=C3C=CC(=C4C5=C(C=C(S5)/C=C\6/C(=O)C7=CC(=CC(=C7)F)C(=O)/C6=C\C8=CC(=C(S8)C9=CC(=CC(=C9)C)C(C)(C)C(=O)OC)C(C)(C)C(=O)OC)SC4=C3S2)C(C)(C)C(=O)OC)C(C)(C)C(=O)OC,CCCCCCCCCCCc1c(/C=C2\C(=O)c3cc(F)c(F)cc3C2=C(C#N)C#N)sc2c1sc1c3c4nsnc4c4c5sc6c(CCCCCCCCCCC)c(/C=C7\C(=O)c8cc(F)c(F)cc8C7=C(C#N)C#N)sc6c5n(CC(CC)CCCC)c4c3n(CC(CC)CCCC)c21,0.848,27.27,79.15,18.3,18.30340584,0.0186111475409793,18.07,18.3,,,,,,,,,PEDOT:PSS,PEDOT:PSS,,,,,-5.56,-3.65,,-5.65,-4.09,
46096,10.1002/aenm.202504541,10.1002/aenm.202504541,PM6,Y6,PM6,Y6,CC1=CC(=CC(=C1)C2=C3C=CC(=C4C5=C(C=C(S5)/C=C\6/C(=O)C7=CC(=CC(=C7)F)C(=O)/C6=C\C8=CC(=C(S8)C9=CC(=CC(=C9)C)C(C)(C)C(=O)OC)C(C)(C)C(=O)OC)SC4=C3S2)C(C)(C)C(=O)OC)C(C)(C)C(=O)OC,CCCCCCCCCCCc1c(/C=C2\C(=O)c3cc(F)c(F)cc3C2=C(C#N)C#N)sc2c1sc1c3c4nsnc4c4c5sc6c(CCCCCCCCCCC)c(/C=C7\C(=O)c8cc(F)c(F)cc8C7=C(C#N)C#N)sc6c5n(CC(CC)CCCC)c4c3n(CC(CC)CCCC)c21,0.856,27.83,81.89,19.52,19.508228872,0.0603029098360628,19.19,19.52,,,,,,,,,4PA-SAcF,4PA-SAcF,,,,,-5.56,-3.65,,-5.65,-4.09,
46097,10.1002/aenm.202504541,10.1002/aenm.202504541,PM6,Y6,PM6,Y6,CC1=CC(=CC(=C1)C2=C3C=CC(=C4C5=C(C=C(S5)/C=C\6/C(=O)C7=CC(=CC(=C7)F)C(=O)/C6=C\C8=CC(=C(S8)C9=CC(=CC(=C9)C)C(C)(C)C(=O)OC)C(C)(C)C(=O)OC)SC4=C3S2)C(C)(C)C(=O)OC)C(C)(C)C(=O)OC,CCCCCCCCCCCc1c(/C=C2\C(=O)c3cc(F)c(F)cc3C2=C(C#N)C#N)sc2c1sc1c3c4nsnc4c4c5sc6c(CCCCCCCCCCC)c(/C=C7\C(=O)c8cc(F)c(F)cc8C7=C(C#N)C#N)sc6c5n(CC(CC)CCCC)c4c3n(CC(CC)CCCC)c21,0.805,27.6,75.74,16.83,16.8279132,0.0123992869875054,16.51,16.83,,,,,,,,,4PA-DMAc,4PA-DMAc,,,,,-5.56,-3.65,,-5.65,-4.09,
46098,10.1002/aenm.202504541,10.1002/aenm.202504541,PM6,BTP-eC9,PM6,BTP-eC9,CC1=CC(=CC(=C1)C2=C3C=CC(=C4C5=C(C=C(S5)/C=C\6/C(=O)C7=CC(=CC(=C7)F)C(=O)/C6=C\C8=CC(=C(S8)C9=CC(=CC(=C9)C)C(C)(C)C(=O)OC)C(C)(C)C(=O)OC)SC4=C3S2)C(C)(C)C(=O)OC)C(C)(C)C(=O)OC,CCCCCCCCCc1c(C=C2C(=O)c3cc(Cl)c(Cl)cc3C2=C(C#N)C#N)sc2c1sc1c3c4nsnc4c4c5sc6c(CCCCCCCCC)c(C=C7C(=O)c8cc(Cl)c(Cl)cc8C7=C(C#N)C#N)sc6c5n(CC(CCCC)CCCCCC)c4c3n(CC(CCCC)CCCCCC)c21,0.844,27.77,80.69,18.92,18.912025372,0.0421491966173522,18.61,18.92,,,,,,,,,PEDOT:PSS,PEDOT:PSS,,,,,-5.56,-3.65,,-5.68,-3.9,
46099,10.1002/aenm.202504541,10.1002/aenm.202504541,PM6,BTP-eC9,PM6,BTP-eC9,CC1=CC(=CC(=C1)C2=C3C=CC(=C4C5=C(C=C(S5)/C=C\6/C(=O)C7=CC(=CC(=C7)F)C(=O)/C6=C\C8=CC(=C(S8)C9=CC(=CC(=C9)C)C(C)(C)C(=O)OC)C(C)(C)C(=O)OC)SC4=C3S2)C(C)(C)C(=O)OC)C(C)(C)C(=O)OC,CCCCCCCCCc1c(C=C2C(=O)c3cc(Cl)c(Cl)cc3C2=C(C#N)C#N)sc2c1sc1c3c4nsnc4c4c5sc6c(CCCCCCCCC)c(C=C7C(=O)c8cc(Cl)c(Cl)cc8C7=C(C#N)C#N)sc6c5n(CC(CCCC)CCCCCC)c4c3n(CC(CCCC)CCCCCC)c21,0.849,28.51,82.2,19.89,19.896501780000005,0.0326886877828267,19.6,19.89,,,,,,,,,4PA-SAcF,4PA-SAcF,,,,,-5.56,-3.65,,-5.68,-3.9,
46100,10.1002/aenm.202504541,10.1002/aenm.202504541,D18,L8-BO,D18,L8-BO,CCCCCCC(CCCC)CC1=CSC(C2=CC3=C(S2)C2=C(C=C(C4=CC(CC(CCCC)CCCCCC)=C(C5=CC6=C(C7=CC(F)=C(CC(CC)CCCC)S7)C7=C(C=CS7)C(C7=CC(F)=C(CC(CC)CCCC)S7)=C6S5)S4)S2)C2=NSN=C32)=C1,CCCCCCC(CCCC)CC1=C(/C=C2\C(=O)C3=CC(F)=C(F)C=C3C2=C(C#N)C#N)SC2=C1SC1C3=C(C4=C(C5=NSN=C35)C3=C(C5=C(S3)C(CC(CCCC)CCCCCC)=C(/C=C3\C(=O)C6=CC(F)=C(F)C=C6C3=C(C#N)C#N)S5)N4CC(CC)CCCC)N(CC(CC)CCCC)C21,0.903,25.85,81.44,19.02,19.010172720000003,0.0516681388012413,18.67,19.02,,,,,,,,,PEDOT:PSS,PEDOT:PSS,,,,,-5.51,-2.77,,-5.68,-3.9,
46101,10.1002/aenm.202504541,10.1002/aenm.202504541,D18,L8-BO,D18,L8-BO,CCCCCCC(CCCC)CC1=CSC(C2=CC3=C(S2)C2=C(C=C(C4=CC(CC(CCCC)CCCCCC)=C(C5=CC6=C(C7=CC(F)=C(CC(CC)CCCC)S7)C7=C(C=CS7)C(C7=CC(F)=C(CC(CC)CCCC)S7)=C6S5)S4)S2)C2=NSN=C32)=C1,CCCCCCC(CCCC)CC1=C(/C=C2\C(=O)C3=CC(F)=C(F)C=C3C2=C(C#N)C#N)SC2=C1SC1C3=C(C4=C(C5=NSN=C35)C3=C(C5=C(S3)C(CC(CCCC)CCCCCC)=C(/C=C3\C(=O)C6=CC(F)=C(F)C=C6C3=C(C#N)C#N)S5)N4CC(CC)CCCC)N(CC(CC)CCCC)C21,0.91,26.43,82.73,19.9,19.89764049,0.0118568341708442,19.64,19.9,,,,,,,,,4PA-SAcF,4PA-SAcF,,,,,-5.51,-2.77,,-5.68,-3.9,
46102,10.1002/aenm.202504541,10.1002/aenm.202504541,D18,FIOTT-4F,D18,FIOTT-4F,CCCCCCC(CCCC)CC1=CSC(C2=CC3=C(S2)C2=C(C=C(C4=CC(CC(CCCC)CCCCCC)=C(C5=CC6=C(C7=CC(F)=C(CC(CC)CCCC)S7)C7=C(C=CS7)C(C7=CC(F)=C(CC(CC)CCCC)S7)=C6S5)S4)S2)C2=NSN=C32)=C1,,0.916,24.09,78.5,17.32,17.3221554,0.0124445727482648,17.13,17.32,,,,,,,,,PEDOT:PSS,PEDOT:PSS,,,,,-5.51,-2.77,,,,
46103,10.1002/aenm.202504541,10.1002/aenm.202504541,D18,FIOTT-4F,D18,FIOTT-4F,CCCCCCC(CCCC)CC1=CSC(C2=CC3=C(S2)C2=C(C=C(C4=CC(CC(CCCC)CCCCCC)=C(C5=CC6=C(C7=CC(F)=C(CC(CC)CCCC)S7)C7=C(C=CS7)C(C7=CC(F)=C(CC(CC)CCCC)S7)=C6S5)S4)S2)C2=NSN=C32)=C1,,0.925,24.58,79.26,18.03,18.0209499,0.0501946755407632,17.64,18.03,,,,,,,,,4PA-SAcF,4PA-SAcF,,,,,-5.51,-2.77,,,,
46104,10.1002/aenm.202504541,10.1002/aenm.202504541,PBQx-TCl,PY-IT,PBQx-TCl,PY-IT,Cc1csc(-c2cc3c4nccnc4c4cc(-c5cc(C)c(-c6cc7c(-c8cc(Cl)c(C)s8)c8sccc8c(-c8cc(Cl)c(C)s8)c7s6)s5)sc4c3s2)c1,CCCCCCCCCCCc1c(/C=C2\C(=O)c3ccccc3C2=C(C#N)C#N)sc2c1sc1c3c4nsnc4c4c5sc6c(CCCCCCCCCCC)c(/C=C7\C(=O)c8cc(-c9cccs9)ccc8C7=C(C#N)C#N)sc6c5n(CC(CCCCCCCC)CCCCCCCCCC)c4c3n(CC(CCCCCCCC)CCCCCCCCCC)c21,0.944,23.45,77.33,17.11,17.118387439999996,0.0490206896551511,16.79,17.11,,,,,,,,,PEDOT:PSS,PEDOT:PSS,,,,,,,,-5.68,-3.94,
46105,10.1002/aenm.202504541,10.1002/aenm.202504541,PBQx-TCl,PY-IT,PBQx-TCl,PY-IT,Cc1csc(-c2cc3c4nccnc4c4cc(-c5cc(C)c(-c6cc7c(-c8cc(Cl)c(C)s8)c8sccc8c(-c8cc(Cl)c(C)s8)c7s6)s5)sc4c3s2)c1,CCCCCCCCCCCc1c(/C=C2\C(=O)c3ccccc3C2=C(C#N)C#N)sc2c1sc1c3c4nsnc4c4c5sc6c(CCCCCCCCCCC)c(/C=C7\C(=O)c8cc(-c9cccs9)ccc8C7=C(C#N)C#N)sc6c5n(CC(CCCCCCCC)CCCCCCCCCC)c4c3n(CC(CCCCCCCC)CCCCCCCCCC)c21,0.947,24.13,78.89,18.03,18.027240679,0.0153040543538699,17.8,18.03,,,,,,,,,4PA-SAcF,4PA-SAcF,,,,,,,,-5.68,-3.94,
46107,10.1002/aenm.202504576,10.1002/aenm.202504576,BTR-Cl,Y6,BTR-Cl,Y6,CCCCCCC1=C(C2=CC(CCCCCC)=C(C3=CC=C(/C=C4\SC(=S)N(CC(CC)CCCC)C4=O)S3)S2)SC(C2=CC3=C(C4=CC(Cl)=C(CC(CC)CCCC)S4)C4=C(C=C(C5=CC(CCCCCC)=C(C6=CC(CCCCCC)=C(C7=CC=C(/C=C8/SC(=S)N(CCCCCC)C8=O)S7)S6)S5)S4)C(C4=CC(Cl)=C(CC(CC)CCCC)S4)=C3S2)=C1,CCCCCCCCCCCc1c(/C=C2\C(=O)c3cc(F)c(F)cc3C2=C(C#N)C#N)sc2c1sc1c3c4nsnc4c4c5sc6c(CCCCCCCCCCC)c(/C=C7\C(=O)c8cc(F)c(F)cc8C7=C(C#N)C#N)sc6c5n(CC(CC)CCCC)c4c3n(CC(CC)CCCC)c21,0.842,26.72,69.1,15.5,15.54628384,0.2986054193548335,15.1,15.5,1.3:1,,,,ITO/3-BPIC-F/active layer/PDINN/Ag,,PDINN,PDINN,3-BPIC-F,3-BPIC-F,120.0,o-XY,o-xylene,,-5.46,-3.7,,-5.65,-4.09,
46111,10.1002/aenm.202504576,10.1002/aenm.202504576,BTR-Cl,Y6,BTR-Cl,Y6,CCCCCCC1=C(C2=CC(CCCCCC)=C(C3=CC=C(/C=C4\SC(=S)N(CC(CC)CCCC)C4=O)S3)S2)SC(C2=CC3=C(C4=CC(Cl)=C(CC(CC)CCCC)S4)C4=C(C=C(C5=CC(CCCCCC)=C(C6=CC(CCCCCC)=C(C7=CC=C(/C=C8/SC(=S)N(CCCCCC)C8=O)S7)S6)S5)S4)C(C4=CC(Cl)=C(CC(CC)CCCC)S4)=C3S2)=C1,CCCCCCCCCCCc1c(/C=C2\C(=O)c3cc(F)c(F)cc3C2=C(C#N)C#N)sc2c1sc1c3c4nsnc4c4c5sc6c(CCCCCCCCCCC)c(/C=C7\C(=O)c8cc(F)c(F)cc8C7=C(C#N)C#N)sc6c5n(CC(CC)CCCC)c4c3n(CC(CC)CCCC)c21,0.823,23.75,59.8,12.3,11.6886575,4.970264227642284,11.7,12.3,1.3:1,,,,ITO/3-BPIC-F/active layer/PDINN/Ag,,PDINN,PDINN,3-BPIC-F,3-BPIC-F,,o-XY,o-xylene,,-5.46,-3.7,,-5.65,-4.09,
46122,10.1002/aenm.202504947,10.1002/aenm.202504947,PM6,L8-BO,PM6,L8-BO,CC1=CC(=CC(=C1)C2=C3C=CC(=C4C5=C(C=C(S5)/C=C\6/C(=O)C7=CC(=CC(=C7)F)C(=O)/C6=C\C8=CC(=C(S8)C9=CC(=CC(=C9)C)C(C)(C)C(=O)OC)C(C)(C)C(=O)OC)SC4=C3S2)C(C)(C)C(=O)OC)C(C)(C)C(=O)OC,CCCCCCC(CCCC)CC1=C(/C=C2\C(=O)C3=CC(F)=C(F)C=C3C2=C(C#N)C#N)SC2=C1SC1C3=C(C4=C(C5=NSN=C35)C3=C(C5=C(S3)C(CC(CCCC)CCCCCC)=C(/C=C3\C(=O)C6=CC(F)=C(F)C=C6C3=C(C#N)C#N)S5)N4CC(CC)CCCC)N(CC(CC)CCCC)C21,0.879,26.8,78.4,18.4,18.468844800000003,0.3741565217391542,,,,,,,ITO/PEDOT:PSS/active layer/PDINN/Ag,conventional,PDINN,PDINN,PEDOT:PSS,PEDOT:PSS,,,,,-5.56,-3.65,,-5.68,-3.9,
46123,10.1002/aenm.202504947,10.1002/aenm.202504947,PM6,L8-BO,PM6,L8-BO,CC1=CC(=CC(=C1)C2=C3C=CC(=C4C5=C(C=C(S5)/C=C\6/C(=O)C7=CC(=CC(=C7)F)C(=O)/C6=C\C8=CC(=C(S8)C9=CC(=CC(=C9)C)C(C)(C)C(=O)OC)C(C)(C)C(=O)OC)SC4=C3S2)C(C)(C)C(=O)OC)C(C)(C)C(=O)OC,CCCCCCC(CCCC)CC1=C(/C=C2\C(=O)C3=CC(F)=C(F)C=C3C2=C(C#N)C#N)SC2=C1SC1C3=C(C4=C(C5=NSN=C35)C3=C(C5=C(S3)C(CC(CCCC)CCCCCC)=C(/C=C3\C(=O)C6=CC(F)=C(F)C=C6C3=C(C#N)C#N)S5)N4CC(CC)CCCC)N(CC(CC)CCCC)C21,0.891,27.5,81.9,20.1,20.067547500000003,0.161455223880587,,,,C8-BTBT,C8-BTBT,5 wt%,ITO/PEDOT:PSS/active layer/PDINN/Ag,conventional,PDINN,PDINN,PEDOT:PSS,PEDOT:PSS,,,,,-5.56,-3.65,,-5.68,-3.9,
46124,10.1002/aenm.202505110,10.1002/aenm.202505110,PM6,BT(BO)-v-T(C12)-4F,PM6,BT(BO)-v-T(C12)-4F,CC1=CC(=CC(=C1)C2=C3C=CC(=C4C5=C(C=C(S5)/C=C\6/C(=O)C7=CC(=CC(=C7)F)C(=O)/C6=C\C8=CC(=C(S8)C9=CC(=CC(=C9)C)C(C)(C)C(=O)OC)C(C)(C)C(=O)OC)SC4=C3S2)C(C)(C)C(=O)OC)C(C)(C)C(=O)OC,,0.878,20.72,70.3,12.8,12.789088479999998,0.0852462500000178,12.4,12.8,1:1.2,DIO,DIO,,inverted,inverted,ZnO,ZnO,MoO3,MoO3,,chloroform,chloroform,,-5.56,-3.65,,,,
46125,10.1002/aenm.202505110,10.1002/aenm.202505110,PM6,BT(BO)-v-T(C12)-4Cl,PM6,BT(BO)-v-T(C12)-4Cl,CC1=CC(=CC(=C1)C2=C3C=CC(=C4C5=C(C=C(S5)/C=C\6/C(=O)C7=CC(=CC(=C7)F)C(=O)/C6=C\C8=CC(=C(S8)C9=CC(=CC(=C9)C)C(C)(C)C(=O)OC)C(C)(C)C(=O)OC)SC4=C3S2)C(C)(C)C(=O)OC)C(C)(C)C(=O)OC,,0.868,19.45,66.8,11.3,11.2775768,0.1984353982301079,10.8,11.3,1:1.2,DIO,DIO,,inverted,inverted,ZnO,ZnO,MoO3,MoO3,,chloroform,chloroform,,-5.56,-3.65,,,,
46126,10.1002/aenm.202505110,10.1002/aenm.202505110,PM6,L8-BO,PM6,L8-BO,CC1=CC(=CC(=C1)C2=C3C=CC(=C4C5=C(C=C(S5)/C=C\6/C(=O)C7=CC(=CC(=C7)F)C(=O)/C6=C\C8=CC(=C(S8)C9=CC(=CC(=C9)C)C(C)(C)C(=O)OC)C(C)(C)C(=O)OC)SC4=C3S2)C(C)(C)C(=O)OC)C(C)(C)C(=O)OC,CCCCCCC(CCCC)CC1=C(/C=C2\C(=O)C3=CC(F)=C(F)C=C3C2=C(C#N)C#N)SC2=C1SC1C3=C(C4=C(C5=NSN=C35)C3=C(C5=C(S3)C(CC(CCCC)CCCCCC)=C(/C=C3\C(=O)C6=CC(F)=C(F)C=C6C3=C(C#N)C#N)S5)N4CC(CC)CCCC)N(CC(CC)CCCC)C21,0.87,23.99,79.7,16.6,16.6344261,0.2073861445782979,16.4,16.6,1:1.2,DIO,DIO,,inverted,inverted,ZnO,ZnO,MoO3,MoO3,,chloroform,chloroform,,-5.56,-3.65,,-5.68,-3.9,
46129,10.1002/aenm.202505110,10.1002/aenm.202505110,D18,L8-BO,D18,L8-BO,CCCCCCC(CCCC)CC1=CSC(C2=CC3=C(S2)C2=C(C=C(C4=CC(CC(CCCC)CCCCCC)=C(C5=CC6=C(C7=CC(F)=C(CC(CC)CCCC)S7)C7=C(C=CS7)C(C7=CC(F)=C(CC(CC)CCCC)S7)=C6S5)S4)S2)C2=NSN=C32)=C1,CCCCCCC(CCCC)CC1=C(/C=C2\C(=O)C3=CC(F)=C(F)C=C3C2=C(C#N)C#N)SC2=C1SC1C3=C(C4=C(C5=NSN=C35)C3=C(C5=C(S3)C(CC(CCCC)CCCCCC)=C(/C=C3\C(=O)C6=CC(F)=C(F)C=C6C3=C(C#N)C#N)S5)N4CC(CC)CCCC)N(CC(CC)CCCC)C21,0.883,24.61,78.3,17.0,17.01508329,0.0887252352941161,16.8,17.0,1:1.2,DIO,DIO,,inverted,inverted,ZnO,ZnO,MoO3,MoO3,,chloroform,chloroform,,-5.51,-2.77,,-5.68,-3.9,
46136,10.1002/aenm.202505276,10.1002/aenm.202505276,PM6,L8-BO,PM6,L8-BO,CC1=CC(=CC(=C1)C2=C3C=CC(=C4C5=C(C=C(S5)/C=C\6/C(=O)C7=CC(=CC(=C7)F)C(=O)/C6=C\C8=CC(=C(S8)C9=CC(=CC(=C9)C)C(C)(C)C(=O)OC)C(C)(C)C(=O)OC)SC4=C3S2)C(C)(C)C(=O)OC)C(C)(C)C(=O)OC,CCCCCCC(CCCC)CC1=C(/C=C2\C(=O)C3=CC(F)=C(F)C=C3C2=C(C#N)C#N)SC2=C1SC1C3=C(C4=C(C5=NSN=C35)C3=C(C5=C(S3)C(CC(CCCC)CCCCCC)=C(/C=C3\C(=O)C6=CC(F)=C(F)C=C6C3=C(C#N)C#N)S5)N4CC(CC)CCCC)N(CC(CC)CCCC)C21,0.889,25.63,77.81,17.72,17.729062967,0.0511454119638937,17.68,17.72,,w/o,,,ITO/PEDOT:PSS/active layer/PDINN/Ag,conventional,PDINN,PDINN,PEDOT:PSS,PEDOT:PSS,,,,,-5.56,-3.65,,-5.68,-3.9,
46137,10.1002/aenm.202505276,10.1002/aenm.202505276,PM6,L8-BO,PM6,L8-BO,CC1=CC(=CC(=C1)C2=C3C=CC(=C4C5=C(C=C(S5)/C=C\6/C(=O)C7=CC(=CC(=C7)F)C(=O)/C6=C\C8=CC(=C(S8)C9=CC(=CC(=C9)C)C(C)(C)C(=O)OC)C(C)(C)C(=O)OC)SC4=C3S2)C(C)(C)C(=O)OC)C(C)(C)C(=O)OC,CCCCCCC(CCCC)CC1=C(/C=C2\C(=O)C3=CC(F)=C(F)C=C3C2=C(C#N)C#N)SC2=C1SC1C3=C(C4=C(C5=NSN=C35)C3=C(C5=C(S3)C(CC(CCCC)CCCCCC)=C(/C=C3\C(=O)C6=CC(F)=C(F)C=C6C3=C(C#N)C#N)S5)N4CC(CC)CCCC)N(CC(CC)CCCC)C21,0.867,25.69,77.59,17.28,17.281799157000002,0.0104117881944482,17.16,17.28,,oDF,oDF,50 wt% relative to total PM6 and L8-BO mass,ITO/PEDOT:PSS/active layer/PDINN/Ag,conventional,PDINN,PDINN,PEDOT:PSS,PEDOT:PSS,,,,,-5.56,-3.65,,-5.68,-3.9,
