Repository: JiYiqaq/PCE-KA-GNN

# Data directory

- `raw/Active_Database.csv` is the immutable source dataset bundled under CC BY 4.0. Do not overwrite it with processed data.
- `processed/` is created and populated by the training pipeline. Generated `.pt` and `.pth` caches are intentionally ignored by Git because they can exceed GitHub's normal single-file limit.

See `../DATA_LICENSE.md` for provenance, license and checksum information.

File: data/raw/Active_Database.csv (part 87 of 471)
id,doi,doi_norm,donor,acceptor,donor_canonical,acceptor_canonical,donor_smiles,acceptor_smiles,voc,jsc,ff,pce,pce_recomputed,pce_relative_error_percent,pce_avg,pce_best,d_a_ratio,additive,additive_canonical,additive_ratio,device_structure,device_type,etl,etl_canonical,htl,htl_canonical,active_layer_thickness,solvent,solvent_canonical,annealing_temp,homo_d,lumo_d,eg_d,homo_a,lumo_a,eg_a
46138,10.1002/aenm.202505276,10.1002/aenm.202505276,PM6,L8-BO,PM6,L8-BO,CC1=CC(=CC(=C1)C2=C3C=CC(=C4C5=C(C=C(S5)/C=C\6/C(=O)C7=CC(=CC(=C7)F)C(=O)/C6=C\C8=CC(=C(S8)C9=CC(=CC(=C9)C)C(C)(C)C(=O)OC)C(C)(C)C(=O)OC)SC4=C3S2)C(C)(C)C(=O)OC)C(C)(C)C(=O)OC,CCCCCCC(CCCC)CC1=C(/C=C2\C(=O)C3=CC(F)=C(F)C=C3C2=C(C#N)C#N)SC2=C1SC1C3=C(C4=C(C5=NSN=C35)C3=C(C5=C(S3)C(CC(CCCC)CCCCCC)=C(/C=C3\C(=O)C6=CC(F)=C(F)C=C6C3=C(C#N)C#N)S5)N4CC(CC)CCCC)N(CC(CC)CCCC)C21,0.885,27.01,80.66,19.28,19.28084541,0.0043849066390049,18.99,19.28,,mDF,mDF,50 wt% relative to total PM6 and L8-BO mass,ITO/PEDOT:PSS/active layer/PDINN/Ag,conventional,PDINN,PDINN,PEDOT:PSS,PEDOT:PSS,,,,,-5.56,-3.65,,-5.68,-3.9,
46139,10.1002/aenm.202505276,10.1002/aenm.202505276,PM6,L8-BO,PM6,L8-BO,CC1=CC(=CC(=C1)C2=C3C=CC(=C4C5=C(C=C(S5)/C=C\6/C(=O)C7=CC(=CC(=C7)F)C(=O)/C6=C\C8=CC(=C(S8)C9=CC(=CC(=C9)C)C(C)(C)C(=O)OC)C(C)(C)C(=O)OC)SC4=C3S2)C(C)(C)C(=O)OC)C(C)(C)C(=O)OC,CCCCCCC(CCCC)CC1=C(/C=C2\C(=O)C3=CC(F)=C(F)C=C3C2=C(C#N)C#N)SC2=C1SC1C3=C(C4=C(C5=NSN=C35)C3=C(C5=C(S3)C(CC(CCCC)CCCCCC)=C(/C=C3\C(=O)C6=CC(F)=C(F)C=C6C3=C(C#N)C#N)S5)N4CC(CC)CCCC)N(CC(CC)CCCC)C21,0.883,26.91,78.04,18.54,18.543498012,0.0188673786407844,18.28,18.54,,pDF,pDF,50 wt% relative to total PM6 and L8-BO mass,ITO/PEDOT:PSS/active layer/PDINN/Ag,conventional,PDINN,PDINN,PEDOT:PSS,PEDOT:PSS,,,,,-5.56,-3.65,,-5.68,-3.9,
46148,10.1002/aenm.202505706,10.1002/aenm.202505706,PCE10,BTP-eC9,PTB7-Th,BTP-eC9,CCCCC(CC)COC(=O)c1sc2c(-c3cc4c(-c5ccc(CC(CC)CCCC)s5)c5sc(C)cc5c(-c5ccc(CC(CC)CCCC)s5)c4s3)sc(C)c2c1F,CCCCCCCCCc1c(C=C2C(=O)c3cc(Cl)c(Cl)cc3C2=C(C#N)C#N)sc2c1sc1c3c4nsnc4c4c5sc6c(CCCCCCCCC)c(C=C7C(=O)c8cc(Cl)c(Cl)cc8C7=C(C#N)C#N)sc6c5n(CC(CCCC)CCCCCC)c4c3n(CC(CCCC)CCCCCC)c21,0.704,25.71,69.1,12.73,12.50698944,1.7518504320502792,12.5,12.73,1:1.5,"1,4-diiodobenzene (DIB)",,20 mg mL−1,Opaque cell,inverted,ZnO,,MoO3,,95.0,toluene,,80.0,-5.21,-3.6,,-5.68,-3.9,
46149,10.1002/aenm.202505706,10.1002/aenm.202505706,PCE10,eC9-V-4Cl,PTB7-Th,eC9-V-4Cl,CCCCC(CC)COC(=O)c1sc2c(-c3cc4c(-c5ccc(CC(CC)CCCC)s5)c5sc(C)cc5c(-c5ccc(CC(CC)CCCC)s5)c4s3)sc(C)c2c1F,,0.698,27.14,66.1,12.7,12.521798919999998,1.4031581102362276,12.49,12.7,1:1.5,,,,Opaque cell,opaque OSC,ZnO,,,,95.0,toluene,,,-5.21,-3.6,,,,
46150,10.1002/aenm.202505706,10.1002/aenm.202505706,PCE10,eC9-V-2Cl,PTB7-Th,eC9-V-2Cl,CCCCC(CC)COC(=O)c1sc2c(-c3cc4c(-c5ccc(CC(CC)CCCC)s5)c5sc(C)cc5c(-c5ccc(CC(CC)CCCC)s5)c4s3)sc(C)c2c1F,,0.754,25.91,69.1,13.81,13.499472739999998,2.248568139029706,13.52,13.81,1:1.5,,,,Opaque cell,opaque OSC,,,,,95.0,toluene,,,-5.21,-3.6,,,,
46151,10.1002/aenm.202505706,10.1002/aenm.202505706,PCE10,eC9-V-2Cl,PTB7-Th,eC9-V-2Cl,CCCCC(CC)COC(=O)c1sc2c(-c3cc4c(-c5ccc(CC(CC)CCCC)s5)c5sc(C)cc5c(-c5ccc(CC(CC)CCCC)s5)c4s3)sc(C)c2c1F,,0.747,26.76,69.5,14.15,13.8928554,1.81727632508834,13.88,14.15,1:1.5,"1,4-diiodobenzene (DIB)",,20 mg mL−1,Opaque cell,inverted,C-PCBSD modified ZnO,ZnO,MoO3,,95.0,toluene,,80.0,-5.21,-3.6,,,,
46152,10.1002/aenm.202505706,10.1002/aenm.202505706,PCE10,eC9-DV-2Cl,PTB7-Th,eC9-DV-2Cl,CCCCC(CC)COC(=O)c1sc2c(-c3cc4c(-c5ccc(CC(CC)CCCC)s5)c5sc(C)cc5c(-c5ccc(CC(CC)CCCC)s5)c4s3)sc(C)c2c1F,,0.746,24.49,64.7,12.22,11.82039238,3.2701114566284724,11.79,12.22,1:1.5,"1,4-diiodobenzene (DIB)",,20 mg mL−1,Opaque cell,inverted,ZnO,,MoO3,,95.0,toluene,,80.0,-5.21,-3.6,,,,
46153,10.1002/aenm.202505706,10.1002/aenm.202505706,PCE10,eC9-V-2Cl,PTB7-Th,eC9-V-2Cl,CCCCC(CC)COC(=O)c1sc2c(-c3cc4c(-c5ccc(CC(CC)CCCC)s5)c5sc(C)cc5c(-c5ccc(CC(CC)CCCC)s5)c4s3)sc(C)c2c1F,,0.739,18.37,71.3,9.92,9.67928159,2.426596874999995,9.69,9.92,,,,,ST-cell,semi-transparent,C-PCBSD modified ZnO,ZnO,,,,toluene,,,-5.21,-3.6,,,,
46165,10.1002/aenm.70812,10.1002/aenm.70812,PM6,L8-BO,PM6,L8-BO,CC1=CC(=CC(=C1)C2=C3C=CC(=C4C5=C(C=C(S5)/C=C\6/C(=O)C7=CC(=CC(=C7)F)C(=O)/C6=C\C8=CC(=C(S8)C9=CC(=CC(=C9)C)C(C)(C)C(=O)OC)C(C)(C)C(=O)OC)SC4=C3S2)C(C)(C)C(=O)OC)C(C)(C)C(=O)OC,CCCCCCC(CCCC)CC1=C(/C=C2\C(=O)C3=CC(F)=C(F)C=C3C2=C(C#N)C#N)SC2=C1SC1C3=C(C4=C(C5=NSN=C35)C3=C(C5=C(S3)C(CC(CCCC)CCCCCC)=C(/C=C3\C(=O)C6=CC(F)=C(F)C=C6C3=C(C#N)C#N)S5)N4CC(CC)CCCC)N(CC(CC)CCCC)C21,0.913,25.22,71.89,16.55,16.553290754000002,0.0198837099697992,16.15,16.55,1:1.2,,,,,,,,PEDOT:PSS,PEDOT:PSS,,,,,-5.56,-3.65,,-5.68,-3.9,
46166,10.1002/aenm.70812,10.1002/aenm.70812,PM6,L8-BO,PM6,L8-BO,CC1=CC(=CC(=C1)C2=C3C=CC(=C4C5=C(C=C(S5)/C=C\6/C(=O)C7=CC(=CC(=C7)F)C(=O)/C6=C\C8=CC(=C(S8)C9=CC(=CC(=C9)C)C(C)(C)C(=O)OC)C(C)(C)C(=O)OC)SC4=C3S2)C(C)(C)C(=O)OC)C(C)(C)C(=O)OC,CCCCCCC(CCCC)CC1=C(/C=C2\C(=O)C3=CC(F)=C(F)C=C3C2=C(C#N)C#N)SC2=C1SC1C3=C(C4=C(C5=NSN=C35)C3=C(C5=C(S3)C(CC(CCCC)CCCCCC)=C(/C=C3\C(=O)C6=CC(F)=C(F)C=C6C3=C(C#N)C#N)S5)N4CC(CC)CCCC)N(CC(CC)CCCC)C21,0.894,26.73,80.41,19.21,19.215272142,0.0274447787610569,19.03,19.21,1:1.2,4-Cl-BT,4-Cl-BT,,,,,,PEDOT:PSS,PEDOT:PSS,,,,,-5.56,-3.65,,-5.68,-3.9,
46167,10.1002/aenm.70812,10.1002/aenm.70812,PM6,L8-BO,PM6,L8-BO,CC1=CC(=CC(=C1)C2=C3C=CC(=C4C5=C(C=C(S5)/C=C\6/C(=O)C7=CC(=CC(=C7)F)C(=O)/C6=C\C8=CC(=C(S8)C9=CC(=CC(=C9)C)C(C)(C)C(=O)OC)C(C)(C)C(=O)OC)SC4=C3S2)C(C)(C)C(=O)OC)C(C)(C)C(=O)OC,CCCCCCC(CCCC)CC1=C(/C=C2\C(=O)C3=CC(F)=C(F)C=C3C2=C(C#N)C#N)SC2=C1SC1C3=C(C4=C(C5=NSN=C35)C3=C(C5=C(S3)C(CC(CCCC)CCCCCC)=C(/C=C3\C(=O)C6=CC(F)=C(F)C=C6C3=C(C#N)C#N)S5)N4CC(CC)CCCC)N(CC(CC)CCCC)C21,0.89,26.92,80.72,19.34,19.339543360000004,0.0023611168562352,19.09,19.34,1:1.2,5-Cl-BT,5-Cl-BT,,,,,,PEDOT:PSS,PEDOT:PSS,,,,,-5.56,-3.65,,-5.68,-3.9,
46168,10.1002/aenm.70812,10.1002/aenm.70812,PM6,L8-BO,PM6,L8-BO,CC1=CC(=CC(=C1)C2=C3C=CC(=C4C5=C(C=C(S5)/C=C\6/C(=O)C7=CC(=CC(=C7)F)C(=O)/C6=C\C8=CC(=C(S8)C9=CC(=CC(=C9)C)C(C)(C)C(=O)OC)C(C)(C)C(=O)OC)SC4=C3S2)C(C)(C)C(=O)OC)C(C)(C)C(=O)OC,CCCCCCC(CCCC)CC1=C(/C=C2\C(=O)C3=CC(F)=C(F)C=C3C2=C(C#N)C#N)SC2=C1SC1C3=C(C4=C(C5=NSN=C35)C3=C(C5=C(S3)C(CC(CCCC)CCCCCC)=C(/C=C3\C(=O)C6=CC(F)=C(F)C=C6C3=C(C#N)C#N)S5)N4CC(CC)CCCC)N(CC(CC)CCCC)C21,0.884,26.65,80.28,18.92,18.91284408,0.0378219873150233,18.67,18.92,1:1.2,6-Cl-BT,6-Cl-BT,,,,,,PEDOT:PSS,PEDOT:PSS,,,,,-5.56,-3.65,,-5.68,-3.9,
46169,10.1002/aenm.70812,10.1002/aenm.70812,D18,L8-BO,D18,L8-BO,CCCCCCC(CCCC)CC1=CSC(C2=CC3=C(S2)C2=C(C=C(C4=CC(CC(CCCC)CCCCCC)=C(C5=CC6=C(C7=CC(F)=C(CC(CC)CCCC)S7)C7=C(C=CS7)C(C7=CC(F)=C(CC(CC)CCCC)S7)=C6S5)S4)S2)C2=NSN=C32)=C1,CCCCCCC(CCCC)CC1=C(/C=C2\C(=O)C3=CC(F)=C(F)C=C3C2=C(C#N)C#N)SC2=C1SC1C3=C(C4=C(C5=NSN=C35)C3=C(C5=C(S3)C(CC(CCCC)CCCCCC)=C(/C=C3\C(=O)C6=CC(F)=C(F)C=C6C3=C(C#N)C#N)S5)N4CC(CC)CCCC)N(CC(CC)CCCC)C21,0.912,27.08,82.18,20.3,20.295961728,0.0198929655172362,19.98,20.3,1:1,5-Cl-BT,5-Cl-BT,,,,,,2-PACz,2PACz,,,,,-5.51,-2.77,,-5.68,-3.9,
46172,10.1002/aesr.202000042,10.1002/aesr.202000042,NBTT-IDD,PC71BM,NBTT-IDD,PC71BM,,COC(=O)CCCC1(c2ccccc2)C23c4c5ccc6c7cc8c9c%10c(cc%11cc%12c%13c%14c(cc%15c%16ccc-5c2c%16c2c5c%16c%17c(c(c46)c7c9c%17c4c%10c%11c%13c4c%16c%14c%152)C513)C%12)C8,0.83,0.2,31.0,0.05,0.05146,2.919999999999992,0.05,0.05,,,,,ITO/PEDOT:PSS/active layer/Ca/Al,conventional,Ca,Ca,PEDOT:PSS,PEDOT:PSS,65.0,chlorobenzene,chlorobenzene,80.0,,,,-5.9,-3.9,
46173,10.1002/aesr.202000042,10.1002/aesr.202000042,NBTT-IDD,PC71BM,NBTT-IDD,PC71BM,,COC(=O)CCCC1(c2ccccc2)C23c4c5ccc6c7cc8c9c%10c(cc%11cc%12c%13c%14c(cc%15c%16ccc-5c2c%16c2c5c%16c%17c(c(c46)c7c9c%17c4c%10c%11c%13c4c%16c%14c%152)C513)C%12)C8,0.77,1.58,26.0,0.32,0.316316,1.151249999999989,0.32,0.32,,,,,ITO/PEDOT:PSS/active layer/Ca/Al,conventional,Ca,Ca,PEDOT:PSS,PEDOT:PSS,65.0,chlorobenzene,chlorobenzene,80.0,,,,-5.9,-3.9,
46174,10.1002/aesr.202000042,10.1002/aesr.202000042,NBTT-IDD,PC71BM,NBTT-IDD,PC71BM,,COC(=O)CCCC1(c2ccccc2)C23c4c5ccc6c7cc8c9c%10c(cc%11cc%12c%13c%14c(cc%15c%16ccc-5c2c%16c2c5c%16c%17c(c(c46)c7c9c%17c4c%10c%11c%13c4c%16c%14c%152)C513)C%12)C8,0.86,2.1,27.0,0.49,0.48762,0.4857142857142844,0.49,0.49,,,,,ITO/PEDOT:PSS/active layer/Ca/Al,conventional,Ca,Ca,PEDOT:PSS,PEDOT:PSS,65.0,chlorobenzene,chlorobenzene,80.0,,,,-5.9,-3.9,
46175,10.1002/aesr.202000042,10.1002/aesr.202000042,NBTT-IDD,PC71BM,NBTT-IDD,PC71BM,,COC(=O)CCCC1(c2ccccc2)C23c4c5ccc6c7cc8c9c%10c(cc%11cc%12c%13c%14c(cc%15c%16ccc-5c2c%16c2c5c%16c%17c(c(c46)c7c9c%17c4c%10c%11c%13c4c%16c%14c%152)C513)C%12)C8,0.84,3.43,34.0,0.99,0.979608,1.0496969696969654,0.99,0.99,,,,,ITO/PEDOT:PSS/active layer/Ca/Al,conventional,Ca,Ca,PEDOT:PSS,PEDOT:PSS,65.0,chlorobenzene,chlorobenzene,80.0,,,,-5.9,-3.9,
46176,10.1002/aesr.202000042,10.1002/aesr.202000042,NBTT-Rho,PC71BM,NBTT-Rho,PC71BM,,COC(=O)CCCC1(c2ccccc2)C23c4c5ccc6c7cc8c9c%10c(cc%11cc%12c%13c%14c(cc%15c%16ccc-5c2c%16c2c5c%16c%17c(c(c46)c7c9c%17c4c%10c%11c%13c4c%16c%14c%152)C513)C%12)C8,0.82,0.2,32.0,0.05,0.05248,4.959999999999992,0.05,0.05,,,,,ITO/PEDOT:PSS/active layer/Ca/Al,conventional,Ca,Ca,PEDOT:PSS,PEDOT:PSS,65.0,chlorobenzene,chlorobenzene,80.0,,,,-5.9,-3.9,
46177,10.1002/aesr.202000042,10.1002/aesr.202000042,NBTT-Rho,PC71BM,NBTT-Rho,PC71BM,,COC(=O)CCCC1(c2ccccc2)C23c4c5ccc6c7cc8c9c%10c(cc%11cc%12c%13c%14c(cc%15c%16ccc-5c2c%16c2c5c%16c%17c(c(c46)c7c9c%17c4c%10c%11c%13c4c%16c%14c%152)C513)C%12)C8,0.77,1.61,26.0,0.32,0.322322,0.7256249999999971,0.32,0.32,,,,,ITO/PEDOT:PSS/active layer/Ca/Al,conventional,Ca,Ca,PEDOT:PSS,PEDOT:PSS,65.0,chlorobenzene,chlorobenzene,80.0,,,,-5.9,-3.9,
46178,10.1002/aesr.202000042,10.1002/aesr.202000042,NBTT-Rho,PC71BM,NBTT-Rho,PC71BM,,COC(=O)CCCC1(c2ccccc2)C23c4c5ccc6c7cc8c9c%10c(cc%11cc%12c%13c%14c(cc%15c%16ccc-5c2c%16c2c5c%16c%17c(c(c46)c7c9c%17c4c%10c%11c%13c4c%16c%14c%152)C513)C%12)C8,0.8,2.17,26.0,0.45,0.45136,0.3022222222222284,0.45,0.45,,,,,ITO/PEDOT:PSS/active layer/Ca/Al,conventional,Ca,Ca,PEDOT:PSS,PEDOT:PSS,65.0,chlorobenzene,chlorobenzene,80.0,,,,-5.9,-3.9,
46179,10.1002/aesr.202000042,10.1002/aesr.202000042,NBTT-Rho,PC71BM,NBTT-Rho,PC71BM,,COC(=O)CCCC1(c2ccccc2)C23c4c5ccc6c7cc8c9c%10c(cc%11cc%12c%13c%14c(cc%15c%16ccc-5c2c%16c2c5c%16c%17c(c(c46)c7c9c%17c4c%10c%11c%13c4c%16c%14c%152)C513)C%12)C8,0.91,5.23,32.0,1.55,1.522976,1.7434838709677376,1.55,1.55,,,,,ITO/PEDOT:PSS/active layer/Ca/Al,conventional,Ca,Ca,PEDOT:PSS,PEDOT:PSS,65.0,chlorobenzene,chlorobenzene,80.0,,,,-5.9,-3.9,
46180,10.1002/aesr.202000086,10.1002/aesr.202000086,PM6,ITIC-4F,PM6,ITIC-4F,COC(=O)C(C)(C)c1cc(C)cc(-c2sc3c4sc5cc(/C=C6/C(=O)c7cc(F)cc(c7)C(=O)/C6=C\c6cc(C(C)(C)C(=O)OC)c(-c7cc(C)cc(C(C)(C)C(=O)OC)c7)s6)sc5c4c(C(C)(C)C(=O)OC)ccc2-3)c1,CCCCCCc1ccc(C2(c3ccc(CCCCCC)cc3)c3cc4c(cc3-c3sc5cc(/C=C6/C(=O)c7cc(F)c(F)cc7C6=C(C#N)C#N)sc5c32)C(c2ccc(CCCCCC)cc2)(c2ccc(CCCCCC)cc2)c2c-4sc3cc(/C=C4/C(=O)c5cc(F)c(F)cc5C4=C(C#N)C#N)sc23)cc1,0.87,20.01,59.55,10.86,10.36688085,4.540691988950277,10.4,10.86,1:1,tetralin,tetralin,,inverted,inverted,ZnO,ZnO,MoO3,MoO3,100.0,o-xylene,o-xylene:tetralin (96.5:3.5),70.0,-5.56,-3.65,,-5.82,-4.24,
46181,10.1002/aesr.202000086,10.1002/aesr.202000086,PM6,ITIC-4F,PM6,ITIC-4F,COC(=O)C(C)(C)c1cc(C)cc(-c2sc3c4sc5cc(/C=C6/C(=O)c7cc(F)cc(c7)C(=O)/C6=C\c6cc(C(C)(C)C(=O)OC)c(-c7cc(C)cc(C(C)(C)C(=O)OC)c7)s6)sc5c4c(C(C)(C)C(=O)OC)ccc2-3)c1,CCCCCCc1ccc(C2(c3ccc(CCCCCC)cc3)c3cc4c(cc3-c3sc5cc(/C=C6/C(=O)c7cc(F)c(F)cc7C6=C(C#N)C#N)sc5c32)C(c2ccc(CCCCCC)cc2)(c2ccc(CCCCCC)cc2)c2c-4sc3cc(/C=C4/C(=O)c5cc(F)c(F)cc5C4=C(C#N)C#N)sc23)cc1,0.84,18.56,44.93,7.06,7.004766719999999,0.7823410764872576,6.96,7.06,1:1,tetralin,tetralin,,inverted,inverted,ZnO,ZnO,MoO3,MoO3,200.0,o-xylene,o-xylene:tetralin (96.5:3.5),70.0,-5.56,-3.65,,-5.82,-4.24,
46182,10.1002/aesr.202000086,10.1002/aesr.202000086,PM6,ITIC-4F,PM6,ITIC-4F,COC(=O)C(C)(C)c1cc(C)cc(-c2sc3c4sc5cc(/C=C6/C(=O)c7cc(F)cc(c7)C(=O)/C6=C\c6cc(C(C)(C)C(=O)OC)c(-c7cc(C)cc(C(C)(C)C(=O)OC)c7)s6)sc5c4c(C(C)(C)C(=O)OC)ccc2-3)c1,CCCCCCc1ccc(C2(c3ccc(CCCCCC)cc3)c3cc4c(cc3-c3sc5cc(/C=C6/C(=O)c7cc(F)c(F)cc7C6=C(C#N)C#N)sc5c32)C(c2ccc(CCCCCC)cc2)(c2ccc(CCCCCC)cc2)c2c-4sc3cc(/C=C4/C(=O)c5cc(F)c(F)cc5C4=C(C#N)C#N)sc23)cc1,0.88,19.94,61.66,11.27,10.81960352,3.996419520851805,10.76,11.27,1:1,tetralin,tetralin,3.5 vol%,inverted,inverted,ZnO,ZnO,MoO3,MoO3,100.0,o-xylene:tetralin (96.5:3.5),o-xylene:tetralin (96.5:3.5),70.0,-5.56,-3.65,,-5.82,-4.24,
46183,10.1002/aesr.202000086,10.1002/aesr.202000086,PM6,ITIC-4F,PM6,ITIC-4F,COC(=O)C(C)(C)c1cc(C)cc(-c2sc3c4sc5cc(/C=C6/C(=O)c7cc(F)cc(c7)C(=O)/C6=C\c6cc(C(C)(C)C(=O)OC)c(-c7cc(C)cc(C(C)(C)C(=O)OC)c7)s6)sc5c4c(C(C)(C)C(=O)OC)ccc2-3)c1,CCCCCCc1ccc(C2(c3ccc(CCCCCC)cc3)c3cc4c(cc3-c3sc5cc(/C=C6/C(=O)c7cc(F)c(F)cc7C6=C(C#N)C#N)sc5c32)C(c2ccc(CCCCCC)cc2)(c2ccc(CCCCCC)cc2)c2c-4sc3cc(/C=C4/C(=O)c5cc(F)c(F)cc5C4=C(C#N)C#N)sc23)cc1,0.85,19.09,48.65,9.19,7.894192249999999,14.100193144722532,7.93,9.19,1:1,tetralin,tetralin,3.5%,inverted,inverted,ZnO,ZnO,MoO3,MoO3,200.0,o-xylene:tetralin (96.5:3.5),o-xylene:tetralin (96.5:3.5),70.0,-5.56,-3.65,,-5.82,-4.24,
46184,10.1002/aesr.202000086,10.1002/aesr.202000086,PM-6,ITIC-4F,PM6,ITIC-4F,COC(=O)C(C)(C)c1cc(C)cc(-c2sc3c4sc5cc(/C=C6/C(=O)c7cc(F)cc(c7)C(=O)/C6=C\c6cc(C(C)(C)C(=O)OC)c(-c7cc(C)cc(C(C)(C)C(=O)OC)c7)s6)sc5c4c(C(C)(C)C(=O)OC)ccc2-3)c1,CCCCCCc1ccc(C2(c3ccc(CCCCCC)cc3)c3cc4c(cc3-c3sc5cc(/C=C6/C(=O)c7cc(F)c(F)cc7C6=C(C#N)C#N)sc5c32)C(c2ccc(CCCCCC)cc2)(c2ccc(CCCCCC)cc2)c2c-4sc3cc(/C=C4/C(=O)c5cc(F)c(F)cc5C4=C(C#N)C#N)sc23)cc1,0.81,10.35,47.15,4.34,3.95282025,8.921192396313366,3.94,4.34,1:1,tetralin,tetralin,,inverted,inverted,ZnO,ZnO,MoO3,MoO3,200.0,o-xylene,o-xylene:tetralin (96.5:3.5),70.0,-5.56,-3.65,,-5.82,-4.24,
46185,10.1002/aesr.202000086,10.1002/aesr.202000086,PM-6,ITIC-4F,PM6,ITIC-4F,COC(=O)C(C)(C)c1cc(C)cc(-c2sc3c4sc5cc(/C=C6/C(=O)c7cc(F)cc(c7)C(=O)/C6=C\c6cc(C(C)(C)C(=O)OC)c(-c7cc(C)cc(C(C)(C)C(=O)OC)c7)s6)sc5c4c(C(C)(C)C(=O)OC)ccc2-3)c1,CCCCCCc1ccc(C2(c3ccc(CCCCCC)cc3)c3cc4c(cc3-c3sc5cc(/C=C6/C(=O)c7cc(F)c(F)cc7C6=C(C#N)C#N)sc5c32)C(c2ccc(CCCCCC)cc2)(c2ccc(CCCCCC)cc2)c2c-4sc3cc(/C=C4/C(=O)c5cc(F)c(F)cc5C4=C(C#N)C#N)sc23)cc1,0.84,19.22,49.54,8.35,7.99813392,4.213965029940117,8.0,8.35,1:1,tetralin,tetralin,3.5%,inverted,inverted,ZnO,ZnO,MoO3,MoO3,200.0,o-xylene:tetralin (96.5:3.5),o-xylene:tetralin (96.5:3.5),70.0,-5.56,-3.65,,-5.82,-4.24,
46186,10.1002/aesr.202000086,10.1002/aesr.202000086,PM-6,ITIC-4F,PM6,ITIC-4F,COC(=O)C(C)(C)c1cc(C)cc(-c2sc3c4sc5cc(/C=C6/C(=O)c7cc(F)cc(c7)C(=O)/C6=C\c6cc(C(C)(C)C(=O)OC)c(-c7cc(C)cc(C(C)(C)C(=O)OC)c7)s6)sc5c4c(C(C)(C)C(=O)OC)ccc2-3)c1,CCCCCCc1ccc(C2(c3ccc(CCCCCC)cc3)c3cc4c(cc3-c3sc5cc(/C=C6/C(=O)c7cc(F)c(F)cc7C6=C(C#N)C#N)sc5c32)C(c2ccc(CCCCCC)cc2)(c2ccc(CCCCCC)cc2)c2c-4sc3cc(/C=C4/C(=O)c5cc(F)c(F)cc5C4=C(C#N)C#N)sc23)cc1,0.85,18.95,57.13,9.93,9.20221475,7.329156596173214,9.1,9.93,1:1,tetralin,tetralin,3.5%,inverted,inverted,ZnO,ZnO,MoO3,MoO3,120.0,o-xylene:tetralin (96.5:3.5),o-xylene:tetralin (96.5:3.5),70.0,-5.56,-3.65,,-5.82,-4.24,
46187,10.1002/aesr.202000086,10.1002/aesr.202000086,PM-6,ITIC-4F,PM6,ITIC-4F,COC(=O)C(C)(C)c1cc(C)cc(-c2sc3c4sc5cc(/C=C6/C(=O)c7cc(F)cc(c7)C(=O)/C6=C\c6cc(C(C)(C)C(=O)OC)c(-c7cc(C)cc(C(C)(C)C(=O)OC)c7)s6)sc5c4c(C(C)(C)C(=O)OC)ccc2-3)c1,CCCCCCc1ccc(C2(c3ccc(CCCCCC)cc3)c3cc4c(cc3-c3sc5cc(/C=C6/C(=O)c7cc(F)c(F)cc7C6=C(C#N)C#N)sc5c32)C(c2ccc(CCCCCC)cc2)(c2ccc(CCCCCC)cc2)c2c-4sc3cc(/C=C4/C(=O)c5cc(F)c(F)cc5C4=C(C#N)C#N)sc23)cc1,0.85,19.52,52.31,9.26,8.6792752,6.271326133909293,8.72,9.26,1:1,tetralin,tetralin,3.5%,inverted,inverted,ZnO,ZnO,MoO3,MoO3,150.0,o-xylene:tetralin (96.5:3.5),o-xylene:tetralin (96.5:3.5),70.0,-5.56,-3.65,,-5.82,-4.24,
46188,10.1002/aesr.202000086,10.1002/aesr.202000086,PM-6,ITIC-4F,PM6,ITIC-4F,COC(=O)C(C)(C)c1cc(C)cc(-c2sc3c4sc5cc(/C=C6/C(=O)c7cc(F)cc(c7)C(=O)/C6=C\c6cc(C(C)(C)C(=O)OC)c(-c7cc(C)cc(C(C)(C)C(=O)OC)c7)s6)sc5c4c(C(C)(C)C(=O)OC)ccc2-3)c1,CCCCCCc1ccc(C2(c3ccc(CCCCCC)cc3)c3cc4c(cc3-c3sc5cc(/C=C6/C(=O)c7cc(F)c(F)cc7C6=C(C#N)C#N)sc5c32)C(c2ccc(CCCCCC)cc2)(c2ccc(CCCCCC)cc2)c2c-4sc3cc(/C=C4/C(=O)c5cc(F)c(F)cc5C4=C(C#N)C#N)sc23)cc1,0.85,20.52,45.52,8.58,7.939598400000001,7.463888111888098,7.91,8.58,1:1,tetralin,tetralin,3.5%,inverted,inverted,ZnO,ZnO,MoO3,MoO3,400.0,o-xylene:tetralin (96.5:3.5),o-xylene:tetralin (96.5:3.5),70.0,-5.56,-3.65,,-5.82,-4.24,
46189,10.1002/aesr.202100041,10.1002/aesr.202100041,PBDB-T,PC70BM,PBDB-T,PC70BM,CCCCC(CC)Cc1ccc(-c2c3cc(-c4ccc(-c5sc(-c6cccs6)c6c5C(=O)c5c(CC(CC)CCCC)sc(CC(CC)CCCC)c5C6=O)s4)sc3c(-c3ccc(CC(CC)CCCC)s3)c3ccsc23)s1,CCCCC(=O)OCC1(C2=CC=CC=C2)C3=CC=CC4=CC=CC5=CC=CC6=CC=C7C=CC=CC8=CC=CC1=C8C7=C6C5=C4C3,0.82,14.43,62.69,7.42,7.417856939999999,0.0288822102425977,,,,,,,,OPV,,,,,,,,,-5.33,-3.48,,-6.1,-3.9,
46192,10.1002/aesr.202100041,10.1002/aesr.202100041,PBDB-T,ITIC-Th,PBDB-T,ITIC-Th,CCCCC(CC)Cc1ccc(-c2c3cc(-c4ccc(-c5sc(-c6cccs6)c6c5C(=O)c5c(CC(CC)CCCC)sc(CC(CC)CCCC)c5C6=O)s4)sc3c(-c3ccc(CC(CC)CCCC)s3)c3ccsc23)s1,CCCCCCc1ccc(C2(c3ccc(CCCCCC)s3)c3cc4c(cc3-c3sc5cc(/C=C6\C(=O)c7ccccc7C6=C(C#N)C#N)sc5c32)C(c2ccc(CCCCCC)s2)(c2ccc(CCCCCC)s2)c2c-4sc3cc(/C=C4\C(=O)c5ccccc5C4=C(C#N)C#N)sc23)s1,0.86,16.26,66.41,9.31,9.28650876,0.2523226638023657,,,,,,,,OPV,,,,,,,,,-5.33,-3.48,,-5.673,-3.909,
46195,10.1002/aesr.202100041,10.1002/aesr.202100041,PBDB-TF,PC70BM,PM6,PC70BM,COC(=O)C(C)(C)c1cc(C)cc(-c2sc3c4sc5cc(/C=C6/C(=O)c7cc(F)cc(c7)C(=O)/C6=C\c6cc(C(C)(C)C(=O)OC)c(-c7cc(C)cc(C(C)(C)C(=O)OC)c7)s6)sc5c4c(C(C)(C)C(=O)OC)ccc2-3)c1,CCCCC(=O)OCC1(C2=CC=CC=C2)C3=CC=CC4=CC=CC5=CC=CC6=CC=C7C=CC=CC8=CC=CC1=C8C7=C6C5=C4C3,0.91,15.96,63.79,9.26,9.26460444,0.0497239740820882,,,,,,,,OPV,,,,,,,,,-5.49,-3.64,,-6.1,-3.9,
46198,10.1002/aesr.202100041,10.1002/aesr.202100041,PBDB-TF,IT-4F,PM6,IT-4F,COC(=O)C(C)(C)c1cc(C)cc(-c2sc3c4sc5cc(/C=C6/C(=O)c7cc(F)cc(c7)C(=O)/C6=C\c6cc(C(C)(C)C(=O)OC)c(-c7cc(C)cc(C(C)(C)C(=O)OC)c7)s6)sc5c4c(C(C)(C)C(=O)OC)ccc2-3)c1,CCCCCCc1ccc(C2(c3ccc(CCCCCC)cc3)c3cc4c(cc3-c3sc5cc(/C=C6\C(=O)c7cc(F)c(F)cc7C6=C(C#N)C#N)sc5c32)C(c2ccc(CCCCCC)cc2)(c2ccc(CCCCCC)cc2)c2c-4sc3cc(/C=C4\C(=O)c5cc(F)c(F)cc5C4=C(C#N)C#N)sc23)cc1,0.83,19.67,67.33,10.89,10.99236313,0.9399736455463612,,,,,,,,OPV,,,,,,,,,-5.49,-3.64,,-5.66,-4.14,
46200,10.1002/aesr.202100041,10.1002/aesr.202100041,PBDB-TF,Y6,PM6,Y6,COC(=O)C(C)(C)c1cc(C)cc(-c2sc3c4sc5cc(/C=C6/C(=O)c7cc(F)cc(c7)C(=O)/C6=C\c6cc(C(C)(C)C(=O)OC)c(-c7cc(C)cc(C(C)(C)C(=O)OC)c7)s6)sc5c4c(C(C)(C)C(=O)OC)ccc2-3)c1,CCCCCCCCCCCc1c(/C=C2\C(=O)c3cc(F)c(F)cc3C2=C(C#N)C#N)sc2c1sc1c3c4nsnc4c4c5sc6c(CCCCCCCCCCC)c(/C=C7\C(=O)c8cc(F)c(F)cc8C7=C(C#N)C#N)sc6c5n(CC(CC)CCCC)c4c3n(CC(CC)CCCC)c21,0.81,25.06,68.89,13.9,13.98370554,0.6021981294964058,,,,,,,,,,,,,,,,,-5.49,-3.64,,-5.65,-4.09,
46202,10.1002/aesr.202100069,10.1002/aesr.202100069,PBDT3T,PC71BM,PBDT-3T,PC71BM,CCCCC(CC)Cc1ccsc1-c1ccc(-c2sc(-c3cc4c(-c5cc(F)c(CC(CC)CCCC)s5)c5sccc5c(-c5cc(F)c(CC(CC)CCCC)s5)c4s3)cc2CC(CC)CCCC)s1,COC(=O)CCCC1(c2ccccc2)C23c4c5ccc6c7cc8c9c%10c(cc%11cc%12c%13c%14c(cc%15c%16ccc-5c2c%16c2c5c%16c%17c(c(c46)c7c9c%17c4c%10c%11c%13c4c%16c%14c%152)C513)C%12)C8,0.96,8.44,68.2,5.52,5.5258368,0.1057391304347821,5.16,5.52,,,,,ITO/PEDOT:PSS/active layer/Al,conventional,,,PEDOT:PSS,PEDOT:PSS,,oDCB,o-DCB,,-5.48,-3.21,,-5.9,-3.9,
46203,10.1002/aesr.202100069,10.1002/aesr.202100069,PBDT3T,PC71BM,PBDT-3T,PC71BM,CCCCC(CC)Cc1ccsc1-c1ccc(-c2sc(-c3cc4c(-c5cc(F)c(CC(CC)CCCC)s5)c5sccc5c(-c5cc(F)c(CC(CC)CCCC)s5)c4s3)cc2CC(CC)CCCC)s1,COC(=O)CCCC1(c2ccccc2)C23c4c5ccc6c7cc8c9c%10c(cc%11cc%12c%13c%14c(cc%15c%16ccc-5c2c%16c2c5c%16c%17c(c(c46)c7c9c%17c4c%10c%11c%13c4c%16c%14c%152)C513)C%12)C8,0.98,7.7,69.9,5.28,5.274654000000001,0.1012499999999887,4.93,5.28,,,,,ITO/PEDOT:PSS/active layer/Al,conventional,,,PEDOT:PSS,PEDOT:PSS,,oDCB,o-DCB,130.0,-5.48,-3.21,,-5.9,-3.9,
46204,10.1002/aesr.202100069,10.1002/aesr.202100069,PBDT3T,PC71BM,PBDT-3T,PC71BM,CCCCC(CC)Cc1ccsc1-c1ccc(-c2sc(-c3cc4c(-c5cc(F)c(CC(CC)CCCC)s5)c5sccc5c(-c5cc(F)c(CC(CC)CCCC)s5)c4s3)cc2CC(CC)CCCC)s1,COC(=O)CCCC1(c2ccccc2)C23c4c5ccc6c7cc8c9c%10c(cc%11cc%12c%13c%14c(cc%15c%16ccc-5c2c%16c2c5c%16c%17c(c(c46)c7c9c%17c4c%10c%11c%13c4c%16c%14c%152)C513)C%12)C8,0.98,9.29,71.5,6.51,6.509502999999999,0.0076344086021671,6.27,6.51,,3% BT,BT,3%,ITO/PEDOT:PSS/active layer/Al,conventional,,,PEDOT:PSS,PEDOT:PSS,,oDCB,o-DCB,,-5.48,-3.21,,-5.9,-3.9,
46205,10.1002/aesr.202100069,10.1002/aesr.202100069,PBDT3T,ITIC,PBDT-3T,ITIC,CCCCC(CC)Cc1ccsc1-c1ccc(-c2sc(-c3cc4c(-c5cc(F)c(CC(CC)CCCC)s5)c5sccc5c(-c5cc(F)c(CC(CC)CCCC)s5)c4s3)cc2CC(CC)CCCC)s1,CCCCCCc1ccc(C2(c3ccc(CCCCCC)cc3)c3cc4c(cc3-c3sc5cc(C=C6C(=O)c7ccccc7C6=C(C#N)C#N)sc5c32)C(c2ccc(CCCCCC)cc2)(c2ccc(CCCCCC)cc2)c2c-4sc3cc(C=C4C(=O)c5ccccc5C4=C(C#N)C#N)sc23)cc1,1.03,10.55,44.9,4.88,4.8790585,0.0192930327868792,4.72,4.88,,,,,ITO/PEDOT:PSS/active layer/Al,conventional,,,PEDOT:PSS,PEDOT:PSS,,oDCB,o-DCB,,-5.48,-3.21,,-5.576,-3.916,
46206,10.1002/aesr.202100069,10.1002/aesr.202100069,PBDT3T,ITIC,PBDT-3T,ITIC,CCCCC(CC)Cc1ccsc1-c1ccc(-c2sc(-c3cc4c(-c5cc(F)c(CC(CC)CCCC)s5)c5sccc5c(-c5cc(F)c(CC(CC)CCCC)s5)c4s3)cc2CC(CC)CCCC)s1,CCCCCCc1ccc(C2(c3ccc(CCCCCC)cc3)c3cc4c(cc3-c3sc5cc(C=C6C(=O)c7ccccc7C6=C(C#N)C#N)sc5c32)C(c2ccc(CCCCCC)cc2)(c2ccc(CCCCCC)cc2)c2c-4sc3cc(C=C4C(=O)c5ccccc5C4=C(C#N)C#N)sc23)cc1,1.02,11.82,49.5,5.96,5.967918,0.1328523489932901,5.69,5.96,,,,,ITO/PEDOT:PSS/active layer/Al,conventional,,,PEDOT:PSS,PEDOT:PSS,,oDCB,o-DCB,130.0,-5.48,-3.21,,-5.576,-3.916,
46208,10.1002/aesr.202100099,10.1002/aesr.202100099,ZR-Si3,Y6,ZR-Si3,Y6,,CCCCCCCCCCCc1c(/C=C2\C(=O)c3cc(F)c(F)cc3C2=C(C#N)C#N)sc2c1sc1c3c4nsnc4c4c5sc6c(CCCCCCCCCCC)c(/C=C7\C(=O)c8cc(F)c(F)cc8C7=C(C#N)C#N)sc6c5n(CC(CC)CCCC)c4c3n(CC(CC)CCCC)c21,0.91,14.27,53.19,6.96,6.90709383,0.7601461206896548,,,1:0.5,,,,ITO/PEDOT:PSS/active layer/PDINO/Al,conventional,PDINO,PDINO,PEDOT:PSS,PEDOT:PSS,,chloroform,chloroform,120.0,,,,-5.65,-4.09,
46209,10.1002/aesr.202100099,10.1002/aesr.202100099,ZR-Si4,Y6,ZR-Si4,Y6,,CCCCCCCCCCCc1c(/C=C2\C(=O)c3cc(F)c(F)cc3C2=C(C#N)C#N)sc2c1sc1c3c4nsnc4c4c5sc6c(CCCCCCCCCCC)c(/C=C7\C(=O)c8cc(F)c(F)cc8C7=C(C#N)C#N)sc6c5n(CC(CC)CCCC)c4c3n(CC(CC)CCCC)c21,0.91,12.08,51.99,5.74,5.715156720000001,0.432809756097542,,,1:0.5,,,,ITO/PEDOT:PSS/active layer/PDINO/Al,conventional,PDINO,PDINO,PEDOT:PSS,PEDOT:PSS,,chloroform,chloroform,120.0,,,,-5.65,-4.09,
46210,10.1002/aesr.202100099,10.1002/aesr.202100099,ZR-Si3,IDIC-4Cl,ZR-Si3,IDIC-4Cl,,CCCCCCCCC1(CCCCCCCC)c2cc3c(cc2-c2sc(/C=C4\C(=O)c5cc(Cl)c(Cl)cc5C4=C(C#N)C#N)cc21)C(CCCCCCCC)(CCCCCCCC)c1cc(/C=C2\C(=O)c4cc(Cl)c(Cl)cc4C2=C(C#N)C#N)sc1-3,0.82,16.01,61.66,8.12,8.09484812,0.3097522167487591,,,1:0.7,,,,ITO/PEDOT:PSS/active layer/PDINO/Al,conventional,PDINO,PDINO,PEDOT:PSS,PEDOT:PSS,,chloroform,chloroform,120.0,,,,-5.9,-4.04,
46211,10.1002/aesr.202100099,10.1002/aesr.202100099,ZR-Si4,IDIC-4Cl,ZR-Si4,IDIC-4Cl,,CCCCCCCCC1(CCCCCCCC)c2cc3c(cc2-c2sc(/C=C4\C(=O)c5cc(Cl)c(Cl)cc5C4=C(C#N)C#N)cc21)C(CCCCCCCC)(CCCCCCCC)c1cc(/C=C2\C(=O)c4cc(Cl)c(Cl)cc4C2=C(C#N)C#N)sc1-3,0.89,16.4,68.93,10.1,10.0610228,0.3859128712871258,,,1:0.7,,,,ITO/PEDOT:PSS/active layer/PDINO/Al,conventional,PDINO,PDINO,PEDOT:PSS,PEDOT:PSS,,chloroform,chloroform,120.0,,,,-5.9,-4.04,
46212,10.1002/aesr.202100112,10.1002/aesr.202100112,PTB7-Th,PC71BM,PTB7-Th,PC71BM,CCCCC(CC)COC(=O)c1sc2csc(-c3cc4c(-c5ccc(CC(CC)CCCC)s5)c5sccc5c(-c5ccc(CC(CC)CCCC)s5)c4s3)c2c1F,COC(=O)CCCC1(c2ccccc2)C23c4c5ccc6c7cc8c9c%10c(cc%11cc%12c%13c%14c(cc%15c%16ccc-5c2c%16c2c5c%16c%17c(c(c46)c7c9c%17c4c%10c%11c%13c4c%16c%14c%152)C513)C%12)C8,,,,8.38,,,,8.38,1:1.5,DIO,DIO,,inverted,inverted,ZnO,ZnO,MoO3,MoO3,,chlorobenzene,chlorobenzene,,-5.21,-3.6,,-5.9,-3.9,
46213,10.1002/aesr.202100112,10.1002/aesr.202100112,PTB7-Th,PC71BM,PTB7-Th,PC71BM,CCCCC(CC)COC(=O)c1sc2csc(-c3cc4c(-c5ccc(CC(CC)CCCC)s5)c5sccc5c(-c5ccc(CC(CC)CCCC)s5)c4s3)c2c1F,COC(=O)CCCC1(c2ccccc2)C23c4c5ccc6c7cc8c9c%10c(cc%11cc%12c%13c%14c(cc%15c%16ccc-5c2c%16c2c5c%16c%17c(c(c46)c7c9c%17c4c%10c%11c%13c4c%16c%14c%152)C513)C%12)C8,,,,6.58,,,,6.58,1:1.5,DIO,DIO,,inverted,inverted,ZnO,ZnO,MoO3,MoO3,,chlorobenzene,chlorobenzene,,-5.21,-3.6,,-5.9,-3.9,
46214,10.1002/aesr.202100112,10.1002/aesr.202100112,PTB7,PC71BM,PTB7,PC71BM,CCCCC(CC)COC(=O)c1sc2c(-c3cc4c(OCC(CC)CCCC)c5sccc5c(OCC(CC)CCCC)c4s3)scc2c1F,COC(=O)CCCC1(c2ccccc2)C23c4c5ccc6c7cc8c9c%10c(cc%11cc%12c%13c%14c(cc%15c%16ccc-5c2c%16c2c5c%16c%17c(c(c46)c7c9c%17c4c%10c%11c%13c4c%16c%14c%152)C513)C%12)C8,,,,6.54,,,6.54,6.54,1:1.5,DIO,DIO,,inverted,inverted,ZnO,ZnO,MoO3,MoO3,,chlorobenzene,chlorobenzene,,-5.19,-3.43,,-5.9,-3.9,
46215,10.1002/aesr.202100112,10.1002/aesr.202100112,PTB7,PC71BM,PTB7,PC71BM,CCCCC(CC)COC(=O)c1sc2c(-c3cc4c(OCC(CC)CCCC)c5sccc5c(OCC(CC)CCCC)c4s3)scc2c1F,COC(=O)CCCC1(c2ccccc2)C23c4c5ccc6c7cc8c9c%10c(cc%11cc%12c%13c%14c(cc%15c%16ccc-5c2c%16c2c5c%16c%17c(c(c46)c7c9c%17c4c%10c%11c%13c4c%16c%14c%152)C513)C%12)C8,,,,7.87,,,7.72,7.87,1:1.5,DIO,DIO,,inverted,inverted,ZnO,ZnO,MoO3,MoO3,,chlorobenzene,chlorobenzene,,-5.19,-3.43,,-5.9,-3.9,
46216,10.1002/aesr.202100112,10.1002/aesr.202100112,PTB7,PC70BM,PTB7,PC70BM,CCCCC(CC)COC(=O)c1sc2c(-c3cc4c(OCC(CC)CCCC)c5sccc5c(OCC(CC)CCCC)c4s3)scc2c1F,CCCCC(=O)OCC1(C2=CC=CC=C2)C3=CC=CC4=CC=CC5=CC=CC6=CC=C7C=CC=CC8=CC=CC1=C8C7=C6C5=C4C3,0.73,15.25,68.71,7.87,7.649140749999999,2.8063437102922624,7.63,7.87,1:1.5,DIO,DIO,,inverted,inverted,ZnO,ZnO,MoO3,MoO3,,chlorobenzene,chlorobenzene,,-5.19,-3.43,,-6.1,-3.9,
46217,10.1002/aesr.202100112,10.1002/aesr.202100112,PTB7,PC70BM,PTB7,PC70BM,CCCCC(CC)COC(=O)c1sc2c(-c3cc4c(OCC(CC)CCCC)c5sccc5c(OCC(CC)CCCC)c4s3)scc2c1F,CCCCC(=O)OCC1(C2=CC=CC=C2)C3=CC=CC4=CC=CC5=CC=CC6=CC=C7C=CC=CC8=CC=CC1=C8C7=C6C5=C4C3,0.73,14.48,55.96,6.25,5.91519584,5.35686656,5.94,6.25,1:1.5,DIO,DIO,,inverted,inverted,ZnO,ZnO,MoO3,MoO3,,chlorobenzene,chlorobenzene,,-5.19,-3.43,,-6.1,-3.9,
46218,10.1002/aesr.202100112,10.1002/aesr.202100112,PTB7,PC70BM,PTB7,PC70BM,CCCCC(CC)COC(=O)c1sc2c(-c3cc4c(OCC(CC)CCCC)c5sccc5c(OCC(CC)CCCC)c4s3)scc2c1F,CCCCC(=O)OCC1(C2=CC=CC=C2)C3=CC=CC4=CC=CC5=CC=CC6=CC=C7C=CC=CC8=CC=CC1=C8C7=C6C5=C4C3,0.72,17.67,60.46,8.33,7.691963040000001,7.659507322929161,7.72,8.33,1:1.5,DIO,DIO,,inverted,inverted,ZnO,ZnO,MoO3,MoO3,,chlorobenzene,chlorobenzene,,-5.19,-3.43,,-6.1,-3.9,
46228,10.1002/aesr.202200070,10.1002/aesr.202200070,PM6,BTP-eC9,PM6,BTP-eC9,COC(=O)C(C)(C)c1cc(C)cc(-c2sc3c4sc5cc(/C=C6/C(=O)c7cc(F)cc(c7)C(=O)/C6=C\c6cc(C(C)(C)C(=O)OC)c(-c7cc(C)cc(C(C)(C)C(=O)OC)c7)s6)sc5c4c(C(C)(C)C(=O)OC)ccc2-3)c1,CCCCCCCCCc1c(C=C2C(=O)c3cc(Cl)c(Cl)cc3C2=C(C#N)C#N)sc2c1sc1c3c4nsnc4c4c5sc6c(CCCCCCCCC)c(C=C7C(=O)c8cc(Cl)c(Cl)cc8C7=C(C#N)C#N)sc6c5n(CC(CCCC)CCCCCC)c4c3n(CC(CCCC)CCCCCC)c21,0.86,24.4,71.1,15.3,14.919623999999995,2.486117647058847,14.9,15.3,,,,,ITO/PEDOT:PSS/active layer/PFN-Br/Ag,conventional,PFN-Br,PFN-Br,PEDOT:PSS,PEDOT:PSS,,o-xylene,o-xylene,80.0,-5.56,-3.65,,-5.68,-3.9,
46229,10.1002/aesr.202200070,10.1002/aesr.202200070,PM6,A1,PM6,A1,COC(=O)C(C)(C)c1cc(C)cc(-c2sc3c4sc5cc(/C=C6/C(=O)c7cc(F)cc(c7)C(=O)/C6=C\c6cc(C(C)(C)C(=O)OC)c(-c7cc(C)cc(C(C)(C)C(=O)OC)c7)s6)sc5c4c(C(C)(C)C(=O)OC)ccc2-3)c1,CCCCCCCCN1C(=O)c2c(-c3ccccc3)cc3c4c(cc(-c5ccccc5)c(c24)C1=O)C1C=C(c2ccccc2)C2=C4C1=C3C=C(c1ccccc1)C4C(=O)N(CCCCCCCC)C2=O,0.86,24.5,76.5,16.8,16.11855,4.05625000000001,16.1,16.8,,,,,ITO/PEDOT:PSS/active layer/PFN-Br/Ag,conventional,PFN-Br,PFN-Br,PEDOT:PSS,PEDOT:PSS,,o-xylene,o-xylene,60.0,-5.56,-3.65,,-5.66,-3.7,
46230,10.1002/aesr.202200070,10.1002/aesr.202200070,PM6,A2,PM6,A2,COC(=O)C(C)(C)c1cc(C)cc(-c2sc3c4sc5cc(/C=C6/C(=O)c7cc(F)cc(c7)C(=O)/C6=C\c6cc(C(C)(C)C(=O)OC)c(-c7cc(C)cc(C(C)(C)C(=O)OC)c7)s6)sc5c4c(C(C)(C)C(=O)OC)ccc2-3)c1,CCCCCC(CCCCC)N1C(=O)c2ccc3c4c2c(cc2c4c4c(c5ccc6c7cc8c(=O)n(C(CCCCC)CCCCC)c(=O)c9ccc%10c%11ccc%12c(=O)n(C(CCCCC)CCCCC)c(=O)c%13cc(c6c52)c(c%11c%12%13)c7c%10c98)=CC2C(=O)N(C(CCCCC)CCCCC)C(=O)C5=C2C=4C3C=C5)C1=O,0.8,21.5,73.5,13.9,12.642,9.05035971223021,12.7,13.9,,,,,ITO/PEDOT:PSS/active layer/PFN-Br/Ag,conventional,PFN-Br,PFN-Br,PEDOT:PSS,PEDOT:PSS,,o-xylene,o-xylene,60.0,-5.56,-3.65,,-5.7,-3.78,
46231,10.1002/aesr.202200070,10.1002/aesr.202200070,PM6,A3,PM6,A3,COC(=O)C(C)(C)c1cc(C)cc(-c2sc3c4sc5cc(/C=C6/C(=O)c7cc(F)cc(c7)C(=O)/C6=C\c6cc(C(C)(C)C(=O)OC)c(-c7cc(C)cc(C(C)(C)C(=O)OC)c7)s6)sc5c4c(C(C)(C)C(=O)OC)ccc2-3)c1,,0.87,23.2,74.5,15.7,15.03708,4.222420382165593,15.0,15.7,,,,,ITO/PEDOT:PSS/active layer/PFN-Br/Ag,conventional,PFN-Br,PFN-Br,PEDOT:PSS,PEDOT:PSS,,o-xylene,o-xylene,60.0,-5.56,-3.65,,,,
46232,10.1002/aesr.202200070,10.1002/aesr.202200070,PM6,A4,PM6,A4,COC(=O)C(C)(C)c1cc(C)cc(-c2sc3c4sc5cc(/C=C6/C(=O)c7cc(F)cc(c7)C(=O)/C6=C\c6cc(C(C)(C)C(=O)OC)c(-c7cc(C)cc(C(C)(C)C(=O)OC)c7)s6)sc5c4c(C(C)(C)C(=O)OC)ccc2-3)c1,,0.82,20.9,73.4,13.1,12.579292,3.9748702290076254,12.6,13.1,,,,,ITO/PEDOT:PSS/active layer/PFN-Br/Ag,conventional,PFN-Br,PFN-Br,PEDOT:PSS,PEDOT:PSS,,o-xylene,o-xylene,60.0,-5.56,-3.65,,,,
46233,10.1002/aesr.202200117,10.1002/aesr.202200117,PBTZT-stat-BDTT-8,PC71BM,PBTZT-stat-BDTT-8,PC71BM,Cc1ccc(-c2cc3c(C)c4sc(Cc5ccc(-c6c(C)c(C)c(C)c7nsnc67)s5)cc4c(C)c3s2)s1,COC(=O)CCCC1(c2ccccc2)C23c4c5ccc6c7cc8c9c%10c(cc%11cc%12c%13c%14c(cc%15c%16ccc-5c2c%16c2c5c%16c%17c(c(c46)c7c9c%17c4c%10c%11c%13c4c%16c%14c%152)C513)C%12)C8,0.82,15.83,70.22,9.04,9.11497732,0.8293951327433667,,,1:2,,,,Single cell,inverted,ZnO nanoparticles,,MoO3,,215.0,"chlorobenzene; 1,2-dichlorobenzene",,,,,,-5.9,-3.9,
46254,10.1002/aesr.202300006,10.1002/aesr.202300006,PV2000,PC71BM,PV2000,PC71BM,,COC(=O)CCCC1(c2ccccc2)C23c4c5ccc6c7cc8c9c%10c(cc%11cc%12c%13c%14c(cc%15c%16ccc-5c2c%16c2c5c%16c%17c(c(c46)c7c9c%17c4c%10c%11c%13c4c%16c%14c%152)C513)C%12)C8,0.764,15.5,68.3,8.05,8.088085999999999,0.4731180124223361,7.84,8.05,,,,,,inverted,,,PMA:PEDOT:PSS,PMA:PEDOT:PSS,60.0,,,,,,,-5.9,-3.9,
46255,10.1002/aesr.202300006,10.1002/aesr.202300006,PV2000,PC71BM,PV2000,PC71BM,,COC(=O)CCCC1(c2ccccc2)C23c4c5ccc6c7cc8c9c%10c(cc%11cc%12c%13c%14c(cc%15c%16ccc-5c2c%16c2c5c%16c%17c(c(c46)c7c9c%17c4c%10c%11c%13c4c%16c%14c%152)C513)C%12)C8,0.765,15.4,69.4,8.12,8.176014000000002,0.6898275862069323,7.89,8.12,,,,,,inverted,,,PMA:PEDOT:PSS,PMA:PEDOT:PSS,65.0,,,,,,,-5.9,-3.9,
46256,10.1002/aesr.202300006,10.1002/aesr.202300006,PV2000,PC71BM,PV2000,PC71BM,,COC(=O)CCCC1(c2ccccc2)C23c4c5ccc6c7cc8c9c%10c(cc%11cc%12c%13c%14c(cc%15c%16ccc-5c2c%16c2c5c%16c%17c(c(c46)c7c9c%17c4c%10c%11c%13c4c%16c%14c%152)C513)C%12)C8,0.78,15.5,70.5,8.52,8.52345,0.0404929577464887,8.22,8.52,,,,,,inverted,,,PMA:PEDOT:PSS,PMA:PEDOT:PSS,71.0,,,,,,,-5.9,-3.9,
46257,10.1002/aesr.202300006,10.1002/aesr.202300006,PV2000,PC71BM,PV2000,PC71BM,,COC(=O)CCCC1(c2ccccc2)C23c4c5ccc6c7cc8c9c%10c(cc%11cc%12c%13c%14c(cc%15c%16ccc-5c2c%16c2c5c%16c%17c(c(c46)c7c9c%17c4c%10c%11c%13c4c%16c%14c%152)C513)C%12)C8,0.805,15.5,71.9,8.92,8.971322500000001,0.575364349775799,8.79,8.92,,,,,,inverted,,,PMA:PEDOT:PSS,PMA:PEDOT:PSS,82.0,,,,,,,-5.9,-3.9,
46258,10.1002/aesr.202300006,10.1002/aesr.202300006,PV2000,PC71BM,PV2000,PC71BM,,COC(=O)CCCC1(c2ccccc2)C23c4c5ccc6c7cc8c9c%10c(cc%11cc%12c%13c%14c(cc%15c%16ccc-5c2c%16c2c5c%16c%17c(c(c46)c7c9c%17c4c%10c%11c%13c4c%16c%14c%152)C513)C%12)C8,0.804,15.6,72.2,9.01,9.0556128,0.5062463928967889,8.84,9.01,,,,,,inverted,,,PMA:PEDOT:PSS,PMA:PEDOT:PSS,87.0,,,,,,,-5.9,-3.9,
46259,10.1002/aesr.202300006,10.1002/aesr.202300006,PV2000,PC71BM,PV2000,PC71BM,,COC(=O)CCCC1(c2ccccc2)C23c4c5ccc6c7cc8c9c%10c(cc%11cc%12c%13c%14c(cc%15c%16ccc-5c2c%16c2c5c%16c%17c(c(c46)c7c9c%17c4c%10c%11c%13c4c%16c%14c%152)C513)C%12)C8,0.803,14.9,72.3,8.62,8.6504781,0.353574245939694,8.28,8.62,,,,,,inverted,,,PMA:PEDOT:PSS,PMA:PEDOT:PSS,102.0,,,,,,,-5.9,-3.9,
46260,10.1002/aesr.202300006,10.1002/aesr.202300006,PV2000,PC71BM,PV2000,PC71BM,,COC(=O)CCCC1(c2ccccc2)C23c4c5ccc6c7cc8c9c%10c(cc%11cc%12c%13c%14c(cc%15c%16ccc-5c2c%16c2c5c%16c%17c(c(c46)c7c9c%17c4c%10c%11c%13c4c%16c%14c%152)C513)C%12)C8,0.8,13.5,72.1,7.69,7.786799999999999,1.2587776332899754,7.23,7.69,,,,,,inverted,,,PMA:PEDOT:PSS,PMA:PEDOT:PSS,152.0,,,,,,,-5.9,-3.9,
46261,10.1002/aesr.202300210,10.1002/aesr.202300210,PM6,Y6-BO,PM6,Y6-BO,COC(=O)C(C)(C)c1cc(C)cc(-c2sc3c4sc5cc(/C=C6/C(=O)c7cc(F)cc(c7)C(=O)/C6=C\c6cc(C(C)(C)C(=O)OC)c(-c7cc(C)cc(C(C)(C)C(=O)OC)c7)s6)sc5c4c(C(C)(C)C(=O)OC)ccc2-3)c1,CCCCCCCCCCCc1c(/C=C2\C(=O)c3cc(F)c(F)cc3C2=C(C#N)C#N)sc2c1sc1c3c4nsnc4c4c5sc6c(CCCCCCCCCCC)c(/C=C7\C(=O)c8cc(F)c(F)cc8C7=C(C#N)C#N)sc6c5n(CC(CCCC)CCCCCC)c4c3n(CC(CCCC)CCCCCC)c21,0.8,25.2,70.0,14.2,14.112,0.6197183098591493,14.0,14.2,,,,,,inverted,ZnO,ZnO,,,,,,,-5.56,-3.65,,-5.65,-4.1,
46262,10.1002/aesr.202300210,10.1002/aesr.202300210,PM6,Y6-BO,PM6,Y6-BO,COC(=O)C(C)(C)c1cc(C)cc(-c2sc3c4sc5cc(/C=C6/C(=O)c7cc(F)cc(c7)C(=O)/C6=C\c6cc(C(C)(C)C(=O)OC)c(-c7cc(C)cc(C(C)(C)C(=O)OC)c7)s6)sc5c4c(C(C)(C)C(=O)OC)ccc2-3)c1,CCCCCCCCCCCc1c(/C=C2\C(=O)c3cc(F)c(F)cc3C2=C(C#N)C#N)sc2c1sc1c3c4nsnc4c4c5sc6c(CCCCCCCCCCC)c(/C=C7\C(=O)c8cc(F)c(F)cc8C7=C(C#N)C#N)sc6c5n(CC(CCCC)CCCCCC)c4c3n(CC(CCCC)CCCCCC)c21,0.79,25.1,69.7,14.0,13.820813,1.279907142857135,14.0,14.0,,,,,,inverted,ZnO,ZnO,,,,,,,-5.56,-3.65,,-5.65,-4.1,
46263,10.1002/aesr.202300210,10.1002/aesr.202300210,PM6,Y6-BO,PM6,Y6-BO,COC(=O)C(C)(C)c1cc(C)cc(-c2sc3c4sc5cc(/C=C6/C(=O)c7cc(F)cc(c7)C(=O)/C6=C\c6cc(C(C)(C)C(=O)OC)c(-c7cc(C)cc(C(C)(C)C(=O)OC)c7)s6)sc5c4c(C(C)(C)C(=O)OC)ccc2-3)c1,CCCCCCCCCCCc1c(/C=C2\C(=O)c3cc(F)c(F)cc3C2=C(C#N)C#N)sc2c1sc1c3c4nsnc4c4c5sc6c(CCCCCCCCCCC)c(/C=C7\C(=O)c8cc(F)c(F)cc8C7=C(C#N)C#N)sc6c5n(CC(CCCC)CCCCCC)c4c3n(CC(CCCC)CCCCCC)c21,0.83,26.0,74.5,16.1,16.077099999999998,0.142236024844742,16.0,16.1,,,,,,inverted,ZnO/SAR,ZnO,,,,,,,-5.56,-3.65,,-5.65,-4.1,
46264,10.1002/aesr.202300210,10.1002/aesr.202300210,PM6,Y6-BO,PM6,Y6-BO,COC(=O)C(C)(C)c1cc(C)cc(-c2sc3c4sc5cc(/C=C6/C(=O)c7cc(F)cc(c7)C(=O)/C6=C\c6cc(C(C)(C)C(=O)OC)c(-c7cc(C)cc(C(C)(C)C(=O)OC)c7)s6)sc5c4c(C(C)(C)C(=O)OC)ccc2-3)c1,CCCCCCCCCCCc1c(/C=C2\C(=O)c3cc(F)c(F)cc3C2=C(C#N)C#N)sc2c1sc1c3c4nsnc4c4c5sc6c(CCCCCCCCCCC)c(/C=C7\C(=O)c8cc(F)c(F)cc8C7=C(C#N)C#N)sc6c5n(CC(CCCC)CCCCCC)c4c3n(CC(CCCC)CCCCCC)c21,0.83,25.8,74.2,16.0,15.889188,0.6925750000000064,16.0,16.0,,,,,,inverted,ZnO/SAR,ZnO,,,,,,,-5.56,-3.65,,-5.65,-4.1,
46265,10.1002/aesr.202300210,10.1002/aesr.202300210,PM6,Y6-BO,PM6,Y6-BO,COC(=O)C(C)(C)c1cc(C)cc(-c2sc3c4sc5cc(/C=C6/C(=O)c7cc(F)cc(c7)C(=O)/C6=C\c6cc(C(C)(C)C(=O)OC)c(-c7cc(C)cc(C(C)(C)C(=O)OC)c7)s6)sc5c4c(C(C)(C)C(=O)OC)ccc2-3)c1,CCCCCCCCCCCc1c(/C=C2\C(=O)c3cc(F)c(F)cc3C2=C(C#N)C#N)sc2c1sc1c3c4nsnc4c4c5sc6c(CCCCCCCCCCC)c(/C=C7\C(=O)c8cc(F)c(F)cc8C7=C(C#N)C#N)sc6c5n(CC(CCCC)CCCCCC)c4c3n(CC(CCCC)CCCCCC)c21,0.83,26.0,74.2,16.1,16.012359999999997,0.544347826086981,16.0,16.1,,,,,,inverted,ZnO/OCS,ZnO/OCS,,,,,,,-5.56,-3.65,,-5.65,-4.1,
46266,10.1002/aesr.202300210,10.1002/aesr.202300210,PM6,Y6-BO,PM6,Y6-BO,COC(=O)C(C)(C)c1cc(C)cc(-c2sc3c4sc5cc(/C=C6/C(=O)c7cc(F)cc(c7)C(=O)/C6=C\c6cc(C(C)(C)C(=O)OC)c(-c7cc(C)cc(C(C)(C)C(=O)OC)c7)s6)sc5c4c(C(C)(C)C(=O)OC)ccc2-3)c1,CCCCCCCCCCCc1c(/C=C2\C(=O)c3cc(F)c(F)cc3C2=C(C#N)C#N)sc2c1sc1c3c4nsnc4c4c5sc6c(CCCCCCCCCCC)c(/C=C7\C(=O)c8cc(F)c(F)cc8C7=C(C#N)C#N)sc6c5n(CC(CCCC)CCCCCC)c4c3n(CC(CCCC)CCCCCC)c21,0.82,25.9,74.0,16.0,15.716119999999997,1.7742500000000216,16.0,16.0,,,,,,inverted,ZnO/OCS,ZnO/OCS,,,,,,,-5.56,-3.65,,-5.65,-4.1,
46267,10.1002/aesr.202400114,10.1002/aesr.202400114,P3HT,PCBM,P3HT,PCBM,CCCCCCc1ccsc1,CCCCC(=O)OCC1(C2=CC=CC=C2)C3=CC=CC4=CC=CC5=CC=CC6=CC=CC7=CC=CC1=C7C6=C5C4=C3,0.5704,8.896,54.37,3.01,2.75888516608,8.342685512292345,,,1:1,,,,ITO/PEDOT:PSS/P3HT:PCBM/LiF/Al,conventional,LiF,LiF,PEDOT:PSS,PEDOT:PSS,,chloroform,chloroform,90.0,-5.01,-3.12,,-6.1,-3.7,
46268,10.1002/aesr.202400114,10.1002/aesr.202400114,P3HT,PCBM,P3HT,PCBM,CCCCCCc1ccsc1,CCCCC(=O)OCC1(C2=CC=CC=C2)C3=CC=CC4=CC=CC5=CC=CC6=CC=CC7=CC=CC1=C7C6=C5C4=C3,0.5632,15.31,58.52,5.05,5.045940838400001,0.080379437623742,,5.05,1:1,Ni/Co,,,ITO/PEDOT:PSS(Ni/Co)/P3HT:PCBM/LiF/Al,conventional,LiF,LiF,PEDOT:PSS,PEDOT:PSS,,chloroform,chloroform,,-5.01,-3.12,,-6.1,-3.7,
46269,10.1002/aesr.202400114,10.1002/aesr.202400114,P3HT,PCBM,P3HT,PCBM,CCCCCCc1ccsc1,CCCCC(=O)OCC1(C2=CC=CC=C2)C3=CC=CC4=CC=CC5=CC=CC6=CC=CC7=CC=CC1=C7C6=C5C4=C3,0.573,11.99,58.75,4.04,4.036283624999999,0.0919894801980361,,,1:1,Ni/Co bi-metallic nanoparticle,,,ITO/PEDOT:PSS/P3HT:PCBM/LiF/Al,conventional,LiF,LiF,PEDOT:PSS,PEDOT:PSS,,chloroform,chloroform,90.0,-5.01,-3.12,,-6.1,-3.7,
46270,10.1002/aesr.202400114,10.1002/aesr.202400114,P3HT,PCBM,P3HT,PCBM,CCCCCCc1ccsc1,CCCCC(=O)OCC1(C2=CC=CC=C2)C3=CC=CC4=CC=CC5=CC=CC6=CC=CC7=CC=CC1=C7C6=C5C4=C3,0.5062,11.23,55.36,3.15,3.1470089536,0.0949538539682549,,,1:1,Ni/Co,,,ITO/PEDOT:PSS(Ni/Co)/P3HT:PCBM/LiF/Al,conventional,LiF,LiF,PEDOT:PSS,PEDOT:PSS,,chloroform,chloroform,,-5.01,-3.12,,-6.1,-3.7,
46271,10.1002/aesr.202400114,10.1002/aesr.202400114,P3HT,PCBM,P3HT,PCBM,CCCCCCc1ccsc1,CCCCC(=O)OCC1(C2=CC=CC=C2)C3=CC=CC4=CC=CC5=CC=CC6=CC=CC7=CC=CC1=C7C6=C5C4=C3,0.5668,9.244,52.68,3.07,2.76016817856,10.092241740716611,,,1:1,,,,ITO/PEDOT:PSS/P3HT:PCBM/LiF/Al,conventional,LiF,LiF,PEDOT:PSS,PEDOT:PSS,180.0,chloroform,chloroform,,-5.01,-3.12,,-6.1,-3.7,
46272,10.1002/aesr.202400114,10.1002/aesr.202400114,P3HT,PCBM,P3HT,PCBM,CCCCCCc1ccsc1,CCCCC(=O)OCC1(C2=CC=CC=C2)C3=CC=CC4=CC=CC5=CC=CC6=CC=CC7=CC=CC1=C7C6=C5C4=C3,0.5768,15.76,57.76,5.76,5.2505965568,8.84380977777778,,,1:1,,,,ITO/PEDOT:PSS/P3HT:PCBM/LiF/Al,conventional,LiF,LiF,PEDOT:PSS,PEDOT:PSS,,chloroform,chloroform,90.0,-5.01,-3.12,,-6.1,-3.7,
46273,10.1002/aesr.202400114,10.1002/aesr.202400114,P3HT,PCBM,P3HT,PCBM,CCCCCCc1ccsc1,CCCCC(=O)OCC1(C2=CC=CC=C2)C3=CC=CC4=CC=CC5=CC=CC6=CC=CC7=CC=CC1=C7C6=C5C4=C3,0.5684,13.22,58.22,4.86,4.3747951856,9.983638156378609,,,1:1,,,,ITO/PEDOT:PSS/P3HT:PCBM/LiF/Al,conventional,LiF,LiF,PEDOT:PSS,PEDOT:PSS,,chloroform,chloroform,90.0,-5.01,-3.12,,-6.1,-3.7,
46274,10.1002/aesr.202400114,10.1002/aesr.202400114,P3HT,PCBM,P3HT,PCBM,CCCCCCc1ccsc1,CCCCC(=O)OCC1(C2=CC=CC=C2)C3=CC=CC4=CC=CC5=CC=CC6=CC=CC7=CC=CC1=C7C6=C5C4=C3,0.5159,11.71,55.77,3.74,3.3691711053000004,9.915211088235289,,,1:1,,,,ITO/PEDOT:PSS/P3HT:PCBM/LiF/Al,conventional,LiF,LiF,PEDOT:PSS,PEDOT:PSS,180.0,chloroform,chloroform,,-5.01,-3.12,,-6.1,-3.7,
46275,10.1002/aesr.202400193,10.1002/aesr.202400193,P3HT,PCBM,P3HT,PCBM,CCCCCCc1ccsc1,CCCCC(=O)OCC1(C2=CC=CC=C2)C3=CC=CC4=CC=CC5=CC=CC6=CC=CC7=CC=CC1=C7C6=C5C4=C3,0.58,4.13,47.0,1.11,1.125838,1.4268468468468285,,,,,,,ITO/PEDOT:PSS/P3HT:PCBM/Al,conventional,,,PEDOT:PSS,PEDOT:PSS,,chlorobenzene,chlorobenzene,,-5.01,-3.12,,-6.1,-3.7,
46276,10.1002/aesr.202400193,10.1002/aesr.202400193,P3HT,PCBM,P3HT,PCBM,CCCCCCc1ccsc1,CCCCC(=O)OCC1(C2=CC=CC=C2)C3=CC=CC4=CC=CC5=CC=CC6=CC=CC7=CC=CC1=C7C6=C5C4=C3,0.53,4.73,51.0,1.27,1.2785190000000002,0.6707874015748161,,,,DMF,,PEDOT:PSS/DMF 1:1.0 by volume,ITO/PEDOT:PSS/P3HT:PCBM/Al,conventional,,,PEDOT:PSS,PEDOT:PSS,,chlorobenzene,chlorobenzene,,-5.01,-3.12,,-6.1,-3.7,
46277,10.1002/aesr.202400193,10.1002/aesr.202400193,P3HT,PCBM,P3HT,PCBM,CCCCCCc1ccsc1,CCCCC(=O)OCC1(C2=CC=CC=C2)C3=CC=CC4=CC=CC5=CC=CC6=CC=CC7=CC=CC1=C7C6=C5C4=C3,0.53,6.82,42.0,1.53,1.5181320000000005,0.7756862745097887,,,,DMF,,PEDOT:PSS/DMF 1:1.5 by volume,ITO/PEDOT:PSS/P3HT:PCBM/Al,conventional,,,PEDOT:PSS,PEDOT:PSS,,chlorobenzene,chlorobenzene,,-5.01,-3.12,,-6.1,-3.7,
46278,10.1002/aesr.202400193,10.1002/aesr.202400193,P3HT,PCBM,P3HT,PCBM,CCCCCCc1ccsc1,CCCCC(=O)OCC1(C2=CC=CC=C2)C3=CC=CC4=CC=CC5=CC=CC6=CC=CC7=CC=CC1=C7C6=C5C4=C3,0.52,6.43,41.0,1.36,1.370876,0.7997058823529327,,,,DMF,,PEDOT:PSS/DMF 1:2.0 by volume,ITO/PEDOT:PSS/P3HT:PCBM/Al,conventional,,,PEDOT:PSS,PEDOT:PSS,,chlorobenzene,chlorobenzene,,-5.01,-3.12,,-6.1,-3.7,
46279,10.1002/aesr.202400193,10.1002/aesr.202400193,P3HT,PCBM,P3HT,PCBM,CCCCCCc1ccsc1,CCCCC(=O)OCC1(C2=CC=CC=C2)C3=CC=CC4=CC=CC5=CC=CC6=CC=CC7=CC=CC1=C7C6=C5C4=C3,0.51,6.32,37.0,1.2,1.192584,0.617999999999989,,,P3HT:PCBM = 1:0.8 (w/w),DMF,,,ITO/PEDOT:PSS/P3HT:PCBM/Al,conventional,,,PEDOT:PSS,PEDOT:PSS,,chlorobenzene,chlorobenzene,,-5.01,-3.12,,-6.1,-3.7,
46280,10.1002/aesr.202400193,10.1002/aesr.202400193,P3HT,PCBM,P3HT,PCBM,CCCCCCc1ccsc1,CCCCC(=O)OCC1(C2=CC=CC=C2)C3=CC=CC4=CC=CC5=CC=CC6=CC=CC7=CC=CC1=C7C6=C5C4=C3,0.5,4.7,38.0,0.9,0.893,0.7777777777777785,,,P3HT:PCBM = 1:0.8 (w/w),DMF,,,ITO/PEDOT:PSS/P3HT:PCBM/Al,conventional,,,PEDOT:PSS,PEDOT:PSS,,chlorobenzene,chlorobenzene,,-5.01,-3.12,,-6.1,-3.7,
46282,10.1002/aesr.202400193,10.1002/aesr.202400193,P3HT,PCBM,P3HT,PCBM,CCCCCCc1ccsc1,CCCCC(=O)OCC1(C2=CC=CC=C2)C3=CC=CC4=CC=CC5=CC=CC6=CC=CC7=CC=CC1=C7C6=C5C4=C3,0.44,7.16,41.0,1.28,1.291664,0.911249999999992,,,1:0.8,,,,ITO/PEDOT:PSS/P3HT:PCBM/Al,conventional,,,PEDOT:PSS,PEDOT:PSS,,chlorobenzene,chlorobenzene,,-5.01,-3.12,,-6.1,-3.7,
46283,10.1002/aesr.202400193,10.1002/aesr.202400193,P3HT,PCBM,P3HT,PCBM,CCCCCCc1ccsc1,CCCCC(=O)OCC1(C2=CC=CC=C2)C3=CC=CC4=CC=CC5=CC=CC6=CC=CC7=CC=CC1=C7C6=C5C4=C3,0.46,7.77,41.0,1.48,1.4654219999999998,0.9850000000000136,,,P3HT:PCBM = 1:0.8 (w/w),,,,ITO/PEDOT:PSS/P3HT:PCBM/Al,conventional,,,PEDOT:PSS,PEDOT:PSS,,chlorobenzene,chlorobenzene,,-5.01,-3.12,,-6.1,-3.7,
