Repository: JiYiqaq/PCE-KA-GNN

# Data directory

- `raw/Active_Database.csv` is the immutable source dataset bundled under CC BY 4.0. Do not overwrite it with processed data.
- `processed/` is created and populated by the training pipeline. Generated `.pt` and `.pth` caches are intentionally ignored by Git because they can exceed GitHub's normal single-file limit.

See `../DATA_LICENSE.md` for provenance, license and checksum information.

File: data/raw/Active_Database.csv (part 88 of 471)
id,doi,doi_norm,donor,acceptor,donor_canonical,acceptor_canonical,donor_smiles,acceptor_smiles,voc,jsc,ff,pce,pce_recomputed,pce_relative_error_percent,pce_avg,pce_best,d_a_ratio,additive,additive_canonical,additive_ratio,device_structure,device_type,etl,etl_canonical,htl,htl_canonical,active_layer_thickness,solvent,solvent_canonical,annealing_temp,homo_d,lumo_d,eg_d,homo_a,lumo_a,eg_a
46284,10.1002/aesr.202400193,10.1002/aesr.202400193,P3HT,PCBM,P3HT,PCBM,CCCCCCc1ccsc1,CCCCC(=O)OCC1(C2=CC=CC=C2)C3=CC=CC4=CC=CC5=CC=CC6=CC=CC7=CC=CC1=C7C6=C5C4=C3,0.46,8.57,42.0,1.66,1.6557240000000002,0.2575903614457665,,,P3HT:PCBM = 1:0.8 (w/w),,,,ITO/PEDOT:PSS/P3HT:PCBM/Al,conventional,,,PEDOT:PSS,PEDOT:PSS,,chlorobenzene,chlorobenzene,,-5.01,-3.12,,-6.1,-3.7,
46285,10.1002/aesr.202400193,10.1002/aesr.202400193,P3HT,PCBM,P3HT,PCBM,CCCCCCc1ccsc1,CCCCC(=O)OCC1(C2=CC=CC=C2)C3=CC=CC4=CC=CC5=CC=CC6=CC=CC7=CC=CC1=C7C6=C5C4=C3,0.47,8.52,42.0,1.65,1.6818479999999996,1.930181818181797,,,P3HT:PCBM = 1:0.8 (w/w),,,,ITO/PEDOT:PSS/P3HT:PCBM/Al,conventional,,,PEDOT:PSS,PEDOT:PSS,,chlorobenzene,chlorobenzene,,-5.01,-3.12,,-6.1,-3.7,
46286,10.1002/aesr.202400193,10.1002/aesr.202400193,P3HT,PCBM,P3HT,PCBM,CCCCCCc1ccsc1,CCCCC(=O)OCC1(C2=CC=CC=C2)C3=CC=CC4=CC=CC5=CC=CC6=CC=CC7=CC=CC1=C7C6=C5C4=C3,0.46,8.38,41.0,1.56,1.5804680000000002,1.3120512820512915,,,P3HT:PCBM = 1:0.8 (w/w),,,,ITO/PEDOT:PSS/P3HT:PCBM/Al,conventional,,,PEDOT:PSS,PEDOT:PSS,,chlorobenzene,chlorobenzene,,-5.01,-3.12,,-6.1,-3.7,
46288,10.1002/aesr.202400193,10.1002/aesr.202400193,P3HT,PCBM,P3HT,PCBM,CCCCCCc1ccsc1,CCCCC(=O)OCC1(C2=CC=CC=C2)C3=CC=CC4=CC=CC5=CC=CC6=CC=CC7=CC=CC1=C7C6=C5C4=C3,0.44,7.81,36.0,1.21,1.237104,2.240000000000001,,,P3HT:PCBM = 1:0.8 (w/w),DMSO,,,ITO/PEDOT:PSS/P3HT:PCBM/Al,conventional,,,PEDOT:PSS,PEDOT:PSS,,chlorobenzene,chlorobenzene,,-5.01,-3.12,,-6.1,-3.7,
46289,10.1002/aesr.202400193,10.1002/aesr.202400193,P3HT,PCBM,P3HT,PCBM,CCCCCCc1ccsc1,CCCCC(=O)OCC1(C2=CC=CC=C2)C3=CC=CC4=CC=CC5=CC=CC6=CC=CC7=CC=CC1=C7C6=C5C4=C3,0.44,7.91,37.0,1.27,1.287748,1.39748031496062,,,P3HT:PCBM = 1:0.8 (w/w),DMSO,,,ITO/PEDOT:PSS/P3HT:PCBM/Al,conventional,,,PEDOT:PSS,PEDOT:PSS,,chlorobenzene,chlorobenzene,,-5.01,-3.12,,-6.1,-3.7,
46290,10.1002/aesr.202400193,10.1002/aesr.202400193,P3HT,PCBM,P3HT,PCBM,CCCCCCc1ccsc1,CCCCC(=O)OCC1(C2=CC=CC=C2)C3=CC=CC4=CC=CC5=CC=CC6=CC=CC7=CC=CC1=C7C6=C5C4=C3,0.42,7.07,36.0,1.07,1.068984,0.0949532710280493,,,1:0.8,DMSO,,,ITO/PEDOT:PSS/P3HT:PCBM/Al,conventional,,,PEDOT:PSS,PEDOT:PSS,,chlorobenzene,chlorobenzene,,-5.01,-3.12,,-6.1,-3.7,
46291,10.1002/aesr.202400193,10.1002/aesr.202400193,P3HT,PCBM,P3HT,PCBM,CCCCCCc1ccsc1,CCCCC(=O)OCC1(C2=CC=CC=C2)C3=CC=CC4=CC=CC5=CC=CC6=CC=CC7=CC=CC1=C7C6=C5C4=C3,0.43,6.63,35.0,1.01,0.997815,1.2064356435643675,,,1:0.8,DMSO,,,ITO/PEDOT:PSS/P3HT:PCBM/Al,conventional,,,PEDOT:PSS,PEDOT:PSS,,chlorobenzene,chlorobenzene,,-5.01,-3.12,,-6.1,-3.7,
46292,10.1002/aesr.202400193,10.1002/aesr.202400193,P3HT,PCBM,P3HT,PCBM,CCCCCCc1ccsc1,CCCCC(=O)OCC1(C2=CC=CC=C2)C3=CC=CC4=CC=CC5=CC=CC6=CC=CC7=CC=CC1=C7C6=C5C4=C3,0.44,6.2,37.0,0.99,1.00936,1.95555555555556,,,1:0.8,DMSO,,,ITO/PEDOT:PSS/P3HT:PCBM/Al,conventional,,,PEDOT:PSS,PEDOT:PSS,,chlorobenzene,chlorobenzene,,-5.01,-3.12,,-6.1,-3.7,
46293,10.1002/aesr.202400268,10.1002/aesr.202400268,PTQ10,BTP-eC9,PTQ10,BTP-eC9,CCCCCCCCC(CCCCCC)COc1cnc2c(C)c(F)c(F)c(-c3ccc(C)s3)c2n1,CCCCCCCCCc1c(C=C2C(=O)c3cc(Cl)c(Cl)cc3C2=C(C#N)C#N)sc2c1sc1c3c4nsnc4c4c5sc6c(CCCCCCCCC)c(C=C7C(=O)c8cc(Cl)c(Cl)cc8C7=C(C#N)C#N)sc6c5n(CC(CCCC)CCCCCC)c4c3n(CC(CCCC)CCCCCC)c21,0.85,26.1,73.9,16.39,16.394715000000005,0.0287675411836758,15.8,16.39,1:1.2,,,,ITO/PEDOT:PSS/Active layer/PFN-Br/Al,conventional,PFN-Br,PFN-Br,PEDOT:PSS,PEDOT:PSS,100.0,CF,chloroform,,-5.54,-2.92,,-5.68,-3.9,
46294,10.1002/aesr.202400268,10.1002/aesr.202400268,PTQ10,BTP-eC9,PTQ10,BTP-eC9,CCCCCCCCC(CCCCCC)COc1cnc2c(C)c(F)c(F)c(-c3ccc(C)s3)c2n1,CCCCCCCCCc1c(C=C2C(=O)c3cc(Cl)c(Cl)cc3C2=C(C#N)C#N)sc2c1sc1c3c4nsnc4c4c5sc6c(CCCCCCCCC)c(C=C7C(=O)c8cc(Cl)c(Cl)cc8C7=C(C#N)C#N)sc6c5n(CC(CCCC)CCCCCC)c4c3n(CC(CCCC)CCCCCC)c21,0.85,26.1,74.5,16.53,16.527825000000004,0.0131578947368275,16.24,16.53,1:1.2,,,,ITO/PEDOT:PSS/Active layer/PFN-Br/Al,conventional,PFN-Br,PFN-Br,PEDOT:PSS,PEDOT:PSS,100.0,XY,o-xylene,,-5.54,-2.92,,-5.68,-3.9,
46295,10.1002/aesr.202400268,10.1002/aesr.202400268,PTQ10,Y6,PTQ10,Y6,CCCCCCCCC(CCCCCC)COc1cnc2c(C)c(F)c(F)c(-c3ccc(C)s3)c2n1,CCCCCCCCCCCc1c(/C=C2\C(=O)c3cc(F)c(F)cc3C2=C(C#N)C#N)sc2c1sc1c3c4nsnc4c4c5sc6c(CCCCCCCCCCC)c(/C=C7\C(=O)c8cc(F)c(F)cc8C7=C(C#N)C#N)sc6c5n(CC(CC)CCCC)c4c3n(CC(CC)CCCC)c21,0.83,25.8,73.1,15.65,15.653633999999997,0.0232204472843218,14.96,15.65,1:1.2,,,,ITO/PEDOT:PSS/Active layer/PFN-Br/Al,conventional,PFN-Br,PFN-Br,PEDOT:PSS,PEDOT:PSS,100.0,CF,chloroform,,-5.54,-2.92,,-5.65,-4.09,
46296,10.1002/aesr.202400268,10.1002/aesr.202400268,PTQ10,Y6,PTQ10,Y6,CCCCCCCCC(CCCCCC)COc1cnc2c(C)c(F)c(F)c(-c3ccc(C)s3)c2n1,CCCCCCCCCCCc1c(/C=C2\C(=O)c3cc(F)c(F)cc3C2=C(C#N)C#N)sc2c1sc1c3c4nsnc4c4c5sc6c(CCCCCCCCCCC)c(/C=C7\C(=O)c8cc(F)c(F)cc8C7=C(C#N)C#N)sc6c5n(CC(CC)CCCC)c4c3n(CC(CC)CCCC)c21,0.82,25.3,72.9,15.16,15.123834,0.2385620052770546,15.0,15.16,1:1.2,,,,ITO/PEDOT:PSS/Active layer/PFN-Br/Al,conventional,PFN-Br,PFN-Br,PEDOT:PSS,PEDOT:PSS,100.0,XY,o-xylene,,-5.54,-2.92,,-5.65,-4.09,
46297,10.1002/aesr.202400268,10.1002/aesr.202400268,PTQ10,BTP-eC9,PTQ10,BTP-eC9,CCCCCCCCC(CCCCCC)COc1cnc2c(C)c(F)c(F)c(-c3ccc(C)s3)c2n1,CCCCCCCCCc1c(C=C2C(=O)c3cc(Cl)c(Cl)cc3C2=C(C#N)C#N)sc2c1sc1c3c4nsnc4c4c5sc6c(CCCCCCCCC)c(C=C7C(=O)c8cc(Cl)c(Cl)cc8C7=C(C#N)C#N)sc6c5n(CC(CCCC)CCCCCC)c4c3n(CC(CCCC)CCCCCC)c21,0.85,23.95,73.8,15.02,15.023834999999998,0.0255326231690992,14.2,15.02,1:1.2,,,,ITO/PEDOT:PSS/Active layer/PFN-Br/Al,conventional,PFN-Br,PFN-Br,PEDOT:PSS,PEDOT:PSS,100.0,CF,chloroform,,-5.54,-2.92,,-5.68,-3.9,
46298,10.1002/aesr.202400268,10.1002/aesr.202400268,PTQ10,BTP-eC9,PTQ10,BTP-eC9,CCCCCCCCC(CCCCCC)COc1cnc2c(C)c(F)c(F)c(-c3ccc(C)s3)c2n1,CCCCCCCCCc1c(C=C2C(=O)c3cc(Cl)c(Cl)cc3C2=C(C#N)C#N)sc2c1sc1c3c4nsnc4c4c5sc6c(CCCCCCCCC)c(C=C7C(=O)c8cc(Cl)c(Cl)cc8C7=C(C#N)C#N)sc6c5n(CC(CCCC)CCCCCC)c4c3n(CC(CCCC)CCCCCC)c21,0.85,24.22,74.9,15.42,15.419663,0.0021854734111545,15.0,15.42,1:1.2,,,,ITO/PEDOT:PSS/Active layer/PFN-Br/Al,conventional,PFN-Br,PFN-Br,PEDOT:PSS,PEDOT:PSS,100.0,XY,o-xylene,,-5.54,-2.92,,-5.68,-3.9,
46299,10.1002/aesr.202400268,10.1002/aesr.202400268,PTQ10,BTP-eC9,PTQ10,BTP-eC9,CCCCCCCCC(CCCCCC)COc1cnc2c(C)c(F)c(F)c(-c3ccc(C)s3)c2n1,CCCCCCCCCc1c(C=C2C(=O)c3cc(Cl)c(Cl)cc3C2=C(C#N)C#N)sc2c1sc1c3c4nsnc4c4c5sc6c(CCCCCCCCC)c(C=C7C(=O)c8cc(Cl)c(Cl)cc8C7=C(C#N)C#N)sc6c5n(CC(CCCC)CCCCCC)c4c3n(CC(CCCC)CCCCCC)c21,0.83,23.65,65.5,12.86,12.8573225,0.0208203732503948,12.1,12.86,1:1.2,,,,ITO/PEDOT:PSS/Active layer/PFN-Br/Al,conventional,PFN-Br,PFN-Br,PEDOT:PSS,PEDOT:PSS,100.0,CF,chloroform,,-5.54,-2.92,,-5.68,-3.9,
46300,10.1002/aesr.202400268,10.1002/aesr.202400268,PTQ10,BTP-eC9,PTQ10,BTP-eC9,CCCCCCCCC(CCCCCC)COc1cnc2c(C)c(F)c(F)c(-c3ccc(C)s3)c2n1,CCCCCCCCCc1c(C=C2C(=O)c3cc(Cl)c(Cl)cc3C2=C(C#N)C#N)sc2c1sc1c3c4nsnc4c4c5sc6c(CCCCCCCCC)c(C=C7C(=O)c8cc(Cl)c(Cl)cc8C7=C(C#N)C#N)sc6c5n(CC(CCCC)CCCCCC)c4c3n(CC(CCCC)CCCCCC)c21,0.84,23.98,74.2,14.94,14.9462544,0.0418634538152699,14.5,14.94,1:1.2,,,,ITO/PEDOT:PSS/Active layer/PFN-Br/Al,conventional,PFN-Br,PFN-Br,PEDOT:PSS,PEDOT:PSS,100.0,XY,o-xylene,,-5.54,-2.92,,-5.68,-3.9,
46301,10.1002/aesr.202500215,10.1002/aesr.202500215,P3HT,PC61BM,P3HT,PCBM,CCCCCCc1cc(C)sc1C,CCCCC(=O)OCC1(C2=CC=CC=C2)C3=CC=CC4=CC=CC5=CC=CC6=CC=CC7=CC=CC1=C7C6=C5C4=C3,0.59,10.04,59.7,3.54,3.5363892,0.1020000000000038,3.54,,,,,,ITO/PEDOT:PSS (with or without Cu@Ni NCSs)/P3HT:PCBM/LiF/Al,conventional,LiF,LiF,PEDOT:PSS,PEDOT:PSS,,chloroform,chloroform,10.0,-5.01,-3.12,,-6.1,-3.7,
46302,10.1002/aesr.202500215,10.1002/aesr.202500215,P3HT,PC61BM,P3HT,PCBM,CCCCCCc1cc(C)sc1C,CCCCC(=O)OCC1(C2=CC=CC=C2)C3=CC=CC4=CC=CC5=CC=CC6=CC=CC7=CC=CC1=C7C6=C5C4=C3,0.59,11.4,63.82,4.29,4.292533199999999,0.0590489510489358,4.29,,,,,,ITO/PEDOT:PSS (with or without Cu@Ni NCSs)/P3HT:PCBM/LiF/Al,conventional,LiF,LiF,PEDOT:PSS,PEDOT:PSS,100.0,chloroform,chloroform,10.0,-5.01,-3.12,,-6.1,-3.7,
46303,10.1002/aesr.202500215,10.1002/aesr.202500215,P3HT,PC61BM,P3HT,PCBM,CCCCCCc1cc(C)sc1C,CCCCC(=O)OCC1(C2=CC=CC=C2)C3=CC=CC4=CC=CC5=CC=CC6=CC=CC7=CC=CC1=C7C6=C5C4=C3,0.59,15.49,66.07,6.04,6.038203369999999,0.0297455298013441,6.04,,,Cu@Ni NCSs,,0.2 wt%,ITO/PEDOT:PSS (with or without Cu@Ni NCSs)/P3HT:PCBM/LiF/Al,conventional,LiF,LiF,PEDOT:PSS,PEDOT:PSS,100.0,chloroform,chloroform,10.0,-5.01,-3.12,,-6.1,-3.7,
46304,10.1002/aesr.202500215,10.1002/aesr.202500215,P3HT,PC61BM,P3HT,PCBM,CCCCCCc1cc(C)sc1C,CCCCC(=O)OCC1(C2=CC=CC=C2)C3=CC=CC4=CC=CC5=CC=CC6=CC=CC7=CC=CC1=C7C6=C5C4=C3,0.58,13.61,64.68,5.13,5.105709839999999,0.4734923976608285,5.13,,,Cu@Ni NCSs,,,ITO/PEDOT:PSS (with or without Cu@Ni NCSs)/P3HT:PCBM/LiF/Al,conventional,LiF,LiF,PEDOT:PSS,PEDOT:PSS,,chloroform,chloroform,10.0,-5.01,-3.12,,-6.1,-3.7,
46305,10.1002/aesr.202500215,10.1002/aesr.202500215,P3HT,PC61BM,P3HT,PCBM,CCCCCCc1cc(C)sc1C,CCCCC(=O)OCC1(C2=CC=CC=C2)C3=CC=CC4=CC=CC5=CC=CC6=CC=CC7=CC=CC1=C7C6=C5C4=C3,0.58,13.54,54.83,4.28,4.30590956,0.6053635514018613,4.28,,,Cu@Ni NCSs,,,ITO/PEDOT:PSS (with or without Cu@Ni NCSs)/P3HT:PCBM/LiF/Al,conventional,LiF,LiF,PEDOT:PSS,PEDOT:PSS,,chloroform,chloroform,10.0,-5.01,-3.12,,-6.1,-3.7,
46306,10.1002/aesr.202500215,10.1002/aesr.202500215,P3HT,PC61BM,P3HT,PCBM,CCCCCCc1cc(C)sc1C,CCCCC(=O)OCC1(C2=CC=CC=C2)C3=CC=CC4=CC=CC5=CC=CC6=CC=CC7=CC=CC1=C7C6=C5C4=C3,0.57,11.68,50.63,3.35,3.37074288,0.6191904477611879,3.35,,,Cu@Ni NCSs,,,ITO/PEDOT:PSS (with or without Cu@Ni NCSs)/P3HT:PCBM/LiF/Al,conventional,LiF,LiF,PEDOT:PSS,PEDOT:PSS,,chloroform,chloroform,10.0,-5.01,-3.12,,-6.1,-3.7,
46307,10.1002/aesr.202500215,10.1002/aesr.202500215,P3HT,PC61BM,P3HT,PCBM,CCCCCCc1cc(C)sc1C,CCCCC(=O)OCC1(C2=CC=CC=C2)C3=CC=CC4=CC=CC5=CC=CC6=CC=CC7=CC=CC1=C7C6=C5C4=C3,0.5956,10.85,59.34,3.83,3.834705084,0.1228481462141057,,,,,,,ITO/PEDOT:PSS (with or without Cu@Ni NCSs)/P3HT:PCBM/LiF/Al,conventional,LiF,LiF,PEDOT:PSS,PEDOT:PSS,100.0,chloroform,chloroform,10.0,-5.01,-3.12,,-6.1,-3.7,
46308,10.1002/aesr.202500215,10.1002/aesr.202500215,P3HT,PC61BM,P3HT,PCBM,CCCCCCc1cc(C)sc1C,CCCCC(=O)OCC1(C2=CC=CC=C2)C3=CC=CC4=CC=CC5=CC=CC6=CC=CC7=CC=CC1=C7C6=C5C4=C3,0.6183,11.56,58.69,4.19,4.1948959212,0.1168477613364979,,,,,,,ITO/PEDOT:PSS (with or without Cu@Ni NCSs)/P3HT:PCBM/LiF/Al,conventional,LiF,LiF,PEDOT:PSS,PEDOT:PSS,100.0,chloroform,chloroform,10.0,-5.01,-3.12,,-6.1,-3.7,
46309,10.1002/aesr.202500215,10.1002/aesr.202500215,P3HT,PC61BM,P3HT,PCBM,CCCCCCc1cc(C)sc1C,CCCCC(=O)OCC1(C2=CC=CC=C2)C3=CC=CC4=CC=CC5=CC=CC6=CC=CC7=CC=CC1=C7C6=C5C4=C3,0.6262,15.5,62.04,6.02,6.02166444,0.0276485049833866,,,,,,,ITO/PEDOT:PSS (with or without Cu@Ni NCSs)/P3HT:PCBM/LiF/Al,conventional,LiF,LiF,PEDOT:PSS,PEDOT:PSS,100.0,chloroform,chloroform,10.0,-5.01,-3.12,,-6.1,-3.7,
46310,10.1002/aesr.202500215,10.1002/aesr.202500215,P3HT,PC61BM,P3HT,PCBM,CCCCCCc1cc(C)sc1C,CCCCC(=O)OCC1(C2=CC=CC=C2)C3=CC=CC4=CC=CC5=CC=CC6=CC=CC7=CC=CC1=C7C6=C5C4=C3,0.6183,11.54,51.09,3.64,3.6453644838,0.147375928571422,,,,,,,ITO/PEDOT:PSS (with or without Cu@Ni NCSs)/P3HT:PCBM/LiF/Al,conventional,LiF,LiF,PEDOT:PSS,PEDOT:PSS,100.0,chloroform,chloroform,10.0,-5.01,-3.12,,-6.1,-3.7,
46311,10.1002/agt2.104,10.1002/agt2.104,D18,BTP-eC7,D18,BTP-eC7,CCCCCCC(CCCC)Cc1csc(-c2cc3c4nsnc4c4cc(-c5cc(CC(CCCC)CCCCCC)c(-c6cc7c(-c8cc(F)c(CC(CC)CCCC)s8)c8sccc8c(-c8cc(F)c(CC(CC)CCCC)s8)c7s6)s5)sc4c3s2)c1,,0.77,22.4,47.9,8.1,8.261791999999998,1.997432098765412,7.8,8.1,,,,,RT cast,,,,,,,,,,-5.51,-2.77,,,,
46312,10.1002/agt2.104,10.1002/agt2.104,D18,BTP-eC7,D18,BTP-eC7,CCCCCCC(CCCC)Cc1csc(-c2cc3c4nsnc4c4cc(-c5cc(CC(CCCC)CCCCCC)c(-c6cc7c(-c8cc(F)c(CC(CC)CCCC)s8)c8sccc8c(-c8cc(F)c(CC(CC)CCCC)s8)c7s6)s5)sc4c3s2)c1,,0.84,25.7,63.4,13.3,13.686792,2.9082105263157745,13.0,13.3,,,,,Hot-solution cast,,PDIN,,PEDOT:PSS,,,chlorobenzene,,,-5.51,-2.77,,,,
46313,10.1002/agt2.104,10.1002/agt2.104,D18,BTP-eC7,D18,BTP-eC7,CCCCCCC(CCCC)Cc1csc(-c2cc3c4nsnc4c4cc(-c5cc(CC(CCCC)CCCCCC)c(-c6cc7c(-c8cc(F)c(CC(CC)CCCC)s8)c8sccc8c(-c8cc(F)c(CC(CC)CCCC)s8)c7s6)s5)sc4c3s2)c1,,0.83,27.5,69.4,15.9,15.84055,0.3738993710691823,15.8,15.9,,,,,Hot-solution cast on HS,,PDIN,,PEDOT:PSS,,,chlorobenzene,,,-5.51,-2.77,,,,
46314,10.1002/agt2.183,10.1002/agt2.183,PM6,Y6,PM6,Y6,COC(=O)C(C)(C)c1cc(C)cc(-c2sc3c4sc5cc(/C=C6/C(=O)c7cc(F)cc(c7)C(=O)/C6=C\c6cc(C(C)(C)C(=O)OC)c(-c7cc(C)cc(C(C)(C)C(=O)OC)c7)s6)sc5c4c(C(C)(C)C(=O)OC)ccc2-3)c1,CCCCCCCCCCCc1c(/C=C2\C(=O)c3cc(F)c(F)cc3C2=C(C#N)C#N)sc2c1sc1c3c4nsnc4c4c5sc6c(CCCCCCCCCCC)c(/C=C7\C(=O)c8cc(F)c(F)cc8C7=C(C#N)C#N)sc6c5n(CC(CC)CCCC)c4c3n(CC(CC)CCCC)c21,0.84,25.6,77.0,16.67,16.55808,0.671385722855437,16.43,16.67,1:1.2,CN,CN,,ITO/ZnO/active layer/MoO3/Al,inverted,ZnO,ZnO,MoO3,MoO3,,chloroform,chloroform,110.0,-5.56,-3.65,,-5.65,-4.09,
46315,10.1002/agt2.183,10.1002/agt2.183,PM6,Y6-C4,PM6,Y6-C4,COC(=O)C(C)(C)c1cc(C)cc(-c2sc3c4sc5cc(/C=C6/C(=O)c7cc(F)cc(c7)C(=O)/C6=C\c6cc(C(C)(C)C(=O)OC)c(-c7cc(C)cc(C(C)(C)C(=O)OC)c7)s6)sc5c4c(C(C)(C)C(=O)OC)ccc2-3)c1,,0.8,22.0,74.0,13.04,13.024,0.1226993865030539,12.85,13.04,1:1,CN,CN,,ITO/ZnO/active layer/MoO3/Al,inverted,ZnO,ZnO,MoO3,MoO3,,chloroform,chloroform,110.0,-5.56,-3.65,,,,
46316,10.1002/agt2.183,10.1002/agt2.183,PM6,Y6-C5,PM6,Y6-C5,COC(=O)C(C)(C)c1cc(C)cc(-c2sc3c4sc5cc(/C=C6/C(=O)c7cc(F)cc(c7)C(=O)/C6=C\c6cc(C(C)(C)C(=O)OC)c(-c7cc(C)cc(C(C)(C)C(=O)OC)c7)s6)sc5c4c(C(C)(C)C(=O)OC)ccc2-3)c1,,0.88,24.4,78.0,16.73,16.74816,0.1085475194261696,16.32,16.73,1:1.2,CN,CN,,ITO/ZnO/active layer/MoO3/Al,inverted,ZnO,ZnO,MoO3,MoO3,,chloroform,chloroform,110.0,-5.56,-3.65,,,,
46317,10.1002/agt2.289,10.1002/agt2.289,P3HT,O-IDTBR,P3HT,O-IDTBR,CCCCCCc1ccsc1,CCCCCCCCC1(CCCCCCCC)c2cc3c(cc2-c2sc(-c4ccc(/C=C5\SC(=S)N(CC)C5=O)c5nsnc45)cc21)C(CCCCCCCC)(CCCCCCCC)c1cc(-c2ccc(/C=C4\SC(=S)N(CC)C4=O)c4nsnc24)sc1-3,0.77,14.45,63.6,7.08,7.076454,0.0500847457627125,6.87,7.08,,,,,ITO/PEDOT:PSS/active layer/PFN-Br/Ag,conventional,PFN-Br,PFN-Br,PEDOT:PSS,PEDOT:PSS,,CF,chloroform,,-5.01,-3.12,,-5.52,-3.89,
46318,10.1002/agt2.289,10.1002/agt2.289,P3HT,O-IDTBR,P3HT,O-IDTBR,CCCCCCc1ccsc1,CCCCCCCCC1(CCCCCCCC)c2cc3c(cc2-c2sc(-c4ccc(/C=C5\SC(=S)N(CC)C5=O)c5nsnc45)cc21)C(CCCCCCCC)(CCCCCCCC)c1cc(-c2ccc(/C=C4\SC(=S)N(CC)C4=O)c4nsnc24)sc1-3,0.78,15.35,64.2,7.69,7.6866660000000016,0.0433550065019354,7.46,7.69,,,,,ITO/PEDOT:PSS/active layer/PFN-Br/Ag,conventional,PFN-Br,PFN-Br,PEDOT:PSS,PEDOT:PSS,,CF-d,chloroform,,-5.01,-3.12,,-5.52,-3.89,
46319,10.1002/agt2.289,10.1002/agt2.289,PTVT-T,BTP-eC9,PTVT-T,BTP-eC9,CCCCCCC(CCCC)COC(=O)c1ccsc1/C=C/c1sc(-c2cccs2)cc1C(=O)OCC(CCCC)CCCCCC,CCCCCCCCCc1c(C=C2C(=O)c3cc(Cl)c(Cl)cc3C2=C(C#N)C#N)sc2c1sc1c3c4nsnc4c4c5sc6c(CCCCCCCCC)c(C=C7C(=O)c8cc(Cl)c(Cl)cc8C7=C(C#N)C#N)sc6c5n(CC(CCCC)CCCCCC)c4c3n(CC(CCCC)CCCCCC)c21,0.81,23.85,72.6,14.03,14.025231000000002,0.0339914468994854,13.79,14.03,,,,,ITO/PEDOT:PSS/active layer/PFN-Br/Ag,conventional,PFN-Br,PFN-Br,PEDOT:PSS,PEDOT:PSS,,CF,chloroform,,,,,-5.68,-3.9,
46320,10.1002/agt2.289,10.1002/agt2.289,PTVT-T,BTP-eC9,PTVT-T,BTP-eC9,CCCCCCC(CCCC)COC(=O)c1ccsc1/C=C/c1sc(-c2cccs2)cc1C(=O)OCC(CCCC)CCCCCC,CCCCCCCCCc1c(C=C2C(=O)c3cc(Cl)c(Cl)cc3C2=C(C#N)C#N)sc2c1sc1c3c4nsnc4c4c5sc6c(CCCCCCCCC)c(C=C7C(=O)c8cc(Cl)c(Cl)cc8C7=C(C#N)C#N)sc6c5n(CC(CCCC)CCCCCC)c4c3n(CC(CCCC)CCCCCC)c21,0.81,24.73,74.7,14.96,14.9633811,0.0226009358288794,14.55,14.96,,,,,ITO/PEDOT:PSS/active layer/PFN-Br/Ag,conventional,PFN-Br,PFN-Br,PEDOT:PSS,PEDOT:PSS,,CF-d,chloroform,,,,,-5.68,-3.9,
46321,10.1002/agt2.289,10.1002/agt2.289,PM6,N3,PM6,N3,COC(=O)C(C)(C)c1cc(C)cc(-c2sc3c4sc5cc(/C=C6/C(=O)c7cc(F)cc(c7)C(=O)/C6=C\c6cc(C(C)(C)C(=O)OC)c(-c7cc(C)cc(C(C)(C)C(=O)OC)c7)s6)sc5c4c(C(C)(C)C(=O)OC)ccc2-3)c1,CCCCCCCCCCCC1=C(/C=C2\C(=O)C3=CC(F)=C(F)C=C3C2=C(C#N)C#N)SC2=C1SC1=C2N(CCC(CC)CCCC)C2=C1C1=NSN=C1C1=C2N(CCC(CC)CCCC)C2=C1SC1=C2SC(/C=C2\C(=O)C3=CC(F)=C(F)C=C3C2=C(C#N)C#N)=C1CCCCCCCCCCC,0.84,25.12,73.4,15.49,15.4879872,0.0129941897998775,15.24,15.49,,,,,ITO/PEDOT:PSS/active layer/PFN-Br/Ag,conventional,PFN-Br,PFN-Br,PEDOT:PSS,PEDOT:PSS,,CF,chloroform,,-5.56,-3.65,,-5.64,-3.86,
46322,10.1002/agt2.289,10.1002/agt2.289,PM6,N3,PM6,N3,COC(=O)C(C)(C)c1cc(C)cc(-c2sc3c4sc5cc(/C=C6/C(=O)c7cc(F)cc(c7)C(=O)/C6=C\c6cc(C(C)(C)C(=O)OC)c(-c7cc(C)cc(C(C)(C)C(=O)OC)c7)s6)sc5c4c(C(C)(C)C(=O)OC)ccc2-3)c1,CCCCCCCCCCCC1=C(/C=C2\C(=O)C3=CC(F)=C(F)C=C3C2=C(C#N)C#N)SC2=C1SC1=C2N(CCC(CC)CCCC)C2=C1C1=NSN=C1C1=C2N(CCC(CC)CCCC)C2=C1SC1=C2SC(/C=C2\C(=O)C3=CC(F)=C(F)C=C3C2=C(C#N)C#N)=C1CCCCCCCCCCC,0.84,25.77,74.7,16.17,16.170159599999998,0.0009870129869905,16.01,16.17,,,,,ITO/PEDOT:PSS/active layer/PFN-Br/Ag,conventional,PFN-Br,PFN-Br,PEDOT:PSS,PEDOT:PSS,,CF-d,chloroform,,-5.56,-3.65,,-5.64,-3.86,
46323,10.1002/agt2.289,10.1002/agt2.289,PM6,PYF-T-o,PM6,PYF-T-o,COC(=O)C(C)(C)c1cc(C)cc(-c2sc3c4sc5cc(/C=C6/C(=O)c7cc(F)cc(c7)C(=O)/C6=C\c6cc(C(C)(C)C(=O)OC)c(-c7cc(C)cc(C(C)(C)C(=O)OC)c7)s6)sc5c4c(C(C)(C)C(=O)OC)ccc2-3)c1,CCCCCCCCCCCCC(CCCCCCCCCC)Cn1c2c3sc(/C=C4\C(=O)c5c(F)cccc5C4=C(C#N)C#N)c(CCCCCCCCCCC)c3sc2c2c3nsnc3c3c4sc5c(CCCCCCCCCCC)c(/C=C6\C(=O)c7c(ccc(-c8cccs8)c7F)C6=C(C#N)C#N)sc5c4n(CC(CCCCCCCCCC)CCCCCCCCCCCC)c3c21,0.89,22.95,71.1,14.52,14.522530499999998,0.0174276859504055,14.25,14.52,,,,,ITO/PEDOT:PSS/active layer/PFN-Br/Ag,conventional,PFN-Br,PFN-Br,PEDOT:PSS,PEDOT:PSS,,CF,chloroform,,-5.56,-3.65,,-5.715,-3.805,
46324,10.1002/agt2.289,10.1002/agt2.289,PM6,PYF-T-o,PM6,PYF-T-o,COC(=O)C(C)(C)c1cc(C)cc(-c2sc3c4sc5cc(/C=C6/C(=O)c7cc(F)cc(c7)C(=O)/C6=C\c6cc(C(C)(C)C(=O)OC)c(-c7cc(C)cc(C(C)(C)C(=O)OC)c7)s6)sc5c4c(C(C)(C)C(=O)OC)ccc2-3)c1,CCCCCCCCCCCCC(CCCCCCCCCC)Cn1c2c3sc(/C=C4\C(=O)c5c(F)cccc5C4=C(C#N)C#N)c(CCCCCCCCCCC)c3sc2c2c3nsnc3c3c4sc5c(CCCCCCCCCCC)c(/C=C6\C(=O)c7c(ccc(-c8cccs8)c7F)C6=C(C#N)C#N)sc5c4n(CC(CCCCCCCCCC)CCCCCCCCCCCC)c3c21,0.9,23.41,71.3,15.02,15.022196999999998,0.0146271637816171,14.77,15.02,,,,,ITO/PEDOT:PSS/active layer/PFN-Br/Ag,conventional,PFN-Br,PFN-Br,PEDOT:PSS,PEDOT:PSS,,CF-d,chloroform,,-5.56,-3.65,,-5.715,-3.805,
46325,10.1002/agt2.289,10.1002/agt2.289,PTVT-T,BTP-eC9,PTVT-T,BTP-eC9,CCCCCCC(CCCC)COC(=O)c1ccsc1/C=C/c1sc(-c2cccs2)cc1C(=O)OCC(CCCC)CCCCCC,CCCCCCCCCc1c(C=C2C(=O)c3cc(Cl)c(Cl)cc3C2=C(C#N)C#N)sc2c1sc1c3c4nsnc4c4c5sc6c(CCCCCCCCC)c(C=C7C(=O)c8cc(Cl)c(Cl)cc8C7=C(C#N)C#N)sc6c5n(CC(CCCC)CCCCCC)c4c3n(CC(CCCC)CCCCCC)c21,0.8,24.78,75.1,14.89,14.887824,0.0146138347884513,14.67,14.89,,,,,ITO/PEDOT:PSS/active layer/PFN-Br/Ag,conventional,PFN-Br,PFN-Br,PEDOT:PSS,PEDOT:PSS,,DCB,o-DCB,,,,,-5.68,-3.9,
46326,10.1002/agt2.289,10.1002/agt2.289,PTVT-T,BTP-eC9,PTVT-T,BTP-eC9,CCCCCCC(CCCC)COC(=O)c1ccsc1/C=C/c1sc(-c2cccs2)cc1C(=O)OCC(CCCC)CCCCCC,CCCCCCCCCc1c(C=C2C(=O)c3cc(Cl)c(Cl)cc3C2=C(C#N)C#N)sc2c1sc1c3c4nsnc4c4c5sc6c(CCCCCCCCC)c(C=C7C(=O)c8cc(Cl)c(Cl)cc8C7=C(C#N)C#N)sc6c5n(CC(CCCC)CCCCCC)c4c3n(CC(CCCC)CCCCCC)c21,0.8,26.0,75.7,15.75,15.7456,0.0279365079364992,15.17,15.75,,,,,ITO/PEDOT:PSS/active layer/PFN-Br/Ag,conventional,PFN-Br,PFN-Br,PEDOT:PSS,PEDOT:PSS,,DCB-d,o-DCB-d,,,,,-5.68,-3.9,
46327,10.1002/agt2.29,10.1002/agt2.29,PM6,FNIC3,PM6,FNIC3,COC(=O)C(C)(C)c1cc(C)cc(-c2sc3c4sc5cc(/C=C6/C(=O)c7cc(F)cc(c7)C(=O)/C6=C\c6cc(C(C)(C)C(=O)OC)c(-c7cc(C)cc(C(C)(C)C(=O)OC)c7)s6)sc5c4c(C(C)(C)C(=O)OC)ccc2-3)c1,,0.859,21.4,54.5,10.0,10.018517,0.18517000000001,9.52,10.0,1:1 (w/w),,,,ITO/ZnO/PM6:FNIC3/MoOx/Ag,inverted,ZnO,ZnO,MoOx,MoO3,,chloroform,chloroform,,-5.56,-3.65,,,,
46328,10.1002/agt2.29,10.1002/agt2.29,PM6,FNIC3,PM6,FNIC3,COC(=O)C(C)(C)c1cc(C)cc(-c2sc3c4sc5cc(/C=C6/C(=O)c7cc(F)cc(c7)C(=O)/C6=C\c6cc(C(C)(C)C(=O)OC)c(-c7cc(C)cc(C(C)(C)C(=O)OC)c7)s6)sc5c4c(C(C)(C)C(=O)OC)ccc2-3)c1,,0.775,22.91,69.1,12.3,12.26887775,0.2530264227642358,11.7,12.3,1:1 (w/w),,,,ITO/ZnO/PM6:FNIC3/MoOx/Ag,inverted,ZnO,ZnO,MoOx,MoO3,,chlorobenzene,chlorobenzene,,-5.56,-3.65,,,,
46329,10.1002/agt2.29,10.1002/agt2.29,PM6,FNIC3,PM6,FNIC3,COC(=O)C(C)(C)c1cc(C)cc(-c2sc3c4sc5cc(/C=C6/C(=O)c7cc(F)cc(c7)C(=O)/C6=C\c6cc(C(C)(C)C(=O)OC)c(-c7cc(C)cc(C(C)(C)C(=O)OC)c7)s6)sc5c4c(C(C)(C)C(=O)OC)ccc2-3)c1,,0.764,19.66,69.8,10.5,10.48412752,0.1511664761904811,10.3,10.5,1:1 (w/w),,,,ITO/ZnO/PM6:FNIC3/MoOx/Ag,inverted,ZnO,ZnO,MoOx,MoO3,,chlorobenzene,chlorobenzene,,-5.56,-3.65,,,,
46340,10.1002/agt2.322,10.1002/agt2.322,PBDB-T,MD1T,PBDB-T,MD1T,CCCCC(CC)Cc1ccc(-c2c3cc(-c4ccc(-c5sc(-c6cccs6)c6c5C(=O)c5c(CC(CC)CCCC)sc(CC(CC)CCCC)c5C6=O)s4)sc3c(-c3ccc(CC(CC)CCCC)s3)c3ccsc23)s1,,0.76,24.17,68.0,12.43,12.491056,0.4911987127916385,12.23,12.43,,,,,ITO/PEDOT:PSS/active layer/PDIN/Ag,conventional,PDIN,PDIN,PEDOT:PSS,PEDOT:PSS,,,,,-5.33,-3.48,,,,
46341,10.1002/agt2.322,10.1002/agt2.322,PBDB-T,MD2T,PBDB-T,MD2T,CCCCC(CC)Cc1ccc(-c2c3cc(-c4ccc(-c5sc(-c6cccs6)c6c5C(=O)c5c(CC(CC)CCCC)sc(CC(CC)CCCC)c5C6=O)s4)sc3c(-c3ccc(CC(CC)CCCC)s3)c3ccsc23)s1,,0.82,5.42,34.33,1.53,1.5257625199999998,0.2769594771241985,1.18,1.53,,,,,ITO/PEDOT:PSS/active layer/PDIN/Ag,conventional,PDIN,PDIN,PEDOT:PSS,PEDOT:PSS,,,,,-5.33,-3.48,,,,
46342,10.1002/agt2.388,10.1002/agt2.388,PBDB-T,BF,PBDB-T,BF,CCCCC(CC)Cc1ccc(-c2c3cc(-c4ccc(-c5sc(-c6cccs6)c6c5C(=O)c5c(CC(CC)CCCC)sc(CC(CC)CCCC)c5C6=O)s4)sc3c(-c3ccc(CC(CC)CCCC)s3)c3ccsc23)s1,,0.881,20.32,62.48,11.19,11.185119616,0.043613798033957,11.06,11.19,,,,,inverted,inverted,ZnO,ZnO,MoO3,MoO3,,,,,-5.33,-3.48,,,,
46343,10.1002/agt2.388,10.1002/agt2.388,PBDB-T,PBF,PBDB-T,PBF,CCCCC(CC)Cc1ccc(-c2c3cc(-c4ccc(-c5sc(-c6cccs6)c6c5C(=O)c5c(CC(CC)CCCC)sc(CC(CC)CCCC)c5C6=O)s4)sc3c(-c3ccc(CC(CC)CCCC)s3)c3ccsc23)s1,,0.844,21.54,69.35,12.61,12.60766356,0.01852846946868,12.39,12.61,,,,,inverted,inverted,ZnO,ZnO,MoO3,MoO3,,,,,-5.33,-3.48,,,,
46344,10.1002/agt2.488,10.1002/agt2.488,PM6,EH-4F,PM6,EH-4F,COC(=O)C(C)(C)c1cc(C)cc(-c2sc3c4sc5cc(/C=C6/C(=O)c7cc(F)cc(c7)C(=O)/C6=C\c6cc(C(C)(C)C(=O)OC)c(-c7cc(C)cc(C(C)(C)C(=O)OC)c7)s6)sc5c4c(C(C)(C)C(=O)OC)ccc2-3)c1,,0.87,16.5,61.0,8.8,8.756549999999999,0.49375000000002,8.7,8.8,1:1.5,,,,conventional,conventional,PDINN,PDINN,PEDOT:PSS,PEDOT:PSS,,chloroform,chloroform,,-5.56,-3.65,,,,
46345,10.1002/agt2.488,10.1002/agt2.488,PM6,C4-4F,PM6,C4-4F,COC(=O)C(C)(C)c1cc(C)cc(-c2sc3c4sc5cc(/C=C6/C(=O)c7cc(F)cc(c7)C(=O)/C6=C\c6cc(C(C)(C)C(=O)OC)c(-c7cc(C)cc(C(C)(C)C(=O)OC)c7)s6)sc5c4c(C(C)(C)C(=O)OC)ccc2-3)c1,,0.86,19.2,62.0,10.3,10.23744,0.6073786407767114,10.2,10.3,1:1.5,,,,conventional,conventional,PDINN,PDINN,PEDOT:PSS,PEDOT:PSS,,chloroform,chloroform,,-5.56,-3.65,,,,
46346,10.1002/agt2.488,10.1002/agt2.488,PM6,EH-4Cl,PM6,EH-4Cl,COC(=O)C(C)(C)c1cc(C)cc(-c2sc3c4sc5cc(/C=C6/C(=O)c7cc(F)cc(c7)C(=O)/C6=C\c6cc(C(C)(C)C(=O)OC)c(-c7cc(C)cc(C(C)(C)C(=O)OC)c7)s6)sc5c4c(C(C)(C)C(=O)OC)ccc2-3)c1,,0.86,21.4,70.0,13.0,12.8828,0.9015384615384648,12.8,13.0,1:1.5,,,,conventional,conventional,PDINN,PDINN,PEDOT:PSS,PEDOT:PSS,,chloroform,chloroform,,-5.56,-3.65,,,,
46347,10.1002/agt2.488,10.1002/agt2.488,PM6,C4-4Cl,PM6,C4-4Cl,COC(=O)C(C)(C)c1cc(C)cc(-c2sc3c4sc5cc(/C=C6/C(=O)c7cc(F)cc(c7)C(=O)/C6=C\c6cc(C(C)(C)C(=O)OC)c(-c7cc(C)cc(C(C)(C)C(=O)OC)c7)s6)sc5c4c(C(C)(C)C(=O)OC)ccc2-3)c1,,0.83,21.4,66.0,11.7,11.722919999999997,0.1958974358974135,11.6,11.7,1:1.5,,,,conventional,conventional,PDINN,PDINN,PEDOT:PSS,PEDOT:PSS,,chloroform,chloroform,,-5.56,-3.65,,,,
46348,10.1002/agt2.553,10.1002/agt2.553,PM6,Y6,PM6,Y6,COC(=O)C(C)(C)c1cc(C)cc(-c2sc3c4sc5cc(/C=C6/C(=O)c7cc(F)cc(c7)C(=O)/C6=C\c6cc(C(C)(C)C(=O)OC)c(-c7cc(C)cc(C(C)(C)C(=O)OC)c7)s6)sc5c4c(C(C)(C)C(=O)OC)ccc2-3)c1,CCCCCCCCCCCc1c(/C=C2\C(=O)c3cc(F)c(F)cc3C2=C(C#N)C#N)sc2c1sc1c3c4nsnc4c4c5sc6c(CCCCCCCCCCC)c(/C=C7\C(=O)c8cc(F)c(F)cc8C7=C(C#N)C#N)sc6c5n(CC(CC)CCCC)c4c3n(CC(CC)CCCC)c21,0.84,27.83,77.68,17.84,18.15940896,1.7904089686098683,17.84,17.84,,,,,ITO/PEDOT:PSS/active layer/PDINN/Ag,,PDINN,,PEDOT:PSS,,,,,,-5.56,-3.65,,-5.65,-4.09,
46349,10.1002/agt2.553,10.1002/agt2.553,BTR,Y6,BTR,Y6,CCCCCCc1cc(-c2cc3c(-c4cc(CC(CC)CCCC)c(CCCCCC)s4)c4sc(-c5cc(CCCCCC)c(-c6cc(CCCCCC)c(-c7ccc(/C=C8/SC(=S)N(CCCCCC)C8=O)s7)s6)s5)cc4c(-c4cc(CC(CC)CCCC)c(CCCCCC)s4)c3s2)sc1-c1cc(CCCCCC)c(-c2ccc(/C=C3/SC(=S)N(CCCCCC)C3=O)s2)s1,CCCCCCCCCCCc1c(/C=C2\C(=O)c3cc(F)c(F)cc3C2=C(C#N)C#N)sc2c1sc1c3c4nsnc4c4c5sc6c(CCCCCCCCCCC)c(/C=C7\C(=O)c8cc(F)c(F)cc8C7=C(C#N)C#N)sc6c5n(CC(CC)CCCC)c4c3n(CC(CC)CCCC)c21,0.87,17.82,52.02,8.01,8.06486868,0.6850022471910141,7.63,8.01,,,,,ITO/PEDOT:PSS/active layer/PDINN/Ag,,PDINN,,PEDOT:PSS,,,,,,-5.34,-3.53,,-5.65,-4.09,
46351,10.1002/agt2.553,10.1002/agt2.553,D18,Y6,D18,Y6,CCCCCCC(CCCC)Cc1csc(-c2cc3c4nsnc4c4cc(-c5cc(CC(CCCC)CCCCCC)c(-c6cc7c(-c8cc(F)c(CC(CC)CCCC)s8)c8sccc8c(-c8cc(F)c(CC(CC)CCCC)s8)c7s6)s5)sc4c3s2)c1,CCCCCCCCCCCc1c(/C=C2\C(=O)c3cc(F)c(F)cc3C2=C(C#N)C#N)sc2c1sc1c3c4nsnc4c4c5sc6c(CCCCCCCCCCC)c(/C=C7\C(=O)c8cc(F)c(F)cc8C7=C(C#N)C#N)sc6c5n(CC(CC)CCCC)c4c3n(CC(CC)CCCC)c21,0.84,27.81,79.82,18.24,18.64627128,2.2273644736842027,18.19,18.24,,,,,ITO/PEDOT:PSS/active layer/PDINN/Ag,,PDINN,,PEDOT:PSS,,,,,,-5.51,-2.77,,-5.65,-4.09,
46353,10.1002/agt2.553,10.1002/agt2.553,PM6,Y6,PM6,Y6,COC(=O)C(C)(C)c1cc(C)cc(-c2sc3c4sc5cc(/C=C6/C(=O)c7cc(F)cc(c7)C(=O)/C6=C\c6cc(C(C)(C)C(=O)OC)c(-c7cc(C)cc(C(C)(C)C(=O)OC)c7)s6)sc5c4c(C(C)(C)C(=O)OC)ccc2-3)c1,CCCCCCCCCCCc1c(/C=C2\C(=O)c3cc(F)c(F)cc3C2=C(C#N)C#N)sc2c1sc1c3c4nsnc4c4c5sc6c(CCCCCCCCCCC)c(/C=C7\C(=O)c8cc(F)c(F)cc8C7=C(C#N)C#N)sc6c5n(CC(CC)CCCC)c4c3n(CC(CC)CCCC)c21,0.83,27.85,76.8,17.79,17.752704,0.2096458684654175,17.71,17.79,,,,,LbL,,,,,,,,,,-5.56,-3.65,,-5.65,-4.09,
46355,10.1002/agt2.553,10.1002/agt2.553,D18,Y6,D18,Y6,CCCCCCC(CCCC)Cc1csc(-c2cc3c4nsnc4c4cc(-c5cc(CC(CCCC)CCCCCC)c(-c6cc7c(-c8cc(F)c(CC(CC)CCCC)s8)c8sccc8c(-c8cc(F)c(CC(CC)CCCC)s8)c7s6)s5)sc4c3s2)c1,CCCCCCCCCCCc1c(/C=C2\C(=O)c3cc(F)c(F)cc3C2=C(C#N)C#N)sc2c1sc1c3c4nsnc4c4c5sc6c(CCCCCCCCCCC)c(/C=C7\C(=O)c8cc(F)c(F)cc8C7=C(C#N)C#N)sc6c5n(CC(CC)CCCC)c4c3n(CC(CC)CCCC)c21,0.84,28.36,76.44,18.17,18.20984256,0.2192766097963497,18.05,18.17,,,,,LbL,,,,,,,,,,-5.51,-2.77,,-5.65,-4.09,
46358,10.1002/agt2.58,10.1002/agt2.58,PM6,PY-IT,PM6,PY-IT,COC(=O)C(C)(C)c1cc(C)cc(-c2sc3c4sc5cc(/C=C6/C(=O)c7cc(F)cc(c7)C(=O)/C6=C\c6cc(C(C)(C)C(=O)OC)c(-c7cc(C)cc(C(C)(C)C(=O)OC)c7)s6)sc5c4c(C(C)(C)C(=O)OC)ccc2-3)c1,CCCCCCCCCCCc1c(/C=C2\C(=O)c3ccccc3C2=C(C#N)C#N)sc2c1sc1c3c4nsnc4c4c5sc6c(CCCCCCCCCCC)c(/C=C7\C(=O)c8cc(-c9cccs9)ccc8C7=C(C#N)C#N)sc6c5n(CC(CCCCCCCC)CCCCCCCCCC)c4c3n(CC(CCCCCCCC)CCCCCCCCCC)c21,0.936,21.41,73.6,14.77,14.74926336,0.1403970209884839,14.53,14.77,,CN,CN,0.7 vol% CN,ITO/PEDOT:PSS/bulk heterojunction (BHJ)/PNDIT-F3N/Ag,conventional,PNDIT-F3N,PNDIT-F3N,PEDOT:PSS,PEDOT:PSS,,,,,-5.56,-3.65,,-5.68,-3.94,
46359,10.1002/agt2.58,10.1002/agt2.58,PM6,PY-IT,PM6,PY-IT,COC(=O)C(C)(C)c1cc(C)cc(-c2sc3c4sc5cc(/C=C6/C(=O)c7cc(F)cc(c7)C(=O)/C6=C\c6cc(C(C)(C)C(=O)OC)c(-c7cc(C)cc(C(C)(C)C(=O)OC)c7)s6)sc5c4c(C(C)(C)C(=O)OC)ccc2-3)c1,CCCCCCCCCCCc1c(/C=C2\C(=O)c3ccccc3C2=C(C#N)C#N)sc2c1sc1c3c4nsnc4c4c5sc6c(CCCCCCCCCCC)c(/C=C7\C(=O)c8cc(-c9cccs9)ccc8C7=C(C#N)C#N)sc6c5n(CC(CCCCCCCC)CCCCCCCCCC)c4c3n(CC(CCCCCCCC)CCCCCCCCCC)c21,0.932,22.31,71.8,14.93,14.929316559999997,0.0045776289350508,14.83,14.93,,CN,CN,1 vol% CN,ITO/PEDOT:PSS/bulk heterojunction (BHJ)/PNDIT-F3N/Ag,conventional,PNDIT-F3N,PNDIT-F3N,PEDOT:PSS,PEDOT:PSS,,,,,-5.56,-3.65,,-5.68,-3.94,
46360,10.1002/agt2.58,10.1002/agt2.58,PM6,PY-IT,PM6,PY-IT,COC(=O)C(C)(C)c1cc(C)cc(-c2sc3c4sc5cc(/C=C6/C(=O)c7cc(F)cc(c7)C(=O)/C6=C\c6cc(C(C)(C)C(=O)OC)c(-c7cc(C)cc(C(C)(C)C(=O)OC)c7)s6)sc5c4c(C(C)(C)C(=O)OC)ccc2-3)c1,CCCCCCCCCCCc1c(/C=C2\C(=O)c3ccccc3C2=C(C#N)C#N)sc2c1sc1c3c4nsnc4c4c5sc6c(CCCCCCCCCCC)c(/C=C7\C(=O)c8cc(-c9cccs9)ccc8C7=C(C#N)C#N)sc6c5n(CC(CCCCCCCC)CCCCCCCCCC)c4c3n(CC(CCCCCCCC)CCCCCCCCCC)c21,0.947,22.6,74.9,16.04,16.0302478,0.0607992518703095,15.8,16.04,,CN + N2200,CN+N2200,0.7 vol% CN + 3 wt% N2200,ITO/PEDOT:PSS/bulk heterojunction (BHJ)/PNDIT-F3N/Ag,conventional,PNDIT-F3N,PNDIT-F3N,PEDOT:PSS,PEDOT:PSS,,,,,-5.56,-3.65,,-5.68,-3.94,
46361,10.1002/agt2.58,10.1002/agt2.58,PM6,PY-IT,PM6,PY-IT,COC(=O)C(C)(C)c1cc(C)cc(-c2sc3c4sc5cc(/C=C6/C(=O)c7cc(F)cc(c7)C(=O)/C6=C\c6cc(C(C)(C)C(=O)OC)c(-c7cc(C)cc(C(C)(C)C(=O)OC)c7)s6)sc5c4c(C(C)(C)C(=O)OC)ccc2-3)c1,CCCCCCCCCCCc1c(/C=C2\C(=O)c3ccccc3C2=C(C#N)C#N)sc2c1sc1c3c4nsnc4c4c5sc6c(CCCCCCCCCCC)c(/C=C7\C(=O)c8cc(-c9cccs9)ccc8C7=C(C#N)C#N)sc6c5n(CC(CCCCCCCC)CCCCCCCCCC)c4c3n(CC(CCCCCCCC)CCCCCCCCCC)c21,0.936,22.92,73.2,15.72,15.703683840000002,0.1037923664122061,15.44,15.72,,CN + N2200,CN+N2200,1 vol% CN + 3 wt% N2200,ITO/PEDOT:PSS/bulk heterojunction (BHJ)/PNDIT-F3N/Ag,conventional,PNDIT-F3N,PNDIT-F3N,PEDOT:PSS,PEDOT:PSS,,,,,-5.56,-3.65,,-5.68,-3.94,
46371,10.1002/agt2.70103,10.1002/agt2.70103,P1,L8-BO,P1,L8-BO,CCCCCCCCc1cc(-c2c(-c3cccs3)sc3c(-c4cc(CCCCCCCC)c(CCCCCCCC)s4)c(-c4ccc(-c5cccc6nsnc56)s4)sc23)sc1CCCCCCCC,CCCCCCC(CCCC)CC1=C(/C=C2\C(=O)C3=CC(F)=C(F)C=C3C2=C(C#N)C#N)SC2=C1SC1C3=C(C4=C(C5=NSN=C35)C3=C(C5=C(S3)C(CC(CCCC)CCCCCC)=C(/C=C3\C(=O)C6=CC(F)=C(F)C=C6C3=C(C#N)C#N)S5)N4CC(CC)CCCC)N(CC(CC)CCCC)C21,0.802,22.38,61.25,10.99,10.9936155,0.0328980891719785,10.74,10.99,,,,,ITO/PEDOT:PSS/active layer/PDINN/Ag,conventional,PDINN,PDINN,PEDOT:PSS,PEDOT:PSS,,chloroform,chloroform,,,,,-5.68,-3.9,
46372,10.1002/agt2.70103,10.1002/agt2.70103,P2,L8-BO,P2,L8-BO,,CCCCCCC(CCCC)CC1=C(/C=C2\C(=O)C3=CC(F)=C(F)C=C3C2=C(C#N)C#N)SC2=C1SC1C3=C(C4=C(C5=NSN=C35)C3=C(C5=C(S3)C(CC(CCCC)CCCCCC)=C(/C=C3\C(=O)C6=CC(F)=C(F)C=C6C3=C(C#N)C#N)S5)N4CC(CC)CCCC)N(CC(CC)CCCC)C21,0.837,24.06,63.77,12.86,12.842142893999998,0.1388577449455755,12.55,12.86,,,,,ITO/PEDOT:PSS/active layer/PDINN/Ag,conventional,PDINN,PDINN,PEDOT:PSS,PEDOT:PSS,,chloroform,chloroform,,,,,-5.68,-3.9,
46373,10.1002/agt2.70103,10.1002/agt2.70103,P3,L8-BO,P3,L8-BO,CCCCCCc1csc(-c2ccc(-c3cc(CCCCCC)c(/C=C/c4csc(-c5cc6c(OCC(CC)CCCC)c7sc(-c8ccc(C9=C%10C(=O)N(CC(CC)CCCC)C(c%11ccc(-c%12cc%13c(OCC(CC)CCCC)c%14sccc%14c(OCC(CC)CCCC)c%13s%12)s%11)=C%10C(=O)N9CC(CC)CCCC)s8)cc7c(OCC(CC)CCCC)c6s5)c4)s3)c3nsnc23)c1,CCCCCCC(CCCC)CC1=C(/C=C2\C(=O)C3=CC(F)=C(F)C=C3C2=C(C#N)C#N)SC2=C1SC1C3=C(C4=C(C5=NSN=C35)C3=C(C5=C(S3)C(CC(CCCC)CCCCCC)=C(/C=C3\C(=O)C6=CC(F)=C(F)C=C6C3=C(C#N)C#N)S5)N4CC(CC)CCCC)N(CC(CC)CCCC)C21,0.85,23.07,61.65,12.07,12.08925675,0.1595422535211142,11.89,12.07,,,,,ITO/PEDOT:PSS/active layer/PDINN/Ag,conventional,PDINN,PDINN,PEDOT:PSS,PEDOT:PSS,,chloroform,chloroform,,,,,-5.68,-3.9,
46374,10.1002/agt2.70103,10.1002/agt2.70103,P4,L8-BO,P4,L8-BO,,CCCCCCC(CCCC)CC1=C(/C=C2\C(=O)C3=CC(F)=C(F)C=C3C2=C(C#N)C#N)SC2=C1SC1C3=C(C4=C(C5=NSN=C35)C3=C(C5=C(S3)C(CC(CCCC)CCCCCC)=C(/C=C3\C(=O)C6=CC(F)=C(F)C=C6C3=C(C#N)C#N)S5)N4CC(CC)CCCC)N(CC(CC)CCCC)C21,0.89,21.26,65.24,12.56,12.344321360000002,1.7171866242038083,12.23,12.56,,,,,ITO/PEDOT:PSS/active layer/PDINN/Ag,conventional,PDINN,PDINN,PEDOT:PSS,PEDOT:PSS,,chloroform,chloroform,,,,,-5.68,-3.9,
46375,10.1002/agt2.70103,10.1002/agt2.70103,P5,L8-BO,P5,L8-BO,,CCCCCCC(CCCC)CC1=C(/C=C2\C(=O)C3=CC(F)=C(F)C=C3C2=C(C#N)C#N)SC2=C1SC1C3=C(C4=C(C5=NSN=C35)C3=C(C5=C(S3)C(CC(CCCC)CCCCCC)=C(/C=C3\C(=O)C6=CC(F)=C(F)C=C6C3=C(C#N)C#N)S5)N4CC(CC)CCCC)N(CC(CC)CCCC)C21,0.904,17.79,58.78,9.45,9.453093648,0.0327370158730171,9.24,9.45,,,,,ITO/PEDOT:PSS/active layer/PDINN/Ag,conventional,PDINN,PDINN,PEDOT:PSS,PEDOT:PSS,,chloroform,chloroform,,,,,-5.68,-3.9,
46376,10.1002/agt2.70103,10.1002/agt2.70103,P6,L8-BO,P6,L8-BO,,CCCCCCC(CCCC)CC1=C(/C=C2\C(=O)C3=CC(F)=C(F)C=C3C2=C(C#N)C#N)SC2=C1SC1C3=C(C4=C(C5=NSN=C35)C3=C(C5=C(S3)C(CC(CCCC)CCCCCC)=C(/C=C3\C(=O)C6=CC(F)=C(F)C=C6C3=C(C#N)C#N)S5)N4CC(CC)CCCC)N(CC(CC)CCCC)C21,0.881,24.9,71.73,15.74,15.73533837,0.0296164548920017,15.47,15.74,,,,,ITO/PEDOT:PSS/active layer/PDINN/Ag,conventional,PDINN,PDINN,PEDOT:PSS,PEDOT:PSS,,chloroform,chloroform,,,,,-5.68,-3.9,
46377,10.1002/agt2.70158,10.1002/agt2.70158,PM6,Y6,PM6,Y6,CC1=CC(=CC(=C1)C2=C3C=CC(=C4C5=C(C=C(S5)/C=C\6/C(=O)C7=CC(=CC(=C7)F)C(=O)/C6=C\C8=CC(=C(S8)C9=CC(=CC(=C9)C)C(C)(C)C(=O)OC)C(C)(C)C(=O)OC)SC4=C3S2)C(C)(C)C(=O)OC)C(C)(C)C(=O)OC,CCCCCCCCCCCc1c(/C=C2\C(=O)c3cc(F)c(F)cc3C2=C(C#N)C#N)sc2c1sc1c3c4nsnc4c4c5sc6c(CCCCCCCCCCC)c(/C=C7\C(=O)c8cc(F)c(F)cc8C7=C(C#N)C#N)sc6c5n(CC(CC)CCCC)c4c3n(CC(CC)CCCC)c21,0.85,26.25,70.46,15.7,15.7213875,0.136226114649678,15.36,15.7,1:1.2,,,,ITO/PEDOT:PSS/active layer/PDINN/Ag,conventional,PDINN,PDINN,PEDOT:PSS,PEDOT:PSS,,,,,-5.56,-3.65,,-5.65,-4.09,
46378,10.1002/agt2.70158,10.1002/agt2.70158,PM6,Y6,PM6,Y6,CC1=CC(=CC(=C1)C2=C3C=CC(=C4C5=C(C=C(S5)/C=C\6/C(=O)C7=CC(=CC(=C7)F)C(=O)/C6=C\C8=CC(=C(S8)C9=CC(=CC(=C9)C)C(C)(C)C(=O)OC)C(C)(C)C(=O)OC)SC4=C3S2)C(C)(C)C(=O)OC)C(C)(C)C(=O)OC,CCCCCCCCCCCc1c(/C=C2\C(=O)c3cc(F)c(F)cc3C2=C(C#N)C#N)sc2c1sc1c3c4nsnc4c4c5sc6c(CCCCCCCCCCC)c(/C=C7\C(=O)c8cc(F)c(F)cc8C7=C(C#N)C#N)sc6c5n(CC(CC)CCCC)c4c3n(CC(CC)CCCC)c21,0.84,26.1,66.87,14.39,14.6605788,1.880325225851292,14.05,14.39,0.95:0.05:1.2,,,,ITO/PEDOT:PSS/active layer/PDINN/Ag,conventional,PDINN,PDINN,PEDOT:PSS,PEDOT:PSS,,,,,-5.56,-3.65,,-5.65,-4.09,
46385,10.1002/agt2.70252,10.1002/agt2.70252,H4,L8-BO,H4,L8-BO,,CCCCCCC(CCCC)Cc1c(/C=C2\C(=O)c3cc(F)c(F)cc3C2=C(C#N)C#N)sc2c1SC1c3c(c4c(c5nsnc35)c3sc5c(CC(CCCC)CCCCCC)c(/C=C6\C(=O)c7cc(F)c(F)cc7C6=C(C#N)C#N)sc5c3n4CC(CC)CCCC)N(CC(CC)CCCC)C21,0.893,27.34,80.32,19.66,19.609822784,0.2552249033570782,19.47,19.66,1:1.2,,,,ITO/2PACz/active layer/PNDIT-F3N/Ag,conventional,PNDIT-F3N,PNDIT-F3N,2PACz,2PACz,,,,,,,,-5.68,-3.9,
46386,10.1002/agt2.70252,10.1002/agt2.70252,H4-3,L8-BO,H4-3,L8-BO,,CCCCCCC(CCCC)Cc1c(/C=C2\C(=O)c3cc(F)c(F)cc3C2=C(C#N)C#N)sc2c1SC1c3c(c4c(c5nsnc35)c3sc5c(CC(CCCC)CCCCCC)c(/C=C6\C(=O)c7cc(F)c(F)cc7C6=C(C#N)C#N)sc5c3n4CC(CC)CCCC)N(CC(CC)CCCC)C21,0.891,27.1,79.78,19.27,19.26375858,0.0323893098079839,19.13,19.27,1:1.2,,,,ITO/2PACz/active layer/PNDIT-F3N/Ag,conventional,PNDIT-F3N,PNDIT-F3N,2PACz,2PACz,,,,,,,,-5.68,-3.9,
46387,10.1002/agt2.70252,10.1002/agt2.70252,H4-5,L8-BO,H4-5,L8-BO,,CCCCCCC(CCCC)Cc1c(/C=C2\C(=O)c3cc(F)c(F)cc3C2=C(C#N)C#N)sc2c1SC1c3c(c4c(c5nsnc35)c3sc5c(CC(CCCC)CCCCCC)c(/C=C6\C(=O)c7cc(F)c(F)cc7C6=C(C#N)C#N)sc5c3n4CC(CC)CCCC)N(CC(CC)CCCC)C21,0.891,26.54,77.68,18.36,18.369098352,0.0495552941176596,18.24,18.36,1:1.2,,,,ITO/2PACz/active layer/PNDIT-F3N/Ag,conventional,PNDIT-F3N,PNDIT-F3N,2PACz,2PACz,,,,,,,,-5.68,-3.9,
46388,10.1002/agt2.70252,10.1002/agt2.70252,H14,L8-BO,H14,L8-BO,CCCCCCCCC(CCCCCC)Cn1nc2c(-c3ccc(/C=C(/C#N)C(=O)OCC(CC)CCCC)s3)c(F)c(F)c(-c3ccc(-c4cc5c(-c6cc(Cl)c(CC(CC)CCCC)s6)c6sc(-c7ccc(-c8c(F)c(F)c(-c9ccc(/C=C(\C#N)C(=O)OCC(CC)CCCC)s9)c9nn(CC(CCCCCC)CCCCCCCC)nc89)s7)cc6c(-c6cc(Cl)c(CC(CC)CCCC)s6)c5s4)s3)c2n1,CCCCCCC(CCCC)Cc1c(/C=C2\C(=O)c3cc(F)c(F)cc3C2=C(C#N)C#N)sc2c1SC1c3c(c4c(c5nsnc35)c3sc5c(CC(CCCC)CCCCCC)c(/C=C6\C(=O)c7cc(F)c(F)cc7C6=C(C#N)C#N)sc5c3n4CC(CC)CCCC)N(CC(CC)CCCC)C21,0.888,27.13,79.1,19.05,19.05632904,0.033223307086599,18.94,19.05,1:1.2,,,,ITO/2PACz/active layer/PNDIT-F3N/Ag,,PNDIT-F3N,PNDIT-F3N,2PACz,2PACz,,,,,-5.46,-3.47,,-5.68,-3.9,
46389,10.1002/agt2.70252,10.1002/agt2.70252,H14-3,L8-BO,H14-3,L8-BO,,CCCCCCC(CCCC)Cc1c(/C=C2\C(=O)c3cc(F)c(F)cc3C2=C(C#N)C#N)sc2c1SC1c3c(c4c(c5nsnc35)c3sc5c(CC(CCCC)CCCCCC)c(/C=C6\C(=O)c7cc(F)c(F)cc7C6=C(C#N)C#N)sc5c3n4CC(CC)CCCC)N(CC(CC)CCCC)C21,0.881,26.59,76.09,17.41,17.824683611,2.3818702527283224,17.2,17.41,1:1.2,,,,ITO/2PACz/active layer/PNDIT-F3N/Ag,,PNDIT-F3N,PNDIT-F3N,2PACz,2PACz,,,,,,,,-5.68,-3.9,
46390,10.1002/agt2.70252,10.1002/agt2.70252,H14-5,L8-BO,H14-5,L8-BO,,CCCCCCC(CCCC)Cc1c(/C=C2\C(=O)c3cc(F)c(F)cc3C2=C(C#N)C#N)sc2c1SC1c3c(c4c(c5nsnc35)c3sc5c(CC(CCCC)CCCCCC)c(/C=C6\C(=O)c7cc(F)c(F)cc7C6=C(C#N)C#N)sc5c3n4CC(CC)CCCC)N(CC(CC)CCCC)C21,0.854,26.54,74.81,17.09,16.955806196,0.7852182796957214,16.92,17.09,1:1.2,,,,ITO/2PACz/active layer/PNDIT-F3N/Ag,,PNDIT-F3N,PNDIT-F3N,2PACz,2PACz,,,,,,,,-5.68,-3.9,
46391,10.1002/agt2.70252,10.1002/agt2.70252,PM6,L8-BO,PM6,L8-BO,COC(=O)C(C)(C)c1cc(C)cc(-c2sc3c4sc5cc(/C=C6/C(=O)c7cc(F)cc(c7)C(=O)/C6=C\c6cc(C(C)(C)C(=O)OC)c(-c7cc(C)cc(C(C)(C)C(=O)OC)c7)s6)sc5c4c(C(C)(C)C(=O)OC)ccc2-3)c1,CCCCCCC(CCCC)Cc1c(/C=C2\C(=O)c3cc(F)c(F)cc3C2=C(C#N)C#N)sc2c1SC1c3c(c4c(c5nsnc35)c3sc5c(CC(CCCC)CCCCCC)c(/C=C6\C(=O)c7cc(F)c(F)cc7C6=C(C#N)C#N)sc5c3n4CC(CC)CCCC)N(CC(CC)CCCC)C21,0.878,26.57,78.34,18.23,18.275515564,0.2496739659901188,18.08,18.23,1:1.2,,,,ITO/2PACz/active layer/PNDIT-F3N/Ag,conventional,PNDIT-F3N,PNDIT-F3N,2PACz,2PACz,,,,,-5.56,-3.65,,-5.68,-3.9,
46392,10.1002/agt2.70252,10.1002/agt2.70252,H4,L8-BO,H4,L8-BO,,CCCCCCC(CCCC)Cc1c(/C=C2\C(=O)c3cc(F)c(F)cc3C2=C(C#N)C#N)sc2c1SC1c3c(c4c(c5nsnc35)c3sc5c(CC(CCCC)CCCCCC)c(/C=C6\C(=O)c7cc(F)c(F)cc7C6=C(C#N)C#N)sc5c3n4CC(CC)CCCC)N(CC(CC)CCCC)C21,0.891,23.66,77.56,16.35,16.350470136000002,0.0028754495412878,16.22,16.35,1:1.2,,,,ITO/2PACz/active layer/PNDIT-F3N/Ag,conventional,PNDIT-F3N,PNDIT-F3N,2PACz,2PACz,,,,,,,,-5.68,-3.9,
46393,10.1002/agt2.70252,10.1002/agt2.70252,H14,L8-BO,H14,L8-BO,CCCCCCCCC(CCCCCC)Cn1nc2c(-c3ccc(/C=C(/C#N)C(=O)OCC(CC)CCCC)s3)c(F)c(F)c(-c3ccc(-c4cc5c(-c6cc(Cl)c(CC(CC)CCCC)s6)c6sc(-c7ccc(-c8c(F)c(F)c(-c9ccc(/C=C(\C#N)C(=O)OCC(CC)CCCC)s9)c9nn(CC(CCCCCC)CCCCCCCC)nc89)s7)cc6c(-c6cc(Cl)c(CC(CC)CCCC)s6)c5s4)s3)c2n1,CCCCCCC(CCCC)Cc1c(/C=C2\C(=O)c3cc(F)c(F)cc3C2=C(C#N)C#N)sc2c1SC1c3c(c4c(c5nsnc35)c3sc5c(CC(CCCC)CCCCCC)c(/C=C6\C(=O)c7cc(F)c(F)cc7C6=C(C#N)C#N)sc5c3n4CC(CC)CCCC)N(CC(CC)CCCC)C21,0.892,24.11,74.8,16.1,16.086577759999997,0.0833679503105847,16.01,16.1,1:1.2,,,,ITO/2PACz/active layer/PNDIT-F3N/Ag,,PNDIT-F3N,PNDIT-F3N,2PACz,2PACz,,,,,-5.46,-3.47,,-5.68,-3.9,
46394,10.1002/agt2.70252,10.1002/agt2.70252,PM6,L8-BO,PM6,L8-BO,COC(=O)C(C)(C)c1cc(C)cc(-c2sc3c4sc5cc(/C=C6/C(=O)c7cc(F)cc(c7)C(=O)/C6=C\c6cc(C(C)(C)C(=O)OC)c(-c7cc(C)cc(C(C)(C)C(=O)OC)c7)s6)sc5c4c(C(C)(C)C(=O)OC)ccc2-3)c1,CCCCCCC(CCCC)Cc1c(/C=C2\C(=O)c3cc(F)c(F)cc3C2=C(C#N)C#N)sc2c1SC1c3c(c4c(c5nsnc35)c3sc5c(CC(CCCC)CCCCCC)c(/C=C6\C(=O)c7cc(F)c(F)cc7C6=C(C#N)C#N)sc5c3n4CC(CC)CCCC)N(CC(CC)CCCC)C21,0.878,23.19,68.62,13.97,13.971594684,0.0114150608446708,13.76,13.97,1:1.2,,,,ITO/2PACz/active layer/PNDIT-F3N/Ag,conventional,PNDIT-F3N,PNDIT-F3N,2PACz,2PACz,,,,,-5.56,-3.65,,-5.68,-3.9,
46395,10.1002/agt2.70268,10.1002/agt2.70268,PM6,L8-BO,PM6,L8-BO,CC1=CC(=CC(=C1)C2=C3C=CC(=C4C5=C(C=C(S5)/C=C\6/C(=O)C7=CC(=CC(=C7)F)C(=O)/C6=C\C8=CC(=C(S8)C9=CC(=CC(=C9)C)C(C)(C)C(=O)OC)C(C)(C)C(=O)OC)SC4=C3S2)C(C)(C)C(=O)OC)C(C)(C)C(=O)OC,CCCCCCC(CCCC)CC1=C(/C=C2\C(=O)C3=CC(F)=C(F)C=C3C2=C(C#N)C#N)SC2=C1SC1C3=C(C4=C(C5=NSN=C35)C3=C(C5=C(S3)C(CC(CCCC)CCCCCC)=C(/C=C3\C(=O)C6=CC(F)=C(F)C=C6C3=C(C#N)C#N)S5)N4CC(CC)CCCC)N(CC(CC)CCCC)C21,0.893,26.31,74.49,17.46,17.501298867,0.2365341752577222,17.35,17.46,,,,,ITO/2PACz/active layer/PNDIT:F3N/Ag,conventional,PNDIT:F3N,PNDIT:F3N,2PACz,2PACz,,,,,-5.56,-3.65,,-5.68,-3.9,
46396,10.1002/agt2.70268,10.1002/agt2.70268,PM6,L8-BO,PM6,L8-BO,CC1=CC(=CC(=C1)C2=C3C=CC(=C4C5=C(C=C(S5)/C=C\6/C(=O)C7=CC(=CC(=C7)F)C(=O)/C6=C\C8=CC(=C(S8)C9=CC(=CC(=C9)C)C(C)(C)C(=O)OC)C(C)(C)C(=O)OC)SC4=C3S2)C(C)(C)C(=O)OC)C(C)(C)C(=O)OC,CCCCCCC(CCCC)CC1=C(/C=C2\C(=O)C3=CC(F)=C(F)C=C3C2=C(C#N)C#N)SC2=C1SC1C3=C(C4=C(C5=NSN=C35)C3=C(C5=C(S3)C(CC(CCCC)CCCCCC)=C(/C=C3\C(=O)C6=CC(F)=C(F)C=C6C3=C(C#N)C#N)S5)N4CC(CC)CCCC)N(CC(CC)CCCC)C21,0.873,27.74,79.11,19.1,19.158084522,0.3041074450261671,18.89,19.1,,BCN-1,BCN-1,,ITO/2PACz/active layer/PNDIT:F3N/Ag,conventional,PNDIT:F3N,PNDIT:F3N,2PACz,2PACz,,,,,-5.56,-3.65,,-5.68,-3.9,
46397,10.1002/agt2.70268,10.1002/agt2.70268,PM6,L8-BO,PM6,L8-BO,CC1=CC(=CC(=C1)C2=C3C=CC(=C4C5=C(C=C(S5)/C=C\6/C(=O)C7=CC(=CC(=C7)F)C(=O)/C6=C\C8=CC(=C(S8)C9=CC(=CC(=C9)C)C(C)(C)C(=O)OC)C(C)(C)C(=O)OC)SC4=C3S2)C(C)(C)C(=O)OC)C(C)(C)C(=O)OC,CCCCCCC(CCCC)CC1=C(/C=C2\C(=O)C3=CC(F)=C(F)C=C3C2=C(C#N)C#N)SC2=C1SC1C3=C(C4=C(C5=NSN=C35)C3=C(C5=C(S3)C(CC(CCCC)CCCCCC)=C(/C=C3\C(=O)C6=CC(F)=C(F)C=C6C3=C(C#N)C#N)S5)N4CC(CC)CCCC)N(CC(CC)CCCC)C21,0.878,27.93,80.42,19.72,19.721026668,0.005206227180535,19.58,19.72,,BCN-2,BCN-2,,ITO/2PACz/active layer/PNDIT:F3N/Ag,conventional,PNDIT:F3N,PNDIT:F3N,2PACz,2PACz,,,,,-5.56,-3.65,,-5.68,-3.9,
46398,10.1002/agt2.70305,10.1002/agt2.70305,DR3TSBDT,Y6,DR3TSBDT,Y6,,CCCCCCCCCCCc1c(/C=C2\C(=O)c3cc(F)c(F)cc3C2=C(C#N)C#N)sc2c1sc1c3c4nsnc4c4c5sc6c(CCCCCCCCCCC)c(/C=C7\C(=O)c8cc(F)c(F)cc8C7=C(C#N)C#N)sc6c5n(CC(CC)CCCC)c4c3n(CC(CC)CCCC)c21,0.94,2.14,21.57,0.44,0.43390212,1.3858818181818182,0.41,0.44,1:0.8,,,,ITO/PEDOT:PSS/active layer/PDINO/Ag,conventional,PDINO,PDINO,PEDOT:PSS,PEDOT:PSS,,chloroform,,,,,,-5.65,-4.09,
46399,10.1002/agt2.70305,10.1002/agt2.70305,DR3TSBDT,Y6,DR3TSBDT,Y6,,CCCCCCCCCCCc1c(/C=C2\C(=O)c3cc(F)c(F)cc3C2=C(C#N)C#N)sc2c1sc1c3c4nsnc4c4c5sc6c(CCCCCCCCCCC)c(/C=C7\C(=O)c8cc(F)c(F)cc8C7=C(C#N)C#N)sc6c5n(CC(CC)CCCC)c4c3n(CC(CC)CCCC)c21,0.88,23.34,57.11,11.7,11.72993712,0.255872820512817,11.54,11.7,1:0.8,,,,ITO/PEDOT:PSS/active layer/PDINO/Ag,conventional,PDINO,PDINO,PEDOT:PSS,PEDOT:PSS,,chloroform,,,,,,-5.65,-4.09,
