Repository: JiYiqaq/PCE-KA-GNN

# Data directory

- `raw/Active_Database.csv` is the immutable source dataset bundled under CC BY 4.0. Do not overwrite it with processed data.
- `processed/` is created and populated by the training pipeline. Generated `.pt` and `.pth` caches are intentionally ignored by Git because they can exceed GitHub's normal single-file limit.

See `../DATA_LICENSE.md` for provenance, license and checksum information.

File: data/raw/Active_Database.csv (part 89 of 471)
id,doi,doi_norm,donor,acceptor,donor_canonical,acceptor_canonical,donor_smiles,acceptor_smiles,voc,jsc,ff,pce,pce_recomputed,pce_relative_error_percent,pce_avg,pce_best,d_a_ratio,additive,additive_canonical,additive_ratio,device_structure,device_type,etl,etl_canonical,htl,htl_canonical,active_layer_thickness,solvent,solvent_canonical,annealing_temp,homo_d,lumo_d,eg_d,homo_a,lumo_a,eg_a
46400,10.1002/agt2.70305,10.1002/agt2.70305,DR3TSBDT,Y6,DR3TSBDT,Y6,,CCCCCCCCCCCc1c(/C=C2\C(=O)c3cc(F)c(F)cc3C2=C(C#N)C#N)sc2c1sc1c3c4nsnc4c4c5sc6c(CCCCCCCCCCC)c(/C=C7\C(=O)c8cc(F)c(F)cc8C7=C(C#N)C#N)sc6c5n(CC(CC)CCCC)c4c3n(CC(CC)CCCC)c21,0.86,24.59,58.24,12.32,12.31624576,0.0304727272727211,12.25,12.32,1:0.8,,,,ITO/PEDOT:PSS/active layer/PDINO/Ag,conventional,PDINO,PDINO,PEDOT:PSS,PEDOT:PSS,,chloroform,,80.0,,,,-5.65,-4.09,
46401,10.1002/agt2.70305,10.1002/agt2.70305,D18,Y6,D18,Y6,CCCCCCC(CCCC)CC1=CSC(C2=CC3=C(S2)C2=C(C=C(C4=CC(CC(CCCC)CCCCCC)=C(C5=CC6=C(C7=CC(F)=C(CC(CC)CCCC)S7)C7=C(C=CS7)C(C7=CC(F)=C(CC(CC)CCCC)S7)=C6S5)S4)S2)C2=NSN=C32)=C1,CCCCCCCCCCCc1c(/C=C2\C(=O)c3cc(F)c(F)cc3C2=C(C#N)C#N)sc2c1sc1c3c4nsnc4c4c5sc6c(CCCCCCCCCCC)c(/C=C7\C(=O)c8cc(F)c(F)cc8C7=C(C#N)C#N)sc6c5n(CC(CC)CCCC)c4c3n(CC(CC)CCCC)c21,0.866,26.67,77.25,17.83,17.84182995,0.0663485698261511,17.72,17.83,,,,,ITO/PEDOT:PSS/2PACz/active layer/PDINN/Ag,conventional,PDINN,PDINN,PEDOT:PSS/2PACz,PEDOT:PSS/2PACz,,,,,-5.51,-2.77,,-5.65,-4.09,
46402,10.1002/agt2.70305,10.1002/agt2.70305,D18,Y6,D18,Y6,CCCCCCC(CCCC)CC1=CSC(C2=CC3=C(S2)C2=C(C=C(C4=CC(CC(CCCC)CCCCCC)=C(C5=CC6=C(C7=CC(F)=C(CC(CC)CCCC)S7)C7=C(C=CS7)C(C7=CC(F)=C(CC(CC)CCCC)S7)=C6S5)S4)S2)C2=NSN=C32)=C1,CCCCCCCCCCCc1c(/C=C2\C(=O)c3cc(F)c(F)cc3C2=C(C#N)C#N)sc2c1sc1c3c4nsnc4c4c5sc6c(CCCCCCCCCCC)c(/C=C7\C(=O)c8cc(F)c(F)cc8C7=C(C#N)C#N)sc6c5n(CC(CC)CCCC)c4c3n(CC(CC)CCCC)c21,0.854,27.32,78.27,18.27,18.261392856,0.0471108045977154,18.2,18.27,,,,,ITO/PEDOT:PSS/2PACz/active layer/PDINN/Ag,conventional,PDINN,PDINN,PEDOT:PSS/2PACz,PEDOT:PSS/2PACz,,,,,-5.51,-2.77,,-5.65,-4.09,
46403,10.1002/agt2.70305,10.1002/agt2.70305,D18,Y6,D18,Y6,CCCCCCC(CCCC)CC1=CSC(C2=CC3=C(S2)C2=C(C=C(C4=CC(CC(CCCC)CCCCCC)=C(C5=CC6=C(C7=CC(F)=C(CC(CC)CCCC)S7)C7=C(C=CS7)C(C7=CC(F)=C(CC(CC)CCCC)S7)=C6S5)S4)S2)C2=NSN=C32)=C1,CCCCCCCCCCCc1c(/C=C2\C(=O)c3cc(F)c(F)cc3C2=C(C#N)C#N)sc2c1sc1c3c4nsnc4c4c5sc6c(CCCCCCCCCCC)c(/C=C7\C(=O)c8cc(F)c(F)cc8C7=C(C#N)C#N)sc6c5n(CC(CC)CCCC)c4c3n(CC(CC)CCCC)c21,0.845,28.1,80.44,19.1,19.100075800000003,0.0003968586387496,19.07,19.1,,,,,ITO/PEDOT:PSS/2PACz/active layer/PDINN/Ag,conventional,PDINN,PDINN,PEDOT:PSS/2PACz,PEDOT:PSS/2PACz,,,,,-5.51,-2.77,,-5.65,-4.09,
46404,10.1002/agt2.70305,10.1002/agt2.70305,D18,L8-BO,D18,L8-BO,CCCCCCC(CCCC)CC1=CSC(C2=CC3=C(S2)C2=C(C=C(C4=CC(CC(CCCC)CCCCCC)=C(C5=CC6=C(C7=CC(F)=C(CC(CC)CCCC)S7)C7=C(C=CS7)C(C7=CC(F)=C(CC(CC)CCCC)S7)=C6S5)S4)S2)C2=NSN=C32)=C1,CCCCCCC(CCCC)CC1=C(/C=C2\C(=O)C3=CC(F)=C(F)C=C3C2=C(C#N)C#N)SC2=C1SC1C3=C(C4=C(C5=NSN=C35)C3=C(C5=C(S3)C(CC(CCCC)CCCCCC)=C(/C=C3\C(=O)C6=CC(F)=C(F)C=C6C3=C(C#N)C#N)S5)N4CC(CC)CCCC)N(CC(CC)CCCC)C21,0.933,25.55,75.69,18.04,18.043095735,0.0171603935698573,17.95,18.04,,,,,ITO/PEDOT:PSS/2PACz/active layer/PDINN/Ag,conventional,PDINN,PDINN,PEDOT:PSS/2PACz,PEDOT:PSS/2PACz,,,,,-5.51,-2.77,,-5.68,-3.9,
46405,10.1002/agt2.70305,10.1002/agt2.70305,D18,L8-BO,D18,L8-BO,CCCCCCC(CCCC)CC1=CSC(C2=CC3=C(S2)C2=C(C=C(C4=CC(CC(CCCC)CCCCCC)=C(C5=CC6=C(C7=CC(F)=C(CC(CC)CCCC)S7)C7=C(C=CS7)C(C7=CC(F)=C(CC(CC)CCCC)S7)=C6S5)S4)S2)C2=NSN=C32)=C1,CCCCCCC(CCCC)CC1=C(/C=C2\C(=O)C3=CC(F)=C(F)C=C3C2=C(C#N)C#N)SC2=C1SC1C3=C(C4=C(C5=NSN=C35)C3=C(C5=C(S3)C(CC(CCCC)CCCCCC)=C(/C=C3\C(=O)C6=CC(F)=C(F)C=C6C3=C(C#N)C#N)S5)N4CC(CC)CCCC)N(CC(CC)CCCC)C21,0.914,26.92,79.03,19.45,19.445236664000003,0.0244901593830146,19.36,19.45,,,,,ITO/PEDOT:PSS/2PACz/active layer/PDINN/Ag,conventional,PDINN,PDINN,PEDOT:PSS/2PACz,PEDOT:PSS/2PACz,,,,,-5.51,-2.77,,-5.68,-3.9,
46406,10.1002/agt2.70305,10.1002/agt2.70305,D18,L8-BO,D18,L8-BO,CCCCCCC(CCCC)CC1=CSC(C2=CC3=C(S2)C2=C(C=C(C4=CC(CC(CCCC)CCCCCC)=C(C5=CC6=C(C7=CC(F)=C(CC(CC)CCCC)S7)C7=C(C=CS7)C(C7=CC(F)=C(CC(CC)CCCC)S7)=C6S5)S4)S2)C2=NSN=C32)=C1,CCCCCCC(CCCC)CC1=C(/C=C2\C(=O)C3=CC(F)=C(F)C=C3C2=C(C#N)C#N)SC2=C1SC1C3=C(C4=C(C5=NSN=C35)C3=C(C5=C(S3)C(CC(CCCC)CCCCCC)=C(/C=C3\C(=O)C6=CC(F)=C(F)C=C6C3=C(C#N)C#N)S5)N4CC(CC)CCCC)N(CC(CC)CCCC)C21,0.91,27.35,80.75,20.1,20.09746375,0.0126181592039906,19.99,20.1,,,,,ITO/PEDOT:PSS/2PACz/active layer/PDINN/Ag,conventional,PDINN,PDINN,PEDOT:PSS/2PACz,PEDOT:PSS/2PACz,,,,,-5.51,-2.77,,-5.68,-3.9,
46407,10.1002/ajoc.201900734,10.1002/ajoc.201900734,DPP−C6,PC61BM,DPP−C6,PC61BM,,COC(=O)CCCC1(c2ccccc2)C23c4c5c6c7c8c9c(c%10c%11c2c2c%12c4c4c%13c5c5c7c7c8c8c%14c9c%10c9c%10c%11c2c2c%11c%12c4c4c%12c%13c5c5c7c7c8c8c%14c9c9c%10c2c2c%11c4c4c%12c5c7c5c8c9c2c45)C613,0.76,5.72,35.8,1.56,1.5562975999999995,0.2373333333333543,,,1:1,,,,,,,,,,,chloroform,chloroform,,,,,-6.1,-3.7,
46408,10.1002/ajoc.201900734,10.1002/ajoc.201900734,DPP−C6,PC61BM,DPP−C6,PC61BM,,COC(=O)CCCC1(c2ccccc2)C23c4c5c6c7c8c9c(c%10c%11c2c2c%12c4c4c%13c5c5c7c7c8c8c%14c9c%10c9c%10c%11c2c2c%11c%12c4c4c%12c%13c5c5c7c7c8c8c%14c9c9c%10c2c2c%11c4c4c%12c5c7c5c8c9c2c45)C613,0.73,3.09,28.4,0.64,0.6406188,0.0966875000000047,,,1:1,,,,,,,,,,,chloroform,chloroform,110.0,,,,-6.1,-3.7,
46409,10.1002/ajoc.201900734,10.1002/ajoc.201900734,DPP−C7,PC61BM,DPP−C7,PC61BM,,COC(=O)CCCC1(c2ccccc2)C23c4c5c6c7c8c9c(c%10c%11c2c2c%12c4c4c%13c5c5c7c7c8c8c%14c9c%10c9c%10c%11c2c2c%11c%12c4c4c%12c%13c5c5c7c7c8c8c%14c9c9c%10c2c2c%11c4c4c%12c5c7c5c8c9c2c45)C613,0.8,3.19,30.3,0.77,0.773256,0.4228571428571476,,,1:1,,,,,,,,,,,chloroform,chloroform,,,,,-6.1,-3.7,
46410,10.1002/ajoc.201900734,10.1002/ajoc.201900734,DPP−C7,PC61BM,DPP−C7,PC61BM,,COC(=O)CCCC1(c2ccccc2)C23c4c5c6c7c8c9c(c%10c%11c2c2c%12c4c4c%13c5c5c7c7c8c8c%14c9c%10c9c%10c%11c2c2c%11c%12c4c4c%12c%13c5c5c7c7c8c8c%14c9c9c%10c2c2c%11c4c4c%12c5c7c5c8c9c2c45)C613,0.8,2.51,28.3,0.57,0.568264,0.3045614035087649,,,1:1,,,,,,,,,,,chloroform,chloroform,110.0,,,,-6.1,-3.7,
46411,10.1002/ajoc.202000106,10.1002/ajoc.202000106,PTB7-Th,SePDI−DPP−NPDI,PTB7-Th,SePDI−DPP−NPDI,CCCCC(CC)COC(=O)c1sc2csc(-c3cc4c(-c5ccc(CC(CC)CCCC)s5)c5sccc5c(-c5ccc(CC(CC)CCCC)s5)c4s3)c2c1F,,0.76,2.0,37.0,0.5,0.5624,12.480000000000002,0.5,0.5,3:7,,,,conventional,conventional,,,PEDOT:PSS,PEDOT:PSS,,chloroform,chloroform,,-5.21,-3.6,,,,
46412,10.1002/ajoc.202000106,10.1002/ajoc.202000106,PTB7-Th,SePDI−DPP−NPDI,PTB7-Th,SePDI−DPP−NPDI,CCCCC(CC)COC(=O)c1sc2csc(-c3cc4c(-c5ccc(CC(CC)CCCC)s5)c5sccc5c(-c5ccc(CC(CC)CCCC)s5)c4s3)c2c1F,,0.76,2.7,38.0,0.8,0.77976,2.5300000000000047,0.7,0.8,3:7,,,,conventional,conventional,,,PEDOT:PSS,PEDOT:PSS,,chloroform,chloroform,,-5.21,-3.6,,,,
46413,10.1002/ajoc.202000502,10.1002/ajoc.202000502,CM3a,ITIC−F,,CM3a,,,0.45,0.05,27.78,0.01,0.0062505,37.495,,,1:1,,,,ITO/PEDOT:PSS/active layer/Ca/Al,conventional,Ca,Ca,PEDOT:PSS,PEDOT:PSS,36.0,CF,chloroform,,,,,,,
46415,10.1002/ajoc.202000502,10.1002/ajoc.202000502,CM3b,ITIC−F,,CM3b,,,0.55,0.05,27.82,0.01,0.0076505,23.49499999999999,,,1:1,,,,ITO/PEDOT:PSS/active layer/Ca/Al,conventional,Ca,Ca,PEDOT:PSS,PEDOT:PSS,37.0,CF,chloroform,,,,,,,
46416,10.1002/ajoc.202000502,10.1002/ajoc.202000502,CM3b,ITIC−F,,CM3b,,,0.47,1.1,21.85,0.11,0.1129645,2.6950000000000207,,,1:1,,,,ITO/PEDOT:PSS/active layer/Ca/Al,conventional,Ca,Ca,PEDOT:PSS,PEDOT:PSS,34.0,CB,chlorobenzene,,,,,,,
46417,10.1002/ajoc.202000502,10.1002/ajoc.202000502,CM4a,ITIC−F,,,,,0.44,0.12,19.86,0.01,0.01048608,4.860799999999999,,,1:1,,,,ITO/PEDOT:PSS/active layer/Ca/Al,conventional,Ca,Ca,PEDOT:PSS,PEDOT:PSS,25.0,CF,chloroform,,,,,,,
46418,10.1002/ajoc.202000502,10.1002/ajoc.202000502,CM4a,ITIC−F,,CM4a,,,0.36,0.13,21.19,0.01,0.00991692,0.8307999999999927,,,1:1,,,,ITO/PEDOT:PSS/active layer/Ca/Al,conventional,Ca,Ca,PEDOT:PSS,PEDOT:PSS,27.0,CB,chlorobenzene,,,,,,,
46420,10.1002/ajoc.202000502,10.1002/ajoc.202000502,CM4b,ITIC−F,,,,,0.67,1.48,17.23,0.17,0.17085268,0.5015764705882484,,,1:1,,,,ITO/PEDOT:PSS/active layer/Ca/Al,conventional,Ca,Ca,PEDOT:PSS,PEDOT:PSS,25.0,CB,chlorobenzene,,,,,,,
46421,10.1002/ajoc.202300058,10.1002/ajoc.202300058,TRh,PC71BM,TRh,PC71BM,,COC(=O)CCCC1(c2ccccc2)C23c4c5ccc6c7cc8c9c%10c(cc%11cc%12c%13c%14c(cc%15c%16ccc-5c2c%16c2c5c%16c%17c(c(c46)c7c9c%17c4c%10c%11c%13c4c%16c%14c%152)C513)C%12)C8,0.67,10.0,41.66,2.78,2.79122,0.4035971223021506,2.64,2.78,,,,,ITO/ZnO/active layer/MoO3/Ag,inverted,ZnO,ZnO,MoO3,MoO3,,,,,,,,-5.9,-3.9,
46422,10.1002/ajoc.202300058,10.1002/ajoc.202300058,PhRh,PC71BM,PhRh,PC71BM,,COC(=O)CCCC1(c2ccccc2)C23c4c5ccc6c7cc8c9c%10c(cc%11cc%12c%13c%14c(cc%15c%16ccc-5c2c%16c2c5c%16c%17c(c(c46)c7c9c%17c4c%10c%11c%13c4c%16c%14c%152)C513)C%12)C8,0.57,4.89,39.64,1.1,1.10488572,0.4441563636363519,1.05,1.1,,,,,ITO/ZnO/active layer/MoO3/Ag,inverted,ZnO,ZnO,MoO3,MoO3,,,,,,,,-5.9,-3.9,
46423,10.1002/ajoc.202300377,10.1002/ajoc.202300377,B1,PC61BM,B1,PC61BM,CCCCCCc1cc(-c2cc3c(-c4ccc(SCC(CC)CCCC)cc4)c4sc(-c5cc(CCCCCC)c(-c6cc(CCCCCC)c(-c7ccc(/C=C8/SC(=S)N(CCCC)C8=O)s7)s6)s5)cc4c(-c4ccc(SCC(CC)CCCC)cc4)c3s2)sc1-c1cc(CCCCCC)c(-c2ccc(/C=C3/SC(=S)N(CCCC)C3=O)s2)s1,COC(=O)CCCC1(c2ccccc2)C23c4c5c6c7c8c9c(c%10c%11c2c2c%12c4c4c%13c5c5c7c7c8c8c%14c9c%10c9c%10c%11c2c2c%11c%12c4c4c%12c%13c5c5c7c7c8c8c%14c9c9c%10c2c2c%11c4c4c%12c5c7c5c8c9c2c45)C613,0.49,0.07,35.0,0.01,0.012005,20.05000000000001,,,50 : 50,,,,inverted,inverted,PEIE,PEIE,MoO3,MoO3,,chloroform,chloroform,,-5.37,-3.51,,-6.1,-3.7,
46424,10.1002/ajoc.202300377,10.1002/ajoc.202300377,PTB7-Th,B1,PTB7-Th,B1,CCCCC(CC)COC(=O)c1sc2csc(-c3cc4c(-c5ccc(CC(CC)CCCC)s5)c5sccc5c(-c5ccc(CC(CC)CCCC)s5)c4s3)c2c1F,CCCCCCc1cc(-c2cc3c(-c4ccc(SCC(CC)CCCC)cc4)c4sc(-c5cc(CCCCCC)c(-c6cc(CCCCCC)c(-c7ccc(/C=C8/SC(=S)N(CCCC)C8=O)s7)s6)s5)cc4c(-c4ccc(SCC(CC)CCCC)cc4)c3s2)sc1-c1cc(CCCCCC)c(-c2ccc(/C=C3/SC(=S)N(CCCC)C3=O)s2)s1,0.94,5.82,38.0,2.06,2.078904,0.917669902912623,,,75 : 25,,,,inverted,inverted,PEIE,PEIE,MoO3,MoO3,,chloroform,chloroform,100.0,-5.21,-3.6,,-5.37,-3.51,
46425,10.1002/ajoc.202300377,10.1002/ajoc.202300377,B2,PC61BM,B2,PC61BM,,COC(=O)CCCC1(c2ccccc2)C23c4c5c6c7c8c9c(c%10c%11c2c2c%12c4c4c%13c5c5c7c7c8c8c%14c9c%10c9c%10c%11c2c2c%11c%12c4c4c%12c%13c5c5c7c7c8c8c%14c9c9c%10c2c2c%11c4c4c%12c5c7c5c8c9c2c45)C613,0.87,0.08,35.0,0.02,0.02436,21.8,,,50 : 50,,,,inverted,inverted,PEIE,PEIE,MoO3,MoO3,,chloroform,chloroform,,,,,-6.1,-3.7,
46426,10.1002/ajoc.202300377,10.1002/ajoc.202300377,PTB7-Th,B2,PTB7-Th,B2,CCCCC(CC)COC(=O)c1sc2csc(-c3cc4c(-c5ccc(CC(CC)CCCC)s5)c5sccc5c(-c5ccc(CC(CC)CCCC)s5)c4s3)c2c1F,,0.44,1.33,36.0,0.21,0.210672,0.320000000000016,,,50 : 50,,,,inverted,inverted,PEIE,PEIE,MoO3,MoO3,,chloroform,chloroform,,-5.21,-3.6,,,,
46427,10.1002/ajoc.202300377,10.1002/ajoc.202300377,B3,PC61BM,B3,PC61BM,,COC(=O)CCCC1(c2ccccc2)C23c4c5c6c7c8c9c(c%10c%11c2c2c%12c4c4c%13c5c5c7c7c8c8c%14c9c%10c9c%10c%11c2c2c%11c%12c4c4c%12c%13c5c5c7c7c8c8c%14c9c9c%10c2c2c%11c4c4c%12c5c7c5c8c9c2c45)C613,0.83,1.14,35.0,0.33,0.3311699999999999,0.3545454545454222,,,35 : 65,,,,inverted,inverted,PEIE,PEIE,MoO3,MoO3,,chloroform,chloroform,,,,,-6.1,-3.7,
46428,10.1002/ajoc.202300377,10.1002/ajoc.202300377,PTB7-Th,B3,PTB7-Th,B3,CCCCC(CC)COC(=O)c1sc2csc(-c3cc4c(-c5ccc(CC(CC)CCCC)s5)c5sccc5c(-c5ccc(CC(CC)CCCC)s5)c4s3)c2c1F,,0.51,0.11,31.0,0.02,0.017391,13.045000000000002,,,50 : 50,,,,inverted,inverted,PEIE,PEIE,MoO3,MoO3,,chloroform,chloroform,140.0,-5.21,-3.6,,,,
46429,10.1002/ajoc.202300377,10.1002/ajoc.202300377,B4,PC61BM,B4,PC61BM,,COC(=O)CCCC1(c2ccccc2)C23c4c5c6c7c8c9c(c%10c%11c2c2c%12c4c4c%13c5c5c7c7c8c8c%14c9c%10c9c%10c%11c2c2c%11c%12c4c4c%12c%13c5c5c7c7c8c8c%14c9c9c%10c2c2c%11c4c4c%12c5c7c5c8c9c2c45)C613,0.8,7.76,46.0,2.85,2.85568,0.1992982456140318,,,35 : 65,,,,inverted,inverted,PEIE,PEIE,MoO3,MoO3,,chloroform,chloroform,100.0,,,,-6.1,-3.7,
46430,10.1002/ajoc.202300377,10.1002/ajoc.202300377,PTB7-Th,B4,PTB7-Th,B4,CCCCC(CC)COC(=O)c1sc2csc(-c3cc4c(-c5ccc(CC(CC)CCCC)s5)c5sccc5c(-c5ccc(CC(CC)CCCC)s5)c4s3)c2c1F,,0.91,2.95,30.0,0.82,0.8053500000000001,1.786585365853638,,,50 : 50,,,,inverted,inverted,PEIE,PEIE,MoO3,MoO3,,chloroform,chloroform,100.0,-5.21,-3.6,,,,
46431,10.1002/ajoc.202400548,10.1002/ajoc.202400548,PTB7-Th,TDI,PTB7-Th,TDI,CCCCC(CC)COC(=O)c1sc2c(-c3cc4c(-c5ccc(CC(CC)CCCC)s5)c5sc(C)cc5c(-c5ccc(CC(CC)CCCC)s5)c4s3)sc(C)c2c1F,,0.755,2.27,31.3,0.51,0.53643505,5.183343137254905,0.43,0.51,,,,,ITO/ZnO/active layer/MoO3/Ag,inverted,ZnO,ZnO,MoO3,MoO3,,chlorobenzene,chlorobenzene,,-5.21,-3.6,,,,
46432,10.1002/ajoc.202400548,10.1002/ajoc.202400548,PTB7-Th,FTDI2,PTB7-Th,FTDI2,CCCCC(CC)COC(=O)c1sc2c(-c3cc4c(-c5ccc(CC(CC)CCCC)s5)c5sc(C)cc5c(-c5ccc(CC(CC)CCCC)s5)c4s3)sc(C)c2c1F,,0.705,12.4,59.6,5.11,5.210232,1.9614872798434289,5.02,5.11,,,,,ITO/ZnO/active layer/MoO3/Ag,inverted,ZnO,ZnO,MoO3,MoO3,,chlorobenzene,chlorobenzene,,-5.21,-3.6,,,,
46437,10.1002/anie.201910297,10.1002/anie.201910297,DCAO3TBDTT,Y6,DCAO3TBDTT,Y6,,CCCCCCCCCCCc1c(/C=C2\C(=O)c3cc(F)c(F)cc3C2=C(C#N)C#N)sc2c1sc1c3c4nsnc4c4c5sc6c(CCCCCCCCCCC)c(/C=C7\C(=O)c8cc(F)c(F)cc8C7=C(C#N)C#N)sc6c5n(CC(CC)CCCC)c4c3n(CC(CC)CCCC)c21,0.804,21.71,60.95,10.64,10.63872498,0.0119832706766877,10.02,10.64,2:1,0.4 % CN,CN,0.4 %,ITO/PEDOT:PSS/DCAO3TBDTT:Y6/PDINO/Al,conventional,PDINO,PDINO,PEDOT:PSS,PEDOT:PSS,,,,105.0,,,,-5.65,-4.09,
46438,10.1002/anie.201910297,10.1002/anie.201910297,BTEC-1F,Y6,BTEC-1F,Y6,,CCCCCCCCCCCc1c(/C=C2\C(=O)c3cc(F)c(F)cc3C2=C(C#N)C#N)sc2c1sc1c3c4nsnc4c4c5sc6c(CCCCCCCCCCC)c(/C=C7\C(=O)c8cc(F)c(F)cc8C7=C(C#N)C#N)sc6c5n(CC(CC)CCCC)c4c3n(CC(CC)CCCC)c21,0.87,21.21,61.35,11.33,11.32073145,0.0818053839364503,10.9,11.33,2:1,,,,ITO/PEDOT:PSS/BTEC-1F:Y6/PDINO/Al,conventional,PDINO,PDINO,PEDOT:PSS,PEDOT:PSS,,,,105.0,,,,-5.65,-4.09,
46439,10.1002/anie.201910297,10.1002/anie.201910297,BTEC-2F,Y6,BTEC-2F,Y6,,CCCCCCCCCCCc1c(/C=C2\C(=O)c3cc(F)c(F)cc3C2=C(C#N)C#N)sc2c1sc1c3c4nsnc4c4c5sc6c(CCCCCCCCCCC)c(/C=C7\C(=O)c8cc(F)c(F)cc8C7=C(C#N)C#N)sc6c5n(CC(CC)CCCC)c4c3n(CC(CC)CCCC)c21,0.854,21.55,72.35,13.34,13.31507695,0.1868294602698647,12.91,13.34,1:1,0.4 % CN,CN,0.4 %,ITO/PEDOT:PSS/BTEC-2F:Y6/PDINO/Al,conventional,PDINO,PDINO,PEDOT:PSS,PEDOT:PSS,,,,105.0,,,,-5.65,-4.09,
46444,10.1002/anie.202005662,10.1002/anie.202005662,PM6,PF1-TS4,PM6,PF1-TS4,COC(=O)C(C)(C)c1cc(C)cc(-c2sc3c4sc5cc(/C=C6/C(=O)c7cc(F)cc(c7)C(=O)/C6=C\c6cc(C(C)(C)C(=O)OC)c(-c7cc(C)cc(C(C)(C)C(=O)OC)c7)s6)sc5c4c(C(C)(C)C(=O)OC)ccc2-3)c1,CCCCCCCCCCCCCCCCC1(CCCCCCCCCCCCCCCC)c2cc3c(cc2-c2sc(/C=C4\C(=O)c5ccccc5C4=C(C#N)C#N)cc21)C(CCCCCCCCCCCCCCCC)(CCCCCCCCCCCCCCCC)c1cc(/C=C2\C(=O)c4cc(-c5ccc(SCCCCSc6cccs6)s5)ccc4C2=C(C#N)C#N)sc1-3,0.98,15.04,58.5,8.63,8.622431999999998,0.0876940903824181,8.48,8.63,,,,,ITO/ZnO/PFN-Br/PM6:PF1-TS4/MoO3/Al,inverted,ZnO,ZnO,MoO3,MoO3,,,,,-5.56,-3.65,,-5.75,-3.89,
46445,10.1002/anie.202005662,10.1002/anie.202005662,PM6,IDIC16,PM6,IDTIC,COC(=O)C(C)(C)c1cc(C)cc(-c2sc3c4sc5cc(/C=C6/C(=O)c7cc(F)cc(c7)C(=O)/C6=C\c6cc(C(C)(C)C(=O)OC)c(-c7cc(C)cc(C(C)(C)C(=O)OC)c7)s6)sc5c4c(C(C)(C)C(=O)OC)ccc2-3)c1,CCCCCCCCCCCCCCCCC1(CCCCCCCCCCCCCCCC)c2cc3c(cc2-c2sc(/C=C4\C(=O)c5ccccc5C4=C(C#N)C#N)cc21)C(CCCCCCCCCCCCCCCC)(CCCCCCCCCCCCCCCC)c1cc(/C=C2\C(=O)c4ccccc4C2=C(C#N)C#N)sc1-3,0.99,11.8,51.0,5.96,5.957820000000001,0.0365771812080399,5.72,5.96,,,,,ITO/ZnO/PFN-Br/PM6:IDIC16/MoO3/Al,inverted,ZnO,ZnO,MoO3,MoO3,,,,,-5.56,-3.65,,-5.885,-3.91,
46450,10.1002/anie.202010596,10.1002/anie.202010596,PM6,Y6,PM6,Y6,COC(=O)C(C)(C)c1cc(C)cc(-c2sc3c4sc5cc(/C=C6/C(=O)c7cc(F)cc(c7)C(=O)/C6=C\c6cc(C(C)(C)C(=O)OC)c(-c7cc(C)cc(C(C)(C)C(=O)OC)c7)s6)sc5c4c(C(C)(C)C(=O)OC)ccc2-3)c1,CCCCCCCCCCCc1c(/C=C2\C(=O)c3cc(F)c(F)cc3C2=C(C#N)C#N)sc2c1sc1c3c4nsnc4c4c5sc6c(CCCCCCCCCCC)c(/C=C7\C(=O)c8cc(F)c(F)cc8C7=C(C#N)C#N)sc6c5n(CC(CC)CCCC)c4c3n(CC(CC)CCCC)c21,0.85,25.6,72.0,15.7,15.6672,0.2089171974522176,15.5,15.7,1:1,1-chloronaphthalene,CN,,ITO/PEDOT:PSS/active layer/PDINO/Al,conventional,PDINO,PDINO,PEDOT:PSS,PEDOT:PSS,100.0,chloroform:1-chloronaphthalene (100:0.5 v/v),chloroform:1-chloronaphthalene (100:0.5),80.0,-5.56,-3.65,,-5.65,-4.09,
46451,10.1002/anie.202010596,10.1002/anie.202010596,PM6-Tz20,Y6,PM6-Tz20,Y6,,CCCCCCCCCCCc1c(/C=C2\C(=O)c3cc(F)c(F)cc3C2=C(C#N)C#N)sc2c1sc1c3c4nsnc4c4c5sc6c(CCCCCCCCCCC)c(/C=C7\C(=O)c8cc(F)c(F)cc8C7=C(C#N)C#N)sc6c5n(CC(CC)CCCC)c4c3n(CC(CC)CCCC)c21,0.85,26.3,77.0,17.1,17.213350000000002,0.6628654970760264,16.9,17.1,1:1,1-chloronaphthalene,CN,,ITO/PEDOT:PSS/active layer/PDINO/Al,conventional,PDINO,PDINO,PEDOT:PSS,PEDOT:PSS,100.0,chloroform:1-chloronaphthalene (100:0.5 v/v),chloroform:1-chloronaphthalene (100:0.5),80.0,,,,-5.65,-4.09,
46452,10.1002/anie.202010596,10.1002/anie.202010596,PM6-Tz20,Y6,PM6-Tz20,Y6,,CCCCCCCCCCCc1c(/C=C2\C(=O)c3cc(F)c(F)cc3C2=C(C#N)C#N)sc2c1sc1c3c4nsnc4c4c5sc6c(CCCCCCCCCCC)c(/C=C7\C(=O)c8cc(F)c(F)cc8C7=C(C#N)C#N)sc6c5n(CC(CC)CCCC)c4c3n(CC(CC)CCCC)c21,0.86,27.3,75.0,17.6,17.608500000000003,0.0482954545454631,17.3,17.6,1:1,1-chloronaphthalene,CN,,ITO/PEDOT:PSS/active layer/PDINO/Ag,conventional,PDINO,PDINO,PEDOT:PSS,PEDOT:PSS,100.0,chloroform:1-chloronaphthalene (100:0.5 v/v),chloroform:1-chloronaphthalene (100:0.5),80.0,,,,-5.65,-4.09,
46453,10.1002/anie.202010596,10.1002/anie.202010596,PM6-Tz40,Y6,PM6-Tz40,Y6,,CCCCCCCCCCCc1c(/C=C2\C(=O)c3cc(F)c(F)cc3C2=C(C#N)C#N)sc2c1sc1c3c4nsnc4c4c5sc6c(CCCCCCCCCCC)c(/C=C7\C(=O)c8cc(F)c(F)cc8C7=C(C#N)C#N)sc6c5n(CC(CC)CCCC)c4c3n(CC(CC)CCCC)c21,0.85,25.3,72.0,15.5,15.4836,0.1058064516129087,15.3,15.5,1:1,1-chloronaphthalene,CN,,ITO/PEDOT:PSS/active layer/PDINO/Al,conventional,PDINO,PDINO,PEDOT:PSS,PEDOT:PSS,100.0,chloroform:1-chloronaphthalene (100:0.5 v/v),chloroform:1-chloronaphthalene (100:0.5),80.0,,,,-5.65,-4.09,
46454,10.1002/anie.202010856,10.1002/anie.202010856,PBDB-T,o-4TBC-2F,PBDB-T,o-4TBC-2F,CCCCC(CC)Cc1ccc(-c2c3cc(-c4ccc(-c5sc(-c6cccs6)c6c5C(=O)c5c(CC(CC)CCCC)sc(CC(CC)CCCC)c5C6=O)s4)sc3c(-c3ccc(CC(CC)CCCC)s3)c3ccsc23)s1,CCOc1cccc(OCC)c1-c1cc(-c2ccc(/C=C3\C(=O)c4cc(F)c(F)cc4C3=C(C#N)C#N)s2)sc1-c1sc(-c2ccc(/C=C3\C(=O)c4cc(F)c(F)cc4C3=C(C#N)C#N)s2)cc1-c1c(OCC)cccc1OCC,0.85,14.79,59.0,7.43,7.417185,0.172476446837144,7.33,7.43,1:1,,,,ITO/ZnO/active layer/MoO3/Ag,inverted,ZnO,ZnO,MoO3,MoO3,100.0,o-dichlorobenzene,o-DCB,,-5.33,-3.48,,-5.63,-4.0,
46455,10.1002/anie.202010856,10.1002/anie.202010856,PBDB-T,o-4TBC-2F,PBDB-T,o-4TBC-2F,CCCCC(CC)Cc1ccc(-c2c3cc(-c4ccc(-c5sc(-c6cccs6)c6c5C(=O)c5c(CC(CC)CCCC)sc(CC(CC)CCCC)c5C6=O)s4)sc3c(-c3ccc(CC(CC)CCCC)s3)c3ccsc23)s1,CCOc1cccc(OCC)c1-c1cc(-c2ccc(/C=C3\C(=O)c4cc(F)c(F)cc4C3=C(C#N)C#N)s2)sc1-c1sc(-c2ccc(/C=C3\C(=O)c4cc(F)c(F)cc4C3=C(C#N)C#N)s2)cc1-c1c(OCC)cccc1OCC,0.76,20.48,65.7,10.26,10.2260736,0.3306666666666528,9.97,10.26,1:1,,,,ITO/ZnO/active layer/MoO3/Ag,inverted,ZnO,ZnO,MoO3,MoO3,100.0,o-dichlorobenzene,o-DCB,100.0,-5.33,-3.48,,-5.63,-4.0,
46456,10.1002/anie.202010856,10.1002/anie.202010856,PBDB-T,m-4TBC-2F,PBDB-T,m-4TBC-2F,CCCCC(CC)Cc1ccc(-c2c3cc(-c4ccc(-c5sc(-c6cccs6)c6c5C(=O)c5c(CC(CC)CCCC)sc(CC(CC)CCCC)c5C6=O)s4)sc3c(-c3ccc(CC(CC)CCCC)s3)c3ccsc23)s1,CCOc1cc(OCC)cc(-c2cc(-c3ccc(/C=C4\C(=O)c5cc(F)c(F)cc5C4=C(C#N)C#N)s3)sc2-c2sc(-c3ccc(/C=C4\C(=O)c5cc(F)c(F)cc5C4=C(C#N)C#N)s3)cc2-c2cc(OCC)cc(OCC)c2)c1,0.84,7.9,40.0,2.63,2.6544,0.9277566539923948,2.34,2.63,1:1,,,,ITO/ZnO/active layer/MoO3/Ag,inverted,ZnO,ZnO,MoO3,MoO3,100.0,o-dichlorobenzene,o-DCB,,-5.33,-3.48,,-5.68,-4.0,
46457,10.1002/anie.202016284,10.1002/anie.202016284,PM6,PYF-T,PM6,PYF-T,COC(=O)C(C)(C)c1cc(C)cc(-c2sc3c4sc5cc(/C=C6/C(=O)c7cc(F)cc(c7)C(=O)/C6=C\c6cc(C(C)(C)C(=O)OC)c(-c7cc(C)cc(C(C)(C)C(=O)OC)c7)s6)sc5c4c(C(C)(C)C(=O)OC)ccc2-3)c1,CCCCCCCCCCCc1c(/C=C2\C(=O)c3c(ccc(C)c3F)C2=C(C#N)C#N)sc2c1sc1c3c4nsnc4c4c5sc6c(CCCCCCCCCCC)c(/C=C7\C(=O)c8c(ccc(-c9ccc(C)s9)c8F)C7=C(C#N)C#N)sc6c5n(C)c4c3n(C)c21,0.891,23.1,68.0,14.0,13.995828,0.0297999999999909,13.7,14.0,,,,,conventional architecture,conventional,PNDIT-F3N,,PEDOT:PSS,,,,,,-5.56,-3.65,,,,
46458,10.1002/anie.202016284,10.1002/anie.202016284,PM6,PYF-T-o,PM6,PYF-T-o,COC(=O)C(C)(C)c1cc(C)cc(-c2sc3c4sc5cc(/C=C6/C(=O)c7cc(F)cc(c7)C(=O)/C6=C\c6cc(C(C)(C)C(=O)OC)c(-c7cc(C)cc(C(C)(C)C(=O)OC)c7)s6)sc5c4c(C(C)(C)C(=O)OC)ccc2-3)c1,CCCCCCCCCCCCC(CCCCCCCCCC)Cn1c2c3sc(/C=C4\C(=O)c5c(F)cccc5C4=C(C#N)C#N)c(CCCCCCCCCCC)c3sc2c2c3nsnc3c3c4sc5c(CCCCCCCCCCC)c(/C=C6\C(=O)c7c(ccc(-c8cccs8)c7F)C6=C(C#N)C#N)sc5c4n(CC(CCCCCCCCCC)CCCCCCCCCCCC)c3c21,0.901,23.3,72.4,15.2,15.1991492,0.0055973684210426,14.9,15.2,,,,,conventional architecture,conventional,PNDIT-F3N,,PEDOT:PSS,,,,,,-5.56,-3.65,,-5.715,-3.805,
46459,10.1002/anie.202016284,10.1002/anie.202016284,PM6,PYF-T-m,PM6,PYF-T-m,COC(=O)C(C)(C)c1cc(C)cc(-c2sc3c4sc5cc(/C=C6/C(=O)c7cc(F)cc(c7)C(=O)/C6=C\c6cc(C(C)(C)C(=O)OC)c(-c7cc(C)cc(C(C)(C)C(=O)OC)c7)s6)sc5c4c(C(C)(C)C(=O)OC)ccc2-3)c1,,0.949,4.6,32.7,1.4,1.4274857999999997,1.9632714285714128,1.2,1.4,,,,,conventional architecture,conventional,PNDIT-F3N,,PEDOT:PSS,,,,,,-5.56,-3.65,,,,
46460,10.1002/anie.202100390,10.1002/anie.202100390,J52,BN-0F,J52,BN-0F,CCCCCCCCC(CCCCCC)Cn1nc2c(-c3cccs3)c(F)c(F)c(-c3ccc(-c4cc5c(-c6ccc(CC(CC)CCCC)s6)c6sccc6c(-c6ccc(CC(CC)CCCC)s6)c5s4)s3)c2n1,CCCCC(CC)COc1cc(-c2cc3c(s2)-c2sc(/C=C4\C(=O)c5cc6ccccc6cc5C4=C(C#N)C#N)cc2C3(CC(CC)CCCC)CC(CC)CCCC)c(OCC(CC)CCCC)cc1-c1cc2c(s1)-c1sc(/C=C3\C(=O)c4cc5ccccc5cc4C3=C(C#N)C#N)cc1C2(CC(CC)CCCC)CC(CC)CCCC,0.835,21.91,60.1,11.0,10.99520485,0.0435922727272694,10.83,11.0,,,,,ITO/PEDOT:PSS/active layer/PDINO/Al,conventional,PDINO,PDINO,PEDOT:PSS,PEDOT:PSS,,,,,-5.2,-3.05,,-5.35,-3.94,
46461,10.1002/anie.202100390,10.1002/anie.202100390,J52,BN-2F,J52,BN-2F,CCCCCCCCC(CCCCCC)Cn1nc2c(-c3cccs3)c(F)c(F)c(-c3ccc(-c4cc5c(-c6ccc(CC(CC)CCCC)s6)c6sccc6c(-c6ccc(CC(CC)CCCC)s6)c5s4)s3)c2n1,CCCCC(CC)COc1cc(-c2cc3c(s2)-c2sc(/C=C4\C(=O)c5cc6ccc(F)cc6cc5C4=C(C#N)C#N)cc2C3(CC(CC)CCCC)CC(CC)CCCC)c(OCC(CC)CCCC)cc1-c1cc2c(s1)-c1sc(/C=C3\C(=O)c4cc5cc(F)ccc5cc4C3=C(C#N)C#N)cc1C2(CC(CC)CCCC)CC(CC)CCCC,0.813,25.25,70.78,14.53,14.52989535,0.0007202339986291,14.39,14.53,,,,,ITO/PEDOT:PSS/active layer/PDINO/Al,conventional,PDINO,PDINO,PEDOT:PSS,PEDOT:PSS,,,,,-5.2,-3.05,,-5.39,-3.99,
46462,10.1002/anie.202100390,10.1002/anie.202100390,J52,BN-4F,J52,BN-4F,CCCCCCCCC(CCCCCC)Cn1nc2c(-c3cccs3)c(F)c(F)c(-c3ccc(-c4cc5c(-c6ccc(CC(CC)CCCC)s6)c6sccc6c(-c6ccc(CC(CC)CCCC)s6)c5s4)s3)c2n1,CCCCC(CC)COc1cc(-c2cc3c(s2)-c2sc(/C=C4\C(=O)c5cc6cc(F)c(F)cc6cc5C4=C(C#N)C#N)cc2C3(CC(CC)CCCC)CC(CC)CCCC)c(OCC(CC)CCCC)cc1-c1cc2c(s1)-c1sc(/C=C3\C(=O)c4cc5cc(F)c(F)cc5cc4C3=C(C#N)C#N)cc1C2(CC(CC)CCCC)CC(CC)CCCC,0.792,25.76,64.91,13.24,13.242886272,0.0217996374622324,13.1,13.24,,,,,ITO/PEDOT:PSS/active layer/PDINO/Al,conventional,PDINO,PDINO,PEDOT:PSS,PEDOT:PSS,,,,,-5.2,-3.05,,-5.44,-4.06,
46463,10.1002/anie.202100390,10.1002/anie.202100390,J52,BN-2F,J52,BN-2F,CCCCCCCCC(CCCCCC)Cn1nc2c(-c3cccs3)c(F)c(F)c(-c3ccc(-c4cc5c(-c6ccc(CC(CC)CCCC)s6)c6sccc6c(-c6ccc(CC(CC)CCCC)s6)c5s4)s3)c2n1,CCCCC(CC)COc1cc(-c2cc3c(s2)-c2sc(/C=C4\C(=O)c5cc6ccc(F)cc6cc5C4=C(C#N)C#N)cc2C3(CC(CC)CCCC)CC(CC)CCCC)c(OCC(CC)CCCC)cc1-c1cc2c(s1)-c1sc(/C=C3\C(=O)c4cc5cc(F)ccc5cc4C3=C(C#N)C#N)cc1C2(CC(CC)CCCC)CC(CC)CCCC,0.806,24.73,69.3,13.8,13.81313934,0.0952126086956421,,13.8,,,,,ITO/PEDOT:PSS/active layer/PDINO/Al,conventional,PDINO,PDINO,PEDOT:PSS,PEDOT:PSS,,,,,-5.2,-3.05,,-5.39,-3.99,
46464,10.1002/anie.202100755,10.1002/anie.202100755,PM6,BTP-4Cl,PM6,BTP-4Cl,COC(=O)C(C)(C)c1cc(C)cc(-c2sc3c4sc5cc(/C=C6/C(=O)c7cc(F)cc(c7)C(=O)/C6=C\c6cc(C(C)(C)C(=O)OC)c(-c7cc(C)cc(C(C)(C)C(=O)OC)c7)s6)sc5c4c(C(C)(C)C(=O)OC)ccc2-3)c1,CCCCCCCCCc1c(/C=C2\C(=O)c3cc(Cl)c(Cl)cc3C2=C(C#N)C#N)sc2c1sc1c3c4nsnc4c4c5sc6c(CCC)c(/C=C7\C(=O)c8cc(Cl)c(Cl)cc8C7=C(C#N)C#N)sc6c5n(CC(CCCC)CCCCCC)c4c3n(CC(CCCC)CCCCCC)c21,0.77,25.56,68.0,13.42,13.383216,0.2740983606557438,12.83,13.42,,,,,ITO/PEDOT:PSS/active layer/CIL/Ag,conventional,,,PEDOT:PSS,PEDOT:PSS,,,,,-5.56,-3.65,,-5.66,-4.14,
46465,10.1002/anie.202100755,10.1002/anie.202100755,PM6,BTP-4Cl,PM6,BTP-4Cl,COC(=O)C(C)(C)c1cc(C)cc(-c2sc3c4sc5cc(/C=C6/C(=O)c7cc(F)cc(c7)C(=O)/C6=C\c6cc(C(C)(C)C(=O)OC)c(-c7cc(C)cc(C(C)(C)C(=O)OC)c7)s6)sc5c4c(C(C)(C)C(=O)OC)ccc2-3)c1,CCCCCCCCCc1c(/C=C2\C(=O)c3cc(Cl)c(Cl)cc3C2=C(C#N)C#N)sc2c1sc1c3c4nsnc4c4c5sc6c(CCC)c(/C=C7\C(=O)c8cc(Cl)c(Cl)cc8C7=C(C#N)C#N)sc6c5n(CC(CCCC)CCCCCC)c4c3n(CC(CCCC)CCCCCC)c21,0.81,26.02,71.0,15.05,14.964102,0.5707508305647857,15.02,15.05,,,,,ITO/PEDOT:PSS/active layer/CTOC/Ag,conventional,CTOC,CTOC,PEDOT:PSS,PEDOT:PSS,,,,,-5.56,-3.65,,-5.66,-4.14,
46466,10.1002/anie.202100755,10.1002/anie.202100755,PM6,BTP-4Cl,PM6,BTP-4Cl,COC(=O)C(C)(C)c1cc(C)cc(-c2sc3c4sc5cc(/C=C6/C(=O)c7cc(F)cc(c7)C(=O)/C6=C\c6cc(C(C)(C)C(=O)OC)c(-c7cc(C)cc(C(C)(C)C(=O)OC)c7)s6)sc5c4c(C(C)(C)C(=O)OC)ccc2-3)c1,CCCCCCCCCc1c(/C=C2\C(=O)c3cc(Cl)c(Cl)cc3C2=C(C#N)C#N)sc2c1sc1c3c4nsnc4c4c5sc6c(CCC)c(/C=C7\C(=O)c8cc(Cl)c(Cl)cc8C7=C(C#N)C#N)sc6c5n(CC(CCCC)CCCCCC)c4c3n(CC(CCCC)CCCCCC)c21,0.822,26.28,75.0,16.22,16.201620000000002,0.113316892725012,16.01,16.22,,,,,ITO/PEDOT:PSS/active layer/CTOC-N/Ag,conventional,CTOC-N,CTOC-N,PEDOT:PSS,PEDOT:PSS,,,,,-5.56,-3.65,,-5.66,-4.14,
46467,10.1002/anie.202100755,10.1002/anie.202100755,PM6,BTP-4Cl,PM6,BTP-4Cl,COC(=O)C(C)(C)c1cc(C)cc(-c2sc3c4sc5cc(/C=C6/C(=O)c7cc(F)cc(c7)C(=O)/C6=C\c6cc(C(C)(C)C(=O)OC)c(-c7cc(C)cc(C(C)(C)C(=O)OC)c7)s6)sc5c4c(C(C)(C)C(=O)OC)ccc2-3)c1,CCCCCCCCCc1c(/C=C2\C(=O)c3cc(Cl)c(Cl)cc3C2=C(C#N)C#N)sc2c1sc1c3c4nsnc4c4c5sc6c(CCC)c(/C=C7\C(=O)c8cc(Cl)c(Cl)cc8C7=C(C#N)C#N)sc6c5n(CC(CCCC)CCCCCC)c4c3n(CC(CCCC)CCCCCC)c21,0.84,26.57,77.0,17.19,17.185475999999998,0.0263176265270711,16.95,17.19,,,,,ITO/PEDOT:PSS/active layer/CTOC-N-Br/Ag,conventional,CTOC-N-Br,CTOC-N-Br,PEDOT:PSS,PEDOT:PSS,,,,,-5.56,-3.65,,-5.66,-4.14,
46468,10.1002/anie.202101577,10.1002/anie.202101577,PBDB-T,PFY-0Se,PBDB-T,PFY-0Se,CCCCC(CC)Cc1ccc(-c2c3cc(-c4ccc(-c5sc(-c6cccs6)c6c5C(=O)c5c(CC(CC)CCCC)sc(CC(CC)CCCC)c5C6=O)s4)sc3c(-c3ccc(CC(CC)CCCC)s3)c3ccsc23)s1,,0.904,20.9,68.8,13.0,12.9987968,0.0092553846153774,12.8,13.0,,,,,ITO/PEDOT:PSS/PBDB-T:PSMAs/PFN-Br/Ag,all-polymer solar cell,PFN-Br,PFN-Br,PEDOT:PSS,PEDOT:PSS,,,,,-5.33,-3.48,,,,
46469,10.1002/anie.202101577,10.1002/anie.202101577,PBDB-T,PFY-1Se,PBDB-T,PFY-1Se,CCCCC(CC)Cc1ccc(-c2c3cc(-c4ccc(-c5sc(-c6cccs6)c6c5C(=O)c5c(CC(CC)CCCC)sc(CC(CC)CCCC)c5C6=O)s4)sc3c(-c3ccc(CC(CC)CCCC)s3)c3ccsc23)s1,,0.894,21.2,72.9,13.8,13.8165912,0.1202260869565131,12.6,13.8,,,,,ITO/PEDOT:PSS/PBDB-T:PSMAs/PFN-Br/Ag,all-polymer solar cell,PFN-Br,PFN-Br,PEDOT:PSS,PEDOT:PSS,,,,,-5.33,-3.48,,,,
46470,10.1002/anie.202101577,10.1002/anie.202101577,PBDB-T,PFY-2Se,PBDB-T,PFY-2Se,CCCCC(CC)Cc1ccc(-c2c3cc(-c4ccc(-c5sc(-c6cccs6)c6c5C(=O)c5c(CC(CC)CCCC)sc(CC(CC)CCCC)c5C6=O)s4)sc3c(-c3ccc(CC(CC)CCCC)s3)c3ccsc23)s1,,0.875,23.4,72.0,14.7,14.741999999999996,0.2857142857142724,14.4,14.7,,,,,ITO/PEDOT:PSS/PBDB-T:PSMAs/PFN-Br/Ag,all-polymer solar cell,PFN-Br,PFN-Br,PEDOT:PSS,PEDOT:PSS,,,,,-5.33,-3.48,,,,
46471,10.1002/anie.202101577,10.1002/anie.202101577,PBDB-T,PFY-3Se,PBDB-T,PFY-3Se,CCCCC(CC)Cc1ccc(-c2c3cc(-c4ccc(-c5sc(-c6cccs6)c6c5C(=O)c5c(CC(CC)CCCC)sc(CC(CC)CCCC)c5C6=O)s4)sc3c(-c3ccc(CC(CC)CCCC)s3)c3ccsc23)s1,,0.871,23.6,73.7,15.1,15.149477200000002,0.3276635761589528,15.0,15.1,,,,,ITO/PEDOT:PSS/PBDB-T:PSMAs/PFN-Br/Ag,all-polymer solar cell,PFN-Br,PFN-Br,PEDOT:PSS,PEDOT:PSS,,,,,-5.33,-3.48,,,,
46472,10.1002/anie.202101577,10.1002/anie.202101577,PBDB-T,PFY-3Se,PBDB-T,PFY-3Se,CCCCC(CC)Cc1ccc(-c2c3cc(-c4ccc(-c5sc(-c6cccs6)c6c5C(=O)c5c(CC(CC)CCCC)sc(CC(CC)CCCC)c5C6=O)s4)sc3c(-c3ccc(CC(CC)CCCC)s3)c3ccsc23)s1,,0.865,23.4,72.5,14.7,14.674725,0.1719387755101961,14.5,14.7,,,,,ITO/PEDOT:PSS/PBDB-T:PSMAs/PFN-Br/Ag,all-polymer solar cell,PFN-Br,PFN-Br,PEDOT:PSS,PEDOT:PSS,,,,,-5.33,-3.48,,,,
46473,10.1002/anie.202101577,10.1002/anie.202101577,PBDB-T,PFY-3Se,PBDB-T,PFY-3Se,CCCCC(CC)Cc1ccc(-c2c3cc(-c4ccc(-c5sc(-c6cccs6)c6c5C(=O)c5c(CC(CC)CCCC)sc(CC(CC)CCCC)c5C6=O)s4)sc3c(-c3ccc(CC(CC)CCCC)s3)c3ccsc23)s1,,0.873,23.0,72.2,14.5,14.497038,0.0204275862068974,14.4,14.5,,,,,ITO/PEDOT:PSS/PBDB-T:PSMAs/PFN-Br/Ag,all-polymer solar cell,PFN-Br,PFN-Br,PEDOT:PSS,PEDOT:PSS,,,,,-5.33,-3.48,,,,
46474,10.1002/anie.202103357,10.1002/anie.202103357,PM6,ITIC,PM6,ITIC,COC(=O)C(C)(C)c1cc(C)cc(-c2sc3c4sc5cc(/C=C6/C(=O)c7cc(F)cc(c7)C(=O)/C6=C\c6cc(C(C)(C)C(=O)OC)c(-c7cc(C)cc(C(C)(C)C(=O)OC)c7)s6)sc5c4c(C(C)(C)C(=O)OC)ccc2-3)c1,CCCCCCc1ccc(C2(c3ccc(CCCCCC)cc3)c3cc4c(cc3-c3sc5cc(C=C6C(=O)c7ccccc7C6=C(C#N)C#N)sc5c32)C(c2ccc(CCCCCC)cc2)(c2ccc(CCCCCC)cc2)c2c-4sc3cc(C=C4C(=O)c5ccccc5C4=C(C#N)C#N)sc23)cc1,0.984,15.29,66.28,9.97,9.972064608,0.0207082046138367,9.53,9.97,,,,,,bulk heterojunction,,,,,,,,,-5.56,-3.65,,-5.576,-3.916,
46475,10.1002/anie.202103357,10.1002/anie.202103357,PM6,IT-4F,PM6,IT-4F,COC(=O)C(C)(C)c1cc(C)cc(-c2sc3c4sc5cc(/C=C6/C(=O)c7cc(F)cc(c7)C(=O)/C6=C\c6cc(C(C)(C)C(=O)OC)c(-c7cc(C)cc(C(C)(C)C(=O)OC)c7)s6)sc5c4c(C(C)(C)C(=O)OC)ccc2-3)c1,CCCCCCc1ccc(C2(c3ccc(CCCCCC)cc3)c3cc4c(cc3-c3sc5cc(/C=C6\C(=O)c7cc(F)c(F)cc7C6=C(C#N)C#N)sc5c32)C(c2ccc(CCCCCC)cc2)(c2ccc(CCCCCC)cc2)c2c-4sc3cc(/C=C4\C(=O)c5cc(F)c(F)cc5C4=C(C#N)C#N)sc23)cc1,0.883,19.95,74.75,13.17,13.167847874999998,0.0163411161731363,12.91,13.17,,,,,,bulk heterojunction,,,,,,,,,-5.56,-3.65,,-5.66,-4.14,
46476,10.1002/anie.202103357,10.1002/anie.202103357,PM6,Y6,PM6,Y6,COC(=O)C(C)(C)c1cc(C)cc(-c2sc3c4sc5cc(/C=C6/C(=O)c7cc(F)cc(c7)C(=O)/C6=C\c6cc(C(C)(C)C(=O)OC)c(-c7cc(C)cc(C(C)(C)C(=O)OC)c7)s6)sc5c4c(C(C)(C)C(=O)OC)ccc2-3)c1,CCCCCCCCCCCc1c(/C=C2\C(=O)c3cc(F)c(F)cc3C2=C(C#N)C#N)sc2c1sc1c3c4nsnc4c4c5sc6c(CCCCCCCCCCC)c(/C=C7\C(=O)c8cc(F)c(F)cc8C7=C(C#N)C#N)sc6c5n(CC(CC)CCCC)c4c3n(CC(CC)CCCC)c21,0.853,25.75,74.07,16.26,16.269290324999996,0.0571360701106699,16.14,16.26,,,,,,bulk heterojunction,,,,,,,,,-5.56,-3.65,,-5.65,-4.09,
46477,10.1002/anie.202103357,10.1002/anie.202103357,PM6,IEICO,PM6,IEICO,COC(=O)C(C)(C)c1cc(C)cc(-c2sc3c4sc5cc(/C=C6/C(=O)c7cc(F)cc(c7)C(=O)/C6=C\c6cc(C(C)(C)C(=O)OC)c(-c7cc(C)cc(C(C)(C)C(=O)OC)c7)s6)sc5c4c(C(C)(C)C(=O)OC)ccc2-3)c1,CCCCCCc1ccc(C2(c3ccc(CCCCCC)cc3)c3cc4c(cc3-c3sc(-c5sc(/C=C6\C(=O)c7ccccc7C6=C(C#N)C#N)cc5OCC(CC)CCCC)cc32)C(c2ccc(CCCCCC)cc2)(c2ccc(CCCCCC)cc2)c2cc(-c3sc(/C=C5\C(=O)c6ccccc6C5=C(C#N)C#N)cc3OCC(CC)CCCC)sc2-4)cc1,0.923,1.433,30.78,0.41,0.4071144402,0.7037950731707164,0.3,0.41,,,,,,bulk heterojunction,,,,,,,,,-5.56,-3.65,,-5.32,-3.95,
46478,10.1002/anie.202105861,10.1002/anie.202105861,PM6,MQ3,PM6,MQ3,COC(=O)C(C)(C)c1cc(C)cc(-c2sc3c4sc5cc(/C=C6/C(=O)c7cc(F)cc(c7)C(=O)/C6=C\c6cc(C(C)(C)C(=O)OC)c(-c7cc(C)cc(C(C)(C)C(=O)OC)c7)s6)sc5c4c(C(C)(C)C(=O)OC)ccc2-3)c1,,0.91,22.19,66.92,13.51,13.51308868,0.0228621761658118,13.28,13.51,,,,,ITO/PEDOT:PSS/PM6:MQ3/PDIN/Ag,conventional,PDIN,PDIN,PEDOT:PSS,PEDOT:PSS,,,,,-5.56,-3.65,,,,
46479,10.1002/anie.202105861,10.1002/anie.202105861,PM6,MQ5,PM6,MQ5,COC(=O)C(C)(C)c1cc(C)cc(-c2sc3c4sc5cc(/C=C6/C(=O)c7cc(F)cc(c7)C(=O)/C6=C\c6cc(C(C)(C)C(=O)OC)c(-c7cc(C)cc(C(C)(C)C(=O)OC)c7)s6)sc5c4c(C(C)(C)C(=O)OC)ccc2-3)c1,,0.86,24.48,74.31,15.64,15.64433568,0.027721739130438,15.43,15.64,,,,,ITO/PEDOT:PSS/PM6:MQ5/PDIN/Ag,conventional,PDIN,PDIN,PEDOT:PSS,PEDOT:PSS,,,,,-5.56,-3.65,,,,
46480,10.1002/anie.202105861,10.1002/anie.202105861,PM6,MQ6,PM6,MQ6,COC(=O)C(C)(C)c1cc(C)cc(-c2sc3c4sc5cc(/C=C6/C(=O)c7cc(F)cc(c7)C(=O)/C6=C\c6cc(C(C)(C)C(=O)OC)c(-c7cc(C)cc(C(C)(C)C(=O)OC)c7)s6)sc5c4c(C(C)(C)C(=O)OC)ccc2-3)c1,,0.88,24.62,75.66,16.39,16.39219296,0.0133798657718034,16.26,16.39,,,,,ITO/PEDOT:PSS/PM6:MQ6/PDIN/Ag,conventional,PDIN,PDIN,PEDOT:PSS,PEDOT:PSS,,,,,-5.56,-3.65,,,,
46481,10.1002/anie.202106364,10.1002/anie.202106364,PM6,Y6,PM6,Y6,COC(=O)C(C)(C)c1cc(C)cc(-c2sc3c4sc5cc(/C=C6/C(=O)c7cc(F)cc(c7)C(=O)/C6=C\c6cc(C(C)(C)C(=O)OC)c(-c7cc(C)cc(C(C)(C)C(=O)OC)c7)s6)sc5c4c(C(C)(C)C(=O)OC)ccc2-3)c1,CCCCCCCCCCCc1c(/C=C2\C(=O)c3cc(F)c(F)cc3C2=C(C#N)C#N)sc2c1sc1c3c4nsnc4c4c5sc6c(CCCCCCCCCCC)c(/C=C7\C(=O)c8cc(F)c(F)cc8C7=C(C#N)C#N)sc6c5n(CC(CC)CCCC)c4c3n(CC(CC)CCCC)c21,0.785,24.67,54.56,10.56,10.56606232,0.0574083333333318,10.28,10.56,,,,,,conventional,w/o,,PEDOT:PSS,,,,,,-5.56,-3.65,,-5.65,-4.09,
46482,10.1002/anie.202106364,10.1002/anie.202106364,PM6,Y6,PM6,Y6,COC(=O)C(C)(C)c1cc(C)cc(-c2sc3c4sc5cc(/C=C6/C(=O)c7cc(F)cc(c7)C(=O)/C6=C\c6cc(C(C)(C)C(=O)OC)c(-c7cc(C)cc(C(C)(C)C(=O)OC)c7)s6)sc5c4c(C(C)(C)C(=O)OC)ccc2-3)c1,CCCCCCCCCCCc1c(/C=C2\C(=O)c3cc(F)c(F)cc3C2=C(C#N)C#N)sc2c1sc1c3c4nsnc4c4c5sc6c(CCCCCCCCCCC)c(/C=C7\C(=O)c8cc(F)c(F)cc8C7=C(C#N)C#N)sc6c5n(CC(CC)CCCC)c4c3n(CC(CC)CCCC)c21,0.83,25.81,72.34,15.49,15.496891819999998,0.0444920593931446,15.46,15.49,,,,,ITO/PEDOT:PSS/PM6:Y6/PDINO/Ag,conventional,PDINO,PDINO,PEDOT:PSS,,,,,,-5.56,-3.65,,-5.65,-4.09,
46483,10.1002/anie.202106364,10.1002/anie.202106364,PM6,Y6,PM6,Y6,COC(=O)C(C)(C)c1cc(C)cc(-c2sc3c4sc5cc(/C=C6/C(=O)c7cc(F)cc(c7)C(=O)/C6=C\c6cc(C(C)(C)C(=O)OC)c(-c7cc(C)cc(C(C)(C)C(=O)OC)c7)s6)sc5c4c(C(C)(C)C(=O)OC)ccc2-3)c1,CCCCCCCCCCCc1c(/C=C2\C(=O)c3cc(F)c(F)cc3C2=C(C#N)C#N)sc2c1sc1c3c4nsnc4c4c5sc6c(CCCCCCCCCCC)c(/C=C7\C(=O)c8cc(F)c(F)cc8C7=C(C#N)C#N)sc6c5n(CC(CC)CCCC)c4c3n(CC(CC)CCCC)c21,0.801,24.78,58.52,11.62,11.615506056,0.0386742168674548,11.17,11.62,,,,,,conventional,SiNcTI-N,SiNcTI-N,PEDOT:PSS,,,,,,-5.56,-3.65,,-5.65,-4.09,
46484,10.1002/anie.202106364,10.1002/anie.202106364,PM6,Y6,PM6,Y6,COC(=O)C(C)(C)c1cc(C)cc(-c2sc3c4sc5cc(/C=C6/C(=O)c7cc(F)cc(c7)C(=O)/C6=C\c6cc(C(C)(C)C(=O)OC)c(-c7cc(C)cc(C(C)(C)C(=O)OC)c7)s6)sc5c4c(C(C)(C)C(=O)OC)ccc2-3)c1,CCCCCCCCCCCc1c(/C=C2\C(=O)c3cc(F)c(F)cc3C2=C(C#N)C#N)sc2c1sc1c3c4nsnc4c4c5sc6c(CCCCCCCCCCC)c(/C=C7\C(=O)c8cc(F)c(F)cc8C7=C(C#N)C#N)sc6c5n(CC(CC)CCCC)c4c3n(CC(CC)CCCC)c21,0.847,25.98,75.94,16.71,16.710642564,0.003845385996407,16.24,16.71,,,,,,conventional,SiNcTI-Br,SiNcTI-Br,PEDOT:PSS,,,,,,-5.56,-3.65,,-5.65,-4.09,
46485,10.1002/anie.202109357,10.1002/anie.202109357,PM6,IT-4F,PM6,IT-4F,COC(=O)C(C)(C)c1cc(C)cc(-c2sc3c4sc5cc(/C=C6/C(=O)c7cc(F)cc(c7)C(=O)/C6=C\c6cc(C(C)(C)C(=O)OC)c(-c7cc(C)cc(C(C)(C)C(=O)OC)c7)s6)sc5c4c(C(C)(C)C(=O)OC)ccc2-3)c1,CCCCCCc1ccc(C2(c3ccc(CCCCCC)cc3)c3cc4c(cc3-c3sc5cc(/C=C6\C(=O)c7cc(F)c(F)cc7C6=C(C#N)C#N)sc5c32)C(c2ccc(CCCCCC)cc2)(c2ccc(CCCCCC)cc2)c2c-4sc3cc(/C=C4\C(=O)c5cc(F)c(F)cc5C4=C(C#N)C#N)sc23)cc1,0.91,19.3,69.0,12.0,12.118470000000002,0.9872500000000172,12.0,,1:1:0,,,,glass/ITO/PEDOT:PSS/blend/PDINN/Ag,conventional,PDINN,PDINN,PEDOT:PSS,PEDOT:PSS,,,,,-5.56,-3.65,,-5.66,-4.14,
46488,10.1002/anie.202109357,10.1002/anie.202109357,PM6,P1,PM6,P1,COC(=O)C(C)(C)c1cc(C)cc(-c2sc3c4sc5cc(/C=C6/C(=O)c7cc(F)cc(c7)C(=O)/C6=C\c6cc(C(C)(C)C(=O)OC)c(-c7cc(C)cc(C(C)(C)C(=O)OC)c7)s6)sc5c4c(C(C)(C)C(=O)OC)ccc2-3)c1,CCCCCCCCc1cc(-c2c(-c3cccs3)sc3c(-c4cc(CCCCCCCC)c(CCCCCCCC)s4)c(-c4ccc(-c5cccc6nsnc56)s4)sc23)sc1CCCCCCCC,0.89,9.4,36.0,3.1,3.01176,2.846451612903236,3.1,,1:0:1,,,,glass/ITO/PEDOT:PSS/blend/PDINN/Ag,conventional,PDINN,PDINN,PEDOT:PSS,PEDOT:PSS,,,,,-5.56,-3.65,,,,
46489,10.1002/anie.202110550,10.1002/anie.202110550,PM6,L8-BO,PM6,L8-BO,COC(=O)C(C)(C)c1cc(C)cc(-c2sc3c4sc5cc(/C=C6/C(=O)c7cc(F)cc(c7)C(=O)/C6=C\c6cc(C(C)(C)C(=O)OC)c(-c7cc(C)cc(C(C)(C)C(=O)OC)c7)s6)sc5c4c(C(C)(C)C(=O)OC)ccc2-3)c1,CCCCCCC(CCCC)Cc1c(/C=C2\C(=O)c3cc(F)c(F)cc3C2=C(C#N)C#N)sc2c1SC1c3c(c4c(c5nsnc35)c3sc5c(CC(CCCC)CCCCCC)c(/C=C6\C(=O)c7cc(F)c(F)cc7C6=C(C#N)C#N)sc5c3n4CC(CC)CCCC)N(CC(CC)CCCC)C21,0.62,23.72,23.4,3.44,3.441297599999999,0.0377209302325326,3.1,3.44,,,,,ITO/HTL/active layer/PNDIT-F3N/Ag,,PNDIT-F3N,,Co-based,Co-based,,,,,-5.56,-3.65,,-5.68,-3.9,
46490,10.1002/anie.202110550,10.1002/anie.202110550,PM6,L8-BO,PM6,L8-BO,COC(=O)C(C)(C)c1cc(C)cc(-c2sc3c4sc5cc(/C=C6/C(=O)c7cc(F)cc(c7)C(=O)/C6=C\c6cc(C(C)(C)C(=O)OC)c(-c7cc(C)cc(C(C)(C)C(=O)OC)c7)s6)sc5c4c(C(C)(C)C(=O)OC)ccc2-3)c1,CCCCCCC(CCCC)Cc1c(/C=C2\C(=O)c3cc(F)c(F)cc3C2=C(C#N)C#N)sc2c1SC1c3c(c4c(c5nsnc35)c3sc5c(CC(CCCC)CCCCCC)c(/C=C6\C(=O)c7cc(F)c(F)cc7C6=C(C#N)C#N)sc5c3n4CC(CC)CCCC)N(CC(CC)CCCC)C21,0.62,24.97,64.21,9.94,9.94060694,0.0061060362172943,9.52,9.94,,,,,ITO/HTL/active layer/PNDIT-F3N/Ag,,PNDIT-F3N,,Co-based,Co-based,,,,100.0,-5.56,-3.65,,-5.68,-3.9,
46491,10.1002/anie.202110550,10.1002/anie.202110550,PM6,L8-BO,PM6,L8-BO,COC(=O)C(C)(C)c1cc(C)cc(-c2sc3c4sc5cc(/C=C6/C(=O)c7cc(F)cc(c7)C(=O)/C6=C\c6cc(C(C)(C)C(=O)OC)c(-c7cc(C)cc(C(C)(C)C(=O)OC)c7)s6)sc5c4c(C(C)(C)C(=O)OC)ccc2-3)c1,CCCCCCC(CCCC)Cc1c(/C=C2\C(=O)c3cc(F)c(F)cc3C2=C(C#N)C#N)sc2c1SC1c3c(c4c(c5nsnc35)c3sc5c(CC(CCCC)CCCCCC)c(/C=C6\C(=O)c7cc(F)c(F)cc7C6=C(C#N)C#N)sc5c3n4CC(CC)CCCC)N(CC(CC)CCCC)C21,0.63,25.11,70.74,11.19,11.19057282,0.0051190348525501,10.71,11.19,,,,,ITO/HTL/active layer/PNDIT-F3N/Ag,,PNDIT-F3N,,Co-based,Co-based,,,,150.0,-5.56,-3.65,,-5.68,-3.9,
46492,10.1002/anie.202110550,10.1002/anie.202110550,PM6,L8-BO,PM6,L8-BO,COC(=O)C(C)(C)c1cc(C)cc(-c2sc3c4sc5cc(/C=C6/C(=O)c7cc(F)cc(c7)C(=O)/C6=C\c6cc(C(C)(C)C(=O)OC)c(-c7cc(C)cc(C(C)(C)C(=O)OC)c7)s6)sc5c4c(C(C)(C)C(=O)OC)ccc2-3)c1,CCCCCCC(CCCC)Cc1c(/C=C2\C(=O)c3cc(F)c(F)cc3C2=C(C#N)C#N)sc2c1SC1c3c(c4c(c5nsnc35)c3sc5c(CC(CCCC)CCCCCC)c(/C=C6\C(=O)c7cc(F)c(F)cc7C6=C(C#N)C#N)sc5c3n4CC(CC)CCCC)N(CC(CC)CCCC)C21,0.69,25.2,71.66,12.46,12.4602408,0.0019325842696507,12.01,12.46,,,,,ITO/HTL/active layer/PNDIT-F3N/Ag,,PNDIT-F3N,,Co-based,Co-based,,,,250.0,-5.56,-3.65,,-5.68,-3.9,
46493,10.1002/anie.202110550,10.1002/anie.202110550,PM6,L8-BO,PM6,L8-BO,COC(=O)C(C)(C)c1cc(C)cc(-c2sc3c4sc5cc(/C=C6/C(=O)c7cc(F)cc(c7)C(=O)/C6=C\c6cc(C(C)(C)C(=O)OC)c(-c7cc(C)cc(C(C)(C)C(=O)OC)c7)s6)sc5c4c(C(C)(C)C(=O)OC)ccc2-3)c1,CCCCCCC(CCCC)Cc1c(/C=C2\C(=O)c3cc(F)c(F)cc3C2=C(C#N)C#N)sc2c1SC1c3c(c4c(c5nsnc35)c3sc5c(CC(CCCC)CCCCCC)c(/C=C6\C(=O)c7cc(F)c(F)cc7C6=C(C#N)C#N)sc5c3n4CC(CC)CCCC)N(CC(CC)CCCC)C21,0.75,25.37,69.17,13.16,13.16132175,0.0100436930091101,12.58,13.16,,,,,ITO Glass/HTL/active layer/PNDIT-F3N/Ag,OSC,PNDIT-F3N,,Co-based,Co-based,,,,350.0,-5.56,-3.65,,-5.68,-3.9,
46494,10.1002/anie.202110550,10.1002/anie.202110550,PM6,L8-BO,PM6,L8-BO,COC(=O)C(C)(C)c1cc(C)cc(-c2sc3c4sc5cc(/C=C6/C(=O)c7cc(F)cc(c7)C(=O)/C6=C\c6cc(C(C)(C)C(=O)OC)c(-c7cc(C)cc(C(C)(C)C(=O)OC)c7)s6)sc5c4c(C(C)(C)C(=O)OC)ccc2-3)c1,CCCCCCC(CCCC)Cc1c(/C=C2\C(=O)c3cc(F)c(F)cc3C2=C(C#N)C#N)sc2c1SC1c3c(c4c(c5nsnc35)c3sc5c(CC(CCCC)CCCCCC)c(/C=C6\C(=O)c7cc(F)c(F)cc7C6=C(C#N)C#N)sc5c3n4CC(CC)CCCC)N(CC(CC)CCCC)C21,0.88,25.71,75.49,17.08,17.07946152,0.0031526932084277,16.51,17.08,,,,,ITO Glass/HTL/active layer/PNDIT-F3N/Ag,OSC,PNDIT-F3N,,Co-based,Co-based,,,,,-5.56,-3.65,,-5.68,-3.9,
46495,10.1002/anie.202110550,10.1002/anie.202110550,PM6,L8-BO,PM6,L8-BO,COC(=O)C(C)(C)c1cc(C)cc(-c2sc3c4sc5cc(/C=C6/C(=O)c7cc(F)cc(c7)C(=O)/C6=C\c6cc(C(C)(C)C(=O)OC)c(-c7cc(C)cc(C(C)(C)C(=O)OC)c7)s6)sc5c4c(C(C)(C)C(=O)OC)ccc2-3)c1,CCCCCCC(CCCC)Cc1c(/C=C2\C(=O)c3cc(F)c(F)cc3C2=C(C#N)C#N)sc2c1SC1c3c(c4c(c5nsnc35)c3sc5c(CC(CCCC)CCCCCC)c(/C=C6\C(=O)c7cc(F)c(F)cc7C6=C(C#N)C#N)sc5c3n4CC(CC)CCCC)N(CC(CC)CCCC)C21,0.88,25.94,78.19,17.85,17.84858768,0.0079121568627452,17.37,17.85,,,,,ITO Glass/HTL/active layer/PNDIT-F3N/Ag,OSC,PNDIT-F3N,,Co-based,Co-based,,,,100.0,-5.56,-3.65,,-5.68,-3.9,
46496,10.1002/anie.202110550,10.1002/anie.202110550,PM6,L8-BO,PM6,L8-BO,COC(=O)C(C)(C)c1cc(C)cc(-c2sc3c4sc5cc(/C=C6/C(=O)c7cc(F)cc(c7)C(=O)/C6=C\c6cc(C(C)(C)C(=O)OC)c(-c7cc(C)cc(C(C)(C)C(=O)OC)c7)s6)sc5c4c(C(C)(C)C(=O)OC)ccc2-3)c1,CCCCCCC(CCCC)Cc1c(/C=C2\C(=O)c3cc(F)c(F)cc3C2=C(C#N)C#N)sc2c1SC1c3c(c4c(c5nsnc35)c3sc5c(CC(CCCC)CCCCCC)c(/C=C6\C(=O)c7cc(F)c(F)cc7C6=C(C#N)C#N)sc5c3n4CC(CC)CCCC)N(CC(CC)CCCC)C21,0.89,26.37,79.94,18.77,18.76135842,0.0460393180607301,18.23,18.77,,,,,ITO Glass/HTL/active layer/PNDIT-F3N/Ag,OSC,PNDIT-F3N,,Co-based,Co-based,,,,150.0,-5.56,-3.65,,-5.68,-3.9,
46497,10.1002/anie.202110550,10.1002/anie.202110550,PM6,L8-BO,PM6,L8-BO,COC(=O)C(C)(C)c1cc(C)cc(-c2sc3c4sc5cc(/C=C6/C(=O)c7cc(F)cc(c7)C(=O)/C6=C\c6cc(C(C)(C)C(=O)OC)c(-c7cc(C)cc(C(C)(C)C(=O)OC)c7)s6)sc5c4c(C(C)(C)C(=O)OC)ccc2-3)c1,CCCCCCC(CCCC)Cc1c(/C=C2\C(=O)c3cc(F)c(F)cc3C2=C(C#N)C#N)sc2c1SC1c3c(c4c(c5nsnc35)c3sc5c(CC(CCCC)CCCCCC)c(/C=C6\C(=O)c7cc(F)c(F)cc7C6=C(C#N)C#N)sc5c3n4CC(CC)CCCC)N(CC(CC)CCCC)C21,0.9,25.91,77.29,18.02,18.0232551,0.018063817980025,17.51,18.02,,,,,ITO Glass/HTL/active layer/PNDIT-F3N/Ag,OSC,PNDIT-F3N,,Co-based,Co-based,,,,250.0,-5.56,-3.65,,-5.68,-3.9,
46498,10.1002/anie.202110550,10.1002/anie.202110550,PM6,L8-BO,PM6,L8-BO,COC(=O)C(C)(C)c1cc(C)cc(-c2sc3c4sc5cc(/C=C6/C(=O)c7cc(F)cc(c7)C(=O)/C6=C\c6cc(C(C)(C)C(=O)OC)c(-c7cc(C)cc(C(C)(C)C(=O)OC)c7)s6)sc5c4c(C(C)(C)C(=O)OC)ccc2-3)c1,CCCCCCC(CCCC)Cc1c(/C=C2\C(=O)c3cc(F)c(F)cc3C2=C(C#N)C#N)sc2c1SC1c3c(c4c(c5nsnc35)c3sc5c(CC(CCCC)CCCCCC)c(/C=C6\C(=O)c7cc(F)c(F)cc7C6=C(C#N)C#N)sc5c3n4CC(CC)CCCC)N(CC(CC)CCCC)C21,0.88,25.56,71.88,16.17,16.16782464,0.0134530612245053,15.63,16.17,,,,,ITO Glass/HTL/active layer/PNDIT-F3N/Ag,OSC,PNDIT-F3N,,Co-based,Co-based,,,,350.0,-5.56,-3.65,,-5.68,-3.9,
