Repository: JiYiqaq/PCE-KA-GNN

# Data directory

- `raw/Active_Database.csv` is the immutable source dataset bundled under CC BY 4.0. Do not overwrite it with processed data.
- `processed/` is created and populated by the training pipeline. Generated `.pt` and `.pth` caches are intentionally ignored by Git because they can exceed GitHub's normal single-file limit.

See `../DATA_LICENSE.md` for provenance, license and checksum information.

File: data/raw/Active_Database.csv (part 90 of 471)
id,doi,doi_norm,donor,acceptor,donor_canonical,acceptor_canonical,donor_smiles,acceptor_smiles,voc,jsc,ff,pce,pce_recomputed,pce_relative_error_percent,pce_avg,pce_best,d_a_ratio,additive,additive_canonical,additive_ratio,device_structure,device_type,etl,etl_canonical,htl,htl_canonical,active_layer_thickness,solvent,solvent_canonical,annealing_temp,homo_d,lumo_d,eg_d,homo_a,lumo_a,eg_a
46499,10.1002/anie.202110550,10.1002/anie.202110550,PM6,L8-BO,PM6,L8-BO,COC(=O)C(C)(C)c1cc(C)cc(-c2sc3c4sc5cc(/C=C6/C(=O)c7cc(F)cc(c7)C(=O)/C6=C\c6cc(C(C)(C)C(=O)OC)c(-c7cc(C)cc(C(C)(C)C(=O)OC)c7)s6)sc5c4c(C(C)(C)C(=O)OC)ccc2-3)c1,CCCCCCC(CCCC)Cc1c(/C=C2\C(=O)c3cc(F)c(F)cc3C2=C(C#N)C#N)sc2c1SC1c3c(c4c(c5nsnc35)c3sc5c(CC(CCCC)CCCCCC)c(/C=C6\C(=O)c7cc(F)c(F)cc7C6=C(C#N)C#N)sc5c3n4CC(CC)CCCC)N(CC(CC)CCCC)C21,0.84,25.27,71.74,15.23,15.228106319999997,0.0124338804990399,14.92,15.23,,,,,ITO Glass/HTL/active layer/PNDIT-F3N/Ag,OSC,PNDIT-F3N,,Bare-ITO,,,,,,-5.56,-3.65,,-5.68,-3.9,
46500,10.1002/anie.202110550,10.1002/anie.202110550,PM6,L8-BO,PM6,L8-BO,COC(=O)C(C)(C)c1cc(C)cc(-c2sc3c4sc5cc(/C=C6/C(=O)c7cc(F)cc(c7)C(=O)/C6=C\c6cc(C(C)(C)C(=O)OC)c(-c7cc(C)cc(C(C)(C)C(=O)OC)c7)s6)sc5c4c(C(C)(C)C(=O)OC)ccc2-3)c1,CCCCCCC(CCCC)Cc1c(/C=C2\C(=O)c3cc(F)c(F)cc3C2=C(C#N)C#N)sc2c1SC1c3c(c4c(c5nsnc35)c3sc5c(CC(CCCC)CCCCCC)c(/C=C6\C(=O)c7cc(F)c(F)cc7C6=C(C#N)C#N)sc5c3n4CC(CC)CCCC)N(CC(CC)CCCC)C21,0.89,25.85,78.34,18.02,18.023292100000003,0.0182691453940234,17.55,18.02,,,,,ITO Glass/HTL/active layer/PNDIT-F3N/Ag,OSC,PNDIT-F3N,,PEDOT:PSS,PEDOT:PSS,,,,150.0,-5.56,-3.65,,-5.68,-3.9,
46501,10.1002/anie.202111192,10.1002/anie.202111192,P06,PBI,P06,PBI,,CCCCCCCCC(CCCCCCCC)n1c2cc3sccc3cc2c2cc3cc(-c4c(F)c(F)cc5nn(CCCCCCCC)nc45)sc3cc21,0.93,5.63,30.0,1.56,1.57077,0.6903846153846119,1.53,1.56,,DIO (0.5%),DIO,0.5%,ITO/ZnO/PX/MoO3/Ag,inverted,ZnO,ZnO,MoO3,MoO3,60.0,CB,chlorobenzene,,,,,-5.8,-3.6,
46502,10.1002/anie.202111192,10.1002/anie.202111192,P08,PBI,,PBI,,CCCCCCCCC(CCCCCCCC)n1c2cc3sccc3cc2c2cc3cc(-c4c(F)c(F)cc5nn(CCCCCCCC)nc45)sc3cc21,0.92,5.7,32.0,1.68,1.6780800000000002,0.1142857142856964,1.59,1.68,,DIO (0.5%),DIO,0.5%,ITO/ZnO/PX/MoO3/Ag,inverted,ZnO,ZnO,MoO3,MoO3,60.0,CB,chlorobenzene,,,,,-5.8,-3.6,
46503,10.1002/anie.202111192,10.1002/anie.202111192,P10,PBI,P10,PBI,CCCCCCCCCCC(CCCCCCCC)CN1C(=O)c2c(c(-c3ccc(-c4cc5c(OCC(CC)CCCC)c6sc(-c7scc8c7C(=O)N(CCCCCCCC)C8=O)cc6c(OCC(CC)CCCC)c5s4)s3)c3nsnc3c2-c2ccc(-c3cc4c(OCC(CC)CCCC)c5sccc5c(OCC(CC)CCCC)c4s3)s2)C1=O,CCCCCCCCC(CCCCCCCC)n1c2cc3sccc3cc2c2cc3cc(-c4c(F)c(F)cc5nn(CCCCCCCC)nc45)sc3cc21,0.9,10.31,56.0,5.16,5.19624,0.7023255813953541,5.04,5.16,,DIO (0.5%),DIO,0.5%,ITO/ZnO/PX/MoO3/Ag,inverted,ZnO,ZnO,MoO3,MoO3,60.0,CB,chlorobenzene,230.0,-5.58,-3.91,,-5.8,-3.6,
46504,10.1002/anie.202111192,10.1002/anie.202111192,P12,PBI,P12,PBI,CCCCCCCCCCCCOc1c2cc(-c3ccc(C4=C5C(=O)N(CCCCCCCC)C(c6ccc(-c7cc8c(OCCCCCCCCCCCC)c9sc(-c%10cc%11c%12nc%13c(-c%14cc(CCCCCCCCCCCC)c(CCCCCCCCCCCC)s%14)c%14nsnc%14c(-c%14cc(CCCCCCCCCCCC)c(CCCCCCCCCCCC)s%14)c%13nc%12c%12ccsc%12c%11s%10)cc9c(OCCCCCCCCCCCC)c8s7)s6)=C5C(=O)N4CCCCCCCC)s3)sc2c(OCCCCCCCCCCCC)c2ccsc12,CCCCCCCCC(CCCCCCCC)n1c2cc3sccc3cc2c2cc3cc(-c4c(F)c(F)cc5nn(CCCCCCCC)nc45)sc3cc21,0.9,10.83,65.0,6.32,6.33555,0.246044303797457,6.22,6.32,,DIO (0.5%),DIO,0.5%,ITO/ZnO/PX/MoO3/Ag,inverted,ZnO,ZnO,MoO3,MoO3,60.0,CB,chlorobenzene,230.0,-5.24,-3.63,,-5.8,-3.6,
46505,10.1002/anie.202111192,10.1002/anie.202111192,P14,PBI,P14,PBI,CCCCCCCCCCCCOc1c2cc(-c3ccc(C4=C5C(=O)N(CCCCCCCC)C(c6ccc(-c7cc8c(OCCCCCCCCCCCC)c9sc(-c%10cc%11c%12nc%13c(-c%14cc(CCCCCCCCCCCC)c(CCCCCCCCCCCC)s%14)c%14nsnc%14c(-c%14cc(CCCCCCCCCCCC)c(CCCCCCCCCCCC)s%14)c%13nc%12c%12ccsc%12c%11s%10)cc9c(OCCCCCCCCCCCC)c8s7)s6)=C5C(=O)N4CCCCCCCC)s3)sc2c(OCCCCCCCCCCCC)c2ccsc12,CCCCCCCCC(CCCCCCCC)n1c2cc3sccc3cc2c2cc3cc(-c4c(F)c(F)cc5nn(CCCCCCCC)nc45)sc3cc21,0.9,10.39,70.0,6.61,6.5457,0.9727685325264788,6.53,6.61,,DIO (0.5%),DIO,0.5%,ITO/ZnO/PX/MoO3/Ag,inverted,ZnO,ZnO,MoO3,MoO3,60.0,CB,chlorobenzene,230.0,-5.28,-3.7,,-5.8,-3.6,
46506,10.1002/anie.202111192,10.1002/anie.202111192,P16,PBI,,PBI,,CCCCCCCCC(CCCCCCCC)n1c2cc3sccc3cc2c2cc3cc(-c4c(F)c(F)cc5nn(CCCCCCCC)nc45)sc3cc21,0.89,11.99,69.0,7.3,7.363059000000001,0.863821917808231,7.21,7.3,,DIO (0.5%),DIO,0.5%,ITO/ZnO/PX/MoO3/Ag,inverted,ZnO,ZnO,MoO3,MoO3,60.0,o-DCB,o-DCB,230.0,,,,-5.8,-3.6,
46507,10.1002/anie.202111192,10.1002/anie.202111192,P18,PBI,,PBI,,CCCCCCCCC(CCCCCCCC)n1c2cc3sccc3cc2c2cc3cc(-c4c(F)c(F)cc5nn(CCCCCCCC)nc45)sc3cc21,0.87,10.22,73.0,6.42,6.490722000000001,1.101588785046742,6.33,6.42,,DIO (0.5%),DIO,0.5%,ITO/ZnO/PX/MoO3/Ag,inverted,ZnO,ZnO,MoO3,MoO3,60.0,o-DCB,o-DCB,230.0,,,,-5.8,-3.6,
46508,10.1002/anie.202111192,10.1002/anie.202111192,P20,PBI,,PBI,,CCCCCCCCC(CCCCCCCC)n1c2cc3sccc3cc2c2cc3cc(-c4c(F)c(F)cc5nn(CCCCCCCC)nc45)sc3cc21,0.87,9.19,69.0,5.53,5.516757,0.2394755877034378,5.34,5.53,,DIO (0.5%),DIO,0.5%,ITO/ZnO/PX/MoO3/Ag,inverted,ZnO,ZnO,MoO3,MoO3,60.0,o-DCB,o-DCB,230.0,,,,-5.8,-3.6,
46513,10.1002/anie.202116111,10.1002/anie.202116111,PM6,Y6,PM6,Y6,COC(=O)C(C)(C)c1cc(C)cc(-c2sc3c4sc5cc(/C=C6/C(=O)c7cc(F)cc(c7)C(=O)/C6=C\c6cc(C(C)(C)C(=O)OC)c(-c7cc(C)cc(C(C)(C)C(=O)OC)c7)s6)sc5c4c(C(C)(C)C(=O)OC)ccc2-3)c1,CCCCCCCCCCCc1c(/C=C2\C(=O)c3cc(F)c(F)cc3C2=C(C#N)C#N)sc2c1sc1c3c4nsnc4c4c5sc6c(CCCCCCCCCCC)c(/C=C7\C(=O)c8cc(F)c(F)cc8C7=C(C#N)C#N)sc6c5n(CC(CC)CCCC)c4c3n(CC(CC)CCCC)c21,0.83,25.96,76.2,16.5,16.4186616,0.4929599999999995,16.3,16.5,1 : 1.2 : 0,DIO,DIO,,ITO/PEDOT:PSS/active layer/PDINN/Ag,conventional,PDINN,PDINN,PEDOT:PSS,PEDOT:PSS,,chloroform,chloroform,90.0,-5.56,-3.65,,-5.65,-4.09,
46517,10.1002/anie.202116111,10.1002/anie.202116111,PM6,SN,PM6,SN,COC(=O)C(C)(C)c1cc(C)cc(-c2sc3c4sc5cc(/C=C6/C(=O)c7cc(F)cc(c7)C(=O)/C6=C\c6cc(C(C)(C)C(=O)OC)c(-c7cc(C)cc(C(C)(C)C(=O)OC)c7)s6)sc5c4c(C(C)(C)C(=O)OC)ccc2-3)c1,,0.82,25.14,68.9,14.3,14.2035972,0.6741454545454538,14.0,14.3,1 : 0 : 1.2,DIO,DIO,,ITO/PEDOT:PSS/active layer/PDINN/Ag,conventional,PDINN,PDINN,PEDOT:PSS,PEDOT:PSS,,chloroform,chloroform,90.0,-5.56,-3.65,,,,
46521,10.1002/anie.202200329,10.1002/anie.202200329,PM6,Y6,PM6,Y6,COC(=O)C(C)(C)c1cc(C)cc(-c2sc3c4sc5cc(/C=C6/C(=O)c7cc(F)cc(c7)C(=O)/C6=C\c6cc(C(C)(C)C(=O)OC)c(-c7cc(C)cc(C(C)(C)C(=O)OC)c7)s6)sc5c4c(C(C)(C)C(=O)OC)ccc2-3)c1,CCCCCCCCCCCc1c(/C=C2\C(=O)c3cc(F)c(F)cc3C2=C(C#N)C#N)sc2c1sc1c3c4nsnc4c4c5sc6c(CCCCCCCCCCC)c(/C=C7\C(=O)c8cc(F)c(F)cc8C7=C(C#N)C#N)sc6c5n(CC(CC)CCCC)c4c3n(CC(CC)CCCC)c21,0.841,25.52,75.33,16.17,16.167565656,0.015054693877557,15.96,16.17,,,,,ITO/PEDOT:PSS/active layer/PDINO/Ag,conventional,PDINO,PDINO,PEDOT:PSS,PEDOT:PSS,,,,,-5.56,-3.65,,-5.65,-4.09,
46522,10.1002/anie.202200329,10.1002/anie.202200329,PM6,Y6,PM6,Y6,COC(=O)C(C)(C)c1cc(C)cc(-c2sc3c4sc5cc(/C=C6/C(=O)c7cc(F)cc(c7)C(=O)/C6=C\c6cc(C(C)(C)C(=O)OC)c(-c7cc(C)cc(C(C)(C)C(=O)OC)c7)s6)sc5c4c(C(C)(C)C(=O)OC)ccc2-3)c1,CCCCCCCCCCCc1c(/C=C2\C(=O)c3cc(F)c(F)cc3C2=C(C#N)C#N)sc2c1sc1c3c4nsnc4c4c5sc6c(CCCCCCCCCCC)c(/C=C7\C(=O)c8cc(F)c(F)cc8C7=C(C#N)C#N)sc6c5n(CC(CC)CCCC)c4c3n(CC(CC)CCCC)c21,0.864,25.85,76.45,17.07,17.074648800000002,0.0272337434095007,16.87,17.07,1:1.2,DA,,0.13 relative to PM6 (PM6:oligomer:Y6 = 1:0.13:1.2),ITO/PEDOT:PSS/active layer/PDINO/Ag,conventional,PDINO,PDINO,PEDOT:PSS,PEDOT:PSS,,,,,-5.56,-3.65,,-5.65,-4.09,
46523,10.1002/anie.202200329,10.1002/anie.202200329,PM6,Y6,PM6,Y6,COC(=O)C(C)(C)c1cc(C)cc(-c2sc3c4sc5cc(/C=C6/C(=O)c7cc(F)cc(c7)C(=O)/C6=C\c6cc(C(C)(C)C(=O)OC)c(-c7cc(C)cc(C(C)(C)C(=O)OC)c7)s6)sc5c4c(C(C)(C)C(=O)OC)ccc2-3)c1,CCCCCCCCCCCc1c(/C=C2\C(=O)c3cc(F)c(F)cc3C2=C(C#N)C#N)sc2c1sc1c3c4nsnc4c4c5sc6c(CCCCCCCCCCC)c(/C=C7\C(=O)c8cc(F)c(F)cc8C7=C(C#N)C#N)sc6c5n(CC(CC)CCCC)c4c3n(CC(CC)CCCC)c21,0.86,26.24,76.78,17.33,17.32648192,0.0203005193306359,17.16,17.33,1:1.2,ADA,,0.13 relative to PM6 (PM6:oligomer:Y6 = 1:0.13:1.2),ITO/PEDOT:PSS/active layer/PDINO/Ag,conventional,PDINO,PDINO,PEDOT:PSS,PEDOT:PSS,,,,,-5.56,-3.65,,-5.65,-4.09,
46524,10.1002/anie.202200329,10.1002/anie.202200329,PM6,Y6,PM6,Y6,COC(=O)C(C)(C)c1cc(C)cc(-c2sc3c4sc5cc(/C=C6/C(=O)c7cc(F)cc(c7)C(=O)/C6=C\c6cc(C(C)(C)C(=O)OC)c(-c7cc(C)cc(C(C)(C)C(=O)OC)c7)s6)sc5c4c(C(C)(C)C(=O)OC)ccc2-3)c1,CCCCCCCCCCCc1c(/C=C2\C(=O)c3cc(F)c(F)cc3C2=C(C#N)C#N)sc2c1sc1c3c4nsnc4c4c5sc6c(CCCCCCCCCCC)c(/C=C7\C(=O)c8cc(F)c(F)cc8C7=C(C#N)C#N)sc6c5n(CC(CC)CCCC)c4c3n(CC(CC)CCCC)c21,0.857,26.13,76.68,17.17,17.171266788,0.0073779149679603,16.99,17.17,1:1.2,DAD,,0.13 relative to PM6 (PM6:oligomer:Y6 = 1:0.13:1.2),ITO/PEDOT:PSS/active layer/PDINO/Ag,conventional,PDINO,PDINO,PEDOT:PSS,PEDOT:PSS,,,,,-5.56,-3.65,,-5.65,-4.09,
46525,10.1002/anie.202200329,10.1002/anie.202200329,PM6,Y6,PM6,Y6,COC(=O)C(C)(C)c1cc(C)cc(-c2sc3c4sc5cc(/C=C6/C(=O)c7cc(F)cc(c7)C(=O)/C6=C\c6cc(C(C)(C)C(=O)OC)c(-c7cc(C)cc(C(C)(C)C(=O)OC)c7)s6)sc5c4c(C(C)(C)C(=O)OC)ccc2-3)c1,CCCCCCCCCCCc1c(/C=C2\C(=O)c3cc(F)c(F)cc3C2=C(C#N)C#N)sc2c1sc1c3c4nsnc4c4c5sc6c(CCCCCCCCCCC)c(/C=C7\C(=O)c8cc(F)c(F)cc8C7=C(C#N)C#N)sc6c5n(CC(CC)CCCC)c4c3n(CC(CC)CCCC)c21,0.857,25.81,76.62,16.95,16.947708054,0.0135218053097328,16.75,16.95,1:1.2,DADA,,0.13 relative to PM6 (PM6:oligomer:Y6 = 1:0.13:1.2),ITO/PEDOT:PSS/active layer/PDINO/Ag,conventional,PDINO,PDINO,PEDOT:PSS,PEDOT:PSS,,,,,-5.56,-3.65,,-5.65,-4.09,
46526,10.1002/anie.202200329,10.1002/anie.202200329,PM6,BTP-eC9,PM6,BTP-eC9,COC(=O)C(C)(C)c1cc(C)cc(-c2sc3c4sc5cc(/C=C6/C(=O)c7cc(F)cc(c7)C(=O)/C6=C\c6cc(C(C)(C)C(=O)OC)c(-c7cc(C)cc(C(C)(C)C(=O)OC)c7)s6)sc5c4c(C(C)(C)C(=O)OC)ccc2-3)c1,CCCCCCCCCc1c(C=C2C(=O)c3cc(Cl)c(Cl)cc3C2=C(C#N)C#N)sc2c1sc1c3c4nsnc4c4c5sc6c(CCCCCCCCC)c(C=C7C(=O)c8cc(Cl)c(Cl)cc8C7=C(C#N)C#N)sc6c5n(CC(CCCC)CCCCCC)c4c3n(CC(CCCC)CCCCCC)c21,0.839,27.06,77.06,17.49,17.495193804,0.0296958490566096,17.27,17.49,,,,,ITO/PEDOT:PSS/active layer/PDINO/Ag,conventional,PDINO,PDINO,PEDOT:PSS,PEDOT:PSS,,,,,-5.56,-3.65,,-5.68,-3.9,
46527,10.1002/anie.202200329,10.1002/anie.202200329,PM6,BTP-eC9,PM6,BTP-eC9,COC(=O)C(C)(C)c1cc(C)cc(-c2sc3c4sc5cc(/C=C6/C(=O)c7cc(F)cc(c7)C(=O)/C6=C\c6cc(C(C)(C)C(=O)OC)c(-c7cc(C)cc(C(C)(C)C(=O)OC)c7)s6)sc5c4c(C(C)(C)C(=O)OC)ccc2-3)c1,CCCCCCCCCc1c(C=C2C(=O)c3cc(Cl)c(Cl)cc3C2=C(C#N)C#N)sc2c1sc1c3c4nsnc4c4c5sc6c(CCCCCCCCC)c(C=C7C(=O)c8cc(Cl)c(Cl)cc8C7=C(C#N)C#N)sc6c5n(CC(CCCC)CCCCCC)c4c3n(CC(CCCC)CCCCCC)c21,0.859,27.58,77.34,18.32,18.322789548,0.0152267903930081,18.13,18.32,,ADA,,,ITO/PEDOT:PSS/active layer/PDINO/Ag,conventional,PDINO,PDINO,PEDOT:PSS,PEDOT:PSS,,,,,-5.56,-3.65,,-5.68,-3.9,
46528,10.1002/anie.202200329,10.1002/anie.202200329,PM6,Y6,PM6,Y6,COC(=O)C(C)(C)c1cc(C)cc(-c2sc3c4sc5cc(/C=C6/C(=O)c7cc(F)cc(c7)C(=O)/C6=C\c6cc(C(C)(C)C(=O)OC)c(-c7cc(C)cc(C(C)(C)C(=O)OC)c7)s6)sc5c4c(C(C)(C)C(=O)OC)ccc2-3)c1,CCCCCCCCCCCc1c(/C=C2\C(=O)c3cc(F)c(F)cc3C2=C(C#N)C#N)sc2c1sc1c3c4nsnc4c4c5sc6c(CCCCCCCCCCC)c(/C=C7\C(=O)c8cc(F)c(F)cc8C7=C(C#N)C#N)sc6c5n(CC(CC)CCCC)c4c3n(CC(CC)CCCC)c21,0.843,25.55,74.32,16.01,16.00752468,0.0154610868207498,15.8,16.01,,,,,ITO/PEDOT:PSS/active layer/PDINO/Ag,conventional,PDINO,PDINO,PEDOT:PSS,PEDOT:PSS,,,,,-5.56,-3.65,,-5.65,-4.09,
46530,10.1002/anie.202200329,10.1002/anie.202200329,PM6/ADA,Y6,PM6/ADA,Y6,,CCCCCCCCCCCc1c(/C=C2\C(=O)c3cc(F)c(F)cc3C2=C(C#N)C#N)sc2c1sc1c3c4nsnc4c4c5sc6c(CCCCCCCCCCC)c(/C=C7\C(=O)c8cc(F)c(F)cc8C7=C(C#N)C#N)sc6c5n(CC(CC)CCCC)c4c3n(CC(CC)CCCC)c21,0.855,24.92,73.48,15.66,15.65608968,0.0249701149425239,15.43,15.66,,,,,ITO/PEDOT:PSS/active layer/PDINO/Ag,conventional,PDINO,PDINO,PEDOT:PSS,PEDOT:PSS,,,,,,,,-5.65,-4.09,
46531,10.1002/anie.202201844,10.1002/anie.202201844,PM6,BTIC-EH,PM6,BTIC-EH,COC(=O)C(C)(C)c1cc(C)cc(-c2sc3c4sc5cc(/C=C6/C(=O)c7cc(F)cc(c7)C(=O)/C6=C\c6cc(C(C)(C)C(=O)OC)c(-c7cc(C)cc(C(C)(C)C(=O)OC)c7)s6)sc5c4c(C(C)(C)C(=O)OC)ccc2-3)c1,,0.95,13.96,54.6,7.24,7.241052000000001,0.0145303867403383,7.02,7.24,,1-Chloronaphthalene (CN),CN,0.5 vol%,ITO/PEDOT:PSS/PM6:acceptor/PNDIT-F3N/Ag,conventional,PNDIT-F3N,PNDIT-F3N,PEDOT:PSS,PEDOT:PSS,,chloroform,chloroform,,-5.56,-3.65,,,,
46532,10.1002/anie.202201844,10.1002/anie.202201844,PM6,dBTICγ-EH,PM6,dBTICγ-EH,COC(=O)C(C)(C)c1cc(C)cc(-c2sc3c4sc5cc(/C=C6/C(=O)c7cc(F)cc(c7)C(=O)/C6=C\c6cc(C(C)(C)C(=O)OC)c(-c7cc(C)cc(C(C)(C)C(=O)OC)c7)s6)sc5c4c(C(C)(C)C(=O)OC)ccc2-3)c1,,0.92,21.43,73.28,14.48,14.447591680000002,0.223814364640872,14.12,14.48,,1-Chloronaphthalene (CN),CN,0.5 vol%,ITO/PEDOT:PSS/PM6:acceptor/PNDIT-F3N/Ag,conventional,PNDIT-F3N,PNDIT-F3N,PEDOT:PSS,PEDOT:PSS,,chloroform,chloroform,,-5.56,-3.65,,,,
46533,10.1002/anie.202201844,10.1002/anie.202201844,PM6,dBTICγ-BO,PM6,dBTICγ-BO,COC(=O)C(C)(C)c1cc(C)cc(-c2sc3c4sc5cc(/C=C6/C(=O)c7cc(F)cc(c7)C(=O)/C6=C\c6cc(C(C)(C)C(=O)OC)c(-c7cc(C)cc(C(C)(C)C(=O)OC)c7)s6)sc5c4c(C(C)(C)C(=O)OC)ccc2-3)c1,,0.91,20.97,70.26,13.42,13.40750502,0.0931071535022324,13.05,13.42,,1-Chloronaphthalene (CN),CN,0.5 vol%,ITO/PEDOT:PSS/PM6:acceptor/PNDIT-F3N/Ag,conventional,PNDIT-F3N,PNDIT-F3N,PEDOT:PSS,PEDOT:PSS,,chloroform,chloroform,,-5.56,-3.65,,,,
46534,10.1002/anie.202201844,10.1002/anie.202201844,PM6,tBTICγ-BO,PM6,tBTICγ-BO,COC(=O)C(C)(C)c1cc(C)cc(-c2sc3c4sc5cc(/C=C6/C(=O)c7cc(F)cc(c7)C(=O)/C6=C\c6cc(C(C)(C)C(=O)OC)c(-c7cc(C)cc(C(C)(C)C(=O)OC)c7)s6)sc5c4c(C(C)(C)C(=O)OC)ccc2-3)c1,,0.9,21.25,68.76,13.16,13.15035,0.0733282674771947,12.9,13.16,,1-Chloronaphthalene (CN),CN,0.5 vol%,ITO/PEDOT:PSS/PM6:acceptor/PNDIT-F3N/Ag,conventional,PNDIT-F3N,PNDIT-F3N,PEDOT:PSS,PEDOT:PSS,,chloroform,chloroform,,-5.56,-3.65,,,,
46535,10.1002/anie.202201844,10.1002/anie.202201844,PM6,pBTICγ-OD,PM6,pBTICγ-OD,COC(=O)C(C)(C)c1cc(C)cc(-c2sc3c4sc5cc(/C=C6/C(=O)c7cc(F)cc(c7)C(=O)/C6=C\c6cc(C(C)(C)C(=O)OC)c(-c7cc(C)cc(C(C)(C)C(=O)OC)c7)s6)sc5c4c(C(C)(C)C(=O)OC)ccc2-3)c1,,0.91,20.03,66.64,12.15,12.146672720000002,0.0273850205761219,11.84,12.15,,1-Chloronaphthalene (CN),CN,0.5 vol%,ITO/PEDOT:PSS/PM6:acceptor/PNDIT-F3N/Ag,conventional,PNDIT-F3N,PNDIT-F3N,PEDOT:PSS,PEDOT:PSS,,chloroform,chloroform,,-5.56,-3.65,,,,
46536,10.1002/anie.202201844,10.1002/anie.202201844,PBQx-H-TF,BTIC-EH,PBQx-TF,BTIC-EH,CCCCCCC(CCCC)Cc1csc(-c2cc3c(s2)-c2sc(-c4cc(CC(CCCC)CCCCCC)c(-c5cc6c(-c7cc(F)c(CC(CC)CCCC)s7)c7sccc7c(-c7cc(F)c(CC(CC)CCCC)s7)c6s5)s4)cc2[C@H]2N=CC=N[C@H]32)c1,,0.93,16.95,65.19,10.27,10.27622565,0.0606197663096329,10.04,10.27,,1-Chloronaphthalene (CN),CN,0.5 vol%,ITO/PEDOT:PSS/PBQx-H-TF:acceptor/PNDIT-F3N/Ag,conventional,PNDIT-F3N,PNDIT-F3N,PEDOT:PSS,PEDOT:PSS,,chloroform,chloroform,,-5.41,-2.82,,,,
46537,10.1002/anie.202201844,10.1002/anie.202201844,PBQx-H-TF,dBTICγ-EH,PBQx-TF,dBTICγ-EH,CCCCCCC(CCCC)Cc1csc(-c2cc3c(s2)-c2sc(-c4cc(CC(CCCC)CCCCCC)c(-c5cc6c(-c7cc(F)c(CC(CC)CCCC)s7)c7sccc7c(-c7cc(F)c(CC(CC)CCCC)s7)c6s5)s4)cc2[C@H]2N=CC=N[C@H]32)c1,,0.91,23.41,75.49,16.06,16.08171019,0.1351817559153194,15.84,16.06,,1-Chloronaphthalene (CN),CN,0.5 vol%,ITO/PEDOT:PSS/PBQx-H-TF:acceptor/PNDIT-F3N/Ag,conventional,PNDIT-F3N,PNDIT-F3N,PEDOT:PSS,PEDOT:PSS,,chloroform,chloroform,,-5.41,-2.82,,,,
46538,10.1002/anie.202201844,10.1002/anie.202201844,PBQx-H-TF,pBTICγ-BO,PBQx-TF,pBTICγ-BO,CCCCCCC(CCCC)Cc1csc(-c2cc3c(s2)-c2sc(-c4cc(CC(CCCC)CCCCCC)c(-c5cc6c(-c7cc(F)c(CC(CC)CCCC)s7)c7sccc7c(-c7cc(F)c(CC(CC)CCCC)s7)c6s5)s4)cc2[C@H]2N=CC=N[C@H]32)c1,,0.88,21.69,66.35,12.57,12.6643572,0.7506539379475022,12.42,12.57,,1-Chloronaphthalene (CN),CN,0.5 vol%,ITO/PEDOT:PSS/PBQx-H-TF:acceptor/PNDIT-F3N/Ag,conventional,PNDIT-F3N,PNDIT-F3N,PEDOT:PSS,PEDOT:PSS,,chloroform,chloroform,,-5.41,-2.82,,,,
46544,10.1002/anie.202202177,10.1002/anie.202202177,PM6,Y6,PM6,Y6,COC(=O)C(C)(C)c1cc(C)cc(-c2sc3c4sc5cc(/C=C6/C(=O)c7cc(F)cc(c7)C(=O)/C6=C\c6cc(C(C)(C)C(=O)OC)c(-c7cc(C)cc(C(C)(C)C(=O)OC)c7)s6)sc5c4c(C(C)(C)C(=O)OC)ccc2-3)c1,CCCCCCCCCCCc1c(/C=C2\C(=O)c3cc(F)c(F)cc3C2=C(C#N)C#N)sc2c1sc1c3c4nsnc4c4c5sc6c(CCCCCCCCCCC)c(/C=C7\C(=O)c8cc(F)c(F)cc8C7=C(C#N)C#N)sc6c5n(CC(CC)CCCC)c4c3n(CC(CC)CCCC)c21,0.852,25.62,73.43,16.03,16.028476632,0.0095032314410533,15.92,16.03,,,,,conventional,conventional,PFN-Br,PFN-Br,PEDOT:PSS,PEDOT:PSS,,chloroform,chloroform,,-5.56,-3.65,,-5.65,-4.09,
46545,10.1002/anie.202202177,10.1002/anie.202202177,PM6,Y6,PM6,Y6,COC(=O)C(C)(C)c1cc(C)cc(-c2sc3c4sc5cc(/C=C6/C(=O)c7cc(F)cc(c7)C(=O)/C6=C\c6cc(C(C)(C)C(=O)OC)c(-c7cc(C)cc(C(C)(C)C(=O)OC)c7)s6)sc5c4c(C(C)(C)C(=O)OC)ccc2-3)c1,CCCCCCCCCCCc1c(/C=C2\C(=O)c3cc(F)c(F)cc3C2=C(C#N)C#N)sc2c1sc1c3c4nsnc4c4c5sc6c(CCCCCCCCCCC)c(/C=C7\C(=O)c8cc(F)c(F)cc8C7=C(C#N)C#N)sc6c5n(CC(CC)CCCC)c4c3n(CC(CC)CCCC)c21,0.86,25.96,75.86,16.95,16.936200160000002,0.0814149852507211,16.78,16.95,,PVDF,,1,conventional,conventional,PFN-Br,PFN-Br,PEDOT:PSS,PEDOT:PSS,,chloroform,chloroform,,-5.56,-3.65,,-5.65,-4.09,
46546,10.1002/anie.202202177,10.1002/anie.202202177,PM6,Y6,PM6,Y6,COC(=O)C(C)(C)c1cc(C)cc(-c2sc3c4sc5cc(/C=C6/C(=O)c7cc(F)cc(c7)C(=O)/C6=C\c6cc(C(C)(C)C(=O)OC)c(-c7cc(C)cc(C(C)(C)C(=O)OC)c7)s6)sc5c4c(C(C)(C)C(=O)OC)ccc2-3)c1,CCCCCCCCCCCc1c(/C=C2\C(=O)c3cc(F)c(F)cc3C2=C(C#N)C#N)sc2c1sc1c3c4nsnc4c4c5sc6c(CCCCCCCCCCC)c(/C=C7\C(=O)c8cc(F)c(F)cc8C7=C(C#N)C#N)sc6c5n(CC(CC)CCCC)c4c3n(CC(CC)CCCC)c21,0.862,26.81,76.66,17.72,17.716294652,0.0209105417607248,17.59,17.72,,PVDF,,5,conventional,conventional,PFN-Br,PFN-Br,PEDOT:PSS,PEDOT:PSS,,chloroform,chloroform,,-5.56,-3.65,,-5.65,-4.09,
46547,10.1002/anie.202202177,10.1002/anie.202202177,PM6,Y6,PM6,Y6,COC(=O)C(C)(C)c1cc(C)cc(-c2sc3c4sc5cc(/C=C6/C(=O)c7cc(F)cc(c7)C(=O)/C6=C\c6cc(C(C)(C)C(=O)OC)c(-c7cc(C)cc(C(C)(C)C(=O)OC)c7)s6)sc5c4c(C(C)(C)C(=O)OC)ccc2-3)c1,CCCCCCCCCCCc1c(/C=C2\C(=O)c3cc(F)c(F)cc3C2=C(C#N)C#N)sc2c1sc1c3c4nsnc4c4c5sc6c(CCCCCCCCCCC)c(/C=C7\C(=O)c8cc(F)c(F)cc8C7=C(C#N)C#N)sc6c5n(CC(CC)CCCC)c4c3n(CC(CC)CCCC)c21,0.862,26.19,76.09,17.18,17.177911002000002,0.0121594761350281,17.09,17.18,,PVDF,,10,conventional,conventional,PFN-Br,PFN-Br,PEDOT:PSS,PEDOT:PSS,,chloroform,chloroform,,-5.56,-3.65,,-5.65,-4.09,
46548,10.1002/anie.202202177,10.1002/anie.202202177,PM6,BTP-eC9,PM6,BTP-eC9,COC(=O)C(C)(C)c1cc(C)cc(-c2sc3c4sc5cc(/C=C6/C(=O)c7cc(F)cc(c7)C(=O)/C6=C\c6cc(C(C)(C)C(=O)OC)c(-c7cc(C)cc(C(C)(C)C(=O)OC)c7)s6)sc5c4c(C(C)(C)C(=O)OC)ccc2-3)c1,CCCCCCCCCc1c(C=C2C(=O)c3cc(Cl)c(Cl)cc3C2=C(C#N)C#N)sc2c1sc1c3c4nsnc4c4c5sc6c(CCCCCCCCC)c(C=C7C(=O)c8cc(Cl)c(Cl)cc8C7=C(C#N)C#N)sc6c5n(CC(CCCC)CCCCCC)c4c3n(CC(CCCC)CCCCCC)c21,0.84,26.58,77.22,17.25,17.241063839999995,0.0518038260869833,17.14,17.25,,,,,conventional,conventional,PFN-Br,PFN-Br,PEDOT:PSS,PEDOT:PSS,,chloroform,chloroform,,-5.56,-3.65,,-5.68,-3.9,
46549,10.1002/anie.202202177,10.1002/anie.202202177,PM6,BTP-eC9,PM6,BTP-eC9,COC(=O)C(C)(C)c1cc(C)cc(-c2sc3c4sc5cc(/C=C6/C(=O)c7cc(F)cc(c7)C(=O)/C6=C\c6cc(C(C)(C)C(=O)OC)c(-c7cc(C)cc(C(C)(C)C(=O)OC)c7)s6)sc5c4c(C(C)(C)C(=O)OC)ccc2-3)c1,CCCCCCCCCc1c(C=C2C(=O)c3cc(Cl)c(Cl)cc3C2=C(C#N)C#N)sc2c1sc1c3c4nsnc4c4c5sc6c(CCCCCCCCC)c(C=C7C(=O)c8cc(Cl)c(Cl)cc8C7=C(C#N)C#N)sc6c5n(CC(CCCC)CCCCCC)c4c3n(CC(CCCC)CCCCCC)c21,0.839,27.01,78.09,17.69,17.696279451,0.0354971791972724,17.51,17.69,,PVDF,,1%,conventional,conventional,PFN-Br,PFN-Br,PEDOT:PSS,PEDOT:PSS,,chloroform,chloroform,,-5.56,-3.65,,-5.68,-3.9,
46550,10.1002/anie.202202177,10.1002/anie.202202177,PM6,BTP-eC9,PM6,BTP-eC9,COC(=O)C(C)(C)c1cc(C)cc(-c2sc3c4sc5cc(/C=C6/C(=O)c7cc(F)cc(c7)C(=O)/C6=C\c6cc(C(C)(C)C(=O)OC)c(-c7cc(C)cc(C(C)(C)C(=O)OC)c7)s6)sc5c4c(C(C)(C)C(=O)OC)ccc2-3)c1,CCCCCCCCCc1c(C=C2C(=O)c3cc(Cl)c(Cl)cc3C2=C(C#N)C#N)sc2c1sc1c3c4nsnc4c4c5sc6c(CCCCCCCCC)c(C=C7C(=O)c8cc(Cl)c(Cl)cc8C7=C(C#N)C#N)sc6c5n(CC(CCCC)CCCCCC)c4c3n(CC(CCCC)CCCCCC)c21,0.842,27.16,79.46,18.17,18.171484912,0.0081723280131817,17.95,18.17,,PVDF,,5%,conventional,conventional,PFN-Br,PFN-Br,PEDOT:PSS,PEDOT:PSS,,chloroform,chloroform,,-5.56,-3.65,,-5.68,-3.9,
46551,10.1002/anie.202202177,10.1002/anie.202202177,PM6,BTP-eC9,PM6,BTP-eC9,COC(=O)C(C)(C)c1cc(C)cc(-c2sc3c4sc5cc(/C=C6/C(=O)c7cc(F)cc(c7)C(=O)/C6=C\c6cc(C(C)(C)C(=O)OC)c(-c7cc(C)cc(C(C)(C)C(=O)OC)c7)s6)sc5c4c(C(C)(C)C(=O)OC)ccc2-3)c1,CCCCCCCCCc1c(C=C2C(=O)c3cc(Cl)c(Cl)cc3C2=C(C#N)C#N)sc2c1sc1c3c4nsnc4c4c5sc6c(CCCCCCCCC)c(C=C7C(=O)c8cc(Cl)c(Cl)cc8C7=C(C#N)C#N)sc6c5n(CC(CCCC)CCCCCC)c4c3n(CC(CCCC)CCCCCC)c21,0.84,27.12,78.56,17.89,17.89659648,0.0368724427054159,17.71,17.89,,PVDF,,10%,conventional,conventional,PFN-Br,PFN-Br,PEDOT:PSS,PEDOT:PSS,,chloroform,chloroform,,-5.56,-3.65,,-5.68,-3.9,
46552,10.1002/anie.202202177,10.1002/anie.202202177,PM6,IT-4F,PM6,IT-4F,COC(=O)C(C)(C)c1cc(C)cc(-c2sc3c4sc5cc(/C=C6/C(=O)c7cc(F)cc(c7)C(=O)/C6=C\c6cc(C(C)(C)C(=O)OC)c(-c7cc(C)cc(C(C)(C)C(=O)OC)c7)s6)sc5c4c(C(C)(C)C(=O)OC)ccc2-3)c1,CCCCCCc1ccc(C2(c3ccc(CCCCCC)cc3)c3cc4c(cc3-c3sc5cc(/C=C6\C(=O)c7cc(F)c(F)cc7C6=C(C#N)C#N)sc5c32)C(c2ccc(CCCCCC)cc2)(c2ccc(CCCCCC)cc2)c2c-4sc3cc(/C=C4\C(=O)c5cc(F)c(F)cc5C4=C(C#N)C#N)sc23)cc1,0.851,20.14,75.53,12.94,12.945192442,0.040127063369399,12.62,12.94,,,,,conventional,conventional,PFN-Br,PFN-Br,PEDOT:PSS,PEDOT:PSS,,chloroform,chloroform,,-5.56,-3.65,,-5.66,-4.14,
46553,10.1002/anie.202202177,10.1002/anie.202202177,PM6,IT-4F,PM6,IT-4F,COC(=O)C(C)(C)c1cc(C)cc(-c2sc3c4sc5cc(/C=C6/C(=O)c7cc(F)cc(c7)C(=O)/C6=C\c6cc(C(C)(C)C(=O)OC)c(-c7cc(C)cc(C(C)(C)C(=O)OC)c7)s6)sc5c4c(C(C)(C)C(=O)OC)ccc2-3)c1,CCCCCCc1ccc(C2(c3ccc(CCCCCC)cc3)c3cc4c(cc3-c3sc5cc(/C=C6\C(=O)c7cc(F)c(F)cc7C6=C(C#N)C#N)sc5c32)C(c2ccc(CCCCCC)cc2)(c2ccc(CCCCCC)cc2)c2c-4sc3cc(/C=C4\C(=O)c5cc(F)c(F)cc5C4=C(C#N)C#N)sc23)cc1,0.86,20.89,77.04,13.84,13.84054416,0.0039317919075177,13.57,13.84,,PVDF,,1,conventional,conventional,PFN-Br,PFN-Br,PEDOT:PSS,PEDOT:PSS,,chloroform,chloroform,,-5.56,-3.65,,-5.66,-4.14,
46554,10.1002/anie.202202177,10.1002/anie.202202177,PM6,IT-4F,PM6,IT-4F,COC(=O)C(C)(C)c1cc(C)cc(-c2sc3c4sc5cc(/C=C6/C(=O)c7cc(F)cc(c7)C(=O)/C6=C\c6cc(C(C)(C)C(=O)OC)c(-c7cc(C)cc(C(C)(C)C(=O)OC)c7)s6)sc5c4c(C(C)(C)C(=O)OC)ccc2-3)c1,CCCCCCc1ccc(C2(c3ccc(CCCCCC)cc3)c3cc4c(cc3-c3sc5cc(/C=C6\C(=O)c7cc(F)c(F)cc7C6=C(C#N)C#N)sc5c32)C(c2ccc(CCCCCC)cc2)(c2ccc(CCCCCC)cc2)c2c-4sc3cc(/C=C4\C(=O)c5cc(F)c(F)cc5C4=C(C#N)C#N)sc23)cc1,0.859,21.1,76.75,13.91,13.91086075,0.0061879942487368,13.68,13.91,,PVDF,,5,conventional,conventional,PFN-Br,PFN-Br,PEDOT:PSS,PEDOT:PSS,,chloroform,chloroform,,-5.56,-3.65,,-5.66,-4.14,
46555,10.1002/anie.202202177,10.1002/anie.202202177,PM6,IT-4F,PM6,IT-4F,COC(=O)C(C)(C)c1cc(C)cc(-c2sc3c4sc5cc(/C=C6/C(=O)c7cc(F)cc(c7)C(=O)/C6=C\c6cc(C(C)(C)C(=O)OC)c(-c7cc(C)cc(C(C)(C)C(=O)OC)c7)s6)sc5c4c(C(C)(C)C(=O)OC)ccc2-3)c1,CCCCCCc1ccc(C2(c3ccc(CCCCCC)cc3)c3cc4c(cc3-c3sc5cc(/C=C6\C(=O)c7cc(F)c(F)cc7C6=C(C#N)C#N)sc5c32)C(c2ccc(CCCCCC)cc2)(c2ccc(CCCCCC)cc2)c2c-4sc3cc(/C=C4\C(=O)c5cc(F)c(F)cc5C4=C(C#N)C#N)sc23)cc1,0.853,20.62,76.95,13.53,13.534627770000002,0.0342037694013494,13.32,13.53,,PVDF,,10,conventional,conventional,PFN-Br,PFN-Br,PEDOT:PSS,PEDOT:PSS,,chloroform,chloroform,,-5.56,-3.65,,-5.66,-4.14,
46556,10.1002/anie.202202177,10.1002/anie.202202177,PTB7-Th,Y6,PTB7-Th,Y6,CCCCC(CC)COC(=O)c1sc2csc(-c3cc4c(-c5ccc(CC(CC)CCCC)s5)c5sccc5c(-c5ccc(CC(CC)CCCC)s5)c4s3)c2c1F,CCCCCCCCCCCc1c(/C=C2\C(=O)c3cc(F)c(F)cc3C2=C(C#N)C#N)sc2c1sc1c3c4nsnc4c4c5sc6c(CCCCCCCCCCC)c(/C=C7\C(=O)c8cc(F)c(F)cc8C7=C(C#N)C#N)sc6c5n(CC(CC)CCCC)c4c3n(CC(CC)CCCC)c21,0.627,24.71,66.07,10.23,10.236337419,0.0619493548387038,10.12,10.23,,,,,conventional,conventional,PFN-Br,PFN-Br,PEDOT:PSS,PEDOT:PSS,,chloroform,chloroform,,-5.21,-3.6,,-5.65,-4.09,
46557,10.1002/anie.202202177,10.1002/anie.202202177,PTB7-Th,Y6,PTB7-Th,Y6,CCCCC(CC)COC(=O)c1sc2csc(-c3cc4c(-c5ccc(CC(CC)CCCC)s5)c5sccc5c(-c5ccc(CC(CC)CCCC)s5)c4s3)c2c1F,CCCCCCCCCCCc1c(/C=C2\C(=O)c3cc(F)c(F)cc3C2=C(C#N)C#N)sc2c1sc1c3c4nsnc4c4c5sc6c(CCCCCCCCCCC)c(/C=C7\C(=O)c8cc(F)c(F)cc8C7=C(C#N)C#N)sc6c5n(CC(CC)CCCC)c4c3n(CC(CC)CCCC)c21,0.632,25.44,66.99,10.77,10.770705792,0.0065533147632289,10.57,10.77,,PVDF,,1%,conventional,conventional,PFN-Br,PFN-Br,PEDOT:PSS,PEDOT:PSS,,chloroform,chloroform,,-5.21,-3.6,,-5.65,-4.09,
46558,10.1002/anie.202202177,10.1002/anie.202202177,PTB7-Th,Y6,PTB7-Th,Y6,CCCCC(CC)COC(=O)c1sc2csc(-c3cc4c(-c5ccc(CC(CC)CCCC)s5)c5sccc5c(-c5ccc(CC(CC)CCCC)s5)c4s3)c2c1F,CCCCCCCCCCCc1c(/C=C2\C(=O)c3cc(F)c(F)cc3C2=C(C#N)C#N)sc2c1sc1c3c4nsnc4c4c5sc6c(CCCCCCCCCCC)c(/C=C7\C(=O)c8cc(F)c(F)cc8C7=C(C#N)C#N)sc6c5n(CC(CC)CCCC)c4c3n(CC(CC)CCCC)c21,0.632,25.85,67.77,11.07,11.071720440000002,0.0155414634146475,10.89,11.07,,PVDF,,5%,conventional,conventional,PFN-Br,PFN-Br,PEDOT:PSS,PEDOT:PSS,,chloroform,chloroform,,-5.21,-3.6,,-5.65,-4.09,
46559,10.1002/anie.202202177,10.1002/anie.202202177,PTB7-Th,Y6,PTB7-Th,Y6,CCCCC(CC)COC(=O)c1sc2csc(-c3cc4c(-c5ccc(CC(CC)CCCC)s5)c5sccc5c(-c5ccc(CC(CC)CCCC)s5)c4s3)c2c1F,CCCCCCCCCCCc1c(/C=C2\C(=O)c3cc(F)c(F)cc3C2=C(C#N)C#N)sc2c1sc1c3c4nsnc4c4c5sc6c(CCCCCCCCCCC)c(/C=C7\C(=O)c8cc(F)c(F)cc8C7=C(C#N)C#N)sc6c5n(CC(CC)CCCC)c4c3n(CC(CC)CCCC)c21,0.631,25.14,68.85,10.92,10.92190959,0.0174870879120911,10.77,10.92,,PVDF,,10%,conventional,conventional,PFN-Br,PFN-Br,PEDOT:PSS,PEDOT:PSS,,chloroform,chloroform,,-5.21,-3.6,,-5.65,-4.09,
46560,10.1002/anie.202205168,10.1002/anie.202205168,B1,BO-4Cl,B1,BO-4Cl,CCCCCCc1cc(-c2cc3c(-c4ccc(SCC(CC)CCCC)cc4)c4sc(-c5cc(CCCCCC)c(-c6cc(CCCCCC)c(-c7ccc(/C=C8/SC(=S)N(CCCC)C8=O)s7)s6)s5)cc4c(-c4ccc(SCC(CC)CCCC)cc4)c3s2)sc1-c1cc(CCCCCC)c(-c2ccc(/C=C3/SC(=S)N(CCCC)C3=O)s2)s1,CCCCCCCCCCCc1c(/C=C2\C(=O)c3cc(Cl)c(Cl)cc3C2=C(C#N)C#N)sc2c1sc1c3c4nsnc4c4c5sc6c(CCCCCCCCCCC)c(/C=C7\C(=O)c8cc(Cl)c(Cl)cc8C7=C(C#N)C#N)sc6c5n(CC(CCCC)CCCCCC)c4c3n(CC(CCCC)CCCCCC)c21,0.822,25.14,72.5,14.98,14.982183,0.0145727636849046,14.7,14.98,,,,,ITO/PEDOT:PSS/active layer/PDIN/Ag,conventional,PDIN,PDIN,PEDOT:PSS,PEDOT:PSS,,chloroform,chloroform,,-5.37,-3.51,,-5.68,-4.1,
46561,10.1002/anie.202205168,10.1002/anie.202205168,BP-Cl,BO-4Cl,BP-Cl,BO-4Cl,,CCCCCCCCCCCc1c(/C=C2\C(=O)c3cc(Cl)c(Cl)cc3C2=C(C#N)C#N)sc2c1sc1c3c4nsnc4c4c5sc6c(CCCCCCCCCCC)c(/C=C7\C(=O)c8cc(Cl)c(Cl)cc8C7=C(C#N)C#N)sc6c5n(CC(CCCC)CCCCCC)c4c3n(CC(CCCC)CCCCCC)c21,0.8,18.47,46.36,6.85,6.8501536,0.002242335766423,6.59,6.85,,,,,ITO/PEDOT:PSS/active layer/PDIN/Ag,conventional,PDIN,PDIN,PEDOT:PSS,PEDOT:PSS,,chloroform,chloroform,,,,,-5.68,-4.1,
46562,10.1002/anie.202205168,10.1002/anie.202205168,BM-Cl,BO-4Cl,BM-Cl,BO-4Cl,,CCCCCCCCCCCc1c(/C=C2\C(=O)c3cc(Cl)c(Cl)cc3C2=C(C#N)C#N)sc2c1sc1c3c4nsnc4c4c5sc6c(CCCCCCCCCCC)c(/C=C7\C(=O)c8cc(Cl)c(Cl)cc8C7=C(C#N)C#N)sc6c5n(CC(CCCC)CCCCCC)c4c3n(CC(CCCC)CCCCCC)c21,0.826,25.9,73.55,15.73,15.734845699999996,0.0308054672599827,15.51,15.73,,,,,ITO/PEDOT:PSS/active layer/PDIN/Ag,conventional,PDIN,PDIN,PEDOT:PSS,PEDOT:PSS,,chloroform,chloroform,,,,,-5.68,-4.1,
46563,10.1002/anie.202206311,10.1002/anie.202206311,BHJ-P1-Me,Y6,BHJ-P1-Me,Y6,,CCCCCCCCCCCc1c(/C=C2\C(=O)c3cc(F)c(F)cc3C2=C(C#N)C#N)sc2c1sc1c3c4nsnc4c4c5sc6c(CCCCCCCCCCC)c(/C=C7\C(=O)c8cc(F)c(F)cc8C7=C(C#N)C#N)sc6c5n(CC(CC)CCCC)c4c3n(CC(CC)CCCC)c21,0.843,26.35,71.15,15.82,15.804585075,0.0974394753476609,15.66,15.82,,,,,ITO/PEDOT:PSS/active layer/PDINO/Ag,conventional,PDINO,PDINO,PEDOT:PSS,PEDOT:PSS,,chloroform,chloroform,,,,,-5.65,-4.09,
46564,10.1002/anie.202206311,10.1002/anie.202206311,BHJ-P2-iPr,Y6,BHJ-P2-iPr,Y6,,CCCCCCCCCCCc1c(/C=C2\C(=O)c3cc(F)c(F)cc3C2=C(C#N)C#N)sc2c1sc1c3c4nsnc4c4c5sc6c(CCCCCCCCCCC)c(/C=C7\C(=O)c8cc(F)c(F)cc8C7=C(C#N)C#N)sc6c5n(CC(CC)CCCC)c4c3n(CC(CC)CCCC)c21,0.867,21.37,59.79,11.08,11.077765641,0.0201656949458565,10.9,11.08,,,,,ITO/PEDOT:PSS/active layer/PDINO/Ag,conventional,PDINO,PDINO,PEDOT:PSS,PEDOT:PSS,,chloroform,chloroform,,,,,-5.65,-4.09,
46565,10.1002/anie.202206311,10.1002/anie.202206311,Q-PHJ-P1-Me,Y6,Q-PHJ-P1-Me,Y6,,CCCCCCCCCCCc1c(/C=C2\C(=O)c3cc(F)c(F)cc3C2=C(C#N)C#N)sc2c1sc1c3c4nsnc4c4c5sc6c(CCCCCCCCCCC)c(/C=C7\C(=O)c8cc(F)c(F)cc8C7=C(C#N)C#N)sc6c5n(CC(CC)CCCC)c4c3n(CC(CC)CCCC)c21,0.832,27.42,72.56,16.55,16.553432064000003,0.0207375468278057,16.32,16.55,,,,,ITO/PEDOT:PSS/active layer/PDINO/Ag,conventional,PDINO,PDINO,PEDOT:PSS,PEDOT:PSS,,chloroform,chloroform,,,,,-5.65,-4.09,
46566,10.1002/anie.202206930,10.1002/anie.202206930,PM6,mPh4F-TT,PM6,mPh4F-TT,COC(=O)C(C)(C)c1cc(C)cc(-c2sc3c4sc5cc(/C=C6/C(=O)c7cc(F)cc(c7)C(=O)/C6=C\c6cc(C(C)(C)C(=O)OC)c(-c7cc(C)cc(C(C)(C)C(=O)OC)c7)s6)sc5c4c(C(C)(C)C(=O)OC)ccc2-3)c1,,0.864,25.32,77.2,16.88,16.88864256,0.0512000000000116,16.46,16.88,1:1.2,,,,ITO/PEDOT:PSS/PM6:NF-SMA/PNDIT-F3N/Ag,conventional,PNDIT-F3N,PNDIT-F3N,PEDOT:PSS,PEDOT:PSS,,,,,-5.56,-3.65,,,,
46567,10.1002/anie.202206930,10.1002/anie.202206930,PM6,mPh4F-ST,PM6,mPh4F-ST,COC(=O)C(C)(C)c1cc(C)cc(-c2sc3c4sc5cc(/C=C6/C(=O)c7cc(F)cc(c7)C(=O)/C6=C\c6cc(C(C)(C)C(=O)OC)c(-c7cc(C)cc(C(C)(C)C(=O)OC)c7)s6)sc5c4c(C(C)(C)C(=O)OC)ccc2-3)c1,,0.832,26.71,78.9,17.57,17.53372608,0.2064537279453574,17.3,17.57,1:1.2,,,,ITO/PEDOT:PSS/PM6:NF-SMA/PNDIT-F3N/Ag,conventional,PNDIT-F3N,PNDIT-F3N,PEDOT:PSS,PEDOT:PSS,,,,,-5.56,-3.65,,,,
46568,10.1002/anie.202206930,10.1002/anie.202206930,PM6,mPh4F-TS,PM6,mPh4F-TS,COC(=O)C(C)(C)c1cc(C)cc(-c2sc3c4sc5cc(/C=C6/C(=O)c7cc(F)cc(c7)C(=O)/C6=C\c6cc(C(C)(C)C(=O)OC)c(-c7cc(C)cc(C(C)(C)C(=O)OC)c7)s6)sc5c4c(C(C)(C)C(=O)OC)ccc2-3)c1,,0.825,27.59,79.3,18.05,18.05006775,0.0003753462603652,17.7,18.05,1:1.2,,,,ITO/PEDOT:PSS/PM6:NF-SMA/PNDIT-F3N/Ag,conventional,PNDIT-F3N,PNDIT-F3N,PEDOT:PSS,PEDOT:PSS,,,,,-5.56,-3.65,,,,
46569,10.1002/anie.202207397,10.1002/anie.202207397,D18,N3,D18,N3,CCCCCCC(CCCC)Cc1csc(-c2cc3c4nsnc4c4cc(-c5cc(CC(CCCC)CCCCCC)c(-c6cc7c(-c8cc(F)c(CC(CC)CCCC)s8)c8sccc8c(-c8cc(F)c(CC(CC)CCCC)s8)c7s6)s5)sc4c3s2)c1,CCCCCCCCCCCC1=C(/C=C2\C(=O)C3=CC(F)=C(F)C=C3C2=C(C#N)C#N)SC2=C1SC1=C2N(CCC(CC)CCCC)C2=C1C1=NSN=C1C1=C2N(CCC(CC)CCCC)C2=C1SC1=C2SC(/C=C2\C(=O)C3=CC(F)=C(F)C=C3C2=C(C#N)C#N)=C1CCCCCCCCCCC,0.856,26.55,73.2,16.64,16.6360176,0.0239326923077026,16.4,16.64,,,,,inverted,inverted,ZnO,ZnO,MoOx,,,,,,-5.51,-2.77,,-5.64,-3.86,
46570,10.1002/anie.202207397,10.1002/anie.202207397,D18,N3,D18,N3,CCCCCCC(CCCC)Cc1csc(-c2cc3c4nsnc4c4cc(-c5cc(CC(CCCC)CCCCCC)c(-c6cc7c(-c8cc(F)c(CC(CC)CCCC)s8)c8sccc8c(-c8cc(F)c(CC(CC)CCCC)s8)c7s6)s5)sc4c3s2)c1,CCCCCCCCCCCC1=C(/C=C2\C(=O)C3=CC(F)=C(F)C=C3C2=C(C#N)C#N)SC2=C1SC1=C2N(CCC(CC)CCCC)C2=C1C1=NSN=C1C1=C2N(CCC(CC)CCCC)C2=C1SC1=C2SC(/C=C2\C(=O)C3=CC(F)=C(F)C=C3C2=C(C#N)C#N)=C1CCCCCCCCCCC,0.864,27.23,77.3,18.2,18.18615456,0.0760738461538503,17.95,18.2,,,,,inverted,inverted,ZnO/NMA,ZnO/NMA,MoOx,,,,,,-5.51,-2.77,,-5.64,-3.86,
46573,10.1002/anie.202207397,10.1002/anie.202207397,PM6,L8-BO,PM6,L8-BO,COC(=O)C(C)(C)c1cc(C)cc(-c2sc3c4sc5cc(/C=C6/C(=O)c7cc(F)cc(c7)C(=O)/C6=C\c6cc(C(C)(C)C(=O)OC)c(-c7cc(C)cc(C(C)(C)C(=O)OC)c7)s6)sc5c4c(C(C)(C)C(=O)OC)ccc2-3)c1,CCCCCCC(CCCC)Cc1c(/C=C2\C(=O)c3cc(F)c(F)cc3C2=C(C#N)C#N)sc2c1SC1c3c(c4c(c5nsnc35)c3sc5c(CC(CCCC)CCCCCC)c(/C=C6\C(=O)c7cc(F)c(F)cc7C6=C(C#N)C#N)sc5c3n4CC(CC)CCCC)N(CC(CC)CCCC)C21,0.875,25.93,75.9,17.21,17.22076125,0.0625290528762234,16.54,17.21,,,,,inverted,,ZnO,ZnO,MoOx,,,,,,-5.56,-3.65,,-5.68,-3.9,
46574,10.1002/anie.202207397,10.1002/anie.202207397,PM6,L8-BO,PM6,L8-BO,COC(=O)C(C)(C)c1cc(C)cc(-c2sc3c4sc5cc(/C=C6/C(=O)c7cc(F)cc(c7)C(=O)/C6=C\c6cc(C(C)(C)C(=O)OC)c(-c7cc(C)cc(C(C)(C)C(=O)OC)c7)s6)sc5c4c(C(C)(C)C(=O)OC)ccc2-3)c1,CCCCCCC(CCCC)Cc1c(/C=C2\C(=O)c3cc(F)c(F)cc3C2=C(C#N)C#N)sc2c1SC1c3c(c4c(c5nsnc35)c3sc5c(CC(CCCC)CCCCCC)c(/C=C6\C(=O)c7cc(F)c(F)cc7C6=C(C#N)C#N)sc5c3n4CC(CC)CCCC)N(CC(CC)CCCC)C21,0.88,26.04,77.2,17.68,17.6905344,0.0595837104072451,17.35,17.68,,,,,,,ZnO/NMA,ZnO/NMA,,,,,,,-5.56,-3.65,,-5.68,-3.9,
46575,10.1002/anie.202207397,10.1002/anie.202207397,PM6,F-2Cl,PM6,F-2Cl,COC(=O)C(C)(C)c1cc(C)cc(-c2sc3c4sc5cc(/C=C6/C(=O)c7cc(F)cc(c7)C(=O)/C6=C\c6cc(C(C)(C)C(=O)OC)c(-c7cc(C)cc(C(C)(C)C(=O)OC)c7)s6)sc5c4c(C(C)(C)C(=O)OC)ccc2-3)c1,CCCCCCCCC1(CCCCCCCC)c2cc3c(cc2-c2cc4c(cc21)-c1sc(/C=C2\C(=O)c5cc(Cl)c(Cl)cc5C2=C(C#N)C#N)cc1C4(CCCCCCCC)CCCCCCCC)C(CCCCCCCC)(CCCCCCCC)c1cc(/C=C2\C(=O)c4cc(Cl)c(Cl)cc4C2=C(C#N)C#N)sc1-3,0.902,19.96,74.9,13.48,13.484936080000002,0.0366178041543175,13.12,13.48,,,,,inverted,,ZnO,ZnO,MoOx,,,,,,-5.56,-3.65,,-5.63,-3.89,
46576,10.1002/anie.202207397,10.1002/anie.202207397,PM6,F-2Cl,PM6,F-2Cl,COC(=O)C(C)(C)c1cc(C)cc(-c2sc3c4sc5cc(/C=C6/C(=O)c7cc(F)cc(c7)C(=O)/C6=C\c6cc(C(C)(C)C(=O)OC)c(-c7cc(C)cc(C(C)(C)C(=O)OC)c7)s6)sc5c4c(C(C)(C)C(=O)OC)ccc2-3)c1,CCCCCCCCC1(CCCCCCCC)c2cc3c(cc2-c2cc4c(cc21)-c1sc(/C=C2\C(=O)c5cc(Cl)c(Cl)cc5C2=C(C#N)C#N)cc1C4(CCCCCCCC)CCCCCCCC)C(CCCCCCCC)(CCCCCCCC)c1cc(/C=C2\C(=O)c4cc(Cl)c(Cl)cc4C2=C(C#N)C#N)sc1-3,0.905,20.34,76.5,14.07,14.081890500000002,0.0845095948827404,13.93,14.07,,,,,inverted,,ZnO/NMA,ZnO/NMA,MoOx,,,,,,-5.56,-3.65,,-5.63,-3.89,
46577,10.1002/anie.202207397,10.1002/anie.202207397,PCE10,PC71BM,PCE10,PC71BM,CCCCC(CC)COC(=O)c1sc2c(-c3cc4c(-c5ccc(CC(CC)CCCC)s5)c5sccc5c(-c5ccc(CC(CC)CCCC)s5)c4s3)scc2c1F,COC(=O)CCCC1(c2ccccc2)C23c4c5ccc6c7cc8c9c%10c(cc%11cc%12c%13c%14c(cc%15c%16ccc-5c2c%16c2c5c%16c%17c(c(c46)c7c9c%17c4c%10c%11c%13c4c%16c%14c%152)C513)C%12)C8,0.8,17.49,63.8,8.93,8.926896,0.0347592385218414,8.72,8.93,,,,,inverted,inverted,ZnO,ZnO,MoOx,,,,,,-5.21,-3.6,,-5.9,-3.9,
46578,10.1002/anie.202207397,10.1002/anie.202207397,PCE10,PC71BM,PCE10,PC71BM,CCCCC(CC)COC(=O)c1sc2c(-c3cc4c(-c5ccc(CC(CC)CCCC)s5)c5sccc5c(-c5ccc(CC(CC)CCCC)s5)c4s3)scc2c1F,COC(=O)CCCC1(c2ccccc2)C23c4c5ccc6c7cc8c9c%10c(cc%11cc%12c%13c%14c(cc%15c%16ccc-5c2c%16c2c5c%16c%17c(c(c46)c7c9c%17c4c%10c%11c%13c4c%16c%14c%152)C513)C%12)C8,0.804,17.72,67.5,9.62,9.616644,0.0348856548856563,9.36,9.62,,,,,,inverted,ZnO/NMA,ZnO/NMA,,,,,,,-5.21,-3.6,,-5.9,-3.9,
46579,10.1002/anie.202207762,10.1002/anie.202207762,D18-Cl-B,4A-DFIC,D18-Cl-B,4A-DFIC,,,0.905,22.47,77.4,15.76,15.7395609,0.1296897208121879,15.58,15.76,1 : 1,diphenyl ether,DPE,,ITO/PEDOT:PSS/active layer/PDIN/Ag,conventional,PDIN,PDIN,PEDOT:PSS,PEDOT:PSS,,,,,,,,,,
46580,10.1002/anie.202207762,10.1002/anie.202207762,D18-Cl-B,N3,D18-Cl-B,N3,,CCCCCCCCCCCC1=C(/C=C2\C(=O)C3=CC(F)=C(F)C=C3C2=C(C#N)C#N)SC2=C1SC1=C2N(CCC(CC)CCCC)C2=C1C1=NSN=C1C1=C2N(CCC(CC)CCCC)C2=C1SC1=C2SC(/C=C2\C(=O)C3=CC(F)=C(F)C=C3C2=C(C#N)C#N)=C1CCCCCCCCCCC,0.842,27.26,76.8,17.63,17.627842559999998,0.0122373227453277,17.59,17.63,1 : 1.4,,,,ITO/PEDOT:PSS/active layer/PDIN/Ag,conventional,PDIN,PDIN,PEDOT:PSS,PEDOT:PSS,,,,,,,,-5.64,-3.86,
46582,10.1002/anie.202208383,10.1002/anie.202208383,PM6,BTP-eC9,PM6,BTP-eC9,COC(=O)C(C)(C)c1cc(C)cc(-c2sc3c4sc5cc(/C=C6/C(=O)c7cc(F)cc(c7)C(=O)/C6=C\c6cc(C(C)(C)C(=O)OC)c(-c7cc(C)cc(C(C)(C)C(=O)OC)c7)s6)sc5c4c(C(C)(C)C(=O)OC)ccc2-3)c1,CCCCCCCCCc1c(C=C2C(=O)c3cc(Cl)c(Cl)cc3C2=C(C#N)C#N)sc2c1sc1c3c4nsnc4c4c5sc6c(CCCCCCCCC)c(C=C7C(=O)c8cc(Cl)c(Cl)cc8C7=C(C#N)C#N)sc6c5n(CC(CCCC)CCCCCC)c4c3n(CC(CCCC)CCCCCC)c21,0.77,24.85,63.31,12.06,12.114051950000002,0.4481919568822688,,,,,,,ITO/PEDOT: PSS/PM6: BTP-eC9/CILs/Ag,conventional,,,PEDOT:PSS,,,,,,-5.56,-3.65,,-5.68,-3.9,
46583,10.1002/anie.202208383,10.1002/anie.202208383,PM6,BTP-eC9,PM6,BTP-eC9,COC(=O)C(C)(C)c1cc(C)cc(-c2sc3c4sc5cc(/C=C6/C(=O)c7cc(F)cc(c7)C(=O)/C6=C\c6cc(C(C)(C)C(=O)OC)c(-c7cc(C)cc(C(C)(C)C(=O)OC)c7)s6)sc5c4c(C(C)(C)C(=O)OC)ccc2-3)c1,CCCCCCCCCc1c(C=C2C(=O)c3cc(Cl)c(Cl)cc3C2=C(C#N)C#N)sc2c1sc1c3c4nsnc4c4c5sc6c(CCCCCCCCC)c(C=C7C(=O)c8cc(Cl)c(Cl)cc8C7=C(C#N)C#N)sc6c5n(CC(CCCC)CCCCCC)c4c3n(CC(CCCC)CCCCCC)c21,0.84,28.24,76.67,18.25,18.18735072,0.3432837260274096,,,,,,,ITO/PEDOT: PSS/PM6: BTP-eC9/CILs/Ag,conventional,t-PyDIN,,PEDOT:PSS,,,,,,-5.56,-3.65,,-5.68,-3.9,
46584,10.1002/anie.202208383,10.1002/anie.202208383,PM6,BTP-eC9,PM6,BTP-eC9,COC(=O)C(C)(C)c1cc(C)cc(-c2sc3c4sc5cc(/C=C6/C(=O)c7cc(F)cc(c7)C(=O)/C6=C\c6cc(C(C)(C)C(=O)OC)c(-c7cc(C)cc(C(C)(C)C(=O)OC)c7)s6)sc5c4c(C(C)(C)C(=O)OC)ccc2-3)c1,CCCCCCCCCc1c(C=C2C(=O)c3cc(Cl)c(Cl)cc3C2=C(C#N)C#N)sc2c1sc1c3c4nsnc4c4c5sc6c(CCCCCCCCC)c(C=C7C(=O)c8cc(Cl)c(Cl)cc8C7=C(C#N)C#N)sc6c5n(CC(CCCC)CCCCCC)c4c3n(CC(CCCC)CCCCCC)c21,0.84,27.7,75.38,17.56,17.5394184,0.1172072892938489,,,,,,,ITO/PEDOT: PSS/PM6: BTP-eC9/CILs/Ag,conventional,t-PyDINO,,PEDOT:PSS,,,,,,-5.56,-3.65,,-5.68,-3.9,
46585,10.1002/anie.202208383,10.1002/anie.202208383,PM6,BTP-eC9,PM6,BTP-eC9,COC(=O)C(C)(C)c1cc(C)cc(-c2sc3c4sc5cc(/C=C6/C(=O)c7cc(F)cc(c7)C(=O)/C6=C\c6cc(C(C)(C)C(=O)OC)c(-c7cc(C)cc(C(C)(C)C(=O)OC)c7)s6)sc5c4c(C(C)(C)C(=O)OC)ccc2-3)c1,CCCCCCCCCc1c(C=C2C(=O)c3cc(Cl)c(Cl)cc3C2=C(C#N)C#N)sc2c1sc1c3c4nsnc4c4c5sc6c(CCCCCCCCC)c(C=C7C(=O)c8cc(Cl)c(Cl)cc8C7=C(C#N)C#N)sc6c5n(CC(CCCC)CCCCCC)c4c3n(CC(CCCC)CCCCCC)c21,0.83,27.84,74.36,17.24,17.182513919999998,0.3334459396751759,,,,,,,ITO/PEDOT: PSS/PM6: BTP-eC9/CILs/Ag,conventional,t-PyDINBr,,PEDOT:PSS,,,,,,-5.56,-3.65,,-5.68,-3.9,
46591,10.1002/anie.202209454,10.1002/anie.202209454,PM6,Y-Cl,PM6,Y-Cl,COC(=O)C(C)(C)c1cc(C)cc(-c2sc3c4sc5cc(/C=C6/C(=O)c7cc(F)cc(c7)C(=O)/C6=C\c6cc(C(C)(C)C(=O)OC)c(-c7cc(C)cc(C(C)(C)C(=O)OC)c7)s6)sc5c4c(C(C)(C)C(=O)OC)ccc2-3)c1,,0.922,23.52,66.75,14.47,14.4750312,0.0347698686938456,14.31,14.47,1:1.2,CN (0.5 % v/v),CN,0.5 %,ITO/PEDOT:PSS/PM6:Y-Cl/PDIN/Ag,conventional,PDIN,PDIN,PEDOT:PSS,PEDOT:PSS,,CF,chloroform,80.0,-5.56,-3.65,,,,
46592,10.1002/anie.202209454,10.1002/anie.202209454,PM6,Y-FCl,PM6,Y-FCl,COC(=O)C(C)(C)c1cc(C)cc(-c2sc3c4sc5cc(/C=C6/C(=O)c7cc(F)cc(c7)C(=O)/C6=C\c6cc(C(C)(C)C(=O)OC)c(-c7cc(C)cc(C(C)(C)C(=O)OC)c7)s6)sc5c4c(C(C)(C)C(=O)OC)ccc2-3)c1,,0.891,24.49,73.34,16.0,16.003220706,0.0201294125000028,15.8,16.0,1:1.2,CN (0.5 % v/v),CN,0.5 %,ITO/PEDOT:PSS/PM6:Y-FCl/PDIN/Ag,conventional,PDIN,PDIN,PEDOT:PSS,PEDOT:PSS,,CF,chloroform,80.0,-5.56,-3.65,,,,
46593,10.1002/anie.202209454,10.1002/anie.202209454,PM6,Y-FClF,PM6,Y-FClF,COC(=O)C(C)(C)c1cc(C)cc(-c2sc3c4sc5cc(/C=C6/C(=O)c7cc(F)cc(c7)C(=O)/C6=C\c6cc(C(C)(C)C(=O)OC)c(-c7cc(C)cc(C(C)(C)C(=O)OC)c7)s6)sc5c4c(C(C)(C)C(=O)OC)ccc2-3)c1,,0.833,26.95,78.63,17.65,17.651923905,0.0109003116147406,17.46,17.65,1:1.2,CN (0.5 % v/v),CN,0.5 %,ITO/PEDOT:PSS/PM6:Y-FClF/PDIN/Ag,conventional,PDIN,PDIN,PEDOT:PSS,PEDOT:PSS,,CF,chloroform,80.0,-5.56,-3.65,,,,
46594,10.1002/anie.202209580,10.1002/anie.202209580,PM6,CH4,PM6,CH4,COC(=O)C(C)(C)c1cc(C)cc(-c2sc3c4sc5cc(/C=C6/C(=O)c7cc(F)cc(c7)C(=O)/C6=C\c6cc(C(C)(C)C(=O)OC)c(-c7cc(C)cc(C(C)(C)C(=O)OC)c7)s6)sc5c4c(C(C)(C)C(=O)OC)ccc2-3)c1,,0.888,26.11,71.1,16.49,16.485018479999997,0.0302093389933364,16.06,16.49,,,,,ITO/PEDOT:PSS/active layer/PNDIT-F3N/Ag,conventional,PNDIT-F3N,PNDIT-F3N,PEDOT:PSS,PEDOT:PSS,,,,,-5.56,-3.65,,,,
46595,10.1002/anie.202209580,10.1002/anie.202209580,PM6,CH6,PM6,CH6,COC(=O)C(C)(C)c1cc(C)cc(-c2sc3c4sc5cc(/C=C6/C(=O)c7cc(F)cc(c7)C(=O)/C6=C\c6cc(C(C)(C)C(=O)OC)c(-c7cc(C)cc(C(C)(C)C(=O)OC)c7)s6)sc5c4c(C(C)(C)C(=O)OC)ccc2-3)c1,,0.875,26.62,78.4,18.33,18.26132,0.3746863066011837,18.12,18.33,,,,,ITO/PEDOT:PSS/active layer/PNDIT-F3N/Ag,conventional,PNDIT-F3N,PNDIT-F3N,PEDOT:PSS,PEDOT:PSS,,,,,-5.56,-3.65,,,,
46612,10.1002/anie.202213869,10.1002/anie.202213869,PM6,Y6-BO,PM6,Y6-BO,COC(=O)C(C)(C)c1cc(C)cc(-c2sc3c4sc5cc(/C=C6/C(=O)c7cc(F)cc(c7)C(=O)/C6=C\c6cc(C(C)(C)C(=O)OC)c(-c7cc(C)cc(C(C)(C)C(=O)OC)c7)s6)sc5c4c(C(C)(C)C(=O)OC)ccc2-3)c1,CCCCCCCCCCCc1c(/C=C2\C(=O)c3cc(F)c(F)cc3C2=C(C#N)C#N)sc2c1sc1c3c4nsnc4c4c5sc6c(CCCCCCCCCCC)c(/C=C7\C(=O)c8cc(F)c(F)cc8C7=C(C#N)C#N)sc6c5n(CC(CCCC)CCCCCC)c4c3n(CC(CCCC)CCCCCC)c21,0.82,26.7,76.5,16.76,16.74891,0.0661694510740031,16.43,16.76,1:1.2,,,,conventional,OSC,PDINN,,PEDOT:PSS,,110.0,chloroform,,100.0,-5.56,-3.65,,-5.65,-4.1,
46614,10.1002/anie.202213869,10.1002/anie.202213869,PM6,IT-4F,PM6,IT-4F,COC(=O)C(C)(C)c1cc(C)cc(-c2sc3c4sc5cc(/C=C6/C(=O)c7cc(F)cc(c7)C(=O)/C6=C\c6cc(C(C)(C)C(=O)OC)c(-c7cc(C)cc(C(C)(C)C(=O)OC)c7)s6)sc5c4c(C(C)(C)C(=O)OC)ccc2-3)c1,CCCCCCc1ccc(C2(c3ccc(CCCCCC)cc3)c3cc4c(cc3-c3sc5cc(/C=C6\C(=O)c7cc(F)c(F)cc7C6=C(C#N)C#N)sc5c32)C(c2ccc(CCCCCC)cc2)(c2ccc(CCCCCC)cc2)c2c-4sc3cc(/C=C4\C(=O)c5cc(F)c(F)cc5C4=C(C#N)C#N)sc23)cc1,0.853,20.9,77.8,13.85,13.8699506,0.1440476534296,13.39,13.85,1:1.2,,,,conventional,OSC,PDINN,,PEDOT:PSS,,110.0,chloroform,,100.0,-5.56,-3.65,,-5.66,-4.14,
46616,10.1002/anie.202214088,10.1002/anie.202214088,PTVT-BT,A4T-16,PTVT-BT,A4T-16,,CCc1cc(CC)c(-c2cc(-c3cc(-c4c(CC)cc(CC)cc4CC)c(-c4sc(/C=C5\C(=O)c6cc(F)c(F)cc6C5=C(C#N)C#N)cc4CC)s3)sc2-c2sc(/C=C3\C(=O)c4cc(F)c(F)cc4C3=C(C#N)C#N)cc2CC)c(CC)c1,0.831,21.5,70.9,12.7,12.6673485,0.2570984251968368,12.3,12.7,,,,,ITO/PEDOT:PSS/active layer/PDINN/Ag,conventional,PDINN,,PEDOT:PSS,,,,,,,,,-5.67,-3.96,
46617,10.1002/anie.202214088,10.1002/anie.202214088,PTVT-BT,A4T-31,PTVT-BT,A4T-31,,,0.818,23.9,71.0,13.9,13.880641999999998,0.1392661870503755,13.5,13.9,,,,,conventional,conventional,PDINN,,PEDOT:PSS,,,,,,,,,,,
46618,10.1002/anie.202214088,10.1002/anie.202214088,PTVT-BT,A4T-32,PTVT-BT,A4T-32,,,0.812,24.7,79.5,15.9,15.944838,0.2819999999999912,15.7,15.9,,,,,conventional,conventional,PDINN,,PEDOT:PSS,,,,,,,,,,,
46619,10.1002/anie.202214088,10.1002/anie.202214088,PTVT-BT,A4T-32,PTVT-BT,A4T-32,,,0.81,24.1,74.7,14.6,14.582187,0.1220068493150583,14.3,14.6,,,,,flexible,conventional,PDINN,,PEDOT:PSS,,,,,,,,,,,
