Repository: JiYiqaq/PCE-KA-GNN

# Data directory

- `raw/Active_Database.csv` is the immutable source dataset bundled under CC BY 4.0. Do not overwrite it with processed data.
- `processed/` is created and populated by the training pipeline. Generated `.pt` and `.pth` caches are intentionally ignored by Git because they can exceed GitHub's normal single-file limit.

See `../DATA_LICENSE.md` for provenance, license and checksum information.

File: data/raw/Active_Database.csv (part 91 of 471)
id,doi,doi_norm,donor,acceptor,donor_canonical,acceptor_canonical,donor_smiles,acceptor_smiles,voc,jsc,ff,pce,pce_recomputed,pce_relative_error_percent,pce_avg,pce_best,d_a_ratio,additive,additive_canonical,additive_ratio,device_structure,device_type,etl,etl_canonical,htl,htl_canonical,active_layer_thickness,solvent,solvent_canonical,annealing_temp,homo_d,lumo_d,eg_d,homo_a,lumo_a,eg_a
46620,10.1002/anie.202214931,10.1002/anie.202214931,PM6,L1,PM6,L1,COC(=O)C(C)(C)c1cc(C)cc(-c2sc3c4sc5cc(/C=C6/C(=O)c7cc(F)cc(c7)C(=O)/C6=C\c6cc(C(C)(C)C(=O)OC)c(-c7cc(C)cc(C(C)(C)C(=O)OC)c7)s6)sc5c4c(C(C)(C)C(=O)OC)ccc2-3)c1,CCc1csc(-c2cc3oc(=O)c4cc(-c5cc(CC)c(-c6cc7c(-c8ccc(CC)s8)c8sc(-c9sc(-c%10cc%11oc(=O)c%12cc(-c%13cc(CC)c(-c%14cc%15c(-c%16ccc(CC)s%16)c%16sc(-c%17sc(-c%18cc%19oc(=O)c%20cc(-c%21cc(CC)c(-c%22cc%23c(-c%24ccc(CC)s%24)c%24sccc%24c(-c%24ccc(CC)s%24)c%23s%22)s%21)sc%20c%19s%18)cc%17CC)cc%16c(-c%16ccc(CC)s%16)c%15s%14)s%13)sc%12c%11s%10)cc9CC)cc8c(-c8ccc(CC)s8)c7s6)s5)sc4c3s2)c1,0.85,23.0,78.9,15.4,15.42495,0.16201298701299,15.2,15.4,,,,,ITO/PEDOT:PSS/active layer/Bis-FIMG/Ag,conventional,Bis-FIMG,Bis-FIMG,PEDOT:PSS,PEDOT:PSS,,chloroform,chloroform,,-5.56,-3.65,,-5.45,-2.79,
46621,10.1002/anie.202214931,10.1002/anie.202214931,PM6,L2,PM6,L2,COC(=O)C(C)(C)c1cc(C)cc(-c2sc3c4sc5cc(/C=C6/C(=O)c7cc(F)cc(c7)C(=O)/C6=C\c6cc(C(C)(C)C(=O)OC)c(-c7cc(C)cc(C(C)(C)C(=O)OC)c7)s6)sc5c4c(C(C)(C)C(=O)OC)ccc2-3)c1,CCCCCCCCC(CCCCCC)Cn1nc2c(-c3cccs3)c(F)c(F)c(-c3ccc(-c4cc5c(-c6cc(Cl)c(CC(CC)CCCC)s6)c6occc6c(-c6cc(Cl)c(CC(CC)CCCC)s6)c5o4)s3)c2n1,0.89,23.86,76.5,16.2,16.245081,0.2782777777777759,16.0,16.2,,,,,ITO/PEDOT:PSS/active layer/Bis-FIMG/Ag,conventional,Bis-FIMG,Bis-FIMG,PEDOT:PSS,PEDOT:PSS,,chloroform,chloroform,,-5.56,-3.65,,,,
46622,10.1002/anie.202215930,10.1002/anie.202215930,PFNT-Cl,N3,PFNT-Cl,N3,,CCCCCCCCCCCC1=C(/C=C2\C(=O)C3=CC(F)=C(F)C=C3C2=C(C#N)C#N)SC2=C1SC1=C2N(CCC(CC)CCCC)C2=C1C1=NSN=C1C1=C2N(CCC(CC)CCCC)C2=C1SC1=C2SC(/C=C2\C(=O)C3=CC(F)=C(F)C=C3C2=C(C#N)C#N)=C1CCCCCCCCCCC,0.853,26.56,79.9,18.1,18.10188832,0.0104327071822955,17.63,18.1,,,,,ITO/PEDOT:PSS/active layer/MoO3/Ag,conventional,,,PEDOT:PSS,PEDOT:PSS,,,,,,,,-5.64,-3.86,
46623,10.1002/anie.202215930,10.1002/anie.202215930,PFNT-F,N3,PFNT-F,N3,,CCCCCCCCCCCC1=C(/C=C2\C(=O)C3=CC(F)=C(F)C=C3C2=C(C#N)C#N)SC2=C1SC1=C2N(CCC(CC)CCCC)C2=C1C1=NSN=C1C1=C2N(CCC(CC)CCCC)C2=C1SC1=C2SC(/C=C2\C(=O)C3=CC(F)=C(F)C=C3C2=C(C#N)C#N)=C1CCCCCCCCCCC,0.842,26.03,80.0,17.53,17.533808,0.0217227609811715,17.1,17.53,1:1.2,,,,ITO/PEDOT:PSS/active layer/MoO3/Ag,conventional,PNDIT-F3N,,PEDOT:PSS,PEDOT:PSS,110.0,chloroform,,110.0,,,,-5.64,-3.86,
46624,10.1002/anie.202216304,10.1002/anie.202216304,PM6,L8-BO,PM6,L8-BO,COC(=O)C(C)(C)c1cc(C)cc(-c2sc3c4sc5cc(/C=C6/C(=O)c7cc(F)cc(c7)C(=O)/C6=C\c6cc(C(C)(C)C(=O)OC)c(-c7cc(C)cc(C(C)(C)C(=O)OC)c7)s6)sc5c4c(C(C)(C)C(=O)OC)ccc2-3)c1,CCCCCCC(CCCC)Cc1c(/C=C2\C(=O)c3cc(F)c(F)cc3C2=C(C#N)C#N)sc2c1SC1c3c(c4c(c5nsnc35)c3sc5c(CC(CCCC)CCCCCC)c(/C=C6\C(=O)c7cc(F)c(F)cc7C6=C(C#N)C#N)sc5c3n4CC(CC)CCCC)N(CC(CC)CCCC)C21,0.878,25.47,75.11,16.81,16.796593926,0.0797505889351506,16.33,16.81,,,,,Glass/ITO/HTL/PM6:L8-BO/PFNDI-Br/Ag,conventional,PFNDI-Br,,Co-La0%,Co-La0%,,,,80.0,-5.56,-3.65,,-5.68,-3.9,
46625,10.1002/anie.202216304,10.1002/anie.202216304,PM6,L8-BO,PM6,L8-BO,COC(=O)C(C)(C)c1cc(C)cc(-c2sc3c4sc5cc(/C=C6/C(=O)c7cc(F)cc(c7)C(=O)/C6=C\c6cc(C(C)(C)C(=O)OC)c(-c7cc(C)cc(C(C)(C)C(=O)OC)c7)s6)sc5c4c(C(C)(C)C(=O)OC)ccc2-3)c1,CCCCCCC(CCCC)Cc1c(/C=C2\C(=O)c3cc(F)c(F)cc3C2=C(C#N)C#N)sc2c1SC1c3c(c4c(c5nsnc35)c3sc5c(CC(CCCC)CCCCCC)c(/C=C6\C(=O)c7cc(F)c(F)cc7C6=C(C#N)C#N)sc5c3n4CC(CC)CCCC)N(CC(CC)CCCC)C21,0.887,25.81,79.44,18.2,18.186572568,0.0737770989011005,17.92,18.2,,,,,Glass/ITO/HTL/PM6:L8-BO/PFNDI-Br/Ag,conventional,PFNDI-Br,,Co-La30%,Co-La30%,,,,80.0,-5.56,-3.65,,-5.68,-3.9,
46626,10.1002/anie.202216304,10.1002/anie.202216304,PM6,L8-BO,PM6,L8-BO,COC(=O)C(C)(C)c1cc(C)cc(-c2sc3c4sc5cc(/C=C6/C(=O)c7cc(F)cc(c7)C(=O)/C6=C\c6cc(C(C)(C)C(=O)OC)c(-c7cc(C)cc(C(C)(C)C(=O)OC)c7)s6)sc5c4c(C(C)(C)C(=O)OC)ccc2-3)c1,CCCCCCC(CCCC)Cc1c(/C=C2\C(=O)c3cc(F)c(F)cc3C2=C(C#N)C#N)sc2c1SC1c3c(c4c(c5nsnc35)c3sc5c(CC(CCCC)CCCCCC)c(/C=C6\C(=O)c7cc(F)c(F)cc7C6=C(C#N)C#N)sc5c3n4CC(CC)CCCC)N(CC(CC)CCCC)C21,0.886,26.64,79.65,18.82,18.79982136,0.1072191285866154,18.49,18.82,,,,,Glass/ITO/HTL/PM6:L8-BO/PFNDI-Br/Ag,conventional,PFNDI-Br,,Co-La50%,Co-La50%,,,,80.0,-5.56,-3.65,,-5.68,-3.9,
46627,10.1002/anie.202216304,10.1002/anie.202216304,PM6,L8-BO,PM6,L8-BO,COC(=O)C(C)(C)c1cc(C)cc(-c2sc3c4sc5cc(/C=C6/C(=O)c7cc(F)cc(c7)C(=O)/C6=C\c6cc(C(C)(C)C(=O)OC)c(-c7cc(C)cc(C(C)(C)C(=O)OC)c7)s6)sc5c4c(C(C)(C)C(=O)OC)ccc2-3)c1,CCCCCCC(CCCC)Cc1c(/C=C2\C(=O)c3cc(F)c(F)cc3C2=C(C#N)C#N)sc2c1SC1c3c(c4c(c5nsnc35)c3sc5c(CC(CCCC)CCCCCC)c(/C=C6\C(=O)c7cc(F)c(F)cc7C6=C(C#N)C#N)sc5c3n4CC(CC)CCCC)N(CC(CC)CCCC)C21,0.876,25.85,78.45,17.77,17.7646887,0.0298891389983056,17.47,17.77,,,,,Glass/ITO/HTL/PM6:L8-BO/PFNDI-Br/Ag,conventional,PFNDI-Br,,Co-La70%,Co-La70%,,,,80.0,-5.56,-3.65,,-5.68,-3.9,
46628,10.1002/anie.202216304,10.1002/anie.202216304,PM6,L8-BO,PM6,L8-BO,COC(=O)C(C)(C)c1cc(C)cc(-c2sc3c4sc5cc(/C=C6/C(=O)c7cc(F)cc(c7)C(=O)/C6=C\c6cc(C(C)(C)C(=O)OC)c(-c7cc(C)cc(C(C)(C)C(=O)OC)c7)s6)sc5c4c(C(C)(C)C(=O)OC)ccc2-3)c1,CCCCCCC(CCCC)Cc1c(/C=C2\C(=O)c3cc(F)c(F)cc3C2=C(C#N)C#N)sc2c1SC1c3c(c4c(c5nsnc35)c3sc5c(CC(CCCC)CCCCCC)c(/C=C6\C(=O)c7cc(F)c(F)cc7C6=C(C#N)C#N)sc5c3n4CC(CC)CCCC)N(CC(CC)CCCC)C21,0.85,25.63,74.64,16.26,16.2606972,0.0042878228782141,15.13,16.26,,,,,Glass/ITO/HTL/PM6:L8-BO/PFNDI-Br/Ag,conventional,PFNDI-Br,,Co-La100%,Co-La100%,,,,80.0,-5.56,-3.65,,-5.68,-3.9,
46629,10.1002/anie.202216304,10.1002/anie.202216304,PM6,L8-BO,PM6,L8-BO,COC(=O)C(C)(C)c1cc(C)cc(-c2sc3c4sc5cc(/C=C6/C(=O)c7cc(F)cc(c7)C(=O)/C6=C\c6cc(C(C)(C)C(=O)OC)c(-c7cc(C)cc(C(C)(C)C(=O)OC)c7)s6)sc5c4c(C(C)(C)C(=O)OC)ccc2-3)c1,CCCCCCC(CCCC)Cc1c(/C=C2\C(=O)c3cc(F)c(F)cc3C2=C(C#N)C#N)sc2c1SC1c3c(c4c(c5nsnc35)c3sc5c(CC(CCCC)CCCCCC)c(/C=C6\C(=O)c7cc(F)c(F)cc7C6=C(C#N)C#N)sc5c3n4CC(CC)CCCC)N(CC(CC)CCCC)C21,0.886,25.73,79.05,18.03,18.020854590000003,0.0507232945091435,17.79,18.03,,,,,Glass/ITO/HTL/PM6:L8-BO/PFNDI-Br/Ag,conventional,PFNDI-Br,,PEDOT:PSS,PEDOT:PSS,,,,,-5.56,-3.65,,-5.68,-3.9,
46630,10.1002/anie.202216304,10.1002/anie.202216304,PM6,BTP-BO-4Cl,PM6,BTP-BO-4Cl,COC(=O)C(C)(C)c1cc(C)cc(-c2sc3c4sc5cc(/C=C6/C(=O)c7cc(F)cc(c7)C(=O)/C6=C\c6cc(C(C)(C)C(=O)OC)c(-c7cc(C)cc(C(C)(C)C(=O)OC)c7)s6)sc5c4c(C(C)(C)C(=O)OC)ccc2-3)c1,CCCCCCCCCCCc1c(/C=C2\C(=O)c3cc(Cl)c(Cl)cc3C2=C(C#N)C#N)sc2c1Cc1c-2n(CC(CCCC)CCCCCC)c2c1c1nsnc1c1c3c(n(CC(CCCC)CCCCCC)c12)-c1sc(/C=C2\C(=O)c4cc(Cl)c(Cl)cc4C2=C(C#N)C#N)c(CCCCCCCCCCC)c1C3,0.852,27.29,77.0,17.9,17.903331599999998,0.0186122905027889,17.65,17.9,,,,,,,,,Co-La50%,Co-La50%,,,,,-5.56,-3.65,,-5.62,-4.05,
46631,10.1002/anie.202216304,10.1002/anie.202216304,PM6,BTP-BO-4Cl,PM6,BTP-BO-4Cl,COC(=O)C(C)(C)c1cc(C)cc(-c2sc3c4sc5cc(/C=C6/C(=O)c7cc(F)cc(c7)C(=O)/C6=C\c6cc(C(C)(C)C(=O)OC)c(-c7cc(C)cc(C(C)(C)C(=O)OC)c7)s6)sc5c4c(C(C)(C)C(=O)OC)ccc2-3)c1,CCCCCCCCCCCc1c(/C=C2\C(=O)c3cc(Cl)c(Cl)cc3C2=C(C#N)C#N)sc2c1Cc1c-2n(CC(CCCC)CCCCCC)c2c1c1nsnc1c1c3c(n(CC(CCCC)CCCCCC)c12)-c1sc(/C=C2\C(=O)c4cc(Cl)c(Cl)cc4C2=C(C#N)C#N)c(CCCCCCCCCCC)c1C3,0.849,26.54,76.27,17.19,17.185507242,0.0261358813263605,16.97,17.19,,,,,,,,,PEDOT:PSS,PEDOT:PSS,,,,,-5.56,-3.65,,-5.62,-4.05,
46632,10.1002/anie.202216304,10.1002/anie.202216304,PM6,IT-4F,PM6,IT-4F,COC(=O)C(C)(C)c1cc(C)cc(-c2sc3c4sc5cc(/C=C6/C(=O)c7cc(F)cc(c7)C(=O)/C6=C\c6cc(C(C)(C)C(=O)OC)c(-c7cc(C)cc(C(C)(C)C(=O)OC)c7)s6)sc5c4c(C(C)(C)C(=O)OC)ccc2-3)c1,CCCCCCc1ccc(C2(c3ccc(CCCCCC)cc3)c3cc4c(cc3-c3sc5cc(/C=C6\C(=O)c7cc(F)c(F)cc7C6=C(C#N)C#N)sc5c32)C(c2ccc(CCCCCC)cc2)(c2ccc(CCCCCC)cc2)c2c-4sc3cc(/C=C4\C(=O)c5cc(F)c(F)cc5C4=C(C#N)C#N)sc23)cc1,0.855,20.81,76.11,13.55,13.541909804999998,0.0597062361623835,13.35,13.55,,,,,,,,,Co-La50%,Co-La50%,,,,,-5.56,-3.65,,-5.66,-4.14,
46633,10.1002/anie.202216304,10.1002/anie.202216304,PM6,IT-4F,PM6,IT-4F,COC(=O)C(C)(C)c1cc(C)cc(-c2sc3c4sc5cc(/C=C6/C(=O)c7cc(F)cc(c7)C(=O)/C6=C\c6cc(C(C)(C)C(=O)OC)c(-c7cc(C)cc(C(C)(C)C(=O)OC)c7)s6)sc5c4c(C(C)(C)C(=O)OC)ccc2-3)c1,CCCCCCc1ccc(C2(c3ccc(CCCCCC)cc3)c3cc4c(cc3-c3sc5cc(/C=C6\C(=O)c7cc(F)c(F)cc7C6=C(C#N)C#N)sc5c32)C(c2ccc(CCCCCC)cc2)(c2ccc(CCCCCC)cc2)c2c-4sc3cc(/C=C4\C(=O)c5cc(F)c(F)cc5C4=C(C#N)C#N)sc23)cc1,0.847,20.19,76.57,13.1,13.094182101,0.0444114427480794,12.94,13.1,,,,,,,,,PEDOT:PSS,PEDOT:PSS,,,,,-5.56,-3.65,,-5.66,-4.14,
46634,10.1002/anie.202216340,10.1002/anie.202216340,PM6,AYT11Se9-Cl,PM6,AYT11Se9-Cl,COC(=O)C(C)(C)c1cc(C)cc(-c2sc3c4sc5cc(/C=C6/C(=O)c7cc(F)cc(c7)C(=O)/C6=C\c6cc(C(C)(C)C(=O)OC)c(-c7cc(C)cc(C(C)(C)C(=O)OC)c7)s6)sc5c4c(C(C)(C)C(=O)OC)ccc2-3)c1,,0.842,26.86,77.47,17.52,17.520708164,0.0040420319634637,17.35,17.52,1:1.2,,,,ITO/PEDOT:PSS/active layer/PDINN/Ag,conventional,PDINN,PDINN,PEDOT:PSS,PEDOT:PSS,,chloroform,chloroform,,-5.56,-3.65,,,,
46635,10.1002/anie.202216340,10.1002/anie.202216340,PM6,AYT9Se11-Cl,PM6,AYT9Se11-Cl,COC(=O)C(C)(C)c1cc(C)cc(-c2sc3c4sc5cc(/C=C6/C(=O)c7cc(F)cc(c7)C(=O)/C6=C\c6cc(C(C)(C)C(=O)OC)c(-c7cc(C)cc(C(C)(C)C(=O)OC)c7)s6)sc5c4c(C(C)(C)C(=O)OC)ccc2-3)c1,,0.843,27.4,78.43,18.12,18.11591826,0.0225261589403982,17.93,18.12,1:1.2,,,,ITO/PEDOT:PSS/active layer/PDINN/Ag,conventional,PDINN,PDINN,PEDOT:PSS,PEDOT:PSS,,chloroform,chloroform,,-5.56,-3.65,,,,
46636,10.1002/anie.202217173,10.1002/anie.202217173,D18,SiOTIC,D18,SiOTIC,CCCCCCC(CCCC)Cc1csc(-c2cc3c4nsnc4c4cc(-c5cc(CC(CCCC)CCCCCC)c(-c6cc7c(-c8cc(F)c(CC(CC)CCCC)s8)c8sccc8c(-c8cc(F)c(CC(CC)CCCC)s8)c7s6)s5)sc4c3s2)c1,,0.94,16.25,68.73,10.5,10.4985075,0.0142142857142805,10.35,10.5,,,,,ITO/PEDOT:PSS/active layer/PNDIT-F3N/Ag,conventional,PNDIT-F3N,PNDIT-F3N,PEDOT:PSS,PEDOT:PSS,,,,,-5.51,-2.77,,,,
46637,10.1002/anie.202217173,10.1002/anie.202217173,D18,IDT-SiO-IC,D18,IDT-SiO-IC,CCCCCCC(CCCC)Cc1csc(-c2cc3c4nsnc4c4cc(-c5cc(CC(CCCC)CCCCCC)c(-c6cc7c(-c8cc(F)c(CC(CC)CCCC)s8)c8sccc8c(-c8cc(F)c(CC(CC)CCCC)s8)c7s6)s5)sc4c3s2)c1,,0.993,14.8,72.27,10.64,10.62108828,0.1777417293233267,10.4,10.64,,,,,ITO/PEDOT:PSS/active layer/PNDIT-F3N/Ag,conventional,PNDIT-F3N,PNDIT-F3N,PEDOT:PSS,PEDOT:PSS,,,,,-5.51,-2.77,,,,
46638,10.1002/anie.202217173,10.1002/anie.202217173,D18,IDTT-SiO-IC,D18,IDTT-SiO-IC,CCCCCCC(CCCC)Cc1csc(-c2cc3c4nsnc4c4cc(-c5cc(CC(CCCC)CCCCCC)c(-c6cc7c(-c8cc(F)c(CC(CC)CCCC)s8)c8sccc8c(-c8cc(F)c(CC(CC)CCCC)s8)c7s6)s5)sc4c3s2)c1,,1.018,15.49,72.75,11.47,11.471816550000002,0.015837401918055,11.25,11.47,,,,,ITO/PEDOT:PSS/active layer/PNDIT-F3N/Ag,conventional,PNDIT-F3N,PNDIT-F3N,PEDOT:PSS,PEDOT:PSS,,,,,-5.51,-2.77,,,,
46639,10.1002/anie.202217173,10.1002/anie.202217173,D18,Y6,D18,Y6,CCCCCCC(CCCC)Cc1csc(-c2cc3c4nsnc4c4cc(-c5cc(CC(CCCC)CCCCCC)c(-c6cc7c(-c8cc(F)c(CC(CC)CCCC)s8)c8sccc8c(-c8cc(F)c(CC(CC)CCCC)s8)c7s6)s5)sc4c3s2)c1,CCCCCCCCCCCc1c(/C=C2\C(=O)c3cc(F)c(F)cc3C2=C(C#N)C#N)sc2c1sc1c3c4nsnc4c4c5sc6c(CCCCCCCCCCC)c(/C=C7\C(=O)c8cc(F)c(F)cc8C7=C(C#N)C#N)sc6c5n(CC(CC)CCCC)c4c3n(CC(CC)CCCC)c21,0.868,26.57,76.86,17.73,17.726037336,0.0223500507614182,17.6,17.73,,,,,ITO/PEDOT:PSS/active layer/PNDIT-F3N/Ag,conventional,PNDIT-F3N,PNDIT-F3N,PEDOT:PSS,PEDOT:PSS,,,,,-5.51,-2.77,,-5.65,-4.09,
46643,10.1002/anie.202301958,10.1002/anie.202301958,PM6,BTP-eC9,PM6,BTP-eC9,COC(=O)C(C)(C)c1cc(C)cc(-c2sc3c4sc5cc(/C=C6/C(=O)c7cc(F)cc(c7)C(=O)/C6=C\c6cc(C(C)(C)C(=O)OC)c(-c7cc(C)cc(C(C)(C)C(=O)OC)c7)s6)sc5c4c(C(C)(C)C(=O)OC)ccc2-3)c1,CCCCCCCCCc1c(C=C2C(=O)c3cc(Cl)c(Cl)cc3C2=C(C#N)C#N)sc2c1sc1c3c4nsnc4c4c5sc6c(CCCCCCCCC)c(C=C7C(=O)c8cc(Cl)c(Cl)cc8C7=C(C#N)C#N)sc6c5n(CC(CCCC)CCCCCC)c4c3n(CC(CCCC)CCCCCC)c21,0.245,18.86,22.73,1.05,1.05028511,0.0271533333333206,0.7,1.05,,,,,ITO/Ni(acac)2/PM6:BTP-eC9/PNDIT-F3N/Ag,binary blend bulk heterojunction organic solar cell,PNDIT-F3N,,Ni(acac)2,Ni(acac)2,,,,100.0,-5.56,-3.65,,-5.68,-3.9,
46644,10.1002/anie.202301958,10.1002/anie.202301958,PM6,BTP-eC9,PM6,BTP-eC9,COC(=O)C(C)(C)c1cc(C)cc(-c2sc3c4sc5cc(/C=C6/C(=O)c7cc(F)cc(c7)C(=O)/C6=C\c6cc(C(C)(C)C(=O)OC)c(-c7cc(C)cc(C(C)(C)C(=O)OC)c7)s6)sc5c4c(C(C)(C)C(=O)OC)ccc2-3)c1,CCCCCCCCCc1c(C=C2C(=O)c3cc(Cl)c(Cl)cc3C2=C(C#N)C#N)sc2c1sc1c3c4nsnc4c4c5sc6c(CCCCCCCCC)c(C=C7C(=O)c8cc(Cl)c(Cl)cc8C7=C(C#N)C#N)sc6c5n(CC(CCCC)CCCCCC)c4c3n(CC(CCCC)CCCCCC)c21,0.585,27.21,59.9,9.53,9.53479215,0.050284889821617,9.0,9.53,,,,,ITO/Ni(NO3)2/PM6:BTP-eC9/PNDIT-F3N/Ag,binary blend bulk heterojunction organic solar cell,PNDIT-F3N,,Ni(NO3)2,Ni(NO3)2,,,,100.0,-5.56,-3.65,,-5.68,-3.9,
46645,10.1002/anie.202301958,10.1002/anie.202301958,PM6,BTP-eC9,PM6,BTP-eC9,COC(=O)C(C)(C)c1cc(C)cc(-c2sc3c4sc5cc(/C=C6/C(=O)c7cc(F)cc(c7)C(=O)/C6=C\c6cc(C(C)(C)C(=O)OC)c(-c7cc(C)cc(C(C)(C)C(=O)OC)c7)s6)sc5c4c(C(C)(C)C(=O)OC)ccc2-3)c1,CCCCCCCCCc1c(C=C2C(=O)c3cc(Cl)c(Cl)cc3C2=C(C#N)C#N)sc2c1sc1c3c4nsnc4c4c5sc6c(CCCCCCCCC)c(C=C7C(=O)c8cc(Cl)c(Cl)cc8C7=C(C#N)C#N)sc6c5n(CC(CCCC)CCCCCC)c4c3n(CC(CCCC)CCCCCC)c21,0.613,27.16,60.05,10.0,9.99777254,0.0222745999999851,9.51,10.0,,,,,ITO/Ni(NO3)2&Hacac/PM6:BTP-eC9/PNDIT-F3N/Ag,binary blend bulk heterojunction organic solar cell,PNDIT-F3N,,Ni(NO3)2&Hacac,Ni(NO3)2&Hacac,,,,100.0,-5.56,-3.65,,-5.68,-3.9,
46646,10.1002/anie.202301958,10.1002/anie.202301958,PM6,BTP-eC9,PM6,BTP-eC9,COC(=O)C(C)(C)c1cc(C)cc(-c2sc3c4sc5cc(/C=C6/C(=O)c7cc(F)cc(c7)C(=O)/C6=C\c6cc(C(C)(C)C(=O)OC)c(-c7cc(C)cc(C(C)(C)C(=O)OC)c7)s6)sc5c4c(C(C)(C)C(=O)OC)ccc2-3)c1,CCCCCCCCCc1c(C=C2C(=O)c3cc(Cl)c(Cl)cc3C2=C(C#N)C#N)sc2c1sc1c3c4nsnc4c4c5sc6c(CCCCCCCCC)c(C=C7C(=O)c8cc(Cl)c(Cl)cc8C7=C(C#N)C#N)sc6c5n(CC(CCCC)CCCCCC)c4c3n(CC(CCCC)CCCCCC)c21,0.846,27.21,76.65,17.64,17.644569390000004,0.0259035714285934,17.3,17.64,,,,,ITO/Ni(acac)2/PM6:BTP-eC9/PNDIT-F3N/Ag,binary blend bulk heterojunction organic solar cell,PNDIT-F3N,,Ni(acac)2,Ni(acac)2,,,,100.0,-5.56,-3.65,,-5.68,-3.9,
46647,10.1002/anie.202301958,10.1002/anie.202301958,PM6,BTP-eC9,PM6,BTP-eC9,COC(=O)C(C)(C)c1cc(C)cc(-c2sc3c4sc5cc(/C=C6/C(=O)c7cc(F)cc(c7)C(=O)/C6=C\c6cc(C(C)(C)C(=O)OC)c(-c7cc(C)cc(C(C)(C)C(=O)OC)c7)s6)sc5c4c(C(C)(C)C(=O)OC)ccc2-3)c1,CCCCCCCCCc1c(C=C2C(=O)c3cc(Cl)c(Cl)cc3C2=C(C#N)C#N)sc2c1sc1c3c4nsnc4c4c5sc6c(CCCCCCCCC)c(C=C7C(=O)c8cc(Cl)c(Cl)cc8C7=C(C#N)C#N)sc6c5n(CC(CCCC)CCCCCC)c4c3n(CC(CCCC)CCCCCC)c21,0.827,26.99,74.48,16.71,16.624479704,0.5117911190903777,16.42,16.71,,,,,ITO/Ni(NO3)2/PM6:BTP-eC9/PNDIT-F3N/Ag,binary blend bulk heterojunction organic solar cell,PNDIT-F3N,,Ni(NO3)2,Ni(NO3)2,,,,100.0,-5.56,-3.65,,-5.68,-3.9,
46648,10.1002/anie.202301958,10.1002/anie.202301958,PM6,BTP-eC9,PM6,BTP-eC9,COC(=O)C(C)(C)c1cc(C)cc(-c2sc3c4sc5cc(/C=C6/C(=O)c7cc(F)cc(c7)C(=O)/C6=C\c6cc(C(C)(C)C(=O)OC)c(-c7cc(C)cc(C(C)(C)C(=O)OC)c7)s6)sc5c4c(C(C)(C)C(=O)OC)ccc2-3)c1,CCCCCCCCCc1c(C=C2C(=O)c3cc(Cl)c(Cl)cc3C2=C(C#N)C#N)sc2c1sc1c3c4nsnc4c4c5sc6c(CCCCCCCCC)c(C=C7C(=O)c8cc(Cl)c(Cl)cc8C7=C(C#N)C#N)sc6c5n(CC(CCCC)CCCCCC)c4c3n(CC(CCCC)CCCCCC)c21,0.85,27.6,78.57,18.42,18.432522,0.0679804560260425,18.08,18.42,,,,,ITO/HTL/PM6:BTP-eC9/PNDIT-F3N/Ag,,PNDIT-F3N,,Ni(NO3)2&Hacac,Ni(NO3)2&Hacac,,,,100.0,-5.56,-3.65,,-5.68,-3.9,
46649,10.1002/anie.202301958,10.1002/anie.202301958,PM6,BTP-eC9,PM6,BTP-eC9,COC(=O)C(C)(C)c1cc(C)cc(-c2sc3c4sc5cc(/C=C6/C(=O)c7cc(F)cc(c7)C(=O)/C6=C\c6cc(C(C)(C)C(=O)OC)c(-c7cc(C)cc(C(C)(C)C(=O)OC)c7)s6)sc5c4c(C(C)(C)C(=O)OC)ccc2-3)c1,CCCCCCCCCc1c(C=C2C(=O)c3cc(Cl)c(Cl)cc3C2=C(C#N)C#N)sc2c1sc1c3c4nsnc4c4c5sc6c(CCCCCCCCC)c(C=C7C(=O)c8cc(Cl)c(Cl)cc8C7=C(C#N)C#N)sc6c5n(CC(CCCC)CCCCCC)c4c3n(CC(CCCC)CCCCCC)c21,0.709,26.67,64.68,12.25,12.230360604000005,0.1603215999999753,11.18,12.25,,,,,,binary blend bulk heterojunction organic solar cell,PNDIT-F3N,,ITO,ITO,,,,100.0,-5.56,-3.65,,-5.68,-3.9,
46650,10.1002/anie.202301958,10.1002/anie.202301958,PM6,BTP-eC9,PM6,BTP-eC9,COC(=O)C(C)(C)c1cc(C)cc(-c2sc3c4sc5cc(/C=C6/C(=O)c7cc(F)cc(c7)C(=O)/C6=C\c6cc(C(C)(C)C(=O)OC)c(-c7cc(C)cc(C(C)(C)C(=O)OC)c7)s6)sc5c4c(C(C)(C)C(=O)OC)ccc2-3)c1,CCCCCCCCCc1c(C=C2C(=O)c3cc(Cl)c(Cl)cc3C2=C(C#N)C#N)sc2c1sc1c3c4nsnc4c4c5sc6c(CCCCCCCCC)c(C=C7C(=O)c8cc(Cl)c(Cl)cc8C7=C(C#N)C#N)sc6c5n(CC(CCCC)CCCCCC)c4c3n(CC(CCCC)CCCCCC)c21,0.849,27.18,77.73,17.94,17.936834886,0.0176427759197409,17.78,17.94,,,,,ITO/HTL/PM6:BTP-eC9/PNDIT-F3N/Ag,,PNDIT-F3N,,PEDOT : PSS,PEDOT:PSS,,,,150.0,-5.56,-3.65,,-5.68,-3.9,
46651,10.1002/anie.202301958,10.1002/anie.202301958,D18,BTP-Th,D18,BTP-Th,CCCCCCC(CCCC)Cc1csc(-c2cc3c4nsnc4c4cc(-c5cc(CC(CCCC)CCCCCC)c(-c6cc7c(-c8cc(F)c(CC(CC)CCCC)s8)c8sccc8c(-c8cc(F)c(CC(CC)CCCC)s8)c7s6)s5)sc4c3s2)c1,CCCCCCc1ccc(-c2c(/C=C3\C(=O)c4cc(F)c(F)cc4C3=C(C#N)C#N)sc3c2sc2c4c5nsnc5c5c6sc7c(-c8ccc(CCCCCC)s8)c(/C=C8\C(=O)c9cc(F)c(F)cc9C8=C(C#N)C#N)sc7c6n(CC(CCCC)CCCCCC)c5c4n(CC(CCCC)CCCCCC)c32)s1,0.891,26.77,79.71,19.02,19.012484997,0.0395110567823435,18.62,19.02,,,,,ITO/Ni(NO3)2&Hacac/D18:BTP-Th/PNDIT-F3N/Ag,binary blend bulk heterojunction organic solar cell,PNDIT-F3N,,Ni(NO3)2&Hacac,Ni(NO3)2&Hacac,,,,100.0,-5.51,-2.77,,-5.75,-3.96,
46652,10.1002/anie.202301958,10.1002/anie.202301958,D18,BTP-Th,D18,BTP-Th,CCCCCCC(CCCC)Cc1csc(-c2cc3c4nsnc4c4cc(-c5cc(CC(CCCC)CCCCCC)c(-c6cc7c(-c8cc(F)c(CC(CC)CCCC)s8)c8sccc8c(-c8cc(F)c(CC(CC)CCCC)s8)c7s6)s5)sc4c3s2)c1,CCCCCCc1ccc(-c2c(/C=C3\C(=O)c4cc(F)c(F)cc4C3=C(C#N)C#N)sc3c2sc2c4c5nsnc5c5c6sc7c(-c8ccc(CCCCCC)s8)c(/C=C8\C(=O)c9cc(F)c(F)cc9C8=C(C#N)C#N)sc7c6n(CC(CCCC)CCCCCC)c5c4n(CC(CCCC)CCCCCC)c32)s1,0.889,26.36,79.36,18.61,18.597254144,0.0684892853304794,18.27,18.61,,,,,ITO/PEDOT : PSS/D18:BTP-Th/PNDIT-F3N/Ag,binary blend bulk heterojunction organic solar cell,PNDIT-F3N,,PEDOT : PSS,PEDOT:PSS,,,,150.0,-5.51,-2.77,,-5.75,-3.96,
46653,10.1002/anie.202302538,10.1002/anie.202302538,PM6,L8-BO,PM6,L8-BO,COC(=O)C(C)(C)c1cc(C)cc(-c2sc3c4sc5cc(/C=C6/C(=O)c7cc(F)cc(c7)C(=O)/C6=C\c6cc(C(C)(C)C(=O)OC)c(-c7cc(C)cc(C(C)(C)C(=O)OC)c7)s6)sc5c4c(C(C)(C)C(=O)OC)ccc2-3)c1,CCCCCCC(CCCC)Cc1c(/C=C2\C(=O)c3cc(F)c(F)cc3C2=C(C#N)C#N)sc2c1SC1c3c(c4c(c5nsnc35)c3sc5c(CC(CCCC)CCCCCC)c(/C=C6\C(=O)c7cc(F)c(F)cc7C6=C(C#N)C#N)sc5c3n4CC(CC)CCCC)N(CC(CC)CCCC)C21,0.81,24.44,67.22,13.3,13.307140080000002,0.0536848120300826,13.28,13.3,,,,,ITO/PEDOT:PSS/active layer/interlayer/Ag,conventional,,,PEDOT:PSS,PEDOT:PSS,,,,,-5.56,-3.65,,-5.68,-3.9,
46654,10.1002/anie.202302538,10.1002/anie.202302538,PM6,L8-BO,PM6,L8-BO,COC(=O)C(C)(C)c1cc(C)cc(-c2sc3c4sc5cc(/C=C6/C(=O)c7cc(F)cc(c7)C(=O)/C6=C\c6cc(C(C)(C)C(=O)OC)c(-c7cc(C)cc(C(C)(C)C(=O)OC)c7)s6)sc5c4c(C(C)(C)C(=O)OC)ccc2-3)c1,CCCCCCC(CCCC)Cc1c(/C=C2\C(=O)c3cc(F)c(F)cc3C2=C(C#N)C#N)sc2c1SC1c3c(c4c(c5nsnc35)c3sc5c(CC(CCCC)CCCCCC)c(/C=C6\C(=O)c7cc(F)c(F)cc7C6=C(C#N)C#N)sc5c3n4CC(CC)CCCC)N(CC(CC)CCCC)C21,0.891,26.06,77.06,17.89,17.892915876,0.0162989155953014,17.76,17.89,,,,,ITO/PEDOT:PSS/active layer/interlayer/Ag,conventional,PMD-DABC,,PEDOT:PSS,PEDOT:PSS,,,,,-5.56,-3.65,,-5.68,-3.9,
46655,10.1002/anie.202302538,10.1002/anie.202302538,PM6,L8-BO,PM6,L8-BO,COC(=O)C(C)(C)c1cc(C)cc(-c2sc3c4sc5cc(/C=C6/C(=O)c7cc(F)cc(c7)C(=O)/C6=C\c6cc(C(C)(C)C(=O)OC)c(-c7cc(C)cc(C(C)(C)C(=O)OC)c7)s6)sc5c4c(C(C)(C)C(=O)OC)ccc2-3)c1,CCCCCCC(CCCC)Cc1c(/C=C2\C(=O)c3cc(F)c(F)cc3C2=C(C#N)C#N)sc2c1SC1c3c(c4c(c5nsnc35)c3sc5c(CC(CCCC)CCCCCC)c(/C=C6\C(=O)c7cc(F)c(F)cc7C6=C(C#N)C#N)sc5c3n4CC(CC)CCCC)N(CC(CC)CCCC)C21,0.905,26.28,77.53,18.43,18.43927002,0.0502985349973002,18.25,18.43,,,,,ITO/PEDOT:PSS/active layer/interlayer/Ag,conventional,NDI-DABC,,PEDOT:PSS,PEDOT:PSS,,,,,-5.56,-3.65,,-5.68,-3.9,
46656,10.1002/anie.202302538,10.1002/anie.202302538,PM6,L8-BO,PM6,L8-BO,COC(=O)C(C)(C)c1cc(C)cc(-c2sc3c4sc5cc(/C=C6/C(=O)c7cc(F)cc(c7)C(=O)/C6=C\c6cc(C(C)(C)C(=O)OC)c(-c7cc(C)cc(C(C)(C)C(=O)OC)c7)s6)sc5c4c(C(C)(C)C(=O)OC)ccc2-3)c1,CCCCCCC(CCCC)Cc1c(/C=C2\C(=O)c3cc(F)c(F)cc3C2=C(C#N)C#N)sc2c1SC1c3c(c4c(c5nsnc35)c3sc5c(CC(CCCC)CCCCCC)c(/C=C6\C(=O)c7cc(F)c(F)cc7C6=C(C#N)C#N)sc5c3n4CC(CC)CCCC)N(CC(CC)CCCC)C21,0.904,26.27,77.17,18.32,18.326393336,0.034898122270754,18.08,18.32,,,,,ITO/PEDOT:PSS/active layer/interlayer/Ag,conventional,PDI-DABC,,PEDOT:PSS,PEDOT:PSS,,,,,-5.56,-3.65,,-5.68,-3.9,
46657,10.1002/anie.202302888,10.1002/anie.202302888,PM6,DIBP3F-Se,PM6,DIBP3F-Se,COC(=O)C(C)(C)c1cc(C)cc(-c2sc3c4sc5cc(/C=C6/C(=O)c7cc(F)cc(c7)C(=O)/C6=C\c6cc(C(C)(C)C(=O)OC)c(-c7cc(C)cc(C(C)(C)C(=O)OC)c7)s6)sc5c4c(C(C)(C)C(=O)OC)ccc2-3)c1,,0.917,25.92,76.1,18.09,18.08793504,0.0114149253731257,17.86,18.09,1:1,1-chloronaphthalene,CN,,conventional,conventional,,,,,,,,,-5.56,-3.65,,,,
46658,10.1002/anie.202302888,10.1002/anie.202302888,PM6,DIBP3F-S,PM6,DIBP3F-S,COC(=O)C(C)(C)c1cc(C)cc(-c2sc3c4sc5cc(/C=C6/C(=O)c7cc(F)cc(c7)C(=O)/C6=C\c6cc(C(C)(C)C(=O)OC)c(-c7cc(C)cc(C(C)(C)C(=O)OC)c7)s6)sc5c4c(C(C)(C)C(=O)OC)ccc2-3)c1,,0.901,24.86,72.0,16.11,16.1271792,0.1066368715083864,,16.11,1:1,1-chloronaphthalene,CN,,conventional,conventional,,,,,,,,,-5.56,-3.65,,,,
46659,10.1002/anie.202303066,10.1002/anie.202303066,PM6,dT9TBO,PM6,dT9TBO,COC(=O)C(C)(C)c1cc(C)cc(-c2sc3c4sc5cc(/C=C6/C(=O)c7cc(F)cc(c7)C(=O)/C6=C\c6cc(C(C)(C)C(=O)OC)c(-c7cc(C)cc(C(C)(C)C(=O)OC)c7)s6)sc5c4c(C(C)(C)C(=O)OC)ccc2-3)c1,,0.99,9.49,62.09,5.84,5.83341759,0.1127125000000006,5.64,5.84,,,,,ITO/PEDOT:PSS/BHJ/PNDIT-F3N/Ag,conventional,PNDIT-F3N,PNDIT-F3N,PEDOT:PSS,PEDOT:PSS,,,,,-5.56,-3.65,,,,
46660,10.1002/anie.202303066,10.1002/anie.202303066,PM6,Y6,PM6,Y6,COC(=O)C(C)(C)c1cc(C)cc(-c2sc3c4sc5cc(/C=C6/C(=O)c7cc(F)cc(c7)C(=O)/C6=C\c6cc(C(C)(C)C(=O)OC)c(-c7cc(C)cc(C(C)(C)C(=O)OC)c7)s6)sc5c4c(C(C)(C)C(=O)OC)ccc2-3)c1,CCCCCCCCCCCc1c(/C=C2\C(=O)c3cc(F)c(F)cc3C2=C(C#N)C#N)sc2c1sc1c3c4nsnc4c4c5sc6c(CCCCCCCCCCC)c(/C=C7\C(=O)c8cc(F)c(F)cc8C7=C(C#N)C#N)sc6c5n(CC(CC)CCCC)c4c3n(CC(CC)CCCC)c21,0.86,26.95,75.28,17.41,17.4476456,0.216229753015515,17.2,17.41,,,,,ITO/PEDOT:PSS/BHJ/PNDIT-F3N/Ag,conventional,PNDIT-F3N,PNDIT-F3N,PEDOT:PSS,PEDOT:PSS,,,,,-5.56,-3.65,,-5.65,-4.09,
46663,10.1002/anie.202303551,10.1002/anie.202303551,PM6,ECOD,PM6,ECOD,COC(=O)C(C)(C)c1cc(C)cc(-c2sc3c4sc5cc(/C=C6/C(=O)c7cc(F)cc(c7)C(=O)/C6=C\c6cc(C(C)(C)C(=O)OC)c(-c7cc(C)cc(C(C)(C)C(=O)OC)c7)s6)sc5c4c(C(C)(C)C(=O)OC)ccc2-3)c1,,0.843,26.06,74.64,16.4,16.397348112,0.0161700487804819,16.16,16.4,,,,,ITO/PEDOT:PSS/active layer/PDINN/Ag,conventional,PDINN,PDINN,PEDOT:PSS,PEDOT:PSS,,o-xylene,o-xylene,,-5.56,-3.65,,,,
46664,10.1002/anie.202303551,10.1002/anie.202303551,PM6,EV-i,PM6,EV-i,COC(=O)C(C)(C)c1cc(C)cc(-c2sc3c4sc5cc(/C=C6/C(=O)c7cc(F)cc(c7)C(=O)/C6=C\c6cc(C(C)(C)C(=O)OC)c(-c7cc(C)cc(C(C)(C)C(=O)OC)c7)s6)sc5c4c(C(C)(C)C(=O)OC)ccc2-3)c1,,0.897,26.6,76.56,18.27,18.26736912,0.0143999999999896,18.18,18.27,,,,,ITO/PEDOT:PSS/active layer/PDINN/Ag,conventional,PDINN,PDINN,PEDOT:PSS,PEDOT:PSS,,o-xylene,o-xylene,,-5.56,-3.65,,,,
46665,10.1002/anie.202303551,10.1002/anie.202303551,PM6,EV-o,PM6,EV-o,COC(=O)C(C)(C)c1cc(C)cc(-c2sc3c4sc5cc(/C=C6/C(=O)c7cc(F)cc(c7)C(=O)/C6=C\c6cc(C(C)(C)C(=O)OC)c(-c7cc(C)cc(C(C)(C)C(=O)OC)c7)s6)sc5c4c(C(C)(C)C(=O)OC)ccc2-3)c1,,0.957,6.2,42.13,2.5,2.49974142,0.0103432000000047,2.41,2.5,,,,,ITO/PEDOT:PSS/active layer/PDINN/Ag,conventional,PDINN,PDINN,PEDOT:PSS,PEDOT:PSS,,o-xylene,o-xylene,,-5.56,-3.65,,,,
46666,10.1002/anie.202304127,10.1002/anie.202304127,PM1,Py1,PM1,Py1,,CCCCCCCCC(CCCCCCCC)n1c2cc(-c3sc(-c4sc(/C=C5\C(=O)N(CCCC)C(=O)C(C#N)=C5C)cc4CCCCCC)cc3CCCCCC)sc2c2sc(-c3sc(-c4sc(/C=C5\C(=O)N(CCCC)C(=O)C(C#N)=C5C)cc4CCCCCC)cc3CCCCCC)cc21,0.736,25.29,63.3,11.78,11.78230752,0.0195884550084927,11.56,11.78,,,,,ITO/PEDOT:PSS/PM1:Py1/PFN-Br-MA/Ag,conventional,PFN-Br-MA,PFN-Br-MA,PEDOT:PSS,PEDOT:PSS,,,,,,,,-5.27,-4.0,
46667,10.1002/anie.202304127,10.1002/anie.202304127,PM1,Py2,PM1,Py2,,,0.871,26.83,75.9,17.73,17.73701787,0.0395818950930543,17.37,17.73,,,,,ITO/PEDOT:PSS/PM1:Py2/PFN-Br-MA/Ag,conventional,PFN-Br-MA,PFN-Br-MA,PEDOT:PSS,PEDOT:PSS,,,,,,,,,,
46668,10.1002/anie.202304127,10.1002/anie.202304127,PM1,Py3,PM1,Py3,,,0.869,25.65,72.5,16.15,16.16014125,0.0627941176470601,15.8,16.15,,,,,ITO/PEDOT:PSS/PM1:Py3/PFN-Br-MA/Ag,conventional,PFN-Br-MA,PFN-Br-MA,PEDOT:PSS,PEDOT:PSS,,,,,,,,,,
46669,10.1002/anie.202304127,10.1002/anie.202304127,PM1,Py4,PM1,Py4,,,0.817,18.04,50.9,7.4,7.501988119999998,1.3782178378378096,7.12,7.4,,,,,ITO/PEDOT:PSS/PM1:Py4/PFN-Br-MA/Ag,conventional,PFN-Br-MA,PFN-Br-MA,PEDOT:PSS,PEDOT:PSS,,,,,,,,,,
46670,10.1002/anie.202304127,10.1002/anie.202304127,PM1,Py5,PM1,Py5,,,0.89,23.32,76.5,15.87,15.877422,0.0467674858223064,15.47,15.87,,,,,ITO/PEDOT:PSS/PM1:Py5/PFN-Br-MA/Ag,conventional,PFN-Br-MA,PFN-Br-MA,PEDOT:PSS,PEDOT:PSS,,,,,,,,,,
46671,10.1002/anie.202304127,10.1002/anie.202304127,PM1:PTQ10,Py2,,Py2,,,0.879,27.2,77.1,18.43,18.4336848,0.019993488876823,18.12,18.43,0.8:0.2:1,,,,ITO/PEDOT:PSS/PM1:PTQ10:Py2/PFN-Br-MA/Ag,conventional,PFN-Br-MA,PFN-Br-MA,PEDOT:PSS,PEDOT:PSS,,,,,,,,,,
46676,10.1002/anie.202306303,10.1002/anie.202306303,PM6,DYV,PM6,DYV,COC(=O)C(C)(C)c1cc(C)cc(-c2sc3c4sc5cc(/C=C6/C(=O)c7cc(F)cc(c7)C(=O)/C6=C\c6cc(C(C)(C)C(=O)OC)c(-c7cc(C)cc(C(C)(C)C(=O)OC)c7)s6)sc5c4c(C(C)(C)C(=O)OC)ccc2-3)c1,,0.91,25.972,76.215,18.013,18.013049418,0.0002743463054443,17.632,18.013,,,,,ITO/PEDOT:PSS/PM6:GMA/PNDNN/Al,conventional,PNDNN,PNDNN,PEDOT:PSS,PEDOT:PSS,,chloroform,chloroform,,-5.56,-3.65,,,,
46677,10.1002/anie.202306303,10.1002/anie.202306303,PM6,DYVC,PM6,DYVC,COC(=O)C(C)(C)c1cc(C)cc(-c2sc3c4sc5cc(/C=C6/C(=O)c7cc(F)cc(c7)C(=O)/C6=C\c6cc(C(C)(C)C(=O)OC)c(-c7cc(C)cc(C(C)(C)C(=O)OC)c7)s6)sc5c4c(C(C)(C)C(=O)OC)ccc2-3)c1,,0.915,24.874,73.857,16.809,16.8096390147,0.0038016223451665,16.632,16.809,,,,,ITO/PEDOT:PSS/PM6:GMA/PNDNN/Al,conventional,PNDNN,PNDNN,PEDOT:PSS,PEDOT:PSS,,chloroform,chloroform,,-5.56,-3.65,,,,
46678,10.1002/anie.202306303,10.1002/anie.202306303,PM6,DYTVT,PM6,DYTVT,COC(=O)C(C)(C)c1cc(C)cc(-c2sc3c4sc5cc(/C=C6/C(=O)c7cc(F)cc(c7)C(=O)/C6=C\c6cc(C(C)(C)C(=O)OC)c(-c7cc(C)cc(C(C)(C)C(=O)OC)c7)s6)sc5c4c(C(C)(C)C(=O)OC)ccc2-3)c1,,0.935,22.903,68.145,14.593,14.59277814225,0.0015203025423189,14.309,14.593,,,,,ITO/PEDOT:PSS/PM6:GMA/PNDNN/Ag,conventional,PNDNN,PNDNN,PEDOT:PSS,PEDOT:PSS,,chloroform,chloroform,,-5.56,-3.65,,,,
46679,10.1002/anie.202306303,10.1002/anie.202306303,PM6,DYB,PM6,DY-B,COC(=O)C(C)(C)c1cc(C)cc(-c2sc3c4sc5cc(/C=C6/C(=O)c7cc(F)cc(c7)C(=O)/C6=C\c6cc(C(C)(C)C(=O)OC)c(-c7cc(C)cc(C(C)(C)C(=O)OC)c7)s6)sc5c4c(C(C)(C)C(=O)OC)ccc2-3)c1,,0.939,20.509,67.415,12.983,12.98274766665,0.0019435673573114,12.609,12.983,,,,,ITO/PEDOT:PSS/PM6:GMA/PNDNN/Ag,conventional,PNDNN,PNDNN,PEDOT:PSS,PEDOT:PSS,,chloroform,chloroform,,-5.56,-3.65,,,,
46680,10.1002/anie.202306303,10.1002/anie.202306303,PM6,DYID,PM6,DYID,COC(=O)C(C)(C)c1cc(C)cc(-c2sc3c4sc5cc(/C=C6/C(=O)c7cc(F)cc(c7)C(=O)/C6=C\c6cc(C(C)(C)C(=O)OC)c(-c7cc(C)cc(C(C)(C)C(=O)OC)c7)s6)sc5c4c(C(C)(C)C(=O)OC)ccc2-3)c1,,0.913,12.901,46.995,5.534,5.535359179349999,0.0245605231297366,5.403,5.534,,,,,ITO/PEDOT:PSS/PM6:GMA/PNDNN/Ag,conventional,PNDNN,PNDNN,PEDOT:PSS,PEDOT:PSS,,chloroform,chloroform,,-5.56,-3.65,,,,
46681,10.1002/anie.202306303,10.1002/anie.202306303,PM6,DITV,PM6,DITV,COC(=O)C(C)(C)c1cc(C)cc(-c2sc3c4sc5cc(/C=C6/C(=O)c7cc(F)cc(c7)C(=O)/C6=C\c6cc(C(C)(C)C(=O)OC)c(-c7cc(C)cc(C(C)(C)C(=O)OC)c7)s6)sc5c4c(C(C)(C)C(=O)OC)ccc2-3)c1,,0.937,20.394,72.571,13.643,13.86772156638,1.6471565372718575,13.51,13.643,,,,,ITO/PEDOT:PSS/PM6:GMA/PNDNN/Ag,conventional,PNDNN,PNDNN,PEDOT:PSS,PEDOT:PSS,,chloroform,chloroform,,-5.56,-3.65,,,,
46682,10.1002/anie.202306303,10.1002/anie.202306303,PM6,DITID,PM6,DITID,COC(=O)C(C)(C)c1cc(C)cc(-c2sc3c4sc5cc(/C=C6/C(=O)c7cc(F)cc(c7)C(=O)/C6=C\c6cc(C(C)(C)C(=O)OC)c(-c7cc(C)cc(C(C)(C)C(=O)OC)c7)s6)sc5c4c(C(C)(C)C(=O)OC)ccc2-3)c1,,0.935,13.927,52.458,6.831,6.8309469921,0.0007759903381652,6.802,6.831,,,,,ITO/PEDOT:PSS/PM6:GMA/PNDNN/Ag,conventional,PNDNN,PNDNN,PEDOT:PSS,PEDOT:PSS,,chloroform,chloroform,,-5.56,-3.65,,,,
46683,10.1002/anie.202306303,10.1002/anie.202306303,PM6,DYC6,PM6,DYC6,COC(=O)C(C)(C)c1cc(C)cc(-c2sc3c4sc5cc(/C=C6/C(=O)c7cc(F)cc(c7)C(=O)/C6=C\c6cc(C(C)(C)C(=O)OC)c(-c7cc(C)cc(C(C)(C)C(=O)OC)c7)s6)sc5c4c(C(C)(C)C(=O)OC)ccc2-3)c1,,0.936,18.751,67.724,11.838,11.886195896640004,0.4071287095793603,11.559,11.838,,,,,ITO/PEDOT:PSS/PM6:GMA/PNDNN/Ag,conventional,PNDNN,PNDNN,PEDOT:PSS,PEDOT:PSS,,chloroform,chloroform,,-5.56,-3.65,,,,
46684,10.1002/anie.202306303,10.1002/anie.202306303,PM6,DYC8,PM6,DYC8,COC(=O)C(C)(C)c1cc(C)cc(-c2sc3c4sc5cc(/C=C6/C(=O)c7cc(F)cc(c7)C(=O)/C6=C\c6cc(C(C)(C)C(=O)OC)c(-c7cc(C)cc(C(C)(C)C(=O)OC)c7)s6)sc5c4c(C(C)(C)C(=O)OC)ccc2-3)c1,,0.947,20.467,68.449,13.267,13.26695561801,0.0003345292078055,12.929,13.267,,,,,ITO/PEDOT:PSS/PM6:GMA/PNDNN/Ag,conventional,PNDNN,PNDNN,PEDOT:PSS,PEDOT:PSS,,chloroform,chloroform,,-5.56,-3.65,,,,
46685,10.1002/anie.202306303,10.1002/anie.202306303,PM6,DYC10,PM6,DYC10,COC(=O)C(C)(C)c1cc(C)cc(-c2sc3c4sc5cc(/C=C6/C(=O)c7cc(F)cc(c7)C(=O)/C6=C\c6cc(C(C)(C)C(=O)OC)c(-c7cc(C)cc(C(C)(C)C(=O)OC)c7)s6)sc5c4c(C(C)(C)C(=O)OC)ccc2-3)c1,,0.947,22.277,68.656,14.484,14.483888772640002,0.0007679326152852,14.265,14.484,,,,,ITO/PEDOT:PSS/PM6:GMA/PNDNN/Ag,conventional,PNDNN,PNDNN,PEDOT:PSS,PEDOT:PSS,,chloroform,chloroform,,-5.56,-3.65,,,,
46686,10.1002/anie.202306847,10.1002/anie.202306847,PM6,Y6,PM6,Y6,COC(=O)C(C)(C)c1cc(C)cc(-c2sc3c4sc5cc(/C=C6/C(=O)c7cc(F)cc(c7)C(=O)/C6=C\c6cc(C(C)(C)C(=O)OC)c(-c7cc(C)cc(C(C)(C)C(=O)OC)c7)s6)sc5c4c(C(C)(C)C(=O)OC)ccc2-3)c1,CCCCCCCCCCCc1c(/C=C2\C(=O)c3cc(F)c(F)cc3C2=C(C#N)C#N)sc2c1sc1c3c4nsnc4c4c5sc6c(CCCCCCCCCCC)c(/C=C7\C(=O)c8cc(F)c(F)cc8C7=C(C#N)C#N)sc6c5n(CC(CC)CCCC)c4c3n(CC(CC)CCCC)c21,0.85,26.5,77.4,17.4,17.43435,0.1974137931034476,17.2,17.4,,,,,ITO/PEDOT:PSS/active layers/PNDIT-F3N/Ag,conventional,PNDIT-F3N,PNDIT-F3N,PEDOT:PSS,PEDOT:PSS,,,,,-5.56,-3.65,,-5.65,-4.09,
46690,10.1002/anie.202307962,10.1002/anie.202307962,PM6,CH8-3,PM6,CH8-3,COC(=O)C(C)(C)c1cc(C)cc(-c2sc3c4sc5cc(/C=C6/C(=O)c7cc(F)cc(c7)C(=O)/C6=C\c6cc(C(C)(C)C(=O)OC)c(-c7cc(C)cc(C(C)(C)C(=O)OC)c7)s6)sc5c4c(C(C)(C)C(=O)OC)ccc2-3)c1,,0.915,24.44,77.0,17.22,17.219202,0.0046341463414612,17.03,17.22,,,,,ITO/PEDOT:PSS/active layer/PNDIT-F3N/Ag,conventional,PNDIT-F3N,PNDIT-F3N,PEDOT:PSS,PEDOT:PSS,,,,,-5.56,-3.65,,,,
46691,10.1002/anie.202307962,10.1002/anie.202307962,PM6,CH8-4,PM6,CH8-4,COC(=O)C(C)(C)c1cc(C)cc(-c2sc3c4sc5cc(/C=C6/C(=O)c7cc(F)cc(c7)C(=O)/C6=C\c6cc(C(C)(C)C(=O)OC)c(-c7cc(C)cc(C(C)(C)C(=O)OC)c7)s6)sc5c4c(C(C)(C)C(=O)OC)ccc2-3)c1,,0.894,26.05,75.5,17.58,17.582968500000003,0.0168856655290388,17.29,17.58,,,,,ITO/PEDOT:PSS/active layer/PNDIT-F3N/Ag,conventional,PNDIT-F3N,PNDIT-F3N,PEDOT:PSS,PEDOT:PSS,,,,,-5.56,-3.65,,,,
46692,10.1002/anie.202307962,10.1002/anie.202307962,PM6,CH8-5,PM6,CH8-5,COC(=O)C(C)(C)c1cc(C)cc(-c2sc3c4sc5cc(/C=C6/C(=O)c7cc(F)cc(c7)C(=O)/C6=C\c6cc(C(C)(C)C(=O)OC)c(-c7cc(C)cc(C(C)(C)C(=O)OC)c7)s6)sc5c4c(C(C)(C)C(=O)OC)ccc2-3)c1,,0.902,24.75,75.2,16.79,16.788024,0.0117689100655097,16.5,16.79,,,,,ITO/PEDOT:PSS/active layer/PNDIT-F3N/Ag,conventional,PNDIT-F3N,PNDIT-F3N,PEDOT:PSS,PEDOT:PSS,,,,,-5.56,-3.65,,,,
46693,10.1002/anie.202307962,10.1002/anie.202307962,PM6,CH8-4,PM6,CH8-4,COC(=O)C(C)(C)c1cc(C)cc(-c2sc3c4sc5cc(/C=C6/C(=O)c7cc(F)cc(c7)C(=O)/C6=C\c6cc(C(C)(C)C(=O)OC)c(-c7cc(C)cc(C(C)(C)C(=O)OC)c7)s6)sc5c4c(C(C)(C)C(=O)OC)ccc2-3)c1,,0.9,25.51,75.1,17.27,17.242209,0.1609206716850061,,,,,,,ITO/PEDOT:PSS/active layer/PNDIT-F3N/Ag,conventional,PNDIT-F3N,PNDIT-F3N,PEDOT:PSS,PEDOT:PSS,,xylene,o-xylene,,-5.56,-3.65,,,,
46694,10.1002/anie.202307962,10.1002/anie.202307962,PM6,CH8-4,PM6,CH8-4,COC(=O)C(C)(C)c1cc(C)cc(-c2sc3c4sc5cc(/C=C6/C(=O)c7cc(F)cc(c7)C(=O)/C6=C\c6cc(C(C)(C)C(=O)OC)c(-c7cc(C)cc(C(C)(C)C(=O)OC)c7)s6)sc5c4c(C(C)(C)C(=O)OC)ccc2-3)c1,,0.894,25.4,71.4,16.23,16.2132264,0.1033493530499106,,,,,,,ITO/PEDOT:PSS/active layer/PNDIT-F3N/Ag,conventional,PNDIT-F3N,PNDIT-F3N,PEDOT:PSS,PEDOT:PSS,,xylene,o-xylene,,-5.56,-3.65,,,,
46705,10.1002/anie.202308306,10.1002/anie.202308306,PM6,PY5-BSe,PM6,PY5-BSe,COC(=O)C(C)(C)c1cc(C)cc(-c2sc3c4sc5cc(/C=C6/C(=O)c7cc(F)cc(c7)C(=O)/C6=C\c6cc(C(C)(C)C(=O)OC)c(-c7cc(C)cc(C(C)(C)C(=O)OC)c7)s6)sc5c4c(C(C)(C)C(=O)OC)ccc2-3)c1,,0.937,17.66,64.68,10.7,10.702871256000003,0.0268341682243378,10.35,10.7,1:1.2,1-chloronaphthalene,CN,,ITO/PEDOT:PSS/active layer/F3N-Br/Ag,conventional,F3N-Br,PFN-Br,PEDOT:PSS,PEDOT:PSS,,chloroform,chloroform,,-5.56,-3.65,,,,
46706,10.1002/anie.202308306,10.1002/anie.202308306,PM6,PY5-BSeI,PM6,PY5-BSeI,COC(=O)C(C)(C)c1cc(C)cc(-c2sc3c4sc5cc(/C=C6/C(=O)c7cc(F)cc(c7)C(=O)/C6=C\c6cc(C(C)(C)C(=O)OC)c(-c7cc(C)cc(C(C)(C)C(=O)OC)c7)s6)sc5c4c(C(C)(C)C(=O)OC)ccc2-3)c1,,0.939,24.93,75.83,17.77,17.751249441,0.1055180585256093,17.35,17.77,1:1.2,1-chloronaphthalene,CN,,ITO/PEDOT:PSS/active layer/F3N-Br/Ag,conventional,F3N-Br,PFN-Br,PEDOT:PSS,PEDOT:PSS,,chloroform,chloroform,,-5.56,-3.65,,,,
46707,10.1002/anie.202308307,10.1002/anie.202308307,PM6,bi-asy-YC9,PM6,bi-asy-YC9,COC(=O)C(C)(C)c1cc(C)cc(-c2sc3c4sc5cc(/C=C6/C(=O)c7cc(F)cc(c7)C(=O)/C6=C\c6cc(C(C)(C)C(=O)OC)c(-c7cc(C)cc(C(C)(C)C(=O)OC)c7)s6)sc5c4c(C(C)(C)C(=O)OC)ccc2-3)c1,,0.811,22.14,58.2,10.45,10.450124280000002,0.0011892822966813,,,1 : 1.2,,,,ITO/PEDOT:PSS-TA/active layer/PFN-Br-MA/Ag,conventional,PFN-Br-MA,PFN-Br-MA,PEDOT:PSS-TA,PEDOT:PSS-TA,,,,,-5.56,-3.65,,,,
46708,10.1002/anie.202308307,10.1002/anie.202308307,PM6,asy-YC11,PM6,asy-YC11,COC(=O)C(C)(C)c1cc(C)cc(-c2sc3c4sc5cc(/C=C6/C(=O)c7cc(F)cc(c7)C(=O)/C6=C\c6cc(C(C)(C)C(=O)OC)c(-c7cc(C)cc(C(C)(C)C(=O)OC)c7)s6)sc5c4c(C(C)(C)C(=O)OC)ccc2-3)c1,,0.849,26.74,72.7,16.52,16.50454302,0.0935652542372865,,,1 : 1.2,,,,ITO/PEDOT:PSS-TA/active layer/PFN-Br-MA/Ag,conventional,PFN-Br-MA,PFN-Br-MA,PEDOT:PSS-TA,PEDOT:PSS-TA,,,,,-5.56,-3.65,,,,
46709,10.1002/anie.202308307,10.1002/anie.202308307,PM6,bi-asy-YC12,PM6,bi-asy-YC12,COC(=O)C(C)(C)c1cc(C)cc(-c2sc3c4sc5cc(/C=C6/C(=O)c7cc(F)cc(c7)C(=O)/C6=C\c6cc(C(C)(C)C(=O)OC)c(-c7cc(C)cc(C(C)(C)C(=O)OC)c7)s6)sc5c4c(C(C)(C)C(=O)OC)ccc2-3)c1,,0.871,26.39,74.3,17.16,17.07836767,0.4757128787878873,,,1 : 1.2,,,,ITO/PEDOT:PSS-TA/active layer/PFN-Br-MA/Ag,conventional,PFN-Br-MA,PFN-Br-MA,PEDOT:PSS-TA,PEDOT:PSS-TA,,,,,-5.56,-3.65,,,,
46713,10.1002/anie.202308595,10.1002/anie.202308595,PM6,Tri-Y6-OD,PM6,Tri-Y6-OD,COC(=O)C(C)(C)c1cc(C)cc(-c2sc3c4sc5cc(/C=C6/C(=O)c7cc(F)cc(c7)C(=O)/C6=C\c6cc(C(C)(C)C(=O)OC)c(-c7cc(C)cc(C(C)(C)C(=O)OC)c7)s6)sc5c4c(C(C)(C)C(=O)OC)ccc2-3)c1,,0.916,25.3,77.8,18.03,18.0299944,3.105934554350138e-05,17.7,18.03,,,,,ITO/PEDOT:PSS/active layer/PNDIT-F3N/Ag,conventional,PNDIT-F3N,PNDIT-F3N,PEDOT:PSS,PEDOT:PSS,,chloroform,chloroform,,-5.56,-3.65,,,,
46714,10.1002/anie.202308595,10.1002/anie.202308595,PM6,Y6-OD,PM6,Y6-OD,COC(=O)C(C)(C)c1cc(C)cc(-c2sc3c4sc5cc(/C=C6/C(=O)c7cc(F)cc(c7)C(=O)/C6=C\c6cc(C(C)(C)C(=O)OC)c(-c7cc(C)cc(C(C)(C)C(=O)OC)c7)s6)sc5c4c(C(C)(C)C(=O)OC)ccc2-3)c1,,0.848,25.83,79.7,17.46,17.45736048,0.0151175257732099,17.11,17.46,,,,,ITO/PEDOT:PSS/active layer/PNDIT-F3N/Ag,conventional,PNDIT-F3N,PNDIT-F3N,PEDOT:PSS,PEDOT:PSS,,chloroform,chloroform,,-5.56,-3.65,,,,
46715,10.1002/anie.202308595,10.1002/anie.202308595,PM6,Tri-DT,PM6,Tri-DT,COC(=O)C(C)(C)c1cc(C)cc(-c2sc3c4sc5cc(/C=C6/C(=O)c7cc(F)cc(c7)C(=O)/C6=C\c6cc(C(C)(C)C(=O)OC)c(-c7cc(C)cc(C(C)(C)C(=O)OC)c7)s6)sc5c4c(C(C)(C)C(=O)OC)ccc2-3)c1,,0.943,23.89,77.4,17.44,17.43688098,0.0178842889908242,17.15,17.44,,,,,ITO/PEDOT:PSS/active layer/PNDIT-F3N/Ag,conventional,PNDIT-F3N,PNDIT-F3N,PEDOT:PSS,PEDOT:PSS,,chloroform,chloroform,,-5.56,-3.65,,,,
46716,10.1002/anie.202308595,10.1002/anie.202308595,PM6,BT-BTz-BT,PM6,BT-BTz-BT,COC(=O)C(C)(C)c1cc(C)cc(-c2sc3c4sc5cc(/C=C6/C(=O)c7cc(F)cc(c7)C(=O)/C6=C\c6cc(C(C)(C)C(=O)OC)c(-c7cc(C)cc(C(C)(C)C(=O)OC)c7)s6)sc5c4c(C(C)(C)C(=O)OC)ccc2-3)c1,,0.928,23.61,74.3,16.28,16.27918944,0.0049788697788787,16.04,16.28,,,,,ITO/PEDOT:PSS/active layer/PNDIT-F3N/Ag,conventional,PNDIT-F3N,PNDIT-F3N,PEDOT:PSS,PEDOT:PSS,,chloroform,chloroform,,-5.56,-3.65,,,,
46717,10.1002/anie.202308595,10.1002/anie.202308595,PM6,BO-C11-BO,PM6,BO-C11-BO,COC(=O)C(C)(C)c1cc(C)cc(-c2sc3c4sc5cc(/C=C6/C(=O)c7cc(F)cc(c7)C(=O)/C6=C\c6cc(C(C)(C)C(=O)OC)c(-c7cc(C)cc(C(C)(C)C(=O)OC)c7)s6)sc5c4c(C(C)(C)C(=O)OC)ccc2-3)c1,,0.951,21.05,73.4,14.69,14.693615700000002,0.0246133424098214,14.41,14.69,,,,,ITO/PEDOT:PSS/active layer/PNDIT-F3N/Ag,conventional,PNDIT-F3N,PNDIT-F3N,PEDOT:PSS,PEDOT:PSS,,chloroform,chloroform,,-5.56,-3.65,,,,
46718,10.1002/anie.202308832,10.1002/anie.202308832,PM6,CH-BQ,PM6,CH-BQ,COC(=O)C(C)(C)c1cc(C)cc(-c2sc3c4sc5cc(/C=C6/C(=O)c7cc(F)cc(c7)C(=O)/C6=C\c6cc(C(C)(C)C(=O)OC)c(-c7cc(C)cc(C(C)(C)C(=O)OC)c7)s6)sc5c4c(C(C)(C)C(=O)OC)ccc2-3)c1,,0.847,23.61,64.8,12.85,12.958490159999998,0.8442814007782006,12.46,12.85,,,,,ITO/PEDOT:PSS/active blend/PNDIT-F3N/Ag,conventional,PNDIT-F3N,PNDIT-F3N,PEDOT:PSS,PEDOT:PSS,,,,,-5.56,-3.65,,,,
46719,10.1002/anie.202308832,10.1002/anie.202308832,PM6,CH-iBQ,PM6,CH-iBQ,COC(=O)C(C)(C)c1cc(C)cc(-c2sc3c4sc5cc(/C=C6/C(=O)c7cc(F)cc(c7)C(=O)/C6=C\c6cc(C(C)(C)C(=O)OC)c(-c7cc(C)cc(C(C)(C)C(=O)OC)c7)s6)sc5c4c(C(C)(C)C(=O)OC)ccc2-3)c1,,0.879,26.04,78.5,17.97,17.9679906,0.0111819699499087,17.84,17.97,,,,,ITO/PEDOT:PSS/active blend/PNDIT-F3N/Ag,conventional,PNDIT-F3N,PNDIT-F3N,PEDOT:PSS,PEDOT:PSS,,,,,-5.56,-3.65,,,,
46720,10.1002/anie.202308832,10.1002/anie.202308832,PM6,CH-BBQ,PM6,CH-BBQ,COC(=O)C(C)(C)c1cc(C)cc(-c2sc3c4sc5cc(/C=C6/C(=O)c7cc(F)cc(c7)C(=O)/C6=C\c6cc(C(C)(C)C(=O)OC)c(-c7cc(C)cc(C(C)(C)C(=O)OC)c7)s6)sc5c4c(C(C)(C)C(=O)OC)ccc2-3)c1,,0.881,26.15,78.9,18.19,18.17710035,0.0709161627267804,18.04,18.19,,,,,ITO/PEDOT:PSS/active blend/PNDIT-F3N/Ag,conventional,PNDIT-F3N,PNDIT-F3N,PEDOT:PSS,PEDOT:PSS,,,,,-5.56,-3.65,,,,
46721,10.1002/anie.202308832,10.1002/anie.202308832,PM6,CH-BBQ/BO-4Cl,PM6,CH-BBQ/BO-4Cl,COC(=O)C(C)(C)c1cc(C)cc(-c2sc3c4sc5cc(/C=C6/C(=O)c7cc(F)cc(c7)C(=O)/C6=C\c6cc(C(C)(C)C(=O)OC)c(-c7cc(C)cc(C(C)(C)C(=O)OC)c7)s6)sc5c4c(C(C)(C)C(=O)OC)ccc2-3)c1,,0.882,27.05,79.4,18.94,18.9433314,0.0175892291446696,18.79,18.94,,,,,ITO/PEDOT:PSS/active blend/PNDIT-F3N/Ag,conventional,PNDIT-F3N,PNDIT-F3N,PEDOT:PSS,PEDOT:PSS,,,,,-5.56,-3.65,,,,
46722,10.1002/anie.202309003,10.1002/anie.202309003,PBDB-T,IDTT-4F,PBDB-T,IDTT-4F,CCCCC(CC)Cc1ccc(-c2c3cc(-c4ccc(-c5sc(-c6cccs6)c6c5C(=O)c5c(CC(CC)CCCC)sc(CC(CC)CCCC)c5C6=O)s4)sc3c(-c3ccc(CC(CC)CCCC)s3)c3ccsc23)s1,,0.84,18.9,62.0,10.2,9.84312,3.498823529411768,9.7,10.2,1:1,,,,glass/ITO/PEDOT:PSS/blend/PDINN/Ag,conventional,PDINN,PDINN,PEDOT:PSS,PEDOT:PSS,,,,,-5.33,-3.48,,,,
46723,10.1002/anie.202309003,10.1002/anie.202309003,PBDB-T,IDTF-4F,PBDB-T,IDTF-4F,CCCCC(CC)Cc1ccc(-c2c3cc(-c4ccc(-c5sc(-c6cccs6)c6c5C(=O)c5c(CC(CC)CCCC)sc(CC(CC)CCCC)c5C6=O)s4)sc3c(-c3ccc(CC(CC)CCCC)s3)c3ccsc23)s1,,0.84,21.3,62.0,11.5,11.093039999999998,3.5387826086956653,11.2,11.5,1:1,,,,glass/ITO/PEDOT:PSS/blend/PDINN/Ag,conventional,PDINN,PDINN,PEDOT:PSS,PEDOT:PSS,,,,130.0,-5.33,-3.48,,,,
46724,10.1002/anie.202309003,10.1002/anie.202309003,PBDB-T,IDTMeF-4F,PBDB-T,IDTMeF-4F,CCCCC(CC)Cc1ccc(-c2c3cc(-c4ccc(-c5sc(-c6cccs6)c6c5C(=O)c5c(CC(CC)CCCC)sc(CC(CC)CCCC)c5C6=O)s4)sc3c(-c3ccc(CC(CC)CCCC)s3)c3ccsc23)s1,,0.85,23.4,64.0,12.9,12.729599999999998,1.3209302325581591,12.8,12.9,1:1,,,,glass/ITO/PEDOT:PSS/blend/PDINN/Ag,conventional,PDINN,PDINN,PEDOT:PSS,PEDOT:PSS,,,,130.0,-5.33,-3.48,,,,
46725,10.1002/anie.202309003,10.1002/anie.202309003,PBDB-T,IDTMeF-4F,PBDB-T,IDTMeF-4F,CCCCC(CC)Cc1ccc(-c2c3cc(-c4ccc(-c5sc(-c6cccs6)c6c5C(=O)c5c(CC(CC)CCCC)sc(CC(CC)CCCC)c5C6=O)s4)sc3c(-c3ccc(CC(CC)CCCC)s3)c3ccsc23)s1,,0.86,24.3,67.0,14.3,14.00166,2.086293706293716,14.1,14.3,1:1,0.5 % (v/v) DIO,DIO,0.5 %,glass/ITO/PEDOT:PSS/blend/PDINN/Ag,conventional,PDINN,PDINN,PEDOT:PSS,PEDOT:PSS,,,,,-5.33,-3.48,,,,
46726,10.1002/anie.202309003,10.1002/anie.202309003,PBDB-T,IDFF-4F,PBDB-T,IDFF-4F,CCCCC(CC)Cc1ccc(-c2c3cc(-c4ccc(-c5sc(-c6cccs6)c6c5C(=O)c5c(CC(CC)CCCC)sc(CC(CC)CCCC)c5C6=O)s4)sc3c(-c3ccc(CC(CC)CCCC)s3)c3ccsc23)s1,,0.78,11.4,57.0,5.5,5.068440000000001,7.846545454545441,5.0,5.5,1:1,,,,glass/ITO/PEDOT:PSS/blend/PDINN/Ag,conventional,PDINN,PDINN,PEDOT:PSS,PEDOT:PSS,,,,130.0,-5.33,-3.48,,,,
46727,10.1002/anie.202309003,10.1002/anie.202309003,PBDB-T,IDFT-4F,PBDB-T,IDFT-4F,CCCCC(CC)Cc1ccc(-c2c3cc(-c4ccc(-c5sc(-c6cccs6)c6c5C(=O)c5c(CC(CC)CCCC)sc(CC(CC)CCCC)c5C6=O)s4)sc3c(-c3ccc(CC(CC)CCCC)s3)c3ccsc23)s1,,0.8,12.0,53.0,5.6,5.088000000000001,9.14285714285712,5.0,5.6,1:1,,,,glass/ITO/PEDOT:PSS/blend/PDINN/Ag,conventional,PDINN,PDINN,PEDOT:PSS,PEDOT:PSS,,,,130.0,-5.33,-3.48,,,,
46728,10.1002/anie.202309003,10.1002/anie.202309003,PBDB-T,IT-4F,PBDB-T,IT-4F,CCCCC(CC)Cc1ccc(-c2c3cc(-c4ccc(-c5sc(-c6cccs6)c6c5C(=O)c5c(CC(CC)CCCC)sc(CC(CC)CCCC)c5C6=O)s4)sc3c(-c3ccc(CC(CC)CCCC)s3)c3ccsc23)s1,CCCCCCc1ccc(C2(c3ccc(CCCCCC)cc3)c3cc4c(cc3-c3sc5cc(/C=C6\C(=O)c7cc(F)c(F)cc7C6=C(C#N)C#N)sc5c32)C(c2ccc(CCCCCC)cc2)(c2ccc(CCCCCC)cc2)c2c-4sc3cc(/C=C4\C(=O)c5cc(F)c(F)cc5C4=C(C#N)C#N)sc23)cc1,0.75,15.6,61.0,7.6,7.137,6.092105263157896,7.2,7.6,1:1,,,,glass/ITO/PEDOT:PSS/blend/PDINN/Ag,conventional,PDINN,PDINN,PEDOT:PSS,PEDOT:PSS,,,,,-5.33,-3.48,,-5.66,-4.14,
