Repository: JiYiqaq/PCE-KA-GNN

# Data directory

- `raw/Active_Database.csv` is the immutable source dataset bundled under CC BY 4.0. Do not overwrite it with processed data.
- `processed/` is created and populated by the training pipeline. Generated `.pt` and `.pth` caches are intentionally ignored by Git because they can exceed GitHub's normal single-file limit.

See `../DATA_LICENSE.md` for provenance, license and checksum information.

File: data/raw/Active_Database.csv (part 92 of 471)
id,doi,doi_norm,donor,acceptor,donor_canonical,acceptor_canonical,donor_smiles,acceptor_smiles,voc,jsc,ff,pce,pce_recomputed,pce_relative_error_percent,pce_avg,pce_best,d_a_ratio,additive,additive_canonical,additive_ratio,device_structure,device_type,etl,etl_canonical,htl,htl_canonical,active_layer_thickness,solvent,solvent_canonical,annealing_temp,homo_d,lumo_d,eg_d,homo_a,lumo_a,eg_a
46729,10.1002/anie.202310034,10.1002/anie.202310034,D18,N3,D18,N3,CCCCCCC(CCCC)Cc1csc(-c2cc3c4nsnc4c4cc(-c5cc(CC(CCCC)CCCCCC)c(-c6cc7c(-c8cc(F)c(CC(CC)CCCC)s8)c8sccc8c(-c8cc(F)c(CC(CC)CCCC)s8)c7s6)s5)sc4c3s2)c1,CCCCCCCCCCCC1=C(/C=C2\C(=O)C3=CC(F)=C(F)C=C3C2=C(C#N)C#N)SC2=C1SC1=C2N(CCC(CC)CCCC)C2=C1C1=NSN=C1C1=C2N(CCC(CC)CCCC)C2=C1SC1=C2SC(/C=C2\C(=O)C3=CC(F)=C(F)C=C3C2=C(C#N)C#N)=C1CCCCCCCCCCC,0.821,28.14,78.94,18.23,18.237460836,0.0409261437191438,18.04,18.23,1:1.1,,,,ITO/PEDOT:PSS/active layer/PNINN/Ag,conventional,PNINN,PNINN,PEDOT:PSS,PEDOT:PSS,,,,,-5.51,-2.77,,-5.64,-3.86,
46732,10.1002/anie.202310034,10.1002/anie.202310034,D18,N3,D18,N3,CCCCCCC(CCCC)Cc1csc(-c2cc3c4nsnc4c4cc(-c5cc(CC(CCCC)CCCCCC)c(-c6cc7c(-c8cc(F)c(CC(CC)CCCC)s8)c8sccc8c(-c8cc(F)c(CC(CC)CCCC)s8)c7s6)s5)sc4c3s2)c1,CCCCCCCCCCCC1=C(/C=C2\C(=O)C3=CC(F)=C(F)C=C3C2=C(C#N)C#N)SC2=C1SC1=C2N(CCC(CC)CCCC)C2=C1C1=NSN=C1C1=C2N(CCC(CC)CCCC)C2=C1SC1=C2SC(/C=C2\C(=O)C3=CC(F)=C(F)C=C3C2=C(C#N)C#N)=C1CCCCCCCCCCC,0.829,27.32,76.61,17.35,17.350847308,0.0048836195965263,17.12,17.35,1:1.1:0.2,,,,ITO/PEDOT:PSS/active layer/PNINN/Ag,conventional,PNINN,PNINN,PEDOT:PSS,PEDOT:PSS,,,,,-5.51,-2.77,,-5.64,-3.86,
46735,10.1002/anie.202311559,10.1002/anie.202311559,PTzBI-dF,DT-TBr,PTzBI-dF,DT-TBr,CCCCCCCCN1C(=O)c2c(c(-c3cc(F)c(-c4cc5c(-c6cc(F)c(CC(CC)CCCC)s6)c6sccc6c(-c6cc(F)c(CC(CC)CCCC)s6)c5s4)s3)c3nn(CCC(CC)CCCC)nc3c2-c2cc(F)cs2)C1=O,,0.86,26.4,76.0,17.3,17.255039999999997,0.2598843930636024,17.0,17.3,,,,,conventional p-i-n,conventional,,,,,,xylene,o-xylene,,-5.55,-3.83,,,,
46736,10.1002/anie.202311559,10.1002/anie.202311559,PTzBI-dF,DT-TTBr,PTzBI-dF,DT-TTBr,CCCCCCCCN1C(=O)c2c(c(-c3cc(F)c(-c4cc5c(-c6cc(F)c(CC(CC)CCCC)s6)c6sccc6c(-c6cc(F)c(CC(CC)CCCC)s6)c5s4)s3)c3nn(CCC(CC)CCCC)nc3c2-c2cc(F)cs2)C1=O,,0.89,26.8,75.2,17.9,17.936704000000002,0.2050502793296304,17.5,17.9,,,,,conventional p-i-n,conventional,,,,,,xylene,o-xylene,,-5.55,-3.83,,,,
46737,10.1002/anie.202311559,10.1002/anie.202311559,PTzBI-dF,BO-TTBr,PTzBI-dF,BO-TTBr,CCCCCCCCN1C(=O)c2c(c(-c3cc(F)c(-c4cc5c(-c6cc(F)c(CC(CC)CCCC)s6)c6sccc6c(-c6cc(F)c(CC(CC)CCCC)s6)c5s4)s3)c3nn(CCC(CC)CCCC)nc3c2-c2cc(F)cs2)C1=O,,0.86,27.4,78.5,18.5,18.49774,0.0122162162162146,18.2,18.5,,,,,conventional p-i-n,conventional,,,,,,xylene,o-xylene,,-5.55,-3.83,,,,
46741,10.1002/anie.202311686,10.1002/anie.202311686,PM6,CH25,PM6,CH25,COC(=O)C(C)(C)c1cc(C)cc(-c2sc3c4sc5cc(/C=C6/C(=O)c7cc(F)cc(c7)C(=O)/C6=C\c6cc(C(C)(C)C(=O)OC)c(-c7cc(C)cc(C(C)(C)C(=O)OC)c7)s6)sc5c4c(C(C)(C)C(=O)OC)ccc2-3)c1,,0.84,4.82,55.4,2.24,2.2430352,0.1354999999999907,1.91,2.24,,,,,,,,,,,,,,,-5.56,-3.65,,,,
46742,10.1002/anie.202311686,10.1002/anie.202311686,PM6,CH26,PM6,CH26,COC(=O)C(C)(C)c1cc(C)cc(-c2sc3c4sc5cc(/C=C6/C(=O)c7cc(F)cc(c7)C(=O)/C6=C\c6cc(C(C)(C)C(=O)OC)c(-c7cc(C)cc(C(C)(C)C(=O)OC)c7)s6)sc5c4c(C(C)(C)C(=O)OC)ccc2-3)c1,,0.92,22.98,72.7,15.41,15.3699432,0.2599402985074648,15.11,15.41,,,,,,,,,,,,,,,-5.56,-3.65,,,,
46743,10.1002/anie.202312630,10.1002/anie.202312630,D18,CH6F,D18,CH6F,CCCCCCC(CCCC)Cc1csc(-c2cc3c4nsnc4c4cc(-c5cc(CC(CCCC)CCCCCC)c(-c6cc7c(-c8cc(F)c(CC(CC)CCCC)s8)c8sccc8c(-c8cc(F)c(CC(CC)CCCC)s8)c7s6)s5)sc4c3s2)c1,,0.895,26.02,76.89,17.91,17.90606631,0.0219636515912909,17.61,17.91,,,,,,,,,,,,,,,-5.51,-2.77,,,,
46744,10.1002/anie.202312630,10.1002/anie.202312630,D18,CH8F,D18,CH8F,CCCCCCC(CCCC)Cc1csc(-c2cc3c4nsnc4c4cc(-c5cc(CC(CCCC)CCCCCC)c(-c6cc7c(-c8cc(F)c(CC(CC)CCCC)s8)c8sccc8c(-c8cc(F)c(CC(CC)CCCC)s8)c7s6)s5)sc4c3s2)c1,,0.899,26.01,80.38,18.8,18.795247362,0.0252799893616987,18.7,18.8,,,,,,,,,,,,,,,-5.51,-2.77,,,,
46746,10.1002/anie.202313016,10.1002/anie.202313016,PM1,S-CSeF,PM1,S-CSeF,,,0.85,26.5,72.2,16.3,16.26305,0.2266871165644228,16.0,16.3,,,,,ITO/PEDOT:PSS/PM1:SMA/PDIN/Ag,conventional,PDIN,,PEDOT:PSS,,,,,,,,,,,
46747,10.1002/anie.202313016,10.1002/anie.202313016,PM1,A-ISeF,PM1,A-ISeF,,,0.885,26.6,74.6,17.6,17.561586,0.218261363636381,17.3,17.6,,,,,ITO/PEDOT:PSS/PM1:SMA/PDIN/Ag,conventional,PDIN,,PEDOT:PSS,,,,,,,,,,,
46748,10.1002/anie.202313016,10.1002/anie.202313016,PM1,A-OSeF,PM1,A-OSeF,,,0.88,27.2,77.3,18.5,18.502528,0.0136648648648545,18.3,18.5,,,,,ITO/PEDOT:PSS/PM1:SMA/PDIN/Ag,conventional,PDIN,,PEDOT:PSS,,,,,,,,,,,
46749,10.1002/anie.202313791,10.1002/anie.202313791,D18,Y6,D18,Y6,CCCCCCC(CCCC)Cc1csc(-c2cc3c4nsnc4c4cc(-c5cc(CC(CCCC)CCCCCC)c(-c6cc7c(-c8cc(F)c(CC(CC)CCCC)s8)c8sccc8c(-c8cc(F)c(CC(CC)CCCC)s8)c7s6)s5)sc4c3s2)c1,CCCCCCCCCCCc1c(/C=C2\C(=O)c3cc(F)c(F)cc3C2=C(C#N)C#N)sc2c1sc1c3c4nsnc4c4c5sc6c(CCCCCCCCCCC)c(/C=C7\C(=O)c8cc(F)c(F)cc8C7=C(C#N)C#N)sc6c5n(CC(CC)CCCC)c4c3n(CC(CC)CCCC)c21,0.861,26.4,77.0,17.6,17.502408,0.5545000000000132,17.5,17.6,1 : 1.2,,,,ITO/PEDOT:PSS/active layer/PDINN/Ag,conventional,PDINN,PDINN,PEDOT:PSS,PEDOT:PSS,,chloroform,chloroform,80.0,-5.51,-2.77,,-5.65,-4.09,
46750,10.1002/anie.202313791,10.1002/anie.202313791,D18,Z9,D18,Z9,CCCCCCC(CCCC)Cc1csc(-c2cc3c4nsnc4c4cc(-c5cc(CC(CCCC)CCCCCC)c(-c6cc7c(-c8cc(F)c(CC(CC)CCCC)s8)c8sccc8c(-c8cc(F)c(CC(CC)CCCC)s8)c7s6)s5)sc4c3s2)c1,,0.893,26.0,79.8,18.6,18.527964,0.3872903225806486,18.5,18.6,1 : 1.2,,,,ITO/PEDOT:PSS/active layer/PDINN/Ag,conventional,PDINN,PDINN,PEDOT:PSS,PEDOT:PSS,,chloroform,chloroform,80.0,-5.51,-2.77,,,,
46763,10.1002/anie.202314362,10.1002/anie.202314362,PTVT−T,GS60,PTVT−T,GS60,CCCCCCC(CCCC)COC(=O)c1ccsc1/C=C/c1sc(-c2cccs2)cc1C(=O)OCC(CCCC)CCCCCC,,0.94,20.0,74.9,14.1,14.0812,0.1333333333333375,13.8,14.1,,,,,ITO/PEDOT:PSS/active layer/PDINN/Ag,conventional,PDINN,PDINN,PEDOT:PSS,PEDOT:PSS,,chloroform,chloroform,,,,,,,
46764,10.1002/anie.202314362,10.1002/anie.202314362,PTVT−T,GS63,PTVT−T,GS63,CCCCCCC(CCCC)COC(=O)c1ccsc1/C=C/c1sc(-c2cccs2)cc1C(=O)OCC(CCCC)CCCCCC,,0.92,18.8,71.0,12.3,12.280160000000002,0.161300813008118,11.9,12.3,,,,,ITO/PEDOT:PSS/active layer/PDINN/Ag,conventional,PDINN,PDINN,PEDOT:PSS,PEDOT:PSS,,chloroform,chloroform,,,,,,,
46765,10.1002/anie.202314362,10.1002/anie.202314362,PTVT−T,A4T16-Cl,PTVT−T,A4T16-Cl,CCCCCCC(CCCC)COC(=O)c1ccsc1/C=C/c1sc(-c2cccs2)cc1C(=O)OCC(CCCC)CCCCCC,,0.82,20.9,68.9,11.9,11.808082,0.7724201680672395,11.4,11.9,,,,,ITO/PEDOT:PSS/active layer/PDINN/Ag,conventional,PDINN,PDINN,PEDOT:PSS,PEDOT:PSS,,chloroform,chloroform,,,,,,,
46781,10.1002/anie.202314420,10.1002/anie.202314420,HW-D18 (HP),L8-BO,HW-D18 (HP),L8-BO,,CCCCCCC(CCCC)Cc1c(/C=C2\C(=O)c3cc(F)c(F)cc3C2=C(C#N)C#N)sc2c1SC1c3c(c4c(c5nsnc35)c3sc5c(CC(CCCC)CCCCCC)c(/C=C6\C(=O)c7cc(F)c(F)cc7C6=C(C#N)C#N)sc5c3n4CC(CC)CCCC)N(CC(CC)CCCC)C21,0.91,26.48,80.65,19.65,19.434069200000003,1.0988844783714775,19.25,19.65,,,,,ITO/2PACz/active layer/PNDIT-F3N/Ag,,PNDIT-F3N,PNDIT-F3N,2PACz,2PACz,,chloroform,chloroform,,,,,-5.68,-3.9,
46782,10.1002/anie.202314420,10.1002/anie.202314420,HW-D18,L8-BO,HW-D18,L8-BO,,CCCCCCC(CCCC)Cc1c(/C=C2\C(=O)c3cc(F)c(F)cc3C2=C(C#N)C#N)sc2c1SC1c3c(c4c(c5nsnc35)c3sc5c(CC(CCCC)CCCCCC)c(/C=C6\C(=O)c7cc(F)c(F)cc7C6=C(C#N)C#N)sc5c3n4CC(CC)CCCC)N(CC(CC)CCCC)C21,0.92,23.23,68.76,14.67,14.69511216,0.1711803680981651,14.53,14.67,,,,,ITO/2PACz/active layer/PNDIT-F3N/Ag,,PNDIT-F3N,PNDIT-F3N,2PACz,2PACz,,chloroform,chloroform,,,,,-5.68,-3.9,
46783,10.1002/anie.202314420,10.1002/anie.202314420,LW-D18,L8-BO,LW-D18,L8-BO,,CCCCCCC(CCCC)Cc1c(/C=C2\C(=O)c3cc(F)c(F)cc3C2=C(C#N)C#N)sc2c1SC1c3c(c4c(c5nsnc35)c3sc5c(CC(CCCC)CCCCCC)c(/C=C6\C(=O)c7cc(F)c(F)cc7C6=C(C#N)C#N)sc5c3n4CC(CC)CCCC)N(CC(CC)CCCC)C21,0.93,24.48,72.94,16.65,16.60581216,0.2653924324324283,16.43,16.65,,,,,ITO/2PACz/active layer/PNDIT-F3N/Ag,conventional,PNDIT-F3N,PNDIT-F3N,2PACz,2PACz,,chloroform,chloroform,,,,,-5.68,-3.9,
46784,10.1002/anie.202314420,10.1002/anie.202314420,"HW-D18 (LBL, HP)",L8-BO,"HW-D18 (LBL, HP)",L8-BO,,CCCCCCC(CCCC)Cc1c(/C=C2\C(=O)c3cc(F)c(F)cc3C2=C(C#N)C#N)sc2c1SC1c3c(c4c(c5nsnc35)c3sc5c(CC(CCCC)CCCCCC)c(/C=C6\C(=O)c7cc(F)c(F)cc7C6=C(C#N)C#N)sc5c3n4CC(CC)CCCC)N(CC(CC)CCCC)C21,0.91,26.65,78.2,19.21,18.964673,1.2770796460176972,19.0,19.21,,,,,ITO/2PACz/active layer/PNDIT-F3N/Ag,conventional,PNDIT-F3N,PNDIT-F3N,2PACz,2PACz,,chloroform,chloroform,,,,,-5.68,-3.9,
46785,10.1002/anie.202314420,10.1002/anie.202314420,LW-D18 (LBL),L8-BO,LW-D18 (LBL),L8-BO,,CCCCCCC(CCCC)Cc1c(/C=C2\C(=O)c3cc(F)c(F)cc3C2=C(C#N)C#N)sc2c1SC1c3c(c4c(c5nsnc35)c3sc5c(CC(CCCC)CCCCCC)c(/C=C6\C(=O)c7cc(F)c(F)cc7C6=C(C#N)C#N)sc5c3n4CC(CC)CCCC)N(CC(CC)CCCC)C21,0.92,24.13,71.55,15.95,15.8838138,0.414960501567391,15.73,15.95,,,,,ITO/2PACz/active layer/PNDIT-F3N/Ag,conventional,PNDIT-F3N,PNDIT-F3N,2PACz,2PACz,,chloroform,chloroform,,,,,-5.68,-3.9,
46786,10.1002/anie.202314420,10.1002/anie.202314420,HW-D18 (HP),Y6,HW-D18 (HP),Y6,,CCCCCCCCCCCc1c(/C=C2\C(=O)c3cc(F)c(F)cc3C2=C(C#N)C#N)sc2c1sc1c3c4nsnc4c4c5sc6c(CCCCCCCCCCC)c(/C=C7\C(=O)c8cc(F)c(F)cc8C7=C(C#N)C#N)sc6c5n(CC(CC)CCCC)c4c3n(CC(CC)CCCC)c21,0.85,28.1,79.01,19.0,18.8715385,0.676113157894738,18.62,19.0,,,,,ITO/2PACz/active layer/PNDIT-F3N/Ag,,PNDIT-F3N,PNDIT-F3N,2PACz,2PACz,,chloroform,chloroform,,,,,-5.65,-4.09,
46787,10.1002/anie.202314420,10.1002/anie.202314420,HW-D18 (HP),BTP-eC9-4F,HW-D18 (HP),BTP-eC9-4F,,CCCCCCCCCc1c(/C=C2\C(=O)c3cc(F)c(F)cc3C2=C(C#N)C#N)sc2c1sc1c3c4nsnc4c4c5sc6c(CCCCCCCCC)c(/C=C7\C(=O)c8cc(F)c(F)cc8C7=C(C#N)C#N)sc6c5n(CC(CCCC)CCCCCC)c4c3n(CC(CCCC)CCCCCC)c21,0.87,27.65,79.23,19.17,19.05917265,0.5781291079812257,18.85,19.17,,,,,ITO/2PACz/active layer/PNDIT-F3N/Ag,,PNDIT-F3N,PNDIT-F3N,2PACz,2PACz,,chloroform,chloroform,,,,,,,
46792,10.1002/anie.202315625,10.1002/anie.202315625,PM6,Qo1,PM6,Qo1,COC(=O)C(C)(C)c1cc(C)cc(-c2sc3c4sc5cc(/C=C6/C(=O)c7cc(F)cc(c7)C(=O)/C6=C\c6cc(C(C)(C)C(=O)OC)c(-c7cc(C)cc(C(C)(C)C(=O)OC)c7)s6)sc5c4c(C(C)(C)C(=O)OC)ccc2-3)c1,,0.861,24.5,74.7,15.8,15.7575915,0.2684082278481045,15.31,15.8,,,,,ITO/PEDOT:PSS/PM6:NFAs/PDINN/Ag,conventional,PDINN,PDINN,PEDOT:PSS,PEDOT:PSS,,,,,-5.56,-3.65,,,,
46793,10.1002/anie.202315625,10.1002/anie.202315625,PM6,Qo2,PM6,Qo2,COC(=O)C(C)(C)c1cc(C)cc(-c2sc3c4sc5cc(/C=C6/C(=O)c7cc(F)cc(c7)C(=O)/C6=C\c6cc(C(C)(C)C(=O)OC)c(-c7cc(C)cc(C(C)(C)C(=O)OC)c7)s6)sc5c4c(C(C)(C)C(=O)OC)ccc2-3)c1,,0.894,26.6,77.3,18.4,18.3822492,0.0964717391304249,18.07,18.4,,,,,ITO/PEDOT:PSS/PM6:NFAs/PDINN/Ag,conventional,PDINN,PDINN,PEDOT:PSS,PEDOT:PSS,,,,,-5.56,-3.65,,,,
46794,10.1002/anie.202315625,10.1002/anie.202315625,PM6,Qo3,PM6,Qo3,COC(=O)C(C)(C)c1cc(C)cc(-c2sc3c4sc5cc(/C=C6/C(=O)c7cc(F)cc(c7)C(=O)/C6=C\c6cc(C(C)(C)C(=O)OC)c(-c7cc(C)cc(C(C)(C)C(=O)OC)c7)s6)sc5c4c(C(C)(C)C(=O)OC)ccc2-3)c1,,0.955,23.8,73.5,16.7,16.705815,0.0348203592814485,16.13,16.7,,,,,ITO/PEDOT:PSS/PM6:NFAs/PDINN/Ag,conventional,PDINN,PDINN,PEDOT:PSS,PEDOT:PSS,,,,,-5.56,-3.65,,,,
46795,10.1002/anie.202315625,10.1002/anie.202315625,PM6,Qo4,PM6,Qo4,COC(=O)C(C)(C)c1cc(C)cc(-c2sc3c4sc5cc(/C=C6/C(=O)c7cc(F)cc(c7)C(=O)/C6=C\c6cc(C(C)(C)C(=O)OC)c(-c7cc(C)cc(C(C)(C)C(=O)OC)c7)s6)sc5c4c(C(C)(C)C(=O)OC)ccc2-3)c1,,0.815,9.43,31.2,2.4,2.3978604,0.0891500000000008,2.1,2.4,,,,,ITO/PEDOT:PSS/PM6:NFAs/PDINN/Ag,conventional,PDINN,PDINN,PEDOT:PSS,PEDOT:PSS,,,,,-5.56,-3.65,,,,
46800,10.1002/anie.202316039,10.1002/anie.202316039,D18,N3,D18,N3,CCCCCCC(CCCC)Cc1csc(-c2cc3c4nsnc4c4cc(-c5cc(CC(CCCC)CCCCCC)c(-c6cc7c(-c8cc(F)c(CC(CC)CCCC)s8)c8sccc8c(-c8cc(F)c(CC(CC)CCCC)s8)c7s6)s5)sc4c3s2)c1,CCCCCCCCCCCC1=C(/C=C2\C(=O)C3=CC(F)=C(F)C=C3C2=C(C#N)C#N)SC2=C1SC1=C2N(CCC(CC)CCCC)C2=C1C1=NSN=C1C1=C2N(CCC(CC)CCCC)C2=C1SC1=C2SC(/C=C2\C(=O)C3=CC(F)=C(F)C=C3C2=C(C#N)C#N)=C1CCCCCCCCCCC,0.83,27.35,77.19,17.56,17.522515950000003,0.2134626993166071,17.5,17.56,,,,,ITO/PEDOT:PSS/D18:N3/PDINN/Ag,conventional,PDINN,PDINN,PEDOT:PSS,PEDOT:PSS,,,,,-5.51,-2.77,,-5.64,-3.86,
46801,10.1002/anie.202316039,10.1002/anie.202316039,D18,DP-BTP,D18,DP-BTP,CCCCCCC(CCCC)Cc1csc(-c2cc3c4nsnc4c4cc(-c5cc(CC(CCCC)CCCCCC)c(-c6cc7c(-c8cc(F)c(CC(CC)CCCC)s8)c8sccc8c(-c8cc(F)c(CC(CC)CCCC)s8)c7s6)s5)sc4c3s2)c1,,0.96,22.73,69.1,15.08,15.078172799999995,0.0121167108753501,14.93,15.08,1:0.9,,,,ITO/PEDOT:PSS/D18:DP-BTP/PDINN/Ag,conventional,PDINN,PDINN,PEDOT:PSS,PEDOT:PSS,,,,,-5.51,-2.77,,,,
46803,10.1002/anie.202316295,10.1002/anie.202316295,PM6,Tet-0,PM6,Tet-0,COC(=O)C(C)(C)c1cc(C)cc(-c2sc3c4sc5cc(/C=C6/C(=O)c7cc(F)cc(c7)C(=O)/C6=C\c6cc(C(C)(C)C(=O)OC)c(-c7cc(C)cc(C(C)(C)C(=O)OC)c7)s6)sc5c4c(C(C)(C)C(=O)OC)ccc2-3)c1,,0.914,23.95,76.0,16.63,16.636628,0.0398556825015198,16.31,16.63,,,,,ITO/PEDOT:PSS/active layer/PNDIT-F3N/Ag,conventional,PNDIT-F3N,PNDIT-F3N,PEDOT:PSS,PEDOT:PSS,,chloroform,chloroform,,-5.56,-3.65,,,,
46804,10.1002/anie.202316295,10.1002/anie.202316295,PM6,Tet-1,PM6,Tet-1,COC(=O)C(C)(C)c1cc(C)cc(-c2sc3c4sc5cc(/C=C6/C(=O)c7cc(F)cc(c7)C(=O)/C6=C\c6cc(C(C)(C)C(=O)OC)c(-c7cc(C)cc(C(C)(C)C(=O)OC)c7)s6)sc5c4c(C(C)(C)C(=O)OC)ccc2-3)c1,,0.919,24.53,76.8,17.32,17.313077760000002,0.039966743648949,16.99,17.32,,,,,ITO/PEDOT:PSS/active layer/PNDIT-F3N/Ag,conventional,PNDIT-F3N,PNDIT-F3N,PEDOT:PSS,PEDOT:PSS,,chloroform,chloroform,,-5.56,-3.65,,,,
46805,10.1002/anie.202316295,10.1002/anie.202316295,PM6,Tet-3,PM6,Tet-3,COC(=O)C(C)(C)c1cc(C)cc(-c2sc3c4sc5cc(/C=C6/C(=O)c7cc(F)cc(c7)C(=O)/C6=C\c6cc(C(C)(C)C(=O)OC)c(-c7cc(C)cc(C(C)(C)C(=O)OC)c7)s6)sc5c4c(C(C)(C)C(=O)OC)ccc2-3)c1,,0.921,24.21,75.9,16.92,16.92373419,0.0220696808510603,16.63,16.92,,,,,ITO/PEDOT:PSS/active layer/PNDIT-F3N/Ag,conventional,PNDIT-F3N,PNDIT-F3N,PEDOT:PSS,PEDOT:PSS,,chloroform,chloroform,,-5.56,-3.65,,,,
46806,10.1002/anie.202316295,10.1002/anie.202316295,PM6,L8-BO,PM6,L8-BO,COC(=O)C(C)(C)c1cc(C)cc(-c2sc3c4sc5cc(/C=C6/C(=O)c7cc(F)cc(c7)C(=O)/C6=C\c6cc(C(C)(C)C(=O)OC)c(-c7cc(C)cc(C(C)(C)C(=O)OC)c7)s6)sc5c4c(C(C)(C)C(=O)OC)ccc2-3)c1,CCCCCCC(CCCC)Cc1c(/C=C2\C(=O)c3cc(F)c(F)cc3C2=C(C#N)C#N)sc2c1SC1c3c(c4c(c5nsnc35)c3sc5c(CC(CCCC)CCCCCC)c(/C=C6\C(=O)c7cc(F)c(F)cc7C6=C(C#N)C#N)sc5c3n4CC(CC)CCCC)N(CC(CC)CCCC)C21,0.87,26.73,80.2,18.65,18.6505902,0.0031646112600606,18.29,18.65,,,,,ITO/PEDOT:PSS/active layer/PNDIT-F3N/Ag,conventional,PNDIT-F3N,PNDIT-F3N,PEDOT:PSS,PEDOT:PSS,,chloroform,chloroform,,-5.56,-3.65,,-5.68,-3.9,
46808,10.1002/anie.202316698,10.1002/anie.202316698,PM6,PY-IT,PM6,PY-IT,COC(=O)C(C)(C)c1cc(C)cc(-c2sc3c4sc5cc(/C=C6/C(=O)c7cc(F)cc(c7)C(=O)/C6=C\c6cc(C(C)(C)C(=O)OC)c(-c7cc(C)cc(C(C)(C)C(=O)OC)c7)s6)sc5c4c(C(C)(C)C(=O)OC)ccc2-3)c1,CCCCCCCCCCCc1c(/C=C2\C(=O)c3ccccc3C2=C(C#N)C#N)sc2c1sc1c3c4nsnc4c4c5sc6c(CCCCCCCCCCC)c(/C=C7\C(=O)c8cc(-c9cccs9)ccc8C7=C(C#N)C#N)sc6c5n(CC(CCCCCCCC)CCCCCCCCCC)c4c3n(CC(CCCCCCCC)CCCCCCCCCC)c21,0.946,23.25,64.1,14.1,14.098474499999998,0.0108191489361801,13.8,14.1,,,,,ITO/PEDOT:PSS/active layer/PNDIT-F3N/Ag,conventional,PNDIT-F3N,PNDIT-F3N,PEDOT:PSS,PEDOT:PSS,,chloroform,chloroform,,-5.56,-3.65,,-5.68,-3.94,
46809,10.1002/anie.202316698,10.1002/anie.202316698,PM6,PY-IT,PM6,PY-IT,COC(=O)C(C)(C)c1cc(C)cc(-c2sc3c4sc5cc(/C=C6/C(=O)c7cc(F)cc(c7)C(=O)/C6=C\c6cc(C(C)(C)C(=O)OC)c(-c7cc(C)cc(C(C)(C)C(=O)OC)c7)s6)sc5c4c(C(C)(C)C(=O)OC)ccc2-3)c1,CCCCCCCCCCCc1c(/C=C2\C(=O)c3ccccc3C2=C(C#N)C#N)sc2c1sc1c3c4nsnc4c4c5sc6c(CCCCCCCCCCC)c(/C=C7\C(=O)c8cc(-c9cccs9)ccc8C7=C(C#N)C#N)sc6c5n(CC(CCCCCCCC)CCCCCCCCCC)c4c3n(CC(CCCCCCCC)CCCCCCCCCC)c21,0.933,25.61,76.5,18.3,18.27900945,0.1147024590163961,18.0,18.3,,SA-T1,SA-T1,,ITO/PEDOT:PSS/active layer/PNDIT-F3N/Ag,conventional,PNDIT-F3N,PNDIT-F3N,PEDOT:PSS,PEDOT:PSS,,chloroform,chloroform,,-5.56,-3.65,,-5.68,-3.94,
46810,10.1002/anie.202316698,10.1002/anie.202316698,PM6,PY-IT,PM6,PY-IT,COC(=O)C(C)(C)c1cc(C)cc(-c2sc3c4sc5cc(/C=C6/C(=O)c7cc(F)cc(c7)C(=O)/C6=C\c6cc(C(C)(C)C(=O)OC)c(-c7cc(C)cc(C(C)(C)C(=O)OC)c7)s6)sc5c4c(C(C)(C)C(=O)OC)ccc2-3)c1,CCCCCCCCCCCc1c(/C=C2\C(=O)c3ccccc3C2=C(C#N)C#N)sc2c1sc1c3c4nsnc4c4c5sc6c(CCCCCCCCCCC)c(/C=C7\C(=O)c8cc(-c9cccs9)ccc8C7=C(C#N)C#N)sc6c5n(CC(CCCCCCCC)CCCCCCCCCC)c4c3n(CC(CCCCCCCC)CCCCCCCCCC)c21,0.926,25.55,75.7,17.9,17.9100901,0.0563692737430328,17.7,17.9,,SA-T2,SA-T2,,ITO/PEDOT:PSS/PM6:PY-IT/PNDIT-F3N/Ag,conventional,PNDIT-F3N,PNDIT-F3N,PEDOT:PSS,PEDOT:PSS,,chloroform,chloroform,,-5.56,-3.65,,-5.68,-3.94,
46811,10.1002/anie.202316698,10.1002/anie.202316698,PM6,PY-IT,PM6,PY-IT,COC(=O)C(C)(C)c1cc(C)cc(-c2sc3c4sc5cc(/C=C6/C(=O)c7cc(F)cc(c7)C(=O)/C6=C\c6cc(C(C)(C)C(=O)OC)c(-c7cc(C)cc(C(C)(C)C(=O)OC)c7)s6)sc5c4c(C(C)(C)C(=O)OC)ccc2-3)c1,CCCCCCCCCCCc1c(/C=C2\C(=O)c3ccccc3C2=C(C#N)C#N)sc2c1sc1c3c4nsnc4c4c5sc6c(CCCCCCCCCCC)c(/C=C7\C(=O)c8cc(-c9cccs9)ccc8C7=C(C#N)C#N)sc6c5n(CC(CCCCCCCC)CCCCCCCCCC)c4c3n(CC(CCCCCCCC)CCCCCCCCCC)c21,0.932,24.57,75.9,17.4,17.380523160000003,0.1119358620689415,17.3,17.4,,SA-T3,SA-T3,,ITO/PEDOT:PSS/PM6:PY-IT/PNDIT-F3N/Ag,conventional,PNDIT-F3N,PNDIT-F3N,PEDOT:PSS,PEDOT:PSS,,chloroform,chloroform,,-5.56,-3.65,,-5.68,-3.94,
46812,10.1002/anie.202316698,10.1002/anie.202316698,PM6,PY-DT,PM6,PY-DT,COC(=O)C(C)(C)c1cc(C)cc(-c2sc3c4sc5cc(/C=C6/C(=O)c7cc(F)cc(c7)C(=O)/C6=C\c6cc(C(C)(C)C(=O)OC)c(-c7cc(C)cc(C(C)(C)C(=O)OC)c7)s6)sc5c4c(C(C)(C)C(=O)OC)ccc2-3)c1,CCCCCCCCCCCCC(CCCCCCCCCC)Cn1c2c3sc(/C=C4\C(=O)c5ccccc5C4=C(C#N)C#N)c(CC(CCCC)CCCCCC)c3sc2c2c3nsnc3c3c4sc5c(CC(CCCC)CCCCCC)c(/C=C6\C(=O)c7cc(-c8cccs8)ccc7C6=C(C#N)C#N)sc5c4n(CC(CCCCCCCCCC)CCCCCCCCCCCC)c3c21,0.983,23.1,61.6,14.0,13.987696800000002,0.0878799999999862,,,,,,,ITO/PEDOT:PSS/active layer/PNDIT-F3N/Ag,conventional,PNDIT-F3N,PNDIT-F3N,PEDOT:PSS,PEDOT:PSS,,chloroform,chloroform,,-5.56,-3.65,,-5.6,-3.83,
46813,10.1002/anie.202316698,10.1002/anie.202316698,PM6,PY-DT,PM6,PY-DT,COC(=O)C(C)(C)c1cc(C)cc(-c2sc3c4sc5cc(/C=C6/C(=O)c7cc(F)cc(c7)C(=O)/C6=C\c6cc(C(C)(C)C(=O)OC)c(-c7cc(C)cc(C(C)(C)C(=O)OC)c7)s6)sc5c4c(C(C)(C)C(=O)OC)ccc2-3)c1,CCCCCCCCCCCCC(CCCCCCCCCC)Cn1c2c3sc(/C=C4\C(=O)c5ccccc5C4=C(C#N)C#N)c(CC(CCCC)CCCCCC)c3sc2c2c3nsnc3c3c4sc5c(CC(CCCC)CCCCCC)c(/C=C6\C(=O)c7cc(-c8cccs8)ccc7C6=C(C#N)C#N)sc5c4n(CC(CCCCCCCCCC)CCCCCCCCCCCC)c3c21,0.947,24.37,75.2,17.3,17.35494928,0.3176258959537507,,,,SA-T1,SA-T1,,ITO/PEDOT:PSS/active layer/PNDIT-F3N/Ag,conventional,PNDIT-F3N,PNDIT-F3N,PEDOT:PSS,PEDOT:PSS,,chloroform,chloroform,,-5.56,-3.65,,-5.6,-3.83,
46814,10.1002/anie.202316698,10.1002/anie.202316698,PM6,PY-V-γ,PM6,PY-V-γ,COC(=O)C(C)(C)c1cc(C)cc(-c2sc3c4sc5cc(/C=C6/C(=O)c7cc(F)cc(c7)C(=O)/C6=C\c6cc(C(C)(C)C(=O)OC)c(-c7cc(C)cc(C(C)(C)C(=O)OC)c7)s6)sc5c4c(C(C)(C)C(=O)OC)ccc2-3)c1,C/C=C\c1ccc2c(c1)C(=O)/C(=C\c1sc3c(sc4c5c6nsnc6c6c7sc8c(CCCCCCCCCCC)c(/C=C9\C(=O)c%10cc(C)ccc%10C9=C(C#N)C#N)sc8c7n(C)c6c5n(C)c34)c1CCCCCCCCCCC)C2=C(C#N)C#N,0.912,24.59,67.5,15.1,15.137604,0.2490331125827812,,,,,,,ITO/PEDOT:PSS/active layer/PNDIT-F3N/Ag,conventional,PNDIT-F3N,PNDIT-F3N,PEDOT:PSS,PEDOT:PSS,,chloroform,chloroform,,-5.56,-3.65,,,,
46815,10.1002/anie.202316698,10.1002/anie.202316698,PM6,PY-V-γ,PM6,PY-V-γ,COC(=O)C(C)(C)c1cc(C)cc(-c2sc3c4sc5cc(/C=C6/C(=O)c7cc(F)cc(c7)C(=O)/C6=C\c6cc(C(C)(C)C(=O)OC)c(-c7cc(C)cc(C(C)(C)C(=O)OC)c7)s6)sc5c4c(C(C)(C)C(=O)OC)ccc2-3)c1,C/C=C\c1ccc2c(c1)C(=O)/C(=C\c1sc3c(sc4c5c6nsnc6c6c7sc8c(CCCCCCCCCCC)c(/C=C9\C(=O)c%10cc(C)ccc%10C9=C(C#N)C#N)sc8c7n(C)c6c5n(C)c34)c1CCCCCCCCCCC)C2=C(C#N)C#N,0.889,25.11,76.1,17.0,16.98764319,0.0726871176470587,,,,SA-T1,SA-T1,,ITO/PEDOT:PSS/active layer/PNDIT-F3N/Ag,conventional,PNDIT-F3N,PNDIT-F3N,PEDOT:PSS,PEDOT:PSS,,chloroform,chloroform,,-5.56,-3.65,,,,
46816,10.1002/anie.202316698,10.1002/anie.202316698,PM6,PYF-T-o,PM6,PYF-T-o,COC(=O)C(C)(C)c1cc(C)cc(-c2sc3c4sc5cc(/C=C6/C(=O)c7cc(F)cc(c7)C(=O)/C6=C\c6cc(C(C)(C)C(=O)OC)c(-c7cc(C)cc(C(C)(C)C(=O)OC)c7)s6)sc5c4c(C(C)(C)C(=O)OC)ccc2-3)c1,CCCCCCCCCCCCC(CCCCCCCCCC)Cn1c2c3sc(/C=C4\C(=O)c5c(F)cccc5C4=C(C#N)C#N)c(CCCCCCCCCCC)c3sc2c2c3nsnc3c3c4sc5c(CCCCCCCCCCC)c(/C=C6\C(=O)c7c(ccc(-c8cccs8)c7F)C6=C(C#N)C#N)sc5c4n(CC(CCCCCCCCCC)CCCCCCCCCCCC)c3c21,0.924,23.94,64.7,14.3,14.31200232,0.0839323076923116,,,,,,,ITO/PEDOT:PSS/active layer/PNDIT-F3N/Ag,conventional,PNDIT-F3N,PNDIT-F3N,PEDOT:PSS,PEDOT:PSS,,chloroform,chloroform,,-5.56,-3.65,,-5.715,-3.805,
46817,10.1002/anie.202316698,10.1002/anie.202316698,PM6,PYF-T-o,PM6,PYF-T-o,COC(=O)C(C)(C)c1cc(C)cc(-c2sc3c4sc5cc(/C=C6/C(=O)c7cc(F)cc(c7)C(=O)/C6=C\c6cc(C(C)(C)C(=O)OC)c(-c7cc(C)cc(C(C)(C)C(=O)OC)c7)s6)sc5c4c(C(C)(C)C(=O)OC)ccc2-3)c1,CCCCCCCCCCCCC(CCCCCCCCCC)Cn1c2c3sc(/C=C4\C(=O)c5c(F)cccc5C4=C(C#N)C#N)c(CCCCCCCCCCC)c3sc2c2c3nsnc3c3c4sc5c(CCCCCCCCCCC)c(/C=C6\C(=O)c7c(ccc(-c8cccs8)c7F)C6=C(C#N)C#N)sc5c4n(CC(CCCCCCCCCC)CCCCCCCCCCCC)c3c21,0.873,25.88,71.3,16.1,16.10898012,0.055777142857123,,,,SA-T1,SA-T1,,ITO/PEDOT:PSS/active layer/PNDIT-F3N/Ag,conventional,PNDIT-F3N,PNDIT-F3N,PEDOT:PSS,PEDOT:PSS,,chloroform,chloroform,,-5.56,-3.65,,-5.715,-3.805,
46818,10.1002/anie.202317892,10.1002/anie.202317892,PBDB-TF,BO-4F,PM6,Y6-BO,COC(=O)C(C)(C)c1cc(C)cc(-c2sc3c4sc5cc(/C=C6/C(=O)c7cc(F)cc(c7)C(=O)/C6=C\c6cc(C(C)(C)C(=O)OC)c(-c7cc(C)cc(C(C)(C)C(=O)OC)c7)s6)sc5c4c(C(C)(C)C(=O)OC)ccc2-3)c1,CCCCCCCCCCCc1c(/C=C2\C(=O)c3cc(F)c(F)cc3C2=C(C#N)C#N)sc2c1sc1c3c4nsnc4c4c5sc6c(CCCCCCCCCCC)c(/C=C7\C(=O)c8cc(F)c(F)cc8C7=C(C#N)C#N)sc6c5n(CC(CCCC)CCCCCC)c4c3n(CC(CCCC)CCCCCC)c21,0.84,26.2,76.5,16.8,16.836119999999998,0.2149999999999811,16.6,16.8,,,,,conventional,conventional,,,,,,,,,-5.49,-3.64,,-5.65,-4.1,
46819,10.1002/anie.202317892,10.1002/anie.202317892,PBDB-TF,BO-4I,PM6,BO-4I,COC(=O)C(C)(C)c1cc(C)cc(-c2sc3c4sc5cc(/C=C6/C(=O)c7cc(F)cc(c7)C(=O)/C6=C\c6cc(C(C)(C)C(=O)OC)c(-c7cc(C)cc(C(C)(C)C(=O)OC)c7)s6)sc5c4c(C(C)(C)C(=O)OC)ccc2-3)c1,,0.925,25.7,79.7,18.9,18.9466825,0.2469973544973696,18.8,18.9,,,,,conventional,conventional,,,,,,,,,-5.49,-3.64,,,,
46820,10.1002/anie.202318143,10.1002/anie.202318143,D18,DPA-3,D18,DPA-3,CCCCCCC(CCCC)Cc1csc(-c2cc3c4nsnc4c4cc(-c5cc(CC(CCCC)CCCCCC)c(-c6cc7c(-c8cc(F)c(CC(CC)CCCC)s8)c8sccc8c(-c8cc(F)c(CC(CC)CCCC)s8)c7s6)s5)sc4c3s2)c1,,0.924,22.15,71.42,14.62,14.61724572,0.0188391244869889,14.52,14.62,,,,,ITO/PEDOT:PSS/D18:DPA-3/PDINN/Ag,conventional,PDINN,PDINN,PEDOT:PSS,PEDOT:PSS,,,,,-5.51,-2.77,,,,
46821,10.1002/anie.202318143,10.1002/anie.202318143,D18,DPA-4,D18,DPA-4,CCCCCCC(CCCC)Cc1csc(-c2cc3c4nsnc4c4cc(-c5cc(CC(CCCC)CCCCCC)c(-c6cc7c(-c8cc(F)c(CC(CC)CCCC)s8)c8sccc8c(-c8cc(F)c(CC(CC)CCCC)s8)c7s6)s5)sc4c3s2)c1,,0.925,24.41,73.85,16.67,16.674776125,0.0286510197960369,16.51,16.67,,,,,ITO/PEDOT:PSS/D18:DPA-4/PDINN/Ag,conventional,PDINN,PDINN,PEDOT:PSS,PEDOT:PSS,,,,,-5.51,-2.77,,,,
46822,10.1002/anie.202318143,10.1002/anie.202318143,D18,DPA-5,D18,DPA-5,CCCCCCC(CCCC)Cc1csc(-c2cc3c4nsnc4c4cc(-c5cc(CC(CCCC)CCCCCC)c(-c6cc7c(-c8cc(F)c(CC(CC)CCCC)s8)c8sccc8c(-c8cc(F)c(CC(CC)CCCC)s8)c7s6)s5)sc4c3s2)c1,,0.924,22.54,72.58,15.12,15.116207568,0.0250822222222164,14.99,15.12,,,,,ITO/PEDOT:PSS/D18:DPA-5/PDINN/Ag,conventional,PDINN,PDINN,PEDOT:PSS,PEDOT:PSS,,,,,-5.51,-2.77,,,,
46823,10.1002/anie.202318360,10.1002/anie.202318360,D18,C9N3-4F,D18,C9N3-4F,CCCCCCC(CCCC)Cc1csc(-c2cc3c4nsnc4c4cc(-c5cc(CC(CCCC)CCCCCC)c(-c6cc7c(-c8cc(F)c(CC(CC)CCCC)s8)c8sccc8c(-c8cc(F)c(CC(CC)CCCC)s8)c7s6)s5)sc4c3s2)c1,,0.856,28.38,76.3,18.53,18.53577264,0.0311529411764513,18.38,18.53,,,,,ITO/PEDOT:PSS/donor:acceptor/PDINN/Ag,conventional,PDINN,,PEDOT:PSS,,,,,,-5.51,-2.77,,,,
46824,10.1002/anie.202318360,10.1002/anie.202318360,D18,C9N3-4Cl,D18,C9N3-4Cl,CCCCCCC(CCCC)Cc1csc(-c2cc3c4nsnc4c4cc(-c5cc(CC(CCCC)CCCCCC)c(-c6cc7c(-c8cc(F)c(CC(CC)CCCC)s8)c8sccc8c(-c8cc(F)c(CC(CC)CCCC)s8)c7s6)s5)sc4c3s2)c1,,0.871,27.92,72.38,17.6,17.601600016,0.0090909999999863,17.46,17.6,,,,,ITO/PEDOT:PSS/donor:acceptor/PDINN/Ag,conventional,PDINN,,PEDOT:PSS,,,,,,-5.51,-2.77,,,,
46825,10.1002/anie.202318360,10.1002/anie.202318360,D18,Y6,D18,Y6,CCCCCCC(CCCC)Cc1csc(-c2cc3c4nsnc4c4cc(-c5cc(CC(CCCC)CCCCCC)c(-c6cc7c(-c8cc(F)c(CC(CC)CCCC)s8)c8sccc8c(-c8cc(F)c(CC(CC)CCCC)s8)c7s6)s5)sc4c3s2)c1,CCCCCCCCCCCc1c(/C=C2\C(=O)c3cc(F)c(F)cc3C2=C(C#N)C#N)sc2c1sc1c3c4nsnc4c4c5sc6c(CCCCCCCCCCC)c(/C=C7\C(=O)c8cc(F)c(F)cc8C7=C(C#N)C#N)sc6c5n(CC(CC)CCCC)c4c3n(CC(CC)CCCC)c21,0.833,27.94,76.07,17.71,17.704547014,0.030790434782618,17.56,17.71,,,,,ITO/PEDOT:PSS/donor:acceptor/PDINN/Ag,conventional,PDINN,,PEDOT:PSS,,,,,,-5.51,-2.77,,-5.65,-4.09,
46826,10.1002/anie.202318360,10.1002/anie.202318360,D18,Y7,D18,Y7,CCCCCCC(CCCC)Cc1csc(-c2cc3c4nsnc4c4cc(-c5cc(CC(CCCC)CCCCCC)c(-c6cc7c(-c8cc(F)c(CC(CC)CCCC)s8)c8sccc8c(-c8cc(F)c(CC(CC)CCCC)s8)c7s6)s5)sc4c3s2)c1,CCCCCCCCCCCc1c(/C=C2\C(=O)c3cc(Cl)c(Cl)cc3C2=C(C#N)C#N)sc2c1sc1c3c4nsnc4c4c5sc6c(CCCCCCCCCCC)c(/C=C7\C(=O)c8cc(Cl)c(Cl)cc8C7=C(C#N)C#N)sc6c5n(CC(CC)CCCC)c4c3n(CC(CC)CCCC)c21,0.847,26.77,75.78,17.18,17.182501182,0.0145586845168777,17.12,17.18,,,,,ITO/PEDOT:PSS/donor:acceptor/PDINN/Ag,conventional,PDINN,,PEDOT:PSS,,,,,,-5.51,-2.77,,-5.72,-4.16,
46827,10.1002/anie.202318360,10.1002/anie.202318360,D18,Y6-BO,D18,Y6-BO,CCCCCCC(CCCC)Cc1csc(-c2cc3c4nsnc4c4cc(-c5cc(CC(CCCC)CCCCCC)c(-c6cc7c(-c8cc(F)c(CC(CC)CCCC)s8)c8sccc8c(-c8cc(F)c(CC(CC)CCCC)s8)c7s6)s5)sc4c3s2)c1,CCCCCCCCCCCc1c(/C=C2\C(=O)c3cc(F)c(F)cc3C2=C(C#N)C#N)sc2c1sc1c3c4nsnc4c4c5sc6c(CCCCCCCCCCC)c(/C=C7\C(=O)c8cc(F)c(F)cc8C7=C(C#N)C#N)sc6c5n(CC(CCCC)CCCCCC)c4c3n(CC(CCCC)CCCCCC)c21,0.837,28.02,77.71,18.22,18.225124254,0.0281243358946118,17.98,18.22,,,,,ITO/PEDOT:PSS/donor:acceptor/PDINN/Ag,conventional,PDINN,,PEDOT:PSS,,,,,,-5.51,-2.77,,-5.65,-4.1,
46828,10.1002/anie.202318360,10.1002/anie.202318360,D18,Y7-BO,D18,Y7-BO,CCCCCCC(CCCC)Cc1csc(-c2cc3c4nsnc4c4cc(-c5cc(CC(CCCC)CCCCCC)c(-c6cc7c(-c8cc(F)c(CC(CC)CCCC)s8)c8sccc8c(-c8cc(F)c(CC(CC)CCCC)s8)c7s6)s5)sc4c3s2)c1,,0.828,28.23,73.96,17.29,17.287735824,0.0130952920763482,17.24,17.29,,,,,ITO/PEDOT:PSS/donor:acceptor/PDINN/Ag,conventional,PDINN,,PEDOT:PSS,,,,,,-5.51,-2.77,,,,
46829,10.1002/anie.202318360,10.1002/anie.202318360,D18,AsymSSe-2F,D18,AsymSSe-2F,CCCCCCC(CCCC)Cc1csc(-c2cc3c4nsnc4c4cc(-c5cc(CC(CCCC)CCCCCC)c(-c6cc7c(-c8cc(F)c(CC(CC)CCCC)s8)c8sccc8c(-c8cc(F)c(CC(CC)CCCC)s8)c7s6)s5)sc4c3s2)c1,,0.84,27.44,79.46,18.31,18.31521216,0.0284661933369896,18.18,18.31,,,,,ITO/PEDOT:PSS/donor:acceptor/PDINN/Ag,conventional,PDINN,,PEDOT:PSS,,,,,,-5.51,-2.77,,,,
46830,10.1002/anie.202318360,10.1002/anie.202318360,D18,AsymSSe-2Cl,D18,AsymSSe-2Cl,CCCCCCC(CCCC)Cc1csc(-c2cc3c4nsnc4c4cc(-c5cc(CC(CCCC)CCCCCC)c(-c6cc7c(-c8cc(F)c(CC(CC)CCCC)s8)c8sccc8c(-c8cc(F)c(CC(CC)CCCC)s8)c7s6)s5)sc4c3s2)c1,,0.841,27.56,76.24,17.68,17.670876703999998,0.0516023529411881,17.49,17.68,,,,,ITO/PEDOT:PSS/donor:acceptor/PDINN/Ag,conventional,PDINN,,PEDOT:PSS,,,,,,-5.51,-2.77,,,,
46831,10.1002/anie.202318595,10.1002/anie.202318595,PM6,Y6,PM6,Y6,COC(=O)C(C)(C)c1cc(C)cc(-c2sc3c4sc5cc(/C=C6/C(=O)c7cc(F)cc(c7)C(=O)/C6=C\c6cc(C(C)(C)C(=O)OC)c(-c7cc(C)cc(C(C)(C)C(=O)OC)c7)s6)sc5c4c(C(C)(C)C(=O)OC)ccc2-3)c1,CCCCCCCCCCCc1c(/C=C2\C(=O)c3cc(F)c(F)cc3C2=C(C#N)C#N)sc2c1sc1c3c4nsnc4c4c5sc6c(CCCCCCCCCCC)c(/C=C7\C(=O)c8cc(F)c(F)cc8C7=C(C#N)C#N)sc6c5n(CC(CC)CCCC)c4c3n(CC(CC)CCCC)c21,0.84,25.87,76.43,16.61,16.60885044,0.0069208910294895,16.35,16.61,1:1.2,DIO,DIO,,inverted,inverted,ZnO,ZnO,MoO3,MoO3,,chloroform,chloroform,,-5.56,-3.65,,-5.65,-4.09,
46834,10.1002/anie.202318595,10.1002/anie.202318595,PM6,BTP-eC9,PM6,BTP-eC9,COC(=O)C(C)(C)c1cc(C)cc(-c2sc3c4sc5cc(/C=C6/C(=O)c7cc(F)cc(c7)C(=O)/C6=C\c6cc(C(C)(C)C(=O)OC)c(-c7cc(C)cc(C(C)(C)C(=O)OC)c7)s6)sc5c4c(C(C)(C)C(=O)OC)ccc2-3)c1,CCCCCCCCCc1c(C=C2C(=O)c3cc(Cl)c(Cl)cc3C2=C(C#N)C#N)sc2c1sc1c3c4nsnc4c4c5sc6c(CCCCCCCCC)c(C=C7C(=O)c8cc(Cl)c(Cl)cc8C7=C(C#N)C#N)sc6c5n(CC(CCCC)CCCCCC)c4c3n(CC(CCCC)CCCCCC)c21,0.85,26.96,77.65,17.79,17.794274,0.0240247329960783,17.43,17.79,1:1.2,DIO,DIO,,inverted,inverted,ZnO,ZnO,MoO3,MoO3,,chloroform,chloroform,,-5.56,-3.65,,-5.68,-3.9,
46836,10.1002/anie.202318756,10.1002/anie.202318756,D18,DT-C8,D18,DT-C8,CCCCCCC(CCCC)Cc1csc(-c2cc3c4nsnc4c4cc(-c5cc(CC(CCCC)CCCCCC)c(-c6cc7c(-c8cc(F)c(CC(CC)CCCC)s8)c8sccc8c(-c8cc(F)c(CC(CC)CCCC)s8)c7s6)s5)sc4c3s2)c1,,0.869,27.85,79.6,19.27,19.2645134,0.0284722366372657,19.06,19.27,1:1.2,,,,ITO/2PACz/D18:DT-C8/PNDIT-F3N/Ag,,PNDIT-F3N,PNDIT-F3N,2PACz,2PACz,,,,,-5.51,-2.77,,,,
46837,10.1002/anie.202318756,10.1002/anie.202318756,D18,DT-C8Cl,D18,DT-C8Cl,CCCCCCC(CCCC)Cc1csc(-c2cc3c4nsnc4c4cc(-c5cc(CC(CCCC)CCCCCC)c(-c6cc7c(-c8cc(F)c(CC(CC)CCCC)s8)c8sccc8c(-c8cc(F)c(CC(CC)CCCC)s8)c7s6)s5)sc4c3s2)c1,,0.851,28.17,80.9,19.4,19.39389003,0.0314946907216347,19.12,19.4,1:1.2,,,,ITO/2PACz/D18:DT-C8Cl/PNDIT-F3N/Ag,,PNDIT-F3N,PNDIT-F3N,2PACz,2PACz,,,,,-5.51,-2.77,,,,
46838,10.1002/anie.202318756,10.1002/anie.202318756,D18,DT-C8BTz,D18,DT-C8BTz,CCCCCCC(CCCC)Cc1csc(-c2cc3c4nsnc4c4cc(-c5cc(CC(CCCC)CCCCCC)c(-c6cc7c(-c8cc(F)c(CC(CC)CCCC)s8)c8sccc8c(-c8cc(F)c(CC(CC)CCCC)s8)c7s6)s5)sc4c3s2)c1,,0.849,26.75,79.0,17.95,17.941492500000003,0.0473955431754695,17.67,17.95,1:1.2,,,,ITO/2PACz/D18:DT-C8BTz/PNDIT-F3N/Ag,,PNDIT-F3N,PNDIT-F3N,2PACz,2PACz,,,,,-5.51,-2.77,,,,
46839,10.1002/anie.202319635,10.1002/anie.202319635,PM6,BZ-C4,PM6,BZ-C4,COC(=O)C(C)(C)c1cc(C)cc(-c2sc3c4sc5cc(/C=C6/C(=O)c7cc(F)cc(c7)C(=O)/C6=C\c6cc(C(C)(C)C(=O)OC)c(-c7cc(C)cc(C(C)(C)C(=O)OC)c7)s6)sc5c4c(C(C)(C)C(=O)OC)ccc2-3)c1,,0.882,25.69,74.63,16.89,16.910098254,0.1189949911190085,16.56,16.89,1:1.2,0.5% CN,CN,0.5%,ITO/PEDOT:PSS/PM6:SMAs/PDINN/Ag,conventional,PDINN,PDINN,PEDOT:PSS,PEDOT:PSS,,chloroform,chloroform,,-5.56,-3.65,,,,
46840,10.1002/anie.202319635,10.1002/anie.202319635,PM6,BZ-E22,PM6,BZ-E22,COC(=O)C(C)(C)c1cc(C)cc(-c2sc3c4sc5cc(/C=C6/C(=O)c7cc(F)cc(c7)C(=O)/C6=C\c6cc(C(C)(C)C(=O)OC)c(-c7cc(C)cc(C(C)(C)C(=O)OC)c7)s6)sc5c4c(C(C)(C)C(=O)OC)ccc2-3)c1,,0.873,26.39,75.84,17.46,17.472375648000003,0.0708800000000147,17.23,17.46,1:1.2,0.5% CN,CN,0.5%,ITO/PEDOT:PSS/PM6:SMAs/PDINN/Ag,conventional,PDINN,PDINN,PEDOT:PSS,PEDOT:PSS,,chloroform,chloroform,,-5.56,-3.65,,,,
46841,10.1002/anie.202319635,10.1002/anie.202319635,PM6,BZ-E31,PM6,BZ-E31,COC(=O)C(C)(C)c1cc(C)cc(-c2sc3c4sc5cc(/C=C6/C(=O)c7cc(F)cc(c7)C(=O)/C6=C\c6cc(C(C)(C)C(=O)OC)c(-c7cc(C)cc(C(C)(C)C(=O)OC)c7)s6)sc5c4c(C(C)(C)C(=O)OC)ccc2-3)c1,,0.875,27.31,76.72,18.33,18.333203,0.0174740861974859,18.12,18.33,1:1.2,0.5% CN,CN,0.5%,ITO/PEDOT:PSS/PM6:SMAs/PDINN/Ag,conventional,PDINN,PDINN,PEDOT:PSS,PEDOT:PSS,,chloroform,chloroform,,-5.56,-3.65,,,,
46842,10.1002/anie.202319635,10.1002/anie.202319635,PM6,BZ-E62,PM6,BZ-E62,COC(=O)C(C)(C)c1cc(C)cc(-c2sc3c4sc5cc(/C=C6/C(=O)c7cc(F)cc(c7)C(=O)/C6=C\c6cc(C(C)(C)C(=O)OC)c(-c7cc(C)cc(C(C)(C)C(=O)OC)c7)s6)sc5c4c(C(C)(C)C(=O)OC)ccc2-3)c1,,0.879,25.98,75.17,17.15,17.166136914000003,0.0940927930029391,16.95,17.15,1:1.2,0.5% CN,CN,0.5%,ITO/PEDOT:PSS/PM6:SMAs/PDINN/Ag,conventional,PDINN,PDINN,PEDOT:PSS,PEDOT:PSS,,chloroform,chloroform,,-5.56,-3.65,,,,
46843,10.1002/anie.202400086,10.1002/anie.202400086,PM1,BTP-F0,PM1,BTP-F0,,,0.863,26.2,71.0,16.1,16.053525999999998,0.2886583850931891,15.7,16.1,,,,,ITO/PEDOT:PSS/Active layer/PNDIT-F3N/Ag,conventional,PNDIT-F3N,PNDIT-F3N,PEDOT:PSS,PEDOT:PSS,,,,,,,,,,
46844,10.1002/anie.202400086,10.1002/anie.202400086,PM1,BTP-F5,PM1,BTP-F5,,,0.855,26.9,75.1,17.3,17.272624499999996,0.158239884393093,16.8,17.3,,,,,ITO/PEDOT:PSS/Active layer/PNDIT-F3N/Ag,conventional,PNDIT-F3N,PNDIT-F3N,PEDOT:PSS,PEDOT:PSS,,,,,,,,,,
46845,10.1002/anie.202400086,10.1002/anie.202400086,PM1,BTP-PC6,PM1,BTP-PC6,,,0.88,26.7,78.5,18.4,18.44436,0.2410869565217449,18.2,18.4,,,,,ITO/PEDOT:PSS/Active layer/PNDIT-F3N/Ag,conventional,PNDIT-F3N,PNDIT-F3N,PEDOT:PSS,PEDOT:PSS,,,,,,,,,,
46863,10.1002/anie.202400590,10.1002/anie.202400590,PM6,BDY-α,PM6,BDY-α,COC(=O)C(C)(C)c1cc(C)cc(-c2sc3c4sc5cc(/C=C6/C(=O)c7cc(F)cc(c7)C(=O)/C6=C\c6cc(C(C)(C)C(=O)OC)c(-c7cc(C)cc(C(C)(C)C(=O)OC)c7)s6)sc5c4c(C(C)(C)C(=O)OC)ccc2-3)c1,,0.869,26.09,76.68,17.38,17.385050628000002,0.0290600000000166,16.94,17.38,1:1.2,,,,ITO/PEDOT:PSS/PM6:BDY-α/PDINN/Ag,conventional,PDINN,PDINN,PEDOT:PSS,PEDOT:PSS,,,,100.0,-5.56,-3.65,,,,
46864,10.1002/anie.202400590,10.1002/anie.202400590,PM6,BDY-β,PM6,BDY-β,COC(=O)C(C)(C)c1cc(C)cc(-c2sc3c4sc5cc(/C=C6/C(=O)c7cc(F)cc(c7)C(=O)/C6=C\c6cc(C(C)(C)C(=O)OC)c(-c7cc(C)cc(C(C)(C)C(=O)OC)c7)s6)sc5c4c(C(C)(C)C(=O)OC)ccc2-3)c1,,0.881,26.49,77.67,18.12,18.126383823,0.0352308112582595,17.57,18.12,1:1.2,,,,ITO/PEDOT:PSS/PM6:BDY-β/PDINN/Ag,conventional,PDINN,PDINN,PEDOT:PSS,PEDOT:PSS,,,,100.0,-5.56,-3.65,,,,
46865,10.1002/anie.202400590,10.1002/anie.202400590,PM6,BTY,PM6,BTY,COC(=O)C(C)(C)c1cc(C)cc(-c2sc3c4sc5cc(/C=C6/C(=O)c7cc(F)cc(c7)C(=O)/C6=C\c6cc(C(C)(C)C(=O)OC)c(-c7cc(C)cc(C(C)(C)C(=O)OC)c7)s6)sc5c4c(C(C)(C)C(=O)OC)ccc2-3)c1,,0.864,27.06,78.01,18.24,18.238613184,0.007603157894718,17.64,18.24,1:1.2,,,,ITO/PEDOT:PSS/PM6:BTY/PDINN/Ag,conventional,PDINN,PDINN,PEDOT:PSS,PEDOT:PSS,,,,100.0,-5.56,-3.65,,,,
46866,10.1002/anie.202401066,10.1002/anie.202401066,PBQx-TF,ITOC6-4F,PBQx-TF,ITOC6-4F,CCCCCCC(CCCC)Cc1csc(-c2cc3c(s2)-c2sc(-c4cc(CC(CCCC)CCCCCC)c(-c5cc6c(-c7cc(F)c(CC(CC)CCCC)s7)c7sccc7c(-c7cc(F)c(CC(CC)CCCC)s7)c6s5)s4)cc2[C@H]2N=CC=N[C@H]32)c1,,0.953,20.6,81.6,16.0,16.0195488,0.1221799999999939,15.7,16.0,,,,,ITO/PEDOT:PSS/donor:acceptor/PDINN/Ag,conventional,PDINN,PDINN,PEDOT:PSS,PEDOT:PSS,,,,,-5.41,-2.82,,,,
46867,10.1002/anie.202401066,10.1002/anie.202401066,PBQx-TF,IT-4F,PBQx-TF,IT-4F,CCCCCCC(CCCC)Cc1csc(-c2cc3c(s2)-c2sc(-c4cc(CC(CCCC)CCCCCC)c(-c5cc6c(-c7cc(F)c(CC(CC)CCCC)s7)c7sccc7c(-c7cc(F)c(CC(CC)CCCC)s7)c6s5)s4)cc2[C@H]2N=CC=N[C@H]32)c1,CCCCCCc1ccc(C2(c3ccc(CCCCCC)cc3)c3cc4c(cc3-c3sc5cc(/C=C6\C(=O)c7cc(F)c(F)cc7C6=C(C#N)C#N)sc5c32)C(c2ccc(CCCCCC)cc2)(c2ccc(CCCCCC)cc2)c2c-4sc3cc(/C=C4\C(=O)c5cc(F)c(F)cc5C4=C(C#N)C#N)sc23)cc1,0.825,20.9,77.8,13.4,13.414664999999996,0.109440298507429,13.0,13.4,,,,,ITO/PEDOT:PSS/donor:acceptor/PDINN/Ag,conventional,PDINN,PDINN,PEDOT:PSS,PEDOT:PSS,,,,,-5.41,-2.82,,-5.66,-4.14,
46868,10.1002/anie.202401518,10.1002/anie.202401518,PM6,eC9,PM6,BTP-eC9,COC(=O)C(C)(C)c1cc(C)cc(-c2sc3c4sc5cc(/C=C6/C(=O)c7cc(F)cc(c7)C(=O)/C6=C\c6cc(C(C)(C)C(=O)OC)c(-c7cc(C)cc(C(C)(C)C(=O)OC)c7)s6)sc5c4c(C(C)(C)C(=O)OC)ccc2-3)c1,CCCCCCCCCc1c(C=C2C(=O)c3cc(Cl)c(Cl)cc3C2=C(C#N)C#N)sc2c1sc1c3c4nsnc4c4c5sc6c(CCCCCCCCC)c(C=C7C(=O)c8cc(Cl)c(Cl)cc8C7=C(C#N)C#N)sc6c5n(CC(CCCC)CCCCCC)c4c3n(CC(CCCC)CCCCCC)c21,0.847,28.36,78.0,18.74,18.7363176,0.0196499466382009,18.48,18.74,,,,,,conventional,,,PEDOT : PSS,PEDOT:PSS,,,,,-5.56,-3.65,,-5.68,-3.9,
46869,10.1002/anie.202401518,10.1002/anie.202401518,PM6,eC9,PM6,BTP-eC9,COC(=O)C(C)(C)c1cc(C)cc(-c2sc3c4sc5cc(/C=C6/C(=O)c7cc(F)cc(c7)C(=O)/C6=C\c6cc(C(C)(C)C(=O)OC)c(-c7cc(C)cc(C(C)(C)C(=O)OC)c7)s6)sc5c4c(C(C)(C)C(=O)OC)ccc2-3)c1,CCCCCCCCCc1c(C=C2C(=O)c3cc(Cl)c(Cl)cc3C2=C(C#N)C#N)sc2c1sc1c3c4nsnc4c4c5sc6c(CCCCCCCCC)c(C=C7C(=O)c8cc(Cl)c(Cl)cc8C7=C(C#N)C#N)sc6c5n(CC(CCCC)CCCCCC)c4c3n(CC(CCCC)CCCCCC)c21,0.846,29.02,75.6,18.56,18.56049552,0.0026698275861941,18.36,18.56,,,,,conventional,conventional,PDINN,,BrCz,BrCz,,,,,-5.56,-3.65,,-5.68,-3.9,
46870,10.1002/anie.202401518,10.1002/anie.202401518,PM6,eC9,PM6,BTP-eC9,COC(=O)C(C)(C)c1cc(C)cc(-c2sc3c4sc5cc(/C=C6/C(=O)c7cc(F)cc(c7)C(=O)/C6=C\c6cc(C(C)(C)C(=O)OC)c(-c7cc(C)cc(C(C)(C)C(=O)OC)c7)s6)sc5c4c(C(C)(C)C(=O)OC)ccc2-3)c1,CCCCCCCCCc1c(C=C2C(=O)c3cc(Cl)c(Cl)cc3C2=C(C#N)C#N)sc2c1sc1c3c4nsnc4c4c5sc6c(CCCCCCCCC)c(C=C7C(=O)c8cc(Cl)c(Cl)cc8C7=C(C#N)C#N)sc6c5n(CC(CCCC)CCCCCC)c4c3n(CC(CCCC)CCCCCC)c21,0.856,29.2,78.8,19.7,19.6962176,0.019199999999993,19.5,19.7,,,,,,conventional,PDINN,,BrBACz,BrBACz,,,,,-5.56,-3.65,,-5.68,-3.9,
46871,10.1002/anie.202402831,10.1002/anie.202402831,TDZ-3TR,L8-BO,TDZ-3TR,L8-BO,CCCCCCCCC(/C=C(\C)c1sc(/C=C2\SC(=S)N(CC)C2=O)cc1CCCCCCCC)=C(/C)c1cc(CCCCCCCC)c(-c2nnc(-c3sc(-c4sc(-c5sc(/C=C6\SC(=S)N(CC)C6=O)cc5CCCCCCCC)cc4CCCCCCCC)cc3CCCCCCCC)s2)s1,CCCCCCC(CCCC)Cc1c(/C=C2\C(=O)c3cc(F)c(F)cc3C2=C(C#N)C#N)sc2c1SC1c3c(c4c(c5nsnc35)c3sc5c(CC(CCCC)CCCCCC)c(/C=C6\C(=O)c7cc(F)c(F)cc7C6=C(C#N)C#N)sc5c3n4CC(CC)CCCC)N(CC(CC)CCCC)C21,0.906,24.5,73.0,16.19,16.203809999999997,0.0852995676343167,15.94,16.19,,w/o,,,ITO/PEDOT:PSS/PM6/L8-BO/PNDIT-F3N/Ag,conventional,PNDIT-F3N,PNDIT-F3N,PEDOT:PSS,PEDOT:PSS,,CF,chloroform,,,,,-5.68,-3.9,
46872,10.1002/anie.202402831,10.1002/anie.202402831,TDZ-3TR,L8-BO,TDZ-3TR,L8-BO,CCCCCCCCC(/C=C(\C)c1sc(/C=C2\SC(=S)N(CC)C2=O)cc1CCCCCCCC)=C(/C)c1cc(CCCCCCCC)c(-c2nnc(-c3sc(-c4sc(-c5sc(/C=C6\SC(=S)N(CC)C6=O)cc5CCCCCCCC)cc4CCCCCCCC)cc3CCCCCCCC)s2)s1,CCCCCCC(CCCC)Cc1c(/C=C2\C(=O)c3cc(F)c(F)cc3C2=C(C#N)C#N)sc2c1SC1c3c(c4c(c5nsnc35)c3sc5c(CC(CCCC)CCCCCC)c(/C=C6\C(=O)c7cc(F)c(F)cc7C6=C(C#N)C#N)sc5c3n4CC(CC)CCCC)N(CC(CC)CCCC)C21,0.905,25.18,74.75,16.95,17.03395525,0.4953112094395426,16.66,16.95,,TDZ-3TR 2.5 wt %,TDZ-3TR,2.5 wt %,ITO/PEDOT:PSS/PM6/L8-BO+TDZ-3TR(2.5wt%)/PNDIT-F3N/Ag,conventional,PNDIT-F3N,PNDIT-F3N,PEDOT:PSS,PEDOT:PSS,,CF,chloroform,,,,,-5.68,-3.9,
46873,10.1002/anie.202402831,10.1002/anie.202402831,TDZ-3TR,L8-BO,TDZ-3TR,L8-BO,CCCCCCCCC(/C=C(\C)c1sc(/C=C2\SC(=S)N(CC)C2=O)cc1CCCCCCCC)=C(/C)c1cc(CCCCCCCC)c(-c2nnc(-c3sc(-c4sc(-c5sc(/C=C6\SC(=S)N(CC)C6=O)cc5CCCCCCCC)cc4CCCCCCCC)cc3CCCCCCCC)s2)s1,CCCCCCC(CCCC)Cc1c(/C=C2\C(=O)c3cc(F)c(F)cc3C2=C(C#N)C#N)sc2c1SC1c3c(c4c(c5nsnc35)c3sc5c(CC(CCCC)CCCCCC)c(/C=C6\C(=O)c7cc(F)c(F)cc7C6=C(C#N)C#N)sc5c3n4CC(CC)CCCC)N(CC(CC)CCCC)C21,0.904,25.62,77.35,17.91,17.914631280000002,0.025858626465671,17.7,17.91,,TDZ-3TR 5 wt %,TDZ-3TR,5 wt %,ITO/PEDOT:PSS/PM6/L8-BO+TDZ-3TR(5.0wt%)/PNDIT-F3N/Ag,conventional,PNDIT-F3N,PNDIT-F3N,PEDOT:PSS,PEDOT:PSS,,CF,chloroform,,,,,-5.68,-3.9,
46874,10.1002/anie.202402831,10.1002/anie.202402831,TDZ-3TR,L8-BO,TDZ-3TR,L8-BO,CCCCCCCCC(/C=C(\C)c1sc(/C=C2\SC(=S)N(CC)C2=O)cc1CCCCCCCC)=C(/C)c1cc(CCCCCCCC)c(-c2nnc(-c3sc(-c4sc(-c5sc(/C=C6\SC(=S)N(CC)C6=O)cc5CCCCCCCC)cc4CCCCCCCC)cc3CCCCCCCC)s2)s1,CCCCCCC(CCCC)Cc1c(/C=C2\C(=O)c3cc(F)c(F)cc3C2=C(C#N)C#N)sc2c1SC1c3c(c4c(c5nsnc35)c3sc5c(CC(CCCC)CCCCCC)c(/C=C6\C(=O)c7cc(F)c(F)cc7C6=C(C#N)C#N)sc5c3n4CC(CC)CCCC)N(CC(CC)CCCC)C21,0.896,25.45,75.63,17.32,17.24606016,0.4269043879907697,17.05,17.32,,TDZ-3TR 7.5 wt %,TDZ-3TR,,ITO/PEDOT:PSS/PM6/L8-BO+TDZ-3TR(7.5wt%)/PNDIT-F3N/Ag,conventional,PNDIT-F3N,PNDIT-F3N,PEDOT:PSS,PEDOT:PSS,,CF,chloroform,,,,,-5.68,-3.9,
46875,10.1002/anie.202402831,10.1002/anie.202402831,TDZ-3TR,L8-BO,TDZ-3TR,L8-BO,CCCCCCCCC(/C=C(\C)c1sc(/C=C2\SC(=S)N(CC)C2=O)cc1CCCCCCCC)=C(/C)c1cc(CCCCCCCC)c(-c2nnc(-c3sc(-c4sc(-c5sc(/C=C6\SC(=S)N(CC)C6=O)cc5CCCCCCCC)cc4CCCCCCCC)cc3CCCCCCCC)s2)s1,CCCCCCC(CCCC)Cc1c(/C=C2\C(=O)c3cc(F)c(F)cc3C2=C(C#N)C#N)sc2c1SC1c3c(c4c(c5nsnc35)c3sc5c(CC(CCCC)CCCCCC)c(/C=C6\C(=O)c7cc(F)c(F)cc7C6=C(C#N)C#N)sc5c3n4CC(CC)CCCC)N(CC(CC)CCCC)C21,0.891,25.27,74.99,16.89,16.884425943,0.0330021136767345,16.51,16.89,,TDZ-3TR 10 wt %,TDZ-3TR,,ITO/PEDOT:PSS/PM6/L8-BO+TDZ-3TR(10wt%)/PNDIT-F3N/Ag,conventional,PNDIT-F3N,PNDIT-F3N,PEDOT:PSS,PEDOT:PSS,,CF,chloroform,,,,,-5.68,-3.9,
46876,10.1002/anie.202402831,10.1002/anie.202402831,TDZ-3TR,L8-BO,TDZ-3TR,L8-BO,CCCCCCCCC(/C=C(\C)c1sc(/C=C2\SC(=S)N(CC)C2=O)cc1CCCCCCCC)=C(/C)c1cc(CCCCCCCC)c(-c2nnc(-c3sc(-c4sc(-c5sc(/C=C6\SC(=S)N(CC)C6=O)cc5CCCCCCCC)cc4CCCCCCCC)cc3CCCCCCCC)s2)s1,CCCCCCC(CCCC)Cc1c(/C=C2\C(=O)c3cc(F)c(F)cc3C2=C(C#N)C#N)sc2c1SC1c3c(c4c(c5nsnc35)c3sc5c(CC(CCCC)CCCCCC)c(/C=C6\C(=O)c7cc(F)c(F)cc7C6=C(C#N)C#N)sc5c3n4CC(CC)CCCC)N(CC(CC)CCCC)C21,0.908,25.44,75.4,17.42,17.41703808,0.0170029850746304,17.21,17.42,,SeDZ-3TR 2.5 wt %,SeDZ-3TR,2.5 wt %,ITO/PEDOT:PSS/PM6/L8-BO+SeDZ-3TR(2.5wt%)/PNDIT-F3N/Ag,conventional,PNDIT-F3N,PNDIT-F3N,PEDOT:PSS,PEDOT:PSS,,CF,chloroform,,,,,-5.68,-3.9,
46877,10.1002/anie.202402831,10.1002/anie.202402831,TDZ-3TR,L8-BO,TDZ-3TR,L8-BO,CCCCCCCCC(/C=C(\C)c1sc(/C=C2\SC(=S)N(CC)C2=O)cc1CCCCCCCC)=C(/C)c1cc(CCCCCCCC)c(-c2nnc(-c3sc(-c4sc(-c5sc(/C=C6\SC(=S)N(CC)C6=O)cc5CCCCCCCC)cc4CCCCCCCC)cc3CCCCCCCC)s2)s1,CCCCCCC(CCCC)Cc1c(/C=C2\C(=O)c3cc(F)c(F)cc3C2=C(C#N)C#N)sc2c1SC1c3c(c4c(c5nsnc35)c3sc5c(CC(CCCC)CCCCCC)c(/C=C6\C(=O)c7cc(F)c(F)cc7C6=C(C#N)C#N)sc5c3n4CC(CC)CCCC)N(CC(CC)CCCC)C21,0.908,26.04,78.55,18.59,18.57261336,0.0935268423883701,18.28,18.59,,SeDZ-3TR 5 wt %,SeDZ-3TR,5 wt %,ITO/PEDOT:PSS/PM6/L8-BO+SeDZ-3TR(5.0wt%)/PNDIT-F3N/Ag,conventional,PNDIT-F3N,PNDIT-F3N,PEDOT:PSS,PEDOT:PSS,,CF,chloroform,,,,,-5.68,-3.9,
46878,10.1002/anie.202402831,10.1002/anie.202402831,TDZ-3TR,L8-BO,TDZ-3TR,L8-BO,CCCCCCCCC(/C=C(\C)c1sc(/C=C2\SC(=S)N(CC)C2=O)cc1CCCCCCCC)=C(/C)c1cc(CCCCCCCC)c(-c2nnc(-c3sc(-c4sc(-c5sc(/C=C6\SC(=S)N(CC)C6=O)cc5CCCCCCCC)cc4CCCCCCCC)cc3CCCCCCCC)s2)s1,CCCCCCC(CCCC)Cc1c(/C=C2\C(=O)c3cc(F)c(F)cc3C2=C(C#N)C#N)sc2c1SC1c3c(c4c(c5nsnc35)c3sc5c(CC(CCCC)CCCCCC)c(/C=C6\C(=O)c7cc(F)c(F)cc7C6=C(C#N)C#N)sc5c3n4CC(CC)CCCC)N(CC(CC)CCCC)C21,0.907,25.78,77.43,18.1,18.105038778000004,0.0278385524862042,17.65,18.1,,SeDZ-3TR 7.5 wt %,SeDZ-3TR,7.5 wt %,ITO/PEDOT:PSS/PM6/L8-BO+SeDZ-3TR(7.5wt%)/PNDIT-F3N/Ag,conventional,PNDIT-F3N,PNDIT-F3N,PEDOT:PSS,PEDOT:PSS,,CF,chloroform,,,,,-5.68,-3.9,
