Repository: JiYiqaq/PCE-KA-GNN

# Data directory

- `raw/Active_Database.csv` is the immutable source dataset bundled under CC BY 4.0. Do not overwrite it with processed data.
- `processed/` is created and populated by the training pipeline. Generated `.pt` and `.pth` caches are intentionally ignored by Git because they can exceed GitHub's normal single-file limit.

See `../DATA_LICENSE.md` for provenance, license and checksum information.

File: data/raw/Active_Database.csv (part 93 of 471)
id,doi,doi_norm,donor,acceptor,donor_canonical,acceptor_canonical,donor_smiles,acceptor_smiles,voc,jsc,ff,pce,pce_recomputed,pce_relative_error_percent,pce_avg,pce_best,d_a_ratio,additive,additive_canonical,additive_ratio,device_structure,device_type,etl,etl_canonical,htl,htl_canonical,active_layer_thickness,solvent,solvent_canonical,annealing_temp,homo_d,lumo_d,eg_d,homo_a,lumo_a,eg_a
46879,10.1002/anie.202402831,10.1002/anie.202402831,TDZ-3TR,L8-BO,TDZ-3TR,L8-BO,CCCCCCCCC(/C=C(\C)c1sc(/C=C2\SC(=S)N(CC)C2=O)cc1CCCCCCCC)=C(/C)c1cc(CCCCCCCC)c(-c2nnc(-c3sc(-c4sc(-c5sc(/C=C6\SC(=S)N(CC)C6=O)cc5CCCCCCCC)cc4CCCCCCCC)cc3CCCCCCCC)s2)s1,CCCCCCC(CCCC)Cc1c(/C=C2\C(=O)c3cc(F)c(F)cc3C2=C(C#N)C#N)sc2c1SC1c3c(c4c(c5nsnc35)c3sc5c(CC(CCCC)CCCCCC)c(/C=C6\C(=O)c7cc(F)c(F)cc7C6=C(C#N)C#N)sc5c3n4CC(CC)CCCC)N(CC(CC)CCCC)C21,0.894,25.62,76.2,17.41,17.453061360000003,0.2473369327972598,17.08,17.41,,SeDZ-3TR 10 wt %,SeDZ-3TR,10 wt %,ITO/PEDOT:PSS/PM6/L8-BO+SeDZ-3TR(10wt%)/PNDIT-F3N/Ag,conventional,PNDIT-F3N,PNDIT-F3N,PEDOT:PSS,PEDOT:PSS,,CF,chloroform,,,,,-5.68,-3.9,
46880,10.1002/anie.202403005,10.1002/anie.202403005,PM6,BT-DL,PM6,BT-DL,COC(=O)C(C)(C)c1cc(C)cc(-c2sc3c4sc5cc(/C=C6/C(=O)c7cc(F)cc(c7)C(=O)/C6=C\c6cc(C(C)(C)C(=O)OC)c(-c7cc(C)cc(C(C)(C)C(=O)OC)c7)s6)sc5c4c(C(C)(C)C(=O)OC)ccc2-3)c1,,0.94,25.523,77.083,18.49,18.4934604446,0.0187152222823048,18.332,18.49,,,,,ITO/PEDOT:PSS/PM6:BT-DL/PNDNN/Ag,conventional,PNDNN,PNDNN,PEDOT:PSS,PEDOT:PSS,,,,,-5.56,-3.65,,,,
46881,10.1002/anie.202403005,10.1002/anie.202403005,PM6,B-DL,PM6,B-DL,COC(=O)C(C)(C)c1cc(C)cc(-c2sc3c4sc5cc(/C=C6/C(=O)c7cc(F)cc(c7)C(=O)/C6=C\c6cc(C(C)(C)C(=O)OC)c(-c7cc(C)cc(C(C)(C)C(=O)OC)c7)s6)sc5c4c(C(C)(C)C(=O)OC)ccc2-3)c1,,0.949,18.563,52.11,9.17,9.1798471557,0.1073844678298721,9.039,9.17,,,,,ITO/PEDOT:PSS/PM6:B-DL/PNDNN/Ag,conventional,PNDNN,PNDNN,PEDOT:PSS,PEDOT:PSS,,,,,-5.56,-3.65,,,,
46889,10.1002/anie.202403753,10.1002/anie.202403753,PBQx-TF,TBT-2,PBQx-TF,TBT-2,CCCCCCC(CCCC)Cc1csc(-c2cc3c(s2)-c2sc(-c4cc(CC(CCCC)CCCCCC)c(-c5cc6c(-c7cc(F)c(CC(CC)CCCC)s7)c7sccc7c(-c7cc(F)c(CC(CC)CCCC)s7)c6s5)s4)cc2[C@H]2N=CC=N[C@H]32)c1,,0.841,21.2,76.6,13.6,13.657167199999998,0.4203470588235186,13.5,13.6,,,,,,,,,,,,,,,-5.41,-2.82,,,,
46890,10.1002/anie.202403753,10.1002/anie.202403753,PBQx-TF,TBT-9,PBQx-TF,TBT-9,CCCCCCC(CCCC)Cc1csc(-c2cc3c(s2)-c2sc(-c4cc(CC(CCCC)CCCCCC)c(-c5cc6c(-c7cc(F)c(CC(CC)CCCC)s7)c7sccc7c(-c7cc(F)c(CC(CC)CCCC)s7)c6s5)s4)cc2[C@H]2N=CC=N[C@H]32)c1,,0.84,14.5,58.8,7.18,7.16184,0.2529247910863503,7.04,7.18,,,,,,,,,,,,,,,-5.41,-2.82,,,,
46891,10.1002/anie.202403753,10.1002/anie.202403753,PBQx-TF,TBT-26,PBQx-TF,TBT-26,CCCCCCC(CCCC)Cc1csc(-c2cc3c(s2)-c2sc(-c4cc(CC(CCCC)CCCCCC)c(-c5cc6c(-c7cc(F)c(CC(CC)CCCC)s7)c7sccc7c(-c7cc(F)c(CC(CC)CCCC)s7)c6s5)s4)cc2[C@H]2N=CC=N[C@H]32)c1,,0.808,26.1,80.7,17.0,17.0186616,0.1097741176470676,16.9,17.0,,,,,,,,,,,,,,,-5.41,-2.82,,,,
46892,10.1002/anie.202404297,10.1002/anie.202404297,PM6,L8-BO-X,PM6,L8-BO-X,COC(=O)C(C)(C)c1cc(C)cc(-c2sc3c4sc5cc(/C=C6/C(=O)c7cc(F)cc(c7)C(=O)/C6=C\c6cc(C(C)(C)C(=O)OC)c(-c7cc(C)cc(C(C)(C)C(=O)OC)c7)s6)sc5c4c(C(C)(C)C(=O)OC)ccc2-3)c1,CCCCCCC(CCCC)CCC1=C(/C=C2\C(=O)C3=CC(F)=C(F)C=C3C2=C(C#N)C#N)SC2=C1SC1=C2N(CC(CC)CCCC)C2=C1C1=NSN=C1C1=C2N(CC(CC)CCCC)C2=C1SC1=C2SC(/C=C(\C)C(=C(C#N)C#N)C2=CC(F)=C(F)C=C2C=O)=C1CCC(CCCC)CCCCCC,0.881,25.88,77.0,17.56,17.5562156,0.021551252847364,17.19,17.56,1 : 1.2,1-methoxynaphthalene,1-methoxynaphthalene,,ITO/2PACz/active layer/PNDIT-F3N/Ag,,PNDIT-F3N,PNDIT-F3N,2PACz,2PACz,,o-xylene,o-xylene,,-5.56,-3.65,,,,
46893,10.1002/anie.202404297,10.1002/anie.202404297,PM6,Tri-V,PM6,Tri-V,COC(=O)C(C)(C)c1cc(C)cc(-c2sc3c4sc5cc(/C=C6/C(=O)c7cc(F)cc(c7)C(=O)/C6=C\c6cc(C(C)(C)C(=O)OC)c(-c7cc(C)cc(C(C)(C)C(=O)OC)c7)s6)sc5c4c(C(C)(C)C(=O)OC)ccc2-3)c1,,0.909,26.13,77.8,18.48,18.47918826,0.0043925324675496,18.08,18.48,1 : 1.2,1-methoxynaphthalene,1-methoxynaphthalene,,ITO/2PACz/active layer/PNDIT-F3N/Ag,,PNDIT-F3N,PNDIT-F3N,2PACz,2PACz,,o-xylene,o-xylene,,-5.56,-3.65,,,,
46897,10.1002/anie.202404921,10.1002/anie.202404921,PM6,L8-BO,PM6,L8-BO,COC(=O)C(C)(C)c1cc(C)cc(-c2sc3c4sc5cc(/C=C6/C(=O)c7cc(F)cc(c7)C(=O)/C6=C\c6cc(C(C)(C)C(=O)OC)c(-c7cc(C)cc(C(C)(C)C(=O)OC)c7)s6)sc5c4c(C(C)(C)C(=O)OC)ccc2-3)c1,CCCCCCC(CCCC)Cc1c(/C=C2\C(=O)c3cc(F)c(F)cc3C2=C(C#N)C#N)sc2c1SC1c3c(c4c(c5nsnc35)c3sc5c(CC(CCCC)CCCCCC)c(/C=C6\C(=O)c7cc(F)c(F)cc7C6=C(C#N)C#N)sc5c3n4CC(CC)CCCC)N(CC(CC)CCCC)C21,0.898,25.77,79.21,18.34,18.330350466,0.0526146892039319,17.92,18.34,,,,,ITO/PEDOT:PSS/PM6:L8-BO/CIL/Ag,conventional,PDI3,,PEDOT:PSS,,,,,,-5.56,-3.65,,-5.68,-3.9,
46898,10.1002/anie.202404921,10.1002/anie.202404921,PM6,L8-BO,PM6,L8-BO,COC(=O)C(C)(C)c1cc(C)cc(-c2sc3c4sc5cc(/C=C6/C(=O)c7cc(F)cc(c7)C(=O)/C6=C\c6cc(C(C)(C)C(=O)OC)c(-c7cc(C)cc(C(C)(C)C(=O)OC)c7)s6)sc5c4c(C(C)(C)C(=O)OC)ccc2-3)c1,CCCCCCC(CCCC)Cc1c(/C=C2\C(=O)c3cc(F)c(F)cc3C2=C(C#N)C#N)sc2c1SC1c3c(c4c(c5nsnc35)c3sc5c(CC(CCCC)CCCCCC)c(/C=C6\C(=O)c7cc(F)c(F)cc7C6=C(C#N)C#N)sc5c3n4CC(CC)CCCC)N(CC(CC)CCCC)C21,0.896,26.03,81.65,19.04,19.043131520000003,0.0164470588235489,18.65,19.04,,,,,ITO/PEDOT:PSS/PM6:L8-BO/CIL/Ag,conventional,SePDI3,,PEDOT:PSS,,,,,,-5.56,-3.65,,-5.68,-3.9,
46907,10.1002/anie.202405949,10.1002/anie.202405949,D18,L8-BO,D18,L8-BO,CCCCCCC(CCCC)Cc1csc(-c2cc3c4nsnc4c4cc(-c5cc(CC(CCCC)CCCCCC)c(-c6cc7c(-c8cc(F)c(CC(CC)CCCC)s8)c8sccc8c(-c8cc(F)c(CC(CC)CCCC)s8)c7s6)s5)sc4c3s2)c1,CCCCCCC(CCCC)Cc1c(/C=C2\C(=O)c3cc(F)c(F)cc3C2=C(C#N)C#N)sc2c1SC1c3c(c4c(c5nsnc35)c3sc5c(CC(CCCC)CCCCCC)c(/C=C6\C(=O)c7cc(F)c(F)cc7C6=C(C#N)C#N)sc5c3n4CC(CC)CCCC)N(CC(CC)CCCC)C21,0.917,24.9,76.81,17.59,17.53825773,0.2941573052870853,17.39,17.59,,,,,ITO/PEDOT:PSS/active layer/PDINN/Ag,conventional,PDINN,PDINN,PEDOT:PSS,PEDOT:PSS,110.0,,,,-5.51,-2.77,,-5.68,-3.9,
46908,10.1002/anie.202405949,10.1002/anie.202405949,D18+,L8-BO,D18+,L8-BO,,CCCCCCC(CCCC)Cc1c(/C=C2\C(=O)c3cc(F)c(F)cc3C2=C(C#N)C#N)sc2c1SC1c3c(c4c(c5nsnc35)c3sc5c(CC(CCCC)CCCCCC)c(/C=C6\C(=O)c7cc(F)c(F)cc7C6=C(C#N)C#N)sc5c3n4CC(CC)CCCC)N(CC(CC)CCCC)C21,0.908,25.57,78.1,18.12,18.13291436,0.0712713024282555,18.02,18.12,,FeCl3,FeCl3,0.01 wt % FeCl3,ITO/PEDOT:PSS/active layer/PDINN/Ag,conventional,PDINN,PDINN,PEDOT:PSS,PEDOT:PSS,110.0,,,,,,,-5.68,-3.9,
46909,10.1002/anie.202405949,10.1002/anie.202405949,D18,L8-BO+,D18,L8-BO+,CCCCCCC(CCCC)Cc1csc(-c2cc3c4nsnc4c4cc(-c5cc(CC(CCCC)CCCCCC)c(-c6cc7c(-c8cc(F)c(CC(CC)CCCC)s8)c8sccc8c(-c8cc(F)c(CC(CC)CCCC)s8)c7s6)s5)sc4c3s2)c1,,0.91,26.44,78.1,18.79,18.7911724,0.0062394890899495,18.69,18.79,,PFO,PFO,3 wt % PFO,ITO/PEDOT:PSS/active layer/PDINN/Ag,conventional,PDINN,PDINN,PEDOT:PSS,PEDOT:PSS,110.0,,,,-5.51,-2.77,,,,
46910,10.1002/anie.202405949,10.1002/anie.202405949,D18+,L8-BO+,D18+,L8-BO+,,,0.911,26.72,78.65,19.17,19.14492008,0.1308290036515552,19.07,19.17,,FeCl3 + PFO,FeCl3 + PFO,0.01 wt % FeCl3; 3 wt % PFO,ITO/PEDOT:PSS/active layer/PDINN/Ag,conventional,PDINN,PDINN,PEDOT:PSS,PEDOT:PSS,110.0,,,,,,,,,
46911,10.1002/anie.202406272,10.1002/anie.202406272,PTB7-Th,CA-CN,PTB7-Th,CA-CN,CCCCC(CC)COC(=O)c1sc2csc(-c3cc4c(-c5ccc(CC(CC)CCCC)s5)c5sccc5c(-c5ccc(CC(CC)CCCC)s5)c4s3)c2c1F,,0.92,18.91,64.0,11.13,11.134208,0.0378077268643325,11.05,11.13,1:1.2,,,,ITO/PEDOT:PSS/active layer/PFN-Br/Ag,conventional,PFN-Br,PFN-Br,PEDOT:PSS,PEDOT:PSS,,,,,-5.21,-3.6,,,,
46912,10.1002/anie.202406272,10.1002/anie.202406272,PTB7-Th,DICTF,PTB7-Th,DICTF,CCCCC(CC)COC(=O)c1sc2csc(-c3cc4c(-c5ccc(CC(CC)CCCC)s5)c5sccc5c(-c5ccc(CC(CC)CCCC)s5)c4s3)c2c1F,CCCCCCCCC1(CCCCCCCC)c2cc(-c3ccc(/C=C4\C(=O)c5ccccc5C4=C(C#N)C#N)s3)ccc2-c2ccc(-c3ccc(/C=C4\C(=O)c5ccccc5C4=C(C#N)C#N)s3)cc21,0.96,16.38,66.0,10.38,10.378367999999998,0.0157225433526254,10.12,10.38,,,,,ITO/PEDOT:PSS/active layer/PFN-Br/Ag,conventional,PFN-Br,PFN-Br,PEDOT:PSS,PEDOT:PSS,,,,,-5.21,-3.6,,-5.67,-3.79,
46914,10.1002/anie.202407007,10.1002/anie.202407007,PBDB-T,DM-F,PBDB-T,DM-F,CCCCC(CC)Cc1ccc(-c2c3cc(-c4ccc(-c5sc(-c6cccs6)c6c5C(=O)c5c(CC(CC)CCCC)sc(CC(CC)CCCC)c5C6=O)s4)sc3c(-c3ccc(CC(CC)CCCC)s3)c3ccsc23)s1,,0.85,26.75,71.05,16.16,16.15499375,0.0309792698019863,16.01,16.16,,,,,ITO/2PACz/Active layer/PDINN/Ag,conventional,PDINN,PDINN,2PACz,2PACz,,chloroform,chloroform,,-5.33,-3.48,,,,
46915,10.1002/anie.202407007,10.1002/anie.202407007,D18,DM-F,D18,DM-F,CCCCCCC(CCCC)Cc1csc(-c2cc3c4nsnc4c4cc(-c5cc(CC(CCCC)CCCCCC)c(-c6cc7c(-c8cc(F)c(CC(CC)CCCC)s8)c8sccc8c(-c8cc(F)c(CC(CC)CCCC)s8)c7s6)s5)sc4c3s2)c1,,0.94,16.3,59.2,9.14,9.070624,0.7590371991247276,9.06,9.14,,,,,ITO/2PACz/Active layer/PDINN/Ag,conventional,PDINN,PDINN,2PACz,2PACz,,chloroform,chloroform,,-5.51,-2.77,,,,
46916,10.1002/anie.202407007,10.1002/anie.202407007,D18,BTP-eC9-4F,D18,BTP-eC9-4F,CCCCCCC(CCCC)Cc1csc(-c2cc3c4nsnc4c4cc(-c5cc(CC(CCCC)CCCCCC)c(-c6cc7c(-c8cc(F)c(CC(CC)CCCC)s8)c8sccc8c(-c8cc(F)c(CC(CC)CCCC)s8)c7s6)s5)sc4c3s2)c1,CCCCCCCCCc1c(/C=C2\C(=O)c3cc(F)c(F)cc3C2=C(C#N)C#N)sc2c1sc1c3c4nsnc4c4c5sc6c(CCCCCCCCC)c(/C=C7\C(=O)c8cc(F)c(F)cc8C7=C(C#N)C#N)sc6c5n(CC(CCCC)CCCCCC)c4c3n(CC(CCCC)CCCCCC)c21,0.87,27.13,76.68,18.37,18.09885708,1.4760093630919926,18.21,18.37,,,,,ITO/2PACz/Active layer/PDINN/Ag,conventional,PDINN,PDINN,2PACz,2PACz,,chloroform,chloroform,,-5.51,-2.77,,,,
46919,10.1002/anie.202407040,10.1002/anie.202407040,P1₀.₈/P₂₀.₂,Y6,P1₀.₈/P₂₀.₂,Y6,,CCCCCCCCCCCc1c(/C=C2\C(=O)c3cc(F)c(F)cc3C2=C(C#N)C#N)sc2c1sc1c3c4nsnc4c4c5sc6c(CCCCCCCCCCC)c(/C=C7\C(=O)c8cc(F)c(F)cc8C7=C(C#N)C#N)sc6c5n(CC(CC)CCCC)c4c3n(CC(CC)CCCC)c21,0.86,26.68,74.06,16.97,16.99291888,0.1350552740129783,16.95,16.97,1: 1.5,DPE,DPE,,ITO/PEDOT:PSS 4083/active layer/PDINN/Ag,conventional,PDINN,PDINN,PEDOT:PSS 4083,PEDOT:PSS,,,,95.0,,,,-5.65,-4.09,
46920,10.1002/anie.202407040,10.1002/anie.202407040,P1₀.₈/P₂₀.₂-TCl,Y6,P1₀.₈/P₂₀.₂-TCl,Y6,,CCCCCCCCCCCc1c(/C=C2\C(=O)c3cc(F)c(F)cc3C2=C(C#N)C#N)sc2c1sc1c3c4nsnc4c4c5sc6c(CCCCCCCCCCC)c(/C=C7\C(=O)c8cc(F)c(F)cc8C7=C(C#N)C#N)sc6c5n(CC(CC)CCCC)c4c3n(CC(CC)CCCC)c21,0.862,27.83,77.29,18.53,18.541453634,0.0618113005936247,18.15,18.53,1: 1.5,DPE,DPE,,ITO/PEDOT:PSS 4083/active layer/PDINN/Ag,conventional,PDINN,PDINN,PEDOT:PSS 4083,PEDOT:PSS,,,,95.0,,,,-5.65,-4.09,
46921,10.1002/anie.202407040,10.1002/anie.202407040,P1₀.₇/P₂₀.₃-TCl,Y6,P1₀.₇/P₂₀.₃-TCl,Y6,,CCCCCCCCCCCc1c(/C=C2\C(=O)c3cc(F)c(F)cc3C2=C(C#N)C#N)sc2c1sc1c3c4nsnc4c4c5sc6c(CCCCCCCCCCC)c(/C=C7\C(=O)c8cc(F)c(F)cc8C7=C(C#N)C#N)sc6c5n(CC(CC)CCCC)c4c3n(CC(CC)CCCC)c21,0.86,27.54,74.22,17.57,17.57856168,0.0487289698349441,17.4,17.57,1: 1.5,DPE,DPE,,ITO/PEDOT:PSS 4083/active layer/PDINN/Ag,conventional,PDINN,PDINN,PEDOT:PSS 4083,PEDOT:PSS,,,,95.0,,,,-5.65,-4.09,
46922,10.1002/anie.202407040,10.1002/anie.202407040,P1₀.₆/P₂₀.₄-TCl,Y6,P1₀.₆/P₂₀.₄-TCl,Y6,,CCCCCCCCCCCc1c(/C=C2\C(=O)c3cc(F)c(F)cc3C2=C(C#N)C#N)sc2c1sc1c3c4nsnc4c4c5sc6c(CCCCCCCCCCC)c(/C=C7\C(=O)c8cc(F)c(F)cc8C7=C(C#N)C#N)sc6c5n(CC(CC)CCCC)c4c3n(CC(CC)CCCC)c21,0.858,27.3,74.07,17.34,17.34971238,0.0560114186851202,17.18,17.34,1: 1.5,DPE,DPE,,ITO/PEDOT:PSS 4083/active layer/PDINN/Ag,conventional,PDINN,PDINN,PEDOT:PSS 4083,PEDOT:PSS,,,,95.0,,,,-5.65,-4.09,
46923,10.1002/anie.202407355,10.1002/anie.202407355,D18,3TTB-FCl,D18,3TTB-FCl,CCCCCCC(CCCC)Cc1csc(-c2cc3c4nsnc4c4cc(-c5cc(CC(CCCC)CCCCCC)c(-c6cc7c(-c8cc(F)c(CC(CC)CCCC)s8)c8sccc8c(-c8cc(F)c(CC(CC)CCCC)s8)c7s6)s5)sc4c3s2)c1,,0.945,22.95,71.53,15.51,15.513247574999998,0.020938588007723,15.36,15.51,,,,,ITO/2PACz/D18:3TTB-FCl/PDINN-S/Ag,,PDINN-S,PDINN,2PACz,2PACz,,,,,-5.51,-2.77,,,,
46924,10.1002/anie.202407355,10.1002/anie.202407355,D18,3TTB-ClF,D18,3TTB-ClF,CCCCCCC(CCCC)Cc1csc(-c2cc3c4nsnc4c4cc(-c5cc(CC(CCCC)CCCCCC)c(-c6cc7c(-c8cc(F)c(CC(CC)CCCC)s8)c8sccc8c(-c8cc(F)c(CC(CC)CCCC)s8)c7s6)s5)sc4c3s2)c1,,0.971,24.45,73.56,17.46,17.46384282,0.0220092783505105,17.31,17.46,,,,,ITO/2PACz/D18:3TTB-ClF/PDINN-S/Ag,,PDINN-S,PDINN,2PACz,2PACz,,,,,-5.51,-2.77,,,,
46925,10.1002/anie.202407890,10.1002/anie.202407890,PM6,DFA1,PM6,DFA1,COC(=O)C(C)(C)c1cc(C)cc(-c2sc3c4sc5cc(/C=C6/C(=O)c7cc(F)cc(c7)C(=O)/C6=C\c6cc(C(C)(C)C(=O)OC)c(-c7cc(C)cc(C(C)(C)C(=O)OC)c7)s6)sc5c4c(C(C)(C)C(=O)OC)ccc2-3)c1,,0.834,13.29,59.4,6.55,6.583812839999999,0.5162265648854888,6.18,6.55,,,,,,,,,,,,,,,-5.56,-3.65,,,,
46926,10.1002/anie.202407890,10.1002/anie.202407890,PM6,L8-BO,PM6,L8-BO,COC(=O)C(C)(C)c1cc(C)cc(-c2sc3c4sc5cc(/C=C6/C(=O)c7cc(F)cc(c7)C(=O)/C6=C\c6cc(C(C)(C)C(=O)OC)c(-c7cc(C)cc(C(C)(C)C(=O)OC)c7)s6)sc5c4c(C(C)(C)C(=O)OC)ccc2-3)c1,CCCCCCC(CCCC)Cc1c(/C=C2\C(=O)c3cc(F)c(F)cc3C2=C(C#N)C#N)sc2c1SC1c3c(c4c(c5nsnc35)c3sc5c(CC(CCCC)CCCCCC)c(/C=C6\C(=O)c7cc(F)c(F)cc7C6=C(C#N)C#N)sc5c3n4CC(CC)CCCC)N(CC(CC)CCCC)C21,0.876,27.13,78.1,18.56,18.56115228,0.0062084051724108,18.36,18.56,1:1.2,,,,ITO/PEDOT:PSS/active blend/PNDIT-F3N/Ag,,PNDIT-F3N,,PEDOT:PSS,,,,,,-5.56,-3.65,,-5.68,-3.9,
46928,10.1002/anie.202409814,10.1002/anie.202409814,PTBTz2,L8-BO,PTBTz-2,L8-BO,CCOC(=O)c1cc2c(-c3nccs3)sc(-c3ncc(-c4cc5c(-c6ccc(CC)s6)c6sc(-c7cnc(-c8sc(-c9ncc(-c%10cc%11c(-c%12ccc(CC)s%12)c%12sc(-c%13cnc(-c%14sc(-c%15ncc(-c%16cc%17c(-c%18ccc(CC)s%18)c%18sccc%18c(-c%18ccc(CC)s%18)c%17s%16)s%15)c%15sc(C(=O)OCC)cc%14%15)s%13)cc%12c(-c%12ccc(CC)s%12)c%11s%10)s9)c9sc(C(=O)OCC)cc89)s7)cc6c(-c6ccc(CC)s6)c5s4)s3)c2s1,CCCCCCC(CCCC)Cc1c(/C=C2\C(=O)c3cc(F)c(F)cc3C2=C(C#N)C#N)sc2c1SC1c3c(c4c(c5nsnc35)c3sc5c(CC(CCCC)CCCCCC)c(/C=C6\C(=O)c7cc(F)c(F)cc7C6=C(C#N)C#N)sc5c3n4CC(CC)CCCC)N(CC(CC)CCCC)C21,0.87,25.0,73.0,15.8,15.8775,0.4905063291139163,15.5,15.8,,DIO,DIO,,inverted,inverted,ZnO,ZnO,MoO3,MoO3,,chloroform,chloroform,,-5.48,-3.52,,-5.68,-3.9,
46929,10.1002/anie.202409814,10.1002/anie.202409814,PTBTzE,L8-BO,PTBTzE,L8-BO,,CCCCCCC(CCCC)Cc1c(/C=C2\C(=O)c3cc(F)c(F)cc3C2=C(C#N)C#N)sc2c1SC1c3c(c4c(c5nsnc35)c3sc5c(CC(CCCC)CCCCCC)c(/C=C6\C(=O)c7cc(F)c(F)cc7C6=C(C#N)C#N)sc5c3n4CC(CC)CCCC)N(CC(CC)CCCC)C21,0.91,25.8,74.0,17.4,17.373720000000002,0.1510344827585995,16.8,17.4,,DIM,DIM,,inverted,inverted,ZnO,ZnO,MoO3,MoO3,,chloroform,chloroform,,,,,-5.68,-3.9,
46930,10.1002/anie.202409814,10.1002/anie.202409814,PTBTzA,L8-BO,PTBTzA,L8-BO,,CCCCCCC(CCCC)Cc1c(/C=C2\C(=O)c3cc(F)c(F)cc3C2=C(C#N)C#N)sc2c1SC1c3c(c4c(c5nsnc35)c3sc5c(CC(CCCC)CCCCCC)c(/C=C6\C(=O)c7cc(F)c(F)cc7C6=C(C#N)C#N)sc5c3n4CC(CC)CCCC)N(CC(CC)CCCC)C21,0.93,20.4,70.0,13.3,13.280400000000002,0.147368421052622,12.9,13.3,,DIM,DIM,,inverted,inverted,ZnO,ZnO,MoO3,MoO3,,chloroform,chloroform,,,,,-5.68,-3.9,
46933,10.1002/anie.202410498,10.1002/anie.202410498,SA1,PY-IT,SA1,PY-IT,,CCCCCCCCCCCc1c(/C=C2\C(=O)c3ccccc3C2=C(C#N)C#N)sc2c1sc1c3c4nsnc4c4c5sc6c(CCCCCCCCCCC)c(/C=C7\C(=O)c8cc(-c9cccs9)ccc8C7=C(C#N)C#N)sc6c5n(CC(CCCCCCCC)CCCCCCCCCC)c4c3n(CC(CCCCCCCC)CCCCCCCCCC)c21,0.95,24.4,70.52,16.31,16.346535999999997,0.2240098099325452,15.46,16.31,,,,,,,,,,,,,,,,,,-5.68,-3.94,
46934,10.1002/anie.202410498,10.1002/anie.202410498,SA2,PY-IT,SA2,PY-IT,,CCCCCCCCCCCc1c(/C=C2\C(=O)c3ccccc3C2=C(C#N)C#N)sc2c1sc1c3c4nsnc4c4c5sc6c(CCCCCCCCCCC)c(/C=C7\C(=O)c8cc(-c9cccs9)ccc8C7=C(C#N)C#N)sc6c5n(CC(CCCCCCCC)CCCCCCCCCC)c4c3n(CC(CCCCCCCC)CCCCCCCCCC)c21,0.981,9.76,45.44,4.34,4.350680064,0.2460844239631283,4.29,4.34,,,,,ITO/PEDOT:PSS/SA2:PY-IT/PNDIT-F3N/Ag,,PNDIT-F3N,,PEDOT:PSS,,,,,,,,,-5.68,-3.94,
46935,10.1002/anie.202410498,10.1002/anie.202410498,PFDTQ,PY-IT,PFDTQ,PY-IT,,CCCCCCCCCCCc1c(/C=C2\C(=O)c3ccccc3C2=C(C#N)C#N)sc2c1sc1c3c4nsnc4c4c5sc6c(CCCCCCCCCCC)c(/C=C7\C(=O)c8cc(-c9cccs9)ccc8C7=C(C#N)C#N)sc6c5n(CC(CCCCCCCC)CCCCCCCCCC)c4c3n(CC(CCCCCCCC)CCCCCCCCCC)c21,0.917,25.19,76.15,17.46,17.590063645,0.7449235108820154,16.97,17.46,,,,,ITO/PEDOT:PSS/PFDTQ:PY-IT/PNDIT-F3N/Ag,,PNDIT-F3N,,PEDOT:PSS,,,,,,,,,-5.68,-3.94,
46940,10.1002/anie.202411044,10.1002/anie.202411044,PM6,D-TPh,PM6,D-TPh,COC(=O)C(C)(C)c1cc(C)cc(-c2sc3c4sc5cc(/C=C6/C(=O)c7cc(F)cc(c7)C(=O)/C6=C\c6cc(C(C)(C)C(=O)OC)c(-c7cc(C)cc(C(C)(C)C(=O)OC)c7)s6)sc5c4c(C(C)(C)C(=O)OC)ccc2-3)c1,,0.946,25.59,78.7,19.05,19.05180618,0.0094812598425149,18.87,19.05,,,,,ITO/2PACz/active layer/PNDIT-F3N/Ag,,PNDIT-F3N,PNDIT-F3N,2PACz,2PACz,,chloroform,chloroform,,-5.56,-3.65,,,,
46941,10.1002/anie.202411044,10.1002/anie.202411044,PM6,D-TN,PM6,D-TN,COC(=O)C(C)(C)c1cc(C)cc(-c2sc3c4sc5cc(/C=C6/C(=O)c7cc(F)cc(c7)C(=O)/C6=C\c6cc(C(C)(C)C(=O)OC)c(-c7cc(C)cc(C(C)(C)C(=O)OC)c7)s6)sc5c4c(C(C)(C)C(=O)OC)ccc2-3)c1,,0.93,25.33,78.2,18.42,18.4214958,0.008120521172623,18.2,18.42,,,,,ITO/2PACz/active layer/PNDIT-F3N/Ag,,PNDIT-F3N,PNDIT-F3N,2PACz,2PACz,,chloroform,chloroform,,-5.56,-3.65,,,,
46942,10.1002/anie.202411155,10.1002/anie.202411155,PM6,DMT-FH,PM6,DMT-FH,COC(=O)C(C)(C)c1cc(C)cc(-c2sc3c4sc5cc(/C=C6/C(=O)c7cc(F)cc(c7)C(=O)/C6=C\c6cc(C(C)(C)C(=O)OC)c(-c7cc(C)cc(C(C)(C)C(=O)OC)c7)s6)sc5c4c(C(C)(C)C(=O)OC)ccc2-3)c1,,0.892,17.56,61.54,9.63,9.639330208,0.0968868951193972,9.31,9.63,,,,,ITO/PEDOT:PSS/BHJ active layer/PNDIT-F3N/Ag,BHJ,PNDIT-F3N,,PEDOT:PSS,,,,,,-5.56,-3.65,,,,
46943,10.1002/anie.202411155,10.1002/anie.202411155,PM6,DMT-HF,PM6,DMT-HF,COC(=O)C(C)(C)c1cc(C)cc(-c2sc3c4sc5cc(/C=C6/C(=O)c7cc(F)cc(c7)C(=O)/C6=C\c6cc(C(C)(C)C(=O)OC)c(-c7cc(C)cc(C(C)(C)C(=O)OC)c7)s6)sc5c4c(C(C)(C)C(=O)OC)ccc2-3)c1,,0.931,23.26,72.07,15.61,15.606801742,0.0204885201793683,15.27,15.61,,,,,ITO/PEDOT:PSS/BHJ active layer/PNDIT-F3N/Ag,BHJ,PNDIT-F3N,,PEDOT:PSS,,,,,,-5.56,-3.65,,,,
46944,10.1002/anie.202411155,10.1002/anie.202411155,PM6,DMT-FH,PM6,DMT-FH,COC(=O)C(C)(C)c1cc(C)cc(-c2sc3c4sc5cc(/C=C6/C(=O)c7cc(F)cc(c7)C(=O)/C6=C\c6cc(C(C)(C)C(=O)OC)c(-c7cc(C)cc(C(C)(C)C(=O)OC)c7)s6)sc5c4c(C(C)(C)C(=O)OC)ccc2-3)c1,,0.896,19.06,59.35,10.14,10.135650559999998,0.042893885601599,9.72,10.14,,,,,LBL devices with the 2PACz interlayer,LBL,,,2PACz,,,,,,-5.56,-3.65,,,,
46945,10.1002/anie.202411155,10.1002/anie.202411155,PM6,DMT-HF,PM6,DMT-HF,COC(=O)C(C)(C)c1cc(C)cc(-c2sc3c4sc5cc(/C=C6/C(=O)c7cc(F)cc(c7)C(=O)/C6=C\c6cc(C(C)(C)C(=O)OC)c(-c7cc(C)cc(C(C)(C)C(=O)OC)c7)s6)sc5c4c(C(C)(C)C(=O)OC)ccc2-3)c1,,0.924,25.47,72.92,17.17,17.161196976,0.0512697961560997,17.01,17.17,,,,,LBL devices with the 2PACz interlayer,LBL,,,2PACz,,,,,,-5.56,-3.65,,,,
46946,10.1002/anie.202412691,10.1002/anie.202412691,PBDB-T,SpiroT-DCI,PBDB-T,SpiroT-DCI,CCCCC(CC)Cc1ccc(-c2c3cc(-c4ccc(-c5sc(-c6cccs6)c6c5C(=O)c5c(CC(CC)CCCC)sc(CC(CC)CCCC)c5C6=O)s4)sc3c(-c3ccc(CC(CC)CCCC)s3)c3ccsc23)s1,,0.91,16.39,61.0,9.08,9.098089000000002,0.1992180616740261,8.93,9.08,,,,,inverted,inverted,ZnO,ZnO,MoO3,MoO3,,,,,-5.33,-3.48,,,,
46947,10.1002/anie.202412691,10.1002/anie.202412691,PBDB-T,SpiroF-DCI,PBDB-T,SpiroF-DCI,CCCCC(CC)Cc1ccc(-c2c3cc(-c4ccc(-c5sc(-c6cccs6)c6c5C(=O)c5c(CC(CC)CCCC)sc(CC(CC)CCCC)c5C6=O)s4)sc3c(-c3ccc(CC(CC)CCCC)s3)c3ccsc23)s1,,0.92,13.93,63.0,8.04,8.073827999999999,0.4207462686567133,7.78,8.04,,,,,inverted,inverted,ZnO,ZnO,MoO3,MoO3,,,,,-5.33,-3.48,,,,
46948,10.1002/anie.202412691,10.1002/anie.202412691,PBDB-T,ITIC,PBDB-T,ITIC,CCCCC(CC)Cc1ccc(-c2c3cc(-c4ccc(-c5sc(-c6cccs6)c6c5C(=O)c5c(CC(CC)CCCC)sc(CC(CC)CCCC)c5C6=O)s4)sc3c(-c3ccc(CC(CC)CCCC)s3)c3ccsc23)s1,CCCCCCc1ccc(C2(c3ccc(CCCCCC)cc3)c3cc4c(cc3-c3sc5cc(C=C6C(=O)c7ccccc7C6=C(C#N)C#N)sc5c32)C(c2ccc(CCCCCC)cc2)(c2ccc(CCCCCC)cc2)c2c-4sc3cc(C=C4C(=O)c5ccccc5C4=C(C#N)C#N)sc23)cc1,0.9,14.73,65.0,8.62,8.61705,0.0342227378190075,8.41,8.62,,,,,inverted,inverted,ZnO,ZnO,MoO3,MoO3,,,,,-5.33,-3.48,,-5.576,-3.916,
46949,10.1002/anie.202412903,10.1002/anie.202412903,PffBT-2T,L8-BO,PffBT-2T,L8-BO,CCCCCCCCCCCCC(CCCCCCCCCC)Cc1ccc(-c2csc(-c3c(F)c(F)c(-c4cc(-c5ccc(CC(CCCCCCCCCC)CCCCCCCCCCCC)s5)c(-c5ccc(-c6cccs6)s5)s4)c4nsnc34)c2)s1,CCCCCCC(CCCC)CC1=C(/C=C2\C(=O)C3=CC(F)=C(F)C=C3C2=C(C#N)C#N)SC2=C1SC1C3=C(C4=C(C5=NSN=C35)C3=C(C5=C(S3)C(CC(CCCC)CCCCCC)=C(/C=C3\C(=O)C6=CC(F)=C(F)C=C6C3=C(C#N)C#N)S5)N4CC(CC)CCCC)N(CC(CC)CCCC)C21,0.92,22.3,65.3,13.3,13.396948,0.7289323308270629,13.0,13.3,,,,,ITO/PEDOT:PSS/active layer/PDINN/Ag,conventional,PDINN,PDINN,PEDOT:PSS,PEDOT:PSS,,,,,-5.27,-3.1,,-5.68,-3.9,
46950,10.1002/anie.202412903,10.1002/anie.202412903,PffBT-4T,L8-BO,PffBT-4T,L8-BO,,CCCCCCC(CCCC)CC1=C(/C=C2\C(=O)C3=CC(F)=C(F)C=C3C2=C(C#N)C#N)SC2=C1SC1C3=C(C4=C(C5=NSN=C35)C3=C(C5=C(S3)C(CC(CCCC)CCCCCC)=C(/C=C3\C(=O)C6=CC(F)=C(F)C=C6C3=C(C#N)C#N)S5)N4CC(CC)CCCC)N(CC(CC)CCCC)C21,0.84,26.7,78.2,17.5,17.538695999999998,0.2211199999999889,17.2,17.5,,,,,ITO/PEDOT:PSS/active layer/PDINN/Ag,conventional,PDINN,PDINN,PEDOT:PSS,PEDOT:PSS,,,,,,,,-5.68,-3.9,
46951,10.1002/anie.202412983,10.1002/anie.202412983,PM6,PY-DT,PM6,PY-DT,CC1=CC(=CC(=C1)C2=C3C=CC(=C4C5=C(C=C(S5)/C=C\6/C(=O)C7=CC(=CC(=C7)F)C(=O)/C6=C\C8=CC(=C(S8)C9=CC(=CC(=C9)C)C(C)(C)C(=O)OC)C(C)(C)C(=O)OC)SC4=C3S2)C(C)(C)C(=O)OC)C(C)(C)C(=O)OC,CCCCCCCCCCCCC(CCCCCCCCCC)Cn1c2c3sc(/C=C4\C(=O)c5ccccc5C4=C(C#N)C#N)c(CC(CCCC)CCCCCC)c3sc2c2c3nsnc3c3c4sc5c(CC(CCCC)CCCCCC)c(/C=C6\C(=O)c7cc(-c8cccs8)ccc7C6=C(C#N)C#N)sc5c4n(CC(CCCCCCCCCC)CCCCCCCCCCCC)c3c21,0.975,24.81,62.7,15.17,15.166973249999998,0.019952208305879,15.02,15.17,,,,,ITO/HTL/BHJ/PNDIT-F3N/Ag,conventional,PNDIT-F3N,PNDIT-F3N,,,,,,,-5.56,-3.65,,-5.6,-3.83,
46952,10.1002/anie.202412983,10.1002/anie.202412983,PM6,PY-DT,PM6,PY-DT,CC1=CC(=CC(=C1)C2=C3C=CC(=C4C5=C(C=C(S5)/C=C\6/C(=O)C7=CC(=CC(=C7)F)C(=O)/C6=C\C8=CC(=C(S8)C9=CC(=CC(=C9)C)C(C)(C)C(=O)OC)C(C)(C)C(=O)OC)SC4=C3S2)C(C)(C)C(=O)OC)C(C)(C)C(=O)OC,CCCCCCCCCCCCC(CCCCCCCCCC)Cn1c2c3sc(/C=C4\C(=O)c5ccccc5C4=C(C#N)C#N)c(CC(CCCC)CCCCCC)c3sc2c2c3nsnc3c3c4sc5c(CC(CCCC)CCCCCC)c(/C=C6\C(=O)c7cc(-c8cccs8)ccc7C6=C(C#N)C#N)sc5c4n(CC(CCCCCCCCCC)CCCCCCCCCCCC)c3c21,0.964,25.36,72.5,17.83,17.724103999999997,0.5939203589456048,17.63,17.83,,SF-1,SF-1,,ITO/HTL/BHJ/PNDIT-F3N/Ag,conventional,PNDIT-F3N,PNDIT-F3N,,,,,,,-5.56,-3.65,,-5.6,-3.83,
46953,10.1002/anie.202412983,10.1002/anie.202412983,PM6,PY-DT,PM6,PY-DT,CC1=CC(=CC(=C1)C2=C3C=CC(=C4C5=C(C=C(S5)/C=C\6/C(=O)C7=CC(=CC(=C7)F)C(=O)/C6=C\C8=CC(=C(S8)C9=CC(=CC(=C9)C)C(C)(C)C(=O)OC)C(C)(C)C(=O)OC)SC4=C3S2)C(C)(C)C(=O)OC)C(C)(C)C(=O)OC,CCCCCCCCCCCCC(CCCCCCCCCC)Cn1c2c3sc(/C=C4\C(=O)c5ccccc5C4=C(C#N)C#N)c(CC(CCCC)CCCCCC)c3sc2c2c3nsnc3c3c4sc5c(CC(CCCC)CCCCCC)c(/C=C6\C(=O)c7cc(-c8cccs8)ccc7C6=C(C#N)C#N)sc5c4n(CC(CCCCCCCCCC)CCCCCCCCCCCC)c3c21,0.967,25.99,74.5,18.83,18.72358585,0.565130908125346,18.58,18.83,,SF-2,SF-2,,ITO/HTL/BHJ/PNDIT-F3N/Ag,conventional,PNDIT-F3N,PNDIT-F3N,,,,,,,-5.56,-3.65,,-5.6,-3.83,
46955,10.1002/anie.202413309,10.1002/anie.202413309,PM6,L8-BO (SA1),PM6,L8-BO (SA1),CC1=CC(=CC(=C1)C2=C3C=CC(=C4C5=C(C=C(S5)/C=C\6/C(=O)C7=CC(=CC(=C7)F)C(=O)/C6=C\C8=CC(=C(S8)C9=CC(=CC(=C9)C)C(C)(C)C(=O)OC)C(C)(C)C(=O)OC)SC4=C3S2)C(C)(C)C(=O)OC)C(C)(C)C(=O)OC,,0.893,26.76,81.6,19.5,19.49969088,0.0015852307692344,19.31,19.5,,SA1,SA1,,ITO/2PACz/PM6:L8-BO/PNDIT-F3N/Ag,,PNDIT-F3N,PNDIT-F3N,2PACz,2PACz,,,,,-5.56,-3.65,,,,
46956,10.1002/anie.202413309,10.1002/anie.202413309,PM6,L8-BO (SA2),PM6,L8-BO (SA2),CC1=CC(=CC(=C1)C2=C3C=CC(=C4C5=C(C=C(S5)/C=C\6/C(=O)C7=CC(=CC(=C7)F)C(=O)/C6=C\C8=CC(=C(S8)C9=CC(=CC(=C9)C)C(C)(C)C(=O)OC)C(C)(C)C(=O)OC)SC4=C3S2)C(C)(C)C(=O)OC)C(C)(C)C(=O)OC,,0.888,26.15,77.2,17.93,17.9267664,0.018034578918003,17.65,17.93,,SA2,SA2,,ITO/2PACz/PM6:L8-BO/PNDIT-F3N/Ag,,PNDIT-F3N,PNDIT-F3N,2PACz,2PACz,,,,,-5.56,-3.65,,,,
46959,10.1002/anie.202413986,10.1002/anie.202413986,D18,L8-BO,D18,L8-BO,CCCCCCC(CCCC)CC1=CSC(C2=CC3=C(S2)C2=C(C=C(C4=CC(CC(CCCC)CCCCCC)=C(C5=CC6=C(C7=CC(F)=C(CC(CC)CCCC)S7)C7=C(C=CS7)C(C7=CC(F)=C(CC(CC)CCCC)S7)=C6S5)S4)S2)C2=NSN=C32)=C1,CCCCCCC(CCCC)CC1=C(/C=C2\C(=O)C3=CC(F)=C(F)C=C3C2=C(C#N)C#N)SC2=C1SC1C3=C(C4=C(C5=NSN=C35)C3=C(C5=C(S3)C(CC(CCCC)CCCCCC)=C(/C=C3\C(=O)C6=CC(F)=C(F)C=C6C3=C(C#N)C#N)S5)N4CC(CC)CCCC)N(CC(CC)CCCC)C21,0.899,26.71,80.06,19.23,19.224239374,0.029956453458142,18.88,19.23,,,,,conventional structure,conventional,PDI-B,PDI,,,,,,,-5.51,-2.77,,-5.68,-3.9,
46960,10.1002/anie.202413986,10.1002/anie.202413986,D18,L8-BO,D18,L8-BO,CCCCCCC(CCCC)CC1=CSC(C2=CC3=C(S2)C2=C(C=C(C4=CC(CC(CCCC)CCCCCC)=C(C5=CC6=C(C7=CC(F)=C(CC(CC)CCCC)S7)C7=C(C=CS7)C(C7=CC(F)=C(CC(CC)CCCC)S7)=C6S5)S4)S2)C2=NSN=C32)=C1,CCCCCCC(CCCC)CC1=C(/C=C2\C(=O)C3=CC(F)=C(F)C=C3C2=C(C#N)C#N)SC2=C1SC1C3=C(C4=C(C5=NSN=C35)C3=C(C5=C(S3)C(CC(CCCC)CCCCCC)=C(/C=C3\C(=O)C6=CC(F)=C(F)C=C6C3=C(C#N)C#N)S5)N4CC(CC)CCCC)N(CC(CC)CCCC)C21,0.893,26.05,79.44,18.38,18.47984916,0.5432489662676907,18.28,18.38,,,,,,,PDINN,PDINN,,,,,,,-5.51,-2.77,,-5.68,-3.9,
46961,10.1002/anie.202413986,10.1002/anie.202413986,PM6,BTP-eC9,PM6,BTP-eC9,CC1=CC(=CC(=C1)C2=C3C=CC(=C4C5=C(C=C(S5)/C=C\6/C(=O)C7=CC(=CC(=C7)F)C(=O)/C6=C\C8=CC(=C(S8)C9=CC(=CC(=C9)C)C(C)(C)C(=O)OC)C(C)(C)C(=O)OC)SC4=C3S2)C(C)(C)C(=O)OC)C(C)(C)C(=O)OC,CCCCCCCCCc1c(C=C2C(=O)c3cc(Cl)c(Cl)cc3C2=C(C#N)C#N)sc2c1sc1c3c4nsnc4c4c5sc6c(CCCCCCCCC)c(C=C7C(=O)c8cc(Cl)c(Cl)cc8C7=C(C#N)C#N)sc6c5n(CC(CCCC)CCCCCC)c4c3n(CC(CCCC)CCCCCC)c21,0.849,27.41,76.92,17.8,17.900122428000003,0.562485550561811,,,,,,,1-cm² devices,,PDI-B,PDI,,,,,,,-5.56,-3.65,,-5.68,-3.9,
46962,10.1002/anie.202413986,10.1002/anie.202413986,PM6,BTP-eC9,PM6,BTP-eC9,CC1=CC(=CC(=C1)C2=C3C=CC(=C4C5=C(C=C(S5)/C=C\6/C(=O)C7=CC(=CC(=C7)F)C(=O)/C6=C\C8=CC(=C(S8)C9=CC(=CC(=C9)C)C(C)(C)C(=O)OC)C(C)(C)C(=O)OC)SC4=C3S2)C(C)(C)C(=O)OC)C(C)(C)C(=O)OC,CCCCCCCCCc1c(C=C2C(=O)c3cc(Cl)c(Cl)cc3C2=C(C#N)C#N)sc2c1sc1c3c4nsnc4c4c5sc6c(CCCCCCCCC)c(C=C7C(=O)c8cc(Cl)c(Cl)cc8C7=C(C#N)C#N)sc6c5n(CC(CCCC)CCCCCC)c4c3n(CC(CCCC)CCCCCC)c21,0.832,25.84,71.09,15.29,15.283553792,0.0421596337475463,,,,,,,inverted devices,inverted,ZnO,ZnO,,,,,,,-5.56,-3.65,,-5.68,-3.9,
46963,10.1002/anie.202413986,10.1002/anie.202413986,PM6,BTP-eC9,PM6,BTP-eC9,CC1=CC(=CC(=C1)C2=C3C=CC(=C4C5=C(C=C(S5)/C=C\6/C(=O)C7=CC(=CC(=C7)F)C(=O)/C6=C\C8=CC(=C(S8)C9=CC(=CC(=C9)C)C(C)(C)C(=O)OC)C(C)(C)C(=O)OC)SC4=C3S2)C(C)(C)C(=O)OC)C(C)(C)C(=O)OC,CCCCCCCCCc1c(C=C2C(=O)c3cc(Cl)c(Cl)cc3C2=C(C#N)C#N)sc2c1sc1c3c4nsnc4c4c5sc6c(CCCCCCCCC)c(C=C7C(=O)c8cc(Cl)c(Cl)cc8C7=C(C#N)C#N)sc6c5n(CC(CCCC)CCCCCC)c4c3n(CC(CCCC)CCCCCC)c21,0.729,17.53,50.84,6.5,6.497031708000001,0.0456660307692211,,,,,,,inverted devices,inverted,PDINN,PDINN,,,,,,,-5.56,-3.65,,-5.68,-3.9,
46964,10.1002/anie.202413986,10.1002/anie.202413986,PM6,BTP-eC9,PM6,BTP-eC9,CC1=CC(=CC(=C1)C2=C3C=CC(=C4C5=C(C=C(S5)/C=C\6/C(=O)C7=CC(=CC(=C7)F)C(=O)/C6=C\C8=CC(=C(S8)C9=CC(=CC(=C9)C)C(C)(C)C(=O)OC)C(C)(C)C(=O)OC)SC4=C3S2)C(C)(C)C(=O)OC)C(C)(C)C(=O)OC,CCCCCCCCCc1c(C=C2C(=O)c3cc(Cl)c(Cl)cc3C2=C(C#N)C#N)sc2c1sc1c3c4nsnc4c4c5sc6c(CCCCCCCCC)c(C=C7C(=O)c8cc(Cl)c(Cl)cc8C7=C(C#N)C#N)sc6c5n(CC(CCCC)CCCCCC)c4c3n(CC(CCCC)CCCCCC)c21,0.839,27.21,72.29,16.51,16.503221451,0.0410572319806169,,,,,,,inverted devices,inverted,PDI-B,PDI,,,,,,,-5.56,-3.65,,-5.68,-3.9,
46965,10.1002/anie.202415141,10.1002/anie.202415141,PM6,3BTT6F,PM6,3BTT6F,CC1=CC(=CC(=C1)C2=C3C=CC(=C4C5=C(C=C(S5)/C=C\6/C(=O)C7=CC(=CC(=C7)F)C(=O)/C6=C\C8=CC(=C(S8)C9=CC(=CC(=C9)C)C(C)(C)C(=O)OC)C(C)(C)C(=O)OC)SC4=C3S2)C(C)(C)C(=O)OC)C(C)(C)C(=O)OC,,0.938,24.21,77.17,17.52,17.524519866000002,0.0257983219178227,17.21,17.52,,,,,ITO/PEDOT:PSS/PM6:3BTT6F/PNDIT-F3N/Ag,conventional,PNDIT-F3N,PNDIT-F3N,PEDOT:PSS,PEDOT:PSS,,,,,-5.56,-3.65,,,,
46966,10.1002/anie.202415141,10.1002/anie.202415141,PM6,3BTT6Cl,PM6,3BTT6Cl,CC1=CC(=CC(=C1)C2=C3C=CC(=C4C5=C(C=C(S5)/C=C\6/C(=O)C7=CC(=CC(=C7)F)C(=O)/C6=C\C8=CC(=C(S8)C9=CC(=CC(=C9)C)C(C)(C)C(=O)OC)C(C)(C)C(=O)OC)SC4=C3S2)C(C)(C)C(=O)OC)C(C)(C)C(=O)OC,,0.903,23.72,74.36,15.92,15.927287376,0.0457749748743653,15.5,15.92,,,,,ITO/PEDOT:PSS/PM6:3BTT6Cl/PNDIT-F3N/Ag,conventional,PNDIT-F3N,PNDIT-F3N,PEDOT:PSS,PEDOT:PSS,,,,,-5.56,-3.65,,,,
46967,10.1002/anie.202415141,10.1002/anie.202415141,PM6,CH26,PM6,CH26,CC1=CC(=CC(=C1)C2=C3C=CC(=C4C5=C(C=C(S5)/C=C\6/C(=O)C7=CC(=CC(=C7)F)C(=O)/C6=C\C8=CC(=C(S8)C9=CC(=CC(=C9)C)C(C)(C)C(=O)OC)C(C)(C)C(=O)OC)SC4=C3S2)C(C)(C)C(=O)OC)C(C)(C)C(=O)OC,,0.92,22.98,72.7,15.41,15.3699432,0.2599402985074648,,15.41,,,,,ITO/PEDOT:PSS/PM6:CH26/PNDIT-F3N/Ag,conventional,PNDIT-F3N,PNDIT-F3N,PEDOT:PSS,PEDOT:PSS,,,,,-5.56,-3.65,,,,
46968,10.1002/anie.202415141,10.1002/anie.202415141,PM6,L8BO,PM6,L8-BO,CC1=CC(=CC(=C1)C2=C3C=CC(=C4C5=C(C=C(S5)/C=C\6/C(=O)C7=CC(=CC(=C7)F)C(=O)/C6=C\C8=CC(=C(S8)C9=CC(=CC(=C9)C)C(C)(C)C(=O)OC)C(C)(C)C(=O)OC)SC4=C3S2)C(C)(C)C(=O)OC)C(C)(C)C(=O)OC,CCCCCCC(CCCC)CC1=C(/C=C2\C(=O)C3=CC(F)=C(F)C=C3C2=C(C#N)C#N)SC2=C1SC1C3=C(C4=C(C5=NSN=C35)C3=C(C5=C(S3)C(CC(CCCC)CCCCCC)=C(/C=C3\C(=O)C6=CC(F)=C(F)C=C6C3=C(C#N)C#N)S5)N4CC(CC)CCCC)N(CC(CC)CCCC)C21,0.884,26.44,79.22,18.53,18.516058912,0.0752352293577942,18.17,18.53,1 : 1.2,,,,ITO/PEDOT:PSS/PM6:L8BO/PNDIT-F3N/Ag,conventional,PNDIT-F3N,PNDIT-F3N,PEDOT:PSS,PEDOT:PSS,,,,,-5.56,-3.65,,-5.68,-3.9,
46970,10.1002/anie.202415332,10.1002/anie.202415332,PM6,BTP-2FClO,PM6,BTP-2FClO,CC1=CC(=CC(=C1)C2=C3C=CC(=C4C5=C(C=C(S5)/C=C\6/C(=O)C7=CC(=CC(=C7)F)C(=O)/C6=C\C8=CC(=C(S8)C9=CC(=CC(=C9)C)C(C)(C)C(=O)OC)C(C)(C)C(=O)OC)SC4=C3S2)C(C)(C)C(=O)OC)C(C)(C)C(=O)OC,,0.961,23.3,73.22,16.4,16.39490986,0.0310374390243907,16.19,16.4,1:1,,,,ITO/PEDOT:PSS/active layer/PDINN/Ag,conventional,PDINN,PDINN,PEDOT:PSS,PEDOT:PSS,,chloroform,chloroform,,-5.56,-3.65,,,,
46971,10.1002/anie.202415332,10.1002/anie.202415332,PM6,BTP-2FBrO,PM6,BTP-2FBrO,CC1=CC(=CC(=C1)C2=C3C=CC(=C4C5=C(C=C(S5)/C=C\6/C(=O)C7=CC(=CC(=C7)F)C(=O)/C6=C\C8=CC(=C(S8)C9=CC(=CC(=C9)C)C(C)(C)C(=O)OC)C(C)(C)C(=O)OC)SC4=C3S2)C(C)(C)C(=O)OC)C(C)(C)C(=O)OC,,0.968,22.63,72.9,15.97,15.969357359999998,0.0040240450845482,15.72,15.97,1:1,,,,ITO/PEDOT:PSS/active layer/PDINN/Ag,conventional,PDINN,PDINN,PEDOT:PSS,PEDOT:PSS,,chloroform,chloroform,,-5.56,-3.65,,,,
46972,10.1002/anie.202415332,10.1002/anie.202415332,PM6,BTP-eC9,PM6,BTP-eC9,CC1=CC(=CC(=C1)C2=C3C=CC(=C4C5=C(C=C(S5)/C=C\6/C(=O)C7=CC(=CC(=C7)F)C(=O)/C6=C\C8=CC(=C(S8)C9=CC(=CC(=C9)C)C(C)(C)C(=O)OC)C(C)(C)C(=O)OC)SC4=C3S2)C(C)(C)C(=O)OC)C(C)(C)C(=O)OC,CCCCCCCCCc1c(C=C2C(=O)c3cc(Cl)c(Cl)cc3C2=C(C#N)C#N)sc2c1sc1c3c4nsnc4c4c5sc6c(CCCCCCCCC)c(C=C7C(=O)c8cc(Cl)c(Cl)cc8C7=C(C#N)C#N)sc6c5n(CC(CCCC)CCCCCC)c4c3n(CC(CCCC)CCCCCC)c21,0.847,27.73,78.39,18.43,18.411702309,0.0992820998372261,18.24,18.43,1:1,,,,ITO/PEDOT:PSS/active layer/PDINN/Ag,conventional,PDINN,PDINN,PEDOT:PSS,PEDOT:PSS,,chloroform,chloroform,,-5.56,-3.65,,-5.68,-3.9,
46977,10.1002/anie.202415583,10.1002/anie.202415583,PM6,PY-FT,PM6,PY-FT,CC1=CC(=CC(=C1)C2=C3C=CC(=C4C5=C(C=C(S5)/C=C\6/C(=O)C7=CC(=CC(=C7)F)C(=O)/C6=C\C8=CC(=C(S8)C9=CC(=CC(=C9)C)C(C)(C)C(=O)OC)C(C)(C)C(=O)OC)SC4=C3S2)C(C)(C)C(=O)OC)C(C)(C)C(=O)OC,,0.942,24.75,73.5,17.14,17.1361575,0.0224183197199596,16.95,17.14,,,,,ITO/PEDOT:PSS/active layer/PNDIT-F3N/Ag,conventional,PNDIT-F3N,PNDIT-F3N,PEDOT:PSS,PEDOT:PSS,,chloroform,chloroform,,-5.56,-3.65,,,,
46978,10.1002/anie.202415583,10.1002/anie.202415583,PM6,PY-NFT,PM6,PY-NFT,CC1=CC(=CC(=C1)C2=C3C=CC(=C4C5=C(C=C(S5)/C=C\6/C(=O)C7=CC(=CC(=C7)F)C(=O)/C6=C\C8=CC(=C(S8)C9=CC(=CC(=C9)C)C(C)(C)C(=O)OC)C(C)(C)C(=O)OC)SC4=C3S2)C(C)(C)C(=O)OC)C(C)(C)C(=O)OC,,0.94,25.94,78.4,19.12,19.116742400000003,0.0170376569037539,18.96,19.12,,,,,ITO/PEDOT:PSS/active layer/PNDIT-F3N/Ag,conventional,PNDIT-F3N,PNDIT-F3N,PEDOT:PSS,PEDOT:PSS,,chloroform,chloroform,,-5.56,-3.65,,,,
46979,10.1002/anie.202415994,10.1002/anie.202415994,PM6,i-YT,PM6,i-YT,CC1=CC(=CC(=C1)C2=C3C=CC(=C4C5=C(C=C(S5)/C=C\6/C(=O)C7=CC(=CC(=C7)F)C(=O)/C6=C\C8=CC(=C(S8)C9=CC(=CC(=C9)C)C(C)(C)C(=O)OC)C(C)(C)C(=O)OC)SC4=C3S2)C(C)(C)C(=O)OC)C(C)(C)C(=O)OC,,0.93,25.54,75.9,18.03,18.027919800000003,0.0115374376039833,17.98,18.03,,,,,ITO/PEDOT:PSS/active layer/PDINN/Ag,conventional,PDINN,PDINN,PEDOT:PSS,PEDOT:PSS,,,,,-5.56,-3.65,,,,
46980,10.1002/anie.202415994,10.1002/anie.202415994,PM6,o-YT,PM6,o-YT,CC1=CC(=CC(=C1)C2=C3C=CC(=C4C5=C(C=C(S5)/C=C\6/C(=O)C7=CC(=CC(=C7)F)C(=O)/C6=C\C8=CC(=C(S8)C9=CC(=CC(=C9)C)C(C)(C)C(=O)OC)C(C)(C)C(=O)OC)SC4=C3S2)C(C)(C)C(=O)OC)C(C)(C)C(=O)OC,,0.95,21.45,68.6,13.97,13.978965,0.0641732283464431,13.78,13.97,,,,,ITO/PEDOT:PSS/active layer/PDINN/Ag,conventional,PDINN,PDINN,PEDOT:PSS,PEDOT:PSS,,,,,-5.56,-3.65,,,,
46981,10.1002/anie.202416016,10.1002/anie.202416016,PM6,L8-PhF,PM6,L8-PhF,CC1=CC(=CC(=C1)C2=C3C=CC(=C4C5=C(C=C(S5)/C=C\6/C(=O)C7=CC(=CC(=C7)F)C(=O)/C6=C\C8=CC(=C(S8)C9=CC(=CC(=C9)C)C(C)(C)C(=O)OC)C(C)(C)C(=O)OC)SC4=C3S2)C(C)(C)C(=O)OC)C(C)(C)C(=O)OC,,0.863,25.63,77.7,17.17,17.186222129999997,0.0944794991263576,16.96,17.17,,,,,ITO/PEDOT:PSS/PM6:SMAs/PDINN/Ag,conventional,PDINN,PDINN,PEDOT:PSS,PEDOT:PSS,,o-XY,o-xylene,,-5.56,-3.65,,,,
46982,10.1002/anie.202416016,10.1002/anie.202416016,PM6,L8-Ph,PM6,L8-Ph,CC1=CC(=CC(=C1)C2=C3C=CC(=C4C5=C(C=C(S5)/C=C\6/C(=O)C7=CC(=CC(=C7)F)C(=O)/C6=C\C8=CC(=C(S8)C9=CC(=CC(=C9)C)C(C)(C)C(=O)OC)C(C)(C)C(=O)OC)SC4=C3S2)C(C)(C)C(=O)OC)C(C)(C)C(=O)OC,,0.883,26.02,79.25,18.21,18.20821055,0.0098267435475036,17.95,18.21,,,,,ITO/PEDOT:PSS/PM6:SMAs/PDINN/Ag,conventional,PDINN,PDINN,PEDOT:PSS,PEDOT:PSS,,o-XY,o-xylene,,-5.56,-3.65,,,,
46983,10.1002/anie.202416016,10.1002/anie.202416016,PM6,L8-PhMe,PM6,L8-PhMe,CC1=CC(=CC(=C1)C2=C3C=CC(=C4C5=C(C=C(S5)/C=C\6/C(=O)C7=CC(=CC(=C7)F)C(=O)/C6=C\C8=CC(=C(S8)C9=CC(=CC(=C9)C)C(C)(C)C(=O)OC)C(C)(C)C(=O)OC)SC4=C3S2)C(C)(C)C(=O)OC)C(C)(C)C(=O)OC,,0.898,26.09,79.42,18.61,18.607168844000004,0.0152130897366771,18.31,18.61,,,,,ITO/PEDOT:PSS/PM6:SMAs/PDINN/Ag,conventional,PDINN,PDINN,PEDOT:PSS,PEDOT:PSS,,o-XY,o-xylene,,-5.56,-3.65,,,,
46984,10.1002/anie.202416016,10.1002/anie.202416016,PM6,L8-PhMe,PM6,L8-PhMe,CC1=CC(=CC(=C1)C2=C3C=CC(=C4C5=C(C=C(S5)/C=C\6/C(=O)C7=CC(=CC(=C7)F)C(=O)/C6=C\C8=CC(=C(S8)C9=CC(=CC(=C9)C)C(C)(C)C(=O)OC)C(C)(C)C(=O)OC)SC4=C3S2)C(C)(C)C(=O)OC)C(C)(C)C(=O)OC,,0.901,26.86,79.67,19.27,19.280825162,0.0561762428645548,18.93,19.27,,,,,,,,,2PACz,2PACz,,o-XY,o-xylene,,-5.56,-3.65,,,,
46991,10.1002/anie.202416866,10.1002/anie.202416866,PM6,L8-BO,PM6,L8-BO,CC1=CC(=CC(=C1)C2=C3C=CC(=C4C5=C(C=C(S5)/C=C\6/C(=O)C7=CC(=CC(=C7)F)C(=O)/C6=C\C8=CC(=C(S8)C9=CC(=CC(=C9)C)C(C)(C)C(=O)OC)C(C)(C)C(=O)OC)SC4=C3S2)C(C)(C)C(=O)OC)C(C)(C)C(=O)OC,CCCCCCC(CCCC)CC1=C(/C=C2\C(=O)C3=CC(F)=C(F)C=C3C2=C(C#N)C#N)SC2=C1SC1C3=C(C4=C(C5=NSN=C35)C3=C(C5=C(S3)C(CC(CCCC)CCCCCC)=C(/C=C3\C(=O)C6=CC(F)=C(F)C=C6C3=C(C#N)C#N)S5)N4CC(CC)CCCC)N(CC(CC)CCCC)C21,0.908,26.01,78.17,18.46,18.461471436,0.0079709425785439,18.12,18.46,,,,,,,,,PEDOT:PSS,PEDOT:PSS,,,,,-5.56,-3.65,,-5.68,-3.9,
46992,10.1002/anie.202416866,10.1002/anie.202416866,PM6,L8-BO,PM6,L8-BO,CC1=CC(=CC(=C1)C2=C3C=CC(=C4C5=C(C=C(S5)/C=C\6/C(=O)C7=CC(=CC(=C7)F)C(=O)/C6=C\C8=CC(=C(S8)C9=CC(=CC(=C9)C)C(C)(C)C(=O)OC)C(C)(C)C(=O)OC)SC4=C3S2)C(C)(C)C(=O)OC)C(C)(C)C(=O)OC,CCCCCCC(CCCC)CC1=C(/C=C2\C(=O)C3=CC(F)=C(F)C=C3C2=C(C#N)C#N)SC2=C1SC1C3=C(C4=C(C5=NSN=C35)C3=C(C5=C(S3)C(CC(CCCC)CCCCCC)=C(/C=C3\C(=O)C6=CC(F)=C(F)C=C6C3=C(C#N)C#N)S5)N4CC(CC)CCCC)N(CC(CC)CCCC)C21,0.806,23.09,68.6,12.76,12.76683044,0.0535300940438862,11.4,12.76,,,,,,,,,EtO-V,EtO-V,,,,,-5.56,-3.65,,-5.68,-3.9,
46993,10.1002/anie.202416866,10.1002/anie.202416866,PM6,L8-BO,PM6,L8-BO,CC1=CC(=CC(=C1)C2=C3C=CC(=C4C5=C(C=C(S5)/C=C\6/C(=O)C7=CC(=CC(=C7)F)C(=O)/C6=C\C8=CC(=C(S8)C9=CC(=CC(=C9)C)C(C)(C)C(=O)OC)C(C)(C)C(=O)OC)SC4=C3S2)C(C)(C)C(=O)OC)C(C)(C)C(=O)OC,CCCCCCC(CCCC)CC1=C(/C=C2\C(=O)C3=CC(F)=C(F)C=C3C2=C(C#N)C#N)SC2=C1SC1C3=C(C4=C(C5=NSN=C35)C3=C(C5=C(S3)C(CC(CCCC)CCCCCC)=C(/C=C3\C(=O)C6=CC(F)=C(F)C=C6C3=C(C#N)C#N)S5)N4CC(CC)CCCC)N(CC(CC)CCCC)C21,0.899,23.83,72.79,15.6,15.593925443,0.0389394679487167,15.2,15.6,,,,,,,,,EtO-V,EtO-V,,,,,-5.56,-3.65,,-5.68,-3.9,
46994,10.1002/anie.202416866,10.1002/anie.202416866,PM6,L8-BO,PM6,L8-BO,CC1=CC(=CC(=C1)C2=C3C=CC(=C4C5=C(C=C(S5)/C=C\6/C(=O)C7=CC(=CC(=C7)F)C(=O)/C6=C\C8=CC(=C(S8)C9=CC(=CC(=C9)C)C(C)(C)C(=O)OC)C(C)(C)C(=O)OC)SC4=C3S2)C(C)(C)C(=O)OC)C(C)(C)C(=O)OC,CCCCCCC(CCCC)CC1=C(/C=C2\C(=O)C3=CC(F)=C(F)C=C3C2=C(C#N)C#N)SC2=C1SC1C3=C(C4=C(C5=NSN=C35)C3=C(C5=C(S3)C(CC(CCCC)CCCCCC)=C(/C=C3\C(=O)C6=CC(F)=C(F)C=C6C3=C(C#N)C#N)S5)N4CC(CC)CCCC)N(CC(CC)CCCC)C21,0.898,25.06,73.52,16.55,16.544852575999997,0.0311022598187553,16.18,16.55,,,,,,,,,EtO-V,EtO-V,,,,,-5.56,-3.65,,-5.68,-3.9,
46995,10.1002/anie.202416866,10.1002/anie.202416866,PM6,L8-BO,PM6,L8-BO,CC1=CC(=CC(=C1)C2=C3C=CC(=C4C5=C(C=C(S5)/C=C\6/C(=O)C7=CC(=CC(=C7)F)C(=O)/C6=C\C8=CC(=C(S8)C9=CC(=CC(=C9)C)C(C)(C)C(=O)OC)C(C)(C)C(=O)OC)SC4=C3S2)C(C)(C)C(=O)OC)C(C)(C)C(=O)OC,CCCCCCC(CCCC)CC1=C(/C=C2\C(=O)C3=CC(F)=C(F)C=C3C2=C(C#N)C#N)SC2=C1SC1C3=C(C4=C(C5=NSN=C35)C3=C(C5=C(S3)C(CC(CCCC)CCCCCC)=C(/C=C3\C(=O)C6=CC(F)=C(F)C=C6C3=C(C#N)C#N)S5)N4CC(CC)CCCC)N(CC(CC)CCCC)C21,0.708,25.15,71.93,12.82,12.807999659999998,0.0936063962558653,10.35,12.82,,,,,ITO/HTL/photoactive layer/PNDIT-F3N/Ag,,,,EtO-Nb,EtO-Nb,,,,,-5.56,-3.65,,-5.68,-3.9,
46996,10.1002/anie.202416866,10.1002/anie.202416866,PM6,L8-BO,PM6,L8-BO,CC1=CC(=CC(=C1)C2=C3C=CC(=C4C5=C(C=C(S5)/C=C\6/C(=O)C7=CC(=CC(=C7)F)C(=O)/C6=C\C8=CC(=C(S8)C9=CC(=CC(=C9)C)C(C)(C)C(=O)OC)C(C)(C)C(=O)OC)SC4=C3S2)C(C)(C)C(=O)OC)C(C)(C)C(=O)OC,CCCCCCC(CCCC)CC1=C(/C=C2\C(=O)C3=CC(F)=C(F)C=C3C2=C(C#N)C#N)SC2=C1SC1C3=C(C4=C(C5=NSN=C35)C3=C(C5=C(S3)C(CC(CCCC)CCCCCC)=C(/C=C3\C(=O)C6=CC(F)=C(F)C=C6C3=C(C#N)C#N)S5)N4CC(CC)CCCC)N(CC(CC)CCCC)C21,0.91,25.66,77.71,18.15,18.14575126,0.0234090358126597,17.73,18.15,,,,,,,,,EtO-Nb,EtO-Nb,,,,,-5.56,-3.65,,-5.68,-3.9,
46997,10.1002/anie.202416866,10.1002/anie.202416866,PM6,L8-BO,PM6,L8-BO,CC1=CC(=CC(=C1)C2=C3C=CC(=C4C5=C(C=C(S5)/C=C\6/C(=O)C7=CC(=CC(=C7)F)C(=O)/C6=C\C8=CC(=C(S8)C9=CC(=CC(=C9)C)C(C)(C)C(=O)OC)C(C)(C)C(=O)OC)SC4=C3S2)C(C)(C)C(=O)OC)C(C)(C)C(=O)OC,CCCCCCC(CCCC)CC1=C(/C=C2\C(=O)C3=CC(F)=C(F)C=C3C2=C(C#N)C#N)SC2=C1SC1C3=C(C4=C(C5=NSN=C35)C3=C(C5=C(S3)C(CC(CCCC)CCCCCC)=C(/C=C3\C(=O)C6=CC(F)=C(F)C=C6C3=C(C#N)C#N)S5)N4CC(CC)CCCC)N(CC(CC)CCCC)C21,0.911,26.32,78.13,18.74,18.733636376,0.033957438633931,18.23,18.74,,,,,,,,,EtO-Nb,EtO-Nb,,,,,-5.56,-3.65,,-5.68,-3.9,
46998,10.1002/anie.202416866,10.1002/anie.202416866,PM6,L8-BO,PM6,L8-BO,CC1=CC(=CC(=C1)C2=C3C=CC(=C4C5=C(C=C(S5)/C=C\6/C(=O)C7=CC(=CC(=C7)F)C(=O)/C6=C\C8=CC(=C(S8)C9=CC(=CC(=C9)C)C(C)(C)C(=O)OC)C(C)(C)C(=O)OC)SC4=C3S2)C(C)(C)C(=O)OC)C(C)(C)C(=O)OC,CCCCCCC(CCCC)CC1=C(/C=C2\C(=O)C3=CC(F)=C(F)C=C3C2=C(C#N)C#N)SC2=C1SC1C3=C(C4=C(C5=NSN=C35)C3=C(C5=C(S3)C(CC(CCCC)CCCCCC)=C(/C=C3\C(=O)C6=CC(F)=C(F)C=C6C3=C(C#N)C#N)S5)N4CC(CC)CCCC)N(CC(CC)CCCC)C21,0.752,25.33,56.79,10.82,10.817450064,0.023566876155279,9.83,10.82,,,,,ITO/HTL/photoactive layer/PNDIT-F3N/Ag,,,,EtO-Ta,EtO-Ta,,,,,-5.56,-3.65,,-5.68,-3.9,
46999,10.1002/anie.202416866,10.1002/anie.202416866,PM6,L8-BO,PM6,L8-BO,CC1=CC(=CC(=C1)C2=C3C=CC(=C4C5=C(C=C(S5)/C=C\6/C(=O)C7=CC(=CC(=C7)F)C(=O)/C6=C\C8=CC(=C(S8)C9=CC(=CC(=C9)C)C(C)(C)C(=O)OC)C(C)(C)C(=O)OC)SC4=C3S2)C(C)(C)C(=O)OC)C(C)(C)C(=O)OC,CCCCCCC(CCCC)CC1=C(/C=C2\C(=O)C3=CC(F)=C(F)C=C3C2=C(C#N)C#N)SC2=C1SC1C3=C(C4=C(C5=NSN=C35)C3=C(C5=C(S3)C(CC(CCCC)CCCCCC)=C(/C=C3\C(=O)C6=CC(F)=C(F)C=C6C3=C(C#N)C#N)S5)N4CC(CC)CCCC)N(CC(CC)CCCC)C21,0.908,25.41,73.46,16.91,16.948896887999997,0.2300229923122203,15.89,16.91,,,,,,,,,EtO-Ta,EtO-Ta,,,,,-5.56,-3.65,,-5.68,-3.9,
47000,10.1002/anie.202416866,10.1002/anie.202416866,PM6,L8-BO,PM6,L8-BO,CC1=CC(=CC(=C1)C2=C3C=CC(=C4C5=C(C=C(S5)/C=C\6/C(=O)C7=CC(=CC(=C7)F)C(=O)/C6=C\C8=CC(=C(S8)C9=CC(=CC(=C9)C)C(C)(C)C(=O)OC)C(C)(C)C(=O)OC)SC4=C3S2)C(C)(C)C(=O)OC)C(C)(C)C(=O)OC,CCCCCCC(CCCC)CC1=C(/C=C2\C(=O)C3=CC(F)=C(F)C=C3C2=C(C#N)C#N)SC2=C1SC1C3=C(C4=C(C5=NSN=C35)C3=C(C5=C(S3)C(CC(CCCC)CCCCCC)=C(/C=C3\C(=O)C6=CC(F)=C(F)C=C6C3=C(C#N)C#N)S5)N4CC(CC)CCCC)N(CC(CC)CCCC)C21,0.911,25.83,77.63,18.27,18.267216219,0.0152368965517325,17.52,18.27,,,,,,,,,EtO-Ta,EtO-Ta,,,,,-5.56,-3.65,,-5.68,-3.9,
47001,10.1002/anie.202416866,10.1002/anie.202416866,PM6,L8-BO,PM6,L8-BO,CC1=CC(=CC(=C1)C2=C3C=CC(=C4C5=C(C=C(S5)/C=C\6/C(=O)C7=CC(=CC(=C7)F)C(=O)/C6=C\C8=CC(=C(S8)C9=CC(=CC(=C9)C)C(C)(C)C(=O)OC)C(C)(C)C(=O)OC)SC4=C3S2)C(C)(C)C(=O)OC)C(C)(C)C(=O)OC,CCCCCCC(CCCC)CC1=C(/C=C2\C(=O)C3=CC(F)=C(F)C=C3C2=C(C#N)C#N)SC2=C1SC1C3=C(C4=C(C5=NSN=C35)C3=C(C5=C(S3)C(CC(CCCC)CCCCCC)=C(/C=C3\C(=O)C6=CC(F)=C(F)C=C6C3=C(C#N)C#N)S5)N4CC(CC)CCCC)N(CC(CC)CCCC)C21,0.921,26.29,75.61,18.31,18.307517349,0.0135589896231434,18.08,18.31,,,,,ITO/HTL/photoactive layer/PNDIT-F3N/Ag,organic solar cell,PNDIT-F3N,,2PACz,2PACz,,,,,-5.56,-3.65,,-5.68,-3.9,
47003,10.1002/anie.202416866,10.1002/anie.202416866,PM6,L8-BO,PM6,L8-BO,CC1=CC(=CC(=C1)C2=C3C=CC(=C4C5=C(C=C(S5)/C=C\6/C(=O)C7=CC(=CC(=C7)F)C(=O)/C6=C\C8=CC(=C(S8)C9=CC(=CC(=C9)C)C(C)(C)C(=O)OC)C(C)(C)C(=O)OC)SC4=C3S2)C(C)(C)C(=O)OC)C(C)(C)C(=O)OC,CCCCCCC(CCCC)CC1=C(/C=C2\C(=O)C3=CC(F)=C(F)C=C3C2=C(C#N)C#N)SC2=C1SC1C3=C(C4=C(C5=NSN=C35)C3=C(C5=C(S3)C(CC(CCCC)CCCCCC)=C(/C=C3\C(=O)C6=CC(F)=C(F)C=C6C3=C(C#N)C#N)S5)N4CC(CC)CCCC)N(CC(CC)CCCC)C21,0.922,26.83,78.62,19.44,19.448433812,0.0433838065843612,19.11,19.44,,,,,ITO/HTL/photoactive layer/PNDIT-F3N/Ag,organic solar cell,PNDIT-F3N,,Nb2O5/2PACz,Nb2O5/2PACz,,,,,-5.56,-3.65,,-5.68,-3.9,
