Repository: JiYiqaq/PCE-KA-GNN

# Data directory

- `raw/Active_Database.csv` is the immutable source dataset bundled under CC BY 4.0. Do not overwrite it with processed data.
- `processed/` is created and populated by the training pipeline. Generated `.pt` and `.pth` caches are intentionally ignored by Git because they can exceed GitHub's normal single-file limit.

See `../DATA_LICENSE.md` for provenance, license and checksum information.

File: data/raw/Active_Database.csv (part 94 of 471)
id,doi,doi_norm,donor,acceptor,donor_canonical,acceptor_canonical,donor_smiles,acceptor_smiles,voc,jsc,ff,pce,pce_recomputed,pce_relative_error_percent,pce_avg,pce_best,d_a_ratio,additive,additive_canonical,additive_ratio,device_structure,device_type,etl,etl_canonical,htl,htl_canonical,active_layer_thickness,solvent,solvent_canonical,annealing_temp,homo_d,lumo_d,eg_d,homo_a,lumo_a,eg_a
47004,10.1002/anie.202416866,10.1002/anie.202416866,PM6,BTP-eC9,PM6,BTP-eC9,CC1=CC(=CC(=C1)C2=C3C=CC(=C4C5=C(C=C(S5)/C=C\6/C(=O)C7=CC(=CC(=C7)F)C(=O)/C6=C\C8=CC(=C(S8)C9=CC(=CC(=C9)C)C(C)(C)C(=O)OC)C(C)(C)C(=O)OC)SC4=C3S2)C(C)(C)C(=O)OC)C(C)(C)C(=O)OC,CCCCCCCCCc1c(C=C2C(=O)c3cc(Cl)c(Cl)cc3C2=C(C#N)C#N)sc2c1sc1c3c4nsnc4c4c5sc6c(CCCCCCCCC)c(C=C7C(=O)c8cc(Cl)c(Cl)cc8C7=C(C#N)C#N)sc6c5n(CC(CCCC)CCCCCC)c4c3n(CC(CCCC)CCCCCC)c21,0.879,27.76,78.63,19.18,19.186537752,0.0340862982273193,18.9,19.18,,,,,ITO/HTL/photoactive layer/PNDIT-F3N/Ag,,,,Nb2O5/2PACz,Nb2O5/2PACz,,,,,-5.56,-3.65,,-5.68,-3.9,
47005,10.1002/anie.202416866,10.1002/anie.202416866,D18,BTP-eC9,D18,BTP-eC9,CCCCCCC(CCCC)CC1=CSC(C2=CC3=C(S2)C2=C(C=C(C4=CC(CC(CCCC)CCCCCC)=C(C5=CC6=C(C7=CC(F)=C(CC(CC)CCCC)S7)C7=C(C=CS7)C(C7=CC(F)=C(CC(CC)CCCC)S7)=C6S5)S4)S2)C2=NSN=C32)=C1,CCCCCCCCCc1c(C=C2C(=O)c3cc(Cl)c(Cl)cc3C2=C(C#N)C#N)sc2c1sc1c3c4nsnc4c4c5sc6c(CCCCCCCCC)c(C=C7C(=O)c8cc(Cl)c(Cl)cc8C7=C(C#N)C#N)sc6c5n(CC(CCCC)CCCCCC)c4c3n(CC(CCCC)CCCCCC)c21,0.886,28.48,79.79,20.12,20.133634112000003,0.0677639761431504,19.63,20.12,,,,,ITO/HTL/photoactive layer/PNDIT-F3N/Ag,,,,Nb2O5/2PACz,Nb2O5/2PACz,,,,,-5.51,-2.77,,-5.68,-3.9,
47006,10.1002/anie.202416883,10.1002/anie.202416883,PBDCT-β,eC9,PBDCT-β,eC9,,CCCCCCCCCC1=C(/C=C2\C(=O)C3=CC(Cl)=C(Cl)C=C3C2=C(C#N)C#N)SC2=C1SC1=C2N(CC(CCCC)CCCCCC)C2=C1C1=NSN=C1C1=C2N(CC(CCCC)CCCCCC)C2=C1SC1=C2SC(/C=C2\C(=O)C3=CC(Cl)=C(Cl)C=C3C2=C(C#N)C#N)=C1CCCCCCCCC,0.932,13.4,44.6,5.6,5.5700048,0.5356285714285576,5.23,5.6,,,,,ITO/PEDOT:PSS/active layer/PFN-Br:PDINN/Ag,conventional,PFN-Br:PDINN,PFN-Br:PDINN,PEDOT:PSS,PEDOT:PSS,,,,,,,,-5.68,-3.9,
47007,10.1002/anie.202416883,10.1002/anie.202416883,PBDCT,eC9,PBDCT,eC9,,CCCCCCCCCC1=C(/C=C2\C(=O)C3=CC(Cl)=C(Cl)C=C3C2=C(C#N)C#N)SC2=C1SC1=C2N(CC(CCCC)CCCCCC)C2=C1C1=NSN=C1C1=C2N(CC(CCCC)CCCCCC)C2=C1SC1=C2SC(/C=C2\C(=O)C3=CC(Cl)=C(Cl)C=C3C2=C(C#N)C#N)=C1CCCCCCCCC,0.908,28.27,77.3,19.84,19.84226068,0.0113945564516085,19.56,19.84,,,,,ITO/PEDOT:PSS/active layer/PFN-Br:PDINN/Ag,conventional,PFN-Br:PDINN,PFN-Br:PDINN,PEDOT:PSS,PEDOT:PSS,,,,,,,,-5.68,-3.9,
47017,10.1002/anie.202417244,10.1002/anie.202417244,PM6,CH-F,PM6,CH-F,CC1=CC(=CC(=C1)C2=C3C=CC(=C4C5=C(C=C(S5)/C=C\6/C(=O)C7=CC(=CC(=C7)F)C(=O)/C6=C\C8=CC(=C(S8)C9=CC(=CC(=C9)C)C(C)(C)C(=O)OC)C(C)(C)C(=O)OC)SC4=C3S2)C(C)(C)C(=O)OC)C(C)(C)C(=O)OC,,0.872,27.01,78.74,18.55,18.545411728,0.0247346199461078,18.42,18.55,1:1.2,"1,8-diiodooctane",DIO,,conventional,conventional,PDINN,PDINN,PEDOT:PSS,PEDOT:PSS,100.0,chloroform,chloroform,100.0,-5.56,-3.65,,,,
47018,10.1002/anie.202417244,10.1002/anie.202417244,PM6,CH-C,PM6,CH-C,CC1=CC(=CC(=C1)C2=C3C=CC(=C4C5=C(C=C(S5)/C=C\6/C(=O)C7=CC(=CC(=C7)F)C(=O)/C6=C\C8=CC(=C(S8)C9=CC(=CC(=C9)C)C(C)(C)C(=O)OC)C(C)(C)C(=O)OC)SC4=C3S2)C(C)(C)C(=O)OC)C(C)(C)C(=O)OC,,0.876,27.1,79.77,18.94,18.93707892,0.0154228088701168,18.68,18.94,1:1.2,"1,8-diiodooctane",DIO,,conventional,conventional,PDINN,PDINN,PEDOT:PSS,PEDOT:PSS,100.0,chloroform,chloroform,100.0,-5.56,-3.65,,,,
47019,10.1002/anie.202417244,10.1002/anie.202417244,PM6,CH-B,PM6,CH-B,CC1=CC(=CC(=C1)C2=C3C=CC(=C4C5=C(C=C(S5)/C=C\6/C(=O)C7=CC(=CC(=C7)F)C(=O)/C6=C\C8=CC(=C(S8)C9=CC(=CC(=C9)C)C(C)(C)C(=O)OC)C(C)(C)C(=O)OC)SC4=C3S2)C(C)(C)C(=O)OC)C(C)(C)C(=O)OC,,0.883,27.85,80.46,19.78,19.78636113,0.0321594034378078,19.69,19.78,1:1.2,"1,8-diiodooctane",DIO,,conventional,conventional,PDINN,PDINN,PEDOT:PSS,PEDOT:PSS,100.0,chloroform,chloroform,100.0,-5.56,-3.65,,,,
47020,10.1002/anie.202417643,10.1002/anie.202417643,PM6,Y6,PM6,Y6,CC1=CC(=CC(=C1)C2=C3C=CC(=C4C5=C(C=C(S5)/C=C\6/C(=O)C7=CC(=CC(=C7)F)C(=O)/C6=C\C8=CC(=C(S8)C9=CC(=CC(=C9)C)C(C)(C)C(=O)OC)C(C)(C)C(=O)OC)SC4=C3S2)C(C)(C)C(=O)OC)C(C)(C)C(=O)OC,CCCCCCCCCCCc1c(/C=C2\C(=O)c3cc(F)c(F)cc3C2=C(C#N)C#N)sc2c1sc1c3c4nsnc4c4c5sc6c(CCCCCCCCCCC)c(/C=C7\C(=O)c8cc(F)c(F)cc8C7=C(C#N)C#N)sc6c5n(CC(CC)CCCC)c4c3n(CC(CC)CCCC)c21,0.842,26.3,72.19,15.98,15.98618674,0.0387155193992516,15.7,15.98,,,,,,,,,,,,,,,-5.56,-3.65,,-5.65,-4.09,
47021,10.1002/anie.202417643,10.1002/anie.202417643,PM6,Y6,PM6,Y6,CC1=CC(=CC(=C1)C2=C3C=CC(=C4C5=C(C=C(S5)/C=C\6/C(=O)C7=CC(=CC(=C7)F)C(=O)/C6=C\C8=CC(=C(S8)C9=CC(=CC(=C9)C)C(C)(C)C(=O)OC)C(C)(C)C(=O)OC)SC4=C3S2)C(C)(C)C(=O)OC)C(C)(C)C(=O)OC,CCCCCCCCCCCc1c(/C=C2\C(=O)c3cc(F)c(F)cc3C2=C(C#N)C#N)sc2c1sc1c3c4nsnc4c4c5sc6c(CCCCCCCCCCC)c(/C=C7\C(=O)c8cc(F)c(F)cc8C7=C(C#N)C#N)sc6c5n(CC(CC)CCCC)c4c3n(CC(CC)CCCC)c21,0.862,26.61,74.75,17.15,17.146020449999998,0.0232043731778448,16.87,17.15,,PyDC5,PyDC5,,,,,,,,,,,,-5.56,-3.65,,-5.65,-4.09,
47022,10.1002/anie.202417643,10.1002/anie.202417643,PM6,Y6,PM6,Y6,CC1=CC(=CC(=C1)C2=C3C=CC(=C4C5=C(C=C(S5)/C=C\6/C(=O)C7=CC(=CC(=C7)F)C(=O)/C6=C\C8=CC(=C(S8)C9=CC(=CC(=C9)C)C(C)(C)C(=O)OC)C(C)(C)C(=O)OC)SC4=C3S2)C(C)(C)C(=O)OC)C(C)(C)C(=O)OC,CCCCCCCCCCCc1c(/C=C2\C(=O)c3cc(F)c(F)cc3C2=C(C#N)C#N)sc2c1sc1c3c4nsnc4c4c5sc6c(CCCCCCCCCCC)c(/C=C7\C(=O)c8cc(F)c(F)cc8C7=C(C#N)C#N)sc6c5n(CC(CC)CCCC)c4c3n(CC(CC)CCCC)c21,0.863,26.82,76.65,17.72,17.74114839,0.1193475733634337,17.44,17.72,,PyMC5,PyMC5,,,,,,,,,,,,-5.56,-3.65,,-5.65,-4.09,
47023,10.1002/anie.202417643,10.1002/anie.202417643,PM6,L8-BO,PM6,L8-BO,CC1=CC(=CC(=C1)C2=C3C=CC(=C4C5=C(C=C(S5)/C=C\6/C(=O)C7=CC(=CC(=C7)F)C(=O)/C6=C\C8=CC(=C(S8)C9=CC(=CC(=C9)C)C(C)(C)C(=O)OC)C(C)(C)C(=O)OC)SC4=C3S2)C(C)(C)C(=O)OC)C(C)(C)C(=O)OC,CCCCCCC(CCCC)CC1=C(/C=C2\C(=O)C3=CC(F)=C(F)C=C3C2=C(C#N)C#N)SC2=C1SC1C3=C(C4=C(C5=NSN=C35)C3=C(C5=C(S3)C(CC(CCCC)CCCCCC)=C(/C=C3\C(=O)C6=CC(F)=C(F)C=C6C3=C(C#N)C#N)S5)N4CC(CC)CCCC)N(CC(CC)CCCC)C21,0.88,26.62,77.38,18.13,18.12672928,0.0180403750689645,17.99,18.13,,,,,,organic solar cell,,,,,,,,,-5.56,-3.65,,-5.68,-3.9,
47024,10.1002/anie.202417643,10.1002/anie.202417643,PM6,L8-BO,PM6,L8-BO,CC1=CC(=CC(=C1)C2=C3C=CC(=C4C5=C(C=C(S5)/C=C\6/C(=O)C7=CC(=CC(=C7)F)C(=O)/C6=C\C8=CC(=C(S8)C9=CC(=CC(=C9)C)C(C)(C)C(=O)OC)C(C)(C)C(=O)OC)SC4=C3S2)C(C)(C)C(=O)OC)C(C)(C)C(=O)OC,CCCCCCC(CCCC)CC1=C(/C=C2\C(=O)C3=CC(F)=C(F)C=C3C2=C(C#N)C#N)SC2=C1SC1C3=C(C4=C(C5=NSN=C35)C3=C(C5=C(S3)C(CC(CCCC)CCCCCC)=C(/C=C3\C(=O)C6=CC(F)=C(F)C=C6C3=C(C#N)C#N)S5)N4CC(CC)CCCC)N(CC(CC)CCCC)C21,0.884,26.71,78.15,18.45,18.45249666,0.0135320325203362,18.31,18.45,,PyDC5,PyDC5,,,organic solar cell,,,,,,,,,-5.56,-3.65,,-5.68,-3.9,
47025,10.1002/anie.202417643,10.1002/anie.202417643,PM6,L8-BO,PM6,L8-BO,CC1=CC(=CC(=C1)C2=C3C=CC(=C4C5=C(C=C(S5)/C=C\6/C(=O)C7=CC(=CC(=C7)F)C(=O)/C6=C\C8=CC(=C(S8)C9=CC(=CC(=C9)C)C(C)(C)C(=O)OC)C(C)(C)C(=O)OC)SC4=C3S2)C(C)(C)C(=O)OC)C(C)(C)C(=O)OC,CCCCCCC(CCCC)CC1=C(/C=C2\C(=O)C3=CC(F)=C(F)C=C3C2=C(C#N)C#N)SC2=C1SC1C3=C(C4=C(C5=NSN=C35)C3=C(C5=C(S3)C(CC(CCCC)CCCCCC)=C(/C=C3\C(=O)C6=CC(F)=C(F)C=C6C3=C(C#N)C#N)S5)N4CC(CC)CCCC)N(CC(CC)CCCC)C21,0.899,26.92,78.61,19.02,19.024468988,0.0234962565720443,18.81,19.02,,PyMC5,PyMC5,,,organic solar cell,,,PEDOT:PSS,PEDOT:PSS,,,,,-5.56,-3.65,,-5.68,-3.9,
47026,10.1002/anie.202417643,10.1002/anie.202417643,PM6,L8-BO,PM6,L8-BO,CC1=CC(=CC(=C1)C2=C3C=CC(=C4C5=C(C=C(S5)/C=C\6/C(=O)C7=CC(=CC(=C7)F)C(=O)/C6=C\C8=CC(=C(S8)C9=CC(=CC(=C9)C)C(C)(C)C(=O)OC)C(C)(C)C(=O)OC)SC4=C3S2)C(C)(C)C(=O)OC)C(C)(C)C(=O)OC,CCCCCCC(CCCC)CC1=C(/C=C2\C(=O)C3=CC(F)=C(F)C=C3C2=C(C#N)C#N)SC2=C1SC1C3=C(C4=C(C5=NSN=C35)C3=C(C5=C(S3)C(CC(CCCC)CCCCCC)=C(/C=C3\C(=O)C6=CC(F)=C(F)C=C6C3=C(C#N)C#N)S5)N4CC(CC)CCCC)N(CC(CC)CCCC)C21,0.904,27.25,79.1,19.52,19.485494,0.1767725409836084,19.41,19.52,,PyMC5,PyMC5,,,organic solar cell,,,3-BPIC-F,3-BPIC-F,,,,,-5.56,-3.65,,-5.68,-3.9,
47027,10.1002/anie.202417951,10.1002/anie.202417951,PM6,Me-Y,PM6,Me-Y,CC1=CC(=CC(=C1)C2=C3C=CC(=C4C5=C(C=C(S5)/C=C\6/C(=O)C7=CC(=CC(=C7)F)C(=O)/C6=C\C8=CC(=C(S8)C9=CC(=CC(=C9)C)C(C)(C)C(=O)OC)C(C)(C)C(=O)OC)SC4=C3S2)C(C)(C)C(=O)OC)C(C)(C)C(=O)OC,,0.89,22.88,65.47,13.31,13.33178704,0.1636892561983436,13.14,13.31,1:1.2,,,,conventional,conventional,PDINN,PDINN,PEDOT:PSS,PEDOT:PSS,,chloroform,chloroform,,-5.56,-3.65,,,,
47028,10.1002/anie.202417951,10.1002/anie.202417951,PM6,C60-Y,PM6,C60-Y,CC1=CC(=CC(=C1)C2=C3C=CC(=C4C5=C(C=C(S5)/C=C\6/C(=O)C7=CC(=CC(=C7)F)C(=O)/C6=C\C8=CC(=C(S8)C9=CC(=CC(=C9)C)C(C)(C)C(=O)OC)C(C)(C)C(=O)OC)SC4=C3S2)C(C)(C)C(=O)OC)C(C)(C)C(=O)OC,,0.95,24.03,65.89,15.02,15.04169865,0.1444650466045231,14.65,15.02,1:1.2,,,,conventional,conventional,PDINN,PDINN,PEDOT:PSS,PEDOT:PSS,,chloroform,chloroform,,-5.56,-3.65,,,,
47030,10.1002/anie.202418439,10.1002/anie.202418439,D18,L8-BO,D18,L8-BO,CCCCCCC(CCCC)CC1=CSC(C2=CC3=C(S2)C2=C(C=C(C4=CC(CC(CCCC)CCCCCC)=C(C5=CC6=C(C7=CC(F)=C(CC(CC)CCCC)S7)C7=C(C=CS7)C(C7=CC(F)=C(CC(CC)CCCC)S7)=C6S5)S4)S2)C2=NSN=C32)=C1,CCCCCCC(CCCC)CC1=C(/C=C2\C(=O)C3=CC(F)=C(F)C=C3C2=C(C#N)C#N)SC2=C1SC1C3=C(C4=C(C5=NSN=C35)C3=C(C5=C(S3)C(CC(CCCC)CCCCCC)=C(/C=C3\C(=O)C6=CC(F)=C(F)C=C6C3=C(C#N)C#N)S5)N4CC(CC)CCCC)N(CC(CC)CCCC)C21,0.91,26.9,77.3,18.9,18.922267,0.1178148148148115,18.3,18.9,,,,,,,,,JJ36/HPWO,JJ36/HPWO,,,,,-5.51,-2.77,,-5.68,-3.9,
47033,10.1002/anie.202418926,10.1002/anie.202418926,D18,Y-SS,D18,Y-SS,CCCCCCC(CCCC)CC1=CSC(C2=CC3=C(S2)C2=C(C=C(C4=CC(CC(CCCC)CCCCCC)=C(C5=CC6=C(C7=CC(F)=C(CC(CC)CCCC)S7)C7=C(C=CS7)C(C7=CC(F)=C(CC(CC)CCCC)S7)=C6S5)S4)S2)C2=NSN=C32)=C1,,0.903,25.84,75.61,17.64,17.642474472,0.0140276190476156,17.46,17.64,,,,,ITO/2PACz/D18:Y-SS/PNDIT-F3N/Ag,,PNDIT-F3N,PNDIT-F3N,2PACz,2PACz,,,,,-5.51,-2.77,,,,
47034,10.1002/anie.202418926,10.1002/anie.202418926,D18,Y-SSe,D18,Y-SSe,CCCCCCC(CCCC)CC1=CSC(C2=CC3=C(S2)C2=C(C=C(C4=CC(CC(CCCC)CCCCCC)=C(C5=CC6=C(C7=CC(F)=C(CC(CC)CCCC)S7)C7=C(C=CS7)C(C7=CC(F)=C(CC(CC)CCCC)S7)=C6S5)S4)S2)C2=NSN=C32)=C1,,0.898,26.89,76.24,18.41,18.409840528,0.0008662248777837,18.28,18.41,,,,,ITO/2PACz/D18:Y-SSe/PNDIT-F3N/Ag,,PNDIT-F3N,PNDIT-F3N,2PACz,2PACz,,,,,-5.51,-2.77,,,,
47035,10.1002/anie.202418926,10.1002/anie.202418926,D18,Y-SeSe,D18,Y-SeSe,CCCCCCC(CCCC)CC1=CSC(C2=CC3=C(S2)C2=C(C=C(C4=CC(CC(CCCC)CCCCCC)=C(C5=CC6=C(C7=CC(F)=C(CC(CC)CCCC)S7)C7=C(C=CS7)C(C7=CC(F)=C(CC(CC)CCCC)S7)=C6S5)S4)S2)C2=NSN=C32)=C1,,0.895,27.86,78.16,19.49,19.48896152,0.0053282709081674,19.3,19.49,,,,,ITO/2PACz/D18:Y-SeSe/PNDIT-F3N/Ag,,PNDIT-F3N,PNDIT-F3N,2PACz,2PACz,,,,,-5.51,-2.77,,,,
47047,10.1002/anie.202420226,10.1002/anie.202420226,PM6,BTP-eC9,PM6,BTP-eC9,CC1=CC(=CC(=C1)C2=C3C=CC(=C4C5=C(C=C(S5)/C=C\6/C(=O)C7=CC(=CC(=C7)F)C(=O)/C6=C\C8=CC(=C(S8)C9=CC(=CC(=C9)C)C(C)(C)C(=O)OC)C(C)(C)C(=O)OC)SC4=C3S2)C(C)(C)C(=O)OC)C(C)(C)C(=O)OC,CCCCCCCCCc1c(C=C2C(=O)c3cc(Cl)c(Cl)cc3C2=C(C#N)C#N)sc2c1sc1c3c4nsnc4c4c5sc6c(CCCCCCCCC)c(C=C7C(=O)c8cc(Cl)c(Cl)cc8C7=C(C#N)C#N)sc6c5n(CC(CCCC)CCCCCC)c4c3n(CC(CCCC)CCCCCC)c21,0.84,26.1,72.3,17.0,15.851052,6.758517647058827,17.0,,,,,,glass/ITO/c-PEDOT:PSS/active layer/PNDIT?F3N/Ag,,PNDIT−F3N,PNDIT-F3N,c-PEDOT:PSS,c-PEDOT:PSS,,CF,chloroform,,-5.56,-3.65,,-5.68,-3.9,
47048,10.1002/anie.202420226,10.1002/anie.202420226,PM6,BTP-eC9,PM6,BTP-eC9,CC1=CC(=CC(=C1)C2=C3C=CC(=C4C5=C(C=C(S5)/C=C\6/C(=O)C7=CC(=CC(=C7)F)C(=O)/C6=C\C8=CC(=C(S8)C9=CC(=CC(=C9)C)C(C)(C)C(=O)OC)C(C)(C)C(=O)OC)SC4=C3S2)C(C)(C)C(=O)OC)C(C)(C)C(=O)OC,CCCCCCCCCc1c(C=C2C(=O)c3cc(Cl)c(Cl)cc3C2=C(C#N)C#N)sc2c1sc1c3c4nsnc4c4c5sc6c(CCCCCCCCC)c(C=C7C(=O)c8cc(Cl)c(Cl)cc8C7=C(C#N)C#N)sc6c5n(CC(CCCC)CCCCCC)c4c3n(CC(CCCC)CCCCCC)c21,0.766,20.8,65.6,10.4,10.4519168,0.4991999999999902,10.4,,,silicone oil,,0.02 vol.%,glass/ITO/c-PEDOT:PSS/active layer/PNDIT?F3N/Ag,,PNDIT−F3N,PNDIT-F3N,c-PEDOT:PSS,c-PEDOT:PSS,,CF,chloroform,,-5.56,-3.65,,-5.68,-3.9,
47049,10.1002/anie.202420226,10.1002/anie.202420226,PM6,BTP-eC9,PM6,BTP-eC9,CC1=CC(=CC(=C1)C2=C3C=CC(=C4C5=C(C=C(S5)/C=C\6/C(=O)C7=CC(=CC(=C7)F)C(=O)/C6=C\C8=CC(=C(S8)C9=CC(=CC(=C9)C)C(C)(C)C(=O)OC)C(C)(C)C(=O)OC)SC4=C3S2)C(C)(C)C(=O)OC)C(C)(C)C(=O)OC,CCCCCCCCCc1c(C=C2C(=O)c3cc(Cl)c(Cl)cc3C2=C(C#N)C#N)sc2c1sc1c3c4nsnc4c4c5sc6c(CCCCCCCCC)c(C=C7C(=O)c8cc(Cl)c(Cl)cc8C7=C(C#N)C#N)sc6c5n(CC(CCCC)CCCCCC)c4c3n(CC(CCCC)CCCCCC)c21,0.84,26.6,74.2,16.8,16.579248000000003,1.3139999999999843,16.8,,,silicone oil,,0.02 vol.%,glass/ITO/c-PEDOT:PSS/Active layer/PNDIT−F3N/Ag,small-area OPV device,PNDIT−F3N,PNDIT-F3N,c-PEDOT:PSS,c-PEDOT:PSS,,CB,chlorobenzene,,-5.56,-3.65,,-5.68,-3.9,
47050,10.1002/anie.202420226,10.1002/anie.202420226,PM6,BTP-eC9,PM6,BTP-eC9,CC1=CC(=CC(=C1)C2=C3C=CC(=C4C5=C(C=C(S5)/C=C\6/C(=O)C7=CC(=CC(=C7)F)C(=O)/C6=C\C8=CC(=C(S8)C9=CC(=CC(=C9)C)C(C)(C)C(=O)OC)C(C)(C)C(=O)OC)SC4=C3S2)C(C)(C)C(=O)OC)C(C)(C)C(=O)OC,CCCCCCCCCc1c(C=C2C(=O)c3cc(Cl)c(Cl)cc3C2=C(C#N)C#N)sc2c1sc1c3c4nsnc4c4c5sc6c(CCCCCCCCC)c(C=C7C(=O)c8cc(Cl)c(Cl)cc8C7=C(C#N)C#N)sc6c5n(CC(CCCC)CCCCCC)c4c3n(CC(CCCC)CCCCCC)c21,0.84,26.8,76.2,17.4,17.154144000000002,1.4129655172413582,17.4,,,silicone oil,,0.02 vol.%,glass/ITO/c-PEDOT:PSS/Active layer/PNDIT−F3N/Ag,small-area OPV device,PNDIT−F3N,PNDIT-F3N,c-PEDOT:PSS,c-PEDOT:PSS,,o-XY,o-xylene,,-5.56,-3.65,,-5.68,-3.9,
47051,10.1002/anie.202420226,10.1002/anie.202420226,D18,N3,D18,N3,CCCCCCC(CCCC)CC1=CSC(C2=CC3=C(S2)C2=C(C=C(C4=CC(CC(CCCC)CCCCCC)=C(C5=CC6=C(C7=CC(F)=C(CC(CC)CCCC)S7)C7=C(C=CS7)C(C7=CC(F)=C(CC(CC)CCCC)S7)=C6S5)S4)S2)C2=NSN=C32)=C1,CCCCCCCCCCCC1=C(/C=C2\C(=O)C3=CC(F)=C(F)C=C3C2=C(C#N)C#N)SC2=C1SC1=C2N(CCC(CC)CCCC)C2=C1C1=NSN=C1C1=C2N(CCC(CC)CCCC)C2=C1SC1=C2SC(/C=C2\C(=O)C3=CC(F)=C(F)C=C3C2=C(C#N)C#N)=C1CCCCCCCCCCC,0.837,27.7,77.3,17.8,17.921927699999998,0.6849870786516683,17.8,,,,,,glass/ITO/c-PEDOT:PSS/active layer/PNDIT?F3N/Ag,,PNDIT−F3N,PNDIT-F3N,c-PEDOT:PSS,c-PEDOT:PSS,,CF,,,-5.51,-2.77,,-5.64,-3.86,
47052,10.1002/anie.202420226,10.1002/anie.202420226,D18,N3,D18,N3,CCCCCCC(CCCC)CC1=CSC(C2=CC3=C(S2)C2=C(C=C(C4=CC(CC(CCCC)CCCCCC)=C(C5=CC6=C(C7=CC(F)=C(CC(CC)CCCC)S7)C7=C(C=CS7)C(C7=CC(F)=C(CC(CC)CCCC)S7)=C6S5)S4)S2)C2=NSN=C32)=C1,CCCCCCCCCCCC1=C(/C=C2\C(=O)C3=CC(F)=C(F)C=C3C2=C(C#N)C#N)SC2=C1SC1=C2N(CCC(CC)CCCC)C2=C1C1=NSN=C1C1=C2N(CCC(CC)CCCC)C2=C1SC1=C2SC(/C=C2\C(=O)C3=CC(F)=C(F)C=C3C2=C(C#N)C#N)=C1CCCCCCCCCCC,0.832,27.9,76.8,17.9,17.827430399999997,0.4054167597765439,17.9,,,silicone oil,,0.02 vol.%,glass/ITO/c-PEDOT:PSS/active layer/PNDIT?F3N/Ag,,PNDIT−F3N,PNDIT-F3N,c-PEDOT:PSS,c-PEDOT:PSS,,CB,,,-5.51,-2.77,,-5.64,-3.86,
47053,10.1002/anie.202420226,10.1002/anie.202420226,PM6,QM-1,PM6,QM-1,CC1=CC(=CC(=C1)C2=C3C=CC(=C4C5=C(C=C(S5)/C=C\6/C(=O)C7=CC(=CC(=C7)F)C(=O)/C6=C\C8=CC(=C(S8)C9=CC(=CC(=C9)C)C(C)(C)C(=O)OC)C(C)(C)C(=O)OC)SC4=C3S2)C(C)(C)C(=O)OC)C(C)(C)C(=O)OC,C1=CC(=C(N=C1)C(=O)O)CC(=O)O,0.89,25.2,72.2,16.8,16.193016000000004,3.6129999999999822,16.8,,,,,0 vol.%,glass/ITO/c-PEDOT:PSS/Active layer/PNDIT−F3N/Ag,small-area OPV device,PNDIT−F3N,PNDIT-F3N,c-PEDOT:PSS,c-PEDOT:PSS,,CF,,,-5.56,-3.65,,,,
47054,10.1002/anie.202420226,10.1002/anie.202420226,PM6,QM-1,PM6,QM-1,CC1=CC(=CC(=C1)C2=C3C=CC(=C4C5=C(C=C(S5)/C=C\6/C(=O)C7=CC(=CC(=C7)F)C(=O)/C6=C\C8=CC(=C(S8)C9=CC(=CC(=C9)C)C(C)(C)C(=O)OC)C(C)(C)C(=O)OC)SC4=C3S2)C(C)(C)C(=O)OC)C(C)(C)C(=O)OC,C1=CC(=C(N=C1)C(=O)O)CC(=O)O,0.89,24.9,72.0,16.4,15.95592,2.7078048780487785,16.4,,,silicone oil,,0.02 vol.%,glass/ITO/c-PEDOT:PSS/Active layer/PNDIT−F3N/Ag,small-area OPV device,PNDIT−F3N,PNDIT-F3N,c-PEDOT:PSS,c-PEDOT:PSS,,o-XY,,,-5.56,-3.65,,,,
47055,10.1002/anie.202420385,10.1002/anie.202420385,PM6,L-DBDD,PM6,L-DBDD,CC1=CC(=CC(=C1)C2=C3C=CC(=C4C5=C(C=C(S5)/C=C\6/C(=O)C7=CC(=CC(=C7)F)C(=O)/C6=C\C8=CC(=C(S8)C9=CC(=CC(=C9)C)C(C)(C)C(=O)OC)C(C)(C)C(=O)OC)SC4=C3S2)C(C)(C)C(=O)OC)C(C)(C)C(=O)OC,,1.012,17.29,60.36,10.52,10.561478928,0.3942863878327004,10.18,10.52,,,,,ITO/PEDOT:PSS/Active Layer/PDINN/Ag,conventional,PDINN,PDINN,PEDOT:PSS,PEDOT:PSS,,,,,-5.56,-3.65,,,,
47056,10.1002/anie.202420385,10.1002/anie.202420385,PM6,L8-BO,PM6,L8-BO,CC1=CC(=CC(=C1)C2=C3C=CC(=C4C5=C(C=C(S5)/C=C\6/C(=O)C7=CC(=CC(=C7)F)C(=O)/C6=C\C8=CC(=C(S8)C9=CC(=CC(=C9)C)C(C)(C)C(=O)OC)C(C)(C)C(=O)OC)SC4=C3S2)C(C)(C)C(=O)OC)C(C)(C)C(=O)OC,CCCCCCC(CCCC)CC1=C(/C=C2\C(=O)C3=CC(F)=C(F)C=C3C2=C(C#N)C#N)SC2=C1SC1C3=C(C4=C(C5=NSN=C35)C3=C(C5=C(S3)C(CC(CCCC)CCCCCC)=C(/C=C3\C(=O)C6=CC(F)=C(F)C=C6C3=C(C#N)C#N)S5)N4CC(CC)CCCC)N(CC(CC)CCCC)C21,0.879,26.41,79.8,18.52,18.525083220000003,0.0274471922246385,18.27,18.52,,,,,ITO/PEDOT:PSS/Active Layer/PDINN/Ag,conventional,PDINN,PDINN,PEDOT:PSS,PEDOT:PSS,,,,,-5.56,-3.65,,-5.68,-3.9,
47059,10.1002/anie.202420453,10.1002/anie.202420453,PM6,Y6-OD,PM6,Y6-OD,CC1=CC(=CC(=C1)C2=C3C=CC(=C4C5=C(C=C(S5)/C=C\6/C(=O)C7=CC(=CC(=C7)F)C(=O)/C6=C\C8=CC(=C(S8)C9=CC(=CC(=C9)C)C(C)(C)C(=O)OC)C(C)(C)C(=O)OC)SC4=C3S2)C(C)(C)C(=O)OC)C(C)(C)C(=O)OC,,0.872,26.1,77.6,17.7,17.661139199999997,0.2195525423728922,17.3,17.7,,,,,ITO/2PACz/active layer/PDINN/Ag,,PDINN,PDINN,2PACz,2PACz,,o-dichlorobenzene,o-DCB,,-5.56,-3.65,,,,
47060,10.1002/anie.202420453,10.1002/anie.202420453,PM6,G-1,PM6,G-1,CC1=CC(=CC(=C1)C2=C3C=CC(=C4C5=C(C=C(S5)/C=C\6/C(=O)C7=CC(=CC(=C7)F)C(=O)/C6=C\C8=CC(=C(S8)C9=CC(=CC(=C9)C)C(C)(C)C(=O)OC)C(C)(C)C(=O)OC)SC4=C3S2)C(C)(C)C(=O)OC)C(C)(C)C(=O)OC,,0.938,26.2,79.7,19.6,19.5867532,0.0675857142857375,19.2,19.6,,,,,ITO/2PACz/active layer/PDINN/Ag,,PDINN,PDINN,2PACz,2PACz,,o-dichlorobenzene,o-DCB,,-5.56,-3.65,,,,
47061,10.1002/anie.202420453,10.1002/anie.202420453,PM6,G-2,PM6,G-2,CC1=CC(=CC(=C1)C2=C3C=CC(=C4C5=C(C=C(S5)/C=C\6/C(=O)C7=CC(=CC(=C7)F)C(=O)/C6=C\C8=CC(=C(S8)C9=CC(=CC(=C9)C)C(C)(C)C(=O)OC)C(C)(C)C(=O)OC)SC4=C3S2)C(C)(C)C(=O)OC)C(C)(C)C(=O)OC,,0.935,26.4,76.2,18.8,18.809208,0.0489787234042606,18.4,18.8,,,,,ITO/2PACz/active layer/PDINN/Ag,,PDINN,PDINN,2PACz,2PACz,,o-dichlorobenzene,o-DCB,,-5.56,-3.65,,,,
47062,10.1002/anie.202420453,10.1002/anie.202420453,PM6,G-1,PM6,G-1,CC1=CC(=CC(=C1)C2=C3C=CC(=C4C5=C(C=C(S5)/C=C\6/C(=O)C7=CC(=CC(=C7)F)C(=O)/C6=C\C8=CC(=C(S8)C9=CC(=CC(=C9)C)C(C)(C)C(=O)OC)C(C)(C)C(=O)OC)SC4=C3S2)C(C)(C)C(=O)OC)C(C)(C)C(=O)OC,,0.94,26.1,79.3,19.4,19.455462,0.285886597938137,,19.4,,,,,ITO/ZnO/active layer/MoOx/Ag,inverted,ZnO,ZnO,MoOx,MoO3,,o-dichlorobenzene,o-DCB,,-5.56,-3.65,,,,
47063,10.1002/anie.202421289,10.1002/anie.202421289,D18,CS1,D18,CS1,CCCCCCC(CCCC)CC1=CSC(C2=CC3=C(S2)C2=C(C=C(C4=CC(CC(CCCC)CCCCCC)=C(C5=CC6=C(C7=CC(F)=C(CC(CC)CCCC)S7)C7=C(C=CS7)C(C7=CC(F)=C(CC(CC)CCCC)S7)=C6S5)S4)S2)C2=NSN=C32)=C1,,0.936,22.47,72.61,15.3,15.271277112,0.1877312941176521,14.4,15.3,,,,,,,,,,,,,,,-5.51,-2.77,,,,
47064,10.1002/anie.202421289,10.1002/anie.202421289,D18,CS2,D18,CS2,CCCCCCC(CCCC)CC1=CSC(C2=CC3=C(S2)C2=C(C=C(C4=CC(CC(CCCC)CCCCCC)=C(C5=CC6=C(C7=CC(F)=C(CC(CC)CCCC)S7)C7=C(C=CS7)C(C7=CC(F)=C(CC(CC)CCCC)S7)=C6S5)S4)S2)C2=NSN=C32)=C1,,0.954,25.33,78.63,19.0,19.000797966,0.0041998210526148,18.9,19.0,,,,,,,,,,,,,,,-5.51,-2.77,,,,
47065,10.1002/anie.202421289,10.1002/anie.202421289,D18,CS3,D18,CS3,CCCCCCC(CCCC)CC1=CSC(C2=CC3=C(S2)C2=C(C=C(C4=CC(CC(CCCC)CCCCCC)=C(C5=CC6=C(C7=CC(F)=C(CC(CC)CCCC)S7)C7=C(C=CS7)C(C7=CC(F)=C(CC(CC)CCCC)S7)=C6S5)S4)S2)C2=NSN=C32)=C1,,0.94,25.11,78.83,18.6,18.606560219999995,0.035269999999966,18.4,18.6,,,,,,,,,,,,,,,-5.51,-2.77,,,,
47066,10.1002/anie.202421430,10.1002/anie.202421430,PM6,DY-FBrL,PM6,DY-FBrL,CC1=CC(=CC(=C1)C2=C3C=CC(=C4C5=C(C=C(S5)/C=C\6/C(=O)C7=CC(=CC(=C7)F)C(=O)/C6=C\C8=CC(=C(S8)C9=CC(=CC(=C9)C)C(C)(C)C(=O)OC)C(C)(C)C(=O)OC)SC4=C3S2)C(C)(C)C(=O)OC)C(C)(C)C(=O)OC,,0.884,26.63,78.15,18.42,18.39722898,0.1236211726384387,18.15,18.42,,,,,ITO/PEDOT:PSS/active layer/PDINN/Ag,,PDINN,,PEDOT:PSS,,,,,,-5.56,-3.65,,,,
47067,10.1002/anie.202421430,10.1002/anie.202421430,PM6,DY-FBrL,PM6,DY-FBrL,CC1=CC(=CC(=C1)C2=C3C=CC(=C4C5=C(C=C(S5)/C=C\6/C(=O)C7=CC(=CC(=C7)F)C(=O)/C6=C\C8=CC(=C(S8)C9=CC(=CC(=C9)C)C(C)(C)C(=O)OC)C(C)(C)C(=O)OC)SC4=C3S2)C(C)(C)C(=O)OC)C(C)(C)C(=O)OC,,0.883,26.89,78.97,18.75,18.750534139000003,0.0028487413333474,18.45,18.75,,,,,ITO/PEDOT:PSS/active layer/PDINN/Ag,,PDINN,,PEDOT:PSS,,,,,,-5.56,-3.65,,,,
47068,10.1002/anie.202421430,10.1002/anie.202421430,PM6,PDY-FL,PM6,PDY-FL,CC1=CC(=CC(=C1)C2=C3C=CC(=C4C5=C(C=C(S5)/C=C\6/C(=O)C7=CC(=CC(=C7)F)C(=O)/C6=C\C8=CC(=C(S8)C9=CC(=CC(=C9)C)C(C)(C)C(=O)OC)C(C)(C)C(=O)OC)SC4=C3S2)C(C)(C)C(=O)OC)C(C)(C)C(=O)OC,,0.922,21.77,70.39,14.13,14.128638566,0.0096350601556947,13.87,14.13,,,,,ITO/PEDOT:PSS/active layer/PDINN/Ag,,PDINN,,PEDOT:PSS,,,,,,-5.56,-3.65,,,,
47069,10.1002/anie.202421430,10.1002/anie.202421430,PM6,PDY-FL,PM6,PDY-FL,CC1=CC(=CC(=C1)C2=C3C=CC(=C4C5=C(C=C(S5)/C=C\6/C(=O)C7=CC(=CC(=C7)F)C(=O)/C6=C\C8=CC(=C(S8)C9=CC(=CC(=C9)C)C(C)(C)C(=O)OC)C(C)(C)C(=O)OC)SC4=C3S2)C(C)(C)C(=O)OC)C(C)(C)C(=O)OC,,0.921,18.57,65.89,11.27,11.269146933000002,0.0075693611357388,11.25,11.27,,,,,ITO/PEDOT:PSS/active layer/PDINN/Ag,,PDINN,,PEDOT:PSS,,,,,,-5.56,-3.65,,,,
47070,10.1002/anie.202421430,10.1002/anie.202421430,PM6,Y6,PM6,Y6,CC1=CC(=CC(=C1)C2=C3C=CC(=C4C5=C(C=C(S5)/C=C\6/C(=O)C7=CC(=CC(=C7)F)C(=O)/C6=C\C8=CC(=C(S8)C9=CC(=CC(=C9)C)C(C)(C)C(=O)OC)C(C)(C)C(=O)OC)SC4=C3S2)C(C)(C)C(=O)OC)C(C)(C)C(=O)OC,CCCCCCCCCCCc1c(/C=C2\C(=O)c3cc(F)c(F)cc3C2=C(C#N)C#N)sc2c1sc1c3c4nsnc4c4c5sc6c(CCCCCCCCCCC)c(/C=C7\C(=O)c8cc(F)c(F)cc8C7=C(C#N)C#N)sc6c5n(CC(CC)CCCC)c4c3n(CC(CC)CCCC)c21,0.82,23.6,66.1,12.79,12.791671999999998,0.0130727130570698,12.79,,,,,,ITO/PEDOT:PSS/active layer/PDINN/Ag,conventional,PDINN,PDINN,PEDOT:PSS,PEDOT:PSS,,chlorobenzene,chlorobenzene,100.0,-5.56,-3.65,,-5.65,-4.09,
47071,10.1002/anie.202421430,10.1002/anie.202421430,PM6,DY-FBrL,PM6,DY-FBrL,CC1=CC(=CC(=C1)C2=C3C=CC(=C4C5=C(C=C(S5)/C=C\6/C(=O)C7=CC(=CC(=C7)F)C(=O)/C6=C\C8=CC(=C(S8)C9=CC(=CC(=C9)C)C(C)(C)C(=O)OC)C(C)(C)C(=O)OC)SC4=C3S2)C(C)(C)C(=O)OC)C(C)(C)C(=O)OC,,0.883,22.4,72.2,14.31,14.2805824,0.2055737246680669,14.31,,,,,,ITO/PEDOT:PSS/active layer/PDINN/Ag,conventional,PDINN,PDINN,PEDOT:PSS,PEDOT:PSS,,chlorobenzene,chlorobenzene,100.0,-5.56,-3.65,,,,
47072,10.1002/anie.202421430,10.1002/anie.202421430,PM6,PDY-FL,PM6,PDY-FL,CC1=CC(=CC(=C1)C2=C3C=CC(=C4C5=C(C=C(S5)/C=C\6/C(=O)C7=CC(=CC(=C7)F)C(=O)/C6=C\C8=CC(=C(S8)C9=CC(=CC(=C9)C)C(C)(C)C(=O)OC)C(C)(C)C(=O)OC)SC4=C3S2)C(C)(C)C(=O)OC)C(C)(C)C(=O)OC,,0.894,18.9,68.7,11.61,11.6079642,0.0175348837209286,11.61,,,,,,ITO/PEDOT:PSS/active layer/PDINN/Ag,conventional,PDINN,PDINN,PEDOT:PSS,PEDOT:PSS,,chlorobenzene,chlorobenzene,100.0,-5.56,-3.65,,,,
47073,10.1002/anie.202421953,10.1002/anie.202421953,D18,L8-BO,D18,L8-BO,CCCCCCC(CCCC)Cc1csc(-c2cc3c4nsnc4c4cc(-c5cc(CC(CCCC)CCCCCC)c(-c6cc7c(-c8cc(F)c(CC(CC)CCCC)s8)c8sccc8c(-c8cc(F)c(CC(CC)CCCC)s8)c7s6)s5)sc4c3s2)c1,CCCCCCC(CCCC)Cc1c(/C=C2\C(=O)c3cc(F)c(F)cc3C2=C(C#N)C#N)sc2c1SC1c3c(c4c(c5nsnc35)c3sc5c(CC(CCCC)CCCCCC)c(/C=C6\C(=O)c7cc(F)c(F)cc7C6=C(C#N)C#N)sc5c3n4CC(CC)CCCC)N(CC(CC)CCCC)C21,0.899,26.08,73.75,17.29,17.291365999999996,0.0079005205320839,17.18,17.29,,Control,,,ITO/PEDOT:PSS/D18:L8-BO/PDINN/Ag,conventional,PDINN,,PEDOT:PSS,,,,,,-5.51,-2.77,,-5.68,-3.9,
47074,10.1002/anie.202421953,10.1002/anie.202421953,D18,L8-BO,D18,L8-BO,CCCCCCC(CCCC)Cc1csc(-c2cc3c4nsnc4c4cc(-c5cc(CC(CCCC)CCCCCC)c(-c6cc7c(-c8cc(F)c(CC(CC)CCCC)s8)c8sccc8c(-c8cc(F)c(CC(CC)CCCC)s8)c7s6)s5)sc4c3s2)c1,CCCCCCC(CCCC)Cc1c(/C=C2\C(=O)c3cc(F)c(F)cc3C2=C(C#N)C#N)sc2c1SC1c3c(c4c(c5nsnc35)c3sc5c(CC(CCCC)CCCCCC)c(/C=C6\C(=O)c7cc(F)c(F)cc7C6=C(C#N)C#N)sc5c3n4CC(CC)CCCC)N(CC(CC)CCCC)C21,0.909,26.2,79.6,18.96,18.9573768,0.013835443037986,18.79,18.96,,LCB,LCB,,ITO/PEDOT:PSS/D18:L8-BO/PDINN/Ag,conventional,PDINN,,PEDOT:PSS,,,,,,-5.51,-2.77,,-5.68,-3.9,
47075,10.1002/anie.202421953,10.1002/anie.202421953,D18,L8-BO,D18,L8-BO,CCCCCCC(CCCC)Cc1csc(-c2cc3c4nsnc4c4cc(-c5cc(CC(CCCC)CCCCCC)c(-c6cc7c(-c8cc(F)c(CC(CC)CCCC)s8)c8sccc8c(-c8cc(F)c(CC(CC)CCCC)s8)c7s6)s5)sc4c3s2)c1,CCCCCCC(CCCC)Cc1c(/C=C2\C(=O)c3cc(F)c(F)cc3C2=C(C#N)C#N)sc2c1SC1c3c(c4c(c5nsnc35)c3sc5c(CC(CCCC)CCCCCC)c(/C=C6\C(=O)c7cc(F)c(F)cc7C6=C(C#N)C#N)sc5c3n4CC(CC)CCCC)N(CC(CC)CCCC)C21,0.867,25.57,81.05,17.97,17.968128495,0.0104146076794682,17.83,17.97,,SCB,SCB,,ITO/PEDOT:PSS/D18:L8-BO/PDINN/Ag,conventional,PDINN,,PEDOT:PSS,,,,,,-5.51,-2.77,,-5.68,-3.9,
47076,10.1002/anie.202421953,10.1002/anie.202421953,D18,L8-BO,D18,L8-BO,CCCCCCC(CCCC)Cc1csc(-c2cc3c4nsnc4c4cc(-c5cc(CC(CCCC)CCCCCC)c(-c6cc7c(-c8cc(F)c(CC(CC)CCCC)s8)c8sccc8c(-c8cc(F)c(CC(CC)CCCC)s8)c7s6)s5)sc4c3s2)c1,CCCCCCC(CCCC)Cc1c(/C=C2\C(=O)c3cc(F)c(F)cc3C2=C(C#N)C#N)sc2c1SC1c3c(c4c(c5nsnc35)c3sc5c(CC(CCCC)CCCCCC)c(/C=C6\C(=O)c7cc(F)c(F)cc7C6=C(C#N)C#N)sc5c3n4CC(CC)CCCC)N(CC(CC)CCCC)C21,0.91,26.43,80.35,19.33,19.32521955,0.0247307294361013,19.14,19.33,,VCB,VCB,,ITO/PEDOT:PSS/D18:L8-BO/PDINN/Ag,conventional,PDINN,,PEDOT:PSS,,,,,,-5.51,-2.77,,-5.68,-3.9,
47077,10.1002/anie.202423562,10.1002/anie.202423562,PM6,CH8-4,PM6,CH8-4,CC1=CC(=CC(=C1)C2=C3C=CC(=C4C5=C(C=C(S5)/C=C\6/C(=O)C7=CC(=CC(=C7)F)C(=O)/C6=C\C8=CC(=C(S8)C9=CC(=CC(=C9)C)C(C)(C)C(=O)OC)C(C)(C)C(=O)OC)SC4=C3S2)C(C)(C)C(=O)OC)C(C)(C)C(=O)OC,,0.901,26.68,75.4,18.1,18.12516472,0.1390316022099412,18.0,18.1,,,,,ITO/3-BPIC-F/PM6:CH8-4/PNDIT-F3N/Ag,,3-BPIC-F,3-BPIC-F,,,,o-xylene,o-xylene,,-5.56,-3.65,,,,
47078,10.1002/anie.202423562,10.1002/anie.202423562,PM6,CH8-4A,PM6,CH8-4A,CC1=CC(=CC(=C1)C2=C3C=CC(=C4C5=C(C=C(S5)/C=C\6/C(=O)C7=CC(=CC(=C7)F)C(=O)/C6=C\C8=CC(=C(S8)C9=CC(=CC(=C9)C)C(C)(C)C(=O)OC)C(C)(C)C(=O)OC)SC4=C3S2)C(C)(C)C(=O)OC)C(C)(C)C(=O)OC,,0.92,24.2,74.5,16.7,16.586679999999998,0.6785628742515069,16.5,16.7,,,,,ITO/3-BPIC-F/PM6:CH8-4A/PNDIT-F3N/Ag,,3-BPIC-F,3-BPIC-F,,,,o-xylene,o-xylene,,-5.56,-3.65,,,,
47079,10.1002/anie.202423562,10.1002/anie.202423562,PM6,CH8-4B,PM6,CH8-4B,CC1=CC(=CC(=C1)C2=C3C=CC(=C4C5=C(C=C(S5)/C=C\6/C(=O)C7=CC(=CC(=C7)F)C(=O)/C6=C\C8=CC(=C(S8)C9=CC(=CC(=C9)C)C(C)(C)C(=O)OC)C(C)(C)C(=O)OC)SC4=C3S2)C(C)(C)C(=O)OC)C(C)(C)C(=O)OC,,0.906,26.09,75.2,17.8,17.77543008,0.1380332584269726,17.7,17.8,,,,,ITO/3-BPIC-F/PM6:CH8-4B/PNDIT-F3N/Ag,,3-BPIC-F,3-BPIC-F,,,,o-xylene,o-xylene,,-5.56,-3.65,,,,
47083,10.1002/anie.202423616,10.1002/anie.202423616,PM6,PY-IT,PM6,PY-IT,CC1=CC(=CC(=C1)C2=C3C=CC(=C4C5=C(C=C(S5)/C=C\6/C(=O)C7=CC(=CC(=C7)F)C(=O)/C6=C\C8=CC(=C(S8)C9=CC(=CC(=C9)C)C(C)(C)C(=O)OC)C(C)(C)C(=O)OC)SC4=C3S2)C(C)(C)C(=O)OC)C(C)(C)C(=O)OC,CCCCCCCCCCCc1c(/C=C2\C(=O)c3ccccc3C2=C(C#N)C#N)sc2c1sc1c3c4nsnc4c4c5sc6c(CCCCCCCCCCC)c(/C=C7\C(=O)c8cc(-c9cccs9)ccc8C7=C(C#N)C#N)sc6c5n(CC(CCCCCCCC)CCCCCCCCCC)c4c3n(CC(CCCCCCCC)CCCCCCCCCC)c21,0.937,23.17,73.06,15.84,15.861537874000003,0.1359714267676982,15.4,15.84,,,,,ITO/PEDOT:PSS/active layer/PDNIT-F3N/Ag,conventional,PDNIT-F3N,PNDIT-F3N,PEDOT:PSS,PEDOT:PSS,,,,,-5.56,-3.65,,-5.68,-3.94,
47089,10.1002/anie.202424287,10.1002/anie.202424287,PCE10-2F,Y6,PCE10-2F,Y6,CCOC(=O)c1sc2c(-c3cc4c(-c5cc(F)c(CC)s5)c5sc(-c6sc(-c7cc8c(-c9cc(F)c(CC)s9)c9sc(-c%10sc(-c%11cc%12c(-c%13cc(F)c(CC)s%13)c%13sccc%13c(-c%13cc(F)c(CC)s%13)c%12s%11)c%11sc(C(=O)OCC)c(F)c%10%11)cc9c(-c9cc(F)c(CC)s9)c8s7)c7sc(C(=O)OCC)c(F)c67)cc5c(-c5cc(F)c(CC)s5)c4s3)scc2c1F,CCCCCCCCCCCc1c(/C=C2\C(=O)c3cc(F)c(F)cc3C2=C(C#N)C#N)sc2c1sc1c3c4nsnc4c4c5sc6c(CCCCCCCCCCC)c(/C=C7\C(=O)c8cc(F)c(F)cc8C7=C(C#N)C#N)sc6c5n(CC(CC)CCCC)c4c3n(CC(CC)CCCC)c21,0.792,26.32,68.58,14.32,14.295802752,0.168975195530727,,14.32,,,,,ITO/PEDOT:PSS/active layer/H75/Ag,conventional,H75,H75,PEDOT:PSS,PEDOT:PSS,,,,,-5.47,-3.9,,-5.65,-4.09,
47090,10.1002/anie.202424287,10.1002/anie.202424287,PCE10-2F,4FY,PCE10-2F,4FY,CCOC(=O)c1sc2c(-c3cc4c(-c5cc(F)c(CC)s5)c5sc(-c6sc(-c7cc8c(-c9cc(F)c(CC)s9)c9sc(-c%10sc(-c%11cc%12c(-c%13cc(F)c(CC)s%13)c%13sccc%13c(-c%13cc(F)c(CC)s%13)c%12s%11)c%11sc(C(=O)OCC)c(F)c%10%11)cc9c(-c9cc(F)c(CC)s9)c8s7)c7sc(C(=O)OCC)c(F)c67)cc5c(-c5cc(F)c(CC)s5)c4s3)scc2c1F,,0.817,25.2,72.06,14.8,14.83600104,0.2432502702702608,,14.8,,,,,ITO/PEDOT:PSS/active layer/H75/Ag,conventional,H75,H75,PEDOT:PSS,PEDOT:PSS,,,,,-5.47,-3.9,,,,
47091,10.1002/anie.202424287,10.1002/anie.202424287,PCE10-2F,Y6,PCE10-2F,Y6,CCOC(=O)c1sc2c(-c3cc4c(-c5cc(F)c(CC)s5)c5sc(-c6sc(-c7cc8c(-c9cc(F)c(CC)s9)c9sc(-c%10sc(-c%11cc%12c(-c%13cc(F)c(CC)s%13)c%13sccc%13c(-c%13cc(F)c(CC)s%13)c%12s%11)c%11sc(C(=O)OCC)c(F)c%10%11)cc9c(-c9cc(F)c(CC)s9)c8s7)c7sc(C(=O)OCC)c(F)c67)cc5c(-c5cc(F)c(CC)s5)c4s3)scc2c1F,CCCCCCCCCCCc1c(/C=C2\C(=O)c3cc(F)c(F)cc3C2=C(C#N)C#N)sc2c1sc1c3c4nsnc4c4c5sc6c(CCCCCCCCCCC)c(/C=C7\C(=O)c8cc(F)c(F)cc8C7=C(C#N)C#N)sc6c5n(CC(CC)CCCC)c4c3n(CC(CC)CCCC)c21,0.783,19.14,70.33,10.56,10.540089846,0.1885431249999974,10.33,10.56,,,,,Small area,semitransparent,,,,,,,,,-5.47,-3.9,,-5.65,-4.09,
47092,10.1002/anie.202424287,10.1002/anie.202424287,PCE10-2F,4FY,PCE10-2F,4FY,CCOC(=O)c1sc2c(-c3cc4c(-c5cc(F)c(CC)s5)c5sc(-c6sc(-c7cc8c(-c9cc(F)c(CC)s9)c9sc(-c%10sc(-c%11cc%12c(-c%13cc(F)c(CC)s%13)c%13sccc%13c(-c%13cc(F)c(CC)s%13)c%12s%11)c%11sc(C(=O)OCC)c(F)c%10%11)cc9c(-c9cc(F)c(CC)s9)c8s7)c7sc(C(=O)OCC)c(F)c67)cc5c(-c5cc(F)c(CC)s5)c4s3)scc2c1F,,0.808,18.58,72.02,10.81,10.812103328,0.0194572432932348,10.52,10.81,,,,,Small area,semitransparent,,,,,,,,,-5.47,-3.9,,,,
47094,10.1002/anie.202424430,10.1002/anie.202424430,PM6,BTP-eC9,PM6,BTP-eC9,CC1=CC(=CC(=C1)C2=C3C=CC(=C4C5=C(C=C(S5)/C=C\6/C(=O)C7=CC(=CC(=C7)F)C(=O)/C6=C\C8=CC(=C(S8)C9=CC(=CC(=C9)C)C(C)(C)C(=O)OC)C(C)(C)C(=O)OC)SC4=C3S2)C(C)(C)C(=O)OC)C(C)(C)C(=O)OC,CCCCCCCCCc1c(C=C2C(=O)c3cc(Cl)c(Cl)cc3C2=C(C#N)C#N)sc2c1sc1c3c4nsnc4c4c5sc6c(CCCCCCCCC)c(C=C7C(=O)c8cc(Cl)c(Cl)cc8C7=C(C#N)C#N)sc6c5n(CC(CCCC)CCCCCC)c4c3n(CC(CCCC)CCCCCC)c21,0.858,27.39,73.9,17.36,17.36695818,0.0400816820276589,17.28,17.36,,,,,ITO/2PACz/active layer/PFN-Br/Ag,,PFN-Br,PFN-Br,2PACz,2PACz,,,,,-5.56,-3.65,,-5.68,-3.9,
47095,10.1002/anie.202424430,10.1002/anie.202424430,PM6,BTP-eC9,PM6,BTP-eC9,CC1=CC(=CC(=C1)C2=C3C=CC(=C4C5=C(C=C(S5)/C=C\6/C(=O)C7=CC(=CC(=C7)F)C(=O)/C6=C\C8=CC(=C(S8)C9=CC(=CC(=C9)C)C(C)(C)C(=O)OC)C(C)(C)C(=O)OC)SC4=C3S2)C(C)(C)C(=O)OC)C(C)(C)C(=O)OC,CCCCCCCCCc1c(C=C2C(=O)c3cc(Cl)c(Cl)cc3C2=C(C#N)C#N)sc2c1sc1c3c4nsnc4c4c5sc6c(CCCCCCCCC)c(C=C7C(=O)c8cc(Cl)c(Cl)cc8C7=C(C#N)C#N)sc6c5n(CC(CCCC)CCCCCC)c4c3n(CC(CCCC)CCCCCC)c21,0.864,28.47,79.4,19.53,19.53087552,0.0044829493087609,19.42,19.53,,BCB,BCB,100%,ITO/2PACz/active layer/PFN-Br/Ag,,PFN-Br,PFN-Br,2PACz,2PACz,,,,60.0,-5.56,-3.65,,-5.68,-3.9,
47097,10.1002/anie.202425267,10.1002/anie.202425267,PM6,PY-IT,PM6,PY-IT,CC1=CC(=CC(=C1)C2=C3C=CC(=C4C5=C(C=C(S5)/C=C\6/C(=O)C7=CC(=CC(=C7)F)C(=O)/C6=C\C8=CC(=C(S8)C9=CC(=CC(=C9)C)C(C)(C)C(=O)OC)C(C)(C)C(=O)OC)SC4=C3S2)C(C)(C)C(=O)OC)C(C)(C)C(=O)OC,CCCCCCCCCCCc1c(/C=C2\C(=O)c3ccccc3C2=C(C#N)C#N)sc2c1sc1c3c4nsnc4c4c5sc6c(CCCCCCCCCCC)c(/C=C7\C(=O)c8cc(-c9cccs9)ccc8C7=C(C#N)C#N)sc6c5n(CC(CCCCCCCC)CCCCCCCCCC)c4c3n(CC(CCCCCCCC)CCCCCCCCCC)c21,0.935,24.78,63.9,14.82,14.805182700000003,0.0999817813764989,14.53,14.82,,,,,ITO/PEDOT:PSS/PM6:PY-IT/PNDIT-F3N/Ag,conventional,PNDIT-F3N,,PEDOT:PSS,,,o-xylene,,,-5.56,-3.65,,-5.68,-3.94,
47098,10.1002/anie.202425267,10.1002/anie.202425267,PM6,PY-IT,PM6,PY-IT,CC1=CC(=CC(=C1)C2=C3C=CC(=C4C5=C(C=C(S5)/C=C\6/C(=O)C7=CC(=CC(=C7)F)C(=O)/C6=C\C8=CC(=C(S8)C9=CC(=CC(=C9)C)C(C)(C)C(=O)OC)C(C)(C)C(=O)OC)SC4=C3S2)C(C)(C)C(=O)OC)C(C)(C)C(=O)OC,CCCCCCCCCCCc1c(/C=C2\C(=O)c3ccccc3C2=C(C#N)C#N)sc2c1sc1c3c4nsnc4c4c5sc6c(CCCCCCCCCCC)c(/C=C7\C(=O)c8cc(-c9cccs9)ccc8C7=C(C#N)C#N)sc6c5n(CC(CCCCCCCC)CCCCCCCCCC)c4c3n(CC(CCCCCCCC)CCCCCCCCCC)c21,0.939,25.57,76.8,18.37,18.43985664,0.3802756668481087,18.09,18.37,,SL-0,SL-0,,ITO/PEDOT:PSS/PM6:PY-IT/PNDIT-F3N/Ag,conventional,PNDIT-F3N,,PEDOT:PSS,,,o-xylene,,,-5.56,-3.65,,-5.68,-3.94,
47099,10.1002/anie.202425267,10.1002/anie.202425267,PM6,PY-IT,PM6,PY-IT,CC1=CC(=CC(=C1)C2=C3C=CC(=C4C5=C(C=C(S5)/C=C\6/C(=O)C7=CC(=CC(=C7)F)C(=O)/C6=C\C8=CC(=C(S8)C9=CC(=CC(=C9)C)C(C)(C)C(=O)OC)C(C)(C)C(=O)OC)SC4=C3S2)C(C)(C)C(=O)OC)C(C)(C)C(=O)OC,CCCCCCCCCCCc1c(/C=C2\C(=O)c3ccccc3C2=C(C#N)C#N)sc2c1sc1c3c4nsnc4c4c5sc6c(CCCCCCCCCCC)c(/C=C7\C(=O)c8cc(-c9cccs9)ccc8C7=C(C#N)C#N)sc6c5n(CC(CCCCCCCC)CCCCCCCCCC)c4c3n(CC(CCCCCCCC)CCCCCCCCCC)c21,0.935,26.1,78.6,19.19,19.181151,0.0461125586242909,18.97,19.19,,SL-1,SL-1,,ITO/PEDOT:PSS/PM6:PY-IT/PNDIT-F3N/Ag,conventional,PNDIT-F3N,,PEDOT:PSS,,,o-xylene,,,-5.56,-3.65,,-5.68,-3.94,
47100,10.1002/anie.202425267,10.1002/anie.202425267,PM6,PY-IT,PM6,PY-IT,CC1=CC(=CC(=C1)C2=C3C=CC(=C4C5=C(C=C(S5)/C=C\6/C(=O)C7=CC(=CC(=C7)F)C(=O)/C6=C\C8=CC(=C(S8)C9=CC(=CC(=C9)C)C(C)(C)C(=O)OC)C(C)(C)C(=O)OC)SC4=C3S2)C(C)(C)C(=O)OC)C(C)(C)C(=O)OC,CCCCCCCCCCCc1c(/C=C2\C(=O)c3ccccc3C2=C(C#N)C#N)sc2c1sc1c3c4nsnc4c4c5sc6c(CCCCCCCCCCC)c(/C=C7\C(=O)c8cc(-c9cccs9)ccc8C7=C(C#N)C#N)sc6c5n(CC(CCCCCCCC)CCCCCCCCCC)c4c3n(CC(CCCCCCCC)CCCCCCCCCC)c21,0.929,25.09,71.5,16.6,16.665656150000004,0.3955189759036286,16.37,16.6,,SL-2,SL-2,,ITO/PEDOT:PSS/PM6:PY-IT/PNDIT-F3N/Ag,conventional,PNDIT-F3N,,PEDOT:PSS,,,o-xylene,,,-5.56,-3.65,,-5.68,-3.94,
47101,10.1002/anie.202425267,10.1002/anie.202425267,PM6,PY-IT,PM6,PY-IT,CC1=CC(=CC(=C1)C2=C3C=CC(=C4C5=C(C=C(S5)/C=C\6/C(=O)C7=CC(=CC(=C7)F)C(=O)/C6=C\C8=CC(=C(S8)C9=CC(=CC(=C9)C)C(C)(C)C(=O)OC)C(C)(C)C(=O)OC)SC4=C3S2)C(C)(C)C(=O)OC)C(C)(C)C(=O)OC,CCCCCCCCCCCc1c(/C=C2\C(=O)c3ccccc3C2=C(C#N)C#N)sc2c1sc1c3c4nsnc4c4c5sc6c(CCCCCCCCCCC)c(/C=C7\C(=O)c8cc(-c9cccs9)ccc8C7=C(C#N)C#N)sc6c5n(CC(CCCCCCCC)CCCCCCCCCC)c4c3n(CC(CCCCCCCC)CCCCCCCCCC)c21,0.935,26.04,78.3,19.08,19.0640142,0.0837830188679207,,19.08,,SL-1,SL-1,,ITO/PEDOT:PSS/PM6:PY-IT/PNDIT-F3N/Ag,conventional,PNDIT-F3N,,PEDOT:PSS,,,o-xylene,,,-5.56,-3.65,,-5.68,-3.94,
47102,10.1002/anie.202500085,10.1002/anie.202500085,PM6,L8-BO,PM6,L8-BO,CC1=CC(=CC(=C1)C2=C3C=CC(=C4C5=C(C=C(S5)/C=C\6/C(=O)C7=CC(=CC(=C7)F)C(=O)/C6=C\C8=CC(=C(S8)C9=CC(=CC(=C9)C)C(C)(C)C(=O)OC)C(C)(C)C(=O)OC)SC4=C3S2)C(C)(C)C(=O)OC)C(C)(C)C(=O)OC,CCCCCCC(CCCC)CC1=C(/C=C2\C(=O)C3=CC(F)=C(F)C=C3C2=C(C#N)C#N)SC2=C1SC1C3=C(C4=C(C5=NSN=C35)C3=C(C5=C(S3)C(CC(CCCC)CCCCCC)=C(/C=C3\C(=O)C6=CC(F)=C(F)C=C6C3=C(C#N)C#N)S5)N4CC(CC)CCCC)N(CC(CC)CCCC)C21,0.9,25.6,73.8,17.0,17.00352,0.0207058823529514,16.7,17.0,,w/o,,,ITO/PEDOT:PSS/PM6:L8-BO/PDINN/Ag,conventional,PDINN,,PEDOT:PSS,,,,,100.0,-5.56,-3.65,,-5.68,-3.9,
47103,10.1002/anie.202500085,10.1002/anie.202500085,PM6,L8-BO,PM6,L8-BO,CC1=CC(=CC(=C1)C2=C3C=CC(=C4C5=C(C=C(S5)/C=C\6/C(=O)C7=CC(=CC(=C7)F)C(=O)/C6=C\C8=CC(=C(S8)C9=CC(=CC(=C9)C)C(C)(C)C(=O)OC)C(C)(C)C(=O)OC)SC4=C3S2)C(C)(C)C(=O)OC)C(C)(C)C(=O)OC,CCCCCCC(CCCC)CC1=C(/C=C2\C(=O)C3=CC(F)=C(F)C=C3C2=C(C#N)C#N)SC2=C1SC1C3=C(C4=C(C5=NSN=C35)C3=C(C5=C(S3)C(CC(CCCC)CCCCCC)=C(/C=C3\C(=O)C6=CC(F)=C(F)C=C6C3=C(C#N)C#N)S5)N4CC(CC)CCCC)N(CC(CC)CCCC)C21,0.894,25.9,78.5,18.2,18.176361,0.1298846153846115,17.9,18.2,,DBB,DBB,,ITO/PEDOT:PSS/PM6:L8-BO/PDINN/Ag,conventional,PDINN,,PEDOT:PSS,,,,,100.0,-5.56,-3.65,,-5.68,-3.9,
47104,10.1002/anie.202500085,10.1002/anie.202500085,PM6,L8-BO,PM6,L8-BO,CC1=CC(=CC(=C1)C2=C3C=CC(=C4C5=C(C=C(S5)/C=C\6/C(=O)C7=CC(=CC(=C7)F)C(=O)/C6=C\C8=CC(=C(S8)C9=CC(=CC(=C9)C)C(C)(C)C(=O)OC)C(C)(C)C(=O)OC)SC4=C3S2)C(C)(C)C(=O)OC)C(C)(C)C(=O)OC,CCCCCCC(CCCC)CC1=C(/C=C2\C(=O)C3=CC(F)=C(F)C=C3C2=C(C#N)C#N)SC2=C1SC1C3=C(C4=C(C5=NSN=C35)C3=C(C5=C(S3)C(CC(CCCC)CCCCCC)=C(/C=C3\C(=O)C6=CC(F)=C(F)C=C6C3=C(C#N)C#N)S5)N4CC(CC)CCCC)N(CC(CC)CCCC)C21,0.898,26.4,80.8,19.2,19.1554176,0.2321999999999972,18.9,19.2,,DFBB,DFBB,,ITO/PEDOT:PSS/PM6:L8-BO/PDINN/Ag,conventional,PDINN,,PEDOT:PSS,,,,,100.0,-5.56,-3.65,,-5.68,-3.9,
47105,10.1002/anie.202500085,10.1002/anie.202500085,PM6,Y6,PM6,Y6,CC1=CC(=CC(=C1)C2=C3C=CC(=C4C5=C(C=C(S5)/C=C\6/C(=O)C7=CC(=CC(=C7)F)C(=O)/C6=C\C8=CC(=C(S8)C9=CC(=CC(=C9)C)C(C)(C)C(=O)OC)C(C)(C)C(=O)OC)SC4=C3S2)C(C)(C)C(=O)OC)C(C)(C)C(=O)OC,CCCCCCCCCCCc1c(/C=C2\C(=O)c3cc(F)c(F)cc3C2=C(C#N)C#N)sc2c1sc1c3c4nsnc4c4c5sc6c(CCCCCCCCCCC)c(/C=C7\C(=O)c8cc(F)c(F)cc8C7=C(C#N)C#N)sc6c5n(CC(CC)CCCC)c4c3n(CC(CC)CCCC)c21,0.85,26.2,71.0,15.8,15.8117,0.0740506329113884,15.5,15.8,,w/o,,,,,,,,,,,,100.0,-5.56,-3.65,,-5.65,-4.09,
47106,10.1002/anie.202500085,10.1002/anie.202500085,PM6,Y6,PM6,Y6,CC1=CC(=CC(=C1)C2=C3C=CC(=C4C5=C(C=C(S5)/C=C\6/C(=O)C7=CC(=CC(=C7)F)C(=O)/C6=C\C8=CC(=C(S8)C9=CC(=CC(=C9)C)C(C)(C)C(=O)OC)C(C)(C)C(=O)OC)SC4=C3S2)C(C)(C)C(=O)OC)C(C)(C)C(=O)OC,CCCCCCCCCCCc1c(/C=C2\C(=O)c3cc(F)c(F)cc3C2=C(C#N)C#N)sc2c1sc1c3c4nsnc4c4c5sc6c(CCCCCCCCCCC)c(/C=C7\C(=O)c8cc(F)c(F)cc8C7=C(C#N)C#N)sc6c5n(CC(CC)CCCC)c4c3n(CC(CC)CCCC)c21,0.846,27.4,77.6,18.0,17.987990399999997,0.0667200000000139,17.7,18.0,,DFBB,DFBB,,,,,,,,,,,100.0,-5.56,-3.65,,-5.65,-4.09,
47107,10.1002/anie.202500085,10.1002/anie.202500085,PM6,BTP-eC9,PM6,BTP-eC9,CC1=CC(=CC(=C1)C2=C3C=CC(=C4C5=C(C=C(S5)/C=C\6/C(=O)C7=CC(=CC(=C7)F)C(=O)/C6=C\C8=CC(=C(S8)C9=CC(=CC(=C9)C)C(C)(C)C(=O)OC)C(C)(C)C(=O)OC)SC4=C3S2)C(C)(C)C(=O)OC)C(C)(C)C(=O)OC,CCCCCCCCCc1c(C=C2C(=O)c3cc(Cl)c(Cl)cc3C2=C(C#N)C#N)sc2c1sc1c3c4nsnc4c4c5sc6c(CCCCCCCCC)c(C=C7C(=O)c8cc(Cl)c(Cl)cc8C7=C(C#N)C#N)sc6c5n(CC(CCCC)CCCCCC)c4c3n(CC(CCCC)CCCCCC)c21,0.86,26.4,73.2,16.7,16.619328,0.4830658682634722,16.3,16.7,,w/o,,,,OSC,,,,,,,,100.0,-5.56,-3.65,,-5.68,-3.9,
47108,10.1002/anie.202500085,10.1002/anie.202500085,PM6,BTP-eC9,PM6,BTP-eC9,CC1=CC(=CC(=C1)C2=C3C=CC(=C4C5=C(C=C(S5)/C=C\6/C(=O)C7=CC(=CC(=C7)F)C(=O)/C6=C\C8=CC(=C(S8)C9=CC(=CC(=C9)C)C(C)(C)C(=O)OC)C(C)(C)C(=O)OC)SC4=C3S2)C(C)(C)C(=O)OC)C(C)(C)C(=O)OC,CCCCCCCCCc1c(C=C2C(=O)c3cc(Cl)c(Cl)cc3C2=C(C#N)C#N)sc2c1sc1c3c4nsnc4c4c5sc6c(CCCCCCCCC)c(C=C7C(=O)c8cc(Cl)c(Cl)cc8C7=C(C#N)C#N)sc6c5n(CC(CCCC)CCCCCC)c4c3n(CC(CCCC)CCCCCC)c21,0.855,27.5,78.6,18.5,18.480825,0.1036486486486711,18.2,18.5,,DFBB,DFBB,,,OSC,,,,,,,,100.0,-5.56,-3.65,,-5.68,-3.9,
47109,10.1002/anie.202500085,10.1002/anie.202500085,D18,L8-BO,D18,L8-BO,CCCCCCC(CCCC)CC1=CSC(C2=CC3=C(S2)C2=C(C=C(C4=CC(CC(CCCC)CCCCCC)=C(C5=CC6=C(C7=CC(F)=C(CC(CC)CCCC)S7)C7=C(C=CS7)C(C7=CC(F)=C(CC(CC)CCCC)S7)=C6S5)S4)S2)C2=NSN=C32)=C1,CCCCCCC(CCCC)CC1=C(/C=C2\C(=O)C3=CC(F)=C(F)C=C3C2=C(C#N)C#N)SC2=C1SC1C3=C(C4=C(C5=NSN=C35)C3=C(C5=C(S3)C(CC(CCCC)CCCCCC)=C(/C=C3\C(=O)C6=CC(F)=C(F)C=C6C3=C(C#N)C#N)S5)N4CC(CC)CCCC)N(CC(CC)CCCC)C21,0.924,24.8,74.9,17.1,17.163484800000003,0.3712561403508843,16.8,17.1,,w/o,,,,OSC,,,,,,,,100.0,-5.51,-2.77,,-5.68,-3.9,
47110,10.1002/anie.202500085,10.1002/anie.202500085,D18,L8-BO,D18,L8-BO,CCCCCCC(CCCC)CC1=CSC(C2=CC3=C(S2)C2=C(C=C(C4=CC(CC(CCCC)CCCCCC)=C(C5=CC6=C(C7=CC(F)=C(CC(CC)CCCC)S7)C7=C(C=CS7)C(C7=CC(F)=C(CC(CC)CCCC)S7)=C6S5)S4)S2)C2=NSN=C32)=C1,CCCCCCC(CCCC)CC1=C(/C=C2\C(=O)C3=CC(F)=C(F)C=C3C2=C(C#N)C#N)SC2=C1SC1C3=C(C4=C(C5=NSN=C35)C3=C(C5=C(S3)C(CC(CCCC)CCCCCC)=C(/C=C3\C(=O)C6=CC(F)=C(F)C=C6C3=C(C#N)C#N)S5)N4CC(CC)CCCC)N(CC(CC)CCCC)C21,0.925,26.2,81.5,19.8,19.751525,0.2448232323232314,19.5,19.8,,DFBB,DFBB,,,OSC,,,,,,,,100.0,-5.51,-2.77,,-5.68,-3.9,
47111,10.1002/anie.202500129,10.1002/anie.202500129,PM6,AQx,PM6,AQx,CC1=CC(=CC(=C1)C2=C3C=CC(=C4C5=C(C=C(S5)/C=C\6/C(=O)C7=CC(=CC(=C7)F)C(=O)/C6=C\C8=CC(=C(S8)C9=CC(=CC(=C9)C)C(C)(C)C(=O)OC)C(C)(C)C(=O)OC)SC4=C3S2)C(C)(C)C(=O)OC)C(C)(C)C(=O)OC,CCCCCCCCCCCC1=C(/C=C2\C(=O)C3=CC(F)=C(F)C=C3C2=C(C#N)C#N)SC2=C1SC1=C2N(CC)C2=C3C(=C4N=C(C)C(C)=NC4=C12)C1=C(C2=C(S1)C(CCCCCCCCCCC)=C(/C=C1\C(=O)C4=CC(F)=C(F)C=C4C1=C(C#N)C#N)S2)N3CC,0.895,23.7,71.9,15.26,15.2510685,0.0585288335517641,15.25,15.26,,,,,ITO/2PACz/active layer/PNDIT-F3N/Ag,,PNDIT-F3N,PNDIT-F3N,2PACz,2PACz,,,,,-5.56,-3.65,,-5.59,-3.85,
47112,10.1002/anie.202500129,10.1002/anie.202500129,PM6,AQx-o-Ac,PM6,AQx-o-Ac,CC1=CC(=CC(=C1)C2=C3C=CC(=C4C5=C(C=C(S5)/C=C\6/C(=O)C7=CC(=CC(=C7)F)C(=O)/C6=C\C8=CC(=C(S8)C9=CC(=CC(=C9)C)C(C)(C)C(=O)OC)C(C)(C)C(=O)OC)SC4=C3S2)C(C)(C)C(=O)OC)C(C)(C)C(=O)OC,,0.927,23.41,73.5,15.94,15.95028645,0.0645323086574693,15.2,15.94,,,,,ITO/2PACz/active layer/PNDIT-F3N/Ag,,PNDIT-F3N,PNDIT-F3N,2PACz,2PACz,,,,,-5.56,-3.65,,,,
47113,10.1002/anie.202500129,10.1002/anie.202500129,PM6,AQx-m-Ac,PM6,AQx-m-Ac,CC1=CC(=CC(=C1)C2=C3C=CC(=C4C5=C(C=C(S5)/C=C\6/C(=O)C7=CC(=CC(=C7)F)C(=O)/C6=C\C8=CC(=C(S8)C9=CC(=CC(=C9)C)C(C)(C)C(=O)OC)C(C)(C)C(=O)OC)SC4=C3S2)C(C)(C)C(=O)OC)C(C)(C)C(=O)OC,,0.921,26.06,77.6,18.64,18.62497776,0.0805914163090341,18.4,18.64,,,,,ITO/2PACz/active layer/PNDIT-F3N/Ag,,PNDIT-F3N,PNDIT-F3N,2PACz,2PACz,,,,,-5.56,-3.65,,,,
47123,10.1002/anie.202501302,10.1002/anie.202501302,PM6,S-Alkyne-YF,PM6,S-Alkyne-YF,CC1=CC(=CC(=C1)C2=C3C=CC(=C4C5=C(C=C(S5)/C=C\6/C(=O)C7=CC(=CC(=C7)F)C(=O)/C6=C\C8=CC(=C(S8)C9=CC(=CC(=C9)C)C(C)(C)C(=O)OC)C(C)(C)C(=O)OC)SC4=C3S2)C(C)(C)C(=O)OC)C(C)(C)C(=O)OC,,0.894,23.91,65.3,13.96,13.95822762,0.0126961318051593,13.8,13.96,,,,,ITO/2PACz/PM6:S-Alkyne-YF/PDINN/Ag,binary,PDINN,PDINN,2PACz,2PACz,,,,,-5.56,-3.65,,,,
47124,10.1002/anie.202501302,10.1002/anie.202501302,PM6,D-Alkyne-YF,PM6,D-Alkyne-YF,CC1=CC(=CC(=C1)C2=C3C=CC(=C4C5=C(C=C(S5)/C=C\6/C(=O)C7=CC(=CC(=C7)F)C(=O)/C6=C\C8=CC(=C(S8)C9=CC(=CC(=C9)C)C(C)(C)C(=O)OC)C(C)(C)C(=O)OC)SC4=C3S2)C(C)(C)C(=O)OC)C(C)(C)C(=O)OC,,0.924,23.7,70.63,15.47,15.46712244,0.0186009049773752,15.36,15.47,,,,,ITO/2PACz/PM6:D-Alkyne-YF/PDINN/Ag,binary,PDINN,PDINN,2PACz,2PACz,,,,,-5.56,-3.65,,,,
