Repository: JiYiqaq/PCE-KA-GNN

# Data directory

- `raw/Active_Database.csv` is the immutable source dataset bundled under CC BY 4.0. Do not overwrite it with processed data.
- `processed/` is created and populated by the training pipeline. Generated `.pt` and `.pth` caches are intentionally ignored by Git because they can exceed GitHub's normal single-file limit.

See `../DATA_LICENSE.md` for provenance, license and checksum information.

File: data/raw/Active_Database.csv (part 95 of 471)
id,doi,doi_norm,donor,acceptor,donor_canonical,acceptor_canonical,donor_smiles,acceptor_smiles,voc,jsc,ff,pce,pce_recomputed,pce_relative_error_percent,pce_avg,pce_best,d_a_ratio,additive,additive_canonical,additive_ratio,device_structure,device_type,etl,etl_canonical,htl,htl_canonical,active_layer_thickness,solvent,solvent_canonical,annealing_temp,homo_d,lumo_d,eg_d,homo_a,lumo_a,eg_a
47125,10.1002/anie.202501302,10.1002/anie.202501302,PM6,T-Alkyne-YF,PM6,T-Alkyne-YF,CC1=CC(=CC(=C1)C2=C3C=CC(=C4C5=C(C=C(S5)/C=C\6/C(=O)C7=CC(=CC(=C7)F)C(=O)/C6=C\C8=CC(=C(S8)C9=CC(=CC(=C9)C)C(C)(C)C(=O)OC)C(C)(C)C(=O)OC)SC4=C3S2)C(C)(C)C(=O)OC)C(C)(C)C(=O)OC,,0.943,25.39,74.75,17.9,17.897220575,0.0155275139664801,17.74,17.9,,,,,ITO/2PACz/PM6:T-Alkyne-YF/PDINN/Ag,binary,PDINN,PDINN,2PACz,2PACz,,,,,-5.56,-3.65,,,,
47126,10.1002/anie.202501302,10.1002/anie.202501302,D18,N3,D18,N3,CCCCCCC(CCCC)CC1=CSC(C2=CC3=C(S2)C2=C(C=C(C4=CC(CC(CCCC)CCCCCC)=C(C5=CC6=C(C7=CC(F)=C(CC(CC)CCCC)S7)C7=C(C=CS7)C(C7=CC(F)=C(CC(CC)CCCC)S7)=C6S5)S4)S2)C2=NSN=C32)=C1,CCCCCCCCCCCC1=C(/C=C2\C(=O)C3=CC(F)=C(F)C=C3C2=C(C#N)C#N)SC2=C1SC1=C2N(CCC(CC)CCCC)C2=C1C1=NSN=C1C1=C2N(CCC(CC)CCCC)C2=C1SC1=C2SC(/C=C2\C(=O)C3=CC(F)=C(F)C=C3C2=C(C#N)C#N)=C1CCCCCCCCCCC,0.848,28.14,77.08,18.39,18.393384576,0.0184044371941186,18.09,18.39,,,,,ITO/2PACz/active layer/PDINN/Ag,binary,PDINN,PDINN,2PACz,2PACz,,,,,-5.51,-2.77,,-5.64,-3.86,
47132,10.1002/anie.202501592,10.1002/anie.202501592,D18,L8-BO,D18,L8-BO,CCCCCCC(CCCC)CC1=CSC(C2=CC3=C(S2)C2=C(C=C(C4=CC(CC(CCCC)CCCCCC)=C(C5=CC6=C(C7=CC(F)=C(CC(CC)CCCC)S7)C7=C(C=CS7)C(C7=CC(F)=C(CC(CC)CCCC)S7)=C6S5)S4)S2)C2=NSN=C32)=C1,CCCCCCC(CCCC)CC1=C(/C=C2\C(=O)C3=CC(F)=C(F)C=C3C2=C(C#N)C#N)SC2=C1SC1C3=C(C4=C(C5=NSN=C35)C3=C(C5=C(S3)C(CC(CCCC)CCCCCC)=C(/C=C3\C(=O)C6=CC(F)=C(F)C=C6C3=C(C#N)C#N)S5)N4CC(CC)CCCC)N(CC(CC)CCCC)C21,0.922,25.4,77.2,18.0,18.0793136,0.4406311111111055,17.8,18.0,,,,,,,,,,,,,,,-5.51,-2.77,,-5.68,-3.9,
47133,10.1002/anie.202501592,10.1002/anie.202501592,D18,BTP-N6,D18,BTP-N6,CCCCCCC(CCCC)CC1=CSC(C2=CC3=C(S2)C2=C(C=C(C4=CC(CC(CCCC)CCCCCC)=C(C5=CC6=C(C7=CC(F)=C(CC(CC)CCCC)S7)C7=C(C=CS7)C(C7=CC(F)=C(CC(CC)CCCC)S7)=C6S5)S4)S2)C2=NSN=C32)=C1,,0.901,26.0,78.8,18.5,18.459688,0.2179027027027034,18.1,18.5,,,,,conventional,,,,,,,,,,-5.51,-2.77,,,,
47134,10.1002/anie.202501592,10.1002/anie.202501592,D18,BTP-V6,D18,BTP-V6,CCCCCCC(CCCC)CC1=CSC(C2=CC3=C(S2)C2=C(C=C(C4=CC(CC(CCCC)CCCCCC)=C(C5=CC6=C(C7=CC(F)=C(CC(CC)CCCC)S7)C7=C(C=CS7)C(C7=CC(F)=C(CC(CC)CCCC)S7)=C6S5)S4)S2)C2=NSN=C32)=C1,,0.906,26.3,80.7,19.2,19.2290346,0.151221874999996,18.9,19.2,,,,,layer-by-layer,,,,,,,,,,-5.51,-2.77,,,,
47135,10.1002/anie.202501592,10.1002/anie.202501592,D18,BTP-V6,D18,BTP-V6,CCCCCCC(CCCC)CC1=CSC(C2=CC3=C(S2)C2=C(C=C(C4=CC(CC(CCCC)CCCCCC)=C(C5=CC6=C(C7=CC(F)=C(CC(CC)CCCC)S7)C7=C(C=CS7)C(C7=CC(F)=C(CC(CC)CCCC)S7)=C6S5)S4)S2)C2=NSN=C32)=C1,,0.908,27.3,81.0,20.1,20.078604,0.1064477611940263,20.0,20.1,,,,,Layer-by-layer structured device,,,,,,,,,,-5.51,-2.77,,,,
47136,10.1002/anie.202501816,10.1002/anie.202501816,PM6,BTP-eC9,PM6,BTP-eC9,CC1=CC(=CC(=C1)C2=C3C=CC(=C4C5=C(C=C(S5)/C=C\6/C(=O)C7=CC(=CC(=C7)F)C(=O)/C6=C\C8=CC(=C(S8)C9=CC(=CC(=C9)C)C(C)(C)C(=O)OC)C(C)(C)C(=O)OC)SC4=C3S2)C(C)(C)C(=O)OC)C(C)(C)C(=O)OC,CCCCCCCCCc1c(C=C2C(=O)c3cc(Cl)c(Cl)cc3C2=C(C#N)C#N)sc2c1sc1c3c4nsnc4c4c5sc6c(CCCCCCCCC)c(C=C7C(=O)c8cc(Cl)c(Cl)cc8C7=C(C#N)C#N)sc6c5n(CC(CCCC)CCCCCC)c4c3n(CC(CCCC)CCCCCC)c21,0.862,26.22,71.39,16.13,16.135310796,0.0329249597024168,15.95,16.13,,without,,,ITO/PEDOT:PSS/PM6:BTP-eC9/PNDIT-F3N/Ag,conventional,PNDIT-F3N,PNDIT-F3N,PEDOT:PSS,PEDOT:PSS,,,,100.0,-5.56,-3.65,,-5.68,-3.9,
47137,10.1002/anie.202501816,10.1002/anie.202501816,PM6,BTP-eC9,PM6,BTP-eC9,CC1=CC(=CC(=C1)C2=C3C=CC(=C4C5=C(C=C(S5)/C=C\6/C(=O)C7=CC(=CC(=C7)F)C(=O)/C6=C\C8=CC(=C(S8)C9=CC(=CC(=C9)C)C(C)(C)C(=O)OC)C(C)(C)C(=O)OC)SC4=C3S2)C(C)(C)C(=O)OC)C(C)(C)C(=O)OC,CCCCCCCCCc1c(C=C2C(=O)c3cc(Cl)c(Cl)cc3C2=C(C#N)C#N)sc2c1sc1c3c4nsnc4c4c5sc6c(CCCCCCCCC)c(C=C7C(=O)c8cc(Cl)c(Cl)cc8C7=C(C#N)C#N)sc6c5n(CC(CCCC)CCCCCC)c4c3n(CC(CCCC)CCCCCC)c21,0.853,26.49,75.21,17.0,16.994429036999996,0.0327703705882577,16.79,17.0,,oClPA,oClPA,10 %,ITO/PEDOT:PSS/PM6:BTP-eC9/PNDIT-F3N/Ag,conventional,PNDIT-F3N,PNDIT-F3N,PEDOT:PSS,PEDOT:PSS,,,,100.0,-5.56,-3.65,,-5.68,-3.9,
47138,10.1002/anie.202501816,10.1002/anie.202501816,PM6,BTP-eC9,PM6,BTP-eC9,CC1=CC(=CC(=C1)C2=C3C=CC(=C4C5=C(C=C(S5)/C=C\6/C(=O)C7=CC(=CC(=C7)F)C(=O)/C6=C\C8=CC(=C(S8)C9=CC(=CC(=C9)C)C(C)(C)C(=O)OC)C(C)(C)C(=O)OC)SC4=C3S2)C(C)(C)C(=O)OC)C(C)(C)C(=O)OC,CCCCCCCCCc1c(C=C2C(=O)c3cc(Cl)c(Cl)cc3C2=C(C#N)C#N)sc2c1sc1c3c4nsnc4c4c5sc6c(CCCCCCCCC)c(C=C7C(=O)c8cc(Cl)c(Cl)cc8C7=C(C#N)C#N)sc6c5n(CC(CCCC)CCCCCC)c4c3n(CC(CCCC)CCCCCC)c21,0.851,26.61,75.88,17.18,17.183109467999998,0.0180993480791508,16.99,17.18,,mClPA,mClPA,30 %,ITO/PEDOT:PSS/PM6:BTP-eC9/PNDIT-F3N/Ag,conventional,PNDIT-F3N,PNDIT-F3N,PEDOT:PSS,PEDOT:PSS,,,,100.0,-5.56,-3.65,,-5.68,-3.9,
47139,10.1002/anie.202501816,10.1002/anie.202501816,PM6,BTP-eC9,PM6,BTP-eC9,CC1=CC(=CC(=C1)C2=C3C=CC(=C4C5=C(C=C(S5)/C=C\6/C(=O)C7=CC(=CC(=C7)F)C(=O)/C6=C\C8=CC(=C(S8)C9=CC(=CC(=C9)C)C(C)(C)C(=O)OC)C(C)(C)C(=O)OC)SC4=C3S2)C(C)(C)C(=O)OC)C(C)(C)C(=O)OC,CCCCCCCCCc1c(C=C2C(=O)c3cc(Cl)c(Cl)cc3C2=C(C#N)C#N)sc2c1sc1c3c4nsnc4c4c5sc6c(CCCCCCCCC)c(C=C7C(=O)c8cc(Cl)c(Cl)cc8C7=C(C#N)C#N)sc6c5n(CC(CCCC)CCCCCC)c4c3n(CC(CCCC)CCCCCC)c21,0.851,27.87,78.34,18.58,18.580187658,0.0010100000000082,17.4,18.58,,pClPA,pClPA,15 %,ITO/PEDOT:PSS/PM6:BTP-eC9/PNDIT-F3N/Ag,conventional,PNDIT-F3N,PNDIT-F3N,PEDOT:PSS,PEDOT:PSS,,,,100.0,-5.56,-3.65,,-5.68,-3.9,
47140,10.1002/anie.202501816,10.1002/anie.202501816,PM6,L8-BO,PM6,L8-BO,CC1=CC(=CC(=C1)C2=C3C=CC(=C4C5=C(C=C(S5)/C=C\6/C(=O)C7=CC(=CC(=C7)F)C(=O)/C6=C\C8=CC(=C(S8)C9=CC(=CC(=C9)C)C(C)(C)C(=O)OC)C(C)(C)C(=O)OC)SC4=C3S2)C(C)(C)C(=O)OC)C(C)(C)C(=O)OC,CCCCCCC(CCCC)CC1=C(/C=C2\C(=O)C3=CC(F)=C(F)C=C3C2=C(C#N)C#N)SC2=C1SC1C3=C(C4=C(C5=NSN=C35)C3=C(C5=C(S3)C(CC(CCCC)CCCCCC)=C(/C=C3\C(=O)C6=CC(F)=C(F)C=C6C3=C(C#N)C#N)S5)N4CC(CC)CCCC)N(CC(CC)CCCC)C21,0.885,25.64,76.92,17.46,17.45422488,0.0330762886597888,17.25,17.46,,w/o,,,ITO/PEDOT:PSS/PM6:L8-BO/PNDIT-F3N/Ag,conventional,PNDIT-F3N,PNDIT-F3N,PEDOT:PSS,PEDOT:PSS,,,,100.0,-5.56,-3.65,,-5.68,-3.9,
47141,10.1002/anie.202501816,10.1002/anie.202501816,PM6,L8-BO,PM6,L8-BO,CC1=CC(=CC(=C1)C2=C3C=CC(=C4C5=C(C=C(S5)/C=C\6/C(=O)C7=CC(=CC(=C7)F)C(=O)/C6=C\C8=CC(=C(S8)C9=CC(=CC(=C9)C)C(C)(C)C(=O)OC)C(C)(C)C(=O)OC)SC4=C3S2)C(C)(C)C(=O)OC)C(C)(C)C(=O)OC,CCCCCCC(CCCC)CC1=C(/C=C2\C(=O)C3=CC(F)=C(F)C=C3C2=C(C#N)C#N)SC2=C1SC1C3=C(C4=C(C5=NSN=C35)C3=C(C5=C(S3)C(CC(CCCC)CCCCCC)=C(/C=C3\C(=O)C6=CC(F)=C(F)C=C6C3=C(C#N)C#N)S5)N4CC(CC)CCCC)N(CC(CC)CCCC)C21,0.864,26.51,79.31,18.17,18.165669984,0.0238305778756236,18.01,18.17,,pClPA,pClPA,,ITO/PEDOT:PSS/PM6:L8-BO/PNDIT-F3N/Ag,conventional,PNDIT-F3N,PNDIT-F3N,PEDOT:PSS,PEDOT:PSS,,,,100.0,-5.56,-3.65,,-5.68,-3.9,
47142,10.1002/anie.202501816,10.1002/anie.202501816,D18,L8-BO,D18,L8-BO,CCCCCCC(CCCC)CC1=CSC(C2=CC3=C(S2)C2=C(C=C(C4=CC(CC(CCCC)CCCCCC)=C(C5=CC6=C(C7=CC(F)=C(CC(CC)CCCC)S7)C7=C(C=CS7)C(C7=CC(F)=C(CC(CC)CCCC)S7)=C6S5)S4)S2)C2=NSN=C32)=C1,CCCCCCC(CCCC)CC1=C(/C=C2\C(=O)C3=CC(F)=C(F)C=C3C2=C(C#N)C#N)SC2=C1SC1C3=C(C4=C(C5=NSN=C35)C3=C(C5=C(S3)C(CC(CCCC)CCCCCC)=C(/C=C3\C(=O)C6=CC(F)=C(F)C=C6C3=C(C#N)C#N)S5)N4CC(CC)CCCC)N(CC(CC)CCCC)C21,0.914,25.04,80.18,18.36,18.350443808,0.0520489760348476,18.18,18.36,,w/o,,,ITO/PEDOT:PSS/D18:L8-BO/PNDIT-F3N/Ag,conventional,PNDIT-F3N,PNDIT-F3N,PEDOT:PSS,PEDOT:PSS,,,,100.0,-5.51,-2.77,,-5.68,-3.9,
47143,10.1002/anie.202501816,10.1002/anie.202501816,D18,L8-BO,D18,L8-BO,CCCCCCC(CCCC)CC1=CSC(C2=CC3=C(S2)C2=C(C=C(C4=CC(CC(CCCC)CCCCCC)=C(C5=CC6=C(C7=CC(F)=C(CC(CC)CCCC)S7)C7=C(C=CS7)C(C7=CC(F)=C(CC(CC)CCCC)S7)=C6S5)S4)S2)C2=NSN=C32)=C1,CCCCCCC(CCCC)CC1=C(/C=C2\C(=O)C3=CC(F)=C(F)C=C3C2=C(C#N)C#N)SC2=C1SC1C3=C(C4=C(C5=NSN=C35)C3=C(C5=C(S3)C(CC(CCCC)CCCCCC)=C(/C=C3\C(=O)C6=CC(F)=C(F)C=C6C3=C(C#N)C#N)S5)N4CC(CC)CCCC)N(CC(CC)CCCC)C21,0.903,26.02,81.01,19.04,19.034158206,0.0306816911764621,18.88,19.04,,pClPA,pClPA,,ITO/PEDOT:PSS/D18:L8-BO/PNDIT-F3N/Ag,conventional,PNDIT-F3N,PNDIT-F3N,PEDOT:PSS,PEDOT:PSS,,,,100.0,-5.51,-2.77,,-5.68,-3.9,
47144,10.1002/anie.202501816,10.1002/anie.202501816,PM6,Y6,PM6,Y6,CC1=CC(=CC(=C1)C2=C3C=CC(=C4C5=C(C=C(S5)/C=C\6/C(=O)C7=CC(=CC(=C7)F)C(=O)/C6=C\C8=CC(=C(S8)C9=CC(=CC(=C9)C)C(C)(C)C(=O)OC)C(C)(C)C(=O)OC)SC4=C3S2)C(C)(C)C(=O)OC)C(C)(C)C(=O)OC,CCCCCCCCCCCc1c(/C=C2\C(=O)c3cc(F)c(F)cc3C2=C(C#N)C#N)sc2c1sc1c3c4nsnc4c4c5sc6c(CCCCCCCCCCC)c(/C=C7\C(=O)c8cc(F)c(F)cc8C7=C(C#N)C#N)sc6c5n(CC(CC)CCCC)c4c3n(CC(CC)CCCC)c21,0.851,25.04,73.53,15.67,15.668537112,0.0093355966815616,15.32,15.67,,w/o,,,ITO/PEDOT:PSS/PM6:Y6/PNDIT-F3N/Ag,conventional,PNDIT-F3N,PNDIT-F3N,PEDOT:PSS,PEDOT:PSS,,,,100.0,-5.56,-3.65,,-5.65,-4.09,
47145,10.1002/anie.202501816,10.1002/anie.202501816,PM6,Y6,PM6,Y6,CC1=CC(=CC(=C1)C2=C3C=CC(=C4C5=C(C=C(S5)/C=C\6/C(=O)C7=CC(=CC(=C7)F)C(=O)/C6=C\C8=CC(=C(S8)C9=CC(=CC(=C9)C)C(C)(C)C(=O)OC)C(C)(C)C(=O)OC)SC4=C3S2)C(C)(C)C(=O)OC)C(C)(C)C(=O)OC,CCCCCCCCCCCc1c(/C=C2\C(=O)c3cc(F)c(F)cc3C2=C(C#N)C#N)sc2c1sc1c3c4nsnc4c4c5sc6c(CCCCCCCCCCC)c(/C=C7\C(=O)c8cc(F)c(F)cc8C7=C(C#N)C#N)sc6c5n(CC(CC)CCCC)c4c3n(CC(CC)CCCC)c21,0.843,26.33,76.58,17.24,16.997842302,1.4046270185614835,17.01,17.24,,pClPA,pClPA,,ITO/PEDOT:PSS/PM6:Y6/PNDIT-F3N/Ag,conventional,PNDIT-F3N,PNDIT-F3N,PEDOT:PSS,PEDOT:PSS,,,,100.0,-5.56,-3.65,,-5.65,-4.09,
47146,10.1002/anie.202502596,10.1002/anie.202502596,PM6,2YF-Br,PM6,2YF-Br,CC1=CC(=CC(=C1)C2=C3C=CC(=C4C5=C(C=C(S5)/C=C\6/C(=O)C7=CC(=CC(=C7)F)C(=O)/C6=C\C8=CC(=C(S8)C9=CC(=CC(=C9)C)C(C)(C)C(=O)OC)C(C)(C)C(=O)OC)SC4=C3S2)C(C)(C)C(=O)OC)C(C)(C)C(=O)OC,,0.881,25.34,75.2,16.79,16.78805408,0.0115897558070322,16.61,16.79,,,,,ITO/PEDOT:PSS/active layer/PDINN/Ag,conventional,PDINN,,PEDOT:PSS,,,,,,-5.56,-3.65,,,,
47147,10.1002/anie.202502596,10.1002/anie.202502596,PM6,4YF-T,PM6,4YF-T,CC1=CC(=CC(=C1)C2=C3C=CC(=C4C5=C(C=C(S5)/C=C\6/C(=O)C7=CC(=CC(=C7)F)C(=O)/C6=C\C8=CC(=C(S8)C9=CC(=CC(=C9)C)C(C)(C)C(=O)OC)C(C)(C)C(=O)OC)SC4=C3S2)C(C)(C)C(=O)OC)C(C)(C)C(=O)OC,,0.903,26.08,75.97,17.9,17.891117327999996,0.0496238659217997,17.72,17.9,,,,,ITO/PEDOT:PSS/active layer/PDINN/Ag,rigid organic solar cell,PDINN,,PEDOT:PSS,,,,,,-5.56,-3.65,,,,
47148,10.1002/anie.202502596,10.1002/anie.202502596,PM6,6YF-BT,PM6,6YF-BT,CC1=CC(=CC(=C1)C2=C3C=CC(=C4C5=C(C=C(S5)/C=C\6/C(=O)C7=CC(=CC(=C7)F)C(=O)/C6=C\C8=CC(=C(S8)C9=CC(=CC(=C9)C)C(C)(C)C(=O)OC)C(C)(C)C(=O)OC)SC4=C3S2)C(C)(C)C(=O)OC)C(C)(C)C(=O)OC,,0.904,25.09,73.56,16.69,16.684408416,0.0335026003595035,16.48,16.69,,,,,ITO/PEDOT:PSS/active layer/PDINN/Ag,rigid organic solar cell,PDINN,,PEDOT:PSS,,,,,,-5.56,-3.65,,,,
47149,10.1002/anie.202502596,10.1002/anie.202502596,D18,4YF-T,D18,4YF-T,CCCCCCC(CCCC)CC1=CSC(C2=CC3=C(S2)C2=C(C=C(C4=CC(CC(CCCC)CCCCCC)=C(C5=CC6=C(C7=CC(F)=C(CC(CC)CCCC)S7)C7=C(C=CS7)C(C7=CC(F)=C(CC(CC)CCCC)S7)=C6S5)S4)S2)C2=NSN=C32)=C1,,0.915,26.57,77.14,18.76,18.75392967,0.0323578358208955,18.57,18.76,,,,,ITO/PEDOT:PSS/active layer/PDINN/Ag,conventional,PDINN,,PEDOT:PSS,,,,,,-5.51,-2.77,,,,
47150,10.1002/anie.202502596,10.1002/anie.202502596,PM6,2YF-Br,PM6,2YF-Br,CC1=CC(=CC(=C1)C2=C3C=CC(=C4C5=C(C=C(S5)/C=C\6/C(=O)C7=CC(=CC(=C7)F)C(=O)/C6=C\C8=CC(=C(S8)C9=CC(=CC(=C9)C)C(C)(C)C(=O)OC)C(C)(C)C(=O)OC)SC4=C3S2)C(C)(C)C(=O)OC)C(C)(C)C(=O)OC,,0.879,21.9,72.0,13.86,13.860072,0.000519480519489,,,,,,,ITO/PEDOT:PSS/active layer/PDINN/Ag,intrinsically stretchable,PDINN,,PEDOT:PSS,,,,,,-5.56,-3.65,,,,
47151,10.1002/anie.202502596,10.1002/anie.202502596,PM6,4YF-T,PM6,4YF-T,CC1=CC(=CC(=C1)C2=C3C=CC(=C4C5=C(C=C(S5)/C=C\6/C(=O)C7=CC(=CC(=C7)F)C(=O)/C6=C\C8=CC(=C(S8)C9=CC(=CC(=C9)C)C(C)(C)C(=O)OC)C(C)(C)C(=O)OC)SC4=C3S2)C(C)(C)C(=O)OC)C(C)(C)C(=O)OC,,0.898,21.6,72.5,14.02,14.062680000000002,0.3044222539229849,,,,,,,ITO/PEDOT:PSS/active layer/PDINN/Ag,intrinsically stretchable,PDINN,,PEDOT:PSS,,,,,,-5.56,-3.65,,,,
47152,10.1002/anie.202502596,10.1002/anie.202502596,PM6,6YF-BT,PM6,6YF-BT,CC1=CC(=CC(=C1)C2=C3C=CC(=C4C5=C(C=C(S5)/C=C\6/C(=O)C7=CC(=CC(=C7)F)C(=O)/C6=C\C8=CC(=C(S8)C9=CC(=CC(=C9)C)C(C)(C)C(=O)OC)C(C)(C)C(=O)OC)SC4=C3S2)C(C)(C)C(=O)OC)C(C)(C)C(=O)OC,,0.899,20.9,72.8,13.68,13.678464799999997,0.011222222222243,,,,,,,,intrinsically stretchable organic solar cell,,,,,,,,,-5.56,-3.65,,,,
47153,10.1002/anie.202503721,10.1002/anie.202503721,D18,Y6-BO,D18,Y6-BO,CCCCCCC(CCCC)CC1=CSC(C2=CC3=C(S2)C2=C(C=C(C4=CC(CC(CCCC)CCCCCC)=C(C5=CC6=C(C7=CC(F)=C(CC(CC)CCCC)S7)C7=C(C=CS7)C(C7=CC(F)=C(CC(CC)CCCC)S7)=C6S5)S4)S2)C2=NSN=C32)=C1,CCCCCCCCCCCc1c(/C=C2\C(=O)c3cc(F)c(F)cc3C2=C(C#N)C#N)sc2c1sc1c3c4nsnc4c4c5sc6c(CCCCCCCCCCC)c(/C=C7\C(=O)c8cc(F)c(F)cc8C7=C(C#N)C#N)sc6c5n(CC(CCCC)CCCCCC)c4c3n(CC(CCCC)CCCCCC)c21,0.876,26.2,73.7,16.9,16.9150344,0.0889609467455687,16.6,16.9,,,,,ITO/PEDOT:PSS/active layer/PDIN/Ag,,PDIN,,PEDOT:PSS,,,,,,-5.51,-2.77,,-5.65,-4.1,
47154,10.1002/anie.202503721,10.1002/anie.202503721,D18,2Y-we,D18,2Y-we,CCCCCCC(CCCC)CC1=CSC(C2=CC3=C(S2)C2=C(C=C(C4=CC(CC(CCCC)CCCCCC)=C(C5=CC6=C(C7=CC(F)=C(CC(CC)CCCC)S7)C7=C(C=CS7)C(C7=CC(F)=C(CC(CC)CCCC)S7)=C6S5)S4)S2)C2=NSN=C32)=C1,,0.921,26.77,70.6,17.4,17.40655002,0.0376437931034619,17.3,17.4,,,,,ITO/PEDOT:PSS/active layer/PDIN/Ag,organic solar cell,PDIN,,PEDOT:PSS,,,,,,-5.51,-2.77,,,,
47155,10.1002/anie.202503721,10.1002/anie.202503721,D18,L8-BO,D18,L8-BO,CCCCCCC(CCCC)CC1=CSC(C2=CC3=C(S2)C2=C(C=C(C4=CC(CC(CCCC)CCCCCC)=C(C5=CC6=C(C7=CC(F)=C(CC(CC)CCCC)S7)C7=C(C=CS7)C(C7=CC(F)=C(CC(CC)CCCC)S7)=C6S5)S4)S2)C2=NSN=C32)=C1,CCCCCCC(CCCC)CC1=C(/C=C2\C(=O)C3=CC(F)=C(F)C=C3C2=C(C#N)C#N)SC2=C1SC1C3=C(C4=C(C5=NSN=C35)C3=C(C5=C(S3)C(CC(CCCC)CCCCCC)=C(/C=C3\C(=O)C6=CC(F)=C(F)C=C6C3=C(C#N)C#N)S5)N4CC(CC)CCCC)N(CC(CC)CCCC)C21,0.916,25.76,76.49,18.0,18.048702784,0.27057102222222,17.9,18.0,,,,,ITO/PEDOT:PSS/active layer/PDIN/Ag,,PDIN,,PEDOT:PSS,,,,,,-5.51,-2.77,,-5.68,-3.9,
47160,10.1002/anie.202503721,10.1002/anie.202503721,D18,2Y-ww,D18,2Y-ww,CCCCCCC(CCCC)CC1=CSC(C2=CC3=C(S2)C2=C(C=C(C4=CC(CC(CCCC)CCCCCC)=C(C5=CC6=C(C7=CC(F)=C(CC(CC)CCCC)S7)C7=C(C=CS7)C(C7=CC(F)=C(CC(CC)CCCC)S7)=C6S5)S4)S2)C2=NSN=C32)=C1,,0.876,27.12,71.87,17.1,17.074242144000003,0.1506307368420963,,17.1,,,,,ITO/PEDOT:PSS/active layer/PDIN/Ag,organic solar cell,PDIN,,PEDOT:PSS,,,,,,-5.51,-2.77,,,,
47161,10.1002/anie.202503721,10.1002/anie.202503721,D18,2Y-ee,D18,2Y-ee,CCCCCCC(CCCC)CC1=CSC(C2=CC3=C(S2)C2=C(C=C(C4=CC(CC(CCCC)CCCCCC)=C(C5=CC6=C(C7=CC(F)=C(CC(CC)CCCC)S7)C7=C(C=CS7)C(C7=CC(F)=C(CC(CC)CCCC)S7)=C6S5)S4)S2)C2=NSN=C32)=C1,,0.966,19.54,61.33,11.6,11.576430011999998,0.203189551724155,,11.6,,,,,ITO/PEDOT:PSS/active layer/PDIN/Ag,organic solar cell,PDIN,,PEDOT:PSS,,,,,,-5.51,-2.77,,,,
47162,10.1002/anie.202503721,10.1002/anie.202503721,D18,2Y-we,D18,2Y-we,CCCCCCC(CCCC)CC1=CSC(C2=CC3=C(S2)C2=C(C=C(C4=CC(CC(CCCC)CCCCCC)=C(C5=CC6=C(C7=CC(F)=C(CC(CC)CCCC)S7)C7=C(C=CS7)C(C7=CC(F)=C(CC(CC)CCCC)S7)=C6S5)S4)S2)C2=NSN=C32)=C1,,0.924,26.06,69.41,16.7,16.713539303999998,0.0810736766466961,,16.7,,,,,ITO/PEDOT:PSS/active layer/PDIN/Ag,organic solar cell,PDIN,,PEDOT:PSS,,,,,,-5.51,-2.77,,,,
47163,10.1002/anie.202504085,10.1002/anie.202504085,PM6,L8-BO,PM6,L8-BO,CC1=CC(=CC(=C1)C2=C3C=CC(=C4C5=C(C=C(S5)/C=C\6/C(=O)C7=CC(=CC(=C7)F)C(=O)/C6=C\C8=CC(=C(S8)C9=CC(=CC(=C9)C)C(C)(C)C(=O)OC)C(C)(C)C(=O)OC)SC4=C3S2)C(C)(C)C(=O)OC)C(C)(C)C(=O)OC,CCCCCCC(CCCC)CC1=C(/C=C2\C(=O)C3=CC(F)=C(F)C=C3C2=C(C#N)C#N)SC2=C1SC1C3=C(C4=C(C5=NSN=C35)C3=C(C5=C(S3)C(CC(CCCC)CCCCCC)=C(/C=C3\C(=O)C6=CC(F)=C(F)C=C6C3=C(C#N)C#N)S5)N4CC(CC)CCCC)N(CC(CC)CCCC)C21,0.88,25.8,77.52,17.63,17.6001408,0.1693658536585402,17.43,17.63,,,,,ITO/PEP-BT/PM6:L8-BO/PDINN/Ag,conventional,PDINN,,PEP-BT,PEP-BT,,,,,-5.56,-3.65,,-5.68,-3.9,
47164,10.1002/anie.202504085,10.1002/anie.202504085,PM6,L8-BO,PM6,L8-BO,CC1=CC(=CC(=C1)C2=C3C=CC(=C4C5=C(C=C(S5)/C=C\6/C(=O)C7=CC(=CC(=C7)F)C(=O)/C6=C\C8=CC(=C(S8)C9=CC(=CC(=C9)C)C(C)(C)C(=O)OC)C(C)(C)C(=O)OC)SC4=C3S2)C(C)(C)C(=O)OC)C(C)(C)C(=O)OC,CCCCCCC(CCCC)CC1=C(/C=C2\C(=O)C3=CC(F)=C(F)C=C3C2=C(C#N)C#N)SC2=C1SC1C3=C(C4=C(C5=NSN=C35)C3=C(C5=C(S3)C(CC(CCCC)CCCCCC)=C(/C=C3\C(=O)C6=CC(F)=C(F)C=C6C3=C(C#N)C#N)S5)N4CC(CC)CCCC)N(CC(CC)CCCC)C21,0.9,26.52,80.1,19.16,19.118268,0.2178079331941712,18.94,19.16,,,,,ITO/HTL/PM6:L8-BO/PDINN/Ag,conventional,PDINN,,PEP-BT:POM4,PEP-BT:POM4,,,,,-5.56,-3.65,,-5.68,-3.9,
47165,10.1002/anie.202504085,10.1002/anie.202504085,PM6,L8-BO,PM6,L8-BO,CC1=CC(=CC(=C1)C2=C3C=CC(=C4C5=C(C=C(S5)/C=C\6/C(=O)C7=CC(=CC(=C7)F)C(=O)/C6=C\C8=CC(=C(S8)C9=CC(=CC(=C9)C)C(C)(C)C(=O)OC)C(C)(C)C(=O)OC)SC4=C3S2)C(C)(C)C(=O)OC)C(C)(C)C(=O)OC,CCCCCCC(CCCC)CC1=C(/C=C2\C(=O)C3=CC(F)=C(F)C=C3C2=C(C#N)C#N)SC2=C1SC1C3=C(C4=C(C5=NSN=C35)C3=C(C5=C(S3)C(CC(CCCC)CCCCCC)=C(/C=C3\C(=O)C6=CC(F)=C(F)C=C6C3=C(C#N)C#N)S5)N4CC(CC)CCCC)N(CC(CC)CCCC)C21,0.86,25.48,75.42,16.55,16.526633760000003,0.141185740181256,16.36,16.55,,,,,ITO/PEP-BTF/PM6:L8-BO/PDINN/Ag,conventional,PDINN,,PEP-BTF,PEP-BTF,,,,,-5.56,-3.65,,-5.68,-3.9,
47166,10.1002/anie.202504085,10.1002/anie.202504085,PM6,L8-BO,PM6,L8-BO,CC1=CC(=CC(=C1)C2=C3C=CC(=C4C5=C(C=C(S5)/C=C\6/C(=O)C7=CC(=CC(=C7)F)C(=O)/C6=C\C8=CC(=C(S8)C9=CC(=CC(=C9)C)C(C)(C)C(=O)OC)C(C)(C)C(=O)OC)SC4=C3S2)C(C)(C)C(=O)OC)C(C)(C)C(=O)OC,CCCCCCC(CCCC)CC1=C(/C=C2\C(=O)C3=CC(F)=C(F)C=C3C2=C(C#N)C#N)SC2=C1SC1C3=C(C4=C(C5=NSN=C35)C3=C(C5=C(S3)C(CC(CCCC)CCCCCC)=C(/C=C3\C(=O)C6=CC(F)=C(F)C=C6C3=C(C#N)C#N)S5)N4CC(CC)CCCC)N(CC(CC)CCCC)C21,0.88,26.08,77.78,18.05,17.85082112,1.1034840997230009,18.0,18.05,,,,,ITO/PEP-BTF:POM4/PM6:L8-BO/PDINN/Ag,conventional,PDINN,,PEP-BTF:POM4,PEP-BTF:POM4,,,,,-5.56,-3.65,,-5.68,-3.9,
47167,10.1002/anie.202504085,10.1002/anie.202504085,PM6,L8-BO,PM6,L8-BO,CC1=CC(=CC(=C1)C2=C3C=CC(=C4C5=C(C=C(S5)/C=C\6/C(=O)C7=CC(=CC(=C7)F)C(=O)/C6=C\C8=CC(=C(S8)C9=CC(=CC(=C9)C)C(C)(C)C(=O)OC)C(C)(C)C(=O)OC)SC4=C3S2)C(C)(C)C(=O)OC)C(C)(C)C(=O)OC,CCCCCCC(CCCC)CC1=C(/C=C2\C(=O)C3=CC(F)=C(F)C=C3C2=C(C#N)C#N)SC2=C1SC1C3=C(C4=C(C5=NSN=C35)C3=C(C5=C(S3)C(CC(CCCC)CCCCCC)=C(/C=C3\C(=O)C6=CC(F)=C(F)C=C6C3=C(C#N)C#N)S5)N4CC(CC)CCCC)N(CC(CC)CCCC)C21,0.89,26.1,79.64,18.57,18.499575600000004,0.3792374798061212,18.37,18.57,,,,,ITO/PEDOT:PSS/PM6:L8-BO/PDINN/Ag,conventional,PDINN,,PEDOT:PSS,PEDOT:PSS,,,,,-5.56,-3.65,,-5.68,-3.9,
47168,10.1002/anie.202504616,10.1002/anie.202504616,PBDB-T,CH─H,PBDB-T,CH─H,CCCCC(CC)Cc1ccc(-c2c3cc(-c4ccc(-c5sc(-c6ccc(C)s6)c6c5C(=O)c5c(CC(CC)CCCC)sc(CC(CC)CCCC)c5C6=O)s4)sc3c(-c3ccc(CC(CC)CCCC)s3)c3cc(C)sc23)s1,,0.85,22.8,52.6,10.2,10.19388,0.0599999999999925,9.63,10.2,,,,,,,,,,,,,,,-5.33,-3.48,,,,
47169,10.1002/anie.202504616,10.1002/anie.202504616,PBDB-T,CH─Zn,PBDB-T,CH─Zn,CCCCC(CC)Cc1ccc(-c2c3cc(-c4ccc(-c5sc(-c6ccc(C)s6)c6c5C(=O)c5c(CC(CC)CCCC)sc(CC(CC)CCCC)c5C6=O)s4)sc3c(-c3ccc(CC(CC)CCCC)s3)c3cc(C)sc23)s1,,0.781,5.34,45.31,1.89,1.889671674,0.0173717460317455,1.82,1.89,,,,,,,,,,,,,,,-5.33,-3.48,,,,
47170,10.1002/anie.202504616,10.1002/anie.202504616,PBDB-T,CH─Ni,PBDB-T,CH─Ni,CCCCC(CC)Cc1ccc(-c2c3cc(-c4ccc(-c5sc(-c6ccc(C)s6)c6c5C(=O)c5c(CC(CC)CCCC)sc(CC(CC)CCCC)c5C6=O)s4)sc3c(-c3ccc(CC(CC)CCCC)s3)c3cc(C)sc23)s1,,0.829,18.98,46.16,7.27,7.263008271999999,0.0961723246217335,6.92,7.27,,,,,,,,,,,,,,,-5.33,-3.48,,,,
47171,10.1002/anie.202504616,10.1002/anie.202504616,PBDB-T,CH─Pt,PBDB-T,CH─Pt,CCCCC(CC)Cc1ccc(-c2c3cc(-c4ccc(-c5sc(-c6ccc(C)s6)c6c5C(=O)c5c(CC(CC)CCCC)sc(CC(CC)CCCC)c5C6=O)s4)sc3c(-c3ccc(CC(CC)CCCC)s3)c3cc(C)sc23)s1,,0.873,22.65,55.69,11.02,11.011834305,0.0740988656987192,10.44,11.02,,,,,,,,,,,,,,,-5.33,-3.48,,,,
47176,10.1002/anie.202505366,10.1002/anie.202505366,D18,C-Cl46-Cl,D18,C-Cl46-Cl,CCCCCCC(CCCC)CC1=CSC(C2=CC3=C(S2)C2=C(C=C(C4=CC(CC(CCCC)CCCCCC)=C(C5=CC6=C(C7=CC(F)=C(CC(CC)CCCC)S7)C7=C(C=CS7)C(C7=CC(F)=C(CC(CC)CCCC)S7)=C6S5)S4)S2)C2=NSN=C32)=C1,,0.922,26.5,81.62,19.94,19.942214600000003,0.0111063189568809,19.46,19.94,,,,,ITO/PEDOT:PSS/Active Layer/MoO3/Ag,conventional,PDINN,PDINN,PEDOT:PSS,PEDOT:PSS,,chloroform,chloroform,,-5.51,-2.77,,,,
47177,10.1002/anie.202505366,10.1002/anie.202505366,D18,Ɂ-Cl46-Cl,D18,Ɂ-Cl46-Cl,CCCCCCC(CCCC)CC1=CSC(C2=CC3=C(S2)C2=C(C=C(C4=CC(CC(CCCC)CCCCCC)=C(C5=CC6=C(C7=CC(F)=C(CC(CC)CCCC)S7)C7=C(C=CS7)C(C7=CC(F)=C(CC(CC)CCCC)S7)=C6S5)S4)S2)C2=NSN=C32)=C1,,0.993,17.21,72.08,12.32,12.318133224,0.0151524025974022,11.79,12.32,,,,,ITO/PEDOT:PSS/Active Layer/MoO3/Ag,conventional,PDINN,PDINN,PEDOT:PSS,PEDOT:PSS,,chloroform,chloroform,,-5.51,-2.77,,,,
47178,10.1002/anie.202505366,10.1002/anie.202505366,D18,M-Cl46-Cl,D18,M-Cl46-Cl,CCCCCCC(CCCC)CC1=CSC(C2=CC3=C(S2)C2=C(C=C(C4=CC(CC(CCCC)CCCCCC)=C(C5=CC6=C(C7=CC(F)=C(CC(CC)CCCC)S7)C7=C(C=CS7)C(C7=CC(F)=C(CC(CC)CCCC)S7)=C6S5)S4)S2)C2=NSN=C32)=C1,,0.904,13.43,44.82,5.44,5.441470703999999,0.0270349999999824,5.1,5.44,,,,,ITO/PEDOT:PSS/Active Layer/MoO3/Ag,conventional,PDINN,PDINN,PEDOT:PSS,PEDOT:PSS,,chloroform,chloroform,,-5.51,-2.77,,,,
47179,10.1002/anie.202505366,10.1002/anie.202505366,D18,C-Cl46-Cl,D18,C-Cl46-Cl,CCCCCCC(CCCC)CC1=CSC(C2=CC3=C(S2)C2=C(C=C(C4=CC(CC(CCCC)CCCCCC)=C(C5=CC6=C(C7=CC(F)=C(CC(CC)CCCC)S7)C7=C(C=CS7)C(C7=CC(F)=C(CC(CC)CCCC)S7)=C6S5)S4)S2)C2=NSN=C32)=C1,,0.921,26.41,80.31,19.54,19.534291191,0.0292160133060282,,19.54,,,,,ITO/PEDOT:PSS/Active Layer/MoO3/Ag,conventional,PDINN,PDINN,PEDOT:PSS,PEDOT:PSS,,chloroform,chloroform,,-5.51,-2.77,,,,
47180,10.1002/anie.202505722,10.1002/anie.202505722,D18,Y6,D18,Y6,CCCCCCC(CCCC)CC1=CSC(C2=CC3=C(S2)C2=C(C=C(C4=CC(CC(CCCC)CCCCCC)=C(C5=CC6=C(C7=CC(F)=C(CC(CC)CCCC)S7)C7=C(C=CS7)C(C7=CC(F)=C(CC(CC)CCCC)S7)=C6S5)S4)S2)C2=NSN=C32)=C1,CCCCCCCCCCCc1c(/C=C2\C(=O)c3cc(F)c(F)cc3C2=C(C#N)C#N)sc2c1sc1c3c4nsnc4c4c5sc6c(CCCCCCCCCCC)c(/C=C7\C(=O)c8cc(F)c(F)cc8C7=C(C#N)C#N)sc6c5n(CC(CC)CCCC)c4c3n(CC(CC)CCCC)c21,0.865,27.31,75.78,17.9,17.90162307,0.0090674301676024,17.75,17.9,,,,,ITO/PEDOT:PSS/active layer/PDINN/Ag,conventional,PDINN,PDINN,PEDOT:PSS,PEDOT:PSS,,,,,-5.51,-2.77,,-5.65,-4.09,
47181,10.1002/anie.202505722,10.1002/anie.202505722,D18,Y6+,D18,Y6+,CCCCCCC(CCCC)CC1=CSC(C2=CC3=C(S2)C2=C(C=C(C4=CC(CC(CCCC)CCCCCC)=C(C5=CC6=C(C7=CC(F)=C(CC(CC)CCCC)S7)C7=C(C=CS7)C(C7=CC(F)=C(CC(CC)CCCC)S7)=C6S5)S4)S2)C2=NSN=C32)=C1,,0.863,27.77,81.13,19.45,19.443218262999995,0.0348675424164744,19.3,19.45,,CNDT,,1 wt%,ITO/PEDOT:PSS/active layer/PDINN/Ag,conventional,PDINN,PDINN,PEDOT:PSS,PEDOT:PSS,,,,,-5.51,-2.77,,,,
47182,10.1002/anie.202505722,10.1002/anie.202505722,D18,L8-BO,D18,L8-BO,CCCCCCC(CCCC)CC1=CSC(C2=CC3=C(S2)C2=C(C=C(C4=CC(CC(CCCC)CCCCCC)=C(C5=CC6=C(C7=CC(F)=C(CC(CC)CCCC)S7)C7=C(C=CS7)C(C7=CC(F)=C(CC(CC)CCCC)S7)=C6S5)S4)S2)C2=NSN=C32)=C1,CCCCCCC(CCCC)CC1=C(/C=C2\C(=O)C3=CC(F)=C(F)C=C3C2=C(C#N)C#N)SC2=C1SC1C3=C(C4=C(C5=NSN=C35)C3=C(C5=C(S3)C(CC(CCCC)CCCCCC)=C(/C=C3\C(=O)C6=CC(F)=C(F)C=C6C3=C(C#N)C#N)S5)N4CC(CC)CCCC)N(CC(CC)CCCC)C21,0.908,26.15,77.75,18.46,18.4611155,0.0060427952329218,18.14,18.46,,,,,ITO/PEDOT:PSS/active layer/PDINN/Ag,conventional,PDINN,PDINN,PEDOT:PSS,PEDOT:PSS,,,,,-5.51,-2.77,,-5.68,-3.9,
47183,10.1002/anie.202505722,10.1002/anie.202505722,D18,L8-BO+,D18,L8-BO+,CCCCCCC(CCCC)CC1=CSC(C2=CC3=C(S2)C2=C(C=C(C4=CC(CC(CCCC)CCCCCC)=C(C5=CC6=C(C7=CC(F)=C(CC(CC)CCCC)S7)C7=C(C=CS7)C(C7=CC(F)=C(CC(CC)CCCC)S7)=C6S5)S4)S2)C2=NSN=C32)=C1,,0.906,26.28,83.17,19.8,19.802510856,0.0126810909090943,19.57,19.8,,,,,ITO/PEDOT:PSS/active layer/PDINN/Ag,conventional,PDINN,PDINN,PEDOT:PSS,PEDOT:PSS,,,,,-5.51,-2.77,,,,
47184,10.1002/anie.202506357,10.1002/anie.202506357,PM6,YTF,PM6,YTF,CC1=CC(=CC(=C1)C2=C3C=CC(=C4C5=C(C=C(S5)/C=C\6/C(=O)C7=CC(=CC(=C7)F)C(=O)/C6=C\C8=CC(=C(S8)C9=CC(=CC(=C9)C)C(C)(C)C(=O)OC)C(C)(C)C(=O)OC)SC4=C3S2)C(C)(C)C(=O)OC)C(C)(C)C(=O)OC,,0.773,1.12,43.17,0.37,0.373748592,1.0131329729729863,,,,,,,,OPV,,,,,,,,,-5.56,-3.65,,,,
47185,10.1002/anie.202506357,10.1002/anie.202506357,PBDB-T,YTF,PBDB-T,YTF,CCCCC(CC)Cc1ccc(-c2c3cc(-c4ccc(-c5sc(-c6ccc(C)s6)c6c5C(=O)c5c(CC(CC)CCCC)sc(CC(CC)CCCC)c5C6=O)s4)sc3c(-c3ccc(CC(CC)CCCC)s3)c3cc(C)sc23)s1,,0.634,1.77,38.38,0.43,0.430692684,0.1610893023255811,,,,,,,,OPV,,,,,,,,,-5.33,-3.48,,,,
47186,10.1002/anie.202506357,10.1002/anie.202506357,PCE-10,YTF,PTB7-Th,YTF,CCCCC(CC)COC(=O)c1sc2c(-c3cc4c(-c5ccc(CC(CC)CCCC)s5)c5sc(C)cc5c(-c5ccc(CC(CC)CCCC)s5)c4s3)sc(C)c2c1F,,0.615,1.55,38.58,0.37,0.36776385,0.6043648648648628,,,,,,,,OPV,,,,,,,,,-5.21,-3.6,,,,
47187,10.1002/anie.202506357,10.1002/anie.202506357,PBDTTT-C-T,YTF,PBDTTT-C-T,YTF,CCCCC(CC)CC(=O)c1cc2c(C)sc(-c3cc4c(-c5ccc(CC(CC)CCCC)s5)c5sc(C)cc5c(-c5ccc(CC(CC)CCCC)s5)c4s3)c2s1,,0.678,5.33,36.99,1.33,1.3367224260000004,0.5054455639097956,,,,,,,,OPV,,,,,,,,,-5.13,-3.27,,,,
47188,10.1002/anie.202506357,10.1002/anie.202506357,PM6,YTF-H,PM6,YTF-H,CC1=CC(=CC(=C1)C2=C3C=CC(=C4C5=C(C=C(S5)/C=C\6/C(=O)C7=CC(=CC(=C7)F)C(=O)/C6=C\C8=CC(=C(S8)C9=CC(=CC(=C9)C)C(C)(C)C(=O)OC)C(C)(C)C(=O)OC)SC4=C3S2)C(C)(C)C(=O)OC)C(C)(C)C(=O)OC,,0.745,1.75,50.83,0.66,0.662696125,0.4085037878787785,,,,,,,,OPV,,,,,,,,,-5.56,-3.65,,,,
47189,10.1002/anie.202506357,10.1002/anie.202506357,PM6,YDF,PM6,YDF,CC1=CC(=CC(=C1)C2=C3C=CC(=C4C5=C(C=C(S5)/C=C\6/C(=O)C7=CC(=CC(=C7)F)C(=O)/C6=C\C8=CC(=C(S8)C9=CC(=CC(=C9)C)C(C)(C)C(=O)OC)C(C)(C)C(=O)OC)SC4=C3S2)C(C)(C)C(=O)OC)C(C)(C)C(=O)OC,,0.901,27.7,80.4,20.04,20.0659908,0.1296946107784374,19.96,20.04,,,,,,OPV,,,,,,,,,-5.56,-3.65,,,,
47190,10.1002/anie.202506415,10.1002/anie.202506415,D18,TT-TCBr,D18,TT-TCBr,CCCCCCC(CCCC)CC1=CSC(C2=CC3=C(S2)C2=C(C=C(C4=CC(CC(CCCC)CCCCCC)=C(C5=CC6=C(C7=CC(F)=C(CC(CC)CCCC)S7)C7=C(C=CS7)C(C7=CC(F)=C(CC(CC)CCCC)S7)=C6S5)S4)S2)C2=NSN=C32)=C1,,1.09,18.57,65.39,13.2,13.23578607,0.2711065909091069,12.88,13.2,,,,,ITO/PEDOT:PSS/active layer/PDINO/Al,conventional,PDINO,PDINO,PEDOT:PSS,PEDOT:PSS,,,,,-5.51,-2.77,,,,
47191,10.1002/anie.202506415,10.1002/anie.202506415,D18,L8-BO,D18,L8-BO,CCCCCCC(CCCC)CC1=CSC(C2=CC3=C(S2)C2=C(C=C(C4=CC(CC(CCCC)CCCCCC)=C(C5=CC6=C(C7=CC(F)=C(CC(CC)CCCC)S7)C7=C(C=CS7)C(C7=CC(F)=C(CC(CC)CCCC)S7)=C6S5)S4)S2)C2=NSN=C32)=C1,CCCCCCC(CCCC)CC1=C(/C=C2\C(=O)C3=CC(F)=C(F)C=C3C2=C(C#N)C#N)SC2=C1SC1C3=C(C4=C(C5=NSN=C35)C3=C(C5=C(S3)C(CC(CCCC)CCCCCC)=C(/C=C3\C(=O)C6=CC(F)=C(F)C=C6C3=C(C#N)C#N)S5)N4CC(CC)CCCC)N(CC(CC)CCCC)C21,0.9,26.73,79.66,19.16,19.1638062,0.019865344467639,18.85,19.16,,,,,ITO/PEDOT:PSS/active layer/PDINO/Al,conventional,PDINO,PDINO,PEDOT:PSS,PEDOT:PSS,,,,,-5.51,-2.77,,-5.68,-3.9,
47193,10.1002/anie.202506445,10.1002/anie.202506445,D18,L8-BO,D18,L8-BO,CCCCCCC(CCCC)CC1=CSC(C2=CC3=C(S2)C2=C(C=C(C4=CC(CC(CCCC)CCCCCC)=C(C5=CC6=C(C7=CC(F)=C(CC(CC)CCCC)S7)C7=C(C=CS7)C(C7=CC(F)=C(CC(CC)CCCC)S7)=C6S5)S4)S2)C2=NSN=C32)=C1,CCCCCCC(CCCC)CC1=C(/C=C2\C(=O)C3=CC(F)=C(F)C=C3C2=C(C#N)C#N)SC2=C1SC1C3=C(C4=C(C5=NSN=C35)C3=C(C5=C(S3)C(CC(CCCC)CCCCCC)=C(/C=C3\C(=O)C6=CC(F)=C(F)C=C6C3=C(C#N)C#N)S5)N4CC(CC)CCCC)N(CC(CC)CCCC)C21,0.9,26.7,78.2,18.8,18.79146,0.0454255319148935,18.6,18.8,,,,,,binary,,,,,,,,,-5.51,-2.77,,-5.68,-3.9,
47194,10.1002/anie.202506445,10.1002/anie.202506445,D18,C8-IC,D18,C8-IC,CCCCCCC(CCCC)CC1=CSC(C2=CC3=C(S2)C2=C(C=C(C4=CC(CC(CCCC)CCCCCC)=C(C5=CC6=C(C7=CC(F)=C(CC(CC)CCCC)S7)C7=C(C=CS7)C(C7=CC(F)=C(CC(CC)CCCC)S7)=C6S5)S4)S2)C2=NSN=C32)=C1,,0.905,26.3,78.3,18.7,18.6365745,0.3391737967914493,18.6,18.7,,,,,,binary,,,,,,,,,-5.51,-2.77,,,,
47196,10.1002/anie.202506795,10.1002/anie.202506795,PM1,DASe-4F,PM1,DASe-4F,,,0.858,27.58,77.22,18.27,18.273062808,0.0167641379310303,18.1,18.27,,,,,ITO/PEDOT:PSS/active layer/PDINN/Ag,,PDINN,,PEDOT:PSS,,,,,,,,,,,
47197,10.1002/anie.202506795,10.1002/anie.202506795,PM1,DASe-4Cl,PM1,DASe-4Cl,,,0.852,26.71,75.8,17.25,17.24974536,0.0014761739130516,17.05,17.25,,,,,ITO/PEDOT:PSS/active layer/PDINN/Ag,,PDINN,,PEDOT:PSS,,,,,,,,,,,
47198,10.1002/anie.202506795,10.1002/anie.202506795,PM1,TASe-2Cl2F,PM1,TASe-2Cl2F,,,0.853,26.1,73.2,16.3,16.2967356,0.0200269938650248,16.15,16.3,,,,,ITO/PEDOT:PSS/active layer/PDINN/Ag,,PDINN,,PEDOT:PSS,,,,,,,,,,,
47199,10.1002/anie.202506795,10.1002/anie.202506795,PM1,TASe-2F2Cl,PM1,TASe-2F2Cl,,,0.879,27.52,79.88,19.32,19.323035904,0.0157137888198612,19.08,19.32,,,,,ITO/PEDOT:PSS/active layer/PDINN/Ag,,PDINN,,PEDOT:PSS,,,,,,,,,,,
47208,10.1002/anie.202507294,10.1002/anie.202507294,PM6,L8-BO,PM6,L8-BO,CC1=CC(=CC(=C1)C2=C3C=CC(=C4C5=C(C=C(S5)/C=C\6/C(=O)C7=CC(=CC(=C7)F)C(=O)/C6=C\C8=CC(=C(S8)C9=CC(=CC(=C9)C)C(C)(C)C(=O)OC)C(C)(C)C(=O)OC)SC4=C3S2)C(C)(C)C(=O)OC)C(C)(C)C(=O)OC,CCCCCCC(CCCC)CC1=C(/C=C2\C(=O)C3=CC(F)=C(F)C=C3C2=C(C#N)C#N)SC2=C1SC1C3=C(C4=C(C5=NSN=C35)C3=C(C5=C(S3)C(CC(CCCC)CCCCCC)=C(/C=C3\C(=O)C6=CC(F)=C(F)C=C6C3=C(C#N)C#N)S5)N4CC(CC)CCCC)N(CC(CC)CCCC)C21,0.9,26.72,77.0,18.52,18.51696,0.0164146868250656,18.37,18.52,,"naphtho[1,2-b:5,6-b′]dithiophene additive","naphtho[1,2-b:5,6-b′]dithiophene",,ITO/PEDOT:PSS/PM6:L8-BO/PDINN/Ag,conventional,PDINN,PDINN,PEDOT:PSS,,,,,,-5.56,-3.65,,-5.68,-3.9,
47209,10.1002/anie.202507294,10.1002/anie.202507294,PM6,L8-BO,PM6,L8-BO,CC1=CC(=CC(=C1)C2=C3C=CC(=C4C5=C(C=C(S5)/C=C\6/C(=O)C7=CC(=CC(=C7)F)C(=O)/C6=C\C8=CC(=C(S8)C9=CC(=CC(=C9)C)C(C)(C)C(=O)OC)C(C)(C)C(=O)OC)SC4=C3S2)C(C)(C)C(=O)OC)C(C)(C)C(=O)OC,CCCCCCC(CCCC)CC1=C(/C=C2\C(=O)C3=CC(F)=C(F)C=C3C2=C(C#N)C#N)SC2=C1SC1C3=C(C4=C(C5=NSN=C35)C3=C(C5=C(S3)C(CC(CCCC)CCCCCC)=C(/C=C3\C(=O)C6=CC(F)=C(F)C=C6C3=C(C#N)C#N)S5)N4CC(CC)CCCC)N(CC(CC)CCCC)C21,0.903,27.16,77.2,18.93,18.933670560000003,0.0193901743264834,18.85,18.93,,"naphtho[1,2-b:5,6-b′]dithiophene additive","naphtho[1,2-b:5,6-b′]dithiophene",,ITO/PEDOT:PSS/PM6:L8-BO/PDINN:F8CuPc/Ag,conventional,PDINN:F8CuPc,PDINN:F8CuPc,PEDOT:PSS,,,,,,-5.56,-3.65,,-5.68,-3.9,
47210,10.1002/anie.202507294,10.1002/anie.202507294,PM6,L8-BO,PM6,L8-BO,CC1=CC(=CC(=C1)C2=C3C=CC(=C4C5=C(C=C(S5)/C=C\6/C(=O)C7=CC(=CC(=C7)F)C(=O)/C6=C\C8=CC(=C(S8)C9=CC(=CC(=C9)C)C(C)(C)C(=O)OC)C(C)(C)C(=O)OC)SC4=C3S2)C(C)(C)C(=O)OC)C(C)(C)C(=O)OC,CCCCCCC(CCCC)CC1=C(/C=C2\C(=O)C3=CC(F)=C(F)C=C3C2=C(C#N)C#N)SC2=C1SC1C3=C(C4=C(C5=NSN=C35)C3=C(C5=C(S3)C(CC(CCCC)CCCCCC)=C(/C=C3\C(=O)C6=CC(F)=C(F)C=C6C3=C(C#N)C#N)S5)N4CC(CC)CCCC)N(CC(CC)CCCC)C21,0.903,27.32,77.3,19.07,19.06987908,0.0006340849501862,18.95,19.07,,"naphtho[1,2-b:5,6-b′]dithiophene additive","naphtho[1,2-b:5,6-b′]dithiophene",,ITO/PEDOT:PSS/PM6:L8-BO/PDINN:F16CuPc/Ag,conventional,PDINN:F16CuPc,PDINN:F16CuPc,PEDOT:PSS,,,,,,-5.56,-3.65,,-5.68,-3.9,
47214,10.1002/anie.202507616,10.1002/anie.202507616,PM6,T-Qx-15F,PM6,T-Qx-15F,CC1=CC(=CC(=C1)C2=C3C=CC(=C4C5=C(C=C(S5)/C=C\6/C(=O)C7=CC(=CC(=C7)F)C(=O)/C6=C\C8=CC(=C(S8)C9=CC(=CC(=C9)C)C(C)(C)C(=O)OC)C(C)(C)C(=O)OC)SC4=C3S2)C(C)(C)C(=O)OC)C(C)(C)C(=O)OC,,0.946,24.2,75.8,17.3,17.353045599999994,0.3066219653178826,17.0,17.3,,,,,ITO/2PACz/active layer/PDINN/Ag,BHJ,PDINN,PDINN,2PACz,2PACz,,,,,-5.56,-3.65,,,,
47215,10.1002/anie.202507616,10.1002/anie.202507616,PM6,T-Qx-12Cl3F,PM6,T-Qx-12Cl3F,CC1=CC(=CC(=C1)C2=C3C=CC(=C4C5=C(C=C(S5)/C=C\6/C(=O)C7=CC(=CC(=C7)F)C(=O)/C6=C\C8=CC(=C(S8)C9=CC(=CC(=C9)C)C(C)(C)C(=O)OC)C(C)(C)C(=O)OC)SC4=C3S2)C(C)(C)C(=O)OC)C(C)(C)C(=O)OC,,0.932,26.3,78.3,19.2,19.1925828,0.0386312499999948,18.8,19.2,,,,,ITO/2PACz/active layer/PDINN/Ag,BHJ,PDINN,PDINN,2PACz,2PACz,,,,,-5.56,-3.65,,,,
47216,10.1002/anie.202507616,10.1002/anie.202507616,PM6,T-Qx-15Cl,PM6,T-Qx-15Cl,CC1=CC(=CC(=C1)C2=C3C=CC(=C4C5=C(C=C(S5)/C=C\6/C(=O)C7=CC(=CC(=C7)F)C(=O)/C6=C\C8=CC(=C(S8)C9=CC(=CC(=C9)C)C(C)(C)C(=O)OC)C(C)(C)C(=O)OC)SC4=C3S2)C(C)(C)C(=O)OC)C(C)(C)C(=O)OC,,0.935,26.9,79.9,20.1,20.0960485,0.0196592039801144,19.7,20.1,,,,,ITO/2PACz/active layer/PDINN/Ag,BHJ,PDINN,PDINN,2PACz,2PACz,,,,,-5.56,-3.65,,,,
47217,10.1002/anie.202507616,10.1002/anie.202507616,PM6,T-Qx-15Cl,PM6,T-Qx-15Cl,CC1=CC(=CC(=C1)C2=C3C=CC(=C4C5=C(C=C(S5)/C=C\6/C(=O)C7=CC(=CC(=C7)F)C(=O)/C6=C\C8=CC(=C(S8)C9=CC(=CC(=C9)C)C(C)(C)C(=O)OC)C(C)(C)C(=O)OC)SC4=C3S2)C(C)(C)C(=O)OC)C(C)(C)C(=O)OC,,0.937,26.3,79.4,19.6,19.5666214,0.1702989795918312,,19.6,,,,,ITO/2PACz/active layer/PDINN/Ag,BHJ,PDINN,PDINN,2PACz,2PACz,,,,,-5.56,-3.65,,,,
47218,10.1002/anie.202508257,10.1002/anie.202508257,D18,L8-BO,D18,L8-BO,CCCCCCC(CCCC)CC1=CSC(C2=CC3=C(S2)C2=C(C=C(C4=CC(CC(CCCC)CCCCCC)=C(C5=CC6=C(C7=CC(F)=C(CC(CC)CCCC)S7)C7=C(C=CS7)C(C7=CC(F)=C(CC(CC)CCCC)S7)=C6S5)S4)S2)C2=NSN=C32)=C1,CCCCCCC(CCCC)CC1=C(/C=C2\C(=O)C3=CC(F)=C(F)C=C3C2=C(C#N)C#N)SC2=C1SC1C3=C(C4=C(C5=NSN=C35)C3=C(C5=C(S3)C(CC(CCCC)CCCCCC)=C(/C=C3\C(=O)C6=CC(F)=C(F)C=C6C3=C(C#N)C#N)S5)N4CC(CC)CCCC)N(CC(CC)CCCC)C21,0.927,26.2,78.2,18.9,18.992746800000003,0.4907238095238308,18.7,18.9,,"DBM, DCBB",,,ITO/PEDOT/active layer/PDINN/Ag,BC,PDINN,,PEDOT,,,,,,-5.51,-2.77,,-5.68,-3.9,
47219,10.1002/anie.202508257,10.1002/anie.202508257,D18,L8-BO,D18,L8-BO,CCCCCCC(CCCC)CC1=CSC(C2=CC3=C(S2)C2=C(C=C(C4=CC(CC(CCCC)CCCCCC)=C(C5=CC6=C(C7=CC(F)=C(CC(CC)CCCC)S7)C7=C(C=CS7)C(C7=CC(F)=C(CC(CC)CCCC)S7)=C6S5)S4)S2)C2=NSN=C32)=C1,CCCCCCC(CCCC)CC1=C(/C=C2\C(=O)C3=CC(F)=C(F)C=C3C2=C(C#N)C#N)SC2=C1SC1C3=C(C4=C(C5=NSN=C35)C3=C(C5=C(S3)C(CC(CCCC)CCCCCC)=C(/C=C3\C(=O)C6=CC(F)=C(F)C=C6C3=C(C#N)C#N)S5)N4CC(CC)CCCC)N(CC(CC)CCCC)C21,0.927,27.2,80.1,20.2,20.1967344,0.0161663366336577,19.9,20.2,,"DBM, DCBB",,,ITO/PEDOT/active layer/PDINN/Ag,LBL,PDINN,,PEDOT,,,,,,-5.51,-2.77,,-5.68,-3.9,
47220,10.1002/anie.202509160,10.1002/anie.202509160,PM6,BTP-eC9,PM6,BTP-eC9,CC1=CC(=CC(=C1)C2=C3C=CC(=C4C5=C(C=C(S5)/C=C\6/C(=O)C7=CC(=CC(=C7)F)C(=O)/C6=C\C8=CC(=C(S8)C9=CC(=CC(=C9)C)C(C)(C)C(=O)OC)C(C)(C)C(=O)OC)SC4=C3S2)C(C)(C)C(=O)OC)C(C)(C)C(=O)OC,CCCCCCCCCc1c(C=C2C(=O)c3cc(Cl)c(Cl)cc3C2=C(C#N)C#N)sc2c1sc1c3c4nsnc4c4c5sc6c(CCCCCCCCC)c(C=C7C(=O)c8cc(Cl)c(Cl)cc8C7=C(C#N)C#N)sc6c5n(CC(CCCC)CCCCCC)c4c3n(CC(CCCC)CCCCCC)c21,0.85,27.8,76.7,18.0,18.12421,0.6900555555555637,,,,,,,,,,,,,,,,,-5.56,-3.65,,-5.68,-3.9,
47221,10.1002/anie.202509160,10.1002/anie.202509160,PM-BO5%,BTP-eC9,PM-BO5%,BTP-eC9,,CCCCCCCCCc1c(C=C2C(=O)c3cc(Cl)c(Cl)cc3C2=C(C#N)C#N)sc2c1sc1c3c4nsnc4c4c5sc6c(CCCCCCCCC)c(C=C7C(=O)c8cc(Cl)c(Cl)cc8C7=C(C#N)C#N)sc6c5n(CC(CCCC)CCCCCC)c4c3n(CC(CCCC)CCCCCC)c21,0.84,27.7,76.4,17.8,17.776752,0.130606741573047,,,,,,,,,,,,,,,,,,,,-5.68,-3.9,
47222,10.1002/anie.202509160,10.1002/anie.202509160,PM-BO10%,BTP-eC9,PM-BO10%,BTP-eC9,,CCCCCCCCCc1c(C=C2C(=O)c3cc(Cl)c(Cl)cc3C2=C(C#N)C#N)sc2c1sc1c3c4nsnc4c4c5sc6c(CCCCCCCCC)c(C=C7C(=O)c8cc(Cl)c(Cl)cc8C7=C(C#N)C#N)sc6c5n(CC(CCCC)CCCCCC)c4c3n(CC(CCCC)CCCCCC)c21,0.85,27.8,77.0,18.3,18.1951,0.5732240437158506,,,,,,,,,,,,,,,,,,,,-5.68,-3.9,
47223,10.1002/anie.202509160,10.1002/anie.202509160,PM-BO20%,BTP-eC9,PM-BO20%,BTP-eC9,,CCCCCCCCCc1c(C=C2C(=O)c3cc(Cl)c(Cl)cc3C2=C(C#N)C#N)sc2c1sc1c3c4nsnc4c4c5sc6c(CCCCCCCCC)c(C=C7C(=O)c8cc(Cl)c(Cl)cc8C7=C(C#N)C#N)sc6c5n(CC(CCCC)CCCCCC)c4c3n(CC(CCCC)CCCCCC)c21,0.87,27.1,64.1,15.1,15.112856999999998,0.0851456953642289,,,,,,,,,,,,,,,,,,,,-5.68,-3.9,
47224,10.1002/anie.202509516,10.1002/anie.202509516,PM6,PYDT,PM6,PY-DT,CC1=CC(=CC(=C1)C2=C3C=CC(=C4C5=C(C=C(S5)/C=C\6/C(=O)C7=CC(=CC(=C7)F)C(=O)/C6=C\C8=CC(=C(S8)C9=CC(=CC(=C9)C)C(C)(C)C(=O)OC)C(C)(C)C(=O)OC)SC4=C3S2)C(C)(C)C(=O)OC)C(C)(C)C(=O)OC,CCCCCCCCCCCCC(CCCCCCCCCC)Cn1c2c3sc(/C=C4\C(=O)c5ccccc5C4=C(C#N)C#N)c(CC(CCCC)CCCCCC)c3sc2c2c3nsnc3c3c4sc5c(CC(CCCC)CCCCCC)c(/C=C6\C(=O)c7cc(-c8cccs8)ccc7C6=C(C#N)C#N)sc5c4n(CC(CCCCCCCCCC)CCCCCCCCCCCC)c3c21,0.95,20.92,74.69,14.84,14.843890600000002,0.0262169811320879,,,,,,,PBHJ,flexible,,,,,,,,,-5.56,-3.65,,-5.6,-3.83,
47225,10.1002/anie.202509516,10.1002/anie.202509516,PM6,PYDT,PM6,PY-DT,CC1=CC(=CC(=C1)C2=C3C=CC(=C4C5=C(C=C(S5)/C=C\6/C(=O)C7=CC(=CC(=C7)F)C(=O)/C6=C\C8=CC(=C(S8)C9=CC(=CC(=C9)C)C(C)(C)C(=O)OC)C(C)(C)C(=O)OC)SC4=C3S2)C(C)(C)C(=O)OC)C(C)(C)C(=O)OC,CCCCCCCCCCCCC(CCCCCCCCCC)Cn1c2c3sc(/C=C4\C(=O)c5ccccc5C4=C(C#N)C#N)c(CC(CCCC)CCCCCC)c3sc2c2c3nsnc3c3c4sc5c(CC(CCCC)CCCCCC)c(/C=C6\C(=O)c7cc(-c8cccs8)ccc7C6=C(C#N)C#N)sc5c4n(CC(CCCCCCCCCC)CCCCCCCCCCCC)c3c21,0.965,24.24,75.4,17.64,17.637266399999998,0.0154965986394709,,,,,,,PPHJ,flexible,,,,,,,,,-5.56,-3.65,,-5.6,-3.83,
47226,10.1002/anie.202509516,10.1002/anie.202509516,PM6,PYDT,PM6,PY-DT,CC1=CC(=CC(=C1)C2=C3C=CC(=C4C5=C(C=C(S5)/C=C\6/C(=O)C7=CC(=CC(=C7)F)C(=O)/C6=C\C8=CC(=C(S8)C9=CC(=CC(=C9)C)C(C)(C)C(=O)OC)C(C)(C)C(=O)OC)SC4=C3S2)C(C)(C)C(=O)OC)C(C)(C)C(=O)OC,CCCCCCCCCCCCC(CCCCCCCCCC)Cn1c2c3sc(/C=C4\C(=O)c5ccccc5C4=C(C#N)C#N)c(CC(CCCC)CCCCCC)c3sc2c2c3nsnc3c3c4sc5c(CC(CCCC)CCCCCC)c(/C=C6\C(=O)c7cc(-c8cccs8)ccc7C6=C(C#N)C#N)sc5c4n(CC(CCCCCCCCCC)CCCCCCCCCCCC)c3c21,0.972,22.39,72.47,15.77,15.771704076,0.0108058084971422,,,,,,,PHJ,flexible,,,,,,,,,-5.56,-3.65,,-5.6,-3.83,
47227,10.1002/anie.202509516,10.1002/anie.202509516,PM6,L8-BO,PM6,L8-BO,CC1=CC(=CC(=C1)C2=C3C=CC(=C4C5=C(C=C(S5)/C=C\6/C(=O)C7=CC(=CC(=C7)F)C(=O)/C6=C\C8=CC(=C(S8)C9=CC(=CC(=C9)C)C(C)(C)C(=O)OC)C(C)(C)C(=O)OC)SC4=C3S2)C(C)(C)C(=O)OC)C(C)(C)C(=O)OC,CCCCCCC(CCCC)CC1=C(/C=C2\C(=O)C3=CC(F)=C(F)C=C3C2=C(C#N)C#N)SC2=C1SC1C3=C(C4=C(C5=NSN=C35)C3=C(C5=C(S3)C(CC(CCCC)CCCCCC)=C(/C=C3\C(=O)C6=CC(F)=C(F)C=C6C3=C(C#N)C#N)S5)N4CC(CC)CCCC)N(CC(CC)CCCC)C21,0.863,23.83,76.83,15.8,15.800312306999995,0.0019766265822543,,,,,,,PBHJ,rigid,,,,,,,,,-5.56,-3.65,,-5.68,-3.9,
47228,10.1002/anie.202509516,10.1002/anie.202509516,PM6,L8-BO,PM6,L8-BO,CC1=CC(=CC(=C1)C2=C3C=CC(=C4C5=C(C=C(S5)/C=C\6/C(=O)C7=CC(=CC(=C7)F)C(=O)/C6=C\C8=CC(=C(S8)C9=CC(=CC(=C9)C)C(C)(C)C(=O)OC)C(C)(C)C(=O)OC)SC4=C3S2)C(C)(C)C(=O)OC)C(C)(C)C(=O)OC,CCCCCCC(CCCC)CC1=C(/C=C2\C(=O)C3=CC(F)=C(F)C=C3C2=C(C#N)C#N)SC2=C1SC1C3=C(C4=C(C5=NSN=C35)C3=C(C5=C(S3)C(CC(CCCC)CCCCCC)=C(/C=C3\C(=O)C6=CC(F)=C(F)C=C6C3=C(C#N)C#N)S5)N4CC(CC)CCCC)N(CC(CC)CCCC)C21,0.885,26.72,80.42,19.02,19.01707824,0.0153615141955812,,,,,,,PPHJ,rigid,,,2PACz,,,,,,-5.56,-3.65,,-5.68,-3.9,
47229,10.1002/anie.202509516,10.1002/anie.202509516,PM6,L8-BO,PM6,L8-BO,CC1=CC(=CC(=C1)C2=C3C=CC(=C4C5=C(C=C(S5)/C=C\6/C(=O)C7=CC(=CC(=C7)F)C(=O)/C6=C\C8=CC(=C(S8)C9=CC(=CC(=C9)C)C(C)(C)C(=O)OC)C(C)(C)C(=O)OC)SC4=C3S2)C(C)(C)C(=O)OC)C(C)(C)C(=O)OC,CCCCCCC(CCCC)CC1=C(/C=C2\C(=O)C3=CC(F)=C(F)C=C3C2=C(C#N)C#N)SC2=C1SC1C3=C(C4=C(C5=NSN=C35)C3=C(C5=C(S3)C(CC(CCCC)CCCCCC)=C(/C=C3\C(=O)C6=CC(F)=C(F)C=C6C3=C(C#N)C#N)S5)N4CC(CC)CCCC)N(CC(CC)CCCC)C21,0.89,24.89,74.41,16.48,16.48337761,0.0204952063106865,,,,,,,PHJ,rigid,,,,,,,,,-5.56,-3.65,,-5.68,-3.9,
47230,10.1002/anie.202509516,10.1002/anie.202509516,PM6,L8-BO,PM6,L8-BO,CC1=CC(=CC(=C1)C2=C3C=CC(=C4C5=C(C=C(S5)/C=C\6/C(=O)C7=CC(=CC(=C7)F)C(=O)/C6=C\C8=CC(=C(S8)C9=CC(=CC(=C9)C)C(C)(C)C(=O)OC)C(C)(C)C(=O)OC)SC4=C3S2)C(C)(C)C(=O)OC)C(C)(C)C(=O)OC,CCCCCCC(CCCC)CC1=C(/C=C2\C(=O)C3=CC(F)=C(F)C=C3C2=C(C#N)C#N)SC2=C1SC1C3=C(C4=C(C5=NSN=C35)C3=C(C5=C(S3)C(CC(CCCC)CCCCCC)=C(/C=C3\C(=O)C6=CC(F)=C(F)C=C6C3=C(C#N)C#N)S5)N4CC(CC)CCCC)N(CC(CC)CCCC)C21,0.897,27.43,81.29,20.0,20.001168759,0.0058437950000111,,,,,,,PPHJ,rigid,,,2PACz,2PACz,,,,,-5.56,-3.65,,-5.68,-3.9,
47231,10.1002/anie.202509516,10.1002/anie.202509516,PM6,L8-BO,PM6,L8-BO,CC1=CC(=CC(=C1)C2=C3C=CC(=C4C5=C(C=C(S5)/C=C\6/C(=O)C7=CC(=CC(=C7)F)C(=O)/C6=C\C8=CC(=C(S8)C9=CC(=CC(=C9)C)C(C)(C)C(=O)OC)C(C)(C)C(=O)OC)SC4=C3S2)C(C)(C)C(=O)OC)C(C)(C)C(=O)OC,CCCCCCC(CCCC)CC1=C(/C=C2\C(=O)C3=CC(F)=C(F)C=C3C2=C(C#N)C#N)SC2=C1SC1C3=C(C4=C(C5=NSN=C35)C3=C(C5=C(S3)C(CC(CCCC)CCCCCC)=C(/C=C3\C(=O)C6=CC(F)=C(F)C=C6C3=C(C#N)C#N)S5)N4CC(CC)CCCC)N(CC(CC)CCCC)C21,0.899,27.43,79.8,19.68,19.67833686,0.0084509146341542,,,,,,,PPHJ,rigid,,,,,,,,,-5.56,-3.65,,-5.68,-3.9,
47232,10.1002/anie.202510765,10.1002/anie.202510765,PM6,BTP-eC9,PM6,BTP-eC9,CC1=CC(=CC(=C1)C2=C3C=CC(=C4C5=C(C=C(S5)/C=C\6/C(=O)C7=CC(=CC(=C7)F)C(=O)/C6=C\C8=CC(=C(S8)C9=CC(=CC(=C9)C)C(C)(C)C(=O)OC)C(C)(C)C(=O)OC)SC4=C3S2)C(C)(C)C(=O)OC)C(C)(C)C(=O)OC,CCCCCCCCCc1c(C=C2C(=O)c3cc(Cl)c(Cl)cc3C2=C(C#N)C#N)sc2c1sc1c3c4nsnc4c4c5sc6c(CCCCCCCCC)c(C=C7C(=O)c8cc(Cl)c(Cl)cc8C7=C(C#N)C#N)sc6c5n(CC(CCCC)CCCCCC)c4c3n(CC(CCCC)CCCCCC)c21,0.85,25.61,74.48,16.12,16.2131788,0.578032258064519,,,,,,,glass/ITO/2PACz/PM6:BTP-eC9/PDINN/Ag,conventional,PDINN,PDINN,2PACz,2PACz,,o-XY,o-xylene,,-5.56,-3.65,,-5.68,-3.9,
47233,10.1002/anie.202510765,10.1002/anie.202510765,PM6,BTP-eC9,PM6,BTP-eC9,CC1=CC(=CC(=C1)C2=C3C=CC(=C4C5=C(C=C(S5)/C=C\6/C(=O)C7=CC(=CC(=C7)F)C(=O)/C6=C\C8=CC(=C(S8)C9=CC(=CC(=C9)C)C(C)(C)C(=O)OC)C(C)(C)C(=O)OC)SC4=C3S2)C(C)(C)C(=O)OC)C(C)(C)C(=O)OC,CCCCCCCCCc1c(C=C2C(=O)c3cc(Cl)c(Cl)cc3C2=C(C#N)C#N)sc2c1sc1c3c4nsnc4c4c5sc6c(CCCCCCCCC)c(C=C7C(=O)c8cc(Cl)c(Cl)cc8C7=C(C#N)C#N)sc6c5n(CC(CCCC)CCCCCC)c4c3n(CC(CCCC)CCCCCC)c21,0.86,28.36,79.85,19.35,19.4750956,0.6464888888888606,,,,C60-OH,,PDINN:C60-OH = 1500:1,glass/ITO/2PACz/PM6:BTP-eC9/PDINN:C60-OH/Ag,conventional,PDINN:C60-OH,PDINN:C60-OH,2PACz,2PACz,,o-XY,o-xylene,,-5.56,-3.65,,-5.68,-3.9,
