Repository: JiYiqaq/PCE-KA-GNN

# Data directory

- `raw/Active_Database.csv` is the immutable source dataset bundled under CC BY 4.0. Do not overwrite it with processed data.
- `processed/` is created and populated by the training pipeline. Generated `.pt` and `.pth` caches are intentionally ignored by Git because they can exceed GitHub's normal single-file limit.

See `../DATA_LICENSE.md` for provenance, license and checksum information.

File: data/raw/Active_Database.csv (part 96 of 471)
id,doi,doi_norm,donor,acceptor,donor_canonical,acceptor_canonical,donor_smiles,acceptor_smiles,voc,jsc,ff,pce,pce_recomputed,pce_relative_error_percent,pce_avg,pce_best,d_a_ratio,additive,additive_canonical,additive_ratio,device_structure,device_type,etl,etl_canonical,htl,htl_canonical,active_layer_thickness,solvent,solvent_canonical,annealing_temp,homo_d,lumo_d,eg_d,homo_a,lumo_a,eg_a
47234,10.1002/anie.202510765,10.1002/anie.202510765,PM6,BTP-eC9,PM6,BTP-eC9,CC1=CC(=CC(=C1)C2=C3C=CC(=C4C5=C(C=C(S5)/C=C\6/C(=O)C7=CC(=CC(=C7)F)C(=O)/C6=C\C8=CC(=C(S8)C9=CC(=CC(=C9)C)C(C)(C)C(=O)OC)C(C)(C)C(=O)OC)SC4=C3S2)C(C)(C)C(=O)OC)C(C)(C)C(=O)OC,CCCCCCCCCc1c(C=C2C(=O)c3cc(Cl)c(Cl)cc3C2=C(C#N)C#N)sc2c1sc1c3c4nsnc4c4c5sc6c(CCCCCCCCC)c(C=C7C(=O)c8cc(Cl)c(Cl)cc8C7=C(C#N)C#N)sc6c5n(CC(CCCC)CCCCCC)c4c3n(CC(CCCC)CCCCCC)c21,0.84,25.76,72.83,15.68,15.75924672,0.5054000000000028,,,,,,,glass/ITO/2PACz/PM6:BTP-eC9/PDINN/Ag,conventional,PDINN,PDINN,2PACz,2PACz,,Toluene,toluene,,-5.56,-3.65,,-5.68,-3.9,
47235,10.1002/anie.202510765,10.1002/anie.202510765,PM6,BTP-eC9,PM6,BTP-eC9,CC1=CC(=CC(=C1)C2=C3C=CC(=C4C5=C(C=C(S5)/C=C\6/C(=O)C7=CC(=CC(=C7)F)C(=O)/C6=C\C8=CC(=C(S8)C9=CC(=CC(=C9)C)C(C)(C)C(=O)OC)C(C)(C)C(=O)OC)SC4=C3S2)C(C)(C)C(=O)OC)C(C)(C)C(=O)OC,CCCCCCCCCc1c(C=C2C(=O)c3cc(Cl)c(Cl)cc3C2=C(C#N)C#N)sc2c1sc1c3c4nsnc4c4c5sc6c(CCCCCCCCC)c(C=C7C(=O)c8cc(Cl)c(Cl)cc8C7=C(C#N)C#N)sc6c5n(CC(CCCC)CCCCCC)c4c3n(CC(CCCC)CCCCCC)c21,0.86,27.96,79.07,18.97,19.01285592,0.2259141802846649,,,,C60-OH,,PDINN:C60-OH = 1500:1,glass/ITO/2PACz/PM6:BTP-eC9/PDINN:C60-OH/Ag,conventional,PDINN:C60-OH,PDINN:C60-OH,2PACz,2PACz,,Toluene,toluene,,-5.56,-3.65,,-5.68,-3.9,
47244,10.1002/anie.202512237,10.1002/anie.202512237,PM6,NA5,PM6,NA5,CC1=CC(=CC(=C1)C2=C3C=CC(=C4C5=C(C=C(S5)/C=C\6/C(=O)C7=CC(=CC(=C7)F)C(=O)/C6=C\C8=CC(=C(S8)C9=CC(=CC(=C9)C)C(C)(C)C(=O)OC)C(C)(C)C(=O)OC)SC4=C3S2)C(C)(C)C(=O)OC)C(C)(C)C(=O)OC,,1.047,4.09,44.6,1.91,1.90987458,0.0065664921466107,1.62,1.91,,,,,ITO/PEDOT:PSS/active layer/PFN-Br-MA/Ag,conventional,PFN-Br-MA,PFN-Br-MA,PEDOT:PSS,PEDOT:PSS,,o-xylene,o-xylene,,-5.56,-3.65,,,,
47245,10.1002/anie.202512237,10.1002/anie.202512237,PM6,NA6,PM6,NA6,CC1=CC(=CC(=C1)C2=C3C=CC(=C4C5=C(C=C(S5)/C=C\6/C(=O)C7=CC(=CC(=C7)F)C(=O)/C6=C\C8=CC(=C(S8)C9=CC(=CC(=C9)C)C(C)(C)C(=O)OC)C(C)(C)C(=O)OC)SC4=C3S2)C(C)(C)C(=O)OC)C(C)(C)C(=O)OC,,0.91,26.36,72.0,17.27,17.271072,0.0062072958888281,16.83,17.27,,,,,ITO/PEDOT:PSS/active layer/PFN-Br-MA/Ag,conventional,PFN-Br-MA,PFN-Br-MA,PEDOT:PSS,PEDOT:PSS,,o-xylene,o-xylene,,-5.56,-3.65,,,,
47246,10.1002/anie.202512237,10.1002/anie.202512237,PM6,NA7,PM6,NA7,CC1=CC(=CC(=C1)C2=C3C=CC(=C4C5=C(C=C(S5)/C=C\6/C(=O)C7=CC(=CC(=C7)F)C(=O)/C6=C\C8=CC(=C(S8)C9=CC(=CC(=C9)C)C(C)(C)C(=O)OC)C(C)(C)C(=O)OC)SC4=C3S2)C(C)(C)C(=O)OC)C(C)(C)C(=O)OC,,0.907,26.42,73.2,17.54,17.540872080000003,0.004971949828986,17.03,17.54,,,,,ITO/PEDOT:PSS/active layer/PFN-Br-MA/Ag,conventional,PFN-Br-MA,PFN-Br-MA,PEDOT:PSS,PEDOT:PSS,,o-xylene,o-xylene,,-5.56,-3.65,,,,
47247,10.1002/anie.202512237,10.1002/anie.202512237,PM6,BTP-eC9,PM6,BTP-eC9,CC1=CC(=CC(=C1)C2=C3C=CC(=C4C5=C(C=C(S5)/C=C\6/C(=O)C7=CC(=CC(=C7)F)C(=O)/C6=C\C8=CC(=C(S8)C9=CC(=CC(=C9)C)C(C)(C)C(=O)OC)C(C)(C)C(=O)OC)SC4=C3S2)C(C)(C)C(=O)OC)C(C)(C)C(=O)OC,CCCCCCCCCc1c(C=C2C(=O)c3cc(Cl)c(Cl)cc3C2=C(C#N)C#N)sc2c1sc1c3c4nsnc4c4c5sc6c(CCCCCCCCC)c(C=C7C(=O)c8cc(Cl)c(Cl)cc8C7=C(C#N)C#N)sc6c5n(CC(CCCC)CCCCCC)c4c3n(CC(CCCC)CCCCCC)c21,0.864,27.99,79.3,19.17,19.17740448,0.0386253521126479,18.9,19.17,,,,,ITO/PEDOT:PSS/active layer/PFN-Br-MA/Ag,conventional,PFN-Br-MA,PFN-Br-MA,PEDOT:PSS,PEDOT:PSS,,o-xylene,o-xylene,,-5.56,-3.65,,-5.68,-3.9,
47251,10.1002/anie.202513603,10.1002/anie.202513603,D18,syn-TT-H,D18,syn-TT-H,CCCCCCC(CCCC)CC1=CSC(C2=CC3=C(S2)C2=C(C=C(C4=CC(CC(CCCC)CCCCCC)=C(C5=CC6=C(C7=CC(F)=C(CC(CC)CCCC)S7)C7=C(C=CS7)C(C7=CC(F)=C(CC(CC)CCCC)S7)=C6S5)S4)S2)C2=NSN=C32)=C1,,0.92,20.04,58.09,10.71,10.70993712,0.0005871148459361,10.54,10.71,,,,,ITO/2PACz/active layer/PDINN-S/Ag,,PDINN-S,PDINN,2PACz,2PACz,,,,,-5.51,-2.77,,,,
47252,10.1002/anie.202513603,10.1002/anie.202513603,D18,anti-TT-F,D18,anti-TT-F,CCCCCCC(CCCC)CC1=CSC(C2=CC3=C(S2)C2=C(C=C(C4=CC(CC(CCCC)CCCCCC)=C(C5=CC6=C(C7=CC(F)=C(CC(CC)CCCC)S7)C7=C(C=CS7)C(C7=CC(F)=C(CC(CC)CCCC)S7)=C6S5)S4)S2)C2=NSN=C32)=C1,,0.844,25.85,69.13,15.08,15.082368619999995,0.0157070291776977,14.95,15.08,,,,,ITO/2PACz/active layer/PDINN-S/Ag,,PDINN-S,PDINN,2PACz,2PACz,,,,,-5.51,-2.77,,,,
47253,10.1002/anie.202514004,10.1002/anie.202514004,PM6,L8-BO,PM6,L8-BO,CC1=CC(=CC(=C1)C2=C3C=CC(=C4C5=C(C=C(S5)/C=C\6/C(=O)C7=CC(=CC(=C7)F)C(=O)/C6=C\C8=CC(=C(S8)C9=CC(=CC(=C9)C)C(C)(C)C(=O)OC)C(C)(C)C(=O)OC)SC4=C3S2)C(C)(C)C(=O)OC)C(C)(C)C(=O)OC,CCCCCCC(CCCC)CC1=C(/C=C2\C(=O)C3=CC(F)=C(F)C=C3C2=C(C#N)C#N)SC2=C1SC1C3=C(C4=C(C5=NSN=C35)C3=C(C5=C(S3)C(CC(CCCC)CCCCCC)=C(/C=C3\C(=O)C6=CC(F)=C(F)C=C6C3=C(C#N)C#N)S5)N4CC(CC)CCCC)N(CC(CC)CCCC)C21,0.937,25.09,71.83,16.89,16.886751739,0.0192318590882151,16.59,16.89,1:1.2,,,,ITO/PEDOT:PSS/active layer/PDINN/Ag,conventional,PDINN,PDINN,PEDOT:PSS,PEDOT:PSS,,,,,-5.56,-3.65,,-5.68,-3.9,
47254,10.1002/anie.202514004,10.1002/anie.202514004,PM6,L8-BO,PM6,L8-BO,CC1=CC(=CC(=C1)C2=C3C=CC(=C4C5=C(C=C(S5)/C=C\6/C(=O)C7=CC(=CC(=C7)F)C(=O)/C6=C\C8=CC(=C(S8)C9=CC(=CC(=C9)C)C(C)(C)C(=O)OC)C(C)(C)C(=O)OC)SC4=C3S2)C(C)(C)C(=O)OC)C(C)(C)C(=O)OC,CCCCCCC(CCCC)CC1=C(/C=C2\C(=O)C3=CC(F)=C(F)C=C3C2=C(C#N)C#N)SC2=C1SC1C3=C(C4=C(C5=NSN=C35)C3=C(C5=C(S3)C(CC(CCCC)CCCCCC)=C(/C=C3\C(=O)C6=CC(F)=C(F)C=C6C3=C(C#N)C#N)S5)N4CC(CC)CCCC)N(CC(CC)CCCC)C21,0.895,26.49,79.32,18.8,18.805621859999995,0.0299035106382682,18.4,18.8,1:1.2,"2,2-TT","2,2-TT",,ITO/PEDOT:PSS/active layer/PDINN/Ag,conventional,PDINN,PDINN,PEDOT:PSS,PEDOT:PSS,,,,,-5.56,-3.65,,-5.68,-3.9,
47255,10.1002/anie.202514004,10.1002/anie.202514004,PM6,L8-BO,PM6,L8-BO,CC1=CC(=CC(=C1)C2=C3C=CC(=C4C5=C(C=C(S5)/C=C\6/C(=O)C7=CC(=CC(=C7)F)C(=O)/C6=C\C8=CC(=C(S8)C9=CC(=CC(=C9)C)C(C)(C)C(=O)OC)C(C)(C)C(=O)OC)SC4=C3S2)C(C)(C)C(=O)OC)C(C)(C)C(=O)OC,CCCCCCC(CCCC)CC1=C(/C=C2\C(=O)C3=CC(F)=C(F)C=C3C2=C(C#N)C#N)SC2=C1SC1C3=C(C4=C(C5=NSN=C35)C3=C(C5=C(S3)C(CC(CCCC)CCCCCC)=C(/C=C3\C(=O)C6=CC(F)=C(F)C=C6C3=C(C#N)C#N)S5)N4CC(CC)CCCC)N(CC(CC)CCCC)C21,0.913,26.54,79.33,19.22,19.222468166,0.0128416545265527,18.99,19.22,1:1.2,"2,3-TT","2,3-TT",,ITO/PEDOT:PSS/active layer/PDINN/Ag,conventional,PDINN,PDINN,PEDOT:PSS,PEDOT:PSS,,,,,-5.56,-3.65,,-5.68,-3.9,
47256,10.1002/anie.202514004,10.1002/anie.202514004,PM6,L8-BO,PM6,L8-BO,CC1=CC(=CC(=C1)C2=C3C=CC(=C4C5=C(C=C(S5)/C=C\6/C(=O)C7=CC(=CC(=C7)F)C(=O)/C6=C\C8=CC(=C(S8)C9=CC(=CC(=C9)C)C(C)(C)C(=O)OC)C(C)(C)C(=O)OC)SC4=C3S2)C(C)(C)C(=O)OC)C(C)(C)C(=O)OC,CCCCCCC(CCCC)CC1=C(/C=C2\C(=O)C3=CC(F)=C(F)C=C3C2=C(C#N)C#N)SC2=C1SC1C3=C(C4=C(C5=NSN=C35)C3=C(C5=C(S3)C(CC(CCCC)CCCCCC)=C(/C=C3\C(=O)C6=CC(F)=C(F)C=C6C3=C(C#N)C#N)S5)N4CC(CC)CCCC)N(CC(CC)CCCC)C21,0.916,26.52,79.61,19.34,19.339115952,0.0045710858324696,19.1,19.34,1:1.2,"3,3-TT","3,3-TT",,ITO/PEDOT:PSS/active layer/PDINN/Ag,conventional,PDINN,PDINN,PEDOT:PSS,PEDOT:PSS,,,,,-5.56,-3.65,,-5.68,-3.9,
47257,10.1002/anie.202514004,10.1002/anie.202514004,D18,L8-BO,D18,L8-BO,CCCCCCC(CCCC)CC1=CSC(C2=CC3=C(S2)C2=C(C=C(C4=CC(CC(CCCC)CCCCCC)=C(C5=CC6=C(C7=CC(F)=C(CC(CC)CCCC)S7)C7=C(C=CS7)C(C7=CC(F)=C(CC(CC)CCCC)S7)=C6S5)S4)S2)C2=NSN=C32)=C1,CCCCCCC(CCCC)CC1=C(/C=C2\C(=O)C3=CC(F)=C(F)C=C3C2=C(C#N)C#N)SC2=C1SC1C3=C(C4=C(C5=NSN=C35)C3=C(C5=C(S3)C(CC(CCCC)CCCCCC)=C(/C=C3\C(=O)C6=CC(F)=C(F)C=C6C3=C(C#N)C#N)S5)N4CC(CC)CCCC)N(CC(CC)CCCC)C21,0.913,26.98,82.47,20.32,20.314620678,0.0264730413385805,19.9,20.32,1:1,"3,3-TT","3,3-TT",,,,,,2-PACz,2PACz,,,,,-5.51,-2.77,,-5.68,-3.9,
47261,10.1002/anie.202514941,10.1002/anie.202514941,D18,L8-BO,D18,L8-BO,CCCCCCC(CCCC)CC1=CSC(C2=CC3=C(S2)C2=C(C=C(C4=CC(CC(CCCC)CCCCCC)=C(C5=CC6=C(C7=CC(F)=C(CC(CC)CCCC)S7)C7=C(C=CS7)C(C7=CC(F)=C(CC(CC)CCCC)S7)=C6S5)S4)S2)C2=NSN=C32)=C1,CCCCCCC(CCCC)CC1=C(/C=C2\C(=O)C3=CC(F)=C(F)C=C3C2=C(C#N)C#N)SC2=C1SC1C3=C(C4=C(C5=NSN=C35)C3=C(C5=C(S3)C(CC(CCCC)CCCCCC)=C(/C=C3\C(=O)C6=CC(F)=C(F)C=C6C3=C(C#N)C#N)S5)N4CC(CC)CCCC)N(CC(CC)CCCC)C21,0.909,26.0,78.7,18.6,18.599958,0.0002258064516158,18.3,18.6,1:1.3,,,,,,PDINN,PDINN,,,,,,,-5.51,-2.77,,-5.68,-3.9,
47262,10.1002/anie.202514941,10.1002/anie.202514941,D18,L8-BO,D18,L8-BO,CCCCCCC(CCCC)CC1=CSC(C2=CC3=C(S2)C2=C(C=C(C4=CC(CC(CCCC)CCCCCC)=C(C5=CC6=C(C7=CC(F)=C(CC(CC)CCCC)S7)C7=C(C=CS7)C(C7=CC(F)=C(CC(CC)CCCC)S7)=C6S5)S4)S2)C2=NSN=C32)=C1,CCCCCCC(CCCC)CC1=C(/C=C2\C(=O)C3=CC(F)=C(F)C=C3C2=C(C#N)C#N)SC2=C1SC1C3=C(C4=C(C5=NSN=C35)C3=C(C5=C(S3)C(CC(CCCC)CCCCCC)=C(/C=C3\C(=O)C6=CC(F)=C(F)C=C6C3=C(C#N)C#N)S5)N4CC(CC)CCCC)N(CC(CC)CCCC)C21,0.913,26.3,80.4,19.3,19.305567600000003,0.0288476683937962,18.7,19.3,1:1.3,,,,,,BSiW9,BSiW9,,,,,,,-5.51,-2.77,,-5.68,-3.9,
47263,10.1002/anie.202514941,10.1002/anie.202514941,D18,L8-BO,D18,L8-BO,CCCCCCC(CCCC)CC1=CSC(C2=CC3=C(S2)C2=C(C=C(C4=CC(CC(CCCC)CCCCCC)=C(C5=CC6=C(C7=CC(F)=C(CC(CC)CCCC)S7)C7=C(C=CS7)C(C7=CC(F)=C(CC(CC)CCCC)S7)=C6S5)S4)S2)C2=NSN=C32)=C1,CCCCCCC(CCCC)CC1=C(/C=C2\C(=O)C3=CC(F)=C(F)C=C3C2=C(C#N)C#N)SC2=C1SC1C3=C(C4=C(C5=NSN=C35)C3=C(C5=C(S3)C(CC(CCCC)CCCCCC)=C(/C=C3\C(=O)C6=CC(F)=C(F)C=C6C3=C(C#N)C#N)S5)N4CC(CC)CCCC)N(CC(CC)CCCC)C21,0.919,27.2,80.4,20.0,20.0974272,0.4871360000000102,19.7,20.0,1:1.3,,,,,,BSiW9:HQ,BSiW9:HQ,,,,,,,-5.51,-2.77,,-5.68,-3.9,
47265,10.1002/anie.202514985,10.1002/anie.202514985,PTzBI-dF,L8-BO,PTzBI-dF,L8-BO,CCCCCCCCN1C(=O)c2c(c(-c3cc(F)c(-c4cc5c(-c6cc(F)c(CC(CC)CCCC)s6)c6sccc6c(-c6cc(F)c(CC(CC)CCCC)s6)c5s4)s3)c3nn(CCC(CC)CCCC)nc3c2-c2cc(F)cs2)C1=O,CCCCCCC(CCCC)CC1=C(/C=C2\C(=O)C3=CC(F)=C(F)C=C3C2=C(C#N)C#N)SC2=C1SC1C3=C(C4=C(C5=NSN=C35)C3=C(C5=C(S3)C(CC(CCCC)CCCCCC)=C(/C=C3\C(=O)C6=CC(F)=C(F)C=C6C3=C(C#N)C#N)S5)N4CC(CC)CCCC)N(CC(CC)CCCC)C21,0.92,24.84,69.31,15.86,15.839275680000004,0.1306703656998474,15.55,15.86,,,,,Rigid,,PNDIT-F3N-Br,,2PACz,,,o-xylene,,,-5.55,-3.83,,-5.68,-3.9,
47266,10.1002/anie.202514985,10.1002/anie.202514985,PTzBI-dF-Si,L8-BO,PTzBI-dF-Si,L8-BO,,CCCCCCC(CCCC)CC1=C(/C=C2\C(=O)C3=CC(F)=C(F)C=C3C2=C(C#N)C#N)SC2=C1SC1C3=C(C4=C(C5=NSN=C35)C3=C(C5=C(S3)C(CC(CCCC)CCCCCC)=C(/C=C3\C(=O)C6=CC(F)=C(F)C=C6C3=C(C#N)C#N)S5)N4CC(CC)CCCC)N(CC(CC)CCCC)C21,0.93,27.14,78.75,19.9,19.8766575,0.1172989949748656,19.52,19.9,,,,,Rigid,,PFN-Br,,PEDOT:PSS,,,o-xylene,,,,,,-5.68,-3.9,
47267,10.1002/anie.202514985,10.1002/anie.202514985,PTzBI-dF,L8-BO,PTzBI-dF,L8-BO,CCCCCCCCN1C(=O)c2c(c(-c3cc(F)c(-c4cc5c(-c6cc(F)c(CC(CC)CCCC)s6)c6sccc6c(-c6cc(F)c(CC(CC)CCCC)s6)c5s4)s3)c3nn(CCC(CC)CCCC)nc3c2-c2cc(F)cs2)C1=O,CCCCCCC(CCCC)CC1=C(/C=C2\C(=O)C3=CC(F)=C(F)C=C3C2=C(C#N)C#N)SC2=C1SC1C3=C(C4=C(C5=NSN=C35)C3=C(C5=C(S3)C(CC(CCCC)CCCCCC)=C(/C=C3\C(=O)C6=CC(F)=C(F)C=C6C3=C(C#N)C#N)S5)N4CC(CC)CCCC)N(CC(CC)CCCC)C21,0.85,21.88,56.93,10.53,10.5878414,0.5493010446343869,9.62,10.53,,,,,Stretchable,,PFN-Br,,PEDOT:PSS,,,o-xylene,,,-5.55,-3.83,,-5.68,-3.9,
47268,10.1002/anie.202514985,10.1002/anie.202514985,PTzBI-dF-Si,L8-BO,PTzBI-dF-Si,L8-BO,,CCCCCCC(CCCC)CC1=C(/C=C2\C(=O)C3=CC(F)=C(F)C=C3C2=C(C#N)C#N)SC2=C1SC1C3=C(C4=C(C5=NSN=C35)C3=C(C5=C(S3)C(CC(CCCC)CCCCCC)=C(/C=C3\C(=O)C6=CC(F)=C(F)C=C6C3=C(C#N)C#N)S5)N4CC(CC)CCCC)N(CC(CC)CCCC)C21,0.92,25.67,68.67,16.24,16.21738188,0.1392741379310165,15.35,16.24,,,,,Stretchable,,PFN-Br,,PEDOT:PSS,,,o-xylene,,,,,,-5.68,-3.9,
47269,10.1002/anie.202515114,10.1002/anie.202515114,PM6,eC9-2Cl,PM6,eC9-2Cl,CC1=CC(=CC(=C1)C2=C3C=CC(=C4C5=C(C=C(S5)/C=C\6/C(=O)C7=CC(=CC(=C7)F)C(=O)/C6=C\C8=CC(=C(S8)C9=CC(=CC(=C9)C)C(C)(C)C(=O)OC)C(C)(C)C(=O)OC)SC4=C3S2)C(C)(C)C(=O)OC)C(C)(C)C(=O)OC,CCCCCCCCCC1=C(/C=C2\C(=O)C3=CC=C(Cl)C=C3C2=C(C#N)C#N)SC2=C1SC1=C2N(CC(CCCC)CCCCCC)C2=C1C1=NSN=C1C1=C2N(CC(CCCC)CCCCCC)C2=C1SC1=C2SC(/C=C2\C(=O)C3=CC=C(Cl)C=C3C2=C(C#N)C#N)=C1CCCCCCCCC,0.918,25.24,74.06,17.16,17.159938992,0.000355524475521,17.11,17.16,1:1.2,DIO,,,ITO/PEDOT:PSS/active layer/PNDIT-F3N/Ag,conventional,PNDIT-F3N,PNDIT-F3N,PEDOT:PSS,PEDOT:PSS,,,,,-5.56,-3.65,,-5.57,-3.74,
47270,10.1002/anie.202515114,10.1002/anie.202515114,PM6,eC9-3Cl,PM6,eC9-3Cl,CC1=CC(=CC(=C1)C2=C3C=CC(=C4C5=C(C=C(S5)/C=C\6/C(=O)C7=CC(=CC(=C7)F)C(=O)/C6=C\C8=CC(=C(S8)C9=CC(=CC(=C9)C)C(C)(C)C(=O)OC)C(C)(C)C(=O)OC)SC4=C3S2)C(C)(C)C(=O)OC)C(C)(C)C(=O)OC,,0.876,26.4,77.54,17.93,17.93221056,0.0123288343558379,17.85,17.93,1:1.2,DIO,,,ITO/PEDOT:PSS/active layer/PNDIT-F3N/Ag,conventional,PNDIT-F3N,PNDIT-F3N,PEDOT:PSS,PEDOT:PSS,,,,,-5.56,-3.65,,,,
47271,10.1002/anie.202515114,10.1002/anie.202515114,PM6,eC9-4Cl,PM6,eC9-4Cl,CC1=CC(=CC(=C1)C2=C3C=CC(=C4C5=C(C=C(S5)/C=C\6/C(=O)C7=CC(=CC(=C7)F)C(=O)/C6=C\C8=CC(=C(S8)C9=CC(=CC(=C9)C)C(C)(C)C(=O)OC)C(C)(C)C(=O)OC)SC4=C3S2)C(C)(C)C(=O)OC)C(C)(C)C(=O)OC,,0.842,26.89,79.7,18.05,18.04517986,0.0267043767313196,17.82,18.05,1:1.2,DIO,,,ITO/PEDOT:PSS/active layer/PNDIT-F3N/Ag,conventional,PNDIT-F3N,PNDIT-F3N,PEDOT:PSS,PEDOT:PSS,,,,,-5.56,-3.65,,,,
47272,10.1002/anie.202515114,10.1002/anie.202515114,PM6,MBA31,PM6,MBA31,CC1=CC(=CC(=C1)C2=C3C=CC(=C4C5=C(C=C(S5)/C=C\6/C(=O)C7=CC(=CC(=C7)F)C(=O)/C6=C\C8=CC(=C(S8)C9=CC(=CC(=C9)C)C(C)(C)C(=O)OC)C(C)(C)C(=O)OC)SC4=C3S2)C(C)(C)C(=O)OC)C(C)(C)C(=O)OC,,0.9,26.37,77.4,18.37,18.369342000000003,0.0035819270549691,18.27,18.37,1:1.2,DIO,,,ITO/PEDOT:PSS/active layer/PNDIT-F3N/Ag,conventional,PNDIT-F3N,PNDIT-F3N,PEDOT:PSS,PEDOT:PSS,,,,,-5.56,-3.65,,,,
47273,10.1002/anie.202515114,10.1002/anie.202515114,PM6,MBA11,PM6,MBA11,CC1=CC(=CC(=C1)C2=C3C=CC(=C4C5=C(C=C(S5)/C=C\6/C(=O)C7=CC(=CC(=C7)F)C(=O)/C6=C\C8=CC(=C(S8)C9=CC(=CC(=C9)C)C(C)(C)C(=O)OC)C(C)(C)C(=O)OC)SC4=C3S2)C(C)(C)C(=O)OC)C(C)(C)C(=O)OC,,0.885,26.86,79.04,18.79,18.78867744,0.0070386375731688,18.6,18.79,1:1.2,DIO,,,ITO/PEDOT:PSS/active layer/PNDIT-F3N/Ag,conventional,PNDIT-F3N,PNDIT-F3N,PEDOT:PSS,PEDOT:PSS,,,,,-5.56,-3.65,,,,
47274,10.1002/anie.202515114,10.1002/anie.202515114,PM6,MBA13,PM6,MBA13,CC1=CC(=CC(=C1)C2=C3C=CC(=C4C5=C(C=C(S5)/C=C\6/C(=O)C7=CC(=CC(=C7)F)C(=O)/C6=C\C8=CC(=C(S8)C9=CC(=CC(=C9)C)C(C)(C)C(=O)OC)C(C)(C)C(=O)OC)SC4=C3S2)C(C)(C)C(=O)OC)C(C)(C)C(=O)OC,,0.868,27.49,80.24,19.14,19.146323168,0.0330364054336363,18.88,19.14,1:1.2,DIO,,,ITO/PEDOT:PSS/active layer/PNDIT-F3N/Ag,conventional,PNDIT-F3N,PNDIT-F3N,PEDOT:PSS,PEDOT:PSS,,,,,-5.56,-3.65,,,,
47275,10.1002/anie.202515114,10.1002/anie.202515114,PM6,MBA19,PM6,MBA19,CC1=CC(=CC(=C1)C2=C3C=CC(=C4C5=C(C=C(S5)/C=C\6/C(=O)C7=CC(=CC(=C7)F)C(=O)/C6=C\C8=CC(=C(S8)C9=CC(=CC(=C9)C)C(C)(C)C(=O)OC)C(C)(C)C(=O)OC)SC4=C3S2)C(C)(C)C(=O)OC)C(C)(C)C(=O)OC,,0.855,27.43,80.74,18.81,18.93566961,0.6680999999999959,18.66,18.81,1:1.2,DIO,,,ITO/PEDOT:PSS/active layer/PNDIT-F3N/Ag,conventional,PNDIT-F3N,PNDIT-F3N,PEDOT:PSS,PEDOT:PSS,,,,,-5.56,-3.65,,,,
47281,10.1002/anie.202515114,10.1002/anie.202515114,PM6,MBA13,PM6,MBA13,CC1=CC(=CC(=C1)C2=C3C=CC(=C4C5=C(C=C(S5)/C=C\6/C(=O)C7=CC(=CC(=C7)F)C(=O)/C6=C\C8=CC(=C(S8)C9=CC(=CC(=C9)C)C(C)(C)C(=O)OC)C(C)(C)C(=O)OC)SC4=C3S2)C(C)(C)C(=O)OC)C(C)(C)C(=O)OC,,0.864,28.75,80.93,20.1,20.103012,0.0149850746268569,19.9,20.1,,DIB,DIB,,ITO/2PACz/active layer/PNDIT-F3N/Ag,conventional,PNDIT-F3N,,2PACz,2PACz,,,,,-5.56,-3.65,,,,
47282,10.1002/anie.202515280,10.1002/anie.202515280,PM6,BTP-eC9,PM6,BTP-eC9,CC1=CC(=CC(=C1)C2=C3C=CC(=C4C5=C(C=C(S5)/C=C\6/C(=O)C7=CC(=CC(=C7)F)C(=O)/C6=C\C8=CC(=C(S8)C9=CC(=CC(=C9)C)C(C)(C)C(=O)OC)C(C)(C)C(=O)OC)SC4=C3S2)C(C)(C)C(=O)OC)C(C)(C)C(=O)OC,CCCCCCCCCc1c(C=C2C(=O)c3cc(Cl)c(Cl)cc3C2=C(C#N)C#N)sc2c1sc1c3c4nsnc4c4c5sc6c(CCCCCCCCC)c(C=C7C(=O)c8cc(Cl)c(Cl)cc8C7=C(C#N)C#N)sc6c5n(CC(CCCC)CCCCCC)c4c3n(CC(CCCC)CCCCCC)c21,0.843,27.69,78.47,18.33,18.316993149,0.0709593617021088,18.09,18.33,,,,,ITO/2PACz/active layer/PDINN/Ag,,PDINN,,2PACz,,,m-xylene,m-xylene,,-5.56,-3.65,,-5.68,-3.9,
47283,10.1002/anie.202515280,10.1002/anie.202515280,PM6-ClTz20,BTP-eC9,PM6-ClTz20,BTP-eC9,,CCCCCCCCCc1c(C=C2C(=O)c3cc(Cl)c(Cl)cc3C2=C(C#N)C#N)sc2c1sc1c3c4nsnc4c4c5sc6c(CCCCCCCCC)c(C=C7C(=O)c8cc(Cl)c(Cl)cc8C7=C(C#N)C#N)sc6c5n(CC(CCCC)CCCCCC)c4c3n(CC(CCCC)CCCCCC)c21,0.846,27.96,80.5,19.04,19.041598800000003,0.0083970588235481,18.75,19.04,,,,,conventional,,PFN-Br,,PEDOT:PSS,,,m-xylene,m-xylene,,,,,-5.68,-3.9,
47284,10.1002/anie.202515280,10.1002/anie.202515280,PN-F,BTP-eC9,PN-F,BTP-eC9,,CCCCCCCCCc1c(C=C2C(=O)c3cc(Cl)c(Cl)cc3C2=C(C#N)C#N)sc2c1sc1c3c4nsnc4c4c5sc6c(CCCCCCCCC)c(C=C7C(=O)c8cc(Cl)c(Cl)cc8C7=C(C#N)C#N)sc6c5n(CC(CCCC)CCCCCC)c4c3n(CC(CCCC)CCCCCC)c21,0.898,15.07,57.49,7.78,7.7800412140000015,0.0005297429306071,7.36,7.78,,,,,conventional,,PFN-Br,,PEDOT:PSS,,,m-xylene,m-xylene,,,,,-5.68,-3.9,
47285,10.1002/anie.202515280,10.1002/anie.202515280,PM6-ClTz20,BTP-eC9,PM6-ClTz20,BTP-eC9,,CCCCCCCCCc1c(C=C2C(=O)c3cc(Cl)c(Cl)cc3C2=C(C#N)C#N)sc2c1sc1c3c4nsnc4c4c5sc6c(CCCCCCCCC)c(C=C7C(=O)c8cc(Cl)c(Cl)cc8C7=C(C#N)C#N)sc6c5n(CC(CCCC)CCCCCC)c4c3n(CC(CCCC)CCCCCC)c21,,2.73,75.26,16.05,,,,16.05,,,,,,,,,,,,m-xylene,m-xylene,,,,,-5.68,-3.9,
47286,10.1002/anie.202516421,10.1002/anie.202516421,PM6,BTP-eC9,PM6,BTP-eC9,CC1=CC(=CC(=C1)C2=C3C=CC(=C4C5=C(C=C(S5)/C=C\6/C(=O)C7=CC(=CC(=C7)F)C(=O)/C6=C\C8=CC(=C(S8)C9=CC(=CC(=C9)C)C(C)(C)C(=O)OC)C(C)(C)C(=O)OC)SC4=C3S2)C(C)(C)C(=O)OC)C(C)(C)C(=O)OC,CCCCCCCCCc1c(C=C2C(=O)c3cc(Cl)c(Cl)cc3C2=C(C#N)C#N)sc2c1sc1c3c4nsnc4c4c5sc6c(CCCCCCCCC)c(C=C7C(=O)c8cc(Cl)c(Cl)cc8C7=C(C#N)C#N)sc6c5n(CC(CCCC)CCCCCC)c4c3n(CC(CCCC)CCCCCC)c21,0.858,27.98,80.6,19.33,19.34951304,0.1009469218830814,19.25,19.33,,,,,ITO/2PACz/active layer/PNDIT-F3N/Ag,,PNDIT-F3N,PNDIT-F3N,2PACz,2PACz,,,,,-5.56,-3.65,,-5.68,-3.9,
47287,10.1002/anie.202516421,10.1002/anie.202516421,PiNTSO-F,BTP-eC9,PiNTSO-F,BTP-eC9,,CCCCCCCCCc1c(C=C2C(=O)c3cc(Cl)c(Cl)cc3C2=C(C#N)C#N)sc2c1sc1c3c4nsnc4c4c5sc6c(CCCCCCCCC)c(C=C7C(=O)c8cc(Cl)c(Cl)cc8C7=C(C#N)C#N)sc6c5n(CC(CCCC)CCCCCC)c4c3n(CC(CCCC)CCCCCC)c21,0.947,4.3,52.4,2.13,2.1337804,0.1774835680751234,1.96,2.13,,,,,ITO/2PACz/active layer/PNDIT-F3N/Ag,,PNDIT-F3N,PNDIT-F3N,2PACz,2PACz,,,,,,,,-5.68,-3.9,
47289,10.1002/anie.202517341,10.1002/anie.202517341,PM6,L8-BO,PM6,L8-BO,CC1=CC(=CC(=C1)C2=C3C=CC(=C4C5=C(C=C(S5)/C=C\6/C(=O)C7=CC(=CC(=C7)F)C(=O)/C6=C\C8=CC(=C(S8)C9=CC(=CC(=C9)C)C(C)(C)C(=O)OC)C(C)(C)C(=O)OC)SC4=C3S2)C(C)(C)C(=O)OC)C(C)(C)C(=O)OC,CCCCCCC(CCCC)CC1=C(/C=C2\C(=O)C3=CC(F)=C(F)C=C3C2=C(C#N)C#N)SC2=C1SC1C3=C(C4=C(C5=NSN=C35)C3=C(C5=C(S3)C(CC(CCCC)CCCCCC)=C(/C=C3\C(=O)C6=CC(F)=C(F)C=C6C3=C(C#N)C#N)S5)N4CC(CC)CCCC)N(CC(CC)CCCC)C21,0.887,26.63,80.5,19.01,19.01475205,0.0249976328248127,18.79,19.01,1:1.1,,,,ITO/2PACz/active layer/PNDIT-F3N/Ag,,PNDIT-F3N,PNDIT-F3N,2PACz,2PACz,,,,,-5.56,-3.65,,-5.68,-3.9,
47295,10.1002/anie.202518505,10.1002/anie.202518505,PBDB-T,meso-IE4F,PBDB-T,meso-IE4F,CCCCC(CC)Cc1ccc(-c2c3cc(-c4ccc(-c5sc(-c6ccc(C)s6)c6c5C(=O)c5c(CC(CC)CCCC)sc(CC(CC)CCCC)c5C6=O)s4)sc3c(-c3ccc(CC(CC)CCCC)s3)c3cc(C)sc23)s1,,0.641,7.802,47.2,2.36,2.360510704,0.0216400000000129,1.84,2.36,1:1,"0.5vol% 1,8-diiodooctane (DIO)",DIO,0.5vol%,ITO/ZnO/BHJ/MoOx/Ag,inverted,ZnO,ZnO,MoOx,MoO3,,CB,chlorobenzene,,-5.33,-3.48,,,,
47296,10.1002/anie.202518505,10.1002/anie.202518505,PBDB-T,rac-IE4F,PBDB-T,rac-IE4F,CCCCC(CC)Cc1ccc(-c2c3cc(-c4ccc(-c5sc(-c6ccc(C)s6)c6c5C(=O)c5c(CC(CC)CCCC)sc(CC(CC)CCCC)c5C6=O)s4)sc3c(-c3ccc(CC(CC)CCCC)s3)c3cc(C)sc23)s1,,0.81,16.25,52.6,6.92,6.923475000000001,0.0502167630057916,5.95,6.92,1:1,"0.5vol% 1,8-diiodooctane (DIO)",DIO,0.5vol%,ITO/ZnO/BHJ/MoOx/Ag,inverted,ZnO,ZnO,MoOx,MoO3,,CB,chlorobenzene,,-5.33,-3.48,,,,
47297,10.1002/anie.202518505,10.1002/anie.202518505,PBDB-T,"(S,S)-IE4F",PBDB-T,"(S,S)-IE4F",CCCCC(CC)Cc1ccc(-c2c3cc(-c4ccc(-c5sc(-c6ccc(C)s6)c6c5C(=O)c5c(CC(CC)CCCC)sc(CC(CC)CCCC)c5C6=O)s4)sc3c(-c3ccc(CC(CC)CCCC)s3)c3cc(C)sc23)s1,,0.82,17.35,55.3,7.85,7.867531,0.223324840764342,6.88,7.85,1:1,"0.5vol% 1,8-diiodooctane (DIO)",DIO,0.5vol%,ITO/ZnO/BHJ/MoOx/Ag,inverted,ZnO,ZnO,MoOx,MoO3,,CB,chlorobenzene,,-5.33,-3.48,,,,
47298,10.1002/anie.202518505,10.1002/anie.202518505,PBDB-T,"(R,R)-IE4F",PBDB-T,"(R,R)-IE4F",CCCCC(CC)Cc1ccc(-c2c3cc(-c4ccc(-c5sc(-c6ccc(C)s6)c6c5C(=O)c5c(CC(CC)CCCC)sc(CC(CC)CCCC)c5C6=O)s4)sc3c(-c3ccc(CC(CC)CCCC)s3)c3cc(C)sc23)s1,,0.82,17.12,58.2,8.17,8.170348800000001,0.0042692778457912,6.85,8.17,1:1,"0.5vol% 1,8-diiodooctane (DIO)",DIO,0.5vol%,ITO/ZnO/BHJ/MoOx/Ag,inverted,ZnO,ZnO,MoOx,MoO3,,CB,chlorobenzene,,-5.33,-3.48,,,,
47299,10.1002/anie.202518567,10.1002/anie.202518567,PBDT-TBT-H,Y6,PBDT-TBT-H,Y6,,CCCCCCCCCCCc1c(/C=C2\C(=O)c3cc(F)c(F)cc3C2=C(C#N)C#N)sc2c1sc1c3c4nsnc4c4c5sc6c(CCCCCCCCCCC)c(/C=C7\C(=O)c8cc(F)c(F)cc8C7=C(C#N)C#N)sc6c5n(CC(CC)CCCC)c4c3n(CC(CC)CCCC)c21,0.778,18.03,45.27,6.35,6.350176818000001,0.0027845354330974,6.23,6.35,,,,,ITO/PEDOT:PSS/active layer/PNDIT-F3N/Ag,conventional,PNDIT-F3N,PNDIT-F3N,PEDOT:PSS,PEDOT:PSS,,,,,,,,-5.65,-4.09,
47300,10.1002/anie.202518567,10.1002/anie.202518567,PBDT-TBT-F,Y6,PBDT-TBT-F,Y6,CCCCC(CC)COc1c2cc(-c3cc(/C=C/c4sc(-c5c(F)c(F)c(-c6ccc(CC(CC)CCCC)s6)c6nsnc56)cc4CC(CC)CCCC)cs3)sc2c(OCC(CC)CCCC)c2ccsc12,CCCCCCCCCCCc1c(/C=C2\C(=O)c3cc(F)c(F)cc3C2=C(C#N)C#N)sc2c1sc1c3c4nsnc4c4c5sc6c(CCCCCCCCCCC)c(/C=C7\C(=O)c8cc(F)c(F)cc8C7=C(C#N)C#N)sc6c5n(CC(CC)CCCC)c4c3n(CC(CC)CCCC)c21,0.815,22.66,68.69,12.69,12.68560051,0.0346689519306606,12.6,12.69,,,,,ITO/PEDOT:PSS/active layer/PNDIT-F3N/Ag,conventional,PNDIT-F3N,PNDIT-F3N,PEDOT:PSS,PEDOT:PSS,,,,,-5.36,-3.19,,-5.65,-4.09,
47301,10.1002/anie.202518567,10.1002/anie.202518567,PBDT-TBT-Cl,Y6,PBDT-TBT-Cl,Y6,,CCCCCCCCCCCc1c(/C=C2\C(=O)c3cc(F)c(F)cc3C2=C(C#N)C#N)sc2c1sc1c3c4nsnc4c4c5sc6c(CCCCCCCCCCC)c(/C=C7\C(=O)c8cc(F)c(F)cc8C7=C(C#N)C#N)sc6c5n(CC(CC)CCCC)c4c3n(CC(CC)CCCC)c21,0.841,26.97,71.04,16.11,16.113129408,0.0194252513966449,16.01,16.11,,,,,ITO/PEDOT:PSS/active layer/PNDIT-F3N/Ag,conventional,PNDIT-F3N,PNDIT-F3N,PEDOT:PSS,PEDOT:PSS,,,,,,,,-5.65,-4.09,
47304,10.1002/anie.202518738,10.1002/anie.202518738,D18,CH56,D18,CH56,CCCCCCC(CCCC)CC1=CSC(C2=CC3=C(S2)C2=C(C=C(C4=CC(CC(CCCC)CCCCCC)=C(C5=CC6=C(C7=CC(F)=C(CC(CC)CCCC)S7)C7=C(C=CS7)C(C7=CC(F)=C(CC(CC)CCCC)S7)=C6S5)S4)S2)C2=NSN=C32)=C1,,1.007,21.5,70.01,15.15,15.15751505,0.0496042904290331,14.62,15.15,,,,,,,,,,,,,,,-5.51,-2.77,,,,
47305,10.1002/anie.202518738,10.1002/anie.202518738,D18,CH57,D18,CH57,CCCCCCC(CCCC)CC1=CSC(C2=CC3=C(S2)C2=C(C=C(C4=CC(CC(CCCC)CCCCCC)=C(C5=CC6=C(C7=CC(F)=C(CC(CC)CCCC)S7)C7=C(C=CS7)C(C7=CC(F)=C(CC(CC)CCCC)S7)=C6S5)S4)S2)C2=NSN=C32)=C1,,0.901,19.25,77.15,13.39,13.381088875,0.0665505974607984,13.08,13.39,,,,,,,,,,,,,,,-5.51,-2.77,,,,
47306,10.1002/anie.202518738,10.1002/anie.202518738,D18,CH58,D18,CH58,CCCCCCC(CCCC)CC1=CSC(C2=CC3=C(S2)C2=C(C=C(C4=CC(CC(CCCC)CCCCCC)=C(C5=CC6=C(C7=CC(F)=C(CC(CC)CCCC)S7)C7=C(C=CS7)C(C7=CC(F)=C(CC(CC)CCCC)S7)=C6S5)S4)S2)C2=NSN=C32)=C1,,0.748,17.69,75.78,10.02,10.027300536,0.0728596407185697,9.76,10.02,,,,,,,,,,,,,,,-5.51,-2.77,,,,
47307,10.1002/anie.202519713,10.1002/anie.202519713,MPhS-HF,L8-BO,MPhS-HF,L8-BO,,CCCCCCC(CCCC)CC1=C(/C=C2\C(=O)C3=CC(F)=C(F)C=C3C2=C(C#N)C#N)SC2=C1SC1C3=C(C4=C(C5=NSN=C35)C3=C(C5=C(S3)C(CC(CCCC)CCCCCC)=C(/C=C3\C(=O)C6=CC(F)=C(F)C=C6C3=C(C#N)C#N)S5)N4CC(CC)CCCC)N(CC(CC)CCCC)C21,0.911,25.58,74.2,17.29,17.29110796,0.0064080971660054,17.11,17.29,,,,,ITO/PEDOT:PSS/active layer/PNDIT-F3N/Ag,conventional,PNDIT-F3N,PNDIT-F3N,PEDOT:PSS,PEDOT:PSS,130.0,chloroform,chloroform,,,,,-5.68,-3.9,
47308,10.1002/anie.202519713,10.1002/anie.202519713,MPhS-OP,L8-BO,MPhS-OP,L8-BO,,CCCCCCC(CCCC)CC1=C(/C=C2\C(=O)C3=CC(F)=C(F)C=C3C2=C(C#N)C#N)SC2=C1SC1C3=C(C4=C(C5=NSN=C35)C3=C(C5=C(S3)C(CC(CCCC)CCCCCC)=C(/C=C3\C(=O)C6=CC(F)=C(F)C=C6C3=C(C#N)C#N)S5)N4CC(CC)CCCC)N(CC(CC)CCCC)C21,0.913,25.72,77.16,18.12,18.118988976,0.0055796026490279,17.81,18.12,,,,,ITO/PEDOT:PSS/active layer/PNDIT-F3N/Ag,conventional,PNDIT-F3N,PNDIT-F3N,PEDOT:PSS,PEDOT:PSS,130.0,chloroform,chloroform,,,,,-5.68,-3.9,
47309,10.1002/anie.202519713,10.1002/anie.202519713,MPhS-PF,L8-BO,MPhS-PF,L8-BO,,CCCCCCC(CCCC)CC1=C(/C=C2\C(=O)C3=CC(F)=C(F)C=C3C2=C(C#N)C#N)SC2=C1SC1C3=C(C4=C(C5=NSN=C35)C3=C(C5=C(S3)C(CC(CCCC)CCCCCC)=C(/C=C3\C(=O)C6=CC(F)=C(F)C=C6C3=C(C#N)C#N)S5)N4CC(CC)CCCC)N(CC(CC)CCCC)C21,0.916,22.5,69.08,14.24,14.237388,0.0183426966292201,14.04,14.24,,,,,ITO/PEDOT:PSS/active layer/PNDIT-F3N/Ag,conventional,PNDIT-F3N,PNDIT-F3N,PEDOT:PSS,PEDOT:PSS,130.0,chloroform,chloroform,,,,,-5.68,-3.9,
47310,10.1002/anie.202521265,10.1002/anie.202521265,D18,L8-BO,D18,L8-BO,CCCCCCC(CCCC)CC1=CSC(C2=CC3=C(S2)C2=C(C=C(C4=CC(CC(CCCC)CCCCCC)=C(C5=CC6=C(C7=CC(F)=C(CC(CC)CCCC)S7)C7=C(C=CS7)C(C7=CC(F)=C(CC(CC)CCCC)S7)=C6S5)S4)S2)C2=NSN=C32)=C1,CCCCCCC(CCCC)CC1=C(/C=C2\C(=O)C3=CC(F)=C(F)C=C3C2=C(C#N)C#N)SC2=C1SC1C3=C(C4=C(C5=NSN=C35)C3=C(C5=C(S3)C(CC(CCCC)CCCCCC)=C(/C=C3\C(=O)C6=CC(F)=C(F)C=C6C3=C(C#N)C#N)S5)N4CC(CC)CCCC)N(CC(CC)CCCC)C21,0.919,26.3,80.6,19.5,19.4807782,0.0985733333333353,19.2,19.5,,TCB,,,conventional device structure with 2PACz as the hole transport layer and PDINN as the electron transport layer,conventional,PDINN,PDINN,2PACz,2PACz,,CB with TCB for D18; CF with TCB for L8-BO,,90.0,-5.51,-2.77,,-5.68,-3.9,
47311,10.1002/anie.202521265,10.1002/anie.202521265,D18 + P,L8-BO,D18 + P,L8-BO,,CCCCCCC(CCCC)CC1=C(/C=C2\C(=O)C3=CC(F)=C(F)C=C3C2=C(C#N)C#N)SC2=C1SC1C3=C(C4=C(C5=NSN=C35)C3=C(C5=C(S3)C(CC(CCCC)CCCCCC)=C(/C=C3\C(=O)C6=CC(F)=C(F)C=C6C3=C(C#N)C#N)S5)N4CC(CC)CCCC)N(CC(CC)CCCC)C21,0.918,26.5,81.3,19.8,19.777851,0.1118636363636306,19.5,19.8,,TCB,,,conventional device structure with 2PACz as the hole transport layer and PDINN as the electron transport layer,conventional,PDINN,PDINN,2PACz,2PACz,,CB with TCB for D18; CF with TCB for L8-BO,,90.0,,,,-5.68,-3.9,
47312,10.1002/anie.202521265,10.1002/anie.202521265,D18 + P,L8-BO + N,D18 + P,L8-BO + N,,,0.92,26.0,79.7,19.1,19.06424,0.1872251308900512,18.7,19.1,,TCB,,,conventional device structure with 2PACz as the hole transport layer and PDINN as the electron transport layer,conventional,PDINN,PDINN,2PACz,2PACz,,CB with TCB for D18; CF with TCB for L8-BO,,90.0,,,,,,
47313,10.1002/anie.202521265,10.1002/anie.202521265,D18 + P,L8-BO/N,D18 + P,L8-BO/N,,,0.924,26.9,82.3,20.5,20.4561588,0.2138595121951356,20.3,20.5,,TCB,,,conventional device structure with 2PACz as the hole transport layer and PDINN as the electron transport layer,conventional,PDINN,PDINN,2PACz,2PACz,,CB with TCB for D18; CF with TCB for L8-BO,,90.0,,,,,,
47314,10.1002/anie.202522982,10.1002/anie.202522982,PM6,TQX-IC,PM6,TQX-IC,CC1=CC(=CC(=C1)C2=C3C=CC(=C4C5=C(C=C(S5)/C=C\6/C(=O)C7=CC(=CC(=C7)F)C(=O)/C6=C\C8=CC(=C(S8)C9=CC(=CC(=C9)C)C(C)(C)C(=O)OC)C(C)(C)C(=O)OC)SC4=C3S2)C(C)(C)C(=O)OC)C(C)(C)C(=O)OC,,0.951,24.02,70.57,16.12,16.120319214,0.0019802357319941,15.96,16.12,,,,,ITO/PEDOT:PSS/Active layers/PDIN/Ag,conventional,PDIN,PDIN,PEDOT:PSS,PEDOT:PSS,,,,,-5.56,-3.65,,,,
47315,10.1002/anie.202522982,10.1002/anie.202522982,D18,TQX-IC,D18,TQX-IC,CCCCCCC(CCCC)CC1=CSC(C2=CC3=C(S2)C2=C(C=C(C4=CC(CC(CCCC)CCCCCC)=C(C5=CC6=C(C7=CC(F)=C(CC(CC)CCCC)S7)C7=C(C=CS7)C(C7=CC(F)=C(CC(CC)CCCC)S7)=C6S5)S4)S2)C2=NSN=C32)=C1,,0.963,22.63,66.22,14.44,14.431119318,0.0615005678670423,14.25,14.44,,,,,ITO/PEDOT:PSS/Active layers/PDIN/Ag,conventional,PDIN,PDIN,PEDOT:PSS,PEDOT:PSS,,,,,-5.51,-2.77,,,,
47316,10.1002/anie.202522982,10.1002/anie.202522982,D18,BTP-eC9,D18,BTP-eC9,CCCCCCC(CCCC)CC1=CSC(C2=CC3=C(S2)C2=C(C=C(C4=CC(CC(CCCC)CCCCCC)=C(C5=CC6=C(C7=CC(F)=C(CC(CC)CCCC)S7)C7=C(C=CS7)C(C7=CC(F)=C(CC(CC)CCCC)S7)=C6S5)S4)S2)C2=NSN=C32)=C1,CCCCCCCCCc1c(C=C2C(=O)c3cc(Cl)c(Cl)cc3C2=C(C#N)C#N)sc2c1sc1c3c4nsnc4c4c5sc6c(CCCCCCCCC)c(C=C7C(=O)c8cc(Cl)c(Cl)cc8C7=C(C#N)C#N)sc6c5n(CC(CCCC)CCCCCC)c4c3n(CC(CCCC)CCCCCC)c21,0.862,28.17,75.84,18.41,18.415878336,0.0319301249321134,18.23,18.41,,,,,ITO/PEDOT:PSS/Active layers/PDIN/Ag,conventional,PDIN,PDIN,PEDOT:PSS,PEDOT:PSS,,,,,-5.51,-2.77,,-5.68,-3.9,
47318,10.1002/anie.202522982,10.1002/anie.202522982,D18,L8-BO,D18,L8-BO,CCCCCCC(CCCC)CC1=CSC(C2=CC3=C(S2)C2=C(C=C(C4=CC(CC(CCCC)CCCCCC)=C(C5=CC6=C(C7=CC(F)=C(CC(CC)CCCC)S7)C7=C(C=CS7)C(C7=CC(F)=C(CC(CC)CCCC)S7)=C6S5)S4)S2)C2=NSN=C32)=C1,CCCCCCC(CCCC)CC1=C(/C=C2\C(=O)C3=CC(F)=C(F)C=C3C2=C(C#N)C#N)SC2=C1SC1C3=C(C4=C(C5=NSN=C35)C3=C(C5=C(S3)C(CC(CCCC)CCCCCC)=C(/C=C3\C(=O)C6=CC(F)=C(F)C=C6C3=C(C#N)C#N)S5)N4CC(CC)CCCC)N(CC(CC)CCCC)C21,0.9,26.24,80.37,18.98,18.9801792,0.0009441517386619,18.73,18.98,,,,,ITO/2PACz/Active layers/PFN-Br/Ag,,PFN-Br,PFN-Br,2PACz,2PACz,,,,,-5.51,-2.77,,-5.68,-3.9,
47337,10.1002/anie.202524002,10.1002/anie.202524002,PM6,Y6,PM6,Y6,CC1=CC(=CC(=C1)C2=C3C=CC(=C4C5=C(C=C(S5)/C=C\6/C(=O)C7=CC(=CC(=C7)F)C(=O)/C6=C\C8=CC(=C(S8)C9=CC(=CC(=C9)C)C(C)(C)C(=O)OC)C(C)(C)C(=O)OC)SC4=C3S2)C(C)(C)C(=O)OC)C(C)(C)C(=O)OC,CCCCCCCCCCCc1c(/C=C2\C(=O)c3cc(F)c(F)cc3C2=C(C#N)C#N)sc2c1sc1c3c4nsnc4c4c5sc6c(CCCCCCCCCCC)c(/C=C7\C(=O)c8cc(F)c(F)cc8C7=C(C#N)C#N)sc6c5n(CC(CC)CCCC)c4c3n(CC(CC)CCCC)c21,0.857,25.5,72.82,15.91,15.9137187,0.023373350094271,15.7,15.91,,,,,ITO/PEDOT:PSS/Active Layer/PDIN/Ag,conventional,PDIN,PDIN,PEDOT:PSS,PEDOT:PSS,,,,,-5.56,-3.65,,-5.65,-4.09,
47340,10.1002/anie.202524002,10.1002/anie.202524002,D18,L8-BO,D18,L8-BO,CCCCCCC(CCCC)CC1=CSC(C2=CC3=C(S2)C2=C(C=C(C4=CC(CC(CCCC)CCCCCC)=C(C5=CC6=C(C7=CC(F)=C(CC(CC)CCCC)S7)C7=C(C=CS7)C(C7=CC(F)=C(CC(CC)CCCC)S7)=C6S5)S4)S2)C2=NSN=C32)=C1,CCCCCCC(CCCC)CC1=C(/C=C2\C(=O)C3=CC(F)=C(F)C=C3C2=C(C#N)C#N)SC2=C1SC1C3=C(C4=C(C5=NSN=C35)C3=C(C5=C(S3)C(CC(CCCC)CCCCCC)=C(/C=C3\C(=O)C6=CC(F)=C(F)C=C6C3=C(C#N)C#N)S5)N4CC(CC)CCCC)N(CC(CC)CCCC)C21,0.929,25.84,78.55,18.85,18.85621028,0.0329457824933564,18.65,18.85,,,,,ITO/PEDOT:PSS/Active Layer/PDIN/Ag,conventional,PDIN,PDIN,PEDOT:PSS,PEDOT:PSS,,,,,-5.51,-2.77,,-5.68,-3.9,
47343,10.1002/anie.202524211,10.1002/anie.202524211,PM6,BTP-eC9,PM6,BTP-eC9,CC1=CC(=CC(=C1)C2=C3C=CC(=C4C5=C(C=C(S5)/C=C\6/C(=O)C7=CC(=CC(=C7)F)C(=O)/C6=C\C8=CC(=C(S8)C9=CC(=CC(=C9)C)C(C)(C)C(=O)OC)C(C)(C)C(=O)OC)SC4=C3S2)C(C)(C)C(=O)OC)C(C)(C)C(=O)OC,CCCCCCCCCc1c(C=C2C(=O)c3cc(Cl)c(Cl)cc3C2=C(C#N)C#N)sc2c1sc1c3c4nsnc4c4c5sc6c(CCCCCCCCC)c(C=C7C(=O)c8cc(Cl)c(Cl)cc8C7=C(C#N)C#N)sc6c5n(CC(CCCC)CCCCCC)c4c3n(CC(CCCC)CCCCCC)c21,0.86,27.7,77.56,18.48,18.4763432,0.0197878787878878,18.3,18.48,,,,,ITO/2PACz/active layer/PDINN/Ag,organic solar cell,PDINN,PDINN,2PACz,2PACz,,,,,-5.56,-3.65,,-5.68,-3.9,
47344,10.1002/anie.202524211,10.1002/anie.202524211,PM6-H,BTP-eC9,PM6-H,BTP-eC9,,CCCCCCCCCc1c(C=C2C(=O)c3cc(Cl)c(Cl)cc3C2=C(C#N)C#N)sc2c1sc1c3c4nsnc4c4c5sc6c(CCCCCCCCC)c(C=C7C(=O)c8cc(Cl)c(Cl)cc8C7=C(C#N)C#N)sc6c5n(CC(CCCC)CCCCCC)c4c3n(CC(CCCC)CCCCCC)c21,0.88,27.33,75.47,18.15,18.15083688,0.0046109090909166,17.96,18.15,,,,,ITO/2PACz/active layer/PDINN/Ag,organic solar cell,PDINN,PDINN,2PACz,2PACz,,,,,,,,-5.68,-3.9,
47345,10.1002/anie.202524211,10.1002/anie.202524211,PM6-OH,BTP-eC9,PM6-OH,BTP-eC9,,CCCCCCCCCc1c(C=C2C(=O)c3cc(Cl)c(Cl)cc3C2=C(C#N)C#N)sc2c1sc1c3c4nsnc4c4c5sc6c(CCCCCCCCC)c(C=C7C(=O)c8cc(Cl)c(Cl)cc8C7=C(C#N)C#N)sc6c5n(CC(CCCC)CCCCCC)c4c3n(CC(CCCC)CCCCCC)c21,0.884,27.59,75.8,18.5,18.48728648,0.0687217297297401,18.36,18.5,,,,,ITO/2PACz/active layer/PDINN/Ag,organic solar cell,PDINN,PDINN,2PACz,2PACz,,,,,,,,-5.68,-3.9,
47346,10.1002/anie.202524211,10.1002/anie.202524211,PM6-UR,BTP-eC9,PM6-UR,BTP-eC9,,CCCCCCCCCc1c(C=C2C(=O)c3cc(Cl)c(Cl)cc3C2=C(C#N)C#N)sc2c1sc1c3c4nsnc4c4c5sc6c(CCCCCCCCC)c(C=C7C(=O)c8cc(Cl)c(Cl)cc8C7=C(C#N)C#N)sc6c5n(CC(CCCC)CCCCCC)c4c3n(CC(CCCC)CCCCCC)c21,0.883,27.28,74.61,17.97,17.972235864,0.0124422036728039,17.97,17.97,,,,,ITO/2PACz/active layer/PDINN/Ag,organic solar cell,PDINN,PDINN,2PACz,2PACz,,,,,,,,-5.68,-3.9,
47348,10.1002/anie.202524211,10.1002/anie.202524211,PM6-OH5%,BTP-eC9,PM6-OH5%,BTP-eC9,,CCCCCCCCCc1c(C=C2C(=O)c3cc(Cl)c(Cl)cc3C2=C(C#N)C#N)sc2c1sc1c3c4nsnc4c4c5sc6c(CCCCCCCCC)c(C=C7C(=O)c8cc(Cl)c(Cl)cc8C7=C(C#N)C#N)sc6c5n(CC(CCCC)CCCCCC)c4c3n(CC(CCCC)CCCCCC)c21,0.875,27.75,77.74,18.87,18.87624375,0.0330882352941146,18.73,18.87,,,,,ITO/2PACz/active layer/PDINN/Ag,organic solar cell,PDINN,PDINN,2PACz,2PACz,,,,,,,,-5.68,-3.9,
47349,10.1002/anie.202524211,10.1002/anie.202524211,PM6-OH10%,BTP-eC9,PM6-OH10%,BTP-eC9,,CCCCCCCCCc1c(C=C2C(=O)c3cc(Cl)c(Cl)cc3C2=C(C#N)C#N)sc2c1sc1c3c4nsnc4c4c5sc6c(CCCCCCCCC)c(C=C7C(=O)c8cc(Cl)c(Cl)cc8C7=C(C#N)C#N)sc6c5n(CC(CCCC)CCCCCC)c4c3n(CC(CCCC)CCCCCC)c21,0.884,27.59,75.8,18.5,18.48728648,0.0687217297297401,18.36,18.5,,,,,ITO/2PACz/active layer/PDINN/Ag,organic solar cell,PDINN,PDINN,2PACz,2PACz,,,,,,,,-5.68,-3.9,
47350,10.1002/anie.202524211,10.1002/anie.202524211,PM6-OH20%,BTP-eC9,PM6-OH20%,BTP-eC9,,CCCCCCCCCc1c(C=C2C(=O)c3cc(Cl)c(Cl)cc3C2=C(C#N)C#N)sc2c1sc1c3c4nsnc4c4c5sc6c(CCCCCCCCC)c(C=C7C(=O)c8cc(Cl)c(Cl)cc8C7=C(C#N)C#N)sc6c5n(CC(CCCC)CCCCCC)c4c3n(CC(CCCC)CCCCCC)c21,0.894,27.45,70.11,17.2,17.20520433,0.0302577325581484,17.01,17.2,,,,,ITO/2PACz/active layer/PDINN/Ag,organic solar cell,PDINN,PDINN,2PACz,2PACz,,,,,,,,-5.68,-3.9,
47351,10.1002/anie.202524211,10.1002/anie.202524211,D18,L8-BO,D18,L8-BO,CCCCCCC(CCCC)CC1=CSC(C2=CC3=C(S2)C2=C(C=C(C4=CC(CC(CCCC)CCCCCC)=C(C5=CC6=C(C7=CC(F)=C(CC(CC)CCCC)S7)C7=C(C=CS7)C(C7=CC(F)=C(CC(CC)CCCC)S7)=C6S5)S4)S2)C2=NSN=C32)=C1,CCCCCCC(CCCC)CC1=C(/C=C2\C(=O)C3=CC(F)=C(F)C=C3C2=C(C#N)C#N)SC2=C1SC1C3=C(C4=C(C5=NSN=C35)C3=C(C5=C(S3)C(CC(CCCC)CCCCCC)=C(/C=C3\C(=O)C6=CC(F)=C(F)C=C6C3=C(C#N)C#N)S5)N4CC(CC)CCCC)N(CC(CC)CCCC)C21,0.912,26.58,79.86,19.35,19.358830656,0.0456364651162641,19.11,19.35,,,,,ITO/2PACz/active layer/PDINN/Ag,organic solar cell,PDINN,PDINN,2PACz,2PACz,,,,,-5.51,-2.77,,-5.68,-3.9,
47353,10.1002/anie.202524341,10.1002/anie.202524341,D18,DY-TXT,D18,DY-TXT,CCCCCCC(CCCC)CC1=CSC(C2=CC3=C(S2)C2=C(C=C(C4=CC(CC(CCCC)CCCCCC)=C(C5=CC6=C(C7=CC(F)=C(CC(CC)CCCC)S7)C7=C(C=CS7)C(C7=CC(F)=C(CC(CC)CCCC)S7)=C6S5)S4)S2)C2=NSN=C32)=C1,,1.016,19.56,61.4,12.2,12.20199744,0.0163724590163954,11.83,12.2,,,,,ITO/2PACz/active layer/PNDIT-F3N/Ag,conventional,PNDIT-F3N,PNDIT-F3N,2PACz,2PACz,,,,,-5.51,-2.77,,,,
47354,10.1002/anie.202524341,10.1002/anie.202524341,D18,L8-BO,D18,L8-BO,CCCCCCC(CCCC)CC1=CSC(C2=CC3=C(S2)C2=C(C=C(C4=CC(CC(CCCC)CCCCCC)=C(C5=CC6=C(C7=CC(F)=C(CC(CC)CCCC)S7)C7=C(C=CS7)C(C7=CC(F)=C(CC(CC)CCCC)S7)=C6S5)S4)S2)C2=NSN=C32)=C1,CCCCCCC(CCCC)CC1=C(/C=C2\C(=O)C3=CC(F)=C(F)C=C3C2=C(C#N)C#N)SC2=C1SC1C3=C(C4=C(C5=NSN=C35)C3=C(C5=C(S3)C(CC(CCCC)CCCCCC)=C(/C=C3\C(=O)C6=CC(F)=C(F)C=C6C3=C(C#N)C#N)S5)N4CC(CC)CCCC)N(CC(CC)CCCC)C21,0.91,26.83,80.8,19.73,19.7275624,0.0123547896604355,19.4,19.73,,,,,ITO/2PACz/active layer/PNDIT-F3N/Ag,conventional,PNDIT-F3N,PNDIT-F3N,2PACz,2PACz,,,,,-5.51,-2.77,,-5.68,-3.9,
47356,10.1002/anie.4369405,10.1002/anie.4369405,D18,diYCl,D18,diYCl,CCCCCCC(CCCC)CC1=CSC(C2=CC3=C(S2)C2=C(C=C(C4=CC(CC(CCCC)CCCCCC)=C(C5=CC6=C(C7=CC(F)=C(CC(CC)CCCC)S7)C7=C(C=CS7)C(C7=CC(F)=C(CC(CC)CCCC)S7)=C6S5)S4)S2)C2=NSN=C32)=C1,,0.875,25.51,73.36,16.39,16.374869,0.0923184868822466,16.25,16.39,,,,,ITO/2PACz/D18/acceptor/PNDIT-F3N/Ag,Q-PHJ,PNDIT-F3N,PNDIT-F3N,2PACz,2PACz,,chloroform,chloroform,,-5.51,-2.77,,,,
47357,10.1002/anie.4369405,10.1002/anie.4369405,D18,teYCl,D18,teYCl,CCCCCCC(CCCC)CC1=CSC(C2=CC3=C(S2)C2=C(C=C(C4=CC(CC(CCCC)CCCCCC)=C(C5=CC6=C(C7=CC(F)=C(CC(CC)CCCC)S7)C7=C(C=CS7)C(C7=CC(F)=C(CC(CC)CCCC)S7)=C6S5)S4)S2)C2=NSN=C32)=C1,,0.884,25.86,78.82,18.02,18.018441168,0.0086505660377392,17.69,18.02,,,,,ITO/2PACz/D18/acceptor/PNDIT-F3N/Ag,Q-PHJ,PNDIT-F3N,PNDIT-F3N,2PACz,2PACz,,chloroform,chloroform,,-5.51,-2.77,,,,
47358,10.1002/anie.4369405,10.1002/anie.4369405,D18,pYCl,D18,pYCl,CCCCCCC(CCCC)CC1=CSC(C2=CC3=C(S2)C2=C(C=C(C4=CC(CC(CCCC)CCCCCC)=C(C5=CC6=C(C7=CC(F)=C(CC(CC)CCCC)S7)C7=C(C=CS7)C(C7=CC(F)=C(CC(CC)CCCC)S7)=C6S5)S4)S2)C2=NSN=C32)=C1,,0.894,23.83,73.55,15.67,15.66910671,0.0057006381620963,15.26,15.67,,,,,ITO/2PACz/D18/acceptor/PNDIT-F3N/Ag,Q-PHJ,PNDIT-F3N,PNDIT-F3N,2PACz,2PACz,,chloroform,chloroform,,-5.51,-2.77,,,,
47359,10.1002/anie.4369405,10.1002/anie.4369405,D18,BTP-eC9,D18,BTP-eC9,CCCCCCC(CCCC)CC1=CSC(C2=CC3=C(S2)C2=C(C=C(C4=CC(CC(CCCC)CCCCCC)=C(C5=CC6=C(C7=CC(F)=C(CC(CC)CCCC)S7)C7=C(C=CS7)C(C7=CC(F)=C(CC(CC)CCCC)S7)=C6S5)S4)S2)C2=NSN=C32)=C1,CCCCCCCCCc1c(C=C2C(=O)c3cc(Cl)c(Cl)cc3C2=C(C#N)C#N)sc2c1sc1c3c4nsnc4c4c5sc6c(CCCCCCCCC)c(C=C7C(=O)c8cc(Cl)c(Cl)cc8C7=C(C#N)C#N)sc6c5n(CC(CCCC)CCCCCC)c4c3n(CC(CCCC)CCCCCC)c21,0.869,27.49,80.5,19.23,19.23049205,0.0025587623504851,19.12,19.23,,,,,ITO/2PACz/D18/acceptor/PNDIT-F3N/Ag,Q-PHJ,PNDIT-F3N,PNDIT-F3N,2PACz,2PACz,,chloroform,chloroform,,-5.51,-2.77,,-5.68,-3.9,
47361,10.1002/anie.4369405,10.1002/anie.4369405,PM6,diYCl,PM6,diYCl,CC1=CC(=CC(=C1)C2=C3C=CC(=C4C5=C(C=C(S5)/C=C\6/C(=O)C7=CC(=CC(=C7)F)C(=O)/C6=C\C8=CC(=C(S8)C9=CC(=CC(=C9)C)C(C)(C)C(=O)OC)C(C)(C)C(=O)OC)SC4=C3S2)C(C)(C)C(=O)OC)C(C)(C)C(=O)OC,,0.815,22.84,70.84,13.19,13.18658264,0.0259087187263097,,,,,,,ITO/2PACz/PM6/acceptor/PNDIT-F3N/Ag,BHJ,PNDIT-F3N,PNDIT-F3N,2PACz,2PACz,,chloroform,chloroform,,-5.56,-3.65,,,,
47362,10.1002/anie.4369405,10.1002/anie.4369405,PM6,teYCl,PM6,teYCl,CC1=CC(=CC(=C1)C2=C3C=CC(=C4C5=C(C=C(S5)/C=C\6/C(=O)C7=CC(=CC(=C7)F)C(=O)/C6=C\C8=CC(=C(S8)C9=CC(=CC(=C9)C)C(C)(C)C(=O)OC)C(C)(C)C(=O)OC)SC4=C3S2)C(C)(C)C(=O)OC)C(C)(C)C(=O)OC,,0.847,22.81,72.9,14.09,14.084331029999998,0.0402339957416756,,,,,,,ITO/2PACz/PM6/acceptor/PNDIT-F3N/Ag,BHJ,PNDIT-F3N,PNDIT-F3N,2PACz,2PACz,,chloroform,chloroform,,-5.56,-3.65,,,,
47363,10.1002/anie.4369405,10.1002/anie.4369405,PM6,pYCl,PM6,pYCl,CC1=CC(=CC(=C1)C2=C3C=CC(=C4C5=C(C=C(S5)/C=C\6/C(=O)C7=CC(=CC(=C7)F)C(=O)/C6=C\C8=CC(=C(S8)C9=CC(=CC(=C9)C)C(C)(C)C(=O)OC)C(C)(C)C(=O)OC)SC4=C3S2)C(C)(C)C(=O)OC)C(C)(C)C(=O)OC,,0.884,20.55,67.76,12.31,12.30941712,0.0047350121852121,,,,,,,ITO/2PACz/PM6/acceptor/PNDIT-F3N/Ag,BHJ,PNDIT-F3N,PNDIT-F3N,2PACz,2PACz,,chloroform,chloroform,,-5.56,-3.65,,,,
47364,10.1002/anie.6120368,10.1002/anie.6120368,PM6,3Y-Wing,PM6,3Y-Wing,CC1=CC(=CC(=C1)C2=C3C=CC(=C4C5=C(C=C(S5)/C=C\6/C(=O)C7=CC(=CC(=C7)F)C(=O)/C6=C\C8=CC(=C(S8)C9=CC(=CC(=C9)C)C(C)(C)C(=O)OC)C(C)(C)C(=O)OC)SC4=C3S2)C(C)(C)C(=O)OC)C(C)(C)C(=O)OC,,0.886,22.98,73.78,15.02,15.021814584,0.0120811185086544,14.85,15.02,,,,,ITO/PEDOT:PSS/active layer/PFN-Br/Ag,conventional,PFN-Br,PFN-Br,PEDOT:PSS,PEDOT:PSS,,,,,-5.56,-3.65,,,,
47365,10.1002/anie.6120368,10.1002/anie.6120368,PM6,3Y-WEW,PM6,3Y-WEW,CC1=CC(=CC(=C1)C2=C3C=CC(=C4C5=C(C=C(S5)/C=C\6/C(=O)C7=CC(=CC(=C7)F)C(=O)/C6=C\C8=CC(=C(S8)C9=CC(=CC(=C9)C)C(C)(C)C(=O)OC)C(C)(C)C(=O)OC)SC4=C3S2)C(C)(C)C(=O)OC)C(C)(C)C(=O)OC,,0.9,22.66,70.1,14.3,14.296194,0.0266153846153906,14.22,14.3,,,,,ITO/PEDOT:PSS/active layer/PFN-Br/Ag,conventional,PFN-Br,PFN-Br,PEDOT:PSS,PEDOT:PSS,,,,,-5.56,-3.65,,,,
47366,10.1002/anie.6120368,10.1002/anie.6120368,PM6,3Y-EWE,PM6,3Y-EWE,CC1=CC(=CC(=C1)C2=C3C=CC(=C4C5=C(C=C(S5)/C=C\6/C(=O)C7=CC(=CC(=C7)F)C(=O)/C6=C\C8=CC(=C(S8)C9=CC(=CC(=C9)C)C(C)(C)C(=O)OC)C(C)(C)C(=O)OC)SC4=C3S2)C(C)(C)C(=O)OC)C(C)(C)C(=O)OC,,0.917,22.28,66.59,13.6,13.604843084000004,0.0356109117647385,13.45,13.6,,,,,ITO/PEDOT:PSS/active layer/PFN-Br/Ag,conventional,PFN-Br,PFN-Br,PEDOT:PSS,PEDOT:PSS,,,,,-5.56,-3.65,,,,
47367,10.1002/anie.6120368,10.1002/anie.6120368,PM6,3Y-End,PM6,3Y-End,CC1=CC(=CC(=C1)C2=C3C=CC(=C4C5=C(C=C(S5)/C=C\6/C(=O)C7=CC(=CC(=C7)F)C(=O)/C6=C\C8=CC(=C(S8)C9=CC(=CC(=C9)C)C(C)(C)C(=O)OC)C(C)(C)C(=O)OC)SC4=C3S2)C(C)(C)C(=O)OC)C(C)(C)C(=O)OC,,0.953,20.4,66.29,12.89,12.887571479999998,0.0188403413499012,12.79,12.89,,,,,ITO/PEDOT:PSS/active layer/PFN-Br/Ag,conventional,PFN-Br,PFN-Br,PEDOT:PSS,PEDOT:PSS,,,,,-5.56,-3.65,,,,
47373,10.1002/aoc.70517,10.1002/aoc.70517,P3HT,PC71BM,P3HT,PC70BM,CCCCCCc1cc(C)sc1C,CCCCC(=O)OCC1(C2=CC=CC=C2)C3=CC=CC4=CC=CC5=CC=CC6=CC=C7C=CC=CC8=CC=CC1=C8C7=C6C5=C4C3,0.63,9.18,56.0,3.22,3.238704,0.5808695652173792,3.09,3.22,1:0.8,,,,ITO/PEDOT:PSS/P3HT:PC71BM/PFN/FM,conventional,PFN,PFN,PEDOT:PSS,PEDOT:PSS,80.0,chlorobenzene,,80.0,-5.01,-3.12,,-6.1,-3.9,
47374,10.1002/aoc.70517,10.1002/aoc.70517,P3HT,PC71BM,P3HT,PC70BM,CCCCCCc1cc(C)sc1C,CCCCC(=O)OCC1(C2=CC=CC=C2)C3=CC=CC4=CC=CC5=CC=CC6=CC=C7C=CC=CC8=CC=CC1=C8C7=C6C5=C4C3,0.61,13.94,47.0,3.97,3.996598,0.6699748110831097,3.53,3.97,1:0.8,,,,ITO/PEDOT:PSS/P3HT:PC71BM/PFN:ZnO NPs/FM,conventional,PFN:ZnO NPs,PFN:ZnO NPs,PEDOT:PSS,PEDOT:PSS,80.0,chlorobenzene,,80.0,-5.01,-3.12,,-6.1,-3.9,
47377,10.1002/aoc.70517,10.1002/aoc.70517,PM6,Y7,PM6,Y7,CC1=CC(=CC(=C1)C2=C3C=CC(=C4C5=C(C=C(S5)/C=C\6/C(=O)C7=CC(=CC(=C7)F)C(=O)/C6=C\C8=CC(=C(S8)C9=CC(=CC(=C9)C)C(C)(C)C(=O)OC)C(C)(C)C(=O)OC)SC4=C3S2)C(C)(C)C(=O)OC)C(C)(C)C(=O)OC,CCCCCCCCCCCc1c(/C=C2\C(=O)c3cc(Cl)c(Cl)cc3C2=C(C#N)C#N)sc2c1sc1c3c4nsnc4c4c5sc6c(CCCCCCCCCCC)c(/C=C7\C(=O)c8cc(Cl)c(Cl)cc8C7=C(C#N)C#N)sc6c5n(CC(CC)CCCC)c4c3n(CC(CC)CCCC)c21,0.82,22.87,61.0,11.53,11.439574,0.784267129228092,10.84,11.53,1:1.2,chloronaphthalene,,0.05% v/v chloronaphthalene relative to chloroform,ITO/PEDOT:PSS/PM6:Y7/PFN/FM,conventional,PFN,PFN,PEDOT:PSS,PEDOT:PSS,,chloroform,,,-5.56,-3.65,,-5.72,-4.16,
