Repository: JiYiqaq/PCE-KA-GNN

# Data directory

- `raw/Active_Database.csv` is the immutable source dataset bundled under CC BY 4.0. Do not overwrite it with processed data.
- `processed/` is created and populated by the training pipeline. Generated `.pt` and `.pth` caches are intentionally ignored by Git because they can exceed GitHub's normal single-file limit.

See `../DATA_LICENSE.md` for provenance, license and checksum information.

File: data/raw/Active_Database.csv (part 97 of 471)
id,doi,doi_norm,donor,acceptor,donor_canonical,acceptor_canonical,donor_smiles,acceptor_smiles,voc,jsc,ff,pce,pce_recomputed,pce_relative_error_percent,pce_avg,pce_best,d_a_ratio,additive,additive_canonical,additive_ratio,device_structure,device_type,etl,etl_canonical,htl,htl_canonical,active_layer_thickness,solvent,solvent_canonical,annealing_temp,homo_d,lumo_d,eg_d,homo_a,lumo_a,eg_a
47378,10.1002/aoc.70517,10.1002/aoc.70517,PM6,Y7,PM6,Y7,CC1=CC(=CC(=C1)C2=C3C=CC(=C4C5=C(C=C(S5)/C=C\6/C(=O)C7=CC(=CC(=C7)F)C(=O)/C6=C\C8=CC(=C(S8)C9=CC(=CC(=C9)C)C(C)(C)C(=O)OC)C(C)(C)C(=O)OC)SC4=C3S2)C(C)(C)C(=O)OC)C(C)(C)C(=O)OC,CCCCCCCCCCCc1c(/C=C2\C(=O)c3cc(Cl)c(Cl)cc3C2=C(C#N)C#N)sc2c1sc1c3c4nsnc4c4c5sc6c(CCCCCCCCCCC)c(/C=C7\C(=O)c8cc(Cl)c(Cl)cc8C7=C(C#N)C#N)sc6c5n(CC(CC)CCCC)c4c3n(CC(CC)CCCC)c21,0.81,24.26,60.0,11.84,11.790360000000003,0.4192567567567278,11.24,11.84,1:1.2,chloronaphthalene,,0.05% v/v chloronaphthalene relative to chloroform,ITO/PEDOT:PSS/PM6:Y7/PFN:ZnO NPs/FM,conventional,PFN:ZnO NPs,PFN:ZnO NPs,PEDOT:PSS,PEDOT:PSS,,chloroform,,,-5.56,-3.65,,-5.72,-4.16,
47383,10.1002/aoc.70517,10.1002/aoc.70517,P3HT,PC71BM,P3HT,PC70BM,CCCCCCc1cc(C)sc1C,CCCCC(=O)OCC1(C2=CC=CC=C2)C3=CC=CC4=CC=CC5=CC=CC6=CC=C7C=CC=CC8=CC=CC1=C8C7=C6C5=C4C3,0.63,8.8,56.0,3.09,3.1046400000000007,0.4737864077670186,,,1:0.8,,,,ITO/PEDOT:PSS/P3HT:PC71BM/PFN/FM,conventional,PFN,,PEDOT:PSS,,80.0,chlorobenzene,,80.0,-5.01,-3.12,,-6.1,-3.9,
47384,10.1002/aoc.70517,10.1002/aoc.70517,PTB7,PC71BM,PTB7,PC70BM,CCCCC(CC)COC(=O)c1sc2c(-c3cc4c(OCC(CC)CCCC)c5sccc5c(OCC(CC)CCCC)c4s3)scc2c1F,CCCCC(=O)OCC1(C2=CC=CC=C2)C3=CC=CC4=CC=CC5=CC=CC6=CC=C7C=CC=CC8=CC=CC1=C8C7=C6C5=C4C3,0.7,14.96,63.0,6.65,6.59736,0.7915789473684246,,,,,,,G/ZnO-NP-AF/PTB7:PC71BM/MoO3/Ag,,ZnO-NP-AF,,MoO3,,,,,,-5.19,-3.43,,-6.1,-3.9,
47385,10.1002/aoc.70517,10.1002/aoc.70517,P3HT,PCBM,P3HT,PCBM,CCCCCCc1cc(C)sc1C,CCCCC(=O)OCC1(C2=CC=CC=C2)C3=CC=CC4=CC=CC5=CC=CC6=CC=CC7=CC=CC1=C7C6=C5C4=C3,0.57,7.74,57.0,1.78,2.514726,41.27674157303368,,,,,,,G/PEDOT:PSS/P3HT:PCBM/Ca/Al,,Ca,,PEDOT:PSS,,,,,,-5.01,-3.12,,-6.1,-3.7,
47386,10.1002/aoc.70517,10.1002/aoc.70517,P3HT,PCBM,P3HT,PCBM,CCCCCCc1cc(C)sc1C,CCCCC(=O)OCC1(C2=CC=CC=C2)C3=CC=CC4=CC=CC5=CC=CC6=CC=CC7=CC=CC1=C7C6=C5C4=C3,0.62,3.6,28.0,0.63,0.6249600000000001,0.7999999999999894,,,,,,,G/ZnO/P3HT:PCBM/PEDOT:PSS/G,,ZnO,,PEDOT:PSS,,,,,,-5.01,-3.12,,-6.1,-3.7,
47387,10.1002/aoc.70517,10.1002/aoc.70517,P3HT,PCBM,P3HT,PCBM,CCCCCCc1cc(C)sc1C,CCCCC(=O)OCC1(C2=CC=CC=C2)C3=CC=CC4=CC=CC5=CC=CC6=CC=CC7=CC=CC1=C7C6=C5C4=C3,0.39,7.43,35.0,1.02,1.014195,0.5691176470588294,,,,,,,CsF-G/AZO/P3HT:PCBM/MoO3/Ag,,AZO,,MoO3,,,,,,-5.01,-3.12,,-6.1,-3.7,
47388,10.1002/aoc.70517,10.1002/aoc.70517,P3HT,PCBM,P3HT,PCBM,CCCCCCc1cc(C)sc1C,CCCCC(=O)OCC1(C2=CC=CC=C2)C3=CC=CC4=CC=CC5=CC=CC6=CC=CC7=CC=CC1=C7C6=C5C4=C3,0.56,6.71,42.0,1.57,1.5781920000000005,0.5217834394904585,,,,,,,G/PEDOT:PSS/P3HT:PCBM/Al,,,,PEDOT:PSS,,,,,,-5.01,-3.12,,-6.1,-3.7,
47389,10.1002/aoc.70517,10.1002/aoc.70517,PCDTBT,PC71BM,PCDTBT,PC70BM,CCCCCCCCC(CCCCCCCC)N1C2=CC=CC=C2C2=CC=C(C3=CC=C(C4=CC=C(C5=CC=CS5)C5=NSN=C45)S3)C=C21,CCCCC(=O)OCC1(C2=CC=CC=C2)C3=CC=CC4=CC=CC5=CC=CC6=CC=C7C=CC=CC8=CC=CC1=C8C7=C6C5=C4C3,0.87,8.93,51.0,3.99,3.962241,0.6957142857142878,,,,,,,SU-8/PEDOT:SS:PH1000/G/PCDTBT:PC71BM/Ca/Ag,,Ca,,PEDOT:SS:PH1000,,,,,,-5.5,-3.6,,-6.1,-3.9,
47390,10.1002/aoc.70517,10.1002/aoc.70517,P3HT,PC71BM,P3HT,PC70BM,CCCCCCc1cc(C)sc1C,CCCCC(=O)OCC1(C2=CC=CC=C2)C3=CC=CC4=CC=CC5=CC=CC6=CC=C7C=CC=CC8=CC=CC1=C8C7=C6C5=C4C3,0.58,9.2,38.0,2.0,2.02768,1.3839999999999852,,,,,,,G/PEDOT:PSS/P3HT:PC71BM/CPE/Al,,CPE,,PEDOT:PSS,,,,,,-5.01,-3.12,,-6.1,-3.9,
47391,10.1002/aoc.70517,10.1002/aoc.70517,P3HT,PC71BM,P3HT,PC70BM,CCCCCCc1cc(C)sc1C,CCCCC(=O)OCC1(C2=CC=CC=C2)C3=CC=CC4=CC=CC5=CC=CC6=CC=C7C=CC=CC8=CC=CC1=C8C7=C6C5=C4C3,0.55,4.4,45.0,1.12,1.0890000000000002,2.7678571428571352,,,,,,,PH1000/ZnO/P3HT:PC71BM/CPP-PEDOT/PH1000,,ZnO,,CPP-PEDOT,,,,,,-5.01,-3.12,,-6.1,-3.9,
47392,10.1002/aoc.70517,10.1002/aoc.70517,P3HT,PCBM,P3HT,PCBM,CCCCCCc1cc(C)sc1C,CCCCC(=O)OCC1(C2=CC=CC=C2)C3=CC=CC4=CC=CC5=CC=CC6=CC=CC7=CC=CC1=C7C6=C5C4=C3,0.6,10.45,54.0,3.41,3.3858,0.7096774193548516,,,,,,,ITO/TiO2:Au NPs/P3HT:PCBM/WO3/Cu,inverted,TiO2:Au NPs,,WO3,,,,,,-5.01,-3.12,,-6.1,-3.7,
47393,10.1002/aoc.70517,10.1002/aoc.70517,PM6,Y7,PM6,Y7,CC1=CC(=CC(=C1)C2=C3C=CC(=C4C5=C(C=C(S5)/C=C\6/C(=O)C7=CC(=CC(=C7)F)C(=O)/C6=C\C8=CC(=C(S8)C9=CC(=CC(=C9)C)C(C)(C)C(=O)OC)C(C)(C)C(=O)OC)SC4=C3S2)C(C)(C)C(=O)OC)C(C)(C)C(=O)OC,CCCCCCCCCCCc1c(/C=C2\C(=O)c3cc(Cl)c(Cl)cc3C2=C(C#N)C#N)sc2c1sc1c3c4nsnc4c4c5sc6c(CCCCCCCCCCC)c(/C=C7\C(=O)c8cc(Cl)c(Cl)cc8C7=C(C#N)C#N)sc6c5n(CC(CC)CCCC)c4c3n(CC(CC)CCCC)c21,0.81,22.64,59.0,10.84,10.819656,0.1876752767527647,10.84,11.53,1:1.2,chloronaphthalene,,0.05% v/v chloronaphthalene relative to chloroform,ITO/PEDOT:PSS/PM6:Y7/PFN/FM,conventional,PFN,PFN,PEDOT:PSS,PEDOT:PSS,,chloroform,,,-5.56,-3.65,,-5.72,-4.16,
47394,10.1002/aoc.70517,10.1002/aoc.70517,PM6,Y7,PM6,Y7,CC1=CC(=CC(=C1)C2=C3C=CC(=C4C5=C(C=C(S5)/C=C\6/C(=O)C7=CC(=CC(=C7)F)C(=O)/C6=C\C8=CC(=C(S8)C9=CC(=CC(=C9)C)C(C)(C)C(=O)OC)C(C)(C)C(=O)OC)SC4=C3S2)C(C)(C)C(=O)OC)C(C)(C)C(=O)OC,CCCCCCCCCCCc1c(/C=C2\C(=O)c3cc(Cl)c(Cl)cc3C2=C(C#N)C#N)sc2c1sc1c3c4nsnc4c4c5sc6c(CCCCCCCCCCC)c(/C=C7\C(=O)c8cc(Cl)c(Cl)cc8C7=C(C#N)C#N)sc6c5n(CC(CC)CCCC)c4c3n(CC(CC)CCCC)c21,0.81,24.08,58.0,11.24,11.312784,0.6475444839857529,11.24,11.84,1:1.2,chloronaphthalene,,0.05% v/v chloronaphthalene relative to chloroform,ITO/PEDOT:PSS/PM6:Y7/PFN:NPs ZnO/FM,conventional,PFN:NPs ZnO,PFN:ZnO,PEDOT:PSS,PEDOT:PSS,,chloroform,,,-5.56,-3.65,,-5.72,-4.16,
47395,10.1002/aoc.70517,10.1002/aoc.70517,PM6,Y6,PM6,Y6,CC1=CC(=CC(=C1)C2=C3C=CC(=C4C5=C(C=C(S5)/C=C\6/C(=O)C7=CC(=CC(=C7)F)C(=O)/C6=C\C8=CC(=C(S8)C9=CC(=CC(=C9)C)C(C)(C)C(=O)OC)C(C)(C)C(=O)OC)SC4=C3S2)C(C)(C)C(=O)OC)C(C)(C)C(=O)OC,CCCCCCCCCCCc1c(/C=C2\C(=O)c3cc(F)c(F)cc3C2=C(C#N)C#N)sc2c1sc1c3c4nsnc4c4c5sc6c(CCCCCCCCCCC)c(/C=C7\C(=O)c8cc(F)c(F)cc8C7=C(C#N)C#N)sc6c5n(CC(CC)CCCC)c4c3n(CC(CC)CCCC)c21,0.84,26.15,75.0,16.59,16.4745,0.6962025316455747,,,,,,,ITO/ZnO:PDA/PM6:Y6/MoO3/Ag,inverted,ZnO:PDA,ZnO,MoO3,MoO3,,,,,-5.56,-3.65,,-5.65,-4.09,
47396,10.1002/aoc.70517,10.1002/aoc.70517,PM6,L8-BO,PM6,L8-BO,CC1=CC(=CC(=C1)C2=C3C=CC(=C4C5=C(C=C(S5)/C=C\6/C(=O)C7=CC(=CC(=C7)F)C(=O)/C6=C\C8=CC(=C(S8)C9=CC(=CC(=C9)C)C(C)(C)C(=O)OC)C(C)(C)C(=O)OC)SC4=C3S2)C(C)(C)C(=O)OC)C(C)(C)C(=O)OC,CCCCCCC(CCCC)CC1=C(/C=C2\C(=O)C3=CC(F)=C(F)C=C3C2=C(C#N)C#N)SC2=C1SC1C3=C(C4=C(C5=NSN=C35)C3=C(C5=C(S3)C(CC(CCCC)CCCCCC)=C(/C=C3\C(=O)C6=CC(F)=C(F)C=C6C3=C(C#N)C#N)S5)N4CC(CC)CCCC)N(CC(CC)CCCC)C21,0.88,26.49,76.0,17.85,17.716512,0.7478319327731082,,,,,,,ITO/ZnO:PDA/PM6:L8-BO/MoO3/Ag,inverted,ZnO:PDA,ZnO,MoO3,MoO3,,,,,-5.56,-3.65,,-5.68,-3.9,
47398,10.1002/aoc.70517,10.1002/aoc.70517,PM6,Y7,PM6,Y7,CC1=CC(=CC(=C1)C2=C3C=CC(=C4C5=C(C=C(S5)/C=C\6/C(=O)C7=CC(=CC(=C7)F)C(=O)/C6=C\C8=CC(=C(S8)C9=CC(=CC(=C9)C)C(C)(C)C(=O)OC)C(C)(C)C(=O)OC)SC4=C3S2)C(C)(C)C(=O)OC)C(C)(C)C(=O)OC,CCCCCCCCCCCc1c(/C=C2\C(=O)c3cc(Cl)c(Cl)cc3C2=C(C#N)C#N)sc2c1sc1c3c4nsnc4c4c5sc6c(CCCCCCCCCCC)c(/C=C7\C(=O)c8cc(Cl)c(Cl)cc8C7=C(C#N)C#N)sc6c5n(CC(CC)CCCC)c4c3n(CC(CC)CCCC)c21,0.83,21.44,63.0,11.44,11.210976,2.0019580419580336,,,1:1.2,chloronaphthalene,,0.05% v/v chloronaphthalene relative to chloroform,ITO/PEDOT:PSS/PM6:Y7/PFN/FM,conventional,PFN,PFN,PEDOT:PSS,PEDOT:PSS,,chloroform,,,-5.56,-3.65,,-5.72,-4.16,
47399,10.1002/aoc.70517,10.1002/aoc.70517,PM6,Y7,PM6,Y7,CC1=CC(=CC(=C1)C2=C3C=CC(=C4C5=C(C=C(S5)/C=C\6/C(=O)C7=CC(=CC(=C7)F)C(=O)/C6=C\C8=CC(=C(S8)C9=CC(=CC(=C9)C)C(C)(C)C(=O)OC)C(C)(C)C(=O)OC)SC4=C3S2)C(C)(C)C(=O)OC)C(C)(C)C(=O)OC,CCCCCCCCCCCc1c(/C=C2\C(=O)c3cc(Cl)c(Cl)cc3C2=C(C#N)C#N)sc2c1sc1c3c4nsnc4c4c5sc6c(CCCCCCCCCCC)c(/C=C7\C(=O)c8cc(Cl)c(Cl)cc8C7=C(C#N)C#N)sc6c5n(CC(CC)CCCC)c4c3n(CC(CC)CCCC)c21,0.83,30.3,66.0,17.43,16.59834,4.771428571428568,,,1:1.2,chloronaphthalene,,0.05% v/v chloronaphthalene relative to chloroform,ITO/PEDOT:PSS/PM6:Y7/PDINO/Ag,conventional,PDINO,PDINO,PEDOT:PSS,PEDOT:PSS,,chloroform,,,-5.56,-3.65,,-5.72,-4.16,
47400,10.1002/aoc.70517,10.1002/aoc.70517,PM6,Y6,PM6,Y6,CC1=CC(=CC(=C1)C2=C3C=CC(=C4C5=C(C=C(S5)/C=C\6/C(=O)C7=CC(=CC(=C7)F)C(=O)/C6=C\C8=CC(=C(S8)C9=CC(=CC(=C9)C)C(C)(C)C(=O)OC)C(C)(C)C(=O)OC)SC4=C3S2)C(C)(C)C(=O)OC)C(C)(C)C(=O)OC,CCCCCCCCCCCc1c(/C=C2\C(=O)c3cc(F)c(F)cc3C2=C(C#N)C#N)sc2c1sc1c3c4nsnc4c4c5sc6c(CCCCCCCCCCC)c(/C=C7\C(=O)c8cc(F)c(F)cc8C7=C(C#N)C#N)sc6c5n(CC(CC)CCCC)c4c3n(CC(CC)CCCC)c21,0.84,26.68,74.0,16.59,16.584288,0.0344303797468297,,,,,,,ITO/ZnO:PDINN-S/PM6:Y6/MoO3/Ag,inverted,ZnO:PDINN-S,ZnO:PDINN-S,MoO3,MoO3,,,,,-5.56,-3.65,,-5.65,-4.09,
47401,10.1002/aoc.70517,10.1002/aoc.70517,PBDB-TF,IT-4F,PBDB-TF,IT-4F,CCCCC(CC)Cc1sc(-c2c3cc(-c4ccc(-c5sc(-c6ccc(C)s6)c6c5C(=O)c5c(CC(CC)CCCC)sc(CC(CC)CCCC)c5C6=O)s4)sc3c(-c3cc(F)c(CC(CC)CCCC)s3)c3cc(C)sc23)cc1F,CCCCCCc1ccc(C2(c3ccc(CCCCCC)cc3)c3cc4c(cc3-c3sc5cc(/C=C6\C(=O)c7cc(F)c(F)cc7C6=C(C#N)C#N)sc5c32)C(c2ccc(CCCCCC)cc2)(c2ccc(CCCCCC)cc2)c2c-4sc3cc(/C=C4\C(=O)c5cc(F)c(F)cc5C4=C(C#N)C#N)sc23)cc1,0.87,20.16,79.0,13.82,13.855968,0.2602604920405241,,,,,,,ITO/ZnO:PFN-Br/PBDB-TF:IT-4F/MoO3/Al,inverted,ZnO:PFN-Br,ZnO:PFN-Br,MoO3,MoO3,,,,,-5.49,-3.64,,-5.66,-4.14,
47403,10.1002/aoc.70517,10.1002/aoc.70517,PTB7,PC71BM,PTB7,PC70BM,CCCCC(CC)COC(=O)c1sc2c(-c3cc4c(OCC(CC)CCCC)c5sccc5c(OCC(CC)CCCC)c4s3)scc2c1F,CCCCC(=O)OCC1(C2=CC=CC=C2)C3=CC=CC4=CC=CC5=CC=CC6=CC=C7C=CC=CC8=CC=CC1=C8C7=C6C5=C4C3,0.7,14.96,63.0,6.65,6.59736,0.7915789473684246,,,,,,,ITO/ZnO NPs/PTB7:PC71BM/MoO3/Al,inverted,ZnO NPs,ZnO,MoO3,MoO3,,,,,-5.19,-3.43,,-6.1,-3.9,
47404,10.1002/aoc.70517,10.1002/aoc.70517,PTB7,PC71BM,PTB7,PC70BM,CCCCC(CC)COC(=O)c1sc2c(-c3cc4c(OCC(CC)CCCC)c5sccc5c(OCC(CC)CCCC)c4s3)scc2c1F,CCCCC(=O)OCC1(C2=CC=CC=C2)C3=CC=CC4=CC=CC5=CC=CC6=CC=C7C=CC=CC8=CC=CC1=C8C7=C6C5=C4C3,0.74,18.3,68.0,9.2,9.20856,0.0930434782608805,,,,,,,ITO/ZnO-PFN/PTB7:PC71BM/MoO3/Ag,inverted,ZnO-PFN,ZnO/PFN,MoO3,MoO3,,,,,-5.19,-3.43,,-6.1,-3.9,
47405,10.1002/aoc.70517,10.1002/aoc.70517,PDPPTPT,PC70BM,PDPPTPT,PC70BM,CCCCCCCCC(CCCCCC)CN1C(=O)C2=C(c3ccc(-c4ccccc4)s3)N(CC(CCCCCC)CCCCCCCC)C(=O)C2=C1c1cccs1,CCCCC(=O)OCC1(C2=CC=CC=C2)C3=CC=CC4=CC=CC5=CC=CC6=CC=C7C=CC=CC8=CC=CC1=C8C7=C6C5=C4C3,0.78,14.5,62.0,7.04,7.0122,0.3948863636363642,,,,,,,ITO/ZnO/CPE/PDPPTPT:PC70BM/MoO3/Ag,inverted,ZnO/CPE,ZnO/CPE,MoO3,MoO3,,,,,-5.335,-3.66,,-6.1,-3.9,
47414,10.1002/app.49006,10.1002/app.49006,P1,PC71BM,P1,PC71BM,CCCCCCCCc1cc(-c2c(-c3cccs3)sc3c(-c4cc(CCCCCCCC)c(CCCCCCCC)s4)c(-c4ccc(-c5cccc6nsnc56)s4)sc23)sc1CCCCCCCC,COC(=O)CCCC1(c2ccccc2)C23c4c5ccc6c7cc8c9c%10c(cc%11cc%12c%13c%14c(cc%15c%16ccc-5c2c%16c2c5c%16c%17c(c(c46)c7c9c%17c4c%10c%11c%13c4c%16c%14c%152)C513)C%12)C8,0.75,8.2,47.64,2.93,2.92986,0.0047781569966031,,,1:2,,,,ITO/ZnO/polymer:PC71BM/MoO3/Ag,,ZnO,,MoO3,,,chlorobenzene,,,,,,-5.9,-3.9,
47415,10.1002/app.49006,10.1002/app.49006,P2,PC71BM,P2,PC71BM,,COC(=O)CCCC1(c2ccccc2)C23c4c5ccc6c7cc8c9c%10c(cc%11cc%12c%13c%14c(cc%15c%16ccc-5c2c%16c2c5c%16c%17c(c(c46)c7c9c%17c4c%10c%11c%13c4c%16c%14c%152)C513)C%12)C8,0.79,11.28,45.73,4.08,4.075091759999999,0.1203000000000165,,,1:2,,,,ITO/ZnO/polymer:PC71BM/MoO3/Ag,,ZnO,,MoO3,,,chlorobenzene,,,,,,-5.9,-3.9,
47416,10.1002/app.49006,10.1002/app.49006,P3,PC71BM,P3,PC71BM,CCCCCCc1csc(-c2ccc(-c3cc(CCCCCC)c(/C=C/c4csc(-c5cc6c(OCC(CC)CCCC)c7sc(-c8ccc(C9=C%10C(=O)N(CC(CC)CCCC)C(c%11ccc(-c%12cc%13c(OCC(CC)CCCC)c%14sccc%14c(OCC(CC)CCCC)c%13s%12)s%11)=C%10C(=O)N9CC(CC)CCCC)s8)cc7c(OCC(CC)CCCC)c6s5)c4)s3)c3nsnc23)c1,COC(=O)CCCC1(c2ccccc2)C23c4c5ccc6c7cc8c9c%10c(cc%11cc%12c%13c%14c(cc%15c%16ccc-5c2c%16c2c5c%16c%17c(c(c46)c7c9c%17c4c%10c%11c%13c4c%16c%14c%152)C513)C%12)C8,0.84,9.7,48.44,3.95,3.9468912,0.078703797468369,,,1:2,,,,ITO/ZnO/polymer:PC71BM/MoO3/Ag,,ZnO,,MoO3,,,chlorobenzene,,,,,,-5.9,-3.9,
47417,10.1002/app.49006,10.1002/app.49006,P4,PC71BM,P4,PC71BM,,COC(=O)CCCC1(c2ccccc2)C23c4c5ccc6c7cc8c9c%10c(cc%11cc%12c%13c%14c(cc%15c%16ccc-5c2c%16c2c5c%16c%17c(c(c46)c7c9c%17c4c%10c%11c%13c4c%16c%14c%152)C513)C%12)C8,0.76,10.25,47.11,3.67,3.669869,0.0035694822888311,,,1:2,,,,ITO/ZnO/polymer:PC71BM/MoO3/Ag,,ZnO,,MoO3,,,chlorobenzene,,,,,,-5.9,-3.9,
47418,10.1002/app.49006,10.1002/app.49006,P5,PC71BM,P5,PC71BM,,COC(=O)CCCC1(c2ccccc2)C23c4c5ccc6c7cc8c9c%10c(cc%11cc%12c%13c%14c(cc%15c%16ccc-5c2c%16c2c5c%16c%17c(c(c46)c7c9c%17c4c%10c%11c%13c4c%16c%14c%152)C513)C%12)C8,0.82,10.28,46.68,3.93,3.9349372799999993,0.1256305343511235,,,1:2,,,,ITO/ZnO/P5:PC71BM/MoO3/Ag,organic solar cell,ZnO,,MoO3,,,chlorobenzene,,,,,,-5.9,-3.9,
47419,10.1002/app.49342,10.1002/app.49342,TBT-DPP,PC71BM,TBT-DPP,PC71BM,,COC(=O)CCCC1(c2ccccc2)C23c4c5ccc6c7cc8c9c%10c(cc%11cc%12c%13c%14c(cc%15c%16ccc-5c2c%16c2c5c%16c%17c(c(c46)c7c9c%17c4c%10c%11c%13c4c%16c%14c%152)C513)C%12)C8,0.31,3.82,32.1,0.39,0.3801281999999999,2.53123076923078,,,,,,,ITO/ZnO (40 nm)/polymer:PC71BM/MoO3 (15 nm)/Ag (100 nm),inverted,ZnO,ZnO,MoO3,MoO3,,o-dichlorobenzene,o-DCB,,,,,-5.9,-3.9,
47420,10.1002/app.49342,10.1002/app.49342,FTBT-DPP,PC71BM,FTBT-DPP,PC71BM,,COC(=O)CCCC1(c2ccccc2)C23c4c5ccc6c7cc8c9c%10c(cc%11cc%12c%13c%14c(cc%15c%16ccc-5c2c%16c2c5c%16c%17c(c(c46)c7c9c%17c4c%10c%11c%13c4c%16c%14c%152)C513)C%12)C8,0.63,3.31,54.9,1.15,1.1448297,0.4495913043478131,,,,,,,ITO/ZnO (40 nm)/polymer:PC71BM/MoO3 (15 nm)/Ag (100 nm),inverted,ZnO,ZnO,MoO3,MoO3,,o-dichlorobenzene,o-DCB,,,,,-5.9,-3.9,
47422,10.1002/app.51306,10.1002/app.51306,P3HT,P3HT-CN,P3HT,P3HT-CN,CCCCCCc1ccsc1,,0.35,0.1,21.0,0.008,0.0073499999999999,8.125000000000016,,,2:1,,,,ITO/PEDOT:PSS/P3HT:P3HT-CN/Al,conventional,,,PEDOT:PSS,PEDOT:PSS,,chloroform,chloroform,130.0,-5.01,-3.12,,,,
47423,10.1002/app.53293,10.1002/app.53293,P3HT,PCBM,P3HT,PCBM,CCCCCCc1ccsc1,CCCCC(=O)OCC1(C2=CC=CC=C2)C3=CC=CC4=CC=CC5=CC=CC6=CC=CC7=CC=CC1=C7C6=C5C4=C3,0.52,7.07,52.64,1.95,1.93525696,0.7560533333333297,,,1:1,,,,ITO/PEDOT:PSS/active layer/LiF/Al,conventional,LiF,LiF,PEDOT:PSS,PEDOT:PSS,,chloroform,chloroform,120.0,-5.01,-3.12,,-6.1,-3.7,
47424,10.1002/app.53293,10.1002/app.53293,P3HT,PCBM,P3HT,PCBM,CCCCCCc1ccsc1,CCCCC(=O)OCC1(C2=CC=CC=C2)C3=CC=CC4=CC=CC5=CC=CC6=CC=CC7=CC=CC1=C7C6=C5C4=C3,0.55,8.61,59.89,2.84,2.8360909500000004,0.1376426056337822,,,1:1,,,,ITO/PEDOT:PSS/active layer/LiF/Al,conventional,LiF,LiF,PEDOT:PSS,PEDOT:PSS,,chloroform,chloroform,120.0,-5.01,-3.12,,-6.1,-3.7,
47425,10.1002/app.53293,10.1002/app.53293,P3HT,PCBM,P3HT,PCBM,CCCCCCc1ccsc1,CCCCC(=O)OCC1(C2=CC=CC=C2)C3=CC=CC4=CC=CC5=CC=CC6=CC=CC7=CC=CC1=C7C6=C5C4=C3,0.55,9.96,58.87,3.18,3.2248986000000004,1.4119056603773656,,,1:1,,,,ITO/PEDOT:PSS/active layer/LiF/Al,conventional,LiF,LiF,PEDOT:PSS,PEDOT:PSS,,chloroform,chloroform,120.0,-5.01,-3.12,,-6.1,-3.7,
47426,10.1002/app.53293,10.1002/app.53293,P3HT,PCBM,P3HT,PCBM,CCCCCCc1ccsc1,CCCCC(=O)OCC1(C2=CC=CC=C2)C3=CC=CC4=CC=CC5=CC=CC6=CC=CC7=CC=CC1=C7C6=C5C4=C3,0.5,7.97,50.11,2.04,1.9968835,2.1135539215686383,,,1:1,,,,ITO/PEDOT:PSS/active layer/LiF/Al,conventional,LiF,LiF,PEDOT:PSS,PEDOT:PSS,,chloroform,chloroform,120.0,-5.01,-3.12,,-6.1,-3.7,
47427,10.1002/app.53293,10.1002/app.53293,P3HT,PCBM,P3HT,PCBM,CCCCCCc1ccsc1,CCCCC(=O)OCC1(C2=CC=CC=C2)C3=CC=CC4=CC=CC5=CC=CC6=CC=CC7=CC=CC1=C7C6=C5C4=C3,0.55,8.45,54.95,2.55,2.55380125,0.1490686274509969,,,1:1,chloronaphthalene (CN),,3% chloronaphthalene (CN),ITO/PEDOT:PSS/active layer/LiF/Al,conventional,LiF,LiF,PEDOT:PSS,PEDOT:PSS,,chloroform,chloroform,120.0,-5.01,-3.12,,-6.1,-3.7,
47428,10.1002/app.53293,10.1002/app.53293,P3HT,PCBM,P3HT,PCBM,CCCCCCc1ccsc1,CCCCC(=O)OCC1(C2=CC=CC=C2)C3=CC=CC4=CC=CC5=CC=CC6=CC=CC7=CC=CC1=C7C6=C5C4=C3,0.56,11.01,58.24,3.59,3.5908454400000007,0.023549860724258,,,1:1,chloronaphtalene (CN),,3%,ITO/PEDOT:PSS/active layer/LiF/Al,conventional,LiF,LiF,PEDOT:PSS,PEDOT:PSS,,chloroform,chloroform,120.0,-5.01,-3.12,,-6.1,-3.7,
47429,10.1002/app.53293,10.1002/app.53293,P3HT,PCBM,P3HT,PCBM,CCCCCCc1ccsc1,CCCCC(=O)OCC1(C2=CC=CC=C2)C3=CC=CC4=CC=CC5=CC=CC6=CC=CC7=CC=CC1=C7C6=C5C4=C3,0.58,14.81,58.72,5.07,5.04393056,0.514190138067072,,,1:1,chloronaphtalene (CN),,3%,ITO/PEDOT:PSS/active layer/LiF/Al,conventional,LiF,LiF,PEDOT:PSS,PEDOT:PSS,,chloroform,chloroform,120.0,-5.01,-3.12,,-6.1,-3.7,
47430,10.1002/app.53293,10.1002/app.53293,P3HT,PCBM,P3HT,PCBM,CCCCCCc1ccsc1,CCCCC(=O)OCC1(C2=CC=CC=C2)C3=CC=CC4=CC=CC5=CC=CC6=CC=CC7=CC=CC1=C7C6=C5C4=C3,0.55,12.1,47.58,3.17,3.166449,0.1120189274447905,,,1:1,chloronaphtalene (CN),,3%,ITO/PEDOT:PSS/active layer/LiF/Al,conventional,LiF,LiF,PEDOT:PSS,PEDOT:PSS,,chloroform,chloroform,120.0,-5.01,-3.12,,-6.1,-3.7,
47431,10.1002/app.53293,10.1002/app.53293,P3HT,PCBM,P3HT,PCBM,CCCCCCc1ccsc1,CCCCC(=O)OCC1(C2=CC=CC=C2)C3=CC=CC4=CC=CC5=CC=CC6=CC=CC7=CC=CC1=C7C6=C5C4=C3,0.55,6.36,46.69,1.64,1.6332162000000003,0.413646341463388,,,1:1,chloronaphthalene (CN),,3% chloronaphthalene (CN),ITO/PEDOT:PSS/active layer/LiF/Al,conventional,LiF,LiF,PEDOT:PSS,PEDOT:PSS,,chloroform,chloroform,120.0,-5.01,-3.12,,-6.1,-3.7,
47432,10.1002/app.53697,10.1002/app.53697,P3HT,PC61BM,P3HT,PC61BM,CCCCCCc1ccsc1,COC(=O)CCCC1(c2ccccc2)C23c4c5c6c7c8c9c(c%10c%11c2c2c%12c4c4c%13c5c5c7c7c8c8c%14c9c%10c9c%10c%11c2c2c%11c%12c4c4c%12c%13c5c5c7c7c8c8c%14c9c9c%10c2c2c%11c4c4c%12c5c7c5c8c9c2c45)C613,0.5,11.18,40.31,2.29,2.253329,1.6013537117903982,,,,,,,conventional,conventional,,,,,,,,,-5.01,-3.12,,-6.1,-3.7,
47433,10.1002/app.53697,10.1002/app.53697,P3HT,PC61BM,P3HT,PC61BM,CCCCCCc1ccsc1,COC(=O)CCCC1(c2ccccc2)C23c4c5c6c7c8c9c(c%10c%11c2c2c%12c4c4c%13c5c5c7c7c8c8c%14c9c%10c9c%10c%11c2c2c%11c%12c4c4c%12c%13c5c5c7c7c8c8c%14c9c9c%10c2c2c%11c4c4c%12c5c7c5c8c9c2c45)C613,0.51,11.68,50.44,3.03,3.00460992,0.8379564356435711,,,,,,,conventional,conventional,LiF,,PEDOT:PSS,,,chloroform,,90.0,-5.01,-3.12,,-6.1,-3.7,
47434,10.1002/app.53697,10.1002/app.53697,P3HT,PC61BM,P3HT,PC61BM,CCCCCCc1ccsc1,COC(=O)CCCC1(c2ccccc2)C23c4c5c6c7c8c9c(c%10c%11c2c2c%12c4c4c%13c5c5c7c7c8c8c%14c9c%10c9c%10c%11c2c2c%11c%12c4c4c%12c%13c5c5c7c7c8c8c%14c9c9c%10c2c2c%11c4c4c%12c5c7c5c8c9c2c45)C613,0.51,14.12,56.36,4.11,4.05859632,1.2506978102189985,,,,,,,conventional,conventional,LiF,,PEDOT:PSS,,,chloroform,,90.0,-5.01,-3.12,,-6.1,-3.7,
47435,10.1002/app.53697,10.1002/app.53697,P3HT,PC61BM,P3HT,PC61BM,CCCCCCc1ccsc1,COC(=O)CCCC1(c2ccccc2)C23c4c5c6c7c8c9c(c%10c%11c2c2c%12c4c4c%13c5c5c7c7c8c8c%14c9c%10c9c%10c%11c2c2c%11c%12c4c4c%12c%13c5c5c7c7c8c8c%14c9c9c%10c2c2c%11c4c4c%12c5c7c5c8c9c2c45)C613,0.52,9.9,48.8,2.51,2.512224,0.0886055776892608,,,,,,,conventional,conventional,LiF,,PEDOT:PSS,,,chloroform,,90.0,-5.01,-3.12,,-6.1,-3.7,
47436,10.1002/app.55283,10.1002/app.55283,PEHO-BDT3HT,PC71BM,PEHO-BDT3HT,PC71BM,,COC(=O)CCCC1(c2ccccc2)C23c4c5ccc6c7cc8c9c%10c(cc%11cc%12c%13c%14c(cc%15c%16ccc-5c2c%16c2c5c%16c%17c(c(c46)c7c9c%17c4c%10c%11c%13c4c%16c%14c%152)C513)C%12)C8,0.76,0.32,31.05,0.08,0.0755136,5.608000000000002,,,1:1,,,,conventional,conventional,Ca,Ca,PEDOT:PSS,PEDOT:PSS,,chlorobenzene,chlorobenzene,140.0,,,,-5.9,-3.9,
47437,10.1002/app.55283,10.1002/app.55283,PEHO-BDT3HT,PC71BM,PEHO-BDT3HT,PC71BM,,COC(=O)CCCC1(c2ccccc2)C23c4c5ccc6c7cc8c9c%10c(cc%11cc%12c%13c%14c(cc%15c%16ccc-5c2c%16c2c5c%16c%17c(c(c46)c7c9c%17c4c%10c%11c%13c4c%16c%14c%152)C513)C%12)C8,0.76,0.96,36.69,0.27,0.2676902399999999,0.8554666666666849,,,1:1,,,,conventional,conventional,Ca,Ca,PEDOT:PSS,PEDOT:PSS,,chlorobenzene,chlorobenzene,140.0,,,,-5.9,-3.9,
47438,10.1002/app.55283,10.1002/app.55283,PEHO-BDTTh,PC71BM,PEHO-BDTTh,PC71BM,,COC(=O)CCCC1(c2ccccc2)C23c4c5ccc6c7cc8c9c%10c(cc%11cc%12c%13c%14c(cc%15c%16ccc-5c2c%16c2c5c%16c%17c(c(c46)c7c9c%17c4c%10c%11c%13c4c%16c%14c%152)C513)C%12)C8,0.74,1.25,45.68,0.42,0.42254,0.6047619047619148,,,1:1,,,,conventional,conventional,Ca,Ca,PEDOT:PSS,PEDOT:PSS,,chlorobenzene,chlorobenzene,140.0,,,,-5.9,-3.9,
47439,10.1002/app.55283,10.1002/app.55283,PEHO-BDTTh,PC71BM,PEHO-BDTTh,PC71BM,,COC(=O)CCCC1(c2ccccc2)C23c4c5ccc6c7cc8c9c%10c(cc%11cc%12c%13c%14c(cc%15c%16ccc-5c2c%16c2c5c%16c%17c(c(c46)c7c9c%17c4c%10c%11c%13c4c%16c%14c%152)C513)C%12)C8,0.73,1.78,44.37,0.58,0.57654378,0.5959000000000018,,,1:1,,,,conventional,conventional,Ca,Ca,PEDOT:PSS,PEDOT:PSS,,chlorobenzene,chlorobenzene,140.0,,,,-5.9,-3.9,
47440,10.1002/app.55283,10.1002/app.55283,PEHO-BDTTh,PC71BM,PEHO-BDTTh,PC71BM,,COC(=O)CCCC1(c2ccccc2)C23c4c5ccc6c7cc8c9c%10c(cc%11cc%12c%13c%14c(cc%15c%16ccc-5c2c%16c2c5c%16c%17c(c(c46)c7c9c%17c4c%10c%11c%13c4c%16c%14c%152)C513)C%12)C8,0.74,2.76,47.16,0.96,0.9631958399999998,0.3328999999999832,,,1:1,,,,conventional,conventional,Ca,Ca,PEDOT:PSS,PEDOT:PSS,,chlorobenzene,chlorobenzene,140.0,,,,-5.9,-3.9,
47441,10.1002/app.55283,10.1002/app.55283,PDT-BDT3HT,PC71BM,PDT-BDT3HT,PC71BM,,COC(=O)CCCC1(c2ccccc2)C23c4c5ccc6c7cc8c9c%10c(cc%11cc%12c%13c%14c(cc%15c%16ccc-5c2c%16c2c5c%16c%17c(c(c46)c7c9c%17c4c%10c%11c%13c4c%16c%14c%152)C513)C%12)C8,0.75,5.11,33.09,1.27,1.2681742500000004,0.1437598425196556,,,1:1,,,,conventional,conventional,Ca,Ca,PEDOT:PSS,PEDOT:PSS,,chlorobenzene,chlorobenzene,140.0,,,,-5.9,-3.9,
47442,10.1002/app.55283,10.1002/app.55283,PDT-BDT3HT,PC71BM,PDT-BDT3HT,PC71BM,,COC(=O)CCCC1(c2ccccc2)C23c4c5ccc6c7cc8c9c%10c(cc%11cc%12c%13c%14c(cc%15c%16ccc-5c2c%16c2c5c%16c%17c(c(c46)c7c9c%17c4c%10c%11c%13c4c%16c%14c%152)C513)C%12)C8,0.82,5.37,35.35,1.56,1.5566019,0.2178269230769275,,,1:1,,,,conventional,conventional,Ca,Ca,PEDOT:PSS,PEDOT:PSS,,chlorobenzene,chlorobenzene,140.0,,,,-5.9,-3.9,
47443,10.1002/app.55283,10.1002/app.55283,PDT-BDTTh,PC71BM,PDT-BDTTh,PC71BM,,COC(=O)CCCC1(c2ccccc2)C23c4c5ccc6c7cc8c9c%10c(cc%11cc%12c%13c%14c(cc%15c%16ccc-5c2c%16c2c5c%16c%17c(c(c46)c7c9c%17c4c%10c%11c%13c4c%16c%14c%152)C513)C%12)C8,0.68,1.05,31.94,0.23,0.2280516,0.8471304347825918,,,1:1,,,,conventional,conventional,Ca,Ca,PEDOT:PSS,PEDOT:PSS,,chlorobenzene,chlorobenzene,140.0,,,,-5.9,-3.9,
47444,10.1002/app.55283,10.1002/app.55283,PDT-BDTTh,PC71BM,PDT-BDTTh,PC71BM,,COC(=O)CCCC1(c2ccccc2)C23c4c5ccc6c7cc8c9c%10c(cc%11cc%12c%13c%14c(cc%15c%16ccc-5c2c%16c2c5c%16c%17c(c(c46)c7c9c%17c4c%10c%11c%13c4c%16c%14c%152)C513)C%12)C8,0.68,1.72,31.68,0.37,0.37052928,0.1430486486486542,,,1:1,,,,conventional,conventional,Ca,Ca,PEDOT:PSS,PEDOT:PSS,,chlorobenzene,chlorobenzene,140.0,,,,-5.9,-3.9,
47445,10.1002/app.55283,10.1002/app.55283,PDT-BDTTh,PC71BM,PDT-BDTTh,PC71BM,,COC(=O)CCCC1(c2ccccc2)C23c4c5ccc6c7cc8c9c%10c(cc%11cc%12c%13c%14c(cc%15c%16ccc-5c2c%16c2c5c%16c%17c(c(c46)c7c9c%17c4c%10c%11c%13c4c%16c%14c%152)C513)C%12)C8,0.68,2.08,31.81,0.53,0.44992064,15.109313207547178,,,1:1,,,,conventional,conventional,Ca,Ca,PEDOT:PSS,PEDOT:PSS,,chlorobenzene,chlorobenzene,140.0,,,,-5.9,-3.9,
47446,10.1002/app.56216,10.1002/app.56216,PBDB-T,DTBDT-ICN,PBDB-T,DTBDT-ICN,CCCCC(CC)Cc1ccc(-c2c3cc(-c4ccc(-c5sc(-c6cccs6)c6c5C(=O)c5c(CC(CC)CCCC)sc(CC(CC)CCCC)c5C6=O)s4)sc3c(-c3ccc(CC(CC)CCCC)s3)c3ccsc23)s1,,0.93,3.39,49.0,1.55,1.544823,0.3339999999999991,1.24,1.55,,,,,inverted,inverted,ZnO,ZnO,MoO3,MoO3,,,,100.0,-5.33,-3.48,,,,
47447,10.1002/app.56216,10.1002/app.56216,PBDB-T,DTBDT-SEH,PBDB-T,DTBDT-SEH,CCCCC(CC)Cc1ccc(-c2c3cc(-c4ccc(-c5sc(-c6cccs6)c6c5C(=O)c5c(CC(CC)CCCC)sc(CC(CC)CCCC)c5C6=O)s4)sc3c(-c3ccc(CC(CC)CCCC)s3)c3ccsc23)s1,,0.83,6.11,65.0,3.31,3.296345,0.4125377643504523,3.08,3.31,,,,,inverted,inverted,ZnO,ZnO,MoO3,MoO3,,,,100.0,-5.33,-3.48,,,,
47448,10.1002/app.56216,10.1002/app.56216,PM6,DTBDT-SEH,PM6,DTBDT-SEH,COC(=O)C(C)(C)c1cc(C)cc(-c2sc3c4sc5cc(/C=C6/C(=O)c7cc(F)cc(c7)C(=O)/C6=C\c6cc(C(C)(C)C(=O)OC)c(-c7cc(C)cc(C(C)(C)C(=O)OC)c7)s6)sc5c4c(C(C)(C)C(=O)OC)ccc2-3)c1,,0.92,10.72,71.0,7.03,7.0023040000000005,0.3939687055476489,6.83,7.03,,,,,inverted,inverted,ZnO,ZnO,MoO3,MoO3,,,,100.0,-5.56,-3.65,,,,
47449,10.1002/app.57041,10.1002/app.57041,AnE-PVstat,PC61BM,AnE-PVstat,PCBM,CCCCCCCCOc1ccc(OCCCCCCCC)c(C#Cc2c3ccccc3c(C#Cc3cc(OCCCCCCCC)c(/C=C/c4cc(OCCCCCCCC)ccc4OCCCCCCCC)cc3OCCCCCCCC)c3ccccc23)c1,CCCCC(=O)OCC1(C2=CC=CC=C2)C3=CC=CC4=CC=CC5=CC=CC6=CC=CC7=CC=CC1=C7C6=C5C4=C3,0.879,4.84,49.0,2.07,2.0846364,0.707072463768121,,,1:1.5,MeOH (5 vol%),MeOH,5 vol%,glass/ITO/PEDOT:PSS/active layer/overcasts/Al,conventional,l-Arg,l-Arg,PEDOT:PSS,,90.0,chlorobenzene:chloroform (1:1 v/v),,,-5.09,-3.04,,-6.1,-3.7,
47450,10.1002/app.57041,10.1002/app.57041,AnE-PVaa/bb-a/b,PC61BM,AnE-PVaa/bb-a/b,PCBM,,CCCCC(=O)OCC1(C2=CC=CC=C2)C3=CC=CC4=CC=CC5=CC=CC6=CC=CC7=CC=CC1=C7C6=C5C4=C3,0.806,4.72,47.0,1.78,1.7880304,0.4511460674157299,,,1:1.5,MeOH (5 vol%),MeOH,5 vol%,glass/ITO/PEDOT:PSS/active layer/overcasts/Al,conventional,l-Arg,l-Arg,PEDOT:PSS,,90.0,chlorobenzene:chloroform (1:1 v/v),,,,,,-6.1,-3.7,
47451,10.1002/app.57041,10.1002/app.57041,"AnE-PVaa/bb-aa,bb",PC61BM,"AnE-PVaa/bb-aa,bb",PCBM,,CCCCC(=O)OCC1(C2=CC=CC=C2)C3=CC=CC4=CC=CC5=CC=CC6=CC=CC7=CC=CC1=C7C6=C5C4=C3,0.881,4.39,48.0,1.87,1.8564432,0.7249625668449275,,,1:1.5,MeOH (5 vol%),MeOH,5 vol%,glass/ITO/PEDOT:PSS/active layer/overcasts/Al,conventional,l-Arg,l-Arg,PEDOT:PSS,,90.0,chlorobenzene:chloroform (1:1 v/v),,,,,,-6.1,-3.7,
47456,10.1002/app.57521,10.1002/app.57521,P1,PC71BM,P1,PC70BM,CCCCCCCCc1cc(-c2c(-c3cccs3)sc3c(-c4cc(CCCCCCCC)c(CCCCCCCC)s4)c(-c4ccc(-c5cccc6nsnc56)s4)sc23)sc1CCCCCCCC,CCCCC(=O)OCC1(C2=CC=CC=C2)C3=CC=CC4=CC=CC5=CC=CC6=CC=C7C=CC=CC8=CC=CC1=C8C7=C6C5=C4C3,0.66,8.6,64.04,3.64,3.6349104000000008,0.1398241758241582,,3.64,1:1,,,,ITO/PEDOT:PSS/active layer/LiF/Al,conventional,LiF,LiF,PEDOT:PSS,PEDOT:PSS,,,,110.0,,,,-6.1,-3.9,
47457,10.1002/app.57521,10.1002/app.57521,P2,PC71BM,P2,PC70BM,,CCCCC(=O)OCC1(C2=CC=CC=C2)C3=CC=CC4=CC=CC5=CC=CC6=CC=C7C=CC=CC8=CC=CC1=C8C7=C6C5=C4C3,0.73,4.72,39.39,1.36,1.35722184,0.2042764705882415,,1.36,1:2,,,,ITO/PEDOT:PSS/active layer/LiF/Al,conventional,LiF,LiF,PEDOT:PSS,PEDOT:PSS,,,,110.0,,,,-6.1,-3.9,
47458,10.1002/app.70479,10.1002/app.70479,PTB7-Th,PC71BM,PTB7-Th,PC71BM,CCCCC(CC)COC(=O)c1sc2csc(-c3cc4c(-c5ccc(CC(CC)CCCC)s5)c5sccc5c(-c5ccc(CC(CC)CCCC)s5)c4s3)c2c1F,COC(=O)CCCC1(c2ccccc2)C23c4c5ccc6c7cc8c9c%10c(cc%11cc%12c%13c%14c(cc%15c%16ccc-5c2c%16c2c5c%16c%17c(c(c46)c7c9c%17c4c%10c%11c%13c4c%16c%14c%152)C513)C%12)C8,0.76,14.78,57.56,6.47,6.46559968,0.0680111282843794,,,,,,,ITO/active layer/PQAN-F/Al,conventional,PQAN-F,PQAN-F,,,,chloroform,chloroform,,-5.21,-3.6,,-5.9,-3.9,
47459,10.1002/app.70479,10.1002/app.70479,PTB7-Th,PC71BM,PTB7-Th,PC71BM,CCCCC(CC)COC(=O)c1sc2csc(-c3cc4c(-c5ccc(CC(CC)CCCC)s5)c5sccc5c(-c5ccc(CC(CC)CCCC)s5)c4s3)c2c1F,COC(=O)CCCC1(c2ccccc2)C23c4c5ccc6c7cc8c9c%10c(cc%11cc%12c%13c%14c(cc%15c%16ccc-5c2c%16c2c5c%16c%17c(c(c46)c7c9c%17c4c%10c%11c%13c4c%16c%14c%152)C513)C%12)C8,0.8,15.66,69.32,8.66,8.684409599999999,0.2818660508082964,,,,,,,ITO/active layer/PQAN-F/Al,conventional,PQAN-F,PQAN-F,,,,chloroform,chloroform,,-5.21,-3.6,,-5.9,-3.9,
47460,10.1002/app.70479,10.1002/app.70479,PTB7-Th,PC71BM,PTB7-Th,PC71BM,CCCCC(CC)COC(=O)c1sc2csc(-c3cc4c(-c5ccc(CC(CC)CCCC)s5)c5sccc5c(-c5ccc(CC(CC)CCCC)s5)c4s3)c2c1F,COC(=O)CCCC1(c2ccccc2)C23c4c5ccc6c7cc8c9c%10c(cc%11cc%12c%13c%14c(cc%15c%16ccc-5c2c%16c2c5c%16c%17c(c(c46)c7c9c%17c4c%10c%11c%13c4c%16c%14c%152)C513)C%12)C8,0.79,16.01,71.12,9.04,8.995186480000003,0.495724778761022,,,,,,,ITO/active layer/PQAN-F/Al,conventional,PQAN-F,PQAN-F,,,,chloroform,chloroform,,-5.21,-3.6,,-5.9,-3.9,
47461,10.1002/app.70479,10.1002/app.70479,PTB7-Th,PC71BM,PTB7-Th,PC71BM,CCCCC(CC)COC(=O)c1sc2csc(-c3cc4c(-c5ccc(CC(CC)CCCC)s5)c5sccc5c(-c5ccc(CC(CC)CCCC)s5)c4s3)c2c1F,COC(=O)CCCC1(c2ccccc2)C23c4c5ccc6c7cc8c9c%10c(cc%11cc%12c%13c%14c(cc%15c%16ccc-5c2c%16c2c5c%16c%17c(c(c46)c7c9c%17c4c%10c%11c%13c4c%16c%14c%152)C513)C%12)C8,0.79,15.83,70.49,8.79,8.81526793,0.287462229806599,,,,,,,ITO/active layer/PQAN-F/Al,conventional,PQAN-F,PQAN-F,,,,chloroform,chloroform,,-5.21,-3.6,,-5.9,-3.9,
47488,10.1002/asia.202000958,10.1002/asia.202000958,PTB7-Th,MBN,PTB7-Th,MBN,CCCCC(CC)COC(=O)c1sc2csc(-c3cc4c(-c5ccc(CC(CC)CCCC)s5)c5sccc5c(-c5ccc(CC(CC)CCCC)s5)c4s3)c2c1F,,0.78,14.62,62.0,7.06,7.070232,0.1449291784702583,7.0,7.06,,,,,ITO/PEDOT:PSS/PTB7-Th:MBN/Ca/Al,conventional,Ca,Ca,PEDOT:PSS,PEDOT:PSS,,,,,-5.21,-3.6,,,,
47489,10.1002/asia.202000958,10.1002/asia.202000958,PTB7-Th,MBN-2FP,PTB7-Th,MBN-2FP,CCCCC(CC)COC(=O)c1sc2csc(-c3cc4c(-c5ccc(CC(CC)CCCC)s5)c5sccc5c(-c5ccc(CC(CC)CCCC)s5)c4s3)c2c1F,,0.75,9.71,35.6,2.38,2.5925700000000003,8.931512605042032,2.31,2.38,,,,,ITO/PEDOT:PSS/PTB7-Th:MBN-2FP/Ca/Al,conventional,Ca,Ca,PEDOT:PSS,PEDOT:PSS,,,,,-5.21,-3.6,,,,
47490,10.1002/asia.202000958,10.1002/asia.202000958,PTB7-Th,MBN-4F,PTB7-Th,MBN-4F,CCCCC(CC)COC(=O)c1sc2csc(-c3cc4c(-c5ccc(CC(CC)CCCC)s5)c5sccc5c(-c5ccc(CC(CC)CCCC)s5)c4s3)c2c1F,,0.71,2.95,32.7,0.69,0.6849015,0.7389130434782456,0.62,0.69,,,,,ITO/PEDOT:PSS/PTB7-Th:MBN-4F/Ca/Al,conventional,Ca,Ca,PEDOT:PSS,PEDOT:PSS,,,,,-5.21,-3.6,,,,
47491,10.1002/asia.202000958,10.1002/asia.202000958,PTB7-Th,MBN-TT,PTB7-Th,MBN-TT,CCCCC(CC)COC(=O)c1sc2csc(-c3cc4c(-c5ccc(CC(CC)CCCC)s5)c5sccc5c(-c5ccc(CC(CC)CCCC)s5)c4s3)c2c1F,,0.8,10.82,35.8,3.1,3.098848,0.0371612903225891,3.01,3.1,,,,,ITO/PEDOT:PSS/PTB7-Th:MBN-TT/Ca/Al,conventional,Ca,Ca,PEDOT:PSS,PEDOT:PSS,,,,,-5.21,-3.6,,,,
47492,10.1002/asia.202000958,10.1002/asia.202000958,PTB7-Th,MBN-BT,PTB7-Th,MBN-BT,CCCCC(CC)COC(=O)c1sc2csc(-c3cc4c(-c5ccc(CC(CC)CCCC)s5)c5sccc5c(-c5ccc(CC(CC)CCCC)s5)c4s3)c2c1F,,0.86,8.34,34.3,2.46,2.4601332,0.0054146341463256,2.2,2.46,,,,,ITO/PEDOT:PSS/PTB7-Th:MBN-BT/Ca/Al,conventional,Ca,Ca,PEDOT:PSS,PEDOT:PSS,,,,,-5.21,-3.6,,,,
47493,10.1002/asia.202000958,10.1002/asia.202000958,PTB7-Th,MBN-BA,PTB7-Th,MBN-BA,CCCCC(CC)COC(=O)c1sc2csc(-c3cc4c(-c5ccc(CC(CC)CCCC)s5)c5sccc5c(-c5ccc(CC(CC)CCCC)s5)c4s3)c2c1F,,0.98,5.23,49.3,2.53,2.5268222,0.1256047430830043,2.38,2.53,,,,,ITO/PEDOT:PSS/PTB7-Th:MBN-BA/Ca/Al,conventional,Ca,Ca,PEDOT:PSS,PEDOT:PSS,,,,,-5.21,-3.6,,,,
47494,10.1002/asia.202000958,10.1002/asia.202000958,PTB7-Th,MBN-RH,PTB7-Th,MBN-RH,CCCCC(CC)COC(=O)c1sc2csc(-c3cc4c(-c5ccc(CC(CC)CCCC)s5)c5sccc5c(-c5ccc(CC(CC)CCCC)s5)c4s3)c2c1F,,1.05,2.08,36.5,0.8,0.7971600000000001,0.3549999999999942,0.66,0.8,,,,,ITO/PEDOT:PSS/PTB7-Th:MBN-RH/Ca/Al,conventional,Ca,Ca,PEDOT:PSS,PEDOT:PSS,,,,,-5.21,-3.6,,,,
47499,10.1002/asia.202100660,10.1002/asia.202100660,PTB7,NIDCS-HO,PTB7,NIDCS-HO,CCCCC(CC)COC(=O)c1sc2c(-c3cc4c(OCC(CC)CCCC)c5sccc5c(OCC(CC)CCCC)c4s3)scc2c1F,CCCCCCOc1cc(/C=C(\C#N)c2ccc(-c3ccc4c5c(cccc35)C(=O)N(CC(CC)CCCC)C4=O)s2)c(OCCCCCC)cc1/C=C(\C#N)c1ccc(-c2ccc3c4c(cccc24)C(=O)N(CC(CC)CCCC)C3=O)s1,1.01,7.57,42.0,3.53,3.2111940000000003,9.031331444759193,3.2,3.53,1:2.5,,,,ITO/PEDOT:PSS/PTB7:NIDCS-HO/Ca/Al,conventional,Ca,Ca,PEDOT:PSS,PEDOT:PSS,,Chloroform,chloroform,,-5.19,-3.43,,-5.79,-3.75,
47500,10.1002/asia.202100660,10.1002/asia.202100660,PTB7,NIDCS-EO3,PTB7,NIDCS-EO3,CCCCC(CC)COC(=O)c1sc2c(-c3cc4c(OCC(CC)CCCC)c5sccc5c(OCC(CC)CCCC)c4s3)scc2c1F,,1.07,8.08,46.0,4.31,3.976976,7.72677494199535,3.94,4.31,1:2.5,,,,ITO/PEDOT:PSS/PTB7:NIDCS-EO3/Ca/Al,conventional,Ca,Ca,PEDOT:PSS,PEDOT:PSS,,Chlorobenzene,chlorobenzene,,-5.19,-3.43,,,,
47501,10.1002/asia.202100660,10.1002/asia.202100660,PTB7,NIDCS-EO3,PTB7,NIDCS-EO3,CCCCC(CC)COC(=O)c1sc2c(-c3cc4c(OCC(CC)CCCC)c5sccc5c(OCC(CC)CCCC)c4s3)scc2c1F,,1.12,8.1,53.0,4.99,4.80816,3.6440881763527098,4.81,4.99,1:2.5,1-CN,CN,4 vol % 1-chloronaphthalene,ITO/PEDOT:PSS/PTB7:NIDCS-EO3/Ca/Al,conventional,Ca,Ca,PEDOT:PSS,PEDOT:PSS,,Chlorobenzene,chlorobenzene,,-5.19,-3.43,,,,
47502,10.1002/asia.202100660,10.1002/asia.202100660,PTB7,NIDCS-EO5,PTB7,NIDCS-EO5,CCCCC(CC)COC(=O)c1sc2c(-c3cc4c(OCC(CC)CCCC)c5sccc5c(OCC(CC)CCCC)c4s3)scc2c1F,,1.08,5.34,51.0,3.21,2.941272,8.371588785046724,2.95,3.21,1:2.5,,,,ITO/PEDOT:PSS/PTB7:NIDCS-EO5/Ca/Al,conventional,Ca,Ca,PEDOT:PSS,PEDOT:PSS,,Chlorobenzene,chlorobenzene,,-5.19,-3.43,,,,
47503,10.1002/asia.202100660,10.1002/asia.202100660,P3HT,NIDCS-HO,P3HT,NIDCS-HO,CCCCCCc1ccsc1,CCCCCCOc1cc(/C=C(\C#N)c2ccc(-c3ccc4c5c(cccc35)C(=O)N(CC(CC)CCCC)C4=O)s2)c(OCCCCCC)cc1/C=C(\C#N)c1ccc(-c2ccc3c4c(cccc24)C(=O)N(CC(CC)CCCC)C3=O)s1,0.67,8.15,47.0,2.55,2.566435,0.6445098039215852,,,1:2.5,,,,ITO/PEDOT:PSS/P3HT:NIDCS-HO/Ca/Al,conventional,Ca,Ca,PEDOT:PSS,PEDOT:PSS,,chloroform,chloroform,,-5.01,-3.12,,-5.79,-3.75,
47504,10.1002/asia.202100660,10.1002/asia.202100660,P3HT,NIDCS-EO3,P3HT,NIDCS-EO3,CCCCCCc1ccsc1,,0.82,6.5,64.0,3.41,3.4112,0.0351906158357732,,,1:2.5,,,,ITO/PEDOT:PSS/P3HT:NIDCS-EO3/Ca/Al,conventional,Ca,Ca,PEDOT:PSS,PEDOT:PSS,,chlorobenzene,chlorobenzene,,-5.01,-3.12,,,,
47505,10.1002/asia.202100660,10.1002/asia.202100660,DTS-F,NIDCS-HO,DTS-F,NIDCS-HO,,CCCCCCOc1cc(/C=C(\C#N)c2ccc(-c3ccc4c5c(cccc35)C(=O)N(CC(CC)CCCC)C4=O)s2)c(OCCCCCC)cc1/C=C(\C#N)c1ccc(-c2ccc3c4c(cccc24)C(=O)N(CC(CC)CCCC)C3=O)s1,0.98,9.1,52.0,4.6,4.63736,0.8121739130434893,,,1:2.5,,,,ITO/PEDOT:PSS/DTS-F:NIDCS-HO/Ca/Al,conventional,Ca,Ca,PEDOT:PSS,PEDOT:PSS,,chloroform,chloroform,,,,,-5.79,-3.75,
47506,10.1002/asia.202100660,10.1002/asia.202100660,DTS-F,NIDCS-EO3,DTS-F,NIDCS-EO3,,,1.03,10.61,50.0,5.45,5.46415,0.2596330275229336,,,1:2.5,,,,ITO/PEDOT:PSS/DTS-F:NIDCS-EO3/Ca/Al,conventional,Ca,Ca,PEDOT:PSS,PEDOT:PSS,,chlorobenzene,chlorobenzene,,,,,,,
47507,10.1002/asia.202100660,10.1002/asia.202100660,PCE11,NIDCS-HO,PCE11,NIDCS-HO,,CCCCCCOc1cc(/C=C(\C#N)c2ccc(-c3ccc4c5c(cccc35)C(=O)N(CC(CC)CCCC)C4=O)s2)c(OCCCCCC)cc1/C=C(\C#N)c1ccc(-c2ccc3c4c(cccc24)C(=O)N(CC(CC)CCCC)C3=O)s1,1.04,9.93,39.0,4.03,4.027608,0.0593548387096871,,,1:2.5,,,,ITO/PEDOT:PSS/PCE11:NIDCS-HO/Ca/Al,conventional,Ca,Ca,PEDOT:PSS,PEDOT:PSS,,chloroform,chloroform,,,,,-5.79,-3.75,
47508,10.1002/asia.202100660,10.1002/asia.202100660,PCE11,NIDCS-EO3,PCE11,NIDCS-EO3,,,1.06,9.67,57.0,5.8,5.842614000000001,0.7347241379310563,,,1:2.5,,,,ITO/PEDOT:PSS/PCE11:NIDCS-EO3/Ca/Al,conventional,Ca,Ca,PEDOT:PSS,PEDOT:PSS,,chlorobenzene,chlorobenzene,,,,,,,
47509,10.1002/asia.202101018,10.1002/asia.202101018,PTB7-Th,DPDI,PTB7-Th,DPDI,CCCCC(CC)COC(=O)c1sc2csc(-c3cc4c(-c5ccc(CC(CC)CCCC)s5)c5sccc5c(-c5ccc(CC(CC)CCCC)s5)c4s3)c2c1F,,0.753,11.35,48.9,4.18,4.17926295,0.0176327751196096,4.13,4.18,,,,,inverted,inverted,ZnO,ZnO,MoO3,MoO3,,,,,-5.21,-3.6,,,,
47510,10.1002/asia.202101018,10.1002/asia.202101018,PTB7-Th,TPDI,PTB7-Th,TPDI,CCCCC(CC)COC(=O)c1sc2csc(-c3cc4c(-c5ccc(CC(CC)CCCC)s5)c5sccc5c(-c5ccc(CC(CC)CCCC)s5)c4s3)c2c1F,,0.814,12.37,57.3,5.77,5.769640139999999,0.0062367417677737,5.69,5.77,,,,,inverted,inverted,ZnO,ZnO,MoO3,MoO3,,,,,-5.21,-3.6,,,,
47511,10.1002/asia.202101018,10.1002/asia.202101018,PTB7-Th,T-DPDI,PTB7-Th,T-DPDI,CCCCC(CC)COC(=O)c1sc2csc(-c3cc4c(-c5ccc(CC(CC)CCCC)s5)c5sccc5c(-c5ccc(CC(CC)CCCC)s5)c4s3)c2c1F,,0.777,14.61,58.0,6.58,6.5841426,0.0629574468085072,6.33,6.58,,,,,inverted,inverted,ZnO,ZnO,MoO3,MoO3,,,,,-5.21,-3.6,,,,
47512,10.1002/asia.202201186,10.1002/asia.202201186,PM1,diIDTIC-PDI2,PM1,diIDTIC-PDI2,,,0.968,10.04,64.1,6.23,6.22969952,0.0048231139647002,6.12,6.23,,,,,ITO/PEDOT:PSS/active layer/PDINO/Al,conventional,PDINO,PDINO,PEDOT:PSS,PEDOT:PSS,,,,,,,,,,
47513,10.1002/asia.202201186,10.1002/asia.202201186,PM1,diFIDTIC-PDI2,PM1,diFIDTIC-PDI2,,,0.957,13.58,75.1,9.77,9.76004106,0.101933879222115,9.6,9.77,,,,,ITO/PEDOT:PSS/active layer/PDINO/Al,conventional,PDINO,PDINO,PEDOT:PSS,PEDOT:PSS,,,,,,,,,,
47514,10.1002/asia.202500524,10.1002/asia.202500524,PBDB-T,BTP-anti-CNTT,PBDB-T,BTP-anti-CNTT,CCCCC(CC)Cc1ccc(-c2c3cc(-c4ccc(-c5sc(-c6ccc(C)s6)c6c5C(=O)c5c(CC(CC)CCCC)sc(CC(CC)CCCC)c5C6=O)s4)sc3c(-c3ccc(CC(CC)CCCC)s3)c3cc(C)sc23)s1,,0.75,19.35,64.0,9.29,9.288,0.0215285252960052,9.29,,,,,,,bulk heterojunction,,,,,,,,,-5.33,-3.48,,,,
47515,10.1002/asia.202500524,10.1002/asia.202500524,PBDB-T,BTP-anti-CNTTCl,PBDB-T,BTP-anti-CNTTCl,CCCCC(CC)Cc1ccc(-c2c3cc(-c4ccc(-c5sc(-c6ccc(C)s6)c6c5C(=O)c5c(CC(CC)CCCC)sc(CC(CC)CCCC)c5C6=O)s4)sc3c(-c3ccc(CC(CC)CCCC)s3)c3cc(C)sc23)s1,,0.72,21.6,66.0,10.19,10.26432,0.7293424926398446,10.19,,,,,,,bulk heterojunction,,,,,,,,,-5.33,-3.48,,,,
47516,10.1002/asia.202500524,10.1002/asia.202500524,PBDB-T,BTP-anti-CNTTBr,PBDB-T,BTP-anti-CNTTBr,CCCCC(CC)Cc1ccc(-c2c3cc(-c4ccc(-c5sc(-c6ccc(C)s6)c6c5C(=O)c5c(CC(CC)CCCC)sc(CC(CC)CCCC)c5C6=O)s4)sc3c(-c3ccc(CC(CC)CCCC)s3)c3cc(C)sc23)s1,,0.73,21.47,65.0,10.18,10.187514999999998,0.0738212180746359,10.18,,,,,,,bulk heterojunction,,,,,,,,,-5.33,-3.48,,,,
47517,10.1002/asia.202500524,10.1002/asia.202500524,PBDB-T,BTP-syn-CNTT,PBDB-T,BTP-syn-CNTT,CCCCC(CC)Cc1ccc(-c2c3cc(-c4ccc(-c5sc(-c6ccc(C)s6)c6c5C(=O)c5c(CC(CC)CCCC)sc(CC(CC)CCCC)c5C6=O)s4)sc3c(-c3ccc(CC(CC)CCCC)s3)c3cc(C)sc23)s1,,0.77,21.24,63.0,10.32,10.303524,0.1596511627907056,10.32,,,,,,,bulk heterojunction,,,,,,,,,-5.33,-3.48,,,,
47518,10.1002/asia.202500524,10.1002/asia.202500524,PBDB-T,BTP-syn-CNTTCl,PBDB-T,BTP-syn-CNTTCl,CCCCC(CC)Cc1ccc(-c2c3cc(-c4ccc(-c5sc(-c6ccc(C)s6)c6c5C(=O)c5c(CC(CC)CCCC)sc(CC(CC)CCCC)c5C6=O)s4)sc3c(-c3ccc(CC(CC)CCCC)s3)c3cc(C)sc23)s1,,0.72,23.2,63.0,10.51,10.52352,0.1286393910561515,10.51,,,,,,,bulk heterojunction,,,,,,,,,-5.33,-3.48,,,,
47519,10.1002/asia.202500524,10.1002/asia.202500524,PBDB-T,BTP-syn-CNTTBr,PBDB-T,BTP-syn-CNTTBr,CCCCC(CC)Cc1ccc(-c2c3cc(-c4ccc(-c5sc(-c6ccc(C)s6)c6c5C(=O)c5c(CC(CC)CCCC)sc(CC(CC)CCCC)c5C6=O)s4)sc3c(-c3ccc(CC(CC)CCCC)s3)c3cc(C)sc23)s1,,0.74,20.84,64.0,9.99,9.869824,1.2029629629629703,9.99,,,,,,,bulk heterojunction,,,,,,,,,-5.33,-3.48,,,,
47520,10.1002/asia.202500524,10.1002/asia.202500524,PBDB-T,Y6,PBDB-T,Y6,CCCCC(CC)Cc1ccc(-c2c3cc(-c4ccc(-c5sc(-c6ccc(C)s6)c6c5C(=O)c5c(CC(CC)CCCC)sc(CC(CC)CCCC)c5C6=O)s4)sc3c(-c3ccc(CC(CC)CCCC)s3)c3cc(C)sc23)s1,CCCCCCCCCCCc1c(/C=C2\C(=O)c3cc(F)c(F)cc3C2=C(C#N)C#N)sc2c1sc1c3c4nsnc4c4c5sc6c(CCCCCCCCCCC)c(/C=C7\C(=O)c8cc(F)c(F)cc8C7=C(C#N)C#N)sc6c5n(CC(CC)CCCC)c4c3n(CC(CC)CCCC)c21,0.71,23.46,59.0,9.73,9.827394,1.000966084275432,9.73,,,,,,,,,,,,,,,,-5.33,-3.48,,-5.65,-4.09,
47521,10.1002/asia.202500678,10.1002/asia.202500678,PATz3T-o6BO,Y12,PATz3T-o6BO,Y12,,CCCCCCCCCCCC1=C(/C=C2\C(=O)C3=C(C=C(F)C(F)=C3)C2=C(C#N)C#N)SC2=C1SC1=C2N(CC(CCCC)CCCCCC)C2=C1C1=NSN=C1C1=C2N(CC(CCCC)CCCCCC)C2=C1SC1=C2SC(/C=C2\C(=O)C3=C(C=C(F)C(F)=C3)C2=C(C#N)C#N)=C1CCCCCCCCCCC,0.82,16.21,40.0,5.34,5.31688,0.4329588014981195,5.29,5.34,1:2,,,,ITO/PEDOT:PSS/active layer/PDINO/Ag,conventional,PDINO,PDINO,PEDOT:PSS,PEDOT:PSS,,,,,,,,,,
47522,10.1002/asia.202500678,10.1002/asia.202500678,PATz3T-o6HD,Y12,PATz3T-o6HD,Y12,,CCCCCCCCCCCC1=C(/C=C2\C(=O)C3=C(C=C(F)C(F)=C3)C2=C(C#N)C#N)SC2=C1SC1=C2N(CC(CCCC)CCCCCC)C2=C1C1=NSN=C1C1=C2N(CC(CCCC)CCCCCC)C2=C1SC1=C2SC(/C=C2\C(=O)C3=C(C=C(F)C(F)=C3)C2=C(C#N)C#N)=C1CCCCCCCCCCC,0.83,19.51,49.0,7.94,7.934717000000001,0.0665365239294645,7.51,7.94,1:2,,,,ITO/PEDOT:PSS/active layer/PDINO/Ag,conventional,PDINO,PDINO,PEDOT:PSS,PEDOT:PSS,,,,,,,,,,
47523,10.1002/asia.70530,10.1002/asia.70530,PNT4TB,Y12,PNT4TB,Y12,,CCCCCCCCCCCC1=C(/C=C2\C(=O)C3=C(C=C(F)C(F)=C3)C2=C(C#N)C#N)SC2=C1SC1=C2N(CC(CCCC)CCCCCC)C2=C1C1=NSN=C1C1=C2N(CC(CCCC)CCCCCC)C2=C1SC1=C2SC(/C=C2\C(=O)C3=C(C=C(F)C(F)=C3)C2=C(C#N)C#N)=C1CCCCCCCCCCC,0.69,22.3,61.0,9.2,9.38607,2.0225000000000093,8.8,9.2,1:1.2,,,,ITO/PEDOT:PSS/active layer/PNDIT-F3N-Br/Ag,conventional,PNDIT-F3N-Br,PNDIT-F3N-Br,PEDOT:PSS,PEDOT:PSS,100.0,chlorobenzene,chlorobenzene,,,,,,,
47524,10.1002/asia.70530,10.1002/asia.70530,PNT4TB-F2,Y12,PNT4TB-F2,Y12,,CCCCCCCCCCCC1=C(/C=C2\C(=O)C3=C(C=C(F)C(F)=C3)C2=C(C#N)C#N)SC2=C1SC1=C2N(CC(CCCC)CCCCCC)C2=C1C1=NSN=C1C1=C2N(CC(CCCC)CCCCCC)C2=C1SC1=C2SC(/C=C2\C(=O)C3=C(C=C(F)C(F)=C3)C2=C(C#N)C#N)=C1CCCCCCCCCCC,0.79,20.4,69.0,11.0,11.12004,1.0912727272727225,10.3,11.0,1:1.2,,,,ITO/PEDOT:PSS/active layer/PNDIT-F3N-Br/Ag,conventional,PNDIT-F3N-Br,PNDIT-F3N-Br,PEDOT:PSS,PEDOT:PSS,100.0,chlorobenzene,chlorobenzene,,,,,,,
47526,10.1002/asia.70534,10.1002/asia.70534,PM6,D1,PM6,D1,CC1=CC(=CC(=C1)C2=C3C=CC(=C4C5=C(C=C(S5)/C=C\6/C(=O)C7=CC(=CC(=C7)F)C(=O)/C6=C\C8=CC(=C(S8)C9=CC(=CC(=C9)C)C(C)(C)C(=O)OC)C(C)(C)C(=O)OC)SC4=C3S2)C(C)(C)C(=O)OC)C(C)(C)C(=O)OC,,0.942,13.12,63.75,7.87,7.878888,0.1129351969504419,,,1:1.2,Non-additive,,,ITO/PEDOT:PSS/PM6:D1/PDINO/Ag,conventional,PDINO,PDINO,PEDOT:PSS,PEDOT:PSS,,chloroform,chloroform,100.0,-5.56,-3.65,,,,
47527,10.1002/asia.70534,10.1002/asia.70534,PM6,D1,PM6,D1,CC1=CC(=CC(=C1)C2=C3C=CC(=C4C5=C(C=C(S5)/C=C\6/C(=O)C7=CC(=CC(=C7)F)C(=O)/C6=C\C8=CC(=C(S8)C9=CC(=CC(=C9)C)C(C)(C)C(=O)OC)C(C)(C)C(=O)OC)SC4=C3S2)C(C)(C)C(=O)OC)C(C)(C)C(=O)OC,,0.951,13.37,61.29,7.79,7.792943822999999,0.037789768934518,,,1:1.2,Non-additive,,,ITO/PEDOT:PSS/PM6:D1/PDINO/Ag,conventional,PDINO,PDINO,PEDOT:PSS,PEDOT:PSS,,chloroform,chloroform,120.0,-5.56,-3.65,,,,
47528,10.1002/asia.70534,10.1002/asia.70534,PM6,D1,PM6,D1,CC1=CC(=CC(=C1)C2=C3C=CC(=C4C5=C(C=C(S5)/C=C\6/C(=O)C7=CC(=CC(=C7)F)C(=O)/C6=C\C8=CC(=C(S8)C9=CC(=CC(=C9)C)C(C)(C)C(=O)OC)C(C)(C)C(=O)OC)SC4=C3S2)C(C)(C)C(=O)OC)C(C)(C)C(=O)OC,,0.933,13.04,66.65,8.1,8.10885228,0.1092874074074203,,,1:1.2,0.25% CN,CN,0.25%,ITO/PEDOT:PSS/PM6:D1/PDINO/Ag,conventional,PDINO,PDINO,PEDOT:PSS,PEDOT:PSS,,chloroform,chloroform,100.0,-5.56,-3.65,,,,
