Repository: JiYiqaq/PCE-KA-GNN

# Data directory

- `raw/Active_Database.csv` is the immutable source dataset bundled under CC BY 4.0. Do not overwrite it with processed data.
- `processed/` is created and populated by the training pipeline. Generated `.pt` and `.pth` caches are intentionally ignored by Git because they can exceed GitHub's normal single-file limit.

See `../DATA_LICENSE.md` for provenance, license and checksum information.

File: data/raw/Active_Database.csv (part 98 of 471)
id,doi,doi_norm,donor,acceptor,donor_canonical,acceptor_canonical,donor_smiles,acceptor_smiles,voc,jsc,ff,pce,pce_recomputed,pce_relative_error_percent,pce_avg,pce_best,d_a_ratio,additive,additive_canonical,additive_ratio,device_structure,device_type,etl,etl_canonical,htl,htl_canonical,active_layer_thickness,solvent,solvent_canonical,annealing_temp,homo_d,lumo_d,eg_d,homo_a,lumo_a,eg_a
47529,10.1002/asia.70534,10.1002/asia.70534,PM6,D1,PM6,D1,CC1=CC(=CC(=C1)C2=C3C=CC(=C4C5=C(C=C(S5)/C=C\6/C(=O)C7=CC(=CC(=C7)F)C(=O)/C6=C\C8=CC(=C(S8)C9=CC(=CC(=C9)C)C(C)(C)C(=O)OC)C(C)(C)C(=O)OC)SC4=C3S2)C(C)(C)C(=O)OC)C(C)(C)C(=O)OC,,0.939,13.45,68.16,8.59,8.60830128,0.2130533178114005,,,1:1.2,0.25% CN,CN,0.25%,ITO/PEDOT:PSS/PM6:D1/PDINO/Ag,conventional,PDINO,PDINO,PEDOT:PSS,PEDOT:PSS,,chloroform,chloroform,100.0,-5.56,-3.65,,,,
47530,10.1002/asia.70534,10.1002/asia.70534,PM6,D1,PM6,D1,CC1=CC(=CC(=C1)C2=C3C=CC(=C4C5=C(C=C(S5)/C=C\6/C(=O)C7=CC(=CC(=C7)F)C(=O)/C6=C\C8=CC(=C(S8)C9=CC(=CC(=C9)C)C(C)(C)C(=O)OC)C(C)(C)C(=O)OC)SC4=C3S2)C(C)(C)C(=O)OC)C(C)(C)C(=O)OC,,0.92,13.68,66.44,8.34,8.36187264,0.2622618705035944,,,1:1.2,0.25% CN,CN,0.25%,ITO/PEDOT:PSS/PM6:D1/PDINO/Ag,conventional,PDINO,PDINO,PEDOT:PSS,PEDOT:PSS,,chloroform,chloroform,100.0,-5.56,-3.65,,,,
47531,10.1002/asia.70534,10.1002/asia.70534,PM6,D1,PM6,D1,CC1=CC(=CC(=C1)C2=C3C=CC(=C4C5=C(C=C(S5)/C=C\6/C(=O)C7=CC(=CC(=C7)F)C(=O)/C6=C\C8=CC(=C(S8)C9=CC(=CC(=C9)C)C(C)(C)C(=O)OC)C(C)(C)C(=O)OC)SC4=C3S2)C(C)(C)C(=O)OC)C(C)(C)C(=O)OC,,0.921,13.72,63.45,8.05,8.017618140000002,0.4022591304347727,,,1:1.2,1% CN,CN,1%,ITO/PEDOT:PSS/PM6:D1/PDINO/Ag,conventional,PDINO,PDINO,PEDOT:PSS,PEDOT:PSS,,chloroform,chloroform,80.0,-5.56,-3.65,,,,
47532,10.1002/asia.70534,10.1002/asia.70534,PM6,D1,PM6,D1,CC1=CC(=CC(=C1)C2=C3C=CC(=C4C5=C(C=C(S5)/C=C\6/C(=O)C7=CC(=CC(=C7)F)C(=O)/C6=C\C8=CC(=C(S8)C9=CC(=CC(=C9)C)C(C)(C)C(=O)OC)C(C)(C)C(=O)OC)SC4=C3S2)C(C)(C)C(=O)OC)C(C)(C)C(=O)OC,,0.94,13.44,68.28,8.66,8.62622208,0.3900452655889186,,,1:1.2,1% CN,CN,1%,ITO/PEDOT:PSS/PM6:D1/PDINO/Ag,conventional,PDINO,PDINO,PEDOT:PSS,PEDOT:PSS,,chloroform,chloroform,100.0,-5.56,-3.65,,,,
47533,10.1002/asia.70534,10.1002/asia.70534,PM6,D1,PM6,D1,CC1=CC(=CC(=C1)C2=C3C=CC(=C4C5=C(C=C(S5)/C=C\6/C(=O)C7=CC(=CC(=C7)F)C(=O)/C6=C\C8=CC(=C(S8)C9=CC(=CC(=C9)C)C(C)(C)C(=O)OC)C(C)(C)C(=O)OC)SC4=C3S2)C(C)(C)C(=O)OC)C(C)(C)C(=O)OC,,0.945,13.66,69.99,9.05,9.03479913,0.1679654143646522,,,1:1.2,1% CN,CN,1%,ITO/PEDOT:PSS/PM6:D1/PDINO/Ag,conventional,PDINO,PDINO,PEDOT:PSS,PEDOT:PSS,,chloroform,chloroform,120.0,-5.56,-3.65,,,,
47534,10.1002/asia.70534,10.1002/asia.70534,PM6,D1,PM6,D1,CC1=CC(=CC(=C1)C2=C3C=CC(=C4C5=C(C=C(S5)/C=C\6/C(=O)C7=CC(=CC(=C7)F)C(=O)/C6=C\C8=CC(=C(S8)C9=CC(=CC(=C9)C)C(C)(C)C(=O)OC)C(C)(C)C(=O)OC)SC4=C3S2)C(C)(C)C(=O)OC)C(C)(C)C(=O)OC,,0.938,13.03,68.52,8.38,8.374610328,0.0643158949880848,,,1:1.2,1% CN,CN,1%,ITO/PEDOT:PSS/PM6:D1/PDINO/Ag,conventional,PDINO,PDINO,PEDOT:PSS,PEDOT:PSS,,chloroform,chloroform,130.0,-5.56,-3.65,,,,
47535,10.1002/asia.70534,10.1002/asia.70534,PM6,D1,PM6,D1,CC1=CC(=CC(=C1)C2=C3C=CC(=C4C5=C(C=C(S5)/C=C\6/C(=O)C7=CC(=CC(=C7)F)C(=O)/C6=C\C8=CC(=C(S8)C9=CC(=CC(=C9)C)C(C)(C)C(=O)OC)C(C)(C)C(=O)OC)SC4=C3S2)C(C)(C)C(=O)OC)C(C)(C)C(=O)OC,,0.945,13.65,69.12,8.93,8.915961600000001,0.1572049272116313,,,1:1.2,1% CN,CN,1%,ITO/PEDOT:PSS/PM6:D1/PDINO/Ag,conventional,PDINO,PDINO,PEDOT:PSS,PEDOT:PSS,,chloroform,chloroform,140.0,-5.56,-3.65,,,,
47536,10.1002/asia.70534,10.1002/asia.70534,PM6,D1,PM6,D1,CC1=CC(=CC(=C1)C2=C3C=CC(=C4C5=C(C=C(S5)/C=C\6/C(=O)C7=CC(=CC(=C7)F)C(=O)/C6=C\C8=CC(=C(S8)C9=CC(=CC(=C9)C)C(C)(C)C(=O)OC)C(C)(C)C(=O)OC)SC4=C3S2)C(C)(C)C(=O)OC)C(C)(C)C(=O)OC,,0.964,14.76,66.94,9.53,9.524651615999998,0.0561215529905693,,,1:1.2,0.5% CN,CN,0.5%,ITO/PEDOT:PSS/PM6:D1/PDINO/Ag,conventional,PDINO,PDINO,PEDOT:PSS,PEDOT:PSS,,chloroform,chloroform,120.0,-5.56,-3.65,,,,
47537,10.1002/asia.70534,10.1002/asia.70534,PM6,D1,PM6,D1,CC1=CC(=CC(=C1)C2=C3C=CC(=C4C5=C(C=C(S5)/C=C\6/C(=O)C7=CC(=CC(=C7)F)C(=O)/C6=C\C8=CC(=C(S8)C9=CC(=CC(=C9)C)C(C)(C)C(=O)OC)C(C)(C)C(=O)OC)SC4=C3S2)C(C)(C)C(=O)OC)C(C)(C)C(=O)OC,,0.972,13.94,72.65,9.85,9.84384252,0.0625124873096508,,9.85,1:1.2,0.5% CN,CN,0.5%,ITO/PEDOT:PSS/PM6:D1/PDINO/Ag,conventional,PDINO,PDINO,PEDOT:PSS,PEDOT:PSS,,chloroform,chloroform,120.0,-5.56,-3.65,,,,
47538,10.1002/asia.70534,10.1002/asia.70534,PM6,D1,PM6,D1,CC1=CC(=CC(=C1)C2=C3C=CC(=C4C5=C(C=C(S5)/C=C\6/C(=O)C7=CC(=CC(=C7)F)C(=O)/C6=C\C8=CC(=C(S8)C9=CC(=CC(=C9)C)C(C)(C)C(=O)OC)C(C)(C)C(=O)OC)SC4=C3S2)C(C)(C)C(=O)OC)C(C)(C)C(=O)OC,,0.972,14.06,71.33,9.76,9.748186056000002,0.1210445081967033,,,1:1.2,0.5% CN,CN,0.5%,ITO/PEDOT:PSS/PM6:D1/PDINO/Ag,conventional,PDINO,PDINO,PEDOT:PSS,PEDOT:PSS,,chloroform,chloroform,120.0,-5.56,-3.65,,,,
47539,10.1002/asia.70534,10.1002/asia.70534,PM6,Y6,PM6,Y6,CC1=CC(=CC(=C1)C2=C3C=CC(=C4C5=C(C=C(S5)/C=C\6/C(=O)C7=CC(=CC(=C7)F)C(=O)/C6=C\C8=CC(=C(S8)C9=CC(=CC(=C9)C)C(C)(C)C(=O)OC)C(C)(C)C(=O)OC)SC4=C3S2)C(C)(C)C(=O)OC)C(C)(C)C(=O)OC,CCCCCCCCCCCc1c(/C=C2\C(=O)c3cc(F)c(F)cc3C2=C(C#N)C#N)sc2c1sc1c3c4nsnc4c4c5sc6c(CCCCCCCCCCC)c(/C=C7\C(=O)c8cc(F)c(F)cc8C7=C(C#N)C#N)sc6c5n(CC(CC)CCCC)c4c3n(CC(CC)CCCC)c21,0.83,26.44,73.49,16.15,16.127527479999998,0.1391487306501602,,,1:1.1:0.1,CN,CN,0.5%,ITO/PEDOT:PSS/PM6:Y6:D1/PDINO/Ag,conventional,PDINO,PDINO,PEDOT:PSS,PEDOT:PSS,,chloroform,chloroform,120.0,-5.56,-3.65,,-5.65,-4.09,
47544,10.1002/bkcs.11937,10.1002/bkcs.11937,PTB7-Th,AF-T8-NCN,PTB7-Th,AF-T8-NCN,CCCCC(CC)COC(=O)c1sc2csc(-c3cc4c(-c5ccc(CC(CC)CCCC)s5)c5sccc5c(-c5ccc(CC(CC)CCCC)s5)c4s3)c2c1F,,1.24,2.18,28.12,0.76,0.7601398400000001,0.0184000000000148,0.73,0.76,1.0:0.7,,,,ITO/PEDOT:PSS/active layer/ZnO/Al,conventional,ZnO,ZnO,PEDOT:PSS,PEDOT:PSS,100.0,chlorobenzene,chlorobenzene,,-5.21,-3.6,,,,
47545,10.1002/bkcs.11937,10.1002/bkcs.11937,PTB7-Th,AF-T8-NCN,PTB7-Th,AF-T8-NCN,CCCCC(CC)COC(=O)c1sc2csc(-c3cc4c(-c5ccc(CC(CC)CCCC)s5)c5sccc5c(-c5ccc(CC(CC)CCCC)s5)c4s3)c2c1F,,1.29,2.18,26.69,0.75,0.75057618,0.0768240000000049,0.73,0.75,1.0:1.0,,,,ITO/PEDOT:PSS/active layer/ZnO/Al,conventional,ZnO,ZnO,PEDOT:PSS,PEDOT:PSS,100.0,chlorobenzene,chlorobenzene,,-5.21,-3.6,,,,
47546,10.1002/bkcs.11937,10.1002/bkcs.11937,PTB7-Th,AF-T8-INCN,PTB7-Th,AF-T8-INCN,CCCCC(CC)COC(=O)c1sc2csc(-c3cc4c(-c5ccc(CC(CC)CCCC)s5)c5sccc5c(-c5ccc(CC(CC)CCCC)s5)c4s3)c2c1F,,1.24,2.18,28.12,0.76,0.7601398400000001,0.0184000000000148,0.73,0.76,"1.0:0.7, w/w",,,,,,ZnO,ZnO,,,,,,,-5.21,-3.6,,,,
47547,10.1002/bkcs.11937,10.1002/bkcs.11937,PTB7-Th,AF-T8-INCN,PTB7-Th,AF-T8-INCN,CCCCC(CC)COC(=O)c1sc2csc(-c3cc4c(-c5ccc(CC(CC)CCCC)s5)c5sccc5c(-c5ccc(CC(CC)CCCC)s5)c4s3)c2c1F,,1.4,0.97,41.28,0.58,0.5605823999999999,3.347862068965524,0.55,0.58,"1.0:0.7, w/w",,,,,,LiF,LiF,,,,,,,-5.21,-3.6,,,,
47548,10.1002/bkcs.12045,10.1002/bkcs.12045,DPP4T,PC71BM,DPP4T,PC71BM,,COC(=O)CCCC1(c2ccccc2)C23c4c5ccc6c7cc8c9c%10c(cc%11cc%12c%13c%14c(cc%15c%16ccc-5c2c%16c2c5c%16c%17c(c(c46)c7c9c%17c4c%10c%11c%13c4c%16c%14c%152)C513)C%12)C8,0.9,4.38,37.0,1.44,1.4585400000000002,1.2875000000000156,,,,,,,Device I: ITO/PEDOT:PSS/small molecule:PC71BM/LiF/Al,,,,,,,,,80.0,,,,-5.9,-3.9,
47549,10.1002/bkcs.12045,10.1002/bkcs.12045,α-DPP4T,PC71BM,α-DPP4T,PC71BM,,COC(=O)CCCC1(c2ccccc2)C23c4c5ccc6c7cc8c9c%10c(cc%11cc%12c%13c%14c(cc%15c%16ccc-5c2c%16c2c5c%16c%17c(c(c46)c7c9c%17c4c%10c%11c%13c4c%16c%14c%152)C513)C%12)C8,0.79,5.29,42.0,1.77,1.755222,0.8349152542372857,,,,,,,Device I: ITO/PEDOT:PSS/small molecule:PC71BM/LiF/Al,,,,,,,,,80.0,,,,-5.9,-3.9,
47550,10.1002/bkcs.12045,10.1002/bkcs.12045,α-DPP4T,PC71BM,α-DPP4T,PC71BM,,COC(=O)CCCC1(c2ccccc2)C23c4c5ccc6c7cc8c9c%10c(cc%11cc%12c%13c%14c(cc%15c%16ccc-5c2c%16c2c5c%16c%17c(c(c46)c7c9c%17c4c%10c%11c%13c4c%16c%14c%152)C513)C%12)C8,0.8,7.17,42.0,2.42,2.40912,0.449586776859495,,,,,,,Device II: ITO/PEDOT:PSS/small molecule:PC71BM/TiOx/Al,,,,,,,,,80.0,,,,-5.9,-3.9,
47551,10.1002/bkcs.12048,10.1002/bkcs.12048,P3HT,T2-ERH,P3HT,T2-ERH,CCCCCCc1ccsc1,,0.31,1.32,43.0,0.18,0.175956,2.2466666666666626,0.15,0.18,,,,,ITO/PEDOT:PSS/P3HT:acceptor/LiF/Al,conventional,LiF,,PEDOT:PSS,,100.0,chloroform,,80.0,-5.01,-3.12,,,,
47552,10.1002/bkcs.12048,10.1002/bkcs.12048,P3HT,T2-ERH,P3HT,T2-ERH,CCCCCCc1ccsc1,,0.34,2.31,45.0,0.36,0.35343,1.8249999999999904,0.31,0.36,,,,,ITO/PEDOT:PSS/P3HT:acceptor/LiF/Al,conventional,LiF,,PEDOT:PSS,,100.0,chloroform,,110.0,-5.01,-3.12,,,,
47553,10.1002/bkcs.12048,10.1002/bkcs.12048,P3HT,T2-ERH,P3HT,T2-ERH,CCCCCCc1ccsc1,,0.36,2.62,49.0,0.47,0.4621679999999999,1.6663829787234057,0.38,0.47,,,,,ITO/PEDOT:PSS/P3HT:acceptor/LiF/Al,conventional,LiF,,PEDOT:PSS,,100.0,chloroform,,140.0,-5.01,-3.12,,,,
47554,10.1002/bkcs.12048,10.1002/bkcs.12048,P3HT,T2-ORH,P3HT,T2-ORH,CCCCCCc1ccsc1,,0.81,2.8,35.0,0.78,0.7938,1.7692307692307594,0.69,0.78,,,,,ITO/PEDOT:PSS/P3HT:acceptor/LiF/Al,conventional,LiF,,PEDOT:PSS,,100.0,chloroform,,80.0,-5.01,-3.12,,,,
47555,10.1002/bkcs.12048,10.1002/bkcs.12048,P3HT,T2-ORH,P3HT,T2-ORH,CCCCCCc1ccsc1,,0.8,3.38,37.0,0.99,1.00048,1.0585858585858632,0.96,0.99,,,,,ITO/PEDOT:PSS/P3HT:acceptor/LiF/Al,conventional,LiF,,PEDOT:PSS,,100.0,chloroform,,110.0,-5.01,-3.12,,,,
47556,10.1002/bkcs.12048,10.1002/bkcs.12048,P3HT,T2-ORH,P3HT,T2-ORH,CCCCCCc1ccsc1,,0.83,4.1,53.0,1.81,1.80359,0.3541436464088535,1.65,1.81,1.0:2.0,,,,ITO/PEDOT:PSS/P3HT:acceptor/LiF/Al,conventional,LiF,,PEDOT:PSS,,100.0,chloroform,,140.0,-5.01,-3.12,,,,
47557,10.1002/bkcs.12425,10.1002/bkcs.12425,PTB7-Th,PC71BM,PTB7-Th,PC71BM,CCCCC(CC)COC(=O)c1sc2csc(-c3cc4c(-c5ccc(CC(CC)CCCC)s5)c5sccc5c(-c5ccc(CC(CC)CCCC)s5)c4s3)c2c1F,COC(=O)CCCC1(c2ccccc2)C23c4c5ccc6c7cc8c9c%10c(cc%11cc%12c%13c%14c(cc%15c%16ccc-5c2c%16c2c5c%16c%17c(c(c46)c7c9c%17c4c%10c%11c%13c4c%16c%14c%152)C513)C%12)C8,0.71,15.4,60.0,6.56,6.5604,0.006097560975609,,,1:1.6,"1,8-diiodooctane",,3 vol%,,normal,Al,Al,PEDOT:PSS,,,chlorobenzene,,,-5.21,-3.6,,-5.9,-3.9,
47558,10.1002/bkcs.12425,10.1002/bkcs.12425,PTB7-Th,PC71BM,PTB7-Th,PC71BM,CCCCC(CC)COC(=O)c1sc2csc(-c3cc4c(-c5ccc(CC(CC)CCCC)s5)c5sccc5c(-c5ccc(CC(CC)CCCC)s5)c4s3)c2c1F,COC(=O)CCCC1(c2ccccc2)C23c4c5ccc6c7cc8c9c%10c(cc%11cc%12c%13c%14c(cc%15c%16ccc-5c2c%16c2c5c%16c%17c(c(c46)c7c9c%17c4c%10c%11c%13c4c%16c%14c%152)C513)C%12)C8,0.79,15.35,73.0,8.85,8.852345,0.0264971751412434,,,1:1.6,"1,8-diiodooctane",,3 vol%,ITO/PEDOT:PSS/active layer/CIL/Al,,Ca/Al,Ca/Al,PEDOT:PSS,,,chlorobenzene,,,-5.21,-3.6,,-5.9,-3.9,
47559,10.1002/bkcs.12425,10.1002/bkcs.12425,PTB7-Th,PC71BM,PTB7-Th,PC71BM,CCCCC(CC)COC(=O)c1sc2csc(-c3cc4c(-c5ccc(CC(CC)CCCC)s5)c5sccc5c(-c5ccc(CC(CC)CCCC)s5)c4s3)c2c1F,COC(=O)CCCC1(c2ccccc2)C23c4c5ccc6c7cc8c9c%10c(cc%11cc%12c%13c%14c(cc%15c%16ccc-5c2c%16c2c5c%16c%17c(c(c46)c7c9c%17c4c%10c%11c%13c4c%16c%14c%152)C513)C%12)C8,0.75,15.84,65.0,7.72,7.721999999999999,0.0259067357512924,,,1:1.6,"1,8-diiodooctane",,3 vol%,ITO/PEDOT:PSS/active layer/CIL/Al,,PEO/Al,PEO/Al,PEDOT:PSS,,,chlorobenzene,,,-5.21,-3.6,,-5.9,-3.9,
47560,10.1002/bkcs.12425,10.1002/bkcs.12425,PTB7-Th,PC71BM,PTB7-Th,PC71BM,CCCCC(CC)COC(=O)c1sc2csc(-c3cc4c(-c5ccc(CC(CC)CCCC)s5)c5sccc5c(-c5ccc(CC(CC)CCCC)s5)c4s3)c2c1F,COC(=O)CCCC1(c2ccccc2)C23c4c5ccc6c7cc8c9c%10c(cc%11cc%12c%13c%14c(cc%15c%16ccc-5c2c%16c2c5c%16c%17c(c(c46)c7c9c%17c4c%10c%11c%13c4c%16c%14c%152)C513)C%12)C8,0.79,16.05,72.0,9.13,9.12924,0.0083242059145635,,,1:1.6,"1,8-diiodooctane",,3 vol%,ITO/PEDOT:PSS/photoactive layer/CIL/Al,normal,FS-31/Al,FS-31/Al,PEDOT:PSS,,,chlorobenzene,,150.0,-5.21,-3.6,,-5.9,-3.9,
47561,10.1002/bkcs.12425,10.1002/bkcs.12425,PTB7-Th,PC71BM,PTB7-Th,PC71BM,CCCCC(CC)COC(=O)c1sc2csc(-c3cc4c(-c5ccc(CC(CC)CCCC)s5)c5sccc5c(-c5ccc(CC(CC)CCCC)s5)c4s3)c2c1F,COC(=O)CCCC1(c2ccccc2)C23c4c5ccc6c7cc8c9c%10c(cc%11cc%12c%13c%14c(cc%15c%16ccc-5c2c%16c2c5c%16c%17c(c(c46)c7c9c%17c4c%10c%11c%13c4c%16c%14c%152)C513)C%12)C8,0.79,15.98,72.0,9.1,9.089424,0.1162197802197646,,,1:1.6,"1,8-diiodooctane",,3 vol%,ITO/PEDOT:PSS/PTB7-Th:PC71BM/CIL/Al,normal,Zonyl-300/Al,Zonyl-300/Al,PEDOT:PSS,,,chlorobenzene,,,-5.21,-3.6,,-5.9,-3.9,
47562,10.1002/bkcs.12614,10.1002/bkcs.12614,P(BDTSi-TfQ),ITIC,P(BDTSi-TfQ),ITIC,,CCCCCCc1ccc(C2(c3ccc(CCCCCC)cc3)c3cc4c(cc3-c3sc5cc(C=C6C(=O)c7ccccc7C6=C(C#N)C#N)sc5c32)C(c2ccc(CCCCCC)cc2)(c2ccc(CCCCCC)cc2)c2c-4sc3cc(C=C4C(=O)c5ccccc5C4=C(C#N)C#N)sc23)cc1,0.95,6.92,55.0,3.68,3.6157,1.7472826086956588,3.41,3.68,1:1,DIO,DIO,,ITO/PEDOT:PSS/active layer/PDINO/Al,conventional,PDINO,PDINO,PEDOT:PSS,PEDOT:PSS,,chlorobenzene,chlorobenzene,,,,,-5.576,-3.916,
47563,10.1002/bkcs.12614,10.1002/bkcs.12614,P(BDTSi-TffQ),ITIC,P(BDTSi-TffQ),ITIC,,CCCCCCc1ccc(C2(c3ccc(CCCCCC)cc3)c3cc4c(cc3-c3sc5cc(C=C6C(=O)c7ccccc7C6=C(C#N)C#N)sc5c32)C(c2ccc(CCCCCC)cc2)(c2ccc(CCCCCC)cc2)c2c-4sc3cc(C=C4C(=O)c5ccccc5C4=C(C#N)C#N)sc23)cc1,0.92,2.32,35.0,0.75,0.7470399999999999,0.3946666666666765,0.66,0.75,1:1,DIO,DIO,,ITO/PEDOT:PSS/active layer/PDINO/Al,conventional,PDINO,PDINO,PEDOT:PSS,PEDOT:PSS,,chlorobenzene,chlorobenzene,,,,,-5.576,-3.916,
47564,10.1002/bkcs.12614,10.1002/bkcs.12614,P3HT,ITIC,P3HT,ITIC,CCCCCCc1ccsc1,CCCCCCc1ccc(C2(c3ccc(CCCCCC)cc3)c3cc4c(cc3-c3sc5cc(C=C6C(=O)c7ccccc7C6=C(C#N)C#N)sc5c32)C(c2ccc(CCCCCC)cc2)(c2ccc(CCCCCC)cc2)c2c-4sc3cc(C=C4C(=O)c5ccccc5C4=C(C#N)C#N)sc23)cc1,0.52,4.22,57.0,1.25,1.250808,0.0646399999999935,1.22,1.25,1:1,DIO,DIO,,ITO/PEDOT:PSS/active layer/PDINO/Al,conventional,PDINO,PDINO,PEDOT:PSS,PEDOT:PSS,,chlorobenzene,chlorobenzene,,-5.01,-3.12,,-5.576,-3.916,
47565,10.1002/bkcs.12614,10.1002/bkcs.12614,PTB7-Th,ITIC,PTB7-Th,ITIC,CCCCC(CC)COC(=O)c1sc2csc(-c3cc4c(-c5ccc(CC(CC)CCCC)s5)c5sccc5c(-c5ccc(CC(CC)CCCC)s5)c4s3)c2c1F,CCCCCCc1ccc(C2(c3ccc(CCCCCC)cc3)c3cc4c(cc3-c3sc5cc(C=C6C(=O)c7ccccc7C6=C(C#N)C#N)sc5c32)C(c2ccc(CCCCCC)cc2)(c2ccc(CCCCCC)cc2)c2c-4sc3cc(C=C4C(=O)c5ccccc5C4=C(C#N)C#N)sc23)cc1,0.8,14.97,65.0,8.11,7.784400000000001,4.014796547472241,7.76,8.11,1:1,DIO,DIO,,ITO/PEDOT:PSS/active layer/PDINO/Al,conventional,PDINO,PDINO,PEDOT:PSS,PEDOT:PSS,,chlorobenzene,chlorobenzene,,-5.21,-3.6,,-5.576,-3.916,
47566,10.1002/bkcs.12614,10.1002/bkcs.12614,PBDB-T,ITIC,PBDB-T,ITIC,CCCCC(CC)Cc1ccc(-c2c3cc(-c4ccc(-c5sc(-c6cccs6)c6c5C(=O)c5c(CC(CC)CCCC)sc(CC(CC)CCCC)c5C6=O)s4)sc3c(-c3ccc(CC(CC)CCCC)s3)c3ccsc23)s1,CCCCCCc1ccc(C2(c3ccc(CCCCCC)cc3)c3cc4c(cc3-c3sc5cc(C=C6C(=O)c7ccccc7C6=C(C#N)C#N)sc5c32)C(c2ccc(CCCCCC)cc2)(c2ccc(CCCCCC)cc2)c2c-4sc3cc(C=C4C(=O)c5ccccc5C4=C(C#N)C#N)sc23)cc1,0.9,16.81,74.0,11.21,11.19546,0.1297056199821607,10.68,11.21,1:1,DIO,DIO,,ITO/PEDOT:PSS/active layer/PDINO/Al,conventional,PDINO,PDINO,PEDOT:PSS,PEDOT:PSS,,chlorobenzene,chlorobenzene,,-5.33,-3.48,,-5.576,-3.916,
47567,10.1002/bkcs.12614,10.1002/bkcs.12614,PM6,ITIC,PM6,ITIC,COC(=O)C(C)(C)c1cc(C)cc(-c2sc3c4sc5cc(/C=C6/C(=O)c7cc(F)cc(c7)C(=O)/C6=C\c6cc(C(C)(C)C(=O)OC)c(-c7cc(C)cc(C(C)(C)C(=O)OC)c7)s6)sc5c4c(C(C)(C)C(=O)OC)ccc2-3)c1,CCCCCCc1ccc(C2(c3ccc(CCCCCC)cc3)c3cc4c(cc3-c3sc5cc(C=C6C(=O)c7ccccc7C6=C(C#N)C#N)sc5c32)C(c2ccc(CCCCCC)cc2)(c2ccc(CCCCCC)cc2)c2c-4sc3cc(C=C4C(=O)c5ccccc5C4=C(C#N)C#N)sc23)cc1,1.04,16.0,58.0,9.7,9.6512,0.5030927835051542,9.5,9.7,1:1,DIO,DIO,,ITO/PEDOT:PSS/active layer/PDINO/Al,conventional,PDINO,PDINO,PEDOT:PSS,PEDOT:PSS,,chlorobenzene,chlorobenzene,,-5.56,-3.65,,-5.576,-3.916,
47568,10.1002/bkcs.12674,10.1002/bkcs.12674,PBDB-T-2F,DTP-0F,PM6,DTP-0F,COC(=O)C(C)(C)c1cc(C)cc(-c2sc3c4sc5cc(/C=C6/C(=O)c7cc(F)cc(c7)C(=O)/C6=C\c6cc(C(C)(C)C(=O)OC)c(-c7cc(C)cc(C(C)(C)C(=O)OC)c7)s6)sc5c4c(C(C)(C)C(=O)OC)ccc2-3)c1,,0.83,18.55,65.0,9.97,10.007725,0.3783851554663814,9.48,9.97,1.0:1.2,CN 0.5 vol%,CN,0.5 vol%,ITO/ZnO NPs/PEIE/photoactive layer/MoO_X/Ag,inverted,ZnO NPs/PEIE,ZnO/PEIE,MoO_X/Ag,MoO3/Ag,100.0,CF,chloroform,,-5.56,-3.65,,,,
47569,10.1002/bkcs.12674,10.1002/bkcs.12674,PBDB-T-2F,DTP-1F,PM6,DTP-1F,COC(=O)C(C)(C)c1cc(C)cc(-c2sc3c4sc5cc(/C=C6/C(=O)c7cc(F)cc(c7)C(=O)/C6=C\c6cc(C(C)(C)C(=O)OC)c(-c7cc(C)cc(C(C)(C)C(=O)OC)c7)s6)sc5c4c(C(C)(C)C(=O)OC)ccc2-3)c1,,0.77,21.42,68.0,11.18,11.215512,0.317638640429344,10.82,11.18,1.0:1.2,CN 0.5 vol%,CN,0.5 vol%,ITO/ZnO NPs/PEIE/photoactive layer/MoO_X/Ag,inverted,ZnO NPs/PEIE,ZnO/PEIE,MoO_X/Ag,MoO3/Ag,100.0,CF,chloroform,,-5.56,-3.65,,,,
47570,10.1002/bkcs.12674,10.1002/bkcs.12674,PBDB-T-2F,DTP-2F,PM6,DTP-2F,COC(=O)C(C)(C)c1cc(C)cc(-c2sc3c4sc5cc(/C=C6/C(=O)c7cc(F)cc(c7)C(=O)/C6=C\c6cc(C(C)(C)C(=O)OC)c(-c7cc(C)cc(C(C)(C)C(=O)OC)c7)s6)sc5c4c(C(C)(C)C(=O)OC)ccc2-3)c1,,0.69,21.51,71.0,10.4,10.537749000000002,1.3245096153846272,10.06,10.4,1.0:1.2,CN 0.5 vol%,CN,0.5 vol%,ITO/ZnO NPs/PEIE/photoactive layer/MoO_X/Ag,inverted,ZnO NPs/PEIE,ZnO/PEIE,MoO_X/Ag,MoO3/Ag,100.0,CF,chloroform,,-5.56,-3.65,,,,
47571,10.1002/bkcs.70042,10.1002/bkcs.70042,PDPPPhenyl,PC71BM,PDPPPhenyl,PC70BM,,CCCCC(=O)OCC1(C2=CC=CC=C2)C3=CC=CC4=CC=CC5=CC=CC6=CC=C7C=CC=CC8=CC=CC1=C8C7=C6C5=C4C3,0.53,3.0,41.1,0.67,0.65349,2.464179104477616,,,1:1,,,,ITO/PEDOT:PSS/PDPPPhenyl:PC71BM/LiF/Al,conventional,LiF,LiF,PEDOT:PSS,PEDOT:PSS,,chlorobenzene,chlorobenzene,,,,,-6.1,-3.9,
47572,10.1002/bkcs.70042,10.1002/bkcs.70042,PDPPPhenyl,PC71BM,PDPPPhenyl,PC70BM,,CCCCC(=O)OCC1(C2=CC=CC=C2)C3=CC=CC4=CC=CC5=CC=CC6=CC=C7C=CC=CC8=CC=CC1=C8C7=C6C5=C4C3,0.56,10.7,41.3,2.5,2.474696,1.0121600000000086,,,1:2,,,,ITO/PEDOT:PSS/PDPPPhenyl:PC71BM/LiF/Al,conventional,LiF,LiF,PEDOT:PSS,PEDOT:PSS,,chlorobenzene,chlorobenzene,,,,,-6.1,-3.9,
47573,10.1002/bkcs.70042,10.1002/bkcs.70042,PDPPPhenyl,PC71BM,PDPPPhenyl,PC70BM,,CCCCC(=O)OCC1(C2=CC=CC=C2)C3=CC=CC4=CC=CC5=CC=CC6=CC=C7C=CC=CC8=CC=CC1=C8C7=C6C5=C4C3,0.59,10.0,49.3,2.9,2.9087,0.2999999999999899,,,1:3,,,,ITO/PEDOT:PSS/PDPPPhenyl:PC71BM/LiF/Al,conventional,LiF,LiF,PEDOT:PSS,PEDOT:PSS,,chlorobenzene,chlorobenzene,,,,,-6.1,-3.9,
47574,10.1002/bkcs.70042,10.1002/bkcs.70042,PDPPPhenyl,PC71BM,PDPPPhenyl,PC70BM,,CCCCC(=O)OCC1(C2=CC=CC=C2)C3=CC=CC4=CC=CC5=CC=CC6=CC=C7C=CC=CC8=CC=CC1=C8C7=C6C5=C4C3,0.61,9.9,63.2,3.8,3.816648,0.4381052631579063,,,1:4,,,,ITO/PEDOT:PSS/PDPPPhenyl:PC71BM/LiF/Al,conventional,LiF,LiF,PEDOT:PSS,PEDOT:PSS,,chlorobenzene,chlorobenzene,,,,,-6.1,-3.9,
47576,10.1002/bte2.20220013,10.1002/bte2.20220013,DRCN5T,ITIC-Th,DRCN5T,ITIC-Th,CCCCCCCCc1cc(/C=c2\sc(=C(C#N)C#N)n(CC)c2=O)sc1-c1cc(CCCCCCCC)c(-c2ccc(-c3sc(-c4sc(/C=c5\sc(=C(C#N)C#N)n(CC)c5=O)cc4CCCCCCCC)cc3CCCCCCCC)s2)s1,CCCCCCc1ccc(C2(c3ccc(CCCCCC)s3)c3cc4c(cc3-c3sc5cc(/C=C6\C(=O)c7ccccc7C6=C(C#N)C#N)sc5c32)C(c2ccc(CCCCCC)s2)(c2ccc(CCCCCC)s2)c2c-4sc3cc(/C=C4\C(=O)c5ccccc5C4=C(C#N)C#N)sc23)s1,0.46,0.13,34.0,0.02,0.020332,1.660000000000012,,,7:3,,,,ITO/ZnO/active layer/MoO3/Al,inverted,ZnO,ZnO,MoO3,MoO3,110.0,chloroform,chloroform,,-5.22,-3.41,,-5.673,-3.909,
47578,10.1002/bte2.20220013,10.1002/bte2.20220013,DRCN5T,ITIC-Th,DRCN5T,ITIC-Th,CCCCCCCCc1cc(/C=c2\sc(=C(C#N)C#N)n(CC)c2=O)sc1-c1cc(CCCCCCCC)c(-c2ccc(-c3sc(-c4sc(/C=c5\sc(=C(C#N)C#N)n(CC)c5=O)cc4CCCCCCCC)cc3CCCCCCCC)s2)s1,CCCCCCc1ccc(C2(c3ccc(CCCCCC)s3)c3cc4c(cc3-c3sc5cc(/C=C6\C(=O)c7ccccc7C6=C(C#N)C#N)sc5c32)C(c2ccc(CCCCCC)s2)(c2ccc(CCCCCC)s2)c2c-4sc3cc(/C=C4\C(=O)c5ccccc5C4=C(C#N)C#N)sc23)s1,0.94,7.94,41.0,3.06,3.060076,0.0024836601307032,,,14:6:1,N2200,N2200,,ITO/ZnO/active layer/MoO3/Al,inverted,ZnO,ZnO,MoO3,MoO3,110.0,chloroform,chloroform,130.0,-5.22,-3.41,,-5.673,-3.909,
47580,10.1002/bte2.20240011,10.1002/bte2.20240011,PTzBT,PCBM,PTzBT,PCBM,CCCCCCCCC(CCCCCC)Cc1ccsc1-c1nc2sc(-c3sc(-c4cc(CC(CCCC)CCCCCC)c(-c5nc6sc(-c7sccc7CC(CCCC)CCCCCC)nc6s5)s4)cc3CC(CCCCCC)CCCCCCCC)nc2s1,CCCCC(=O)OCC1(C2=CC=CC=C2)C3=CC=CC4=CC=CC5=CC=CC6=CC=CC7=CC=CC1=C7C6=C5C4=C3,0.88,11.3,64.0,6.4,6.364160000000001,0.5599999999999911,,,1:2,,,,ITO/ZnO/active layer/MoOx/Au,inverted,ZnO,ZnO,MoOx,MoO3,,,,,-5.12,-2.76,,-6.1,-3.7,
47581,10.1002/bte2.20240011,10.1002/bte2.20240011,PTzBT,IEICO-4F,PTzBT,IEICO-4F,CCCCCCCCC(CCCCCC)Cc1ccsc1-c1nc2sc(-c3sc(-c4cc(CC(CCCC)CCCCCC)c(-c5nc6sc(-c7sccc7CC(CCCC)CCCCCC)nc6s5)s4)cc3CC(CCCCCC)CCCCCCCC)nc2s1,CCCCCCc1ccc(C2(c3ccc(CCCCCC)cc3)c3cc4c(cc3-c3sc(-c5sc(/C=C6\C(=O)c7cc(F)c(F)cc7C6=C(C#N)C#N)cc5OCC(CC)CCCC)cc32)C(c2ccc(CCCCCC)cc2)(c2ccc(CCCCCC)cc2)c2cc(-c3scc(/C=C5/C(=O)c6cc(F)c(F)cc6C5=C(C#N)C#N)c3OCC(CC)CCCC)sc2-4)cc1,0.8,3.5,52.0,1.4,1.4560000000000002,4.00000000000002,,,1:1.5,,,,ITO/ZnO/active layer/MoOx/Au,inverted,ZnO,ZnO,MoOx,MoO3,,,,,-5.12,-2.76,,-5.44,-4.19,
47582,10.1002/bte2.20240011,10.1002/bte2.20240011,PTzBT,PCBM/IEICO-4F,PTzBT,PCBM/IEICO-4F,CCCCCCCCC(CCCCCC)Cc1ccsc1-c1nc2sc(-c3sc(-c4cc(CC(CCCC)CCCCCC)c(-c5nc6sc(-c7sccc7CC(CCCC)CCCCCC)nc6s5)s4)cc3CC(CCCCCC)CCCCCCCC)nc2s1,,0.88,8.0,56.0,3.9,3.9424,1.0871794871794926,,,1:2:0.2,,,,ITO/ZnO/active layer/MoOx/Au,inverted,ZnO,ZnO,MoOx,MoO3,,,,,-5.12,-2.76,,,,
47583,10.1002/celc.202101137,10.1002/celc.202101137,PBDB-T,PYT,PBDB-T,PYT,CCCCC(CC)Cc1ccc(-c2c3cc(-c4ccc(-c5sc(-c6cccs6)c6c5C(=O)c5c(CC(CC)CCCC)sc(CC(CC)CCCC)c5C6=O)s4)sc3c(-c3ccc(CC(CC)CCCC)s3)c3ccsc23)s1,CCCCCCCCCCCCC(CCCCCCCCCC)Cn1c2c3sc(/C=C4\C(=O)c5ccccc5C4=C(C#N)C#N)c(CCCCCCCCCCC)c3sc2c2c3nsnc3c3c4sc5c(CCCCCCCCCCC)c(/C=C6\C(=O)c7cc(-c8cccs8)ccc7C6=C(C#N)C#N)sc5c4n(CC(CCCCCCCCCC)CCCCCCCCCCCC)c3c21,0.88,21.3,62.65,11.75,11.743116,0.0585872340425484,11.63,11.75,1:1,1-chloronaphthalene,CN,,ITO/PEDOT:PSS/PBDB-T:Acceptor/PDINO/Al,conventional,PDINO,PDINO,PEDOT:PSS,PEDOT:PSS,,,,,-5.33,-3.48,,-5.63,-3.72,
47584,10.1002/celc.202101137,10.1002/celc.202101137,PBDB-T,PYT-TOE(10),PBDB-T,PYT-TOE(10),CCCCC(CC)Cc1ccc(-c2c3cc(-c4ccc(-c5sc(-c6cccs6)c6c5C(=O)c5c(CC(CC)CCCC)sc(CC(CC)CCCC)c5C6=O)s4)sc3c(-c3ccc(CC(CC)CCCC)s3)c3ccsc23)s1,,0.91,21.73,64.63,12.77,12.78013009,0.0793272513704035,12.57,12.77,1:1,1-chloronaphthalene,CN,,ITO/PEDOT:PSS/PBDB-T:Acceptor/PDINO/Al,conventional,PDINO,PDINO,PEDOT:PSS,PEDOT:PSS,,,,,-5.33,-3.48,,,,
47585,10.1002/celc.202101137,10.1002/celc.202101137,PBDB-T,PYT-TOE(20),PBDB-T,PYT-TOE(20),CCCCC(CC)Cc1ccc(-c2c3cc(-c4ccc(-c5sc(-c6cccs6)c6c5C(=O)c5c(CC(CC)CCCC)sc(CC(CC)CCCC)c5C6=O)s4)sc3c(-c3ccc(CC(CC)CCCC)s3)c3ccsc23)s1,,0.91,18.75,61.41,10.49,10.47808125,0.1136201143946571,10.33,10.49,1:1,1-chloronaphthalene,CN,,ITO/PEDOT:PSS/PBDB-T:Acceptor/PDINO/Al,conventional,PDINO,PDINO,PEDOT:PSS,PEDOT:PSS,,,,,-5.33,-3.48,,,,
47586,10.1002/celc.202101137,10.1002/celc.202101137,PBDB-T,PYT-TOE(30),PBDB-T,PYT-TOE(30),CCCCC(CC)Cc1ccc(-c2c3cc(-c4ccc(-c5sc(-c6cccs6)c6c5C(=O)c5c(CC(CC)CCCC)sc(CC(CC)CCCC)c5C6=O)s4)sc3c(-c3ccc(CC(CC)CCCC)s3)c3ccsc23)s1,,0.89,16.74,55.01,8.16,8.195719859999999,0.437743382352924,8.03,8.16,1:1,1-chloronaphthalene,CN,,ITO/PEDOT:PSS/PBDB-T:Acceptor/PDINO/Al,conventional,PDINO,PDINO,PEDOT:PSS,PEDOT:PSS,,,,,-5.33,-3.48,,,,
47589,10.1002/cey2.20,10.1002/cey2.20,P2,P2,P2,P2,,,0.68,13.04,67.0,11.88,5.941024,49.99138047138048,,,,,,,,,,,,,440.0,,,,,,,,,
47592,10.1002/cey2.20,10.1002/cey2.20,PDTBTBz-2F,PTB7-Th,PDTBTBz-2F,PTB7-Th,,CCCCC(CC)COC(=O)c1sc2csc(-c3cc4c(-c5ccc(CC(CC)CCCC)s5)c5sccc5c(-c5ccc(CC(CC)CCCC)s5)c4s3)c2c1F,0.99,10.74,72.0,13.65,7.655472,43.91595604395605,,,,,,,,,,,,,420.0,,,,,,,,,
47593,10.1002/cey2.20,10.1002/cey2.20,PBTDT,PTB7-Th,PBTDT,PTB7-Th,,CCCCC(CC)COC(=O)c1sc2csc(-c3cc4c(-c5ccc(CC(CC)CCCC)s5)c5sccc5c(-c5ccc(CC(CC)CCCC)s5)c4s3)c2c1F,0.87,10.75,74.0,12.93,6.920849999999999,46.47447795823666,,,,,,,,,,,,,435.0,,,,,,,,,
47594,10.1002/cey2.20,10.1002/cey2.20,PDTBTBz-2F,P2,PDTBTBz-2F,P2,,,0.99,13.17,72.0,15.29,9.387576,38.6031654676259,,,,,,,,,,,,,570.0,,,,,,,,,
47595,10.1002/cey2.20,10.1002/cey2.20,PBTDT,P2,PBTDT,P2,,,0.87,13.3,74.0,14.53,8.56254,41.06992429456297,,,,,,,,,,,,,540.0,,,,,,,,,
47596,10.1002/cey2.20,10.1002/cey2.20,PDTBTBz-2F,PC71BM,PDTBTBz-2F,PC71BM,,COC(=O)CCCC1(c2ccccc2)C23c4c5ccc6c7cc8c9c%10c(cc%11cc%12c%13c%14c(cc%15c%16ccc-5c2c%16c2c5c%16c%17c(c(c46)c7c9c%17c4c%10c%11c%13c4c%16c%14c%152)C513)C%12)C8,0.98,13.0,70.0,9.0,8.918000000000001,0.9111111111110995,8.7,9.0,,,,,Single,,ZnO,ZnO,MoO3,,180.0,,,,,,,-5.9,-3.9,
47597,10.1002/cey2.20,10.1002/cey2.20,PBTDT,PC71BM,PBTDT,PC71BM,,COC(=O)CCCC1(c2ccccc2)C23c4c5ccc6c7cc8c9c%10c(cc%11cc%12c%13c%14c(cc%15c%16ccc-5c2c%16c2c5c%16c%17c(c(c46)c7c9c%17c4c%10c%11c%13c4c%16c%14c%152)C513)C%12)C8,0.88,14.0,75.0,9.3,9.24,0.645161290322586,9.0,9.3,,,,,Single,,ZnO,ZnO,MoO3,,250.0,,,,,,,-5.9,-3.9,
47598,10.1002/cey2.20,10.1002/cey2.20,PPDT2FBT,PC71BM,PPDT2FBT,PC71BM,CCCCCCCCC(CCCCCC)COc1ccc(OCC(CCCCCC)CCCCCCCC)c(-c2ccc(-c3c(F)c(F)c(-c4cccs4)c4nsnc34)s2)c1,COC(=O)CCCC1(c2ccccc2)C23c4c5ccc6c7cc8c9c%10c(cc%11cc%12c%13c%14c(cc%15c%16ccc-5c2c%16c2c5c%16c%17c(c(c46)c7c9c%17c4c%10c%11c%13c4c%16c%14c%152)C513)C%12)C8,0.79,13.2,75.0,7.8,7.820999999999999,0.2692307692307567,7.4,7.8,,,,,ITO/ZnO/active layer/MoO3/Ag,single-junction,ZnO,ZnO,MoO3,,,,,,-5.43,-3.67,,-5.9,-3.9,
47599,10.1002/cey2.20,10.1002/cey2.20,PTB7-Th,PC71BM,PTB7-Th,PC71BM,CCCCC(CC)COC(=O)c1sc2csc(-c3cc4c(-c5ccc(CC(CC)CCCC)s5)c5sccc5c(-c5ccc(CC(CC)CCCC)s5)c4s3)c2c1F,COC(=O)CCCC1(c2ccccc2)C23c4c5ccc6c7cc8c9c%10c(cc%11cc%12c%13c%14c(cc%15c%16ccc-5c2c%16c2c5c%16c%17c(c(c46)c7c9c%17c4c%10c%11c%13c4c%16c%14c%152)C513)C%12)C8,0.8,15.2,72.0,8.7,8.7552,0.6344827586207015,8.4,8.7,,,,,ITO/ZnO/active layer/MoO3/Ag,single-junction,ZnO,ZnO,MoO3,,,,,,-5.21,-3.6,,-5.9,-3.9,
47600,10.1002/cey2.20,10.1002/cey2.20,P2,PC71BM,P2,PC71BM,,COC(=O)CCCC1(c2ccccc2)C23c4c5ccc6c7cc8c9c%10c(cc%11cc%12c%13c%14c(cc%15c%16ccc-5c2c%16c2c5c%16c%17c(c(c46)c7c9c%17c4c%10c%11c%13c4c%16c%14c%152)C513)C%12)C8,0.69,14.6,73.0,7.4,7.35402,0.6213513513513531,7.1,7.4,,,,,Single,,ZnO,ZnO,MoO3,,280.0,,,,,,,-5.9,-3.9,
47607,10.1002/cey2.250,10.1002/cey2.250,D18-B,BDOTP-1,D18-B,BDOTP-1,,,0.938,24.92,72.4,16.93,16.923471040000003,0.0385644418192388,16.76,16.93,1:1,,,,ITO/PEDOT:PSS/D18-B:BDOTP-1/PDIN/Ag,conventional,PDIN,PDIN,PEDOT:PSS,PEDOT:PSS,114.0,,,,,,,,,
47608,10.1002/cey2.250,10.1002/cey2.250,D18-B,BDOTP-2,D18-B,BDOTP-2,,,0.977,22.29,71.1,15.48,15.48368163,0.0237831395348779,15.31,15.48,1:1,,,,ITO/PEDOT:PSS/D18-B:BDOTP-2/PDIN/Ag,conventional,PDIN,PDIN,PEDOT:PSS,PEDOT:PSS,101.0,,,,,,,,,
47609,10.1002/cey2.250,10.1002/cey2.250,D18-B,Y6,D18-B,Y6,,CCCCCCCCCCCc1c(/C=C2\C(=O)c3cc(F)c(F)cc3C2=C(C#N)C#N)sc2c1sc1c3c4nsnc4c4c5sc6c(CCCCCCCCCCC)c(/C=C7\C(=O)c8cc(F)c(F)cc8C7=C(C#N)C#N)sc6c5n(CC(CC)CCCC)c4c3n(CC(CC)CCCC)c21,0.853,26.45,78.6,17.74,17.733614099999997,0.0359971815107187,17.69,17.74,1:1.4,,,,ITO/PEDOT:PSS/D18-B:Y6/PDIN/Ag,conventional,PDIN,PDIN,PEDOT:PSS,PEDOT:PSS,,,,,,,,-5.65,-4.09,
47619,10.1002/cey2.70068,10.1002/cey2.70068,PM6,L8-BO,PM6,L8-BO,COC(=O)C(C)(C)c1cc(C)cc(-c2sc3c4sc5cc(/C=C6/C(=O)c7cc(F)cc(c7)C(=O)/C6=C\c6cc(C(C)(C)C(=O)OC)c(-c7cc(C)cc(C(C)(C)C(=O)OC)c7)s6)sc5c4c(C(C)(C)C(=O)OC)ccc2-3)c1,CCCCCCC(CCCC)Cc1c(/C=C2\C(=O)c3cc(F)c(F)cc3C2=C(C#N)C#N)sc2c1SC1c3c(c4c(c5nsnc35)c3sc5c(CC(CCCC)CCCCCC)c(/C=C6\C(=O)c7cc(F)c(F)cc7C6=C(C#N)C#N)sc5c3n4CC(CC)CCCC)N(CC(CC)CCCC)C21,0.925,25.75,75.1,17.89,17.88788125,0.0118432084963725,17.52,17.89,,w/o,,,ITO/Ph-4PACz/active layer/PDINN/Ag,p-i-n LbL,PDINN,PDINN,Ph-4PACz,Ph-4PACz,,,,,-5.56,-3.65,,-5.68,-3.9,
47620,10.1002/cey2.70068,10.1002/cey2.70068,PM6,L8-BO,PM6,L8-BO,COC(=O)C(C)(C)c1cc(C)cc(-c2sc3c4sc5cc(/C=C6/C(=O)c7cc(F)cc(c7)C(=O)/C6=C\c6cc(C(C)(C)C(=O)OC)c(-c7cc(C)cc(C(C)(C)C(=O)OC)c7)s6)sc5c4c(C(C)(C)C(=O)OC)ccc2-3)c1,CCCCCCC(CCCC)Cc1c(/C=C2\C(=O)c3cc(F)c(F)cc3C2=C(C#N)C#N)sc2c1SC1c3c(c4c(c5nsnc35)c3sc5c(CC(CCCC)CCCCCC)c(/C=C6\C(=O)c7cc(F)c(F)cc7C6=C(C#N)C#N)sc5c3n4CC(CC)CCCC)N(CC(CC)CCCC)C21,0.911,26.4,75.21,18.08,18.08830584,0.0459393805309649,17.88,18.08,,DBM,DBM,,ITO/Ph-4PACz/active layer/PDINN/Ag,p-i-n,PDINN,PDINN,Ph-4PACz,Ph-4PACz,,,,,-5.56,-3.65,,-5.68,-3.9,
47621,10.1002/cey2.70068,10.1002/cey2.70068,PM6,L8-BO,PM6,L8-BO,COC(=O)C(C)(C)c1cc(C)cc(-c2sc3c4sc5cc(/C=C6/C(=O)c7cc(F)cc(c7)C(=O)/C6=C\c6cc(C(C)(C)C(=O)OC)c(-c7cc(C)cc(C(C)(C)C(=O)OC)c7)s6)sc5c4c(C(C)(C)C(=O)OC)ccc2-3)c1,CCCCCCC(CCCC)Cc1c(/C=C2\C(=O)c3cc(F)c(F)cc3C2=C(C#N)C#N)sc2c1SC1c3c(c4c(c5nsnc35)c3sc5c(CC(CCCC)CCCCCC)c(/C=C6\C(=O)c7cc(F)c(F)cc7C6=C(C#N)C#N)sc5c3n4CC(CC)CCCC)N(CC(CC)CCCC)C21,0.919,26.94,80.27,19.88,19.873134222,0.0345361066398473,19.52,19.88,,BIM,BIM,,ITO/Ph-4PACz/active layer/PDINN/Ag,p-i-n LbL,PDINN,PDINN,Ph-4PACz,Ph-4PACz,,,,,-5.56,-3.65,,-5.68,-3.9,
47622,10.1002/cey2.70068,10.1002/cey2.70068,PM6,L8-BO,PM6,L8-BO,COC(=O)C(C)(C)c1cc(C)cc(-c2sc3c4sc5cc(/C=C6/C(=O)c7cc(F)cc(c7)C(=O)/C6=C\c6cc(C(C)(C)C(=O)OC)c(-c7cc(C)cc(C(C)(C)C(=O)OC)c7)s6)sc5c4c(C(C)(C)C(=O)OC)ccc2-3)c1,CCCCCCC(CCCC)Cc1c(/C=C2\C(=O)c3cc(F)c(F)cc3C2=C(C#N)C#N)sc2c1SC1c3c(c4c(c5nsnc35)c3sc5c(CC(CCCC)CCCCCC)c(/C=C6\C(=O)c7cc(F)c(F)cc7C6=C(C#N)C#N)sc5c3n4CC(CC)CCCC)N(CC(CC)CCCC)C21,0.916,26.79,78.9,19.36,19.36177596,0.0091733471074369,19.15,19.36,,DIM,DIM,,ITO/Ph-4PACz/active layer/PDINN/Ag,p-i-n,PDINN,PDINN,Ph-4PACz,Ph-4PACz,,,,,-5.56,-3.65,,-5.68,-3.9,
47623,10.1002/cey2.70068,10.1002/cey2.70068,PM6,L8-BO,PM6,L8-BO,COC(=O)C(C)(C)c1cc(C)cc(-c2sc3c4sc5cc(/C=C6/C(=O)c7cc(F)cc(c7)C(=O)/C6=C\c6cc(C(C)(C)C(=O)OC)c(-c7cc(C)cc(C(C)(C)C(=O)OC)c7)s6)sc5c4c(C(C)(C)C(=O)OC)ccc2-3)c1,CCCCCCC(CCCC)Cc1c(/C=C2\C(=O)c3cc(F)c(F)cc3C2=C(C#N)C#N)sc2c1SC1c3c(c4c(c5nsnc35)c3sc5c(CC(CCCC)CCCCCC)c(/C=C6\C(=O)c7cc(F)c(F)cc7C6=C(C#N)C#N)sc5c3n4CC(CC)CCCC)N(CC(CC)CCCC)C21,0.91,27.02,77.83,19.13,19.13699606,0.0365711447987388,18.93,19.13,,DBT,DBT,,ITO/Ph-4PACz/active layer/PDINN/Ag,p-i-n,PDINN,PDINN,Ph-4PACz,Ph-4PACz,,,,,-5.56,-3.65,,-5.68,-3.9,
47624,10.1002/cey2.70068,10.1002/cey2.70068,PM6,L8-BO,PM6,L8-BO,COC(=O)C(C)(C)c1cc(C)cc(-c2sc3c4sc5cc(/C=C6/C(=O)c7cc(F)cc(c7)C(=O)/C6=C\c6cc(C(C)(C)C(=O)OC)c(-c7cc(C)cc(C(C)(C)C(=O)OC)c7)s6)sc5c4c(C(C)(C)C(=O)OC)ccc2-3)c1,CCCCCCC(CCCC)Cc1c(/C=C2\C(=O)c3cc(F)c(F)cc3C2=C(C#N)C#N)sc2c1SC1c3c(c4c(c5nsnc35)c3sc5c(CC(CCCC)CCCCCC)c(/C=C6\C(=O)c7cc(F)c(F)cc7C6=C(C#N)C#N)sc5c3n4CC(CC)CCCC)N(CC(CC)CCCC)C21,0.916,27.12,80.97,20.12,20.114502624,0.0273229423459294,19.95,20.12,,BIT,BIT,,ITO/Ph-4PACz/active layer/PDINN/Ag,p-i-n,PDINN,PDINN,Ph-4PACz,Ph-4PACz,,,,,-5.56,-3.65,,-5.68,-3.9,
47625,10.1002/cey2.70068,10.1002/cey2.70068,PM6,L8-BO,PM6,L8-BO,COC(=O)C(C)(C)c1cc(C)cc(-c2sc3c4sc5cc(/C=C6/C(=O)c7cc(F)cc(c7)C(=O)/C6=C\c6cc(C(C)(C)C(=O)OC)c(-c7cc(C)cc(C(C)(C)C(=O)OC)c7)s6)sc5c4c(C(C)(C)C(=O)OC)ccc2-3)c1,CCCCCCC(CCCC)Cc1c(/C=C2\C(=O)c3cc(F)c(F)cc3C2=C(C#N)C#N)sc2c1SC1c3c(c4c(c5nsnc35)c3sc5c(CC(CCCC)CCCCCC)c(/C=C6\C(=O)c7cc(F)c(F)cc7C6=C(C#N)C#N)sc5c3n4CC(CC)CCCC)N(CC(CC)CCCC)C21,0.909,26.47,79.05,19.03,19.020402315,0.0504344981608134,18.78,19.03,,DIT,DIT,,ITO/Ph-4PACz/active layer/PDINN/Ag,p-i-n,PDINN,PDINN,Ph-4PACz,Ph-4PACz,,,,,-5.56,-3.65,,-5.68,-3.9,
47626,10.1002/cey2.70068,10.1002/cey2.70068,PM6,L8-BO,PM6,L8-BO,COC(=O)C(C)(C)c1cc(C)cc(-c2sc3c4sc5cc(/C=C6/C(=O)c7cc(F)cc(c7)C(=O)/C6=C\c6cc(C(C)(C)C(=O)OC)c(-c7cc(C)cc(C(C)(C)C(=O)OC)c7)s6)sc5c4c(C(C)(C)C(=O)OC)ccc2-3)c1,CCCCCCC(CCCC)Cc1c(/C=C2\C(=O)c3cc(F)c(F)cc3C2=C(C#N)C#N)sc2c1SC1c3c(c4c(c5nsnc35)c3sc5c(CC(CCCC)CCCCCC)c(/C=C6\C(=O)c7cc(F)c(F)cc7C6=C(C#N)C#N)sc5c3n4CC(CC)CCCC)N(CC(CC)CCCC)C21,0.909,26.25,76.63,18.3,18.284875875,0.0826454918032777,18.02,18.3,,DBB,DBB,,ITO/Ph-4PACz/active layer/PDINN/Ag,p-i-n,PDINN,PDINN,Ph-4PACz,Ph-4PACz,,,,,-5.56,-3.65,,-5.68,-3.9,
47627,10.1002/cey2.70068,10.1002/cey2.70068,PM6,L8-BO,PM6,L8-BO,COC(=O)C(C)(C)c1cc(C)cc(-c2sc3c4sc5cc(/C=C6/C(=O)c7cc(F)cc(c7)C(=O)/C6=C\c6cc(C(C)(C)C(=O)OC)c(-c7cc(C)cc(C(C)(C)C(=O)OC)c7)s6)sc5c4c(C(C)(C)C(=O)OC)ccc2-3)c1,CCCCCCC(CCCC)Cc1c(/C=C2\C(=O)c3cc(F)c(F)cc3C2=C(C#N)C#N)sc2c1SC1c3c(c4c(c5nsnc35)c3sc5c(CC(CCCC)CCCCCC)c(/C=C6\C(=O)c7cc(F)c(F)cc7C6=C(C#N)C#N)sc5c3n4CC(CC)CCCC)N(CC(CC)CCCC)C21,0.91,26.8,79.56,19.41,19.403092800000003,0.0355857805254868,19.21,19.41,,BIB,BIB,,ITO/Ph-4PACz/active layer/PDINN/Ag,p-i-n,PDINN,PDINN,Ph-4PACz,Ph-4PACz,,,,,-5.56,-3.65,,-5.68,-3.9,
47628,10.1002/cey2.70068,10.1002/cey2.70068,PM6,L8-BO,PM6,L8-BO,COC(=O)C(C)(C)c1cc(C)cc(-c2sc3c4sc5cc(/C=C6/C(=O)c7cc(F)cc(c7)C(=O)/C6=C\c6cc(C(C)(C)C(=O)OC)c(-c7cc(C)cc(C(C)(C)C(=O)OC)c7)s6)sc5c4c(C(C)(C)C(=O)OC)ccc2-3)c1,CCCCCCC(CCCC)Cc1c(/C=C2\C(=O)c3cc(F)c(F)cc3C2=C(C#N)C#N)sc2c1SC1c3c(c4c(c5nsnc35)c3sc5c(CC(CCCC)CCCCCC)c(/C=C6\C(=O)c7cc(F)c(F)cc7C6=C(C#N)C#N)sc5c3n4CC(CC)CCCC)N(CC(CC)CCCC)C21,0.908,26.66,78.1,18.91,18.90588568,0.0217573770491956,18.55,18.91,,DIB,DIB,,ITO/Ph-4PACz/active layer/PDINN/Ag,p-i-n,PDINN,PDINN,Ph-4PACz,Ph-4PACz,,,,,-5.56,-3.65,,-5.68,-3.9,
47639,10.1002/chem.202001722,10.1002/chem.202001722,1′HD-PDPP3T,PC71BM,1′HD-PDPP3T,PC71BM,,COC(=O)CCCC1(c2ccccc2)C23c4c5ccc6c7cc8c9c%10c(cc%11cc%12c%13c%14c(cc%15c%16ccc-5c2c%16c2c5c%16c%17c(c(c46)c7c9c%17c4c%10c%11c%13c4c%16c%14c%152)C513)C%12)C8,0.89,6.97,38.0,2.35,2.357254,0.3086808510638149,2.35,2.35,,DPE,DPE,,ITO/PEDOT:PSS/active layer/LiF/Al,conventional,LiF,LiF,PEDOT:PSS,PEDOT:PSS,105.0,chloroform,chloroform,,,,,-5.9,-3.9,
47640,10.1002/chem.202001722,10.1002/chem.202001722,1'HD-PDPP3T,PC71BM,1'HD-PDPP3T,PC71BM,,COC(=O)CCCC1(c2ccccc2)C23c4c5ccc6c7cc8c9c%10c(cc%11cc%12c%13c%14c(cc%15c%16ccc-5c2c%16c2c5c%16c%17c(c(c46)c7c9c%17c4c%10c%11c%13c4c%16c%14c%152)C513)C%12)C8,0.65,7.4,33.0,1.58,1.5873000000000002,0.4620253164557015,1.58,1.58,,DPE,DPE,,ITO/PEDOT:PSS/active layer/LiF/Al,conventional,LiF,LiF,PEDOT:PSS,PEDOT:PSS,83.0,chloroform,chloroform,150.0,,,,-5.9,-3.9,
47641,10.1002/chem.202001722,10.1002/chem.202001722,1′HD-PDPP3T,PC71BM,1′HD-PDPP3T,PC71BM,,COC(=O)CCCC1(c2ccccc2)C23c4c5ccc6c7cc8c9c%10c(cc%11cc%12c%13c%14c(cc%15c%16ccc-5c2c%16c2c5c%16c%17c(c(c46)c7c9c%17c4c%10c%11c%13c4c%16c%14c%152)C513)C%12)C8,0.88,7.78,40.0,2.75,2.73856,0.4159999999999961,2.75,2.75,,DPE,DPE,,ITO/PEDOT:PSS/active layer/LiF/Al,conventional,LiF,LiF,PEDOT:PSS,PEDOT:PSS,95.0,toluene,toluene,,,,,-5.9,-3.9,
47642,10.1002/chem.202001722,10.1002/chem.202001722,1′HD-PDPP3T,PC71BM,1′HD-PDPP3T,PC71BM,,COC(=O)CCCC1(c2ccccc2)C23c4c5ccc6c7cc8c9c%10c(cc%11cc%12c%13c%14c(cc%15c%16ccc-5c2c%16c2c5c%16c%17c(c(c46)c7c9c%17c4c%10c%11c%13c4c%16c%14c%152)C513)C%12)C8,0.88,8.0,56.0,3.96,3.9424,0.4444444444444403,3.96,3.96,,DPE,DPE,,ITO/PEDOT:PSS/active layer/LiF/Al,conventional,LiF,LiF,PEDOT:PSS,PEDOT:PSS,95.0,toluene,toluene,150.0,,,,-5.9,-3.9,
47643,10.1002/chem.202001722,10.1002/chem.202001722,2′HD-PDPP3T,PC71BM,2′HD-PDPP3T,PC71BM,,COC(=O)CCCC1(c2ccccc2)C23c4c5ccc6c7cc8c9c%10c(cc%11cc%12c%13c%14c(cc%15c%16ccc-5c2c%16c2c5c%16c%17c(c(c46)c7c9c%17c4c%10c%11c%13c4c%16c%14c%152)C513)C%12)C8,0.67,15.4,69.0,7.1,7.119420000000002,0.2735211267605914,7.1,7.1,,,,,ITO/PEDOT:PSS/active layer/LiF/Al,conventional,LiF,LiF,PEDOT:PSS,PEDOT:PSS,134.0,chloroform,chloroform,,,,,-5.9,-3.9,
47650,10.1002/chem.202100702,10.1002/chem.202100702,7 a,PC61BM,7 a,PC61BM,,COC(=O)CCCC1(c2ccccc2)C23c4c5c6c7c8c9c(c%10c%11c2c2c%12c4c4c%13c5c5c7c7c8c8c%14c9c%10c9c%10c%11c2c2c%11c%12c4c4c%12c%13c5c5c7c7c8c8c%14c9c9c%10c2c2c%11c4c4c%12c5c7c5c8c9c2c45)C613,0.74,0.43,34.0,0.11,0.1081879999999999,1.6472727272727348,,,1 : 2,,,,glass/ITO/PEDOT:PSS/SN5':PCBM/LiF/Al,solution-processed BHJ-OSC,LiF,,PEDOT:PSS,,,chloroform,chloroform,,,,,-6.1,-3.7,
47651,10.1002/chem.202100702,10.1002/chem.202100702,11 a,PC61BM,11 a,PC61BM,,COC(=O)CCCC1(c2ccccc2)C23c4c5c6c7c8c9c(c%10c%11c2c2c%12c4c4c%13c5c5c7c7c8c8c%14c9c%10c9c%10c%11c2c2c%11c%12c4c4c%12c%13c5c5c7c7c8c8c%14c9c9c%10c2c2c%11c4c4c%12c5c7c5c8c9c2c45)C613,0.96,0.24,28.0,0.06,0.064512,7.520000000000005,,,1 : 2,,,,glass/ITO/PEDOT:PSS/SN5':PCBM/LiF/Al,solution-processed BHJ-OSC,LiF,,PEDOT:PSS,,,chloroform,chloroform,,,,,-6.1,-3.7,
47652,10.1002/chem.202100702,10.1002/chem.202100702,12 a,PC61BM,12 a,PC61BM,,COC(=O)CCCC1(c2ccccc2)C23c4c5c6c7c8c9c(c%10c%11c2c2c%12c4c4c%13c5c5c7c7c8c8c%14c9c%10c9c%10c%11c2c2c%11c%12c4c4c%12c%13c5c5c7c7c8c8c%14c9c9c%10c2c2c%11c4c4c%12c5c7c5c8c9c2c45)C613,1.11,8.68,44.0,4.25,4.239312,0.2514823529411772,,,1 : 1.25,,,,glass/ITO/PEDOT:PSS/SN5':PCBM/LiF/Al,solution-processed BHJ-OSC,LiF,,PEDOT:PSS,,,chloroform,chloroform,,,,,-6.1,-3.7,
47653,10.1002/chem.202100702,10.1002/chem.202100702,12 a,PC61BM,12 a,PC61BM,,COC(=O)CCCC1(c2ccccc2)C23c4c5c6c7c8c9c(c%10c%11c2c2c%12c4c4c%13c5c5c7c7c8c8c%14c9c%10c9c%10c%11c2c2c%11c%12c4c4c%12c%13c5c5c7c7c8c8c%14c9c9c%10c2c2c%11c4c4c%12c5c7c5c8c9c2c45)C613,1.06,9.67,56.0,5.49,5.740112,4.555774134790521,,,1 : 1.25,THF 15 s,THF,,glass/ITO/PEDOT:PSS/SN5':PCBM/LiF/Al,solution-processed BHJ-OSC,LiF,,PEDOT:PSS,,,chloroform,chloroform,,,,,-6.1,-3.7,
47654,10.1002/chem.202100702,10.1002/chem.202100702,12 a,PC71BM,12 a,PC71BM,,COC(=O)CCCC1(c2ccccc2)C23c4c5ccc6c7cc8c9c%10c(cc%11cc%12c%13c%14c(cc%15c%16ccc-5c2c%16c2c5c%16c%17c(c(c46)c7c9c%17c4c%10c%11c%13c4c%16c%14c%152)C513)C%12)C8,1.04,5.18,44.0,2.37,2.370368,0.0155274261603343,,,1 : 1.5,THF 25 s,THF,,glass/ITO/PEDOT:PSS/SN5':PCBM/LiF/Al,solution-processed BHJ-OSC,LiF,,PEDOT:PSS,,,chloroform,chloroform,,,,,-5.9,-3.9,
47655,10.1002/chem.202100702,10.1002/chem.202100702,12 b,PC61BM,12 b,PC61BM,,COC(=O)CCCC1(c2ccccc2)C23c4c5c6c7c8c9c(c%10c%11c2c2c%12c4c4c%13c5c5c7c7c8c8c%14c9c%10c9c%10c%11c2c2c%11c%12c4c4c%12c%13c5c5c7c7c8c8c%14c9c9c%10c2c2c%11c4c4c%12c5c7c5c8c9c2c45)C613,1.08,9.18,43.0,4.25,4.263192,0.3104000000000022,,,1 : 2,,,,glass/ITO/PEDOT:PSS/SN5':PCBM/LiF/Al,solution-processed BHJ-OSC,LiF,,PEDOT:PSS,,,chloroform,chloroform,,,,,-6.1,-3.7,
47656,10.1002/chem.202100702,10.1002/chem.202100702,16 c,PC61BM,16 c,PC61BM,,COC(=O)CCCC1(c2ccccc2)C23c4c5c6c7c8c9c(c%10c%11c2c2c%12c4c4c%13c5c5c7c7c8c8c%14c9c%10c9c%10c%11c2c2c%11c%12c4c4c%12c%13c5c5c7c7c8c8c%14c9c9c%10c2c2c%11c4c4c%12c5c7c5c8c9c2c45)C613,0.92,2.72,40.0,0.93,1.00096,7.630107526881723,,,1 : 1,THF 30 s,THF,,glass/ITO/PEDOT:PSS/SN5':PCBM/LiF/Al,solution-processed BHJ-OSC,LiF,,PEDOT:PSS,,,tetrachoroethane,tetrachloroethane,,,,,-6.1,-3.7,
47657,10.1002/chem.202100702,10.1002/chem.202100702,PBDB-T,7 a,PBDB-T,7 a,CCCCC(CC)Cc1ccc(-c2c3cc(-c4ccc(-c5sc(-c6cccs6)c6c5C(=O)c5c(CC(CC)CCCC)sc(CC(CC)CCCC)c5C6=O)s4)sc3c(-c3ccc(CC(CC)CCCC)s3)c3ccsc23)s1,,0.9,5.14,58.0,2.7,2.68308,0.6266666666666766,,,2 : 3,DIO 0.5 %,DIO,0.5 %,glass/ITO/PEDOT:PSS/PBDB-T:SN5'/LiF/Al,,LiF,,PEDOT:PSS,,,chloroform,,,-5.33,-3.48,,,,
47658,10.1002/chem.202100702,10.1002/chem.202100702,PBDB-T,11 a,PBDB-T,11 a,CCCCC(CC)Cc1ccc(-c2c3cc(-c4ccc(-c5sc(-c6cccs6)c6c5C(=O)c5c(CC(CC)CCCC)sc(CC(CC)CCCC)c5C6=O)s4)sc3c(-c3ccc(CC(CC)CCCC)s3)c3ccsc23)s1,,1.14,0.79,32.0,0.28,0.288192,2.9257142857142773,,,2 : 3,DIO 1 %,DIO,1 %,glass/ITO/PEDOT:PSS/PBDB-T:SN5'/LiF/Al,solution-processed organic solar cell with SN5' NFA,LiF,,PEDOT:PSS,,,chlorobenzene,,,-5.33,-3.48,,,,
47659,10.1002/chem.202100702,10.1002/chem.202100702,PBDB-T,12 a,PBDB-T,12 a,CCCCC(CC)Cc1ccc(-c2c3cc(-c4ccc(-c5sc(-c6cccs6)c6c5C(=O)c5c(CC(CC)CCCC)sc(CC(CC)CCCC)c5C6=O)s4)sc3c(-c3ccc(CC(CC)CCCC)s3)c3ccsc23)s1,,1.06,3.04,37.0,1.18,1.192288,1.0413559322033965,,,1 : 2,DIO 0.75 %,DIO,0.75 %,glass/ITO/PEDOT:PSS/PBDB-T:SN5'/LiF/Al,,LiF,,PEDOT:PSS,,,chlorobenzene,,,-5.33,-3.48,,,,
47660,10.1002/chem.202100702,10.1002/chem.202100702,PBDB-T,13 a,PBDB-T,13 a,CCCCC(CC)Cc1ccc(-c2c3cc(-c4ccc(-c5sc(-c6cccs6)c6c5C(=O)c5c(CC(CC)CCCC)sc(CC(CC)CCCC)c5C6=O)s4)sc3c(-c3ccc(CC(CC)CCCC)s3)c3ccsc23)s1,,0.87,9.03,45.0,3.51,3.535245,0.7192307692307682,,,2 : 3,DIO 0.25 %,DIO,0.25 %,glass/ITO/PEDOT:PSS/PBDB-T:SN5'/LiF/Al,,LiF,,PEDOT:PSS,,,tetrachloroethane,,,-5.33,-3.48,,,,
47661,10.1002/chem.202100702,10.1002/chem.202100702,PBDB-T,13 b,PBDB-T,13 b,CCCCC(CC)Cc1ccc(-c2c3cc(-c4ccc(-c5sc(-c6cccs6)c6c5C(=O)c5c(CC(CC)CCCC)sc(CC(CC)CCCC)c5C6=O)s4)sc3c(-c3ccc(CC(CC)CCCC)s3)c3ccsc23)s1,,0.71,0.6,42.0,0.16,0.17892,11.824999999999996,,,1 : 1,DIO 0.25 %,DIO,0.25 %,glass/ITO/PEDOT:PSS/PBDB-T:SN5'/LiF/Al,,LiF,,PEDOT:PSS,,,tetrachloroethane,,,-5.33,-3.48,,,,
47664,10.1002/chem.202102318,10.1002/chem.202102318,PTB7-Th,1 a,PTB7-Th,1 a,CCCCC(CC)COC(=O)c1sc2csc(-c3cc4c(-c5ccc(CC(CC)CCCC)s5)c5sccc5c(-c5ccc(CC(CC)CCCC)s5)c4s3)c2c1F,,0.742,7.15,44.3,2.35,2.3502479,0.0105489361702019,,,1:2,,,0 %,inverted,inverted,PEIE,,MoO3,,,chloroform,,,-5.21,-3.6,,,,
47665,10.1002/chem.202102318,10.1002/chem.202102318,PTB7-Th,1 a,PTB7-Th,1 a,CCCCC(CC)COC(=O)c1sc2csc(-c3cc4c(-c5ccc(CC(CC)CCCC)s5)c5sccc5c(-c5ccc(CC(CC)CCCC)s5)c4s3)c2c1F,,0.71,7.15,44.7,2.27,2.2691955000000004,0.0354405286343459,,,1:2,,,0 %,inverted,inverted,PEIE,,MoO3,,,chloroform,,100.0,-5.21,-3.6,,,,
47666,10.1002/chem.202102318,10.1002/chem.202102318,PTB7-Th,1 a,PTB7-Th,1 a,CCCCC(CC)COC(=O)c1sc2csc(-c3cc4c(-c5ccc(CC(CC)CCCC)s5)c5sccc5c(-c5ccc(CC(CC)CCCC)s5)c4s3)c2c1F,,0.746,6.02,36.0,1.62,1.6167312,0.2017777777777822,,,1:2,DIO 3 %,,3 %,inverted,inverted,PEIE,,MoO3,,,chloroform,,,-5.21,-3.6,,,,
47667,10.1002/chem.202102318,10.1002/chem.202102318,PTB7-Th,1 b,PTB7-Th,1 b,CCCCC(CC)COC(=O)c1sc2csc(-c3cc4c(-c5ccc(CC(CC)CCCC)s5)c5sccc5c(-c5ccc(CC(CC)CCCC)s5)c4s3)c2c1F,,0.719,11.82,51.7,4.4,4.39376586,0.1416850000000024,,,1:2,,,,inverted,inverted,,,,,,,,,-5.21,-3.6,,,,
47668,10.1002/chem.202102318,10.1002/chem.202102318,PTB7-Th,1 b,PTB7-Th,1 b,CCCCC(CC)COC(=O)c1sc2csc(-c3cc4c(-c5ccc(CC(CC)CCCC)s5)c5sccc5c(-c5ccc(CC(CC)CCCC)s5)c4s3)c2c1F,,0.537,9.01,31.4,2.95,1.5192481800000002,48.50006169491525,,,1:2,,,0 %,inverted,inverted,ZnO,ZnO,MoO3,,,chloroform,,,-5.21,-3.6,,,,
