Repository: JiYiqaq/PCE-KA-GNN

# Data directory

- `raw/Active_Database.csv` is the immutable source dataset bundled under CC BY 4.0. Do not overwrite it with processed data.
- `processed/` is created and populated by the training pipeline. Generated `.pt` and `.pth` caches are intentionally ignored by Git because they can exceed GitHub's normal single-file limit.

See `../DATA_LICENSE.md` for provenance, license and checksum information.

File: data/raw/Active_Database.csv (part 99 of 471)
id,doi,doi_norm,donor,acceptor,donor_canonical,acceptor_canonical,donor_smiles,acceptor_smiles,voc,jsc,ff,pce,pce_recomputed,pce_relative_error_percent,pce_avg,pce_best,d_a_ratio,additive,additive_canonical,additive_ratio,device_structure,device_type,etl,etl_canonical,htl,htl_canonical,active_layer_thickness,solvent,solvent_canonical,annealing_temp,homo_d,lumo_d,eg_d,homo_a,lumo_a,eg_a
47669,10.1002/chem.202102318,10.1002/chem.202102318,PTB7-Th,1 b,PTB7-Th,1 b,CCCCC(CC)COC(=O)c1sc2csc(-c3cc4c(-c5ccc(CC(CC)CCCC)s5)c5sccc5c(-c5ccc(CC(CC)CCCC)s5)c4s3)c2c1F,,0.789,10.95,51.8,4.48,4.4752869,0.1052031250000203,,,1:2,DIO,,,inverted,inverted,,,,,,,,,-5.21,-3.6,,,,
47670,10.1002/chem.202102318,10.1002/chem.202102318,PTB7-Th,1 c,PTB7-Th,1 c,CCCCC(CC)COC(=O)c1sc2csc(-c3cc4c(-c5ccc(CC(CC)CCCC)s5)c5sccc5c(-c5ccc(CC(CC)CCCC)s5)c4s3)c2c1F,,0.537,1.53,31.4,0.258,0.25798554,0.0056046511627883,,,1:2,,,,inverted,inverted,,,,,,,,,-5.21,-3.6,,,,
47671,10.1002/chem.202102318,10.1002/chem.202102318,PTB7-Th,1 c,PTB7-Th,1 c,CCCCC(CC)COC(=O)c1sc2csc(-c3cc4c(-c5ccc(CC(CC)CCCC)s5)c5sccc5c(-c5ccc(CC(CC)CCCC)s5)c4s3)c2c1F,,0.524,1.27,28.9,0.192,0.19232372,0.1686041666666664,,,1:2,DIO,,,inverted,inverted,,,,,,,,,-5.21,-3.6,,,,
47672,10.1002/chem.202102318,10.1002/chem.202102318,PTB7-Th,1 d,PTB7-Th,1 d,CCCCC(CC)COC(=O)c1sc2csc(-c3cc4c(-c5ccc(CC(CC)CCCC)s5)c5sccc5c(-c5ccc(CC(CC)CCCC)s5)c4s3)c2c1F,,0.542,0.898,25.9,0.126,0.126059444,0.0471777777777713,,,1:2,,,,inverted,inverted,,,,,,,,,-5.21,-3.6,,,,
47673,10.1002/chem.202102318,10.1002/chem.202102318,PTB7-Th,1 d,PTB7-Th,1 d,CCCCC(CC)COC(=O)c1sc2csc(-c3cc4c(-c5ccc(CC(CC)CCCC)s5)c5sccc5c(-c5ccc(CC(CC)CCCC)s5)c4s3)c2c1F,,0.394,0.195,18.6,0.0143,0.01429038,0.0672727272727159,,,1:2,DIO,,,inverted,inverted,,,,,,,,,-5.21,-3.6,,,,
47674,10.1002/chem.202102318,10.1002/chem.202102318,PTB7-Th,1 e,PTB7-Th,1 e,CCCCC(CC)COC(=O)c1sc2csc(-c3cc4c(-c5ccc(CC(CC)CCCC)s5)c5sccc5c(-c5ccc(CC(CC)CCCC)s5)c4s3)c2c1F,,0.782,7.78,42.9,2.61,2.6100188400000004,0.0007218390804796,,,1:2,,,,inverted,inverted,,,,,,,,,-5.21,-3.6,,,,
47675,10.1002/chem.202102318,10.1002/chem.202102318,PTB7-Th,1 e,PTB7-Th,1 e,CCCCC(CC)COC(=O)c1sc2csc(-c3cc4c(-c5ccc(CC(CC)CCCC)s5)c5sccc5c(-c5ccc(CC(CC)CCCC)s5)c4s3)c2c1F,,0.786,7.99,45.5,2.85,2.8574637000000003,0.2618842105263222,,,1:2,DIO,,,inverted,inverted,,,,,,,,,-5.21,-3.6,,,,
47676,10.1002/chem.202102318,10.1002/chem.202102318,PTB7-Th,1 f,PTB7-Th,1 f,CCCCC(CC)COC(=O)c1sc2csc(-c3cc4c(-c5ccc(CC(CC)CCCC)s5)c5sccc5c(-c5ccc(CC(CC)CCCC)s5)c4s3)c2c1F,,0.691,9.63,54.3,3.61,3.61330119,0.0914457063711837,,,1:2,,,,inverted,inverted,ZnO,ZnO,MoO3,,,chloroform,,,-5.21,-3.6,,,,
47677,10.1002/chem.202102318,10.1002/chem.202102318,PTB7-Th,1 f,PTB7-Th,1 f,CCCCC(CC)COC(=O)c1sc2csc(-c3cc4c(-c5ccc(CC(CC)CCCC)s5)c5sccc5c(-c5ccc(CC(CC)CCCC)s5)c4s3)c2c1F,,0.723,7.58,58.3,3.19,3.19503822,0.1579379310344648,,,1:2,DIO,,,inverted,inverted,ZnO,ZnO,MoO3,,,chloroform,,,-5.21,-3.6,,,,
47678,10.1002/chem.202102318,10.1002/chem.202102318,PTB7-Th,1 g,PTB7-Th,1 g,CCCCC(CC)COC(=O)c1sc2csc(-c3cc4c(-c5ccc(CC(CC)CCCC)s5)c5sccc5c(-c5ccc(CC(CC)CCCC)s5)c4s3)c2c1F,,0.76,8.77,47.2,3.13,3.1459744,0.5103642172524016,,,1:2,,,,inverted,inverted,PEIE,,MoO3,,,chloroform,,,-5.21,-3.6,,,,
47679,10.1002/chem.202102318,10.1002/chem.202102318,PTB7-Th,1 g,PTB7-Th,1 g,CCCCC(CC)COC(=O)c1sc2csc(-c3cc4c(-c5ccc(CC(CC)CCCC)s5)c5sccc5c(-c5ccc(CC(CC)CCCC)s5)c4s3)c2c1F,,0.78,7.9,53.7,3.29,3.3089940000000007,0.5773252279635447,,,1:2,DIO,,,inverted,inverted,PEIE,,MoO3,,,chloroform,,,-5.21,-3.6,,,,
47680,10.1002/chem.202103278,10.1002/chem.202103278,P3HT,Z1,P3HT,Z1,CCCCCCc1ccsc1,,0.84,4.97,43.25,1.8,1.805601,0.3111666666666525,1.72,1.8,1/1.5,,,,ITO/ZnO/active layer/MoO3/Ag,inverted,ZnO,ZnO,MoO3,MoO3,80.0,,,120.0,-5.01,-3.12,,,,
47681,10.1002/chem.202103278,10.1002/chem.202103278,P3HT,Z2,P3HT,Z2,CCCCCCc1ccsc1,CCCCCCCCOc1cccc(-c2nc3c4ccsc4c4sc(-c5cccs5)cc4c3nc2-c2cccc(OCCCCCCCC)c2)c1,0.88,6.41,51.78,2.92,2.920806240000001,0.0276109589041309,2.79,2.92,1/1.5,,,,ITO/ZnO/active layer/MoO3/Ag,inverted,ZnO,ZnO,MoO3,MoO3,80.0,,,140.0,-5.01,-3.12,,,,
47682,10.1002/chem.202103278,10.1002/chem.202103278,P3HT,Z2,P3HT,Z2,CCCCCCc1ccsc1,CCCCCCCCOc1cccc(-c2nc3c4ccsc4c4sc(-c5cccs5)cc4c3nc2-c2cccc(OCCCCCCCC)c2)c1,0.87,7.03,57.73,3.53,3.53082453,0.0233577903682732,3.42,3.53,1/1.5,0.5 % DIO,DIO,0.5 %,ITO/ZnO/active layer/MoO3/Ag,inverted,ZnO,ZnO,MoO3,MoO3,80.0,,,140.0,-5.01,-3.12,,,,
47683,10.1002/chem.202200276,10.1002/chem.202200276,PBDB-T,7c (P-oPh−P),PBDB-T,7c (P-oPh−P),CCCCC(CC)Cc1ccc(-c2c3cc(-c4ccc(-c5sc(-c6cccs6)c6c5C(=O)c5c(CC(CC)CCCC)sc(CC(CC)CCCC)c5C6=O)s4)sc3c(-c3ccc(CC(CC)CCCC)s3)c3ccsc23)s1,,1.04,2.62,40.0,1.08,1.08992,0.918518518518512,0.98,1.08,1:1.5,"1,8-diiodooctane",DIO,,ITO/PEDOT:PSS/active layer/PDINN/Ag,conventional,PDINN,PDINN,PEDOT:PSS,PEDOT:PSS,142.0,chloroform,chloroform,150.0,-5.33,-3.48,,,,
47684,10.1002/chem.202200276,10.1002/chem.202200276,PBDB-T,7d (P3-Ph),PBDB-T,7d (P3-Ph),CCCCC(CC)Cc1ccc(-c2c3cc(-c4ccc(-c5sc(-c6cccs6)c6c5C(=O)c5c(CC(CC)CCCC)sc(CC(CC)CCCC)c5C6=O)s4)sc3c(-c3ccc(CC(CC)CCCC)s3)c3ccsc23)s1,,0.69,1.7,46.0,0.54,0.53958,0.0777777777777938,0.48,0.54,1:1.5,"1,8-diiodooctane",DIO,,ITO/PEDOT:PSS/active layer/PDINN/Ag,conventional,PDINN,PDINN,PEDOT:PSS,PEDOT:PSS,140.0,chloroform,chloroform,150.0,-5.33,-3.48,,,,
47685,10.1002/chem.202200276,10.1002/chem.202200276,PBDB-T,7f (P-HexPh-P),PBDB-T,7f (P-HexPh-P),CCCCC(CC)Cc1ccc(-c2c3cc(-c4ccc(-c5sc(-c6cccs6)c6c5C(=O)c5c(CC(CC)CCCC)sc(CC(CC)CCCC)c5C6=O)s4)sc3c(-c3ccc(CC(CC)CCCC)s3)c3ccsc23)s1,,1.12,3.97,46.0,2.02,2.0453440000000005,1.2546534653465584,1.97,2.02,1:1.5,"1,8-diiodooctane",DIO,,ITO/PEDOT:PSS/active layer/PDINN/Ag,conventional,PDINN,PDINN,PEDOT:PSS,PEDOT:PSS,140.0,chloroform,chloroform,160.0,-5.33,-3.48,,,,
47686,10.1002/chem.202200276,10.1002/chem.202200276,PBDB-T,7g (P-DeOPh-P),PBDB-T,7g (P-DeOPh-P),CCCCC(CC)Cc1ccc(-c2c3cc(-c4ccc(-c5sc(-c6cccs6)c6c5C(=O)c5c(CC(CC)CCCC)sc(CC(CC)CCCC)c5C6=O)s4)sc3c(-c3ccc(CC(CC)CCCC)s3)c3ccsc23)s1,,1.0,7.46,43.0,3.17,3.2078,1.1924290220820135,2.86,3.17,1:1.5,"1,8-diiodooctane",DIO,,ITO/PEDOT:PSS/active layer/PDINN/Ag,conventional,PDINN,PDINN,PEDOT:PSS,PEDOT:PSS,136.0,chloroform,chloroform,160.0,-5.33,-3.48,,,,
47687,10.1002/chem.202201675,10.1002/chem.202201675,PBDB-T,DF-PCIC,PBDB-T,DF-PCIC,CCCCC(CC)Cc1ccc(-c2c3cc(-c4ccc(-c5sc(-c6cccs6)c6c5C(=O)c5c(CC(CC)CCCC)sc(CC(CC)CCCC)c5C6=O)s4)sc3c(-c3ccc(CC(CC)CCCC)s3)c3ccsc23)s1,CCCCC(CC)CC1(CC(CC)CCCC)c2cc(/C=C3\C(=O)c4ccccc4C3=C(C#N)C#N)sc2-c2sc(-c3cc(F)c(-c4cc5c(s4)-c4sc(/C=C6\C(=O)c7ccccc7C6=C(C#N)C#N)cc4C5(CC(CC)CCCC)CC(CC)CCCC)cc3F)cc21,0.91,15.66,72.0,10.14,10.260432000000002,1.1876923076923174,,,,,,,,organic solar cell,,,,,,,,,-5.33,-3.48,,-5.49,-3.77,
47688,10.1002/chem.202201675,10.1002/chem.202201675,PBDB-TF,HF-PCIC,PM6,HF-PCIC,COC(=O)C(C)(C)c1cc(C)cc(-c2sc3c4sc5cc(/C=C6/C(=O)c7cc(F)cc(c7)C(=O)/C6=C\c6cc(C(C)(C)C(=O)OC)c(-c7cc(C)cc(C(C)(C)C(=O)OC)c7)s6)sc5c4c(C(C)(C)C(=O)OC)ccc2-3)c1,CCCCC(CC)CC1(CC(CC)CCCC)C2=C(SC(c3cc(F)c(-c4cc5c(s4)-c4sc(/C=C6\C(=O)c7cc(F)c(F)cc7C6=C(C#N)C#N)cc4C5(CC(CC)CCCC)CC(CC)CCCC)cc3F)C2)c2sc(/C=C3\C(=O)c4cc(F)c(F)cc4C3=C(C#N)C#N)cc21,0.91,17.81,70.77,11.49,11.46976467,0.1761125326370776,,,,,,,,NFRA-based OSC,,,,,,,,,-5.49,-3.64,,-5.53,-3.83,
47689,10.1002/chem.202201675,10.1002/chem.202201675,PBDB-T,NOF-2,PBDB-T,NOF-2,CCCCC(CC)Cc1ccc(-c2c3cc(-c4ccc(-c5sc(-c6cccs6)c6c5C(=O)c5c(CC(CC)CCCC)sc(CC(CC)CCCC)c5C6=O)s4)sc3c(-c3ccc(CC(CC)CCCC)s3)c3ccsc23)s1,,0.93,16.1,71.42,10.67,10.693716600000002,0.2222736644798685,,,,,,,,organic solar cell,,,,,,,,,-5.33,-3.48,,,,
47690,10.1002/chem.202201675,10.1002/chem.202201675,PBDB-T,NOF-3,PBDB-T,NOF-3,CCCCC(CC)Cc1ccc(-c2c3cc(-c4ccc(-c5sc(-c6cccs6)c6c5C(=O)c5c(CC(CC)CCCC)sc(CC(CC)CCCC)c5C6=O)s4)sc3c(-c3ccc(CC(CC)CCCC)s3)c3ccsc23)s1,,0.9,18.49,69.74,11.58,11.605433399999995,0.2196321243523071,,,,,,,,organic solar cell,,,,,,,,,-5.33,-3.48,,,,
47691,10.1002/chem.202201675,10.1002/chem.202201675,PM6,DTP-in-F,PM6,DTP-in-F,COC(=O)C(C)(C)c1cc(C)cc(-c2sc3c4sc5cc(/C=C6/C(=O)c7cc(F)cc(c7)C(=O)/C6=C\c6cc(C(C)(C)C(=O)OC)c(-c7cc(C)cc(C(C)(C)C(=O)OC)c7)s6)sc5c4c(C(C)(C)C(=O)OC)ccc2-3)c1,CCCCCCc1ccc(C2(c3ccc(CCCCCC)cc3)Oc3cc(-c4cc(F)c(-c5cc6c(s5)-c5sc(/C=C7\C(=O)c8cc(F)c(F)cc8C7=C(C#N)C#N)cc5C(c5ccc(CCCCCC)cc5)(c5ccc(CCCCCC)cc5)O6)cc4F)sc3-c3sc(/C=C4\C(=O)c5cc(F)c(F)cc5C4=C(C#N)C#N)cc32)cc1,0.91,18.54,63.2,10.66,10.6627248,0.0255609756097662,,,,,,,,,,,,,,,,,-5.56,-3.65,,-5.53,-3.92,
47692,10.1002/chem.202201675,10.1002/chem.202201675,PBDB-T,o-DOC6-2F,PBDB-T,o-DOC6-2F,CCCCC(CC)Cc1ccc(-c2c3cc(-c4ccc(-c5sc(-c6cccs6)c6c5C(=O)c5c(CC(CC)CCCC)sc(CC(CC)CCCC)c5C6=O)s4)sc3c(-c3ccc(CC(CC)CCCC)s3)c3ccsc23)s1,CCCCCCOc1c(-c2cc3c(s2)-c2sc(/C=C4\C(=O)c5cc(F)c(F)cc5C4=C(C#N)C#N)cc2C3(CC(CC)CCCC)CC(CC)CCCC)ccc(-c2cc3c(s2)-c2sc(/C=C4\C(=O)c5cc(F)c(F)cc5C4=C(C#N)C#N)cc2C3(CC(CC)CCCC)CC(CC)CCCC)c1OCCCCCC,0.89,18.58,71.84,11.87,11.87960608,0.0809273799494464,,,,,,,,NFRA-based OSC,,,,,,,,,-5.33,-3.48,,-5.49,-3.83,
47693,10.1002/chem.202201675,10.1002/chem.202201675,PBDB-T,FOC2C6-2FIC,PBDB-T,FOC2C6-2FIC,CCCCC(CC)Cc1ccc(-c2c3cc(-c4ccc(-c5sc(-c6cccs6)c6c5C(=O)c5c(CC(CC)CCCC)sc(CC(CC)CCCC)c5C6=O)s4)sc3c(-c3ccc(CC(CC)CCCC)s3)c3ccsc23)s1,CCCCC(CC)COc1cc(-c2cc3c(s2)-c2sc(/C=C4\C(=O)c5cc(F)c(F)cc5C4=C(C#N)C#N)cc2C3(CC(CC)CCCC)CC(CC)CCCC)c(F)cc1-c1cc2c(s1)-c1sc(/C=C3\C(=O)c4cc(F)c(F)cc4C3=C(C#N)C#N)cc1C2(CC(CC)CCCC)CC(CC)CCCC,0.87,19.66,72.1,12.36,12.332128199999998,0.2255000000000125,,,,,,,,organic solar cell,,,,,,,,,-5.33,-3.48,,-5.51,-3.84,
47694,10.1002/chem.202201675,10.1002/chem.202201675,PBDB-TF,PTIC,PM6,PTIC,COC(=O)C(C)(C)c1cc(C)cc(-c2sc3c4sc5cc(/C=C6/C(=O)c7cc(F)cc(c7)C(=O)/C6=C\c6cc(C(C)(C)C(=O)OC)c(-c7cc(C)cc(C(C)(C)C(=O)OC)c7)s6)sc5c4c(C(C)(C)C(=O)OC)ccc2-3)c1,CCOc1cc(-c2cc(CC)c(/C=C3\C(=O)c4cc(F)c(F)cc4C3=C(C#N)C#N)s2)c(OCC)cc1-c1cc(CC)c(/C=C2\C(=O)c3cc(F)c(F)cc3C2=C(C#N)C#N)s1,0.93,16.73,66.0,10.27,10.268874,0.0109639727361177,,,,,,,,,,,,,,,,,-5.49,-3.64,,-5.59,-3.81,
47695,10.1002/chem.202201675,10.1002/chem.202201675,PBDB-TF,PTB4Cl,PM6,PTB4Cl,COC(=O)C(C)(C)c1cc(C)cc(-c2sc3c4sc5cc(/C=C6/C(=O)c7cc(F)cc(c7)C(=O)/C6=C\c6cc(C(C)(C)C(=O)OC)c(-c7cc(C)cc(C(C)(C)C(=O)OC)c7)s6)sc5c4c(C(C)(C)C(=O)OC)ccc2-3)c1,CCCCCCCCC(CCCCCC)COc1cc(-c2cc(-c3ccc(CCCCCC)cc3)c(/C=C3\C(=O)c4cc(Cl)c(Cl)cc4C3=C(C#N)C#N)s2)c(OCC(CCCCCC)CCCCCCCC)cc1-c1cc(-c2ccc(CCCCCC)cc2)c(/C=C2\C(=O)c3cc(Cl)c(Cl)cc3C2=C(C#N)C#N)s1,0.93,19.01,72.17,12.76,12.75915081,0.0066550940438753,,,,,,,,,,,,,,,,,-5.49,-3.64,,-5.91,-3.93,
47696,10.1002/chem.202201675,10.1002/chem.202201675,PBDB-T,DBT-BO,PBDB-T,DBT-BO,CCCCC(CC)Cc1ccc(-c2c3cc(-c4ccc(-c5sc(-c6cccs6)c6c5C(=O)c5c(CC(CC)CCCC)sc(CC(CC)CCCC)c5C6=O)s4)sc3c(-c3ccc(CC(CC)CCCC)s3)c3ccsc23)s1,,0.84,21.12,70.96,12.59,12.58887168,0.0089620333598046,,,,,,,,organic solar cell,,,,,,,,,-5.33,-3.48,,,,
47697,10.1002/chem.202201675,10.1002/chem.202201675,PBDB-T,DBT-HD,PBDB-T,DBT-HD,CCCCC(CC)Cc1ccc(-c2c3cc(-c4ccc(-c5sc(-c6cccs6)c6c5C(=O)c5c(CC(CC)CCCC)sc(CC(CC)CCCC)c5C6=O)s4)sc3c(-c3ccc(CC(CC)CCCC)s3)c3ccsc23)s1,,0.85,21.75,73.39,13.57,13.56797625,0.0149134119380937,,,,,,,,organic solar cell,,,,,,,,,-5.33,-3.48,,,,
47698,10.1002/chem.202201675,10.1002/chem.202201675,PBDB-T,o-4TBC-2F,PBDB-T,o-4TBC-2F,CCCCC(CC)Cc1ccc(-c2c3cc(-c4ccc(-c5sc(-c6cccs6)c6c5C(=O)c5c(CC(CC)CCCC)sc(CC(CC)CCCC)c5C6=O)s4)sc3c(-c3ccc(CC(CC)CCCC)s3)c3ccsc23)s1,CCOc1cccc(OCC)c1-c1cc(-c2ccc(/C=C3\C(=O)c4cc(F)c(F)cc4C3=C(C#N)C#N)s2)sc1-c1sc(-c2ccc(/C=C3\C(=O)c4cc(F)c(F)cc4C3=C(C#N)C#N)s2)cc1-c1c(OCC)cccc1OCC,0.76,20.48,65.7,10.26,10.2260736,0.3306666666666528,,,,,,,,NFRA-based OSC,,,,,,,,,-5.33,-3.48,,-5.63,-4.0,
47699,10.1002/chem.202201675,10.1002/chem.202201675,PBDB-T,4T-3,PBDB-T,4T-3,CCCCC(CC)Cc1ccc(-c2c3cc(-c4ccc(-c5sc(-c6cccs6)c6c5C(=O)c5c(CC(CC)CCCC)sc(CC(CC)CCCC)c5C6=O)s4)sc3c(-c3ccc(CC(CC)CCCC)s3)c3ccsc23)s1,CCCCC(CC)Cc1cc(/C=C2\C(=O)c3cc(F)c(F)cc3C2=C(C#N)C#N)sc1-c1sc(-c2cc(CC(CC)CCCC)c(-c3sc(/C=C4\C(=O)c5cc(F)c(F)cc5C4=C(C#N)C#N)cc3CC(CC)CCCC)s2)cc1CC(CC)CCCC,0.81,17.27,72.45,10.15,10.13481315,0.149624137931044,,,,,,,,organic solar cell,,,,,,,,,-5.33,-3.48,,-5.86,-3.98,
47700,10.1002/chem.202201675,10.1002/chem.202201675,D18,4T-3,D18,4T-3,CCCCCCC(CCCC)Cc1csc(-c2cc3c4nsnc4c4cc(-c5cc(CC(CCCC)CCCCCC)c(-c6cc7c(-c8cc(F)c(CC(CC)CCCC)s8)c8sccc8c(-c8cc(F)c(CC(CC)CCCC)s8)c7s6)s5)sc4c3s2)c1,CCCCC(CC)Cc1cc(/C=C2\C(=O)c3cc(F)c(F)cc3C2=C(C#N)C#N)sc1-c1sc(-c2cc(CC(CC)CCCC)c(-c3sc(/C=C4\C(=O)c5cc(F)c(F)cc5C4=C(C#N)C#N)cc3CC(CC)CCCC)s2)cc1CC(CC)CCCC,0.93,18.28,70.97,12.04,12.06518388,0.2091684385382221,,,,,,,,,,,,,,,,,-5.51,-2.77,,-5.86,-3.98,
47701,10.1002/chem.202201675,10.1002/chem.202201675,PBDB-TF,A4T-16,PM6,A4T-16,COC(=O)C(C)(C)c1cc(C)cc(-c2sc3c4sc5cc(/C=C6/C(=O)c7cc(F)cc(c7)C(=O)/C6=C\c6cc(C(C)(C)C(=O)OC)c(-c7cc(C)cc(C(C)(C)C(=O)OC)c7)s6)sc5c4c(C(C)(C)C(=O)OC)ccc2-3)c1,CCc1cc(CC)c(-c2cc(-c3cc(-c4c(CC)cc(CC)cc4CC)c(-c4sc(/C=C5\C(=O)c6cc(F)c(F)cc6C5=C(C#N)C#N)cc4CC)s3)sc2-c2sc(/C=C3\C(=O)c4cc(F)c(F)cc4C3=C(C#N)C#N)cc2CC)c(CC)c1,0.88,21.8,79.8,15.2,15.308832,0.7160000000000091,,,,,,,,NFRA-based OSC,,,,,,,,,-5.49,-3.64,,-5.67,-3.96,
47702,10.1002/chem.202201675,10.1002/chem.202201675,PBDB-T,DOC6-IC,PBDB-T,DOC6-IC,CCCCC(CC)Cc1ccc(-c2c3cc(-c4ccc(-c5sc(-c6cccs6)c6c5C(=O)c5c(CC(CC)CCCC)sc(CC(CC)CCCC)c5C6=O)s4)sc3c(-c3ccc(CC(CC)CCCC)s3)c3ccsc23)s1,,0.91,19.21,60.11,10.52,10.50788921,0.1151215779467631,,,,,,,,organic solar cell,,,,,,,,,-5.33,-3.48,,,,
47703,10.1002/chem.202201675,10.1002/chem.202201675,PBDB-T,DOC2C6-IC,PBDB-T,DOC2C6-IC,CCCCC(CC)Cc1ccc(-c2c3cc(-c4ccc(-c5sc(-c6cccs6)c6c5C(=O)c5c(CC(CC)CCCC)sc(CC(CC)CCCC)c5C6=O)s4)sc3c(-c3ccc(CC(CC)CCCC)s3)c3ccsc23)s1,CCOc1cc(-c2cc3c(s2)-c2sc(/C=C4\C(=O)c5ccccc5C4=C(C#N)C#N)cc2C3(CC)CC)c(OCC)cc1-c1cc2c(s1)-c1sc(/C=C3\C(=O)c4ccccc4C3=C(C#N)C#N)cc1C2(CC)CC,0.93,18.85,63.33,11.1,11.102065650000002,0.0186094594594797,,,,,,,,organic solar cell,,,,,,,,,-5.33,-3.48,,,,
47704,10.1002/chem.202201675,10.1002/chem.202201675,PBDB-T,DOC2C6-2F,PBDB-T,DOC2C6-2F,CCCCC(CC)Cc1ccc(-c2c3cc(-c4ccc(-c5sc(-c6cccs6)c6c5C(=O)c5c(CC(CC)CCCC)sc(CC(CC)CCCC)c5C6=O)s4)sc3c(-c3ccc(CC(CC)CCCC)s3)c3ccsc23)s1,CCOc1cc(-c2cc3c(s2)-c2sc(/C=C4\C(=O)c5cc(F)c(F)cc5C4=C(C#N)C#N)cc2C3(CC)CC)c(OCC)cc1-c1cc2c(s1)-c1sc(/C=C3\C(=O)c4cc(F)c(F)cc4C3=C(C#N)C#N)cc1C2(CC)CC,0.85,21.35,73.15,13.24,13.27489625,0.2635668429003093,,,,,,,,organic solar cell,,,,,,,,,-5.33,-3.48,,,,
47705,10.1002/chem.202201675,10.1002/chem.202201675,J52,BN-0F,J52,BN-0F,CCCCCCCCC(CCCCCC)Cn1nc2c(-c3cccs3)c(F)c(F)c(-c3ccc(-c4cc5c(-c6ccc(CC(CC)CCCC)s6)c6sccc6c(-c6ccc(CC(CC)CCCC)s6)c5s4)s3)c2n1,CCCCC(CC)COc1cc(-c2cc3c(s2)-c2sc(/C=C4\C(=O)c5cc6ccccc6cc5C4=C(C#N)C#N)cc2C3(CC(CC)CCCC)CC(CC)CCCC)c(OCC(CC)CCCC)cc1-c1cc2c(s1)-c1sc(/C=C3\C(=O)c4cc5ccccc5cc4C3=C(C#N)C#N)cc1C2(CC(CC)CCCC)CC(CC)CCCC,0.84,21.91,60.1,11.0,11.0610444,0.5549490909090918,,,,,,,,organic solar cell,,,,,,,,,-5.2,-3.05,,-5.35,-3.94,
47706,10.1002/chem.202201675,10.1002/chem.202201675,J52,BN-2F,J52,BN-2F,CCCCCCCCC(CCCCCC)Cn1nc2c(-c3cccs3)c(F)c(F)c(-c3ccc(-c4cc5c(-c6ccc(CC(CC)CCCC)s6)c6sccc6c(-c6ccc(CC(CC)CCCC)s6)c5s4)s3)c2n1,CCCCC(CC)COc1cc(-c2cc3c(s2)-c2sc(/C=C4\C(=O)c5cc6ccc(F)cc6cc5C4=C(C#N)C#N)cc2C3(CC(CC)CCCC)CC(CC)CCCC)c(OCC(CC)CCCC)cc1-c1cc2c(s1)-c1sc(/C=C3\C(=O)c4cc5cc(F)ccc5cc4C3=C(C#N)C#N)cc1C2(CC(CC)CCCC)CC(CC)CCCC,0.81,25.25,70.78,14.53,14.4762795,0.3697212663454849,,,,,,,,organic solar cell,,,,,,,,,-5.2,-3.05,,-5.39,-3.99,
47707,10.1002/chem.202201675,10.1002/chem.202201675,J52,BN-4F,J52,BN-4F,CCCCCCCCC(CCCCCC)Cn1nc2c(-c3cccs3)c(F)c(F)c(-c3ccc(-c4cc5c(-c6ccc(CC(CC)CCCC)s6)c6sccc6c(-c6ccc(CC(CC)CCCC)s6)c5s4)s3)c2n1,CCCCC(CC)COc1cc(-c2cc3c(s2)-c2sc(/C=C4\C(=O)c5cc6cc(F)c(F)cc6cc5C4=C(C#N)C#N)cc2C3(CC(CC)CCCC)CC(CC)CCCC)c(OCC(CC)CCCC)cc1-c1cc2c(s1)-c1sc(/C=C3\C(=O)c4cc5cc(F)c(F)cc5cc4C3=C(C#N)C#N)cc1C2(CC(CC)CCCC)CC(CC)CCCC,0.79,25.76,64.91,13.24,13.20944464,0.2307806646525757,,,,,,,,organic solar cell,,,,,,,,,-5.2,-3.05,,-5.44,-4.06,
47708,10.1002/chem.202201675,10.1002/chem.202201675,PBDB-T,PhO4T-3,PBDB-T,PhO4T-3,CCCCC(CC)Cc1ccc(-c2c3cc(-c4ccc(-c5sc(-c6cccs6)c6c5C(=O)c5c(CC(CC)CCCC)sc(CC(CC)CCCC)c5C6=O)s4)sc3c(-c3ccc(CC(CC)CCCC)s3)c3ccsc23)s1,,0.84,23.03,71.21,13.76,13.77571692,0.114221802325588,,,,,,,,NFRA-based OSC,,,,,,,,,-5.33,-3.48,,,,
47709,10.1002/chem.202201675,10.1002/chem.202201675,PTB7-Th,CTIC-4F,PTB7-Th,CTIC-4F,CCCCC(CC)COC(=O)c1sc2csc(-c3cc4c(-c5ccc(CC(CC)CCCC)s5)c5sccc5c(-c5ccc(CC(CC)CCCC)s5)c4s3)c2c1F,CCCCC(CC)Cc1cc(/C=C2\C(=O)c3cc(F)c(F)cc3C2=C(C#N)C#N)sc1-c1cc2c(s1)-c1sc(-c3sc(/C=C4\C(=O)c5cc(F)c(F)cc5C4=C(C#N)C#N)cc3CC(CC)CCCC)cc1C2(CC(CC)CCCC)CC(CC)CCCC,0.7,23.4,64.0,10.5,10.4832,0.1599999999999992,,,,,,,,,,,,,,,,,-5.21,-3.6,,,,
47710,10.1002/chem.202201675,10.1002/chem.202201675,PTB7-Th,CO1-4F,PTB7-Th,CO1-4F,CCCCC(CC)COC(=O)c1sc2csc(-c3cc4c(-c5ccc(CC(CC)CCCC)s5)c5sccc5c(-c5ccc(CC(CC)CCCC)s5)c4s3)c2c1F,,0.64,24.8,64.0,10.2,10.158080000000002,0.4109803921568384,,,,,,,,,,,,,,,,,-5.21,-3.6,,,,
47711,10.1002/chem.202201675,10.1002/chem.202201675,PBDB−T-2Cl,BTCIC-4Cl,PBDB−T-2Cl,BTCIC-4Cl,,CCCCC(CC)CC1(CC(CC)CCCC)c2cc(/C=C3\C(=O)c4cc(Cl)c(Cl)cc4C3=C(C#N)C#N)sc2-c2sc(-c3ccc(-c4cc5c(s4)-c4sc(/C=C6\C(=O)c7cc(Cl)c(Cl)cc7C6=C(C#N)C#N)cc4C5(CC(CC)CCCC)CC(CC)CCCC)c4nsnc34)cc21,0.75,21.0,66.0,10.5,10.395,1.000000000000004,,,,,,,,,,,,,,,,,,,,-5.64,-4.12,
47712,10.1002/chem.202201675,10.1002/chem.202201675,PBDB-T,BTOR-IC4F,PBDB-T,BTOR-IC4F,CCCCC(CC)Cc1ccc(-c2c3cc(-c4ccc(-c5sc(-c6cccs6)c6c5C(=O)c5c(CC(CC)CCCC)sc(CC(CC)CCCC)c5C6=O)s4)sc3c(-c3ccc(CC(CC)CCCC)s3)c3ccsc23)s1,,0.8,20.57,69.6,11.48,11.453376,0.2319163763066355,,,,,,,,organic solar cell,,,,,,,,,-5.33,-3.48,,,,
47713,10.1002/chem.202201675,10.1002/chem.202201675,PBDB-T,BTzO-4F,PBDB-T,BTzO-4F,CCCCC(CC)Cc1ccc(-c2c3cc(-c4ccc(-c5sc(-c6cccs6)c6c5C(=O)c5c(CC(CC)CCCC)sc(CC(CC)CCCC)c5C6=O)s4)sc3c(-c3ccc(CC(CC)CCCC)s3)c3ccsc23)s1,,0.84,23.58,69.73,13.8,13.81156056,0.0837721739130398,,,,,,,,organic solar cell,,,,,,,,,-5.33,-3.48,,,,
47714,10.1002/chem.202201675,10.1002/chem.202201675,J52,BTzO-4F,J52,BTzO-4F,CCCCCCCCC(CCCCCC)Cn1nc2c(-c3cccs3)c(F)c(F)c(-c3ccc(-c4cc5c(-c6ccc(CC(CC)CCCC)s6)c6sccc6c(-c6ccc(CC(CC)CCCC)s6)c5s4)s3)c2n1,,0.77,24.69,61.69,11.71,11.72807097,0.1543208368915468,,,,,,,,organic solar cell,,,,,,,,,-5.2,-3.05,,,,
47715,10.1002/chem.202201675,10.1002/chem.202201675,PM6,BDDEH-4F,PM6,BDDEH-4F,COC(=O)C(C)(C)c1cc(C)cc(-c2sc3c4sc5cc(/C=C6/C(=O)c7cc(F)cc(c7)C(=O)/C6=C\c6cc(C(C)(C)C(=O)OC)c(-c7cc(C)cc(C(C)(C)C(=O)OC)c7)s6)sc5c4c(C(C)(C)C(=O)OC)ccc2-3)c1,CCCCC(CC)Cc1sc(CC(CC)CCCC)c2c1C(=O)c1c(-c3cc4c(s3)-c3sc(/C=C5\C(=O)c6cc(F)c(F)cc6C5=C(C#N)C#N)cc3C4(CC(CC)CCCC)CC(CC)CCCC)sc(-c3cc4c(s3)-c3sc(/C=C5\C(=O)c6cc(F)c(F)cc6C5=C(C#N)C#N)cc3C4(CC(CC)CCCC)CC(CC)CCCC)c1C2=O,0.88,22.57,63.38,12.59,12.58828208,0.0136451151707769,,,,,,,,,,,,,,,,,-5.56,-3.65,,-5.57,-3.94,
47716,10.1002/chem.202201675,10.1002/chem.202201675,PBDB-T,BCIC2F,PBDB-T,BCIC2F,CCCCC(CC)Cc1ccc(-c2c3cc(-c4ccc(-c5sc(-c6cccs6)c6c5C(=O)c5c(CC(CC)CCCC)sc(CC(CC)CCCC)c5C6=O)s4)sc3c(-c3ccc(CC(CC)CCCC)s3)c3ccsc23)s1,CCCCCCC(CCCC)Oc1c(OC(CCCC)CCCCCC)c(-c2cc3c(s2)C2SC(CC(C)C(=C(C#N)C#N)C4=C(C=O)CC(Cl)C(Cl)=C4)=CC2C3(C(C)CCCC)C(C)CCCC)c2nccnc2c1-c1cc2c(s1)-c1sc(/C=C3\C(=O)C4C=C(Cl)C(Cl)=CC4C3=C(C#N)C#N)cc1C2(C(C)CCCC)C(C)CCCC,0.79,22.1,71.0,12.4,12.39589,0.0331451612903141,,,,,,,,organic solar cell,,,,,,,,,-5.33,-3.48,,-5.54,-3.87,
47717,10.1002/chem.202201675,10.1002/chem.202201675,PBDB-T,QCIC3,PBDB-T,QCIC3,CCCCC(CC)Cc1ccc(-c2c3cc(-c4ccc(-c5sc(-c6cccs6)c6c5C(=O)c5c(CC(CC)CCCC)sc(CC(CC)CCCC)c5C6=O)s4)sc3c(-c3ccc(CC(CC)CCCC)s3)c3ccsc23)s1,CCCCCCC(CCCC)Oc1c(OC(CCCC)CCCCCC)c(-c2cc3c(s2)C2SC(CC(C)C(=C(C#N)C#N)C4=C(C=O)CC(Cl)C(Cl)=C4)=CC2C3(CC(CC)CCCC)CC(CC)CCCC)c2nccnc2c1-c1cc2c(s1)-c1sc(/C=C3\C(=O)C4C=C(Cl)C(Cl)=CC4C3=C(C#N)C#N)cc1C2(CC(CC)CCCC)CC(CC)CCCC,0.82,19.39,66.9,10.55,10.6369662,0.8243241706161052,,,,,,,,NFRA-based OSC,,,,,,,,,-5.33,-3.48,,-5.52,-3.89,
47718,10.1002/chem.202201675,10.1002/chem.202201675,PBDB-T,QOS-2Cl,PBDB-T,QOS-2Cl,CCCCC(CC)Cc1ccc(-c2c3cc(-c4ccc(-c5sc(-c6cccs6)c6c5C(=O)c5c(CC(CC)CCCC)sc(CC(CC)CCCC)c5C6=O)s4)sc3c(-c3ccc(CC(CC)CCCC)s3)c3ccsc23)s1,,0.85,21.03,68.7,12.19,12.2804685,0.7421534044298611,,,,,,,,NFRA-based OSC,,,,,,,,,-5.33,-3.48,,,,
47719,10.1002/chem.202201675,10.1002/chem.202201675,PBDB-T,X-PCIC,PBDB-T,X-PCIC,CCCCC(CC)Cc1ccc(-c2c3cc(-c4ccc(-c5sc(-c6cccs6)c6c5C(=O)c5c(CC(CC)CCCC)sc(CC(CC)CCCC)c5C6=O)s4)sc3c(-c3ccc(CC(CC)CCCC)s3)c3ccsc23)s1,CCCCCCc1nc2c(-c3cc4c(s3)C3SC(/C=C5\C(=O)c6cc(F)c(F)cc6C5C(C#N)C#N)=CC3C4(CC(CC)CCCC)CC(CC)CCCC)c3sc(CCCCCC)nc3c(-c3cc4c(s3)-c3sc(/C=C5\C(=O)C6CC(F)C(F)=CC6C5=C(C#N)C#N)cc3C4(CC(CC)CCCC)CC(CC)CCCC)c2s1,0.84,21.8,62.51,11.5,11.446831200000002,0.4623373913043315,,,,,,,,NFRA-based OSC,,,,,,,,,-5.33,-3.48,,-5.37,-3.79,
47720,10.1002/chem.202201675,10.1002/chem.202201675,TDTBTA,MPU6,TDTBTA,MPU6,,,1.04,20.38,62.0,13.14,13.141024,0.0077929984779242,,,,,,,,,,,,,,,,,,,,,,
47721,10.1002/chem.202201675,10.1002/chem.202201675,P,MPU7,P,MPU7,,,0.88,23.25,69.0,14.12,14.1174,0.0184135977337058,,,,,,,,organic solar cell,,,,,,,,,,,,,,
47722,10.1002/chem.202201675,10.1002/chem.202201675,P,MPU8,P,MPU8,,,0.95,20.81,64.0,12.65,12.65248,0.0196047430829919,,,,,,,,organic solar cell,,,,,,,,,,,,,,
47723,10.1002/chem.202201675,10.1002/chem.202201675,J52,NoCA-5,J52,NoCA-5,CCCCCCCCC(CCCCCC)Cn1nc2c(-c3cccs3)c(F)c(F)c(-c3ccc(-c4cc5c(-c6ccc(CC(CC)CCCC)s6)c6sccc6c(-c6ccc(CC(CC)CCCC)s6)c5s4)s3)c2n1,CCCCCCCCc1c(/C=C2\C(=O)c3cc(F)c(F)cc3C2=C(C#N)C#N)sc2c1C(CC(CC)CCCC)(CC(CC)CCCC)c1cc(-c3c(OCC(CC)CCCC)c(OCC(CC)CCCC)c(-c4cc5c(s4)-c4sc(/C=C6\C(=O)c7cc(F)c(F)cc7C6=C(C#N)C#N)c(CCCCCCC)c4C5(CC(CC)CCCC)CC(CC)CCCC)c4nn(CC(CC)CCCC)nc34)sc1-2,0.81,26.02,69.96,14.82,14.744909519999998,0.5066834008097291,,,,,,,,organic solar cell,,,,,,,,,-5.2,-3.05,,-5.43,-3.83,
47724,10.1002/chem.202201675,10.1002/chem.202201675,PBDB-T,2Th-2F,PBDB-T,2Th-2F,CCCCC(CC)Cc1ccc(-c2c3cc(-c4ccc(-c5sc(-c6cccs6)c6c5C(=O)c5c(CC(CC)CCCC)sc(CC(CC)CCCC)c5C6=O)s4)sc3c(-c3ccc(CC(CC)CCCC)s3)c3ccsc23)s1,,0.79,21.62,64.3,11.0,10.9823114,0.160805454545451,,,,,,,,organic solar cell,,,,,,,,,-5.33,-3.48,,,,
47725,10.1002/chem.202201675,10.1002/chem.202201675,PBDB-T,BTh−Th-2F,PBDB-T,BTh−Th-2F,CCCCC(CC)Cc1ccc(-c2c3cc(-c4ccc(-c5sc(-c6cccs6)c6c5C(=O)c5c(CC(CC)CCCC)sc(CC(CC)CCCC)c5C6=O)s4)sc3c(-c3ccc(CC(CC)CCCC)s3)c3ccsc23)s1,,0.81,23.59,67.14,12.87,12.82904406,0.3182279720279575,,,,,,,,organic solar cell,,,,,,,,,-5.33,-3.48,,,,
47726,10.1002/chem.202201675,10.1002/chem.202201675,PBDB-T,2BTh-2F,PBDB-T,2BTh-2F,CCCCC(CC)Cc1ccc(-c2c3cc(-c4ccc(-c5sc(-c6cccs6)c6c5C(=O)c5c(CC(CC)CCCC)sc(CC(CC)CCCC)c5C6=O)s4)sc3c(-c3ccc(CC(CC)CCCC)s3)c3ccsc23)s1,,0.84,24.02,72.14,14.53,14.55554352,0.1757984858912674,,,,,,,,organic solar cell,,,,,,,,,-5.33,-3.48,,,,
47727,10.1002/chem.202201675,10.1002/chem.202201675,D18,2BTh-2F,D18,2BTh-2F,CCCCCCC(CCCC)Cc1csc(-c2cc3c4nsnc4c4cc(-c5cc(CC(CCCC)CCCCCC)c(-c6cc7c(-c8cc(F)c(CC(CC)CCCC)s8)c8sccc8c(-c8cc(F)c(CC(CC)CCCC)s8)c7s6)s5)sc4c3s2)c1,,0.9,23.61,72.3,15.44,15.363027,0.498529792746118,,,,,,,,,,,,,,,,,-5.51,-2.77,,,,
47728,10.1002/chem.202201675,10.1002/chem.202201675,PBDB-T,CH3-2F,PBDB-T,CH3-2F,CCCCC(CC)Cc1ccc(-c2c3cc(-c4ccc(-c5sc(-c6cccs6)c6c5C(=O)c5c(CC(CC)CCCC)sc(CC(CC)CCCC)c5C6=O)s4)sc3c(-c3ccc(CC(CC)CCCC)s3)c3ccsc23)s1,CCCCCCCCc1cc(-c2sc3c(N(c4ccc(C)cc4)c4ccc(C)cc4)c(-c4cc(CCCCCCCC)c(/C=C5\C(=O)c6cc(F)c(F)cc6C5=C(C#N)C#N)s4)sc3c2N(c2ccc(C)cc2)c2ccc(C)cc2)sc1/C=C1\C(=O)c2cc(F)c(F)cc2C1=C(C#N)C#N,0.77,22.76,69.85,12.28,12.2413522,0.3147214983713184,,,,,,,,organic solar cell,,,,,,,,,-5.33,-3.48,,-5.59,-4.01,
47729,10.1002/chem.202201675,10.1002/chem.202201675,D18,TT−C8T,D18,TT−C8T,CCCCCCC(CCCC)Cc1csc(-c2cc3c4nsnc4c4cc(-c5cc(CC(CCCC)CCCCCC)c(-c6cc7c(-c8cc(F)c(CC(CC)CCCC)s8)c8sccc8c(-c8cc(F)c(CC(CC)CCCC)s8)c7s6)s5)sc4c3s2)c1,,0.91,19.31,59.1,10.42,10.3851111,0.3348262955854159,,,,,,,,,,,,,,,,,-5.51,-2.77,,,,
47730,10.1002/chem.202201675,10.1002/chem.202201675,D18,TT-TC8,D18,TT-TC8,CCCCCCC(CCCC)Cc1csc(-c2cc3c4nsnc4c4cc(-c5cc(CC(CCCC)CCCCCC)c(-c6cc7c(-c8cc(F)c(CC(CC)CCCC)s8)c8sccc8c(-c8cc(F)c(CC(CC)CCCC)s8)c7s6)s5)sc4c3s2)c1,,0.86,23.06,66.2,13.13,13.128519199999998,0.0112779893374185,,,,,,,,,,,,,,,,,-5.51,-2.77,,,,
47731,10.1002/chem.202203356,10.1002/chem.202203356,PBDB-T,DICTF,PBDB-T,DICTF,CCCCC(CC)Cc1ccc(-c2c3cc(-c4ccc(-c5sc(-c6cccs6)c6c5C(=O)c5c(CC(CC)CCCC)sc(CC(CC)CCCC)c5C6=O)s4)sc3c(-c3ccc(CC(CC)CCCC)s3)c3ccsc23)s1,CCCCCCCCC1(CCCCCCCC)c2cc(-c3ccc(/C=C4\C(=O)c5ccccc5C4=C(C#N)C#N)s3)ccc2-c2ccc(-c3ccc(/C=C4\C(=O)c5ccccc5C4=C(C#N)C#N)s3)cc21,0.93,10.3,59.0,5.93,5.651610000000001,4.694603709949393,,5.93,,,,,,,,,,,,,,,-5.33,-3.48,,-5.67,-3.79,
47732,10.1002/chem.202203356,10.1002/chem.202203356,PBDB-T,FDICTF,PBDB-T,F-H,CCCCC(CC)Cc1ccc(-c2c3cc(-c4ccc(-c5sc(-c6cccs6)c6c5C(=O)c5c(CC(CC)CCCC)sc(CC(CC)CCCC)c5C6=O)s4)sc3c(-c3ccc(CC(CC)CCCC)s3)c3ccsc23)s1,CCCCCCCCC1(CCCCCCCC)c2cc3c(cc2-c2cc4c(cc21)-c1sc(/C=C2\C(=O)c5ccccc5C2=C(C#N)C#N)cc1C4(CCCCCCCC)CCCCCCCC)C(CCCCCCCC)(CCCCCCCC)c1cc(/C=C2\C(=O)c4ccccc4C2=C(C#N)C#N)sc1-3,0.94,15.81,66.0,10.06,9.808524,2.499761431411533,,10.06,,,,,,,,,,,,,,,-5.33,-3.48,,-5.43,-3.71,
47733,10.1002/chem.202203356,10.1002/chem.202203356,PBDTTT-C-T,DC-IDT2T,PBDTTT-C-T,DC-IDT2T,CCCCC(CC)CC(=O)c1cc2c(-c3cc4c(-c5ccc(CC(CC)CCCC)s5)c5sccc5c(-c5ccc(CC(CC)CCCC)s5)c4s3)scc2s1,,0.9,8.33,52.0,3.93,3.89844,0.8030534351145103,,3.93,,,,,,,,,,,,,,,-5.13,-3.27,,,,
47734,10.1002/chem.202203356,10.1002/chem.202203356,PffBT4T-2DT,FBR,PffBT4T-2DT,FBR,CCCCCCCCCCCCC(CCCCCCCCCC)Cc1csc(-c2c(F)c(F)c(-c3cc(CC(CCCCCCCCCC)CCCCCCCCCCCC)c(-c4ccc(-c5cccs5)s4)s3)c3nsnc23)c1,CCCCCCCCC1(CCCCCCCC)c2cc(-c3ccc(/C=C4\SC(=S)N(CC)C4=O)c4nsnc34)ccc2-c2ccc(-c3ccc(/C=C4\SC(=S)N(CC)C4=O)c4nsnc34)cc21,1.12,11.5,61.0,7.8,7.856800000000001,0.7282051282051392,,7.8,,,,,,,,,,,,,,,-5.29,-3.65,,-5.787,-3.673,
47735,10.1002/chem.202203356,10.1002/chem.202203356,PffBT4T-2DT,IDTBR,PffBT4T-2DT,IDTBR,CCCCCCCCCCCCC(CCCCCCCCCC)Cc1csc(-c2c(F)c(F)c(-c3cc(CC(CCCCCCCCCC)CCCCCCCCCCCC)c(-c4ccc(-c5cccs5)s4)s3)c3nsnc23)c1,CCN1C(=O)/C(=C/c2ccc(-c3cc4c(s3)-c3cc5c(cc3C4(CC)CC)-c3sc(-c4ccc(/C=C6\SC(=S)N(CC)C6=O)c6nsnc46)cc3C5(CC)CC)c3nsnc23)SC1=S,1.07,15.0,62.0,9.95,9.951,0.0100502512562936,,9.95,,,,,,,,,,,,,,,-5.29,-3.65,,-5.63,-3.8,
47736,10.1002/chem.202203356,10.1002/chem.202203356,PDBT-T1,IC-C6IDT-IC,PDBT-T1,IDT-IC,CCCCCCCCc1ccc(-c2c3sc4cc(-c5ccc(-c6sc(-c7cccs7)c7c6C(=O)c6c(CC(CC)CCCC)sc(CC(CC)CCCC)c6C7=O)s5)sc4c3c(-c3ccc(CCCCCCCC)s3)c3sc4ccsc4c23)s1,CCCCCCc1ccc(C2(c3ccc(CCCCCC)cc3)c3cc4c(cc3-c3sc(/C=C5\C(=O)c6ccccc6C5=C(C#N)C#N)cc32)C(c2ccc(CCCCCC)cc2)(c2ccc(CCCCCC)cc2)c2cc(/C=C3\C(=O)c5ccccc5C3=C(C#N)C#N)sc2-4)cc1,0.89,15.05,65.0,8.71,8.706425000000001,0.041044776119399,,8.71,,,,,,,,,,,,,,,-5.36,-3.43,,-5.69,-3.91,
47737,10.1002/chem.202203356,10.1002/chem.202203356,PBDB-T,ITIC,PBDB-T,ITIC,CCCCC(CC)Cc1ccc(-c2c3cc(-c4ccc(-c5sc(-c6cccs6)c6c5C(=O)c5c(CC(CC)CCCC)sc(CC(CC)CCCC)c5C6=O)s4)sc3c(-c3ccc(CC(CC)CCCC)s3)c3ccsc23)s1,CCCCCCc1ccc(C2(c3ccc(CCCCCC)cc3)c3cc4c(cc3-c3sc5cc(C=C6C(=O)c7ccccc7C6=C(C#N)C#N)sc5c32)C(c2ccc(CCCCCC)cc2)(c2ccc(CCCCCC)cc2)c2c-4sc3cc(C=C4C(=O)c5ccccc5C4=C(C#N)C#N)sc23)cc1,0.89,16.81,74.0,11.21,11.071065999999998,1.2393755575379353,,11.21,,,,,,,,,,,,,,,-5.33,-3.48,,-5.576,-3.916,
47738,10.1002/chem.202203356,10.1002/chem.202203356,PBDB-T-SF,IT-4F,PBDB-T-SF,IT-4F,CCCCC(CC)CSc1sc(-c2c3cc(-c4ccc(-c5sc(-c6cccs6)c6c5C(=O)c5c(CC(CC)CCCC)sc(CC(CC)CCCC)c5C6=O)s4)sc3c(-c3cc(F)c(SCC(CC)CCCC)s3)c3ccsc23)cc1F,CCCCCCc1ccc(C2(c3ccc(CCCCCC)cc3)c3cc4c(cc3-c3sc5cc(/C=C6\C(=O)c7cc(F)c(F)cc7C6=C(C#N)C#N)sc5c32)C(c2ccc(CCCCCC)cc2)(c2ccc(CCCCCC)cc2)c2c-4sc3cc(/C=C4\C(=O)c5cc(F)c(F)cc5C4=C(C#N)C#N)sc23)cc1,0.88,20.88,71.0,13.1,13.045823999999998,0.4135572519084105,,13.1,,,,,,,,,,,,,,,-5.41,-3.62,,-5.66,-4.14,
47739,10.1002/chem.202203356,10.1002/chem.202203356,PM6,Y6,PM6,Y6,COC(=O)C(C)(C)c1cc(C)cc(-c2sc3c4sc5cc(/C=C6/C(=O)c7cc(F)cc(c7)C(=O)/C6=C\c6cc(C(C)(C)C(=O)OC)c(-c7cc(C)cc(C(C)(C)C(=O)OC)c7)s6)sc5c4c(C(C)(C)C(=O)OC)ccc2-3)c1,CCCCCCCCCCCc1c(/C=C2\C(=O)c3cc(F)c(F)cc3C2=C(C#N)C#N)sc2c1sc1c3c4nsnc4c4c5sc6c(CCCCCCCCCCC)c(/C=C7\C(=O)c8cc(F)c(F)cc8C7=C(C#N)C#N)sc6c5n(CC(CC)CCCC)c4c3n(CC(CC)CCCC)c21,0.86,25.6,75.0,16.6,16.512,0.5301204819277167,,16.6,,,,,,,,,,,,,,,-5.56,-3.65,,-5.65,-4.09,
47740,10.1002/chem.202203356,10.1002/chem.202203356,PM6,Qx-1,PM6,Qx-1,COC(=O)C(C)(C)c1cc(C)cc(-c2sc3c4sc5cc(/C=C6/C(=O)c7cc(F)cc(c7)C(=O)/C6=C\c6cc(C(C)(C)C(=O)OC)c(-c7cc(C)cc(C(C)(C)C(=O)OC)c7)s6)sc5c4c(C(C)(C)C(=O)OC)ccc2-3)c1,CCCCCCc1ccc(C2(c3ccc(CCCCCC)cc3)c3cc4c(cc3-c3sc(-c5ccc(/C=C6/SC(=S)N(CC)C6=O)c6nc(-c7ccccc7)c(-c7ccccc7)nc56)cc32)C(c2ccc(CCCCCC)cc2)(c2ccc(CCCCCC)cc2)c2cc(-c3ccc(/C=C5/SC(=S)N(CC)C5=O)c5nc(-c6ccccc6)c(-c6ccccc6)nc35)sc2-4)cc1,0.91,26.1,76.0,17.9,18.05076,0.8422346368715184,,17.9,,,,,,,,,,,,,,,-5.56,-3.65,,-5.42,-3.6,
47741,10.1002/chem.202203356,10.1002/chem.202203356,PM6,Qx-2,PM6,Qx-2,COC(=O)C(C)(C)c1cc(C)cc(-c2sc3c4sc5cc(/C=C6/C(=O)c7cc(F)cc(c7)C(=O)/C6=C\c6cc(C(C)(C)C(=O)OC)c(-c7cc(C)cc(C(C)(C)C(=O)OC)c7)s6)sc5c4c(C(C)(C)C(=O)OC)ccc2-3)c1,CCc1ccc(-c2c3cc(-c4ccc(-c5c(F)c(F)c(-c6ccc(-c7cc8c(-c9ccc(CC)s9)c9sc(-c%10ccc(-c%11c(F)c(F)c(-c%12ccc(-c%13cc%14c(-c%15ccc(CC)s%15)c%15sc(-c%16ccc(-c%17c(F)c(F)c(-c%18cccs%18)c%18nc(-c%19sc(CC)c(F)c%19F)c(-c%19sc(CC)c(F)c%19F)nc%17%18)s%16)cc%15c(-c%15ccc(CC)s%15)c%14s%13)s%12)c%12nc(-c%13sc(CC)c(F)c%13F)c(-c%13sc(CC)c(F)c%13F)nc%11%12)s%10)cc9c(-c9ccc(CC)s9)c8s7)s6)c6nc(-c7sc(CC)c(F)c7F)c(-c7sc(CC)c(F)c7F)nc56)s4)sc3c(-c3ccc(CC)s3)c3ccsc23)s1,0.93,26.5,74.0,18.2,18.2373,0.2049450549450653,,18.2,,,,,,,,,,,,,,,-5.56,-3.65,,-5.4,-3.1,
47742,10.1002/chem.202301337,10.1002/chem.202301337,PM6,PDI,PM6,PDI,COC(=O)C(C)(C)c1cc(C)cc(-c2sc3c4sc5cc(/C=C6/C(=O)c7cc(F)cc(c7)C(=O)/C6=C\c6cc(C(C)(C)C(=O)OC)c(-c7cc(C)cc(C(C)(C)C(=O)OC)c7)s6)sc5c4c(C(C)(C)C(=O)OC)ccc2-3)c1,,0.99,6.81,45.0,2.99,3.033855,1.4667224080267476,2.88,2.99,1:1,,,,inverted,inverted,ZnO,ZnO,MoO3,MoO3,60.0,,,140.0,-5.56,-3.65,,,,
47743,10.1002/chem.202301337,10.1002/chem.202301337,PM6,PDISi,PM6,PDISi,COC(=O)C(C)(C)c1cc(C)cc(-c2sc3c4sc5cc(/C=C6/C(=O)c7cc(F)cc(c7)C(=O)/C6=C\c6cc(C(C)(C)C(=O)OC)c(-c7cc(C)cc(C(C)(C)C(=O)OC)c7)s6)sc5c4c(C(C)(C)C(=O)OC)ccc2-3)c1,,1.06,5.63,43.2,2.55,2.5780896,1.1015529411764855,2.33,2.55,1:1,,,,inverted,inverted,ZnO,ZnO,MoO3,MoO3,60.0,,,140.0,-5.56,-3.65,,,,
47744,10.1002/chem.202301337,10.1002/chem.202301337,PM6,PDISi₂,PM6,PDISi₂,COC(=O)C(C)(C)c1cc(C)cc(-c2sc3c4sc5cc(/C=C6/C(=O)c7cc(F)cc(c7)C(=O)/C6=C\c6cc(C(C)(C)C(=O)OC)c(-c7cc(C)cc(C(C)(C)C(=O)OC)c7)s6)sc5c4c(C(C)(C)C(=O)OC)ccc2-3)c1,,0.97,5.07,35.3,1.73,1.7360186999999998,0.3479017341040359,1.63,1.73,1:1,,,,inverted,inverted,ZnO,ZnO,MoO3,MoO3,60.0,,,140.0,-5.56,-3.65,,,,
47745,10.1002/chem.202301337,10.1002/chem.202301337,PM6,PDIGe,PM6,PDIGe,COC(=O)C(C)(C)c1cc(C)cc(-c2sc3c4sc5cc(/C=C6/C(=O)c7cc(F)cc(c7)C(=O)/C6=C\c6cc(C(C)(C)C(=O)OC)c(-c7cc(C)cc(C(C)(C)C(=O)OC)c7)s6)sc5c4c(C(C)(C)C(=O)OC)ccc2-3)c1,,1.03,5.02,37.0,1.92,1.913122,0.3582291666666635,1.74,1.92,1:1,,,,inverted,inverted,ZnO,ZnO,MoO3,MoO3,60.0,,,140.0,-5.56,-3.65,,,,
47746,10.1002/chem.202301337,10.1002/chem.202301337,PM6,PDIGe₂,PM6,PDIGe₂,COC(=O)C(C)(C)c1cc(C)cc(-c2sc3c4sc5cc(/C=C6/C(=O)c7cc(F)cc(c7)C(=O)/C6=C\c6cc(C(C)(C)C(=O)OC)c(-c7cc(C)cc(C(C)(C)C(=O)OC)c7)s6)sc5c4c(C(C)(C)C(=O)OC)ccc2-3)c1,,1.16,8.53,55.1,5.38,5.452034799999999,1.3389368029739603,4.97,5.38,1:1,,,,inverted,inverted,ZnO,ZnO,MoO3,MoO3,60.0,,,140.0,-5.56,-3.65,,,,
47763,10.1002/chem.202302624,10.1002/chem.202302624,PBDB-T,IDT-BOF,,,,,0.92,10.27,54.2,5.2,5.1210328,1.5186000000000024,5.0,5.2,,,,,ITO/ZnO/active layer/MoO3/Ag,inverted,ZnO,ZnO,MoO3,MoO3,,,,,,,,,,
47764,10.1002/chem.202302624,10.1002/chem.202302624,PBDB-T,IDT-BFO,,,,,0.96,10.45,60.8,6.1,6.099455999999999,0.0089180327868941,5.9,6.1,,,,,ITO/ZnO/active layer/MoO3/Ag,inverted,ZnO,ZnO,MoO3,MoO3,,,,,,,,,,
47765,10.1002/chem.202302624,10.1002/chem.202302624,Y5,PBDB-T,BTP,PBDB-T,CCCCCCCCCCCc1c(/C=C2\C(=O)c3ccccc3C2=C(C#N)C#N)sc2c1sc1c3c4nsnc4c4c5sc6c(CCCCCCCCCCC)c(/C=C7\C(=O)c8ccccc8C7=C(C#N)C#N)sc6c5n(CC(CC)CCCC)c4c3n(CC(CC)CCCC)c21,CCCCC(CC)Cc1ccc(-c2c3cc(-c4ccc(-c5sc(-c6cccs6)c6c5C(=O)c5c(CC(CC)CCCC)sc(CC(CC)CCCC)c5C6=O)s4)sc3c(-c3ccc(CC(CC)CCCC)s3)c3ccsc23)s1,0.84,23.46,68.3,13.46,13.459471199999998,0.0039286775631739,,13.46,,,,,ITO/ZnO/active layer/MoO3/Ag,inverted,ZnO,ZnO,MoO3,MoO3,,,,,-5.55,-3.87,,-5.33,-3.48,
47766,10.1002/chem.202302624,10.1002/chem.202302624,Y5,PBDB-T+IDT-BFO (10 %),BTP,PBDB-T+IDT-BFO (10 %),CCCCCCCCCCCc1c(/C=C2\C(=O)c3ccccc3C2=C(C#N)C#N)sc2c1sc1c3c4nsnc4c4c5sc6c(CCCCCCCCCCC)c(/C=C7\C(=O)c8ccccc8C7=C(C#N)C#N)sc6c5n(CC(CC)CCCC)c4c3n(CC(CC)CCCC)c21,,0.85,24.6,68.2,14.3,14.26062,0.275384615384612,,14.3,,,,,ITO/ZnO/active layer/MoO3/Ag,inverted,ZnO,ZnO,MoO3,MoO3,,,,,-5.55,-3.87,,,,
47767,10.1002/chem.202302624,10.1002/chem.202302624,Y5,PBDB-T+IDT-BFO (20 %),BTP,PBDB-T+IDT-BFO (20 %),CCCCCCCCCCCc1c(/C=C2\C(=O)c3ccccc3C2=C(C#N)C#N)sc2c1sc1c3c4nsnc4c4c5sc6c(CCCCCCCCCCC)c(/C=C7\C(=O)c8ccccc8C7=C(C#N)C#N)sc6c5n(CC(CC)CCCC)c4c3n(CC(CC)CCCC)c21,,0.85,23.72,67.8,13.67,13.669835999999998,0.0011997073884536,,13.67,,,,,ITO/ZnO/active layer/MoO3/Ag,inverted,ZnO,ZnO,MoO3,MoO3,,,,,-5.55,-3.87,,,,
47768,10.1002/chem.202303590,10.1002/chem.202303590,Bz−Bt<sub>2</sub>Cz<sub>2</sub>,PCBM,Bz−Bt<sub>2</sub>Cz<sub>2</sub>,PCBM,,CCCCC(=O)OCC1(C2=CC=CC=C2)C3=CC=CC4=CC=CC5=CC=CC6=CC=CC7=CC=CC1=C7C6=C5C4=C3,0.56,5.06,41.0,1.16,1.161776,0.153103448275862,,,1:1,,,,conventional,conventional,,,PEDOT:PSS,PEDOT:PSS,,chlorobenzene,chlorobenzene,,,,,-6.1,-3.7,
47769,10.1002/chem.202303590,10.1002/chem.202303590,Pz−Bt<sub>2</sub>Cz<sub>2</sub>,PCBM,Pz−Bt<sub>2</sub>Cz<sub>2</sub>,PCBM,,CCCCC(=O)OCC1(C2=CC=CC=C2)C3=CC=CC4=CC=CC5=CC=CC6=CC=CC7=CC=CC1=C7C6=C5C4=C3,0.55,6.75,52.0,1.93,1.9305,0.0259067357513039,,,1:1,,,,conventional,conventional,,,PEDOT:PSS,PEDOT:PSS,,chlorobenzene,chlorobenzene,,,,,-6.1,-3.7,
47770,10.1002/chem.202303590,10.1002/chem.202303590,Tz−Bt<sub>2</ub>Cz<sub>2</sub>,PCBM,Tz−Bt<sub>2</ub>Cz<sub>2</sub>,PCBM,,CCCCC(=O)OCC1(C2=CC=CC=C2)C3=CC=CC4=CC=CC5=CC=CC6=CC=CC7=CC=CC1=C7C6=C5C4=C3,0.51,5.25,48.0,1.28,1.2852,0.4062500000000073,,,1:1,,,,conventional,conventional,,,PEDOT:PSS,PEDOT:PSS,,chlorobenzene,chlorobenzene,,,,,-6.1,-3.7,
47771,10.1002/chem.202304167,10.1002/chem.202304167,PBDB-T,HBC-4-PDI,PBDB-T,HBC-4-PDI,CCCCC(CC)Cc1ccc(-c2c3cc(-c4ccc(-c5sc(-c6cccs6)c6c5C(=O)c5c(CC(CC)CCCC)sc(CC(CC)CCCC)c5C6=O)s4)sc3c(-c3ccc(CC(CC)CCCC)s3)c3ccsc23)s1,,0.92,3.85,30.01,1.06,1.0629542,0.2786981132075488,,,1 : 1,,,,inverted,inverted,ZnO,ZnO,MoO3,MoO3,,"1,2-dichlorobenzene or chlorobenzene",,,-5.33,-3.48,,,,
47772,10.1002/chem.202304167,10.1002/chem.202304167,PCE-10,HBC-4-PDI,PCE10,HBC-4-PDI,CCCCC(CC)COC(=O)c1sc2c(-c3cc4c(-c5ccc(CC(CC)CCCC)s5)c5sccc5c(-c5ccc(CC(CC)CCCC)s5)c4s3)scc2c1F,,0.91,3.66,31.75,1.06,1.0574655000000002,0.2391037735848947,,,1 : 1,,,,inverted,inverted,ZnO,ZnO,MoO3,MoO3,,"1,2-dichlorobenzene or chlorobenzene",,,-5.21,-3.6,,,,
47773,10.1002/chem.202304167,10.1002/chem.202304167,reg-PThE,HBC-4-PDI,reg-PThE,HBC-4-PDI,,,0.99,5.99,45.38,2.7,2.691079380000001,0.3303933333333185,,,1 : 1,,,,inverted,inverted,ZnO,ZnO,MoO3,MoO3,,"1,2-dichlorobenzene or chlorobenzene",,,,,,,,
47774,10.1002/chem.202304167,10.1002/chem.202304167,PM6,HBC-4-PDI,PM6,HBC-4-PDI,COC(=O)C(C)(C)c1cc(C)cc(-c2sc3c4sc5cc(/C=C6/C(=O)c7cc(F)cc(c7)C(=O)/C6=C\c6cc(C(C)(C)C(=O)OC)c(-c7cc(C)cc(C(C)(C)C(=O)OC)c7)s6)sc5c4c(C(C)(C)C(=O)OC)ccc2-3)c1,,1.06,5.62,34.66,2.07,2.06476552,0.2528734299516875,,,1 : 1,,,,inverted,inverted,ZnO,ZnO,MoO3,MoO3,,"1,2-dichlorobenzene or chlorobenzene",,,-5.56,-3.65,,,,
47775,10.1002/chem.202403193,10.1002/chem.202403193,D18,NFA-4,D18,NFA-4,CCCCCCC(CCCC)Cc1csc(-c2cc3c4nsnc4c4cc(-c5cc(CC(CCCC)CCCCCC)c(-c6cc7c(-c8cc(F)c(CC(CC)CCCC)s8)c8sccc8c(-c8cc(F)c(CC(CC)CCCC)s8)c7s6)s5)sc4c3s2)c1,,1.06,22.94,70.2,17.07,17.0701128,0.0006608084358531,16.81,17.07,1 : 1.2,,,,ITO/PEDOT:PSS/active layer/PFN-Br/Ag,conventional,PFN-Br,PFN-Br,PEDOT:PSS,PEDOT:PSS,,chloroform,chloroform,,-5.51,-2.77,,,,
47776,10.1002/chem.202403193,10.1002/chem.202403193,D18,NFA-5,D18,NFA-5,CCCCCCC(CCCC)Cc1csc(-c2cc3c4nsnc4c4cc(-c5cc(CC(CCCC)CCCCCC)c(-c6cc7c(-c8cc(F)c(CC(CC)CCCC)s8)c8sccc8c(-c8cc(F)c(CC(CC)CCCC)s8)c7s6)s5)sc4c3s2)c1,,0.958,18.04,65.2,11.27,11.26807264,0.0171016858917464,11.03,11.27,1 : 1.2,,,,ITO/PEDOT:PSS/active layer/PFN-Br/Ag,conventional,PFN-Br,PFN-Br,PEDOT:PSS,PEDOT:PSS,,chloroform,chloroform,,-5.51,-2.77,,,,
47778,10.1002/chem.202403341,10.1002/chem.202403341,SBz,Y6,SBz,Y6,,CCCCCCCCCCCc1c(/C=C2\C(=O)c3cc(F)c(F)cc3C2=C(C#N)C#N)sc2c1sc1c3c4nsnc4c4c5sc6c(CCCCCCCCCCC)c(/C=C7\C(=O)c8cc(F)c(F)cc8C7=C(C#N)C#N)sc6c5n(CC(CC)CCCC)c4c3n(CC(CC)CCCC)c21,0.82,22.44,60.02,11.05,11.04416016,0.0528492307692321,10.93,11.05,,,,,ITO/PEDOT:PSS/active layer/phen-NaDPO/Ag,conventional,phen-NaDPO,phen-NaDPO,PEDOT:PSS,PEDOT:PSS,,CHCl3,chloroform,,,,,-5.65,-4.09,
47779,10.1002/chem.202403341,10.1002/chem.202403341,SBz−F,Y6,SBz−F,Y6,,CCCCCCCCCCCc1c(/C=C2\C(=O)c3cc(F)c(F)cc3C2=C(C#N)C#N)sc2c1sc1c3c4nsnc4c4c5sc6c(CCCCCCCCCCC)c(/C=C7\C(=O)c8cc(F)c(F)cc8C7=C(C#N)C#N)sc6c5n(CC(CC)CCCC)c4c3n(CC(CC)CCCC)c21,0.85,22.28,50.84,9.61,9.6280792,0.1881290322580722,9.21,9.61,,,,,ITO/PEDOT:PSS/active layer/phen-NaDPO/Ag,conventional,phen-NaDPO,phen-NaDPO,PEDOT:PSS,PEDOT:PSS,,CHCl3,chloroform,,,,,-5.65,-4.09,
47780,10.1002/chem.202403972,10.1002/chem.202403972,PBDB-T,L19,PBDB-T,L19,CCCCC(CC)Cc1ccc(-c2c3cc(-c4ccc(-c5sc(-c6ccc(C)s6)c6c5C(=O)c5c(CC(CC)CCCC)sc(CC(CC)CCCC)c5C6=O)s4)sc3c(-c3ccc(CC(CC)CCCC)s3)c3cc(C)sc23)s1,,0.799,19.12,56.9,8.68,8.69254472,0.1445244239631459,8.51,8.68,,,,,ITO/2PACz/Active layer/PNDIT-F3N/Ag,OSC,PNDIT-F3N,PNDIT-F3N,2PACz,2PACz,,,,,-5.33,-3.48,,,,
47781,10.1002/chem.202403972,10.1002/chem.202403972,PBDB-T,L21,PBDB-T,L21,CCCCC(CC)Cc1ccc(-c2c3cc(-c4ccc(-c5sc(-c6ccc(C)s6)c6c5C(=O)c5c(CC(CC)CCCC)sc(CC(CC)CCCC)c5C6=O)s4)sc3c(-c3ccc(CC(CC)CCCC)s3)c3cc(C)sc23)s1,,0.804,22.75,62.7,11.45,11.468457,0.1611965065502314,11.22,11.45,,,,,ITO/2PACz/Active layer/PNDIT-F3N/Ag,OSC,PNDIT-F3N,PNDIT-F3N,2PACz,2PACz,,,,,-5.33,-3.48,,,,
47783,10.1002/chem.202403972,10.1002/chem.202403972,PM6,Y6,PM6,Y6,CC1=CC(=CC(=C1)C2=C3C=CC(=C4C5=C(C=C(S5)/C=C\6/C(=O)C7=CC(=CC(=C7)F)C(=O)/C6=C\C8=CC(=C(S8)C9=CC(=CC(=C9)C)C(C)(C)C(=O)OC)C(C)(C)C(=O)OC)SC4=C3S2)C(C)(C)C(=O)OC)C(C)(C)C(=O)OC,CCCCCCCCCCCc1c(/C=C2\C(=O)c3cc(F)c(F)cc3C2=C(C#N)C#N)sc2c1sc1c3c4nsnc4c4c5sc6c(CCCCCCCCCCC)c(/C=C7\C(=O)c8cc(F)c(F)cc8C7=C(C#N)C#N)sc6c5n(CC(CC)CCCC)c4c3n(CC(CC)CCCC)c21,0.85,25.67,74.26,16.17,16.2031607,0.2050754483611615,16.16,16.17,,,,,ITO/2PACz/Active layer/PNDIT-F3N/Ag,OSC,PNDIT-F3N,PNDIT-F3N,2PACz,2PACz,,,,,-5.56,-3.65,,-5.65,-4.09,
47784,10.1002/chem.202501583,10.1002/chem.202501583,DTBDT-C3-D6,PY2S-H,DTBDT-C3-D6,PY2S-H,,CCCCCCCCCCCCC(CCCCCCCCCC)Cn1c2c3sc(/C=C4\C(=O)c5ccccc5C4=C(C#N)C#N)c(CCCCCCCCCCC)c3sc2c2c3nsnc3c3c4sc5c(CCCCCCCCCCC)c(/C=C6\C(=O)c7ccccc7C6=C(C#N)C#N)sc5c4n(CC(CCCCCCCCCC)CCCCCCCCCCCC)c3c21,0.931,17.31,69.76,11.24,11.242249536,0.0200136654804339,11.11,11.24,,,,,,,,,,,,chloroform,chloroform,,,,,-5.76,-3.87,
47785,10.1002/chem.202501583,10.1002/chem.202501583,DTBDT-C3-D6,PY2S-F,DTBDT-C3-D6,PY2S-F,,CCCCCCCCCCCCC(CCCCCCCCCC)Cn1c2c3sc(/C=C4\C(=O)c5c(F)cccc5C4=C(C#N)C#N)c(CCCCCCCCCCC)c3sc2c2c3nsnc3c3c4sc5c(CCCCCCCCCCC)c(/C=C6\C(=O)c7c(F)cccc7C6=C(C#N)C#N)sc5c4n(CC(CCCCCCCCCC)CCCCCCCCCCCC)c3c21,0.903,20.73,72.93,13.65,13.651905267000002,0.0139580000000108,13.55,13.65,2:1,1-CN,,1%,ITO/PEDOT:PSS/active layer/PFN-Br/Ag,,PFN-Br,,PEDOT:PSS,,,chloroform,chloroform,,,,,-5.78,-3.91,
47786,10.1002/chem.202501583,10.1002/chem.202501583,DTBDT-C3-D6,PY2Se-F,DTBDT-C3-D6,PY2Se-F,,CCCCCCCCCCCCC(CCCCCCCCCC)Cn1c2c(sc3c(CCCCCCCCCCC)c(/C=C4\C(=O)c5c(F)cccc5C4=C(C#N)C#N)[se]c32)c2c3nsnc3c3c4sc5c(CCCCCCCCCCC)c(/C=C6\C(=O)c7c(F)cccc7C6=C(C#N)C#N)[se]c5c4n(CC(CCCCCCCCCC)CCCCCCCCCCCC)c3c21,0.87,20.86,72.18,13.1,13.09937076,0.0048033587786147,12.96,13.1,2:1,1-CN,,1%,ITO/PEDOT:PSS/active layer/PFN-Br/Ag,,PFN-Br,,PEDOT:PSS,,,chloroform,chloroform,,,,,-5.76,-3.93,
47787,10.1002/cjce.25402,10.1002/cjce.25402,PTQ10,(1),PTQ10,(1),CCCCCCCCC(CCCCCC)COc1cnc2c(-c3cccs3)c(F)c(F)cc2n1,,1.16,7.6,52.0,4.6,4.58432,0.3408695652173847,4.2,4.6,1:1,,,,Glass/ITO/ZnO/BHJ/MoOx/Ag,inverted,ZnO,ZnO,MoOx,MoO3,,toluene,toluene,,-5.54,-2.92,,,,
47788,10.1002/cjce.25402,10.1002/cjce.25402,PTQ10,(1),PTQ10,(1),CCCCCCCCC(CCCCCC)COc1cnc2c(-c3cccs3)c(F)c(F)cc2n1,,1.16,8.1,52.0,4.9,4.88592,0.2873469387755257,4.5,4.9,1:1,,,,Glass/ITO/ZnO/BHJ/MoOx/Ag,inverted,ZnO,ZnO,MoOx,MoO3,,toluene,toluene,,-5.54,-2.92,,,,
47789,10.1002/cjce.25402,10.1002/cjce.25402,PTQ10,(2),PTQ10,(2),CCCCCCCCC(CCCCCC)COc1cnc2c(-c3cccs3)c(F)c(F)cc2n1,,1.13,7.7,52.0,4.5,4.524519999999999,0.5448888888888664,3.9,4.5,1:1,,,,Glass/ITO/ZnO/BHJ/MoOx/Ag,inverted,ZnO,ZnO,MoOx,MoO3,,toluene,toluene,,-5.54,-2.92,,,,
