Repository: JiYiqaq/PCE-KA-GNN

# Data directory

- `raw/Active_Database.csv` is the immutable source dataset bundled under CC BY 4.0. Do not overwrite it with processed data.
- `processed/` is created and populated by the training pipeline. Generated `.pt` and `.pth` caches are intentionally ignored by Git because they can exceed GitHub's normal single-file limit.

See `../DATA_LICENSE.md` for provenance, license and checksum information.

File: data/raw/Active_Database.csv (part 100 of 471)
id,doi,doi_norm,donor,acceptor,donor_canonical,acceptor_canonical,donor_smiles,acceptor_smiles,voc,jsc,ff,pce,pce_recomputed,pce_relative_error_percent,pce_avg,pce_best,d_a_ratio,additive,additive_canonical,additive_ratio,device_structure,device_type,etl,etl_canonical,htl,htl_canonical,active_layer_thickness,solvent,solvent_canonical,annealing_temp,homo_d,lumo_d,eg_d,homo_a,lumo_a,eg_a
47790,10.1002/cjce.25402,10.1002/cjce.25402,PTQ10,(2),PTQ10,(2),CCCCCCCCC(CCCCCC)COc1cnc2c(-c3cccs3)c(F)c(F)cc2n1,,1.11,8.5,50.0,4.7,4.7175,0.3723404255319164,4.5,4.7,1:1,,,,Glass/ITO/ZnO/BHJ/MoOx/Ag,inverted,ZnO,ZnO,MoOx,MoO3,,toluene,toluene,,-5.54,-2.92,,,,
47791,10.1002/cjce.25402,10.1002/cjce.25402,PTQ10,(3),PTQ10,(3),CCCCCCCCC(CCCCCC)COc1cnc2c(-c3cccs3)c(F)c(F)cc2n1,,1.24,8.1,52.0,5.2,5.222879999999999,0.4399999999999788,4.5,5.2,1:1,,,,Glass/ITO/ZnO/BHJ/MoOx/Ag,inverted,ZnO,ZnO,MoOx,MoO3,,toluene,toluene,,-5.54,-2.92,,,,
47792,10.1002/cjce.25402,10.1002/cjce.25402,PTQ10,(3),PTQ10,(3),CCCCCCCCC(CCCCCC)COc1cnc2c(-c3cccs3)c(F)c(F)cc2n1,,1.21,8.9,55.0,6.0,5.922949999999999,1.284166666666679,5.3,6.0,1:1,,,,Glass/ITO/ZnO/BHJ/MoOx/Ag,inverted,ZnO,ZnO,MoOx,MoO3,,toluene,toluene,,-5.54,-2.92,,,,
47793,10.1002/cjce.25402,10.1002/cjce.25402,PTQ10,(4),PTQ10,(4),CCCCCCCCC(CCCCCC)COc1cnc2c(-c3cccs3)c(F)c(F)cc2n1,,1.23,8.4,54.0,5.6,5.57928,0.3699999999999973,5.0,5.6,1:1,,,,Glass/ITO/ZnO/BHJ/MoOx/Ag,inverted,ZnO,ZnO,MoOx,MoO3,,toluene,toluene,,-5.54,-2.92,,,,
47794,10.1002/cjce.25402,10.1002/cjce.25402,PTQ10,(4),PTQ10,(4),CCCCCCCCC(CCCCCC)COc1cnc2c(-c3cccs3)c(F)c(F)cc2n1,,1.21,9.1,57.0,6.2,6.276269999999999,1.2301612903225674,6.0,6.2,1:1,DPE,,3% v/v,Glass/ITO/ZnO/BHJ/MoOx/Ag,inverted,ZnO,ZnO,MoOx,MoO3,,toluene,toluene,,-5.54,-2.92,,,,
47811,10.1002/cjce.25464,10.1002/cjce.25464,PTB7-Th,tPDI2N-EH,PTB7-Th,tPDI2N-EH,CCCCC(CC)COC(=O)c1sc2csc(-c3cc4c(-c5ccc(CC(CC)CCCC)s5)c5sccc5c(-c5ccc(CC(CC)CCCC)s5)c4s3)c2c1F,CCCCC(CC)Cn1c2cc3c(=O)n(C(CC)CC)c(=O)c4ccc5c6c(-c7cc8c(=O)n(C(CC)CC)c(=O)c9cc%10c%11c(c7c7ccc%12c(=O)n(C(CC)CC)c(=O)c%13cc(c%11c7c%12%13)n%10CC(CC)CCCC)c89)cc7c(=O)n(C(CC)CC)c(=O)c8cc1c(c6c78)c2c5c43,0.93,12.37,41.0,4.52,4.716681,4.351349557522122,4.35,4.52,,,,,ITO/ZnO/donor: tPDI2N-EH/MoOx/Ag,inverted,ZnO,ZnO,MoOx,MoO3,,,,,-5.21,-3.6,,,,
47812,10.1002/cjce.25464,10.1002/cjce.25464,PTB7-Th,tPDI2N-EH,PTB7-Th,tPDI2N-EH,CCCCC(CC)COC(=O)c1sc2csc(-c3cc4c(-c5ccc(CC(CC)CCCC)s5)c5sccc5c(-c5ccc(CC(CC)CCCC)s5)c4s3)c2c1F,CCCCC(CC)Cn1c2cc3c(=O)n(C(CC)CC)c(=O)c4ccc5c6c(-c7cc8c(=O)n(C(CC)CC)c(=O)c9cc%10c%11c(c7c7ccc%12c(=O)n(C(CC)CC)c(=O)c%13cc(c%11c7c%12%13)n%10CC(CC)CCCC)c89)cc7c(=O)n(C(CC)CC)c(=O)c8cc1c(c6c78)c2c5c43,0.95,12.06,42.0,4.82,4.81194,0.1672199170124564,4.64,4.82,,,,,ITO/ZnO/donor: tPDI2N-EH/MoOx/Ag,inverted,ZnO,ZnO,MoOx,MoO3,,,,180.0,-5.21,-3.6,,,,
47813,10.1002/cjce.25464,10.1002/cjce.25464,QX1,tPDI2N-EH,QX1,tPDI2N-EH,CCCCCCc1ccc(C2(c3ccc(CCCCCC)cc3)c3cc4c(cc3-c3sc(-c5ccc(/C=C6/SC(=S)N(CC)C6=O)c6nc(-c7ccccc7)c(-c7ccccc7)nc56)cc32)C(c2ccc(CCCCCC)cc2)(c2ccc(CCCCCC)cc2)c2cc(-c3ccc(/C=C5/SC(=S)N(CC)C5=O)c5nc(-c6ccccc6)c(-c6ccccc6)nc35)sc2-4)cc1,CCCCC(CC)Cn1c2cc3c(=O)n(C(CC)CC)c(=O)c4ccc5c6c(-c7cc8c(=O)n(C(CC)CC)c(=O)c9cc%10c%11c(c7c7ccc%12c(=O)n(C(CC)CC)c(=O)c%13cc(c%11c7c%12%13)n%10CC(CC)CCCC)c89)cc7c(=O)n(C(CC)CC)c(=O)c8cc1c(c6c78)c2c5c43,1.01,10.95,41.0,4.5,4.534395,0.7643333333333323,4.3,4.5,,,,,ITO/ZnO/donor: tPDI2N-EH/MoOx/Ag,inverted,ZnO,ZnO,MoOx,MoO3,,,,,-5.42,-3.6,,,,
47814,10.1002/cjce.25464,10.1002/cjce.25464,QX1,tPDI2N-EH,QX1,tPDI2N-EH,CCCCCCc1ccc(C2(c3ccc(CCCCCC)cc3)c3cc4c(cc3-c3sc(-c5ccc(/C=C6/SC(=S)N(CC)C6=O)c6nc(-c7ccccc7)c(-c7ccccc7)nc56)cc32)C(c2ccc(CCCCCC)cc2)(c2ccc(CCCCCC)cc2)c2cc(-c3ccc(/C=C5/SC(=S)N(CC)C5=O)c5nc(-c6ccccc6)c(-c6ccccc6)nc35)sc2-4)cc1,CCCCC(CC)Cn1c2cc3c(=O)n(C(CC)CC)c(=O)c4ccc5c6c(-c7cc8c(=O)n(C(CC)CC)c(=O)c9cc%10c%11c(c7c7ccc%12c(=O)n(C(CC)CC)c(=O)c%13cc(c%11c7c%12%13)n%10CC(CC)CCCC)c89)cc7c(=O)n(C(CC)CC)c(=O)c8cc1c(c6c78)c2c5c43,0.99,12.28,48.0,5.59,5.835455999999999,4.390983899821092,5.32,5.59,,,,,ITO/ZnO/donor: tPDI2N-EH/MoOx/Ag,inverted,ZnO,ZnO,MoOx,MoO3,,,,180.0,-5.42,-3.6,,,,
47815,10.1002/cjce.25487,10.1002/cjce.25487,F-BsubPc,C60,F-BsubPc,C60,,c12c3c4c5c1c1c6c7c2c2c8c3c3c9c4c4c%10c5c5c1c1c6c6c%11c7c2c2c7c8c3c3c8c9c4c4c9c%10c5c5c1c1c6c6c%11c2c2c7c3c3c8c4c4c9c5c1c1c6c2c3c41,1.01,3.83,60.0,2.34,2.32098,0.812820512820505,2.34,,,,,,ITO/PEDOT:PSS/MoOx/F-BsubPc/C60/BCP/Ag,conventional,BCP,BCP,PEDOT:PSS,PEDOT:PSS,40.0,,,,,,,,,
47816,10.1002/cjce.25487,10.1002/cjce.25487,F-BsubPc,C60,F-BsubPc,C60,,c12c3c4c5c1c1c6c7c2c2c8c3c3c9c4c4c%10c5c5c1c1c6c6c%11c7c2c2c7c8c3c3c8c9c4c4c9c%10c5c5c1c1c6c6c%11c2c2c7c3c3c8c4c4c9c5c1c1c6c2c3c41,1.01,3.59,57.0,2.08,2.066763,0.6363942307692387,2.08,,,,,,ITO/PEDOT:PSS/MoOx/F-BsubPc/C60/BCP/Ag,conventional,BCP,BCP,PEDOT:PSS,PEDOT:PSS,40.0,,,,,,,,,
47818,10.1002/cjce.25487,10.1002/cjce.25487,F-BsubPc,C60,F-BsubPc,C60,,c12c3c4c5c1c1c6c7c2c2c8c3c3c9c4c4c%10c5c5c1c1c6c6c%11c7c2c2c7c8c3c3c8c9c4c4c9c%10c5c5c1c1c6c6c%11c2c2c7c3c3c8c4c4c9c5c1c1c6c2c3c41,0.85,3.17,30.0,0.83,0.8083499999999999,2.608433734939766,0.83,,,,,,ITO/PEDOT:PSS/MoOx/F-BsubPc/C60/BCP/Ag,conventional,BCP,BCP,PEDOT:PSS,PEDOT:PSS,40.0,,,,,,,,,
47819,10.1002/cjce.25487,10.1002/cjce.25487,F-BsubPc,C60,F-BsubPc,C60,,c12c3c4c5c1c1c6c7c2c2c8c3c3c9c4c4c%10c5c5c1c1c6c6c%11c7c2c2c7c8c3c3c8c9c4c4c9c%10c5c5c1c1c6c6c%11c2c2c7c3c3c8c4c4c9c5c1c1c6c2c3c41,0.76,2.74,28.0,0.61,0.583072,4.414426229508188,0.61,,,,,,ITO/PEDOT:PSS/MoOx/F-BsubPc/C60/BCP/Ag,conventional,BCP,BCP,PEDOT:PSS,PEDOT:PSS,,,,,,,,,,
47820,10.1002/cjce.25487,10.1002/cjce.25487,F-BsubPc,C60,F-BsubPc,C60,,c12c3c4c5c1c1c6c7c2c2c8c3c3c9c4c4c%10c5c5c1c1c6c6c%11c7c2c2c7c8c3c3c8c9c4c4c9c%10c5c5c1c1c6c6c%11c2c2c7c3c3c8c4c4c9c5c1c1c6c2c3c41,0.84,2.86,26.0,0.62,0.6246239999999998,0.7458064516128791,0.62,,,,,,ITO/PEDOT:PSS/MoOx/F-BsubPc/C60/BCP/Ag,conventional,BCP,BCP,PEDOT:PSS,PEDOT:PSS,40.0,,,,,,,,,
47821,10.1002/cjce.25487,10.1002/cjce.25487,F-BsubPc,C60,F-BsubPc,C60,,c12c3c4c5c1c1c6c7c2c2c8c3c3c9c4c4c%10c5c5c1c1c6c6c%11c7c2c2c7c8c3c3c8c9c4c4c9c%10c5c5c1c1c6c6c%11c2c2c7c3c3c8c4c4c9c5c1c1c6c2c3c41,1.01,3.75,63.0,2.37,2.3861250000000003,0.68037974683545,2.37,,,,,,ITO/PEDOT:PSS/MoOx/F-BsubPc/C60/BCP/Ag,conventional,BCP,BCP,PEDOT:PSS,PEDOT:PSS,40.0,,,,,,,,,
47822,10.1002/cjce.25487,10.1002/cjce.25487,F-BsubPc,C60,F-BsubPc,C60,,c12c3c4c5c1c1c6c7c2c2c8c3c3c9c4c4c%10c5c5c1c1c6c6c%11c7c2c2c7c8c3c3c8c9c4c4c9c%10c5c5c1c1c6c6c%11c2c2c7c3c3c8c4c4c9c5c1c1c6c2c3c41,0.99,3.99,57.0,2.24,2.251557,0.5159374999999918,2.24,,,,,,ITO/PEDOT:PSS/MoOx/F-BsubPc/C60/BCP/Ag,conventional,BCP,BCP,PEDOT:PSS,PEDOT:PSS,40.0,,,,,,,,,
47823,10.1002/cjce.25487,10.1002/cjce.25487,F-BsubPc,C60,F-BsubPc,C60,,c12c3c4c5c1c1c6c7c2c2c8c3c3c9c4c4c%10c5c5c1c1c6c6c%11c7c2c2c7c8c3c3c8c9c4c4c9c%10c5c5c1c1c6c6c%11c2c2c7c3c3c8c4c4c9c5c1c1c6c2c3c41,0.97,3.8,50.0,1.82,1.843,1.2637362637362708,1.82,,,,,,ITO/PEDOT:PSS/MoOx/F-BsubPc/C60/BCP/Ag,conventional,BCP,BCP,PEDOT:PSS,PEDOT:PSS,40.0,,,,,,,,,
47824,10.1002/cjce.25487,10.1002/cjce.25487,F-BsubPc,C60,F-BsubPc,C60,,c12c3c4c5c1c1c6c7c2c2c8c3c3c9c4c4c%10c5c5c1c1c6c6c%11c7c2c2c7c8c3c3c8c9c4c4c9c%10c5c5c1c1c6c6c%11c2c2c7c3c3c8c4c4c9c5c1c1c6c2c3c41,1.01,3.66,58.0,2.15,2.144028,0.2777674418604589,2.15,,,,,,ITO/PEDOT:PSS/MoOx/F-BsubPc/C60/BCP/Ag,conventional,BCP,BCP,PEDOT:PSS,PEDOT:PSS,40.0,,,,,,,,,
47825,10.1002/cjce.25487,10.1002/cjce.25487,F-BsubPc,C60,F-BsubPc,C60,,c12c3c4c5c1c1c6c7c2c2c8c3c3c9c4c4c%10c5c5c1c1c6c6c%11c7c2c2c7c8c3c3c8c9c4c4c9c%10c5c5c1c1c6c6c%11c2c2c7c3c3c8c4c4c9c5c1c1c6c2c3c41,1.01,3.78,59.0,2.28,2.252502,1.2060526315789486,2.28,,,,,,ITO/PEDOT:PSS/MoOx/F-BsubPc/C60/BCP/Ag,conventional,BCP,BCP,PEDOT:PSS,PEDOT:PSS,40.0,,,,,,,,,
47826,10.1002/cjce.25487,10.1002/cjce.25487,F-BsubPc,C60,F-BsubPc,C60,,c12c3c4c5c1c1c6c7c2c2c8c3c3c9c4c4c%10c5c5c1c1c6c6c%11c7c2c2c7c8c3c3c8c9c4c4c9c%10c5c5c1c1c6c6c%11c2c2c7c3c3c8c4c4c9c5c1c1c6c2c3c41,1.0,3.82,61.0,2.34,2.3302,0.4188034188034296,2.34,,,,,,ITO/PEDOT:PSS/MoOx/F-BsubPc/C60/BCP/Ag,,BCP,,PEDOT:PSS,PEDOT:PSS,40.0,,,,,,,,,
47827,10.1002/cjce.25487,10.1002/cjce.25487,F-BsubPc,C60,F-BsubPc,C60,,c12c3c4c5c1c1c6c7c2c2c8c3c3c9c4c4c%10c5c5c1c1c6c6c%11c7c2c2c7c8c3c3c8c9c4c4c9c%10c5c5c1c1c6c6c%11c2c2c7c3c3c8c4c4c9c5c1c1c6c2c3c41,0.98,,53.0,2.2,,,2.2,,,,,,ITO/PEDOT:PSS/MoOx/F-BsubPc/C60/BCP/Ag,,BCP,,PEDOT:PSS,MoO3,40.0,,,,,,,,,
47828,10.1002/cjce.25487,10.1002/cjce.25487,F-BsubPc,C60,F-BsubPc,C60,,c12c3c4c5c1c1c6c7c2c2c8c3c3c9c4c4c%10c5c5c1c1c6c6c%11c7c2c2c7c8c3c3c8c9c4c4c9c%10c5c5c1c1c6c6c%11c2c2c7c3c3c8c4c4c9c5c1c1c6c2c3c41,0.77,0.58,25.0,0.11,0.1116499999999999,1.4999999999999862,0.11,,,,,,ITO/PEDOT:PSS/MoOx/F-BsubPc/C60/BCP/Ag,,,,F-BsubPc,F-BsubPc,40.0,,,,,,,,,
47830,10.1002/cjce.25487,10.1002/cjce.25487,F-BsubPc,C60,F-BsubPc,C60,,c12c3c4c5c1c1c6c7c2c2c8c3c3c9c4c4c%10c5c5c1c1c6c6c%11c7c2c2c7c8c3c3c8c9c4c4c9c%10c5c5c1c1c6c6c%11c2c2c7c3c3c8c4c4c9c5c1c1c6c2c3c41,0.97,,27.0,0.81,,,0.81,,,,,,ITO/PEDOT:PSS/MoOx/F-BsubPc/C60/BCP/Ag,,BCP,,PEDOT:PSS,BCP,40.0,,,,,,,,,
47831,10.1002/cjce.25487,10.1002/cjce.25487,F-BsubPc,C60,F-BsubPc,C60,,c12c3c4c5c1c1c6c7c2c2c8c3c3c9c4c4c%10c5c5c1c1c6c6c%11c7c2c2c7c8c3c3c8c9c4c4c9c%10c5c5c1c1c6c6c%11c2c2c7c3c3c8c4c4c9c5c1c1c6c2c3c41,1.0,3.79,63.0,2.41,2.3877,0.9253112033195016,2.41,2.41,,,,,ITO/PEDOT:PSS/MoOx/F-BsubPc/C60/BCP/Ag,conventional,BCP,BCP,PEDOT:PSS,PEDOT:PSS,40.0,,,,,,,,,
47832,10.1002/cjce.25487,10.1002/cjce.25487,F-BsubPc,C60,F-BsubPc,C60,,c12c3c4c5c1c1c6c7c2c2c8c3c3c9c4c4c%10c5c5c1c1c6c6c%11c7c2c2c7c8c3c3c8c9c4c4c9c%10c5c5c1c1c6c6c%11c2c2c7c3c3c8c4c4c9c5c1c1c6c2c3c41,0.94,,56.0,2.26,,,2.26,2.26,,,,,ITO/PEDOT:PSS/MoOx/F-BsubPc/C60/BCP/Ag,conventional,BCP,BCP,PEDOT:PSS,PEDOT:PSS,40.0,,,,,,,,,
47833,10.1002/cjce.25487,10.1002/cjce.25487,F-BsubPc,C60,F-BsubPc,C60,,c12c3c4c5c1c1c6c7c2c2c8c3c3c9c4c4c%10c5c5c1c1c6c6c%11c7c2c2c7c8c3c3c8c9c4c4c9c%10c5c5c1c1c6c6c%11c2c2c7c3c3c8c4c4c9c5c1c1c6c2c3c41,0.58,0.29,28.0,0.05,0.047096,5.808000000000008,0.05,0.05,,,,,ITO/PEDOT:PSS/MoOx/F-BsubPc/C60/BCP/Ag,conventional,BCP,BCP,PEDOT:PSS,PEDOT:PSS,,,,,,,,,,
47834,10.1002/cjce.25487,10.1002/cjce.25487,F-BsubPc,C60,F-BsubPc,C60,,c12c3c4c5c1c1c6c7c2c2c8c3c3c9c4c4c%10c5c5c1c1c6c6c%11c7c2c2c7c8c3c3c8c9c4c4c9c%10c5c5c1c1c6c6c%11c2c2c7c3c3c8c4c4c9c5c1c1c6c2c3c41,0.61,0.09,19.0,0.01,0.010431,4.309999999999991,0.01,0.01,,,,,ITO/PEDOT:PSS/MoOx/F-BsubPc/C60/BCP/Ag,conventional,BCP,BCP,PEDOT:PSS,PEDOT:PSS,,,,,,,,,,
47835,10.1002/cjce.25487,10.1002/cjce.25487,F-BsubPc,C60,F-BsubPc,C60,,c12c3c4c5c1c1c6c7c2c2c8c3c3c9c4c4c%10c5c5c1c1c6c6c%11c7c2c2c7c8c3c3c8c9c4c4c9c%10c5c5c1c1c6c6c%11c2c2c7c3c3c8c4c4c9c5c1c1c6c2c3c41,1.03,1.92,17.0,0.34,0.336192,1.12000000000001,0.34,0.34,,,,,ITO/PEDOT:PSS/MoOx/F-BsubPc/C60/BCP/Ag,conventional,BCP,BCP,PEDOT:PSS,PEDOT:PSS,40.0,,,,,,,,,
47836,10.1002/cjce.25487,10.1002/cjce.25487,F-BsubPc,C60,F-BsubPc,C60,,c12c3c4c5c1c1c6c7c2c2c8c3c3c9c4c4c%10c5c5c1c1c6c6c%11c7c2c2c7c8c3c3c8c9c4c4c9c%10c5c5c1c1c6c6c%11c2c2c7c3c3c8c4c4c9c5c1c1c6c2c3c41,1.0,3.79,63.0,2.39,2.3877,0.0962343096234296,2.39,,,,,,ITO/PEDOT:PSS/MoOx/F-BsubPc/C60/BCP/Ag,,BCP,,PEDOT:PSS,PEDOT:PSS,40.0,,,,,,,,,
47837,10.1002/cjce.25487,10.1002/cjce.25487,F-BsubPc,C60,F-BsubPc,C60,,c12c3c4c5c1c1c6c7c2c2c8c3c3c9c4c4c%10c5c5c1c1c6c6c%11c7c2c2c7c8c3c3c8c9c4c4c9c%10c5c5c1c1c6c6c%11c2c2c7c3c3c8c4c4c9c5c1c1c6c2c3c41,0.76,4.24,47.0,1.5,1.5145280000000003,0.9685333333333546,1.5,,,,,,ITO/PEDOT:PSS/MoOx/F-BsubPc/C60/BCP/Ag,,BCP,,MoOx,MoO3,40.0,,,,,,,,,
47838,10.1002/cjce.25487,10.1002/cjce.25487,F-BsubPc,C60,F-BsubPc,C60,,c12c3c4c5c1c1c6c7c2c2c8c3c3c9c4c4c%10c5c5c1c1c6c6c%11c7c2c2c7c8c3c3c8c9c4c4c9c%10c5c5c1c1c6c6c%11c2c2c7c3c3c8c4c4c9c5c1c1c6c2c3c41,0.58,3.04,46.0,0.83,0.8110719999999999,2.2804819277108503,0.83,,,,,,ITO/PEDOT:PSS/MoOx/F-BsubPc/C60/BCP/Ag,,BCP,,F-BsubPc,F-BsubPc,,,,,,,,,,
47839,10.1002/cjce.25487,10.1002/cjce.25487,F-BsubPc,C60,F-BsubPc,C60,,c12c3c4c5c1c1c6c7c2c2c8c3c3c9c4c4c%10c5c5c1c1c6c6c%11c7c2c2c7c8c3c3c8c9c4c4c9c%10c5c5c1c1c6c6c%11c2c2c7c3c3c8c4c4c9c5c1c1c6c2c3c41,0.86,3.51,40.0,1.21,1.2074399999999998,0.211570247933894,1.21,,,,,,ITO/PEDOT:PSS/MoOx/F-BsubPc/C60/BCP/Ag,,C60,C60,,,40.0,,,,,,,,,
47840,10.1002/cjce.25487,10.1002/cjce.25487,F-BsubPc,C60,F-BsubPc,C60,,c12c3c4c5c1c1c6c7c2c2c8c3c3c9c4c4c%10c5c5c1c1c6c6c%11c7c2c2c7c8c3c3c8c9c4c4c9c%10c5c5c1c1c6c6c%11c2c2c7c3c3c8c4c4c9c5c1c1c6c2c3c41,0.99,3.64,44.0,1.56,1.585584,1.6400000000000032,1.56,,,,,,ITO/PEDOT:PSS/MoOx/F-BsubPc/C60/BCP/Ag,,BCP,BCP,PEDOT:PSS,,40.0,,,,,,,,,
47841,10.1002/cjoc.201900462,10.1002/cjoc.201900462,PTB7-Th,IEICO-4F,PTB7-Th,IEICO-4F,CCCCC(CC)COC(=O)c1sc2csc(-c3cc4c(-c5ccc(CC(CC)CCCC)s5)c5sccc5c(-c5ccc(CC(CC)CCCC)s5)c4s3)c2c1F,CCCCCCc1ccc(C2(c3ccc(CCCCCC)cc3)c3cc4c(cc3-c3sc(-c5sc(/C=C6\C(=O)c7cc(F)c(F)cc7C6=C(C#N)C#N)cc5OCC(CC)CCCC)cc32)C(c2ccc(CCCCCC)cc2)(c2ccc(CCCCCC)cc2)c2cc(-c3scc(/C=C5/C(=O)c6cc(F)c(F)cc6C5=C(C#N)C#N)c3OCC(CC)CCCC)sc2-4)cc1,0.72,21.09,58.0,8.81,8.807184,0.0319636776390583,8.26,8.81,1:1.5,"1,8-diiodooctane",,,,conventional,PFN-Br,,TS,TS,,chlorobenzene,,120.0,-5.21,-3.6,,-5.44,-4.19,
47842,10.1002/cjoc.201900462,10.1002/cjoc.201900462,PTB7-Th,IEICO-4F,PTB7-Th,IEICO-4F,CCCCC(CC)COC(=O)c1sc2csc(-c3cc4c(-c5ccc(CC(CC)CCCC)s5)c5sccc5c(-c5ccc(CC(CC)CCCC)s5)c4s3)c2c1F,CCCCCCc1ccc(C2(c3ccc(CCCCCC)cc3)c3cc4c(cc3-c3sc(-c5sc(/C=C6\C(=O)c7cc(F)c(F)cc7C6=C(C#N)C#N)cc5OCC(CC)CCCC)cc32)C(c2ccc(CCCCCC)cc2)(c2ccc(CCCCCC)cc2)c2cc(-c3scc(/C=C5/C(=O)c6cc(F)c(F)cc6C5=C(C#N)C#N)c3OCC(CC)CCCC)sc2-4)cc1,0.73,22.08,57.76,9.31,9.309987839999998,0.0001306122449246,9.2,9.31,1:1.5,"1,8-diiodooctane",,,,conventional,PFN-Br,,G-QDs/TS,G-QDs/TS,,chlorobenzene,,120.0,-5.21,-3.6,,-5.44,-4.19,
47843,10.1002/cjoc.201900462,10.1002/cjoc.201900462,PTB7-Th,IEICO-4F,PTB7-Th,IEICO-4F,CCCCC(CC)COC(=O)c1sc2csc(-c3cc4c(-c5ccc(CC(CC)CCCC)s5)c5sccc5c(-c5ccc(CC(CC)CCCC)s5)c4s3)c2c1F,CCCCCCc1ccc(C2(c3ccc(CCCCCC)cc3)c3cc4c(cc3-c3sc(-c5sc(/C=C6\C(=O)c7cc(F)c(F)cc7C6=C(C#N)C#N)cc5OCC(CC)CCCC)cc32)C(c2ccc(CCCCCC)cc2)(c2ccc(CCCCCC)cc2)c2cc(-c3scc(/C=C5/C(=O)c6cc(F)c(F)cc6C5=C(C#N)C#N)c3OCC(CC)CCCC)sc2-4)cc1,0.72,24.36,54.67,9.59,9.58868064,0.0137576642335777,9.45,9.59,1:1.5,"1,8-diiodooctane",,,ITO/HTL/PTB7-Th:IEICO-4F/PFN-Br/Al,conventional,PFN-Br,,F4-TCNQ:TS,F4-TCNQ:TS,,chlorobenzene,,120.0,-5.21,-3.6,,-5.44,-4.19,
47844,10.1002/cjoc.201900462,10.1002/cjoc.201900462,PTB7-Th,IEICO-4F,PTB7-Th,IEICO-4F,CCCCC(CC)COC(=O)c1sc2csc(-c3cc4c(-c5ccc(CC(CC)CCCC)s5)c5sccc5c(-c5ccc(CC(CC)CCCC)s5)c4s3)c2c1F,CCCCCCc1ccc(C2(c3ccc(CCCCCC)cc3)c3cc4c(cc3-c3sc(-c5sc(/C=C6\C(=O)c7cc(F)c(F)cc7C6=C(C#N)C#N)cc5OCC(CC)CCCC)cc32)C(c2ccc(CCCCCC)cc2)(c2ccc(CCCCCC)cc2)c2cc(-c3scc(/C=C5/C(=O)c6cc(F)c(F)cc6C5=C(C#N)C#N)c3OCC(CC)CCCC)sc2-4)cc1,0.73,24.43,56.74,10.12,10.11895486,0.010327470355718,10.01,10.12,1:1.5,"1,8-diiodooctane",,,glass/ITO/G-QDs/F4-TCNQ:TS/PTB7-Th:IEICO-4F/PFN-Br/Al,conventional,PFN-Br,,G-QDs@F4-TCNQ:TS,G-QDs@F4-TCNQ:TS,,chlorobenzene,,120.0,-5.21,-3.6,,-5.44,-4.19,
47845,10.1002/cjoc.201900462,10.1002/cjoc.201900462,PTB7-Th,IEICO-4F,PTB7-Th,IEICO-4F,CCCCC(CC)COC(=O)c1sc2csc(-c3cc4c(-c5ccc(CC(CC)CCCC)s5)c5sccc5c(-c5ccc(CC(CC)CCCC)s5)c4s3)c2c1F,CCCCCCc1ccc(C2(c3ccc(CCCCCC)cc3)c3cc4c(cc3-c3sc(-c5sc(/C=C6\C(=O)c7cc(F)c(F)cc7C6=C(C#N)C#N)cc5OCC(CC)CCCC)cc32)C(c2ccc(CCCCCC)cc2)(c2ccc(CCCCCC)cc2)c2cc(-c3scc(/C=C5/C(=O)c6cc(F)c(F)cc6C5=C(C#N)C#N)c3OCC(CC)CCCC)sc2-4)cc1,0.72,20.81,58.19,8.72,8.718724079999998,0.0146321100917773,8.61,8.72,1:1.5,"1,8-diiodooctane",,,,conventional,PFN-Br,,N719:TS,N719:TS,,chlorobenzene,,120.0,-5.21,-3.6,,-5.44,-4.19,
47846,10.1002/cjoc.201900462,10.1002/cjoc.201900462,PTB7-Th,IEICO-4F,PTB7-Th,IEICO-4F,CCCCC(CC)COC(=O)c1sc2csc(-c3cc4c(-c5ccc(CC(CC)CCCC)s5)c5sccc5c(-c5ccc(CC(CC)CCCC)s5)c4s3)c2c1F,CCCCCCc1ccc(C2(c3ccc(CCCCCC)cc3)c3cc4c(cc3-c3sc(-c5sc(/C=C6\C(=O)c7cc(F)c(F)cc7C6=C(C#N)C#N)cc5OCC(CC)CCCC)cc32)C(c2ccc(CCCCCC)cc2)(c2ccc(CCCCCC)cc2)c2cc(-c3scc(/C=C5/C(=O)c6cc(F)c(F)cc6C5=C(C#N)C#N)c3OCC(CC)CCCC)sc2-4)cc1,0.73,24.01,49.97,8.76,8.758391809999999,0.018358333333341,8.71,8.76,1:1.5,"1,8-diiodooctane",,,glass/ITO/G-QDs/N719:TS/PTB7-Th:IEICO-4F/PFN-Br/Al,conventional,PFN-Br,,G-QDs@N719:TS,G-QDs@N719:TS,,chlorobenzene,,120.0,-5.21,-3.6,,-5.44,-4.19,
47847,10.1002/cjoc.201900495,10.1002/cjoc.201900495,PM6,BTC-2F,PM6,BTC-2F,COC(=O)C(C)(C)c1cc(C)cc(-c2sc3c4sc5cc(/C=C6/C(=O)c7cc(F)cc(c7)C(=O)/C6=C\c6cc(C(C)(C)C(=O)OC)c(-c7cc(C)cc(C(C)(C)C(=O)OC)c7)s6)sc5c4c(C(C)(C)C(=O)OC)ccc2-3)c1,,0.92,20.3,69.3,12.9,12.942468000000002,0.3292093023255913,12.6,12.9,1:1,,,,inverted,inverted,ZnO-gel/PFN,ZnO/PFN,MoO3,MoO3,,toluene,toluene,,-5.56,-3.65,,,,
47848,10.1002/cjoc.201900495,10.1002/cjoc.201900495,PM6,BTH-2F,PM6,BTH-2F,COC(=O)C(C)(C)c1cc(C)cc(-c2sc3c4sc5cc(/C=C6/C(=O)c7cc(F)cc(c7)C(=O)/C6=C\c6cc(C(C)(C)C(=O)OC)c(-c7cc(C)cc(C(C)(C)C(=O)OC)c7)s6)sc5c4c(C(C)(C)C(=O)OC)ccc2-3)c1,,0.92,19.5,63.1,11.3,11.320140000000002,0.1782300884955874,10.9,11.3,1:1,,,,inverted,inverted,ZnO-gel/PFN,ZnO/PFN,MoO3,MoO3,,toluene,toluene,,-5.56,-3.65,,,,
47849,10.1002/cjoc.201900554,10.1002/cjoc.201900554,PBDT-TPD,ITIC-4F,PBDTTPD,ITIC-4F,CCCCC(CC)Cc1ccc(-c2c3cc(-c4scc5c4C(=O)N(CC(CC)CCCC)C5=O)sc3c(-c3ccc(CC(CC)CCCC)s3)c3ccsc23)s1,CCCCCCc1ccc(C2(c3ccc(CCCCCC)cc3)c3cc4c(cc3-c3sc5cc(/C=C6/C(=O)c7cc(F)c(F)cc7C6=C(C#N)C#N)sc5c32)C(c2ccc(CCCCCC)cc2)(c2ccc(CCCCCC)cc2)c2c-4sc3cc(/C=C4/C(=O)c5cc(F)c(F)cc5C4=C(C#N)C#N)sc23)cc1,0.77,18.17,62.15,8.7,8.695344350000001,0.0535132183907855,8.47,8.7,1:1:0,2-chlorophenol,2-chlorophenol,,inverted,inverted,ZnO,ZnO,MoOx,MoO3,,chloroform,chloroform,100.0,-5.7,-3.7,,-5.82,-4.24,
47850,10.1002/cjoc.201900554,10.1002/cjoc.201900554,PBDT-TPD,C8IDTT-4Cl,PBDTTPD,C8IDTT-4Cl,CCCCC(CC)Cc1ccc(-c2c3cc(-c4scc5c4C(=O)N(CC(CC)CCCC)C5=O)sc3c(-c3ccc(CC(CC)CCCC)s3)c3ccsc23)s1,,0.67,19.11,58.95,7.55,7.54778115,0.0293887417218454,7.2,7.55,1:0:1,2-chlorophenol,2-chlorophenol,,inverted,inverted,ZnO,ZnO,MoOx,MoO3,,chloroform,chloroform,100.0,-5.7,-3.7,,,,
47852,10.1002/cjoc.202000235,10.1002/cjoc.202000235,PBDTSi-TZ,IT-4F,PBDTSi-TZ,IT-4F,,CCCCCCc1ccc(C2(c3ccc(CCCCCC)cc3)c3cc4c(cc3-c3sc5cc(/C=C6\C(=O)c7cc(F)c(F)cc7C6=C(C#N)C#N)sc5c32)C(c2ccc(CCCCCC)cc2)(c2ccc(CCCCCC)cc2)c2c-4sc3cc(/C=C4\C(=O)c5cc(F)c(F)cc5C4=C(C#N)C#N)sc23)cc1,0.781,19.52,73.81,11.1,11.252423072,1.3731808288288403,11.26,11.1,1:1,DIO,DIO,,ITO/PEDOT:PSS/active layer/PNDIO/Al,conventional,PNDIO,PNDIO,PEDOT:PSS,PEDOT:PSS,,chlorobenzene,chlorobenzene,100.0,,,,-5.66,-4.14,
47853,10.1002/cjoc.202000235,10.1002/cjoc.202000235,PBDTCl-TZ,IT-4F,PBDTCl-TZ,IT-4F,,CCCCCCc1ccc(C2(c3ccc(CCCCCC)cc3)c3cc4c(cc3-c3sc5cc(/C=C6\C(=O)c7cc(F)c(F)cc7C6=C(C#N)C#N)sc5c32)C(c2ccc(CCCCCC)cc2)(c2ccc(CCCCCC)cc2)c2c-4sc3cc(/C=C4\C(=O)c5cc(F)c(F)cc5C4=C(C#N)C#N)sc23)cc1,0.837,20.4,71.52,12.1,12.21189696,0.924768264462804,12.21,12.1,1:1,DIO,DIO,,ITO/PEDOT:PSS/active layer/PNDIO/Al,conventional,PNDIO,PNDIO,PEDOT:PSS,PEDOT:PSS,,chlorobenzene,chlorobenzene,100.0,,,,-5.66,-4.14,
47854,10.1002/cjoc.202000735,10.1002/cjoc.202000735,PBD-ClL,N3,PBD-ClL,N3,,CCCCCCCCCCCC1=C(/C=C2\C(=O)C3=CC(F)=C(F)C=C3C2=C(C#N)C#N)SC2=C1SC1=C2N(CCC(CC)CCCC)C2=C1C1=NSN=C1C1=C2N(CCC(CC)CCCC)C2=C1SC1=C2SC(/C=C2\C(=O)C3=CC(F)=C(F)C=C3C2=C(C#N)C#N)=C1CCCCCCCCCCC,0.85,19.61,72.35,12.06,12.059659749999998,0.0028213101161068,11.82,12.06,,,,,inverted,inverted,ZnO,ZnO,MoO3,MoO3,,chlorobenzene,chlorobenzene,,,,,-5.64,-3.86,
47855,10.1002/cjoc.202000735,10.1002/cjoc.202000735,PBD-ClM,N3,PBD-ClM,N3,,CCCCCCCCCCCC1=C(/C=C2\C(=O)C3=CC(F)=C(F)C=C3C2=C(C#N)C#N)SC2=C1SC1=C2N(CCC(CC)CCCC)C2=C1C1=NSN=C1C1=C2N(CCC(CC)CCCC)C2=C1SC1=C2SC(/C=C2\C(=O)C3=CC(F)=C(F)C=C3C2=C(C#N)C#N)=C1CCCCCCCCCCC,0.86,25.65,77.89,17.17,17.181755099999997,0.0684630168898946,16.78,17.17,,,,,inverted,inverted,ZnO,ZnO,MoO3,MoO3,,chlorobenzene,chlorobenzene,,,,,-5.64,-3.86,
47856,10.1002/cjoc.202000735,10.1002/cjoc.202000735,PBD-ClH,N3,PBD-ClH,N3,,CCCCCCCCCCCC1=C(/C=C2\C(=O)C3=CC(F)=C(F)C=C3C2=C(C#N)C#N)SC2=C1SC1=C2N(CCC(CC)CCCC)C2=C1C1=NSN=C1C1=C2N(CCC(CC)CCCC)C2=C1SC1=C2SC(/C=C2\C(=O)C3=CC(F)=C(F)C=C3C2=C(C#N)C#N)=C1CCCCCCCCCCC,0.84,15.96,66.84,9.0,8.96083776,0.4351359999999952,8.79,9.0,,,,,inverted,inverted,ZnO,ZnO,MoO3,MoO3,,chlorobenzene,chlorobenzene,,,,,-5.64,-3.86,
47857,10.1002/cjoc.202100216,10.1002/cjoc.202100216,SL1,Y6,SL1,Y6,,CCCCCCCCCCCc1c(/C=C2\C(=O)c3cc(F)c(F)cc3C2=C(C#N)C#N)sc2c1sc1c3c4nsnc4c4c5sc6c(CCCCCCCCCCC)c(/C=C7\C(=O)c8cc(F)c(F)cc8C7=C(C#N)C#N)sc6c5n(CC(CC)CCCC)c4c3n(CC(CC)CCCC)c21,0.88,23.2,68.0,13.9,13.88288,0.123165467625901,13.7,13.9,1:1,,,,ITO/PEDOT:PSS/SLx:Y6/PFN-Br/Ag,conventional,PFN-Br,PFN-Br,PEDOT:PSS,PEDOT:PSS,,,,,,,,-5.65,-4.09,
47858,10.1002/cjoc.202100216,10.1002/cjoc.202100216,SL2,Y6,SL2,Y6,,CCCCCCCCCCCc1c(/C=C2\C(=O)c3cc(F)c(F)cc3C2=C(C#N)C#N)sc2c1sc1c3c4nsnc4c4c5sc6c(CCCCCCCCCCC)c(/C=C7\C(=O)c8cc(F)c(F)cc8C7=C(C#N)C#N)sc6c5n(CC(CC)CCCC)c4c3n(CC(CC)CCCC)c21,0.89,21.5,60.0,11.5,11.481000000000002,0.1652173913043335,11.3,11.5,1:1,,,,ITO/PEDOT:PSS/SLx:Y6/PFN-Br/Ag,conventional,PFN-Br,PFN-Br,PEDOT:PSS,PEDOT:PSS,,,,,,,,-5.65,-4.09,
47859,10.1002/cjoc.202100216,10.1002/cjoc.202100216,SL3,Y6,SL3,Y6,,CCCCCCCCCCCc1c(/C=C2\C(=O)c3cc(F)c(F)cc3C2=C(C#N)C#N)sc2c1sc1c3c4nsnc4c4c5sc6c(CCCCCCCCCCC)c(/C=C7\C(=O)c8cc(F)c(F)cc8C7=C(C#N)C#N)sc6c5n(CC(CC)CCCC)c4c3n(CC(CC)CCCC)c21,0.88,21.6,67.0,12.7,12.735360000000004,0.2784251968504274,12.4,12.7,1:1,,,,ITO/PEDOT:PSS/SLx:Y6/PFN-Br/Ag,conventional,PFN-Br,PFN-Br,PEDOT:PSS,PEDOT:PSS,,,,,,,,-5.65,-4.09,
47860,10.1002/cjoc.202100216,10.1002/cjoc.202100216,SL4,Y6,SL4,Y6,,CCCCCCCCCCCc1c(/C=C2\C(=O)c3cc(F)c(F)cc3C2=C(C#N)C#N)sc2c1sc1c3c4nsnc4c4c5sc6c(CCCCCCCCCCC)c(/C=C7\C(=O)c8cc(F)c(F)cc8C7=C(C#N)C#N)sc6c5n(CC(CC)CCCC)c4c3n(CC(CC)CCCC)c21,0.87,23.0,62.0,12.4,12.406200000000002,0.0500000000000123,12.1,12.4,1:1,,,,ITO/PEDOT:PSS/SLx:Y6/PFN-Br/Ag,conventional,PFN-Br,PFN-Br,PEDOT:PSS,PEDOT:PSS,,,,,,,,-5.65,-4.09,
47861,10.1002/cjoc.202100270,10.1002/cjoc.202100270,PTB7-Th,EH-IDTBR,PTB7-Th,EH-IDTBR,CCCCC(CC)COC(=O)c1sc2csc(-c3cc4c(-c5ccc(CC(CC)CCCC)s5)c5sccc5c(-c5ccc(CC(CC)CCCC)s5)c4s3)c2c1F,CCCCC(CC)CC1(CC(CC)CCCC)c2cc3c(cc2-c2sc(-c4ccc(/C=C5\SC(=S)N(CC)C5=O)c5nsnc45)cc21)C(CC(CC)CCCC)(CC(CC)CCCC)c1cc(-c2ccc(/C=C4\SC(=S)N(CC)C4=O)c4nsnc24)sc1-3,1.01,14.01,63.1,8.95,8.9287131,0.2378424581005561,8.95,,1:1.5,,,,ITO/PEDOT:PSS/active layer/PDINO/Al,conventional,PDINO,PDINO,PEDOT:PSS,PEDOT:PSS,100.0,chlorobenzene,,150.0,-5.21,-3.6,,-5.51,-3.88,
47862,10.1002/cjoc.202100270,10.1002/cjoc.202100270,PTB7-Th,EH-IDTBR,PTB7-Th,EH-IDTBR,CCCCC(CC)COC(=O)c1sc2csc(-c3cc4c(-c5ccc(CC(CC)CCCC)s5)c5sccc5c(-c5ccc(CC(CC)CCCC)s5)c4s3)c2c1F,CCCCC(CC)CC1(CC(CC)CCCC)c2cc3c(cc2-c2sc(-c4ccc(/C=C5\SC(=S)N(CC)C5=O)c5nsnc45)cc21)C(CC(CC)CCCC)(CC(CC)CCCC)c1cc(-c2ccc(/C=C4\SC(=S)N(CC)C4=O)c4nsnc24)sc1-3,1.024,13.46,61.3,8.46,8.44900352,0.1299820330969395,8.46,,1:1.5,PAC,,10 wt%,ITO/PEDOT:PSS/active layer/PDINO/Al,conventional,PDINO,PDINO,PEDOT:PSS,PEDOT:PSS,100.0,chlorobenzene,,150.0,-5.21,-3.6,,-5.51,-3.88,
47863,10.1002/cjoc.202100270,10.1002/cjoc.202100270,PTB7-Th,EH-IDTBR,PTB7-Th,EH-IDTBR,CCCCC(CC)COC(=O)c1sc2csc(-c3cc4c(-c5ccc(CC(CC)CCCC)s5)c5sccc5c(-c5ccc(CC(CC)CCCC)s5)c4s3)c2c1F,CCCCC(CC)CC1(CC(CC)CCCC)c2cc3c(cc2-c2sc(-c4ccc(/C=C5\SC(=S)N(CC)C5=O)c5nsnc45)cc21)C(CC(CC)CCCC)(CC(CC)CCCC)c1cc(-c2ccc(/C=C4\SC(=S)N(CC)C4=O)c4nsnc24)sc1-3,1.028,12.26,60.0,7.56,7.561967999999999,0.0260317460317426,7.56,,1:1.5,PAC,,15 wt%,ITO/PEDOT:PSS/active layer/PDINO/Al,conventional,PDINO,PDINO,PEDOT:PSS,PEDOT:PSS,100.0,chlorobenzene,,150.0,-5.21,-3.6,,-5.51,-3.88,
47864,10.1002/cjoc.202100270,10.1002/cjoc.202100270,PTB7-Th,EH-IDTBR,PTB7-Th,EH-IDTBR,CCCCC(CC)COC(=O)c1sc2csc(-c3cc4c(-c5ccc(CC(CC)CCCC)s5)c5sccc5c(-c5ccc(CC(CC)CCCC)s5)c4s3)c2c1F,CCCCC(CC)CC1(CC(CC)CCCC)c2cc3c(cc2-c2sc(-c4ccc(/C=C5\SC(=S)N(CC)C5=O)c5nsnc45)cc21)C(CC(CC)CCCC)(CC(CC)CCCC)c1cc(-c2ccc(/C=C4\SC(=S)N(CC)C4=O)c4nsnc24)sc1-3,1.035,10.75,58.0,6.48,6.453225,0.4131944444444546,6.48,,1:1.5,PAC,,20 wt%,ITO/PEDOT:PSS/active layer/PDINO/Al,conventional,PDINO,PDINO,PEDOT:PSS,PEDOT:PSS,100.0,chlorobenzene,,150.0,-5.21,-3.6,,-5.51,-3.88,
47865,10.1002/cjoc.202200027,10.1002/cjoc.202200027,CuPc,PTCBI,CuPc,PTCBI,C1=CC2=C3Nc4c5ccccc5c5[n]4[Cu][n]4c(c6ccccc6c4NC4NC(=C6C=CC=CC64)N5)NC(N3)C2C=C1,,0.45,2.3,65.0,0.95,0.67275,29.18421052631579,,,,,,,,organic solar cell,,,,,,,,,,,,,,
47867,10.1002/cjoc.202200027,10.1002/cjoc.202200027,2TV-PT,PPDIDTT,2TV-PT,PPDI-DTT,,CCCCCCCCCCCCC(CCCCCCCCCC)CN1C(=O)c2ccc3c4ccc5c6c(cc(-c7cc8sc9ccsc9c8s7)c(c7ccc(c2c37)C1=O)c64)C(=O)N(CC(CCCCCCCCCC)CCCCCCCCCCCC)C5=O,0.63,4.2,39.0,1.03,1.03194,0.1883495145631119,,,,,,,,organic solar cell,,,,,,,,,,,,-5.7,-3.8,
47868,10.1002/cjoc.202200027,10.1002/cjoc.202200027,PBDTTTC-T,PPDIDTT,PBDTTT-C-T,PPDI-DTT,CCCCC(CC)CC(=O)c1cc2c(-c3cc4c(-c5ccc(CC(CC)CCCC)s5)c5sccc5c(-c5ccc(CC(CC)CCCC)s5)c4s3)scc2s1,CCCCCCCCCCCCC(CCCCCCCCCC)CN1C(=O)c2ccc3c4ccc5c6c(cc(-c7cc8sc9ccsc9c8s7)c(c7ccc(c2c37)C1=O)c64)C(=O)N(CC(CCCCCCCCCC)CCCCCCCCCCCC)C5=O,0.765,9.77,60.9,4.63,4.55169645,1.6912213822894218,,,,,,,,,,,,,,,,,-5.13,-3.27,,-5.7,-3.8,
47869,10.1002/cjoc.202200027,10.1002/cjoc.202200027,PBDTTTC-T,P0TP,PBDTTT-C-T,P0TP,CCCCC(CC)CC(=O)c1cc2c(-c3cc4c(-c5ccc(CC(CC)CCCC)s5)c5sccc5c(-c5ccc(CC(CC)CCCC)s5)c4s3)scc2s1,CCCCC(CC)CN1C(=O)c2ccc3c4ccc5c6c(cc(-c7cc8c9c(ccc%10c%11ccc%12c%13c(ccc(c7c9%10)c%13%11)C(=O)N(CC(CC)CCCC)C%12=O)C(=O)N(CC(CC)CCCC)C8=O)c(c7ccc(c2c37)C1=O)c64)C(=O)N(CC(CC)CCCC)C5=O,0.84,2.11,42.7,0.76,0.7568147999999999,0.4191052631579092,,,,,,,,,,,,,,,,,-5.13,-3.27,,-5.74,-3.84,
47870,10.1002/cjoc.202200027,10.1002/cjoc.202200027,PBDTTTC-T,P1TP,PBDTTT-C-T,P1TP,CCCCC(CC)CC(=O)c1cc2c(-c3cc4c(-c5ccc(CC(CC)CCCC)s5)c5sccc5c(-c5ccc(CC(CC)CCCC)s5)c4s3)scc2s1,CCCCC(CC)CN1C(=O)c2ccc3c4ccc5c6c(cc(-c7ccc(-c8cc9c%10c(ccc%11c%12ccc%13c%14c(ccc(c8c%10%11)c%14%12)C(=O)N(CC(CC)CCCC)C%13=O)C(=O)N(CC(CC)CCCC)C9=O)s7)c(c7ccc(c2c37)C1=O)c64)C(=O)N(CC(CC)CCCC)C5=O,0.89,7.78,52.1,3.61,3.6075082,0.0690249307479113,,,,,,,,,,,,,,,,,-5.13,-3.27,,-5.66,-3.72,
47871,10.1002/cjoc.202200027,10.1002/cjoc.202200027,PBDTTTC-T,P2TP,PBDTTT-C-T,P2TP,CCCCC(CC)CC(=O)c1cc2c(-c3cc4c(-c5ccc(CC(CC)CCCC)s5)c5sccc5c(-c5ccc(CC(CC)CCCC)s5)c4s3)scc2s1,CCCCC(CC)CN1C(=O)c2ccc3c4ccc5c6c(cc(-c7ccc(-c8ccc(-c9cc%10c%11c(ccc%12c%13ccc%14c%15c(ccc(c9c%11%12)c%15%13)C(=O)N(CC(CC)CCCC)C%14=O)C(=O)N(CC(CC)CCCC)C%10=O)s8)s7)c(c7ccc(c2c37)C1=O)c64)C(=O)N(CC(CC)CCCC)C5=O,0.83,3.05,31.3,0.79,0.7923595,0.2986708860759441,,,,,,,,,,,,,,,,,-5.13,-3.27,,-5.63,-3.76,
47872,10.1002/cjoc.202200027,10.1002/cjoc.202200027,PBDTTTC-T,P3TP,PBDTTT-C-T,P3TP,CCCCC(CC)CC(=O)c1cc2c(-c3cc4c(-c5ccc(CC(CC)CCCC)s5)c5sccc5c(-c5ccc(CC(CC)CCCC)s5)c4s3)scc2s1,CCCCC(CC)CN1C(=O)c2ccc3c4ccc5c6c(cc(-c7ccc(-c8ccc(-c9ccc(-c%10cc%11c%12c(ccc%13c%14ccc%15c%16c(ccc(c%10c%12%13)c%16%14)C(=O)N(CC(CC)CCCC)C%15=O)C(=O)N(CC(CC)CCCC)C%11=O)s9)s8)s7)c(c7ccc(c2c37)C1=O)c64)C(=O)N(CC(CC)CCCC)C5=O,0.78,3.38,35.0,0.91,0.92274,1.399999999999997,,,,,,,,,,,,,,,,,-5.13,-3.27,,-5.61,-3.75,
47873,10.1002/cjoc.202200027,10.1002/cjoc.202200027,P3HT,IDT-2PDI,P3HT,IDT-2PDI,CCCCCCc1ccsc1,CCCCCCc1ccc(C2(c3ccc(CCCCCC)cc3)c3cc4c(cc3-c3sc(-c5cc6c7c(ccc8c9c(OCCCC)cc%10c%11c(ccc(c5c78)c%119)C(=O)N(CC(CC)CCCC)C%10=O)C(=O)N(CC(CC)CCCC)C6=O)cc32)C(c2ccc(CCCCCC)cc2)(c2ccc(CCCCCC)cc2)c2cc(-c3cc5c6c(ccc7c8c(OCCCC)cc9c%10c(ccc(c3c67)c%108)C(=O)N(CC(CC)CCCC)C9=O)C(=O)N(CC(CC)CCCC)C5=O)sc2-4)cc1,0.7,5.58,66.8,2.61,2.609208,0.0303448275862117,,,,,,,,,,,,,,,,,-5.01,-3.12,,-5.53,-3.83,
47874,10.1002/cjoc.202200027,10.1002/cjoc.202200027,PBDTTTC-T,S(TPA-PDI),PBDTTT-C-T,S(TPA-PDI),CCCCC(CC)CC(=O)c1cc2c(-c3cc4c(-c5ccc(CC(CC)CCCC)s5)c5sccc5c(-c5ccc(CC(CC)CCCC)s5)c4s3)scc2s1,,0.88,11.92,33.6,3.32,3.5245056,6.159807228915665,,,,,,,,,,,,,,,,,-5.13,-3.27,,,,
47875,10.1002/cjoc.202200027,10.1002/cjoc.202200027,PTB7-Th,F5IC,PTB7-Th,IDIC-4F,CCCCC(CC)COC(=O)c1sc2csc(-c3cc4c(-c5ccc(CC(CC)CCCC)s5)c5sccc5c(-c5ccc(CC(CC)CCCC)s5)c4s3)c2c1F,CCCCCCc1ccc(C2(c3ccc(CCCCCC)cc3)c3cc4c(cc3-c3sc(/C=C5\C(=O)c6cc(F)c(F)cc6C5=C(C#N)C#N)cc32)C(c2ccc(CCCCCC)cc2)(c2ccc(CCCCCC)cc2)c2cc(/C=C3\C(=O)c5cc(F)c(F)cc5C3=C(C#N)C#N)sc2-4)cc1,0.642,13.89,63.0,5.61,5.617949400000001,0.141700534759378,,,,,,,,,,,,,,,,,-5.21,-3.6,,-5.82,-4.05,
47876,10.1002/cjoc.202200027,10.1002/cjoc.202200027,PTB7-Th,AOIC,PTB7-Th,AOIC,CCCCC(CC)COC(=O)c1sc2csc(-c3cc4c(-c5ccc(CC(CC)CCCC)s5)c5sccc5c(-c5ccc(CC(CC)CCCC)s5)c4s3)c2c1F,CCCCCCc1ccc(C2(c3ccc(CCCCCC)cc3)c3cc4c(cc3-c3sc(/C=C5\C(=O)c6cc(F)c(F)cc6C5=C(C#N)C#N)cc32)C(c2ccc(CCCCCC)cc2)(c2ccc(CCCCCC)cc2)c2c-4sc3c2C(c2ccc(CCCCCC)cc2)(c2ccc(CCCCCC)cc2)c2c-3sc3cc(/C=C4\C(=O)c5cc(F)c(F)cc5C4=C(C#N)C#N)sc23)cc1,0.744,24.51,75.0,13.7,13.67658,0.1709489051094744,,,,,,,,,,,,,,,,,-5.21,-3.6,,-5.5,-3.93,
47877,10.1002/cjoc.202200027,10.1002/cjoc.202200027,PTB7-Th,IUIC2,PTB7-Th,IUIC2,CCCCC(CC)COC(=O)c1sc2csc(-c3cc4c(-c5ccc(CC(CC)CCCC)s5)c5sccc5c(-c5ccc(CC(CC)CCCC)s5)c4s3)c2c1F,,0.762,11.03,53.3,4.48,4.47979038,0.0046790178571557,,,,,,,,,,,,,,,,,-5.21,-3.6,,,,
47878,10.1002/cjoc.202200027,10.1002/cjoc.202200027,FTAZ,F5IC,FTAZ,IDIC-4F,CCCCCCC(CCCC)CCc1c2cc(-c3ccc(-c4c(F)c(F)c(-c5cccs5)c5nn(CC(CCCC)CCCCCC)nc45)s3)sc2c(CCC(CCCC)CCCCCC)c2ccsc12,CCCCCCc1ccc(C2(c3ccc(CCCCCC)cc3)c3cc4c(cc3-c3sc(/C=C5\C(=O)c6cc(F)c(F)cc6C5=C(C#N)C#N)cc32)C(c2ccc(CCCCCC)cc2)(c2ccc(CCCCCC)cc2)c2cc(/C=C3\C(=O)c5cc(F)c(F)cc5C3=C(C#N)C#N)sc2-4)cc1,0.704,14.88,53.7,5.6,5.62535424,0.4527542857142932,,,,,,,,organic solar cell,,,,,,,,,-5.38,-3.17,,-5.82,-4.05,
47879,10.1002/cjoc.202200027,10.1002/cjoc.202200027,FTAZ,F7IC,FTAZ,ITIC-4F,CCCCCCC(CCCC)CCc1c2cc(-c3ccc(-c4c(F)c(F)c(-c5cccs5)c5nn(CC(CCCC)CCCCCC)nc45)s3)sc2c(CCC(CCCC)CCCCCC)c2ccsc12,CCc1ccc(C2(c3ccc(CC)cc3)c3cc4c(cc3-c3sc5cc(/C=C6\C(=O)c7cc(F)c(F)cc7C6=C(C#N)C#N)sc5c32)C(c2ccc(CC)cc2)(c2ccc(CC)cc2)c2c-4sc3cc(/C=C4\C(=O)c5cc(F)c(F)cc5C4=C(C#N)C#N)sc23)cc1,0.742,18.43,59.7,8.2,8.164010820000001,0.438892439024364,,,,,,,,organic solar cell,,,,,,,,,-5.38,-3.17,,-5.74,-4.01,
47880,10.1002/cjoc.202200027,10.1002/cjoc.202200027,FTAZ,F9IC,FTAZ,INIC3,CCCCCCC(CCCC)CCc1c2cc(-c3ccc(-c4c(F)c(F)c(-c5cccs5)c5nn(CC(CCCC)CCCCCC)nc45)s3)sc2c(CCC(CCCC)CCCCCC)c2ccsc12,CCCCCCc1ccc(C2(c3ccc(CCCCCC)cc3)c3cc4c(cc3-c3sc5c(sc6cc(/C=C7\C(=O)c8cc(F)c(F)cc8C7=C(C#N)C#N)sc65)c32)C(c2ccc(CCCCCC)cc2)(c2ccc(CCCCCC)cc2)c2c-4sc3c2sc2cc(/C=C4\C(=O)c5cc(F)c(F)cc5C4=C(C#N)C#N)sc23)cc1,0.873,20.2,66.4,11.7,11.7093744,0.0801230769230807,,,,,,,,organic solar cell,,,,,,,,,-5.38,-3.17,,-5.52,-3.995,
47881,10.1002/cjoc.202200027,10.1002/cjoc.202200027,PTB7-Th,IUIC,PTB7-Th,IUIC,CCCCC(CC)COC(=O)c1sc2csc(-c3cc4c(-c5ccc(CC(CC)CCCC)s5)c5sccc5c(-c5ccc(CC(CC)CCCC)s5)c4s3)c2c1F,CCc1ccc(C2(c3ccc(CC)cc3)c3cc4c(cc3-c3sc5c6c(sc5c32)-c2sc(/C=C3\C(=O)c5cc(F)c(F)cc5C3=C(C#N)C#N)cc2C6(c2ccc(CC)cc2)c2ccc(CC)cc2)C(c2ccc(CC)cc2)(c2ccc(CC)cc2)c2c-4sc3c4c(sc23)-c2sc(/C=C3\C(=O)c5cc(F)c(F)cc5C3=C(C#N)C#N)cc2C4(c2ccc(CC)cc2)c2ccc(CC)cc2)cc1,0.796,21.74,64.9,11.2,11.23097096,0.2765264285714394,,,,,,,,,,,,,,,,,-5.21,-3.6,,-5.45,-3.87,
47882,10.1002/cjoc.202200027,10.1002/cjoc.202200027,PTB7-Th,F6IC,PTB7-Th,F6IC,CCCCC(CC)COC(=O)c1sc2csc(-c3cc4c(-c5ccc(CC(CC)CCCC)s5)c5sccc5c(-c5ccc(CC(CC)CCCC)s5)c4s3)c2c1F,CCCCCCc1ccc(C2(c3ccc(CCCCCC)cc3)c3cc(/C=C4\C(=O)c5cc(F)c(F)cc5C4=C(C#N)C#N)sc3-c3sc4c5c(sc4c32)-c2sc(/C=C3\C(=O)c4cc(F)c(F)cc4C3=C(C#N)C#N)cc2C5(c2ccc(CCCCCC)cc2)c2ccc(CCCCCC)cc2)cc1,0.611,18.07,64.0,7.1,7.0660928,0.4775661971830958,,,,,,,,,,,,,,,,,-5.21,-3.6,,-5.66,-4.02,
47883,10.1002/cjoc.202200027,10.1002/cjoc.202200027,PTB7-Th,F8IC,PTB7-Th,F8IC,CCCCC(CC)COC(=O)c1sc2csc(-c3cc4c(-c5ccc(CC(CC)CCCC)s5)c5sccc5c(-c5ccc(CC(CC)CCCC)s5)c4s3)c2c1F,CCCCCCc1ccc(C2(c3ccc(CCCCCC)cc3)c3c(sc4cc(/C=C5\C(=O)c6cc(F)c(F)cc6C5=C(C#N)C#N)sc34)-c3sc4c5c(sc4c32)-c2sc3cc(/C=C4\C(=O)c6cc(F)c(F)cc6C4=C(C#N)C#N)sc3c2C5(c2ccc(CCCCCC)cc2)c2ccc(CCCCCC)cc2)cc1,0.64,25.12,67.6,10.9,10.8679168,0.2943412844036756,,,,,,,,,,,,,,,,,-5.21,-3.6,,-5.4,-4.0,
47884,10.1002/cjoc.202200027,10.1002/cjoc.202200027,PTB7-Th,F10IC,PTB7-Th,F10IC,CCCCC(CC)COC(=O)c1sc2csc(-c3cc4c(-c5ccc(CC(CC)CCCC)s5)c5sccc5c(-c5ccc(CC(CC)CCCC)s5)c4s3)c2c1F,CCCCCCc1ccc(C2(c3ccc(CCCCCC)cc3)c3c(sc4c5c(sc34)-c3sc4c(sc6cc(/C=C7\C(=O)c8cc(F)c(F)cc8C7=C(C#N)C#N)sc64)c3C5(c3ccc(CCCCCC)cc3)c3ccc(CCCCCC)cc3)-c3sc4c(sc5cc(/C=C6\C(=O)c7cc(F)c(F)cc7C6=C(C#N)C#N)sc54)c32)cc1,0.732,20.83,66.8,10.2,10.185370079999998,0.1434305882353024,,,,,,,,,,,,,,,,,-5.21,-3.6,,-5.26,-3.96,
47885,10.1002/cjoc.202200027,10.1002/cjoc.202200027,PTB7-Th,IHIC,PTB7-Th,IHIC,CCCCC(CC)COC(=O)c1sc2csc(-c3cc4c(-c5ccc(CC(CC)CCCC)s5)c5sccc5c(-c5ccc(CC(CC)CCCC)s5)c4s3)c2c1F,,0.752,19.4,72.5,10.6,10.57688,0.2181132075471742,,,,,,,,,,,,,,,,,-5.21,-3.6,,,,
47886,10.1002/cjoc.202200027,10.1002/cjoc.202200027,PTB7-Th,FOIC,PTB7-Th,FOIC,CCCCC(CC)COC(=O)c1sc2csc(-c3cc4c(-c5ccc(CC(CC)CCCC)s5)c5sccc5c(-c5ccc(CC(CC)CCCC)s5)c4s3)c2c1F,CCCCCCc1ccc(C2(c3ccc(CCCCCC)cc3)c3c(sc4cc(C=C5C(=O)c6cc(F)ccc6C5=C(C#N)C#N)sc34)-c3sc4c5c(sc4c32)-c2sc3cc(C=C4C(=O)c6cc(F)ccc6C4=C(C#N)C#N)sc3c2C5(c2ccc(CCCCCC)cc2)c2ccc(CCCCCC)cc2)cc1,0.743,24.0,67.1,12.0,11.965272,0.2893999999999952,,,,,,,,organic solar cell,,,,,,,,,-5.21,-3.6,,-5.38,-3.91,
47887,10.1002/cjoc.202200027,10.1002/cjoc.202200027,PTB7-Th,F8IC1,PTB7-Th,F8IC1,CCCCC(CC)COC(=O)c1sc2csc(-c3cc4c(-c5ccc(CC(CC)CCCC)s5)c5sccc5c(-c5ccc(CC(CC)CCCC)s5)c4s3)c2c1F,,0.683,22.25,70.4,10.7,10.698512000000004,0.013906542056043,,,,,,,,organic solar cell,,,,,,,,,-5.21,-3.6,,,,
47888,10.1002/cjoc.202200027,10.1002/cjoc.202200027,PTB7-Th,F10IC1,PTB7-Th,F10IC1,CCCCC(CC)COC(=O)c1sc2csc(-c3cc4c(-c5ccc(CC(CC)CCCC)s5)c5sccc5c(-c5ccc(CC(CC)CCCC)s5)c4s3)c2c1F,,0.723,23.44,72.4,12.3,12.269714880000002,0.2462204878048658,,,,,,,,,,,,,,,,,-5.21,-3.6,,,,
47889,10.1002/cjoc.202200027,10.1002/cjoc.202200027,PTB7-Th,FUIC,PTB7-Th,FUIC,CCCCC(CC)COC(=O)c1sc2csc(-c3cc4c(-c5ccc(CC(CC)CCCC)s5)c5sccc5c(-c5ccc(CC(CC)CCCC)s5)c4s3)c2c1F,,0.692,22.9,70.6,11.2,11.187840799999996,0.1085642857143108,,,,,,,,organic solar cell,,,,,,,,,-5.21,-3.6,,,,
47890,10.1002/cjoc.202200027,10.1002/cjoc.202200027,PTB7-Th,P6IC,PTB7-Th,P6IC,CCCCC(CC)COC(=O)c1sc2csc(-c3cc4c(-c5ccc(CC(CC)CCCC)s5)c5sccc5c(-c5ccc(CC(CC)CCCC)s5)c4s3)c2c1F,,0.693,25.0,70.2,12.2,12.16215,0.3102459016393493,,,,,,,,,,,,,,,,,-5.21,-3.6,,,,
47891,10.1002/cjoc.202200027,10.1002/cjoc.202200027,FTAZ,IHIC2,FTAZ,IHIC2,CCCCCCC(CCCC)CCc1c2cc(-c3ccc(-c4c(F)c(F)c(-c5cccs5)c5nn(CC(CCCC)CCCCCC)nc45)s3)sc2c(CCC(CCCC)CCCCCC)c2ccsc12,CCCCCCc1ccc(C2(c3ccc(CCCCCC)cc3)c3cc(/C=C4\C(=O)c5cc(F)c(F)cc5C4=C(C#N)C#N)sc3-c3ccc4c5c(ccc4c32)-c2sc(/C=C3\C(=O)c4cc(F)c(F)cc4C3=C(C#N)C#N)cc2C5(c2ccc(CCCCCC)cc2)c2ccc(CCCCCC)cc2)cc1,0.775,15.7,61.2,7.45,7.446510000000001,0.0468456375838835,,,,,,,,organic solar cell,,,,,,,,,-5.38,-3.17,,-5.69,-3.86,
47892,10.1002/cjoc.202200027,10.1002/cjoc.202200027,PM6,NTIC,PM6,NTIC,COC(=O)C(C)(C)c1cc(C)cc(-c2sc3c4sc5cc(/C=C6/C(=O)c7cc(F)cc(c7)C(=O)/C6=C\c6cc(C(C)(C)C(=O)OC)c(-c7cc(C)cc(C(C)(C)C(=O)OC)c7)s6)sc5c4c(C(C)(C)C(=O)OC)ccc2-3)c1,CCCCCCc1ccc(C2(c3ccc(CCCCCC)cc3)c3cc(/C=C4\C(=O)c5ccccc5C4=C(C#N)C#N)sc3-c3ccc4c5c(ccc4c32)-c2sc(/C=C3\C(=O)c4ccccc4C3=C(C#N)C#N)cc2C5(c2ccc(CCCCCC)cc2)c2ccc(CCCCCC)cc2)cc1,0.941,18.0,71.6,12.2,12.127608,0.5933770491803335,,,,,,,,,,,,,,,,,-5.56,-3.65,,-5.525,-3.755,
47893,10.1002/cjoc.202200027,10.1002/cjoc.202200027,PM6,NOIC,PM6,NOIC,COC(=O)C(C)(C)c1cc(C)cc(-c2sc3c4sc5cc(/C=C6/C(=O)c7cc(F)cc(c7)C(=O)/C6=C\c6cc(C(C)(C)C(=O)OC)c(-c7cc(C)cc(C(C)(C)C(=O)OC)c7)s6)sc5c4c(C(C)(C)C(=O)OC)ccc2-3)c1,,0.885,18.1,71.2,11.4,11.405172000000002,0.0453684210526467,,,,,,,,,,,,,,,,,-5.56,-3.65,,,,
47894,10.1002/cjoc.202200027,10.1002/cjoc.202200027,PTB7-Th,FPIC,PTB7-Th,FPIC,CCCCC(CC)COC(=O)c1sc2csc(-c3cc4c(-c5ccc(CC(CC)CCCC)s5)c5sccc5c(-c5ccc(CC(CC)CCCC)s5)c4s3)c2c1F,,0.755,15.3,73.1,8.45,8.444146499999999,0.0692721893491197,,,,,,,,organic solar cell,,,,,,,,,-5.21,-3.6,,,,
47895,10.1002/cjoc.202200027,10.1002/cjoc.202200027,PTB7-Th,FNIC1,PTB7-Th,FNIC1,CCCCC(CC)COC(=O)c1sc2csc(-c3cc4c(-c5ccc(CC(CC)CCCC)s5)c5sccc5c(-c5ccc(CC(CC)CCCC)s5)c4s3)c2c1F,CCc1ccc(C2(c3ccc(CC)cc3)c3cc(/C=C4\C(=O)c5cc(F)c(F)cc5C4=C(C#N)C#N)sc3-c3sc4c(sc5c(-c6ccc(CC)s6)c6c(sc7c8c(sc76)-c6sc(/C=C7\C(=O)c9cc(F)c(F)cc9C7=C(C#N)C#N)cc6C8(c6ccc(CC)cc6)c6ccc(CC)cc6)c(-c6ccc(CC)s6)c54)c32)cc1,0.774,19.97,66.4,10.3,10.263301920000002,0.3562920388349414,,,,,,,,organic solar cell,,,,,,,,,-5.21,-3.6,,-5.61,-3.92,
47896,10.1002/cjoc.202200027,10.1002/cjoc.202200027,PTB7-Th,FNIC2,PTB7-Th,FNIC2,CCCCC(CC)COC(=O)c1sc2csc(-c3cc4c(-c5ccc(CC(CC)CCCC)s5)c5sccc5c(-c5ccc(CC(CC)CCCC)s5)c4s3)c2c1F,CCc1ccc(C2(c3ccc(CC)cc3)c3c(sc4cc(/C=C5\C(=O)c6cc(F)c(F)cc6C5=C(C#N)C#N)sc34)-c3sc4c(-c5ccc(CC)s5)c5c6c(sc5c(-c5ccc(CC)s5)c4c32)-c2sc3cc(/C=C4\C(=O)c5cc(F)c(F)cc5C4=C(C#N)C#N)sc3c2C6(c2ccc(CC)cc2)c2ccc(CC)cc2)cc1,0.741,23.93,73.4,13.0,13.01538342,0.1183340000000071,,,,,,,,organic solar cell,,,,,,,,,-5.21,-3.6,,-5.56,-4.0,
47897,10.1002/cjoc.202200027,10.1002/cjoc.202200027,PM6,FBDIC,PM6,FBDIC,COC(=O)C(C)(C)c1cc(C)cc(-c2sc3c4sc5cc(/C=C6/C(=O)c7cc(F)cc(c7)C(=O)/C6=C\c6cc(C(C)(C)C(=O)OC)c(-c7cc(C)cc(C(C)(C)C(=O)OC)c7)s6)sc5c4c(C(C)(C)C(=O)OC)ccc2-3)c1,,0.846,20.6,70.7,12.3,12.321313200000002,0.1732780487805006,,,,,,,,,,,,,,,,,-5.56,-3.65,,,,
47898,10.1002/cjoc.202200027,10.1002/cjoc.202200027,PM6,FBTIC,PM6,FBTIC,COC(=O)C(C)(C)c1cc(C)cc(-c2sc3c4sc5cc(/C=C6/C(=O)c7cc(F)cc(c7)C(=O)/C6=C\c6cc(C(C)(C)C(=O)OC)c(-c7cc(C)cc(C(C)(C)C(=O)OC)c7)s6)sc5c4c(C(C)(C)C(=O)OC)ccc2-3)c1,,0.947,14.1,75.4,10.1,10.0679358,0.3174673267326621,,,,,,,,,,,,,,,,,-5.56,-3.65,,,,
47899,10.1002/cjoc.202200027,10.1002/cjoc.202200027,FTAZ,INIC,FTAZ,INIC,CCCCCCC(CCCC)CCc1c2cc(-c3ccc(-c4c(F)c(F)c(-c5cccs5)c5nn(CC(CCCC)CCCCCC)nc45)s3)sc2c(CCC(CCCC)CCCCCC)c2ccsc12,CCCCCCc1ccc(C2(c3ccc(CCCCCC)cc3)c3cc4c(cc3-c3sc5c(sc6cc(/C=C7\C(=O)c8ccccc8C7=C(C#N)C#N)sc65)c32)C(c2ccc(CCCCCC)cc2)(c2ccc(CCCCCC)cc2)c2c-4sc3c2sc2cc(/C=C4\C(=O)c5ccccc5C4=C(C#N)C#N)sc23)cc1,0.957,13.51,57.9,7.7,7.485931529999999,2.780110000000011,,,,,,,,organic solar cell,,,,,,,,,-5.38,-3.17,,-5.45,-3.88,
47900,10.1002/cjoc.202200027,10.1002/cjoc.202200027,FTAZ,INIC1,FTAZ,INIC2,CCCCCCC(CCCC)CCc1c2cc(-c3ccc(-c4c(F)c(F)c(-c5cccs5)c5nn(CC(CCCC)CCCCCC)nc45)s3)sc2c(CCC(CCCC)CCCCCC)c2ccsc12,CCCCCCc1ccc(C2(c3ccc(CCCCCC)cc3)c3cc4c(cc3-c3sc5c(sc6cc(/C=C7\C(=O)c8c(F)cccc8C7=C(C#N)C#N)sc65)c32)C(c2ccc(CCCCCC)cc2)(c2ccc(CCCCCC)cc2)c2c-4sc3c2sc2cc(/C=C4\C(=O)c5c(F)cccc5C4=C(C#N)C#N)sc23)cc1,0.929,16.63,64.3,10.1,9.93388061,1.6447464356435686,,,,,,,,organic solar cell,,,,,,,,,-5.38,-3.17,,-5.54,-3.97,
47901,10.1002/cjoc.202200027,10.1002/cjoc.202200027,FTAZ,INIC2,FTAZ,INIC2,CCCCCCC(CCCC)CCc1c2cc(-c3ccc(-c4c(F)c(F)c(-c5cccs5)c5nn(CC(CCCC)CCCCCC)nc45)s3)sc2c(CCC(CCCC)CCCCCC)c2ccsc12,CCCCCCc1ccc(C2(c3ccc(CCCCCC)cc3)c3cc4c(cc3-c3sc5c(sc6cc(/C=C7\C(=O)c8c(F)cccc8C7=C(C#N)C#N)sc65)c32)C(c2ccc(CCCCCC)cc2)(c2ccc(CCCCCC)cc2)c2c-4sc3c2sc2cc(/C=C4\C(=O)c5c(F)cccc5C4=C(C#N)C#N)sc23)cc1,0.903,17.56,66.8,10.8,10.592262239999998,1.923497777777799,,,,,,,,organic solar cell,,,,,,,,,-5.38,-3.17,,-5.52,-3.98,
47902,10.1002/cjoc.202200027,10.1002/cjoc.202200027,FTAZ,INIC3,FTAZ,INIC3,CCCCCCC(CCCC)CCc1c2cc(-c3ccc(-c4c(F)c(F)c(-c5cccs5)c5nn(CC(CCCC)CCCCCC)nc45)s3)sc2c(CCC(CCCC)CCCCCC)c2ccsc12,CCCCCCc1ccc(C2(c3ccc(CCCCCC)cc3)c3cc4c(cc3-c3sc5c(sc6cc(/C=C7\C(=O)c8cc(F)c(F)cc8C7=C(C#N)C#N)sc65)c32)C(c2ccc(CCCCCC)cc2)(c2ccc(CCCCCC)cc2)c2c-4sc3c2sc2cc(/C=C4\C(=O)c5cc(F)c(F)cc5C4=C(C#N)C#N)sc23)cc1,0.852,19.68,68.5,11.5,11.4856416,0.1248556521739197,,,,,,,,organic solar cell,,,,,,,,,-5.38,-3.17,,-5.52,-4.02,
47903,10.1002/cjoc.202200027,10.1002/cjoc.202200027,FTAZ,ITIC-Th,FTAZ,ITIC-Th,CCCCCCC(CCCC)CCc1c2cc(-c3ccc(-c4c(F)c(F)c(-c5cccs5)c5nn(CC(CCCC)CCCCCC)nc45)s3)sc2c(CCC(CCCC)CCCCCC)c2ccsc12,CCCCCCc1ccc(C2(c3ccc(CCCCCC)s3)c3cc4c(cc3-c3sc5cc(/C=C6\C(=O)c7ccccc7C6=C(C#N)C#N)sc5c32)C(c2ccc(CCCCCC)s2)(c2ccc(CCCCCC)s2)c2c-4sc3cc(/C=C4\C(=O)c5ccccc5C4=C(C#N)C#N)sc23)s1,0.915,15.84,61.3,8.88,8.8845768,0.0515405405405273,,,,,,,,organic solar cell,,,,,,,,,-5.38,-3.17,,-5.673,-3.909,
47904,10.1002/cjoc.202200027,10.1002/cjoc.202200027,FTAZ,ITIC-Th3,FTAZ,ITIC-Th3,CCCCCCC(CCCC)CCc1c2cc(-c3ccc(-c4c(F)c(F)c(-c5cccs5)c5nn(CC(CCCC)CCCCCC)nc45)s3)sc2c(CCC(CCCC)CCCCCC)c2ccsc12,CCCCCCc1ccc(C2(c3ccc(CCCCCC)s3)c3cc4c(cc3-c3sc5cc(/C=C6\C(=O)c7ccc(OC)cc7C6=C(C#N)C#N)sc5c32)C(c2ccc(CCCCCC)s2)(c2ccc(CCCCCC)s2)c2c-4sc3cc(/C=C4\C(=O)c5ccc(OC)cc5C4=C(C#N)C#N)sc23)s1,0.962,16.34,68.3,10.7,10.736131639999998,0.3376788785046627,,,,,,,,organic solar cell,,,,,,,,,-5.38,-3.17,,-5.67,-3.73,
47905,10.1002/cjoc.202200027,10.1002/cjoc.202200027,J71,ITIC1,J71,ITIC1,CCCCCCCCC(CCCCCC)Cn1nc2c(-c3cccs3)c(F)c(F)c(-c3ccc(-c4cc5c(-c6ccc([Si](CCC)(CCC)CCC)s6)c6sccc6c(-c6ccc([Si](CCC)(CCC)CCC)s6)c5s4)s3)c2n1,CCCCCCc1ccc(C2(c3ccc(CCCCCC)cc3)c3cc(/C=C4\C(=O)c5ccccc5C4=C(C#N)C#N)sc3-c3sc4cc5c6c(sc5cc4c32)-c2sc(/C=C3\C(=O)c4ccccc4C3=C(C#N)C#N)cc2C6(c2ccc(CCCCCC)cc2)c2ccc(CCCCCC)cc2)cc1,0.921,15.74,62.0,8.99,8.987854800000001,0.0238620689655093,,,,,,,,,,,,,,,,,-5.4,-3.24,,-5.48,-3.85,
