Repository: JiYiqaq/PCE-KA-GNN

# Data directory

- `raw/Active_Database.csv` is the immutable source dataset bundled under CC BY 4.0. Do not overwrite it with processed data.
- `processed/` is created and populated by the training pipeline. Generated `.pt` and `.pth` caches are intentionally ignored by Git because they can exceed GitHub's normal single-file limit.

See `../DATA_LICENSE.md` for provenance, license and checksum information.

File: data/raw/Active_Database.csv (part 101 of 471)
id,doi,doi_norm,donor,acceptor,donor_canonical,acceptor_canonical,donor_smiles,acceptor_smiles,voc,jsc,ff,pce,pce_recomputed,pce_relative_error_percent,pce_avg,pce_best,d_a_ratio,additive,additive_canonical,additive_ratio,device_structure,device_type,etl,etl_canonical,htl,htl_canonical,active_layer_thickness,solvent,solvent_canonical,annealing_temp,homo_d,lumo_d,eg_d,homo_a,lumo_a,eg_a
47906,10.1002/cjoc.202200027,10.1002/cjoc.202200027,J71,ITIC5,J71,ITIC5,CCCCCCCCC(CCCCCC)Cn1nc2c(-c3cccs3)c(F)c(F)c(-c3ccc(-c4cc5c(-c6ccc([Si](CCC)(CCC)CCC)s6)c6sccc6c(-c6ccc([Si](CCC)(CCC)CCC)s6)c5s4)s3)c2n1,CCCCCCc1ccc(C2(c3ccc(CCCCCC)cc3)c3cc(/C=C4\C(=O)c5cscc5C4=C(C#N)C#N)sc3-c3sc4cc5c6c(sc5cc4c32)-c2sc(/C=C3\C(=O)c4cscc4C3=C(C#N)C#N)cc2C6(c2ccc(CCCCCC)cc2)c2ccc(CCCCCC)cc2)cc1,0.897,18.48,75.5,12.5,12.5153028,0.1224223999999907,,,,,,,,,,,,,,,,,-5.4,-3.24,,-5.48,-3.95,
47907,10.1002/cjoc.202200027,10.1002/cjoc.202200027,PDBT-T1,IDIC1,PDBT-T1,IDIC1,CCCCCCCCc1ccc(-c2c3sc4cc(-c5ccc(-c6sc(-c7cccs7)c7c6C(=O)c6c(CC(CC)CCCC)sc(CC(CC)CCCC)c6C7=O)s5)sc4c3c(-c3ccc(CCCCCCCC)s3)c3sc4ccsc4c23)s1,,0.92,13.39,60.0,7.39,7.39128,0.0173207036535912,,,,,,,,,,,,,,,,,-5.36,-3.43,,,,
47908,10.1002/cjoc.202200027,10.1002/cjoc.202200027,PBDTTT-C-T,IEIC1,PBDTTT-C-T,IEIC1,CCCCC(CC)CC(=O)c1cc2c(-c3cc4c(-c5ccc(CC(CC)CCCC)s5)c5sccc5c(-c5ccc(CC(CC)CCCC)s5)c4s3)scc2s1,,0.9,8.33,52.3,3.93,3.920931,0.2307633587786314,,,,,,,,,,,,,,,,,-5.13,-3.27,,,,
47909,10.1002/cjoc.202200027,10.1002/cjoc.202200027,PBDTTT-C-T,IDT-2BM,PBDTTT-C-T,IDT-2BM,CCCCC(CC)CC(=O)c1cc2c(-c3cc4c(-c5ccc(CC(CC)CCCC)s5)c5sccc5c(-c5ccc(CC(CC)CCCC)s5)c4s3)scc2s1,CCCCCCc1ccc(C2(c3ccc(CCCCCC)cc3)c3cc4c(cc3-c3sc(-c5ccc(C=C(C#N)C#N)c6nsnc56)cc32)C(c2ccc(CCCCCC)cc2)(c2ccc(CCCCCC)cc2)c2cc(-c3ccc(C=C(C#N)C#N)c5nsnc35)sc2-4)cc1,0.766,10.1,55.1,4.26,4.262866600000001,0.067291079812226,,,,,,,,,,,,,,,,,-5.13,-3.27,,-5.587,-4.083,
47910,10.1002/cjoc.202200027,10.1002/cjoc.202200027,P3HT,IDT-2BR,P3HT,IDT-2BR,CCCCCCc1ccsc1,CCCCCCc1ccc(C2(c3ccc(CCCCCC)cc3)c3cc4c(cc3-c3sc(-c5ccc(/C=C6\SC(=S)N(CC)C6=O)c6nsnc56)cc32)C(c2ccc(CCCCCC)cc2)(c2ccc(CCCCCC)cc2)c2cc(-c3ccc(/C=C5\SC(=S)N(CC)C5=O)c5nsnc35)sc2-4)cc1,0.84,8.91,68.1,5.12,5.096876399999999,0.4516328125000156,,,,,,,,,,,,,,,,,-5.01,-3.12,,-5.52,-3.69,
47911,10.1002/cjoc.202200027,10.1002/cjoc.202200027,FTAZ,INIC3,FTAZ,INIC3,CCCCCCC(CCCC)CCc1c2cc(-c3ccc(-c4c(F)c(F)c(-c5cccs5)c5nn(CC(CCCC)CCCCCC)nc45)s3)sc2c(CCC(CCCC)CCCCCC)c2ccsc12,CCCCCCc1ccc(C2(c3ccc(CCCCCC)cc3)c3cc4c(cc3-c3sc5c(sc6cc(/C=C7\C(=O)c8cc(F)c(F)cc8C7=C(C#N)C#N)sc65)c32)C(c2ccc(CCCCCC)cc2)(c2ccc(CCCCCC)cc2)c2c-4sc3c2sc2cc(/C=C4\C(=O)c5cc(F)c(F)cc5C4=C(C#N)C#N)sc23)cc1,0.864,19.56,68.4,11.6,11.55949056,0.3492193103448363,,,,,,,,organic solar cell,,,,,,,,,-5.38,-3.17,,-5.52,-4.02,
47912,10.1002/cjoc.202200027,10.1002/cjoc.202200027,FTAZ,FINIC,FTAZ,FINIC,CCCCCCC(CCCC)CCc1c2cc(-c3ccc(-c4c(F)c(F)c(-c5cccs5)c5nn(CC(CCCC)CCCCCC)nc45)s3)sc2c(CCC(CCCC)CCCCCC)c2ccsc12,CCCCCCc1ccc(C2(c3ccc(CCCCCC)c(F)c3)c3cc4c(cc3-c3sc5c(sc6cc(/C=C7\C(=O)c8cc(F)c(F)cc8C7=C(C#N)C#N)sc65)c32)C(c2ccc(CCCCCC)c(F)c2)(c2ccc(CCCCCC)c(F)c2)c2c-4sc3c2sc2cc(/C=C4\C(=O)c5cc(F)c(F)cc5C4=C(C#N)C#N)sc23)cc1F,0.859,20.31,74.3,13.0,12.962593469999996,0.287742538461567,,,,,,,,organic solar cell,,,,,,,,,-5.38,-3.17,,-5.5,-3.99,
47913,10.1002/cjoc.202200027,10.1002/cjoc.202200027,PM6,IOIC2,PM6,IOIC2,COC(=O)C(C)(C)c1cc(C)cc(-c2sc3c4sc5cc(/C=C6/C(=O)c7cc(F)cc(c7)C(=O)/C6=C\c6cc(C(C)(C)C(=O)OC)c(-c7cc(C)cc(C(C)(C)C(=O)OC)c7)s6)sc5c4c(C(C)(C)C(=O)OC)ccc2-3)c1,CCCCCCc1ccc(C2(c3ccc(CCCCCC)cc3)c3cc(/C=C4\C(=O)c5cc(F)c(F)cc5C4=C(C#N)C#N)sc3-c3sc4c(c(CCCCCC)cc5c4cc(CCCCCC)c4c6c(sc45)-c4sc(/C=C5\C(=O)c7cc(F)c(F)cc7C5=C(C#N)C#N)cc4C6(c4ccc(CCCCCC)cc4)c4ccc(CCCCCC)cc4)c32)cc1,0.97,16.3,66.1,10.5,10.451071,0.4659904761904868,,,,,,,,,,,,,,,,,-5.56,-3.65,,-5.41,-3.78,
47914,10.1002/cjoc.202200027,10.1002/cjoc.202200027,PM6,IOIC3,PM6,IOIC3,COC(=O)C(C)(C)c1cc(C)cc(-c2sc3c4sc5cc(/C=C6/C(=O)c7cc(F)cc(c7)C(=O)/C6=C\c6cc(C(C)(C)C(=O)OC)c(-c7cc(C)cc(C(C)(C)C(=O)OC)c7)s6)sc5c4c(C(C)(C)C(=O)OC)ccc2-3)c1,CCOc1cc2c(cc(OCC)c3c4c(sc32)-c2sc(/C=C3\C(=O)c5cc(F)c(F)cc5C3=C(C#N)C#N)cc2C4(c2ccc(CC)cc2)c2ccc(CC)cc2)c2sc3c(c12)C(c1ccc(CC)cc1)(c1ccc(CC)cc1)c1cc(/C=C2\C(=O)c4cc(F)c(F)cc4C2=C(C#N)C#N)sc1-3,0.92,20.0,69.7,12.8,12.824800000000003,0.1937500000000203,,,,,,,,,,,,,,,,,-5.56,-3.65,,-5.38,-3.84,
47915,10.1002/cjoc.202200027,10.1002/cjoc.202200027,PM6,IOIC4,PM6,IOIC4,COC(=O)C(C)(C)c1cc(C)cc(-c2sc3c4sc5cc(/C=C6/C(=O)c7cc(F)cc(c7)C(=O)/C6=C\c6cc(C(C)(C)C(=O)OC)c(-c7cc(C)cc(C(C)(C)C(=O)OC)c7)s6)sc5c4c(C(C)(C)C(=O)OC)ccc2-3)c1,,0.964,17.3,66.7,11.1,11.1236924,0.2134450450450435,,,,,,,,,,,,,,,,,-5.56,-3.65,,,,
47916,10.1002/cjoc.202200027,10.1002/cjoc.202200027,PM6,IOIC5,PM6,IOIC5,COC(=O)C(C)(C)c1cc(C)cc(-c2sc3c4sc5cc(/C=C6/C(=O)c7cc(F)cc(c7)C(=O)/C6=C\c6cc(C(C)(C)C(=O)OC)c(-c7cc(C)cc(C(C)(C)C(=O)OC)c7)s6)sc5c4c(C(C)(C)C(=O)OC)ccc2-3)c1,,0.92,20.9,71.5,13.8,13.74802,0.3766666666666821,,,,,,,,,,,,,,,,,-5.56,-3.65,,,,
47917,10.1002/cjoc.202200027,10.1002/cjoc.202200027,PTB7-Th,ITIC,PTB7-Th,ITIC,CCCCC(CC)COC(=O)c1sc2csc(-c3cc4c(-c5ccc(CC(CC)CCCC)s5)c5sccc5c(-c5ccc(CC(CC)CCCC)s5)c4s3)c2c1F,CCCCCCc1ccc(C2(c3ccc(CCCCCC)cc3)c3cc4c(cc3-c3sc5cc(C=C6C(=O)c7ccccc7C6=C(C#N)C#N)sc5c32)C(c2ccc(CCCCCC)cc2)(c2ccc(CCCCCC)cc2)c2c-4sc3cc(C=C4C(=O)c5ccccc5C4=C(C#N)C#N)sc23)cc1,0.81,14.21,59.1,6.8,6.802469100000001,0.0363102941176585,,,,,,,,,,,,,,,,,-5.21,-3.6,,-5.576,-3.916,
47918,10.1002/cjoc.202200027,10.1002/cjoc.202200027,PTB7-Th,ITIC-Th,PTB7-Th,ITIC-Th,CCCCC(CC)COC(=O)c1sc2csc(-c3cc4c(-c5ccc(CC(CC)CCCC)s5)c5sccc5c(-c5ccc(CC(CC)CCCC)s5)c4s3)c2c1F,CCCCCCc1ccc(C2(c3ccc(CCCCCC)s3)c3cc4c(cc3-c3sc5cc(/C=C6\C(=O)c7ccccc7C6=C(C#N)C#N)sc5c32)C(c2ccc(CCCCCC)s2)(c2ccc(CCCCCC)s2)c2c-4sc3cc(/C=C4\C(=O)c5ccccc5C4=C(C#N)C#N)sc23)s1,0.8,15.93,68.0,8.7,8.66592,0.3917241379310281,,,,,,,,,,,,,,,,,-5.21,-3.6,,-5.673,-3.909,
47919,10.1002/cjoc.202200027,10.1002/cjoc.202200027,PDBT-T1,IDIC,PDBT-T1,IDIC,CCCCCCCCc1ccc(-c2c3sc4cc(-c5ccc(-c6sc(-c7cccs7)c7c6C(=O)c6c(CC(CC)CCCC)sc(CC(CC)CCCC)c6C7=O)s5)sc4c3c(-c3ccc(CCCCCCCC)s3)c3sc4ccsc4c23)s1,CCCCCCC1(CCCCCC)c2cc3c(cc2-c2sc(/C=C4\C(=O)c5ccccc5C4=C(C#N)C#N)cc21)C(CCCCCC)(CCCCCC)c1cc(/C=C2\C(=O)c4ccccc4C2=C(C#N)C#N)sc1-3,0.89,15.85,68.0,9.2,9.59242,4.26543478260871,,,,,,,,,,,,,,,,,-5.36,-3.43,,-5.69,-3.91,
47921,10.1002/cjoc.202200027,10.1002/cjoc.202200027,PM6,NOIC2,PM6,NOIC2,COC(=O)C(C)(C)c1cc(C)cc(-c2sc3c4sc5cc(/C=C6/C(=O)c7cc(F)cc(c7)C(=O)/C6=C\c6cc(C(C)(C)C(=O)OC)c(-c7cc(C)cc(C(C)(C)C(=O)OC)c7)s6)sc5c4c(C(C)(C)C(=O)OC)ccc2-3)c1,,0.927,20.6,73.8,14.1,14.092995600000002,0.0496765957446652,,,,,,,,,,,,,,,,,-5.56,-3.65,,,,
47922,10.1002/cjoc.202200027,10.1002/cjoc.202200027,FTAZ,ITIC1,FTAZ,ITIC1,CCCCCCC(CCCC)CCc1c2cc(-c3ccc(-c4c(F)c(F)c(-c5cccs5)c5nn(CC(CCCC)CCCCCC)nc45)s3)sc2c(CCC(CCCC)CCCCCC)c2ccsc12,CCCCCCc1ccc(C2(c3ccc(CCCCCC)cc3)c3cc(/C=C4\C(=O)c5ccccc5C4=C(C#N)C#N)sc3-c3sc4cc5c6c(sc5cc4c32)-c2sc(/C=C3\C(=O)c4ccccc4C3=C(C#N)C#N)cc2C6(c2ccc(CCCCCC)cc2)c2ccc(CCCCCC)cc2)cc1,0.921,16.45,56.4,8.54,8.5448538,0.0568360655737837,,,,,,,,,,,,,,,,,-5.38,-3.17,,-5.48,-3.85,
47923,10.1002/cjoc.202200027,10.1002/cjoc.202200027,FTAZ,ITIC2,FTAZ,ITIC2,CCCCCCC(CCCC)CCc1c2cc(-c3ccc(-c4c(F)c(F)c(-c5cccs5)c5nn(CC(CCCC)CCCCCC)nc45)s3)sc2c(CCC(CCCC)CCCCCC)c2ccsc12,CCCCCCc1ccc(C2(c3ccc(CCCCCC)cc3)c3cc(C=C4C(=O)c5ccccc5C4=C(C#N)C#N)sc3-c3sc4c(-c5ccc(CC(CC)CCCC)s5)c5c6c(sc5c(-c5ccc(CC(CC)CCCC)s5)c4c32)-c2sc(C=C3C(=O)c4ccccc4C3=C(C#N)C#N)cc2C6(c2ccc(CCCCCC)cc2)c2ccc(CCCCCC)cc2)cc1,0.925,18.88,63.0,11.0,11.00232,0.0210909090909019,,,,,,,,,,,,,,,,,-5.38,-3.17,,-5.43,-3.8,
47924,10.1002/cjoc.202200027,10.1002/cjoc.202200027,PTB7-Th,IEIC1,PTB7-Th,IEIC1,CCCCC(CC)COC(=O)c1sc2csc(-c3cc4c(-c5ccc(CC(CC)CCCC)s5)c5sccc5c(-c5ccc(CC(CC)CCCC)s5)c4s3)c2c1F,,0.84,9.9,44.0,3.9,3.659040000000001,6.178461538461523,,,,,,,,organic solar cell,,,,,,,,,-5.21,-3.6,,,,
47925,10.1002/cjoc.202200027,10.1002/cjoc.202200027,PTB7-Th,IEIC2,PTB7-Th,IEIC2,CCCCC(CC)COC(=O)c1sc2csc(-c3cc4c(-c5ccc(CC(CC)CCCC)s5)c5sccc5c(-c5ccc(CC(CC)CCCC)s5)c4s3)c2c1F,CCCCCCc1ccc(C2(c3ccc(CCCCCC)cc3)c3cc4c(cc3-c3sc(-c5sc(/C=C6\C(=O)c7ccccc7C6=C(C#N)C#N)cc5CCCC)cc32)C(c2ccc(CCCCCC)cc2)(c2ccc(CCCCCC)cc2)c2cc(-c3sc(/C=C5\C(=O)c6ccccc6C5=C(C#N)C#N)cc3CCCC)sc2-4)cc1,0.91,11.1,50.0,5.4,5.0505,6.4722222222222205,,,,,,,,,,,,,,,,,-5.21,-3.6,,-5.45,-3.87,
47926,10.1002/cjoc.202200027,10.1002/cjoc.202200027,PTB7-Th,IEIC3,PTB7-Th,IEIC3,CCCCC(CC)COC(=O)c1sc2csc(-c3cc4c(-c5ccc(CC(CC)CCCC)s5)c5sccc5c(-c5ccc(CC(CC)CCCC)s5)c4s3)c2c1F,CCCCCCc1ccc(C2(c3ccc(CCCCCC)cc3)c3cc4c(cc3-c3sc(-c5sc(/C=C6\C(=O)c7ccccc7C6=C(C#N)C#N)cc5CCCCCC)cc32)C(c2ccc(CCCCCC)cc2)(c2ccc(CCCCCC)cc2)c2cc(-c3sc(/C=C5\C(=O)c6ccccc6C5=C(C#N)C#N)cc3CCCCCC)sc2-4)cc1,0.93,12.8,58.0,7.4,6.904320000000001,6.698378378378369,,,,,,,,,,,,,,,,,-5.21,-3.6,,-5.46,-3.86,
47927,10.1002/cjoc.202200027,10.1002/cjoc.202200027,PTB7-Th,IEIC,PTB7-Th,IEIC,CCCCC(CC)COC(=O)c1sc2csc(-c3cc4c(-c5ccc(CC(CC)CCCC)s5)c5sccc5c(-c5ccc(CC(CC)CCCC)s5)c4s3)c2c1F,CCCCCCc1ccc(C2(c3ccc(CCCCCC)cc3)c3cc4c(cc3-c3sc(-c5sc(/C=C6\C(=O)c7ccccc7C6=C(C#N)C#N)cc5CC(CC)CCCC)cc32)C(c2ccc(CCCCCC)cc2)(c2ccc(CCCCCC)cc2)c2cc(-c3sc(/C=C5\C(=O)c6ccccc6C5=C(C#N)C#N)cc3CC(CC)CCCC)sc2-4)cc1,0.95,12.3,49.0,6.0,5.725650000000001,4.572499999999987,,,,,,,,organic solar cell,,,,,,,,,-5.21,-3.6,,-5.42,-3.82,
47928,10.1002/cjoc.202200027,10.1002/cjoc.202200027,FTAZ,ITIC-Th-S,FTAZ,ITIC-Th-S,CCCCCCC(CCCC)CCc1c2cc(-c3ccc(-c4c(F)c(F)c(-c5cccs5)c5nn(CC(CCCC)CCCCCC)nc45)s3)sc2c(CCC(CCCC)CCCCCC)c2ccsc12,,0.86,12.3,60.5,6.7,6.3996900000000005,4.482238805970144,,,,,,,,organic solar cell,,,,,,,,,-5.38,-3.17,,,,
47929,10.1002/cjoc.202200027,10.1002/cjoc.202200027,FTAZ,ITIC-Th-O,FTAZ,ITIC-Th-O,CCCCCCC(CCCC)CCc1c2cc(-c3ccc(-c4c(F)c(F)c(-c5cccs5)c5nn(CC(CCCC)CCCCCC)nc45)s3)sc2c(CCC(CCCC)CCCCCC)c2ccsc12,,0.85,12.5,61.2,6.9,6.5025,5.760869565217391,,,,,,,,organic solar cell,,,,,,,,,-5.38,-3.17,,,,
47930,10.1002/cjoc.202200420,10.1002/cjoc.202200420,PM6,1PIC,PM6,1PIC,COC(=O)C(C)(C)c1cc(C)cc(-c2sc3c4sc5cc(/C=C6/C(=O)c7cc(F)cc(c7)C(=O)/C6=C\c6cc(C(C)(C)C(=O)OC)c(-c7cc(C)cc(C(C)(C)C(=O)OC)c7)s6)sc5c4c(C(C)(C)C(=O)OC)ccc2-3)c1,,0.83,9.64,44.2,3.53,3.5365304,0.1849971671388209,3.43,3.53,,,,,ITO/PEDOT:PSS/active layer/PNDIT-F3N/Ag,conventional,PNDIT-F3N,PNDIT-F3N,PEDOT:PSS,PEDOT:PSS,,chloroform,chloroform,,-5.56,-3.65,,,,
47931,10.1002/cjoc.202200420,10.1002/cjoc.202200420,PM6,2PIC,PM6,2PIC,COC(=O)C(C)(C)c1cc(C)cc(-c2sc3c4sc5cc(/C=C6/C(=O)c7cc(F)cc(c7)C(=O)/C6=C\c6cc(C(C)(C)C(=O)OC)c(-c7cc(C)cc(C(C)(C)C(=O)OC)c7)s6)sc5c4c(C(C)(C)C(=O)OC)ccc2-3)c1,,0.91,20.6,67.3,12.6,12.616058,0.1274444444444525,12.3,12.6,1:1.2,1-chloronaphthalene (CN),CN,,ITO/PEDOT:PSS/active layer/PNDIT-F3N/Ag,conventional,PNDIT-F3N,PNDIT-F3N,PEDOT:PSS,PEDOT:PSS,,chloroform,chloroform,,-5.56,-3.65,,,,
47932,10.1002/cjoc.202200437,10.1002/cjoc.202200437,PM6,Y6,PM6,Y6,COC(=O)C(C)(C)c1cc(C)cc(-c2sc3c4sc5cc(/C=C6/C(=O)c7cc(F)cc(c7)C(=O)/C6=C\c6cc(C(C)(C)C(=O)OC)c(-c7cc(C)cc(C(C)(C)C(=O)OC)c7)s6)sc5c4c(C(C)(C)C(=O)OC)ccc2-3)c1,CCCCCCCCCCCc1c(/C=C2\C(=O)c3cc(F)c(F)cc3C2=C(C#N)C#N)sc2c1sc1c3c4nsnc4c4c5sc6c(CCCCCCCCCCC)c(/C=C7\C(=O)c8cc(F)c(F)cc8C7=C(C#N)C#N)sc6c5n(CC(CC)CCCC)c4c3n(CC(CC)CCCC)c21,0.83,25.51,74.75,15.83,15.82704175,0.0186876184459819,15.65,15.83,,,,,ITO/AZO/active layer/MoO3/Al,,AZO,AZO,MoO3,MoO3,,CF,chloroform,,-5.56,-3.65,,-5.65,-4.09,
47933,10.1002/cjoc.202200437,10.1002/cjoc.202200437,PM6,Y6,PM6,Y6,COC(=O)C(C)(C)c1cc(C)cc(-c2sc3c4sc5cc(/C=C6/C(=O)c7cc(F)cc(c7)C(=O)/C6=C\c6cc(C(C)(C)C(=O)OC)c(-c7cc(C)cc(C(C)(C)C(=O)OC)c7)s6)sc5c4c(C(C)(C)C(=O)OC)ccc2-3)c1,CCCCCCCCCCCc1c(/C=C2\C(=O)c3cc(F)c(F)cc3C2=C(C#N)C#N)sc2c1sc1c3c4nsnc4c4c5sc6c(CCCCCCCCCCC)c(/C=C7\C(=O)c8cc(F)c(F)cc8C7=C(C#N)C#N)sc6c5n(CC(CC)CCCC)c4c3n(CC(CC)CCCC)c21,0.8,22.75,61.81,11.25,11.24942,0.0051555555555498,11.07,11.25,,,,,ITO/AZO/active layer/MoO3/Al,,AZO,AZO,MoO3,MoO3,,PX,p-xylene,,-5.56,-3.65,,-5.65,-4.09,
47938,10.1002/cjoc.202200472,10.1002/cjoc.202200472,G3,L15,G3,L15,,CCCCCCCCCCCc1c(/C=C2\C(=O)c3ccccc3C2=C(C#N)C#N)sc2c1sc1c3c4nsnc4c4c5sc6c(CCCCCCCCCCC)c(/C=C7\C(=O)c8cc(-c9cc%10c(=O)n(CC(CCCCCC)CCCCCCCC)c(=O)c%11ccsc%11c%10s9)ccc8C7=C(C#N)C#N)sc6c5n(CC(CCCCCCCC)CCCCCCCCCC)c4c3n(CC(CCCCCCCC)CCCCCCCCCC)c21,0.97,7.08,55.89,3.82,3.83830164,0.4791005235602038,3.58,3.82,1:1,,,,ITO/PEDOT:PSS/active layer/PNDIT-F3N/Ag,conventional,PNDIT-F3N,PNDIT-F3N,PEDOT:PSS,PEDOT:PSS,,chloroform,chloroform,,,,,,,
47939,10.1002/cjoc.202200472,10.1002/cjoc.202200472,G15,L15,G15,L15,,CCCCCCCCCCCc1c(/C=C2\C(=O)c3ccccc3C2=C(C#N)C#N)sc2c1sc1c3c4nsnc4c4c5sc6c(CCCCCCCCCCC)c(/C=C7\C(=O)c8cc(-c9cc%10c(=O)n(CC(CCCCCC)CCCCCCCC)c(=O)c%11ccsc%11c%10s9)ccc8C7=C(C#N)C#N)sc6c5n(CC(CCCCCCCC)CCCCCCCCCC)c4c3n(CC(CCCCCCCC)CCCCCCCCCC)c21,0.93,22.87,70.98,15.17,15.096807180000004,0.4824839815425009,14.78,15.17,1:1,,,,ITO/PEDOT:PSS/active layer/PNDIT-F3N/Ag,conventional,PNDIT-F3N,PNDIT-F3N,PEDOT:PSS,PEDOT:PSS,,chloroform,chloroform,,,,,,,
47947,10.1002/cjoc.202200579,10.1002/cjoc.202200579,PBDB-TF,C8-2F,PM6,C8-2F,COC(=O)C(C)(C)c1cc(C)cc(-c2sc3c4sc5cc(/C=C6/C(=O)c7cc(F)cc(c7)C(=O)/C6=C\c6cc(C(C)(C)C(=O)OC)c(-c7cc(C)cc(C(C)(C)C(=O)OC)c7)s6)sc5c4c(C(C)(C)C(=O)OC)ccc2-3)c1,,0.8,19.59,69.05,10.82,10.821516,0.0140110905730013,10.51,10.82,,,,,ITO/PEDOT:PSS/PBDB-TF:C8-2F/PFN-Br/Al,conventional,PFN-Br,PFN-Br,PEDOT:PSS,PEDOT:PSS,,,,,-5.49,-3.64,,,,
47948,10.1002/cjoc.202200579,10.1002/cjoc.202200579,PBDB-TF,FC8-2F,PM6,FC8-2F,COC(=O)C(C)(C)c1cc(C)cc(-c2sc3c4sc5cc(/C=C6/C(=O)c7cc(F)cc(c7)C(=O)/C6=C\c6cc(C(C)(C)C(=O)OC)c(-c7cc(C)cc(C(C)(C)C(=O)OC)c7)s6)sc5c4c(C(C)(C)C(=O)OC)ccc2-3)c1,,0.742,23.21,72.11,12.42,12.418654402,0.0108341223832555,12.07,12.42,,,,,ITO/PEDOT:PSS/PBDB-TF:FC8-2F/PFN-Br/Al,conventional,PFN-Br,PFN-Br,PEDOT:PSS,PEDOT:PSS,,,,,-5.49,-3.64,,,,
47949,10.1002/cjoc.202200579,10.1002/cjoc.202200579,PBDB-TF,MeC8-2F,PM6,MeC8-2F,COC(=O)C(C)(C)c1cc(C)cc(-c2sc3c4sc5cc(/C=C6/C(=O)c7cc(F)cc(c7)C(=O)/C6=C\c6cc(C(C)(C)C(=O)OC)c(-c7cc(C)cc(C(C)(C)C(=O)OC)c7)s6)sc5c4c(C(C)(C)C(=O)OC)ccc2-3)c1,,0.806,15.25,69.36,8.53,8.5253844,0.0541101992965917,8.49,8.53,,,,,ITO/PEDOT:PSS/PBDB-TF:MeC8-2F/PFN-Br/Al,conventional,PFN-Br,PFN-Br,PEDOT:PSS,PEDOT:PSS,,,,,-5.49,-3.64,,,,
47956,10.1002/cjoc.202200673,10.1002/cjoc.202200673,PM6,BM-2F,PM6,BM-2F,COC(=O)C(C)(C)c1cc(C)cc(-c2sc3c4sc5cc(/C=C6/C(=O)c7cc(F)cc(c7)C(=O)/C6=C\c6cc(C(C)(C)C(=O)OC)c(-c7cc(C)cc(C(C)(C)C(=O)OC)c7)s6)sc5c4c(C(C)(C)C(=O)OC)ccc2-3)c1,,0.91,21.92,70.57,14.09,14.07673904,0.0941161107168219,13.51,14.09,,,,,,,,,,,,,,,-5.56,-3.65,,,,
47957,10.1002/cjoc.202200673,10.1002/cjoc.202200673,D18,BM-2F,D18,BM-2F,CCCCCCC(CCCC)Cc1csc(-c2cc3c4nsnc4c4cc(-c5cc(CC(CCCC)CCCCCC)c(-c6cc7c(-c8cc(F)c(CC(CC)CCCC)s8)c8sccc8c(-c8cc(F)c(CC(CC)CCCC)s8)c7s6)s5)sc4c3s2)c1,,0.91,24.21,73.35,16.15,16.15981185,0.0607544891640987,15.48,16.15,,,,,ITO/PEDOT:PSS/active layer/PDINN/Ag,,PDINN,,PEDOT:PSS,,,,,,-5.51,-2.77,,,,
47958,10.1002/cjoc.202200694,10.1002/cjoc.202200694,B3T-PoF,BO-4Cl,B3T-PoF,BO-4Cl,,CCCCCCCCCCCc1c(/C=C2\C(=O)c3cc(Cl)c(Cl)cc3C2=C(C#N)C#N)sc2c1sc1c3c4nsnc4c4c5sc6c(CCCCCCCCCCC)c(/C=C7\C(=O)c8cc(Cl)c(Cl)cc8C7=C(C#N)C#N)sc6c5n(CC(CCCC)CCCCCC)c4c3n(CC(CCCC)CCCCCC)c21,0.872,22.3,63.0,12.3,12.250728,0.4005853658536746,12.0,12.3,,,,,ITO/PEDOT:PSS/BHJ/PDINN/Ag,conventional,PDINN,PDINN,PEDOT:PSS,PEDOT:PSS,,chlorobenzene,chlorobenzene,,,,,-5.68,-4.1,
47959,10.1002/cjoc.202200694,10.1002/cjoc.202200694,B3T-PmF,BO-4Cl,B3T-PmF,BO-4Cl,,CCCCCCCCCCCc1c(/C=C2\C(=O)c3cc(Cl)c(Cl)cc3C2=C(C#N)C#N)sc2c1sc1c3c4nsnc4c4c5sc6c(CCCCCCCCCCC)c(/C=C7\C(=O)c8cc(Cl)c(Cl)cc8C7=C(C#N)C#N)sc6c5n(CC(CCCC)CCCCCC)c4c3n(CC(CCCC)CCCCCC)c21,0.851,24.5,70.3,14.7,14.6571985,0.2911666666666632,14.3,14.7,,,,,ITO/PEDOT:PSS/BHJ/PDINN/Ag,conventional,PDINN,PDINN,PEDOT:PSS,PEDOT:PSS,,chlorobenzene,chlorobenzene,,,,,-5.68,-4.1,
47960,10.1002/cjoc.202200770,10.1002/cjoc.202200770,PM6,PY2Se-F,PM6,PY2Se-F,COC(=O)C(C)(C)c1cc(C)cc(-c2sc3c4sc5cc(/C=C6/C(=O)c7cc(F)cc(c7)C(=O)/C6=C\c6cc(C(C)(C)C(=O)OC)c(-c7cc(C)cc(C(C)(C)C(=O)OC)c7)s6)sc5c4c(C(C)(C)C(=O)OC)ccc2-3)c1,CCCCCCCCCCCCC(CCCCCCCCCC)Cn1c2c(sc3c(CCCCCCCCCCC)c(/C=C4\C(=O)c5c(F)cccc5C4=C(C#N)C#N)[se]c32)c2c3nsnc3c3c4sc5c(CCCCCCCCCCC)c(/C=C6\C(=O)c7c(F)cccc7C6=C(C#N)C#N)[se]c5c4n(CC(CCCCCCCCCC)CCCCCCCCCCCC)c3c21,0.875,24.74,72.02,15.59,15.590529499999995,0.0033964079537984,15.19,15.59,,,,,ITO/PEDOT:PSS/active layer/PDINN/Ag,conventional,PDINN,PDINN,PEDOT:PSS,PEDOT:PSS,,CF,chloroform,,-5.56,-3.65,,-5.76,-3.93,
47961,10.1002/cjoc.202200770,10.1002/cjoc.202200770,PM6,PY2Se-F,PM6,PY2Se-F,COC(=O)C(C)(C)c1cc(C)cc(-c2sc3c4sc5cc(/C=C6/C(=O)c7cc(F)cc(c7)C(=O)/C6=C\c6cc(C(C)(C)C(=O)OC)c(-c7cc(C)cc(C(C)(C)C(=O)OC)c7)s6)sc5c4c(C(C)(C)C(=O)OC)ccc2-3)c1,CCCCCCCCCCCCC(CCCCCCCCCC)Cn1c2c(sc3c(CCCCCCCCCCC)c(/C=C4\C(=O)c5c(F)cccc5C4=C(C#N)C#N)[se]c32)c2c3nsnc3c3c4sc5c(CCCCCCCCCCC)c(/C=C6\C(=O)c7c(F)cccc7C6=C(C#N)C#N)[se]c5c4n(CC(CCCCCCCCCC)CCCCCCCCCCCC)c3c21,0.877,24.86,74.87,16.32,16.323322114,0.0203560906862713,16.01,16.32,,,,,ITO/PEDOT:PSS/active layer/PDINN/Ag,conventional,PDINN,PDINN,PEDOT:PSS,PEDOT:PSS,,CF,chloroform,,-5.56,-3.65,,-5.76,-3.93,
47962,10.1002/cjoc.202200770,10.1002/cjoc.202200770,PM6,PY2Se-F,PM6,PY2Se-F,COC(=O)C(C)(C)c1cc(C)cc(-c2sc3c4sc5cc(/C=C6/C(=O)c7cc(F)cc(c7)C(=O)/C6=C\c6cc(C(C)(C)C(=O)OC)c(-c7cc(C)cc(C(C)(C)C(=O)OC)c7)s6)sc5c4c(C(C)(C)C(=O)OC)ccc2-3)c1,CCCCCCCCCCCCC(CCCCCCCCCC)Cn1c2c(sc3c(CCCCCCCCCCC)c(/C=C4\C(=O)c5c(F)cccc5C4=C(C#N)C#N)[se]c32)c2c3nsnc3c3c4sc5c(CCCCCCCCCCC)c(/C=C6\C(=O)c7c(F)cccc7C6=C(C#N)C#N)[se]c5c4n(CC(CCCCCCCCCC)CCCCCCCCCCCC)c3c21,0.878,24.36,64.99,13.91,13.900113192,0.0710769805895109,13.43,13.91,,,,,ITO/PEDOT:PSS/active layer/PDINN/Ag,conventional,PDINN,PDINN,PEDOT:PSS,PEDOT:PSS,,TL,toluene,,-5.56,-3.65,,-5.76,-3.93,
47966,10.1002/cjoc.202300007,10.1002/cjoc.202300007,PBTID,Y6,PBTID,Y6,,CCCCCCCCCCCc1c(/C=C2\C(=O)c3cc(F)c(F)cc3C2=C(C#N)C#N)sc2c1sc1c3c4nsnc4c4c5sc6c(CCCCCCCCCCC)c(/C=C7\C(=O)c8cc(F)c(F)cc8C7=C(C#N)C#N)sc6c5n(CC(CC)CCCC)c4c3n(CC(CC)CCCC)c21,0.88,24.7,59.0,12.8,12.82424,0.1893749999999916,12.7,12.8,,,,,ITO/PEDOT:PSS/active layer/PFN-Br/Ag,conventional,PFN-Br,PFN-Br,PEDOT:PSS,PEDOT:PSS,,chloroform,chloroform,,,,,-5.65,-4.09,
47967,10.1002/cjoc.202300007,10.1002/cjoc.202300007,PBTID,Y6,PBTID,Y6,,CCCCCCCCCCCc1c(/C=C2\C(=O)c3cc(F)c(F)cc3C2=C(C#N)C#N)sc2c1sc1c3c4nsnc4c4c5sc6c(CCCCCCCCCCC)c(/C=C7\C(=O)c8cc(F)c(F)cc8C7=C(C#N)C#N)sc6c5n(CC(CC)CCCC)c4c3n(CC(CC)CCCC)c21,0.87,26.1,69.6,15.8,15.804071999999998,0.0257721518987163,15.6,15.8,,CN,CN,,ITO/PEDOT:PSS/active layer/PFN-Br/Ag,conventional,PFN-Br,PFN-Br,PEDOT:PSS,PEDOT:PSS,,chloroform,chloroform,,,,,-5.65,-4.09,
47968,10.1002/cjoc.202300083,10.1002/cjoc.202300083,PBDB-T,MQX-2,PBDB-T,MQX-2,CCCCC(CC)Cc1ccc(-c2c3cc(-c4ccc(-c5sc(-c6cccs6)c6c5C(=O)c5c(CC(CC)CCCC)sc(CC(CC)CCCC)c5C6=O)s4)sc3c(-c3ccc(CC(CC)CCCC)s3)c3ccsc23)s1,,0.87,14.02,58.39,7.09,7.12206186,0.4522124118476696,6.91,7.09,1:1.5,1-chloronaphthalene (CN),CN,,ITO/PEDOT:PSS/active layer/PDIN/Ag,conventional,PDIN,PDIN,PEDOT:PSS,PEDOT:PSS,,CHCl3,chloroform,85.0,-5.33,-3.48,,,,
47969,10.1002/cjoc.202300083,10.1002/cjoc.202300083,PBDB-T,MQX-4,PBDB-T,MQX-4,CCCCC(CC)Cc1ccc(-c2c3cc(-c4ccc(-c5sc(-c6cccs6)c6c5C(=O)c5c(CC(CC)CCCC)sc(CC(CC)CCCC)c5C6=O)s4)sc3c(-c3ccc(CC(CC)CCCC)s3)c3ccsc23)s1,,0.83,17.91,65.52,9.72,9.739744559999998,0.2031333333333095,9.57,9.72,1:1.5,1-chloronaphthalene (CN),CN,,ITO/PEDOT:PSS/active layer/PDIN/Ag,conventional,PDIN,PDIN,PEDOT:PSS,PEDOT:PSS,,CHCl3,chloroform,85.0,-5.33,-3.48,,,,
47970,10.1002/cjoc.202300299,10.1002/cjoc.202300299,PBDB-T,PNT,PBDB-T,PNT,CCCCC(CC)Cc1ccc(-c2c3cc(-c4ccc(-c5sc(-c6cccs6)c6c5C(=O)c5c(CC(CC)CCCC)sc(CC(CC)CCCC)c5C6=O)s4)sc3c(-c3ccc(CC(CC)CCCC)s3)c3ccsc23)s1,,0.8,23.7,45.1,8.5,8.550960000000002,0.5995294117647255,8.4,8.5,1:1,,,,glass/ITO/PEDOT:PSS/PBDB-T:PNT/PFN-Br/Ag,conventional,PFN-Br,PFN-Br,PEDOT:PSS,PEDOT:PSS,,,,,-5.33,-3.48,,,,
47971,10.1002/cjoc.202300299,10.1002/cjoc.202300299,PBDB-T,PNT,PBDB-T,PNT,CCCCC(CC)Cc1ccc(-c2c3cc(-c4ccc(-c5sc(-c6cccs6)c6c5C(=O)c5c(CC(CC)CCCC)sc(CC(CC)CCCC)c5C6=O)s4)sc3c(-c3ccc(CC(CC)CCCC)s3)c3ccsc23)s1,,0.87,24.4,64.4,13.7,13.670832,0.2129051094890403,13.5,13.7,1:1,CN,CN,,glass/ITO/PEDOT:PSS/PBDB-T:PNT/PFN-Br/Ag,conventional,PFN-Br,PFN-Br,PEDOT:PSS,PEDOT:PSS,,,,,-5.33,-3.48,,,,
47974,10.1002/cjoc.202300521,10.1002/cjoc.202300521,PBDB-T,(BTDT)1-IC,PBDB-T,(BTDT)1-IC,CCCCC(CC)Cc1ccc(-c2c3cc(-c4ccc(-c5sc(-c6cccs6)c6c5C(=O)c5c(CC(CC)CCCC)sc(CC(CC)CCCC)c5C6=O)s4)sc3c(-c3ccc(CC(CC)CCCC)s3)c3ccsc23)s1,,0.68,19.76,67.05,9.01,9.0093744,0.0069433962264077,9.01,,1:1,1-chlorinenaphthalene (CN),CN,,ITO/PEDOT:PSS/active layer/PDINN/Ag,conventional,PDINN,PDINN,PEDOT:PSS,PEDOT:PSS,,,,100.0,-5.33,-3.48,,,,
47975,10.1002/cjoc.202300521,10.1002/cjoc.202300521,PBDB-T,(BTDT)2-IC,PBDB-T,(BTDT)2-IC,CCCCC(CC)Cc1ccc(-c2c3cc(-c4ccc(-c5sc(-c6cccs6)c6c5C(=O)c5c(CC(CC)CCCC)sc(CC(CC)CCCC)c5C6=O)s4)sc3c(-c3ccc(CC(CC)CCCC)s3)c3ccsc23)s1,,0.78,17.03,64.33,8.55,8.54521122,0.0560091228070194,8.55,,1:1,1-chlorinenaphthalene (CN),CN,,ITO/PEDOT:PSS/active layer/PDINN/Ag,conventional,PDINN,PDINN,PEDOT:PSS,PEDOT:PSS,,,,100.0,-5.33,-3.48,,,,
47976,10.1002/cjoc.202300521,10.1002/cjoc.202300521,PBDB-T,(BTDT)3-IC,PBDB-T,(BTDT)3-IC,CCCCC(CC)Cc1ccc(-c2c3cc(-c4ccc(-c5sc(-c6cccs6)c6c5C(=O)c5c(CC(CC)CCCC)sc(CC(CC)CCCC)c5C6=O)s4)sc3c(-c3ccc(CC(CC)CCCC)s3)c3ccsc23)s1,,0.79,7.51,52.77,3.13,3.13079133,0.0252821086262045,3.13,,1:1,1-chlorinenaphthalene (CN),CN,,ITO/PEDOT:PSS/active layer/PDINN/Ag,conventional,PDINN,PDINN,PEDOT:PSS,PEDOT:PSS,,,,100.0,-5.33,-3.48,,,,
47977,10.1002/cjoc.202300521,10.1002/cjoc.202300521,(BTDT)4RD,Y6,(BTDT)4RD,Y6,,CCCCCCCCCCCc1c(/C=C2\C(=O)c3cc(F)c(F)cc3C2=C(C#N)C#N)sc2c1sc1c3c4nsnc4c4c5sc6c(CCCCCCCCCCC)c(/C=C7\C(=O)c8cc(F)c(F)cc8C7=C(C#N)C#N)sc6c5n(CC(CC)CCCC)c4c3n(CC(CC)CCCC)c21,0.8,11.77,47.06,4.43,4.4311696000000005,0.0264018058690918,4.43,,1:1.2,1-chlorinenaphthalene (CN),CN,,ITO/PEDOT:PSS/active layer/PDINN/Ag,conventional,PDINN,PDINN,PEDOT:PSS,PEDOT:PSS,,,,90.0,,,,-5.65,-4.09,
47978,10.1002/cjoc.202300542,10.1002/cjoc.202300542,J52,NoCA-17,J52,NoCA-17,CCCCCCCCC(CCCCCC)Cn1nc2c(-c3cccs3)c(F)c(F)c(-c3ccc(-c4cc5c(-c6ccc(CC(CC)CCCC)s6)c6sccc6c(-c6ccc(CC(CC)CCCC)s6)c5s4)s3)c2n1,,0.804,21.55,54.81,9.5,9.49649022,0.0369450526315779,9.4,9.5,,,,,ITO/PEDOT:PSS/active layer/PDINO/Al,conventional,PDINO,PDINO,PEDOT:PSS,PEDOT:PSS,,chloroform,chloroform,,-5.2,-3.05,,,,
47979,10.1002/cjoc.202300542,10.1002/cjoc.202300542,J52,NoCA-18,J52,NoCA-18,CCCCCCCCC(CCCCCC)Cn1nc2c(-c3cccs3)c(F)c(F)c(-c3ccc(-c4cc5c(-c6ccc(CC(CC)CCCC)s6)c6sccc6c(-c6ccc(CC(CC)CCCC)s6)c5s4)s3)c2n1,,0.792,22.72,65.51,11.77,11.788026624000002,0.1531573831775926,11.67,11.77,,,,,ITO/PEDOT:PSS/active layer/PDINO/Al,conventional,PDINO,PDINO,PEDOT:PSS,PEDOT:PSS,,chloroform,chloroform,,-5.2,-3.05,,,,
47980,10.1002/cjoc.202300542,10.1002/cjoc.202300542,J52,NoCA-19,J52,NoCA-19,CCCCCCCCC(CCCCCC)Cn1nc2c(-c3cccs3)c(F)c(F)c(-c3ccc(-c4cc5c(-c6ccc(CC(CC)CCCC)s6)c6sccc6c(-c6ccc(CC(CC)CCCC)s6)c5s4)s3)c2n1,,0.841,23.11,67.11,12.26,13.043170761,6.388015995106029,12.22,12.26,,,,,ITO/PEDOT:PSS/active layer/PDINO/Al,conventional,PDINO,PDINO,PEDOT:PSS,PEDOT:PSS,,chloroform,chloroform,,-5.2,-3.05,,,,
47981,10.1002/cjoc.202300547,10.1002/cjoc.202300547,PDTBTBz-2H,Y6-BO-4F,PDTBTBz-2H,Y6-BO-4F,,CCCCCCCCCCCc1c(C=C2C(=O)c3cc(F)c(F)cc3C2=C(C#N)C#N)sc2c1sc1c3c4nsnc4c4c5sc6c(CCCCCCCCCCC)c(C=C7C(=O)c8cc(F)c(F)cc8C7=C(C#N)C#N)sc6c5n(C(CCCC)CCCCCC)c4c3n(C(CCCC)CCCCCC)c21,0.77,21.82,57.6,9.73,9.6776064,0.5384748201438876,9.53,9.73,1:1.2,,,,ITO/ZnO/PFN-Br/active layer/MoO3/Ag,inverted,ZnO,ZnO,MoO3,MoO3,100.0,toluene,toluene,120.0,,,,,,
47982,10.1002/cjoc.202300547,10.1002/cjoc.202300547,PDTBTBz-2F,Y6-BO-4F,PDTBTBz-2F,Y6-BO-4F,,CCCCCCCCCCCc1c(C=C2C(=O)c3cc(F)c(F)cc3C2=C(C#N)C#N)sc2c1sc1c3c4nsnc4c4c5sc6c(CCCCCCCCCCC)c(C=C7C(=O)c8cc(F)c(F)cc8C7=C(C#N)C#N)sc6c5n(C(CCCC)CCCCCC)c4c3n(C(CCCC)CCCCCC)c21,0.87,21.69,65.5,12.37,12.3600465,0.0804648342764605,12.24,12.37,1:1.2,,,,ITO/ZnO/PFN-Br/active layer/MoO3/Ag,inverted,ZnO,ZnO,MoO3,MoO3,100.0,toluene,toluene,120.0,,,,,,
47983,10.1002/cjoc.202300547,10.1002/cjoc.202300547,PDTBTBz-2Cl,Y6-BO-4F,PDTBTBz-2Cl,Y6-BO-4F,,CCCCCCCCCCCc1c(C=C2C(=O)c3cc(F)c(F)cc3C2=C(C#N)C#N)sc2c1sc1c3c4nsnc4c4c5sc6c(CCCCCCCCCCC)c(C=C7C(=O)c8cc(F)c(F)cc8C7=C(C#N)C#N)sc6c5n(C(CCCC)CCCCCC)c4c3n(C(CCCC)CCCCCC)c21,0.88,8.58,54.9,4.15,4.1451696,0.1163951807228998,4.01,4.15,1:1.2,,,,ITO/ZnO/PFN-Br/active layer/MoO3/Ag,inverted,ZnO,ZnO,MoO3,MoO3,100.0,toluene,toluene,120.0,,,,,,
47984,10.1002/cjoc.202300605,10.1002/cjoc.202300605,PM6,QW1,PM6,QW1,COC(=O)C(C)(C)c1cc(C)cc(-c2sc3c4sc5cc(/C=C6/C(=O)c7cc(F)cc(c7)C(=O)/C6=C\c6cc(C(C)(C)C(=O)OC)c(-c7cc(C)cc(C(C)(C)C(=O)OC)c7)s6)sc5c4c(C(C)(C)C(=O)OC)ccc2-3)c1,,0.893,24.08,72.7,15.63,15.63300088,0.0191994881637768,15.4,15.63,,,,,ITO/PEDOT:PSS/PM6:QW1/PFN-Br/Ag,conventional,PFN-Br,PFN-Br,PEDOT:PSS,PEDOT:PSS,,,,,-5.56,-3.65,,,,
47985,10.1002/cjoc.202300605,10.1002/cjoc.202300605,PM6,QW2,PM6,QW2,COC(=O)C(C)(C)c1cc(C)cc(-c2sc3c4sc5cc(/C=C6/C(=O)c7cc(F)cc(c7)C(=O)/C6=C\c6cc(C(C)(C)C(=O)OC)c(-c7cc(C)cc(C(C)(C)C(=O)OC)c7)s6)sc5c4c(C(C)(C)C(=O)OC)ccc2-3)c1,,0.901,23.0,68.1,14.25,14.112362999999998,0.9658736842105372,13.8,14.25,,,,,ITO/PEDOT:PSS/PM6:QW2/PFN-Br/Ag,conventional,PFN-Br,PFN-Br,PEDOT:PSS,PEDOT:PSS,,,,,-5.56,-3.65,,,,
47986,10.1002/cjoc.202300605,10.1002/cjoc.202300605,PM6,QW3,PM6,QW3,COC(=O)C(C)(C)c1cc(C)cc(-c2sc3c4sc5cc(/C=C6/C(=O)c7cc(F)cc(c7)C(=O)/C6=C\c6cc(C(C)(C)C(=O)OC)c(-c7cc(C)cc(C(C)(C)C(=O)OC)c7)s6)sc5c4c(C(C)(C)C(=O)OC)ccc2-3)c1,,0.926,23.2,61.5,13.21,13.212167999999998,0.0164118092354088,12.77,13.21,,,,,ITO/PEDOT:PSS/PM6:QW3/PFN-Br/Ag,conventional,PFN-Br,PFN-Br,PEDOT:PSS,PEDOT:PSS,,,,,-5.56,-3.65,,,,
47987,10.1002/cjoc.202300605,10.1002/cjoc.202300605,PM6,QW4,PM6,QW4,COC(=O)C(C)(C)c1cc(C)cc(-c2sc3c4sc5cc(/C=C6/C(=O)c7cc(F)cc(c7)C(=O)/C6=C\c6cc(C(C)(C)C(=O)OC)c(-c7cc(C)cc(C(C)(C)C(=O)OC)c7)s6)sc5c4c(C(C)(C)C(=O)OC)ccc2-3)c1,,0.933,24.31,66.3,15.03,15.03765549,0.0509347305389183,14.41,15.03,,,,,ITO/PEDOT:PSS/PM6:QW4/PFN-Br/Ag,conventional,PFN-Br,PFN-Br,PEDOT:PSS,PEDOT:PSS,,,,,-5.56,-3.65,,,,
47994,10.1002/cjoc.202400093,10.1002/cjoc.202400093,PM6,L8-BO,PM6,L8-BO,COC(=O)C(C)(C)c1cc(C)cc(-c2sc3c4sc5cc(/C=C6/C(=O)c7cc(F)cc(c7)C(=O)/C6=C\c6cc(C(C)(C)C(=O)OC)c(-c7cc(C)cc(C(C)(C)C(=O)OC)c7)s6)sc5c4c(C(C)(C)C(=O)OC)ccc2-3)c1,CCCCCCC(CCCC)Cc1c(/C=C2\C(=O)c3cc(F)c(F)cc3C2=C(C#N)C#N)sc2c1SC1c3c(c4c(c5nsnc35)c3sc5c(CC(CCCC)CCCCCC)c(/C=C6\C(=O)c7cc(F)c(F)cc7C6=C(C#N)C#N)sc5c3n4CC(CC)CCCC)N(CC(CC)CCCC)C21,0.877,24.74,74.73,16.22,16.214153154,0.036047139334138,,16.22,,,,,ITO/ZnO/PM6:L8-BO/MoO3/Al,inverted,Control,,,,,,,,-5.56,-3.65,,-5.68,-3.9,
47995,10.1002/cjoc.202400093,10.1002/cjoc.202400093,PM6,L8-BO,PM6,L8-BO,COC(=O)C(C)(C)c1cc(C)cc(-c2sc3c4sc5cc(/C=C6/C(=O)c7cc(F)cc(c7)C(=O)/C6=C\c6cc(C(C)(C)C(=O)OC)c(-c7cc(C)cc(C(C)(C)C(=O)OC)c7)s6)sc5c4c(C(C)(C)C(=O)OC)ccc2-3)c1,CCCCCCC(CCCC)Cc1c(/C=C2\C(=O)c3cc(F)c(F)cc3C2=C(C#N)C#N)sc2c1SC1c3c(c4c(c5nsnc35)c3sc5c(CC(CCCC)CCCCCC)c(/C=C6\C(=O)c7cc(F)c(F)cc7C6=C(C#N)C#N)sc5c3n4CC(CC)CCCC)N(CC(CC)CCCC)C21,0.877,24.34,74.35,15.87,15.87088483,0.0055754883427875,15.87,15.87,,,,,ITO/ZnO/PM6:L8-BO/MoO3/Al,inverted,Control,,,,,,,,-5.56,-3.65,,-5.68,-3.9,
47996,10.1002/cjoc.202400093,10.1002/cjoc.202400093,PM6,L8-BO,PM6,L8-BO,COC(=O)C(C)(C)c1cc(C)cc(-c2sc3c4sc5cc(/C=C6/C(=O)c7cc(F)cc(c7)C(=O)/C6=C\c6cc(C(C)(C)C(=O)OC)c(-c7cc(C)cc(C(C)(C)C(=O)OC)c7)s6)sc5c4c(C(C)(C)C(=O)OC)ccc2-3)c1,CCCCCCC(CCCC)Cc1c(/C=C2\C(=O)c3cc(F)c(F)cc3C2=C(C#N)C#N)sc2c1SC1c3c(c4c(c5nsnc35)c3sc5c(CC(CCCC)CCCCCC)c(/C=C6\C(=O)c7cc(F)c(F)cc7C6=C(C#N)C#N)sc5c3n4CC(CC)CCCC)N(CC(CC)CCCC)C21,0.888,25.03,77.11,17.15,17.138962104,0.0643609096209779,,17.15,,,,,ITO/ZnO/PM6:L8-BO/MoO3/Al,inverted,ZnO/CMP-ONa,ZnO/CMP-ONa,,,,,,,-5.56,-3.65,,-5.68,-3.9,
47997,10.1002/cjoc.202400093,10.1002/cjoc.202400093,PM6,L8-BO,PM6,L8-BO,COC(=O)C(C)(C)c1cc(C)cc(-c2sc3c4sc5cc(/C=C6/C(=O)c7cc(F)cc(c7)C(=O)/C6=C\c6cc(C(C)(C)C(=O)OC)c(-c7cc(C)cc(C(C)(C)C(=O)OC)c7)s6)sc5c4c(C(C)(C)C(=O)OC)ccc2-3)c1,CCCCCCC(CCCC)Cc1c(/C=C2\C(=O)c3cc(F)c(F)cc3C2=C(C#N)C#N)sc2c1SC1c3c(c4c(c5nsnc35)c3sc5c(CC(CCCC)CCCCCC)c(/C=C6\C(=O)c7cc(F)c(F)cc7C6=C(C#N)C#N)sc5c3n4CC(CC)CCCC)N(CC(CC)CCCC)C21,0.885,24.78,76.42,16.76,16.759135260000004,0.005159546539363,16.76,16.76,,,,,ITO/ZnO/PM6:L8-BO/MoO3/Al,inverted,ZnO/CMP-ONa,ZnO/CMP-ONa,,,,,,,-5.56,-3.65,,-5.68,-3.9,
47998,10.1002/cjoc.202400093,10.1002/cjoc.202400093,PM6,L8-BO,PM6,L8-BO,COC(=O)C(C)(C)c1cc(C)cc(-c2sc3c4sc5cc(/C=C6/C(=O)c7cc(F)cc(c7)C(=O)/C6=C\c6cc(C(C)(C)C(=O)OC)c(-c7cc(C)cc(C(C)(C)C(=O)OC)c7)s6)sc5c4c(C(C)(C)C(=O)OC)ccc2-3)c1,CCCCCCC(CCCC)Cc1c(/C=C2\C(=O)c3cc(F)c(F)cc3C2=C(C#N)C#N)sc2c1SC1c3c(c4c(c5nsnc35)c3sc5c(CC(CCCC)CCCCCC)c(/C=C6\C(=O)c7cc(F)c(F)cc7C6=C(C#N)C#N)sc5c3n4CC(CC)CCCC)N(CC(CC)CCCC)C21,0.889,25.91,78.76,18.13,18.141570524,0.0638197683397862,,18.13,,,,,ITO/ZnO/PM6:L8-BO/MoO3/Al,inverted,ZnO/CMP-OH,ZnO/CMP-OH,,,,,,,-5.56,-3.65,,-5.68,-3.9,
47999,10.1002/cjoc.202400093,10.1002/cjoc.202400093,PM6,L8-BO,PM6,L8-BO,COC(=O)C(C)(C)c1cc(C)cc(-c2sc3c4sc5cc(/C=C6/C(=O)c7cc(F)cc(c7)C(=O)/C6=C\c6cc(C(C)(C)C(=O)OC)c(-c7cc(C)cc(C(C)(C)C(=O)OC)c7)s6)sc5c4c(C(C)(C)C(=O)OC)ccc2-3)c1,CCCCCCC(CCCC)Cc1c(/C=C2\C(=O)c3cc(F)c(F)cc3C2=C(C#N)C#N)sc2c1SC1c3c(c4c(c5nsnc35)c3sc5c(CC(CCCC)CCCCCC)c(/C=C6\C(=O)c7cc(F)c(F)cc7C6=C(C#N)C#N)sc5c3n4CC(CC)CCCC)N(CC(CC)CCCC)C21,0.888,25.25,77.06,17.26,17.2783932,0.1065654692931543,17.26,17.26,,,,,ITO/ZnO/PM6:L8-BO/MoO3/Al,inverted,ZnO/CMP-OH,ZnO/CMP-OH,,,,,,,-5.56,-3.65,,-5.68,-3.9,
48000,10.1002/cjoc.202400192,10.1002/cjoc.202400192,PM6,BTP-eC9,PM6,BTP-eC9,COC(=O)C(C)(C)c1cc(C)cc(-c2sc3c4sc5cc(/C=C6/C(=O)c7cc(F)cc(c7)C(=O)/C6=C\c6cc(C(C)(C)C(=O)OC)c(-c7cc(C)cc(C(C)(C)C(=O)OC)c7)s6)sc5c4c(C(C)(C)C(=O)OC)ccc2-3)c1,CCCCCCCCCc1c(C=C2C(=O)c3cc(Cl)c(Cl)cc3C2=C(C#N)C#N)sc2c1sc1c3c4nsnc4c4c5sc6c(CCCCCCCCC)c(C=C7C(=O)c8cc(Cl)c(Cl)cc8C7=C(C#N)C#N)sc6c5n(CC(CCCC)CCCCCC)c4c3n(CC(CCCC)CCCCCC)c21,0.85,26.25,76.0,17.22,16.9575,1.524390243902435,,,,,,,,organic solar cell,,,PEDOT:PSS,PEDOT:PSS,,,,,-5.56,-3.65,,-5.68,-3.9,
48001,10.1002/cjoc.202400192,10.1002/cjoc.202400192,PM6,BTP-eC9,PM6,BTP-eC9,COC(=O)C(C)(C)c1cc(C)cc(-c2sc3c4sc5cc(/C=C6/C(=O)c7cc(F)cc(c7)C(=O)/C6=C\c6cc(C(C)(C)C(=O)OC)c(-c7cc(C)cc(C(C)(C)C(=O)OC)c7)s6)sc5c4c(C(C)(C)C(=O)OC)ccc2-3)c1,CCCCCCCCCc1c(C=C2C(=O)c3cc(Cl)c(Cl)cc3C2=C(C#N)C#N)sc2c1sc1c3c4nsnc4c4c5sc6c(CCCCCCCCC)c(C=C7C(=O)c8cc(Cl)c(Cl)cc8C7=C(C#N)C#N)sc6c5n(CC(CCCC)CCCCCC)c4c3n(CC(CCCC)CCCCCC)c21,0.85,27.16,78.0,18.01,18.00708,0.0162132148806393,,,,,,,ITO/HTL/PM6:BTP-eC9/PDINN/Al,organic solar cell,PDINN,,PCT-F:POM,PCT-F:POM,,,,,-5.56,-3.65,,-5.68,-3.9,
48002,10.1002/cjoc.202400192,10.1002/cjoc.202400192,PM6,ITIC,PM6,ITIC,COC(=O)C(C)(C)c1cc(C)cc(-c2sc3c4sc5cc(/C=C6/C(=O)c7cc(F)cc(c7)C(=O)/C6=C\c6cc(C(C)(C)C(=O)OC)c(-c7cc(C)cc(C(C)(C)C(=O)OC)c7)s6)sc5c4c(C(C)(C)C(=O)OC)ccc2-3)c1,CCCCCCc1ccc(C2(c3ccc(CCCCCC)cc3)c3cc4c(cc3-c3sc5cc(C=C6C(=O)c7ccccc7C6=C(C#N)C#N)sc5c32)C(c2ccc(CCCCCC)cc2)(c2ccc(CCCCCC)cc2)c2c-4sc3cc(C=C4C(=O)c5ccccc5C4=C(C#N)C#N)sc23)cc1,1.07,13.43,58.0,8.32,8.334658000000001,0.1761778846153933,,,,,,,,organic solar cell,,,PEDOT:PSS,PEDOT:PSS,,,,,-5.56,-3.65,,-5.576,-3.916,
48003,10.1002/cjoc.202400192,10.1002/cjoc.202400192,PM6,ITIC,PM6,ITIC,COC(=O)C(C)(C)c1cc(C)cc(-c2sc3c4sc5cc(/C=C6/C(=O)c7cc(F)cc(c7)C(=O)/C6=C\c6cc(C(C)(C)C(=O)OC)c(-c7cc(C)cc(C(C)(C)C(=O)OC)c7)s6)sc5c4c(C(C)(C)C(=O)OC)ccc2-3)c1,CCCCCCc1ccc(C2(c3ccc(CCCCCC)cc3)c3cc4c(cc3-c3sc5cc(C=C6C(=O)c7ccccc7C6=C(C#N)C#N)sc5c32)C(c2ccc(CCCCCC)cc2)(c2ccc(CCCCCC)cc2)c2c-4sc3cc(C=C4C(=O)c5ccccc5C4=C(C#N)C#N)sc23)cc1,1.07,13.18,58.0,8.22,8.179508,0.4926034063260391,,,,,,,,organic solar cell,,,PCT-F:POM,PCT-F:POM,,,,,-5.56,-3.65,,-5.576,-3.916,
48004,10.1002/cjoc.202400192,10.1002/cjoc.202400192,PM6,Y6,PM6,Y6,COC(=O)C(C)(C)c1cc(C)cc(-c2sc3c4sc5cc(/C=C6/C(=O)c7cc(F)cc(c7)C(=O)/C6=C\c6cc(C(C)(C)C(=O)OC)c(-c7cc(C)cc(C(C)(C)C(=O)OC)c7)s6)sc5c4c(C(C)(C)C(=O)OC)ccc2-3)c1,CCCCCCCCCCCc1c(/C=C2\C(=O)c3cc(F)c(F)cc3C2=C(C#N)C#N)sc2c1sc1c3c4nsnc4c4c5sc6c(CCCCCCCCCCC)c(/C=C7\C(=O)c8cc(F)c(F)cc8C7=C(C#N)C#N)sc6c5n(CC(CC)CCCC)c4c3n(CC(CC)CCCC)c21,0.84,26.22,70.0,15.99,15.41736,3.5812382739212105,,,,,,,ITO/HTL/PM6:Y6/PDINN/Al,,PDINN,,PEDOT:PSS,PEDOT:PSS,,,,,-5.56,-3.65,,-5.65,-4.09,
48005,10.1002/cjoc.202400192,10.1002/cjoc.202400192,PM6,Y6,PM6,Y6,COC(=O)C(C)(C)c1cc(C)cc(-c2sc3c4sc5cc(/C=C6/C(=O)c7cc(F)cc(c7)C(=O)/C6=C\c6cc(C(C)(C)C(=O)OC)c(-c7cc(C)cc(C(C)(C)C(=O)OC)c7)s6)sc5c4c(C(C)(C)C(=O)OC)ccc2-3)c1,CCCCCCCCCCCc1c(/C=C2\C(=O)c3cc(F)c(F)cc3C2=C(C#N)C#N)sc2c1sc1c3c4nsnc4c4c5sc6c(CCCCCCCCCCC)c(/C=C7\C(=O)c8cc(F)c(F)cc8C7=C(C#N)C#N)sc6c5n(CC(CC)CCCC)c4c3n(CC(CC)CCCC)c21,0.82,26.54,71.0,15.58,15.451588,0.824210526315795,,,,,,,ITO/HTL/PM6:Y6/PDINN/Al,,PDINN,,PCT-F:POM,PCT-F:POM,,,,,-5.56,-3.65,,-5.65,-4.09,
48006,10.1002/cjoc.202400192,10.1002/cjoc.202400192,PM6,IT4F,PM6,IT-4F,COC(=O)C(C)(C)c1cc(C)cc(-c2sc3c4sc5cc(/C=C6/C(=O)c7cc(F)cc(c7)C(=O)/C6=C\c6cc(C(C)(C)C(=O)OC)c(-c7cc(C)cc(C(C)(C)C(=O)OC)c7)s6)sc5c4c(C(C)(C)C(=O)OC)ccc2-3)c1,CCCCCCc1ccc(C2(c3ccc(CCCCCC)cc3)c3cc4c(cc3-c3sc5cc(/C=C6\C(=O)c7cc(F)c(F)cc7C6=C(C#N)C#N)sc5c32)C(c2ccc(CCCCCC)cc2)(c2ccc(CCCCCC)cc2)c2c-4sc3cc(/C=C4\C(=O)c5cc(F)c(F)cc5C4=C(C#N)C#N)sc23)cc1,0.86,19.76,76.0,13.07,12.915136,1.1848814078041308,,,,,,,ITO/HTL/PM6:IT4F/PDINN/Al,organic solar cell,PDINN,,PEDOT:PSS,PEDOT:PSS,,,,,-5.56,-3.65,,-5.66,-4.14,
48007,10.1002/cjoc.202400192,10.1002/cjoc.202400192,PM6,IT4F,PM6,IT-4F,COC(=O)C(C)(C)c1cc(C)cc(-c2sc3c4sc5cc(/C=C6/C(=O)c7cc(F)cc(c7)C(=O)/C6=C\c6cc(C(C)(C)C(=O)OC)c(-c7cc(C)cc(C(C)(C)C(=O)OC)c7)s6)sc5c4c(C(C)(C)C(=O)OC)ccc2-3)c1,CCCCCCc1ccc(C2(c3ccc(CCCCCC)cc3)c3cc4c(cc3-c3sc5cc(/C=C6\C(=O)c7cc(F)c(F)cc7C6=C(C#N)C#N)sc5c32)C(c2ccc(CCCCCC)cc2)(c2ccc(CCCCCC)cc2)c2c-4sc3cc(/C=C4\C(=O)c5cc(F)c(F)cc5C4=C(C#N)C#N)sc23)cc1,0.87,19.19,79.0,13.14,13.189287,0.3750913242009104,,,,,,,ITO/HTL/PM6:IT4F/PDINN/Al,organic solar cell,PDINN,,PCT-F:POM,PCT-F:POM,,,,,-5.56,-3.65,,-5.66,-4.14,
48008,10.1002/cjoc.202400192,10.1002/cjoc.202400192,PM6,L8-BO,PM6,L8-BO,COC(=O)C(C)(C)c1cc(C)cc(-c2sc3c4sc5cc(/C=C6/C(=O)c7cc(F)cc(c7)C(=O)/C6=C\c6cc(C(C)(C)C(=O)OC)c(-c7cc(C)cc(C(C)(C)C(=O)OC)c7)s6)sc5c4c(C(C)(C)C(=O)OC)ccc2-3)c1,CCCCCCC(CCCC)Cc1c(/C=C2\C(=O)c3cc(F)c(F)cc3C2=C(C#N)C#N)sc2c1SC1c3c(c4c(c5nsnc35)c3sc5c(CC(CCCC)CCCCCC)c(/C=C6\C(=O)c7cc(F)c(F)cc7C6=C(C#N)C#N)sc5c3n4CC(CC)CCCC)N(CC(CC)CCCC)C21,0.88,24.92,76.0,16.98,16.666496,1.8463133097762177,,,,,,,ITO/HTL/PM6:L8-BO/PDINN/Al,organic solar cell,PDINN,,PEDOT:PSS,PEDOT:PSS,,,,,-5.56,-3.65,,-5.68,-3.9,
48009,10.1002/cjoc.202400192,10.1002/cjoc.202400192,PM6,L8-BO,PM6,L8-BO,COC(=O)C(C)(C)c1cc(C)cc(-c2sc3c4sc5cc(/C=C6/C(=O)c7cc(F)cc(c7)C(=O)/C6=C\c6cc(C(C)(C)C(=O)OC)c(-c7cc(C)cc(C(C)(C)C(=O)OC)c7)s6)sc5c4c(C(C)(C)C(=O)OC)ccc2-3)c1,CCCCCCC(CCCC)Cc1c(/C=C2\C(=O)c3cc(F)c(F)cc3C2=C(C#N)C#N)sc2c1SC1c3c(c4c(c5nsnc35)c3sc5c(CC(CCCC)CCCCCC)c(/C=C6\C(=O)c7cc(F)c(F)cc7C6=C(C#N)C#N)sc5c3n4CC(CC)CCCC)N(CC(CC)CCCC)C21,0.88,25.12,76.0,17.12,16.800256,1.867663551401869,,,,,,,,organic solar cell,,,PCT-F:POM,PCT-F:POM,,,,,-5.56,-3.65,,-5.68,-3.9,
48014,10.1002/cphc.202000176,10.1002/cphc.202000176,PBDT-TTz(DC6),N2200,PBDT-TTz(DC6),N2200,,CCCCCCCCCCC(CCCCCCCC)CN1C(=O)c2ccc3c4c(c(-c5ccc(-c6cccs6)s5)cc(c24)C1=O)C(=O)N(CC(CCCCCCCC)CCCCCCCCCC)C3=O,0.87,14.2,66.4,8.3,8.203056,1.1680000000000068,8.12,8.3,,,,,,,,,,,,,,,,,,-5.71,-4.02,
48015,10.1002/cphc.202000176,10.1002/cphc.202000176,PBDT-TTz(C12),N2200,PBDT-TTz(C12),N2200,,CCCCCCCCCCC(CCCCCCCC)CN1C(=O)c2ccc3c4c(c(-c5ccc(-c6cccs6)s5)cc(c24)C1=O)C(=O)N(CC(CCCCCCCC)CCCCCCCCCC)C3=O,0.83,5.8,41.7,1.9,2.007438,5.654631578947376,1.93,,1.5:1,DIO,,0.5 vol %,ITO/PEDOT:PSS/PBDT-TTz:N2200/PFN-Br/Ag,,PFN-Br,,PEDOT:PSS,,90.0,chloroform,,170.0,,,,-5.71,-4.02,
48016,10.1002/cphc.202000176,10.1002/cphc.202000176,PBDT-TTz(2BO),N2200,PBDT-TTz(2BO),N2200,,CCCCCCCCCCC(CCCCCCCC)CN1C(=O)c2ccc3c4c(c(-c5ccc(-c6cccs6)s5)cc(c24)C1=O)C(=O)N(CC(CCCCCCCC)CCCCCCCCCC)C3=O,0.82,7.8,43.2,2.7,2.763072,2.3360000000000007,2.35,2.7,1.5:1,DIO,,0.5 vol %,ITO/PEDOT:PSS/PBDT-TTz:N2200/PFN-Br/Ag,,PFN-Br,,PEDOT:PSS,,90.0,chloroform,,170.0,,,,-5.71,-4.02,
48017,10.1002/cphc.202200091,10.1002/cphc.202200091,PTB7-Th,PC71BM,PTB7-Th,PC71BM,CCCCC(CC)COC(=O)c1sc2csc(-c3cc4c(-c5ccc(CC(CC)CCCC)s5)c5sccc5c(-c5ccc(CC(CC)CCCC)s5)c4s3)c2c1F,COC(=O)CCCC1(c2ccccc2)C23c4c5ccc6c7cc8c9c%10c(cc%11cc%12c%13c%14c(cc%15c%16ccc-5c2c%16c2c5c%16c%17c(c(c46)c7c9c%17c4c%10c%11c%13c4c%16c%14c%152)C513)C%12)C8,0.8,12.71,47.0,5.35,4.7789600000000005,10.673644859813068,4.95,5.35,2:3,,,,inverted,inverted,ZnO,ZnO,MoO3,MoO3,100.0,oDCB,o-DCB,,-5.21,-3.6,,-5.9,-3.9,
48018,10.1002/cphc.202200091,10.1002/cphc.202200091,PTB7-Th,PC71BM,PTB7-Th,PC71BM,CCCCC(CC)COC(=O)c1sc2csc(-c3cc4c(-c5ccc(CC(CC)CCCC)s5)c5sccc5c(-c5ccc(CC(CC)CCCC)s5)c4s3)c2c1F,COC(=O)CCCC1(c2ccccc2)C23c4c5ccc6c7cc8c9c%10c(cc%11cc%12c%13c%14c(cc%15c%16ccc-5c2c%16c2c5c%16c%17c(c(c46)c7c9c%17c4c%10c%11c%13c4c%16c%14c%152)C513)C%12)C8,0.76,15.41,62.0,8.1,7.261192000000001,10.355654320987636,7.8,8.1,2:3,DIO,DIO,3% v/v,inverted,inverted,ZnO,ZnO,MoO3,MoO3,100.0,oDCB,o-DCB,,-5.21,-3.6,,-5.9,-3.9,
48021,10.1002/cphc.202200091,10.1002/cphc.202200091,PTB7-Th,PC71BM,PTB7-Th,PC71BM,CCCCC(CC)COC(=O)c1sc2csc(-c3cc4c(-c5ccc(CC(CC)CCCC)s5)c5sccc5c(-c5ccc(CC(CC)CCCC)s5)c4s3)c2c1F,COC(=O)CCCC1(c2ccccc2)C23c4c5ccc6c7cc8c9c%10c(cc%11cc%12c%13c%14c(cc%15c%16ccc-5c2c%16c2c5c%16c%17c(c(c46)c7c9c%17c4c%10c%11c%13c4c%16c%14c%152)C513)C%12)C8,0.81,11.56,49.0,4.58,4.588164000000001,0.1782532751091861,4.28,4.58,2:3,,,,inverted,inverted,ZnO,ZnO,MoO3,MoO3,100.0,Oxy,o-xylene,,-5.21,-3.6,,-5.9,-3.9,
48022,10.1002/cphc.202200091,10.1002/cphc.202200091,PTB7-Th,PC71BM,PTB7-Th,PC71BM,CCCCC(CC)COC(=O)c1sc2csc(-c3cc4c(-c5ccc(CC(CC)CCCC)s5)c5sccc5c(-c5ccc(CC(CC)CCCC)s5)c4s3)c2c1F,COC(=O)CCCC1(c2ccccc2)C23c4c5ccc6c7cc8c9c%10c(cc%11cc%12c%13c%14c(cc%15c%16ccc-5c2c%16c2c5c%16c%17c(c(c46)c7c9c%17c4c%10c%11c%13c4c%16c%14c%152)C513)C%12)C8,0.77,14.98,67.0,7.71,7.728182,0.2358236057068789,7.32,7.71,2:3,DIO,DIO,3% v/v,inverted,inverted,ZnO,ZnO,MoO3,MoO3,100.0,Oxy,o-xylene,,-5.21,-3.6,,-5.9,-3.9,
48027,10.1002/cplu.202000354,10.1002/cplu.202000354,P3HT,PCBM,P3HT,PCBM,CCCCCCc1ccsc1,CCCCC(=O)OCC1(C2=CC=CC=C2)C3=CC=CC4=CC=CC5=CC=CC6=CC=CC7=CC=CC1=C7C6=C5C4=C3,0.56,11.68,50.2,3.28,3.2834816000000004,0.1061463414634341,3.01,3.28,1:1,,,,"ITO/ZnO/P3HT-PCBM (1 : 1, w/w)/V2O5/Ag",inverted,ZnO,ZnO,V2O5,V2O5,,,,,-5.01,-3.12,,-6.1,-3.7,
48028,10.1002/cplu.202000354,10.1002/cplu.202000354,P3HT,PCBM,P3HT,PCBM,CCCCCCc1ccsc1,CCCCC(=O)OCC1(C2=CC=CC=C2)C3=CC=CC4=CC=CC5=CC=CC6=CC=CC7=CC=CC1=C7C6=C5C4=C3,0.64,12.75,52.41,4.27,4.276656,0.1558782201405255,4.13,4.27,1:1,,,,"ITO/ZnO/C-PCBB/P3HT-PCBM (1 : 1, w/w)/V2O5/Ag",inverted,ZnO,ZnO,V2O5,V2O5,,,,,-5.01,-3.12,,-6.1,-3.7,
48029,10.1002/cplu.202100103,10.1002/cplu.202100103,PBDB-T,C1-OPh,PBDB-T,C1-OPh,CCCCC(CC)Cc1ccc(-c2c3cc(-c4ccc(-c5sc(-c6cccs6)c6c5C(=O)c5c(CC(CC)CCCC)sc(CC(CC)CCCC)c5C6=O)s4)sc3c(-c3ccc(CC(CC)CCCC)s3)c3ccsc23)s1,,1.17,6.42,42.16,3.17,3.16680624,0.1007495268138885,3.08,3.17,,DIO,DIO,,ITO/TiO2/PBDB-T:SubPc(DPP)3/V2O5/Ag,inverted,TiO2,TiO2,V2O5,V2O5,,chlorobenzene,chlorobenzene,100.0,-5.33,-3.48,,,,
48030,10.1002/cplu.202100103,10.1002/cplu.202100103,PBDB-T,C3-OPh,PBDB-T,C3-OPh,CCCCC(CC)Cc1ccc(-c2c3cc(-c4ccc(-c5sc(-c6cccs6)c6c5C(=O)c5c(CC(CC)CCCC)sc(CC(CC)CCCC)c5C6=O)s4)sc3c(-c3ccc(CC(CC)CCCC)s3)c3ccsc23)s1,,1.15,5.95,41.35,2.83,2.82937375,0.0221289752650272,2.62,2.83,,DIO,DIO,,ITO/TiO2/PBDB-T:SubPc(DPP)3/V2O5/Ag,inverted,TiO2,TiO2,V2O5,V2O5,,chlorobenzene,chlorobenzene,100.0,-5.33,-3.48,,,,
48031,10.1002/cplu.202100103,10.1002/cplu.202100103,PBDB-T,C1-Cl,PBDB-T,C1-Cl,CCCCC(CC)Cc1ccc(-c2c3cc(-c4ccc(-c5sc(-c6cccs6)c6c5C(=O)c5c(CC(CC)CCCC)sc(CC(CC)CCCC)c5C6=O)s4)sc3c(-c3ccc(CC(CC)CCCC)s3)c3ccsc23)s1,,0.93,3.04,35.72,1.01,1.00987584,0.0122930693069236,0.91,1.01,,DIO,DIO,,ITO/TiO2/PBDB-T:SubPc(DPP)3/V2O5/Ag,inverted,TiO2,TiO2,V2O5,V2O5,,chlorobenzene,chlorobenzene,100.0,-5.33,-3.48,,,,
48032,10.1002/cplu.202100103,10.1002/cplu.202100103,PBDB-T,C3-Cl,PBDB-T,C3-Cl,CCCCC(CC)Cc1ccc(-c2c3cc(-c4ccc(-c5sc(-c6cccs6)c6c5C(=O)c5c(CC(CC)CCCC)sc(CC(CC)CCCC)c5C6=O)s4)sc3c(-c3ccc(CC(CC)CCCC)s3)c3ccsc23)s1,,1.02,4.5,42.02,1.93,1.928718,0.06642487046631,1.68,1.93,,DIO,DIO,,ITO/TiO2/PBDB-T:SubPc(DPP)3/V2O5/Ag,inverted,TiO2,TiO2,V2O5,V2O5,,chlorobenzene,chlorobenzene,100.0,-5.33,-3.48,,,,
48033,10.1002/cplu.202100392,10.1002/cplu.202100392,P3HT,TATC1,P3HT,TATC1,CCCCCCc1ccsc1,,0.47,5.77,38.0,1.04,1.030522,0.9113461538461632,1.01,1.04,1:1,,,,inverted,inverted,,,,,,o-dichlorobenzene,o-DCB,,-5.01,-3.12,,,,
