Repository: JiYiqaq/PCE-KA-GNN

# Data directory

- `raw/Active_Database.csv` is the immutable source dataset bundled under CC BY 4.0. Do not overwrite it with processed data.
- `processed/` is created and populated by the training pipeline. Generated `.pt` and `.pth` caches are intentionally ignored by Git because they can exceed GitHub's normal single-file limit.

See `../DATA_LICENSE.md` for provenance, license and checksum information.

File: data/raw/Active_Database.csv (part 102 of 471)
id,doi,doi_norm,donor,acceptor,donor_canonical,acceptor_canonical,donor_smiles,acceptor_smiles,voc,jsc,ff,pce,pce_recomputed,pce_relative_error_percent,pce_avg,pce_best,d_a_ratio,additive,additive_canonical,additive_ratio,device_structure,device_type,etl,etl_canonical,htl,htl_canonical,active_layer_thickness,solvent,solvent_canonical,annealing_temp,homo_d,lumo_d,eg_d,homo_a,lumo_a,eg_a
48034,10.1002/cplu.202100392,10.1002/cplu.202100392,P3HT,TATC2,P3HT,TATC2,CCCCCCc1ccsc1,,0.54,6.42,48.0,1.7,1.6640640000000002,2.113882352941161,1.59,1.7,1:1,,,,inverted,inverted,,,,,,o-dichlorobenzene,o-DCB,,-5.01,-3.12,,,,
48035,10.1002/cplu.202400350,10.1002/cplu.202400350,P1,PCBM,P1,PCBM,CCCCCCCCc1cc(-c2c(-c3cccs3)sc3c(-c4cc(CCCCCCCC)c(CCCCCCCC)s4)c(-c4ccc(-c5cccc6nsnc56)s4)sc23)sc1CCCCCCCC,CCCCC(=O)OCC1(C2=CC=CC=C2)C3=CC=CC4=CC=CC5=CC=CC6=CC=CC7=CC=CC1=C7C6=C5C4=C3,0.689,3.0,45.9,0.942,0.9487529999999998,0.716878980891709,0.928,0.942,,,,,ITO/ZnO/Donor : PCBM/MoO3/Ag,inverted,ZnO,ZnO,MoO3,MoO3,,,,,,,,-6.1,-3.7,
48036,10.1002/cplu.202400350,10.1002/cplu.202400350,P2,PCBM,P2,PCBM,,CCCCC(=O)OCC1(C2=CC=CC=C2)C3=CC=CC4=CC=CC5=CC=CC6=CC=CC7=CC=CC1=C7C6=C5C4=C3,0.774,2.79,46.4,1.0,1.00198944,0.1989440000000009,0.986,1.0,1:1.6,DIO,,1.5 wt%,ITO/ZnO/Donor : PCBM/MoO3/Ag,inverted,ZnO,ZnO,MoO3,MoO3,100.0,chlorobenzene,,,,,,-6.1,-3.7,
48051,10.1002/cptc.202300231,10.1002/cptc.202300231,PBDB-T,ITIC,PBDB-T,ITIC,CCCCC(CC)Cc1ccc(-c2c3cc(-c4ccc(-c5sc(-c6cccs6)c6c5C(=O)c5c(CC(CC)CCCC)sc(CC(CC)CCCC)c5C6=O)s4)sc3c(-c3ccc(CC(CC)CCCC)s3)c3ccsc23)s1,CCCCCCc1ccc(C2(c3ccc(CCCCCC)cc3)c3cc4c(cc3-c3sc5cc(C=C6C(=O)c7ccccc7C6=C(C#N)C#N)sc5c32)C(c2ccc(CCCCCC)cc2)(c2ccc(CCCCCC)cc2)c2c-4sc3cc(C=C4C(=O)c5ccccc5C4=C(C#N)C#N)sc23)cc1,0.88,15.96,71.0,9.97,9.971808,0.0181344032096158,,,,,,,ITO/ZnO/CIL-4(H2O)//PBDB-T:ITIC/MoO3/Ag,inverted,CIL-4(H2O),CIL-4(H2O),MoO3,MoO3,,,,,-5.33,-3.48,,-5.576,-3.916,
48052,10.1002/cptc.202300231,10.1002/cptc.202300231,PBDB-T,ITIC,PBDB-T,ITIC,CCCCC(CC)Cc1ccc(-c2c3cc(-c4ccc(-c5sc(-c6cccs6)c6c5C(=O)c5c(CC(CC)CCCC)sc(CC(CC)CCCC)c5C6=O)s4)sc3c(-c3ccc(CC(CC)CCCC)s3)c3ccsc23)s1,CCCCCCc1ccc(C2(c3ccc(CCCCCC)cc3)c3cc4c(cc3-c3sc5cc(C=C6C(=O)c7ccccc7C6=C(C#N)C#N)sc5c32)C(c2ccc(CCCCCC)cc2)(c2ccc(CCCCCC)cc2)c2c-4sc3cc(C=C4C(=O)c5ccccc5C4=C(C#N)C#N)sc23)cc1,0.89,17.98,72.0,11.58,11.521584000000002,0.5044559585492019,,,,,,,ITO/ZnO/CIL-8(H2O)//PBDB-T:ITIC/MoO3/Ag,inverted,CIL-8(H2O),CIL-8(H2O),MoO3,MoO3,,,,,-5.33,-3.48,,-5.576,-3.916,
48053,10.1002/cptc.202300231,10.1002/cptc.202300231,PM6,Y6,PM6,Y6,COC(=O)C(C)(C)c1cc(C)cc(-c2sc3c4sc5cc(/C=C6/C(=O)c7cc(F)cc(c7)C(=O)/C6=C\c6cc(C(C)(C)C(=O)OC)c(-c7cc(C)cc(C(C)(C)C(=O)OC)c7)s6)sc5c4c(C(C)(C)C(=O)OC)ccc2-3)c1,CCCCCCCCCCCc1c(/C=C2\C(=O)c3cc(F)c(F)cc3C2=C(C#N)C#N)sc2c1sc1c3c4nsnc4c4c5sc6c(CCCCCCCCCCC)c(/C=C7\C(=O)c8cc(F)c(F)cc8C7=C(C#N)C#N)sc6c5n(CC(CC)CCCC)c4c3n(CC(CC)CCCC)c21,0.84,24.46,74.0,15.26,15.204335999999998,0.3647706422018475,,,,,,,ITO/ZnO/CIL-8(H2O)/PM6:Y6/MoO3/Ag,inverted,CIL-8(H2O),CIL-8(H2O),MoO3,MoO3,,,,,-5.56,-3.65,,-5.65,-4.09,
48054,10.1002/cptc.202300231,10.1002/cptc.202300231,PM6,Y6,PM6,Y6,COC(=O)C(C)(C)c1cc(C)cc(-c2sc3c4sc5cc(/C=C6/C(=O)c7cc(F)cc(c7)C(=O)/C6=C\c6cc(C(C)(C)C(=O)OC)c(-c7cc(C)cc(C(C)(C)C(=O)OC)c7)s6)sc5c4c(C(C)(C)C(=O)OC)ccc2-3)c1,CCCCCCCCCCCc1c(/C=C2\C(=O)c3cc(F)c(F)cc3C2=C(C#N)C#N)sc2c1sc1c3c4nsnc4c4c5sc6c(CCCCCCCCCCC)c(/C=C7\C(=O)c8cc(F)c(F)cc8C7=C(C#N)C#N)sc6c5n(CC(CC)CCCC)c4c3n(CC(CC)CCCC)c21,0.83,25.41,70.0,14.76,14.76321,0.0217479674796698,,,,,,,ITO/PEDOT:PSS/PM6:Y6/CIL-8(CH3OH)/Ag,conventional,CIL-8(CH3OH),CIL-8(CH3OH),PEDOT:PSS,PEDOT:PSS,,,,,-5.56,-3.65,,-5.65,-4.09,
48055,10.1002/cptc.202300231,10.1002/cptc.202300231,PM6,Y6,PM6,Y6,COC(=O)C(C)(C)c1cc(C)cc(-c2sc3c4sc5cc(/C=C6/C(=O)c7cc(F)cc(c7)C(=O)/C6=C\c6cc(C(C)(C)C(=O)OC)c(-c7cc(C)cc(C(C)(C)C(=O)OC)c7)s6)sc5c4c(C(C)(C)C(=O)OC)ccc2-3)c1,CCCCCCCCCCCc1c(/C=C2\C(=O)c3cc(F)c(F)cc3C2=C(C#N)C#N)sc2c1sc1c3c4nsnc4c4c5sc6c(CCCCCCCCCCC)c(/C=C7\C(=O)c8cc(F)c(F)cc8C7=C(C#N)C#N)sc6c5n(CC(CC)CCCC)c4c3n(CC(CC)CCCC)c21,0.67,29.9,61.0,12.35,12.22013,1.0515789473684096,,,,,,,ITO/PEDOT:PSS/PM6:Y6/CIL-8(H2O)/Ag,conventional,CIL-8(H2O),CIL-8(H2O),PEDOT:PSS,PEDOT:PSS,,,,,-5.56,-3.65,,-5.65,-4.09,
48056,10.1002/cptc.202300231,10.1002/cptc.202300231,PBDB-T,ITIC,PBDB-T,ITIC,CCCCC(CC)Cc1ccc(-c2c3cc(-c4ccc(-c5sc(-c6cccs6)c6c5C(=O)c5c(CC(CC)CCCC)sc(CC(CC)CCCC)c5C6=O)s4)sc3c(-c3ccc(CC(CC)CCCC)s3)c3ccsc23)s1,CCCCCCc1ccc(C2(c3ccc(CCCCCC)cc3)c3cc4c(cc3-c3sc5cc(C=C6C(=O)c7ccccc7C6=C(C#N)C#N)sc5c32)C(c2ccc(CCCCCC)cc2)(c2ccc(CCCCCC)cc2)c2c-4sc3cc(C=C4C(=O)c5ccccc5C4=C(C#N)C#N)sc23)cc1,0.59,15.28,53.0,4.75,4.778055999999999,0.5906526315789351,,,,,,,ITO/PEDOT:PSS/PBDB-T:ITIC/CIL-8(H2O)/Ag,conventional,CIL-8(H2O),CIL-8(H2O),PEDOT:PSS,PEDOT:PSS,,,,,-5.33,-3.48,,-5.576,-3.916,
48057,10.1002/cptc.202300348,10.1002/cptc.202300348,PM6,Y6,PM6,Y6,COC(=O)C(C)(C)c1cc(C)cc(-c2sc3c4sc5cc(/C=C6/C(=O)c7cc(F)cc(c7)C(=O)/C6=C\c6cc(C(C)(C)C(=O)OC)c(-c7cc(C)cc(C(C)(C)C(=O)OC)c7)s6)sc5c4c(C(C)(C)C(=O)OC)ccc2-3)c1,CCCCCCCCCCCc1c(/C=C2\C(=O)c3cc(F)c(F)cc3C2=C(C#N)C#N)sc2c1sc1c3c4nsnc4c4c5sc6c(CCCCCCCCCCC)c(/C=C7\C(=O)c8cc(F)c(F)cc8C7=C(C#N)C#N)sc6c5n(CC(CC)CCCC)c4c3n(CC(CC)CCCC)c21,0.852,25.98,72.66,16.07,16.083261936,0.0825260485376431,,,,,,,ITO/PEDOT:PSS/active layer/PNDIT-F3N/Ag,conventional,PNDIT-F3N,PNDIT-F3N,PEDOT:PSS,PEDOT:PSS,,,,,-5.56,-3.65,,-5.65,-4.09,
48058,10.1002/cptc.202300348,10.1002/cptc.202300348,PM6,Y6,PM6,Y6,COC(=O)C(C)(C)c1cc(C)cc(-c2sc3c4sc5cc(/C=C6/C(=O)c7cc(F)cc(c7)C(=O)/C6=C\c6cc(C(C)(C)C(=O)OC)c(-c7cc(C)cc(C(C)(C)C(=O)OC)c7)s6)sc5c4c(C(C)(C)C(=O)OC)ccc2-3)c1,CCCCCCCCCCCc1c(/C=C2\C(=O)c3cc(F)c(F)cc3C2=C(C#N)C#N)sc2c1sc1c3c4nsnc4c4c5sc6c(CCCCCCCCCCC)c(/C=C7\C(=O)c8cc(F)c(F)cc8C7=C(C#N)C#N)sc6c5n(CC(CC)CCCC)c4c3n(CC(CC)CCCC)c21,0.857,26.5,76.4,17.36,17.350822,0.0528686635944618,,,,,,,ITO/PEDOT:PSS/active layer/PNDIT-F3N/Ag,conventional,PNDIT-F3N,PNDIT-F3N,PEDOT:PSS,PEDOT:PSS,,,,,-5.56,-3.65,,-5.65,-4.09,
48059,10.1002/cptc.202300348,10.1002/cptc.202300348,PM6,T8,PM6,T8,COC(=O)C(C)(C)c1cc(C)cc(-c2sc3c4sc5cc(/C=C6/C(=O)c7cc(F)cc(c7)C(=O)/C6=C\c6cc(C(C)(C)C(=O)OC)c(-c7cc(C)cc(C(C)(C)C(=O)OC)c7)s6)sc5c4c(C(C)(C)C(=O)OC)ccc2-3)c1,,0.866,26.2,76.93,17.45,17.45480156,0.0275161031518661,,,,,,,ITO/PEDOT:PSS/active layer/PNDIT-F3N/Ag,conventional,PNDIT-F3N,PNDIT-F3N,PEDOT:PSS,PEDOT:PSS,,,,,-5.56,-3.65,,,,
48060,10.1002/cptc.202300348,10.1002/cptc.202300348,PM6,T8,PM6,T8,COC(=O)C(C)(C)c1cc(C)cc(-c2sc3c4sc5cc(/C=C6/C(=O)c7cc(F)cc(c7)C(=O)/C6=C\c6cc(C(C)(C)C(=O)OC)c(-c7cc(C)cc(C(C)(C)C(=O)OC)c7)s6)sc5c4c(C(C)(C)C(=O)OC)ccc2-3)c1,,0.864,26.98,77.13,17.98,17.979558335999997,0.0024564182425126,,,,,,,ITO/PEDOT:PSS/active layer/PNDIT-F3N/Ag,conventional,PNDIT-F3N,PNDIT-F3N,PEDOT:PSS,PEDOT:PSS,,,,,-5.56,-3.65,,,,
48063,10.1002/cptc.202300348,10.1002/cptc.202300348,PM6,L8-BO,PM6,L8-BO,COC(=O)C(C)(C)c1cc(C)cc(-c2sc3c4sc5cc(/C=C6/C(=O)c7cc(F)cc(c7)C(=O)/C6=C\c6cc(C(C)(C)C(=O)OC)c(-c7cc(C)cc(C(C)(C)C(=O)OC)c7)s6)sc5c4c(C(C)(C)C(=O)OC)ccc2-3)c1,CCCCCCC(CCCC)Cc1c(/C=C2\C(=O)c3cc(F)c(F)cc3C2=C(C#N)C#N)sc2c1SC1c3c(c4c(c5nsnc35)c3sc5c(CC(CCCC)CCCCCC)c(/C=C6\C(=O)c7cc(F)c(F)cc7C6=C(C#N)C#N)sc5c3n4CC(CC)CCCC)N(CC(CC)CCCC)C21,0.88,26.64,76.07,17.84,17.83324224,0.0378798206277986,,,,,,,ITO/PEDOT:PSS/active layer/PNDIT-F3N/Ag,conventional,PNDIT-F3N,PNDIT-F3N,PEDOT:PSS,PEDOT:PSS,100.0,chloroform,,80.0,-5.56,-3.65,,-5.68,-3.9,
48064,10.1002/cptc.202300348,10.1002/cptc.202300348,PM6,L8-BO,PM6,L8-BO,COC(=O)C(C)(C)c1cc(C)cc(-c2sc3c4sc5cc(/C=C6/C(=O)c7cc(F)cc(c7)C(=O)/C6=C\c6cc(C(C)(C)C(=O)OC)c(-c7cc(C)cc(C(C)(C)C(=O)OC)c7)s6)sc5c4c(C(C)(C)C(=O)OC)ccc2-3)c1,CCCCCCC(CCCC)Cc1c(/C=C2\C(=O)c3cc(F)c(F)cc3C2=C(C#N)C#N)sc2c1SC1c3c(c4c(c5nsnc35)c3sc5c(CC(CCCC)CCCCCC)c(/C=C6\C(=O)c7cc(F)c(F)cc7C6=C(C#N)C#N)sc5c3n4CC(CC)CCCC)N(CC(CC)CCCC)C21,0.88,26.97,77.64,18.43,18.42676704,0.0175418339663499,,,,,,,ITO/PEDOT:PSS/active layer/PNDIT-F3N/Ag,conventional,PNDIT-F3N,PNDIT-F3N,PEDOT:PSS,PEDOT:PSS,100.0,"chlorobenzene (PM6 layer), chloroform (L8-BO layer)",,80.0,-5.56,-3.65,,-5.68,-3.9,
48067,10.1002/cptc.202400303,10.1002/cptc.202400303,RC-LH1,C60/ZnO,RC-LH1,C60/ZnO,,,0.025,0.12,,,,,,,,,,,Au/RC/C60/BCP/Ag,,,,,,,,,,,,,,,
48070,10.1002/cptc.202400303,10.1002/cptc.202400303,PSI,C60/ZnO,RC-LH1,C60/ZnO,,,0.75,0.0003,45.0,,0.00010125,,,,,,,,ITO/TiOx/PSI/PTAA/MoO3/Al,solid state,,,,,,,,,,,,,,
48071,10.1002/cptc.202400303,10.1002/cptc.202400303,PSI,C60/ZnO,RC-LH1,C60/ZnO,,,0.3,0.072,42.0,,0.0090719999999999,,,,,,,,FTO/TiO2/PAni-PSI/Ag,,,,,,,,,,,,,,,
48072,10.1002/cptc.202400303,10.1002/cptc.202400303,RC-LH1,C60/ZnO,RC-LH1,C60/ZnO,,,0.22,0.127,28.0,,0.0078232,,,,,,,,p-doped Si/PSI/ZnO/ITO,,,,,,,,,,,,,,,
48074,10.1002/cptc.202400303,10.1002/cptc.202400303,RC-LH1,C60/ZnO,RC-LH1,C60/ZnO,,,0.01,0.058,,,,,,,,,,,FTO/PEDOT:PSS/RC-LH1/Pt,,,,,,,,,,,,,,,
48075,10.1002/cptc.202400303,10.1002/cptc.202400303,PSI,C60/ZnO,RC-LH1,C60/ZnO,,,0.25,0.96,31.0,,0.0744,,,,,,,,FTO/PEDOT:PSS/PSI/LiF/Al,,,,,,800.0,,,,,,,,,
48077,10.1002/cptc.202400303,10.1002/cptc.202400303,Chl - trilayer,C60/ZnO,RC-LH1,C60/ZnO,,,0.7,9.34,49.0,,3.2036199999999995,,,,,,,,FTO/TiO2/TiO2-Chl C1/Chl A/Chl D/Ag,solid state,,,,,,,,,,,,,,
48078,10.1002/cptc.202400303,10.1002/cptc.202400303,zinc chlorophyll derivative systems,C60/ZnO,RC-LH1,C60/ZnO,,,0.67,4.49,44.0,,1.323652,,,,,,,,FTO/TiO2/TiO2−(ZnChl)n/Ag,solid state,,,,,,,,,,,,,,
48082,10.1002/cptc.202400303,10.1002/cptc.202400303,RC-LH1,C60/ZnO,RC-LH1,C60/ZnO,,,0.3,0.0051,32.0,0.00049,0.0004896,0.0816326530612043,,0.00049,,,,,ITO/ZnO/C60/RC-LH1/MoO3/Ag,inverted,ZnO/C60,ZnO/C60,MoO3,MoO3,30.0,,,,,,,,,
48083,10.1002/cptc.202400303,10.1002/cptc.202400303,RC-LH1,C60/ZnO,RC-LH1,C60/ZnO,,,0.23,0.0025,32.0,0.00021,0.000184,12.380952380952383,0.00021,,,,,,ITO/ZnO/C60/RC-LH1/MoO3/Ag,inverted,ZnO/C60,ZnO/C60,MoO3,MoO3,30.0,,,,,,,,,
48084,10.1002/cptc.202400303,10.1002/cptc.202400303,RC-LH1,C60/ZnO,RC-LH1,C60/ZnO,,,0.001,0.467,3.9,1.8e-05,1.8213e-05,1.1833333333333305,,,,,,,ITO/ZnO/C60/RC-LH1/MoO3/Ag,inverted,ZnO/C60,ZnO/C60,MoO3,MoO3,30.0,,,,,,,,,
48101,10.1002/cssc.202002664,10.1002/cssc.202002664,VC8,PC71BM,VC8,PC71BM,,COC(=O)CCCC1(c2ccccc2)C23c4c5ccc6c7cc8c9c%10c(cc%11cc%12c%13c%14c(cc%15c%16ccc-5c2c%16c2c5c%16c%17c(c(c46)c7c9c%17c4c%10c%11c%13c4c%16c%14c%152)C513)C%12)C8,0.89,16.25,67.0,9.69,9.689875,0.0012899896800703,9.63,9.69,1:2,,,,ITO/PEDOT:PSS/active layer/PFN/Al,conventional,PFN,PFN,PEDOT:PSS,PEDOT:PSS,90.0,chloroform,chloroform,,,,,-5.9,-3.9,
48102,10.1002/cssc.202002664,10.1002/cssc.202002664,VC9,PC71BM,VC9,PC71BM,,COC(=O)CCCC1(c2ccccc2)C23c4c5ccc6c7cc8c9c%10c(cc%11cc%12c%13c%14c(cc%15c%16ccc-5c2c%16c2c5c%16c%17c(c(c46)c7c9c%17c4c%10c%11c%13c4c%16c%14c%152)C513)C%12)C8,1.06,15.48,65.0,10.66,10.66572,0.0536585365853674,10.54,10.66,1:2,,,,ITO/PEDOT:PSS/active layer/PFN/Al,conventional,PFN,PFN,PEDOT:PSS,PEDOT:PSS,90.0,chloroform,chloroform,,,,,-5.9,-3.9,
48106,10.1002/cssc.202100080,10.1002/cssc.202100080,PBDB-T,P(QxCN-T2),PBDB-T,P(QxCN-T2),CCCCC(CC)Cc1ccc(-c2c3cc(-c4ccc(-c5sc(-c6cccs6)c6c5C(=O)c5c(CC(CC)CCCC)sc(CC(CC)CCCC)c5C6=O)s4)sc3c(-c3ccc(CC(CC)CCCC)s3)c3ccsc23)s1,CCCCCCCCOc1ccc(-c2nc3cc(C#N)c(C#N)c(-c4ccc(-c5cccs5)s4)c3nc2-c2ccc(OCCCCCCCC)c(OCCCCCCCC)c2)cc1OCCCCCCCC,1.02,10.25,48.0,5.32,5.018400000000001,5.66917293233082,5.02,5.32,,,,,ITO/PEDOT:PSS/active layer/PNDIT-F3N-Br/Ag,conventional,PNDIT-F3N-Br,PNDIT-F3N-Br,PEDOT:PSS,PEDOT:PSS,,,,,-5.33,-3.48,,-5.73,-3.58,
48107,10.1002/cssc.202100080,10.1002/cssc.202100080,PBDB-T,P(QxCN-TVT),PBDB-T,P(QxCN-TVT),CCCCC(CC)Cc1ccc(-c2c3cc(-c4ccc(-c5sc(-c6cccs6)c6c5C(=O)c5c(CC(CC)CCCC)sc(CC(CC)CCCC)c5C6=O)s4)sc3c(-c3ccc(CC(CC)CCCC)s3)c3ccsc23)s1,,1.0,7.83,45.0,3.84,3.5235000000000003,8.24218749999999,3.54,3.84,,,,,ITO/PEDOT:PSS/active layer/PNDIT-F3N-Br/Ag,conventional,PNDIT-F3N-Br,PNDIT-F3N-Br,PEDOT:PSS,PEDOT:PSS,,,,,-5.33,-3.48,,,,
48108,10.1002/cssc.202100080,10.1002/cssc.202100080,PBDB-T,P(QxCN-T3),PBDB-T,P(QxCN-T3),CCCCC(CC)Cc1ccc(-c2c3cc(-c4ccc(-c5sc(-c6cccs6)c6c5C(=O)c5c(CC(CC)CCCC)sc(CC(CC)CCCC)c5C6=O)s4)sc3c(-c3ccc(CC(CC)CCCC)s3)c3ccsc23)s1,,1.03,2.16,26.0,0.72,0.5784480000000001,19.659999999999982,0.58,0.72,,,,,ITO/PEDOT:PSS/active layer/PNDIT-F3N-Br/Ag,conventional,PNDIT-F3N-Br,PNDIT-F3N-Br,PEDOT:PSS,PEDOT:PSS,,,,,-5.33,-3.48,,,,
48109,10.1002/cssc.202100627,10.1002/cssc.202100627,P3HT,ZY-4Cl,P3HT,ZY-4Cl,CCCCCCc1ccsc1,CCc1c(C=C2C(=O)c3cc(Cl)c(Cl)cc3C2=O)sc2c1sc1c3c4nsnc4c4c5sc6c(CC)c(C=C7C(=O)c8cc(Cl)c(Cl)cc8C7=O)sc6c5n(CC)c4c3n(CC)c21,0.87,16.36,64.0,9.12,9.109248,0.1178947368420868,9.03,9.12,1:1,,,,ITO/PEDOT:PSS/active layer/PFN-Br/Al,conventional,PFN-Br,PFN-Br,PEDOT:PSS,PEDOT:PSS,100.0,THF,,,-5.01,-3.12,,,,
48110,10.1002/cssc.202100627,10.1002/cssc.202100627,P3HT,ZY-4Cl,P3HT,ZY-4Cl,CCCCCCc1ccsc1,CCc1c(C=C2C(=O)c3cc(Cl)c(Cl)cc3C2=O)sc2c1sc1c3c4nsnc4c4c5sc6c(CC)c(C=C7C(=O)c8cc(Cl)c(Cl)cc8C7=O)sc6c5n(CC)c4c3n(CC)c21,0.8,12.41,63.0,6.26,6.25464,0.0856230031948815,6.11,6.26,1:1,DIO (0.5 vol %),DIO,0.5 vol %,ITO/PEDOT:PSS/active layer/PFN-Br/Al,conventional,PFN-Br,PFN-Br,PEDOT:PSS,PEDOT:PSS,100.0,THF,,130.0,-5.01,-3.12,,,,
48111,10.1002/cssc.202100627,10.1002/cssc.202100627,P3HT,ZY-4Cl,P3HT,ZY-4Cl,CCCCCCc1ccsc1,CCc1c(C=C2C(=O)c3cc(Cl)c(Cl)cc3C2=O)sc2c1sc1c3c4nsnc4c4c5sc6c(CC)c(C=C7C(=O)c8cc(Cl)c(Cl)cc8C7=O)sc6c5n(CC)c4c3n(CC)c21,0.9,17.0,67.0,10.24,10.251,0.1074218750000098,10.14,10.24,1:1,SA4 (15.6 wt %),SA4,15.6 wt %,ITO/PEDOT:PSS/active layer/PFN-Br/Al,conventional,PFN-Br,PFN-Br,PEDOT:PSS,PEDOT:PSS,100.0,THF,,130.0,-5.01,-3.12,,,,
48124,10.1002/cssc.202100841,10.1002/cssc.202100841,PBDB-T,IT-M,PBDB-T,IT-M,CCCCC(CC)Cc1ccc(-c2c3cc(-c4ccc(-c5sc(-c6cccs6)c6c5C(=O)c5c(CC(CC)CCCC)sc(CC(CC)CCCC)c5C6=O)s4)sc3c(-c3ccc(CC(CC)CCCC)s3)c3ccsc23)s1,CCCCCCc1ccc(C2(c3ccc(CCCCCC)cc3)c3cc4c(cc3-c3sc5cc(/C=C6\C(=O)c7ccc(C)cc7C6=C(C#N)C#N)sc5c32)C(c2ccc(CCCCCC)cc2)(c2ccc(CCCCCC)cc2)c2c-4sc3cc(/C=C4\C(=O)c5ccc(C)cc5C4=C(C#N)C#N)sc23)cc1,0.92,15.35,63.87,9.38,9.0197214,3.8409232409381753,,,1:1,"1,8-diiodooctane",,,glass/ITO/ZnO:PEOz/PEOz/PBDB-T:IT-M/MoO3/Ag,inverted,ZnO : PEOz/PEOz combination layers,ZnO:PEOz/PEOz,MoO3,,,chlorobenzene,,100.0,-5.33,-3.48,,-5.514,-3.808,
48125,10.1002/cssc.202100841,10.1002/cssc.202100841,PBDB-T,IT-M,PBDB-T,IT-M,CCCCC(CC)Cc1ccc(-c2c3cc(-c4ccc(-c5sc(-c6cccs6)c6c5C(=O)c5c(CC(CC)CCCC)sc(CC(CC)CCCC)c5C6=O)s4)sc3c(-c3ccc(CC(CC)CCCC)s3)c3ccsc23)s1,CCCCCCc1ccc(C2(c3ccc(CCCCCC)cc3)c3cc4c(cc3-c3sc5cc(/C=C6\C(=O)c7ccc(C)cc7C6=C(C#N)C#N)sc5c32)C(c2ccc(CCCCCC)cc2)(c2ccc(CCCCCC)cc2)c2c-4sc3cc(/C=C4\C(=O)c5ccc(C)cc5C4=C(C#N)C#N)sc23)cc1,0.92,15.89,65.88,9.53,9.63086544,1.0583991605456615,,,1:1,"1,8-diiodooctane",,,glass/ITO/ZnO:PEOz/PEOz/PBDB-T:IT-M/MoO3/Ag,inverted,ZnO : PEOz/PEOz combination layers,ZnO:PEOz/PEOz,MoO3,,,chlorobenzene,,100.0,-5.33,-3.48,,-5.514,-3.808,
48126,10.1002/cssc.202100841,10.1002/cssc.202100841,PBDB-T,IT-M,PBDB-T,IT-M,CCCCC(CC)Cc1ccc(-c2c3cc(-c4ccc(-c5sc(-c6cccs6)c6c5C(=O)c5c(CC(CC)CCCC)sc(CC(CC)CCCC)c5C6=O)s4)sc3c(-c3ccc(CC(CC)CCCC)s3)c3ccsc23)s1,CCCCCCc1ccc(C2(c3ccc(CCCCCC)cc3)c3cc4c(cc3-c3sc5cc(/C=C6\C(=O)c7ccc(C)cc7C6=C(C#N)C#N)sc5c32)C(c2ccc(CCCCCC)cc2)(c2ccc(CCCCCC)cc2)c2c-4sc3cc(/C=C4\C(=O)c5ccc(C)cc5C4=C(C#N)C#N)sc23)cc1,0.93,16.19,68.06,10.11,10.247590020000002,1.360929970326438,,,1:1,1.8-diiodooctane,,,inverted-type,inverted,ZnO : PEOz/PEOz combination layers,ZnO:PEOz/PEOz,MoO3,,,chlorobenzene,,,-5.33,-3.48,,-5.514,-3.808,
48127,10.1002/cssc.202100841,10.1002/cssc.202100841,PBDB-T,IT-M,PBDB-T,IT-M,CCCCC(CC)Cc1ccc(-c2c3cc(-c4ccc(-c5sc(-c6cccs6)c6c5C(=O)c5c(CC(CC)CCCC)sc(CC(CC)CCCC)c5C6=O)s4)sc3c(-c3ccc(CC(CC)CCCC)s3)c3ccsc23)s1,CCCCCCc1ccc(C2(c3ccc(CCCCCC)cc3)c3cc4c(cc3-c3sc5cc(/C=C6\C(=O)c7ccc(C)cc7C6=C(C#N)C#N)sc5c32)C(c2ccc(CCCCCC)cc2)(c2ccc(CCCCCC)cc2)c2c-4sc3cc(/C=C4\C(=O)c5ccc(C)cc5C4=C(C#N)C#N)sc23)cc1,0.92,15.91,65.79,9.58,9.62981388,0.5199778705636776,,,1:1,"1,8-diiodooctane",,,glass/ITO/ZnO:PEOz/PEOz/PBDB-T:IT-M/MoO3/Ag,inverted,ZnO : PEOz/PEOz combination layers,ZnO:PEOz/PEOz,MoO3,,,chlorobenzene,,100.0,-5.33,-3.48,,-5.514,-3.808,
48128,10.1002/cssc.202100841,10.1002/cssc.202100841,PBDB-T,IT-M,PBDB-T,IT-M,CCCCC(CC)Cc1ccc(-c2c3cc(-c4ccc(-c5sc(-c6cccs6)c6c5C(=O)c5c(CC(CC)CCCC)sc(CC(CC)CCCC)c5C6=O)s4)sc3c(-c3ccc(CC(CC)CCCC)s3)c3ccsc23)s1,CCCCCCc1ccc(C2(c3ccc(CCCCCC)cc3)c3cc4c(cc3-c3sc5cc(/C=C6\C(=O)c7ccc(C)cc7C6=C(C#N)C#N)sc5c32)C(c2ccc(CCCCCC)cc2)(c2ccc(CCCCCC)cc2)c2c-4sc3cc(/C=C4\C(=O)c5ccc(C)cc5C4=C(C#N)C#N)sc23)cc1,0.92,15.49,65.19,9.29,9.29009652,0.0010389666308006,,,1:1,"1,8-diiodooctane",,,glass/ITO/ZnO:PEOz/PEOz/PBDB-T:IT-M/MoO3/Ag,inverted,ZnO : PEOz/PEOz combination layers,ZnO:PEOz/PEOz,MoO3,,,chlorobenzene,,100.0,-5.33,-3.48,,-5.514,-3.808,
48129,10.1002/cssc.202100910,10.1002/cssc.202100910,PTQ10,Y6,PTQ10,Y6,CCCCCCCCC(CCCCCC)COc1cnc2c(-c3cccs3)c(F)c(F)cc2n1,CCCCCCCCCCCc1c(/C=C2\C(=O)c3cc(F)c(F)cc3C2=C(C#N)C#N)sc2c1sc1c3c4nsnc4c4c5sc6c(CCCCCCCCCCC)c(/C=C7\C(=O)c8cc(F)c(F)cc8C7=C(C#N)C#N)sc6c5n(CC(CC)CCCC)c4c3n(CC(CC)CCCC)c21,0.83,24.0,77.0,15.4,15.3384,0.4000000000000021,15.4,15.4,,,,,,,,,,,,,,,-5.54,-2.92,,-5.65,-4.09,
48130,10.1002/cssc.202100910,10.1002/cssc.202100910,PTQ10,Y6,PTQ10,Y6,CCCCCCCCC(CCCCCC)COc1cnc2c(-c3cccs3)c(F)c(F)cc2n1,CCCCCCCCCCCc1c(/C=C2\C(=O)c3cc(F)c(F)cc3C2=C(C#N)C#N)sc2c1sc1c3c4nsnc4c4c5sc6c(CCCCCCCCCCC)c(/C=C7\C(=O)c8cc(F)c(F)cc8C7=C(C#N)C#N)sc6c5n(CC(CC)CCCC)c4c3n(CC(CC)CCCC)c21,0.82,23.9,73.8,14.5,14.463323999999998,0.2529379310344945,14.5,14.5,,,,,,,,,,,,,,,-5.54,-2.92,,-5.65,-4.09,
48135,10.1002/cssc.202101005,10.1002/cssc.202101005,PM6,BITIC-C8,PM6,BITIC-C8,COC(=O)C(C)(C)c1cc(C)cc(-c2sc3c4sc5cc(/C=C6/C(=O)c7cc(F)cc(c7)C(=O)/C6=C\c6cc(C(C)(C)C(=O)OC)c(-c7cc(C)cc(C(C)(C)C(=O)OC)c7)s6)sc5c4c(C(C)(C)C(=O)OC)ccc2-3)c1,,1.08,7.14,45.19,3.48,3.4846912799999994,0.1348068965517071,3.31,3.48,1 : 1,,,,inverted device structure (glass/ITO/ZnO/Active-Layer/MoO3/Ag),inverted,ZnO,,MoO3,,,chlorobenzene,chlorobenzene,120.0,-5.56,-3.65,,,,
48136,10.1002/cssc.202101005,10.1002/cssc.202101005,PM6,BITIC-PhC6,PM6,BITIC-PhC6,COC(=O)C(C)(C)c1cc(C)cc(-c2sc3c4sc5cc(/C=C6/C(=O)c7cc(F)cc(c7)C(=O)/C6=C\c6cc(C(C)(C)C(=O)OC)c(-c7cc(C)cc(C(C)(C)C(=O)OC)c7)s6)sc5c4c(C(C)(C)C(=O)OC)ccc2-3)c1,,1.1,5.44,41.17,2.46,2.4636128000000004,0.146861788617903,2.42,2.46,1 : 1,,,,inverted device structure (glass/ITO/ZnO/Active-Layer/MoO3/Ag),inverted,ZnO,,MoO3,,,chlorobenzene,chlorobenzene,120.0,-5.56,-3.65,,,,
48137,10.1002/cssc.202101005,10.1002/cssc.202101005,PM6,BITIC-PhC6F4,PM6,BITIC-PhC6F4,COC(=O)C(C)(C)c1cc(C)cc(-c2sc3c4sc5cc(/C=C6/C(=O)c7cc(F)cc(c7)C(=O)/C6=C\c6cc(C(C)(C)C(=O)OC)c(-c7cc(C)cc(C(C)(C)C(=O)OC)c7)s6)sc5c4c(C(C)(C)C(=O)OC)ccc2-3)c1,,0.98,13.12,51.92,6.73,6.67566592,0.8073414561664232,6.53,6.73,1 : 1,tetraline,,3.5% v/v,inverted device structure (glass/ITO/ZnO/Active-Layer/MoO3/Ag),inverted,ZnO,,MoO3,,,o-xylene,o-xylene,140.0,-5.56,-3.65,,,,
48138,10.1002/cssc.202101005,10.1002/cssc.202101005,PM6,BITIC-C8F4,PM6,BITIC-C8F4,COC(=O)C(C)(C)c1cc(C)cc(-c2sc3c4sc5cc(/C=C6/C(=O)c7cc(F)cc(c7)C(=O)/C6=C\c6cc(C(C)(C)C(=O)OC)c(-c7cc(C)cc(C(C)(C)C(=O)OC)c7)s6)sc5c4c(C(C)(C)C(=O)OC)ccc2-3)c1,,1.0,14.01,48.59,6.81,6.807459,0.037312775330395,6.6,6.81,1 : 1,tetraline,,3.5% v/v,inverted device structure (glass/ITO/ZnO/Active-Layer/MoO3/Ag),inverted,ZnO,,MoO3,,,o-xylene,o-xylene,140.0,-5.56,-3.65,,,,
48139,10.1002/cssc.202101005,10.1002/cssc.202101005,PM6,ITIC-4F,PM6,ITIC-4F,COC(=O)C(C)(C)c1cc(C)cc(-c2sc3c4sc5cc(/C=C6/C(=O)c7cc(F)cc(c7)C(=O)/C6=C\c6cc(C(C)(C)C(=O)OC)c(-c7cc(C)cc(C(C)(C)C(=O)OC)c7)s6)sc5c4c(C(C)(C)C(=O)OC)ccc2-3)c1,CCCCCCc1ccc(C2(c3ccc(CCCCCC)cc3)c3cc4c(cc3-c3sc5cc(/C=C6/C(=O)c7cc(F)c(F)cc7C6=C(C#N)C#N)sc5c32)C(c2ccc(CCCCCC)cc2)(c2ccc(CCCCCC)cc2)c2c-4sc3cc(/C=C4/C(=O)c5cc(F)c(F)cc5C4=C(C#N)C#N)sc23)cc1,0.86,20.21,58.31,10.17,10.13462786,0.3478086529006861,10.14,10.17,1 : 1,tetraline,,3.5% v/v,inverted device structure (glass/ITO/ZnO/Active-Layer/MoO3/Ag),inverted,ZnO,,MoO3,,,o-xylene,o-xylene,,-5.56,-3.65,,-5.82,-4.24,
48140,10.1002/cssc.202101005,10.1002/cssc.202101005,PM6,ITIC-4F,PM6,ITIC-4F,COC(=O)C(C)(C)c1cc(C)cc(-c2sc3c4sc5cc(/C=C6/C(=O)c7cc(F)cc(c7)C(=O)/C6=C\c6cc(C(C)(C)C(=O)OC)c(-c7cc(C)cc(C(C)(C)C(=O)OC)c7)s6)sc5c4c(C(C)(C)C(=O)OC)ccc2-3)c1,CCCCCCc1ccc(C2(c3ccc(CCCCCC)cc3)c3cc4c(cc3-c3sc5cc(/C=C6/C(=O)c7cc(F)c(F)cc7C6=C(C#N)C#N)sc5c32)C(c2ccc(CCCCCC)cc2)(c2ccc(CCCCCC)cc2)c2c-4sc3cc(/C=C4/C(=O)c5cc(F)c(F)cc5C4=C(C#N)C#N)sc23)cc1,0.88,20.97,62.14,11.2,11.46706704,2.384527142857148,10.95,11.2,1 : 1,tetraline,,3.5% v/v,inverted device structure (glass/ITO/ZnO/Active-Layer/MoO3/Ag),inverted,ZnO,,MoO3,,,o-xylene,o-xylene,100.0,-5.56,-3.65,,-5.82,-4.24,
48143,10.1002/cssc.202101232,10.1002/cssc.202101232,PBDT−Se,Y6,PBDT−Se,Y6,,CCCCCCCCCCCc1c(/C=C2\C(=O)c3cc(F)c(F)cc3C2=C(C#N)C#N)sc2c1sc1c3c4nsnc4c4c5sc6c(CCCCCCCCCCC)c(/C=C7\C(=O)c8cc(F)c(F)cc8C7=C(C#N)C#N)sc6c5n(CC(CC)CCCC)c4c3n(CC(CC)CCCC)c21,0.81,21.72,50.0,8.8,8.7966,0.0386363636363745,8.52,8.8,,,,,ITO/PEDOT:PSS/active layer/PDIN/Ag,conventional,PDIN,PDIN,PEDOT:PSS,PEDOT:PSS,,,,,,,,-5.65,-4.09,
48144,10.1002/cssc.202101232,10.1002/cssc.202101232,PBDSe−T,Y6,PBDSe−T,Y6,,CCCCCCCCCCCc1c(/C=C2\C(=O)c3cc(F)c(F)cc3C2=C(C#N)C#N)sc2c1sc1c3c4nsnc4c4c5sc6c(CCCCCCCCCCC)c(/C=C7\C(=O)c8cc(F)c(F)cc8C7=C(C#N)C#N)sc6c5n(CC(CC)CCCC)c4c3n(CC(CC)CCCC)c21,0.89,24.91,65.41,14.5,14.50133159,0.0091833793103413,14.26,14.5,,,,,ITO/PEDOT:PSS/active layer/PDIN/Ag,conventional,PDIN,PDIN,PEDOT:PSS,PEDOT:PSS,,,,,,,,-5.65,-4.09,
48145,10.1002/cssc.202101232,10.1002/cssc.202101232,PBDSe−Se,Y6,PBDSe−Se,Y6,,CCCCCCCCCCCc1c(/C=C2\C(=O)c3cc(F)c(F)cc3C2=C(C#N)C#N)sc2c1sc1c3c4nsnc4c4c5sc6c(CCCCCCCCCCC)c(/C=C7\C(=O)c8cc(F)c(F)cc8C7=C(C#N)C#N)sc6c5n(CC(CC)CCCC)c4c3n(CC(CC)CCCC)c21,0.75,12.95,46.04,4.47,4.471634999999999,0.0365771812080399,4.2,4.47,,,,,ITO/PEDOT:PSS/active layer/PDIN/Ag,conventional,PDIN,PDIN,PEDOT:PSS,PEDOT:PSS,,,,,,,,-5.65,-4.09,
48146,10.1002/cssc.202101345,10.1002/cssc.202101345,PSTz1,PC71BM,PSTz1,PC71BM,CCCCCCC(CCCC)Cc1ccsc1-c1nc2sc(-c3sc(-c4cc5c(-c6ccc(CC(CC)CCCC)s6)c6sccc6c(-c6ccc(CC(CC)CCCC)s6)c5s4)cc3CC(CCCC)CCCCCC)nc2s1,COC(=O)CCCC1(c2ccccc2)C23c4c5ccc6c7cc8c9c%10c(cc%11cc%12c%13c%14c(cc%15c%16ccc-5c2c%16c2c5c%16c%17c(c(c46)c7c9c%17c4c%10c%11c%13c4c%16c%14c%152)C513)C%12)C8,0.92,9.6,65.0,5.7,5.7408,0.7157894736842095,5.56,5.7,1:2,,,,ITO/ZnO/active layer/MoOx/Ag,inverted,ZnO,ZnO,MoOx,MoO3,,chlorobenzene,chlorobenzene,,,,,-5.9,-3.9,
48147,10.1002/cssc.202101345,10.1002/cssc.202101345,PSTz1,PC71BM,PSTz1,PC71BM,CCCCCCC(CCCC)Cc1ccsc1-c1nc2sc(-c3sc(-c4cc5c(-c6ccc(CC(CC)CCCC)s6)c6sccc6c(-c6ccc(CC(CC)CCCC)s6)c5s4)cc3CC(CCCC)CCCCCC)nc2s1,COC(=O)CCCC1(c2ccccc2)C23c4c5ccc6c7cc8c9c%10c(cc%11cc%12c%13c%14c(cc%15c%16ccc-5c2c%16c2c5c%16c%17c(c(c46)c7c9c%17c4c%10c%11c%13c4c%16c%14c%152)C513)C%12)C8,0.92,10.1,56.0,5.2,5.20352,0.067692307692307,5.09,5.2,1:2,,,,ITO/ZnO/active layer/MoOx/Ag,inverted,ZnO,ZnO,MoOx,MoO3,,chlorobenzene,chlorobenzene,120.0,,,,-5.9,-3.9,
48148,10.1002/cssc.202101345,10.1002/cssc.202101345,PSTz1,ITIC,PSTz1,ITIC,CCCCCCC(CCCC)Cc1ccsc1-c1nc2sc(-c3sc(-c4cc5c(-c6ccc(CC(CC)CCCC)s6)c6sccc6c(-c6ccc(CC(CC)CCCC)s6)c5s4)cc3CC(CCCC)CCCCCC)nc2s1,CCCCCCc1ccc(C2(c3ccc(CCCCCC)cc3)c3cc4c(cc3-c3sc5cc(C=C6C(=O)c7ccccc7C6=C(C#N)C#N)sc5c32)C(c2ccc(CCCCCC)cc2)(c2ccc(CCCCCC)cc2)c2c-4sc3cc(C=C4C(=O)c5ccccc5C4=C(C#N)C#N)sc23)cc1,0.99,15.7,59.0,9.1,9.170369999999998,0.7732967032966892,8.94,9.1,1:1.5,,,,ITO/ZnO/active layer/MoOx/Ag,inverted,ZnO,ZnO,MoOx,MoO3,,chlorobenzene,chlorobenzene,,,,,-5.576,-3.916,
48149,10.1002/cssc.202101345,10.1002/cssc.202101345,PSTz1,ITIC,PSTz1,ITIC,CCCCCCC(CCCC)Cc1ccsc1-c1nc2sc(-c3sc(-c4cc5c(-c6ccc(CC(CC)CCCC)s6)c6sccc6c(-c6ccc(CC(CC)CCCC)s6)c5s4)cc3CC(CCCC)CCCCCC)nc2s1,CCCCCCc1ccc(C2(c3ccc(CCCCCC)cc3)c3cc4c(cc3-c3sc5cc(C=C6C(=O)c7ccccc7C6=C(C#N)C#N)sc5c32)C(c2ccc(CCCCCC)cc2)(c2ccc(CCCCCC)cc2)c2c-4sc3cc(C=C4C(=O)c5ccccc5C4=C(C#N)C#N)sc23)cc1,0.94,15.2,54.0,7.4,7.715519999999999,4.263783783783763,7.25,7.4,1:1.5,,,,ITO/ZnO/active layer/MoOx/Ag,inverted,ZnO,ZnO,MoOx,MoO3,,chlorobenzene,chlorobenzene,120.0,,,,-5.576,-3.916,
48150,10.1002/cssc.202101345,10.1002/cssc.202101345,POTz1,PC71BM,POTz1,PC71BM,CCCCCCC(CCCC)Cc1cc(-c2nc3sc(-c4cc(CC(CCCC)CCCCCC)c(-c5cc6c(-c7ccc(CC(CC)CCCC)s7)c7sc(C)cc7c(-c7ccc(CC(CC)CCCC)s7)c6s5)s4)nc3s2)sc1C,COC(=O)CCCC1(c2ccccc2)C23c4c5ccc6c7cc8c9c%10c(cc%11cc%12c%13c%14c(cc%15c%16ccc-5c2c%16c2c5c%16c%17c(c(c46)c7c9c%17c4c%10c%11c%13c4c%16c%14c%152)C513)C%12)C8,0.93,7.3,55.0,3.8,3.733950000000001,1.738157894736823,3.62,3.8,1:2,,,,ITO/ZnO/active layer/MoOx/Ag,inverted,ZnO,ZnO,MoOx,MoO3,,chlorobenzene,chlorobenzene,,,,,-5.9,-3.9,
48151,10.1002/cssc.202101345,10.1002/cssc.202101345,POTz1,PC71BM,POTz1,PC71BM,CCCCCCC(CCCC)Cc1cc(-c2nc3sc(-c4cc(CC(CCCC)CCCCCC)c(-c5cc6c(-c7ccc(CC(CC)CCCC)s7)c7sc(C)cc7c(-c7ccc(CC(CC)CCCC)s7)c6s5)s4)nc3s2)sc1C,COC(=O)CCCC1(c2ccccc2)C23c4c5ccc6c7cc8c9c%10c(cc%11cc%12c%13c%14c(cc%15c%16ccc-5c2c%16c2c5c%16c%17c(c(c46)c7c9c%17c4c%10c%11c%13c4c%16c%14c%152)C513)C%12)C8,0.93,7.4,54.0,3.8,3.71628,2.203157894736831,3.62,3.8,1:2,,,,ITO/ZnO/active layer/MoOx/Ag,inverted,ZnO,ZnO,MoOx,MoO3,,chlorobenzene,chlorobenzene,120.0,,,,-5.9,-3.9,
48152,10.1002/cssc.202101345,10.1002/cssc.202101345,POTz1,ITIC,POTz1,ITIC,CCCCCCC(CCCC)Cc1cc(-c2nc3sc(-c4cc(CC(CCCC)CCCCCC)c(-c5cc6c(-c7ccc(CC(CC)CCCC)s7)c7sc(C)cc7c(-c7ccc(CC(CC)CCCC)s7)c6s5)s4)nc3s2)sc1C,CCCCCCc1ccc(C2(c3ccc(CCCCCC)cc3)c3cc4c(cc3-c3sc5cc(C=C6C(=O)c7ccccc7C6=C(C#N)C#N)sc5c32)C(c2ccc(CCCCCC)cc2)(c2ccc(CCCCCC)cc2)c2c-4sc3cc(C=C4C(=O)c5ccccc5C4=C(C#N)C#N)sc23)cc1,0.98,12.1,69.0,8.2,8.18202,0.2192682926829227,8.0,8.2,1:1.5,,,,ITO/ZnO/active layer/MoOx/Ag,inverted,ZnO,ZnO,MoOx,MoO3,,chlorobenzene,chlorobenzene,,,,,-5.576,-3.916,
48153,10.1002/cssc.202101345,10.1002/cssc.202101345,POTz1,ITIC,POTz1,ITIC,CCCCCCC(CCCC)Cc1cc(-c2nc3sc(-c4cc(CC(CCCC)CCCCCC)c(-c5cc6c(-c7ccc(CC(CC)CCCC)s7)c7sc(C)cc7c(-c7ccc(CC(CC)CCCC)s7)c6s5)s4)nc3s2)sc1C,CCCCCCc1ccc(C2(c3ccc(CCCCCC)cc3)c3cc4c(cc3-c3sc5cc(C=C6C(=O)c7ccccc7C6=C(C#N)C#N)sc5c32)C(c2ccc(CCCCCC)cc2)(c2ccc(CCCCCC)cc2)c2c-4sc3cc(C=C4C(=O)c5ccccc5C4=C(C#N)C#N)sc23)cc1,0.99,15.2,68.0,10.3,10.23264,0.653980582524279,9.97,10.3,1:1.5,,,,ITO/ZnO/active layer/MoOx/Ag,inverted,ZnO,ZnO,MoOx,MoO3,,chlorobenzene,chlorobenzene,120.0,,,,-5.576,-3.916,
48154,10.1002/cssc.202101345,10.1002/cssc.202101345,PSTz1,ITIC/PC71BM,PSTz1,ITIC/PC71BM,CCCCCCC(CCCC)Cc1ccsc1-c1nc2sc(-c3sc(-c4cc5c(-c6ccc(CC(CC)CCCC)s6)c6sccc6c(-c6ccc(CC(CC)CCCC)s6)c5s4)cc3CC(CCCC)CCCCCC)nc2s1,,0.98,15.6,58.0,8.9,8.867040000000001,0.3703370786516765,8.61,8.9,1 : 1.5 : 0.2,,,,ITO/ZnO/active layer/MoOx/Ag,inverted,ZnO,ZnO,MoOx,MoO3,,chlorobenzene,chlorobenzene,,,,,,,
48155,10.1002/cssc.202101345,10.1002/cssc.202101345,PSTz1,ITIC/PC71BM,PSTz1,ITIC/PC71BM,CCCCCCC(CCCC)Cc1ccsc1-c1nc2sc(-c3sc(-c4cc5c(-c6ccc(CC(CC)CCCC)s6)c6sccc6c(-c6ccc(CC(CC)CCCC)s6)c5s4)cc3CC(CCCC)CCCCCC)nc2s1,,0.94,14.8,55.0,7.7,7.651599999999999,0.62857142857144,7.52,7.7,1 : 1.5 : 0.2,,,,ITO/ZnO/active layer/MoOx/Ag,inverted,ZnO,ZnO,MoOx,MoO3,,chlorobenzene,chlorobenzene,120.0,,,,,,
48156,10.1002/cssc.202101345,10.1002/cssc.202101345,PSTz1,ITIC/PC71BM,PSTz1,ITIC/PC71BM,CCCCCCC(CCCC)Cc1ccsc1-c1nc2sc(-c3sc(-c4cc5c(-c6ccc(CC(CC)CCCC)s6)c6sccc6c(-c6ccc(CC(CC)CCCC)s6)c5s4)cc3CC(CCCC)CCCCCC)nc2s1,,0.97,15.7,69.0,10.6,10.50801,0.8678301886792538,10.3,10.6,1 : 1.5 : 1.5,,,,ITO/ZnO/active layer/MoOx/Ag,inverted,ZnO,ZnO,MoOx,MoO3,,chlorobenzene,chlorobenzene,,,,,,,
48157,10.1002/cssc.202101345,10.1002/cssc.202101345,PSTz1,ITIC/PC71BM,PSTz1,ITIC/PC71BM,CCCCCCC(CCCC)Cc1ccsc1-c1nc2sc(-c3sc(-c4cc5c(-c6ccc(CC(CC)CCCC)s6)c6sccc6c(-c6ccc(CC(CC)CCCC)s6)c5s4)cc3CC(CCCC)CCCCCC)nc2s1,,0.93,15.9,65.0,9.6,9.61155,0.1203125000000156,9.35,9.6,1 : 1.5 : 1.5,,,,ITO/ZnO/active layer/MoOx/Ag,inverted,ZnO,ZnO,MoOx,MoO3,,chlorobenzene,chlorobenzene,120.0,,,,,,
48158,10.1002/cssc.202101345,10.1002/cssc.202101345,POTz1,ITIC/PC71BM,POTz1,ITIC/PC71BM,CCCCCCC(CCCC)Cc1cc(-c2nc3sc(-c4cc(CC(CCCC)CCCCCC)c(-c5cc6c(-c7ccc(CC(CC)CCCC)s7)c7sc(C)cc7c(-c7ccc(CC(CC)CCCC)s7)c6s5)s4)nc3s2)sc1C,,0.98,12.0,64.0,7.6,7.5264,0.9684210526315774,7.52,7.6,1 : 1.5 : 0.2,,,,ITO/ZnO/active layer/MoOx/Ag,inverted,ZnO,ZnO,MoOx,MoO3,,chlorobenzene,chlorobenzene,,,,,,,
48159,10.1002/cssc.202101345,10.1002/cssc.202101345,POTz1,ITIC/PC71BM,POTz1,ITIC/PC71BM,CCCCCCC(CCCC)Cc1cc(-c2nc3sc(-c4cc(CC(CCCC)CCCCCC)c(-c5cc6c(-c7ccc(CC(CC)CCCC)s7)c7sc(C)cc7c(-c7ccc(CC(CC)CCCC)s7)c6s5)s4)nc3s2)sc1C,,0.99,13.9,67.0,9.2,9.21987,0.2159782608695754,8.98,9.2,1 : 1.5 : 0.2,,,,ITO/ZnO/active layer/MoOx/Ag,inverted,ZnO,ZnO,MoOx,MoO3,,chlorobenzene,chlorobenzene,120.0,,,,,,
48160,10.1002/cssc.202101345,10.1002/cssc.202101345,POTz1,ITIC/PC71BM,POTz1,ITIC/PC71BM,CCCCCCC(CCCC)Cc1cc(-c2nc3sc(-c4cc(CC(CCCC)CCCCCC)c(-c5cc6c(-c7ccc(CC(CC)CCCC)s7)c7sc(C)cc7c(-c7ccc(CC(CC)CCCC)s7)c6s5)s4)nc3s2)sc1C,,0.97,12.9,55.0,6.8,6.88215,1.2080882352941236,6.48,6.8,1 : 1.5 : 1.5,,,,ITO/ZnO/active layer/MoOx/Ag,inverted,ZnO,ZnO,MoOx,MoO3,,chlorobenzene,chlorobenzene,,,,,,,
48161,10.1002/cssc.202101345,10.1002/cssc.202101345,POTz1,ITIC/PC71BM,POTz1,ITIC/PC71BM,CCCCCCC(CCCC)Cc1cc(-c2nc3sc(-c4cc(CC(CCCC)CCCCCC)c(-c5cc6c(-c7ccc(CC(CC)CCCC)s7)c7sc(C)cc7c(-c7ccc(CC(CC)CCCC)s7)c6s5)s4)nc3s2)sc1C,,0.96,12.4,62.0,7.4,7.38048,0.2637837837837835,7.18,7.4,1 : 1.5 : 1.5,,,,ITO/ZnO/active layer/MoOx/Ag,inverted,ZnO,ZnO,MoOx,MoO3,,chlorobenzene,chlorobenzene,120.0,,,,,,
48162,10.1002/cssc.202101458,10.1002/cssc.202101458,PBDB-T,ITIC,PBDB-T,ITIC,CCCCC(CC)Cc1ccc(-c2c3cc(-c4ccc(-c5sc(-c6cccs6)c6c5C(=O)c5c(CC(CC)CCCC)sc(CC(CC)CCCC)c5C6=O)s4)sc3c(-c3ccc(CC(CC)CCCC)s3)c3ccsc23)s1,CCCCCCc1ccc(C2(c3ccc(CCCCCC)cc3)c3cc4c(cc3-c3sc5cc(C=C6C(=O)c7ccccc7C6=C(C#N)C#N)sc5c32)C(c2ccc(CCCCCC)cc2)(c2ccc(CCCCCC)cc2)c2c-4sc3cc(C=C4C(=O)c5ccccc5C4=C(C#N)C#N)sc23)cc1,0.923,16.27,72.62,10.91,10.905497902000002,0.0412657928505765,10.6,10.91,1:1,"1,8-diiodooctane",,0.3 vol %,,,PDINO,,PEDOT : PSS,PEDOT:PSS,,chlorobenzene,,110.0,-5.33,-3.48,,-5.576,-3.916,
48163,10.1002/cssc.202101458,10.1002/cssc.202101458,PBDB-T,ITIC,PBDB-T,ITIC,CCCCC(CC)Cc1ccc(-c2c3cc(-c4ccc(-c5sc(-c6cccs6)c6c5C(=O)c5c(CC(CC)CCCC)sc(CC(CC)CCCC)c5C6=O)s4)sc3c(-c3ccc(CC(CC)CCCC)s3)c3ccsc23)s1,CCCCCCc1ccc(C2(c3ccc(CCCCCC)cc3)c3cc4c(cc3-c3sc5cc(C=C6C(=O)c7ccccc7C6=C(C#N)C#N)sc5c32)C(c2ccc(CCCCCC)cc2)(c2ccc(CCCCCC)cc2)c2c-4sc3cc(C=C4C(=O)c5ccccc5C4=C(C#N)C#N)sc23)cc1,0.9,15.89,70.28,10.06,10.0507428,0.0920198807157098,9.55,10.06,1:1,"1,8-diiodooctane",,0.3 vol %,conventional,,PDINO,,D-PEDOT : PSS,PEDOT:PSS,,chlorobenzene,,110.0,-5.33,-3.48,,-5.576,-3.916,
48164,10.1002/cssc.202101458,10.1002/cssc.202101458,PBDB-T,ITIC,PBDB-T,ITIC,CCCCC(CC)Cc1ccc(-c2c3cc(-c4ccc(-c5sc(-c6cccs6)c6c5C(=O)c5c(CC(CC)CCCC)sc(CC(CC)CCCC)c5C6=O)s4)sc3c(-c3ccc(CC(CC)CCCC)s3)c3ccsc23)s1,CCCCCCc1ccc(C2(c3ccc(CCCCCC)cc3)c3cc4c(cc3-c3sc5cc(C=C6C(=O)c7ccccc7C6=C(C#N)C#N)sc5c32)C(c2ccc(CCCCCC)cc2)(c2ccc(CCCCCC)cc2)c2c-4sc3cc(C=C4C(=O)c5ccccc5C4=C(C#N)C#N)sc23)cc1,0.914,17.56,73.64,11.82,11.819102176,0.0075958037225112,11.24,11.82,1:1,"1,8-diiodooctane",,0.3 vol %,conventional,,PDINO,,DR-PEDOT : PSS,PEDOT:PSS,,chlorobenzene,,110.0,-5.33,-3.48,,-5.576,-3.916,
48165,10.1002/cssc.202101458,10.1002/cssc.202101458,PM6,IT-4F,PM6,IT-4F,COC(=O)C(C)(C)c1cc(C)cc(-c2sc3c4sc5cc(/C=C6/C(=O)c7cc(F)cc(c7)C(=O)/C6=C\c6cc(C(C)(C)C(=O)OC)c(-c7cc(C)cc(C(C)(C)C(=O)OC)c7)s6)sc5c4c(C(C)(C)C(=O)OC)ccc2-3)c1,CCCCCCc1ccc(C2(c3ccc(CCCCCC)cc3)c3cc4c(cc3-c3sc5cc(/C=C6\C(=O)c7cc(F)c(F)cc7C6=C(C#N)C#N)sc5c32)C(c2ccc(CCCCCC)cc2)(c2ccc(CCCCCC)cc2)c2c-4sc3cc(/C=C4\C(=O)c5cc(F)c(F)cc5C4=C(C#N)C#N)sc23)cc1,0.841,21.53,75.57,13.67,13.683255860999996,0.0969704535478971,13.44,13.67,1:1,"1,8-diiodooctane",,1.0 vol%,ITO/PEDOT : PSS/PM6:IT-4F/PDINO/Al,,PDINO,,PEDOT : PSS,PEDOT:PSS,,chlorobenzene,,110.0,-5.56,-3.65,,-5.66,-4.14,
48166,10.1002/cssc.202101458,10.1002/cssc.202101458,PM6,IT-4F,PM6,IT-4F,COC(=O)C(C)(C)c1cc(C)cc(-c2sc3c4sc5cc(/C=C6/C(=O)c7cc(F)cc(c7)C(=O)/C6=C\c6cc(C(C)(C)C(=O)OC)c(-c7cc(C)cc(C(C)(C)C(=O)OC)c7)s6)sc5c4c(C(C)(C)C(=O)OC)ccc2-3)c1,CCCCCCc1ccc(C2(c3ccc(CCCCCC)cc3)c3cc4c(cc3-c3sc5cc(/C=C6\C(=O)c7cc(F)c(F)cc7C6=C(C#N)C#N)sc5c32)C(c2ccc(CCCCCC)cc2)(c2ccc(CCCCCC)cc2)c2c-4sc3cc(/C=C4\C(=O)c5cc(F)c(F)cc5C4=C(C#N)C#N)sc23)cc1,0.735,21.4,66.9,10.53,10.522701,0.0693162393162366,9.6,10.53,1:1,"1,8-diiodooctane",,1.0 vol %,conventional,,PDINO,,D-PEDOT : PSS,PEDOT:PSS,,chlorobenzene,,110.0,-5.56,-3.65,,-5.66,-4.14,
48167,10.1002/cssc.202101458,10.1002/cssc.202101458,PM6,IT-4F,PM6,IT-4F,COC(=O)C(C)(C)c1cc(C)cc(-c2sc3c4sc5cc(/C=C6/C(=O)c7cc(F)cc(c7)C(=O)/C6=C\c6cc(C(C)(C)C(=O)OC)c(-c7cc(C)cc(C(C)(C)C(=O)OC)c7)s6)sc5c4c(C(C)(C)C(=O)OC)ccc2-3)c1,CCCCCCc1ccc(C2(c3ccc(CCCCCC)cc3)c3cc4c(cc3-c3sc5cc(/C=C6\C(=O)c7cc(F)c(F)cc7C6=C(C#N)C#N)sc5c32)C(c2ccc(CCCCCC)cc2)(c2ccc(CCCCCC)cc2)c2c-4sc3cc(/C=C4\C(=O)c5cc(F)c(F)cc5C4=C(C#N)C#N)sc23)cc1,0.839,22.32,76.23,14.28,14.275195704,0.0336435294117622,13.78,14.28,1:1,"1,8-diiodooctane",,1.0 vol%,ITO/DR-PEDOT : PSS/PM6:IT-4F/PDINO/Al,,PDINO,,DR-PEDOT : PSS,PEDOT:PSS,,chlorobenzene,,110.0,-5.56,-3.65,,-5.66,-4.14,
48168,10.1002/cssc.202101611,10.1002/cssc.202101611,PBDB-T,ITIC,PBDB-T,ITIC,CCCCC(CC)Cc1ccc(-c2c3cc(-c4ccc(-c5sc(-c6cccs6)c6c5C(=O)c5c(CC(CC)CCCC)sc(CC(CC)CCCC)c5C6=O)s4)sc3c(-c3ccc(CC(CC)CCCC)s3)c3ccsc23)s1,CCCCCCc1ccc(C2(c3ccc(CCCCCC)cc3)c3cc4c(cc3-c3sc5cc(C=C6C(=O)c7ccccc7C6=C(C#N)C#N)sc5c32)C(c2ccc(CCCCCC)cc2)(c2ccc(CCCCCC)cc2)c2c-4sc3cc(C=C4C(=O)c5ccccc5C4=C(C#N)C#N)sc23)cc1,0.83,11.14,45.0,4.21,4.16079,1.1688836104512954,4.21,,1:1,,,,inverted,inverted,ZnO,ZnO,PEDOT:PSS,PEDOT:PSS,170.0,xylene,o-xylene,,-5.33,-3.48,,-5.576,-3.916,
48169,10.1002/cssc.202101611,10.1002/cssc.202101611,PBDB-T,ITIC,PBDB-T,ITIC,CCCCC(CC)Cc1ccc(-c2c3cc(-c4ccc(-c5sc(-c6cccs6)c6c5C(=O)c5c(CC(CC)CCCC)sc(CC(CC)CCCC)c5C6=O)s4)sc3c(-c3ccc(CC(CC)CCCC)s3)c3ccsc23)s1,CCCCCCc1ccc(C2(c3ccc(CCCCCC)cc3)c3cc4c(cc3-c3sc5cc(C=C6C(=O)c7ccccc7C6=C(C#N)C#N)sc5c32)C(c2ccc(CCCCCC)cc2)(c2ccc(CCCCCC)cc2)c2c-4sc3cc(C=C4C(=O)c5ccccc5C4=C(C#N)C#N)sc23)cc1,0.81,10.89,46.0,4.06,4.057614000000001,0.0587684729063711,4.06,,1:1,,,,inverted,inverted,ZnO,ZnO,PEDOT:PSS,PEDOT:PSS,190.0,xylene,o-xylene,,-5.33,-3.48,,-5.576,-3.916,
48170,10.1002/cssc.202101611,10.1002/cssc.202101611,PBDB-T,ITIC,PBDB-T,ITIC,CCCCC(CC)Cc1ccc(-c2c3cc(-c4ccc(-c5sc(-c6cccs6)c6c5C(=O)c5c(CC(CC)CCCC)sc(CC(CC)CCCC)c5C6=O)s4)sc3c(-c3ccc(CC(CC)CCCC)s3)c3ccsc23)s1,CCCCCCc1ccc(C2(c3ccc(CCCCCC)cc3)c3cc4c(cc3-c3sc5cc(C=C6C(=O)c7ccccc7C6=C(C#N)C#N)sc5c32)C(c2ccc(CCCCCC)cc2)(c2ccc(CCCCCC)cc2)c2c-4sc3cc(C=C4C(=O)c5ccccc5C4=C(C#N)C#N)sc23)cc1,0.81,11.84,49.0,4.69,4.699296,0.1982089552238799,4.69,,1:1,,,,inverted,inverted,ZnO,ZnO,PEDOT:PSS,PEDOT:PSS,200.0,xylene,o-xylene,,-5.33,-3.48,,-5.576,-3.916,
48171,10.1002/cssc.202101611,10.1002/cssc.202101611,PBDB-T,ITIC,PBDB-T,ITIC,CCCCC(CC)Cc1ccc(-c2c3cc(-c4ccc(-c5sc(-c6cccs6)c6c5C(=O)c5c(CC(CC)CCCC)sc(CC(CC)CCCC)c5C6=O)s4)sc3c(-c3ccc(CC(CC)CCCC)s3)c3ccsc23)s1,CCCCCCc1ccc(C2(c3ccc(CCCCCC)cc3)c3cc4c(cc3-c3sc5cc(C=C6C(=O)c7ccccc7C6=C(C#N)C#N)sc5c32)C(c2ccc(CCCCCC)cc2)(c2ccc(CCCCCC)cc2)c2c-4sc3cc(C=C4C(=O)c5ccccc5C4=C(C#N)C#N)sc23)cc1,0.82,10.81,48.0,4.25,4.254816,0.1133176470588219,4.25,,1:1,,,,inverted,inverted,ZnO,ZnO,PEDOT:PSS,PEDOT:PSS,220.0,xylene,o-xylene,,-5.33,-3.48,,-5.576,-3.916,
48172,10.1002/cssc.202101611,10.1002/cssc.202101611,PBDB-T,ITIC,PBDB-T,ITIC,CCCCC(CC)Cc1ccc(-c2c3cc(-c4ccc(-c5sc(-c6cccs6)c6c5C(=O)c5c(CC(CC)CCCC)sc(CC(CC)CCCC)c5C6=O)s4)sc3c(-c3ccc(CC(CC)CCCC)s3)c3ccsc23)s1,CCCCCCc1ccc(C2(c3ccc(CCCCCC)cc3)c3cc4c(cc3-c3sc5cc(C=C6C(=O)c7ccccc7C6=C(C#N)C#N)sc5c32)C(c2ccc(CCCCCC)cc2)(c2ccc(CCCCCC)cc2)c2c-4sc3cc(C=C4C(=O)c5ccccc5C4=C(C#N)C#N)sc23)cc1,0.82,10.78,48.0,4.27,4.243008,0.6321311475409814,4.27,,1:1,,,,inverted,inverted,ZnO,ZnO,PEDOT:PSS,PEDOT:PSS,260.0,xylene,o-xylene,,-5.33,-3.48,,-5.576,-3.916,
48173,10.1002/cssc.202101611,10.1002/cssc.202101611,PBDB-T,ITIC,PBDB-T,ITIC,CCCCC(CC)Cc1ccc(-c2c3cc(-c4ccc(-c5sc(-c6cccs6)c6c5C(=O)c5c(CC(CC)CCCC)sc(CC(CC)CCCC)c5C6=O)s4)sc3c(-c3ccc(CC(CC)CCCC)s3)c3ccsc23)s1,CCCCCCc1ccc(C2(c3ccc(CCCCCC)cc3)c3cc4c(cc3-c3sc5cc(C=C6C(=O)c7ccccc7C6=C(C#N)C#N)sc5c32)C(c2ccc(CCCCCC)cc2)(c2ccc(CCCCCC)cc2)c2c-4sc3cc(C=C4C(=O)c5ccccc5C4=C(C#N)C#N)sc23)cc1,0.84,11.43,45.0,4.27,4.320539999999999,1.183606557377045,4.27,,1:1,,,,inverted,inverted,ZnO,ZnO,PEDOT:PSS,PEDOT:PSS,170.0,xylene,o-xylene,,-5.33,-3.48,,-5.576,-3.916,
48174,10.1002/cssc.202101611,10.1002/cssc.202101611,PBDB-T,ITIC,PBDB-T,ITIC,CCCCC(CC)Cc1ccc(-c2c3cc(-c4ccc(-c5sc(-c6cccs6)c6c5C(=O)c5c(CC(CC)CCCC)sc(CC(CC)CCCC)c5C6=O)s4)sc3c(-c3ccc(CC(CC)CCCC)s3)c3ccsc23)s1,CCCCCCc1ccc(C2(c3ccc(CCCCCC)cc3)c3cc4c(cc3-c3sc5cc(C=C6C(=O)c7ccccc7C6=C(C#N)C#N)sc5c32)C(c2ccc(CCCCCC)cc2)(c2ccc(CCCCCC)cc2)c2c-4sc3cc(C=C4C(=O)c5ccccc5C4=C(C#N)C#N)sc23)cc1,0.84,11.85,47.0,4.64,4.67838,0.827155172413795,4.64,,1:1,,,,inverted,inverted,ZnO,ZnO,PEDOT:PSS,PEDOT:PSS,190.0,xylene,o-xylene,,-5.33,-3.48,,-5.576,-3.916,
48175,10.1002/cssc.202101611,10.1002/cssc.202101611,PBDB-T,ITIC,PBDB-T,ITIC,CCCCC(CC)Cc1ccc(-c2c3cc(-c4ccc(-c5sc(-c6cccs6)c6c5C(=O)c5c(CC(CC)CCCC)sc(CC(CC)CCCC)c5C6=O)s4)sc3c(-c3ccc(CC(CC)CCCC)s3)c3ccsc23)s1,CCCCCCc1ccc(C2(c3ccc(CCCCCC)cc3)c3cc4c(cc3-c3sc5cc(C=C6C(=O)c7ccccc7C6=C(C#N)C#N)sc5c32)C(c2ccc(CCCCCC)cc2)(c2ccc(CCCCCC)cc2)c2c-4sc3cc(C=C4C(=O)c5ccccc5C4=C(C#N)C#N)sc23)cc1,0.82,13.51,44.0,4.84,4.874408,0.7109090909090908,4.84,,1:1,,,,inverted,inverted,ZnO,ZnO,PEDOT:PSS,PEDOT:PSS,200.0,xylene,o-xylene,,-5.33,-3.48,,-5.576,-3.916,
48176,10.1002/cssc.202101611,10.1002/cssc.202101611,PBDB-T,ITIC,PBDB-T,ITIC,CCCCC(CC)Cc1ccc(-c2c3cc(-c4ccc(-c5sc(-c6cccs6)c6c5C(=O)c5c(CC(CC)CCCC)sc(CC(CC)CCCC)c5C6=O)s4)sc3c(-c3ccc(CC(CC)CCCC)s3)c3ccsc23)s1,CCCCCCc1ccc(C2(c3ccc(CCCCCC)cc3)c3cc4c(cc3-c3sc5cc(C=C6C(=O)c7ccccc7C6=C(C#N)C#N)sc5c32)C(c2ccc(CCCCCC)cc2)(c2ccc(CCCCCC)cc2)c2c-4sc3cc(C=C4C(=O)c5ccccc5C4=C(C#N)C#N)sc23)cc1,0.84,13.03,48.0,5.22,5.253696,0.6455172413793094,5.22,,1:1,,,,inverted,inverted,ZnO,ZnO,PEDOT:PSS,PEDOT:PSS,220.0,xylene,o-xylene,,-5.33,-3.48,,-5.576,-3.916,
48177,10.1002/cssc.202101611,10.1002/cssc.202101611,PBDB-T,ITIC,PBDB-T,ITIC,CCCCC(CC)Cc1ccc(-c2c3cc(-c4ccc(-c5sc(-c6cccs6)c6c5C(=O)c5c(CC(CC)CCCC)sc(CC(CC)CCCC)c5C6=O)s4)sc3c(-c3ccc(CC(CC)CCCC)s3)c3ccsc23)s1,CCCCCCc1ccc(C2(c3ccc(CCCCCC)cc3)c3cc4c(cc3-c3sc5cc(C=C6C(=O)c7ccccc7C6=C(C#N)C#N)sc5c32)C(c2ccc(CCCCCC)cc2)(c2ccc(CCCCCC)cc2)c2c-4sc3cc(C=C4C(=O)c5ccccc5C4=C(C#N)C#N)sc23)cc1,0.84,12.65,51.0,5.42,5.41926,0.0136531365313728,5.42,,1:1,,,,inverted,inverted,ZnO,ZnO,PEDOT:PSS,PEDOT:PSS,260.0,xylene,o-xylene,,-5.33,-3.48,,-5.576,-3.916,
48178,10.1002/cssc.202101611,10.1002/cssc.202101611,PBDB-T,ITIC,PBDB-T,ITIC,CCCCC(CC)Cc1ccc(-c2c3cc(-c4ccc(-c5sc(-c6cccs6)c6c5C(=O)c5c(CC(CC)CCCC)sc(CC(CC)CCCC)c5C6=O)s4)sc3c(-c3ccc(CC(CC)CCCC)s3)c3ccsc23)s1,CCCCCCc1ccc(C2(c3ccc(CCCCCC)cc3)c3cc4c(cc3-c3sc5cc(C=C6C(=O)c7ccccc7C6=C(C#N)C#N)sc5c32)C(c2ccc(CCCCCC)cc2)(c2ccc(CCCCCC)cc2)c2c-4sc3cc(C=C4C(=O)c5ccccc5C4=C(C#N)C#N)sc23)cc1,0.83,12.36,51.0,5.22,5.231988,0.2296551724138037,,,1:1,,,,inverted,inverted,ZnO,ZnO,PEDOT:PSS,PEDOT:PSS,,xylene,o-xylene,,-5.33,-3.48,,-5.576,-3.916,
48179,10.1002/cssc.202101611,10.1002/cssc.202101611,PBDB-T,ITIC,PBDB-T,ITIC,CCCCC(CC)Cc1ccc(-c2c3cc(-c4ccc(-c5sc(-c6cccs6)c6c5C(=O)c5c(CC(CC)CCCC)sc(CC(CC)CCCC)c5C6=O)s4)sc3c(-c3ccc(CC(CC)CCCC)s3)c3ccsc23)s1,CCCCCCc1ccc(C2(c3ccc(CCCCCC)cc3)c3cc4c(cc3-c3sc5cc(C=C6C(=O)c7ccccc7C6=C(C#N)C#N)sc5c32)C(c2ccc(CCCCCC)cc2)(c2ccc(CCCCCC)cc2)c2c-4sc3cc(C=C4C(=O)c5ccccc5C4=C(C#N)C#N)sc23)cc1,0.85,14.18,54.0,6.54,6.50862,0.4798165137614741,,,1:1,,,,inverted,inverted,ZnO,ZnO,PEDOT:PSS,PEDOT:PSS,,xylene,o-xylene,,-5.33,-3.48,,-5.576,-3.916,
48180,10.1002/cssc.202101888,10.1002/cssc.202101888,PBDB-T,PF5-Y5,PBDB-T,PF5-Y5,CCCCC(CC)Cc1ccc(-c2c3cc(-c4ccc(-c5sc(-c6cccs6)c6c5C(=O)c5c(CC(CC)CCCC)sc(CC(CC)CCCC)c5C6=O)s4)sc3c(-c3ccc(CC(CC)CCCC)s3)c3ccsc23)s1,CCCCCCCCCCCc1c(/C=C2\C(=O)c3ccccc3C2=C(C#N)C#N)sc2c1sc1c3c4nsnc4c4c5sc6c(CCCCCCCCCCC)c(/C=C7\C(=O)c8cc(-c9cc%10c(-c%11cc(CCCCCC)c(CC(CC)CCCC)s%11)c%11sccc%11c(-c%11cc(CCCCCC)c(CC(CC)CCCC)s%11)c%10s9)ccc8C7=C(C#N)C#N)sc6c5n(CC(CC)CCCC)c4c3n(CC(CC)CCCC)c21,0.77,1.25,37.1,0.36,0.3570875,0.8090277777777735,,,1 : 0.9,,,,,blade-coated polymer:polymer solar cell,ZnO,,MoOx,,,CPME,CPME,,-5.33,-3.48,,-5.52,-3.84,
