Repository: JiYiqaq/PCE-KA-GNN

# Data directory

- `raw/Active_Database.csv` is the immutable source dataset bundled under CC BY 4.0. Do not overwrite it with processed data.
- `processed/` is created and populated by the training pipeline. Generated `.pt` and `.pth` caches are intentionally ignored by Git because they can exceed GitHub's normal single-file limit.

See `../DATA_LICENSE.md` for provenance, license and checksum information.

File: data/raw/Active_Database.csv (part 103 of 471)
id,doi,doi_norm,donor,acceptor,donor_canonical,acceptor_canonical,donor_smiles,acceptor_smiles,voc,jsc,ff,pce,pce_recomputed,pce_relative_error_percent,pce_avg,pce_best,d_a_ratio,additive,additive_canonical,additive_ratio,device_structure,device_type,etl,etl_canonical,htl,htl_canonical,active_layer_thickness,solvent,solvent_canonical,annealing_temp,homo_d,lumo_d,eg_d,homo_a,lumo_a,eg_a
48181,10.1002/cssc.202101888,10.1002/cssc.202101888,PBDB-T,PF5-Y5,PBDB-T,PF5-Y5,CCCCC(CC)Cc1ccc(-c2c3cc(-c4ccc(-c5sc(-c6cccs6)c6c5C(=O)c5c(CC(CC)CCCC)sc(CC(CC)CCCC)c5C6=O)s4)sc3c(-c3ccc(CC(CC)CCCC)s3)c3ccsc23)s1,CCCCCCCCCCCc1c(/C=C2\C(=O)c3ccccc3C2=C(C#N)C#N)sc2c1sc1c3c4nsnc4c4c5sc6c(CCCCCCCCCCC)c(/C=C7\C(=O)c8cc(-c9cc%10c(-c%11cc(CCCCCC)c(CC(CC)CCCC)s%11)c%11sccc%11c(-c%11cc(CCCCCC)c(CC(CC)CCCC)s%11)c%10s9)ccc8C7=C(C#N)C#N)sc6c5n(CC(CC)CCCC)c4c3n(CC(CC)CCCC)c21,0.69,4.2,33.6,0.97,0.973728,0.3843298969072117,,0.97,0.75 : 1,,,,,blade-coated polymer:polymer solar cell,ZnO,,MoOx,,,CPME/O-XY (0.65 : 0.35),CPME:o-xylene (0.65:0.35),80.0,-5.33,-3.48,,-5.52,-3.84,
48182,10.1002/cssc.202101888,10.1002/cssc.202101888,PBDB-T,PF5-Y5,PBDB-T,PF5-Y5,CCCCC(CC)Cc1ccc(-c2c3cc(-c4ccc(-c5sc(-c6cccs6)c6c5C(=O)c5c(CC(CC)CCCC)sc(CC(CC)CCCC)c5C6=O)s4)sc3c(-c3ccc(CC(CC)CCCC)s3)c3ccsc23)s1,CCCCCCCCCCCc1c(/C=C2\C(=O)c3ccccc3C2=C(C#N)C#N)sc2c1sc1c3c4nsnc4c4c5sc6c(CCCCCCCCCCC)c(/C=C7\C(=O)c8cc(-c9cc%10c(-c%11cc(CCCCCC)c(CC(CC)CCCC)s%11)c%11sccc%11c(-c%11cc(CCCCCC)c(CC(CC)CCCC)s%11)c%10s9)ccc8C7=C(C#N)C#N)sc6c5n(CC(CC)CCCC)c4c3n(CC(CC)CCCC)c21,0.77,4.24,48.4,1.57,1.5801632,0.6473375796178369,,,1 : 0.5,,,,,blade-coated polymer:polymer solar cell,ZnO,,MoOx,,,CPME/O-XY (1 : 1),CPME:o-xylene (1:1),80.0,-5.33,-3.48,,-5.52,-3.84,
48183,10.1002/cssc.202101888,10.1002/cssc.202101888,PBDB-T,PF5-Y5,PBDB-T,PF5-Y5,CCCCC(CC)Cc1ccc(-c2c3cc(-c4ccc(-c5sc(-c6cccs6)c6c5C(=O)c5c(CC(CC)CCCC)sc(CC(CC)CCCC)c5C6=O)s4)sc3c(-c3ccc(CC(CC)CCCC)s3)c3ccsc23)s1,CCCCCCCCCCCc1c(/C=C2\C(=O)c3ccccc3C2=C(C#N)C#N)sc2c1sc1c3c4nsnc4c4c5sc6c(CCCCCCCCCCC)c(/C=C7\C(=O)c8cc(-c9cc%10c(-c%11cc(CCCCCC)c(CC(CC)CCCC)s%11)c%11sccc%11c(-c%11cc(CCCCCC)c(CC(CC)CCCC)s%11)c%10s9)ccc8C7=C(C#N)C#N)sc6c5n(CC(CC)CCCC)c4c3n(CC(CC)CCCC)c21,0.75,7.61,35.8,3.17,2.043285,35.54305993690852,,,1 : 0.9,,,,,blade-coated polymer:polymer solar cell,ZnO,,MoOx,,,O-XY,o-xylene,80.0,-5.33,-3.48,,-5.52,-3.84,
48184,10.1002/cssc.202101888,10.1002/cssc.202101888,PBDB-T,PF5-Y5,PBDB-T,PF5-Y5,CCCCC(CC)Cc1ccc(-c2c3cc(-c4ccc(-c5sc(-c6cccs6)c6c5C(=O)c5c(CC(CC)CCCC)sc(CC(CC)CCCC)c5C6=O)s4)sc3c(-c3ccc(CC(CC)CCCC)s3)c3ccsc23)s1,CCCCCCCCCCCc1c(/C=C2\C(=O)c3ccccc3C2=C(C#N)C#N)sc2c1sc1c3c4nsnc4c4c5sc6c(CCCCCCCCCCC)c(/C=C7\C(=O)c8cc(-c9cc%10c(-c%11cc(CCCCCC)c(CC(CC)CCCC)s%11)c%11sccc%11c(-c%11cc(CCCCCC)c(CC(CC)CCCC)s%11)c%10s9)ccc8C7=C(C#N)C#N)sc6c5n(CC(CC)CCCC)c4c3n(CC(CC)CCCC)c21,0.91,10.76,53.0,5.2,5.189548000000001,0.2009999999999811,,,1 : 0.9,,,,,,ZnO,,MoOx,,,O-XY,o-xylene,80.0,-5.33,-3.48,,-5.52,-3.84,
48185,10.1002/cssc.202101888,10.1002/cssc.202101888,PBDB-T,PF5-Y5,PBDB-T,PF5-Y5,CCCCC(CC)Cc1ccc(-c2c3cc(-c4ccc(-c5sc(-c6cccs6)c6c5C(=O)c5c(CC(CC)CCCC)sc(CC(CC)CCCC)c5C6=O)s4)sc3c(-c3ccc(CC(CC)CCCC)s3)c3ccsc23)s1,CCCCCCCCCCCc1c(/C=C2\C(=O)c3ccccc3C2=C(C#N)C#N)sc2c1sc1c3c4nsnc4c4c5sc6c(CCCCCCCCCCC)c(/C=C7\C(=O)c8cc(-c9cc%10c(-c%11cc(CCCCCC)c(CC(CC)CCCC)s%11)c%11sccc%11c(-c%11cc(CCCCCC)c(CC(CC)CCCC)s%11)c%10s9)ccc8C7=C(C#N)C#N)sc6c5n(CC(CC)CCCC)c4c3n(CC(CC)CCCC)c21,0.44,2.33,28.5,0.3,0.292182,2.605999999999979,,0.3,1 : 0.5,,,,,blade-coated polymer:polymer solar cell,ZnO,,MoOx,,,CB,chlorobenzene,80.0,-5.33,-3.48,,-5.52,-3.84,
48186,10.1002/cssc.202101888,10.1002/cssc.202101888,PBDB-T,PF5-Y5,PBDB-T,PF5-Y5,CCCCC(CC)Cc1ccc(-c2c3cc(-c4ccc(-c5sc(-c6cccs6)c6c5C(=O)c5c(CC(CC)CCCC)sc(CC(CC)CCCC)c5C6=O)s4)sc3c(-c3ccc(CC(CC)CCCC)s3)c3ccsc23)s1,CCCCCCCCCCCc1c(/C=C2\C(=O)c3ccccc3C2=C(C#N)C#N)sc2c1sc1c3c4nsnc4c4c5sc6c(CCCCCCCCCCC)c(/C=C7\C(=O)c8cc(-c9cc%10c(-c%11cc(CCCCCC)c(CC(CC)CCCC)s%11)c%11sccc%11c(-c%11cc(CCCCCC)c(CC(CC)CCCC)s%11)c%10s9)ccc8C7=C(C#N)C#N)sc6c5n(CC(CC)CCCC)c4c3n(CC(CC)CCCC)c21,0.94,12.41,51.8,6.02,6.042677199999999,0.3766976744185965,,,1 : 0.75,,,,,,ZnO,,MoOx,,,DCB,o-DCB,105.0,-5.33,-3.48,,-5.52,-3.84,
48187,10.1002/cssc.202101888,10.1002/cssc.202101888,PBDB-T,PF5-Y5,PBDB-T,PF5-Y5,CCCCC(CC)Cc1ccc(-c2c3cc(-c4ccc(-c5sc(-c6cccs6)c6c5C(=O)c5c(CC(CC)CCCC)sc(CC(CC)CCCC)c5C6=O)s4)sc3c(-c3ccc(CC(CC)CCCC)s3)c3ccsc23)s1,CCCCCCCCCCCc1c(/C=C2\C(=O)c3ccccc3C2=C(C#N)C#N)sc2c1sc1c3c4nsnc4c4c5sc6c(CCCCCCCCCCC)c(/C=C7\C(=O)c8cc(-c9cc%10c(-c%11cc(CCCCCC)c(CC(CC)CCCC)s%11)c%11sccc%11c(-c%11cc(CCCCCC)c(CC(CC)CCCC)s%11)c%10s9)ccc8C7=C(C#N)C#N)sc6c5n(CC(CC)CCCC)c4c3n(CC(CC)CCCC)c21,0.94,13.09,52.1,6.43,6.4106966,0.3002083981337493,,,1 : 1,,,,,,ZnO,,MoOx,,,CB/DCB (1 : 1),chlorobenzene:o-DCB (1:1),105.0,-5.33,-3.48,,-5.52,-3.84,
48188,10.1002/cssc.202101888,10.1002/cssc.202101888,PBDB-T,PF5-Y5,PBDB-T,PF5-Y5,CCCCC(CC)Cc1ccc(-c2c3cc(-c4ccc(-c5sc(-c6cccs6)c6c5C(=O)c5c(CC(CC)CCCC)sc(CC(CC)CCCC)c5C6=O)s4)sc3c(-c3ccc(CC(CC)CCCC)s3)c3ccsc23)s1,CCCCCCCCCCCc1c(/C=C2\C(=O)c3ccccc3C2=C(C#N)C#N)sc2c1sc1c3c4nsnc4c4c5sc6c(CCCCCCCCCCC)c(/C=C7\C(=O)c8cc(-c9cc%10c(-c%11cc(CCCCCC)c(CC(CC)CCCC)s%11)c%11sccc%11c(-c%11cc(CCCCCC)c(CC(CC)CCCC)s%11)c%10s9)ccc8C7=C(C#N)C#N)sc6c5n(CC(CC)CCCC)c4c3n(CC(CC)CCCC)c21,0.88,8.26,49.3,3.59,3.5835184,0.1805459610027817,,,0.5 : 1,,,,,blade-coated polymer:polymer solar cell,ZnO,,MoOx,,,DCB/O-XY (1 : 1),o-DCB:o-xylene (1:1),105.0,-5.33,-3.48,,-5.52,-3.84,
48189,10.1002/cssc.202101888,10.1002/cssc.202101888,PBDB-T,PF5-Y5,PBDB-T,PF5-Y5,CCCCC(CC)Cc1ccc(-c2c3cc(-c4ccc(-c5sc(-c6cccs6)c6c5C(=O)c5c(CC(CC)CCCC)sc(CC(CC)CCCC)c5C6=O)s4)sc3c(-c3ccc(CC(CC)CCCC)s3)c3ccsc23)s1,CCCCCCCCCCCc1c(/C=C2\C(=O)c3ccccc3C2=C(C#N)C#N)sc2c1sc1c3c4nsnc4c4c5sc6c(CCCCCCCCCCC)c(/C=C7\C(=O)c8cc(-c9cc%10c(-c%11cc(CCCCCC)c(CC(CC)CCCC)s%11)c%11sccc%11c(-c%11cc(CCCCCC)c(CC(CC)CCCC)s%11)c%10s9)ccc8C7=C(C#N)C#N)sc6c5n(CC(CC)CCCC)c4c3n(CC(CC)CCCC)c21,0.38,0.67,30.7,0.08,0.0781622,2.297250000000001,,0.08,1 : 0.75,,,,,blade-coated polymer:polymer solar cell,ZnO,,MoOx,,,CB/O-XY (1 : 1),chlorobenzene:o-xylene (1:1),80.0,-5.33,-3.48,,-5.52,-3.84,
48190,10.1002/cssc.202101888,10.1002/cssc.202101888,PBDB-T,PF5-Y5,PBDB-T,PF5-Y5,CCCCC(CC)Cc1ccc(-c2c3cc(-c4ccc(-c5sc(-c6cccs6)c6c5C(=O)c5c(CC(CC)CCCC)sc(CC(CC)CCCC)c5C6=O)s4)sc3c(-c3ccc(CC(CC)CCCC)s3)c3ccsc23)s1,CCCCCCCCCCCc1c(/C=C2\C(=O)c3ccccc3C2=C(C#N)C#N)sc2c1sc1c3c4nsnc4c4c5sc6c(CCCCCCCCCCC)c(/C=C7\C(=O)c8cc(-c9cc%10c(-c%11cc(CCCCCC)c(CC(CC)CCCC)s%11)c%11sccc%11c(-c%11cc(CCCCCC)c(CC(CC)CCCC)s%11)c%10s9)ccc8C7=C(C#N)C#N)sc6c5n(CC(CC)CCCC)c4c3n(CC(CC)CCCC)c21,0.57,20.02,35.7,4.04,4.0738698,0.8383613861386072,,4.04,1 : 0.75,,,,,blade-coated polymer:polymer solar cell,ZnO,,MoOx,,,DCB/CPME (1 : 1),o-DCB:CPME (1:1),105.0,-5.33,-3.48,,-5.52,-3.84,
48191,10.1002/cssc.202102563,10.1002/cssc.202102563,PBDB-T,BTCD-IC,PBDB-T,BTCD-IC,CCCCC(CC)Cc1ccc(-c2c3cc(-c4ccc(-c5sc(-c6cccs6)c6c5C(=O)c5c(CC(CC)CCCC)sc(CC(CC)CCCC)c5C6=O)s4)sc3c(-c3ccc(CC(CC)CCCC)s3)c3ccsc23)s1,,0.89,16.15,64.02,8.96,9.201914699999998,2.6999408482142524,8.86,8.96,1.2 : 1,1-chloronaphthalene (CN),CN,,ITO/PEDOT:PSS/PBDB-T:BTCD-IC/PDINO/Al,conventional,PDINO,PDINO,PEDOT:PSS,PEDOT:PSS,,chloroform,chloroform,105.0,-5.33,-3.48,,,,
48192,10.1002/cssc.202102563,10.1002/cssc.202102563,PBDB-T,BTCD-2FIC,PBDB-T,BTCD-2FIC,CCCCC(CC)Cc1ccc(-c2c3cc(-c4ccc(-c5sc(-c6cccs6)c6c5C(=O)c5c(CC(CC)CCCC)sc(CC(CC)CCCC)c5C6=O)s4)sc3c(-c3ccc(CC(CC)CCCC)s3)c3ccsc23)s1,,0.85,18.24,73.0,11.32,11.31792,0.0183745583038974,11.2,11.32,1.2 : 1,1-chloronaphthalene (CN),CN,,ITO/PEDOT:PSS/PBDB-T:BTCD-2FIC/PDINO/Al,conventional,PDINO,PDINO,PEDOT:PSS,PEDOT:PSS,,chloroform,chloroform,105.0,-5.33,-3.48,,,,
48193,10.1002/cssc.202200034,10.1002/cssc.202200034,PBDB-T,CPFB-IC-1,PBDB-T,CPFB-IC-1,CCCCC(CC)Cc1ccc(-c2c3cc(-c4ccc(-c5sc(-c6cccs6)c6c5C(=O)c5c(CC(CC)CCCC)sc(CC(CC)CCCC)c5C6=O)s4)sc3c(-c3ccc(CC(CC)CCCC)s3)c3ccsc23)s1,,0.77,13.89,58.78,6.31,6.286697340000001,0.3692973058636896,,,,,,,inverted,inverted,ZnO,ZnO,MoO3,MoO3,,,,,-5.33,-3.48,,,,
48194,10.1002/cssc.202200034,10.1002/cssc.202200034,PBDB-T,CPFB-IC-2,PBDB-T,CPFB-IC-2,CCCCC(CC)Cc1ccc(-c2c3cc(-c4ccc(-c5sc(-c6cccs6)c6c5C(=O)c5c(CC(CC)CCCC)sc(CC(CC)CCCC)c5C6=O)s4)sc3c(-c3ccc(CC(CC)CCCC)s3)c3ccsc23)s1,,0.89,16.18,65.12,9.32,9.37741024,0.6159896995708088,,,,,,,inverted,inverted,ZnO,ZnO,MoO3,MoO3,,,,140.0,-5.33,-3.48,,,,
48195,10.1002/cssc.202200034,10.1002/cssc.202200034,PBDB-T,CPFB-IC-3,PBDB-T,CPFB-IC-3,CCCCC(CC)Cc1ccc(-c2c3cc(-c4ccc(-c5sc(-c6cccs6)c6c5C(=O)c5c(CC(CC)CCCC)sc(CC(CC)CCCC)c5C6=O)s4)sc3c(-c3ccc(CC(CC)CCCC)s3)c3ccsc23)s1,,0.9,10.81,58.7,5.71,5.710923000000001,0.0161646234676202,,,,,,,inverted,inverted,ZnO,ZnO,MoO3,MoO3,,,,140.0,-5.33,-3.48,,,,
48196,10.1002/cssc.202200034,10.1002/cssc.202200034,PBDB-T,CPFB-IC-4,PBDB-T,CPFB-IC-4,CCCCC(CC)Cc1ccc(-c2c3cc(-c4ccc(-c5sc(-c6cccs6)c6c5C(=O)c5c(CC(CC)CCCC)sc(CC(CC)CCCC)c5C6=O)s4)sc3c(-c3ccc(CC(CC)CCCC)s3)c3ccsc23)s1,,0.9,6.84,45.27,2.76,2.7868212,0.971782608695656,,,,,,,inverted,inverted,ZnO,ZnO,MoO3,MoO3,,,,140.0,-5.33,-3.48,,,,
48197,10.1002/cssc.202200138,10.1002/cssc.202200138,PM6,Y6,PM6,Y6,COC(=O)C(C)(C)c1cc(C)cc(-c2sc3c4sc5cc(/C=C6/C(=O)c7cc(F)cc(c7)C(=O)/C6=C\c6cc(C(C)(C)C(=O)OC)c(-c7cc(C)cc(C(C)(C)C(=O)OC)c7)s6)sc5c4c(C(C)(C)C(=O)OC)ccc2-3)c1,CCCCCCCCCCCc1c(/C=C2\C(=O)c3cc(F)c(F)cc3C2=C(C#N)C#N)sc2c1sc1c3c4nsnc4c4c5sc6c(CCCCCCCCCCC)c(/C=C7\C(=O)c8cc(F)c(F)cc8C7=C(C#N)C#N)sc6c5n(CC(CC)CCCC)c4c3n(CC(CC)CCCC)c21,0.839,24.98,74.67,15.6,15.649502874,0.3173261153846145,15.2,15.6,1:1.2,1-CN (1-chloronaphthalene),,0.5 %,ITO/PEDOT:PSS/active layer/PDINO/Al,conventional,PDINO,PDINO,PEDOT:PSS,PEDOT:PSS,,chloroform,,110.0,-5.56,-3.65,,-5.65,-4.09,
48198,10.1002/cssc.202200138,10.1002/cssc.202200138,PM6-TPD-5 %,Y6,PM6-TPD-5 %,Y6,,CCCCCCCCCCCc1c(/C=C2\C(=O)c3cc(F)c(F)cc3C2=C(C#N)C#N)sc2c1sc1c3c4nsnc4c4c5sc6c(CCCCCCCCCCC)c(/C=C7\C(=O)c8cc(F)c(F)cc8C7=C(C#N)C#N)sc6c5n(CC(CC)CCCC)c4c3n(CC(CC)CCCC)c21,0.86,25.12,75.33,16.3,16.27369056,0.1614076073619762,15.9,16.3,1:1.2,1-CN (1-chloronaphthalene),,0.5 %,ITO/PEDOT:PSS/active layer/PDINO/Al,conventional,PDINO,PDINO,PEDOT:PSS,PEDOT:PSS,,chloroform,,110.0,,,,-5.65,-4.09,
48199,10.1002/cssc.202200138,10.1002/cssc.202200138,PM6-TPD-10 %,Y6,PM6-TPD-10 %,Y6,,CCCCCCCCCCCc1c(/C=C2\C(=O)c3cc(F)c(F)cc3C2=C(C#N)C#N)sc2c1sc1c3c4nsnc4c4c5sc6c(CCCCCCCCCCC)c(/C=C7\C(=O)c8cc(F)c(F)cc8C7=C(C#N)C#N)sc6c5n(CC(CC)CCCC)c4c3n(CC(CC)CCCC)c21,0.854,23.68,73.02,14.8,14.766630144,0.2254720000000133,14.5,14.8,1:1.2,1-CN (1-chloronaphthalene),,0.5 %,ITO/PEDOT:PSS/active layer/PDINO/Al,conventional,PDINO,PDINO,PEDOT:PSS,PEDOT:PSS,,chloroform,,110.0,,,,-5.65,-4.09,
48228,10.1002/cssc.202400601,10.1002/cssc.202400601,PBDB-T,BTP-Th,PBDB-T,BTP-Th,CCCCC(CC)Cc1ccc(-c2c3cc(-c4ccc(-c5sc(-c6cccs6)c6c5C(=O)c5c(CC(CC)CCCC)sc(CC(CC)CCCC)c5C6=O)s4)sc3c(-c3ccc(CC(CC)CCCC)s3)c3ccsc23)s1,CCCCCCc1ccc(-c2c(/C=C3\C(=O)c4cc(F)c(F)cc4C3=C(C#N)C#N)sc3c2sc2c4c5nsnc5c5c6sc7c(-c8ccc(CCCCCC)s8)c(/C=C8\C(=O)c9cc(F)c(F)cc9C8=C(C#N)C#N)sc7c6n(CC(CCCC)CCCCCC)c5c4n(CC(CCCC)CCCCCC)c32)s1,0.88,23.01,68.73,13.91,13.917000240000002,0.0503252336448725,13.7,13.91,1 : 1,DIO,DIO,,ITO/PEDOT:PSS/active layer/PDINN/Ag,conventional,PDINN,PDINN,PEDOT:PSS,PEDOT:PSS,,,,,-5.33,-3.48,,-5.75,-3.96,
48229,10.1002/cssc.202400601,10.1002/cssc.202400601,PBDB-T,BTP-FTh,PBDB-T,BTP-FTh,CCCCC(CC)Cc1ccc(-c2c3cc(-c4ccc(-c5sc(-c6cccs6)c6c5C(=O)c5c(CC(CC)CCCC)sc(CC(CC)CCCC)c5C6=O)s4)sc3c(-c3ccc(CC(CC)CCCC)s3)c3ccsc23)s1,CCCCCCc1sc(-c2c(/C=C3\C(=O)c4cc(F)c(F)cc4C3=C(C#N)C#N)sc3c2sc2c4c5nsnc5c5c6sc7c(-c8cc(F)c(CCCCCC)s8)c(/C=C8\C(=O)c9cc(F)c(F)cc9C8=C(C#N)C#N)sc7c6n(CC(CCCC)CCCCCC)c5c4n(CC(CCCC)CCCCCC)c32)cc1F,0.851,24.14,72.06,14.81,14.803386684,0.0446543956785905,14.63,14.81,1 : 1.3,DIO,DIO,,ITO/PEDOT:PSS/active layer/PDINN/Ag,conventional,PDINN,PDINN,PEDOT:PSS,PEDOT:PSS,,,,,-5.33,-3.48,,-5.8,-4.04,
48230,10.1002/cssc.202400601,10.1002/cssc.202400601,PM6,BTP-eC9,PM6,BTP-eC9,COC(=O)C(C)(C)c1cc(C)cc(-c2sc3c4sc5cc(/C=C6/C(=O)c7cc(F)cc(c7)C(=O)/C6=C\c6cc(C(C)(C)C(=O)OC)c(-c7cc(C)cc(C(C)(C)C(=O)OC)c7)s6)sc5c4c(C(C)(C)C(=O)OC)ccc2-3)c1,CCCCCCCCCc1c(C=C2C(=O)c3cc(Cl)c(Cl)cc3C2=C(C#N)C#N)sc2c1sc1c3c4nsnc4c4c5sc6c(CCCCCCCCC)c(C=C7C(=O)c8cc(Cl)c(Cl)cc8C7=C(C#N)C#N)sc6c5n(CC(CCCC)CCCCCC)c4c3n(CC(CCCC)CCCCCC)c21,0.843,27.63,77.72,18.1,18.102612348,0.0144328618784308,17.92,18.1,,,,,ITO/PEDOT:PSS/active layer/PDINN/Ag,conventional,PDINN,PDINN,PEDOT:PSS,PEDOT:PSS,,,,,-5.56,-3.65,,-5.68,-3.9,
48231,10.1002/cssc.202400601,10.1002/cssc.202400601,PM6,BTP-Th,PM6,BTP-Th,COC(=O)C(C)(C)c1cc(C)cc(-c2sc3c4sc5cc(/C=C6/C(=O)c7cc(F)cc(c7)C(=O)/C6=C\c6cc(C(C)(C)C(=O)OC)c(-c7cc(C)cc(C(C)(C)C(=O)OC)c7)s6)sc5c4c(C(C)(C)C(=O)OC)ccc2-3)c1,CCCCCCc1ccc(-c2c(/C=C3\C(=O)c4cc(F)c(F)cc4C3=C(C#N)C#N)sc3c2sc2c4c5nsnc5c5c6sc7c(-c8ccc(CCCCCC)s8)c(/C=C8\C(=O)c9cc(F)c(F)cc9C8=C(C#N)C#N)sc7c6n(CC(CCCC)CCCCCC)c5c4n(CC(CCCC)CCCCCC)c32)s1,0.98,17.56,52.72,9.07,9.07247936,0.0273358324145404,8.98,9.07,,,,,ITO/PEDOT:PSS/active layer/PDINN/Ag,conventional,PDINN,PDINN,PEDOT:PSS,PEDOT:PSS,,,,,-5.56,-3.65,,-5.75,-3.96,
48232,10.1002/cssc.202400601,10.1002/cssc.202400601,PM6,BTP-FTh,PM6,BTP-FTh,COC(=O)C(C)(C)c1cc(C)cc(-c2sc3c4sc5cc(/C=C6/C(=O)c7cc(F)cc(c7)C(=O)/C6=C\c6cc(C(C)(C)C(=O)OC)c(-c7cc(C)cc(C(C)(C)C(=O)OC)c7)s6)sc5c4c(C(C)(C)C(=O)OC)ccc2-3)c1,CCCCCCc1sc(-c2c(/C=C3\C(=O)c4cc(F)c(F)cc4C3=C(C#N)C#N)sc3c2sc2c4c5nsnc5c5c6sc7c(-c8cc(F)c(CCCCCC)s8)c(/C=C8\C(=O)c9cc(F)c(F)cc9C8=C(C#N)C#N)sc7c6n(CC(CCCC)CCCCCC)c5c4n(CC(CCCC)CCCCCC)c32)cc1F,0.974,19.96,53.34,10.37,10.369850736,0.001439382835093,10.2,10.37,,,,,ITO/PEDOT:PSS/active layer/PDINN/Ag,conventional,PDINN,PDINN,PEDOT:PSS,PEDOT:PSS,,,,,-5.56,-3.65,,-5.8,-4.04,
48240,10.1002/cssc.202401207,10.1002/cssc.202401207,m-ph-ZnP2,PC61BM,m-ph-ZnP2,PCBM,,CCCCC(=O)OCC1(C2=CC=CC=C2)C3=CC=CC4=CC=CC5=CC=CC6=CC=CC7=CC=CC1=C7C6=C5C4=C3,0.85,12.17,52.51,5.43,5.4318969500000005,0.0349346224677861,5.32,5.43,1:1.5,Pyridine,Pyridine,,ITO/PEDOT:PSS/Donor:PC61BM/PFN-Br/Ag,conventional,PFN-Br,PFN-Br,PEDOT:PSS,PEDOT:PSS,,"CB/Pyridine (100:4, v/v)",chlorobenzene:pyridine (100:4),,,,,-6.1,-3.7,
48241,10.1002/cssc.202401207,10.1002/cssc.202401207,p-ph-ZnP2,PC61BM,p-ph-ZnP2,PCBM,,CCCCC(=O)OCC1(C2=CC=CC=C2)C3=CC=CC4=CC=CC5=CC=CC6=CC=CC7=CC=CC1=C7C6=C5C4=C3,0.71,7.56,37.8,2.03,2.0289527999999994,0.0515862068965694,1.96,2.03,1:1.5,Pyridine,Pyridine,,ITO/PEDOT:PSS/Donor:PC61BM/PFN-Br/Ag,conventional,PFN-Br,PFN-Br,PEDOT:PSS,PEDOT:PSS,,"CB/Pyridine (100:4, v/v)",chlorobenzene:pyridine (100:4),,,,,-6.1,-3.7,
48243,10.1002/cssc.202401376,10.1002/cssc.202401376,PBnDT-TEET,PC71BM,PBnDT-TEET,PC70BM,,CCCCC(=O)OCC1(C2=CC=CC=C2)C3=CC=CC4=CC=CC5=CC=CC6=CC=C7C=CC=CC8=CC=CC1=C8C7=C6C5=C4C3,0.509,0.18,30.0,0.03,0.0274859999999999,8.380000000000008,0.02,0.03,1:1,,,,ITO/PEDOT:PSS/Donor:PC71BM/PDINO/Al,conventional,PDINO,PDINO,PEDOT:PSS,PEDOT:PSS,,,,100.0,,,,-6.1,-3.9,
48244,10.1002/cssc.202401376,10.1002/cssc.202401376,PBnDT-TET,PC71BM,PBnDT-TET,PC70BM,,CCCCC(=O)OCC1(C2=CC=CC=C2)C3=CC=CC4=CC=CC5=CC=CC6=CC=C7C=CC=CC8=CC=CC1=C8C7=C6C5=C4C3,0.876,1.45,29.4,0.37,0.3734387999999999,0.9294054054053956,0.27,0.37,1:1,,,,ITO/PEDOT:PSS/Donor:PC71BM/PDINO/Al,conventional,PDINO,PDINO,PEDOT:PSS,PEDOT:PSS,,,,100.0,,,,-6.1,-3.9,
48245,10.1002/cssc.202401376,10.1002/cssc.202401376,PBnDT-2T,PC71BM,PBnDT-2T,PC70BM,,CCCCC(=O)OCC1(C2=CC=CC=C2)C3=CC=CC4=CC=CC5=CC=CC6=CC=C7C=CC=CC8=CC=CC1=C8C7=C6C5=C4C3,0.711,5.06,50.9,1.83,1.83120894,0.0660622950819394,1.72,1.83,1:1,,,,ITO/PEDOT:PSS/Donor:PC71BM/PDINO/Al,conventional,PDINO,PDINO,PEDOT:PSS,PEDOT:PSS,,,,100.0,,,,-6.1,-3.9,
48246,10.1002/cssc.202401725,10.1002/cssc.202401725,PQTF-BT,PY-IT,PQTF-BT,PY-IT,,CCCCCCCCCCCc1c(/C=C2\C(=O)c3ccccc3C2=C(C#N)C#N)sc2c1sc1c3c4nsnc4c4c5sc6c(CCCCCCCCCCC)c(/C=C7\C(=O)c8cc(-c9cccs9)ccc8C7=C(C#N)C#N)sc6c5n(CC(CCCCCCCC)CCCCCCCCCC)c4c3n(CC(CCCCCCCC)CCCCCCCCCC)c21,0.918,23.79,71.17,15.54,15.542972874000002,0.0191304633204812,15.21,15.54,,,,,ITO/PEDOT:PSS/polymer:PY-IT/PDINN/Ag,conventional,PDINN,PDINN,PEDOT:PSS,PEDOT:PSS,,,,,,,,-5.68,-3.94,
48247,10.1002/cssc.202401725,10.1002/cssc.202401725,PQTF-BTCl,PY-IT,PQTF-BTCl,PY-IT,,CCCCCCCCCCCc1c(/C=C2\C(=O)c3ccccc3C2=C(C#N)C#N)sc2c1sc1c3c4nsnc4c4c5sc6c(CCCCCCCCCCC)c(/C=C7\C(=O)c8cc(-c9cccs9)ccc8C7=C(C#N)C#N)sc6c5n(CC(CCCCCCCC)CCCCCCCCCC)c4c3n(CC(CCCCCCCC)CCCCCCCCCC)c21,0.966,16.18,55.69,8.71,8.704280172,0.0656696670493702,8.39,8.71,,,,,ITO/PEDOT:PSS/polymer:PY-IT/PDINN/Ag,conventional,PDINN,PDINN,PEDOT:PSS,PEDOT:PSS,,,,,,,,-5.68,-3.94,
48248,10.1002/cssc.202401725,10.1002/cssc.202401725,PQTF-DTCl,PY-IT,PQTF-DTCl,PY-IT,,CCCCCCCCCCCc1c(/C=C2\C(=O)c3ccccc3C2=C(C#N)C#N)sc2c1sc1c3c4nsnc4c4c5sc6c(CCCCCCCCCCC)c(/C=C7\C(=O)c8cc(-c9cccs9)ccc8C7=C(C#N)C#N)sc6c5n(CC(CCCCCCCC)CCCCCCCCCC)c4c3n(CC(CCCCCCCC)CCCCCCCCCC)c21,0.94,20.84,68.46,13.42,13.411040159999995,0.06676482861403,13.19,13.42,,,,,ITO/PEDOT:PSS/polymer:PY-IT/PDINN/Ag,conventional,PDINN,PDINN,PEDOT:PSS,PEDOT:PSS,,,,,,,,-5.68,-3.94,
48249,10.1002/cssc.202402169,10.1002/cssc.202402169,P3TEA,SF-PDI2,P3TEA,SF-PDI2,CCCCCCCCCCC(CCCCCCCC)COC(=O)c1cc(-c2c(F)c(F)c(-c3cc(C(=O)OCC(CCCCCCCC)CCCCCCCCCC)c(-c4sccc4CC(CCCCCC)CCCCCCC)s3)c3nsnc23)sc1-c1cc(CC(CCCCCC)CCCCCCC)c(-c2ccc(-c3c(F)c(F)c(-c4cccs4)c4nsnc34)s2)s1,CCCCCCC(CCCCCC)N1C(=O)c2ccc3c4ccc5c6c(cc(-c7ccc8c(c7)C7(c9ccccc9-c9ccccc97)c7cc(-c9cc%10c%11c(ccc%12c%13ccc%14c%15c(ccc(c9c%11%12)c%15%13)C(=O)N(C(CCCCCC)CCCCCC)C%14=O)C(=O)N(C(CCCCCC)CCCCCC)C%10=O)ccc7-8)c(c7ccc(c2c37)C1=O)c64)C(=O)N(C(CCCCCC)CCCCCC)C5=O,1.11,13.27,64.3,9.5,9.4711971,0.3031884210526183,,,,,,,,,,,,,,,,,-5.46,-3.56,,-5.9,-3.83,
48250,10.1002/cssc.202402169,10.1002/cssc.202402169,PBDB−T,IT−M (FCA),PBDB−T,IT−M (FCA),CCCCC(CC)Cc1ccc(-c2c3cc(-c4ccc(-c5sc(C)c6c5C(=O)c5c(CC(CC)CCCC)sc(CC(CC)CCCC)c5C6=O)s4)sc3c(-c3ccc(CC(CC)CCCC)s3)c3cc(C)sc23)s1,,0.92,18.4,72.65,12.31,12.298192000000002,0.095922014622246,,,,,,,,,,,,,,,,,,,,,,
48251,10.1002/cssc.202402169,10.1002/cssc.202402169,PBDB−T,LL3,PBDB−T,LL3,CCCCC(CC)Cc1ccc(-c2c3cc(-c4ccc(-c5sc(C)c6c5C(=O)c5c(CC(CC)CCCC)sc(CC(CC)CCCC)c5C6=O)s4)sc3c(-c3ccc(CC(CC)CCCC)s3)c3cc(C)sc23)s1,CCCCCCCCC1=C(/C=C2\C(=O)C3=CC(Cl)=C(Cl)C=C3C2=C(C#N)C#N)SC2=C1SC1=C2N(CC)C2=C1C1=NN(CC)N=C1C1=C2N(CC)C2=C1SC1=C2SC(/C=C2\C(=O)C3=CC4=C(C=C3C2=C(C#N)C#N)C2C3C=CC(C3)C42)=C1CCCCCCCC,0.86,26.97,72.27,16.82,16.76244834,0.3421620689655258,,,,,,,,,,,,,,,,,,,,-5.48,-3.78,
48252,10.1002/cssc.202402169,10.1002/cssc.202402169,PBDB−T,D-CBIC,PBDB−T,D-CBIC,CCCCC(CC)Cc1ccc(-c2c3cc(-c4ccc(-c5sc(C)c6c5C(=O)c5c(CC(CC)CCCC)sc(CC(CC)CCCC)c5C6=O)s4)sc3c(-c3ccc(CC(CC)CCCC)s3)c3cc(C)sc23)s1,,0.96,18.61,65.81,11.77,11.757351359999998,0.1074650807136947,,,,,,,,,,,,,,,,,,,,,,
48253,10.1002/cssc.202402169,10.1002/cssc.202402169,PBDB−T,SM16,PBDB−T,SM16,CCCCC(CC)Cc1ccc(-c2c3cc(-c4ccc(-c5sc(C)c6c5C(=O)c5c(CC(CC)CCCC)sc(CC(CC)CCCC)c5C6=O)s4)sc3c(-c3ccc(CC(CC)CCCC)s3)c3cc(C)sc23)s1,,0.98,19.0,60.02,11.14,11.175724,0.32068222621185,,,,,,,,,,,,,,,,,,,,,,
48255,10.1002/cssc.202402169,10.1002/cssc.202402169,PB2,BTP-Bme,PB2,BTP-Bme,CCCCCCCCCCC(CCCCCCCC)COC(=O)c1cc2c(-c3ccc(-c4cc5c(-c6ccc(CC(CC)CCCC)s6)c6sccc6c(-c6ccc(CC(CC)CCCC)s6)c5s4)s3)sc(-c3cccs3)c2s1,,0.93,25.1,79.9,18.5,18.651057000000005,0.816524324324352,,,,,,,,,,,,,,,,,-4.94,-3.31,,,,
48258,10.1002/cssc.202402169,10.1002/cssc.202402169,D18,Z19,D18,Z19,CCCCCCC(CCCC)CC1=CSC(C2=CC3=C(S2)C2=C(C=C(C4=CC(CC(CCCC)CCCCCC)=C(C5=CC6=C(C7=CC(F)=C(CC(CC)CCCC)S7)C7=C(C=CS7)C(C7=CC(F)=C(CC(CC)CCCC)S7)=C6S5)S4)S2)C2=NSN=C32)=C1,,1.002,24.6,77.6,19.2,19.1277792,0.376150000000001,,,,,,,,,,,,,,,,,-5.51,-2.77,,,,
48259,10.1002/cssc.202402226,10.1002/cssc.202402226,PM6,L8-BO,PM6,L8-BO,CC1=CC(=CC(=C1)C2=C3C=CC(=C4C5=C(C=C(S5)/C=C\6/C(=O)C7=CC(=CC(=C7)F)C(=O)/C6=C\C8=CC(=C(S8)C9=CC(=CC(=C9)C)C(C)(C)C(=O)OC)C(C)(C)C(=O)OC)SC4=C3S2)C(C)(C)C(=O)OC)C(C)(C)C(=O)OC,CCCCCCC(CCCC)CC1=C(/C=C2\C(=O)C3=CC(F)=C(F)C=C3C2=C(C#N)C#N)SC2=C1SC1C3=C(C4=C(C5=NSN=C35)C3=C(C5=C(S3)C(CC(CCCC)CCCCCC)=C(/C=C3\C(=O)C6=CC(F)=C(F)C=C6C3=C(C#N)C#N)S5)N4CC(CC)CCCC)N(CC(CC)CCCC)C21,0.88,26.81,77.8,18.35,18.3551984,0.0283291553133384,18.31,18.35,,,,,ITO/2PACz/Active layer/PNDIT-F3N-Br/Ag,,PNDIT-F3N-Br,PNDIT-F3N-Br,2PACz,2PACz,,,,,-5.56,-3.65,,-5.68,-3.9,
48262,10.1002/cssc.202402495,10.1002/cssc.202402495,RC18,Y6,RC18,Y6,,CCCCCCCCCCCc1c(/C=C2\C(=O)c3cc(F)c(F)cc3C2=C(C#N)C#N)sc2c1sc1c3c4nsnc4c4c5sc6c(CCCCCCCCCCC)c(/C=C7\C(=O)c8cc(F)c(F)cc8C7=C(C#N)C#N)sc6c5n(CC(CC)CCCC)c4c3n(CC(CC)CCCC)c21,0.85,24.16,64.0,12.59,13.14304,4.392692613185062,12.32,12.59,1:1.2,THF vapor,THF vapor,,ITO/PEDOT:PSS/active layer/PFN-Br/Ag,conventional,PFN-Br,PFN-Br,PEDOT:PSS,PEDOT:PSS,,chloroform,chloroform,,,,,-5.65,-4.09,
48263,10.1002/cssc.202402495,10.1002/cssc.202402495,RC18,DICTF,RC18,DICTF,,CCCCCCCCC1(CCCCCCCC)c2cc(-c3ccc(/C=C4\C(=O)c5ccccc5C4=C(C#N)C#N)s3)ccc2-c2ccc(-c3ccc(/C=C4\C(=O)c5ccccc5C4=C(C#N)C#N)s3)cc21,1.02,17.71,67.0,12.1,12.103014,0.0249090909090933,11.87,12.1,1:1.2,THF vapor,THF vapor,,ITO/PEDOT:PSS/active layer/PFN-Br/Ag,conventional,PFN-Br,PFN-Br,PEDOT:PSS,PEDOT:PSS,,chloroform,chloroform,,,,,-5.67,-3.79,
48281,10.1002/cssc.202500570,10.1002/cssc.202500570,PM6,BDP-2C,PM6,BDP-2C,CC1=CC(=CC(=C1)C2=C3C=CC(=C4C5=C(C=C(S5)/C=C\6/C(=O)C7=CC(=CC(=C7)F)C(=O)/C6=C\C8=CC(=C(S8)C9=CC(=CC(=C9)C)C(C)(C)C(=O)OC)C(C)(C)C(=O)OC)SC4=C3S2)C(C)(C)C(=O)OC)C(C)(C)C(=O)OC,,0.853,12.34,60.5,6.37,6.3682421,0.0275965463108369,6.18,6.37,1:1.2,,,,,,,,,,,CHCl3,chloroform,,-5.56,-3.65,,,,
48282,10.1002/cssc.202500570,10.1002/cssc.202500570,PM6,Y6,PM6,Y6,CC1=CC(=CC(=C1)C2=C3C=CC(=C4C5=C(C=C(S5)/C=C\6/C(=O)C7=CC(=CC(=C7)F)C(=O)/C6=C\C8=CC(=C(S8)C9=CC(=CC(=C9)C)C(C)(C)C(=O)OC)C(C)(C)C(=O)OC)SC4=C3S2)C(C)(C)C(=O)OC)C(C)(C)C(=O)OC,CCCCCCCCCCCc1c(/C=C2\C(=O)c3cc(F)c(F)cc3C2=C(C#N)C#N)sc2c1sc1c3c4nsnc4c4c5sc6c(CCCCCCCCCCC)c(/C=C7\C(=O)c8cc(F)c(F)cc8C7=C(C#N)C#N)sc6c5n(CC(CC)CCCC)c4c3n(CC(CC)CCCC)c21,0.817,23.65,67.4,13.02,13.023061699999998,0.0235153609830888,12.85,13.02,1:1.2,,,,,,,,,,,CHCl3,chloroform,,-5.56,-3.65,,-5.65,-4.09,
48284,10.1002/cssc.202500889,10.1002/cssc.202500889,PM6,BTP-eC9,PM6,BTP-eC9,CC1=CC(=CC(=C1)C2=C3C=CC(=C4C5=C(C=C(S5)/C=C\6/C(=O)C7=CC(=CC(=C7)F)C(=O)/C6=C\C8=CC(=C(S8)C9=CC(=CC(=C9)C)C(C)(C)C(=O)OC)C(C)(C)C(=O)OC)SC4=C3S2)C(C)(C)C(=O)OC)C(C)(C)C(=O)OC,CCCCCCCCCc1c(C=C2C(=O)c3cc(Cl)c(Cl)cc3C2=C(C#N)C#N)sc2c1sc1c3c4nsnc4c4c5sc6c(CCCCCCCCC)c(C=C7C(=O)c8cc(Cl)c(Cl)cc8C7=C(C#N)C#N)sc6c5n(CC(CCCC)CCCCCC)c4c3n(CC(CCCC)CCCCCC)c21,0.86,25.82,73.5,16.32,16.320822,0.0050367647058788,16.32,,,,,,,inverted,pristine ZnO,ZnO,,,,,,,-5.56,-3.65,,-5.68,-3.9,
48285,10.1002/cssc.202500889,10.1002/cssc.202500889,PM6,BTP-eC9,PM6,BTP-eC9,CC1=CC(=CC(=C1)C2=C3C=CC(=C4C5=C(C=C(S5)/C=C\6/C(=O)C7=CC(=CC(=C7)F)C(=O)/C6=C\C8=CC(=C(S8)C9=CC(=CC(=C9)C)C(C)(C)C(=O)OC)C(C)(C)C(=O)OC)SC4=C3S2)C(C)(C)C(=O)OC)C(C)(C)C(=O)OC,CCCCCCCCCc1c(C=C2C(=O)c3cc(Cl)c(Cl)cc3C2=C(C#N)C#N)sc2c1sc1c3c4nsnc4c4c5sc6c(CCCCCCCCC)c(C=C7C(=O)c8cc(Cl)c(Cl)cc8C7=C(C#N)C#N)sc6c5n(CC(CCCC)CCCCCC)c4c3n(CC(CCCC)CCCCCC)c21,0.87,27.12,74.6,17.6,17.6014224,0.0080818181818133,17.6,,,,,,,inverted,ZnO&0.5 wt% g-C3N5,ZnO/g-C3N5,,,,,,,-5.56,-3.65,,-5.68,-3.9,
48286,10.1002/cssc.202500889,10.1002/cssc.202500889,PM6,BTP-eC9,PM6,BTP-eC9,CC1=CC(=CC(=C1)C2=C3C=CC(=C4C5=C(C=C(S5)/C=C\6/C(=O)C7=CC(=CC(=C7)F)C(=O)/C6=C\C8=CC(=C(S8)C9=CC(=CC(=C9)C)C(C)(C)C(=O)OC)C(C)(C)C(=O)OC)SC4=C3S2)C(C)(C)C(=O)OC)C(C)(C)C(=O)OC,CCCCCCCCCc1c(C=C2C(=O)c3cc(Cl)c(Cl)cc3C2=C(C#N)C#N)sc2c1sc1c3c4nsnc4c4c5sc6c(CCCCCCCCC)c(C=C7C(=O)c8cc(Cl)c(Cl)cc8C7=C(C#N)C#N)sc6c5n(CC(CCCC)CCCCCC)c4c3n(CC(CCCC)CCCCCC)c21,0.87,27.45,75.1,18.01,17.935006499999997,0.416399222654109,18.01,,,,,,,OSC,ZnO&1 wt% g-C3N5,ZnO/g-C3N5,,,,,,,-5.56,-3.65,,-5.68,-3.9,
48287,10.1002/cssc.202500889,10.1002/cssc.202500889,PM6,BTP-eC9,PM6,BTP-eC9,CC1=CC(=CC(=C1)C2=C3C=CC(=C4C5=C(C=C(S5)/C=C\6/C(=O)C7=CC(=CC(=C7)F)C(=O)/C6=C\C8=CC(=C(S8)C9=CC(=CC(=C9)C)C(C)(C)C(=O)OC)C(C)(C)C(=O)OC)SC4=C3S2)C(C)(C)C(=O)OC)C(C)(C)C(=O)OC,CCCCCCCCCc1c(C=C2C(=O)c3cc(Cl)c(Cl)cc3C2=C(C#N)C#N)sc2c1sc1c3c4nsnc4c4c5sc6c(CCCCCCCCC)c(C=C7C(=O)c8cc(Cl)c(Cl)cc8C7=C(C#N)C#N)sc6c5n(CC(CCCC)CCCCCC)c4c3n(CC(CCCC)CCCCCC)c21,0.86,26.89,74.1,17.27,17.135921399999997,0.7763671105964232,17.27,,,,,,,inverted,ZnO&2 wt% g-C3N5,ZnO/g-C3N5,,,,,,,-5.56,-3.65,,-5.68,-3.9,
48288,10.1002/cssc.202500889,10.1002/cssc.202500889,PM6,BTP-eC9,PM6,BTP-eC9,CC1=CC(=CC(=C1)C2=C3C=CC(=C4C5=C(C=C(S5)/C=C\6/C(=O)C7=CC(=CC(=C7)F)C(=O)/C6=C\C8=CC(=C(S8)C9=CC(=CC(=C9)C)C(C)(C)C(=O)OC)C(C)(C)C(=O)OC)SC4=C3S2)C(C)(C)C(=O)OC)C(C)(C)C(=O)OC,CCCCCCCCCc1c(C=C2C(=O)c3cc(Cl)c(Cl)cc3C2=C(C#N)C#N)sc2c1sc1c3c4nsnc4c4c5sc6c(CCCCCCCCC)c(C=C7C(=O)c8cc(Cl)c(Cl)cc8C7=C(C#N)C#N)sc6c5n(CC(CCCC)CCCCCC)c4c3n(CC(CCCC)CCCCCC)c21,0.86,26.53,73.6,16.82,16.792428799999996,0.1639191438763622,16.82,,,,,,,inverted,ZnO&5 wt% g-C3N5,ZnO/g-C3N5,,,,,,,-5.56,-3.65,,-5.68,-3.9,
48291,10.1002/cssc.202501188,10.1002/cssc.202501188,PM6,Y6,PM6,Y6,CC1=CC(=CC(=C1)C2=C3C=CC(=C4C5=C(C=C(S5)/C=C\6/C(=O)C7=CC(=CC(=C7)F)C(=O)/C6=C\C8=CC(=C(S8)C9=CC(=CC(=C9)C)C(C)(C)C(=O)OC)C(C)(C)C(=O)OC)SC4=C3S2)C(C)(C)C(=O)OC)C(C)(C)C(=O)OC,CCCCCCCCCCCc1c(/C=C2\C(=O)c3cc(F)c(F)cc3C2=C(C#N)C#N)sc2c1sc1c3c4nsnc4c4c5sc6c(CCCCCCCCCCC)c(/C=C7\C(=O)c8cc(F)c(F)cc8C7=C(C#N)C#N)sc6c5n(CC(CC)CCCC)c4c3n(CC(CC)CCCC)c21,0.84,26.83,73.23,16.51,16.50399156,0.0363927316777845,16.2,16.51,,,,,ITO/PEDOT:PSS/active layer/ETL/Ag,,PDI-SFXA,PDI-SFXA,PEDOT:PSS,,,,,,-5.56,-3.65,,-5.65,-4.09,
48292,10.1002/cssc.202501188,10.1002/cssc.202501188,PM6,Y6,PM6,Y6,CC1=CC(=CC(=C1)C2=C3C=CC(=C4C5=C(C=C(S5)/C=C\6/C(=O)C7=CC(=CC(=C7)F)C(=O)/C6=C\C8=CC(=C(S8)C9=CC(=CC(=C9)C)C(C)(C)C(=O)OC)C(C)(C)C(=O)OC)SC4=C3S2)C(C)(C)C(=O)OC)C(C)(C)C(=O)OC,CCCCCCCCCCCc1c(/C=C2\C(=O)c3cc(F)c(F)cc3C2=C(C#N)C#N)sc2c1sc1c3c4nsnc4c4c5sc6c(CCCCCCCCCCC)c(/C=C7\C(=O)c8cc(F)c(F)cc8C7=C(C#N)C#N)sc6c5n(CC(CC)CCCC)c4c3n(CC(CC)CCCC)c21,0.83,25.99,72.98,15.78,15.743026659999998,0.2343050697084992,15.48,15.78,,,,,ITO/PEDOT:PSS/active layer/ETL/Ag,,PDI-NHSF,PDI-NHSF,PEDOT:PSS,,,,,,-5.56,-3.65,,-5.65,-4.09,
48293,10.1002/cssc.202501188,10.1002/cssc.202501188,PM6,Y6,PM6,Y6,CC1=CC(=CC(=C1)C2=C3C=CC(=C4C5=C(C=C(S5)/C=C\6/C(=O)C7=CC(=CC(=C7)F)C(=O)/C6=C\C8=CC(=C(S8)C9=CC(=CC(=C9)C)C(C)(C)C(=O)OC)C(C)(C)C(=O)OC)SC4=C3S2)C(C)(C)C(=O)OC)C(C)(C)C(=O)OC,CCCCCCCCCCCc1c(/C=C2\C(=O)c3cc(F)c(F)cc3C2=C(C#N)C#N)sc2c1sc1c3c4nsnc4c4c5sc6c(CCCCCCCCCCC)c(/C=C7\C(=O)c8cc(F)c(F)cc8C7=C(C#N)C#N)sc6c5n(CC(CC)CCCC)c4c3n(CC(CC)CCCC)c21,0.83,25.61,72.5,15.49,15.4108175,0.5111846352485471,15.28,15.49,,,,,ITO/PEDOT:PSS/active layer/ETL/Ag,OSC,PDINN,PDINN,,,,,,,-5.56,-3.65,,-5.65,-4.09,
48294,10.1002/cssc.202501188,10.1002/cssc.202501188,PM6,L8-BO,PM6,L8-BO,CC1=CC(=CC(=C1)C2=C3C=CC(=C4C5=C(C=C(S5)/C=C\6/C(=O)C7=CC(=CC(=C7)F)C(=O)/C6=C\C8=CC(=C(S8)C9=CC(=CC(=C9)C)C(C)(C)C(=O)OC)C(C)(C)C(=O)OC)SC4=C3S2)C(C)(C)C(=O)OC)C(C)(C)C(=O)OC,CCCCCCC(CCCC)CC1=C(/C=C2\C(=O)C3=CC(F)=C(F)C=C3C2=C(C#N)C#N)SC2=C1SC1C3=C(C4=C(C5=NSN=C35)C3=C(C5=C(S3)C(CC(CCCC)CCCCCC)=C(/C=C3\C(=O)C6=CC(F)=C(F)C=C6C3=C(C#N)C#N)S5)N4CC(CC)CCCC)N(CC(CC)CCCC)C21,0.85,27.2,74.36,17.19,17.192031999999998,0.0118208260616419,17.01,17.19,,,,,ITO/PEDOT:PSS/active layer/ETL/Ag,OSC,PDI-SFXA,PDI-SFXA,,,,,,,-5.56,-3.65,,-5.68,-3.9,
48295,10.1002/cssc.202501188,10.1002/cssc.202501188,PM6,L8-BO,PM6,L8-BO,CC1=CC(=CC(=C1)C2=C3C=CC(=C4C5=C(C=C(S5)/C=C\6/C(=O)C7=CC(=CC(=C7)F)C(=O)/C6=C\C8=CC(=C(S8)C9=CC(=CC(=C9)C)C(C)(C)C(=O)OC)C(C)(C)C(=O)OC)SC4=C3S2)C(C)(C)C(=O)OC)C(C)(C)C(=O)OC,CCCCCCC(CCCC)CC1=C(/C=C2\C(=O)C3=CC(F)=C(F)C=C3C2=C(C#N)C#N)SC2=C1SC1C3=C(C4=C(C5=NSN=C35)C3=C(C5=C(S3)C(CC(CCCC)CCCCCC)=C(/C=C3\C(=O)C6=CC(F)=C(F)C=C6C3=C(C#N)C#N)S5)N4CC(CC)CCCC)N(CC(CC)CCCC)C21,0.84,26.89,74.22,16.76,16.76451672,0.026949403341277,16.4,16.76,,,,,ITO/PEDOT:PSS/active layer/ETL/Ag,OSC,PDI-NHSF,PDI-NHSF,,,,,,,-5.56,-3.65,,-5.68,-3.9,
48296,10.1002/cssc.202501188,10.1002/cssc.202501188,PM6,L8-BO,PM6,L8-BO,CC1=CC(=CC(=C1)C2=C3C=CC(=C4C5=C(C=C(S5)/C=C\6/C(=O)C7=CC(=CC(=C7)F)C(=O)/C6=C\C8=CC(=C(S8)C9=CC(=CC(=C9)C)C(C)(C)C(=O)OC)C(C)(C)C(=O)OC)SC4=C3S2)C(C)(C)C(=O)OC)C(C)(C)C(=O)OC,CCCCCCC(CCCC)CC1=C(/C=C2\C(=O)C3=CC(F)=C(F)C=C3C2=C(C#N)C#N)SC2=C1SC1C3=C(C4=C(C5=NSN=C35)C3=C(C5=C(S3)C(CC(CCCC)CCCCCC)=C(/C=C3\C(=O)C6=CC(F)=C(F)C=C6C3=C(C#N)C#N)S5)N4CC(CC)CCCC)N(CC(CC)CCCC)C21,0.84,26.07,74.01,16.2,16.20730188,0.0450733333333332,16.08,16.2,,,,,ITO/PEDOT:PSS/active layer/ETL/Ag,OSC,PDINN,PDINN,,,,,,,-5.56,-3.65,,-5.68,-3.9,
48312,10.1002/cssc.202501810,10.1002/cssc.202501810,PM6,L8-BO,PM6,L8-BO,CC1=CC(=CC(=C1)C2=C3C=CC(=C4C5=C(C=C(S5)/C=C\6/C(=O)C7=CC(=CC(=C7)F)C(=O)/C6=C\C8=CC(=C(S8)C9=CC(=CC(=C9)C)C(C)(C)C(=O)OC)C(C)(C)C(=O)OC)SC4=C3S2)C(C)(C)C(=O)OC)C(C)(C)C(=O)OC,CCCCCCC(CCCC)CC1=C(/C=C2\C(=O)C3=CC(F)=C(F)C=C3C2=C(C#N)C#N)SC2=C1SC1C3=C(C4=C(C5=NSN=C35)C3=C(C5=C(S3)C(CC(CCCC)CCCCCC)=C(/C=C3\C(=O)C6=CC(F)=C(F)C=C6C3=C(C#N)C#N)S5)N4CC(CC)CCCC)N(CC(CC)CCCC)C21,0.878,25.44,77.71,17.35,17.357554272,0.0435404726224791,17.14,17.35,,,,,ITO/ZnO/PM6:L8-BO/MoO3/Ag,inverted,ZnO,ZnO,MoO3,,,,,,-5.56,-3.65,,-5.68,-3.9,
48313,10.1002/cssc.202501810,10.1002/cssc.202501810,PM6,L8-BO,PM6,L8-BO,CC1=CC(=CC(=C1)C2=C3C=CC(=C4C5=C(C=C(S5)/C=C\6/C(=O)C7=CC(=CC(=C7)F)C(=O)/C6=C\C8=CC(=C(S8)C9=CC(=CC(=C9)C)C(C)(C)C(=O)OC)C(C)(C)C(=O)OC)SC4=C3S2)C(C)(C)C(=O)OC)C(C)(C)C(=O)OC,CCCCCCC(CCCC)CC1=C(/C=C2\C(=O)C3=CC(F)=C(F)C=C3C2=C(C#N)C#N)SC2=C1SC1C3=C(C4=C(C5=NSN=C35)C3=C(C5=C(S3)C(CC(CCCC)CCCCCC)=C(/C=C3\C(=O)C6=CC(F)=C(F)C=C6C3=C(C#N)C#N)S5)N4CC(CC)CCCC)N(CC(CC)CCCC)C21,0.885,26.64,79.01,18.63,18.627713640000003,0.0122724637680935,18.32,18.63,,,,,ITO/ZnO/MeOH/PM6:L8-BO/MoO3/Ag,inverted,ZnO/MeOH,ZnO/MeOH,MoO3,,,,,,-5.56,-3.65,,-5.68,-3.9,
48316,10.1002/cssc.202501902,10.1002/cssc.202501902,P3HT,BTz-TT-FA,P3HT,BTz-TT-FA,CCCCCCc1cc(C)sc1C,,0.74,3.77,46.0,1.28,1.283308,0.2584375000000069,1.28,,1:1,,,,inverted,inverted,ZnO,ZnO,PEDOT:PSS,PEDOT:PSS,,CB,chlorobenzene,,-5.01,-3.12,,,,
48317,10.1002/cssc.202501902,10.1002/cssc.202501902,P3HT,BTz-TT-FA,P3HT,BTz-TT-FA,CCCCCCc1cc(C)sc1C,,0.84,3.82,51.0,1.63,1.636488,0.3980368098159539,1.63,,1:1,,,,inverted,inverted,ZnO,ZnO,PEDOT:PSS,PEDOT:PSS,,o-xylene,o-xylene,,-5.01,-3.12,,,,
48318,10.1002/cssc.202501902,10.1002/cssc.202501902,P3HT,BTz-TT-FA,P3HT,BTz-TT-FA,CCCCCCc1cc(C)sc1C,,0.86,4.64,47.0,1.85,1.875488,1.3777297297297273,1.85,,1:1,,,,inverted,inverted,ZnO,ZnO,PEDOT:PSS,PEDOT:PSS,,p-xylene,p-xylene,,-5.01,-3.12,,,,
48319,10.1002/cssc.202501902,10.1002/cssc.202501902,P3HT,BTz-TT-FA,P3HT,BTz-TT-FA,CCCCCCc1cc(C)sc1C,,0.92,6.59,51.0,3.05,3.0920280000000004,1.3779672131147744,3.05,,1:1.5,BA,BA,,inverted,inverted,ZnO,ZnO,PEDOT:PSS,PEDOT:PSS,,p-xylene,p-xylene,,-5.01,-3.12,,,,
48320,10.1002/cssc.202501961,10.1002/cssc.202501961,PBDTTz,L8-BO,PBDTTz,L8-BO,,CCCCCCC(CCCC)CC1=C(/C=C2\C(=O)C3=CC(F)=C(F)C=C3C2=C(C#N)C#N)SC2=C1SC1C3=C(C4=C(C5=NSN=C35)C3=C(C5=C(S3)C(CC(CCCC)CCCCCC)=C(/C=C3\C(=O)C6=CC(F)=C(F)C=C6C3=C(C#N)C#N)S5)N4CC(CC)CCCC)N(CC(CC)CCCC)C21,0.84,25.2,68.0,14.3,14.39424,0.6590209790209735,14.0,14.3,1:1.2,1-chloronaphthalene,,,ITO/PEDOT:PSS/PBDTTz:L8-BO/PDINO/Ag,conventional,PDINO,,PEDOT:PSS,PEDOT:PSS,,chlorobenzene,,,,,,-5.68,-3.9,
48321,10.1002/cssc.202501961,10.1002/cssc.202501961,PBDTTz,L8-BO,PBDTTz,L8-BO,,CCCCCCC(CCCC)CC1=C(/C=C2\C(=O)C3=CC(F)=C(F)C=C3C2=C(C#N)C#N)SC2=C1SC1C3=C(C4=C(C5=NSN=C35)C3=C(C5=C(S3)C(CC(CCCC)CCCCCC)=C(/C=C3\C(=O)C6=CC(F)=C(F)C=C6C3=C(C#N)C#N)S5)N4CC(CC)CCCC)N(CC(CC)CCCC)C21,0.88,25.1,69.0,15.3,15.24072,0.3874509803921525,14.6,15.3,,,,,,,PNDIT-F3N,,2PACz,2PACz,,,,,,,,-5.68,-3.9,
48322,10.1002/cssc.202501961,10.1002/cssc.202501961,PBDTT,L8-BO,PBDTT,L8-BO,CCCCC(CC)Cc1ccc(-c2c3ccsc3c(-c3ccc(CC(CC)CCCC)s3)c3ccsc23)s1,CCCCCCC(CCCC)CC1=C(/C=C2\C(=O)C3=CC(F)=C(F)C=C3C2=C(C#N)C#N)SC2=C1SC1C3=C(C4=C(C5=NSN=C35)C3=C(C5=C(S3)C(CC(CCCC)CCCCCC)=C(/C=C3\C(=O)C6=CC(F)=C(F)C=C6C3=C(C#N)C#N)S5)N4CC(CC)CCCC)N(CC(CC)CCCC)C21,0.61,22.7,44.0,6.2,6.0926800000000005,1.730967741935478,5.9,6.2,1:1.2,1-chloronaphthalene,,,ITO/PEDOT:PSS/polymer:L8-BO/PDINO/Ag,conventional,PDINO,,PEDOT:PSS,PEDOT:PSS,,chlorobenzene,,,-5.44,-3.46,,-5.68,-3.9,
48323,10.1002/cssc.202502194,10.1002/cssc.202502194,PM6,Y6,PM6,Y6,CC1=CC(=CC(=C1)C2=C3C=CC(=C4C5=C(C=C(S5)/C=C\6/C(=O)C7=CC(=CC(=C7)F)C(=O)/C6=C\C8=CC(=C(S8)C9=CC(=CC(=C9)C)C(C)(C)C(=O)OC)C(C)(C)C(=O)OC)SC4=C3S2)C(C)(C)C(=O)OC)C(C)(C)C(=O)OC,CCCCCCCCCCCc1c(/C=C2\C(=O)c3cc(F)c(F)cc3C2=C(C#N)C#N)sc2c1sc1c3c4nsnc4c4c5sc6c(CCCCCCCCCCC)c(/C=C7\C(=O)c8cc(F)c(F)cc8C7=C(C#N)C#N)sc6c5n(CC(CC)CCCC)c4c3n(CC(CC)CCCC)c21,0.82,25.52,73.01,15.42,15.27836464,0.9185172503242572,,,1:1.1,CN,CN,,ITO/PEDOT:PSS/active layer/PDINO/Ag,conventional,PDINO,PDINO,PEDOT:PSS,PEDOT:PSS,,chloroform,chloroform,,-5.56,-3.65,,-5.65,-4.09,
48327,10.1002/cssc.202502294,10.1002/cssc.202502294,PM6,Y6,PM6,Y6,COC(=O)C(C)(C)c1cc(C)cc(-c2sc3c4sc5cc(/C=C6/C(=O)c7cc(F)cc(c7)C(=O)/C6=C\c6cc(C(C)(C)C(=O)OC)c(-c7cc(C)cc(C(C)(C)C(=O)OC)c7)s6)sc5c4c(C(C)(C)C(=O)OC)ccc2-3)c1,CCCCCCCCCCCc1c(/C=C2\C(=O)c3cc(F)c(F)cc3C2=C(C#N)C#N)sc2c1sc1c3c4nsnc4c4c5sc6c(CCCCCCCCCCC)c(/C=C7\C(=O)c8cc(F)c(F)cc8C7=C(C#N)C#N)sc6c5n(CC(CC)CCCC)c4c3n(CC(CC)CCCC)c21,0.836,26.43,75.39,16.69,16.657782372,0.1930355182744247,16.43,16.69,1.0:1.2,CN,,0.5%,glass/ITO/PEDOT:PSS/PM6:Y6/PDINN/Ag,organic solar cell,PDINN,,PEDOT:PSS,PEDOT:PSS,,chloroform,,100.0,-5.56,-3.65,,-5.65,-4.09,
48328,10.1002/cssc.202502294,10.1002/cssc.202502294,PM6,Y6,PM6,Y6,COC(=O)C(C)(C)c1cc(C)cc(-c2sc3c4sc5cc(/C=C6/C(=O)c7cc(F)cc(c7)C(=O)/C6=C\c6cc(C(C)(C)C(=O)OC)c(-c7cc(C)cc(C(C)(C)C(=O)OC)c7)s6)sc5c4c(C(C)(C)C(=O)OC)ccc2-3)c1,CCCCCCCCCCCc1c(/C=C2\C(=O)c3cc(F)c(F)cc3C2=C(C#N)C#N)sc2c1sc1c3c4nsnc4c4c5sc6c(CCCCCCCCCCC)c(/C=C7\C(=O)c8cc(F)c(F)cc8C7=C(C#N)C#N)sc6c5n(CC(CC)CCCC)c4c3n(CC(CC)CCCC)c21,0.742,25.73,68.55,13.05,13.08733293,0.2860760919540216,12.81,13.05,1.0:1.2,CN,,0.5%,ITO/PEDOT:PSF/active layer/PDINN/Ag,organic solar cell,PDINN,,PEDOT:PSF,PEDOT:PSF,,chloroform,,100.0,-5.56,-3.65,,-5.65,-4.09,
48329,10.1002/cssc.202502294,10.1002/cssc.202502294,PM6,Y6,PM6,Y6,COC(=O)C(C)(C)c1cc(C)cc(-c2sc3c4sc5cc(/C=C6/C(=O)c7cc(F)cc(c7)C(=O)/C6=C\c6cc(C(C)(C)C(=O)OC)c(-c7cc(C)cc(C(C)(C)C(=O)OC)c7)s6)sc5c4c(C(C)(C)C(=O)OC)ccc2-3)c1,CCCCCCCCCCCc1c(/C=C2\C(=O)c3cc(F)c(F)cc3C2=C(C#N)C#N)sc2c1sc1c3c4nsnc4c4c5sc6c(CCCCCCCCCCC)c(/C=C7\C(=O)c8cc(F)c(F)cc8C7=C(C#N)C#N)sc6c5n(CC(CC)CCCC)c4c3n(CC(CC)CCCC)c21,0.835,27.04,73.96,16.71,16.698984639999995,0.0659207660084102,16.47,16.71,1.0:1.2,CN,,0.5%,ITO/PEDOT:PSF-doped/active layer/PDINN/Ag,organic solar cell,PDINN,,PEDOT:PSF-doped,PEDOT:PSF,,chloroform,,100.0,-5.56,-3.65,,-5.65,-4.09,
48330,10.1002/cssc.202502725,10.1002/cssc.202502725,PM6,Y6,PM6,Y6,CC1=CC(=CC(=C1)C2=C3C=CC(=C4C5=C(C=C(S5)/C=C\6/C(=O)C7=CC(=CC(=C7)F)C(=O)/C6=C\C8=CC(=C(S8)C9=CC(=CC(=C9)C)C(C)(C)C(=O)OC)C(C)(C)C(=O)OC)SC4=C3S2)C(C)(C)C(=O)OC)C(C)(C)C(=O)OC,CCCCCCCCCCCc1c(/C=C2\C(=O)c3cc(F)c(F)cc3C2=C(C#N)C#N)sc2c1sc1c3c4nsnc4c4c5sc6c(CCCCCCCCCCC)c(/C=C7\C(=O)c8cc(F)c(F)cc8C7=C(C#N)C#N)sc6c5n(CC(CC)CCCC)c4c3n(CC(CC)CCCC)c21,0.849,25.88,72.25,15.87,15.8748567,0.0306030245746771,15.65,15.87,1:1.2,,,,ITO/PEDOT:PSS/polymer:Y6/PDINO/Ag,conventional,PDINO,PDINO,PEDOT:PSS,PEDOT:PSS,,,,80.0,-5.56,-3.65,,-5.65,-4.09,
48331,10.1002/cssc.202502725,10.1002/cssc.202502725,PM6,Y6,PM6,Y6,CC1=CC(=CC(=C1)C2=C3C=CC(=C4C5=C(C=C(S5)/C=C\6/C(=O)C7=CC(=CC(=C7)F)C(=O)/C6=C\C8=CC(=C(S8)C9=CC(=CC(=C9)C)C(C)(C)C(=O)OC)C(C)(C)C(=O)OC)SC4=C3S2)C(C)(C)C(=O)OC)C(C)(C)C(=O)OC,CCCCCCCCCCCc1c(/C=C2\C(=O)c3cc(F)c(F)cc3C2=C(C#N)C#N)sc2c1sc1c3c4nsnc4c4c5sc6c(CCCCCCCCCCC)c(/C=C7\C(=O)c8cc(F)c(F)cc8C7=C(C#N)C#N)sc6c5n(CC(CC)CCCC)c4c3n(CC(CC)CCCC)c21,0.831,25.67,62.77,13.4,13.389952029000002,0.074984858208946,13.21,13.4,1:1.2,,,,ITO/PEDOT:PSS/polymer:Y6/PDINO/Ag,conventional,PDINO,PDINO,PEDOT:PSS,PEDOT:PSS,,,,80.0,-5.56,-3.65,,-5.65,-4.09,
48332,10.1002/cssc.202502725,10.1002/cssc.202502725,PM6-C6Si3,Y6,PM6-C6Si3,Y6,,CCCCCCCCCCCc1c(/C=C2\C(=O)c3cc(F)c(F)cc3C2=C(C#N)C#N)sc2c1sc1c3c4nsnc4c4c5sc6c(CCCCCCCCCCC)c(/C=C7\C(=O)c8cc(F)c(F)cc8C7=C(C#N)C#N)sc6c5n(CC(CC)CCCC)c4c3n(CC(CC)CCCC)c21,0.848,25.73,70.97,15.34,15.484972688,0.945063155149942,15.2,15.34,1:1.2,,,,ITO/PEDOT:PSS/polymer:Y6/PDINO/Ag,conventional,PDINO,PDINO,PEDOT:PSS,PEDOT:PSS,,,,80.0,,,,-5.65,-4.09,
48333,10.1002/cssc.202502725,10.1002/cssc.202502725,PM6-C6Si3,Y6,PM6-C6Si3,Y6,,CCCCCCCCCCCc1c(/C=C2\C(=O)c3cc(F)c(F)cc3C2=C(C#N)C#N)sc2c1sc1c3c4nsnc4c4c5sc6c(CCCCCCCCCCC)c(/C=C7\C(=O)c8cc(F)c(F)cc8C7=C(C#N)C#N)sc6c5n(CC(CC)CCCC)c4c3n(CC(CC)CCCC)c21,0.843,25.45,70.73,15.12,15.174661755,0.3615195436507917,15.02,15.12,1:1.2,,,,ITO/PEDOT:PSS/polymer:Y6/PDINO/Ag,conventional,PDINO,PDINO,PEDOT:PSS,PEDOT:PSS,,,,80.0,,,,-5.65,-4.09,
48334,10.1002/cssc.202502725,10.1002/cssc.202502725,PM6-C6Si5,Y6,PM6-C6Si5,Y6,,CCCCCCCCCCCc1c(/C=C2\C(=O)c3cc(F)c(F)cc3C2=C(C#N)C#N)sc2c1sc1c3c4nsnc4c4c5sc6c(CCCCCCCCCCC)c(/C=C7\C(=O)c8cc(F)c(F)cc8C7=C(C#N)C#N)sc6c5n(CC(CC)CCCC)c4c3n(CC(CC)CCCC)c21,0.837,27.33,69.49,15.95,15.895983428999996,0.3386618871473466,15.8,15.95,1:1.2,,,,ITO/PEDOT:PSS/polymer:Y6/PDINO/Ag,conventional,PDINO,PDINO,PEDOT:PSS,PEDOT:PSS,,,,80.0,,,,-5.65,-4.09,
48335,10.1002/cssc.202502725,10.1002/cssc.202502725,PM6-C6Si5,Y6,PM6-C6Si5,Y6,,CCCCCCCCCCCc1c(/C=C2\C(=O)c3cc(F)c(F)cc3C2=C(C#N)C#N)sc2c1sc1c3c4nsnc4c4c5sc6c(CCCCCCCCCCC)c(/C=C7\C(=O)c8cc(F)c(F)cc8C7=C(C#N)C#N)sc6c5n(CC(CC)CCCC)c4c3n(CC(CC)CCCC)c21,0.839,27.32,69.27,15.9,15.877709195999998,0.1401937358490723,15.7,15.9,1:1.2,,,,ITO/PEDOT:PSS/polymer:Y6/PDINO/Ag,conventional,PDINO,PDINO,PEDOT:PSS,PEDOT:PSS,,,,80.0,,,,-5.65,-4.09,
48336,10.1002/cssc.202502725,10.1002/cssc.202502725,PM6-C6Si10,Y6,PM6-C6Si10,Y6,,CCCCCCCCCCCc1c(/C=C2\C(=O)c3cc(F)c(F)cc3C2=C(C#N)C#N)sc2c1sc1c3c4nsnc4c4c5sc6c(CCCCCCCCCCC)c(/C=C7\C(=O)c8cc(F)c(F)cc8C7=C(C#N)C#N)sc6c5n(CC(CC)CCCC)c4c3n(CC(CC)CCCC)c21,0.841,27.07,67.15,15.27,15.287281705,0.1131742305173559,15.2,15.27,1:1.2,,,,ITO/PEDOT:PSS/polymer:Y6/PDINO/Ag,conventional,PDINO,PDINO,PEDOT:PSS,PEDOT:PSS,,,,80.0,,,,-5.65,-4.09,
48337,10.1002/cssc.202502725,10.1002/cssc.202502725,PM6-C6Si10,Y6,PM6-C6Si10,Y6,,CCCCCCCCCCCc1c(/C=C2\C(=O)c3cc(F)c(F)cc3C2=C(C#N)C#N)sc2c1sc1c3c4nsnc4c4c5sc6c(CCCCCCCCCCC)c(/C=C7\C(=O)c8cc(F)c(F)cc8C7=C(C#N)C#N)sc6c5n(CC(CC)CCCC)c4c3n(CC(CC)CCCC)c21,0.844,26.71,67.26,15.09,15.162583224000002,0.4810021471173121,15.01,15.09,1:1.2,,,,ITO/PEDOT:PSS/polymer:Y6/PDINO/Ag,conventional,PDINO,PDINO,PEDOT:PSS,PEDOT:PSS,,,,80.0,,,,-5.65,-4.09,
48338,10.1002/cssc.202502725,10.1002/cssc.202502725,PM6,L8-BO,PM6,L8-BO,CC1=CC(=CC(=C1)C2=C3C=CC(=C4C5=C(C=C(S5)/C=C\6/C(=O)C7=CC(=CC(=C7)F)C(=O)/C6=C\C8=CC(=C(S8)C9=CC(=CC(=C9)C)C(C)(C)C(=O)OC)C(C)(C)C(=O)OC)SC4=C3S2)C(C)(C)C(=O)OC)C(C)(C)C(=O)OC,CCCCCCC(CCCC)CC1=C(/C=C2\C(=O)C3=CC(F)=C(F)C=C3C2=C(C#N)C#N)SC2=C1SC1C3=C(C4=C(C5=NSN=C35)C3=C(C5=C(S3)C(CC(CCCC)CCCCCC)=C(/C=C3\C(=O)C6=CC(F)=C(F)C=C6C3=C(C#N)C#N)S5)N4CC(CC)CCCC)N(CC(CC)CCCC)C21,0.883,26.57,77.1,18.03,18.08867001,0.3254021630615452,17.86,18.03,,,,,ITO/PEDOT:PSS/active layer/PDINO/Ag,conventional,PDINO,PDINO,PEDOT:PSS,PEDOT:PSS,,,,,-5.56,-3.65,,-5.68,-3.9,
48339,10.1002/cssc.202502725,10.1002/cssc.202502725,PM6,L8-BO,PM6,L8-BO,CC1=CC(=CC(=C1)C2=C3C=CC(=C4C5=C(C=C(S5)/C=C\6/C(=O)C7=CC(=CC(=C7)F)C(=O)/C6=C\C8=CC(=C(S8)C9=CC(=CC(=C9)C)C(C)(C)C(=O)OC)C(C)(C)C(=O)OC)SC4=C3S2)C(C)(C)C(=O)OC)C(C)(C)C(=O)OC,CCCCCCC(CCCC)CC1=C(/C=C2\C(=O)C3=CC(F)=C(F)C=C3C2=C(C#N)C#N)SC2=C1SC1C3=C(C4=C(C5=NSN=C35)C3=C(C5=C(S3)C(CC(CCCC)CCCCCC)=C(/C=C3\C(=O)C6=CC(F)=C(F)C=C6C3=C(C#N)C#N)S5)N4CC(CC)CCCC)N(CC(CC)CCCC)C21,0.87,24.94,75.93,16.66,16.47513954,1.1096066026410532,16.3,16.66,,,,,ITO/PEDOT:PSS/active layer/PDINO/Ag,conventional,PDINO,PDINO,PEDOT:PSS,PEDOT:PSS,,,,,-5.56,-3.65,,-5.68,-3.9,
48340,10.1002/cssc.202502725,10.1002/cssc.202502725,PM6-C6Si5,L8-BO,PM6-C6Si5,L8-BO,,CCCCCCC(CCCC)CC1=C(/C=C2\C(=O)C3=CC(F)=C(F)C=C3C2=C(C#N)C#N)SC2=C1SC1C3=C(C4=C(C5=NSN=C35)C3=C(C5=C(S3)C(CC(CCCC)CCCCCC)=C(/C=C3\C(=O)C6=CC(F)=C(F)C=C6C3=C(C#N)C#N)S5)N4CC(CC)CCCC)N(CC(CC)CCCC)C21,0.882,26.58,78.77,18.43,18.466492212,0.1980044058600046,18.18,18.43,,,,,ITO/PEDOT:PSS/active layer/PDINO/Ag,conventional,PDINO,PDINO,PEDOT:PSS,PEDOT:PSS,,,,,,,,-5.68,-3.9,
48341,10.1002/cssc.202502725,10.1002/cssc.202502725,PM6-C6Si5,L8-BO,PM6-C6Si5,L8-BO,,CCCCCCC(CCCC)CC1=C(/C=C2\C(=O)C3=CC(F)=C(F)C=C3C2=C(C#N)C#N)SC2=C1SC1C3=C(C4=C(C5=NSN=C35)C3=C(C5=C(S3)C(CC(CCCC)CCCCCC)=C(/C=C3\C(=O)C6=CC(F)=C(F)C=C6C3=C(C#N)C#N)S5)N4CC(CC)CCCC)N(CC(CC)CCCC)C21,0.873,26.68,73.79,17.33,17.186901156,0.8257290478938094,17.2,17.33,,,,,ITO/PEDOT:PSS/active layer/PDINO/Ag,conventional,PDINO,PDINO,PEDOT:PSS,PEDOT:PSS,,,,,,,,-5.68,-3.9,
