Repository: JiYiqaq/PCE-KA-GNN

# Data directory

- `raw/Active_Database.csv` is the immutable source dataset bundled under CC BY 4.0. Do not overwrite it with processed data.
- `processed/` is created and populated by the training pipeline. Generated `.pt` and `.pth` caches are intentionally ignored by Git because they can exceed GitHub's normal single-file limit.

See `../DATA_LICENSE.md` for provenance, license and checksum information.

File: data/raw/Active_Database.csv (part 104 of 471)
id,doi,doi_norm,donor,acceptor,donor_canonical,acceptor_canonical,donor_smiles,acceptor_smiles,voc,jsc,ff,pce,pce_recomputed,pce_relative_error_percent,pce_avg,pce_best,d_a_ratio,additive,additive_canonical,additive_ratio,device_structure,device_type,etl,etl_canonical,htl,htl_canonical,active_layer_thickness,solvent,solvent_canonical,annealing_temp,homo_d,lumo_d,eg_d,homo_a,lumo_a,eg_a
48344,10.1002/eem2.12226,10.1002/eem2.12226,PM6,Y6,PM6,Y6,COC(=O)C(C)(C)c1cc(C)cc(-c2sc3c4sc5cc(/C=C6/C(=O)c7cc(F)cc(c7)C(=O)/C6=C\c6cc(C(C)(C)C(=O)OC)c(-c7cc(C)cc(C(C)(C)C(=O)OC)c7)s6)sc5c4c(C(C)(C)C(=O)OC)ccc2-3)c1,CCCCCCCCCCCc1c(/C=C2\C(=O)c3cc(F)c(F)cc3C2=C(C#N)C#N)sc2c1sc1c3c4nsnc4c4c5sc6c(CCCCCCCCCCC)c(/C=C7\C(=O)c8cc(F)c(F)cc8C7=C(C#N)C#N)sc6c5n(CC(CC)CCCC)c4c3n(CC(CC)CCCC)c21,0.85,25.18,74.3,15.91,15.902428999999998,0.0475864236329491,15.65,15.91,,,,,ITO/PEDOT:PSS/BHJ/PNDIT-F3N/Ag,conventional,PNDIT-F3N,PNDIT-F3N,PEDOT:PSS,PEDOT:PSS,,CF,chloroform,,-5.56,-3.65,,-5.65,-4.09,
48345,10.1002/eem2.12226,10.1002/eem2.12226,PM6,Y6,PM6,Y6,COC(=O)C(C)(C)c1cc(C)cc(-c2sc3c4sc5cc(/C=C6/C(=O)c7cc(F)cc(c7)C(=O)/C6=C\c6cc(C(C)(C)C(=O)OC)c(-c7cc(C)cc(C(C)(C)C(=O)OC)c7)s6)sc5c4c(C(C)(C)C(=O)OC)ccc2-3)c1,CCCCCCCCCCCc1c(/C=C2\C(=O)c3cc(F)c(F)cc3C2=C(C#N)C#N)sc2c1sc1c3c4nsnc4c4c5sc6c(CCCCCCCCCCC)c(/C=C7\C(=O)c8cc(F)c(F)cc8C7=C(C#N)C#N)sc6c5n(CC(CC)CCCC)c4c3n(CC(CC)CCCC)c21,0.832,24.19,72.4,14.58,14.571281920000004,0.0597947873799448,14.28,14.58,,,,,ITO/PEDOT:PSS/BHJ/PNDIT-F3N/Ag,conventional,PNDIT-F3N,PNDIT-F3N,PEDOT:PSS,PEDOT:PSS,,CB,chlorobenzene,,-5.56,-3.65,,-5.65,-4.09,
48346,10.1002/eem2.12226,10.1002/eem2.12226,PM6,Y6,PM6,Y6,COC(=O)C(C)(C)c1cc(C)cc(-c2sc3c4sc5cc(/C=C6/C(=O)c7cc(F)cc(c7)C(=O)/C6=C\c6cc(C(C)(C)C(=O)OC)c(-c7cc(C)cc(C(C)(C)C(=O)OC)c7)s6)sc5c4c(C(C)(C)C(=O)OC)ccc2-3)c1,CCCCCCCCCCCc1c(/C=C2\C(=O)c3cc(F)c(F)cc3C2=C(C#N)C#N)sc2c1sc1c3c4nsnc4c4c5sc6c(CCCCCCCCCCC)c(/C=C7\C(=O)c8cc(F)c(F)cc8C7=C(C#N)C#N)sc6c5n(CC(CC)CCCC)c4c3n(CC(CC)CCCC)c21,0.812,24.53,74.0,14.75,14.739586400000002,0.0706006779660875,14.55,14.75,,,,,ITO/PEDOT:PSS/BHJ/PNDIT-F3N/Ag,conventional,PNDIT-F3N,PNDIT-F3N,PEDOT:PSS,PEDOT:PSS,,TMB,TMB,,-5.56,-3.65,,-5.65,-4.09,
48347,10.1002/eem2.12226,10.1002/eem2.12226,PM6,BTP-4Cl,PM6,BTP-4Cl,COC(=O)C(C)(C)c1cc(C)cc(-c2sc3c4sc5cc(/C=C6/C(=O)c7cc(F)cc(c7)C(=O)/C6=C\c6cc(C(C)(C)C(=O)OC)c(-c7cc(C)cc(C(C)(C)C(=O)OC)c7)s6)sc5c4c(C(C)(C)C(=O)OC)ccc2-3)c1,CCCCCCCCCc1c(/C=C2\C(=O)c3cc(Cl)c(Cl)cc3C2=C(C#N)C#N)sc2c1sc1c3c4nsnc4c4c5sc6c(CCC)c(/C=C7\C(=O)c8cc(Cl)c(Cl)cc8C7=C(C#N)C#N)sc6c5n(CC(CCCC)CCCCCC)c4c3n(CC(CCCC)CCCCCC)c21,0.874,24.13,65.3,13.77,13.77152186,0.0110519970951374,13.5,13.77,,,,,ITO/PEDOT:PSS/BHJ/PNDIT-F3N/Ag,conventional,PNDIT-F3N,PNDIT-F3N,PEDOT:PSS,PEDOT:PSS,,CF,chloroform,,-5.56,-3.65,,-5.66,-4.14,
48348,10.1002/eem2.12226,10.1002/eem2.12226,PM6,BTP-4Cl,PM6,BTP-4Cl,COC(=O)C(C)(C)c1cc(C)cc(-c2sc3c4sc5cc(/C=C6/C(=O)c7cc(F)cc(c7)C(=O)/C6=C\c6cc(C(C)(C)C(=O)OC)c(-c7cc(C)cc(C(C)(C)C(=O)OC)c7)s6)sc5c4c(C(C)(C)C(=O)OC)ccc2-3)c1,CCCCCCCCCc1c(/C=C2\C(=O)c3cc(Cl)c(Cl)cc3C2=C(C#N)C#N)sc2c1sc1c3c4nsnc4c4c5sc6c(CCC)c(/C=C7\C(=O)c8cc(Cl)c(Cl)cc8C7=C(C#N)C#N)sc6c5n(CC(CCCC)CCCCCC)c4c3n(CC(CCCC)CCCCCC)c21,0.856,24.63,73.1,15.43,15.411877679999998,0.1174486066105092,15.15,15.43,,,,,ITO/PEDOT:PSS/BHJ/PNDIT-F3N/Ag,conventional,PNDIT-F3N,PNDIT-F3N,PEDOT:PSS,PEDOT:PSS,,CB,chlorobenzene,,-5.56,-3.65,,-5.66,-4.14,
48349,10.1002/eem2.12226,10.1002/eem2.12226,PM6,BTP-4Cl,PM6,BTP-4Cl,COC(=O)C(C)(C)c1cc(C)cc(-c2sc3c4sc5cc(/C=C6/C(=O)c7cc(F)cc(c7)C(=O)/C6=C\c6cc(C(C)(C)C(=O)OC)c(-c7cc(C)cc(C(C)(C)C(=O)OC)c7)s6)sc5c4c(C(C)(C)C(=O)OC)ccc2-3)c1,CCCCCCCCCc1c(/C=C2\C(=O)c3cc(Cl)c(Cl)cc3C2=C(C#N)C#N)sc2c1sc1c3c4nsnc4c4c5sc6c(CCC)c(/C=C7\C(=O)c8cc(Cl)c(Cl)cc8C7=C(C#N)C#N)sc6c5n(CC(CCCC)CCCCCC)c4c3n(CC(CCCC)CCCCCC)c21,0.852,25.52,75.1,16.33,16.32902304,0.0059826086956468,16.12,16.33,,,,,ITO/PEDOT:PSS/BHJ/PNDIT-F3N/Ag,conventional,PNDIT-F3N,PNDIT-F3N,PEDOT:PSS,PEDOT:PSS,,TMB,TMB,,-5.56,-3.65,,-5.66,-4.14,
48350,10.1002/eem2.12226,10.1002/eem2.12226,PM6,BTP-ClBr2,PM6,BTP-ClBr2,COC(=O)C(C)(C)c1cc(C)cc(-c2sc3c4sc5cc(/C=C6/C(=O)c7cc(F)cc(c7)C(=O)/C6=C\c6cc(C(C)(C)C(=O)OC)c(-c7cc(C)cc(C(C)(C)C(=O)OC)c7)s6)sc5c4c(C(C)(C)C(=O)OC)ccc2-3)c1,CCCCCCCCCCCc1c(/C=C2\C(=O)c3c(Cl)cc(Br)cc3C2=C(C#N)C#N)sc2c1sc1c3c4nsnc4c4c5sc6c(CCCCCCCCCCC)c(/C=C7\C(=O)c8c(Cl)cc(Br)cc8C7=C(C#N)C#N)sc6c5n(CC(CCCC)CCCCCC)c4c3n(CC(CCCC)CCCCCC)c21,0.876,24.0,73.7,15.49,15.494688000000002,0.030264686894781,15.26,15.49,,,,,ITO/PEDOT:PSS/BHJ/PNDIT-F3N/Ag,conventional,PNDIT-F3N,PNDIT-F3N,PEDOT:PSS,PEDOT:PSS,,CF,chloroform,,-5.56,-3.65,,-5.8,-4.04,
48351,10.1002/eem2.12226,10.1002/eem2.12226,PM6,BTP-ClBr2,PM6,BTP-ClBr2,COC(=O)C(C)(C)c1cc(C)cc(-c2sc3c4sc5cc(/C=C6/C(=O)c7cc(F)cc(c7)C(=O)/C6=C\c6cc(C(C)(C)C(=O)OC)c(-c7cc(C)cc(C(C)(C)C(=O)OC)c7)s6)sc5c4c(C(C)(C)C(=O)OC)ccc2-3)c1,CCCCCCCCCCCc1c(/C=C2\C(=O)c3c(Cl)cc(Br)cc3C2=C(C#N)C#N)sc2c1sc1c3c4nsnc4c4c5sc6c(CCCCCCCCCCC)c(/C=C7\C(=O)c8c(Cl)cc(Br)cc8C7=C(C#N)C#N)sc6c5n(CC(CCCC)CCCCCC)c4c3n(CC(CCCC)CCCCCC)c21,0.875,24.43,76.0,16.28,16.245949999999997,0.2091523341523595,16.0,16.28,,,,,ITO/PEDOT:PSS/BHJ/PNDIT-F3N/Ag,conventional,PNDIT-F3N,PNDIT-F3N,PEDOT:PSS,PEDOT:PSS,,CB,chlorobenzene,,-5.56,-3.65,,-5.8,-4.04,
48352,10.1002/eem2.12226,10.1002/eem2.12226,PM6,BTP-ClBr2,PM6,BTP-ClBr2,COC(=O)C(C)(C)c1cc(C)cc(-c2sc3c4sc5cc(/C=C6/C(=O)c7cc(F)cc(c7)C(=O)/C6=C\c6cc(C(C)(C)C(=O)OC)c(-c7cc(C)cc(C(C)(C)C(=O)OC)c7)s6)sc5c4c(C(C)(C)C(=O)OC)ccc2-3)c1,CCCCCCCCCCCc1c(/C=C2\C(=O)c3c(Cl)cc(Br)cc3C2=C(C#N)C#N)sc2c1sc1c3c4nsnc4c4c5sc6c(CCCCCCCCCCC)c(/C=C7\C(=O)c8c(Cl)cc(Br)cc8C7=C(C#N)C#N)sc6c5n(CC(CCCC)CCCCCC)c4c3n(CC(CCCC)CCCCCC)c21,0.869,23.15,70.8,14.26,14.243083799999996,0.1186269284712657,14.02,14.26,,,,,ITO/PEDOT:PSS/BHJ/PNDIT-F3N/Ag,conventional,PNDIT-F3N,PNDIT-F3N,PEDOT:PSS,PEDOT:PSS,,TMB,TMB,,-5.56,-3.65,,-5.8,-4.04,
48355,10.1002/eem2.12381,10.1002/eem2.12381,PM6,Y6,PM6,Y6,COC(=O)C(C)(C)c1cc(C)cc(-c2sc3c4sc5cc(/C=C6/C(=O)c7cc(F)cc(c7)C(=O)/C6=C\c6cc(C(C)(C)C(=O)OC)c(-c7cc(C)cc(C(C)(C)C(=O)OC)c7)s6)sc5c4c(C(C)(C)C(=O)OC)ccc2-3)c1,CCCCCCCCCCCc1c(/C=C2\C(=O)c3cc(F)c(F)cc3C2=C(C#N)C#N)sc2c1sc1c3c4nsnc4c4c5sc6c(CCCCCCCCCCC)c(/C=C7\C(=O)c8cc(F)c(F)cc8C7=C(C#N)C#N)sc6c5n(CC(CC)CCCC)c4c3n(CC(CC)CCCC)c21,0.852,26.443,69.0,15.54,15.54531084,0.0341752895752891,,,,,,,inverted,inverted,ZnO,,MoOx,,,,,,-5.56,-3.65,,-5.65,-4.09,
48356,10.1002/eem2.12381,10.1002/eem2.12381,PM6,Y6,PM6,Y6,COC(=O)C(C)(C)c1cc(C)cc(-c2sc3c4sc5cc(/C=C6/C(=O)c7cc(F)cc(c7)C(=O)/C6=C\c6cc(C(C)(C)C(=O)OC)c(-c7cc(C)cc(C(C)(C)C(=O)OC)c7)s6)sc5c4c(C(C)(C)C(=O)OC)ccc2-3)c1,CCCCCCCCCCCc1c(/C=C2\C(=O)c3cc(F)c(F)cc3C2=C(C#N)C#N)sc2c1sc1c3c4nsnc4c4c5sc6c(CCCCCCCCCCC)c(/C=C7\C(=O)c8cc(F)c(F)cc8C7=C(C#N)C#N)sc6c5n(CC(CC)CCCC)c4c3n(CC(CC)CCCC)c21,0.856,27.845,76.0,17.42,18.1148432,3.988766934557965,,,,,,,inverted,inverted,ZnO,,MoOx,,,,,,-5.56,-3.65,,-5.65,-4.09,
48365,10.1002/eem2.12421,10.1002/eem2.12421,PM6,Y6,PM6,Y6,COC(=O)C(C)(C)c1cc(C)cc(-c2sc3c4sc5cc(/C=C6/C(=O)c7cc(F)cc(c7)C(=O)/C6=C\c6cc(C(C)(C)C(=O)OC)c(-c7cc(C)cc(C(C)(C)C(=O)OC)c7)s6)sc5c4c(C(C)(C)C(=O)OC)ccc2-3)c1,CCCCCCCCCCCc1c(/C=C2\C(=O)c3cc(F)c(F)cc3C2=C(C#N)C#N)sc2c1sc1c3c4nsnc4c4c5sc6c(CCCCCCCCCCC)c(/C=C7\C(=O)c8cc(F)c(F)cc8C7=C(C#N)C#N)sc6c5n(CC(CC)CCCC)c4c3n(CC(CC)CCCC)c21,0.864,24.22,69.9,14.58,14.62732992,0.3246222222222171,14.32,14.58,,,,,ITO/PEDOT:PSS/active layer/PDINO/Al,conventional,PDINO,PDINO,PEDOT:PSS,PEDOT:PSS,,CF,chloroform,,-5.56,-3.65,,-5.65,-4.09,
48389,10.1002/eem2.12592,10.1002/eem2.12592,PM6,Y6,PM6,Y6,COC(=O)C(C)(C)c1cc(C)cc(-c2sc3c4sc5cc(/C=C6/C(=O)c7cc(F)cc(c7)C(=O)/C6=C\c6cc(C(C)(C)C(=O)OC)c(-c7cc(C)cc(C(C)(C)C(=O)OC)c7)s6)sc5c4c(C(C)(C)C(=O)OC)ccc2-3)c1,CCCCCCCCCCCc1c(/C=C2\C(=O)c3cc(F)c(F)cc3C2=C(C#N)C#N)sc2c1sc1c3c4nsnc4c4c5sc6c(CCCCCCCCCCC)c(/C=C7\C(=O)c8cc(F)c(F)cc8C7=C(C#N)C#N)sc6c5n(CC(CC)CCCC)c4c3n(CC(CC)CCCC)c21,0.82,23.49,70.89,13.65,13.65469002,0.0343591208791075,13.23,13.65,,PVP (0 mg mL⁻¹),,,flexible inverted structure: PET/AgNW/ZnO:PVP/active layer/MoO3/Ag,inverted,ZnO:PVP (gravure printed),ZnO:PVP,MoO3,MoO3,,chloroform,chloroform,,-5.56,-3.65,,-5.65,-4.09,
48390,10.1002/eem2.12592,10.1002/eem2.12592,PM6,Y6,PM6,Y6,COC(=O)C(C)(C)c1cc(C)cc(-c2sc3c4sc5cc(/C=C6/C(=O)c7cc(F)cc(c7)C(=O)/C6=C\c6cc(C(C)(C)C(=O)OC)c(-c7cc(C)cc(C(C)(C)C(=O)OC)c7)s6)sc5c4c(C(C)(C)C(=O)OC)ccc2-3)c1,CCCCCCCCCCCc1c(/C=C2\C(=O)c3cc(F)c(F)cc3C2=C(C#N)C#N)sc2c1sc1c3c4nsnc4c4c5sc6c(CCCCCCCCCCC)c(/C=C7\C(=O)c8cc(F)c(F)cc8C7=C(C#N)C#N)sc6c5n(CC(CC)CCCC)c4c3n(CC(CC)CCCC)c21,0.821,24.35,72.34,14.47,14.461742590000002,0.0570657221838203,14.21,14.47,,PVP (0.5 mg mL⁻¹),PVP,,flexible inverted structure: PET/AgNW/ZnO:PVP/active layer/MoO3/Ag,inverted,ZnO:PVP (gravure printed),ZnO:PVP,MoO3,MoO3,,chloroform,chloroform,,-5.56,-3.65,,-5.65,-4.09,
48391,10.1002/eem2.12592,10.1002/eem2.12592,PM6,Y6,PM6,Y6,COC(=O)C(C)(C)c1cc(C)cc(-c2sc3c4sc5cc(/C=C6/C(=O)c7cc(F)cc(c7)C(=O)/C6=C\c6cc(C(C)(C)C(=O)OC)c(-c7cc(C)cc(C(C)(C)C(=O)OC)c7)s6)sc5c4c(C(C)(C)C(=O)OC)ccc2-3)c1,CCCCCCCCCCCc1c(/C=C2\C(=O)c3cc(F)c(F)cc3C2=C(C#N)C#N)sc2c1sc1c3c4nsnc4c4c5sc6c(CCCCCCCCCCC)c(/C=C7\C(=O)c8cc(F)c(F)cc8C7=C(C#N)C#N)sc6c5n(CC(CC)CCCC)c4c3n(CC(CC)CCCC)c21,0.821,24.58,74.45,15.01,15.024144009999995,0.0942305796135723,14.71,15.01,,PVP (1 mg mL⁻¹),PVP,,flexible inverted structure: PET/AgNW/ZnO:PVP/active layer/MoO3/Ag,inverted,ZnO:PVP (gravure printed),ZnO:PVP,MoO3,MoO3,,chloroform,chloroform,,-5.56,-3.65,,-5.65,-4.09,
48392,10.1002/eem2.12592,10.1002/eem2.12592,PM6,Y6,PM6,Y6,COC(=O)C(C)(C)c1cc(C)cc(-c2sc3c4sc5cc(/C=C6/C(=O)c7cc(F)cc(c7)C(=O)/C6=C\c6cc(C(C)(C)C(=O)OC)c(-c7cc(C)cc(C(C)(C)C(=O)OC)c7)s6)sc5c4c(C(C)(C)C(=O)OC)ccc2-3)c1,CCCCCCCCCCCc1c(/C=C2\C(=O)c3cc(F)c(F)cc3C2=C(C#N)C#N)sc2c1sc1c3c4nsnc4c4c5sc6c(CCCCCCCCCCC)c(/C=C7\C(=O)c8cc(F)c(F)cc8C7=C(C#N)C#N)sc6c5n(CC(CC)CCCC)c4c3n(CC(CC)CCCC)c21,0.82,24.31,72.17,14.39,14.386512139999995,0.0242380820014138,14.13,14.39,,PVP (1.5 mg mL⁻¹),PVP,,flexible inverted structure: PET/AgNW/ZnO:PVP/active layer/MoO3/Ag,inverted,ZnO:PVP (gravure printed),ZnO:PVP,MoO3,MoO3,,chloroform,chloroform,,-5.56,-3.65,,-5.65,-4.09,
48393,10.1002/eem2.12592,10.1002/eem2.12592,PM6,Y6,PM6,Y6,COC(=O)C(C)(C)c1cc(C)cc(-c2sc3c4sc5cc(/C=C6/C(=O)c7cc(F)cc(c7)C(=O)/C6=C\c6cc(C(C)(C)C(=O)OC)c(-c7cc(C)cc(C(C)(C)C(=O)OC)c7)s6)sc5c4c(C(C)(C)C(=O)OC)ccc2-3)c1,CCCCCCCCCCCc1c(/C=C2\C(=O)c3cc(F)c(F)cc3C2=C(C#N)C#N)sc2c1sc1c3c4nsnc4c4c5sc6c(CCCCCCCCCCC)c(/C=C7\C(=O)c8cc(F)c(F)cc8C7=C(C#N)C#N)sc6c5n(CC(CC)CCCC)c4c3n(CC(CC)CCCC)c21,0.824,23.79,71.06,14.03,13.929863376,0.713732173913038,13.63,14.03,,PVP (2 mg mL⁻¹),PVP,,flexible inverted structure: PET/AgNW/ZnO:PVP/active layer/MoO3/Ag,inverted,ZnO:PVP (gravure printed),ZnO:PVP,MoO3,MoO3,,chloroform,chloroform,,-5.56,-3.65,,-5.65,-4.09,
48394,10.1002/eem2.12592,10.1002/eem2.12592,PM6,Y6,PM6,Y6,COC(=O)C(C)(C)c1cc(C)cc(-c2sc3c4sc5cc(/C=C6/C(=O)c7cc(F)cc(c7)C(=O)/C6=C\c6cc(C(C)(C)C(=O)OC)c(-c7cc(C)cc(C(C)(C)C(=O)OC)c7)s6)sc5c4c(C(C)(C)C(=O)OC)ccc2-3)c1,CCCCCCCCCCCc1c(/C=C2\C(=O)c3cc(F)c(F)cc3C2=C(C#N)C#N)sc2c1sc1c3c4nsnc4c4c5sc6c(CCCCCCCCCCC)c(/C=C7\C(=O)c8cc(F)c(F)cc8C7=C(C#N)C#N)sc6c5n(CC(CC)CCCC)c4c3n(CC(CC)CCCC)c21,0.79,23.06,66.84,12.18,12.176510160000005,0.0286522167487417,11.29,12.18,,,,,,,ZnO,ZnO,,,35.0,,,,-5.56,-3.65,,-5.65,-4.09,
48396,10.1002/eem2.12592,10.1002/eem2.12592,PM6,Y6,PM6,Y6,COC(=O)C(C)(C)c1cc(C)cc(-c2sc3c4sc5cc(/C=C6/C(=O)c7cc(F)cc(c7)C(=O)/C6=C\c6cc(C(C)(C)C(=O)OC)c(-c7cc(C)cc(C(C)(C)C(=O)OC)c7)s6)sc5c4c(C(C)(C)C(=O)OC)ccc2-3)c1,CCCCCCCCCCCc1c(/C=C2\C(=O)c3cc(F)c(F)cc3C2=C(C#N)C#N)sc2c1sc1c3c4nsnc4c4c5sc6c(CCCCCCCCCCC)c(/C=C7\C(=O)c8cc(F)c(F)cc8C7=C(C#N)C#N)sc6c5n(CC(CC)CCCC)c4c3n(CC(CC)CCCC)c21,0.819,23.07,69.98,13.22,13.222252134,0.0170358093797202,12.73,13.22,,,,,,,ZnO,ZnO,,,103.0,,,,-5.56,-3.65,,-5.65,-4.09,
48397,10.1002/eem2.12592,10.1002/eem2.12592,PM6,Y6,PM6,Y6,COC(=O)C(C)(C)c1cc(C)cc(-c2sc3c4sc5cc(/C=C6/C(=O)c7cc(F)cc(c7)C(=O)/C6=C\c6cc(C(C)(C)C(=O)OC)c(-c7cc(C)cc(C(C)(C)C(=O)OC)c7)s6)sc5c4c(C(C)(C)C(=O)OC)ccc2-3)c1,CCCCCCCCCCCc1c(/C=C2\C(=O)c3cc(F)c(F)cc3C2=C(C#N)C#N)sc2c1sc1c3c4nsnc4c4c5sc6c(CCCCCCCCCCC)c(/C=C7\C(=O)c8cc(F)c(F)cc8C7=C(C#N)C#N)sc6c5n(CC(CC)CCCC)c4c3n(CC(CC)CCCC)c21,0.82,24.06,72.79,14.36,14.36088468,0.0061607242339861,14.09,14.36,,PVP,,1,,,ZnO:PVP,ZnO,,,33.0,,,,-5.56,-3.65,,-5.65,-4.09,
48399,10.1002/eem2.12592,10.1002/eem2.12592,PM6,Y6,PM6,Y6,COC(=O)C(C)(C)c1cc(C)cc(-c2sc3c4sc5cc(/C=C6/C(=O)c7cc(F)cc(c7)C(=O)/C6=C\c6cc(C(C)(C)C(=O)OC)c(-c7cc(C)cc(C(C)(C)C(=O)OC)c7)s6)sc5c4c(C(C)(C)C(=O)OC)ccc2-3)c1,CCCCCCCCCCCc1c(/C=C2\C(=O)c3cc(F)c(F)cc3C2=C(C#N)C#N)sc2c1sc1c3c4nsnc4c4c5sc6c(CCCCCCCCCCC)c(/C=C7\C(=O)c8cc(F)c(F)cc8C7=C(C#N)C#N)sc6c5n(CC(CC)CCCC)c4c3n(CC(CC)CCCC)c21,0.82,24.19,71.56,14.19,14.19449848,0.0317017618040911,13.96,14.19,,PVP,,1,,,ZnO:PVP,ZnO,,,98.0,,,,-5.56,-3.65,,-5.65,-4.09,
48400,10.1002/eem2.12592,10.1002/eem2.12592,PM6,Y6,PM6,Y6,COC(=O)C(C)(C)c1cc(C)cc(-c2sc3c4sc5cc(/C=C6/C(=O)c7cc(F)cc(c7)C(=O)/C6=C\c6cc(C(C)(C)C(=O)OC)c(-c7cc(C)cc(C(C)(C)C(=O)OC)c7)s6)sc5c4c(C(C)(C)C(=O)OC)ccc2-3)c1,CCCCCCCCCCCc1c(/C=C2\C(=O)c3cc(F)c(F)cc3C2=C(C#N)C#N)sc2c1sc1c3c4nsnc4c4c5sc6c(CCCCCCCCCCC)c(/C=C7\C(=O)c8cc(F)c(F)cc8C7=C(C#N)C#N)sc6c5n(CC(CC)CCCC)c4c3n(CC(CC)CCCC)c21,0.81,23.56,70.36,13.43,13.42722096,0.0206927773641106,4.5,13.43,,,,,,,ZnO:PVP-SC,ZnO:PVP-SC,,,,,,,-5.56,-3.65,,-5.65,-4.09,
48401,10.1002/eem2.12592,10.1002/eem2.12592,PM6,Y6,PM6,Y6,COC(=O)C(C)(C)c1cc(C)cc(-c2sc3c4sc5cc(/C=C6/C(=O)c7cc(F)cc(c7)C(=O)/C6=C\c6cc(C(C)(C)C(=O)OC)c(-c7cc(C)cc(C(C)(C)C(=O)OC)c7)s6)sc5c4c(C(C)(C)C(=O)OC)ccc2-3)c1,CCCCCCCCCCCc1c(/C=C2\C(=O)c3cc(F)c(F)cc3C2=C(C#N)C#N)sc2c1sc1c3c4nsnc4c4c5sc6c(CCCCCCCCCCC)c(/C=C7\C(=O)c8cc(F)c(F)cc8C7=C(C#N)C#N)sc6c5n(CC(CC)CCCC)c4c3n(CC(CC)CCCC)c21,0.81,24.17,73.35,14.36,14.360242950000002,0.001691852367704,14.0,14.36,,,,,,,ZnO:PVP-GP,ZnO,,,,,,,-5.56,-3.65,,-5.65,-4.09,
48402,10.1002/eem2.12592,10.1002/eem2.12592,PM6,L8-BO,PM6,L8-BO,COC(=O)C(C)(C)c1cc(C)cc(-c2sc3c4sc5cc(/C=C6/C(=O)c7cc(F)cc(c7)C(=O)/C6=C\c6cc(C(C)(C)C(=O)OC)c(-c7cc(C)cc(C(C)(C)C(=O)OC)c7)s6)sc5c4c(C(C)(C)C(=O)OC)ccc2-3)c1,CCCCCCC(CCCC)Cc1c(/C=C2\C(=O)c3cc(F)c(F)cc3C2=C(C#N)C#N)sc2c1SC1c3c(c4c(c5nsnc35)c3sc5c(CC(CCCC)CCCCCC)c(/C=C6\C(=O)c7cc(F)c(F)cc7C6=C(C#N)C#N)sc5c3n4CC(CC)CCCC)N(CC(CC)CCCC)C21,0.879,25.25,76.81,17.07,17.047787475,0.1301260984182805,16.83,17.07,,,,,,,ZnO:PVP-GP,ZnO,,,,,,,-5.56,-3.65,,-5.68,-3.9,
48403,10.1002/eem2.12620,10.1002/eem2.12620,PM6,BTP-BO-4F,PM6,BTP-BO-4F,COC(=O)C(C)(C)c1cc(C)cc(-c2sc3c4sc5cc(/C=C6/C(=O)c7cc(F)cc(c7)C(=O)/C6=C\c6cc(C(C)(C)C(=O)OC)c(-c7cc(C)cc(C(C)(C)C(=O)OC)c7)s6)sc5c4c(C(C)(C)C(=O)OC)ccc2-3)c1,CCCCCCCCCCCc1c(/C=C2\C(=O)c3cc(F)c(F)cc3C2=C(C#N)C#N)sc2c1sc1c3c4nsnc4c4c5sc6c(CCCCCCCCCCC)c(/C=C7\C(=O)c8cc(F)c(F)cc8C7=C(C#N)C#N)sc6c5n(C[C@H](CCCC)CCCCCC)c4c3n(CC(CCCC)CCCCCC)c21,0.838,25.25,73.85,15.63,15.626290749999995,0.0237316058861505,15.2,15.63,,,,,,inverted,ZnO,ZnO,MoO3,,,,,,-5.56,-3.65,,,,
48404,10.1002/eem2.12620,10.1002/eem2.12620,PM6,BTP-BO-4F,PM6,BTP-BO-4F,COC(=O)C(C)(C)c1cc(C)cc(-c2sc3c4sc5cc(/C=C6/C(=O)c7cc(F)cc(c7)C(=O)/C6=C\c6cc(C(C)(C)C(=O)OC)c(-c7cc(C)cc(C(C)(C)C(=O)OC)c7)s6)sc5c4c(C(C)(C)C(=O)OC)ccc2-3)c1,CCCCCCCCCCCc1c(/C=C2\C(=O)c3cc(F)c(F)cc3C2=C(C#N)C#N)sc2c1sc1c3c4nsnc4c4c5sc6c(CCCCCCCCCCC)c(/C=C7\C(=O)c8cc(F)c(F)cc8C7=C(C#N)C#N)sc6c5n(C[C@H](CCCC)CCCCCC)c4c3n(CC(CCCC)CCCCCC)c21,0.847,25.5,74.45,16.08,16.080083249999998,0.0005177238805934,15.75,16.08,,,,,ITO/ZnO/ALD-Al2O3/active layer/MoO3/Ag,inverted,ZnO/ALD-Al2O3 (n = 1),ZnO/Al2O3,MoO3,,,,,,-5.56,-3.65,,,,
48405,10.1002/eem2.12620,10.1002/eem2.12620,PM6,BTP-BO-4F,PM6,BTP-BO-4F,COC(=O)C(C)(C)c1cc(C)cc(-c2sc3c4sc5cc(/C=C6/C(=O)c7cc(F)cc(c7)C(=O)/C6=C\c6cc(C(C)(C)C(=O)OC)c(-c7cc(C)cc(C(C)(C)C(=O)OC)c7)s6)sc5c4c(C(C)(C)C(=O)OC)ccc2-3)c1,CCCCCCCCCCCc1c(/C=C2\C(=O)c3cc(F)c(F)cc3C2=C(C#N)C#N)sc2c1sc1c3c4nsnc4c4c5sc6c(CCCCCCCCCCC)c(/C=C7\C(=O)c8cc(F)c(F)cc8C7=C(C#N)C#N)sc6c5n(C[C@H](CCCC)CCCCCC)c4c3n(CC(CCCC)CCCCCC)c21,0.853,25.94,75.08,16.61,16.612816456,0.0169563877182508,16.23,16.61,,,,,ITO/ZnO/ALD-Al2O3/active layer/MoO3/Ag,inverted,ZnO/ALD-Al2O3 (n = 3),ZnO/Al2O3,MoO3,,,,,,-5.56,-3.65,,,,
48406,10.1002/eem2.12620,10.1002/eem2.12620,PM6,BTP-BO-4F,PM6,BTP-BO-4F,COC(=O)C(C)(C)c1cc(C)cc(-c2sc3c4sc5cc(/C=C6/C(=O)c7cc(F)cc(c7)C(=O)/C6=C\c6cc(C(C)(C)C(=O)OC)c(-c7cc(C)cc(C(C)(C)C(=O)OC)c7)s6)sc5c4c(C(C)(C)C(=O)OC)ccc2-3)c1,CCCCCCCCCCCc1c(/C=C2\C(=O)c3cc(F)c(F)cc3C2=C(C#N)C#N)sc2c1sc1c3c4nsnc4c4c5sc6c(CCCCCCCCCCC)c(/C=C7\C(=O)c8cc(F)c(F)cc8C7=C(C#N)C#N)sc6c5n(C[C@H](CCCC)CCCCCC)c4c3n(CC(CCCC)CCCCCC)c21,0.844,26.32,72.24,16.05,16.047451392,0.0158791775701024,15.63,16.05,,,,,ITO/ZnO/ALD-Al2O3/active layer/MoO3/Ag,inverted,ZnO/ALD-Al2O3 (n = 5),ZnO/Al2O3,MoO3,,,,,,-5.56,-3.65,,,,
48407,10.1002/eem2.12620,10.1002/eem2.12620,PM6,BTP-BO-4F,PM6,BTP-BO-4F,COC(=O)C(C)(C)c1cc(C)cc(-c2sc3c4sc5cc(/C=C6/C(=O)c7cc(F)cc(c7)C(=O)/C6=C\c6cc(C(C)(C)C(=O)OC)c(-c7cc(C)cc(C(C)(C)C(=O)OC)c7)s6)sc5c4c(C(C)(C)C(=O)OC)ccc2-3)c1,CCCCCCCCCCCc1c(/C=C2\C(=O)c3cc(F)c(F)cc3C2=C(C#N)C#N)sc2c1sc1c3c4nsnc4c4c5sc6c(CCCCCCCCCCC)c(/C=C7\C(=O)c8cc(F)c(F)cc8C7=C(C#N)C#N)sc6c5n(C[C@H](CCCC)CCCCCC)c4c3n(CC(CCCC)CCCCCC)c21,0.804,25.68,65.64,13.55,13.552507008000005,0.0185019040590555,13.06,13.55,,,,,ITO/ZnO/ALD-Al2O3/active layer/MoO3/Ag,inverted,ZnO/ALD-Al2O3 (n = 10),ZnO/Al2O3,MoO3,,,,,,-5.56,-3.65,,,,
48429,10.1002/eem2.12683,10.1002/eem2.12683,PM6,PYF-T-o,PM6,PYF-T-o,COC(=O)C(C)(C)c1cc(C)cc(-c2sc3c4sc5cc(/C=C6/C(=O)c7cc(F)cc(c7)C(=O)/C6=C\c6cc(C(C)(C)C(=O)OC)c(-c7cc(C)cc(C(C)(C)C(=O)OC)c7)s6)sc5c4c(C(C)(C)C(=O)OC)ccc2-3)c1,CCCCCCCCCCCCC(CCCCCCCCCC)Cn1c2c3sc(/C=C4\C(=O)c5c(F)cccc5C4=C(C#N)C#N)c(CCCCCCCCCCC)c3sc2c2c3nsnc3c3c4sc5c(CCCCCCCCCCC)c(/C=C6\C(=O)c7c(ccc(-c8cccs8)c7F)C6=C(C#N)C#N)sc5c4n(CC(CCCCCCCCCC)CCCCCCCCCCCC)c3c21,0.902,24.9,71.6,16.1,16.081216799999996,0.1166658385093477,15.7,16.1,,,,,BC,,,,,,,,,,-5.56,-3.65,,-5.715,-3.805,
48430,10.1002/eem2.12683,10.1002/eem2.12683,PM6,PYF-T-o,PM6,PYF-T-o,COC(=O)C(C)(C)c1cc(C)cc(-c2sc3c4sc5cc(/C=C6/C(=O)c7cc(F)cc(c7)C(=O)/C6=C\c6cc(C(C)(C)C(=O)OC)c(-c7cc(C)cc(C(C)(C)C(=O)OC)c7)s6)sc5c4c(C(C)(C)C(=O)OC)ccc2-3)c1,CCCCCCCCCCCCC(CCCCCCCCCC)Cn1c2c3sc(/C=C4\C(=O)c5c(F)cccc5C4=C(C#N)C#N)c(CCCCCCCCCCC)c3sc2c2c3nsnc3c3c4sc5c(CCCCCCCCCCC)c(/C=C6\C(=O)c7c(ccc(-c8cccs8)c7F)C6=C(C#N)C#N)sc5c4n(CC(CCCCCCCCCC)CCCCCCCCCCCC)c3c21,0.906,24.9,74.7,16.9,16.8518718,0.2847822485206934,16.5,16.9,,SA,SA,,BC,blend-casting,,,,,,,,,-5.56,-3.65,,-5.715,-3.805,
48431,10.1002/eem2.12683,10.1002/eem2.12683,PM6,PJ1-γ,PM6,PJ1-γ,COC(=O)C(C)(C)c1cc(C)cc(-c2sc3c4sc5cc(/C=C6/C(=O)c7cc(F)cc(c7)C(=O)/C6=C\c6cc(C(C)(C)C(=O)OC)c(-c7cc(C)cc(C(C)(C)C(=O)OC)c7)s6)sc5c4c(C(C)(C)C(=O)OC)ccc2-3)c1,CCCCCCCCCCCc1c(/C=C2\C(=O)c3cc(C(C)(C)C)ccc3C2=C(C#N)C#N)sc2c1sc1c3c4nsnc4c4c5sc6c(CCCCCCCCCCC)c(/C=C7\C(=O)c8ccc(C(C)(C)C)cc8C7=C(C#N)C#N)sc6c5n(C[C@H](CCCC)CCCCCC)c4c3n(CC(CCCC)CCCCCC)c21,0.932,24.0,73.8,16.5,16.507584,0.0459636363636446,16.2,16.5,,,,,BC,,,,,,,,,,-5.56,-3.65,,,,
48432,10.1002/eem2.12683,10.1002/eem2.12683,PM6,PJ1-γ,PM6,PJ1-γ,COC(=O)C(C)(C)c1cc(C)cc(-c2sc3c4sc5cc(/C=C6/C(=O)c7cc(F)cc(c7)C(=O)/C6=C\c6cc(C(C)(C)C(=O)OC)c(-c7cc(C)cc(C(C)(C)C(=O)OC)c7)s6)sc5c4c(C(C)(C)C(=O)OC)ccc2-3)c1,CCCCCCCCCCCc1c(/C=C2\C(=O)c3cc(C(C)(C)C)ccc3C2=C(C#N)C#N)sc2c1sc1c3c4nsnc4c4c5sc6c(CCCCCCCCCCC)c(/C=C7\C(=O)c8ccc(C(C)(C)C)cc8C7=C(C#N)C#N)sc6c5n(C[C@H](CCCC)CCCCCC)c4c3n(CC(CCCC)CCCCCC)c21,0.933,24.2,73.9,16.7,16.6855854,0.0863149700598712,16.4,16.7,,SA,SA,,BC,,,,,,,,,,-5.56,-3.65,,,,
48433,10.1002/eem2.12683,10.1002/eem2.12683,PM6,PJ1-γ,PM6,PJ1-γ,COC(=O)C(C)(C)c1cc(C)cc(-c2sc3c4sc5cc(/C=C6/C(=O)c7cc(F)cc(c7)C(=O)/C6=C\c6cc(C(C)(C)C(=O)OC)c(-c7cc(C)cc(C(C)(C)C(=O)OC)c7)s6)sc5c4c(C(C)(C)C(=O)OC)ccc2-3)c1,CCCCCCCCCCCc1c(/C=C2\C(=O)c3cc(C(C)(C)C)ccc3C2=C(C#N)C#N)sc2c1sc1c3c4nsnc4c4c5sc6c(CCCCCCCCCCC)c(/C=C7\C(=O)c8ccc(C(C)(C)C)cc8C7=C(C#N)C#N)sc6c5n(C[C@H](CCCC)CCCCCC)c4c3n(CC(CCCC)CCCCCC)c21,0.938,23.8,70.9,15.8,15.827999600000004,0.1772126582278664,15.4,15.8,,,,,BC,,,,,,,Tol,toluene,,-5.56,-3.65,,,,
48434,10.1002/eem2.12683,10.1002/eem2.12683,PM6,PJ1-γ,PM6,PJ1-γ,COC(=O)C(C)(C)c1cc(C)cc(-c2sc3c4sc5cc(/C=C6/C(=O)c7cc(F)cc(c7)C(=O)/C6=C\c6cc(C(C)(C)C(=O)OC)c(-c7cc(C)cc(C(C)(C)C(=O)OC)c7)s6)sc5c4c(C(C)(C)C(=O)OC)ccc2-3)c1,CCCCCCCCCCCc1c(/C=C2\C(=O)c3cc(C(C)(C)C)ccc3C2=C(C#N)C#N)sc2c1sc1c3c4nsnc4c4c5sc6c(CCCCCCCCCCC)c(/C=C7\C(=O)c8ccc(C(C)(C)C)cc8C7=C(C#N)C#N)sc6c5n(C[C@H](CCCC)CCCCCC)c4c3n(CC(CCCC)CCCCCC)c21,0.942,24.0,71.6,16.2,16.187327999999994,0.0782222222222566,16.0,16.2,,SA,SA,,BC,,,,,,,Tol,toluene,,-5.56,-3.65,,,,
48435,10.1002/eem2.12683,10.1002/eem2.12683,PM6,PYF-T-o,PM6,PYF-T-o,COC(=O)C(C)(C)c1cc(C)cc(-c2sc3c4sc5cc(/C=C6/C(=O)c7cc(F)cc(c7)C(=O)/C6=C\c6cc(C(C)(C)C(=O)OC)c(-c7cc(C)cc(C(C)(C)C(=O)OC)c7)s6)sc5c4c(C(C)(C)C(=O)OC)ccc2-3)c1,CCCCCCCCCCCCC(CCCCCCCCCC)Cn1c2c3sc(/C=C4\C(=O)c5c(F)cccc5C4=C(C#N)C#N)c(CCCCCCCCCCC)c3sc2c2c3nsnc3c3c4sc5c(CCCCCCCCCCC)c(/C=C6\C(=O)c7c(ccc(-c8cccs8)c7F)C6=C(C#N)C#N)sc5c4n(CC(CCCCCCCCCC)CCCCCCCCCCCC)c3c21,0.901,25.4,71.4,16.4,16.340175600000002,0.3647829268292473,16.1,16.4,,,,,SqP,,,,,,,,,,-5.56,-3.65,,-5.715,-3.805,
48436,10.1002/eem2.12683,10.1002/eem2.12683,PM6,PYF-T-o,PM6,PYF-T-o,COC(=O)C(C)(C)c1cc(C)cc(-c2sc3c4sc5cc(/C=C6/C(=O)c7cc(F)cc(c7)C(=O)/C6=C\c6cc(C(C)(C)C(=O)OC)c(-c7cc(C)cc(C(C)(C)C(=O)OC)c7)s6)sc5c4c(C(C)(C)C(=O)OC)ccc2-3)c1,CCCCCCCCCCCCC(CCCCCCCCCC)Cn1c2c3sc(/C=C4\C(=O)c5c(F)cccc5C4=C(C#N)C#N)c(CCCCCCCCCCC)c3sc2c2c3nsnc3c3c4sc5c(CCCCCCCCCCC)c(/C=C6\C(=O)c7c(ccc(-c8cccs8)c7F)C6=C(C#N)C#N)sc5c4n(CC(CCCCCCCCCC)CCCCCCCCCCCC)c3c21,0.91,25.5,72.4,16.8,16.800420000000003,0.002500000000011,16.6,16.8,,SA,SA,,SqP,sequential processing,,,,,,toluene,,,-5.56,-3.65,,-5.715,-3.805,
48437,10.1002/eem2.12683,10.1002/eem2.12683,PM6,PJ1-γ,PM6,PJ1-γ,COC(=O)C(C)(C)c1cc(C)cc(-c2sc3c4sc5cc(/C=C6/C(=O)c7cc(F)cc(c7)C(=O)/C6=C\c6cc(C(C)(C)C(=O)OC)c(-c7cc(C)cc(C(C)(C)C(=O)OC)c7)s6)sc5c4c(C(C)(C)C(=O)OC)ccc2-3)c1,CCCCCCCCCCCc1c(/C=C2\C(=O)c3cc(C(C)(C)C)ccc3C2=C(C#N)C#N)sc2c1sc1c3c4nsnc4c4c5sc6c(CCCCCCCCCCC)c(/C=C7\C(=O)c8ccc(C(C)(C)C)cc8C7=C(C#N)C#N)sc6c5n(C[C@H](CCCC)CCCCCC)c4c3n(CC(CCCC)CCCCCC)c21,0.947,25.2,73.1,17.4,17.4448764,0.2579103448275845,17.3,17.4,,,,,SqP,,,,,,,,,,-5.56,-3.65,,,,
48438,10.1002/eem2.12683,10.1002/eem2.12683,PM6,PJ1-γ,PM6,PJ1-γ,COC(=O)C(C)(C)c1cc(C)cc(-c2sc3c4sc5cc(/C=C6/C(=O)c7cc(F)cc(c7)C(=O)/C6=C\c6cc(C(C)(C)C(=O)OC)c(-c7cc(C)cc(C(C)(C)C(=O)OC)c7)s6)sc5c4c(C(C)(C)C(=O)OC)ccc2-3)c1,CCCCCCCCCCCc1c(/C=C2\C(=O)c3cc(C(C)(C)C)ccc3C2=C(C#N)C#N)sc2c1sc1c3c4nsnc4c4c5sc6c(CCCCCCCCCCC)c(/C=C7\C(=O)c8ccc(C(C)(C)C)cc8C7=C(C#N)C#N)sc6c5n(C[C@H](CCCC)CCCCCC)c4c3n(CC(CCCC)CCCCCC)c21,0.937,25.9,74.3,18.0,18.0313469,0.1741494444444392,17.9,18.0,,SA,SA,,SqP,,,,,,,toluene,,,-5.56,-3.65,,,,
48439,10.1002/eem2.12712,10.1002/eem2.12712,PM6,L8-BO,PM6,L8-BO,COC(=O)C(C)(C)c1cc(C)cc(-c2sc3c4sc5cc(/C=C6/C(=O)c7cc(F)cc(c7)C(=O)/C6=C\c6cc(C(C)(C)C(=O)OC)c(-c7cc(C)cc(C(C)(C)C(=O)OC)c7)s6)sc5c4c(C(C)(C)C(=O)OC)ccc2-3)c1,CCCCCCC(CCCC)Cc1c(/C=C2\C(=O)c3cc(F)c(F)cc3C2=C(C#N)C#N)sc2c1SC1c3c(c4c(c5nsnc35)c3sc5c(CC(CCCC)CCCCCC)c(/C=C6\C(=O)c7cc(F)c(F)cc7C6=C(C#N)C#N)sc5c3n4CC(CC)CCCC)N(CC(CC)CCCC)C21,0.903,25.64,74.26,17.19,17.193358392000004,0.0195368935427728,16.96,17.19,,,,,,,,,PEDOT:PSS,PEDOT:PSS,,,,,-5.56,-3.65,,-5.68,-3.9,
48440,10.1002/eem2.12712,10.1002/eem2.12712,PM6,L8-BO,PM6,L8-BO,COC(=O)C(C)(C)c1cc(C)cc(-c2sc3c4sc5cc(/C=C6/C(=O)c7cc(F)cc(c7)C(=O)/C6=C\c6cc(C(C)(C)C(=O)OC)c(-c7cc(C)cc(C(C)(C)C(=O)OC)c7)s6)sc5c4c(C(C)(C)C(=O)OC)ccc2-3)c1,CCCCCCC(CCCC)Cc1c(/C=C2\C(=O)c3cc(F)c(F)cc3C2=C(C#N)C#N)sc2c1SC1c3c(c4c(c5nsnc35)c3sc5c(CC(CCCC)CCCCCC)c(/C=C6\C(=O)c7cc(F)c(F)cc7C6=C(C#N)C#N)sc5c3n4CC(CC)CCCC)N(CC(CC)CCCC)C21,0.908,26.2,74.3,17.64,17.6756728,0.2022267573696167,17.37,17.64,,,,,,,,,2PACz,2PACz,,,,,-5.56,-3.65,,-5.68,-3.9,
48441,10.1002/eem2.12712,10.1002/eem2.12712,PM6,L8-BO,PM6,L8-BO,COC(=O)C(C)(C)c1cc(C)cc(-c2sc3c4sc5cc(/C=C6/C(=O)c7cc(F)cc(c7)C(=O)/C6=C\c6cc(C(C)(C)C(=O)OC)c(-c7cc(C)cc(C(C)(C)C(=O)OC)c7)s6)sc5c4c(C(C)(C)C(=O)OC)ccc2-3)c1,CCCCCCC(CCCC)Cc1c(/C=C2\C(=O)c3cc(F)c(F)cc3C2=C(C#N)C#N)sc2c1SC1c3c(c4c(c5nsnc35)c3sc5c(CC(CCCC)CCCCCC)c(/C=C6\C(=O)c7cc(F)c(F)cc7C6=C(C#N)C#N)sc5c3n4CC(CC)CCCC)N(CC(CC)CCCC)C21,0.839,24.59,70.3,14.51,14.50360003,0.0441073053066875,13.94,14.51,,,,,p-i-n,,PDINN,,MeO-2PACz,MeO-2PACz,,,,,-5.56,-3.65,,-5.68,-3.9,
48442,10.1002/eem2.12712,10.1002/eem2.12712,PM6,L8-BO,PM6,L8-BO,COC(=O)C(C)(C)c1cc(C)cc(-c2sc3c4sc5cc(/C=C6/C(=O)c7cc(F)cc(c7)C(=O)/C6=C\c6cc(C(C)(C)C(=O)OC)c(-c7cc(C)cc(C(C)(C)C(=O)OC)c7)s6)sc5c4c(C(C)(C)C(=O)OC)ccc2-3)c1,CCCCCCC(CCCC)Cc1c(/C=C2\C(=O)c3cc(F)c(F)cc3C2=C(C#N)C#N)sc2c1SC1c3c(c4c(c5nsnc35)c3sc5c(CC(CCCC)CCCCCC)c(/C=C6\C(=O)c7cc(F)c(F)cc7C6=C(C#N)C#N)sc5c3n4CC(CC)CCCC)N(CC(CC)CCCC)C21,0.9,22.47,71.9,14.54,14.540337,0.0023177441540579,12.68,14.54,,,,,,,,,MoOx,MoO3,,,,,-5.56,-3.65,,-5.68,-3.9,
48443,10.1002/eem2.12712,10.1002/eem2.12712,PM6,L8-BO,PM6,L8-BO,COC(=O)C(C)(C)c1cc(C)cc(-c2sc3c4sc5cc(/C=C6/C(=O)c7cc(F)cc(c7)C(=O)/C6=C\c6cc(C(C)(C)C(=O)OC)c(-c7cc(C)cc(C(C)(C)C(=O)OC)c7)s6)sc5c4c(C(C)(C)C(=O)OC)ccc2-3)c1,CCCCCCC(CCCC)Cc1c(/C=C2\C(=O)c3cc(F)c(F)cc3C2=C(C#N)C#N)sc2c1SC1c3c(c4c(c5nsnc35)c3sc5c(CC(CCCC)CCCCCC)c(/C=C6\C(=O)c7cc(F)c(F)cc7C6=C(C#N)C#N)sc5c3n4CC(CC)CCCC)N(CC(CC)CCCC)C21,0.906,25.3,73.58,16.86,16.865860440000002,0.0347594306049991,16.48,16.86,,,,,,,,,MoOₓ/2PACz,MoO3/2PACz,,,,,-5.56,-3.65,,-5.68,-3.9,
48444,10.1002/eem2.12712,10.1002/eem2.12712,PM6,L8-BO,PM6,L8-BO,COC(=O)C(C)(C)c1cc(C)cc(-c2sc3c4sc5cc(/C=C6/C(=O)c7cc(F)cc(c7)C(=O)/C6=C\c6cc(C(C)(C)C(=O)OC)c(-c7cc(C)cc(C(C)(C)C(=O)OC)c7)s6)sc5c4c(C(C)(C)C(=O)OC)ccc2-3)c1,CCCCCCC(CCCC)Cc1c(/C=C2\C(=O)c3cc(F)c(F)cc3C2=C(C#N)C#N)sc2c1SC1c3c(c4c(c5nsnc35)c3sc5c(CC(CCCC)CCCCCC)c(/C=C6\C(=O)c7cc(F)c(F)cc7C6=C(C#N)C#N)sc5c3n4CC(CC)CCCC)N(CC(CC)CCCC)C21,0.898,25.3,74.5,16.92,16.925953,0.0351832151300124,16.72,16.92,,,,,,,,,MoOx/MeO-2PACz,MoO3/MeO-2PACz,,,,,-5.56,-3.65,,-5.68,-3.9,
48445,10.1002/eem2.12712,10.1002/eem2.12712,PM6,L8-BO,PM6,L8-BO,COC(=O)C(C)(C)c1cc(C)cc(-c2sc3c4sc5cc(/C=C6/C(=O)c7cc(F)cc(c7)C(=O)/C6=C\c6cc(C(C)(C)C(=O)OC)c(-c7cc(C)cc(C(C)(C)C(=O)OC)c7)s6)sc5c4c(C(C)(C)C(=O)OC)ccc2-3)c1,CCCCCCC(CCCC)Cc1c(/C=C2\C(=O)c3cc(F)c(F)cc3C2=C(C#N)C#N)sc2c1SC1c3c(c4c(c5nsnc35)c3sc5c(CC(CCCC)CCCCCC)c(/C=C6\C(=O)c7cc(F)c(F)cc7C6=C(C#N)C#N)sc5c3n4CC(CC)CCCC)N(CC(CC)CCCC)C21,0.564,24.38,63.45,8.73,8.724578039999999,0.0621072164948612,8.17,8.73,,,,,p-i-n,,PDINN,,No HEL,,,,,,-5.56,-3.65,,-5.68,-3.9,
48446,10.1002/eem2.12856,10.1002/eem2.12856,PBTA-PS,L8-BO,PBTA-PS,L8-BO,CCCCCCC(CCC)CCSc1ccc(-c2c3cc(-c4ccc(-c5c(F)c(F)c(-c6cccs6)c6nn(CCC(CCC)CCCCCC)nc56)s4)sc3c(-c3ccc(SCCC(CCC)CCCCCC)cc3)c3ccsc23)cc1,CCCCCCC(CCCC)CC1=C(/C=C2\C(=O)C3=CC(F)=C(F)C=C3C2=C(C#N)C#N)SC2=C1SC1C3=C(C4=C(C5=NSN=C35)C3=C(C5=C(S3)C(CC(CCCC)CCCCCC)=C(/C=C3\C(=O)C6=CC(F)=C(F)C=C6C3=C(C#N)C#N)S5)N4CC(CC)CCCC)N(CC(CC)CCCC)C21,0.85,22.93,66.4,12.94,12.941692000000003,0.01307573415768,12.56,12.94,,,,,,organic solar cell,,,,,,,,,-5.34,-3.4,,-5.68,-3.9,
48447,10.1002/eem2.12856,10.1002/eem2.12856,PBTA-PSF,L8-BO,PBTA-PSF,L8-BO,CCCCCCC(CCC)CCSc1ccc(-c2c3cc(-c4ccc(-c5c(F)c(F)c(-c6cccs6)c6nn(CCC(CCC)CCCCCC)nc56)s4)sc3c(-c3ccc(SCCC(CCC)CCCCCC)c(F)c3)c3ccsc23)cc1F,CCCCCCC(CCCC)CC1=C(/C=C2\C(=O)C3=CC(F)=C(F)C=C3C2=C(C#N)C#N)SC2=C1SC1C3=C(C4=C(C5=NSN=C35)C3=C(C5=C(S3)C(CC(CCCC)CCCCCC)=C(/C=C3\C(=O)C6=CC(F)=C(F)C=C6C3=C(C#N)C#N)S5)N4CC(CC)CCCC)N(CC(CC)CCCC)C21,0.875,25.02,75.41,16.51,16.50913425,0.0052437916414455,16.32,16.51,,,,,,organic solar cell,,,,,,,,,-5.52,-3.54,,-5.68,-3.9,
48448,10.1002/eem2.12856,10.1002/eem2.12856,PBDB-PS,L8-BO,PBDB-PS,L8-BO,CCCCCCCCC(CCCCCC)CSc1ccc(-c2c3cc(-c4ccc(-c5sc(-c6cccs6)c6c5C(=O)c5c(CC(CC)CCCC)sc(CC(CC)CCCC)c5C6=O)s4)sc3c(-c3ccc(SCC(CCCCCC)CCCCCCCC)cc3)c3ccsc23)cc1,CCCCCCC(CCCC)CC1=C(/C=C2\C(=O)C3=CC(F)=C(F)C=C3C2=C(C#N)C#N)SC2=C1SC1C3=C(C4=C(C5=NSN=C35)C3=C(C5=C(S3)C(CC(CCCC)CCCCCC)=C(/C=C3\C(=O)C6=CC(F)=C(F)C=C6C3=C(C#N)C#N)S5)N4CC(CC)CCCC)N(CC(CC)CCCC)C21,0.866,24.56,64.45,13.71,13.70784472,0.0157204959883311,13.36,13.71,,,,,,organic solar cell,,,,,,,,,-5.56,-3.69,,-5.68,-3.9,
48449,10.1002/eem2.12856,10.1002/eem2.12856,PBDB-PSF,L8-BO,PBDB-PSF,L8-BO,,CCCCCCC(CCCC)CC1=C(/C=C2\C(=O)C3=CC(F)=C(F)C=C3C2=C(C#N)C#N)SC2=C1SC1C3=C(C4=C(C5=NSN=C35)C3=C(C5=C(S3)C(CC(CCCC)CCCCCC)=C(/C=C3\C(=O)C6=CC(F)=C(F)C=C6C3=C(C#N)C#N)S5)N4CC(CC)CCCC)N(CC(CC)CCCC)C21,0.902,25.3,77.09,17.59,17.592400540000003,0.0136471859011003,17.16,17.59,,,,,,organic solar cell,,,,,,,,,,,,-5.68,-3.9,
48450,10.1002/eem2.12875,10.1002/eem2.12875,PM6,YNCH3,PM6,YNCH3,CC1=CC(=CC(=C1)C2=C3C=CC(=C4C5=C(C=C(S5)/C=C\6/C(=O)C7=CC(=CC(=C7)F)C(=O)/C6=C\C8=CC(=C(S8)C9=CC(=CC(=C9)C)C(C)(C)C(=O)OC)C(C)(C)C(=O)OC)SC4=C3S2)C(C)(C)C(=O)OC)C(C)(C)C(=O)OC,,0.86,25.1,76.5,16.5,16.51329,0.0805454545454627,,,,,,,inverted,inverted,,,,,,,,,-5.56,-3.65,,,,
48451,10.1002/eem2.12875,10.1002/eem2.12875,PM6,YNPF3,PM6,YNPF3,CC1=CC(=CC(=C1)C2=C3C=CC(=C4C5=C(C=C(S5)/C=C\6/C(=O)C7=CC(=CC(=C7)F)C(=O)/C6=C\C8=CC(=C(S8)C9=CC(=CC(=C9)C)C(C)(C)C(=O)OC)C(C)(C)C(=O)OC)SC4=C3S2)C(C)(C)C(=O)OC)C(C)(C)C(=O)OC,,0.88,26.5,82.4,19.2,19.215680000000003,0.0816666666666835,,,,,,,inverted,inverted,ZnO/PEIE,,MoOX,,,,,,-5.56,-3.65,,,,
48452,10.1002/eem2.70232,10.1002/eem2.70232,PM6,Y6,PM6,Y6,CC1=CC(=CC(=C1)C2=C3C=CC(=C4C5=C(C=C(S5)/C=C\6/C(=O)C7=CC(=CC(=C7)F)C(=O)/C6=C\C8=CC(=C(S8)C9=CC(=CC(=C9)C)C(C)(C)C(=O)OC)C(C)(C)C(=O)OC)SC4=C3S2)C(C)(C)C(=O)OC)C(C)(C)C(=O)OC,CCCCCCCCCCCc1c(/C=C2\C(=O)c3cc(F)c(F)cc3C2=C(C#N)C#N)sc2c1sc1c3c4nsnc4c4c5sc6c(CCCCCCCCCCC)c(/C=C7\C(=O)c8cc(F)c(F)cc8C7=C(C#N)C#N)sc6c5n(CC(CC)CCCC)c4c3n(CC(CC)CCCC)c21,0.88,26.1,74.17,17.06,17.0353656,0.1443985932004692,,17.06,,,,,ITO/PEDOT:PSS/PM6:Y6/PDINN/Ag,conventional,PDINN,PDINN,PEDOT:PSS,,,,,,-5.56,-3.65,,-5.65,-4.09,
48453,10.1002/eem2.70232,10.1002/eem2.70232,PM6,Y6,PM6,Y6,CC1=CC(=CC(=C1)C2=C3C=CC(=C4C5=C(C=C(S5)/C=C\6/C(=O)C7=CC(=CC(=C7)F)C(=O)/C6=C\C8=CC(=C(S8)C9=CC(=CC(=C9)C)C(C)(C)C(=O)OC)C(C)(C)C(=O)OC)SC4=C3S2)C(C)(C)C(=O)OC)C(C)(C)C(=O)OC,CCCCCCCCCCCc1c(/C=C2\C(=O)c3cc(F)c(F)cc3C2=C(C#N)C#N)sc2c1sc1c3c4nsnc4c4c5sc6c(CCCCCCCCCCC)c(/C=C7\C(=O)c8cc(F)c(F)cc8C7=C(C#N)C#N)sc6c5n(CC(CC)CCCC)c4c3n(CC(CC)CCCC)c21,0.849,24.78,72.53,15.26,15.259020966,0.0064156880733842,,15.26,,,,,ITO/PEDOT:PSS/PM6:Y6/PFN-Br/Ag,conventional,PFN-Br,PFN-Br,PEDOT:PSS,,,,,,-5.56,-3.65,,-5.65,-4.09,
48454,10.1002/eem2.70232,10.1002/eem2.70232,PM6,Y6,PM6,Y6,CC1=CC(=CC(=C1)C2=C3C=CC(=C4C5=C(C=C(S5)/C=C\6/C(=O)C7=CC(=CC(=C7)F)C(=O)/C6=C\C8=CC(=C(S8)C9=CC(=CC(=C9)C)C(C)(C)C(=O)OC)C(C)(C)C(=O)OC)SC4=C3S2)C(C)(C)C(=O)OC)C(C)(C)C(=O)OC,CCCCCCCCCCCc1c(/C=C2\C(=O)c3cc(F)c(F)cc3C2=C(C#N)C#N)sc2c1sc1c3c4nsnc4c4c5sc6c(CCCCCCCCCCC)c(/C=C7\C(=O)c8cc(F)c(F)cc8C7=C(C#N)C#N)sc6c5n(CC(CC)CCCC)c4c3n(CC(CC)CCCC)c21,0.875,26.05,73.93,16.87,16.851419375,0.1101400414937878,,16.87,,,,,ITO/PEDOT:PSS/PM6:Y6/PDINN/Ag,conventional,PDINN,PDINN,PEDOT:PSS,,,,,50.0,-5.56,-3.65,,-5.65,-4.09,
48455,10.1002/eem2.70232,10.1002/eem2.70232,PM6,Y6,PM6,Y6,CC1=CC(=CC(=C1)C2=C3C=CC(=C4C5=C(C=C(S5)/C=C\6/C(=O)C7=CC(=CC(=C7)F)C(=O)/C6=C\C8=CC(=C(S8)C9=CC(=CC(=C9)C)C(C)(C)C(=O)OC)C(C)(C)C(=O)OC)SC4=C3S2)C(C)(C)C(=O)OC)C(C)(C)C(=O)OC,CCCCCCCCCCCc1c(/C=C2\C(=O)c3cc(F)c(F)cc3C2=C(C#N)C#N)sc2c1sc1c3c4nsnc4c4c5sc6c(CCCCCCCCCCC)c(/C=C7\C(=O)c8cc(F)c(F)cc8C7=C(C#N)C#N)sc6c5n(CC(CC)CCCC)c4c3n(CC(CC)CCCC)c21,0.841,24.68,71.79,14.91,14.900646252,0.062734728370225,,14.91,,,,,ITO/PEDOT:PSS/PM6:Y6/PFN-Br/Ag,conventional,PFN-Br,PFN-Br,PEDOT:PSS,,,,,50.0,-5.56,-3.65,,-5.65,-4.09,
48456,10.1002/eem2.70232,10.1002/eem2.70232,PM6,Y6,PM6,Y6,CC1=CC(=CC(=C1)C2=C3C=CC(=C4C5=C(C=C(S5)/C=C\6/C(=O)C7=CC(=CC(=C7)F)C(=O)/C6=C\C8=CC(=C(S8)C9=CC(=CC(=C9)C)C(C)(C)C(=O)OC)C(C)(C)C(=O)OC)SC4=C3S2)C(C)(C)C(=O)OC)C(C)(C)C(=O)OC,CCCCCCCCCCCc1c(/C=C2\C(=O)c3cc(F)c(F)cc3C2=C(C#N)C#N)sc2c1sc1c3c4nsnc4c4c5sc6c(CCCCCCCCCCC)c(/C=C7\C(=O)c8cc(F)c(F)cc8C7=C(C#N)C#N)sc6c5n(CC(CC)CCCC)c4c3n(CC(CC)CCCC)c21,0.873,26.0,73.75,16.74,16.739774999999998,0.0013440860215075,,16.74,,,,,ITO/PEDOT:PSS/PM6:Y6/PDINN/Ag,conventional,PDINN,PDINN,PEDOT:PSS,,,,,70.0,-5.56,-3.65,,-5.65,-4.09,
48457,10.1002/eem2.70232,10.1002/eem2.70232,PM6,Y6,PM6,Y6,CC1=CC(=CC(=C1)C2=C3C=CC(=C4C5=C(C=C(S5)/C=C\6/C(=O)C7=CC(=CC(=C7)F)C(=O)/C6=C\C8=CC(=C(S8)C9=CC(=CC(=C9)C)C(C)(C)C(=O)OC)C(C)(C)C(=O)OC)SC4=C3S2)C(C)(C)C(=O)OC)C(C)(C)C(=O)OC,CCCCCCCCCCCc1c(/C=C2\C(=O)c3cc(F)c(F)cc3C2=C(C#N)C#N)sc2c1sc1c3c4nsnc4c4c5sc6c(CCCCCCCCCCC)c(/C=C7\C(=O)c8cc(F)c(F)cc8C7=C(C#N)C#N)sc6c5n(CC(CC)CCCC)c4c3n(CC(CC)CCCC)c21,0.807,24.25,71.66,14.02,14.02368285,0.02626854493581,,14.02,,,,,ITO/PEDOT:PSS/PM6:Y6/PFN-Br/Ag,conventional,PFN-Br,PFN-Br,PEDOT:PSS,,,,,,-5.56,-3.65,,-5.65,-4.09,
48458,10.1002/eem2.70232,10.1002/eem2.70232,PM6,Y6,PM6,Y6,CC1=CC(=CC(=C1)C2=C3C=CC(=C4C5=C(C=C(S5)/C=C\6/C(=O)C7=CC(=CC(=C7)F)C(=O)/C6=C\C8=CC(=C(S8)C9=CC(=CC(=C9)C)C(C)(C)C(=O)OC)C(C)(C)C(=O)OC)SC4=C3S2)C(C)(C)C(=O)OC)C(C)(C)C(=O)OC,CCCCCCCCCCCc1c(/C=C2\C(=O)c3cc(F)c(F)cc3C2=C(C#N)C#N)sc2c1sc1c3c4nsnc4c4c5sc6c(CCCCCCCCCCC)c(/C=C7\C(=O)c8cc(F)c(F)cc8C7=C(C#N)C#N)sc6c5n(CC(CC)CCCC)c4c3n(CC(CC)CCCC)c21,0.849,25.96,72.48,15.97,15.974620992000002,0.0289354539762136,,15.97,,,,,ITO/PEDOT:PSS/PM6:Y6/PDINN/Ag,conventional,PDINN,PDINN,PEDOT:PSS,,,,,90.0,-5.56,-3.65,,-5.65,-4.09,
48459,10.1002/eem2.70232,10.1002/eem2.70232,PM6,Y6,PM6,Y6,CC1=CC(=CC(=C1)C2=C3C=CC(=C4C5=C(C=C(S5)/C=C\6/C(=O)C7=CC(=CC(=C7)F)C(=O)/C6=C\C8=CC(=C(S8)C9=CC(=CC(=C9)C)C(C)(C)C(=O)OC)C(C)(C)C(=O)OC)SC4=C3S2)C(C)(C)C(=O)OC)C(C)(C)C(=O)OC,CCCCCCCCCCCc1c(/C=C2\C(=O)c3cc(F)c(F)cc3C2=C(C#N)C#N)sc2c1sc1c3c4nsnc4c4c5sc6c(CCCCCCCCCCC)c(/C=C7\C(=O)c8cc(F)c(F)cc8C7=C(C#N)C#N)sc6c5n(CC(CC)CCCC)c4c3n(CC(CC)CCCC)c21,0.774,24.22,71.09,13.33,13.326730452,0.0245277419354872,,13.33,,,,,ITO/PEDOT:PSS/PM6:Y6/PFN-Br/Ag,conventional,PFN-Br,PFN-Br,PEDOT:PSS,,,,,,-5.56,-3.65,,-5.65,-4.09,
48460,10.1002/eem2.70232,10.1002/eem2.70232,PM6,Y6,PM6,Y6,CC1=CC(=CC(=C1)C2=C3C=CC(=C4C5=C(C=C(S5)/C=C\6/C(=O)C7=CC(=CC(=C7)F)C(=O)/C6=C\C8=CC(=C(S8)C9=CC(=CC(=C9)C)C(C)(C)C(=O)OC)C(C)(C)C(=O)OC)SC4=C3S2)C(C)(C)C(=O)OC)C(C)(C)C(=O)OC,CCCCCCCCCCCc1c(/C=C2\C(=O)c3cc(F)c(F)cc3C2=C(C#N)C#N)sc2c1sc1c3c4nsnc4c4c5sc6c(CCCCCCCCCCC)c(/C=C7\C(=O)c8cc(F)c(F)cc8C7=C(C#N)C#N)sc6c5n(CC(CC)CCCC)c4c3n(CC(CC)CCCC)c21,0.831,25.25,71.81,15.28,15.067712775,1.3893142997382133,,15.28,,,,,ITO/PEDOT:PSS/PM6:Y6/PDINN/Ag,conventional,PDINN,PDINN,PEDOT:PSS,,,,,,-5.56,-3.65,,-5.65,-4.09,
48461,10.1002/eem2.70232,10.1002/eem2.70232,PM6,Y6,PM6,Y6,CC1=CC(=CC(=C1)C2=C3C=CC(=C4C5=C(C=C(S5)/C=C\6/C(=O)C7=CC(=CC(=C7)F)C(=O)/C6=C\C8=CC(=C(S8)C9=CC(=CC(=C9)C)C(C)(C)C(=O)OC)C(C)(C)C(=O)OC)SC4=C3S2)C(C)(C)C(=O)OC)C(C)(C)C(=O)OC,CCCCCCCCCCCc1c(/C=C2\C(=O)c3cc(F)c(F)cc3C2=C(C#N)C#N)sc2c1sc1c3c4nsnc4c4c5sc6c(CCCCCCCCCCC)c(/C=C7\C(=O)c8cc(F)c(F)cc8C7=C(C#N)C#N)sc6c5n(CC(CC)CCCC)c4c3n(CC(CC)CCCC)c21,0.759,23.92,69.84,12.69,12.679647552,0.0815795744680773,,12.69,,,,,ITO/PEDOT:PSS/PM6:Y6/ETL/Ag,conventional,PFN-Br,PFN-Br,PEDOT:PSS,,,,,,-5.56,-3.65,,-5.65,-4.09,
48462,10.1002/ejic.202500188,10.1002/ejic.202500188,PTB7-Th,5,PTB7-Th,5,CCCCC(CC)COC(=O)c1sc2c(-c3cc4c(-c5ccc(CC(CC)CCCC)s5)c5sc(C)cc5c(-c5ccc(CC(CC)CCCC)s5)c4s3)sc(C)c2c1F,,0.74,0.091,37.1,0.025,0.02498314,0.0674400000000019,0.02,0.025,1:1,,,,inverted,inverted,ZnO,ZnO,MoO3,MoO3,90.0,,,,-5.21,-3.6,,,,
48463,10.1002/ejic.202500188,10.1002/ejic.202500188,PTB7-Th,6,PTB7-Th,6,CCCCC(CC)COC(=O)c1sc2c(-c3cc4c(-c5ccc(CC(CC)CCCC)s5)c5sc(C)cc5c(-c5ccc(CC(CC)CCCC)s5)c4s3)sc(C)c2c1F,,0.79,2.83,31.7,0.71,0.7087169,0.1807183098591523,0.65,0.71,1:1,,,,inverted,inverted,ZnO,ZnO,MoO3,MoO3,82.0,,,100.0,-5.21,-3.6,,,,
48464,10.1002/ejic.202500188,10.1002/ejic.202500188,PBDB-T,6,PBDB-T,6,CCCCC(CC)Cc1ccc(-c2c3cc(-c4ccc(-c5sc(-c6ccc(C)s6)c6c5C(=O)c5c(CC(CC)CCCC)sc(CC(CC)CCCC)c5C6=O)s4)sc3c(-c3ccc(CC(CC)CCCC)s3)c3cc(C)sc23)s1,,0.85,3.87,32.8,1.08,1.0789559999999998,0.0966666666666913,1.05,1.08,1:1,,,,inverted,inverted,ZnO,ZnO,MoO3,MoO3,80.0,,,100.0,-5.33,-3.48,,,,
48465,10.1002/ejic.202500188,10.1002/ejic.202500188,PTB7-Th,7,PTB7-Th,7,CCCCC(CC)COC(=O)c1sc2c(-c3cc4c(-c5ccc(CC(CC)CCCC)s5)c5sc(C)cc5c(-c5ccc(CC(CC)CCCC)s5)c4s3)sc(C)c2c1F,,0.85,0.47,29.8,0.12,0.1190509999999999,0.7908333333333378,0.11,0.12,1:1,,,,inverted,inverted,ZnO,ZnO,MoO3,MoO3,57.0,,,100.0,-5.21,-3.6,,,,
48466,10.1002/ejoc.201901615,10.1002/ejoc.201901615,NDIP,PC71BM,NDIP,PC71BM,,COC(=O)CCCC1(c2ccccc2)C23c4c5ccc6c7cc8c9c%10c(cc%11cc%12c%13c%14c(cc%15c%16ccc-5c2c%16c2c5c%16c%17c(c(c46)c7c9c%17c4c%10c%11c%13c4c%16c%14c%152)C513)C%12)C8,0.86,11.38,43.0,4.23,4.208324000000001,0.5124349881796539,4.14,4.23,1:1.5,,,,,,,,,,,,,,,,,-5.9,-3.9,
48467,10.1002/ejoc.201901615,10.1002/ejoc.201901615,NDIP,PC71BM,NDIP,PC71BM,,COC(=O)CCCC1(c2ccccc2)C23c4c5ccc6c7cc8c9c%10c(cc%11cc%12c%13c%14c(cc%15c%16ccc-5c2c%16c2c5c%16c%17c(c(c46)c7c9c%17c4c%10c%11c%13c4c%16c%14c%152)C513)C%12)C8,0.83,14.52,62.0,7.47,7.471991999999999,0.0266666666666606,7.38,7.47,1:1.5,Pyridine,Pyridine,3 v%,conventional,,,,,,,,,,,,,-5.9,-3.9,
48468,10.1002/ejoc.201901615,10.1002/ejoc.201901615,NDIP,PC71BM,NDIP,PC71BM,,COC(=O)CCCC1(c2ccccc2)C23c4c5ccc6c7cc8c9c%10c(cc%11cc%12c%13c%14c(cc%15c%16ccc-5c2c%16c2c5c%16c%17c(c(c46)c7c9c%17c4c%10c%11c%13c4c%16c%14c%152)C513)C%12)C8,0.83,15.43,66.0,8.45,8.452554,0.0302248520710052,8.37,8.45,1:1.5,Pyridine + TSA,Pyridine + TSA,3 v%,conventional,,,,,,,,,,,,,-5.9,-3.9,
48479,10.1002/ejoc.202100473,10.1002/ejoc.202100473,TAT-mFM,PC71BM,TAT-mFM,PC71BM,,COC(=O)CCCC1(c2ccccc2)C23c4c5ccc6c7cc8c9c%10c(cc%11cc%12c%13c%14c(cc%15c%16ccc-5c2c%16c2c5c%16c%17c(c(c46)c7c9c%17c4c%10c%11c%13c4c%16c%14c%152)C513)C%12)C8,0.95,5.41,38.1,1.95,1.9581495,0.4179230769230899,,,1:1.5,DIO,DIO,,ITO/PEIE/active layer/MoOx/Ag,,PEIE,PEIE,MoOx,MoO3,,chloroform,chloroform,,,,,-5.9,-3.9,
48480,10.1002/ejoc.202100473,10.1002/ejoc.202100473,TAT-pFM,PC71BM,TAT-pFM,PC71BM,,COC(=O)CCCC1(c2ccccc2)C23c4c5ccc6c7cc8c9c%10c(cc%11cc%12c%13c%14c(cc%15c%16ccc-5c2c%16c2c5c%16c%17c(c(c46)c7c9c%17c4c%10c%11c%13c4c%16c%14c%152)C513)C%12)C8,0.59,2.99,47.0,0.83,0.8291270000000001,0.1051807228915544,,,1:1.5,DIO,DIO,,ITO/PEIE/active layer/MoOx/Ag,,PEIE,PEIE,MoOx,MoO3,,chloroform,chloroform,,,,,-5.9,-3.9,
48481,10.1002/ejoc.202101554,10.1002/ejoc.202101554,PBDB−T,PDI2−Se,PBDB−T,PDI2−Se,CCCCC(CC)Cc1ccc(-c2c3cc(-c4ccc(-c5sc(C)c6c5C(=O)c5c(CC(CC)CCCC)sc(CC(CC)CCCC)c5C6=O)s4)sc3c(-c3ccc(CC(CC)CCCC)s3)c3cc(C)sc23)s1,,0.907,10.81,58.1,5.32,5.696513270000001,7.0773171052631785,5.24,5.32,,,,,ITO/ZnO/PBDB−T:acceptor/MoO3/Ag,inverted,ZnO,ZnO,MoO3,MoO3,,,,,,,,,,
48482,10.1002/ejoc.202101554,10.1002/ejoc.202101554,PBDB−T,PDI2−FT,PBDB−T,PDI2−FT,CCCCC(CC)Cc1ccc(-c2c3cc(-c4ccc(-c5sc(C)c6c5C(=O)c5c(CC(CC)CCCC)sc(CC(CC)CCCC)c5C6=O)s4)sc3c(-c3ccc(CC(CC)CCCC)s3)c3cc(C)sc23)s1,,0.921,11.32,60.8,6.1,6.3388377600000005,3.9153731147541135,5.84,6.1,,,,,ITO/ZnO/PBDB−T:acceptor/MoO3/Ag,inverted,ZnO,ZnO,MoO3,MoO3,,,,,,,,,,
48483,10.1002/ejoc.202101554,10.1002/ejoc.202101554,PBDB−T,PDI2Se−FT,PBDB−T,PDI2Se−FT,CCCCC(CC)Cc1ccc(-c2c3cc(-c4ccc(-c5sc(C)c6c5C(=O)c5c(CC(CC)CCCC)sc(CC(CC)CCCC)c5C6=O)s4)sc3c(-c3ccc(CC(CC)CCCC)s3)c3cc(C)sc23)s1,,0.981,11.72,67.4,6.96,7.749193680000001,11.338989655172432,6.71,6.96,,,,,ITO/ZnO/PBDB−T:acceptor/MoO3/Ag,inverted,ZnO,ZnO,MoO3,MoO3,,,,,,,,,,
48484,10.1002/ejoc.202500453,10.1002/ejoc.202500453,TPAFNBT,PC71BM,TPAFNBT,PC70BM,,CCCCC(=O)OCC1(C2=CC=CC=C2)C3=CC=CC4=CC=CC5=CC=CC6=CC=C7C=CC=CC8=CC=CC1=C8C7=C6C5=C4C3,0.97,10.14,19.0,1.89,1.868802,1.1215873015872926,,,,,,,ITO/PEDOT:PSS/active layer/Al,conventional,,,PEDOT:PSS,,,,,,,,,-6.1,-3.9,
48485,10.1002/ejoc.202500453,10.1002/ejoc.202500453,TPAFNDOBT,PC71BM,TPAFNDOBT,PC70BM,,CCCCC(=O)OCC1(C2=CC=CC=C2)C3=CC=CC4=CC=CC5=CC=CC6=CC=C7C=CC=CC8=CC=CC1=C8C7=C6C5=C4C3,1.1,12.52,28.0,3.88,3.85616,0.6144329896907181,,,,,,,ITO/PEDOT:PSS/active layer/Al,conventional,,,PEDOT:PSS,,,,,,,,,-6.1,-3.9,
48486,10.1002/ejoc.202500453,10.1002/ejoc.202500453,(TPAFN)2DOBT,PC71BM,(TPAFN)2DOBT,PC70BM,,CCCCC(=O)OCC1(C2=CC=CC=C2)C3=CC=CC4=CC=CC5=CC=CC6=CC=C7C=CC=CC8=CC=CC1=C8C7=C6C5=C4C3,1.09,20.48,41.4,9.25,9.2418048,0.0885967567567503,,,,,,,ITO/PEDOT:PSS/active layer/Al,conventional,,,PEDOT:PSS,,,,,,,,,-6.1,-3.9,
48487,10.1002/eng2.70334,10.1002/eng2.70334,D18,L8-BO,D18,L8-BO,CCCCCCC(CCCC)CC1=CSC(C2=CC3=C(S2)C2=C(C=C(C4=CC(CC(CCCC)CCCCCC)=C(C5=CC6=C(C7=CC(F)=C(CC(CC)CCCC)S7)C7=C(C=CS7)C(C7=CC(F)=C(CC(CC)CCCC)S7)=C6S5)S4)S2)C2=NSN=C32)=C1,CCCCCCC(CCCC)CC1=C(/C=C2\C(=O)C3=CC(F)=C(F)C=C3C2=C(C#N)C#N)SC2=C1SC1C3=C(C4=C(C5=NSN=C35)C3=C(C5=C(S3)C(CC(CCCC)CCCCCC)=C(/C=C3\C(=O)C6=CC(F)=C(F)C=C6C3=C(C#N)C#N)S5)N4CC(CC)CCCC)N(CC(CC)CCCC)C21,0.92,26.86,,19.05,,,,19.05,,,,,,,,,,,,,,,-5.51,-2.77,,-5.68,-3.9,
