Repository: JiYiqaq/PCE-KA-GNN

# Data directory

- `raw/Active_Database.csv` is the immutable source dataset bundled under CC BY 4.0. Do not overwrite it with processed data.
- `processed/` is created and populated by the training pipeline. Generated `.pt` and `.pth` caches are intentionally ignored by Git because they can exceed GitHub's normal single-file limit.

See `../DATA_LICENSE.md` for provenance, license and checksum information.

File: data/raw/Active_Database.csv (part 105 of 471)
id,doi,doi_norm,donor,acceptor,donor_canonical,acceptor_canonical,donor_smiles,acceptor_smiles,voc,jsc,ff,pce,pce_recomputed,pce_relative_error_percent,pce_avg,pce_best,d_a_ratio,additive,additive_canonical,additive_ratio,device_structure,device_type,etl,etl_canonical,htl,htl_canonical,active_layer_thickness,solvent,solvent_canonical,annealing_temp,homo_d,lumo_d,eg_d,homo_a,lumo_a,eg_a
48488,10.1002/eng2.70334,10.1002/eng2.70334,PBDB-TF,ITIC,PBDB-TF,ITIC,CCCCC(CC)Cc1sc(-c2c3cc(-c4ccc(-c5sc(-c6ccc(C)s6)c6c5C(=O)c5c(CC(CC)CCCC)sc(CC(CC)CCCC)c5C6=O)s4)sc3c(-c3cc(F)c(CC(CC)CCCC)s3)c3cc(C)sc23)cc1F,CCCCCCc1ccc(C2(c3ccc(CCCCCC)cc3)c3cc4c(cc3-c3sc5cc(/C=C6\C(=O)c7ccccc7C6=C(C#N)C#N)sc5c32)C(c2ccc(CCCCCC)cc2)(c2ccc(CCCCCC)cc2)c2c-4sc3cc(/C=C4\C(=O)c5ccccc5C4=C(C#N)C#N)sc23)cc1,1.04,16.0,,9.7,,,,9.7,,,,,,,,,,,,,,,-5.49,-3.64,,-5.576,-3.916,
48489,10.1002/eng2.70334,10.1002/eng2.70334,D18,Y6,D18,Y6,CCCCCCC(CCCC)CC1=CSC(C2=CC3=C(S2)C2=C(C=C(C4=CC(CC(CCCC)CCCCCC)=C(C5=CC6=C(C7=CC(F)=C(CC(CC)CCCC)S7)C7=C(C=CS7)C(C7=CC(F)=C(CC(CC)CCCC)S7)=C6S5)S4)S2)C2=NSN=C32)=C1,CCCCCCCCCCCc1c(/C=C2\C(=O)c3cc(F)c(F)cc3C2=C(C#N)C#N)sc2c1sc1c3c4nsnc4c4c5sc6c(CCCCCCCCCCC)c(/C=C7\C(=O)c8cc(F)c(F)cc8C7=C(C#N)C#N)sc6c5n(CC(CC)CCCC)c4c3n(CC(CC)CCCC)c21,0.85,27.7,,18.22,,,,18.22,,,,,,,,,,,,,,,-5.51,-2.77,,-5.65,-4.09,
48490,10.1002/eng2.70334,10.1002/eng2.70334,PBDB-TF,IT-4F,PBDB-TF,IT-4F,CCCCC(CC)Cc1sc(-c2c3cc(-c4ccc(-c5sc(-c6ccc(C)s6)c6c5C(=O)c5c(CC(CC)CCCC)sc(CC(CC)CCCC)c5C6=O)s4)sc3c(-c3cc(F)c(CC(CC)CCCC)s3)c3cc(C)sc23)cc1F,CCCCCCc1ccc(C2(c3ccc(CCCCCC)cc3)c3cc4c(cc3-c3sc5cc(/C=C6\C(=O)c7cc(F)c(F)cc7C6=C(C#N)C#N)sc5c32)C(c2ccc(CCCCCC)cc2)(c2ccc(CCCCCC)cc2)c2c-4sc3cc(/C=C4\C(=O)c5cc(F)c(F)cc5C4=C(C#N)C#N)sc23)cc1,0.83,20.6,,12.88,,,,12.88,,,,,,,,,,,,,,,-5.49,-3.64,,-5.66,-4.14,
48491,10.1002/eng2.70334,10.1002/eng2.70334,PBDB-TF,Y6-1O,PBDB-TF,Y6-1O,CCCCC(CC)Cc1sc(-c2c3cc(-c4ccc(-c5sc(-c6ccc(C)s6)c6c5C(=O)c5c(CC(CC)CCCC)sc(CC(CC)CCCC)c5C6=O)s4)sc3c(-c3cc(F)c(CC(CC)CCCC)s3)c3cc(C)sc23)cc1F,CCCCCCCCCCCOC1=C(/C=C2\C(=O)C3=CC(F)=C(F)C=C3C2=C(C#N)C#N)SC2=C1SC1=C2N(CC)C2=C1C1=NSN=C1C1=C2N(CC)C2=C1SC1=C2SC(/C=C2\C(=O)C3=CC(F)=C(F)C=C3C2=C(C#N)C#N)=C1CCCCCCCCCCC,0.9,25.51,,16.81,,,,16.81,,,,,,,,,,,,,,,-5.49,-3.64,,-5.71,-3.84,
48492,10.1002/ente.201900924,10.1002/ente.201900924,PTB7-Th,ITIC,PTB7-Th,ITIC,CCCCC(CC)COC(=O)c1sc2csc(-c3cc4c(-c5ccc(CC(CC)CCCC)s5)c5sccc5c(-c5ccc(CC(CC)CCCC)s5)c4s3)c2c1F,CCCCCCc1ccc(C2(c3ccc(CCCCCC)cc3)c3cc4c(cc3-c3sc5cc(C=C6C(=O)c7ccccc7C6=C(C#N)C#N)sc5c32)C(c2ccc(CCCCCC)cc2)(c2ccc(CCCCCC)cc2)c2c-4sc3cc(C=C4C(=O)c5ccccc5C4=C(C#N)C#N)sc23)cc1,0.83,12.75,60.0,6.48,6.349499999999999,2.01388888888891,6.34,6.48,1:1.5,,,,inverted,inverted,ZnO,ZnO,MoO3,MoO3,100.0,,,,-5.21,-3.6,,-5.576,-3.916,
48497,10.1002/ente.201900924,10.1002/ente.201900924,PTB7-Th,Y6,PTB7-Th,Y6,CCCCC(CC)COC(=O)c1sc2csc(-c3cc4c(-c5ccc(CC(CC)CCCC)s5)c5sccc5c(-c5ccc(CC(CC)CCCC)s5)c4s3)c2c1F,CCCCCCCCCCCc1c(/C=C2\C(=O)c3cc(F)c(F)cc3C2=C(C#N)C#N)sc2c1sc1c3c4nsnc4c4c5sc6c(CCCCCCCCCCC)c(/C=C7\C(=O)c8cc(F)c(F)cc8C7=C(C#N)C#N)sc6c5n(CC(CC)CCCC)c4c3n(CC(CC)CCCC)c21,0.601,4.49,31.8,1.08,0.85811982,20.54446111111112,0.87,1.08,1:1.5,,,,inverted,inverted,ZnO,ZnO,MoO3,MoO3,100.0,,,,-5.21,-3.6,,-5.65,-4.09,
48498,10.1002/ente.201901323,10.1002/ente.201901323,P3HT,PC61BM,P3HT,PC61BM,CCCCCCc1ccsc1,COC(=O)CCCC1(c2ccccc2)C23c4c5c6c7c8c9c(c%10c%11c2c2c%12c4c4c%13c5c5c7c7c8c8c%14c9c%10c9c%10c%11c2c2c%11c%12c4c4c%12c%13c5c5c7c7c8c8c%14c9c9c%10c2c2c%11c4c4c%12c5c7c5c8c9c2c45)C613,0.56,11.49,50.02,3.21,3.218486880000001,0.2643887850467558,2.96,3.21,,,,,inverted PSC with HVO anodic buffer layer,inverted,,,PEDOT:PSS,,,,,,-5.01,-3.12,,-6.1,-3.7,
48499,10.1002/ente.201901323,10.1002/ente.201901323,P3HT,PC61BM,P3HT,PC61BM,CCCCCCc1ccsc1,COC(=O)CCCC1(c2ccccc2)C23c4c5c6c7c8c9c(c%10c%11c2c2c%12c4c4c%13c5c5c7c7c8c8c%14c9c%10c9c%10c%11c2c2c%11c%12c4c4c%12c%13c5c5c7c7c8c8c%14c9c9c%10c2c2c%11c4c4c%12c5c7c5c8c9c2c45)C613,0.59,14.13,56.06,4.67,4.67355402,0.076103211991438,4.41,4.67,,,,,inverted PSC with HVO anodic buffer layer,inverted,,,HVO,,,,,,-5.01,-3.12,,-6.1,-3.7,
48500,10.1002/ente.201901323,10.1002/ente.201901323,PBDTT-FTTE,PC71BM,PBDTT-FTTE,PC71BM,CCCCCC(CC)OC(=O)c1sc2c(-c3cc4c(-c5ccc(CC(CC)CCCC)s5)c5sccc5c(-c5ccc(CC(CC)CCCC)s5)c4s3)scc2c1F,COC(=O)CCCC1(c2ccccc2)C23c4c5ccc6c7cc8c9c%10c(cc%11cc%12c%13c%14c(cc%15c%16ccc-5c2c%16c2c5c%16c%17c(c(c46)c7c9c%17c4c%10c%11c%13c4c%16c%14c%152)C513)C%12)C8,0.78,11.97,54.18,5.34,5.05856988,5.270226966292127,5.14,5.34,,,,,inverted PSC with HVO anodic buffer layer,inverted,,,PEDOT:PSS,,,,,,-5.24,-3.45,,-5.9,-3.9,
48501,10.1002/ente.201901323,10.1002/ente.201901323,PBDTT-FTTE,PC71BM,PBDTT-FTTE,PC71BM,CCCCCC(CC)OC(=O)c1sc2c(-c3cc4c(-c5ccc(CC(CC)CCCC)s5)c5sccc5c(-c5ccc(CC(CC)CCCC)s5)c4s3)scc2c1F,COC(=O)CCCC1(c2ccccc2)C23c4c5ccc6c7cc8c9c%10c(cc%11cc%12c%13c%14c(cc%15c%16ccc-5c2c%16c2c5c%16c%17c(c(c46)c7c9c%17c4c%10c%11c%13c4c%16c%14c%152)C513)C%12)C8,0.77,15.08,58.18,7.12,6.755628880000001,5.1175719101123525,7.08,7.12,,,,,inverted PSC with HVO anodic buffer layer,inverted,L-ZnO,,HVO,,,,,,-5.24,-3.45,,-5.9,-3.9,
48503,10.1002/ente.201901323,10.1002/ente.201901323,PBDTT-FTTE,PC71BM,PBDTT-FTTE,PC71BM,CCCCCC(CC)OC(=O)c1sc2c(-c3cc4c(-c5ccc(CC(CC)CCCC)s5)c5sccc5c(-c5ccc(CC(CC)CCCC)s5)c4s3)scc2c1F,COC(=O)CCCC1(c2ccccc2)C23c4c5ccc6c7cc8c9c%10c(cc%11cc%12c%13c%14c(cc%15c%16ccc-5c2c%16c2c5c%16c%17c(c(c46)c7c9c%17c4c%10c%11c%13c4c%16c%14c%152)C513)C%12)C8,0.82,18.11,58.65,8.22,8.709642299999999,5.956718978102167,8.15,8.22,,,,,IPSC,inverted,L-ZnO,L-ZnO,HVO,HVO,,,,130.0,-5.24,-3.45,,-5.9,-3.9,
48504,10.1002/ente.201901323,10.1002/ente.201901323,PBDTT-FTTE,PC71BM,PBDTT-FTTE,PC71BM,CCCCCC(CC)OC(=O)c1sc2c(-c3cc4c(-c5ccc(CC(CC)CCCC)s5)c5sccc5c(-c5ccc(CC(CC)CCCC)s5)c4s3)scc2c1F,COC(=O)CCCC1(c2ccccc2)C23c4c5ccc6c7cc8c9c%10c(cc%11cc%12c%13c%14c(cc%15c%16ccc-5c2c%16c2c5c%16c%17c(c(c46)c7c9c%17c4c%10c%11c%13c4c%16c%14c%152)C513)C%12)C8,0.81,20.69,59.11,9.91,9.90618579,0.038488496468212,9.53,9.91,,,,,IPSC,inverted,NM-ZnO,ZnO,HVO,HVO,,,,,-5.24,-3.45,,-5.9,-3.9,
48505,10.1002/ente.201901323,10.1002/ente.201901323,PBDTT-FTTE,PC71BM,PBDTT-FTTE,PC71BM,CCCCCC(CC)OC(=O)c1sc2c(-c3cc4c(-c5ccc(CC(CC)CCCC)s5)c5sccc5c(-c5ccc(CC(CC)CCCC)s5)c4s3)scc2c1F,COC(=O)CCCC1(c2ccccc2)C23c4c5ccc6c7cc8c9c%10c(cc%11cc%12c%13c%14c(cc%15c%16ccc-5c2c%16c2c5c%16c%17c(c(c46)c7c9c%17c4c%10c%11c%13c4c%16c%14c%152)C513)C%12)C8,0.82,22.51,60.19,11.14,11.109990580000002,0.2693843806104035,10.26,11.14,,,,,IPSC,inverted,NM-ZnO,ZnO,HVO,HVO,,,,130.0,-5.24,-3.45,,-5.9,-3.9,
48509,10.1002/ente.202000072,10.1002/ente.202000072,PBDB-T,ITIC,PBDB-T,ITIC,CCCCC(CC)Cc1ccc(-c2c3cc(-c4ccc(-c5sc(-c6cccs6)c6c5C(=O)c5c(CC(CC)CCCC)sc(CC(CC)CCCC)c5C6=O)s4)sc3c(-c3ccc(CC(CC)CCCC)s3)c3ccsc23)s1,CCCCCCc1ccc(C2(c3ccc(CCCCCC)cc3)c3cc4c(cc3-c3sc5cc(C=C6C(=O)c7ccccc7C6=C(C#N)C#N)sc5c32)C(c2ccc(CCCCCC)cc2)(c2ccc(CCCCCC)cc2)c2c-4sc3cc(C=C4C(=O)c5ccccc5C4=C(C#N)C#N)sc23)cc1,0.88,16.25,66.0,9.49,9.438,0.5479452054794478,,,,,,,inverted,inverted,,,,,,chlorobenzene,,,-5.33,-3.48,,-5.576,-3.916,
48510,10.1002/ente.202000072,10.1002/ente.202000072,PBDB-T,ITIC,PBDB-T,ITIC,CCCCC(CC)Cc1ccc(-c2c3cc(-c4ccc(-c5sc(-c6cccs6)c6c5C(=O)c5c(CC(CC)CCCC)sc(CC(CC)CCCC)c5C6=O)s4)sc3c(-c3ccc(CC(CC)CCCC)s3)c3ccsc23)s1,CCCCCCc1ccc(C2(c3ccc(CCCCCC)cc3)c3cc4c(cc3-c3sc5cc(C=C6C(=O)c7ccccc7C6=C(C#N)C#N)sc5c32)C(c2ccc(CCCCCC)cc2)(c2ccc(CCCCCC)cc2)c2c-4sc3cc(C=C4C(=O)c5ccccc5C4=C(C#N)C#N)sc23)cc1,0.88,17.55,69.0,10.42,10.65636,2.2683301343570004,,,,,,,inverted,inverted,30 nm PMI-TPP,PMI-TPP,MoOx,,,chlorobenzene,,,-5.33,-3.48,,-5.576,-3.916,
48511,10.1002/ente.202000072,10.1002/ente.202000072,PBDB-T,ITIC,PBDB-T,ITIC,CCCCC(CC)Cc1ccc(-c2c3cc(-c4ccc(-c5sc(-c6cccs6)c6c5C(=O)c5c(CC(CC)CCCC)sc(CC(CC)CCCC)c5C6=O)s4)sc3c(-c3ccc(CC(CC)CCCC)s3)c3ccsc23)s1,CCCCCCc1ccc(C2(c3ccc(CCCCCC)cc3)c3cc4c(cc3-c3sc5cc(C=C6C(=O)c7ccccc7C6=C(C#N)C#N)sc5c32)C(c2ccc(CCCCCC)cc2)(c2ccc(CCCCCC)cc2)c2c-4sc3cc(C=C4C(=O)c5ccccc5C4=C(C#N)C#N)sc23)cc1,0.88,17.25,65.0,9.87,9.867,0.0303951367781166,,,,,,,inverted,inverted,30 nm PMI-TMOPP,PMI-TMOPP,MoOx,,,chlorobenzene,,,-5.33,-3.48,,-5.576,-3.916,
48512,10.1002/ente.202000116,10.1002/ente.202000116,PBDTTT-CT,PC70BM,PBDTTT-C-T,PC70BM,CCCCC(CC)CC(=O)c1cc2c(-c3cc4c(-c5ccc(CC(CC)CCCC)s5)c5sccc5c(-c5ccc(CC(CC)CCCC)s5)c4s3)scc2s1,CCCCC(=O)OCC1(C2=CC=CC=C2)C3=CC=CC4=CC=CC5=CC=CC6=CC=C7C=CC=CC8=CC=CC1=C8C7=C6C5=C4C3,0.769,9.83,41.0,3.1,3.0993007,0.0225580645161276,,,1:1.5,,,0 vol%,ITO/PEDOT:PSS/active layer/Mg/Al,conventional,Mg,Mg,PEDOT:PSS,PEDOT:PSS,,m-xylene,m-xylene,,-5.13,-3.27,,-6.1,-3.9,
48513,10.1002/ente.202000116,10.1002/ente.202000116,PBDTTT-CT,PC70BM,PBDTTT-C-T,PC70BM,CCCCC(CC)CC(=O)c1cc2c(-c3cc4c(-c5ccc(CC(CC)CCCC)s5)c5sccc5c(-c5ccc(CC(CC)CCCC)s5)c4s3)scc2s1,CCCCC(=O)OCC1(C2=CC=CC=C2)C3=CC=CC4=CC=CC5=CC=CC6=CC=C7C=CC=CC8=CC=CC1=C8C7=C6C5=C4C3,0.777,9.45,42.0,3.08,3.083913,0.1270454545454491,,,1:1.5,,,,ITO/PEDOT:PSS/active layer/Mg/Al,conventional,Mg,Mg,PEDOT:PSS,PEDOT:PSS,,m-xylene,m-xylene,,-5.13,-3.27,,-6.1,-3.9,
48514,10.1002/ente.202000116,10.1002/ente.202000116,PBDTTT-CT,PC70BM,PBDTTT-C-T,PC70BM,CCCCC(CC)CC(=O)c1cc2c(-c3cc4c(-c5ccc(CC(CC)CCCC)s5)c5sccc5c(-c5ccc(CC(CC)CCCC)s5)c4s3)scc2s1,CCCCC(=O)OCC1(C2=CC=CC=C2)C3=CC=CC4=CC=CC5=CC=CC6=CC=C7C=CC=CC8=CC=CC1=C8C7=C6C5=C4C3,0.766,15.07,56.0,6.46,6.4644272,0.0685325077399427,,,1:1.5,o-vanilline,o-vanilline,1 vol%,ITO/PEDOT:PSS/active layer/Mg/Al,conventional,Mg,Mg,PEDOT:PSS,PEDOT:PSS,,m-xylene,m-xylene,,-5.13,-3.27,,-6.1,-3.9,
48515,10.1002/ente.202000116,10.1002/ente.202000116,PBDTTT-CT,PC70BM,PBDTTT-C-T,PC70BM,CCCCC(CC)CC(=O)c1cc2c(-c3cc4c(-c5ccc(CC(CC)CCCC)s5)c5sccc5c(-c5ccc(CC(CC)CCCC)s5)c4s3)scc2s1,CCCCC(=O)OCC1(C2=CC=CC=C2)C3=CC=CC4=CC=CC5=CC=CC6=CC=C7C=CC=CC8=CC=CC1=C8C7=C6C5=C4C3,0.783,14.89,56.0,6.53,6.528967199999999,0.0158162327718351,,,1:1.5,o-vanilline,o-vanilline,1 vol%,ITO/PEDOT:PSS/active layer/Mg/Al,conventional,Mg,Mg,PEDOT:PSS,PEDOT:PSS,,m-xylene,m-xylene,,-5.13,-3.27,,-6.1,-3.9,
48516,10.1002/ente.202000116,10.1002/ente.202000116,PBDTTT-CT,PC70BM,PBDTTT-C-T,PC70BM,CCCCC(CC)CC(=O)c1cc2c(-c3cc4c(-c5ccc(CC(CC)CCCC)s5)c5sccc5c(-c5ccc(CC(CC)CCCC)s5)c4s3)scc2s1,CCCCC(=O)OCC1(C2=CC=CC=C2)C3=CC=CC4=CC=CC5=CC=CC6=CC=C7C=CC=CC8=CC=CC1=C8C7=C6C5=C4C3,0.771,7.27,37.0,2.07,2.0739129,0.1890289855072462,,,1:1.5,,,,ITO/PEDOT:PSS/active layer/Mg/Al,conventional,Mg,Mg,PEDOT:PSS,PEDOT:PSS,,m-xylene,m-xylene,,-5.13,-3.27,,-6.1,-3.9,
48517,10.1002/ente.202000116,10.1002/ente.202000116,PBDTTT-CT,PC70BM,PBDTTT-C-T,PC70BM,CCCCC(CC)CC(=O)c1cc2c(-c3cc4c(-c5ccc(CC(CC)CCCC)s5)c5sccc5c(-c5ccc(CC(CC)CCCC)s5)c4s3)scc2s1,CCCCC(=O)OCC1(C2=CC=CC=C2)C3=CC=CC4=CC=CC5=CC=CC6=CC=C7C=CC=CC8=CC=CC1=C8C7=C6C5=C4C3,0.764,8.22,34.0,2.14,2.1352272,0.2230280373831785,,,1:1.5,,,0 vol%,ITO/PEDOT:PSS/active layer/Mg/Al,conventional,Mg,Mg,PEDOT:PSS,PEDOT:PSS,,m-xylene,m-xylene,,-5.13,-3.27,,-6.1,-3.9,
48518,10.1002/ente.202000116,10.1002/ente.202000116,PBDTTT-CT,PC70BM,PBDTTT-C-T,PC70BM,CCCCC(CC)CC(=O)c1cc2c(-c3cc4c(-c5ccc(CC(CC)CCCC)s5)c5sccc5c(-c5ccc(CC(CC)CCCC)s5)c4s3)scc2s1,CCCCC(=O)OCC1(C2=CC=CC=C2)C3=CC=CC4=CC=CC5=CC=CC6=CC=C7C=CC=CC8=CC=CC1=C8C7=C6C5=C4C3,0.727,14.48,47.0,4.95,4.9476712,0.0470464646464628,,,1:1.5,o-vanilline,o-vanilline,1 vol%,ITO/PEDOT:PSS/active layer/Mg/Al,conventional,Mg,Mg,PEDOT:PSS,PEDOT:PSS,,m-xylene,m-xylene,,-5.13,-3.27,,-6.1,-3.9,
48519,10.1002/ente.202000116,10.1002/ente.202000116,PBDTTT-CT,PC70BM,PBDTTT-C-T,PC70BM,CCCCC(CC)CC(=O)c1cc2c(-c3cc4c(-c5ccc(CC(CC)CCCC)s5)c5sccc5c(-c5ccc(CC(CC)CCCC)s5)c4s3)scc2s1,CCCCC(=O)OCC1(C2=CC=CC=C2)C3=CC=CC4=CC=CC5=CC=CC6=CC=C7C=CC=CC8=CC=CC1=C8C7=C6C5=C4C3,0.743,13.82,45.0,4.62,4.620717,0.0155194805194774,,,1:1.5,o-vanilline,o-vanilline,1 vol%,ITO/PEDOT:PSS/active layer/Mg/Al,conventional,Mg,Mg,PEDOT:PSS,PEDOT:PSS,,m-xylene,m-xylene,,-5.13,-3.27,,-6.1,-3.9,
48520,10.1002/ente.202000116,10.1002/ente.202000116,PBDTTT-CT,PC70BM,PBDTTT-C-T,PC70BM,CCCCC(CC)CC(=O)c1cc2c(-c3cc4c(-c5ccc(CC(CC)CCCC)s5)c5sccc5c(-c5ccc(CC(CC)CCCC)s5)c4s3)scc2s1,CCCCC(=O)OCC1(C2=CC=CC=C2)C3=CC=CC4=CC=CC5=CC=CC6=CC=C7C=CC=CC8=CC=CC1=C8C7=C6C5=C4C3,0.724,5.52,27.0,1.08,1.0790495999999998,0.0880000000000222,,,1:1.5,,,0 vol%,ITO/PEDOT:PSS/active layer/Mg/Al,conventional,Mg,Mg,PEDOT:PSS,PEDOT:PSS,,m-xylene,m-xylene,,-5.13,-3.27,,-6.1,-3.9,
48521,10.1002/ente.202000116,10.1002/ente.202000116,PBDTTT-CT,PC70BM,PBDTTT-C-T,PC70BM,CCCCC(CC)CC(=O)c1cc2c(-c3cc4c(-c5ccc(CC(CC)CCCC)s5)c5sccc5c(-c5ccc(CC(CC)CCCC)s5)c4s3)scc2s1,CCCCC(=O)OCC1(C2=CC=CC=C2)C3=CC=CC4=CC=CC5=CC=CC6=CC=C7C=CC=CC8=CC=CC1=C8C7=C6C5=C4C3,0.079,1.52,25.0,0.03,0.03002,0.0666666666666755,,,1:1.5,,,0 vol%,ITO/PEDOT:PSS/active layer/Mg/Al,conventional,Mg,Mg,PEDOT:PSS,PEDOT:PSS,,m-xylene,m-xylene,,-5.13,-3.27,,-6.1,-3.9,
48522,10.1002/ente.202000116,10.1002/ente.202000116,PBDTTT-CT,PC70BM,PBDTTT-C-T,PC70BM,CCCCC(CC)CC(=O)c1cc2c(-c3cc4c(-c5ccc(CC(CC)CCCC)s5)c5sccc5c(-c5ccc(CC(CC)CCCC)s5)c4s3)scc2s1,CCCCC(=O)OCC1(C2=CC=CC=C2)C3=CC=CC4=CC=CC5=CC=CC6=CC=C7C=CC=CC8=CC=CC1=C8C7=C6C5=C4C3,0.708,9.59,27.0,1.83,1.8332244,0.1761967213114702,,,1:1.5,o-vanilline,o-vanilline,1 vol%,ITO/PEDOT:PSS/active layer/Mg/Al,conventional,Mg,Mg,PEDOT:PSS,PEDOT:PSS,,m-xylene,m-xylene,,-5.13,-3.27,,-6.1,-3.9,
48523,10.1002/ente.202000117,10.1002/ente.202000117,,PC71BM,,PC71BM,,COC(=O)CCCC1(c2ccccc2)C23c4c5ccc6c7cc8c9c%10c(cc%11cc%12c%13c%14c(cc%15c%16ccc-5c2c%16c2c5c%16c%17c(c(c46)c7c9c%17c4c%10c%11c%13c4c%16c%14c%152)C513)C%12)C8,0.832,11.12,48.3,4.46,4.46863872,0.1936932735425907,4.46,,,,,,,conventional,l-Histidine,l-Histidine,,,,,,,,,,-5.9,-3.9,
48524,10.1002/ente.202000117,10.1002/ente.202000117,,PC71BM,,PC71BM,,COC(=O)CCCC1(c2ccccc2)C23c4c5ccc6c7cc8c9c%10c(cc%11cc%12c%13c%14c(cc%15c%16ccc-5c2c%16c2c5c%16c%17c(c(c46)c7c9c%17c4c%10c%11c%13c4c%16c%14c%152)C513)C%12)C8,0.858,11.27,49.0,4.73,4.738133399999999,0.1719534883720592,4.73,,,,,,,conventional,l-Lysine,l-Lysine,,,,,,,,,,-5.9,-3.9,
48525,10.1002/ente.202000117,10.1002/ente.202000117,,PC71BM,,PC71BM,,COC(=O)CCCC1(c2ccccc2)C23c4c5ccc6c7cc8c9c%10c(cc%11cc%12c%13c%14c(cc%15c%16ccc-5c2c%16c2c5c%16c%17c(c(c46)c7c9c%17c4c%10c%11c%13c4c%16c%14c%152)C513)C%12)C8,0.869,10.99,51.3,4.89,4.89930903,0.1903687116564382,4.89,,,,,,,conventional,l-Arginine,l-Arginine,,,,,,,,,,-5.9,-3.9,
48526,10.1002/ente.202000117,10.1002/ente.202000117,,PC71BM,,PC71BM,,COC(=O)CCCC1(c2ccccc2)C23c4c5ccc6c7cc8c9c%10c(cc%11cc%12c%13c%14c(cc%15c%16ccc-5c2c%16c2c5c%16c%17c(c(c46)c7c9c%17c4c%10c%11c%13c4c%16c%14c%152)C513)C%12)C8,0.85,11.06,49.8,4.68,4.681698,0.0362820512820555,4.68,,,,,,,conventional,Poly-l-lysine,Poly-l-lysine,,,,,,,,,,-5.9,-3.9,
48527,10.1002/ente.202000117,10.1002/ente.202000117,,PC71BM,,PC71BM,,COC(=O)CCCC1(c2ccccc2)C23c4c5ccc6c7cc8c9c%10c(cc%11cc%12c%13c%14c(cc%15c%16ccc-5c2c%16c2c5c%16c%17c(c(c46)c7c9c%17c4c%10c%11c%13c4c%16c%14c%152)C513)C%12)C8,0.857,10.11,46.5,4.02,4.02888555,0.2210335820895637,4.02,,,,,,,conventional,P(MeOx40-stat-AmOx10),P(MeOx40-stat-AmOx10),,,,,,,,,,-5.9,-3.9,
48528,10.1002/ente.202000117,10.1002/ente.202000117,,PC71BM,,PC71BM,,COC(=O)CCCC1(c2ccccc2)C23c4c5ccc6c7cc8c9c%10c(cc%11cc%12c%13c%14c(cc%15c%16ccc-5c2c%16c2c5c%16c%17c(c(c46)c7c9c%17c4c%10c%11c%13c4c%16c%14c%152)C513)C%12)C8,0.854,10.65,50.0,4.55,4.54755,0.0538461538461454,4.55,,,,,,,conventional,P(MeOx30-stat-AmOx20),P(MeOx30-stat-AmOx20),,,,,,,,,,-5.9,-3.9,
48529,10.1002/ente.202000117,10.1002/ente.202000117,,PC71BM,,PC71BM,,COC(=O)CCCC1(c2ccccc2)C23c4c5ccc6c7cc8c9c%10c(cc%11cc%12c%13c%14c(cc%15c%16ccc-5c2c%16c2c5c%16c%17c(c(c46)c7c9c%17c4c%10c%11c%13c4c%16c%14c%152)C513)C%12)C8,0.795,10.2,44.8,3.62,3.632832,0.3544751381215334,3.62,,,,,,,conventional,PMeOx20,PMeOx20,,,,,,,,,,-5.9,-3.9,
48530,10.1002/ente.202000117,10.1002/ente.202000117,,PC71BM,,PC71BM,,COC(=O)CCCC1(c2ccccc2)C23c4c5ccc6c7cc8c9c%10c(cc%11cc%12c%13c%14c(cc%15c%16ccc-5c2c%16c2c5c%16c%17c(c(c46)c7c9c%17c4c%10c%11c%13c4c%16c%14c%152)C513)C%12)C8,0.656,10.53,43.8,2.94,3.02556384,2.9103346938775454,2.94,,,,,,,conventional,No EEL,,,,,,,,,,,-5.9,-3.9,
48531,10.1002/ente.202000117,10.1002/ente.202000117,,PC71BM,,PC71BM,,COC(=O)CCCC1(c2ccccc2)C23c4c5ccc6c7cc8c9c%10c(cc%11cc%12c%13c%14c(cc%15c%16ccc-5c2c%16c2c5c%16c%17c(c(c46)c7c9c%17c4c%10c%11c%13c4c%16c%14c%152)C513)C%12)C8,0.772,10.8,45.8,3.81,3.8186208,0.2262677165354239,3.81,,,,,,,conventional,Methanol overcast on PAL (no EEL),,,,,methanol,,,,,,-5.9,-3.9,
48532,10.1002/ente.202000117,10.1002/ente.202000117,,PC71BM,,PC71BM,,COC(=O)CCCC1(c2ccccc2)C23c4c5ccc6c7cc8c9c%10c(cc%11cc%12c%13c%14c(cc%15c%16ccc-5c2c%16c2c5c%16c%17c(c(c46)c7c9c%17c4c%10c%11c%13c4c%16c%14c%152)C513)C%12)C8,0.67,9.75,41.0,3.0,2.6783250000000005,10.722499999999984,3.0,,,,,,,conventional,"TiO_x, reference",TiOx,,,,,,,,,,-5.9,-3.9,
48533,10.1002/ente.202000117,10.1002/ente.202000117,,PC71BM,,PC71BM,,COC(=O)CCCC1(c2ccccc2)C23c4c5ccc6c7cc8c9c%10c(cc%11cc%12c%13c%14c(cc%15c%16ccc-5c2c%16c2c5c%16c%17c(c(c46)c7c9c%17c4c%10c%11c%13c4c%16c%14c%152)C513)C%12)C8,0.842,9.14,44.5,3.45,3.4246666,0.7343014492753641,3.45,,,,,,,conventional,"TiO_x, diluted",TiOx,,,,,,,,,,-5.9,-3.9,
48534,10.1002/ente.202000117,10.1002/ente.202000117,,PC71BM,,PC71BM,,COC(=O)CCCC1(c2ccccc2)C23c4c5ccc6c7cc8c9c%10c(cc%11cc%12c%13c%14c(cc%15c%16ccc-5c2c%16c2c5c%16c%17c(c(c46)c7c9c%17c4c%10c%11c%13c4c%16c%14c%152)C513)C%12)C8,0.784,10.45,47.8,3.92,3.9161584,0.0979999999999971,3.92,,,,,,,conventional,"TiO_x, unannealed",TiOx,,,,,,,,,,-5.9,-3.9,
48535,10.1002/ente.202000266,10.1002/ente.202000266,PTB7-Th,PC61BM,PTB7-Th,PC61BM,CCCCC(CC)COC(=O)c1sc2csc(-c3cc4c(-c5ccc(CC(CC)CCCC)s5)c5sccc5c(-c5ccc(CC(CC)CCCC)s5)c4s3)c2c1F,COC(=O)CCCC1(c2ccccc2)C23c4c5c6c7c8c9c(c%10c%11c2c2c%12c4c4c%13c5c5c7c7c8c8c%14c9c%10c9c%10c%11c2c2c%11c%12c4c4c%12c%13c5c5c7c7c8c8c%14c9c9c%10c2c2c%11c4c4c%12c5c7c5c8c9c2c45)C613,0.823,15.95,63.0,8.27,8.2699155,0.0010217654171683,8.27,8.27,,,,,,,,,,,,,,,-5.21,-3.6,,-6.1,-3.7,
48536,10.1002/ente.202000266,10.1002/ente.202000266,PTB7-Th,PC61BM,PTB7-Th,PC61BM,CCCCC(CC)COC(=O)c1sc2csc(-c3cc4c(-c5ccc(CC(CC)CCCC)s5)c5sccc5c(-c5ccc(CC(CC)CCCC)s5)c4s3)c2c1F,COC(=O)CCCC1(c2ccccc2)C23c4c5c6c7c8c9c(c%10c%11c2c2c%12c4c4c%13c5c5c7c7c8c8c%14c9c%10c9c%10c%11c2c2c%11c%12c4c4c%12c%13c5c5c7c7c8c8c%14c9c9c%10c2c2c%11c4c4c%12c5c7c5c8c9c2c45)C613,0.828,15.78,64.0,8.39,8.3621376,0.3320905840286062,8.39,8.39,,PEI,,0.01%,,,,,,,,,,,-5.21,-3.6,,-6.1,-3.7,
48537,10.1002/ente.202000266,10.1002/ente.202000266,PTB7-Th,PC61BM,PTB7-Th,PC61BM,CCCCC(CC)COC(=O)c1sc2csc(-c3cc4c(-c5ccc(CC(CC)CCCC)s5)c5sccc5c(-c5ccc(CC(CC)CCCC)s5)c4s3)c2c1F,COC(=O)CCCC1(c2ccccc2)C23c4c5c6c7c8c9c(c%10c%11c2c2c%12c4c4c%13c5c5c7c7c8c8c%14c9c%10c9c%10c%11c2c2c%11c%12c4c4c%12c%13c5c5c7c7c8c8c%14c9c9c%10c2c2c%11c4c4c%12c5c7c5c8c9c2c45)C613,0.824,15.9,64.0,8.33,8.385024,0.6605522208883495,8.33,8.33,,PEI,,0.05%,,,,,,,,,,,-5.21,-3.6,,-6.1,-3.7,
48538,10.1002/ente.202000266,10.1002/ente.202000266,PTB7-Th,PC61BM,PTB7-Th,PC61BM,CCCCC(CC)COC(=O)c1sc2csc(-c3cc4c(-c5ccc(CC(CC)CCCC)s5)c5sccc5c(-c5ccc(CC(CC)CCCC)s5)c4s3)c2c1F,COC(=O)CCCC1(c2ccccc2)C23c4c5c6c7c8c9c(c%10c%11c2c2c%12c4c4c%13c5c5c7c7c8c8c%14c9c%10c9c%10c%11c2c2c%11c%12c4c4c%12c%13c5c5c7c7c8c8c%14c9c9c%10c2c2c%11c4c4c%12c5c7c5c8c9c2c45)C613,0.818,16.02,55.0,7.23,7.207397999999999,0.3126141078838299,7.23,7.23,,PEI,,0.10%,,,,,,,,,,,-5.21,-3.6,,-6.1,-3.7,
48539,10.1002/ente.202000266,10.1002/ente.202000266,PTB7-Th,PC61BM,PTB7-Th,PC61BM,CCCCC(CC)COC(=O)c1sc2csc(-c3cc4c(-c5ccc(CC(CC)CCCC)s5)c5sccc5c(-c5ccc(CC(CC)CCCC)s5)c4s3)c2c1F,COC(=O)CCCC1(c2ccccc2)C23c4c5c6c7c8c9c(c%10c%11c2c2c%12c4c4c%13c5c5c7c7c8c8c%14c9c%10c9c%10c%11c2c2c%11c%12c4c4c%12c%13c5c5c7c7c8c8c%14c9c9c%10c2c2c%11c4c4c%12c5c7c5c8c9c2c45)C613,0.781,10.78,43.0,3.6,3.6202473999999993,0.562427777777757,3.6,3.6,,PEI,,0.50%,conventional,,,,,,,chlorobenzene:ethanol (9:1),,,-5.21,-3.6,,-6.1,-3.7,
48540,10.1002/ente.202000266,10.1002/ente.202000266,P3HT,PC61BM,P3HT,PC61BM,CCCCCCc1ccsc1,COC(=O)CCCC1(c2ccccc2)C23c4c5c6c7c8c9c(c%10c%11c2c2c%12c4c4c%13c5c5c7c7c8c8c%14c9c%10c9c%10c%11c2c2c%11c%12c4c4c%12c%13c5c5c7c7c8c8c%14c9c9c%10c2c2c%11c4c4c%12c5c7c5c8c9c2c45)C613,0.587,10.18,54.0,3.21,3.2268564,0.5251214953271026,3.21,3.21,,,,,,,,,,,,ethanol:o-dichlorobenzene (1:9),ethanol:o-DCB (1:9),,-5.01,-3.12,,-6.1,-3.7,
48541,10.1002/ente.202000266,10.1002/ente.202000266,P3HT,PC61BM,P3HT,PC61BM,CCCCCCc1ccsc1,COC(=O)CCCC1(c2ccccc2)C23c4c5c6c7c8c9c(c%10c%11c2c2c%12c4c4c%13c5c5c7c7c8c8c%14c9c%10c9c%10c%11c2c2c%11c%12c4c4c%12c%13c5c5c7c7c8c8c%14c9c9c%10c2c2c%11c4c4c%12c5c7c5c8c9c2c45)C613,0.577,9.31,56.0,3.03,3.0082472,0.7179141914191498,3.03,3.03,,PEI,,,,,,,,,,ethanol:o-DCB (1:9),ethanol:o-DCB (1:9),,-5.01,-3.12,,-6.1,-3.7,
48542,10.1002/ente.202000266,10.1002/ente.202000266,P3HT,PC61BM,P3HT,PC61BM,CCCCCCc1ccsc1,COC(=O)CCCC1(c2ccccc2)C23c4c5c6c7c8c9c(c%10c%11c2c2c%12c4c4c%13c5c5c7c7c8c8c%14c9c%10c9c%10c%11c2c2c%11c%12c4c4c%12c%13c5c5c7c7c8c8c%14c9c9c%10c2c2c%11c4c4c%12c5c7c5c8c9c2c45)C613,0.576,9.47,55.0,3.02,3.000096,0.6590728476821313,3.02,3.02,,PEI,,,,,,,,,,ethanol:o-DCB (1:9),ethanol:o-DCB (1:9),,-5.01,-3.12,,-6.1,-3.7,
48543,10.1002/ente.202000266,10.1002/ente.202000266,P3HT,PC61BM,P3HT,PC61BM,CCCCCCc1ccsc1,COC(=O)CCCC1(c2ccccc2)C23c4c5c6c7c8c9c(c%10c%11c2c2c%12c4c4c%13c5c5c7c7c8c8c%14c9c%10c9c%10c%11c2c2c%11c%12c4c4c%12c%13c5c5c7c7c8c8c%14c9c9c%10c2c2c%11c4c4c%12c5c7c5c8c9c2c45)C613,0.562,8.54,57.0,2.71,2.7357036,0.948472324723245,2.71,2.71,,PEI,,,,,,,,,,ethanol:o-DCB (1:9),ethanol:o-DCB (1:9),,-5.01,-3.12,,-6.1,-3.7,
48544,10.1002/ente.202000266,10.1002/ente.202000266,P3HT,PC61BM,P3HT,PC61BM,CCCCCCc1ccsc1,COC(=O)CCCC1(c2ccccc2)C23c4c5c6c7c8c9c(c%10c%11c2c2c%12c4c4c%13c5c5c7c7c8c8c%14c9c%10c9c%10c%11c2c2c%11c%12c4c4c%12c%13c5c5c7c7c8c8c%14c9c9c%10c2c2c%11c4c4c%12c5c7c5c8c9c2c45)C613,0.56,7.96,57.0,2.55,2.540832,0.3595294117646997,2.55,2.55,,PEI,,,,,,,,,,ethanol:o-DCB (1:9),ethanol:o-DCB (1:9),,-5.01,-3.12,,-6.1,-3.7,
48545,10.1002/ente.202000481,10.1002/ente.202000481,PCDTPT,PC71BM,PCDTPT,PC71BM,,COC(=O)CCCC1(c2ccccc2)C23c4c5ccc6c7cc8c9c%10c(cc%11cc%12c%13c%14c(cc%15c%16ccc-5c2c%16c2c5c%16c%17c(c(c46)c7c9c%17c4c%10c%11c%13c4c%16c%14c%152)C513)C%12)C8,0.81,8.34,46.0,3.1,3.107484000000001,0.2414193548387326,3.1,,1:4,"1,8-diiodooctane (DIO)",,,,inverted BHJ solar cell,ZnO,ZnO,MoO3,,,chloroform,,,,,,-5.9,-3.9,
48546,10.1002/ente.202000481,10.1002/ente.202000481,PCDTPT,PC71BM,PCDTPT,PC71BM,,COC(=O)CCCC1(c2ccccc2)C23c4c5ccc6c7cc8c9c%10c(cc%11cc%12c%13c%14c(cc%15c%16ccc-5c2c%16c2c5c%16c%17c(c(c46)c7c9c%17c4c%10c%11c%13c4c%16c%14c%152)C513)C%12)C8,0.61,8.45,42.0,2.2,2.16489,1.59590909090911,2.2,,1:4,"1,8-diiodooctane (DIO)",,3:1 (v/v with chloroform?),inverted,inverted polymer solar cell,rGO,rGO,rGO,,,chloroform,,,,,,-5.9,-3.9,
48547,10.1002/ente.202000481,10.1002/ente.202000481,PCDTPT,PC71BM,PCDTPT,PC71BM,,COC(=O)CCCC1(c2ccccc2)C23c4c5ccc6c7cc8c9c%10c(cc%11cc%12c%13c%14c(cc%15c%16ccc-5c2c%16c2c5c%16c%17c(c(c46)c7c9c%17c4c%10c%11c%13c4c%16c%14c%152)C513)C%12)C8,0.67,9.68,46.0,3.0,2.983376,0.5541333333333249,3.0,,1:4,"1,8-diiodooctane (DIO)",,3:1 (v/v with chloroform?),inverted,inverted polymer solar cell,rGN,rGN,rGN,,,chloroform,,,,,,-5.9,-3.9,
48548,10.1002/ente.202000481,10.1002/ente.202000481,PCDTPT,PC71BM,PCDTPT,PC71BM,,COC(=O)CCCC1(c2ccccc2)C23c4c5ccc6c7cc8c9c%10c(cc%11cc%12c%13c%14c(cc%15c%16ccc-5c2c%16c2c5c%16c%17c(c(c46)c7c9c%17c4c%10c%11c%13c4c%16c%14c%152)C513)C%12)C8,0.81,11.77,54.0,5.1,5.148198,0.9450588235294156,5.1,,1:4,"1,8-diiodooctane (DIO)",,3:1 (v/v with chloroform?),inverted,inverted BHJ solar cell,ZnO/1rGN,ZnO/1rGN,MoO3,,,chloroform,,,,,,-5.9,-3.9,
48549,10.1002/ente.202000481,10.1002/ente.202000481,PCDTPT,PC71BM,PCDTPT,PC71BM,,COC(=O)CCCC1(c2ccccc2)C23c4c5ccc6c7cc8c9c%10c(cc%11cc%12c%13c%14c(cc%15c%16ccc-5c2c%16c2c5c%16c%17c(c(c46)c7c9c%17c4c%10c%11c%13c4c%16c%14c%152)C513)C%12)C8,0.71,10.81,48.0,3.7,3.684048,0.4311351351351462,3.7,,1:4,"1,8-diiodooctane (DIO)",,3:1 (v/v with chloroform?),inverted,inverted polymer solar cell,ZnO/2rGN,ZnO/2rGN,ZnO/2rGN,,,chloroform,,,,,,-5.9,-3.9,
48550,10.1002/ente.202000481,10.1002/ente.202000481,PCDTPT,PC71BM,PCDTPT,PC71BM,,COC(=O)CCCC1(c2ccccc2)C23c4c5ccc6c7cc8c9c%10c(cc%11cc%12c%13c%14c(cc%15c%16ccc-5c2c%16c2c5c%16c%17c(c(c46)c7c9c%17c4c%10c%11c%13c4c%16c%14c%152)C513)C%12)C8,0.79,10.72,45.0,3.8,3.810960000000001,0.2884210526315986,3.8,,1:4,"1,8-diiodooctane (DIO)",,3:1 (v/v with chloroform?),inverted,inverted polymer solar cell,ZnO/3rGN,ZnO/3rGN,ZnO/3rGN,,,chloroform,,,,,,-5.9,-3.9,
48551,10.1002/ente.202000481,10.1002/ente.202000481,PCDTPT,PC71BM,PCDTPT,PC71BM,,COC(=O)CCCC1(c2ccccc2)C23c4c5ccc6c7cc8c9c%10c(cc%11cc%12c%13c%14c(cc%15c%16ccc-5c2c%16c2c5c%16c%17c(c(c46)c7c9c%17c4c%10c%11c%13c4c%16c%14c%152)C513)C%12)C8,0.84,10.32,42.0,3.6,3.640896,1.135999999999989,3.6,,1:4,"1,8-diiodooctane (DIO)",,3:1 (v/v with chloroform?),inverted,inverted BHJ solar cell,ZnO/1rGO,ZnO/1rGO,MoO3,,,chloroform,,,,,,-5.9,-3.9,
48552,10.1002/ente.202000481,10.1002/ente.202000481,PTB7-Th,PC71BM,PTB7-Th,PC71BM,CCCCC(CC)COC(=O)c1sc2csc(-c3cc4c(-c5ccc(CC(CC)CCCC)s5)c5sccc5c(-c5ccc(CC(CC)CCCC)s5)c4s3)c2c1F,COC(=O)CCCC1(c2ccccc2)C23c4c5ccc6c7cc8c9c%10c(cc%11cc%12c%13c%14c(cc%15c%16ccc-5c2c%16c2c5c%16c%17c(c(c46)c7c9c%17c4c%10c%11c%13c4c%16c%14c%152)C513)C%12)C8,0.76,14.2,52.0,5.6,5.61184,0.2114285714285766,5.6,,1:1.5,,,,inverted,inverted BHJ solar cell,ZnO,ZnO,MoO3,,,chloroform,,,-5.21,-3.6,,-5.9,-3.9,
48553,10.1002/ente.202000481,10.1002/ente.202000481,PTB7-Th,PC71BM,PTB7-Th,PC71BM,CCCCC(CC)COC(=O)c1sc2csc(-c3cc4c(-c5ccc(CC(CC)CCCC)s5)c5sccc5c(-c5ccc(CC(CC)CCCC)s5)c4s3)c2c1F,COC(=O)CCCC1(c2ccccc2)C23c4c5ccc6c7cc8c9c%10c(cc%11cc%12c%13c%14c(cc%15c%16ccc-5c2c%16c2c5c%16c%17c(c(c46)c7c9c%17c4c%10c%11c%13c4c%16c%14c%152)C513)C%12)C8,0.61,13.8,52.0,4.4,4.37736,0.5145454545454543,4.4,,1:1.5,,,,inverted,inverted BHJ solar cell,rGO,rGO,MoO3,,,chloroform,,,-5.21,-3.6,,-5.9,-3.9,
48554,10.1002/ente.202000481,10.1002/ente.202000481,PTB7-Th,PC71BM,PTB7-Th,PC71BM,CCCCC(CC)COC(=O)c1sc2csc(-c3cc4c(-c5ccc(CC(CC)CCCC)s5)c5sccc5c(-c5ccc(CC(CC)CCCC)s5)c4s3)c2c1F,COC(=O)CCCC1(c2ccccc2)C23c4c5ccc6c7cc8c9c%10c(cc%11cc%12c%13c%14c(cc%15c%16ccc-5c2c%16c2c5c%16c%17c(c(c46)c7c9c%17c4c%10c%11c%13c4c%16c%14c%152)C513)C%12)C8,0.68,13.8,54.0,5.1,5.06736,0.6399999999999957,5.1,,1:1.5,,,,inverted,inverted BHJ solar cell,rGN,rGN,MoO3,,,chloroform,,,-5.21,-3.6,,-5.9,-3.9,
48555,10.1002/ente.202000481,10.1002/ente.202000481,PTB7-Th,PC71BM,PTB7-Th,PC71BM,CCCCC(CC)COC(=O)c1sc2csc(-c3cc4c(-c5ccc(CC(CC)CCCC)s5)c5sccc5c(-c5ccc(CC(CC)CCCC)s5)c4s3)c2c1F,COC(=O)CCCC1(c2ccccc2)C23c4c5ccc6c7cc8c9c%10c(cc%11cc%12c%13c%14c(cc%15c%16ccc-5c2c%16c2c5c%16c%17c(c(c46)c7c9c%17c4c%10c%11c%13c4c%16c%14c%152)C513)C%12)C8,0.75,18.8,56.0,7.8,7.896000000000002,1.2307692307692548,7.8,,1:1.5,,,,inverted,inverted BHJ solar cell,ZnO/1rGO,ZnO/1rGO,MoO3,,,chloroform,,,-5.21,-3.6,,-5.9,-3.9,
48556,10.1002/ente.202000481,10.1002/ente.202000481,PTB7-Th,PC71BM,PTB7-Th,PC71BM,CCCCC(CC)COC(=O)c1sc2csc(-c3cc4c(-c5ccc(CC(CC)CCCC)s5)c5sccc5c(-c5ccc(CC(CC)CCCC)s5)c4s3)c2c1F,COC(=O)CCCC1(c2ccccc2)C23c4c5ccc6c7cc8c9c%10c(cc%11cc%12c%13c%14c(cc%15c%16ccc-5c2c%16c2c5c%16c%17c(c(c46)c7c9c%17c4c%10c%11c%13c4c%16c%14c%152)C513)C%12)C8,0.77,20.05,56.0,8.4,8.64556,2.9233333333333253,8.4,,1:1.5,,,,inverted,inverted BHJ solar cell,ZnO/1rGN,ZnO/1rGN,MoO3,,,chloroform,,,-5.21,-3.6,,-5.9,-3.9,
48560,10.1002/ente.202000710,10.1002/ente.202000710,PM7,PC71BM,PM7,PC71BM,CCCCC(CC)Cc1sc(-c2c3ccsc3c(-c3cc(Cl)c(CC(CC)CCCC)s3)c3sc(-c4ccc(-c5sc(-c6cccs6)c6c5C(=O)c5c(CC(CC)CCCC)sc(CC(CC)CCCC)c5C6=O)s4)cc23)cc1Cl,COC(=O)CCCC1(c2ccccc2)C23c4c5ccc6c7cc8c9c%10c(cc%11cc%12c%13c%14c(cc%15c%16ccc-5c2c%16c2c5c%16c%17c(c(c46)c7c9c%17c4c%10c%11c%13c4c%16c%14c%152)C513)C%12)C8,0.86,10.61,42.0,3.8,3.832332,0.8508421052631528,3.79,3.8,,,,,ITO/PEDOT:PSS/active layer/PFN-P2/Al,conventional,PFN-P2,PFN-P2,PEDOT:PSS,PEDOT:PSS,,,,,-5.575,-3.67,,-5.9,-3.9,
48561,10.1002/ente.202000710,10.1002/ente.202000710,PM7,PC71BM,PM7,PC71BM,CCCCC(CC)Cc1sc(-c2c3ccsc3c(-c3cc(Cl)c(CC(CC)CCCC)s3)c3sc(-c4ccc(-c5sc(-c6cccs6)c6c5C(=O)c5c(CC(CC)CCCC)sc(CC(CC)CCCC)c5C6=O)s4)cc23)cc1Cl,COC(=O)CCCC1(c2ccccc2)C23c4c5ccc6c7cc8c9c%10c(cc%11cc%12c%13c%14c(cc%15c%16ccc-5c2c%16c2c5c%16c%17c(c(c46)c7c9c%17c4c%10c%11c%13c4c%16c%14c%152)C513)C%12)C8,0.95,13.44,64.0,8.24,8.17152,0.8310679611650604,8.24,8.24,,3% DIO,DIO,3%,ITO/PEDOT:PSS/active layer/PFN-P2/Al,conventional,PFN-P2,PFN-P2,PEDOT:PSS,PEDOT:PSS,,,,,-5.575,-3.67,,-5.9,-3.9,
48562,10.1002/ente.202000710,10.1002/ente.202000710,PM7,PC71BM,PM7,PC71BM,CCCCC(CC)Cc1sc(-c2c3ccsc3c(-c3cc(Cl)c(CC(CC)CCCC)s3)c3sc(-c4ccc(-c5sc(-c6cccs6)c6c5C(=O)c5c(CC(CC)CCCC)sc(CC(CC)CCCC)c5C6=O)s4)cc23)cc1Cl,COC(=O)CCCC1(c2ccccc2)C23c4c5ccc6c7cc8c9c%10c(cc%11cc%12c%13c%14c(cc%15c%16ccc-5c2c%16c2c5c%16c%17c(c(c46)c7c9c%17c4c%10c%11c%13c4c%16c%14c%152)C513)C%12)C8,0.96,12.66,60.0,7.35,7.292159999999999,0.7869387755102116,7.35,,,2% CN,CN,2%,ITO/PEDOT:PSS/active layer/PFN-P2/Al,conventional,PFN-P2,PFN-P2,PEDOT:PSS,PEDOT:PSS,,,,,-5.575,-3.67,,-5.9,-3.9,
48563,10.1002/ente.202000710,10.1002/ente.202000710,PM7,PC71BM,PM7,PC71BM,CCCCC(CC)Cc1sc(-c2c3ccsc3c(-c3cc(Cl)c(CC(CC)CCCC)s3)c3sc(-c4ccc(-c5sc(-c6cccs6)c6c5C(=O)c5c(CC(CC)CCCC)sc(CC(CC)CCCC)c5C6=O)s4)cc23)cc1Cl,COC(=O)CCCC1(c2ccccc2)C23c4c5ccc6c7cc8c9c%10c(cc%11cc%12c%13c%14c(cc%15c%16ccc-5c2c%16c2c5c%16c%17c(c(c46)c7c9c%17c4c%10c%11c%13c4c%16c%14c%152)C513)C%12)C8,0.96,15.79,65.0,9.85,9.85296,0.0300507614213182,9.85,,,2% DIO + 2% CN,DIO+CN,2% DIO + 2% CN,ITO/PEDOT:PSS/active layer/PFN-P2/Al,conventional,PFN-P2,PFN-P2,PEDOT:PSS,PEDOT:PSS,,,,,-5.575,-3.67,,-5.9,-3.9,
48564,10.1002/ente.202000926,10.1002/ente.202000926,P1,BThIND-Cl,P1,BThIND-Cl,CCCCCCCCc1cc(-c2c(-c3cccs3)sc3c(-c4cc(CCCCCCCC)c(CCCCCCCC)s4)c(-c4ccc(-c5cccc6nsnc56)s4)sc23)sc1CCCCCCCC,CCCCCCC1(CCCCCC)c2cc3c(cc2-c2sc(/C=C4\C(=O)c5cc(Cl)ccc5C4=C(C#N)C#N)cc21)C(CCCCCC)(CCCCCC)c1cc(/C=C2\C(=O)c4cc(Cl)ccc4C2=C(C#N)C#N)sc1-3,0.92,19.68,67.0,12.13,12.130752,0.0061995053586028,11.96,12.13,1:1.5,,,,ITO/PEDOT:PSS/active layer/PFN/Al,conventional,PFN,PFN,PEDOT:PSS,PEDOT:PSS,,chloroform,chloroform,,,,,-5.64,-3.96,
48565,10.1002/ente.202000926,10.1002/ente.202000926,P3,BThIND-Cl,P3,BThIND-Cl,CCCCCCc1csc(-c2ccc(-c3cc(CCCCCC)c(/C=C/c4csc(-c5cc6c(OCC(CC)CCCC)c7sc(-c8ccc(C9=C%10C(=O)N(CC(CC)CCCC)C(c%11ccc(-c%12cc%13c(OCC(CC)CCCC)c%14sccc%14c(OCC(CC)CCCC)c%13s%12)s%11)=C%10C(=O)N9CC(CC)CCCC)s8)cc7c(OCC(CC)CCCC)c6s5)c4)s3)c3nsnc23)c1,CCCCCCC1(CCCCCC)c2cc3c(cc2-c2sc(/C=C4\C(=O)c5cc(Cl)ccc5C4=C(C#N)C#N)cc21)C(CCCCCC)(CCCCCC)c1cc(/C=C2\C(=O)c4cc(Cl)ccc4C2=C(C#N)C#N)sc1-3,1.01,19.21,67.4,13.08,13.077015400000002,0.0228180428134387,12.89,13.08,1:1.5,,,,ITO/PEDOT:PSS/active layer/PFN/Al,conventional,PFN,PFN,PEDOT:PSS,PEDOT:PSS,,chloroform,chloroform,,,,,-5.64,-3.96,
48567,10.1002/ente.202100281,10.1002/ente.202100281,PTB7-Th,PC71BM,PTB7-Th,PC71BM,CCCCC(CC)COC(=O)c1sc2csc(-c3cc4c(-c5ccc(CC(CC)CCCC)s5)c5sccc5c(-c5ccc(CC(CC)CCCC)s5)c4s3)c2c1F,COC(=O)CCCC1(c2ccccc2)C23c4c5ccc6c7cc8c9c%10c(cc%11cc%12c%13c%14c(cc%15c%16ccc-5c2c%16c2c5c%16c%17c(c(c46)c7c9c%17c4c%10c%11c%13c4c%16c%14c%152)C513)C%12)C8,0.788,15.02,61.7,7.51,7.302663920000001,2.7607999999999784,7.3,7.51,,,,,ITO/PEDOT:PSS/PTB7-Th:PC71BM/5 nm PDINO/Ag,conventional,PDINO,PDINO,PEDOT:PSS,PEDOT:PSS,,,,,-5.21,-3.6,,-5.9,-3.9,
48568,10.1002/ente.202100281,10.1002/ente.202100281,PTB7-Th,PC71BM,PTB7-Th,PC71BM,CCCCC(CC)COC(=O)c1sc2csc(-c3cc4c(-c5ccc(CC(CC)CCCC)s5)c5sccc5c(-c5ccc(CC(CC)CCCC)s5)c4s3)c2c1F,COC(=O)CCCC1(c2ccccc2)C23c4c5ccc6c7cc8c9c%10c(cc%11cc%12c%13c%14c(cc%15c%16ccc-5c2c%16c2c5c%16c%17c(c(c46)c7c9c%17c4c%10c%11c%13c4c%16c%14c%152)C513)C%12)C8,0.809,15.16,64.8,8.24,7.94735712,3.5514912621359205,7.95,8.24,,,,,ITO/PEDOT:PSS/PTB7-Th:PC71BM/5 nm PDINO:PEIE/Ag,conventional,PDINO:PEIE,PDINO:PEIE,PEDOT:PSS,PEDOT:PSS,,,,,-5.21,-3.6,,-5.9,-3.9,
48569,10.1002/ente.202100281,10.1002/ente.202100281,PTB7-Th,PC71BM,PTB7-Th,PC71BM,CCCCC(CC)COC(=O)c1sc2csc(-c3cc4c(-c5ccc(CC(CC)CCCC)s5)c5sccc5c(-c5ccc(CC(CC)CCCC)s5)c4s3)c2c1F,COC(=O)CCCC1(c2ccccc2)C23c4c5ccc6c7cc8c9c%10c(cc%11cc%12c%13c%14c(cc%15c%16ccc-5c2c%16c2c5c%16c%17c(c(c46)c7c9c%17c4c%10c%11c%13c4c%16c%14c%152)C513)C%12)C8,0.812,14.01,61.5,7.44,6.9963138,5.963524193548389,7.0,7.44,,,,,ITO/PEDOT:PSS/PTB7-Th:PC71BM/13 nm PDINO:PEIE/Ag,conventional,PDINO:PEIE,PDINO:PEIE,PEDOT:PSS,PEDOT:PSS,,,,,-5.21,-3.6,,-5.9,-3.9,
48570,10.1002/ente.202100676,10.1002/ente.202100676,PBDB-T,ITIC,PBDB-T,ITIC,CCCCC(CC)Cc1ccc(-c2c3cc(-c4ccc(-c5sc(-c6cccs6)c6c5C(=O)c5c(CC(CC)CCCC)sc(CC(CC)CCCC)c5C6=O)s4)sc3c(-c3ccc(CC(CC)CCCC)s3)c3ccsc23)s1,CCCCCCc1ccc(C2(c3ccc(CCCCCC)cc3)c3cc4c(cc3-c3sc5cc(C=C6C(=O)c7ccccc7C6=C(C#N)C#N)sc5c32)C(c2ccc(CCCCCC)cc2)(c2ccc(CCCCCC)cc2)c2c-4sc3cc(C=C4C(=O)c5ccccc5C4=C(C#N)C#N)sc23)cc1,0.853,11.7,60.0,5.9,5.988059999999999,1.4925423728813338,5.9,,,"To explore the photovoltaic performance enhancement brought by the nanoporous polymer reflectors, we have chosen the solar cell architecture that is depicted in Figure 1a[FIGURE:fig-0001], comprising indium tin oxide (ITO), zinc oxide (ZnO), a blend layer of the conjugated polymer donor poly[[4,8-bis[5-(2-ethylhexyl)-2-thienyl]benzo[1,2-b:4,5-b′]dithiophene-2,6-diyl]-2,5-thiophenediyl[5,7-bis(2-ethylhexyl)-4,8-dioxo-4H,8H-benzo[1,2-c:4,5-c′]dithiophene-1,3-diyl]] (PBDB-T) and the molecular acceptor 3,9-bis(2-methylene-(3-(1,1-dicyanomethylene)-indanone))-5,5,11,11-tetrakis(4-hexylphenyl)dithieno[2,3-d:2′,3′-d′]-s-indaceno[1,2-b:5,6-b']dithiophene (ITIC) as well as a poly(3,4-ethylenedioxythiophene):poly(styrenesulfonate) (PEDOT:PSS) counter electrode. PBDB-T:ITIC was chosen for light harvesting due to its high efficiency and its excellent thermal stability. [ 29[REF:bib-0029] ] The surface resistivity of the 70 nm-thick polymer electrode was reduced to 35 Ω sq −1 by the incorporation of silver nanowires (AgNW) that were readily dispersed in the as-purchased PEDOT:PSS formulation (HYE). [ 10[REF:bib-0010] ] The rear reflector comprises a volumetric network of light scattering nanopores and was mechanically attached to the PEDOT:PSS:AgNW electrode. The incoming light propagates through the glass substrate first. After passing through the device, the unabsorbed photons are retro-reflected into the light-harvesting layer, eventually enhancing the overall absorption and the PCE of the solar cell. For reference, we mechanically attached an electrically isolated silver (Ag) layer to the PEDOT:PSS:AgNW electrode, mimicking the reflectance of a metal electrode while not changing the conductivity of the electrode, hence separating the optical effects from the electronic effects.",,,ITO/ZnO/PBDB-T:ITIC/PEDOT:PSS:AgNW,inverted,ZnO,ZnO,,,150.0,,,,-5.33,-3.48,,-5.576,-3.916,
48571,10.1002/ente.202100676,10.1002/ente.202100676,PBDB-T,ITIC,PBDB-T,ITIC,CCCCC(CC)Cc1ccc(-c2c3cc(-c4ccc(-c5sc(-c6cccs6)c6c5C(=O)c5c(CC(CC)CCCC)sc(CC(CC)CCCC)c5C6=O)s4)sc3c(-c3ccc(CC(CC)CCCC)s3)c3ccsc23)s1,CCCCCCc1ccc(C2(c3ccc(CCCCCC)cc3)c3cc4c(cc3-c3sc5cc(C=C6C(=O)c7ccccc7C6=C(C#N)C#N)sc5c32)C(c2ccc(CCCCCC)cc2)(c2ccc(CCCCCC)cc2)c2c-4sc3cc(C=C4C(=O)c5ccccc5C4=C(C#N)C#N)sc23)cc1,0.854,12.3,60.0,6.3,6.30252,0.0400000000000082,6.3,,,"To explore the photovoltaic performance enhancement brought by the nanoporous polymer reflectors, we have chosen the solar cell architecture that is depicted in Figure 1a[FIGURE:fig-0001], comprising indium tin oxide (ITO), zinc oxide (ZnO), a blend layer of the conjugated polymer donor poly[[4,8-bis[5-(2-ethylhexyl)-2-thienyl]benzo[1,2-b:4,5-b′]dithiophene-2,6-diyl]-2,5-thiophenediyl[5,7-bis(2-ethylhexyl)-4,8-dioxo-4H,8H-benzo[1,2-c:4,5-c′]dithiophene-1,3-diyl]] (PBDB-T) and the molecular acceptor 3,9-bis(2-methylene-(3-(1,1-dicyanomethylene)-indanone))-5,5,11,11-tetrakis(4-hexylphenyl)dithieno[2,3-d:2′,3′-d′]-s-indaceno[1,2-b:5,6-b']dithiophene (ITIC) as well as a poly(3,4-ethylenedioxythiophene):poly(styrenesulfonate) (PEDOT:PSS) counter electrode. PBDB-T:ITIC was chosen for light harvesting due to its high efficiency and its excellent thermal stability. [ 29[REF:bib-0029] ] The surface resistivity of the 70 nm-thick polymer electrode was reduced to 35 Ω sq −1 by the incorporation of silver nanowires (AgNW) that were readily dispersed in the as-purchased PEDOT:PSS formulation (HYE). [ 10[REF:bib-0010] ] The rear reflector comprises a volumetric network of light scattering nanopores and was mechanically attached to the PEDOT:PSS:AgNW electrode. The incoming light propagates through the glass substrate first. After passing through the device, the unabsorbed photons are retro-reflected into the light-harvesting layer, eventually enhancing the overall absorption and the PCE of the solar cell. For reference, we mechanically attached an electrically isolated silver (Ag) layer to the PEDOT:PSS:AgNW electrode, mimicking the reflectance of a metal electrode while not changing the conductivity of the electrode, hence separating the optical effects from the electronic effects.",,,ITO/ZnO/PBDB-T:ITIC/PEDOT:PSS:AgNW,inverted,ZnO,ZnO,,,150.0,,,,-5.33,-3.48,,-5.576,-3.916,
48572,10.1002/ente.202100676,10.1002/ente.202100676,PBDB-T,ITIC,PBDB-T,ITIC,CCCCC(CC)Cc1ccc(-c2c3cc(-c4ccc(-c5sc(-c6cccs6)c6c5C(=O)c5c(CC(CC)CCCC)sc(CC(CC)CCCC)c5C6=O)s4)sc3c(-c3ccc(CC(CC)CCCC)s3)c3ccsc23)s1,CCCCCCc1ccc(C2(c3ccc(CCCCCC)cc3)c3cc4c(cc3-c3sc5cc(C=C6C(=O)c7ccccc7C6=C(C#N)C#N)sc5c32)C(c2ccc(CCCCCC)cc2)(c2ccc(CCCCCC)cc2)c2c-4sc3cc(C=C4C(=O)c5ccccc5C4=C(C#N)C#N)sc23)cc1,0.855,12.8,59.0,6.5,6.4569600000000005,0.6621538461538388,6.5,,,"To explore the photovoltaic performance enhancement brought by the nanoporous polymer reflectors, we have chosen the solar cell architecture that is depicted in Figure 1a[FIGURE:fig-0001], comprising indium tin oxide (ITO), zinc oxide (ZnO), a blend layer of the conjugated polymer donor poly[[4,8-bis[5-(2-ethylhexyl)-2-thienyl]benzo[1,2-b:4,5-b′]dithiophene-2,6-diyl]-2,5-thiophenediyl[5,7-bis(2-ethylhexyl)-4,8-dioxo-4H,8H-benzo[1,2-c:4,5-c′]dithiophene-1,3-diyl]] (PBDB-T) and the molecular acceptor 3,9-bis(2-methylene-(3-(1,1-dicyanomethylene)-indanone))-5,5,11,11-tetrakis(4-hexylphenyl)dithieno[2,3-d:2′,3′-d′]-s-indaceno[1,2-b:5,6-b']dithiophene (ITIC) as well as a poly(3,4-ethylenedioxythiophene):poly(styrenesulfonate) (PEDOT:PSS) counter electrode. PBDB-T:ITIC was chosen for light harvesting due to its high efficiency and its excellent thermal stability. [ 29[REF:bib-0029] ] The surface resistivity of the 70 nm-thick polymer electrode was reduced to 35 Ω sq −1 by the incorporation of silver nanowires (AgNW) that were readily dispersed in the as-purchased PEDOT:PSS formulation (HYE). [ 10[REF:bib-0010] ] The rear reflector comprises a volumetric network of light scattering nanopores and was mechanically attached to the PEDOT:PSS:AgNW electrode. The incoming light propagates through the glass substrate first. After passing through the device, the unabsorbed photons are retro-reflected into the light-harvesting layer, eventually enhancing the overall absorption and the PCE of the solar cell. For reference, we mechanically attached an electrically isolated silver (Ag) layer to the PEDOT:PSS:AgNW electrode, mimicking the reflectance of a metal electrode while not changing the conductivity of the electrode, hence separating the optical effects from the electronic effects.",,,ITO/ZnO/PBDB-T:ITIC/PEDOT:PSS:AgNW,inverted,ZnO,ZnO,,,150.0,,,,-5.33,-3.48,,-5.576,-3.916,
