Repository: JiYiqaq/PCE-KA-GNN

# Data directory

- `raw/Active_Database.csv` is the immutable source dataset bundled under CC BY 4.0. Do not overwrite it with processed data.
- `processed/` is created and populated by the training pipeline. Generated `.pt` and `.pth` caches are intentionally ignored by Git because they can exceed GitHub's normal single-file limit.

See `../DATA_LICENSE.md` for provenance, license and checksum information.

File: data/raw/Active_Database.csv (part 106 of 471)
id,doi,doi_norm,donor,acceptor,donor_canonical,acceptor_canonical,donor_smiles,acceptor_smiles,voc,jsc,ff,pce,pce_recomputed,pce_relative_error_percent,pce_avg,pce_best,d_a_ratio,additive,additive_canonical,additive_ratio,device_structure,device_type,etl,etl_canonical,htl,htl_canonical,active_layer_thickness,solvent,solvent_canonical,annealing_temp,homo_d,lumo_d,eg_d,homo_a,lumo_a,eg_a
48573,10.1002/ente.202100676,10.1002/ente.202100676,PBDB-T,ITIC,PBDB-T,ITIC,CCCCC(CC)Cc1ccc(-c2c3cc(-c4ccc(-c5sc(-c6cccs6)c6c5C(=O)c5c(CC(CC)CCCC)sc(CC(CC)CCCC)c5C6=O)s4)sc3c(-c3ccc(CC(CC)CCCC)s3)c3ccsc23)s1,CCCCCCc1ccc(C2(c3ccc(CCCCCC)cc3)c3cc4c(cc3-c3sc5cc(C=C6C(=O)c7ccccc7C6=C(C#N)C#N)sc5c32)C(c2ccc(CCCCCC)cc2)(c2ccc(CCCCCC)cc2)c2c-4sc3cc(C=C4C(=O)c5ccccc5C4=C(C#N)C#N)sc23)cc1,0.855,13.1,59.0,6.6,6.608294999999999,0.1256818181818105,6.6,,,"To explore the photovoltaic performance enhancement brought by the nanoporous polymer reflectors, we have chosen the solar cell architecture that is depicted in Figure 1a[FIGURE:fig-0001], comprising indium tin oxide (ITO), zinc oxide (ZnO), a blend layer of the conjugated polymer donor poly[[4,8-bis[5-(2-ethylhexyl)-2-thienyl]benzo[1,2-b:4,5-b′]dithiophene-2,6-diyl]-2,5-thiophenediyl[5,7-bis(2-ethylhexyl)-4,8-dioxo-4H,8H-benzo[1,2-c:4,5-c′]dithiophene-1,3-diyl]] (PBDB-T) and the molecular acceptor 3,9-bis(2-methylene-(3-(1,1-dicyanomethylene)-indanone))-5,5,11,11-tetrakis(4-hexylphenyl)dithieno[2,3-d:2′,3′-d′]-s-indaceno[1,2-b:5,6-b']dithiophene (ITIC) as well as a poly(3,4-ethylenedioxythiophene):poly(styrenesulfonate) (PEDOT:PSS) counter electrode. PBDB-T:ITIC was chosen for light harvesting due to its high efficiency and its excellent thermal stability. [ 29[REF:bib-0029] ] The surface resistivity of the 70 nm-thick polymer electrode was reduced to 35 Ω sq −1 by the incorporation of silver nanowires (AgNW) that were readily dispersed in the as-purchased PEDOT:PSS formulation (HYE). [ 10[REF:bib-0010] ] The rear reflector comprises a volumetric network of light scattering nanopores and was mechanically attached to the PEDOT:PSS:AgNW electrode. The incoming light propagates through the glass substrate first. After passing through the device, the unabsorbed photons are retro-reflected into the light-harvesting layer, eventually enhancing the overall absorption and the PCE of the solar cell. For reference, we mechanically attached an electrically isolated silver (Ag) layer to the PEDOT:PSS:AgNW electrode, mimicking the reflectance of a metal electrode while not changing the conductivity of the electrode, hence separating the optical effects from the electronic effects.",,,ITO/ZnO/PBDB-T:ITIC/PEDOT:PSS:AgNW,inverted,ZnO,ZnO,,,150.0,,,,-5.33,-3.48,,-5.576,-3.916,
48574,10.1002/ente.202100676,10.1002/ente.202100676,PBDB-T,ITIC,PBDB-T,ITIC,CCCCC(CC)Cc1ccc(-c2c3cc(-c4ccc(-c5sc(-c6cccs6)c6c5C(=O)c5c(CC(CC)CCCC)sc(CC(CC)CCCC)c5C6=O)s4)sc3c(-c3ccc(CC(CC)CCCC)s3)c3ccsc23)s1,CCCCCCc1ccc(C2(c3ccc(CCCCCC)cc3)c3cc4c(cc3-c3sc5cc(C=C6C(=O)c7ccccc7C6=C(C#N)C#N)sc5c32)C(c2ccc(CCCCCC)cc2)(c2ccc(CCCCCC)cc2)c2c-4sc3cc(C=C4C(=O)c5ccccc5C4=C(C#N)C#N)sc23)cc1,0.855,13.3,60.0,6.8,6.822900000000001,0.3367647058823648,6.8,,,"To explore the photovoltaic performance enhancement brought by the nanoporous polymer reflectors, we have chosen the solar cell architecture that is depicted in Figure 1a[FIGURE:fig-0001], comprising indium tin oxide (ITO), zinc oxide (ZnO), a blend layer of the conjugated polymer donor poly[[4,8-bis[5-(2-ethylhexyl)-2-thienyl]benzo[1,2-b:4,5-b′]dithiophene-2,6-diyl]-2,5-thiophenediyl[5,7-bis(2-ethylhexyl)-4,8-dioxo-4H,8H-benzo[1,2-c:4,5-c′]dithiophene-1,3-diyl]] (PBDB-T) and the molecular acceptor 3,9-bis(2-methylene-(3-(1,1-dicyanomethylene)-indanone))-5,5,11,11-tetrakis(4-hexylphenyl)dithieno[2,3-d:2′,3′-d′]-s-indaceno[1,2-b:5,6-b']dithiophene (ITIC) as well as a poly(3,4-ethylenedioxythiophene):poly(styrenesulfonate) (PEDOT:PSS) counter electrode. PBDB-T:ITIC was chosen for light harvesting due to its high efficiency and its excellent thermal stability. [ 29[REF:bib-0029] ] The surface resistivity of the 70 nm-thick polymer electrode was reduced to 35 Ω sq −1 by the incorporation of silver nanowires (AgNW) that were readily dispersed in the as-purchased PEDOT:PSS formulation (HYE). [ 10[REF:bib-0010] ] The rear reflector comprises a volumetric network of light scattering nanopores and was mechanically attached to the PEDOT:PSS:AgNW electrode. The incoming light propagates through the glass substrate first. After passing through the device, the unabsorbed photons are retro-reflected into the light-harvesting layer, eventually enhancing the overall absorption and the PCE of the solar cell. For reference, we mechanically attached an electrically isolated silver (Ag) layer to the PEDOT:PSS:AgNW electrode, mimicking the reflectance of a metal electrode while not changing the conductivity of the electrode, hence separating the optical effects from the electronic effects.",,,ITO/ZnO/PBDB-T:ITIC/PEDOT:PSS:AgNW,inverted,ZnO,ZnO,,,150.0,,,,-5.33,-3.48,,-5.576,-3.916,
48575,10.1002/ente.202100676,10.1002/ente.202100676,PBDB-T,ITIC,PBDB-T,ITIC,CCCCC(CC)Cc1ccc(-c2c3cc(-c4ccc(-c5sc(-c6cccs6)c6c5C(=O)c5c(CC(CC)CCCC)sc(CC(CC)CCCC)c5C6=O)s4)sc3c(-c3ccc(CC(CC)CCCC)s3)c3ccsc23)s1,CCCCCCc1ccc(C2(c3ccc(CCCCCC)cc3)c3cc4c(cc3-c3sc5cc(C=C6C(=O)c7ccccc7C6=C(C#N)C#N)sc5c32)C(c2ccc(CCCCCC)cc2)(c2ccc(CCCCCC)cc2)c2c-4sc3cc(C=C4C(=O)c5ccccc5C4=C(C#N)C#N)sc23)cc1,0.855,13.5,59.0,6.9,6.810075,1.3032608695652177,6.9,,,"To explore the photovoltaic performance enhancement brought by the nanoporous polymer reflectors, we have chosen the solar cell architecture that is depicted in Figure 1a[FIGURE:fig-0001], comprising indium tin oxide (ITO), zinc oxide (ZnO), a blend layer of the conjugated polymer donor poly[[4,8-bis[5-(2-ethylhexyl)-2-thienyl]benzo[1,2-b:4,5-b′]dithiophene-2,6-diyl]-2,5-thiophenediyl[5,7-bis(2-ethylhexyl)-4,8-dioxo-4H,8H-benzo[1,2-c:4,5-c′]dithiophene-1,3-diyl]] (PBDB-T) and the molecular acceptor 3,9-bis(2-methylene-(3-(1,1-dicyanomethylene)-indanone))-5,5,11,11-tetrakis(4-hexylphenyl)dithieno[2,3-d:2′,3′-d′]-s-indaceno[1,2-b:5,6-b']dithiophene (ITIC) as well as a poly(3,4-ethylenedioxythiophene):poly(styrenesulfonate) (PEDOT:PSS) counter electrode. PBDB-T:ITIC was chosen for light harvesting due to its high efficiency and its excellent thermal stability. [ 29[REF:bib-0029] ] The surface resistivity of the 70 nm-thick polymer electrode was reduced to 35 Ω sq −1 by the incorporation of silver nanowires (AgNW) that were readily dispersed in the as-purchased PEDOT:PSS formulation (HYE). [ 10[REF:bib-0010] ] The rear reflector comprises a volumetric network of light scattering nanopores and was mechanically attached to the PEDOT:PSS:AgNW electrode. The incoming light propagates through the glass substrate first. After passing through the device, the unabsorbed photons are retro-reflected into the light-harvesting layer, eventually enhancing the overall absorption and the PCE of the solar cell. For reference, we mechanically attached an electrically isolated silver (Ag) layer to the PEDOT:PSS:AgNW electrode, mimicking the reflectance of a metal electrode while not changing the conductivity of the electrode, hence separating the optical effects from the electronic effects.",,,ITO/ZnO/PBDB-T:ITIC/PEDOT:PSS:AgNW,inverted,ZnO,ZnO,,,150.0,,,,-5.33,-3.48,,-5.576,-3.916,
48576,10.1002/ente.202100676,10.1002/ente.202100676,PBDB-T,ITIC,PBDB-T,ITIC,CCCCC(CC)Cc1ccc(-c2c3cc(-c4ccc(-c5sc(-c6cccs6)c6c5C(=O)c5c(CC(CC)CCCC)sc(CC(CC)CCCC)c5C6=O)s4)sc3c(-c3ccc(CC(CC)CCCC)s3)c3ccsc23)s1,CCCCCCc1ccc(C2(c3ccc(CCCCCC)cc3)c3cc4c(cc3-c3sc5cc(C=C6C(=O)c7ccccc7C6=C(C#N)C#N)sc5c32)C(c2ccc(CCCCCC)cc2)(c2ccc(CCCCCC)cc2)c2c-4sc3cc(C=C4C(=O)c5ccccc5C4=C(C#N)C#N)sc23)cc1,0.854,13.4,60.0,6.8,6.86616,0.9729411764705882,6.8,,,"To explore the photovoltaic performance enhancement brought by the nanoporous polymer reflectors, we have chosen the solar cell architecture that is depicted in Figure 1a[FIGURE:fig-0001], comprising indium tin oxide (ITO), zinc oxide (ZnO), a blend layer of the conjugated polymer donor poly[[4,8-bis[5-(2-ethylhexyl)-2-thienyl]benzo[1,2-b:4,5-b′]dithiophene-2,6-diyl]-2,5-thiophenediyl[5,7-bis(2-ethylhexyl)-4,8-dioxo-4H,8H-benzo[1,2-c:4,5-c′]dithiophene-1,3-diyl]] (PBDB-T) and the molecular acceptor 3,9-bis(2-methylene-(3-(1,1-dicyanomethylene)-indanone))-5,5,11,11-tetrakis(4-hexylphenyl)dithieno[2,3-d:2′,3′-d′]-s-indaceno[1,2-b:5,6-b']dithiophene (ITIC) as well as a poly(3,4-ethylenedioxythiophene):poly(styrenesulfonate) (PEDOT:PSS) counter electrode. PBDB-T:ITIC was chosen for light harvesting due to its high efficiency and its excellent thermal stability. [ 29[REF:bib-0029] ] The surface resistivity of the 70 nm-thick polymer electrode was reduced to 35 Ω sq −1 by the incorporation of silver nanowires (AgNW) that were readily dispersed in the as-purchased PEDOT:PSS formulation (HYE). [ 10[REF:bib-0010] ] The rear reflector comprises a volumetric network of light scattering nanopores and was mechanically attached to the PEDOT:PSS:AgNW electrode. The incoming light propagates through the glass substrate first. After passing through the device, the unabsorbed photons are retro-reflected into the light-harvesting layer, eventually enhancing the overall absorption and the PCE of the solar cell. For reference, we mechanically attached an electrically isolated silver (Ag) layer to the PEDOT:PSS:AgNW electrode, mimicking the reflectance of a metal electrode while not changing the conductivity of the electrode, hence separating the optical effects from the electronic effects.",,,ITO/ZnO/PBDB-T:ITIC/PEDOT:PSS:AgNW,inverted,ZnO,ZnO,,,150.0,,,,-5.33,-3.48,,-5.576,-3.916,
48577,10.1002/ente.202100689,10.1002/ente.202100689,PTB7,PC71BM,PTB7,PC71BM,CCCCC(CC)COC(=O)c1sc2c(-c3cc4c(OCC(CC)CCCC)c5sccc5c(OCC(CC)CCCC)c4s3)scc2c1F,COC(=O)CCCC1(c2ccccc2)C23c4c5ccc6c7cc8c9c%10c(cc%11cc%12c%13c%14c(cc%15c%16ccc-5c2c%16c2c5c%16c%17c(c(c46)c7c9c%17c4c%10c%11c%13c4c%16c%14c%152)C513)C%12)C8,0.72,12.77,44.0,4.06,4.045536,0.3562561576354524,,,,,,,insulated steel/Al/PTB7:PC71BM/MoO3/Au,inverted,,,MoO3,MoO3,100.0,,,,-5.19,-3.43,,-5.9,-3.9,
48578,10.1002/ente.202100689,10.1002/ente.202100689,PTB7,PC71BM,PTB7,PC71BM,CCCCC(CC)COC(=O)c1sc2c(-c3cc4c(OCC(CC)CCCC)c5sccc5c(OCC(CC)CCCC)c4s3)scc2c1F,COC(=O)CCCC1(c2ccccc2)C23c4c5ccc6c7cc8c9c%10c(cc%11cc%12c%13c%14c(cc%15c%16ccc-5c2c%16c2c5c%16c%17c(c(c46)c7c9c%17c4c%10c%11c%13c4c%16c%14c%152)C513)C%12)C8,0.72,16.38,41.0,4.91,4.835376,1.5198370672097763,,,,,,,insulated steel/Al/PTB7:PC71BM/MoO3/Au/MoO3,inverted,,,MoO3,MoO3,100.0,,,,-5.19,-3.43,,-5.9,-3.9,
48579,10.1002/ente.202100689,10.1002/ente.202100689,PTB7,PC71BM,PTB7,PC71BM,CCCCC(CC)COC(=O)c1sc2c(-c3cc4c(OCC(CC)CCCC)c5sccc5c(OCC(CC)CCCC)c4s3)scc2c1F,COC(=O)CCCC1(c2ccccc2)C23c4c5ccc6c7cc8c9c%10c(cc%11cc%12c%13c%14c(cc%15c%16ccc-5c2c%16c2c5c%16c%17c(c(c46)c7c9c%17c4c%10c%11c%13c4c%16c%14c%152)C513)C%12)C8,0.72,20.03,41.0,6.01,5.9128560000000006,1.6163727121464098,,,,,,,insulated steel/Al/PTB7:PC71BM/MoO3/Au/MoO3,inverted,,,MoO3,MoO3,100.0,,,,-5.19,-3.43,,-5.9,-3.9,
48580,10.1002/ente.202100689,10.1002/ente.202100689,PTB7,PC71BM,PTB7,PC71BM,CCCCC(CC)COC(=O)c1sc2c(-c3cc4c(OCC(CC)CCCC)c5sccc5c(OCC(CC)CCCC)c4s3)scc2c1F,COC(=O)CCCC1(c2ccccc2)C23c4c5ccc6c7cc8c9c%10c(cc%11cc%12c%13c%14c(cc%15c%16ccc-5c2c%16c2c5c%16c%17c(c(c46)c7c9c%17c4c%10c%11c%13c4c%16c%14c%152)C513)C%12)C8,0.72,19.55,39.0,5.45,5.4896400000000005,0.7273394495412907,,,,,,,insulated steel/Al/PTB7:PC71BM/MoO3/Au/MoO3,inverted,,,MoO3,MoO3,100.0,,,,-5.19,-3.43,,-5.9,-3.9,
48581,10.1002/ente.202100908,10.1002/ente.202100908,C8TEBDT-2P,IDIC,C8TEBDT-2P,IDIC,,CCCCCCC1(CCCCCC)c2cc3c(cc2-c2sc(/C=C4\C(=O)c5ccccc5C4=C(C#N)C#N)cc21)C(CCCCCC)(CCCCCC)c1cc(/C=C2\C(=O)c4ccccc4C2=C(C#N)C#N)sc1-3,0.86,14.5,64.6,7.46,8.05562,7.984182305630018,7.27,7.46,1:1.2,DIO,DIO,,ITO/PEDOT:PSS/active layer/ZrAcac/Al,conventional,ZrAcac,ZrAcac,PEDOT:PSS,PEDOT:PSS,,chloroform,chloroform,,,,,-5.69,-3.91,
48582,10.1002/ente.202100908,10.1002/ente.202100908,C8TBDT-2P,IDIC,C8TBDT-2P,IDIC,,CCCCCCC1(CCCCCC)c2cc3c(cc2-c2sc(/C=C4\C(=O)c5ccccc5C4=C(C#N)C#N)cc21)C(CCCCCC)(CCCCCC)c1cc(/C=C2\C(=O)c4ccccc4C2=C(C#N)C#N)sc1-3,0.8,6.83,45.8,2.68,2.5025120000000003,6.622686567164174,2.58,2.68,1:1.2,DIO,DIO,,ITO/PEDOT:PSS/active layer/ZrAcac/Al,conventional,ZrAcac,ZrAcac,PEDOT:PSS,PEDOT:PSS,,chloroform,chloroform,,,,,-5.69,-3.91,
48585,10.1002/ente.202100912,10.1002/ente.202100912,PBDB-T,H8-4H,PBDB-T,H8-4H,CCCCC(CC)Cc1ccc(-c2c3cc(-c4ccc(-c5sc(-c6cccs6)c6c5C(=O)c5c(CC(CC)CCCC)sc(CC(CC)CCCC)c5C6=O)s4)sc3c(-c3ccc(CC(CC)CCCC)s3)c3ccsc23)s1,,0.843,17.04,48.34,6.94,6.943905648,0.0562773487031689,6.83,6.94,,,,,ITO/PEDOT:PSS/PBDB-T:acceptor/PFN-Br/Al,conventional,PFN-Br,PFN-Br,PEDOT:PSS,PEDOT:PSS,,,,,-5.33,-3.48,,,,
48586,10.1002/ente.202100912,10.1002/ente.202100912,PBDB-T,H8-2Cl,PBDB-T,H8-2Cl,CCCCC(CC)Cc1ccc(-c2c3cc(-c4ccc(-c5sc(-c6cccs6)c6c5C(=O)c5c(CC(CC)CCCC)sc(CC(CC)CCCC)c5C6=O)s4)sc3c(-c3ccc(CC(CC)CCCC)s3)c3ccsc23)s1,,0.824,20.74,62.44,10.67,10.670846144,0.0079301218369305,10.48,10.67,,,,,ITO/PEDOT:PSS/PBDB-T:acceptor/PFN-Br/Al,conventional,PFN-Br,PFN-Br,PEDOT:PSS,PEDOT:PSS,,,,,-5.33,-3.48,,,,
48587,10.1002/ente.202100912,10.1002/ente.202100912,PBDB-T,H9-4H,PBDB-T,H9-4H,CCCCC(CC)Cc1ccc(-c2c3cc(-c4ccc(-c5sc(-c6cccs6)c6c5C(=O)c5c(CC(CC)CCCC)sc(CC(CC)CCCC)c5C6=O)s4)sc3c(-c3ccc(CC(CC)CCCC)s3)c3ccsc23)s1,,0.893,16.74,53.55,8.01,8.005093109999999,0.0612595505618088,7.99,8.01,,,,,ITO/PEDOT:PSS/PBDB-T:acceptor/PFN-Br/Al,conventional,PFN-Br,PFN-Br,PEDOT:PSS,PEDOT:PSS,,,,,-5.33,-3.48,,,,
48588,10.1002/ente.202100912,10.1002/ente.202100912,PBDB-T,H9-2Cl,PBDB-T,H9-2Cl,CCCCC(CC)Cc1ccc(-c2c3cc(-c4ccc(-c5sc(-c6cccs6)c6c5C(=O)c5c(CC(CC)CCCC)sc(CC(CC)CCCC)c5C6=O)s4)sc3c(-c3ccc(CC(CC)CCCC)s3)c3ccsc23)s1,,0.845,21.03,68.7,12.19,12.20823045,0.1495525020508678,12.03,12.19,,,,,ITO/PEDOT:PSS/PBDB-T:acceptor/PFN-Br/Al,conventional,PFN-Br,PFN-Br,PEDOT:PSS,PEDOT:PSS,,,,,-5.33,-3.48,,,,
48589,10.1002/ente.202200199,10.1002/ente.202200199,PTB7-Th,PC71BM,PTB7-Th,PC71BM,CCCCC(CC)COC(=O)c1sc2csc(-c3cc4c(-c5ccc(CC(CC)CCCC)s5)c5sccc5c(-c5ccc(CC(CC)CCCC)s5)c4s3)c2c1F,COC(=O)CCCC1(c2ccccc2)C23c4c5ccc6c7cc8c9c%10c(cc%11cc%12c%13c%14c(cc%15c%16ccc-5c2c%16c2c5c%16c%17c(c(c46)c7c9c%17c4c%10c%11c%13c4c%16c%14c%152)C513)C%12)C8,0.74,14.91,51.74,5.71,5.70868116,0.0230970227670702,,,,,,,ITO/PEDOT:PSS/active layer/PFN-ID/Al,conventional,PFN-ID,PFN-ID,PEDOT:PSS,PEDOT:PSS,100.0,,,,-5.21,-3.6,,-5.9,-3.9,
48590,10.1002/ente.202200199,10.1002/ente.202200199,PTB7-Th,PC71BM,PTB7-Th,PC71BM,CCCCC(CC)COC(=O)c1sc2csc(-c3cc4c(-c5ccc(CC(CC)CCCC)s5)c5sccc5c(-c5ccc(CC(CC)CCCC)s5)c4s3)c2c1F,COC(=O)CCCC1(c2ccccc2)C23c4c5ccc6c7cc8c9c%10c(cc%11cc%12c%13c%14c(cc%15c%16ccc-5c2c%16c2c5c%16c%17c(c(c46)c7c9c%17c4c%10c%11c%13c4c%16c%14c%152)C513)C%12)C8,0.79,16.2,65.82,8.42,8.423643599999998,0.0432731591448742,,,,,,,ITO/PEDOT:PSS/active layer/PFN-ID/Al,conventional,PFN-ID,PFN-ID,PEDOT:PSS,PEDOT:PSS,100.0,,,,-5.21,-3.6,,-5.9,-3.9,
48591,10.1002/ente.202200199,10.1002/ente.202200199,PTB7-Th,PC71BM,PTB7-Th,PC71BM,CCCCC(CC)COC(=O)c1sc2csc(-c3cc4c(-c5ccc(CC(CC)CCCC)s5)c5sccc5c(-c5ccc(CC(CC)CCCC)s5)c4s3)c2c1F,COC(=O)CCCC1(c2ccccc2)C23c4c5ccc6c7cc8c9c%10c(cc%11cc%12c%13c%14c(cc%15c%16ccc-5c2c%16c2c5c%16c%17c(c(c46)c7c9c%17c4c%10c%11c%13c4c%16c%14c%152)C513)C%12)C8,0.79,16.68,70.13,9.24,9.24117036,0.0126662337662305,,,,,,,ITO/PEDOT:PSS/active layer/PFN-ID/Al,conventional,PFN-ID,PFN-ID,PEDOT:PSS,PEDOT:PSS,100.0,,,,-5.21,-3.6,,-5.9,-3.9,
48592,10.1002/ente.202200199,10.1002/ente.202200199,PTB7-Th,PC71BM,PTB7-Th,PC71BM,CCCCC(CC)COC(=O)c1sc2csc(-c3cc4c(-c5ccc(CC(CC)CCCC)s5)c5sccc5c(-c5ccc(CC(CC)CCCC)s5)c4s3)c2c1F,COC(=O)CCCC1(c2ccccc2)C23c4c5ccc6c7cc8c9c%10c(cc%11cc%12c%13c%14c(cc%15c%16ccc-5c2c%16c2c5c%16c%17c(c(c46)c7c9c%17c4c%10c%11c%13c4c%16c%14c%152)C513)C%12)C8,0.79,16.36,65.46,8.5,8.46031224,0.4669148235294074,,,,,,,ITO/PEDOT:PSS/active layer/PFN-ID/Al,conventional,PFN-ID,PFN-ID,PEDOT:PSS,PEDOT:PSS,100.0,,,,-5.21,-3.6,,-5.9,-3.9,
48593,10.1002/ente.202200199,10.1002/ente.202200199,PTB7-Th,PC71BM,PTB7-Th,PC71BM,CCCCC(CC)COC(=O)c1sc2csc(-c3cc4c(-c5ccc(CC(CC)CCCC)s5)c5sccc5c(-c5ccc(CC(CC)CCCC)s5)c4s3)c2c1F,COC(=O)CCCC1(c2ccccc2)C23c4c5ccc6c7cc8c9c%10c(cc%11cc%12c%13c%14c(cc%15c%16ccc-5c2c%16c2c5c%16c%17c(c(c46)c7c9c%17c4c%10c%11c%13c4c%16c%14c%152)C513)C%12)C8,0.78,16.41,67.61,8.65,8.65394478,0.0456043930635771,,,,,,,ITO/PEDOT:PSS/active layer/PFN-ID/Al,conventional,PFN,PFN-ID,PEDOT:PSS,PEDOT:PSS,100.0,,,,-5.21,-3.6,,-5.9,-3.9,
48594,10.1002/ente.202200264,10.1002/ente.202200264,P3HT,PCBM,P3HT,PCBM,CCCCCCc1ccsc1,CCCCC(=O)OCC1(C2=CC=CC=C2)C3=CC=CC4=CC=CC5=CC=CC6=CC=CC7=CC=CC1=C7C6=C5C4=C3,0.58,8.55,64.0,3.19,3.17376,0.5090909090909171,2.95,3.19,20:20,,,,inverted,inverted,SnO2,SnO2,MoO3,MoO3,,o-dichlorobenzene,o-DCB,,-5.01,-3.12,,-6.1,-3.7,
48595,10.1002/ente.202200264,10.1002/ente.202200264,P3HT,TPA-T-INCN,P3HT,TPA-T-INCN,CCCCCCc1ccsc1,,0.6,3.82,49.0,1.13,1.12308,0.6123893805309768,0.91,1.13,20:20,,,,inverted,inverted,SnO2,SnO2,MoO3,MoO3,,o-dichlorobenzene,o-DCB,120.0,-5.01,-3.12,,,,
48596,10.1002/ente.202200264,10.1002/ente.202200264,P3HT,TPA-2T-INCN,P3HT,TPA-2T-INCN,CCCCCCc1ccsc1,,0.64,3.2,42.0,0.86,0.86016,0.0186046511627963,0.66,0.86,15:10,,,,inverted,inverted,SnO2,SnO2,MoO3,MoO3,,o-dichlorobenzene,o-DCB,120.0,-5.01,-3.12,,,,
48597,10.1002/ente.202200264,10.1002/ente.202200264,P3HT,TPA-2T-BAB,P3HT,TPA-2T-BAB,CCCCCCc1ccsc1,,0.82,1.45,34.0,0.41,0.4042599999999999,1.4000000000000057,0.32,0.41,15:10,,,,inverted,inverted,SnO2,SnO2,MoO3,MoO3,,o-dichlorobenzene,o-DCB,120.0,-5.01,-3.12,,,,
48598,10.1002/ente.202200504,10.1002/ente.202200504,PTB7-Th,PC71BM,PTB7-Th,PC71BM,CCCCC(CC)COC(=O)c1sc2csc(-c3cc4c(-c5ccc(CC(CC)CCCC)s5)c5sccc5c(-c5ccc(CC(CC)CCCC)s5)c4s3)c2c1F,COC(=O)CCCC1(c2ccccc2)C23c4c5ccc6c7cc8c9c%10c(cc%11cc%12c%13c%14c(cc%15c%16ccc-5c2c%16c2c5c%16c%17c(c(c46)c7c9c%17c4c%10c%11c%13c4c%16c%14c%152)C513)C%12)C8,0.8,13.04,49.19,5.2,5.1315008,1.317292307692303,5.01,5.2,1:1.5,w/o,,,inverted,inverted,ZnO,ZnO,MoO3,MoO3,,chlorobenzene,chlorobenzene,,-5.21,-3.6,,-5.9,-3.9,
48599,10.1002/ente.202200504,10.1002/ente.202200504,PTB7-Th,PC71BM,PTB7-Th,PC71BM,CCCCC(CC)COC(=O)c1sc2csc(-c3cc4c(-c5ccc(CC(CC)CCCC)s5)c5sccc5c(-c5ccc(CC(CC)CCCC)s5)c4s3)c2c1F,COC(=O)CCCC1(c2ccccc2)C23c4c5ccc6c7cc8c9c%10c(cc%11cc%12c%13c%14c(cc%15c%16ccc-5c2c%16c2c5c%16c%17c(c(c46)c7c9c%17c4c%10c%11c%13c4c%16c%14c%152)C513)C%12)C8,0.79,17.06,70.11,9.45,9.44900514,0.0105276190476241,9.25,9.45,1:1.5,7%,,7%,inverted,inverted,ZnO,ZnO,MoO3,MoO3,,chlorobenzene,chlorobenzene,,-5.21,-3.6,,-5.9,-3.9,
48600,10.1002/ente.202200986,10.1002/ente.202200986,PM6,Y6,PM6,Y6,COC(=O)C(C)(C)c1cc(C)cc(-c2sc3c4sc5cc(/C=C6/C(=O)c7cc(F)cc(c7)C(=O)/C6=C\c6cc(C(C)(C)C(=O)OC)c(-c7cc(C)cc(C(C)(C)C(=O)OC)c7)s6)sc5c4c(C(C)(C)C(=O)OC)ccc2-3)c1,CCCCCCCCCCCc1c(/C=C2\C(=O)c3cc(F)c(F)cc3C2=C(C#N)C#N)sc2c1sc1c3c4nsnc4c4c5sc6c(CCCCCCCCCCC)c(/C=C7\C(=O)c8cc(F)c(F)cc8C7=C(C#N)C#N)sc6c5n(CC(CC)CCCC)c4c3n(CC(CC)CCCC)c21,0.82,25.26,72.18,15.08,14.950787760000004,0.8568450928381799,14.96,15.08,1:1.2,,,,ITO/PEDOT:PSS/active layer/CIL/Ag,conventional,CIL-4,,PEDOT:PSS,,,,,,-5.56,-3.65,,-5.65,-4.09,
48601,10.1002/ente.202200986,10.1002/ente.202200986,PM6,Y6,PM6,Y6,COC(=O)C(C)(C)c1cc(C)cc(-c2sc3c4sc5cc(/C=C6/C(=O)c7cc(F)cc(c7)C(=O)/C6=C\c6cc(C(C)(C)C(=O)OC)c(-c7cc(C)cc(C(C)(C)C(=O)OC)c7)s6)sc5c4c(C(C)(C)C(=O)OC)ccc2-3)c1,CCCCCCCCCCCc1c(/C=C2\C(=O)c3cc(F)c(F)cc3C2=C(C#N)C#N)sc2c1sc1c3c4nsnc4c4c5sc6c(CCCCCCCCCCC)c(/C=C7\C(=O)c8cc(F)c(F)cc8C7=C(C#N)C#N)sc6c5n(CC(CC)CCCC)c4c3n(CC(CC)CCCC)c21,0.85,25.45,70.28,15.17,15.203321,0.2196506262359975,15.01,15.17,1:1.2,,,,ITO/PEDOT:PSS/active layer/CIL/Ag,conventional,PFN-Br,,PEDOT:PSS,,,,,,-5.56,-3.65,,-5.65,-4.09,
48602,10.1002/ente.202201191,10.1002/ente.202201191,PM6,Y6-BO-4F,PM6,Y6-BO-4F,COC(=O)C(C)(C)c1cc(C)cc(-c2sc3c4sc5cc(/C=C6/C(=O)c7cc(F)cc(c7)C(=O)/C6=C\c6cc(C(C)(C)C(=O)OC)c(-c7cc(C)cc(C(C)(C)C(=O)OC)c7)s6)sc5c4c(C(C)(C)C(=O)OC)ccc2-3)c1,CCCCCCCCCCCc1c(C=C2C(=O)c3cc(F)c(F)cc3C2=C(C#N)C#N)sc2c1sc1c3c4nsnc4c4c5sc6c(CCCCCCCCCCC)c(C=C7C(=O)c8cc(F)c(F)cc8C7=C(C#N)C#N)sc6c5n(C(CCCC)CCCCCC)c4c3n(C(CCCC)CCCCCC)c21,0.79,22.77,68.0,12.19,12.232043999999998,0.3449056603773491,,,,,,,ITO/NiO/BHJ/PFN-Br/Al,,PFN-Br,,NiO,NiOx,,,,,-5.56,-3.65,,,,
48603,10.1002/ente.202201191,10.1002/ente.202201191,PM6,Y6-BO-4F,PM6,Y6-BO-4F,COC(=O)C(C)(C)c1cc(C)cc(-c2sc3c4sc5cc(/C=C6/C(=O)c7cc(F)cc(c7)C(=O)/C6=C\c6cc(C(C)(C)C(=O)OC)c(-c7cc(C)cc(C(C)(C)C(=O)OC)c7)s6)sc5c4c(C(C)(C)C(=O)OC)ccc2-3)c1,CCCCCCCCCCCc1c(C=C2C(=O)c3cc(F)c(F)cc3C2=C(C#N)C#N)sc2c1sc1c3c4nsnc4c4c5sc6c(CCCCCCCCCCC)c(C=C7C(=O)c8cc(F)c(F)cc8C7=C(C#N)C#N)sc6c5n(C(CCCC)CCCCCC)c4c3n(C(CCCC)CCCCCC)c21,0.86,22.46,73.0,14.19,14.100388,0.6315151515151438,,,,,,,ITO/NiO/BHJ/PFN-Br/Al,,PFN-Br,,NiO:HSA-K,NiO:HSA-K,,,,,-5.56,-3.65,,,,
48604,10.1002/ente.202201191,10.1002/ente.202201191,PM6,Y6-BO-4F,PM6,Y6-BO-4F,COC(=O)C(C)(C)c1cc(C)cc(-c2sc3c4sc5cc(/C=C6/C(=O)c7cc(F)cc(c7)C(=O)/C6=C\c6cc(C(C)(C)C(=O)OC)c(-c7cc(C)cc(C(C)(C)C(=O)OC)c7)s6)sc5c4c(C(C)(C)C(=O)OC)ccc2-3)c1,CCCCCCCCCCCc1c(C=C2C(=O)c3cc(F)c(F)cc3C2=C(C#N)C#N)sc2c1sc1c3c4nsnc4c4c5sc6c(CCCCCCCCCCC)c(C=C7C(=O)c8cc(F)c(F)cc8C7=C(C#N)C#N)sc6c5n(C(CCCC)CCCCCC)c4c3n(C(CCCC)CCCCCC)c21,0.85,22.31,74.0,13.94,14.03299,0.6670731707317098,,,,,,,ITO/NiO/BHJ/PFN-Br/Al,,PFN-Br,,NiO:HSA-Na,NiO:HSA-Na,,,,,-5.56,-3.65,,,,
48605,10.1002/ente.202201191,10.1002/ente.202201191,PM6,Y6-BO-4F,PM6,Y6-BO-4F,COC(=O)C(C)(C)c1cc(C)cc(-c2sc3c4sc5cc(/C=C6/C(=O)c7cc(F)cc(c7)C(=O)/C6=C\c6cc(C(C)(C)C(=O)OC)c(-c7cc(C)cc(C(C)(C)C(=O)OC)c7)s6)sc5c4c(C(C)(C)C(=O)OC)ccc2-3)c1,CCCCCCCCCCCc1c(C=C2C(=O)c3cc(F)c(F)cc3C2=C(C#N)C#N)sc2c1sc1c3c4nsnc4c4c5sc6c(CCCCCCCCCCC)c(C=C7C(=O)c8cc(F)c(F)cc8C7=C(C#N)C#N)sc6c5n(C(CCCC)CCCCCC)c4c3n(C(CCCC)CCCCCC)c21,0.85,22.53,72.0,13.73,13.78836,0.4250546249089614,,,,,,,ITO/NiO/BHJ/PFN-Br/Al,,PFN-Br,,PEDOT:PSS,PEDOT:PSS,,,,,-5.56,-3.65,,,,
48620,10.1002/ente.202301447,10.1002/ente.202301447,PBDB-T,IT-M,PBDB-T,IT-M,CCCCC(CC)Cc1ccc(-c2c3cc(-c4ccc(-c5sc(-c6cccs6)c6c5C(=O)c5c(CC(CC)CCCC)sc(CC(CC)CCCC)c5C6=O)s4)sc3c(-c3ccc(CC(CC)CCCC)s3)c3ccsc23)s1,CCCCCCc1ccc(C2(c3ccc(CCCCCC)cc3)c3cc4c(cc3-c3sc5cc(/C=C6\C(=O)c7ccc(C)cc7C6=C(C#N)C#N)sc5c32)C(c2ccc(CCCCCC)cc2)(c2ccc(CCCCCC)cc2)c2c-4sc3cc(/C=C4\C(=O)c5ccc(C)cc5C4=C(C#N)C#N)sc23)cc1,0.932,16.8,68.3,10.54,10.6941408,1.4624364326375752,,,,,,,ITO/PEDOT:PSS/active layer/PFN-Br/Al,conventional,PFN-Br,PFN-Br,PEDOT:PSS,PEDOT:PSS,120.0,,,,-5.33,-3.48,,-5.514,-3.808,
48621,10.1002/ente.202301447,10.1002/ente.202301447,PBDB-T,IT-M,PBDB-T,IT-M,CCCCC(CC)Cc1ccc(-c2c3cc(-c4ccc(-c5sc(-c6cccs6)c6c5C(=O)c5c(CC(CC)CCCC)sc(CC(CC)CCCC)c5C6=O)s4)sc3c(-c3ccc(CC(CC)CCCC)s3)c3ccsc23)s1,CCCCCCc1ccc(C2(c3ccc(CCCCCC)cc3)c3cc4c(cc3-c3sc5cc(/C=C6\C(=O)c7ccc(C)cc7C6=C(C#N)C#N)sc5c32)C(c2ccc(CCCCCC)cc2)(c2ccc(CCCCCC)cc2)c2c-4sc3cc(/C=C4\C(=O)c5ccc(C)cc5C4=C(C#N)C#N)sc23)cc1,0.927,16.8,71.6,11.04,11.1506976,1.0026956521739128,,,,L-Arg,,0.01 mg/mL,ITO/PEDOT:PSS/active layer/PFN-Br:L-Arg/Al,conventional,PFN-Br:L-Arg,PFN-Br:L-Arg,PEDOT:PSS,PEDOT:PSS,120.0,,,,-5.33,-3.48,,-5.514,-3.808,
48622,10.1002/ente.202301447,10.1002/ente.202301447,PBDB-T,IT-M,PBDB-T,IT-M,CCCCC(CC)Cc1ccc(-c2c3cc(-c4ccc(-c5sc(-c6cccs6)c6c5C(=O)c5c(CC(CC)CCCC)sc(CC(CC)CCCC)c5C6=O)s4)sc3c(-c3ccc(CC(CC)CCCC)s3)c3ccsc23)s1,CCCCCCc1ccc(C2(c3ccc(CCCCCC)cc3)c3cc4c(cc3-c3sc5cc(/C=C6\C(=O)c7ccc(C)cc7C6=C(C#N)C#N)sc5c32)C(c2ccc(CCCCCC)cc2)(c2ccc(CCCCCC)cc2)c2c-4sc3cc(/C=C4\C(=O)c5ccc(C)cc5C4=C(C#N)C#N)sc23)cc1,0.928,17.1,70.7,11.17,11.219241600000002,0.4408379588182811,,,,L-Arg,,0.02 mg/mL,ITO/PEDOT:PSS/active layer/PFN-Br:L-Arg/Al,conventional,PFN-Br:L-Arg,PFN-Br:L-Arg,PEDOT:PSS,PEDOT:PSS,120.0,,,,-5.33,-3.48,,-5.514,-3.808,
48623,10.1002/ente.202301447,10.1002/ente.202301447,PBDB-T,IT-M,PBDB-T,IT-M,CCCCC(CC)Cc1ccc(-c2c3cc(-c4ccc(-c5sc(-c6cccs6)c6c5C(=O)c5c(CC(CC)CCCC)sc(CC(CC)CCCC)c5C6=O)s4)sc3c(-c3ccc(CC(CC)CCCC)s3)c3ccsc23)s1,CCCCCCc1ccc(C2(c3ccc(CCCCCC)cc3)c3cc4c(cc3-c3sc5cc(/C=C6\C(=O)c7ccc(C)cc7C6=C(C#N)C#N)sc5c32)C(c2ccc(CCCCCC)cc2)(c2ccc(CCCCCC)cc2)c2c-4sc3cc(/C=C4\C(=O)c5ccc(C)cc5C4=C(C#N)C#N)sc23)cc1,0.921,16.5,72.9,11.03,11.078248500000004,0.4374297370807185,,,,L-Arg,,0.04 mg/mL,ITO/PEDOT:PSS/active layer/PFN-Br:L-Arg/Al,conventional,PFN-Br:L-Arg,PFN-Br:L-Arg,PEDOT:PSS,PEDOT:PSS,120.0,,,,-5.33,-3.48,,-5.514,-3.808,
48624,10.1002/ente.202301447,10.1002/ente.202301447,PBDB-T,IT-M,PBDB-T,IT-M,CCCCC(CC)Cc1ccc(-c2c3cc(-c4ccc(-c5sc(-c6cccs6)c6c5C(=O)c5c(CC(CC)CCCC)sc(CC(CC)CCCC)c5C6=O)s4)sc3c(-c3ccc(CC(CC)CCCC)s3)c3ccsc23)s1,CCCCCCc1ccc(C2(c3ccc(CCCCCC)cc3)c3cc4c(cc3-c3sc5cc(/C=C6\C(=O)c7ccc(C)cc7C6=C(C#N)C#N)sc5c32)C(c2ccc(CCCCCC)cc2)(c2ccc(CCCCCC)cc2)c2c-4sc3cc(/C=C4\C(=O)c5ccc(C)cc5C4=C(C#N)C#N)sc23)cc1,0.931,16.2,71.9,10.81,10.8441018,0.315465309898244,,,,L-Arg,,0.06 mg/mL,ITO/PEDOT:PSS/active layer/PFN-Br:L-Arg/Al,conventional,PFN-Br:L-Arg,PFN-Br:L-Arg,PEDOT:PSS,PEDOT:PSS,120.0,,,,-5.33,-3.48,,-5.514,-3.808,
48629,10.1002/ente.202400747,10.1002/ente.202400747,BDT-OEH-TH,C60,BDT-OEH-TH,C60,,c12c3c4c5c1c1c6c7c2c2c8c3c3c9c4c4c%10c5c5c1c1c6c6c%11c7c2c2c7c8c3c3c8c9c4c4c9c%10c5c5c1c1c6c6c%11c2c2c7c3c3c8c4c4c9c5c1c1c6c2c3c41,0.85,2.86,27.0,0.82,0.65637,19.954878048780483,0.82,0.82,2:3,,,,ITO|MoO3(8nm)|BDT:C60(2:3)(80nm)|Bphen(8nm)|Liq(1nm)|Al(100nm),vacuum-processed OPV device,Bphen,BPhen,MoO3,MoO3,80.0,,,,,,,,,
48630,10.1002/ente.202400747,10.1002/ente.202400747,BDT-OEH-TEH,C60,BDT-OEH-TEH,C60,,c12c3c4c5c1c1c6c7c2c2c8c3c3c9c4c4c%10c5c5c1c1c6c6c%11c7c2c2c7c8c3c3c8c9c4c4c9c%10c5c5c1c1c6c6c%11c2c2c7c3c3c8c4c4c9c5c1c1c6c2c3c41,0.84,1.95,31.0,0.64,0.50778,20.659375,0.64,0.64,2:3,,,,ITO|MoO3(8nm)|BDT:C60(2:3)(80nm)|Bphen(8nm)|Liq(1nm)|Al(100nm),vacuum-processed OPV device,Bphen,BPhen,MoO3,MoO3,80.0,,,,,,,,,
48631,10.1002/ente.202400747,10.1002/ente.202400747,BDT-OEH-TOc,C60,BDT-OEH-TOc,C60,,c12c3c4c5c1c1c6c7c2c2c8c3c3c9c4c4c%10c5c5c1c1c6c6c%11c7c2c2c7c8c3c3c8c9c4c4c9c%10c5c5c1c1c6c6c%11c2c2c7c3c3c8c4c4c9c5c1c1c6c2c3c41,0.6,0.35,30.0,0.08,0.063,21.250000000000004,0.08,0.08,2:3,,,,ITO|MoO3(8nm)|BDT:C60(2:3)(80nm)|Bphen(8nm)|Liq(1nm)|Al(100nm),vacuum-processed OPV device,Bphen,BPhen,MoO3,MoO3,80.0,,,,,,,,,
48632,10.1002/ente.202400747,10.1002/ente.202400747,BDT-OOc-TH,C60,BDT-OOc-TH,C60,,c12c3c4c5c1c1c6c7c2c2c8c3c3c9c4c4c%10c5c5c1c1c6c6c%11c7c2c2c7c8c3c3c8c9c4c4c9c%10c5c5c1c1c6c6c%11c2c2c7c3c3c8c4c4c9c5c1c1c6c2c3c41,0.83,2.48,28.0,0.71,0.576352,18.823661971830987,0.71,0.71,2:3,,,,ITO|MoO3(8nm)|BDT:C60(2:3)(80nm)|Bphen(8nm)|Liq(1nm)|Al(100nm),vacuum-processed OPV device,Bphen,BPhen,MoO3,MoO3,80.0,,,,,,,,,
48633,10.1002/ente.202400747,10.1002/ente.202400747,BDT-OOc-TOc,C60,BDT-OOc-TOc,C60,,c12c3c4c5c1c1c6c7c2c2c8c3c3c9c4c4c%10c5c5c1c1c6c6c%11c7c2c2c7c8c3c3c8c9c4c4c9c%10c5c5c1c1c6c6c%11c2c2c7c3c3c8c4c4c9c5c1c1c6c2c3c41,0.75,1.76,27.0,0.33,0.3564,7.999999999999993,0.33,0.33,2:3,,,,ITO|MoO3(8nm)|BDT:C60(2:3)(80nm)|Bphen(8nm)|Liq(1nm)|Al(100nm),vacuum-processed OPV device,Bphen,BPhen,MoO3,MoO3,80.0,,,,,,,,,
48634,10.1002/ente.202400747,10.1002/ente.202400747,2D-BDT-TEH-TH,C60,2D-BDT-TEH-TH,C60,,c12c3c4c5c1c1c6c7c2c2c8c3c3c9c4c4c%10c5c5c1c1c6c6c%11c7c2c2c7c8c3c3c8c9c4c4c9c%10c5c5c1c1c6c6c%11c2c2c7c3c3c8c4c4c9c5c1c1c6c2c3c41,0.98,4.37,32.0,1.69,1.370432,18.90934911242603,1.69,1.69,2:3,,,,ITO|MoO3(8nm)|BDT:C60(2:3)(80nm)|Bphen(8nm)|Liq(1nm)|Al(100nm),,Bphen,BPhen,MoO3,MoO3,80.0,,,,,,,,,
48635,10.1002/ente.202400747,10.1002/ente.202400747,2D-BDT-TOc-TH,C60,2D-BDT-TOc-TH,C60,,c12c3c4c5c1c1c6c7c2c2c8c3c3c9c4c4c%10c5c5c1c1c6c6c%11c7c2c2c7c8c3c3c8c9c4c4c9c%10c5c5c1c1c6c6c%11c2c2c7c3c3c8c4c4c9c5c1c1c6c2c3c41,0.86,2.14,26.0,0.61,0.478504,21.55672131147541,0.61,0.61,2:3,,,,ITO|MoO3(8nm)|BDT:C60(2:3)(80nm)|Bphen(8nm)|Liq(1nm)|Al(100nm),,Bphen,BPhen,MoO3,MoO3,80.0,,,,,,,,,
48636,10.1002/ente.202400747,10.1002/ente.202400747,2D-BDT-TOc-TEH,C60,2D-BDT-TOc-TEH,C60,,c12c3c4c5c1c1c6c7c2c2c8c3c3c9c4c4c%10c5c5c1c1c6c6c%11c7c2c2c7c8c3c3c8c9c4c4c9c%10c5c5c1c1c6c6c%11c2c2c7c3c3c8c4c4c9c5c1c1c6c2c3c41,0.81,3.52,32.0,1.15,0.912384,20.662260869565205,1.15,1.15,2:3,,,,ITO|MoO3(8nm)|BDT:C60(2:3)(80nm)|Bphen(8nm)|Liq(1nm)|Al(100nm),,Bphen,BPhen,MoO3,MoO3,80.0,,,,,,,,,
48637,10.1002/ente.202400747,10.1002/ente.202400747,2D-BDT-TOc-TOc,C60,2D-BDT-TOc-TOc,C60,,c12c3c4c5c1c1c6c7c2c2c8c3c3c9c4c4c%10c5c5c1c1c6c6c%11c7c2c2c7c8c3c3c8c9c4c4c9c%10c5c5c1c1c6c6c%11c2c2c7c3c3c8c4c4c9c5c1c1c6c2c3c41,0.74,1.51,31.0,0.43,0.3463939999999999,19.443255813953503,0.43,0.43,2:3,,,,ITO|MoO3(8nm)|BDT:C60(2:3)(80nm)|Bphen(8nm)|Liq(1nm)|Al(100nm),,Bphen,BPhen,MoO3,MoO3,80.0,,,,,,,,,
48659,10.1002/ente.202401316,10.1002/ente.202401316,PBDD4T,PC71BM,PBDD4T,PC70BM,CCc1csc(-c2sc(-c3cc(CC)c(-c4ccc(-c5ccc(-c6sc(-c7sc(-c8cc(CC)c(-c9ccc(-c%10ccc(-c%11sc(-c%12sc(-c%13cc(CC)c(-c%14ccc(-c%15cccs%15)s%14)s%13)c%13c%12C(=O)c%12c(CC)sc(CC)c%12C%13=O)cc%11CC)s%10)s9)s8)c8c7C(=O)c7c(CC)sc(CC)c7C8=O)cc6CC)s5)s4)s3)c3c2C(=O)c2c(CC)sc(CC)c2C3=O)c1,CCCCC(=O)OCC1(C2=CC=CC=C2)C3=CC=CC4=CC=CC5=CC=CC6=CC=C7C=CC=CC8=CC=CC1=C8C7=C6C5=C4C3,0.79,12.23,48.43,4.68,4.6791613100000005,0.0179207264957105,4.57,4.68,1:1,,,,ITO/ZnO/active layer/MoO3/Al,inverted,ZnO,ZnO,MoO3,MoO3,,,,120.0,-5.3,-3.535,,-6.1,-3.9,
48660,10.1002/ente.202401316,10.1002/ente.202401316,P3HT,PC71BM,P3HT,PC70BM,CCCCCCc1cc(C)sc1C,CCCCC(=O)OCC1(C2=CC=CC=C2)C3=CC=CC4=CC=CC5=CC=CC6=CC=C7C=CC=CC8=CC=CC1=C8C7=C6C5=C4C3,0.52,10.02,46.92,2.44,2.44471968,0.1934295081967214,2.42,2.44,1:1,,,,ITO/ZnO/active layer/MoO3/Al,inverted,ZnO,ZnO,MoO3,MoO3,,,,120.0,-5.01,-3.12,,-6.1,-3.9,
48661,10.1002/ente.202402149,10.1002/ente.202402149,PBDB-T,NFA-2,PBDB-T,NFA-2,CCCCC(CC)Cc1ccc(-c2c3cc(-c4ccc(-c5sc(-c6ccc(C)s6)c6c5C(=O)c5c(CC(CC)CCCC)sc(CC(CC)CCCC)c5C6=O)s4)sc3c(-c3ccc(CC(CC)CCCC)s3)c3cc(C)sc23)s1,,0.853,16.46,63.8,8.95,8.95776244,0.0867311731843629,8.69,8.95,1:1.2,,,,ITO/PEDOT:PSS/active layer/PFN-Br/Ag,conventional,PFN-Br,PFN-Br,PEDOT:PSS,PEDOT:PSS,,chloroform,chloroform,,-5.33,-3.48,,,,
48662,10.1002/ente.202402149,10.1002/ente.202402149,PBDB-T,NFA-3,PBDB-T,NFA-3,CCCCC(CC)Cc1ccc(-c2c3cc(-c4ccc(-c5sc(-c6ccc(C)s6)c6c5C(=O)c5c(CC(CC)CCCC)sc(CC(CC)CCCC)c5C6=O)s4)sc3c(-c3ccc(CC(CC)CCCC)s3)c3cc(C)sc23)s1,,0.929,21.4,67.4,13.5,13.399524400000002,0.7442637037036856,13.26,13.5,1:1.2,,,,ITO/PEDOT:PSS/active layer/PFN-Br/Ag,conventional,PFN-Br,PFN-Br,PEDOT:PSS,PEDOT:PSS,,chloroform,chloroform,,-5.33,-3.48,,,,
48670,10.1002/ente.202500074,10.1002/ente.202500074,P3HT,PC71BM,P3HT,PC70BM,CCCCCCc1cc(C)sc1C,CCCCC(=O)OCC1(C2=CC=CC=C2)C3=CC=CC4=CC=CC5=CC=CC6=CC=C7C=CC=CC8=CC=CC1=C8C7=C6C5=C4C3,0.622,7.8,55.0,2.7,2.6683799999999995,1.171111111111135,2.7,,1:1,,,,inverted,inverted,ZnO,ZnO,PEDOT:PSS,PEDOT:PSS,80.0,Water:2-BE,,150.0,-5.01,-3.12,,-6.1,-3.9,
48671,10.1002/ente.202500074,10.1002/ente.202500074,P3HT,PC71BM,P3HT,PC70BM,CCCCCCc1cc(C)sc1C,CCCCC(=O)OCC1(C2=CC=CC=C2)C3=CC=CC4=CC=CC5=CC=CC6=CC=C7C=CC=CC8=CC=CC1=C8C7=C6C5=C4C3,0.621,7.7,55.0,2.6,2.629935,1.1513461538461385,2.6,,1:1,,,,inverted,inverted,ZnO,ZnO,PEDOT:PSS,PEDOT:PSS,95.0,Water:2-BE,,150.0,-5.01,-3.12,,-6.1,-3.9,
48672,10.1002/ente.202500074,10.1002/ente.202500074,P3HT,PC71BM,P3HT,PC70BM,CCCCCCc1cc(C)sc1C,CCCCC(=O)OCC1(C2=CC=CC=C2)C3=CC=CC4=CC=CC5=CC=CC6=CC=C7C=CC=CC8=CC=CC1=C8C7=C6C5=C4C3,0.612,7.9,49.0,2.4,2.369052,1.289499999999999,2.4,,1:1,,,,inverted,inverted,ZnO,ZnO,PEDOT:PSS,PEDOT:PSS,120.0,Water:2-BE,,150.0,-5.01,-3.12,,-6.1,-3.9,
48673,10.1002/ente.202500074,10.1002/ente.202500074,P3HT,PC71BM,P3HT,PC70BM,CCCCCCc1cc(C)sc1C,CCCCC(=O)OCC1(C2=CC=CC=C2)C3=CC=CC4=CC=CC5=CC=CC6=CC=C7C=CC=CC8=CC=CC1=C8C7=C6C5=C4C3,0.606,8.0,59.0,2.9,2.86032,1.368275862068971,2.9,,1:1,,,,inverted,inverted,ZnO,ZnO,PEDOT:PSS,PEDOT:PSS,80.0,Ethanol,,150.0,-5.01,-3.12,,-6.1,-3.9,
48684,10.1002/ente.202501733,10.1002/ente.202501733,PTB7-Th,PC71BM,PTB7-Th,PC70BM,CCCCC(CC)COC(=O)c1sc2c(-c3cc4c(-c5ccc(CC(CC)CCCC)s5)c5sc(C)cc5c(-c5ccc(CC(CC)CCCC)s5)c4s3)sc(C)c2c1F,CCCCC(=O)OCC1(C2=CC=CC=C2)C3=CC=CC4=CC=CC5=CC=CC6=CC=C7C=CC=CC8=CC=CC1=C8C7=C6C5=C4C3,0.81,12.91,61.18,6.44,6.397653780000001,0.6575499999999963,6.26,6.44,1:1.5,DIO,,3%,ITO/SAMs/PTB7-Th:PCBM/BCP/Ag,conventional,BCP,BCP,2PACz,2PACz,,o-DCB,,,-5.21,-3.6,,-6.1,-3.9,
48685,10.1002/ente.202501733,10.1002/ente.202501733,PTB7-Th,PC71BM,PTB7-Th,PC70BM,CCCCC(CC)COC(=O)c1sc2c(-c3cc4c(-c5ccc(CC(CC)CCCC)s5)c5sc(C)cc5c(-c5ccc(CC(CC)CCCC)s5)c4s3)sc(C)c2c1F,CCCCC(=O)OCC1(C2=CC=CC=C2)C3=CC=CC4=CC=CC5=CC=CC6=CC=C7C=CC=CC8=CC=CC1=C8C7=C6C5=C4C3,0.8,15.48,62.23,7.75,7.7065632,0.560474838709681,7.38,7.75,1:1.5,DIO,,3%,ITO/SAMs/PTB7-Th:PCBM/BCP/Ag,conventional,BCP,BCP,Br-2PACz,Br-2PACz,,o-DCB,,,-5.21,-3.6,,-6.1,-3.9,
48686,10.1002/ente.202501733,10.1002/ente.202501733,PTB7-Th,PC71BM,PTB7-Th,PC70BM,CCCCC(CC)COC(=O)c1sc2c(-c3cc4c(-c5ccc(CC(CC)CCCC)s5)c5sc(C)cc5c(-c5ccc(CC(CC)CCCC)s5)c4s3)sc(C)c2c1F,CCCCC(=O)OCC1(C2=CC=CC=C2)C3=CC=CC4=CC=CC5=CC=CC6=CC=C7C=CC=CC8=CC=CC1=C8C7=C6C5=C4C3,0.81,12.93,62.27,6.56,6.52172391,0.583476981707305,6.29,6.56,1:1.5,DIO,,3%,ITO/SAMs/PTB7-Th:PCBM/BCP/Ag,conventional,BCP,BCP,MeO-2PACz,MeO-2PACz,,o-DCB,,,-5.21,-3.6,,-6.1,-3.9,
48687,10.1002/ente.202501733,10.1002/ente.202501733,PTB7-Th,PC71BM,PTB7-Th,PC70BM,CCCCC(CC)COC(=O)c1sc2c(-c3cc4c(-c5ccc(CC(CC)CCCC)s5)c5sc(C)cc5c(-c5ccc(CC(CC)CCCC)s5)c4s3)sc(C)c2c1F,CCCCC(=O)OCC1(C2=CC=CC=C2)C3=CC=CC4=CC=CC5=CC=CC6=CC=C7C=CC=CC8=CC=CC1=C8C7=C6C5=C4C3,0.81,13.06,59.76,6.36,6.3217713600000005,0.6010792452830159,6.11,6.36,1:1.5,DIO,,3%,ITO/SAMs/PTB7-Th:PCBM/BCP/Ag,conventional,BCP,BCP,Me-4PACz,Me-4PACz,,o-DCB,,,-5.21,-3.6,,-6.1,-3.9,
48688,10.1002/ente.202501733,10.1002/ente.202501733,PM6,Y7,PM6,Y7,CC1=CC(=CC(=C1)C2=C3C=CC(=C4C5=C(C=C(S5)/C=C\6/C(=O)C7=CC(=CC(=C7)F)C(=O)/C6=C\C8=CC(=C(S8)C9=CC(=CC(=C9)C)C(C)(C)C(=O)OC)C(C)(C)C(=O)OC)SC4=C3S2)C(C)(C)C(=O)OC)C(C)(C)C(=O)OC,CCCCCCCCCCCc1c(/C=C2\C(=O)c3cc(Cl)c(Cl)cc3C2=C(C#N)C#N)sc2c1sc1c3c4nsnc4c4c5sc6c(CCCCCCCCCCC)c(/C=C7\C(=O)c8cc(Cl)c(Cl)cc8C7=C(C#N)C#N)sc6c5n(CC(CC)CCCC)c4c3n(CC(CC)CCCC)c21,0.71,22.61,51.22,8.28,8.22239782,0.6956785024154584,8.2,8.28,1:1.2,,,,ITO/SAMs/PM6:Y7/PDINN/Ag,conventional binary,PDINN,BCP,2PACz,2PACz,,CF,,110.0,-5.56,-3.65,,-5.72,-4.16,
48689,10.1002/ente.202501733,10.1002/ente.202501733,PM6,Y7,PM6,Y7,CC1=CC(=CC(=C1)C2=C3C=CC(=C4C5=C(C=C(S5)/C=C\6/C(=O)C7=CC(=CC(=C7)F)C(=O)/C6=C\C8=CC(=C(S8)C9=CC(=CC(=C9)C)C(C)(C)C(=O)OC)C(C)(C)C(=O)OC)SC4=C3S2)C(C)(C)C(=O)OC)C(C)(C)C(=O)OC,CCCCCCCCCCCc1c(/C=C2\C(=O)c3cc(Cl)c(Cl)cc3C2=C(C#N)C#N)sc2c1sc1c3c4nsnc4c4c5sc6c(CCCCCCCCCCC)c(/C=C7\C(=O)c8cc(Cl)c(Cl)cc8C7=C(C#N)C#N)sc6c5n(CC(CC)CCCC)c4c3n(CC(CC)CCCC)c21,0.75,23.59,60.9,10.84,10.7747325,0.602098708487077,10.53,10.84,1:1.2,,,,ITO/SAMs/PM6:Y7/PDINN/Ag,conventional binary,PDINN,BCP,Br-2PACz,Br-2PACz,,CF,,110.0,-5.56,-3.65,,-5.72,-4.16,
48690,10.1002/ente.202501733,10.1002/ente.202501733,PM6,Y7,PM6,Y7,CC1=CC(=CC(=C1)C2=C3C=CC(=C4C5=C(C=C(S5)/C=C\6/C(=O)C7=CC(=CC(=C7)F)C(=O)/C6=C\C8=CC(=C(S8)C9=CC(=CC(=C9)C)C(C)(C)C(=O)OC)C(C)(C)C(=O)OC)SC4=C3S2)C(C)(C)C(=O)OC)C(C)(C)C(=O)OC,CCCCCCCCCCCc1c(/C=C2\C(=O)c3cc(Cl)c(Cl)cc3C2=C(C#N)C#N)sc2c1sc1c3c4nsnc4c4c5sc6c(CCCCCCCCCCC)c(/C=C7\C(=O)c8cc(Cl)c(Cl)cc8C7=C(C#N)C#N)sc6c5n(CC(CC)CCCC)c4c3n(CC(CC)CCCC)c21,0.72,22.14,53.92,8.65,8.59527936,0.6326085549133075,8.81,,1:1.2,,,,ITO/SAMs/PM6:Y7/PDINN/Ag,conventional binary,PDINN,BCP,MeO-2PACz,MeO-2PACz,,CF,,110.0,-5.56,-3.65,,-5.72,-4.16,
48691,10.1002/ente.202501733,10.1002/ente.202501733,PM6,Y7,PM6,Y7,CC1=CC(=CC(=C1)C2=C3C=CC(=C4C5=C(C=C(S5)/C=C\6/C(=O)C7=CC(=CC(=C7)F)C(=O)/C6=C\C8=CC(=C(S8)C9=CC(=CC(=C9)C)C(C)(C)C(=O)OC)C(C)(C)C(=O)OC)SC4=C3S2)C(C)(C)C(=O)OC)C(C)(C)C(=O)OC,CCCCCCCCCCCc1c(/C=C2\C(=O)c3cc(Cl)c(Cl)cc3C2=C(C#N)C#N)sc2c1sc1c3c4nsnc4c4c5sc6c(CCCCCCCCCCC)c(/C=C7\C(=O)c8cc(Cl)c(Cl)cc8C7=C(C#N)C#N)sc6c5n(CC(CC)CCCC)c4c3n(CC(CC)CCCC)c21,0.68,22.32,52.89,8.08,8.02743264,0.650586138613854,7.81,8.08,1:1.2,,,,ITO/SAMs/PM6:Y7/PDINN/Ag,conventional binary,PDINN,BCP,Me-4PACz,Me-4PACz,,CF,,110.0,-5.56,-3.65,,-5.72,-4.16,
48702,10.1002/eom2.12061,10.1002/eom2.12061,PM6,Y6,PM6,Y6,COC(=O)C(C)(C)c1cc(C)cc(-c2sc3c4sc5cc(/C=C6/C(=O)c7cc(F)cc(c7)C(=O)/C6=C\c6cc(C(C)(C)C(=O)OC)c(-c7cc(C)cc(C(C)(C)C(=O)OC)c7)s6)sc5c4c(C(C)(C)C(=O)OC)ccc2-3)c1,CCCCCCCCCCCc1c(/C=C2\C(=O)c3cc(F)c(F)cc3C2=C(C#N)C#N)sc2c1sc1c3c4nsnc4c4c5sc6c(CCCCCCCCCCC)c(/C=C7\C(=O)c8cc(F)c(F)cc8C7=C(C#N)C#N)sc6c5n(CC(CC)CCCC)c4c3n(CC(CC)CCCC)c21,0.84,25.5,77.4,16.7,16.579079999999998,0.7240718562874353,16.4,16.7,1:1.2,,,,ITO/PEDOT:PSS/active layer/PNDIT-F3N/Ag,conventional,PNDIT-F3N,PNDIT-F3N,PEDOT:PSS,PEDOT:PSS,,,,,-5.56,-3.65,,-5.65,-4.09,
48705,10.1002/eom2.12061,10.1002/eom2.12061,PM6,IT-4F,PM6,IT-4F,COC(=O)C(C)(C)c1cc(C)cc(-c2sc3c4sc5cc(/C=C6/C(=O)c7cc(F)cc(c7)C(=O)/C6=C\c6cc(C(C)(C)C(=O)OC)c(-c7cc(C)cc(C(C)(C)C(=O)OC)c7)s6)sc5c4c(C(C)(C)C(=O)OC)ccc2-3)c1,CCCCCCc1ccc(C2(c3ccc(CCCCCC)cc3)c3cc4c(cc3-c3sc5cc(/C=C6\C(=O)c7cc(F)c(F)cc7C6=C(C#N)C#N)sc5c32)C(c2ccc(CCCCCC)cc2)(c2ccc(CCCCCC)cc2)c2c-4sc3cc(/C=C4\C(=O)c5cc(F)c(F)cc5C4=C(C#N)C#N)sc23)cc1,0.88,18.6,73.3,12.0,11.997744,0.0187999999999929,11.8,12.0,1:1.2,,,,ITO/PEDOT:PSS/active layer/PNDIT-F3N/Ag,conventional,PNDIT-F3N,PNDIT-F3N,PEDOT:PSS,PEDOT:PSS,,,,,-5.56,-3.65,,-5.66,-4.14,
48708,10.1002/eom2.12061,10.1002/eom2.12061,PM6,ITIC-Th,PM6,ITIC-Th,COC(=O)C(C)(C)c1cc(C)cc(-c2sc3c4sc5cc(/C=C6/C(=O)c7cc(F)cc(c7)C(=O)/C6=C\c6cc(C(C)(C)C(=O)OC)c(-c7cc(C)cc(C(C)(C)C(=O)OC)c7)s6)sc5c4c(C(C)(C)C(=O)OC)ccc2-3)c1,CCCCCCc1ccc(C2(c3ccc(CCCCCC)s3)c3cc4c(cc3-c3sc5cc(/C=C6\C(=O)c7ccccc7C6=C(C#N)C#N)sc5c32)C(c2ccc(CCCCCC)s2)(c2ccc(CCCCCC)s2)c2c-4sc3cc(/C=C4\C(=O)c5ccccc5C4=C(C#N)C#N)sc23)s1,0.98,16.0,69.5,10.9,10.8976,0.0220183486238507,10.5,10.9,1:1.2,,,,ITO/PEDOT:PSS/active layer/PNDIT-F3N/Ag,conventional,PNDIT-F3N,PNDIT-F3N,PEDOT:PSS,PEDOT:PSS,,,,,-5.56,-3.65,,-5.673,-3.909,
48719,10.1002/eom2.12134,10.1002/eom2.12134,PM6,IT-4F,PM6,IT-4F,COC(=O)C(C)(C)c1cc(C)cc(-c2sc3c4sc5cc(/C=C6/C(=O)c7cc(F)cc(c7)C(=O)/C6=C\c6cc(C(C)(C)C(=O)OC)c(-c7cc(C)cc(C(C)(C)C(=O)OC)c7)s6)sc5c4c(C(C)(C)C(=O)OC)ccc2-3)c1,CCCCCCc1ccc(C2(c3ccc(CCCCCC)cc3)c3cc4c(cc3-c3sc5cc(/C=C6\C(=O)c7cc(F)c(F)cc7C6=C(C#N)C#N)sc5c32)C(c2ccc(CCCCCC)cc2)(c2ccc(CCCCCC)cc2)c2c-4sc3cc(/C=C4\C(=O)c5cc(F)c(F)cc5C4=C(C#N)C#N)sc23)cc1,0.83,18.91,74.61,11.92,11.71026333,1.7595358221476498,11.73,11.92,1:1,DIO,,0.5 vol%,ITO/MoO3/antimonene/PM6:IT-4F/BCP/Al,,BCP,,MoO3/antimonene,MoO3/antimonene,110.0,chlorobenzene,,,-5.56,-3.65,,-5.66,-4.14,
48720,10.1002/eom2.12134,10.1002/eom2.12134,PM6,IT-4F,PM6,IT-4F,COC(=O)C(C)(C)c1cc(C)cc(-c2sc3c4sc5cc(/C=C6/C(=O)c7cc(F)cc(c7)C(=O)/C6=C\c6cc(C(C)(C)C(=O)OC)c(-c7cc(C)cc(C(C)(C)C(=O)OC)c7)s6)sc5c4c(C(C)(C)C(=O)OC)ccc2-3)c1,CCCCCCc1ccc(C2(c3ccc(CCCCCC)cc3)c3cc4c(cc3-c3sc5cc(/C=C6\C(=O)c7cc(F)c(F)cc7C6=C(C#N)C#N)sc5c32)C(c2ccc(CCCCCC)cc2)(c2ccc(CCCCCC)cc2)c2c-4sc3cc(/C=C4\C(=O)c5cc(F)c(F)cc5C4=C(C#N)C#N)sc23)cc1,0.82,18.01,66.92,10.13,9.88287944,2.4394922013820417,10.02,10.13,1:1,DIO,,0.5 vol%,ITO/MoO3/PM6:IT-4F/BCP/Al,,BCP,,MoO3,MoO3,110.0,chlorobenzene,,,-5.56,-3.65,,-5.66,-4.14,
48721,10.1002/eom2.12134,10.1002/eom2.12134,PM6,IT-4F,PM6,IT-4F,COC(=O)C(C)(C)c1cc(C)cc(-c2sc3c4sc5cc(/C=C6/C(=O)c7cc(F)cc(c7)C(=O)/C6=C\c6cc(C(C)(C)C(=O)OC)c(-c7cc(C)cc(C(C)(C)C(=O)OC)c7)s6)sc5c4c(C(C)(C)C(=O)OC)ccc2-3)c1,CCCCCCc1ccc(C2(c3ccc(CCCCCC)cc3)c3cc4c(cc3-c3sc5cc(/C=C6\C(=O)c7cc(F)c(F)cc7C6=C(C#N)C#N)sc5c32)C(c2ccc(CCCCCC)cc2)(c2ccc(CCCCCC)cc2)c2c-4sc3cc(/C=C4\C(=O)c5cc(F)c(F)cc5C4=C(C#N)C#N)sc23)cc1,0.86,18.62,77.05,12.55,12.338170600000002,1.6878836653386389,12.32,12.55,1:1,DIO,,0.5 vol%,ITO/PEDOT:PSS/PM6:IT-4F/BCP/Al,,BCP,,PEDOT:PSS,PEDOT:PSS,110.0,chlorobenzene,,,-5.56,-3.65,,-5.66,-4.14,
48722,10.1002/eom2.12134,10.1002/eom2.12134,PM6,Y6,PM6,Y6,COC(=O)C(C)(C)c1cc(C)cc(-c2sc3c4sc5cc(/C=C6/C(=O)c7cc(F)cc(c7)C(=O)/C6=C\c6cc(C(C)(C)C(=O)OC)c(-c7cc(C)cc(C(C)(C)C(=O)OC)c7)s6)sc5c4c(C(C)(C)C(=O)OC)ccc2-3)c1,CCCCCCCCCCCc1c(/C=C2\C(=O)c3cc(F)c(F)cc3C2=C(C#N)C#N)sc2c1sc1c3c4nsnc4c4c5sc6c(CCCCCCCCCCC)c(/C=C7\C(=O)c8cc(F)c(F)cc8C7=C(C#N)C#N)sc6c5n(CC(CC)CCCC)c4c3n(CC(CC)CCCC)c21,0.84,26.74,73.94,16.68,16.608107039999997,0.4310129496403064,16.54,16.68,1:1,DIO,,0.5 vol%,ITO/MoO3 (10 nm)/antimonene/PM6:IT-4F (110 nm)/BCP (10 nm)/Al (100 nm),,BCP,,MoO3/antimonene,MoO3/antimonene,110.0,chlorobenzene,,,-5.56,-3.65,,-5.65,-4.09,
