Repository: JiYiqaq/PCE-KA-GNN

# Data directory

- `raw/Active_Database.csv` is the immutable source dataset bundled under CC BY 4.0. Do not overwrite it with processed data.
- `processed/` is created and populated by the training pipeline. Generated `.pt` and `.pth` caches are intentionally ignored by Git because they can exceed GitHub's normal single-file limit.

See `../DATA_LICENSE.md` for provenance, license and checksum information.

File: data/raw/Active_Database.csv (part 107 of 471)
id,doi,doi_norm,donor,acceptor,donor_canonical,acceptor_canonical,donor_smiles,acceptor_smiles,voc,jsc,ff,pce,pce_recomputed,pce_relative_error_percent,pce_avg,pce_best,d_a_ratio,additive,additive_canonical,additive_ratio,device_structure,device_type,etl,etl_canonical,htl,htl_canonical,active_layer_thickness,solvent,solvent_canonical,annealing_temp,homo_d,lumo_d,eg_d,homo_a,lumo_a,eg_a
48723,10.1002/eom2.12134,10.1002/eom2.12134,PM6,Y6,PM6,Y6,COC(=O)C(C)(C)c1cc(C)cc(-c2sc3c4sc5cc(/C=C6/C(=O)c7cc(F)cc(c7)C(=O)/C6=C\c6cc(C(C)(C)C(=O)OC)c(-c7cc(C)cc(C(C)(C)C(=O)OC)c7)s6)sc5c4c(C(C)(C)C(=O)OC)ccc2-3)c1,CCCCCCCCCCCc1c(/C=C2\C(=O)c3cc(F)c(F)cc3C2=C(C#N)C#N)sc2c1sc1c3c4nsnc4c4c5sc6c(CCCCCCCCCCC)c(/C=C7\C(=O)c8cc(F)c(F)cc8C7=C(C#N)C#N)sc6c5n(CC(CC)CCCC)c4c3n(CC(CC)CCCC)c21,0.84,25.08,75.27,16.21,15.857281439999998,2.175931893892678,15.88,16.21,,,,,,,,,MoO3,MoO3,,,,,-5.56,-3.65,,-5.65,-4.09,
48724,10.1002/eom2.12134,10.1002/eom2.12134,PM6,Y6,PM6,Y6,COC(=O)C(C)(C)c1cc(C)cc(-c2sc3c4sc5cc(/C=C6/C(=O)c7cc(F)cc(c7)C(=O)/C6=C\c6cc(C(C)(C)C(=O)OC)c(-c7cc(C)cc(C(C)(C)C(=O)OC)c7)s6)sc5c4c(C(C)(C)C(=O)OC)ccc2-3)c1,CCCCCCCCCCCc1c(/C=C2\C(=O)c3cc(F)c(F)cc3C2=C(C#N)C#N)sc2c1sc1c3c4nsnc4c4c5sc6c(CCCCCCCCCCC)c(/C=C7\C(=O)c8cc(F)c(F)cc8C7=C(C#N)C#N)sc6c5n(CC(CC)CCCC)c4c3n(CC(CC)CCCC)c21,0.85,24.79,74.69,16.07,15.73830335,2.0640737398879985,15.93,16.07,1:1,DIO,,0.5 vol%,ITO/PEDOT:PSS (30 nm)/PM6:IT-4F (110 nm)/BCP (10 nm)/Al (100 nm),,BCP,,PEDOT:PSS,PEDOT:PSS,110.0,chlorobenzene,,,-5.56,-3.65,,-5.65,-4.09,
48741,10.1002/eom2.12421,10.1002/eom2.12421,PM6,BTP-eC11,PM6,BTP-eC11,COC(=O)C(C)(C)c1cc(C)cc(-c2sc3c4sc5cc(/C=C6/C(=O)c7cc(F)cc(c7)C(=O)/C6=C\c6cc(C(C)(C)C(=O)OC)c(-c7cc(C)cc(C(C)(C)C(=O)OC)c7)s6)sc5c4c(C(C)(C)C(=O)OC)ccc2-3)c1,CCCCCCCCCCCc1c(/C=C2\C(=O)c3cc(Cl)c(Cl)cc3C2=C(C#N)C#N)sc2c1sc1c3c4nsnc4c4c5sc6c(CCCCCCCCCCC)c(/C=C7\C(=O)c8cc(Cl)c(Cl)cc8C7=C(C#N)C#N)sc6c5n(C[C@H](CCCC)CCCCCC)c4c3n(CC(CCCC)CCCCCC)c21,0.8,24.91,75.57,15.05,15.0595896,0.0637182724252372,14.85,15.05,1:1.5,"1,8-diiodooctane",,0.5 v/v%,ITO/ZnO/polymer:BTP-eC11/MoO3/Ag,inverted,ZnO,ZnO,MoO3,MoO3,,o-xylene,o-xylene,100.0,-5.56,-3.65,,,,
48742,10.1002/eom2.12421,10.1002/eom2.12421,PBTPttBD-25,BTP-eC11,PBTPttBD-25,BTP-eC11,,CCCCCCCCCCCc1c(/C=C2\C(=O)c3cc(Cl)c(Cl)cc3C2=C(C#N)C#N)sc2c1sc1c3c4nsnc4c4c5sc6c(CCCCCCCCCCC)c(/C=C7\C(=O)c8cc(Cl)c(Cl)cc8C7=C(C#N)C#N)sc6c5n(C[C@H](CCCC)CCCCCC)c4c3n(CC(CCCC)CCCCCC)c21,0.83,26.71,71.21,15.77,15.786758529999997,0.1062684210526128,15.65,15.77,1:1.5,"1,8-diiodooctane",,0.5 v/v%,ITO/ZnO/polymer:BTP-eC11/MoO3/Ag,inverted,ZnO,ZnO,MoO3,MoO3,,o-xylene,o-xylene,100.0,,,,,,
48743,10.1002/eom2.12421,10.1002/eom2.12421,PBTPttBD-50,BTP-eC11,PBTPttBD-50,BTP-eC11,,CCCCCCCCCCCc1c(/C=C2\C(=O)c3cc(Cl)c(Cl)cc3C2=C(C#N)C#N)sc2c1sc1c3c4nsnc4c4c5sc6c(CCCCCCCCCCC)c(/C=C7\C(=O)c8cc(Cl)c(Cl)cc8C7=C(C#N)C#N)sc6c5n(C[C@H](CCCC)CCCCCC)c4c3n(CC(CCCC)CCCCCC)c21,0.84,26.29,70.55,15.65,15.579979799999997,0.4474134185303746,15.46,15.65,1:1.5,"1,8-diiodooctane",,0.5 v/v%,ITO/ZnO/polymer:BTP-eC11/MoO3/Ag,inverted,ZnO,ZnO,MoO3,MoO3,,o-xylene,o-xylene,100.0,,,,,,
48744,10.1002/eom2.12421,10.1002/eom2.12421,PBTPttBD-75,BTP-eC11,PBTPttBD-75,BTP-eC11,,CCCCCCCCCCCc1c(/C=C2\C(=O)c3cc(Cl)c(Cl)cc3C2=C(C#N)C#N)sc2c1sc1c3c4nsnc4c4c5sc6c(CCCCCCCCCCC)c(/C=C7\C(=O)c8cc(Cl)c(Cl)cc8C7=C(C#N)C#N)sc6c5n(C[C@H](CCCC)CCCCCC)c4c3n(CC(CCCC)CCCCCC)c21,0.85,26.15,70.05,15.55,15.57036375,0.1309565916398571,15.32,15.55,1:1.5,"1,8-diiodooctane",,0.5 v/v%,ITO/ZnO/polymer:BTP-eC11/MoO3/Ag,inverted,ZnO,ZnO,MoO3,MoO3,,o-xylene,o-xylene,100.0,,,,,,
48745,10.1002/eom2.12421,10.1002/eom2.12421,PBTPttBD-100,BTP-eC11,PBTPttBD-100,BTP-eC11,,CCCCCCCCCCCc1c(/C=C2\C(=O)c3cc(Cl)c(Cl)cc3C2=C(C#N)C#N)sc2c1sc1c3c4nsnc4c4c5sc6c(CCCCCCCCCCC)c(/C=C7\C(=O)c8cc(Cl)c(Cl)cc8C7=C(C#N)C#N)sc6c5n(C[C@H](CCCC)CCCCCC)c4c3n(CC(CCCC)CCCCCC)c21,0.82,25.65,69.33,14.63,14.5821789,0.3268701298701432,14.42,14.63,1:1.5,"1,8-diiodooctane",,0.5 v/v%,ITO/ZnO/polymer:BTP-eC11/MoO3/Ag,inverted,ZnO,ZnO,MoO3,MoO3,,o-xylene,o-xylene,100.0,,,,,,
48746,10.1002/eom2.12436,10.1002/eom2.12436,PM6,Y6-BO,PM6,Y6-BO,COC(=O)C(C)(C)c1cc(C)cc(-c2sc3c4sc5cc(/C=C6/C(=O)c7cc(F)cc(c7)C(=O)/C6=C\c6cc(C(C)(C)C(=O)OC)c(-c7cc(C)cc(C(C)(C)C(=O)OC)c7)s6)sc5c4c(C(C)(C)C(=O)OC)ccc2-3)c1,CCCCCCCCCCCc1c(/C=C2\C(=O)c3cc(F)c(F)cc3C2=C(C#N)C#N)sc2c1sc1c3c4nsnc4c4c5sc6c(CCCCCCCCCCC)c(/C=C7\C(=O)c8cc(F)c(F)cc8C7=C(C#N)C#N)sc6c5n(CC(CCCC)CCCCCC)c4c3n(CC(CCCC)CCCCCC)c21,0.82,24.4,74.7,15.1,14.945976,1.0200264900662233,14.96,15.1,,Control,,,ITO/ZnO NPs/PEIE/photoactive layer/MoOx/Ag,inverted,ZnO NPs/PEIE,,MoOx,,,o-xylene,o-xylene,130.0,-5.56,-3.65,,-5.65,-4.1,
48747,10.1002/eom2.12436,10.1002/eom2.12436,PM6,Y6-BO,PM6,Y6-BO,COC(=O)C(C)(C)c1cc(C)cc(-c2sc3c4sc5cc(/C=C6/C(=O)c7cc(F)cc(c7)C(=O)/C6=C\c6cc(C(C)(C)C(=O)OC)c(-c7cc(C)cc(C(C)(C)C(=O)OC)c7)s6)sc5c4c(C(C)(C)C(=O)OC)ccc2-3)c1,CCCCCCCCCCCc1c(/C=C2\C(=O)c3cc(F)c(F)cc3C2=C(C#N)C#N)sc2c1sc1c3c4nsnc4c4c5sc6c(CCCCCCCCCCC)c(/C=C7\C(=O)c8cc(F)c(F)cc8C7=C(C#N)C#N)sc6c5n(CC(CCCC)CCCCCC)c4c3n(CC(CCCC)CCCCCC)c21,0.84,25.2,76.1,16.1,16.108848,0.0549565217391109,15.97,16.1,,DIB,DIB,,ITO/ZnO NPs/PEIE/photoactive layer/MoOx/Ag,inverted,ZnO NPs/PEIE,,MoOx,,,o-xylene,o-xylene,130.0,-5.56,-3.65,,-5.65,-4.1,
48748,10.1002/eom2.12436,10.1002/eom2.12436,PM6,Y6-BO,PM6,Y6-BO,COC(=O)C(C)(C)c1cc(C)cc(-c2sc3c4sc5cc(/C=C6/C(=O)c7cc(F)cc(c7)C(=O)/C6=C\c6cc(C(C)(C)C(=O)OC)c(-c7cc(C)cc(C(C)(C)C(=O)OC)c7)s6)sc5c4c(C(C)(C)C(=O)OC)ccc2-3)c1,CCCCCCCCCCCc1c(/C=C2\C(=O)c3cc(F)c(F)cc3C2=C(C#N)C#N)sc2c1sc1c3c4nsnc4c4c5sc6c(CCCCCCCCCCC)c(/C=C7\C(=O)c8cc(F)c(F)cc8C7=C(C#N)C#N)sc6c5n(CC(CCCC)CCCCCC)c4c3n(CC(CCCC)CCCCCC)c21,0.84,26.2,76.8,17.0,16.902144,0.5756235294117656,16.85,17.0,,DBrB,DBrB,,ITO/ZnO NPs/PEIE/photoactive layer/MoOx/Ag,inverted,ZnO NPs/PEIE,,MoOx,,,o-xylene,o-xylene,130.0,-5.56,-3.65,,-5.65,-4.1,
48749,10.1002/eom2.12436,10.1002/eom2.12436,PM6,Y6-BO,PM6,Y6-BO,COC(=O)C(C)(C)c1cc(C)cc(-c2sc3c4sc5cc(/C=C6/C(=O)c7cc(F)cc(c7)C(=O)/C6=C\c6cc(C(C)(C)C(=O)OC)c(-c7cc(C)cc(C(C)(C)C(=O)OC)c7)s6)sc5c4c(C(C)(C)C(=O)OC)ccc2-3)c1,CCCCCCCCCCCc1c(/C=C2\C(=O)c3cc(F)c(F)cc3C2=C(C#N)C#N)sc2c1sc1c3c4nsnc4c4c5sc6c(CCCCCCCCCCC)c(/C=C7\C(=O)c8cc(F)c(F)cc8C7=C(C#N)C#N)sc6c5n(CC(CCCC)CCCCCC)c4c3n(CC(CCCC)CCCCCC)c21,0.84,25.0,75.5,15.9,15.855,0.2830188679245278,15.71,15.9,,DClB,DClB,,ITO/ZnO NPs/PEIE/photoactive layer/MoOx/Ag,inverted,ZnO NPs/PEIE,,MoOx,,,o-xylene,o-xylene,130.0,-5.56,-3.65,,-5.65,-4.1,
48750,10.1002/eom2.12496,10.1002/eom2.12496,PM6,L8-BO,PM6,L8-BO,COC(=O)C(C)(C)c1cc(C)cc(-c2sc3c4sc5cc(/C=C6/C(=O)c7cc(F)cc(c7)C(=O)/C6=C\c6cc(C(C)(C)C(=O)OC)c(-c7cc(C)cc(C(C)(C)C(=O)OC)c7)s6)sc5c4c(C(C)(C)C(=O)OC)ccc2-3)c1,CCCCCCC(CCCC)Cc1c(/C=C2\C(=O)c3cc(F)c(F)cc3C2=C(C#N)C#N)sc2c1SC1c3c(c4c(c5nsnc35)c3sc5c(CC(CCCC)CCCCCC)c(/C=C6\C(=O)c7cc(F)c(F)cc7C6=C(C#N)C#N)sc5c3n4CC(CC)CCCC)N(CC(CC)CCCC)C21,0.88,27.4,74.13,17.9,17.8742256,0.1439910614525113,17.73,17.9,,,,,,small-area OSC,,,,,,O-xylene,o-xylene,,-5.56,-3.65,,-5.68,-3.9,
48752,10.1002/eom2.12496,10.1002/eom2.12496,NapBDT-C12,L8-BO,NapBDT-C12,L8-BO,,CCCCCCC(CCCC)Cc1c(/C=C2\C(=O)c3cc(F)c(F)cc3C2=C(C#N)C#N)sc2c1SC1c3c(c4c(c5nsnc35)c3sc5c(CC(CCCC)CCCCCC)c(/C=C6\C(=O)c7cc(F)c(F)cc7C6=C(C#N)C#N)sc5c3n4CC(CC)CCCC)N(CC(CC)CCCC)C21,0.82,19.92,58.91,9.7,9.622595039999998,0.7979892783505244,9.5,9.7,,,,,inverted,small-area OSC,,,,,,O-xylene,o-xylene,,,,,-5.68,-3.9,
48782,10.1002/er.6365,10.1002/er.6365,PFDHI-THT,PC70BM,PFDHI-THT,PC70BM,,CCCCC(=O)OCC1(C2=CC=CC=C2)C3=CC=CC4=CC=CC5=CC=CC6=CC=C7C=CC=CC8=CC=CC1=C8C7=C6C5=C4C3,0.72,10.46,60.0,4.56,4.51872,0.9052631578947268,,,,DIO,DIO,,ITO/PEDOT:PSS/polymer:PC70BM/Al,conventional,,,PEDOT:PSS,PEDOT:PSS,,,,,,,,-6.1,-3.9,
48783,10.1002/er.6365,10.1002/er.6365,PFDHI-TFT,PC70BM,PFDHI-TFT,PC70BM,,CCCCC(=O)OCC1(C2=CC=CC=C2)C3=CC=CC4=CC=CC5=CC=CC6=CC=C7C=CC=CC8=CC=CC1=C8C7=C6C5=C4C3,0.8,10.56,71.0,5.98,5.99808,0.3023411371237363,,,,DIO,DIO,,ITO/PEDOT:PSS/polymer:PC70BM/Al,conventional,,,PEDOT:PSS,PEDOT:PSS,,,,,,,,-6.1,-3.9,
48784,10.1002/er.6365,10.1002/er.6365,PFDHI-T2FT,PC70BM,PFDHI-T2FT,PC70BM,,CCCCC(=O)OCC1(C2=CC=CC=C2)C3=CC=CC4=CC=CC5=CC=CC6=CC=C7C=CC=CC8=CC=CC1=C8C7=C6C5=C4C3,0.81,10.99,63.0,5.63,5.608197000000001,0.3872646536411805,,,,DIO,DIO,,ITO/PEDOT:PSS/polymer:PC70BM/Al,conventional,,,PEDOT:PSS,PEDOT:PSS,,,,,,,,-6.1,-3.9,
48785,10.1002/er.6654,10.1002/er.6654,PBT-DNT,PC71BM,PBT-DNT,PC71BM,,COC(=O)CCCC1(c2ccccc2)C23c4c5ccc6c7cc8c9c%10c(cc%11cc%12c%13c%14c(cc%15c%16ccc-5c2c%16c2c5c%16c%17c(c(c46)c7c9c%17c4c%10c%11c%13c4c%16c%14c%152)C513)C%12)C8,0.62,9.65,58.13,3.48,3.4779179000000005,0.0598304597701014,,,,,,,ITO/PEDOT:PSS/active layer/LiF/Al,conventional,LiF,LiF,PEDOT:PSS,PEDOT:PSS,400.0,dichlorobenzene,o-DCB,,,,,-5.9,-3.9,
48786,10.1002/er.6654,10.1002/er.6654,PBT-DNT,PC71BM,PBT-DNT,PC71BM,,COC(=O)CCCC1(c2ccccc2)C23c4c5ccc6c7cc8c9c%10c(cc%11cc%12c%13c%14c(cc%15c%16ccc-5c2c%16c2c5c%16c%17c(c(c46)c7c9c%17c4c%10c%11c%13c4c%16c%14c%152)C513)C%12)C8,0.46,6.43,32.26,0.95,0.95418628,0.4406610526315775,,,,,,,ITO/PEDOT:PSS/active layer/LiF/Al,conventional,LiF,LiF,PEDOT:PSS,PEDOT:PSS,400.0,dichlorobenzene,o-DCB,,,,,-5.9,-3.9,
48787,10.1002/er.6654,10.1002/er.6654,PBT-DNT,PC71BM,PBT-DNT,PC71BM,,COC(=O)CCCC1(c2ccccc2)C23c4c5ccc6c7cc8c9c%10c(cc%11cc%12c%13c%14c(cc%15c%16ccc-5c2c%16c2c5c%16c%17c(c(c46)c7c9c%17c4c%10c%11c%13c4c%16c%14c%152)C513)C%12)C8,0.34,3.96,23.78,0.32,0.32017392,0.0543499999999981,,,,,,,ITO/PEDOT:PSS/active layer/LiF/Al,conventional,LiF,LiF,PEDOT:PSS,PEDOT:PSS,400.0,dichlorobenzene,o-DCB,,,,,-5.9,-3.9,
48788,10.1002/er.6654,10.1002/er.6654,PBT-DNT,PC71BM,PBT-DNT,PC71BM,,COC(=O)CCCC1(c2ccccc2)C23c4c5ccc6c7cc8c9c%10c(cc%11cc%12c%13c%14c(cc%15c%16ccc-5c2c%16c2c5c%16c%17c(c(c46)c7c9c%17c4c%10c%11c%13c4c%16c%14c%152)C513)C%12)C8,0.15,2.66,15.91,0.06,0.0634809,5.801500000000015,,,,,,,ITO/PEDOT:PSS/active layer/LiF/Al,conventional,LiF,LiF,PEDOT:PSS,PEDOT:PSS,400.0,dichlorobenzene,o-DCB,,,,,-5.9,-3.9,
48813,10.1002/er.6803,10.1002/er.6803,P3HT,PC61BM,P3HT,PC61BM,CCCCCCc1ccsc1,COC(=O)CCCC1(c2ccccc2)C23c4c5c6c7c8c9c(c%10c%11c2c2c%12c4c4c%13c5c5c7c7c8c8c%14c9c%10c9c%10c%11c2c2c%11c%12c4c4c%12c%13c5c5c7c7c8c8c%14c9c9c%10c2c2c%11c4c4c%12c5c7c5c8c9c2c45)C613,0.526,6.2,34.49,1.1,1.1247878800000002,2.2534436363636448,,,1:0.8 w/w,,,,FTO/TiO2/undoped or pure g-C3N4-doped P3HT:PC61BM/Ag,,TiO2,TiO2,,,180.0,chlorobenzene,,120.0,-5.01,-3.12,,-6.1,-3.7,
48814,10.1002/er.6803,10.1002/er.6803,P3HT,PC61BM,P3HT,PC61BM,CCCCCCc1ccsc1,COC(=O)CCCC1(c2ccccc2)C23c4c5c6c7c8c9c(c%10c%11c2c2c%12c4c4c%13c5c5c7c7c8c8c%14c9c%10c9c%10c%11c2c2c%11c%12c4c4c%12c%13c5c5c7c7c8c8c%14c9c9c%10c2c2c%11c4c4c%12c5c7c5c8c9c2c45)C613,0.522,5.5,34.32,1.0,0.9853272,1.467280000000004,,,1:0.8 w/w,Pure g-C3N4,g-C3N4,0.5 mg/mL,FTO/TiO2/undoped or pure g-C3N4-doped P3HT:PC61BM/Ag,,TiO2,TiO2,,,180.0,chlorobenzene,,120.0,-5.01,-3.12,,-6.1,-3.7,
48815,10.1002/er.6803,10.1002/er.6803,P3HT,PC61BM,P3HT,PC61BM,CCCCCCc1ccsc1,COC(=O)CCCC1(c2ccccc2)C23c4c5c6c7c8c9c(c%10c%11c2c2c%12c4c4c%13c5c5c7c7c8c8c%14c9c%10c9c%10c%11c2c2c%11c%12c4c4c%12c%13c5c5c7c7c8c8c%14c9c9c%10c2c2c%11c4c4c%12c5c7c5c8c9c2c45)C613,0.543,7.6,42.31,1.8,1.74604908,2.997273333333328,,,1:0.8 w/w,γ-radiated g-C3N4,γ-radiated g-C3N4,0.5 mg/mL,FTO/TiO2/undoped or pure g-C3N4-doped P3HT:PC61BM/Ag,,TiO2,TiO2,,,180.0,chlorobenzene,,120.0,-5.01,-3.12,,-6.1,-3.7,
48824,10.1002/er.7683,10.1002/er.7683,RSeT,PC61BM,RSeT,PC61BM,CCCCCCc1ccc(-c2ccc(-c3ccc(-c4ccc(N(c5ccccc5)c5ccccc5)cc4)c4n[se]nc34)s2)s1,COC(=O)CCCC1(c2ccccc2)C23c4c5c6c7c8c9c(c%10c%11c2c2c%12c4c4c%13c5c5c7c7c8c8c%14c9c%10c9c%10c%11c2c2c%11c%12c4c4c%12c%13c5c5c7c7c8c8c%14c9c9c%10c2c2c%11c4c4c%12c5c7c5c8c9c2c45)C613,0.751,6.17,36.0,1.67,1.6681212,0.1125029940119801,1.67,1.67,1:1,,,,ITO/PEDOT:PSS/RSeT:PC61BM/Au,conventional,,,PEDOT:PSS,PEDOT:PSS,,chlorobenzene,,75.0,,,,-6.1,-3.7,
48825,10.1002/er.7683,10.1002/er.7683,RSeT,PC61BM,RSeT,PC61BM,CCCCCCc1ccc(-c2ccc(-c3ccc(-c4ccc(N(c5ccccc5)c5ccccc5)cc4)c4n[se]nc34)s2)s1,COC(=O)CCCC1(c2ccccc2)C23c4c5c6c7c8c9c(c%10c%11c2c2c%12c4c4c%13c5c5c7c7c8c8c%14c9c%10c9c%10c%11c2c2c%11c%12c4c4c%12c%13c5c5c7c7c8c8c%14c9c9c%10c2c2c%11c4c4c%12c5c7c5c8c9c2c45)C613,0.742,10.41,42.0,3.24,3.2441724,0.1287777777777732,3.24,3.24,1:2,,,,ITO/PEDOT:PSS/RSeT:PC61BM/Au,conventional,,,PEDOT:PSS,PEDOT:PSS,,chlorobenzene,,75.0,,,,-6.1,-3.7,
48826,10.1002/er.7683,10.1002/er.7683,RSeT,PC61BM,RSeT,PC61BM,CCCCCCc1ccc(-c2ccc(-c3ccc(-c4ccc(N(c5ccccc5)c5ccccc5)cc4)c4n[se]nc34)s2)s1,COC(=O)CCCC1(c2ccccc2)C23c4c5c6c7c8c9c(c%10c%11c2c2c%12c4c4c%13c5c5c7c7c8c8c%14c9c%10c9c%10c%11c2c2c%11c%12c4c4c%12c%13c5c5c7c7c8c8c%14c9c9c%10c2c2c%11c4c4c%12c5c7c5c8c9c2c45)C613,0.74,9.89,37.0,2.7,2.707882,0.2919259259259238,2.7,2.7,1:3,,,,ITO/PEDOT:PSS/RSeT:PC61BM/Au,conventional,,,PEDOT:PSS,PEDOT:PSS,,chlorobenzene,,75.0,,,,-6.1,-3.7,
48827,10.1002/er.7683,10.1002/er.7683,RSeT,PC61BM,RSeT,PC61BM,CCCCCCc1ccc(-c2ccc(-c3ccc(-c4ccc(N(c5ccccc5)c5ccccc5)cc4)c4n[se]nc34)s2)s1,COC(=O)CCCC1(c2ccccc2)C23c4c5c6c7c8c9c(c%10c%11c2c2c%12c4c4c%13c5c5c7c7c8c8c%14c9c%10c9c%10c%11c2c2c%11c%12c4c4c%12c%13c5c5c7c7c8c8c%14c9c9c%10c2c2c%11c4c4c%12c5c7c5c8c9c2c45)C613,0.887,9.36,47.0,3.89,3.9020904,0.3108071979434433,3.89,3.89,1:1,,,,ITO/c-TiO2/RSeT:PC61BM/Au,conventional,c-TiO2,c-TiO2,,,,chlorobenzene,,75.0,,,,-6.1,-3.7,
48828,10.1002/er.7683,10.1002/er.7683,RSeT,PC61BM,RSeT,PC61BM,CCCCCCc1ccc(-c2ccc(-c3ccc(-c4ccc(N(c5ccccc5)c5ccccc5)cc4)c4n[se]nc34)s2)s1,COC(=O)CCCC1(c2ccccc2)C23c4c5c6c7c8c9c(c%10c%11c2c2c%12c4c4c%13c5c5c7c7c8c8c%14c9c%10c9c%10c%11c2c2c%11c%12c4c4c%12c%13c5c5c7c7c8c8c%14c9c9c%10c2c2c%11c4c4c%12c5c7c5c8c9c2c45)C613,0.904,10.2,58.0,5.35,5.348063999999999,0.0361869158878617,5.35,5.35,1:2,,,,ITO/c-TiO2/RSeT:PC61BM/Au,conventional,c-TiO2,c-TiO2,,,,chlorobenzene,,75.0,,,,-6.1,-3.7,
48829,10.1002/er.7683,10.1002/er.7683,RSeT,PC61BM,RSeT,PC61BM,CCCCCCc1ccc(-c2ccc(-c3ccc(-c4ccc(N(c5ccccc5)c5ccccc5)cc4)c4n[se]nc34)s2)s1,COC(=O)CCCC1(c2ccccc2)C23c4c5c6c7c8c9c(c%10c%11c2c2c%12c4c4c%13c5c5c7c7c8c8c%14c9c%10c9c%10c%11c2c2c%11c%12c4c4c%12c%13c5c5c7c7c8c8c%14c9c9c%10c2c2c%11c4c4c%12c5c7c5c8c9c2c45)C613,0.985,11.26,62.0,6.88,6.876481999999999,0.0511337209302409,6.88,6.88,1:3,,,,ITO/c-TiO2/RSeT:PC61BM/Au,conventional,c-TiO2,c-TiO2,,,180.0,chlorobenzene,,75.0,,,,-6.1,-3.7,
48830,10.1002/er.7683,10.1002/er.7683,RSeT,PC61BM,RSeT,PC61BM,CCCCCCc1ccc(-c2ccc(-c3ccc(-c4ccc(N(c5ccccc5)c5ccccc5)cc4)c4n[se]nc34)s2)s1,COC(=O)CCCC1(c2ccccc2)C23c4c5c6c7c8c9c(c%10c%11c2c2c%12c4c4c%13c5c5c7c7c8c8c%14c9c%10c9c%10c%11c2c2c%11c%12c4c4c%12c%13c5c5c7c7c8c8c%14c9c9c%10c2c2c%11c4c4c%12c5c7c5c8c9c2c45)C613,0.819,8.79,44.0,3.16,3.1675643999999994,0.2393797468354192,3.16,3.16,1:4,,,,ITO/c-TiO2/RSeT:PC61BM/Au,conventional,c-TiO2,c-TiO2,,,,,,,,,,-6.1,-3.7,
48831,10.1002/er.7683,10.1002/er.7683,RSeT,PC61BM,RSeT,PC61BM,CCCCCCc1ccc(-c2ccc(-c3ccc(-c4ccc(N(c5ccccc5)c5ccccc5)cc4)c4n[se]nc34)s2)s1,COC(=O)CCCC1(c2ccccc2)C23c4c5c6c7c8c9c(c%10c%11c2c2c%12c4c4c%13c5c5c7c7c8c8c%14c9c%10c9c%10c%11c2c2c%11c%12c4c4c%12c%13c5c5c7c7c8c8c%14c9c9c%10c2c2c%11c4c4c%12c5c7c5c8c9c2c45)C613,0.911,11.12,58.0,5.87,5.875585599999999,0.0951550255536451,5.87,5.87,1:3,,,,ITO/c-TiO2/RSeT:PC61BM/Au,conventional,c-TiO2,c-TiO2,,,,chlorobenzene,,75.0,,,,-6.1,-3.7,
48832,10.1002/er.7683,10.1002/er.7683,PBDTT-DTBSe,PCBM,PBDTT-DTBSe,PCBM,CCCCCCCCCCCCOc1c(OCCCCCCCCCCCC)c(-c2ccc(-c3cc4c(-c5ccc(CCCCCCCCCCCC)s5)c5sccc5c(-c5ccc(CCCCCCCCCCCC)s5)c4s3)s2)c2n[se]nc2c1-c1cccs1,CCCCC(=O)OCC1(C2=CC=CC=C2)C3=CC=CC4=CC=CC5=CC=CC6=CC=CC7=CC=CC1=C7C6=C5C4=C3,0.75,11.23,64.0,5.4,5.3904,0.177777777777791,,,1:2,,,,ITO/PEDOT:PSS/active layer/Au,conventional,,,PEDOT:PSS,PEDOT:PSS,,chlorobenzene,chlorobenzene,,-5.24,-3.62,,-6.1,-3.7,
48833,10.1002/er.7683,10.1002/er.7683,2D-NDT(Ester)2,PC71BM,2D-NDT(Ester)2,PC71BM,,COC(=O)CCCC1(c2ccccc2)C23c4c5ccc6c7cc8c9c%10c(cc%11cc%12c%13c%14c(cc%15c%16ccc-5c2c%16c2c5c%16c%17c(c(c46)c7c9c%17c4c%10c%11c%13c4c%16c%14c%152)C513)C%12)C8,0.91,3.75,35.0,1.22,1.194375,2.1004098360655745,,,1:1,,,,ITO/PEDOT:PSS/active layer/Au,conventional,,,PEDOT:PSS,PEDOT:PSS,,chlorobenzene,chlorobenzene,,,,,-5.9,-3.9,
48834,10.1002/er.7683,10.1002/er.7683,RT-BSe-F,PC60BM,RT-BSe-F,PCBM,,CCCCC(=O)OCC1(C2=CC=CC=C2)C3=CC=CC4=CC=CC5=CC=CC6=CC=CC7=CC=CC1=C7C6=C5C4=C3,0.71,12.56,42.0,3.75,3.745392,0.1228800000000044,,,1:2,,,,ITO/PEDOT:PSS/active layer/Au,conventional,,,PEDOT:PSS,PEDOT:PSS,,chlorobenzene,chlorobenzene,,,,,-6.1,-3.7,
48835,10.1002/er.7683,10.1002/er.7683,H3T-ID,PC61BM,H3T-ID,PC61BM,,COC(=O)CCCC1(c2ccccc2)C23c4c5c6c7c8c9c(c%10c%11c2c2c%12c4c4c%13c5c5c7c7c8c8c%14c9c%10c9c%10c%11c2c2c%11c%12c4c4c%12c%13c5c5c7c7c8c8c%14c9c9c%10c2c2c%11c4c4c%12c5c7c5c8c9c2c45)C613,0.77,10.43,51.0,4.05,4.095861,1.1323703703703796,,,1:2,,,,ITO/PEDOT:PSS/active layer/Au,conventional,,,PEDOT:PSS,PEDOT:PSS,,chlorobenzene,chlorobenzene,,,,,-6.1,-3.7,
48836,10.1002/er.7683,10.1002/er.7683,RSeT,PC61BM,RSeT,PC61BM,CCCCCCc1ccc(-c2ccc(-c3ccc(-c4ccc(N(c5ccccc5)c5ccccc5)cc4)c4n[se]nc34)s2)s1,COC(=O)CCCC1(c2ccccc2)C23c4c5c6c7c8c9c(c%10c%11c2c2c%12c4c4c%13c5c5c7c7c8c8c%14c9c%10c9c%10c%11c2c2c%11c%12c4c4c%12c%13c5c5c7c7c8c8c%14c9c9c%10c2c2c%11c4c4c%12c5c7c5c8c9c2c45)C613,0.98,11.26,62.0,6.88,6.841575999999999,0.5584883720930364,,,1:3,,,,ITO/c-TiO2/RSeT:PC61BM/Au,conventional,c-TiO2,,PEDOT:PSS,PEDOT:PSS,180.0,chlorobenzene,chlorobenzene,75.0,,,,-6.1,-3.7,
48840,10.1002/er.7751,10.1002/er.7751,PTB7-Th,PC71BM,PTB7-Th,PC71BM,CCCCC(CC)COC(=O)c1sc2csc(-c3cc4c(-c5ccc(CC(CC)CCCC)s5)c5sccc5c(-c5ccc(CC(CC)CCCC)s5)c4s3)c2c1F,COC(=O)CCCC1(c2ccccc2)C23c4c5ccc6c7cc8c9c%10c(cc%11cc%12c%13c%14c(cc%15c%16ccc-5c2c%16c2c5c%16c%17c(c(c46)c7c9c%17c4c%10c%11c%13c4c%16c%14c%152)C513)C%12)C8,0.74,16.86,50.7,7.67,6.325534800000001,17.528881355932192,6.29,7.67,,BPFZn,BPFZn,,ITO/ZnO/PTB7-Th:PC71BM/MoO3/Ag,inverted,ZnO,ZnO,MoO3,MoO3,,chlorobenzene,chlorobenzene,,-5.21,-3.6,,-5.9,-3.9,
48841,10.1002/er.7751,10.1002/er.7751,PTB7-Th,PC71BM,PTB7-Th,PC71BM,CCCCC(CC)COC(=O)c1sc2csc(-c3cc4c(-c5ccc(CC(CC)CCCC)s5)c5sccc5c(-c5ccc(CC(CC)CCCC)s5)c4s3)c2c1F,COC(=O)CCCC1(c2ccccc2)C23c4c5ccc6c7cc8c9c%10c(cc%11cc%12c%13c%14c(cc%15c%16ccc-5c2c%16c2c5c%16c%17c(c(c46)c7c9c%17c4c%10c%11c%13c4c%16c%14c%152)C513)C%12)C8,0.73,17.39,48.27,6.95,6.127731690000001,11.83119870503596,6.1,6.95,,BPFZn,BPFZn,,ITO/ZnO/PTB7-Th:PC71BM/MoO3/Ag,inverted,ZnO,ZnO,MoO3,MoO3,,chlorobenzene,chlorobenzene,,-5.21,-3.6,,-5.9,-3.9,
48842,10.1002/er.7751,10.1002/er.7751,PTB7-Th,PC71BM,PTB7-Th,PC71BM,CCCCC(CC)COC(=O)c1sc2csc(-c3cc4c(-c5ccc(CC(CC)CCCC)s5)c5sccc5c(-c5ccc(CC(CC)CCCC)s5)c4s3)c2c1F,COC(=O)CCCC1(c2ccccc2)C23c4c5ccc6c7cc8c9c%10c(cc%11cc%12c%13c%14c(cc%15c%16ccc-5c2c%16c2c5c%16c%17c(c(c46)c7c9c%17c4c%10c%11c%13c4c%16c%14c%152)C513)C%12)C8,0.75,17.42,57.83,8.69,7.555489500000001,13.055356731875705,7.61,8.69,,BPFZn,BPFZn,,ITO/ZnO/PTB7-Th:PC71BM/MoO3/Ag,inverted,ZnO,ZnO,MoO3,MoO3,,chlorobenzene,chlorobenzene,,-5.21,-3.6,,-5.9,-3.9,
48843,10.1002/er.7751,10.1002/er.7751,PTB7-Th,PC71BM,PTB7-Th,PC71BM,CCCCC(CC)COC(=O)c1sc2csc(-c3cc4c(-c5ccc(CC(CC)CCCC)s5)c5sccc5c(-c5ccc(CC(CC)CCCC)s5)c4s3)c2c1F,COC(=O)CCCC1(c2ccccc2)C23c4c5ccc6c7cc8c9c%10c(cc%11cc%12c%13c%14c(cc%15c%16ccc-5c2c%16c2c5c%16c%17c(c(c46)c7c9c%17c4c%10c%11c%13c4c%16c%14c%152)C513)C%12)C8,0.69,16.7,46.84,6.58,5.3973732,17.973051671732527,5.57,6.58,,BPFZn,BPFZn,,ITO/ZnO/PTB7-Th:PC71BM/MoO3/Ag,inverted,ZnO,ZnO,MoO3,MoO3,,chlorobenzene,chlorobenzene,,-5.21,-3.6,,-5.9,-3.9,
48844,10.1002/er.8241,10.1002/er.8241,P3HT,ICBA,P3HT,ICBA,CCCCCCc1ccsc1,c1ccc2c(c1)C1CC2C23c4c5c6c7c8c9c(c%10c%11c2c2c4c4c%12c5c5c6c6c8c8c%13c%14c%15c%16c%17c%18c%19c%20c%21c%22c%23c(c%14c%14c%24c%23c%23c%22c%22c%20c(c2c%22c%11c%23c%10c%24c9c%148)c4c%19c%12c%17c5c%16c%136)C%152C4CC(c5ccccc54)C%18%212)C713,0.742,5.5,,0.5,,,0.5,,1:1,,,,,,,,P1,P1,180.0,"1,2-dichlorobenzene",,150.0,-5.01,-3.12,,,,
48845,10.1002/er.8241,10.1002/er.8241,P3HT,ICBA,P3HT,ICBA,CCCCCCc1ccsc1,c1ccc2c(c1)C1CC2C23c4c5c6c7c8c9c(c%10c%11c2c2c4c4c%12c5c5c6c6c8c8c%13c%14c%15c%16c%17c%18c%19c%20c%21c%22c%23c(c%14c%14c%24c%23c%23c%22c%22c%20c(c2c%22c%11c%23c%10c%24c9c%148)c4c%19c%12c%17c5c%16c%136)C%152C4CC(c5ccccc54)C%18%212)C713,0.783,7.2,55.2,3.1,3.1119552,0.3856516129032132,3.1,,1:1,,,,P2,,,,P2,P2,180.0,"1,2-dichlorobenzene",,150.0,-5.01,-3.12,,,,
48846,10.1002/er.8241,10.1002/er.8241,P3HT,ICBA,P3HT,ICBA,CCCCCCc1ccsc1,c1ccc2c(c1)C1CC2C23c4c5c6c7c8c9c(c%10c%11c2c2c4c4c%12c5c5c6c6c8c8c%13c%14c%15c%16c%17c%18c%19c%20c%21c%22c%23c(c%14c%14c%24c%23c%23c%22c%22c%20c(c2c%22c%11c%23c%10c%24c9c%148)c4c%19c%12c%17c5c%16c%136)C%152C4CC(c5ccccc54)C%18%212)C713,0.835,8.5,63.6,4.5,4.51401,0.3113333333333301,4.5,,1:1,,,,ITO/PPY:PSS/P3HT:ICBA/Ca/Al,,Ca,,P3,P3,180.0,DCB,,150.0,-5.01,-3.12,,,,
48847,10.1002/er.8241,10.1002/er.8241,P3HT,ICBA,P3HT,ICBA,CCCCCCc1ccsc1,c1ccc2c(c1)C1CC2C23c4c5c6c7c8c9c(c%10c%11c2c2c4c4c%12c5c5c6c6c8c8c%13c%14c%15c%16c%17c%18c%19c%20c%21c%22c%23c(c%14c%14c%24c%23c%23c%22c%22c%20c(c2c%22c%11c%23c%10c%24c9c%148)c4c%19c%12c%17c5c%16c%136)C%152C4CC(c5ccccc54)C%18%212)C713,0.828,9.0,65.4,4.9,4.873608000000001,0.5386122448979496,4.9,,1:1,,,,P4,,,,P4,P4,180.0,"1,2-dichlorobenzene",,150.0,-5.01,-3.12,,,,
48848,10.1002/er.8241,10.1002/er.8241,P3HT,ICBA,P3HT,ICBA,CCCCCCc1ccsc1,c1ccc2c(c1)C1CC2C23c4c5c6c7c8c9c(c%10c%11c2c2c4c4c%12c5c5c6c6c8c8c%13c%14c%15c%16c%17c%18c%19c%20c%21c%22c%23c(c%14c%14c%24c%23c%23c%22c%22c%20c(c2c%22c%11c%23c%10c%24c9c%148)c4c%19c%12c%17c5c%16c%136)C%152C4CC(c5ccccc54)C%18%212)C713,0.83,8.7,62.5,4.5,4.513125,0.2916666666666579,4.5,,1:1,,,,,,,,PEDOT:PSS,PEDOT:PSS,180.0,"1,2-dichlorobenzene",,150.0,-5.01,-3.12,,,,
48849,10.1002/er.8342,10.1002/er.8342,PM6,Y6,PM6,Y6,COC(=O)C(C)(C)c1cc(C)cc(-c2sc3c4sc5cc(/C=C6/C(=O)c7cc(F)cc(c7)C(=O)/C6=C\c6cc(C(C)(C)C(=O)OC)c(-c7cc(C)cc(C(C)(C)C(=O)OC)c7)s6)sc5c4c(C(C)(C)C(=O)OC)ccc2-3)c1,CCCCCCCCCCCc1c(/C=C2\C(=O)c3cc(F)c(F)cc3C2=C(C#N)C#N)sc2c1sc1c3c4nsnc4c4c5sc6c(CCCCCCCCCCC)c(/C=C7\C(=O)c8cc(F)c(F)cc8C7=C(C#N)C#N)sc6c5n(CC(CC)CCCC)c4c3n(CC(CC)CCCC)c21,0.83,24.88,70.0,14.48,14.455279999999998,0.1707182320442132,,,1:1.2,DIO,,0.3%,ZnO,inverted,ZnO,,MoO3,,120.0,chlorobenzene,,120.0,-5.56,-3.65,,-5.65,-4.09,
48850,10.1002/er.8342,10.1002/er.8342,PM6,Y6,PM6,Y6,COC(=O)C(C)(C)c1cc(C)cc(-c2sc3c4sc5cc(/C=C6/C(=O)c7cc(F)cc(c7)C(=O)/C6=C\c6cc(C(C)(C)C(=O)OC)c(-c7cc(C)cc(C(C)(C)C(=O)OC)c7)s6)sc5c4c(C(C)(C)C(=O)OC)ccc2-3)c1,CCCCCCCCCCCc1c(/C=C2\C(=O)c3cc(F)c(F)cc3C2=C(C#N)C#N)sc2c1sc1c3c4nsnc4c4c5sc6c(CCCCCCCCCCC)c(/C=C7\C(=O)c8cc(F)c(F)cc8C7=C(C#N)C#N)sc6c5n(CC(CC)CCCC)c4c3n(CC(CC)CCCC)c21,0.82,24.71,70.0,14.25,14.18354,0.4663859649122757,14.25,,1:1.2,DIO,,0.3%,ZnO,inverted,ZnO,,MoO3,,120.0,chlorobenzene,,120.0,-5.56,-3.65,,-5.65,-4.09,
48851,10.1002/er.8342,10.1002/er.8342,PM6,Y6,PM6,Y6,COC(=O)C(C)(C)c1cc(C)cc(-c2sc3c4sc5cc(/C=C6/C(=O)c7cc(F)cc(c7)C(=O)/C6=C\c6cc(C(C)(C)C(=O)OC)c(-c7cc(C)cc(C(C)(C)C(=O)OC)c7)s6)sc5c4c(C(C)(C)C(=O)OC)ccc2-3)c1,CCCCCCCCCCCc1c(/C=C2\C(=O)c3cc(F)c(F)cc3C2=C(C#N)C#N)sc2c1sc1c3c4nsnc4c4c5sc6c(CCCCCCCCCCC)c(/C=C7\C(=O)c8cc(F)c(F)cc8C7=C(C#N)C#N)sc6c5n(CC(CC)CCCC)c4c3n(CC(CC)CCCC)c21,0.82,23.1,60.0,11.16,11.3652,1.838709677419352,,,1:1.2,DIO,,0.3%,ZnO/E1,inverted,,,MoO3,,120.0,chlorobenzene,,120.0,-5.56,-3.65,,-5.65,-4.09,
48852,10.1002/er.8342,10.1002/er.8342,PM6,Y6,PM6,Y6,COC(=O)C(C)(C)c1cc(C)cc(-c2sc3c4sc5cc(/C=C6/C(=O)c7cc(F)cc(c7)C(=O)/C6=C\c6cc(C(C)(C)C(=O)OC)c(-c7cc(C)cc(C(C)(C)C(=O)OC)c7)s6)sc5c4c(C(C)(C)C(=O)OC)ccc2-3)c1,CCCCCCCCCCCc1c(/C=C2\C(=O)c3cc(F)c(F)cc3C2=C(C#N)C#N)sc2c1sc1c3c4nsnc4c4c5sc6c(CCCCCCCCCCC)c(/C=C7\C(=O)c8cc(F)c(F)cc8C7=C(C#N)C#N)sc6c5n(CC(CC)CCCC)c4c3n(CC(CC)CCCC)c21,0.81,22.78,59.0,10.87,10.886562,0.152364305427803,10.87,,1:1.2,DIO,,0.3%,ZnO/E1,inverted,,,MoO3,,120.0,chlorobenzene,,120.0,-5.56,-3.65,,-5.65,-4.09,
48853,10.1002/er.8342,10.1002/er.8342,PM6,Y6,PM6,Y6,COC(=O)C(C)(C)c1cc(C)cc(-c2sc3c4sc5cc(/C=C6/C(=O)c7cc(F)cc(c7)C(=O)/C6=C\c6cc(C(C)(C)C(=O)OC)c(-c7cc(C)cc(C(C)(C)C(=O)OC)c7)s6)sc5c4c(C(C)(C)C(=O)OC)ccc2-3)c1,CCCCCCCCCCCc1c(/C=C2\C(=O)c3cc(F)c(F)cc3C2=C(C#N)C#N)sc2c1sc1c3c4nsnc4c4c5sc6c(CCCCCCCCCCC)c(/C=C7\C(=O)c8cc(F)c(F)cc8C7=C(C#N)C#N)sc6c5n(CC(CC)CCCC)c4c3n(CC(CC)CCCC)c21,0.83,25.93,71.0,15.38,15.280549,0.6466254876463066,,,1:1.2,DIO,,0.3%,ZnO/E2,inverted,,,MoO3,,120.0,chlorobenzene,,120.0,-5.56,-3.65,,-5.65,-4.09,
48854,10.1002/er.8342,10.1002/er.8342,PM6,Y6,PM6,Y6,COC(=O)C(C)(C)c1cc(C)cc(-c2sc3c4sc5cc(/C=C6/C(=O)c7cc(F)cc(c7)C(=O)/C6=C\c6cc(C(C)(C)C(=O)OC)c(-c7cc(C)cc(C(C)(C)C(=O)OC)c7)s6)sc5c4c(C(C)(C)C(=O)OC)ccc2-3)c1,CCCCCCCCCCCc1c(/C=C2\C(=O)c3cc(F)c(F)cc3C2=C(C#N)C#N)sc2c1sc1c3c4nsnc4c4c5sc6c(CCCCCCCCCCC)c(/C=C7\C(=O)c8cc(F)c(F)cc8C7=C(C#N)C#N)sc6c5n(CC(CC)CCCC)c4c3n(CC(CC)CCCC)c21,0.82,25.66,70.0,15.21,14.72884,3.1634451019066465,15.21,,1:1.2,DIO,,0.3%,ZnO/E2,inverted,,,MoO3,,120.0,chlorobenzene,,120.0,-5.56,-3.65,,-5.65,-4.09,
48855,10.1002/er.8342,10.1002/er.8342,PM6,Y6,PM6,Y6,COC(=O)C(C)(C)c1cc(C)cc(-c2sc3c4sc5cc(/C=C6/C(=O)c7cc(F)cc(c7)C(=O)/C6=C\c6cc(C(C)(C)C(=O)OC)c(-c7cc(C)cc(C(C)(C)C(=O)OC)c7)s6)sc5c4c(C(C)(C)C(=O)OC)ccc2-3)c1,CCCCCCCCCCCc1c(/C=C2\C(=O)c3cc(F)c(F)cc3C2=C(C#N)C#N)sc2c1sc1c3c4nsnc4c4c5sc6c(CCCCCCCCCCC)c(/C=C7\C(=O)c8cc(F)c(F)cc8C7=C(C#N)C#N)sc6c5n(CC(CC)CCCC)c4c3n(CC(CC)CCCC)c21,0.84,27.18,72.0,16.52,16.438464,0.4935593220338973,,,1:1.2,DIO,,0.3%,ZnO/E3,inverted,,,MoO3,,120.0,chlorobenzene,,120.0,-5.56,-3.65,,-5.65,-4.09,
48856,10.1002/er.8342,10.1002/er.8342,PM6,Y6,PM6,Y6,COC(=O)C(C)(C)c1cc(C)cc(-c2sc3c4sc5cc(/C=C6/C(=O)c7cc(F)cc(c7)C(=O)/C6=C\c6cc(C(C)(C)C(=O)OC)c(-c7cc(C)cc(C(C)(C)C(=O)OC)c7)s6)sc5c4c(C(C)(C)C(=O)OC)ccc2-3)c1,CCCCCCCCCCCc1c(/C=C2\C(=O)c3cc(F)c(F)cc3C2=C(C#N)C#N)sc2c1sc1c3c4nsnc4c4c5sc6c(CCCCCCCCCCC)c(/C=C7\C(=O)c8cc(F)c(F)cc8C7=C(C#N)C#N)sc6c5n(CC(CC)CCCC)c4c3n(CC(CC)CCCC)c21,0.84,26.97,71.0,16.3,16.084908,1.3195828220859025,16.3,,1:1.2,DIO,,0.3%,ZnO/E3,inverted,,,MoO3,,120.0,chlorobenzene,,120.0,-5.56,-3.65,,-5.65,-4.09,
48857,10.1002/ese3.1083,10.1002/ese3.1083,PTB7,PC71BM,PTB7,PC71BM,CCCCC(CC)COC(=O)c1sc2c(-c3cc4c(OCC(CC)CCCC)c5sccc5c(OCC(CC)CCCC)c4s3)scc2c1F,COC(=O)CCCC1(c2ccccc2)C23c4c5ccc6c7cc8c9c%10c(cc%11cc%12c%13c%14c(cc%15c%16ccc-5c2c%16c2c5c%16c%17c(c(c46)c7c9c%17c4c%10c%11c%13c4c%16c%14c%152)C513)C%12)C8,0.724,19.13,65.4,9.07,9.05797848,0.1325415656008747,8.67,9.07,,"1,8-Diiodooctane",,,Ref. device - VTE,inverted,,,MoO3,,80.0,chlorobenzene,,,-5.19,-3.43,,-5.9,-3.9,
48858,10.1002/ese3.1083,10.1002/ese3.1083,PTB7,PC71BM,PTB7,PC71BM,CCCCC(CC)COC(=O)c1sc2c(-c3cc4c(OCC(CC)CCCC)c5sccc5c(OCC(CC)CCCC)c4s3)scc2c1F,COC(=O)CCCC1(c2ccccc2)C23c4c5ccc6c7cc8c9c%10c(cc%11cc%12c%13c%14c(cc%15c%16ccc-5c2c%16c2c5c%16c%17c(c(c46)c7c9c%17c4c%10c%11c%13c4c%16c%14c%152)C513)C%12)C8,0.688,10.43,50.0,3.59,3.58792,0.0579387186629611,3.59,,1:1.5,"1,8-Diiodooctane",,3% v/v,ST-Device A,inverted,ZnO/PEIE,,,,80.0,chlorobenzene,,,-5.19,-3.43,,-5.9,-3.9,
48859,10.1002/ese3.1083,10.1002/ese3.1083,PTB7,PC71BM,PTB7,PC71BM,CCCCC(CC)COC(=O)c1sc2c(-c3cc4c(OCC(CC)CCCC)c5sccc5c(OCC(CC)CCCC)c4s3)scc2c1F,COC(=O)CCCC1(c2ccccc2)C23c4c5ccc6c7cc8c9c%10c(cc%11cc%12c%13c%14c(cc%15c%16ccc-5c2c%16c2c5c%16c%17c(c(c46)c7c9c%17c4c%10c%11c%13c4c%16c%14c%152)C513)C%12)C8,0.698,10.74,51.7,3.87,3.87570084,0.1473085271317782,3.87,,1:1.5,"1,8-Diiodooctane",,3% v/v,ST-Device B,inverted,ZnO/PEIE,,PEDOT:PSS HTL Solar,,80.0,chlorobenzene,,,-5.19,-3.43,,-5.9,-3.9,
48860,10.1002/ese3.1083,10.1002/ese3.1083,PTB7,PC71BM,PTB7,PC71BM,CCCCC(CC)COC(=O)c1sc2c(-c3cc4c(OCC(CC)CCCC)c5sccc5c(OCC(CC)CCCC)c4s3)scc2c1F,COC(=O)CCCC1(c2ccccc2)C23c4c5ccc6c7cc8c9c%10c(cc%11cc%12c%13c%14c(cc%15c%16ccc-5c2c%16c2c5c%16c%17c(c(c46)c7c9c%17c4c%10c%11c%13c4c%16c%14c%152)C513)C%12)C8,0.757,10.7,53.9,4.36,4.3658461,0.1340848623853075,4.32,4.36,1:1.5,"1,8-Diiodooctane",,3% v/v,ST-Device C,inverted,ZnO/PEIE,,PEDOT:PSS P VP AI 4083,,80.0,chlorobenzene,,,-5.19,-3.43,,-5.9,-3.9,
48870,10.1002/idm2.12129,10.1002/idm2.12129,PM6,L8-BO,PM6,L8-BO,COC(=O)C(C)(C)c1cc(C)cc(-c2sc3c4sc5cc(/C=C6/C(=O)c7cc(F)cc(c7)C(=O)/C6=C\c6cc(C(C)(C)C(=O)OC)c(-c7cc(C)cc(C(C)(C)C(=O)OC)c7)s6)sc5c4c(C(C)(C)C(=O)OC)ccc2-3)c1,CCCCCCC(CCCC)Cc1c(/C=C2\C(=O)c3cc(F)c(F)cc3C2=C(C#N)C#N)sc2c1SC1c3c(c4c(c5nsnc35)c3sc5c(CC(CCCC)CCCCCC)c(/C=C6\C(=O)c7cc(F)c(F)cc7C6=C(C#N)C#N)sc5c3n4CC(CC)CCCC)N(CC(CC)CCCC)C21,0.868,26.8,79.1,18.4,18.4005584,0.0030347826086912,18.2,18.4,1:1.2,DIO,DIO,,ITO/PEDOT:PSS/active layer/PDINN/Ag,conventional,PDINN,PDINN,PEDOT:PSS,PEDOT:PSS,100.0,chloroform,chloroform,80.0,-5.56,-3.65,,-5.68,-3.9,
48872,10.1002/idm2.12129,10.1002/idm2.12129,PM6+20% L8-BO,L8-BO+1% D18-Cl,PM6+20% L8-BO,L8-BO+1% D18-Cl,,,0.881,27.3,80.0,19.2,19.24104,0.2137500000000125,19.0,19.2,,DIO,DIO,,ITO/PEDOT:PSS/active layer/PDINN/Ag,conventional,PDINN,PDINN,PEDOT:PSS,PEDOT:PSS,100.0,chloroform,chloroform,80.0,,,,,,
48876,10.1002/inf2.12276,10.1002/inf2.12276,PM6,Y6,PM6,Y6,COC(=O)C(C)(C)c1cc(C)cc(-c2sc3c4sc5cc(/C=C6/C(=O)c7cc(F)cc(c7)C(=O)/C6=C\c6cc(C(C)(C)C(=O)OC)c(-c7cc(C)cc(C(C)(C)C(=O)OC)c7)s6)sc5c4c(C(C)(C)C(=O)OC)ccc2-3)c1,CCCCCCCCCCCc1c(/C=C2\C(=O)c3cc(F)c(F)cc3C2=C(C#N)C#N)sc2c1sc1c3c4nsnc4c4c5sc6c(CCCCCCCCCCC)c(/C=C7\C(=O)c8cc(F)c(F)cc8C7=C(C#N)C#N)sc6c5n(CC(CC)CCCC)c4c3n(CC(CC)CCCC)c21,0.81,26.06,62.04,13.2,13.09577544,0.7895799999999901,13.03,13.2,,,,,,,ZnO NPs,ZnO,,,,,,,-5.56,-3.65,,-5.65,-4.09,
48877,10.1002/inf2.12276,10.1002/inf2.12276,PM6,Y6,PM6,Y6,COC(=O)C(C)(C)c1cc(C)cc(-c2sc3c4sc5cc(/C=C6/C(=O)c7cc(F)cc(c7)C(=O)/C6=C\c6cc(C(C)(C)C(=O)OC)c(-c7cc(C)cc(C(C)(C)C(=O)OC)c7)s6)sc5c4c(C(C)(C)C(=O)OC)ccc2-3)c1,CCCCCCCCCCCc1c(/C=C2\C(=O)c3cc(F)c(F)cc3C2=C(C#N)C#N)sc2c1sc1c3c4nsnc4c4c5sc6c(CCCCCCCCCCC)c(/C=C7\C(=O)c8cc(F)c(F)cc8C7=C(C#N)C#N)sc6c5n(CC(CC)CCCC)c4c3n(CC(CC)CCCC)c21,0.5,24.84,50.77,6.31,6.305634,0.0691917591125072,5.31,6.31,,,,,ITO/PEDOT:PSS/PM6:Y6/ETL/Ag,,S1-ZnO NPs,ZnO,PEDOT:PSS,,,,,,-5.56,-3.65,,-5.65,-4.09,
48878,10.1002/inf2.12276,10.1002/inf2.12276,PM6,Y6,PM6,Y6,COC(=O)C(C)(C)c1cc(C)cc(-c2sc3c4sc5cc(/C=C6/C(=O)c7cc(F)cc(c7)C(=O)/C6=C\c6cc(C(C)(C)C(=O)OC)c(-c7cc(C)cc(C(C)(C)C(=O)OC)c7)s6)sc5c4c(C(C)(C)C(=O)OC)ccc2-3)c1,CCCCCCCCCCCc1c(/C=C2\C(=O)c3cc(F)c(F)cc3C2=C(C#N)C#N)sc2c1sc1c3c4nsnc4c4c5sc6c(CCCCCCCCCCC)c(/C=C7\C(=O)c8cc(F)c(F)cc8C7=C(C#N)C#N)sc6c5n(CC(CC)CCCC)c4c3n(CC(CC)CCCC)c21,0.85,26.8,73.92,16.87,16.838976,0.1839004149377721,16.51,16.87,,,,,ITO/PEDOT:PSS/PM6:Y6/ETL/Ag,,S2-ZnO NPs,ZnO,PEDOT:PSS,,,,,,-5.56,-3.65,,-5.65,-4.09,
48879,10.1002/inf2.12276,10.1002/inf2.12276,PM6,Y6,PM6,Y6,COC(=O)C(C)(C)c1cc(C)cc(-c2sc3c4sc5cc(/C=C6/C(=O)c7cc(F)cc(c7)C(=O)/C6=C\c6cc(C(C)(C)C(=O)OC)c(-c7cc(C)cc(C(C)(C)C(=O)OC)c7)s6)sc5c4c(C(C)(C)C(=O)OC)ccc2-3)c1,CCCCCCCCCCCc1c(/C=C2\C(=O)c3cc(F)c(F)cc3C2=C(C#N)C#N)sc2c1sc1c3c4nsnc4c4c5sc6c(CCCCCCCCCCC)c(/C=C7\C(=O)c8cc(F)c(F)cc8C7=C(C#N)C#N)sc6c5n(CC(CC)CCCC)c4c3n(CC(CC)CCCC)c21,0.85,27.09,75.99,17.57,17.497837349999998,0.4107151394422468,17.39,17.57,,,,,ITO/PEDOT:PSS/PM6:Y6/ETL/Ag,organic solar cell,S3-ZnO NPs,S3-ZnO NPs,PEDOT:PSS,,,,,,-5.56,-3.65,,-5.65,-4.09,
48880,10.1002/inf2.12276,10.1002/inf2.12276,PM6,BO-4Cl,PM6,BO-4Cl,COC(=O)C(C)(C)c1cc(C)cc(-c2sc3c4sc5cc(/C=C6/C(=O)c7cc(F)cc(c7)C(=O)/C6=C\c6cc(C(C)(C)C(=O)OC)c(-c7cc(C)cc(C(C)(C)C(=O)OC)c7)s6)sc5c4c(C(C)(C)C(=O)OC)ccc2-3)c1,CCCCCCCCCCCc1c(/C=C2\C(=O)c3cc(Cl)c(Cl)cc3C2=C(C#N)C#N)sc2c1sc1c3c4nsnc4c4c5sc6c(CCCCCCCCCCC)c(/C=C7\C(=O)c8cc(Cl)c(Cl)cc8C7=C(C#N)C#N)sc6c5n(CC(CCCC)CCCCCC)c4c3n(CC(CCCC)CCCCCC)c21,0.86,26.98,78.04,18.02,18.10746512,0.4853780244173194,17.87,18.02,,,,,ITO/PEDOT:PSS/active layer/ETL/Ag,conventional,S3-ZnO NPs,S3-ZnO NPs,PEDOT:PSS,PEDOT:PSS,,,,,-5.56,-3.65,,-5.68,-4.1,
48885,10.1002/inf2.12530,10.1002/inf2.12530,PM6,M-Cl,PM6,M-Cl,COC(=O)C(C)(C)c1cc(C)cc(-c2sc3c4sc5cc(/C=C6/C(=O)c7cc(F)cc(c7)C(=O)/C6=C\c6cc(C(C)(C)C(=O)OC)c(-c7cc(C)cc(C(C)(C)C(=O)OC)c7)s6)sc5c4c(C(C)(C)C(=O)OC)ccc2-3)c1,,0.868,26.79,71.9,16.7,16.71942468,0.1163154491017975,16.3,16.7,,,,,glass substrate/ITO/2Br-2PACZ/BHJ active layer/PDINN/Ag,organic solar cell,PDINN,,2Br-2PACZ,,,O-XY,o-xylene,,-5.56,-3.65,,,,
48886,10.1002/inf2.12530,10.1002/inf2.12530,PM6,M-Cl,PM6,M-Cl,COC(=O)C(C)(C)c1cc(C)cc(-c2sc3c4sc5cc(/C=C6/C(=O)c7cc(F)cc(c7)C(=O)/C6=C\c6cc(C(C)(C)C(=O)OC)c(-c7cc(C)cc(C(C)(C)C(=O)OC)c7)s6)sc5c4c(C(C)(C)C(=O)OC)ccc2-3)c1,,0.863,27.7,76.9,18.4,18.3830219,0.092272282608692,17.8,18.4,,,,,glass substrate/ITO/2Br-2PACZ/BHJ active layer/PDINN/Ag,organic solar cell,PDINN,,2Br-2PACZ,,,O-XY,o-xylene,90.0,-5.56,-3.65,,,,
48887,10.1002/inf2.12530,10.1002/inf2.12530,PM6,M-Cl,PM6,M-Cl,COC(=O)C(C)(C)c1cc(C)cc(-c2sc3c4sc5cc(/C=C6/C(=O)c7cc(F)cc(c7)C(=O)/C6=C\c6cc(C(C)(C)C(=O)OC)c(-c7cc(C)cc(C(C)(C)C(=O)OC)c7)s6)sc5c4c(C(C)(C)C(=O)OC)ccc2-3)c1,,0.886,25.3,64.7,14.5,14.5030226,0.0208455172413884,14.0,14.5,,,,,glass substrate/ITO/2Br-2PACZ/BHJ active layer/PDINN/Ag,organic solar cell,PDINN,,2Br-2PACZ,,,CF,chloroform,,-5.56,-3.65,,,,
48888,10.1002/inf2.12530,10.1002/inf2.12530,PM6,M-Cl,PM6,M-Cl,COC(=O)C(C)(C)c1cc(C)cc(-c2sc3c4sc5cc(/C=C6/C(=O)c7cc(F)cc(c7)C(=O)/C6=C\c6cc(C(C)(C)C(=O)OC)c(-c7cc(C)cc(C(C)(C)C(=O)OC)c7)s6)sc5c4c(C(C)(C)C(=O)OC)ccc2-3)c1,,0.873,26.9,70.4,16.5,16.5325248,0.1971200000000054,15.9,16.5,,,,,glass substrate/ITO/2Br-2PACZ/BHJ active layer/PDINN/Ag,organic solar cell,PDINN,,2Br-2PACZ,,,CF,chloroform,90.0,-5.56,-3.65,,,,
48889,10.1002/inf2.12530,10.1002/inf2.12530,PM6,O-Cl,PM6,O-Cl,COC(=O)C(C)(C)c1cc(C)cc(-c2sc3c4sc5cc(/C=C6/C(=O)c7cc(F)cc(c7)C(=O)/C6=C\c6cc(C(C)(C)C(=O)OC)c(-c7cc(C)cc(C(C)(C)C(=O)OC)c7)s6)sc5c4c(C(C)(C)C(=O)OC)ccc2-3)c1,,0.896,25.68,69.9,16.1,16.08348672,0.1025669565217492,15.5,16.1,,,,,,BHJ,,,,,,O-XY,o-xylene,,-5.56,-3.65,,,,
48890,10.1002/inf2.12530,10.1002/inf2.12530,PM6,O-Cl,PM6,O-Cl,COC(=O)C(C)(C)c1cc(C)cc(-c2sc3c4sc5cc(/C=C6/C(=O)c7cc(F)cc(c7)C(=O)/C6=C\c6cc(C(C)(C)C(=O)OC)c(-c7cc(C)cc(C(C)(C)C(=O)OC)c7)s6)sc5c4c(C(C)(C)C(=O)OC)ccc2-3)c1,,0.893,25.58,75.8,17.4,17.314948519999998,0.4888016091954059,16.6,17.4,,,,,,BHJ,,,,,,O-XY,o-xylene,,-5.56,-3.65,,,,
48891,10.1002/inf2.12530,10.1002/inf2.12530,PM6,O-Cl,PM6,O-Cl,COC(=O)C(C)(C)c1cc(C)cc(-c2sc3c4sc5cc(/C=C6/C(=O)c7cc(F)cc(c7)C(=O)/C6=C\c6cc(C(C)(C)C(=O)OC)c(-c7cc(C)cc(C(C)(C)C(=O)OC)c7)s6)sc5c4c(C(C)(C)C(=O)OC)ccc2-3)c1,,0.91,24.79,69.0,15.5,15.565641,0.4234903225806527,15.2,15.5,,,,,,BHJ,,,,,,CF,chloroform,,-5.56,-3.65,,,,
48892,10.1002/inf2.12530,10.1002/inf2.12530,PM6,O-Cl,PM6,O-Cl,COC(=O)C(C)(C)c1cc(C)cc(-c2sc3c4sc5cc(/C=C6/C(=O)c7cc(F)cc(c7)C(=O)/C6=C\c6cc(C(C)(C)C(=O)OC)c(-c7cc(C)cc(C(C)(C)C(=O)OC)c7)s6)sc5c4c(C(C)(C)C(=O)OC)ccc2-3)c1,,0.898,25.13,71.9,16.2,16.22548606,0.1573213580247049,15.9,16.2,,,,,,BHJ,,,,,,CF,chloroform,,-5.56,-3.65,,,,
48893,10.1002/jccs.201900462,10.1002/jccs.201900462,P3HT,PC61BM,P3HT,PC61BM,CCCCCCc1ccsc1,COC(=O)CCCC1(c2ccccc2)C23c4c5c6c7c8c9c(c%10c%11c2c2c%12c4c4c%13c5c5c7c7c8c8c%14c9c%10c9c%10c%11c2c2c%11c%12c4c4c%12c%13c5c5c7c7c8c8c%14c9c9c%10c2c2c%11c4c4c%12c5c7c5c8c9c2c45)C613,0.63,9.0,65.0,4.2,3.6855,12.249999999999998,3.8,4.2,0.9:1,,,,glass/ITO/PEDOT:PSS/P3HT:PC61BM/Ca/Al,conventional,Ca,Ca,PEDOT:PSS,PEDOT:PSS,150.0,o-DCB,o-DCB,150.0,-5.01,-3.12,,-6.1,-3.7,
48894,10.1002/jccs.201900462,10.1002/jccs.201900462,P3HT,2a,P3HT,2a,CCCCCCc1ccsc1,,0.7,7.0,59.0,3.1,2.891,6.741935483870984,2.9,3.1,0.9:1,,,,glass/ITO/PEDOT:PSS/P3HT:2a/Ca/Al,conventional,Ca,Ca,PEDOT:PSS,PEDOT:PSS,150.0,o-DCB,o-DCB,150.0,-5.01,-3.12,,,,
48895,10.1002/jccs.201900462,10.1002/jccs.201900462,P3HT,2b,P3HT,2b,CCCCCCc1ccsc1,,0.69,9.9,67.0,4.8,4.57677,4.650625000000002,4.6,4.8,0.9:1,,,,glass/ITO/PEDOT:PSS/P3HT:2b/Ca/Al,conventional,Ca,Ca,PEDOT:PSS,PEDOT:PSS,150.0,o-DCB,o-DCB,150.0,-5.01,-3.12,,,,
48896,10.1002/jccs.201900462,10.1002/jccs.201900462,P3HT,2c,P3HT,2c,CCCCCCc1ccsc1,,0.67,9.4,65.0,4.4,4.093700000000001,6.961363636363621,4.1,4.4,0.9:1,,,,glass/ITO/PEDOT:PSS/P3HT:2c/Ca/Al,conventional,Ca,Ca,PEDOT:PSS,PEDOT:PSS,150.0,o-DCB,o-DCB,150.0,-5.01,-3.12,,,,
48897,10.1002/jccs.201900462,10.1002/jccs.201900462,P3HT,2d,P3HT,2d,CCCCCCc1ccsc1,,0.63,7.1,54.0,2.8,2.41542,13.734999999999989,2.5,2.8,0.9:1,,,,glass/ITO/PEDOT:PSS/P3HT:2d/Ca/Al,conventional,Ca,Ca,PEDOT:PSS,PEDOT:PSS,150.0,o-DCB,o-DCB,150.0,-5.01,-3.12,,,,
48898,10.1002/jccs.201900462,10.1002/jccs.201900462,P3HT,2e,P3HT,2e,CCCCCCc1ccsc1,,0.62,4.7,48.0,1.5,1.3987200000000002,6.751999999999987,1.4,1.5,0.9:1,,,,glass/ITO/PEDOT:PSS/P3HT:2e/Ca/Al,conventional,Ca,Ca,PEDOT:PSS,PEDOT:PSS,150.0,o-DCB,o-DCB,150.0,-5.01,-3.12,,,,
48899,10.1002/jccs.201900462,10.1002/jccs.201900462,P3HT,2f,P3HT,2f,CCCCCCc1ccsc1,CCCCCCCCCCCCC(CCCCCCCCCC)Cc1csc(-c2ccc(-c3cc(CC(CCCCCCCCCC)CCCCCCCCCCCC)c(-c4cc(F)c(-c5sccc5F)s4)s3)c3nsnc23)c1,0.61,6.1,49.0,2.1,1.82329,13.176666666666678,1.9,2.1,0.9:1,,,,glass/ITO/PEDOT:PSS/P3HT:2f/Ca/Al,conventional,Ca,Ca,PEDOT:PSS,PEDOT:PSS,150.0,o-DCB,o-DCB,150.0,-5.01,-3.12,,,,
48900,10.1002/jccs.201900462,10.1002/jccs.201900462,P3HT,2g,P3HT,2g,CCCCCCc1ccsc1,,0.67,4.2,41.0,1.2,1.1537400000000002,3.854999999999979,1.2,1.2,0.9:1,,,,glass/ITO/PEDOT:PSS/P3HT:2g/Ca/Al,conventional,Ca,Ca,PEDOT:PSS,PEDOT:PSS,150.0,o-DCB,o-DCB,150.0,-5.01,-3.12,,,,
48901,10.1002/jccs.201900462,10.1002/jccs.201900462,P3HT,2h,P3HT,2h,CCCCCCc1ccsc1,,0.68,9.5,52.0,3.5,3.359200000000001,4.022857142857118,3.4,3.5,0.9:1,,,,glass/ITO/PEDOT:PSS/P3HT:2h/Ca/Al,conventional,Ca,Ca,PEDOT:PSS,PEDOT:PSS,150.0,o-DCB,o-DCB,150.0,-5.01,-3.12,,,,
48902,10.1002/jccs.201900462,10.1002/jccs.201900462,P3HT,2i,P3HT,2i,CCCCCCc1ccsc1,,0.64,6.1,53.0,2.1,2.06912,1.4704761904762018,2.1,2.1,0.9:1,,,,glass/ITO/PEDOT:PSS/P3HT:2i/Ca/Al,conventional,Ca,Ca,PEDOT:PSS,PEDOT:PSS,150.0,o-DCB,o-DCB,150.0,-5.01,-3.12,,,,
48903,10.1002/jccs.201900462,10.1002/jccs.201900462,P3HT,2j,P3HT,2j,CCCCCCc1ccsc1,,0.62,8.8,62.0,3.6,3.3827200000000004,6.035555555555547,3.4,3.6,0.9:1,,,,glass/ITO/PEDOT:PSS/P3HT:2j/Ca/Al,conventional,Ca,Ca,PEDOT:PSS,PEDOT:PSS,150.0,o-DCB,o-DCB,150.0,-5.01,-3.12,,,,
48904,10.1002/jccs.70091,10.1002/jccs.70091,PM6,IM-H,PM6,IM-H,CC1=CC(=CC(=C1)C2=C3C=CC(=C4C5=C(C=C(S5)/C=C\6/C(=O)C7=CC(=CC(=C7)F)C(=O)/C6=C\C8=CC(=C(S8)C9=CC(=CC(=C9)C)C(C)(C)C(=O)OC)C(C)(C)C(=O)OC)SC4=C3S2)C(C)(C)C(=O)OC)C(C)(C)C(=O)OC,,0.84,18.76,39.99,6.3,6.30178416,0.0283200000000093,,,1:1.2,CN,CN,0.6 vol% CN,inverted,inverted,ZnO,ZnO,MoO3,MoO3,,chloroform,,,-5.56,-3.65,,,,
48905,10.1002/jccs.70091,10.1002/jccs.70091,PM6,IM-M,PM6,IM-M,CC1=CC(=CC(=C1)C2=C3C=CC(=C4C5=C(C=C(S5)/C=C\6/C(=O)C7=CC(=CC(=C7)F)C(=O)/C6=C\C8=CC(=C(S8)C9=CC(=CC(=C9)C)C(C)(C)C(=O)OC)C(C)(C)C(=O)OC)SC4=C3S2)C(C)(C)C(=O)OC)C(C)(C)C(=O)OC,,0.87,22.02,56.89,10.9,10.89864486,0.0124324770642306,,,1:1,CN,CN,0.6 vol% CN,inverted,inverted,ZnO,ZnO,MoO3,MoO3,,chloroform,,,-5.56,-3.65,,,,
48906,10.1002/jccs.70091,10.1002/jccs.70091,PM6,IM-EH,PM6,IM-EH,CC1=CC(=CC(=C1)C2=C3C=CC(=C4C5=C(C=C(S5)/C=C\6/C(=O)C7=CC(=CC(=C7)F)C(=O)/C6=C\C8=CC(=C(S8)C9=CC(=CC(=C9)C)C(C)(C)C(=O)OC)C(C)(C)C(=O)OC)SC4=C3S2)C(C)(C)C(=O)OC)C(C)(C)C(=O)OC,,0.83,12.62,40.95,4.29,4.2893487,0.0151818181818264,,,1:1,CN,CN,0.6 vol% CN,inverted,inverted,ZnO,ZnO,MoO3,MoO3,,chloroform,,,-5.56,-3.65,,,,
48907,10.1002/jccs.70091,10.1002/jccs.70091,PM6,IM-M,PM6,IM-M,CC1=CC(=CC(=C1)C2=C3C=CC(=C4C5=C(C=C(S5)/C=C\6/C(=O)C7=CC(=CC(=C7)F)C(=O)/C6=C\C8=CC(=C(S8)C9=CC(=CC(=C9)C)C(C)(C)C(=O)OC)C(C)(C)C(=O)OC)SC4=C3S2)C(C)(C)C(=O)OC)C(C)(C)C(=O)OC,,0.87,22.07,66.27,12.68,12.72443643,0.3504450315457498,,,1:1,CN,CN,1.5 vol% CN,PMHJ,PMHJ,ZnO,,MoO3,,,,,,-5.56,-3.65,,,,
48908,10.1002/jctb.6894,10.1002/jctb.6894,PTB7-Th,NPDI2,PTB7-Th,NPDI2,CCCCC(CC)COC(=O)c1sc2csc(-c3cc4c(-c5ccc(CC(CC)CCCC)s5)c5sccc5c(-c5ccc(CC(CC)CCCC)s5)c4s3)c2c1F,,0.98,12.1,50.0,5.91,5.928999999999999,0.3214890016920345,5.68,5.91,3:7,DIO,DIO,0% v/v,inverted,inverted,ZnO,ZnO,MoO3,MoO3,,CB,chlorobenzene,,-5.21,-3.6,,,,
48909,10.1002/jctb.6894,10.1002/jctb.6894,PTB7-Th,NPDI2,PTB7-Th,NPDI2,CCCCC(CC)COC(=O)c1sc2csc(-c3cc4c(-c5ccc(CC(CC)CCCC)s5)c5sccc5c(-c5ccc(CC(CC)CCCC)s5)c4s3)c2c1F,,0.98,8.49,54.0,4.48,4.492908,0.2881249999999882,4.19,4.48,3:7,DIO,DIO,,inverted,inverted,ZnO,ZnO,MoO3,MoO3,,CB,chlorobenzene,,-5.21,-3.6,,,,
48910,10.1002/jctb.6894,10.1002/jctb.6894,PTB7-Th,NPDI2,PTB7-Th,NPDI2,CCCCC(CC)COC(=O)c1sc2csc(-c3cc4c(-c5ccc(CC(CC)CCCC)s5)c5sccc5c(-c5ccc(CC(CC)CCCC)s5)c4s3)c2c1F,,1.03,6.85,49.0,3.46,3.457195,0.0810693641618481,2.94,3.46,3:7,DIO,DIO,,inverted,inverted,ZnO,ZnO,MoO3,MoO3,,CB,chlorobenzene,,-5.21,-3.6,,,,
48911,10.1002/jctb.6894,10.1002/jctb.6894,PTB7-Th,NPDI2,PTB7-Th,NPDI2,CCCCC(CC)COC(=O)c1sc2csc(-c3cc4c(-c5ccc(CC(CC)CCCC)s5)c5sccc5c(-c5ccc(CC(CC)CCCC)s5)c4s3)c2c1F,,0.75,6.61,35.0,1.74,1.7351250000000005,0.2801724137930885,1.38,1.74,3:7,DIO,DIO,10% v/v,inverted,inverted,ZnO,ZnO,MoO3,MoO3,,CB,chlorobenzene,,-5.21,-3.6,,,,
