Repository: JiYiqaq/PCE-KA-GNN

# Data directory

- `raw/Active_Database.csv` is the immutable source dataset bundled under CC BY 4.0. Do not overwrite it with processed data.
- `processed/` is created and populated by the training pipeline. Generated `.pt` and `.pth` caches are intentionally ignored by Git because they can exceed GitHub's normal single-file limit.

See `../DATA_LICENSE.md` for provenance, license and checksum information.

File: data/raw/Active_Database.csv (part 108 of 471)
id,doi,doi_norm,donor,acceptor,donor_canonical,acceptor_canonical,donor_smiles,acceptor_smiles,voc,jsc,ff,pce,pce_recomputed,pce_relative_error_percent,pce_avg,pce_best,d_a_ratio,additive,additive_canonical,additive_ratio,device_structure,device_type,etl,etl_canonical,htl,htl_canonical,active_layer_thickness,solvent,solvent_canonical,annealing_temp,homo_d,lumo_d,eg_d,homo_a,lumo_a,eg_a
48912,10.1002/jctb.6894,10.1002/jctb.6894,PTB7-Th,T-NPDI2,PTB7-Th,T-NPDI2,CCCCC(CC)COC(=O)c1sc2csc(-c3cc4c(-c5ccc(CC(CC)CCCC)s5)c5sccc5c(-c5ccc(CC(CC)CCCC)s5)c4s3)c2c1F,,1.08,6.54,31.0,2.18,2.189592,0.440000000000002,2.12,2.18,3:7,DIO,DIO,,glass/ITO/ZnO/active layer/MoO3/Ag,inverted,ZnO,ZnO,MoO3,MoO3,,CB,chlorobenzene,,-5.21,-3.6,,,,
48913,10.1002/jctb.6894,10.1002/jctb.6894,PTB7-Th,T-NPDI2,PTB7-Th,T-NPDI2,CCCCC(CC)COC(=O)c1sc2csc(-c3cc4c(-c5ccc(CC(CC)CCCC)s5)c5sccc5c(-c5ccc(CC(CC)CCCC)s5)c4s3)c2c1F,,1.07,5.43,27.0,1.57,1.568727,0.0810828025477757,1.52,1.57,3:7,DIO,DIO,,glass/ITO/ZnO/active layer/MoO3/Ag,inverted,ZnO,ZnO,MoO3,MoO3,,CB,chlorobenzene,,-5.21,-3.6,,,,
48914,10.1002/jctb.6894,10.1002/jctb.6894,PTB7-Th,T-NPDI2,PTB7-Th,T-NPDI2,CCCCC(CC)COC(=O)c1sc2csc(-c3cc4c(-c5ccc(CC(CC)CCCC)s5)c5sccc5c(-c5ccc(CC(CC)CCCC)s5)c4s3)c2c1F,,1.05,4.23,28.0,1.25,1.2436200000000002,0.5103999999999864,0.77,1.25,3:7,DIO,DIO,,inverted,inverted,ZnO,ZnO,MoO3,MoO3,,CB,chlorobenzene,,-5.21,-3.6,,,,
48915,10.1002/jctb.6894,10.1002/jctb.6894,PTB7-Th,T-NPDI2,PTB7-Th,T-NPDI2,CCCCC(CC)COC(=O)c1sc2csc(-c3cc4c(-c5ccc(CC(CC)CCCC)s5)c5sccc5c(-c5ccc(CC(CC)CCCC)s5)c4s3)c2c1F,,0.88,4.08,29.0,1.03,1.041216,1.088932038834941,0.76,1.03,3:7,DIO,DIO,10% v/v,inverted,inverted,ZnO,ZnO,MoO3,MoO3,,CB,chlorobenzene,,-5.21,-3.6,,,,
48916,10.1002/jctb.6894,10.1002/jctb.6894,PTB7-Th,F-NPDI2,PTB7-Th,F-NPDI2,CCCCC(CC)COC(=O)c1sc2csc(-c3cc4c(-c5ccc(CC(CC)CCCC)s5)c5sccc5c(-c5ccc(CC(CC)CCCC)s5)c4s3)c2c1F,,1.09,6.39,32.0,2.23,2.228832,0.0523766816143424,2.19,2.23,3:7,DIO,DIO,,inverted,inverted,ZnO,ZnO,MoO3,MoO3,,CB,chlorobenzene,,-5.21,-3.6,,,,
48917,10.1002/jctb.6894,10.1002/jctb.6894,PTB7-Th,F-NPDI2,PTB7-Th,F-NPDI2,CCCCC(CC)COC(=O)c1sc2csc(-c3cc4c(-c5ccc(CC(CC)CCCC)s5)c5sccc5c(-c5ccc(CC(CC)CCCC)s5)c4s3)c2c1F,,1.1,5.29,31.0,1.79,1.8038900000000004,0.7759776536313073,1.73,1.79,3:7,DIO,DIO,1,inverted,inverted,ZnO,ZnO,MoO3,MoO3,,CB,chlorobenzene,,-5.21,-3.6,,,,
48918,10.1002/jctb.6894,10.1002/jctb.6894,PTB7-Th,F-NPDI2,PTB7-Th,F-NPDI2,CCCCC(CC)COC(=O)c1sc2csc(-c3cc4c(-c5ccc(CC(CC)CCCC)s5)c5sccc5c(-c5ccc(CC(CC)CCCC)s5)c4s3)c2c1F,,0.75,3.93,30.0,0.88,0.8842500000000001,0.4829545454545553,0.74,0.88,3:7,DIO,DIO,5,inverted,inverted,ZnO,ZnO,MoO3,MoO3,,CB,chlorobenzene,,-5.21,-3.6,,,,
48919,10.1002/jctb.6894,10.1002/jctb.6894,PTB7-Th,F-NPDI2,PTB7-Th,F-NPDI2,CCCCC(CC)COC(=O)c1sc2csc(-c3cc4c(-c5ccc(CC(CC)CCCC)s5)c5sccc5c(-c5ccc(CC(CC)CCCC)s5)c4s3)c2c1F,,0.51,4.26,30.0,0.68,0.65178,4.150000000000003,0.36,0.68,3:7,DIO,DIO,10,inverted,inverted,ZnO,ZnO,MoO3,MoO3,,CB,chlorobenzene,,-5.21,-3.6,,,,
48920,10.1002/jctb.6894,10.1002/jctb.6894,PTB7-Th,NPDI4,PTB7-Th,NPDI4,CCCCC(CC)COC(=O)c1sc2csc(-c3cc4c(-c5ccc(CC(CC)CCCC)s5)c5sccc5c(-c5ccc(CC(CC)CCCC)s5)c4s3)c2c1F,,1.06,6.9,46.0,3.37,3.36444,0.164985163204748,3.24,3.37,3:7,DIO,DIO,0% v/v,inverted,inverted,ZnO,ZnO,MoO3,MoO3,,CB,chlorobenzene,,-5.21,-3.6,,,,
48921,10.1002/jctb.6894,10.1002/jctb.6894,PTB7-Th,NPDI4,PTB7-Th,NPDI4,CCCCC(CC)COC(=O)c1sc2csc(-c3cc4c(-c5ccc(CC(CC)CCCC)s5)c5sccc5c(-c5ccc(CC(CC)CCCC)s5)c4s3)c2c1F,,0.72,3.62,30.0,0.77,0.78192,1.548051948051939,0.72,0.77,3:7,DIO,DIO,,inverted,inverted,ZnO,ZnO,MoO3,MoO3,,CB,chlorobenzene,,-5.21,-3.6,,,,
48924,10.1002/macp.201900433,10.1002/macp.201900433,PT6Br/F 或 rrPT6Br/F,C60-fullerene,PT6Br/F 或 rrPT6Br/F,C60-fullerene,,,0.68,11.6,64.0,5.21,5.04832,3.10326295585412,5.21,,,,,,ITO/PEDOT:PSS/active layer/Al,conventional,,,PEDOT:PSS,PEDOT:PSS,150.0,chlorobenzene,chlorobenzene,120.0,,,,,,
48925,10.1002/macp.201900433,10.1002/macp.201900433,PT6Br/F 或 rrPT6Br/F,C60-fullerene,PT6Br/F 或 rrPT6Br/F,C60-fullerene,,,0.68,12.2,67.0,5.68,5.55832,2.142253521126753,5.68,,,,,,ITO/PEDOT:PSS/AuNPs/active layer/Al,conventional,,,PEDOT:PSS,PEDOT:PSS,150.0,chlorobenzene,chlorobenzene,120.0,,,,,,
48926,10.1002/macp.201900433,10.1002/macp.201900433,PT6Br/F 或 rrPT6Br/F,C60-fullerene,PT6Br/F 或 rrPT6Br/F,C60-fullerene,,,0.62,10.4,55.0,3.55,3.5464,0.1014084507042142,3.55,,,,,,ITO/PEDOT:PSS/active layer/Al,conventional,,,PEDOT:PSS,PEDOT:PSS,150.0,chlorobenzene,chlorobenzene,120.0,,,,,,
48927,10.1002/macp.201900433,10.1002/macp.201900433,PT6Br/F 或 rrPT6Br/F,C60-fullerene,PT6Br/F 或 rrPT6Br/F,C60-fullerene,,,0.63,10.9,60.0,4.12,4.1202,0.0048543689320275,4.12,,,,,,ITO/PEDOT:PSS/active layer/Al,conventional,,,PEDOT:PSS,PEDOT:PSS,150.0,chlorobenzene,chlorobenzene,120.0,,,,,,
48928,10.1002/macp.201900439,10.1002/macp.201900439,PASQ-BDT1,PC71BM,PASQ-BDT1,PC71BM,,COC(=O)CCCC1(c2ccccc2)C23c4c5ccc6c7cc8c9c%10c(cc%11cc%12c%13c%14c(cc%15c%16ccc-5c2c%16c2c5c%16c%17c(c(c46)c7c9c%17c4c%10c%11c%13c4c%16c%14c%152)C513)C%12)C8,0.86,7.95,37.74,2.58,2.5802838,0.0110000000000021,,,1:5,,,,ITO/PEDOT:PSS/active layer/PFN-Br/Al,conventional,PFN-Br,PFN-Br,PEDOT:PSS,PEDOT:PSS,,chlorobenzene,chlorobenzene,,,,,-5.9,-3.9,
48929,10.1002/macp.201900439,10.1002/macp.201900439,PASQ-BDT1,PC71BM,PASQ-BDT1,PC71BM,,COC(=O)CCCC1(c2ccccc2)C23c4c5ccc6c7cc8c9c%10c(cc%11cc%12c%13c%14c(cc%15c%16ccc-5c2c%16c2c5c%16c%17c(c(c46)c7c9c%17c4c%10c%11c%13c4c%16c%14c%152)C513)C%12)C8,0.88,8.17,38.44,2.76,2.76368224,0.1334144927536172,,,1:5,,,,ITO/PEDOT:PSS/active layer/PFN-Br/Al,conventional,PFN-Br,PFN-Br,PEDOT:PSS,PEDOT:PSS,,chlorobenzene,chlorobenzene,,,,,-5.9,-3.9,
48930,10.1002/macp.201900439,10.1002/macp.201900439,PASQ-BDT2,PC71BM,PASQ-BDT2,PC71BM,,COC(=O)CCCC1(c2ccccc2)C23c4c5ccc6c7cc8c9c%10c(cc%11cc%12c%13c%14c(cc%15c%16ccc-5c2c%16c2c5c%16c%17c(c(c46)c7c9c%17c4c%10c%11c%13c4c%16c%14c%152)C513)C%12)C8,0.84,9.4,40.34,3.19,3.1852464000000005,0.1490156739811746,,,1:5,,,,ITO/PEDOT:PSS/active layer/PFN-Br/Al,conventional,PFN-Br,PFN-Br,PEDOT:PSS,PEDOT:PSS,,chlorobenzene,chlorobenzene,,,,,-5.9,-3.9,
48931,10.1002/macp.201900439,10.1002/macp.201900439,PASQ-BDT2,PC71BM,PASQ-BDT2,PC71BM,,COC(=O)CCCC1(c2ccccc2)C23c4c5ccc6c7cc8c9c%10c(cc%11cc%12c%13c%14c(cc%15c%16ccc-5c2c%16c2c5c%16c%17c(c(c46)c7c9c%17c4c%10c%11c%13c4c%16c%14c%152)C513)C%12)C8,0.93,9.46,49.82,4.34,4.38306396,0.9922571428571534,,,1:5,,,,ITO/PEDOT:PSS/active layer/PFN-Br/Al,conventional,PFN-Br,PFN-Br,PEDOT:PSS,PEDOT:PSS,,chlorobenzene,chlorobenzene,,,,,-5.9,-3.9,
48932,10.1002/macp.201900439,10.1002/macp.201900439,PASQ-BDT2,PC71BM,PASQ-BDT2,PC71BM,,COC(=O)CCCC1(c2ccccc2)C23c4c5ccc6c7cc8c9c%10c(cc%11cc%12c%13c%14c(cc%15c%16ccc-5c2c%16c2c5c%16c%17c(c(c46)c7c9c%17c4c%10c%11c%13c4c%16c%14c%152)C513)C%12)C8,0.96,9.91,48.69,4.63,4.63217184,0.0469079913606895,,,1:5,PMMA,PMMA,,ITO/PEDOT:PSS/active layer/PFN-Br/Al,conventional,PFN-Br,PFN-Br,PEDOT:PSS,PEDOT:PSS,,chlorobenzene,chlorobenzene,,,,,-5.9,-3.9,
48933,10.1002/macp.201900439,10.1002/macp.201900439,PASQ-BDT1,ITIC,PASQ-BDT1,ITIC,,CCCCCCc1ccc(C2(c3ccc(CCCCCC)cc3)c3cc4c(cc3-c3sc5cc(C=C6C(=O)c7ccccc7C6=C(C#N)C#N)sc5c32)C(c2ccc(CCCCCC)cc2)(c2ccc(CCCCCC)cc2)c2c-4sc3cc(C=C4C(=O)c5ccccc5C4=C(C#N)C#N)sc23)cc1,0.86,4.43,33.08,1.26,1.2602818399999998,0.0223682539682345,,,1/5,,,,ITO/PEDOT:PSS/active layer/PFN-Br/Al,conventional,PFN-Br,PFN-Br,PEDOT:PSS,PEDOT:PSS,,CB,chlorobenzene,,,,,-5.576,-3.916,
48934,10.1002/macp.201900439,10.1002/macp.201900439,PASQ-BDT2,ITIC,PASQ-BDT2,ITIC,,CCCCCCc1ccc(C2(c3ccc(CCCCCC)cc3)c3cc4c(cc3-c3sc5cc(C=C6C(=O)c7ccccc7C6=C(C#N)C#N)sc5c32)C(c2ccc(CCCCCC)cc2)(c2ccc(CCCCCC)cc2)c2c-4sc3cc(C=C4C(=O)c5ccccc5C4=C(C#N)C#N)sc23)cc1,0.9,5.08,42.94,1.96,1.9632168,0.1641224489795871,,,1/5,,,,ITO/PEDOT:PSS/active layer/PFN-Br/Al,conventional,PFN-Br,PFN-Br,PEDOT:PSS,PEDOT:PSS,,CB,chlorobenzene,,,,,-5.576,-3.916,
48935,10.1002/macp.201900439,10.1002/macp.201900439,PASQ-BDT2,ITIC,PASQ-BDT2,ITIC,,CCCCCCc1ccc(C2(c3ccc(CCCCCC)cc3)c3cc4c(cc3-c3sc5cc(C=C6C(=O)c7ccccc7C6=C(C#N)C#N)sc5c32)C(c2ccc(CCCCCC)cc2)(c2ccc(CCCCCC)cc2)c2c-4sc3cc(C=C4C(=O)c5ccccc5C4=C(C#N)C#N)sc23)cc1,0.9,11.55,35.73,3.72,3.7141335,0.1577016129032197,,,1/5,,,,ITO/PEDOT:PSS/active layer/PFN-Br/Al,conventional,PFN-Br,PFN-Br,PEDOT:PSS,PEDOT:PSS,,CF,chloroform,,,,,-5.576,-3.916,
48936,10.1002/macp.201900446,10.1002/macp.201900446,PL1,PC71BM,PL1,PC71BM,,COC(=O)CCCC1(c2ccccc2)C23c4c5ccc6c7cc8c9c%10c(cc%11cc%12c%13c%14c(cc%15c%16ccc-5c2c%16c2c5c%16c%17c(c(c46)c7c9c%17c4c%10c%11c%13c4c%16c%14c%152)C513)C%12)C8,0.95,9.05,45.5,3.9,3.9118625,0.3041666666666751,3.81,3.9,1:1.5,,,,ITO/PEDOT:PSS/donor:PC71BM/PFN/Al,conventional,PFN,PFN,PEDOT:PSS,PEDOT:PSS,,chlorobenzene,chlorobenzene,,,,,-5.9,-3.9,
48937,10.1002/macp.201900446,10.1002/macp.201900446,PL1,PC71BM,PL1,PC71BM,,COC(=O)CCCC1(c2ccccc2)C23c4c5ccc6c7cc8c9c%10c(cc%11cc%12c%13c%14c(cc%15c%16ccc-5c2c%16c2c5c%16c%17c(c(c46)c7c9c%17c4c%10c%11c%13c4c%16c%14c%152)C513)C%12)C8,0.86,12.3,54.4,5.73,5.754432,0.4263874345549739,5.57,5.73,1:1.5,"DIO (1.5%, v/v)",DIO,1.5%,ITO/PEDOT:PSS/donor:PC71BM/PFN/Al,conventional,PFN,PFN,PEDOT:PSS,PEDOT:PSS,,chlorobenzene,chlorobenzene,,,,,-5.9,-3.9,
48938,10.1002/macp.201900446,10.1002/macp.201900446,PL2,PC71BM,PL2,PC71BM,CCCCC(CC)CSc1ccc(-c2c3cc(-c4ccc(-c5sc(-c6ccc(-c7cc8c(-c9cc(F)c(CC(CC)CCCC)s9)c9sccc9c(-c9cc(F)c(CC(CC)CCCC)s9)c8s7)s6)c6c5C(=O)c5c(CC(CC)CCCC)sc(CC(CC)CCCC)c5C6=O)s4)sc3c(-c3ccc(SCC(CC)CCCC)s3)c3cc(-c4ccc(-c5sc(-c6cccs6)c6c5C(=O)c5c(CC(CC)CCCC)sc(CC(CC)CCCC)c5C6=O)s4)sc23)s1,COC(=O)CCCC1(c2ccccc2)C23c4c5ccc6c7cc8c9c%10c(cc%11cc%12c%13c%14c(cc%15c%16ccc-5c2c%16c2c5c%16c%17c(c(c46)c7c9c%17c4c%10c%11c%13c4c%16c%14c%152)C513)C%12)C8,0.95,9.25,45.4,4.0,3.989525,0.2618750000000003,3.92,4.0,1:1.5,,,,ITO/PEDOT:PSS/donor:PC71BM/PFN/Al,conventional,PFN,PFN,PEDOT:PSS,PEDOT:PSS,,chlorobenzene,chlorobenzene,,,,,-5.9,-3.9,
48939,10.1002/macp.201900446,10.1002/macp.201900446,PL2,PC71BM,PL2,PC71BM,CCCCC(CC)CSc1ccc(-c2c3cc(-c4ccc(-c5sc(-c6ccc(-c7cc8c(-c9cc(F)c(CC(CC)CCCC)s9)c9sccc9c(-c9cc(F)c(CC(CC)CCCC)s9)c8s7)s6)c6c5C(=O)c5c(CC(CC)CCCC)sc(CC(CC)CCCC)c5C6=O)s4)sc3c(-c3ccc(SCC(CC)CCCC)s3)c3cc(-c4ccc(-c5sc(-c6cccs6)c6c5C(=O)c5c(CC(CC)CCCC)sc(CC(CC)CCCC)c5C6=O)s4)sc23)s1,COC(=O)CCCC1(c2ccccc2)C23c4c5ccc6c7cc8c9c%10c(cc%11cc%12c%13c%14c(cc%15c%16ccc-5c2c%16c2c5c%16c%17c(c(c46)c7c9c%17c4c%10c%11c%13c4c%16c%14c%152)C513)C%12)C8,0.84,15.2,55.9,7.14,7.137312,0.0376470588235297,7.03,7.14,1:1.5,"DIO (1.5%, v/v)",DIO,1.5%,ITO/PEDOT:PSS/donor:PC71BM/PFN/Al,conventional,PFN,PFN,PEDOT:PSS,PEDOT:PSS,,chlorobenzene,chlorobenzene,,,,,-5.9,-3.9,
48940,10.1002/macp.201900554,10.1002/macp.201900554,PTB7,PC71BM,PTB7,PC71BM,CCCCC(CC)COC(=O)c1sc2c(-c3cc4c(OCC(CC)CCCC)c5sccc5c(OCC(CC)CCCC)c4s3)scc2c1F,COC(=O)CCCC1(c2ccccc2)C23c4c5ccc6c7cc8c9c%10c(cc%11cc%12c%13c%14c(cc%15c%16ccc-5c2c%16c2c5c%16c%17c(c(c46)c7c9c%17c4c%10c%11c%13c4c%16c%14c%152)C513)C%12)C8,0.74,14.7,63.0,6.9,6.85314,0.6791304347826168,6.9,,1:1.5,,,,ITO/PEDOT:PSS/active layer/cathode interlayer/Al,polymer solar cell,CH3OH,CH3OH,PEDOT:PSS,,100.0,,,,-5.19,-3.43,,-5.9,-3.9,
48941,10.1002/macp.201900554,10.1002/macp.201900554,PTB7,PC71BM,PTB7,PC71BM,CCCCC(CC)COC(=O)c1sc2c(-c3cc4c(OCC(CC)CCCC)c5sccc5c(OCC(CC)CCCC)c4s3)scc2c1F,COC(=O)CCCC1(c2ccccc2)C23c4c5ccc6c7cc8c9c%10c(cc%11cc%12c%13c%14c(cc%15c%16ccc-5c2c%16c2c5c%16c%17c(c(c46)c7c9c%17c4c%10c%11c%13c4c%16c%14c%152)C513)C%12)C8,0.75,14.9,73.0,8.2,8.15775,0.5152439024390151,8.2,,1:1.5 w/w,,,,ITO/PEDOT:PSS/PTB7:PC71BM/PBTz-TMAI/Al,,PBTz-TMAI,PBTz-TMAI,PEDOT:PSS,,100.0,,,,-5.19,-3.43,,-5.9,-3.9,
48942,10.1002/macp.201900554,10.1002/macp.201900554,PTB7,PC71BM,PTB7,PC71BM,CCCCC(CC)COC(=O)c1sc2c(-c3cc4c(OCC(CC)CCCC)c5sccc5c(OCC(CC)CCCC)c4s3)scc2c1F,COC(=O)CCCC1(c2ccccc2)C23c4c5ccc6c7cc8c9c%10c(cc%11cc%12c%13c%14c(cc%15c%16ccc-5c2c%16c2c5c%16c%17c(c(c46)c7c9c%17c4c%10c%11c%13c4c%16c%14c%152)C513)C%12)C8,0.76,14.9,69.0,7.8,7.81356,0.173846153846154,7.8,,1:1.5 w/w,,,,ITO/PEDOT:PSS/PTB7:PC71BM/PBTz-SO3Na/Al,,PBTz-SO3Na,PBTz-SO3Na,PEDOT:PSS,,100.0,,,,-5.19,-3.43,,-5.9,-3.9,
48943,10.1002/macp.201900554,10.1002/macp.201900554,PBDB-T,ITIC,PBDB-T,ITIC,CCCCC(CC)Cc1ccc(-c2c3cc(-c4ccc(-c5sc(-c6cccs6)c6c5C(=O)c5c(CC(CC)CCCC)sc(CC(CC)CCCC)c5C6=O)s4)sc3c(-c3ccc(CC(CC)CCCC)s3)c3ccsc23)s1,CCCCCCc1ccc(C2(c3ccc(CCCCCC)cc3)c3cc4c(cc3-c3sc5cc(C=C6C(=O)c7ccccc7C6=C(C#N)C#N)sc5c32)C(c2ccc(CCCCCC)cc2)(c2ccc(CCCCCC)cc2)c2c-4sc3cc(C=C4C(=O)c5ccccc5C4=C(C#N)C#N)sc23)cc1,0.85,15.8,53.0,7.1,7.1179,0.2521126760563384,7.1,,1:1,,,,ITO/PEDOT:PSS/active layer/cathode interlayer/Al,polymer solar cell,CH3OH,CH3OH,PEDOT:PSS,,100.0,,,,-5.33,-3.48,,-5.576,-3.916,
48944,10.1002/macp.201900554,10.1002/macp.201900554,PBDB-T,ITIC,PBDB-T,ITIC,CCCCC(CC)Cc1ccc(-c2c3cc(-c4ccc(-c5sc(-c6cccs6)c6c5C(=O)c5c(CC(CC)CCCC)sc(CC(CC)CCCC)c5C6=O)s4)sc3c(-c3ccc(CC(CC)CCCC)s3)c3ccsc23)s1,CCCCCCc1ccc(C2(c3ccc(CCCCCC)cc3)c3cc4c(cc3-c3sc5cc(C=C6C(=O)c7ccccc7C6=C(C#N)C#N)sc5c32)C(c2ccc(CCCCCC)cc2)(c2ccc(CCCCCC)cc2)c2c-4sc3cc(C=C4C(=O)c5ccccc5C4=C(C#N)C#N)sc23)cc1,0.9,17.1,66.0,10.2,10.1574,0.4176470588235139,10.2,,1:1,,,,ITO/PEDOT:PSS/active layer/cathode interlayer/Al,polymer solar cell,PBTz-TMAI,PBTz-TMAI,PEDOT:PSS,,100.0,,,,-5.33,-3.48,,-5.576,-3.916,
48945,10.1002/macp.201900554,10.1002/macp.201900554,PBDB-T,ITIC,PBDB-T,ITIC,CCCCC(CC)Cc1ccc(-c2c3cc(-c4ccc(-c5sc(-c6cccs6)c6c5C(=O)c5c(CC(CC)CCCC)sc(CC(CC)CCCC)c5C6=O)s4)sc3c(-c3ccc(CC(CC)CCCC)s3)c3ccsc23)s1,CCCCCCc1ccc(C2(c3ccc(CCCCCC)cc3)c3cc4c(cc3-c3sc5cc(C=C6C(=O)c7ccccc7C6=C(C#N)C#N)sc5c32)C(c2ccc(CCCCCC)cc2)(c2ccc(CCCCCC)cc2)c2c-4sc3cc(C=C4C(=O)c5ccccc5C4=C(C#N)C#N)sc23)cc1,0.89,16.6,65.0,9.6,9.6031,0.0322916666666839,9.6,,1:1,,,,ITO/PEDOT:PSS/active layer/cathode interlayer/Al,polymer solar cell,PBTz-SO3Na,PBTz-SO3Na,PEDOT:PSS,,100.0,,,,-5.33,-3.48,,-5.576,-3.916,
48948,10.1002/macp.202100030,10.1002/macp.202100030,PDTBDT-TS-DPP,PC71BM,PDTBDT-TS-DPP,PC71BM,,COC(=O)CCCC1(c2ccccc2)C23c4c5ccc6c7cc8c9c%10c(cc%11cc%12c%13c%14c(cc%15c%16ccc-5c2c%16c2c5c%16c%17c(c(c46)c7c9c%17c4c%10c%11c%13c4c%16c%14c%152)C513)C%12)C8,0.71,13.11,59.5,5.54,5.5383195,0.03033393501805,,,1:1.5,Without,,,inverted,inverted,,,,,,,,,,,,-5.9,-3.9,
48949,10.1002/macp.202100030,10.1002/macp.202100030,PDTBDT-TS-DPP,PC71BM,PDTBDT-TS-DPP,PC71BM,,COC(=O)CCCC1(c2ccccc2)C23c4c5ccc6c7cc8c9c%10c(cc%11cc%12c%13c%14c(cc%15c%16ccc-5c2c%16c2c5c%16c%17c(c(c46)c7c9c%17c4c%10c%11c%13c4c%16c%14c%152)C513)C%12)C8,0.71,16.21,71.03,8.17,8.17491373,0.0601435740514096,,,1:1.5,3% DIO,DIO,3%,inverted,inverted,,,,,,,,,,,,-5.9,-3.9,
48950,10.1002/macp.202100030,10.1002/macp.202100030,PDTBDT-T-DPP,PC71BM,PDTBDT-T-DPP,PC71BM,,COC(=O)CCCC1(c2ccccc2)C23c4c5ccc6c7cc8c9c%10c(cc%11cc%12c%13c%14c(cc%15c%16ccc-5c2c%16c2c5c%16c%17c(c(c46)c7c9c%17c4c%10c%11c%13c4c%16c%14c%152)C513)C%12)C8,0.68,11.46,56.02,4.37,4.365526560000001,0.1023670480548982,,,1:1.5,Without,,,inverted,inverted,,,,,,,,,,,,-5.9,-3.9,
48951,10.1002/macp.202100030,10.1002/macp.202100030,PDTBDT-T-DPP,PC71BM,PDTBDT-T-DPP,PC71BM,,COC(=O)CCCC1(c2ccccc2)C23c4c5ccc6c7cc8c9c%10c(cc%11cc%12c%13c%14c(cc%15c%16ccc-5c2c%16c2c5c%16c%17c(c(c46)c7c9c%17c4c%10c%11c%13c4c%16c%14c%152)C513)C%12)C8,0.68,12.7,67.1,5.79,5.794756,0.0821416234887657,,,1:1.5,3% DIO,DIO,3%,inverted,inverted,,,,,,,,,,,,-5.9,-3.9,
48952,10.1002/macp.202100030,10.1002/macp.202100030,PBDT-TS-DPP,PC71BM,PBDTT-S-DPP,PC71BM,CCCCCCC(CCCC)CN1C(=O)C2=C(c3ccc(-c4cc5c(-c6ccc(SCC(CC)CCCC)s6)c6sccc6c(-c6ccc(SCC(CC)CCCC)s6)c5s4)s3)N(CC(CCCC)CCCCCC)C(=O)C2=C1c1cccs1,COC(=O)CCCC1(c2ccccc2)C23c4c5ccc6c7cc8c9c%10c(cc%11cc%12c%13c%14c(cc%15c%16ccc-5c2c%16c2c5c%16c%17c(c(c46)c7c9c%17c4c%10c%11c%13c4c%16c%14c%152)C513)C%12)C8,0.78,11.52,61.0,5.48,5.481216,0.0221897810218875,,,1:1.5,3% DIO,DIO,3%,inverted,inverted,,,,,,,,,-5.41,-3.6,,-5.9,-3.9,
48953,10.1002/macp.202100030,10.1002/macp.202100030,PBDT-T-DPP,PC71BM,PBDTT-DPP,PC71BM,CCCCCCC(CCCC)CN1C(=O)C2=C(c3cccs3)N(C(CCCC)CCCCCC)C(=O)C2=C1c1ccc(-c2cc3c(-c4ccc(CC(CC)CCCC)s4)c4sccc4c(-c4ccc(CC(CC)CCCC)s4)c3s2)s1,COC(=O)CCCC1(c2ccccc2)C23c4c5ccc6c7cc8c9c%10c(cc%11cc%12c%13c%14c(cc%15c%16ccc-5c2c%16c2c5c%16c%17c(c(c46)c7c9c%17c4c%10c%11c%13c4c%16c%14c%152)C513)C%12)C8,0.74,9.46,68.3,4.78,4.7812732,0.0266359832635977,,,1:1.5,3% DIO,DIO,3%,inverted,inverted,,,,,,,,,-5.25,-3.63,,-5.9,-3.9,
48954,10.1002/macp.202100062,10.1002/macp.202100062,PM6,Y6,PM6,Y6,COC(=O)C(C)(C)c1cc(C)cc(-c2sc3c4sc5cc(/C=C6/C(=O)c7cc(F)cc(c7)C(=O)/C6=C\c6cc(C(C)(C)C(=O)OC)c(-c7cc(C)cc(C(C)(C)C(=O)OC)c7)s6)sc5c4c(C(C)(C)C(=O)OC)ccc2-3)c1,CCCCCCCCCCCc1c(/C=C2\C(=O)c3cc(F)c(F)cc3C2=C(C#N)C#N)sc2c1sc1c3c4nsnc4c4c5sc6c(CCCCCCCCCCC)c(/C=C7\C(=O)c8cc(F)c(F)cc8C7=C(C#N)C#N)sc6c5n(CC(CC)CCCC)c4c3n(CC(CC)CCCC)c21,0.82,22.11,66.79,12.13,12.10916058,0.1718006595218443,,,,CN:DPE,CN:DPE,,inverted,inverted,AZO,AZO,MoO3,MoO3,,CB,chlorobenzene,,-5.56,-3.65,,-5.65,-4.09,
48955,10.1002/macp.202100062,10.1002/macp.202100062,PM6,Y6,PM6,Y6,COC(=O)C(C)(C)c1cc(C)cc(-c2sc3c4sc5cc(/C=C6/C(=O)c7cc(F)cc(c7)C(=O)/C6=C\c6cc(C(C)(C)C(=O)OC)c(-c7cc(C)cc(C(C)(C)C(=O)OC)c7)s6)sc5c4c(C(C)(C)C(=O)OC)ccc2-3)c1,CCCCCCCCCCCc1c(/C=C2\C(=O)c3cc(F)c(F)cc3C2=C(C#N)C#N)sc2c1sc1c3c4nsnc4c4c5sc6c(CCCCCCCCCCC)c(/C=C7\C(=O)c8cc(F)c(F)cc8C7=C(C#N)C#N)sc6c5n(CC(CC)CCCC)c4c3n(CC(CC)CCCC)c21,0.82,25.59,68.11,14.04,14.29206618,1.795343162393162,,,,CN:DPE,CN:DPE,,inverted,inverted,AZO,AZO,MoO3,MoO3,,CB,chlorobenzene,,-5.56,-3.65,,-5.65,-4.09,
48956,10.1002/macp.202100062,10.1002/macp.202100062,PM6,Y6,PM6,Y6,COC(=O)C(C)(C)c1cc(C)cc(-c2sc3c4sc5cc(/C=C6/C(=O)c7cc(F)cc(c7)C(=O)/C6=C\c6cc(C(C)(C)C(=O)OC)c(-c7cc(C)cc(C(C)(C)C(=O)OC)c7)s6)sc5c4c(C(C)(C)C(=O)OC)ccc2-3)c1,CCCCCCCCCCCc1c(/C=C2\C(=O)c3cc(F)c(F)cc3C2=C(C#N)C#N)sc2c1sc1c3c4nsnc4c4c5sc6c(CCCCCCCCCCC)c(/C=C7\C(=O)c8cc(F)c(F)cc8C7=C(C#N)C#N)sc6c5n(CC(CC)CCCC)c4c3n(CC(CC)CCCC)c21,0.82,23.88,67.77,13.21,13.270450319999998,0.4576102952308668,,,,CN:DPE,CN:DPE,,inverted,inverted,AZO,AZO,MoO3,MoO3,,CB,chlorobenzene,,-5.56,-3.65,,-5.65,-4.09,
48957,10.1002/macp.202100062,10.1002/macp.202100062,PM6,Y6,PM6,Y6,COC(=O)C(C)(C)c1cc(C)cc(-c2sc3c4sc5cc(/C=C6/C(=O)c7cc(F)cc(c7)C(=O)/C6=C\c6cc(C(C)(C)C(=O)OC)c(-c7cc(C)cc(C(C)(C)C(=O)OC)c7)s6)sc5c4c(C(C)(C)C(=O)OC)ccc2-3)c1,CCCCCCCCCCCc1c(/C=C2\C(=O)c3cc(F)c(F)cc3C2=C(C#N)C#N)sc2c1sc1c3c4nsnc4c4c5sc6c(CCCCCCCCCCC)c(/C=C7\C(=O)c8cc(F)c(F)cc8C7=C(C#N)C#N)sc6c5n(CC(CC)CCCC)c4c3n(CC(CC)CCCC)c21,0.76,20.13,63.21,10.04,9.67037148,3.681558964143418,,,,CN:DPE,CN:DPE,,inverted,inverted,AZO,AZO,MoO3,MoO3,,CB,chlorobenzene,,-5.56,-3.65,,-5.65,-4.09,
48958,10.1002/macp.202100062,10.1002/macp.202100062,PM6,Y6,PM6,Y6,COC(=O)C(C)(C)c1cc(C)cc(-c2sc3c4sc5cc(/C=C6/C(=O)c7cc(F)cc(c7)C(=O)/C6=C\c6cc(C(C)(C)C(=O)OC)c(-c7cc(C)cc(C(C)(C)C(=O)OC)c7)s6)sc5c4c(C(C)(C)C(=O)OC)ccc2-3)c1,CCCCCCCCCCCc1c(/C=C2\C(=O)c3cc(F)c(F)cc3C2=C(C#N)C#N)sc2c1sc1c3c4nsnc4c4c5sc6c(CCCCCCCCCCC)c(/C=C7\C(=O)c8cc(F)c(F)cc8C7=C(C#N)C#N)sc6c5n(CC(CC)CCCC)c4c3n(CC(CC)CCCC)c21,0.82,23.39,69.71,13.43,13.37023858,0.4449845122859341,,,,CN:DPE,CN:DPE,,inverted,inverted,AZO,AZO,MoO3,MoO3,,CB,chlorobenzene,,-5.56,-3.65,,-5.65,-4.09,
48959,10.1002/macp.202100062,10.1002/macp.202100062,PM6,Y6,PM6,Y6,COC(=O)C(C)(C)c1cc(C)cc(-c2sc3c4sc5cc(/C=C6/C(=O)c7cc(F)cc(c7)C(=O)/C6=C\c6cc(C(C)(C)C(=O)OC)c(-c7cc(C)cc(C(C)(C)C(=O)OC)c7)s6)sc5c4c(C(C)(C)C(=O)OC)ccc2-3)c1,CCCCCCCCCCCc1c(/C=C2\C(=O)c3cc(F)c(F)cc3C2=C(C#N)C#N)sc2c1sc1c3c4nsnc4c4c5sc6c(CCCCCCCCCCC)c(/C=C7\C(=O)c8cc(F)c(F)cc8C7=C(C#N)C#N)sc6c5n(CC(CC)CCCC)c4c3n(CC(CC)CCCC)c21,0.82,24.81,71.07,14.38,14.458622939999996,0.5467520166898148,,,,CN:DPE,CN:DPE,,inverted,inverted,AZO,AZO,MoO3,MoO3,,CB,chlorobenzene,,-5.56,-3.65,,-5.65,-4.09,
48960,10.1002/macp.202100062,10.1002/macp.202100062,PM6,Y6,PM6,Y6,COC(=O)C(C)(C)c1cc(C)cc(-c2sc3c4sc5cc(/C=C6/C(=O)c7cc(F)cc(c7)C(=O)/C6=C\c6cc(C(C)(C)C(=O)OC)c(-c7cc(C)cc(C(C)(C)C(=O)OC)c7)s6)sc5c4c(C(C)(C)C(=O)OC)ccc2-3)c1,CCCCCCCCCCCc1c(/C=C2\C(=O)c3cc(F)c(F)cc3C2=C(C#N)C#N)sc2c1sc1c3c4nsnc4c4c5sc6c(CCCCCCCCCCC)c(/C=C7\C(=O)c8cc(F)c(F)cc8C7=C(C#N)C#N)sc6c5n(CC(CC)CCCC)c4c3n(CC(CC)CCCC)c21,0.82,26.53,72.51,15.77,15.77426046,0.0270162333544776,,,,CN:DPE,CN:DPE,,inverted,inverted,AZO,AZO,MoO3,MoO3,,CB,chlorobenzene,,-5.56,-3.65,,-5.65,-4.09,
48961,10.1002/macp.202100062,10.1002/macp.202100062,PM6,Y6,PM6,Y6,COC(=O)C(C)(C)c1cc(C)cc(-c2sc3c4sc5cc(/C=C6/C(=O)c7cc(F)cc(c7)C(=O)/C6=C\c6cc(C(C)(C)C(=O)OC)c(-c7cc(C)cc(C(C)(C)C(=O)OC)c7)s6)sc5c4c(C(C)(C)C(=O)OC)ccc2-3)c1,CCCCCCCCCCCc1c(/C=C2\C(=O)c3cc(F)c(F)cc3C2=C(C#N)C#N)sc2c1sc1c3c4nsnc4c4c5sc6c(CCCCCCCCCCC)c(/C=C7\C(=O)c8cc(F)c(F)cc8C7=C(C#N)C#N)sc6c5n(CC(CC)CCCC)c4c3n(CC(CC)CCCC)c21,0.81,25.63,70.35,14.61,14.60487105,0.03510574948665,,,,CN:DPE,CN:DPE,,inverted,inverted,AZO,AZO,MoO3,MoO3,,CB,chlorobenzene,,-5.56,-3.65,,-5.65,-4.09,
48962,10.1002/macp.202100062,10.1002/macp.202100062,PM6,Y6,PM6,Y6,COC(=O)C(C)(C)c1cc(C)cc(-c2sc3c4sc5cc(/C=C6/C(=O)c7cc(F)cc(c7)C(=O)/C6=C\c6cc(C(C)(C)C(=O)OC)c(-c7cc(C)cc(C(C)(C)C(=O)OC)c7)s6)sc5c4c(C(C)(C)C(=O)OC)ccc2-3)c1,CCCCCCCCCCCc1c(/C=C2\C(=O)c3cc(F)c(F)cc3C2=C(C#N)C#N)sc2c1sc1c3c4nsnc4c4c5sc6c(CCCCCCCCCCC)c(/C=C7\C(=O)c8cc(F)c(F)cc8C7=C(C#N)C#N)sc6c5n(CC(CC)CCCC)c4c3n(CC(CC)CCCC)c21,0.81,25.53,65.41,13.56,13.526330130000002,0.2483028761061864,,,,CN:DPE,CN:DPE,,inverted,inverted,AZO,AZO,MoO3,MoO3,,CB,chlorobenzene,,-5.56,-3.65,,-5.65,-4.09,
48963,10.1002/macp.202100062,10.1002/macp.202100062,PM6,Y6,PM6,Y6,COC(=O)C(C)(C)c1cc(C)cc(-c2sc3c4sc5cc(/C=C6/C(=O)c7cc(F)cc(c7)C(=O)/C6=C\c6cc(C(C)(C)C(=O)OC)c(-c7cc(C)cc(C(C)(C)C(=O)OC)c7)s6)sc5c4c(C(C)(C)C(=O)OC)ccc2-3)c1,CCCCCCCCCCCc1c(/C=C2\C(=O)c3cc(F)c(F)cc3C2=C(C#N)C#N)sc2c1sc1c3c4nsnc4c4c5sc6c(CCCCCCCCCCC)c(/C=C7\C(=O)c8cc(F)c(F)cc8C7=C(C#N)C#N)sc6c5n(CC(CC)CCCC)c4c3n(CC(CC)CCCC)c21,0.81,26.16,69.87,14.76,14.805173520000004,0.306053658536613,,,,CN:DPE,CN:DPE,,inverted,inverted,AZO,AZO,MoO3,MoO3,,CB,chlorobenzene,,-5.56,-3.65,,-5.65,-4.09,
48965,10.1002/macp.202100062,10.1002/macp.202100062,PM6,Y6,PM6,Y6,COC(=O)C(C)(C)c1cc(C)cc(-c2sc3c4sc5cc(/C=C6/C(=O)c7cc(F)cc(c7)C(=O)/C6=C\c6cc(C(C)(C)C(=O)OC)c(-c7cc(C)cc(C(C)(C)C(=O)OC)c7)s6)sc5c4c(C(C)(C)C(=O)OC)ccc2-3)c1,CCCCCCCCCCCc1c(/C=C2\C(=O)c3cc(F)c(F)cc3C2=C(C#N)C#N)sc2c1sc1c3c4nsnc4c4c5sc6c(CCCCCCCCCCC)c(/C=C7\C(=O)c8cc(F)c(F)cc8C7=C(C#N)C#N)sc6c5n(CC(CC)CCCC)c4c3n(CC(CC)CCCC)c21,0.82,21.68,65.78,11.69,11.69410528,0.0351178785286502,,,,CN:DPE,CN:DPE,,inverted,inverted,AZO,AZO,MoO3,MoO3,,CB,chlorobenzene,,-5.56,-3.65,,-5.65,-4.09,
48966,10.1002/macp.202200168,10.1002/macp.202200168,P128,Y6,P128,Y6,,CCCCCCCCCCCc1c(/C=C2\C(=O)c3cc(F)c(F)cc3C2=C(C#N)C#N)sc2c1sc1c3c4nsnc4c4c5sc6c(CCCCCCCCCCC)c(/C=C7\C(=O)c8cc(F)c(F)cc8C7=C(C#N)C#N)sc6c5n(CC(CC)CCCC)c4c3n(CC(CC)CCCC)c21,0.92,11.52,59.0,6.25,6.253056,0.0488959999999991,6.06,6.25,1:1.2,,,,ITO/PEDOT:PSS/P128:Y6/PFN/Al,conventional,PFN,PFN,PEDOT:PSS,PEDOT:PSS,,chloroform,chloroform,,,,,-5.65,-4.09,
48967,10.1002/macp.202200168,10.1002/macp.202200168,P129,Y6,P129,Y6,,CCCCCCCCCCCc1c(/C=C2\C(=O)c3cc(F)c(F)cc3C2=C(C#N)C#N)sc2c1sc1c3c4nsnc4c4c5sc6c(CCCCCCCCCCC)c(/C=C7\C(=O)c8cc(F)c(F)cc8C7=C(C#N)C#N)sc6c5n(CC(CC)CCCC)c4c3n(CC(CC)CCCC)c21,0.86,23.83,71.0,14.55,14.550597999999995,0.004109965635715,14.33,14.55,1:1.2,,,,ITO/PEDOT:PSS/P129:Y6/PFN/Al,conventional,PFN,PFN,PEDOT:PSS,PEDOT:PSS,,chloroform,chloroform,,,,,-5.65,-4.09,
48969,10.1002/macp.202200222,10.1002/macp.202200222,P1,ITIC,P1,ITIC,CCCCCCCCc1cc(-c2c(-c3cccs3)sc3c(-c4cc(CCCCCCCC)c(CCCCCCCC)s4)c(-c4ccc(-c5cccc6nsnc56)s4)sc23)sc1CCCCCCCC,CCCCCCc1ccc(C2(c3ccc(CCCCCC)cc3)c3cc4c(cc3-c3sc5cc(C=C6C(=O)c7ccccc7C6=C(C#N)C#N)sc5c32)C(c2ccc(CCCCCC)cc2)(c2ccc(CCCCCC)cc2)c2c-4sc3cc(C=C4C(=O)c5ccccc5C4=C(C#N)C#N)sc23)cc1,0.8,8.35,48.0,3.22,3.2064,0.4223602484472136,2.93,3.22,1:1 w/w,CN,,0.5 vol%,,NFA-OSC,,,,,,,,,,,,-5.576,-3.916,
48970,10.1002/macp.202200222,10.1002/macp.202200222,P2,ITIC,P2,ITIC,,CCCCCCc1ccc(C2(c3ccc(CCCCCC)cc3)c3cc4c(cc3-c3sc5cc(C=C6C(=O)c7ccccc7C6=C(C#N)C#N)sc5c32)C(c2ccc(CCCCCC)cc2)(c2ccc(CCCCCC)cc2)c2c-4sc3cc(C=C4C(=O)c5ccccc5C4=C(C#N)C#N)sc23)cc1,0.86,10.61,44.0,3.99,4.014824,0.6221553884711714,3.92,3.99,1:1 w/w,CN,,0.5 vol%,,NFA-OSC,,,,,,,,,,,,-5.576,-3.916,
48971,10.1002/macp.202200222,10.1002/macp.202200222,P3,ITIC,P3,ITIC,CCCCCCc1csc(-c2ccc(-c3cc(CCCCCC)c(/C=C/c4csc(-c5cc6c(OCC(CC)CCCC)c7sc(-c8ccc(C9=C%10C(=O)N(CC(CC)CCCC)C(c%11ccc(-c%12cc%13c(OCC(CC)CCCC)c%14sccc%14c(OCC(CC)CCCC)c%13s%12)s%11)=C%10C(=O)N9CC(CC)CCCC)s8)cc7c(OCC(CC)CCCC)c6s5)c4)s3)c3nsnc23)c1,CCCCCCc1ccc(C2(c3ccc(CCCCCC)cc3)c3cc4c(cc3-c3sc5cc(C=C6C(=O)c7ccccc7C6=C(C#N)C#N)sc5c32)C(c2ccc(CCCCCC)cc2)(c2ccc(CCCCCC)cc2)c2c-4sc3cc(C=C4C(=O)c5ccccc5C4=C(C#N)C#N)sc23)cc1,0.89,12.2,48.0,5.16,5.21184,1.004651162790687,5.03,5.16,1:1,CN,,0.5 vol%,,,,,,,,,,,,,,-5.576,-3.916,
48972,10.1002/macp.202200222,10.1002/macp.202200222,P1,Y6,P1,Y6,CCCCCCCCc1cc(-c2c(-c3cccs3)sc3c(-c4cc(CCCCCCCC)c(CCCCCCCC)s4)c(-c4ccc(-c5cccc6nsnc56)s4)sc23)sc1CCCCCCCC,CCCCCCCCCCCc1c(/C=C2\C(=O)c3cc(F)c(F)cc3C2=C(C#N)C#N)sc2c1sc1c3c4nsnc4c4c5sc6c(CCCCCCCCCCC)c(/C=C7\C(=O)c8cc(F)c(F)cc8C7=C(C#N)C#N)sc6c5n(CC(CC)CCCC)c4c3n(CC(CC)CCCC)c21,0.56,10.4,42.0,2.46,2.4460800000000003,0.5658536585365737,2.3,2.46,1:1 w/w,CN,,0.5 vol%,,NFA-OSC,,,,,,,,,,,,-5.65,-4.09,
48973,10.1002/macp.202200222,10.1002/macp.202200222,P2,Y6,P2,Y6,,CCCCCCCCCCCc1c(/C=C2\C(=O)c3cc(F)c(F)cc3C2=C(C#N)C#N)sc2c1sc1c3c4nsnc4c4c5sc6c(CCCCCCCCCCC)c(/C=C7\C(=O)c8cc(F)c(F)cc8C7=C(C#N)C#N)sc6c5n(CC(CC)CCCC)c4c3n(CC(CC)CCCC)c21,0.67,14.74,46.0,4.52,4.542868,0.5059292035398206,4.45,4.52,1:1 w/w,CN,,0.5 vol%,,NFA-OSC,,,,,,,,,,,,-5.65,-4.09,
48974,10.1002/macp.202200222,10.1002/macp.202200222,P3,Y6,P3,Y6,CCCCCCc1csc(-c2ccc(-c3cc(CCCCCC)c(/C=C/c4csc(-c5cc6c(OCC(CC)CCCC)c7sc(-c8ccc(C9=C%10C(=O)N(CC(CC)CCCC)C(c%11ccc(-c%12cc%13c(OCC(CC)CCCC)c%14sccc%14c(OCC(CC)CCCC)c%13s%12)s%11)=C%10C(=O)N9CC(CC)CCCC)s8)cc7c(OCC(CC)CCCC)c6s5)c4)s3)c3nsnc23)c1,CCCCCCCCCCCc1c(/C=C2\C(=O)c3cc(F)c(F)cc3C2=C(C#N)C#N)sc2c1sc1c3c4nsnc4c4c5sc6c(CCCCCCCCCCC)c(/C=C7\C(=O)c8cc(F)c(F)cc8C7=C(C#N)C#N)sc6c5n(CC(CC)CCCC)c4c3n(CC(CC)CCCC)c21,0.75,21.62,47.0,7.54,7.62105,1.0749336870026562,7.48,7.54,1:1,CN,,0.5 vol%,,,,,,,,,,,,,,-5.65,-4.09,
48975,10.1002/macp.202200395,10.1002/macp.202200395,PBDB-T,PDO,PBDB-T,PDO,CCCCC(CC)Cc1ccc(-c2c3cc(-c4ccc(-c5sc(-c6cccs6)c6c5C(=O)c5c(CC(CC)CCCC)sc(CC(CC)CCCC)c5C6=O)s4)sc3c(-c3ccc(CC(CC)CCCC)s3)c3ccsc23)s1,,0.877,17.56,52.9,8.14,8.146663479999999,0.0818609336609152,7.95,8.14,,,,,BHJ,,,,,,,,,,-5.33,-3.48,,,,
48976,10.1002/macp.202200395,10.1002/macp.202200395,PBDB-T,PDO,PBDB-T,PDO,CCCCC(CC)Cc1ccc(-c2c3cc(-c4ccc(-c5sc(-c6cccs6)c6c5C(=O)c5c(CC(CC)CCCC)sc(CC(CC)CCCC)c5C6=O)s4)sc3c(-c3ccc(CC(CC)CCCC)s3)c3ccsc23)s1,,0.85,19.09,59.7,9.68,9.6872205,0.0745919421487679,9.31,9.68,,,,,LBL,,PNDIT-F3N,,PEDOT:PSS,,,,,,-5.33,-3.48,,,,
48977,10.1002/macp.202200422,10.1002/macp.202200422,PT6N(EtOH)2,C60-Ser,PT6N(EtOH)2,C60-Ser,,,0.58,9.77,57.0,3.23,3.229961999999999,0.0011764705882622,3.23,,,,,,ITO/HTL/active layer/ETL/Al,BHJ,PT6buP+Br-,PT6buP+Br-,PEDOT:PSS,PEDOT:PSS,150.0,ethanol,ethanol,120.0,,,,,,
48978,10.1002/macp.202200422,10.1002/macp.202200422,PT6N(EtOH)2,C60-Ser,PT6N(EtOH)2,C60-Ser,,,0.6,12.1,58.0,4.21,4.2108,0.01900237529691,4.21,,,,,,ITO/HTL/active layer/ETL/Al,BHJ,PTO6buP+Br-,PTO6buP+Br-,PEDOT:PSS,PEDOT:PSS,150.0,ethanol,ethanol,120.0,,,,,,
48979,10.1002/macp.202200422,10.1002/macp.202200422,PT6N(EtOH)2,C60-Ser,PT6N(EtOH)2,C60-Ser,,,0.61,12.6,59.0,4.54,4.53474,0.1158590308370004,4.54,,,,,,ITO/HTL/active layer/ETL/Al,BHJ,P(EDOT-MeO6buP+Br-),P(EDOT-MeO6buP+Br-),PEDOT:PSS,PEDOT:PSS,150.0,ethanol,ethanol,120.0,,,,,,
48980,10.1002/macp.202200422,10.1002/macp.202200422,PT6N(EtOH)2,C60-Ser,PT6N(EtOH)2,C60-Ser,,,0.62,13.2,61.0,4.99,4.992239999999999,0.0448897795590919,4.99,,,,,,ITO/HTL/active layer/ETL/Al,BHJ,PT6buP+Br-,PT6buP+Br-,PEDOT:PSS,PEDOT:PSS,150.0,ethanol,ethanol,120.0,,,,,,
48981,10.1002/macp.202300143,10.1002/macp.202300143,P3HT,PC71BM,P3HT,PC71BM,CCCCCCc1ccsc1,COC(=O)CCCC1(c2ccccc2)C23c4c5ccc6c7cc8c9c%10c(cc%11cc%12c%13c%14c(cc%15c%16ccc-5c2c%16c2c5c%16c%17c(c(c46)c7c9c%17c4c%10c%11c%13c4c%16c%14c%152)C513)C%12)C8,0.658,8.93,62.02,3.64,3.644257988,0.116977692307692,3.58,3.64,,,,,,,,,AI 4083,PEDOT:PSS,,,,,-5.01,-3.12,,-5.9,-3.9,
48982,10.1002/macp.202300143,10.1002/macp.202300143,P3HT,PC71BM,P3HT,PC71BM,CCCCCCc1ccsc1,COC(=O)CCCC1(c2ccccc2)C23c4c5ccc6c7cc8c9c%10c(cc%11cc%12c%13c%14c(cc%15c%16ccc-5c2c%16c2c5c%16c%17c(c(c46)c7c9c%17c4c%10c%11c%13c4c%16c%14c%152)C513)C%12)C8,0.632,8.86,60.04,3.36,3.361951808,0.058089523809532,3.25,3.36,,,,,,,,,PEDOT:SPES,PEDOT:SPES,,,,,-5.01,-3.12,,-5.9,-3.9,
48983,10.1002/macp.202300184,10.1002/macp.202300184,PTFBDT-C,L8-BO-4F,PTFBDT-C,L8-BO-4F,,,0.82,24.85,68.8,14.02,14.019376,0.0044507845934392,13.87,14.02,,,,,ITO/PEDOT:PSS/active layer/PDINN/Ag,conventional,PDINN,PDINN,PEDOT:PSS,PEDOT:PSS,,o-dichlorobenzene,o-DCB,,,,,,,
48984,10.1002/macp.202300184,10.1002/macp.202300184,PTFBDT-O,L8-BO-4F,PTFBDT-O,L8-BO-4F,,,0.823,20.72,53.13,9.06,9.060025128,0.0002773509933662,8.86,9.06,,,,,ITO/PEDOT:PSS/active layer/PDINN/Ag,conventional,PDINN,PDINN,PEDOT:PSS,PEDOT:PSS,,o-dichlorobenzene,o-DCB,,,,,,,
48985,10.1002/macp.202300184,10.1002/macp.202300184,PTFBDT-S,L8-BO-4F,PTFBDT-S,L8-BO-4F,,,0.837,21.31,58.59,10.45,10.450387773,0.0037107464114825,10.19,10.45,,,,,ITO/PEDOT:PSS/active layer/PDINN/Ag,conventional,PDINN,PDINN,PEDOT:PSS,PEDOT:PSS,,o-dichlorobenzene,o-DCB,,,,,,,
48986,10.1002/macp.202400317,10.1002/macp.202400317,PTB7-Th,Y6,PTB7-Th,Y6,CCCCC(CC)COC(=O)c1sc2c(-c3cc4c(-c5ccc(CC(CC)CCCC)s5)c5sc(C)cc5c(-c5ccc(CC(CC)CCCC)s5)c4s3)sc(C)c2c1F,CCCCCCCCCCCc1c(/C=C2\C(=O)c3cc(F)c(F)cc3C2=C(C#N)C#N)sc2c1sc1c3c4nsnc4c4c5sc6c(CCCCCCCCCCC)c(/C=C7\C(=O)c8cc(F)c(F)cc8C7=C(C#N)C#N)sc6c5n(CC(CC)CCCC)c4c3n(CC(CC)CCCC)c21,0.647,23.61,59.88,9.02,9.147071196,1.408771574279391,8.87,9.02,1:2,CN,CN,,ITO/PEDOT:PSS/active layer/PDINO/Ag,conventional,PDINO,PDINO,PEDOT:PSS,PEDOT:PSS,,chloroform,chloroform,100.0,-5.21,-3.6,,-5.65,-4.09,
48987,10.1002/macp.202400317,10.1002/macp.202400317,PCN6,Y6,PCN6,Y6,,CCCCCCCCCCCc1c(/C=C2\C(=O)c3cc(F)c(F)cc3C2=C(C#N)C#N)sc2c1sc1c3c4nsnc4c4c5sc6c(CCCCCCCCCCC)c(/C=C7\C(=O)c8cc(F)c(F)cc8C7=C(C#N)C#N)sc6c5n(CC(CC)CCCC)c4c3n(CC(CC)CCCC)c21,0.821,22.78,60.6,11.34,11.33364228,0.0560645502645386,11.13,11.34,1:2,CN,CN,,ITO/PEDOT:PSS/active layer/PDINO/Ag,conventional,PDINO,PDINO,PEDOT:PSS,PEDOT:PSS,,chloroform,chloroform,100.0,,,,-5.65,-4.09,
48988,10.1002/macp.202400464,10.1002/macp.202400464,PBDB-T,PFBTz-OD,PBDB-T,PFBTz-OD,CCCCC(CC)Cc1ccc(-c2c3cc(-c4ccc(-c5sc(-c6ccc(C)s6)c6c5C(=O)c5c(CC(CC)CCCC)sc(CC(CC)CCCC)c5C6=O)s4)sc3c(-c3ccc(CC(CC)CCCC)s3)c3cc(C)sc23)s1,,0.84,12.88,61.0,6.6,6.599712,0.0043636363636272,6.56,6.6,,,,,ITO/PEDOT:PSS/active layer/PFN-Br/Ag,conventional,PFN-Br,PFN-Br,PEDOT:PSS,PEDOT:PSS,,chloroform,chloroform,,-5.33,-3.48,,,,
48989,10.1002/macp.202400464,10.1002/macp.202400464,PBDB-T,PFBTz-DT,PBDB-T,PFBTz-DT,CCCCC(CC)Cc1ccc(-c2c3cc(-c4ccc(-c5sc(-c6ccc(C)s6)c6c5C(=O)c5c(CC(CC)CCCC)sc(CC(CC)CCCC)c5C6=O)s4)sc3c(-c3ccc(CC(CC)CCCC)s3)c3cc(C)sc23)s1,,0.85,17.08,67.0,9.74,9.72706,0.1328542094455893,9.47,9.74,,,,,ITO/PEDOT:PSS/active layer/PFN-Br/Ag,conventional,PFN-Br,PFN-Br,PEDOT:PSS,PEDOT:PSS,,chloroform,chloroform,,-5.33,-3.48,,,,
48992,10.1002/macp.202500184,10.1002/macp.202500184,PR,PC61BM,,PC61BM,,COC(=O)CCCC1(c2ccccc2)C23c4c5c6c7c8c9c(c%10c%11c2c2c%12c4c4c%13c5c5c7c7c8c8c%14c9c%10c9c%10c%11c2c2c%11c%12c4c4c%12c%13c5c5c7c7c8c8c%14c9c9c%10c2c2c%11c4c4c%12c5c7c5c8c9c2c45)C613,0.58,12.8,62.0,4.55,4.60288,1.162197802197803,4.55,,1:1,,,,ITO/PEDOT:PSS/active layer/P3 interlayer/Al,conventional,P3,P3,PEDOT:PSS,PEDOT:PSS,150.0,,,120.0,,,,-6.1,-3.7,
48993,10.1002/macp.202500184,10.1002/macp.202500184,P1,PC61BM,P1,PC61BM,CCCCCCCCc1cc(-c2c(-c3cccs3)sc3c(-c4cc(CCCCCCCC)c(CCCCCCCC)s4)c(-c4ccc(-c5cccc6nsnc56)s4)sc23)sc1CCCCCCCC,COC(=O)CCCC1(c2ccccc2)C23c4c5c6c7c8c9c(c%10c%11c2c2c%12c4c4c%13c5c5c7c7c8c8c%14c9c%10c9c%10c%11c2c2c%11c%12c4c4c%12c%13c5c5c7c7c8c8c%14c9c9c%10c2c2c%11c4c4c%12c5c7c5c8c9c2c45)C613,0.61,14.9,62.0,5.65,5.63518,0.2623008849557571,5.65,,1:1,,,,ITO/PEDOT:PSS/active layer/P3 interlayer/Al,conventional,P3,P3,PEDOT:PSS,PEDOT:PSS,150.0,,,120.0,,,,-6.1,-3.7,
48994,10.1002/macp.202500184,10.1002/macp.202500184,P2,PC61BM,P2,PC61BM,CCCCCCC(CCCC)Cc1sc(-c2c3cc(-c4ccc(-c5c6nn(CC(CC)CCCC)nc6c(-c6ccc(C)s6)c6cc(C(=O)OCC(CC)CCCC)sc56)s4)sc3c(-c3cc(F)c(CC(CCCC)CCCCCC)s3)c3cc(C)sc23)cc1F,COC(=O)CCCC1(c2ccccc2)C23c4c5c6c7c8c9c(c%10c%11c2c2c%12c4c4c%13c5c5c7c7c8c8c%14c9c%10c9c%10c%11c2c2c%11c%12c4c4c%12c%13c5c5c7c7c8c8c%14c9c9c%10c2c2c%11c4c4c%12c5c7c5c8c9c2c45)C613,0.6,14.3,61.0,5.24,5.2338,0.1183206106870352,5.24,,1:1,,,,ITO/PEDOT:PSS/active layer/P3 interlayer/Al,conventional,P3,P3,PEDOT:PSS,PEDOT:PSS,150.0,,,120.0,,,,-6.1,-3.7,
48995,10.1002/macp.202500184,10.1002/macp.202500184,PR,PC61BM,,PC61BM,,COC(=O)CCCC1(c2ccccc2)C23c4c5c6c7c8c9c(c%10c%11c2c2c%12c4c4c%13c5c5c7c7c8c8c%14c9c%10c9c%10c%11c2c2c%11c%12c4c4c%12c%13c5c5c7c7c8c8c%14c9c9c%10c2c2c%11c4c4c%12c5c7c5c8c9c2c45)C613,0.59,14.3,61.0,5.15,5.14657,0.0666019417475866,5.15,,1:1,,,,ITO/PEDOT:PSS/active layer/P3 interlayer/Al,conventional,P3,P3,PEDOT:PSS,PEDOT:PSS,150.0,,,120.0,,,,-6.1,-3.7,
48996,10.1002/macp.202500184,10.1002/macp.202500184,P1,PC61BM,P1,PC61BM,CCCCCCCCc1cc(-c2c(-c3cccs3)sc3c(-c4cc(CCCCCCCC)c(CCCCCCCC)s4)c(-c4ccc(-c5cccc6nsnc56)s4)sc23)sc1CCCCCCCC,COC(=O)CCCC1(c2ccccc2)C23c4c5c6c7c8c9c(c%10c%11c2c2c%12c4c4c%13c5c5c7c7c8c8c%14c9c%10c9c%10c%11c2c2c%11c%12c4c4c%12c%13c5c5c7c7c8c8c%14c9c9c%10c2c2c%11c4c4c%12c5c7c5c8c9c2c45)C613,0.62,16.2,63.0,6.33,6.327719999999999,0.036018957345983,6.33,,1:1,,,,ITO/PEDOT:PSS/active layer/P3 interlayer/Al,conventional,P3,P3,PEDOT:PSS,PEDOT:PSS,150.0,,,120.0,,,,-6.1,-3.7,
48997,10.1002/macp.202500184,10.1002/macp.202500184,P1,PC61BM,P1,PC61BM,CCCCCCCCc1cc(-c2c(-c3cccs3)sc3c(-c4cc(CCCCCCCC)c(CCCCCCCC)s4)c(-c4ccc(-c5cccc6nsnc56)s4)sc23)sc1CCCCCCCC,COC(=O)CCCC1(c2ccccc2)C23c4c5c6c7c8c9c(c%10c%11c2c2c%12c4c4c%13c5c5c7c7c8c8c%14c9c%10c9c%10c%11c2c2c%11c%12c4c4c%12c%13c5c5c7c7c8c8c%14c9c9c%10c2c2c%11c4c4c%12c5c7c5c8c9c2c45)C613,0.62,15.6,62.0,5.98,5.99664,0.2782608695652134,5.98,,1:1,,,,ITO/PEDOT:PSS/active layer/P3 interlayer/Al,conventional,P3,P3,PEDOT:PSS,PEDOT:PSS,150.0,,,120.0,,,,-6.1,-3.7,
49002,10.1002/mame.202200331,10.1002/mame.202200331,PTzBI,N2200,PTzBI,N2200,CCCCCCCCN1C(=O)c2c(c(-c3ccc(-c4cc5c(-c6ccc(CC(CC)CCCC)s6)c6sccc6c(-c6ccc(CC(CC)CCCC)s6)c5s4)s3)c3nn(CCCCCCCC)nc3c2-c2cccs2)C1=O,CCCCCCCCCCC(CCCCCCCC)CN1C(=O)c2ccc3c4c(c(-c5ccc(-c6cccs6)s5)cc(c24)C1=O)C(=O)N(CC(CCCCCCCC)CCCCCCCCCC)C3=O,0.86,15.5,64.5,8.8,8.59785,2.297159090909106,8.6,8.8,2:1,0% DIO,,0%,ITO/PEDOT:PSS/active layer/PFN-Br/Ag,conventional,PFN-Br,PFN-Br,PEDOT:PSS,PEDOT:PSS,,2-MeTHF,2-MeTHF,100.0,-5.34,-3.46,,-5.71,-4.02,
49003,10.1002/mame.202200331,10.1002/mame.202200331,PTzBI,N2200,PTzBI,N2200,CCCCCCCCN1C(=O)c2c(c(-c3ccc(-c4cc5c(-c6ccc(CC(CC)CCCC)s6)c6sccc6c(-c6ccc(CC(CC)CCCC)s6)c5s4)s3)c3nn(CCCCCCCC)nc3c2-c2cccs2)C1=O,CCCCCCCCCCC(CCCCCCCC)CN1C(=O)c2ccc3c4c(c(-c5ccc(-c6cccs6)s5)cc(c24)C1=O)C(=O)N(CC(CCCCCCCC)CCCCCCCCCC)C3=O,0.85,15.3,63.2,8.5,8.21916,3.3039999999999945,8.2,8.5,2:1,0% DIO,,0%,ITO/PEDOT:PSS/active layer/PFN-Br/Ag,conventional,PFN-Br,PFN-Br,PEDOT:PSS,PEDOT:PSS,,2-MeTHF,2-MeTHF,,-5.34,-3.46,,-5.71,-4.02,
49004,10.1002/mame.202200331,10.1002/mame.202200331,PTzBI,N2200,PTzBI,N2200,CCCCCCCCN1C(=O)c2c(c(-c3ccc(-c4cc5c(-c6ccc(CC(CC)CCCC)s6)c6sccc6c(-c6ccc(CC(CC)CCCC)s6)c5s4)s3)c3nn(CCCCCCCC)nc3c2-c2cccs2)C1=O,CCCCCCCCCCC(CCCCCCCC)CN1C(=O)c2ccc3c4c(c(-c5ccc(-c6cccs6)s5)cc(c24)C1=O)C(=O)N(CC(CCCCCCCC)CCCCCCCCCC)C3=O,0.83,15.1,62.0,8.3,7.770459999999999,6.3800000000000185,8.0,8.3,2:1,0% DIO,,0%,ITO/PEDOT:PSS/active layer/PFN-Br/Ag,conventional,PFN-Br,PFN-Br,PEDOT:PSS,PEDOT:PSS,,2-MeTHF,2-MeTHF,,-5.34,-3.46,,-5.71,-4.02,
49005,10.1002/mame.202200331,10.1002/mame.202200331,PTzBI,N2200,PTzBI,N2200,CCCCCCCCN1C(=O)c2c(c(-c3ccc(-c4cc5c(-c6ccc(CC(CC)CCCC)s6)c6sccc6c(-c6ccc(CC(CC)CCCC)s6)c5s4)s3)c3nn(CCCCCCCC)nc3c2-c2cccs2)C1=O,CCCCCCCCCCC(CCCCCCCC)CN1C(=O)c2ccc3c4c(c(-c5ccc(-c6cccs6)s5)cc(c24)C1=O)C(=O)N(CC(CCCCCCCC)CCCCCCCCCC)C3=O,0.88,14.1,61.1,7.5,7.581288,1.0838399999999977,7.5,7.5,2:1,0% DIO,,0%,ITO/PEDOT:PSS/active layer/PFN-Br/Ag,conventional,PFN-Br,PFN-Br,PEDOT:PSS,PEDOT:PSS,,2-MeTHF,2-MeTHF,100.0,-5.34,-3.46,,-5.71,-4.02,
49006,10.1002/mame.202200331,10.1002/mame.202200331,PTzBI,N2200,PTzBI,N2200,CCCCCCCCN1C(=O)c2c(c(-c3ccc(-c4cc5c(-c6ccc(CC(CC)CCCC)s6)c6sccc6c(-c6ccc(CC(CC)CCCC)s6)c5s4)s3)c3nn(CCCCCCCC)nc3c2-c2cccs2)C1=O,CCCCCCCCCCC(CCCCCCCC)CN1C(=O)c2ccc3c4c(c(-c5ccc(-c6cccs6)s5)cc(c24)C1=O)C(=O)N(CC(CCCCCCCC)CCCCCCCCCC)C3=O,0.84,15.1,54.7,7.1,6.938148,2.279605633802812,6.9,7.1,2:1,0% DIO,,0%,ITO/PEDOT:PSS/active layer/PFN-Br/Ag,conventional,PFN-Br,PFN-Br,PEDOT:PSS,PEDOT:PSS,,2-MeTHF,2-MeTHF,,-5.34,-3.46,,-5.71,-4.02,
49007,10.1002/mame.202200331,10.1002/mame.202200331,PTzBI,N2200,PTzBI,N2200,CCCCCCCCN1C(=O)c2c(c(-c3ccc(-c4cc5c(-c6ccc(CC(CC)CCCC)s6)c6sccc6c(-c6ccc(CC(CC)CCCC)s6)c5s4)s3)c3nn(CCCCCCCC)nc3c2-c2cccs2)C1=O,CCCCCCCCCCC(CCCCCCCC)CN1C(=O)c2ccc3c4c(c(-c5ccc(-c6cccs6)s5)cc(c24)C1=O)C(=O)N(CC(CCCCCCCC)CCCCCCCCCC)C3=O,0.82,16.1,69.8,9.0,9.214996,2.388844444444437,8.8,9.0,2:1,0.5% DIO,DIO,0.5%,ITO/PEDOT:PSS/active layer/PFN-Br/Ag,conventional,PFN-Br,PFN-Br,PEDOT:PSS,PEDOT:PSS,,2-MeTHF,2-MeTHF,100.0,-5.34,-3.46,,-5.71,-4.02,
49008,10.1002/mame.202200331,10.1002/mame.202200331,PTzBI,N2200,PTzBI,N2200,CCCCCCCCN1C(=O)c2c(c(-c3ccc(-c4cc5c(-c6ccc(CC(CC)CCCC)s6)c6sccc6c(-c6ccc(CC(CC)CCCC)s6)c5s4)s3)c3nn(CCCCCCCC)nc3c2-c2cccs2)C1=O,CCCCCCCCCCC(CCCCCCCC)CN1C(=O)c2ccc3c4c(c(-c5ccc(-c6cccs6)s5)cc(c24)C1=O)C(=O)N(CC(CCCCCCCC)CCCCCCCCCC)C3=O,0.79,16.1,68.6,8.9,8.725234,1.9636629213483143,8.6,8.9,2:1,0.5% DIO,DIO,0.5%,ITO/PEDOT:PSS/active layer/PFN-Br/Ag,conventional,PFN-Br,PFN-Br,PEDOT:PSS,PEDOT:PSS,,2-MeTHF,2-MeTHF,100.0,-5.34,-3.46,,-5.71,-4.02,
49009,10.1002/mame.202200331,10.1002/mame.202200331,PTzBI,N2200,PTzBI,N2200,CCCCCCCCN1C(=O)c2c(c(-c3ccc(-c4cc5c(-c6ccc(CC(CC)CCCC)s6)c6sccc6c(-c6ccc(CC(CC)CCCC)s6)c5s4)s3)c3nn(CCCCCCCC)nc3c2-c2cccs2)C1=O,CCCCCCCCCCC(CCCCCCCC)CN1C(=O)c2ccc3c4c(c(-c5ccc(-c6cccs6)s5)cc(c24)C1=O)C(=O)N(CC(CCCCCCCC)CCCCCCCCCC)C3=O,0.79,15.9,68.5,8.9,8.604285,3.3226404494381967,8.7,8.9,2:1,0.5% DIO,DIO,0.5%,ITO/PEDOT:PSS/active layer/PFN-Br/Ag,conventional,PFN-Br,PFN-Br,PEDOT:PSS,PEDOT:PSS,,2-MeTHF,2-MeTHF,100.0,-5.34,-3.46,,-5.71,-4.02,
49010,10.1002/mame.202200331,10.1002/mame.202200331,PTzBI,N2200,PTzBI,N2200,CCCCCCCCN1C(=O)c2c(c(-c3ccc(-c4cc5c(-c6ccc(CC(CC)CCCC)s6)c6sccc6c(-c6ccc(CC(CC)CCCC)s6)c5s4)s3)c3nn(CCCCCCCC)nc3c2-c2cccs2)C1=O,CCCCCCCCCCC(CCCCCCCC)CN1C(=O)c2ccc3c4c(c(-c5ccc(-c6cccs6)s5)cc(c24)C1=O)C(=O)N(CC(CCCCCCCC)CCCCCCCCCC)C3=O,0.81,14.9,65.7,8.7,7.9293330000000015,8.85824137931032,8.4,8.7,2:1,0.5% DIO,DIO,0.5%,ITO/PEDOT:PSS/active layer/PFN-Br/Ag,conventional,PFN-Br,PFN-Br,PEDOT:PSS,PEDOT:PSS,,2-MeTHF,2-MeTHF,100.0,-5.34,-3.46,,-5.71,-4.02,
49011,10.1002/mame.202200331,10.1002/mame.202200331,PTzBI,N2200,PTzBI,N2200,CCCCCCCCN1C(=O)c2c(c(-c3ccc(-c4cc5c(-c6ccc(CC(CC)CCCC)s6)c6sccc6c(-c6ccc(CC(CC)CCCC)s6)c5s4)s3)c3nn(CCCCCCCC)nc3c2-c2cccs2)C1=O,CCCCCCCCCCC(CCCCCCCC)CN1C(=O)c2ccc3c4c(c(-c5ccc(-c6cccs6)s5)cc(c24)C1=O)C(=O)N(CC(CCCCCCCC)CCCCCCCCCC)C3=O,0.82,15.3,65.9,8.6,8.267814000000001,3.8626279069767246,8.2,8.6,2:1,0.5% DIO,DIO,0.5%,ITO/PEDOT:PSS/active layer/PFN-Br/Ag,conventional,PFN-Br,PFN-Br,PEDOT:PSS,PEDOT:PSS,,2-MeTHF,2-MeTHF,100.0,-5.34,-3.46,,-5.71,-4.02,
49036,10.1002/marc.202000430,10.1002/marc.202000430,P1,[70]PCBM,P1,PC70BM,CCCCCCCCc1cc(-c2c(-c3cccs3)sc3c(-c4cc(CCCCCCCC)c(CCCCCCCC)s4)c(-c4ccc(-c5cccc6nsnc56)s4)sc23)sc1CCCCCCCC,CCCCC(=O)OCC1(C2=CC=CC=C2)C3=CC=CC4=CC=CC5=CC=CC6=CC=C7C=CC=CC8=CC=CC1=C8C7=C6C5=C4C3,0.733,15.3,61.0,6.8,6.841088999999999,0.6042499999999925,,,1:2,"1,8-octanedithiol",ODT,,ITO/PEDOT:PSS/blend/Mg/Al,conventional,,,PEDOT:PSS,PEDOT:PSS,150.0,"1,2-dichlorobenzene",o-DCB,95.0,,,,-6.1,-3.9,
49037,10.1002/marc.202000430,10.1002/marc.202000430,P2,[70]PCBM,P2,PC70BM,,CCCCC(=O)OCC1(C2=CC=CC=C2)C3=CC=CC4=CC=CC5=CC=CC6=CC=C7C=CC=CC8=CC=CC1=C8C7=C6C5=C4C3,0.795,14.3,69.0,7.9,7.844265,0.705506329113928,,,1:1.5,1% ODT,ODT,1%,ITO/PEDOT:PSS/blend/Mg/Al,conventional,,,PEDOT:PSS,PEDOT:PSS,170.0,"1,2-dichlorobenzene",o-DCB,95.0,,,,-6.1,-3.9,
