Repository: JiYiqaq/PCE-KA-GNN

# Data directory

- `raw/Active_Database.csv` is the immutable source dataset bundled under CC BY 4.0. Do not overwrite it with processed data.
- `processed/` is created and populated by the training pipeline. Generated `.pt` and `.pth` caches are intentionally ignored by Git because they can exceed GitHub's normal single-file limit.

See `../DATA_LICENSE.md` for provenance, license and checksum information.

File: data/raw/Active_Database.csv (part 109 of 471)
id,doi,doi_norm,donor,acceptor,donor_canonical,acceptor_canonical,donor_smiles,acceptor_smiles,voc,jsc,ff,pce,pce_recomputed,pce_relative_error_percent,pce_avg,pce_best,d_a_ratio,additive,additive_canonical,additive_ratio,device_structure,device_type,etl,etl_canonical,htl,htl_canonical,active_layer_thickness,solvent,solvent_canonical,annealing_temp,homo_d,lumo_d,eg_d,homo_a,lumo_a,eg_a
49038,10.1002/marc.202000430,10.1002/marc.202000430,P3,[70]PCBM,P3,PC70BM,CCCCCCc1csc(-c2ccc(-c3cc(CCCCCC)c(/C=C/c4csc(-c5cc6c(OCC(CC)CCCC)c7sc(-c8ccc(C9=C%10C(=O)N(CC(CC)CCCC)C(c%11ccc(-c%12cc%13c(OCC(CC)CCCC)c%14sccc%14c(OCC(CC)CCCC)c%13s%12)s%11)=C%10C(=O)N9CC(CC)CCCC)s8)cc7c(OCC(CC)CCCC)c6s5)c4)s3)c3nsnc23)c1,CCCCC(=O)OCC1(C2=CC=CC=C2)C3=CC=CC4=CC=CC5=CC=CC6=CC=C7C=CC=CC8=CC=CC1=C8C7=C6C5=C4C3,0.769,17.2,68.0,9.0,8.994223999999999,0.0641777777777876,,,1:2,"1,8-octanedithiol",ODT,,ITO/PEDOT:PSS/blend/Mg/Al,conventional,,,PEDOT:PSS,PEDOT:PSS,150.0,"1,2-dichlorobenzene",o-DCB,25.0,,,,-6.1,-3.9,
49039,10.1002/marc.202000683,10.1002/marc.202000683,PBDTT-EFQx,PC71BM,PBDTT-EFQx,PC71BM,,COC(=O)CCCC1(c2ccccc2)C23c4c5ccc6c7cc8c9c%10c(cc%11cc%12c%13c%14c(cc%15c%16ccc-5c2c%16c2c5c%16c%17c(c(c46)c7c9c%17c4c%10c%11c%13c4c%16c%14c%152)C513)C%12)C8,0.79,14.2,60.0,6.8,6.7308,1.017647058823522,,,,,,,ITO/PEDOT:PSS/active layer/PFN-Br/Ag,conventional,PFN-Br,PFN-Br,PEDOT:PSS,PEDOT:PSS,,,,,,,,-5.9,-3.9,
49040,10.1002/marc.202000683,10.1002/marc.202000683,PBDTT-EFQx,N2200,PBDTT-EFQx,N2200,,CCCCCCCCCCC(CCCCCCCC)CN1C(=O)c2ccc3c4c(c(-c5ccc(-c6cccs6)s5)cc(c24)C1=O)C(=O)N(CC(CCCCCCCC)CCCCCCCCCC)C3=O,0.79,11.8,45.0,4.1,4.1949000000000005,2.314634146341485,,,,,,,ITO/PEDOT:PSS/active layer/PFN-Br/Ag,conventional,PFN-Br,PFN-Br,PEDOT:PSS,PEDOT:PSS,,,,,,,,-5.71,-4.02,
49041,10.1002/marc.202000683,10.1002/marc.202000683,PBDTT-EFQx,ITIC,PBDTT-EFQx,ITIC,,CCCCCCc1ccc(C2(c3ccc(CCCCCC)cc3)c3cc4c(cc3-c3sc5cc(C=C6C(=O)c7ccccc7C6=C(C#N)C#N)sc5c32)C(c2ccc(CCCCCC)cc2)(c2ccc(CCCCCC)cc2)c2c-4sc3cc(C=C4C(=O)c5ccccc5C4=C(C#N)C#N)sc23)cc1,0.8,13.1,48.0,5.0,5.0304,0.6080000000000041,,,,,,,ITO/PEDOT:PSS/active layer/PFN-Br/Ag,conventional,PFN-Br,PFN-Br,PEDOT:PSS,PEDOT:PSS,,,,,,,,-5.576,-3.916,
49042,10.1002/marc.202000743,10.1002/marc.202000743,P1,IT-4F,P1,IT-4F,CCCCCCCCc1cc(-c2c(-c3cccs3)sc3c(-c4cc(CCCCCCCC)c(CCCCCCCC)s4)c(-c4ccc(-c5cccc6nsnc56)s4)sc23)sc1CCCCCCCC,CCCCCCc1ccc(C2(c3ccc(CCCCCC)cc3)c3cc4c(cc3-c3sc5cc(/C=C6\C(=O)c7cc(F)c(F)cc7C6=C(C#N)C#N)sc5c32)C(c2ccc(CCCCCC)cc2)(c2ccc(CCCCCC)cc2)c2c-4sc3cc(/C=C4\C(=O)c5cc(F)c(F)cc5C4=C(C#N)C#N)sc23)cc1,0.754,0.803,26.9,0.16,0.162869278,1.7932987500000015,0.15,0.16,1:1,,,,ITO/ZnO/polymer:IT-4F/MoO3/Ag,inverted,ZnO,,MoO3,,,CF,chloroform,100.0,,,,-5.66,-4.14,
49043,10.1002/marc.202000743,10.1002/marc.202000743,P2,IT-4F,P2,IT-4F,,CCCCCCc1ccc(C2(c3ccc(CCCCCC)cc3)c3cc4c(cc3-c3sc5cc(/C=C6\C(=O)c7cc(F)c(F)cc7C6=C(C#N)C#N)sc5c32)C(c2ccc(CCCCCC)cc2)(c2ccc(CCCCCC)cc2)c2c-4sc3cc(/C=C4\C(=O)c5cc(F)c(F)cc5C4=C(C#N)C#N)sc23)cc1,0.852,15.22,53.1,6.89,6.88571064,0.0622548621190069,6.55,6.89,1:1,,,,ITO/ZnO/polymer:IT-4F/MoO3/Ag,inverted,ZnO,,MoO3,,,CF,chloroform,100.0,,,,-5.66,-4.14,
49044,10.1002/marc.202000743,10.1002/marc.202000743,P2,IT-4F,P2,IT-4F,,CCCCCCc1ccc(C2(c3ccc(CCCCCC)cc3)c3cc4c(cc3-c3sc5cc(/C=C6\C(=O)c7cc(F)c(F)cc7C6=C(C#N)C#N)sc5c32)C(c2ccc(CCCCCC)cc2)(c2ccc(CCCCCC)cc2)c2c-4sc3cc(/C=C4\C(=O)c5cc(F)c(F)cc5C4=C(C#N)C#N)sc23)cc1,0.769,16.43,54.5,6.89,6.88589515,0.0595769230769237,6.62,6.89,1:1,0.2% DIO,DIO,0.2%,ITO/ZnO/polymer:IT-4F/MoO3/Ag,inverted,ZnO,,MoO3,,,CF,chloroform,100.0,,,,-5.66,-4.14,
49045,10.1002/marc.202000743,10.1002/marc.202000743,P3,IT-4F,P3,IT-4F,CCCCCCc1csc(-c2ccc(-c3cc(CCCCCC)c(/C=C/c4csc(-c5cc6c(OCC(CC)CCCC)c7sc(-c8ccc(C9=C%10C(=O)N(CC(CC)CCCC)C(c%11ccc(-c%12cc%13c(OCC(CC)CCCC)c%14sccc%14c(OCC(CC)CCCC)c%13s%12)s%11)=C%10C(=O)N9CC(CC)CCCC)s8)cc7c(OCC(CC)CCCC)c6s5)c4)s3)c3nsnc23)c1,CCCCCCc1ccc(C2(c3ccc(CCCCCC)cc3)c3cc4c(cc3-c3sc5cc(/C=C6\C(=O)c7cc(F)c(F)cc7C6=C(C#N)C#N)sc5c32)C(c2ccc(CCCCCC)cc2)(c2ccc(CCCCCC)cc2)c2c-4sc3cc(/C=C4\C(=O)c5cc(F)c(F)cc5C4=C(C#N)C#N)sc23)cc1,0.96,13.0,56.3,7.03,7.0262400000000005,0.0534850640113764,6.75,7.03,1:1,,,,ITO/ZnO/polymer:IT-4F/MoO3/Ag,inverted,ZnO,,MoO3,,,CF,chloroform,100.0,,,,-5.66,-4.14,
49046,10.1002/marc.202000743,10.1002/marc.202000743,P3,IT-4F,P3,IT-4F,CCCCCCc1csc(-c2ccc(-c3cc(CCCCCC)c(/C=C/c4csc(-c5cc6c(OCC(CC)CCCC)c7sc(-c8ccc(C9=C%10C(=O)N(CC(CC)CCCC)C(c%11ccc(-c%12cc%13c(OCC(CC)CCCC)c%14sccc%14c(OCC(CC)CCCC)c%13s%12)s%11)=C%10C(=O)N9CC(CC)CCCC)s8)cc7c(OCC(CC)CCCC)c6s5)c4)s3)c3nsnc23)c1,CCCCCCc1ccc(C2(c3ccc(CCCCCC)cc3)c3cc4c(cc3-c3sc5cc(/C=C6\C(=O)c7cc(F)c(F)cc7C6=C(C#N)C#N)sc5c32)C(c2ccc(CCCCCC)cc2)(c2ccc(CCCCCC)cc2)c2c-4sc3cc(/C=C4\C(=O)c5cc(F)c(F)cc5C4=C(C#N)C#N)sc23)cc1,0.926,12.64,59.8,7.0,6.9993747200000005,0.0089325714285643,6.68,7.0,1:1,0.2% DPE,DPE,0.2%,ITO/ZnO/polymer:IT-4F/MoO3/Ag,inverted,ZnO,,MoO3,,,CF,chloroform,100.0,,,,-5.66,-4.14,
49047,10.1002/marc.202100810,10.1002/marc.202100810,J52-F,BTA3,J52-F,BTA3,CCCCCCCCC(CCCCCC)Cn1nc2c(-c3cccs3)c(F)c(F)c(-c3ccc(-c4cc5c(-c6cc(F)c(CC(CC)CCCC)s6)c6sccc6c(-c6cc(F)c(CC(CC)CCCC)s6)c5s4)s3)c2n1,CCCCCCCCn1nc2c(/C=c3\sc(=C(C#N)C#N)n(CC)c3=O)ccc(-c3cc4c(s3)-c3cc5c(cc3C4(c3ccc(CCCCCC)cc3)c3ccc(CCCCCC)cc3)-c3sc(-c4ccc(/C=c6\sc(=C(C#N)C#N)n(CC)c6=O)c6nn(CCCCCCCC)nc46)cc3C5(c3ccc(CCCCCC)cc3)c3ccc(CCCCCC)cc3)c2n1,1.19,11.56,65.71,9.04,9.03933044,0.007406637168146,,,,,,,ITO/PEDOT:PSS/active layer/PDINO/Al,conventional,PDINO,PDINO,PEDOT:PSS,PEDOT:PSS,,,,,-5.36,-3.42,,-5.49,-3.72,
49048,10.1002/marc.202100810,10.1002/marc.202100810,J52-F,BTA3b,J52-F,BTA3b,CCCCCCCCC(CCCCCC)Cn1nc2c(-c3cccs3)c(F)c(F)c(-c3ccc(-c4cc5c(-c6cc(F)c(CC(CC)CCCC)s6)c6sccc6c(-c6cc(F)c(CC(CC)CCCC)s6)c5s4)s3)c2n1,,1.14,14.08,61.39,9.81,9.85383168,0.4468061162079356,9.72,9.81,,,,,ITO/PEDOT:PSS/active layer/PDINO/Al,conventional,PDINO,PDINO,PEDOT:PSS,PEDOT:PSS,,,,,-5.36,-3.42,,,,
49049,10.1002/marc.202100810,10.1002/marc.202100810,J52-F,JC14,J52-F,JC14,CCCCCCCCC(CCCCCC)Cn1nc2c(-c3cccs3)c(F)c(F)c(-c3ccc(-c4cc5c(-c6cc(F)c(CC(CC)CCCC)s6)c6sccc6c(-c6cc(F)c(CC(CC)CCCC)s6)c5s4)s3)c2n1,CCn1nc2c(-c3cc4c(s3)-c3cc5c(cc3C4(CC)CC)-c3sc(-c4c6ccsc6c(/C=c6\sc(=C(C#N)C#N)n(CC)c6=O)c6nn(CC)nc46)cc3C5(CC)CC)c3ccsc3c(/C=c3\sc(=C(C#N)C#N)n(CC)c3=O)c2n1,1.07,15.78,61.19,10.33,10.33168674,0.0163285575992278,10.29,10.33,,,,,ITO/PEDOT:PSS/active layer/PDINO/Al,conventional,PDINO,PDINO,PEDOT:PSS,PEDOT:PSS,,,,,-5.36,-3.42,,-5.41,-3.63,
49050,10.1002/marc.202100871,10.1002/marc.202100871,PM6,Y6,PM6,Y6,COC(=O)C(C)(C)c1cc(C)cc(-c2sc3c4sc5cc(/C=C6/C(=O)c7cc(F)cc(c7)C(=O)/C6=C\c6cc(C(C)(C)C(=O)OC)c(-c7cc(C)cc(C(C)(C)C(=O)OC)c7)s6)sc5c4c(C(C)(C)C(=O)OC)ccc2-3)c1,CCCCCCCCCCCc1c(/C=C2\C(=O)c3cc(F)c(F)cc3C2=C(C#N)C#N)sc2c1sc1c3c4nsnc4c4c5sc6c(CCCCCCCCCCC)c(/C=C7\C(=O)c8cc(F)c(F)cc8C7=C(C#N)C#N)sc6c5n(CC(CC)CCCC)c4c3n(CC(CC)CCCC)c21,0.849,2.51,60.04,1.29,1.279446396,0.818108837209306,1.29,,,,,,PHJ,PHJ,,,,,,Toluene,toluene,,-5.56,-3.65,,-5.65,-4.09,
49051,10.1002/marc.202100871,10.1002/marc.202100871,PM6,Y6,PM6,Y6,COC(=O)C(C)(C)c1cc(C)cc(-c2sc3c4sc5cc(/C=C6/C(=O)c7cc(F)cc(c7)C(=O)/C6=C\c6cc(C(C)(C)C(=O)OC)c(-c7cc(C)cc(C(C)(C)C(=O)OC)c7)s6)sc5c4c(C(C)(C)C(=O)OC)ccc2-3)c1,CCCCCCCCCCCc1c(/C=C2\C(=O)c3cc(F)c(F)cc3C2=C(C#N)C#N)sc2c1sc1c3c4nsnc4c4c5sc6c(CCCCCCCCCCC)c(/C=C7\C(=O)c8cc(F)c(F)cc8C7=C(C#N)C#N)sc6c5n(CC(CC)CCCC)c4c3n(CC(CC)CCCC)c21,0.842,2.21,59.54,1.11,1.107932228,0.1862857657657828,1.11,,,,,,PHJ,PHJ,,,,,,o-xylene,o-xylene,,-5.56,-3.65,,-5.65,-4.09,
49052,10.1002/marc.202100871,10.1002/marc.202100871,PM6,Y6,PM6,Y6,COC(=O)C(C)(C)c1cc(C)cc(-c2sc3c4sc5cc(/C=C6/C(=O)c7cc(F)cc(c7)C(=O)/C6=C\c6cc(C(C)(C)C(=O)OC)c(-c7cc(C)cc(C(C)(C)C(=O)OC)c7)s6)sc5c4c(C(C)(C)C(=O)OC)ccc2-3)c1,CCCCCCCCCCCc1c(/C=C2\C(=O)c3cc(F)c(F)cc3C2=C(C#N)C#N)sc2c1sc1c3c4nsnc4c4c5sc6c(CCCCCCCCCCC)c(/C=C7\C(=O)c8cc(F)c(F)cc8C7=C(C#N)C#N)sc6c5n(CC(CC)CCCC)c4c3n(CC(CC)CCCC)c21,0.812,1.77,52.91,0.76,0.760443684,0.0583794736842031,0.76,,,,,,PHJ,PHJ,,,,,,TMB,TMB,,-5.56,-3.65,,-5.65,-4.09,
49053,10.1002/marc.202100933,10.1002/marc.202100933,PTB7-DT,PC71BM,PTB7-DT,PC71BM,,COC(=O)CCCC1(c2ccccc2)C23c4c5ccc6c7cc8c9c%10c(cc%11cc%12c%13c%14c(cc%15c%16ccc-5c2c%16c2c5c%16c%17c(c(c46)c7c9c%17c4c%10c%11c%13c4c%16c%14c%152)C513)C%12)C8,0.79,19.39,60.5,9.27,9.2674505,0.0275026968716167,9.27,,,,,,ITO/PEDOT:PSS/active layer/MoO3/Ag,conventional,,,PEDOT:PSS,PEDOT:PSS,,,,,,,,-5.9,-3.9,
49054,10.1002/marc.202100933,10.1002/marc.202100933,PTB7-DT,PC71BM,PTB7-DT,PC71BM,,COC(=O)CCCC1(c2ccccc2)C23c4c5ccc6c7cc8c9c%10c(cc%11cc%12c%13c%14c(cc%15c%16ccc-5c2c%16c2c5c%16c%17c(c(c46)c7c9c%17c4c%10c%11c%13c4c%16c%14c%152)C513)C%12)C8,0.78,20.6,63.1,10.12,10.138908,0.1868379446640462,10.12,,,Fe3O4 MNPs,,,ITO/PEDOT:PSS/active layer/MoO3/Ag,conventional,,,PEDOT:PSS,PEDOT:PSS,,,,,,,,-5.9,-3.9,
49055,10.1002/marc.202100933,10.1002/marc.202100933,PTB7-DT,PC71BM,PTB7-DT,PC71BM,,COC(=O)CCCC1(c2ccccc2)C23c4c5ccc6c7cc8c9c%10c(cc%11cc%12c%13c%14c(cc%15c%16ccc-5c2c%16c2c5c%16c%17c(c(c46)c7c9c%17c4c%10c%11c%13c4c%16c%14c%152)C513)C%12)C8,0.79,21.22,63.5,10.65,10.645013,0.0468262910798275,10.65,,,Fe3O4 MNPs,,,ITO/PEDOT:PSS/active layer/MoO3/Ag,conventional,,,PEDOT:PSS,PEDOT:PSS,,,,,,,,-5.9,-3.9,
49056,10.1002/marc.202100933,10.1002/marc.202100933,PTB7-DT,PC71BM,PTB7-DT,PC71BM,,COC(=O)CCCC1(c2ccccc2)C23c4c5ccc6c7cc8c9c%10c(cc%11cc%12c%13c%14c(cc%15c%16ccc-5c2c%16c2c5c%16c%17c(c(c46)c7c9c%17c4c%10c%11c%13c4c%16c%14c%152)C513)C%12)C8,0.78,19.91,62.3,9.62,9.6750654,0.5724054054054071,9.62,,,Fe3O4 MNPs,,,ITO/PEDOT:PSS/active layer/MoO3/Ag,conventional,,,PEDOT:PSS,PEDOT:PSS,,,,,,,,-5.9,-3.9,
49057,10.1002/marc.202100933,10.1002/marc.202100933,PTB7-DT,PC71BM,PTB7-DT,PC71BM,,COC(=O)CCCC1(c2ccccc2)C23c4c5ccc6c7cc8c9c%10c(cc%11cc%12c%13c%14c(cc%15c%16ccc-5c2c%16c2c5c%16c%17c(c(c46)c7c9c%17c4c%10c%11c%13c4c%16c%14c%152)C513)C%12)C8,0.79,18.97,61.8,9.27,9.2615334,0.0913333333333356,9.27,,,Fe3O4 MNPs,,,ITO/PEDOT:PSS/active layer/MoO3/Ag,conventional,,,PEDOT:PSS,PEDOT:PSS,,,,,,,,-5.9,-3.9,
49058,10.1002/marc.202200070,10.1002/marc.202200070,PBDT-2FBn,IT-4F,PBDT-2FBn,IT-4F,,CCCCCCc1ccc(C2(c3ccc(CCCCCC)cc3)c3cc4c(cc3-c3sc5cc(/C=C6\C(=O)c7cc(F)c(F)cc7C6=C(C#N)C#N)sc5c32)C(c2ccc(CCCCCC)cc2)(c2ccc(CCCCCC)cc2)c2c-4sc3cc(/C=C4\C(=O)c5cc(F)c(F)cc5C4=C(C#N)C#N)sc23)cc1,0.838,18.3,59.3,9.1,9.0938922,0.0671186813186873,9.02,9.1,1:1,DIO,DIO,0.5 vol%,Inverted,inverted,ZnO,,MoO3,,,CB,chlorobenzene,140.0,,,,-5.66,-4.14,
49059,10.1002/marc.202200070,10.1002/marc.202200070,PBDT-2FBn,IT-4F,PBDT-2FBn,IT-4F,,CCCCCCc1ccc(C2(c3ccc(CCCCCC)cc3)c3cc4c(cc3-c3sc5cc(/C=C6\C(=O)c7cc(F)c(F)cc7C6=C(C#N)C#N)sc5c32)C(c2ccc(CCCCCC)cc2)(c2ccc(CCCCCC)cc2)c2c-4sc3cc(/C=C4\C(=O)c5cc(F)c(F)cc5C4=C(C#N)C#N)sc23)cc1,0.858,18.0,60.2,9.3,9.297288,0.0291612903225883,9.02,9.3,1:1,DIO,DIO,,Conventional,conventional,PDINN,,PEDOT:PSS,,,CB,chlorobenzene,100.0,,,,-5.66,-4.14,
49060,10.1002/marc.202200070,10.1002/marc.202200070,PBDT-2FBn,BTP-BO-4Cl,PBDT-2FBn,BTP-BO-4Cl,,CCCCCCCCCCCc1c(/C=C2\C(=O)c3cc(Cl)c(Cl)cc3C2=C(C#N)C#N)sc2c1Cc1c-2n(CC(CCCC)CCCCCC)c2c1c1nsnc1c1c3c(n(CC(CCCC)CCCCCC)c12)-c1sc(/C=C2\C(=O)c4cc(Cl)c(Cl)cc4C2=C(C#N)C#N)c(CCCCCCCCCCC)c1C3,0.878,18.0,64.6,10.2,10.209383999999998,0.0919999999999897,9.56,10.2,1:1.1,CN,CN,1 vol%,Conventional,conventional,PDINN,,PEDOT:PSS,,,CB,chlorobenzene,,,,,-5.62,-4.05,
49061,10.1002/marc.202200070,10.1002/marc.202200070,PBDT-4FBn,IT-4F,PBDT-4FBn,IT-4F,,CCCCCCc1ccc(C2(c3ccc(CCCCCC)cc3)c3cc4c(cc3-c3sc5cc(/C=C6\C(=O)c7cc(F)c(F)cc7C6=C(C#N)C#N)sc5c32)C(c2ccc(CCCCCC)cc2)(c2ccc(CCCCCC)cc2)c2c-4sc3cc(/C=C4\C(=O)c5cc(F)c(F)cc5C4=C(C#N)C#N)sc23)cc1,0.899,17.3,55.1,8.6,8.569537700000001,0.3542127906976531,8.41,8.6,,DIO,DIO,0.5 vol%,Inverted,inverted,ZnO,,MoO3,,,CB,chlorobenzene,,,,,-5.66,-4.14,
49062,10.1002/marc.202200070,10.1002/marc.202200070,PBDT-4FBn,IT-4F,PBDT-4FBn,IT-4F,,CCCCCCc1ccc(C2(c3ccc(CCCCCC)cc3)c3cc4c(cc3-c3sc5cc(/C=C6\C(=O)c7cc(F)c(F)cc7C6=C(C#N)C#N)sc5c32)C(c2ccc(CCCCCC)cc2)(c2ccc(CCCCCC)cc2)c2c-4sc3cc(/C=C4\C(=O)c5cc(F)c(F)cc5C4=C(C#N)C#N)sc23)cc1,0.899,16.2,56.3,8.2,8.1994194,0.007080487804869,7.66,8.2,1:1,DIO,DIO,,Conventional,conventional,PDINN,,PEDOT:PSS,,,CB,chlorobenzene,100.0,,,,-5.66,-4.14,
49065,10.1002/marc.202200119,10.1002/marc.202200119,PTB7-Th,PC71BM,PTB7-Th,PC71BM,CCCCC(CC)COC(=O)c1sc2csc(-c3cc4c(-c5ccc(CC(CC)CCCC)s5)c5sccc5c(-c5ccc(CC(CC)CCCC)s5)c4s3)c2c1F,COC(=O)CCCC1(c2ccccc2)C23c4c5ccc6c7cc8c9c%10c(cc%11cc%12c%13c%14c(cc%15c%16ccc-5c2c%16c2c5c%16c%17c(c(c46)c7c9c%17c4c%10c%11c%13c4c%16c%14c%152)C513)C%12)C8,0.785,19.17,71.21,10.72,10.716001245,0.0373018190298633,10.48,10.72,,,,,ITO/N-TBHOB/PTB7-Th:PC71BM/MoO3/Al,inverted,N-TBHOB,N-TBHOB,MoO3,,,,,,-5.21,-3.6,,-5.9,-3.9,
49066,10.1002/marc.202200119,10.1002/marc.202200119,PTB7-Th,PC71BM,PTB7-Th,PC71BM,CCCCC(CC)COC(=O)c1sc2csc(-c3cc4c(-c5ccc(CC(CC)CCCC)s5)c5sccc5c(-c5ccc(CC(CC)CCCC)s5)c4s3)c2c1F,COC(=O)CCCC1(c2ccccc2)C23c4c5ccc6c7cc8c9c%10c(cc%11cc%12c%13c%14c(cc%15c%16ccc-5c2c%16c2c5c%16c%17c(c(c46)c7c9c%17c4c%10c%11c%13c4c%16c%14c%152)C513)C%12)C8,0.785,18.51,70.81,10.29,10.288940835,0.0102931486880382,10.0,10.29,,,,,ITO/N-DBH/PTB7-Th:PC71BM/MoO3/Al,inverted,N-DBH,N-DBH,MoO3,,,,,,-5.21,-3.6,,-5.9,-3.9,
49067,10.1002/marc.202200119,10.1002/marc.202200119,PTB7-Th,PC71BM,PTB7-Th,PC71BM,CCCCC(CC)COC(=O)c1sc2csc(-c3cc4c(-c5ccc(CC(CC)CCCC)s5)c5sccc5c(-c5ccc(CC(CC)CCCC)s5)c4s3)c2c1F,COC(=O)CCCC1(c2ccccc2)C23c4c5ccc6c7cc8c9c%10c(cc%11cc%12c%13c%14c(cc%15c%16ccc-5c2c%16c2c5c%16c%17c(c(c46)c7c9c%17c4c%10c%11c%13c4c%16c%14c%152)C513)C%12)C8,0.779,19.31,68.08,10.24,10.240927192,0.0090546093749893,9.96,10.24,,,,,ITO/ETL/PTB7-Th:PC71BM/MoO3/Al,inverted,N-TBHOB,N-TBHOB,,,5.0,,,,-5.21,-3.6,,-5.9,-3.9,
49069,10.1002/marc.202200119,10.1002/marc.202200119,PTB7-Th,PC71BM,PTB7-Th,PC71BM,CCCCC(CC)COC(=O)c1sc2csc(-c3cc4c(-c5ccc(CC(CC)CCCC)s5)c5sccc5c(-c5ccc(CC(CC)CCCC)s5)c4s3)c2c1F,COC(=O)CCCC1(c2ccccc2)C23c4c5ccc6c7cc8c9c%10c(cc%11cc%12c%13c%14c(cc%15c%16ccc-5c2c%16c2c5c%16c%17c(c(c46)c7c9c%17c4c%10c%11c%13c4c%16c%14c%152)C513)C%12)C8,0.784,19.39,67.92,10.33,10.325035392,0.0480600968054198,10.01,10.33,,,,,ITO/ETL/PTB7-Th:PC71BM/MoO3/Al,inverted,N-TBHOB,N-TBHOB,,,27.0,,,,-5.21,-3.6,,-5.9,-3.9,
49070,10.1002/marc.202200119,10.1002/marc.202200119,PTB7-Th,PC71BM,PTB7-Th,PC71BM,CCCCC(CC)COC(=O)c1sc2csc(-c3cc4c(-c5ccc(CC(CC)CCCC)s5)c5sccc5c(-c5ccc(CC(CC)CCCC)s5)c4s3)c2c1F,COC(=O)CCCC1(c2ccccc2)C23c4c5ccc6c7cc8c9c%10c(cc%11cc%12c%13c%14c(cc%15c%16ccc-5c2c%16c2c5c%16c%17c(c(c46)c7c9c%17c4c%10c%11c%13c4c%16c%14c%152)C513)C%12)C8,0.784,18.79,68.08,10.03,10.029109888,0.0088744965104552,9.75,10.03,,,,,ITO/ETL/PTB7-Th:PC71BM/MoO3/Al,inverted,N-TBHOB,N-TBHOB,,,48.0,,,,-5.21,-3.6,,-5.9,-3.9,
49071,10.1002/marc.202200119,10.1002/marc.202200119,PTB7-Th,PC71BM,PTB7-Th,PC71BM,CCCCC(CC)COC(=O)c1sc2csc(-c3cc4c(-c5ccc(CC(CC)CCCC)s5)c5sccc5c(-c5ccc(CC(CC)CCCC)s5)c4s3)c2c1F,COC(=O)CCCC1(c2ccccc2)C23c4c5ccc6c7cc8c9c%10c(cc%11cc%12c%13c%14c(cc%15c%16ccc-5c2c%16c2c5c%16c%17c(c(c46)c7c9c%17c4c%10c%11c%13c4c%16c%14c%152)C513)C%12)C8,0.77,19.33,64.31,9.57,9.57196471,0.0205298850574641,9.23,9.57,,,,,ITO/ETL/PTB7-Th:PC71BM/MoO3/Al,inverted,N-DBH,N-DBH,,,5.0,,,,-5.21,-3.6,,-5.9,-3.9,
49073,10.1002/marc.202200119,10.1002/marc.202200119,PTB7-Th,PC71BM,PTB7-Th,PC71BM,CCCCC(CC)COC(=O)c1sc2csc(-c3cc4c(-c5ccc(CC(CC)CCCC)s5)c5sccc5c(-c5ccc(CC(CC)CCCC)s5)c4s3)c2c1F,COC(=O)CCCC1(c2ccccc2)C23c4c5ccc6c7cc8c9c%10c(cc%11cc%12c%13c%14c(cc%15c%16ccc-5c2c%16c2c5c%16c%17c(c(c46)c7c9c%17c4c%10c%11c%13c4c%16c%14c%152)C513)C%12)C8,0.783,18.91,68.23,10.1,10.102495419,0.0247071188118872,9.85,10.1,,,,,ITO/ETL/PTB7-Th:PC71BM/MoO3/Al,inverted,N-DBH,N-DBH,,,31.0,,,,-5.21,-3.6,,-5.9,-3.9,
49074,10.1002/marc.202200119,10.1002/marc.202200119,PTB7-Th,PC71BM,PTB7-Th,PC71BM,CCCCC(CC)COC(=O)c1sc2csc(-c3cc4c(-c5ccc(CC(CC)CCCC)s5)c5sccc5c(-c5ccc(CC(CC)CCCC)s5)c4s3)c2c1F,COC(=O)CCCC1(c2ccccc2)C23c4c5ccc6c7cc8c9c%10c(cc%11cc%12c%13c%14c(cc%15c%16ccc-5c2c%16c2c5c%16c%17c(c(c46)c7c9c%17c4c%10c%11c%13c4c%16c%14c%152)C513)C%12)C8,0.779,18.61,65.81,9.54,9.540600739,0.0062970545073493,9.24,9.54,,,,,ITO/ETL/PTB7-Th:PC71BM/MoO3/Al,inverted,N-DBH,N-DBH,,,50.0,,,,-5.21,-3.6,,-5.9,-3.9,
49075,10.1002/marc.202200119,10.1002/marc.202200119,PM6,IT-4F,PM6,IT-4F,COC(=O)C(C)(C)c1cc(C)cc(-c2sc3c4sc5cc(/C=C6/C(=O)c7cc(F)cc(c7)C(=O)/C6=C\c6cc(C(C)(C)C(=O)OC)c(-c7cc(C)cc(C(C)(C)C(=O)OC)c7)s6)sc5c4c(C(C)(C)C(=O)OC)ccc2-3)c1,CCCCCCc1ccc(C2(c3ccc(CCCCCC)cc3)c3cc4c(cc3-c3sc5cc(/C=C6\C(=O)c7cc(F)c(F)cc7C6=C(C#N)C#N)sc5c32)C(c2ccc(CCCCCC)cc2)(c2ccc(CCCCCC)cc2)c2c-4sc3cc(/C=C4\C(=O)c5cc(F)c(F)cc5C4=C(C#N)C#N)sc23)cc1,0.822,21.71,71.23,12.71,12.711435126,0.0112913139260464,12.4,12.71,,,,,,inverted,ZnO,ZnO,,,,,,,-5.56,-3.65,,-5.66,-4.14,
49076,10.1002/marc.202200119,10.1002/marc.202200119,PM6,IT-4F,PM6,IT-4F,COC(=O)C(C)(C)c1cc(C)cc(-c2sc3c4sc5cc(/C=C6/C(=O)c7cc(F)cc(c7)C(=O)/C6=C\c6cc(C(C)(C)C(=O)OC)c(-c7cc(C)cc(C(C)(C)C(=O)OC)c7)s6)sc5c4c(C(C)(C)C(=O)OC)ccc2-3)c1,CCCCCCc1ccc(C2(c3ccc(CCCCCC)cc3)c3cc4c(cc3-c3sc5cc(/C=C6\C(=O)c7cc(F)c(F)cc7C6=C(C#N)C#N)sc5c32)C(c2ccc(CCCCCC)cc2)(c2ccc(CCCCCC)cc2)c2c-4sc3cc(/C=C4\C(=O)c5cc(F)c(F)cc5C4=C(C#N)C#N)sc23)cc1,0.834,21.57,74.13,13.34,13.335527394,0.0335277811094335,13.05,13.34,,,,,,inverted,N-TBHOB,N-TBHOB,,,,,,,-5.56,-3.65,,-5.66,-4.14,
49077,10.1002/marc.202200119,10.1002/marc.202200119,PM6,IT-4F,PM6,IT-4F,COC(=O)C(C)(C)c1cc(C)cc(-c2sc3c4sc5cc(/C=C6/C(=O)c7cc(F)cc(c7)C(=O)/C6=C\c6cc(C(C)(C)C(=O)OC)c(-c7cc(C)cc(C(C)(C)C(=O)OC)c7)s6)sc5c4c(C(C)(C)C(=O)OC)ccc2-3)c1,CCCCCCc1ccc(C2(c3ccc(CCCCCC)cc3)c3cc4c(cc3-c3sc5cc(/C=C6\C(=O)c7cc(F)c(F)cc7C6=C(C#N)C#N)sc5c32)C(c2ccc(CCCCCC)cc2)(c2ccc(CCCCCC)cc2)c2c-4sc3cc(/C=C4\C(=O)c5cc(F)c(F)cc5C4=C(C#N)C#N)sc23)cc1,0.83,20.94,72.82,12.66,12.65626164,0.0295289099526193,12.41,12.66,,,,,,inverted,N-DBH,N-DBH,,,,,,,-5.56,-3.65,,-5.66,-4.14,
49078,10.1002/marc.202200119,10.1002/marc.202200119,PM6,Y6,PM6,Y6,COC(=O)C(C)(C)c1cc(C)cc(-c2sc3c4sc5cc(/C=C6/C(=O)c7cc(F)cc(c7)C(=O)/C6=C\c6cc(C(C)(C)C(=O)OC)c(-c7cc(C)cc(C(C)(C)C(=O)OC)c7)s6)sc5c4c(C(C)(C)C(=O)OC)ccc2-3)c1,CCCCCCCCCCCc1c(/C=C2\C(=O)c3cc(F)c(F)cc3C2=C(C#N)C#N)sc2c1sc1c3c4nsnc4c4c5sc6c(CCCCCCCCCCC)c(/C=C7\C(=O)c8cc(F)c(F)cc8C7=C(C#N)C#N)sc6c5n(CC(CC)CCCC)c4c3n(CC(CC)CCCC)c21,0.833,26.09,70.97,15.42,15.423888808999996,0.0252192542152889,15.18,15.42,,,,,,inverted,ZnO,ZnO,,,,,,,-5.56,-3.65,,-5.65,-4.09,
49079,10.1002/marc.202200119,10.1002/marc.202200119,PM6,Y6,PM6,Y6,COC(=O)C(C)(C)c1cc(C)cc(-c2sc3c4sc5cc(/C=C6/C(=O)c7cc(F)cc(c7)C(=O)/C6=C\c6cc(C(C)(C)C(=O)OC)c(-c7cc(C)cc(C(C)(C)C(=O)OC)c7)s6)sc5c4c(C(C)(C)C(=O)OC)ccc2-3)c1,CCCCCCCCCCCc1c(/C=C2\C(=O)c3cc(F)c(F)cc3C2=C(C#N)C#N)sc2c1sc1c3c4nsnc4c4c5sc6c(CCCCCCCCCCC)c(/C=C7\C(=O)c8cc(F)c(F)cc8C7=C(C#N)C#N)sc6c5n(CC(CC)CCCC)c4c3n(CC(CC)CCCC)c21,0.843,26.33,75.64,16.78,16.789198115999998,0.0548159475565957,16.5,16.78,,,,,,inverted,N-TBHOB,N-TBHOB,,,,,,,-5.56,-3.65,,-5.65,-4.09,
49080,10.1002/marc.202200119,10.1002/marc.202200119,PM6,Y6,PM6,Y6,COC(=O)C(C)(C)c1cc(C)cc(-c2sc3c4sc5cc(/C=C6/C(=O)c7cc(F)cc(c7)C(=O)/C6=C\c6cc(C(C)(C)C(=O)OC)c(-c7cc(C)cc(C(C)(C)C(=O)OC)c7)s6)sc5c4c(C(C)(C)C(=O)OC)ccc2-3)c1,CCCCCCCCCCCc1c(/C=C2\C(=O)c3cc(F)c(F)cc3C2=C(C#N)C#N)sc2c1sc1c3c4nsnc4c4c5sc6c(CCCCCCCCCCC)c(/C=C7\C(=O)c8cc(F)c(F)cc8C7=C(C#N)C#N)sc6c5n(CC(CC)CCCC)c4c3n(CC(CC)CCCC)c21,0.826,26.43,72.73,15.87,15.877817214000002,0.0492578071833824,15.62,15.87,,,,,,inverted,N-DBH,N-DBH,,,,,,,-5.56,-3.65,,-5.65,-4.09,
49081,10.1002/marc.202200190,10.1002/marc.202200190,PM6,Y6,PM6,Y6,COC(=O)C(C)(C)c1cc(C)cc(-c2sc3c4sc5cc(/C=C6/C(=O)c7cc(F)cc(c7)C(=O)/C6=C\c6cc(C(C)(C)C(=O)OC)c(-c7cc(C)cc(C(C)(C)C(=O)OC)c7)s6)sc5c4c(C(C)(C)C(=O)OC)ccc2-3)c1,CCCCCCCCCCCc1c(/C=C2\C(=O)c3cc(F)c(F)cc3C2=C(C#N)C#N)sc2c1sc1c3c4nsnc4c4c5sc6c(CCCCCCCCCCC)c(/C=C7\C(=O)c8cc(F)c(F)cc8C7=C(C#N)C#N)sc6c5n(CC(CC)CCCC)c4c3n(CC(CC)CCCC)c21,0.81,24.47,68.42,13.55,13.56132294,0.0835641328413243,13.25,13.55,,,,,ITO/PEDOT:PSS/PM6:Y6/PFNBT-Ox/Ag,conventional,PFNBT-Ox,PFNBT-Ox,PEDOT:PSS,PEDOT:PSS,50.0,,,,-5.56,-3.65,,-5.65,-4.09,
49082,10.1002/marc.202200190,10.1002/marc.202200190,PM6,Y6,PM6,Y6,COC(=O)C(C)(C)c1cc(C)cc(-c2sc3c4sc5cc(/C=C6/C(=O)c7cc(F)cc(c7)C(=O)/C6=C\c6cc(C(C)(C)C(=O)OC)c(-c7cc(C)cc(C(C)(C)C(=O)OC)c7)s6)sc5c4c(C(C)(C)C(=O)OC)ccc2-3)c1,CCCCCCCCCCCc1c(/C=C2\C(=O)c3cc(F)c(F)cc3C2=C(C#N)C#N)sc2c1sc1c3c4nsnc4c4c5sc6c(CCCCCCCCCCC)c(/C=C7\C(=O)c8cc(F)c(F)cc8C7=C(C#N)C#N)sc6c5n(CC(CC)CCCC)c4c3n(CC(CC)CCCC)c21,0.83,24.97,70.01,14.51,14.50964251,0.0024637491385302,14.38,14.51,,,,,ITO/PEDOT:PSS/PM6:Y6/PFNBT-Ox/Ag,conventional,PFNBT-Ox,PFNBT-Ox,PEDOT:PSS,PEDOT:PSS,35.0,,,,-5.56,-3.65,,-5.65,-4.09,
49083,10.1002/marc.202200190,10.1002/marc.202200190,PM6,Y6,PM6,Y6,COC(=O)C(C)(C)c1cc(C)cc(-c2sc3c4sc5cc(/C=C6/C(=O)c7cc(F)cc(c7)C(=O)/C6=C\c6cc(C(C)(C)C(=O)OC)c(-c7cc(C)cc(C(C)(C)C(=O)OC)c7)s6)sc5c4c(C(C)(C)C(=O)OC)ccc2-3)c1,CCCCCCCCCCCc1c(/C=C2\C(=O)c3cc(F)c(F)cc3C2=C(C#N)C#N)sc2c1sc1c3c4nsnc4c4c5sc6c(CCCCCCCCCCC)c(/C=C7\C(=O)c8cc(F)c(F)cc8C7=C(C#N)C#N)sc6c5n(CC(CC)CCCC)c4c3n(CC(CC)CCCC)c21,0.82,25.62,72.16,15.25,15.159661439999995,0.5923840000000186,14.97,15.25,,,,,ITO/PEDOT:PSS/PM6:Y6/PFNBT-Ox/Ag,conventional,PFNBT-Ox,PFNBT-Ox,PEDOT:PSS,PEDOT:PSS,15.0,,,,-5.56,-3.65,,-5.65,-4.09,
49084,10.1002/marc.202200190,10.1002/marc.202200190,PM6,Y6,PM6,Y6,COC(=O)C(C)(C)c1cc(C)cc(-c2sc3c4sc5cc(/C=C6/C(=O)c7cc(F)cc(c7)C(=O)/C6=C\c6cc(C(C)(C)C(=O)OC)c(-c7cc(C)cc(C(C)(C)C(=O)OC)c7)s6)sc5c4c(C(C)(C)C(=O)OC)ccc2-3)c1,CCCCCCCCCCCc1c(/C=C2\C(=O)c3cc(F)c(F)cc3C2=C(C#N)C#N)sc2c1sc1c3c4nsnc4c4c5sc6c(CCCCCCCCCCC)c(/C=C7\C(=O)c8cc(F)c(F)cc8C7=C(C#N)C#N)sc6c5n(CC(CC)CCCC)c4c3n(CC(CC)CCCC)c21,0.84,25.27,73.1,15.56,15.516790799999995,0.27769408740362,15.35,15.56,,,,,ITO/PEDOT:PSS/PM6:Y6/PFNBT-Ox/Ag,conventional,PFNBT-Ox,PFNBT-Ox,PEDOT:PSS,PEDOT:PSS,5.0,,,,-5.56,-3.65,,-5.65,-4.09,
49085,10.1002/marc.202200190,10.1002/marc.202200190,PM6,Y6,PM6,Y6,COC(=O)C(C)(C)c1cc(C)cc(-c2sc3c4sc5cc(/C=C6/C(=O)c7cc(F)cc(c7)C(=O)/C6=C\c6cc(C(C)(C)C(=O)OC)c(-c7cc(C)cc(C(C)(C)C(=O)OC)c7)s6)sc5c4c(C(C)(C)C(=O)OC)ccc2-3)c1,CCCCCCCCCCCc1c(/C=C2\C(=O)c3cc(F)c(F)cc3C2=C(C#N)C#N)sc2c1sc1c3c4nsnc4c4c5sc6c(CCCCCCCCCCC)c(/C=C7\C(=O)c8cc(F)c(F)cc8C7=C(C#N)C#N)sc6c5n(CC(CC)CCCC)c4c3n(CC(CC)CCCC)c21,0.83,23.12,36.93,7.11,7.08671928,0.327436286919841,6.94,7.11,,,,,ITO/PEDOT:PSS/PM6:Y6/PFNBT-Br/Ag,conventional,PFNBT-Br,PFNBT-Br,PEDOT:PSS,PEDOT:PSS,50.0,,,,-5.56,-3.65,,-5.65,-4.09,
49086,10.1002/marc.202200190,10.1002/marc.202200190,PM6,Y6,PM6,Y6,COC(=O)C(C)(C)c1cc(C)cc(-c2sc3c4sc5cc(/C=C6/C(=O)c7cc(F)cc(c7)C(=O)/C6=C\c6cc(C(C)(C)C(=O)OC)c(-c7cc(C)cc(C(C)(C)C(=O)OC)c7)s6)sc5c4c(C(C)(C)C(=O)OC)ccc2-3)c1,CCCCCCCCCCCc1c(/C=C2\C(=O)c3cc(F)c(F)cc3C2=C(C#N)C#N)sc2c1sc1c3c4nsnc4c4c5sc6c(CCCCCCCCCCC)c(/C=C7\C(=O)c8cc(F)c(F)cc8C7=C(C#N)C#N)sc6c5n(CC(CC)CCCC)c4c3n(CC(CC)CCCC)c21,0.84,24.53,47.24,9.78,9.73389648,0.4714061349693156,9.39,9.78,,,,,ITO/PEDOT:PSS/PM6:Y6/PFNBT-Br/Ag,conventional,PFNBT-Br,PFNBT-Br,PEDOT:PSS,PEDOT:PSS,35.0,,,,-5.56,-3.65,,-5.65,-4.09,
49087,10.1002/marc.202200190,10.1002/marc.202200190,PM6,Y6,PM6,Y6,COC(=O)C(C)(C)c1cc(C)cc(-c2sc3c4sc5cc(/C=C6/C(=O)c7cc(F)cc(c7)C(=O)/C6=C\c6cc(C(C)(C)C(=O)OC)c(-c7cc(C)cc(C(C)(C)C(=O)OC)c7)s6)sc5c4c(C(C)(C)C(=O)OC)ccc2-3)c1,CCCCCCCCCCCc1c(/C=C2\C(=O)c3cc(F)c(F)cc3C2=C(C#N)C#N)sc2c1sc1c3c4nsnc4c4c5sc6c(CCCCCCCCCCC)c(/C=C7\C(=O)c8cc(F)c(F)cc8C7=C(C#N)C#N)sc6c5n(CC(CC)CCCC)c4c3n(CC(CC)CCCC)c21,0.83,24.05,56.83,11.36,11.34412045,0.1397847711267544,11.23,11.36,,,,,ITO/PEDOT:PSS/PM6:Y6/PFNBT-Br/Ag,conventional,PFNBT-Br,PFNBT-Br,PEDOT:PSS,PEDOT:PSS,15.0,,,,-5.56,-3.65,,-5.65,-4.09,
49088,10.1002/marc.202200190,10.1002/marc.202200190,PM6,Y6,PM6,Y6,COC(=O)C(C)(C)c1cc(C)cc(-c2sc3c4sc5cc(/C=C6/C(=O)c7cc(F)cc(c7)C(=O)/C6=C\c6cc(C(C)(C)C(=O)OC)c(-c7cc(C)cc(C(C)(C)C(=O)OC)c7)s6)sc5c4c(C(C)(C)C(=O)OC)ccc2-3)c1,CCCCCCCCCCCc1c(/C=C2\C(=O)c3cc(F)c(F)cc3C2=C(C#N)C#N)sc2c1sc1c3c4nsnc4c4c5sc6c(CCCCCCCCCCC)c(/C=C7\C(=O)c8cc(F)c(F)cc8C7=C(C#N)C#N)sc6c5n(CC(CC)CCCC)c4c3n(CC(CC)CCCC)c21,0.83,24.06,75.42,15.03,15.06122316,0.2077389221556866,14.92,15.03,,,,,ITO/PEDOT:PSS/PM6:Y6/PFNBT-Br/Ag,conventional,PFNBT-Br,PFNBT-Br,PEDOT:PSS,PEDOT:PSS,5.0,,,,-5.56,-3.65,,-5.65,-4.09,
49089,10.1002/marc.202200190,10.1002/marc.202200190,PM6,Y6,PM6,Y6,COC(=O)C(C)(C)c1cc(C)cc(-c2sc3c4sc5cc(/C=C6/C(=O)c7cc(F)cc(c7)C(=O)/C6=C\c6cc(C(C)(C)C(=O)OC)c(-c7cc(C)cc(C(C)(C)C(=O)OC)c7)s6)sc5c4c(C(C)(C)C(=O)OC)ccc2-3)c1,CCCCCCCCCCCc1c(/C=C2\C(=O)c3cc(F)c(F)cc3C2=C(C#N)C#N)sc2c1sc1c3c4nsnc4c4c5sc6c(CCCCCCCCCCC)c(/C=C7\C(=O)c8cc(F)c(F)cc8C7=C(C#N)C#N)sc6c5n(CC(CC)CCCC)c4c3n(CC(CC)CCCC)c21,0.82,23.7,50.4,9.82,9.794736,0.257270875763765,9.24,9.82,,,,,ITO/PEDOT:PSS/PM6:Y6/PFNBT-H2PO2/Ag,conventional,PFNBT-H2PO2,PFNBT-H2PO2,PEDOT:PSS,PEDOT:PSS,50.0,,,,-5.56,-3.65,,-5.65,-4.09,
49090,10.1002/marc.202200190,10.1002/marc.202200190,PM6,Y6,PM6,Y6,COC(=O)C(C)(C)c1cc(C)cc(-c2sc3c4sc5cc(/C=C6/C(=O)c7cc(F)cc(c7)C(=O)/C6=C\c6cc(C(C)(C)C(=O)OC)c(-c7cc(C)cc(C(C)(C)C(=O)OC)c7)s6)sc5c4c(C(C)(C)C(=O)OC)ccc2-3)c1,CCCCCCCCCCCc1c(/C=C2\C(=O)c3cc(F)c(F)cc3C2=C(C#N)C#N)sc2c1sc1c3c4nsnc4c4c5sc6c(CCCCCCCCCCC)c(/C=C7\C(=O)c8cc(F)c(F)cc8C7=C(C#N)C#N)sc6c5n(CC(CC)CCCC)c4c3n(CC(CC)CCCC)c21,0.83,24.02,60.83,12.18,12.12743378,0.4315781609195484,11.59,12.18,,,,,ITO/PEDOT:PSS/PM6:Y6/PFNBT-H2PO2/Ag,conventional,PFNBT-H2PO2,PFNBT-H2PO2,PEDOT:PSS,PEDOT:PSS,35.0,,,,-5.56,-3.65,,-5.65,-4.09,
49091,10.1002/marc.202200190,10.1002/marc.202200190,PM6,Y6,PM6,Y6,COC(=O)C(C)(C)c1cc(C)cc(-c2sc3c4sc5cc(/C=C6/C(=O)c7cc(F)cc(c7)C(=O)/C6=C\c6cc(C(C)(C)C(=O)OC)c(-c7cc(C)cc(C(C)(C)C(=O)OC)c7)s6)sc5c4c(C(C)(C)C(=O)OC)ccc2-3)c1,CCCCCCCCCCCc1c(/C=C2\C(=O)c3cc(F)c(F)cc3C2=C(C#N)C#N)sc2c1sc1c3c4nsnc4c4c5sc6c(CCCCCCCCCCC)c(/C=C7\C(=O)c8cc(F)c(F)cc8C7=C(C#N)C#N)sc6c5n(CC(CC)CCCC)c4c3n(CC(CC)CCCC)c21,0.84,24.5,63.38,12.98,13.043604,0.4900154083204913,12.76,12.98,,,,,ITO/PEDOT:PSS/PM6:Y6/PFNBT-H2PO2/Ag,conventional,PFNBT-H2PO2,PFNBT-H2PO2,PEDOT:PSS,PEDOT:PSS,15.0,,,,-5.56,-3.65,,-5.65,-4.09,
49092,10.1002/marc.202200190,10.1002/marc.202200190,PM6,Y6,PM6,Y6,COC(=O)C(C)(C)c1cc(C)cc(-c2sc3c4sc5cc(/C=C6/C(=O)c7cc(F)cc(c7)C(=O)/C6=C\c6cc(C(C)(C)C(=O)OC)c(-c7cc(C)cc(C(C)(C)C(=O)OC)c7)s6)sc5c4c(C(C)(C)C(=O)OC)ccc2-3)c1,CCCCCCCCCCCc1c(/C=C2\C(=O)c3cc(F)c(F)cc3C2=C(C#N)C#N)sc2c1sc1c3c4nsnc4c4c5sc6c(CCCCCCCCCCC)c(/C=C7\C(=O)c8cc(F)c(F)cc8C7=C(C#N)C#N)sc6c5n(CC(CC)CCCC)c4c3n(CC(CC)CCCC)c21,0.83,24.04,76.08,15.25,15.18039456,0.4564291147540992,15.15,15.25,,,,,ITO/PEDOT:PSS/PM6:Y6/PFNBT-H2PO2/Ag,conventional,PFNBT-H2PO2,PFNBT-H2PO2,PEDOT:PSS,PEDOT:PSS,5.0,,,,-5.56,-3.65,,-5.65,-4.09,
49093,10.1002/marc.202200229,10.1002/marc.202200229,P3PT,ZY-4Cl,P3PT,ZY-4Cl,,CCc1c(C=C2C(=O)c3cc(Cl)c(Cl)cc3C2=O)sc2c1sc1c3c4nsnc4c4c5sc6c(CC)c(C=C7C(=O)c8cc(Cl)c(Cl)cc8C7=O)sc6c5n(CC)c4c3n(CC)c21,0.9,15.4,71.2,9.79,9.86832,0.8000000000000155,9.62,9.79,,,,,inverted,inverted,ZnO,ZnO,MoO3,MoO3,,,,,,,,,,
49094,10.1002/marc.202200229,10.1002/marc.202200229,P3HT,ZY-4Cl,P3HT,ZY-4Cl,CCCCCCc1ccsc1,CCc1c(C=C2C(=O)c3cc(Cl)c(Cl)cc3C2=O)sc2c1sc1c3c4nsnc4c4c5sc6c(CC)c(C=C7C(=O)c8cc(Cl)c(Cl)cc8C7=O)sc6c5n(CC)c4c3n(CC)c21,0.89,16.2,66.4,9.55,9.573552,0.2466178010471252,9.47,9.55,,,,,inverted,inverted,ZnO,ZnO,MoO3,MoO3,,,,,-5.01,-3.12,,,,
49095,10.1002/marc.202200229,10.1002/marc.202200229,P3PT,PC71BM,P3PT,PC71BM,,COC(=O)CCCC1(c2ccccc2)C23c4c5ccc6c7cc8c9c%10c(cc%11cc%12c%13c%14c(cc%15c%16ccc-5c2c%16c2c5c%16c%17c(c(c46)c7c9c%17c4c%10c%11c%13c4c%16c%14c%152)C513)C%12)C8,0.62,8.8,65.4,3.57,3.5682240000000007,0.0497478991596389,3.5,3.57,,,,,inverted,inverted,ZnO,ZnO,MoO3,MoO3,,,,,,,,-5.9,-3.9,
49096,10.1002/marc.202200229,10.1002/marc.202200229,P3HT,PC71BM,P3HT,PC71BM,CCCCCCc1ccsc1,COC(=O)CCCC1(c2ccccc2)C23c4c5ccc6c7cc8c9c%10c(cc%11cc%12c%13c%14c(cc%15c%16ccc-5c2c%16c2c5c%16c%17c(c(c46)c7c9c%17c4c%10c%11c%13c4c%16c%14c%152)C513)C%12)C8,0.64,9.1,59.5,3.49,3.4652799999999995,0.7083094555874138,3.43,3.49,,,,,inverted,inverted,ZnO,ZnO,MoO3,MoO3,,,,,-5.01,-3.12,,-5.9,-3.9,
49097,10.1002/marc.202200229,10.1002/marc.202200229,P3PT,N2200,P3PT,N2200,,CCCCCCCCCCC(CCCCCCCC)CN1C(=O)c2ccc3c4c(c(-c5ccc(-c6cccs6)s5)cc(c24)C1=O)C(=O)N(CC(CCCCCCCC)CCCCCCCCCC)C3=O,0.56,3.2,64.5,1.16,1.1558400000000002,0.3586206896551482,1.1,1.16,,,,,inverted,inverted,ZnO,ZnO,MoO3,MoO3,,o-xylene; 1-chloronaphthalene,,,,,,-5.71,-4.02,
49098,10.1002/marc.202200229,10.1002/marc.202200229,P3HT,N2200,P3HT,N2200,CCCCCCc1ccsc1,CCCCCCCCCCC(CCCCCCCC)CN1C(=O)c2ccc3c4c(c(-c5ccc(-c6cccs6)s5)cc(c24)C1=O)C(=O)N(CC(CCCCCCCC)CCCCCCCCCC)C3=O,0.55,2.9,62.0,1.0,0.9889,1.11,0.97,1.0,,,,,inverted,inverted,ZnO,ZnO,MoO3,MoO3,,o-xylene; 1-chloronaphthalene,,,-5.01,-3.12,,-5.71,-4.02,
49099,10.1002/marc.202200264,10.1002/marc.202200264,PBDB-T,IT-M,PBDB-T,IT-M,CCCCC(CC)Cc1ccc(-c2c3cc(-c4ccc(-c5sc(-c6cccs6)c6c5C(=O)c5c(CC(CC)CCCC)sc(CC(CC)CCCC)c5C6=O)s4)sc3c(-c3ccc(CC(CC)CCCC)s3)c3ccsc23)s1,CCCCCCc1ccc(C2(c3ccc(CCCCCC)cc3)c3cc4c(cc3-c3sc5cc(/C=C6\C(=O)c7ccc(C)cc7C6=C(C#N)C#N)sc5c32)C(c2ccc(CCCCCC)cc2)(c2ccc(CCCCCC)cc2)c2c-4sc3cc(/C=C4\C(=O)c5ccc(C)cc5C4=C(C#N)C#N)sc23)cc1,0.25,15.7,33.84,1.33,1.32822,0.133834586466174,,,,,,,,,PEI:HPSA (0 mol% HPSA),PEI:HPSA,,,,,,,-5.33,-3.48,,-5.514,-3.808,
49100,10.1002/marc.202200264,10.1002/marc.202200264,PBDB-T,IT-M,PBDB-T,IT-M,CCCCC(CC)Cc1ccc(-c2c3cc(-c4ccc(-c5sc(-c6cccs6)c6c5C(=O)c5c(CC(CC)CCCC)sc(CC(CC)CCCC)c5C6=O)s4)sc3c(-c3ccc(CC(CC)CCCC)s3)c3ccsc23)s1,CCCCCCc1ccc(C2(c3ccc(CCCCCC)cc3)c3cc4c(cc3-c3sc5cc(/C=C6\C(=O)c7ccc(C)cc7C6=C(C#N)C#N)sc5c32)C(c2ccc(CCCCCC)cc2)(c2ccc(CCCCCC)cc2)c2c-4sc3cc(/C=C4\C(=O)c5ccc(C)cc5C4=C(C#N)C#N)sc23)cc1,0.9,18.97,55.5,9.48,9.475515,0.0473101265822862,,,,,,,inverted,,PEI:HPSA (0 mol% HPSA),PEI:HPSA,MoO3,,,,,,-5.33,-3.48,,-5.514,-3.808,
49101,10.1002/marc.202200264,10.1002/marc.202200264,PBDB-T,IT-M,PBDB-T,IT-M,CCCCC(CC)Cc1ccc(-c2c3cc(-c4ccc(-c5sc(-c6cccs6)c6c5C(=O)c5c(CC(CC)CCCC)sc(CC(CC)CCCC)c5C6=O)s4)sc3c(-c3ccc(CC(CC)CCCC)s3)c3ccsc23)s1,CCCCCCc1ccc(C2(c3ccc(CCCCCC)cc3)c3cc4c(cc3-c3sc5cc(/C=C6\C(=O)c7ccc(C)cc7C6=C(C#N)C#N)sc5c32)C(c2ccc(CCCCCC)cc2)(c2ccc(CCCCCC)cc2)c2c-4sc3cc(/C=C4\C(=O)c5ccc(C)cc5C4=C(C#N)C#N)sc23)cc1,0.9,19.01,58.63,10.03,10.0310067,0.0100368893320175,,,,,,,,,PEI:HPSA (10 mol% HPSA),PEI:HPSA (10 mol% HPSA),,,,,,,-5.33,-3.48,,-5.514,-3.808,
49102,10.1002/marc.202200264,10.1002/marc.202200264,PBDB-T,IT-M,PBDB-T,IT-M,CCCCC(CC)Cc1ccc(-c2c3cc(-c4ccc(-c5sc(-c6cccs6)c6c5C(=O)c5c(CC(CC)CCCC)sc(CC(CC)CCCC)c5C6=O)s4)sc3c(-c3ccc(CC(CC)CCCC)s3)c3ccsc23)s1,CCCCCCc1ccc(C2(c3ccc(CCCCCC)cc3)c3cc4c(cc3-c3sc5cc(/C=C6\C(=O)c7ccc(C)cc7C6=C(C#N)C#N)sc5c32)C(c2ccc(CCCCCC)cc2)(c2ccc(CCCCCC)cc2)c2c-4sc3cc(/C=C4\C(=O)c5ccc(C)cc5C4=C(C#N)C#N)sc23)cc1,0.9,19.35,59.44,10.35,10.351476,0.0142608695652198,,,,,,,,,PEI:HPSA (20 mol% HPSA),PEI:HPSA (20 mol% HPSA),,,,,,,-5.33,-3.48,,-5.514,-3.808,
49103,10.1002/marc.202200264,10.1002/marc.202200264,PBDB-T,IT-M,PBDB-T,IT-M,CCCCC(CC)Cc1ccc(-c2c3cc(-c4ccc(-c5sc(-c6cccs6)c6c5C(=O)c5c(CC(CC)CCCC)sc(CC(CC)CCCC)c5C6=O)s4)sc3c(-c3ccc(CC(CC)CCCC)s3)c3ccsc23)s1,CCCCCCc1ccc(C2(c3ccc(CCCCCC)cc3)c3cc4c(cc3-c3sc5cc(/C=C6\C(=O)c7ccc(C)cc7C6=C(C#N)C#N)sc5c32)C(c2ccc(CCCCCC)cc2)(c2ccc(CCCCCC)cc2)c2c-4sc3cc(/C=C4\C(=O)c5ccc(C)cc5C4=C(C#N)C#N)sc23)cc1,0.83,19.13,58.71,9.32,9.32191509,0.0205481759656534,,,,,,,,,PEI:HPSA (30 mol% HPSA),PEI:HPSA (30 mol% HPSA),,,,,,,-5.33,-3.48,,-5.514,-3.808,
49104,10.1002/marc.202200264,10.1002/marc.202200264,PBDB-T,IT-M,PBDB-T,IT-M,CCCCC(CC)Cc1ccc(-c2c3cc(-c4ccc(-c5sc(-c6cccs6)c6c5C(=O)c5c(CC(CC)CCCC)sc(CC(CC)CCCC)c5C6=O)s4)sc3c(-c3ccc(CC(CC)CCCC)s3)c3ccsc23)s1,CCCCCCc1ccc(C2(c3ccc(CCCCCC)cc3)c3cc4c(cc3-c3sc5cc(/C=C6\C(=O)c7ccc(C)cc7C6=C(C#N)C#N)sc5c32)C(c2ccc(CCCCCC)cc2)(c2ccc(CCCCCC)cc2)c2c-4sc3cc(/C=C4\C(=O)c5ccc(C)cc5C4=C(C#N)C#N)sc23)cc1,0.63,17.7,53.73,5.99,5.991432299999999,0.0239115191986393,,,,,,,inverted,,PEI:HPSA (40 mol% HPSA),PEI:HPSA (40 mol% HPSA),MoO3,,,,,,-5.33,-3.48,,-5.514,-3.808,
49105,10.1002/marc.202200264,10.1002/marc.202200264,PBDB-T,IT-M,PBDB-T,IT-M,CCCCC(CC)Cc1ccc(-c2c3cc(-c4ccc(-c5sc(-c6cccs6)c6c5C(=O)c5c(CC(CC)CCCC)sc(CC(CC)CCCC)c5C6=O)s4)sc3c(-c3ccc(CC(CC)CCCC)s3)c3ccsc23)s1,CCCCCCc1ccc(C2(c3ccc(CCCCCC)cc3)c3cc4c(cc3-c3sc5cc(/C=C6\C(=O)c7ccc(C)cc7C6=C(C#N)C#N)sc5c32)C(c2ccc(CCCCCC)cc2)(c2ccc(CCCCCC)cc2)c2c-4sc3cc(/C=C4\C(=O)c5ccc(C)cc5C4=C(C#N)C#N)sc23)cc1,0.45,17.37,41.9,3.28,3.2751135,0.1489786585365858,,,,,,,inverted,,PEI:HPSA (50 mol% HPSA),PEI:HPSA (50 mol% HPSA),MoO3,,,,,,-5.33,-3.48,,-5.514,-3.808,
49106,10.1002/marc.202200276,10.1002/marc.202200276,PABF-Cl,BTP-eC9,PABF-Cl,BTP-eC9,,CCCCCCCCCc1c(C=C2C(=O)c3cc(Cl)c(Cl)cc3C2=C(C#N)C#N)sc2c1sc1c3c4nsnc4c4c5sc6c(CCCCCCCCC)c(C=C7C(=O)c8cc(Cl)c(Cl)cc8C7=C(C#N)C#N)sc6c5n(CC(CCCC)CCCCCC)c4c3n(CC(CCCC)CCCCCC)c21,0.76,23.6,66.0,11.8,11.83776,0.3200000000000039,11.54,11.8,1:1.2,DIO,DIO,,ITO/PEI-Zn/PABF-Cl:BTP-eC9/MoO3/Ag,,PEI-Zn,PEI-Zn,MoO3,MoO3,,CB,chlorobenzene,,,,,-5.68,-3.9,
49122,10.1002/marc.202200325,10.1002/marc.202200325,PBDT-TA,ITIC,PBDT-TA,ITIC,,CCCCCCc1ccc(C2(c3ccc(CCCCCC)cc3)c3cc4c(cc3-c3sc5cc(C=C6C(=O)c7ccccc7C6=C(C#N)C#N)sc5c32)C(c2ccc(CCCCCC)cc2)(c2ccc(CCCCCC)cc2)c2c-4sc3cc(C=C4C(=O)c5ccccc5C4=C(C#N)C#N)sc23)cc1,0.96,19.43,56.0,10.47,10.445567999999998,0.2333524355301114,10.08,10.47,,,,,inverted,inverted,ZnO,ZnO,MoO3,MoO3,120.0,DCB,o-DCB,130.0,,,,-5.576,-3.916,
49123,10.1002/marc.202200325,10.1002/marc.202200325,PBDT-TA,ITIC,PBDT-TA,ITIC,,CCCCCCc1ccc(C2(c3ccc(CCCCCC)cc3)c3cc4c(cc3-c3sc5cc(C=C6C(=O)c7ccccc7C6=C(C#N)C#N)sc5c32)C(c2ccc(CCCCCC)cc2)(c2ccc(CCCCCC)cc2)c2c-4sc3cc(C=C4C(=O)c5ccccc5C4=C(C#N)C#N)sc23)cc1,0.98,19.63,51.0,9.76,9.811073999999998,0.5232991803278491,9.45,9.76,,,,,inverted,inverted,ZnO,ZnO,MoO3,MoO3,,Xylene,xylene,,,,,-5.576,-3.916,
49124,10.1002/marc.202200325,10.1002/marc.202200325,PBDT-TC,ITIC,PBDT-TC,ITIC,,CCCCCCc1ccc(C2(c3ccc(CCCCCC)cc3)c3cc4c(cc3-c3sc5cc(C=C6C(=O)c7ccccc7C6=C(C#N)C#N)sc5c32)C(c2ccc(CCCCCC)cc2)(c2ccc(CCCCCC)cc2)c2c-4sc3cc(C=C4C(=O)c5ccccc5C4=C(C#N)C#N)sc23)cc1,0.96,18.23,55.0,9.68,9.62544,0.5636363636363676,8.93,9.68,,,,,inverted,inverted,ZnO,ZnO,MoO3,MoO3,120.0,DCB,o-DCB,130.0,,,,-5.576,-3.916,
49125,10.1002/marc.202200405,10.1002/marc.202200405,Stille-P,PC71BM,Stille-P,PC71BM,,COC(=O)CCCC1(c2ccccc2)C23c4c5ccc6c7cc8c9c%10c(cc%11cc%12c%13c%14c(cc%15c%16ccc-5c2c%16c2c5c%16c%17c(c(c46)c7c9c%17c4c%10c%11c%13c4c%16c%14c%152)C513)C%12)C8,0.78,9.64,67.3,5.1,5.060421600000001,0.7760470588235101,4.9,5.1,,,,,ITO/PEDOT:PSS/active layer/Al,conventional,,,PEDOT:PSS,PEDOT:PSS,,"1,2-dichlorobenzene",o-DCB,,,,,-5.9,-3.9,
49126,10.1002/marc.202200405,10.1002/marc.202200405,Stille-P,PC71BM,Stille-P,PC71BM,,COC(=O)CCCC1(c2ccccc2)C23c4c5ccc6c7cc8c9c%10c(cc%11cc%12c%13c%14c(cc%15c%16ccc-5c2c%16c2c5c%16c%17c(c(c46)c7c9c%17c4c%10c%11c%13c4c%16c%14c%152)C513)C%12)C8,0.82,9.68,68.9,5.5,5.4690064,0.5635200000000072,5.3,5.5,,,,,ITO/PEDOT:PSS/active layer/Al,conventional,,,PEDOT:PSS,PEDOT:PSS,,"1,2-dichlorobenzene",o-DCB,80.0,,,,-5.9,-3.9,
49127,10.1002/marc.202200405,10.1002/marc.202200405,DArP -5,PC71BM,DArP -5,PC71BM,,COC(=O)CCCC1(c2ccccc2)C23c4c5ccc6c7cc8c9c%10c(cc%11cc%12c%13c%14c(cc%15c%16ccc-5c2c%16c2c5c%16c%17c(c(c46)c7c9c%17c4c%10c%11c%13c4c%16c%14c%152)C513)C%12)C8,0.81,10.8,62.6,5.5,5.476248000000001,0.4318545454545292,5.3,5.5,,,,,ITO/PEDOT:PSS/active layer/Al,conventional,,,PEDOT:PSS,PEDOT:PSS,,"1,2-dichlorobenzene",o-DCB,,,,,-5.9,-3.9,
49128,10.1002/marc.202200405,10.1002/marc.202200405,DArP -5,PC71BM,DArP -5,PC71BM,,COC(=O)CCCC1(c2ccccc2)C23c4c5ccc6c7cc8c9c%10c(cc%11cc%12c%13c%14c(cc%15c%16ccc-5c2c%16c2c5c%16c%17c(c(c46)c7c9c%17c4c%10c%11c%13c4c%16c%14c%152)C513)C%12)C8,0.86,10.52,64.3,5.8,5.8173496,0.2991310344827618,5.5,5.8,,,,,ITO/PEDOT:PSS/active layer/Al,conventional,,,PEDOT:PSS,PEDOT:PSS,,"1,2-dichlorobenzene",o-DCB,80.0,,,,-5.9,-3.9,
49134,10.1002/marc.202200699,10.1002/marc.202200699,P(PT-T2),PC61BM,P(PT-T2),PC61BM,,COC(=O)CCCC1(c2ccccc2)C23c4c5c6c7c8c9c(c%10c%11c2c2c%12c4c4c%13c5c5c7c7c8c8c%14c9c%10c9c%10c%11c2c2c%11c%12c4c4c%12c%13c5c5c7c7c8c8c%14c9c9c%10c2c2c%11c4c4c%12c5c7c5c8c9c2c45)C613,0.788,0.54,32.0,0.14,0.1361664,2.7382857142857087,,,1:1.5,,,,ITO/ZnO/BHJ/MoOx/Ag,inverted,ZnO,,MoOx,,,,,,,,,-6.1,-3.7,
49135,10.1002/marc.202200699,10.1002/marc.202200699,P(PT-DPP)b,PC61BM,P(PT-DPP)b,PC61BM,,COC(=O)CCCC1(c2ccccc2)C23c4c5c6c7c8c9c(c%10c%11c2c2c%12c4c4c%13c5c5c7c7c8c8c%14c9c%10c9c%10c%11c2c2c%11c%12c4c4c%12c%13c5c5c7c7c8c8c%14c9c9c%10c2c2c%11c4c4c%12c5c7c5c8c9c2c45)C613,0.677,1.73,35.0,0.4,0.4099235,2.480874999999993,,,1:1.5,,,,ITO/ZnO/BHJ/MoOx/Ag,inverted,ZnO,,MoOx,,,,,,,,,-6.1,-3.7,
49136,10.1002/marc.202200699,10.1002/marc.202200699,P(PT-DPP)c,PC61BM,P(PT-DPP)c,PC61BM,,COC(=O)CCCC1(c2ccccc2)C23c4c5c6c7c8c9c(c%10c%11c2c2c%12c4c4c%13c5c5c7c7c8c8c%14c9c%10c9c%10c%11c2c2c%11c%12c4c4c%12c%13c5c5c7c7c8c8c%14c9c9c%10c2c2c%11c4c4c%12c5c7c5c8c9c2c45)C613,0.497,4.57,39.0,0.89,0.8858031,0.4715617977528156,,,1:1,,,,ITO/ZnO/BHJ/MoOx/Ag,inverted,ZnO,,MoOx,,,,,,,,,-6.1,-3.7,
49137,10.1002/marc.202200699,10.1002/marc.202200699,P(PT-DPP)d,PC71BM,P(PT-DPP)d,PC71BM,,COC(=O)CCCC1(c2ccccc2)C23c4c5ccc6c7cc8c9c%10c(cc%11cc%12c%13c%14c(cc%15c%16ccc-5c2c%16c2c5c%16c%17c(c(c46)c7c9c%17c4c%10c%11c%13c4c%16c%14c%152)C513)C%12)C8,0.757,6.12,40.0,1.87,1.853136,0.9018181818181812,,,1:3,,,,ITO/ZnO/BHJ/MoOx/Ag,inverted,ZnO,,MoOx,,,,,,,,,-5.9,-3.9,
49138,10.1002/marc.202200699,10.1002/marc.202200699,P(PT-BTZ),PC61BM,P(PT-BTZ),PC61BM,,COC(=O)CCCC1(c2ccccc2)C23c4c5c6c7c8c9c(c%10c%11c2c2c%12c4c4c%13c5c5c7c7c8c8c%14c9c%10c9c%10c%11c2c2c%11c%12c4c4c%12c%13c5c5c7c7c8c8c%14c9c9c%10c2c2c%11c4c4c%12c5c7c5c8c9c2c45)C613,0.675,1.8,29.0,0.36,0.35235,2.1249999999999973,,,1:1,,,,ITO/ZnO/BHJ/MoOx/Ag,inverted,ZnO,,MoOx,,,,,,,,,-6.1,-3.7,
49139,10.1002/marc.202300019,10.1002/marc.202300019,D18-Cl,BTA3,D18-Cl,BTA3,CCCCCCC(CCCC)Cc1csc(-c2cc3c4nsnc4c4cc(-c5cc(CC(CCCC)CCCCCC)c(-c6cc7c(-c8cc(Cl)c(CC(CC)CCCC)s8)c8sccc8c(-c8cc(Cl)c(CC(CC)CCCC)s8)c7s6)s5)sc4c3s2)c1,CCCCCCCCn1nc2c(/C=c3\sc(=C(C#N)C#N)n(CC)c3=O)ccc(-c3cc4c(s3)-c3cc5c(cc3C4(c3ccc(CCCCCC)cc3)c3ccc(CCCCCC)cc3)-c3sc(-c4ccc(/C=c6\sc(=C(C#N)C#N)n(CC)c6=O)c6nn(CCCCCCCC)nc46)cc3C5(c3ccc(CCCCCC)cc3)c3ccc(CCCCCC)cc3)c2n1,1.3,8.29,58.43,6.3,6.2970011,0.0476015873015824,6.17,6.3,,,,,ITO/PEDOT:PSS/active layer/PFN-Br/Al,conventional,PFN-Br,PFN-Br,PEDOT:PSS,PEDOT:PSS,,,,,-5.51,-2.77,,-5.49,-3.72,
49140,10.1002/marc.202300019,10.1002/marc.202300019,PE55,BTA3,PE55,BTA3,,CCCCCCCCn1nc2c(/C=c3\sc(=C(C#N)C#N)n(CC)c3=O)ccc(-c3cc4c(s3)-c3cc5c(cc3C4(c3ccc(CCCCCC)cc3)c3ccc(CCCCCC)cc3)-c3sc(-c4ccc(/C=c6\sc(=C(C#N)C#N)n(CC)c6=O)c6nn(CCCCCCCC)nc46)cc3C5(c3ccc(CCCCCC)cc3)c3ccc(CCCCCC)cc3)c2n1,1.28,11.06,64.2,9.36,9.0886656,2.898871794871784,9.19,9.36,,,,,ITO/PEDOT:PSS/active layer/PFN-Br/Al,conventional,PFN-Br,PFN-Br,PEDOT:PSS,PEDOT:PSS,,,,,,,,-5.49,-3.72,
49141,10.1002/marc.202300213,10.1002/marc.202300213,PBDB-T,CNDT-2F,PBDB-T,CNDT-2F,CCCCC(CC)Cc1ccc(-c2c3cc(-c4ccc(-c5sc(-c6cccs6)c6c5C(=O)c5c(CC(CC)CCCC)sc(CC(CC)CCCC)c5C6=O)s4)sc3c(-c3ccc(CC(CC)CCCC)s3)c3ccsc23)s1,,0.95,18.06,66.53,11.41,11.414552099999998,0.0398957055214544,11.33,11.41,,,,,inverted device structure,inverted,,,,,,,,,-5.33,-3.48,,,,
49142,10.1002/marc.202300213,10.1002/marc.202300213,PBDB-T,ANDT-2F,PBDB-T,ANDT-2F,CCCCC(CC)Cc1ccc(-c2c3cc(-c4ccc(-c5sc(-c6cccs6)c6c5C(=O)c5c(CC(CC)CCCC)sc(CC(CC)CCCC)c5C6=O)s4)sc3c(-c3ccc(CC(CC)CCCC)s3)c3ccsc23)s1,,0.86,21.3,66.21,12.13,12.128347799999998,0.0136207749381889,11.42,12.13,1:0.8,1-chloronaphthalene,,0.3% volume,inverted device structure,inverted,ZnO,,MoOx,,,,,,-5.33,-3.48,,,,
49143,10.1002/marc.202300338,10.1002/marc.202300338,P3HT,O-IDTBR (DBE),P3HT,O-IDTBR (DBE),CCCCCCc1ccsc1,,0.75,12.82,69.48,6.82,6.680502000000001,2.0454252199413445,6.7,6.82,,diphenyl ether,DPE,,ITO/PEDOT:PSS/active layer/PDINN/Ag,conventional,PDINN,PDINN,PEDOT:PSS,PEDOT:PSS,,chloroform,chloroform,,-5.01,-3.12,,,,
49144,10.1002/marc.202300338,10.1002/marc.202300338,P3HT nanofibers,O-IDTBR (DBE),P3HT nanofibers,O-IDTBR (DBE),,,0.75,14.09,73.03,7.81,7.71744525,1.1850800256081908,7.71,7.81,,diphenyl ether,DPE,,ITO/PEDOT:PSS/active layer/PDINN/Ag,conventional,PDINN,PDINN,PEDOT:PSS,PEDOT:PSS,,chloroform,chloroform,,,,,,,
49145,10.1002/marc.202300400,10.1002/marc.202300400,PM6,L8-BO,PM6,L8-BO,COC(=O)C(C)(C)c1cc(C)cc(-c2sc3c4sc5cc(/C=C6/C(=O)c7cc(F)cc(c7)C(=O)/C6=C\c6cc(C(C)(C)C(=O)OC)c(-c7cc(C)cc(C(C)(C)C(=O)OC)c7)s6)sc5c4c(C(C)(C)C(=O)OC)ccc2-3)c1,CCCCCCC(CCCC)Cc1c(/C=C2\C(=O)c3cc(F)c(F)cc3C2=C(C#N)C#N)sc2c1SC1c3c(c4c(c5nsnc35)c3sc5c(CC(CCCC)CCCCCC)c(/C=C6\C(=O)c7cc(F)c(F)cc7C6=C(C#N)C#N)sc5c3n4CC(CC)CCCC)N(CC(CC)CCCC)C21,0.898,25.3,77.75,17.66,17.6643335,0.0245385050962702,17.58,17.66,,,,,glass/ITO/PEDOT:PSS/PM6:L8-BO/PNDTIT-F3N/Ag,conventional,PNDTIT-F3N,,w/o,,,,,,-5.56,-3.65,,-5.68,-3.9,
