Repository: JiYiqaq/PCE-KA-GNN

# Data directory

- `raw/Active_Database.csv` is the immutable source dataset bundled under CC BY 4.0. Do not overwrite it with processed data.
- `processed/` is created and populated by the training pipeline. Generated `.pt` and `.pth` caches are intentionally ignored by Git because they can exceed GitHub's normal single-file limit.

See `../DATA_LICENSE.md` for provenance, license and checksum information.

File: data/raw/Active_Database.csv (part 110 of 471)
id,doi,doi_norm,donor,acceptor,donor_canonical,acceptor_canonical,donor_smiles,acceptor_smiles,voc,jsc,ff,pce,pce_recomputed,pce_relative_error_percent,pce_avg,pce_best,d_a_ratio,additive,additive_canonical,additive_ratio,device_structure,device_type,etl,etl_canonical,htl,htl_canonical,active_layer_thickness,solvent,solvent_canonical,annealing_temp,homo_d,lumo_d,eg_d,homo_a,lumo_a,eg_a
49146,10.1002/marc.202300400,10.1002/marc.202300400,PM6,L8-BO,PM6,L8-BO,COC(=O)C(C)(C)c1cc(C)cc(-c2sc3c4sc5cc(/C=C6/C(=O)c7cc(F)cc(c7)C(=O)/C6=C\c6cc(C(C)(C)C(=O)OC)c(-c7cc(C)cc(C(C)(C)C(=O)OC)c7)s6)sc5c4c(C(C)(C)C(=O)OC)ccc2-3)c1,CCCCCCC(CCCC)Cc1c(/C=C2\C(=O)c3cc(F)c(F)cc3C2=C(C#N)C#N)sc2c1SC1c3c(c4c(c5nsnc35)c3sc5c(CC(CCCC)CCCCCC)c(/C=C6\C(=O)c7cc(F)c(F)cc7C6=C(C#N)C#N)sc5c3n4CC(CC)CCCC)N(CC(CC)CCCC)C21,0.899,25.39,78.14,17.84,17.835931654,0.0228046300448452,17.71,17.84,,OPD,,20% v/v (2 mg/mL aqueous solution),glass/ITO/PEDOT:PSS/PM6:L8-BO/PNDTIT-F3N/Ag,conventional,PNDTIT-F3N,,OPD,OPD,,,,,-5.56,-3.65,,-5.68,-3.9,
49147,10.1002/marc.202300400,10.1002/marc.202300400,PM6,L8-BO,PM6,L8-BO,COC(=O)C(C)(C)c1cc(C)cc(-c2sc3c4sc5cc(/C=C6/C(=O)c7cc(F)cc(c7)C(=O)/C6=C\c6cc(C(C)(C)C(=O)OC)c(-c7cc(C)cc(C(C)(C)C(=O)OC)c7)s6)sc5c4c(C(C)(C)C(=O)OC)ccc2-3)c1,CCCCCCC(CCCC)Cc1c(/C=C2\C(=O)c3cc(F)c(F)cc3C2=C(C#N)C#N)sc2c1SC1c3c(c4c(c5nsnc35)c3sc5c(CC(CCCC)CCCCCC)c(/C=C6\C(=O)c7cc(F)c(F)cc7C6=C(C#N)C#N)sc5c3n4CC(CC)CCCC)N(CC(CC)CCCC)C21,0.895,25.43,79.26,18.04,18.03945711,0.0030093680709446,17.9,18.04,,MPD,,20% v/v (2 mg/mL aqueous solution),glass/ITO/PEDOT:PSS/PM6:L8-BO/PNDTIT-F3N/Ag,conventional,PNDTIT-F3N,,MPD,MPD,,,,,-5.56,-3.65,,-5.68,-3.9,
49148,10.1002/marc.202300400,10.1002/marc.202300400,PM6,L8-BO,PM6,L8-BO,COC(=O)C(C)(C)c1cc(C)cc(-c2sc3c4sc5cc(/C=C6/C(=O)c7cc(F)cc(c7)C(=O)/C6=C\c6cc(C(C)(C)C(=O)OC)c(-c7cc(C)cc(C(C)(C)C(=O)OC)c7)s6)sc5c4c(C(C)(C)C(=O)OC)ccc2-3)c1,CCCCCCC(CCCC)Cc1c(/C=C2\C(=O)c3cc(F)c(F)cc3C2=C(C#N)C#N)sc2c1SC1c3c(c4c(c5nsnc35)c3sc5c(CC(CCCC)CCCCCC)c(/C=C6\C(=O)c7cc(F)c(F)cc7C6=C(C#N)C#N)sc5c3n4CC(CC)CCCC)N(CC(CC)CCCC)C21,0.895,25.82,79.08,18.28,18.27451812,0.0299884026258281,18.14,18.28,,PPD,,20% v/v (2 mg/mL aqueous solution),conventional,conventional,PNDTIT-F3N,,PPD,PPD,,,,,-5.56,-3.65,,-5.68,-3.9,
49149,10.1002/marc.202300400,10.1002/marc.202300400,PM6,L8-BO,PM6,L8-BO,COC(=O)C(C)(C)c1cc(C)cc(-c2sc3c4sc5cc(/C=C6/C(=O)c7cc(F)cc(c7)C(=O)/C6=C\c6cc(C(C)(C)C(=O)OC)c(-c7cc(C)cc(C(C)(C)C(=O)OC)c7)s6)sc5c4c(C(C)(C)C(=O)OC)ccc2-3)c1,CCCCCCC(CCCC)Cc1c(/C=C2\C(=O)c3cc(F)c(F)cc3C2=C(C#N)C#N)sc2c1SC1c3c(c4c(c5nsnc35)c3sc5c(CC(CCCC)CCCCCC)c(/C=C6\C(=O)c7cc(F)c(F)cc7C6=C(C#N)C#N)sc5c3n4CC(CC)CCCC)N(CC(CC)CCCC)C21,0.895,25.55,78.25,17.9,17.893623125,0.0356249999999848,17.78,17.9,,aniline,,20% v/v (2 mg/mL aqueous solution),glass/ITO/PEDOT:PSS/PM6:L8-BO/PNDTIT-F3N/Ag,conventional,PNDTIT-F3N,,Aniline,Aniline,,,,,-5.56,-3.65,,-5.68,-3.9,
49150,10.1002/marc.202400275,10.1002/marc.202400275,PBDT-TS-C5,Y6,PBDT-TS-C5,Y6,,CCCCCCCCCCCc1c(/C=C2\C(=O)c3cc(F)c(F)cc3C2=C(C#N)C#N)sc2c1sc1c3c4nsnc4c4c5sc6c(CCCCCCCCCCC)c(/C=C7\C(=O)c8cc(F)c(F)cc8C7=C(C#N)C#N)sc6c5n(CC(CC)CCCC)c4c3n(CC(CC)CCCC)c21,0.89,19.36,50.0,8.51,8.6152,1.2361927144535836,8.11,8.51,1/1,,,,ITO/ZnO/active layer/MoO3/Ag,inverted,ZnO,ZnO,MoO3,MoO3,100.0,,,150.0,,,,-5.65,-4.09,
49151,10.1002/marc.202400275,10.1002/marc.202400275,PBDT-TSBT-C12,Y6,PBDT-TSBT-C12,Y6,,CCCCCCCCCCCc1c(/C=C2\C(=O)c3cc(F)c(F)cc3C2=C(C#N)C#N)sc2c1sc1c3c4nsnc4c4c5sc6c(CCCCCCCCCCC)c(/C=C7\C(=O)c8cc(F)c(F)cc8C7=C(C#N)C#N)sc6c5n(CC(CC)CCCC)c4c3n(CC(CC)CCCC)c21,0.71,24.84,60.0,10.47,10.58184,1.0681948424068677,9.99,10.47,1/1,,,,ITO/ZnO/active layer/MoO3/Ag,inverted,ZnO,ZnO,MoO3,MoO3,120.0,,,100.0,,,,-5.65,-4.09,
49152,10.1002/marc.202400275,10.1002/marc.202400275,PBDTF-TSBT-C16,Y6,PBDTF-TSBT-C16,Y6,,CCCCCCCCCCCc1c(/C=C2\C(=O)c3cc(F)c(F)cc3C2=C(C#N)C#N)sc2c1sc1c3c4nsnc4c4c5sc6c(CCCCCCCCCCC)c(/C=C7\C(=O)c8cc(F)c(F)cc8C7=C(C#N)C#N)sc6c5n(CC(CC)CCCC)c4c3n(CC(CC)CCCC)c21,0.8,26.83,62.0,13.21,13.30768,0.7394398183194447,12.39,13.21,1/1,,,,ITO/ZnO/active layer/MoO3/Ag,inverted,ZnO,ZnO,MoO3,MoO3,130.0,,,150.0,,,,-5.65,-4.09,
49153,10.1002/marc.202400343,10.1002/marc.202400343,P1,PC71BM,P1,PC71BM,CCCCCCCCc1cc(-c2c(-c3cccs3)sc3c(-c4cc(CCCCCCCC)c(CCCCCCCC)s4)c(-c4ccc(-c5cccc6nsnc56)s4)sc23)sc1CCCCCCCC,COC(=O)CCCC1(c2ccccc2)C23c4c5ccc6c7cc8c9c%10c(cc%11cc%12c%13c%14c(cc%15c%16ccc-5c2c%16c2c5c%16c%17c(c(c46)c7c9c%17c4c%10c%11c%13c4c%16c%14c%152)C513)C%12)C8,0.88,6.9,57.97,3.59,3.5199384,1.951576601671317,,,1:3,9% DPE,DPE,9%,glass/ITO/PEDOT:PSS/active layer/LiF/Al,BHJ,LiF,,PEDOT:PSS,,,,,110.0,,,,-5.9,-3.9,
49154,10.1002/marc.202400343,10.1002/marc.202400343,P2,PC71BM,P2,PC71BM,,COC(=O)CCCC1(c2ccccc2)C23c4c5ccc6c7cc8c9c%10c(cc%11cc%12c%13c%14c(cc%15c%16ccc-5c2c%16c2c5c%16c%17c(c(c46)c7c9c%17c4c%10c%11c%13c4c%16c%14c%152)C513)C%12)C8,0.9,6.03,55.8,3.12,3.028266,2.940192307692314,,,1:3,-,,,glass/ITO/PEDOT:PSS/active layer/LiF/Al,BHJ,LiF,,PEDOT:PSS,,,,,110.0,,,,-5.9,-3.9,
49155,10.1002/marc.202400343,10.1002/marc.202400343,P3,PC71BM,P3,PC71BM,CCCCCCc1csc(-c2ccc(-c3cc(CCCCCC)c(/C=C/c4csc(-c5cc6c(OCC(CC)CCCC)c7sc(-c8ccc(C9=C%10C(=O)N(CC(CC)CCCC)C(c%11ccc(-c%12cc%13c(OCC(CC)CCCC)c%14sccc%14c(OCC(CC)CCCC)c%13s%12)s%11)=C%10C(=O)N9CC(CC)CCCC)s8)cc7c(OCC(CC)CCCC)c6s5)c4)s3)c3nsnc23)c1,COC(=O)CCCC1(c2ccccc2)C23c4c5ccc6c7cc8c9c%10c(cc%11cc%12c%13c%14c(cc%15c%16ccc-5c2c%16c2c5c%16c%17c(c(c46)c7c9c%17c4c%10c%11c%13c4c%16c%14c%152)C513)C%12)C8,0.94,6.74,54.4,3.67,3.4465664,6.08810899182561,,,1:3,-,,,glass/ITO/PEDOT:PSS/active layer/LiF/Al,BHJ,LiF,,PEDOT:PSS,,,,,110.0,,,,-5.9,-3.9,
49156,10.1002/marc.202400343,10.1002/marc.202400343,P4,PC71BM,P4,PC71BM,,COC(=O)CCCC1(c2ccccc2)C23c4c5ccc6c7cc8c9c%10c(cc%11cc%12c%13c%14c(cc%15c%16ccc-5c2c%16c2c5c%16c%17c(c(c46)c7c9c%17c4c%10c%11c%13c4c%16c%14c%152)C513)C%12)C8,0.8,11.44,68.81,6.26,6.2974912,0.5989009584664511,,,1:2,6% DPE,DPE,6%,glass/ITO/PEDOT:PSS/active layer/LiF/Al,BHJ,LiF,,PEDOT:PSS,,,,,110.0,,,,-5.9,-3.9,
49157,10.1002/marc.202400343,10.1002/marc.202400343,P5,PC71BM,P5,PC71BM,,COC(=O)CCCC1(c2ccccc2)C23c4c5ccc6c7cc8c9c%10c(cc%11cc%12c%13c%14c(cc%15c%16ccc-5c2c%16c2c5c%16c%17c(c(c46)c7c9c%17c4c%10c%11c%13c4c%16c%14c%152)C513)C%12)C8,0.85,8.78,53.67,4.02,4.0053921,0.3633805970149173,,,1:3,-,,,glass/ITO/PEDOT:PSS/active layer/LiF/Al,BHJ,LiF,,PEDOT:PSS,,,,,110.0,,,,-5.9,-3.9,
49158,10.1002/marc.202400343,10.1002/marc.202400343,P6,PC71BM,P6,PC71BM,,COC(=O)CCCC1(c2ccccc2)C23c4c5ccc6c7cc8c9c%10c(cc%11cc%12c%13c%14c(cc%15c%16ccc-5c2c%16c2c5c%16c%17c(c(c46)c7c9c%17c4c%10c%11c%13c4c%16c%14c%152)C513)C%12)C8,0.86,7.04,60.02,3.65,3.6338508800000007,0.4424416438355956,,,1:3,3% DPE,DPE,3%,glass/ITO/PEDOT:PSS/active layer/LiF/Al,BHJ,LiF,,PEDOT:PSS,,,,,110.0,,,,-5.9,-3.9,
49159,10.1002/marc.202400433,10.1002/marc.202400433,PM6,MY-BO,PM6,MY-BO,CC1=CC(=CC(=C1)C2=C3C=CC(=C4C5=C(C=C(S5)/C=C\6/C(=O)C7=CC(=CC(=C7)F)C(=O)/C6=C\C8=CC(=C(S8)C9=CC(=CC(=C9)C)C(C)(C)C(=O)OC)C(C)(C)C(=O)OC)SC4=C3S2)C(C)(C)C(=O)OC)C(C)(C)C(=O)OC,,0.885,24.6,74.34,16.19,16.184561400000003,0.0335923409511918,,,,,,,ITO/PEDOT:PSS/active layers/PDINN/Ag,conventional,PDINN,PDINN,PEDOT:PSS,PEDOT:PSS,,,,,-5.56,-3.65,,,,
49160,10.1002/marc.202400433,10.1002/marc.202400433,PM6,DY-TVCl,PM6,DY-TVCl,CC1=CC(=CC(=C1)C2=C3C=CC(=C4C5=C(C=C(S5)/C=C\6/C(=O)C7=CC(=CC(=C7)F)C(=O)/C6=C\C8=CC(=C(S8)C9=CC(=CC(=C9)C)C(C)(C)C(=O)OC)C(C)(C)C(=O)OC)SC4=C3S2)C(C)(C)C(=O)OC)C(C)(C)C(=O)OC,,0.932,25.68,75.27,18.01,18.014941152,0.0274356024430711,,,,,,,ITO/PEDOT:PSS/active layers/PDINN/Ag,conventional,PDINN,PDINN,PEDOT:PSS,PEDOT:PSS,,,,,-5.56,-3.65,,,,
49161,10.1002/marc.202400433,10.1002/marc.202400433,PM6,DY-3T,PM6,DY-3T,CC1=CC(=CC(=C1)C2=C3C=CC(=C4C5=C(C=C(S5)/C=C\6/C(=O)C7=CC(=CC(=C7)F)C(=O)/C6=C\C8=CC(=C(S8)C9=CC(=CC(=C9)C)C(C)(C)C(=O)OC)C(C)(C)C(=O)OC)SC4=C3S2)C(C)(C)C(=O)OC)C(C)(C)C(=O)OC,,0.969,22.92,72.59,16.12,16.121861532000004,0.0115479652605648,,,,,,,ITO/PEDOT:PSS/active layers/PDINN/Ag,conventional,PDINN,PDINN,PEDOT:PSS,PEDOT:PSS,,,,,-5.56,-3.65,,,,
49173,10.1002/marc.202400479,10.1002/marc.202400479,PM6,Y6,PM6,Y6,COC(=O)C(C)(C)c1cc(C)cc(-c2sc3c4sc5cc(/C=C6/C(=O)c7cc(F)cc(c7)C(=O)/C6=C\c6cc(C(C)(C)C(=O)OC)c(-c7cc(C)cc(C(C)(C)C(=O)OC)c7)s6)sc5c4c(C(C)(C)C(=O)OC)ccc2-3)c1,CCCCCCCCCCCc1c(/C=C2\C(=O)c3cc(F)c(F)cc3C2=C(C#N)C#N)sc2c1sc1c3c4nsnc4c4c5sc6c(CCCCCCCCCCC)c(/C=C7\C(=O)c8cc(F)c(F)cc8C7=C(C#N)C#N)sc6c5n(CC(CC)CCCC)c4c3n(CC(CC)CCCC)c21,0.778,26.78,63.23,13.17,13.173869332,0.02937989369779,12.68,13.17,,,,,ITO/PEDOT:PSS/PM6:Y6/ETL/Ag,conventional,w/o,,PEDOT:PSS,,,,,,-5.56,-3.65,,-5.65,-4.09,
49174,10.1002/marc.202400479,10.1002/marc.202400479,PM6,Y6,PM6,Y6,COC(=O)C(C)(C)c1cc(C)cc(-c2sc3c4sc5cc(/C=C6/C(=O)c7cc(F)cc(c7)C(=O)/C6=C\c6cc(C(C)(C)C(=O)OC)c(-c7cc(C)cc(C(C)(C)C(=O)OC)c7)s6)sc5c4c(C(C)(C)C(=O)OC)ccc2-3)c1,CCCCCCCCCCCc1c(/C=C2\C(=O)c3cc(F)c(F)cc3C2=C(C#N)C#N)sc2c1sc1c3c4nsnc4c4c5sc6c(CCCCCCCCCCC)c(/C=C7\C(=O)c8cc(F)c(F)cc8C7=C(C#N)C#N)sc6c5n(CC(CC)CCCC)c4c3n(CC(CC)CCCC)c21,0.837,27.03,72.87,16.47,16.486188957000003,0.0982936065574026,16.35,16.47,,,,,ITO/PEDOT:PSS/PM6:Y6/ETL/Ag,conventional,P4VP,P4VP,PEDOT:PSS,,11.0,,,,-5.56,-3.65,,-5.65,-4.09,
49175,10.1002/marc.202400479,10.1002/marc.202400479,PM6,Y6,PM6,Y6,COC(=O)C(C)(C)c1cc(C)cc(-c2sc3c4sc5cc(/C=C6/C(=O)c7cc(F)cc(c7)C(=O)/C6=C\c6cc(C(C)(C)C(=O)OC)c(-c7cc(C)cc(C(C)(C)C(=O)OC)c7)s6)sc5c4c(C(C)(C)C(=O)OC)ccc2-3)c1,CCCCCCCCCCCc1c(/C=C2\C(=O)c3cc(F)c(F)cc3C2=C(C#N)C#N)sc2c1sc1c3c4nsnc4c4c5sc6c(CCCCCCCCCCC)c(/C=C7\C(=O)c8cc(F)c(F)cc8C7=C(C#N)C#N)sc6c5n(CC(CC)CCCC)c4c3n(CC(CC)CCCC)c21,0.843,27.46,74.49,17.23,17.243526222,0.0785039001741115,17.12,17.23,,,,,ITO/PEDOT:PSS/PM6:Y6/ETL/Ag,conventional,P4VP-I,P4VP-I,PEDOT:PSS,,,,,,-5.56,-3.65,,-5.65,-4.09,
49182,10.1002/marc.202400603,10.1002/marc.202400603,PFBiTPD,ITIC-4F,PFBiTPD,ITIC-4F,,CCc1ccc(C2(c3ccc(CC)cc3)c3cc4c(cc3-c3sc5cc(/C=C6\C(=O)c7cc(F)c(F)cc7C6=C(C#N)C#N)sc5c32)C(c2ccc(CC)cc2)(c2ccc(CC)cc2)c2c-4sc3cc(/C=C4\C(=O)c5cc(F)c(F)cc5C4=C(C#N)C#N)sc23)cc1,0.881,15.54,62.89,8.6,8.610106386,0.1175161162790739,8.58,8.6,,,,,ITO/PEDOT:PSS/active layer/PFN-Br/Ag,conventional,PFN-Br,PFN-Br,PEDOT:PSS,PEDOT:PSS,,,,,,,,-5.82,-4.24,
49183,10.1002/marc.202400603,10.1002/marc.202400603,PClBiTPD,ITIC-4F,PClBiTPD,ITIC-4F,,CCc1ccc(C2(c3ccc(CC)cc3)c3cc4c(cc3-c3sc5cc(/C=C6\C(=O)c7cc(F)c(F)cc7C6=C(C#N)C#N)sc5c32)C(c2ccc(CC)cc2)(c2ccc(CC)cc2)c2c-4sc3cc(/C=C4\C(=O)c5cc(F)c(F)cc5C4=C(C#N)C#N)sc23)cc1,0.891,14.49,59.24,7.64,7.648233516,0.1077685340314222,7.63,7.64,,,,,ITO/PEDOT:PSS/active layer/PFN-Br/Ag,conventional,PFN-Br,PFN-Br,PEDOT:PSS,PEDOT:PSS,,,,,,,,-5.82,-4.24,
49184,10.1002/marc.202400628,10.1002/marc.202400628,PM6,DY-Ar-4,PM6,DY-Ar-4,CC1=CC(=CC(=C1)C2=C3C=CC(=C4C5=C(C=C(S5)/C=C\6/C(=O)C7=CC(=CC(=C7)F)C(=O)/C6=C\C8=CC(=C(S8)C9=CC(=CC(=C9)C)C(C)(C)C(=O)OC)C(C)(C)C(=O)OC)SC4=C3S2)C(C)(C)C(=O)OC)C(C)(C)C(=O)OC,,0.944,20.08,65.33,12.39,12.383641215999996,0.0513219047619451,10.23,12.39,1:1.2,,,,ITO/PEDOT:PSS/PM6:DY-Ar-4/PDINN/Ag,conventional,PDINN,PDINN,PEDOT:PSS,PEDOT:PSS,,,,,-5.56,-3.65,,,,
49185,10.1002/marc.202400628,10.1002/marc.202400628,PM6,DY-Ar-5,PM6,DY-Ar-5,CC1=CC(=CC(=C1)C2=C3C=CC(=C4C5=C(C=C(S5)/C=C\6/C(=O)C7=CC(=CC(=C7)F)C(=O)/C6=C\C8=CC(=C(S8)C9=CC(=CC(=C9)C)C(C)(C)C(=O)OC)C(C)(C)C(=O)OC)SC4=C3S2)C(C)(C)C(=O)OC)C(C)(C)C(=O)OC,,0.951,22.67,73.11,15.76,15.761909187,0.0121141307106646,12.87,15.76,1:1.2,,,,ITO/PEDOT:PSS/PM6:DY-Ar-5/PDINN/Ag,conventional,PDINN,PDINN,PEDOT:PSS,PEDOT:PSS,,,,,-5.56,-3.65,,,,
49186,10.1002/marc.202400628,10.1002/marc.202400628,PM6,DY-Ar-6,PM6,DY-Ar-6,CC1=CC(=CC(=C1)C2=C3C=CC(=C4C5=C(C=C(S5)/C=C\6/C(=O)C7=CC(=CC(=C7)F)C(=O)/C6=C\C8=CC(=C(S8)C9=CC(=CC(=C9)C)C(C)(C)C(=O)OC)C(C)(C)C(=O)OC)SC4=C3S2)C(C)(C)C(=O)OC)C(C)(C)C(=O)OC,,0.951,19.89,68.74,13.0,13.002439085999995,0.0187621999999784,10.94,13.0,1:1.2,,,,ITO/PEDOT:PSS/PM6:DY-Ar-6/PDINN/Ag,conventional,PDINN,PDINN,PEDOT:PSS,PEDOT:PSS,,,,,-5.56,-3.65,,,,
49187,10.1002/marc.202400687,10.1002/marc.202400687,PM6,D1,PM6,D1,CC1=CC(=CC(=C1)C2=C3C=CC(=C4C5=C(C=C(S5)/C=C\6/C(=O)C7=CC(=CC(=C7)F)C(=O)/C6=C\C8=CC(=C(S8)C9=CC(=CC(=C9)C)C(C)(C)C(=O)OC)C(C)(C)C(=O)OC)SC4=C3S2)C(C)(C)C(=O)OC)C(C)(C)C(=O)OC,,0.887,21.73,78.61,15.08,15.151692311,0.4754132029177693,14.9,15.08,,,,,ITO/PEDOT:PSS/PM6:D1/PNDIT-F3N/Ag,conventional,PNDIT-F3N,PNDIT-F3N,PEDOT:PSS,PEDOT:PSS,,,,,-5.56,-3.65,,,,
49188,10.1002/marc.202400687,10.1002/marc.202400687,PM6,D2,PM6,D2,CC1=CC(=CC(=C1)C2=C3C=CC(=C4C5=C(C=C(S5)/C=C\6/C(=O)C7=CC(=CC(=C7)F)C(=O)/C6=C\C8=CC(=C(S8)C9=CC(=CC(=C9)C)C(C)(C)C(=O)OC)C(C)(C)C(=O)OC)SC4=C3S2)C(C)(C)C(=O)OC)C(C)(C)C(=O)OC,,0.876,24.33,78.17,16.66,16.660434636,0.0026088595438257,16.56,16.66,,,,,ITO/PEDOT:PSS/PM6:D2/PNDIT-F3N/Ag,conventional,PNDIT-F3N,PNDIT-F3N,PEDOT:PSS,PEDOT:PSS,,,,,-5.56,-3.65,,,,
49189,10.1002/marc.202400728,10.1002/marc.202400728,PTB7-Th,CBR,PTB7-Th,CBR,CCCCC(CC)COC(=O)c1sc2c(-c3cc4c(-c5ccc(CC(CC)CCCC)s5)c5sc(C)cc5c(-c5ccc(CC(CC)CCCC)s5)c4s3)sc(C)c2c1F,,1.06,9.66,37.08,3.77,3.79684368,0.7120339522546487,,,,1.5% DIO,DIO,1.5%,ITO/ZnO/PTB7-Th:CBR/MoO3/Ag,inverted,ZnO,ZnO,MoO3,MoO3,,chlorobenzene,chlorobenzene,,-5.21,-3.6,,,,
49190,10.1002/marc.202400728,10.1002/marc.202400728,PTB7-Th,FSBM(Ag),PTB7-Th,FSBM(Ag),CCCCC(CC)COC(=O)c1sc2c(-c3cc4c(-c5ccc(CC(CC)CCCC)s5)c5sc(C)cc5c(-c5ccc(CC(CC)CCCC)s5)c4s3)sc(C)c2c1F,,0.81,6.53,37.15,1.98,1.96497495,0.7588409090908971,,,,1.5% DIO,DIO,1.5%,ITO/ZnO/PTB7-Th:FSBM/MoO3/Ag,inverted,ZnO,ZnO,MoO3,MoO3,,chlorobenzene,chlorobenzene,,-5.21,-3.6,,,,
49191,10.1002/marc.202400728,10.1002/marc.202400728,PTB7-Th,SFBM(Al),PTB7-Th,SFBM(Al),CCCCC(CC)COC(=O)c1sc2c(-c3cc4c(-c5ccc(CC(CC)CCCC)s5)c5sc(C)cc5c(-c5ccc(CC(CC)CCCC)s5)c4s3)sc(C)c2c1F,,0.86,10.58,36.92,3.35,3.3592769600000003,0.2769241791044842,,,,1.5% DIO,DIO,1.5%,ITO/ZnO/PTB7-Th:SFBM/MoO3/Al,inverted,ZnO,ZnO,MoO3,MoO3,,chlorobenzene,chlorobenzene,,-5.21,-3.6,,,,
49197,10.1002/marc.202401005,10.1002/marc.202401005,D18,CH-6F,D18,CH-6F,CCCCCCC(CCCC)CC1=CSC(C2=CC3=C(S2)C2=C(C=C(C4=CC(CC(CCCC)CCCCCC)=C(C5=CC6=C(C7=CC(F)=C(CC(CC)CCCC)S7)C7=C(C=CS7)C(C7=CC(F)=C(CC(CC)CCCC)S7)=C6S5)S4)S2)C2=NSN=C32)=C1,CCCCCCCCCCCc1c(/C=C2\C(=O)c3cc(F)c(F)cc3C2=C(C#N)C#N)sc2c1sc1c3c4nc5cc(F)c(F)cc5nc4c4c5sc6c(c5n(CC(CCCCCC)CCCCCCCC)c4c3n(CC(CCCCCC)CCCCCCCC)c21)SC(/C=C1\C(=O)C2=C(CC(F)C(F)=C2)C1=C(C#N)C#N)C6CCCCCCCCCCC,0.888,26.13,73.6,17.08,17.07773184,0.0132796252927391,16.82,17.08,,,,,ITO/PEDOT:PSS/active layer/PNDIT-F3N/Ag,conventional,PNDIT-F3N,PNDIT-F3N,PEDOT:PSS,PEDOT:PSS,,chloroform,chloroform,,-5.51,-2.77,,,,
49199,10.1002/marc.202401005,10.1002/marc.202401005,D18,IDT-FN,D18,IDT-FN,CCCCCCC(CCCC)CC1=CSC(C2=CC3=C(S2)C2=C(C=C(C4=CC(CC(CCCC)CCCCCC)=C(C5=CC6=C(C7=CC(F)=C(CC(CC)CCCC)S7)C7=C(C=CS7)C(C7=CC(F)=C(CC(CC)CCCC)S7)=C6S5)S4)S2)C2=NSN=C32)=C1,,0.921,14.59,73.3,9.87,9.84960687,0.2066173252279498,9.48,9.87,,,,,ITO/PEDOT:PSS/active layer/PNDIT-F3N/Ag,conventional,PNDIT-F3N,PNDIT-F3N,PEDOT:PSS,PEDOT:PSS,,chloroform,chloroform,,-5.51,-2.77,,,,
49200,10.1002/marc.202401032,10.1002/marc.202401032,PM6,L8-BO,PM6,L8-BO,CC1=CC(=CC(=C1)C2=C3C=CC(=C4C5=C(C=C(S5)/C=C\6/C(=O)C7=CC(=CC(=C7)F)C(=O)/C6=C\C8=CC(=C(S8)C9=CC(=CC(=C9)C)C(C)(C)C(=O)OC)C(C)(C)C(=O)OC)SC4=C3S2)C(C)(C)C(=O)OC)C(C)(C)C(=O)OC,CCCCCCC(CCCC)CC1=C(/C=C2\C(=O)C3=CC(F)=C(F)C=C3C2=C(C#N)C#N)SC2=C1SC1C3=C(C4=C(C5=NSN=C35)C3=C(C5=C(S3)C(CC(CCCC)CCCCCC)=C(/C=C3\C(=O)C6=CC(F)=C(F)C=C6C3=C(C#N)C#N)S5)N4CC(CC)CCCC)N(CC(CC)CCCC)C21,0.88,26.19,79.9,18.38,18.414712800000004,0.1888618063112337,18.15,18.38,,,,,ITO/PEDOT:PSS/PM6:L8-BO/PDINN/Ag,conventional,PDINN,PDINN,PEDOT:PSS,PEDOT:PSS,,chloroform,chloroform,,-5.56,-3.65,,-5.68,-3.9,
49201,10.1002/marc.202401032,10.1002/marc.202401032,PM6,L8-BO,PM6,L8-BO,CC1=CC(=CC(=C1)C2=C3C=CC(=C4C5=C(C=C(S5)/C=C\6/C(=O)C7=CC(=CC(=C7)F)C(=O)/C6=C\C8=CC(=C(S8)C9=CC(=CC(=C9)C)C(C)(C)C(=O)OC)C(C)(C)C(=O)OC)SC4=C3S2)C(C)(C)C(=O)OC)C(C)(C)C(=O)OC,CCCCCCC(CCCC)CC1=C(/C=C2\C(=O)C3=CC(F)=C(F)C=C3C2=C(C#N)C#N)SC2=C1SC1C3=C(C4=C(C5=NSN=C35)C3=C(C5=C(S3)C(CC(CCCC)CCCCCC)=C(/C=C3\C(=O)C6=CC(F)=C(F)C=C6C3=C(C#N)C#N)S5)N4CC(CC)CCCC)N(CC(CC)CCCC)C21,0.891,27.56,80.42,19.7,19.747903032,0.243162598984775,19.52,19.7,,,,,ITO/PEDOT:PSS/W19/PM6:L8-BO/PDINN/Ag,conventional,PDINN,PDINN,PEDOT:PSS,PEDOT:PSS,,chloroform,chloroform,,-5.56,-3.65,,-5.68,-3.9,
49202,10.1002/marc.202401037,10.1002/marc.202401037,PBDB-T,C6FT-4F,PBDB-T,C6FT-4F,CCCCC(CC)Cc1ccc(-c2c3cc(-c4ccc(-c5sc(-c6ccc(C)s6)c6c5C(=O)c5c(CC(CC)CCCC)sc(CC(CC)CCCC)c5C6=O)s4)sc3c(-c3ccc(CC(CC)CCCC)s3)c3cc(C)sc23)s1,,0.849,21.5,69.96,12.7,12.770148599999995,0.5523511811023448,12.49,12.7,,,,,ITO/PEDOT:PSS/active layer/PNDIT-F3N/Ag,conventional,PNDIT-F3N,PNDIT-F3N,PEDOT:PSS,PEDOT:PSS,,,,,-5.33,-3.48,,,,
49203,10.1002/marc.202401037,10.1002/marc.202401037,PBDB-T,C6FT-2F2Cl,PBDB-T,C6FT-2F2Cl,CCCCC(CC)Cc1ccc(-c2c3cc(-c4ccc(-c5sc(-c6ccc(C)s6)c6c5C(=O)c5c(CC(CC)CCCC)sc(CC(CC)CCCC)c5C6=O)s4)sc3c(-c3ccc(CC(CC)CCCC)s3)c3cc(C)sc23)s1,,0.832,23.26,68.27,13.19,13.211828864,0.1654955572403315,12.82,13.19,,,,,ITO/PEDOT:PSS/active layer/PNDIT-F3N/Ag,conventional,PNDIT-F3N,PNDIT-F3N,PEDOT:PSS,PEDOT:PSS,,,,,-5.33,-3.48,,,,
49204,10.1002/marc.202401037,10.1002/marc.202401037,PBDB-T,C6FT-4Cl,PBDB-T,C6FT-4Cl,CCCCC(CC)Cc1ccc(-c2c3cc(-c4ccc(-c5sc(-c6ccc(C)s6)c6c5C(=O)c5c(CC(CC)CCCC)sc(CC(CC)CCCC)c5C6=O)s4)sc3c(-c3ccc(CC(CC)CCCC)s3)c3cc(C)sc23)s1,,0.83,23.21,68.62,13.07,13.21916266,1.141259831675593,12.72,13.07,,,,,ITO/PEDOT:PSS/active layer/PNDIT-F3N/Ag,conventional,PNDIT-F3N,PNDIT-F3N,PEDOT:PSS,PEDOT:PSS,,,,,-5.33,-3.48,,,,
49205,10.1002/marc.202401145,10.1002/marc.202401145,D18,L8-BO,D18,L8-BO,CCCCCCC(CCCC)CC1=CSC(C2=CC3=C(S2)C2=C(C=C(C4=CC(CC(CCCC)CCCCCC)=C(C5=CC6=C(C7=CC(F)=C(CC(CC)CCCC)S7)C7=C(C=CS7)C(C7=CC(F)=C(CC(CC)CCCC)S7)=C6S5)S4)S2)C2=NSN=C32)=C1,CCCCCCC(CCCC)CC1=C(/C=C2\C(=O)C3=CC(F)=C(F)C=C3C2=C(C#N)C#N)SC2=C1SC1C3=C(C4=C(C5=NSN=C35)C3=C(C5=C(S3)C(CC(CCCC)CCCCCC)=C(/C=C3\C(=O)C6=CC(F)=C(F)C=C6C3=C(C#N)C#N)S5)N4CC(CC)CCCC)N(CC(CC)CCCC)C21,0.58,24.78,59.81,8.59,8.59613244,0.0713904540162982,,,,,,,ITO/HTL/D18:L8-BO/PDINOH/Ag,conventional,PDINOH,,27-4p-PANI,27-4p-PANI,,,,,-5.51,-2.77,,-5.68,-3.9,
49206,10.1002/marc.202401145,10.1002/marc.202401145,D18,L8-BO,D18,L8-BO,CCCCCCC(CCCC)CC1=CSC(C2=CC3=C(S2)C2=C(C=C(C4=CC(CC(CCCC)CCCCCC)=C(C5=CC6=C(C7=CC(F)=C(CC(CC)CCCC)S7)C7=C(C=CS7)C(C7=CC(F)=C(CC(CC)CCCC)S7)=C6S5)S4)S2)C2=NSN=C32)=C1,CCCCCCC(CCCC)CC1=C(/C=C2\C(=O)C3=CC(F)=C(F)C=C3C2=C(C#N)C#N)SC2=C1SC1C3=C(C4=C(C5=NSN=C35)C3=C(C5=C(S3)C(CC(CCCC)CCCCCC)=C(/C=C3\C(=O)C6=CC(F)=C(F)C=C6C3=C(C#N)C#N)S5)N4CC(CC)CCCC)N(CC(CC)CCCC)C21,0.665,25.83,66.12,11.36,11.357399340000002,0.0228931338027908,,,,,,,ITO/HTL/D18:L8-BO/PDINOH/Ag,conventional,PDINOH,,36-4p-PANI,36-4p-PANI,,,,,-5.51,-2.77,,-5.68,-3.9,
49207,10.1002/marc.202401145,10.1002/marc.202401145,D18,L8-BO,D18,L8-BO,CCCCCCC(CCCC)CC1=CSC(C2=CC3=C(S2)C2=C(C=C(C4=CC(CC(CCCC)CCCCCC)=C(C5=CC6=C(C7=CC(F)=C(CC(CC)CCCC)S7)C7=C(C=CS7)C(C7=CC(F)=C(CC(CC)CCCC)S7)=C6S5)S4)S2)C2=NSN=C32)=C1,CCCCCCC(CCCC)CC1=C(/C=C2\C(=O)C3=CC(F)=C(F)C=C3C2=C(C#N)C#N)SC2=C1SC1C3=C(C4=C(C5=NSN=C35)C3=C(C5=C(S3)C(CC(CCCC)CCCCCC)=C(/C=C3\C(=O)C6=CC(F)=C(F)C=C6C3=C(C#N)C#N)S5)N4CC(CC)CCCC)N(CC(CC)CCCC)C21,0.703,26.45,67.05,12.46,12.467511675,0.0602863162118632,,,,,,,ITO/HTL/D18:L8-BO/PDINOH/Ag,conventional,PDINOH,,36-2p-PANI,36-2p-PANI,,,,,-5.51,-2.77,,-5.68,-3.9,
49208,10.1002/marc.202401145,10.1002/marc.202401145,D18,L8-BO,D18,L8-BO,CCCCCCC(CCCC)CC1=CSC(C2=CC3=C(S2)C2=C(C=C(C4=CC(CC(CCCC)CCCCCC)=C(C5=CC6=C(C7=CC(F)=C(CC(CC)CCCC)S7)C7=C(C=CS7)C(C7=CC(F)=C(CC(CC)CCCC)S7)=C6S5)S4)S2)C2=NSN=C32)=C1,CCCCCCC(CCCC)CC1=C(/C=C2\C(=O)C3=CC(F)=C(F)C=C3C2=C(C#N)C#N)SC2=C1SC1C3=C(C4=C(C5=NSN=C35)C3=C(C5=C(S3)C(CC(CCCC)CCCCCC)=C(/C=C3\C(=O)C6=CC(F)=C(F)C=C6C3=C(C#N)C#N)S5)N4CC(CC)CCCC)N(CC(CC)CCCC)C21,0.812,26.94,68.95,15.08,15.083005560000004,0.0199307692307932,,,,,,,ITO/HTL/D18:L8-BO/PDINOH/Ag,conventional,PDINOH,,36-Ph-PANI,36-Ph-PANI,,,,,-5.51,-2.77,,-5.68,-3.9,
49209,10.1002/marc.202500357,10.1002/marc.202500357,P(FCzNDT-DFTPhz),Y6,P(FCzNDT-DFTPhz),Y6,,CCCCCCCCCCCc1c(/C=C2\C(=O)c3cc(F)c(F)cc3C2=C(C#N)C#N)sc2c1sc1c3c4nsnc4c4c5sc6c(CCCCCCCCCCC)c(/C=C7\C(=O)c8cc(F)c(F)cc8C7=C(C#N)C#N)sc6c5n(CC(CC)CCCC)c4c3n(CC(CC)CCCC)c21,0.882,24.48,72.2,15.59,15.58896192,0.0066586273252016,15.34,15.59,,,,,,,,,,,,toluene,,,,,,-5.65,-4.09,
49210,10.1002/marc.202500357,10.1002/marc.202500357,PTB7-Th,Y6,PTB7-Th,Y6,CCCCC(CC)COC(=O)c1sc2c(-c3cc4c(-c5ccc(CC(CC)CCCC)s5)c5sc(C)cc5c(-c5ccc(CC(CC)CCCC)s5)c4s3)sc(C)c2c1F,CCCCCCCCCCCc1c(/C=C2\C(=O)c3cc(F)c(F)cc3C2=C(C#N)C#N)sc2c1sc1c3c4nsnc4c4c5sc6c(CCCCCCCCCCC)c(/C=C7\C(=O)c8cc(F)c(F)cc8C7=C(C#N)C#N)sc6c5n(CC(CC)CCCC)c4c3n(CC(CC)CCCC)c21,0.792,22.85,71.7,12.98,12.9756924,0.0331864406779709,12.67,12.98,,,,,,,,,,,,toluene,,,-5.21,-3.6,,-5.65,-4.09,
49212,10.1002/marc.202500773,10.1002/marc.202500773,PDTfBT-3T,Y14,PDTfBT-3T,Y14,,CCc1c(/C=C2\C(=O)c3cc(F)ccc3C2=C(C#N)C#N)sc2c1sc1c3c4nn(CC)nc4c4c5sc6c(CC)c(/C=C7\C(=O)c8cc(F)ccc8C7=C(C#N)C#N)sc6c5n(CC)c4c3n(CC)c21,0.85,24.15,57.0,11.69,11.700675,0.0913173652694534,11.6,11.69,1:1.2,,,,ITO/PEDOT:PSS/active layer/PFN-Br/Al,conventional,PFN-Br,PFN-Br,PEDOT:PSS,PEDOT:PSS,,"CF/CN (99.5/0.5, by volume)",chloroform,150.0,,,,-5.56,-4.01,
49213,10.1002/nano.202000146,10.1002/nano.202000146,P,BThIND-Cl,P,BThIND-Cl,,CCCCCCC1(CCCCCC)c2cc3c(cc2-c2sc(/C=C4\C(=O)c5cc(Cl)ccc5C4=C(C#N)C#N)cc21)C(CCCCCC)(CCCCCC)c1cc(/C=C2\C(=O)c4cc(Cl)ccc4C2=C(C#N)C#N)sc1-3,0.98,18.78,69.5,12.79,12.791058000000003,0.008272087568444,12.79,,1:1.5,,,,ITO/PEDOT:PSS/active layer/Au,conventional,,,PEDOT:PSS,PEDOT:PSS,95.0,chloroform,chloroform,,,,,-5.64,-3.96,
49214,10.1002/nano.202000146,10.1002/nano.202000146,P,Y6,P,Y6,,CCCCCCCCCCCc1c(/C=C2\C(=O)c3cc(F)c(F)cc3C2=C(C#N)C#N)sc2c1sc1c3c4nsnc4c4c5sc6c(CCCCCCCCCCC)c(/C=C7\C(=O)c8cc(F)c(F)cc8C7=C(C#N)C#N)sc6c5n(CC(CC)CCCC)c4c3n(CC(CC)CCCC)c21,0.86,22.24,70.0,13.39,13.388479999999998,0.0113517550410967,13.39,,1:1.5,,,,ITO/PEDOT:PSS/active layer/Au,conventional,,,PEDOT:PSS,PEDOT:PSS,95.0,chloroform,chloroform,,,,,-5.65,-4.09,
49216,10.1002/nano.202000175,10.1002/nano.202000175,SNAF,ITIC,SNAF,ITIC,,CCCCCCc1ccc(C2(c3ccc(CCCCCC)cc3)c3cc4c(cc3-c3sc5cc(C=C6C(=O)c7ccccc7C6=C(C#N)C#N)sc5c32)C(c2ccc(CCCCCC)cc2)(c2ccc(CCCCCC)cc2)c2c-4sc3cc(C=C4C(=O)c5ccccc5C4=C(C#N)C#N)sc23)cc1,0.96,15.93,65.0,9.94,9.94032,0.0032193158953754,9.94,,1:1.5,,,,ITO/PEDOT:PSS/SNAF:ITIC/PFN/Al,conventional,PFN,PFN,PEDOT:PSS,PEDOT:PSS,,chloroform,chloroform,,,,,-5.576,-3.916,
49217,10.1002/nano.202000175,10.1002/nano.202000175,ONAF,ITIC,ONAF,ITIC,,CCCCCCc1ccc(C2(c3ccc(CCCCCC)cc3)c3cc4c(cc3-c3sc5cc(C=C6C(=O)c7ccccc7C6=C(C#N)C#N)sc5c32)C(c2ccc(CCCCCC)cc2)(c2ccc(CCCCCC)cc2)c2c-4sc3cc(C=C4C(=O)c5ccccc5C4=C(C#N)C#N)sc23)cc1,0.82,14.83,61.0,7.42,7.417965999999999,0.027412398921846,7.42,,1:1.5,,,,ITO/PEDOT:PSS/ONAF:ITIC/PFN/Al,conventional,PFN,PFN,PEDOT:PSS,PEDOT:PSS,,chloroform,chloroform,,,,,-5.576,-3.916,
49218,10.1002/nano.202000198,10.1002/nano.202000198,PTEI-H,Y6,PTEI-H,Y6,,CCCCCCCCCCCc1c(/C=C2\C(=O)c3cc(F)c(F)cc3C2=C(C#N)C#N)sc2c1sc1c3c4nsnc4c4c5sc6c(CCCCCCCCCCC)c(/C=C7\C(=O)c8cc(F)c(F)cc8C7=C(C#N)C#N)sc6c5n(CC(CC)CCCC)c4c3n(CC(CC)CCCC)c21,0.75,21.9,50.1,8.27,8.228924999999998,0.4966747279322984,8.05,8.27,1:1.2,,,,ITO/PEDOT:PSS/active layer/PDINO/Al,conventional,PDINO,PDINO,PEDOT:PSS,PEDOT:PSS,,chloroform,chloroform,,,,,-5.65,-4.09,
49219,10.1002/nano.202000198,10.1002/nano.202000198,PTEI-F,Y6,PTEI-F,Y6,,CCCCCCCCCCCc1c(/C=C2\C(=O)c3cc(F)c(F)cc3C2=C(C#N)C#N)sc2c1sc1c3c4nsnc4c4c5sc6c(CCCCCCCCCCC)c(/C=C7\C(=O)c8cc(F)c(F)cc8C7=C(C#N)C#N)sc6c5n(CC(CC)CCCC)c4c3n(CC(CC)CCCC)c21,0.84,17.26,49.7,7.22,7.205704800000001,0.1979944598337744,6.53,7.22,1:1.2,,,,ITO/PEDOT:PSS/active layer/PDINO/Al,conventional,PDINO,PDINO,PEDOT:PSS,PEDOT:PSS,,chloroform,chloroform,,,,,-5.65,-4.09,
49220,10.1002/nano.202000198,10.1002/nano.202000198,PTEI-Cl,Y6,PTEI-Cl,Y6,,CCCCCCCCCCCc1c(/C=C2\C(=O)c3cc(F)c(F)cc3C2=C(C#N)C#N)sc2c1sc1c3c4nsnc4c4c5sc6c(CCCCCCCCCCC)c(/C=C7\C(=O)c8cc(F)c(F)cc8C7=C(C#N)C#N)sc6c5n(CC(CC)CCCC)c4c3n(CC(CC)CCCC)c21,0.87,15.65,47.5,6.5,6.4673625,0.5021153846153827,6.31,6.5,1:1.2,,,,ITO/PEDOT:PSS/active layer/PDINO/Al,conventional,PDINO,PDINO,PEDOT:PSS,PEDOT:PSS,,chloroform,chloroform,,,,,-5.65,-4.09,
49225,10.1002/pat.5574,10.1002/pat.5574,P3HT,PCBM,P3HT,PCBM,CCCCCCc1ccsc1,CCCCC(=O)OCC1(C2=CC=CC=C2)C3=CC=CC4=CC=CC5=CC=CC6=CC=CC7=CC=CC1=C7C6=C5C4=C3,0.571,8.18,41.0,1.91,1.9150198,0.2628167539266967,,,10:8,,,,ITO/PEDOT:PSS (with Ag@SiO2)/P3HT:PCBM/InGa,conventional,,,PEDOT:PSS (with Ag@SiO2),PEDOT:PSS,150.0,chlorobenzene,chlorobenzene,80.0,-5.01,-3.12,,-6.1,-3.7,
49226,10.1002/pat.5574,10.1002/pat.5574,P3HT,PCBM,P3HT,PCBM,CCCCCCc1ccsc1,CCCCC(=O)OCC1(C2=CC=CC=C2)C3=CC=CC4=CC=CC5=CC=CC6=CC=CC7=CC=CC1=C7C6=C5C4=C3,0.495,5.38,50.0,1.34,1.33155,0.6305970149253782,,,10:8,"Ag@SiO2 NSs in active layer, C = 10⁻¹⁰ mol/L",Ag@SiO2 NSs,,ITO/PEDOT:PSS (with Ag@SiO2)/P3HT:PCBM/InGa,conventional,,,PEDOT:PSS (with Ag@SiO2),PEDOT:PSS,150.0,chlorobenzene,chlorobenzene,80.0,-5.01,-3.12,,-6.1,-3.7,
49227,10.1002/pat.5574,10.1002/pat.5574,P3HT,PCBM,P3HT,PCBM,CCCCCCc1ccsc1,CCCCC(=O)OCC1(C2=CC=CC=C2)C3=CC=CC4=CC=CC5=CC=CC6=CC=CC7=CC=CC1=C7C6=C5C4=C3,0.509,6.38,54.0,1.75,1.7536068,0.2061028571428583,,,10:8,"Ag@SiO2 NSs in active layer, C = 10⁻⁹ mol/L",Ag@SiO2 NSs,,ITO/PEDOT:PSS (with Ag@SiO2)/P3HT:PCBM/InGa,conventional,,,PEDOT:PSS (with Ag@SiO2),PEDOT:PSS,150.0,chlorobenzene,chlorobenzene,80.0,-5.01,-3.12,,-6.1,-3.7,
49228,10.1002/pat.5574,10.1002/pat.5574,P3HT,PCBM,P3HT,PCBM,CCCCCCc1ccsc1,CCCCC(=O)OCC1(C2=CC=CC=C2)C3=CC=CC4=CC=CC5=CC=CC6=CC=CC7=CC=CC1=C7C6=C5C4=C3,0.431,7.08,38.0,1.17,1.1595624,0.8921025641025586,,,10:8,"Ag@SiO2 NSs in active layer, C = 10⁻⁸ mol/L",Ag@SiO2 NSs,,ITO/PEDOT:PSS (with Ag@SiO2)/P3HT:PCBM/InGa,conventional,,,PEDOT:PSS (with Ag@SiO2),PEDOT:PSS,150.0,chlorobenzene,chlorobenzene,80.0,-5.01,-3.12,,-6.1,-3.7,
49229,10.1002/pat.5574,10.1002/pat.5574,P3HT,PCBM,P3HT,PCBM,CCCCCCc1ccsc1,CCCCC(=O)OCC1(C2=CC=CC=C2)C3=CC=CC4=CC=CC5=CC=CC6=CC=CC7=CC=CC1=C7C6=C5C4=C3,0.159,14.48,26.0,0.6,0.5986032,0.2327999999999959,,,10:8,"Ag@SiO2 NSs in PEDOT:PSS, C = 10⁻¹⁰ mol/L",Ag@SiO2 NSs,,,,,,PEDOT:PSS,PEDOT:PSS,150.0,chlorobenzene,,80.0,-5.01,-3.12,,-6.1,-3.7,
49230,10.1002/pat.5574,10.1002/pat.5574,P3HT,PCBM,P3HT,PCBM,CCCCCCc1ccsc1,CCCCC(=O)OCC1(C2=CC=CC=C2)C3=CC=CC4=CC=CC5=CC=CC6=CC=CC7=CC=CC1=C7C6=C5C4=C3,0.609,10.38,31.0,1.98,1.9596402000000004,1.0282727272727068,,,10:8,"Ag@SiO2 NSs in PEDOT:PSS, C = 10⁻⁹ mol/L",Ag@SiO2 NSs,,,,,,PEDOT:PSS,PEDOT:PSS,150.0,chlorobenzene,,80.0,-5.01,-3.12,,-6.1,-3.7,
49231,10.1002/pat.5574,10.1002/pat.5574,P3HT,PCBM,P3HT,PCBM,CCCCCCc1ccsc1,CCCCC(=O)OCC1(C2=CC=CC=C2)C3=CC=CC4=CC=CC5=CC=CC6=CC=CC7=CC=CC1=C7C6=C5C4=C3,0.586,11.4,46.0,3.05,3.0729839999999995,0.7535737704917925,,,10:8,"Ag@SiO2 NSs in PEDOT:PSS, C = 10⁻⁸ mol/L",Ag@SiO2 NSs,,,,,,PEDOT:PSS,PEDOT:PSS,150.0,chlorobenzene,,80.0,-5.01,-3.12,,-6.1,-3.7,
49232,10.1002/pat.5574,10.1002/pat.5574,P3HT,PCBM,P3HT,PCBM,CCCCCCc1ccsc1,CCCCC(=O)OCC1(C2=CC=CC=C2)C3=CC=CC4=CC=CC5=CC=CC6=CC=CC7=CC=CC1=C7C6=C5C4=C3,0.559,10.2,46.0,2.54,2.622828,3.2609448818897686,,,10:8,"Ag@SiO2 NSs in PEDOT:PSS, C = 10⁻⁷ mol/L",Ag@SiO2 NSs,,,,,,PEDOT:PSS,PEDOT:PSS,150.0,chlorobenzene,,80.0,-5.01,-3.12,,-6.1,-3.7,
49237,10.1002/pi.5936,10.1002/pi.5936,PIDTT-DTNT-C16,PC61BM,PIDTT-DTNT-C16,PC61BM,,COC(=O)CCCC1(c2ccccc2)C23c4c5c6c7c8c9c(c%10c%11c2c2c%12c4c4c%13c5c5c7c7c8c8c%14c9c%10c9c%10c%11c2c2c%11c%12c4c4c%12c%13c5c5c7c7c8c8c%14c9c9c%10c2c2c%11c4c4c%12c5c7c5c8c9c2c45)C613,0.83,4.67,33.56,1.3,1.30081916,0.0630123076923108,,,1:1.5,"1,8-diiodoctane",,3 vol% DIO in CB,ITO/PFN/polymer:PC61BM/MoO3/Ag,inverted,PFN,,MoO3,,,chlorobenzene,,,,,,-6.1,-3.7,
49238,10.1002/pi.5936,10.1002/pi.5936,PIDTT-DTNT-HD,PC61BM,PIDTT-DTNT-HD,PC61BM,,COC(=O)CCCC1(c2ccccc2)C23c4c5c6c7c8c9c(c%10c%11c2c2c%12c4c4c%13c5c5c7c7c8c8c%14c9c%10c9c%10c%11c2c2c%11c%12c4c4c%12c%13c5c5c7c7c8c8c%14c9c9c%10c2c2c%11c4c4c%12c5c7c5c8c9c2c45)C613,0.83,9.35,42.8,3.31,3.3214939999999995,0.3472507552869924,,,1:1.5,"1,8-diiodoctane",,3 vol% DIO in CB,ITO/PFN/polymer:PC61BM/MoO3/Ag,inverted,PFN,,MoO3,,,chlorobenzene,,,,,,-6.1,-3.7,
49239,10.1002/pi.5936,10.1002/pi.5936,PIDTT-DTNT-OD,PC61BM,PIDTT-DTNT-OD,PC61BM,,COC(=O)CCCC1(c2ccccc2)C23c4c5c6c7c8c9c(c%10c%11c2c2c%12c4c4c%13c5c5c7c7c8c8c%14c9c%10c9c%10c%11c2c2c%11c%12c4c4c%12c%13c5c5c7c7c8c8c%14c9c9c%10c2c2c%11c4c4c%12c5c7c5c8c9c2c45)C613,0.8,3.7,34.41,1.02,1.018536,0.143529411764697,,,1:1.5,"1,8-diiodoctane",,3 vol% DIO in CB,ITO/PFN/polymer:PC61BM/MoO3/Ag,inverted,PFN,,MoO3,,,chlorobenzene,,,,,,-6.1,-3.7,
49240,10.1002/pi.6015,10.1002/pi.6015,PBDB-T,ITIC,PBDB-T,ITIC,CCCCC(CC)Cc1ccc(-c2c3cc(-c4ccc(-c5sc(-c6cccs6)c6c5C(=O)c5c(CC(CC)CCCC)sc(CC(CC)CCCC)c5C6=O)s4)sc3c(-c3ccc(CC(CC)CCCC)s3)c3ccsc23)s1,CCCCCCc1ccc(C2(c3ccc(CCCCCC)cc3)c3cc4c(cc3-c3sc5cc(C=C6C(=O)c7ccccc7C6=C(C#N)C#N)sc5c32)C(c2ccc(CCCCCC)cc2)(c2ccc(CCCCCC)cc2)c2c-4sc3cc(C=C4C(=O)c5ccccc5C4=C(C#N)C#N)sc23)cc1,0.899,16.81,74.2,11.21,11.21324498,0.0289471900089033,,,,,,,ITO/PEDOT:PSS/active layer/PFN/Al,conventional,PFN,PFN,PEDOT:PSS,PEDOT:PSS,,,,,-5.33,-3.48,,-5.576,-3.916,
49241,10.1002/pi.6015,10.1002/pi.6015,P1,ITIC,P1,ITIC,CCCCCCCCc1cc(-c2c(-c3cccs3)sc3c(-c4cc(CCCCCCCC)c(CCCCCCCC)s4)c(-c4ccc(-c5cccc6nsnc56)s4)sc23)sc1CCCCCCCC,CCCCCCc1ccc(C2(c3ccc(CCCCCC)cc3)c3cc4c(cc3-c3sc5cc(C=C6C(=O)c7ccccc7C6=C(C#N)C#N)sc5c32)C(c2ccc(CCCCCC)cc2)(c2ccc(CCCCCC)cc2)c2c-4sc3cc(C=C4C(=O)c5ccccc5C4=C(C#N)C#N)sc23)cc1,0.946,15.94,57.2,8.62,8.62532528,0.0617781902552318,,,,,,,ITO/PEDOT:PSS/active layer/PFN/Al,conventional,PFN,PFN,PEDOT:PSS,PEDOT:PSS,,,,,,,,-5.576,-3.916,
49242,10.1002/pi.6015,10.1002/pi.6015,P2,ITIC,P2,ITIC,,CCCCCCc1ccc(C2(c3ccc(CCCCCC)cc3)c3cc4c(cc3-c3sc5cc(C=C6C(=O)c7ccccc7C6=C(C#N)C#N)sc5c32)C(c2ccc(CCCCCC)cc2)(c2ccc(CCCCCC)cc2)c2c-4sc3cc(C=C4C(=O)c5ccccc5C4=C(C#N)C#N)sc23)cc1,0.925,15.9,57.2,8.41,8.412690000000001,0.031985731272309,,,,,,,ITO/PEDOT:PSS/active layer/PFN/Al,conventional,PFN,PFN,PEDOT:PSS,PEDOT:PSS,,,,,,,,-5.576,-3.916,
49243,10.1002/pi.6015,10.1002/pi.6015,P3,ITIC,P3,ITIC,CCCCCCc1csc(-c2ccc(-c3cc(CCCCCC)c(/C=C/c4csc(-c5cc6c(OCC(CC)CCCC)c7sc(-c8ccc(C9=C%10C(=O)N(CC(CC)CCCC)C(c%11ccc(-c%12cc%13c(OCC(CC)CCCC)c%14sccc%14c(OCC(CC)CCCC)c%13s%12)s%11)=C%10C(=O)N9CC(CC)CCCC)s8)cc7c(OCC(CC)CCCC)c6s5)c4)s3)c3nsnc23)c1,CCCCCCc1ccc(C2(c3ccc(CCCCCC)cc3)c3cc4c(cc3-c3sc5cc(C=C6C(=O)c7ccccc7C6=C(C#N)C#N)sc5c32)C(c2ccc(CCCCCC)cc2)(c2ccc(CCCCCC)cc2)c2c-4sc3cc(C=C4C(=O)c5ccccc5C4=C(C#N)C#N)sc23)cc1,0.913,16.87,59.2,9.12,9.118167520000002,0.0200929824561114,,,,,,,ITO/PEDOT:PSS/active layer/PFN/Al,conventional,PFN,PFN,PEDOT:PSS,PEDOT:PSS,,,,,,,,-5.576,-3.916,
49244,10.1002/pi.6015,10.1002/pi.6015,J51,ITIC,J51,ITIC,CCCCCCCCC(CCCCCC)Cc1ccc(-c2c3cc(-c4ccc(-c5c(F)c(F)c(-c6cccs6)c6nn(CC(CCCCCC)CCCCCCCC)nc56)s4)sc3c(-c3ccc(CC(CCCCCC)CCCCCCCC)s3)c3ccsc23)s1,CCCCCCc1ccc(C2(c3ccc(CCCCCC)cc3)c3cc4c(cc3-c3sc5cc(C=C6C(=O)c7ccccc7C6=C(C#N)C#N)sc5c32)C(c2ccc(CCCCCC)cc2)(c2ccc(CCCCCC)cc2)c2c-4sc3cc(C=C4C(=O)c5ccccc5C4=C(C#N)C#N)sc23)cc1,0.84,14.08,61.0,7.03,7.214592,2.6257752489331354,,,,,,,ITO/PEDOT:PSS/active layer/PFN/Al,conventional,PFN,PFN,PEDOT:PSS,PEDOT:PSS,,,,,-5.29,-3.3,,-5.576,-3.916,
49245,10.1002/pi.70041,10.1002/pi.70041,PM6,Y6,PM6,Y6,COC(=O)C(C)(C)c1cc(C)cc(-c2sc3c4sc5cc(/C=C6/C(=O)c7cc(F)cc(c7)C(=O)/C6=C\c6cc(C(C)(C)C(=O)OC)c(-c7cc(C)cc(C(C)(C)C(=O)OC)c7)s6)sc5c4c(C(C)(C)C(=O)OC)ccc2-3)c1,CCCCCCCCCCCc1c(/C=C2\C(=O)c3cc(F)c(F)cc3C2=C(C#N)C#N)sc2c1sc1c3c4nsnc4c4c5sc6c(CCCCCCCCCCC)c(/C=C7\C(=O)c8cc(F)c(F)cc8C7=C(C#N)C#N)sc6c5n(CC(CC)CCCC)c4c3n(CC(CC)CCCC)c21,0.823,24.31,69.0,13.74,13.804919699999996,0.4724868995632987,13.41,13.74,,,,,,conventional,NH2-PTEN-H,NH2-PTEN-H,PEDOT:PSS,,,,,,-5.56,-3.65,,-5.65,-4.09,
49246,10.1002/pi.70041,10.1002/pi.70041,PM6,Y6,PM6,Y6,COC(=O)C(C)(C)c1cc(C)cc(-c2sc3c4sc5cc(/C=C6/C(=O)c7cc(F)cc(c7)C(=O)/C6=C\c6cc(C(C)(C)C(=O)OC)c(-c7cc(C)cc(C(C)(C)C(=O)OC)c7)s6)sc5c4c(C(C)(C)C(=O)OC)ccc2-3)c1,CCCCCCCCCCCc1c(/C=C2\C(=O)c3cc(F)c(F)cc3C2=C(C#N)C#N)sc2c1sc1c3c4nsnc4c4c5sc6c(CCCCCCCCCCC)c(/C=C7\C(=O)c8cc(F)c(F)cc8C7=C(C#N)C#N)sc6c5n(CC(CC)CCCC)c4c3n(CC(CC)CCCC)c21,0.83,24.74,71.0,14.53,14.579282,0.3391741225051605,14.23,14.53,,,,,conventional,,PFN-Br,PFN-Br,PEDOT:PSS,,,ethyl acetate,,,-5.56,-3.65,,-5.65,-4.09,
49270,10.1002/pip.3521,10.1002/pip.3521,P3HT,OIDTBR,P3HT,O-IDTBR,CCCCCCc1ccsc1,CCCCCCCCC1(CCCCCCCC)c2cc3c(cc2-c2sc(-c4ccc(/C=C5\SC(=S)N(CC)C5=O)c5nsnc45)cc21)C(CCCCCCCC)(CCCCCCCC)c1cc(-c2ccc(/C=C4\SC(=S)N(CC)C4=O)c4nsnc24)sc1-3,0.7,9.27,58.0,3.73,3.76362,0.9013404825737142,,,,,,,inverted,inverted,ZnO,ZnO,,,,,,,-5.01,-3.12,,-5.52,-3.89,
49271,10.1002/pip.3521,10.1002/pip.3521,PV2000,PCBM,PV2000,PCBM,,CCCCC(=O)OCC1(C2=CC=CC=C2)C3=CC=CC4=CC=CC5=CC=CC6=CC=CC7=CC=CC1=C7C6=C5C4=C3,0.73,13.27,50.0,4.88,4.84355,0.7469262295082032,,,,,,,inverted,inverted,ZnO,ZnO,,,,,,,,,,-6.1,-3.7,
49327,10.1002/pol.20210118,10.1002/pol.20210118,J71,BTP-4F-12,J71,Y6,CCCCCCCCC(CCCCCC)Cn1nc2c(-c3cccs3)c(F)c(F)c(-c3ccc(-c4cc5c(-c6ccc([Si](CCC)(CCC)CCC)s6)c6sccc6c(-c6ccc([Si](CCC)(CCC)CCC)s6)c5s4)s3)c2n1,CCCCCCCCCCCc1c(/C=C2\C(=O)c3cc(F)c(F)cc3C2=C(C#N)C#N)sc2c1sc1c3c4nsnc4c4c5sc6c(CCCCCCCCCCC)c(/C=C7\C(=O)c8cc(F)c(F)cc8C7=C(C#N)C#N)sc6c5n(CC(CC)CCCC)c4c3n(CC(CC)CCCC)c21,0.841,23.61,58.99,11.7,11.713060299,0.111626487179481,11.61,11.7,1:1.2,,,,ITO/PEDOT:PSS/active layer/PDIN/Al,conventional,PDIN,PDIN,PEDOT:PSS,PEDOT:PSS,,,,,-5.4,-3.24,,-5.65,-4.09,
49332,10.1002/pol.20210118,10.1002/pol.20210118,J71,ITIC,J71,ITIC,CCCCCCCCC(CCCCCC)Cn1nc2c(-c3cccs3)c(F)c(F)c(-c3ccc(-c4cc5c(-c6ccc([Si](CCC)(CCC)CCC)s6)c6sccc6c(-c6ccc([Si](CCC)(CCC)CCC)s6)c5s4)s3)c2n1,CCCCCCc1ccc(C2(c3ccc(CCCCCC)cc3)c3cc4c(cc3-c3sc5cc(C=C6C(=O)c7ccccc7C6=C(C#N)C#N)sc5c32)C(c2ccc(CCCCCC)cc2)(c2ccc(CCCCCC)cc2)c2c-4sc3cc(C=C4C(=O)c5ccccc5C4=C(C#N)C#N)sc23)cc1,0.935,16.59,70.4,10.92,10.920201600000002,0.0018461538461743,10.75,10.92,1:1.2,,,,ITO/PEDOT:PSS/active layer/PDIN/Al,conventional,PDIN,PDIN,PEDOT:PSS,PEDOT:PSS,,,,,-5.4,-3.24,,-5.576,-3.916,
49335,10.1002/pol.20210947,10.1002/pol.20210947,PM6,NTC-4Cl,PM6,NTC-4Cl,COC(=O)C(C)(C)c1cc(C)cc(-c2sc3c4sc5cc(/C=C6/C(=O)c7cc(F)cc(c7)C(=O)/C6=C\c6cc(C(C)(C)C(=O)OC)c(-c7cc(C)cc(C(C)(C)C(=O)OC)c7)s6)sc5c4c(C(C)(C)C(=O)OC)ccc2-3)c1,,0.874,19.9,62.21,10.82,10.81993646,0.0005872458410451,10.61,10.82,1:1.2,1-chloronaphthalene (CN),CN,,ITO/PEDOT:PSS/Donor:Acceptor/PFN-Br/Ag,conventional,PFN-Br,PFN-Br,PEDOT:PSS,PEDOT:PSS,,,,100.0,-5.56,-3.65,,,,
49336,10.1002/pol.20210947,10.1002/pol.20210947,PM6,PhNTC-4Cl,PM6,PhNTC-4Cl,COC(=O)C(C)(C)c1cc(C)cc(-c2sc3c4sc5cc(/C=C6/C(=O)c7cc(F)cc(c7)C(=O)/C6=C\c6cc(C(C)(C)C(=O)OC)c(-c7cc(C)cc(C(C)(C)C(=O)OC)c7)s6)sc5c4c(C(C)(C)C(=O)OC)ccc2-3)c1,,0.853,20.15,64.46,11.09,11.079352569999996,0.0960092876465655,10.91,11.09,1:1,1-chloronaphthalene (CN),CN,,ITO/PEDOT:PSS/Donor:Acceptor/PFN-Br/Ag,conventional,PFN-Br,PFN-Br,PEDOT:PSS,PEDOT:PSS,,,,140.0,-5.56,-3.65,,,,
49337,10.1002/pol.20220096,10.1002/pol.20220096,P122,PC71BM,P122,PC71BM,,COC(=O)CCCC1(c2ccccc2)C23c4c5ccc6c7cc8c9c%10c(cc%11cc%12c%13c%14c(cc%15c%16ccc-5c2c%16c2c5c%16c%17c(c(c46)c7c9c%17c4c%10c%11c%13c4c%16c%14c%152)C513)C%12)C8,0.88,13.65,67.0,8.05,8.04804,0.0243478260869615,7.93,8.05,1:1.4,,,,ITO/PEDOT:PSS/BHJ active layer/PFN/Al,polymer solar cell,PFN,,PEDOT:PSS,,,chloroform,,,,,,-5.9,-3.9,
49338,10.1002/pol.20220096,10.1002/pol.20220096,P122,Y6,P122,Y6,,CCCCCCCCCCCc1c(/C=C2\C(=O)c3cc(F)c(F)cc3C2=C(C#N)C#N)sc2c1sc1c3c4nsnc4c4c5sc6c(CCCCCCCCCCC)c(/C=C7\C(=O)c8cc(F)c(F)cc8C7=C(C#N)C#N)sc6c5n(CC(CC)CCCC)c4c3n(CC(CC)CCCC)c21,0.91,21.98,63.0,12.6,12.601134,0.0090000000000032,12.45,12.6,1:1.2,,,,ITO/PEDOT:PSS/BHJ active layer/PFN/Al,polymer solar cell,PFN,,PEDOT:PSS,,,chloroform,,,,,,-5.65,-4.09,
49339,10.1002/pol.20220096,10.1002/pol.20220096,P123,PC71BM,P123,PC71BM,,COC(=O)CCCC1(c2ccccc2)C23c4c5ccc6c7cc8c9c%10c(cc%11cc%12c%13c%14c(cc%15c%16ccc-5c2c%16c2c5c%16c%17c(c(c46)c7c9c%17c4c%10c%11c%13c4c%16c%14c%152)C513)C%12)C8,0.83,15.21,71.0,8.96,8.963253,0.0363058035714181,8.83,8.96,1:1.4,,,,ITO/PEDOT:PSS/BHJ active layer/PFN/Al,polymer solar cell,PFN,,PEDOT:PSS,,,chloroform,,,,,,-5.9,-3.9,
49340,10.1002/pol.20220096,10.1002/pol.20220096,P123,Y6,P123,Y6,,CCCCCCCCCCCc1c(/C=C2\C(=O)c3cc(F)c(F)cc3C2=C(C#N)C#N)sc2c1sc1c3c4nsnc4c4c5sc6c(CCCCCCCCCCC)c(/C=C7\C(=O)c8cc(F)c(F)cc8C7=C(C#N)C#N)sc6c5n(CC(CC)CCCC)c4c3n(CC(CC)CCCC)c21,0.88,22.69,66.0,13.1,13.178352000000002,0.5981068702290262,13.05,13.1,1:1.2,,,,ITO/PEDOT:PSS/BHJ active layer/PFN/Al,polymer solar cell,PFN,,PEDOT:PSS,,,chloroform,,,,,,-5.65,-4.09,
49343,10.1002/pol.20220582,10.1002/pol.20220582,P(BDTT-TfQT),PC70BM,P(BDTT-TfQT),PC70BM,,CCCCC(=O)OCC1(C2=CC=CC=C2)C3=CC=CC4=CC=CC5=CC=CC6=CC=C7C=CC=CC8=CC=CC1=C8C7=C6C5=C4C3,0.74,8.95,70.0,4.64,4.6361,0.0840517241379265,,,1.0:1.5,"1,8-diiodoctane",DIO,,ITO/PEDOT:PSS/active layer/Al,conventional,,,PEDOT:PSS,PEDOT:PSS,,chlorobenzene,chlorobenzene,,,,,-6.1,-3.9,
49344,10.1002/pol.20220582,10.1002/pol.20220582,P(BDTT-TfQT),Y6,P(BDTT-TfQT),Y6,,CCCCCCCCCCCc1c(/C=C2\C(=O)c3cc(F)c(F)cc3C2=C(C#N)C#N)sc2c1sc1c3c4nsnc4c4c5sc6c(CCCCCCCCCCC)c(/C=C7\C(=O)c8cc(F)c(F)cc8C7=C(C#N)C#N)sc6c5n(CC(CC)CCCC)c4c3n(CC(CC)CCCC)c21,0.76,17.08,52.0,6.77,6.750016,0.2951846381093058,,,1.0:1.0,1-chloronapthalene,CN,,ITO/PEDOT:PSS/active layer/PDINO/Al,conventional,PDINO,PDINO,PEDOT:PSS,PEDOT:PSS,,chloroform,chloroform,,,,,-5.65,-4.09,
49345,10.1002/pol.20220582,10.1002/pol.20220582,PM6,Y6,PM6,Y6,COC(=O)C(C)(C)c1cc(C)cc(-c2sc3c4sc5cc(/C=C6/C(=O)c7cc(F)cc(c7)C(=O)/C6=C\c6cc(C(C)(C)C(=O)OC)c(-c7cc(C)cc(C(C)(C)C(=O)OC)c7)s6)sc5c4c(C(C)(C)C(=O)OC)ccc2-3)c1,CCCCCCCCCCCc1c(/C=C2\C(=O)c3cc(F)c(F)cc3C2=C(C#N)C#N)sc2c1sc1c3c4nsnc4c4c5sc6c(CCCCCCCCCCC)c(/C=C7\C(=O)c8cc(F)c(F)cc8C7=C(C#N)C#N)sc6c5n(CC(CC)CCCC)c4c3n(CC(CC)CCCC)c21,0.86,26.08,71.0,16.03,15.924448,0.6584653774173499,,,1.0:1.2,1-chloronapthalene,CN,,ITO/PEDOT:PSS/active layer/PDINO/Al,conventional,PDINO,PDINO,PEDOT:PSS,PEDOT:PSS,,chloroform,chloroform,,-5.56,-3.65,,-5.65,-4.09,
49347,10.1002/pol.20230192,10.1002/pol.20230192,P(BDTT-2TffQ),PC70BM,P(BDTT-2TffQ),PC70BM,,CCCCC(=O)OCC1(C2=CC=CC=C2)C3=CC=CC4=CC=CC5=CC=CC6=CC=C7C=CC=CC8=CC=CC1=C8C7=C6C5=C4C3,0.75,12.11,61.0,5.5,5.540325,0.7331818181818212,5.26,5.5,1:1.5,DIO,DIO,,ITO/PEDOT:PSS/active layer/Al,conventional,PDINO,PDINO,PEDOT:PSS,PEDOT:PSS,,chlorobenzene,chlorobenzene,,,,,-6.1,-3.9,
49348,10.1002/pol.20230192,10.1002/pol.20230192,P(BDTT-2TffQ),Y6,P(BDTT-2TffQ),Y6,,CCCCCCCCCCCc1c(/C=C2\C(=O)c3cc(F)c(F)cc3C2=C(C#N)C#N)sc2c1sc1c3c4nsnc4c4c5sc6c(CCCCCCCCCCC)c(/C=C7\C(=O)c8cc(F)c(F)cc8C7=C(C#N)C#N)sc6c5n(CC(CC)CCCC)c4c3n(CC(CC)CCCC)c21,0.78,26.36,55.0,11.65,11.30844,2.9318454935622267,11.39,11.65,1:1,CN,CN,,ITO/PEDOT:PSS/active layer/PDINO/Al,conventional,PDINO,PDINO,PEDOT:PSS,PEDOT:PSS,,chloroform,chloroform,,,,,-5.65,-4.09,
49349,10.1002/pol.20230192,10.1002/pol.20230192,P(BDTT-2TfQ),PC70BM,P(BDTT-2TfQ),PC70BM,,CCCCC(=O)OCC1(C2=CC=CC=C2)C3=CC=CC4=CC=CC5=CC=CC6=CC=C7C=CC=CC8=CC=CC1=C8C7=C6C5=C4C3,0.74,8.95,70.0,4.64,4.6361,0.0840517241379265,4.45,4.64,,,,,ITO/PEDOT:PSS/active layer/PDINO/Al,conventional,PDINO,PDINO,PEDOT:PSS,PEDOT:PSS,,chloroform,chloroform,,,,,-6.1,-3.9,
49350,10.1002/pol.20230192,10.1002/pol.20230192,P(BDTT-2TfQ),Y6,P(BDTT-2TfQ),Y6,,CCCCCCCCCCCc1c(/C=C2\C(=O)c3cc(F)c(F)cc3C2=C(C#N)C#N)sc2c1sc1c3c4nsnc4c4c5sc6c(CCCCCCCCCCC)c(/C=C7\C(=O)c8cc(F)c(F)cc8C7=C(C#N)C#N)sc6c5n(CC(CC)CCCC)c4c3n(CC(CC)CCCC)c21,0.76,17.08,52.0,6.77,6.750016,0.2951846381093058,6.58,6.77,,,,,ITO/PEDOT:PSS/active layer/PDINO/Al,conventional,PDINO,PDINO,PEDOT:PSS,PEDOT:PSS,,chloroform,chloroform,,,,,-5.65,-4.09,
49351,10.1002/pol.20230275,10.1002/pol.20230275,P3HT,PC61BM,P3HT,PC61BM,CCCCCCc1ccsc1,COC(=O)CCCC1(c2ccccc2)C23c4c5c6c7c8c9c(c%10c%11c2c2c%12c4c4c%13c5c5c7c7c8c8c%14c9c%10c9c%10c%11c2c2c%11c%12c4c4c%12c%13c5c5c7c7c8c8c%14c9c9c%10c2c2c%11c4c4c%12c5c7c5c8c9c2c45)C613,0.55,10.31,39.43,2.53,2.23587815,11.625369565217383,,,1:1,,,,ITO/PEDOT:PSS+Ag/Co/active layer/LiF/Al,conventional,LiF,LiF,PEDOT:PSS+Ag/Co,PEDOT:PSS,100.0,chloroform,chloroform,120.0,-5.01,-3.12,,-6.1,-3.7,
49352,10.1002/pol.20230275,10.1002/pol.20230275,P3HT,PC61BM,P3HT,PC61BM,CCCCCCc1ccsc1,COC(=O)CCCC1(c2ccccc2)C23c4c5c6c7c8c9c(c%10c%11c2c2c%12c4c4c%13c5c5c7c7c8c8c%14c9c%10c9c%10c%11c2c2c%11c%12c4c4c%12c%13c5c5c7c7c8c8c%14c9c9c%10c2c2c%11c4c4c%12c5c7c5c8c9c2c45)C613,0.53,13.2,48.7,3.44,3.407052,0.9577906976744244,,,1:1,Ag/Co BMNPs,,0.05,ITO/PEDOT:PSS+Ag/Co/active layer/LiF/Al,conventional,LiF,LiF,PEDOT:PSS+Ag/Co,PEDOT:PSS,100.0,chloroform,chloroform,120.0,-5.01,-3.12,,-6.1,-3.7,
