Repository: JiYiqaq/PCE-KA-GNN

# Data directory

- `raw/Active_Database.csv` is the immutable source dataset bundled under CC BY 4.0. Do not overwrite it with processed data.
- `processed/` is created and populated by the training pipeline. Generated `.pt` and `.pth` caches are intentionally ignored by Git because they can exceed GitHub's normal single-file limit.

See `../DATA_LICENSE.md` for provenance, license and checksum information.

File: data/raw/Active_Database.csv (part 111 of 471)
id,doi,doi_norm,donor,acceptor,donor_canonical,acceptor_canonical,donor_smiles,acceptor_smiles,voc,jsc,ff,pce,pce_recomputed,pce_relative_error_percent,pce_avg,pce_best,d_a_ratio,additive,additive_canonical,additive_ratio,device_structure,device_type,etl,etl_canonical,htl,htl_canonical,active_layer_thickness,solvent,solvent_canonical,annealing_temp,homo_d,lumo_d,eg_d,homo_a,lumo_a,eg_a
49353,10.1002/pol.20230275,10.1002/pol.20230275,P3HT,PC61BM,P3HT,PC61BM,CCCCCCc1ccsc1,COC(=O)CCCC1(c2ccccc2)C23c4c5c6c7c8c9c(c%10c%11c2c2c%12c4c4c%13c5c5c7c7c8c8c%14c9c%10c9c%10c%11c2c2c%11c%12c4c4c%12c%13c5c5c7c7c8c8c%14c9c9c%10c2c2c%11c4c4c%12c5c7c5c8c9c2c45)C613,0.53,15.3,51.81,4.21,4.2012729,0.2072945368170965,,,1:1,Ag/Co BMNPs,,0.1,ITO/PEDOT:PSS+Ag/Co/active layer/LiF/Al,conventional,LiF,LiF,PEDOT:PSS+Ag/Co,PEDOT:PSS,100.0,chloroform,chloroform,120.0,-5.01,-3.12,,-6.1,-3.7,
49354,10.1002/pol.20230275,10.1002/pol.20230275,P3HT,PC61BM,P3HT,PC61BM,CCCCCCc1ccsc1,COC(=O)CCCC1(c2ccccc2)C23c4c5c6c7c8c9c(c%10c%11c2c2c%12c4c4c%13c5c5c7c7c8c8c%14c9c%10c9c%10c%11c2c2c%11c%12c4c4c%12c%13c5c5c7c7c8c8c%14c9c9c%10c2c2c%11c4c4c%12c5c7c5c8c9c2c45)C613,0.52,11.94,44.72,2.87,2.77657536,3.25521393728224,,,1:1,Ag/Co BMNPs,,0.15,ITO/PEDOT:PSS+Ag/Co/active layer/LiF/Al,conventional,LiF,LiF,PEDOT:PSS+Ag/Co,PEDOT:PSS,100.0,chloroform,chloroform,120.0,-5.01,-3.12,,-6.1,-3.7,
49355,10.1002/pol.20230883,10.1002/pol.20230883,PTO-BO,Y6,PTO-BO,Y6,,CCCCCCCCCCCc1c(/C=C2\C(=O)c3cc(F)c(F)cc3C2=C(C#N)C#N)sc2c1sc1c3c4nsnc4c4c5sc6c(CCCCCCCCCCC)c(/C=C7\C(=O)c8cc(F)c(F)cc8C7=C(C#N)C#N)sc6c5n(CC(CC)CCCC)c4c3n(CC(CC)CCCC)c21,0.816,22.2,65.1,11.79,11.792995199999998,0.025404580152664,10.92,11.79,,,,,ITO/PEDOT:PSS/active layer/PFN-Br/Ag,conventional,PFN-Br,PFN-Br,PEDOT:PSS,PEDOT:PSS,,CHCl3,chloroform,,,,,-5.65,-4.09,
49356,10.1002/pol.20230883,10.1002/pol.20230883,PTO-BO,Y6,PTO-BO,Y6,,CCCCCCCCCCCc1c(/C=C2\C(=O)c3cc(F)c(F)cc3C2=C(C#N)C#N)sc2c1sc1c3c4nsnc4c4c5sc6c(CCCCCCCCCCC)c(/C=C7\C(=O)c8cc(F)c(F)cc8C7=C(C#N)C#N)sc6c5n(CC(CC)CCCC)c4c3n(CC(CC)CCCC)c21,0.799,22.74,67.67,12.29,12.295138242,0.0418083157038325,11.32,12.29,,,,,ITO/PEDOT:PSS/active layer/PFN-Br/Ag,conventional,PFN-Br,PFN-Br,PEDOT:PSS,PEDOT:PSS,,CHCl3,chloroform,110.0,,,,-5.65,-4.09,
49357,10.1002/pol.20230883,10.1002/pol.20230883,PTO-HD,Y6,PTO-HD,Y6,,CCCCCCCCCCCc1c(/C=C2\C(=O)c3cc(F)c(F)cc3C2=C(C#N)C#N)sc2c1sc1c3c4nsnc4c4c5sc6c(CCCCCCCCCCC)c(/C=C7\C(=O)c8cc(F)c(F)cc8C7=C(C#N)C#N)sc6c5n(CC(CC)CCCC)c4c3n(CC(CC)CCCC)c21,0.826,21.55,69.16,12.31,12.31068748,0.0055847278635099,11.96,12.31,,,,,ITO/PEDOT:PSS/active layer/PFN-Br/Ag,conventional,PFN-Br,PFN-Br,PEDOT:PSS,PEDOT:PSS,,CHCl3,chloroform,,,,,-5.65,-4.09,
49358,10.1002/pol.20230883,10.1002/pol.20230883,PTO-HD,Y6,PTO-HD,Y6,,CCCCCCCCCCCc1c(/C=C2\C(=O)c3cc(F)c(F)cc3C2=C(C#N)C#N)sc2c1sc1c3c4nsnc4c4c5sc6c(CCCCCCCCCCC)c(/C=C7\C(=O)c8cc(F)c(F)cc8C7=C(C#N)C#N)sc6c5n(CC(CC)CCCC)c4c3n(CC(CC)CCCC)c21,0.806,23.24,74.19,13.89,13.896855335999998,0.0493544708423141,13.23,13.89,,,,,ITO/PEDOT:PSS/active layer/PFN-Br/Ag,conventional,PFN-Br,PFN-Br,PEDOT:PSS,PEDOT:PSS,,CHCl3,chloroform,110.0,,,,-5.65,-4.09,
49359,10.1002/pol.20240093,10.1002/pol.20240093,DHPP-alt-TPD,PC71BM,DHPP-alt-TPD,PC71BM,,COC(=O)CCCC1(c2ccccc2)C23c4c5ccc6c7cc8c9c%10c(cc%11cc%12c%13c%14c(cc%15c%16ccc-5c2c%16c2c5c%16c%17c(c(c46)c7c9c%17c4c%10c%11c%13c4c%16c%14c%152)C513)C%12)C8,0.66,3.09,54.0,1.25,1.101276,11.897920000000006,1.15,1.25,,,,,,,,,,,100.0,,,,,,,-5.9,-3.9,
49360,10.1002/pol.20240093,10.1002/pol.20240093,DHPP-alt-Th2DPP,PC71BM,DHPP-alt-Th2DPP,PC71BM,,COC(=O)CCCC1(c2ccccc2)C23c4c5ccc6c7cc8c9c%10c(cc%11cc%12c%13c%14c(cc%15c%16ccc-5c2c%16c2c5c%16c%17c(c(c46)c7c9c%17c4c%10c%11c%13c4c%16c%14c%152)C513)C%12)C8,0.61,8.68,49.0,2.85,2.594452,8.966596491228074,2.54,2.85,,,,,,,,,,,160.0,,,,,,,-5.9,-3.9,
49361,10.1002/pol.20240093,10.1002/pol.20240093,DHPP-alt-TPD,Y12,DHPP-alt-TPD,Y12,,CCCCCCCCCCCC1=C(/C=C2\C(=O)C3=C(C=C(F)C(F)=C3)C2=C(C#N)C#N)SC2=C1SC1=C2N(CC(CCCC)CCCCCC)C2=C1C1=NSN=C1C1=C2N(CC(CCCC)CCCCCC)C2=C1SC1=C2SC(/C=C2\C(=O)C3=C(C=C(F)C(F)=C3)C2=C(C#N)C#N)=C1CCCCCCCCCCC,0.69,2.61,28.06,0.59,0.5053325399999999,14.350416949152548,0.54,0.59,,,,,,,,,,,150.0,,,,,,,,,
49362,10.1002/pol.20240093,10.1002/pol.20240093,DHPP-alt-Th2DPP,Y12,DHPP-alt-Th2DPP,Y12,,CCCCCCCCCCCC1=C(/C=C2\C(=O)C3=C(C=C(F)C(F)=C3)C2=C(C#N)C#N)SC2=C1SC1=C2N(CC(CCCC)CCCCCC)C2=C1C1=NSN=C1C1=C2N(CC(CCCC)CCCCCC)C2=C1SC1=C2SC(/C=C2\C(=O)C3=C(C=C(F)C(F)=C3)C2=C(C#N)C#N)=C1CCCCCCCCCCC,0.52,9.4,47.09,2.68,2.3017592000000007,14.113462686567145,2.41,2.68,,,,,,,,,,,150.0,,,,,,,,,
49363,10.1002/pol.20241036,10.1002/pol.20241036,PFOE4T,Y12,PFOE4T,Y12,,CCCCCCCCCCCC1=C(/C=C2\C(=O)C3=C(C=C(F)C(F)=C3)C2=C(C#N)C#N)SC2=C1SC1=C2N(CC(CCCC)CCCCCC)C2=C1C1=NSN=C1C1=C2N(CC(CCCC)CCCCCC)C2=C1SC1=C2SC(/C=C2\C(=O)C3=C(C=C(F)C(F)=C3)C2=C(C#N)C#N)=C1CCCCCCCCCCC,0.69,13.56,47.0,4.37,4.397507999999999,0.629473684210508,4.21,4.37,1:1,DPE,DPE,,ITO/PEDOT:PSS/active layer/PDINO/Ag,conventional,PDINO,PDINO,PEDOT:PSS,PEDOT:PSS,100.0,CB,chlorobenzene,,,,,,,
49364,10.1002/pol.20241036,10.1002/pol.20241036,PBFOE-1,Y12,PBFOE-1,Y12,,CCCCCCCCCCCC1=C(/C=C2\C(=O)C3=C(C=C(F)C(F)=C3)C2=C(C#N)C#N)SC2=C1SC1=C2N(CC(CCCC)CCCCCC)C2=C1C1=NSN=C1C1=C2N(CC(CCCC)CCCCCC)C2=C1SC1=C2SC(/C=C2\C(=O)C3=C(C=C(F)C(F)=C3)C2=C(C#N)C#N)=C1CCCCCCCCCCC,0.84,23.23,56.0,10.96,10.927392,0.2975182481751963,10.7,10.96,1:1.5,,,,ITO/PEDOT:PSS/active layer/PDINO/Ag,conventional,PDINO,PDINO,PEDOT:PSS,PEDOT:PSS,100.0,CB,chlorobenzene,,,,,,,
49371,10.1002/pol.20250361,10.1002/pol.20250361,PDBT-DTPz-Cl,Y6,PDBT-DTPz-Cl,Y6,,CCCCCCCCCCCc1c(/C=C2\C(=O)c3cc(F)c(F)cc3C2=C(C#N)C#N)sc2c1sc1c3c4nsnc4c4c5sc6c(CCCCCCCCCCC)c(/C=C7\C(=O)c8cc(F)c(F)cc8C7=C(C#N)C#N)sc6c5n(CC(CC)CCCC)c4c3n(CC(CC)CCCC)c21,0.813,19.07,60.08,9.41,9.314749128,1.0122303081827966,9.31,9.41,1:1.5,DPE,DPE,,ITO/PEDOT:PSS/blends/PDINN/Ag,conventional,PDINN,PDINN,PEDOT:PSS,PEDOT:PSS,,,,100.0,,,,-5.65,-4.09,
49372,10.1002/pol.20250361,10.1002/pol.20250361,PDBT-DTPz-F,Y6,PDBT-DTPz-F,Y6,,CCCCCCCCCCCc1c(/C=C2\C(=O)c3cc(F)c(F)cc3C2=C(C#N)C#N)sc2c1sc1c3c4nsnc4c4c5sc6c(CCCCCCCCCCC)c(/C=C7\C(=O)c8cc(F)c(F)cc8C7=C(C#N)C#N)sc6c5n(CC(CC)CCCC)c4c3n(CC(CC)CCCC)c21,0.831,24.62,64.31,13.16,13.157324382,0.0203314437690074,13.06,13.16,1:1.5,DPE,DPE,,ITO/PEDOT:PSS/blends/PDINN/Ag,conventional,PDINN,PDINN,PEDOT:PSS,PEDOT:PSS,,,,100.0,,,,-5.65,-4.09,
49373,10.1002/pol.20250771,10.1002/pol.20250771,P3HT,PC70BM,P3HT,PC70BM,CCCCCCc1cc(C)sc1C,CCCCC(=O)OCC1(C2=CC=CC=C2)C3=CC=CC4=CC=CC5=CC=CC6=CC=C7C=CC=CC8=CC=CC1=C8C7=C6C5=C4C3,0.55,14.32,46.19,3.69,3.6379244000000006,1.4112628726287082,,,1:1,,,,P3HT:PC70BM (pristine),,LiF,,PEDOT:PSS,,,chloroform,,90.0,-5.01,-3.12,,-6.1,-3.9,
49374,10.1002/pol.20250771,10.1002/pol.20250771,P3HT,PC70BM,P3HT,PC70BM,CCCCCCc1cc(C)sc1C,CCCCC(=O)OCC1(C2=CC=CC=C2)C3=CC=CC4=CC=CC5=CC=CC6=CC=C7C=CC=CC8=CC=CC1=C8C7=C6C5=C4C3,0.55,16.57,50.48,4.62,4.6004948,0.422190476190481,,,1:1,CN,CN,3%,P3HT:PC70BM + CN wt PEDOT:PSS,,LiF,,PEDOT:PSS,PEDOT:PSS,,chloroform,,90.0,-5.01,-3.12,,-6.1,-3.9,
49375,10.1002/pol.20250771,10.1002/pol.20250771,P3HT,PC70BM,P3HT,PC70BM,CCCCCCc1cc(C)sc1C,CCCCC(=O)OCC1(C2=CC=CC=C2)C3=CC=CC4=CC=CC5=CC=CC6=CC=C7C=CC=CC8=CC=CC1=C8C7=C6C5=C4C3,0.55,16.13,49.61,4.44,4.4011511500000005,0.8749740990990975,,,1:1,,,,P3HT:PC70BM wt PEDOT:PSS + QD,,LiF,,PEDOT:PSS + QD,PEDOT:PSS,,chloroform,,90.0,-5.01,-3.12,,-6.1,-3.9,
49376,10.1002/pol.20250771,10.1002/pol.20250771,P3HT,PC70BM,P3HT,PC70BM,CCCCCCc1cc(C)sc1C,CCCCC(=O)OCC1(C2=CC=CC=C2)C3=CC=CC4=CC=CC5=CC=CC6=CC=C7C=CC=CC8=CC=CC1=C8C7=C6C5=C4C3,0.56,17.96,60.69,6.13,6.10395744,0.4248378466557848,,,,CN,CN,3%,P3HT:PC70BM + CN wt PEDOT:PSS + QD,,,,PEDOT:PSS,PEDOT:PSS,,,,90.0,-5.01,-3.12,,-6.1,-3.9,
49379,10.1002/pol.20250771,10.1002/pol.20250771,P3HT,PC70BM,P3HT,PC70BM,CCCCCCc1cc(C)sc1C,CCCCC(=O)OCC1(C2=CC=CC=C2)C3=CC=CC4=CC=CC5=CC=CC6=CC=C7C=CC=CC8=CC=CC1=C8C7=C6C5=C4C3,0.56,11.29,44.72,2.81,2.82737728,0.6184085409252608,,,,CN,CN,3%,P3HT-PC70BM + CN wt PEDOT:PSS + QD 0.2%,,,,PEDOT:PSS + QD 0.2%,PEDOT:PSS + QD,,,,90.0,-5.01,-3.12,,-6.1,-3.9,
49380,10.1002/pol.20250771,10.1002/pol.20250771,P3HT,PC70BM,P3HT,PC70BM,CCCCCCc1cc(C)sc1C,CCCCC(=O)OCC1(C2=CC=CC=C2)C3=CC=CC4=CC=CC5=CC=CC6=CC=C7C=CC=CC8=CC=CC1=C8C7=C6C5=C4C3,0.56,9.72,45.32,2.45,2.4668582400000005,0.6880914285714431,,,1:1,CN,CN,3%,P3HT-PC70BM + CN wt PEDOT:PSS + QD 0.3%,,LiF,,PEDOT:PSS + QD 0.3%,PEDOT:PSS + QD,,chloroform,,90.0,-5.01,-3.12,,-6.1,-3.9,
49381,10.1002/pol.20251156,10.1002/pol.20251156,PQDB,PC60BM,PQDB,PCBM,C=C1/C(=N\C2=C(N)C(=O)N(CC(CCCCCCCC)CCCCCCCCCC)C2=O)C2C=C(c3cc(CC(CC)CCCC)c(-c4cc5c(-c6cc(Cl)c(CC(CC)CCCC)s6)c6sccc6c(-c6cc(Cl)c(CC(CC)CCCC)s6)c5s4)s3)SC2c2sc(-c3cc(CC(CC)CCCC)cs3)cc21,CCCCC(=O)OCC1(C2=CC=CC=C2)C3=CC=CC4=CC=CC5=CC=CC6=CC=CC7=CC=CC1=C7C6=C5C4=C3,1.01,5.94,45.66,2.76,2.7393260400000004,0.7490565217391101,,,1:1,,,,conventional BHJ,conventional,BCP,,PEDOT:PSS,,,DCB,o-DCB,,,,,-6.1,-3.7,
49382,10.1002/pol.20251156,10.1002/pol.20251156,PQDB,PC60BM,PQDB,PCBM,C=C1/C(=N\C2=C(N)C(=O)N(CC(CCCCCCCC)CCCCCCCCCC)C2=O)C2C=C(c3cc(CC(CC)CCCC)c(-c4cc5c(-c6cc(Cl)c(CC(CC)CCCC)s6)c6sccc6c(-c6cc(Cl)c(CC(CC)CCCC)s6)c5s4)s3)SC2c2sc(-c3cc(CC(CC)CCCC)cs3)cc21,CCCCC(=O)OCC1(C2=CC=CC=C2)C3=CC=CC4=CC=CC5=CC=CC6=CC=CC7=CC=CC1=C7C6=C5C4=C3,0.96,6.33,48.91,2.96,2.9721628799999995,0.4109081081080926,,,1:1,,,,,conventional BHJ,BCP,,PEDOT:PSS,,,DCB,o-DCB,,,,,-6.1,-3.7,
49383,10.1002/pol.20251156,10.1002/pol.20251156,PQDB,PC60BM,PQDB,PCBM,C=C1/C(=N\C2=C(N)C(=O)N(CC(CCCCCCCC)CCCCCCCCCC)C2=O)C2C=C(c3cc(CC(CC)CCCC)c(-c4cc5c(-c6cc(Cl)c(CC(CC)CCCC)s6)c6sccc6c(-c6cc(Cl)c(CC(CC)CCCC)s6)c5s4)s3)SC2c2sc(-c3cc(CC(CC)CCCC)cs3)cc21,CCCCC(=O)OCC1(C2=CC=CC=C2)C3=CC=CC4=CC=CC5=CC=CC6=CC=CC7=CC=CC1=C7C6=C5C4=C3,0.96,5.75,46.48,2.57,2.565696,0.1674708171206172,,,1:1,,,,,conventional BHJ,BCP,,PEDOT:PSS,,,DCB,o-DCB,,,,,-6.1,-3.7,
49384,10.1002/pol.20251156,10.1002/pol.20251156,PQDB,PC60BM,PQDB,PCBM,C=C1/C(=N\C2=C(N)C(=O)N(CC(CCCCCCCC)CCCCCCCCCC)C2=O)C2C=C(c3cc(CC(CC)CCCC)c(-c4cc5c(-c6cc(Cl)c(CC(CC)CCCC)s6)c6sccc6c(-c6cc(Cl)c(CC(CC)CCCC)s6)c5s4)s3)SC2c2sc(-c3cc(CC(CC)CCCC)cs3)cc21,CCCCC(=O)OCC1(C2=CC=CC=C2)C3=CC=CC4=CC=CC5=CC=CC6=CC=CC7=CC=CC1=C7C6=C5C4=C3,0.94,6.32,42.79,2.55,2.5420683200000003,0.3110462745097864,,,1:1,,,,,conventional,BCP,,PEDOT:PSS,,,DCB,o-DCB,,,,,-6.1,-3.7,
49385,10.1002/pol.20251156,10.1002/pol.20251156,PQDB,PC60BM,PQDB,PCBM,C=C1/C(=N\C2=C(N)C(=O)N(CC(CCCCCCCC)CCCCCCCCCC)C2=O)C2C=C(c3cc(CC(CC)CCCC)c(-c4cc5c(-c6cc(Cl)c(CC(CC)CCCC)s6)c6sccc6c(-c6cc(Cl)c(CC(CC)CCCC)s6)c5s4)s3)SC2c2sc(-c3cc(CC(CC)CCCC)cs3)cc21,CCCCC(=O)OCC1(C2=CC=CC=C2)C3=CC=CC4=CC=CC5=CC=CC6=CC=CC7=CC=CC1=C7C6=C5C4=C3,0.96,6.81,37.67,2.46,2.46271392,0.1103219512195181,,,1:1,,,,,conventional BHJ,BCP,,PEDOT:PSS,,,DCB,o-DCB,,,,,-6.1,-3.7,
49386,10.1002/pol.20251156,10.1002/pol.20251156,PQDB,PC60BM,PQDB,PCBM,C=C1/C(=N\C2=C(N)C(=O)N(CC(CCCCCCCC)CCCCCCCCCC)C2=O)C2C=C(c3cc(CC(CC)CCCC)c(-c4cc5c(-c6cc(Cl)c(CC(CC)CCCC)s6)c6sccc6c(-c6cc(Cl)c(CC(CC)CCCC)s6)c5s4)s3)SC2c2sc(-c3cc(CC(CC)CCCC)cs3)cc21,CCCCC(=O)OCC1(C2=CC=CC=C2)C3=CC=CC4=CC=CC5=CC=CC6=CC=CC7=CC=CC1=C7C6=C5C4=C3,1.1,4.16,27.52,1.26,1.2593152,0.0543492063492007,,,2:1,,,,conventional BHJ,conventional,BCP,,PEDOT:PSS,,,DCB,o-DCB,,,,,-6.1,-3.7,
49387,10.1002/pol.20251156,10.1002/pol.20251156,PQDB,PC60BM,PQDB,PCBM,C=C1/C(=N\C2=C(N)C(=O)N(CC(CCCCCCCC)CCCCCCCCCC)C2=O)C2C=C(c3cc(CC(CC)CCCC)c(-c4cc5c(-c6cc(Cl)c(CC(CC)CCCC)s6)c6sccc6c(-c6cc(Cl)c(CC(CC)CCCC)s6)c5s4)s3)SC2c2sc(-c3cc(CC(CC)CCCC)cs3)cc21,CCCCC(=O)OCC1(C2=CC=CC=C2)C3=CC=CC4=CC=CC5=CC=CC6=CC=CC7=CC=CC1=C7C6=C5C4=C3,1.0,6.44,46.09,2.96,2.9681960000000003,0.2768918918919025,,,1:1,,,,,conventional BHJ,BCP,,PEDOT:PSS,,,DCB,o-DCB,,,,,-6.1,-3.7,
49388,10.1002/pol.20251156,10.1002/pol.20251156,PQDB,PC60BM,PQDB,PCBM,C=C1/C(=N\C2=C(N)C(=O)N(CC(CCCCCCCC)CCCCCCCCCC)C2=O)C2C=C(c3cc(CC(CC)CCCC)c(-c4cc5c(-c6cc(Cl)c(CC(CC)CCCC)s6)c6sccc6c(-c6cc(Cl)c(CC(CC)CCCC)s6)c5s4)s3)SC2c2sc(-c3cc(CC(CC)CCCC)cs3)cc21,CCCCC(=O)OCC1(C2=CC=CC=C2)C3=CC=CC4=CC=CC5=CC=CC6=CC=CC7=CC=CC1=C7C6=C5C4=C3,0.96,5.3,51.38,2.61,2.6142144000000003,0.1614712643678312,,,1:2,,,,,conventional BHJ,BCP,,PEDOT:PSS,,,DCB,o-DCB,,,,,-6.1,-3.7,
49389,10.1002/pol.20251156,10.1002/pol.20251156,PQDB,PC60BM,PQDB,PCBM,C=C1/C(=N\C2=C(N)C(=O)N(CC(CCCCCCCC)CCCCCCCCCC)C2=O)C2C=C(c3cc(CC(CC)CCCC)c(-c4cc5c(-c6cc(Cl)c(CC(CC)CCCC)s6)c6sccc6c(-c6cc(Cl)c(CC(CC)CCCC)s6)c5s4)s3)SC2c2sc(-c3cc(CC(CC)CCCC)cs3)cc21,CCCCC(=O)OCC1(C2=CC=CC=C2)C3=CC=CC4=CC=CC5=CC=CC6=CC=CC7=CC=CC1=C7C6=C5C4=C3,0.95,4.8,47.68,2.71,2.174208,19.7709225092251,,,1:3,,,,,conventional BHJ,BCP,,PEDOT:PSS,,,DCB,o-DCB,,,,,-6.1,-3.7,
49390,10.1002/pol.20251156,10.1002/pol.20251156,PQDB,PC60BM,PQDB,PCBM,C=C1/C(=N\C2=C(N)C(=O)N(CC(CCCCCCCC)CCCCCCCCCC)C2=O)C2C=C(c3cc(CC(CC)CCCC)c(-c4cc5c(-c6cc(Cl)c(CC(CC)CCCC)s6)c6sccc6c(-c6cc(Cl)c(CC(CC)CCCC)s6)c5s4)s3)SC2c2sc(-c3cc(CC(CC)CCCC)cs3)cc21,CCCCC(=O)OCC1(C2=CC=CC=C2)C3=CC=CC4=CC=CC5=CC=CC6=CC=CC7=CC=CC1=C7C6=C5C4=C3,0.92,4.38,44.59,1.76,1.7967986400000004,2.090831818181843,,,1:4,,,,,conventional,BCP,,PEDOT:PSS,,,DCB,o-DCB,,,,,-6.1,-3.7,
49391,10.1002/pol.20251156,10.1002/pol.20251156,PQDB,PC60BM,PQDB,PCBM,C=C1/C(=N\C2=C(N)C(=O)N(CC(CCCCCCCC)CCCCCCCCCC)C2=O)C2C=C(c3cc(CC(CC)CCCC)c(-c4cc5c(-c6cc(Cl)c(CC(CC)CCCC)s6)c6sccc6c(-c6cc(Cl)c(CC(CC)CCCC)s6)c5s4)s3)SC2c2sc(-c3cc(CC(CC)CCCC)cs3)cc21,CCCCC(=O)OCC1(C2=CC=CC=C2)C3=CC=CC4=CC=CC5=CC=CC6=CC=CC7=CC=CC1=C7C6=C5C4=C3,1.05,6.14,38.99,2.51,2.5136853,0.1468247011952325,,,,,,,conventional BHJ,conventional,BCP,,PEDOT:PSS,,,DCB,o-DCB,,,,,-6.1,-3.7,
49392,10.1002/pol.20251156,10.1002/pol.20251156,PQDB,PC60BM,PQDB,PCBM,C=C1/C(=N\C2=C(N)C(=O)N(CC(CCCCCCCC)CCCCCCCCCC)C2=O)C2C=C(c3cc(CC(CC)CCCC)c(-c4cc5c(-c6cc(Cl)c(CC(CC)CCCC)s6)c6sccc6c(-c6cc(Cl)c(CC(CC)CCCC)s6)c5s4)s3)SC2c2sc(-c3cc(CC(CC)CCCC)cs3)cc21,CCCCC(=O)OCC1(C2=CC=CC=C2)C3=CC=CC4=CC=CC5=CC=CC6=CC=CC7=CC=CC1=C7C6=C5C4=C3,1.01,6.66,47.32,3.18,3.18302712,0.0951924528301902,,,1:1,DIO,,1 vol%,conventional BHJ,conventional,BCP,,PEDOT:PSS,,,DCB,o-DCB,,,,,-6.1,-3.7,
49393,10.1002/pol.20251156,10.1002/pol.20251156,PQDB,PC60BM,PQDB,PCBM,C=C1/C(=N\C2=C(N)C(=O)N(CC(CCCCCCCC)CCCCCCCCCC)C2=O)C2C=C(c3cc(CC(CC)CCCC)c(-c4cc5c(-c6cc(Cl)c(CC(CC)CCCC)s6)c6sccc6c(-c6cc(Cl)c(CC(CC)CCCC)s6)c5s4)s3)SC2c2sc(-c3cc(CC(CC)CCCC)cs3)cc21,CCCCC(=O)OCC1(C2=CC=CC=C2)C3=CC=CC4=CC=CC5=CC=CC6=CC=CC7=CC=CC1=C7C6=C5C4=C3,0.99,7.48,42.6,3.15,3.1546152000000007,0.1465142857143117,,,,DIO,,,,conventional BHJ,BCP,,PEDOT:PSS,,,DCB,o-DCB,,,,,-6.1,-3.7,
49394,10.1002/pol.20251156,10.1002/pol.20251156,PQDB,PC60BM,PQDB,PCBM,C=C1/C(=N\C2=C(N)C(=O)N(CC(CCCCCCCC)CCCCCCCCCC)C2=O)C2C=C(c3cc(CC(CC)CCCC)c(-c4cc5c(-c6cc(Cl)c(CC(CC)CCCC)s6)c6sccc6c(-c6cc(Cl)c(CC(CC)CCCC)s6)c5s4)s3)SC2c2sc(-c3cc(CC(CC)CCCC)cs3)cc21,CCCCC(=O)OCC1(C2=CC=CC=C2)C3=CC=CC4=CC=CC5=CC=CC6=CC=CC7=CC=CC1=C7C6=C5C4=C3,0.95,6.76,40.25,2.58,2.584855,0.1881782945736455,,,,DIO,,,,conventional BHJ,BCP,,PEDOT:PSS,,,DCB,o-DCB,,,,,-6.1,-3.7,
49395,10.1002/pol.20251156,10.1002/pol.20251156,PQB,PC60BM,PQB,PCBM,,CCCCC(=O)OCC1(C2=CC=CC=C2)C3=CC=CC4=CC=CC5=CC=CC6=CC=CC7=CC=CC1=C7C6=C5C4=C3,0.75,0.86,32.78,0.21,0.211431,0.6814285714285789,,,1:1,DIO,DIO,2 vol%,,conventional,BCP,,PEDOT:PSS,,,DCB,o-DCB,,,,,-6.1,-3.7,
49396,10.1002/pol.20251156,10.1002/pol.20251156,PQBD,PC60BM,PQBD,PCBM,,CCCCC(=O)OCC1(C2=CC=CC=C2)C3=CC=CC4=CC=CC5=CC=CC6=CC=CC7=CC=CC1=C7C6=C5C4=C3,1.01,6.66,47.32,3.18,3.18302712,0.0951924528301902,,,1:1,DIO,DIO,1 vol%,,conventional,BCP,,PEDOT:PSS,,,DCB,o-DCB,,,,,-6.1,-3.7,
49397,10.1002/pssa.201900910,10.1002/pssa.201900910,PCPDTBT,PC71BM,PCPDTBT,PC71BM,CCCCC(CC)CC1(CC(CC)CCCC)c2ccsc2-c2sc(-c3cccc4nsnc34)cc21,COC(=O)CCCC1(c2ccccc2)C23c4c5ccc6c7cc8c9c%10c(cc%11cc%12c%13c%14c(cc%15c%16ccc-5c2c%16c2c5c%16c%17c(c(c46)c7c9c%17c4c%10c%11c%13c4c%16c%14c%152)C513)C%12)C8,0.65,7.75,35.1,1.76,1.7681625000000003,0.4637784090909258,1.76,,,,,,MPA solar cell with 500 nm-pitch Ag NSs,,ZnO,,MoO3,,70.0,,,,-5.3,-3.6,,-5.9,-3.9,
49398,10.1002/pssa.201900910,10.1002/pssa.201900910,PCPDTBT,PC71BM,PCPDTBT,PC71BM,CCCCC(CC)CC1(CC(CC)CCCC)c2ccsc2-c2sc(-c3cccc4nsnc34)cc21,COC(=O)CCCC1(c2ccccc2)C23c4c5ccc6c7cc8c9c%10c(cc%11cc%12c%13c%14c(cc%15c%16ccc-5c2c%16c2c5c%16c%17c(c(c46)c7c9c%17c4c%10c%11c%13c4c%16c%14c%152)C513)C%12)C8,0.65,8.2,36.3,1.97,1.93479,1.7873096446700605,1.97,,,,,,MPA solar cell with 400 nm-pitch Ag NSs,,ZnO,,MoO3,,70.0,,,,-5.3,-3.6,,-5.9,-3.9,
49399,10.1002/pssa.201900910,10.1002/pssa.201900910,PCPDTBT,PC71BM,PCPDTBT,PC71BM,CCCCC(CC)CC1(CC(CC)CCCC)c2ccsc2-c2sc(-c3cccc4nsnc34)cc21,COC(=O)CCCC1(c2ccccc2)C23c4c5ccc6c7cc8c9c%10c(cc%11cc%12c%13c%14c(cc%15c%16ccc-5c2c%16c2c5c%16c%17c(c(c46)c7c9c%17c4c%10c%11c%13c4c%16c%14c%152)C513)C%12)C8,0.65,8.35,37.3,2.03,2.0244575,0.2730295566502357,2.03,,,,,,MPA solar cell with 350 nm-pitch Ag NSs,,ZnO,,MoO3,,70.0,,,,-5.3,-3.6,,-5.9,-3.9,
49400,10.1002/pssa.201900910,10.1002/pssa.201900910,PCPDTBT,PC71BM,PCPDTBT,PC71BM,CCCCC(CC)CC1(CC(CC)CCCC)c2ccsc2-c2sc(-c3cccc4nsnc34)cc21,COC(=O)CCCC1(c2ccccc2)C23c4c5ccc6c7cc8c9c%10c(cc%11cc%12c%13c%14c(cc%15c%16ccc-5c2c%16c2c5c%16c%17c(c(c46)c7c9c%17c4c%10c%11c%13c4c%16c%14c%152)C513)C%12)C8,0.66,8.38,36.2,2.02,2.0021496000000005,0.8836831683168064,2.02,,,,,,Reference solar cell,,,,,,,,,,-5.3,-3.6,,-5.9,-3.9,
49401,10.1002/pssa.201901023,10.1002/pssa.201901023,PTB7,PC71BM,PTB7,PC71BM,CCCCC(CC)COC(=O)c1sc2c(-c3cc4c(OCC(CC)CCCC)c5sccc5c(OCC(CC)CCCC)c4s3)scc2c1F,COC(=O)CCCC1(c2ccccc2)C23c4c5ccc6c7cc8c9c%10c(cc%11cc%12c%13c%14c(cc%15c%16ccc-5c2c%16c2c5c%16c%17c(c(c46)c7c9c%17c4c%10c%11c%13c4c%16c%14c%152)C513)C%12)C8,,,,7.81,,,,7.81,,,,,inverted,inverted,ZnO,,e-MoOx,MoO3,,,,,-5.19,-3.43,,-5.9,-3.9,
49402,10.1002/pssa.201901023,10.1002/pssa.201901023,PTB7,PC71BM,PTB7,PC71BM,CCCCC(CC)COC(=O)c1sc2c(-c3cc4c(OCC(CC)CCCC)c5sccc5c(OCC(CC)CCCC)c4s3)scc2c1F,COC(=O)CCCC1(c2ccccc2)C23c4c5ccc6c7cc8c9c%10c(cc%11cc%12c%13c%14c(cc%15c%16ccc-5c2c%16c2c5c%16c%17c(c(c46)c7c9c%17c4c%10c%11c%13c4c%16c%14c%152)C513)C%12)C8,,,,3.97,,,,3.97,,,,,inverted,inverted,ZnO,,e-MoOx,MoO3,,,,,-5.19,-3.43,,-5.9,-3.9,
49403,10.1002/pssa.201901023,10.1002/pssa.201901023,PTB7,PC71BM,PTB7,PC71BM,CCCCC(CC)COC(=O)c1sc2c(-c3cc4c(OCC(CC)CCCC)c5sccc5c(OCC(CC)CCCC)c4s3)scc2c1F,COC(=O)CCCC1(c2ccccc2)C23c4c5ccc6c7cc8c9c%10c(cc%11cc%12c%13c%14c(cc%15c%16ccc-5c2c%16c2c5c%16c%17c(c(c46)c7c9c%17c4c%10c%11c%13c4c%16c%14c%152)C513)C%12)C8,,,,2.7,,,,2.7,,,,,inverted,inverted,ZnO,,PEDOT:PSS,PEDOT:PSS,,,,,-5.19,-3.43,,-5.9,-3.9,
49404,10.1002/pssa.201901023,10.1002/pssa.201901023,PTB7,PC71BM,PTB7,PC71BM,CCCCC(CC)COC(=O)c1sc2c(-c3cc4c(OCC(CC)CCCC)c5sccc5c(OCC(CC)CCCC)c4s3)scc2c1F,COC(=O)CCCC1(c2ccccc2)C23c4c5ccc6c7cc8c9c%10c(cc%11cc%12c%13c%14c(cc%15c%16ccc-5c2c%16c2c5c%16c%17c(c(c46)c7c9c%17c4c%10c%11c%13c4c%16c%14c%152)C513)C%12)C8,,,,2.86,,,,2.86,,,,,inverted,inverted,ZnO,,PEDOT:PSS,PEDOT:PSS,,,,,-5.19,-3.43,,-5.9,-3.9,
49405,10.1002/pssa.201901023,10.1002/pssa.201901023,DPPTTT,PC71BM,DPPTTT,PC71BM,,COC(=O)CCCC1(c2ccccc2)C23c4c5ccc6c7cc8c9c%10c(cc%11cc%12c%13c%14c(cc%15c%16ccc-5c2c%16c2c5c%16c%17c(c(c46)c7c9c%17c4c%10c%11c%13c4c%16c%14c%152)C513)C%12)C8,,,,3.32,,,,3.32,,,,,inverted,inverted,,,e-MoOx,MoO3,,,,,,,,-5.9,-3.9,
49406,10.1002/pssa.201901023,10.1002/pssa.201901023,DPPTTT,PC71BM,DPPTTT,PC71BM,,COC(=O)CCCC1(c2ccccc2)C23c4c5ccc6c7cc8c9c%10c(cc%11cc%12c%13c%14c(cc%15c%16ccc-5c2c%16c2c5c%16c%17c(c(c46)c7c9c%17c4c%10c%11c%13c4c%16c%14c%152)C513)C%12)C8,,,,2.53,,,,2.53,,,,,inverted,inverted,,,PEDOT:PSS,PEDOT:PSS,,,,,,,,-5.9,-3.9,
49407,10.1002/pssa.201901023,10.1002/pssa.201901023,PPDT2FBT,PC71BM,PPDT2FBT,PC71BM,CCCCCCCCC(CCCCCC)COc1ccc(OCC(CCCCCC)CCCCCCCC)c(-c2ccc(-c3c(F)c(F)c(-c4cccs4)c4nsnc34)s2)c1,COC(=O)CCCC1(c2ccccc2)C23c4c5ccc6c7cc8c9c%10c(cc%11cc%12c%13c%14c(cc%15c%16ccc-5c2c%16c2c5c%16c%17c(c(c46)c7c9c%17c4c%10c%11c%13c4c%16c%14c%152)C513)C%12)C8,,,,7.6,,,,7.6,,,,,inverted,inverted,,,e-MoOx,MoO3,,,,,-5.43,-3.67,,-5.9,-3.9,
49408,10.1002/pssa.201901023,10.1002/pssa.201901023,PPDT2FBT,PC71BM,PPDT2FBT,PC71BM,CCCCCCCCC(CCCCCC)COc1ccc(OCC(CCCCCC)CCCCCCCC)c(-c2ccc(-c3c(F)c(F)c(-c4cccs4)c4nsnc34)s2)c1,COC(=O)CCCC1(c2ccccc2)C23c4c5ccc6c7cc8c9c%10c(cc%11cc%12c%13c%14c(cc%15c%16ccc-5c2c%16c2c5c%16c%17c(c(c46)c7c9c%17c4c%10c%11c%13c4c%16c%14c%152)C513)C%12)C8,,,,2.3,,,,4.9,,,,,inverted,inverted,,,PEDOT:PSS,PEDOT:PSS,,,,,-5.43,-3.67,,-5.9,-3.9,
49409,10.1002/pssa.201901023,10.1002/pssa.201901023,PCPDTBT,PC71BM,PCPDTBT,PC71BM,CCCCC(CC)CC1(CC(CC)CCCC)c2ccsc2-c2sc(-c3cccc4nsnc34)cc21,COC(=O)CCCC1(c2ccccc2)C23c4c5ccc6c7cc8c9c%10c(cc%11cc%12c%13c%14c(cc%15c%16ccc-5c2c%16c2c5c%16c%17c(c(c46)c7c9c%17c4c%10c%11c%13c4c%16c%14c%152)C513)C%12)C8,,,,3.3,,,,3.3,,,,,inverted,inverted,,,e-MoOx,MoO3,,,,,-5.3,-3.6,,-5.9,-3.9,
49410,10.1002/pssa.201901023,10.1002/pssa.201901023,PCPDTBT,PC71BM,PCPDTBT,PC71BM,CCCCC(CC)CC1(CC(CC)CCCC)c2ccsc2-c2sc(-c3cccc4nsnc34)cc21,COC(=O)CCCC1(c2ccccc2)C23c4c5ccc6c7cc8c9c%10c(cc%11cc%12c%13c%14c(cc%15c%16ccc-5c2c%16c2c5c%16c%17c(c(c46)c7c9c%17c4c%10c%11c%13c4c%16c%14c%152)C513)C%12)C8,,,,1.9,,,,1.9,,,,,inverted,inverted,,,PEDOT:PSS,PEDOT:PSS,,,,,-5.3,-3.6,,-5.9,-3.9,
49411,10.1002/pssa.201901023,10.1002/pssa.201901023,PBN-S,IT-4F,PBN-S,IT-4F,CCSc1cc2c(cc1SCC)C(=O)c1c(-c3ccc(-c4cc5c(-c6cc(F)c(CC)s6)c6sc(-c7ccc(-c8sc(-c9ccc(-c%10cc%11c(-c%12cc(F)c(CC)s%12)c%12sc(-c%13ccc(-c%14sc(-c%15ccc(-c%16cc%17c(-c%18cc(F)c(CC)s%18)c%18sccc%18c(-c%18cc(F)c(CC)s%18)c%17s%16)s%15)c%15c%14C(=O)c%14cc(SCC)c(SCC)cc%14C%15=O)s%13)cc%12c(-c%12cc(F)c(CC)s%12)c%11s%10)s9)c9c8C(=O)c8cc(SCC)c(SCC)cc8C9=O)s7)cc6c(-c6cc(F)c(CC)s6)c5s4)s3)sc(-c3cccs3)c1C2=O,CCCCCCc1ccc(C2(c3ccc(CCCCCC)cc3)c3cc4c(cc3-c3sc5cc(/C=C6\C(=O)c7cc(F)c(F)cc7C6=C(C#N)C#N)sc5c32)C(c2ccc(CCCCCC)cc2)(c2ccc(CCCCCC)cc2)c2c-4sc3cc(/C=C4\C(=O)c5cc(F)c(F)cc5C4=C(C#N)C#N)sc23)cc1,,,,11.02,,,,11.02,,,,,inverted,inverted,,,e-MoOx,MoO3,,,,,-5.48,-3.52,,-5.66,-4.14,
49412,10.1002/pssa.201901023,10.1002/pssa.201901023,PBN-S,IT-4F,PBN-S,IT-4F,CCSc1cc2c(cc1SCC)C(=O)c1c(-c3ccc(-c4cc5c(-c6cc(F)c(CC)s6)c6sc(-c7ccc(-c8sc(-c9ccc(-c%10cc%11c(-c%12cc(F)c(CC)s%12)c%12sc(-c%13ccc(-c%14sc(-c%15ccc(-c%16cc%17c(-c%18cc(F)c(CC)s%18)c%18sccc%18c(-c%18cc(F)c(CC)s%18)c%17s%16)s%15)c%15c%14C(=O)c%14cc(SCC)c(SCC)cc%14C%15=O)s%13)cc%12c(-c%12cc(F)c(CC)s%12)c%11s%10)s9)c9c8C(=O)c8cc(SCC)c(SCC)cc8C9=O)s7)cc6c(-c6cc(F)c(CC)s6)c5s4)s3)sc(-c3cccs3)c1C2=O,CCCCCCc1ccc(C2(c3ccc(CCCCCC)cc3)c3cc4c(cc3-c3sc5cc(/C=C6\C(=O)c7cc(F)c(F)cc7C6=C(C#N)C#N)sc5c32)C(c2ccc(CCCCCC)cc2)(c2ccc(CCCCCC)cc2)c2c-4sc3cc(/C=C4\C(=O)c5cc(F)c(F)cc5C4=C(C#N)C#N)sc23)cc1,,,,3.0,,,,3.0,,,,,inverted,inverted,,,PEDOT:PSS,PEDOT:PSS,,,,,-5.48,-3.52,,-5.66,-4.14,
49413,10.1002/pssa.201901023,10.1002/pssa.201901023,PV2000,PCBM,PV2000,PCBM,,CCCCC(=O)OCC1(C2=CC=CC=C2)C3=CC=CC4=CC=CC5=CC=CC6=CC=CC7=CC=CC1=C7C6=C5C4=C3,0.77,18.2,54.0,7.57,7.567559999999999,0.0322324966975017,7.2,7.57,,,,,PET/ITO/ZnO/PV2000:PCBM/HTL/Ag,inverted,ZnO,ZnO,MoPMo/PEDOT388,MoPMo/PEDOT388,,,,,,,,-6.1,-3.7,
49414,10.1002/pssa.201901023,10.1002/pssa.201901023,PV2000,PCBM,PV2000,PCBM,,CCCCC(=O)OCC1(C2=CC=CC=C2)C3=CC=CC4=CC=CC5=CC=CC6=CC=CC7=CC=CC1=C7C6=C5C4=C3,0.78,14.2,56.0,6.52,6.202560000000001,4.868711656441697,6.0,6.52,,,,,PET/ITO/ZnO/PV2000:PCBM/HTL/Ag,inverted,ZnO,ZnO,PEDOT388,PEDOT:PSS,,,,,,,,-6.1,-3.7,
49415,10.1002/pssa.201901023,10.1002/pssa.201901023,PV2000,PCBM,PV2000,PCBM,,CCCCC(=O)OCC1(C2=CC=CC=C2)C3=CC=CC4=CC=CC5=CC=CC6=CC=CC7=CC=CC1=C7C6=C5C4=C3,0.77,15.0,61.0,7.05,7.0455000000000005,0.0638297872340323,6.7,7.05,,,,,PET/ITO/ZnO/PV2000:PCBM/HTL/Ag,inverted,ZnO,ZnO,e-MoOx,MoO3,,,,,,,,-6.1,-3.7,
49416,10.1002/pssa.202000320,10.1002/pssa.202000320,PTB7-Th,PC71BM,PTB7-Th,PC71BM,CCCCC(CC)COC(=O)c1sc2csc(-c3cc4c(-c5ccc(CC(CC)CCCC)s5)c5sccc5c(-c5ccc(CC(CC)CCCC)s5)c4s3)c2c1F,COC(=O)CCCC1(c2ccccc2)C23c4c5ccc6c7cc8c9c%10c(cc%11cc%12c%13c%14c(cc%15c%16ccc-5c2c%16c2c5c%16c%17c(c(c46)c7c9c%17c4c%10c%11c%13c4c%16c%14c%152)C513)C%12)C8,0.801,17.2,65.3,9.3,8.9965116,3.2633161290322668,9.0,9.3,,,,,ITO/CML/PTB7-Th:PC71BM/MoO3/Ag,inverted,ZnO,ZnO,MoO3,MoO3,,,,,-5.21,-3.6,,-5.9,-3.9,
49417,10.1002/pssa.202000320,10.1002/pssa.202000320,PTB7-Th,PC71BM,PTB7-Th,PC71BM,CCCCC(CC)COC(=O)c1sc2csc(-c3cc4c(-c5ccc(CC(CC)CCCC)s5)c5sccc5c(-c5ccc(CC(CC)CCCC)s5)c4s3)c2c1F,COC(=O)CCCC1(c2ccccc2)C23c4c5ccc6c7cc8c9c%10c(cc%11cc%12c%13c%14c(cc%15c%16ccc-5c2c%16c2c5c%16c%17c(c(c46)c7c9c%17c4c%10c%11c%13c4c%16c%14c%152)C513)C%12)C8,0.8,17.3,65.2,9.3,9.023680000000002,2.9711827956989065,9.0,9.3,,,,,ITO/CML/PTB7-Th:PC71BM/MoO3/Ag,inverted,ZnO/PEIE,ZnO/PEIE,MoO3,MoO3,,,,,-5.21,-3.6,,-5.9,-3.9,
49418,10.1002/pssa.202000320,10.1002/pssa.202000320,PTB7-Th,PC71BM,PTB7-Th,PC71BM,CCCCC(CC)COC(=O)c1sc2csc(-c3cc4c(-c5ccc(CC(CC)CCCC)s5)c5sccc5c(-c5ccc(CC(CC)CCCC)s5)c4s3)c2c1F,COC(=O)CCCC1(c2ccccc2)C23c4c5ccc6c7cc8c9c%10c(cc%11cc%12c%13c%14c(cc%15c%16ccc-5c2c%16c2c5c%16c%17c(c(c46)c7c9c%17c4c%10c%11c%13c4c%16c%14c%152)C513)C%12)C8,0.801,17.9,67.5,9.8,9.6780825,1.244056122449001,9.6,9.8,,,,,ITO/CML/PTB7-Th:PC71BM/MoO3/Ag,inverted,ZnO/PC71BM/PEIE,ZnO/PC71BM/PEIE,MoO3,MoO3,,,,,-5.21,-3.6,,-5.9,-3.9,
49419,10.1002/pssa.202000320,10.1002/pssa.202000320,PTB7-Th,PC71BM,PTB7-Th,PC71BM,CCCCC(CC)COC(=O)c1sc2csc(-c3cc4c(-c5ccc(CC(CC)CCCC)s5)c5sccc5c(-c5ccc(CC(CC)CCCC)s5)c4s3)c2c1F,COC(=O)CCCC1(c2ccccc2)C23c4c5ccc6c7cc8c9c%10c(cc%11cc%12c%13c%14c(cc%15c%16ccc-5c2c%16c2c5c%16c%17c(c(c46)c7c9c%17c4c%10c%11c%13c4c%16c%14c%152)C513)C%12)C8,0.801,17.8,69.5,10.0,9.909171,0.908289999999994,9.9,10.0,,,,,ITO/CML/PTB7-Th:PC71BM/MoO3/Ag,inverted,ZnO/IDIC/PEIE,ZnO/IDIC/PEIE,MoO3,MoO3,,,,,-5.21,-3.6,,-5.9,-3.9,
49420,10.1002/pssa.202000584,10.1002/pssa.202000584,P3HT,PCBM,P3HT,PCBM,CCCCCCc1ccsc1,CCCCC(=O)OCC1(C2=CC=CC=C2)C3=CC=CC4=CC=CC5=CC=CC6=CC=CC7=CC=CC1=C7C6=C5C4=C3,0.607,11.086,61.7,4.15,4.151917634,0.0462080481927657,,,1:1 wt/wt,,,,,bulk heterojunction,BCP,BCP,PEDOT:PSS,,230.0,,,,-5.01,-3.12,,-6.1,-3.7,
49421,10.1002/pssa.202000584,10.1002/pssa.202000584,P3HT,PCBM,P3HT,PCBM,CCCCCCc1ccsc1,CCCCC(=O)OCC1(C2=CC=CC=C2)C3=CC=CC4=CC=CC5=CC=CC6=CC=CC7=CC=CC1=C7C6=C5C4=C3,0.6051,11.384,59.2,4.08,4.077967372800001,0.0498192941176299,,,1:1,,,,ITO/PEDOT:PSS/P3HT:PCBM/TAZ/Al,BHJ,TAZ,TAZ,PEDOT:PSS,,230.0,,,,-5.01,-3.12,,-6.1,-3.7,
49422,10.1002/pssa.202000584,10.1002/pssa.202000584,P3HT,PCBM,P3HT,PCBM,CCCCCCc1ccsc1,CCCCC(=O)OCC1(C2=CC=CC=C2)C3=CC=CC4=CC=CC5=CC=CC6=CC=CC7=CC=CC1=C7C6=C5C4=C3,0.6004,11.236,58.9,3.977,3.973449601600001,0.0892732813678495,,,1:1,,,,ITO/PEDOT:PSS/P3HT:PCBM/OXD-7/Al,BHJ,OXD-7,OXD-7,PEDOT:PSS,,230.0,,,,-5.01,-3.12,,-6.1,-3.7,
49423,10.1002/pssa.202000584,10.1002/pssa.202000584,P3HT,PCBM,P3HT,PCBM,CCCCCCc1ccsc1,CCCCC(=O)OCC1(C2=CC=CC=C2)C3=CC=CC4=CC=CC5=CC=CC6=CC=CC7=CC=CC1=C7C6=C5C4=C3,0.6033,10.829,60.6,3.958,3.9590802342,0.0272924254674029,,,1:1,,,,ITO/PEDOT:PSS/P3HT:PCBM/BPhen/Al,BHJ,BPhen,BPhen,PEDOT:PSS,,230.0,,,,-5.01,-3.12,,-6.1,-3.7,
49424,10.1002/pssa.202000584,10.1002/pssa.202000584,P3HT,PCBM,P3HT,PCBM,CCCCCCc1ccsc1,CCCCC(=O)OCC1(C2=CC=CC=C2)C3=CC=CC4=CC=CC5=CC=CC6=CC=CC7=CC=CC1=C7C6=C5C4=C3,0.5895,10.88,54.4,3.501,3.48908544,0.3403187660668291,,,1:1,,,,ITO/PEDOT:PSS/P3HT:PCBM/PBD/Al,BHJ,PBD,PBD,PEDOT:PSS,,230.0,,,,-5.01,-3.12,,-6.1,-3.7,
49425,10.1002/pssa.202000584,10.1002/pssa.202000584,P3HT,PCBM,P3HT,PCBM,CCCCCCc1ccsc1,CCCCC(=O)OCC1(C2=CC=CC=C2)C3=CC=CC4=CC=CC5=CC=CC6=CC=CC7=CC=CC1=C7C6=C5C4=C3,0.5824,11.133,52.1,3.376,3.3780906432,0.0619266350710988,,,1:1,,,,ITO/PEDOT:PSS/P3HT:PCBM/OXD/Al,BHJ,OXD,OXD,PEDOT:PSS,,230.0,,,,-5.01,-3.12,,-6.1,-3.7,
49426,10.1002/pssa.202000584,10.1002/pssa.202000584,P3HT,PCBM,P3HT,PCBM,CCCCCCc1ccsc1,CCCCC(=O)OCC1(C2=CC=CC=C2)C3=CC=CC4=CC=CC5=CC=CC6=CC=CC7=CC=CC1=C7C6=C5C4=C3,0.5798,11.21,53.7,3.492,3.4902626460000006,0.049752405498265,,,1:1,,,,ITO/PEDOT:PSS/P3HT:PCBM/TiOx/Al,BHJ,TiOx,TiOx,PEDOT:PSS,,230.0,,,,-5.01,-3.12,,-6.1,-3.7,
49427,10.1002/pssa.202000584,10.1002/pssa.202000584,P3HT,PCBM,P3HT,PCBM,CCCCCCc1ccsc1,CCCCC(=O)OCC1(C2=CC=CC=C2)C3=CC=CC4=CC=CC5=CC=CC6=CC=CC7=CC=CC1=C7C6=C5C4=C3,0.5608,10.594,48.5,2.879,2.881440872,0.0847819381729838,,,1:1,,,,ITO/PEDOT:PSS/P3HT:PCBM/Alq3/Al,BHJ,Alq3,Alq3,PEDOT:PSS,,230.0,,,,-5.01,-3.12,,-6.1,-3.7,
49428,10.1002/pssa.202000584,10.1002/pssa.202000584,P3HT,PCBM,P3HT,PCBM,CCCCCCc1ccsc1,CCCCC(=O)OCC1(C2=CC=CC=C2)C3=CC=CC4=CC=CC5=CC=CC6=CC=CC7=CC=CC1=C7C6=C5C4=C3,0.4076,10.415,45.3,1.919,1.923054762,0.2112955706096688,,,1:1,,,,ITO/PEDOT:PSS/P3HT:PCBM/CCL(2nm)/Al,,NPB,NPB,PEDOT:PSS,,230.0,,,,-5.01,-3.12,,-6.1,-3.7,
49429,10.1002/pssa.202000584,10.1002/pssa.202000584,P3HT,PCBM,P3HT,PCBM,CCCCCCc1ccsc1,CCCCC(=O)OCC1(C2=CC=CC=C2)C3=CC=CC4=CC=CC5=CC=CC6=CC=CC7=CC=CC1=C7C6=C5C4=C3,0.3572,10.421,43.1,1.598,1.6043462972,0.3971399999999941,,,1:1,,,,ITO/PEDOT:PSS/P3HT:PCBM/CCL(2nm)/Al,,TCTA,TCTA,PEDOT:PSS,,230.0,,,,-5.01,-3.12,,-6.1,-3.7,
49430,10.1002/pssa.202000584,10.1002/pssa.202000584,P3HT,PCBM,P3HT,PCBM,CCCCCCc1ccsc1,CCCCC(=O)OCC1(C2=CC=CC=C2)C3=CC=CC4=CC=CC5=CC=CC6=CC=CC7=CC=CC1=C7C6=C5C4=C3,0.3764,10.398,42.0,1.635,1.643799024,0.5381666055045865,,,1:1,,,,ITO/PEDOT:PSS/P3HT:PCBM/CCL(2nm)/Al,,PCBM,PCBM,PEDOT:PSS,,230.0,,,,-5.01,-3.12,,-6.1,-3.7,
49431,10.1002/pssa.202000584,10.1002/pssa.202000584,P3HT,PCBM,P3HT,PCBM,CCCCCCc1ccsc1,CCCCC(=O)OCC1(C2=CC=CC=C2)C3=CC=CC4=CC=CC5=CC=CC6=CC=CC7=CC=CC1=C7C6=C5C4=C3,0.2928,9.836,36.7,1.056,1.0569529536000002,0.0902418181818313,,,1:1,,,,ITO/PEDOT:PSS/P3HT:PCBM/CCL(2nm)/Al,,C70,C70,PEDOT:PSS,,230.0,,,,-5.01,-3.12,,-6.1,-3.7,
49432,10.1002/pssa.202000584,10.1002/pssa.202000584,P3HT,PCBM,P3HT,PCBM,CCCCCCc1ccsc1,CCCCC(=O)OCC1(C2=CC=CC=C2)C3=CC=CC4=CC=CC5=CC=CC6=CC=CC7=CC=CC1=C7C6=C5C4=C3,0.4527,10.313,45.4,2.119,2.1195875754,0.0277289004247069,,,1:1,,,,ITO/PEDOT:PSS/P3HT:PCBM/Al,BHJ,No buffer,,PEDOT:PSS,,230.0,,,,-5.01,-3.12,,-6.1,-3.7,
49433,10.1002/pssa.202000748,10.1002/pssa.202000748,HBG-1,PC61BM,HBG-1,PC61BM,,COC(=O)CCCC1(c2ccccc2)C23c4c5c6c7c8c9c(c%10c%11c2c2c%12c4c4c%13c5c5c7c7c8c8c%14c9c%10c9c%10c%11c2c2c%11c%12c4c4c%12c%13c5c5c7c7c8c8c%14c9c9c%10c2c2c%11c4c4c%12c5c7c5c8c9c2c45)C613,0.8,11.4,64.0,5.8,5.8368,0.6344827586206964,5.8,,1:2 wt/wt,,,,inverted PSCs,inverted,ZnO,,WOx/Ag,,,,,,,,,-6.1,-3.7,
49434,10.1002/pssa.202000748,10.1002/pssa.202000748,HBG-1,PC61BM,HBG-1,PC61BM,,COC(=O)CCCC1(c2ccccc2)C23c4c5c6c7c8c9c(c%10c%11c2c2c%12c4c4c%13c5c5c7c7c8c8c%14c9c%10c9c%10c%11c2c2c%11c%12c4c4c%12c%13c5c5c7c7c8c8c%14c9c9c%10c2c2c%11c4c4c%12c5c7c5c8c9c2c45)C613,0.8,11.6,66.0,6.1,6.124799999999999,0.4065573770491647,6.1,,1:2 wt/wt,,,,inverted PSCs,inverted,ZnO,,MoOx/Ag,,,,,,,,,-6.1,-3.7,
49435,10.1002/pssa.202000748,10.1002/pssa.202000748,P3HT,PC61BM,P3HT,PC61BM,CCCCCCc1ccsc1,COC(=O)CCCC1(c2ccccc2)C23c4c5c6c7c8c9c(c%10c%11c2c2c%12c4c4c%13c5c5c7c7c8c8c%14c9c%10c9c%10c%11c2c2c%11c%12c4c4c%12c%13c5c5c7c7c8c8c%14c9c9c%10c2c2c%11c4c4c%12c5c7c5c8c9c2c45)C613,0.57,8.3,59.0,2.8,2.79129,0.3110714285714205,2.8,,1:1 wt/wt,,,,inverted PSCs,inverted,ZnO,,WOx/Ag,,,,,,-5.01,-3.12,,-6.1,-3.7,
49436,10.1002/pssa.202000748,10.1002/pssa.202000748,P3HT,PC61BM,P3HT,PC61BM,CCCCCCc1ccsc1,COC(=O)CCCC1(c2ccccc2)C23c4c5c6c7c8c9c(c%10c%11c2c2c%12c4c4c%13c5c5c7c7c8c8c%14c9c%10c9c%10c%11c2c2c%11c%12c4c4c%12c%13c5c5c7c7c8c8c%14c9c9c%10c2c2c%11c4c4c%12c5c7c5c8c9c2c45)C613,0.58,8.5,61.0,3.0,3.0072999999999994,0.2433333333333139,3.0,,1:1 wt/wt,,,,inverted PSCs,inverted,ZnO,,MoOx/Ag,,,,,,-5.01,-3.12,,-6.1,-3.7,
49438,10.1002/pssa.202000748,10.1002/pssa.202000748,HBG-1,PC61BM,HBG-1,PC61BM,,COC(=O)CCCC1(c2ccccc2)C23c4c5c6c7c8c9c(c%10c%11c2c2c%12c4c4c%13c5c5c7c7c8c8c%14c9c%10c9c%10c%11c2c2c%11c%12c4c4c%12c%13c5c5c7c7c8c8c%14c9c9c%10c2c2c%11c4c4c%12c5c7c5c8c9c2c45)C613,0.79,10.6,60.0,5.0,5.024400000000001,0.4880000000000173,5.0,,1:2 wt/wt,,,,inverted PSCs,inverted,ZnO,,WOx/Ag,WOx,,,,,,,,-6.1,-3.7,
49439,10.1002/pssa.202000748,10.1002/pssa.202000748,HBG-1,PC61BM,HBG-1,PC61BM,,COC(=O)CCCC1(c2ccccc2)C23c4c5c6c7c8c9c(c%10c%11c2c2c%12c4c4c%13c5c5c7c7c8c8c%14c9c%10c9c%10c%11c2c2c%11c%12c4c4c%12c%13c5c5c7c7c8c8c%14c9c9c%10c2c2c%11c4c4c%12c5c7c5c8c9c2c45)C613,0.79,10.4,60.0,4.9,4.929600000000001,0.6040816326530671,4.9,,1:2 wt/wt,,,,inverted PSCs,inverted,ZnO,,WOx/Ag,WOx,,,,,,,,-6.1,-3.7,
49441,10.1002/pssa.202000748,10.1002/pssa.202000748,HBG-1,PC61BM,HBG-1,PC61BM,,COC(=O)CCCC1(c2ccccc2)C23c4c5c6c7c8c9c(c%10c%11c2c2c%12c4c4c%13c5c5c7c7c8c8c%14c9c%10c9c%10c%11c2c2c%11c%12c4c4c%12c%13c5c5c7c7c8c8c%14c9c9c%10c2c2c%11c4c4c%12c5c7c5c8c9c2c45)C613,0.71,11.2,53.0,4.2,4.21456,0.3466666666666538,4.2,,1:2 wt/wt,,,,inverted PSCs,inverted,ZnO,,MoOx/Ag,MoO3,,,,,,,,-6.1,-3.7,
49442,10.1002/pssa.202000748,10.1002/pssa.202000748,HBG-1,PC61BM,HBG-1,PC61BM,,COC(=O)CCCC1(c2ccccc2)C23c4c5c6c7c8c9c(c%10c%11c2c2c%12c4c4c%13c5c5c7c7c8c8c%14c9c%10c9c%10c%11c2c2c%11c%12c4c4c%12c%13c5c5c7c7c8c8c%14c9c9c%10c2c2c%11c4c4c%12c5c7c5c8c9c2c45)C613,0.72,11.4,57.0,4.6,4.67856,1.7078260869565307,4.6,,1:2 wt/wt,,,,inverted PSCs,inverted,ZnO,,MoOx/Ag,MoO3,,,,,,,,-6.1,-3.7,
49444,10.1002/pssa.202000748,10.1002/pssa.202000748,P3HT,PC61BM,P3HT,PC61BM,CCCCCCc1ccsc1,COC(=O)CCCC1(c2ccccc2)C23c4c5c6c7c8c9c(c%10c%11c2c2c%12c4c4c%13c5c5c7c7c8c8c%14c9c%10c9c%10c%11c2c2c%11c%12c4c4c%12c%13c5c5c7c7c8c8c%14c9c9c%10c2c2c%11c4c4c%12c5c7c5c8c9c2c45)C613,0.58,8.3,50.0,2.4,2.407,0.2916666666666715,2.4,,1:1 wt/wt,,,,glass/ITO/ZnO/BHJ layer/WOx(or MoOx)/Ag,inverted,ZnO,,WOx/Ag,WOx,,,,,-5.01,-3.12,,-6.1,-3.7,
49445,10.1002/pssa.202000748,10.1002/pssa.202000748,P3HT,PC61BM,P3HT,PC61BM,CCCCCCc1ccsc1,COC(=O)CCCC1(c2ccccc2)C23c4c5c6c7c8c9c(c%10c%11c2c2c%12c4c4c%13c5c5c7c7c8c8c%14c9c%10c9c%10c%11c2c2c%11c%12c4c4c%12c%13c5c5c7c7c8c8c%14c9c9c%10c2c2c%11c4c4c%12c5c7c5c8c9c2c45)C613,0.57,7.1,49.0,2.0,1.98303,0.8484999999999965,2.0,,1:1 wt/wt,,,,glass/ITO/ZnO/BHJ layer/WOx(or MoOx)/Ag,inverted,ZnO,,WOx/Ag,WOx,,,,,-5.01,-3.12,,-6.1,-3.7,
49447,10.1002/pssa.202000748,10.1002/pssa.202000748,P3HT,PC61BM,P3HT,PC61BM,CCCCCCc1ccsc1,COC(=O)CCCC1(c2ccccc2)C23c4c5c6c7c8c9c(c%10c%11c2c2c%12c4c4c%13c5c5c7c7c8c8c%14c9c%10c9c%10c%11c2c2c%11c%12c4c4c%12c%13c5c5c7c7c8c8c%14c9c9c%10c2c2c%11c4c4c%12c5c7c5c8c9c2c45)C613,0.53,7.1,58.0,2.2,2.18254,0.793636363636375,2.2,,1:1 wt/wt,,,,glass/ITO/ZnO/BHJ layer/WOx(or MoOx)/Ag,inverted,ZnO,,MoOx/Ag,MoO3,,,,,-5.01,-3.12,,-6.1,-3.7,
49448,10.1002/pssa.202000748,10.1002/pssa.202000748,P3HT,PC61BM,P3HT,PC61BM,CCCCCCc1ccsc1,COC(=O)CCCC1(c2ccccc2)C23c4c5c6c7c8c9c(c%10c%11c2c2c%12c4c4c%13c5c5c7c7c8c8c%14c9c%10c9c%10c%11c2c2c%11c%12c4c4c%12c%13c5c5c7c7c8c8c%14c9c9c%10c2c2c%11c4c4c%12c5c7c5c8c9c2c45)C613,0.48,5.0,54.0,1.3,1.296,0.3076923076923079,1.3,,1:1 wt/wt,,,,glass/ITO/ZnO/BHJ layer/WOx(or MoOx)/Ag,inverted,ZnO,,MoOx/Ag,MoO3,,,,,-5.01,-3.12,,-6.1,-3.7,
49455,10.1002/pssa.202100232,10.1002/pssa.202100232,DBP,C60,DBP,C60,CC(C)(C)CC(C)(C)c1ccc(Nc2ccc(C(C)(C)CC(C)(C)C)cc2-c2cc(C(C)(C)C)cc(C(C)(C)C)c2O)cc1,c12c3c4c5c1c1c6c7c2c2c8c3c3c9c4c4c%10c5c5c1c1c6c6c%11c7c2c2c7c8c3c3c8c9c4c4c9c%10c5c5c1c1c6c6c%11c2c2c7c3c3c8c4c4c9c5c1c1c6c2c3c41,0.88,2.98,67.7,1.42,1.7753647999999995,25.025690140845057,,,,,,,ITO/PEDOT:PSS (30 nm)/DBP (32 nm)/C60 (40 nm)/BCP (10 nm)/Al (80 nm),conventional,BCP,BCP,PEDOT:PSS,PEDOT:PSS,32.0,CF,chloroform,50.0,,,,,,
49456,10.1002/pssa.202100232,10.1002/pssa.202100232,DBP,C60,DBP,C60,CC(C)(C)CC(C)(C)c1ccc(Nc2ccc(C(C)(C)CC(C)(C)C)cc2-c2cc(C(C)(C)C)cc(C(C)(C)C)c2O)cc1,c12c3c4c5c1c1c6c7c2c2c8c3c3c9c4c4c%10c5c5c1c1c6c6c%11c7c2c2c7c8c3c3c8c9c4c4c9c%10c5c5c1c1c6c6c%11c2c2c7c3c3c8c4c4c9c5c1c1c6c2c3c41,0.55,2.5,43.6,0.48,0.5995,24.895833333333343,,,,,,,ITO/PEDOT:PSS (30 nm)/DBP (X nm)/C60 (40 nm)/BCP(10 nm)/Al (80 nm),conventional,BCP,BCP,PEDOT:PSS,PEDOT:PSS,32.0,ODCB,o-DCB,50.0,,,,,,
49457,10.1002/pssa.202100232,10.1002/pssa.202100232,DBP,C60,DBP,C60,CC(C)(C)CC(C)(C)c1ccc(Nc2ccc(C(C)(C)CC(C)(C)C)cc2-c2cc(C(C)(C)C)cc(C(C)(C)C)c2O)cc1,c12c3c4c5c1c1c6c7c2c2c8c3c3c9c4c4c%10c5c5c1c1c6c6c%11c7c2c2c7c8c3c3c8c9c4c4c9c%10c5c5c1c1c6c6c%11c2c2c7c3c3c8c4c4c9c5c1c1c6c2c3c41,0.69,2.38,62.5,0.88,1.0263749999999998,16.633522727272705,,,,,,,ITO/PEDOT:PSS (30 nm)/DBP (X nm)/C60 (40 nm)/BCP(10 nm)/Al (80 nm),conventional,BCP,BCP,PEDOT:PSS,PEDOT:PSS,32.0,CB,chlorobenzene,50.0,,,,,,
49458,10.1002/pssa.202100232,10.1002/pssa.202100232,DBP,C60,DBP,C60,CC(C)(C)CC(C)(C)c1ccc(Nc2ccc(C(C)(C)CC(C)(C)C)cc2-c2cc(C(C)(C)C)cc(C(C)(C)C)c2O)cc1,c12c3c4c5c1c1c6c7c2c2c8c3c3c9c4c4c%10c5c5c1c1c6c6c%11c7c2c2c7c8c3c3c8c9c4c4c9c%10c5c5c1c1c6c6c%11c2c2c7c3c3c8c4c4c9c5c1c1c6c2c3c41,0.51,1.99,48.5,0.41,0.4922264999999999,20.05524390243902,,,,,,,ITO/PEDOT:PSS (30 nm)/DBP (X nm)/C60 (40 nm)/BCP(10 nm)/Al (80 nm),conventional,BCP,BCP,PEDOT:PSS,PEDOT:PSS,28.0,CB,chlorobenzene,50.0,,,,,,
49459,10.1002/pssa.202100232,10.1002/pssa.202100232,DBP,C60,DBP,C60,CC(C)(C)CC(C)(C)c1ccc(Nc2ccc(C(C)(C)CC(C)(C)C)cc2-c2cc(C(C)(C)C)cc(C(C)(C)C)c2O)cc1,c12c3c4c5c1c1c6c7c2c2c8c3c3c9c4c4c%10c5c5c1c1c6c6c%11c7c2c2c7c8c3c3c8c9c4c4c9c%10c5c5c1c1c6c6c%11c2c2c7c3c3c8c4c4c9c5c1c1c6c2c3c41,0.88,2.77,54.5,1.33,1.3284920000000002,0.1133834586466047,,,,,,,ITO/PEDOT:PSS (30 nm)/DBP (32 nm)/C60 (40 nm)/BCP (10 nm)/Al (80 nm),conventional,BCP,BCP,PEDOT:PSS,PEDOT:PSS,32.0,CF,chloroform,,,,,,,
49461,10.1002/pssa.202100232,10.1002/pssa.202100232,DBP,C60,DBP,C60,CC(C)(C)CC(C)(C)c1ccc(Nc2ccc(C(C)(C)CC(C)(C)C)cc2-c2cc(C(C)(C)C)cc(C(C)(C)C)c2O)cc1,c12c3c4c5c1c1c6c7c2c2c8c3c3c9c4c4c%10c5c5c1c1c6c6c%11c7c2c2c7c8c3c3c8c9c4c4c9c%10c5c5c1c1c6c6c%11c2c2c7c3c3c8c4c4c9c5c1c1c6c2c3c41,0.8,3.0,50.3,0.98,1.2072,23.183673469387763,,,,,,,ITO/PEDOT:PSS (30 nm)/DBP (32 nm)/C60 (40 nm)/BCP (10 nm)/Al (80 nm),conventional,BCP,BCP,PEDOT:PSS,PEDOT:PSS,32.0,CF,chloroform,80.0,,,,,,
49462,10.1002/pssa.202100232,10.1002/pssa.202100232,DBP,C60,DBP,C60,CC(C)(C)CC(C)(C)c1ccc(Nc2ccc(C(C)(C)CC(C)(C)C)cc2-c2cc(C(C)(C)C)cc(C(C)(C)C)c2O)cc1,c12c3c4c5c1c1c6c7c2c2c8c3c3c9c4c4c%10c5c5c1c1c6c6c%11c7c2c2c7c8c3c3c8c9c4c4c9c%10c5c5c1c1c6c6c%11c2c2c7c3c3c8c4c4c9c5c1c1c6c2c3c41,0.89,1.79,33.0,0.53,0.5257229999999999,0.8069811320754879,,,,,,,ITO/PEDOT:PSS (30 nm)/DBP (27 nm)/C60 (40 nm)/BCP (10 nm)/Al (80 nm),conventional,BCP,BCP,PEDOT:PSS,PEDOT:PSS,27.0,CF,chloroform,50.0,,,,,,
49463,10.1002/pssa.202100232,10.1002/pssa.202100232,DBP,C60,DBP,C60,CC(C)(C)CC(C)(C)c1ccc(Nc2ccc(C(C)(C)CC(C)(C)C)cc2-c2cc(C(C)(C)C)cc(C(C)(C)C)c2O)cc1,c12c3c4c5c1c1c6c7c2c2c8c3c3c9c4c4c%10c5c5c1c1c6c6c%11c7c2c2c7c8c3c3c8c9c4c4c9c%10c5c5c1c1c6c6c%11c2c2c7c3c3c8c4c4c9c5c1c1c6c2c3c41,0.88,1.78,27.1,0.43,0.4244944,1.280372093023243,,,,,,,ITO/PEDOT:PSS (30 nm)/DBP (23 nm)/C60 (40 nm)/BCP (10 nm)/Al (80 nm),conventional,BCP,BCP,PEDOT:PSS,PEDOT:PSS,23.0,CF,chloroform,50.0,,,,,,
49464,10.1002/pssa.202100708,10.1002/pssa.202100708,PM6,Y6,PM6,Y6,COC(=O)C(C)(C)c1cc(C)cc(-c2sc3c4sc5cc(/C=C6/C(=O)c7cc(F)cc(c7)C(=O)/C6=C\c6cc(C(C)(C)C(=O)OC)c(-c7cc(C)cc(C(C)(C)C(=O)OC)c7)s6)sc5c4c(C(C)(C)C(=O)OC)ccc2-3)c1,CCCCCCCCCCCc1c(/C=C2\C(=O)c3cc(F)c(F)cc3C2=C(C#N)C#N)sc2c1sc1c3c4nsnc4c4c5sc6c(CCCCCCCCCCC)c(/C=C7\C(=O)c8cc(F)c(F)cc8C7=C(C#N)C#N)sc6c5n(CC(CC)CCCC)c4c3n(CC(CC)CCCC)c21,0.824,25.81,71.99,15.3,15.310430055999998,0.0681703006535753,15.1,15.3,,,,,ITO/CIL/PM6:Y6/MoO3/Al inverted,inverted,Pristine ZnO,ZnO,MoO3,MoO3,,,,,-5.56,-3.65,,-5.65,-4.09,
49465,10.1002/pssa.202100708,10.1002/pssa.202100708,PM6,Y6,PM6,Y6,COC(=O)C(C)(C)c1cc(C)cc(-c2sc3c4sc5cc(/C=C6/C(=O)c7cc(F)cc(c7)C(=O)/C6=C\c6cc(C(C)(C)C(=O)OC)c(-c7cc(C)cc(C(C)(C)C(=O)OC)c7)s6)sc5c4c(C(C)(C)C(=O)OC)ccc2-3)c1,CCCCCCCCCCCc1c(/C=C2\C(=O)c3cc(F)c(F)cc3C2=C(C#N)C#N)sc2c1sc1c3c4nsnc4c4c5sc6c(CCCCCCCCCCC)c(/C=C7\C(=O)c8cc(F)c(F)cc8C7=C(C#N)C#N)sc6c5n(CC(CC)CCCC)c4c3n(CC(CC)CCCC)c21,0.824,26.75,74.87,16.5,16.502845399999998,0.0172448484848377,16.3,16.5,,,,,ITO/CIL/PM6:Y6/MoO3/Al inverted,inverted,6-ACA-ZnO,6-ACA-ZnO,MoO3,MoO3,,,,,-5.56,-3.65,,-5.65,-4.09,
49466,10.1002/pssa.202200016,10.1002/pssa.202200016,P3HT,PCBM,P3HT,PCBM,CCCCCCc1ccsc1,CCCCC(=O)OCC1(C2=CC=CC=C2)C3=CC=CC4=CC=CC5=CC=CC6=CC=CC7=CC=CC1=C7C6=C5C4=C3,0.37,4.39,20.0,0.32,0.32486,1.5187499999999925,,,1:1,,,,glass/ITO/PEIE/P3HT:PCBM/PEDOT:PSS (PEG),inverted,PEIE,PEIE,PEDOT:PSS (PEG),PEDOT:PSS (PEG),,dichlorobenzene,o-DCB,132.0,-5.01,-3.12,,-6.1,-3.7,
49467,10.1002/pssa.202200016,10.1002/pssa.202200016,P3HT,PCBM,P3HT,PCBM,CCCCCCc1ccsc1,CCCCC(=O)OCC1(C2=CC=CC=C2)C3=CC=CC4=CC=CC5=CC=CC6=CC=CC7=CC=CC1=C7C6=C5C4=C3,0.53,6.55,27.0,0.92,0.937305,1.8809782608695669,,,1:1,,,,glass/ITO/PEIE/P3HT:PCBM/PEDOT:PSS (PEG),inverted,PEIE,PEIE,PEDOT:PSS (PEG),PEDOT:PSS (PEG),,dichlorobenzene,o-DCB,132.0,-5.01,-3.12,,-6.1,-3.7,
49468,10.1002/pssa.202200016,10.1002/pssa.202200016,P3HT,PCBM,P3HT,PCBM,CCCCCCc1ccsc1,CCCCC(=O)OCC1(C2=CC=CC=C2)C3=CC=CC4=CC=CC5=CC=CC6=CC=CC7=CC=CC1=C7C6=C5C4=C3,0.57,6.78,32.0,1.22,1.236672,1.366557377049182,,,1:1,,,,glass/ITO/PEIE/P3HT:PCBM/PEDOT:PSS (PEG),inverted,PEIE,PEIE,PEDOT:PSS (PEG),PEDOT:PSS (PEG),,dichlorobenzene,o-DCB,132.0,-5.01,-3.12,,-6.1,-3.7,
