Repository: JiYiqaq/PCE-KA-GNN

# Data directory

- `raw/Active_Database.csv` is the immutable source dataset bundled under CC BY 4.0. Do not overwrite it with processed data.
- `processed/` is created and populated by the training pipeline. Generated `.pt` and `.pth` caches are intentionally ignored by Git because they can exceed GitHub's normal single-file limit.

See `../DATA_LICENSE.md` for provenance, license and checksum information.

File: data/raw/Active_Database.csv (part 112 of 471)
id,doi,doi_norm,donor,acceptor,donor_canonical,acceptor_canonical,donor_smiles,acceptor_smiles,voc,jsc,ff,pce,pce_recomputed,pce_relative_error_percent,pce_avg,pce_best,d_a_ratio,additive,additive_canonical,additive_ratio,device_structure,device_type,etl,etl_canonical,htl,htl_canonical,active_layer_thickness,solvent,solvent_canonical,annealing_temp,homo_d,lumo_d,eg_d,homo_a,lumo_a,eg_a
49469,10.1002/pssa.202200016,10.1002/pssa.202200016,P3HT,PCBM,P3HT,PCBM,CCCCCCc1ccsc1,CCCCC(=O)OCC1(C2=CC=CC=C2)C3=CC=CC4=CC=CC5=CC=CC6=CC=CC7=CC=CC1=C7C6=C5C4=C3,0.57,6.83,35.0,1.38,1.362585,1.2619565217391275,,,1:1,,,,glass/ITO/PEIE/P3HT:PCBM/PEDOT:PSS (PEG),inverted,PEIE,PEIE,PEDOT:PSS (PEG),PEDOT:PSS (PEG),,dichlorobenzene,o-DCB,132.0,-5.01,-3.12,,-6.1,-3.7,
49470,10.1002/pssa.202200016,10.1002/pssa.202200016,P3HT,PCBM,P3HT,PCBM,CCCCCCc1ccsc1,CCCCC(=O)OCC1(C2=CC=CC=C2)C3=CC=CC4=CC=CC5=CC=CC6=CC=CC7=CC=CC1=C7C6=C5C4=C3,0.57,6.92,38.0,1.51,1.4988719999999998,0.7369536423841224,,,1:1,,,,inverted semitransparent,inverted,PEIE,PEIE,PEDOT:PSS (PEG),PEDOT:PSS (PEG),,dichlorobenzene,o-DCB,132.0,-5.01,-3.12,,-6.1,-3.7,
49471,10.1002/pssa.202200016,10.1002/pssa.202200016,P3HT,PCBM,P3HT,PCBM,CCCCCCc1ccsc1,CCCCC(=O)OCC1(C2=CC=CC=C2)C3=CC=CC4=CC=CC5=CC=CC6=CC=CC7=CC=CC1=C7C6=C5C4=C3,0.57,7.01,40.0,1.58,1.5982799999999997,1.156962025316432,,,1:1,,,,inverted semitransparent,inverted,PEIE,PEIE,PEDOT:PSS (PEG),PEDOT:PSS (PEG),,dichlorobenzene,o-DCB,132.0,-5.01,-3.12,,-6.1,-3.7,
49472,10.1002/pssa.202200016,10.1002/pssa.202200016,P3HT,PCBM,P3HT,PCBM,CCCCCCc1ccsc1,CCCCC(=O)OCC1(C2=CC=CC=C2)C3=CC=CC4=CC=CC5=CC=CC6=CC=CC7=CC=CC1=C7C6=C5C4=C3,0.57,6.96,40.0,1.6,1.5868799999999998,0.8200000000000152,,,1:1,,,,inverted semitransparent,inverted,PEIE,PEIE,PEDOT:PSS (PEG),PEDOT:PSS (PEG),,dichlorobenzene,o-DCB,132.0,-5.01,-3.12,,-6.1,-3.7,
49473,10.1002/pssa.202200016,10.1002/pssa.202200016,P3HT,PCBM,P3HT,PCBM,CCCCCCc1ccsc1,CCCCC(=O)OCC1(C2=CC=CC=C2)C3=CC=CC4=CC=CC5=CC=CC6=CC=CC7=CC=CC1=C7C6=C5C4=C3,0.57,6.93,41.0,1.61,1.619541,0.5926086956521615,,,1:1,,,,inverted semitransparent,inverted,PEIE,PEIE,PEDOT:PSS (PEG),PEDOT:PSS (PEG),,dichlorobenzene,o-DCB,132.0,-5.01,-3.12,,-6.1,-3.7,
49474,10.1002/pssa.202200016,10.1002/pssa.202200016,P3HT,PCBM,P3HT,PCBM,CCCCCCc1ccsc1,CCCCC(=O)OCC1(C2=CC=CC=C2)C3=CC=CC4=CC=CC5=CC=CC6=CC=CC7=CC=CC1=C7C6=C5C4=C3,0.57,6.91,41.0,1.62,1.6148669999999998,0.3168518518518688,,,1:1,,,,inverted semitransparent,inverted,PEIE,PEIE,PEDOT:PSS (PEG),PEDOT:PSS (PEG),,dichlorobenzene,o-DCB,132.0,-5.01,-3.12,,-6.1,-3.7,
49475,10.1002/pssa.202200143,10.1002/pssa.202200143,PTB7-Th,PC71BM,PTB7-Th,PC71BM,CCCCC(CC)COC(=O)c1sc2csc(-c3cc4c(-c5ccc(CC(CC)CCCC)s5)c5sccc5c(-c5ccc(CC(CC)CCCC)s5)c4s3)c2c1F,COC(=O)CCCC1(c2ccccc2)C23c4c5ccc6c7cc8c9c%10c(cc%11cc%12c%13c%14c(cc%15c%16ccc-5c2c%16c2c5c%16c%17c(c(c46)c7c9c%17c4c%10c%11c%13c4c%16c%14c%152)C513)C%12)C8,0.87,12.7,53.1,6.0,5.867019,2.2163500000000003,5.15,6.0,,,,,ITO/ZnO/PTB7-Th:PC71BM/MoOx/Ag,inverted,ZnO,ZnO,MoOx,MoO3,,o-dichlorobenzene,o-DCB,,-5.21,-3.6,,-5.9,-3.9,
49477,10.1002/pssa.202200143,10.1002/pssa.202200143,PTB7-Th,PC71BM,PTB7-Th,PC71BM,CCCCC(CC)COC(=O)c1sc2csc(-c3cc4c(-c5ccc(CC(CC)CCCC)s5)c5sccc5c(-c5ccc(CC(CC)CCCC)s5)c4s3)c2c1F,COC(=O)CCCC1(c2ccccc2)C23c4c5ccc6c7cc8c9c%10c(cc%11cc%12c%13c%14c(cc%15c%16ccc-5c2c%16c2c5c%16c%17c(c(c46)c7c9c%17c4c%10c%11c%13c4c%16c%14c%152)C513)C%12)C8,0.84,12.1,54.7,5.6,5.5597080000000005,0.7194999999999842,4.96,5.6,,NAI-FN-NAI (BO),,50%,ITO/ZnO/PTB7-Th:PC71BM/MoOx/Ag,inverted,ZnO,ZnO,MoOx,MoO3,,o-dichlorobenzene,o-DCB,,-5.21,-3.6,,-5.9,-3.9,
49479,10.1002/pssa.202300121,10.1002/pssa.202300121,PTB7-Th,IDFBR,PTB7-Th,IDFBR,CCCCC(CC)COC(=O)c1sc2csc(-c3cc4c(-c5ccc(CC(CC)CCCC)s5)c5sccc5c(-c5ccc(CC(CC)CCCC)s5)c4s3)c2c1F,CCCCC(CC)CC1(CC(CC)CCCC)c2cc(-c3ccc(/C=C4\SC(=S)N(CC)C4=O)c4nsnc34)ccc2-c2cc3c(cc21)-c1ccc(-c2ccc(/C=C4\SC(=S)N(CC)C4=O)c4nsnc24)cc1C3(CC(CC)CCCC)CC(CC)CCCC,1.129,,,2.45,,,,,,,,,,e-type,,,,,,,,,-5.21,-3.6,,-5.75,-3.7,
49480,10.1002/pssa.202300121,10.1002/pssa.202300121,PTB7-Th,IDT-2BR,PTB7-Th,IDT-2BR,CCCCC(CC)COC(=O)c1sc2csc(-c3cc4c(-c5ccc(CC(CC)CCCC)s5)c5sccc5c(-c5ccc(CC(CC)CCCC)s5)c4s3)c2c1F,CCCCCCc1ccc(C2(c3ccc(CCCCCC)cc3)c3cc4c(cc3-c3sc(-c5ccc(/C=C6\SC(=S)N(CC)C6=O)c6nsnc56)cc32)C(c2ccc(CCCCCC)cc2)(c2ccc(CCCCCC)cc2)c2cc(-c3ccc(/C=C5\SC(=S)N(CC)C5=O)c5nsnc35)sc2-4)cc1,1.056,,,6.19,,,,,,,,,,,,,,,,,,,-5.21,-3.6,,-5.52,-3.69,
49481,10.1002/pssa.202300121,10.1002/pssa.202300121,PTB7-Th,ICBA,PTB7-Th,ICBA,CCCCC(CC)COC(=O)c1sc2csc(-c3cc4c(-c5ccc(CC(CC)CCCC)s5)c5sccc5c(-c5ccc(CC(CC)CCCC)s5)c4s3)c2c1F,c1ccc2c(c1)C1CC2C23c4c5c6c7c8c9c(c%10c%11c2c2c4c4c%12c5c5c6c6c8c8c%13c%14c%15c%16c%17c%18c%19c%20c%21c%22c%23c(c%14c%14c%24c%23c%23c%22c%22c%20c(c2c%22c%11c%23c%10c%24c9c%148)c4c%19c%12c%17c5c%16c%136)C%152C4CC(c5ccccc54)C%18%212)C713,1.017,,,5.71,,,,,,,,,,e-type,,,,,,,,,-5.21,-3.6,,,,
49482,10.1002/pssa.202300121,10.1002/pssa.202300121,PTB7-Th,bis-PCBM,PTB7-Th,Bis-PCBM,CCCCC(CC)COC(=O)c1sc2csc(-c3cc4c(-c5ccc(CC(CC)CCCC)s5)c5sccc5c(-c5ccc(CC(CC)CCCC)s5)c4s3)c2c1F,COC(=O)CCCC1(c2ccccc2)C23c4c5c6c7c8c9c(c%10c%11c2c2c4c4c%12c5c5c6c6c8c8c%13c%14c%15c%16c%17c%18c%19c%20c%21c%22c%23c(c%14c%14c%24c%23c%23c%22c%22c%20c(c2c%22c%11c%23c%10c%24c9c%148)c4c%19c%12c%17c5c%16c%136)C%152C(CCCC(=O)OC)(c4ccccc4)C%18%212)C713,0.972,,,5.0,,,,,,,,,,,,,,,,,,,-5.21,-3.6,,,,
49483,10.1002/pssa.202300121,10.1002/pssa.202300121,PTB7-Th,IT-DM,PTB7-Th,IT-DM,CCCCC(CC)COC(=O)c1sc2csc(-c3cc4c(-c5ccc(CC(CC)CCCC)s5)c5sccc5c(-c5ccc(CC(CC)CCCC)s5)c4s3)c2c1F,CCCCCCc1ccc(C2(c3ccc(CCCCCC)cc3)c3cc4c(cc3-c3sc5cc(C=C6C(=O)c7cc(C)c(C)cc7C6=C(C#N)C#N)sc5c32)C(c2ccc(CCCCCC)cc2)(c2ccc(CCCCCC)cc2)c2c-4sc3cc(C=C4C(=O)c5cc(C)c(C)cc5C4=C(C#N)C#N)sc23)cc1,0.892,,,6.71,,,,,,,,,,,,,,,,,,,-5.21,-3.6,,-5.57,-3.88,
49484,10.1002/pssa.202300121,10.1002/pssa.202300121,PTB7-Th,IT-M,PTB7-Th,IT-M,CCCCC(CC)COC(=O)c1sc2csc(-c3cc4c(-c5ccc(CC(CC)CCCC)s5)c5sccc5c(-c5ccc(CC(CC)CCCC)s5)c4s3)c2c1F,CCCCCCc1ccc(C2(c3ccc(CCCCCC)cc3)c3cc4c(cc3-c3sc5cc(/C=C6\C(=O)c7ccc(C)cc7C6=C(C#N)C#N)sc5c32)C(c2ccc(CCCCCC)cc2)(c2ccc(CCCCCC)cc2)c2c-4sc3cc(/C=C4\C(=O)c5ccc(C)cc5C4=C(C#N)C#N)sc23)cc1,0.846,,,6.55,,,,,,,,,,,,,,,,,,,-5.21,-3.6,,-5.514,-3.808,
49485,10.1002/pssa.202300121,10.1002/pssa.202300121,PTB7-Th,ITIC,PTB7-Th,ITIC,CCCCC(CC)COC(=O)c1sc2csc(-c3cc4c(-c5ccc(CC(CC)CCCC)s5)c5sccc5c(-c5ccc(CC(CC)CCCC)s5)c4s3)c2c1F,CCCCCCc1ccc(C2(c3ccc(CCCCCC)cc3)c3cc4c(cc3-c3sc5cc(C=C6C(=O)c7ccccc7C6=C(C#N)C#N)sc5c32)C(c2ccc(CCCCCC)cc2)(c2ccc(CCCCCC)cc2)c2c-4sc3cc(C=C4C(=O)c5ccccc5C4=C(C#N)C#N)sc23)cc1,0.812,,,4.93,,,,,,,,,,,,,,,,,,,-5.21,-3.6,,-5.576,-3.916,
49486,10.1002/pssa.202300121,10.1002/pssa.202300121,PTB7-Th,PC71BM,PTB7-Th,PC71BM,CCCCC(CC)COC(=O)c1sc2csc(-c3cc4c(-c5ccc(CC(CC)CCCC)s5)c5sccc5c(-c5ccc(CC(CC)CCCC)s5)c4s3)c2c1F,COC(=O)CCCC1(c2ccccc2)C23c4c5ccc6c7cc8c9c%10c(cc%11cc%12c%13c%14c(cc%15c%16ccc-5c2c%16c2c5c%16c%17c(c(c46)c7c9c%17c4c%10c%11c%13c4c%16c%14c%152)C513)C%12)C8,0.785,,,6.91,,,,,,,,,,,,,,,,,,,-5.21,-3.6,,-5.9,-3.9,
49487,10.1002/pssa.202300121,10.1002/pssa.202300121,PTB7-Th,di-PDI,PTB7-Th,di-PDI,CCCCC(CC)COC(=O)c1sc2csc(-c3cc4c(-c5ccc(CC(CC)CCCC)s5)c5sccc5c(-c5ccc(CC(CC)CCCC)s5)c4s3)c2c1F,CCCCCC(CCCCC)N1C(=O)c2ccc3c4ccc5c6c(ccc(c7ccc(c2c37)C1=O)c64)C(=O)N(C(CCCCC)CCCCC)C5=O,0.748,,,2.94,,,,,,,,,,,,,,,,,,,-5.21,-3.6,,-6.1,-3.86,
49488,10.1002/pssa.202300121,10.1002/pssa.202300121,PM6,Y5,PM6,Y5,COC(=O)C(C)(C)c1cc(C)cc(-c2sc3c4sc5cc(/C=C6/C(=O)c7cc(F)cc(c7)C(=O)/C6=C\c6cc(C(C)(C)C(=O)OC)c(-c7cc(C)cc(C(C)(C)C(=O)OC)c7)s6)sc5c4c(C(C)(C)C(=O)OC)ccc2-3)c1,CCCCCCCCCCCc1c(/C=C2\C(=O)c3ccccc3C2=C(C#N)C#N)sc2c1sc1c3c4nsnc4c4c5sc6c(CCCCCCCCCCC)c(/C=C7\C(=O)c8ccccc8C7=C(C#N)C#N)sc6c5n(CC(CC)CCCC)c4c3n(CC(CC)CCCC)c21,0.964,,,6.65,,,,,,,,,,h-type,,,,,,,,,-5.56,-3.65,,-5.55,-3.87,
49489,10.1002/pssa.202300121,10.1002/pssa.202300121,PM6,Y1,PM6,Y1,COC(=O)C(C)(C)c1cc(C)cc(-c2sc3c4sc5cc(/C=C6/C(=O)c7cc(F)cc(c7)C(=O)/C6=C\c6cc(C(C)(C)C(=O)OC)c(-c7cc(C)cc(C(C)(C)C(=O)OC)c7)s6)sc5c4c(C(C)(C)C(=O)OC)ccc2-3)c1,CCCCC(CC)Cn1nc2c(n1)c1c3sc4cc(/C=C5\C(=O)c6ccccc6C5=C(C#N)C#N)sc4c3n(CC(CC)CCCC)c1c1c2c2sc3cc(/C=C4\C(=O)c5ccccc5C4=C(C#N)C#N)sc3c2n1CC(CC)CCCC,0.938,,,7.82,,,,,,,,,,h-type,,,,,,,,,-5.56,-3.65,,-5.45,-3.95,
49490,10.1002/pssa.202300121,10.1002/pssa.202300121,PBDB-T,Y5,PBDB-T,Y5,CCCCC(CC)Cc1ccc(-c2c3cc(-c4ccc(-c5sc(-c6cccs6)c6c5C(=O)c5c(CC(CC)CCCC)sc(CC(CC)CCCC)c5C6=O)s4)sc3c(-c3ccc(CC(CC)CCCC)s3)c3ccsc23)s1,CCCCCCCCCCCc1c(/C=C2\C(=O)c3ccccc3C2=C(C#N)C#N)sc2c1sc1c3c4nsnc4c4c5sc6c(CCCCCCCCCCC)c(/C=C7\C(=O)c8ccccc8C7=C(C#N)C#N)sc6c5n(CC(CC)CCCC)c4c3n(CC(CC)CCCC)c21,0.873,,,10.59,,,,,,,,,,h-type,,,,,,,,,-5.33,-3.48,,-5.55,-3.87,
49491,10.1002/pssa.202300121,10.1002/pssa.202300121,PBDB-T,Y1,PBDB-T,Y1,CCCCC(CC)Cc1ccc(-c2c3cc(-c4ccc(-c5sc(-c6cccs6)c6c5C(=O)c5c(CC(CC)CCCC)sc(CC(CC)CCCC)c5C6=O)s4)sc3c(-c3ccc(CC(CC)CCCC)s3)c3ccsc23)s1,CCCCC(CC)Cn1nc2c(n1)c1c3sc4cc(/C=C5\C(=O)c6ccccc6C5=C(C#N)C#N)sc4c3n(CC(CC)CCCC)c1c1c2c2sc3cc(/C=C4\C(=O)c5ccccc5C4=C(C#N)C#N)sc3c2n1CC(CC)CCCC,0.868,,,12.51,,,,,,,,,,h-type,,,,,,,,,-5.33,-3.48,,-5.45,-3.95,
49492,10.1002/pssa.202300121,10.1002/pssa.202300121,PM6,Y6,PM6,Y6,COC(=O)C(C)(C)c1cc(C)cc(-c2sc3c4sc5cc(/C=C6/C(=O)c7cc(F)cc(c7)C(=O)/C6=C\c6cc(C(C)(C)C(=O)OC)c(-c7cc(C)cc(C(C)(C)C(=O)OC)c7)s6)sc5c4c(C(C)(C)C(=O)OC)ccc2-3)c1,CCCCCCCCCCCc1c(/C=C2\C(=O)c3cc(F)c(F)cc3C2=C(C#N)C#N)sc2c1sc1c3c4nsnc4c4c5sc6c(CCCCCCCCCCC)c(/C=C7\C(=O)c8cc(F)c(F)cc8C7=C(C#N)C#N)sc6c5n(CC(CC)CCCC)c4c3n(CC(CC)CCCC)c21,0.84,,,14.9,,,,,,,,,,h-type,,,,,,,,,-5.56,-3.65,,-5.65,-4.09,
49493,10.1002/pssa.202300121,10.1002/pssa.202300121,PBDB-T,Y6,PBDB-T,Y6,CCCCC(CC)Cc1ccc(-c2c3cc(-c4ccc(-c5sc(-c6cccs6)c6c5C(=O)c5c(CC(CC)CCCC)sc(CC(CC)CCCC)c5C6=O)s4)sc3c(-c3ccc(CC(CC)CCCC)s3)c3ccsc23)s1,CCCCCCCCCCCc1c(/C=C2\C(=O)c3cc(F)c(F)cc3C2=C(C#N)C#N)sc2c1sc1c3c4nsnc4c4c5sc6c(CCCCCCCCCCC)c(/C=C7\C(=O)c8cc(F)c(F)cc8C7=C(C#N)C#N)sc6c5n(CC(CC)CCCC)c4c3n(CC(CC)CCCC)c21,0.707,,,10.43,,,,,,,,,,h-type,,,,,,,,,-5.33,-3.48,,-5.65,-4.09,
49494,10.1002/pssa.202300121,10.1002/pssa.202300121,PTB7-Th,Y6,PTB7-Th,Y6,CCCCC(CC)COC(=O)c1sc2csc(-c3cc4c(-c5ccc(CC(CC)CCCC)s5)c5sccc5c(-c5ccc(CC(CC)CCCC)s5)c4s3)c2c1F,CCCCCCCCCCCc1c(/C=C2\C(=O)c3cc(F)c(F)cc3C2=C(C#N)C#N)sc2c1sc1c3c4nsnc4c4c5sc6c(CCCCCCCCCCC)c(/C=C7\C(=O)c8cc(F)c(F)cc8C7=C(C#N)C#N)sc6c5n(CC(CC)CCCC)c4c3n(CC(CC)CCCC)c21,0.666,,,7.08,,,,,,,,,,,,,,,,,,,-5.21,-3.6,,-5.65,-4.09,
49495,10.1002/pssa.202300121,10.1002/pssa.202300121,Si-PCPDTBT,Y6,Si-PCPDTBT,Y6,CCCCC(CC)C[Si]1(CC(CC)CCCC)c2ccsc2-c2sc(-c3cccc4nsnc34)cc21,CCCCCCCCCCCc1c(/C=C2\C(=O)c3cc(F)c(F)cc3C2=C(C#N)C#N)sc2c1sc1c3c4nsnc4c4c5sc6c(CCCCCCCCCCC)c(/C=C7\C(=O)c8cc(F)c(F)cc8C7=C(C#N)C#N)sc6c5n(CC(CC)CCCC)c4c3n(CC(CC)CCCC)c21,0.433,,,2.45,,,,,,,,,,,,,,,,,,,-4.8,-3.3,,-5.65,-4.09,
49508,10.1002/pssa.202400221,10.1002/pssa.202400221,P3HT,PC61BM,P3HT,PC61BM,CCCCCCc1ccsc1,COC(=O)CCCC1(c2ccccc2)C23c4c5c6c7c8c9c(c%10c%11c2c2c%12c4c4c%13c5c5c7c7c8c8c%14c9c%10c9c%10c%11c2c2c%11c%12c4c4c%12c%13c5c5c7c7c8c8c%14c9c9c%10c2c2c%11c4c4c%12c5c7c5c8c9c2c45)C613,0.61,6.02,51.0,2.57,1.872822,27.127548638132293,2.57,,,,,,Flat,,,,,,,,,,-5.01,-3.12,,-6.1,-3.7,
49509,10.1002/pssa.202400221,10.1002/pssa.202400221,P3HT,PC61BM,P3HT,PC61BM,CCCCCCc1ccsc1,COC(=O)CCCC1(c2ccccc2)C23c4c5c6c7c8c9c(c%10c%11c2c2c%12c4c4c%13c5c5c7c7c8c8c%14c9c%10c9c%10c%11c2c2c%11c%12c4c4c%12c%13c5c5c7c7c8c8c%14c9c9c%10c2c2c%11c4c4c%12c5c7c5c8c9c2c45)C613,0.62,6.47,56.0,2.96,2.246384,24.10864864864865,2.96,,,,,,AlPNSs,,,,,,,,,,-5.01,-3.12,,-6.1,-3.7,
49518,10.1002/pssa.202500317,10.1002/pssa.202500317,PM6,PY-IT,PM6,PY-IT,CC1=CC(=CC(=C1)C2=C3C=CC(=C4C5=C(C=C(S5)/C=C\6/C(=O)C7=CC(=CC(=C7)F)C(=O)/C6=C\C8=CC(=C(S8)C9=CC(=CC(=C9)C)C(C)(C)C(=O)OC)C(C)(C)C(=O)OC)SC4=C3S2)C(C)(C)C(=O)OC)C(C)(C)C(=O)OC,CCCCCCCCCCCc1c(/C=C2\C(=O)c3ccccc3C2=C(C#N)C#N)sc2c1sc1c3c4nsnc4c4c5sc6c(CCCCCCCCCCC)c(/C=C7\C(=O)c8cc(-c9cccs9)ccc8C7=C(C#N)C#N)sc6c5n(CC(CCCCCCCC)CCCCCCCCCC)c4c3n(CC(CCCCCCCC)CCCCCCCCCC)c21,0.9396,22.552209,76.75,16.26,16.263367654887002,0.0207112846678999,,,,,,,ITO/PEDOT:PSS/PM6:PY-IT/PDINN/Ag,conventional,PDINN,PDINN,PEDOT:PSS,PEDOT:PSS,,,,,-5.56,-3.65,,-5.68,-3.94,
49519,10.1002/pssa.202500317,10.1002/pssa.202500317,PM6,PY-IT,PM6,PY-IT,CC1=CC(=CC(=C1)C2=C3C=CC(=C4C5=C(C=C(S5)/C=C\6/C(=O)C7=CC(=CC(=C7)F)C(=O)/C6=C\C8=CC(=C(S8)C9=CC(=CC(=C9)C)C(C)(C)C(=O)OC)C(C)(C)C(=O)OC)SC4=C3S2)C(C)(C)C(=O)OC)C(C)(C)C(=O)OC,CCCCCCCCCCCc1c(/C=C2\C(=O)c3ccccc3C2=C(C#N)C#N)sc2c1sc1c3c4nsnc4c4c5sc6c(CCCCCCCCCCC)c(/C=C7\C(=O)c8cc(-c9cccs9)ccc8C7=C(C#N)C#N)sc6c5n(CC(CCCCCCCC)CCCCCCCCCC)c4c3n(CC(CCCCCCCC)CCCCCCCCCC)c21,1.1449,23.041629,70.96,18.72,18.71950419547416,0.0026485284500028,,,,,,,ITO/PEDOT:PSS/PM6:PY-IT/PCBM/SnO2/Ag,conventional,PCBM/SnO2,PCBM/SnO2,PEDOT:PSS,PEDOT:PSS,,,,,-5.56,-3.65,,-5.68,-3.94,
49520,10.1002/pssa.202500317,10.1002/pssa.202500317,PM6,PY-IT,PM6,PY-IT,CC1=CC(=CC(=C1)C2=C3C=CC(=C4C5=C(C=C(S5)/C=C\6/C(=O)C7=CC(=CC(=C7)F)C(=O)/C6=C\C8=CC(=C(S8)C9=CC(=CC(=C9)C)C(C)(C)C(=O)OC)C(C)(C)C(=O)OC)SC4=C3S2)C(C)(C)C(=O)OC)C(C)(C)C(=O)OC,CCCCCCCCCCCc1c(/C=C2\C(=O)c3ccccc3C2=C(C#N)C#N)sc2c1sc1c3c4nsnc4c4c5sc6c(CCCCCCCCCCC)c(/C=C7\C(=O)c8cc(-c9cccs9)ccc8C7=C(C#N)C#N)sc6c5n(CC(CCCCCCCC)CCCCCCCCCC)c4c3n(CC(CCCCCCCC)CCCCCCCCCC)c21,1.1483,22.848377,73.76,19.35,19.352257269592165,0.0116654759284955,,,,,,,ITO/PEDOT:PSS/PM6:PY-IT/PCBM/TiO2/Ag,conventional,PCBM/TiO2,PCBM/TiO2,PEDOT:PSS,PEDOT:PSS,,,,,-5.56,-3.65,,-5.68,-3.94,
49521,10.1002/pssa.202500317,10.1002/pssa.202500317,PM6,PY-IT,PM6,PY-IT,CC1=CC(=CC(=C1)C2=C3C=CC(=C4C5=C(C=C(S5)/C=C\6/C(=O)C7=CC(=CC(=C7)F)C(=O)/C6=C\C8=CC(=C(S8)C9=CC(=CC(=C9)C)C(C)(C)C(=O)OC)C(C)(C)C(=O)OC)SC4=C3S2)C(C)(C)C(=O)OC)C(C)(C)C(=O)OC,CCCCCCCCCCCc1c(/C=C2\C(=O)c3ccccc3C2=C(C#N)C#N)sc2c1sc1c3c4nsnc4c4c5sc6c(CCCCCCCCCCC)c(/C=C7\C(=O)c8cc(-c9cccs9)ccc8C7=C(C#N)C#N)sc6c5n(CC(CCCCCCCC)CCCCCCCCCC)c4c3n(CC(CCCCCCCC)CCCCCCCCCC)c21,1.1416,23.038589,64.97,17.09,17.08766432559928,0.0136669069673423,,,,,,,ITO/PEDOT:PSS/PM6:PY-IT/PCBM/ZnO/Ag,conventional,PCBM/ZnO,PCBM/ZnO,PEDOT:PSS,PEDOT:PSS,,,,,-5.56,-3.65,,-5.68,-3.94,
49522,10.1002/pssa.202500317,10.1002/pssa.202500317,PM6,PY-IT,PM6,PY-IT,CC1=CC(=CC(=C1)C2=C3C=CC(=C4C5=C(C=C(S5)/C=C\6/C(=O)C7=CC(=CC(=C7)F)C(=O)/C6=C\C8=CC(=C(S8)C9=CC(=CC(=C9)C)C(C)(C)C(=O)OC)C(C)(C)C(=O)OC)SC4=C3S2)C(C)(C)C(=O)OC)C(C)(C)C(=O)OC,CCCCCCCCCCCc1c(/C=C2\C(=O)c3ccccc3C2=C(C#N)C#N)sc2c1sc1c3c4nsnc4c4c5sc6c(CCCCCCCCCCC)c(/C=C7\C(=O)c8cc(-c9cccs9)ccc8C7=C(C#N)C#N)sc6c5n(CC(CCCCCCCC)CCCCCCCCCC)c4c3n(CC(CCCCCCCC)CCCCCCCCCC)c21,0.94,23.7,74.19,16.52,16.528048199999997,0.0487179176755297,,,,,,,ITO/PEDOT:PSS/PM6:PY-IT/PDINN/Ag,conventional,PDINN,PDINN,PEDOT:PSS,PEDOT:PSS,,,,,-5.56,-3.65,,-5.68,-3.94,
49523,10.1002/pssa.202500317,10.1002/pssa.202500317,PM6,PY-IT,PM6,PY-IT,CC1=CC(=CC(=C1)C2=C3C=CC(=C4C5=C(C=C(S5)/C=C\6/C(=O)C7=CC(=CC(=C7)F)C(=O)/C6=C\C8=CC(=C(S8)C9=CC(=CC(=C9)C)C(C)(C)C(=O)OC)C(C)(C)C(=O)OC)SC4=C3S2)C(C)(C)C(=O)OC)C(C)(C)C(=O)OC,CCCCCCCCCCCc1c(/C=C2\C(=O)c3ccccc3C2=C(C#N)C#N)sc2c1sc1c3c4nsnc4c4c5sc6c(CCCCCCCCCCC)c(/C=C7\C(=O)c8cc(-c9cccs9)ccc8C7=C(C#N)C#N)sc6c5n(CC(CCCCCCCC)CCCCCCCCCC)c4c3n(CC(CCCCCCCC)CCCCCCCCCC)c21,0.928,23.4,67.7,14.68,14.7011904,0.1443487738419622,,,,,,,ITO/MoO3/PM6:PY-IT/ZnO/Ag,inverted,ZnO,ZnO,MoO3,MoO3,,,,,-5.56,-3.65,,-5.68,-3.94,
49524,10.1002/pssa.202500317,10.1002/pssa.202500317,PM6,PY-IT,PM6,PY-IT,CC1=CC(=CC(=C1)C2=C3C=CC(=C4C5=C(C=C(S5)/C=C\6/C(=O)C7=CC(=CC(=C7)F)C(=O)/C6=C\C8=CC(=C(S8)C9=CC(=CC(=C9)C)C(C)(C)C(=O)OC)C(C)(C)C(=O)OC)SC4=C3S2)C(C)(C)C(=O)OC)C(C)(C)C(=O)OC,CCCCCCCCCCCc1c(/C=C2\C(=O)c3ccccc3C2=C(C#N)C#N)sc2c1sc1c3c4nsnc4c4c5sc6c(CCCCCCCCCCC)c(/C=C7\C(=O)c8cc(-c9cccs9)ccc8C7=C(C#N)C#N)sc6c5n(CC(CCCCCCCC)CCCCCCCCCC)c4c3n(CC(CCCCCCCC)CCCCCCCCCC)c21,0.931,24.13,67.43,15.11,15.148169729,0.2526123692918702,,,,,,,ITO/MoO3/PM6:PY-IT/IZO/Ag,,IZO,IZO,MoO3,MoO3,,,,,-5.56,-3.65,,-5.68,-3.94,
49525,10.1002/pssa.202500317,10.1002/pssa.202500317,PM6,PY-IT,PM6,PY-IT,CC1=CC(=CC(=C1)C2=C3C=CC(=C4C5=C(C=C(S5)/C=C\6/C(=O)C7=CC(=CC(=C7)F)C(=O)/C6=C\C8=CC(=C(S8)C9=CC(=CC(=C9)C)C(C)(C)C(=O)OC)C(C)(C)C(=O)OC)SC4=C3S2)C(C)(C)C(=O)OC)C(C)(C)C(=O)OC,CCCCCCCCCCCc1c(/C=C2\C(=O)c3ccccc3C2=C(C#N)C#N)sc2c1sc1c3c4nsnc4c4c5sc6c(CCCCCCCCCCC)c(/C=C7\C(=O)c8cc(-c9cccs9)ccc8C7=C(C#N)C#N)sc6c5n(CC(CCCCCCCC)CCCCCCCCCC)c4c3n(CC(CCCCCCCC)CCCCCCCCCC)c21,0.924,22.96,70.6,14.93,14.97781824,0.3202829202947072,,,,,,,ITO/PEDOT:PSS/PM6:PY-IT/PFN-Br/Ag,conventional,PFN-Br,PFN-Br,PEDOT:PSS,PEDOT:PSS,,,,,-5.56,-3.65,,-5.68,-3.94,
49526,10.1002/pssa.202500484,10.1002/pssa.202500484,P3HT,P61BM,P3HT,P61BM,CCCCCCc1cc(C)sc1C,COC(=O)CCCC1(c2ccccc2)C23c4c5c6c7c8c9c(c%10c%11c2c2c%12c4c4c%13c5c5c7c7c8c8c%14c9c%10c9c%10c%11c2c2c%11c%12c4c4c%12c%13c5c5c7c7c8c8c%14c9c9c%10c2c2c%11c4c4c%12c5c7c5c8c9c2c45)C613,0.61,10.32,51.17,3.22,3.2212538400000006,0.0389391304347948,,,1:1,,,,ITO/PEDOT:PSS/P3HT:PCBM-Cu:Zn BMNCs/LiF/Al,conventional,LiF,LiF,PEDOT:PSS,PEDOT:PSS,,chloroform,,,-5.01,-3.12,,-6.1,-3.7,
49527,10.1002/pssa.202500484,10.1002/pssa.202500484,P3HT,P61BM,P3HT,P61BM,CCCCCCc1cc(C)sc1C,COC(=O)CCCC1(c2ccccc2)C23c4c5c6c7c8c9c(c%10c%11c2c2c%12c4c4c%13c5c5c7c7c8c8c%14c9c%10c9c%10c%11c2c2c%11c%12c4c4c%12c%13c5c5c7c7c8c8c%14c9c9c%10c2c2c%11c4c4c%12c5c7c5c8c9c2c45)C613,0.58,15.21,61.23,5.4,5.40158814,0.0294099999999992,,,1:1,Cu:Zn BMNCs,,1 wt%,ITO/PEDOT:PSS/P3HT:PCBM-Cu:Zn BMNCs/LiF/Al,conventional,LiF,LiF,PEDOT:PSS,PEDOT:PSS,180.0,chloroform,,100.0,-5.01,-3.12,,-6.1,-3.7,
49528,10.1002/pssa.202500484,10.1002/pssa.202500484,P3HT,P61BM,P3HT,P61BM,CCCCCCc1cc(C)sc1C,COC(=O)CCCC1(c2ccccc2)C23c4c5c6c7c8c9c(c%10c%11c2c2c%12c4c4c%13c5c5c7c7c8c8c%14c9c%10c9c%10c%11c2c2c%11c%12c4c4c%12c%13c5c5c7c7c8c8c%14c9c9c%10c2c2c%11c4c4c%12c5c7c5c8c9c2c45)C613,0.57,13.07,60.49,4.51,4.50644451,0.0788356984478959,,,1:1,Cu:Zn BMNCs,,2 wt%,ITO/PEDOT:PSS/P3HT:PCBM-Cu:Zn BMNCs/LiF/Al,conventional,LiF,LiF,PEDOT:PSS,PEDOT:PSS,180.0,chloroform,,100.0,-5.01,-3.12,,-6.1,-3.7,
49529,10.1002/pssa.202500484,10.1002/pssa.202500484,P3HT,P61BM,P3HT,P61BM,CCCCCCc1cc(C)sc1C,COC(=O)CCCC1(c2ccccc2)C23c4c5c6c7c8c9c(c%10c%11c2c2c%12c4c4c%13c5c5c7c7c8c8c%14c9c%10c9c%10c%11c2c2c%11c%12c4c4c%12c%13c5c5c7c7c8c8c%14c9c9c%10c2c2c%11c4c4c%12c5c7c5c8c9c2c45)C613,0.59,8.87,50.44,2.63,2.639676519999999,0.3679285171102395,,,1:1,Cu:Zn BMNCs,,3 wt%,ITO/PEDOT:PSS/P3HT:PCBM-Cu:Zn BMNCs/LiF/Al,conventional,LiF,LiF,PEDOT:PSS,PEDOT:PSS,180.0,chloroform,,100.0,-5.01,-3.12,,-6.1,-3.7,
49530,10.1002/pssa.202500544,10.1002/pssa.202500544,P3HT,PCBM,P3HT,PCBM,CCCCCCc1cc(C)sc1C,CCCCC(=O)OCC1(C2=CC=CC=C2)C3=CC=CC4=CC=CC5=CC=CC6=CC=CC7=CC=CC1=C7C6=C5C4=C3,0.6,9.79,66.18,3.26,3.8874132,19.24580368098161,,,1:1,,,,ITO/PEDOT:PSS/P3HT:PCBM@CuNRs/LiF/Al,conventional,LiF,LiF,PEDOT:PSS,PEDOT:PSS,,dichlorobenzene,,,-5.01,-3.12,,-6.1,-3.7,
49531,10.1002/pssa.202500544,10.1002/pssa.202500544,P3HT,PCBM,P3HT,PCBM,CCCCCCc1cc(C)sc1C,CCCCC(=O)OCC1(C2=CC=CC=C2)C3=CC=CC4=CC=CC5=CC=CC6=CC=CC7=CC=CC1=C7C6=C5C4=C3,0.61,10.7,67.1,4.4,4.379616999999999,0.4632500000000362,,,1:1,CuNRs,,1%,ITO/PEDOT:PSS/P3HT:PCBM@CuNRs/LiF/Al,conventional,LiF,LiF,PEDOT:PSS,PEDOT:PSS,,dichlorobenzene,,,-5.01,-3.12,,-6.1,-3.7,
49532,10.1002/pssa.202500544,10.1002/pssa.202500544,P3HT,PCBM,P3HT,PCBM,CCCCCCc1cc(C)sc1C,CCCCC(=O)OCC1(C2=CC=CC=C2)C3=CC=CC4=CC=CC5=CC=CC6=CC=CC7=CC=CC1=C7C6=C5C4=C3,0.61,10.33,67.09,4.24,4.22754217,0.2938167452830137,,,1:1,CuNRs,,2%,ITO/PEDOT:PSS/P3HT:PCBM@CuNRs/LiF/Al,conventional,LiF,LiF,PEDOT:PSS,PEDOT:PSS,,dichlorobenzene,,,-5.01,-3.12,,-6.1,-3.7,
49533,10.1002/pssa.202500544,10.1002/pssa.202500544,P3HT,PCBM,P3HT,PCBM,CCCCCCc1cc(C)sc1C,CCCCC(=O)OCC1(C2=CC=CC=C2)C3=CC=CC4=CC=CC5=CC=CC6=CC=CC7=CC=CC1=C7C6=C5C4=C3,0.61,8.19,66.33,3.93,3.31378047,15.679886259541997,,,1:1,CuNRs,,3%,ITO/PEDOT:PSS/P3HT:PCBM@CuNRs/LiF/Al,conventional,LiF,LiF,PEDOT:PSS,PEDOT:PSS,,dichlorobenzene,,,-5.01,-3.12,,-6.1,-3.7,
49538,10.1002/pssr.202100206,10.1002/pssr.202100206,PEHGeNDT-BT,O-IDTBCN,PEHGeNDT-BT,O-IDTBCN,,CCCCCCCCC1(CCCCCCCC)c2cc3c(cc2-c2sc(-c4ccc(C=C(C#N)C#N)c5nsnc45)cc21)C(CCCCCCCC)(CCCCCCCC)c1cc(-c2ccc(C=C(C#N)C#N)c4nsnc24)sc1-3,0.8,12.3,54.0,5.3,5.313600000000001,0.2566037735849276,5.3,5.3,1:2,,,,,,,,,,87.0,,,,,,,-5.8,-3.8,
49539,10.1002/pssr.202100206,10.1002/pssr.202100206,PEHGeNDT-BT,O-IDTBR,PEHGeNDT-BT,O-IDTBR,,CCCCCCCCC1(CCCCCCCC)c2cc3c(cc2-c2sc(-c4ccc(/C=C5\SC(=S)N(CC)C5=O)c5nsnc45)cc21)C(CCCCCCCC)(CCCCCCCC)c1cc(-c2ccc(/C=C4\SC(=S)N(CC)C4=O)c4nsnc24)sc1-3,1.06,4.1,43.0,2.0,1.86878,6.560999999999995,2.0,2.0,1:2,,,,,,,,,,87.0,,,,,,,-5.52,-3.89,
49540,10.1002/pssr.202100206,10.1002/pssr.202100206,PEHGeNDT-BT,O-IDTBR,PEHGeNDT-BT,O-IDTBR,,CCCCCCCCC1(CCCCCCCC)c2cc3c(cc2-c2sc(-c4ccc(/C=C5\SC(=S)N(CC)C5=O)c5nsnc45)cc21)C(CCCCCCCC)(CCCCCCCC)c1cc(-c2ccc(/C=C4\SC(=S)N(CC)C4=O)c4nsnc24)sc1-3,1.01,4.87,44.0,2.18,2.164228,0.7234862385321155,,,1:2,,,,,,,,,,87.0,,,,,,,-5.52,-3.89,
49541,10.1002/pssr.202100206,10.1002/pssr.202100206,PEHGeNDT-BT,O-IDTBCN,PEHGeNDT-BT,O-IDTBCN,,CCCCCCCCC1(CCCCCCCC)c2cc3c(cc2-c2sc(-c4ccc(C=C(C#N)C#N)c5nsnc45)cc21)C(CCCCCCCC)(CCCCCCCC)c1cc(-c2ccc(C=C(C#N)C#N)c4nsnc24)sc1-3,0.8,12.71,54.0,5.51,5.49072,0.34990925589837,,,1:2,,,,,,,,,,87.0,,,,,,,-5.8,-3.8,
49542,10.1002/pssr.202100386,10.1002/pssr.202100386,PM6,Y6,PM6,Y6,COC(=O)C(C)(C)c1cc(C)cc(-c2sc3c4sc5cc(/C=C6/C(=O)c7cc(F)cc(c7)C(=O)/C6=C\c6cc(C(C)(C)C(=O)OC)c(-c7cc(C)cc(C(C)(C)C(=O)OC)c7)s6)sc5c4c(C(C)(C)C(=O)OC)ccc2-3)c1,CCCCCCCCCCCc1c(/C=C2\C(=O)c3cc(F)c(F)cc3C2=C(C#N)C#N)sc2c1sc1c3c4nsnc4c4c5sc6c(CCCCCCCCCCC)c(/C=C7\C(=O)c8cc(F)c(F)cc8C7=C(C#N)C#N)sc6c5n(CC(CC)CCCC)c4c3n(CC(CC)CCCC)c21,0.625,20.1,56.3,7.06,7.0726875,0.1797096317280479,7.06,,,DIO 0%,,0%,inverted LBL-processed,inverted,ZnO,,MoO3,,,CB; CF,,,-5.56,-3.65,,-5.65,-4.09,
49543,10.1002/pssr.202100386,10.1002/pssr.202100386,PM6,Y6,PM6,Y6,COC(=O)C(C)(C)c1cc(C)cc(-c2sc3c4sc5cc(/C=C6/C(=O)c7cc(F)cc(c7)C(=O)/C6=C\c6cc(C(C)(C)C(=O)OC)c(-c7cc(C)cc(C(C)(C)C(=O)OC)c7)s6)sc5c4c(C(C)(C)C(=O)OC)ccc2-3)c1,CCCCCCCCCCCc1c(/C=C2\C(=O)c3cc(F)c(F)cc3C2=C(C#N)C#N)sc2c1sc1c3c4nsnc4c4c5sc6c(CCCCCCCCCCC)c(/C=C7\C(=O)c8cc(F)c(F)cc8C7=C(C#N)C#N)sc6c5n(CC(CC)CCCC)c4c3n(CC(CC)CCCC)c21,0.771,21.6,65.8,10.96,10.9580688,0.0176204379562005,10.96,,,DIO 0%,,0%,inverted LBL-processed,inverted,ZnO,,MoO3,,,CB; CF,,,-5.56,-3.65,,-5.65,-4.09,
49544,10.1002/pssr.202100386,10.1002/pssr.202100386,PM6,Y6,PM6,Y6,COC(=O)C(C)(C)c1cc(C)cc(-c2sc3c4sc5cc(/C=C6/C(=O)c7cc(F)cc(c7)C(=O)/C6=C\c6cc(C(C)(C)C(=O)OC)c(-c7cc(C)cc(C(C)(C)C(=O)OC)c7)s6)sc5c4c(C(C)(C)C(=O)OC)ccc2-3)c1,CCCCCCCCCCCc1c(/C=C2\C(=O)c3cc(F)c(F)cc3C2=C(C#N)C#N)sc2c1sc1c3c4nsnc4c4c5sc6c(CCCCCCCCCCC)c(/C=C7\C(=O)c8cc(F)c(F)cc8C7=C(C#N)C#N)sc6c5n(CC(CC)CCCC)c4c3n(CC(CC)CCCC)c21,0.815,23.9,68.4,13.35,13.323294,0.2000449438202306,13.35,,,DIO 0%,,0%,inverted LBL-processed,inverted,ZnO,,MoO3,,,CB; CF,,,-5.56,-3.65,,-5.65,-4.09,
49545,10.1002/pssr.202100386,10.1002/pssr.202100386,PM6,Y6,PM6,Y6,COC(=O)C(C)(C)c1cc(C)cc(-c2sc3c4sc5cc(/C=C6/C(=O)c7cc(F)cc(c7)C(=O)/C6=C\c6cc(C(C)(C)C(=O)OC)c(-c7cc(C)cc(C(C)(C)C(=O)OC)c7)s6)sc5c4c(C(C)(C)C(=O)OC)ccc2-3)c1,CCCCCCCCCCCc1c(/C=C2\C(=O)c3cc(F)c(F)cc3C2=C(C#N)C#N)sc2c1sc1c3c4nsnc4c4c5sc6c(CCCCCCCCCCC)c(/C=C7\C(=O)c8cc(F)c(F)cc8C7=C(C#N)C#N)sc6c5n(CC(CC)CCCC)c4c3n(CC(CC)CCCC)c21,0.668,21.7,61.3,8.88,8.885802799999999,0.065346846846823,8.88,,,DIO 0.5%,DIO,0.5%,inverted LBL-processed,inverted,ZnO,,MoO3,,,CB; CF,,,-5.56,-3.65,,-5.65,-4.09,
49546,10.1002/pssr.202100386,10.1002/pssr.202100386,PM6,Y6,PM6,Y6,COC(=O)C(C)(C)c1cc(C)cc(-c2sc3c4sc5cc(/C=C6/C(=O)c7cc(F)cc(c7)C(=O)/C6=C\c6cc(C(C)(C)C(=O)OC)c(-c7cc(C)cc(C(C)(C)C(=O)OC)c7)s6)sc5c4c(C(C)(C)C(=O)OC)ccc2-3)c1,CCCCCCCCCCCc1c(/C=C2\C(=O)c3cc(F)c(F)cc3C2=C(C#N)C#N)sc2c1sc1c3c4nsnc4c4c5sc6c(CCCCCCCCCCC)c(/C=C7\C(=O)c8cc(F)c(F)cc8C7=C(C#N)C#N)sc6c5n(CC(CC)CCCC)c4c3n(CC(CC)CCCC)c21,0.766,22.5,65.4,11.26,11.27169,0.1038188277087169,11.26,,,DIO 0.5%,DIO,0.5%,inverted LBL-processed,inverted,ZnO,,MoO3,,,CB; CF,,,-5.56,-3.65,,-5.65,-4.09,
49547,10.1002/pssr.202100386,10.1002/pssr.202100386,PM6,Y6,PM6,Y6,COC(=O)C(C)(C)c1cc(C)cc(-c2sc3c4sc5cc(/C=C6/C(=O)c7cc(F)cc(c7)C(=O)/C6=C\c6cc(C(C)(C)C(=O)OC)c(-c7cc(C)cc(C(C)(C)C(=O)OC)c7)s6)sc5c4c(C(C)(C)C(=O)OC)ccc2-3)c1,CCCCCCCCCCCc1c(/C=C2\C(=O)c3cc(F)c(F)cc3C2=C(C#N)C#N)sc2c1sc1c3c4nsnc4c4c5sc6c(CCCCCCCCCCC)c(/C=C7\C(=O)c8cc(F)c(F)cc8C7=C(C#N)C#N)sc6c5n(CC(CC)CCCC)c4c3n(CC(CC)CCCC)c21,0.8,24.5,73.5,14.42,14.406,0.0970873786407721,14.42,,,DIO 0.5%,DIO,0.5%,inverted LBL-processed,inverted,ZnO,,MoO3,,,CB; CF,,,-5.56,-3.65,,-5.65,-4.09,
49583,10.1002/qua.70083,10.1002/qua.70083,D18,Y6,D18,Y6,CCCCCCC(CCCC)CC1=CSC(C2=CC3=C(S2)C2=C(C=C(C4=CC(CC(CCCC)CCCCCC)=C(C5=CC6=C(C7=CC(F)=C(CC(CC)CCCC)S7)C7=C(C=CS7)C(C7=CC(F)=C(CC(CC)CCCC)S7)=C6S5)S4)S2)C2=NSN=C32)=C1,CCCCCCCCCCCc1c(/C=C2\C(=O)c3cc(F)c(F)cc3C2=C(C#N)C#N)sc2c1sc1c3c4nsnc4c4c5sc6c(CCCCCCCCCCC)c(/C=C7\C(=O)c8cc(F)c(F)cc8C7=C(C#N)C#N)sc6c5n(CC(CC)CCCC)c4c3n(CC(CC)CCCC)c21,0.86,26.5,76.3,17.6,17.38877,1.200170454545457,,,1:1.2,,,,,organic solar cell,,,,,,,,,-5.51,-2.77,,-5.65,-4.09,
49584,10.1002/qua.70083,10.1002/qua.70083,D18,AQx-2,D18,AQx-2,CCCCCCC(CCCC)CC1=CSC(C2=CC3=C(S2)C2=C(C=C(C4=CC(CC(CCCC)CCCCCC)=C(C5=CC6=C(C7=CC(F)=C(CC(CC)CCCC)S7)C7=C(C=CS7)C(C7=CC(F)=C(CC(CC)CCCC)S7)=C6S5)S4)S2)C2=NSN=C32)=C1,CCCCCCCCCCCC1=C(/C=C2\C(=O)C3=CC(F)=C(F)C=C3C2=C(C#N)C#N)SC2=C1SC1=C2N(CC)C2=C3C(=C4N=CC=NC4=C12)C1=C(C2=C(S1)C(CCCCCCCCCCC)=C(/C=C1\C(=O)C4=CC(F)=C(F)C=C4C1=C(C#N)C#N)S2)N3CC,0.94,23.9,77.6,17.4,17.433615999999997,0.1931954022988422,,,1:1.2,,,,,organic solar cell,,,,,,,,,-5.51,-2.77,,-5.62,-3.88,
49585,10.1002/qua.70083,10.1002/qua.70083,D18,AQx-18,D18,AQx-18,CCCCCCC(CCCC)CC1=CSC(C2=CC3=C(S2)C2=C(C=C(C4=CC(CC(CCCC)CCCCCC)=C(C5=CC6=C(C7=CC(F)=C(CC(CC)CCCC)S7)C7=C(C=CS7)C(C7=CC(F)=C(CC(CC)CCCC)S7)=C6S5)S4)S2)C2=NSN=C32)=C1,,0.94,25.0,77.8,18.2,18.283,0.4560439560439668,,,1:1.2,,,,,organic solar cell,,,,,,,,,-5.51,-2.77,,,,
49586,10.1002/qua.70083,10.1002/qua.70083,D18,BTIC-γ-2CN,D18,BTIC-γ-2CN,CCCCCCC(CCCC)CC1=CSC(C2=CC3=C(S2)C2=C(C=C(C4=CC(CC(CCCC)CCCCCC)=C(C5=CC6=C(C7=CC(F)=C(CC(CC)CCCC)S7)C7=C(C=CS7)C(C7=CC(F)=C(CC(CC)CCCC)S7)=C6S5)S4)S2)C2=NSN=C32)=C1,,0.93,22.54,76.8,16.0,16.098969599999997,0.6185599999999791,,,1:1.2,,,,,organic solar cell,,,,,,,,,-5.51,-2.77,,,,
49587,10.1002/qua.70083,10.1002/qua.70083,D18,Z9,D18,Z9,CCCCCCC(CCCC)CC1=CSC(C2=CC3=C(S2)C2=C(C=C(C4=CC(CC(CCCC)CCCCCC)=C(C5=CC6=C(C7=CC(F)=C(CC(CC)CCCC)S7)C7=C(C=CS7)C(C7=CC(F)=C(CC(CC)CCCC)S7)=C6S5)S4)S2)C2=NSN=C32)=C1,,0.89,25.9,80.2,18.6,18.486902,0.6080537634408645,,,1:1.2,,,,,organic solar cell,,,,,,,,,-5.51,-2.77,,,,
49617,10.1002/slct.202004241,10.1002/slct.202004241,PCDTBT,PC70BM,PCDTBT,PC70BM,CCCCCCCCC(CCCCCCCC)n1c2ccccc2c2ccc(-c3ccc(-c4ccc(-c5cccs5)c5nsnc45)s3)cc21,CCCCC(=O)OCC1(C2=CC=CC=C2)C3=CC=CC4=CC=CC5=CC=CC6=CC=C7C=CC=CC8=CC=CC1=C8C7=C6C5=C4C3,0.33,6.1,23.0,0.47,0.46299,1.4914893617021192,,,,,,,ITO/PCDTBT:PC70BM/Al,conventional,,,No HTM,,,,,,-5.5,-3.6,,-6.1,-3.9,
49618,10.1002/slct.202004241,10.1002/slct.202004241,PCDTBT,PC70BM,PCDTBT,PC70BM,CCCCCCCCC(CCCCCCCC)n1c2ccccc2c2ccc(-c3ccc(-c4ccc(-c5cccs5)c5nsnc45)s3)cc21,CCCCC(=O)OCC1(C2=CC=CC=C2)C3=CC=CC4=CC=CC5=CC=CC6=CC=C7C=CC=CC8=CC=CC1=C8C7=C6C5=C4C3,0.53,6.74,41.0,1.5,1.4646020000000002,2.3598666666666546,,,,,,,ITO/M1/PCDTBT:PC70BM/Al,conventional,,,M1,M1,,,,,-5.5,-3.6,,-6.1,-3.9,
49619,10.1002/slct.202004241,10.1002/slct.202004241,PCDTBT,PC70BM,PCDTBT,PC70BM,CCCCCCCCC(CCCCCCCC)n1c2ccccc2c2ccc(-c3ccc(-c4ccc(-c5cccs5)c5nsnc45)s3)cc21,CCCCC(=O)OCC1(C2=CC=CC=C2)C3=CC=CC4=CC=CC5=CC=CC6=CC=C7C=CC=CC8=CC=CC1=C8C7=C6C5=C4C3,0.59,7.24,43.0,1.86,1.8367880000000003,1.2479569892473004,,,,,,,ITO/M2/PCDTBT:PC70BM/Al,conventional,,,M2,M2,,,,,-5.5,-3.6,,-6.1,-3.9,
49620,10.1002/slct.202004241,10.1002/slct.202004241,PCDTBT,PC70BM,PCDTBT,PC70BM,CCCCCCCCC(CCCCCCCC)n1c2ccccc2c2ccc(-c3ccc(-c4ccc(-c5cccs5)c5nsnc45)s3)cc21,CCCCC(=O)OCC1(C2=CC=CC=C2)C3=CC=CC4=CC=CC5=CC=CC6=CC=C7C=CC=CC8=CC=CC1=C8C7=C6C5=C4C3,0.53,10.15,37.0,2.01,1.990415,0.9743781094527236,,,,,,,ITO/M3/PCDTBT:PC70BM/Al,conventional,,,M3,M3,,,,,-5.5,-3.6,,-6.1,-3.9,
49621,10.1002/slct.202004241,10.1002/slct.202004241,PCDTBT,PC70BM,PCDTBT,PC70BM,CCCCCCCCC(CCCCCCCC)n1c2ccccc2c2ccc(-c3ccc(-c4ccc(-c5cccs5)c5nsnc45)s3)cc21,CCCCC(=O)OCC1(C2=CC=CC=C2)C3=CC=CC4=CC=CC5=CC=CC6=CC=C7C=CC=CC8=CC=CC1=C8C7=C6C5=C4C3,0.55,9.65,45.0,2.4,2.3883750000000004,0.4843749999999813,,,,,,,ITO/M4/PCDTBT:PC70BM/Al,conventional,,,M4,M4,,,,,-5.5,-3.6,,-6.1,-3.9,
49622,10.1002/slct.202004241,10.1002/slct.202004241,PCDTBT,PC70BM,PCDTBT,PC70BM,CCCCCCCCC(CCCCCCCC)n1c2ccccc2c2ccc(-c3ccc(-c4ccc(-c5cccs5)c5nsnc45)s3)cc21,CCCCC(=O)OCC1(C2=CC=CC=C2)C3=CC=CC4=CC=CC5=CC=CC6=CC=C7C=CC=CC8=CC=CC1=C8C7=C6C5=C4C3,0.57,6.59,48.0,1.83,1.803024,1.4740983606557558,,,,,,,ITO/M5/PCDTBT:PC70BM/Al,conventional,,,M5,M5,,,,,-5.5,-3.6,,-6.1,-3.9,
49623,10.1002/slct.202004241,10.1002/slct.202004241,PCDTBT,PC70BM,PCDTBT,PC70BM,CCCCCCCCC(CCCCCCCC)n1c2ccccc2c2ccc(-c3ccc(-c4ccc(-c5cccs5)c5nsnc45)s3)cc21,CCCCC(=O)OCC1(C2=CC=CC=C2)C3=CC=CC4=CC=CC5=CC=CC6=CC=C7C=CC=CC8=CC=CC1=C8C7=C6C5=C4C3,0.55,8.9,48.0,2.37,2.349600000000001,0.8607594936708661,,,,,,,ITO/M6/PCDTBT:PC70BM/Al,conventional,,,M6,M6,,,,,-5.5,-3.6,,-6.1,-3.9,
49624,10.1002/slct.202004241,10.1002/slct.202004241,PCDTBT,PC70BM,PCDTBT,PC70BM,CCCCCCCCC(CCCCCCCC)n1c2ccccc2c2ccc(-c3ccc(-c4ccc(-c5cccs5)c5nsnc45)s3)cc21,CCCCC(=O)OCC1(C2=CC=CC=C2)C3=CC=CC4=CC=CC5=CC=CC6=CC=C7C=CC=CC8=CC=CC1=C8C7=C6C5=C4C3,0.51,9.77,40.0,2.01,1.99308,0.8417910447761107,,,,,,,ITO/M7/PCDTBT:PC70BM/Al,conventional,,,M7,M7,,,,,-5.5,-3.6,,-6.1,-3.9,
49625,10.1002/slct.202004241,10.1002/slct.202004241,PCDTBT,PC70BM,PCDTBT,PC70BM,CCCCCCCCC(CCCCCCCC)n1c2ccccc2c2ccc(-c3ccc(-c4ccc(-c5cccs5)c5nsnc45)s3)cc21,CCCCC(=O)OCC1(C2=CC=CC=C2)C3=CC=CC4=CC=CC5=CC=CC6=CC=C7C=CC=CC8=CC=CC1=C8C7=C6C5=C4C3,0.51,9.16,43.0,2.04,2.008788,1.5300000000000007,,,,,,,ITO/M8/PCDTBT:PC70BM/Al,conventional,,,M8,M8,,,,,-5.5,-3.6,,-6.1,-3.9,
49626,10.1002/slct.202004241,10.1002/slct.202004241,PCDTBT,PC70BM,PCDTBT,PC70BM,CCCCCCCCC(CCCCCCCC)n1c2ccccc2c2ccc(-c3ccc(-c4ccc(-c5cccs5)c5nsnc45)s3)cc21,CCCCC(=O)OCC1(C2=CC=CC=C2)C3=CC=CC4=CC=CC5=CC=CC6=CC=C7C=CC=CC8=CC=CC1=C8C7=C6C5=C4C3,0.57,7.59,42.0,1.83,1.817046,0.7078688524590235,,,,,,,ITO/M9/PCDTBT:PC70BM/Al,conventional,,,M9,M9,,,,,-5.5,-3.6,,-6.1,-3.9,
49627,10.1002/slct.202004241,10.1002/slct.202004241,PCDTBT,PC70BM,PCDTBT,PC70BM,CCCCCCCCC(CCCCCCCC)n1c2ccccc2c2ccc(-c3ccc(-c4ccc(-c5cccs5)c5nsnc45)s3)cc21,CCCCC(=O)OCC1(C2=CC=CC=C2)C3=CC=CC4=CC=CC5=CC=CC6=CC=C7C=CC=CC8=CC=CC1=C8C7=C6C5=C4C3,0.47,7.28,34.0,1.19,1.163344,2.240000000000001,,,,,,,ITO/M10/PCDTBT:PC70BM/Al,conventional,,,M10,M10,,,,,-5.5,-3.6,,-6.1,-3.9,
49628,10.1002/slct.202004771,10.1002/slct.202004771,PIT-DTBT,PC71BM,PIT-DTBT,PC71BM,,COC(=O)CCCC1(c2ccccc2)C23c4c5ccc6c7cc8c9c%10c(cc%11cc%12c%13c%14c(cc%15c%16ccc-5c2c%16c2c5c%16c%17c(c(c46)c7c9c%17c4c%10c%11c%13c4c%16c%14c%152)C513)C%12)C8,0.79,7.62,48.5,2.94,2.9196030000000004,0.6937755102040666,,,1 : 1.2 w/w,,,,ITO/PEDOT:PSS/polymer:PC71BM/PDINO/Al,conventional,PDINO,PDINO,PEDOT:PSS,PEDOT:PSS,,,,,,,,-5.9,-3.9,
49629,10.1002/slct.202004771,10.1002/slct.202004771,PIT-DTBT,PC71BM,PIT-DTBT,PC71BM,,COC(=O)CCCC1(c2ccccc2)C23c4c5ccc6c7cc8c9c%10c(cc%11cc%12c%13c%14c(cc%15c%16ccc-5c2c%16c2c5c%16c%17c(c(c46)c7c9c%17c4c%10c%11c%13c4c%16c%14c%152)C513)C%12)C8,0.79,8.19,48.2,3.13,3.1185882,0.3645942492012877,,,1 : 1.2 w/w,0.5 % SBS,SBS,0.5 %,ITO/PEDOT:PSS/polymer:PC71BM/PDINO/Al,conventional,PDINO,PDINO,PEDOT:PSS,PEDOT:PSS,,,,,,,,-5.9,-3.9,
49630,10.1002/slct.202004771,10.1002/slct.202004771,PIT-DTffBT,PC71BM,PIT-DTffBT,PC71BM,,COC(=O)CCCC1(c2ccccc2)C23c4c5ccc6c7cc8c9c%10c(cc%11cc%12c%13c%14c(cc%15c%16ccc-5c2c%16c2c5c%16c%17c(c(c46)c7c9c%17c4c%10c%11c%13c4c%16c%14c%152)C513)C%12)C8,0.81,10.85,52.4,4.61,4.605174,0.1046854663774499,,,1 : 1.2 w/w,,,,ITO/PEDOT:PSS/polymer:PC71BM/PDINO/Al,conventional,PDINO,PDINO,PEDOT:PSS,PEDOT:PSS,,,,,,,,-5.9,-3.9,
49631,10.1002/slct.202004771,10.1002/slct.202004771,PIT-DTffBT,PC71BM,PIT-DTffBT,PC71BM,,COC(=O)CCCC1(c2ccccc2)C23c4c5ccc6c7cc8c9c%10c(cc%11cc%12c%13c%14c(cc%15c%16ccc-5c2c%16c2c5c%16c%17c(c(c46)c7c9c%17c4c%10c%11c%13c4c%16c%14c%152)C513)C%12)C8,0.81,12.04,67.0,6.57,6.534108,0.5463013698630209,,,1 : 1.2 w/w,0.5 % SBS,SBS,0.5 %,ITO/PEDOT:PSS/polymer:PC71BM/PDINO/Al,conventional,PDINO,PDINO,PEDOT:PSS,PEDOT:PSS,,,,,,,,-5.9,-3.9,
49632,10.1002/slct.202101491,10.1002/slct.202101491,PBDB-T,3 a,PBDB-T,3 a,CCCCC(CC)Cc1ccc(-c2c3cc(-c4ccc(-c5sc(-c6cccs6)c6c5C(=O)c5c(CC(CC)CCCC)sc(CC(CC)CCCC)c5C6=O)s4)sc3c(-c3ccc(CC(CC)CCCC)s3)c3ccsc23)s1,,0.288,0.904,27.2,0.069,0.0708157439999999,2.631513043478232,0.069,,1:1,,,,inverted,inverted,AZO,AZO,MoO3,MoO3,80.0,,,100.0,-5.33,-3.48,,,,
49633,10.1002/slct.202101491,10.1002/slct.202101491,PBDB-T,3 a,PBDB-T,3 a,CCCCC(CC)Cc1ccc(-c2c3cc(-c4ccc(-c5sc(-c6cccs6)c6c5C(=O)c5c(CC(CC)CCCC)sc(CC(CC)CCCC)c5C6=O)s4)sc3c(-c3ccc(CC(CC)CCCC)s3)c3ccsc23)s1,,0.419,1.874,28.7,0.209,0.225354122,7.824938755980887,0.209,,1:1,,,,inverted,inverted,AZO,AZO,MoO3,MoO3,60.0,,,100.0,-5.33,-3.48,,,,
49634,10.1002/slct.202101491,10.1002/slct.202101491,PBDB-T,3 a,PBDB-T,3 a,CCCCC(CC)Cc1ccc(-c2c3cc(-c4ccc(-c5sc(-c6cccs6)c6c5C(=O)c5c(CC(CC)CCCC)sc(CC(CC)CCCC)c5C6=O)s4)sc3c(-c3ccc(CC(CC)CCCC)s3)c3ccsc23)s1,,0.308,1.606,27.0,0.138,0.13355496,3.221043478260877,0.138,,1:1,,,,inverted,inverted,AZO,AZO,MoO3,MoO3,80.0,,,,-5.33,-3.48,,,,
49635,10.1002/slct.202101491,10.1002/slct.202101491,PBDB-T,3 a,PBDB-T,3 a,CCCCC(CC)Cc1ccc(-c2c3cc(-c4ccc(-c5sc(-c6cccs6)c6c5C(=O)c5c(CC(CC)CCCC)sc(CC(CC)CCCC)c5C6=O)s4)sc3c(-c3ccc(CC(CC)CCCC)s3)c3ccsc23)s1,,0.634,1.426,30.1,0.271,0.272129284,0.416709963099634,0.271,,1:1,,,,inverted,inverted,AZO,AZO,MoO3,MoO3,60.0,,,,-5.33,-3.48,,,,
49636,10.1002/slct.202101491,10.1002/slct.202101491,PBDB-T,3 a,PBDB-T,3 a,CCCCC(CC)Cc1ccc(-c2c3cc(-c4ccc(-c5sc(-c6cccs6)c6c5C(=O)c5c(CC(CC)CCCC)sc(CC(CC)CCCC)c5C6=O)s4)sc3c(-c3ccc(CC(CC)CCCC)s3)c3ccsc23)s1,,0.823,1.809,34.2,0.509,0.5091719939999999,0.0337905697445771,0.509,,1:1,,,,inverted,inverted,AZO,AZO,MoO3,MoO3,35.0,,,,-5.33,-3.48,,,,
49637,10.1002/slct.202101824,10.1002/slct.202101824,PBDTTZ-FBTA,BThIND−Cl,PBDTTZ-FBTA,BThIND−Cl,,CCCCCCC1(CCCCCC)c2cc3c(cc2-c2sc(/C=C4\C(=O)c5cc(Cl)ccc5C4=C(C#N)C#N)cc21)C(CCCCCC)(CCCCCC)c1cc(/C=C2\C(=O)c4cc(Cl)ccc4C2=C(C#N)C#N)sc1-3,1.03,19.34,58.0,11.55,11.553716,0.0321731601731663,11.55,,1:1.2,,,,ITO/PEDOT:PSS/active layer/PFN/Al,conventional,PFN,PFN,PEDOT:PSS,PEDOT:PSS,,chloroform,chloroform,,,,,-5.64,-3.96,
49638,10.1002/slct.202101824,10.1002/slct.202101824,PBDTTZ-FBTA,BThIND−Cl,PBDTTZ-FBTA,BThIND−Cl,,CCCCCCC1(CCCCCC)c2cc3c(cc2-c2sc(/C=C4\C(=O)c5cc(Cl)ccc5C4=C(C#N)C#N)cc21)C(CCCCCC)(CCCCCC)c1cc(/C=C2\C(=O)c4cc(Cl)ccc4C2=C(C#N)C#N)sc1-3,0.99,21.68,68.8,14.96,14.7666816,1.2922352941176525,14.96,,1:1.2,,,,ITO/PEDOT:PSS/active layer/PFN/Al,conventional,PFN,PFN,PEDOT:PSS,PEDOT:PSS,,chloroform,chloroform,,,,,-5.64,-3.96,
49639,10.1002/slct.202101824,10.1002/slct.202101824,PBDTTZ-BTZ,BThIND−Cl,PBDTTZ-BTZ,BThIND−Cl,,CCCCCCC1(CCCCCC)c2cc3c(cc2-c2sc(/C=C4\C(=O)c5cc(Cl)ccc5C4=C(C#N)C#N)cc21)C(CCCCCC)(CCCCCC)c1cc(/C=C2\C(=O)c4cc(Cl)ccc4C2=C(C#N)C#N)sc1-3,0.96,17.18,54.0,8.91,8.906112,0.0436363636363624,8.91,,1:1.2,,,,ITO/PEDOT:PSS/active layer/PFN/Al,conventional,PFN,PFN,PEDOT:PSS,PEDOT:PSS,,chloroform,chloroform,,,,,-5.64,-3.96,
49640,10.1002/slct.202101824,10.1002/slct.202101824,PBDTTZ-BTZ,BThIND−Cl,PBDTTZ-BTZ,BThIND−Cl,,CCCCCCC1(CCCCCC)c2cc3c(cc2-c2sc(/C=C4\C(=O)c5cc(Cl)ccc5C4=C(C#N)C#N)cc21)C(CCCCCC)(CCCCCC)c1cc(/C=C2\C(=O)c4cc(Cl)ccc4C2=C(C#N)C#N)sc1-3,0.93,19.61,63.0,11.68,11.489499,1.6310017123287617,11.68,,1:1.2,,,,ITO/PEDOT:PSS/active layer/PFN/Al,conventional,PFN,PFN,PEDOT:PSS,PEDOT:PSS,,chloroform,chloroform,,,,,-5.64,-3.96,
49645,10.1002/slct.202201508,10.1002/slct.202201508,J52,i-IEICO-4F,J52,i-IEICO-4F,CCCCCCCCC(CCCCCC)Cn1nc2c(-c3cccs3)c(F)c(F)c(-c3ccc(-c4cc5c(-c6ccc(CC(CC)CCCC)s6)c6sccc6c(-c6ccc(CC(CC)CCCC)s6)c5s4)s3)c2n1,CCCCCCc1ccc(C2(c3ccc(CCCCCC)cc3)c3cc4c(cc3-c3sc(-c5scc(/C=C6\C(=O)c7cc(F)c(F)cc7C6=C(C#N)C#N)c5OCC(CC)CCCC)cc32)C(c2ccc(CCCCCC)cc2)(c2ccc(CCCCCC)cc2)c2cc(-c3scc(/C=C5\C(=O)c6cc(F)c(F)cc6C5=C(C#N)C#N)c3OCC(CC)CCCC)sc2-4)cc1,0.842,22.1,67.0,12.47,12.467494,0.0200962309543072,12.25,12.47,1:1,,,,inverted,inverted,,,,,,,,130.0,-5.2,-3.05,,-5.018,-3.331,
49646,10.1002/slct.202201508,10.1002/slct.202201508,J52-2F,i-IEICO-4F,J52-F,i-IEICO-4F,CCCCCCCCC(CCCCCC)Cn1nc2c(-c3cccs3)c(F)c(F)c(-c3ccc(-c4cc5c(-c6cc(F)c(CC(CC)CCCC)s6)c6sccc6c(-c6cc(F)c(CC(CC)CCCC)s6)c5s4)s3)c2n1,CCCCCCc1ccc(C2(c3ccc(CCCCCC)cc3)c3cc4c(cc3-c3sc(-c5scc(/C=C6\C(=O)c7cc(F)c(F)cc7C6=C(C#N)C#N)c5OCC(CC)CCCC)cc32)C(c2ccc(CCCCCC)cc2)(c2ccc(CCCCCC)cc2)c2cc(-c3scc(/C=C5\C(=O)c6cc(F)c(F)cc6C5=C(C#N)C#N)c3OCC(CC)CCCC)sc2-4)cc1,0.932,19.65,64.3,11.78,11.7757734,0.035879456706274,11.56,11.78,1:1,,,,inverted,inverted,,,,,,,,150.0,-5.36,-3.42,,-5.018,-3.331,
49647,10.1002/slct.202201508,10.1002/slct.202201508,J52-2Cl,i-IEICO-4F,J52-2Cl,i-IEICO-4F,CCc1sc(-c2c3cc(-c4ccc(-c5c(F)c(F)c(-c6ccc(-c7cc8c(-c9cc(Cl)c(CC)s9)c9sc(-c%10ccc(-c%11c(F)c(F)c(-c%12ccc(-c%13cc%14c(-c%15cc(Cl)c(CC)s%15)c%15sc(-c%16ccc(-c%17c(F)c(F)c(-c%18cccs%18)c%18nn(CC)nc%17%18)s%16)cc%15c(-c%15cc(Cl)c(CC)s%15)c%14s%13)s%12)c%12nn(CC)nc%11%12)s%10)cc9c(-c9cc(Cl)c(CC)s9)c8s7)s6)c6nn(CC)nc56)s4)sc3c(-c3cc(Cl)c(CC)s3)c3ccsc23)cc1Cl,CCCCCCc1ccc(C2(c3ccc(CCCCCC)cc3)c3cc4c(cc3-c3sc(-c5scc(/C=C6\C(=O)c7cc(F)c(F)cc7C6=C(C#N)C#N)c5OCC(CC)CCCC)cc32)C(c2ccc(CCCCCC)cc2)(c2ccc(CCCCCC)cc2)c2cc(-c3scc(/C=C5\C(=O)c6cc(F)c(F)cc6C5=C(C#N)C#N)c3OCC(CC)CCCC)sc2-4)cc1,0.96,19.55,67.6,12.69,12.687168,0.0223167848699741,12.32,12.69,1:1,,,,inverted,inverted,,,,,,,,170.0,-5.38,,,-5.018,-3.331,
49648,10.1002/slct.202202325,10.1002/slct.202202325,PBDT-OT-BT,Y6,PBDT-OT-BT,Y6,,CCCCCCCCCCCc1c(/C=C2\C(=O)c3cc(F)c(F)cc3C2=C(C#N)C#N)sc2c1sc1c3c4nsnc4c4c5sc6c(CCCCCCCCCCC)c(/C=C7\C(=O)c8cc(F)c(F)cc8C7=C(C#N)C#N)sc6c5n(CC(CC)CCCC)c4c3n(CC(CC)CCCC)c21,0.76,20.92,59.69,9.46,9.49023248,0.3195822410148038,,,1 : 1.5,0.5 %DIO,DIO,0.5 %,ITO/PEDOT:PSS/active layer/PDINN/Al,conventional,PDINN,PDINN,PEDOT:PSS,PEDOT:PSS,,,,110.0,,,,-5.65,-4.09,
49649,10.1002/slct.202202325,10.1002/slct.202202325,PBDT-DST-BT,Y6,PBDT-DST-BT,Y6,,CCCCCCCCCCCc1c(/C=C2\C(=O)c3cc(F)c(F)cc3C2=C(C#N)C#N)sc2c1sc1c3c4nsnc4c4c5sc6c(CCCCCCCCCCC)c(/C=C7\C(=O)c8cc(F)c(F)cc8C7=C(C#N)C#N)sc6c5n(CC(CC)CCCC)c4c3n(CC(CC)CCCC)c21,0.81,7.86,35.67,2.27,2.2709662200000005,0.0425647577092714,,,1 : 1.2,0.5 %DIO,DIO,0.5 %,ITO/PEDOT:PSS/active layer/PDINN/Al,conventional,PDINN,PDINN,PEDOT:PSS,PEDOT:PSS,,,,110.0,,,,-5.65,-4.09,
49650,10.1002/slct.202204364,10.1002/slct.202204364,PM6,Y6,PM6,Y6,COC(=O)C(C)(C)c1cc(C)cc(-c2sc3c4sc5cc(/C=C6/C(=O)c7cc(F)cc(c7)C(=O)/C6=C\c6cc(C(C)(C)C(=O)OC)c(-c7cc(C)cc(C(C)(C)C(=O)OC)c7)s6)sc5c4c(C(C)(C)C(=O)OC)ccc2-3)c1,CCCCCCCCCCCc1c(/C=C2\C(=O)c3cc(F)c(F)cc3C2=C(C#N)C#N)sc2c1sc1c3c4nsnc4c4c5sc6c(CCCCCCCCCCC)c(/C=C7\C(=O)c8cc(F)c(F)cc8C7=C(C#N)C#N)sc6c5n(CC(CC)CCCC)c4c3n(CC(CC)CCCC)c21,0.835,26.49,71.26,15.76,15.762106289999998,0.0133647842639506,,,,,,,ITO/PEDOT:PSS/active layer/PDINO/Ag,conventional,PDINO,PDINO,PEDOT:PSS,PEDOT:PSS,,,,,-5.56,-3.65,,-5.65,-4.09,
49651,10.1002/slct.202204364,10.1002/slct.202204364,PM6-TIPS5,Y6,PM6-TIPS5,Y6,,CCCCCCCCCCCc1c(/C=C2\C(=O)c3cc(F)c(F)cc3C2=C(C#N)C#N)sc2c1sc1c3c4nsnc4c4c5sc6c(CCCCCCCCCCC)c(/C=C7\C(=O)c8cc(F)c(F)cc8C7=C(C#N)C#N)sc6c5n(CC(CC)CCCC)c4c3n(CC(CC)CCCC)c21,0.866,26.25,72.1,16.38,16.390132499999996,0.0618589743589587,,,,,,,ITO/PEDOT:PSS/active layer/PDINO/Ag,conventional,PDINO,PDINO,PEDOT:PSS,PEDOT:PSS,,,,,,,,-5.65,-4.09,
49652,10.1002/slct.202204364,10.1002/slct.202204364,PM6-TIPS10,Y6,PM6-TIPS10,Y6,,CCCCCCCCCCCc1c(/C=C2\C(=O)c3cc(F)c(F)cc3C2=C(C#N)C#N)sc2c1sc1c3c4nsnc4c4c5sc6c(CCCCCCCCCCC)c(/C=C7\C(=O)c8cc(F)c(F)cc8C7=C(C#N)C#N)sc6c5n(CC(CC)CCCC)c4c3n(CC(CC)CCCC)c21,0.877,20.42,55.17,9.88,9.880031178,0.0003155668016235,,,,,,,ITO/PEDOT:PSS/active layer/PDINO/Ag,conventional,PDINO,PDINO,PEDOT:PSS,PEDOT:PSS,,,,,,,,-5.65,-4.09,
49653,10.1002/slct.202204364,10.1002/slct.202204364,PM6-TIPS30,Y6,PM6-TIPS30,Y6,,CCCCCCCCCCCc1c(/C=C2\C(=O)c3cc(F)c(F)cc3C2=C(C#N)C#N)sc2c1sc1c3c4nsnc4c4c5sc6c(CCCCCCCCCCC)c(/C=C7\C(=O)c8cc(F)c(F)cc8C7=C(C#N)C#N)sc6c5n(CC(CC)CCCC)c4c3n(CC(CC)CCCC)c21,0.902,15.2,37.21,5.1,5.101639840000001,0.0321537254902168,,,,,,,ITO/PEDOT:PSS/active layer/PDINO/Ag,conventional,PDINO,PDINO,PEDOT:PSS,PEDOT:PSS,,,,,,,,-5.65,-4.09,
49654,10.1002/slct.202204364,10.1002/slct.202204364,PTIPS-BDD,Y6,PTIPS-BDD,Y6,,CCCCCCCCCCCc1c(/C=C2\C(=O)c3cc(F)c(F)cc3C2=C(C#N)C#N)sc2c1sc1c3c4nsnc4c4c5sc6c(CCCCCCCCCCC)c(/C=C7\C(=O)c8cc(F)c(F)cc8C7=C(C#N)C#N)sc6c5n(CC(CC)CCCC)c4c3n(CC(CC)CCCC)c21,0.921,4.59,26.89,1.13,1.136745171,0.5969177876106337,,,,,,,ITO/PEDOT:PSS/active layer/PDINO/Ag,conventional,PDINO,PDINO,PEDOT:PSS,PEDOT:PSS,,,,,,,,-5.65,-4.09,
