Repository: JiYiqaq/PCE-KA-GNN

# Data directory

- `raw/Active_Database.csv` is the immutable source dataset bundled under CC BY 4.0. Do not overwrite it with processed data.
- `processed/` is created and populated by the training pipeline. Generated `.pt` and `.pth` caches are intentionally ignored by Git because they can exceed GitHub's normal single-file limit.

See `../DATA_LICENSE.md` for provenance, license and checksum information.

File: data/raw/Active_Database.csv (part 113 of 471)
id,doi,doi_norm,donor,acceptor,donor_canonical,acceptor_canonical,donor_smiles,acceptor_smiles,voc,jsc,ff,pce,pce_recomputed,pce_relative_error_percent,pce_avg,pce_best,d_a_ratio,additive,additive_canonical,additive_ratio,device_structure,device_type,etl,etl_canonical,htl,htl_canonical,active_layer_thickness,solvent,solvent_canonical,annealing_temp,homo_d,lumo_d,eg_d,homo_a,lumo_a,eg_a
49655,10.1002/slct.202204878,10.1002/slct.202204878,T(DRCN3T)2,PC71BM,T(DRCN3T)2,PC71BM,,COC(=O)CCCC1(c2ccccc2)C23c4c5ccc6c7cc8c9c%10c(cc%11cc%12c%13c%14c(cc%15c%16ccc-5c2c%16c2c5c%16c%17c(c(c46)c7c9c%17c4c%10c%11c%13c4c%16c%14c%152)C513)C%12)C8,0.89,6.23,46.7,2.6,2.5893749,0.4086576923076901,2.55,2.6,1:2,DIO,DIO,,ITO/PEDOT:PSS/SM:PC71BM/Ca/Al,conventional,Ca,Ca,PEDOT:PSS,PEDOT:PSS,100.0,chloroform,chloroform,150.0,,,,-5.9,-3.9,
49656,10.1002/slct.202204878,10.1002/slct.202204878,Pr(DRCN3T)2,PC71BM,Pr(DRCN3T)2,PC71BM,,COC(=O)CCCC1(c2ccccc2)C23c4c5ccc6c7cc8c9c%10c(cc%11cc%12c%13c%14c(cc%15c%16ccc-5c2c%16c2c5c%16c%17c(c(c46)c7c9c%17c4c%10c%11c%13c4c%16c%14c%152)C513)C%12)C8,0.95,8.7,54.3,4.47,4.487894999999999,0.4003355704697837,4.44,4.47,1:3,DIO,DIO,,ITO/PEDOT:PSS/SM:PC71BM/Ca/Al,conventional,Ca,Ca,PEDOT:PSS,PEDOT:PSS,100.0,chloroform,chloroform,150.0,,,,-5.9,-3.9,
49676,10.1002/smll.201905309,10.1002/smll.201905309,PBDB-T,ITIC,PBDB-T,ITIC,CCCCC(CC)Cc1ccc(-c2c3cc(-c4ccc(-c5sc(-c6cccs6)c6c5C(=O)c5c(CC(CC)CCCC)sc(CC(CC)CCCC)c5C6=O)s4)sc3c(-c3ccc(CC(CC)CCCC)s3)c3ccsc23)s1,CCCCCCc1ccc(C2(c3ccc(CCCCCC)cc3)c3cc4c(cc3-c3sc5cc(C=C6C(=O)c7ccccc7C6=C(C#N)C#N)sc5c32)C(c2ccc(CCCCCC)cc2)(c2ccc(CCCCCC)cc2)c2c-4sc3cc(C=C4C(=O)c5ccccc5C4=C(C#N)C#N)sc23)cc1,0.897,18.09,66.17,10.86,10.737227241,1.1305042265193213,10.59,10.86,1:1,DIO,DIO,,ITO/PEDOT:PSS/active layer/PDINO/Al,conventional,PDINO,PDINO,PEDOT:PSS,PEDOT:PSS,,chlorobenzene,chlorobenzene,,-5.33,-3.48,,-5.576,-3.916,
49677,10.1002/smll.201905309,10.1002/smll.201905309,PBDB-T,ITIC,PBDB-T,ITIC,CCCCC(CC)Cc1ccc(-c2c3cc(-c4ccc(-c5sc(-c6cccs6)c6c5C(=O)c5c(CC(CC)CCCC)sc(CC(CC)CCCC)c5C6=O)s4)sc3c(-c3ccc(CC(CC)CCCC)s3)c3ccsc23)s1,CCCCCCc1ccc(C2(c3ccc(CCCCCC)cc3)c3cc4c(cc3-c3sc5cc(C=C6C(=O)c7ccccc7C6=C(C#N)C#N)sc5c32)C(c2ccc(CCCCCC)cc2)(c2ccc(CCCCCC)cc2)c2c-4sc3cc(C=C4C(=O)c5ccccc5C4=C(C#N)C#N)sc23)cc1,0.924,18.86,68.15,11.96,11.87625516,0.7002076923076889,11.77,11.96,1:1,DIO,DIO,,ITO/PEDOT:PSS/active layer/PDINO/Al,conventional,PDINO,PDINO,PEDOT:PSS,PEDOT:PSS,,chlorobenzene,chlorobenzene,,-5.33,-3.48,,-5.576,-3.916,
49678,10.1002/smll.201905309,10.1002/smll.201905309,PBDB-T,ITIC,PBDB-T,ITIC,CCCCC(CC)Cc1ccc(-c2c3cc(-c4ccc(-c5sc(-c6cccs6)c6c5C(=O)c5c(CC(CC)CCCC)sc(CC(CC)CCCC)c5C6=O)s4)sc3c(-c3ccc(CC(CC)CCCC)s3)c3ccsc23)s1,CCCCCCc1ccc(C2(c3ccc(CCCCCC)cc3)c3cc4c(cc3-c3sc5cc(C=C6C(=O)c7ccccc7C6=C(C#N)C#N)sc5c32)C(c2ccc(CCCCCC)cc2)(c2ccc(CCCCCC)cc2)c2c-4sc3cc(C=C4C(=O)c5ccccc5C4=C(C#N)C#N)sc23)cc1,0.916,18.22,67.61,11.48,11.283784471999995,1.7091944947735478,11.09,11.48,1:1,DIO,DIO,,ITO/PEDOT:PSS/active layer/PDINO/Al,conventional,PDINO,PDINO,PEDOT:PSS,PEDOT:PSS,,chlorobenzene,chlorobenzene,,-5.33,-3.48,,-5.576,-3.916,
49680,10.1002/smll.201907681,10.1002/smll.201907681,PM7,BO2FIDT-4Cl,PM7,BO2FIDT-4Cl,CCCCC(CC)Cc1sc(-c2c3ccsc3c(-c3cc(Cl)c(CC(CC)CCCC)s3)c3sc(-c4ccc(-c5sc(-c6cccs6)c6c5C(=O)c5c(CC(CC)CCCC)sc(CC(CC)CCCC)c5C6=O)s4)cc23)cc1Cl,CCc1ccc(C2(c3ccc(CC)cc3)c3cc4c(cc3-c3sc(/C=C5\C(=O)c6cc(Cl)c(Cl)cc6C5=C(C#N)C#N)cc32)C(c2ccc(CC)cc2)(c2ccc(CC)cc2)c2cc(-c3c(F)c(F)c(-c5cc6c(s5)-c5cc7c(cc5C6(c5ccc(CC)cc5)c5ccc(CC)cc5)-c5sc(/C=C6\C(=O)c8cc(Cl)c(Cl)cc8C6=C(C#N)C#N)cc5C7(c5ccc(CC)cc5)c5cccc(CC)c5)c5nonc35)sc2-4)cc1,0.96,16.1,61.3,10.4,9.474528,8.89876923076924,10.1,10.4,1:1,DIO,,0.5 vol%,ITO/ZnO/active layer/MoOx/Ag,inverted,ZnO,ZnO,MoOx,MoO3,,chlorobenzene,,,-5.575,-3.67,,-5.73,-3.89,
49681,10.1002/smll.201907681,10.1002/smll.201907681,PM7,BT2FIDT-4Cl,PM7,BT2FIDT-4Cl,CCCCC(CC)Cc1sc(-c2c3ccsc3c(-c3cc(Cl)c(CC(CC)CCCC)s3)c3sc(-c4ccc(-c5sc(-c6cccs6)c6c5C(=O)c5c(CC(CC)CCCC)sc(CC(CC)CCCC)c5C6=O)s4)cc23)cc1Cl,CCc1ccc(C2(c3ccc(CC)cc3)c3cc4c(cc3-c3sc(/C=C5\C(=O)c6cc(Cl)c(Cl)cc6C5=C(C#N)C#N)cc32)C(c2ccc(CC)cc2)(c2ccc(CC)cc2)c2cc(-c3c(F)c(F)c(-c5cc6c(s5)-c5cc7c(cc5C6(c5ccc(CC)cc5)c5ccc(CC)cc5)-c5sc(/C=C6\C(=O)c8cc(Cl)c(Cl)cc8C6=C(C#N)C#N)cc5C7(c5ccc(CC)cc5)c5cccc(CC)c5)c5nsnc35)sc2-4)cc1,0.97,18.1,71.5,12.5,12.553255000000002,0.4260400000000147,12.2,12.5,1:1,DIO,,0.5 vol%,ITO/ZnO/active layer/MoOx/Ag,inverted,ZnO,ZnO,MoOx,MoO3,,chlorobenzene,,,-5.575,-3.67,,-5.7,-3.88,
49682,10.1002/smll.202000441,10.1002/smll.202000441,PM6,IPTBO-4Cl,PM6,IPTBO-4Cl,COC(=O)C(C)(C)c1cc(C)cc(-c2sc3c4sc5cc(/C=C6/C(=O)c7cc(F)cc(c7)C(=O)/C6=C\c6cc(C(C)(C)C(=O)OC)c(-c7cc(C)cc(C(C)(C)C(=O)OC)c7)s6)sc5c4c(C(C)(C)C(=O)OC)ccc2-3)c1,CCc1ccc(C2(c3ccc(CC)cc3)c3cc4c(cc3-c3sc(/C=C5\C(=O)c6cc(Cl)c(Cl)cc6C5=C(C#N)C#N)cc32)C(c2ccc(CC)cc2)(c2ccc(CC)cc2)c2c-4sc3c4sc(/C=C5\C(=O)c6cc(Cl)c(Cl)cc6C5=C(C#N)C#N)cc4n(CC)c23)cc1,0.893,23.18,72.17,14.94,14.939002358,0.0066776572958483,14.86,14.94,,,,,ITO/PEDOT:PSS/active layer/PDIN/Al,conventional,PDIN,PDIN,PEDOT:PSS,PEDOT:PSS,,,,,-5.56,-3.65,,-5.64,-4.08,
49689,10.1002/smll.202000441,10.1002/smll.202000441,PM6,MF1,PM6,MF1,COC(=O)C(C)(C)c1cc(C)cc(-c2sc3c4sc5cc(/C=C6/C(=O)c7cc(F)cc(c7)C(=O)/C6=C\c6cc(C(C)(C)C(=O)OC)c(-c7cc(C)cc(C(C)(C)C(=O)OC)c7)s6)sc5c4c(C(C)(C)C(=O)OC)ccc2-3)c1,,0.908,17.01,78.18,12.07,12.074963544000004,0.0411229826015114,12.0,12.07,,,,,ITO/PEDOT:PSS/active layer/PDIN/Al,conventional,PDIN,PDIN,PEDOT:PSS,PEDOT:PSS,,,,,-5.56,-3.65,,,,
49690,10.1002/smll.202004168,10.1002/smll.202004168,PBDB-T,PC71BM,PBDB-T,PC71BM,CCCCC(CC)Cc1ccc(-c2c3cc(-c4ccc(-c5sc(-c6cccs6)c6c5C(=O)c5c(CC(CC)CCCC)sc(CC(CC)CCCC)c5C6=O)s4)sc3c(-c3ccc(CC(CC)CCCC)s3)c3ccsc23)s1,COC(=O)CCCC1(c2ccccc2)C23c4c5ccc6c7cc8c9c%10c(cc%11cc%12c%13c%14c(cc%15c%16ccc-5c2c%16c2c5c%16c%17c(c(c46)c7c9c%17c4c%10c%11c%13c4c%16c%14c%152)C513)C%12)C8,0.82,11.6,62.9,5.93,5.983047999999999,0.894569983136586,5.93,,1:1,DIO,DIO,,inverted,inverted,ZnO,ZnO,MoO3,MoO3,100.0,chlorobenzene,chlorobenzene,,-5.33,-3.48,,-5.9,-3.9,
49691,10.1002/smll.202004168,10.1002/smll.202004168,PBDB-T,ITIC,PBDB-T,ITIC,CCCCC(CC)Cc1ccc(-c2c3cc(-c4ccc(-c5sc(-c6cccs6)c6c5C(=O)c5c(CC(CC)CCCC)sc(CC(CC)CCCC)c5C6=O)s4)sc3c(-c3ccc(CC(CC)CCCC)s3)c3ccsc23)s1,CCCCCCc1ccc(C2(c3ccc(CCCCCC)cc3)c3cc4c(cc3-c3sc5cc(C=C6C(=O)c7ccccc7C6=C(C#N)C#N)sc5c32)C(c2ccc(CCCCCC)cc2)(c2ccc(CCCCCC)cc2)c2c-4sc3cc(C=C4C(=O)c5ccccc5C4=C(C#N)C#N)sc23)cc1,0.91,16.8,56.9,8.73,8.698872000000001,0.3565635738831492,8.73,,1:1,DIO,DIO,,inverted,inverted,ZnO,ZnO,MoO3,MoO3,100.0,chlorobenzene,chlorobenzene,,-5.33,-3.48,,-5.576,-3.916,
49692,10.1002/smll.202004168,10.1002/smll.202004168,PBDB-T,N2200,PBDB-T,N2200,CCCCC(CC)Cc1ccc(-c2c3cc(-c4ccc(-c5sc(-c6cccs6)c6c5C(=O)c5c(CC(CC)CCCC)sc(CC(CC)CCCC)c5C6=O)s4)sc3c(-c3ccc(CC(CC)CCCC)s3)c3ccsc23)s1,CCCCCCCCCCC(CCCCCCCC)CN1C(=O)c2ccc3c4c(c(-c5ccc(-c6cccs6)s5)cc(c24)C1=O)C(=O)N(CC(CCCCCCCC)CCCCCCCCCC)C3=O,0.85,10.3,61.0,5.35,5.34055,0.1766355140186783,5.35,,1:1,DIO,DIO,,inverted,inverted,ZnO,ZnO,MoO3,MoO3,100.0,chlorobenzene,chlorobenzene,,-5.33,-3.48,,-5.71,-4.02,
49703,10.1002/smll.202007011,10.1002/smll.202007011,PCE10,N2200,PCE10,N2200,CCCCC(CC)COC(=O)c1sc2c(-c3cc4c(-c5ccc(CC(CC)CCCC)s5)c5sccc5c(-c5ccc(CC(CC)CCCC)s5)c4s3)scc2c1F,CCCCCCCCCCC(CCCCCCCC)CN1C(=O)c2ccc3c4c(c(-c5ccc(-c6cccs6)s5)cc(c24)C1=O)C(=O)N(CC(CCCCCCCC)CCCCCCCCCC)C3=O,0.798,12.8,46.7,4.77,4.770124800000001,0.0026163522012958,4.6,4.77,0:2:1,,,,ITO/PEDOT:PSS/active layer/PFN-Br/Al,conventional,PFN-Br,PFN-Br,PEDOT:PSS,PEDOT:PSS,,,,,-5.21,-3.6,,-5.71,-4.02,
49704,10.1002/smll.202101133,10.1002/smll.202101133,PBDB-TF,Y6,PM6,Y6,COC(=O)C(C)(C)c1cc(C)cc(-c2sc3c4sc5cc(/C=C6/C(=O)c7cc(F)cc(c7)C(=O)/C6=C\c6cc(C(C)(C)C(=O)OC)c(-c7cc(C)cc(C(C)(C)C(=O)OC)c7)s6)sc5c4c(C(C)(C)C(=O)OC)ccc2-3)c1,CCCCCCCCCCCc1c(/C=C2\C(=O)c3cc(F)c(F)cc3C2=C(C#N)C#N)sc2c1sc1c3c4nsnc4c4c5sc6c(CCCCCCCCCCC)c(/C=C7\C(=O)c8cc(F)c(F)cc8C7=C(C#N)C#N)sc6c5n(CC(CC)CCCC)c4c3n(CC(CC)CCCC)c21,0.834,25.2,72.0,15.1,15.132096,0.2125562913907234,14.8,15.1,,,,,ZnO/PBDB-TF:Y6,inverted,ZnO,,MoO3,,,,,,-5.49,-3.64,,-5.65,-4.09,
49705,10.1002/smll.202101133,10.1002/smll.202101133,PBDB-TF,Y6,PM6,Y6,COC(=O)C(C)(C)c1cc(C)cc(-c2sc3c4sc5cc(/C=C6/C(=O)c7cc(F)cc(c7)C(=O)/C6=C\c6cc(C(C)(C)C(=O)OC)c(-c7cc(C)cc(C(C)(C)C(=O)OC)c7)s6)sc5c4c(C(C)(C)C(=O)OC)ccc2-3)c1,CCCCCCCCCCCc1c(/C=C2\C(=O)c3cc(F)c(F)cc3C2=C(C#N)C#N)sc2c1sc1c3c4nsnc4c4c5sc6c(CCCCCCCCCCC)c(/C=C7\C(=O)c8cc(F)c(F)cc8C7=C(C#N)C#N)sc6c5n(CC(CC)CCCC)c4c3n(CC(CC)CCCC)c21,0.838,25.2,73.0,15.4,15.415848,0.1029090909090799,15.0,15.4,,,,,ZnO/c-PCBSD/PBDB-TF:Y6,inverted,ZnO/c-PCBSD,,MoO3,,,,,,-5.49,-3.64,,-5.65,-4.09,
49707,10.1002/smll.202101729,10.1002/smll.202101729,PTB7-Th,IEICO-4F,PTB7-Th,IEICO-4F,CCCCC(CC)COC(=O)c1sc2csc(-c3cc4c(-c5ccc(CC(CC)CCCC)s5)c5sccc5c(-c5ccc(CC(CC)CCCC)s5)c4s3)c2c1F,CCCCCCc1ccc(C2(c3ccc(CCCCCC)cc3)c3cc4c(cc3-c3sc(-c5sc(/C=C6\C(=O)c7cc(F)c(F)cc7C6=C(C#N)C#N)cc5OCC(CC)CCCC)cc32)C(c2ccc(CCCCCC)cc2)(c2ccc(CCCCCC)cc2)c2cc(-c3scc(/C=C5/C(=O)c6cc(F)c(F)cc6C5=C(C#N)C#N)c3OCC(CC)CCCC)sc2-4)cc1,0.286,20.99,43.4,2.6,2.60536276,0.206259999999988,,2.6,,,,,ITO/ZnO/Active/HTL/Ag,inverted,ZnO,,,,,,,,-5.21,-3.6,,-5.44,-4.19,
49708,10.1002/smll.202101729,10.1002/smll.202101729,PTB7-Th,IEICO-4F,PTB7-Th,IEICO-4F,CCCCC(CC)COC(=O)c1sc2csc(-c3cc4c(-c5ccc(CC(CC)CCCC)s5)c5sccc5c(-c5ccc(CC(CC)CCCC)s5)c4s3)c2c1F,CCCCCCc1ccc(C2(c3ccc(CCCCCC)cc3)c3cc4c(cc3-c3sc(-c5sc(/C=C6\C(=O)c7cc(F)c(F)cc7C6=C(C#N)C#N)cc5OCC(CC)CCCC)cc32)C(c2ccc(CCCCCC)cc2)(c2ccc(CCCCCC)cc2)c2cc(-c3scc(/C=C5/C(=O)c6cc(F)c(F)cc6C5=C(C#N)C#N)c3OCC(CC)CCCC)sc2-4)cc1,0.708,24.12,65.7,11.22,11.21956272,0.0038973262032074,,11.22,,2-butanol,,small amount,ITO/ZnO/Active/HTL/Ag,inverted,ZnO,,e-MoOx,,,DI water:IPA (30:70),,,-5.21,-3.6,,-5.44,-4.19,
49709,10.1002/smll.202101729,10.1002/smll.202101729,PTB7-Th,IEICO-4F,PTB7-Th,IEICO-4F,CCCCC(CC)COC(=O)c1sc2csc(-c3cc4c(-c5ccc(CC(CC)CCCC)s5)c5sccc5c(-c5ccc(CC(CC)CCCC)s5)c4s3)c2c1F,CCCCCCc1ccc(C2(c3ccc(CCCCCC)cc3)c3cc4c(cc3-c3sc(-c5sc(/C=C6\C(=O)c7cc(F)c(F)cc7C6=C(C#N)C#N)cc5OCC(CC)CCCC)cc32)C(c2ccc(CCCCCC)cc2)(c2ccc(CCCCCC)cc2)c2cc(-c3scc(/C=C5/C(=O)c6cc(F)c(F)cc6C5=C(C#N)C#N)c3OCC(CC)CCCC)sc2-4)cc1,0.719,23.99,65.1,11.23,11.22897531,0.009124577025835,,11.23,,,,,ITO/ZnO/Active/HTL/Ag,inverted,,,s-NiO,,,,,,-5.21,-3.6,,-5.44,-4.19,
49710,10.1002/smll.202101729,10.1002/smll.202101729,PTB7-Th,IEICO-4F,PTB7-Th,IEICO-4F,CCCCC(CC)COC(=O)c1sc2csc(-c3cc4c(-c5ccc(CC(CC)CCCC)s5)c5sccc5c(-c5ccc(CC(CC)CCCC)s5)c4s3)c2c1F,CCCCCCc1ccc(C2(c3ccc(CCCCCC)cc3)c3cc4c(cc3-c3sc(-c5sc(/C=C6\C(=O)c7cc(F)c(F)cc7C6=C(C#N)C#N)cc5OCC(CC)CCCC)cc32)C(c2ccc(CCCCCC)cc2)(c2ccc(CCCCCC)cc2)c2cc(-c3scc(/C=C5/C(=O)c6cc(F)c(F)cc6C5=C(C#N)C#N)c3OCC(CC)CCCC)sc2-4)cc1,0.512,21.88,31.3,3.51,3.50640128,0.1025276353276305,,3.51,,,,,ITO/HTL/Active/ZnO/Al,,ZnO,,,,,,,,-5.21,-3.6,,-5.44,-4.19,
49711,10.1002/smll.202101729,10.1002/smll.202101729,PTB7-Th,IEICO-4F,PTB7-Th,IEICO-4F,CCCCC(CC)COC(=O)c1sc2csc(-c3cc4c(-c5ccc(CC(CC)CCCC)s5)c5sccc5c(-c5ccc(CC(CC)CCCC)s5)c4s3)c2c1F,CCCCCCc1ccc(C2(c3ccc(CCCCCC)cc3)c3cc4c(cc3-c3sc(-c5sc(/C=C6\C(=O)c7cc(F)c(F)cc7C6=C(C#N)C#N)cc5OCC(CC)CCCC)cc32)C(c2ccc(CCCCCC)cc2)(c2ccc(CCCCCC)cc2)c2cc(-c3scc(/C=C5/C(=O)c6cc(F)c(F)cc6C5=C(C#N)C#N)c3OCC(CC)CCCC)sc2-4)cc1,0.725,24.18,63.9,11.2,11.2019895,0.0177633928571476,,11.2,,,,,ITO/HTL/Active/ZnO/Al,,,,PEDOT:PSS,,,,,,-5.21,-3.6,,-5.44,-4.19,
49712,10.1002/smll.202101729,10.1002/smll.202101729,PTB7-Th,IEICO-4F,PTB7-Th,IEICO-4F,CCCCC(CC)COC(=O)c1sc2csc(-c3cc4c(-c5ccc(CC(CC)CCCC)s5)c5sccc5c(-c5ccc(CC(CC)CCCC)s5)c4s3)c2c1F,CCCCCCc1ccc(C2(c3ccc(CCCCCC)cc3)c3cc4c(cc3-c3sc(-c5sc(/C=C6\C(=O)c7cc(F)c(F)cc7C6=C(C#N)C#N)cc5OCC(CC)CCCC)cc32)C(c2ccc(CCCCCC)cc2)(c2ccc(CCCCCC)cc2)c2cc(-c3scc(/C=C5/C(=O)c6cc(F)c(F)cc6C5=C(C#N)C#N)c3OCC(CC)CCCC)sc2-4)cc1,0.713,24.2,65.0,11.22,11.21549,0.0401960784313865,,11.22,,,,,ITO/HTL/Active/ZnO/Al,,,,s-NiO,,,,,,-5.21,-3.6,,-5.44,-4.19,
49713,10.1002/smll.202103497,10.1002/smll.202103497,D,A,D,A,,,0.837,24.3,65.6,12.7,13.342449599999998,5.058658267716528,12.4,12.7,,,,,conventional,conventional,,,,,,,,,,,,,,
49714,10.1002/smll.202103497,10.1002/smll.202103497,D+,A,D+,A,,,0.824,25.0,74.5,15.4,15.346999999999998,0.344155844155861,15.2,15.4,,DTBF,DTBF,15 wt%,conventional,conventional,,,,,,,,,,,,,,
49715,10.1002/smll.202103497,10.1002/smll.202103497,D,A+,D,A+,,,0.828,25.4,71.1,14.7,14.953183199999998,1.7223346938775423,14.3,14.7,,DTBF,DTBF,15 wt%,conventional,conventional,,,,,,,,,,,,,,
49716,10.1002/smll.202103497,10.1002/smll.202103497,D+,A+,D+,A+,,,0.823,26.0,76.6,16.4,16.390867999999998,0.0556829268292745,16.1,16.4,,DTBF,DTBF,15 wt%,conventional,conventional,,,,,,,,,,,,,,
49718,10.1002/smll.202103537,10.1002/smll.202103537,PM6,IT-4F,PM6,IT-4F,COC(=O)C(C)(C)c1cc(C)cc(-c2sc3c4sc5cc(/C=C6/C(=O)c7cc(F)cc(c7)C(=O)/C6=C\c6cc(C(C)(C)C(=O)OC)c(-c7cc(C)cc(C(C)(C)C(=O)OC)c7)s6)sc5c4c(C(C)(C)C(=O)OC)ccc2-3)c1,CCCCCCc1ccc(C2(c3ccc(CCCCCC)cc3)c3cc4c(cc3-c3sc5cc(/C=C6\C(=O)c7cc(F)c(F)cc7C6=C(C#N)C#N)sc5c32)C(c2ccc(CCCCCC)cc2)(c2ccc(CCCCCC)cc2)c2c-4sc3cc(/C=C4\C(=O)c5cc(F)c(F)cc5C4=C(C#N)C#N)sc23)cc1,0.868,20.0,76.5,13.28,13.2804,0.0030120481927774,13.05,13.28,,,,,ITO/PEDOT:PSS/blend/PDINO/Ag,conventional,PDINO,PDINO,PEDOT:PSS,PEDOT:PSS,,,,,-5.56,-3.65,,-5.66,-4.14,
49719,10.1002/smll.202103537,10.1002/smll.202103537,PM6,IT-4F,PM6,IT-4F,COC(=O)C(C)(C)c1cc(C)cc(-c2sc3c4sc5cc(/C=C6/C(=O)c7cc(F)cc(c7)C(=O)/C6=C\c6cc(C(C)(C)C(=O)OC)c(-c7cc(C)cc(C(C)(C)C(=O)OC)c7)s6)sc5c4c(C(C)(C)C(=O)OC)ccc2-3)c1,CCCCCCc1ccc(C2(c3ccc(CCCCCC)cc3)c3cc4c(cc3-c3sc5cc(/C=C6\C(=O)c7cc(F)c(F)cc7C6=C(C#N)C#N)sc5c32)C(c2ccc(CCCCCC)cc2)(c2ccc(CCCCCC)cc2)c2c-4sc3cc(/C=C4\C(=O)c5cc(F)c(F)cc5C4=C(C#N)C#N)sc23)cc1,0.898,20.65,77.8,14.43,14.426998599999996,0.0207997227997384,14.25,14.43,,C11-Se,,10 wt%,ITO/PEDOT:PSS/blend/PDINO/Ag,conventional,PDINO,PDINO,PEDOT:PSS,PEDOT:PSS,,,,,-5.56,-3.65,,-5.66,-4.14,
49720,10.1002/smll.202103537,10.1002/smll.202103537,PM6,C11-Se,PM6,,COC(=O)C(C)(C)c1cc(C)cc(-c2sc3c4sc5cc(/C=C6/C(=O)c7cc(F)cc(c7)C(=O)/C6=C\c6cc(C(C)(C)C(=O)OC)c(-c7cc(C)cc(C(C)(C)C(=O)OC)c7)s6)sc5c4c(C(C)(C)C(=O)OC)ccc2-3)c1,,1.113,11.23,46.6,5.82,5.824529340000001,0.0778237113402127,5.68,5.82,,,,,ITO/PEDOT:PSS/blend/PDINO/Ag,conventional,PDINO,PDINO,PEDOT:PSS,PEDOT:PSS,,,,,-5.56,-3.65,,,,
49721,10.1002/smll.202103537,10.1002/smll.202103537,PM6,Y6,PM6,Y6,COC(=O)C(C)(C)c1cc(C)cc(-c2sc3c4sc5cc(/C=C6/C(=O)c7cc(F)cc(c7)C(=O)/C6=C\c6cc(C(C)(C)C(=O)OC)c(-c7cc(C)cc(C(C)(C)C(=O)OC)c7)s6)sc5c4c(C(C)(C)C(=O)OC)ccc2-3)c1,CCCCCCCCCCCc1c(/C=C2\C(=O)c3cc(F)c(F)cc3C2=C(C#N)C#N)sc2c1sc1c3c4nsnc4c4c5sc6c(CCCCCCCCCCC)c(/C=C7\C(=O)c8cc(F)c(F)cc8C7=C(C#N)C#N)sc6c5n(CC(CC)CCCC)c4c3n(CC(CC)CCCC)c21,0.849,25.44,75.0,16.2,16.198919999999998,0.0066666666666774,16.11,16.2,,,,,ITO/PEDOT:PSS/blend/PDINO/Ag,conventional,PDINO,PDINO,PEDOT:PSS,PEDOT:PSS,,,,,-5.56,-3.65,,-5.65,-4.09,
49722,10.1002/smll.202103537,10.1002/smll.202103537,PM6,Y6,PM6,Y6,COC(=O)C(C)(C)c1cc(C)cc(-c2sc3c4sc5cc(/C=C6/C(=O)c7cc(F)cc(c7)C(=O)/C6=C\c6cc(C(C)(C)C(=O)OC)c(-c7cc(C)cc(C(C)(C)C(=O)OC)c7)s6)sc5c4c(C(C)(C)C(=O)OC)ccc2-3)c1,CCCCCCCCCCCc1c(/C=C2\C(=O)c3cc(F)c(F)cc3C2=C(C#N)C#N)sc2c1sc1c3c4nsnc4c4c5sc6c(CCCCCCCCCCC)c(/C=C7\C(=O)c8cc(F)c(F)cc8C7=C(C#N)C#N)sc6c5n(CC(CC)CCCC)c4c3n(CC(CC)CCCC)c21,0.868,25.85,76.9,17.25,17.2546682,0.0270620289855137,17.16,17.25,,C11-Se,,10 wt%,ITO/PEDOT:PSS/blend/PDINO/Ag,conventional,PDINO,PDINO,PEDOT:PSS,PEDOT:PSS,,,,,-5.56,-3.65,,-5.65,-4.09,
49723,10.1002/smll.202104060,10.1002/smll.202104060,PM6,Y6,PM6,Y6,COC(=O)C(C)(C)c1cc(C)cc(-c2sc3c4sc5cc(/C=C6/C(=O)c7cc(F)cc(c7)C(=O)/C6=C\c6cc(C(C)(C)C(=O)OC)c(-c7cc(C)cc(C(C)(C)C(=O)OC)c7)s6)sc5c4c(C(C)(C)C(=O)OC)ccc2-3)c1,CCCCCCCCCCCc1c(/C=C2\C(=O)c3cc(F)c(F)cc3C2=C(C#N)C#N)sc2c1sc1c3c4nsnc4c4c5sc6c(CCCCCCCCCCC)c(/C=C7\C(=O)c8cc(F)c(F)cc8C7=C(C#N)C#N)sc6c5n(CC(CC)CCCC)c4c3n(CC(CC)CCCC)c21,0.838,22.74,72.3,15.32,13.777574759999998,10.068049869451707,15.0,15.32,,,,,inverted,inverted,ZnO,ZnO,MoOx,MoO3,100.0,,,,-5.56,-3.65,,-5.65,-4.09,
49730,10.1002/smll.202104215,10.1002/smll.202104215,PBDB-T,ITIC,PBDB-T,ITIC,CCCCC(CC)Cc1ccc(-c2c3cc(-c4ccc(-c5sc(-c6cccs6)c6c5C(=O)c5c(CC(CC)CCCC)sc(CC(CC)CCCC)c5C6=O)s4)sc3c(-c3ccc(CC(CC)CCCC)s3)c3ccsc23)s1,CCCCCCc1ccc(C2(c3ccc(CCCCCC)cc3)c3cc4c(cc3-c3sc5cc(C=C6C(=O)c7ccccc7C6=C(C#N)C#N)sc5c32)C(c2ccc(CCCCCC)cc2)(c2ccc(CCCCCC)cc2)c2c-4sc3cc(C=C4C(=O)c5ccccc5C4=C(C#N)C#N)sc23)cc1,0.86,15.1,57.1,7.5,7.415006,1.1332533333333334,,,,,,,BHJ,,,,,,,,,,-5.33,-3.48,,-5.576,-3.916,
49731,10.1002/smll.202104215,10.1002/smll.202104215,PBDB-T,ITIC,PBDB-T,ITIC,CCCCC(CC)Cc1ccc(-c2c3cc(-c4ccc(-c5sc(-c6cccs6)c6c5C(=O)c5c(CC(CC)CCCC)sc(CC(CC)CCCC)c5C6=O)s4)sc3c(-c3ccc(CC(CC)CCCC)s3)c3ccsc23)s1,CCCCCCc1ccc(C2(c3ccc(CCCCCC)cc3)c3cc4c(cc3-c3sc5cc(C=C6C(=O)c7ccccc7C6=C(C#N)C#N)sc5c32)C(c2ccc(CCCCCC)cc2)(c2ccc(CCCCCC)cc2)c2c-4sc3cc(C=C4C(=O)c5ccccc5C4=C(C#N)C#N)sc23)cc1,0.86,15.3,50.5,6.7,6.64479,0.824029850746265,,,,,,,LbL,,,,,,,,,,-5.33,-3.48,,-5.576,-3.916,
49732,10.1002/smll.202104215,10.1002/smll.202104215,J71,ITC6-IC,J71,ITC6-IC,CCCCCCCCC(CCCCCC)Cn1nc2c(-c3cccs3)c(F)c(F)c(-c3ccc(-c4cc5c(-c6ccc([Si](CCC)(CCC)CCC)s6)c6sccc6c(-c6ccc([Si](CCC)(CCC)CCC)s6)c5s4)s3)c2n1,CCCCCCc1ccc(C2(c3ccc(CCCCCC)cc3)c3cc4c(cc3-c3sc5c(CCCCCC)c(/C=C6\C(=O)c7ccccc7C6=C(C#N)C#N)sc5c32)C(c2ccc(CCCCCC)cc2)(c2ccc(CCCCCC)cc2)c2c-4sc3c(CCCCCC)c(/C=C4\C(=O)c5ccccc5C4=C(C#N)C#N)sc23)cc1,0.938,18.35,65.77,11.32,11.32052971,0.0046794169611181,,,,,,,BHJ,,,,,,,,,,-5.4,-3.24,,-5.73,-3.92,
49733,10.1002/smll.202104215,10.1002/smll.202104215,J71,ITC6-IC,J71,ITC6-IC,CCCCCCCCC(CCCCCC)Cn1nc2c(-c3cccs3)c(F)c(F)c(-c3ccc(-c4cc5c(-c6ccc([Si](CCC)(CCC)CCC)s6)c6sccc6c(-c6ccc([Si](CCC)(CCC)CCC)s6)c5s4)s3)c2n1,CCCCCCc1ccc(C2(c3ccc(CCCCCC)cc3)c3cc4c(cc3-c3sc5c(CCCCCC)c(/C=C6\C(=O)c7ccccc7C6=C(C#N)C#N)sc5c32)C(c2ccc(CCCCCC)cc2)(c2ccc(CCCCCC)cc2)c2c-4sc3c(CCCCCC)c(/C=C4\C(=O)c5ccccc5C4=C(C#N)C#N)sc23)cc1,0.979,18.57,66.41,12.08,12.073357922999998,0.0549840811258459,,,,,,,LbL,,,,,,,,,,-5.4,-3.24,,-5.73,-3.92,
49734,10.1002/smll.202104215,10.1002/smll.202104215,PM6,Y6-2Cl,PM6,Y6-2Cl,COC(=O)C(C)(C)c1cc(C)cc(-c2sc3c4sc5cc(/C=C6/C(=O)c7cc(F)cc(c7)C(=O)/C6=C\c6cc(C(C)(C)C(=O)OC)c(-c7cc(C)cc(C(C)(C)C(=O)OC)c7)s6)sc5c4c(C(C)(C)C(=O)OC)ccc2-3)c1,CCCCCCCCCCCc1c(/C=C2\C(=O)c3cc(Cl)c(Cl)cc3C2=C(C#N)C#N)sc2c1sc1c3c4nsnc4c4c5sc6c(CCCCCCCCCCC)c(/C=C7\C(=O)c8cc(Cl)c(Cl)cc8C7=C(C#N)C#N)sc6c5n(CC(CC)CCCC)c4c3n(CC(CC)CCCC)c21,0.847,25.67,70.74,15.38,15.380637425999998,0.0041445123536884,,,,,,,BHJ,,,,,,,,,,-5.56,-3.65,,,,
49735,10.1002/smll.202104215,10.1002/smll.202104215,PM6,Y6-2Cl,PM6,Y6-2Cl,COC(=O)C(C)(C)c1cc(C)cc(-c2sc3c4sc5cc(/C=C6/C(=O)c7cc(F)cc(c7)C(=O)/C6=C\c6cc(C(C)(C)C(=O)OC)c(-c7cc(C)cc(C(C)(C)C(=O)OC)c7)s6)sc5c4c(C(C)(C)C(=O)OC)ccc2-3)c1,CCCCCCCCCCCc1c(/C=C2\C(=O)c3cc(Cl)c(Cl)cc3C2=C(C#N)C#N)sc2c1sc1c3c4nsnc4c4c5sc6c(CCCCCCCCCCC)c(/C=C7\C(=O)c8cc(Cl)c(Cl)cc8C7=C(C#N)C#N)sc6c5n(CC(CC)CCCC)c4c3n(CC(CC)CCCC)c21,0.849,25.88,72.3,15.89,15.88584276,0.0261626179987389,,,,,,,LbL,,,,,,,,,,-5.56,-3.65,,,,
49736,10.1002/smll.202104215,10.1002/smll.202104215,PM6,"IT-4F, F8IC",PM6,"IT-4F, F8IC",COC(=O)C(C)(C)c1cc(C)cc(-c2sc3c4sc5cc(/C=C6/C(=O)c7cc(F)cc(c7)C(=O)/C6=C\c6cc(C(C)(C)C(=O)OC)c(-c7cc(C)cc(C(C)(C)C(=O)OC)c7)s6)sc5c4c(C(C)(C)C(=O)OC)ccc2-3)c1,,0.8,24.4,70.7,13.8,13.80064,0.0046376811594249,,,,,,,BHJ,,,,,,,,,,-5.56,-3.65,,,,
49737,10.1002/smll.202104215,10.1002/smll.202104215,PM6,"IT-4F, F8IC",PM6,"IT-4F, F8IC",COC(=O)C(C)(C)c1cc(C)cc(-c2sc3c4sc5cc(/C=C6/C(=O)c7cc(F)cc(c7)C(=O)/C6=C\c6cc(C(C)(C)C(=O)OC)c(-c7cc(C)cc(C(C)(C)C(=O)OC)c7)s6)sc5c4c(C(C)(C)C(=O)OC)ccc2-3)c1,,0.79,25.6,69.8,14.2,14.116352,0.5890704225351999,,,,,,,LbL,,,,,,,,,,-5.56,-3.65,,,,
49738,10.1002/smll.202104215,10.1002/smll.202104215,PBDBT-2F,Y6,PM6,Y6,COC(=O)C(C)(C)c1cc(C)cc(-c2sc3c4sc5cc(/C=C6/C(=O)c7cc(F)cc(c7)C(=O)/C6=C\c6cc(C(C)(C)C(=O)OC)c(-c7cc(C)cc(C(C)(C)C(=O)OC)c7)s6)sc5c4c(C(C)(C)C(=O)OC)ccc2-3)c1,CCCCCCCCCCCc1c(/C=C2\C(=O)c3cc(F)c(F)cc3C2=C(C#N)C#N)sc2c1sc1c3c4nsnc4c4c5sc6c(CCCCCCCCCCC)c(/C=C7\C(=O)c8cc(F)c(F)cc8C7=C(C#N)C#N)sc6c5n(CC(CC)CCCC)c4c3n(CC(CC)CCCC)c21,0.83,26.04,74.0,15.8,15.993768,1.226379746835434,,,,,,,BHJ,,,,,,,,,,-5.56,-3.65,,-5.65,-4.09,
49739,10.1002/smll.202104215,10.1002/smll.202104215,PBDBT-2F,Y6,PM6,Y6,COC(=O)C(C)(C)c1cc(C)cc(-c2sc3c4sc5cc(/C=C6/C(=O)c7cc(F)cc(c7)C(=O)/C6=C\c6cc(C(C)(C)C(=O)OC)c(-c7cc(C)cc(C(C)(C)C(=O)OC)c7)s6)sc5c4c(C(C)(C)C(=O)OC)ccc2-3)c1,CCCCCCCCCCCc1c(/C=C2\C(=O)c3cc(F)c(F)cc3C2=C(C#N)C#N)sc2c1sc1c3c4nsnc4c4c5sc6c(CCCCCCCCCCC)c(/C=C7\C(=O)c8cc(F)c(F)cc8C7=C(C#N)C#N)sc6c5n(CC(CC)CCCC)c4c3n(CC(CC)CCCC)c21,0.828,25.59,69.92,14.1,14.815013184,5.071015489361716,,,,,,,LbL,,,,,,,,,,-5.56,-3.65,,-5.65,-4.09,
49740,10.1002/smll.202104215,10.1002/smll.202104215,PffBT4T-2OD,"FBR, IEICO-4F",PffBT4T-2OD,"FBR, IEICO-4F",CCCCCCCCCCC(CCCCCCCC)Cc1csc(-c2c(F)c(F)c(-c3cc(CC(CCCCCCCC)CCCCCCCCCC)c(-c4ccc(-c5cccs5)s4)s3)c3nsnc23)c1,,0.75,21.5,65.4,10.5,10.54575,0.4357142857142853,,,,,,,BHJ,,,,,,,,,,-5.32,-3.7,,,,
49741,10.1002/smll.202104215,10.1002/smll.202104215,PffBT4T-2OD,"FBR, IEICO-4F",PffBT4T-2OD,"FBR, IEICO-4F",CCCCCCCCCCC(CCCCCCCC)Cc1csc(-c2c(F)c(F)c(-c3cc(CC(CCCCCCCC)CCCCCCCCCC)c(-c4ccc(-c5cccs5)s4)s3)c3nsnc23)c1,,0.74,22.4,68.3,11.3,11.321407999999998,0.1894513274336055,,,,,,,LbL,,,,,,,,,,-5.32,-3.7,,,,
49742,10.1002/smll.202104215,10.1002/smll.202104215,PM6,"N3, MF1",PM6,"N3, MF1",COC(=O)C(C)(C)c1cc(C)cc(-c2sc3c4sc5cc(/C=C6/C(=O)c7cc(F)cc(c7)C(=O)/C6=C\c6cc(C(C)(C)C(=O)OC)c(-c7cc(C)cc(C(C)(C)C(=O)OC)c7)s6)sc5c4c(C(C)(C)C(=O)OC)ccc2-3)c1,,0.85,25.43,77.51,16.76,16.754174050000003,0.034761038186148,16.64,,,,,,BHJ,,,,,,,,,,-5.56,-3.65,,,,
49743,10.1002/smll.202104215,10.1002/smll.202104215,PM6,"N3, MF1",PM6,"N3, MF1",COC(=O)C(C)(C)c1cc(C)cc(-c2sc3c4sc5cc(/C=C6/C(=O)c7cc(F)cc(c7)C(=O)/C6=C\c6cc(C(C)(C)C(=O)OC)c(-c7cc(C)cc(C(C)(C)C(=O)OC)c7)s6)sc5c4c(C(C)(C)C(=O)OC)ccc2-3)c1,,0.85,25.61,76.95,16.75,16.75086075,0.0051388059701556,16.62,,,,,,LbL,,,,,,,,,,-5.56,-3.65,,,,
49744,10.1002/smll.202104215,10.1002/smll.202104215,PM6,Y6,PM6,Y6,COC(=O)C(C)(C)c1cc(C)cc(-c2sc3c4sc5cc(/C=C6/C(=O)c7cc(F)cc(c7)C(=O)/C6=C\c6cc(C(C)(C)C(=O)OC)c(-c7cc(C)cc(C(C)(C)C(=O)OC)c7)s6)sc5c4c(C(C)(C)C(=O)OC)ccc2-3)c1,CCCCCCCCCCCc1c(/C=C2\C(=O)c3cc(F)c(F)cc3C2=C(C#N)C#N)sc2c1sc1c3c4nsnc4c4c5sc6c(CCCCCCCCCCC)c(/C=C7\C(=O)c8cc(F)c(F)cc8C7=C(C#N)C#N)sc6c5n(CC(CC)CCCC)c4c3n(CC(CC)CCCC)c21,0.85,25.32,69.34,14.93,14.9233548,0.0445090421969153,,,,,,,BHJ,,,,,,,,,,-5.56,-3.65,,-5.65,-4.09,
49745,10.1002/smll.202104215,10.1002/smll.202104215,PM6,Y6,PM6,Y6,COC(=O)C(C)(C)c1cc(C)cc(-c2sc3c4sc5cc(/C=C6/C(=O)c7cc(F)cc(c7)C(=O)/C6=C\c6cc(C(C)(C)C(=O)OC)c(-c7cc(C)cc(C(C)(C)C(=O)OC)c7)s6)sc5c4c(C(C)(C)C(=O)OC)ccc2-3)c1,CCCCCCCCCCCc1c(/C=C2\C(=O)c3cc(F)c(F)cc3C2=C(C#N)C#N)sc2c1sc1c3c4nsnc4c4c5sc6c(CCCCCCCCCCC)c(/C=C7\C(=O)c8cc(F)c(F)cc8C7=C(C#N)C#N)sc6c5n(CC(CC)CCCC)c4c3n(CC(CC)CCCC)c21,0.85,25.51,77.45,16.93,16.793870750000004,0.8040711754282115,,,,,,,LbL,,,,,,,,,,-5.56,-3.65,,-5.65,-4.09,
49746,10.1002/smll.202104215,10.1002/smll.202104215,D18,BTIC-BO-4Cl,D18,BTIC-BO-4Cl,CCCCCCC(CCCC)Cc1csc(-c2cc3c4nsnc4c4cc(-c5cc(CC(CCCC)CCCCCC)c(-c6cc7c(-c8cc(F)c(CC(CC)CCCC)s8)c8sccc8c(-c8cc(F)c(CC(CC)CCCC)s8)c7s6)s5)sc4c3s2)c1,CCCCCCCCCCCc1c(/C=C2\C(=O)c3cc(Cl)c(Cl)cc3C2=C(C#N)C#N)sc2c1sc1c3c4nsnc4c4c5sc6c(CCCCCCCCCCC)c(/C=C7\C(=O)c8cc(Cl)c(Cl)cc8C7=C(C#N)C#N)sc6c5n(CC(CCCC)CCCCCC)c4c3n(CC(CCCC)CCCCCC)c21,0.85,23.58,70.08,14.05,14.046134399999998,0.0275131672598064,,,,,,,BHJ,,,,,,,,,,-5.51,-2.77,,,,
49747,10.1002/smll.202104215,10.1002/smll.202104215,D18,BTIC-BO-4Cl,D18,BTIC-BO-4Cl,CCCCCCC(CCCC)Cc1csc(-c2cc3c4nsnc4c4cc(-c5cc(CC(CCCC)CCCCCC)c(-c6cc7c(-c8cc(F)c(CC(CC)CCCC)s8)c8sccc8c(-c8cc(F)c(CC(CC)CCCC)s8)c7s6)s5)sc4c3s2)c1,CCCCCCCCCCCc1c(/C=C2\C(=O)c3cc(Cl)c(Cl)cc3C2=C(C#N)C#N)sc2c1sc1c3c4nsnc4c4c5sc6c(CCCCCCCCCCC)c(/C=C7\C(=O)c8cc(Cl)c(Cl)cc8C7=C(C#N)C#N)sc6c5n(CC(CCCC)CCCCCC)c4c3n(CC(CCCC)CCCCCC)c21,0.86,26.32,77.66,17.6,17.57849632,0.1221800000000121,,,,,,,LbL,,,,,,,,,,-5.51,-2.77,,,,
49748,10.1002/smll.202104215,10.1002/smll.202104215,PNTB6-Cl,N3,PNTB6-Cl,N3,,CCCCCCCCCCCC1=C(/C=C2\C(=O)C3=CC(F)=C(F)C=C3C2=C(C#N)C#N)SC2=C1SC1=C2N(CCC(CC)CCCC)C2=C1C1=NSN=C1C1=C2N(CCC(CC)CCCC)C2=C1SC1=C2SC(/C=C2\C(=O)C3=CC(F)=C(F)C=C3C2=C(C#N)C#N)=C1CCCCCCCCCCC,0.857,26.58,77.3,17.59,17.60821338,0.1035439454235294,,,,,,,LbL,,,,,,,,,,,,,-5.64,-3.86,
49761,10.1002/smll.202104623,10.1002/smll.202104623,PT-E,m-ITIC,PT-E,m-ITIC,,CCCCCCc1cccc(C2(c3cccc(CCCCCC)c3)c3cc4c(cc3-c3sc5cc(C=C6C(=O)c7ccccc7C6=C(C#N)C#N)sc5c32)C(c2cccc(CCCCCC)c2)(c2cccc(CCCCCC)c2)c2c-4sc3cc(C=C4C(=O)c5ccccc5C4=C(C#N)C#N)sc23)c1,0.82,13.07,59.8,6.41,6.409005199999999,0.0155195007800444,6.08,6.41,,,,,inverted,inverted,M-ZnO,ZnO,MoO3,MoO3,96.0,,,,,,,-5.527,-3.854,
49762,10.1002/smll.202104623,10.1002/smll.202104623,PF1,m-ITIC,PF1,m-ITIC,CCCCCCCCC(CCCCCC)Cc1cc2sc(-c3c4cc(-c5sc(-c6c(F)cc(-c7cc(CC(CC)CCCC)cs7)c7nsnc67)cc5CC(CC)CCCC)sc4c(-c4cc5sc(CC(CCCCCC)CCCCCCCC)cc5s4)c4ccsc34)cc2s1,CCCCCCc1cccc(C2(c3cccc(CCCCCC)c3)c3cc4c(cc3-c3sc5cc(C=C6C(=O)c7ccccc7C6=C(C#N)C#N)sc5c32)C(c2cccc(CCCCCC)c2)(c2cccc(CCCCCC)c2)c2c-4sc3cc(C=C4C(=O)c5ccccc5C4=C(C#N)C#N)sc23)c1,0.84,14.11,63.1,7.48,7.4788644,0.0151818181818243,7.21,7.48,,,,,inverted,inverted,M-ZnO,ZnO,MoO3,MoO3,105.0,,,,-5.39,-3.7,,-5.527,-3.854,
49763,10.1002/smll.202104623,10.1002/smll.202104623,PF2,m-ITIC,PF2,m-ITIC,CCCCCCCCC(CCCCCC)Cc1cc2sc(-c3c4cc(-c5sc(-c6c(F)c(F)c(-c7cc(CC(CC)CCCC)cs7)c7nsnc67)cc5CC(CC)CCCC)sc4c(-c4cc5sc(CC(CCCCCC)CCCCCCCC)cc5s4)c4ccsc34)cc2s1,CCCCCCc1cccc(C2(c3cccc(CCCCCC)c3)c3cc4c(cc3-c3sc5cc(C=C6C(=O)c7ccccc7C6=C(C#N)C#N)sc5c32)C(c2cccc(CCCCCC)c2)(c2cccc(CCCCCC)c2)c2c-4sc3cc(C=C4C(=O)c5ccccc5C4=C(C#N)C#N)sc23)c1,0.87,17.17,73.5,10.98,10.979356500000002,0.0058606557376949,10.74,10.98,,,,,inverted,inverted,M-ZnO,ZnO,MoO3,MoO3,118.0,,,,-5.48,-3.73,,-5.527,-3.854,
49778,10.1002/smll.202107106,10.1002/smll.202107106,PM6,Y6,PM6,Y6,COC(=O)C(C)(C)c1cc(C)cc(-c2sc3c4sc5cc(/C=C6/C(=O)c7cc(F)cc(c7)C(=O)/C6=C\c6cc(C(C)(C)C(=O)OC)c(-c7cc(C)cc(C(C)(C)C(=O)OC)c7)s6)sc5c4c(C(C)(C)C(=O)OC)ccc2-3)c1,CCCCCCCCCCCc1c(/C=C2\C(=O)c3cc(F)c(F)cc3C2=C(C#N)C#N)sc2c1sc1c3c4nsnc4c4c5sc6c(CCCCCCCCCCC)c(/C=C7\C(=O)c8cc(F)c(F)cc8C7=C(C#N)C#N)sc6c5n(CC(CC)CCCC)c4c3n(CC(CC)CCCC)c21,0.854,24.87,72.39,15.38,15.374897622,0.0331754096228877,,15.38,,,,,,,,,,,,,,,-5.56,-3.65,,-5.65,-4.09,
49779,10.1002/smll.202107106,10.1002/smll.202107106,PM6,Y6,PM6,Y6,COC(=O)C(C)(C)c1cc(C)cc(-c2sc3c4sc5cc(/C=C6/C(=O)c7cc(F)cc(c7)C(=O)/C6=C\c6cc(C(C)(C)C(=O)OC)c(-c7cc(C)cc(C(C)(C)C(=O)OC)c7)s6)sc5c4c(C(C)(C)C(=O)OC)ccc2-3)c1,CCCCCCCCCCCc1c(/C=C2\C(=O)c3cc(F)c(F)cc3C2=C(C#N)C#N)sc2c1sc1c3c4nsnc4c4c5sc6c(CCCCCCCCCCC)c(/C=C7\C(=O)c8cc(F)c(F)cc8C7=C(C#N)C#N)sc6c5n(CC(CC)CCCC)c4c3n(CC(CC)CCCC)c21,0.781,21.57,62.38,10.51,10.508640846,0.0129320076117916,,10.51,,DIO,DIO,3 v%,,,,,,,,,,,-5.56,-3.65,,-5.65,-4.09,
49780,10.1002/smll.202107106,10.1002/smll.202107106,PTB7-Th,ITIC,PTB7-Th,ITIC,CCCCC(CC)COC(=O)c1sc2csc(-c3cc4c(-c5ccc(CC(CC)CCCC)s5)c5sccc5c(-c5ccc(CC(CC)CCCC)s5)c4s3)c2c1F,CCCCCCc1ccc(C2(c3ccc(CCCCCC)cc3)c3cc4c(cc3-c3sc5cc(C=C6C(=O)c7ccccc7C6=C(C#N)C#N)sc5c32)C(c2ccc(CCCCCC)cc2)(c2ccc(CCCCCC)cc2)c2c-4sc3cc(C=C4C(=O)c5ccccc5C4=C(C#N)C#N)sc23)cc1,0.806,16.03,60.5,7.82,7.816708900000001,0.0420856777493519,,7.82,,-,,,,,,,,,,,,,-5.21,-3.6,,-5.576,-3.916,
49781,10.1002/smll.202107106,10.1002/smll.202107106,PTB7-Th,ITIC,PTB7-Th,ITIC,CCCCC(CC)COC(=O)c1sc2csc(-c3cc4c(-c5ccc(CC(CC)CCCC)s5)c5sccc5c(-c5ccc(CC(CC)CCCC)s5)c4s3)c2c1F,CCCCCCc1ccc(C2(c3ccc(CCCCCC)cc3)c3cc4c(cc3-c3sc5cc(C=C6C(=O)c7ccccc7C6=C(C#N)C#N)sc5c32)C(c2ccc(CCCCCC)cc2)(c2ccc(CCCCCC)cc2)c2c-4sc3cc(C=C4C(=O)c5ccccc5C4=C(C#N)C#N)sc23)cc1,0.871,13.41,49.73,5.81,5.808518703,0.0254956454388945,,5.81,,DIO,DIO,3 v%,,,,,,,,,,,-5.21,-3.6,,-5.576,-3.916,
49790,10.1002/smll.202201209,10.1002/smll.202201209,PBDB-T,DDTC-4F,PBDB-T,DDTC-4F,CCCCC(CC)Cc1ccc(-c2c3cc(-c4ccc(-c5sc(-c6cccs6)c6c5C(=O)c5c(CC(CC)CCCC)sc(CC(CC)CCCC)c5C6=O)s4)sc3c(-c3ccc(CC(CC)CCCC)s3)c3ccsc23)s1,,0.88,21.76,63.57,12.17,12.172892160000002,0.0237646672144766,11.96,12.17,,,,,ITO/PEDOT:PSS/active layer/PDINN/Ag,conventional,PDINN,PDINN,PEDOT:PSS,PEDOT:PSS,,,,,-5.33,-3.48,,,,
49791,10.1002/smll.202201209,10.1002/smll.202201209,PBDB-T,DTCBT8-4F,PBDB-T,DTCBT8-4F,CCCCC(CC)Cc1ccc(-c2c3cc(-c4ccc(-c5sc(-c6cccs6)c6c5C(=O)c5c(CC(CC)CCCC)sc(CC(CC)CCCC)c5C6=O)s4)sc3c(-c3ccc(CC(CC)CCCC)s3)c3ccsc23)s1,,0.87,21.4,52.7,9.81,9.811686,0.0171865443425016,9.56,9.81,1:1.5,,,,ITO/PEDOT:PSS/active layer/PDINN/Ag,conventional,PDINN,PDINN,PEDOT:PSS,PEDOT:PSS,,chloroform,,,-5.33,-3.48,,,,
49792,10.1002/smll.202201209,10.1002/smll.202201209,PBDB-T,DDTP-4F,PBDB-T,DDTP-4F,CCCCC(CC)Cc1ccc(-c2c3cc(-c4ccc(-c5sc(-c6cccs6)c6c5C(=O)c5c(CC(CC)CCCC)sc(CC(CC)CCCC)c5C6=O)s4)sc3c(-c3ccc(CC(CC)CCCC)s3)c3ccsc23)s1,,0.87,15.59,63.35,8.59,8.592350549999999,0.027363795110584,8.48,8.59,1:1.5,,,,ITO/PEDOT:PSS/active layer/PDINN/Ag,conventional,PDINN,PDINN,PEDOT:PSS,PEDOT:PSS,,chloroform,,,-5.33,-3.48,,,,
49793,10.1002/smll.202201209,10.1002/smll.202201209,PBDB-T,DTPBT8-4F,PBDB-T,DTPBT8-4F,CCCCC(CC)Cc1ccc(-c2c3cc(-c4ccc(-c5sc(-c6cccs6)c6c5C(=O)c5c(CC(CC)CCCC)sc(CC(CC)CCCC)c5C6=O)s4)sc3c(-c3ccc(CC(CC)CCCC)s3)c3ccsc23)s1,,0.88,21.15,64.02,11.92,11.915402399999998,0.0385704697986752,11.71,11.92,1:1.5,,,,ITO/PEDOT:PSS/active layer/PDINN/Ag,conventional,PDINN,PDINN,PEDOT:PSS,PEDOT:PSS,,chloroform,,,-5.33,-3.48,,,,
49802,10.1002/smll.202201400,10.1002/smll.202201400,BSFTR,FO-2Cl,BSFTR,FO-2Cl,CCCCCCc1cc(-c2cc3c(-c4cc(F)c(SCC(CC)CCCC)s4)c4sc(-c5cc(CCCCCC)c(-c6cc(CCCCCC)c(-c7ccc(/C=C8/SC(=S)N(CC(CC)CCCC)C8=O)s7)s6)s5)cc4c(-c4cc(F)c(SCC(CC)CCCC)s4)c3s2)sc1-c1cc(CCCCCC)c(-c2ccc(/C=C3/SC(=S)N(CC(CC)CCCC)C3=O)s2)s1,,0.885,22.01,78.41,15.27,15.273366285,0.022045088408646,15.08,15.27,,,,,ITO/PEDOT:PSS/Active Layer/PDINO/Al,conventional,PDINO,PDINO,PEDOT:PSS,PEDOT:PSS,,,,135.0,-5.59,-3.61,,,,
49803,10.1002/smll.202201400,10.1002/smll.202201400,BSFTR,FO-EH-2Cl,BSFTR,FO-EH-2Cl,CCCCCCc1cc(-c2cc3c(-c4cc(F)c(SCC(CC)CCCC)s4)c4sc(-c5cc(CCCCCC)c(-c6cc(CCCCCC)c(-c7ccc(/C=C8/SC(=S)N(CC(CC)CCCC)C8=O)s7)s6)s5)cc4c(-c4cc(F)c(SCC(CC)CCCC)s4)c3s2)sc1-c1cc(CCCCCC)c(-c2ccc(/C=C3/SC(=S)N(CC(CC)CCCC)C3=O)s2)s1,,0.876,22.39,80.44,15.78,15.777212015999998,0.0176678326996269,15.57,15.78,,,,,ITO/PEDOT:PSS/Active Layer/PDINO/Al,conventional,PDINO,PDINO,PEDOT:PSS,PEDOT:PSS,,,,135.0,-5.59,-3.61,,,,
49804,10.1002/smll.202201589,10.1002/smll.202201589,PM6,Y6,PM6,Y6,COC(=O)C(C)(C)c1cc(C)cc(-c2sc3c4sc5cc(/C=C6/C(=O)c7cc(F)cc(c7)C(=O)/C6=C\c6cc(C(C)(C)C(=O)OC)c(-c7cc(C)cc(C(C)(C)C(=O)OC)c7)s6)sc5c4c(C(C)(C)C(=O)OC)ccc2-3)c1,CCCCCCCCCCCc1c(/C=C2\C(=O)c3cc(F)c(F)cc3C2=C(C#N)C#N)sc2c1sc1c3c4nsnc4c4c5sc6c(CCCCCCCCCCC)c(/C=C7\C(=O)c8cc(F)c(F)cc8C7=C(C#N)C#N)sc6c5n(CC(CC)CCCC)c4c3n(CC(CC)CCCC)c21,0.82,25.8,70.9,15.0,14.999604,0.0026400000000019,,,,BAC,BAC,0 wt%,ITO/PEDOT:PSS/PM6:BAC:Y6/PNDIT-F3N/Ag,conventional,PNDIT-F3N,PNDIT-F3N,PEDOT:PSS,PEDOT:PSS,,chloroform,chloroform,,-5.56,-3.65,,-5.65,-4.09,
49805,10.1002/smll.202201589,10.1002/smll.202201589,PM6,Y6,PM6,Y6,COC(=O)C(C)(C)c1cc(C)cc(-c2sc3c4sc5cc(/C=C6/C(=O)c7cc(F)cc(c7)C(=O)/C6=C\c6cc(C(C)(C)C(=O)OC)c(-c7cc(C)cc(C(C)(C)C(=O)OC)c7)s6)sc5c4c(C(C)(C)C(=O)OC)ccc2-3)c1,CCCCCCCCCCCc1c(/C=C2\C(=O)c3cc(F)c(F)cc3C2=C(C#N)C#N)sc2c1sc1c3c4nsnc4c4c5sc6c(CCCCCCCCCCC)c(/C=C7\C(=O)c8cc(F)c(F)cc8C7=C(C#N)C#N)sc6c5n(CC(CC)CCCC)c4c3n(CC(CC)CCCC)c21,0.82,25.5,70.5,14.8,14.74155,0.3949324324324361,,,,BAC,BAC,,ITO/PEDOT:PSS/PM6:BAC:Y6/PNDIT-F3N/Ag,conventional,PNDIT-F3N,PNDIT-F3N,PEDOT:PSS,PEDOT:PSS,,chloroform,chloroform,,-5.56,-3.65,,-5.65,-4.09,
49806,10.1002/smll.202201589,10.1002/smll.202201589,PM6,Y6,PM6,Y6,COC(=O)C(C)(C)c1cc(C)cc(-c2sc3c4sc5cc(/C=C6/C(=O)c7cc(F)cc(c7)C(=O)/C6=C\c6cc(C(C)(C)C(=O)OC)c(-c7cc(C)cc(C(C)(C)C(=O)OC)c7)s6)sc5c4c(C(C)(C)C(=O)OC)ccc2-3)c1,CCCCCCCCCCCc1c(/C=C2\C(=O)c3cc(F)c(F)cc3C2=C(C#N)C#N)sc2c1sc1c3c4nsnc4c4c5sc6c(CCCCCCCCCCC)c(/C=C7\C(=O)c8cc(F)c(F)cc8C7=C(C#N)C#N)sc6c5n(CC(CC)CCCC)c4c3n(CC(CC)CCCC)c21,0.82,25.7,70.8,14.9,14.920391999999998,0.1368590604026679,,,,BAC,BAC,1 wt%,ITO/PEDOT:PSS/PM6:BAC:Y6/PNDIT-F3N/Ag,conventional,PNDIT-F3N,PNDIT-F3N,PEDOT:PSS,PEDOT:PSS,,chloroform,chloroform,,-5.56,-3.65,,-5.65,-4.09,
49807,10.1002/smll.202201589,10.1002/smll.202201589,PM6,Y6,PM6,Y6,COC(=O)C(C)(C)c1cc(C)cc(-c2sc3c4sc5cc(/C=C6/C(=O)c7cc(F)cc(c7)C(=O)/C6=C\c6cc(C(C)(C)C(=O)OC)c(-c7cc(C)cc(C(C)(C)C(=O)OC)c7)s6)sc5c4c(C(C)(C)C(=O)OC)ccc2-3)c1,CCCCCCCCCCCc1c(/C=C2\C(=O)c3cc(F)c(F)cc3C2=C(C#N)C#N)sc2c1sc1c3c4nsnc4c4c5sc6c(CCCCCCCCCCC)c(/C=C7\C(=O)c8cc(F)c(F)cc8C7=C(C#N)C#N)sc6c5n(CC(CC)CCCC)c4c3n(CC(CC)CCCC)c21,0.82,25.5,70.0,14.6,14.637,0.2534246575342521,,,,BAC,BAC,1 wt%,ITO/PEDOT:PSS/PM6:BAC:Y6/PNDIT-F3N/Ag,conventional,PNDIT-F3N,PNDIT-F3N,PEDOT:PSS,PEDOT:PSS,,chloroform,chloroform,,-5.56,-3.65,,-5.65,-4.09,
49808,10.1002/smll.202201589,10.1002/smll.202201589,PM6,Y6,PM6,Y6,COC(=O)C(C)(C)c1cc(C)cc(-c2sc3c4sc5cc(/C=C6/C(=O)c7cc(F)cc(c7)C(=O)/C6=C\c6cc(C(C)(C)C(=O)OC)c(-c7cc(C)cc(C(C)(C)C(=O)OC)c7)s6)sc5c4c(C(C)(C)C(=O)OC)ccc2-3)c1,CCCCCCCCCCCc1c(/C=C2\C(=O)c3cc(F)c(F)cc3C2=C(C#N)C#N)sc2c1sc1c3c4nsnc4c4c5sc6c(CCCCCCCCCCC)c(/C=C7\C(=O)c8cc(F)c(F)cc8C7=C(C#N)C#N)sc6c5n(CC(CC)CCCC)c4c3n(CC(CC)CCCC)c21,0.82,25.6,70.2,14.6,14.736384,0.9341369863013794,,,,BAC,BAC,5 wt%,ITO/PEDOT:PSS/PM6:BAC:Y6/PNDIT-F3N/Ag,conventional,PNDIT-F3N,PNDIT-F3N,PEDOT:PSS,PEDOT:PSS,,chloroform,chloroform,,-5.56,-3.65,,-5.65,-4.09,
49809,10.1002/smll.202201589,10.1002/smll.202201589,PM6,Y6,PM6,Y6,COC(=O)C(C)(C)c1cc(C)cc(-c2sc3c4sc5cc(/C=C6/C(=O)c7cc(F)cc(c7)C(=O)/C6=C\c6cc(C(C)(C)C(=O)OC)c(-c7cc(C)cc(C(C)(C)C(=O)OC)c7)s6)sc5c4c(C(C)(C)C(=O)OC)ccc2-3)c1,CCCCCCCCCCCc1c(/C=C2\C(=O)c3cc(F)c(F)cc3C2=C(C#N)C#N)sc2c1sc1c3c4nsnc4c4c5sc6c(CCCCCCCCCCC)c(/C=C7\C(=O)c8cc(F)c(F)cc8C7=C(C#N)C#N)sc6c5n(CC(CC)CCCC)c4c3n(CC(CC)CCCC)c21,0.82,25.4,69.6,14.5,14.496287999999996,0.0256000000000378,,,,BAC,BAC,5 wt%,ITO/PEDOT:PSS/PM6:BAC:Y6/PNDIT-F3N/Ag,conventional,PNDIT-F3N,PNDIT-F3N,PEDOT:PSS,PEDOT:PSS,,chloroform,chloroform,,-5.56,-3.65,,-5.65,-4.09,
49810,10.1002/smll.202201589,10.1002/smll.202201589,PM6,Y6,PM6,Y6,COC(=O)C(C)(C)c1cc(C)cc(-c2sc3c4sc5cc(/C=C6/C(=O)c7cc(F)cc(c7)C(=O)/C6=C\c6cc(C(C)(C)C(=O)OC)c(-c7cc(C)cc(C(C)(C)C(=O)OC)c7)s6)sc5c4c(C(C)(C)C(=O)OC)ccc2-3)c1,CCCCCCCCCCCc1c(/C=C2\C(=O)c3cc(F)c(F)cc3C2=C(C#N)C#N)sc2c1sc1c3c4nsnc4c4c5sc6c(CCCCCCCCCCC)c(/C=C7\C(=O)c8cc(F)c(F)cc8C7=C(C#N)C#N)sc6c5n(CC(CC)CCCC)c4c3n(CC(CC)CCCC)c21,0.81,25.2,68.5,14.0,13.98222,0.1270000000000009,,,,BAC,BAC,10 wt%,ITO/PEDOT:PSS/PM6:BAC:Y6/PNDIT-F3N/Ag,conventional,PNDIT-F3N,PNDIT-F3N,PEDOT:PSS,PEDOT:PSS,,chloroform,chloroform,,-5.56,-3.65,,-5.65,-4.09,
49811,10.1002/smll.202201589,10.1002/smll.202201589,PM6,Y6,PM6,Y6,COC(=O)C(C)(C)c1cc(C)cc(-c2sc3c4sc5cc(/C=C6/C(=O)c7cc(F)cc(c7)C(=O)/C6=C\c6cc(C(C)(C)C(=O)OC)c(-c7cc(C)cc(C(C)(C)C(=O)OC)c7)s6)sc5c4c(C(C)(C)C(=O)OC)ccc2-3)c1,CCCCCCCCCCCc1c(/C=C2\C(=O)c3cc(F)c(F)cc3C2=C(C#N)C#N)sc2c1sc1c3c4nsnc4c4c5sc6c(CCCCCCCCCCC)c(/C=C7\C(=O)c8cc(F)c(F)cc8C7=C(C#N)C#N)sc6c5n(CC(CC)CCCC)c4c3n(CC(CC)CCCC)c21,0.81,24.8,68.3,13.7,13.720104,0.1467445255474575,,,,BAC,BAC,10 wt%,ITO/PEDOT:PSS/PM6:BAC:Y6/PNDIT-F3N/Ag,conventional,PNDIT-F3N,PNDIT-F3N,PEDOT:PSS,PEDOT:PSS,,chloroform,chloroform,,-5.56,-3.65,,-5.65,-4.09,
49812,10.1002/smll.202201589,10.1002/smll.202201589,PM6,Y6,PM6,Y6,COC(=O)C(C)(C)c1cc(C)cc(-c2sc3c4sc5cc(/C=C6/C(=O)c7cc(F)cc(c7)C(=O)/C6=C\c6cc(C(C)(C)C(=O)OC)c(-c7cc(C)cc(C(C)(C)C(=O)OC)c7)s6)sc5c4c(C(C)(C)C(=O)OC)ccc2-3)c1,CCCCCCCCCCCc1c(/C=C2\C(=O)c3cc(F)c(F)cc3C2=C(C#N)C#N)sc2c1sc1c3c4nsnc4c4c5sc6c(CCCCCCCCCCC)c(/C=C7\C(=O)c8cc(F)c(F)cc8C7=C(C#N)C#N)sc6c5n(CC(CC)CCCC)c4c3n(CC(CC)CCCC)c21,0.82,24.8,64.8,13.2,13.177727999999997,0.1687272727272934,,,,BAC,BAC,,ITO/PEDOT:PSS/PM6:BAC:Y6/PNDIT-F3N/Ag,conventional,PNDIT-F3N,PNDIT-F3N,PEDOT:PSS,PEDOT:PSS,,chloroform,chloroform,,-5.56,-3.65,,-5.65,-4.09,
49813,10.1002/smll.202201589,10.1002/smll.202201589,PM6,Y6,PM6,Y6,COC(=O)C(C)(C)c1cc(C)cc(-c2sc3c4sc5cc(/C=C6/C(=O)c7cc(F)cc(c7)C(=O)/C6=C\c6cc(C(C)(C)C(=O)OC)c(-c7cc(C)cc(C(C)(C)C(=O)OC)c7)s6)sc5c4c(C(C)(C)C(=O)OC)ccc2-3)c1,CCCCCCCCCCCc1c(/C=C2\C(=O)c3cc(F)c(F)cc3C2=C(C#N)C#N)sc2c1sc1c3c4nsnc4c4c5sc6c(CCCCCCCCCCC)c(/C=C7\C(=O)c8cc(F)c(F)cc8C7=C(C#N)C#N)sc6c5n(CC(CC)CCCC)c4c3n(CC(CC)CCCC)c21,0.82,22.4,56.1,10.3,10.304448,0.0431844660194175,,,,BAC,BAC,,ITO/PEDOT:PSS/PM6:BAC:Y6/PNDIT-F3N/Ag,conventional,PNDIT-F3N,PNDIT-F3N,PEDOT:PSS,PEDOT:PSS,,chloroform,chloroform,,-5.56,-3.65,,-5.65,-4.09,
49814,10.1002/smll.202201589,10.1002/smll.202201589,PM6,Y6,PM6,Y6,COC(=O)C(C)(C)c1cc(C)cc(-c2sc3c4sc5cc(/C=C6/C(=O)c7cc(F)cc(c7)C(=O)/C6=C\c6cc(C(C)(C)C(=O)OC)c(-c7cc(C)cc(C(C)(C)C(=O)OC)c7)s6)sc5c4c(C(C)(C)C(=O)OC)ccc2-3)c1,CCCCCCCCCCCc1c(/C=C2\C(=O)c3cc(F)c(F)cc3C2=C(C#N)C#N)sc2c1sc1c3c4nsnc4c4c5sc6c(CCCCCCCCCCC)c(/C=C7\C(=O)c8cc(F)c(F)cc8C7=C(C#N)C#N)sc6c5n(CC(CC)CCCC)c4c3n(CC(CC)CCCC)c21,0.77,15.5,34.2,4.1,4.081770000000001,0.444634146341441,,,,BAC,BAC,,TPU/GL:PH1000/PEDOT:PSS/Active layer/PNDIT-F3N/EGaIn,intrinsically stretchable,PNDIT-F3N,PNDIT-F3N,PEDOT:PSS,PEDOT:PSS,,chloroform,chloroform,,-5.56,-3.65,,-5.65,-4.09,
49815,10.1002/smll.202201589,10.1002/smll.202201589,PM6,Y6,PM6,Y6,COC(=O)C(C)(C)c1cc(C)cc(-c2sc3c4sc5cc(/C=C6/C(=O)c7cc(F)cc(c7)C(=O)/C6=C\c6cc(C(C)(C)C(=O)OC)c(-c7cc(C)cc(C(C)(C)C(=O)OC)c7)s6)sc5c4c(C(C)(C)C(=O)OC)ccc2-3)c1,CCCCCCCCCCCc1c(/C=C2\C(=O)c3cc(F)c(F)cc3C2=C(C#N)C#N)sc2c1sc1c3c4nsnc4c4c5sc6c(CCCCCCCCCCC)c(/C=C7\C(=O)c8cc(F)c(F)cc8C7=C(C#N)C#N)sc6c5n(CC(CC)CCCC)c4c3n(CC(CC)CCCC)c21,0.82,24.5,63.9,12.8,12.83751,0.2930468749999942,,,,BAC,BAC,,ITO/PEDOT:PSS/PM6:BAC:Y6/PNDIT-F3N/Ag,conventional,PNDIT-F3N,PNDIT-F3N,PEDOT:PSS,PEDOT:PSS,,chloroform,chloroform,,-5.56,-3.65,,-5.65,-4.09,
49816,10.1002/smll.202201589,10.1002/smll.202201589,PM6,Y6,PM6,Y6,COC(=O)C(C)(C)c1cc(C)cc(-c2sc3c4sc5cc(/C=C6/C(=O)c7cc(F)cc(c7)C(=O)/C6=C\c6cc(C(C)(C)C(=O)OC)c(-c7cc(C)cc(C(C)(C)C(=O)OC)c7)s6)sc5c4c(C(C)(C)C(=O)OC)ccc2-3)c1,CCCCCCCCCCCc1c(/C=C2\C(=O)c3cc(F)c(F)cc3C2=C(C#N)C#N)sc2c1sc1c3c4nsnc4c4c5sc6c(CCCCCCCCCCC)c(/C=C7\C(=O)c8cc(F)c(F)cc8C7=C(C#N)C#N)sc6c5n(CC(CC)CCCC)c4c3n(CC(CC)CCCC)c21,0.82,23.8,61.0,11.9,11.90476,0.0399999999999933,,,,BAC,BAC,,ITO/PEDOT:PSS/PM6:BAC:Y6/PNDIT-F3N/Ag,conventional,PNDIT-F3N,PNDIT-F3N,PEDOT:PSS,PEDOT:PSS,,chloroform,chloroform,,-5.56,-3.65,,-5.65,-4.09,
49817,10.1002/smll.202201589,10.1002/smll.202201589,PM6,Y6,PM6,Y6,COC(=O)C(C)(C)c1cc(C)cc(-c2sc3c4sc5cc(/C=C6/C(=O)c7cc(F)cc(c7)C(=O)/C6=C\c6cc(C(C)(C)C(=O)OC)c(-c7cc(C)cc(C(C)(C)C(=O)OC)c7)s6)sc5c4c(C(C)(C)C(=O)OC)ccc2-3)c1,CCCCCCCCCCCc1c(/C=C2\C(=O)c3cc(F)c(F)cc3C2=C(C#N)C#N)sc2c1sc1c3c4nsnc4c4c5sc6c(CCCCCCCCCCC)c(/C=C7\C(=O)c8cc(F)c(F)cc8C7=C(C#N)C#N)sc6c5n(CC(CC)CCCC)c4c3n(CC(CC)CCCC)c21,0.82,23.0,54.8,10.3,10.33528,0.3425242718446621,,,,BAC,BAC,,ITO/PEDOT:PSS/PM6:BAC:Y6/PNDIT-F3N/Ag,conventional,PNDIT-F3N,PNDIT-F3N,PEDOT:PSS,PEDOT:PSS,,chloroform,chloroform,,-5.56,-3.65,,-5.65,-4.09,
49818,10.1002/smll.202201589,10.1002/smll.202201589,PM6,Y6,PM6,Y6,COC(=O)C(C)(C)c1cc(C)cc(-c2sc3c4sc5cc(/C=C6/C(=O)c7cc(F)cc(c7)C(=O)/C6=C\c6cc(C(C)(C)C(=O)OC)c(-c7cc(C)cc(C(C)(C)C(=O)OC)c7)s6)sc5c4c(C(C)(C)C(=O)OC)ccc2-3)c1,CCCCCCCCCCCc1c(/C=C2\C(=O)c3cc(F)c(F)cc3C2=C(C#N)C#N)sc2c1sc1c3c4nsnc4c4c5sc6c(CCCCCCCCCCC)c(/C=C7\C(=O)c8cc(F)c(F)cc8C7=C(C#N)C#N)sc6c5n(CC(CC)CCCC)c4c3n(CC(CC)CCCC)c21,0.82,19.4,47.3,7.5,7.524483999999998,0.3264533333333119,,,,BAC,BAC,,TPU/GL:PH1000/PEDOT:PSS/Active layer/PNDIT-F3N/EGaIn,intrinsically stretchable,PNDIT-F3N,PNDIT-F3N,PEDOT:PSS,PEDOT:PSS,,chloroform,chloroform,,-5.56,-3.65,,-5.65,-4.09,
49819,10.1002/smll.202201769,10.1002/smll.202201769,PM6,4TC-4F-C6C6,PM6,4TC-4F-C6C6,COC(=O)C(C)(C)c1cc(C)cc(-c2sc3c4sc5cc(/C=C6/C(=O)c7cc(F)cc(c7)C(=O)/C6=C\c6cc(C(C)(C)C(=O)OC)c(-c7cc(C)cc(C(C)(C)C(=O)OC)c7)s6)sc5c4c(C(C)(C)C(=O)OC)ccc2-3)c1,,0.91,19.87,72.0,13.02,13.018824000000002,0.0090322580644961,12.74,13.02,,,,,ITO/PEDOT:PSS/PM6:4TC-4F-C6C6/PDINO/Al,conventional,PDINO,PDINO,PEDOT:PSS,PEDOT:PSS,,CF,chloroform,,-5.56,-3.65,,,,
49820,10.1002/smll.202201769,10.1002/smll.202201769,PM6,4TC-4F-C8C8,PM6,4TC-4F-C8C8,COC(=O)C(C)(C)c1cc(C)cc(-c2sc3c4sc5cc(/C=C6/C(=O)c7cc(F)cc(c7)C(=O)/C6=C\c6cc(C(C)(C)C(=O)OC)c(-c7cc(C)cc(C(C)(C)C(=O)OC)c7)s6)sc5c4c(C(C)(C)C(=O)OC)ccc2-3)c1,CCCCCCCCC(CCCCCCCC)Cn1c2cc3c(cc2c2cc4c(cc21)-c1sc2cc(/C=C5\C(=O)c6cc(F)c(F)cc6C5=C(C#N)C#N)sc2c1C4(Cc1ccc(CCCCCC)cc1)Cc1ccc(CCCCCC)cc1)C(Cc1ccc(CCCCCC)cc1)(Cc1ccc(CCCCCC)cc1)c1c-3sc2cc(/C=C3\C(=O)c4cc(F)c(F)cc4C3=C(C#N)C#N)sc12,0.93,21.01,76.0,14.85,14.849868,0.0008888888888815,14.45,14.85,,,,,ITO/PEDOT:PSS/PM6:4TC-4F-C8C8/PDINO/Al,conventional,PDINO,PDINO,PEDOT:PSS,PEDOT:PSS,,CF,chloroform,,-5.56,-3.65,,-5.6,-3.96,
