Repository: JiYiqaq/PCE-KA-GNN

# Data directory

- `raw/Active_Database.csv` is the immutable source dataset bundled under CC BY 4.0. Do not overwrite it with processed data.
- `processed/` is created and populated by the training pipeline. Generated `.pt` and `.pth` caches are intentionally ignored by Git because they can exceed GitHub's normal single-file limit.

See `../DATA_LICENSE.md` for provenance, license and checksum information.

File: data/raw/Active_Database.csv (part 114 of 471)
id,doi,doi_norm,donor,acceptor,donor_canonical,acceptor_canonical,donor_smiles,acceptor_smiles,voc,jsc,ff,pce,pce_recomputed,pce_relative_error_percent,pce_avg,pce_best,d_a_ratio,additive,additive_canonical,additive_ratio,device_structure,device_type,etl,etl_canonical,htl,htl_canonical,active_layer_thickness,solvent,solvent_canonical,annealing_temp,homo_d,lumo_d,eg_d,homo_a,lumo_a,eg_a
49821,10.1002/smll.202201769,10.1002/smll.202201769,PM6,4TC-4F-C10C10,PM6,4TC-4F-C10C10,COC(=O)C(C)(C)c1cc(C)cc(-c2sc3c4sc5cc(/C=C6/C(=O)c7cc(F)cc(c7)C(=O)/C6=C\c6cc(C(C)(C)C(=O)OC)c(-c7cc(C)cc(C(C)(C)C(=O)OC)c7)s6)sc5c4c(C(C)(C)C(=O)OC)ccc2-3)c1,,0.91,18.59,64.0,10.83,10.826816,0.0293998153277856,10.62,10.83,,,,,ITO/PEDOT:PSS/PM6:4TC-4F-C10C10/PDINO/Al,conventional,PDINO,PDINO,PEDOT:PSS,PEDOT:PSS,,CF,chloroform,,-5.56,-3.65,,,,
49822,10.1002/smll.202203454,10.1002/smll.202203454,D18,o-TT-Cl,D18,o-TT-Cl,CCCCCCC(CCCC)Cc1csc(-c2cc3c4nsnc4c4cc(-c5cc(CC(CCCC)CCCCCC)c(-c6cc7c(-c8cc(F)c(CC(CC)CCCC)s8)c8sccc8c(-c8cc(F)c(CC(CC)CCCC)s8)c7s6)s5)sc4c3s2)c1,,0.89,20.77,69.14,12.84,12.780736419999998,0.4615543613707276,,,1:1.2,,,,conventional,conventional,,,,,,CHCl3,chloroform,80.0,-5.51,-2.77,,,,
49823,10.1002/smll.202203454,10.1002/smll.202203454,D18,m-TT-Cl,D18,m-TT-Cl,CCCCCCC(CCCC)Cc1csc(-c2cc3c4nsnc4c4cc(-c5cc(CC(CCCC)CCCCCC)c(-c6cc7c(-c8cc(F)c(CC(CC)CCCC)s8)c8sccc8c(-c8cc(F)c(CC(CC)CCCC)s8)c7s6)s5)sc4c3s2)c1,,0.9,14.57,49.62,6.54,6.5066706,0.5096238532110152,,,1:1.2,,,,conventional,conventional,,,,,,CHCl3,chloroform,80.0,-5.51,-2.77,,,,
49833,10.1002/smll.202205128,10.1002/smll.202205128,PM6,BTP-eC9,PM6,BTP-eC9,COC(=O)C(C)(C)c1cc(C)cc(-c2sc3c4sc5cc(/C=C6/C(=O)c7cc(F)cc(c7)C(=O)/C6=C\c6cc(C(C)(C)C(=O)OC)c(-c7cc(C)cc(C(C)(C)C(=O)OC)c7)s6)sc5c4c(C(C)(C)C(=O)OC)ccc2-3)c1,CCCCCCCCCc1c(C=C2C(=O)c3cc(Cl)c(Cl)cc3C2=C(C#N)C#N)sc2c1sc1c3c4nsnc4c4c5sc6c(CCCCCCCCC)c(C=C7C(=O)c8cc(Cl)c(Cl)cc8C7=C(C#N)C#N)sc6c5n(CC(CCCC)CCCCCC)c4c3n(CC(CCCC)CCCCCC)c21,0.804,25.94,67.6,14.09,14.098493760000002,0.0602821859474955,14.06,14.09,,,,,ITO/PEDOT:PSS/active layer/Al,conventional,,,PEDOT:PSS,PEDOT:PSS,120.0,,,,-5.56,-3.65,,-5.68,-3.9,
49834,10.1002/smll.202205128,10.1002/smll.202205128,PM6,BTP-eC9,PM6,BTP-eC9,COC(=O)C(C)(C)c1cc(C)cc(-c2sc3c4sc5cc(/C=C6/C(=O)c7cc(F)cc(c7)C(=O)/C6=C\c6cc(C(C)(C)C(=O)OC)c(-c7cc(C)cc(C(C)(C)C(=O)OC)c7)s6)sc5c4c(C(C)(C)C(=O)OC)ccc2-3)c1,CCCCCCCCCc1c(C=C2C(=O)c3cc(Cl)c(Cl)cc3C2=C(C#N)C#N)sc2c1sc1c3c4nsnc4c4c5sc6c(CCCCCCCCC)c(C=C7C(=O)c8cc(Cl)c(Cl)cc8C7=C(C#N)C#N)sc6c5n(CC(CCCC)CCCCCC)c4c3n(CC(CCCC)CCCCCC)c21,0.826,26.3,74.6,16.21,16.2059548,0.0249549660703281,16.15,16.21,,,,,ITO/PEDOT:PSS/active layer/TPEA/Al,conventional,TPEA,TPEA,PEDOT:PSS,PEDOT:PSS,120.0,,,,-5.56,-3.65,,-5.68,-3.9,
49835,10.1002/smll.202205128,10.1002/smll.202205128,PM6,BTP-eC9,PM6,BTP-eC9,COC(=O)C(C)(C)c1cc(C)cc(-c2sc3c4sc5cc(/C=C6/C(=O)c7cc(F)cc(c7)C(=O)/C6=C\c6cc(C(C)(C)C(=O)OC)c(-c7cc(C)cc(C(C)(C)C(=O)OC)c7)s6)sc5c4c(C(C)(C)C(=O)OC)ccc2-3)c1,CCCCCCCCCc1c(C=C2C(=O)c3cc(Cl)c(Cl)cc3C2=C(C#N)C#N)sc2c1sc1c3c4nsnc4c4c5sc6c(CCCCCCCCC)c(C=C7C(=O)c8cc(Cl)c(Cl)cc8C7=C(C#N)C#N)sc6c5n(CC(CCCC)CCCCCC)c4c3n(CC(CCCC)CCCCCC)c21,0.853,26.8,78.1,17.85,17.853972399999996,0.0222543417366666,17.74,17.85,,,,,ITO/PEDOT:PSS/active layer/TPMA/Al,conventional,TPMA,TPMA,PEDOT:PSS,PEDOT:PSS,120.0,,,,-5.56,-3.65,,-5.68,-3.9,
49837,10.1002/smll.202205244,10.1002/smll.202205244,a-BTR-H4,Y6,a-BTR-H4,Y6,,CCCCCCCCCCCc1c(/C=C2\C(=O)c3cc(F)c(F)cc3C2=C(C#N)C#N)sc2c1sc1c3c4nsnc4c4c5sc6c(CCCCCCCCCCC)c(/C=C7\C(=O)c8cc(F)c(F)cc8C7=C(C#N)C#N)sc6c5n(CC(CC)CCCC)c4c3n(CC(CC)CCCC)c21,0.815,26.06,53.5,11.36,11.362811499999998,0.0247491197182939,11.12,11.36,1.0:1.2,,,,ITO/PEDOT:PSS/active layer/PDINN/Ag,conventional,PDINN,PDINN,PEDOT:PSS,PEDOT:PSS,,CS2,CS2,120.0,,,,-5.65,-4.09,
49838,10.1002/smll.202205244,10.1002/smll.202205244,a-BTR-H5,Y6,a-BTR-H5,Y6,,CCCCCCCCCCCc1c(/C=C2\C(=O)c3cc(F)c(F)cc3C2=C(C#N)C#N)sc2c1sc1c3c4nsnc4c4c5sc6c(CCCCCCCCCCC)c(/C=C7\C(=O)c8cc(F)c(F)cc8C7=C(C#N)C#N)sc6c5n(CC(CC)CCCC)c4c3n(CC(CC)CCCC)c21,0.791,19.97,47.9,7.57,7.56641333,0.0473800528401675,7.25,7.57,1.0:1.2,,,,ITO/PEDOT:PSS/active layer/PDINN/Ag,conventional,PDINN,PDINN,PEDOT:PSS,PEDOT:PSS,,CS2,CS2,120.0,,,,-5.65,-4.09,
49839,10.1002/smll.202205572,10.1002/smll.202205572,PM6,Y6,PM6,Y6,COC(=O)C(C)(C)c1cc(C)cc(-c2sc3c4sc5cc(/C=C6/C(=O)c7cc(F)cc(c7)C(=O)/C6=C\c6cc(C(C)(C)C(=O)OC)c(-c7cc(C)cc(C(C)(C)C(=O)OC)c7)s6)sc5c4c(C(C)(C)C(=O)OC)ccc2-3)c1,CCCCCCCCCCCc1c(/C=C2\C(=O)c3cc(F)c(F)cc3C2=C(C#N)C#N)sc2c1sc1c3c4nsnc4c4c5sc6c(CCCCCCCCCCC)c(/C=C7\C(=O)c8cc(F)c(F)cc8C7=C(C#N)C#N)sc6c5n(CC(CC)CCCC)c4c3n(CC(CC)CCCC)c21,0.826,26.21,71.63,15.51,15.507508198,0.0160657769181158,15.46,15.51,,,,,ITO/ZnO/active layer/MoO3/Ag,inverted,ZnO,ZnO,MoO3,MoO3,,chloroform,chloroform,,-5.56,-3.65,,-5.65,-4.09,
49842,10.1002/smll.202205572,10.1002/smll.202205572,PM6,L8-BO,PM6,L8-BO,COC(=O)C(C)(C)c1cc(C)cc(-c2sc3c4sc5cc(/C=C6/C(=O)c7cc(F)cc(c7)C(=O)/C6=C\c6cc(C(C)(C)C(=O)OC)c(-c7cc(C)cc(C(C)(C)C(=O)OC)c7)s6)sc5c4c(C(C)(C)C(=O)OC)ccc2-3)c1,CCCCCCC(CCCC)Cc1c(/C=C2\C(=O)c3cc(F)c(F)cc3C2=C(C#N)C#N)sc2c1SC1c3c(c4c(c5nsnc35)c3sc5c(CC(CCCC)CCCCCC)c(/C=C6\C(=O)c7cc(F)c(F)cc7C6=C(C#N)C#N)sc5c3n4CC(CC)CCCC)N(CC(CC)CCCC)C21,0.888,26.14,75.6,17.55,17.54851392,0.0084676923076888,17.55,17.55,,,,,ITO/ZnO/active layer/MoO3/Ag,inverted,ZnO,ZnO,MoO3,MoO3,,chloroform,chloroform,,-5.56,-3.65,,-5.68,-3.9,
49845,10.1002/smll.202206547,10.1002/smll.202206547,PM6,YBO-2O,PM6,YBO-2O,COC(=O)C(C)(C)c1cc(C)cc(-c2sc3c4sc5cc(/C=C6/C(=O)c7cc(F)cc(c7)C(=O)/C6=C\c6cc(C(C)(C)C(=O)OC)c(-c7cc(C)cc(C(C)(C)C(=O)OC)c7)s6)sc5c4c(C(C)(C)C(=O)OC)ccc2-3)c1,,1.01,11.82,52.0,6.2,6.207864,0.1268387096774136,5.84,6.2,1:1.2,DTBF,DTBF,,ITO/PEDOT:PSS/active layer/ZnO NPs/Al,conventional,ZnO NPs,ZnO,PEDOT:PSS,PEDOT:PSS,,CF,chloroform,,-5.56,-3.65,,,,
49846,10.1002/smll.202206547,10.1002/smll.202206547,PM6,YBO-FO,PM6,YBO-FO,COC(=O)C(C)(C)c1cc(C)cc(-c2sc3c4sc5cc(/C=C6/C(=O)c7cc(F)cc(c7)C(=O)/C6=C\c6cc(C(C)(C)C(=O)OC)c(-c7cc(C)cc(C(C)(C)C(=O)OC)c7)s6)sc5c4c(C(C)(C)C(=O)OC)ccc2-3)c1,,0.89,23.39,72.0,15.01,14.988312,0.1444903397734794,14.75,15.01,1:1.2,DTBF,DTBF,,ITO/PEDOT:PSS/active layer/ZnO NPs/Al,conventional,ZnO NPs,ZnO,PEDOT:PSS,PEDOT:PSS,,CF,chloroform,,-5.56,-3.65,,,,
49847,10.1002/smll.202206607,10.1002/smll.202206607,PCN2,Y6,PCN2,Y6,,CCCCCCCCCCCc1c(/C=C2\C(=O)c3cc(F)c(F)cc3C2=C(C#N)C#N)sc2c1sc1c3c4nsnc4c4c5sc6c(CCCCCCCCCCC)c(/C=C7\C(=O)c8cc(F)c(F)cc8C7=C(C#N)C#N)sc6c5n(CC(CC)CCCC)c4c3n(CC(CC)CCCC)c21,0.861,24.65,67.96,14.42,14.423592539999998,0.0249135922329949,14.06,14.42,1:1.1,,,,ITO/PEDOT:PSS/active layer/PDINO/Ag,conventional,PDINO,PDINO,PEDOT:PSS,PEDOT:PSS,,chloroform,chloroform,,,,,-5.65,-4.09,
49848,10.1002/smll.202206607,10.1002/smll.202206607,PCN3,Y6,PCN3,Y6,,CCCCCCCCCCCc1c(/C=C2\C(=O)c3cc(F)c(F)cc3C2=C(C#N)C#N)sc2c1sc1c3c4nsnc4c4c5sc6c(CCCCCCCCCCC)c(/C=C7\C(=O)c8cc(F)c(F)cc8C7=C(C#N)C#N)sc6c5n(CC(CC)CCCC)c4c3n(CC(CC)CCCC)c21,0.873,25.42,69.08,15.33,15.329998728,8.29745597156359e-06,14.92,15.33,1:1.1,,,,ITO/PEDOT:PSS/active layer/PDINO/Ag,conventional,PDINO,PDINO,PEDOT:PSS,PEDOT:PSS,,chloroform,chloroform,,,,,-5.65,-4.09,
49849,10.1002/smll.202206607,10.1002/smll.202206607,PCN4,Y6,PCN4,Y6,,CCCCCCCCCCCc1c(/C=C2\C(=O)c3cc(F)c(F)cc3C2=C(C#N)C#N)sc2c1sc1c3c4nsnc4c4c5sc6c(CCCCCCCCCCC)c(/C=C7\C(=O)c8cc(F)c(F)cc8C7=C(C#N)C#N)sc6c5n(CC(CC)CCCC)c4c3n(CC(CC)CCCC)c21,0.875,25.18,66.52,14.66,14.656019,0.027155525238754,14.22,14.66,1:1.1,,,,ITO/PEDOT:PSS/active layer/PDINO/Ag,conventional,PDINO,PDINO,PEDOT:PSS,PEDOT:PSS,,chloroform,chloroform,,,,,-5.65,-4.09,
49850,10.1002/smll.202206607,10.1002/smll.202206607,PCN5,Y6,PCN5,Y6,,CCCCCCCCCCCc1c(/C=C2\C(=O)c3cc(F)c(F)cc3C2=C(C#N)C#N)sc2c1sc1c3c4nsnc4c4c5sc6c(CCCCCCCCCCC)c(/C=C7\C(=O)c8cc(F)c(F)cc8C7=C(C#N)C#N)sc6c5n(CC(CC)CCCC)c4c3n(CC(CC)CCCC)c21,0.887,21.16,64.37,12.07,12.081553804000002,0.0957233140016721,11.83,12.07,1:1.1,,,,ITO/PEDOT:PSS/active layer/PDINO/Ag,conventional,PDINO,PDINO,PEDOT:PSS,PEDOT:PSS,,chloroform,chloroform,,,,,-5.65,-4.09,
49857,10.1002/smll.202206907,10.1002/smll.202206907,PTB7,PC71BM,PTB7,PC71BM,CCCCC(CC)COC(=O)c1sc2c(-c3cc4c(OCC(CC)CCCC)c5sccc5c(OCC(CC)CCCC)c4s3)scc2c1F,COC(=O)CCCC1(c2ccccc2)C23c4c5ccc6c7cc8c9c%10c(cc%11cc%12c%13c%14c(cc%15c%16ccc-5c2c%16c2c5c%16c%17c(c(c46)c7c9c%17c4c%10c%11c%13c4c%16c%14c%152)C513)C%12)C8,0.69,7.08,35.17,2.17,1.7181248399999998,20.823740092165902,1.74,2.17,,,,,PC71BM-c:PTB7-s NPs,inverted,ZnO,,MoO3,,,Water,water,,-5.19,-3.43,,-5.9,-3.9,
49858,10.1002/smll.202206907,10.1002/smll.202206907,PTB7,PC71BM,PTB7,PC71BM,CCCCC(CC)COC(=O)c1sc2c(-c3cc4c(OCC(CC)CCCC)c5sccc5c(OCC(CC)CCCC)c4s3)scc2c1F,COC(=O)CCCC1(c2ccccc2)C23c4c5ccc6c7cc8c9c%10c(cc%11cc%12c%13c%14c(cc%15c%16ccc-5c2c%16c2c5c%16c%17c(c(c46)c7c9c%17c4c%10c%11c%13c4c%16c%14c%152)C513)C%12)C8,0.74,7.93,48.52,3.35,2.8472506400000004,15.007443582089545,2.82,3.35,,,,,PTB7:PC71BM Janus NPs,inverted,ZnO,,MoO3,,,Water,water,140.0,-5.19,-3.43,,-5.9,-3.9,
49859,10.1002/smll.202206907,10.1002/smll.202206907,PTB7,PC71BM,PTB7,PC71BM,CCCCC(CC)COC(=O)c1sc2c(-c3cc4c(OCC(CC)CCCC)c5sccc5c(OCC(CC)CCCC)c4s3)scc2c1F,COC(=O)CCCC1(c2ccccc2)C23c4c5ccc6c7cc8c9c%10c(cc%11cc%12c%13c%14c(cc%15c%16ccc-5c2c%16c2c5c%16c%17c(c(c46)c7c9c%17c4c%10c%11c%13c4c%16c%14c%152)C513)C%12)C8,0.72,9.4,49.08,3.51,3.3217343999999995,5.363692307692316,3.32,3.51,,,,,PTB7:PC71BM BHJ,inverted,ZnO,,MoO3,,,o-DCB,o-DCB,,-5.19,-3.43,,-5.9,-3.9,
49860,10.1002/smll.202206907,10.1002/smll.202206907,PTB7-Th,PC71BM,PTB7-Th,PC71BM,CCCCC(CC)COC(=O)c1sc2csc(-c3cc4c(-c5ccc(CC(CC)CCCC)s5)c5sccc5c(-c5ccc(CC(CC)CCCC)s5)c4s3)c2c1F,COC(=O)CCCC1(c2ccccc2)C23c4c5ccc6c7cc8c9c%10c(cc%11cc%12c%13c%14c(cc%15c%16ccc-5c2c%16c2c5c%16c%17c(c(c46)c7c9c%17c4c%10c%11c%13c4c%16c%14c%152)C513)C%12)C8,0.72,8.85,36.4,3.16,2.319408,26.601012658227845,2.37,3.16,,,,,PC71BM-c:PTB7-Th-s NPs,inverted,ZnO,,MoO3,,,Water,water,,-5.21,-3.6,,-5.9,-3.9,
49861,10.1002/smll.202206907,10.1002/smll.202206907,PTB7-Th,PC71BM,PTB7-Th,PC71BM,CCCCC(CC)COC(=O)c1sc2csc(-c3cc4c(-c5ccc(CC(CC)CCCC)s5)c5sccc5c(-c5ccc(CC(CC)CCCC)s5)c4s3)c2c1F,COC(=O)CCCC1(c2ccccc2)C23c4c5ccc6c7cc8c9c%10c(cc%11cc%12c%13c%14c(cc%15c%16ccc-5c2c%16c2c5c%16c%17c(c(c46)c7c9c%17c4c%10c%11c%13c4c%16c%14c%152)C513)C%12)C8,0.74,12.59,45.68,5.11,4.255822879999999,16.715794911937394,4.31,5.11,,,,,PTB7-Th:PC71BM Janus NPs,inverted,ZnO,,MoO3,,,Water,water,,-5.21,-3.6,,-5.9,-3.9,
49862,10.1002/smll.202206907,10.1002/smll.202206907,PTB7-Th,PC71BM,PTB7-Th,PC71BM,CCCCC(CC)COC(=O)c1sc2csc(-c3cc4c(-c5ccc(CC(CC)CCCC)s5)c5sccc5c(-c5ccc(CC(CC)CCCC)s5)c4s3)c2c1F,COC(=O)CCCC1(c2ccccc2)C23c4c5ccc6c7cc8c9c%10c(cc%11cc%12c%13c%14c(cc%15c%16ccc-5c2c%16c2c5c%16c%17c(c(c46)c7c9c%17c4c%10c%11c%13c4c%16c%14c%152)C513)C%12)C8,0.76,13.91,53.01,5.73,5.604005160000001,2.198862827225126,5.62,5.73,,,,,PTB7-Th:PC71BM BHJ,inverted,ZnO,,MoO3,,,o-DCB,o-DCB,,-5.21,-3.6,,-5.9,-3.9,
49863,10.1002/smll.202206907,10.1002/smll.202206907,PTB7,PC71BM,PTB7,PC71BM,CCCCC(CC)COC(=O)c1sc2c(-c3cc4c(OCC(CC)CCCC)c5sccc5c(OCC(CC)CCCC)c4s3)scc2c1F,COC(=O)CCCC1(c2ccccc2)C23c4c5ccc6c7cc8c9c%10c(cc%11cc%12c%13c%14c(cc%15c%16ccc-5c2c%16c2c5c%16c%17c(c(c46)c7c9c%17c4c%10c%11c%13c4c%16c%14c%152)C513)C%12)C8,0.65,4.65,25.7,1.4,0.7767825,44.51553571428571,0.75,1.4,,,,,ITO/ZnO/D:A NP film/MoO3/Ag,inverted,,,,,,,,140.0,-5.19,-3.43,,-5.9,-3.9,
49864,10.1002/smll.202206907,10.1002/smll.202206907,PTB7,PC71BM,PTB7,PC71BM,CCCCC(CC)COC(=O)c1sc2c(-c3cc4c(OCC(CC)CCCC)c5sccc5c(OCC(CC)CCCC)c4s3)scc2c1F,COC(=O)CCCC1(c2ccccc2)C23c4c5ccc6c7cc8c9c%10c(cc%11cc%12c%13c%14c(cc%15c%16ccc-5c2c%16c2c5c%16c%17c(c(c46)c7c9c%17c4c%10c%11c%13c4c%16c%14c%152)C513)C%12)C8,0.57,6.8,37.17,2.7,1.4407091999999997,46.640400000000014,1.77,2.7,,,,,ITO/ZnO/D:A NP film/MoO3/Ag,inverted,,,,,,,,80.0,-5.19,-3.43,,-5.9,-3.9,
49865,10.1002/smll.202206907,10.1002/smll.202206907,PTB7,PC71BM,PTB7,PC71BM,CCCCC(CC)COC(=O)c1sc2c(-c3cc4c(OCC(CC)CCCC)c5sccc5c(OCC(CC)CCCC)c4s3)scc2c1F,COC(=O)CCCC1(c2ccccc2)C23c4c5ccc6c7cc8c9c%10c(cc%11cc%12c%13c%14c(cc%15c%16ccc-5c2c%16c2c5c%16c%17c(c(c46)c7c9c%17c4c%10c%11c%13c4c%16c%14c%152)C513)C%12)C8,0.68,6.77,46.35,2.63,2.1337686,18.86811406844105,2.16,2.63,,,,,ITO/ZnO/D:A NP film/MoO3/Ag,inverted,,,,,,,,110.0,-5.19,-3.43,,-5.9,-3.9,
49867,10.1002/smll.202206907,10.1002/smll.202206907,PTB7,PC71BM,PTB7,PC71BM,CCCCC(CC)COC(=O)c1sc2c(-c3cc4c(OCC(CC)CCCC)c5sccc5c(OCC(CC)CCCC)c4s3)scc2c1F,COC(=O)CCCC1(c2ccccc2)C23c4c5ccc6c7cc8c9c%10c(cc%11cc%12c%13c%14c(cc%15c%16ccc-5c2c%16c2c5c%16c%17c(c(c46)c7c9c%17c4c%10c%11c%13c4c%16c%14c%152)C513)C%12)C8,0.7,7.21,43.86,3.32,2.2136142,33.3248734939759,2.31,3.32,,,,,PTB7:PC71BM Janus NPs,inverted,ZnO,,MoO3,,,,,170.0,-5.19,-3.43,,-5.9,-3.9,
49868,10.1002/smll.202206907,10.1002/smll.202206907,PTB7,PC71BM,PTB7,PC71BM,CCCCC(CC)COC(=O)c1sc2c(-c3cc4c(OCC(CC)CCCC)c5sccc5c(OCC(CC)CCCC)c4s3)scc2c1F,COC(=O)CCCC1(c2ccccc2)C23c4c5ccc6c7cc8c9c%10c(cc%11cc%12c%13c%14c(cc%15c%16ccc-5c2c%16c2c5c%16c%17c(c(c46)c7c9c%17c4c%10c%11c%13c4c%16c%14c%152)C513)C%12)C8,0.67,4.95,36.41,1.76,1.20753765,31.389906250000006,1.28,1.76,,,,,ITO/ZnO/D:A NP film/MoO3/Ag,inverted,,,,,,,,200.0,-5.19,-3.43,,-5.9,-3.9,
49871,10.1002/smll.202207505,10.1002/smll.202207505,PM6,BTP-eC9,PM6,BTP-eC9,COC(=O)C(C)(C)c1cc(C)cc(-c2sc3c4sc5cc(/C=C6/C(=O)c7cc(F)cc(c7)C(=O)/C6=C\c6cc(C(C)(C)C(=O)OC)c(-c7cc(C)cc(C(C)(C)C(=O)OC)c7)s6)sc5c4c(C(C)(C)C(=O)OC)ccc2-3)c1,CCCCCCCCCc1c(C=C2C(=O)c3cc(Cl)c(Cl)cc3C2=C(C#N)C#N)sc2c1sc1c3c4nsnc4c4c5sc6c(CCCCCCCCC)c(C=C7C(=O)c8cc(Cl)c(Cl)cc8C7=C(C#N)C#N)sc6c5n(CC(CCCC)CCCCCC)c4c3n(CC(CCCC)CCCCCC)c21,0.84,26.26,77.84,17.17,17.17025856,0.0015058823529348,17.17,17.17,,,,,,,,,PEDOT:PSS,PEDOT:PSS,,,,,-5.56,-3.65,,-5.68,-3.9,
49872,10.1002/smll.202207505,10.1002/smll.202207505,PM6,BTP-eC9,PM6,BTP-eC9,COC(=O)C(C)(C)c1cc(C)cc(-c2sc3c4sc5cc(/C=C6/C(=O)c7cc(F)cc(c7)C(=O)/C6=C\c6cc(C(C)(C)C(=O)OC)c(-c7cc(C)cc(C(C)(C)C(=O)OC)c7)s6)sc5c4c(C(C)(C)C(=O)OC)ccc2-3)c1,CCCCCCCCCc1c(C=C2C(=O)c3cc(Cl)c(Cl)cc3C2=C(C#N)C#N)sc2c1sc1c3c4nsnc4c4c5sc6c(CCCCCCCCC)c(C=C7C(=O)c8cc(Cl)c(Cl)cc8C7=C(C#N)C#N)sc6c5n(CC(CCCC)CCCCCC)c4c3n(CC(CCCC)CCCCCC)c21,0.84,26.56,78.17,17.42,17.440039679999998,0.1150383467278785,17.42,17.42,,,,,,,,,PEDOT:PSS-Nb2C,PEDOT:PSS,,,,,-5.56,-3.65,,-5.68,-3.9,
49873,10.1002/smll.202207505,10.1002/smll.202207505,PM6,BTP-eC9,PM6,BTP-eC9,COC(=O)C(C)(C)c1cc(C)cc(-c2sc3c4sc5cc(/C=C6/C(=O)c7cc(F)cc(c7)C(=O)/C6=C\c6cc(C(C)(C)C(=O)OC)c(-c7cc(C)cc(C(C)(C)C(=O)OC)c7)s6)sc5c4c(C(C)(C)C(=O)OC)ccc2-3)c1,CCCCCCCCCc1c(C=C2C(=O)c3cc(Cl)c(Cl)cc3C2=C(C#N)C#N)sc2c1sc1c3c4nsnc4c4c5sc6c(CCCCCCCCC)c(C=C7C(=O)c8cc(Cl)c(Cl)cc8C7=C(C#N)C#N)sc6c5n(CC(CCCC)CCCCCC)c4c3n(CC(CCCC)CCCCCC)c21,0.84,27.21,79.81,18.3,18.24169284,0.3186183606557475,18.3,18.3,,,,,,,,,PEDOT:PSS-Nb2C,PEDOT:PSS,,,,,-5.56,-3.65,,-5.68,-3.9,
49874,10.1002/smll.202207505,10.1002/smll.202207505,PM6,BTP-eC9,PM6,BTP-eC9,COC(=O)C(C)(C)c1cc(C)cc(-c2sc3c4sc5cc(/C=C6/C(=O)c7cc(F)cc(c7)C(=O)/C6=C\c6cc(C(C)(C)C(=O)OC)c(-c7cc(C)cc(C(C)(C)C(=O)OC)c7)s6)sc5c4c(C(C)(C)C(=O)OC)ccc2-3)c1,CCCCCCCCCc1c(C=C2C(=O)c3cc(Cl)c(Cl)cc3C2=C(C#N)C#N)sc2c1sc1c3c4nsnc4c4c5sc6c(CCCCCCCCC)c(C=C7C(=O)c8cc(Cl)c(Cl)cc8C7=C(C#N)C#N)sc6c5n(CC(CCCC)CCCCCC)c4c3n(CC(CCCC)CCCCCC)c21,0.83,26.85,78.81,17.63,17.56320255,0.3788851389676645,17.63,17.63,,,,,,,,,PEDOT:PSS-Nb2C,PEDOT:PSS,,,,,-5.56,-3.65,,-5.68,-3.9,
49875,10.1002/smll.202207505,10.1002/smll.202207505,PM6,Y6,PM6,Y6,COC(=O)C(C)(C)c1cc(C)cc(-c2sc3c4sc5cc(/C=C6/C(=O)c7cc(F)cc(c7)C(=O)/C6=C\c6cc(C(C)(C)C(=O)OC)c(-c7cc(C)cc(C(C)(C)C(=O)OC)c7)s6)sc5c4c(C(C)(C)C(=O)OC)ccc2-3)c1,CCCCCCCCCCCc1c(/C=C2\C(=O)c3cc(F)c(F)cc3C2=C(C#N)C#N)sc2c1sc1c3c4nsnc4c4c5sc6c(CCCCCCCCCCC)c(/C=C7\C(=O)c8cc(F)c(F)cc8C7=C(C#N)C#N)sc6c5n(CC(CC)CCCC)c4c3n(CC(CC)CCCC)c21,0.83,25.73,72.44,15.47,15.47021396,0.0013830639948169,15.47,15.47,,,,,ITO/PEDOT:PSS/PM6:Y6/BCP/Al,,BCP,,PEDOT:PSS,PEDOT:PSS,120.0,,,,-5.56,-3.65,,-5.65,-4.09,
49876,10.1002/smll.202207505,10.1002/smll.202207505,PM6,Y6,PM6,Y6,COC(=O)C(C)(C)c1cc(C)cc(-c2sc3c4sc5cc(/C=C6/C(=O)c7cc(F)cc(c7)C(=O)/C6=C\c6cc(C(C)(C)C(=O)OC)c(-c7cc(C)cc(C(C)(C)C(=O)OC)c7)s6)sc5c4c(C(C)(C)C(=O)OC)ccc2-3)c1,CCCCCCCCCCCc1c(/C=C2\C(=O)c3cc(F)c(F)cc3C2=C(C#N)C#N)sc2c1sc1c3c4nsnc4c4c5sc6c(CCCCCCCCCCC)c(/C=C7\C(=O)c8cc(F)c(F)cc8C7=C(C#N)C#N)sc6c5n(CC(CC)CCCC)c4c3n(CC(CC)CCCC)c21,0.83,26.04,72.96,15.77,15.768990719999998,0.0064000000000105,15.77,15.77,,,,,,,,,PEDOT:PSS-Nb2C,PEDOT:PSS,,,,,-5.56,-3.65,,-5.65,-4.09,
49877,10.1002/smll.202207505,10.1002/smll.202207505,PM6,Y6,PM6,Y6,COC(=O)C(C)(C)c1cc(C)cc(-c2sc3c4sc5cc(/C=C6/C(=O)c7cc(F)cc(c7)C(=O)/C6=C\c6cc(C(C)(C)C(=O)OC)c(-c7cc(C)cc(C(C)(C)C(=O)OC)c7)s6)sc5c4c(C(C)(C)C(=O)OC)ccc2-3)c1,CCCCCCCCCCCc1c(/C=C2\C(=O)c3cc(F)c(F)cc3C2=C(C#N)C#N)sc2c1sc1c3c4nsnc4c4c5sc6c(CCCCCCCCCCC)c(/C=C7\C(=O)c8cc(F)c(F)cc8C7=C(C#N)C#N)sc6c5n(CC(CC)CCCC)c4c3n(CC(CC)CCCC)c21,0.83,26.62,76.08,16.81,16.809571679999998,0.0025480071386141,16.81,16.81,,,,,,,,,PEDOT:PSS-Nb2C,PEDOT:PSS,,,,,-5.56,-3.65,,-5.65,-4.09,
49878,10.1002/smll.202207505,10.1002/smll.202207505,PM6,Y6,PM6,Y6,COC(=O)C(C)(C)c1cc(C)cc(-c2sc3c4sc5cc(/C=C6/C(=O)c7cc(F)cc(c7)C(=O)/C6=C\c6cc(C(C)(C)C(=O)OC)c(-c7cc(C)cc(C(C)(C)C(=O)OC)c7)s6)sc5c4c(C(C)(C)C(=O)OC)ccc2-3)c1,CCCCCCCCCCCc1c(/C=C2\C(=O)c3cc(F)c(F)cc3C2=C(C#N)C#N)sc2c1sc1c3c4nsnc4c4c5sc6c(CCCCCCCCCCC)c(/C=C7\C(=O)c8cc(F)c(F)cc8C7=C(C#N)C#N)sc6c5n(CC(CC)CCCC)c4c3n(CC(CC)CCCC)c21,0.83,26.45,75.93,16.67,16.66929255,0.004243851229755,16.67,16.67,,,,,,,,,PEDOT:PSS-Nb2C,PEDOT:PSS,,,,,-5.56,-3.65,,-5.65,-4.09,
49883,10.1002/smll.202208217,10.1002/smll.202208217,PDX,Ph(PDI)3,PDX,Ph(PDI)3,,CCCCCC(CCCCC)n1c(=O)c2ccc3c4ccc5c(=O)n(C(CCCCC)CCCCC)c(=O)c6cc7c(c4c56)c4c(cc(c1=O)c2c34)c1c2c3cc4c(=O)n(C(CCCCC)CCCCC)c(=O)c5ccc6c8ccc9c(=O)n(C(CCCCC)CCCCC)c(=O)c%10cc(c(c8c9%10)c3c6c54)c2c2c3cc4c(=O)n(C(CCCCC)CCCCC)c(=O)c5ccc6c8ccc9c(=O)n(C(CCCCC)CCCCC)c(=O)c%10cc(c(c8c9%10)c3c6c54)c2c71,1.07,15.01,63.5,10.12,10.1985445,0.7761314229249145,9.98,10.12,,,,,ITO/PEDOT:PSS/active layer/PNDIT-F3N/Ag,conventional,PNDIT-F3N,PNDIT-F3N,PEDOT:PSS,PEDOT:PSS,,,,,,,,-5.92,-3.85,
49884,10.1002/smll.202208217,10.1002/smll.202208217,PTB7-Th,Ph(PDI)3,PTB7-Th,Ph(PDI)3,CCCCC(CC)COC(=O)c1sc2csc(-c3cc4c(-c5ccc(CC(CC)CCCC)s5)c5sccc5c(-c5ccc(CC(CC)CCCC)s5)c4s3)c2c1F,CCCCCC(CCCCC)n1c(=O)c2ccc3c4ccc5c(=O)n(C(CCCCC)CCCCC)c(=O)c6cc7c(c4c56)c4c(cc(c1=O)c2c34)c1c2c3cc4c(=O)n(C(CCCCC)CCCCC)c(=O)c5ccc6c8ccc9c(=O)n(C(CCCCC)CCCCC)c(=O)c%10cc(c(c8c9%10)c3c6c54)c2c2c3cc4c(=O)n(C(CCCCC)CCCCC)c(=O)c5ccc6c8ccc9c(=O)n(C(CCCCC)CCCCC)c(=O)c%10cc(c(c8c9%10)c3c6c54)c2c71,0.85,14.15,52.9,6.28,6.3625475,1.314450636942668,6.09,6.28,,,,,ITO/PEDOT:PSS/active layer/PNDIT-F3N/Ag,conventional,PNDIT-F3N,PNDIT-F3N,PEDOT:PSS,PEDOT:PSS,,,,,-5.21,-3.6,,-5.92,-3.85,
49885,10.1002/smll.202301803,10.1002/smll.202301803,P(F-FPy),BTP-eC9,P(F-FPy),BTP-eC9,,CCCCCCCCCc1c(C=C2C(=O)c3cc(Cl)c(Cl)cc3C2=C(C#N)C#N)sc2c1sc1c3c4nsnc4c4c5sc6c(CCCCCCCCC)c(C=C7C(=O)c8cc(Cl)c(Cl)cc8C7=C(C#N)C#N)sc6c5n(CC(CCCC)CCCCCC)c4c3n(CC(CCCC)CCCCCC)c21,0.921,21.84,60.9,12.3,12.24981576,0.408001951219513,12.0,12.3,,1-phenyl naphthalene,1-phenylnaphthalene,0.5%,ITO/PEDOT:PSS/active layer/PDINN/Ag,conventional,PDINN,PDINN,PEDOT:PSS,PEDOT:PSS,,TL (0.5% PN),tetralin,,,,,-5.68,-3.9,
49886,10.1002/smll.202301803,10.1002/smll.202301803,P(F-FPy)(PM6 = 0.2),BTP-eC9,P(F-FPy)(PM6 = 0.2),BTP-eC9,,CCCCCCCCCc1c(C=C2C(=O)c3cc(Cl)c(Cl)cc3C2=C(C#N)C#N)sc2c1sc1c3c4nsnc4c4c5sc6c(CCCCCCCCC)c(C=C7C(=O)c8cc(Cl)c(Cl)cc8C7=C(C#N)C#N)sc6c5n(CC(CCCC)CCCCCC)c4c3n(CC(CCCC)CCCCCC)c21,0.896,23.11,69.1,14.3,14.308232959999998,0.0575731468531279,14.1,14.3,,1-phenyl naphthalene,1-phenylnaphthalene,0.5%,ITO/PEDOT:PSS/active layer/PDINN/Ag,conventional,PDINN,PDINN,PEDOT:PSS,PEDOT:PSS,,TL (0.5% PN),tetralin,,,,,-5.68,-3.9,
49887,10.1002/smll.202301803,10.1002/smll.202301803,PM6(FPy = 0.2),BTP-eC9,PM6(FPy = 0.2),BTP-eC9,Cc1cc(C2=CNC(c3cc(C)c(-c4cc5c(-c6cc(F)c(C)s6)c6sc(-c7ccc(-c8sc(-c9cccs9)c9c8C(=O)c8c(C)sc(C)c8C9=O)s7)cc6c(-c6cc(F)c(C)s6)c5s4)s3)C(F)=C2)sc1-c1cc2c(-c3cc(F)c(C)s3)c3sccc3c(-c3cc(F)c(C)s3)c2s1,CCCCCCCCCc1c(C=C2C(=O)c3cc(Cl)c(Cl)cc3C2=C(C#N)C#N)sc2c1sc1c3c4nsnc4c4c5sc6c(CCCCCCCCC)c(C=C7C(=O)c8cc(Cl)c(Cl)cc8C7=C(C#N)C#N)sc6c5n(CC(CCCC)CCCCCC)c4c3n(CC(CCCC)CCCCCC)c21,0.841,26.42,76.5,17.0,16.9977033,0.0135099999999924,16.7,17.0,,"1,8-diiodooctane",DIO,0.5 vol%,ITO/PEDOT:PSS/active layer/PDINN/Ag,conventional,PDINN,PDINN,PEDOT:PSS,PEDOT:PSS,,CF (0.5% DIO),chloroform,,,,,-5.68,-3.9,
49888,10.1002/smll.202301803,10.1002/smll.202301803,PM6(FPy = 0.2),BTP-eC9,PM6(FPy = 0.2),BTP-eC9,Cc1cc(C2=CNC(c3cc(C)c(-c4cc5c(-c6cc(F)c(C)s6)c6sc(-c7ccc(-c8sc(-c9cccs9)c9c8C(=O)c8c(C)sc(C)c8C9=O)s7)cc6c(-c6cc(F)c(C)s6)c5s4)s3)C(F)=C2)sc1-c1cc2c(-c3cc(F)c(C)s3)c3sccc3c(-c3cc(F)c(C)s3)c2s1,CCCCCCCCCc1c(C=C2C(=O)c3cc(Cl)c(Cl)cc3C2=C(C#N)C#N)sc2c1sc1c3c4nsnc4c4c5sc6c(CCCCCCCCC)c(C=C7C(=O)c8cc(Cl)c(Cl)cc8C7=C(C#N)C#N)sc6c5n(CC(CCCC)CCCCCC)c4c3n(CC(CCCC)CCCCCC)c21,0.858,24.82,75.4,16.1,16.05685224,0.2679985093167707,15.8,16.1,1.0:1.0,1-phenyl naphthalene,1-phenylnaphthalene,0.5 vol%,ITO/PEDOT:PSS/active layer/PDINN/Ag,conventional,PDINN,PDINN,PEDOT:PSS,PEDOT:PSS,,TL (0.5% PN),tetralin,,,,,-5.68,-3.9,
49890,10.1002/smll.202301803,10.1002/smll.202301803,PM6(FPy = 0.2),BTP-eC9,PM6(FPy = 0.2),BTP-eC9,Cc1cc(C2=CNC(c3cc(C)c(-c4cc5c(-c6cc(F)c(C)s6)c6sc(-c7ccc(-c8sc(-c9cccs9)c9c8C(=O)c8c(C)sc(C)c8C9=O)s7)cc6c(-c6cc(F)c(C)s6)c5s4)s3)C(F)=C2)sc1-c1cc2c(-c3cc(F)c(C)s3)c3sccc3c(-c3cc(F)c(C)s3)c2s1,CCCCCCCCCc1c(C=C2C(=O)c3cc(Cl)c(Cl)cc3C2=C(C#N)C#N)sc2c1sc1c3c4nsnc4c4c5sc6c(CCCCCCCCC)c(C=C7C(=O)c8cc(Cl)c(Cl)cc8C7=C(C#N)C#N)sc6c5n(CC(CCCC)CCCCCC)c4c3n(CC(CCCC)CCCCCC)c21,0.831,20.03,73.1,12.2,12.167443829999998,0.2668538524590264,11.8,12.2,1.0:1.0,1-phenyl naphthalene,1-phenylnaphthalene,,ITO/PEDOT:PSS/active layer/PDINN/Ag,conventional,PDINN,PDINN,PEDOT:PSS,PEDOT:PSS,,toluene,toluene,,,,,-5.68,-3.9,
49891,10.1002/smll.202301803,10.1002/smll.202301803,PM6(FPy = 0.2),BTP-eC9,PM6(FPy = 0.2),BTP-eC9,Cc1cc(C2=CNC(c3cc(C)c(-c4cc5c(-c6cc(F)c(C)s6)c6sc(-c7ccc(-c8sc(-c9cccs9)c9c8C(=O)c8c(C)sc(C)c8C9=O)s7)cc6c(-c6cc(F)c(C)s6)c5s4)s3)C(F)=C2)sc1-c1cc2c(-c3cc(F)c(C)s3)c3sccc3c(-c3cc(F)c(C)s3)c2s1,CCCCCCCCCc1c(C=C2C(=O)c3cc(Cl)c(Cl)cc3C2=C(C#N)C#N)sc2c1sc1c3c4nsnc4c4c5sc6c(CCCCCCCCC)c(C=C7C(=O)c8cc(Cl)c(Cl)cc8C7=C(C#N)C#N)sc6c5n(CC(CCCC)CCCCCC)c4c3n(CC(CCCC)CCCCCC)c21,0.839,23.16,74.4,14.5,14.45684256,0.2976375172413785,14.2,14.5,0.5:1.0,1-phenyl naphthalene,1-phenylnaphthalene,,ITO/PEDOT:PSS/active layer/PDINN/Ag,conventional,PDINN,PDINN,PEDOT:PSS,PEDOT:PSS,,toluene,toluene,,,,,-5.68,-3.9,
49892,10.1002/smll.202301803,10.1002/smll.202301803,PM6(FPy = 0.2),BTP-eC9,PM6(FPy = 0.2),BTP-eC9,Cc1cc(C2=CNC(c3cc(C)c(-c4cc5c(-c6cc(F)c(C)s6)c6sc(-c7ccc(-c8sc(-c9cccs9)c9c8C(=O)c8c(C)sc(C)c8C9=O)s7)cc6c(-c6cc(F)c(C)s6)c5s4)s3)C(F)=C2)sc1-c1cc2c(-c3cc(F)c(C)s3)c3sccc3c(-c3cc(F)c(C)s3)c2s1,CCCCCCCCCc1c(C=C2C(=O)c3cc(Cl)c(Cl)cc3C2=C(C#N)C#N)sc2c1sc1c3c4nsnc4c4c5sc6c(CCCCCCCCC)c(C=C7C(=O)c8cc(Cl)c(Cl)cc8C7=C(C#N)C#N)sc6c5n(CC(CCCC)CCCCCC)c4c3n(CC(CCCC)CCCCCC)c21,0.819,18.78,72.1,11.1,11.089571219999998,0.0939529729729872,10.9,11.1,0.5:1.0,1-phenyl naphthalene,1-phenylnaphthalene,,ITO/PEDOT:PSS/active layer/PDINN/Ag,conventional,PDINN,PDINN,PEDOT:PSS,PEDOT:PSS,,toluene,toluene,,,,,-5.68,-3.9,
49893,10.1002/smll.202301803,10.1002/smll.202301803,PM6(FPy = 0.2),BTP-eC9,PM6(FPy = 0.2),BTP-eC9,Cc1cc(C2=CNC(c3cc(C)c(-c4cc5c(-c6cc(F)c(C)s6)c6sc(-c7ccc(-c8sc(-c9cccs9)c9c8C(=O)c8c(C)sc(C)c8C9=O)s7)cc6c(-c6cc(F)c(C)s6)c5s4)s3)C(F)=C2)sc1-c1cc2c(-c3cc(F)c(C)s3)c3sccc3c(-c3cc(F)c(C)s3)c2s1,CCCCCCCCCc1c(C=C2C(=O)c3cc(Cl)c(Cl)cc3C2=C(C#N)C#N)sc2c1sc1c3c4nsnc4c4c5sc6c(CCCCCCCCC)c(C=C7C(=O)c8cc(Cl)c(Cl)cc8C7=C(C#N)C#N)sc6c5n(CC(CCCC)CCCCCC)c4c3n(CC(CCCC)CCCCCC)c21,0.827,20.68,72.2,12.4,12.347903919999998,0.4201296774193699,12.2,12.4,0.25:1.0,1-phenyl naphthalene,1-phenylnaphthalene,,ITO/PEDOT:PSS/active layer/PDINN/Ag,conventional,PDINN,PDINN,PEDOT:PSS,PEDOT:PSS,,toluene,toluene,,,,,-5.68,-3.9,
49894,10.1002/smll.202301803,10.1002/smll.202301803,PM6(FPy = 0.2),BTP-eC9,PM6(FPy = 0.2),BTP-eC9,Cc1cc(C2=CNC(c3cc(C)c(-c4cc5c(-c6cc(F)c(C)s6)c6sc(-c7ccc(-c8sc(-c9cccs9)c9c8C(=O)c8c(C)sc(C)c8C9=O)s7)cc6c(-c6cc(F)c(C)s6)c5s4)s3)C(F)=C2)sc1-c1cc2c(-c3cc(F)c(C)s3)c3sccc3c(-c3cc(F)c(C)s3)c2s1,CCCCCCCCCc1c(C=C2C(=O)c3cc(Cl)c(Cl)cc3C2=C(C#N)C#N)sc2c1sc1c3c4nsnc4c4c5sc6c(CCCCCCCCC)c(C=C7C(=O)c8cc(Cl)c(Cl)cc8C7=C(C#N)C#N)sc6c5n(CC(CCCC)CCCCCC)c4c3n(CC(CCCC)CCCCCC)c21,0.831,14.99,71.7,8.9,8.93144673,0.3533340449438087,8.6,8.9,0.25:1.0,1-phenyl naphthalene,1-phenylnaphthalene,,ITO/PEDOT:PSS/active layer/PDINN/Ag,conventional,PDINN,PDINN,PEDOT:PSS,PEDOT:PSS,,toluene,toluene,,,,,-5.68,-3.9,
49895,10.1002/smll.202301803,10.1002/smll.202301803,PM6(FPy = 0.2),BTP-eC9,PM6(FPy = 0.2),BTP-eC9,Cc1cc(C2=CNC(c3cc(C)c(-c4cc5c(-c6cc(F)c(C)s6)c6sc(-c7ccc(-c8sc(-c9cccs9)c9c8C(=O)c8c(C)sc(C)c8C9=O)s7)cc6c(-c6cc(F)c(C)s6)c5s4)s3)C(F)=C2)sc1-c1cc2c(-c3cc(F)c(C)s3)c3sccc3c(-c3cc(F)c(C)s3)c2s1,CCCCCCCCCc1c(C=C2C(=O)c3cc(Cl)c(Cl)cc3C2=C(C#N)C#N)sc2c1sc1c3c4nsnc4c4c5sc6c(CCCCCCCCC)c(C=C7C(=O)c8cc(Cl)c(Cl)cc8C7=C(C#N)C#N)sc6c5n(CC(CCCC)CCCCCC)c4c3n(CC(CCCC)CCCCCC)c21,0.829,17.22,72.0,10.3,10.2782736,0.2109359223301179,10.0,10.3,0.2:1.0,1-phenyl naphthalene,1-phenylnaphthalene,,ITO/PEDOT:PSS/active layer/PDINN/Ag,conventional,PDINN,PDINN,PEDOT:PSS,PEDOT:PSS,,toluene,toluene,,,,,-5.68,-3.9,
49896,10.1002/smll.202301803,10.1002/smll.202301803,PM6(FPy = 0.2),BTP-eC9,PM6(FPy = 0.2),BTP-eC9,Cc1cc(C2=CNC(c3cc(C)c(-c4cc5c(-c6cc(F)c(C)s6)c6sc(-c7ccc(-c8sc(-c9cccs9)c9c8C(=O)c8c(C)sc(C)c8C9=O)s7)cc6c(-c6cc(F)c(C)s6)c5s4)s3)C(F)=C2)sc1-c1cc2c(-c3cc(F)c(C)s3)c3sccc3c(-c3cc(F)c(C)s3)c2s1,CCCCCCCCCc1c(C=C2C(=O)c3cc(Cl)c(Cl)cc3C2=C(C#N)C#N)sc2c1sc1c3c4nsnc4c4c5sc6c(CCCCCCCCC)c(C=C7C(=O)c8cc(Cl)c(Cl)cc8C7=C(C#N)C#N)sc6c5n(CC(CCCC)CCCCCC)c4c3n(CC(CCCC)CCCCCC)c21,0.831,12.67,71.9,7.6,7.570185630000001,0.3922943421052454,7.2,7.6,,1-phenyl naphthalene,1-phenylnaphthalene,,ITO/PEDOT:PSS/active layer/PDINN/Ag,conventional,PDINN,PDINN,PEDOT:PSS,PEDOT:PSS,,toluene,toluene,,,,,-5.68,-3.9,
49897,10.1002/smll.202301803,10.1002/smll.202301803,PM6(FPy = 0.2),4T-BA,PM6(FPy = 0.2),4T-BA,Cc1cc(C2=CNC(c3cc(C)c(-c4cc5c(-c6cc(F)c(C)s6)c6sc(-c7ccc(-c8sc(-c9cccs9)c9c8C(=O)c8c(C)sc(C)c8C9=O)s7)cc6c(-c6cc(F)c(C)s6)c5s4)s3)C(F)=C2)sc1-c1cc2c(-c3cc(F)c(C)s3)c3sccc3c(-c3cc(F)c(C)s3)c2s1,,1.07,14.153,60.3,9.1,9.13165713,0.3478805494505608,8.9,9.1,,1-phenyl naphthalene,1-phenylnaphthalene,,ITO/ZnO/active layer/MoO3/Ag,inverted,ZnO,PDINN,MoO3,PEDOT:PSS,,toluene,toluene,,,,,,,
49901,10.1002/smll.202302127,10.1002/smll.202302127,PM6,BTP-TT,PM6,BTP-TT,COC(=O)C(C)(C)c1cc(C)cc(-c2sc3c4sc5cc(/C=C6/C(=O)c7cc(F)cc(c7)C(=O)/C6=C\c6cc(C(C)(C)C(=O)OC)c(-c7cc(C)cc(C(C)(C)C(=O)OC)c7)s6)sc5c4c(C(C)(C)C(=O)OC)ccc2-3)c1,,0.882,24.16,69.17,14.74,14.739518304,0.0032679511533214,14.65,14.74,1:1.2,w/o,,,ITO/PEDOT:PSS/active layer/PNDIT-F3N/Ag,conventional,PNDIT-F3N,PNDIT-F3N,PEDOT:PSS,PEDOT:PSS,,chloroform,chloroform,,-5.56,-3.65,,,,
49902,10.1002/smll.202302127,10.1002/smll.202302127,PM6,BTP-TT,PM6,BTP-TT,COC(=O)C(C)(C)c1cc(C)cc(-c2sc3c4sc5cc(/C=C6/C(=O)c7cc(F)cc(c7)C(=O)/C6=C\c6cc(C(C)(C)C(=O)OC)c(-c7cc(C)cc(C(C)(C)C(=O)OC)c7)s6)sc5c4c(C(C)(C)C(=O)OC)ccc2-3)c1,,0.867,24.83,69.59,14.98,14.981063799,0.0071014619492699,14.76,14.98,1:1.2,DIO,DIO,,ITO/PEDOT:PSS/active layer/PNDIT-F3N/Ag,conventional,PNDIT-F3N,PNDIT-F3N,PEDOT:PSS,PEDOT:PSS,,chloroform,chloroform,,-5.56,-3.65,,,,
49903,10.1002/smll.202302127,10.1002/smll.202302127,PM6,BTP-TT,PM6,BTP-TT,COC(=O)C(C)(C)c1cc(C)cc(-c2sc3c4sc5cc(/C=C6/C(=O)c7cc(F)cc(c7)C(=O)/C6=C\c6cc(C(C)(C)C(=O)OC)c(-c7cc(C)cc(C(C)(C)C(=O)OC)c7)s6)sc5c4c(C(C)(C)C(=O)OC)ccc2-3)c1,,0.883,25.01,72.48,16.0,16.006359984000003,0.0397499000000189,15.58,16.0,1:1.2,DIB,DIB,,ITO/PEDOT:PSS/active layer/PNDIT-F3N/Ag,conventional,PNDIT-F3N,PNDIT-F3N,PEDOT:PSS,PEDOT:PSS,,chloroform,chloroform,,-5.56,-3.65,,,,
49904,10.1002/smll.202302127,10.1002/smll.202302127,PM6,BTP-TTS,PM6,BTP-TTS,COC(=O)C(C)(C)c1cc(C)cc(-c2sc3c4sc5cc(/C=C6/C(=O)c7cc(F)cc(c7)C(=O)/C6=C\c6cc(C(C)(C)C(=O)OC)c(-c7cc(C)cc(C(C)(C)C(=O)OC)c7)s6)sc5c4c(C(C)(C)C(=O)OC)ccc2-3)c1,,0.837,25.81,71.64,15.48,15.476367708,0.0234644186046557,15.25,15.48,1:1.2,w/o,,,ITO/PEDOT:PSS/active layer/PNDIT-F3N/Ag,conventional,PNDIT-F3N,PNDIT-F3N,PEDOT:PSS,PEDOT:PSS,,chloroform,chloroform,,-5.56,-3.65,,,,
49905,10.1002/smll.202302127,10.1002/smll.202302127,PM6,BTP-TTS,PM6,BTP-TTS,COC(=O)C(C)(C)c1cc(C)cc(-c2sc3c4sc5cc(/C=C6/C(=O)c7cc(F)cc(c7)C(=O)/C6=C\c6cc(C(C)(C)C(=O)OC)c(-c7cc(C)cc(C(C)(C)C(=O)OC)c7)s6)sc5c4c(C(C)(C)C(=O)OC)ccc2-3)c1,,0.832,26.13,72.75,15.82,15.8159664,0.0254968394437398,15.53,15.82,1:1.2,DIO,DIO,,ITO/PEDOT:PSS/active layer/PNDIT-F3N/Ag,conventional,PNDIT-F3N,PNDIT-F3N,PEDOT:PSS,PEDOT:PSS,,chloroform,chloroform,,-5.56,-3.65,,,,
49906,10.1002/smll.202302127,10.1002/smll.202302127,PM6,BTP-TTS,PM6,BTP-TTS,COC(=O)C(C)(C)c1cc(C)cc(-c2sc3c4sc5cc(/C=C6/C(=O)c7cc(F)cc(c7)C(=O)/C6=C\c6cc(C(C)(C)C(=O)OC)c(-c7cc(C)cc(C(C)(C)C(=O)OC)c7)s6)sc5c4c(C(C)(C)C(=O)OC)ccc2-3)c1,,0.865,27.18,76.71,18.03,18.03505797,0.0280530782029714,17.69,18.03,1:1.2,DIB,DIB,,ITO/PEDOT:PSS/active layer/PNDIT-F3N/Ag,conventional,PNDIT-F3N,PNDIT-F3N,PEDOT:PSS,PEDOT:PSS,,chloroform,chloroform,,-5.56,-3.65,,,,
49907,10.1002/smll.202302127,10.1002/smll.202302127,PM6,IDIC,PM6,IDIC,COC(=O)C(C)(C)c1cc(C)cc(-c2sc3c4sc5cc(/C=C6/C(=O)c7cc(F)cc(c7)C(=O)/C6=C\c6cc(C(C)(C)C(=O)OC)c(-c7cc(C)cc(C(C)(C)C(=O)OC)c7)s6)sc5c4c(C(C)(C)C(=O)OC)ccc2-3)c1,CCCCCCC1(CCCCCC)c2cc3c(cc2-c2sc(/C=C4\C(=O)c5ccccc5C4=C(C#N)C#N)cc21)C(CCCCCC)(CCCCCC)c1cc(/C=C2\C(=O)c4ccccc4C2=C(C#N)C#N)sc1-3,0.954,17.43,69.61,11.58,11.574903942,0.0440074093264355,11.09,11.58,1:1.2,DIB,DIB,,ITO/PEDOT:PSS/active layer/PNDIT-F3N/Ag,conventional,PNDIT-F3N,PNDIT-F3N,PEDOT:PSS,PEDOT:PSS,,chloroform,chloroform,,-5.56,-3.65,,-5.69,-3.91,
49914,10.1002/smll.202303226,10.1002/smll.202303226,PC2,Y6,PC2,Y6,CCCCCCC1(CCCCCC)c2ccccc2-c2cc3c(cc21)c1cc2c(cc1n3CC)-c1ccc(-c3ccc(-c4c(OCCCC)c(OCCCC)c(-c5cccs5)c5nsnc45)s3)cc1C2(CCCCCC)CCCCCC,CCCCCCCCCCCc1c(/C=C2\C(=O)c3cc(F)c(F)cc3C2=C(C#N)C#N)sc2c1sc1c3c4nsnc4c4c5sc6c(CCCCCCCCCCC)c(/C=C7\C(=O)c8cc(F)c(F)cc8C7=C(C#N)C#N)sc6c5n(CC(CC)CCCC)c4c3n(CC(CC)CCCC)c21,0.859,26.68,76.7,17.58,17.57819804,0.0102500568828106,17.42,17.58,,,,,ITO/PEDOT:PSS/active layer/PNDIT-F3N/Ag,conventional,PNDIT-F3N,PNDIT-F3N,PEDOT:PSS,PEDOT:PSS,,,,,-5.43,-3.56,,-5.65,-4.09,
49915,10.1002/smll.202303226,10.1002/smll.202303226,PC5,Y6,PC5,Y6,CCCCC(CC)COC(=O)c1csc(-c2cc3c(OCC(CC)CCCC)c4sccc4c(OCC(CC)CCCC)c3s2)c1,CCCCCCCCCCCc1c(/C=C2\C(=O)c3cc(F)c(F)cc3C2=C(C#N)C#N)sc2c1sc1c3c4nsnc4c4c5sc6c(CCCCCCCCCCC)c(/C=C7\C(=O)c8cc(F)c(F)cc8C7=C(C#N)C#N)sc6c5n(CC(CC)CCCC)c4c3n(CC(CC)CCCC)c21,0.856,26.2,75.9,17.02,17.0222448,0.0131891891891875,16.83,17.02,,,,,ITO/PEDOT:PSS/active layer/PNDIT-F3N/Ag,conventional,PNDIT-F3N,PNDIT-F3N,PEDOT:PSS,PEDOT:PSS,,,,,-5.5,-3.38,,-5.65,-4.09,
49916,10.1002/smll.202303226,10.1002/smll.202303226,PC8,Y6,PC8,Y6,CCCCCCCCCCc1cc(-c2c3cc(-c4sc(-c5c(F)c(F)c(-c6cc(CCCCCCCC)cs6)c6nsnc56)cc4CCCCCCCC)sc3c(-c3cc(CCCCCCCCCC)c(CCCCCCCCCC)s3)c3ccsc23)sc1CCCCCCCCCC,CCCCCCCCCCCc1c(/C=C2\C(=O)c3cc(F)c(F)cc3C2=C(C#N)C#N)sc2c1sc1c3c4nsnc4c4c5sc6c(CCCCCCCCCCC)c(/C=C7\C(=O)c8cc(F)c(F)cc8C7=C(C#N)C#N)sc6c5n(CC(CC)CCCC)c4c3n(CC(CC)CCCC)c21,0.848,25.65,74.1,16.12,16.117639199999996,0.0146451612903552,15.92,16.12,,,,,ITO/PEDOT:PSS/active layer/PNDIT-F3N/Ag,conventional,PNDIT-F3N,PNDIT-F3N,PEDOT:PSS,PEDOT:PSS,,,,,,,,-5.65,-4.09,
49917,10.1002/smll.202303226,10.1002/smll.202303226,PR2,Y6,PR1,Y6,CCCCCCCCCCC(CCCCCCCC)Cc1csc(-c2cc(F)c(-c3cc(CC(CCCCCCCC)CCCCCCCCCC)c(-c4ccc(-c5ccc(-c6sc(-c7cc(F)c(-c8cc(CC(CCCCCCCC)CCCCCCCCCC)c(-c9cc%10sc%11ccsc%11c%10s9)s8)c8nsnc78)cc6CC(CCCCCCCC)CCCCCCCCCC)s5)s4)s3)c3nsnc23)c1,CCCCCCCCCCCc1c(/C=C2\C(=O)c3cc(F)c(F)cc3C2=C(C#N)C#N)sc2c1sc1c3c4nsnc4c4c5sc6c(CCCCCCCCCCC)c(/C=C7\C(=O)c8cc(F)c(F)cc8C7=C(C#N)C#N)sc6c5n(CC(CC)CCCC)c4c3n(CC(CC)CCCC)c21,0.841,25.49,73.9,15.84,15.84200951,0.0126863005050543,15.7,15.84,,,,,ITO/PEDOT:PSS/active layer/PNDIT-F3N/Ag,conventional,PNDIT-F3N,PNDIT-F3N,PEDOT:PSS,PEDOT:PSS,,,,,-5.25,-3.685,,-5.65,-4.09,
49918,10.1002/smll.202303226,10.1002/smll.202303226,PC2,PY-IT,PC2,PY-IT,CCCCCCC1(CCCCCC)c2ccccc2-c2cc3c(cc21)c1cc2c(cc1n3CC)-c1ccc(-c3ccc(-c4c(OCCCC)c(OCCCC)c(-c5cccs5)c5nsnc45)s3)cc1C2(CCCCCC)CCCCCC,CCCCCCCCCCCc1c(/C=C2\C(=O)c3ccccc3C2=C(C#N)C#N)sc2c1sc1c3c4nsnc4c4c5sc6c(CCCCCCCCCCC)c(/C=C7\C(=O)c8cc(-c9cccs9)ccc8C7=C(C#N)C#N)sc6c5n(CC(CCCCCCCC)CCCCCCCCCC)c4c3n(CC(CCCCCCCC)CCCCCCCCCC)c21,0.94,23.42,72.3,15.92,15.9167004,0.0207261306532667,15.86,15.92,,,,,ITO/PEDOT:PSS/active layer/PNDIT-F3N/Ag,conventional,PNDIT-F3N,PNDIT-F3N,PEDOT:PSS,PEDOT:PSS,,,,,-5.43,-3.56,,-5.68,-3.94,
49919,10.1002/smll.202303226,10.1002/smll.202303226,PC5,PY-IT,PC5,PY-IT,CCCCC(CC)COC(=O)c1csc(-c2cc3c(OCC(CC)CCCC)c4sccc4c(OCC(CC)CCCC)c3s2)c1,CCCCCCCCCCCc1c(/C=C2\C(=O)c3ccccc3C2=C(C#N)C#N)sc2c1sc1c3c4nsnc4c4c5sc6c(CCCCCCCCCCC)c(/C=C7\C(=O)c8cc(-c9cccs9)ccc8C7=C(C#N)C#N)sc6c5n(CC(CCCCCCCC)CCCCCCCCCC)c4c3n(CC(CCCCCCCC)CCCCCCCCCC)c21,0.944,23.49,69.7,15.46,15.455668319999996,0.0280186287192981,15.32,15.46,,,,,ITO/PEDOT:PSS/active layer/PNDIT-F3N/Ag,conventional,PNDIT-F3N,PNDIT-F3N,PEDOT:PSS,PEDOT:PSS,,,,,-5.5,-3.38,,-5.68,-3.94,
49920,10.1002/smll.202303226,10.1002/smll.202303226,PC8,PY-IT,PC8,PY-IT,CCCCCCCCCCc1cc(-c2c3cc(-c4sc(-c5c(F)c(F)c(-c6cc(CCCCCCCC)cs6)c6nsnc56)cc4CCCCCCCC)sc3c(-c3cc(CCCCCCCCCC)c(CCCCCCCCCC)s3)c3ccsc23)sc1CCCCCCCCCC,CCCCCCCCCCCc1c(/C=C2\C(=O)c3ccccc3C2=C(C#N)C#N)sc2c1sc1c3c4nsnc4c4c5sc6c(CCCCCCCCCCC)c(/C=C7\C(=O)c8cc(-c9cccs9)ccc8C7=C(C#N)C#N)sc6c5n(CC(CCCCCCCC)CCCCCCCCCC)c4c3n(CC(CCCCCCCC)CCCCCCCCCC)c21,0.939,22.97,69.8,15.06,15.055043339999996,0.0329127490040043,14.94,15.06,,,,,ITO/PEDOT:PSS/active layer/PNDIT-F3N/Ag,conventional,PNDIT-F3N,PNDIT-F3N,PEDOT:PSS,PEDOT:PSS,,,,,,,,-5.68,-3.94,
49921,10.1002/smll.202303226,10.1002/smll.202303226,PR2,PY-IT,PR1,PY-IT,CCCCCCCCCCC(CCCCCCCC)Cc1csc(-c2cc(F)c(-c3cc(CC(CCCCCCCC)CCCCCCCCCC)c(-c4ccc(-c5ccc(-c6sc(-c7cc(F)c(-c8cc(CC(CCCCCCCC)CCCCCCCCCC)c(-c9cc%10sc%11ccsc%11c%10s9)s8)c8nsnc78)cc6CC(CCCCCCCC)CCCCCCCCCC)s5)s4)s3)c3nsnc23)c1,CCCCCCCCCCCc1c(/C=C2\C(=O)c3ccccc3C2=C(C#N)C#N)sc2c1sc1c3c4nsnc4c4c5sc6c(CCCCCCCCCCC)c(/C=C7\C(=O)c8cc(-c9cccs9)ccc8C7=C(C#N)C#N)sc6c5n(CC(CCCCCCCC)CCCCCCCCCC)c4c3n(CC(CCCCCCCC)CCCCCCCCCC)c21,0.938,21.9,70.6,14.5,14.502793199999996,0.0192634482758325,14.36,14.5,,,,,ITO/PEDOT:PSS/active layer/PNDIT-F3N/Ag,conventional,PNDIT-F3N,PNDIT-F3N,PEDOT:PSS,PEDOT:PSS,,,,,-5.25,-3.685,,-5.68,-3.94,
49927,10.1002/smll.202304996,10.1002/smll.202304996,PM6,BTP-eC9,PM6,BTP-eC9,COC(=O)C(C)(C)c1cc(C)cc(-c2sc3c4sc5cc(/C=C6/C(=O)c7cc(F)cc(c7)C(=O)/C6=C\c6cc(C(C)(C)C(=O)OC)c(-c7cc(C)cc(C(C)(C)C(=O)OC)c7)s6)sc5c4c(C(C)(C)C(=O)OC)ccc2-3)c1,CCCCCCCCCc1c(C=C2C(=O)c3cc(Cl)c(Cl)cc3C2=C(C#N)C#N)sc2c1sc1c3c4nsnc4c4c5sc6c(CCCCCCCCC)c(C=C7C(=O)c8cc(Cl)c(Cl)cc8C7=C(C#N)C#N)sc6c5n(CC(CCCC)CCCCCC)c4c3n(CC(CCCC)CCCCCC)c21,0.831,26.08,78.7,17.06,17.05624176,0.0220295427901512,17.05,17.06,,,,,ITO/PEDOT:PSS/active layer/PDINN/Al,conventional,PDINN,PDINN,PEDOT:PSS,PEDOT:PSS,,,,,-5.56,-3.65,,-5.68,-3.9,
49928,10.1002/smll.202304996,10.1002/smll.202304996,FY1,BTP-eC9,FY1,BTP-eC9,,CCCCCCCCCc1c(C=C2C(=O)c3cc(Cl)c(Cl)cc3C2=C(C#N)C#N)sc2c1sc1c3c4nsnc4c4c5sc6c(CCCCCCCCC)c(C=C7C(=O)c8cc(Cl)c(Cl)cc8C7=C(C#N)C#N)sc6c5n(CC(CCCC)CCCCCC)c4c3n(CC(CCCC)CCCCCC)c21,0.854,23.94,70.8,14.48,14.47489008,0.0352895027624354,11.46,14.48,,,,,ITO/PEDOT:PSS/active layer/PDINN/Al,conventional,PDINN,PDINN,PEDOT:PSS,PEDOT:PSS,,,,,,,,-5.68,-3.9,
49929,10.1002/smll.202304996,10.1002/smll.202304996,FY2,BTP-eC9,FY2,BTP-eC9,,CCCCCCCCCc1c(C=C2C(=O)c3cc(Cl)c(Cl)cc3C2=C(C#N)C#N)sc2c1sc1c3c4nsnc4c4c5sc6c(CCCCCCCCC)c(C=C7C(=O)c8cc(Cl)c(Cl)cc8C7=C(C#N)C#N)sc6c5n(CC(CCCC)CCCCCC)c4c3n(CC(CCCC)CCCCCC)c21,0.835,22.6,66.9,12.62,12.624699,0.0372345483359782,12.59,12.62,,,,,ITO/PEDOT:PSS/active layer/PDINN/Al,conventional,PDINN,PDINN,PEDOT:PSS,PEDOT:PSS,,,,,,,,-5.68,-3.9,
49930,10.1002/smll.202304996,10.1002/smll.202304996,FY3,BTP-eC9,FY3,BTP-eC9,,CCCCCCCCCc1c(C=C2C(=O)c3cc(Cl)c(Cl)cc3C2=C(C#N)C#N)sc2c1sc1c3c4nsnc4c4c5sc6c(CCCCCCCCC)c(C=C7C(=O)c8cc(Cl)c(Cl)cc8C7=C(C#N)C#N)sc6c5n(CC(CCCC)CCCCCC)c4c3n(CC(CCCC)CCCCCC)c21,0.851,21.82,64.7,12.01,12.01402654,0.0335265611990001,11.97,12.01,,,,,ITO/PEDOT:PSS/active layer/PDINN/Al,conventional,PDINN,PDINN,PEDOT:PSS,PEDOT:PSS,,,,,,,,-5.68,-3.9,
49937,10.1002/smll.202305529,10.1002/smll.202305529,PBDB-TF,PTBTT-4F,PM6,PTBTT-4F,COC(=O)C(C)(C)c1cc(C)cc(-c2sc3c4sc5cc(/C=C6/C(=O)c7cc(F)cc(c7)C(=O)/C6=C\c6cc(C(C)(C)C(=O)OC)c(-c7cc(C)cc(C(C)(C)C(=O)OC)c7)s6)sc5c4c(C(C)(C)C(=O)OC)ccc2-3)c1,,0.881,21.78,75.57,14.5,14.500507626,0.003500868965524,14.16,14.5,1:1,,,,ITO/PEDOT:PSS/Active Layer/PDINN/Ag,conventional,PDINN,PDINN,PEDOT:PSS,PEDOT:PSS,,CHCl3,chloroform,,-5.49,-3.64,,,,
49938,10.1002/smll.202305529,10.1002/smll.202305529,PBDB-TF,PTBTT-4Cl,PM6,PTBTT-4Cl,COC(=O)C(C)(C)c1cc(C)cc(-c2sc3c4sc5cc(/C=C6/C(=O)c7cc(F)cc(c7)C(=O)/C6=C\c6cc(C(C)(C)C(=O)OC)c(-c7cc(C)cc(C(C)(C)C(=O)OC)c7)s6)sc5c4c(C(C)(C)C(=O)OC)ccc2-3)c1,,0.849,22.8,72.53,14.03,14.039777159999998,0.06968752672843,13.89,14.03,1:1,,,,ITO/PEDOT:PSS/Active Layer/PDINN/Ag,conventional,PDINN,PDINN,PEDOT:PSS,PEDOT:PSS,,CHCl3,chloroform,,-5.49,-3.64,,,,
49939,10.1002/smll.202305529,10.1002/smll.202305529,PBDB-TF,TPBTT-4F,PM6,TPBTT-4F,COC(=O)C(C)(C)c1cc(C)cc(-c2sc3c4sc5cc(/C=C6/C(=O)c7cc(F)cc(c7)C(=O)/C6=C\c6cc(C(C)(C)C(=O)OC)c(-c7cc(C)cc(C(C)(C)C(=O)OC)c7)s6)sc5c4c(C(C)(C)C(=O)OC)ccc2-3)c1,,0.887,23.9,74.15,15.72,15.71928095,0.0045741094147628,15.34,15.72,1:1,,,,ITO/PEDOT:PSS/Active Layer/PDINN/Ag,conventional,PDINN,PDINN,PEDOT:PSS,PEDOT:PSS,,CHCl3,chloroform,,-5.49,-3.64,,,,
49940,10.1002/smll.202305529,10.1002/smll.202305529,PBDB-TF,TPBTT-4Cl,PM6,TPBTT-4Cl,COC(=O)C(C)(C)c1cc(C)cc(-c2sc3c4sc5cc(/C=C6/C(=O)c7cc(F)cc(c7)C(=O)/C6=C\c6cc(C(C)(C)C(=O)OC)c(-c7cc(C)cc(C(C)(C)C(=O)OC)c7)s6)sc5c4c(C(C)(C)C(=O)OC)ccc2-3)c1,,0.861,25.16,68.51,14.85,14.841156876,0.0595496565656579,14.41,14.85,1:1,,,,ITO/PEDOT:PSS/Active Layer/PDINN/Ag,conventional,PDINN,PDINN,PEDOT:PSS,PEDOT:PSS,,CHCl3,chloroform,,-5.49,-3.64,,,,
49941,10.1002/smll.202305631,10.1002/smll.202305631,PBDB-TF,ASe-5,PM6,ASe-5,COC(=O)C(C)(C)c1cc(C)cc(-c2sc3c4sc5cc(/C=C6/C(=O)c7cc(F)cc(c7)C(=O)/C6=C\c6cc(C(C)(C)C(=O)OC)c(-c7cc(C)cc(C(C)(C)C(=O)OC)c7)s6)sc5c4c(C(C)(C)C(=O)OC)ccc2-3)c1,,0.849,21.9,66.2,12.3,12.3086322,0.0701804878048715,12.1,12.3,,,,,ITO/PEDOT:PSS/active layer/PDINN/Ag,conventional,PDINN,PDINN,PEDOT:PSS,PEDOT:PSS,,chloroform,chloroform,,-5.49,-3.64,,,,
49942,10.1002/smll.202305631,10.1002/smll.202305631,PBQx-TF,ASe-5,PBQx-TF,ASe-5,CCCCCCC(CCCC)Cc1csc(-c2cc3c(s2)-c2sc(-c4cc(CC(CCCC)CCCCCC)c(-c5cc6c(-c7cc(F)c(CC(CC)CCCC)s7)c7sccc7c(-c7cc(F)c(CC(CC)CCCC)s7)c6s5)s4)cc2[C@H]2N=CC=N[C@H]32)c1,,0.836,23.6,74.4,14.7,14.6788224,0.1440653061224347,14.5,14.7,,,,,ITO/PEDOT:PSS/active layer/PDINN/Ag,conventional,PDINN,PDINN,PEDOT:PSS,PEDOT:PSS,,chloroform,chloroform,,-5.41,-2.82,,,,
49943,10.1002/smll.202305638,10.1002/smll.202305638,PM6,"(S,S)",PM6,"(R,R)",COC(=O)C(C)(C)c1cc(C)cc(-c2sc3c4sc5cc(/C=C6/C(=O)c7cc(F)cc(c7)C(=O)/C6=C\c6cc(C(C)(C)C(=O)OC)c(-c7cc(C)cc(C(C)(C)C(=O)OC)c7)s6)sc5c4c(C(C)(C)C(=O)OC)ccc2-3)c1,,0.818,27.24,77.39,17.24,17.244287448,0.0248691879350523,17.19,17.24,1:1.2,,,,ITO/PEDOT:PSS/active layer/PNDIT-F3N-Br/Ag,conventional,PNDIT-F3N-Br,PNDIT-F3N-Br,PEDOT:PSS,PEDOT:PSS,,,,,-5.56,-3.65,,,,
49944,10.1002/smll.202305638,10.1002/smll.202305638,PM6,"(R,R)",PM6,"(R,R)",COC(=O)C(C)(C)c1cc(C)cc(-c2sc3c4sc5cc(/C=C6/C(=O)c7cc(F)cc(c7)C(=O)/C6=C\c6cc(C(C)(C)C(=O)OC)c(-c7cc(C)cc(C(C)(C)C(=O)OC)c7)s6)sc5c4c(C(C)(C)C(=O)OC)ccc2-3)c1,,0.817,27.17,77.31,17.15,17.161188759,0.0652405772594929,17.11,17.15,1:1.2,,,,ITO/PEDOT:PSS/active layer/PNDIT-F3N-Br/Ag,conventional,PNDIT-F3N-Br,PNDIT-F3N-Br,PEDOT:PSS,PEDOT:PSS,,,,,-5.56,-3.65,,,,
49946,10.1002/smll.202306471,10.1002/smll.202306471,PM6,Y6-BO,PM6,Y6-BO,COC(=O)C(C)(C)c1cc(C)cc(-c2sc3c4sc5cc(/C=C6/C(=O)c7cc(F)cc(c7)C(=O)/C6=C\c6cc(C(C)(C)C(=O)OC)c(-c7cc(C)cc(C(C)(C)C(=O)OC)c7)s6)sc5c4c(C(C)(C)C(=O)OC)ccc2-3)c1,CCCCCCCCCCCc1c(/C=C2\C(=O)c3cc(F)c(F)cc3C2=C(C#N)C#N)sc2c1sc1c3c4nsnc4c4c5sc6c(CCCCCCCCCCC)c(/C=C7\C(=O)c8cc(F)c(F)cc8C7=C(C#N)C#N)sc6c5n(CC(CCCC)CCCCCC)c4c3n(CC(CCCC)CCCCCC)c21,0.84,26.11,74.41,16.32,16.319898839999997,0.0006198529411971,16.04,16.32,,,,,,OSC,ZnO:CBS,ZnO:CBS,,,30.0,,,,-5.56,-3.65,,-5.65,-4.1,
