Repository: JiYiqaq/PCE-KA-GNN

# Data directory

- `raw/Active_Database.csv` is the immutable source dataset bundled under CC BY 4.0. Do not overwrite it with processed data.
- `processed/` is created and populated by the training pipeline. Generated `.pt` and `.pth` caches are intentionally ignored by Git because they can exceed GitHub's normal single-file limit.

See `../DATA_LICENSE.md` for provenance, license and checksum information.

File: data/raw/Active_Database.csv (part 115 of 471)
id,doi,doi_norm,donor,acceptor,donor_canonical,acceptor_canonical,donor_smiles,acceptor_smiles,voc,jsc,ff,pce,pce_recomputed,pce_relative_error_percent,pce_avg,pce_best,d_a_ratio,additive,additive_canonical,additive_ratio,device_structure,device_type,etl,etl_canonical,htl,htl_canonical,active_layer_thickness,solvent,solvent_canonical,annealing_temp,homo_d,lumo_d,eg_d,homo_a,lumo_a,eg_a
49947,10.1002/smll.202306471,10.1002/smll.202306471,PM6,Y6-BO,PM6,Y6-BO,COC(=O)C(C)(C)c1cc(C)cc(-c2sc3c4sc5cc(/C=C6/C(=O)c7cc(F)cc(c7)C(=O)/C6=C\c6cc(C(C)(C)C(=O)OC)c(-c7cc(C)cc(C(C)(C)C(=O)OC)c7)s6)sc5c4c(C(C)(C)C(=O)OC)ccc2-3)c1,CCCCCCCCCCCc1c(/C=C2\C(=O)c3cc(F)c(F)cc3C2=C(C#N)C#N)sc2c1sc1c3c4nsnc4c4c5sc6c(CCCCCCCCCCC)c(/C=C7\C(=O)c8cc(F)c(F)cc8C7=C(C#N)C#N)sc6c5n(CC(CCCC)CCCCCC)c4c3n(CC(CCCC)CCCCCC)c21,0.84,24.79,74.18,15.51,15.44694648,0.4065346228239758,15.3,15.51,,,,,,OSC,ZnO:CBS,ZnO:CBS,,,90.0,,,,-5.56,-3.65,,-5.65,-4.1,
49948,10.1002/smll.202306471,10.1002/smll.202306471,PM6,Y6-BO,PM6,Y6-BO,COC(=O)C(C)(C)c1cc(C)cc(-c2sc3c4sc5cc(/C=C6/C(=O)c7cc(F)cc(c7)C(=O)/C6=C\c6cc(C(C)(C)C(=O)OC)c(-c7cc(C)cc(C(C)(C)C(=O)OC)c7)s6)sc5c4c(C(C)(C)C(=O)OC)ccc2-3)c1,CCCCCCCCCCCc1c(/C=C2\C(=O)c3cc(F)c(F)cc3C2=C(C#N)C#N)sc2c1sc1c3c4nsnc4c4c5sc6c(CCCCCCCCCCC)c(/C=C7\C(=O)c8cc(F)c(F)cc8C7=C(C#N)C#N)sc6c5n(CC(CCCC)CCCCCC)c4c3n(CC(CCCC)CCCCCC)c21,0.83,24.51,74.08,15.02,15.070316639999998,0.3349976031957281,14.82,15.02,,,,,,OSC,ZnO:CBS,ZnO:CBS,,,170.0,,,,-5.56,-3.65,,-5.65,-4.1,
49949,10.1002/smll.202306471,10.1002/smll.202306471,PM6,Y6-BO,PM6,Y6-BO,COC(=O)C(C)(C)c1cc(C)cc(-c2sc3c4sc5cc(/C=C6/C(=O)c7cc(F)cc(c7)C(=O)/C6=C\c6cc(C(C)(C)C(=O)OC)c(-c7cc(C)cc(C(C)(C)C(=O)OC)c7)s6)sc5c4c(C(C)(C)C(=O)OC)ccc2-3)c1,CCCCCCCCCCCc1c(/C=C2\C(=O)c3cc(F)c(F)cc3C2=C(C#N)C#N)sc2c1sc1c3c4nsnc4c4c5sc6c(CCCCCCCCCCC)c(/C=C7\C(=O)c8cc(F)c(F)cc8C7=C(C#N)C#N)sc6c5n(CC(CCCC)CCCCCC)c4c3n(CC(CCCC)CCCCCC)c21,0.83,24.85,74.4,15.38,15.345372,0.2251495448634683,15.12,15.38,,,,,,OSC,ZnO,ZnO,,,30.0,,,,-5.56,-3.65,,-5.65,-4.1,
49950,10.1002/smll.202306471,10.1002/smll.202306471,PM6,Y6-BO,PM6,Y6-BO,COC(=O)C(C)(C)c1cc(C)cc(-c2sc3c4sc5cc(/C=C6/C(=O)c7cc(F)cc(c7)C(=O)/C6=C\c6cc(C(C)(C)C(=O)OC)c(-c7cc(C)cc(C(C)(C)C(=O)OC)c7)s6)sc5c4c(C(C)(C)C(=O)OC)ccc2-3)c1,CCCCCCCCCCCc1c(/C=C2\C(=O)c3cc(F)c(F)cc3C2=C(C#N)C#N)sc2c1sc1c3c4nsnc4c4c5sc6c(CCCCCCCCCCC)c(/C=C7\C(=O)c8cc(F)c(F)cc8C7=C(C#N)C#N)sc6c5n(CC(CCCC)CCCCCC)c4c3n(CC(CCCC)CCCCCC)c21,0.77,23.82,72.6,12.89,13.3158564,3.303773467804491,12.72,12.89,,,,,,OSC,ZnO,ZnO,,,90.0,,,,-5.56,-3.65,,-5.65,-4.1,
49951,10.1002/smll.202306471,10.1002/smll.202306471,PM6,Y6-BO,PM6,Y6-BO,COC(=O)C(C)(C)c1cc(C)cc(-c2sc3c4sc5cc(/C=C6/C(=O)c7cc(F)cc(c7)C(=O)/C6=C\c6cc(C(C)(C)C(=O)OC)c(-c7cc(C)cc(C(C)(C)C(=O)OC)c7)s6)sc5c4c(C(C)(C)C(=O)OC)ccc2-3)c1,CCCCCCCCCCCc1c(/C=C2\C(=O)c3cc(F)c(F)cc3C2=C(C#N)C#N)sc2c1sc1c3c4nsnc4c4c5sc6c(CCCCCCCCCCC)c(/C=C7\C(=O)c8cc(F)c(F)cc8C7=C(C#N)C#N)sc6c5n(CC(CCCC)CCCCCC)c4c3n(CC(CCCC)CCCCCC)c21,0.77,22.34,72.34,12.23,12.443782119999998,1.7480140637775767,12.08,12.23,,,,,,OSC,ZnO,ZnO,,,170.0,,,,-5.56,-3.65,,-5.65,-4.1,
49952,10.1002/smll.202306668,10.1002/smll.202306668,PBDB-TF,BTP-eC9,PM6,BTP-eC9,COC(=O)C(C)(C)c1cc(C)cc(-c2sc3c4sc5cc(/C=C6/C(=O)c7cc(F)cc(c7)C(=O)/C6=C\c6cc(C(C)(C)C(=O)OC)c(-c7cc(C)cc(C(C)(C)C(=O)OC)c7)s6)sc5c4c(C(C)(C)C(=O)OC)ccc2-3)c1,CCCCCCCCCc1c(C=C2C(=O)c3cc(Cl)c(Cl)cc3C2=C(C#N)C#N)sc2c1sc1c3c4nsnc4c4c5sc6c(CCCCCCCCC)c(C=C7C(=O)c8cc(Cl)c(Cl)cc8C7=C(C#N)C#N)sc6c5n(CC(CCCC)CCCCCC)c4c3n(CC(CCCC)CCCCCC)c21,0.846,26.6,77.0,17.3,17.327772000000003,0.160531791907528,17.1,17.3,,,,,,,,,PEDOT:PSS,PEDOT:PSS,,,,,-5.49,-3.64,,-5.68,-3.9,
49953,10.1002/smll.202306668,10.1002/smll.202306668,PBDB-TF,BTP-eC9,PM6,BTP-eC9,COC(=O)C(C)(C)c1cc(C)cc(-c2sc3c4sc5cc(/C=C6/C(=O)c7cc(F)cc(c7)C(=O)/C6=C\c6cc(C(C)(C)C(=O)OC)c(-c7cc(C)cc(C(C)(C)C(=O)OC)c7)s6)sc5c4c(C(C)(C)C(=O)OC)ccc2-3)c1,CCCCCCCCCc1c(C=C2C(=O)c3cc(Cl)c(Cl)cc3C2=C(C#N)C#N)sc2c1sc1c3c4nsnc4c4c5sc6c(CCCCCCCCC)c(C=C7C(=O)c8cc(Cl)c(Cl)cc8C7=C(C#N)C#N)sc6c5n(CC(CCCC)CCCCCC)c4c3n(CC(CCCC)CCCCCC)c21,0.803,27.0,56.4,12.2,12.228084,0.2301967213114881,12.1,12.2,,,,,ITO/HTL/PBDB-TF:BTP-eC9/PFN-Br/Al,,PFN-Br,,PIDT-F,PIDT-F,,,,,-5.49,-3.64,,-5.68,-3.9,
49954,10.1002/smll.202306668,10.1002/smll.202306668,PBDB-TF,BTP-eC9,PM6,BTP-eC9,COC(=O)C(C)(C)c1cc(C)cc(-c2sc3c4sc5cc(/C=C6/C(=O)c7cc(F)cc(c7)C(=O)/C6=C\c6cc(C(C)(C)C(=O)OC)c(-c7cc(C)cc(C(C)(C)C(=O)OC)c7)s6)sc5c4c(C(C)(C)C(=O)OC)ccc2-3)c1,CCCCCCCCCc1c(C=C2C(=O)c3cc(Cl)c(Cl)cc3C2=C(C#N)C#N)sc2c1sc1c3c4nsnc4c4c5sc6c(CCCCCCCCC)c(C=C7C(=O)c8cc(Cl)c(Cl)cc8C7=C(C#N)C#N)sc6c5n(CC(CCCC)CCCCCC)c4c3n(CC(CCCC)CCCCCC)c21,0.85,26.9,79.3,18.2,18.131945,0.3739285714285774,17.7,18.2,,,,,ITO/HTL/PBDB-TF:BTP-eC9/PFN-Br/Al,,PFN-Br,,PIDT-F:IMC,PIDT-F:IMC,,,,,-5.49,-3.64,,-5.68,-3.9,
49955,10.1002/smll.202307441,10.1002/smll.202307441,PTB7-Th,IEICO-4F,PTB7-Th,IEICO-4F,CCCCC(CC)COC(=O)c1sc2csc(-c3cc4c(-c5ccc(CC(CC)CCCC)s5)c5sccc5c(-c5ccc(CC(CC)CCCC)s5)c4s3)c2c1F,CCCCCCc1ccc(C2(c3ccc(CCCCCC)cc3)c3cc4c(cc3-c3sc(-c5sc(/C=C6\C(=O)c7cc(F)c(F)cc7C6=C(C#N)C#N)cc5OCC(CC)CCCC)cc32)C(c2ccc(CCCCCC)cc2)(c2ccc(CCCCCC)cc2)c2cc(-c3scc(/C=C5/C(=O)c6cc(F)c(F)cc6C5=C(C#N)C#N)c3OCC(CC)CCCC)sc2-4)cc1,0.644,23.92,54.14,8.34,8.339985472,0.0001741966426793,,8.34,,,,,,inverted,p-SnO2-RT,p-SnO2,,,,,,,-5.21,-3.6,,-5.44,-4.19,
49956,10.1002/smll.202307441,10.1002/smll.202307441,PTB7-Th,IEICO-4F,PTB7-Th,IEICO-4F,CCCCC(CC)COC(=O)c1sc2csc(-c3cc4c(-c5ccc(CC(CC)CCCC)s5)c5sccc5c(-c5ccc(CC(CC)CCCC)s5)c4s3)c2c1F,CCCCCCc1ccc(C2(c3ccc(CCCCCC)cc3)c3cc4c(cc3-c3sc(-c5sc(/C=C6\C(=O)c7cc(F)c(F)cc7C6=C(C#N)C#N)cc5OCC(CC)CCCC)cc32)C(c2ccc(CCCCCC)cc2)(c2ccc(CCCCCC)cc2)c2cc(-c3scc(/C=C5/C(=O)c6cc(F)c(F)cc6C5=C(C#N)C#N)c3OCC(CC)CCCC)sc2-4)cc1,0.693,23.6,60.68,9.92,9.92409264,0.0412564516128996,,9.92,,,,,inverted,inverted,p-SnO2-RT-LS,p-SnO2,,,,,,,-5.21,-3.6,,-5.44,-4.19,
49957,10.1002/smll.202307441,10.1002/smll.202307441,PTB7-Th,IEICO-4F,PTB7-Th,IEICO-4F,CCCCC(CC)COC(=O)c1sc2csc(-c3cc4c(-c5ccc(CC(CC)CCCC)s5)c5sccc5c(-c5ccc(CC(CC)CCCC)s5)c4s3)c2c1F,CCCCCCc1ccc(C2(c3ccc(CCCCCC)cc3)c3cc4c(cc3-c3sc(-c5sc(/C=C6\C(=O)c7cc(F)c(F)cc7C6=C(C#N)C#N)cc5OCC(CC)CCCC)cc32)C(c2ccc(CCCCCC)cc2)(c2ccc(CCCCCC)cc2)c2cc(-c3scc(/C=C5/C(=O)c6cc(F)c(F)cc6C5=C(C#N)C#N)c3OCC(CC)CCCC)sc2-4)cc1,0.725,24.18,63.94,11.21,11.209001699999998,0.0089054415700505,,11.21,,,,,inverted,inverted,p-SnO2-A150,p-SnO2,,,,,,150.0,-5.21,-3.6,,-5.44,-4.19,
49958,10.1002/smll.202307441,10.1002/smll.202307441,PTB7-Th,IEICO-4F,PTB7-Th,IEICO-4F,CCCCC(CC)COC(=O)c1sc2csc(-c3cc4c(-c5ccc(CC(CC)CCCC)s5)c5sccc5c(-c5ccc(CC(CC)CCCC)s5)c4s3)c2c1F,CCCCCCc1ccc(C2(c3ccc(CCCCCC)cc3)c3cc4c(cc3-c3sc(-c5sc(/C=C6\C(=O)c7cc(F)c(F)cc7C6=C(C#N)C#N)cc5OCC(CC)CCCC)cc32)C(c2ccc(CCCCCC)cc2)(c2ccc(CCCCCC)cc2)c2cc(-c3scc(/C=C5/C(=O)c6cc(F)c(F)cc6C5=C(C#N)C#N)c3OCC(CC)CCCC)sc2-4)cc1,0.727,24.37,63.11,11.18,11.181192389,0.0106653756708394,,11.18,,,,,,inverted,γ-SnO2-1kGy,SnO2,,,,,,,-5.21,-3.6,,-5.44,-4.19,
49962,10.1002/smll.202308165,10.1002/smll.202308165,PBDB-T,ITIC,PBDB-T,ITIC,CCCCC(CC)Cc1ccc(-c2c3cc(-c4ccc(-c5sc(-c6cccs6)c6c5C(=O)c5c(CC(CC)CCCC)sc(CC(CC)CCCC)c5C6=O)s4)sc3c(-c3ccc(CC(CC)CCCC)s3)c3ccsc23)s1,CCCCCCc1ccc(C2(c3ccc(CCCCCC)cc3)c3cc4c(cc3-c3sc5cc(C=C6C(=O)c7ccccc7C6=C(C#N)C#N)sc5c32)C(c2ccc(CCCCCC)cc2)(c2ccc(CCCCCC)cc2)c2c-4sc3cc(C=C4C(=O)c5ccccc5C4=C(C#N)C#N)sc23)cc1,0.9,14.2,59.8,7.64,7.642439999999999,0.0319371727748574,7.51,7.64,,,,,ITO/PEDOT:PSS/Active layer/PDINN/Ag,conventional,PDINN,PDINN,PEDOT:PSS,PEDOT:PSS,,"chlorobenzene (CB) for donor, chloroform (CF) for acceptor",,,-5.33,-3.48,,-5.576,-3.916,
49963,10.1002/smll.202308165,10.1002/smll.202308165,PBDB-T,IT-2F,PBDB-T,ITIC-4F,CCCCC(CC)Cc1ccc(-c2c3cc(-c4ccc(-c5sc(-c6cccs6)c6c5C(=O)c5c(CC(CC)CCCC)sc(CC(CC)CCCC)c5C6=O)s4)sc3c(-c3ccc(CC(CC)CCCC)s3)c3ccsc23)s1,CCc1ccc(C2(c3ccc(CC)cc3)c3cc4c(cc3-c3sc5cc(/C=C6\C(=O)c7cc(F)c(F)cc7C6=C(C#N)C#N)sc5c32)C(c2ccc(CC)cc2)(c2ccc(CC)cc2)c2c-4sc3cc(/C=C4\C(=O)c5cc(F)c(F)cc5C4=C(C#N)C#N)sc23)cc1,0.79,16.4,62.5,8.09,8.0975,0.0927070457354794,7.86,8.09,,,,,ITO/PEDOT:PSS/Active layer/PDINN/Ag,conventional,PDINN,PDINN,PEDOT:PSS,PEDOT:PSS,,"chlorobenzene (CB) for donor, chloroform (CF) for acceptor",,,-5.33,-3.48,,-5.64,-4.05,
49964,10.1002/smll.202308165,10.1002/smll.202308165,PBDB-T,IT-4F,PBDB-T,IT-4F,CCCCC(CC)Cc1ccc(-c2c3cc(-c4ccc(-c5sc(-c6cccs6)c6c5C(=O)c5c(CC(CC)CCCC)sc(CC(CC)CCCC)c5C6=O)s4)sc3c(-c3ccc(CC(CC)CCCC)s3)c3ccsc23)s1,CCCCCCc1ccc(C2(c3ccc(CCCCCC)cc3)c3cc4c(cc3-c3sc5cc(/C=C6\C(=O)c7cc(F)c(F)cc7C6=C(C#N)C#N)sc5c32)C(c2ccc(CCCCCC)cc2)(c2ccc(CCCCCC)cc2)c2c-4sc3cc(/C=C4\C(=O)c5cc(F)c(F)cc5C4=C(C#N)C#N)sc23)cc1,0.73,17.0,66.1,8.22,8.203009999999999,0.2066909975669296,7.92,8.22,,,,,ITO/PEDOT:PSS/Active layer/PDINN/Ag,conventional,PDINN,PDINN,PEDOT:PSS,PEDOT:PSS,,"chlorobenzene (CB) for donor, chloroform (CF) for acceptor",,,-5.33,-3.48,,-5.66,-4.14,
49965,10.1002/smll.202308165,10.1002/smll.202308165,PBDB-TF,ITIC,PM6,ITIC,COC(=O)C(C)(C)c1cc(C)cc(-c2sc3c4sc5cc(/C=C6/C(=O)c7cc(F)cc(c7)C(=O)/C6=C\c6cc(C(C)(C)C(=O)OC)c(-c7cc(C)cc(C(C)(C)C(=O)OC)c7)s6)sc5c4c(C(C)(C)C(=O)OC)ccc2-3)c1,CCCCCCc1ccc(C2(c3ccc(CCCCCC)cc3)c3cc4c(cc3-c3sc5cc(C=C6C(=O)c7ccccc7C6=C(C#N)C#N)sc5c32)C(c2ccc(CCCCCC)cc2)(c2ccc(CCCCCC)cc2)c2c-4sc3cc(C=C4C(=O)c5ccccc5C4=C(C#N)C#N)sc23)cc1,1.0,15.5,65.6,10.17,10.168,0.0196656833825041,9.86,10.17,,,,,ITO/PEDOT:PSS/Active layer/PDINN/Ag,conventional,PDINN,PDINN,PEDOT:PSS,PEDOT:PSS,,"chlorobenzene (CB) for donor, chloroform (CF) for acceptor",,,-5.49,-3.64,,-5.576,-3.916,
49966,10.1002/smll.202308165,10.1002/smll.202308165,PBDB-TF,IT-2F,PM6,ITIC-4F,COC(=O)C(C)(C)c1cc(C)cc(-c2sc3c4sc5cc(/C=C6/C(=O)c7cc(F)cc(c7)C(=O)/C6=C\c6cc(C(C)(C)C(=O)OC)c(-c7cc(C)cc(C(C)(C)C(=O)OC)c7)s6)sc5c4c(C(C)(C)C(=O)OC)ccc2-3)c1,CCc1ccc(C2(c3ccc(CC)cc3)c3cc4c(cc3-c3sc5cc(/C=C6\C(=O)c7cc(F)c(F)cc7C6=C(C#N)C#N)sc5c32)C(c2ccc(CC)cc2)(c2ccc(CC)cc2)c2c-4sc3cc(/C=C4\C(=O)c5cc(F)c(F)cc5C4=C(C#N)C#N)sc23)cc1,0.95,18.3,74.2,12.9,12.89967,0.0025581395348832,12.76,12.9,,,,,ITO/PEDOT:PSS/Active layer/PDINN/Ag,conventional,PDINN,PDINN,PEDOT:PSS,PEDOT:PSS,,"chlorobenzene (CB) for donor, chloroform (CF) for acceptor",,,-5.49,-3.64,,-5.64,-4.05,
49967,10.1002/smll.202308165,10.1002/smll.202308165,PBDB-TF,IT-4F,PM6,IT-4F,COC(=O)C(C)(C)c1cc(C)cc(-c2sc3c4sc5cc(/C=C6/C(=O)c7cc(F)cc(c7)C(=O)/C6=C\c6cc(C(C)(C)C(=O)OC)c(-c7cc(C)cc(C(C)(C)C(=O)OC)c7)s6)sc5c4c(C(C)(C)C(=O)OC)ccc2-3)c1,CCCCCCc1ccc(C2(c3ccc(CCCCCC)cc3)c3cc4c(cc3-c3sc5cc(/C=C6\C(=O)c7cc(F)c(F)cc7C6=C(C#N)C#N)sc5c32)C(c2ccc(CCCCCC)cc2)(c2ccc(CCCCCC)cc2)c2c-4sc3cc(/C=C4\C(=O)c5cc(F)c(F)cc5C4=C(C#N)C#N)sc23)cc1,0.91,19.8,76.6,13.81,13.801787999999998,0.0594641564084149,13.46,13.81,,,,,ITO/PEDOT:PSS/Active layer/PDINN/Ag,conventional,PDINN,PDINN,PEDOT:PSS,PEDOT:PSS,,"chlorobenzene (CB) for donor, chloroform (CF) for acceptor",,,-5.49,-3.64,,-5.66,-4.14,
49968,10.1002/smll.202308216,10.1002/smll.202308216,PM6,N3,PM6,N3,COC(=O)C(C)(C)c1cc(C)cc(-c2sc3c4sc5cc(/C=C6/C(=O)c7cc(F)cc(c7)C(=O)/C6=C\c6cc(C(C)(C)C(=O)OC)c(-c7cc(C)cc(C(C)(C)C(=O)OC)c7)s6)sc5c4c(C(C)(C)C(=O)OC)ccc2-3)c1,CCCCCCCCCCCC1=C(/C=C2\C(=O)C3=CC(F)=C(F)C=C3C2=C(C#N)C#N)SC2=C1SC1=C2N(CCC(CC)CCCC)C2=C1C1=NSN=C1C1=C2N(CCC(CC)CCCC)C2=C1SC1=C2SC(/C=C2\C(=O)C3=CC(F)=C(F)C=C3C2=C(C#N)C#N)=C1CCCCCCCCCCC,0.83,26.08,74.13,16.04,16.046476319999996,0.0403760598503573,,,,,,,ITO/PEDOT:PSS/active layer/PNDIT-F3N/Ag,conventional,PNDIT-F3N,PNDIT-F3N,PEDOT:PSS,PEDOT:PSS,,,,,-5.56,-3.65,,-5.64,-3.86,
49969,10.1002/smll.202308216,10.1002/smll.202308216,PM6,N3,PM6,N3,COC(=O)C(C)(C)c1cc(C)cc(-c2sc3c4sc5cc(/C=C6/C(=O)c7cc(F)cc(c7)C(=O)/C6=C\c6cc(C(C)(C)C(=O)OC)c(-c7cc(C)cc(C(C)(C)C(=O)OC)c7)s6)sc5c4c(C(C)(C)C(=O)OC)ccc2-3)c1,CCCCCCCCCCCC1=C(/C=C2\C(=O)C3=CC(F)=C(F)C=C3C2=C(C#N)C#N)SC2=C1SC1=C2N(CCC(CC)CCCC)C2=C1C1=NSN=C1C1=C2N(CCC(CC)CCCC)C2=C1SC1=C2SC(/C=C2\C(=O)C3=CC(F)=C(F)C=C3C2=C(C#N)C#N)=C1CCCCCCCCCCC,0.83,26.19,73.29,15.93,15.931560330000002,0.0097949152542498,,,,,,,ITO/PEDOT:PSS/active layer/PNDIT-F3N/Ag,conventional,PNDIT-F3N,PNDIT-F3N,PEDOT:PSS,PEDOT:PSS,,,,,-5.56,-3.65,,-5.64,-3.86,
49970,10.1002/smll.202308216,10.1002/smll.202308216,PM6,"N3, MF1",PM6,"N3, MF1",COC(=O)C(C)(C)c1cc(C)cc(-c2sc3c4sc5cc(/C=C6/C(=O)c7cc(F)cc(c7)C(=O)/C6=C\c6cc(C(C)(C)C(=O)OC)c(-c7cc(C)cc(C(C)(C)C(=O)OC)c7)s6)sc5c4c(C(C)(C)C(=O)OC)ccc2-3)c1,,0.85,25.43,77.51,16.76,16.754174050000003,0.034761038186148,,,,,,,ITO/PEDOT:PSS/active layer/PNDIT-F3N/Ag,conventional,PNDIT-F3N,PNDIT-F3N,PEDOT:PSS,PEDOT:PSS,,,,,-5.56,-3.65,,,,
49971,10.1002/smll.202308216,10.1002/smll.202308216,PM6,"N3, MF1",PM6,"N3, MF1",COC(=O)C(C)(C)c1cc(C)cc(-c2sc3c4sc5cc(/C=C6/C(=O)c7cc(F)cc(c7)C(=O)/C6=C\c6cc(C(C)(C)C(=O)OC)c(-c7cc(C)cc(C(C)(C)C(=O)OC)c7)s6)sc5c4c(C(C)(C)C(=O)OC)ccc2-3)c1,,0.85,25.61,76.95,16.75,16.75086075,0.0051388059701556,,,,,,,ITO/PEDOT:PSS/active layer/PNDIT-F3N/Ag,conventional,PNDIT-F3N,PNDIT-F3N,PEDOT:PSS,PEDOT:PSS,,,,,-5.56,-3.65,,,,
49972,10.1002/smll.202308216,10.1002/smll.202308216,PM6,PYT-1S1Se,PM6,PYT-1S1Se,COC(=O)C(C)(C)c1cc(C)cc(-c2sc3c4sc5cc(/C=C6/C(=O)c7cc(F)cc(c7)C(=O)/C6=C\c6cc(C(C)(C)C(=O)OC)c(-c7cc(C)cc(C(C)(C)C(=O)OC)c7)s6)sc5c4c(C(C)(C)C(=O)OC)ccc2-3)c1,,0.93,24.64,73.72,16.86,16.893085440000004,0.1962362989324095,,,,,,,ITO/PEDOT:PSS/active layer/PNDIT-F3N/Ag,conventional,PNDIT-F3N,PNDIT-F3N,PEDOT:PSS,PEDOT:PSS,,,,,-5.56,-3.65,,,,
49973,10.1002/smll.202308216,10.1002/smll.202308216,PM6,PYT-1S1Se,PM6,PYT-1S1Se,COC(=O)C(C)(C)c1cc(C)cc(-c2sc3c4sc5cc(/C=C6/C(=O)c7cc(F)cc(c7)C(=O)/C6=C\c6cc(C(C)(C)C(=O)OC)c(-c7cc(C)cc(C(C)(C)C(=O)OC)c7)s6)sc5c4c(C(C)(C)C(=O)OC)ccc2-3)c1,,0.87,24.62,73.57,15.83,15.75825258,0.4532370183196539,,,,,,,ITO/PEDOT:PSS/active layer/PNDIT-F3N/Ag,conventional,PNDIT-F3N,PNDIT-F3N,PEDOT:PSS,PEDOT:PSS,,,,,-5.56,-3.65,,,,
49974,10.1002/smll.202308216,10.1002/smll.202308216,PM6,"PYT-1S1Se, PYT-1S1Se-4Cl",PM6,"PYT-1S1Se, PYT-1S1Se-4Cl",COC(=O)C(C)(C)c1cc(C)cc(-c2sc3c4sc5cc(/C=C6/C(=O)c7cc(F)cc(c7)C(=O)/C6=C\c6cc(C(C)(C)C(=O)OC)c(-c7cc(C)cc(C(C)(C)C(=O)OC)c7)s6)sc5c4c(C(C)(C)C(=O)OC)ccc2-3)c1,,0.9,25.5,77.12,17.74,17.69904,0.2308906426155486,,,,,,,ITO/PEDOT:PSS/active layer/PNDIT-F3N/Ag,conventional,PNDIT-F3N,PNDIT-F3N,PEDOT:PSS,PEDOT:PSS,,,,,-5.56,-3.65,,,,
49975,10.1002/smll.202308216,10.1002/smll.202308216,PM6,BO-4Cl,PM6,BO-4Cl,COC(=O)C(C)(C)c1cc(C)cc(-c2sc3c4sc5cc(/C=C6/C(=O)c7cc(F)cc(c7)C(=O)/C6=C\c6cc(C(C)(C)C(=O)OC)c(-c7cc(C)cc(C(C)(C)C(=O)OC)c7)s6)sc5c4c(C(C)(C)C(=O)OC)ccc2-3)c1,CCCCCCCCCCCc1c(/C=C2\C(=O)c3cc(Cl)c(Cl)cc3C2=C(C#N)C#N)sc2c1sc1c3c4nsnc4c4c5sc6c(CCCCCCCCCCC)c(/C=C7\C(=O)c8cc(Cl)c(Cl)cc8C7=C(C#N)C#N)sc6c5n(CC(CCCC)CCCCCC)c4c3n(CC(CCCC)CCCCCC)c21,0.84,25.8,76.05,16.45,16.481556,0.1918297872340542,,,,,,,ITO/PEDOT:PSS/active layer/PNDIT-F3N/Ag,BHJ,PNDIT-F3N,PNDIT-F3N,PEDOT:PSS,PEDOT:PSS,,,,,-5.56,-3.65,,-5.68,-4.1,
49976,10.1002/smll.202308216,10.1002/smll.202308216,PM6,BO-4Cl,PM6,BO-4Cl,COC(=O)C(C)(C)c1cc(C)cc(-c2sc3c4sc5cc(/C=C6/C(=O)c7cc(F)cc(c7)C(=O)/C6=C\c6cc(C(C)(C)C(=O)OC)c(-c7cc(C)cc(C(C)(C)C(=O)OC)c7)s6)sc5c4c(C(C)(C)C(=O)OC)ccc2-3)c1,CCCCCCCCCCCc1c(/C=C2\C(=O)c3cc(Cl)c(Cl)cc3C2=C(C#N)C#N)sc2c1sc1c3c4nsnc4c4c5sc6c(CCCCCCCCCCC)c(/C=C7\C(=O)c8cc(Cl)c(Cl)cc8C7=C(C#N)C#N)sc6c5n(CC(CCCC)CCCCCC)c4c3n(CC(CCCC)CCCCCC)c21,0.84,26.48,76.74,17.03,17.069431679999997,0.2315424544920511,,,,,,,ITO/PEDOT:PSS/active layer/PNDIT-F3N/Ag,LbL,PNDIT-F3N,PNDIT-F3N,PEDOT:PSS,PEDOT:PSS,,,,,-5.56,-3.65,,-5.68,-4.1,
49977,10.1002/smll.202308216,10.1002/smll.202308216,PM6,"BO-4Cl, L8-BO",PM6,"BO-4Cl, L8-BO",COC(=O)C(C)(C)c1cc(C)cc(-c2sc3c4sc5cc(/C=C6/C(=O)c7cc(F)cc(c7)C(=O)/C6=C\c6cc(C(C)(C)C(=O)OC)c(-c7cc(C)cc(C(C)(C)C(=O)OC)c7)s6)sc5c4c(C(C)(C)C(=O)OC)ccc2-3)c1,,0.84,27.14,78.28,17.89,17.845961279999997,0.2461638904416053,,,,,,,ITO/PEDOT:PSS/active layer/PNDIT-F3N/Ag,conventional,PNDIT-F3N,PNDIT-F3N,PEDOT:PSS,PEDOT:PSS,,,,,-5.56,-3.65,,,,
49978,10.1002/smll.202308216,10.1002/smll.202308216,PM6,BO-4Cl,PM6,BO-4Cl,COC(=O)C(C)(C)c1cc(C)cc(-c2sc3c4sc5cc(/C=C6/C(=O)c7cc(F)cc(c7)C(=O)/C6=C\c6cc(C(C)(C)C(=O)OC)c(-c7cc(C)cc(C(C)(C)C(=O)OC)c7)s6)sc5c4c(C(C)(C)C(=O)OC)ccc2-3)c1,CCCCCCCCCCCc1c(/C=C2\C(=O)c3cc(Cl)c(Cl)cc3C2=C(C#N)C#N)sc2c1sc1c3c4nsnc4c4c5sc6c(CCCCCCCCCCC)c(/C=C7\C(=O)c8cc(Cl)c(Cl)cc8C7=C(C#N)C#N)sc6c5n(CC(CCCC)CCCCCC)c4c3n(CC(CCCC)CCCCCC)c21,0.84,26.36,74.92,16.64,16.58908608,0.3059730769230726,,,,,,,ITO/PEDOT:PSS/active layer/PNDIT-F3N/Ag,BHJ,PNDIT-F3N,PNDIT-F3N,PEDOT:PSS,PEDOT:PSS,,,,,-5.56,-3.65,,-5.68,-4.1,
49979,10.1002/smll.202308216,10.1002/smll.202308216,PM6,BO-4Cl,PM6,BO-4Cl,COC(=O)C(C)(C)c1cc(C)cc(-c2sc3c4sc5cc(/C=C6/C(=O)c7cc(F)cc(c7)C(=O)/C6=C\c6cc(C(C)(C)C(=O)OC)c(-c7cc(C)cc(C(C)(C)C(=O)OC)c7)s6)sc5c4c(C(C)(C)C(=O)OC)ccc2-3)c1,CCCCCCCCCCCc1c(/C=C2\C(=O)c3cc(Cl)c(Cl)cc3C2=C(C#N)C#N)sc2c1sc1c3c4nsnc4c4c5sc6c(CCCCCCCCCCC)c(/C=C7\C(=O)c8cc(Cl)c(Cl)cc8C7=C(C#N)C#N)sc6c5n(CC(CCCC)CCCCCC)c4c3n(CC(CCCC)CCCCCC)c21,0.85,26.81,75.4,17.11,17.182529,0.4238983050847422,,,,,,,ITO/PEDOT:PSS/active layer/PNDIT-F3N/Ag,LbL,PNDIT-F3N,PNDIT-F3N,PEDOT:PSS,PEDOT:PSS,,,,,-5.56,-3.65,,-5.68,-4.1,
49980,10.1002/smll.202308216,10.1002/smll.202308216,PM6,"BO-4Cl, BTP-S2",PM6,"BO-4Cl, BTP-S2",COC(=O)C(C)(C)c1cc(C)cc(-c2sc3c4sc5cc(/C=C6/C(=O)c7cc(F)cc(c7)C(=O)/C6=C\c6cc(C(C)(C)C(=O)OC)c(-c7cc(C)cc(C(C)(C)C(=O)OC)c7)s6)sc5c4c(C(C)(C)C(=O)OC)ccc2-3)c1,,0.86,27.11,77.98,18.03,18.18072508,0.8359682750970454,,,,,,,ITO/PEDOT:PSS/active layer/PNDIT-F3N/Ag,conventional,PNDIT-F3N,PNDIT-F3N,PEDOT:PSS,PEDOT:PSS,,,,,-5.56,-3.65,,,,
49981,10.1002/smll.202308216,10.1002/smll.202308216,PM6,"BO-4Cl, BTP-S2",PM6,"BO-4Cl, BTP-S2",COC(=O)C(C)(C)c1cc(C)cc(-c2sc3c4sc5cc(/C=C6/C(=O)c7cc(F)cc(c7)C(=O)/C6=C\c6cc(C(C)(C)C(=O)OC)c(-c7cc(C)cc(C(C)(C)C(=O)OC)c7)s6)sc5c4c(C(C)(C)C(=O)OC)ccc2-3)c1,,0.86,27.14,78.04,18.16,18.214848160000003,0.3020273127753434,,,,,,,ITO/PEDOT:PSS/active layer/PNDIT-F3N/Ag,conventional,PNDIT-F3N,PNDIT-F3N,PEDOT:PSS,PEDOT:PSS,,,,,-5.56,-3.65,,,,
49982,10.1002/smll.202308216,10.1002/smll.202308216,PM6,L8-BO,PM6,L8-BO,COC(=O)C(C)(C)c1cc(C)cc(-c2sc3c4sc5cc(/C=C6/C(=O)c7cc(F)cc(c7)C(=O)/C6=C\c6cc(C(C)(C)C(=O)OC)c(-c7cc(C)cc(C(C)(C)C(=O)OC)c7)s6)sc5c4c(C(C)(C)C(=O)OC)ccc2-3)c1,CCCCCCC(CCCC)Cc1c(/C=C2\C(=O)c3cc(F)c(F)cc3C2=C(C#N)C#N)sc2c1SC1c3c(c4c(c5nsnc35)c3sc5c(CC(CCCC)CCCCCC)c(/C=C6\C(=O)c7cc(F)c(F)cc7C6=C(C#N)C#N)sc5c3n4CC(CC)CCCC)N(CC(CC)CCCC)C21,0.9,26.72,71.09,17.1,17.0957232,0.0250105263158074,,,,,,,ITO/PEDOT:PSS/PM6:L8-BO/PNDIT-F3N/Ag,conventional,PNDIT-F3N,PNDIT-F3N,PEDOT:PSS,PEDOT:PSS,105.0,,,,-5.56,-3.65,,-5.68,-3.9,
49983,10.1002/smll.202308216,10.1002/smll.202308216,PM6,L8-BO,PM6,L8-BO,COC(=O)C(C)(C)c1cc(C)cc(-c2sc3c4sc5cc(/C=C6/C(=O)c7cc(F)cc(c7)C(=O)/C6=C\c6cc(C(C)(C)C(=O)OC)c(-c7cc(C)cc(C(C)(C)C(=O)OC)c7)s6)sc5c4c(C(C)(C)C(=O)OC)ccc2-3)c1,CCCCCCC(CCCC)Cc1c(/C=C2\C(=O)c3cc(F)c(F)cc3C2=C(C#N)C#N)sc2c1SC1c3c(c4c(c5nsnc35)c3sc5c(CC(CCCC)CCCCCC)c(/C=C6\C(=O)c7cc(F)c(F)cc7C6=C(C#N)C#N)sc5c3n4CC(CC)CCCC)N(CC(CC)CCCC)C21,0.9,26.39,72.42,17.2,17.200474200000002,0.0027569767442027,,,,,,,ITO/PEDOT:PSS/PM6/L8-BO/PNDIT-F3N/Ag,conventional,PNDIT-F3N,PNDIT-F3N,PEDOT:PSS,PEDOT:PSS,80.0,,,,-5.56,-3.65,,-5.68,-3.9,
49984,10.1002/smll.202308216,10.1002/smll.202308216,PM6,"L8-BO, PC71BM",PM6,"L8-BO, PC71BM",COC(=O)C(C)(C)c1cc(C)cc(-c2sc3c4sc5cc(/C=C6/C(=O)c7cc(F)cc(c7)C(=O)/C6=C\c6cc(C(C)(C)C(=O)OC)c(-c7cc(C)cc(C(C)(C)C(=O)OC)c7)s6)sc5c4c(C(C)(C)C(=O)OC)ccc2-3)c1,,0.9,27.38,73.13,18.02,18.0206946,0.0038546059933363,17.96,18.02,,,,,ITO/PEDOT:PSS/PM6:L8-BO:PC71BM/PNDIT-F3N/Ag,conventional,PNDIT-F3N,PNDIT-F3N,PEDOT:PSS,PEDOT:PSS,105.0,,,,-5.56,-3.65,,,,
49985,10.1002/smll.202308216,10.1002/smll.202308216,PM6,"L8-BO, PC71BM",PM6,"L8-BO, PC71BM",COC(=O)C(C)(C)c1cc(C)cc(-c2sc3c4sc5cc(/C=C6/C(=O)c7cc(F)cc(c7)C(=O)/C6=C\c6cc(C(C)(C)C(=O)OC)c(-c7cc(C)cc(C(C)(C)C(=O)OC)c7)s6)sc5c4c(C(C)(C)C(=O)OC)ccc2-3)c1,,0.9,26.77,75.56,18.2,18.2046708,0.0256637362637532,18.13,18.2,,,,,ITO/PEDOT:PSS/PM6/L8-BO:PC71BM/PNDIT-F3N/Ag,conventional,PNDIT-F3N,PNDIT-F3N,PEDOT:PSS,PEDOT:PSS,80.0,,,,-5.56,-3.65,,,,
49986,10.1002/smll.202308216,10.1002/smll.202308216,PM6,BTP-eC9,PM6,BTP-eC9,COC(=O)C(C)(C)c1cc(C)cc(-c2sc3c4sc5cc(/C=C6/C(=O)c7cc(F)cc(c7)C(=O)/C6=C\c6cc(C(C)(C)C(=O)OC)c(-c7cc(C)cc(C(C)(C)C(=O)OC)c7)s6)sc5c4c(C(C)(C)C(=O)OC)ccc2-3)c1,CCCCCCCCCc1c(C=C2C(=O)c3cc(Cl)c(Cl)cc3C2=C(C#N)C#N)sc2c1sc1c3c4nsnc4c4c5sc6c(CCCCCCCCC)c(C=C7C(=O)c8cc(Cl)c(Cl)cc8C7=C(C#N)C#N)sc6c5n(CC(CCCC)CCCCCC)c4c3n(CC(CCCC)CCCCCC)c21,0.84,26.61,78.2,17.47,17.4795768,0.0548185460790004,,,,,,,ITO/PEDOT:PSS/active layer/PNDIT-F3N/Ag,conventional,PNDIT-F3N,PNDIT-F3N,PEDOT:PSS,PEDOT:PSS,,,,,-5.56,-3.65,,-5.68,-3.9,
49987,10.1002/smll.202308216,10.1002/smll.202308216,PM6,"BTP-eC9, L8-BO-F",PM6,"BTP-eC9, L8-BO-F",COC(=O)C(C)(C)c1cc(C)cc(-c2sc3c4sc5cc(/C=C6/C(=O)c7cc(F)cc(c7)C(=O)/C6=C\c6cc(C(C)(C)C(=O)OC)c(-c7cc(C)cc(C(C)(C)C(=O)OC)c7)s6)sc5c4c(C(C)(C)C(=O)OC)ccc2-3)c1,,0.85,27.25,79.4,18.46,18.391025,0.373645720476716,,,,,,,ITO/PEDOT:PSS/active layer/PNDIT-F3N/Ag,conventional,PNDIT-F3N,PNDIT-F3N,PEDOT:PSS,PEDOT:PSS,,,,,-5.56,-3.65,,,,
49988,10.1002/smll.202308216,10.1002/smll.202308216,PM6,"BTP-eC9, L8-BO-F",PM6,"BTP-eC9, L8-BO-F",COC(=O)C(C)(C)c1cc(C)cc(-c2sc3c4sc5cc(/C=C6/C(=O)c7cc(F)cc(c7)C(=O)/C6=C\c6cc(C(C)(C)C(=O)OC)c(-c7cc(C)cc(C(C)(C)C(=O)OC)c7)s6)sc5c4c(C(C)(C)C(=O)OC)ccc2-3)c1,,0.85,27.26,79.8,18.53,18.490458,0.2133944954128486,,,,,,,ITO/PEDOT:PSS/active layer/PNDIT-F3N/Ag,conventional,PNDIT-F3N,PNDIT-F3N,PEDOT:PSS,PEDOT:PSS,,,,,-5.56,-3.65,,,,
49991,10.1002/smll.202308216,10.1002/smll.202308216,PM6,PC71BM,PM6,PC71BM,COC(=O)C(C)(C)c1cc(C)cc(-c2sc3c4sc5cc(/C=C6/C(=O)c7cc(F)cc(c7)C(=O)/C6=C\c6cc(C(C)(C)C(=O)OC)c(-c7cc(C)cc(C(C)(C)C(=O)OC)c7)s6)sc5c4c(C(C)(C)C(=O)OC)ccc2-3)c1,COC(=O)CCCC1(c2ccccc2)C23c4c5ccc6c7cc8c9c%10c(cc%11cc%12c%13c%14c(cc%15c%16ccc-5c2c%16c2c5c%16c%17c(c(c46)c7c9c%17c4c%10c%11c%13c4c%16c%14c%152)C513)C%12)C8,0.96,12.23,62.67,7.25,7.35795936,1.4890946206896514,7.19,7.25,,,,,BHJ,,,,,,105.0,,,,-5.56,-3.65,,-5.9,-3.9,
49994,10.1002/smll.202308216,10.1002/smll.202308216,PM6,PC71BM,PM6,PC71BM,COC(=O)C(C)(C)c1cc(C)cc(-c2sc3c4sc5cc(/C=C6/C(=O)c7cc(F)cc(c7)C(=O)/C6=C\c6cc(C(C)(C)C(=O)OC)c(-c7cc(C)cc(C(C)(C)C(=O)OC)c7)s6)sc5c4c(C(C)(C)C(=O)OC)ccc2-3)c1,COC(=O)CCCC1(c2ccccc2)C23c4c5ccc6c7cc8c9c%10c(cc%11cc%12c%13c%14c(cc%15c%16ccc-5c2c%16c2c5c%16c%17c(c(c46)c7c9c%17c4c%10c%11c%13c4c%16c%14c%152)C513)C%12)C8,0.93,13.09,63.75,7.76,7.760733750000001,0.0094555412371274,7.72,7.76,,,,,LbL,,,,,,80.0,,,,-5.56,-3.65,,-5.9,-3.9,
49995,10.1002/smll.202308961,10.1002/smll.202308961,PM6,Y6,PM6,Y6,COC(=O)C(C)(C)c1cc(C)cc(-c2sc3c4sc5cc(/C=C6/C(=O)c7cc(F)cc(c7)C(=O)/C6=C\c6cc(C(C)(C)C(=O)OC)c(-c7cc(C)cc(C(C)(C)C(=O)OC)c7)s6)sc5c4c(C(C)(C)C(=O)OC)ccc2-3)c1,CCCCCCCCCCCc1c(/C=C2\C(=O)c3cc(F)c(F)cc3C2=C(C#N)C#N)sc2c1sc1c3c4nsnc4c4c5sc6c(CCCCCCCCCCC)c(/C=C7\C(=O)c8cc(F)c(F)cc8C7=C(C#N)C#N)sc6c5n(CC(CC)CCCC)c4c3n(CC(CC)CCCC)c21,0.82,25.1,73.73,15.27,15.175108600000002,0.6214237066142637,15.13,15.27,,,,,ITO/PEDOT:PSS/PM6:Y6/PDINO/Ag,,PDINO,PDINO,PEDOT:PSS,,,,,,-5.56,-3.65,,-5.65,-4.09,
49996,10.1002/smll.202308961,10.1002/smll.202308961,PM6,Y6,PM6,Y6,COC(=O)C(C)(C)c1cc(C)cc(-c2sc3c4sc5cc(/C=C6/C(=O)c7cc(F)cc(c7)C(=O)/C6=C\c6cc(C(C)(C)C(=O)OC)c(-c7cc(C)cc(C(C)(C)C(=O)OC)c7)s6)sc5c4c(C(C)(C)C(=O)OC)ccc2-3)c1,CCCCCCCCCCCc1c(/C=C2\C(=O)c3cc(F)c(F)cc3C2=C(C#N)C#N)sc2c1sc1c3c4nsnc4c4c5sc6c(CCCCCCCCCCC)c(/C=C7\C(=O)c8cc(F)c(F)cc8C7=C(C#N)C#N)sc6c5n(CC(CC)CCCC)c4c3n(CC(CC)CCCC)c21,0.82,25.09,68.56,13.91,14.10539728,1.404725233644859,13.65,13.91,,,,,ITO/PEDOT:PSS/PM6:Y6/PDI-Si/Ag,,PDI-Si,PDI-Si,PEDOT:PSS,,,,,,-5.56,-3.65,,-5.65,-4.09,
49997,10.1002/smll.202308961,10.1002/smll.202308961,PM6,Y6,PM6,Y6,COC(=O)C(C)(C)c1cc(C)cc(-c2sc3c4sc5cc(/C=C6/C(=O)c7cc(F)cc(c7)C(=O)/C6=C\c6cc(C(C)(C)C(=O)OC)c(-c7cc(C)cc(C(C)(C)C(=O)OC)c7)s6)sc5c4c(C(C)(C)C(=O)OC)ccc2-3)c1,CCCCCCCCCCCc1c(/C=C2\C(=O)c3cc(F)c(F)cc3C2=C(C#N)C#N)sc2c1sc1c3c4nsnc4c4c5sc6c(CCCCCCCCCCC)c(/C=C7\C(=O)c8cc(F)c(F)cc8C7=C(C#N)C#N)sc6c5n(CC(CC)CCCC)c4c3n(CC(CC)CCCC)c21,0.82,26.01,74.3,15.87,15.8468526,0.1458563327032082,15.59,15.87,,,,,ITO/PEDOT:PSS/PM6:Y6/PDIN-Si/Ag,,PDIN-Si,PDIN-Si,PEDOT:PSS,,,,,,-5.56,-3.65,,-5.65,-4.09,
49998,10.1002/smll.202309042,10.1002/smll.202309042,MPhS-C2,PYF-T-o,MPhS-C2,PYF-T-o,CCCCCCCCc1cc(-c2cc3sc4c(-c5cccc(SCC(CCCCCC)CCCCCCCC)c5)c5c(sc6cc(-c7cc(CCCCCCCC)c(-c8ccc(/C=C9/SC(=S)N(CC)C9=O)s8)s7)sc65)c(-c5cccc(SCC(CCCCCC)CCCCCCCC)c5)c4c3s2)sc1-c1ccc(/C=C2/SC(=S)N(CC)C2=O)s1,CCCCCCCCCCCCC(CCCCCCCCCC)Cn1c2c3sc(/C=C4\C(=O)c5c(F)cccc5C4=C(C#N)C#N)c(CCCCCCCCCCC)c3sc2c2c3nsnc3c3c4sc5c(CCCCCCCCCCC)c(/C=C6\C(=O)c7c(ccc(-c8cccs8)c7F)C6=C(C#N)C#N)sc5c4n(CC(CCCCCCCCCC)CCCCCCCCCCCC)c3c21,0.934,16.66,63.89,9.94,9.941565116,0.0157456338028356,9.8,9.94,,,,,ITO/PEDOT:PSS/active layer/PFNBr/Ag,conventional,PFNBr,PFN-Br,PEDOT:PSS,PEDOT:PSS,,tetrahydrofuran,,,,,,-5.715,-3.805,
49999,10.1002/smll.202309042,10.1002/smll.202309042,MPhS-Ph,PYF-T-o,MPhS-Ph,PYF-T-o,,CCCCCCCCCCCCC(CCCCCCCCCC)Cn1c2c3sc(/C=C4\C(=O)c5c(F)cccc5C4=C(C#N)C#N)c(CCCCCCCCCCC)c3sc2c2c3nsnc3c3c4sc5c(CCCCCCCCCCC)c(/C=C6\C(=O)c7c(ccc(-c8cccs8)c7F)C6=C(C#N)C#N)sc5c4n(CC(CCCCCCCCCC)CCCCCCCCCCCC)c3c21,0.905,19.23,69.7,12.13,12.12999555,3.6685902724557166e-05,11.73,12.13,,,,,ITO/PEDOT:PSS/active layer/PFNBr/Ag,conventional,PFNBr,PFN-Br,PEDOT:PSS,PEDOT:PSS,,tetrahydrofuran,,,,,,-5.715,-3.805,
50000,10.1002/smll.202309042,10.1002/smll.202309042,MPhS-C2,BTP-eC9,MPhS-C2,BTP-eC9,CCCCCCCCc1cc(-c2cc3sc4c(-c5cccc(SCC(CCCCCC)CCCCCCCC)c5)c5c(sc6cc(-c7cc(CCCCCCCC)c(-c8ccc(/C=C9/SC(=S)N(CC)C9=O)s8)s7)sc65)c(-c5cccc(SCC(CCCCCC)CCCCCCCC)c5)c4c3s2)sc1-c1ccc(/C=C2/SC(=S)N(CC)C2=O)s1,CCCCCCCCCc1c(C=C2C(=O)c3cc(Cl)c(Cl)cc3C2=C(C#N)C#N)sc2c1sc1c3c4nsnc4c4c5sc6c(CCCCCCCCC)c(C=C7C(=O)c8cc(Cl)c(Cl)cc8C7=C(C#N)C#N)sc6c5n(CC(CCCC)CCCCCC)c4c3n(CC(CCCC)CCCCCC)c21,0.867,24.42,74.08,15.67,15.684321312000002,0.0913931844288554,15.54,15.67,,,,,ITO/PEDOT:PSS/active layer/PFNBr/Ag,conventional,PFNBr,PFN-Br,PEDOT:PSS,PEDOT:PSS,,tetrahydrofuran,,100.0,,,,-5.68,-3.9,
50001,10.1002/smll.202309042,10.1002/smll.202309042,MPhS-Ph,BTP-eC9,MPhS-Ph,BTP-eC9,,CCCCCCCCCc1c(C=C2C(=O)c3cc(Cl)c(Cl)cc3C2=C(C#N)C#N)sc2c1sc1c3c4nsnc4c4c5sc6c(CCCCCCCCC)c(C=C7C(=O)c8cc(Cl)c(Cl)cc8C7=C(C#N)C#N)sc6c5n(CC(CCCC)CCCCCC)c4c3n(CC(CCCC)CCCCCC)c21,0.859,23.63,72.75,14.77,14.766918675,0.0208620514556542,14.42,14.77,,,,,ITO/PEDOT:PSS/active layer/PFNBr/Ag,conventional,PFNBr,PFN-Br,PEDOT:PSS,PEDOT:PSS,,tetrahydrofuran,,100.0,,,,-5.68,-3.9,
50002,10.1002/smll.202310028,10.1002/smll.202310028,DTBT-2T,L8-BO,DTBT-2T,L8-BO,,CCCCCCC(CCCC)Cc1c(/C=C2\C(=O)c3cc(F)c(F)cc3C2=C(C#N)C#N)sc2c1SC1c3c(c4c(c5nsnc35)c3sc5c(CC(CCCC)CCCCCC)c(/C=C6\C(=O)c7cc(F)c(F)cc7C6=C(C#N)C#N)sc5c3n4CC(CC)CCCC)N(CC(CC)CCCC)C21,0.77,20.69,59.67,9.72,9.50620671,2.1995194444444435,,,1:1,,,,ITO/PEDOT:PSS/polymer:L8-BO/PDINN/Ag,conventional,PDINN,PDINN,PEDOT:PSS,PEDOT:PSS,,chloroform,chloroform,100.0,,,,-5.68,-3.9,
50003,10.1002/smll.202310028,10.1002/smll.202310028,DTBT-2T2F,L8-BO,DTBT-2T2F,L8-BO,,CCCCCCC(CCCC)Cc1c(/C=C2\C(=O)c3cc(F)c(F)cc3C2=C(C#N)C#N)sc2c1SC1c3c(c4c(c5nsnc35)c3sc5c(CC(CCCC)CCCCCC)c(/C=C6\C(=O)c7cc(F)c(F)cc7C6=C(C#N)C#N)sc5c3n4CC(CC)CCCC)N(CC(CC)CCCC)C21,0.89,25.4,75.74,17.03,17.121784399999996,0.5389571344685528,,,1:1,,,,ITO/PEDOT:PSS/polymer:L8-BO/PDINN/Ag,conventional,PDINN,PDINN,PEDOT:PSS,PEDOT:PSS,,chloroform,chloroform,100.0,,,,-5.68,-3.9,
50004,10.1002/smll.202310125,10.1002/smll.202310125,PM6,Y6,PM6,Y6,COC(=O)C(C)(C)c1cc(C)cc(-c2sc3c4sc5cc(/C=C6/C(=O)c7cc(F)cc(c7)C(=O)/C6=C\c6cc(C(C)(C)C(=O)OC)c(-c7cc(C)cc(C(C)(C)C(=O)OC)c7)s6)sc5c4c(C(C)(C)C(=O)OC)ccc2-3)c1,CCCCCCCCCCCc1c(/C=C2\C(=O)c3cc(F)c(F)cc3C2=C(C#N)C#N)sc2c1sc1c3c4nsnc4c4c5sc6c(CCCCCCCCCCC)c(/C=C7\C(=O)c8cc(F)c(F)cc8C7=C(C#N)C#N)sc6c5n(CC(CC)CCCC)c4c3n(CC(CC)CCCC)c21,0.82,25.58,73.0,15.31,15.312187999999995,0.0142913128673856,15.13,15.31,,,,,Glass/ITO/ZnO,inverted,ZnO,ZnO,MoO3,,,,,,-5.56,-3.65,,-5.65,-4.09,
50005,10.1002/smll.202310125,10.1002/smll.202310125,PM6,Y6,PM6,Y6,COC(=O)C(C)(C)c1cc(C)cc(-c2sc3c4sc5cc(/C=C6/C(=O)c7cc(F)cc(c7)C(=O)/C6=C\c6cc(C(C)(C)C(=O)OC)c(-c7cc(C)cc(C(C)(C)C(=O)OC)c7)s6)sc5c4c(C(C)(C)C(=O)OC)ccc2-3)c1,CCCCCCCCCCCc1c(/C=C2\C(=O)c3cc(F)c(F)cc3C2=C(C#N)C#N)sc2c1sc1c3c4nsnc4c4c5sc6c(CCCCCCCCCCC)c(/C=C7\C(=O)c8cc(F)c(F)cc8C7=C(C#N)C#N)sc6c5n(CC(CC)CCCC)c4c3n(CC(CC)CCCC)c21,0.84,26.63,75.0,16.78,16.7769,0.0184743742550648,16.59,16.78,,,,,Glass/ITO/ZnO:PDINN-S [7 wt%],inverted,ZnO:PDINN-S [7 wt%],ZnO:PDINN-S,MoO3,,,,,,-5.56,-3.65,,-5.65,-4.09,
50006,10.1002/smll.202310125,10.1002/smll.202310125,PM6,BTP-eC9,PM6,BTP-eC9,COC(=O)C(C)(C)c1cc(C)cc(-c2sc3c4sc5cc(/C=C6/C(=O)c7cc(F)cc(c7)C(=O)/C6=C\c6cc(C(C)(C)C(=O)OC)c(-c7cc(C)cc(C(C)(C)C(=O)OC)c7)s6)sc5c4c(C(C)(C)C(=O)OC)ccc2-3)c1,CCCCCCCCCc1c(C=C2C(=O)c3cc(Cl)c(Cl)cc3C2=C(C#N)C#N)sc2c1sc1c3c4nsnc4c4c5sc6c(CCCCCCCCC)c(C=C7C(=O)c8cc(Cl)c(Cl)cc8C7=C(C#N)C#N)sc6c5n(CC(CCCC)CCCCCC)c4c3n(CC(CCCC)CCCCCC)c21,0.84,26.16,73.0,16.04,16.041312,0.0081795511222082,15.87,16.04,,,,,Glass/ITO/ZnO,,ZnO,ZnO,MoO3,,,,,,-5.56,-3.65,,-5.68,-3.9,
50007,10.1002/smll.202310125,10.1002/smll.202310125,PM6,BTP-eC9,PM6,BTP-eC9,COC(=O)C(C)(C)c1cc(C)cc(-c2sc3c4sc5cc(/C=C6/C(=O)c7cc(F)cc(c7)C(=O)/C6=C\c6cc(C(C)(C)C(=O)OC)c(-c7cc(C)cc(C(C)(C)C(=O)OC)c7)s6)sc5c4c(C(C)(C)C(=O)OC)ccc2-3)c1,CCCCCCCCCc1c(C=C2C(=O)c3cc(Cl)c(Cl)cc3C2=C(C#N)C#N)sc2c1sc1c3c4nsnc4c4c5sc6c(CCCCCCCCC)c(C=C7C(=O)c8cc(Cl)c(Cl)cc8C7=C(C#N)C#N)sc6c5n(CC(CCCC)CCCCCC)c4c3n(CC(CCCC)CCCCCC)c21,0.86,26.92,76.0,17.59,17.594912,0.0279249573621427,17.32,17.59,,,,,Glass/ITO/ZnO:PDINN-S [7 wt%],,ZnO:PDINN-S [7 wt%],ZnO:PDINN-S,,,,,,,-5.56,-3.65,,-5.68,-3.9,
50008,10.1002/smll.202310125,10.1002/smll.202310125,PM6,BTP-eC9,PM6,BTP-eC9,COC(=O)C(C)(C)c1cc(C)cc(-c2sc3c4sc5cc(/C=C6/C(=O)c7cc(F)cc(c7)C(=O)/C6=C\c6cc(C(C)(C)C(=O)OC)c(-c7cc(C)cc(C(C)(C)C(=O)OC)c7)s6)sc5c4c(C(C)(C)C(=O)OC)ccc2-3)c1,CCCCCCCCCc1c(C=C2C(=O)c3cc(Cl)c(Cl)cc3C2=C(C#N)C#N)sc2c1sc1c3c4nsnc4c4c5sc6c(CCCCCCCCC)c(C=C7C(=O)c8cc(Cl)c(Cl)cc8C7=C(C#N)C#N)sc6c5n(CC(CCCC)CCCCCC)c4c3n(CC(CCCC)CCCCCC)c21,0.83,25.56,70.0,14.85,14.850359999999998,0.0024242424242343,14.75,14.85,,,,,PEN/ITO/ZnO,,ZnO,ZnO,MoO3,,,,,,-5.56,-3.65,,-5.68,-3.9,
50009,10.1002/smll.202310125,10.1002/smll.202310125,PM6,BTP-eC9,PM6,BTP-eC9,COC(=O)C(C)(C)c1cc(C)cc(-c2sc3c4sc5cc(/C=C6/C(=O)c7cc(F)cc(c7)C(=O)/C6=C\c6cc(C(C)(C)C(=O)OC)c(-c7cc(C)cc(C(C)(C)C(=O)OC)c7)s6)sc5c4c(C(C)(C)C(=O)OC)ccc2-3)c1,CCCCCCCCCc1c(C=C2C(=O)c3cc(Cl)c(Cl)cc3C2=C(C#N)C#N)sc2c1sc1c3c4nsnc4c4c5sc6c(CCCCCCCCC)c(C=C7C(=O)c8cc(Cl)c(Cl)cc8C7=C(C#N)C#N)sc6c5n(CC(CCCC)CCCCCC)c4c3n(CC(CCCC)CCCCCC)c21,0.85,26.17,72.0,16.02,16.016040000000004,0.0247191011235689,15.87,16.02,,,,,PEN/ITO/ZnO:PDINN-S [7 wt%],,ZnO:PDINN-S [7 wt%],ZnO:PDINN-S,,,,,,,-5.56,-3.65,,-5.68,-3.9,
50018,10.1002/smll.202311339,10.1002/smll.202311339,PM6,Y6,PM6,Y6,COC(=O)C(C)(C)c1cc(C)cc(-c2sc3c4sc5cc(/C=C6/C(=O)c7cc(F)cc(c7)C(=O)/C6=C\c6cc(C(C)(C)C(=O)OC)c(-c7cc(C)cc(C(C)(C)C(=O)OC)c7)s6)sc5c4c(C(C)(C)C(=O)OC)ccc2-3)c1,CCCCCCCCCCCc1c(/C=C2\C(=O)c3cc(F)c(F)cc3C2=C(C#N)C#N)sc2c1sc1c3c4nsnc4c4c5sc6c(CCCCCCCCCCC)c(/C=C7\C(=O)c8cc(F)c(F)cc8C7=C(C#N)C#N)sc6c5n(CC(CC)CCCC)c4c3n(CC(CC)CCCC)c21,0.839,25.28,74.13,15.72,15.722913696,0.0185349618320513,15.46,15.72,,,,,,inverted,OSiNDs,OSiNDs,,,,,,,-5.56,-3.65,,-5.65,-4.09,
50019,10.1002/smll.202311339,10.1002/smll.202311339,PM6,Y6,PM6,Y6,COC(=O)C(C)(C)c1cc(C)cc(-c2sc3c4sc5cc(/C=C6/C(=O)c7cc(F)cc(c7)C(=O)/C6=C\c6cc(C(C)(C)C(=O)OC)c(-c7cc(C)cc(C(C)(C)C(=O)OC)c7)s6)sc5c4c(C(C)(C)C(=O)OC)ccc2-3)c1,CCCCCCCCCCCc1c(/C=C2\C(=O)c3cc(F)c(F)cc3C2=C(C#N)C#N)sc2c1sc1c3c4nsnc4c4c5sc6c(CCCCCCCCCCC)c(/C=C7\C(=O)c8cc(F)c(F)cc8C7=C(C#N)C#N)sc6c5n(CC(CC)CCCC)c4c3n(CC(CC)CCCC)c21,0.852,26.28,76.65,17.16,17.162364240000002,0.0137776223776347,16.82,17.16,,,,,ITO/OSiNDs:ZrO2/PM6:Y6/MoO3/Al,inverted,OSiNDs:ZrO2,OSiNDs:ZrO2,MoO3,,,,,,-5.56,-3.65,,-5.65,-4.09,
50020,10.1002/smll.202311339,10.1002/smll.202311339,PM6,BTP-eC9,PM6,BTP-eC9,COC(=O)C(C)(C)c1cc(C)cc(-c2sc3c4sc5cc(/C=C6/C(=O)c7cc(F)cc(c7)C(=O)/C6=C\c6cc(C(C)(C)C(=O)OC)c(-c7cc(C)cc(C(C)(C)C(=O)OC)c7)s6)sc5c4c(C(C)(C)C(=O)OC)ccc2-3)c1,CCCCCCCCCc1c(C=C2C(=O)c3cc(Cl)c(Cl)cc3C2=C(C#N)C#N)sc2c1sc1c3c4nsnc4c4c5sc6c(CCCCCCCCC)c(C=C7C(=O)c8cc(Cl)c(Cl)cc8C7=C(C#N)C#N)sc6c5n(CC(CCCC)CCCCCC)c4c3n(CC(CCCC)CCCCCC)c21,0.834,26.96,74.55,16.76,16.762299119999998,0.0137178997613152,16.39,16.76,,,,,ITO/OSiNDs/PM6:BTP-eC9/MoO3/Al,inverted,OSiNDs,OSiNDs,MoO3,,,,,,-5.56,-3.65,,-5.68,-3.9,
50021,10.1002/smll.202311339,10.1002/smll.202311339,PM6,BTP-eC9,PM6,BTP-eC9,COC(=O)C(C)(C)c1cc(C)cc(-c2sc3c4sc5cc(/C=C6/C(=O)c7cc(F)cc(c7)C(=O)/C6=C\c6cc(C(C)(C)C(=O)OC)c(-c7cc(C)cc(C(C)(C)C(=O)OC)c7)s6)sc5c4c(C(C)(C)C(=O)OC)ccc2-3)c1,CCCCCCCCCc1c(C=C2C(=O)c3cc(Cl)c(Cl)cc3C2=C(C#N)C#N)sc2c1sc1c3c4nsnc4c4c5sc6c(CCCCCCCCC)c(C=C7C(=O)c8cc(Cl)c(Cl)cc8C7=C(C#N)C#N)sc6c5n(CC(CCCC)CCCCCC)c4c3n(CC(CCCC)CCCCCC)c21,0.843,27.34,79.95,18.43,18.42657219,0.018599077590893,18.22,18.43,,,,,ITO/OSiNDs:ZrO2/PM6:BTP-eC9/MoO3/Al,inverted,OSiNDs:ZrO2,OSiNDs:ZrO2,MoO3,,,,,,-5.56,-3.65,,-5.68,-3.9,
50022,10.1002/smll.202311561,10.1002/smll.202311561,D18,CH-6F,D18,CH-6F,CCCCCCC(CCCC)Cc1csc(-c2cc3c4nsnc4c4cc(-c5cc(CC(CCCC)CCCCCC)c(-c6cc7c(-c8cc(F)c(CC(CC)CCCC)s8)c8sccc8c(-c8cc(F)c(CC(CC)CCCC)s8)c7s6)s5)sc4c3s2)c1,CCCCCCCCCCCc1c(/C=C2\C(=O)c3cc(F)c(F)cc3C2=C(C#N)C#N)sc2c1sc1c3c4nc5cc(F)c(F)cc5nc4c4c5sc6c(c5n(CC(CCCCCC)CCCCCCCC)c4c3n(CC(CCCCCC)CCCCCCCC)c21)SC(/C=C1\C(=O)C2=C(CC(F)C(F)=C2)C1=C(C#N)C#N)C6CCCCCCCCCCC,0.894,24.81,77.8,17.26,17.256148919999998,0.0223121668598146,17.04,17.26,,,,,ITO/PEDOT:PSS/Active layer/PNDIT-F3N/Ag,conventional,PNDIT-F3N,PNDIT-F3N,PEDOT:PSS,PEDOT:PSS,,,,,-5.51,-2.77,,,,
50023,10.1002/smll.202311561,10.1002/smll.202311561,D18,CH-6F-C8,D18,CH-6F-C8,CCCCCCC(CCCC)Cc1csc(-c2cc3c4nsnc4c4cc(-c5cc(CC(CCCC)CCCCCC)c(-c6cc7c(-c8cc(F)c(CC(CC)CCCC)s8)c8sccc8c(-c8cc(F)c(CC(CC)CCCC)s8)c7s6)s5)sc4c3s2)c1,,0.901,26.12,77.1,18.15,18.14480652,0.028614214876028,18.07,18.15,,,,,ITO/PEDOT:PSS/Active layer/PNDIT-F3N/Ag,conventional,PNDIT-F3N,PNDIT-F3N,PEDOT:PSS,PEDOT:PSS,,,,,-5.51,-2.77,,,,
50024,10.1002/smll.202311561,10.1002/smll.202311561,D18,CH-6F-C5,D18,CH-6F-C5,CCCCCCC(CCCC)Cc1csc(-c2cc3c4nsnc4c4cc(-c5cc(CC(CCCC)CCCCCC)c(-c6cc7c(-c8cc(F)c(CC(CC)CCCC)s8)c8sccc8c(-c8cc(F)c(CC(CC)CCCC)s8)c7s6)s5)sc4c3s2)c1,,0.887,25.81,77.4,17.81,17.71954578,0.5078844469399104,17.62,17.81,,,,,ITO/PEDOT:PSS/Active layer/PNDIT-F3N/Ag,conventional,PNDIT-F3N,PNDIT-F3N,PEDOT:PSS,PEDOT:PSS,,,,,-5.51,-2.77,,,,
50026,10.1002/smll.202311596,10.1002/smll.202311596,PM6,Qx-1,PM6,Qx-1,COC(=O)C(C)(C)c1cc(C)cc(-c2sc3c4sc5cc(/C=C6/C(=O)c7cc(F)cc(c7)C(=O)/C6=C\c6cc(C(C)(C)C(=O)OC)c(-c7cc(C)cc(C(C)(C)C(=O)OC)c7)s6)sc5c4c(C(C)(C)C(=O)OC)ccc2-3)c1,CCCCCCc1ccc(C2(c3ccc(CCCCCC)cc3)c3cc4c(cc3-c3sc(-c5ccc(/C=C6/SC(=S)N(CC)C6=O)c6nc(-c7ccccc7)c(-c7ccccc7)nc56)cc32)C(c2ccc(CCCCCC)cc2)(c2ccc(CCCCCC)cc2)c2cc(-c3ccc(/C=C5/SC(=S)N(CC)C5=O)c5nc(-c6ccccc6)c(-c6ccccc6)nc35)sc2-4)cc1,0.914,22.0,67.42,13.83,13.5568136,1.9753174258857569,13.65,13.83,,,,,inverted,inverted,ZnO,ZnO,MoO3,MoO3,,o-xylene,o-xylene,,-5.56,-3.65,,-5.42,-3.6,
50027,10.1002/smll.202311596,10.1002/smll.202311596,PM6,Qx-2,PM6,Qx-2,COC(=O)C(C)(C)c1cc(C)cc(-c2sc3c4sc5cc(/C=C6/C(=O)c7cc(F)cc(c7)C(=O)/C6=C\c6cc(C(C)(C)C(=O)OC)c(-c7cc(C)cc(C(C)(C)C(=O)OC)c7)s6)sc5c4c(C(C)(C)C(=O)OC)ccc2-3)c1,CCc1ccc(-c2c3cc(-c4ccc(-c5c(F)c(F)c(-c6ccc(-c7cc8c(-c9ccc(CC)s9)c9sc(-c%10ccc(-c%11c(F)c(F)c(-c%12ccc(-c%13cc%14c(-c%15ccc(CC)s%15)c%15sc(-c%16ccc(-c%17c(F)c(F)c(-c%18cccs%18)c%18nc(-c%19sc(CC)c(F)c%19F)c(-c%19sc(CC)c(F)c%19F)nc%17%18)s%16)cc%15c(-c%15ccc(CC)s%15)c%14s%13)s%12)c%12nc(-c%13sc(CC)c(F)c%13F)c(-c%13sc(CC)c(F)c%13F)nc%11%12)s%10)cc9c(-c9ccc(CC)s9)c8s7)s6)c6nc(-c7sc(CC)c(F)c7F)c(-c7sc(CC)c(F)c7F)nc56)s4)sc3c(-c3ccc(CC)s3)c3ccsc23)s1,0.928,22.33,69.74,14.65,14.451690175999998,1.3536506757679354,13.81,14.65,,,,,inverted,inverted,ZnO,ZnO,MoO3,MoO3,,o-xylene,o-xylene,,-5.56,-3.65,,-5.4,-3.1,
50028,10.1002/smll.202311596,10.1002/smll.202311596,PM6,Qx-p-4Cl,PM6,Qx-p-4Cl,COC(=O)C(C)(C)c1cc(C)cc(-c2sc3c4sc5cc(/C=C6/C(=O)c7cc(F)cc(c7)C(=O)/C6=C\c6cc(C(C)(C)C(=O)OC)c(-c7cc(C)cc(C(C)(C)C(=O)OC)c7)s6)sc5c4c(C(C)(C)C(=O)OC)ccc2-3)c1,,0.857,24.35,69.37,14.47,14.476096915,0.042134865238428,13.87,14.47,,,,,inverted,inverted,ZnO,ZnO,MoO3,MoO3,,o-xylene,o-xylene,,-5.56,-3.65,,,,
50029,10.1002/smll.202311596,10.1002/smll.202311596,PM6,Qx-1,PM6,Qx-1,COC(=O)C(C)(C)c1cc(C)cc(-c2sc3c4sc5cc(/C=C6/C(=O)c7cc(F)cc(c7)C(=O)/C6=C\c6cc(C(C)(C)C(=O)OC)c(-c7cc(C)cc(C(C)(C)C(=O)OC)c7)s6)sc5c4c(C(C)(C)C(=O)OC)ccc2-3)c1,CCCCCCc1ccc(C2(c3ccc(CCCCCC)cc3)c3cc4c(cc3-c3sc(-c5ccc(/C=C6/SC(=S)N(CC)C6=O)c6nc(-c7ccccc7)c(-c7ccccc7)nc56)cc32)C(c2ccc(CCCCCC)cc2)(c2ccc(CCCCCC)cc2)c2cc(-c3ccc(/C=C5/SC(=S)N(CC)C5=O)c5nc(-c6ccccc6)c(-c6ccccc6)nc35)sc2-4)cc1,0.903,22.85,66.56,13.73,13.73369088,0.0268818645302302,13.32,13.73,,,,,inverted,inverted,ZnO,ZnO,MoO3,MoO3,,o-xylene,o-xylene,,-5.56,-3.65,,-5.42,-3.6,
50030,10.1002/smll.202311596,10.1002/smll.202311596,PM6,Qx-2,PM6,Qx-2,COC(=O)C(C)(C)c1cc(C)cc(-c2sc3c4sc5cc(/C=C6/C(=O)c7cc(F)cc(c7)C(=O)/C6=C\c6cc(C(C)(C)C(=O)OC)c(-c7cc(C)cc(C(C)(C)C(=O)OC)c7)s6)sc5c4c(C(C)(C)C(=O)OC)ccc2-3)c1,CCc1ccc(-c2c3cc(-c4ccc(-c5c(F)c(F)c(-c6ccc(-c7cc8c(-c9ccc(CC)s9)c9sc(-c%10ccc(-c%11c(F)c(F)c(-c%12ccc(-c%13cc%14c(-c%15ccc(CC)s%15)c%15sc(-c%16ccc(-c%17c(F)c(F)c(-c%18cccs%18)c%18nc(-c%19sc(CC)c(F)c%19F)c(-c%19sc(CC)c(F)c%19F)nc%17%18)s%16)cc%15c(-c%15ccc(CC)s%15)c%14s%13)s%12)c%12nc(-c%13sc(CC)c(F)c%13F)c(-c%13sc(CC)c(F)c%13F)nc%11%12)s%10)cc9c(-c9ccc(CC)s9)c8s7)s6)c6nc(-c7sc(CC)c(F)c7F)c(-c7sc(CC)c(F)c7F)nc56)s4)sc3c(-c3ccc(CC)s3)c3ccsc23)s1,0.919,22.28,65.87,13.48,13.487093284000002,0.0526208011869549,12.88,13.48,,,,,inverted,inverted,ZnO,ZnO,MoO3,MoO3,,o-xylene,o-xylene,,-5.56,-3.65,,-5.4,-3.1,
50031,10.1002/smll.202311596,10.1002/smll.202311596,PM6,Qx-p-4Cl,PM6,Qx-p-4Cl,COC(=O)C(C)(C)c1cc(C)cc(-c2sc3c4sc5cc(/C=C6/C(=O)c7cc(F)cc(c7)C(=O)/C6=C\c6cc(C(C)(C)C(=O)OC)c(-c7cc(C)cc(C(C)(C)C(=O)OC)c7)s6)sc5c4c(C(C)(C)C(=O)OC)ccc2-3)c1,,0.863,23.14,66.53,13.66,13.285921246,2.7384974670570954,13.17,13.66,,,,,inverted,inverted,ZnO,ZnO,MoO3,MoO3,,o-xylene,o-xylene,,-5.56,-3.65,,,,
50032,10.1002/smll.202311596,10.1002/smll.202311596,PM6,Qx-1,PM6,Qx-1,COC(=O)C(C)(C)c1cc(C)cc(-c2sc3c4sc5cc(/C=C6/C(=O)c7cc(F)cc(c7)C(=O)/C6=C\c6cc(C(C)(C)C(=O)OC)c(-c7cc(C)cc(C(C)(C)C(=O)OC)c7)s6)sc5c4c(C(C)(C)C(=O)OC)ccc2-3)c1,CCCCCCc1ccc(C2(c3ccc(CCCCCC)cc3)c3cc4c(cc3-c3sc(-c5ccc(/C=C6/SC(=S)N(CC)C6=O)c6nc(-c7ccccc7)c(-c7ccccc7)nc56)cc32)C(c2ccc(CCCCCC)cc2)(c2ccc(CCCCCC)cc2)c2cc(-c3ccc(/C=C5/SC(=S)N(CC)C5=O)c5nc(-c6ccccc6)c(-c6ccccc6)nc35)sc2-4)cc1,0.902,22.8,66.63,13.72,13.702859279999998,0.1249323615160511,13.47,13.72,,,,,,inverted,PET-modified ZnO,ZnO,MoO3,,,o-xylene,,,-5.56,-3.65,,-5.42,-3.6,
50033,10.1002/smll.202311596,10.1002/smll.202311596,PM6,Qx-2,PM6,Qx-2,COC(=O)C(C)(C)c1cc(C)cc(-c2sc3c4sc5cc(/C=C6/C(=O)c7cc(F)cc(c7)C(=O)/C6=C\c6cc(C(C)(C)C(=O)OC)c(-c7cc(C)cc(C(C)(C)C(=O)OC)c7)s6)sc5c4c(C(C)(C)C(=O)OC)ccc2-3)c1,CCc1ccc(-c2c3cc(-c4ccc(-c5c(F)c(F)c(-c6ccc(-c7cc8c(-c9ccc(CC)s9)c9sc(-c%10ccc(-c%11c(F)c(F)c(-c%12ccc(-c%13cc%14c(-c%15ccc(CC)s%15)c%15sc(-c%16ccc(-c%17c(F)c(F)c(-c%18cccs%18)c%18nc(-c%19sc(CC)c(F)c%19F)c(-c%19sc(CC)c(F)c%19F)nc%17%18)s%16)cc%15c(-c%15ccc(CC)s%15)c%14s%13)s%12)c%12nc(-c%13sc(CC)c(F)c%13F)c(-c%13sc(CC)c(F)c%13F)nc%11%12)s%10)cc9c(-c9ccc(CC)s9)c8s7)s6)c6nc(-c7sc(CC)c(F)c7F)c(-c7sc(CC)c(F)c7F)nc56)s4)sc3c(-c3ccc(CC)s3)c3ccsc23)s1,0.93,22.17,67.4,13.98,13.896599400000005,0.596570815450625,13.53,13.98,,,,,,,PET-modified ZnO,ZnO,,,,,,,-5.56,-3.65,,-5.4,-3.1,
50034,10.1002/smll.202311596,10.1002/smll.202311596,PM6,Qx-p-4Cl,PM6,Qx-p-4Cl,COC(=O)C(C)(C)c1cc(C)cc(-c2sc3c4sc5cc(/C=C6/C(=O)c7cc(F)cc(c7)C(=O)/C6=C\c6cc(C(C)(C)C(=O)OC)c(-c7cc(C)cc(C(C)(C)C(=O)OC)c7)s6)sc5c4c(C(C)(C)C(=O)OC)ccc2-3)c1,,0.865,23.57,66.9,13.69,13.63960545,0.36811212563914,13.19,13.69,,,,,,,PET-modified ZnO,ZnO,,,,,,,-5.56,-3.65,,,,
50035,10.1002/smll.202311648,10.1002/smll.202311648,PBB2-Hs,PY-IT,PBB2-Hs,PY-IT,,CCCCCCCCCCCc1c(/C=C2\C(=O)c3ccccc3C2=C(C#N)C#N)sc2c1sc1c3c4nsnc4c4c5sc6c(CCCCCCCCCCC)c(/C=C7\C(=O)c8cc(-c9cccs9)ccc8C7=C(C#N)C#N)sc6c5n(CC(CCCCCCCC)CCCCCCCCCC)c4c3n(CC(CCCCCCCC)CCCCCCCCCC)c21,0.92,22.77,67.14,14.07,14.06475576,0.0372724946695073,13.75,14.07,,,,,ITO/PEDOT:PSS/active layer/PDINN/Ag,conventional,PDINN,PDINN,PEDOT:PSS,PEDOT:PSS,,,,,,,,-5.68,-3.94,
