Repository: JiYiqaq/PCE-KA-GNN

# Data directory

- `raw/Active_Database.csv` is the immutable source dataset bundled under CC BY 4.0. Do not overwrite it with processed data.
- `processed/` is created and populated by the training pipeline. Generated `.pt` and `.pth` caches are intentionally ignored by Git because they can exceed GitHub's normal single-file limit.

See `../DATA_LICENSE.md` for provenance, license and checksum information.

File: data/raw/Active_Database.csv (part 116 of 471)
id,doi,doi_norm,donor,acceptor,donor_canonical,acceptor_canonical,donor_smiles,acceptor_smiles,voc,jsc,ff,pce,pce_recomputed,pce_relative_error_percent,pce_avg,pce_best,d_a_ratio,additive,additive_canonical,additive_ratio,device_structure,device_type,etl,etl_canonical,htl,htl_canonical,active_layer_thickness,solvent,solvent_canonical,annealing_temp,homo_d,lumo_d,eg_d,homo_a,lumo_a,eg_a
50036,10.1002/smll.202311648,10.1002/smll.202311648,PM6,PY-IT,PM6,PY-IT,COC(=O)C(C)(C)c1cc(C)cc(-c2sc3c4sc5cc(/C=C6/C(=O)c7cc(F)cc(c7)C(=O)/C6=C\c6cc(C(C)(C)C(=O)OC)c(-c7cc(C)cc(C(C)(C)C(=O)OC)c7)s6)sc5c4c(C(C)(C)C(=O)OC)ccc2-3)c1,CCCCCCCCCCCc1c(/C=C2\C(=O)c3ccccc3C2=C(C#N)C#N)sc2c1sc1c3c4nsnc4c4c5sc6c(CCCCCCCCCCC)c(/C=C7\C(=O)c8cc(-c9cccs9)ccc8C7=C(C#N)C#N)sc6c5n(CC(CCCCCCCC)CCCCCCCCCC)c4c3n(CC(CCCCCCCC)CCCCCCCCCC)c21,0.939,23.55,72.96,16.14,16.133973119999997,0.0373412639405442,16.02,16.14,,,,,ITO/PEDOT:PSS/active layer/PDINN/Ag,conventional,PDINN,PDINN,PEDOT:PSS,PEDOT:PSS,,,,,-5.56,-3.65,,-5.68,-3.94,
50038,10.1002/smll.202311648,10.1002/smll.202311648,PM6,PY-IT,PM6,PY-IT,COC(=O)C(C)(C)c1cc(C)cc(-c2sc3c4sc5cc(/C=C6/C(=O)c7cc(F)cc(c7)C(=O)/C6=C\c6cc(C(C)(C)C(=O)OC)c(-c7cc(C)cc(C(C)(C)C(=O)OC)c7)s6)sc5c4c(C(C)(C)C(=O)OC)ccc2-3)c1,CCCCCCCCCCCc1c(/C=C2\C(=O)c3ccccc3C2=C(C#N)C#N)sc2c1sc1c3c4nsnc4c4c5sc6c(CCCCCCCCCCC)c(/C=C7\C(=O)c8cc(-c9cccs9)ccc8C7=C(C#N)C#N)sc6c5n(CC(CCCCCCCC)CCCCCCCCCC)c4c3n(CC(CCCCCCCC)CCCCCCCCCC)c21,0.925,22.06,63.26,12.91,12.9085193,0.0114694035631302,12.79,12.91,,,,,ITO/PEDOT:PSS/active layer/PDINN/Ag,conventional,PDINN,PDINN,PEDOT:PSS,PEDOT:PSS,,,,,-5.56,-3.65,,-5.68,-3.94,
50040,10.1002/smll.202311648,10.1002/smll.202311648,PBB2-Hs,PY-IT,PBB2-Hs,PY-IT,,CCCCCCCCCCCc1c(/C=C2\C(=O)c3ccccc3C2=C(C#N)C#N)sc2c1sc1c3c4nsnc4c4c5sc6c(CCCCCCCCCCC)c(/C=C7\C(=O)c8cc(-c9cccs9)ccc8C7=C(C#N)C#N)sc6c5n(CC(CCCCCCCC)CCCCCCCCCC)c4c3n(CC(CCCCCCCC)CCCCCCCCCC)c21,0.921,19.22,65.27,11.57,11.553847373999997,0.1396078305964025,11.4,11.57,,,,,ITO/PEDOT:PSS/active layer/PDINN/Ag,conventional,PDINN,PDINN,PEDOT:PSS,PEDOT:PSS,,,,,,,,-5.68,-3.94,
50041,10.1002/smll.202311715,10.1002/smll.202311715,PBDB-T,ITIC,PBDB-T,ITIC,CCCCC(CC)Cc1ccc(-c2c3cc(-c4ccc(-c5sc(-c6cccs6)c6c5C(=O)c5c(CC(CC)CCCC)sc(CC(CC)CCCC)c5C6=O)s4)sc3c(-c3ccc(CC(CC)CCCC)s3)c3ccsc23)s1,CCCCCCc1ccc(C2(c3ccc(CCCCCC)cc3)c3cc4c(cc3-c3sc5cc(C=C6C(=O)c7ccccc7C6=C(C#N)C#N)sc5c32)C(c2ccc(CCCCCC)cc2)(c2ccc(CCCCCC)cc2)c2c-4sc3cc(C=C4C(=O)c5ccccc5C4=C(C#N)C#N)sc23)cc1,0.88,18.63,65.88,10.87,10.80063072,0.6381718491260359,10.62,10.87,1:1,,,,ITO/PEDOT:PSS/PBDB-T:ITIC/CIL/Ag,organic solar cell,PFN-Br,PFN-Br,PEDOT:PSS,,,,,,-5.33,-3.48,,-5.576,-3.916,
50042,10.1002/smll.202311715,10.1002/smll.202311715,PBDB-T,ITIC,PBDB-T,ITIC,CCCCC(CC)Cc1ccc(-c2c3cc(-c4ccc(-c5sc(-c6cccs6)c6c5C(=O)c5c(CC(CC)CCCC)sc(CC(CC)CCCC)c5C6=O)s4)sc3c(-c3ccc(CC(CC)CCCC)s3)c3ccsc23)s1,CCCCCCc1ccc(C2(c3ccc(CCCCCC)cc3)c3cc4c(cc3-c3sc5cc(C=C6C(=O)c7ccccc7C6=C(C#N)C#N)sc5c32)C(c2ccc(CCCCCC)cc2)(c2ccc(CCCCCC)cc2)c2c-4sc3cc(C=C4C(=O)c5ccccc5C4=C(C#N)C#N)sc23)cc1,0.89,20.19,71.51,12.89,12.849703410000002,0.3126190069821469,12.69,12.89,1:1,VML,,,ITO/PEDOT:PSS/PBDB-T:ITIC/CIL/Ag,organic solar cell,PFN-Br:VML,PFN-Br:VML,PEDOT:PSS,,,,,,-5.33,-3.48,,-5.576,-3.916,
50043,10.1002/smll.202311715,10.1002/smll.202311715,PBDB-T,ITIC,PBDB-T,ITIC,CCCCC(CC)Cc1ccc(-c2c3cc(-c4ccc(-c5sc(-c6cccs6)c6c5C(=O)c5c(CC(CC)CCCC)sc(CC(CC)CCCC)c5C6=O)s4)sc3c(-c3ccc(CC(CC)CCCC)s3)c3ccsc23)s1,CCCCCCc1ccc(C2(c3ccc(CCCCCC)cc3)c3cc4c(cc3-c3sc5cc(C=C6C(=O)c7ccccc7C6=C(C#N)C#N)sc5c32)C(c2ccc(CCCCCC)cc2)(c2ccc(CCCCCC)cc2)c2c-4sc3cc(C=C4C(=O)c5ccccc5C4=C(C#N)C#N)sc23)cc1,0.872,17.28,67.79,10.21,10.214705664000002,0.0460887757100995,10.01,10.21,,,,,,,PDINN,PDINN:VML,,,,,,,-5.33,-3.48,,-5.576,-3.916,
50044,10.1002/smll.202311715,10.1002/smll.202311715,PBDB-T,ITIC,PBDB-T,ITIC,CCCCC(CC)Cc1ccc(-c2c3cc(-c4ccc(-c5sc(-c6cccs6)c6c5C(=O)c5c(CC(CC)CCCC)sc(CC(CC)CCCC)c5C6=O)s4)sc3c(-c3ccc(CC(CC)CCCC)s3)c3ccsc23)s1,CCCCCCc1ccc(C2(c3ccc(CCCCCC)cc3)c3cc4c(cc3-c3sc5cc(C=C6C(=O)c7ccccc7C6=C(C#N)C#N)sc5c32)C(c2ccc(CCCCCC)cc2)(c2ccc(CCCCCC)cc2)c2c-4sc3cc(C=C4C(=O)c5ccccc5C4=C(C#N)C#N)sc23)cc1,0.887,18.63,70.02,11.57,11.570671962,0.0058077960241868,11.33,11.57,,VML,,,,,PDINN:VML,PDINN:VML,,,,,,,-5.33,-3.48,,-5.576,-3.916,
50045,10.1002/smll.202311715,10.1002/smll.202311715,PBDB-T,ITIC,PBDB-T,ITIC,CCCCC(CC)Cc1ccc(-c2c3cc(-c4ccc(-c5sc(-c6cccs6)c6c5C(=O)c5c(CC(CC)CCCC)sc(CC(CC)CCCC)c5C6=O)s4)sc3c(-c3ccc(CC(CC)CCCC)s3)c3ccsc23)s1,CCCCCCc1ccc(C2(c3ccc(CCCCCC)cc3)c3cc4c(cc3-c3sc5cc(C=C6C(=O)c7ccccc7C6=C(C#N)C#N)sc5c32)C(c2ccc(CCCCCC)cc2)(c2ccc(CCCCCC)cc2)c2c-4sc3cc(C=C4C(=O)c5ccccc5C4=C(C#N)C#N)sc23)cc1,0.832,17.74,66.49,9.82,9.813711231999998,0.0640404073320038,9.6,9.82,,,,,,,PNDIT-F3N,PNDIT-F3N:VML,,,,,,,-5.33,-3.48,,-5.576,-3.916,
50046,10.1002/smll.202311715,10.1002/smll.202311715,PBDB-T,ITIC,PBDB-T,ITIC,CCCCC(CC)Cc1ccc(-c2c3cc(-c4ccc(-c5sc(-c6cccs6)c6c5C(=O)c5c(CC(CC)CCCC)sc(CC(CC)CCCC)c5C6=O)s4)sc3c(-c3ccc(CC(CC)CCCC)s3)c3ccsc23)s1,CCCCCCc1ccc(C2(c3ccc(CCCCCC)cc3)c3cc4c(cc3-c3sc5cc(C=C6C(=O)c7ccccc7C6=C(C#N)C#N)sc5c32)C(c2ccc(CCCCCC)cc2)(c2ccc(CCCCCC)cc2)c2c-4sc3cc(C=C4C(=O)c5ccccc5C4=C(C#N)C#N)sc23)cc1,0.879,18.77,68.25,11.27,11.260451475,0.0847251552794994,11.02,11.27,,VML,,,,,PNDIT-F3N:VML,PNDIT-F3N:VML,,,,,,,-5.33,-3.48,,-5.576,-3.916,
50047,10.1002/smll.202400826,10.1002/smll.202400826,PM6,Y6,PM6,Y6,COC(=O)C(C)(C)c1cc(C)cc(-c2sc3c4sc5cc(/C=C6/C(=O)c7cc(F)cc(c7)C(=O)/C6=C\c6cc(C(C)(C)C(=O)OC)c(-c7cc(C)cc(C(C)(C)C(=O)OC)c7)s6)sc5c4c(C(C)(C)C(=O)OC)ccc2-3)c1,CCCCCCCCCCCc1c(/C=C2\C(=O)c3cc(F)c(F)cc3C2=C(C#N)C#N)sc2c1sc1c3c4nsnc4c4c5sc6c(CCCCCCCCCCC)c(/C=C7\C(=O)c8cc(F)c(F)cc8C7=C(C#N)C#N)sc6c5n(CC(CC)CCCC)c4c3n(CC(CC)CCCC)c21,0.856,26.62,74.67,17.01,17.014843824,0.0284763315696541,16.94,17.01,1:1.2,1-CN,CN,,ITO/PEDOT:PSS/active layer/PDINN/Ag,conventional,PDINN,PDINN,PEDOT:PSS,PEDOT:PSS,,,,,-5.56,-3.65,,-5.65,-4.09,
50049,10.1002/smll.202400826,10.1002/smll.202400826,PM6,L8-BO,PM6,L8-BO,COC(=O)C(C)(C)c1cc(C)cc(-c2sc3c4sc5cc(/C=C6/C(=O)c7cc(F)cc(c7)C(=O)/C6=C\c6cc(C(C)(C)C(=O)OC)c(-c7cc(C)cc(C(C)(C)C(=O)OC)c7)s6)sc5c4c(C(C)(C)C(=O)OC)ccc2-3)c1,CCCCCCC(CCCC)Cc1c(/C=C2\C(=O)c3cc(F)c(F)cc3C2=C(C#N)C#N)sc2c1SC1c3c(c4c(c5nsnc35)c3sc5c(CC(CCCC)CCCCCC)c(/C=C6\C(=O)c7cc(F)c(F)cc7C6=C(C#N)C#N)sc5c3n4CC(CC)CCCC)N(CC(CC)CCCC)C21,0.892,26.31,76.42,17.93,17.934642984,0.0258950585610718,17.89,17.93,,1-CN,CN,,ITO/PEDOT:PSS/active layer/PDINN/Ag,conventional,PDINN,PDINN,PEDOT:PSS,PEDOT:PSS,,,,,-5.56,-3.65,,-5.68,-3.9,
50051,10.1002/smll.202400915,10.1002/smll.202400915,PM6,BTP-eC9,PM6,BTP-eC9,COC(=O)C(C)(C)c1cc(C)cc(-c2sc3c4sc5cc(/C=C6/C(=O)c7cc(F)cc(c7)C(=O)/C6=C\c6cc(C(C)(C)C(=O)OC)c(-c7cc(C)cc(C(C)(C)C(=O)OC)c7)s6)sc5c4c(C(C)(C)C(=O)OC)ccc2-3)c1,CCCCCCCCCc1c(C=C2C(=O)c3cc(Cl)c(Cl)cc3C2=C(C#N)C#N)sc2c1sc1c3c4nsnc4c4c5sc6c(CCCCCCCCC)c(C=C7C(=O)c8cc(Cl)c(Cl)cc8C7=C(C#N)C#N)sc6c5n(CC(CCCC)CCCCCC)c4c3n(CC(CCCC)CCCCCC)c21,0.86,27.16,75.22,17.59,17.56958672,0.1160504832291054,17.58,17.59,,,,,,,,,PEDOT:PSS,PEDOT:PSS,,,,,-5.56,-3.65,,-5.68,-3.9,
50052,10.1002/smll.202400915,10.1002/smll.202400915,PM6,BTP-eC9,PM6,BTP-eC9,COC(=O)C(C)(C)c1cc(C)cc(-c2sc3c4sc5cc(/C=C6/C(=O)c7cc(F)cc(c7)C(=O)/C6=C\c6cc(C(C)(C)C(=O)OC)c(-c7cc(C)cc(C(C)(C)C(=O)OC)c7)s6)sc5c4c(C(C)(C)C(=O)OC)ccc2-3)c1,CCCCCCCCCc1c(C=C2C(=O)c3cc(Cl)c(Cl)cc3C2=C(C#N)C#N)sc2c1sc1c3c4nsnc4c4c5sc6c(CCCCCCCCC)c(C=C7C(=O)c8cc(Cl)c(Cl)cc8C7=C(C#N)C#N)sc6c5n(CC(CCCC)CCCCCC)c4c3n(CC(CCCC)CCCCCC)c21,0.84,26.87,72.6,16.3,16.386400799999997,0.5300662576686888,16.13,16.3,,,,,ITO/HTL/PM6:BTP-eC9/PNDIT-F3N/Ag,,PNDIT-F3N,,NiAc·4H2O,NiAc·4H2O,,,,,-5.56,-3.65,,-5.68,-3.9,
50053,10.1002/smll.202400915,10.1002/smll.202400915,PM6,BTP-eC9,PM6,BTP-eC9,COC(=O)C(C)(C)c1cc(C)cc(-c2sc3c4sc5cc(/C=C6/C(=O)c7cc(F)cc(c7)C(=O)/C6=C\c6cc(C(C)(C)C(=O)OC)c(-c7cc(C)cc(C(C)(C)C(=O)OC)c7)s6)sc5c4c(C(C)(C)C(=O)OC)ccc2-3)c1,CCCCCCCCCc1c(C=C2C(=O)c3cc(Cl)c(Cl)cc3C2=C(C#N)C#N)sc2c1sc1c3c4nsnc4c4c5sc6c(CCCCCCCCC)c(C=C7C(=O)c8cc(Cl)c(Cl)cc8C7=C(C#N)C#N)sc6c5n(CC(CCCC)CCCCCC)c4c3n(CC(CCCC)CCCCCC)c21,0.85,27.28,74.16,17.18,17.1962208,0.0944167636786918,16.59,17.18,,,,,,,,,2PACz,2PACz,,,,,-5.56,-3.65,,-5.68,-3.9,
50054,10.1002/smll.202400915,10.1002/smll.202400915,PM6,BTP-eC9,PM6,BTP-eC9,COC(=O)C(C)(C)c1cc(C)cc(-c2sc3c4sc5cc(/C=C6/C(=O)c7cc(F)cc(c7)C(=O)/C6=C\c6cc(C(C)(C)C(=O)OC)c(-c7cc(C)cc(C(C)(C)C(=O)OC)c7)s6)sc5c4c(C(C)(C)C(=O)OC)ccc2-3)c1,CCCCCCCCCc1c(C=C2C(=O)c3cc(Cl)c(Cl)cc3C2=C(C#N)C#N)sc2c1sc1c3c4nsnc4c4c5sc6c(CCCCCCCCC)c(C=C7C(=O)c8cc(Cl)c(Cl)cc8C7=C(C#N)C#N)sc6c5n(CC(CCCC)CCCCCC)c4c3n(CC(CCCC)CCCCCC)c21,0.87,27.74,79.39,19.12,19.15982382,0.2082835774058325,19.07,19.12,,,,,,,,,NiAc·4H2O/2PACz,NiAc·4H2O/2PACz,,,,,-5.56,-3.65,,-5.68,-3.9,
50055,10.1002/smll.202400915,10.1002/smll.202400915,PM6,PY-IT,PM6,PY-IT,COC(=O)C(C)(C)c1cc(C)cc(-c2sc3c4sc5cc(/C=C6/C(=O)c7cc(F)cc(c7)C(=O)/C6=C\c6cc(C(C)(C)C(=O)OC)c(-c7cc(C)cc(C(C)(C)C(=O)OC)c7)s6)sc5c4c(C(C)(C)C(=O)OC)ccc2-3)c1,CCCCCCCCCCCc1c(/C=C2\C(=O)c3ccccc3C2=C(C#N)C#N)sc2c1sc1c3c4nsnc4c4c5sc6c(CCCCCCCCCCC)c(/C=C7\C(=O)c8cc(-c9cccs9)ccc8C7=C(C#N)C#N)sc6c5n(CC(CCCCCCCC)CCCCCCCCCC)c4c3n(CC(CCCCCCCC)CCCCCCCCCC)c21,0.95,24.53,74.34,17.36,17.3238219,0.2083991935483915,16.96,17.36,,,,,ITO/HTL/PM6:PY-IT/PNDIT-F3N/Ag,,PNDIT-F3N,,NiAc·4H2O/2PACz,NiAc·4H2O/2PACz,,,,,-5.56,-3.65,,-5.68,-3.94,
50056,10.1002/smll.202400915,10.1002/smll.202400915,PM6,PY-IT,PM6,PY-IT,COC(=O)C(C)(C)c1cc(C)cc(-c2sc3c4sc5cc(/C=C6/C(=O)c7cc(F)cc(c7)C(=O)/C6=C\c6cc(C(C)(C)C(=O)OC)c(-c7cc(C)cc(C(C)(C)C(=O)OC)c7)s6)sc5c4c(C(C)(C)C(=O)OC)ccc2-3)c1,CCCCCCCCCCCc1c(/C=C2\C(=O)c3ccccc3C2=C(C#N)C#N)sc2c1sc1c3c4nsnc4c4c5sc6c(CCCCCCCCCCC)c(/C=C7\C(=O)c8cc(-c9cccs9)ccc8C7=C(C#N)C#N)sc6c5n(CC(CCCCCCCC)CCCCCCCCCC)c4c3n(CC(CCCCCCCC)CCCCCCCCCC)c21,0.95,23.88,72.86,16.47,16.529019599999998,0.3583460837887017,16.25,16.47,,,,,ITO/HTL/PM6:PY-IT/PNDIT-F3N/Ag,,PNDIT-F3N,,PEDOT:PSS,PEDOT:PSS,,,,,-5.56,-3.65,,-5.68,-3.94,
50057,10.1002/smll.202400915,10.1002/smll.202400915,PM6,Y6,PM6,Y6,COC(=O)C(C)(C)c1cc(C)cc(-c2sc3c4sc5cc(/C=C6/C(=O)c7cc(F)cc(c7)C(=O)/C6=C\c6cc(C(C)(C)C(=O)OC)c(-c7cc(C)cc(C(C)(C)C(=O)OC)c7)s6)sc5c4c(C(C)(C)C(=O)OC)ccc2-3)c1,CCCCCCCCCCCc1c(/C=C2\C(=O)c3cc(F)c(F)cc3C2=C(C#N)C#N)sc2c1sc1c3c4nsnc4c4c5sc6c(CCCCCCCCCCC)c(/C=C7\C(=O)c8cc(F)c(F)cc8C7=C(C#N)C#N)sc6c5n(CC(CC)CCCC)c4c3n(CC(CC)CCCC)c21,0.86,27.48,74.19,17.57,17.533174319999997,0.2095940808195976,17.39,17.57,,,,,,,,,NiAc·4H2O/2PACz,NiAc·4H2O/2PACz,,,,,-5.56,-3.65,,-5.65,-4.09,
50058,10.1002/smll.202400915,10.1002/smll.202400915,PM6,Y6,PM6,Y6,COC(=O)C(C)(C)c1cc(C)cc(-c2sc3c4sc5cc(/C=C6/C(=O)c7cc(F)cc(c7)C(=O)/C6=C\c6cc(C(C)(C)C(=O)OC)c(-c7cc(C)cc(C(C)(C)C(=O)OC)c7)s6)sc5c4c(C(C)(C)C(=O)OC)ccc2-3)c1,CCCCCCCCCCCc1c(/C=C2\C(=O)c3cc(F)c(F)cc3C2=C(C#N)C#N)sc2c1sc1c3c4nsnc4c4c5sc6c(CCCCCCCCCCC)c(/C=C7\C(=O)c8cc(F)c(F)cc8C7=C(C#N)C#N)sc6c5n(CC(CC)CCCC)c4c3n(CC(CC)CCCC)c21,0.85,26.46,74.5,16.79,16.755795,0.2037224538415726,16.72,16.79,,,,,ITO/HTL/PM6:Y6/PNDIT-F3N/Ag,,PNDIT-F3N,,PEDOT:PSS,PEDOT:PSS,,,,,-5.56,-3.65,,-5.65,-4.09,
50059,10.1002/smll.202401050,10.1002/smll.202401050,PM6,L8-BO,PM6,L8-BO,COC(=O)C(C)(C)c1cc(C)cc(-c2sc3c4sc5cc(/C=C6/C(=O)c7cc(F)cc(c7)C(=O)/C6=C\c6cc(C(C)(C)C(=O)OC)c(-c7cc(C)cc(C(C)(C)C(=O)OC)c7)s6)sc5c4c(C(C)(C)C(=O)OC)ccc2-3)c1,CCCCCCC(CCCC)Cc1c(/C=C2\C(=O)c3cc(F)c(F)cc3C2=C(C#N)C#N)sc2c1SC1c3c(c4c(c5nsnc35)c3sc5c(CC(CCCC)CCCCCC)c(/C=C6\C(=O)c7cc(F)c(F)cc7C6=C(C#N)C#N)sc5c3n4CC(CC)CCCC)N(CC(CC)CCCC)C21,0.881,26.9,78.3,18.5,18.5562387,0.303992972972962,18.4,18.5,,,,,ITO/PEDOT:PSS/active layer/PDINN/Ag,conventional,PDINN,PDINN,PEDOT:PSS,PEDOT:PSS,,chloroform,chloroform,80.0,-5.56,-3.65,,-5.68,-3.9,
50060,10.1002/smll.202401050,10.1002/smll.202401050,PM6,L8-BO,PM6,L8-BO,COC(=O)C(C)(C)c1cc(C)cc(-c2sc3c4sc5cc(/C=C6/C(=O)c7cc(F)cc(c7)C(=O)/C6=C\c6cc(C(C)(C)C(=O)OC)c(-c7cc(C)cc(C(C)(C)C(=O)OC)c7)s6)sc5c4c(C(C)(C)C(=O)OC)ccc2-3)c1,CCCCCCC(CCCC)Cc1c(/C=C2\C(=O)c3cc(F)c(F)cc3C2=C(C#N)C#N)sc2c1SC1c3c(c4c(c5nsnc35)c3sc5c(CC(CCCC)CCCCCC)c(/C=C6\C(=O)c7cc(F)c(F)cc7C6=C(C#N)C#N)sc5c3n4CC(CC)CCCC)N(CC(CC)CCCC)C21,0.882,26.9,80.0,18.9,18.98064,0.426666666666661,18.8,18.9,,INB-5F,INB-5F,10%,ITO/PEDOT:PSS/active layer/PDINN/Ag,conventional,PDINN,PDINN,PEDOT:PSS,PEDOT:PSS,,chloroform,chloroform,80.0,-5.56,-3.65,,-5.68,-3.9,
50061,10.1002/smll.202401050,10.1002/smll.202401050,PM6,L8-BO,PM6,L8-BO,COC(=O)C(C)(C)c1cc(C)cc(-c2sc3c4sc5cc(/C=C6/C(=O)c7cc(F)cc(c7)C(=O)/C6=C\c6cc(C(C)(C)C(=O)OC)c(-c7cc(C)cc(C(C)(C)C(=O)OC)c7)s6)sc5c4c(C(C)(C)C(=O)OC)ccc2-3)c1,CCCCCCC(CCCC)Cc1c(/C=C2\C(=O)c3cc(F)c(F)cc3C2=C(C#N)C#N)sc2c1SC1c3c(c4c(c5nsnc35)c3sc5c(CC(CCCC)CCCCCC)c(/C=C6\C(=O)c7cc(F)c(F)cc7C6=C(C#N)C#N)sc5c3n4CC(CC)CCCC)N(CC(CC)CCCC)C21,0.879,27.0,80.2,19.0,19.033866,0.1782421052631564,18.8,19.0,,INB-3F,INB-3F,10%,ITO/PEDOT:PSS/active layer/PDINN/Ag,conventional,PDINN,PDINN,PEDOT:PSS,PEDOT:PSS,,chloroform,chloroform,80.0,-5.56,-3.65,,-5.68,-3.9,
50062,10.1002/smll.202401050,10.1002/smll.202401050,PM6,L8-BO,PM6,L8-BO,COC(=O)C(C)(C)c1cc(C)cc(-c2sc3c4sc5cc(/C=C6/C(=O)c7cc(F)cc(c7)C(=O)/C6=C\c6cc(C(C)(C)C(=O)OC)c(-c7cc(C)cc(C(C)(C)C(=O)OC)c7)s6)sc5c4c(C(C)(C)C(=O)OC)ccc2-3)c1,CCCCCCC(CCCC)Cc1c(/C=C2\C(=O)c3cc(F)c(F)cc3C2=C(C#N)C#N)sc2c1SC1c3c(c4c(c5nsnc35)c3sc5c(CC(CCCC)CCCCCC)c(/C=C6\C(=O)c7cc(F)c(F)cc7C6=C(C#N)C#N)sc5c3n4CC(CC)CCCC)N(CC(CC)CCCC)C21,0.879,27.1,80.4,19.1,19.152003600000004,0.2722701570680763,18.9,19.1,,INB-1F,INB-1F,10%,ITO/PEDOT:PSS/active layer/PDINN/Ag,conventional,PDINN,PDINN,PEDOT:PSS,PEDOT:PSS,,chloroform,chloroform,80.0,-5.56,-3.65,,-5.68,-3.9,
50063,10.1002/smll.202401050,10.1002/smll.202401050,PM6,L8-BO,PM6,L8-BO,COC(=O)C(C)(C)c1cc(C)cc(-c2sc3c4sc5cc(/C=C6/C(=O)c7cc(F)cc(c7)C(=O)/C6=C\c6cc(C(C)(C)C(=O)OC)c(-c7cc(C)cc(C(C)(C)C(=O)OC)c7)s6)sc5c4c(C(C)(C)C(=O)OC)ccc2-3)c1,CCCCCCC(CCCC)Cc1c(/C=C2\C(=O)c3cc(F)c(F)cc3C2=C(C#N)C#N)sc2c1SC1c3c(c4c(c5nsnc35)c3sc5c(CC(CCCC)CCCCCC)c(/C=C6\C(=O)c7cc(F)c(F)cc7C6=C(C#N)C#N)sc5c3n4CC(CC)CCCC)N(CC(CC)CCCC)C21,0.879,27.3,80.4,19.2,19.2933468,0.4861812500000136,19.0,19.2,,INB-1Cl,INB-1Cl,10%,ITO/PEDOT:PSS/active layer/PDINN/Ag,conventional,PDINN,PDINN,PEDOT:PSS,PEDOT:PSS,,chloroform,chloroform,80.0,-5.56,-3.65,,-5.68,-3.9,
50064,10.1002/smll.202401050,10.1002/smll.202401050,PM6,L8-BO,PM6,L8-BO,COC(=O)C(C)(C)c1cc(C)cc(-c2sc3c4sc5cc(/C=C6/C(=O)c7cc(F)cc(c7)C(=O)/C6=C\c6cc(C(C)(C)C(=O)OC)c(-c7cc(C)cc(C(C)(C)C(=O)OC)c7)s6)sc5c4c(C(C)(C)C(=O)OC)ccc2-3)c1,CCCCCCC(CCCC)Cc1c(/C=C2\C(=O)c3cc(F)c(F)cc3C2=C(C#N)C#N)sc2c1SC1c3c(c4c(c5nsnc35)c3sc5c(CC(CCCC)CCCCCC)c(/C=C6\C(=O)c7cc(F)c(F)cc7C6=C(C#N)C#N)sc5c3n4CC(CC)CCCC)N(CC(CC)CCCC)C21,0.883,27.3,80.7,19.4,19.4534613,0.2755737113402173,19.3,19.4,,INB-1Br,INB-1Br,10%,ITO/PEDOT:PSS/active layer/PDINN/Ag,conventional,PDINN,PDINN,PEDOT:PSS,PEDOT:PSS,,chloroform,chloroform,80.0,-5.56,-3.65,,-5.68,-3.9,
50065,10.1002/smll.202401054,10.1002/smll.202401054,PM6,Y6,PM6,Y6,COC(=O)C(C)(C)c1cc(C)cc(-c2sc3c4sc5cc(/C=C6/C(=O)c7cc(F)cc(c7)C(=O)/C6=C\c6cc(C(C)(C)C(=O)OC)c(-c7cc(C)cc(C(C)(C)C(=O)OC)c7)s6)sc5c4c(C(C)(C)C(=O)OC)ccc2-3)c1,CCCCCCCCCCCc1c(/C=C2\C(=O)c3cc(F)c(F)cc3C2=C(C#N)C#N)sc2c1sc1c3c4nsnc4c4c5sc6c(CCCCCCCCCCC)c(/C=C7\C(=O)c8cc(F)c(F)cc8C7=C(C#N)C#N)sc6c5n(CC(CC)CCCC)c4c3n(CC(CC)CCCC)c21,0.846,26.46,74.27,16.63,16.625458331999997,0.0273100901984465,16.38,16.63,,,,,,conventional,,,,,,,,,-5.56,-3.65,,-5.65,-4.09,
50066,10.1002/smll.202401054,10.1002/smll.202401054,PM6,CH22,PM6,CH22,COC(=O)C(C)(C)c1cc(C)cc(-c2sc3c4sc5cc(/C=C6/C(=O)c7cc(F)cc(c7)C(=O)/C6=C\c6cc(C(C)(C)C(=O)OC)c(-c7cc(C)cc(C(C)(C)C(=O)OC)c7)s6)sc5c4c(C(C)(C)C(=O)OC)ccc2-3)c1,,0.887,26.78,80.34,19.09,19.083851124,0.0322099319015244,18.96,19.09,,,,,,conventional,,,,,,,,,-5.56,-3.65,,,,
50067,10.1002/smll.202401054,10.1002/smll.202401054,PM6,CH52,PM6,CH52,COC(=O)C(C)(C)c1cc(C)cc(-c2sc3c4sc5cc(/C=C6/C(=O)c7cc(F)cc(c7)C(=O)/C6=C\c6cc(C(C)(C)C(=O)OC)c(-c7cc(C)cc(C(C)(C)C(=O)OC)c7)s6)sc5c4c(C(C)(C)C(=O)OC)ccc2-3)c1,,0.951,24.74,77.27,18.18,18.179884698,0.0006342244224482,18.02,18.18,,,,,,conventional,,,,,,,,,-5.56,-3.65,,,,
50068,10.1002/smll.202401054,10.1002/smll.202401054,PM6,CH72,PM6,CH72,COC(=O)C(C)(C)c1cc(C)cc(-c2sc3c4sc5cc(/C=C6/C(=O)c7cc(F)cc(c7)C(=O)/C6=C\c6cc(C(C)(C)C(=O)OC)c(-c7cc(C)cc(C(C)(C)C(=O)OC)c7)s6)sc5c4c(C(C)(C)C(=O)OC)ccc2-3)c1,,0.937,24.39,72.41,16.55,16.548168663000002,0.0110654803625299,16.33,16.55,,,,,,conventional,,,,,,,,,-5.56,-3.65,,,,
50069,10.1002/smll.202401080,10.1002/smll.202401080,PM6,IPC1F-BBO-IC2F,PM6,IPC1F-BBO-IC2F,COC(=O)C(C)(C)c1cc(C)cc(-c2sc3c4sc5cc(/C=C6/C(=O)c7cc(F)cc(c7)C(=O)/C6=C\c6cc(C(C)(C)C(=O)OC)c(-c7cc(C)cc(C(C)(C)C(=O)OC)c7)s6)sc5c4c(C(C)(C)C(=O)OC)ccc2-3)c1,,0.915,18.0,59.8,9.83,9.849059999999998,0.1938962360121857,8.92,9.83,1:1 w/w,,,,inverted,inverted,ZnO,ZnO,MoO3,MoO3,,o-xylene,o-xylene,,-5.56,-3.65,,,,
50070,10.1002/smll.202401080,10.1002/smll.202401080,PM6,IPC1F-BBO-IC2Cl,PM6,IPC1F-BBO-IC2Cl,COC(=O)C(C)(C)c1cc(C)cc(-c2sc3c4sc5cc(/C=C6/C(=O)c7cc(F)cc(c7)C(=O)/C6=C\c6cc(C(C)(C)C(=O)OC)c(-c7cc(C)cc(C(C)(C)C(=O)OC)c7)s6)sc5c4c(C(C)(C)C(=O)OC)ccc2-3)c1,,0.886,21.3,64.92,12.2,12.25157256,0.422725901639347,11.9,12.2,1:1 w/w,,,,inverted,inverted,ZnO,ZnO,MoO3,MoO3,,o-xylene,o-xylene,,-5.56,-3.65,,,,
50071,10.1002/smll.202401080,10.1002/smll.202401080,PM6,IPC1Cl-BBO-IC2F,PM6,IPC1Cl-BBO-IC2F,COC(=O)C(C)(C)c1cc(C)cc(-c2sc3c4sc5cc(/C=C6/C(=O)c7cc(F)cc(c7)C(=O)/C6=C\c6cc(C(C)(C)C(=O)OC)c(-c7cc(C)cc(C(C)(C)C(=O)OC)c7)s6)sc5c4c(C(C)(C)C(=O)OC)ccc2-3)c1,,0.888,21.2,65.74,12.4,12.375949439999998,0.19395612903228,11.9,12.4,1:1 w/w,,,,inverted,inverted,ZnO,ZnO,MoO3,MoO3,90.0,o-xylene,o-xylene,,-5.56,-3.65,,,,
50072,10.1002/smll.202401080,10.1002/smll.202401080,PM6,IPC1Cl-BBO-IC2Cl,PM6,IPC1Cl-BBO-IC2Cl,COC(=O)C(C)(C)c1cc(C)cc(-c2sc3c4sc5cc(/C=C6/C(=O)c7cc(F)cc(c7)C(=O)/C6=C\c6cc(C(C)(C)C(=O)OC)c(-c7cc(C)cc(C(C)(C)C(=O)OC)c7)s6)sc5c4c(C(C)(C)C(=O)OC)ccc2-3)c1,,0.89,22.1,66.36,13.1,13.0523484,0.3637526717557118,12.7,13.1,1:1 w/w,,,,inverted,inverted,ZnO,ZnO,MoO3,MoO3,,o-xylene,o-xylene,,-5.56,-3.65,,,,
50073,10.1002/smll.202401080,10.1002/smll.202401080,PM6,IPC2F-BBO-IC2F,PM6,IPC2F-BBO-IC2F,COC(=O)C(C)(C)c1cc(C)cc(-c2sc3c4sc5cc(/C=C6/C(=O)c7cc(F)cc(c7)C(=O)/C6=C\c6cc(C(C)(C)C(=O)OC)c(-c7cc(C)cc(C(C)(C)C(=O)OC)c7)s6)sc5c4c(C(C)(C)C(=O)OC)ccc2-3)c1,,0.908,22.7,66.62,13.7,13.73144792,0.2295468613138797,13.2,13.7,1:1 w/w,,,,inverted,inverted,ZnO,ZnO,MoO3,MoO3,,o-xylene,o-xylene,,-5.56,-3.65,,,,
50074,10.1002/smll.202401080,10.1002/smll.202401080,PM6,IPC2F-BBO-IC2Cl,PM6,IPC2F-BBO-IC2Cl,COC(=O)C(C)(C)c1cc(C)cc(-c2sc3c4sc5cc(/C=C6/C(=O)c7cc(F)cc(c7)C(=O)/C6=C\c6cc(C(C)(C)C(=O)OC)c(-c7cc(C)cc(C(C)(C)C(=O)OC)c7)s6)sc5c4c(C(C)(C)C(=O)OC)ccc2-3)c1,,0.902,23.0,68.47,14.2,14.2047862,0.0337056338028283,13.6,14.2,1:1 w/w,,,,inverted,inverted,ZnO,ZnO,MoO3,MoO3,,o-xylene,o-xylene,,-5.56,-3.65,,,,
50075,10.1002/smll.202401080,10.1002/smll.202401080,PM6,IPC2Cl-BBO-IC2F,PM6,IPC2Cl-BBO-IC2F,COC(=O)C(C)(C)c1cc(C)cc(-c2sc3c4sc5cc(/C=C6/C(=O)c7cc(F)cc(c7)C(=O)/C6=C\c6cc(C(C)(C)C(=O)OC)c(-c7cc(C)cc(C(C)(C)C(=O)OC)c7)s6)sc5c4c(C(C)(C)C(=O)OC)ccc2-3)c1,,0.905,24.8,66.56,15.0,14.938726400000002,0.4084906666666536,14.6,15.0,1:1 w/w,,,,inverted,inverted,ZnO,ZnO,MoO3,MoO3,,o-xylene,o-xylene,,-5.56,-3.65,,,,
50076,10.1002/smll.202401080,10.1002/smll.202401080,PM6,IPC2Cl-BBO-IC2Cl,PM6,IPC2Cl-BBO-IC2Cl,COC(=O)C(C)(C)c1cc(C)cc(-c2sc3c4sc5cc(/C=C6/C(=O)c7cc(F)cc(c7)C(=O)/C6=C\c6cc(C(C)(C)C(=O)OC)c(-c7cc(C)cc(C(C)(C)C(=O)OC)c7)s6)sc5c4c(C(C)(C)C(=O)OC)ccc2-3)c1,,0.889,24.8,70.63,15.5,15.57193736,0.4641119999999982,15.0,15.5,1:1 w/w,,,,inverted,inverted,ZnO,ZnO,MoO3,MoO3,90.0,o-xylene,o-xylene,,-5.56,-3.65,,,,
50077,10.1002/smll.202401176,10.1002/smll.202401176,D18,L8-BO,D18,L8-BO,CCCCCCC(CCCC)Cc1csc(-c2cc3c4nsnc4c4cc(-c5cc(CC(CCCC)CCCCCC)c(-c6cc7c(-c8cc(F)c(CC(CC)CCCC)s8)c8sccc8c(-c8cc(F)c(CC(CC)CCCC)s8)c7s6)s5)sc4c3s2)c1,CCCCCCC(CCCC)Cc1c(/C=C2\C(=O)c3cc(F)c(F)cc3C2=C(C#N)C#N)sc2c1SC1c3c(c4c(c5nsnc35)c3sc5c(CC(CCCC)CCCCCC)c(/C=C6\C(=O)c7cc(F)c(F)cc7C6=C(C#N)C#N)sc5c3n4CC(CC)CCCC)N(CC(CC)CCCC)C21,0.907,25.07,78.6,17.88,17.87245314,0.0422083892617334,17.71,17.88,,,,,ITO/PEDOT:PSS/active layer/PDINO/Al,conventional,PDINO,PDINO,PEDOT:PSS,PEDOT:PSS,,,,,-5.51,-2.77,,-5.68,-3.9,
50080,10.1002/smll.202402793,10.1002/smll.202402793,PM6,L8-BO,PM6,L8-BO,COC(=O)C(C)(C)c1cc(C)cc(-c2sc3c4sc5cc(/C=C6/C(=O)c7cc(F)cc(c7)C(=O)/C6=C\c6cc(C(C)(C)C(=O)OC)c(-c7cc(C)cc(C(C)(C)C(=O)OC)c7)s6)sc5c4c(C(C)(C)C(=O)OC)ccc2-3)c1,CCCCCCC(CCCC)Cc1c(/C=C2\C(=O)c3cc(F)c(F)cc3C2=C(C#N)C#N)sc2c1SC1c3c(c4c(c5nsnc35)c3sc5c(CC(CCCC)CCCCCC)c(/C=C6\C(=O)c7cc(F)c(F)cc7C6=C(C#N)C#N)sc5c3n4CC(CC)CCCC)N(CC(CC)CCCC)C21,0.901,25.96,74.2,17.36,17.355350320000003,0.0267838709677214,,,,w/o,,,ITO/PEDOT:PSS/PM6:acceptor/PNDIT-F3N/Ag,conventional,PNDIT-F3N,PNDIT-F3N,PEDOT:PSS,PEDOT:PSS,,,,,-5.56,-3.65,,-5.68,-3.9,
50081,10.1002/smll.202402793,10.1002/smll.202402793,PM6,L8-BO,PM6,L8-BO,COC(=O)C(C)(C)c1cc(C)cc(-c2sc3c4sc5cc(/C=C6/C(=O)c7cc(F)cc(c7)C(=O)/C6=C\c6cc(C(C)(C)C(=O)OC)c(-c7cc(C)cc(C(C)(C)C(=O)OC)c7)s6)sc5c4c(C(C)(C)C(=O)OC)ccc2-3)c1,CCCCCCC(CCCC)Cc1c(/C=C2\C(=O)c3cc(F)c(F)cc3C2=C(C#N)C#N)sc2c1SC1c3c(c4c(c5nsnc35)c3sc5c(CC(CCCC)CCCCCC)c(/C=C6\C(=O)c7cc(F)c(F)cc7C6=C(C#N)C#N)sc5c3n4CC(CC)CCCC)N(CC(CC)CCCC)C21,0.881,26.5,77.9,18.2,18.1869235,0.0718489010989031,,,,DIO,DIO,,ITO/PEDOT:PSS/PM6:acceptor/PNDIT-F3N/Ag,conventional,PNDIT-F3N,PNDIT-F3N,PEDOT:PSS,PEDOT:PSS,,,,,-5.56,-3.65,,-5.68,-3.9,
50082,10.1002/smll.202402793,10.1002/smll.202402793,PM6,L8-BO,PM6,L8-BO,COC(=O)C(C)(C)c1cc(C)cc(-c2sc3c4sc5cc(/C=C6/C(=O)c7cc(F)cc(c7)C(=O)/C6=C\c6cc(C(C)(C)C(=O)OC)c(-c7cc(C)cc(C(C)(C)C(=O)OC)c7)s6)sc5c4c(C(C)(C)C(=O)OC)ccc2-3)c1,CCCCCCC(CCCC)Cc1c(/C=C2\C(=O)c3cc(F)c(F)cc3C2=C(C#N)C#N)sc2c1SC1c3c(c4c(c5nsnc35)c3sc5c(CC(CCCC)CCCCCC)c(/C=C6\C(=O)c7cc(F)c(F)cc7C6=C(C#N)C#N)sc5c3n4CC(CC)CCCC)N(CC(CC)CCCC)C21,0.879,26.25,75.9,17.52,17.51297625,0.0400898972602644,,,,CN,CN,,ITO/PEDOT:PSS/PM6:acceptor/PNDIT-F3N/Ag,conventional,PNDIT-F3N,PNDIT-F3N,PEDOT:PSS,PEDOT:PSS,,,,,-5.56,-3.65,,-5.68,-3.9,
50083,10.1002/smll.202402793,10.1002/smll.202402793,PM6,BTP-BO-4FO,PM6,BTP-BO-4FO,COC(=O)C(C)(C)c1cc(C)cc(-c2sc3c4sc5cc(/C=C6/C(=O)c7cc(F)cc(c7)C(=O)/C6=C\c6cc(C(C)(C)C(=O)OC)c(-c7cc(C)cc(C(C)(C)C(=O)OC)c7)s6)sc5c4c(C(C)(C)C(=O)OC)ccc2-3)c1,,0.924,25.05,74.8,17.33,17.3133576,0.0960323139065118,,,,w/o,,,ITO/PEDOT:PSS/PM6:acceptor/PNDIT-F3N/Ag,conventional,PNDIT-F3N,PNDIT-F3N,PEDOT:PSS,PEDOT:PSS,,,,,-5.56,-3.65,,,,
50084,10.1002/smll.202402793,10.1002/smll.202402793,PM6,BTP-BO-4FO,PM6,BTP-BO-4FO,COC(=O)C(C)(C)c1cc(C)cc(-c2sc3c4sc5cc(/C=C6/C(=O)c7cc(F)cc(c7)C(=O)/C6=C\c6cc(C(C)(C)C(=O)OC)c(-c7cc(C)cc(C(C)(C)C(=O)OC)c7)s6)sc5c4c(C(C)(C)C(=O)OC)ccc2-3)c1,,0.913,25.55,75.4,17.59,17.588671100000003,0.0075548607163001,,,,DIO,DIO,,ITO/PEDOT:PSS/PM6:acceptor/PNDIT-F3N/Ag,conventional,PNDIT-F3N,PNDIT-F3N,PEDOT:PSS,PEDOT:PSS,,,,,-5.56,-3.65,,,,
50085,10.1002/smll.202402793,10.1002/smll.202402793,PM6,BTP-BO-4FO,PM6,BTP-BO-4FO,COC(=O)C(C)(C)c1cc(C)cc(-c2sc3c4sc5cc(/C=C6/C(=O)c7cc(F)cc(c7)C(=O)/C6=C\c6cc(C(C)(C)C(=O)OC)c(-c7cc(C)cc(C(C)(C)C(=O)OC)c7)s6)sc5c4c(C(C)(C)C(=O)OC)ccc2-3)c1,,0.933,25.79,77.4,18.62,18.624042180000004,0.0217088077336335,,,,CN,CN,,ITO/PEDOT:PSS/PM6:acceptor/PNDIT-F3N/Ag,conventional,PNDIT-F3N,PNDIT-F3N,PEDOT:PSS,PEDOT:PSS,,,,,-5.56,-3.65,,,,
50086,10.1002/smll.202402903,10.1002/smll.202402903,PTB7-Th,IEICO-4F,PTB7-Th,IEICO-4F,CCCCC(CC)COC(=O)c1sc2csc(-c3cc4c(-c5ccc(CC(CC)CCCC)s5)c5sccc5c(-c5ccc(CC(CC)CCCC)s5)c4s3)c2c1F,CCCCCCc1ccc(C2(c3ccc(CCCCCC)cc3)c3cc4c(cc3-c3sc(-c5sc(/C=C6\C(=O)c7cc(F)c(F)cc7C6=C(C#N)C#N)cc5OCC(CC)CCCC)cc32)C(c2ccc(CCCCCC)cc2)(c2ccc(CCCCCC)cc2)c2cc(-c3scc(/C=C5/C(=O)c6cc(F)c(F)cc6C5=C(C#N)C#N)c3OCC(CC)CCCC)sc2-4)cc1,1.853,13.89,70.52,18.15,18.150557484,0.0030715371900911,,,,,,,,,,,PBDB-T/MoO3,PBDB-T/MoO3,220.0,,,,-5.21,-3.6,,-5.44,-4.19,
50087,10.1002/smll.202402903,10.1002/smll.202402903,PTB7-Th,IEICO-4F,PTB7-Th,IEICO-4F,CCCCC(CC)COC(=O)c1sc2csc(-c3cc4c(-c5ccc(CC(CC)CCCC)s5)c5sccc5c(-c5ccc(CC(CC)CCCC)s5)c4s3)c2c1F,CCCCCCc1ccc(C2(c3ccc(CCCCCC)cc3)c3cc4c(cc3-c3sc(-c5sc(/C=C6\C(=O)c7cc(F)c(F)cc7C6=C(C#N)C#N)cc5OCC(CC)CCCC)cc32)C(c2ccc(CCCCCC)cc2)(c2ccc(CCCCCC)cc2)c2cc(-c3scc(/C=C5/C(=O)c6cc(F)c(F)cc6C5=C(C#N)C#N)c3OCC(CC)CCCC)sc2-4)cc1,1.839,13.89,70.86,18.1,18.100272906,0.0015077679557972,,,,,,,,,,,PTB7-Th/MoO3,PTB7-Th/MoO3,220.0,,,,-5.21,-3.6,,-5.44,-4.19,
50088,10.1002/smll.202402903,10.1002/smll.202402903,PTB7-Th,IEICO-4F,PTB7-Th,IEICO-4F,CCCCC(CC)COC(=O)c1sc2csc(-c3cc4c(-c5ccc(CC(CC)CCCC)s5)c5sccc5c(-c5ccc(CC(CC)CCCC)s5)c4s3)c2c1F,CCCCCCc1ccc(C2(c3ccc(CCCCCC)cc3)c3cc4c(cc3-c3sc(-c5sc(/C=C6\C(=O)c7cc(F)c(F)cc7C6=C(C#N)C#N)cc5OCC(CC)CCCC)cc32)C(c2ccc(CCCCCC)cc2)(c2ccc(CCCCCC)cc2)c2cc(-c3scc(/C=C5/C(=O)c6cc(F)c(F)cc6C5=C(C#N)C#N)c3OCC(CC)CCCC)sc2-4)cc1,1.824,14.26,62.59,16.28,16.279809216,0.001171891891897,,,,,,,,,,,P3HT/MoO3,P3HT/MoO3,220.0,,,,-5.21,-3.6,,-5.44,-4.19,
50106,10.1002/smll.202403486,10.1002/smll.202403486,DTICPT,C70,DTICPT,C70,,c12c3c4c5c1c1c6c7c2c2c8c3c3c9c4c4c%10c5c5c1c1c6c6c%11c%12c%13c%14c%15c%16c%17c%14c%14c%18c%13c%11c1c1c5c%10c5c(c%14c%10c%17c%11c%13c%16c%14c%16c%15c%12c%12c%16c(c2c7c%126)c2c8c3c(c%13c%142)c2c9c4c5c%10c%112)c%181,0.88,15.23,53.4,7.13,7.1568816,0.3770210378681666,6.97,7.13,,,,,ITO/MoO3/active layer/BCP/Ag,,BCP,BCP,MoO3,MoO3,,,,,,,,,,
50107,10.1002/smll.202403486,10.1002/smll.202403486,DTICPF,C70,DTICPF,C70,,c12c3c4c5c1c1c6c7c2c2c8c3c3c9c4c4c%10c5c5c1c1c6c6c%11c%12c%13c%14c%15c%16c%17c%14c%14c%18c%13c%11c1c1c5c%10c5c(c%14c%10c%17c%11c%13c%16c%14c%16c%15c%12c%12c%16c(c2c7c%126)c2c8c3c(c%13c%142)c2c9c4c5c%10c%112)c%181,0.91,17.49,59.0,9.36,9.390381,0.3245833333333356,9.24,9.36,,,,,ITO/MoO3/active layer/BCP/Ag,,BCP,BCP,MoO3,MoO3,,,,,,,,,,
50108,10.1002/smll.202403570,10.1002/smll.202403570,PM6,PC71BM,PM6,PC71BM,COC(=O)C(C)(C)c1cc(C)cc(-c2sc3c4sc5cc(/C=C6/C(=O)c7cc(F)cc(c7)C(=O)/C6=C\c6cc(C(C)(C)C(=O)OC)c(-c7cc(C)cc(C(C)(C)C(=O)OC)c7)s6)sc5c4c(C(C)(C)C(=O)OC)ccc2-3)c1,COC(=O)CCCC1(c2ccccc2)C23c4c5ccc6c7cc8c9c%10c(cc%11cc%12c%13c%14c(cc%15c%16ccc-5c2c%16c2c5c%16c%17c(c(c46)c7c9c%17c4c%10c%11c%13c4c%16c%14c%152)C513)C%12)C8,0.949,14.16,75.28,10.11,10.116005952,0.0594060534124693,9.98,10.11,,,,,ITO/PEDOT:PSS/active layer/PDINN/Ag,conventional,PDINN,PDINN,PEDOT:PSS,PEDOT:PSS,,,,,-5.56,-3.65,,-5.9,-3.9,
50109,10.1002/smll.202403570,10.1002/smll.202403570,PM6,IT-4F,PM6,IT-4F,COC(=O)C(C)(C)c1cc(C)cc(-c2sc3c4sc5cc(/C=C6/C(=O)c7cc(F)cc(c7)C(=O)/C6=C\c6cc(C(C)(C)C(=O)OC)c(-c7cc(C)cc(C(C)(C)C(=O)OC)c7)s6)sc5c4c(C(C)(C)C(=O)OC)ccc2-3)c1,CCCCCCc1ccc(C2(c3ccc(CCCCCC)cc3)c3cc4c(cc3-c3sc5cc(/C=C6\C(=O)c7cc(F)c(F)cc7C6=C(C#N)C#N)sc5c32)C(c2ccc(CCCCCC)cc2)(c2ccc(CCCCCC)cc2)c2c-4sc3cc(/C=C4\C(=O)c5cc(F)c(F)cc5C4=C(C#N)C#N)sc23)cc1,0.855,20.53,80.06,14.01,14.05305189,0.3072940042826622,13.73,14.01,,,,,ITO/PEDOT:PSS/active layer/PDINN/Ag,conventional,PDINN,PDINN,PEDOT:PSS,PEDOT:PSS,,,,,-5.56,-3.65,,-5.66,-4.14,
50110,10.1002/smll.202403570,10.1002/smll.202403570,PM6,L8-BO,PM6,L8-BO,COC(=O)C(C)(C)c1cc(C)cc(-c2sc3c4sc5cc(/C=C6/C(=O)c7cc(F)cc(c7)C(=O)/C6=C\c6cc(C(C)(C)C(=O)OC)c(-c7cc(C)cc(C(C)(C)C(=O)OC)c7)s6)sc5c4c(C(C)(C)C(=O)OC)ccc2-3)c1,CCCCCCC(CCCC)Cc1c(/C=C2\C(=O)c3cc(F)c(F)cc3C2=C(C#N)C#N)sc2c1SC1c3c(c4c(c5nsnc35)c3sc5c(CC(CCCC)CCCCCC)c(/C=C6\C(=O)c7cc(F)c(F)cc7C6=C(C#N)C#N)sc5c3n4CC(CC)CCCC)N(CC(CC)CCCC)C21,0.887,25.54,81.26,18.44,18.408624148,0.1701510412147507,18.27,18.44,,,,,ITO/PEDOT:PSS/active layer/PDINN/Ag,conventional,PDINN,PDINN,PEDOT:PSS,PEDOT:PSS,,,,,-5.56,-3.65,,-5.68,-3.9,
50111,10.1002/smll.202403570,10.1002/smll.202403570,PM6,BTP-H5,PM6,BTP-H5,COC(=O)C(C)(C)c1cc(C)cc(-c2sc3c4sc5cc(/C=C6/C(=O)c7cc(F)cc(c7)C(=O)/C6=C\c6cc(C(C)(C)C(=O)OC)c(-c7cc(C)cc(C(C)(C)C(=O)OC)c7)s6)sc5c4c(C(C)(C)C(=O)OC)ccc2-3)c1,,0.895,26.46,80.36,19.07,19.030614120000003,0.2065331934976273,18.84,19.07,,,,,ITO/PEDOT:PSS/active layer/PDINN/Ag,conventional,PDINN,PDINN,PEDOT:PSS,PEDOT:PSS,,,,,-5.56,-3.65,,,,
50112,10.1002/smll.202403570,10.1002/smll.202403570,PM6,BTP-H5,PM6,BTP-H5,COC(=O)C(C)(C)c1cc(C)cc(-c2sc3c4sc5cc(/C=C6/C(=O)c7cc(F)cc(c7)C(=O)/C6=C\c6cc(C(C)(C)C(=O)OC)c(-c7cc(C)cc(C(C)(C)C(=O)OC)c7)s6)sc5c4c(C(C)(C)C(=O)OC)ccc2-3)c1,,0.894,26.03,80.11,18.64,18.642253902,0.0120917489270367,,18.64,,,,,ITO/PEDOT:PSS/active layer/PDINN/Ag,conventional,PDINN,PDINN,PEDOT:PSS,PEDOT:PSS,,,,,-5.56,-3.65,,,,
50115,10.1002/smll.202404112,10.1002/smll.202404112,P3HT,o-IDTBR,P3HT,O-IDTBR,CCCCCCc1ccsc1,CCCCCCCCC1(CCCCCCCC)c2cc3c(cc2-c2sc(-c4ccc(/C=C5\SC(=S)N(CC)C5=O)c5nsnc45)cc21)C(CCCCCCCC)(CCCCCCCC)c1cc(-c2ccc(/C=C4\SC(=S)N(CC)C4=O)c4nsnc24)sc1-3,0.43,7.9,55.0,1.86,1.86835,0.4489247311827999,,,,,,,Glass/ITO/ZnO/active layer/MoO3/Ag,inverted,ZnO,,MoO3,,,water,water,130.0,-5.01,-3.12,,-5.52,-3.89,
50116,10.1002/smll.202404112,10.1002/smll.202404112,P3HT,o-IDTBR,P3HT,O-IDTBR,CCCCCCc1ccsc1,CCCCCCCCC1(CCCCCCCC)c2cc3c(cc2-c2sc(-c4ccc(/C=C5\SC(=S)N(CC)C5=O)c5nsnc45)cc21)C(CCCCCCCC)(CCCCCCCC)c1cc(-c2ccc(/C=C4\SC(=S)N(CC)C4=O)c4nsnc24)sc1-3,0.71,13.19,62.0,5.8,5.806238,0.1075517241379266,,,,,,,,,,,,,,organic,,,-5.01,-3.12,,-5.52,-3.89,
50117,10.1002/smll.202404112,10.1002/smll.202404112,P3HT,eh-IDTBR,P3HT,EH-IDTBR,CCCCCCc1ccsc1,CCCCC(CC)CC1(CC(CC)CCCC)c2cc3c(cc2-c2sc(-c4ccc(/C=C5\SC(=S)N(CC)C5=O)c5nsnc45)cc21)C(CC(CC)CCCC)(CC(CC)CCCC)c1cc(-c2ccc(/C=C4\SC(=S)N(CC)C4=O)c4nsnc24)sc1-3,0.46,6.43,55.0,1.62,1.62679,0.4191358024691266,,,,,,,Glass/ITO/ZnO/active layer/MoO3/Ag,inverted,ZnO,,MoO3,,,water,water,130.0,-5.01,-3.12,,-5.51,-3.88,
50118,10.1002/smll.202404112,10.1002/smll.202404112,P3HT,eh-IDTBR,P3HT,EH-IDTBR,CCCCCCc1ccsc1,CCCCC(CC)CC1(CC(CC)CCCC)c2cc3c(cc2-c2sc(-c4ccc(/C=C5\SC(=S)N(CC)C5=O)c5nsnc45)cc21)C(CC(CC)CCCC)(CC(CC)CCCC)c1cc(-c2ccc(/C=C4\SC(=S)N(CC)C4=O)c4nsnc24)sc1-3,0.72,11.17,53.0,4.21,4.262472,1.246365795724462,,,,,,,,,,,,,,organic,,,-5.01,-3.12,,-5.51,-3.88,
50119,10.1002/smll.202404734,10.1002/smll.202404734,PM6,BTP-BO-4Cl,PM6,BTP-BO-4Cl,COC(=O)C(C)(C)c1cc(C)cc(-c2sc3c4sc5cc(/C=C6/C(=O)c7cc(F)cc(c7)C(=O)/C6=C\c6cc(C(C)(C)C(=O)OC)c(-c7cc(C)cc(C(C)(C)C(=O)OC)c7)s6)sc5c4c(C(C)(C)C(=O)OC)ccc2-3)c1,CCCCCCCCCCCc1c(/C=C2\C(=O)c3cc(Cl)c(Cl)cc3C2=C(C#N)C#N)sc2c1Cc1c-2n(CC(CCCC)CCCCCC)c2c1c1nsnc1c1c3c(n(CC(CCCC)CCCCCC)c12)-c1sc(/C=C2\C(=O)c4cc(Cl)c(Cl)cc4C2=C(C#N)C#N)c(CCCCCCCCCCC)c1C3,0.86,26.83,75.01,17.31,17.307657380000002,0.0135333333333145,17.25,17.31,,,,,ITO/PEDOT:PSS/active layer/PDINN/Ag,conventional,PDINN,PDINN,PEDOT:PSS,PEDOT:PSS,,,,,-5.56,-3.65,,-5.62,-4.05,
50122,10.1002/smll.202404734,10.1002/smll.202404734,PM6,BTP-eC9,PM6,BTP-eC9,COC(=O)C(C)(C)c1cc(C)cc(-c2sc3c4sc5cc(/C=C6/C(=O)c7cc(F)cc(c7)C(=O)/C6=C\c6cc(C(C)(C)C(=O)OC)c(-c7cc(C)cc(C(C)(C)C(=O)OC)c7)s6)sc5c4c(C(C)(C)C(=O)OC)ccc2-3)c1,CCCCCCCCCc1c(C=C2C(=O)c3cc(Cl)c(Cl)cc3C2=C(C#N)C#N)sc2c1sc1c3c4nsnc4c4c5sc6c(CCCCCCCCC)c(C=C7C(=O)c8cc(Cl)c(Cl)cc8C7=C(C#N)C#N)sc6c5n(CC(CCCC)CCCCCC)c4c3n(CC(CCCC)CCCCCC)c21,0.85,26.36,75.92,17.01,17.0106352,0.0037342739564834,16.92,17.01,,,,,ITO/PEDOT:PSS/active layer/PDINN/Ag,conventional,PDINN,PDINN,PEDOT:PSS,PEDOT:PSS,,,,,-5.56,-3.65,,-5.68,-3.9,
50123,10.1002/smll.202405135,10.1002/smll.202405135,PM6,Y6,PM6,Y6,COC(=O)C(C)(C)c1cc(C)cc(-c2sc3c4sc5cc(/C=C6/C(=O)c7cc(F)cc(c7)C(=O)/C6=C\c6cc(C(C)(C)C(=O)OC)c(-c7cc(C)cc(C(C)(C)C(=O)OC)c7)s6)sc5c4c(C(C)(C)C(=O)OC)ccc2-3)c1,CCCCCCCCCCCc1c(/C=C2\C(=O)c3cc(F)c(F)cc3C2=C(C#N)C#N)sc2c1sc1c3c4nsnc4c4c5sc6c(CCCCCCCCCCC)c(/C=C7\C(=O)c8cc(F)c(F)cc8C7=C(C#N)C#N)sc6c5n(CC(CC)CCCC)c4c3n(CC(CC)CCCC)c21,0.86,24.1,72.3,15.0,14.984898,0.1006799999999922,14.8,15.0,,,,,ITO/Glass,,,,,,,,,,-5.56,-3.65,,-5.65,-4.09,
50124,10.1002/smll.202405135,10.1002/smll.202405135,PM6,Y6,PM6,Y6,COC(=O)C(C)(C)c1cc(C)cc(-c2sc3c4sc5cc(/C=C6/C(=O)c7cc(F)cc(c7)C(=O)/C6=C\c6cc(C(C)(C)C(=O)OC)c(-c7cc(C)cc(C(C)(C)C(=O)OC)c7)s6)sc5c4c(C(C)(C)C(=O)OC)ccc2-3)c1,CCCCCCCCCCCc1c(/C=C2\C(=O)c3cc(F)c(F)cc3C2=C(C#N)C#N)sc2c1sc1c3c4nsnc4c4c5sc6c(CCCCCCCCCCC)c(/C=C7\C(=O)c8cc(F)c(F)cc8C7=C(C#N)C#N)sc6c5n(CC(CC)CCCC)c4c3n(CC(CC)CCCC)c21,0.86,21.6,72.5,13.5,13.4676,0.2400000000000064,13.2,13.5,,,,,Substrate/Ti/Al/Ti/active layer/MoO3/Au/Ag,,Ti/Al/Ti,,MoO3/Au/Ag,,,,,,-5.56,-3.65,,-5.65,-4.09,
50125,10.1002/smll.202405135,10.1002/smll.202405135,PM6,Y6,PM6,Y6,COC(=O)C(C)(C)c1cc(C)cc(-c2sc3c4sc5cc(/C=C6/C(=O)c7cc(F)cc(c7)C(=O)/C6=C\c6cc(C(C)(C)C(=O)OC)c(-c7cc(C)cc(C(C)(C)C(=O)OC)c7)s6)sc5c4c(C(C)(C)C(=O)OC)ccc2-3)c1,CCCCCCCCCCCc1c(/C=C2\C(=O)c3cc(F)c(F)cc3C2=C(C#N)C#N)sc2c1sc1c3c4nsnc4c4c5sc6c(CCCCCCCCCCC)c(/C=C7\C(=O)c8cc(F)c(F)cc8C7=C(C#N)C#N)sc6c5n(CC(CC)CCCC)c4c3n(CC(CC)CCCC)c21,0.84,18.9,67.5,10.7,10.7163,0.1523364485981244,10.0,10.7,,,,,Substrate/Ti/Al/Ti/active layer/MoO3/Au/Ag,,Ti/Al/Ti,,MoO3/Au/Ag,,,,,,-5.56,-3.65,,-5.65,-4.09,
50126,10.1002/smll.202405135,10.1002/smll.202405135,PM6,Y6,PM6,Y6,COC(=O)C(C)(C)c1cc(C)cc(-c2sc3c4sc5cc(/C=C6/C(=O)c7cc(F)cc(c7)C(=O)/C6=C\c6cc(C(C)(C)C(=O)OC)c(-c7cc(C)cc(C(C)(C)C(=O)OC)c7)s6)sc5c4c(C(C)(C)C(=O)OC)ccc2-3)c1,CCCCCCCCCCCc1c(/C=C2\C(=O)c3cc(F)c(F)cc3C2=C(C#N)C#N)sc2c1sc1c3c4nsnc4c4c5sc6c(CCCCCCCCCCC)c(/C=C7\C(=O)c8cc(F)c(F)cc8C7=C(C#N)C#N)sc6c5n(CC(CC)CCCC)c4c3n(CC(CC)CCCC)c21,0.86,21.8,72.2,13.5,13.536056,0.2670814814814837,13.3,13.5,,,,,Substrate/Ti/Al/Ti/active layer/MoO3/Au/Ag,,Ti/Al/Ti,,MoO3/Au/Ag,,,,,,-5.56,-3.65,,-5.65,-4.09,
50130,10.1002/smll.202405415,10.1002/smll.202405415,D18-Cl,N3,D18-Cl,N3,CCCCCCC(CCCC)Cc1csc(-c2cc3c4nsnc4c4cc(-c5cc(CC(CCCC)CCCCCC)c(-c6cc7c(-c8cc(Cl)c(CC(CC)CCCC)s8)c8sccc8c(-c8cc(Cl)c(CC(CC)CCCC)s8)c7s6)s5)sc4c3s2)c1,CCCCCCCCCCCC1=C(/C=C2\C(=O)C3=CC(F)=C(F)C=C3C2=C(C#N)C#N)SC2=C1SC1=C2N(CCC(CC)CCCC)C2=C1C1=NSN=C1C1=C2N(CCC(CC)CCCC)C2=C1SC1=C2SC(/C=C2\C(=O)C3=CC(F)=C(F)C=C3C2=C(C#N)C#N)=C1CCCCCCCCCCC,0.862,27.24,75.8,17.8,17.79850704,0.0083874157303382,17.5,17.8,,,,,ITO/PEDOT:PSS/D18-Cl:N3/H75/Ag,conventional,H75,H75,PEDOT:PSS,PEDOT:PSS,,chloroform,chloroform,,-5.51,-2.77,,-5.64,-3.86,
50131,10.1002/smll.202405415,10.1002/smll.202405415,D18-Cl,N3,D18-Cl,N3,CCCCCCC(CCCC)Cc1csc(-c2cc3c4nsnc4c4cc(-c5cc(CC(CCCC)CCCCCC)c(-c6cc7c(-c8cc(Cl)c(CC(CC)CCCC)s8)c8sccc8c(-c8cc(Cl)c(CC(CC)CCCC)s8)c7s6)s5)sc4c3s2)c1,CCCCCCCCCCCC1=C(/C=C2\C(=O)C3=CC(F)=C(F)C=C3C2=C(C#N)C#N)SC2=C1SC1=C2N(CCC(CC)CCCC)C2=C1C1=NSN=C1C1=C2N(CCC(CC)CCCC)C2=C1SC1=C2SC(/C=C2\C(=O)C3=CC(F)=C(F)C=C3C2=C(C#N)C#N)=C1CCCCCCCCCCC,0.848,27.53,79.4,18.54,18.53627936,0.0200681769147647,18.26,18.54,,CFIB,CFIB,,ITO/PEDOT:PSS/D18-Cl:N3/H75/Ag,conventional,H75,H75,PEDOT:PSS,PEDOT:PSS,,chloroform,chloroform,,-5.51,-2.77,,-5.64,-3.86,
50132,10.1002/smll.202405525,10.1002/smll.202405525,PBQx-TF,DTB21,PBQx-TF,DTB21,CCCCCCC(CCCC)Cc1csc(-c2cc3c(s2)-c2sc(-c4cc(CC(CCCC)CCCCCC)c(-c5cc6c(-c7cc(F)c(CC(CC)CCCC)s7)c7sccc7c(-c7cc(F)c(CC(CC)CCCC)s7)c6s5)s4)cc2[C@H]2N=CC=N[C@H]32)c1,,0.803,25.32,74.6,15.13,15.16764216,0.2487915399867744,14.93,15.13,,,,,ITO/PEDOT:PSS/PBQx-TF:acceptor/PDINO/Al,conventional,PDINO,PDINO,PEDOT:PSS,PEDOT:PSS,,toluene,toluene,,-5.41,-2.82,,,,
50133,10.1002/smll.202405525,10.1002/smll.202405525,PBQx-TF,DTB22,PBQx-TF,DTB22,CCCCCCC(CCCC)Cc1csc(-c2cc3c(s2)-c2sc(-c4cc(CC(CCCC)CCCCCC)c(-c5cc6c(-c7cc(F)c(CC(CC)CCCC)s7)c7sccc7c(-c7cc(F)c(CC(CC)CCCC)s7)c6s5)s4)cc2[C@H]2N=CC=N[C@H]32)c1,,0.808,27.0,77.9,17.0,16.994664000000004,0.0313882352940954,16.66,17.0,,,,,ITO/PEDOT:PSS/PBQx-TF:acceptor/PDINO/Al,conventional,PDINO,PDINO,PEDOT:PSS,PEDOT:PSS,,toluene,toluene,,-5.41,-2.82,,,,
50134,10.1002/smll.202405525,10.1002/smll.202405525,PBQx-TF,DTB23,PBQx-TF,DTB23,CCCCCCC(CCCC)Cc1csc(-c2cc3c(s2)-c2sc(-c4cc(CC(CCCC)CCCCCC)c(-c5cc6c(-c7cc(F)c(CC(CC)CCCC)s7)c7sccc7c(-c7cc(F)c(CC(CC)CCCC)s7)c6s5)s4)cc2[C@H]2N=CC=N[C@H]32)c1,,0.82,25.94,73.5,15.63,15.634038,0.0258349328214941,15.4,15.63,,,,,ITO/PEDOT:PSS/PBQx-TF:acceptor/PDINO/Al,conventional,PDINO,PDINO,PEDOT:PSS,PEDOT:PSS,,toluene,toluene,,-5.41,-2.82,,,,
50135,10.1002/smll.202405573,10.1002/smll.202405573,PM6,L8-BO,PM6,L8-BO,COC(=O)C(C)(C)c1cc(C)cc(-c2sc3c4sc5cc(/C=C6/C(=O)c7cc(F)cc(c7)C(=O)/C6=C\c6cc(C(C)(C)C(=O)OC)c(-c7cc(C)cc(C(C)(C)C(=O)OC)c7)s6)sc5c4c(C(C)(C)C(=O)OC)ccc2-3)c1,CCCCCCC(CCCC)Cc1c(/C=C2\C(=O)c3cc(F)c(F)cc3C2=C(C#N)C#N)sc2c1SC1c3c(c4c(c5nsnc35)c3sc5c(CC(CCCC)CCCCCC)c(/C=C6\C(=O)c7cc(F)c(F)cc7C6=C(C#N)C#N)sc5c3n4CC(CC)CCCC)N(CC(CC)CCCC)C21,0.902,25.61,71.7,16.6,16.562857740000002,0.2237485542168646,16.32,16.6,,,,,ITO/Br-2PACz/PM6:L8-BO/PDINN/Ag,,PDINN,PDINN,Br-2PACz,Br-2PACz,,,,,-5.56,-3.65,,-5.68,-3.9,
50136,10.1002/smll.202405573,10.1002/smll.202405573,PM6,L8-BO,PM6,L8-BO,COC(=O)C(C)(C)c1cc(C)cc(-c2sc3c4sc5cc(/C=C6/C(=O)c7cc(F)cc(c7)C(=O)/C6=C\c6cc(C(C)(C)C(=O)OC)c(-c7cc(C)cc(C(C)(C)C(=O)OC)c7)s6)sc5c4c(C(C)(C)C(=O)OC)ccc2-3)c1,CCCCCCC(CCCC)Cc1c(/C=C2\C(=O)c3cc(F)c(F)cc3C2=C(C#N)C#N)sc2c1SC1c3c(c4c(c5nsnc35)c3sc5c(CC(CCCC)CCCCCC)c(/C=C6\C(=O)c7cc(F)c(F)cc7C6=C(C#N)C#N)sc5c3n4CC(CC)CCCC)N(CC(CC)CCCC)C21,0.885,26.64,76.8,18.1,18.1066752,0.0368795580110306,17.72,18.1,,FL,FL,,ITO/Br-2PACz/PM6:L8-BO/PDINN/Ag,,PDINN,PDINN,Br-2PACz,Br-2PACz,,,,,-5.56,-3.65,,-5.68,-3.9,
50137,10.1002/smll.202405573,10.1002/smll.202405573,PM6,L8-BO,PM6,L8-BO,COC(=O)C(C)(C)c1cc(C)cc(-c2sc3c4sc5cc(/C=C6/C(=O)c7cc(F)cc(c7)C(=O)/C6=C\c6cc(C(C)(C)C(=O)OC)c(-c7cc(C)cc(C(C)(C)C(=O)OC)c7)s6)sc5c4c(C(C)(C)C(=O)OC)ccc2-3)c1,CCCCCCC(CCCC)Cc1c(/C=C2\C(=O)c3cc(F)c(F)cc3C2=C(C#N)C#N)sc2c1SC1c3c(c4c(c5nsnc35)c3sc5c(CC(CCCC)CCCCCC)c(/C=C6\C(=O)c7cc(F)c(F)cc7C6=C(C#N)C#N)sc5c3n4CC(CC)CCCC)N(CC(CC)CCCC)C21,0.877,26.52,75.84,17.63,17.638897536,0.0504681565513486,17.29,17.63,,DBT,DBT,,ITO/Br-2PACz/PM6:L8-BO/PDINN/Ag,,PDINN,PDINN,Br-2PACz,Br-2PACz,,,,,-5.56,-3.65,,-5.68,-3.9,
50138,10.1002/smll.202405573,10.1002/smll.202405573,PM6,L8-BO,PM6,L8-BO,COC(=O)C(C)(C)c1cc(C)cc(-c2sc3c4sc5cc(/C=C6/C(=O)c7cc(F)cc(c7)C(=O)/C6=C\c6cc(C(C)(C)C(=O)OC)c(-c7cc(C)cc(C(C)(C)C(=O)OC)c7)s6)sc5c4c(C(C)(C)C(=O)OC)ccc2-3)c1,CCCCCCC(CCCC)Cc1c(/C=C2\C(=O)c3cc(F)c(F)cc3C2=C(C#N)C#N)sc2c1SC1c3c(c4c(c5nsnc35)c3sc5c(CC(CCCC)CCCCCC)c(/C=C6\C(=O)c7cc(F)c(F)cc7C6=C(C#N)C#N)sc5c3n4CC(CC)CCCC)N(CC(CC)CCCC)C21,0.893,27.01,77.36,18.62,18.659177848,0.2104073469387636,18.31,18.62,,DBF,DBF,,ITO/Br-2PACz/PM6:L8-BO/PDINN/Ag,,PDINN,PDINN,Br-2PACz,Br-2PACz,,,,,-5.56,-3.65,,-5.68,-3.9,
50140,10.1002/smll.202405743,10.1002/smll.202405743,PM6,Y6,PM6,Y6,COC(=O)C(C)(C)c1cc(C)cc(-c2sc3c4sc5cc(/C=C6/C(=O)c7cc(F)cc(c7)C(=O)/C6=C\c6cc(C(C)(C)C(=O)OC)c(-c7cc(C)cc(C(C)(C)C(=O)OC)c7)s6)sc5c4c(C(C)(C)C(=O)OC)ccc2-3)c1,CCCCCCCCCCCc1c(/C=C2\C(=O)c3cc(F)c(F)cc3C2=C(C#N)C#N)sc2c1sc1c3c4nsnc4c4c5sc6c(CCCCCCCCCCC)c(/C=C7\C(=O)c8cc(F)c(F)cc8C7=C(C#N)C#N)sc6c5n(CC(CC)CCCC)c4c3n(CC(CC)CCCC)c21,0.843,26.27,73.01,16.17,16.168509861,0.0092154545454624,15.84,16.17,,,,,ITO/ZnO/active layer/MoO3/Al,inverted,ZnO,ZnO,MoO3,,,,,,-5.56,-3.65,,-5.65,-4.09,
50141,10.1002/smll.202405743,10.1002/smll.202405743,PM6,Y6,PM6,Y6,COC(=O)C(C)(C)c1cc(C)cc(-c2sc3c4sc5cc(/C=C6/C(=O)c7cc(F)cc(c7)C(=O)/C6=C\c6cc(C(C)(C)C(=O)OC)c(-c7cc(C)cc(C(C)(C)C(=O)OC)c7)s6)sc5c4c(C(C)(C)C(=O)OC)ccc2-3)c1,CCCCCCCCCCCc1c(/C=C2\C(=O)c3cc(F)c(F)cc3C2=C(C#N)C#N)sc2c1sc1c3c4nsnc4c4c5sc6c(CCCCCCCCCCC)c(/C=C7\C(=O)c8cc(F)c(F)cc8C7=C(C#N)C#N)sc6c5n(CC(CC)CCCC)c4c3n(CC(CC)CCCC)c21,0.857,26.77,76.61,17.58,17.575781929,0.0239935779294472,17.26,17.58,,,,,inverted,inverted,DMF-ZnO,ZnO,MoO3,,,,,,-5.56,-3.65,,-5.65,-4.09,
50142,10.1002/smll.202405743,10.1002/smll.202405743,PM6,BTP-eC9,PM6,BTP-eC9,COC(=O)C(C)(C)c1cc(C)cc(-c2sc3c4sc5cc(/C=C6/C(=O)c7cc(F)cc(c7)C(=O)/C6=C\c6cc(C(C)(C)C(=O)OC)c(-c7cc(C)cc(C(C)(C)C(=O)OC)c7)s6)sc5c4c(C(C)(C)C(=O)OC)ccc2-3)c1,CCCCCCCCCc1c(C=C2C(=O)c3cc(Cl)c(Cl)cc3C2=C(C#N)C#N)sc2c1sc1c3c4nsnc4c4c5sc6c(CCCCCCCCC)c(C=C7C(=O)c8cc(Cl)c(Cl)cc8C7=C(C#N)C#N)sc6c5n(CC(CCCC)CCCCCC)c4c3n(CC(CCCC)CCCCCC)c21,0.836,26.92,76.04,17.11,17.112893248000002,0.0169096902396435,16.76,17.11,,,,,inverted,inverted,ZnO,ZnO,MoO3,,,,,,-5.56,-3.65,,-5.68,-3.9,
50143,10.1002/smll.202405743,10.1002/smll.202405743,PM6,BTP-eC9,PM6,BTP-eC9,COC(=O)C(C)(C)c1cc(C)cc(-c2sc3c4sc5cc(/C=C6/C(=O)c7cc(F)cc(c7)C(=O)/C6=C\c6cc(C(C)(C)C(=O)OC)c(-c7cc(C)cc(C(C)(C)C(=O)OC)c7)s6)sc5c4c(C(C)(C)C(=O)OC)ccc2-3)c1,CCCCCCCCCc1c(C=C2C(=O)c3cc(Cl)c(Cl)cc3C2=C(C#N)C#N)sc2c1sc1c3c4nsnc4c4c5sc6c(CCCCCCCCC)c(C=C7C(=O)c8cc(Cl)c(Cl)cc8C7=C(C#N)C#N)sc6c5n(CC(CCCC)CCCCCC)c4c3n(CC(CCCC)CCCCCC)c21,0.845,27.45,78.24,18.14,18.1479636,0.0439007717750634,17.72,18.14,,,,,inverted,inverted,DMF-ZnO,ZnO,MoO3,,,,,,-5.56,-3.65,,-5.68,-3.9,
50144,10.1002/smll.202405925,10.1002/smll.202405925,PM6,D1,PM6,D1,COC(=O)C(C)(C)c1cc(C)cc(-c2sc3c4sc5cc(/C=C6/C(=O)c7cc(F)cc(c7)C(=O)/C6=C\c6cc(C(C)(C)C(=O)OC)c(-c7cc(C)cc(C(C)(C)C(=O)OC)c7)s6)sc5c4c(C(C)(C)C(=O)OC)ccc2-3)c1,,0.916,23.03,71.24,15.04,15.028419952,0.0769949999999934,14.78,15.04,,,,,ITO/PEDOT:PSS/PM6:dimeric acceptor/PNDIT-F3N/Ag,conventional,PNDIT-F3N,PNDIT-F3N,PEDOT:PSS,PEDOT:PSS,,chloroform,chloroform,,-5.56,-3.65,,,,
