Repository: JiYiqaq/PCE-KA-GNN

# Data directory

- `raw/Active_Database.csv` is the immutable source dataset bundled under CC BY 4.0. Do not overwrite it with processed data.
- `processed/` is created and populated by the training pipeline. Generated `.pt` and `.pth` caches are intentionally ignored by Git because they can exceed GitHub's normal single-file limit.

See `../DATA_LICENSE.md` for provenance, license and checksum information.

File: data/raw/Active_Database.csv (part 117 of 471)
id,doi,doi_norm,donor,acceptor,donor_canonical,acceptor_canonical,donor_smiles,acceptor_smiles,voc,jsc,ff,pce,pce_recomputed,pce_relative_error_percent,pce_avg,pce_best,d_a_ratio,additive,additive_canonical,additive_ratio,device_structure,device_type,etl,etl_canonical,htl,htl_canonical,active_layer_thickness,solvent,solvent_canonical,annealing_temp,homo_d,lumo_d,eg_d,homo_a,lumo_a,eg_a
50145,10.1002/smll.202405925,10.1002/smll.202405925,PM6,D2,PM6,D2,COC(=O)C(C)(C)c1cc(C)cc(-c2sc3c4sc5cc(/C=C6/C(=O)c7cc(F)cc(c7)C(=O)/C6=C\c6cc(C(C)(C)C(=O)OC)c(-c7cc(C)cc(C(C)(C)C(=O)OC)c7)s6)sc5c4c(C(C)(C)C(=O)OC)ccc2-3)c1,,0.926,25.02,75.5,17.5,17.4922326,0.0443851428571357,17.22,17.5,,,,,ITO/PEDOT:PSS/PM6:dimeric acceptor/PNDIT-F3N/Ag,conventional,PNDIT-F3N,PNDIT-F3N,PEDOT:PSS,PEDOT:PSS,,chloroform,chloroform,,-5.56,-3.65,,,,
50146,10.1002/smll.202405925,10.1002/smll.202405925,PM6,D3,PM6,D3,COC(=O)C(C)(C)c1cc(C)cc(-c2sc3c4sc5cc(/C=C6/C(=O)c7cc(F)cc(c7)C(=O)/C6=C\c6cc(C(C)(C)C(=O)OC)c(-c7cc(C)cc(C(C)(C)C(=O)OC)c7)s6)sc5c4c(C(C)(C)C(=O)OC)ccc2-3)c1,,0.919,24.21,74.63,16.6,16.604421237,0.026633957831319,16.43,16.6,,,,,ITO/PEDOT:PSS/PM6:dimeric acceptor/PNDIT-F3N/Ag,conventional,PNDIT-F3N,PNDIT-F3N,PEDOT:PSS,PEDOT:PSS,,chloroform,chloroform,,-5.56,-3.65,,,,
50153,10.1002/smll.202407147,10.1002/smll.202407147,PX1,L8-BO,PX1,L8-BO,CCCCCCCCCCCCC(CCCCCCCCCC)Cn1c2c3sc(/C=C4\C(=O)c5cc(F)c(F)cc5C4=C(C#N)C#N)c(CCCCCCCCCCC)c3sc2c2c3nc4c5cc(-c6scc(F)c6F)ccc5c5ccccc5c4nc3c3c4sc5c(CCCCCCCCCCC)c(/C=C6/C(=O)c7cc(F)c(F)cc7C6=C(C#N)C#N)sc5c4n(CC(CCCCCCCCCC)CCCCCCCCCCCC)c3c21,CCCCCCC(CCCC)Cc1c(/C=C2\C(=O)c3cc(F)c(F)cc3C2=C(C#N)C#N)sc2c1SC1c3c(c4c(c5nsnc35)c3sc5c(CC(CCCC)CCCCCC)c(/C=C6\C(=O)c7cc(F)c(F)cc7C6=C(C#N)C#N)sc5c3n4CC(CC)CCCC)N(CC(CC)CCCC)C21,0.928,18.33,59.6,10.13,10.13810304,0.0799905231984025,9.87,10.13,,,,,ITO/PEDOT:PSS/active layers/PFN-Br/Ag,conventional,PFN-Br,PFN-Br,PEDOT:PSS,PEDOT:PSS,,,,,,,,-5.68,-3.9,
50154,10.1002/smll.202407147,10.1002/smll.202407147,PM6,L8-BO,PM6,L8-BO,COC(=O)C(C)(C)c1cc(C)cc(-c2sc3c4sc5cc(/C=C6/C(=O)c7cc(F)cc(c7)C(=O)/C6=C\c6cc(C(C)(C)C(=O)OC)c(-c7cc(C)cc(C(C)(C)C(=O)OC)c7)s6)sc5c4c(C(C)(C)C(=O)OC)ccc2-3)c1,CCCCCCC(CCCC)Cc1c(/C=C2\C(=O)c3cc(F)c(F)cc3C2=C(C#N)C#N)sc2c1SC1c3c(c4c(c5nsnc35)c3sc5c(CC(CCCC)CCCCCC)c(/C=C6\C(=O)c7cc(F)c(F)cc7C6=C(C#N)C#N)sc5c3n4CC(CC)CCCC)N(CC(CC)CCCC)C21,0.865,26.63,78.0,17.97,17.967260999999997,0.0152420701168715,17.77,17.97,,,,,ITO/PEDOT:PSS/active layers/PFN-Br/Ag,conventional,PFN-Br,PFN-Br,PEDOT:PSS,PEDOT:PSS,,,,,-5.56,-3.65,,-5.68,-3.9,
50156,10.1002/smll.202407256,10.1002/smll.202407256,D18,L8-BO,D18,L8-BO,CCCCCCC(CCCC)CC1=CSC(C2=CC3=C(S2)C2=C(C=C(C4=CC(CC(CCCC)CCCCCC)=C(C5=CC6=C(C7=CC(F)=C(CC(CC)CCCC)S7)C7=C(C=CS7)C(C7=CC(F)=C(CC(CC)CCCC)S7)=C6S5)S4)S2)C2=NSN=C32)=C1,CCCCCCC(CCCC)CC1=C(/C=C2\C(=O)C3=CC(F)=C(F)C=C3C2=C(C#N)C#N)SC2=C1SC1C3=C(C4=C(C5=NSN=C35)C3=C(C5=C(S3)C(CC(CCCC)CCCCCC)=C(/C=C3\C(=O)C6=CC(F)=C(F)C=C6C3=C(C#N)C#N)S5)N4CC(CC)CCCC)N(CC(CC)CCCC)C21,0.88,27.17,76.27,18.37,18.23585192,0.7302562874251455,18.07,18.37,1:1.2,,,,ITO/HTL/active layer/PFN-Br/Ag,,PFN-Br,,PEDOT:PSS,PEDOT:PSS,,,,,-5.51,-2.77,,-5.68,-3.9,
50157,10.1002/smll.202407256,10.1002/smll.202407256,D18,L8-BO,D18,L8-BO,CCCCCCC(CCCC)CC1=CSC(C2=CC3=C(S2)C2=C(C=C(C4=CC(CC(CCCC)CCCCCC)=C(C5=CC6=C(C7=CC(F)=C(CC(CC)CCCC)S7)C7=C(C=CS7)C(C7=CC(F)=C(CC(CC)CCCC)S7)=C6S5)S4)S2)C2=NSN=C32)=C1,CCCCCCC(CCCC)CC1=C(/C=C2\C(=O)C3=CC(F)=C(F)C=C3C2=C(C#N)C#N)SC2=C1SC1C3=C(C4=C(C5=NSN=C35)C3=C(C5=C(S3)C(CC(CCCC)CCCCCC)=C(/C=C3\C(=O)C6=CC(F)=C(F)C=C6C3=C(C#N)C#N)S5)N4CC(CC)CCCC)N(CC(CC)CCCC)C21,0.89,27.6,77.05,19.26,18.926562,1.731246105919008,19.01,19.26,1:1.2,,,,ITO/HTL/active layer/PFN-Br/Ag,,PFN-Br,,Cd0.85PS0.3Li0.15H0.15:PEDOT:PSS,Cd0.85PS0.3Li0.15H0.15:PEDOT:PSS,,,,,-5.51,-2.77,,-5.68,-3.9,
50158,10.1002/smll.202407435,10.1002/smll.202407435,D18,YSe,D18,YSe,CCCCCCC(CCCC)Cc1csc(-c2cc3c4nsnc4c4cc(-c5cc(CC(CCCC)CCCCCC)c(-c6cc7c(-c8cc(F)c(CC(CC)CCCC)s8)c8sccc8c(-c8cc(F)c(CC(CC)CCCC)s8)c7s6)s5)sc4c3s2)c1,,0.852,26.41,76.96,17.36,17.317015872,0.2476044239631365,17.15,17.36,,,,,SBC-CF,,,,,,,,,,-5.51,-2.77,,,,
50159,10.1002/smll.202407435,10.1002/smll.202407435,D18,YSe,D18,YSe,CCCCCCC(CCCC)Cc1csc(-c2cc3c4nsnc4c4cc(-c5cc(CC(CCCC)CCCCCC)c(-c6cc7c(-c8cc(F)c(CC(CC)CCCC)s8)c8sccc8c(-c8cc(F)c(CC(CC)CCCC)s8)c7s6)s5)sc4c3s2)c1,,0.854,26.22,74.74,16.76,16.735691111999998,0.145041097852051,16.49,16.76,,,,,SBC-TL,,,,,,,,,,-5.51,-2.77,,,,
50160,10.1002/smll.202407435,10.1002/smll.202407435,D18,YSe,D18,YSe,CCCCCCC(CCCC)Cc1csc(-c2cc3c4nsnc4c4cc(-c5cc(CC(CCCC)CCCCCC)c(-c6cc7c(-c8cc(F)c(CC(CC)CCCC)s8)c8sccc8c(-c8cc(F)c(CC(CC)CCCC)s8)c7s6)s5)sc4c3s2)c1,,0.873,25.15,75.93,16.66,16.671152835,0.0669437875150105,16.23,16.66,,,,,SBC-DCM,,,,,,,,,,-5.51,-2.77,,,,
50161,10.1002/smll.202408308,10.1002/smll.202408308,PBDB-TF,BO-AM-4F,PBDB-TF,BO-AM-4F,CCCCC(CC)Cc1sc(-c2c3cc(-c4ccc(-c5sc(-c6ccc(C)s6)c6c5C(=O)c5c(CC(CC)CCCC)sc(CC(CC)CCCC)c5C6=O)s4)sc3c(-c3cc(F)c(CC(CC)CCCC)s3)c3cc(C)sc23)cc1F,,0.872,27.3,75.7,18.0,18.0208392,0.1157733333333392,17.8,18.0,,,,,ITO/PEDOT:PSS/active layer/PDINN/Ag,conventional,PDINN,PDINN,PEDOT:PSS,PEDOT:PSS,,o-xylene,o-xylene,,-5.49,-3.64,,,,
50162,10.1002/smll.202408308,10.1002/smll.202408308,PBDB-TF,DBO-4F,PBDB-TF,DBO-4F,CCCCC(CC)Cc1sc(-c2c3cc(-c4ccc(-c5sc(-c6ccc(C)s6)c6c5C(=O)c5c(CC(CC)CCCC)sc(CC(CC)CCCC)c5C6=O)s4)sc3c(-c3cc(F)c(CC(CC)CCCC)s3)c3cc(C)sc23)cc1F,,0.833,26.7,74.5,16.6,16.569619499999998,0.1830150602409834,16.3,16.6,,,,,ITO/PEDOT:PSS/active layer/PDINN/Ag,conventional,PDINN,PDINN,PEDOT:PSS,PEDOT:PSS,,o-xylene,o-xylene,,-5.49,-3.64,,,,
50163,10.1002/smll.202408610,10.1002/smll.202408610,PM6,Y6,PM6,Y6,COC(=O)C(C)(C)c1cc(C)cc(-c2sc3c4sc5cc(/C=C6/C(=O)c7cc(F)cc(c7)C(=O)/C6=C\c6cc(C(C)(C)C(=O)OC)c(-c7cc(C)cc(C(C)(C)C(=O)OC)c7)s6)sc5c4c(C(C)(C)C(=O)OC)ccc2-3)c1,CCCCCCCCCCCc1c(/C=C2\C(=O)c3cc(F)c(F)cc3C2=C(C#N)C#N)sc2c1sc1c3c4nsnc4c4c5sc6c(CCCCCCCCCCC)c(/C=C7\C(=O)c8cc(F)c(F)cc8C7=C(C#N)C#N)sc6c5n(CC(CC)CCCC)c4c3n(CC(CC)CCCC)c21,0.886,25.32,69.8,15.54,15.65859696,0.7631722007722099,15.3,15.54,,,,,ITO/PEDOT:PSS/active layer/PDIN/Ag,conventional,PDIN,PDIN,PEDOT:PSS,PEDOT:PSS,,,,,-5.56,-3.65,,-5.65,-4.09,
50164,10.1002/smll.202408610,10.1002/smll.202408610,PM6,Y6,PM6,Y6,COC(=O)C(C)(C)c1cc(C)cc(-c2sc3c4sc5cc(/C=C6/C(=O)c7cc(F)cc(c7)C(=O)/C6=C\c6cc(C(C)(C)C(=O)OC)c(-c7cc(C)cc(C(C)(C)C(=O)OC)c7)s6)sc5c4c(C(C)(C)C(=O)OC)ccc2-3)c1,CCCCCCCCCCCc1c(/C=C2\C(=O)c3cc(F)c(F)cc3C2=C(C#N)C#N)sc2c1sc1c3c4nsnc4c4c5sc6c(CCCCCCCCCCC)c(/C=C7\C(=O)c8cc(F)c(F)cc8C7=C(C#N)C#N)sc6c5n(CC(CC)CCCC)c4c3n(CC(CC)CCCC)c21,0.836,27.42,76.1,17.45,17.44449432,0.0315511747850936,17.25,17.45,,DPB,DPB,,ITO/PEDOT:PSS/active layer/PDIN/Ag,conventional,PDIN,PDIN,PEDOT:PSS,PEDOT:PSS,,,,,-5.56,-3.65,,-5.65,-4.09,
50165,10.1002/smll.202408610,10.1002/smll.202408610,PM6,IT-4F,PM6,IT-4F,COC(=O)C(C)(C)c1cc(C)cc(-c2sc3c4sc5cc(/C=C6/C(=O)c7cc(F)cc(c7)C(=O)/C6=C\c6cc(C(C)(C)C(=O)OC)c(-c7cc(C)cc(C(C)(C)C(=O)OC)c7)s6)sc5c4c(C(C)(C)C(=O)OC)ccc2-3)c1,CCCCCCc1ccc(C2(c3ccc(CCCCCC)cc3)c3cc4c(cc3-c3sc5cc(/C=C6\C(=O)c7cc(F)c(F)cc7C6=C(C#N)C#N)sc5c32)C(c2ccc(CCCCCC)cc2)(c2ccc(CCCCCC)cc2)c2c-4sc3cc(/C=C4\C(=O)c5cc(F)c(F)cc5C4=C(C#N)C#N)sc23)cc1,0.92,18.8,66.1,11.44,11.432656,0.0641958041957868,11.38,11.44,,,,,ITO/PEDOT:PSS/active layer/PDIN/Ag,conventional,PDIN,PDIN,PEDOT:PSS,PEDOT:PSS,,,,,-5.56,-3.65,,-5.66,-4.14,
50166,10.1002/smll.202408610,10.1002/smll.202408610,PM6,IT-4F,PM6,IT-4F,COC(=O)C(C)(C)c1cc(C)cc(-c2sc3c4sc5cc(/C=C6/C(=O)c7cc(F)cc(c7)C(=O)/C6=C\c6cc(C(C)(C)C(=O)OC)c(-c7cc(C)cc(C(C)(C)C(=O)OC)c7)s6)sc5c4c(C(C)(C)C(=O)OC)ccc2-3)c1,CCCCCCc1ccc(C2(c3ccc(CCCCCC)cc3)c3cc4c(cc3-c3sc5cc(/C=C6\C(=O)c7cc(F)c(F)cc7C6=C(C#N)C#N)sc5c32)C(c2ccc(CCCCCC)cc2)(c2ccc(CCCCCC)cc2)c2c-4sc3cc(/C=C4\C(=O)c5cc(F)c(F)cc5C4=C(C#N)C#N)sc23)cc1,0.864,19.06,77.0,12.68,12.6802368,0.0018675078864329,12.63,12.68,,DPB,DPB,,ITO/PEDOT:PSS/active layer/PDIN/Ag,conventional,PDIN,PDIN,PEDOT:PSS,PEDOT:PSS,,,,,-5.56,-3.65,,-5.66,-4.14,
50167,10.1002/smll.202408610,10.1002/smll.202408610,D18-Cl,N3,D18-Cl,N3,CCCCCCC(CCCC)Cc1csc(-c2cc3c4nsnc4c4cc(-c5cc(CC(CCCC)CCCCCC)c(-c6cc7c(-c8cc(Cl)c(CC(CC)CCCC)s8)c8sccc8c(-c8cc(Cl)c(CC(CC)CCCC)s8)c7s6)s5)sc4c3s2)c1,CCCCCCCCCCCC1=C(/C=C2\C(=O)C3=CC(F)=C(F)C=C3C2=C(C#N)C#N)SC2=C1SC1=C2N(CCC(CC)CCCC)C2=C1C1=NSN=C1C1=C2N(CCC(CC)CCCC)C2=C1SC1=C2SC(/C=C2\C(=O)C3=CC(F)=C(F)C=C3C2=C(C#N)C#N)=C1CCCCCCCCCCC,0.875,26.66,73.8,17.23,17.215695,0.0830237957051667,17.06,17.23,,,,,ITO/PEDOT:PSS/active layer/PDIN/Ag,conventional,PDIN,PDIN,PEDOT:PSS,PEDOT:PSS,,,,,-5.51,-2.77,,-5.64,-3.86,
50168,10.1002/smll.202408610,10.1002/smll.202408610,D18-Cl,N3,D18-Cl,N3,CCCCCCC(CCCC)Cc1csc(-c2cc3c4nsnc4c4cc(-c5cc(CC(CCCC)CCCCCC)c(-c6cc7c(-c8cc(Cl)c(CC(CC)CCCC)s8)c8sccc8c(-c8cc(Cl)c(CC(CC)CCCC)s8)c7s6)s5)sc4c3s2)c1,CCCCCCCCCCCC1=C(/C=C2\C(=O)C3=CC(F)=C(F)C=C3C2=C(C#N)C#N)SC2=C1SC1=C2N(CCC(CC)CCCC)C2=C1C1=NSN=C1C1=C2N(CCC(CC)CCCC)C2=C1SC1=C2SC(/C=C2\C(=O)C3=CC(F)=C(F)C=C3C2=C(C#N)C#N)=C1CCCCCCCCCCC,0.859,27.52,76.8,18.15,18.15527424,0.0290591735537109,18.02,18.15,,DPB,DPB,,ITO/PEDOT:PSS/active layer/PDIN/Ag,conventional,PDIN,PDIN,PEDOT:PSS,PEDOT:PSS,,,,,-5.51,-2.77,,-5.64,-3.86,
50169,10.1002/smll.202408610,10.1002/smll.202408610,D18-Cl,N3,D18-Cl,N3,CCCCCCC(CCCC)Cc1csc(-c2cc3c4nsnc4c4cc(-c5cc(CC(CCCC)CCCCCC)c(-c6cc7c(-c8cc(Cl)c(CC(CC)CCCC)s8)c8sccc8c(-c8cc(Cl)c(CC(CC)CCCC)s8)c7s6)s5)sc4c3s2)c1,CCCCCCCCCCCC1=C(/C=C2\C(=O)C3=CC(F)=C(F)C=C3C2=C(C#N)C#N)SC2=C1SC1=C2N(CCC(CC)CCCC)C2=C1C1=NSN=C1C1=C2N(CCC(CC)CCCC)C2=C1SC1=C2SC(/C=C2\C(=O)C3=CC(F)=C(F)C=C3C2=C(C#N)C#N)=C1CCCCCCCCCCC,0.861,28.48,77.6,19.04,19.02851328,0.0603294117647091,18.87,19.04,,DPB,DPB,,,,,,2PACz,2PACz,,,,,-5.51,-2.77,,-5.64,-3.86,
50177,10.1002/smll.202410198,10.1002/smll.202410198,PM6,L8-BO,PM6,L8-BO,CC1=CC(=CC(=C1)C2=C3C=CC(=C4C5=C(C=C(S5)/C=C\6/C(=O)C7=CC(=CC(=C7)F)C(=O)/C6=C\C8=CC(=C(S8)C9=CC(=CC(=C9)C)C(C)(C)C(=O)OC)C(C)(C)C(=O)OC)SC4=C3S2)C(C)(C)C(=O)OC)C(C)(C)C(=O)OC,CCCCCCC(CCCC)CC1=C(/C=C2\C(=O)C3=CC(F)=C(F)C=C3C2=C(C#N)C#N)SC2=C1SC1C3=C(C4=C(C5=NSN=C35)C3=C(C5=C(S3)C(CC(CCCC)CCCCCC)=C(/C=C3\C(=O)C6=CC(F)=C(F)C=C6C3=C(C#N)C#N)S5)N4CC(CC)CCCC)N(CC(CC)CCCC)C21,0.886,26.67,78.1,18.45,18.45473322,0.0256543089431007,18.37,18.45,,,,,ITO/2PCAz/active layer/PNDIT-F3N/Ag,,PNDIT-F3N,PNDIT-F3N,2PCAz,2PACz,,,,,-5.56,-3.65,,-5.68,-3.9,
50178,10.1002/smll.202410198,10.1002/smll.202410198,PBBQ-5,L8-BO,PBBQ-5,L8-BO,,CCCCCCC(CCCC)CC1=C(/C=C2\C(=O)C3=CC(F)=C(F)C=C3C2=C(C#N)C#N)SC2=C1SC1C3=C(C4=C(C5=NSN=C35)C3=C(C5=C(S3)C(CC(CCCC)CCCCCC)=C(/C=C3\C(=O)C6=CC(F)=C(F)C=C6C3=C(C#N)C#N)S5)N4CC(CC)CCCC)N(CC(CC)CCCC)C21,0.901,27.05,80.2,19.54,19.5463841,0.0326719549641851,19.36,19.54,,,,,ITO/2PCAz/active layer/PNDIT-F3N/Ag,,PNDIT-F3N,PNDIT-F3N,2PCAz,2PACz,,,,,,,,-5.68,-3.9,
50179,10.1002/smll.202410198,10.1002/smll.202410198,PBBQ-10,L8-BO,PBBQ-10,L8-BO,,CCCCCCC(CCCC)CC1=C(/C=C2\C(=O)C3=CC(F)=C(F)C=C3C2=C(C#N)C#N)SC2=C1SC1C3=C(C4=C(C5=NSN=C35)C3=C(C5=C(S3)C(CC(CCCC)CCCCCC)=C(/C=C3\C(=O)C6=CC(F)=C(F)C=C6C3=C(C#N)C#N)S5)N4CC(CC)CCCC)N(CC(CC)CCCC)C21,0.889,26.93,79.6,19.05,19.05685292,0.0359733333333148,18.82,19.05,,,,,ITO/2PCAz/active layer/PNDIT-F3N/Ag,,PNDIT-F3N,PNDIT-F3N,2PCAz,2PACz,,,,,,,,-5.68,-3.9,
50180,10.1002/smll.202410470,10.1002/smll.202410470,PM6,Y6,PM6,Y6,CC1=CC(=CC(=C1)C2=C3C=CC(=C4C5=C(C=C(S5)/C=C\6/C(=O)C7=CC(=CC(=C7)F)C(=O)/C6=C\C8=CC(=C(S8)C9=CC(=CC(=C9)C)C(C)(C)C(=O)OC)C(C)(C)C(=O)OC)SC4=C3S2)C(C)(C)C(=O)OC)C(C)(C)C(=O)OC,CCCCCCCCCCCc1c(/C=C2\C(=O)c3cc(F)c(F)cc3C2=C(C#N)C#N)sc2c1sc1c3c4nsnc4c4c5sc6c(CCCCCCCCCCC)c(/C=C7\C(=O)c8cc(F)c(F)cc8C7=C(C#N)C#N)sc6c5n(CC(CC)CCCC)c4c3n(CC(CC)CCCC)c21,0.853,27.02,70.47,16.24,16.241967881999997,0.012117499999993,16.03,16.24,,,,,ITO/PEDOT:PSS/active layer/PNDIT-F3N/Ag,conventional,PNDIT-F3N,PNDIT-F3N,PEDOT:PSS,PEDOT:PSS,,,,,-5.56,-3.65,,-5.65,-4.09,
50181,10.1002/smll.202410470,10.1002/smll.202410470,PM6,Y6,PM6,Y6,CC1=CC(=CC(=C1)C2=C3C=CC(=C4C5=C(C=C(S5)/C=C\6/C(=O)C7=CC(=CC(=C7)F)C(=O)/C6=C\C8=CC(=C(S8)C9=CC(=CC(=C9)C)C(C)(C)C(=O)OC)C(C)(C)C(=O)OC)SC4=C3S2)C(C)(C)C(=O)OC)C(C)(C)C(=O)OC,CCCCCCCCCCCc1c(/C=C2\C(=O)c3cc(F)c(F)cc3C2=C(C#N)C#N)sc2c1sc1c3c4nsnc4c4c5sc6c(CCCCCCCCCCC)c(/C=C7\C(=O)c8cc(F)c(F)cc8C7=C(C#N)C#N)sc6c5n(CC(CC)CCCC)c4c3n(CC(CC)CCCC)c21,0.825,28.6,75.95,17.93,17.9204025,0.0535276073619528,17.63,17.93,,MT-I,MT-I,,ITO/PEDOT:PSS/active layer/PNDIT-F3N/Ag,conventional,PNDIT-F3N,PNDIT-F3N,PEDOT:PSS,PEDOT:PSS,,,,,-5.56,-3.65,,-5.65,-4.09,
50182,10.1002/smll.202410470,10.1002/smll.202410470,PM6,L8-BO,PM6,L8-BO,CC1=CC(=CC(=C1)C2=C3C=CC(=C4C5=C(C=C(S5)/C=C\6/C(=O)C7=CC(=CC(=C7)F)C(=O)/C6=C\C8=CC(=C(S8)C9=CC(=CC(=C9)C)C(C)(C)C(=O)OC)C(C)(C)C(=O)OC)SC4=C3S2)C(C)(C)C(=O)OC)C(C)(C)C(=O)OC,CCCCCCC(CCCC)CC1=C(/C=C2\C(=O)C3=CC(F)=C(F)C=C3C2=C(C#N)C#N)SC2=C1SC1C3=C(C4=C(C5=NSN=C35)C3=C(C5=C(S3)C(CC(CCCC)CCCCCC)=C(/C=C3\C(=O)C6=CC(F)=C(F)C=C6C3=C(C#N)C#N)S5)N4CC(CC)CCCC)N(CC(CC)CCCC)C21,0.899,25.61,72.71,16.74,16.740306868999998,0.0018331481481434,16.6,16.74,,,,,ITO/PEDOT:PSS/active layer/PNDIT-F3N/Ag,conventional,PNDIT-F3N,PNDIT-F3N,PEDOT:PSS,PEDOT:PSS,,,,,-5.56,-3.65,,-5.68,-3.9,
50183,10.1002/smll.202410470,10.1002/smll.202410470,PM6,L8-BO,PM6,L8-BO,CC1=CC(=CC(=C1)C2=C3C=CC(=C4C5=C(C=C(S5)/C=C\6/C(=O)C7=CC(=CC(=C7)F)C(=O)/C6=C\C8=CC(=C(S8)C9=CC(=CC(=C9)C)C(C)(C)C(=O)OC)C(C)(C)C(=O)OC)SC4=C3S2)C(C)(C)C(=O)OC)C(C)(C)C(=O)OC,CCCCCCC(CCCC)CC1=C(/C=C2\C(=O)C3=CC(F)=C(F)C=C3C2=C(C#N)C#N)SC2=C1SC1C3=C(C4=C(C5=NSN=C35)C3=C(C5=C(S3)C(CC(CCCC)CCCCCC)=C(/C=C3\C(=O)C6=CC(F)=C(F)C=C6C3=C(C#N)C#N)S5)N4CC(CC)CCCC)N(CC(CC)CCCC)C21,0.881,26.74,76.85,18.11,18.10427689,0.0316019326339132,17.8,18.11,,MT-I,MT-I,,ITO/PEDOT:PSS/active layer/PNDIT-F3N/Ag,conventional,PNDIT-F3N,PNDIT-F3N,PEDOT:PSS,PEDOT:PSS,,,,,-5.56,-3.65,,-5.68,-3.9,
50184,10.1002/smll.202410470,10.1002/smll.202410470,PM6,BTP-eC9,PM6,BTP-eC9,CC1=CC(=CC(=C1)C2=C3C=CC(=C4C5=C(C=C(S5)/C=C\6/C(=O)C7=CC(=CC(=C7)F)C(=O)/C6=C\C8=CC(=C(S8)C9=CC(=CC(=C9)C)C(C)(C)C(=O)OC)C(C)(C)C(=O)OC)SC4=C3S2)C(C)(C)C(=O)OC)C(C)(C)C(=O)OC,CCCCCCCCCc1c(C=C2C(=O)c3cc(Cl)c(Cl)cc3C2=C(C#N)C#N)sc2c1sc1c3c4nsnc4c4c5sc6c(CCCCCCCCC)c(C=C7C(=O)c8cc(Cl)c(Cl)cc8C7=C(C#N)C#N)sc6c5n(CC(CCCC)CCCCCC)c4c3n(CC(CCCC)CCCCCC)c21,0.856,27.55,73.15,17.25,17.2508182,0.0047431884058041,17.15,17.25,,,,,ITO/PEDOT:PSS/active layer/PNDIT-F3N/Ag,conventional,PNDIT-F3N,PNDIT-F3N,PEDOT:PSS,PEDOT:PSS,,,,,-5.56,-3.65,,-5.68,-3.9,
50185,10.1002/smll.202410470,10.1002/smll.202410470,PM6,BTP-eC9,PM6,BTP-eC9,CC1=CC(=CC(=C1)C2=C3C=CC(=C4C5=C(C=C(S5)/C=C\6/C(=O)C7=CC(=CC(=C7)F)C(=O)/C6=C\C8=CC(=C(S8)C9=CC(=CC(=C9)C)C(C)(C)C(=O)OC)C(C)(C)C(=O)OC)SC4=C3S2)C(C)(C)C(=O)OC)C(C)(C)C(=O)OC,CCCCCCCCCc1c(C=C2C(=O)c3cc(Cl)c(Cl)cc3C2=C(C#N)C#N)sc2c1sc1c3c4nsnc4c4c5sc6c(CCCCCCCCC)c(C=C7C(=O)c8cc(Cl)c(Cl)cc8C7=C(C#N)C#N)sc6c5n(CC(CCCC)CCCCCC)c4c3n(CC(CCCC)CCCCCC)c21,0.852,28.58,76.29,18.59,18.576737064,0.0713444647660047,18.2,18.59,,MT-I,MT-I,,ITO/PEDOT:PSS/active layer/PNDIT-F3N/Ag,conventional,PNDIT-F3N,PNDIT-F3N,PEDOT:PSS,PEDOT:PSS,,,,,-5.56,-3.65,,-5.68,-3.9,
50186,10.1002/smll.202410470,10.1002/smll.202410470,D18,Y6,D18,Y6,CCCCCCC(CCCC)CC1=CSC(C2=CC3=C(S2)C2=C(C=C(C4=CC(CC(CCCC)CCCCCC)=C(C5=CC6=C(C7=CC(F)=C(CC(CC)CCCC)S7)C7=C(C=CS7)C(C7=CC(F)=C(CC(CC)CCCC)S7)=C6S5)S4)S2)C2=NSN=C32)=C1,CCCCCCCCCCCc1c(/C=C2\C(=O)c3cc(F)c(F)cc3C2=C(C#N)C#N)sc2c1sc1c3c4nsnc4c4c5sc6c(CCCCCCCCCCC)c(/C=C7\C(=O)c8cc(F)c(F)cc8C7=C(C#N)C#N)sc6c5n(CC(CC)CCCC)c4c3n(CC(CC)CCCC)c21,0.854,27.47,73.44,17.22,17.228568671999998,0.0497599999999948,17.12,17.22,,,,,ITO/PEDOT:PSS/active layer/PNDIT-F3N/Ag,conventional,PNDIT-F3N,PNDIT-F3N,PEDOT:PSS,PEDOT:PSS,,,,,-5.51,-2.77,,-5.65,-4.09,
50187,10.1002/smll.202410470,10.1002/smll.202410470,D18,Y6,D18,Y6,CCCCCCC(CCCC)CC1=CSC(C2=CC3=C(S2)C2=C(C=C(C4=CC(CC(CCCC)CCCCCC)=C(C5=CC6=C(C7=CC(F)=C(CC(CC)CCCC)S7)C7=C(C=CS7)C(C7=CC(F)=C(CC(CC)CCCC)S7)=C6S5)S4)S2)C2=NSN=C32)=C1,CCCCCCCCCCCc1c(/C=C2\C(=O)c3cc(F)c(F)cc3C2=C(C#N)C#N)sc2c1sc1c3c4nsnc4c4c5sc6c(CCCCCCCCCCC)c(/C=C7\C(=O)c8cc(F)c(F)cc8C7=C(C#N)C#N)sc6c5n(CC(CC)CCCC)c4c3n(CC(CC)CCCC)c21,0.84,28.58,76.1,18.28,18.2694792,0.057553610503312,17.96,18.28,,MT-I,MT-I,,ITO/PEDOT:PSS/active layer/PNDIT-F3N/Ag,conventional,PNDIT-F3N,PNDIT-F3N,PEDOT:PSS,PEDOT:PSS,,,,,-5.51,-2.77,,-5.65,-4.09,
50192,10.1002/smll.202410581,10.1002/smll.202410581,PM6,PY-IT,PM6,PY-IT,CC1=CC(=CC(=C1)C2=C3C=CC(=C4C5=C(C=C(S5)/C=C\6/C(=O)C7=CC(=CC(=C7)F)C(=O)/C6=C\C8=CC(=C(S8)C9=CC(=CC(=C9)C)C(C)(C)C(=O)OC)C(C)(C)C(=O)OC)SC4=C3S2)C(C)(C)C(=O)OC)C(C)(C)C(=O)OC,CCCCCCCCCCCc1c(/C=C2\C(=O)c3ccccc3C2=C(C#N)C#N)sc2c1sc1c3c4nsnc4c4c5sc6c(CCCCCCCCCCC)c(/C=C7\C(=O)c8cc(-c9cccs9)ccc8C7=C(C#N)C#N)sc6c5n(CC(CCCCCCCC)CCCCCCCCCC)c4c3n(CC(CCCCCCCC)CCCCCCCCCC)c21,0.949,23.97,70.48,16.03,16.032459144,0.0153408858390484,,16.03,,,,,ITO/PEDOT:PSS/active layer/PNDIT-F3N/Ag,conventional,PNDIT-F3N,PNDIT-F3N,PEDOT:PSS,PEDOT:PSS,,,,,-5.56,-3.65,,-5.68,-3.94,
50193,10.1002/smll.202410581,10.1002/smll.202410581,PM6,PYT-1S1Se,PM6,PYT-1S1Se,CC1=CC(=CC(=C1)C2=C3C=CC(=C4C5=C(C=C(S5)/C=C\6/C(=O)C7=CC(=CC(=C7)F)C(=O)/C6=C\C8=CC(=C(S8)C9=CC(=CC(=C9)C)C(C)(C)C(=O)OC)C(C)(C)C(=O)OC)SC4=C3S2)C(C)(C)C(=O)OC)C(C)(C)C(=O)OC,,0.902,25.5,77.12,17.74,17.738371200000003,0.0091815107102329,,17.74,,,,,ITO/PEDOT:PSS/active layer/PNDIT-F3N/Ag,conventional,PNDIT-F3N,PNDIT-F3N,PEDOT:PSS,PEDOT:PSS,,,,,-5.56,-3.65,,,,
50194,10.1002/smll.202410581,10.1002/smll.202410581,PM6,PY-IT,PM6,PY-IT,CC1=CC(=CC(=C1)C2=C3C=CC(=C4C5=C(C=C(S5)/C=C\6/C(=O)C7=CC(=CC(=C7)F)C(=O)/C6=C\C8=CC(=C(S8)C9=CC(=CC(=C9)C)C(C)(C)C(=O)OC)C(C)(C)C(=O)OC)SC4=C3S2)C(C)(C)C(=O)OC)C(C)(C)C(=O)OC,CCCCCCCCCCCc1c(/C=C2\C(=O)c3ccccc3C2=C(C#N)C#N)sc2c1sc1c3c4nsnc4c4c5sc6c(CCCCCCCCCCC)c(/C=C7\C(=O)c8cc(-c9cccs9)ccc8C7=C(C#N)C#N)sc6c5n(CC(CCCCCCCC)CCCCCCCCCC)c4c3n(CC(CCCCCCCC)CCCCCCCCCC)c21,0.924,25.07,77.45,17.94,17.94104466,0.0058230769230659,,17.94,,,,,ITO/PEDOT:PSS/active layer/PNDIT-F3N/Ag,conventional,PNDIT-F3N,PNDIT-F3N,PEDOT:PSS,PEDOT:PSS,,,,,-5.56,-3.65,,-5.68,-3.94,
50195,10.1002/smll.202410581,10.1002/smll.202410581,PM6,PY-V-γ,PM6,PY-V-γ,CC1=CC(=CC(=C1)C2=C3C=CC(=C4C5=C(C=C(S5)/C=C\6/C(=O)C7=CC(=CC(=C7)F)C(=O)/C6=C\C8=CC(=C(S8)C9=CC(=CC(=C9)C)C(C)(C)C(=O)OC)C(C)(C)C(=O)OC)SC4=C3S2)C(C)(C)C(=O)OC)C(C)(C)C(=O)OC,C/C=C\c1ccc2c(c1)C(=O)/C(=C\c1sc3c(sc4c5c6nsnc6c6c7sc8c(CCCCCCCCCCC)c(/C=C9\C(=O)c%10cc(C)ccc%10C9=C(C#N)C#N)sc8c7n(C)c6c5n(C)c34)c1CCCCCCCCCCC)C2=C(C#N)C#N,0.914,25.7,77.0,18.1,18.087146,0.0710165745856398,,18.1,,,,,ITO/PEDOT:PSS/active layer/PNDIT-F3N/Ag,conventional,PNDIT-F3N,PNDIT-F3N,PEDOT:PSS,PEDOT:PSS,,,,,-5.56,-3.65,,,,
50196,10.1002/smll.202410581,10.1002/smll.202410581,PM6,PY-SSe-V,PM6,PY-SSe-V,CC1=CC(=CC(=C1)C2=C3C=CC(=C4C5=C(C=C(S5)/C=C\6/C(=O)C7=CC(=CC(=C7)F)C(=O)/C6=C\C8=CC(=C(S8)C9=CC(=CC(=C9)C)C(C)(C)C(=O)OC)C(C)(C)C(=O)OC)SC4=C3S2)C(C)(C)C(=O)OC)C(C)(C)C(=O)OC,,0.91,25.88,77.04,18.14,18.14353632,0.0194945975744128,,18.14,,,,,ITO/PEDOT:PSS/active layer/PNDIT-F3N/Ag,conventional,PNDIT-F3N,PNDIT-F3N,PEDOT:PSS,PEDOT:PSS,,,,,-5.56,-3.65,,,,
50197,10.1002/smll.202410581,10.1002/smll.202410581,PBQx-TCl,PY-IT,PBQx-TCl,PY-IT,Cc1csc(-c2cc3c4nccnc4c4cc(-c5cc(C)c(-c6cc7c(-c8cc(Cl)c(C)s8)c8sccc8c(-c8cc(Cl)c(C)s8)c7s6)s5)sc4c3s2)c1,CCCCCCCCCCCc1c(/C=C2\C(=O)c3ccccc3C2=C(C#N)C#N)sc2c1sc1c3c4nsnc4c4c5sc6c(CCCCCCCCCCC)c(/C=C7\C(=O)c8cc(-c9cccs9)ccc8C7=C(C#N)C#N)sc6c5n(CC(CCCCCCCC)CCCCCCCCCC)c4c3n(CC(CCCCCCCC)CCCCCCCCCC)c21,0.936,25.71,78.26,18.18,18.832924656000003,3.5914447524752653,,18.18,,,,,ITO/PEDOT:PSS/active layer/PNDIT-F3N/Ag,conventional,PNDIT-F3N,PNDIT-F3N,PEDOT:PSS,PEDOT:PSS,,,,,,,,-5.68,-3.94,
50198,10.1002/smll.202410581,10.1002/smll.202410581,PBQx-TCl,PY-DT,PBQx-TCl,PY-DT,Cc1csc(-c2cc3c4nccnc4c4cc(-c5cc(C)c(-c6cc7c(-c8cc(Cl)c(C)s8)c8sccc8c(-c8cc(Cl)c(C)s8)c7s6)s5)sc4c3s2)c1,CCCCCCCCCCCCC(CCCCCCCCCC)Cn1c2c3sc(/C=C4\C(=O)c5ccccc5C4=C(C#N)C#N)c(CC(CCCC)CCCCCC)c3sc2c2c3nsnc3c3c4sc5c(CC(CCCC)CCCCCC)c(/C=C6\C(=O)c7cc(-c8cccs8)ccc7C6=C(C#N)C#N)sc5c4n(CC(CCCCCCCCCC)CCCCCCCCCCCC)c3c21,0.971,25.35,74.49,18.34,18.335601765,0.0239816521264996,,18.34,,PM1,,30 wt.%,ITO/PEDOT:PSS/active layer/PNDIT-F3N/Ag,conventional,PNDIT-F3N,PNDIT-F3N,PEDOT:PSS,PEDOT:PSS,,,,,,,,-5.6,-3.83,
50205,10.1002/smll.202410679,10.1002/smll.202410679,PM6,Y6,PM6,Y6,CC1=CC(=CC(=C1)C2=C3C=CC(=C4C5=C(C=C(S5)/C=C\6/C(=O)C7=CC(=CC(=C7)F)C(=O)/C6=C\C8=CC(=C(S8)C9=CC(=CC(=C9)C)C(C)(C)C(=O)OC)C(C)(C)C(=O)OC)SC4=C3S2)C(C)(C)C(=O)OC)C(C)(C)C(=O)OC,CCCCCCCCCCCc1c(/C=C2\C(=O)c3cc(F)c(F)cc3C2=C(C#N)C#N)sc2c1sc1c3c4nsnc4c4c5sc6c(CCCCCCCCCCC)c(/C=C7\C(=O)c8cc(F)c(F)cc8C7=C(C#N)C#N)sc6c5n(CC(CC)CCCC)c4c3n(CC(CC)CCCC)c21,0.85,26.37,72.6,16.26,16.272927,0.0795018450184359,16.09,16.26,,w/o,,,ITO/3PACz/active layer/PFN-Br/Ag,,PFN-Br,PFN-Br,3PACz,3PACz,105.0,,,,-5.56,-3.65,,-5.65,-4.09,
50206,10.1002/smll.202410679,10.1002/smll.202410679,PM6,Y6,PM6,Y6,CC1=CC(=CC(=C1)C2=C3C=CC(=C4C5=C(C=C(S5)/C=C\6/C(=O)C7=CC(=CC(=C7)F)C(=O)/C6=C\C8=CC(=C(S8)C9=CC(=CC(=C9)C)C(C)(C)C(=O)OC)C(C)(C)C(=O)OC)SC4=C3S2)C(C)(C)C(=O)OC)C(C)(C)C(=O)OC,CCCCCCCCCCCc1c(/C=C2\C(=O)c3cc(F)c(F)cc3C2=C(C#N)C#N)sc2c1sc1c3c4nsnc4c4c5sc6c(CCCCCCCCCCC)c(/C=C7\C(=O)c8cc(F)c(F)cc8C7=C(C#N)C#N)sc6c5n(CC(CC)CCCC)c4c3n(CC(CC)CCCC)c21,0.838,26.59,75.7,17.02,16.86779194,0.8942894242068128,16.83,17.02,,CN,CN,,ITO/3PACz/active layer/PFN-Br/Ag,,PFN-Br,PFN-Br,3PACz,3PACz,102.0,,,,-5.56,-3.65,,-5.65,-4.09,
50207,10.1002/smll.202410679,10.1002/smll.202410679,PM6,Y6,PM6,Y6,CC1=CC(=CC(=C1)C2=C3C=CC(=C4C5=C(C=C(S5)/C=C\6/C(=O)C7=CC(=CC(=C7)F)C(=O)/C6=C\C8=CC(=C(S8)C9=CC(=CC(=C9)C)C(C)(C)C(=O)OC)C(C)(C)C(=O)OC)SC4=C3S2)C(C)(C)C(=O)OC)C(C)(C)C(=O)OC,CCCCCCCCCCCc1c(/C=C2\C(=O)c3cc(F)c(F)cc3C2=C(C#N)C#N)sc2c1sc1c3c4nsnc4c4c5sc6c(CCCCCCCCCCC)c(/C=C7\C(=O)c8cc(F)c(F)cc8C7=C(C#N)C#N)sc6c5n(CC(CC)CCCC)c4c3n(CC(CC)CCCC)c21,0.848,28.64,77.7,18.87,18.87078144,0.0041411764705924,18.78,18.87,,DBN,DBN,,ITO/3PACz/active layer/PFN-Br/Ag,,PFN-Br,PFN-Br,3PACz,3PACz,103.0,,,100.0,-5.56,-3.65,,-5.65,-4.09,
50208,10.1002/smll.202410679,10.1002/smll.202410679,PM6,Y6,PM6,Y6,CC1=CC(=CC(=C1)C2=C3C=CC(=C4C5=C(C=C(S5)/C=C\6/C(=O)C7=CC(=CC(=C7)F)C(=O)/C6=C\C8=CC(=C(S8)C9=CC(=CC(=C9)C)C(C)(C)C(=O)OC)C(C)(C)C(=O)OC)SC4=C3S2)C(C)(C)C(=O)OC)C(C)(C)C(=O)OC,CCCCCCCCCCCc1c(/C=C2\C(=O)c3cc(F)c(F)cc3C2=C(C#N)C#N)sc2c1sc1c3c4nsnc4c4c5sc6c(CCCCCCCCCCC)c(/C=C7\C(=O)c8cc(F)c(F)cc8C7=C(C#N)C#N)sc6c5n(CC(CC)CCCC)c4c3n(CC(CC)CCCC)c21,0.848,29.66,77.8,19.51,19.56800704,0.2973195284469304,19.38,19.51,,DBN,DBN,,ITO/3PACz/active layer/PFN-Br/Ag,,PFN-Br,PFN-Br,3PACz,3PACz,,,,100.0,-5.56,-3.65,,-5.65,-4.09,
50209,10.1002/smll.202410917,10.1002/smll.202410917,PM6,L8-BO,PM6,L8-BO,CC1=CC(=CC(=C1)C2=C3C=CC(=C4C5=C(C=C(S5)/C=C\6/C(=O)C7=CC(=CC(=C7)F)C(=O)/C6=C\C8=CC(=C(S8)C9=CC(=CC(=C9)C)C(C)(C)C(=O)OC)C(C)(C)C(=O)OC)SC4=C3S2)C(C)(C)C(=O)OC)C(C)(C)C(=O)OC,CCCCCCC(CCCC)CC1=C(/C=C2\C(=O)C3=CC(F)=C(F)C=C3C2=C(C#N)C#N)SC2=C1SC1C3=C(C4=C(C5=NSN=C35)C3=C(C5=C(S3)C(CC(CCCC)CCCCCC)=C(/C=C3\C(=O)C6=CC(F)=C(F)C=C6C3=C(C#N)C#N)S5)N4CC(CC)CCCC)N(CC(CC)CCCC)C21,0.899,25.01,77.03,17.32,17.319417497000003,0.0033631812932843,17.18,17.32,,,,,,,,,MoOx,MoO3,,,,200.0,-5.56,-3.65,,-5.68,-3.9,
50210,10.1002/smll.202410917,10.1002/smll.202410917,PM6,L8-BO,PM6,L8-BO,CC1=CC(=CC(=C1)C2=C3C=CC(=C4C5=C(C=C(S5)/C=C\6/C(=O)C7=CC(=CC(=C7)F)C(=O)/C6=C\C8=CC(=C(S8)C9=CC(=CC(=C9)C)C(C)(C)C(=O)OC)C(C)(C)C(=O)OC)SC4=C3S2)C(C)(C)C(=O)OC)C(C)(C)C(=O)OC,CCCCCCC(CCCC)CC1=C(/C=C2\C(=O)C3=CC(F)=C(F)C=C3C2=C(C#N)C#N)SC2=C1SC1C3=C(C4=C(C5=NSN=C35)C3=C(C5=C(S3)C(CC(CCCC)CCCCCC)=C(/C=C3\C(=O)C6=CC(F)=C(F)C=C6C3=C(C#N)C#N)S5)N4CC(CC)CCCC)N(CC(CC)CCCC)C21,0.892,25.47,78.23,17.78,17.773261452,0.0378995950506259,17.62,17.78,,,,,,,,,3% IL:MoOx,3% IL:MoO3,,,,,-5.56,-3.65,,-5.68,-3.9,
50211,10.1002/smll.202410917,10.1002/smll.202410917,PM6,L8-BO,PM6,L8-BO,CC1=CC(=CC(=C1)C2=C3C=CC(=C4C5=C(C=C(S5)/C=C\6/C(=O)C7=CC(=CC(=C7)F)C(=O)/C6=C\C8=CC(=C(S8)C9=CC(=CC(=C9)C)C(C)(C)C(=O)OC)C(C)(C)C(=O)OC)SC4=C3S2)C(C)(C)C(=O)OC)C(C)(C)C(=O)OC,CCCCCCC(CCCC)CC1=C(/C=C2\C(=O)C3=CC(F)=C(F)C=C3C2=C(C#N)C#N)SC2=C1SC1C3=C(C4=C(C5=NSN=C35)C3=C(C5=C(S3)C(CC(CCCC)CCCCCC)=C(/C=C3\C(=O)C6=CC(F)=C(F)C=C6C3=C(C#N)C#N)S5)N4CC(CC)CCCC)N(CC(CC)CCCC)C21,0.896,26.28,79.61,18.75,18.745671168,0.0230871039999935,18.51,18.75,,,,,,,,,5% IL:MoOx,5% IL:MoO3,,,,,-5.56,-3.65,,-5.68,-3.9,
50212,10.1002/smll.202410917,10.1002/smll.202410917,PM6,L8-BO,PM6,L8-BO,CC1=CC(=CC(=C1)C2=C3C=CC(=C4C5=C(C=C(S5)/C=C\6/C(=O)C7=CC(=CC(=C7)F)C(=O)/C6=C\C8=CC(=C(S8)C9=CC(=CC(=C9)C)C(C)(C)C(=O)OC)C(C)(C)C(=O)OC)SC4=C3S2)C(C)(C)C(=O)OC)C(C)(C)C(=O)OC,CCCCCCC(CCCC)CC1=C(/C=C2\C(=O)C3=CC(F)=C(F)C=C3C2=C(C#N)C#N)SC2=C1SC1C3=C(C4=C(C5=NSN=C35)C3=C(C5=C(S3)C(CC(CCCC)CCCCCC)=C(/C=C3\C(=O)C6=CC(F)=C(F)C=C6C3=C(C#N)C#N)S5)N4CC(CC)CCCC)N(CC(CC)CCCC)C21,0.878,25.4,78.6,17.53,17.528743199999997,0.0071694238448586,17.41,17.53,,,,,,,,,10% IL:MoOx,MoO3,,,,,-5.56,-3.65,,-5.68,-3.9,
50213,10.1002/smll.202410917,10.1002/smll.202410917,PM6,L8-BO,PM6,L8-BO,CC1=CC(=CC(=C1)C2=C3C=CC(=C4C5=C(C=C(S5)/C=C\6/C(=O)C7=CC(=CC(=C7)F)C(=O)/C6=C\C8=CC(=C(S8)C9=CC(=CC(=C9)C)C(C)(C)C(=O)OC)C(C)(C)C(=O)OC)SC4=C3S2)C(C)(C)C(=O)OC)C(C)(C)C(=O)OC,CCCCCCC(CCCC)CC1=C(/C=C2\C(=O)C3=CC(F)=C(F)C=C3C2=C(C#N)C#N)SC2=C1SC1C3=C(C4=C(C5=NSN=C35)C3=C(C5=C(S3)C(CC(CCCC)CCCCCC)=C(/C=C3\C(=O)C6=CC(F)=C(F)C=C6C3=C(C#N)C#N)S5)N4CC(CC)CCCC)N(CC(CC)CCCC)C21,0.898,25.43,78.91,18.03,18.019998074,0.0554737992235221,17.95,18.03,,,,,,,,,PEDOT:PSS,PEDOT:PSS,,,,,-5.56,-3.65,,-5.68,-3.9,
50214,10.1002/smll.202410917,10.1002/smll.202410917,PM6,BTP-BO-4Cl,PM6,BTP-BO-4Cl,CC1=CC(=CC(=C1)C2=C3C=CC(=C4C5=C(C=C(S5)/C=C\6/C(=O)C7=CC(=CC(=C7)F)C(=O)/C6=C\C8=CC(=C(S8)C9=CC(=CC(=C9)C)C(C)(C)C(=O)OC)C(C)(C)C(=O)OC)SC4=C3S2)C(C)(C)C(=O)OC)C(C)(C)C(=O)OC,CCCCCCCCCCCc1c(/C=C2\C(=O)c3cc(Cl)c(Cl)cc3C2=C(C#N)C#N)sc2c1Cc1c-2n(CC(CCCC)CCCCCC)c2c1c1nsnc1c1c3c(n(CC(CCCC)CCCCCC)c12)-c1sc(/C=C2\C(=O)c4cc(Cl)c(Cl)cc4C2=C(C#N)C#N)c(CCCCCCCCCCC)c1C3,0.862,27.29,76.4,17.97,17.97232072,0.0129144129104071,17.85,17.97,,,,,,,,,5% IL:MoOx,5% IL:MoO3,,,,,-5.56,-3.65,,-5.62,-4.05,
50215,10.1002/smll.202410917,10.1002/smll.202410917,PM6,BTP-BO-4Cl,PM6,BTP-BO-4Cl,CC1=CC(=CC(=C1)C2=C3C=CC(=C4C5=C(C=C(S5)/C=C\6/C(=O)C7=CC(=CC(=C7)F)C(=O)/C6=C\C8=CC(=C(S8)C9=CC(=CC(=C9)C)C(C)(C)C(=O)OC)C(C)(C)C(=O)OC)SC4=C3S2)C(C)(C)C(=O)OC)C(C)(C)C(=O)OC,CCCCCCCCCCCc1c(/C=C2\C(=O)c3cc(Cl)c(Cl)cc3C2=C(C#N)C#N)sc2c1Cc1c-2n(CC(CCCC)CCCCCC)c2c1c1nsnc1c1c3c(n(CC(CCCC)CCCCCC)c12)-c1sc(/C=C2\C(=O)c4cc(Cl)c(Cl)cc4C2=C(C#N)C#N)c(CCCCCCCCCCC)c1C3,0.86,26.47,76.13,17.34,17.33038546,0.0554471741637899,17.18,17.34,,,,,,,,,PEDOT:PSS,PEDOT:PSS,,,,,-5.56,-3.65,,-5.62,-4.05,
50216,10.1002/smll.202410917,10.1002/smll.202410917,PM6,IT-4F,PM6,IT-4F,CC1=CC(=CC(=C1)C2=C3C=CC(=C4C5=C(C=C(S5)/C=C\6/C(=O)C7=CC(=CC(=C7)F)C(=O)/C6=C\C8=CC(=C(S8)C9=CC(=CC(=C9)C)C(C)(C)C(=O)OC)C(C)(C)C(=O)OC)SC4=C3S2)C(C)(C)C(=O)OC)C(C)(C)C(=O)OC,CCCCCCc1ccc(C2(c3ccc(CCCCCC)cc3)c3cc4c(cc3-c3sc5cc(/C=C6\C(=O)c7cc(F)c(F)cc7C6=C(C#N)C#N)sc5c32)C(c2ccc(CCCCCC)cc2)(c2ccc(CCCCCC)cc2)c2c-4sc3cc(/C=C4\C(=O)c5cc(F)c(F)cc5C4=C(C#N)C#N)sc23)cc1,0.861,20.63,76.59,13.6,13.604245137,0.0312142426470576,13.45,13.6,,,,,,,,,5% IL:MoOx,5% IL:MoO3,,,,,-5.56,-3.65,,-5.66,-4.14,
50217,10.1002/smll.202410917,10.1002/smll.202410917,PM6,IT-4F,PM6,IT-4F,CC1=CC(=CC(=C1)C2=C3C=CC(=C4C5=C(C=C(S5)/C=C\6/C(=O)C7=CC(=CC(=C7)F)C(=O)/C6=C\C8=CC(=C(S8)C9=CC(=CC(=C9)C)C(C)(C)C(=O)OC)C(C)(C)C(=O)OC)SC4=C3S2)C(C)(C)C(=O)OC)C(C)(C)C(=O)OC,CCCCCCc1ccc(C2(c3ccc(CCCCCC)cc3)c3cc4c(cc3-c3sc5cc(/C=C6\C(=O)c7cc(F)c(F)cc7C6=C(C#N)C#N)sc5c32)C(c2ccc(CCCCCC)cc2)(c2ccc(CCCCCC)cc2)c2c-4sc3cc(/C=C4\C(=O)c5cc(F)c(F)cc5C4=C(C#N)C#N)sc23)cc1,0.858,20.16,76.07,13.16,13.158040896,0.0148868085106449,13.08,13.16,,,,,,,,,PEDOT:PSS,PEDOT:PSS,,,,,-5.56,-3.65,,-5.66,-4.14,
50220,10.1002/smll.202410990,10.1002/smll.202410990,PBDB-T,PC71BM,PBDB-T,PC71BM,CCCCC(CC)Cc1ccc(-c2c3cc(-c4ccc(-c5sc(-c6cccs6)c6c5C(=O)c5c(CC(CC)CCCC)sc(CC(CC)CCCC)c5C6=O)s4)sc3c(-c3ccc(CC(CC)CCCC)s3)c3ccsc23)s1,COC(=O)CCCC1(c2ccccc2)C23c4c5ccc6c7cc8c9c%10c(cc%11cc%12c%13c%14c(cc%15c%16ccc-5c2c%16c2c5c%16c%17c(c(c46)c7c9c%17c4c%10c%11c%13c4c%16c%14c%152)C513)C%12)C8,0.842,14.11,68.06,8.1,8.085949972,0.1734571358024663,8.03,8.1,,,,,ITO/HTL/PBDB-T:PC71BM/PFN-Br/Ag,,PFN-Br,,sp-P3HT-COOH,sp-P3HT-COOH,,,,,-5.33,-3.48,,-5.9,-3.9,
50221,10.1002/smll.202410990,10.1002/smll.202410990,PBDB-T,PC71BM,PBDB-T,PC71BM,CCCCC(CC)Cc1ccc(-c2c3cc(-c4ccc(-c5sc(-c6cccs6)c6c5C(=O)c5c(CC(CC)CCCC)sc(CC(CC)CCCC)c5C6=O)s4)sc3c(-c3ccc(CC(CC)CCCC)s3)c3ccsc23)s1,COC(=O)CCCC1(c2ccccc2)C23c4c5ccc6c7cc8c9c%10c(cc%11cc%12c%13c%14c(cc%15c%16ccc-5c2c%16c2c5c%16c%17c(c(c46)c7c9c%17c4c%10c%11c%13c4c%16c%14c%152)C513)C%12)C8,0.85,14.44,69.41,8.61,8.519383399999999,1.052457607433224,8.54,8.61,,,,,ITO/HTL/PBDB-T:PC71BM/PFN-Br/Ag,,PFN-Br,,sa-P3HT-COOH,sa-P3HT-COOH,,,,,-5.33,-3.48,,-5.9,-3.9,
50222,10.1002/smll.202410990,10.1002/smll.202410990,PBDB-T,PC71BM,PBDB-T,PC71BM,CCCCC(CC)Cc1ccc(-c2c3cc(-c4ccc(-c5sc(-c6cccs6)c6c5C(=O)c5c(CC(CC)CCCC)sc(CC(CC)CCCC)c5C6=O)s4)sc3c(-c3ccc(CC(CC)CCCC)s3)c3ccsc23)s1,COC(=O)CCCC1(c2ccccc2)C23c4c5ccc6c7cc8c9c%10c(cc%11cc%12c%13c%14c(cc%15c%16ccc-5c2c%16c2c5c%16c%17c(c(c46)c7c9c%17c4c%10c%11c%13c4c%16c%14c%152)C513)C%12)C8,0.827,14.14,67.05,7.94,7.84067949,1.2508880352644849,7.86,7.94,,,,,ITO/HTL/PBDB-T:PC71BM/PFN-Br/Ag,,PFN-Br,,PEDOT:PSS,PEDOT:PSS,,,,,-5.33,-3.48,,-5.9,-3.9,
50226,10.1002/smll.202411409,10.1002/smll.202411409,D18,DY-Cl,D18,DY-Cl,CCCCCCC(CCCC)CC1=CSC(C2=CC3=C(S2)C2=C(C=C(C4=CC(CC(CCCC)CCCCCC)=C(C5=CC6=C(C7=CC(F)=C(CC(CC)CCCC)S7)C7=C(C=CS7)C(C7=CC(F)=C(CC(CC)CCCC)S7)=C6S5)S4)S2)C2=NSN=C32)=C1,,0.883,26.72,79.35,18.72,18.72164856,0.0088064102564079,18.52,18.72,1:1.3,,,,ITO/2PACz/D18:TSMAs/PDINN/Ag,conventional,PDINN,PDINN,2PACz,2PACz,,,,,-5.51,-2.77,,,,
50227,10.1002/smll.202411409,10.1002/smll.202411409,D18,DY-Br,D18,DY-Br,CCCCCCC(CCCC)CC1=CSC(C2=CC3=C(S2)C2=C(C=C(C4=CC(CC(CCCC)CCCCCC)=C(C5=CC6=C(C7=CC(F)=C(CC(CC)CCCC)S7)C7=C(C=CS7)C(C7=CC(F)=C(CC(CC)CCCC)S7)=C6S5)S4)S2)C2=NSN=C32)=C1,,0.876,26.45,78.1,18.1,18.0959262,0.0225071823204641,17.67,18.1,1:1.3,,,,ITO/2PACz/D18:TSMAs/PDINN/Ag,conventional,PDINN,PDINN,2PACz,2PACz,,,,,-5.51,-2.77,,,,
50228,10.1002/smll.202411409,10.1002/smll.202411409,D18,DL-Cl,D18,DL-Cl,CCCCCCC(CCCC)CC1=CSC(C2=CC3=C(S2)C2=C(C=C(C4=CC(CC(CCCC)CCCCCC)=C(C5=CC6=C(C7=CC(F)=C(CC(CC)CCCC)S7)C7=C(C=CS7)C(C7=CC(F)=C(CC(CC)CCCC)S7)=C6S5)S4)S2)C2=NSN=C32)=C1,,0.923,24.95,79.45,18.3,18.296421325,0.019555601092896,17.98,18.3,1:1.3,,,,ITO/2PACz/D18:TSMAs/PDINN/Ag,conventional,PDINN,PDINN,2PACz,2PACz,,,,,-5.51,-2.77,,,,
50229,10.1002/smll.202411409,10.1002/smll.202411409,D18,DL-Br,D18,DL-Br,CCCCCCC(CCCC)CC1=CSC(C2=CC3=C(S2)C2=C(C=C(C4=CC(CC(CCCC)CCCCCC)=C(C5=CC6=C(C7=CC(F)=C(CC(CC)CCCC)S7)C7=C(C=CS7)C(C7=CC(F)=C(CC(CC)CCCC)S7)=C6S5)S4)S2)C2=NSN=C32)=C1,,0.926,23.54,78.08,17.02,17.019909631999997,0.0005309518213993,16.66,17.02,1:1.3,,,,ITO/2PACz/D18:TSMAs/PDINN/Ag,conventional,PDINN,PDINN,2PACz,2PACz,,,,,-5.51,-2.77,,,,
50243,10.1002/smll.202411698,10.1002/smll.202411698,PM6,G-DimerC8C10,PM6,G-DimerC8C10,CC1=CC(=CC(=C1)C2=C3C=CC(=C4C5=C(C=C(S5)/C=C\6/C(=O)C7=CC(=CC(=C7)F)C(=O)/C6=C\C8=CC(=C(S8)C9=CC(=CC(=C9)C)C(C)(C)C(=O)OC)C(C)(C)C(=O)OC)SC4=C3S2)C(C)(C)C(=O)OC)C(C)(C)C(=O)OC,,0.87,19.68,56.54,9.67,9.68055264,0.1091276111685648,9.58,9.67,,,,,inverted,inverted,ZnO,ZnO,MoO3,MoO3,,o-xylene,o-xylene,,-5.56,-3.65,,,,
50244,10.1002/smll.202411698,10.1002/smll.202411698,PM6,G-DimerC8C10,PM6,G-DimerC8C10,CC1=CC(=CC(=C1)C2=C3C=CC(=C4C5=C(C=C(S5)/C=C\6/C(=O)C7=CC(=CC(=C7)F)C(=O)/C6=C\C8=CC(=C(S8)C9=CC(=CC(=C9)C)C(C)(C)C(=O)OC)C(C)(C)C(=O)OC)SC4=C3S2)C(C)(C)C(=O)OC)C(C)(C)C(=O)OC,,0.862,20.53,55.13,9.76,9.756278918,0.0381258401639365,9.34,9.76,,,,,inverted,inverted,ZnO,ZnO,MoO3,MoO3,,o-xylene,o-xylene,,-5.56,-3.65,,,,
50245,10.1002/smll.202411698,10.1002/smll.202411698,PM6,G-DimerC8C10,PM6,G-DimerC8C10,CC1=CC(=CC(=C1)C2=C3C=CC(=C4C5=C(C=C(S5)/C=C\6/C(=O)C7=CC(=CC(=C7)F)C(=O)/C6=C\C8=CC(=C(S8)C9=CC(=CC(=C9)C)C(C)(C)C(=O)OC)C(C)(C)C(=O)OC)SC4=C3S2)C(C)(C)C(=O)OC)C(C)(C)C(=O)OC,,0.865,21.22,59.8,10.97,10.9764694,0.0589735642661669,10.56,10.97,,,,,inverted,inverted,ZnO,ZnO,MoO3,MoO3,,o-xylene,o-xylene,,-5.56,-3.65,,,,
50246,10.1002/smll.202411698,10.1002/smll.202411698,PM6,G-DimerC8C10,PM6,G-DimerC8C10,CC1=CC(=CC(=C1)C2=C3C=CC(=C4C5=C(C=C(S5)/C=C\6/C(=O)C7=CC(=CC(=C7)F)C(=O)/C6=C\C8=CC(=C(S8)C9=CC(=CC(=C9)C)C(C)(C)C(=O)OC)C(C)(C)C(=O)OC)SC4=C3S2)C(C)(C)C(=O)OC)C(C)(C)C(=O)OC,,0.877,21.11,67.12,12.43,12.426241064,0.0302408366854428,11.77,12.43,,,,,inverted,inverted,ZnO,ZnO,MoO3,MoO3,,o-xylene,o-xylene,,-5.56,-3.65,,,,
50247,10.1002/smll.202411698,10.1002/smll.202411698,PM6,G-DimerC8C10,PM6,G-DimerC8C10,CC1=CC(=CC(=C1)C2=C3C=CC(=C4C5=C(C=C(S5)/C=C\6/C(=O)C7=CC(=CC(=C7)F)C(=O)/C6=C\C8=CC(=C(S8)C9=CC(=CC(=C9)C)C(C)(C)C(=O)OC)C(C)(C)C(=O)OC)SC4=C3S2)C(C)(C)C(=O)OC)C(C)(C)C(=O)OC,,0.883,21.87,74.46,14.38,14.379126966,0.0060711682892879,13.14,14.38,,,,,inverted,inverted,ZnO,ZnO,MoO3,MoO3,,o-xylene,o-xylene,,-5.56,-3.65,,,,
50248,10.1002/smll.202411698,10.1002/smll.202411698,PM6,G-DimerC8C10,PM6,G-DimerC8C10,CC1=CC(=CC(=C1)C2=C3C=CC(=C4C5=C(C=C(S5)/C=C\6/C(=O)C7=CC(=CC(=C7)F)C(=O)/C6=C\C8=CC(=C(S8)C9=CC(=CC(=C9)C)C(C)(C)C(=O)OC)C(C)(C)C(=O)OC)SC4=C3S2)C(C)(C)C(=O)OC)C(C)(C)C(=O)OC,,0.869,19.66,69.95,11.96,11.950635730000002,0.0782965719063457,11.8,11.96,,,,,inverted,inverted,ZnO,ZnO,MoO3,MoO3,,o-xylene,o-xylene,,-5.56,-3.65,,,,
50249,10.1002/smll.202411988,10.1002/smll.202411988,PM6,BTP-eC9,PM6,BTP-eC9,CC1=CC(=CC(=C1)C2=C3C=CC(=C4C5=C(C=C(S5)/C=C\6/C(=O)C7=CC(=CC(=C7)F)C(=O)/C6=C\C8=CC(=C(S8)C9=CC(=CC(=C9)C)C(C)(C)C(=O)OC)C(C)(C)C(=O)OC)SC4=C3S2)C(C)(C)C(=O)OC)C(C)(C)C(=O)OC,CCCCCCCCCc1c(C=C2C(=O)c3cc(Cl)c(Cl)cc3C2=C(C#N)C#N)sc2c1sc1c3c4nsnc4c4c5sc6c(CCCCCCCCC)c(C=C7C(=O)c8cc(Cl)c(Cl)cc8C7=C(C#N)C#N)sc6c5n(CC(CCCC)CCCCCC)c4c3n(CC(CCCC)CCCCCC)c21,0.84,23.2,66.0,12.8,12.86208,0.4849999999999993,,,,,,,ITO/PEDOT:PSS/active layer/Ag,conventional,,,PEDOT:PSS,PEDOT:PSS,,CHCl3,chloroform,,-5.56,-3.65,,-5.68,-3.9,
50250,10.1002/smll.202411988,10.1002/smll.202411988,PM6,BTP-eC9,PM6,BTP-eC9,CC1=CC(=CC(=C1)C2=C3C=CC(=C4C5=C(C=C(S5)/C=C\6/C(=O)C7=CC(=CC(=C7)F)C(=O)/C6=C\C8=CC(=C(S8)C9=CC(=CC(=C9)C)C(C)(C)C(=O)OC)C(C)(C)C(=O)OC)SC4=C3S2)C(C)(C)C(=O)OC)C(C)(C)C(=O)OC,CCCCCCCCCc1c(C=C2C(=O)c3cc(Cl)c(Cl)cc3C2=C(C#N)C#N)sc2c1sc1c3c4nsnc4c4c5sc6c(CCCCCCCCC)c(C=C7C(=O)c8cc(Cl)c(Cl)cc8C7=C(C#N)C#N)sc6c5n(CC(CCCC)CCCCCC)c4c3n(CC(CCCC)CCCCCC)c21,0.81,23.2,62.0,11.7,11.65104,0.4184615384615319,11.7,,,4Dz,,0.1,ITO/PEDOT:PSS/active layer/Ag,conventional,,,PEDOT:PSS,PEDOT:PSS,,CHCl3,chloroform,,-5.56,-3.65,,-5.68,-3.9,
50251,10.1002/smll.202411988,10.1002/smll.202411988,PM6,BTP-eC9,PM6,BTP-eC9,CC1=CC(=CC(=C1)C2=C3C=CC(=C4C5=C(C=C(S5)/C=C\6/C(=O)C7=CC(=CC(=C7)F)C(=O)/C6=C\C8=CC(=C(S8)C9=CC(=CC(=C9)C)C(C)(C)C(=O)OC)C(C)(C)C(=O)OC)SC4=C3S2)C(C)(C)C(=O)OC)C(C)(C)C(=O)OC,CCCCCCCCCc1c(C=C2C(=O)c3cc(Cl)c(Cl)cc3C2=C(C#N)C#N)sc2c1sc1c3c4nsnc4c4c5sc6c(CCCCCCCCC)c(C=C7C(=O)c8cc(Cl)c(Cl)cc8C7=C(C#N)C#N)sc6c5n(CC(CCCC)CCCCCC)c4c3n(CC(CCCC)CCCCCC)c21,0.79,23.3,66.0,12.2,12.14862,0.4211475409835918,12.2,,,4Dz,,0.2,ITO/PEDOT:PSS/active layer/Ag,conventional,,,PEDOT:PSS,PEDOT:PSS,,CHCl3,chloroform,,-5.56,-3.65,,-5.68,-3.9,
50252,10.1002/smll.202411988,10.1002/smll.202411988,PM6,BTP-eC9,PM6,BTP-eC9,CC1=CC(=CC(=C1)C2=C3C=CC(=C4C5=C(C=C(S5)/C=C\6/C(=O)C7=CC(=CC(=C7)F)C(=O)/C6=C\C8=CC(=C(S8)C9=CC(=CC(=C9)C)C(C)(C)C(=O)OC)C(C)(C)C(=O)OC)SC4=C3S2)C(C)(C)C(=O)OC)C(C)(C)C(=O)OC,CCCCCCCCCc1c(C=C2C(=O)c3cc(Cl)c(Cl)cc3C2=C(C#N)C#N)sc2c1sc1c3c4nsnc4c4c5sc6c(CCCCCCCCC)c(C=C7C(=O)c8cc(Cl)c(Cl)cc8C7=C(C#N)C#N)sc6c5n(CC(CCCC)CCCCCC)c4c3n(CC(CCCC)CCCCCC)c21,0.8,24.1,65.0,12.6,12.532,0.5396825396825367,12.6,,,4Dz,,0.3,ITO/PEDOT:PSS/active layer/Ag,conventional,,,PEDOT:PSS,PEDOT:PSS,,CHCl3,chloroform,,-5.56,-3.65,,-5.68,-3.9,
50253,10.1002/smll.202411988,10.1002/smll.202411988,PM6,BTP-eC9,PM6,BTP-eC9,CC1=CC(=CC(=C1)C2=C3C=CC(=C4C5=C(C=C(S5)/C=C\6/C(=O)C7=CC(=CC(=C7)F)C(=O)/C6=C\C8=CC(=C(S8)C9=CC(=CC(=C9)C)C(C)(C)C(=O)OC)C(C)(C)C(=O)OC)SC4=C3S2)C(C)(C)C(=O)OC)C(C)(C)C(=O)OC,CCCCCCCCCc1c(C=C2C(=O)c3cc(Cl)c(Cl)cc3C2=C(C#N)C#N)sc2c1sc1c3c4nsnc4c4c5sc6c(CCCCCCCCC)c(C=C7C(=O)c8cc(Cl)c(Cl)cc8C7=C(C#N)C#N)sc6c5n(CC(CCCC)CCCCCC)c4c3n(CC(CCCC)CCCCCC)c21,0.82,21.5,63.0,11.1,11.106899999999998,0.0621621621621453,11.1,,,4Dz,,0.5,ITO/PEDOT:PSS/active layer/Ag,conventional,,,PEDOT:PSS,PEDOT:PSS,,CHCl3,chloroform,,-5.56,-3.65,,-5.68,-3.9,
50254,10.1002/smll.202411988,10.1002/smll.202411988,PM6,BTP-eC9,PM6,BTP-eC9,CC1=CC(=CC(=C1)C2=C3C=CC(=C4C5=C(C=C(S5)/C=C\6/C(=O)C7=CC(=CC(=C7)F)C(=O)/C6=C\C8=CC(=C(S8)C9=CC(=CC(=C9)C)C(C)(C)C(=O)OC)C(C)(C)C(=O)OC)SC4=C3S2)C(C)(C)C(=O)OC)C(C)(C)C(=O)OC,CCCCCCCCCc1c(C=C2C(=O)c3cc(Cl)c(Cl)cc3C2=C(C#N)C#N)sc2c1sc1c3c4nsnc4c4c5sc6c(CCCCCCCCC)c(C=C7C(=O)c8cc(Cl)c(Cl)cc8C7=C(C#N)C#N)sc6c5n(CC(CCCC)CCCCCC)c4c3n(CC(CCCC)CCCCCC)c21,0.86,14.4,52.0,6.5,6.439680000000001,0.9279999999999852,6.5,,,4Dz,,1.0,ITO/PEDOT:PSS/active layer/Ag,conventional,,,PEDOT:PSS,PEDOT:PSS,,CHCl3,chloroform,,-5.56,-3.65,,-5.68,-3.9,
50255,10.1002/smll.202411988,10.1002/smll.202411988,PM6,BTP-eC9,PM6,BTP-eC9,CC1=CC(=CC(=C1)C2=C3C=CC(=C4C5=C(C=C(S5)/C=C\6/C(=O)C7=CC(=CC(=C7)F)C(=O)/C6=C\C8=CC(=C(S8)C9=CC(=CC(=C9)C)C(C)(C)C(=O)OC)C(C)(C)C(=O)OC)SC4=C3S2)C(C)(C)C(=O)OC)C(C)(C)C(=O)OC,CCCCCCCCCc1c(C=C2C(=O)c3cc(Cl)c(Cl)cc3C2=C(C#N)C#N)sc2c1sc1c3c4nsnc4c4c5sc6c(CCCCCCCCC)c(C=C7C(=O)c8cc(Cl)c(Cl)cc8C7=C(C#N)C#N)sc6c5n(CC(CCCC)CCCCCC)c4c3n(CC(CCCC)CCCCCC)c21,0.85,8.4,60.0,4.27,4.284,0.3278688524590219,4.27,,,4Dz,,1.5,ITO/PEDOT:PSS/active layer/Ag,conventional,,,PEDOT:PSS,PEDOT:PSS,,CHCl3,chloroform,,-5.56,-3.65,,-5.68,-3.9,
50256,10.1002/smll.202411988,10.1002/smll.202411988,PM6,BTP-eC9,PM6,BTP-eC9,CC1=CC(=CC(=C1)C2=C3C=CC(=C4C5=C(C=C(S5)/C=C\6/C(=O)C7=CC(=CC(=C7)F)C(=O)/C6=C\C8=CC(=C(S8)C9=CC(=CC(=C9)C)C(C)(C)C(=O)OC)C(C)(C)C(=O)OC)SC4=C3S2)C(C)(C)C(=O)OC)C(C)(C)C(=O)OC,CCCCCCCCCc1c(C=C2C(=O)c3cc(Cl)c(Cl)cc3C2=C(C#N)C#N)sc2c1sc1c3c4nsnc4c4c5sc6c(CCCCCCCCC)c(C=C7C(=O)c8cc(Cl)c(Cl)cc8C7=C(C#N)C#N)sc6c5n(CC(CCCC)CCCCCC)c4c3n(CC(CCCC)CCCCCC)c21,0.87,8.4,61.0,4.48,4.45788,0.493750000000003,4.48,,,,,,ITO/PEDOT:PSS/active layer/Ag,conventional,,,PEDOT:PSS,PEDOT:PSS,100.0,CHCl3,chloroform,,-5.56,-3.65,,-5.68,-3.9,
50257,10.1002/smll.202411988,10.1002/smll.202411988,PM6,BTP-eC9,PM6,BTP-eC9,CC1=CC(=CC(=C1)C2=C3C=CC(=C4C5=C(C=C(S5)/C=C\6/C(=O)C7=CC(=CC(=C7)F)C(=O)/C6=C\C8=CC(=C(S8)C9=CC(=CC(=C9)C)C(C)(C)C(=O)OC)C(C)(C)C(=O)OC)SC4=C3S2)C(C)(C)C(=O)OC)C(C)(C)C(=O)OC,CCCCCCCCCc1c(C=C2C(=O)c3cc(Cl)c(Cl)cc3C2=C(C#N)C#N)sc2c1sc1c3c4nsnc4c4c5sc6c(CCCCCCCCC)c(C=C7C(=O)c8cc(Cl)c(Cl)cc8C7=C(C#N)C#N)sc6c5n(CC(CCCC)CCCCCC)c4c3n(CC(CCCC)CCCCCC)c21,0.83,24.0,66.0,13.1,13.147199999999998,0.3603053435114378,13.1,,,,,,ITO/PEDOT:PSS/active layer/Ag,conventional,,,PEDOT:PSS,PEDOT:PSS,100.0,CHCl3,chloroform,,-5.56,-3.65,,-5.68,-3.9,
50263,10.1002/smll.202412767,10.1002/smll.202412767,PM6,PY-IT,PM6,PY-IT,CC1=CC(=CC(=C1)C2=C3C=CC(=C4C5=C(C=C(S5)/C=C\6/C(=O)C7=CC(=CC(=C7)F)C(=O)/C6=C\C8=CC(=C(S8)C9=CC(=CC(=C9)C)C(C)(C)C(=O)OC)C(C)(C)C(=O)OC)SC4=C3S2)C(C)(C)C(=O)OC)C(C)(C)C(=O)OC,CCCCCCCCCCCc1c(/C=C2\C(=O)c3ccccc3C2=C(C#N)C#N)sc2c1sc1c3c4nsnc4c4c5sc6c(CCCCCCCCCCC)c(/C=C7\C(=O)c8cc(-c9cccs9)ccc8C7=C(C#N)C#N)sc6c5n(CC(CCCCCCCC)CCCCCCCCCC)c4c3n(CC(CCCCCCCC)CCCCCCCCCC)c21,0.93,22.15,63.57,13.11,13.09510215,0.1136372997711576,,13.11,,,,,ITO/PEDOT:PSS/active layer/PDINN/Ag,conventional,PDINN,PDINN,PEDOT:PSS,PEDOT:PSS,,,,,-5.56,-3.65,,-5.68,-3.94,
50264,10.1002/smll.202412767,10.1002/smll.202412767,PM6-C4-5,PY-IT-C4-5,PM6-C4-5,PY-IT-C4-5,,,0.93,20.21,55.86,10.53,10.49905458,0.2938786324786335,,10.53,,,,,ITO/PEDOT:PSS/active layer/PDINN/Ag,conventional,PDINN,PDINN,PEDOT:PSS,PEDOT:PSS,,,,,,,,,,
50265,10.1002/smll.202412767,10.1002/smll.202412767,PM6-C4-10,PY-IT-C4-10,PM6-C4-10,PY-IT-C4-10,,,0.94,20.83,53.85,10.55,10.5439377,0.0574625592417226,,10.55,,,,,ITO/PEDOT:PSS/active layer/PDINN/Ag,conventional,PDINN,PDINN,PEDOT:PSS,PEDOT:PSS,,,,,,,,,,
50266,10.1002/smll.202412767,10.1002/smll.202412767,PM6-C4-20,PY-IT-C4-20,PM6-C4-20,PY-IT-C4-20,,,0.95,13.37,42.23,5.36,5.363843449999999,0.0717061567163966,,5.36,,,,,ITO/PEDOT:PSS/active layer/PDINN/Ag,conventional,PDINN,PDINN,PEDOT:PSS,PEDOT:PSS,,,,,,,,,,
50267,10.1002/smll.202412767,10.1002/smll.202412767,PM6-C4-30,PY-IT-C4-30,PM6-C4-30,PY-IT-C4-30,,,0.89,6.85,37.0,2.27,2.255705,0.6297356828193907,,2.27,,,,,ITO/PEDOT:PSS/active layer/PDINN/Ag,conventional,PDINN,PDINN,PEDOT:PSS,PEDOT:PSS,,,,,,,,,,
