Repository: JiYiqaq/PCE-KA-GNN

# Data directory

- `raw/Active_Database.csv` is the immutable source dataset bundled under CC BY 4.0. Do not overwrite it with processed data.
- `processed/` is created and populated by the training pipeline. Generated `.pt` and `.pth` caches are intentionally ignored by Git because they can exceed GitHub's normal single-file limit.

See `../DATA_LICENSE.md` for provenance, license and checksum information.

File: data/raw/Active_Database.csv (part 118 of 471)
id,doi,doi_norm,donor,acceptor,donor_canonical,acceptor_canonical,donor_smiles,acceptor_smiles,voc,jsc,ff,pce,pce_recomputed,pce_relative_error_percent,pce_avg,pce_best,d_a_ratio,additive,additive_canonical,additive_ratio,device_structure,device_type,etl,etl_canonical,htl,htl_canonical,active_layer_thickness,solvent,solvent_canonical,annealing_temp,homo_d,lumo_d,eg_d,homo_a,lumo_a,eg_a
50268,10.1002/smll.202412767,10.1002/smll.202412767,PM6-C4-5,PY-IT,PM6-C4-5,PY-IT,,CCCCCCCCCCCc1c(/C=C2\C(=O)c3ccccc3C2=C(C#N)C#N)sc2c1sc1c3c4nsnc4c4c5sc6c(CCCCCCCCCCC)c(/C=C7\C(=O)c8cc(-c9cccs9)ccc8C7=C(C#N)C#N)sc6c5n(CC(CCCCCCCC)CCCCCCCCCC)c4c3n(CC(CCCCCCCC)CCCCCCCCCC)c21,0.93,23.29,58.08,12.58,12.57995376,0.0003675675675647,,12.58,,,,,ITO/PEDOT:PSS/active layer/PDINN/Ag,conventional,PDINN,PDINN,PEDOT:PSS,PEDOT:PSS,,,,,,,,-5.68,-3.94,
50269,10.1002/smll.202412767,10.1002/smll.202412767,PM6-C4-10,PY-IT,PM6-C4-10,PY-IT,,CCCCCCCCCCCc1c(/C=C2\C(=O)c3ccccc3C2=C(C#N)C#N)sc2c1sc1c3c4nsnc4c4c5sc6c(CCCCCCCCCCC)c(/C=C7\C(=O)c8cc(-c9cccs9)ccc8C7=C(C#N)C#N)sc6c5n(CC(CCCCCCCC)CCCCCCCCCC)c4c3n(CC(CCCCCCCC)CCCCCCCCCC)c21,0.93,20.65,51.73,9.89,9.93448785,0.449826592517689,,9.89,,,,,ITO/PEDOT:PSS/active layer/PDINN/Ag,conventional,PDINN,PDINN,PEDOT:PSS,PEDOT:PSS,,,,,,,,-5.68,-3.94,
50270,10.1002/smll.202412767,10.1002/smll.202412767,PM6-C4-20,PY-IT,PM6-C4-20,PY-IT,,CCCCCCCCCCCc1c(/C=C2\C(=O)c3ccccc3C2=C(C#N)C#N)sc2c1sc1c3c4nsnc4c4c5sc6c(CCCCCCCCCCC)c(/C=C7\C(=O)c8cc(-c9cccs9)ccc8C7=C(C#N)C#N)sc6c5n(CC(CCCCCCCC)CCCCCCCCCC)c4c3n(CC(CCCCCCCC)CCCCCCCCCC)c21,0.94,18.08,41.88,7.13,7.11758976,0.1740566619915897,,7.13,,,,,ITO/PEDOT:PSS/active layer/PDINN/Ag,conventional,PDINN,PDINN,PEDOT:PSS,PEDOT:PSS,,,,,,,,-5.68,-3.94,
50271,10.1002/smll.202412767,10.1002/smll.202412767,PM6-C4-30,PY-IT,PM6-C4-30,PY-IT,,CCCCCCCCCCCc1c(/C=C2\C(=O)c3ccccc3C2=C(C#N)C#N)sc2c1sc1c3c4nsnc4c4c5sc6c(CCCCCCCCCCC)c(/C=C7\C(=O)c8cc(-c9cccs9)ccc8C7=C(C#N)C#N)sc6c5n(CC(CCCCCCCC)CCCCCCCCCC)c4c3n(CC(CCCCCCCC)CCCCCCCCCC)c21,0.9,11.19,35.68,3.58,3.5933328,0.3724245810055906,,3.58,,,,,ITO/PEDOT:PSS/active layer/PDINN/Ag,conventional,PDINN,PDINN,PEDOT:PSS,PEDOT:PSS,,,,,,,,-5.68,-3.94,
50272,10.1002/smll.202412767,10.1002/smll.202412767,PM6,PY-IT-C4-5,PM6,PY-IT-C4-5,CC1=CC(=CC(=C1)C2=C3C=CC(=C4C5=C(C=C(S5)/C=C\6/C(=O)C7=CC(=CC(=C7)F)C(=O)/C6=C\C8=CC(=C(S8)C9=CC(=CC(=C9)C)C(C)(C)C(=O)OC)C(C)(C)C(=O)OC)SC4=C3S2)C(C)(C)C(=O)OC)C(C)(C)C(=O)OC,,0.92,19.08,61.09,10.78,10.72349424,0.5241721706864427,,10.78,,,,,ITO/PEDOT:PSS/active layer/PDINN/Ag,conventional,PDINN,PDINN,PEDOT:PSS,PEDOT:PSS,,,,,-5.56,-3.65,,,,
50273,10.1002/smll.202412767,10.1002/smll.202412767,PM6,PY-IT-C4-10,PM6,PY-IT-C4-10,CC1=CC(=CC(=C1)C2=C3C=CC(=C4C5=C(C=C(S5)/C=C\6/C(=O)C7=CC(=CC(=C7)F)C(=O)/C6=C\C8=CC(=C(S8)C9=CC(=CC(=C9)C)C(C)(C)C(=O)OC)C(C)(C)C(=O)OC)SC4=C3S2)C(C)(C)C(=O)OC)C(C)(C)C(=O)OC,,0.93,21.93,59.44,12.06,12.12272856,0.5201373134328361,,12.06,,,,,ITO/PEDOT:PSS/active layer/PDINN/Ag,conventional,PDINN,PDINN,PEDOT:PSS,PEDOT:PSS,,,,,-5.56,-3.65,,,,
50274,10.1002/smll.202412767,10.1002/smll.202412767,PM6,PY-IT-C4-20,PM6,PY-IT-C4-20,CC1=CC(=CC(=C1)C2=C3C=CC(=C4C5=C(C=C(S5)/C=C\6/C(=O)C7=CC(=CC(=C7)F)C(=O)/C6=C\C8=CC(=C(S8)C9=CC(=CC(=C9)C)C(C)(C)C(=O)OC)C(C)(C)C(=O)OC)SC4=C3S2)C(C)(C)C(=O)OC)C(C)(C)C(=O)OC,,0.92,19.72,51.29,9.28,9.305236959999998,0.2719499999999901,,9.28,,,,,ITO/PEDOT:PSS/active layer/PDINN/Ag,conventional,PDINN,PDINN,PEDOT:PSS,PEDOT:PSS,,,,,-5.56,-3.65,,,,
50275,10.1002/smll.202412767,10.1002/smll.202412767,PM6,PY-IT-C4-30,PM6,PY-IT-C4-30,CC1=CC(=CC(=C1)C2=C3C=CC(=C4C5=C(C=C(S5)/C=C\6/C(=O)C7=CC(=CC(=C7)F)C(=O)/C6=C\C8=CC(=C(S8)C9=CC(=CC(=C9)C)C(C)(C)C(=O)OC)C(C)(C)C(=O)OC)SC4=C3S2)C(C)(C)C(=O)OC)C(C)(C)C(=O)OC,,0.85,15.03,44.03,5.65,5.62505265,0.4415460176991254,,5.65,,,,,ITO/PEDOT:PSS/active layer/PDINN/Ag,conventional,PDINN,PDINN,PEDOT:PSS,PEDOT:PSS,,,,,-5.56,-3.65,,,,
50276,10.1002/smll.202500230,10.1002/smll.202500230,PM6,L8-BO,PM6,L8-BO,CC1=CC(=CC(=C1)C2=C3C=CC(=C4C5=C(C=C(S5)/C=C\6/C(=O)C7=CC(=CC(=C7)F)C(=O)/C6=C\C8=CC(=C(S8)C9=CC(=CC(=C9)C)C(C)(C)C(=O)OC)C(C)(C)C(=O)OC)SC4=C3S2)C(C)(C)C(=O)OC)C(C)(C)C(=O)OC,CCCCCCC(CCCC)CC1=C(/C=C2\C(=O)C3=CC(F)=C(F)C=C3C2=C(C#N)C#N)SC2=C1SC1C3=C(C4=C(C5=NSN=C35)C3=C(C5=C(S3)C(CC(CCCC)CCCCCC)=C(/C=C3\C(=O)C6=CC(F)=C(F)C=C6C3=C(C#N)C#N)S5)N4CC(CC)CCCC)N(CC(CC)CCCC)C21,0.884,26.76,79.0,18.69,18.6881136,0.0100930979133229,18.14,18.69,,,,,ITO/2PACz/PM6:L8-BO/PNDIT-F3N/Ag,,PNDIT-F3N,,2PACz,2PACz,,,,,-5.56,-3.65,,-5.68,-3.9,
50277,10.1002/smll.202500230,10.1002/smll.202500230,PM6,L8-BO,PM6,L8-BO,CC1=CC(=CC(=C1)C2=C3C=CC(=C4C5=C(C=C(S5)/C=C\6/C(=O)C7=CC(=CC(=C7)F)C(=O)/C6=C\C8=CC(=C(S8)C9=CC(=CC(=C9)C)C(C)(C)C(=O)OC)C(C)(C)C(=O)OC)SC4=C3S2)C(C)(C)C(=O)OC)C(C)(C)C(=O)OC,CCCCCCC(CCCC)CC1=C(/C=C2\C(=O)C3=CC(F)=C(F)C=C3C2=C(C#N)C#N)SC2=C1SC1C3=C(C4=C(C5=NSN=C35)C3=C(C5=C(S3)C(CC(CCCC)CCCCCC)=C(/C=C3\C(=O)C6=CC(F)=C(F)C=C6C3=C(C#N)C#N)S5)N4CC(CC)CCCC)N(CC(CC)CCCC)C21,0.887,27.55,81.0,19.8,19.7938485,0.0310681818181889,19.44,19.8,,,,,ITO/HTL/PM6:L8-BO/PNDIT-F3N/Ag,,PNDIT-F3N,,mixture,,,,,,-5.56,-3.65,,-5.68,-3.9,
50282,10.1002/smll.202500536,10.1002/smll.202500536,PTB7-Th,PA-2H,PTB7-Th,PA-2H,CCCCC(CC)COC(=O)c1sc2c(-c3cc4c(-c5ccc(CC(CC)CCCC)s5)c5sc(C)cc5c(-c5ccc(CC(CC)CCCC)s5)c4s3)sc(C)c2c1F,,0.701,14.9,60.4,6.31,6.3087196,0.0202916006339102,6.18,6.31,,,,,ITO/PEDOT:PSS/active layer/PDINN/Ag,conventional,PDINN,PDINN,PEDOT:PSS,PEDOT:PSS,,chloroform,chloroform,,-5.21,-3.6,,,,
50283,10.1002/smll.202500536,10.1002/smll.202500536,PTB7-Th,PA-2Br,PTB7-Th,PA-2Br,CCCCC(CC)COC(=O)c1sc2c(-c3cc4c(-c5ccc(CC(CC)CCCC)s5)c5sc(C)cc5c(-c5ccc(CC(CC)CCCC)s5)c4s3)sc(C)c2c1F,,0.672,28.5,71.4,13.7,13.674528000000002,0.1859270072992485,13.43,13.7,,,,,ITO/PEDOT:PSS/active layer/PDINN/Ag,conventional,PDINN,PDINN,PEDOT:PSS,PEDOT:PSS,,chloroform,chloroform,,-5.21,-3.6,,,,
50284,10.1002/smll.202500602,10.1002/smll.202500602,D18,BTP-C6,D18,BTP-C6,CCCCCCC(CCCC)CC1=CSC(C2=CC3=C(S2)C2=C(C=C(C4=CC(CC(CCCC)CCCCCC)=C(C5=CC6=C(C7=CC(F)=C(CC(CC)CCCC)S7)C7=C(C=CS7)C(C7=CC(F)=C(CC(CC)CCCC)S7)=C6S5)S4)S2)C2=NSN=C32)=C1,,0.913,26.02,78.17,18.56,18.570268442,0.0553256573275915,18.34,18.56,,,,,BHJ-OSC,,,,,,,CF,chloroform,,-5.51,-2.77,,,,
50285,10.1002/smll.202500602,10.1002/smll.202500602,D18,BTP-C8,D18,BTP-C8,CCCCCCC(CCCC)CC1=CSC(C2=CC3=C(S2)C2=C(C=C(C4=CC(CC(CCCC)CCCCCC)=C(C5=CC6=C(C7=CC(F)=C(CC(CC)CCCC)S7)C7=C(C=CS7)C(C7=CC(F)=C(CC(CC)CCCC)S7)=C6S5)S4)S2)C2=NSN=C32)=C1,,0.917,25.93,77.73,18.47,18.482491713,0.06763244721171,18.29,18.47,,,,,BHJ-OSC,OSC,,,,,,CF,chloroform,,-5.51,-2.77,,,,
50286,10.1002/smll.202500602,10.1002/smll.202500602,D18,BTP-C12,D18,BTP-C12,CCCCCCC(CCCC)CC1=CSC(C2=CC3=C(S2)C2=C(C=C(C4=CC(CC(CCCC)CCCCCC)=C(C5=CC6=C(C7=CC(F)=C(CC(CC)CCCC)S7)C7=C(C=CS7)C(C7=CC(F)=C(CC(CC)CCCC)S7)=C6S5)S4)S2)C2=NSN=C32)=C1,,0.958,24.88,77.3,18.43,18.42448592,0.0299190450352744,18.24,18.43,,,,,BHJ-OSC,,,,,,,CF,chloroform,,-5.51,-2.77,,,,
50287,10.1002/smll.202500602,10.1002/smll.202500602,D18,BTP-C6,D18,BTP-C6,CCCCCCC(CCCC)CC1=CSC(C2=CC3=C(S2)C2=C(C=C(C4=CC(CC(CCCC)CCCCCC)=C(C5=CC6=C(C7=CC(F)=C(CC(CC)CCCC)S7)C7=C(C=CS7)C(C7=CC(F)=C(CC(CC)CCCC)S7)=C6S5)S4)S2)C2=NSN=C32)=C1,,0.918,26.8,78.38,19.28,19.28336112,0.017433195020752,18.96,19.28,,,,,LBL-OSC,OSC,,,,,,CF,chloroform,,-5.51,-2.77,,,,
50288,10.1002/smll.202500602,10.1002/smll.202500602,D18,BTP-C8,D18,BTP-C8,CCCCCCC(CCCC)CC1=CSC(C2=CC3=C(S2)C2=C(C=C(C4=CC(CC(CCCC)CCCCCC)=C(C5=CC6=C(C7=CC(F)=C(CC(CC)CCCC)S7)C7=C(C=CS7)C(C7=CC(F)=C(CC(CC)CCCC)S7)=C6S5)S4)S2)C2=NSN=C32)=C1,,0.92,26.27,77.95,18.84,18.8392678,0.0038864118895863,18.48,18.84,,,,,LBL-OSC,OSC,,,,,,CF,chloroform,,-5.51,-2.77,,,,
50289,10.1002/smll.202500602,10.1002/smll.202500602,D18,BTP-C12,D18,BTP-C12,CCCCCCC(CCCC)CC1=CSC(C2=CC3=C(S2)C2=C(C=C(C4=CC(CC(CCCC)CCCCCC)=C(C5=CC6=C(C7=CC(F)=C(CC(CC)CCCC)S7)C7=C(C=CS7)C(C7=CC(F)=C(CC(CC)CCCC)S7)=C6S5)S4)S2)C2=NSN=C32)=C1,,0.966,25.58,75.44,18.64,18.641435232,0.0076997424892439,18.15,18.64,,,,,LBL-OSC,,,,,,,CF,chloroform,,-5.51,-2.77,,,,
50290,10.1002/smll.202500602,10.1002/smll.202500602,D18,BTP-C6,D18,BTP-C6,CCCCCCC(CCCC)CC1=CSC(C2=CC3=C(S2)C2=C(C=C(C4=CC(CC(CCCC)CCCCCC)=C(C5=CC6=C(C7=CC(F)=C(CC(CC)CCCC)S7)C7=C(C=CS7)C(C7=CC(F)=C(CC(CC)CCCC)S7)=C6S5)S4)S2)C2=NSN=C32)=C1,,0.916,26.93,79.52,19.62,19.615898176,0.0209063404689235,19.36,19.62,,,,,LBL-OSC,OSC,,,,,,TOL,toluene,,-5.51,-2.77,,,,
50291,10.1002/smll.202500602,10.1002/smll.202500602,D18,BTP-C8,D18,BTP-C8,CCCCCCC(CCCC)CC1=CSC(C2=CC3=C(S2)C2=C(C=C(C4=CC(CC(CCCC)CCCCCC)=C(C5=CC6=C(C7=CC(F)=C(CC(CC)CCCC)S7)C7=C(C=CS7)C(C7=CC(F)=C(CC(CC)CCCC)S7)=C6S5)S4)S2)C2=NSN=C32)=C1,,0.918,26.32,78.62,19.0,18.995975712000003,0.0211804631578765,18.53,19.0,,,,,LBL-OSC,OSC,,,,,,TOL,toluene,,-5.51,-2.77,,,,
50292,10.1002/smll.202500602,10.1002/smll.202500602,D18,BTP-C12,D18,BTP-C12,CCCCCCC(CCCC)CC1=CSC(C2=CC3=C(S2)C2=C(C=C(C4=CC(CC(CCCC)CCCCCC)=C(C5=CC6=C(C7=CC(F)=C(CC(CC)CCCC)S7)C7=C(C=CS7)C(C7=CC(F)=C(CC(CC)CCCC)S7)=C6S5)S4)S2)C2=NSN=C32)=C1,,0.952,25.6,77.19,18.8,18.81212928,0.0645174468085101,18.35,18.8,,,,,LBL-OSC,,,,,,,TOL,toluene,,-5.51,-2.77,,,,
50293,10.1002/smll.202500692,10.1002/smll.202500692,PM6,L8-BO,PM6,L8-BO,CC1=CC(=CC(=C1)C2=C3C=CC(=C4C5=C(C=C(S5)/C=C\6/C(=O)C7=CC(=CC(=C7)F)C(=O)/C6=C\C8=CC(=C(S8)C9=CC(=CC(=C9)C)C(C)(C)C(=O)OC)C(C)(C)C(=O)OC)SC4=C3S2)C(C)(C)C(=O)OC)C(C)(C)C(=O)OC,CCCCCCC(CCCC)CC1=C(/C=C2\C(=O)C3=CC(F)=C(F)C=C3C2=C(C#N)C#N)SC2=C1SC1C3=C(C4=C(C5=NSN=C35)C3=C(C5=C(S3)C(CC(CCCC)CCCCCC)=C(/C=C3\C(=O)C6=CC(F)=C(F)C=C6C3=C(C#N)C#N)S5)N4CC(CC)CCCC)N(CC(CC)CCCC)C21,0.89,23.9,76.2,16.5,16.208502,1.7666545454545497,16.3,16.5,1:1.2,additive free,,,conventional,conventional,PDINN,PDINN,PEDOT:PSS,PEDOT:PSS,,chloroform,chloroform,100.0,-5.56,-3.65,,-5.68,-3.9,
50295,10.1002/smll.202500692,10.1002/smll.202500692,PM6,BTP-eC9,PM6,BTP-eC9,CC1=CC(=CC(=C1)C2=C3C=CC(=C4C5=C(C=C(S5)/C=C\6/C(=O)C7=CC(=CC(=C7)F)C(=O)/C6=C\C8=CC(=C(S8)C9=CC(=CC(=C9)C)C(C)(C)C(=O)OC)C(C)(C)C(=O)OC)SC4=C3S2)C(C)(C)C(=O)OC)C(C)(C)C(=O)OC,CCCCCCCCCc1c(C=C2C(=O)c3cc(Cl)c(Cl)cc3C2=C(C#N)C#N)sc2c1sc1c3c4nsnc4c4c5sc6c(CCCCCCCCC)c(C=C7C(=O)c8cc(Cl)c(Cl)cc8C7=C(C#N)C#N)sc6c5n(CC(CCCC)CCCCCC)c4c3n(CC(CCCC)CCCCCC)c21,0.839,24.6,75.0,15.8,15.47955,2.0281645569620204,15.6,15.8,1:1.2,additive free,,,conventional,conventional,PDINN,PDINN,PEDOT:PSS,PEDOT:PSS,,chloroform,chloroform,100.0,-5.56,-3.65,,-5.68,-3.9,
50297,10.1002/smll.202500692,10.1002/smll.202500692,PM6,Y6,PM6,Y6,CC1=CC(=CC(=C1)C2=C3C=CC(=C4C5=C(C=C(S5)/C=C\6/C(=O)C7=CC(=CC(=C7)F)C(=O)/C6=C\C8=CC(=C(S8)C9=CC(=CC(=C9)C)C(C)(C)C(=O)OC)C(C)(C)C(=O)OC)SC4=C3S2)C(C)(C)C(=O)OC)C(C)(C)C(=O)OC,CCCCCCCCCCCc1c(/C=C2\C(=O)c3cc(F)c(F)cc3C2=C(C#N)C#N)sc2c1sc1c3c4nsnc4c4c5sc6c(CCCCCCCCCCC)c(/C=C7\C(=O)c8cc(F)c(F)cc8C7=C(C#N)C#N)sc6c5n(CC(CC)CCCC)c4c3n(CC(CC)CCCC)c21,0.84,24.7,73.6,15.4,15.270527999999995,0.8407272727272945,15.3,15.4,1:1.2,additive free,,,conventional,conventional,PDINN,PDINN,PEDOT:PSS,PEDOT:PSS,,chloroform,chloroform,100.0,-5.56,-3.65,,-5.65,-4.09,
50299,10.1002/smll.202500818,10.1002/smll.202500818,D18,dYTAT-C0-F,D18,dYTAT-C0-F,CCCCCCC(CCCC)CC1=CSC(C2=CC3=C(S2)C2=C(C=C(C4=CC(CC(CCCC)CCCCCC)=C(C5=CC6=C(C7=CC(F)=C(CC(CC)CCCC)S7)C7=C(C=CS7)C(C7=CC(F)=C(CC(CC)CCCC)S7)=C6S5)S4)S2)C2=NSN=C32)=C1,,0.79,22.57,49.83,8.91,8.88483849,0.2823962962962987,8.63,8.91,,,,,ITO/PEDOT:PSS/D18/dimerized acceptor/PNDIT-F3N/Ag,conventional,PNDIT-F3N,PNDIT-F3N,PEDOT:PSS,PEDOT:PSS,75.0,chloroform,chloroform,,-5.51,-2.77,,,,
50300,10.1002/smll.202500818,10.1002/smll.202500818,D18,dYTAT-C6-F,D18,dYTAT-C6-F,CCCCCCC(CCCC)CC1=CSC(C2=CC3=C(S2)C2=C(C=C(C4=CC(CC(CCCC)CCCCCC)=C(C5=CC6=C(C7=CC(F)=C(CC(CC)CCCC)S7)C7=C(C=CS7)C(C7=CC(F)=C(CC(CC)CCCC)S7)=C6S5)S4)S2)C2=NSN=C32)=C1,,0.91,25.53,78.17,18.08,18.16068891,0.446288219026564,17.89,18.08,,,,,ITO/PEDOT:PSS/D18/dimerized acceptor/PNDIT-F3N/Ag,conventional,PNDIT-F3N,PNDIT-F3N,PEDOT:PSS,PEDOT:PSS,95.0,chloroform,chloroform,,-5.51,-2.77,,,,
50301,10.1002/smll.202500818,10.1002/smll.202500818,D18,dYTAT-C10-F,D18,dYTAT-C10-F,CCCCCCC(CCCC)CC1=CSC(C2=CC3=C(S2)C2=C(C=C(C4=CC(CC(CCCC)CCCCCC)=C(C5=CC6=C(C7=CC(F)=C(CC(CC)CCCC)S7)C7=C(C=CS7)C(C7=CC(F)=C(CC(CC)CCCC)S7)=C6S5)S4)S2)C2=NSN=C32)=C1,,0.88,23.83,74.34,15.62,15.58939536,0.1959323943661969,15.44,15.62,,,,,ITO/PEDOT:PSS/D18/dimerized acceptor/PNDIT-F3N/Ag,conventional,PNDIT-F3N,PNDIT-F3N,PEDOT:PSS,PEDOT:PSS,100.0,chloroform,chloroform,,-5.51,-2.77,,,,
50302,10.1002/smll.202501475,10.1002/smll.202501475,PM6,Y6,PM6,Y6,CC1=CC(=CC(=C1)C2=C3C=CC(=C4C5=C(C=C(S5)/C=C\6/C(=O)C7=CC(=CC(=C7)F)C(=O)/C6=C\C8=CC(=C(S8)C9=CC(=CC(=C9)C)C(C)(C)C(=O)OC)C(C)(C)C(=O)OC)SC4=C3S2)C(C)(C)C(=O)OC)C(C)(C)C(=O)OC,CCCCCCCCCCCc1c(/C=C2\C(=O)c3cc(F)c(F)cc3C2=C(C#N)C#N)sc2c1sc1c3c4nsnc4c4c5sc6c(CCCCCCCCCCC)c(/C=C7\C(=O)c8cc(F)c(F)cc8C7=C(C#N)C#N)sc6c5n(CC(CC)CCCC)c4c3n(CC(CC)CCCC)c21,0.788,23.3,68.0,12.5,12.485072000000002,0.1194239999999808,12.3,12.5,,"PNIPAM, 0.5 vol%",PNIPAM,0.5 vol%,,,,,,,,chloroform,,,-5.56,-3.65,,-5.65,-4.09,
50303,10.1002/smll.202501475,10.1002/smll.202501475,PM6,Y6,PM6,Y6,CC1=CC(=CC(=C1)C2=C3C=CC(=C4C5=C(C=C(S5)/C=C\6/C(=O)C7=CC(=CC(=C7)F)C(=O)/C6=C\C8=CC(=C(S8)C9=CC(=CC(=C9)C)C(C)(C)C(=O)OC)C(C)(C)C(=O)OC)SC4=C3S2)C(C)(C)C(=O)OC)C(C)(C)C(=O)OC,CCCCCCCCCCCc1c(/C=C2\C(=O)c3cc(F)c(F)cc3C2=C(C#N)C#N)sc2c1sc1c3c4nsnc4c4c5sc6c(CCCCCCCCCCC)c(/C=C7\C(=O)c8cc(F)c(F)cc8C7=C(C#N)C#N)sc6c5n(CC(CC)CCCC)c4c3n(CC(CC)CCCC)c21,0.785,23.8,70.5,13.2,13.171515,0.2157954545454535,13.1,13.2,,"PNIPAM, 1.0 vol%",PNIPAM,1.0 vol%,conventional,,,,PEDOT:PSS,,,chloroform,,,-5.56,-3.65,,-5.65,-4.09,
50304,10.1002/smll.202501475,10.1002/smll.202501475,PM6,Y6,PM6,Y6,CC1=CC(=CC(=C1)C2=C3C=CC(=C4C5=C(C=C(S5)/C=C\6/C(=O)C7=CC(=CC(=C7)F)C(=O)/C6=C\C8=CC(=C(S8)C9=CC(=CC(=C9)C)C(C)(C)C(=O)OC)C(C)(C)C(=O)OC)SC4=C3S2)C(C)(C)C(=O)OC)C(C)(C)C(=O)OC,CCCCCCCCCCCc1c(/C=C2\C(=O)c3cc(F)c(F)cc3C2=C(C#N)C#N)sc2c1sc1c3c4nsnc4c4c5sc6c(CCCCCCCCCCC)c(/C=C7\C(=O)c8cc(F)c(F)cc8C7=C(C#N)C#N)sc6c5n(CC(CC)CCCC)c4c3n(CC(CC)CCCC)c21,0.809,25.0,75.0,15.2,15.16875,0.2055921052631578,14.9,15.2,,"PNIPAM, 2.0 vol%",PNIPAM,2.0 vol%,ITO/PEDOT:PSS/SS-PM6:Y6/ZnO NPs/PEIE/Ag,SS-OPV,ZnO NPs/PEIE,,PEDOT:PSS,,,chloroform,,,-5.56,-3.65,,-5.65,-4.09,
50305,10.1002/smll.202501475,10.1002/smll.202501475,PM6,Y6,PM6,Y6,CC1=CC(=CC(=C1)C2=C3C=CC(=C4C5=C(C=C(S5)/C=C\6/C(=O)C7=CC(=CC(=C7)F)C(=O)/C6=C\C8=CC(=C(S8)C9=CC(=CC(=C9)C)C(C)(C)C(=O)OC)C(C)(C)C(=O)OC)SC4=C3S2)C(C)(C)C(=O)OC)C(C)(C)C(=O)OC,CCCCCCCCCCCc1c(/C=C2\C(=O)c3cc(F)c(F)cc3C2=C(C#N)C#N)sc2c1sc1c3c4nsnc4c4c5sc6c(CCCCCCCCCCC)c(/C=C7\C(=O)c8cc(F)c(F)cc8C7=C(C#N)C#N)sc6c5n(CC(CC)CCCC)c4c3n(CC(CC)CCCC)c21,0.802,24.5,69.5,13.7,13.656055000000002,0.320766423357644,13.3,13.7,,"PNIPAM, 5.0 vol%",PNIPAM,5.0 vol%,ITO/PEDOT:PSS/SS-PM6:Y6/ZnO NPs/PEIE/Ag,SS-OPV,ZnO NPs/PEIE,,PEDOT:PSS,,,chloroform,,,-5.56,-3.65,,-5.65,-4.09,
50306,10.1002/smll.202501475,10.1002/smll.202501475,PM6,Y6,PM6,Y6,CC1=CC(=CC(=C1)C2=C3C=CC(=C4C5=C(C=C(S5)/C=C\6/C(=O)C7=CC(=CC(=C7)F)C(=O)/C6=C\C8=CC(=C(S8)C9=CC(=CC(=C9)C)C(C)(C)C(=O)OC)C(C)(C)C(=O)OC)SC4=C3S2)C(C)(C)C(=O)OC)C(C)(C)C(=O)OC,CCCCCCCCCCCc1c(/C=C2\C(=O)c3cc(F)c(F)cc3C2=C(C#N)C#N)sc2c1sc1c3c4nsnc4c4c5sc6c(CCCCCCCCCCC)c(/C=C7\C(=O)c8cc(F)c(F)cc8C7=C(C#N)C#N)sc6c5n(CC(CC)CCCC)c4c3n(CC(CC)CCCC)c21,0.787,15.8,55.4,6.89,6.8887684,0.0178751814223463,6.82,6.89,,"PNIPAM, 10 vol%",PNIPAM,10 vol%,conventional,,,,PEDOT:PSS,,,chloroform,,,-5.56,-3.65,,-5.65,-4.09,
50307,10.1002/smll.202501475,10.1002/smll.202501475,PM6,Y6,PM6,Y6,CC1=CC(=CC(=C1)C2=C3C=CC(=C4C5=C(C=C(S5)/C=C\6/C(=O)C7=CC(=CC(=C7)F)C(=O)/C6=C\C8=CC(=C(S8)C9=CC(=CC(=C9)C)C(C)(C)C(=O)OC)C(C)(C)C(=O)OC)SC4=C3S2)C(C)(C)C(=O)OC)C(C)(C)C(=O)OC,CCCCCCCCCCCc1c(/C=C2\C(=O)c3cc(F)c(F)cc3C2=C(C#N)C#N)sc2c1sc1c3c4nsnc4c4c5sc6c(CCCCCCCCCCC)c(/C=C7\C(=O)c8cc(F)c(F)cc8C7=C(C#N)C#N)sc6c5n(CC(CC)CCCC)c4c3n(CC(CC)CCCC)c21,0.808,24.7,70.6,14.1,14.090065599999996,0.070456737588669,14.1,14.1,,PNIPAM,PNIPAM,,ITO/PEDOT:PSS/SS-PM6:Y6/ZnO NPs/PEIE/Ag,SS-OPV,ZnO NPs/PEIE,,PEDOT:PSS,,,chloroform,,,-5.56,-3.65,,-5.65,-4.09,
50308,10.1002/smll.202501475,10.1002/smll.202501475,PM6,Y6,PM6,Y6,CC1=CC(=CC(=C1)C2=C3C=CC(=C4C5=C(C=C(S5)/C=C\6/C(=O)C7=CC(=CC(=C7)F)C(=O)/C6=C\C8=CC(=C(S8)C9=CC(=CC(=C9)C)C(C)(C)C(=O)OC)C(C)(C)C(=O)OC)SC4=C3S2)C(C)(C)C(=O)OC)C(C)(C)C(=O)OC,CCCCCCCCCCCc1c(/C=C2\C(=O)c3cc(F)c(F)cc3C2=C(C#N)C#N)sc2c1sc1c3c4nsnc4c4c5sc6c(CCCCCCCCCCC)c(/C=C7\C(=O)c8cc(F)c(F)cc8C7=C(C#N)C#N)sc6c5n(CC(CC)CCCC)c4c3n(CC(CC)CCCC)c21,0.797,24.2,71.5,13.8,13.790491,0.0689057971014459,13.8,13.8,,Tween20,Tween20,2.0 vol%,,,,,,,,chloroform,,,-5.56,-3.65,,-5.65,-4.09,
50309,10.1002/smll.202501475,10.1002/smll.202501475,PM6,Y6,PM6,Y6,CC1=CC(=CC(=C1)C2=C3C=CC(=C4C5=C(C=C(S5)/C=C\6/C(=O)C7=CC(=CC(=C7)F)C(=O)/C6=C\C8=CC(=C(S8)C9=CC(=CC(=C9)C)C(C)(C)C(=O)OC)C(C)(C)C(=O)OC)SC4=C3S2)C(C)(C)C(=O)OC)C(C)(C)C(=O)OC,CCCCCCCCCCCc1c(/C=C2\C(=O)c3cc(F)c(F)cc3C2=C(C#N)C#N)sc2c1sc1c3c4nsnc4c4c5sc6c(CCCCCCCCCCC)c(/C=C7\C(=O)c8cc(F)c(F)cc8C7=C(C#N)C#N)sc6c5n(CC(CC)CCCC)c4c3n(CC(CC)CCCC)c21,0.801,24.4,71.9,14.1,14.052423600000004,0.3374212765957232,14.1,14.1,,PF127,PF127,,ITO/PEDOT:PSS/SS-PM6:Y6/ZnO NPs/PEIE/Ag,SS-OPV,ZnO NPs/PEIE,,PEDOT:PSS,,,chloroform,,,-5.56,-3.65,,-5.65,-4.09,
50310,10.1002/smll.202502094,10.1002/smll.202502094,PM6,L8-BO,PM6,L8-BO,COC(=O)C(C)(C)c1cc(C)cc(-c2sc3c4sc5cc(/C=C6/C(=O)c7cc(F)cc(c7)C(=O)/C6=C\c6cc(C(C)(C)C(=O)OC)c(-c7cc(C)cc(C(C)(C)C(=O)OC)c7)s6)sc5c4c(C(C)(C)C(=O)OC)ccc2-3)c1,CCCCCCC(CCCC)Cc1c(/C=C2\C(=O)c3cc(F)c(F)cc3C2=C(C#N)C#N)sc2c1SC1c3c(c4c(c5nsnc35)c3sc5c(CC(CCCC)CCCCCC)c(/C=C6\C(=O)c7cc(F)c(F)cc7C6=C(C#N)C#N)sc5c3n4CC(CC)CCCC)N(CC(CC)CCCC)C21,0.88,26.54,75.0,17.51,17.5164,0.0365505425471119,17.21,17.51,,,,,,,NDI-OEG,NDI-OEG,,,,,,,-5.56,-3.65,,-5.68,-3.9,
50311,10.1002/smll.202502094,10.1002/smll.202502094,PM6,L8-BO,PM6,L8-BO,COC(=O)C(C)(C)c1cc(C)cc(-c2sc3c4sc5cc(/C=C6/C(=O)c7cc(F)cc(c7)C(=O)/C6=C\c6cc(C(C)(C)C(=O)OC)c(-c7cc(C)cc(C(C)(C)C(=O)OC)c7)s6)sc5c4c(C(C)(C)C(=O)OC)ccc2-3)c1,CCCCCCC(CCCC)Cc1c(/C=C2\C(=O)c3cc(F)c(F)cc3C2=C(C#N)C#N)sc2c1SC1c3c(c4c(c5nsnc35)c3sc5c(CC(CCCC)CCCCCC)c(/C=C6\C(=O)c7cc(F)c(F)cc7C6=C(C#N)C#N)sc5c3n4CC(CC)CCCC)N(CC(CC)CCCC)C21,0.9,26.81,78.0,18.72,18.82062,0.5374999999999961,18.57,18.72,,,,,,,PDI-OEG,PDI-OEG,,,,,,,-5.56,-3.65,,-5.68,-3.9,
50312,10.1002/smll.202502094,10.1002/smll.202502094,PM6,L8-BO,PM6,L8-BO,COC(=O)C(C)(C)c1cc(C)cc(-c2sc3c4sc5cc(/C=C6/C(=O)c7cc(F)cc(c7)C(=O)/C6=C\c6cc(C(C)(C)C(=O)OC)c(-c7cc(C)cc(C(C)(C)C(=O)OC)c7)s6)sc5c4c(C(C)(C)C(=O)OC)ccc2-3)c1,CCCCCCC(CCCC)Cc1c(/C=C2\C(=O)c3cc(F)c(F)cc3C2=C(C#N)C#N)sc2c1SC1c3c(c4c(c5nsnc35)c3sc5c(CC(CCCC)CCCCCC)c(/C=C6\C(=O)c7cc(F)c(F)cc7C6=C(C#N)C#N)sc5c3n4CC(CC)CCCC)N(CC(CC)CCCC)C21,0.9,26.65,78.0,18.61,18.7083,0.5282106394411514,18.5,18.61,,,,,,,PDINN,PDINN,,,,,,,-5.56,-3.65,,-5.68,-3.9,
50316,10.1002/smll.202503200,10.1002/smll.202503200,D18,WLA1,D18,WLA1,CCCCCCC(CCCC)CC1=CSC(C2=CC3=C(S2)C2=C(C=C(C4=CC(CC(CCCC)CCCCCC)=C(C5=CC6=C(C7=CC(F)=C(CC(CC)CCCC)S7)C7=C(C=CS7)C(C7=CC(F)=C(CC(CC)CCCC)S7)=C6S5)S4)S2)C2=NSN=C32)=C1,,0.888,25.12,72.6,16.21,16.194562559999998,0.0952340530536892,16.13,16.21,1:1.2,,,,ITO/PEDOT:PSS/D18:acceptor/PDINN/Ag,conventional,PDINN,PDINN,PEDOT:PSS,PEDOT:PSS,,,,,-5.51,-2.77,,,,
50317,10.1002/smll.202503200,10.1002/smll.202503200,D18,WLA2,D18,WLA2,CCCCCCC(CCCC)CC1=CSC(C2=CC3=C(S2)C2=C(C=C(C4=CC(CC(CCCC)CCCCCC)=C(C5=CC6=C(C7=CC(F)=C(CC(CC)CCCC)S7)C7=C(C=CS7)C(C7=CC(F)=C(CC(CC)CCCC)S7)=C6S5)S4)S2)C2=NSN=C32)=C1,,0.879,25.9,73.89,16.8,16.82187129,0.1301862499999999,16.68,16.8,1:1.2,,,,ITO/PEDOT:PSS/D18:acceptor/PDINN/Ag,conventional,PDINN,PDINN,PEDOT:PSS,PEDOT:PSS,,,,,-5.51,-2.77,,,,
50318,10.1002/smll.202503200,10.1002/smll.202503200,D18,L8-BO,D18,L8-BO,CCCCCCC(CCCC)CC1=CSC(C2=CC3=C(S2)C2=C(C=C(C4=CC(CC(CCCC)CCCCCC)=C(C5=CC6=C(C7=CC(F)=C(CC(CC)CCCC)S7)C7=C(C=CS7)C(C7=CC(F)=C(CC(CC)CCCC)S7)=C6S5)S4)S2)C2=NSN=C32)=C1,CCCCCCC(CCCC)CC1=C(/C=C2\C(=O)C3=CC(F)=C(F)C=C3C2=C(C#N)C#N)SC2=C1SC1C3=C(C4=C(C5=NSN=C35)C3=C(C5=C(S3)C(CC(CCCC)CCCCCC)=C(/C=C3\C(=O)C6=CC(F)=C(F)C=C6C3=C(C#N)C#N)S5)N4CC(CC)CCCC)N(CC(CC)CCCC)C21,0.916,26.26,75.41,18.13,18.139242056,0.0509765912851709,18.09,18.13,1:1.2,,,,ITO/PEDOT:PSS/D18:acceptor/PDINN/Ag,conventional,PDINN,PDINN,PEDOT:PSS,PEDOT:PSS,,,,,-5.51,-2.77,,-5.68,-3.9,
50337,10.1002/smll.202505947,10.1002/smll.202505947,MPhS-0F,BTP-eC9,MPhS-0F,BTP-eC9,,CCCCCCCCCc1c(C=C2C(=O)c3cc(Cl)c(Cl)cc3C2=C(C#N)C#N)sc2c1sc1c3c4nsnc4c4c5sc6c(CCCCCCCCC)c(C=C7C(=O)c8cc(Cl)c(Cl)cc8C7=C(C#N)C#N)sc6c5n(CC(CCCC)CCCCCC)c4c3n(CC(CCCC)CCCCCC)c21,0.863,24.45,74.31,15.68,15.679670085,0.002104049744898,15.4,15.68,,,,,ITO/PEDOT:PSS/active layer/PFN-Br/Ag,conventional,PFN-Br,PFN-Br,PEDOT:PSS,PEDOT:PSS,,chloroform,chloroform,,,,,-5.68,-3.9,
50338,10.1002/smll.202505947,10.1002/smll.202505947,MPhS-m-1F,BTP-eC9,MPhS-m-1F,BTP-eC9,,CCCCCCCCCc1c(C=C2C(=O)c3cc(Cl)c(Cl)cc3C2=C(C#N)C#N)sc2c1sc1c3c4nsnc4c4c5sc6c(CCCCCCCCC)c(C=C7C(=O)c8cc(Cl)c(Cl)cc8C7=C(C#N)C#N)sc6c5n(CC(CCCC)CCCCCC)c4c3n(CC(CCCC)CCCCCC)c21,0.857,24.82,75.72,16.1,16.106204328,0.0385361987577579,15.9,16.1,,,,,ITO/PEDOT:PSS/active layer/PFN-Br/Ag,conventional,PFN-Br,PFN-Br,PEDOT:PSS,PEDOT:PSS,,chloroform,chloroform,,,,,-5.68,-3.9,
50339,10.1002/smll.202505947,10.1002/smll.202505947,MPhS-p-1F,BTP-eC9,MPhS-p-1F,BTP-eC9,,CCCCCCCCCc1c(C=C2C(=O)c3cc(Cl)c(Cl)cc3C2=C(C#N)C#N)sc2c1sc1c3c4nsnc4c4c5sc6c(CCCCCCCCC)c(C=C7C(=O)c8cc(Cl)c(Cl)cc8C7=C(C#N)C#N)sc6c5n(CC(CCCC)CCCCCC)c4c3n(CC(CCCC)CCCCCC)c21,0.874,21.42,69.98,13.11,13.101011784000002,0.068559999999977,12.76,13.11,,,,,ITO/PEDOT:PSS/active layer/PFN-Br/Ag,conventional,PFN-Br,PFN-Br,PEDOT:PSS,PEDOT:PSS,,chloroform,chloroform,,,,,-5.68,-3.9,
50340,10.1002/smll.202505947,10.1002/smll.202505947,MPhS-m-2F,BTP-eC9,MPhS-m-2F,BTP-eC9,,CCCCCCCCCc1c(C=C2C(=O)c3cc(Cl)c(Cl)cc3C2=C(C#N)C#N)sc2c1sc1c3c4nsnc4c4c5sc6c(CCCCCCCCC)c(C=C7C(=O)c8cc(Cl)c(Cl)cc8C7=C(C#N)C#N)sc6c5n(CC(CCCC)CCCCCC)c4c3n(CC(CCCC)CCCCCC)c21,0.872,20.85,67.85,12.33,12.335944199999998,0.0482092457420785,12.08,12.33,,,,,ITO/PEDOT:PSS/active layer/PFN-Br/Ag,conventional,PFN-Br,PFN-Br,PEDOT:PSS,PEDOT:PSS,,chloroform,chloroform,,,,,-5.68,-3.9,
50341,10.1002/smll.202506344,10.1002/smll.202506344,PM6,F-BTA3,PM6,F-BTA3,CC1=CC(=CC(=C1)C2=C3C=CC(=C4C5=C(C=C(S5)/C=C\6/C(=O)C7=CC(=CC(=C7)F)C(=O)/C6=C\C8=CC(=C(S8)C9=CC(=CC(=C9)C)C(C)(C)C(=O)OC)C(C)(C)C(=O)OC)SC4=C3S2)C(C)(C)C(=O)OC)C(C)(C)C(=O)OC,CCCCCCCCN1N=C2C(/C=C3/SC(=C(C#N)C#N)N(CC)C3=O)=CC(F)=C(C3=CC4=C(S3)C3=C(C=C5C(=C3)C(C3=CC=C(CCCCCC)C=C3)(C3=CC=C(CCCCCC)C=C3)C3=C5SC(C5=C(F)C=C(/C=C6/SC(=C(C#N)C#N)N(CC)C6=O)C6=NN(CCCCCCCC)N=C56)=C3)C4(C3=CC=C(CCCCCC)C=C3)C3=CC=C(CCCCCC)C=C3)C2=N1,1.162,7.51,57.5,5.02,5.017806499999999,0.0436952191235184,4.78,5.02,,,,,Blade-coated PH1000,ITO-free OPV device,,,,,,,,,-5.56,-3.65,,-5.52,-3.39,
50342,10.1002/smll.202506344,10.1002/smll.202506344,PM6,F-BTA3,PM6,F-BTA3,CC1=CC(=CC(=C1)C2=C3C=CC(=C4C5=C(C=C(S5)/C=C\6/C(=O)C7=CC(=CC(=C7)F)C(=O)/C6=C\C8=CC(=C(S8)C9=CC(=CC(=C9)C)C(C)(C)C(=O)OC)C(C)(C)C(=O)OC)SC4=C3S2)C(C)(C)C(=O)OC)C(C)(C)C(=O)OC,CCCCCCCCN1N=C2C(/C=C3/SC(=C(C#N)C#N)N(CC)C3=O)=CC(F)=C(C3=CC4=C(S3)C3=C(C=C5C(=C3)C(C3=CC=C(CCCCCC)C=C3)(C3=CC=C(CCCCCC)C=C3)C3=C5SC(C5=C(F)C=C(/C=C6/SC(=C(C#N)C#N)N(CC)C6=O)C6=NN(CCCCCCCC)N=C56)=C3)C4(C3=CC=C(CCCCCC)C=C3)C3=CC=C(CCCCCC)C=C3)C2=N1,1.187,8.54,54.7,5.55,5.54492806,0.0913863063063002,5.45,5.55,,,,,Spin-coated PH1000,,PFN-Br,,,,,,,,-5.56,-3.65,,-5.52,-3.39,
50343,10.1002/smll.202506344,10.1002/smll.202506344,PM6,F-BTA3,PM6,F-BTA3,CC1=CC(=CC(=C1)C2=C3C=CC(=C4C5=C(C=C(S5)/C=C\6/C(=O)C7=CC(=CC(=C7)F)C(=O)/C6=C\C8=CC(=C(S8)C9=CC(=CC(=C9)C)C(C)(C)C(=O)OC)C(C)(C)C(=O)OC)SC4=C3S2)C(C)(C)C(=O)OC)C(C)(C)C(=O)OC,CCCCCCCCN1N=C2C(/C=C3/SC(=C(C#N)C#N)N(CC)C3=O)=CC(F)=C(C3=CC4=C(S3)C3=C(C=C5C(=C3)C(C3=CC=C(CCCCCC)C=C3)(C3=CC=C(CCCCCC)C=C3)C3=C5SC(C5=C(F)C=C(/C=C6/SC(=C(C#N)C#N)N(CC)C6=O)C6=NN(CCCCCCCC)N=C56)=C3)C4(C3=CC=C(CCCCCC)C=C3)C3=CC=C(CCCCCC)C=C3)C2=N1,1.152,6.43,60.7,4.5,4.49626752,0.0829440000000008,4.33,4.5,,,,,Blade-coated Ti/Al/Ti,ITO-free OPV device,,,MoO3,,,,,,-5.56,-3.65,,-5.52,-3.39,
50344,10.1002/smll.202506344,10.1002/smll.202506344,PM6,F-BTA3,PM6,F-BTA3,CC1=CC(=CC(=C1)C2=C3C=CC(=C4C5=C(C=C(S5)/C=C\6/C(=O)C7=CC(=CC(=C7)F)C(=O)/C6=C\C8=CC(=C(S8)C9=CC(=CC(=C9)C)C(C)(C)C(=O)OC)C(C)(C)C(=O)OC)SC4=C3S2)C(C)(C)C(=O)OC)C(C)(C)C(=O)OC,CCCCCCCCN1N=C2C(/C=C3/SC(=C(C#N)C#N)N(CC)C3=O)=CC(F)=C(C3=CC4=C(S3)C3=C(C=C5C(=C3)C(C3=CC=C(CCCCCC)C=C3)(C3=CC=C(CCCCCC)C=C3)C3=C5SC(C5=C(F)C=C(/C=C6/SC(=C(C#N)C#N)N(CC)C6=O)C6=NN(CCCCCCCC)N=C56)=C3)C4(C3=CC=C(CCCCCC)C=C3)C3=CC=C(CCCCCC)C=C3)C2=N1,1.182,7.2,59.45,5.06,5.059432800000001,0.0112094861659879,4.79,5.06,,,,,Spin-coated Ti/Al/Ti,,,,MoO3,,,,,,-5.56,-3.65,,-5.52,-3.39,
50345,10.1002/smll.202506344,10.1002/smll.202506344,F-BTA3,PM6,F-BTA3,PM6,CCCCCCCCN1N=C2C(/C=C3/SC(=C(C#N)C#N)N(CC)C3=O)=CC(F)=C(C3=CC4=C(S3)C3=C(C=C5C(=C3)C(C3=CC=C(CCCCCC)C=C3)(C3=CC=C(CCCCCC)C=C3)C3=C5SC(C5=C(F)C=C(/C=C6/SC(=C(C#N)C#N)N(CC)C6=O)C6=NN(CCCCCCCC)N=C56)=C3)C4(C3=CC=C(CCCCCC)C=C3)C3=CC=C(CCCCCC)C=C3)C2=N1,CC1=CC(=CC(=C1)C2=C3C=CC(=C4C5=C(C=C(S5)/C=C\6/C(=O)C7=CC(=CC(=C7)F)C(=O)/C6=C\C8=CC(=C(S8)C9=CC(=CC(=C9)C)C(C)(C)C(=O)OC)C(C)(C)C(=O)OC)SC4=C3S2)C(C)(C)C(=O)OC)C(C)(C)C(=O)OC,1.165,8.74,60.32,6.14,6.14184272,0.0300117263843642,5.91,6.14,,,,,F-BTA3/PM6 sequentially blade-coated on PM6-modified-PH1000,ITO-free OPV device,,,,,,,,,-5.52,-3.39,,-5.56,-3.65,
50346,10.1002/smll.202506344,10.1002/smll.202506344,PM6,F-BTA3,PM6,F-BTA3,CC1=CC(=CC(=C1)C2=C3C=CC(=C4C5=C(C=C(S5)/C=C\6/C(=O)C7=CC(=CC(=C7)F)C(=O)/C6=C\C8=CC(=C(S8)C9=CC(=CC(=C9)C)C(C)(C)C(=O)OC)C(C)(C)C(=O)OC)SC4=C3S2)C(C)(C)C(=O)OC)C(C)(C)C(=O)OC,CCCCCCCCN1N=C2C(/C=C3/SC(=C(C#N)C#N)N(CC)C3=O)=CC(F)=C(C3=CC4=C(S3)C3=C(C=C5C(=C3)C(C3=CC=C(CCCCCC)C=C3)(C3=CC=C(CCCCCC)C=C3)C3=C5SC(C5=C(F)C=C(/C=C6/SC(=C(C#N)C#N)N(CC)C6=O)C6=NN(CCCCCCCC)N=C56)=C3)C4(C3=CC=C(CCCCCC)C=C3)C3=CC=C(CCCCCC)C=C3)C2=N1,1.169,10.51,62.67,7.7,7.699755272999999,0.0031782727272857,7.35,7.7,,,,,PM6/F-BTA3 sequentially blade-coated on PM6-modified-PH1000,,PFN-Br,,,,,,,,-5.56,-3.65,,-5.52,-3.39,
50347,10.1002/smll.202506344,10.1002/smll.202506344,F-BTA3,PM6,F-BTA3,PM6,CCCCCCCCN1N=C2C(/C=C3/SC(=C(C#N)C#N)N(CC)C3=O)=CC(F)=C(C3=CC4=C(S3)C3=C(C=C5C(=C3)C(C3=CC=C(CCCCCC)C=C3)(C3=CC=C(CCCCCC)C=C3)C3=C5SC(C5=C(F)C=C(/C=C6/SC(=C(C#N)C#N)N(CC)C6=O)C6=NN(CCCCCCCC)N=C56)=C3)C4(C3=CC=C(CCCCCC)C=C3)C3=CC=C(CCCCCC)C=C3)C2=N1,CC1=CC(=CC(=C1)C2=C3C=CC(=C4C5=C(C=C(S5)/C=C\6/C(=O)C7=CC(=CC(=C7)F)C(=O)/C6=C\C8=CC(=C(S8)C9=CC(=CC(=C9)C)C(C)(C)C(=O)OC)C(C)(C)C(=O)OC)SC4=C3S2)C(C)(C)C(=O)OC)C(C)(C)C(=O)OC,1.166,7.32,65.26,5.57,5.570019312,0.0003467145421752,5.42,5.57,,,,,F-BTA3/PM6 sequentially blade-coated on PM6-modified-Ti/Al/Ti,ITO-free OPV device,,,,,,,,,-5.52,-3.39,,-5.56,-3.65,
50348,10.1002/smll.202506344,10.1002/smll.202506344,PM6,F-BTA3,PM6,F-BTA3,CC1=CC(=CC(=C1)C2=C3C=CC(=C4C5=C(C=C(S5)/C=C\6/C(=O)C7=CC(=CC(=C7)F)C(=O)/C6=C\C8=CC(=C(S8)C9=CC(=CC(=C9)C)C(C)(C)C(=O)OC)C(C)(C)C(=O)OC)SC4=C3S2)C(C)(C)C(=O)OC)C(C)(C)C(=O)OC,CCCCCCCCN1N=C2C(/C=C3/SC(=C(C#N)C#N)N(CC)C3=O)=CC(F)=C(C3=CC4=C(S3)C3=C(C=C5C(=C3)C(C3=CC=C(CCCCCC)C=C3)(C3=CC=C(CCCCCC)C=C3)C3=C5SC(C5=C(F)C=C(/C=C6/SC(=C(C#N)C#N)N(CC)C6=O)C6=NN(CCCCCCCC)N=C56)=C3)C4(C3=CC=C(CCCCCC)C=C3)C3=CC=C(CCCCCC)C=C3)C2=N1,1.173,8.17,62.77,6.02,6.015506457,0.0746435714285666,5.75,6.02,,,,,PM6/F-BTA3 sequentially blade-coated on PM6-modified-Ti/Al/Ti,,,,MoO3,,,,,,-5.56,-3.65,,-5.52,-3.39,
50361,10.1002/smll.202508038,10.1002/smll.202508038,PM6,L8-BO,PM6,L8-BO,CC1=CC(=CC(=C1)C2=C3C=CC(=C4C5=C(C=C(S5)/C=C\6/C(=O)C7=CC(=CC(=C7)F)C(=O)/C6=C\C8=CC(=C(S8)C9=CC(=CC(=C9)C)C(C)(C)C(=O)OC)C(C)(C)C(=O)OC)SC4=C3S2)C(C)(C)C(=O)OC)C(C)(C)C(=O)OC,CCCCCCC(CCCC)CC1=C(/C=C2\C(=O)C3=CC(F)=C(F)C=C3C2=C(C#N)C#N)SC2=C1SC1C3=C(C4=C(C5=NSN=C35)C3=C(C5=C(S3)C(CC(CCCC)CCCCCC)=C(/C=C3\C(=O)C6=CC(F)=C(F)C=C6C3=C(C#N)C#N)S5)N4CC(CC)CCCC)N(CC(CC)CCCC)C21,0.899,25.2,71.02,16.1,16.08943896,0.0655965217391457,15.78,16.1,,,,,,,ZnO/Spin-Coating (C),ZnO/Spin-Coating,,,,,,,-5.56,-3.65,,-5.68,-3.9,
50362,10.1002/smll.202508038,10.1002/smll.202508038,PM6,L8-BO,PM6,L8-BO,CC1=CC(=CC(=C1)C2=C3C=CC(=C4C5=C(C=C(S5)/C=C\6/C(=O)C7=CC(=CC(=C7)F)C(=O)/C6=C\C8=CC(=C(S8)C9=CC(=CC(=C9)C)C(C)(C)C(=O)OC)C(C)(C)C(=O)OC)SC4=C3S2)C(C)(C)C(=O)OC)C(C)(C)C(=O)OC,CCCCCCC(CCCC)CC1=C(/C=C2\C(=O)C3=CC(F)=C(F)C=C3C2=C(C#N)C#N)SC2=C1SC1C3=C(C4=C(C5=NSN=C35)C3=C(C5=C(S3)C(CC(CCCC)CCCCCC)=C(/C=C3\C(=O)C6=CC(F)=C(F)C=C6C3=C(C#N)C#N)S5)N4CC(CC)CCCC)N(CC(CC)CCCC)C21,0.891,25.71,69.62,15.96,15.948278082000002,0.0734456015037545,15.75,15.96,,,,,inverted,,ZnO/Lamination (L),ZnO/Lamination,MoOx,,,,,,-5.56,-3.65,,-5.68,-3.9,
50363,10.1002/smll.202508038,10.1002/smll.202508038,PM6,L8-BO,PM6,L8-BO,CC1=CC(=CC(=C1)C2=C3C=CC(=C4C5=C(C=C(S5)/C=C\6/C(=O)C7=CC(=CC(=C7)F)C(=O)/C6=C\C8=CC(=C(S8)C9=CC(=CC(=C9)C)C(C)(C)C(=O)OC)C(C)(C)C(=O)OC)SC4=C3S2)C(C)(C)C(=O)OC)C(C)(C)C(=O)OC,CCCCCCC(CCCC)CC1=C(/C=C2\C(=O)C3=CC(F)=C(F)C=C3C2=C(C#N)C#N)SC2=C1SC1C3=C(C4=C(C5=NSN=C35)C3=C(C5=C(S3)C(CC(CCCC)CCCCCC)=C(/C=C3\C(=O)C6=CC(F)=C(F)C=C6C3=C(C#N)C#N)S5)N4CC(CC)CCCC)N(CC(CC)CCCC)C21,0.898,25.63,71.45,16.44,16.44474623,0.0288700121654411,16.15,16.44,,,,,,,ZnO/PC61BM/C,ZnO/PC61BM/C,,,,,,,-5.56,-3.65,,-5.68,-3.9,
50364,10.1002/smll.202508038,10.1002/smll.202508038,PM6,L8-BO,PM6,L8-BO,CC1=CC(=CC(=C1)C2=C3C=CC(=C4C5=C(C=C(S5)/C=C\6/C(=O)C7=CC(=CC(=C7)F)C(=O)/C6=C\C8=CC(=C(S8)C9=CC(=CC(=C9)C)C(C)(C)C(=O)OC)C(C)(C)C(=O)OC)SC4=C3S2)C(C)(C)C(=O)OC)C(C)(C)C(=O)OC,CCCCCCC(CCCC)CC1=C(/C=C2\C(=O)C3=CC(F)=C(F)C=C3C2=C(C#N)C#N)SC2=C1SC1C3=C(C4=C(C5=NSN=C35)C3=C(C5=C(S3)C(CC(CCCC)CCCCCC)=C(/C=C3\C(=O)C6=CC(F)=C(F)C=C6C3=C(C#N)C#N)S5)N4CC(CC)CCCC)N(CC(CC)CCCC)C21,0.906,27.18,73.23,18.03,18.032946084,0.0163399001663965,17.65,18.03,,,,,,,ZnO/PC61BM/L,ZnO/PC61BM/L,,,,,,,-5.56,-3.65,,-5.68,-3.9,
50365,10.1002/smll.202508038,10.1002/smll.202508038,D18,L8-BO,D18,L8-BO,CCCCCCC(CCCC)CC1=CSC(C2=CC3=C(S2)C2=C(C=C(C4=CC(CC(CCCC)CCCCCC)=C(C5=CC6=C(C7=CC(F)=C(CC(CC)CCCC)S7)C7=C(C=CS7)C(C7=CC(F)=C(CC(CC)CCCC)S7)=C6S5)S4)S2)C2=NSN=C32)=C1,CCCCCCC(CCCC)CC1=C(/C=C2\C(=O)C3=CC(F)=C(F)C=C3C2=C(C#N)C#N)SC2=C1SC1C3=C(C4=C(C5=NSN=C35)C3=C(C5=C(S3)C(CC(CCCC)CCCCCC)=C(/C=C3\C(=O)C6=CC(F)=C(F)C=C6C3=C(C#N)C#N)S5)N4CC(CC)CCCC)N(CC(CC)CCCC)C21,0.905,24.92,72.97,16.46,16.456632220000003,0.0204603888213719,16.36,16.46,,,,,,inverted OSC,ZnO,ZnO,MoOx,,,,,,-5.51,-2.77,,-5.68,-3.9,
50366,10.1002/smll.202508038,10.1002/smll.202508038,D18,L8-BO,D18,L8-BO,CCCCCCC(CCCC)CC1=CSC(C2=CC3=C(S2)C2=C(C=C(C4=CC(CC(CCCC)CCCCCC)=C(C5=CC6=C(C7=CC(F)=C(CC(CC)CCCC)S7)C7=C(C=CS7)C(C7=CC(F)=C(CC(CC)CCCC)S7)=C6S5)S4)S2)C2=NSN=C32)=C1,CCCCCCC(CCCC)CC1=C(/C=C2\C(=O)C3=CC(F)=C(F)C=C3C2=C(C#N)C#N)SC2=C1SC1C3=C(C4=C(C5=NSN=C35)C3=C(C5=C(S3)C(CC(CCCC)CCCCCC)=C(/C=C3\C(=O)C6=CC(F)=C(F)C=C6C3=C(C#N)C#N)S5)N4CC(CC)CCCC)N(CC(CC)CCCC)C21,0.902,25.36,72.09,16.67,16.490385648,1.077470617876434,16.48,,,,,,,inverted OSC,ZnO,ZnO,MoOx,,,,,,-5.51,-2.77,,-5.68,-3.9,
50367,10.1002/smll.202508038,10.1002/smll.202508038,D18,L8-BO,D18,L8-BO,CCCCCCC(CCCC)CC1=CSC(C2=CC3=C(S2)C2=C(C=C(C4=CC(CC(CCCC)CCCCCC)=C(C5=CC6=C(C7=CC(F)=C(CC(CC)CCCC)S7)C7=C(C=CS7)C(C7=CC(F)=C(CC(CC)CCCC)S7)=C6S5)S4)S2)C2=NSN=C32)=C1,CCCCCCC(CCCC)CC1=C(/C=C2\C(=O)C3=CC(F)=C(F)C=C3C2=C(C#N)C#N)SC2=C1SC1C3=C(C4=C(C5=NSN=C35)C3=C(C5=C(S3)C(CC(CCCC)CCCCCC)=C(/C=C3\C(=O)C6=CC(F)=C(F)C=C6C3=C(C#N)C#N)S5)N4CC(CC)CCCC)N(CC(CC)CCCC)C21,0.912,24.93,73.64,16.93,16.742908224,1.1050902303603016,16.71,,,,,,,inverted OSC,ZnO/PC61BM,ZnO/PC61BM,MoOx,,,,,,-5.51,-2.77,,-5.68,-3.9,
50368,10.1002/smll.202508038,10.1002/smll.202508038,D18,L8-BO,D18,L8-BO,CCCCCCC(CCCC)CC1=CSC(C2=CC3=C(S2)C2=C(C=C(C4=CC(CC(CCCC)CCCCCC)=C(C5=CC6=C(C7=CC(F)=C(CC(CC)CCCC)S7)C7=C(C=CS7)C(C7=CC(F)=C(CC(CC)CCCC)S7)=C6S5)S4)S2)C2=NSN=C32)=C1,CCCCCCC(CCCC)CC1=C(/C=C2\C(=O)C3=CC(F)=C(F)C=C3C2=C(C#N)C#N)SC2=C1SC1C3=C(C4=C(C5=NSN=C35)C3=C(C5=C(S3)C(CC(CCCC)CCCCCC)=C(/C=C3\C(=O)C6=CC(F)=C(F)C=C6C3=C(C#N)C#N)S5)N4CC(CC)CCCC)N(CC(CC)CCCC)C21,0.919,26.96,77.35,19.32,19.16442164,0.8052710144927526,19.14,,,,,,D18:L8-BO laminated active-layer device,inverted OSC,ZnO/PC61BM,ZnO/PC61BM,MoOx,,,,,,-5.51,-2.77,,-5.68,-3.9,
50369,10.1002/smll.202509196,10.1002/smll.202509196,PM6,L8-BO,PM6,L8-BO,COC(=O)C(C)(C)c1cc(C)cc(-c2sc3c4sc5cc(/C=C6/C(=O)c7cc(F)cc(c7)C(=O)/C6=C\c6cc(C(C)(C)C(=O)OC)c(-c7cc(C)cc(C(C)(C)C(=O)OC)c7)s6)sc5c4c(C(C)(C)C(=O)OC)ccc2-3)c1,CCCCCCC(CCCC)Cc1c(/C=C2\C(=O)c3cc(F)c(F)cc3C2=C(C#N)C#N)sc2c1SC1c3c(c4c(c5nsnc35)c3sc5c(CC(CCCC)CCCCCC)c(/C=C6\C(=O)c7cc(F)c(F)cc7C6=C(C#N)C#N)sc5c3n4CC(CC)CCCC)N(CC(CC)CCCC)C21,0.855,24.8,74.1,15.7,15.712164,0.0774777070063712,15.7,,,,,,ITO/ZnO/PM6:L8-BO/MoOx/Ag,,ZnO,ZnO,,,,,,,-5.56,-3.65,,-5.68,-3.9,
50370,10.1002/smll.202509196,10.1002/smll.202509196,PM6,L8-BO,PM6,L8-BO,COC(=O)C(C)(C)c1cc(C)cc(-c2sc3c4sc5cc(/C=C6/C(=O)c7cc(F)cc(c7)C(=O)/C6=C\c6cc(C(C)(C)C(=O)OC)c(-c7cc(C)cc(C(C)(C)C(=O)OC)c7)s6)sc5c4c(C(C)(C)C(=O)OC)ccc2-3)c1,CCCCCCC(CCCC)Cc1c(/C=C2\C(=O)c3cc(F)c(F)cc3C2=C(C#N)C#N)sc2c1SC1c3c(c4c(c5nsnc35)c3sc5c(CC(CCCC)CCCCCC)c(/C=C6\C(=O)c7cc(F)c(F)cc7C6=C(C#N)C#N)sc5c3n4CC(CC)CCCC)N(CC(CC)CCCC)C21,0.89,26.0,78.0,18.0,18.0492,0.2733333333333279,18.0,,,,,,ITO/ZnO/4TPy/PM6:L8-BO/MoOx/Ag,,ZnO/4TPy,ZnO/4TPy,MoOx,,,,,,-5.56,-3.65,,-5.68,-3.9,
50371,10.1002/smll.202509196,10.1002/smll.202509196,PM6,L8-BO,PM6,L8-BO,COC(=O)C(C)(C)c1cc(C)cc(-c2sc3c4sc5cc(/C=C6/C(=O)c7cc(F)cc(c7)C(=O)/C6=C\c6cc(C(C)(C)C(=O)OC)c(-c7cc(C)cc(C(C)(C)C(=O)OC)c7)s6)sc5c4c(C(C)(C)C(=O)OC)ccc2-3)c1,CCCCCCC(CCCC)Cc1c(/C=C2\C(=O)c3cc(F)c(F)cc3C2=C(C#N)C#N)sc2c1SC1c3c(c4c(c5nsnc35)c3sc5c(CC(CCCC)CCCCCC)c(/C=C6\C(=O)c7cc(F)c(F)cc7C6=C(C#N)C#N)sc5c3n4CC(CC)CCCC)N(CC(CC)CCCC)C21,0.872,25.1,75.5,16.5,16.524836,0.1505212121212153,16.5,,,,,,ITO/ZnO/Py/PM6:L8-BO/MoOx/Ag,,ZnO/Py,ZnO,MoOx,,,,,,-5.56,-3.65,,-5.68,-3.9,
50375,10.1002/smll.202509667,10.1002/smll.202509667,PM6,Y6,PM6,Y6,CC1=CC(=CC(=C1)C2=C3C=CC(=C4C5=C(C=C(S5)/C=C\6/C(=O)C7=CC(=CC(=C7)F)C(=O)/C6=C\C8=CC(=C(S8)C9=CC(=CC(=C9)C)C(C)(C)C(=O)OC)C(C)(C)C(=O)OC)SC4=C3S2)C(C)(C)C(=O)OC)C(C)(C)C(=O)OC,CCCCCCCCCCCc1c(/C=C2\C(=O)c3cc(F)c(F)cc3C2=C(C#N)C#N)sc2c1sc1c3c4nsnc4c4c5sc6c(CCCCCCCCCCC)c(/C=C7\C(=O)c8cc(F)c(F)cc8C7=C(C#N)C#N)sc6c5n(CC(CC)CCCC)c4c3n(CC(CC)CCCC)c21,0.832,27.03,76.44,17.32,17.190561023999997,0.7473381986143359,17.13,17.32,,,,,ITO/PEDOT:PSS/PM6:Y6/H75/Ag,conventional,H75,H75,PEDOT:PSS,PEDOT:PSS,,,,,-5.56,-3.65,,-5.65,-4.09,
50376,10.1002/smll.202509667,10.1002/smll.202509667,PM6,BPY,PM6,BPY,CC1=CC(=CC(=C1)C2=C3C=CC(=C4C5=C(C=C(S5)/C=C\6/C(=O)C7=CC(=CC(=C7)F)C(=O)/C6=C\C8=CC(=C(S8)C9=CC(=CC(=C9)C)C(C)(C)C(=O)OC)C(C)(C)C(=O)OC)SC4=C3S2)C(C)(C)C(=O)OC)C(C)(C)C(=O)OC,,0.883,26.15,78.23,18.06,18.063659035,0.0202604374307965,17.88,18.06,,,,,ITO/PEDOT:PSS/PM6:BPY/H75/Ag,conventional,H75,H75,PEDOT:PSS,PEDOT:PSS,,,,,-5.56,-3.65,,,,
50377,10.1002/smll.202509667,10.1002/smll.202509667,PM6,BTP-eC9,PM6,BTP-eC9,CC1=CC(=CC(=C1)C2=C3C=CC(=C4C5=C(C=C(S5)/C=C\6/C(=O)C7=CC(=CC(=C7)F)C(=O)/C6=C\C8=CC(=C(S8)C9=CC(=CC(=C9)C)C(C)(C)C(=O)OC)C(C)(C)C(=O)OC)SC4=C3S2)C(C)(C)C(=O)OC)C(C)(C)C(=O)OC,CCCCCCCCCc1c(C=C2C(=O)c3cc(Cl)c(Cl)cc3C2=C(C#N)C#N)sc2c1sc1c3c4nsnc4c4c5sc6c(CCCCCCCCC)c(C=C7C(=O)c8cc(Cl)c(Cl)cc8C7=C(C#N)C#N)sc6c5n(CC(CCCC)CCCCCC)c4c3n(CC(CCCC)CCCCCC)c21,0.842,28.51,77.31,18.66,18.558590202,0.5434608681671963,18.35,18.66,,,,,ITO/PEDOT:PSS/PM6:BTP-eC9/H75/Ag,conventional,H75,H75,PEDOT:PSS,PEDOT:PSS,,,,,-5.56,-3.65,,-5.68,-3.9,
50379,10.1002/smll.202510121,10.1002/smll.202510121,PM6,BTP-eC9,PM6,BTP-eC9,CC1=CC(=CC(=C1)C2=C3C=CC(=C4C5=C(C=C(S5)/C=C\6/C(=O)C7=CC(=CC(=C7)F)C(=O)/C6=C\C8=CC(=C(S8)C9=CC(=CC(=C9)C)C(C)(C)C(=O)OC)C(C)(C)C(=O)OC)SC4=C3S2)C(C)(C)C(=O)OC)C(C)(C)C(=O)OC,CCCCCCCCCc1c(C=C2C(=O)c3cc(Cl)c(Cl)cc3C2=C(C#N)C#N)sc2c1sc1c3c4nsnc4c4c5sc6c(CCCCCCCCC)c(C=C7C(=O)c8cc(Cl)c(Cl)cc8C7=C(C#N)C#N)sc6c5n(CC(CCCC)CCCCCC)c4c3n(CC(CCCC)CCCCCC)c21,0.871,26.57,73.7,17.06,17.056000389999998,0.0234443728018818,16.88,17.06,,w/o,,,ITO/PEDOT:PSS/Active layer/PDINN/Ag,conventional,PDINN,PDINN,PEDOT:PSS,PEDOT:PSS,,,,,-5.56,-3.65,,-5.68,-3.9,
50380,10.1002/smll.202510121,10.1002/smll.202510121,PM6,BTP-eC9,PM6,BTP-eC9,CC1=CC(=CC(=C1)C2=C3C=CC(=C4C5=C(C=C(S5)/C=C\6/C(=O)C7=CC(=CC(=C7)F)C(=O)/C6=C\C8=CC(=C(S8)C9=CC(=CC(=C9)C)C(C)(C)C(=O)OC)C(C)(C)C(=O)OC)SC4=C3S2)C(C)(C)C(=O)OC)C(C)(C)C(=O)OC,CCCCCCCCCc1c(C=C2C(=O)c3cc(Cl)c(Cl)cc3C2=C(C#N)C#N)sc2c1sc1c3c4nsnc4c4c5sc6c(CCCCCCCCC)c(C=C7C(=O)c8cc(Cl)c(Cl)cc8C7=C(C#N)C#N)sc6c5n(CC(CCCC)CCCCCC)c4c3n(CC(CCCC)CCCCCC)c21,0.855,27.23,77.57,18.07,18.059575905,0.0576872993912824,17.88,18.07,,BB,BB,,ITO/PEDOT:PSS/Active layer/PDINN/Ag,conventional,PDINN,PDINN,PEDOT:PSS,PEDOT:PSS,,,,,-5.56,-3.65,,-5.68,-3.9,
50381,10.1002/smll.202510121,10.1002/smll.202510121,PM6,BTP-eC9,PM6,BTP-eC9,CC1=CC(=CC(=C1)C2=C3C=CC(=C4C5=C(C=C(S5)/C=C\6/C(=O)C7=CC(=CC(=C7)F)C(=O)/C6=C\C8=CC(=C(S8)C9=CC(=CC(=C9)C)C(C)(C)C(=O)OC)C(C)(C)C(=O)OC)SC4=C3S2)C(C)(C)C(=O)OC)C(C)(C)C(=O)OC,CCCCCCCCCc1c(C=C2C(=O)c3cc(Cl)c(Cl)cc3C2=C(C#N)C#N)sc2c1sc1c3c4nsnc4c4c5sc6c(CCCCCCCCC)c(C=C7C(=O)c8cc(Cl)c(Cl)cc8C7=C(C#N)C#N)sc6c5n(CC(CCCC)CCCCCC)c4c3n(CC(CCCC)CCCCCC)c21,0.861,27.87,79.32,19.03,19.033682724,0.0193522017866382,18.84,19.03,,DBB,DBB,,ITO/PEDOT:PSS/Active layer/PDINN/Ag,conventional,PDINN,PDINN,PEDOT:PSS,PEDOT:PSS,,,,,-5.56,-3.65,,-5.68,-3.9,
50382,10.1002/smll.202510121,10.1002/smll.202510121,PM6,BTP-eC9,PM6,BTP-eC9,CC1=CC(=CC(=C1)C2=C3C=CC(=C4C5=C(C=C(S5)/C=C\6/C(=O)C7=CC(=CC(=C7)F)C(=O)/C6=C\C8=CC(=C(S8)C9=CC(=CC(=C9)C)C(C)(C)C(=O)OC)C(C)(C)C(=O)OC)SC4=C3S2)C(C)(C)C(=O)OC)C(C)(C)C(=O)OC,CCCCCCCCCc1c(C=C2C(=O)c3cc(Cl)c(Cl)cc3C2=C(C#N)C#N)sc2c1sc1c3c4nsnc4c4c5sc6c(CCCCCCCCC)c(C=C7C(=O)c8cc(Cl)c(Cl)cc8C7=C(C#N)C#N)sc6c5n(CC(CCCC)CCCCCC)c4c3n(CC(CCCC)CCCCCC)c21,0.86,28.78,79.2,19.57,19.6026336,0.1667531936637735,19.34,19.57,,DBB,DBB,,,,,,2PACz,2PACz,,,,,-5.56,-3.65,,-5.68,-3.9,
50383,10.1002/smll.202510121,10.1002/smll.202510121,PM6,Y6,PM6,Y6,CC1=CC(=CC(=C1)C2=C3C=CC(=C4C5=C(C=C(S5)/C=C\6/C(=O)C7=CC(=CC(=C7)F)C(=O)/C6=C\C8=CC(=C(S8)C9=CC(=CC(=C9)C)C(C)(C)C(=O)OC)C(C)(C)C(=O)OC)SC4=C3S2)C(C)(C)C(=O)OC)C(C)(C)C(=O)OC,CCCCCCCCCCCc1c(/C=C2\C(=O)c3cc(F)c(F)cc3C2=C(C#N)C#N)sc2c1sc1c3c4nsnc4c4c5sc6c(CCCCCCCCCCC)c(/C=C7\C(=O)c8cc(F)c(F)cc8C7=C(C#N)C#N)sc6c5n(CC(CC)CCCC)c4c3n(CC(CC)CCCC)c21,0.86,25.78,72.67,16.11,16.11152036,0.0094373680943554,15.9,16.11,,w/o,,,ITO/PEDOT:PSS/Active layer/PDINN/Ag,conventional,PDINN,PDINN,PEDOT:PSS,PEDOT:PSS,,,,,-5.56,-3.65,,-5.65,-4.09,
50384,10.1002/smll.202510121,10.1002/smll.202510121,PM6,Y6,PM6,Y6,CC1=CC(=CC(=C1)C2=C3C=CC(=C4C5=C(C=C(S5)/C=C\6/C(=O)C7=CC(=CC(=C7)F)C(=O)/C6=C\C8=CC(=C(S8)C9=CC(=CC(=C9)C)C(C)(C)C(=O)OC)C(C)(C)C(=O)OC)SC4=C3S2)C(C)(C)C(=O)OC)C(C)(C)C(=O)OC,CCCCCCCCCCCc1c(/C=C2\C(=O)c3cc(F)c(F)cc3C2=C(C#N)C#N)sc2c1sc1c3c4nsnc4c4c5sc6c(CCCCCCCCCCC)c(/C=C7\C(=O)c8cc(F)c(F)cc8C7=C(C#N)C#N)sc6c5n(CC(CC)CCCC)c4c3n(CC(CC)CCCC)c21,0.853,26.52,76.2,17.24,17.23762872,0.0137545243619398,17.0,17.24,,BB,BB,,ITO/PEDOT:PSS/Active layer/PDINN/Ag,conventional,PDINN,PDINN,PEDOT:PSS,PEDOT:PSS,,,,,-5.56,-3.65,,-5.65,-4.09,
50385,10.1002/smll.202510121,10.1002/smll.202510121,PM6,Y6,PM6,Y6,CC1=CC(=CC(=C1)C2=C3C=CC(=C4C5=C(C=C(S5)/C=C\6/C(=O)C7=CC(=CC(=C7)F)C(=O)/C6=C\C8=CC(=C(S8)C9=CC(=CC(=C9)C)C(C)(C)C(=O)OC)C(C)(C)C(=O)OC)SC4=C3S2)C(C)(C)C(=O)OC)C(C)(C)C(=O)OC,CCCCCCCCCCCc1c(/C=C2\C(=O)c3cc(F)c(F)cc3C2=C(C#N)C#N)sc2c1sc1c3c4nsnc4c4c5sc6c(CCCCCCCCCCC)c(/C=C7\C(=O)c8cc(F)c(F)cc8C7=C(C#N)C#N)sc6c5n(CC(CC)CCCC)c4c3n(CC(CC)CCCC)c21,0.85,26.69,77.82,17.66,17.654634299999998,0.0303833522083932,17.45,17.66,,DBB,DBB,,ITO/PEDOT:PSS/Active layer/PDINN/Ag,conventional,PDINN,PDINN,PEDOT:PSS,PEDOT:PSS,,,,,-5.56,-3.65,,-5.65,-4.09,
50386,10.1002/smll.202510121,10.1002/smll.202510121,D18,Y6,D18,Y6,CCCCCCC(CCCC)CC1=CSC(C2=CC3=C(S2)C2=C(C=C(C4=CC(CC(CCCC)CCCCCC)=C(C5=CC6=C(C7=CC(F)=C(CC(CC)CCCC)S7)C7=C(C=CS7)C(C7=CC(F)=C(CC(CC)CCCC)S7)=C6S5)S4)S2)C2=NSN=C32)=C1,CCCCCCCCCCCc1c(/C=C2\C(=O)c3cc(F)c(F)cc3C2=C(C#N)C#N)sc2c1sc1c3c4nsnc4c4c5sc6c(CCCCCCCCCCC)c(/C=C7\C(=O)c8cc(F)c(F)cc8C7=C(C#N)C#N)sc6c5n(CC(CC)CCCC)c4c3n(CC(CC)CCCC)c21,0.86,25.79,73.29,16.26,16.255282259999998,0.0290143911439348,16.05,16.26,,w/o,,,ITO/PEDOT:PSS/Active layer/PDINN/Ag,conventional,PDINN,PDINN,PEDOT:PSS,PEDOT:PSS,,,,,-5.51,-2.77,,-5.65,-4.09,
50387,10.1002/smll.202510121,10.1002/smll.202510121,D18,Y6,D18,Y6,CCCCCCC(CCCC)CC1=CSC(C2=CC3=C(S2)C2=C(C=C(C4=CC(CC(CCCC)CCCCCC)=C(C5=CC6=C(C7=CC(F)=C(CC(CC)CCCC)S7)C7=C(C=CS7)C(C7=CC(F)=C(CC(CC)CCCC)S7)=C6S5)S4)S2)C2=NSN=C32)=C1,CCCCCCCCCCCc1c(/C=C2\C(=O)c3cc(F)c(F)cc3C2=C(C#N)C#N)sc2c1sc1c3c4nsnc4c4c5sc6c(CCCCCCCCCCC)c(/C=C7\C(=O)c8cc(F)c(F)cc8C7=C(C#N)C#N)sc6c5n(CC(CC)CCCC)c4c3n(CC(CC)CCCC)c21,0.853,26.83,75.39,17.26,17.253747861,0.0362232850521481,17.04,17.26,,BB,BB,,ITO/PEDOT:PSS/Active layer/PDINN/Ag,conventional,PDINN,PDINN,PEDOT:PSS,PEDOT:PSS,,,,,-5.51,-2.77,,-5.65,-4.09,
