Repository: JiYiqaq/PCE-KA-GNN

# Data directory

- `raw/Active_Database.csv` is the immutable source dataset bundled under CC BY 4.0. Do not overwrite it with processed data.
- `processed/` is created and populated by the training pipeline. Generated `.pt` and `.pth` caches are intentionally ignored by Git because they can exceed GitHub's normal single-file limit.

See `../DATA_LICENSE.md` for provenance, license and checksum information.

File: data/raw/Active_Database.csv (part 119 of 471)
id,doi,doi_norm,donor,acceptor,donor_canonical,acceptor_canonical,donor_smiles,acceptor_smiles,voc,jsc,ff,pce,pce_recomputed,pce_relative_error_percent,pce_avg,pce_best,d_a_ratio,additive,additive_canonical,additive_ratio,device_structure,device_type,etl,etl_canonical,htl,htl_canonical,active_layer_thickness,solvent,solvent_canonical,annealing_temp,homo_d,lumo_d,eg_d,homo_a,lumo_a,eg_a
50388,10.1002/smll.202510121,10.1002/smll.202510121,D18,Y6,D18,Y6,CCCCCCC(CCCC)CC1=CSC(C2=CC3=C(S2)C2=C(C=C(C4=CC(CC(CCCC)CCCCCC)=C(C5=CC6=C(C7=CC(F)=C(CC(CC)CCCC)S7)C7=C(C=CS7)C(C7=CC(F)=C(CC(CC)CCCC)S7)=C6S5)S4)S2)C2=NSN=C32)=C1,CCCCCCCCCCCc1c(/C=C2\C(=O)c3cc(F)c(F)cc3C2=C(C#N)C#N)sc2c1sc1c3c4nsnc4c4c5sc6c(CCCCCCCCCCC)c(/C=C7\C(=O)c8cc(F)c(F)cc8C7=C(C#N)C#N)sc6c5n(CC(CC)CCCC)c4c3n(CC(CC)CCCC)c21,0.855,26.99,77.06,17.79,17.78271237,0.0409647554806095,17.58,17.79,,DBB,DBB,,ITO/PEDOT:PSS/Active layer/PDINN/Ag,conventional,PDINN,PDINN,PEDOT:PSS,PEDOT:PSS,,,,,-5.51,-2.77,,-5.65,-4.09,
50389,10.1002/smll.202513104,10.1002/smll.202513104,D18,BTP-eC9,D18,BTP-eC9,CCCCCCC(CCCC)CC1=CSC(C2=CC3=C(S2)C2=C(C=C(C4=CC(CC(CCCC)CCCCCC)=C(C5=CC6=C(C7=CC(F)=C(CC(CC)CCCC)S7)C7=C(C=CS7)C(C7=CC(F)=C(CC(CC)CCCC)S7)=C6S5)S4)S2)C2=NSN=C32)=C1,CCCCCCCCCc1c(C=C2C(=O)c3cc(Cl)c(Cl)cc3C2=C(C#N)C#N)sc2c1sc1c3c4nsnc4c4c5sc6c(CCCCCCCCC)c(C=C7C(=O)c8cc(Cl)c(Cl)cc8C7=C(C#N)C#N)sc6c5n(CC(CCCC)CCCCCC)c4c3n(CC(CCCC)CCCCCC)c21,0.873,26.33,71.54,16.42,16.444248786,0.1476783556638098,16.27,16.42,,,,,,organic solar cells,ZnO,ZnO,,,,,,,-5.51,-2.77,,-5.68,-3.9,
50390,10.1002/smll.202513104,10.1002/smll.202513104,D18,BTP-eC9,D18,BTP-eC9,CCCCCCC(CCCC)CC1=CSC(C2=CC3=C(S2)C2=C(C=C(C4=CC(CC(CCCC)CCCCCC)=C(C5=CC6=C(C7=CC(F)=C(CC(CC)CCCC)S7)C7=C(C=CS7)C(C7=CC(F)=C(CC(CC)CCCC)S7)=C6S5)S4)S2)C2=NSN=C32)=C1,CCCCCCCCCc1c(C=C2C(=O)c3cc(Cl)c(Cl)cc3C2=C(C#N)C#N)sc2c1sc1c3c4nsnc4c4c5sc6c(CCCCCCCCC)c(C=C7C(=O)c8cc(Cl)c(Cl)cc8C7=C(C#N)C#N)sc6c5n(CC(CCCC)CCCCCC)c4c3n(CC(CCCC)CCCCCC)c21,0.876,27.74,73.17,17.76,17.780485608,0.1153468918918793,17.52,17.76,,,,,inverted,organic solar cells,ZnO/C2-PA,ZnO/C2-PA,,,,,,,-5.51,-2.77,,-5.68,-3.9,
50391,10.1002/smll.202513104,10.1002/smll.202513104,D18,BTP-eC9,D18,BTP-eC9,CCCCCCC(CCCC)CC1=CSC(C2=CC3=C(S2)C2=C(C=C(C4=CC(CC(CCCC)CCCCCC)=C(C5=CC6=C(C7=CC(F)=C(CC(CC)CCCC)S7)C7=C(C=CS7)C(C7=CC(F)=C(CC(CC)CCCC)S7)=C6S5)S4)S2)C2=NSN=C32)=C1,CCCCCCCCCc1c(C=C2C(=O)c3cc(Cl)c(Cl)cc3C2=C(C#N)C#N)sc2c1sc1c3c4nsnc4c4c5sc6c(CCCCCCCCC)c(C=C7C(=O)c8cc(Cl)c(Cl)cc8C7=C(C#N)C#N)sc6c5n(CC(CCCC)CCCCCC)c4c3n(CC(CCCC)CCCCCC)c21,0.883,28.34,76.4,19.18,19.11850408,0.3206252346193884,19.02,19.18,,,,,inverted,organic solar cells,ZnO/4EG-PA,ZnO/4EG-PA,,,,,,,-5.51,-2.77,,-5.68,-3.9,
50395,10.1002/smll.202513879,10.1002/smll.202513879,D18,4T-EH,D18,4T-EH,CCCCCCC(CCCC)CC1=CSC(C2=CC3=C(S2)C2=C(C=C(C4=CC(CC(CCCC)CCCCCC)=C(C5=CC6=C(C7=CC(F)=C(CC(CC)CCCC)S7)C7=C(C=CS7)C(C7=CC(F)=C(CC(CC)CCCC)S7)=C6S5)S4)S2)C2=NSN=C32)=C1,,0.881,19.11,64.45,10.85,10.850743995,0.0068570967741986,,,1:1,0.2%CN,CN,0.2%,inverted,inverted,PDINN,PDINN,PEDOT:PSS,PEDOT:PSS,,chloroform,chloroform,,-5.51,-2.77,,,,
50396,10.1002/smll.202513879,10.1002/smll.202513879,D18,4T-PH,D18,4T-PH,CCCCCCC(CCCC)CC1=CSC(C2=CC3=C(S2)C2=C(C=C(C4=CC(CC(CCCC)CCCCCC)=C(C5=CC6=C(C7=CC(F)=C(CC(CC)CCCC)S7)C7=C(C=CS7)C(C7=CC(F)=C(CC(CC)CCCC)S7)=C6S5)S4)S2)C2=NSN=C32)=C1,,0.839,10.52,38.51,3.4,3.3990004279999995,0.0293991764706014,,,1:1,,,,inverted,inverted,PDINN,PDINN,PEDOT:PSS,PEDOT:PSS,,chloroform,chloroform,90.0,-5.51,-2.77,,,,
50397,10.1002/smll.202513879,10.1002/smll.202513879,D18,4T-2PH,D18,4T-2PH,CCCCCCC(CCCC)CC1=CSC(C2=CC3=C(S2)C2=C(C=C(C4=CC(CC(CCCC)CCCCCC)=C(C5=CC6=C(C7=CC(F)=C(CC(CC)CCCC)S7)C7=C(C=CS7)C(C7=CC(F)=C(CC(CC)CCCC)S7)=C6S5)S4)S2)C2=NSN=C32)=C1,,0.89,20.57,74.41,13.7,13.62246193,0.5659713138686076,,,1:1,,,,inverted,inverted,PDINN,PDINN,PEDOT:PSS,PEDOT:PSS,,chloroform,chloroform,130.0,-5.51,-2.77,,,,
50401,10.1002/smll.202514190,10.1002/smll.202514190,PM6,BTP-eC9,PM6,BTP-eC9,CC1=CC(=CC(=C1)C2=C3C=CC(=C4C5=C(C=C(S5)/C=C\6/C(=O)C7=CC(=CC(=C7)F)C(=O)/C6=C\C8=CC(=C(S8)C9=CC(=CC(=C9)C)C(C)(C)C(=O)OC)C(C)(C)C(=O)OC)SC4=C3S2)C(C)(C)C(=O)OC)C(C)(C)C(=O)OC,CCCCCCCCCc1c(C=C2C(=O)c3cc(Cl)c(Cl)cc3C2=C(C#N)C#N)sc2c1sc1c3c4nsnc4c4c5sc6c(CCCCCCCCC)c(C=C7C(=O)c8cc(Cl)c(Cl)cc8C7=C(C#N)C#N)sc6c5n(CC(CCCC)CCCCCC)c4c3n(CC(CCCC)CCCCCC)c21,0.858,28.28,73.9,17.92,17.931273360000002,0.0629093750000031,17.61,17.92,,,,,ITO/2PACz/active layer/PFN-Br/Ag,conventional,PFN-Br,PFN-Br,2PACz,2PACz,,,,,-5.56,-3.65,,-5.68,-3.9,
50402,10.1002/smll.202514190,10.1002/smll.202514190,PM6,BTP-eC9,PM6,BTP-eC9,CC1=CC(=CC(=C1)C2=C3C=CC(=C4C5=C(C=C(S5)/C=C\6/C(=O)C7=CC(=CC(=C7)F)C(=O)/C6=C\C8=CC(=C(S8)C9=CC(=CC(=C9)C)C(C)(C)C(=O)OC)C(C)(C)C(=O)OC)SC4=C3S2)C(C)(C)C(=O)OC)C(C)(C)C(=O)OC,CCCCCCCCCc1c(C=C2C(=O)c3cc(Cl)c(Cl)cc3C2=C(C#N)C#N)sc2c1sc1c3c4nsnc4c4c5sc6c(CCCCCCCCC)c(C=C7C(=O)c8cc(Cl)c(Cl)cc8C7=C(C#N)C#N)sc6c5n(CC(CCCC)CCCCCC)c4c3n(CC(CCCC)CCCCCC)c21,0.838,28.65,76.31,18.31,18.32103897,0.0602892954669651,18.08,18.31,,DIO,DIO,0.15% v/v DIO,ITO/2PACz/active layer/PFN-Br/Ag,conventional,PFN-Br,PFN-Br,2PACz,2PACz,,,,,-5.56,-3.65,,-5.68,-3.9,
50403,10.1002/smll.202514190,10.1002/smll.202514190,PM6,BTP-eC9,PM6,BTP-eC9,CC1=CC(=CC(=C1)C2=C3C=CC(=C4C5=C(C=C(S5)/C=C\6/C(=O)C7=CC(=CC(=C7)F)C(=O)/C6=C\C8=CC(=C(S8)C9=CC(=CC(=C9)C)C(C)(C)C(=O)OC)C(C)(C)C(=O)OC)SC4=C3S2)C(C)(C)C(=O)OC)C(C)(C)C(=O)OC,CCCCCCCCCc1c(C=C2C(=O)c3cc(Cl)c(Cl)cc3C2=C(C#N)C#N)sc2c1sc1c3c4nsnc4c4c5sc6c(CCCCCCCCC)c(C=C7C(=O)c8cc(Cl)c(Cl)cc8C7=C(C#N)C#N)sc6c5n(CC(CCCC)CCCCCC)c4c3n(CC(CCCC)CCCCCC)c21,0.865,28.53,78.6,19.33,19.3972617,0.3479653388515237,19.23,19.33,,BCB,BCB,71.2% wt% BCB,ITO/2PACz/active layer/PFN-Br/Ag,conventional,PFN-Br,PFN-Br,2PACz,2PACz,,,,,-5.56,-3.65,,-5.68,-3.9,
50404,10.1002/smll.202514190,10.1002/smll.202514190,PM6,BTP-eC9,PM6,BTP-eC9,CC1=CC(=CC(=C1)C2=C3C=CC(=C4C5=C(C=C(S5)/C=C\6/C(=O)C7=CC(=CC(=C7)F)C(=O)/C6=C\C8=CC(=C(S8)C9=CC(=CC(=C9)C)C(C)(C)C(=O)OC)C(C)(C)C(=O)OC)SC4=C3S2)C(C)(C)C(=O)OC)C(C)(C)C(=O)OC,CCCCCCCCCc1c(C=C2C(=O)c3cc(Cl)c(Cl)cc3C2=C(C#N)C#N)sc2c1sc1c3c4nsnc4c4c5sc6c(CCCCCCCCC)c(C=C7C(=O)c8cc(Cl)c(Cl)cc8C7=C(C#N)C#N)sc6c5n(CC(CCCC)CCCCCC)c4c3n(CC(CCCC)CCCCCC)c21,0.846,28.61,81.32,19.72,19.682741592,0.1889371602434055,19.55,19.72,,BCB+DIO,BCB+DIO,,ITO/2PACz/active layer/PFN-Br/Ag,conventional,PFN-Br,PFN-Br,2PACz,2PACz,,,,,-5.56,-3.65,,-5.68,-3.9,
50405,10.1002/smll.202514190,10.1002/smll.202514190,PM6,BTP-eC9,PM6,BTP-eC9,CC1=CC(=CC(=C1)C2=C3C=CC(=C4C5=C(C=C(S5)/C=C\6/C(=O)C7=CC(=CC(=C7)F)C(=O)/C6=C\C8=CC(=C(S8)C9=CC(=CC(=C9)C)C(C)(C)C(=O)OC)C(C)(C)C(=O)OC)SC4=C3S2)C(C)(C)C(=O)OC)C(C)(C)C(=O)OC,CCCCCCCCCc1c(C=C2C(=O)c3cc(Cl)c(Cl)cc3C2=C(C#N)C#N)sc2c1sc1c3c4nsnc4c4c5sc6c(CCCCCCCCC)c(C=C7C(=O)c8cc(Cl)c(Cl)cc8C7=C(C#N)C#N)sc6c5n(CC(CCCC)CCCCCC)c4c3n(CC(CCCC)CCCCCC)c21,0.849,29.62,80.7,20.34,20.29393566,0.2264716814159162,,20.34,,BCB+DIO,BCB+DIO,,ITO/2PACz/active layer/PFN-Br/Ag,conventional,PFN-Br,PFN-Br,2PACz,2PACz,,,,,-5.56,-3.65,,-5.68,-3.9,
50406,10.1002/smll.202514335,10.1002/smll.202514335,PM6,BTP-eC9,PM6,BTP-eC9,CC1=CC(=CC(=C1)C2=C3C=CC(=C4C5=C(C=C(S5)/C=C\6/C(=O)C7=CC(=CC(=C7)F)C(=O)/C6=C\C8=CC(=C(S8)C9=CC(=CC(=C9)C)C(C)(C)C(=O)OC)C(C)(C)C(=O)OC)SC4=C3S2)C(C)(C)C(=O)OC)C(C)(C)C(=O)OC,CCCCCCCCCc1c(C=C2C(=O)c3cc(Cl)c(Cl)cc3C2=C(C#N)C#N)sc2c1sc1c3c4nsnc4c4c5sc6c(CCCCCCCCC)c(C=C7C(=O)c8cc(Cl)c(Cl)cc8C7=C(C#N)C#N)sc6c5n(CC(CCCC)CCCCCC)c4c3n(CC(CCCC)CCCCCC)c21,0.868,26.85,79.84,18.61,18.607350720000003,0.0142357872111575,18.42,18.61,,,,,ITO/PEDOT:PSS/active layer/PNDIT-F3N/Ag,conventional,PNDIT-F3N,PNDIT-F3N,PEDOT:PSS,PEDOT:PSS,,,,,-5.56,-3.65,,-5.68,-3.9,
50408,10.1002/smll.202514335,10.1002/smll.202514335,PM6,PW1,PM6,PW1,CC1=CC(=CC(=C1)C2=C3C=CC(=C4C5=C(C=C(S5)/C=C\6/C(=O)C7=CC(=CC(=C7)F)C(=O)/C6=C\C8=CC(=C(S8)C9=CC(=CC(=C9)C)C(C)(C)C(=O)OC)C(C)(C)C(=O)OC)SC4=C3S2)C(C)(C)C(=O)OC)C(C)(C)C(=O)OC,,0.98,17.67,57.14,9.94,9.89470524,0.455681690140836,9.71,9.94,,,,,ITO/PEDOT:PSS/active layer/PNDIT-F3N/Ag,conventional,PNDIT-F3N,PNDIT-F3N,PEDOT:PSS,PEDOT:PSS,,,,,-5.56,-3.65,,,,
50409,10.1002/smll.73151,10.1002/smll.73151,PM6,BTP-eC9,PM6,BTP-eC9,CC1=CC(=CC(=C1)C2=C3C=CC(=C4C5=C(C=C(S5)/C=C\6/C(=O)C7=CC(=CC(=C7)F)C(=O)/C6=C\C8=CC(=C(S8)C9=CC(=CC(=C9)C)C(C)(C)C(=O)OC)C(C)(C)C(=O)OC)SC4=C3S2)C(C)(C)C(=O)OC)C(C)(C)C(=O)OC,CCCCCCCCCc1c(C=C2C(=O)c3cc(Cl)c(Cl)cc3C2=C(C#N)C#N)sc2c1sc1c3c4nsnc4c4c5sc6c(CCCCCCCCC)c(C=C7C(=O)c8cc(Cl)c(Cl)cc8C7=C(C#N)C#N)sc6c5n(CC(CCCC)CCCCCC)c4c3n(CC(CCCC)CCCCCC)c21,0.844,26.946,73.96,16.82,16.820296790399997,0.0017645089179348,16.39,16.82,,,,,ITO/ZnO/active layer/MoO3/Ag,inverted,ZnO,ZnO,MoO3,MoO3,,,,,-5.56,-3.65,,-5.68,-3.9,
50410,10.1002/smll.73151,10.1002/smll.73151,PM6,BTP-eC9,PM6,BTP-eC9,CC1=CC(=CC(=C1)C2=C3C=CC(=C4C5=C(C=C(S5)/C=C\6/C(=O)C7=CC(=CC(=C7)F)C(=O)/C6=C\C8=CC(=C(S8)C9=CC(=CC(=C9)C)C(C)(C)C(=O)OC)C(C)(C)C(=O)OC)SC4=C3S2)C(C)(C)C(=O)OC)C(C)(C)C(=O)OC,CCCCCCCCCc1c(C=C2C(=O)c3cc(Cl)c(Cl)cc3C2=C(C#N)C#N)sc2c1sc1c3c4nsnc4c4c5sc6c(CCCCCCCCC)c(C=C7C(=O)c8cc(Cl)c(Cl)cc8C7=C(C#N)C#N)sc6c5n(CC(CCCC)CCCCCC)c4c3n(CC(CCCC)CCCCCC)c21,0.859,27.459,77.38,18.29,18.2518380378,0.2086493285948618,17.95,18.29,,VTMS,VTMS,1%,ITO/ZnO/active layer/MoO3/Ag,inverted,ZnO,ZnO,MoO3,MoO3,,,,,-5.56,-3.65,,-5.68,-3.9,
50411,10.1002/smll.73151,10.1002/smll.73151,PM6,BTP-eC9,PM6,BTP-eC9,CC1=CC(=CC(=C1)C2=C3C=CC(=C4C5=C(C=C(S5)/C=C\6/C(=O)C7=CC(=CC(=C7)F)C(=O)/C6=C\C8=CC(=C(S8)C9=CC(=CC(=C9)C)C(C)(C)C(=O)OC)C(C)(C)C(=O)OC)SC4=C3S2)C(C)(C)C(=O)OC)C(C)(C)C(=O)OC,CCCCCCCCCc1c(C=C2C(=O)c3cc(Cl)c(Cl)cc3C2=C(C#N)C#N)sc2c1sc1c3c4nsnc4c4c5sc6c(CCCCCCCCC)c(C=C7C(=O)c8cc(Cl)c(Cl)cc8C7=C(C#N)C#N)sc6c5n(CC(CCCC)CCCCCC)c4c3n(CC(CCCC)CCCCCC)c21,0.855,27.17,76.06,17.67,17.66900421,0.0056354838709736,17.32,17.67,,MTMS,MTMS,,ITO/ZnO/active layer/MoO3/Ag,inverted,ZnO,ZnO,MoO3,MoO3,,,,,-5.56,-3.65,,-5.68,-3.9,
50412,10.1002/smll.73151,10.1002/smll.73151,PM6,BTP-eC9,PM6,BTP-eC9,CC1=CC(=CC(=C1)C2=C3C=CC(=C4C5=C(C=C(S5)/C=C\6/C(=O)C7=CC(=CC(=C7)F)C(=O)/C6=C\C8=CC(=C(S8)C9=CC(=CC(=C9)C)C(C)(C)C(=O)OC)C(C)(C)C(=O)OC)SC4=C3S2)C(C)(C)C(=O)OC)C(C)(C)C(=O)OC,CCCCCCCCCc1c(C=C2C(=O)c3cc(Cl)c(Cl)cc3C2=C(C#N)C#N)sc2c1sc1c3c4nsnc4c4c5sc6c(CCCCCCCCC)c(C=C7C(=O)c8cc(Cl)c(Cl)cc8C7=C(C#N)C#N)sc6c5n(CC(CCCC)CCCCCC)c4c3n(CC(CCCC)CCCCCC)c21,0.848,26.781,73.43,16.68,16.6761644784,0.0229947338129449,16.3,16.68,,TMOS,TMOS,,ITO/ZnO/active layer/MoO3/Ag,inverted,ZnO,ZnO,MoO3,MoO3,,,,,-5.56,-3.65,,-5.68,-3.9,
50413,10.1002/smsc.202100092,10.1002/smsc.202100092,PM6,Y6,PM6,Y6,COC(=O)C(C)(C)c1cc(C)cc(-c2sc3c4sc5cc(/C=C6/C(=O)c7cc(F)cc(c7)C(=O)/C6=C\c6cc(C(C)(C)C(=O)OC)c(-c7cc(C)cc(C(C)(C)C(=O)OC)c7)s6)sc5c4c(C(C)(C)C(=O)OC)ccc2-3)c1,CCCCCCCCCCCc1c(/C=C2\C(=O)c3cc(F)c(F)cc3C2=C(C#N)C#N)sc2c1sc1c3c4nsnc4c4c5sc6c(CCCCCCCCCCC)c(/C=C7\C(=O)c8cc(F)c(F)cc8C7=C(C#N)C#N)sc6c5n(CC(CC)CCCC)c4c3n(CC(CC)CCCC)c21,0.841,25.47,76.39,16.36,16.362944253,0.0179966564792115,16.36,,1:1.2,1-chloronaphthalene,CN,,ITO/PEDOT:PSS/active layer/PFNDI-Br/Ag,conventional,PFNDI-Br,PFNDI-Br,PEDOT:PSS,PEDOT:PSS,,chloroform,chloroform,,-5.56,-3.65,,-5.65,-4.09,
50416,10.1002/smsc.202100092,10.1002/smsc.202100092,PM6,AQx−1,PM6,AQx−1,COC(=O)C(C)(C)c1cc(C)cc(-c2sc3c4sc5cc(/C=C6/C(=O)c7cc(F)cc(c7)C(=O)/C6=C\c6cc(C(C)(C)C(=O)OC)c(-c7cc(C)cc(C(C)(C)C(=O)OC)c7)s6)sc5c4c(C(C)(C)C(=O)OC)ccc2-3)c1,,0.875,22.68,72.22,14.33,14.332059,0.0143684577808733,14.33,,1:1.2,1-chloronaphthalene,CN,,ITO/PEDOT:PSS/active layer/PFNDI-Br/Ag,conventional,PFNDI-Br,PFNDI-Br,PEDOT:PSS,PEDOT:PSS,,chloroform,chloroform,,-5.56,-3.65,,,,
50417,10.1002/smsc.202100092,10.1002/smsc.202100092,PM6,AQx−2,PM6,AQx−2,COC(=O)C(C)(C)c1cc(C)cc(-c2sc3c4sc5cc(/C=C6/C(=O)c7cc(F)cc(c7)C(=O)/C6=C\c6cc(C(C)(C)C(=O)OC)c(-c7cc(C)cc(C(C)(C)C(=O)OC)c7)s6)sc5c4c(C(C)(C)C(=O)OC)ccc2-3)c1,,0.858,25.27,76.01,16.33,16.480229766,0.919961824862232,16.33,,1:1.2,1-chloronaphthalene,CN,,ITO/PEDOT:PSS/active layer/PFNDI-Br/Ag,conventional,PFNDI-Br,PFNDI-Br,PEDOT:PSS,PEDOT:PSS,,chloroform,chloroform,,-5.56,-3.65,,,,
50418,10.1002/smsc.202400034,10.1002/smsc.202400034,PM6,BTP-eC9,PM6,BTP-eC9,COC(=O)C(C)(C)c1cc(C)cc(-c2sc3c4sc5cc(/C=C6/C(=O)c7cc(F)cc(c7)C(=O)/C6=C\c6cc(C(C)(C)C(=O)OC)c(-c7cc(C)cc(C(C)(C)C(=O)OC)c7)s6)sc5c4c(C(C)(C)C(=O)OC)ccc2-3)c1,CCCCCCCCCc1c(C=C2C(=O)c3cc(Cl)c(Cl)cc3C2=C(C#N)C#N)sc2c1sc1c3c4nsnc4c4c5sc6c(CCCCCCCCC)c(C=C7C(=O)c8cc(Cl)c(Cl)cc8C7=C(C#N)C#N)sc6c5n(CC(CCCC)CCCCCC)c4c3n(CC(CCCC)CCCCCC)c21,0.817,7.16,46.74,2.74,2.734159128,0.2131705109489151,2.15,2.74,,DIO,DIO,,ITO/PEDOT:PSS/active layer/H75/Ag,conventional,H75,H75,PEDOT:PSS,PEDOT:PSS,,toluene,toluene,,-5.56,-3.65,,-5.68,-3.9,
50419,10.1002/smsc.202400034,10.1002/smsc.202400034,PM6,BTP-eC9,PM6,BTP-eC9,COC(=O)C(C)(C)c1cc(C)cc(-c2sc3c4sc5cc(/C=C6/C(=O)c7cc(F)cc(c7)C(=O)/C6=C\c6cc(C(C)(C)C(=O)OC)c(-c7cc(C)cc(C(C)(C)C(=O)OC)c7)s6)sc5c4c(C(C)(C)C(=O)OC)ccc2-3)c1,CCCCCCCCCc1c(C=C2C(=O)c3cc(Cl)c(Cl)cc3C2=C(C#N)C#N)sc2c1sc1c3c4nsnc4c4c5sc6c(CCCCCCCCC)c(C=C7C(=O)c8cc(Cl)c(Cl)cc8C7=C(C#N)C#N)sc6c5n(CC(CCCC)CCCCCC)c4c3n(CC(CCCC)CCCCCC)c21,0.818,17.67,52.62,7.61,7.605726371999999,0.05615805519055,6.25,7.61,,DIO,DIO,,ITO/PEDOT:PSS/active layer/H75/Ag,conventional,H75,H75,PEDOT:PSS,PEDOT:PSS,,toluene,toluene,,-5.56,-3.65,,-5.68,-3.9,
50420,10.1002/smsc.202400034,10.1002/smsc.202400034,PM6,BTP-eC9,PM6,BTP-eC9,COC(=O)C(C)(C)c1cc(C)cc(-c2sc3c4sc5cc(/C=C6/C(=O)c7cc(F)cc(c7)C(=O)/C6=C\c6cc(C(C)(C)C(=O)OC)c(-c7cc(C)cc(C(C)(C)C(=O)OC)c7)s6)sc5c4c(C(C)(C)C(=O)OC)ccc2-3)c1,CCCCCCCCCc1c(C=C2C(=O)c3cc(Cl)c(Cl)cc3C2=C(C#N)C#N)sc2c1sc1c3c4nsnc4c4c5sc6c(CCCCCCCCC)c(C=C7C(=O)c8cc(Cl)c(Cl)cc8C7=C(C#N)C#N)sc6c5n(CC(CCCC)CCCCCC)c4c3n(CC(CCCC)CCCCCC)c21,0.827,21.85,73.99,13.37,13.369956005,0.000329057591626,12.81,13.37,,DIO,DIO,,ITO/PEDOT:PSS/active layer/H75/Ag,conventional,H75,H75,PEDOT:PSS,PEDOT:PSS,,toluene,toluene,,-5.56,-3.65,,-5.68,-3.9,
50421,10.1002/smsc.202400034,10.1002/smsc.202400034,PM6,BTP-eC9,PM6,BTP-eC9,COC(=O)C(C)(C)c1cc(C)cc(-c2sc3c4sc5cc(/C=C6/C(=O)c7cc(F)cc(c7)C(=O)/C6=C\c6cc(C(C)(C)C(=O)OC)c(-c7cc(C)cc(C(C)(C)C(=O)OC)c7)s6)sc5c4c(C(C)(C)C(=O)OC)ccc2-3)c1,CCCCCCCCCc1c(C=C2C(=O)c3cc(Cl)c(Cl)cc3C2=C(C#N)C#N)sc2c1sc1c3c4nsnc4c4c5sc6c(CCCCCCCCC)c(C=C7C(=O)c8cc(Cl)c(Cl)cc8C7=C(C#N)C#N)sc6c5n(CC(CCCC)CCCCCC)c4c3n(CC(CCCC)CCCCCC)c21,0.836,25.09,76.94,16.14,16.138349656,0.0102251796778285,15.46,16.14,,DIO,DIO,,ITO/PEDOT:PSS/active layer/H75/Ag,conventional,H75,H75,PEDOT:PSS,PEDOT:PSS,,toluene,toluene,,-5.56,-3.65,,-5.68,-3.9,
50422,10.1002/smsc.202400034,10.1002/smsc.202400034,PM6,BTP-eC9-γ,PM6,BTP-eC9-γ,COC(=O)C(C)(C)c1cc(C)cc(-c2sc3c4sc5cc(/C=C6/C(=O)c7cc(F)cc(c7)C(=O)/C6=C\c6cc(C(C)(C)C(=O)OC)c(-c7cc(C)cc(C(C)(C)C(=O)OC)c7)s6)sc5c4c(C(C)(C)C(=O)OC)ccc2-3)c1,,0.847,24.85,71.31,15.01,15.009293145,0.0047092271818713,14.32,15.01,,CN,CN,,ITO/PEDOT:PSS/active layer/H75/Ag,conventional,H75,H75,PEDOT:PSS,PEDOT:PSS,,toluene,toluene,,-5.56,-3.65,,,,
50423,10.1002/smsc.202400034,10.1002/smsc.202400034,PM6,BTP-eC9-γ,PM6,BTP-eC9-γ,COC(=O)C(C)(C)c1cc(C)cc(-c2sc3c4sc5cc(/C=C6/C(=O)c7cc(F)cc(c7)C(=O)/C6=C\c6cc(C(C)(C)C(=O)OC)c(-c7cc(C)cc(C(C)(C)C(=O)OC)c7)s6)sc5c4c(C(C)(C)C(=O)OC)ccc2-3)c1,,0.86,25.26,75.6,16.43,16.423041599999998,0.0423517954960561,15.97,16.43,,CN,CN,,ITO/PEDOT:PSS/active layer/H75/Ag,conventional,H75,H75,PEDOT:PSS,PEDOT:PSS,,toluene,toluene,,-5.56,-3.65,,,,
50424,10.1002/smsc.202400034,10.1002/smsc.202400034,PM6,BTP-eC9-γ,PM6,BTP-eC9-γ,COC(=O)C(C)(C)c1cc(C)cc(-c2sc3c4sc5cc(/C=C6/C(=O)c7cc(F)cc(c7)C(=O)/C6=C\c6cc(C(C)(C)C(=O)OC)c(-c7cc(C)cc(C(C)(C)C(=O)OC)c7)s6)sc5c4c(C(C)(C)C(=O)OC)ccc2-3)c1,,0.857,23.04,73.26,14.46,14.465392127999998,0.0372899585062025,13.81,14.46,,CN,CN,,ITO/PEDOT:PSS/active layer/H75/Ag,conventional,H75,H75,PEDOT:PSS,PEDOT:PSS,,toluene,toluene,,-5.56,-3.65,,,,
50425,10.1002/smsc.202400034,10.1002/smsc.202400034,PM6,BTP-eC9-γ,PM6,BTP-eC9-γ,COC(=O)C(C)(C)c1cc(C)cc(-c2sc3c4sc5cc(/C=C6/C(=O)c7cc(F)cc(c7)C(=O)/C6=C\c6cc(C(C)(C)C(=O)OC)c(-c7cc(C)cc(C(C)(C)C(=O)OC)c7)s6)sc5c4c(C(C)(C)C(=O)OC)ccc2-3)c1,,0.854,22.41,72.14,13.8,13.806254196,0.0453202608695554,13.37,13.8,,CN,CN,,ITO/PEDOT:PSS/active layer/H75/Ag,conventional,H75,H75,PEDOT:PSS,PEDOT:PSS,,toluene,toluene,,-5.56,-3.65,,,,
50438,10.1002/smtd.201900696,10.1002/smtd.201900696,PJ2,N2200-F30,PJ2,N2200-F30,,,0.845,6.52,36.4,2.01,2.0054216,0.2277810945273733,2.0,2.01,1:1,,,,ITO/PEDOT:PSS/active layer/PDINO/Al,conventional,PDINO,PDINO,PEDOT:PSS,PEDOT:PSS,,MeTHF,2-MeTHF,150.0,,,,,,
50439,10.1002/smtd.201900696,10.1002/smtd.201900696,PJ2,N2200-F30,PJ2,N2200-F30,,,0.909,7.19,52.4,3.42,3.4247120400000006,0.1377789473684413,3.33,3.42,1:1,,,,ITO/PEDOT:PSS/active layer/PDINO/Al,conventional,PDINO,PDINO,PEDOT:PSS,PEDOT:PSS,,MeTHF,2-MeTHF,150.0,,,,,,
50440,10.1002/smtd.201900696,10.1002/smtd.201900696,PJ2,N2200-F30,PJ2,N2200-F30,,,0.903,8.19,69.1,5.11,5.11033887,0.0066315068493018,5.06,5.11,1:1,,,,ITO/PEDOT:PSS/active layer/PDINO/Al,conventional,PDINO,PDINO,PEDOT:PSS,PEDOT:PSS,,MeTHF,2-MeTHF,150.0,,,,,,
50441,10.1002/smtd.201900696,10.1002/smtd.201900696,PJ25,N2200-F30,PJ-25,N2200-F30,CCCCCCCCC(CCCCCC)Cn1nc2c(-c3ccc(-c4cc5c(-c6cc(Cl)c(CC(CC)CCCC)s6)c6sccc6c(-c6cc(Cl)c(CC(CC)CCCC)s6)c5s4)s3)c(F)c(F)c(-c3ccc(-c4cc5c(-c6cc(Cl)c(CC(CC)CCCC)s6)c6sc(-c7ccc(-c8sc(-c9cccs9)c9c8C(=O)c8c(CC(CC)CCCC)sc(CC(CC)CCCC)c8C9=O)s7)cc6c(-c6cc(Cl)c(CC(CC)CCCC)s6)c5s4)s3)c2n1,,0.888,13.1,69.0,7.99,8.026632,0.4584730913641941,7.88,7.99,1:1,,,,ITO/PEDOT:PSS/active layer/PDINO/Al,conventional,PDINO,PDINO,PEDOT:PSS,PEDOT:PSS,,MeTHF,2-MeTHF,150.0,-5.51,-3.65,,,,
50442,10.1002/smtd.201900696,10.1002/smtd.201900696,PJ2,N2200-F30,PJ2,N2200-F30,,,0.825,11.3,68.2,6.36,6.357945,0.0323113207547226,6.23,6.36,1:1,,,,ITO/PEDOT:PSS/active layer/PDINO/Al,conventional,PDINO,PDINO,PEDOT:PSS,PEDOT:PSS,,MeTHF,2-MeTHF,150.0,,,,,,
50443,10.1002/smtd.201900762,10.1002/smtd.201900762,PBDTTT-OFT,PC71BM,PBDTTT-OFT,PC71BM,,COC(=O)CCCC1(c2ccccc2)C23c4c5ccc6c7cc8c9c%10c(cc%11cc%12c%13c%14c(cc%15c%16ccc-5c2c%16c2c5c%16c%17c(c(c46)c7c9c%17c4c%10c%11c%13c4c%16c%14c%152)C513)C%12)C8,0.77,18.6,69.0,9.9,9.88218,0.1800000000000039,9.9,,9:11 w/w,"1,8-diiodooctane",,,Substrate/ZnO/active,inverted,ZnO,,MoOX,,150.0,chlorobenzene,,,,,,-5.9,-3.9,
50444,10.1002/smtd.201900762,10.1002/smtd.201900762,PBDTTT-OFT,PC71BM,PBDTTT-OFT,PC71BM,,COC(=O)CCCC1(c2ccccc2)C23c4c5ccc6c7cc8c9c%10c(cc%11cc%12c%13c%14c(cc%15c%16ccc-5c2c%16c2c5c%16c%17c(c(c46)c7c9c%17c4c%10c%11c%13c4c%16c%14c%152)C513)C%12)C8,0.772,19.0,68.8,10.1,10.091584,0.0833267326732539,10.1,,9:11 w/w,"1,8-diiodooctane",,,Substrate/ZnO/active,inverted,ZnO,,MoOX,,150.0,chlorobenzene,,,,,,-5.9,-3.9,
50445,10.1002/smtd.201900762,10.1002/smtd.201900762,PBDTTT-OFT,PC71BM,PBDTTT-OFT,PC71BM,,COC(=O)CCCC1(c2ccccc2)C23c4c5ccc6c7cc8c9c%10c(cc%11cc%12c%13c%14c(cc%15c%16ccc-5c2c%16c2c5c%16c%17c(c(c46)c7c9c%17c4c%10c%11c%13c4c%16c%14c%152)C513)C%12)C8,0.776,19.4,69.4,10.5,10.4477536,0.4975847619047579,,10.5,9:11 w/w,"1,8-diiodooctane",,,Champion cell,inverted,ZnO,,MoOX,,150.0,chlorobenzene,,,,,,-5.9,-3.9,
50446,10.1002/smtd.201900762,10.1002/smtd.201900762,PBDTTT-OFT,PC71BM,PBDTTT-OFT,PC71BM,,COC(=O)CCCC1(c2ccccc2)C23c4c5ccc6c7cc8c9c%10c(cc%11cc%12c%13c%14c(cc%15c%16ccc-5c2c%16c2c5c%16c%17c(c(c46)c7c9c%17c4c%10c%11c%13c4c%16c%14c%152)C513)C%12)C8,0.777,19.3,69.1,10.4,10.3623051,0.3624509615384784,10.4,,9:11 w/w,"1,8-diiodooctane",,,Substrate/ZnO/active,inverted,ZnO,,MoOX,,150.0,chlorobenzene,,,,,,-5.9,-3.9,
50447,10.1002/smtd.201900762,10.1002/smtd.201900762,PBDTTT-OFT,PC71BM,PBDTTT-OFT,PC71BM,,COC(=O)CCCC1(c2ccccc2)C23c4c5ccc6c7cc8c9c%10c(cc%11cc%12c%13c%14c(cc%15c%16ccc-5c2c%16c2c5c%16c%17c(c(c46)c7c9c%17c4c%10c%11c%13c4c%16c%14c%152)C513)C%12)C8,0.78,19.6,70.7,10.8,10.808616000000002,0.0797777777777938,,10.8,9:11 w/w,"1,8-diiodooctane",,,Champion cell,inverted,ZnO,,MoOX,,150.0,chlorobenzene,,,,,,-5.9,-3.9,
50448,10.1002/smtd.202000136,10.1002/smtd.202000136,P1,PC71BM,P1,PC71BM,CCCCCCCCc1cc(-c2c(-c3cccs3)sc3c(-c4cc(CCCCCCCC)c(CCCCCCCC)s4)c(-c4ccc(-c5cccc6nsnc56)s4)sc23)sc1CCCCCCCC,COC(=O)CCCC1(c2ccccc2)C23c4c5ccc6c7cc8c9c%10c(cc%11cc%12c%13c%14c(cc%15c%16ccc-5c2c%16c2c5c%16c%17c(c(c46)c7c9c%17c4c%10c%11c%13c4c%16c%14c%152)C513)C%12)C8,,,,8.2,,,,,,,,,ITO/PEDOT:PSS/BHJ/LiF/Al,conventional,LiF,LiF,PEDOT:PSS,PEDOT:PSS,,,,,,,,-5.9,-3.9,
50449,10.1002/smtd.202000136,10.1002/smtd.202000136,P2,PC71BM,P2,PC71BM,,COC(=O)CCCC1(c2ccccc2)C23c4c5ccc6c7cc8c9c%10c(cc%11cc%12c%13c%14c(cc%15c%16ccc-5c2c%16c2c5c%16c%17c(c(c46)c7c9c%17c4c%10c%11c%13c4c%16c%14c%152)C513)C%12)C8,,,,10.7,,,,,,,,,ITO/PEDOT:PSS/BHJ/LiF/Al,conventional,LiF,LiF,PEDOT:PSS,PEDOT:PSS,,,,,,,,-5.9,-3.9,
50450,10.1002/smtd.202000136,10.1002/smtd.202000136,P3,PC71BM,P3,PC71BM,CCCCCCc1csc(-c2ccc(-c3cc(CCCCCC)c(/C=C/c4csc(-c5cc6c(OCC(CC)CCCC)c7sc(-c8ccc(C9=C%10C(=O)N(CC(CC)CCCC)C(c%11ccc(-c%12cc%13c(OCC(CC)CCCC)c%14sccc%14c(OCC(CC)CCCC)c%13s%12)s%11)=C%10C(=O)N9CC(CC)CCCC)s8)cc7c(OCC(CC)CCCC)c6s5)c4)s3)c3nsnc23)c1,COC(=O)CCCC1(c2ccccc2)C23c4c5ccc6c7cc8c9c%10c(cc%11cc%12c%13c%14c(cc%15c%16ccc-5c2c%16c2c5c%16c%17c(c(c46)c7c9c%17c4c%10c%11c%13c4c%16c%14c%152)C513)C%12)C8,,,,8.7,,,,,,,,,ITO/PEDOT:PSS/BHJ/LiF/Al,conventional,LiF,LiF,PEDOT:PSS,PEDOT:PSS,,,,,,,,-5.9,-3.9,
50451,10.1002/smtd.202000136,10.1002/smtd.202000136,P4,PC71BM,P4,PC71BM,,COC(=O)CCCC1(c2ccccc2)C23c4c5ccc6c7cc8c9c%10c(cc%11cc%12c%13c%14c(cc%15c%16ccc-5c2c%16c2c5c%16c%17c(c(c46)c7c9c%17c4c%10c%11c%13c4c%16c%14c%152)C513)C%12)C8,,,,11.0,,,,,,,,,ITO/PEDOT:PSS/BHJ/LiF/Al,conventional,LiF,LiF,PEDOT:PSS,PEDOT:PSS,,,,,,,,-5.9,-3.9,
50452,10.1002/smtd.202000136,10.1002/smtd.202000136,PDTSTPD,PC71BM,PDTSTPD,PC71BM,CCCCCCCCN1C(=O)c2csc(-c3cc4c(s3)-c3sccc3[Si]4(CC(CC)CCCC)CC(CC)CCCC)c2C1=O,COC(=O)CCCC1(c2ccccc2)C23c4c5ccc6c7cc8c9c%10c(cc%11cc%12c%13c%14c(cc%15c%16ccc-5c2c%16c2c5c%16c%17c(c(c46)c7c9c%17c4c%10c%11c%13c4c%16c%14c%152)C513)C%12)C8,,,,13.1,,,,,,,,,ITO/PEDOT:PSS/BHJ/LiF/Al,conventional,LiF,LiF,PEDOT:PSS,PEDOT:PSS,,,,,-5.57,-3.88,,-5.9,-3.9,
50453,10.1002/smtd.202000136,10.1002/smtd.202000136,PBDB-T,ITIC,PBDB-T,ITIC,CCCCC(CC)Cc1ccc(-c2c3cc(-c4ccc(-c5sc(-c6cccs6)c6c5C(=O)c5c(CC(CC)CCCC)sc(CC(CC)CCCC)c5C6=O)s4)sc3c(-c3ccc(CC(CC)CCCC)s3)c3ccsc23)s1,CCCCCCc1ccc(C2(c3ccc(CCCCCC)cc3)c3cc4c(cc3-c3sc5cc(C=C6C(=O)c7ccccc7C6=C(C#N)C#N)sc5c32)C(c2ccc(CCCCCC)cc2)(c2ccc(CCCCCC)cc2)c2c-4sc3cc(C=C4C(=O)c5ccccc5C4=C(C#N)C#N)sc23)cc1,,,,15.1,,,,,,,,,ITO/PEDOT:PSS/BHJ/LiF/Al,conventional,LiF,LiF,PEDOT:PSS,PEDOT:PSS,,,,,-5.33,-3.48,,-5.576,-3.916,
50454,10.1002/smtd.202000136,10.1002/smtd.202000136,P3HT,PC71BM,P3HT,PC71BM,CCCCCCc1ccsc1,COC(=O)CCCC1(c2ccccc2)C23c4c5ccc6c7cc8c9c%10c(cc%11cc%12c%13c%14c(cc%15c%16ccc-5c2c%16c2c5c%16c%17c(c(c46)c7c9c%17c4c%10c%11c%13c4c%16c%14c%152)C513)C%12)C8,,,,6.0,,,,,,,,,ITO/PEDOT:PSS/BHJ/LiF/Al,conventional,LiF,LiF,PEDOT:PSS,PEDOT:PSS,,,,,-5.01,-3.12,,-5.9,-3.9,
50455,10.1002/smtd.202000136,10.1002/smtd.202000136,PCDTBT,PC71BM,PCDTBT,PC71BM,CCCCCCCCC(CCCCCCCC)n1c2ccccc2c2ccc(-c3ccc(-c4ccc(-c5cccs5)c5nsnc45)s3)cc21,COC(=O)CCCC1(c2ccccc2)C23c4c5ccc6c7cc8c9c%10c(cc%11cc%12c%13c%14c(cc%15c%16ccc-5c2c%16c2c5c%16c%17c(c(c46)c7c9c%17c4c%10c%11c%13c4c%16c%14c%152)C513)C%12)C8,,,,13.6,,,,,,,,,ITO/PEDOT:PSS/BHJ/LiF/Al,conventional,LiF,LiF,PEDOT:PSS,PEDOT:PSS,,,,,-5.5,-3.6,,-5.9,-3.9,
50456,10.1002/smtd.202000136,10.1002/smtd.202000136,PTB7,PC71BM,PTB7,PC71BM,CCCCC(CC)COC(=O)c1sc2c(-c3cc4c(OCC(CC)CCCC)c5sccc5c(OCC(CC)CCCC)c4s3)scc2c1F,COC(=O)CCCC1(c2ccccc2)C23c4c5ccc6c7cc8c9c%10c(cc%11cc%12c%13c%14c(cc%15c%16ccc-5c2c%16c2c5c%16c%17c(c(c46)c7c9c%17c4c%10c%11c%13c4c%16c%14c%152)C513)C%12)C8,,,,13.0,,,,,,,,,ITO/PEDOT:PSS/BHJ/LiF/Al,conventional,LiF,LiF,PEDOT:PSS,PEDOT:PSS,,,,,-5.19,-3.43,,-5.9,-3.9,
50457,10.1002/smtd.202000687,10.1002/smtd.202000687,PM6,Y6-BO,PM6,Y6-BO,COC(=O)C(C)(C)c1cc(C)cc(-c2sc3c4sc5cc(/C=C6/C(=O)c7cc(F)cc(c7)C(=O)/C6=C\c6cc(C(C)(C)C(=O)OC)c(-c7cc(C)cc(C(C)(C)C(=O)OC)c7)s6)sc5c4c(C(C)(C)C(=O)OC)ccc2-3)c1,CCCCCCCCCCCc1c(/C=C2\C(=O)c3cc(F)c(F)cc3C2=C(C#N)C#N)sc2c1sc1c3c4nsnc4c4c5sc6c(CCCCCCCCCCC)c(/C=C7\C(=O)c8cc(F)c(F)cc8C7=C(C#N)C#N)sc6c5n(CC(CCCC)CCCCCC)c4c3n(CC(CCCC)CCCCCC)c21,0.836,26.1,74.2,16.2,16.1901432,0.0608444444444314,15.9,16.2,,,,,SD OSCs,,,,,,1.62,chloroform,,,-5.56,-3.65,,-5.65,-4.1,
50458,10.1002/smtd.202000687,10.1002/smtd.202000687,PM6,Y6-BO,PM6,Y6-BO,COC(=O)C(C)(C)c1cc(C)cc(-c2sc3c4sc5cc(/C=C6/C(=O)c7cc(F)cc(c7)C(=O)/C6=C\c6cc(C(C)(C)C(=O)OC)c(-c7cc(C)cc(C(C)(C)C(=O)OC)c7)s6)sc5c4c(C(C)(C)C(=O)OC)ccc2-3)c1,CCCCCCCCCCCc1c(/C=C2\C(=O)c3cc(F)c(F)cc3C2=C(C#N)C#N)sc2c1sc1c3c4nsnc4c4c5sc6c(CCCCCCCCCCC)c(/C=C7\C(=O)c8cc(F)c(F)cc8C7=C(C#N)C#N)sc6c5n(CC(CCCC)CCCCCC)c4c3n(CC(CCCC)CCCCCC)c21,0.847,26.2,77.5,17.2,17.198335,0.0096802325581345,16.9,17.2,,CN,CN,0.25 vol%,SD OSCs with CN,OSC,PNDIT-F3N,,PEDOT:PSS,,,chloroform,,,-5.56,-3.65,,-5.65,-4.1,
50459,10.1002/smtd.202000687,10.1002/smtd.202000687,PM6,Y6-BO,PM6,Y6-BO,COC(=O)C(C)(C)c1cc(C)cc(-c2sc3c4sc5cc(/C=C6/C(=O)c7cc(F)cc(c7)C(=O)/C6=C\c6cc(C(C)(C)C(=O)OC)c(-c7cc(C)cc(C(C)(C)C(=O)OC)c7)s6)sc5c4c(C(C)(C)C(=O)OC)ccc2-3)c1,CCCCCCCCCCCc1c(/C=C2\C(=O)c3cc(F)c(F)cc3C2=C(C#N)C#N)sc2c1sc1c3c4nsnc4c4c5sc6c(CCCCCCCCCCC)c(/C=C7\C(=O)c8cc(F)c(F)cc8C7=C(C#N)C#N)sc6c5n(CC(CCCC)CCCCCC)c4c3n(CC(CCCC)CCCCCC)c21,0.841,25.8,75.6,16.4,16.403536799999998,0.0215658536585312,16.3,16.4,,,,,C-BHJ OSCs,,,,,,1.62,chloroform,,,-5.56,-3.65,,-5.65,-4.1,
50460,10.1002/smtd.202000687,10.1002/smtd.202000687,PM6,Y6,PM6,Y6,COC(=O)C(C)(C)c1cc(C)cc(-c2sc3c4sc5cc(/C=C6/C(=O)c7cc(F)cc(c7)C(=O)/C6=C\c6cc(C(C)(C)C(=O)OC)c(-c7cc(C)cc(C(C)(C)C(=O)OC)c7)s6)sc5c4c(C(C)(C)C(=O)OC)ccc2-3)c1,CCCCCCCCCCCc1c(/C=C2\C(=O)c3cc(F)c(F)cc3C2=C(C#N)C#N)sc2c1sc1c3c4nsnc4c4c5sc6c(CCCCCCCCCCC)c(/C=C7\C(=O)c8cc(F)c(F)cc8C7=C(C#N)C#N)sc6c5n(CC(CC)CCCC)c4c3n(CC(CC)CCCC)c21,0.843,25.7,73.3,15.9,15.8805183,0.122526415094351,15.7,15.9,,,,,C-BHJ,,,,,,1.62,chloroform,,,-5.56,-3.65,,-5.65,-4.09,
50461,10.1002/smtd.202000687,10.1002/smtd.202000687,PM6,Y6,PM6,Y6,COC(=O)C(C)(C)c1cc(C)cc(-c2sc3c4sc5cc(/C=C6/C(=O)c7cc(F)cc(c7)C(=O)/C6=C\c6cc(C(C)(C)C(=O)OC)c(-c7cc(C)cc(C(C)(C)C(=O)OC)c7)s6)sc5c4c(C(C)(C)C(=O)OC)ccc2-3)c1,CCCCCCCCCCCc1c(/C=C2\C(=O)c3cc(F)c(F)cc3C2=C(C#N)C#N)sc2c1sc1c3c4nsnc4c4c5sc6c(CCCCCCCCCCC)c(/C=C7\C(=O)c8cc(F)c(F)cc8C7=C(C#N)C#N)sc6c5n(CC(CC)CCCC)c4c3n(CC(CC)CCCC)c21,0.844,25.8,76.7,16.7,16.701578400000002,0.0094514970060071,16.5,16.7,,,,,SD,,,,,,1.62,chloroform,,,-5.56,-3.65,,-5.65,-4.09,
50462,10.1002/smtd.202000687,10.1002/smtd.202000687,PM6,IT-4F,PM6,IT-4F,COC(=O)C(C)(C)c1cc(C)cc(-c2sc3c4sc5cc(/C=C6/C(=O)c7cc(F)cc(c7)C(=O)/C6=C\c6cc(C(C)(C)C(=O)OC)c(-c7cc(C)cc(C(C)(C)C(=O)OC)c7)s6)sc5c4c(C(C)(C)C(=O)OC)ccc2-3)c1,CCCCCCc1ccc(C2(c3ccc(CCCCCC)cc3)c3cc4c(cc3-c3sc5cc(/C=C6\C(=O)c7cc(F)c(F)cc7C6=C(C#N)C#N)sc5c32)C(c2ccc(CCCCCC)cc2)(c2ccc(CCCCCC)cc2)c2c-4sc3cc(/C=C4\C(=O)c5cc(F)c(F)cc5C4=C(C#N)C#N)sc23)cc1,0.861,20.2,73.7,12.8,12.8180514,0.1410265624999934,12.6,12.8,,,,,C-BHJ,,,,,,1.62,chloroform,,,-5.56,-3.65,,-5.66,-4.14,
50463,10.1002/smtd.202000687,10.1002/smtd.202000687,PM6,IT-4F,PM6,IT-4F,COC(=O)C(C)(C)c1cc(C)cc(-c2sc3c4sc5cc(/C=C6/C(=O)c7cc(F)cc(c7)C(=O)/C6=C\c6cc(C(C)(C)C(=O)OC)c(-c7cc(C)cc(C(C)(C)C(=O)OC)c7)s6)sc5c4c(C(C)(C)C(=O)OC)ccc2-3)c1,CCCCCCc1ccc(C2(c3ccc(CCCCCC)cc3)c3cc4c(cc3-c3sc5cc(/C=C6\C(=O)c7cc(F)c(F)cc7C6=C(C#N)C#N)sc5c32)C(c2ccc(CCCCCC)cc2)(c2ccc(CCCCCC)cc2)c2c-4sc3cc(/C=C4\C(=O)c5cc(F)c(F)cc5C4=C(C#N)C#N)sc23)cc1,0.867,20.4,75.4,13.3,13.3358472,0.2695278195488661,13.1,13.3,,,,,SD,,,,,,1.62,chloroform,,,-5.56,-3.65,,-5.66,-4.14,
50464,10.1002/smtd.202000687,10.1002/smtd.202000687,PM6,IDIC-4F,PM6,IDIC-4F,COC(=O)C(C)(C)c1cc(C)cc(-c2sc3c4sc5cc(/C=C6/C(=O)c7cc(F)cc(c7)C(=O)/C6=C\c6cc(C(C)(C)C(=O)OC)c(-c7cc(C)cc(C(C)(C)C(=O)OC)c7)s6)sc5c4c(C(C)(C)C(=O)OC)ccc2-3)c1,CCCCCCc1ccc(C2(c3ccc(CCCCCC)cc3)c3cc4c(cc3-c3sc(/C=C5\C(=O)c6cc(F)c(F)cc6C5=C(C#N)C#N)cc32)C(c2ccc(CCCCCC)cc2)(c2ccc(CCCCCC)cc2)c2cc(/C=C3\C(=O)c5cc(F)c(F)cc5C3=C(C#N)C#N)sc2-4)cc1,0.745,17.7,75.8,10.0,9.995366999999998,0.0463300000000188,9.8,10.0,,,,,C-BHJ,,,,,,1.62,chloroform,,,-5.56,-3.65,,-5.73,-3.93,
50465,10.1002/smtd.202000687,10.1002/smtd.202000687,PM6,IDIC-4F,PM6,IDIC-4F,COC(=O)C(C)(C)c1cc(C)cc(-c2sc3c4sc5cc(/C=C6/C(=O)c7cc(F)cc(c7)C(=O)/C6=C\c6cc(C(C)(C)C(=O)OC)c(-c7cc(C)cc(C(C)(C)C(=O)OC)c7)s6)sc5c4c(C(C)(C)C(=O)OC)ccc2-3)c1,CCCCCCc1ccc(C2(c3ccc(CCCCCC)cc3)c3cc4c(cc3-c3sc(/C=C5\C(=O)c6cc(F)c(F)cc6C5=C(C#N)C#N)cc32)C(c2ccc(CCCCCC)cc2)(c2ccc(CCCCCC)cc2)c2cc(/C=C3\C(=O)c5cc(F)c(F)cc5C3=C(C#N)C#N)sc2-4)cc1,0.766,18.1,76.5,10.6,10.606419,0.0605566037735949,10.2,10.6,,,,,SD,,,,,,1.62,chloroform,,,-5.56,-3.65,,-5.73,-3.93,
50466,10.1002/smtd.202000687,10.1002/smtd.202000687,PM6,6TIC-4F,PM6,F8IC,COC(=O)C(C)(C)c1cc(C)cc(-c2sc3c4sc5cc(/C=C6/C(=O)c7cc(F)cc(c7)C(=O)/C6=C\c6cc(C(C)(C)C(=O)OC)c(-c7cc(C)cc(C(C)(C)C(=O)OC)c7)s6)sc5c4c(C(C)(C)C(=O)OC)ccc2-3)c1,CCCCCCc1ccc(C2(c3ccc(CCCCCC)cc3)c3c(sc4cc(/C=C5\C(=O)c6cc(F)c(F)cc6C5=C(C#N)C#N)sc34)-c3sc4c5c(sc4c32)-c2sc3cc(/C=C4\C(=O)c6cc(F)c(F)cc6C4=C(C#N)C#N)sc3c2C5(c2ccc(CCCCCC)cc2)c2ccc(CCCCCC)cc2)cc1,0.764,23.5,71.7,12.9,12.873018000000002,0.2091627906976628,12.7,12.9,,,,,C-BHJ,,,,,,,,,,-5.56,-3.65,,-5.44,-4.07,
50467,10.1002/smtd.202000687,10.1002/smtd.202000687,PM6,6TIC-4F,PM6,F8IC,COC(=O)C(C)(C)c1cc(C)cc(-c2sc3c4sc5cc(/C=C6/C(=O)c7cc(F)cc(c7)C(=O)/C6=C\c6cc(C(C)(C)C(=O)OC)c(-c7cc(C)cc(C(C)(C)C(=O)OC)c7)s6)sc5c4c(C(C)(C)C(=O)OC)ccc2-3)c1,CCCCCCc1ccc(C2(c3ccc(CCCCCC)cc3)c3c(sc4cc(/C=C5\C(=O)c6cc(F)c(F)cc6C5=C(C#N)C#N)sc34)-c3sc4c5c(sc4c32)-c2sc3cc(/C=C4\C(=O)c6cc(F)c(F)cc6C4=C(C#N)C#N)sc3c2C5(c2ccc(CCCCCC)cc2)c2ccc(CCCCCC)cc2)cc1,0.756,23.8,73.4,13.2,13.2067152,0.0508727272727435,12.9,13.2,,,,,SD,,,,,,,,,,-5.56,-3.65,,-5.44,-4.07,
50468,10.1002/smtd.202000687,10.1002/smtd.202000687,PM6,3TP3T-4F,PM6,3TP3T-4F,COC(=O)C(C)(C)c1cc(C)cc(-c2sc3c4sc5cc(/C=C6/C(=O)c7cc(F)cc(c7)C(=O)/C6=C\c6cc(C(C)(C)C(=O)OC)c(-c7cc(C)cc(C(C)(C)C(=O)OC)c7)s6)sc5c4c(C(C)(C)C(=O)OC)ccc2-3)c1,,0.922,20.1,73.9,13.7,13.695295800000004,0.0343372262773393,13.5,13.7,,,,,C-BHJ,,,,,,,,,,-5.56,-3.65,,,,
50469,10.1002/smtd.202000687,10.1002/smtd.202000687,PM6,3TP3T-4F,PM6,3TP3T-4F,COC(=O)C(C)(C)c1cc(C)cc(-c2sc3c4sc5cc(/C=C6/C(=O)c7cc(F)cc(c7)C(=O)/C6=C\c6cc(C(C)(C)C(=O)OC)c(-c7cc(C)cc(C(C)(C)C(=O)OC)c7)s6)sc5c4c(C(C)(C)C(=O)OC)ccc2-3)c1,,0.924,20.2,75.4,14.1,14.0732592,0.1896510638297794,13.8,14.1,,,,,SD,,,,,,,,,,-5.56,-3.65,,,,
50472,10.1002/smtd.202101548,10.1002/smtd.202101548,P3HT-1,ZY-4Cl,P3HT-1,ZY-4Cl,,CCc1c(C=C2C(=O)c3cc(Cl)c(Cl)cc3C2=O)sc2c1sc1c3c4nsnc4c4c5sc6c(CC)c(C=C7C(=O)c8cc(Cl)c(Cl)cc8C7=O)sc6c5n(CC)c4c3n(CC)c21,0.833,12.21,60.1,6.11,6.11272893,0.04466333878887,6.11,,,,,,,OPV,,,,,,,,,,,,,,
50473,10.1002/smtd.202101548,10.1002/smtd.202101548,P3HT-3,ZY-4Cl,P3HT-3,ZY-4Cl,,CCc1c(C=C2C(=O)c3cc(Cl)c(Cl)cc3C2=O)sc2c1sc1c3c4nsnc4c4c5sc6c(CC)c(C=C7C(=O)c8cc(Cl)c(Cl)cc8C7=O)sc6c5n(CC)c4c3n(CC)c21,0.896,7.11,46.95,2.96,2.99097792,1.046551351351359,2.96,,,,,,,OPV,,,,,,,,,,,,,,
50474,10.1002/smtd.202101548,10.1002/smtd.202101548,PBDB-T-1,IT-M,PBDB-T-1,IT-M,CCCCCCc1csc(-c2ccc(-c3cc4c(-c5cc(Cl)c(CC(CC)CCCC)s5)c5sccc5c(-c5cc(Cl)c(CC(CC)CCCC)s5)c4s3)c3nsnc23)c1,CCCCCCc1ccc(C2(c3ccc(CCCCCC)cc3)c3cc4c(cc3-c3sc5cc(/C=C6\C(=O)c7ccc(C)cc7C6=C(C#N)C#N)sc5c32)C(c2ccc(CCCCCC)cc2)(c2ccc(CCCCCC)cc2)c2c-4sc3cc(/C=C4\C(=O)c5ccc(C)cc5C4=C(C#N)C#N)sc23)cc1,0.896,15.64,67.27,9.42,9.426841088,0.0726230148619939,9.42,,,,,,,OPV,,,,,,,,,,,,-5.514,-3.808,
50475,10.1002/smtd.202101548,10.1002/smtd.202101548,PBDB-T-3,IT-M,PBDBT3,IT-M,CCCCCCCCCCCCOc1ccc(-c2ccc(/C=C/c3cc(-c4cc(CCCCCCCCCCCC)c(-c5cc6c(OCCCCCCCCCCCC)c7sccc7c(OCCCCCCCCCCCC)c6s5)s4)c4nsnc4c3-c3cc(CCCCCCCCCCCC)cs3)s2)cc1,CCCCCCc1ccc(C2(c3ccc(CCCCCC)cc3)c3cc4c(cc3-c3sc5cc(/C=C6\C(=O)c7ccc(C)cc7C6=C(C#N)C#N)sc5c32)C(c2ccc(CCCCCC)cc2)(c2ccc(CCCCCC)cc2)c2c-4sc3cc(/C=C4\C(=O)c5ccc(C)cc5C4=C(C#N)C#N)sc23)cc1,0.901,14.13,67.61,8.61,8.607516993,0.0288386411149662,8.61,,,,,,,OPV,,,,,,,,,-5.08,-3.57,,-5.514,-3.808,
50476,10.1002/smtd.202101548,10.1002/smtd.202101548,PM6-1,BTP-eC9,PM6-1,BTP-eC9,,CCCCCCCCCc1c(C=C2C(=O)c3cc(Cl)c(Cl)cc3C2=C(C#N)C#N)sc2c1sc1c3c4nsnc4c4c5sc6c(CCCCCCCCC)c(C=C7C(=O)c8cc(Cl)c(Cl)cc8C7=C(C#N)C#N)sc6c5n(CC(CCCC)CCCCCC)c4c3n(CC(CCCC)CCCCCC)c21,0.833,26.57,76.27,16.89,16.880694187,0.0550965837773889,16.89,,,,,,,OPV,,,,,,,,,,,,-5.68,-3.9,
50477,10.1002/smtd.202101548,10.1002/smtd.202101548,PM6-3,BTP-eC9,PM6-3,BTP-eC9,,CCCCCCCCCc1c(C=C2C(=O)c3cc(Cl)c(Cl)cc3C2=C(C#N)C#N)sc2c1sc1c3c4nsnc4c4c5sc6c(CCCCCCCCC)c(C=C7C(=O)c8cc(Cl)c(Cl)cc8C7=C(C#N)C#N)sc6c5n(CC(CCCC)CCCCCC)c4c3n(CC(CCCC)CCCCCC)c21,0.817,24.77,72.5,14.68,14.67189025,0.0552435286103604,14.68,,,,,,,OPV,,,,,,,,,,,,-5.68,-3.9,
50478,10.1002/smtd.202101570,10.1002/smtd.202101570,PM6,Y6,PM6,Y6,COC(=O)C(C)(C)c1cc(C)cc(-c2sc3c4sc5cc(/C=C6/C(=O)c7cc(F)cc(c7)C(=O)/C6=C\c6cc(C(C)(C)C(=O)OC)c(-c7cc(C)cc(C(C)(C)C(=O)OC)c7)s6)sc5c4c(C(C)(C)C(=O)OC)ccc2-3)c1,CCCCCCCCCCCc1c(/C=C2\C(=O)c3cc(F)c(F)cc3C2=C(C#N)C#N)sc2c1sc1c3c4nsnc4c4c5sc6c(CCCCCCCCCCC)c(/C=C7\C(=O)c8cc(F)c(F)cc8C7=C(C#N)C#N)sc6c5n(CC(CC)CCCC)c4c3n(CC(CC)CCCC)c21,0.84,17.2,52.3,7.6,7.556303999999999,0.5749473684210609,7.5,7.6,0.07:1,,,,opaque PM6:Y6 (0.07:1),opaque,,,,,85.0,,,,-5.56,-3.65,,-5.65,-4.09,
50479,10.1002/smtd.202101570,10.1002/smtd.202101570,PM6,Y6,PM6,Y6,COC(=O)C(C)(C)c1cc(C)cc(-c2sc3c4sc5cc(/C=C6/C(=O)c7cc(F)cc(c7)C(=O)/C6=C\c6cc(C(C)(C)C(=O)OC)c(-c7cc(C)cc(C(C)(C)C(=O)OC)c7)s6)sc5c4c(C(C)(C)C(=O)OC)ccc2-3)c1,CCCCCCCCCCCc1c(/C=C2\C(=O)c3cc(F)c(F)cc3C2=C(C#N)C#N)sc2c1sc1c3c4nsnc4c4c5sc6c(CCCCCCCCCCC)c(/C=C7\C(=O)c8cc(F)c(F)cc8C7=C(C#N)C#N)sc6c5n(CC(CC)CCCC)c4c3n(CC(CC)CCCC)c21,0.84,18.4,54.4,8.4,8.408063999999998,0.0959999999999691,8.1,8.4,0.07:1,hydrated BCF,,0.5 wt%,opaque PM6:Y6 (0.07:1),opaque,,,,,85.0,,,,-5.56,-3.65,,-5.65,-4.09,
50480,10.1002/smtd.202101570,10.1002/smtd.202101570,PM6,Y6,PM6,Y6,COC(=O)C(C)(C)c1cc(C)cc(-c2sc3c4sc5cc(/C=C6/C(=O)c7cc(F)cc(c7)C(=O)/C6=C\c6cc(C(C)(C)C(=O)OC)c(-c7cc(C)cc(C(C)(C)C(=O)OC)c7)s6)sc5c4c(C(C)(C)C(=O)OC)ccc2-3)c1,CCCCCCCCCCCc1c(/C=C2\C(=O)c3cc(F)c(F)cc3C2=C(C#N)C#N)sc2c1sc1c3c4nsnc4c4c5sc6c(CCCCCCCCCCC)c(/C=C7\C(=O)c8cc(F)c(F)cc8C7=C(C#N)C#N)sc6c5n(CC(CC)CCCC)c4c3n(CC(CC)CCCC)c21,0.85,17.2,57.6,8.5,8.42112,0.927999999999998,8.2,8.5,0.07:1,N-DMBI,,0.1 wt%,,opaque,,,,,85.0,,,,-5.56,-3.65,,-5.65,-4.09,
50481,10.1002/smtd.202101570,10.1002/smtd.202101570,PM6,Y6,PM6,Y6,COC(=O)C(C)(C)c1cc(C)cc(-c2sc3c4sc5cc(/C=C6/C(=O)c7cc(F)cc(c7)C(=O)/C6=C\c6cc(C(C)(C)C(=O)OC)c(-c7cc(C)cc(C(C)(C)C(=O)OC)c7)s6)sc5c4c(C(C)(C)C(=O)OC)ccc2-3)c1,CCCCCCCCCCCc1c(/C=C2\C(=O)c3cc(F)c(F)cc3C2=C(C#N)C#N)sc2c1sc1c3c4nsnc4c4c5sc6c(CCCCCCCCCCC)c(/C=C7\C(=O)c8cc(F)c(F)cc8C7=C(C#N)C#N)sc6c5n(CC(CC)CCCC)c4c3n(CC(CC)CCCC)c21,0.85,9.5,52.4,4.2,4.231299999999999,0.7452380952380713,4.1,4.2,0.07:1,,,,semitransparent PM6:Y6 (0.07:1),semitransparent,,,,,85.0,,,,-5.56,-3.65,,-5.65,-4.09,
50482,10.1002/smtd.202101570,10.1002/smtd.202101570,PM6,Y6,PM6,Y6,COC(=O)C(C)(C)c1cc(C)cc(-c2sc3c4sc5cc(/C=C6/C(=O)c7cc(F)cc(c7)C(=O)/C6=C\c6cc(C(C)(C)C(=O)OC)c(-c7cc(C)cc(C(C)(C)C(=O)OC)c7)s6)sc5c4c(C(C)(C)C(=O)OC)ccc2-3)c1,CCCCCCCCCCCc1c(/C=C2\C(=O)c3cc(F)c(F)cc3C2=C(C#N)C#N)sc2c1sc1c3c4nsnc4c4c5sc6c(CCCCCCCCCCC)c(/C=C7\C(=O)c8cc(F)c(F)cc8C7=C(C#N)C#N)sc6c5n(CC(CC)CCCC)c4c3n(CC(CC)CCCC)c21,0.85,11.0,55.7,5.2,5.207949999999999,0.1528846153846006,5.0,5.2,0.07:1,hydrated BCF,,0.5 wt%,semitransparent PM6:Y6 (0.07:1),semitransparent,,,,,85.0,,,,-5.56,-3.65,,-5.65,-4.09,
50483,10.1002/smtd.202101570,10.1002/smtd.202101570,PM6,Y6,PM6,Y6,COC(=O)C(C)(C)c1cc(C)cc(-c2sc3c4sc5cc(/C=C6/C(=O)c7cc(F)cc(c7)C(=O)/C6=C\c6cc(C(C)(C)C(=O)OC)c(-c7cc(C)cc(C(C)(C)C(=O)OC)c7)s6)sc5c4c(C(C)(C)C(=O)OC)ccc2-3)c1,CCCCCCCCCCCc1c(/C=C2\C(=O)c3cc(F)c(F)cc3C2=C(C#N)C#N)sc2c1sc1c3c4nsnc4c4c5sc6c(CCCCCCCCCCC)c(/C=C7\C(=O)c8cc(F)c(F)cc8C7=C(C#N)C#N)sc6c5n(CC(CC)CCCC)c4c3n(CC(CC)CCCC)c21,0.86,9.6,59.9,5.0,4.945344,1.093119999999992,4.7,5.0,0.07:1,N-DMBI,,0.1 wt%,,semitransparent,,,,,85.0,,,,-5.56,-3.65,,-5.65,-4.09,
50484,10.1002/smtd.202101570,10.1002/smtd.202101570,PM6,Y6,PM6,Y6,COC(=O)C(C)(C)c1cc(C)cc(-c2sc3c4sc5cc(/C=C6/C(=O)c7cc(F)cc(c7)C(=O)/C6=C\c6cc(C(C)(C)C(=O)OC)c(-c7cc(C)cc(C(C)(C)C(=O)OC)c7)s6)sc5c4c(C(C)(C)C(=O)OC)ccc2-3)c1,CCCCCCCCCCCc1c(/C=C2\C(=O)c3cc(F)c(F)cc3C2=C(C#N)C#N)sc2c1sc1c3c4nsnc4c4c5sc6c(CCCCCCCCCCC)c(/C=C7\C(=O)c8cc(F)c(F)cc8C7=C(C#N)C#N)sc6c5n(CC(CC)CCCC)c4c3n(CC(CC)CCCC)c21,0.85,14.5,62.3,7.7,7.678475,0.2795454545454605,7.5,7.7,0.15:1,,,,,semitransparent,,,,,85.0,,,,-5.56,-3.65,,-5.65,-4.09,
50485,10.1002/smtd.202101570,10.1002/smtd.202101570,PM6,Y6,PM6,Y6,COC(=O)C(C)(C)c1cc(C)cc(-c2sc3c4sc5cc(/C=C6/C(=O)c7cc(F)cc(c7)C(=O)/C6=C\c6cc(C(C)(C)C(=O)OC)c(-c7cc(C)cc(C(C)(C)C(=O)OC)c7)s6)sc5c4c(C(C)(C)C(=O)OC)ccc2-3)c1,CCCCCCCCCCCc1c(/C=C2\C(=O)c3cc(F)c(F)cc3C2=C(C#N)C#N)sc2c1sc1c3c4nsnc4c4c5sc6c(CCCCCCCCCCC)c(/C=C7\C(=O)c8cc(F)c(F)cc8C7=C(C#N)C#N)sc6c5n(CC(CC)CCCC)c4c3n(CC(CC)CCCC)c21,0.85,15.1,64.2,8.3,8.24007,0.7220481927711008,7.9,8.3,0.15:1,hydrated BCF,,0.5 wt%,,semitransparent,,,,,85.0,,,,-5.56,-3.65,,-5.65,-4.09,
50486,10.1002/smtd.202101570,10.1002/smtd.202101570,PM6,Y6,PM6,Y6,COC(=O)C(C)(C)c1cc(C)cc(-c2sc3c4sc5cc(/C=C6/C(=O)c7cc(F)cc(c7)C(=O)/C6=C\c6cc(C(C)(C)C(=O)OC)c(-c7cc(C)cc(C(C)(C)C(=O)OC)c7)s6)sc5c4c(C(C)(C)C(=O)OC)ccc2-3)c1,CCCCCCCCCCCc1c(/C=C2\C(=O)c3cc(F)c(F)cc3C2=C(C#N)C#N)sc2c1sc1c3c4nsnc4c4c5sc6c(CCCCCCCCCCC)c(/C=C7\C(=O)c8cc(F)c(F)cc8C7=C(C#N)C#N)sc6c5n(CC(CC)CCCC)c4c3n(CC(CC)CCCC)c21,0.86,14.3,65.3,8.0,8.030594,0.3824250000000084,7.8,8.0,0.15:1,N-DMBI,,0.1 wt%,,semitransparent,,,,,85.0,,,,-5.56,-3.65,,-5.65,-4.09,
50487,10.1002/smtd.202200007,10.1002/smtd.202200007,PBDB-TF,A4T-25,PM6,A4T-25,COC(=O)C(C)(C)c1cc(C)cc(-c2sc3c4sc5cc(/C=C6/C(=O)c7cc(F)cc(c7)C(=O)/C6=C\c6cc(C(C)(C)C(=O)OC)c(-c7cc(C)cc(C(C)(C)C(=O)OC)c7)s6)sc5c4c(C(C)(C)C(=O)OC)ccc2-3)c1,,0.901,17.2,50.5,7.83,7.826086,0.0499872286079179,7.57,7.83,,,,,ITO/PEDOT:PSS/active layer/PFN-Br/Al,conventional,PFN-Br,PFN-Br,PEDOT:PSS,PEDOT:PSS,,,,,-5.49,-3.64,,,,
50488,10.1002/smtd.202200007,10.1002/smtd.202200007,PBDB-TF,A4T-26,PM6,A4T-26,COC(=O)C(C)(C)c1cc(C)cc(-c2sc3c4sc5cc(/C=C6/C(=O)c7cc(F)cc(c7)C(=O)/C6=C\c6cc(C(C)(C)C(=O)OC)c(-c7cc(C)cc(C(C)(C)C(=O)OC)c7)s6)sc5c4c(C(C)(C)C(=O)OC)ccc2-3)c1,,0.885,18.9,72.3,12.1,12.093259499999997,0.0557066115702721,11.7,12.1,,,,,ITO/PEDOT:PSS/active layer/PFN-Br/Al,conventional,PFN-Br,PFN-Br,PEDOT:PSS,PEDOT:PSS,,,,,-5.49,-3.64,,,,
50497,10.1002/smtd.202200940,10.1002/smtd.202200940,PV2000,PC60BM,PV2000,PCBM,,CCCCC(=O)OCC1(C2=CC=CC=C2)C3=CC=CC4=CC=CC5=CC=CC6=CC=CC7=CC=CC1=C7C6=C5C4=C3,0.76,14.4,64.7,7.1,7.080768000000001,0.2708732394366029,,,,,,,"Evaporated top electrode, Glass",,,,,,,,,,,,,-6.1,-3.7,
50498,10.1002/smtd.202200940,10.1002/smtd.202200940,PV2000,PC60BM,PV2000,PCBM,,CCCCC(=O)OCC1(C2=CC=CC=C2)C3=CC=CC4=CC=CC5=CC=CC6=CC=CC7=CC=CC1=C7C6=C5C4=C3,0.77,12.6,59.9,5.8,5.811498,0.1982413793103526,,,,,,,"Evaporated top electrode, Before release",,,,,,,,,,,,,-6.1,-3.7,
50499,10.1002/smtd.202200940,10.1002/smtd.202200940,PV2000,PC60BM,PV2000,PCBM,,CCCCC(=O)OCC1(C2=CC=CC=C2)C3=CC=CC4=CC=CC5=CC=CC6=CC=CC7=CC=CC1=C7C6=C5C4=C3,0.75,11.9,62.5,5.6,5.578125,0.3906249999999936,,,,,,,"Evaporated top electrode, After release",,,,,,,,,,,,,-6.1,-3.7,
50500,10.1002/smtd.202200940,10.1002/smtd.202200940,PV2000,PC60BM,PV2000,PCBM,,CCCCC(=O)OCC1(C2=CC=CC=C2)C3=CC=CC4=CC=CC5=CC=CC6=CC=CC7=CC=CC1=C7C6=C5C4=C3,0.75,14.7,58.3,6.5,6.427574999999999,1.1142307692307822,,,,,,,"Printed top electrode, Glass",,,,,,,,,,,,,-6.1,-3.7,
50501,10.1002/smtd.202200940,10.1002/smtd.202200940,PV2000,PC60BM,PV2000,PCBM,,CCCCC(=O)OCC1(C2=CC=CC=C2)C3=CC=CC4=CC=CC5=CC=CC6=CC=CC7=CC=CC1=C7C6=C5C4=C3,0.75,12.0,61.6,5.5,5.544,0.7999999999999926,,,,,,,"Printed top electrode, Before release",,,,,,,,,,,,,-6.1,-3.7,
50502,10.1002/smtd.202200940,10.1002/smtd.202200940,PV2000,PC60BM,PV2000,PCBM,,CCCCC(=O)OCC1(C2=CC=CC=C2)C3=CC=CC4=CC=CC5=CC=CC6=CC=CC7=CC=CC1=C7C6=C5C4=C3,0.76,11.1,61.6,5.2,5.196576,0.0658461538461513,,,,,,,"Printed top electrode, After release",,,,,,,,,,,,,-6.1,-3.7,
50507,10.1002/smtd.202300036,10.1002/smtd.202300036,PB2,TBT-2,PB2,TBT-2,CCCCCCCCCCC(CCCCCCCC)COC(=O)c1cc2c(-c3ccc(-c4cc5c(-c6ccc(CC(CC)CCCC)s6)c6sccc6c(-c6ccc(CC(CC)CCCC)s6)c5s4)s3)sc(-c3cccs3)c2s1,,0.873,21.16,71.7,13.25,13.24491156,0.038403320754715,12.88,13.25,,,,,ITO/PEDOT:PSS/PB2:TBT-2/PDINN/Ag,conventional,PDINN,PDINN,PEDOT:PSS,PEDOT:PSS,,,,,-4.94,-3.31,,,,
50508,10.1002/smtd.202300036,10.1002/smtd.202300036,PB2,TBT-6,PB2,TBT-6,CCCCCCCCCCC(CCCCCCCC)COC(=O)c1cc2c(-c3ccc(-c4cc5c(-c6ccc(CC(CC)CCCC)s6)c6sccc6c(-c6ccc(CC(CC)CCCC)s6)c5s4)s3)sc(-c3cccs3)c2s1,,0.876,18.72,58.1,9.53,9.527656319999998,0.0245926547744067,9.26,9.53,,,,,ITO/PEDOT:PSS/PB2:TBT-6/PDINN/Ag,conventional,PDINN,PDINN,PEDOT:PSS,PEDOT:PSS,,,,,-4.94,-3.31,,,,
