Repository: JiYiqaq/PCE-KA-GNN

# Data directory

- `raw/Active_Database.csv` is the immutable source dataset bundled under CC BY 4.0. Do not overwrite it with processed data.
- `processed/` is created and populated by the training pipeline. Generated `.pt` and `.pth` caches are intentionally ignored by Git because they can exceed GitHub's normal single-file limit.

See `../DATA_LICENSE.md` for provenance, license and checksum information.

File: data/raw/Active_Database.csv (part 120 of 471)
id,doi,doi_norm,donor,acceptor,donor_canonical,acceptor_canonical,donor_smiles,acceptor_smiles,voc,jsc,ff,pce,pce_recomputed,pce_relative_error_percent,pce_avg,pce_best,d_a_ratio,additive,additive_canonical,additive_ratio,device_structure,device_type,etl,etl_canonical,htl,htl_canonical,active_layer_thickness,solvent,solvent_canonical,annealing_temp,homo_d,lumo_d,eg_d,homo_a,lumo_a,eg_a
50509,10.1002/smtd.202301451,10.1002/smtd.202301451,PM6,Y6,PM6,Y6,COC(=O)C(C)(C)c1cc(C)cc(-c2sc3c4sc5cc(/C=C6/C(=O)c7cc(F)cc(c7)C(=O)/C6=C\c6cc(C(C)(C)C(=O)OC)c(-c7cc(C)cc(C(C)(C)C(=O)OC)c7)s6)sc5c4c(C(C)(C)C(=O)OC)ccc2-3)c1,CCCCCCCCCCCc1c(/C=C2\C(=O)c3cc(F)c(F)cc3C2=C(C#N)C#N)sc2c1sc1c3c4nsnc4c4c5sc6c(CCCCCCCCCCC)c(/C=C7\C(=O)c8cc(F)c(F)cc8C7=C(C#N)C#N)sc6c5n(CC(CC)CCCC)c4c3n(CC(CC)CCCC)c21,0.855,22.38,61.0,11.72,11.672289,0.4070904436860187,11.72,11.72,,,,,,inverted,ZnO,ZnO,,,,,,,-5.56,-3.65,,-5.65,-4.09,
50510,10.1002/smtd.202301451,10.1002/smtd.202301451,PM6,Y6,PM6,Y6,COC(=O)C(C)(C)c1cc(C)cc(-c2sc3c4sc5cc(/C=C6/C(=O)c7cc(F)cc(c7)C(=O)/C6=C\c6cc(C(C)(C)C(=O)OC)c(-c7cc(C)cc(C(C)(C)C(=O)OC)c7)s6)sc5c4c(C(C)(C)C(=O)OC)ccc2-3)c1,CCCCCCCCCCCc1c(/C=C2\C(=O)c3cc(F)c(F)cc3C2=C(C#N)C#N)sc2c1sc1c3c4nsnc4c4c5sc6c(CCCCCCCCCCC)c(/C=C7\C(=O)c8cc(F)c(F)cc8C7=C(C#N)C#N)sc6c5n(CC(CC)CCCC)c4c3n(CC(CC)CCCC)c21,0.859,22.76,65.0,12.67,12.708046,0.3002841357537597,12.67,12.67,,,,,inverted,inverted,ZnO/BA,ZnO/BA,,,,,,,-5.56,-3.65,,-5.65,-4.09,
50511,10.1002/smtd.202301451,10.1002/smtd.202301451,PM6,Y6,PM6,Y6,COC(=O)C(C)(C)c1cc(C)cc(-c2sc3c4sc5cc(/C=C6/C(=O)c7cc(F)cc(c7)C(=O)/C6=C\c6cc(C(C)(C)C(=O)OC)c(-c7cc(C)cc(C(C)(C)C(=O)OC)c7)s6)sc5c4c(C(C)(C)C(=O)OC)ccc2-3)c1,CCCCCCCCCCCc1c(/C=C2\C(=O)c3cc(F)c(F)cc3C2=C(C#N)C#N)sc2c1sc1c3c4nsnc4c4c5sc6c(CCCCCCCCCCC)c(/C=C7\C(=O)c8cc(F)c(F)cc8C7=C(C#N)C#N)sc6c5n(CC(CC)CCCC)c4c3n(CC(CC)CCCC)c21,0.865,23.31,60.0,12.11,12.09789,0.0999999999999987,12.11,12.11,,,,,,inverted,ZnO/4-CBA,ZnO/4-CBA,,,,,,,-5.56,-3.65,,-5.65,-4.09,
50512,10.1002/smtd.202301451,10.1002/smtd.202301451,PM6,Y6,PM6,Y6,COC(=O)C(C)(C)c1cc(C)cc(-c2sc3c4sc5cc(/C=C6/C(=O)c7cc(F)cc(c7)C(=O)/C6=C\c6cc(C(C)(C)C(=O)OC)c(-c7cc(C)cc(C(C)(C)C(=O)OC)c7)s6)sc5c4c(C(C)(C)C(=O)OC)ccc2-3)c1,CCCCCCCCCCCc1c(/C=C2\C(=O)c3cc(F)c(F)cc3C2=C(C#N)C#N)sc2c1sc1c3c4nsnc4c4c5sc6c(CCCCCCCCCCC)c(/C=C7\C(=O)c8cc(F)c(F)cc8C7=C(C#N)C#N)sc6c5n(CC(CC)CCCC)c4c3n(CC(CC)CCCC)c21,0.874,23.31,64.0,13.03,13.0386816,0.0666277820414501,13.03,13.03,,,,,,inverted,ZnO/1-NA,ZnO/1-NA,,,,,,,-5.56,-3.65,,-5.65,-4.09,
50513,10.1002/smtd.202301451,10.1002/smtd.202301451,PM6,Y6,PM6,Y6,COC(=O)C(C)(C)c1cc(C)cc(-c2sc3c4sc5cc(/C=C6/C(=O)c7cc(F)cc(c7)C(=O)/C6=C\c6cc(C(C)(C)C(=O)OC)c(-c7cc(C)cc(C(C)(C)C(=O)OC)c7)s6)sc5c4c(C(C)(C)C(=O)OC)ccc2-3)c1,CCCCCCCCCCCc1c(/C=C2\C(=O)c3cc(F)c(F)cc3C2=C(C#N)C#N)sc2c1sc1c3c4nsnc4c4c5sc6c(CCCCCCCCCCC)c(/C=C7\C(=O)c8cc(F)c(F)cc8C7=C(C#N)C#N)sc6c5n(CC(CC)CCCC)c4c3n(CC(CC)CCCC)c21,0.873,23.59,63.5,13.06,13.07723445,0.1319636294027438,13.06,13.06,,,,,,inverted,ZnO/PPA,ZnO/PPA,,,,,,,-5.56,-3.65,,-5.65,-4.09,
50514,10.1002/smtd.202301451,10.1002/smtd.202301451,PM6,Y6,PM6,Y6,COC(=O)C(C)(C)c1cc(C)cc(-c2sc3c4sc5cc(/C=C6/C(=O)c7cc(F)cc(c7)C(=O)/C6=C\c6cc(C(C)(C)C(=O)OC)c(-c7cc(C)cc(C(C)(C)C(=O)OC)c7)s6)sc5c4c(C(C)(C)C(=O)OC)ccc2-3)c1,CCCCCCCCCCCc1c(/C=C2\C(=O)c3cc(F)c(F)cc3C2=C(C#N)C#N)sc2c1sc1c3c4nsnc4c4c5sc6c(CCCCCCCCCCC)c(/C=C7\C(=O)c8cc(F)c(F)cc8C7=C(C#N)C#N)sc6c5n(CC(CC)CCCC)c4c3n(CC(CC)CCCC)c21,0.874,22.83,63.8,12.79,12.730281959999996,0.4669119624706935,12.79,12.79,,,,,,inverted,ZnO/BSA,ZnO/BSA,,,,,,,-5.56,-3.65,,-5.65,-4.09,
50515,10.1002/smtd.202400172,10.1002/smtd.202400172,PM6,Y6,PM6,Y6,COC(=O)C(C)(C)c1cc(C)cc(-c2sc3c4sc5cc(/C=C6/C(=O)c7cc(F)cc(c7)C(=O)/C6=C\c6cc(C(C)(C)C(=O)OC)c(-c7cc(C)cc(C(C)(C)C(=O)OC)c7)s6)sc5c4c(C(C)(C)C(=O)OC)ccc2-3)c1,CCCCCCCCCCCc1c(/C=C2\C(=O)c3cc(F)c(F)cc3C2=C(C#N)C#N)sc2c1sc1c3c4nsnc4c4c5sc6c(CCCCCCCCCCC)c(/C=C7\C(=O)c8cc(F)c(F)cc8C7=C(C#N)C#N)sc6c5n(CC(CC)CCCC)c4c3n(CC(CC)CCCC)c21,0.849,26.6,70.55,15.94,15.932588700000002,0.0464949811794075,15.65,15.94,,,,,ITO/PEDOT:PSS/active layer/PNDIT-F3-N/Ag,conventional,PNDIT-F3-N,PNDIT-F3N,PEDOT:PSS,PEDOT:PSS,,,,,-5.56,-3.65,,-5.65,-4.09,
50516,10.1002/smtd.202400172,10.1002/smtd.202400172,PM6,Y6,PM6,Y6,COC(=O)C(C)(C)c1cc(C)cc(-c2sc3c4sc5cc(/C=C6/C(=O)c7cc(F)cc(c7)C(=O)/C6=C\c6cc(C(C)(C)C(=O)OC)c(-c7cc(C)cc(C(C)(C)C(=O)OC)c7)s6)sc5c4c(C(C)(C)C(=O)OC)ccc2-3)c1,CCCCCCCCCCCc1c(/C=C2\C(=O)c3cc(F)c(F)cc3C2=C(C#N)C#N)sc2c1sc1c3c4nsnc4c4c5sc6c(CCCCCCCCCCC)c(/C=C7\C(=O)c8cc(F)c(F)cc8C7=C(C#N)C#N)sc6c5n(CC(CC)CCCC)c4c3n(CC(CC)CCCC)c21,0.846,26.91,74.51,17.17,16.962842286,1.2065096913220787,17.02,17.17,,CN,CN,0.5 vol%,ITO/PEDOT:PSS/active layer/PNDIT-F3-N/Ag,conventional,PNDIT-F3-N,PNDIT-F3N,PEDOT:PSS,PEDOT:PSS,,,,,-5.56,-3.65,,-5.65,-4.09,
50517,10.1002/smtd.202400172,10.1002/smtd.202400172,PM6,Y6,PM6,Y6,COC(=O)C(C)(C)c1cc(C)cc(-c2sc3c4sc5cc(/C=C6/C(=O)c7cc(F)cc(c7)C(=O)/C6=C\c6cc(C(C)(C)C(=O)OC)c(-c7cc(C)cc(C(C)(C)C(=O)OC)c7)s6)sc5c4c(C(C)(C)C(=O)OC)ccc2-3)c1,CCCCCCCCCCCc1c(/C=C2\C(=O)c3cc(F)c(F)cc3C2=C(C#N)C#N)sc2c1sc1c3c4nsnc4c4c5sc6c(CCCCCCCCCCC)c(/C=C7\C(=O)c8cc(F)c(F)cc8C7=C(C#N)C#N)sc6c5n(CC(CC)CCCC)c4c3n(CC(CC)CCCC)c21,0.847,27.91,75.1,17.75,17.753467269999998,0.0195339154929466,17.65,17.75,,TT,TT,,ITO/PEDOT:PSS/active layer/PNDIT-F3-N/Ag,conventional,PNDIT-F3-N,PNDIT-F3N,PEDOT:PSS,PEDOT:PSS,,,,100.0,-5.56,-3.65,,-5.65,-4.09,
50518,10.1002/smtd.202400172,10.1002/smtd.202400172,PM6,Y6,PM6,Y6,COC(=O)C(C)(C)c1cc(C)cc(-c2sc3c4sc5cc(/C=C6/C(=O)c7cc(F)cc(c7)C(=O)/C6=C\c6cc(C(C)(C)C(=O)OC)c(-c7cc(C)cc(C(C)(C)C(=O)OC)c7)s6)sc5c4c(C(C)(C)C(=O)OC)ccc2-3)c1,CCCCCCCCCCCc1c(/C=C2\C(=O)c3cc(F)c(F)cc3C2=C(C#N)C#N)sc2c1sc1c3c4nsnc4c4c5sc6c(CCCCCCCCCCC)c(/C=C7\C(=O)c8cc(F)c(F)cc8C7=C(C#N)C#N)sc6c5n(CC(CC)CCCC)c4c3n(CC(CC)CCCC)c21,0.838,27.88,73.58,17.33,17.190819151999996,0.8031208770917617,17.21,17.33,,TTB,TTB,,ITO/PEDOT:PSS/active layer/PNDIT-F3-N/Ag,conventional,PNDIT-F3-N,PNDIT-F3N,PEDOT:PSS,PEDOT:PSS,,,,100.0,-5.56,-3.65,,-5.65,-4.09,
50519,10.1002/smtd.202400172,10.1002/smtd.202400172,D18,L8-BO,D18,L8-BO,CCCCCCC(CCCC)Cc1csc(-c2cc3c4nsnc4c4cc(-c5cc(CC(CCCC)CCCCCC)c(-c6cc7c(-c8cc(F)c(CC(CC)CCCC)s8)c8sccc8c(-c8cc(F)c(CC(CC)CCCC)s8)c7s6)s5)sc4c3s2)c1,CCCCCCC(CCCC)Cc1c(/C=C2\C(=O)c3cc(F)c(F)cc3C2=C(C#N)C#N)sc2c1SC1c3c(c4c(c5nsnc35)c3sc5c(CC(CCCC)CCCCCC)c(/C=C6\C(=O)c7cc(F)c(F)cc7C6=C(C#N)C#N)sc5c3n4CC(CC)CCCC)N(CC(CC)CCCC)C21,0.9,23.75,75.6,16.16,16.159499999999998,0.0030940594059553,16.03,16.16,,,,,ITO/PEDOT:PSS/active layer/PNDIT-F3-N/Ag,conventional,PNDIT-F3-N,PNDIT-F3N,PEDOT:PSS,PEDOT:PSS,,,,,-5.51,-2.77,,-5.68,-3.9,
50520,10.1002/smtd.202400172,10.1002/smtd.202400172,D18,L8-BO/TT,D18,L8-BO/TT,CCCCCCC(CCCC)Cc1csc(-c2cc3c4nsnc4c4cc(-c5cc(CC(CCCC)CCCCCC)c(-c6cc7c(-c8cc(F)c(CC(CC)CCCC)s8)c8sccc8c(-c8cc(F)c(CC(CC)CCCC)s8)c7s6)s5)sc4c3s2)c1,,0.9,26.14,77.69,18.3,18.2773494,0.1237737704918152,18.11,18.3,,TT,TT,,ITO/PEDOT:PSS/active layer/PNDIT-F3-N/Ag,conventional,PNDIT-F3-N,PNDIT-F3N,PEDOT:PSS,PEDOT:PSS,,,,100.0,-5.51,-2.77,,,,
50521,10.1002/smtd.202401235,10.1002/smtd.202401235,PM6,Y6,PM6,Y6,COC(=O)C(C)(C)c1cc(C)cc(-c2sc3c4sc5cc(/C=C6/C(=O)c7cc(F)cc(c7)C(=O)/C6=C\c6cc(C(C)(C)C(=O)OC)c(-c7cc(C)cc(C(C)(C)C(=O)OC)c7)s6)sc5c4c(C(C)(C)C(=O)OC)ccc2-3)c1,CCCCCCCCCCCc1c(/C=C2\C(=O)c3cc(F)c(F)cc3C2=C(C#N)C#N)sc2c1sc1c3c4nsnc4c4c5sc6c(CCCCCCCCCCC)c(/C=C7\C(=O)c8cc(F)c(F)cc8C7=C(C#N)C#N)sc6c5n(CC(CC)CCCC)c4c3n(CC(CC)CCCC)c21,0.743,26.5,74.51,14.67,14.67064645,0.0044066121336034,,,,,,,ITO/PEDOT:PSS/PM6:BTP-eC9/PNDIT-F3N/LMPA,inverted,PNDIT-F3N,ZnO,PEDOT:PSS,MoO3,,chloroform,chloroform,,-5.56,-3.65,,-5.65,-4.09,
50522,10.1002/smtd.202401235,10.1002/smtd.202401235,PM6,Y6,PM6,Y6,COC(=O)C(C)(C)c1cc(C)cc(-c2sc3c4sc5cc(/C=C6/C(=O)c7cc(F)cc(c7)C(=O)/C6=C\c6cc(C(C)(C)C(=O)OC)c(-c7cc(C)cc(C(C)(C)C(=O)OC)c7)s6)sc5c4c(C(C)(C)C(=O)OC)ccc2-3)c1,CCCCCCCCCCCc1c(/C=C2\C(=O)c3cc(F)c(F)cc3C2=C(C#N)C#N)sc2c1sc1c3c4nsnc4c4c5sc6c(CCCCCCCCCCC)c(/C=C7\C(=O)c8cc(F)c(F)cc8C7=C(C#N)C#N)sc6c5n(CC(CC)CCCC)c4c3n(CC(CC)CCCC)c21,0.778,27.04,75.23,15.83,15.826225376000002,0.0238447504737731,,,,,,,ITO/PEDOT:PSS/PM6:BTP-eC9/PNDIT-F3N/LMPA,inverted,PNDIT-F3N,ZnO,PEDOT:PSS,MoO3,,chloroform,chloroform,,-5.56,-3.65,,-5.65,-4.09,
50523,10.1002/smtd.202401235,10.1002/smtd.202401235,PM6,Y6,PM6,Y6,COC(=O)C(C)(C)c1cc(C)cc(-c2sc3c4sc5cc(/C=C6/C(=O)c7cc(F)cc(c7)C(=O)/C6=C\c6cc(C(C)(C)C(=O)OC)c(-c7cc(C)cc(C(C)(C)C(=O)OC)c7)s6)sc5c4c(C(C)(C)C(=O)OC)ccc2-3)c1,CCCCCCCCCCCc1c(/C=C2\C(=O)c3cc(F)c(F)cc3C2=C(C#N)C#N)sc2c1sc1c3c4nsnc4c4c5sc6c(CCCCCCCCCCC)c(/C=C7\C(=O)c8cc(F)c(F)cc8C7=C(C#N)C#N)sc6c5n(CC(CC)CCCC)c4c3n(CC(CC)CCCC)c21,0.819,25.97,76.04,16.17,16.173274571999997,0.020250909090879,,,,,,,ITO/PEDOT:PSS/PM6:BTP-eC9/PNDIT-F3N/LMPA,inverted,PNDIT-F3N,ZnO,PEDOT:PSS,MoO3,,chloroform,chloroform,,-5.56,-3.65,,-5.65,-4.09,
50524,10.1002/smtd.202401235,10.1002/smtd.202401235,PM6,Y6,PM6,Y6,COC(=O)C(C)(C)c1cc(C)cc(-c2sc3c4sc5cc(/C=C6/C(=O)c7cc(F)cc(c7)C(=O)/C6=C\c6cc(C(C)(C)C(=O)OC)c(-c7cc(C)cc(C(C)(C)C(=O)OC)c7)s6)sc5c4c(C(C)(C)C(=O)OC)ccc2-3)c1,CCCCCCCCCCCc1c(/C=C2\C(=O)c3cc(F)c(F)cc3C2=C(C#N)C#N)sc2c1sc1c3c4nsnc4c4c5sc6c(CCCCCCCCCCC)c(/C=C7\C(=O)c8cc(F)c(F)cc8C7=C(C#N)C#N)sc6c5n(CC(CC)CCCC)c4c3n(CC(CC)CCCC)c21,0.82,26.11,74.72,15.99,15.997701439999998,0.0481641025640911,,,,,,,ITO/PEDOT:PSS/PM6:BTP-eC9/PNDIT-F3N/LMPA,inverted,PNDIT-F3N,ZnO,PEDOT:PSS,MoO3,,chloroform,chloroform,,-5.56,-3.65,,-5.65,-4.09,
50525,10.1002/smtd.202401235,10.1002/smtd.202401235,PM6,Y6,PM6,Y6,COC(=O)C(C)(C)c1cc(C)cc(-c2sc3c4sc5cc(/C=C6/C(=O)c7cc(F)cc(c7)C(=O)/C6=C\c6cc(C(C)(C)C(=O)OC)c(-c7cc(C)cc(C(C)(C)C(=O)OC)c7)s6)sc5c4c(C(C)(C)C(=O)OC)ccc2-3)c1,CCCCCCCCCCCc1c(/C=C2\C(=O)c3cc(F)c(F)cc3C2=C(C#N)C#N)sc2c1sc1c3c4nsnc4c4c5sc6c(CCCCCCCCCCC)c(/C=C7\C(=O)c8cc(F)c(F)cc8C7=C(C#N)C#N)sc6c5n(CC(CC)CCCC)c4c3n(CC(CC)CCCC)c21,0.867,25.66,72.69,16.09,16.171504218,0.5065520074580434,,,,,,,inverted,inverted,PNDIT-F3N,ZnO,PEDOT:PSS,MoO3,,chloroform,chloroform,,-5.56,-3.65,,-5.65,-4.09,
50526,10.1002/smtd.202401235,10.1002/smtd.202401235,PM6,Y6,PM6,Y6,COC(=O)C(C)(C)c1cc(C)cc(-c2sc3c4sc5cc(/C=C6/C(=O)c7cc(F)cc(c7)C(=O)/C6=C\c6cc(C(C)(C)C(=O)OC)c(-c7cc(C)cc(C(C)(C)C(=O)OC)c7)s6)sc5c4c(C(C)(C)C(=O)OC)ccc2-3)c1,CCCCCCCCCCCc1c(/C=C2\C(=O)c3cc(F)c(F)cc3C2=C(C#N)C#N)sc2c1sc1c3c4nsnc4c4c5sc6c(CCCCCCCCCCC)c(/C=C7\C(=O)c8cc(F)c(F)cc8C7=C(C#N)C#N)sc6c5n(CC(CC)CCCC)c4c3n(CC(CC)CCCC)c21,0.855,24.72,67.27,14.23,14.21791812,0.0849042867182024,,,,,,,inverted,inverted,PNDIT-F3N,ZnO,PEDOT:PSS,MoO3,,chloroform,chloroform,,-5.56,-3.65,,-5.65,-4.09,
50527,10.1002/smtd.202401235,10.1002/smtd.202401235,PM6,Y6,PM6,Y6,COC(=O)C(C)(C)c1cc(C)cc(-c2sc3c4sc5cc(/C=C6/C(=O)c7cc(F)cc(c7)C(=O)/C6=C\c6cc(C(C)(C)C(=O)OC)c(-c7cc(C)cc(C(C)(C)C(=O)OC)c7)s6)sc5c4c(C(C)(C)C(=O)OC)ccc2-3)c1,CCCCCCCCCCCc1c(/C=C2\C(=O)c3cc(F)c(F)cc3C2=C(C#N)C#N)sc2c1sc1c3c4nsnc4c4c5sc6c(CCCCCCCCCCC)c(/C=C7\C(=O)c8cc(F)c(F)cc8C7=C(C#N)C#N)sc6c5n(CC(CC)CCCC)c4c3n(CC(CC)CCCC)c21,0.856,26.0,64.31,14.31,14.3128336,0.0198015373864476,,,,,,,inverted,inverted,PNDIT-F3N,ZnO,PEDOT:PSS,MoO3,,chloroform,chloroform,,-5.56,-3.65,,-5.65,-4.09,
50528,10.1002/smtd.202401235,10.1002/smtd.202401235,PM6,Y6,PM6,Y6,COC(=O)C(C)(C)c1cc(C)cc(-c2sc3c4sc5cc(/C=C6/C(=O)c7cc(F)cc(c7)C(=O)/C6=C\c6cc(C(C)(C)C(=O)OC)c(-c7cc(C)cc(C(C)(C)C(=O)OC)c7)s6)sc5c4c(C(C)(C)C(=O)OC)ccc2-3)c1,CCCCCCCCCCCc1c(/C=C2\C(=O)c3cc(F)c(F)cc3C2=C(C#N)C#N)sc2c1sc1c3c4nsnc4c4c5sc6c(CCCCCCCCCCC)c(/C=C7\C(=O)c8cc(F)c(F)cc8C7=C(C#N)C#N)sc6c5n(CC(CC)CCCC)c4c3n(CC(CC)CCCC)c21,0.868,25.46,76.18,16.84,16.835231504,0.0283164845605731,,,,,,,inverted,inverted,PNDIT-F3N,ZnO,PEDOT:PSS,MoO3,,chloroform,chloroform,,-5.56,-3.65,,-5.65,-4.09,
50534,10.1002/smtd.202401307,10.1002/smtd.202401307,PM6,Y6,PM6,Y6,CC1=CC(=CC(=C1)C2=C3C=CC(=C4C5=C(C=C(S5)/C=C\6/C(=O)C7=CC(=CC(=C7)F)C(=O)/C6=C\C8=CC(=C(S8)C9=CC(=CC(=C9)C)C(C)(C)C(=O)OC)C(C)(C)C(=O)OC)SC4=C3S2)C(C)(C)C(=O)OC)C(C)(C)C(=O)OC,CCCCCCCCCCCc1c(/C=C2\C(=O)c3cc(F)c(F)cc3C2=C(C#N)C#N)sc2c1sc1c3c4nsnc4c4c5sc6c(CCCCCCCCCCC)c(/C=C7\C(=O)c8cc(F)c(F)cc8C7=C(C#N)C#N)sc6c5n(CC(CC)CCCC)c4c3n(CC(CC)CCCC)c21,0.9,25.25,69.12,15.5,15.707520000000002,1.3388387096774348,15.5,15.5,,,,,LbL,LbL OSC,,,PEDOT:PSS,,,,,,-5.56,-3.65,,-5.65,-4.09,
50535,10.1002/smtd.202401307,10.1002/smtd.202401307,PM6,2D g-C3N5/Y6,PM6,2D g-C3N5/Y6,CC1=CC(=CC(=C1)C2=C3C=CC(=C4C5=C(C=C(S5)/C=C\6/C(=O)C7=CC(=CC(=C7)F)C(=O)/C6=C\C8=CC(=C(S8)C9=CC(=CC(=C9)C)C(C)(C)C(=O)OC)C(C)(C)C(=O)OC)SC4=C3S2)C(C)(C)C(=O)OC)C(C)(C)C(=O)OC,,0.91,26.56,71.26,17.22,17.22325696,0.0189138211382209,17.22,17.22,,2D g-C3N5,,5 wt%,LbL,LbL OSC,,,PEDOT:PSS,,,,,,-5.56,-3.65,,,,
50536,10.1002/smtd.202401307,10.1002/smtd.202401307,PM6,2D g-C3N5/Y6,PM6,2D g-C3N5/Y6,CC1=CC(=CC(=C1)C2=C3C=CC(=C4C5=C(C=C(S5)/C=C\6/C(=O)C7=CC(=CC(=C7)F)C(=O)/C6=C\C8=CC(=C(S8)C9=CC(=CC(=C9)C)C(C)(C)C(=O)OC)C(C)(C)C(=O)OC)SC4=C3S2)C(C)(C)C(=O)OC)C(C)(C)C(=O)OC,,0.92,26.68,72.33,17.75,17.75383248,0.0215914366197172,17.75,17.75,,2D g-C3N5,,2 wt%,LbL,LbL OSC,,,PEDOT:PSS,,,,,,-5.56,-3.65,,,,
50537,10.1002/smtd.202401307,10.1002/smtd.202401307,PM6,2D g-C3N5/Y6,PM6,2D g-C3N5/Y6,CC1=CC(=CC(=C1)C2=C3C=CC(=C4C5=C(C=C(S5)/C=C\6/C(=O)C7=CC(=CC(=C7)F)C(=O)/C6=C\C8=CC(=C(S8)C9=CC(=CC(=C9)C)C(C)(C)C(=O)OC)C(C)(C)C(=O)OC)SC4=C3S2)C(C)(C)C(=O)OC)C(C)(C)C(=O)OC,,0.92,27.02,73.55,18.25,18.2833532,0.1827572602739754,18.25,18.25,,2D g-C3N5,,1 wt%,LbL,LbL OSC,,,PEDOT:PSS,,,,,,-5.56,-3.65,,,,
50538,10.1002/smtd.202401307,10.1002/smtd.202401307,PM6,2D g-C3N5/Y6,PM6,2D g-C3N5/Y6,CC1=CC(=CC(=C1)C2=C3C=CC(=C4C5=C(C=C(S5)/C=C\6/C(=O)C7=CC(=CC(=C7)F)C(=O)/C6=C\C8=CC(=C(S8)C9=CC(=CC(=C9)C)C(C)(C)C(=O)OC)C(C)(C)C(=O)OC)SC4=C3S2)C(C)(C)C(=O)OC)C(C)(C)C(=O)OC,,0.92,26.83,72.01,17.77,17.77466036,0.0262259988745021,17.77,17.77,,2D g-C3N5,,,LbL,LbL OSC,,,PEDOT:PSS,,,,,,-5.56,-3.65,,,,
50539,10.1002/smtd.202401511,10.1002/smtd.202401511,PTVT-T,A4T-BO,PTVT-T,A4T-BO,CCCCCCC(CCCC)COC(=O)c1ccsc1/C=C/c1sc(-c2cccs2)cc1C(=O)OCC(CCCC)CCCCCC,,0.852,19.6,64.3,10.7,10.7375856,0.3512672897196251,9.83,10.7,1:1.5,DIO,DIO,,conventional,conventional,PDINN,PDINN,PEDOT:PSS,PEDOT:PSS,100.0,chloroform,chloroform,100.0,,,,,,
50540,10.1002/smtd.202401511,10.1002/smtd.202401511,PTVT-T,ATVT-BO,PTVT-T,ATVT-BO,CCCCCCC(CCCC)COC(=O)c1ccsc1/C=C/c1sc(-c2cccs2)cc1C(=O)OCC(CCCC)CCCCCC,,0.889,23.9,69.2,14.8,14.702993200000002,0.6554513513513449,14.2,14.8,1:1.5,DIO,DIO,,conventional,conventional,PDINN,PDINN,PEDOT:PSS,PEDOT:PSS,100.0,chloroform,chloroform,100.0,,,,,,
50541,10.1002/smtd.202500239,10.1002/smtd.202500239,SL1,Y6,SL1,Y6,,CCCCCCCCCCCc1c(/C=C2\C(=O)c3cc(F)c(F)cc3C2=C(C#N)C#N)sc2c1sc1c3c4nsnc4c4c5sc6c(CCCCCCCCCCC)c(/C=C7\C(=O)c8cc(F)c(F)cc8C7=C(C#N)C#N)sc6c5n(CC(CC)CCCC)c4c3n(CC(CC)CCCC)c21,0.776,18.35,40.44,5.76,5.75849424,0.0261416666666612,,,,,,,ITO/PEDOT:PSS/active layer/PDINN/Ag,conventional,PDINN,PDINN,PEDOT:PSS,PEDOT:PSS,,,,,,,,-5.65,-4.09,
50542,10.1002/smtd.202500239,10.1002/smtd.202500239,SL2,Y6,SL2,Y6,,CCCCCCCCCCCc1c(/C=C2\C(=O)c3cc(F)c(F)cc3C2=C(C#N)C#N)sc2c1sc1c3c4nsnc4c4c5sc6c(CCCCCCCCCCC)c(/C=C7\C(=O)c8cc(F)c(F)cc8C7=C(C#N)C#N)sc6c5n(CC(CC)CCCC)c4c3n(CC(CC)CCCC)c21,0.886,23.32,74.26,15.35,15.343244752,0.0440081302931548,,,,,,,ITO/PEDOT:PSS/active layer/PDINN/Ag,conventional,PDINN,PDINN,PEDOT:PSS,PEDOT:PSS,,,,,,,,-5.65,-4.09,
50543,10.1002/smtd.202500239,10.1002/smtd.202500239,SL3,Y6,SL3,Y6,,CCCCCCCCCCCc1c(/C=C2\C(=O)c3cc(F)c(F)cc3C2=C(C#N)C#N)sc2c1sc1c3c4nsnc4c4c5sc6c(CCCCCCCCCCC)c(/C=C7\C(=O)c8cc(F)c(F)cc8C7=C(C#N)C#N)sc6c5n(CC(CC)CCCC)c4c3n(CC(CC)CCCC)c21,0.822,18.15,49.26,7.35,7.349247179999999,0.0102424489796007,,,,,,,ITO/PEDOT:PSS/active layer/PDINN/Ag,conventional,PDINN,PDINN,PEDOT:PSS,PEDOT:PSS,,,,,,,,-5.65,-4.09,
50544,10.1002/smtd.202500239,10.1002/smtd.202500239,SL4,Y6,SL4,Y6,,CCCCCCCCCCCc1c(/C=C2\C(=O)c3cc(F)c(F)cc3C2=C(C#N)C#N)sc2c1sc1c3c4nsnc4c4c5sc6c(CCCCCCCCCCC)c(/C=C7\C(=O)c8cc(F)c(F)cc8C7=C(C#N)C#N)sc6c5n(CC(CC)CCCC)c4c3n(CC(CC)CCCC)c21,0.893,19.16,58.61,10.03,10.028100668,0.0189365104685834,,,,,,,ITO/PEDOT:PSS/active layer/PDINN/Ag,conventional,PDINN,PDINN,PEDOT:PSS,PEDOT:PSS,,,,,,,,-5.65,-4.09,
50545,10.1002/smtd.202500239,10.1002/smtd.202500239,D18,Y6,D18,Y6,CCCCCCC(CCCC)CC1=CSC(C2=CC3=C(S2)C2=C(C=C(C4=CC(CC(CCCC)CCCCCC)=C(C5=CC6=C(C7=CC(F)=C(CC(CC)CCCC)S7)C7=C(C=CS7)C(C7=CC(F)=C(CC(CC)CCCC)S7)=C6S5)S4)S2)C2=NSN=C32)=C1,CCCCCCCCCCCc1c(/C=C2\C(=O)c3cc(F)c(F)cc3C2=C(C#N)C#N)sc2c1sc1c3c4nsnc4c4c5sc6c(CCCCCCCCCCC)c(/C=C7\C(=O)c8cc(F)c(F)cc8C7=C(C#N)C#N)sc6c5n(CC(CC)CCCC)c4c3n(CC(CC)CCCC)c21,0.854,27.02,78.27,18.07,18.060865116,0.0505527614831301,,,,,,,ITO/PEDOT:PSS/active layer/PDINN/Ag,conventional,PDINN,PDINN,PEDOT:PSS,PEDOT:PSS,,,,,-5.51,-2.77,,-5.65,-4.09,
50550,10.1002/smtd.202501159,10.1002/smtd.202501159,D18-Cl,Y6,D18-Cl,Y6,CCCCCCC(CCCC)Cc1csc(-c2cc3c4nsnc4c4cc(-c5cc(CC(CCCC)CCCCCC)c(-c6cc7c(-c8cc(Cl)c(CC(CC)CCCC)s8)c8sccc8c(-c8cc(Cl)c(CC(CC)CCCC)s8)c7s6)s5)sc4c3s2)c1,CCCCCCCCCCCc1c(/C=C2\C(=O)c3cc(F)c(F)cc3C2=C(C#N)C#N)sc2c1sc1c3c4nsnc4c4c5sc6c(CCCCCCCCCCC)c(/C=C7\C(=O)c8cc(F)c(F)cc8C7=C(C#N)C#N)sc6c5n(CC(CC)CCCC)c4c3n(CC(CC)CCCC)c21,0.88,25.71,75.46,17.07,17.07267408,0.0156653778558785,16.62,17.07,,,,,ITO/PEDOT:PSS/active layer/PNDIT-F3N/Ag,conventional,PNDIT-F3N,PNDIT-F3N,PEDOT:PSS,PEDOT:PSS,,chloroform,chloroform,,-5.51,-2.77,,-5.65,-4.09,
50551,10.1002/smtd.202501159,10.1002/smtd.202501159,D18-Cl,Y6,D18-Cl,Y6,CCCCCCC(CCCC)Cc1csc(-c2cc3c4nsnc4c4cc(-c5cc(CC(CCCC)CCCCCC)c(-c6cc7c(-c8cc(Cl)c(CC(CC)CCCC)s8)c8sccc8c(-c8cc(Cl)c(CC(CC)CCCC)s8)c7s6)s5)sc4c3s2)c1,CCCCCCCCCCCc1c(/C=C2\C(=O)c3cc(F)c(F)cc3C2=C(C#N)C#N)sc2c1sc1c3c4nsnc4c4c5sc6c(CCCCCCCCCCC)c(/C=C7\C(=O)c8cc(F)c(F)cc8C7=C(C#N)C#N)sc6c5n(CC(CC)CCCC)c4c3n(CC(CC)CCCC)c21,0.884,26.49,75.85,17.76,17.76191586,0.0107874999999824,17.52,17.76,,,,,ITO/PEDOT:PSS/active layer/PNDIT-F3N/Ag,conventional,PNDIT-F3N,PNDIT-F3N,PEDOT:PSS,PEDOT:PSS,,chloroform,chloroform,,-5.51,-2.77,,-5.65,-4.09,
50552,10.1002/smtd.202501159,10.1002/smtd.202501159,D18-Cl,Y6,D18-Cl,Y6,CCCCCCC(CCCC)Cc1csc(-c2cc3c4nsnc4c4cc(-c5cc(CC(CCCC)CCCCCC)c(-c6cc7c(-c8cc(Cl)c(CC(CC)CCCC)s8)c8sccc8c(-c8cc(Cl)c(CC(CC)CCCC)s8)c7s6)s5)sc4c3s2)c1,CCCCCCCCCCCc1c(/C=C2\C(=O)c3cc(F)c(F)cc3C2=C(C#N)C#N)sc2c1sc1c3c4nsnc4c4c5sc6c(CCCCCCCCCCC)c(/C=C7\C(=O)c8cc(F)c(F)cc8C7=C(C#N)C#N)sc6c5n(CC(CC)CCCC)c4c3n(CC(CC)CCCC)c21,0.857,27.03,77.99,18.07,18.066157329,0.0212654731599392,18.0,18.07,,,,,ITO/PEDOT:PSS/active layer/PNDIT-F3N/Ag,conventional,PNDIT-F3N,PNDIT-F3N,PEDOT:PSS,PEDOT:PSS,,chloroform,chloroform,,-5.51,-2.77,,-5.65,-4.09,
50553,10.1002/smtd.202501159,10.1002/smtd.202501159,D18-Cl,Y6,D18-Cl,Y6,CCCCCCC(CCCC)Cc1csc(-c2cc3c4nsnc4c4cc(-c5cc(CC(CCCC)CCCCCC)c(-c6cc7c(-c8cc(Cl)c(CC(CC)CCCC)s8)c8sccc8c(-c8cc(Cl)c(CC(CC)CCCC)s8)c7s6)s5)sc4c3s2)c1,CCCCCCCCCCCc1c(/C=C2\C(=O)c3cc(F)c(F)cc3C2=C(C#N)C#N)sc2c1sc1c3c4nsnc4c4c5sc6c(CCCCCCCCCCC)c(/C=C7\C(=O)c8cc(F)c(F)cc8C7=C(C#N)C#N)sc6c5n(CC(CC)CCCC)c4c3n(CC(CC)CCCC)c21,0.862,27.94,79.84,19.23,19.228889152,0.0057766406656251,19.04,19.23,,,,,ITO/PEDOT:PSS/active layer/PNDIT-F3N/Ag,conventional,PNDIT-F3N,PNDIT-F3N,PEDOT:PSS,PEDOT:PSS,,chloroform,chloroform,,-5.51,-2.77,,-5.65,-4.09,
50554,10.1002/smtd.202501209,10.1002/smtd.202501209,D18,L8-BO,D18,L8-BO,CCCCCCC(CCCC)CC1=CSC(C2=CC3=C(S2)C2=C(C=C(C4=CC(CC(CCCC)CCCCCC)=C(C5=CC6=C(C7=CC(F)=C(CC(CC)CCCC)S7)C7=C(C=CS7)C(C7=CC(F)=C(CC(CC)CCCC)S7)=C6S5)S4)S2)C2=NSN=C32)=C1,CCCCCCC(CCCC)CC1=C(/C=C2\C(=O)C3=CC(F)=C(F)C=C3C2=C(C#N)C#N)SC2=C1SC1C3=C(C4=C(C5=NSN=C35)C3=C(C5=C(S3)C(CC(CCCC)CCCCCC)=C(/C=C3\C(=O)C6=CC(F)=C(F)C=C6C3=C(C#N)C#N)S5)N4CC(CC)CCCC)N(CC(CC)CCCC)C21,0.921,25.99,77.29,18.47,18.500744991,0.1664590741743496,,,,,,,ITO/PEDOT:PSS/donor:acceptor/PDINN/Ag,conventional,PDINN,PDINN,PEDOT:PSS,PEDOT:PSS,,,,,-5.51,-2.77,,-5.68,-3.9,
50555,10.1002/smtd.202501209,10.1002/smtd.202501209,D18-6F,L8-BO,D18-6F,L8-BO,,CCCCCCC(CCCC)CC1=C(/C=C2\C(=O)C3=CC(F)=C(F)C=C3C2=C(C#N)C#N)SC2=C1SC1C3=C(C4=C(C5=NSN=C35)C3=C(C5=C(S3)C(CC(CCCC)CCCCCC)=C(/C=C3\C(=O)C6=CC(F)=C(F)C=C6C3=C(C#N)C#N)S5)N4CC(CC)CCCC)N(CC(CC)CCCC)C21,0.919,26.6,79.69,19.45,19.480539260000004,0.1570141902313868,,,,,,,ITO/PEDOT:PSS/donor:acceptor/PDINN/Ag,conventional,PDINN,PDINN,PEDOT:PSS,PEDOT:PSS,,,,,,,,-5.68,-3.9,
50556,10.1002/smtd.202501707,10.1002/smtd.202501707,PM6,BTP-eC9,PM6,BTP-eC9,CC1=CC(=CC(=C1)C2=C3C=CC(=C4C5=C(C=C(S5)/C=C\6/C(=O)C7=CC(=CC(=C7)F)C(=O)/C6=C\C8=CC(=C(S8)C9=CC(=CC(=C9)C)C(C)(C)C(=O)OC)C(C)(C)C(=O)OC)SC4=C3S2)C(C)(C)C(=O)OC)C(C)(C)C(=O)OC,CCCCCCCCCc1c(C=C2C(=O)c3cc(Cl)c(Cl)cc3C2=C(C#N)C#N)sc2c1sc1c3c4nsnc4c4c5sc6c(CCCCCCCCC)c(C=C7C(=O)c8cc(Cl)c(Cl)cc8C7=C(C#N)C#N)sc6c5n(CC(CCCC)CCCCCC)c4c3n(CC(CCCC)CCCCCC)c21,0.856,28.89,77.18,19.08,19.086490512,0.0340173584905803,18.95,19.08,,,,,ITO/2PACz/Active layer/PDINN/Ag,,PDINN,PDINN,2PACz,2PACz,,chloroform,chloroform,,-5.56,-3.65,,-5.68,-3.9,
50557,10.1002/smtd.202501707,10.1002/smtd.202501707,PM6,J-OC,PM6,J-OC,CC1=CC(=CC(=C1)C2=C3C=CC(=C4C5=C(C=C(S5)/C=C\6/C(=O)C7=CC(=CC(=C7)F)C(=O)/C6=C\C8=CC(=C(S8)C9=CC(=CC(=C9)C)C(C)(C)C(=O)OC)C(C)(C)C(=O)OC)SC4=C3S2)C(C)(C)C(=O)OC)C(C)(C)C(=O)OC,,0.955,23.54,75.82,17.05,17.044866739999996,0.0301070967742197,16.88,17.05,,,,,ITO/2PACz/Active layer/PDINN/Ag,,PDINN,PDINN,2PACz,2PACz,,chloroform,chloroform,,-5.56,-3.65,,,,
50559,10.1002/smtd.202502401,10.1002/smtd.202502401,PM6,Y6,PM6,Y6,CC1=CC(=CC(=C1)C2=C3C=CC(=C4C5=C(C=C(S5)/C=C\6/C(=O)C7=CC(=CC(=C7)F)C(=O)/C6=C\C8=CC(=C(S8)C9=CC(=CC(=C9)C)C(C)(C)C(=O)OC)C(C)(C)C(=O)OC)SC4=C3S2)C(C)(C)C(=O)OC)C(C)(C)C(=O)OC,CCCCCCCCCCCc1c(/C=C2\C(=O)c3cc(F)c(F)cc3C2=C(C#N)C#N)sc2c1sc1c3c4nsnc4c4c5sc6c(CCCCCCCCCCC)c(/C=C7\C(=O)c8cc(F)c(F)cc8C7=C(C#N)C#N)sc6c5n(CC(CC)CCCC)c4c3n(CC(CC)CCCC)c21,0.83,25.86,66.0,14.2,14.166108,0.2386760563380268,14.0,14.2,1:1.2,W/O,,,ITO/PEDOT:PSS/active layer/PDINN/Ag,conventional,PDINN,PDINN,PEDOT:PSS,PEDOT:PSS,100.0,chloroform,,90.0,-5.56,-3.65,,-5.65,-4.09,
50560,10.1002/smtd.202502401,10.1002/smtd.202502401,PM6,Y6,PM6,Y6,CC1=CC(=CC(=C1)C2=C3C=CC(=C4C5=C(C=C(S5)/C=C\6/C(=O)C7=CC(=CC(=C7)F)C(=O)/C6=C\C8=CC(=C(S8)C9=CC(=CC(=C9)C)C(C)(C)C(=O)OC)C(C)(C)C(=O)OC)SC4=C3S2)C(C)(C)C(=O)OC)C(C)(C)C(=O)OC,CCCCCCCCCCCc1c(/C=C2\C(=O)c3cc(F)c(F)cc3C2=C(C#N)C#N)sc2c1sc1c3c4nsnc4c4c5sc6c(CCCCCCCCCCC)c(/C=C7\C(=O)c8cc(F)c(F)cc8C7=C(C#N)C#N)sc6c5n(CC(CC)CCCC)c4c3n(CC(CC)CCCC)c21,0.84,27.88,69.0,16.1,16.159248,0.3680000000000011,16.0,16.1,0.1:0.9:1.2,UV326-DBOPA,UV326-DBOPA,0.1:0.9:1.2 wt.%,ITO/PEDOT:PSS/active layer/PDINN/Ag,conventional,PDINN,PDINN,PEDOT:PSS,PEDOT:PSS,100.0,chloroform,,90.0,-5.56,-3.65,,-5.65,-4.09,
50561,10.1002/smtd.202502401,10.1002/smtd.202502401,PM6,Y6,PM6,Y6,CC1=CC(=CC(=C1)C2=C3C=CC(=C4C5=C(C=C(S5)/C=C\6/C(=O)C7=CC(=CC(=C7)F)C(=O)/C6=C\C8=CC(=C(S8)C9=CC(=CC(=C9)C)C(C)(C)C(=O)OC)C(C)(C)C(=O)OC)SC4=C3S2)C(C)(C)C(=O)OC)C(C)(C)C(=O)OC,CCCCCCCCCCCc1c(/C=C2\C(=O)c3cc(F)c(F)cc3C2=C(C#N)C#N)sc2c1sc1c3c4nsnc4c4c5sc6c(CCCCCCCCCCC)c(/C=C7\C(=O)c8cc(F)c(F)cc8C7=C(C#N)C#N)sc6c5n(CC(CC)CCCC)c4c3n(CC(CC)CCCC)c21,0.83,26.93,66.0,14.7,14.752254,0.3554693877550992,14.4,14.7,0.1:0.9:1.2,UV237-DBOPA,UV237-DBOPA,0.1:0.9:1.2 wt.%,ITO/PEDOT:PSS/active layer/PDINN/Ag,conventional,PDINN,PDINN,PEDOT:PSS,PEDOT:PSS,100.0,chloroform,,90.0,-5.56,-3.65,,-5.65,-4.09,
50562,10.1002/smtd.202502425,10.1002/smtd.202502425,PM6,Y6BO,PM6,Y6-BO,CC1=CC(=CC(=C1)C2=C3C=CC(=C4C5=C(C=C(S5)/C=C\6/C(=O)C7=CC(=CC(=C7)F)C(=O)/C6=C\C8=CC(=C(S8)C9=CC(=CC(=C9)C)C(C)(C)C(=O)OC)C(C)(C)C(=O)OC)SC4=C3S2)C(C)(C)C(=O)OC)C(C)(C)C(=O)OC,CCCCCCCCCCCc1c(/C=C2\C(=O)c3cc(F)c(F)cc3C2=C(C#N)C#N)sc2c1sc1c3c4nsnc4c4c5sc6c(CCCCCCCCCCC)c(/C=C7\C(=O)c8cc(F)c(F)cc8C7=C(C#N)C#N)sc6c5n(CC(CCCC)CCCCCC)c4c3n(CC(CCCC)CCCCCC)c21,0.81,26.1,71.7,15.1,15.158097000000003,0.3847483443708849,14.8,15.1,,,,,,inverted,ZnO,ZnO,MoO3,,,,,,-5.56,-3.65,,-5.65,-4.1,
50563,10.1002/smtd.202502425,10.1002/smtd.202502425,PM6,Y6BO,PM6,Y6-BO,CC1=CC(=CC(=C1)C2=C3C=CC(=C4C5=C(C=C(S5)/C=C\6/C(=O)C7=CC(=CC(=C7)F)C(=O)/C6=C\C8=CC(=C(S8)C9=CC(=CC(=C9)C)C(C)(C)C(=O)OC)C(C)(C)C(=O)OC)SC4=C3S2)C(C)(C)C(=O)OC)C(C)(C)C(=O)OC,CCCCCCCCCCCc1c(/C=C2\C(=O)c3cc(F)c(F)cc3C2=C(C#N)C#N)sc2c1sc1c3c4nsnc4c4c5sc6c(CCCCCCCCCCC)c(/C=C7\C(=O)c8cc(F)c(F)cc8C7=C(C#N)C#N)sc6c5n(CC(CCCC)CCCCCC)c4c3n(CC(CCCC)CCCCCC)c21,0.82,28.1,72.1,16.6,16.613281999999998,0.0800120481927511,16.3,16.6,,,,,,inverted,ZnO (PDIN-OTs),ZnO/PDIN-OTs,MoO3,,,,,,-5.56,-3.65,,-5.65,-4.1,
50564,10.1002/smtd.202502425,10.1002/smtd.202502425,PM6,Y6BO,PM6,Y6-BO,CC1=CC(=CC(=C1)C2=C3C=CC(=C4C5=C(C=C(S5)/C=C\6/C(=O)C7=CC(=CC(=C7)F)C(=O)/C6=C\C8=CC(=C(S8)C9=CC(=CC(=C9)C)C(C)(C)C(=O)OC)C(C)(C)C(=O)OC)SC4=C3S2)C(C)(C)C(=O)OC)C(C)(C)C(=O)OC,CCCCCCCCCCCc1c(/C=C2\C(=O)c3cc(F)c(F)cc3C2=C(C#N)C#N)sc2c1sc1c3c4nsnc4c4c5sc6c(CCCCCCCCCCC)c(/C=C7\C(=O)c8cc(F)c(F)cc8C7=C(C#N)C#N)sc6c5n(CC(CCCC)CCCCCC)c4c3n(CC(CCCC)CCCCCC)c21,0.82,27.4,73.6,16.5,16.536447999999996,0.2208969696969484,16.3,16.5,,,,,inverted,inverted,ZnO (NDIN-OTs),ZnO/NDIN-OTs,MoO3,,,,,,-5.56,-3.65,,-5.65,-4.1,
50565,10.1002/smtd.202502425,10.1002/smtd.202502425,PM6,L8-BO,PM6,L8-BO,CC1=CC(=CC(=C1)C2=C3C=CC(=C4C5=C(C=C(S5)/C=C\6/C(=O)C7=CC(=CC(=C7)F)C(=O)/C6=C\C8=CC(=C(S8)C9=CC(=CC(=C9)C)C(C)(C)C(=O)OC)C(C)(C)C(=O)OC)SC4=C3S2)C(C)(C)C(=O)OC)C(C)(C)C(=O)OC,CCCCCCC(CCCC)CC1=C(/C=C2\C(=O)C3=CC(F)=C(F)C=C3C2=C(C#N)C#N)SC2=C1SC1C3=C(C4=C(C5=NSN=C35)C3=C(C5=C(S3)C(CC(CCCC)CCCCCC)=C(/C=C3\C(=O)C6=CC(F)=C(F)C=C6C3=C(C#N)C#N)S5)N4CC(CC)CCCC)N(CC(CC)CCCC)C21,0.85,26.5,71.7,16.2,16.150425,0.3060185185185236,16.2,16.2,,,,,inverted,inverted,ZnO,ZnO,,,,,,,-5.56,-3.65,,-5.68,-3.9,
50566,10.1002/smtd.202502425,10.1002/smtd.202502425,PM6,L8-BO,PM6,L8-BO,CC1=CC(=CC(=C1)C2=C3C=CC(=C4C5=C(C=C(S5)/C=C\6/C(=O)C7=CC(=CC(=C7)F)C(=O)/C6=C\C8=CC(=C(S8)C9=CC(=CC(=C9)C)C(C)(C)C(=O)OC)C(C)(C)C(=O)OC)SC4=C3S2)C(C)(C)C(=O)OC)C(C)(C)C(=O)OC,CCCCCCC(CCCC)CC1=C(/C=C2\C(=O)C3=CC(F)=C(F)C=C3C2=C(C#N)C#N)SC2=C1SC1C3=C(C4=C(C5=NSN=C35)C3=C(C5=C(S3)C(CC(CCCC)CCCCCC)=C(/C=C3\C(=O)C6=CC(F)=C(F)C=C6C3=C(C#N)C#N)S5)N4CC(CC)CCCC)N(CC(CC)CCCC)C21,0.86,28.7,74.3,18.3,18.338726,0.211617486338781,17.9,18.3,,,,,,inverted,ZnO (PDIN-OTs),ZnO/PDIN-OTs,,,,,,,-5.56,-3.65,,-5.68,-3.9,
50567,10.1002/smtd.202502425,10.1002/smtd.202502425,PM6,L8-BO,PM6,L8-BO,CC1=CC(=CC(=C1)C2=C3C=CC(=C4C5=C(C=C(S5)/C=C\6/C(=O)C7=CC(=CC(=C7)F)C(=O)/C6=C\C8=CC(=C(S8)C9=CC(=CC(=C9)C)C(C)(C)C(=O)OC)C(C)(C)C(=O)OC)SC4=C3S2)C(C)(C)C(=O)OC)C(C)(C)C(=O)OC,CCCCCCC(CCCC)CC1=C(/C=C2\C(=O)C3=CC(F)=C(F)C=C3C2=C(C#N)C#N)SC2=C1SC1C3=C(C4=C(C5=NSN=C35)C3=C(C5=C(S3)C(CC(CCCC)CCCCCC)=C(/C=C3\C(=O)C6=CC(F)=C(F)C=C6C3=C(C#N)C#N)S5)N4CC(CC)CCCC)N(CC(CC)CCCC)C21,0.85,28.2,75.3,18.1,18.04941,0.2795027624309571,17.6,18.1,,,,,,inverted,ZnO (NDIN-OTs),ZnO/NDIN-OTs,,,,,,,-5.56,-3.65,,-5.68,-3.9,
50568,10.1002/smtd.70611,10.1002/smtd.70611,PM6,Y6,PM6,Y6,CC1=CC(=CC(=C1)C2=C3C=CC(=C4C5=C(C=C(S5)/C=C\6/C(=O)C7=CC(=CC(=C7)F)C(=O)/C6=C\C8=CC(=C(S8)C9=CC(=CC(=C9)C)C(C)(C)C(=O)OC)C(C)(C)C(=O)OC)SC4=C3S2)C(C)(C)C(=O)OC)C(C)(C)C(=O)OC,CCCCCCCCCCCc1c(/C=C2\C(=O)c3cc(F)c(F)cc3C2=C(C#N)C#N)sc2c1sc1c3c4nsnc4c4c5sc6c(CCCCCCCCCCC)c(/C=C7\C(=O)c8cc(F)c(F)cc8C7=C(C#N)C#N)sc6c5n(CC(CC)CCCC)c4c3n(CC(CC)CCCC)c21,0.84,25.21,72.16,15.89,15.280890240000002,3.833289867841404,15.28,15.89,,,,,,,PFN-Br,PFN-Br,,,,,,,-5.56,-3.65,,-5.65,-4.09,
50569,10.1002/smtd.70611,10.1002/smtd.70611,PM6,Y6,PM6,Y6,CC1=CC(=CC(=C1)C2=C3C=CC(=C4C5=C(C=C(S5)/C=C\6/C(=O)C7=CC(=CC(=C7)F)C(=O)/C6=C\C8=CC(=C(S8)C9=CC(=CC(=C9)C)C(C)(C)C(=O)OC)C(C)(C)C(=O)OC)SC4=C3S2)C(C)(C)C(=O)OC)C(C)(C)C(=O)OC,CCCCCCCCCCCc1c(/C=C2\C(=O)c3cc(F)c(F)cc3C2=C(C#N)C#N)sc2c1sc1c3c4nsnc4c4c5sc6c(CCCCCCCCCCC)c(/C=C7\C(=O)c8cc(F)c(F)cc8C7=C(C#N)C#N)sc6c5n(CC(CC)CCCC)c4c3n(CC(CC)CCCC)c21,0.82,24.04,67.37,13.87,13.28051336,4.250083922134094,13.28,13.87,,,,,ITO/PEDOT:PSS/PM6:Y6/PFN-F50/Ag,conventional,PFN-F50,PFN-F50,PEDOT:PSS,,,,,,-5.56,-3.65,,-5.65,-4.09,
50570,10.1002/smtd.70611,10.1002/smtd.70611,PM6,Y6,PM6,Y6,CC1=CC(=CC(=C1)C2=C3C=CC(=C4C5=C(C=C(S5)/C=C\6/C(=O)C7=CC(=CC(=C7)F)C(=O)/C6=C\C8=CC(=C(S8)C9=CC(=CC(=C9)C)C(C)(C)C(=O)OC)C(C)(C)C(=O)OC)SC4=C3S2)C(C)(C)C(=O)OC)C(C)(C)C(=O)OC,CCCCCCCCCCCc1c(/C=C2\C(=O)c3cc(F)c(F)cc3C2=C(C#N)C#N)sc2c1sc1c3c4nsnc4c4c5sc6c(CCCCCCCCCCC)c(/C=C7\C(=O)c8cc(F)c(F)cc8C7=C(C#N)C#N)sc6c5n(CC(CC)CCCC)c4c3n(CC(CC)CCCC)c21,0.84,24.49,70.58,15.01,14.519435279999998,3.26825263157896,14.52,15.01,,,,,ITO/PEDOT:PSS/PM6:Y6/PFN-F25/Ag,conventional,PFN-F25,PFN-F25,PEDOT:PSS,,,,,,-5.56,-3.65,,-5.65,-4.09,
50571,10.1002/smtd.70611,10.1002/smtd.70611,PM6,Y6,PM6,Y6,CC1=CC(=CC(=C1)C2=C3C=CC(=C4C5=C(C=C(S5)/C=C\6/C(=O)C7=CC(=CC(=C7)F)C(=O)/C6=C\C8=CC(=C(S8)C9=CC(=CC(=C9)C)C(C)(C)C(=O)OC)C(C)(C)C(=O)OC)SC4=C3S2)C(C)(C)C(=O)OC)C(C)(C)C(=O)OC,CCCCCCCCCCCc1c(/C=C2\C(=O)c3cc(F)c(F)cc3C2=C(C#N)C#N)sc2c1sc1c3c4nsnc4c4c5sc6c(CCCCCCCCCCC)c(/C=C7\C(=O)c8cc(F)c(F)cc8C7=C(C#N)C#N)sc6c5n(CC(CC)CCCC)c4c3n(CC(CC)CCCC)c21,0.84,24.85,70.23,15.04,14.6598102,2.5278577127659583,14.66,15.04,,,,,,conventional,PFN-F12.5,PFN-F12.5,PEDOT:PSS,,,,,,-5.56,-3.65,,-5.65,-4.09,
50572,10.1002/solr.201900326,10.1002/solr.201900326,BIHTR,Y6,BIHTR,Y6,,CCCCCCCCCCCc1c(/C=C2\C(=O)c3cc(F)c(F)cc3C2=C(C#N)C#N)sc2c1sc1c3c4nsnc4c4c5sc6c(CCCCCCCCCCC)c(/C=C7\C(=O)c8cc(F)c(F)cc8C7=C(C#N)C#N)sc6c5n(CC(CC)CCCC)c4c3n(CC(CC)CCCC)c21,0.84,21.5,68.4,12.3,12.35304,0.4312195121951163,,,,,,,ITO/PEDOT:PSS/BIHTR:Y6/Phen-NaDPO/Ag,conventional,Phen-NaDPO,Phen-NaDPO,PEDOT:PSS,PEDOT:PSS,,,,115.0,,,,-5.65,-4.09,
50573,10.1002/solr.201900326,10.1002/solr.201900326,BOHTR,Y6,BOHTR,Y6,,CCCCCCCCCCCc1c(/C=C2\C(=O)c3cc(F)c(F)cc3C2=C(C#N)C#N)sc2c1sc1c3c4nsnc4c4c5sc6c(CCCCCCCCCCC)c(/C=C7\C(=O)c8cc(F)c(F)cc8C7=C(C#N)C#N)sc6c5n(CC(CC)CCCC)c4c3n(CC(CC)CCCC)c21,0.83,23.1,56.2,10.8,10.775226000000002,0.2293888888888793,,,,,,,ITO/PEDOT:PSS/BOHTR:Y6/Phen-NaDPO/Ag,conventional,Phen-NaDPO,Phen-NaDPO,PEDOT:PSS,PEDOT:PSS,,,,115.0,,,,-5.65,-4.09,
50575,10.1002/solr.201900342,10.1002/solr.201900342,PBDB-TF,BTP-4Cl,PM6,BTP-4Cl,COC(=O)C(C)(C)c1cc(C)cc(-c2sc3c4sc5cc(/C=C6/C(=O)c7cc(F)cc(c7)C(=O)/C6=C\c6cc(C(C)(C)C(=O)OC)c(-c7cc(C)cc(C(C)(C)C(=O)OC)c7)s6)sc5c4c(C(C)(C)C(=O)OC)ccc2-3)c1,CCCCCCCCCc1c(/C=C2\C(=O)c3cc(Cl)c(Cl)cc3C2=C(C#N)C#N)sc2c1sc1c3c4nsnc4c4c5sc6c(CCC)c(/C=C7\C(=O)c8cc(Cl)c(Cl)cc8C7=C(C#N)C#N)sc6c5n(CC(CCCC)CCCCCC)c4c3n(CC(CCCC)CCCCCC)c21,0.866,25.4,75.0,16.5,16.4973,0.0163636363636412,16.1,16.5,,,,,ITO/ZnO/PBDB-TF:BTP-4Cl/MoO3/Al,inverted,ZnO,ZnO,MoO3,MoO3,,,,,-5.49,-3.64,,-5.66,-4.14,
50578,10.1002/solr.201900342,10.1002/solr.201900342,P2F-EHP,Y6,P2F-EHp,Y6,CCc1c(F)cc(-c2c3cc(-c4ccc(-c5c6c(c(-c7ccc(-c8cc9c(-c%10cc(F)c(CC)c(F)c%10)c%10sc(-c%11ccc(-c%12c%13c(c(-c%14ccc(-c%15cc%16c(-c%17cc(F)c(CC)c(F)c%17)c%17sc(-c%18ccc(-c%19c%20c(c(-c%21cccs%21)c%21nn(CC)nc%19%21)C(=O)N(CC)C%20=O)s%18)cc%17c(-c%17cc(F)c(CC)c(F)c%17)c%16s%15)s%14)c%14nn(CC)nc%12%14)C(=O)N(CC)C%13=O)s%11)cc%10c(-c%10cc(F)c(CC)c(F)c%10)c9s8)s7)c7nn(CC)nc57)C(=O)N(CC)C6=O)s4)sc3c(-c3cc(F)c(CC)c(F)c3)c3ccsc23)cc1F,CCCCCCCCCCCc1c(/C=C2\C(=O)c3cc(F)c(F)cc3C2=C(C#N)C#N)sc2c1sc1c3c4nsnc4c4c5sc6c(CCCCCCCCCCC)c(/C=C7\C(=O)c8cc(F)c(F)cc8C7=C(C#N)C#N)sc6c5n(CC(CC)CCCC)c4c3n(CC(CC)CCCC)c21,0.81,26.72,72.85,15.75,15.767071199999998,0.1083885714285612,16.02,15.75,,,,,ITO/PEDOT:PSS/P2F-EHP:Y6/PFNDI-Br/Ag,conventional,PFNDI-Br,PFNDI-Br,PEDOT:PSS,PEDOT:PSS,,,,,-5.38,-3.06,,-5.65,-4.09,
50579,10.1002/solr.201900342,10.1002/solr.201900342,PM6,Y6,PM6,Y6,COC(=O)C(C)(C)c1cc(C)cc(-c2sc3c4sc5cc(/C=C6/C(=O)c7cc(F)cc(c7)C(=O)/C6=C\c6cc(C(C)(C)C(=O)OC)c(-c7cc(C)cc(C(C)(C)C(=O)OC)c7)s6)sc5c4c(C(C)(C)C(=O)OC)ccc2-3)c1,CCCCCCCCCCCc1c(/C=C2\C(=O)c3cc(F)c(F)cc3C2=C(C#N)C#N)sc2c1sc1c3c4nsnc4c4c5sc6c(CCCCCCCCCCC)c(/C=C7\C(=O)c8cc(F)c(F)cc8C7=C(C#N)C#N)sc6c5n(CC(CC)CCCC)c4c3n(CC(CC)CCCC)c21,0.82,25.2,76.1,15.7,15.725303999999996,0.1611719745222717,15.7,15.5,,,,,ITO/PEDOT:PSS/PM6:Y6/PDINO/Al,conventional,PDINO,PDINO,PEDOT:PSS,PEDOT:PSS,,,,,-5.56,-3.65,,-5.65,-4.09,
50581,10.1002/solr.201900342,10.1002/solr.201900342,PM6,Y6,PM6,Y6,COC(=O)C(C)(C)c1cc(C)cc(-c2sc3c4sc5cc(/C=C6/C(=O)c7cc(F)cc(c7)C(=O)/C6=C\c6cc(C(C)(C)C(=O)OC)c(-c7cc(C)cc(C(C)(C)C(=O)OC)c7)s6)sc5c4c(C(C)(C)C(=O)OC)ccc2-3)c1,CCCCCCCCCCCc1c(/C=C2\C(=O)c3cc(F)c(F)cc3C2=C(C#N)C#N)sc2c1sc1c3c4nsnc4c4c5sc6c(CCCCCCCCCCC)c(/C=C7\C(=O)c8cc(F)c(F)cc8C7=C(C#N)C#N)sc6c5n(CC(CC)CCCC)c4c3n(CC(CC)CCCC)c21,0.83,23.2,76.8,14.9,14.788608,0.7475973154362442,14.9,14.9,,,,,ITO/ZnO/PM6:Y6/MoO3/Ag,inverted,ZnO,ZnO,MoO3,MoO3,,,,,-5.56,-3.65,,-5.65,-4.09,
50584,10.1002/solr.201900342,10.1002/solr.201900342,PBDB-TF,IT-4 F,PM6,IT-4F,COC(=O)C(C)(C)c1cc(C)cc(-c2sc3c4sc5cc(/C=C6/C(=O)c7cc(F)cc(c7)C(=O)/C6=C\c6cc(C(C)(C)C(=O)OC)c(-c7cc(C)cc(C(C)(C)C(=O)OC)c7)s6)sc5c4c(C(C)(C)C(=O)OC)ccc2-3)c1,CCCCCCc1ccc(C2(c3ccc(CCCCCC)cc3)c3cc4c(cc3-c3sc5cc(/C=C6\C(=O)c7cc(F)c(F)cc7C6=C(C#N)C#N)sc5c32)C(c2ccc(CCCCCC)cc2)(c2ccc(CCCCCC)cc2)c2c-4sc3cc(/C=C4\C(=O)c5cc(F)c(F)cc5C4=C(C#N)C#N)sc23)cc1,0.87,20.65,80.39,14.57,14.44246545,0.8753229238160606,14.37,14.57,,,,,ITO/WOx:PEDOT:PSS/PBDB-TF:IT-4 F/PFN-Br/Al,,PFN-Br,PFN-Br,WOx:PEDOT:PSS,WOx:PEDOT:PSS,,,,,-5.49,-3.64,,-5.66,-4.14,
50585,10.1002/solr.201900342,10.1002/solr.201900342,PBDB-T-2Cl,IT-4 F,PBDB-T-2Cl,IT-4F,CCCCC(CC)Cc1sc(-c2c3cc(-c4ccc(-c5sc(-c6cccs6)c6c5C(=O)c5c(CC(CC)CCCC)sc(CC(CC)CCCC)c5C6=O)s4)sc3c(-c3cc(Cl)c(CC(CC)CCCC)s3)c3ccsc23)cc1Cl,CCCCCCc1ccc(C2(c3ccc(CCCCCC)cc3)c3cc4c(cc3-c3sc5cc(/C=C6\C(=O)c7cc(F)c(F)cc7C6=C(C#N)C#N)sc5c32)C(c2ccc(CCCCCC)cc2)(c2ccc(CCCCCC)cc2)c2c-4sc3cc(/C=C4\C(=O)c5cc(F)c(F)cc5C4=C(C#N)C#N)sc23)cc1,0.86,21.8,77.0,14.44,14.43596,0.0279778393351788,14.0,14.44,,,,,ITO/ZnO/PBDB-T-2Cl:IT-4 F/MoO3/Al,inverted,ZnO,ZnO,MoO3,MoO3,,,,,-5.52,-3.6,,-5.66,-4.14,
50586,10.1002/solr.201900342,10.1002/solr.201900342,PDTB-EF-T,IT-4 F,PDTB-EF-T,IT-4F,CCOC(=O)c1ccsc1-c1ccc(-c2sc(-c3cc4c(-c5cc(F)c(SCC)s5)c5sc(-c6cc(C(=O)OCC)c(-c7ccc(-c8sc(-c9cc%10c(-c%11cc(F)c(SCC)s%11)c%11sc(-c%12cc(C(=O)OCC)c(-c%13ccc(-c%14sc(-c%15cc%16c(-c%17cc(F)c(SCC)s%17)c%17sccc%17c(-c%17cc(F)c(SCC)s%17)c%16s%15)cc%14C(=O)OCC)s%13)s%12)cc%11c(-c%11cc(F)c(SCC)s%11)c%10s9)cc8C(=O)OCC)s7)s6)cc5c(-c5cc(F)c(SCC)s5)c4s3)cc2C(=O)OCC)s1,CCCCCCc1ccc(C2(c3ccc(CCCCCC)cc3)c3cc4c(cc3-c3sc5cc(/C=C6\C(=O)c7cc(F)c(F)cc7C6=C(C#N)C#N)sc5c32)C(c2ccc(CCCCCC)cc2)(c2ccc(CCCCCC)cc2)c2c-4sc3cc(/C=C4\C(=O)c5cc(F)c(F)cc5C4=C(C#N)C#N)sc23)cc1,0.898,20.77,75.0,14.2,13.988595,1.488767605633797,14.0,14.2,,,,,ITO/ZnO/PDTB-EF-T:IT-4 F/MoO3/Al,inverted,ZnO,ZnO,MoO3,MoO3,,,,,-5.5,-3.59,,-5.66,-4.14,
50588,10.1002/solr.201900342,10.1002/solr.201900342,PBDB-TF,IT-4 F,PM6,IT-4F,COC(=O)C(C)(C)c1cc(C)cc(-c2sc3c4sc5cc(/C=C6/C(=O)c7cc(F)cc(c7)C(=O)/C6=C\c6cc(C(C)(C)C(=O)OC)c(-c7cc(C)cc(C(C)(C)C(=O)OC)c7)s6)sc5c4c(C(C)(C)C(=O)OC)ccc2-3)c1,CCCCCCc1ccc(C2(c3ccc(CCCCCC)cc3)c3cc4c(cc3-c3sc5cc(/C=C6\C(=O)c7cc(F)c(F)cc7C6=C(C#N)C#N)sc5c32)C(c2ccc(CCCCCC)cc2)(c2ccc(CCCCCC)cc2)c2c-4sc3cc(/C=C4\C(=O)c5cc(F)c(F)cc5C4=C(C#N)C#N)sc23)cc1,0.87,20.39,75.0,13.7,13.304475,2.8870437956204325,13.3,13.7,,,,,ITO/PEDOT:PSS/PBDB-TF:IT-4 F/PFN-Br/Al,conventional,PFN-Br,PFN-Br,PEDOT:PSS,PEDOT:PSS,,,,,-5.49,-3.64,,-5.66,-4.14,
50590,10.1002/solr.201900342,10.1002/solr.201900342,PFBDB,C8-ITIC,PFBDB,C8-ITIC,,CCCCCCCCC1(CCCCCCCC)c2cc3c(cc2-c2sc4cc(/C=C5\C(=O)c6ccccc6C5=C(C#N)C#N)sc4c21)C(CCCCCCCC)(CCCCCCCC)c1c-3sc2cc(/C=C3\C(=O)c4ccccc4C3=C(C#N)C#N)sc12,0.93,19.3,69.0,13.2,12.384810000000002,6.1756818181818005,12.4,13.2,,,,,ITO/In2O3/ZnO/PFBDB:C8-ITIC/MoO3/Ag,,"In2O3, ZnO",In2O3/ZnO,MoO3,MoO3,,,,,,,,-5.63,-3.91,
50591,10.1002/solr.201900342,10.1002/solr.201900342,PBDTS-TDZ,ITIC,PBDTS-TDZ,ITIC,,CCCCCCc1ccc(C2(c3ccc(CCCCCC)cc3)c3cc4c(cc3-c3sc5cc(C=C6C(=O)c7ccccc7C6=C(C#N)C#N)sc5c32)C(c2ccc(CCCCCC)cc2)(c2ccc(CCCCCC)cc2)c2c-4sc3cc(C=C4C(=O)c5ccccc5C4=C(C#N)C#N)sc23)cc1,1.1,17.78,65.4,12.8,12.790932000000003,0.0708437499999797,12.35,12.8,,,,,ITO/ZnO/PBDTS-TDZ:ITIC/MoO3/Ag,inverted,ZnO,ZnO,MoO3,MoO3,,,,,,,,-5.576,-3.916,
50593,10.1002/solr.201900342,10.1002/solr.201900342,PBTA-TF,IT-M (XY),J52-F,IT-M (XY),CCCCCCCCC(CCCCCC)Cn1nc2c(-c3cccs3)c(F)c(F)c(-c3ccc(-c4cc5c(-c6cc(F)c(CC(CC)CCCC)s6)c6sccc6c(-c6cc(F)c(CC(CC)CCCC)s6)c5s4)s3)c2n1,,0.96,18.71,70.0,13.1,12.57312,4.021984732824416,12.7,13.1,,,,,ITO/PEDOT:PSS/PBTA-TF:IT-M (XY)/PFN-Br/Al (spin-coat),conventional,PFN-Br,PFN-Br,PEDOT:PSS,PEDOT:PSS,,,,,-5.36,-3.42,,,,
50594,10.1002/solr.201900342,10.1002/solr.201900342,PBDB-T-SF,IT-4 F,PBDB-T-SF,IT-4F,CCCCC(CC)CSc1sc(-c2c3cc(-c4ccc(-c5sc(-c6cccs6)c6c5C(=O)c5c(CC(CC)CCCC)sc(CC(CC)CCCC)c5C6=O)s4)sc3c(-c3cc(F)c(SCC(CC)CCCC)s3)c3ccsc23)cc1F,CCCCCCc1ccc(C2(c3ccc(CCCCCC)cc3)c3cc4c(cc3-c3sc5cc(/C=C6\C(=O)c7cc(F)c(F)cc7C6=C(C#N)C#N)sc5c32)C(c2ccc(CCCCCC)cc2)(c2ccc(CCCCCC)cc2)c2c-4sc3cc(/C=C4\C(=O)c5cc(F)c(F)cc5C4=C(C#N)C#N)sc23)cc1,0.86,20.38,70.2,13.1,12.303813599999998,6.077758778625967,12.46,13.1,,,,,ITO/ZnO/PBDB-T-SF:IT-4 F/MoO3/Al,inverted,ZnO,ZnO,MoO3,MoO3,,,,,-5.41,-3.62,,-5.66,-4.14,
50595,10.1002/solr.201900342,10.1002/solr.201900342,PFBDB-T,C8-ITIC,PFBDB-T,C8-ITIC,CCCCC(CC)Cc1ccc(-c2c3cc(-c4sc(-c5sc(-c6cc(F)cs6)c6c5C(=O)c5c(CC(CC)CCCC)sc(CC(CC)CCCC)c5C6=O)cc4F)sc3c(-c3ccc(CC(CC)CCCC)s3)c3ccsc23)s1,CCCCCCCCC1(CCCCCCCC)c2cc3c(cc2-c2sc4cc(/C=C5\C(=O)c6ccccc6C5=C(C#N)C#N)sc4c21)C(CCCCCCCC)(CCCCCCCC)c1c-3sc2cc(/C=C3\C(=O)c4ccccc4C3=C(C#N)C#N)sc12,0.93,19.3,69.0,13.2,12.384810000000002,6.1756818181818005,12.4,13.2,,,,,ITO/In2O3/ZnO/PFBDB-T: C8-ITIC/MoO3/Ag,,"In2O3, ZnO",In2O3/ZnO,MoO3,MoO3,,,,,-5.47,-3.46,,-5.63,-3.91,
50596,10.1002/solr.201900353,10.1002/solr.201900353,PM6,IT-4F,PM6,IT-4F,COC(=O)C(C)(C)c1cc(C)cc(-c2sc3c4sc5cc(/C=C6/C(=O)c7cc(F)cc(c7)C(=O)/C6=C\c6cc(C(C)(C)C(=O)OC)c(-c7cc(C)cc(C(C)(C)C(=O)OC)c7)s6)sc5c4c(C(C)(C)C(=O)OC)ccc2-3)c1,CCCCCCc1ccc(C2(c3ccc(CCCCCC)cc3)c3cc4c(cc3-c3sc5cc(/C=C6\C(=O)c7cc(F)c(F)cc7C6=C(C#N)C#N)sc5c32)C(c2ccc(CCCCCC)cc2)(c2ccc(CCCCCC)cc2)c2c-4sc3cc(/C=C4\C(=O)c5cc(F)c(F)cc5C4=C(C#N)C#N)sc23)cc1,0.833,20.82,75.48,13.08,13.090541687999998,0.0805939449541148,12.98,13.08,1:1:0,"1,8-diiodooctane",DIO,,ITO/PEDOT:PSS/active layer/PDINO/Al,conventional,PDINO,PDINO,PEDOT:PSS,PEDOT:PSS,100.0,chlorobenzene,chlorobenzene,100.0,-5.56,-3.65,,-5.66,-4.14,
50598,10.1002/solr.201900353,10.1002/solr.201900353,PM6,IDTS-4F,PM6,IDTS-4F,COC(=O)C(C)(C)c1cc(C)cc(-c2sc3c4sc5cc(/C=C6/C(=O)c7cc(F)cc(c7)C(=O)/C6=C\c6cc(C(C)(C)C(=O)OC)c(-c7cc(C)cc(C(C)(C)C(=O)OC)c7)s6)sc5c4c(C(C)(C)C(=O)OC)ccc2-3)c1,,0.887,20.95,69.77,12.93,12.965114905,0.2715769914926555,12.8,12.93,1:0:1,"1,8-diiodooctane",DIO,,ITO/PEDOT:PSS/active layer/PDINO/Al,conventional,PDINO,PDINO,PEDOT:PSS,PEDOT:PSS,100.0,chlorobenzene,chlorobenzene,100.0,-5.56,-3.65,,,,
50599,10.1002/solr.201900353,10.1002/solr.201900353,PM7,IT-4F,PM7,IT-4F,CCCCC(CC)Cc1sc(-c2c3ccsc3c(-c3cc(Cl)c(CC(CC)CCCC)s3)c3sc(-c4ccc(-c5sc(-c6cccs6)c6c5C(=O)c5c(CC(CC)CCCC)sc(CC(CC)CCCC)c5C6=O)s4)cc23)cc1Cl,CCCCCCc1ccc(C2(c3ccc(CCCCCC)cc3)c3cc4c(cc3-c3sc5cc(/C=C6\C(=O)c7cc(F)c(F)cc7C6=C(C#N)C#N)sc5c32)C(c2ccc(CCCCCC)cc2)(c2ccc(CCCCCC)cc2)c2c-4sc3cc(/C=C4\C(=O)c5cc(F)c(F)cc5C4=C(C#N)C#N)sc23)cc1,0.853,20.6,77.02,13.53,13.533800359999995,0.0280883961566728,13.41,13.53,1:1:0,"1,8-diiodooctane",DIO,,ITO/PEDOT:PSS/active layer/PDINO/Al,conventional,PDINO,PDINO,PEDOT:PSS,PEDOT:PSS,100.0,chlorobenzene,chlorobenzene,100.0,-5.575,-3.67,,-5.66,-4.14,
50601,10.1002/solr.201900353,10.1002/solr.201900353,PM7,IDTS-4F,PM7,IDTS-4F,CCCCC(CC)Cc1sc(-c2c3ccsc3c(-c3cc(Cl)c(CC(CC)CCCC)s3)c3sc(-c4ccc(-c5sc(-c6cccs6)c6c5C(=O)c5c(CC(CC)CCCC)sc(CC(CC)CCCC)c5C6=O)s4)cc23)cc1Cl,,0.906,20.46,66.25,12.28,12.2806035,0.0049144951140099,12.11,12.28,1:0:1,"1,8-diiodooctane",DIO,,ITO/PEDOT:PSS/active layer/PDINO/Al,conventional,PDINO,PDINO,PEDOT:PSS,PEDOT:PSS,100.0,chlorobenzene,chlorobenzene,100.0,-5.575,-3.67,,,,
50607,10.1002/solr.201900385,10.1002/solr.201900385,PTzBI,N2200,PTzBI,N2200,CCCCCCCCN1C(=O)c2c(c(-c3ccc(-c4cc5c(-c6ccc(CC(CC)CCCC)s6)c6sccc6c(-c6ccc(CC(CC)CCCC)s6)c5s4)s3)c3nn(CCCCCCCC)nc3c2-c2cccs2)C1=O,CCCCCCCCCCC(CCCCCCCC)CN1C(=O)c2ccc3c4c(c(-c5ccc(-c6cccs6)s5)cc(c24)C1=O)C(=O)N(CC(CCCCCCCC)CCCCCCCCCC)C3=O,0.85,2.0,57.0,0.97,0.969,0.1030927835051661,0.95,0.97,,,,,ITO/PEDOT:PSS/active layer/MoO3/Ag,conventional,,,PEDOT:PSS,PEDOT:PSS,,CB,chlorobenzene,,-5.34,-3.46,,-5.71,-4.02,
50608,10.1002/solr.201900385,10.1002/solr.201900385,PTzBI,N2200,PTzBI,N2200,CCCCCCCCN1C(=O)c2c(c(-c3ccc(-c4cc5c(-c6ccc(CC(CC)CCCC)s6)c6sccc6c(-c6ccc(CC(CC)CCCC)s6)c5s4)s3)c3nn(CCCCCCCC)nc3c2-c2cccs2)C1=O,CCCCCCCCCCC(CCCCCCCC)CN1C(=O)c2ccc3c4c(c(-c5ccc(-c6cccs6)s5)cc(c24)C1=O)C(=O)N(CC(CCCCCCCC)CCCCCCCCCC)C3=O,0.83,16.3,67.0,9.06,9.06443,0.04889624724061,8.98,9.06,,,,,ITO/PEDOT:PSS/active layer/MoO3/Ag,conventional,,,PEDOT:PSS,PEDOT:PSS,,Me-THF,2-MeTHF,,-5.34,-3.46,,-5.71,-4.02,
