Repository: JiYiqaq/PCE-KA-GNN

# Data directory

- `raw/Active_Database.csv` is the immutable source dataset bundled under CC BY 4.0. Do not overwrite it with processed data.
- `processed/` is created and populated by the training pipeline. Generated `.pt` and `.pth` caches are intentionally ignored by Git because they can exceed GitHub's normal single-file limit.

See `../DATA_LICENSE.md` for provenance, license and checksum information.

File: data/raw/Active_Database.csv (part 121 of 471)
id,doi,doi_norm,donor,acceptor,donor_canonical,acceptor_canonical,donor_smiles,acceptor_smiles,voc,jsc,ff,pce,pce_recomputed,pce_relative_error_percent,pce_avg,pce_best,d_a_ratio,additive,additive_canonical,additive_ratio,device_structure,device_type,etl,etl_canonical,htl,htl_canonical,active_layer_thickness,solvent,solvent_canonical,annealing_temp,homo_d,lumo_d,eg_d,homo_a,lumo_a,eg_a
50609,10.1002/solr.201900385,10.1002/solr.201900385,PTzBI,N2200,PTzBI,N2200,CCCCCCCCN1C(=O)c2c(c(-c3ccc(-c4cc5c(-c6ccc(CC(CC)CCCC)s6)c6sccc6c(-c6ccc(CC(CC)CCCC)s6)c5s4)s3)c3nn(CCCCCCCC)nc3c2-c2cccs2)C1=O,CCCCCCCCCCC(CCCCCCCC)CN1C(=O)c2ccc3c4c(c(-c5ccc(-c6cccs6)s5)cc(c24)C1=O)C(=O)N(CC(CCCCCCCC)CCCCCCCCCC)C3=O,0.83,17.4,75.0,10.86,10.831499999999998,0.2624309392265292,10.7,10.86,,,,,ITO/PEDOT:PSS/active layer/MoO3/Ag,conventional,,,PEDOT:PSS,PEDOT:PSS,,Me-THF/CB SVA,2-MeTHF,,-5.34,-3.46,,-5.71,-4.02,
50610,10.1002/solr.201900420,10.1002/solr.201900420,PBDB-T,ITIC,PBDB-T,ITIC,CCCCC(CC)Cc1ccc(-c2c3cc(-c4ccc(-c5sc(-c6cccs6)c6c5C(=O)c5c(CC(CC)CCCC)sc(CC(CC)CCCC)c5C6=O)s4)sc3c(-c3ccc(CC(CC)CCCC)s3)c3ccsc23)s1,CCCCCCc1ccc(C2(c3ccc(CCCCCC)cc3)c3cc4c(cc3-c3sc5cc(C=C6C(=O)c7ccccc7C6=C(C#N)C#N)sc5c32)C(c2ccc(CCCCCC)cc2)(c2ccc(CCCCCC)cc2)c2c-4sc3cc(C=C4C(=O)c5ccccc5C4=C(C#N)C#N)sc23)cc1,0.89,16.71,70.0,10.45,10.410329999999998,0.3796172248803922,10.15,10.45,,,,,,,,,PEDOT:PSS,PEDOT:PSS,,,,,-5.33,-3.48,,-5.576,-3.916,
50611,10.1002/solr.201900420,10.1002/solr.201900420,PBDB-T,ITIC,PBDB-T,ITIC,CCCCC(CC)Cc1ccc(-c2c3cc(-c4ccc(-c5sc(-c6cccs6)c6c5C(=O)c5c(CC(CC)CCCC)sc(CC(CC)CCCC)c5C6=O)s4)sc3c(-c3ccc(CC(CC)CCCC)s3)c3ccsc23)s1,CCCCCCc1ccc(C2(c3ccc(CCCCCC)cc3)c3cc4c(cc3-c3sc5cc(C=C6C(=O)c7ccccc7C6=C(C#N)C#N)sc5c32)C(c2ccc(CCCCCC)cc2)(c2ccc(CCCCCC)cc2)c2c-4sc3cc(C=C4C(=O)c5ccccc5C4=C(C#N)C#N)sc23)cc1,0.85,16.85,59.0,8.45,8.450275000000001,0.0032544378698464,7.92,8.45,,,,,ITO/HTL/PBDB-T:ITIC/PDINO/Al,,PDINO,,SM10,SM10,,NH4OH:IPA 10:0,,120.0,-5.33,-3.48,,-5.576,-3.916,
50612,10.1002/solr.201900420,10.1002/solr.201900420,PBDB-T,ITIC,PBDB-T,ITIC,CCCCC(CC)Cc1ccc(-c2c3cc(-c4ccc(-c5sc(-c6cccs6)c6c5C(=O)c5c(CC(CC)CCCC)sc(CC(CC)CCCC)c5C6=O)s4)sc3c(-c3ccc(CC(CC)CCCC)s3)c3ccsc23)s1,CCCCCCc1ccc(C2(c3ccc(CCCCCC)cc3)c3cc4c(cc3-c3sc5cc(C=C6C(=O)c7ccccc7C6=C(C#N)C#N)sc5c32)C(c2ccc(CCCCCC)cc2)(c2ccc(CCCCCC)cc2)c2c-4sc3cc(C=C4C(=O)c5ccccc5C4=C(C#N)C#N)sc23)cc1,0.86,17.02,70.0,10.24,10.24604,0.0589843750000047,9.87,10.24,,,,,ITO/HTL/PBDB-T:ITIC/PDINO/Al,,PDINO,,SM7,SM7,,,,120.0,-5.33,-3.48,,-5.576,-3.916,
50613,10.1002/solr.201900420,10.1002/solr.201900420,PBDB-T,ITIC,PBDB-T,ITIC,CCCCC(CC)Cc1ccc(-c2c3cc(-c4ccc(-c5sc(-c6cccs6)c6c5C(=O)c5c(CC(CC)CCCC)sc(CC(CC)CCCC)c5C6=O)s4)sc3c(-c3ccc(CC(CC)CCCC)s3)c3ccsc23)s1,CCCCCCc1ccc(C2(c3ccc(CCCCCC)cc3)c3cc4c(cc3-c3sc5cc(C=C6C(=O)c7ccccc7C6=C(C#N)C#N)sc5c32)C(c2ccc(CCCCCC)cc2)(c2ccc(CCCCCC)cc2)c2c-4sc3cc(C=C4C(=O)c5ccccc5C4=C(C#N)C#N)sc23)cc1,0.88,17.48,71.0,10.86,10.921504,0.5663351749539697,10.53,10.86,,,,,ITO/HTL/PBDB-T:ITIC/PDINO/Al,,PDINO,,SM5,SM5,,,,120.0,-5.33,-3.48,,-5.576,-3.916,
50614,10.1002/solr.201900420,10.1002/solr.201900420,PBDB-T,ITIC,PBDB-T,ITIC,CCCCC(CC)Cc1ccc(-c2c3cc(-c4ccc(-c5sc(-c6cccs6)c6c5C(=O)c5c(CC(CC)CCCC)sc(CC(CC)CCCC)c5C6=O)s4)sc3c(-c3ccc(CC(CC)CCCC)s3)c3ccsc23)s1,CCCCCCc1ccc(C2(c3ccc(CCCCCC)cc3)c3cc4c(cc3-c3sc5cc(C=C6C(=O)c7ccccc7C6=C(C#N)C#N)sc5c32)C(c2ccc(CCCCCC)cc2)(c2ccc(CCCCCC)cc2)c2c-4sc3cc(C=C4C(=O)c5ccccc5C4=C(C#N)C#N)sc23)cc1,0.87,17.2,71.0,10.61,10.62444,0.1360980207351597,10.23,10.61,,,,,ITO/HTL/PBDB-T:ITIC/PDINO/Al,,PDINO,,SM3,SM3,,,,120.0,-5.33,-3.48,,-5.576,-3.916,
50631,10.1002/solr.201900453,10.1002/solr.201900453,PDBT-T1,SF-4PDI-O,PDBT-T1,SF-4PDI-O,CCCCCCCCc1ccc(-c2c3sc4cc(-c5ccc(-c6sc(-c7cccs7)c7c6C(=O)c6c(CC(CC)CCCC)sc(CC(CC)CCCC)c6C7=O)s5)sc4c3c(-c3ccc(CCCCCCCC)s3)c3sc4ccsc4c23)s1,,1.016,12.439,70.6,8.904,8.922444943999999,0.2071534591194827,8.726,8.904,1:1,,,,conventional,conventional,,,,,100.0,o-DCB,o-DCB,100.0,-5.36,-3.43,,,,
50632,10.1002/solr.201900453,10.1002/solr.201900453,PDBT-T1,SF-4PDI-S,PDBT-T1,SF-4PDI-S,CCCCCCCCc1ccc(-c2c3sc4cc(-c5ccc(-c6sc(-c7cccs7)c7c6C(=O)c6c(CC(CC)CCCC)sc(CC(CC)CCCC)c6C7=O)s5)sc4c3c(-c3ccc(CCCCCCCC)s3)c3sc4ccsc4c23)s1,,1.052,10.789,68.9,7.819,7.820169292,0.0149544954597794,7.653,7.819,1:1,,,,conventional,conventional,,,,,100.0,o-DCB,o-DCB,100.0,-5.36,-3.43,,,,
50633,10.1002/solr.201900453,10.1002/solr.201900453,PDBT-T1,SF-4PDI-Se,PDBT-T1,SF-4PDI-Se,CCCCCCCCc1ccc(-c2c3sc4cc(-c5ccc(-c6sc(-c7cccs7)c7c6C(=O)c6c(CC(CC)CCCC)sc(CC(CC)CCCC)c6C7=O)s5)sc4c3c(-c3ccc(CCCCCCCC)s3)c3sc4ccsc4c23)s1,,1.059,10.533,68.4,7.626,7.629641748,0.0477543666404369,7.524,7.626,1:1,,,,conventional,conventional,,,,,100.0,o-DCB,o-DCB,100.0,-5.36,-3.43,,,,
50634,10.1002/solr.201900458,10.1002/solr.201900458,PBDB-T-2Cl,IT4F,PBDB-T-2Cl,IT-4F,CCCCC(CC)Cc1sc(-c2c3cc(-c4ccc(-c5sc(-c6cccs6)c6c5C(=O)c5c(CC(CC)CCCC)sc(CC(CC)CCCC)c5C6=O)s4)sc3c(-c3cc(Cl)c(CC(CC)CCCC)s3)c3ccsc23)cc1Cl,CCCCCCc1ccc(C2(c3ccc(CCCCCC)cc3)c3cc4c(cc3-c3sc5cc(/C=C6\C(=O)c7cc(F)c(F)cc7C6=C(C#N)C#N)sc5c32)C(c2ccc(CCCCCC)cc2)(c2ccc(CCCCCC)cc2)c2c-4sc3cc(/C=C4\C(=O)c5cc(F)c(F)cc5C4=C(C#N)C#N)sc23)cc1,0.84,18.32,65.7,10.09,10.1104416,0.2025926660059449,10.09,,"First layer D/A = 1:3, Second layer D/A = 3:1","1,8-diiodooctane (DIO)",DIO,0.5 vol%,ITO/PEDOT:PSS/active layer/PDINO/Al,conventional,PDINO,PDINO,PEDOT:PSS,PEDOT:PSS,180.0,"20 vol% CB, 79.5 vol% TMB","chlorobenzene:1,2,4-trimethylbenzene (20:79.5)",,-5.52,-3.6,,-5.66,-4.14,
50635,10.1002/solr.201900458,10.1002/solr.201900458,PBDB-T-2Cl,IT4F,PBDB-T-2Cl,IT-4F,CCCCC(CC)Cc1sc(-c2c3cc(-c4ccc(-c5sc(-c6cccs6)c6c5C(=O)c5c(CC(CC)CCCC)sc(CC(CC)CCCC)c5C6=O)s4)sc3c(-c3cc(Cl)c(CC(CC)CCCC)s3)c3ccsc23)cc1Cl,CCCCCCc1ccc(C2(c3ccc(CCCCCC)cc3)c3cc4c(cc3-c3sc5cc(/C=C6\C(=O)c7cc(F)c(F)cc7C6=C(C#N)C#N)sc5c32)C(c2ccc(CCCCCC)cc2)(c2ccc(CCCCCC)cc2)c2c-4sc3cc(/C=C4\C(=O)c5cc(F)c(F)cc5C4=C(C#N)C#N)sc23)cc1,0.86,20.93,66.02,11.94,11.88346796,0.4734676716917811,11.94,,"First layer D/A = 1:2, Second layer D/A = 2:1",0.5% DIO,DIO,0.5%,ITO/PEDOT:PSS/active layer/PDINO/Al,conventional,PDINO,PDINO,PEDOT:PSS,PEDOT:PSS,180.0,"20 vol% CB, 79.5 vol% TMB","chlorobenzene:1,2,4-trimethylbenzene (20:79.5)",,-5.52,-3.6,,-5.66,-4.14,
50636,10.1002/solr.201900458,10.1002/solr.201900458,PBDB-T-2Cl,IT4F,PBDB-T-2Cl,IT-4F,CCCCC(CC)Cc1sc(-c2c3cc(-c4ccc(-c5sc(-c6cccs6)c6c5C(=O)c5c(CC(CC)CCCC)sc(CC(CC)CCCC)c5C6=O)s4)sc3c(-c3cc(Cl)c(CC(CC)CCCC)s3)c3ccsc23)cc1Cl,CCCCCCc1ccc(C2(c3ccc(CCCCCC)cc3)c3cc4c(cc3-c3sc5cc(/C=C6\C(=O)c7cc(F)c(F)cc7C6=C(C#N)C#N)sc5c32)C(c2ccc(CCCCCC)cc2)(c2ccc(CCCCCC)cc2)c2c-4sc3cc(/C=C4\C(=O)c5cc(F)c(F)cc5C4=C(C#N)C#N)sc23)cc1,0.86,20.6,62.69,11.4,11.1061604,2.577540350877193,11.4,,"First layer D/A = 2:3, Second layer D/A = 3:2",0.5% DIO,DIO,0.5%,ITO/PEDOT:PSS/active layer/PDINO/Al,conventional,PDINO,PDINO,PEDOT:PSS,PEDOT:PSS,180.0,"20 vol% CB, 79.5 vol% TMB","chlorobenzene:1,2,4-trimethylbenzene (20:79.5)",,-5.52,-3.6,,-5.66,-4.14,
50637,10.1002/solr.201900458,10.1002/solr.201900458,PBDB-T-2Cl,IT4F,PBDB-T-2Cl,IT-4F,CCCCC(CC)Cc1sc(-c2c3cc(-c4ccc(-c5sc(-c6cccs6)c6c5C(=O)c5c(CC(CC)CCCC)sc(CC(CC)CCCC)c5C6=O)s4)sc3c(-c3cc(Cl)c(CC(CC)CCCC)s3)c3ccsc23)cc1Cl,CCCCCCc1ccc(C2(c3ccc(CCCCCC)cc3)c3cc4c(cc3-c3sc5cc(/C=C6\C(=O)c7cc(F)c(F)cc7C6=C(C#N)C#N)sc5c32)C(c2ccc(CCCCCC)cc2)(c2ccc(CCCCCC)cc2)c2c-4sc3cc(/C=C4\C(=O)c5cc(F)c(F)cc5C4=C(C#N)C#N)sc23)cc1,0.86,19.93,62.93,10.78,10.78607614,0.0563649350649454,10.78,,D/A = 1:1,0.5% DIO,DIO,0.5%,ITO/PEDOT:PSS/active layer/PDINO/Al,conventional,PDINO,PDINO,PEDOT:PSS,PEDOT:PSS,90.0,"20 vol% CB, 79.5 vol% TMB","chlorobenzene:1,2,4-trimethylbenzene (20:79.5)",,-5.52,-3.6,,-5.66,-4.14,
50638,10.1002/solr.201900458,10.1002/solr.201900458,PBDB-T-2Cl,IT4F,PBDB-T-2Cl,IT-4F,CCCCC(CC)Cc1sc(-c2c3cc(-c4ccc(-c5sc(-c6cccs6)c6c5C(=O)c5c(CC(CC)CCCC)sc(CC(CC)CCCC)c5C6=O)s4)sc3c(-c3cc(Cl)c(CC(CC)CCCC)s3)c3ccsc23)cc1Cl,CCCCCCc1ccc(C2(c3ccc(CCCCCC)cc3)c3cc4c(cc3-c3sc5cc(/C=C6\C(=O)c7cc(F)c(F)cc7C6=C(C#N)C#N)sc5c32)C(c2ccc(CCCCCC)cc2)(c2ccc(CCCCCC)cc2)c2c-4sc3cc(/C=C4\C(=O)c5cc(F)c(F)cc5C4=C(C#N)C#N)sc23)cc1,0.86,19.78,59.64,10.13,10.14524112,0.1504552813425358,10.13,,"First layer D/A = 3:2, Second layer D/A = 2:3",0.5% DIO,DIO,0.5%,ITO/PEDOT:PSS/active layer/PDINO/Al,conventional,PDINO,PDINO,PEDOT:PSS,PEDOT:PSS,180.0,"20 vol% CB, 79.5 vol% TMB","chlorobenzene:1,2,4-trimethylbenzene (20:79.5)",,-5.52,-3.6,,-5.66,-4.14,
50639,10.1002/solr.201900458,10.1002/solr.201900458,PBDB-T-2Cl,IT4F,PBDB-T-2Cl,IT-4F,CCCCC(CC)Cc1sc(-c2c3cc(-c4ccc(-c5sc(-c6cccs6)c6c5C(=O)c5c(CC(CC)CCCC)sc(CC(CC)CCCC)c5C6=O)s4)sc3c(-c3cc(Cl)c(CC(CC)CCCC)s3)c3ccsc23)cc1Cl,CCCCCCc1ccc(C2(c3ccc(CCCCCC)cc3)c3cc4c(cc3-c3sc5cc(/C=C6\C(=O)c7cc(F)c(F)cc7C6=C(C#N)C#N)sc5c32)C(c2ccc(CCCCCC)cc2)(c2ccc(CCCCCC)cc2)c2c-4sc3cc(/C=C4\C(=O)c5cc(F)c(F)cc5C4=C(C#N)C#N)sc23)cc1,0.84,19.08,59.58,9.57,9.549005759999998,0.2193755485893631,9.57,,"First layer D/A = 2:1, Second layer D/A = 1:2","1,8-diiodooctane (DIO)",DIO,0.5 vol%,ITO/PEDOT:PSS/active layer/PDINO/Al,conventional,PDINO,PDINO,PEDOT:PSS,PEDOT:PSS,180.0,"20 vol% CB, 79.5 vol% TMB","chlorobenzene:1,2,4-trimethylbenzene (20:79.5)",,-5.52,-3.6,,-5.66,-4.14,
50640,10.1002/solr.201900458,10.1002/solr.201900458,PBDB-T-2Cl,IT4F,PBDB-T-2Cl,IT-4F,CCCCC(CC)Cc1sc(-c2c3cc(-c4ccc(-c5sc(-c6cccs6)c6c5C(=O)c5c(CC(CC)CCCC)sc(CC(CC)CCCC)c5C6=O)s4)sc3c(-c3cc(Cl)c(CC(CC)CCCC)s3)c3ccsc23)cc1Cl,CCCCCCc1ccc(C2(c3ccc(CCCCCC)cc3)c3cc4c(cc3-c3sc5cc(/C=C6\C(=O)c7cc(F)c(F)cc7C6=C(C#N)C#N)sc5c32)C(c2ccc(CCCCCC)cc2)(c2ccc(CCCCCC)cc2)c2c-4sc3cc(/C=C4\C(=O)c5cc(F)c(F)cc5C4=C(C#N)C#N)sc23)cc1,0.84,16.52,63.9,8.9,8.8672752,0.3676943820224768,8.9,,"First layer D/A = 3:1, Second layer D/A = 1:3","1,8-diiodooctane (DIO)",DIO,0.5 vol%,ITO/PEDOT:PSS/active layer/PDINO/Al,conventional,PDINO,PDINO,PEDOT:PSS,PEDOT:PSS,180.0,"20 vol% CB, 79.5 vol% TMB","chlorobenzene:1,2,4-trimethylbenzene (20:79.5)",,-5.52,-3.6,,-5.66,-4.14,
50641,10.1002/solr.201900458,10.1002/solr.201900458,PBDB-T-2Cl,IT4F,PBDB-T-2Cl,IT-4F,CCCCC(CC)Cc1sc(-c2c3cc(-c4ccc(-c5sc(-c6cccs6)c6c5C(=O)c5c(CC(CC)CCCC)sc(CC(CC)CCCC)c5C6=O)s4)sc3c(-c3cc(Cl)c(CC(CC)CCCC)s3)c3ccsc23)cc1Cl,CCCCCCc1ccc(C2(c3ccc(CCCCCC)cc3)c3cc4c(cc3-c3sc5cc(/C=C6\C(=O)c7cc(F)c(F)cc7C6=C(C#N)C#N)sc5c32)C(c2ccc(CCCCCC)cc2)(c2ccc(CCCCCC)cc2)c2c-4sc3cc(/C=C4\C(=O)c5cc(F)c(F)cc5C4=C(C#N)C#N)sc23)cc1,0.87,17.6,57.75,8.84,8.84268,0.0303167420814456,8.84,,,,,,ITO/PEDOT:PSS/active layer/PDINO/Al,conventional,PDINO,PDINO,PEDOT:PSS,PEDOT:PSS,180.0,"chlorobenzene (CB):1,3,5-trimethylbenzene (TMB) (80:20 vol%)","chlorobenzene:1,2,4-trimethylbenzene (80:20)",,-5.52,-3.6,,-5.66,-4.14,
50642,10.1002/solr.201900458,10.1002/solr.201900458,PBDB-T-2Cl,IT4F,PBDB-T-2Cl,IT-4F,CCCCC(CC)Cc1sc(-c2c3cc(-c4ccc(-c5sc(-c6cccs6)c6c5C(=O)c5c(CC(CC)CCCC)sc(CC(CC)CCCC)c5C6=O)s4)sc3c(-c3cc(Cl)c(CC(CC)CCCC)s3)c3ccsc23)cc1Cl,CCCCCCc1ccc(C2(c3ccc(CCCCCC)cc3)c3cc4c(cc3-c3sc5cc(/C=C6\C(=O)c7cc(F)c(F)cc7C6=C(C#N)C#N)sc5c32)C(c2ccc(CCCCCC)cc2)(c2ccc(CCCCCC)cc2)c2c-4sc3cc(/C=C4\C(=O)c5cc(F)c(F)cc5C4=C(C#N)C#N)sc23)cc1,0.86,19.31,60.74,10.1,10.08684884,0.1302095049504911,10.1,,,,,,ITO/PEDOT:PSS/active layer/PDINO/Al,conventional,PDINO,PDINO,PEDOT:PSS,PEDOT:PSS,180.0,"chlorobenzene (CB):1,3,5-trimethylbenzene (TMB) (80:20 vol%)","chlorobenzene:1,2,4-trimethylbenzene (80:20)",,-5.52,-3.6,,-5.66,-4.14,
50643,10.1002/solr.201900458,10.1002/solr.201900458,PBDB-T-2Cl,IT4F,PBDB-T-2Cl,IT-4F,CCCCC(CC)Cc1sc(-c2c3cc(-c4ccc(-c5sc(-c6cccs6)c6c5C(=O)c5c(CC(CC)CCCC)sc(CC(CC)CCCC)c5C6=O)s4)sc3c(-c3cc(Cl)c(CC(CC)CCCC)s3)c3ccsc23)cc1Cl,CCCCCCc1ccc(C2(c3ccc(CCCCCC)cc3)c3cc4c(cc3-c3sc5cc(/C=C6\C(=O)c7cc(F)c(F)cc7C6=C(C#N)C#N)sc5c32)C(c2ccc(CCCCCC)cc2)(c2ccc(CCCCCC)cc2)c2c-4sc3cc(/C=C4\C(=O)c5cc(F)c(F)cc5C4=C(C#N)C#N)sc23)cc1,0.86,21.06,64.45,11.67,11.6729262,0.0250745501285279,11.67,,,,,,ITO/PEDOT:PSS/active layer/PDINO/Al,conventional,PDINO,PDINO,PEDOT:PSS,PEDOT:PSS,180.0,"chlorobenzene (CB):1,3,5-trimethylbenzene (TMB) (80:20 vol%)","chlorobenzene:1,2,4-trimethylbenzene (80:20)",,-5.52,-3.6,,-5.66,-4.14,
50644,10.1002/solr.201900458,10.1002/solr.201900458,PBDB-T-2Cl,IT4F,PBDB-T-2Cl,IT-4F,CCCCC(CC)Cc1sc(-c2c3cc(-c4ccc(-c5sc(-c6cccs6)c6c5C(=O)c5c(CC(CC)CCCC)sc(CC(CC)CCCC)c5C6=O)s4)sc3c(-c3cc(Cl)c(CC(CC)CCCC)s3)c3ccsc23)cc1Cl,CCCCCCc1ccc(C2(c3ccc(CCCCCC)cc3)c3cc4c(cc3-c3sc5cc(/C=C6\C(=O)c7cc(F)c(F)cc7C6=C(C#N)C#N)sc5c32)C(c2ccc(CCCCCC)cc2)(c2ccc(CCCCCC)cc2)c2c-4sc3cc(/C=C4\C(=O)c5cc(F)c(F)cc5C4=C(C#N)C#N)sc23)cc1,0.86,20.46,63.56,11.24,11.18376336,0.5003259786476854,11.24,,,,,,ITO/PEDOT:PSS/active layer/PDINO/Al,conventional,PDINO,PDINO,PEDOT:PSS,PEDOT:PSS,180.0,"chlorobenzene (CB):1,3,5-trimethylbenzene (TMB) (80:20 vol%)","chlorobenzene:1,2,4-trimethylbenzene (80:20)",,-5.52,-3.6,,-5.66,-4.14,
50645,10.1002/solr.201900458,10.1002/solr.201900458,PBDB-T-2Cl,IT4F,PBDB-T-2Cl,IT-4F,CCCCC(CC)Cc1sc(-c2c3cc(-c4ccc(-c5sc(-c6cccs6)c6c5C(=O)c5c(CC(CC)CCCC)sc(CC(CC)CCCC)c5C6=O)s4)sc3c(-c3cc(Cl)c(CC(CC)CCCC)s3)c3ccsc23)cc1Cl,CCCCCCc1ccc(C2(c3ccc(CCCCCC)cc3)c3cc4c(cc3-c3sc5cc(/C=C6\C(=O)c7cc(F)c(F)cc7C6=C(C#N)C#N)sc5c32)C(c2ccc(CCCCCC)cc2)(c2ccc(CCCCCC)cc2)c2c-4sc3cc(/C=C4\C(=O)c5cc(F)c(F)cc5C4=C(C#N)C#N)sc23)cc1,0.84,19.92,63.06,10.58,10.55170368,0.2674510396975335,10.58,,,"1,8-diiodooctane (DIO)",,0.5 vol%,ITO/PEDOT:PSS/active layer/PDINO/Al,conventional,PDINO,PDINO,PEDOT:PSS,PEDOT:PSS,,"chlorobenzene (CB):1,3,5-trimethylbenzene (TMB) (80:20 vol%)","chlorobenzene:1,2,4-trimethylbenzene (80:20)",,-5.52,-3.6,,-5.66,-4.14,
50646,10.1002/solr.201900471,10.1002/solr.201900471,SM1,MPU1,SM1,MPU1,CCCCCCCCc1cc(/C=C(/C#N)C(=O)OCC(CC)CCCC)sc1-c1ccc(-c2sc(-c3cc4c(-c5ccc(CC(CC)CCCC)s5)c5sc(-c6cc(CCCCCCCC)c(-c7ccc(-c8sc(/C=C(\C#N)C(=O)OCC(CC)CCCC)cc8CCCCCCCC)s7)s6)cc5c(-c5ccc(CC(CC)CCCC)s5)c4s3)cc2CCCCCCCC)s1,CCCCC(CC)CN1C(=O)C2=C(c3ccc(/C=C4\SC(=S)N(CC)C4=O)s3)N(CC(CC)CCCC)C(=O)C2=C1c1ccc(/C=C2\SC(=S)N(CC)C2=O)s1,0.99,9.08,39.0,3.5,3.505788,0.1653714285714258,3.5,3.5,1:1.5,,,,,,,,,,,chloroform,,,-5.25,-2.8,,-5.81,-3.99,
50647,10.1002/solr.201900471,10.1002/solr.201900471,SM1,MPU4,SM1,MPU4,CCCCCCCCc1cc(/C=C(/C#N)C(=O)OCC(CC)CCCC)sc1-c1ccc(-c2sc(-c3cc4c(-c5ccc(CC(CC)CCCC)s5)c5sc(-c6cc(CCCCCCCC)c(-c7ccc(-c8sc(/C=C(\C#N)C(=O)OCC(CC)CCCC)cc8CCCCCCCC)s7)s6)cc5c(-c5ccc(CC(CC)CCCC)s5)c4s3)cc2CCCCCCCC)s1,,1.03,9.92,41.0,4.19,4.189216,0.0187112171837789,4.05,4.19,1:1.5,,,,ITO/PEDOT:PSS/active layer/PFN/Al,conventional,PFN,,PEDOT:PSS,,,chloroform,,,-5.25,-2.8,,,,
50648,10.1002/solr.201900471,10.1002/solr.201900471,SM1,MPU1,SM1,MPU1,CCCCCCCCc1cc(/C=C(/C#N)C(=O)OCC(CC)CCCC)sc1-c1ccc(-c2sc(-c3cc4c(-c5ccc(CC(CC)CCCC)s5)c5sc(-c6cc(CCCCCCCC)c(-c7ccc(-c8sc(/C=C(\C#N)C(=O)OCC(CC)CCCC)cc8CCCCCCCC)s7)s6)cc5c(-c5ccc(CC(CC)CCCC)s5)c4s3)cc2CCCCCCCC)s1,CCCCC(CC)CN1C(=O)C2=C(c3ccc(/C=C4\SC(=S)N(CC)C4=O)s3)N(CC(CC)CCCC)C(=O)C2=C1c1ccc(/C=C2\SC(=S)N(CC)C2=O)s1,0.95,12.67,60.0,7.22,7.221900000000001,0.0263157894736966,7.13,7.22,1:1.5,,,,,,,,,,,chloroform,,,-5.25,-2.8,,-5.81,-3.99,
50649,10.1002/solr.201900471,10.1002/solr.201900471,SM1,MPU4,SM1,MPU4,CCCCCCCCc1cc(/C=C(/C#N)C(=O)OCC(CC)CCCC)sc1-c1ccc(-c2sc(-c3cc4c(-c5ccc(CC(CC)CCCC)s5)c5sc(-c6cc(CCCCCCCC)c(-c7ccc(-c8sc(/C=C(\C#N)C(=O)OCC(CC)CCCC)cc8CCCCCCCC)s7)s6)cc5c(-c5ccc(CC(CC)CCCC)s5)c4s3)cc2CCCCCCCC)s1,,0.99,14.91,64.0,8.96,9.446976,5.434999999999983,8.84,8.96,1:1.5,,,,ITO/PEDOT:PSS/active layer/PFN/Al,conventional,PFN,,PEDOT:PSS,,,chloroform,,,-5.25,-2.8,,,,
50651,10.1002/solr.201900480,10.1002/solr.201900480,PM6,IT-4F,PM6,IT-4F,COC(=O)C(C)(C)c1cc(C)cc(-c2sc3c4sc5cc(/C=C6/C(=O)c7cc(F)cc(c7)C(=O)/C6=C\c6cc(C(C)(C)C(=O)OC)c(-c7cc(C)cc(C(C)(C)C(=O)OC)c7)s6)sc5c4c(C(C)(C)C(=O)OC)ccc2-3)c1,CCCCCCc1ccc(C2(c3ccc(CCCCCC)cc3)c3cc4c(cc3-c3sc5cc(/C=C6\C(=O)c7cc(F)c(F)cc7C6=C(C#N)C#N)sc5c32)C(c2ccc(CCCCCC)cc2)(c2ccc(CCCCCC)cc2)c2c-4sc3cc(/C=C4\C(=O)c5cc(F)c(F)cc5C4=C(C#N)C#N)sc23)cc1,1.53,11.92,75.1,13.6,13.6964376,0.7090999999999984,13.3,13.6,,,,,inverted,inverted,ZnO,ZnO,HxMoO3,HxMoO3,,,,,-5.56,-3.65,,-5.66,-4.14,
50653,10.1002/solr.201900480,10.1002/solr.201900480,PM6,IT-4F,PM6,IT-4F,COC(=O)C(C)(C)c1cc(C)cc(-c2sc3c4sc5cc(/C=C6/C(=O)c7cc(F)cc(c7)C(=O)/C6=C\c6cc(C(C)(C)C(=O)OC)c(-c7cc(C)cc(C(C)(C)C(=O)OC)c7)s6)sc5c4c(C(C)(C)C(=O)OC)ccc2-3)c1,CCCCCCc1ccc(C2(c3ccc(CCCCCC)cc3)c3cc4c(cc3-c3sc5cc(/C=C6\C(=O)c7cc(F)c(F)cc7C6=C(C#N)C#N)sc5c32)C(c2ccc(CCCCCC)cc2)(c2ccc(CCCCCC)cc2)c2c-4sc3cc(/C=C4\C(=O)c5cc(F)c(F)cc5C4=C(C#N)C#N)sc23)cc1,1.52,11.8,74.0,13.32,13.27264,0.3555555555555644,13.04,13.32,,,,,inverted,inverted,ZnO,ZnO,HxMoO3,HxMoO3,,,,,-5.56,-3.65,,-5.66,-4.14,
50654,10.1002/solr.201900480,10.1002/solr.201900480,PM6,IT-4F,PM6,IT-4F,COC(=O)C(C)(C)c1cc(C)cc(-c2sc3c4sc5cc(/C=C6/C(=O)c7cc(F)cc(c7)C(=O)/C6=C\c6cc(C(C)(C)C(=O)OC)c(-c7cc(C)cc(C(C)(C)C(=O)OC)c7)s6)sc5c4c(C(C)(C)C(=O)OC)ccc2-3)c1,CCCCCCc1ccc(C2(c3ccc(CCCCCC)cc3)c3cc4c(cc3-c3sc5cc(/C=C6\C(=O)c7cc(F)c(F)cc7C6=C(C#N)C#N)sc5c32)C(c2ccc(CCCCCC)cc2)(c2ccc(CCCCCC)cc2)c2c-4sc3cc(/C=C4\C(=O)c5cc(F)c(F)cc5C4=C(C#N)C#N)sc23)cc1,1.53,12.7,73.9,14.45,14.359509000000005,0.6262352941176232,13.97,14.45,,,,,inverted,inverted,ZnO,ZnO,HxMoO3,HxMoO3,,,,,-5.56,-3.65,,-5.66,-4.14,
50655,10.1002/solr.201900480,10.1002/solr.201900480,PM6,IT-4F,PM6,IT-4F,COC(=O)C(C)(C)c1cc(C)cc(-c2sc3c4sc5cc(/C=C6/C(=O)c7cc(F)cc(c7)C(=O)/C6=C\c6cc(C(C)(C)C(=O)OC)c(-c7cc(C)cc(C(C)(C)C(=O)OC)c7)s6)sc5c4c(C(C)(C)C(=O)OC)ccc2-3)c1,CCCCCCc1ccc(C2(c3ccc(CCCCCC)cc3)c3cc4c(cc3-c3sc5cc(/C=C6\C(=O)c7cc(F)c(F)cc7C6=C(C#N)C#N)sc5c32)C(c2ccc(CCCCCC)cc2)(c2ccc(CCCCCC)cc2)c2c-4sc3cc(/C=C4\C(=O)c5cc(F)c(F)cc5C4=C(C#N)C#N)sc23)cc1,1.52,13.11,71.6,14.25,14.2678752,0.125439999999992,14.02,14.25,,,,,inverted,inverted,ZnO,ZnO,HxMoO3,HxMoO3,,,,,-5.56,-3.65,,-5.66,-4.14,
50656,10.1002/solr.201900480,10.1002/solr.201900480,PM6,IT-4F,PM6,IT-4F,COC(=O)C(C)(C)c1cc(C)cc(-c2sc3c4sc5cc(/C=C6/C(=O)c7cc(F)cc(c7)C(=O)/C6=C\c6cc(C(C)(C)C(=O)OC)c(-c7cc(C)cc(C(C)(C)C(=O)OC)c7)s6)sc5c4c(C(C)(C)C(=O)OC)ccc2-3)c1,CCCCCCc1ccc(C2(c3ccc(CCCCCC)cc3)c3cc4c(cc3-c3sc5cc(/C=C6\C(=O)c7cc(F)c(F)cc7C6=C(C#N)C#N)sc5c32)C(c2ccc(CCCCCC)cc2)(c2ccc(CCCCCC)cc2)c2c-4sc3cc(/C=C4\C(=O)c5cc(F)c(F)cc5C4=C(C#N)C#N)sc23)cc1,1.52,12.12,72.5,13.42,13.35624,0.4751117734724311,13.18,13.42,,,,,inverted,inverted,ZnO,ZnO,HxMoO3,HxMoO3,,,,,-5.56,-3.65,,-5.66,-4.14,
50671,10.1002/solr.201900522,10.1002/solr.201900522,PBDB-T,ITIC,PBDB-T,ITIC,CCCCC(CC)Cc1ccc(-c2c3cc(-c4ccc(-c5sc(-c6cccs6)c6c5C(=O)c5c(CC(CC)CCCC)sc(CC(CC)CCCC)c5C6=O)s4)sc3c(-c3ccc(CC(CC)CCCC)s3)c3ccsc23)s1,CCCCCCc1ccc(C2(c3ccc(CCCCCC)cc3)c3cc4c(cc3-c3sc5cc(C=C6C(=O)c7ccccc7C6=C(C#N)C#N)sc5c32)C(c2ccc(CCCCCC)cc2)(c2ccc(CCCCCC)cc2)c2c-4sc3cc(C=C4C(=O)c5ccccc5C4=C(C#N)C#N)sc23)cc1,0.89,12.35,65.64,7.6,7.2148206,5.06814999999999,7.2,7.6,,,,,PET/FTEs/PEDOT:PSS/PBDB-T:ITIC/Liq/Al,,Liq,Liq,PEDOT:PSS,PEDOT:PSS,100.0,,,,-5.33,-3.48,,-5.576,-3.916,
50672,10.1002/solr.201900522,10.1002/solr.201900522,PBDB-T,ITIC,PBDB-T,ITIC,CCCCC(CC)Cc1ccc(-c2c3cc(-c4ccc(-c5sc(-c6cccs6)c6c5C(=O)c5c(CC(CC)CCCC)sc(CC(CC)CCCC)c5C6=O)s4)sc3c(-c3ccc(CC(CC)CCCC)s3)c3ccsc23)s1,CCCCCCc1ccc(C2(c3ccc(CCCCCC)cc3)c3cc4c(cc3-c3sc5cc(C=C6C(=O)c7ccccc7C6=C(C#N)C#N)sc5c32)C(c2ccc(CCCCCC)cc2)(c2ccc(CCCCCC)cc2)c2c-4sc3cc(C=C4C(=O)c5ccccc5C4=C(C#N)C#N)sc23)cc1,0.88,12.74,67.96,7.81,7.61913152,2.443898591549293,7.66,7.81,,,,,PET/FTEs/PEDOT:PSS/PBDB-T:ITIC/Liq/Al,,Liq,Liq,PEDOT:PSS,PEDOT:PSS,100.0,,,,-5.33,-3.48,,-5.576,-3.916,
50673,10.1002/solr.201900522,10.1002/solr.201900522,PBDB-T,ITIC,PBDB-T,ITIC,CCCCC(CC)Cc1ccc(-c2c3cc(-c4ccc(-c5sc(-c6cccs6)c6c5C(=O)c5c(CC(CC)CCCC)sc(CC(CC)CCCC)c5C6=O)s4)sc3c(-c3ccc(CC(CC)CCCC)s3)c3ccsc23)s1,CCCCCCc1ccc(C2(c3ccc(CCCCCC)cc3)c3cc4c(cc3-c3sc5cc(C=C6C(=O)c7ccccc7C6=C(C#N)C#N)sc5c32)C(c2ccc(CCCCCC)cc2)(c2ccc(CCCCCC)cc2)c2c-4sc3cc(C=C4C(=O)c5ccccc5C4=C(C#N)C#N)sc23)cc1,0.89,13.36,68.55,8.32,8.150869199999999,2.0328221153846315,8.15,8.32,,,,,PET/FTEs/PEDOT:PSS/PBDB-T:ITIC/Liq/Al,,Liq,Liq,PEDOT:PSS,PEDOT:PSS,100.0,,,,-5.33,-3.48,,-5.576,-3.916,
50674,10.1002/solr.201900522,10.1002/solr.201900522,PBDB-T,ITIC,PBDB-T,ITIC,CCCCC(CC)Cc1ccc(-c2c3cc(-c4ccc(-c5sc(-c6cccs6)c6c5C(=O)c5c(CC(CC)CCCC)sc(CC(CC)CCCC)c5C6=O)s4)sc3c(-c3ccc(CC(CC)CCCC)s3)c3ccsc23)s1,CCCCCCc1ccc(C2(c3ccc(CCCCCC)cc3)c3cc4c(cc3-c3sc5cc(C=C6C(=O)c7ccccc7C6=C(C#N)C#N)sc5c32)C(c2ccc(CCCCCC)cc2)(c2ccc(CCCCCC)cc2)c2c-4sc3cc(C=C4C(=O)c5ccccc5C4=C(C#N)C#N)sc23)cc1,0.89,15.45,68.89,9.74,9.47271945,2.74415349075976,9.51,9.74,,,,,PET/FTEs/PEDOT:PSS/PBDB-T:ITIC/Liq/Al,,Liq,Liq,PEDOT:PSS,PEDOT:PSS,100.0,,,,-5.33,-3.48,,-5.576,-3.916,
50675,10.1002/solr.201900524,10.1002/solr.201900524,PBDB-T,PCBM,PBDB-T,PCBM,CCCCC(CC)Cc1ccc(-c2c3cc(-c4ccc(-c5sc(-c6cccs6)c6c5C(=O)c5c(CC(CC)CCCC)sc(CC(CC)CCCC)c5C6=O)s4)sc3c(-c3ccc(CC(CC)CCCC)s3)c3ccsc23)s1,CCCCC(=O)OCC1(C2=CC=CC=C2)C3=CC=CC4=CC=CC5=CC=CC6=CC=CC7=CC=CC1=C7C6=C5C4=C3,0.875,10.34,65.1,5.88,5.889922499999999,0.1687499999999858,,,,,,,inverted,inverted,ZnO,ZnO,MoO3,MoO3,,,,,-5.33,-3.48,,-6.1,-3.7,
50676,10.1002/solr.201900524,10.1002/solr.201900524,PBDB-T,ITIC,PBDB-T,ITIC,CCCCC(CC)Cc1ccc(-c2c3cc(-c4ccc(-c5sc(-c6cccs6)c6c5C(=O)c5c(CC(CC)CCCC)sc(CC(CC)CCCC)c5C6=O)s4)sc3c(-c3ccc(CC(CC)CCCC)s3)c3ccsc23)s1,CCCCCCc1ccc(C2(c3ccc(CCCCCC)cc3)c3cc4c(cc3-c3sc5cc(C=C6C(=O)c7ccccc7C6=C(C#N)C#N)sc5c32)C(c2ccc(CCCCCC)cc2)(c2ccc(CCCCCC)cc2)c2c-4sc3cc(C=C4C(=O)c5ccccc5C4=C(C#N)C#N)sc23)cc1,0.91,16.1,68.7,10.06,10.065237000000002,0.0520576540755571,,,,,,,inverted,inverted,ZnO,ZnO,MoO3,MoO3,,,,,-5.33,-3.48,,-5.576,-3.916,
50677,10.1002/solr.201900524,10.1002/solr.201900524,PBDB-T,N2200,PBDB-T,N2200,CCCCC(CC)Cc1ccc(-c2c3cc(-c4ccc(-c5sc(-c6cccs6)c6c5C(=O)c5c(CC(CC)CCCC)sc(CC(CC)CCCC)c5C6=O)s4)sc3c(-c3ccc(CC(CC)CCCC)s3)c3ccsc23)s1,CCCCCCCCCCC(CCCCCCCC)CN1C(=O)c2ccc3c4c(c(-c5ccc(-c6cccs6)s5)cc(c24)C1=O)C(=O)N(CC(CCCCCCCC)CCCCCCCCCC)C3=O,0.865,11.67,66.1,6.65,6.672497549999999,0.3383090225563739,,,,,,,inverted,inverted,ZnO,ZnO,MoO3,MoO3,,,,,-5.33,-3.48,,-5.71,-4.02,
50678,10.1002/solr.201900528,10.1002/solr.201900528,2F-C4C6,IDIC,2F-C4C6,IDIC,,CCCCCCC1(CCCCCC)c2cc3c(cc2-c2sc(/C=C4\C(=O)c5ccccc5C4=C(C#N)C#N)cc21)C(CCCCCC)(CCCCCC)c1cc(/C=C2\C(=O)c4ccccc4C2=C(C#N)C#N)sc1-3,0.9,12.05,57.2,6.21,6.203340000000001,0.1072463768115816,6.13,6.21,,,,,ITO/PEDOT:PSS/active layer/DPO/Ag,conventional,DPO,DPO,PEDOT:PSS,PEDOT:PSS,,,,,,,,-5.69,-3.91,
50679,10.1002/solr.201900528,10.1002/solr.201900528,2F-C6C8,IDIC,2F-C6C8,IDIC,,CCCCCCC1(CCCCCC)c2cc3c(cc2-c2sc(/C=C4\C(=O)c5ccccc5C4=C(C#N)C#N)cc21)C(CCCCCC)(CCCCCC)c1cc(/C=C2\C(=O)c4ccccc4C2=C(C#N)C#N)sc1-3,0.9,13.98,65.2,8.23,8.203464000000002,0.3224301336573309,8.05,8.23,,,,,ITO/PEDOT:PSS/active layer/DPO/Ag,conventional,DPO,DPO,PEDOT:PSS,PEDOT:PSS,,,,,,,,-5.69,-3.91,
50680,10.1002/solr.201900528,10.1002/solr.201900528,DRTB-T,IDIC,DRTB-T,IDIC,CCCCC(CC)Cc1ccc(-c2c3cc(-c4cc5c(-c6ccc(CC(CC)CCCC)s6)c6sc(-c7cc8c(-c9ccc(CC(CC)CCCC)s9)c9sc(/C=C%10/SC(=S)N(CC)C%10=O)cc9c(-c9ccc(CC(CC)CCCC)s9)c8s7)cc6c(-c6ccc(CC(CC)CCCC)s6)c5s4)sc3c(-c3ccc(CC(CC)CCCC)s3)c3cc(/C=C4\SC(=S)N(CC)C4=O)sc23)s1,CCCCCCC1(CCCCCC)c2cc3c(cc2-c2sc(/C=C4\C(=O)c5ccccc5C4=C(C#N)C#N)cc21)C(CCCCCC)(CCCCCC)c1cc(/C=C2\C(=O)c4ccccc4C2=C(C#N)C#N)sc1-3,0.98,14.22,65.0,9.06,9.058140000000002,0.0205298013244907,8.82,9.06,,,,,ITO/PEDOT:PSS/active layer/DPO/Ag,conventional,DPO,DPO,PEDOT:PSS,PEDOT:PSS,,,,,-5.51,-3.34,,-5.69,-3.91,
50681,10.1002/solr.201900528,10.1002/solr.201900528,H11,IDIC,H11,IDIC,CCCCCCCCC(CCCCCC)Cn1nc2c(-c3ccc(/C=C(/C#N)C(=O)OCC(CC)CCCC)s3)c(F)c(F)c(-c3ccc(-c4cc5c(-c6ccc(CC(CC)CCCC)s6)c6sc(-c7ccc(-c8c(F)c(F)c(-c9ccc(/C=C(\C#N)C(=O)OCC(CC)CCCC)s9)c9nn(CC(CCCCCC)CCCCCCCC)nc89)s7)cc6c(-c6ccc(CC(CC)CCCC)s6)c5s4)s3)c2n1,CCCCCCC1(CCCCCC)c2cc3c(cc2-c2sc(/C=C4\C(=O)c5ccccc5C4=C(C#N)C#N)cc21)C(CCCCCC)(CCCCCC)c1cc(/C=C2\C(=O)c4ccccc4C2=C(C#N)C#N)sc1-3,0.98,15.21,65.46,9.73,9.75733668,0.2809525179856058,9.56,9.73,,,,,ITO/PEDOT:PSS/active layer/DPO/Ag,conventional,DPO,DPO,PEDOT:PSS,PEDOT:PSS,,,,,-5.27,-3.45,,-5.69,-3.91,
50682,10.1002/solr.201900528,10.1002/solr.201900528,H12,IDIC,H12,IDIC,CCCCCCCCC(CCCCCC)Cn1nc2c(-c3ccc(/C=C(/C#N)C(=O)OCC(CC)CCCC)s3)c(F)c(F)c(-c3ccc(-c4cc5c(OCC(CC)CCCC)c6sc(-c7ccc(-c8c(F)c(F)c(-c9ccc(/C(C#N)=C/C(=O)OCC(CC)CCCC)s9)c9nn(CC(CCCCCC)CCCCCCCC)nc89)s7)cc6c(OCC(CC)CCCC)c5s4)s3)c2n1,CCCCCCC1(CCCCCC)c2cc3c(cc2-c2sc(/C=C4\C(=O)c5ccccc5C4=C(C#N)C#N)cc21)C(CCCCCC)(CCCCCC)c1cc(/C=C2\C(=O)c4ccccc4C2=C(C#N)C#N)sc1-3,0.96,10.51,54.89,5.51,5.53818144,0.5114598911070781,5.39,5.51,,,,,ITO/PEDOT:PSS/active layer/DPO/Ag,conventional,DPO,DPO,PEDOT:PSS,PEDOT:PSS,,,,,,,,-5.69,-3.91,
50683,10.1002/solr.201900528,10.1002/solr.201900528,H21,IDIC,H21,IDIC,,CCCCCCC1(CCCCCC)c2cc3c(cc2-c2sc(/C=C4\C(=O)c5ccccc5C4=C(C#N)C#N)cc21)C(CCCCCC)(CCCCCC)c1cc(/C=C2\C(=O)c4ccccc4C2=C(C#N)C#N)sc1-3,0.9,13.0,65.58,7.62,7.672860000000001,0.6937007874015853,7.34,7.62,,,,,ITO/PEDOT:PSS/active layer/DPO/Ag,conventional,DPO,DPO,PEDOT:PSS,PEDOT:PSS,,,,,,,,-5.69,-3.91,
50684,10.1002/solr.201900528,10.1002/solr.201900528,H22,IDIC,H22,IDIC,,CCCCCCC1(CCCCCC)c2cc3c(cc2-c2sc(/C=C4\C(=O)c5ccccc5C4=C(C#N)C#N)cc21)C(CCCCCC)(CCCCCC)c1cc(/C=C2\C(=O)c4ccccc4C2=C(C#N)C#N)sc1-3,0.94,15.38,71.15,10.29,10.286297800000002,0.0359786200194125,9.96,10.29,,,,,ITO/PEDOT:PSS/active layer/DPO/Ag,conventional,DPO,DPO,PEDOT:PSS,PEDOT:PSS,,,,,,,,-5.69,-3.91,
50685,10.1002/solr.201900528,10.1002/solr.201900528,DR3TBDTT,IDIC,DR3TBDTT,IDIC,CCc1ccc(-c2c3cc(-c4cc(CC)c(-c5ccc(-c6sc(/C=C7/SC(=S)N(CC)C7=O)cc6CC)s5)s4)sc3c(-c3ccc(CC)s3)c3cc(-c4cc(CC)c(-c5ccc(-c6sc(/C=C7/SC(=S)N(CC)C7=O)cc6CC)s5)s4)sc23)s1,CCCCCCC1(CCCCCC)c2cc3c(cc2-c2sc(/C=C4\C(=O)c5ccccc5C4=C(C#N)C#N)cc21)C(CCCCCC)(CCCCCC)c1cc(/C=C2\C(=O)c4ccccc4C2=C(C#N)C#N)sc1-3,0.87,15.2,64.0,8.7,8.46336,2.7199999999999944,8.4,8.7,,,,,ITO/PEDOT:PSS/active layer/DPO/Ag,conventional,DPO,DPO,PEDOT:PSS,PEDOT:PSS,,,,,-5.02,-3.27,,-5.69,-3.91,
50686,10.1002/solr.201900528,10.1002/solr.201900528,NDTSR,IDIC,NDTSR,IDIC,,CCCCCCC1(CCCCCC)c2cc3c(cc2-c2sc(/C=C4\C(=O)c5ccccc5C4=C(C#N)C#N)cc21)C(CCCCCC)(CCCCCC)c1cc(/C=C2\C(=O)c4ccccc4C2=C(C#N)C#N)sc1-3,0.92,14.13,61.95,8.05,8.053252200000001,0.0404000000000046,7.9,8.05,,,,,ITO/PEDOT:PSS/active layer/DPO/Ag,conventional,DPO,DPO,PEDOT:PSS,PEDOT:PSS,,,,,,,,-5.69,-3.91,
50687,10.1002/solr.201900528,10.1002/solr.201900528,SBDT-BDD,IDIC,SBDT-BDD,IDIC,,CCCCCCC1(CCCCCC)c2cc3c(cc2-c2sc(/C=C4\C(=O)c5ccccc5C4=C(C#N)C#N)cc21)C(CCCCCC)(CCCCCC)c1cc(/C=C2\C(=O)c4ccccc4C2=C(C#N)C#N)sc1-3,0.97,15.15,62.5,9.2,9.1846875,0.1664402173912881,8.9,9.2,,,,,ITO/PEDOT:PSS/active layer/DPO/Ag,conventional,DPO,DPO,PEDOT:PSS,PEDOT:PSS,,,,,,,,-5.69,-3.91,
50688,10.1002/solr.201900528,10.1002/solr.201900528,W-CN,IDIC,W-CN,IDIC,,CCCCCCC1(CCCCCC)c2cc3c(cc2-c2sc(/C=C4\C(=O)c5ccccc5C4=C(C#N)C#N)cc21)C(CCCCCC)(CCCCCC)c1cc(/C=C2\C(=O)c4ccccc4C2=C(C#N)C#N)sc1-3,0.9,11.58,50.45,5.26,5.257899000000001,0.0399429657794448,5.18,5.26,,,,,ITO/PEDOT:PSS/active layer/DPO/Ag,conventional,DPO,DPO,PEDOT:PSS,PEDOT:PSS,,,,,,,,-5.69,-3.91,
50689,10.1002/solr.201900528,10.1002/solr.201900528,SM1,IDIC,SM1,IDIC,CCCCCCCCc1cc(/C=C(/C#N)C(=O)OCC(CC)CCCC)sc1-c1ccc(-c2sc(-c3cc4c(-c5ccc(CC(CC)CCCC)s5)c5sc(-c6cc(CCCCCCCC)c(-c7ccc(-c8sc(/C=C(\C#N)C(=O)OCC(CC)CCCC)cc8CCCCCCCC)s7)s6)cc5c(-c5ccc(CC(CC)CCCC)s5)c4s3)cc2CCCCCCCC)s1,CCCCCCC1(CCCCCC)c2cc3c(cc2-c2sc(/C=C4\C(=O)c5ccccc5C4=C(C#N)C#N)cc21)C(CCCCCC)(CCCCCC)c1cc(/C=C2\C(=O)c4ccccc4C2=C(C#N)C#N)sc1-3,0.91,15.18,73.55,10.11,10.1600499,0.4950534124629199,9.85,10.11,,,,,ITO/PEDOT:PSS/active layer/DPO/Ag,conventional,DPO,DPO,PEDOT:PSS,PEDOT:PSS,,,,,-5.25,-2.8,,-5.69,-3.91,
50690,10.1002/solr.201900528,10.1002/solr.201900528,SM2,IDIC,SM2,IDIC,CCCCCCCCCCCCN1C(=O)c2cccc3c(-c4ccc(-c5ccc(-c6ccc(-c7ccc8c9c(cccc79)C(=O)N(CCCCCCCCCCCC)C8=O)s6)c(F)c5)s4)ccc(c23)C1=O,CCCCCCC1(CCCCCC)c2cc3c(cc2-c2sc(/C=C4\C(=O)c5ccccc5C4=C(C#N)C#N)cc21)C(CCCCCC)(CCCCCC)c1cc(/C=C2\C(=O)c4ccccc4C2=C(C#N)C#N)sc1-3,0.77,10.77,64.4,5.32,5.3406276,0.3877368421052646,5.21,5.32,,,,,ITO/PEDOT:PSS/active layer/DPO/Ag,conventional,DPO,DPO,PEDOT:PSS,PEDOT:PSS,,,,,-5.98,-3.62,,-5.69,-3.91,
50691,10.1002/solr.201900528,10.1002/solr.201900528,SM-BT-2OR,IDIC,SM-BT-2OR,IDIC,,CCCCCCC1(CCCCCC)c2cc3c(cc2-c2sc(/C=C4\C(=O)c5ccccc5C4=C(C#N)C#N)cc21)C(CCCCCC)(CCCCCC)c1cc(/C=C2\C(=O)c4ccccc4C2=C(C#N)C#N)sc1-3,0.94,13.57,56.5,7.2,7.207026999999999,0.0975972222222084,6.86,7.2,,,,,ITO/PEDOT:PSS/active layer/DPO/Ag,conventional,DPO,DPO,PEDOT:PSS,PEDOT:PSS,,,,,,,,-5.69,-3.91,
50692,10.1002/solr.201900528,10.1002/solr.201900528,BDTF-CA,IDIC,BDTF-CA,IDIC,,CCCCCCC1(CCCCCC)c2cc3c(cc2-c2sc(/C=C4\C(=O)c5ccccc5C4=C(C#N)C#N)cc21)C(CCCCCC)(CCCCCC)c1cc(/C=C2\C(=O)c4ccccc4C2=C(C#N)C#N)sc1-3,0.99,12.09,51.14,6.12,6.120997739999999,0.0163029411764537,5.88,6.12,,,,,ITO/PEDOT:PSS/active layer/DPO/Ag,conventional,DPO,DPO,PEDOT:PSS,PEDOT:PSS,,,,,,,,-5.69,-3.91,
50693,10.1002/solr.201900528,10.1002/solr.201900528,BDT-RO,IDIC,BDT-RO,IDIC,,CCCCCCC1(CCCCCC)c2cc3c(cc2-c2sc(/C=C4\C(=O)c5ccccc5C4=C(C#N)C#N)cc21)C(CCCCCC)(CCCCCC)c1cc(/C=C2\C(=O)c4ccccc4C2=C(C#N)C#N)sc1-3,0.88,15.37,66.56,9.01,9.00263936,0.0816941176470579,8.85,9.01,,,,,ITO/PEDOT:PSS/active layer/DPO/Ag,conventional,DPO,DPO,PEDOT:PSS,PEDOT:PSS,,,,,,,,-5.69,-3.91,
50694,10.1002/solr.201900528,10.1002/solr.201900528,BDT-RN,IDIC,BDT-RN,IDIC,,CCCCCCC1(CCCCCC)c2cc3c(cc2-c2sc(/C=C4\C(=O)c5ccccc5C4=C(C#N)C#N)cc21)C(CCCCCC)(CCCCCC)c1cc(/C=C2\C(=O)c4ccccc4C2=C(C#N)C#N)sc1-3,0.87,14.85,64.88,8.36,8.3821716,0.2652105263157903,8.03,8.36,,,,,ITO/PEDOT:PSS/active layer/DPO/Ag,conventional,DPO,DPO,PEDOT:PSS,PEDOT:PSS,,,,,,,,-5.69,-3.91,
50695,10.1002/solr.201900528,10.1002/solr.201900528,DRCN5T,IDIC,DRCN5T,IDIC,CCCCCCCCc1cc(/C=c2\sc(=C(C#N)C#N)n(CC)c2=O)sc1-c1cc(CCCCCCCC)c(-c2ccc(-c3sc(-c4sc(/C=c5\sc(=C(C#N)C#N)n(CC)c5=O)cc4CCCCCCCC)cc3CCCCCCCC)s2)s1,CCCCCCC1(CCCCCC)c2cc3c(cc2-c2sc(/C=C4\C(=O)c5ccccc5C4=C(C#N)C#N)cc21)C(CCCCCC)(CCCCCC)c1cc(/C=C2\C(=O)c4ccccc4C2=C(C#N)C#N)sc1-3,0.91,12.35,60.4,6.8,6.788054,0.1756764705882355,6.64,6.8,,,,,ITO/PEDOT:PSS/active layer/DPO/Ag,conventional,DPO,DPO,PEDOT:PSS,PEDOT:PSS,,,,,-5.22,-3.41,,-5.69,-3.91,
50696,10.1002/solr.201900528,10.1002/solr.201900528,DRCN5T,IDIC-4F,DRCN5T,IDIC-4F,CCCCCCCCc1cc(/C=c2\sc(=C(C#N)C#N)n(CC)c2=O)sc1-c1cc(CCCCCCCC)c(-c2ccc(-c3sc(-c4sc(/C=c5\sc(=C(C#N)C#N)n(CC)c5=O)cc4CCCCCCCC)cc3CCCCCCCC)s2)s1,CCCCCCc1ccc(C2(c3ccc(CCCCCC)cc3)c3cc4c(cc3-c3sc(/C=C5\C(=O)c6cc(F)c(F)cc6C5=C(C#N)C#N)cc32)C(c2ccc(CCCCCC)cc2)(c2ccc(CCCCCC)cc2)c2cc(/C=C3\C(=O)c5cc(F)c(F)cc5C3=C(C#N)C#N)sc2-4)cc1,0.81,16.07,70.9,9.25,9.228840300000002,0.2287535135134955,8.98,9.25,,,,,ITO/PEDOT:PSS/active layer/DPO/Ag,conventional,DPO,DPO,PEDOT:PSS,PEDOT:PSS,,,,,-5.22,-3.41,,-5.73,-3.93,
50707,10.1002/solr.201900552,10.1002/solr.201900552,PBDB-T,ITIC,PBDB-T,ITIC,CCCCC(CC)Cc1ccc(-c2c3cc(-c4ccc(-c5sc(-c6cccs6)c6c5C(=O)c5c(CC(CC)CCCC)sc(CC(CC)CCCC)c5C6=O)s4)sc3c(-c3ccc(CC(CC)CCCC)s3)c3ccsc23)s1,CCCCCCc1ccc(C2(c3ccc(CCCCCC)cc3)c3cc4c(cc3-c3sc5cc(C=C6C(=O)c7ccccc7C6=C(C#N)C#N)sc5c32)C(c2ccc(CCCCCC)cc2)(c2ccc(CCCCCC)cc2)c2c-4sc3cc(C=C4C(=O)c5ccccc5C4=C(C#N)C#N)sc23)cc1,0.905,16.22,66.55,9.77,9.76894105,0.0108387922210758,9.51,9.77,,,,,ITO/PEDOT:PSS/Active Layer/PDIN/Al,conventional,PDIN,PDIN,PEDOT:PSS,PEDOT:PSS,100.0,,,,-5.33,-3.48,,-5.576,-3.916,
50708,10.1002/solr.201900552,10.1002/solr.201900552,PBDB-T,IT4F,PBDB-T,IT-4F,CCCCC(CC)Cc1ccc(-c2c3cc(-c4ccc(-c5sc(-c6cccs6)c6c5C(=O)c5c(CC(CC)CCCC)sc(CC(CC)CCCC)c5C6=O)s4)sc3c(-c3ccc(CC(CC)CCCC)s3)c3ccsc23)s1,CCCCCCc1ccc(C2(c3ccc(CCCCCC)cc3)c3cc4c(cc3-c3sc5cc(/C=C6\C(=O)c7cc(F)c(F)cc7C6=C(C#N)C#N)sc5c32)C(c2ccc(CCCCCC)cc2)(c2ccc(CCCCCC)cc2)c2c-4sc3cc(/C=C4\C(=O)c5cc(F)c(F)cc5C4=C(C#N)C#N)sc23)cc1,0.714,20.23,65.68,9.49,9.486963696,0.0319947734457334,9.32,9.49,,,,,ITO/PEDOT:PSS/Active Layer/PDIN/Al,conventional,PDIN,PDIN,PEDOT:PSS,PEDOT:PSS,100.0,,,,-5.33,-3.48,,-5.66,-4.14,
50709,10.1002/solr.201900552,10.1002/solr.201900552,PBDB-T-2Cl,ITIC,PBDB-T-2Cl,ITIC,CCCCC(CC)Cc1sc(-c2c3cc(-c4ccc(-c5sc(-c6cccs6)c6c5C(=O)c5c(CC(CC)CCCC)sc(CC(CC)CCCC)c5C6=O)s4)sc3c(-c3cc(Cl)c(CC(CC)CCCC)s3)c3ccsc23)cc1Cl,CCCCCCc1ccc(C2(c3ccc(CCCCCC)cc3)c3cc4c(cc3-c3sc5cc(C=C6C(=O)c7ccccc7C6=C(C#N)C#N)sc5c32)C(c2ccc(CCCCCC)cc2)(c2ccc(CCCCCC)cc2)c2c-4sc3cc(C=C4C(=O)c5ccccc5C4=C(C#N)C#N)sc23)cc1,1.018,14.52,57.64,8.52,8.519975903999999,0.0002828169014159,8.28,8.52,,,,,ITO/PEDOT:PSS/Active Layer/PDIN/Al,conventional,PDIN,PDIN,PEDOT:PSS,PEDOT:PSS,100.0,,,,-5.52,-3.6,,-5.576,-3.916,
50710,10.1002/solr.201900552,10.1002/solr.201900552,PBDB-T-2Cl,IT4F,PBDB-T-2Cl,IT-4F,CCCCC(CC)Cc1sc(-c2c3cc(-c4ccc(-c5sc(-c6cccs6)c6c5C(=O)c5c(CC(CC)CCCC)sc(CC(CC)CCCC)c5C6=O)s4)sc3c(-c3cc(Cl)c(CC(CC)CCCC)s3)c3ccsc23)cc1Cl,CCCCCCc1ccc(C2(c3ccc(CCCCCC)cc3)c3cc4c(cc3-c3sc5cc(/C=C6\C(=O)c7cc(F)c(F)cc7C6=C(C#N)C#N)sc5c32)C(c2ccc(CCCCCC)cc2)(c2ccc(CCCCCC)cc2)c2c-4sc3cc(/C=C4\C(=O)c5cc(F)c(F)cc5C4=C(C#N)C#N)sc23)cc1,0.875,20.65,76.43,13.81,13.809945625,0.0003937364228783,13.52,13.81,,,,,ITO/PEDOT:PSS/Active Layer/PDIN/Al,conventional,PDIN,PDIN,PEDOT:PSS,PEDOT:PSS,100.0,,,,-5.52,-3.6,,-5.66,-4.14,
50715,10.1002/solr.202000047,10.1002/solr.202000047,PBDB-T,PC71BM,PBDB-T,PC71BM,CCCCC(CC)Cc1ccc(-c2c3cc(-c4ccc(-c5sc(-c6cccs6)c6c5C(=O)c5c(CC(CC)CCCC)sc(CC(CC)CCCC)c5C6=O)s4)sc3c(-c3ccc(CC(CC)CCCC)s3)c3ccsc23)s1,COC(=O)CCCC1(c2ccccc2)C23c4c5ccc6c7cc8c9c%10c(cc%11cc%12c%13c%14c(cc%15c%16ccc-5c2c%16c2c5c%16c%17c(c(c46)c7c9c%17c4c%10c%11c%13c4c%16c%14c%152)C513)C%12)C8,0.84,13.55,70.0,7.91,7.9674,0.7256637168141635,7.91,,1:1,,,,ITO/PEDOT:PSS/active layer/PFN-Br/Al,conventional,PFN-Br,Ca,PEDOT:PSS,PEDOT:PSS,140.0,chlorobenzene,chlorobenzene,,-5.33,-3.48,,-5.9,-3.9,
50716,10.1002/solr.202000047,10.1002/solr.202000047,PBDB-T,PC71BM,PBDB-T,PC71BM,CCCCC(CC)Cc1ccc(-c2c3cc(-c4ccc(-c5sc(-c6cccs6)c6c5C(=O)c5c(CC(CC)CCCC)sc(CC(CC)CCCC)c5C6=O)s4)sc3c(-c3ccc(CC(CC)CCCC)s3)c3ccsc23)s1,COC(=O)CCCC1(c2ccccc2)C23c4c5ccc6c7cc8c9c%10c(cc%11cc%12c%13c%14c(cc%15c%16ccc-5c2c%16c2c5c%16c%17c(c(c46)c7c9c%17c4c%10c%11c%13c4c%16c%14c%152)C513)C%12)C8,0.84,15.01,69.0,8.71,8.699796,0.1171526980482394,8.71,,1:1,,,,ITO/PEDOT:PSS/HATP/active layer/PFN-Br/Al,conventional,PFN-Br,Ca,PEDOT:PSS,PEDOT:PSS,140.0,chlorobenzene,chlorobenzene,,-5.33,-3.48,,-5.9,-3.9,
50717,10.1002/solr.202000047,10.1002/solr.202000047,PBDB-T,IT-M,PBDB-T,IT-M,CCCCC(CC)Cc1ccc(-c2c3cc(-c4ccc(-c5sc(-c6cccs6)c6c5C(=O)c5c(CC(CC)CCCC)sc(CC(CC)CCCC)c5C6=O)s4)sc3c(-c3ccc(CC(CC)CCCC)s3)c3ccsc23)s1,CCCCCCc1ccc(C2(c3ccc(CCCCCC)cc3)c3cc4c(cc3-c3sc5cc(/C=C6\C(=O)c7ccc(C)cc7C6=C(C#N)C#N)sc5c32)C(c2ccc(CCCCCC)cc2)(c2ccc(CCCCCC)cc2)c2c-4sc3cc(/C=C4\C(=O)c5ccc(C)cc5C4=C(C#N)C#N)sc23)cc1,0.94,18.23,62.0,10.61,10.624444,0.1361357210179004,10.61,,1:1,,,,ITO/PEDOT:PSS/active layer/PFN-Br/Al,conventional,PFN-Br,Ca,PEDOT:PSS,PEDOT:PSS,150.0,chlorobenzene,chlorobenzene,,-5.33,-3.48,,-5.514,-3.808,
50718,10.1002/solr.202000047,10.1002/solr.202000047,PBDB-T,IT-M,PBDB-T,IT-M,CCCCC(CC)Cc1ccc(-c2c3cc(-c4ccc(-c5sc(-c6cccs6)c6c5C(=O)c5c(CC(CC)CCCC)sc(CC(CC)CCCC)c5C6=O)s4)sc3c(-c3ccc(CC(CC)CCCC)s3)c3ccsc23)s1,CCCCCCc1ccc(C2(c3ccc(CCCCCC)cc3)c3cc4c(cc3-c3sc5cc(/C=C6\C(=O)c7ccc(C)cc7C6=C(C#N)C#N)sc5c32)C(c2ccc(CCCCCC)cc2)(c2ccc(CCCCCC)cc2)c2c-4sc3cc(/C=C4\C(=O)c5ccc(C)cc5C4=C(C#N)C#N)sc23)cc1,0.93,20.13,64.0,11.95,11.981376,0.2625606694560805,11.95,,1:1,,,,ITO/PEDOT:PSS/HATP/active layer/PFN-Br/Al,conventional,PFN-Br,Ca,PEDOT:PSS,PEDOT:PSS,150.0,chlorobenzene,chlorobenzene,,-5.33,-3.48,,-5.514,-3.808,
50719,10.1002/solr.202000061,10.1002/solr.202000061,PTB7-Th,2C6-IDTT-T,PTB7-Th,2C6-IDTT-T,CCCCC(CC)COC(=O)c1sc2csc(-c3cc4c(-c5ccc(CC(CC)CCCC)s5)c5sccc5c(-c5ccc(CC(CC)CCCC)s5)c4s3)c2c1F,,1.069,13.32,52.8,7.52,7.518234239999999,0.0234808510638365,7.34,7.52,1:1.1,DIO,DIO,,inverted,inverted,ZnO,ZnO,MoO3,MoO3,,chlorobenzene,chlorobenzene,,-5.21,-3.6,,,,
50720,10.1002/solr.202000061,10.1002/solr.202000061,PTB7-Th,C6-IDTT-T,PTB7-Th,C6-IDTT-T,CCCCC(CC)COC(=O)c1sc2csc(-c3cc4c(-c5ccc(CC(CC)CCCC)s5)c5sccc5c(-c5ccc(CC(CC)CCCC)s5)c4s3)c2c1F,,1.052,14.42,56.1,8.51,8.51028024,0.0032930669800279,8.35,8.51,1:1.1,DIO,DIO,,inverted,inverted,ZnO,ZnO,MoO3,MoO3,,chlorobenzene,chlorobenzene,,-5.21,-3.6,,,,
50736,10.1002/solr.202000074,10.1002/solr.202000074,P(Cl),ITIC-Th,P(Cl),ITIC-Th,,CCCCCCc1ccc(C2(c3ccc(CCCCCC)s3)c3cc4c(cc3-c3sc5cc(/C=C6\C(=O)c7ccccc7C6=C(C#N)C#N)sc5c32)C(c2ccc(CCCCCC)s2)(c2ccc(CCCCCC)s2)c2c-4sc3cc(/C=C4\C(=O)c5ccccc5C4=C(C#N)C#N)sc23)s1,0.899,18.6,68.1,11.4,11.387273400000002,0.1116368421052527,11.2,11.4,1:1.25,,,,inverted,inverted,ZnO,ZnO,MoO3,MoO3,120.0,,,120.0,,,,-5.673,-3.909,
50737,10.1002/solr.202000074,10.1002/solr.202000074,P(Cl)(F = 0.5),IDIC,P(Cl)(F = 0.5),IDIC,,CCCCCCC1(CCCCCC)c2cc3c(cc2-c2sc(/C=C4\C(=O)c5ccccc5C4=C(C#N)C#N)cc21)C(CCCCCC)(CCCCCC)c1cc(/C=C2\C(=O)c4ccccc4C2=C(C#N)C#N)sc1-3,0.899,19.1,70.6,12.1,12.1226554,0.1872347107438135,11.8,12.1,1:1,,,,inverted,inverted,ZnO,ZnO,MoO3,MoO3,120.0,,,140.0,,,,-5.69,-3.91,
50738,10.1002/solr.202000074,10.1002/solr.202000074,P(Cl)(F = 0.5),IDIC,P(Cl)(F = 0.5),IDIC,,CCCCCCC1(CCCCCC)c2cc3c(cc2-c2sc(/C=C4\C(=O)c5ccccc5C4=C(C#N)C#N)cc21)C(CCCCCC)(CCCCCC)c1cc(/C=C2\C(=O)c4ccccc4C2=C(C#N)C#N)sc1-3,0.896,21.43,64.98,12.48,12.476991744,0.0241046153846099,,12.48,1:1,,,,inverted,inverted,ZnO,ZnO,MoO3,MoO3,120.0,,,140.0,,,,-5.69,-3.91,
50739,10.1002/solr.202000074,10.1002/solr.202000074,P(F-Cl),IT-4F,P(F-Cl),IT-4F,,CCCCCCc1ccc(C2(c3ccc(CCCCCC)cc3)c3cc4c(cc3-c3sc5cc(/C=C6\C(=O)c7cc(F)c(F)cc7C6=C(C#N)C#N)sc5c32)C(c2ccc(CCCCCC)cc2)(c2ccc(CCCCCC)cc2)c2c-4sc3cc(/C=C4\C(=O)c5cc(F)c(F)cc5C4=C(C#N)C#N)sc23)cc1,0.879,20.3,66.0,11.8,11.776842000000002,0.1962542372881243,11.5,11.8,1:1,,,,inverted,inverted,ZnO,ZnO,MoO3,MoO3,95.0,,,140.0,,,,-5.66,-4.14,
50740,10.1002/solr.202000108,10.1002/solr.202000108,PTB7-Th,F10IC2,PTB7-Th,F10IC2,CCCCC(CC)COC(=O)c1sc2csc(-c3cc4c(-c5ccc(CC(CC)CCCC)s5)c5sccc5c(-c5ccc(CC(CC)CCCC)s5)c4s3)c2c1F,,0.766,23.8,68.5,12.5,12.488098000000004,0.0952159999999793,11.6,12.5,1:1,,,,ITO/ZnO/PTB7-Th:F10IC2/MoO3/Ag,inverted,ZnO,ZnO,MoO3,MoO3,,CB,chlorobenzene,,-5.21,-3.6,,,,
50741,10.1002/solr.202000108,10.1002/solr.202000108,PTB7-Th,F10IC2,PTB7-Th,F10IC2,CCCCC(CC)COC(=O)c1sc2csc(-c3cc4c(-c5ccc(CC(CC)CCCC)s5)c5sccc5c(-c5ccc(CC(CC)CCCC)s5)c4s3)c2c1F,,0.769,23.1,65.8,11.7,11.6886462,0.0970410256410121,10.6,11.7,1:1,,,,ITO/ZnO/PTB7-Th:F10IC2/MoO3/Ag,inverted,ZnO,ZnO,MoO3,MoO3,,CB,chlorobenzene,,-5.21,-3.6,,,,
50742,10.1002/solr.202000108,10.1002/solr.202000108,PTB7-Th,F10IC2,PTB7-Th,F10IC2,CCCCC(CC)COC(=O)c1sc2csc(-c3cc4c(-c5ccc(CC(CC)CCCC)s5)c5sccc5c(-c5ccc(CC(CC)CCCC)s5)c4s3)c2c1F,,0.753,22.6,67.1,11.4,11.4189438,0.1661736842105161,10.8,11.4,1:1,,,,ITO/ZnO/PTB7-Th:F10IC2/MoO3/Ag,inverted,ZnO,ZnO,MoO3,MoO3,,XY,o-xylene,,-5.21,-3.6,,,,
50743,10.1002/solr.202000108,10.1002/solr.202000108,PTB7-Th,F10IC2,PTB7-Th,F10IC2,CCCCC(CC)COC(=O)c1sc2csc(-c3cc4c(-c5ccc(CC(CC)CCCC)s5)c5sccc5c(-c5ccc(CC(CC)CCCC)s5)c4s3)c2c1F,,0.758,21.4,65.8,10.7,10.6735496,0.2471999999999988,10.3,10.7,1:1,,,,ITO/ZnO/PTB7-Th:F10IC2/MoO3/Ag,inverted,ZnO,ZnO,MoO3,MoO3,,XY,o-xylene,,-5.21,-3.6,,,,
50744,10.1002/solr.202000115,10.1002/solr.202000115,PTB7-Th,FOIC1,PTB7-Th,FOIC1,CCCCC(CC)COC(=O)c1sc2csc(-c3cc4c(-c5ccc(CC(CC)CCCC)s5)c5sccc5c(-c5ccc(CC(CC)CCCC)s5)c4s3)c2c1F,,0.685,23.4,68.9,11.0,11.043981,0.3998272727272772,10.8,11.0,,,,,BHJ,,,,,,,,,,-5.21,-3.6,,,,
50745,10.1002/solr.202000115,10.1002/solr.202000115,PTB7-Th,FOIC1,PTB7-Th,FOIC1,CCCCC(CC)COC(=O)c1sc2csc(-c3cc4c(-c5ccc(CC(CC)CCCC)s5)c5sccc5c(-c5ccc(CC(CC)CCCC)s5)c4s3)c2c1F,,0.699,23.8,72.2,12.0,12.0113364,0.0944699999999946,11.3,12.0,,,,,SHJ,,ZnO,,MoO3,,110.0,,,,-5.21,-3.6,,,,
50751,10.1002/solr.202000156,10.1002/solr.202000156,PM6,Y6-C2,PM6,Y6-C2,COC(=O)C(C)(C)c1cc(C)cc(-c2sc3c4sc5cc(/C=C6/C(=O)c7cc(F)cc(c7)C(=O)/C6=C\c6cc(C(C)(C)C(=O)OC)c(-c7cc(C)cc(C(C)(C)C(=O)OC)c7)s6)sc5c4c(C(C)(C)C(=O)OC)ccc2-3)c1,,0.84,25.65,73.01,15.73,15.7307346,0.0046700572155084,15.42,15.73,1:1.2,1-chloronaphthalene,CN,,ITO/PEDOT:PSS/active layer/PNDIT-F3N-Br/Ag,conventional,PNDIT-F3N-Br,PNDIT-F3N-Br,PEDOT:PSS,PEDOT:PSS,,chloroform,chloroform,100.0,-5.56,-3.65,,,,
50752,10.1002/solr.202000156,10.1002/solr.202000156,PM6-Ir1.5,Y6-C2,PM6-Ir1.5,Y6-C2,,,0.839,26.09,77.98,17.09,17.069439898,0.1203048683440668,16.8,17.09,1:1.2,1-chloronaphthalene,CN,,ITO/PEDOT:PSS/active layer/PNDIT-F3N-Br/Ag,conventional,PNDIT-F3N-Br,PNDIT-F3N-Br,PEDOT:PSS,PEDOT:PSS,,chloroform,chloroform,100.0,,,,,,
50753,10.1002/solr.202000156,10.1002/solr.202000156,PM6-Ir0,Y6-C2,PM6-Ir0,Y6-C2,,,0.808,25.47,68.81,14.18,14.160932856000002,0.1344650493652851,14.02,14.18,1:1.2,1-chloronaphthalene,CN,,ITO/PEDOT:PSS/active layer/PNDIT-F3N-Br/Ag,conventional,PNDIT-F3N-Br,PNDIT-F3N-Br,PEDOT:PSS,PEDOT:PSS,,THF,THF,100.0,,,,,,
