Repository: JiYiqaq/PCE-KA-GNN

# Data directory

- `raw/Active_Database.csv` is the immutable source dataset bundled under CC BY 4.0. Do not overwrite it with processed data.
- `processed/` is created and populated by the training pipeline. Generated `.pt` and `.pth` caches are intentionally ignored by Git because they can exceed GitHub's normal single-file limit.

See `../DATA_LICENSE.md` for provenance, license and checksum information.

File: data/raw/Active_Database.csv (part 122 of 471)
id,doi,doi_norm,donor,acceptor,donor_canonical,acceptor_canonical,donor_smiles,acceptor_smiles,voc,jsc,ff,pce,pce_recomputed,pce_relative_error_percent,pce_avg,pce_best,d_a_ratio,additive,additive_canonical,additive_ratio,device_structure,device_type,etl,etl_canonical,htl,htl_canonical,active_layer_thickness,solvent,solvent_canonical,annealing_temp,homo_d,lumo_d,eg_d,homo_a,lumo_a,eg_a
50754,10.1002/solr.202000156,10.1002/solr.202000156,PM6-Ir0,Y6-C2,PM6-Ir0,Y6-C2,,,0.837,25.51,70.49,15.05,15.050933163,0.0062004186046453,14.85,15.05,1:1.2,1-chloronaphthalene,CN,,ITO/PEDOT:PSS/active layer/PNDIT-F3N-Br/Ag,conventional,PNDIT-F3N-Br,PNDIT-F3N-Br,PEDOT:PSS,PEDOT:PSS,,Toluene,toluene,100.0,,,,,,
50755,10.1002/solr.202000156,10.1002/solr.202000156,PM6-Ir0,Y6-C2,PM6-Ir0,Y6-C2,,,0.837,25.42,66.16,14.08,14.076558864,0.0244398863636439,13.82,14.08,1:1.2,1-chloronaphthalene,CN,,ITO/PEDOT:PSS/active layer/PNDIT-F3N-Br/Ag,conventional,PNDIT-F3N-Br,PNDIT-F3N-Br,PEDOT:PSS,PEDOT:PSS,,Toluene,toluene,100.0,,,,,,
50756,10.1002/solr.202000156,10.1002/solr.202000156,PM6-Ir1.5,Y6-C2,PM6-Ir1.5,Y6-C2,,,0.803,26.1,73.07,15.31,15.31422981,0.0276277596342143,15.19,15.31,1:1.2,1-chloronaphthalene,CN,,ITO/PEDOT:PSS/active layer/PNDIT-F3N-Br/Ag,conventional,PNDIT-F3N-Br,PNDIT-F3N-Br,PEDOT:PSS,PEDOT:PSS,,THF,THF,100.0,,,,,,
50757,10.1002/solr.202000156,10.1002/solr.202000156,PM6-Ir1.5,Y6-C2,PM6-Ir1.5,Y6-C2,,,0.842,26.23,74.8,16.52,16.52007368,0.0004460048426141,16.46,16.52,1:1.2,1-chloronaphthalene,CN,,ITO/PEDOT:PSS/active layer/PNDIT-F3N-Br/Ag,conventional,PNDIT-F3N-Br,PNDIT-F3N-Br,PEDOT:PSS,PEDOT:PSS,,Toluene,toluene,100.0,,,,,,
50758,10.1002/solr.202000156,10.1002/solr.202000156,PM6-Ir1.5,Y6-C2,PM6-Ir1.5,Y6-C2,,,0.84,26.13,73.2,16.07,16.0668144,0.01982327317985,15.92,16.07,1:1.2,1-chloronaphthalene,CN,,ITO/PEDOT:PSS/active layer/PNDIT-F3N-Br/Ag,conventional,PNDIT-F3N-Br,PNDIT-F3N-Br,PEDOT:PSS,PEDOT:PSS,,Toluene,toluene,100.0,,,,,,
50759,10.1002/solr.202000165,10.1002/solr.202000165,PM6,BTP-4Cl,PM6,BTP-4Cl,COC(=O)C(C)(C)c1cc(C)cc(-c2sc3c4sc5cc(/C=C6/C(=O)c7cc(F)cc(c7)C(=O)/C6=C\c6cc(C(C)(C)C(=O)OC)c(-c7cc(C)cc(C(C)(C)C(=O)OC)c7)s6)sc5c4c(C(C)(C)C(=O)OC)ccc2-3)c1,CCCCCCCCCc1c(/C=C2\C(=O)c3cc(Cl)c(Cl)cc3C2=C(C#N)C#N)sc2c1sc1c3c4nsnc4c4c5sc6c(CCC)c(/C=C7\C(=O)c8cc(Cl)c(Cl)cc8C7=C(C#N)C#N)sc6c5n(CC(CCCC)CCCCCC)c4c3n(CC(CCCC)CCCCCC)c21,0.868,25.49,72.21,15.98,15.976693571999997,0.0206910387985212,15.84,15.98,1:1:0,,,,ITO/PEDOT:PSS/active layer/PDIN/Al,conventional,PDIN,PDIN,PEDOT:PSS,PEDOT:PSS,,,,,-5.56,-3.65,,-5.66,-4.14,
50765,10.1002/solr.202000165,10.1002/solr.202000165,PM6,ICBA,PM6,ICBA,COC(=O)C(C)(C)c1cc(C)cc(-c2sc3c4sc5cc(/C=C6/C(=O)c7cc(F)cc(c7)C(=O)/C6=C\c6cc(C(C)(C)C(=O)OC)c(-c7cc(C)cc(C(C)(C)C(=O)OC)c7)s6)sc5c4c(C(C)(C)C(=O)OC)ccc2-3)c1,c1ccc2c(c1)C1CC2C23c4c5c6c7c8c9c(c%10c%11c2c2c4c4c%12c5c5c6c6c8c8c%13c%14c%15c%16c%17c%18c%19c%20c%21c%22c%23c(c%14c%14c%24c%23c%23c%22c%22c%20c(c2c%22c%11c%23c%10c%24c9c%148)c4c%19c%12c%17c5c%16c%136)C%152C4CC(c5ccccc54)C%18%212)C713,0.991,5.63,44.96,2.51,2.508466768,0.0610849402390392,2.36,2.51,1:0:1,,,,ITO/PEDOT:PSS/active layer/PDIN/Al,conventional,PDIN,PDIN,PEDOT:PSS,PEDOT:PSS,,,,,-5.56,-3.65,,,,
50794,10.1002/solr.202000241,10.1002/solr.202000241,PM6,N3,PM6,N3,COC(=O)C(C)(C)c1cc(C)cc(-c2sc3c4sc5cc(/C=C6/C(=O)c7cc(F)cc(c7)C(=O)/C6=C\c6cc(C(C)(C)C(=O)OC)c(-c7cc(C)cc(C(C)(C)C(=O)OC)c7)s6)sc5c4c(C(C)(C)C(=O)OC)ccc2-3)c1,CCCCCCCCCCCC1=C(/C=C2\C(=O)C3=CC(F)=C(F)C=C3C2=C(C#N)C#N)SC2=C1SC1=C2N(CCC(CC)CCCC)C2=C1C1=NSN=C1C1=C2N(CCC(CC)CCCC)C2=C1SC1=C2SC(/C=C2\C(=O)C3=CC(F)=C(F)C=C3C2=C(C#N)C#N)=C1CCCCCCCCCCC,0.84,26.0,61.0,13.8,13.3224,3.460869565217396,13.3,13.8,,,,,,,ZnO,ZnO,,,,,,,-5.56,-3.65,,-5.64,-3.86,
50795,10.1002/solr.202000241,10.1002/solr.202000241,PM6,N3,PM6,N3,COC(=O)C(C)(C)c1cc(C)cc(-c2sc3c4sc5cc(/C=C6/C(=O)c7cc(F)cc(c7)C(=O)/C6=C\c6cc(C(C)(C)C(=O)OC)c(-c7cc(C)cc(C(C)(C)C(=O)OC)c7)s6)sc5c4c(C(C)(C)C(=O)OC)ccc2-3)c1,CCCCCCCCCCCC1=C(/C=C2\C(=O)C3=CC(F)=C(F)C=C3C2=C(C#N)C#N)SC2=C1SC1=C2N(CCC(CC)CCCC)C2=C1C1=NSN=C1C1=C2N(CCC(CC)CCCC)C2=C1SC1=C2SC(/C=C2\C(=O)C3=CC(F)=C(F)C=C3C2=C(C#N)C#N)=C1CCCCCCCCCCC,0.83,26.5,65.0,14.7,14.296749999999998,2.743197278911576,14.3,14.7,1:1.2,CN,,0.5% vol,inverted,,Zr:ZnO,Zr:ZnO,MoO3,,,chlorobenzene,,,-5.56,-3.65,,-5.64,-3.86,
50814,10.1002/solr.202000253,10.1002/solr.202000253,PTQ10,ID-4Cl,PTQ10,ID-4Cl,CCCCCCCCC(CCCCCC)COc1cnc2c(-c3cccs3)c(F)c(F)cc2n1,,0.85,17.3,65.5,10.0,9.631775,3.682250000000007,9.5,10.0,,,,,,nonfullerene OPV,,,,,,,,,-5.54,-2.92,,,,
50815,10.1002/solr.202000253,10.1002/solr.202000253,PTQ10,IT-4Cl,PTQ10,IT-4Cl,CCCCCCCCC(CCCCCC)COc1cnc2c(-c3cccs3)c(F)c(F)cc2n1,CCCCCCc1ccc(C2(c3ccc(CCCCCC)cc3)c3cc4c(cc3-c3sc5cc(/C=C6\C(=O)c7cc(Cl)c(Cl)cc7C6=C(C#N)C#N)sc5c32)C(c2ccc(CCCCCC)cc2)(c2ccc(CCCCCC)cc2)c2c-4sc3cc(/C=C4\C(=O)c5cc(Cl)c(Cl)cc5C4=C(C#N)C#N)sc23)cc1,0.85,21.2,66.4,12.2,11.96528,1.923934426229503,11.9,12.2,,,,,,nonfullerene OPV,,,,,,,,,-5.54,-2.92,,-5.75,-4.09,
50816,10.1002/solr.202000253,10.1002/solr.202000253,PTQ10,m-ITIC-OR-4Cl,PTQ10,m-ITIC-OR-4Cl,CCCCCCCCC(CCCCCC)COc1cnc2c(-c3cccs3)c(F)c(F)cc2n1,CCCCCCOc1cccc(C2(c3cccc(OCCCCCC)c3)c3cc4c(cc3-c3sc5cc(/C=C6\C(=O)c7cc(Cl)c(Cl)cc7C6=C(C#N)C#N)sc5c32)C(c2cccc(OCCCCCC)c2)(c2cccc(OCCCCCC)c2)c2c-4sc3cc(/C=C4\C(=O)c5cc(Cl)c(Cl)cc5C4=C(C#N)C#N)sc23)c1,0.87,21.8,66.9,12.7,12.688254000000002,0.0924881889763537,12.6,12.7,,,,,,nonfullerene OPV,,,,,,,,,-5.54,-2.92,,-5.78,-4.05,
50817,10.1002/solr.202000253,10.1002/solr.202000253,PTQ10,Y7,PTQ10,Y7,CCCCCCCCC(CCCCCC)COc1cnc2c(-c3cccs3)c(F)c(F)cc2n1,CCCCCCCCCCCc1c(/C=C2\C(=O)c3cc(Cl)c(Cl)cc3C2=C(C#N)C#N)sc2c1sc1c3c4nsnc4c4c5sc6c(CCCCCCCCCCC)c(/C=C7\C(=O)c8cc(Cl)c(Cl)cc8C7=C(C#N)C#N)sc6c5n(CC(CC)CCCC)c4c3n(CC(CC)CCCC)c21,0.85,24.1,69.1,14.5,14.155134999999998,2.378379310344843,14.2,14.5,,,,,,nonfullerene OPV,,,,,,,,,-5.54,-2.92,,-5.72,-4.16,
50818,10.1002/solr.202000253,10.1002/solr.202000253,PTQ10,ID-4Cl,PTQ10,ID-4Cl,CCCCCCCCC(CCCCCC)COc1cnc2c(-c3cccs3)c(F)c(F)cc2n1,,,,,10.0,,,,10.0,,,,,,nonfullerene OPV,,,,,,,,,-5.54,-2.92,,,,
50819,10.1002/solr.202000253,10.1002/solr.202000253,PTQ10,IT-4Cl,PTQ10,IT-4Cl,CCCCCCCCC(CCCCCC)COc1cnc2c(-c3cccs3)c(F)c(F)cc2n1,CCCCCCc1ccc(C2(c3ccc(CCCCCC)cc3)c3cc4c(cc3-c3sc5cc(/C=C6\C(=O)c7cc(Cl)c(Cl)cc7C6=C(C#N)C#N)sc5c32)C(c2ccc(CCCCCC)cc2)(c2ccc(CCCCCC)cc2)c2c-4sc3cc(/C=C4\C(=O)c5cc(Cl)c(Cl)cc5C4=C(C#N)C#N)sc23)cc1,,,,12.2,,,,12.2,,,,,,nonfullerene OPV,,,,,,,,,-5.54,-2.92,,-5.75,-4.09,
50820,10.1002/solr.202000253,10.1002/solr.202000253,PTQ10,m-ITIC-OR-4Cl,PTQ10,m-ITIC-OR-4Cl,CCCCCCCCC(CCCCCC)COc1cnc2c(-c3cccs3)c(F)c(F)cc2n1,CCCCCCOc1cccc(C2(c3cccc(OCCCCCC)c3)c3cc4c(cc3-c3sc5cc(/C=C6\C(=O)c7cc(Cl)c(Cl)cc7C6=C(C#N)C#N)sc5c32)C(c2cccc(OCCCCCC)c2)(c2cccc(OCCCCCC)c2)c2c-4sc3cc(/C=C4\C(=O)c5cc(Cl)c(Cl)cc5C4=C(C#N)C#N)sc23)c1,,,,12.7,,,,12.7,,,,,,nonfullerene OPV,,,,,,,,,-5.54,-2.92,,-5.78,-4.05,
50821,10.1002/solr.202000253,10.1002/solr.202000253,PTQ10,Y7,PTQ10,Y7,CCCCCCCCC(CCCCCC)COc1cnc2c(-c3cccs3)c(F)c(F)cc2n1,CCCCCCCCCCCc1c(/C=C2\C(=O)c3cc(Cl)c(Cl)cc3C2=C(C#N)C#N)sc2c1sc1c3c4nsnc4c4c5sc6c(CCCCCCCCCCC)c(/C=C7\C(=O)c8cc(Cl)c(Cl)cc8C7=C(C#N)C#N)sc6c5n(CC(CC)CCCC)c4c3n(CC(CC)CCCC)c21,,,,14.5,,,,14.5,,,,,,nonfullerene OPV,,,,,,,,,-5.54,-2.92,,-5.72,-4.16,
50844,10.1002/solr.202000328,10.1002/solr.202000328,PTB7-Th,IEICO-4F,PTB7-Th,IEICO-4F,CCCCC(CC)COC(=O)c1sc2csc(-c3cc4c(-c5ccc(CC(CC)CCCC)s5)c5sccc5c(-c5ccc(CC(CC)CCCC)s5)c4s3)c2c1F,CCCCCCc1ccc(C2(c3ccc(CCCCCC)cc3)c3cc4c(cc3-c3sc(-c5sc(/C=C6\C(=O)c7cc(F)c(F)cc7C6=C(C#N)C#N)cc5OCC(CC)CCCC)cc32)C(c2ccc(CCCCCC)cc2)(c2ccc(CCCCCC)cc2)c2cc(-c3scc(/C=C5/C(=O)c6cc(F)c(F)cc6C5=C(C#N)C#N)c3OCC(CC)CCCC)sc2-4)cc1,0.644,16.78,57.95,6.61,6.262262440000001,5.260780030257181,6.26,6.61,,,,,glass/ITO/ZnO/PTB7-Th:IEICO-4F/PEDOT:PSS/AgNWs,inverted,ZnO,ZnO,PEDOT:PSS,PEDOT:PSS,,,,,-5.21,-3.6,,-5.44,-4.19,
50845,10.1002/solr.202000328,10.1002/solr.202000328,PTB7-Th,IEICO-4F,PTB7-Th,IEICO-4F,CCCCC(CC)COC(=O)c1sc2csc(-c3cc4c(-c5ccc(CC(CC)CCCC)s5)c5sccc5c(-c5ccc(CC(CC)CCCC)s5)c4s3)c2c1F,CCCCCCc1ccc(C2(c3ccc(CCCCCC)cc3)c3cc4c(cc3-c3sc(-c5sc(/C=C6\C(=O)c7cc(F)c(F)cc7C6=C(C#N)C#N)cc5OCC(CC)CCCC)cc32)C(c2ccc(CCCCCC)cc2)(c2ccc(CCCCCC)cc2)c2cc(-c3scc(/C=C5/C(=O)c6cc(F)c(F)cc6C5=C(C#N)C#N)c3OCC(CC)CCCC)sc2-4)cc1,0.658,16.86,58.96,7.41,6.540951648,11.728047935222673,6.54,7.41,,,,,glass/ITO/ZnO/PTB7-Th:IEICO-4F/PEDOT:PSS/AgNWs,inverted,ZnO,ZnO,PEDOT:PSS,PEDOT:PSS,,,,,-5.21,-3.6,,-5.44,-4.19,
50846,10.1002/solr.202000328,10.1002/solr.202000328,PTB7-Th,IEICO-4F,PTB7-Th,IEICO-4F,CCCCC(CC)COC(=O)c1sc2csc(-c3cc4c(-c5ccc(CC(CC)CCCC)s5)c5sccc5c(-c5ccc(CC(CC)CCCC)s5)c4s3)c2c1F,CCCCCCc1ccc(C2(c3ccc(CCCCCC)cc3)c3cc4c(cc3-c3sc(-c5sc(/C=C6\C(=O)c7cc(F)c(F)cc7C6=C(C#N)C#N)cc5OCC(CC)CCCC)cc32)C(c2ccc(CCCCCC)cc2)(c2ccc(CCCCCC)cc2)c2cc(-c3scc(/C=C5/C(=O)c6cc(F)c(F)cc6C5=C(C#N)C#N)c3OCC(CC)CCCC)sc2-4)cc1,0.658,17.78,61.05,7.49,7.14238602,4.64104112149533,7.14,7.49,,,,,glass/ITO/ZnO/PTB7-Th:IEICO-4F/PEDOT:PSS/AgNWs,inverted,ZnO,ZnO,PEDOT:PSS,PEDOT:PSS,,,,,-5.21,-3.6,,-5.44,-4.19,
50873,10.1002/solr.202000375,10.1002/solr.202000375,PFBDB-T,C8-ITIC,PFBDB-T,C8-ITIC,CCCCC(CC)Cc1ccc(-c2c3cc(-c4sc(-c5sc(-c6cc(F)cs6)c6c5C(=O)c5c(CC(CC)CCCC)sc(CC(CC)CCCC)c5C6=O)cc4F)sc3c(-c3ccc(CC(CC)CCCC)s3)c3ccsc23)s1,CCCCCCCCC1(CCCCCCCC)c2cc3c(cc2-c2sc4cc(/C=C5\C(=O)c6ccccc6C5=C(C#N)C#N)sc4c21)C(CCCCCCCC)(CCCCCCCC)c1c-3sc2cc(/C=C3\C(=O)c4ccccc4C3=C(C#N)C#N)sc12,0.92,22.2,63.2,12.9,12.907968,0.0617674418604649,,,,,,,inverted,inverted,PEIE,PEIE,MoOx,MoO3,,,,,-5.47,-3.46,,-5.63,-3.91,
50874,10.1002/solr.202000375,10.1002/solr.202000375,J52,N2200,J52,N2200,CCCCCCCCC(CCCCCC)Cn1nc2c(-c3cccs3)c(F)c(F)c(-c3ccc(-c4cc5c(-c6ccc(CC(CC)CCCC)s6)c6sccc6c(-c6ccc(CC(CC)CCCC)s6)c5s4)s3)c2n1,CCCCCCCCCCC(CCCCCCCC)CN1C(=O)c2ccc3c4c(c(-c5ccc(-c6cccs6)s5)cc(c24)C1=O)C(=O)N(CC(CCCCCCCC)CCCCCCCCCC)C3=O,0.8,16.0,59.6,7.7,7.628800000000001,0.9246753246753152,,,,,,,inverted,inverted,PEIE,PEIE,MoOx,MoO3,,,,,-5.2,-3.05,,-5.71,-4.02,
50875,10.1002/solr.202000375,10.1002/solr.202000375,PTB7-Th,PC71BM,PTB7-Th,PC71BM,CCCCC(CC)COC(=O)c1sc2csc(-c3cc4c(-c5ccc(CC(CC)CCCC)s5)c5sccc5c(-c5ccc(CC(CC)CCCC)s5)c4s3)c2c1F,COC(=O)CCCC1(c2ccccc2)C23c4c5ccc6c7cc8c9c%10c(cc%11cc%12c%13c%14c(cc%15c%16ccc-5c2c%16c2c5c%16c%17c(c(c46)c7c9c%17c4c%10c%11c%13c4c%16c%14c%152)C513)C%12)C8,0.8,18.3,63.7,9.4,9.32568,0.7906382978723422,,,,,,,inverted,inverted,PEIE,PEIE,MoOx,MoO3,,,,,-5.21,-3.6,,-5.9,-3.9,
50876,10.1002/solr.202000375,10.1002/solr.202000375,PTB7-Th,PNDI-T10,PTB7-Th,PNDI-T10,CCCCC(CC)COC(=O)c1sc2csc(-c3cc4c(-c5ccc(CC(CC)CCCC)s5)c5sccc5c(-c5ccc(CC(CC)CCCC)s5)c4s3)c2c1F,CCCCCCCCCCC(CCCCCCCC)CN1C(=O)c2ccc3c4c(c(-c5ccc(-c6ccc(-c7cc8c9c(c(-c%10cccs%10)cc%10c9c7C(=O)N(CC(CCCCCCCC)CCCCCCCCCC)C%10=O)C(=O)N(CC(CCCCCCCC)CCCCCCCCCC)C8=O)s6)s5)cc(c24)C1=O)C(=O)N(CC(CCCCCCCC)CCCCCCCCCC)C3=O,0.8,10.6,47.2,4.0,4.00256,0.0639999999999973,,,,,,,inverted,inverted,PEIE,PEIE,MoOx,MoO3,,,,,-5.21,-3.6,,-6.36,-4.05,
50877,10.1002/solr.202000375,10.1002/solr.202000375,PTB7-Th,N2200,PTB7-Th,N2200,CCCCC(CC)COC(=O)c1sc2csc(-c3cc4c(-c5ccc(CC(CC)CCCC)s5)c5sccc5c(-c5ccc(CC(CC)CCCC)s5)c4s3)c2c1F,CCCCCCCCCCC(CCCCCCCC)CN1C(=O)c2ccc3c4c(c(-c5ccc(-c6cccs6)s5)cc(c24)C1=O)C(=O)N(CC(CCCCCCCC)CCCCCCCCCC)C3=O,0.8,11.7,41.4,3.9,3.87504,0.6400000000000023,,,,,,,inverted,inverted,PEIE,PEIE,MoOx,MoO3,,,,,-5.21,-3.6,,-5.71,-4.02,
50878,10.1002/solr.202000396,10.1002/solr.202000396,PM6,Y6,PM6,Y6,COC(=O)C(C)(C)c1cc(C)cc(-c2sc3c4sc5cc(/C=C6/C(=O)c7cc(F)cc(c7)C(=O)/C6=C\c6cc(C(C)(C)C(=O)OC)c(-c7cc(C)cc(C(C)(C)C(=O)OC)c7)s6)sc5c4c(C(C)(C)C(=O)OC)ccc2-3)c1,CCCCCCCCCCCc1c(/C=C2\C(=O)c3cc(F)c(F)cc3C2=C(C#N)C#N)sc2c1sc1c3c4nsnc4c4c5sc6c(CCCCCCCCCCC)c(/C=C7\C(=O)c8cc(F)c(F)cc8C7=C(C#N)C#N)sc6c5n(CC(CC)CCCC)c4c3n(CC(CC)CCCC)c21,0.83,25.2,73.02,15.2,15.272863199999996,0.4793631578947165,15.11,15.2,1:1.2,,,,ITO/PEDOT:PSS/active layer/PDINO/Al,conventional,PDINO,PDINO,PEDOT:PSS,PEDOT:PSS,125.0,,,,-5.56,-3.65,,-5.65,-4.09,
50880,10.1002/solr.202000396,10.1002/solr.202000396,P1,Y6,P1,Y6,CCCCCCCCc1cc(-c2c(-c3cccs3)sc3c(-c4cc(CCCCCCCC)c(CCCCCCCC)s4)c(-c4ccc(-c5cccc6nsnc56)s4)sc23)sc1CCCCCCCC,CCCCCCCCCCCc1c(/C=C2\C(=O)c3cc(F)c(F)cc3C2=C(C#N)C#N)sc2c1sc1c3c4nsnc4c4c5sc6c(CCCCCCCCCCC)c(/C=C7\C(=O)c8cc(F)c(F)cc8C7=C(C#N)C#N)sc6c5n(CC(CC)CCCC)c4c3n(CC(CC)CCCC)c21,0.92,21.18,52.07,10.1,10.14615192,0.4569497029703125,9.99,10.1,1:1.2,,,,ITO/PEDOT:PSS/active layer/PDINO/Al,conventional,PDINO,PDINO,PEDOT:PSS,PEDOT:PSS,130.0,,,,,,,-5.65,-4.09,
50881,10.1002/solr.202000409,10.1002/solr.202000409,PBDB-T,PYE0,PBDB-T,PYE0,CCCCC(CC)Cc1ccc(-c2c3cc(-c4ccc(-c5sc(-c6cccs6)c6c5C(=O)c5c(CC(CC)CCCC)sc(CC(CC)CCCC)c5C6=O)s4)sc3c(-c3ccc(CC(CC)CCCC)s3)c3ccsc23)s1,,0.911,19.72,70.54,12.67,12.672454568,0.0193730702446802,12.45,12.67,,1-chloronaphthalene,,2.5%,ITO/PEDOT:PSS/PBDB-T:polymer acceptors/PDINO/Al,conventional,PDINO,PDINO,PEDOT:PSS,PEDOT:PSS,,chloroform,chloroform,,-5.33,-3.48,,,,
50882,10.1002/solr.202000409,10.1002/solr.202000409,PBDB-T,PYE10,PBDB-T,PYE10,CCCCC(CC)Cc1ccc(-c2c3cc(-c4ccc(-c5sc(-c6cccs6)c6c5C(=O)c5c(CC(CC)CCCC)sc(CC(CC)CCCC)c5C6=O)s4)sc3c(-c3ccc(CC(CC)CCCC)s3)c3ccsc23)s1,,0.9,20.93,69.43,13.09,13.0785291,0.0876310160427736,12.72,13.09,,1-chloronaphthalene,,2.5%,ITO/PEDOT:PSS/PBDB-T:polymer acceptors/PDINO/Al,conventional,PDINO,PDINO,PEDOT:PSS,PEDOT:PSS,,chloroform,chloroform,,-5.33,-3.48,,,,
50883,10.1002/solr.202000409,10.1002/solr.202000409,PBDB-T,PYE20,PBDB-T,PYE20,CCCCC(CC)Cc1ccc(-c2c3cc(-c4ccc(-c5sc(-c6cccs6)c6c5C(=O)c5c(CC(CC)CCCC)sc(CC(CC)CCCC)c5C6=O)s4)sc3c(-c3ccc(CC(CC)CCCC)s3)c3ccsc23)s1,,0.905,20.97,71.63,13.6,13.593833955,0.0453385661764612,13.33,13.6,,1-chloronaphthalene,,2.5%,ITO/PEDOT:PSS/PBDB-T:polymer acceptors/PDINO/Al,conventional,PDINO,PDINO,PEDOT:PSS,PEDOT:PSS,,chloroform,chloroform,,-5.33,-3.48,,,,
50884,10.1002/solr.202000409,10.1002/solr.202000409,PBDB-T,PYE30,PBDB-T,PYE30,CCCCC(CC)Cc1ccc(-c2c3cc(-c4ccc(-c5sc(-c6cccs6)c6c5C(=O)c5c(CC(CC)CCCC)sc(CC(CC)CCCC)c5C6=O)s4)sc3c(-c3ccc(CC(CC)CCCC)s3)c3ccsc23)s1,,0.875,21.63,70.18,13.28,13.28244225,0.0183904367469986,13.22,13.28,,1-chloronaphthalene,,2.5%,ITO/PEDOT:PSS/PBDB-T:polymer acceptors/PDINO/Al,conventional,PDINO,PDINO,PEDOT:PSS,PEDOT:PSS,,chloroform,chloroform,,-5.33,-3.48,,,,
50885,10.1002/solr.202000409,10.1002/solr.202000409,PBDB-T,PYE40,PBDB-T,PYE40,CCCCC(CC)Cc1ccc(-c2c3cc(-c4ccc(-c5sc(-c6cccs6)c6c5C(=O)c5c(CC(CC)CCCC)sc(CC(CC)CCCC)c5C6=O)s4)sc3c(-c3ccc(CC(CC)CCCC)s3)c3ccsc23)s1,,0.861,22.24,68.12,13.04,13.044053568,0.0310856441717774,12.71,13.04,,1-chloronaphthalene,,2.5%,ITO/PEDOT:PSS/PBDB-T:polymer acceptors/PDINO/Al,conventional,PDINO,PDINO,PEDOT:PSS,PEDOT:PSS,,chloroform,chloroform,,-5.33,-3.48,,,,
50888,10.1002/solr.202000460,10.1002/solr.202000460,FG3,Y6,FG3,Y6,,CCCCCCCCCCCc1c(/C=C2\C(=O)c3cc(F)c(F)cc3C2=C(C#N)C#N)sc2c1sc1c3c4nsnc4c4c5sc6c(CCCCCCCCCCC)c(/C=C7\C(=O)c8cc(F)c(F)cc8C7=C(C#N)C#N)sc6c5n(CC(CC)CCCC)c4c3n(CC(CC)CCCC)c21,0.9,18.38,65.0,10.75,10.752299999999998,0.0213953488371924,10.75,,1:1.5,,,,ITO/PEDOT:PSS/active layer/PFN/Al,conventional,PFN,PFN,PEDOT:PSS,PEDOT:PSS,,toluene,toluene,,,,,-5.65,-4.09,
50889,10.1002/solr.202000460,10.1002/solr.202000460,FG4,Y6,FG4,Y6,,CCCCCCCCCCCc1c(/C=C2\C(=O)c3cc(F)c(F)cc3C2=C(C#N)C#N)sc2c1sc1c3c4nsnc4c4c5sc6c(CCCCCCCCCCC)c(/C=C7\C(=O)c8cc(F)c(F)cc8C7=C(C#N)C#N)sc6c5n(CC(CC)CCCC)c4c3n(CC(CC)CCCC)c21,0.79,20.92,67.0,11.07,11.072956,0.0267028003613466,11.07,,1:1.5,,,,ITO/PEDOT:PSS/active layer/PFN/Al,conventional,PFN,PFN,PEDOT:PSS,PEDOT:PSS,,toluene,toluene,,,,,-5.65,-4.09,
50891,10.1002/solr.202000476,10.1002/solr.202000476,PT2,TTPTTT-4F,PT2,TTPTTT-4F,CCCCCCCCc1sc(CCCCCCCC)c2c1C(=O)c1c(-c3cccs3)sc(-c3ccc(-c4cc5c(-c6ccc(CC(CC)CCCC)s6)c6sccc6c(-c6ccc(CC(CC)CCCC)s6)c5s4)s3)c1C2=O,CCCCCCC1=CCC(C2(c3ccc(CCCCCC)cc3)c3cc4c(cc3-c3sc5cc(/C=C6\C(=O)c7cc(F)c(F)cc7C6C(C#N)C#N)sc5c32)C(c2ccc(CCCCCC)cc2)(c2ccc(CCCCCC)cc2)c2c-4sc3c2sc2cc(/C=C4\C(=O)C5=C(C=C(F)C(F)C5)C4=C(C#N)C#N)sc23)C=C1,0.88,18.7,75.5,12.4,12.42428,0.1958064516128967,12.4,,,,,,Binary device,,,,,,100.0,,,,-5.35,-3.58,,-5.69,-4.12,
50892,10.1002/solr.202000476,10.1002/solr.202000476,PT2,TTPTTT-4F,PT2,TTPTTT-4F,CCCCCCCCc1sc(CCCCCCCC)c2c1C(=O)c1c(-c3cccs3)sc(-c3ccc(-c4cc5c(-c6ccc(CC(CC)CCCC)s6)c6sccc6c(-c6ccc(CC(CC)CCCC)s6)c5s4)s3)c1C2=O,CCCCCCC1=CCC(C2(c3ccc(CCCCCC)cc3)c3cc4c(cc3-c3sc5cc(/C=C6\C(=O)c7cc(F)c(F)cc7C6C(C#N)C#N)sc5c32)C(c2ccc(CCCCCC)cc2)(c2ccc(CCCCCC)cc2)c2c-4sc3c2sc2cc(/C=C4\C(=O)C5=C(C=C(F)C(F)C5)C4=C(C#N)C#N)sc23)C=C1,0.87,18.5,70.6,11.4,11.36307,0.3239473684210674,11.4,,,,,,Binary device,,,,,,200.0,,,,-5.35,-3.58,,-5.69,-4.12,
50893,10.1002/solr.202000476,10.1002/solr.202000476,PT2,TTPTTT-4F,PT2,TTPTTT-4F,CCCCCCCCc1sc(CCCCCCCC)c2c1C(=O)c1c(-c3cccs3)sc(-c3ccc(-c4cc5c(-c6ccc(CC(CC)CCCC)s6)c6sccc6c(-c6ccc(CC(CC)CCCC)s6)c5s4)s3)c1C2=O,CCCCCCC1=CCC(C2(c3ccc(CCCCCC)cc3)c3cc4c(cc3-c3sc5cc(/C=C6\C(=O)c7cc(F)c(F)cc7C6C(C#N)C#N)sc5c32)C(c2ccc(CCCCCC)cc2)(c2ccc(CCCCCC)cc2)c2c-4sc3c2sc2cc(/C=C4\C(=O)C5=C(C=C(F)C(F)C5)C4=C(C#N)C#N)sc23)C=C1,0.87,20.4,59.7,10.6,10.595555999999998,0.0419245283018983,10.6,,,,,,Binary device,,,,,,300.0,,,,-5.35,-3.58,,-5.69,-4.12,
50894,10.1002/solr.202000476,10.1002/solr.202000476,PT2,TTPTTT-4F,PT2,TTPTTT-4F,CCCCCCCCc1sc(CCCCCCCC)c2c1C(=O)c1c(-c3cccs3)sc(-c3ccc(-c4cc5c(-c6ccc(CC(CC)CCCC)s6)c6sccc6c(-c6ccc(CC(CC)CCCC)s6)c5s4)s3)c1C2=O,CCCCCCC1=CCC(C2(c3ccc(CCCCCC)cc3)c3cc4c(cc3-c3sc5cc(/C=C6\C(=O)c7cc(F)c(F)cc7C6C(C#N)C#N)sc5c32)C(c2ccc(CCCCCC)cc2)(c2ccc(CCCCCC)cc2)c2c-4sc3c2sc2cc(/C=C4\C(=O)C5=C(C=C(F)C(F)C5)C4=C(C#N)C#N)sc23)C=C1,0.87,20.5,56.5,10.1,10.076775,0.2299504950495054,10.1,,,,,,Binary device,,,,,,400.0,,,,-5.35,-3.58,,-5.69,-4.12,
50895,10.1002/solr.202000476,10.1002/solr.202000476,PT2,TTPTTT-4F,PT2,TTPTTT-4F,CCCCCCCCc1sc(CCCCCCCC)c2c1C(=O)c1c(-c3cccs3)sc(-c3ccc(-c4cc5c(-c6ccc(CC(CC)CCCC)s6)c6sccc6c(-c6ccc(CC(CC)CCCC)s6)c5s4)s3)c1C2=O,CCCCCCC1=CCC(C2(c3ccc(CCCCCC)cc3)c3cc4c(cc3-c3sc5cc(/C=C6\C(=O)c7cc(F)c(F)cc7C6C(C#N)C#N)sc5c32)C(c2ccc(CCCCCC)cc2)(c2ccc(CCCCCC)cc2)c2c-4sc3c2sc2cc(/C=C4\C(=O)C5=C(C=C(F)C(F)C5)C4=C(C#N)C#N)sc23)C=C1,0.87,20.8,53.5,9.7,9.68136,0.1921649484536035,9.7,,,,,,Binary device,,,,,,500.0,,,,-5.35,-3.58,,-5.69,-4.12,
50901,10.1002/solr.202000497,10.1002/solr.202000497,PM6,N3,PM6,N3,COC(=O)C(C)(C)c1cc(C)cc(-c2sc3c4sc5cc(/C=C6/C(=O)c7cc(F)cc(c7)C(=O)/C6=C\c6cc(C(C)(C)C(=O)OC)c(-c7cc(C)cc(C(C)(C)C(=O)OC)c7)s6)sc5c4c(C(C)(C)C(=O)OC)ccc2-3)c1,CCCCCCCCCCCC1=C(/C=C2\C(=O)C3=CC(F)=C(F)C=C3C2=C(C#N)C#N)SC2=C1SC1=C2N(CCC(CC)CCCC)C2=C1C1=NSN=C1C1=C2N(CCC(CC)CCCC)C2=C1SC1=C2SC(/C=C2\C(=O)C3=CC(F)=C(F)C=C3C2=C(C#N)C#N)=C1CCCCCCCCCCC,0.8,20.57,60.0,9.88,9.8736,0.0647773279352335,9.88,,,,,,Semitransparent Devices,,ZnO,ZnO,,,,,,,-5.56,-3.65,,-5.64,-3.86,
50902,10.1002/solr.202000497,10.1002/solr.202000497,PM6,N3,PM6,N3,COC(=O)C(C)(C)c1cc(C)cc(-c2sc3c4sc5cc(/C=C6/C(=O)c7cc(F)cc(c7)C(=O)/C6=C\c6cc(C(C)(C)C(=O)OC)c(-c7cc(C)cc(C(C)(C)C(=O)OC)c7)s6)sc5c4c(C(C)(C)C(=O)OC)ccc2-3)c1,CCCCCCCCCCCC1=C(/C=C2\C(=O)C3=CC(F)=C(F)C=C3C2=C(C#N)C#N)SC2=C1SC1=C2N(CCC(CC)CCCC)C2=C1C1=NSN=C1C1=C2N(CCC(CC)CCCC)C2=C1SC1=C2SC(/C=C2\C(=O)C3=CC(F)=C(F)C=C3C2=C(C#N)C#N)=C1CCCCCCCCCCC,0.81,20.85,62.0,10.46,10.47087,0.1039196940726465,10.46,,1:1.2,chloronaphthalene,,0.5% vol,Semitransparent Devices,,ZnO/TiOx (two cycles),ZnO/TiOx,MoO3,,,chlorobenzene,,,-5.56,-3.65,,-5.64,-3.86,
50903,10.1002/solr.202000498,10.1002/solr.202000498,PM6,Y6,PM6,Y6,COC(=O)C(C)(C)c1cc(C)cc(-c2sc3c4sc5cc(/C=C6/C(=O)c7cc(F)cc(c7)C(=O)/C6=C\c6cc(C(C)(C)C(=O)OC)c(-c7cc(C)cc(C(C)(C)C(=O)OC)c7)s6)sc5c4c(C(C)(C)C(=O)OC)ccc2-3)c1,CCCCCCCCCCCc1c(/C=C2\C(=O)c3cc(F)c(F)cc3C2=C(C#N)C#N)sc2c1sc1c3c4nsnc4c4c5sc6c(CCCCCCCCCCC)c(/C=C7\C(=O)c8cc(F)c(F)cc8C7=C(C#N)C#N)sc6c5n(CC(CC)CCCC)c4c3n(CC(CC)CCCC)c21,0.82,26.3,73.4,15.9,15.829444,0.443748427672955,,,,0.5% CN,CN,0.5%,conventional,conventional,,,,,100.0,,,,-5.56,-3.65,,-5.65,-4.09,
50904,10.1002/solr.202000498,10.1002/solr.202000498,PM6,Y6,PM6,Y6,COC(=O)C(C)(C)c1cc(C)cc(-c2sc3c4sc5cc(/C=C6/C(=O)c7cc(F)cc(c7)C(=O)/C6=C\c6cc(C(C)(C)C(=O)OC)c(-c7cc(C)cc(C(C)(C)C(=O)OC)c7)s6)sc5c4c(C(C)(C)C(=O)OC)ccc2-3)c1,CCCCCCCCCCCc1c(/C=C2\C(=O)c3cc(F)c(F)cc3C2=C(C#N)C#N)sc2c1sc1c3c4nsnc4c4c5sc6c(CCCCCCCCCCC)c(/C=C7\C(=O)c8cc(F)c(F)cc8C7=C(C#N)C#N)sc6c5n(CC(CC)CCCC)c4c3n(CC(CC)CCCC)c21,0.81,25.5,58.5,12.2,12.083175,0.9575819672131036,,,,0.5% CN,CN,0.5%,conventional,conventional,,,,,400.0,,,,-5.56,-3.65,,-5.65,-4.09,
50905,10.1002/solr.202000498,10.1002/solr.202000498,PM6,Y6,PM6,Y6,COC(=O)C(C)(C)c1cc(C)cc(-c2sc3c4sc5cc(/C=C6/C(=O)c7cc(F)cc(c7)C(=O)/C6=C\c6cc(C(C)(C)C(=O)OC)c(-c7cc(C)cc(C(C)(C)C(=O)OC)c7)s6)sc5c4c(C(C)(C)C(=O)OC)ccc2-3)c1,CCCCCCCCCCCc1c(/C=C2\C(=O)c3cc(F)c(F)cc3C2=C(C#N)C#N)sc2c1sc1c3c4nsnc4c4c5sc6c(CCCCCCCCCCC)c(/C=C7\C(=O)c8cc(F)c(F)cc8C7=C(C#N)C#N)sc6c5n(CC(CC)CCCC)c4c3n(CC(CC)CCCC)c21,0.81,26.3,68.1,14.4,14.507343,0.745437499999989,,,,1.5% CN,CN,1.5%,conventional,conventional,,,,,400.0,,,,-5.56,-3.65,,-5.65,-4.09,
50906,10.1002/solr.202000498,10.1002/solr.202000498,PM6,Y6,PM6,Y6,COC(=O)C(C)(C)c1cc(C)cc(-c2sc3c4sc5cc(/C=C6/C(=O)c7cc(F)cc(c7)C(=O)/C6=C\c6cc(C(C)(C)C(=O)OC)c(-c7cc(C)cc(C(C)(C)C(=O)OC)c7)s6)sc5c4c(C(C)(C)C(=O)OC)ccc2-3)c1,CCCCCCCCCCCc1c(/C=C2\C(=O)c3cc(F)c(F)cc3C2=C(C#N)C#N)sc2c1sc1c3c4nsnc4c4c5sc6c(CCCCCCCCCCC)c(/C=C7\C(=O)c8cc(F)c(F)cc8C7=C(C#N)C#N)sc6c5n(CC(CC)CCCC)c4c3n(CC(CC)CCCC)c21,0.81,25.7,58.0,12.0,12.07386,0.6154999999999984,,,,0.5% CN,CN,0.5%,conventional,conventional,,,,,400.0,,,,-5.56,-3.65,,-5.65,-4.09,
50907,10.1002/solr.202000498,10.1002/solr.202000498,PM6,Y6,PM6,Y6,COC(=O)C(C)(C)c1cc(C)cc(-c2sc3c4sc5cc(/C=C6/C(=O)c7cc(F)cc(c7)C(=O)/C6=C\c6cc(C(C)(C)C(=O)OC)c(-c7cc(C)cc(C(C)(C)C(=O)OC)c7)s6)sc5c4c(C(C)(C)C(=O)OC)ccc2-3)c1,CCCCCCCCCCCc1c(/C=C2\C(=O)c3cc(F)c(F)cc3C2=C(C#N)C#N)sc2c1sc1c3c4nsnc4c4c5sc6c(CCCCCCCCCCC)c(/C=C7\C(=O)c8cc(F)c(F)cc8C7=C(C#N)C#N)sc6c5n(CC(CC)CCCC)c4c3n(CC(CC)CCCC)c21,0.8,24.4,60.7,11.8,11.84864,0.4122033898304992,,,,0.5% CN,CN,0.5%,conventional,conventional,,,,,400.0,,,,-5.56,-3.65,,-5.65,-4.09,
50908,10.1002/solr.202000498,10.1002/solr.202000498,PM6,Y6,PM6,Y6,COC(=O)C(C)(C)c1cc(C)cc(-c2sc3c4sc5cc(/C=C6/C(=O)c7cc(F)cc(c7)C(=O)/C6=C\c6cc(C(C)(C)C(=O)OC)c(-c7cc(C)cc(C(C)(C)C(=O)OC)c7)s6)sc5c4c(C(C)(C)C(=O)OC)ccc2-3)c1,CCCCCCCCCCCc1c(/C=C2\C(=O)c3cc(F)c(F)cc3C2=C(C#N)C#N)sc2c1sc1c3c4nsnc4c4c5sc6c(CCCCCCCCCCC)c(/C=C7\C(=O)c8cc(F)c(F)cc8C7=C(C#N)C#N)sc6c5n(CC(CC)CCCC)c4c3n(CC(CC)CCCC)c21,0.82,25.8,66.8,14.1,14.132208,0.2284255319148858,,,,0.5% CN,CN,0.5%,conventional,conventional,,,,,400.0,,,,-5.56,-3.65,,-5.65,-4.09,
50928,10.1002/solr.202000537,10.1002/solr.202000537,BPR-SCl,Y6,BPR-SCl,Y6,,CCCCCCCCCCCc1c(/C=C2\C(=O)c3cc(F)c(F)cc3C2=C(C#N)C#N)sc2c1sc1c3c4nsnc4c4c5sc6c(CCCCCCCCCCC)c(/C=C7\C(=O)c8cc(F)c(F)cc8C7=C(C#N)C#N)sc6c5n(CC(CC)CCCC)c4c3n(CC(CC)CCCC)c21,0.92,5.79,27.0,1.45,1.438236,0.8113103448275782,1.35,1.45,1:1,1-chloronaphthalene (CN),CN,,ITO/PEDOT:PSS/active layer/PFN-Br/Ag,conventional,PFN-Br,PFN-Br,PEDOT:PSS,PEDOT:PSS,,,,100.0,,,,-5.65,-4.09,
50929,10.1002/solr.202000537,10.1002/solr.202000537,BPR-SCl,Y6,BPR-SCl,Y6,,CCCCCCCCCCCc1c(/C=C2\C(=O)c3cc(F)c(F)cc3C2=C(C#N)C#N)sc2c1sc1c3c4nsnc4c4c5sc6c(CCCCCCCCCCC)c(/C=C7\C(=O)c8cc(F)c(F)cc8C7=C(C#N)C#N)sc6c5n(CC(CC)CCCC)c4c3n(CC(CC)CCCC)c21,0.91,18.41,59.0,9.83,9.884329,0.5526856561546384,9.62,9.83,2:1,1-chloronaphthalene (CN),CN,,ITO/PEDOT:PSS/active layer/PFN-Br/Ag,conventional,PFN-Br,PFN-Br,PEDOT:PSS,PEDOT:PSS,,,,100.0,,,,-5.65,-4.09,
50930,10.1002/solr.202000538,10.1002/solr.202000538,PTQ10,4TIC-4F,PTQ10,F6IC,CCCCCCCCC(CCCCCC)COc1cnc2c(-c3cccs3)c(F)c(F)cc2n1,CCCCCCc1ccc(C2(c3ccc(CCCCCC)cc3)c3cc(/C=C4\C(=O)c5cc(F)c(F)cc5C4=C(C#N)C#N)sc3-c3sc4c5c(sc4c32)-c2sc(/C=C3\C(=O)c4cc(F)c(F)cc4C3=C(C#N)C#N)cc2C5(c2ccc(CCCCCC)cc2)c2ccc(CCCCCC)cc2)cc1,0.77,19.3,55.0,8.4,8.17355,2.695833333333331,8.1,8.4,1:2.5,,,,inverted,inverted,ZnO,ZnO,MoO3,MoO3,160.0,"1,2,4-trimethylbenzene","1,2,4-trimethylbenzene",,-5.54,-2.92,,-5.63,-4.115,
50937,10.1002/solr.202000538,10.1002/solr.202000538,PTQ10,PC61BM,PTQ10,PC61BM,CCCCCCCCC(CCCCCC)COc1cnc2c(-c3cccs3)c(F)c(F)cc2n1,COC(=O)CCCC1(c2ccccc2)C23c4c5c6c7c8c9c(c%10c%11c2c2c%12c4c4c%13c5c5c7c7c8c8c%14c9c%10c9c%10c%11c2c2c%11c%12c4c4c%12c%13c5c5c7c7c8c8c%14c9c9c%10c2c2c%11c4c4c%12c5c7c5c8c9c2c45)C613,0.89,5.7,67.0,3.6,3.3989100000000003,5.585833333333326,3.4,3.6,1:2.5,,,,inverted,inverted,ZnO,ZnO,MoO3,MoO3,160.0,"1,2,4-trimethylbenzene","1,2,4-trimethylbenzene",,-5.54,-2.92,,-6.1,-3.7,
50938,10.1002/solr.202000547,10.1002/solr.202000547,PBTVT,ITOIC-2F,PBTVT,ITOIC-2F,,CCCCCCOc1c(/C=C2\C(=O)c3cc(F)c(F)cc3C2=C(C#N)C#N)sc(-c2cc3c(s2)-c2cc4c(cc2C3(c2ccc(CCCCCC)cc2)c2ccc(CCCCCC)cc2)-c2sc(-c3sc(/C=C5\C(=O)c6cc(F)c(F)cc6C5=C(C#N)C#N)c(OCCCCCC)c3OCCCCCC)cc2C4(c2ccc(CCCCCC)cc2)c2ccc(CCCCCC)cc2)c1OCCCCCC,0.93,17.15,57.7,9.25,9.2028615,0.5096054054053955,9.13,9.25,,,,,inverted,inverted,ZnO,ZnO,MoO3,MoO3,,o-DCB,o-DCB,,,,,-5.52,-3.9,
50939,10.1002/solr.202000547,10.1002/solr.202000547,PBTVT,ITOIC-2F,PBTVT,ITOIC-2F,,CCCCCCOc1c(/C=C2\C(=O)c3cc(F)c(F)cc3C2=C(C#N)C#N)sc(-c2cc3c(s2)-c2cc4c(cc2C3(c2ccc(CCCCCC)cc2)c2ccc(CCCCCC)cc2)-c2sc(-c3sc(/C=C5\C(=O)c6cc(F)c(F)cc6C5=C(C#N)C#N)c(OCCCCCC)c3OCCCCCC)cc2C4(c2ccc(CCCCCC)cc2)c2ccc(CCCCCC)cc2)c1OCCCCCC,0.91,19.55,59.3,10.51,10.5497665,0.378368220742157,10.39,10.51,,,,,inverted,inverted,ZnO,ZnO,MoO3,MoO3,,o-DCB,o-DCB,150.0,,,,-5.52,-3.9,
50940,10.1002/solr.202000547,10.1002/solr.202000547,PBTVT,ITOIC-2F,PBTVT,ITOIC-2F,,CCCCCCOc1c(/C=C2\C(=O)c3cc(F)c(F)cc3C2=C(C#N)C#N)sc(-c2cc3c(s2)-c2cc4c(cc2C3(c2ccc(CCCCCC)cc2)c2ccc(CCCCCC)cc2)-c2sc(-c3sc(/C=C5\C(=O)c6cc(F)c(F)cc6C5=C(C#N)C#N)c(OCCCCCC)c3OCCCCCC)cc2C4(c2ccc(CCCCCC)cc2)c2ccc(CCCCCC)cc2)c1OCCCCCC,0.9,20.05,55.4,9.96,9.99693,0.3707831325301195,9.84,9.96,,,,,inverted,inverted,ZnO,ZnO,MoO3,MoO3,,OX,o-xylene,,,,,-5.52,-3.9,
50941,10.1002/solr.202000547,10.1002/solr.202000547,PBTVT,ITOIC-2F,PBTVT,ITOIC-2F,,CCCCCCOc1c(/C=C2\C(=O)c3cc(F)c(F)cc3C2=C(C#N)C#N)sc(-c2cc3c(s2)-c2cc4c(cc2C3(c2ccc(CCCCCC)cc2)c2ccc(CCCCCC)cc2)-c2sc(-c3sc(/C=C5\C(=O)c6cc(F)c(F)cc6C5=C(C#N)C#N)c(OCCCCCC)c3OCCCCCC)cc2C4(c2ccc(CCCCCC)cc2)c2ccc(CCCCCC)cc2)c1OCCCCCC,0.91,20.41,59.7,11.04,11.088140700000002,0.4360570652174177,10.98,11.04,,,,,inverted,inverted,ZnO,ZnO,MoO3,MoO3,,OX,o-xylene,150.0,,,,-5.52,-3.9,
50972,10.1002/solr.202000625,10.1002/solr.202000625,PM6,BTP-4F-12,PM6,Y6,COC(=O)C(C)(C)c1cc(C)cc(-c2sc3c4sc5cc(/C=C6/C(=O)c7cc(F)cc(c7)C(=O)/C6=C\c6cc(C(C)(C)C(=O)OC)c(-c7cc(C)cc(C(C)(C)C(=O)OC)c7)s6)sc5c4c(C(C)(C)C(=O)OC)ccc2-3)c1,CCCCCCCCCCCc1c(/C=C2\C(=O)c3cc(F)c(F)cc3C2=C(C#N)C#N)sc2c1sc1c3c4nsnc4c4c5sc6c(CCCCCCCCCCC)c(/C=C7\C(=O)c8cc(F)c(F)cc8C7=C(C#N)C#N)sc6c5n(CC(CC)CCCC)c4c3n(CC(CC)CCCC)c21,0.84,25.4,77.0,16.3,16.42872,0.7896932515337284,16.0,16.3,,,,,,,,,PEDOT:PSS,PEDOT:PSS,,,,,-5.56,-3.65,,-5.65,-4.09,
50973,10.1002/solr.202000625,10.1002/solr.202000625,PM6,BTP-4F-12,PM6,Y6,COC(=O)C(C)(C)c1cc(C)cc(-c2sc3c4sc5cc(/C=C6/C(=O)c7cc(F)cc(c7)C(=O)/C6=C\c6cc(C(C)(C)C(=O)OC)c(-c7cc(C)cc(C(C)(C)C(=O)OC)c7)s6)sc5c4c(C(C)(C)C(=O)OC)ccc2-3)c1,CCCCCCCCCCCc1c(/C=C2\C(=O)c3cc(F)c(F)cc3C2=C(C#N)C#N)sc2c1sc1c3c4nsnc4c4c5sc6c(CCCCCCCCCCC)c(/C=C7\C(=O)c8cc(F)c(F)cc8C7=C(C#N)C#N)sc6c5n(CC(CC)CCCC)c4c3n(CC(CC)CCCC)c21,0.83,25.6,77.0,16.2,16.36096,0.9935802469135762,15.9,16.2,,,,,,,,,PDAS,PDAS,,,,,-5.56,-3.65,,-5.65,-4.09,
50974,10.1002/solr.202000625,10.1002/solr.202000625,PBDB-T,ITIC,PBDB-T,ITIC,CCCCC(CC)Cc1ccc(-c2c3cc(-c4ccc(-c5sc(-c6cccs6)c6c5C(=O)c5c(CC(CC)CCCC)sc(CC(CC)CCCC)c5C6=O)s4)sc3c(-c3ccc(CC(CC)CCCC)s3)c3ccsc23)s1,CCCCCCc1ccc(C2(c3ccc(CCCCCC)cc3)c3cc4c(cc3-c3sc5cc(C=C6C(=O)c7ccccc7C6=C(C#N)C#N)sc5c32)C(c2ccc(CCCCCC)cc2)(c2ccc(CCCCCC)cc2)c2c-4sc3cc(C=C4C(=O)c5ccccc5C4=C(C#N)C#N)sc23)cc1,0.89,15.7,71.8,10.0,10.032614,0.3261399999999881,9.8,10.0,,,,,,,,,PEDOT:PSS,PEDOT:PSS,,,,,-5.33,-3.48,,-5.576,-3.916,
50975,10.1002/solr.202000625,10.1002/solr.202000625,PBDB-T,ITIC,PBDB-T,ITIC,CCCCC(CC)Cc1ccc(-c2c3cc(-c4ccc(-c5sc(-c6cccs6)c6c5C(=O)c5c(CC(CC)CCCC)sc(CC(CC)CCCC)c5C6=O)s4)sc3c(-c3ccc(CC(CC)CCCC)s3)c3ccsc23)s1,CCCCCCc1ccc(C2(c3ccc(CCCCCC)cc3)c3cc4c(cc3-c3sc5cc(C=C6C(=O)c7ccccc7C6=C(C#N)C#N)sc5c32)C(c2ccc(CCCCCC)cc2)(c2ccc(CCCCCC)cc2)c2c-4sc3cc(C=C4C(=O)c5ccccc5C4=C(C#N)C#N)sc23)cc1,0.87,15.9,72.5,9.9,10.028925,1.3022727272727337,9.6,9.9,,,,,,,,,PDAS,PDAS,,,,,-5.33,-3.48,,-5.576,-3.916,
50992,10.1002/solr.202000742,10.1002/solr.202000742,PTB7-Th,IEICO-4F,PTB7-Th,IEICO-4F,CCCCC(CC)COC(=O)c1sc2csc(-c3cc4c(-c5ccc(CC(CC)CCCC)s5)c5sccc5c(-c5ccc(CC(CC)CCCC)s5)c4s3)c2c1F,CCCCCCc1ccc(C2(c3ccc(CCCCCC)cc3)c3cc4c(cc3-c3sc(-c5sc(/C=C6\C(=O)c7cc(F)c(F)cc7C6=C(C#N)C#N)cc5OCC(CC)CCCC)cc32)C(c2ccc(CCCCCC)cc2)(c2ccc(CCCCCC)cc2)c2cc(-c3scc(/C=C5/C(=O)c6cc(F)c(F)cc6C5=C(C#N)C#N)c3OCC(CC)CCCC)sc2-4)cc1,0.7,22.07,68.0,10.53,10.50532,0.2343779677113014,10.04,10.53,1:0,1-chloronaphthalene,CN,,conventional,conventional,ZnO NPs-Ti,ZnO,PEDOT:PSS,PEDOT:PSS,,,,,-5.21,-3.6,,-5.44,-4.19,
50993,10.1002/solr.202000742,10.1002/solr.202000742,PTB7-Th,IEICO-4F,PTB7-Th,IEICO-4F,CCCCC(CC)COC(=O)c1sc2csc(-c3cc4c(-c5ccc(CC(CC)CCCC)s5)c5sccc5c(-c5ccc(CC(CC)CCCC)s5)c4s3)c2c1F,CCCCCCc1ccc(C2(c3ccc(CCCCCC)cc3)c3cc4c(cc3-c3sc(-c5sc(/C=C6\C(=O)c7cc(F)c(F)cc7C6=C(C#N)C#N)cc5OCC(CC)CCCC)cc32)C(c2ccc(CCCCCC)cc2)(c2ccc(CCCCCC)cc2)c2cc(-c3scc(/C=C5/C(=O)c6cc(F)c(F)cc6C5=C(C#N)C#N)c3OCC(CC)CCCC)sc2-4)cc1,0.71,14.24,62.0,6.22,6.268447999999999,0.7789067524115691,6.05,6.22,1:0,1-chloronaphthalene,CN,,conventional,conventional,ZnO NPs-Ti,ZnO,PEDOT:PSS,PEDOT:PSS,,,,,-5.21,-3.6,,-5.44,-4.19,
50998,10.1002/solr.202000742,10.1002/solr.202000742,PTB7-Th,T2-ORH,PTB7-Th,T2-ORH,CCCCC(CC)COC(=O)c1sc2csc(-c3cc4c(-c5ccc(CC(CC)CCCC)s5)c5sccc5c(-c5ccc(CC(CC)CCCC)s5)c4s3)c2c1F,,1.07,10.38,54.0,6.01,5.997564000000001,0.2069217970049787,5.73,6.01,0:1,1-chloronaphthalene,CN,,conventional,conventional,ZnO NPs-Ti,ZnO,PEDOT:PSS,PEDOT:PSS,,,,,-5.21,-3.6,,,,
50999,10.1002/solr.202000742,10.1002/solr.202000742,PTB7-Th,T2-ORH,PTB7-Th,T2-ORH,CCCCC(CC)COC(=O)c1sc2csc(-c3cc4c(-c5ccc(CC(CC)CCCC)s5)c5sccc5c(-c5ccc(CC(CC)CCCC)s5)c4s3)c2c1F,,1.06,6.96,55.0,4.04,4.05768,0.4376237623762466,3.56,4.04,0:1,1-chloronaphthalene,CN,,conventional,conventional,ZnO NPs-Ti,ZnO,PEDOT:PSS,PEDOT:PSS,,,,,-5.21,-3.6,,,,
51004,10.1002/solr.202000742,10.1002/solr.202000742,PTB7-Th,T2-OEHRH,PTB7-Th,T2-OEHRH,CCCCC(CC)COC(=O)c1sc2csc(-c3cc4c(-c5ccc(CC(CC)CCCC)s5)c5sccc5c(-c5ccc(CC(CC)CCCC)s5)c4s3)c2c1F,,1.08,12.03,49.0,6.4,6.366276,0.5269375000000048,5.77,6.4,0:1,1-chloronaphthalene,CN,,conventional,conventional,ZnO NPs-Ti,ZnO,PEDOT:PSS,PEDOT:PSS,,,,,-5.21,-3.6,,,,
51005,10.1002/solr.202000742,10.1002/solr.202000742,PTB7-Th,T2-OEHRH,PTB7-Th,T2-OEHRH,CCCCC(CC)COC(=O)c1sc2csc(-c3cc4c(-c5ccc(CC(CC)CCCC)s5)c5sccc5c(-c5ccc(CC(CC)CCCC)s5)c4s3)c2c1F,,1.06,7.44,46.0,3.6,3.6277440000000007,0.7706666666666849,3.35,3.6,0:1,1-chloronaphthalene,CN,,conventional,conventional,ZnO NPs-Ti,ZnO,PEDOT:PSS,PEDOT:PSS,,,,,-5.21,-3.6,,,,
51026,10.1002/solr.202000753,10.1002/solr.202000753,D18,Y6,D18,Y6,CCCCCCC(CCCC)Cc1csc(-c2cc3c4nsnc4c4cc(-c5cc(CC(CCCC)CCCCCC)c(-c6cc7c(-c8cc(F)c(CC(CC)CCCC)s8)c8sccc8c(-c8cc(F)c(CC(CC)CCCC)s8)c7s6)s5)sc4c3s2)c1,CCCCCCCCCCCc1c(/C=C2\C(=O)c3cc(F)c(F)cc3C2=C(C#N)C#N)sc2c1sc1c3c4nsnc4c4c5sc6c(CCCCCCCCCCC)c(/C=C7\C(=O)c8cc(F)c(F)cc8C7=C(C#N)C#N)sc6c5n(CC(CC)CCCC)c4c3n(CC(CC)CCCC)c21,0.77,25.63,64.73,12.7,12.77453023,0.5868522047244141,12.25,12.7,,,,,ITO/PEDOT:PSS/active layer/Ag,conventional,PFN,PFN,PEDOT:PSS,PEDOT:PSS,100.0,,,,-5.51,-2.77,,-5.65,-4.09,
51027,10.1002/solr.202000753,10.1002/solr.202000753,D18,Y6,D18,Y6,CCCCCCC(CCCC)Cc1csc(-c2cc3c4nsnc4c4cc(-c5cc(CC(CCCC)CCCCCC)c(-c6cc7c(-c8cc(F)c(CC(CC)CCCC)s8)c8sccc8c(-c8cc(F)c(CC(CC)CCCC)s8)c7s6)s5)sc4c3s2)c1,CCCCCCCCCCCc1c(/C=C2\C(=O)c3cc(F)c(F)cc3C2=C(C#N)C#N)sc2c1sc1c3c4nsnc4c4c5sc6c(CCCCCCCCCCC)c(/C=C7\C(=O)c8cc(F)c(F)cc8C7=C(C#N)C#N)sc6c5n(CC(CC)CCCC)c4c3n(CC(CC)CCCC)c21,0.85,26.9,77.1,17.62,17.628914999999996,0.0505959137343625,16.88,17.62,,,,,ITO/PEDOT:PSS/active layer/PFN/Ag,conventional,PFN,PFN,PEDOT:PSS,PEDOT:PSS,100.0,,,,-5.51,-2.77,,-5.65,-4.09,
51028,10.1002/solr.202000753,10.1002/solr.202000753,PM6,Y6,PM6,Y6,COC(=O)C(C)(C)c1cc(C)cc(-c2sc3c4sc5cc(/C=C6/C(=O)c7cc(F)cc(c7)C(=O)/C6=C\c6cc(C(C)(C)C(=O)OC)c(-c7cc(C)cc(C(C)(C)C(=O)OC)c7)s6)sc5c4c(C(C)(C)C(=O)OC)ccc2-3)c1,CCCCCCCCCCCc1c(/C=C2\C(=O)c3cc(F)c(F)cc3C2=C(C#N)C#N)sc2c1sc1c3c4nsnc4c4c5sc6c(CCCCCCCCCCC)c(/C=C7\C(=O)c8cc(F)c(F)cc8C7=C(C#N)C#N)sc6c5n(CC(CC)CCCC)c4c3n(CC(CC)CCCC)c21,0.75,25.47,58.85,11.2,11.24182125,0.373404017857158,10.93,11.2,,,,,ITO/PEDOT:PSS/active layer/Ag,conventional,PFN,PFN,PEDOT:PSS,PEDOT:PSS,100.0,,,,-5.56,-3.65,,-5.65,-4.09,
51029,10.1002/solr.202000753,10.1002/solr.202000753,PM6,Y6,PM6,Y6,COC(=O)C(C)(C)c1cc(C)cc(-c2sc3c4sc5cc(/C=C6/C(=O)c7cc(F)cc(c7)C(=O)/C6=C\c6cc(C(C)(C)C(=O)OC)c(-c7cc(C)cc(C(C)(C)C(=O)OC)c7)s6)sc5c4c(C(C)(C)C(=O)OC)ccc2-3)c1,CCCCCCCCCCCc1c(/C=C2\C(=O)c3cc(F)c(F)cc3C2=C(C#N)C#N)sc2c1sc1c3c4nsnc4c4c5sc6c(CCCCCCCCCCC)c(/C=C7\C(=O)c8cc(F)c(F)cc8C7=C(C#N)C#N)sc6c5n(CC(CC)CCCC)c4c3n(CC(CC)CCCC)c21,0.84,25.62,73.52,15.79,15.82209216,0.2032435718809453,15.77,15.79,,,,,ITO/PEDOT:PSS/active layer/PFN/Ag,conventional,PFN,PFN,PEDOT:PSS,PEDOT:PSS,100.0,,,,-5.56,-3.65,,-5.65,-4.09,
51032,10.1002/solr.202000787,10.1002/solr.202000787,P2,IT-4F,P2,IT-4F,,CCCCCCc1ccc(C2(c3ccc(CCCCCC)cc3)c3cc4c(cc3-c3sc5cc(/C=C6\C(=O)c7cc(F)c(F)cc7C6=C(C#N)C#N)sc5c32)C(c2ccc(CCCCCC)cc2)(c2ccc(CCCCCC)cc2)c2c-4sc3cc(/C=C4\C(=O)c5cc(F)c(F)cc5C4=C(C#N)C#N)sc23)cc1,0.84,17.43,69.78,10.38,10.21662936,1.573898265895972,10.25,10.38,,DPE,DPE,0.5%,inverted,inverted,,,,,180.0,toluene,toluene,100.0,,,,-5.66,-4.14,
51033,10.1002/solr.202000787,10.1002/solr.202000787,P2,BTP-4Cl,P2,BTP-4Cl,,CCCCCCCCCc1c(/C=C2\C(=O)c3cc(Cl)c(Cl)cc3C2=C(C#N)C#N)sc2c1sc1c3c4nsnc4c4c5sc6c(CCC)c(/C=C7\C(=O)c8cc(Cl)c(Cl)cc8C7=C(C#N)C#N)sc6c5n(CC(CCCC)CCCCCC)c4c3n(CC(CCCC)CCCCCC)c21,0.82,16.91,47.32,6.48,6.56148584,1.2574975308641845,6.25,6.48,,DPE,DPE,0.5%,inverted,inverted,,,,,180.0,toluene,toluene,100.0,,,,-5.66,-4.14,
51034,10.1002/solr.202000787,10.1002/solr.202000787,P2,BTP-4F,P2,Y6,,CCCCCCCCCCCc1c(/C=C2\C(=O)c3cc(F)c(F)cc3C2=C(C#N)C#N)sc2c1sc1c3c4nsnc4c4c5sc6c(CCCCCCCCCCC)c(/C=C7\C(=O)c8cc(F)c(F)cc8C7=C(C#N)C#N)sc6c5n(CC(CC)CCCC)c4c3n(CC(CC)CCCC)c21,0.81,16.72,39.18,5.37,5.30622576,1.187602234636869,5.19,5.37,,DPE,DPE,0.5%,inverted,inverted,,,,,180.0,toluene,toluene,100.0,,,,-5.65,-4.09,
51037,10.1002/solr.202000787,10.1002/solr.202000787,P1,IT-4F,P1,IT-4F,CCCCCCCCc1cc(-c2c(-c3cccs3)sc3c(-c4cc(CCCCCCCC)c(CCCCCCCC)s4)c(-c4ccc(-c5cccc6nsnc56)s4)sc23)sc1CCCCCCCC,CCCCCCc1ccc(C2(c3ccc(CCCCCC)cc3)c3cc4c(cc3-c3sc5cc(/C=C6\C(=O)c7cc(F)c(F)cc7C6=C(C#N)C#N)sc5c32)C(c2ccc(CCCCCC)cc2)(c2ccc(CCCCCC)cc2)c2c-4sc3cc(/C=C4\C(=O)c5cc(F)c(F)cc5C4=C(C#N)C#N)sc23)cc1,0.67,17.78,48.98,5.58,5.83479148,4.566155555555551,5.4,5.58,,DPE,DPE,0.5%,inverted,inverted,,,,,180.0,toluene,toluene,100.0,,,,-5.66,-4.14,
51038,10.1002/solr.202000787,10.1002/solr.202000787,P1,BTP-4Cl,P1,BTP-4Cl,CCCCCCCCc1cc(-c2c(-c3cccs3)sc3c(-c4cc(CCCCCCCC)c(CCCCCCCC)s4)c(-c4ccc(-c5cccc6nsnc56)s4)sc23)sc1CCCCCCCC,CCCCCCCCCc1c(/C=C2\C(=O)c3cc(Cl)c(Cl)cc3C2=C(C#N)C#N)sc2c1sc1c3c4nsnc4c4c5sc6c(CCC)c(/C=C7\C(=O)c8cc(Cl)c(Cl)cc8C7=C(C#N)C#N)sc6c5n(CC(CCCC)CCCCCC)c4c3n(CC(CCCC)CCCCCC)c21,0.79,11.22,35.23,3.22,3.12271674,3.021219254658391,3.09,3.22,,DPE,DPE,0.5%,inverted,inverted,,,,,180.0,toluene,toluene,100.0,,,,-5.66,-4.14,
51039,10.1002/solr.202000787,10.1002/solr.202000787,P1,BTP-4F,P1,Y6,CCCCCCCCc1cc(-c2c(-c3cccs3)sc3c(-c4cc(CCCCCCCC)c(CCCCCCCC)s4)c(-c4ccc(-c5cccc6nsnc56)s4)sc23)sc1CCCCCCCC,CCCCCCCCCCCc1c(/C=C2\C(=O)c3cc(F)c(F)cc3C2=C(C#N)C#N)sc2c1sc1c3c4nsnc4c4c5sc6c(CCCCCCCCCCC)c(/C=C7\C(=O)c8cc(F)c(F)cc8C7=C(C#N)C#N)sc6c5n(CC(CC)CCCC)c4c3n(CC(CC)CCCC)c21,0.77,10.25,34.22,2.78,2.7008135,2.848435251798563,2.53,2.78,,DPE,DPE,0.5%,inverted,inverted,,,,,180.0,toluene,toluene,100.0,,,,-5.65,-4.09,
51040,10.1002/solr.202000802,10.1002/solr.202000802,D18,Y6,D18,Y6,CCCCCCC(CCCC)Cc1csc(-c2cc3c4nsnc4c4cc(-c5cc(CC(CCCC)CCCCCC)c(-c6cc7c(-c8cc(F)c(CC(CC)CCCC)s8)c8sccc8c(-c8cc(F)c(CC(CC)CCCC)s8)c7s6)s5)sc4c3s2)c1,CCCCCCCCCCCc1c(/C=C2\C(=O)c3cc(F)c(F)cc3C2=C(C#N)C#N)sc2c1sc1c3c4nsnc4c4c5sc6c(CCCCCCCCCCC)c(/C=C7\C(=O)c8cc(F)c(F)cc8C7=C(C#N)C#N)sc6c5n(CC(CC)CCCC)c4c3n(CC(CC)CCCC)c21,0.85,27.66,80.0,18.81,18.8088,0.0063795853269577,,,1:1.5,1-chloronaphthalene,CN,,ITO/ZnO/active layer/MoO3/Ag,inverted,ZnO,ZnO,MoO3,MoO3,100.0,chloroform,chloroform,100.0,-5.51,-2.77,,-5.65,-4.09,
51041,10.1002/solr.202000802,10.1002/solr.202000802,D18,Y6,D18,Y6,CCCCCCC(CCCC)Cc1csc(-c2cc3c4nsnc4c4cc(-c5cc(CC(CCCC)CCCCCC)c(-c6cc7c(-c8cc(F)c(CC(CC)CCCC)s8)c8sccc8c(-c8cc(F)c(CC(CC)CCCC)s8)c7s6)s5)sc4c3s2)c1,CCCCCCCCCCCc1c(/C=C2\C(=O)c3cc(F)c(F)cc3C2=C(C#N)C#N)sc2c1sc1c3c4nsnc4c4c5sc6c(CCCCCCCCCCC)c(/C=C7\C(=O)c8cc(F)c(F)cc8C7=C(C#N)C#N)sc6c5n(CC(CC)CCCC)c4c3n(CC(CC)CCCC)c21,0.85,28.34,80.0,19.27,19.2712,0.0062272963155202,,,1:1.5,1-chloronaphthalene,CN,,ITO/ZnO/active layer/MoO3/Ag,inverted,ZnO,ZnO,MoO3,MoO3,100.0,chloroform,chloroform,100.0,-5.51,-2.77,,-5.65,-4.09,
51042,10.1002/solr.202000802,10.1002/solr.202000802,D18,Y6,D18,Y6,CCCCCCC(CCCC)Cc1csc(-c2cc3c4nsnc4c4cc(-c5cc(CC(CCCC)CCCCCC)c(-c6cc7c(-c8cc(F)c(CC(CC)CCCC)s8)c8sccc8c(-c8cc(F)c(CC(CC)CCCC)s8)c7s6)s5)sc4c3s2)c1,CCCCCCCCCCCc1c(/C=C2\C(=O)c3cc(F)c(F)cc3C2=C(C#N)C#N)sc2c1sc1c3c4nsnc4c4c5sc6c(CCCCCCCCCCC)c(/C=C7\C(=O)c8cc(F)c(F)cc8C7=C(C#N)C#N)sc6c5n(CC(CC)CCCC)c4c3n(CC(CC)CCCC)c21,0.85,28.51,80.0,19.39,19.3868,0.0165033522434409,,,1:1.5,1-chloronaphthalene,CN,,ITO/ZnO/active layer/MoO3/Ag,inverted,ZnO,ZnO,MoO3,MoO3,100.0,chloroform,chloroform,100.0,-5.51,-2.77,,-5.65,-4.09,
51048,10.1002/solr.202100007,10.1002/solr.202100007,PM6,Y6-1O,PM6,Y6-1O,COC(=O)C(C)(C)c1cc(C)cc(-c2sc3c4sc5cc(/C=C6/C(=O)c7cc(F)cc(c7)C(=O)/C6=C\c6cc(C(C)(C)C(=O)OC)c(-c7cc(C)cc(C(C)(C)C(=O)OC)c7)s6)sc5c4c(C(C)(C)C(=O)OC)ccc2-3)c1,CCCCCCCCCCCOc1c(/C=C2\C(=O)c3cc(F)c(F)cc3C2=C(C#N)C#N)sc2c1sc1c3c4nsnc4c4c5sc6c(CCCCCCCCCCC)c(/C=C7\C(=O)c8cc(F)c(F)cc8C7=C(C#N)C#N)sc6c5n(CC)c4c3n(CC)c21,0.904,23.52,76.37,16.16,16.237850496,0.4817481188118808,15.93,16.16,,,,,ITO/PEDOT:PSS/active layer/PDIN/Al,conventional,PDIN,PDIN,PEDOT:PSS,PEDOT:PSS,100.0,,,,-5.56,-3.65,,-5.71,-3.84,
51049,10.1002/solr.202100008,10.1002/solr.202100008,PM6,BTP-C11-N2F,PM6,BTP-C11-N2F,COC(=O)C(C)(C)c1cc(C)cc(-c2sc3c4sc5cc(/C=C6/C(=O)c7cc(F)cc(c7)C(=O)/C6=C\c6cc(C(C)(C)C(=O)OC)c(-c7cc(C)cc(C(C)(C)C(=O)OC)c7)s6)sc5c4c(C(C)(C)C(=O)OC)ccc2-3)c1,,0.9,24.2,70.1,15.0,15.26778,1.785200000000001,14.9,15.0,1:1.2,chloronaphthalene,CN,,ITO/PEDOT:PSS/active layer/PDINO/Ag,conventional,PDINO,PDINO,PEDOT:PSS,PEDOT:PSS,,CF,chloroform,100.0,-5.56,-3.65,,,,
51050,10.1002/solr.202100008,10.1002/solr.202100008,PM6,BTP-C9-N2F,PM6,BTP-C9-N2F,COC(=O)C(C)(C)c1cc(C)cc(-c2sc3c4sc5cc(/C=C6/C(=O)c7cc(F)cc(c7)C(=O)/C6=C\c6cc(C(C)(C)C(=O)OC)c(-c7cc(C)cc(C(C)(C)C(=O)OC)c7)s6)sc5c4c(C(C)(C)C(=O)OC)ccc2-3)c1,,0.89,24.3,72.3,15.8,15.636321,1.0359430379746843,15.5,15.8,1:1.2,chloronaphthalene,CN,,ITO/PEDOT:PSS/active layer/PDINO/Ag,conventional,PDINO,PDINO,PEDOT:PSS,PEDOT:PSS,,CF,chloroform,100.0,-5.56,-3.65,,,,
51051,10.1002/solr.202100008,10.1002/solr.202100008,PM6,BTP-C9-IC4F,PM6,BTP-C9-IC4F,COC(=O)C(C)(C)c1cc(C)cc(-c2sc3c4sc5cc(/C=C6/C(=O)c7cc(F)cc(c7)C(=O)/C6=C\c6cc(C(C)(C)C(=O)OC)c(-c7cc(C)cc(C(C)(C)C(=O)OC)c7)s6)sc5c4c(C(C)(C)C(=O)OC)ccc2-3)c1,,0.82,25.6,75.7,16.2,15.890944,1.907753086419742,15.9,16.2,1:1.2,chloronaphthalene,CN,,ITO/PEDOT:PSS/active layer/PDINO/Ag,conventional,PDINO,PDINO,PEDOT:PSS,PEDOT:PSS,,CF,chloroform,100.0,-5.56,-3.65,,,,
51052,10.1002/solr.202100008,10.1002/solr.202100008,PM6,BTP-C9-N4F,PM6,BTP-C9-N4F,COC(=O)C(C)(C)c1cc(C)cc(-c2sc3c4sc5cc(/C=C6/C(=O)c7cc(F)cc(c7)C(=O)/C6=C\c6cc(C(C)(C)C(=O)OC)c(-c7cc(C)cc(C(C)(C)C(=O)OC)c7)s6)sc5c4c(C(C)(C)C(=O)OC)ccc2-3)c1,,0.85,26.0,75.7,17.0,16.729699999999998,1.5900000000000143,16.6,17.0,1:1.2,chloronaphthalene,CN,,ITO/PEDOT:PSS/active layer/PDINO/Ag,conventional,PDINO,PDINO,PEDOT:PSS,PEDOT:PSS,,CF,chloroform,100.0,-5.56,-3.65,,,,
51061,10.1002/solr.202100019,10.1002/solr.202100019,PM6,PCl,PM6,PCl,COC(=O)C(C)(C)c1cc(C)cc(-c2sc3c4sc5cc(/C=C6/C(=O)c7cc(F)cc(c7)C(=O)/C6=C\c6cc(C(C)(C)C(=O)OC)c(-c7cc(C)cc(C(C)(C)C(=O)OC)c7)s6)sc5c4c(C(C)(C)C(=O)OC)ccc2-3)c1,,0.99,10.81,62.51,6.69,6.68975769,0.0036219730941699,,,,,,,ITO/PEDOT:PSS/active layer/PDINO/Al,conventional,PDINO,PDINO,PEDOT:PSS,PEDOT:PSS,,CB,chlorobenzene,,-5.56,-3.65,,,,
51062,10.1002/solr.202100019,10.1002/solr.202100019,PM6,PCl,PM6,PCl,COC(=O)C(C)(C)c1cc(C)cc(-c2sc3c4sc5cc(/C=C6/C(=O)c7cc(F)cc(c7)C(=O)/C6=C\c6cc(C(C)(C)C(=O)OC)c(-c7cc(C)cc(C(C)(C)C(=O)OC)c7)s6)sc5c4c(C(C)(C)C(=O)OC)ccc2-3)c1,,0.98,14.56,70.25,10.02,10.023832,0.0382435129740613,,,,CN,CN,,ITO/PEDOT:PSS/active layer/PDINO/Al,conventional,PDINO,PDINO,PEDOT:PSS,PEDOT:PSS,,CB,chlorobenzene,110.0,-5.56,-3.65,,,,
