Repository: JiYiqaq/PCE-KA-GNN

# Data directory

- `raw/Active_Database.csv` is the immutable source dataset bundled under CC BY 4.0. Do not overwrite it with processed data.
- `processed/` is created and populated by the training pipeline. Generated `.pt` and `.pth` caches are intentionally ignored by Git because they can exceed GitHub's normal single-file limit.

See `../DATA_LICENSE.md` for provenance, license and checksum information.

File: data/raw/Active_Database.csv (part 123 of 471)
id,doi,doi_norm,donor,acceptor,donor_canonical,acceptor_canonical,donor_smiles,acceptor_smiles,voc,jsc,ff,pce,pce_recomputed,pce_relative_error_percent,pce_avg,pce_best,d_a_ratio,additive,additive_canonical,additive_ratio,device_structure,device_type,etl,etl_canonical,htl,htl_canonical,active_layer_thickness,solvent,solvent_canonical,annealing_temp,homo_d,lumo_d,eg_d,homo_a,lumo_a,eg_a
51063,10.1002/solr.202100019,10.1002/solr.202100019,PM6,PCl-Si,PM6,PCl-Si,COC(=O)C(C)(C)c1cc(C)cc(-c2sc3c4sc5cc(/C=C6/C(=O)c7cc(F)cc(c7)C(=O)/C6=C\c6cc(C(C)(C)C(=O)OC)c(-c7cc(C)cc(C(C)(C)C(=O)OC)c7)s6)sc5c4c(C(C)(C)C(=O)OC)ccc2-3)c1,,0.99,10.25,58.95,5.98,5.98195125,0.0326295986621974,,,,,,,ITO/PEDOT:PSS/active layer/PDINO/Al,conventional,PDINO,PDINO,PEDOT:PSS,PEDOT:PSS,,CB,chlorobenzene,,-5.56,-3.65,,,,
51064,10.1002/solr.202100019,10.1002/solr.202100019,PM6,PCl-Si,PM6,PCl-Si,COC(=O)C(C)(C)c1cc(C)cc(-c2sc3c4sc5cc(/C=C6/C(=O)c7cc(F)cc(c7)C(=O)/C6=C\c6cc(C(C)(C)C(=O)OC)c(-c7cc(C)cc(C(C)(C)C(=O)OC)c7)s6)sc5c4c(C(C)(C)C(=O)OC)ccc2-3)c1,,0.98,13.91,67.86,9.25,9.25053948,0.0058322162162214,,,,CN,CN,,ITO/PEDOT:PSS/active layer/PDINO/Al,conventional,PDINO,PDINO,PEDOT:PSS,PEDOT:PSS,,CB,chlorobenzene,110.0,-5.56,-3.65,,,,
51065,10.1002/solr.202100076,10.1002/solr.202100076,PBDB-T,PJ1,PBDB-T,PJ1,CCCCC(CC)Cc1ccc(-c2c3cc(-c4ccc(-c5sc(-c6cccs6)c6c5C(=O)c5c(CC(CC)CCCC)sc(CC(CC)CCCC)c5C6=O)s4)sc3c(-c3ccc(CC(CC)CCCC)s3)c3ccsc23)s1,,0.9,20.97,71.56,13.44,13.505518800000004,0.4874910714285945,13.39,13.44,,"1,2-dimethylnaphthalene (DMN)",DMN,,ITO/PEDOT:PSS/PBDB-T:PJ1/PNDIT-F3N-Br/Ag,conventional,PNDIT-F3N-Br,PNDIT-F3N-Br,PEDOT:PSS,PEDOT:PSS,110.0,o-xylene,o-xylene,,-5.33,-3.48,,,,
51066,10.1002/solr.202100076,10.1002/solr.202100076,PBDB-T,PJ1,PBDB-T,PJ1,CCCCC(CC)Cc1ccc(-c2c3cc(-c4ccc(-c5sc(-c6cccs6)c6c5C(=O)c5c(CC(CC)CCCC)sc(CC(CC)CCCC)c5C6=O)s4)sc3c(-c3ccc(CC(CC)CCCC)s3)c3ccsc23)s1,,0.9,21.29,72.89,13.97,13.966452900000002,0.0253908375089383,13.81,13.97,,"1,2-dimethylnaphthalene (DMN)",DMN,,ITO/PEDOT:PSS/PBDB-T:PJ1/PNDIT-F3N-Br/Ag,conventional,PNDIT-F3N-Br,PNDIT-F3N-Br,PEDOT:PSS,PEDOT:PSS,110.0,o-xylene,o-xylene,,-5.33,-3.48,,,,
51067,10.1002/solr.202100076,10.1002/solr.202100076,PBDB-T,PJ1,PBDB-T,PJ1,CCCCC(CC)Cc1ccc(-c2c3cc(-c4ccc(-c5sc(-c6cccs6)c6c5C(=O)c5c(CC(CC)CCCC)sc(CC(CC)CCCC)c5C6=O)s4)sc3c(-c3ccc(CC(CC)CCCC)s3)c3ccsc23)s1,,0.9,21.92,72.61,14.34,14.3245008,0.1080836820083607,14.29,14.34,,"1,2-dimethylnaphthalene (DMN)",DMN,,ITO/PEDOT:PSS/PBDB-T:PJ1/PNDIT-F3N-Br/Ag,conventional,PNDIT-F3N-Br,PNDIT-F3N-Br,PEDOT:PSS,PEDOT:PSS,110.0,o-xylene,o-xylene,,-5.33,-3.48,,,,
51068,10.1002/solr.202100076,10.1002/solr.202100076,PBDB-T,PJ1,PBDB-T,PJ1,CCCCC(CC)Cc1ccc(-c2c3cc(-c4ccc(-c5sc(-c6cccs6)c6c5C(=O)c5c(CC(CC)CCCC)sc(CC(CC)CCCC)c5C6=O)s4)sc3c(-c3ccc(CC(CC)CCCC)s3)c3ccsc23)s1,,0.9,22.08,71.8,14.19,14.268096,0.5503594080338294,14.12,14.19,,"1,2-dimethylnaphthalene (DMN)",DMN,,ITO/PEDOT:PSS/PBDB-T:PJ1/PNDIT-F3N-Br/Ag,conventional,PNDIT-F3N-Br,PNDIT-F3N-Br,PEDOT:PSS,PEDOT:PSS,110.0,o-xylene,o-xylene,,-5.33,-3.48,,,,
51069,10.1002/solr.202100076,10.1002/solr.202100076,PBDB-T,PJ1,PBDB-T,PJ1,CCCCC(CC)Cc1ccc(-c2c3cc(-c4ccc(-c5sc(-c6cccs6)c6c5C(=O)c5c(CC(CC)CCCC)sc(CC(CC)CCCC)c5C6=O)s4)sc3c(-c3ccc(CC(CC)CCCC)s3)c3ccsc23)s1,,0.91,21.46,72.98,14.28,14.251972280000002,0.1962725490195883,14.13,14.28,,"1,2-dimethylnaphthalene (DMN)",DMN,,ITO/PEDOT:PSS/PBDB-T:PJ1:PJ2/PNDIT-F3N-Br/Ag,conventional,PNDIT-F3N-Br,PNDIT-F3N-Br,PEDOT:PSS,PEDOT:PSS,110.0,o-xylene,o-xylene,,-5.33,-3.48,,,,
51070,10.1002/solr.202100094,10.1002/solr.202100094,PBDB-T,NOF-1,PBDB-T,NOF-1,CCCCC(CC)Cc1ccc(-c2c3cc(-c4ccc(-c5sc(-c6cccs6)c6c5C(=O)c5c(CC(CC)CCCC)sc(CC(CC)CCCC)c5C6=O)s4)sc3c(-c3ccc(CC(CC)CCCC)s3)c3ccsc23)s1,,0.89,11.65,57.97,6.01,6.01061945,0.0103069883527503,5.9,6.01,,,,,ITO/PEDOT:PSS/PBDB-T:acceptors/PDINO/Al,conventional,PDINO,PDINO,PEDOT:PSS,PEDOT:PSS,,,,,-5.33,-3.48,,,,
51071,10.1002/solr.202100094,10.1002/solr.202100094,PBDB-T,NOF-2,PBDB-T,NOF-2,CCCCC(CC)Cc1ccc(-c2c3cc(-c4ccc(-c5sc(-c6cccs6)c6c5C(=O)c5c(CC(CC)CCCC)sc(CC(CC)CCCC)c5C6=O)s4)sc3c(-c3ccc(CC(CC)CCCC)s3)c3ccsc23)s1,,0.928,16.1,71.42,10.67,10.67071936,0.0067418931583854,10.59,10.67,,,,,ITO/PEDOT:PSS/PBDB-T:acceptors/PDINO/Al,conventional,PDINO,PDINO,PEDOT:PSS,PEDOT:PSS,,,,,-5.33,-3.48,,,,
51072,10.1002/solr.202100094,10.1002/solr.202100094,PBDB-T,NOF-3,PBDB-T,NOF-3,CCCCC(CC)Cc1ccc(-c2c3cc(-c4ccc(-c5sc(-c6cccs6)c6c5C(=O)c5c(CC(CC)CCCC)sc(CC(CC)CCCC)c5C6=O)s4)sc3c(-c3ccc(CC(CC)CCCC)s3)c3ccsc23)s1,,0.898,18.49,69.74,11.58,11.579643548,0.0030781692573412,11.44,11.58,,,,,ITO/PEDOT:PSS/PBDB-T:acceptors/PDINO/Al,conventional,PDINO,PDINO,PEDOT:PSS,PEDOT:PSS,,,,,-5.33,-3.48,,,,
51073,10.1002/solr.202100127,10.1002/solr.202100127,PBDB-T,ITIC,PBDB-T,ITIC,CCCCC(CC)Cc1ccc(-c2c3cc(-c4ccc(-c5sc(-c6cccs6)c6c5C(=O)c5c(CC(CC)CCCC)sc(CC(CC)CCCC)c5C6=O)s4)sc3c(-c3ccc(CC(CC)CCCC)s3)c3ccsc23)s1,CCCCCCc1ccc(C2(c3ccc(CCCCCC)cc3)c3cc4c(cc3-c3sc5cc(C=C6C(=O)c7ccccc7C6=C(C#N)C#N)sc5c32)C(c2ccc(CCCCCC)cc2)(c2ccc(CCCCCC)cc2)c2c-4sc3cc(C=C4C(=O)c5ccccc5C4=C(C#N)C#N)sc23)cc1,0.914,15.05,67.9,9.34,9.3401203,0.0012880085653184,9.21,9.34,,,,,ITO/PEDOT:PSS/BHJ@Ti3C2Tx/PDINO/Al,conventional,PDINO,PDINO,PEDOT:PSS,PEDOT:PSS,,,,,-5.33,-3.48,,-5.576,-3.916,
51074,10.1002/solr.202100127,10.1002/solr.202100127,PBDB-T,ITIC,PBDB-T,ITIC,CCCCC(CC)Cc1ccc(-c2c3cc(-c4ccc(-c5sc(-c6cccs6)c6c5C(=O)c5c(CC(CC)CCCC)sc(CC(CC)CCCC)c5C6=O)s4)sc3c(-c3ccc(CC(CC)CCCC)s3)c3ccsc23)s1,CCCCCCc1ccc(C2(c3ccc(CCCCCC)cc3)c3cc4c(cc3-c3sc5cc(C=C6C(=O)c7ccccc7C6=C(C#N)C#N)sc5c32)C(c2ccc(CCCCCC)cc2)(c2ccc(CCCCCC)cc2)c2c-4sc3cc(C=C4C(=O)c5ccccc5C4=C(C#N)C#N)sc23)cc1,0.916,15.66,68.3,9.8,9.79733448,0.027199183673477,9.6,9.8,,,,,ITO/PEDOT:PSS/BHJ@Ti3C2Tx/PDINO/Al,conventional,PDINO,PDINO,PEDOT:PSS,PEDOT:PSS,,,,,-5.33,-3.48,,-5.576,-3.916,
51075,10.1002/solr.202100127,10.1002/solr.202100127,PBDB-T,ITIC,PBDB-T,ITIC,CCCCC(CC)Cc1ccc(-c2c3cc(-c4ccc(-c5sc(-c6cccs6)c6c5C(=O)c5c(CC(CC)CCCC)sc(CC(CC)CCCC)c5C6=O)s4)sc3c(-c3ccc(CC(CC)CCCC)s3)c3ccsc23)s1,CCCCCCc1ccc(C2(c3ccc(CCCCCC)cc3)c3cc4c(cc3-c3sc5cc(C=C6C(=O)c7ccccc7C6=C(C#N)C#N)sc5c32)C(c2ccc(CCCCCC)cc2)(c2ccc(CCCCCC)cc2)c2c-4sc3cc(C=C4C(=O)c5ccccc5C4=C(C#N)C#N)sc23)cc1,0.916,16.18,70.4,10.43,10.433899520000002,0.0373875359540048,10.36,10.43,,,,,ITO/PEDOT:PSS/BHJ@Ti3C2Tx/PDINO/Al,conventional,PDINO,PDINO,PEDOT:PSS,PEDOT:PSS,,,,,-5.33,-3.48,,-5.576,-3.916,
51076,10.1002/solr.202100127,10.1002/solr.202100127,PBDB-T,ITIC,PBDB-T,ITIC,CCCCC(CC)Cc1ccc(-c2c3cc(-c4ccc(-c5sc(-c6cccs6)c6c5C(=O)c5c(CC(CC)CCCC)sc(CC(CC)CCCC)c5C6=O)s4)sc3c(-c3ccc(CC(CC)CCCC)s3)c3ccsc23)s1,CCCCCCc1ccc(C2(c3ccc(CCCCCC)cc3)c3cc4c(cc3-c3sc5cc(C=C6C(=O)c7ccccc7C6=C(C#N)C#N)sc5c32)C(c2ccc(CCCCCC)cc2)(c2ccc(CCCCCC)cc2)c2c-4sc3cc(C=C4C(=O)c5ccccc5C4=C(C#N)C#N)sc23)cc1,0.915,16.28,72.0,10.72,10.725264000000005,0.0491044776119604,10.51,10.72,,,,,ITO/PEDOT:PSS/BHJ@Ti3C2Tx/PDINO/Al,conventional,PDINO,PDINO,PEDOT:PSS,PEDOT:PSS,,,,,-5.33,-3.48,,-5.576,-3.916,
51077,10.1002/solr.202100127,10.1002/solr.202100127,PBDB-T,ITIC,PBDB-T,ITIC,CCCCC(CC)Cc1ccc(-c2c3cc(-c4ccc(-c5sc(-c6cccs6)c6c5C(=O)c5c(CC(CC)CCCC)sc(CC(CC)CCCC)c5C6=O)s4)sc3c(-c3ccc(CC(CC)CCCC)s3)c3ccsc23)s1,CCCCCCc1ccc(C2(c3ccc(CCCCCC)cc3)c3cc4c(cc3-c3sc5cc(C=C6C(=O)c7ccccc7C6=C(C#N)C#N)sc5c32)C(c2ccc(CCCCCC)cc2)(c2ccc(CCCCCC)cc2)c2c-4sc3cc(C=C4C(=O)c5ccccc5C4=C(C#N)C#N)sc23)cc1,0.918,15.38,69.5,9.81,9.8125938,0.0264403669724734,9.73,9.81,,,,,ITO/PEDOT:PSS/BHJ@Ti3C2Tx/PDINO/Al,conventional,PDINO,PDINO,PEDOT:PSS,PEDOT:PSS,,,,,-5.33,-3.48,,-5.576,-3.916,
51078,10.1002/solr.202100127,10.1002/solr.202100127,PM6,Y6,PM6,Y6,COC(=O)C(C)(C)c1cc(C)cc(-c2sc3c4sc5cc(/C=C6/C(=O)c7cc(F)cc(c7)C(=O)/C6=C\c6cc(C(C)(C)C(=O)OC)c(-c7cc(C)cc(C(C)(C)C(=O)OC)c7)s6)sc5c4c(C(C)(C)C(=O)OC)ccc2-3)c1,CCCCCCCCCCCc1c(/C=C2\C(=O)c3cc(F)c(F)cc3C2=C(C#N)C#N)sc2c1sc1c3c4nsnc4c4c5sc6c(CCCCCCCCCCC)c(/C=C7\C(=O)c8cc(F)c(F)cc8C7=C(C#N)C#N)sc6c5n(CC(CC)CCCC)c4c3n(CC(CC)CCCC)c21,0.853,24.72,69.6,14.64,14.675967359999998,0.2456786885245712,14.42,14.64,,,,,ITO/PEDOT:PSS/BHJ@Ti3C2Tx/PDINO/Al,conventional,PDINO,PDINO,PEDOT:PSS,PEDOT:PSS,,,,,-5.56,-3.65,,-5.65,-4.09,
51079,10.1002/solr.202100127,10.1002/solr.202100127,PM6,Y6,PM6,Y6,COC(=O)C(C)(C)c1cc(C)cc(-c2sc3c4sc5cc(/C=C6/C(=O)c7cc(F)cc(c7)C(=O)/C6=C\c6cc(C(C)(C)C(=O)OC)c(-c7cc(C)cc(C(C)(C)C(=O)OC)c7)s6)sc5c4c(C(C)(C)C(=O)OC)ccc2-3)c1,CCCCCCCCCCCc1c(/C=C2\C(=O)c3cc(F)c(F)cc3C2=C(C#N)C#N)sc2c1sc1c3c4nsnc4c4c5sc6c(CCCCCCCCCCC)c(/C=C7\C(=O)c8cc(F)c(F)cc8C7=C(C#N)C#N)sc6c5n(CC(CC)CCCC)c4c3n(CC(CC)CCCC)c21,0.839,27.02,71.7,16.25,16.254232260000002,0.0260446769230891,15.97,16.25,,,,,ITO/PEDOT:PSS/BHJ@Ti3C2Tx/PDINO/Al,conventional,PDINO,PDINO,PEDOT:PSS,PEDOT:PSS,,,,,-5.56,-3.65,,-5.65,-4.09,
51084,10.1002/solr.202100151,10.1002/solr.202100151,PM7,IT-4F,PM7,IT-4F,CCCCC(CC)Cc1sc(-c2c3ccsc3c(-c3cc(Cl)c(CC(CC)CCCC)s3)c3sc(-c4ccc(-c5sc(-c6cccs6)c6c5C(=O)c5c(CC(CC)CCCC)sc(CC(CC)CCCC)c5C6=O)s4)cc23)cc1Cl,CCCCCCc1ccc(C2(c3ccc(CCCCCC)cc3)c3cc4c(cc3-c3sc5cc(/C=C6\C(=O)c7cc(F)c(F)cc7C6=C(C#N)C#N)sc5c32)C(c2ccc(CCCCCC)cc2)(c2ccc(CCCCCC)cc2)c2c-4sc3cc(/C=C4\C(=O)c5cc(F)c(F)cc5C4=C(C#N)C#N)sc23)cc1,0.52,19.01,44.0,4.35,4.349488000000001,0.0117701149424996,4.35,,,,,,ITO/PEDOT:PSS/PM7:IT-4F/Al,conventional,PFN-Br,PFN-Br,PEDOT:PSS,PEDOT:PSS,120.0,,,,-5.575,-3.67,,-5.66,-4.14,
51085,10.1002/solr.202100151,10.1002/solr.202100151,PM7,IT-4F,PM7,IT-4F,CCCCC(CC)Cc1sc(-c2c3ccsc3c(-c3cc(Cl)c(CC(CC)CCCC)s3)c3sc(-c4ccc(-c5sc(-c6cccs6)c6c5C(=O)c5c(CC(CC)CCCC)sc(CC(CC)CCCC)c5C6=O)s4)cc23)cc1Cl,CCCCCCc1ccc(C2(c3ccc(CCCCCC)cc3)c3cc4c(cc3-c3sc5cc(/C=C6\C(=O)c7cc(F)c(F)cc7C6=C(C#N)C#N)sc5c32)C(c2ccc(CCCCCC)cc2)(c2ccc(CCCCCC)cc2)c2c-4sc3cc(/C=C4\C(=O)c5cc(F)c(F)cc5C4=C(C#N)C#N)sc23)cc1,0.87,20.48,55.0,9.77,9.79968,0.3037871033776952,9.77,,,,,,ITO/PEDOT:PSS/PM7:IT-4F/PFN-Br/Al,conventional,PFN-Br,PFN-Br,PEDOT:PSS,PEDOT:PSS,120.0,,,,-5.575,-3.67,,-5.66,-4.14,
51087,10.1002/solr.202100151,10.1002/solr.202100151,PM7,IT-4F,PM7,IT-4F,CCCCC(CC)Cc1sc(-c2c3ccsc3c(-c3cc(Cl)c(CC(CC)CCCC)s3)c3sc(-c4ccc(-c5sc(-c6cccs6)c6c5C(=O)c5c(CC(CC)CCCC)sc(CC(CC)CCCC)c5C6=O)s4)cc23)cc1Cl,CCCCCCc1ccc(C2(c3ccc(CCCCCC)cc3)c3cc4c(cc3-c3sc5cc(/C=C6\C(=O)c7cc(F)c(F)cc7C6=C(C#N)C#N)sc5c32)C(c2ccc(CCCCCC)cc2)(c2ccc(CCCCCC)cc2)c2c-4sc3cc(/C=C4\C(=O)c5cc(F)c(F)cc5C4=C(C#N)C#N)sc23)cc1,0.87,19.12,43.0,7.15,7.152792,0.0390489510489435,7.15,,,,,,,,PFN-Br,PFN-Br,,,120.0,,,,-5.575,-3.67,,-5.66,-4.14,
51088,10.1002/solr.202100151,10.1002/solr.202100151,PM7,IT-4F,PM7,IT-4F,CCCCC(CC)Cc1sc(-c2c3ccsc3c(-c3cc(Cl)c(CC(CC)CCCC)s3)c3sc(-c4ccc(-c5sc(-c6cccs6)c6c5C(=O)c5c(CC(CC)CCCC)sc(CC(CC)CCCC)c5C6=O)s4)cc23)cc1Cl,CCCCCCc1ccc(C2(c3ccc(CCCCCC)cc3)c3cc4c(cc3-c3sc5cc(/C=C6\C(=O)c7cc(F)c(F)cc7C6=C(C#N)C#N)sc5c32)C(c2ccc(CCCCCC)cc2)(c2ccc(CCCCCC)cc2)c2c-4sc3cc(/C=C4\C(=O)c5cc(F)c(F)cc5C4=C(C#N)C#N)sc23)cc1,0.87,18.43,38.0,6.11,6.092957999999999,0.2789198036006692,6.11,,,,,,,,PFN-Br,PFN-Br,,,120.0,,,,-5.575,-3.67,,-5.66,-4.14,
51089,10.1002/solr.202100151,10.1002/solr.202100151,PM7,IT-4F,PM7,IT-4F,CCCCC(CC)Cc1sc(-c2c3ccsc3c(-c3cc(Cl)c(CC(CC)CCCC)s3)c3sc(-c4ccc(-c5sc(-c6cccs6)c6c5C(=O)c5c(CC(CC)CCCC)sc(CC(CC)CCCC)c5C6=O)s4)cc23)cc1Cl,CCCCCCc1ccc(C2(c3ccc(CCCCCC)cc3)c3cc4c(cc3-c3sc5cc(/C=C6\C(=O)c7cc(F)c(F)cc7C6=C(C#N)C#N)sc5c32)C(c2ccc(CCCCCC)cc2)(c2ccc(CCCCCC)cc2)c2c-4sc3cc(/C=C4\C(=O)c5cc(F)c(F)cc5C4=C(C#N)C#N)sc23)cc1,0.87,17.45,34.0,5.15,5.16171,0.2273786407766968,5.15,,,,,,,,PFN-Br,PFN-Br,,,120.0,,,,-5.575,-3.67,,-5.66,-4.14,
51090,10.1002/solr.202100151,10.1002/solr.202100151,PM7,IT-4F,PM7,IT-4F,CCCCC(CC)Cc1sc(-c2c3ccsc3c(-c3cc(Cl)c(CC(CC)CCCC)s3)c3sc(-c4ccc(-c5sc(-c6cccs6)c6c5C(=O)c5c(CC(CC)CCCC)sc(CC(CC)CCCC)c5C6=O)s4)cc23)cc1Cl,CCCCCCc1ccc(C2(c3ccc(CCCCCC)cc3)c3cc4c(cc3-c3sc5cc(/C=C6\C(=O)c7cc(F)c(F)cc7C6=C(C#N)C#N)sc5c32)C(c2ccc(CCCCCC)cc2)(c2ccc(CCCCCC)cc2)c2c-4sc3cc(/C=C4\C(=O)c5cc(F)c(F)cc5C4=C(C#N)C#N)sc23)cc1,0.86,15.44,31.0,4.11,4.116304,0.153381995133822,4.11,,,,,,,,PFN-Br,PFN-Br,,,120.0,,,,-5.575,-3.67,,-5.66,-4.14,
51091,10.1002/solr.202100163,10.1002/solr.202100163,PM6,FTIC1,PM6,FTIC1,COC(=O)C(C)(C)c1cc(C)cc(-c2sc3c4sc5cc(/C=C6/C(=O)c7cc(F)cc(c7)C(=O)/C6=C\c6cc(C(C)(C)C(=O)OC)c(-c7cc(C)cc(C(C)(C)C(=O)OC)c7)s6)sc5c4c(C(C)(C)C(=O)OC)ccc2-3)c1,,0.943,13.8,68.5,8.98,8.914179,0.73297327394209,8.79,8.98,1:1.2,1-chloronaphthalene (CN),CN,,inverted,inverted,,,,,,,,100.0,-5.56,-3.65,,,,
51092,10.1002/solr.202100163,10.1002/solr.202100163,PM6,FTIC2,PM6,FTIC2,COC(=O)C(C)(C)c1cc(C)cc(-c2sc3c4sc5cc(/C=C6/C(=O)c7cc(F)cc(c7)C(=O)/C6=C\c6cc(C(C)(C)C(=O)OC)c(-c7cc(C)cc(C(C)(C)C(=O)OC)c7)s6)sc5c4c(C(C)(C)C(=O)OC)ccc2-3)c1,,0.947,17.2,71.3,11.7,11.613629199999998,0.7382119658119741,11.4,11.7,1:1.2,1-chloronaphthalene (CN),CN,,inverted,inverted,,,,,,,,100.0,-5.56,-3.65,,,,
51100,10.1002/solr.202100175,10.1002/solr.202100175,D18-Cl,Y6,D18-Cl,Y6,CCCCCCC(CCCC)Cc1csc(-c2cc3c4nsnc4c4cc(-c5cc(CC(CCCC)CCCCCC)c(-c6cc7c(-c8cc(Cl)c(CC(CC)CCCC)s8)c8sccc8c(-c8cc(Cl)c(CC(CC)CCCC)s8)c7s6)s5)sc4c3s2)c1,CCCCCCCCCCCc1c(/C=C2\C(=O)c3cc(F)c(F)cc3C2=C(C#N)C#N)sc2c1sc1c3c4nsnc4c4c5sc6c(CCCCCCCCCCC)c(/C=C7\C(=O)c8cc(F)c(F)cc8C7=C(C#N)C#N)sc6c5n(CC(CC)CCCC)c4c3n(CC(CC)CCCC)c21,0.878,25.31,75.81,16.89,16.846634658,0.2567515808170592,16.74,16.89,1:1.6,,,,ITO/PEDOT:PSS/D18-Cl:Y6/PDIN/Al,conventional,PDIN,PDIN,PEDOT:PSS,PEDOT:PSS,110.0,,,,-5.51,-2.77,,-5.65,-4.09,
51105,10.1002/solr.202100175,10.1002/solr.202100175,PM6,Y6,PM6,Y6,COC(=O)C(C)(C)c1cc(C)cc(-c2sc3c4sc5cc(/C=C6/C(=O)c7cc(F)cc(c7)C(=O)/C6=C\c6cc(C(C)(C)C(=O)OC)c(-c7cc(C)cc(C(C)(C)C(=O)OC)c7)s6)sc5c4c(C(C)(C)C(=O)OC)ccc2-3)c1,CCCCCCCCCCCc1c(/C=C2\C(=O)c3cc(F)c(F)cc3C2=C(C#N)C#N)sc2c1sc1c3c4nsnc4c4c5sc6c(CCCCCCCCCCC)c(/C=C7\C(=O)c8cc(F)c(F)cc8C7=C(C#N)C#N)sc6c5n(CC(CC)CCCC)c4c3n(CC(CC)CCCC)c21,0.843,22.57,77.33,14.66,14.713200183,0.3628934720327388,14.37,14.66,1:1.6,,,,ITO/PEDOT:PSS/PM6:Y6/PDIN/Al,conventional,PDIN,PDIN,PEDOT:PSS,PEDOT:PSS,75.0,,,,-5.56,-3.65,,-5.65,-4.09,
51106,10.1002/solr.202100175,10.1002/solr.202100175,PM6,Y6,PM6,Y6,COC(=O)C(C)(C)c1cc(C)cc(-c2sc3c4sc5cc(/C=C6/C(=O)c7cc(F)cc(c7)C(=O)/C6=C\c6cc(C(C)(C)C(=O)OC)c(-c7cc(C)cc(C(C)(C)C(=O)OC)c7)s6)sc5c4c(C(C)(C)C(=O)OC)ccc2-3)c1,CCCCCCCCCCCc1c(/C=C2\C(=O)c3cc(F)c(F)cc3C2=C(C#N)C#N)sc2c1sc1c3c4nsnc4c4c5sc6c(CCCCCCCCCCC)c(/C=C7\C(=O)c8cc(F)c(F)cc8C7=C(C#N)C#N)sc6c5n(CC(CC)CCCC)c4c3n(CC(CC)CCCC)c21,0.836,25.04,72.58,15.26,15.193490751999995,0.4358404193971342,15.03,15.26,1:1.2,,,,ITO/PEDOT:PSS/PM6:Y6/PDIN/Al,conventional,PDIN,PDIN,PEDOT:PSS,PEDOT:PSS,105.0,,,,-5.56,-3.65,,-5.65,-4.09,
51107,10.1002/solr.202100207,10.1002/solr.202100207,PTB7-Th,IEICO-4F,PTB7-Th,IEICO-4F,CCCCC(CC)COC(=O)c1sc2csc(-c3cc4c(-c5ccc(CC(CC)CCCC)s5)c5sccc5c(-c5ccc(CC(CC)CCCC)s5)c4s3)c2c1F,CCCCCCc1ccc(C2(c3ccc(CCCCCC)cc3)c3cc4c(cc3-c3sc(-c5sc(/C=C6\C(=O)c7cc(F)c(F)cc7C6=C(C#N)C#N)cc5OCC(CC)CCCC)cc32)C(c2ccc(CCCCCC)cc2)(c2ccc(CCCCCC)cc2)c2cc(-c3scc(/C=C5/C(=O)c6cc(F)c(F)cc6C5=C(C#N)C#N)c3OCC(CC)CCCC)sc2-4)cc1,0.714,23.63,63.8,10.75,10.76422116,0.1322898604651158,10.32,10.75,,,,,Opaque OSC,opaque,,,MoO3,MoO3,,,,,-5.21,-3.6,,-5.44,-4.19,
51108,10.1002/solr.202100207,10.1002/solr.202100207,PTB7-Th,IEICO-4F,PTB7-Th,IEICO-4F,CCCCC(CC)COC(=O)c1sc2csc(-c3cc4c(-c5ccc(CC(CC)CCCC)s5)c5sccc5c(-c5ccc(CC(CC)CCCC)s5)c4s3)c2c1F,CCCCCCc1ccc(C2(c3ccc(CCCCCC)cc3)c3cc4c(cc3-c3sc(-c5sc(/C=C6\C(=O)c7cc(F)c(F)cc7C6=C(C#N)C#N)cc5OCC(CC)CCCC)cc32)C(c2ccc(CCCCCC)cc2)(c2ccc(CCCCCC)cc2)c2cc(-c3scc(/C=C5/C(=O)c6cc(F)c(F)cc6C5=C(C#N)C#N)c3OCC(CC)CCCC)sc2-4)cc1,0.715,19.29,63.3,8.73,8.730557549999999,0.0063865979381229,8.4,8.73,,,,,ST-OSC,,ZnO,,MoO3,MoO3,,,,,-5.21,-3.6,,-5.44,-4.19,
51109,10.1002/solr.202100213,10.1002/solr.202100213,PPDT2FBT,PC61BM,PPDT2FBT,PC61BM,CCCCCCCCC(CCCCCC)COc1ccc(OCC(CCCCCC)CCCCCCCC)c(-c2ccc(-c3c(F)c(F)c(-c4cccs4)c4nsnc34)s2)c1,COC(=O)CCCC1(c2ccccc2)C23c4c5c6c7c8c9c(c%10c%11c2c2c%12c4c4c%13c5c5c7c7c8c8c%14c9c%10c9c%10c%11c2c2c%11c%12c4c4c%12c%13c5c5c7c7c8c8c%14c9c9c%10c2c2c%11c4c4c%12c5c7c5c8c9c2c45)C613,0.79,12.5,70.0,7.0,6.9125,1.250000000000005,7.0,,,DIO,DIO,,inverted,inverted,ZnO,ZnO,MoOx,MoO3,238.0,CB,chlorobenzene,,-5.43,-3.67,,-6.1,-3.7,
51110,10.1002/solr.202100213,10.1002/solr.202100213,PPDT2FBT,PC61BM,PPDT2FBT,PC61BM,CCCCCCCCC(CCCCCC)COc1ccc(OCC(CCCCCC)CCCCCCCC)c(-c2ccc(-c3c(F)c(F)c(-c4cccs4)c4nsnc34)s2)c1,COC(=O)CCCC1(c2ccccc2)C23c4c5c6c7c8c9c(c%10c%11c2c2c%12c4c4c%13c5c5c7c7c8c8c%14c9c%10c9c%10c%11c2c2c%11c%12c4c4c%12c%13c5c5c7c7c8c8c%14c9c9c%10c2c2c%11c4c4c%12c5c7c5c8c9c2c45)C613,0.8,15.6,72.0,9.1,8.9856,1.2571428571428556,9.1,,,p-anisaldehyde,p-anisaldehyde,,inverted,inverted,ZnO,ZnO,MoOx,MoO3,276.0,o-XY,o-xylene,110.0,-5.43,-3.67,,-6.1,-3.7,
51111,10.1002/solr.202100238,10.1002/solr.202100238,PTB7,PC71BM,PTB7,PC71BM,CCCCC(CC)COC(=O)c1sc2c(-c3cc4c(OCC(CC)CCCC)c5sccc5c(OCC(CC)CCCC)c4s3)scc2c1F,COC(=O)CCCC1(c2ccccc2)C23c4c5ccc6c7cc8c9c%10c(cc%11cc%12c%13c%14c(cc%15c%16ccc-5c2c%16c2c5c%16c%17c(c(c46)c7c9c%17c4c%10c%11c%13c4c%16c%14c%152)C513)C%12)C8,0.74,5.7,40.0,1.8,1.6872,6.266666666666668,1.7,1.8,,No additive,,,ITO/ZnO/PTB7:PC71BM/MoOx/Ag,inverted,ZnO,ZnO,MoOx,MoO3,,o-xylene,o-xylene,,-5.19,-3.43,,-5.9,-3.9,
51112,10.1002/solr.202100238,10.1002/solr.202100238,PTB7,PC71BM,PTB7,PC71BM,CCCCC(CC)COC(=O)c1sc2c(-c3cc4c(OCC(CC)CCCC)c5sccc5c(OCC(CC)CCCC)c4s3)scc2c1F,COC(=O)CCCC1(c2ccccc2)C23c4c5ccc6c7cc8c9c%10c(cc%11cc%12c%13c%14c(cc%15c%16ccc-5c2c%16c2c5c%16c%17c(c(c46)c7c9c%17c4c%10c%11c%13c4c%16c%14c%152)C513)C%12)C8,0.74,6.5,43.0,2.2,2.0683,5.986363636363653,2.0,2.2,,BA,BA,1%,ITO/ZnO/PTB7:PC71BM/MoOx/Ag,inverted,ZnO,ZnO,MoOx,MoO3,,o-xylene,o-xylene,,-5.19,-3.43,,-5.9,-3.9,
51113,10.1002/solr.202100238,10.1002/solr.202100238,PTB7,PC71BM,PTB7,PC71BM,CCCCC(CC)COC(=O)c1sc2c(-c3cc4c(OCC(CC)CCCC)c5sccc5c(OCC(CC)CCCC)c4s3)scc2c1F,COC(=O)CCCC1(c2ccccc2)C23c4c5ccc6c7cc8c9c%10c(cc%11cc%12c%13c%14c(cc%15c%16ccc-5c2c%16c2c5c%16c%17c(c(c46)c7c9c%17c4c%10c%11c%13c4c%16c%14c%152)C513)C%12)C8,0.74,7.0,44.0,2.4,2.2792,5.033333333333334,2.3,2.4,,BA,BA,,ITO/ZnO/PTB7:PC71BM/MoOx/Ag,inverted,ZnO,ZnO,MoOx,MoO3,,o-xylene,o-xylene,,-5.19,-3.43,,-5.9,-3.9,
51114,10.1002/solr.202100238,10.1002/solr.202100238,PTB7,PC71BM,PTB7,PC71BM,CCCCC(CC)COC(=O)c1sc2c(-c3cc4c(OCC(CC)CCCC)c5sccc5c(OCC(CC)CCCC)c4s3)scc2c1F,COC(=O)CCCC1(c2ccccc2)C23c4c5ccc6c7cc8c9c%10c(cc%11cc%12c%13c%14c(cc%15c%16ccc-5c2c%16c2c5c%16c%17c(c(c46)c7c9c%17c4c%10c%11c%13c4c%16c%14c%152)C513)C%12)C8,0.74,7.2,42.0,2.3,2.23776,2.706086956521723,2.2,2.3,,BA,BA,,ITO/ZnO/PTB7:PC71BM/MoOx/Ag,inverted,ZnO,ZnO,MoOx,MoO3,,o-xylene,o-xylene,,-5.19,-3.43,,-5.9,-3.9,
51115,10.1002/solr.202100238,10.1002/solr.202100238,PTB7,PC71BM,PTB7,PC71BM,CCCCC(CC)COC(=O)c1sc2c(-c3cc4c(OCC(CC)CCCC)c5sccc5c(OCC(CC)CCCC)c4s3)scc2c1F,COC(=O)CCCC1(c2ccccc2)C23c4c5ccc6c7cc8c9c%10c(cc%11cc%12c%13c%14c(cc%15c%16ccc-5c2c%16c2c5c%16c%17c(c(c46)c7c9c%17c4c%10c%11c%13c4c%16c%14c%152)C513)C%12)C8,0.74,7.7,45.0,2.7,2.5641000000000003,5.03333333333333,2.6,2.7,,BA,BA,,ITO/ZnO/PTB7:PC71BM/MoOx/Ag,inverted,ZnO,ZnO,MoOx,MoO3,,o-xylene,o-xylene,,-5.19,-3.43,,-5.9,-3.9,
51116,10.1002/solr.202100238,10.1002/solr.202100238,PTB7,PC71BM,PTB7,PC71BM,CCCCC(CC)COC(=O)c1sc2c(-c3cc4c(OCC(CC)CCCC)c5sccc5c(OCC(CC)CCCC)c4s3)scc2c1F,COC(=O)CCCC1(c2ccccc2)C23c4c5ccc6c7cc8c9c%10c(cc%11cc%12c%13c%14c(cc%15c%16ccc-5c2c%16c2c5c%16c%17c(c(c46)c7c9c%17c4c%10c%11c%13c4c%16c%14c%152)C513)C%12)C8,0.75,7.8,41.0,2.5,2.3985,4.060000000000006,2.4,2.5,,BA,BA,,ITO/ZnO/PTB7:PC71BM/MoOx/Ag,inverted,ZnO,ZnO,MoOx,MoO3,,o-xylene,o-xylene,,-5.19,-3.43,,-5.9,-3.9,
51117,10.1002/solr.202100238,10.1002/solr.202100238,PTB7,PC71BM,PTB7,PC71BM,CCCCC(CC)COC(=O)c1sc2c(-c3cc4c(OCC(CC)CCCC)c5sccc5c(OCC(CC)CCCC)c4s3)scc2c1F,COC(=O)CCCC1(c2ccccc2)C23c4c5ccc6c7cc8c9c%10c(cc%11cc%12c%13c%14c(cc%15c%16ccc-5c2c%16c2c5c%16c%17c(c(c46)c7c9c%17c4c%10c%11c%13c4c%16c%14c%152)C513)C%12)C8,0.76,7.8,45.0,2.7,2.6676,1.2000000000000155,2.7,2.7,,BA,BA,,ITO/ZnO/PTB7:PC71BM/MoOx/Ag,inverted,ZnO,ZnO,MoOx,MoO3,,o-xylene,o-xylene,,-5.19,-3.43,,-5.9,-3.9,
51118,10.1002/solr.202100238,10.1002/solr.202100238,PTB7,PC71BM,PTB7,PC71BM,CCCCC(CC)COC(=O)c1sc2c(-c3cc4c(OCC(CC)CCCC)c5sccc5c(OCC(CC)CCCC)c4s3)scc2c1F,COC(=O)CCCC1(c2ccccc2)C23c4c5ccc6c7cc8c9c%10c(cc%11cc%12c%13c%14c(cc%15c%16ccc-5c2c%16c2c5c%16c%17c(c(c46)c7c9c%17c4c%10c%11c%13c4c%16c%14c%152)C513)C%12)C8,0.74,6.5,45.0,2.3,2.1645,5.891304347826085,2.2,2.3,,TA,TA,,ITO/ZnO/PTB7:PC71BM/MoOx/Ag,inverted,ZnO,ZnO,MoOx,MoO3,,o-xylene,o-xylene,,-5.19,-3.43,,-5.9,-3.9,
51119,10.1002/solr.202100238,10.1002/solr.202100238,PTB7,PC71BM,PTB7,PC71BM,CCCCC(CC)COC(=O)c1sc2c(-c3cc4c(OCC(CC)CCCC)c5sccc5c(OCC(CC)CCCC)c4s3)scc2c1F,COC(=O)CCCC1(c2ccccc2)C23c4c5ccc6c7cc8c9c%10c(cc%11cc%12c%13c%14c(cc%15c%16ccc-5c2c%16c2c5c%16c%17c(c(c46)c7c9c%17c4c%10c%11c%13c4c%16c%14c%152)C513)C%12)C8,0.74,6.5,45.0,2.2,2.1645,1.6136363636363775,2.2,2.2,,TA,TA,,ITO/ZnO/PTB7:PC71BM/MoOx/Ag,inverted,ZnO,ZnO,MoOx,MoO3,,o-xylene,o-xylene,,-5.19,-3.43,,-5.9,-3.9,
51120,10.1002/solr.202100238,10.1002/solr.202100238,PTB7,PC71BM,PTB7,PC71BM,CCCCC(CC)COC(=O)c1sc2c(-c3cc4c(OCC(CC)CCCC)c5sccc5c(OCC(CC)CCCC)c4s3)scc2c1F,COC(=O)CCCC1(c2ccccc2)C23c4c5ccc6c7cc8c9c%10c(cc%11cc%12c%13c%14c(cc%15c%16ccc-5c2c%16c2c5c%16c%17c(c(c46)c7c9c%17c4c%10c%11c%13c4c%16c%14c%152)C513)C%12)C8,0.74,6.4,43.0,2.2,2.03648,7.432727272727277,2.0,2.2,,TA,TA,,ITO/ZnO/PTB7:PC71BM/MoOx/Ag,inverted,ZnO,ZnO,MoOx,MoO3,,o-xylene,o-xylene,,-5.19,-3.43,,-5.9,-3.9,
51121,10.1002/solr.202100238,10.1002/solr.202100238,PTB7,PC71BM,PTB7,PC71BM,CCCCC(CC)COC(=O)c1sc2c(-c3cc4c(OCC(CC)CCCC)c5sccc5c(OCC(CC)CCCC)c4s3)scc2c1F,COC(=O)CCCC1(c2ccccc2)C23c4c5ccc6c7cc8c9c%10c(cc%11cc%12c%13c%14c(cc%15c%16ccc-5c2c%16c2c5c%16c%17c(c(c46)c7c9c%17c4c%10c%11c%13c4c%16c%14c%152)C513)C%12)C8,0.74,6.2,41.0,2.0,1.88108,5.945999999999996,1.9,2.0,,TA,TA,,ITO/ZnO/PTB7:PC71BM/MoOx/Ag,inverted,ZnO,ZnO,MoOx,MoO3,,o-xylene,o-xylene,,-5.19,-3.43,,-5.9,-3.9,
51122,10.1002/solr.202100238,10.1002/solr.202100238,PTB7,PC71BM,PTB7,PC71BM,CCCCC(CC)COC(=O)c1sc2c(-c3cc4c(OCC(CC)CCCC)c5sccc5c(OCC(CC)CCCC)c4s3)scc2c1F,COC(=O)CCCC1(c2ccccc2)C23c4c5ccc6c7cc8c9c%10c(cc%11cc%12c%13c%14c(cc%15c%16ccc-5c2c%16c2c5c%16c%17c(c(c46)c7c9c%17c4c%10c%11c%13c4c%16c%14c%152)C513)C%12)C8,0.74,6.3,39.0,1.9,1.81818,4.306315789473684,1.8,1.9,,TA,TA,,ITO/ZnO/PTB7:PC71BM/MoOx/Ag,inverted,ZnO,ZnO,MoOx,MoO3,,o-xylene,o-xylene,,-5.19,-3.43,,-5.9,-3.9,
51123,10.1002/solr.202100238,10.1002/solr.202100238,PTB7,PC71BM,PTB7,PC71BM,CCCCC(CC)COC(=O)c1sc2c(-c3cc4c(OCC(CC)CCCC)c5sccc5c(OCC(CC)CCCC)c4s3)scc2c1F,COC(=O)CCCC1(c2ccccc2)C23c4c5ccc6c7cc8c9c%10c(cc%11cc%12c%13c%14c(cc%15c%16ccc-5c2c%16c2c5c%16c%17c(c(c46)c7c9c%17c4c%10c%11c%13c4c%16c%14c%152)C513)C%12)C8,0.74,6.1,38.0,1.8,1.7153199999999995,4.704444444444462,1.7,1.8,,TA,TA,,ITO/ZnO/PTB7:PC71BM/MoOx/Ag,inverted,ZnO,ZnO,MoOx,MoO3,,o-xylene,o-xylene,,-5.19,-3.43,,-5.9,-3.9,
51124,10.1002/solr.202100238,10.1002/solr.202100238,PTB7,PC71BM,PTB7,PC71BM,CCCCC(CC)COC(=O)c1sc2c(-c3cc4c(OCC(CC)CCCC)c5sccc5c(OCC(CC)CCCC)c4s3)scc2c1F,COC(=O)CCCC1(c2ccccc2)C23c4c5ccc6c7cc8c9c%10c(cc%11cc%12c%13c%14c(cc%15c%16ccc-5c2c%16c2c5c%16c%17c(c(c46)c7c9c%17c4c%10c%11c%13c4c%16c%14c%152)C513)C%12)C8,0.65,6.2,38.0,1.6,1.5314,4.2875,1.5,1.6,,TA,TA,,ITO/ZnO/PTB7:PC71BM/MoOx/Ag,inverted,ZnO,ZnO,MoOx,MoO3,,o-xylene,o-xylene,,-5.19,-3.43,,-5.9,-3.9,
51125,10.1002/solr.202100238,10.1002/solr.202100238,PTB7,PC71BM,PTB7,PC71BM,CCCCC(CC)COC(=O)c1sc2c(-c3cc4c(OCC(CC)CCCC)c5sccc5c(OCC(CC)CCCC)c4s3)scc2c1F,COC(=O)CCCC1(c2ccccc2)C23c4c5ccc6c7cc8c9c%10c(cc%11cc%12c%13c%14c(cc%15c%16ccc-5c2c%16c2c5c%16c%17c(c(c46)c7c9c%17c4c%10c%11c%13c4c%16c%14c%152)C513)C%12)C8,0.75,8.0,49.0,3.0,2.94,2.0000000000000018,2.9,3.0,,SA,SA,,ITO/ZnO/PTB7:PC71BM/MoOx/Ag,inverted,ZnO,ZnO,MoOx,MoO3,,o-xylene,o-xylene,,-5.19,-3.43,,-5.9,-3.9,
51126,10.1002/solr.202100238,10.1002/solr.202100238,PTB7,PC71BM,PTB7,PC71BM,CCCCC(CC)COC(=O)c1sc2c(-c3cc4c(OCC(CC)CCCC)c5sccc5c(OCC(CC)CCCC)c4s3)scc2c1F,COC(=O)CCCC1(c2ccccc2)C23c4c5ccc6c7cc8c9c%10c(cc%11cc%12c%13c%14c(cc%15c%16ccc-5c2c%16c2c5c%16c%17c(c(c46)c7c9c%17c4c%10c%11c%13c4c%16c%14c%152)C513)C%12)C8,0.76,9.3,53.0,3.9,3.74604,3.9476923076922974,3.8,3.9,,SA,SA,,ITO/ZnO/PTB7:PC71BM/MoOx/Ag,inverted,ZnO,ZnO,MoOx,MoO3,,o-xylene,o-xylene,,-5.19,-3.43,,-5.9,-3.9,
51127,10.1002/solr.202100238,10.1002/solr.202100238,PTB7,PC71BM,PTB7,PC71BM,CCCCC(CC)COC(=O)c1sc2c(-c3cc4c(OCC(CC)CCCC)c5sccc5c(OCC(CC)CCCC)c4s3)scc2c1F,COC(=O)CCCC1(c2ccccc2)C23c4c5ccc6c7cc8c9c%10c(cc%11cc%12c%13c%14c(cc%15c%16ccc-5c2c%16c2c5c%16c%17c(c(c46)c7c9c%17c4c%10c%11c%13c4c%16c%14c%152)C513)C%12)C8,0.76,11.1,52.0,5.0,4.38672,12.265599999999992,4.4,5.0,,SA,SA,,ITO/ZnO/PTB7:PC71BM/MoOx/Ag,inverted,ZnO,ZnO,MoOx,MoO3,,o-xylene,o-xylene,,-5.19,-3.43,,-5.9,-3.9,
51128,10.1002/solr.202100238,10.1002/solr.202100238,PTB7,PC71BM,PTB7,PC71BM,CCCCC(CC)COC(=O)c1sc2c(-c3cc4c(OCC(CC)CCCC)c5sccc5c(OCC(CC)CCCC)c4s3)scc2c1F,COC(=O)CCCC1(c2ccccc2)C23c4c5ccc6c7cc8c9c%10c(cc%11cc%12c%13c%14c(cc%15c%16ccc-5c2c%16c2c5c%16c%17c(c(c46)c7c9c%17c4c%10c%11c%13c4c%16c%14c%152)C513)C%12)C8,0.77,12.9,59.0,5.9,5.86047,0.670000000000001,5.8,5.9,,SA,SA,,ITO/ZnO/PTB7:PC71BM/MoOx/Ag,inverted,ZnO,ZnO,MoOx,MoO3,,o-xylene,o-xylene,,-5.19,-3.43,,-5.9,-3.9,
51129,10.1002/solr.202100238,10.1002/solr.202100238,PTB7,PC71BM,PTB7,PC71BM,CCCCC(CC)COC(=O)c1sc2c(-c3cc4c(OCC(CC)CCCC)c5sccc5c(OCC(CC)CCCC)c4s3)scc2c1F,COC(=O)CCCC1(c2ccccc2)C23c4c5ccc6c7cc8c9c%10c(cc%11cc%12c%13c%14c(cc%15c%16ccc-5c2c%16c2c5c%16c%17c(c(c46)c7c9c%17c4c%10c%11c%13c4c%16c%14c%152)C513)C%12)C8,0.75,13.4,68.0,6.9,6.8340000000000005,0.9565217391304324,6.9,6.9,,SA,SA,,ITO/ZnO/PTB7:PC71BM/MoOx/Ag,inverted,ZnO,ZnO,MoOx,MoO3,,o-xylene,o-xylene,,-5.19,-3.43,,-5.9,-3.9,
51130,10.1002/solr.202100238,10.1002/solr.202100238,PTB7,PC71BM,PTB7,PC71BM,CCCCC(CC)COC(=O)c1sc2c(-c3cc4c(OCC(CC)CCCC)c5sccc5c(OCC(CC)CCCC)c4s3)scc2c1F,COC(=O)CCCC1(c2ccccc2)C23c4c5ccc6c7cc8c9c%10c(cc%11cc%12c%13c%14c(cc%15c%16ccc-5c2c%16c2c5c%16c%17c(c(c46)c7c9c%17c4c%10c%11c%13c4c%16c%14c%152)C513)C%12)C8,0.74,13.0,68.0,6.7,6.5416,2.364179104477617,6.6,6.7,,SA,SA,,ITO/ZnO/PTB7:PC71BM/MoOx/Ag,inverted,ZnO,ZnO,MoOx,MoO3,,o-xylene,o-xylene,,-5.19,-3.43,,-5.9,-3.9,
51131,10.1002/solr.202100238,10.1002/solr.202100238,PTB7,PC71BM,PTB7,PC71BM,CCCCC(CC)COC(=O)c1sc2c(-c3cc4c(OCC(CC)CCCC)c5sccc5c(OCC(CC)CCCC)c4s3)scc2c1F,COC(=O)CCCC1(c2ccccc2)C23c4c5ccc6c7cc8c9c%10c(cc%11cc%12c%13c%14c(cc%15c%16ccc-5c2c%16c2c5c%16c%17c(c(c46)c7c9c%17c4c%10c%11c%13c4c%16c%14c%152)C513)C%12)C8,0.71,12.4,56.0,5.1,4.93024,3.328627450980377,4.9,5.1,,SA,SA,,ITO/ZnO/PTB7:PC71BM/MoOx/Ag,inverted,ZnO,ZnO,MoOx,MoO3,,o-xylene,o-xylene,,-5.19,-3.43,,-5.9,-3.9,
51132,10.1002/solr.202100238,10.1002/solr.202100238,PTB7,PC71BM,PTB7,PC71BM,CCCCC(CC)COC(=O)c1sc2c(-c3cc4c(OCC(CC)CCCC)c5sccc5c(OCC(CC)CCCC)c4s3)scc2c1F,COC(=O)CCCC1(c2ccccc2)C23c4c5ccc6c7cc8c9c%10c(cc%11cc%12c%13c%14c(cc%15c%16ccc-5c2c%16c2c5c%16c%17c(c(c46)c7c9c%17c4c%10c%11c%13c4c%16c%14c%152)C513)C%12)C8,0.76,7.9,47.0,2.9,2.8218800000000006,2.693793103448252,2.8,2.9,,AA,AA,,ITO/ZnO/PTB7:PC71BM/MoOx/Ag,inverted,ZnO,ZnO,MoOx,MoO3,,o-xylene,o-xylene,,-5.19,-3.43,,-5.9,-3.9,
51133,10.1002/solr.202100238,10.1002/solr.202100238,PTB7,PC71BM,PTB7,PC71BM,CCCCC(CC)COC(=O)c1sc2c(-c3cc4c(OCC(CC)CCCC)c5sccc5c(OCC(CC)CCCC)c4s3)scc2c1F,COC(=O)CCCC1(c2ccccc2)C23c4c5ccc6c7cc8c9c%10c(cc%11cc%12c%13c%14c(cc%15c%16ccc-5c2c%16c2c5c%16c%17c(c(c46)c7c9c%17c4c%10c%11c%13c4c%16c%14c%152)C513)C%12)C8,0.77,10.4,54.0,4.6,4.324320000000001,5.993043478260839,4.3,4.6,,AA,AA,,ITO/ZnO/PTB7:PC71BM/MoOx/Ag,inverted,ZnO,ZnO,MoOx,MoO3,,o-xylene,o-xylene,,-5.19,-3.43,,-5.9,-3.9,
51134,10.1002/solr.202100238,10.1002/solr.202100238,PTB7,PC71BM,PTB7,PC71BM,CCCCC(CC)COC(=O)c1sc2c(-c3cc4c(OCC(CC)CCCC)c5sccc5c(OCC(CC)CCCC)c4s3)scc2c1F,COC(=O)CCCC1(c2ccccc2)C23c4c5ccc6c7cc8c9c%10c(cc%11cc%12c%13c%14c(cc%15c%16ccc-5c2c%16c2c5c%16c%17c(c(c46)c7c9c%17c4c%10c%11c%13c4c%16c%14c%152)C513)C%12)C8,0.75,13.9,65.0,7.0,6.77625,3.1964285714285703,6.8,7.0,,AA,AA,,ITO/ZnO/PTB7:PC71BM/MoOx/Ag,inverted,ZnO,ZnO,MoOx,MoO3,,o-xylene,o-xylene,,-5.19,-3.43,,-5.9,-3.9,
51135,10.1002/solr.202100238,10.1002/solr.202100238,PTB7,PC71BM,PTB7,PC71BM,CCCCC(CC)COC(=O)c1sc2c(-c3cc4c(OCC(CC)CCCC)c5sccc5c(OCC(CC)CCCC)c4s3)scc2c1F,COC(=O)CCCC1(c2ccccc2)C23c4c5ccc6c7cc8c9c%10c(cc%11cc%12c%13c%14c(cc%15c%16ccc-5c2c%16c2c5c%16c%17c(c(c46)c7c9c%17c4c%10c%11c%13c4c%16c%14c%152)C513)C%12)C8,0.74,13.9,67.0,7.2,6.89162,4.2830555555555625,6.9,7.2,,AA,AA,,ITO/ZnO/PTB7:PC71BM/MoOx/Ag,inverted,ZnO,ZnO,MoOx,MoO3,,o-xylene,o-xylene,,-5.19,-3.43,,-5.9,-3.9,
51136,10.1002/solr.202100238,10.1002/solr.202100238,PTB7,PC71BM,PTB7,PC71BM,CCCCC(CC)COC(=O)c1sc2c(-c3cc4c(OCC(CC)CCCC)c5sccc5c(OCC(CC)CCCC)c4s3)scc2c1F,COC(=O)CCCC1(c2ccccc2)C23c4c5ccc6c7cc8c9c%10c(cc%11cc%12c%13c%14c(cc%15c%16ccc-5c2c%16c2c5c%16c%17c(c(c46)c7c9c%17c4c%10c%11c%13c4c%16c%14c%152)C513)C%12)C8,0.68,12.2,49.0,4.5,4.06504,9.665777777777782,4.1,4.5,,AA,AA,,ITO/ZnO/PTB7:PC71BM/MoOx/Ag,inverted,ZnO,ZnO,MoOx,MoO3,,o-xylene,o-xylene,,-5.19,-3.43,,-5.9,-3.9,
51137,10.1002/solr.202100238,10.1002/solr.202100238,PTB7,PC71BM,PTB7,PC71BM,CCCCC(CC)COC(=O)c1sc2c(-c3cc4c(OCC(CC)CCCC)c5sccc5c(OCC(CC)CCCC)c4s3)scc2c1F,COC(=O)CCCC1(c2ccccc2)C23c4c5ccc6c7cc8c9c%10c(cc%11cc%12c%13c%14c(cc%15c%16ccc-5c2c%16c2c5c%16c%17c(c(c46)c7c9c%17c4c%10c%11c%13c4c%16c%14c%152)C513)C%12)C8,0.59,10.9,44.0,3.1,2.82964,8.72129032258065,2.9,3.1,,AA,AA,,ITO/ZnO/PTB7:PC71BM/MoOx/Ag,inverted,ZnO,ZnO,MoOx,MoO3,,o-xylene,o-xylene,,-5.19,-3.43,,-5.9,-3.9,
51138,10.1002/solr.202100238,10.1002/solr.202100238,PTB7,PC71BM,PTB7,PC71BM,CCCCC(CC)COC(=O)c1sc2c(-c3cc4c(OCC(CC)CCCC)c5sccc5c(OCC(CC)CCCC)c4s3)scc2c1F,COC(=O)CCCC1(c2ccccc2)C23c4c5ccc6c7cc8c9c%10c(cc%11cc%12c%13c%14c(cc%15c%16ccc-5c2c%16c2c5c%16c%17c(c(c46)c7c9c%17c4c%10c%11c%13c4c%16c%14c%152)C513)C%12)C8,0.72,9.0,52.0,3.5,3.3696,3.725714285714294,3.4,3.5,,AA,AA,,ITO/ZnO/PTB7:PC71BM/MoOx/Ag,inverted,ZnO,ZnO,MoOx,MoO3,,o-xylene,o-xylene,,-5.19,-3.43,,-5.9,-3.9,
51139,10.1002/solr.202100238,10.1002/solr.202100238,PTB7,PC71BM,PTB7,PC71BM,CCCCC(CC)COC(=O)c1sc2c(-c3cc4c(OCC(CC)CCCC)c5sccc5c(OCC(CC)CCCC)c4s3)scc2c1F,COC(=O)CCCC1(c2ccccc2)C23c4c5ccc6c7cc8c9c%10c(cc%11cc%12c%13c%14c(cc%15c%16ccc-5c2c%16c2c5c%16c%17c(c(c46)c7c9c%17c4c%10c%11c%13c4c%16c%14c%152)C513)C%12)C8,0.75,9.4,51.0,3.7,3.5955,2.8243243243243312,3.5,3.7,,DIO,DIO,,ITO/ZnO/PTB7:PC71BM/MoOx/Ag,inverted,ZnO,ZnO,MoOx,MoO3,,o-xylene,o-xylene,,-5.19,-3.43,,-5.9,-3.9,
51140,10.1002/solr.202100238,10.1002/solr.202100238,PTB7,PC71BM,PTB7,PC71BM,CCCCC(CC)COC(=O)c1sc2c(-c3cc4c(OCC(CC)CCCC)c5sccc5c(OCC(CC)CCCC)c4s3)scc2c1F,COC(=O)CCCC1(c2ccccc2)C23c4c5ccc6c7cc8c9c%10c(cc%11cc%12c%13c%14c(cc%15c%16ccc-5c2c%16c2c5c%16c%17c(c(c46)c7c9c%17c4c%10c%11c%13c4c%16c%14c%152)C513)C%12)C8,0.75,10.4,53.0,4.3,4.134,3.8604651162790575,4.1,4.3,,DIO,DIO,,ITO/ZnO/PTB7:PC71BM/MoOx/Ag,inverted,ZnO,ZnO,MoOx,MoO3,,o-xylene,o-xylene,,-5.19,-3.43,,-5.9,-3.9,
51141,10.1002/solr.202100238,10.1002/solr.202100238,PTB7,PC71BM,PTB7,PC71BM,CCCCC(CC)COC(=O)c1sc2c(-c3cc4c(OCC(CC)CCCC)c5sccc5c(OCC(CC)CCCC)c4s3)scc2c1F,COC(=O)CCCC1(c2ccccc2)C23c4c5ccc6c7cc8c9c%10c(cc%11cc%12c%13c%14c(cc%15c%16ccc-5c2c%16c2c5c%16c%17c(c(c46)c7c9c%17c4c%10c%11c%13c4c%16c%14c%152)C513)C%12)C8,0.74,13.9,63.0,6.7,6.480180000000001,3.280895522388052,6.5,6.7,,DIO,DIO,,ITO/ZnO/PTB7:PC71BM/MoOx/Ag,inverted,ZnO,ZnO,MoOx,MoO3,,o-xylene,o-xylene,,-5.19,-3.43,,-5.9,-3.9,
51142,10.1002/solr.202100238,10.1002/solr.202100238,PTB7,PC71BM,PTB7,PC71BM,CCCCC(CC)COC(=O)c1sc2c(-c3cc4c(OCC(CC)CCCC)c5sccc5c(OCC(CC)CCCC)c4s3)scc2c1F,COC(=O)CCCC1(c2ccccc2)C23c4c5ccc6c7cc8c9c%10c(cc%11cc%12c%13c%14c(cc%15c%16ccc-5c2c%16c2c5c%16c%17c(c(c46)c7c9c%17c4c%10c%11c%13c4c%16c%14c%152)C513)C%12)C8,0.74,13.7,65.0,6.7,6.589700000000001,1.6462686567164122,6.6,6.7,,DIO,DIO,,ITO/ZnO/PTB7:PC71BM/MoOx/Ag,inverted,ZnO,ZnO,MoOx,MoO3,,o-xylene,o-xylene,,-5.19,-3.43,,-5.9,-3.9,
51143,10.1002/solr.202100238,10.1002/solr.202100238,PTB7,PC71BM,PTB7,PC71BM,CCCCC(CC)COC(=O)c1sc2c(-c3cc4c(OCC(CC)CCCC)c5sccc5c(OCC(CC)CCCC)c4s3)scc2c1F,COC(=O)CCCC1(c2ccccc2)C23c4c5ccc6c7cc8c9c%10c(cc%11cc%12c%13c%14c(cc%15c%16ccc-5c2c%16c2c5c%16c%17c(c(c46)c7c9c%17c4c%10c%11c%13c4c%16c%14c%152)C513)C%12)C8,0.74,13.1,67.0,6.8,6.494979999999999,4.485588235294129,6.4,6.8,,DIO,DIO,,ITO/ZnO/PTB7:PC71BM/MoOx/Ag,inverted,ZnO,ZnO,MoOx,MoO3,,o-xylene,o-xylene,,-5.19,-3.43,,-5.9,-3.9,
51144,10.1002/solr.202100238,10.1002/solr.202100238,PTB7,PC71BM,PTB7,PC71BM,CCCCC(CC)COC(=O)c1sc2c(-c3cc4c(OCC(CC)CCCC)c5sccc5c(OCC(CC)CCCC)c4s3)scc2c1F,COC(=O)CCCC1(c2ccccc2)C23c4c5ccc6c7cc8c9c%10c(cc%11cc%12c%13c%14c(cc%15c%16ccc-5c2c%16c2c5c%16c%17c(c(c46)c7c9c%17c4c%10c%11c%13c4c%16c%14c%152)C513)C%12)C8,0.74,12.7,65.0,6.3,6.1087,3.036507936507937,6.1,6.3,,DIO,DIO,,ITO/ZnO/PTB7:PC71BM/MoOx/Ag,inverted,ZnO,ZnO,MoOx,MoO3,,o-xylene,o-xylene,,-5.19,-3.43,,-5.9,-3.9,
51145,10.1002/solr.202100238,10.1002/solr.202100238,PTB7,PC71BM,PTB7,PC71BM,CCCCC(CC)COC(=O)c1sc2c(-c3cc4c(OCC(CC)CCCC)c5sccc5c(OCC(CC)CCCC)c4s3)scc2c1F,COC(=O)CCCC1(c2ccccc2)C23c4c5ccc6c7cc8c9c%10c(cc%11cc%12c%13c%14c(cc%15c%16ccc-5c2c%16c2c5c%16c%17c(c(c46)c7c9c%17c4c%10c%11c%13c4c%16c%14c%152)C513)C%12)C8,0.74,12.2,64.0,5.9,5.777919999999999,2.069152542372904,5.8,5.9,,DIO,DIO,,ITO/ZnO/PTB7:PC71BM/MoOx/Ag,inverted,ZnO,ZnO,MoOx,MoO3,,o-xylene,o-xylene,,-5.19,-3.43,,-5.9,-3.9,
51161,10.1002/solr.202100365,10.1002/solr.202100365,PM6,F-2Cl,PM6,F-2Cl,COC(=O)C(C)(C)c1cc(C)cc(-c2sc3c4sc5cc(/C=C6/C(=O)c7cc(F)cc(c7)C(=O)/C6=C\c6cc(C(C)(C)C(=O)OC)c(-c7cc(C)cc(C(C)(C)C(=O)OC)c7)s6)sc5c4c(C(C)(C)C(=O)OC)ccc2-3)c1,CCCCCCCCC1(CCCCCCCC)c2cc3c(cc2-c2cc4c(cc21)-c1sc(/C=C2\C(=O)c5cc(Cl)c(Cl)cc5C2=C(C#N)C#N)cc1C4(CCCCCCCC)CCCCCCCC)C(CCCCCCCC)(CCCCCCCC)c1cc(/C=C2\C(=O)c4cc(Cl)c(Cl)cc4C2=C(C#N)C#N)sc1-3,0.891,19.52,78.0,13.53,13.566009600000005,0.2661463414634399,,,,,,,conventional,conventional,PFN-Br,PFN-Br,PEDOT:PSS,PEDOT:PSS,100.0,chloroform,chloroform,,-5.56,-3.65,,-5.63,-3.89,
51162,10.1002/solr.202100365,10.1002/solr.202100365,PM6,F-2Cl,PM6,F-2Cl,COC(=O)C(C)(C)c1cc(C)cc(-c2sc3c4sc5cc(/C=C6/C(=O)c7cc(F)cc(c7)C(=O)/C6=C\c6cc(C(C)(C)C(=O)OC)c(-c7cc(C)cc(C(C)(C)C(=O)OC)c7)s6)sc5c4c(C(C)(C)C(=O)OC)ccc2-3)c1,CCCCCCCCC1(CCCCCCCC)c2cc3c(cc2-c2cc4c(cc21)-c1sc(/C=C2\C(=O)c5cc(Cl)c(Cl)cc5C2=C(C#N)C#N)cc1C4(CCCCCCCC)CCCCCCCC)C(CCCCCCCC)(CCCCCCCC)c1cc(/C=C2\C(=O)c4cc(Cl)c(Cl)cc4C2=C(C#N)C#N)sc1-3,0.891,19.66,70.0,12.29,12.261942,0.2282994304312279,,,,,,,conventional,conventional,PFN-Br,PFN-Br,PEDOT:PSS,PEDOT:PSS,263.0,chloroform,chloroform,,-5.56,-3.65,,-5.63,-3.89,
51163,10.1002/solr.202100365,10.1002/solr.202100365,PM6,BTP-4Cl,PM6,BTP-4Cl,COC(=O)C(C)(C)c1cc(C)cc(-c2sc3c4sc5cc(/C=C6/C(=O)c7cc(F)cc(c7)C(=O)/C6=C\c6cc(C(C)(C)C(=O)OC)c(-c7cc(C)cc(C(C)(C)C(=O)OC)c7)s6)sc5c4c(C(C)(C)C(=O)OC)ccc2-3)c1,CCCCCCCCCc1c(/C=C2\C(=O)c3cc(Cl)c(Cl)cc3C2=C(C#N)C#N)sc2c1sc1c3c4nsnc4c4c5sc6c(CCC)c(/C=C7\C(=O)c8cc(Cl)c(Cl)cc8C7=C(C#N)C#N)sc6c5n(CC(CCCC)CCCCCC)c4c3n(CC(CCCC)CCCCCC)c21,0.867,25.4,75.0,16.5,16.51635,0.0990909090909042,,,,,,,conventional,conventional,PFN-Br,PFN-Br,PEDOT:PSS,PEDOT:PSS,100.0,chloroform,chloroform,,-5.56,-3.65,,-5.66,-4.14,
51164,10.1002/solr.202100365,10.1002/solr.202100365,PM6,BTP-4Cl,PM6,BTP-4Cl,COC(=O)C(C)(C)c1cc(C)cc(-c2sc3c4sc5cc(/C=C6/C(=O)c7cc(F)cc(c7)C(=O)/C6=C\c6cc(C(C)(C)C(=O)OC)c(-c7cc(C)cc(C(C)(C)C(=O)OC)c7)s6)sc5c4c(C(C)(C)C(=O)OC)ccc2-3)c1,CCCCCCCCCc1c(/C=C2\C(=O)c3cc(Cl)c(Cl)cc3C2=C(C#N)C#N)sc2c1sc1c3c4nsnc4c4c5sc6c(CCC)c(/C=C7\C(=O)c8cc(Cl)c(Cl)cc8C7=C(C#N)C#N)sc6c5n(CC(CCCC)CCCCCC)c4c3n(CC(CCCC)CCCCCC)c21,0.854,27.2,57.8,13.4,13.4262464,0.1958686567164162,,,,,,,conventional,conventional,PFN-Br,PFN-Br,PEDOT:PSS,PEDOT:PSS,300.0,chloroform,chloroform,,-5.56,-3.65,,-5.66,-4.14,
51165,10.1002/solr.202100365,10.1002/solr.202100365,PM6,Y6,PM6,Y6,COC(=O)C(C)(C)c1cc(C)cc(-c2sc3c4sc5cc(/C=C6/C(=O)c7cc(F)cc(c7)C(=O)/C6=C\c6cc(C(C)(C)C(=O)OC)c(-c7cc(C)cc(C(C)(C)C(=O)OC)c7)s6)sc5c4c(C(C)(C)C(=O)OC)ccc2-3)c1,CCCCCCCCCCCc1c(/C=C2\C(=O)c3cc(F)c(F)cc3C2=C(C#N)C#N)sc2c1sc1c3c4nsnc4c4c5sc6c(CCCCCCCCCCC)c(/C=C7\C(=O)c8cc(F)c(F)cc8C7=C(C#N)C#N)sc6c5n(CC(CC)CCCC)c4c3n(CC(CC)CCCC)c21,0.83,25.3,74.8,15.7,15.707252,0.0461910828025437,,,,,,,conventional,conventional,PFN-Br,PFN-Br,PEDOT:PSS,PEDOT:PSS,150.0,chloroform,chloroform,,-5.56,-3.65,,-5.65,-4.09,
51166,10.1002/solr.202100365,10.1002/solr.202100365,PM6,Y6,PM6,Y6,COC(=O)C(C)(C)c1cc(C)cc(-c2sc3c4sc5cc(/C=C6/C(=O)c7cc(F)cc(c7)C(=O)/C6=C\c6cc(C(C)(C)C(=O)OC)c(-c7cc(C)cc(C(C)(C)C(=O)OC)c7)s6)sc5c4c(C(C)(C)C(=O)OC)ccc2-3)c1,CCCCCCCCCCCc1c(/C=C2\C(=O)c3cc(F)c(F)cc3C2=C(C#N)C#N)sc2c1sc1c3c4nsnc4c4c5sc6c(CCCCCCCCCCC)c(/C=C7\C(=O)c8cc(F)c(F)cc8C7=C(C#N)C#N)sc6c5n(CC(CC)CCCC)c4c3n(CC(CC)CCCC)c21,0.82,26.5,62.3,13.6,13.53779,0.4574264705882376,,,,,,,conventional,conventional,PFN-Br,PFN-Br,PEDOT:PSS,PEDOT:PSS,300.0,chloroform,chloroform,,-5.56,-3.65,,-5.65,-4.09,
51175,10.1002/solr.202100365,10.1002/solr.202100365,PM6,BP4T-4F,PM6,BP4T-4F,COC(=O)C(C)(C)c1cc(C)cc(-c2sc3c4sc5cc(/C=C6/C(=O)c7cc(F)cc(c7)C(=O)/C6=C\c6cc(C(C)(C)C(=O)OC)c(-c7cc(C)cc(C(C)(C)C(=O)OC)c7)s6)sc5c4c(C(C)(C)C(=O)OC)ccc2-3)c1,,0.851,25.43,78.06,16.89,16.892909958,0.0172288809946716,,,1:1.2,,,,conventional,conventional,PFN-Br,PFN-Br,PEDOT:PSS,PEDOT:PSS,100.0,chloroform,chloroform,,-5.56,-3.65,,,,
51176,10.1002/solr.202100365,10.1002/solr.202100365,PM6,BP4T-4F,PM6,BP4T-4F,COC(=O)C(C)(C)c1cc(C)cc(-c2sc3c4sc5cc(/C=C6/C(=O)c7cc(F)cc(c7)C(=O)/C6=C\c6cc(C(C)(C)C(=O)OC)c(-c7cc(C)cc(C(C)(C)C(=O)OC)c7)s6)sc5c4c(C(C)(C)C(=O)OC)ccc2-3)c1,,0.847,26.02,76.58,16.88,16.877420252,0.0152828672985705,,,1:1.2,,,,conventional,conventional,PFN-Br,PFN-Br,PEDOT:PSS,PEDOT:PSS,150.0,chloroform,chloroform,,-5.56,-3.65,,,,
51177,10.1002/solr.202100365,10.1002/solr.202100365,PM6,BP4T-4F,PM6,BP4T-4F,COC(=O)C(C)(C)c1cc(C)cc(-c2sc3c4sc5cc(/C=C6/C(=O)c7cc(F)cc(c7)C(=O)/C6=C\c6cc(C(C)(C)C(=O)OC)c(-c7cc(C)cc(C(C)(C)C(=O)OC)c7)s6)sc5c4c(C(C)(C)C(=O)OC)ccc2-3)c1,,0.844,26.52,74.48,16.67,16.670769024000002,0.0046132213557302,,,1:1.2:0,,,,conventional,conventional,PFN-Br,PFN-Br,PEDOT:PSS,PEDOT:PSS,200.0,chloroform,chloroform,,-5.56,-3.65,,,,
51178,10.1002/solr.202100365,10.1002/solr.202100365,PM6,BP4T-4F,PM6,BP4T-4F,COC(=O)C(C)(C)c1cc(C)cc(-c2sc3c4sc5cc(/C=C6/C(=O)c7cc(F)cc(c7)C(=O)/C6=C\c6cc(C(C)(C)C(=O)OC)c(-c7cc(C)cc(C(C)(C)C(=O)OC)c7)s6)sc5c4c(C(C)(C)C(=O)OC)ccc2-3)c1,,0.838,26.72,71.38,15.98,15.982952767999995,0.018477897371693,,,1:1.2:0,,,,conventional,conventional,PFN-Br,PFN-Br,PEDOT:PSS,PEDOT:PSS,250.0,chloroform,chloroform,,-5.56,-3.65,,,,
51179,10.1002/solr.202100365,10.1002/solr.202100365,PM6,BP4T-4F,PM6,BP4T-4F,COC(=O)C(C)(C)c1cc(C)cc(-c2sc3c4sc5cc(/C=C6/C(=O)c7cc(F)cc(c7)C(=O)/C6=C\c6cc(C(C)(C)C(=O)OC)c(-c7cc(C)cc(C(C)(C)C(=O)OC)c7)s6)sc5c4c(C(C)(C)C(=O)OC)ccc2-3)c1,,0.833,26.81,67.14,14.99,14.994194921999998,0.0279848032021224,,,1:1.2:0,,,,conventional,conventional,PFN-Br,PFN-Br,PEDOT:PSS,PEDOT:PSS,300.0,chloroform,chloroform,,-5.56,-3.65,,,,
51180,10.1002/solr.202100365,10.1002/solr.202100365,PM6,BP3T-4F,PM6,BP3T-4F,COC(=O)C(C)(C)c1cc(C)cc(-c2sc3c4sc5cc(/C=C6/C(=O)c7cc(F)cc(c7)C(=O)/C6=C\c6cc(C(C)(C)C(=O)OC)c(-c7cc(C)cc(C(C)(C)C(=O)OC)c7)s6)sc5c4c(C(C)(C)C(=O)OC)ccc2-3)c1,,0.872,23.09,76.34,15.37,15.370662032,0.0043072999349449,,,1:0:1.2,,,,conventional,conventional,PFN-Br,PFN-Br,PEDOT:PSS,PEDOT:PSS,100.0,chloroform,chloroform,,-5.56,-3.65,,,,
51181,10.1002/solr.202100365,10.1002/solr.202100365,PM6,BP3T-4F,PM6,BP3T-4F,COC(=O)C(C)(C)c1cc(C)cc(-c2sc3c4sc5cc(/C=C6/C(=O)c7cc(F)cc(c7)C(=O)/C6=C\c6cc(C(C)(C)C(=O)OC)c(-c7cc(C)cc(C(C)(C)C(=O)OC)c7)s6)sc5c4c(C(C)(C)C(=O)OC)ccc2-3)c1,,0.869,23.57,75.04,15.37,15.369940432000003,0.0003875601821453,,,1:0:1.2,,,,conventional,conventional,PFN-Br,PFN-Br,PEDOT:PSS,PEDOT:PSS,150.0,chloroform,chloroform,,-5.56,-3.65,,,,
51182,10.1002/solr.202100365,10.1002/solr.202100365,PM6,BP3T-4F,PM6,BP3T-4F,COC(=O)C(C)(C)c1cc(C)cc(-c2sc3c4sc5cc(/C=C6/C(=O)c7cc(F)cc(c7)C(=O)/C6=C\c6cc(C(C)(C)C(=O)OC)c(-c7cc(C)cc(C(C)(C)C(=O)OC)c7)s6)sc5c4c(C(C)(C)C(=O)OC)ccc2-3)c1,,0.865,23.98,73.78,15.3,15.30396406,0.0259088888888855,,,1:0:1.2,,,,conventional,conventional,PFN-Br,PFN-Br,PEDOT:PSS,PEDOT:PSS,200.0,chloroform,chloroform,,-5.56,-3.65,,,,
51183,10.1002/solr.202100365,10.1002/solr.202100365,PM6,BP3T-4F,PM6,BP3T-4F,COC(=O)C(C)(C)c1cc(C)cc(-c2sc3c4sc5cc(/C=C6/C(=O)c7cc(F)cc(c7)C(=O)/C6=C\c6cc(C(C)(C)C(=O)OC)c(-c7cc(C)cc(C(C)(C)C(=O)OC)c7)s6)sc5c4c(C(C)(C)C(=O)OC)ccc2-3)c1,,0.863,24.31,71.9,15.08,15.08428207,0.028395689655163,,,1:0:1.2,,,,conventional,conventional,PFN-Br,PFN-Br,PEDOT:PSS,PEDOT:PSS,250.0,chloroform,chloroform,,-5.56,-3.65,,,,
