Repository: JiYiqaq/PCE-KA-GNN

# Data directory

- `raw/Active_Database.csv` is the immutable source dataset bundled under CC BY 4.0. Do not overwrite it with processed data.
- `processed/` is created and populated by the training pipeline. Generated `.pt` and `.pth` caches are intentionally ignored by Git because they can exceed GitHub's normal single-file limit.

See `../DATA_LICENSE.md` for provenance, license and checksum information.

File: data/raw/Active_Database.csv (part 124 of 471)
id,doi,doi_norm,donor,acceptor,donor_canonical,acceptor_canonical,donor_smiles,acceptor_smiles,voc,jsc,ff,pce,pce_recomputed,pce_relative_error_percent,pce_avg,pce_best,d_a_ratio,additive,additive_canonical,additive_ratio,device_structure,device_type,etl,etl_canonical,htl,htl_canonical,active_layer_thickness,solvent,solvent_canonical,annealing_temp,homo_d,lumo_d,eg_d,homo_a,lumo_a,eg_a
51184,10.1002/solr.202100365,10.1002/solr.202100365,PM6,BP3T-4F,PM6,BP3T-4F,COC(=O)C(C)(C)c1cc(C)cc(-c2sc3c4sc5cc(/C=C6/C(=O)c7cc(F)cc(c7)C(=O)/C6=C\c6cc(C(C)(C)C(=O)OC)c(-c7cc(C)cc(C(C)(C)C(=O)OC)c7)s6)sc5c4c(C(C)(C)C(=O)OC)ccc2-3)c1,,0.859,24.46,69.26,14.4,14.552315564000002,1.0577469722222363,,,1:0:1.2,,,,conventional,conventional,PFN-Br,PFN-Br,PEDOT:PSS,PEDOT:PSS,300.0,chloroform,chloroform,,-5.56,-3.65,,,,
51200,10.1002/solr.202100402,10.1002/solr.202100402,P,Y6,P,Y6,,CCCCCCCCCCCc1c(/C=C2\C(=O)c3cc(F)c(F)cc3C2=C(C#N)C#N)sc2c1sc1c3c4nsnc4c4c5sc6c(CCCCCCCCCCC)c(/C=C7\C(=O)c8cc(F)c(F)cc8C7=C(C#N)C#N)sc6c5n(CC(CC)CCCC)c4c3n(CC(CC)CCCC)c21,0.81,21.76,68.0,11.98,11.985408,0.0451419031719613,11.98,,1:1.2,,,,ITO/PEDOT:PSS/active layer/PFN/Al,conventional,PFN,PFN,PEDOT:PSS,PEDOT:PSS,95.0,chloroform,chloroform,,,,,-5.65,-4.09,
51201,10.1002/solr.202100402,10.1002/solr.202100402,SMD,Y6,SMD,Y6,,CCCCCCCCCCCc1c(/C=C2\C(=O)c3cc(F)c(F)cc3C2=C(C#N)C#N)sc2c1sc1c3c4nsnc4c4c5sc6c(CCCCCCCCCCC)c(/C=C7\C(=O)c8cc(F)c(F)cc8C7=C(C#N)C#N)sc6c5n(CC(CC)CCCC)c4c3n(CC(CC)CCCC)c21,0.89,16.24,57.0,8.24,8.238551999999999,0.0175728155340008,8.24,,1:1.2,,,,ITO/PEDOT:PSS/active layer/PFN/Al,conventional,PFN,PFN,PEDOT:PSS,PEDOT:PSS,95.0,chloroform,chloroform,,,,,-5.65,-4.09,
51209,10.1002/solr.202100480,10.1002/solr.202100480,PM6,Y7,PM6,Y7,COC(=O)C(C)(C)c1cc(C)cc(-c2sc3c4sc5cc(/C=C6/C(=O)c7cc(F)cc(c7)C(=O)/C6=C\c6cc(C(C)(C)C(=O)OC)c(-c7cc(C)cc(C(C)(C)C(=O)OC)c7)s6)sc5c4c(C(C)(C)C(=O)OC)ccc2-3)c1,CCCCCCCCCCCc1c(/C=C2\C(=O)c3cc(Cl)c(Cl)cc3C2=C(C#N)C#N)sc2c1sc1c3c4nsnc4c4c5sc6c(CCCCCCCCCCC)c(/C=C7\C(=O)c8cc(Cl)c(Cl)cc8C7=C(C#N)C#N)sc6c5n(CC(CC)CCCC)c4c3n(CC(CC)CCCC)c21,0.69,21.23,56.0,8.26,8.203272,0.6867796610169451,8.04,8.26,,0% CN,,0%,ITO/ZnO/active layer/V2O5/Ag,inverted,ZnO,ZnO,V2O5,V2O5,,,,,-5.56,-3.65,,-5.72,-4.16,
51210,10.1002/solr.202100480,10.1002/solr.202100480,PM6,Y7,PM6,Y7,COC(=O)C(C)(C)c1cc(C)cc(-c2sc3c4sc5cc(/C=C6/C(=O)c7cc(F)cc(c7)C(=O)/C6=C\c6cc(C(C)(C)C(=O)OC)c(-c7cc(C)cc(C(C)(C)C(=O)OC)c7)s6)sc5c4c(C(C)(C)C(=O)OC)ccc2-3)c1,CCCCCCCCCCCc1c(/C=C2\C(=O)c3cc(Cl)c(Cl)cc3C2=C(C#N)C#N)sc2c1sc1c3c4nsnc4c4c5sc6c(CCCCCCCCCCC)c(/C=C7\C(=O)c8cc(Cl)c(Cl)cc8C7=C(C#N)C#N)sc6c5n(CC(CC)CCCC)c4c3n(CC(CC)CCCC)c21,0.71,26.12,63.0,11.64,11.683476,0.3735051546391758,11.12,11.64,,2% CN,CN,2%,ITO/ZnO/active layer/V2O5/Ag,inverted,ZnO,ZnO,V2O5,V2O5,,,,,-5.56,-3.65,,-5.72,-4.16,
51211,10.1002/solr.202100480,10.1002/solr.202100480,PM6,Y7,PM6,Y7,COC(=O)C(C)(C)c1cc(C)cc(-c2sc3c4sc5cc(/C=C6/C(=O)c7cc(F)cc(c7)C(=O)/C6=C\c6cc(C(C)(C)C(=O)OC)c(-c7cc(C)cc(C(C)(C)C(=O)OC)c7)s6)sc5c4c(C(C)(C)C(=O)OC)ccc2-3)c1,CCCCCCCCCCCc1c(/C=C2\C(=O)c3cc(Cl)c(Cl)cc3C2=C(C#N)C#N)sc2c1sc1c3c4nsnc4c4c5sc6c(CCCCCCCCCCC)c(/C=C7\C(=O)c8cc(Cl)c(Cl)cc8C7=C(C#N)C#N)sc6c5n(CC(CC)CCCC)c4c3n(CC(CC)CCCC)c21,0.74,22.06,61.0,10.09,9.957883999999998,1.30937561942519,10.0,10.09,,0% CN,,0%,ITO/ZnO/active layer/V2O5/Ag,inverted,ZnO,ZnO,V2O5,V2O5,,,,100.0,-5.56,-3.65,,-5.72,-4.16,
51212,10.1002/solr.202100480,10.1002/solr.202100480,PM6,Y7,PM6,Y7,COC(=O)C(C)(C)c1cc(C)cc(-c2sc3c4sc5cc(/C=C6/C(=O)c7cc(F)cc(c7)C(=O)/C6=C\c6cc(C(C)(C)C(=O)OC)c(-c7cc(C)cc(C(C)(C)C(=O)OC)c7)s6)sc5c4c(C(C)(C)C(=O)OC)ccc2-3)c1,CCCCCCCCCCCc1c(/C=C2\C(=O)c3cc(Cl)c(Cl)cc3C2=C(C#N)C#N)sc2c1sc1c3c4nsnc4c4c5sc6c(CCCCCCCCCCC)c(/C=C7\C(=O)c8cc(Cl)c(Cl)cc8C7=C(C#N)C#N)sc6c5n(CC(CC)CCCC)c4c3n(CC(CC)CCCC)c21,0.75,28.61,64.0,13.62,13.7328,0.8281938325991192,13.04,13.62,,2% CN,CN,2%,ITO/ZnO/active layer/V2O5/Ag,inverted,ZnO,ZnO,V2O5,V2O5,,,,100.0,-5.56,-3.65,,-5.72,-4.16,
51217,10.1002/solr.202100499,10.1002/solr.202100499,PM6,Y6-BO,PM6,Y6-BO,COC(=O)C(C)(C)c1cc(C)cc(-c2sc3c4sc5cc(/C=C6/C(=O)c7cc(F)cc(c7)C(=O)/C6=C\c6cc(C(C)(C)C(=O)OC)c(-c7cc(C)cc(C(C)(C)C(=O)OC)c7)s6)sc5c4c(C(C)(C)C(=O)OC)ccc2-3)c1,CCCCCCCCCCCc1c(/C=C2\C(=O)c3cc(F)c(F)cc3C2=C(C#N)C#N)sc2c1sc1c3c4nsnc4c4c5sc6c(CCCCCCCCCCC)c(/C=C7\C(=O)c8cc(F)c(F)cc8C7=C(C#N)C#N)sc6c5n(CC(CCCC)CCCCCC)c4c3n(CC(CCCC)CCCCCC)c21,0.83,26.5,73.6,16.4,16.188319999999997,1.2907317073170803,16.1,16.4,,,,,ITO/ZnO/active layer/MoO3/Ag,inverted,ZnO,ZnO,MoO3,MoO3,,chloroform,chloroform,,-5.56,-3.65,,-5.65,-4.1,
51244,10.1002/solr.202100510,10.1002/solr.202100510,H1,IT-4F,H1,IT-4F,CCN1C(=O)C2=C(c3ccc(-c4ccc5c(c4)C(=C4c6cc(-c7ccc(C8=C9C(=O)N(CC)C(c%10cccs%10)=C9C(=O)N8CC)s7)ccc6-c6ccc(-c7ccc(C8=C9C(=O)N(CC)C(c%10cccs%10)=C9C(=O)N8CC)s7)cc64)c4cc(-c6ccc(C7=C8C(=O)N(CC)C(c9cccs9)=C8C(=O)N7CC)s6)ccc4-5)s3)N(CC)C(=O)C2=C1c1cccs1,CCCCCCc1ccc(C2(c3ccc(CCCCCC)cc3)c3cc4c(cc3-c3sc5cc(/C=C6\C(=O)c7cc(F)c(F)cc7C6=C(C#N)C#N)sc5c32)C(c2ccc(CCCCCC)cc2)(c2ccc(CCCCCC)cc2)c2c-4sc3cc(/C=C4\C(=O)c5cc(F)c(F)cc5C4=C(C#N)C#N)sc23)cc1,0.87,19.46,72.9,12.34,12.342115800000002,0.0171458670988825,12.13,12.34,,,,,ITO/PEDOT:PSS/active layer/PDINO/Al,conventional,PDINO,PDINO,PEDOT:PSS,PEDOT:PSS,,,,,-5.51,-3.84,,-5.66,-4.14,
51245,10.1002/solr.202100510,10.1002/solr.202100510,H1,Y6,H1,Y6,CCN1C(=O)C2=C(c3ccc(-c4ccc5c(c4)C(=C4c6cc(-c7ccc(C8=C9C(=O)N(CC)C(c%10cccs%10)=C9C(=O)N8CC)s7)ccc6-c6ccc(-c7ccc(C8=C9C(=O)N(CC)C(c%10cccs%10)=C9C(=O)N8CC)s7)cc64)c4cc(-c6ccc(C7=C8C(=O)N(CC)C(c9cccs9)=C8C(=O)N7CC)s6)ccc4-5)s3)N(CC)C(=O)C2=C1c1cccs1,CCCCCCCCCCCc1c(/C=C2\C(=O)c3cc(F)c(F)cc3C2=C(C#N)C#N)sc2c1sc1c3c4nsnc4c4c5sc6c(CCCCCCCCCCC)c(/C=C7\C(=O)c8cc(F)c(F)cc8C7=C(C#N)C#N)sc6c5n(CC(CC)CCCC)c4c3n(CC(CC)CCCC)c21,0.86,24.98,72.7,15.62,15.617995600000002,0.0128322663252049,15.47,15.62,,,,,ITO/PEDOT:PSS/active layer/PDINO/Al,conventional,PDINO,PDINO,PEDOT:PSS,PEDOT:PSS,,,,,-5.51,-3.84,,-5.65,-4.09,
51246,10.1002/solr.202100510,10.1002/solr.202100510,H2,IT-4F,H2,IT-4F,CCCCCCCCCCCc1c(/C=C2\C(=O)c3ccccc3C2=C(C#N)C#N)sc2c1sc1c3c4nsnc4c4c5sc6c(CCCCCCCCCCC)c(/C=C7\C(=O)c8ccccc8C7=C(C#N)C#N)sc6c5n(CC(CC)CCCC)c4c3n(CC(CC)CCCC)c21.CCl.CCl,CCCCCCc1ccc(C2(c3ccc(CCCCCC)cc3)c3cc4c(cc3-c3sc5cc(/C=C6\C(=O)c7cc(F)c(F)cc7C6=C(C#N)C#N)sc5c32)C(c2ccc(CCCCCC)cc2)(c2ccc(CCCCCC)cc2)c2c-4sc3cc(/C=C4\C(=O)c5cc(F)c(F)cc5C4=C(C#N)C#N)sc23)cc1,0.85,18.56,70.0,11.04,11.0432,0.0289855072463736,11.01,11.04,,,,,ITO/PEDOT:PSS/active layer/PDINO/Al,conventional,PDINO,PDINO,PEDOT:PSS,PEDOT:PSS,,,,,-5.62,-3.94,,-5.66,-4.14,
51247,10.1002/solr.202100510,10.1002/solr.202100510,H2,Y6,H2,Y6,CCCCCCCCCCCc1c(/C=C2\C(=O)c3ccccc3C2=C(C#N)C#N)sc2c1sc1c3c4nsnc4c4c5sc6c(CCCCCCCCCCC)c(/C=C7\C(=O)c8ccccc8C7=C(C#N)C#N)sc6c5n(CC(CC)CCCC)c4c3n(CC(CC)CCCC)c21.CCl.CCl,CCCCCCCCCCCc1c(/C=C2\C(=O)c3cc(F)c(F)cc3C2=C(C#N)C#N)sc2c1sc1c3c4nsnc4c4c5sc6c(CCCCCCCCCCC)c(/C=C7\C(=O)c8cc(F)c(F)cc8C7=C(C#N)C#N)sc6c5n(CC(CC)CCCC)c4c3n(CC(CC)CCCC)c21,0.85,24.13,67.3,13.8,13.803566499999995,0.0258442028985235,13.35,13.8,,,,,ITO/PEDOT:PSS/active layer/PDINO/Al,conventional,PDINO,PDINO,PEDOT:PSS,PEDOT:PSS,,,,,-5.62,-3.94,,-5.65,-4.09,
51248,10.1002/solr.202100515,10.1002/solr.202100515,SM-DTBDT,Y8,SM-DTBDT,Y8,,,0.81,24.55,63.04,12.45,12.5358192,0.6893108433735046,12.06,12.45,,,,,ITO/PEDOT:PSS/Donor:Y8/PDINN/Ag,conventional,PDINN,PDINN,PEDOT:PSS,PEDOT:PSS,,chloroform,chloroform,110.0,,,,,,
51249,10.1002/solr.202100515,10.1002/solr.202100515,SM-BDT,Y8,SM-BDT,Y8,,,0.84,21.63,58.78,10.68,10.67985576,0.0013505617977446,10.36,10.68,,,,,ITO/PEDOT:PSS/Donor:Y8/PDINN/Ag,conventional,PDINN,PDINN,PEDOT:PSS,PEDOT:PSS,,chloroform,chloroform,110.0,,,,,,
51250,10.1002/solr.202100521,10.1002/solr.202100521,PTB7,PC71BM,PTB7,PC71BM,CCCCC(CC)COC(=O)c1sc2c(-c3cc4c(OCC(CC)CCCC)c5sccc5c(OCC(CC)CCCC)c4s3)scc2c1F,COC(=O)CCCC1(c2ccccc2)C23c4c5ccc6c7cc8c9c%10c(cc%11cc%12c%13c%14c(cc%15c%16ccc-5c2c%16c2c5c%16c%17c(c(c46)c7c9c%17c4c%10c%11c%13c4c%16c%14c%152)C513)C%12)C8,0.736,17.7,60.88,7.937,7.930959359999999,0.0761073453446017,7.625,7.937,,,,,,conventional,,,Cu:PSS,Cu:PSS,,,,,-5.19,-3.43,,-5.9,-3.9,
51251,10.1002/solr.202100521,10.1002/solr.202100521,PTB7,PC71BM,PTB7,PC71BM,CCCCC(CC)COC(=O)c1sc2c(-c3cc4c(OCC(CC)CCCC)c5sccc5c(OCC(CC)CCCC)c4s3)scc2c1F,COC(=O)CCCC1(c2ccccc2)C23c4c5ccc6c7cc8c9c%10c(cc%11cc%12c%13c%14c(cc%15c%16ccc-5c2c%16c2c5c%16c%17c(c(c46)c7c9c%17c4c%10c%11c%13c4c%16c%14c%152)C513)C%12)C8,0.743,17.97,62.97,8.421,8.407571787,0.1594610260064029,8.351,8.421,,,,,conventional,conventional,,,Cu:PEDOT:PSS (A),Cu:PEDOT:PSS,,,,,-5.19,-3.43,,-5.9,-3.9,
51252,10.1002/solr.202100521,10.1002/solr.202100521,PTB7,PC71BM,PTB7,PC71BM,CCCCC(CC)COC(=O)c1sc2c(-c3cc4c(OCC(CC)CCCC)c5sccc5c(OCC(CC)CCCC)c4s3)scc2c1F,COC(=O)CCCC1(c2ccccc2)C23c4c5ccc6c7cc8c9c%10c(cc%11cc%12c%13c%14c(cc%15c%16ccc-5c2c%16c2c5c%16c%17c(c(c46)c7c9c%17c4c%10c%11c%13c4c%16c%14c%152)C513)C%12)C8,0.752,18.28,67.44,9.275,9.270680064,0.0465761293800529,9.01,9.275,,,,,conventional,conventional,,,Cu:PEDOT:PSS (M),Cu:PEDOT:PSS,,,,,-5.19,-3.43,,-5.9,-3.9,
51253,10.1002/solr.202100521,10.1002/solr.202100521,PTB7,PC71BM,PTB7,PC71BM,CCCCC(CC)COC(=O)c1sc2c(-c3cc4c(OCC(CC)CCCC)c5sccc5c(OCC(CC)CCCC)c4s3)scc2c1F,COC(=O)CCCC1(c2ccccc2)C23c4c5ccc6c7cc8c9c%10c(cc%11cc%12c%13c%14c(cc%15c%16ccc-5c2c%16c2c5c%16c%17c(c(c46)c7c9c%17c4c%10c%11c%13c4c%16c%14c%152)C513)C%12)C8,0.737,17.38,64.79,8.306,8.298989974,0.0843971346014889,8.12,8.306,,,,,conventional,conventional,,,PEDOT:PSS,PEDOT:PSS,,,,,-5.19,-3.43,,-5.9,-3.9,
51254,10.1002/solr.202100522,10.1002/solr.202100522,D18,BT2-4Cl,D18,BT2-4Cl,CCCCCCC(CCCC)Cc1csc(-c2cc3c4nsnc4c4cc(-c5cc(CC(CCCC)CCCCCC)c(-c6cc7c(-c8cc(F)c(CC(CC)CCCC)s8)c8sccc8c(-c8cc(F)c(CC(CC)CCCC)s8)c7s6)s5)sc4c3s2)c1,,0.841,25.75,75.48,16.35,16.3457601,0.0259321100917537,16.22,16.35,,,,,ITO/PEDOT:PSS/D18:BT2-4Cl/PDINO/Al,conventional,PDINO,PDINO,PEDOT:PSS,PEDOT:PSS,,,,,-5.51,-2.77,,,,
51255,10.1002/solr.202100522,10.1002/solr.202100522,D18,BT3-4Cl,D18,BT3-4Cl,CCCCCCC(CCCC)Cc1csc(-c2cc3c4nsnc4c4cc(-c5cc(CC(CCCC)CCCCCC)c(-c6cc7c(-c8cc(F)c(CC(CC)CCCC)s8)c8sccc8c(-c8cc(F)c(CC(CC)CCCC)s8)c7s6)s5)sc4c3s2)c1,,0.853,26.46,76.69,17.31,17.309224422,0.0044805199306698,17.07,17.31,,,,,ITO/PEDOT:PSS/D18:BT3-4Cl/PDINO/Al,conventional,PDINO,PDINO,PEDOT:PSS,PEDOT:PSS,,,,,-5.51,-2.77,,,,
51256,10.1002/solr.202100522,10.1002/solr.202100522,D18,BT4-4Cl,D18,BT4-4Cl,CCCCCCC(CCCC)Cc1csc(-c2cc3c4nsnc4c4cc(-c5cc(CC(CCCC)CCCCCC)c(-c6cc7c(-c8cc(F)c(CC(CC)CCCC)s8)c8sccc8c(-c8cc(F)c(CC(CC)CCCC)s8)c7s6)s5)sc4c3s2)c1,,0.824,24.35,71.73,14.39,14.39219412,0.0152475330090245,14.27,14.39,,,,,ITO/PEDOT:PSS/D18:BT4-4Cl/PDINO/Al,conventional,PDINO,PDINO,PEDOT:PSS,PEDOT:PSS,,,,,-5.51,-2.77,,,,
51257,10.1002/solr.202100532,10.1002/solr.202100532,PM6,Y6,PM6,Y6,COC(=O)C(C)(C)c1cc(C)cc(-c2sc3c4sc5cc(/C=C6/C(=O)c7cc(F)cc(c7)C(=O)/C6=C\c6cc(C(C)(C)C(=O)OC)c(-c7cc(C)cc(C(C)(C)C(=O)OC)c7)s6)sc5c4c(C(C)(C)C(=O)OC)ccc2-3)c1,CCCCCCCCCCCc1c(/C=C2\C(=O)c3cc(F)c(F)cc3C2=C(C#N)C#N)sc2c1sc1c3c4nsnc4c4c5sc6c(CCCCCCCCCCC)c(/C=C7\C(=O)c8cc(F)c(F)cc8C7=C(C#N)C#N)sc6c5n(CC(CC)CCCC)c4c3n(CC(CC)CCCC)c21,0.838,25.03,71.5,15.0,14.9972251,0.0184993333333238,14.8,15.0,,w/o,,,"ITO/PEDOT:PSS/PM6:Y6 (w/o, with CN and with SJ-IC-M)/PDINO/Al",conventional,PDINO,PDINO,PEDOT:PSS,PEDOT:PSS,,,,,-5.56,-3.65,,-5.65,-4.09,
51258,10.1002/solr.202100532,10.1002/solr.202100532,PM6,Y6,PM6,Y6,COC(=O)C(C)(C)c1cc(C)cc(-c2sc3c4sc5cc(/C=C6/C(=O)c7cc(F)cc(c7)C(=O)/C6=C\c6cc(C(C)(C)C(=O)OC)c(-c7cc(C)cc(C(C)(C)C(=O)OC)c7)s6)sc5c4c(C(C)(C)C(=O)OC)ccc2-3)c1,CCCCCCCCCCCc1c(/C=C2\C(=O)c3cc(F)c(F)cc3C2=C(C#N)C#N)sc2c1sc1c3c4nsnc4c4c5sc6c(CCCCCCCCCCC)c(/C=C7\C(=O)c8cc(F)c(F)cc8C7=C(C#N)C#N)sc6c5n(CC(CC)CCCC)c4c3n(CC(CC)CCCC)c21,0.841,25.32,73.4,15.6,15.629884080000002,0.1915646153846295,15.3,15.6,,CN,CN,,"ITO/PEDOT:PSS/PM6:Y6 (w/o, with CN and with SJ-IC-M)/PDINO/Al",conventional,PDINO,PDINO,PEDOT:PSS,PEDOT:PSS,,,,,-5.56,-3.65,,-5.65,-4.09,
51259,10.1002/solr.202100532,10.1002/solr.202100532,PM6,Y6,PM6,Y6,COC(=O)C(C)(C)c1cc(C)cc(-c2sc3c4sc5cc(/C=C6/C(=O)c7cc(F)cc(c7)C(=O)/C6=C\c6cc(C(C)(C)C(=O)OC)c(-c7cc(C)cc(C(C)(C)C(=O)OC)c7)s6)sc5c4c(C(C)(C)C(=O)OC)ccc2-3)c1,CCCCCCCCCCCc1c(/C=C2\C(=O)c3cc(F)c(F)cc3C2=C(C#N)C#N)sc2c1sc1c3c4nsnc4c4c5sc6c(CCCCCCCCCCC)c(/C=C7\C(=O)c8cc(F)c(F)cc8C7=C(C#N)C#N)sc6c5n(CC(CC)CCCC)c4c3n(CC(CC)CCCC)c21,0.843,25.6,75.2,16.2,16.2287616,0.1775407407407362,15.9,16.2,,SJ-IC-M,SJ-IC-M,,"ITO/PEDOT:PSS/PM6:Y6 (w/o, with CN and with SJ-IC-M)/PDINO/Al",conventional,PDINO,PDINO,PEDOT:PSS,PEDOT:PSS,,,,,-5.56,-3.65,,-5.65,-4.09,
51260,10.1002/solr.202100549,10.1002/solr.202100549,PTzBI-oF,PFA1,PTzBI-oF,PFA1,CCCCCCCCN1C(=O)c2c(c(-c3cc(F)c(-c4cc5c(-c6ccc(CC(CC)CCCC)s6)c6sccc6c(-c6ccc(CC(CC)CCCC)s6)c5s4)s3)c3nn(CC(CC)CCCC)nc3c2-c2cc(F)cs2)C1=O,CCCCCCCCCCCCC(CCCCCCCCCC)Cn1c2c3sc(/C=C4\C(=O)c5cc(F)ccc5C4=C(C#N)C#N)c(CCCCCCCCCCC)c3sc2c2c3nsnc3c3c4sc5c(CCCCCCCCCCC)c(/C=C6\C(=O)c7cc(-c8cccs8)c(F)cc7C6=C(C#N)C#N)sc5c4n(CC(CCCCCCCCCC)CCCCCCCCCCCC)c3c21,0.86,24.3,67.2,14.6,14.043456,3.811945205479444,14.2,14.6,1:1,,,,ITO/PEDOT:PSS/active layer/PFN-Br/Ag,conventional,PFN-Br,PFN-Br,PEDOT:PSS,PEDOT:PSS,,,,,-5.25,-3.25,,-5.74,-3.84,
51262,10.1002/solr.202100592,10.1002/solr.202100592,PTB7-Th,IEICO-4F,PTB7-Th,IEICO-4F,CCCCC(CC)COC(=O)c1sc2csc(-c3cc4c(-c5ccc(CC(CC)CCCC)s5)c5sccc5c(-c5ccc(CC(CC)CCCC)s5)c4s3)c2c1F,CCCCCCc1ccc(C2(c3ccc(CCCCCC)cc3)c3cc4c(cc3-c3sc(-c5sc(/C=C6\C(=O)c7cc(F)c(F)cc7C6=C(C#N)C#N)cc5OCC(CC)CCCC)cc32)C(c2ccc(CCCCCC)cc2)(c2ccc(CCCCCC)cc2)c2cc(-c3scc(/C=C5/C(=O)c6cc(F)c(F)cc6C5=C(C#N)C#N)c3OCC(CC)CCCC)sc2-4)cc1,0.7,24.4,64.0,10.9,10.9312,0.2862385321100765,10.2,10.9,,,,,B-BSD (NFA),,,,,,,,,,-5.21,-3.6,,-5.44,-4.19,
51264,10.1002/solr.202100592,10.1002/solr.202100592,PTB7-Th,IEICO-4F,PTB7-Th,IEICO-4F,CCCCC(CC)COC(=O)c1sc2csc(-c3cc4c(-c5ccc(CC(CC)CCCC)s5)c5sccc5c(-c5ccc(CC(CC)CCCC)s5)c4s3)c2c1F,CCCCCCc1ccc(C2(c3ccc(CCCCCC)cc3)c3cc4c(cc3-c3sc(-c5sc(/C=C6\C(=O)c7cc(F)c(F)cc7C6=C(C#N)C#N)cc5OCC(CC)CCCC)cc32)C(c2ccc(CCCCCC)cc2)(c2ccc(CCCCCC)cc2)c2cc(-c3scc(/C=C5/C(=O)c6cc(F)c(F)cc6C5=C(C#N)C#N)c3OCC(CC)CCCC)sc2-4)cc1,0.7,25.3,65.0,11.5,11.511500000000002,0.100000000000014,11.2,11.5,,,,,B-SqD (NFA),,,,,,,,,,-5.21,-3.6,,-5.44,-4.19,
51266,10.1002/solr.202100661,10.1002/solr.202100661,PTB7-Th,ITIC,PTB7-Th,ITIC,CCCCC(CC)COC(=O)c1sc2csc(-c3cc4c(-c5ccc(CC(CC)CCCC)s5)c5sccc5c(-c5ccc(CC(CC)CCCC)s5)c4s3)c2c1F,CCCCCCc1ccc(C2(c3ccc(CCCCCC)cc3)c3cc4c(cc3-c3sc5cc(C=C6C(=O)c7ccccc7C6=C(C#N)C#N)sc5c32)C(c2ccc(CCCCCC)cc2)(c2ccc(CCCCCC)cc2)c2c-4sc3cc(C=C4C(=O)c5ccccc5C4=C(C#N)C#N)sc23)cc1,0.55,14.9,44.7,3.82,3.663165,4.105628272251298,3.7,3.82,,,,,,,,,,,,,,,-5.21,-3.6,,-5.576,-3.916,
51267,10.1002/solr.202100661,10.1002/solr.202100661,PTB7-Th,ITIC,PTB7-Th,ITIC,CCCCC(CC)COC(=O)c1sc2csc(-c3cc4c(-c5ccc(CC(CC)CCCC)s5)c5sccc5c(-c5ccc(CC(CC)CCCC)s5)c4s3)c2c1F,CCCCCCc1ccc(C2(c3ccc(CCCCCC)cc3)c3cc4c(cc3-c3sc5cc(C=C6C(=O)c7ccccc7C6=C(C#N)C#N)sc5c32)C(c2ccc(CCCCCC)cc2)(c2ccc(CCCCCC)cc2)c2c-4sc3cc(C=C4C(=O)c5ccccc5C4=C(C#N)C#N)sc23)cc1,0.66,15.2,50.4,5.21,5.056128,2.9533973128598805,5.05,5.21,,,,,inverted,,,,PEDOT:PSS,PEDOT:PSS,,,,,-5.21,-3.6,,-5.576,-3.916,
51268,10.1002/solr.202100661,10.1002/solr.202100661,PTB7-Th,ITIC,PTB7-Th,ITIC,CCCCC(CC)COC(=O)c1sc2csc(-c3cc4c(-c5ccc(CC(CC)CCCC)s5)c5sccc5c(-c5ccc(CC(CC)CCCC)s5)c4s3)c2c1F,CCCCCCc1ccc(C2(c3ccc(CCCCCC)cc3)c3cc4c(cc3-c3sc5cc(C=C6C(=O)c7ccccc7C6=C(C#N)C#N)sc5c32)C(c2ccc(CCCCCC)cc2)(c2ccc(CCCCCC)cc2)c2c-4sc3cc(C=C4C(=O)c5ccccc5C4=C(C#N)C#N)sc23)cc1,0.7,15.4,49.7,5.48,5.357659999999999,2.23248175182484,5.31,5.48,,,,,,,,,Compound 1,Compound 1,,,,,-5.21,-3.6,,-5.576,-3.916,
51269,10.1002/solr.202100661,10.1002/solr.202100661,PTB7-Th,ITIC,PTB7-Th,ITIC,CCCCC(CC)COC(=O)c1sc2csc(-c3cc4c(-c5ccc(CC(CC)CCCC)s5)c5sccc5c(-c5ccc(CC(CC)CCCC)s5)c4s3)c2c1F,CCCCCCc1ccc(C2(c3ccc(CCCCCC)cc3)c3cc4c(cc3-c3sc5cc(C=C6C(=O)c7ccccc7C6=C(C#N)C#N)sc5c32)C(c2ccc(CCCCCC)cc2)(c2ccc(CCCCCC)cc2)c2c-4sc3cc(C=C4C(=O)c5ccccc5C4=C(C#N)C#N)sc23)cc1,0.69,15.5,50.3,5.65,5.379584999999999,4.786106194690294,5.42,5.65,,,,,inverted,,,,Compound 2,Compound 2,,,,,-5.21,-3.6,,-5.576,-3.916,
51270,10.1002/solr.202100661,10.1002/solr.202100661,PBDB-T-2Cl,Y6,PBDB-T-2Cl,Y6,CCCCC(CC)Cc1sc(-c2c3cc(-c4ccc(-c5sc(-c6cccs6)c6c5C(=O)c5c(CC(CC)CCCC)sc(CC(CC)CCCC)c5C6=O)s4)sc3c(-c3cc(Cl)c(CC(CC)CCCC)s3)c3ccsc23)cc1Cl,CCCCCCCCCCCc1c(/C=C2\C(=O)c3cc(F)c(F)cc3C2=C(C#N)C#N)sc2c1sc1c3c4nsnc4c4c5sc6c(CCCCCCCCCCC)c(/C=C7\C(=O)c8cc(F)c(F)cc8C7=C(C#N)C#N)sc6c5n(CC(CC)CCCC)c4c3n(CC(CC)CCCC)c21,0.55,21.4,36.6,4.44,4.30782,2.977027027027046,4.32,4.44,,,,,inverted,,,,,,,,,,-5.52,-3.6,,-5.65,-4.09,
51271,10.1002/solr.202100661,10.1002/solr.202100661,PBDB-T-2Cl,Y6,PBDB-T-2Cl,Y6,CCCCC(CC)Cc1sc(-c2c3cc(-c4ccc(-c5sc(-c6cccs6)c6c5C(=O)c5c(CC(CC)CCCC)sc(CC(CC)CCCC)c5C6=O)s4)sc3c(-c3cc(Cl)c(CC(CC)CCCC)s3)c3ccsc23)cc1Cl,CCCCCCCCCCCc1c(/C=C2\C(=O)c3cc(F)c(F)cc3C2=C(C#N)C#N)sc2c1sc1c3c4nsnc4c4c5sc6c(CCCCCCCCCCC)c(/C=C7\C(=O)c8cc(F)c(F)cc8C7=C(C#N)C#N)sc6c5n(CC(CC)CCCC)c4c3n(CC(CC)CCCC)c21,0.65,21.4,45.7,7.05,6.35687,9.83163120567376,6.34,7.05,,,,,inverted,,,,PEDOT:PSS,PEDOT:PSS,,,,,-5.52,-3.6,,-5.65,-4.09,
51272,10.1002/solr.202100661,10.1002/solr.202100661,PBDB-T-2Cl,Y6,PBDB-T-2Cl,Y6,CCCCC(CC)Cc1sc(-c2c3cc(-c4ccc(-c5sc(-c6cccs6)c6c5C(=O)c5c(CC(CC)CCCC)sc(CC(CC)CCCC)c5C6=O)s4)sc3c(-c3cc(Cl)c(CC(CC)CCCC)s3)c3ccsc23)cc1Cl,CCCCCCCCCCCc1c(/C=C2\C(=O)c3cc(F)c(F)cc3C2=C(C#N)C#N)sc2c1sc1c3c4nsnc4c4c5sc6c(CCCCCCCCCCC)c(/C=C7\C(=O)c8cc(F)c(F)cc8C7=C(C#N)C#N)sc6c5n(CC(CC)CCCC)c4c3n(CC(CC)CCCC)c21,0.67,21.6,56.2,8.33,8.133264000000002,2.361776710684248,8.13,8.33,,,,,inverted,,,,Compound 1,Compound 1,,,,,-5.52,-3.6,,-5.65,-4.09,
51273,10.1002/solr.202100661,10.1002/solr.202100661,PBDB-T-2Cl,Y6,PBDB-T-2Cl,Y6,CCCCC(CC)Cc1sc(-c2c3cc(-c4ccc(-c5sc(-c6cccs6)c6c5C(=O)c5c(CC(CC)CCCC)sc(CC(CC)CCCC)c5C6=O)s4)sc3c(-c3cc(Cl)c(CC(CC)CCCC)s3)c3ccsc23)cc1Cl,CCCCCCCCCCCc1c(/C=C2\C(=O)c3cc(F)c(F)cc3C2=C(C#N)C#N)sc2c1sc1c3c4nsnc4c4c5sc6c(CCCCCCCCCCC)c(/C=C7\C(=O)c8cc(F)c(F)cc8C7=C(C#N)C#N)sc6c5n(CC(CC)CCCC)c4c3n(CC(CC)CCCC)c21,0.67,21.3,54.1,7.79,7.720611,0.89074454428755,7.72,7.79,,,,,inverted,,,,Compound 2,Compound 2,,,,,-5.52,-3.6,,-5.65,-4.09,
51278,10.1002/solr.202100670,10.1002/solr.202100670,PffBT4T-2OD,PC71BM,PffBT4T-2OD,PC71BM,CCCCCCCCCCC(CCCCCCCC)Cc1csc(-c2c(F)c(F)c(-c3cc(CC(CCCCCCCC)CCCCCCCCCC)c(-c4ccc(-c5cccs5)s4)s3)c3nsnc23)c1,COC(=O)CCCC1(c2ccccc2)C23c4c5ccc6c7cc8c9c%10c(cc%11cc%12c%13c%14c(cc%15c%16ccc-5c2c%16c2c5c%16c%17c(c(c46)c7c9c%17c4c%10c%11c%13c4c%16c%14c%152)C513)C%12)C8,0.84,18.1,86.5,13.06,13.15146,0.7003062787136267,,,,,,,,,,,,,,,,,-5.32,-3.7,,-5.9,-3.9,
51279,10.1002/solr.202100670,10.1002/solr.202100670,PCDTBT8,PC71BM,PCDTBT8,PC71BM,,COC(=O)CCCC1(c2ccccc2)C23c4c5ccc6c7cc8c9c%10c(cc%11cc%12c%13c%14c(cc%15c%16ccc-5c2c%16c2c5c%16c%17c(c(c46)c7c9c%17c4c%10c%11c%13c4c%16c%14c%152)C513)C%12)C8,0.88,12.5,87.0,9.59,9.57,0.2085505735140727,,,,,,,,,,,,,,,,,,,,-5.9,-3.9,
51281,10.1002/solr.202100705,10.1002/solr.202100705,BTR-BT,Y6,BTR-BT,Y6,,CCCCCCCCCCCc1c(/C=C2\C(=O)c3cc(F)c(F)cc3C2=C(C#N)C#N)sc2c1sc1c3c4nsnc4c4c5sc6c(CCCCCCCCCCC)c(/C=C7\C(=O)c8cc(F)c(F)cc8C7=C(C#N)C#N)sc6c5n(CC(CC)CCCC)c4c3n(CC(CC)CCCC)c21,0.78,24.9,69.9,13.63,13.575978000000005,0.3963462949376229,,,1.8:1,1-chloronaphthalene,CN,,ITO/PEDOT:PSS/active layer/Phen-NaDPO/Ag,conventional,Phen-NaDPO,Phen-NaDPO,PEDOT:PSS,PEDOT:PSS,,chloroform,chloroform,120.0,,,,-5.65,-4.09,
51282,10.1002/solr.202100705,10.1002/solr.202100705,BTR,Y6,BTR,Y6,CCCCCCc1cc(-c2cc3c(-c4cc(CC(CC)CCCC)c(CCCCCC)s4)c4sc(-c5cc(CCCCCC)c(-c6cc(CCCCCC)c(-c7ccc(/C=C8/SC(=S)N(CCCCCC)C8=O)s7)s6)s5)cc4c(-c4cc(CC(CC)CCCC)c(CCCCCC)s4)c3s2)sc1-c1cc(CCCCCC)c(-c2ccc(/C=C3/SC(=S)N(CCCCCC)C3=O)s2)s1,CCCCCCCCCCCc1c(/C=C2\C(=O)c3cc(F)c(F)cc3C2=C(C#N)C#N)sc2c1sc1c3c4nsnc4c4c5sc6c(CCCCCCCCCCC)c(/C=C7\C(=O)c8cc(F)c(F)cc8C7=C(C#N)C#N)sc6c5n(CC(CC)CCCC)c4c3n(CC(CC)CCCC)c21,0.8,22.8,62.4,11.43,11.381760000000002,0.4220472440944712,,,1.6:1,,,,ITO/PEDOT:PSS/active layer/Phen-NaDPO/Ag,conventional,Phen-NaDPO,Phen-NaDPO,PEDOT:PSS,PEDOT:PSS,,chloroform,chloroform,120.0,-5.34,-3.53,,-5.65,-4.09,
51283,10.1002/solr.202100740,10.1002/solr.202100740,PM6,ITIC,PM6,ITIC,COC(=O)C(C)(C)c1cc(C)cc(-c2sc3c4sc5cc(/C=C6/C(=O)c7cc(F)cc(c7)C(=O)/C6=C\c6cc(C(C)(C)C(=O)OC)c(-c7cc(C)cc(C(C)(C)C(=O)OC)c7)s6)sc5c4c(C(C)(C)C(=O)OC)ccc2-3)c1,CCCCCCc1ccc(C2(c3ccc(CCCCCC)cc3)c3cc4c(cc3-c3sc5cc(C=C6C(=O)c7ccccc7C6=C(C#N)C#N)sc5c32)C(c2ccc(CCCCCC)cc2)(c2ccc(CCCCCC)cc2)c2c-4sc3cc(C=C4C(=O)c5ccccc5C4=C(C#N)C#N)sc23)cc1,1.04,15.11,55.87,8.77,8.779635279999999,0.1098663625997659,8.77,,1:1,0% DIO,,0%,,,,,,,125.0,chlorobenzene,chlorobenzene,,-5.56,-3.65,,-5.576,-3.916,
51284,10.1002/solr.202100740,10.1002/solr.202100740,PM6,ITIC,PM6,ITIC,COC(=O)C(C)(C)c1cc(C)cc(-c2sc3c4sc5cc(/C=C6/C(=O)c7cc(F)cc(c7)C(=O)/C6=C\c6cc(C(C)(C)C(=O)OC)c(-c7cc(C)cc(C(C)(C)C(=O)OC)c7)s6)sc5c4c(C(C)(C)C(=O)OC)ccc2-3)c1,CCCCCCc1ccc(C2(c3ccc(CCCCCC)cc3)c3cc4c(cc3-c3sc5cc(C=C6C(=O)c7ccccc7C6=C(C#N)C#N)sc5c32)C(c2ccc(CCCCCC)cc2)(c2ccc(CCCCCC)cc2)c2c-4sc3cc(C=C4C(=O)c5ccccc5C4=C(C#N)C#N)sc23)cc1,1.04,16.12,57.21,9.59,9.59114208,0.0119090719499587,9.59,,1:1,0.3% DIO,DIO,0.3%,conventional,,,,,,125.0,chlorobenzene,chlorobenzene,,-5.56,-3.65,,-5.576,-3.916,
51285,10.1002/solr.202100768,10.1002/solr.202100768,P,MPU7,P,MPU7,,,0.88,23.25,69.0,14.12,14.1174,0.0184135977337058,13.87,14.12,1:2,,,,ITO/PEDOT:PSS/active layer/PFN/Al,conventional,PFN,PFN,PEDOT:PSS,PEDOT:PSS,,CF,chloroform,,,,,,,
51286,10.1002/solr.202100768,10.1002/solr.202100768,P,MPU8,P,MPU8,,,0.95,20.81,64.0,12.65,12.65248,0.0196047430829919,12.48,12.65,1:2,,,,ITO/PEDOT:PSS/active layer/PFN/Al,conventional,PFN,PFN,PEDOT:PSS,PEDOT:PSS,,CF,chloroform,,,,,,,
51293,10.1002/solr.202100797,10.1002/solr.202100797,J71,F7TC-1,J71,F7TC-1,CCCCCCCCC(CCCCCC)Cn1nc2c(-c3cccs3)c(F)c(F)c(-c3ccc(-c4cc5c(-c6ccc([Si](CCC)(CCC)CCC)s6)c6sccc6c(-c6ccc([Si](CCC)(CCC)CCC)s6)c5s4)s3)c2n1,,0.825,3.86,34.02,1.08,1.0833669,0.3117500000000057,1.05,1.08,,diphenyl ether,DPE,,ITO/PEDOT:PSS/active layer/PNDIT-F3N/Ag,conventional,PNDIT-F3N,PNDIT-F3N,PEDOT:PSS,PEDOT:PSS,,chloroform,chloroform,,-5.4,-3.24,,,,
51294,10.1002/solr.202100797,10.1002/solr.202100797,J71,F7TC-2,J71,F7TC-2,CCCCCCCCC(CCCCCC)Cn1nc2c(-c3cccs3)c(F)c(F)c(-c3ccc(-c4cc5c(-c6ccc([Si](CCC)(CCC)CCC)s6)c6sccc6c(-c6ccc([Si](CCC)(CCC)CCC)s6)c5s4)s3)c2n1,,0.839,20.74,64.04,11.14,11.143510744,0.0315147576301591,11.09,11.14,,diphenyl ether,DPE,,ITO/PEDOT:PSS/active layer/PNDIT-F3N/Ag,conventional,PNDIT-F3N,PNDIT-F3N,PEDOT:PSS,PEDOT:PSS,,chloroform,chloroform,,-5.4,-3.24,,,,
51295,10.1002/solr.202100827,10.1002/solr.202100827,PBDB-TF,Y6,PM6,Y6,COC(=O)C(C)(C)c1cc(C)cc(-c2sc3c4sc5cc(/C=C6/C(=O)c7cc(F)cc(c7)C(=O)/C6=C\c6cc(C(C)(C)C(=O)OC)c(-c7cc(C)cc(C(C)(C)C(=O)OC)c7)s6)sc5c4c(C(C)(C)C(=O)OC)ccc2-3)c1,CCCCCCCCCCCc1c(/C=C2\C(=O)c3cc(F)c(F)cc3C2=C(C#N)C#N)sc2c1sc1c3c4nsnc4c4c5sc6c(CCCCCCCCCCC)c(/C=C7\C(=O)c8cc(F)c(F)cc8C7=C(C#N)C#N)sc6c5n(CC(CC)CCCC)c4c3n(CC(CC)CCCC)c21,0.84,24.3,68.0,13.9,13.880159999999998,0.1427338129496552,,,,,,,,OSC,PFN-Br,,PEDOT:PSS,PEDOT:PSS,,,,,-5.49,-3.64,,-5.65,-4.09,
51296,10.1002/solr.202100827,10.1002/solr.202100827,PBDB-TF,Y6,PM6,Y6,COC(=O)C(C)(C)c1cc(C)cc(-c2sc3c4sc5cc(/C=C6/C(=O)c7cc(F)cc(c7)C(=O)/C6=C\c6cc(C(C)(C)C(=O)OC)c(-c7cc(C)cc(C(C)(C)C(=O)OC)c7)s6)sc5c4c(C(C)(C)C(=O)OC)ccc2-3)c1,CCCCCCCCCCCc1c(/C=C2\C(=O)c3cc(F)c(F)cc3C2=C(C#N)C#N)sc2c1sc1c3c4nsnc4c4c5sc6c(CCCCCCCCCCC)c(/C=C7\C(=O)c8cc(F)c(F)cc8C7=C(C#N)C#N)sc6c5n(CC(CC)CCCC)c4c3n(CC(CC)CCCC)c21,0.83,23.9,72.0,14.4,14.282639999999995,0.8150000000000225,,,,,,,ITO/POM-1/PBDB-TF:Y6/PFN-Br/Al,OSC,PFN-Br,,POM-1,POM-1,,,,,-5.49,-3.64,,-5.65,-4.09,
51297,10.1002/solr.202100827,10.1002/solr.202100827,PBDB-TF,Y6,PM6,Y6,COC(=O)C(C)(C)c1cc(C)cc(-c2sc3c4sc5cc(/C=C6/C(=O)c7cc(F)cc(c7)C(=O)/C6=C\c6cc(C(C)(C)C(=O)OC)c(-c7cc(C)cc(C(C)(C)C(=O)OC)c7)s6)sc5c4c(C(C)(C)C(=O)OC)ccc2-3)c1,CCCCCCCCCCCc1c(/C=C2\C(=O)c3cc(F)c(F)cc3C2=C(C#N)C#N)sc2c1sc1c3c4nsnc4c4c5sc6c(CCCCCCCCCCC)c(/C=C7\C(=O)c8cc(F)c(F)cc8C7=C(C#N)C#N)sc6c5n(CC(CC)CCCC)c4c3n(CC(CC)CCCC)c21,0.84,23.8,74.0,14.8,14.79408,0.0399999999999979,,,,,,,ITO/POM-2/PBDB-TF:Y6/PFN-Br/Al,OSC,PFN-Br,,POM-2,POM-2,,,,,-5.49,-3.64,,-5.65,-4.09,
51298,10.1002/solr.202100827,10.1002/solr.202100827,P3HT,PC61BM,P3HT,PC61BM,CCCCCCc1ccsc1,COC(=O)CCCC1(c2ccccc2)C23c4c5c6c7c8c9c(c%10c%11c2c2c%12c4c4c%13c5c5c7c7c8c8c%14c9c%10c9c%10c%11c2c2c%11c%12c4c4c%12c%13c5c5c7c7c8c8c%14c9c9c%10c2c2c%11c4c4c%12c5c7c5c8c9c2c45)C613,0.6,8.96,47.0,2.52,2.52672,0.266666666666669,,,,,,,,,,,PEDOT:PSS,PEDOT:PSS,,,,,-5.01,-3.12,,-6.1,-3.7,
51299,10.1002/solr.202100827,10.1002/solr.202100827,PBDB-T,ITIC,PBDB-T,ITIC,CCCCC(CC)Cc1ccc(-c2c3cc(-c4ccc(-c5sc(-c6cccs6)c6c5C(=O)c5c(CC(CC)CCCC)sc(CC(CC)CCCC)c5C6=O)s4)sc3c(-c3ccc(CC(CC)CCCC)s3)c3ccsc23)s1,CCCCCCc1ccc(C2(c3ccc(CCCCCC)cc3)c3cc4c(cc3-c3sc5cc(C=C6C(=O)c7ccccc7C6=C(C#N)C#N)sc5c32)C(c2ccc(CCCCCC)cc2)(c2ccc(CCCCCC)cc2)c2c-4sc3cc(C=C4C(=O)c5ccccc5C4=C(C#N)C#N)sc23)cc1,0.86,16.7,39.0,5.61,5.601179999999999,0.1572192513369151,,,,,,,,,,,PEDOT:PSS,PEDOT:PSS,,,,,-5.33,-3.48,,-5.576,-3.916,
51300,10.1002/solr.202100827,10.1002/solr.202100827,PBDB-TF,IT-4F,PM6,IT-4F,COC(=O)C(C)(C)c1cc(C)cc(-c2sc3c4sc5cc(/C=C6/C(=O)c7cc(F)cc(c7)C(=O)/C6=C\c6cc(C(C)(C)C(=O)OC)c(-c7cc(C)cc(C(C)(C)C(=O)OC)c7)s6)sc5c4c(C(C)(C)C(=O)OC)ccc2-3)c1,CCCCCCc1ccc(C2(c3ccc(CCCCCC)cc3)c3cc4c(cc3-c3sc5cc(/C=C6\C(=O)c7cc(F)c(F)cc7C6=C(C#N)C#N)sc5c32)C(c2ccc(CCCCCC)cc2)(c2ccc(CCCCCC)cc2)c2c-4sc3cc(/C=C4\C(=O)c5cc(F)c(F)cc5C4=C(C#N)C#N)sc23)cc1,0.83,20.8,48.0,8.29,8.28672,0.0395657418576404,,,,,,,,OSC,PFN-Br,,PEDOT:PSS,PEDOT:PSS,,,,,-5.49,-3.64,,-5.66,-4.14,
51301,10.1002/solr.202100827,10.1002/solr.202100827,P3HT,PC61BM,P3HT,PC61BM,CCCCCCc1ccsc1,COC(=O)CCCC1(c2ccccc2)C23c4c5c6c7c8c9c(c%10c%11c2c2c%12c4c4c%13c5c5c7c7c8c8c%14c9c%10c9c%10c%11c2c2c%11c%12c4c4c%12c%13c5c5c7c7c8c8c%14c9c9c%10c2c2c%11c4c4c%12c5c7c5c8c9c2c45)C613,0.59,8.5,50.0,2.51,2.5075,0.0996015936254959,,,,,,,,,,,POM-1,POM-1,,,,,-5.01,-3.12,,-6.1,-3.7,
51302,10.1002/solr.202100827,10.1002/solr.202100827,PBDB-T,ITIC,PBDB-T,ITIC,CCCCC(CC)Cc1ccc(-c2c3cc(-c4ccc(-c5sc(-c6cccs6)c6c5C(=O)c5c(CC(CC)CCCC)sc(CC(CC)CCCC)c5C6=O)s4)sc3c(-c3ccc(CC(CC)CCCC)s3)c3ccsc23)s1,CCCCCCc1ccc(C2(c3ccc(CCCCCC)cc3)c3cc4c(cc3-c3sc5cc(C=C6C(=O)c7ccccc7C6=C(C#N)C#N)sc5c32)C(c2ccc(CCCCCC)cc2)(c2ccc(CCCCCC)cc2)c2c-4sc3cc(C=C4C(=O)c5ccccc5C4=C(C#N)C#N)sc23)cc1,0.85,13.9,42.0,4.96,4.9623,0.0463709677419348,,,,,,,ITO/POM-1/PBDB-T:ITIC/...,,,,POM-1,POM-1,,,,,-5.33,-3.48,,-5.576,-3.916,
51303,10.1002/solr.202100827,10.1002/solr.202100827,PBDB-TF,IT-4F,PM6,IT-4F,COC(=O)C(C)(C)c1cc(C)cc(-c2sc3c4sc5cc(/C=C6/C(=O)c7cc(F)cc(c7)C(=O)/C6=C\c6cc(C(C)(C)C(=O)OC)c(-c7cc(C)cc(C(C)(C)C(=O)OC)c7)s6)sc5c4c(C(C)(C)C(=O)OC)ccc2-3)c1,CCCCCCc1ccc(C2(c3ccc(CCCCCC)cc3)c3cc4c(cc3-c3sc5cc(/C=C6\C(=O)c7cc(F)c(F)cc7C6=C(C#N)C#N)sc5c32)C(c2ccc(CCCCCC)cc2)(c2ccc(CCCCCC)cc2)c2c-4sc3cc(/C=C4\C(=O)c5cc(F)c(F)cc5C4=C(C#N)C#N)sc23)cc1,0.8,19.0,37.0,5.62,5.6240000000000006,0.0711743772242072,,,,,,,ITO/POM-1/PBDB-TF:IT-4F/...,,,,POM-1,POM-1,,,,,-5.49,-3.64,,-5.66,-4.14,
51304,10.1002/solr.202100827,10.1002/solr.202100827,P3HT,PC61BM,P3HT,PC61BM,CCCCCCc1ccsc1,COC(=O)CCCC1(c2ccccc2)C23c4c5c6c7c8c9c(c%10c%11c2c2c%12c4c4c%13c5c5c7c7c8c8c%14c9c%10c9c%10c%11c2c2c%11c%12c4c4c%12c%13c5c5c7c7c8c8c%14c9c9c%10c2c2c%11c4c4c%12c5c7c5c8c9c2c45)C613,0.59,7.31,58.0,2.5,2.501482,0.0592800000000082,,,,,,,,,,,POM-2,POM-2,,,,,-5.01,-3.12,,-6.1,-3.7,
51305,10.1002/solr.202100827,10.1002/solr.202100827,PBDB-T,ITIC,PBDB-T,ITIC,CCCCC(CC)Cc1ccc(-c2c3cc(-c4ccc(-c5sc(-c6cccs6)c6c5C(=O)c5c(CC(CC)CCCC)sc(CC(CC)CCCC)c5C6=O)s4)sc3c(-c3ccc(CC(CC)CCCC)s3)c3ccsc23)s1,CCCCCCc1ccc(C2(c3ccc(CCCCCC)cc3)c3cc4c(cc3-c3sc5cc(C=C6C(=O)c7ccccc7C6=C(C#N)C#N)sc5c32)C(c2ccc(CCCCCC)cc2)(c2ccc(CCCCCC)cc2)c2c-4sc3cc(C=C4C(=O)c5ccccc5C4=C(C#N)C#N)sc23)cc1,0.86,13.6,42.0,4.91,4.912319999999999,0.0472505091649533,,,,,,,,,,,POM-2,POM-2,,,,,-5.33,-3.48,,-5.576,-3.916,
51306,10.1002/solr.202100827,10.1002/solr.202100827,PBDB-TF,IT-4F,PM6,IT-4F,COC(=O)C(C)(C)c1cc(C)cc(-c2sc3c4sc5cc(/C=C6/C(=O)c7cc(F)cc(c7)C(=O)/C6=C\c6cc(C(C)(C)C(=O)OC)c(-c7cc(C)cc(C(C)(C)C(=O)OC)c7)s6)sc5c4c(C(C)(C)C(=O)OC)ccc2-3)c1,CCCCCCc1ccc(C2(c3ccc(CCCCCC)cc3)c3cc4c(cc3-c3sc5cc(/C=C6\C(=O)c7cc(F)c(F)cc7C6=C(C#N)C#N)sc5c32)C(c2ccc(CCCCCC)cc2)(c2ccc(CCCCCC)cc2)c2c-4sc3cc(/C=C4\C(=O)c5cc(F)c(F)cc5C4=C(C#N)C#N)sc23)cc1,0.82,19.4,48.0,7.64,7.635839999999998,0.0544502617801243,,,,,,,,,,,POM-2,POM-2,,,,,-5.49,-3.64,,-5.66,-4.14,
51307,10.1002/solr.202100838,10.1002/solr.202100838,PM6,IT-4F,PM6,IT-4F,COC(=O)C(C)(C)c1cc(C)cc(-c2sc3c4sc5cc(/C=C6/C(=O)c7cc(F)cc(c7)C(=O)/C6=C\c6cc(C(C)(C)C(=O)OC)c(-c7cc(C)cc(C(C)(C)C(=O)OC)c7)s6)sc5c4c(C(C)(C)C(=O)OC)ccc2-3)c1,CCCCCCc1ccc(C2(c3ccc(CCCCCC)cc3)c3cc4c(cc3-c3sc5cc(/C=C6\C(=O)c7cc(F)c(F)cc7C6=C(C#N)C#N)sc5c32)C(c2ccc(CCCCCC)cc2)(c2ccc(CCCCCC)cc2)c2c-4sc3cc(/C=C4\C(=O)c5cc(F)c(F)cc5C4=C(C#N)C#N)sc23)cc1,0.85,19.36,69.08,11.36,11.367804799999998,0.0687042253521024,11.02,11.36,,DIO,DIO,,ITO/PEDOT:PSS/PM6:IT-4F/PDINO/Al,conventional,PDINO,PDINO,PEDOT:PSS,PEDOT:PSS,110.0,chlorobenzene,chlorobenzene,,-5.56,-3.65,,-5.66,-4.14,
51308,10.1002/solr.202100838,10.1002/solr.202100838,PM6,IT-4F,PM6,IT-4F,COC(=O)C(C)(C)c1cc(C)cc(-c2sc3c4sc5cc(/C=C6/C(=O)c7cc(F)cc(c7)C(=O)/C6=C\c6cc(C(C)(C)C(=O)OC)c(-c7cc(C)cc(C(C)(C)C(=O)OC)c7)s6)sc5c4c(C(C)(C)C(=O)OC)ccc2-3)c1,CCCCCCc1ccc(C2(c3ccc(CCCCCC)cc3)c3cc4c(cc3-c3sc5cc(/C=C6\C(=O)c7cc(F)c(F)cc7C6=C(C#N)C#N)sc5c32)C(c2ccc(CCCCCC)cc2)(c2ccc(CCCCCC)cc2)c2c-4sc3cc(/C=C4\C(=O)c5cc(F)c(F)cc5C4=C(C#N)C#N)sc23)cc1,0.86,20.57,73.65,13.06,13.0288323,0.2386500765696726,12.68,13.06,,DIO,DIO,0.3%,ITO/PEDOT:PSS/PM6:IT-4F/PDINO/Al,conventional,PDINO,PDINO,PEDOT:PSS,PEDOT:PSS,110.0,chlorobenzene,chlorobenzene,,-5.56,-3.65,,-5.66,-4.14,
51309,10.1002/solr.202100838,10.1002/solr.202100838,PM6,IT-4F,PM6,IT-4F,COC(=O)C(C)(C)c1cc(C)cc(-c2sc3c4sc5cc(/C=C6/C(=O)c7cc(F)cc(c7)C(=O)/C6=C\c6cc(C(C)(C)C(=O)OC)c(-c7cc(C)cc(C(C)(C)C(=O)OC)c7)s6)sc5c4c(C(C)(C)C(=O)OC)ccc2-3)c1,CCCCCCc1ccc(C2(c3ccc(CCCCCC)cc3)c3cc4c(cc3-c3sc5cc(/C=C6\C(=O)c7cc(F)c(F)cc7C6=C(C#N)C#N)sc5c32)C(c2ccc(CCCCCC)cc2)(c2ccc(CCCCCC)cc2)c2c-4sc3cc(/C=C4\C(=O)c5cc(F)c(F)cc5C4=C(C#N)C#N)sc23)cc1,0.86,20.43,72.64,12.75,12.76270272,0.0996291764705886,12.36,12.75,,DIO,DIO,0.6%,ITO/PEDOT:PSS/PM6:IT-4F/PDINO/Al,conventional,PDINO,PDINO,PEDOT:PSS,PEDOT:PSS,110.0,chlorobenzene,chlorobenzene,,-5.56,-3.65,,-5.66,-4.14,
51310,10.1002/solr.202100838,10.1002/solr.202100838,PM6,IT-4F,PM6,IT-4F,COC(=O)C(C)(C)c1cc(C)cc(-c2sc3c4sc5cc(/C=C6/C(=O)c7cc(F)cc(c7)C(=O)/C6=C\c6cc(C(C)(C)C(=O)OC)c(-c7cc(C)cc(C(C)(C)C(=O)OC)c7)s6)sc5c4c(C(C)(C)C(=O)OC)ccc2-3)c1,CCCCCCc1ccc(C2(c3ccc(CCCCCC)cc3)c3cc4c(cc3-c3sc5cc(/C=C6\C(=O)c7cc(F)c(F)cc7C6=C(C#N)C#N)sc5c32)C(c2ccc(CCCCCC)cc2)(c2ccc(CCCCCC)cc2)c2c-4sc3cc(/C=C4\C(=O)c5cc(F)c(F)cc5C4=C(C#N)C#N)sc23)cc1,0.85,19.9,70.43,11.92,11.913234500000002,0.0567575503355572,11.71,11.92,,DIO,DIO,0.9%,ITO/PEDOT:PSS/PM6:IT-4F/PDINO/Al,conventional,PDINO,PDINO,PEDOT:PSS,PEDOT:PSS,110.0,chlorobenzene,chlorobenzene,,-5.56,-3.65,,-5.66,-4.14,
51311,10.1002/solr.202100838,10.1002/solr.202100838,PM6,Y6,PM6,Y6,COC(=O)C(C)(C)c1cc(C)cc(-c2sc3c4sc5cc(/C=C6/C(=O)c7cc(F)cc(c7)C(=O)/C6=C\c6cc(C(C)(C)C(=O)OC)c(-c7cc(C)cc(C(C)(C)C(=O)OC)c7)s6)sc5c4c(C(C)(C)C(=O)OC)ccc2-3)c1,CCCCCCCCCCCc1c(/C=C2\C(=O)c3cc(F)c(F)cc3C2=C(C#N)C#N)sc2c1sc1c3c4nsnc4c4c5sc6c(CCCCCCCCCCC)c(/C=C7\C(=O)c8cc(F)c(F)cc8C7=C(C#N)C#N)sc6c5n(CC(CC)CCCC)c4c3n(CC(CC)CCCC)c21,0.86,26.37,73.41,16.69,16.648066619999998,0.2512485320551422,16.31,16.69,,CN,CN,0.3,ITO/PEDOT:PSS/PM6:Y6/PDINO/Al,conventional,PDINO,PDINO,PEDOT:PSS,PEDOT:PSS,110.0,chlorobenzene,chlorobenzene,,-5.56,-3.65,,-5.65,-4.09,
51312,10.1002/solr.202100838,10.1002/solr.202100838,PM6,Y6,PM6,Y6,COC(=O)C(C)(C)c1cc(C)cc(-c2sc3c4sc5cc(/C=C6/C(=O)c7cc(F)cc(c7)C(=O)/C6=C\c6cc(C(C)(C)C(=O)OC)c(-c7cc(C)cc(C(C)(C)C(=O)OC)c7)s6)sc5c4c(C(C)(C)C(=O)OC)ccc2-3)c1,CCCCCCCCCCCc1c(/C=C2\C(=O)c3cc(F)c(F)cc3C2=C(C#N)C#N)sc2c1sc1c3c4nsnc4c4c5sc6c(CCCCCCCCCCC)c(/C=C7\C(=O)c8cc(F)c(F)cc8C7=C(C#N)C#N)sc6c5n(CC(CC)CCCC)c4c3n(CC(CC)CCCC)c21,0.85,26.0,74.41,16.44,16.444609999999997,0.0280413625303893,16.13,16.44,,CN,CN,0.6,ITO/PEDOT:PSS/PM6:Y6/PDINO/Al,conventional,PDINO,PDINO,PEDOT:PSS,PEDOT:PSS,110.0,chlorobenzene,chlorobenzene,,-5.56,-3.65,,-5.65,-4.09,
51313,10.1002/solr.202100838,10.1002/solr.202100838,PM6,Y6,PM6,Y6,COC(=O)C(C)(C)c1cc(C)cc(-c2sc3c4sc5cc(/C=C6/C(=O)c7cc(F)cc(c7)C(=O)/C6=C\c6cc(C(C)(C)C(=O)OC)c(-c7cc(C)cc(C(C)(C)C(=O)OC)c7)s6)sc5c4c(C(C)(C)C(=O)OC)ccc2-3)c1,CCCCCCCCCCCc1c(/C=C2\C(=O)c3cc(F)c(F)cc3C2=C(C#N)C#N)sc2c1sc1c3c4nsnc4c4c5sc6c(CCCCCCCCCCC)c(/C=C7\C(=O)c8cc(F)c(F)cc8C7=C(C#N)C#N)sc6c5n(CC(CC)CCCC)c4c3n(CC(CC)CCCC)c21,0.84,25.72,63.72,13.82,13.766578559999996,0.3865516642547237,13.46,13.82,,CN,CN,0.3,ITO/PEDOT:PSS/PM6:Y6/PDINO/Al,conventional,PDINO,PDINO,PEDOT:PSS,PEDOT:PSS,300.0,chlorobenzene,chlorobenzene,,-5.56,-3.65,,-5.65,-4.09,
51314,10.1002/solr.202100838,10.1002/solr.202100838,PM6,Y6,PM6,Y6,COC(=O)C(C)(C)c1cc(C)cc(-c2sc3c4sc5cc(/C=C6/C(=O)c7cc(F)cc(c7)C(=O)/C6=C\c6cc(C(C)(C)C(=O)OC)c(-c7cc(C)cc(C(C)(C)C(=O)OC)c7)s6)sc5c4c(C(C)(C)C(=O)OC)ccc2-3)c1,CCCCCCCCCCCc1c(/C=C2\C(=O)c3cc(F)c(F)cc3C2=C(C#N)C#N)sc2c1sc1c3c4nsnc4c4c5sc6c(CCCCCCCCCCC)c(/C=C7\C(=O)c8cc(F)c(F)cc8C7=C(C#N)C#N)sc6c5n(CC(CC)CCCC)c4c3n(CC(CC)CCCC)c21,0.84,25.99,67.97,14.91,14.83893852,0.4766028169014145,14.68,14.91,,CN,CN,0.6,ITO/PEDOT:PSS/PM6:Y6/PDINO/Al,conventional,PDINO,PDINO,PEDOT:PSS,PEDOT:PSS,300.0,chlorobenzene,chlorobenzene,,-5.56,-3.65,,-5.65,-4.09,
51326,10.1002/solr.202100868,10.1002/solr.202100868,PTB7-Th,ITIC,PTB7-Th,ITIC,CCCCC(CC)COC(=O)c1sc2csc(-c3cc4c(-c5ccc(CC(CC)CCCC)s5)c5sccc5c(-c5ccc(CC(CC)CCCC)s5)c4s3)c2c1F,CCCCCCc1ccc(C2(c3ccc(CCCCCC)cc3)c3cc4c(cc3-c3sc5cc(C=C6C(=O)c7ccccc7C6=C(C#N)C#N)sc5c32)C(c2ccc(CCCCCC)cc2)(c2ccc(CCCCCC)cc2)c2c-4sc3cc(C=C4C(=O)c5ccccc5C4=C(C#N)C#N)sc23)cc1,0.81,14.21,59.1,6.8,6.802469100000001,0.0363102941176585,,6.8,,,,,,,,,,,,,,,-5.21,-3.6,,-5.576,-3.916,
51327,10.1002/solr.202100868,10.1002/solr.202100868,PBDB-T,ITIC,PBDB-T,ITIC,CCCCC(CC)Cc1ccc(-c2c3cc(-c4ccc(-c5sc(-c6cccs6)c6c5C(=O)c5c(CC(CC)CCCC)sc(CC(CC)CCCC)c5C6=O)s4)sc3c(-c3ccc(CC(CC)CCCC)s3)c3ccsc23)s1,CCCCCCc1ccc(C2(c3ccc(CCCCCC)cc3)c3cc4c(cc3-c3sc5cc(C=C6C(=O)c7ccccc7C6=C(C#N)C#N)sc5c32)C(c2ccc(CCCCCC)cc2)(c2ccc(CCCCCC)cc2)c2c-4sc3cc(C=C4C(=O)c5ccccc5C4=C(C#N)C#N)sc23)cc1,0.899,16.81,74.2,11.2,11.21324498,0.1182587499999966,,11.2,,,,,,,,,,,,,,,-5.33,-3.48,,-5.576,-3.916,
51328,10.1002/solr.202100868,10.1002/solr.202100868,PBDB-T-SF,IT-4F,PBDB-T-SF,IT-4F,CCCCC(CC)CSc1sc(-c2c3cc(-c4ccc(-c5sc(-c6cccs6)c6c5C(=O)c5c(CC(CC)CCCC)sc(CC(CC)CCCC)c5C6=O)s4)sc3c(-c3cc(F)c(SCC(CC)CCCC)s3)c3ccsc23)cc1F,CCCCCCc1ccc(C2(c3ccc(CCCCCC)cc3)c3cc4c(cc3-c3sc5cc(/C=C6\C(=O)c7cc(F)c(F)cc7C6=C(C#N)C#N)sc5c32)C(c2ccc(CCCCCC)cc2)(c2ccc(CCCCCC)cc2)c2c-4sc3cc(/C=C4\C(=O)c5cc(F)c(F)cc5C4=C(C#N)C#N)sc23)cc1,0.88,20.5,71.9,13.0,12.97076,0.2249230769230747,,13.0,,,,,,,,,,,,,,,-5.41,-3.62,,-5.66,-4.14,
51329,10.1002/solr.202100868,10.1002/solr.202100868,PBDB-T-2F,IT-4Cl,PM6,IT-4Cl,COC(=O)C(C)(C)c1cc(C)cc(-c2sc3c4sc5cc(/C=C6/C(=O)c7cc(F)cc(c7)C(=O)/C6=C\c6cc(C(C)(C)C(=O)OC)c(-c7cc(C)cc(C(C)(C)C(=O)OC)c7)s6)sc5c4c(C(C)(C)C(=O)OC)ccc2-3)c1,CCCCCCc1ccc(C2(c3ccc(CCCCCC)cc3)c3cc4c(cc3-c3sc5cc(/C=C6\C(=O)c7cc(Cl)c(Cl)cc7C6=C(C#N)C#N)sc5c32)C(c2ccc(CCCCCC)cc2)(c2ccc(CCCCCC)cc2)c2c-4sc3cc(/C=C4\C(=O)c5cc(Cl)c(Cl)cc5C4=C(C#N)C#N)sc23)cc1,0.79,22.67,75.2,13.45,13.467793600000002,0.1322944237918419,,13.45,,,,,,,,,,,,,,,-5.56,-3.65,,-5.75,-4.09,
51330,10.1002/solr.202100868,10.1002/solr.202100868,PBDB-TF,ITIC-6F,PM6,ITIC-6F,COC(=O)C(C)(C)c1cc(C)cc(-c2sc3c4sc5cc(/C=C6/C(=O)c7cc(F)cc(c7)C(=O)/C6=C\c6cc(C(C)(C)C(=O)OC)c(-c7cc(C)cc(C(C)(C)C(=O)OC)c7)s6)sc5c4c(C(C)(C)C(=O)OC)ccc2-3)c1,CCCCCCc1ccc(C2(c3ccc(CCCCCC)cc3)c3cc4c(cc3-c3sc5cc(/C=C6/C(=O)c7c(cc(F)c(F)c7F)C6=C(C#N)C#N)sc5c32)C(c2ccc(CCCCCC)cc2)(c2ccc(CCCCCC)cc2)c2c-4sc3cc(/C=C4/C(=O)c5c(cc(F)c(F)c5F)C4=C(C#N)C#N)sc23)cc1,0.81,21.2,66.7,11.41,11.453724,0.3832077125328745,,11.41,,,,,,,,,,,,,,,-5.49,-3.64,,-5.78,-4.16,
51331,10.1002/solr.202100868,10.1002/solr.202100868,FTAZ,F9IC,FTAZ,INIC3,CCCCCCC(CCCC)CCc1c2cc(-c3ccc(-c4c(F)c(F)c(-c5cccs5)c5nn(CC(CCCC)CCCCCC)nc45)s3)sc2c(CCC(CCCC)CCCCCC)c2ccsc12,CCCCCCc1ccc(C2(c3ccc(CCCCCC)cc3)c3cc4c(cc3-c3sc5c(sc6cc(/C=C7\C(=O)c8cc(F)c(F)cc8C7=C(C#N)C#N)sc65)c32)C(c2ccc(CCCCCC)cc2)(c2ccc(CCCCCC)cc2)c2c-4sc3c2sc2cc(/C=C4\C(=O)c5cc(F)c(F)cc5C4=C(C#N)C#N)sc23)cc1,0.873,20.2,66.4,11.7,11.7093744,0.0801230769230807,,11.7,,,,,,,,,,,,,,,-5.38,-3.17,,-5.52,-3.995,
51332,10.1002/solr.202100868,10.1002/solr.202100868,J71,BDT-IC,J71,ITIC1,CCCCCCCCC(CCCCCC)Cn1nc2c(-c3cccs3)c(F)c(F)c(-c3ccc(-c4cc5c(-c6ccc([Si](CCC)(CCC)CCC)s6)c6sccc6c(-c6ccc([Si](CCC)(CCC)CCC)s6)c5s4)s3)c2n1,CCCCCCc1ccc(C2(c3ccc(CCCCCC)cc3)c3cc(/C=C4\C(=O)c5ccccc5C4=C(C#N)C#N)sc3-c3sc4cc5c6c(sc5cc4c32)-c2sc(/C=C3\C(=O)c4ccccc4C3=C(C#N)C#N)cc2C6(c2ccc(CCCCCC)cc2)c2ccc(CCCCCC)cc2)cc1,0.92,17.3,65.5,10.5,10.42498,0.7144761904761934,,10.5,,,,,,,,,,,,,,,-5.4,-3.24,,-5.51,-3.9,
51333,10.1002/solr.202100868,10.1002/solr.202100868,PTB7-Th,FNIC1,PTB7-Th,FNIC1,CCCCC(CC)COC(=O)c1sc2csc(-c3cc4c(-c5ccc(CC(CC)CCCC)s5)c5sccc5c(-c5ccc(CC(CC)CCCC)s5)c4s3)c2c1F,CCc1ccc(C2(c3ccc(CC)cc3)c3cc(/C=C4\C(=O)c5cc(F)c(F)cc5C4=C(C#N)C#N)sc3-c3sc4c(sc5c(-c6ccc(CC)s6)c6c(sc7c8c(sc76)-c6sc(/C=C7\C(=O)c9cc(F)c(F)cc9C7=C(C#N)C#N)cc6C8(c6ccc(CC)cc6)c6ccc(CC)cc6)c(-c6ccc(CC)s6)c54)c32)cc1,0.77,19.97,66.4,10.3,10.2102616,0.8712466019417464,,10.3,,,,,,,,,,,,,,,-5.21,-3.6,,-5.61,-3.92,
51334,10.1002/solr.202100868,10.1002/solr.202100868,PTB7-Th,FNIC2,PTB7-Th,FNIC2,CCCCC(CC)COC(=O)c1sc2csc(-c3cc4c(-c5ccc(CC(CC)CCCC)s5)c5sccc5c(-c5ccc(CC(CC)CCCC)s5)c4s3)c2c1F,CCc1ccc(C2(c3ccc(CC)cc3)c3c(sc4cc(/C=C5\C(=O)c6cc(F)c(F)cc6C5=C(C#N)C#N)sc34)-c3sc4c(-c5ccc(CC)s5)c5c6c(sc5c(-c5ccc(CC)s5)c4c32)-c2sc3cc(/C=C4\C(=O)c5cc(F)c(F)cc5C4=C(C#N)C#N)sc3c2C6(c2ccc(CC)cc2)c2ccc(CC)cc2)cc1,0.74,23.93,73.4,13.0,12.9978188,0.0167784615384674,,13.0,,,,,,,,,,,,,,,-5.21,-3.6,,-5.56,-4.0,
51335,10.1002/solr.202100868,10.1002/solr.202100868,PBDB-T-2F,SRID-4F,PM6,SRID-4F,COC(=O)C(C)(C)c1cc(C)cc(-c2sc3c4sc5cc(/C=C6/C(=O)c7cc(F)cc(c7)C(=O)/C6=C\c6cc(C(C)(C)C(=O)OC)c(-c7cc(C)cc(C(C)(C)C(=O)OC)c7)s6)sc5c4c(C(C)(C)C(=O)OC)ccc2-3)c1,,0.85,20.21,75.2,13.05,12.918232,1.009716475095793,,13.05,,,,,,,,,,,,,,,-5.56,-3.65,,,,
51336,10.1002/solr.202100868,10.1002/solr.202100868,PBDB-T-2F,TRID-4F,PM6,TRID-4F,COC(=O)C(C)(C)c1cc(C)cc(-c2sc3c4sc5cc(/C=C6/C(=O)c7cc(F)cc(c7)C(=O)/C6=C\c6cc(C(C)(C)C(=O)OC)c(-c7cc(C)cc(C(C)(C)C(=O)OC)c7)s6)sc5c4c(C(C)(C)C(=O)OC)ccc2-3)c1,,0.89,18.45,75.0,12.33,12.315375,0.1186131386861214,,12.33,,,,,,,,,,,,,,,-5.56,-3.65,,,,
51337,10.1002/solr.202100868,10.1002/solr.202100868,PBDB-T,6TIC-4F,PBDB-T,F8IC,CCCCC(CC)Cc1ccc(-c2c3cc(-c4ccc(-c5sc(-c6cccs6)c6c5C(=O)c5c(CC(CC)CCCC)sc(CC(CC)CCCC)c5C6=O)s4)sc3c(-c3ccc(CC(CC)CCCC)s3)c3ccsc23)s1,CCCCCCc1ccc(C2(c3ccc(CCCCCC)cc3)c3c(sc4cc(/C=C5\C(=O)c6cc(F)c(F)cc6C5=C(C#N)C#N)sc34)-c3sc4c5c(sc4c32)-c2sc3cc(/C=C4\C(=O)c6cc(F)c(F)cc6C4=C(C#N)C#N)sc3c2C5(c2ccc(CCCCCC)cc2)c2ccc(CCCCCC)cc2)cc1,0.723,23.0,67.0,11.14,11.141429999999998,0.0128366247755599,,11.14,,,,,,,,,,,,,,,-5.33,-3.48,,-5.44,-4.07,
51338,10.1002/solr.202100868,10.1002/solr.202100868,PTB7-Th,CO_i8DFIC,PTB7-Th,COi8DFIC,CCCCC(CC)COC(=O)c1sc2csc(-c3cc4c(-c5ccc(CC(CC)CCCC)s5)c5sccc5c(-c5ccc(CC(CC)CCCC)s5)c4s3)c2c1F,CCCCCCc1ccc(C2(c3ccc(CCCCCC)cc3)Oc3c(sc4c5c(sc34)-c3sc4cc(/C=C6\C(=O)c7cc(F)c(F)cc7C6=C(C#N)C#N)sc4c3C(c3ccc(CCCCCC)cc3)(c3ccc(CCCCCC)cc3)O5)-c3sc4cc(/C=C5\C(=O)c6cc(F)c(F)cc6C5=C(C#N)C#N)sc4c32)cc1,0.68,26.12,68.2,12.16,12.1134112,0.383131578947371,,12.16,,,,,,,,,,,,,,,-5.21,-3.6,,-5.5,-3.88,
51339,10.1002/solr.202100868,10.1002/solr.202100868,PBDTTT-EFT,IEICO-4F,PBDTTT-EFT,IEICO-4F,CCCCCC(CC)OC(=O)c1sc2csc(-c3cc4c(-c5ccc(CC(CC)CCCC)s5)c5sccc5c(-c5ccc(CC(CC)CCCC)s5)c4s3)c2c1F,CCCCCCc1ccc(C2(c3ccc(CCCCCC)cc3)c3cc4c(cc3-c3sc(-c5sc(/C=C6\C(=O)c7cc(F)c(F)cc7C6=C(C#N)C#N)cc5OCC(CC)CCCC)cc32)C(c2ccc(CCCCCC)cc2)(c2ccc(CCCCCC)cc2)c2cc(-c3scc(/C=C5/C(=O)c6cc(F)c(F)cc6C5=C(C#N)C#N)c3OCC(CC)CCCC)sc2-4)cc1,0.739,22.8,59.4,10.0,10.008424799999998,0.0842479999999845,,10.0,,,,,,,,,,,,,,,-5.21,-3.6,,-5.44,-4.19,
51340,10.1002/solr.202100868,10.1002/solr.202100868,PTB7-Th,DTPC-DFIC,PTB7-Th,DTPC-DFIC,CCCCC(CC)COC(=O)c1sc2csc(-c3cc4c(-c5ccc(CC(CC)CCCC)s5)c5sccc5c(-c5ccc(CC(CC)CCCC)s5)c4s3)c2c1F,CCCCCCCCC(CCCCCC)Cn1c2cc3c4c(ccc5c6ccc7c8c(cc1c(c86)c2c45)-c1sc(/C=C2\C(=O)c4cc(F)c(F)cc4C2=C(C#N)C#N)cc1C7(c1ccc(CCCCCC)cc1)c1ccc(CCCCCC)cc1)C(c1ccc(CCCCCC)cc1)(c1ccc(CCCCCC)cc1)c1cc(/C=C2\C(=O)c4cc(F)c(F)cc4C2=C(C#N)C#N)sc1-3,0.76,21.92,61.3,10.21,10.2120896,0.0204662095984298,,10.21,,,,,,,,,,,,,,,-5.21,-3.6,,-5.31,-4.1,
