Repository: JiYiqaq/PCE-KA-GNN

# Data directory

- `raw/Active_Database.csv` is the immutable source dataset bundled under CC BY 4.0. Do not overwrite it with processed data.
- `processed/` is created and populated by the training pipeline. Generated `.pt` and `.pth` caches are intentionally ignored by Git because they can exceed GitHub's normal single-file limit.

See `../DATA_LICENSE.md` for provenance, license and checksum information.

File: data/raw/Active_Database.csv (part 125 of 471)
id,doi,doi_norm,donor,acceptor,donor_canonical,acceptor_canonical,donor_smiles,acceptor_smiles,voc,jsc,ff,pce,pce_recomputed,pce_relative_error_percent,pce_avg,pce_best,d_a_ratio,additive,additive_canonical,additive_ratio,device_structure,device_type,etl,etl_canonical,htl,htl_canonical,active_layer_thickness,solvent,solvent_canonical,annealing_temp,homo_d,lumo_d,eg_d,homo_a,lumo_a,eg_a
51341,10.1002/solr.202100868,10.1002/solr.202100868,PBDB-T,SN6IC-4F,PBDB-T,SN6IC-4F,CCCCC(CC)Cc1ccc(-c2c3cc(-c4ccc(-c5sc(-c6cccs6)c6c5C(=O)c5c(CC(CC)CCCC)sc(CC(CC)CCCC)c5C6=O)s4)sc3c(-c3ccc(CC(CC)CCCC)s3)c3ccsc23)s1,CCCCCCCCC(CCCCCCCC)n1c2cc(/C=C3\C(=O)c4cc(F)c(F)cc4C3=C(C#N)C#N)sc2c2sc3c(sc4c5sc(/C=C6\C(=O)c7cc(F)c(F)cc7C6=C(C#N)C#N)cc5n(C(CCCCCCCC)CCCCCCCC)c43)c21,0.78,23.2,73.0,13.2,13.21008,0.0763636363636387,,13.2,,,,,,,,,,,,,,,-5.33,-3.48,,-5.52,-4.11,
51342,10.1002/solr.202100868,10.1002/solr.202100868,PBDB-T,INPIC-4F,PBDB-T,INPIC-4F,CCCCC(CC)Cc1ccc(-c2c3cc(-c4ccc(-c5sc(-c6cccs6)c6c5C(=O)c5c(CC(CC)CCCC)sc(CC(CC)CCCC)c5C6=O)s4)sc3c(-c3ccc(CC(CC)CCCC)s3)c3ccsc23)s1,CCCCCCCCn1c2cc(/C=C3\C(=O)c4cc(F)c(F)cc4C3=C(C#N)C#N)sc2c2sc3c(c21)C(c1ccc(CCCCCC)cc1)(c1ccc(CCCCCC)cc1)c1cc2c(cc1-3)C(c1ccc(CCCCCC)cc1)(c1ccc(CCCCCC)cc1)c1c-2sc2c3sc(/C=C4\C(=O)c5cc(F)c(F)cc5C4=C(C#N)C#N)cc3n(CCCCCCCC)c12,0.85,21.61,71.5,13.13,13.1334775,0.0264851485148432,,13.13,,,,,,,,,,,,,,,-5.33,-3.48,,-5.42,-3.94,
51343,10.1002/solr.202100868,10.1002/solr.202100868,PM6,N7IT,PM6,N7IT,COC(=O)C(C)(C)c1cc(C)cc(-c2sc3c4sc5cc(/C=C6/C(=O)c7cc(F)cc(c7)C(=O)/C6=C\c6cc(C(C)(C)C(=O)OC)c(-c7cc(C)cc(C(C)(C)C(=O)OC)c7)s6)sc5c4c(C(C)(C)C(=O)OC)ccc2-3)c1,,0.932,21.04,70.5,13.45,13.8245424,2.784701858736068,,13.45,,,,,,,,,,,,,,,-5.56,-3.65,,,,
51344,10.1002/solr.202100868,10.1002/solr.202100868,PM6,a-IT,PM6,a-IT,COC(=O)C(C)(C)c1cc(C)cc(-c2sc3c4sc5cc(/C=C6/C(=O)c7cc(F)cc(c7)C(=O)/C6=C\c6cc(C(C)(C)C(=O)OC)c(-c7cc(C)cc(C(C)(C)C(=O)OC)c7)s6)sc5c4c(C(C)(C)C(=O)OC)ccc2-3)c1,,0.907,16.6,76.2,11.46,11.472824400000002,0.1119057591623149,,11.46,,,,,,,,,,,,,,,-5.56,-3.65,,,,
51345,10.1002/solr.202100868,10.1002/solr.202100868,PM7,IDTP-4F,PM7,IDTP-4F,CCCCC(CC)Cc1sc(-c2c3ccsc3c(-c3cc(Cl)c(CC(CC)CCCC)s3)c3sc(-c4ccc(-c5sc(-c6cccs6)c6c5C(=O)c5c(CC(CC)CCCC)sc(CC(CC)CCCC)c5C6=O)s4)cc23)cc1Cl,CCCCCCc1ccc(C2(c3ccc(CCCCCC)cc3)c3cc4c(cc3-c3sc(/C=C5\C(=O)c6cc(F)c(F)cc6C5=C(C#N)C#N)cc32)C(c2ccc(CCCCCC)cc2)(c2ccc(CCCCCC)cc2)c2c-4sc3c4sc(/C=C5\C(=O)c6cc(F)c(F)cc6C5=C(C#N)C#N)cc4n(CC(CC)CCCC)c23)cc1,0.903,22.5,74.6,15.2,15.156854999999998,0.2838486842105321,,15.2,,,,,,,,,,,,,,,-5.575,-3.67,,-5.54,-3.98,
51346,10.1002/solr.202100868,10.1002/solr.202100868,PM6,M34,PM6,M34,COC(=O)C(C)(C)c1cc(C)cc(-c2sc3c4sc5cc(/C=C6/C(=O)c7cc(F)cc(c7)C(=O)/C6=C\c6cc(C(C)(C)C(=O)OC)c(-c7cc(C)cc(C(C)(C)C(=O)OC)c7)s6)sc5c4c(C(C)(C)C(=O)OC)ccc2-3)c1,CCCCCCC(CCCC)Cn1c2cc(/C=C3\C(=O)c4cc(F)c(F)cc4C3=C(C#N)C#N)sc2c2sc3c(OCC(CC)CCCC)c4c(sc5c6sc(/C=C7\C(=O)c8cc(F)c(F)cc8C7=C(C#N)C#N)cc6n(CC(CCCC)CCCCCC)c54)c(OCC(CC)CCCC)c3c21,0.91,23.63,70.66,15.24,15.194231779999996,0.3003164041994942,,15.24,,,,,,,,,,,,,,,-5.56,-3.65,,-5.6,-3.91,
51347,10.1002/solr.202100868,10.1002/solr.202100868,PM6,M3,PM6,M3,COC(=O)C(C)(C)c1cc(C)cc(-c2sc3c4sc5cc(/C=C6/C(=O)c7cc(F)cc(c7)C(=O)/C6=C\c6cc(C(C)(C)C(=O)OC)c(-c7cc(C)cc(C(C)(C)C(=O)OC)c7)s6)sc5c4c(C(C)(C)C(=O)OC)ccc2-3)c1,,0.91,24.03,76.22,16.66,16.66725606,0.0435537815126024,,16.66,,,,,,,,,,,,,,,-5.56,-3.65,,,,
51348,10.1002/solr.202100868,10.1002/solr.202100868,PBDB-T,IDT6CN-M,PBDB-T,IDT6CN-M,CCCCC(CC)Cc1ccc(-c2c3cc(-c4ccc(-c5sc(-c6cccs6)c6c5C(=O)c5c(CC(CC)CCCC)sc(CC(CC)CCCC)c5C6=O)s4)sc3c(-c3ccc(CC(CC)CCCC)s3)c3ccsc23)s1,CCCCCCc1ccc(C2(c3ccc(CCCCCC)cc3)c3cc4c(cc3-c3sc(/C=C5/C(=O)c6cc(C)ccc6C5=C(C#N)C#N)cc32)C(c2ccc(CCCCCC)cc2)(c2ccc(CCCCCC)cc2)c2c-4sc3cc(/C=C4\C(=O)c5cc(C)ccc5C4=C(C#N)C#N)sc23)cc1,0.91,16.02,76.83,11.2,11.20043106,0.0038487500000191,,11.2,,,,,,,,,,,,,,,-5.33,-3.48,,-5.6,-3.87,
51349,10.1002/solr.202100868,10.1002/solr.202100868,PBDB-T,IDT8CN-M,PBDB-T,IDT8CN-M,CCCCC(CC)Cc1ccc(-c2c3cc(-c4ccc(-c5sc(-c6cccs6)c6c5C(=O)c5c(CC(CC)CCCC)sc(CC(CC)CCCC)c5C6=O)s4)sc3c(-c3ccc(CC(CC)CCCC)s3)c3ccsc23)s1,CCCCCCC1(CCCCCC)c2cc3c(cc2-c2sc4sc(/C=C5\C(=O)c6ccc(C)cc6C5=C(C#N)C#N)cc4c21)C(CCCCCC)(CCCCCC)c1c-3sc2cc(/C=C3\C(=C(C#N)C#N)c4ccc(C)cc4C3=C(C#N)C#N)sc12,0.92,17.11,78.9,12.43,12.419806800000002,0.0820048270313597,,12.43,,,,,,,,,,,,,,,-5.33,-3.48,,-5.54,-3.91,
51350,10.1002/solr.202100868,10.1002/solr.202100868,PM6,Y6,PM6,Y6,COC(=O)C(C)(C)c1cc(C)cc(-c2sc3c4sc5cc(/C=C6/C(=O)c7cc(F)cc(c7)C(=O)/C6=C\c6cc(C(C)(C)C(=O)OC)c(-c7cc(C)cc(C(C)(C)C(=O)OC)c7)s6)sc5c4c(C(C)(C)C(=O)OC)ccc2-3)c1,CCCCCCCCCCCc1c(/C=C2\C(=O)c3cc(F)c(F)cc3C2=C(C#N)C#N)sc2c1sc1c3c4nsnc4c4c5sc6c(CCCCCCCCCCC)c(/C=C7\C(=O)c8cc(F)c(F)cc8C7=C(C#N)C#N)sc6c5n(CC(CC)CCCC)c4c3n(CC(CC)CCCC)c21,0.83,25.3,75.0,15.7,15.74925,0.3136942675159279,,,,,,,,,,,,,,,,,-5.56,-3.65,,-5.65,-4.09,
51351,10.1002/solr.202100868,10.1002/solr.202100868,PM6,Y11,PM6,Y11,COC(=O)C(C)(C)c1cc(C)cc(-c2sc3c4sc5cc(/C=C6/C(=O)c7cc(F)cc(c7)C(=O)/C6=C\c6cc(C(C)(C)C(=O)OC)c(-c7cc(C)cc(C(C)(C)C(=O)OC)c7)s6)sc5c4c(C(C)(C)C(=O)OC)ccc2-3)c1,CCn1nc2c(n1)c1c3sc4cc(/C=C5\C(=O)c6cc(F)c(F)cc6C5=C(C#N)C#N)sc4c3n(CC)c1c1c2c2sc3cc(/C=C4\C(=O)c5cc(F)c(F)cc5C4=C(C#N)C#N)sc3c2n1CC,0.83,26.74,74.0,16.54,16.423707999999998,0.7030955259975902,,,,,,,,,,,,,,,,,-5.56,-3.65,,,,
51352,10.1002/solr.202100868,10.1002/solr.202100868,PM6,AQx-2,PM6,AQx-2,COC(=O)C(C)(C)c1cc(C)cc(-c2sc3c4sc5cc(/C=C6/C(=O)c7cc(F)cc(c7)C(=O)/C6=C\c6cc(C(C)(C)C(=O)OC)c(-c7cc(C)cc(C(C)(C)C(=O)OC)c7)s6)sc5c4c(C(C)(C)C(=O)OC)ccc2-3)c1,CCCCCCCCCCCc1c(/C=C2\C(=O)c3cc(F)c(F)cc3C2=C(C#N)C#N)sc2c1sc1c3c4nccnc4c4c5sc6c(CCCCCCCCCCC)c(/C=C7\C(=O)c8cc(F)c(F)cc8C7=C(C#N)C#N)sc6c5n(CC)c4c3n(CC)c21,0.86,25.38,76.0,16.64,16.588368,0.3102884615384703,,,,,,,,,,,,,,,,,-5.56,-3.65,,-5.62,-3.88,
51353,10.1002/solr.202100868,10.1002/solr.202100868,D18,Y6Se,D18,Y6-Se,CCCCCCC(CCCC)Cc1csc(-c2cc3c4nsnc4c4cc(-c5cc(CC(CCCC)CCCCCC)c(-c6cc7c(-c8cc(F)c(CC(CC)CCCC)s8)c8sccc8c(-c8cc(F)c(CC(CC)CCCC)s8)c7s6)s5)sc4c3s2)c1,CCCCCCCCCCCc1c(/C=C2\C(=O)c3cc(F)c(F)cc3C2=C(C#N)C#N)sc2c1sc1c3c4n[se]nc4c4c5sc6c(CCCCCCCCCCC)c(/C=C7\C(=O)c8cc(F)c(F)cc8C7=C(C#N)C#N)sc6c5n(CC(CC)CCCC)c4c3n(CC(CC)CCCC)c21,0.84,27.98,75.0,17.7,17.6274,0.4101694915254111,,,,,,,,,,,,,,,,,-5.51,-2.77,,-5.63,-3.99,
51354,10.1002/solr.202100868,10.1002/solr.202100868,PM6,CH1007,PM6,CH1007,COC(=O)C(C)(C)c1cc(C)cc(-c2sc3c4sc5cc(/C=C6/C(=O)c7cc(F)cc(c7)C(=O)/C6=C\c6cc(C(C)(C)C(=O)OC)c(-c7cc(C)cc(C(C)(C)C(=O)OC)c7)s6)sc5c4c(C(C)(C)C(=O)OC)ccc2-3)c1,CCCCCCCCCCCc1c(/C=C2\C(=O)c3cc(F)c(F)cc3C2=C(C#N)C#N)[se]c2c1sc1c3c4nsnc4c4c5sc6c(CCCCCCCCCCC)c(/C=C7\C(=O)c8cc(F)c(F)cc8C7=C(C#N)C#N)[se]c6c5n(CC(CCCC)CCCCCC)c4c3n(CC(CCCC)CCCCCC)c12,0.82,27.03,72.0,15.96,15.958512,0.0093233082706776,,,,,,,,,,,,,,,,,-5.56,-3.65,,-5.59,-3.97,
51355,10.1002/solr.202100868,10.1002/solr.202100868,PM6,Y6-2Se,PM6,Y6-2Se,COC(=O)C(C)(C)c1cc(C)cc(-c2sc3c4sc5cc(/C=C6/C(=O)c7cc(F)cc(c7)C(=O)/C6=C\c6cc(C(C)(C)C(=O)OC)c(-c7cc(C)cc(C(C)(C)C(=O)OC)c7)s6)sc5c4c(C(C)(C)C(=O)OC)ccc2-3)c1,CCc1c(/C=C2\C(=O)c3cc(F)c(F)cc3C2=C(C#N)C#N)sc2c1[se]c1c3c4nsnc4c4c5[se]c6c(CC)c(/C=C7\C(=O)c8cc(F)c(F)cc8C7=C(C#N)C#N)sc6c5n(CC)c4c3n(CC)c21,0.83,24.32,70.0,14.94,14.12992,5.422222222222217,,,,,,,,,,,,,,,,,-5.56,-3.65,,-5.58,-3.84,
51356,10.1002/solr.202100868,10.1002/solr.202100868,PM6,AY6,PM6,AY6,COC(=O)C(C)(C)c1cc(C)cc(-c2sc3c4sc5cc(/C=C6/C(=O)c7cc(F)cc(c7)C(=O)/C6=C\c6cc(C(C)(C)C(=O)OC)c(-c7cc(C)cc(C(C)(C)C(=O)OC)c7)s6)sc5c4c(C(C)(C)C(=O)OC)ccc2-3)c1,,0.87,23.54,76.3,15.6,15.6260874,0.1672269230769215,,,,,,,,,,,,,,,,,-5.56,-3.65,,,,
51357,10.1002/solr.202100868,10.1002/solr.202100868,PM6,BP5T-4F,PM6,BP5T-4F,COC(=O)C(C)(C)c1cc(C)cc(-c2sc3c4sc5cc(/C=C6/C(=O)c7cc(F)cc(c7)C(=O)/C6=C\c6cc(C(C)(C)C(=O)OC)c(-c7cc(C)cc(C(C)(C)C(=O)OC)c7)s6)sc5c4c(C(C)(C)C(=O)OC)ccc2-3)c1,CCCCCCCCCc1c(/C=C2\C(=O)c3cc(F)c(F)cc3C2=C(C#N)C#N)sc2c1sc1c2sc2c3c4nsnc4c4c5sc6c(CCCCCCCCC)c(/C=C7\C(=O)c8cc(F)c(F)cc8C7=C(C#N)C#N)sc6c5n(CC(CCCC)CCCCCC)c4c3n(CC(CCCC)CCCCCC)c12,0.89,24.6,76.0,16.7,16.63944,0.3626347305389152,,,,,,,,,,,,,,,,,-5.56,-3.65,,-5.63,-3.88,
51358,10.1002/solr.202100868,10.1002/solr.202100868,PM6,ABP4T-4F,PM6,ABP4T-4F,COC(=O)C(C)(C)c1cc(C)cc(-c2sc3c4sc5cc(/C=C6/C(=O)c7cc(F)cc(c7)C(=O)/C6=C\c6cc(C(C)(C)C(=O)OC)c(-c7cc(C)cc(C(C)(C)C(=O)OC)c7)s6)sc5c4c(C(C)(C)C(=O)OC)ccc2-3)c1,CCCCCCCCCc1c(/C=C2\C(=O)c3cc(F)c(F)cc3C2=C(C#N)C#N)sc2c1sc1c2sc2c3c4nsnc4c4c5sc(/C=C6\C(=O)c7cc(F)c(F)cc7C6=C(C#N)C#N)c(CCCCCCCC)c5n(CC(CCCC)CCCCCC)c4c3n(CC(CCCC)CCCCCC)c12,0.92,22.0,75.0,15.2,15.18,0.1315789473684065,,,,,,,,,,,,,,,,,-5.56,-3.65,,-5.65,-3.85,
51360,10.1002/solr.202100868,10.1002/solr.202100868,PM6,ABP6T-4F,PM6,ABP6T-4F,COC(=O)C(C)(C)c1cc(C)cc(-c2sc3c4sc5cc(/C=C6/C(=O)c7cc(F)cc(c7)C(=O)/C6=C\c6cc(C(C)(C)C(=O)OC)c(-c7cc(C)cc(C(C)(C)C(=O)OC)c7)s6)sc5c4c(C(C)(C)C(=O)OC)ccc2-3)c1,,0.88,24.67,73.01,15.81,15.850178960000004,0.2541363693864782,,,,,,,,,,,,,,,,,-5.56,-3.65,,,,
51361,10.1002/solr.202100868,10.1002/solr.202100868,PM6,BTP-4Cl,PM6,BTP-4Cl,COC(=O)C(C)(C)c1cc(C)cc(-c2sc3c4sc5cc(/C=C6/C(=O)c7cc(F)cc(c7)C(=O)/C6=C\c6cc(C(C)(C)C(=O)OC)c(-c7cc(C)cc(C(C)(C)C(=O)OC)c7)s6)sc5c4c(C(C)(C)C(=O)OC)ccc2-3)c1,CCCCCCCCCc1c(/C=C2\C(=O)c3cc(Cl)c(Cl)cc3C2=C(C#N)C#N)sc2c1sc1c3c4nsnc4c4c5sc6c(CCC)c(/C=C7\C(=O)c8cc(Cl)c(Cl)cc8C7=C(C#N)C#N)sc6c5n(CC(CCCC)CCCCCC)c4c3n(CC(CCCC)CCCCCC)c21,0.87,25.4,75.0,16.5,16.5735,0.4454545454545408,,,,,,,,,,,,,,,,,-5.56,-3.65,,-5.66,-4.14,
51362,10.1002/solr.202100868,10.1002/solr.202100868,PM6,BTP-2F-ThCl,PM6,BTP-2F-ThCl,COC(=O)C(C)(C)c1cc(C)cc(-c2sc3c4sc5cc(/C=C6/C(=O)c7cc(F)cc(c7)C(=O)/C6=C\c6cc(C(C)(C)C(=O)OC)c(-c7cc(C)cc(C(C)(C)C(=O)OC)c7)s6)sc5c4c(C(C)(C)C(=O)OC)ccc2-3)c1,CCCCCCCCCCCc1c(/C=C2\C(=O)c3c(csc3Cl)C2C(C#N)C#N)sc2c1SC1c3c(c4c(c5nsnc35)c3sc5c(CCCCCCCCCCC)c(/C=C6\C(=O)c7cc(F)c(F)cc7C6=C(C#N)C#N)sc5c3n4CC(CC)CCCC)N(CC(CC)CCCC)C21,0.869,25.38,77.4,17.06,17.07074028,0.0629559202813614,,,,,,,,,,,,,,,,,-5.56,-3.65,,-5.7,-3.99,
51363,10.1002/solr.202100868,10.1002/solr.202100868,PM6,BTP-ClBr,PM6,BTP-ClBr,COC(=O)C(C)(C)c1cc(C)cc(-c2sc3c4sc5cc(/C=C6/C(=O)c7cc(F)cc(c7)C(=O)/C6=C\c6cc(C(C)(C)C(=O)OC)c(-c7cc(C)cc(C(C)(C)C(=O)OC)c7)s6)sc5c4c(C(C)(C)C(=O)OC)ccc2-3)c1,CCCCCCCCCCCc1c(/C=C2\C(=O)c3c(ccc(Br)c3Cl)C2=C(C#N)C#N)sc2c1sc1c3c4nsnc4c4c5sc6c(CCCCCCCCCCC)c(/C=C7\C(=O)c8c(ccc(Br)c8Cl)C7=C(C#N)C#N)sc6c5n(CC(CCCC)CCCCCC)c4c3n(CC(CCCC)CCCCCC)c21,0.906,23.48,79.0,16.82,16.8055752,0.0857598097503,,,,,,,,,,,,,,,,,-5.56,-3.65,,-5.79,-4.0,
51364,10.1002/solr.202100868,10.1002/solr.202100868,PBDB-T-2F,BT-BO-L4F,PM6,BT-BO-L4F,COC(=O)C(C)(C)c1cc(C)cc(-c2sc3c4sc5cc(/C=C6/C(=O)c7cc(F)cc(c7)C(=O)/C6=C\c6cc(C(C)(C)C(=O)OC)c(-c7cc(C)cc(C(C)(C)C(=O)OC)c7)s6)sc5c4c(C(C)(C)C(=O)OC)ccc2-3)c1,CCCCCCCCCCCc1c(/C=C2\C(=O)c3cc4cc(F)c(F)cc4cc3C2=C(C#N)C#N)sc2c1sc1c3c4nsnc4c4c5sc6c(CCCCCCCCCCC)c(/C=C7\C(=O)c8cc9cc(F)c(F)cc9cc8C7=C(C#N)C#N)sc6c5n(CC(CCCC)CCCCCC)c4c3n(CC(CCCC)CCCCCC)c21,0.83,28.4,70.3,16.6,16.571116,0.1740000000000088,,,,,,,,,,,,,,,,,-5.56,-3.65,,-5.58,-3.98,
51365,10.1002/solr.202100868,10.1002/solr.202100868,PBDB-TF,BTIC-2Cl-γCF3,PM6,BTIC-2Cl-γCF3,COC(=O)C(C)(C)c1cc(C)cc(-c2sc3c4sc5cc(/C=C6/C(=O)c7cc(F)cc(c7)C(=O)/C6=C\c6cc(C(C)(C)C(=O)OC)c(-c7cc(C)cc(C(C)(C)C(=O)OC)c7)s6)sc5c4c(C(C)(C)C(=O)OC)ccc2-3)c1,,0.84,25.09,76.99,16.31,16.226104439999997,0.5143811158798405,,,,,,,,,,,,,,,,,-5.49,-3.64,,,,
51366,10.1002/solr.202100868,10.1002/solr.202100868,PM6,N3,PM6,N3,COC(=O)C(C)(C)c1cc(C)cc(-c2sc3c4sc5cc(/C=C6/C(=O)c7cc(F)cc(c7)C(=O)/C6=C\c6cc(C(C)(C)C(=O)OC)c(-c7cc(C)cc(C(C)(C)C(=O)OC)c7)s6)sc5c4c(C(C)(C)C(=O)OC)ccc2-3)c1,CCCCCCCCCCCC1=C(/C=C2\C(=O)C3=CC(F)=C(F)C=C3C2=C(C#N)C#N)SC2=C1SC1=C2N(CCC(CC)CCCC)C2=C1C1=NSN=C1C1=C2N(CCC(CC)CCCC)C2=C1SC1=C2SC(/C=C2\C(=O)C3=CC(F)=C(F)C=C3C2=C(C#N)C#N)=C1CCCCCCCCCCC,0.84,25.81,74.0,15.98,16.043496,0.3973466833541969,,,,,,,,,,,,,,,,,-5.56,-3.65,,-5.64,-3.86,
51367,10.1002/solr.202100868,10.1002/solr.202100868,PM6,BTP-eC9,PM6,BTP-eC9,COC(=O)C(C)(C)c1cc(C)cc(-c2sc3c4sc5cc(/C=C6/C(=O)c7cc(F)cc(c7)C(=O)/C6=C\c6cc(C(C)(C)C(=O)OC)c(-c7cc(C)cc(C(C)(C)C(=O)OC)c7)s6)sc5c4c(C(C)(C)C(=O)OC)ccc2-3)c1,CCCCCCCCCc1c(C=C2C(=O)c3cc(Cl)c(Cl)cc3C2=C(C#N)C#N)sc2c1sc1c3c4nsnc4c4c5sc6c(CCCCCCCCC)c(C=C7C(=O)c8cc(Cl)c(Cl)cc8C7=C(C#N)C#N)sc6c5n(CC(CCCC)CCCCCC)c4c3n(CC(CCCC)CCCCCC)c21,0.839,26.2,81.1,17.8,17.827239799999997,0.1530325842696444,,,,,,,,,,,,,,,,,-5.56,-3.65,,-5.68,-3.9,
51368,10.1002/solr.202100868,10.1002/solr.202100868,PM6,L8-BO,PM6,L8-BO,COC(=O)C(C)(C)c1cc(C)cc(-c2sc3c4sc5cc(/C=C6/C(=O)c7cc(F)cc(c7)C(=O)/C6=C\c6cc(C(C)(C)C(=O)OC)c(-c7cc(C)cc(C(C)(C)C(=O)OC)c7)s6)sc5c4c(C(C)(C)C(=O)OC)ccc2-3)c1,CCCCCCC(CCCC)Cc1c(/C=C2\C(=O)c3cc(F)c(F)cc3C2=C(C#N)C#N)sc2c1SC1c3c(c4c(c5nsnc35)c3sc5c(CC(CCCC)CCCCCC)c(/C=C6\C(=O)c7cc(F)c(F)cc7C6=C(C#N)C#N)sc5c3n4CC(CC)CCCC)N(CC(CC)CCCC)C21,0.87,25.72,81.5,18.32,18.236766,0.4543340611353761,,,,,,,,,,,,,,,,,-5.56,-3.65,,-5.68,-3.9,
51369,10.1002/solr.202100868,10.1002/solr.202100868,PTQ10,m-BTP-PhC6,PTQ10,m-BTP-PhC6,CCCCCCCCC(CCCCCC)COc1cnc2c(-c3cccs3)c(F)c(F)cc2n1,CCCCCCc1cccc(-c2c(/C=C3\C(=O)c4cc(F)c(F)cc4C3=C(C#N)C#N)sc3c2sc2c4c5nsnc5c5c6sc7c(-c8cccc(CCCCCC)c8)c(/C=C8\C(=O)c9cc(F)c(F)cc9C8=C(C#N)C#N)sc7c6n(CC(CC)CCCC)c5c4n(CC(CC)CCCC)c32)c1,0.883,25.3,79.3,17.7,17.7155407,0.0878005649717455,,,,,,,,,,,,,,,,,-5.54,-2.92,,,,
51370,10.1002/solr.202100868,10.1002/solr.202100868,PBDB-T,PZ1,PBDB-T,PZ1,CCCCC(CC)Cc1ccc(-c2c3cc(-c4ccc(-c5sc(-c6cccs6)c6c5C(=O)c5c(CC(CC)CCCC)sc(CC(CC)CCCC)c5C6=O)s4)sc3c(-c3ccc(CC(CC)CCCC)s3)c3ccsc23)s1,CCCCCCCCCCCCCCCCC1(CCCCCCCCCCCCCCCC)c2cc3c(cc2-c2sc(/C=C4\C(=O)C5=C(C=CC(c6cccs6)C=C5)C4=C(C#N)C#N)cc21)C(CCCCCCCCCCCCCCCC)(CCCCCCCCCCCCCCCC)c1cc(/C=C2\C(=O)c4ccccc4C2=C(C#N)C#N)sc1-3,0.83,16.05,68.99,9.19,9.19050285,0.0054717083786742,,,,,,,,,,,,,,,,,-5.33,-3.48,,-5.74,-3.86,
51371,10.1002/solr.202100868,10.1002/solr.202100868,PBDB-T,PJ1,PBDB-T,PJ1,CCCCC(CC)Cc1ccc(-c2c3cc(-c4ccc(-c5sc(-c6cccs6)c6c5C(=O)c5c(CC(CC)CCCC)sc(CC(CC)CCCC)c5C6=O)s4)sc3c(-c3ccc(CC(CC)CCCC)s3)c3ccsc23)s1,,0.9,22.3,70.0,14.4,14.049,2.4374999999999933,,,,,,,,,,,,,,,,,-5.33,-3.48,,,,
51372,10.1002/solr.202100868,10.1002/solr.202100868,PM6,PYT,PM6,PYT,COC(=O)C(C)(C)c1cc(C)cc(-c2sc3c4sc5cc(/C=C6/C(=O)c7cc(F)cc(c7)C(=O)/C6=C\c6cc(C(C)(C)C(=O)OC)c(-c7cc(C)cc(C(C)(C)C(=O)OC)c7)s6)sc5c4c(C(C)(C)C(=O)OC)ccc2-3)c1,CCCCCCCCCCCCC(CCCCCCCCCC)Cn1c2c3sc(/C=C4\C(=O)c5ccccc5C4=C(C#N)C#N)c(CCCCCCCCCCC)c3sc2c2c3nsnc3c3c4sc5c(CCCCCCCCCCC)c(/C=C6\C(=O)c7cc(-c8cccs8)ccc7C6=C(C#N)C#N)sc5c4n(CC(CCCCCCCCCC)CCCCCCCCCCCC)c3c21,0.93,21.78,66.33,13.44,13.43540682,0.0341754464285621,,,,,,,,,,,,,,,,,-5.56,-3.65,,-5.63,-3.72,
51373,10.1002/solr.202100868,10.1002/solr.202100868,PM6,PY-IT,PM6,PY-IT,COC(=O)C(C)(C)c1cc(C)cc(-c2sc3c4sc5cc(/C=C6/C(=O)c7cc(F)cc(c7)C(=O)/C6=C\c6cc(C(C)(C)C(=O)OC)c(-c7cc(C)cc(C(C)(C)C(=O)OC)c7)s6)sc5c4c(C(C)(C)C(=O)OC)ccc2-3)c1,CCCCCCCCCCCc1c(/C=C2\C(=O)c3ccccc3C2=C(C#N)C#N)sc2c1sc1c3c4nsnc4c4c5sc6c(CCCCCCCCCCC)c(/C=C7\C(=O)c8cc(-c9cccs9)ccc8C7=C(C#N)C#N)sc6c5n(CC(CCCCCCCC)CCCCCCCCCC)c4c3n(CC(CCCCCCCC)CCCCCCCCCC)c21,0.933,22.3,72.3,15.05,15.0426657,0.0487328903654493,,,,,,,,,,,,,,,,,-5.56,-3.65,,-5.68,-3.94,
51374,10.1002/solr.202100868,10.1002/solr.202100868,PM6,PYF-T-o,PM6,PYF-T-o,COC(=O)C(C)(C)c1cc(C)cc(-c2sc3c4sc5cc(/C=C6/C(=O)c7cc(F)cc(c7)C(=O)/C6=C\c6cc(C(C)(C)C(=O)OC)c(-c7cc(C)cc(C(C)(C)C(=O)OC)c7)s6)sc5c4c(C(C)(C)C(=O)OC)ccc2-3)c1,CCCCCCCCCCCCC(CCCCCCCCCC)Cn1c2c3sc(/C=C4\C(=O)c5c(F)cccc5C4=C(C#N)C#N)c(CCCCCCCCCCC)c3sc2c2c3nsnc3c3c4sc5c(CCCCCCCCCCC)c(/C=C6\C(=O)c7c(ccc(-c8cccs8)c7F)C6=C(C#N)C#N)sc5c4n(CC(CCCCCCCCCC)CCCCCCCCCCCC)c3c21,0.901,23.3,72.4,15.2,15.1991492,0.0055973684210426,,,,,,,,,,,,,,,,,-5.56,-3.65,,-5.715,-3.805,
51375,10.1002/solr.202100868,10.1002/solr.202100868,PM6,PY2F-T,PM6,PY2F-T,COC(=O)C(C)(C)c1cc(C)cc(-c2sc3c4sc5cc(/C=C6/C(=O)c7cc(F)cc(c7)C(=O)/C6=C\c6cc(C(C)(C)C(=O)OC)c(-c7cc(C)cc(C(C)(C)C(=O)OC)c7)s6)sc5c4c(C(C)(C)C(=O)OC)ccc2-3)c1,CCCCCCCCCCCc1c(/C=C2\C(=O)c3c(F)cc(F)cc3C2=C(C#N)C#N)sc2c1sc1c3c4nsnc4c4c5sc6c(CCCCCCCCCCC)c(/C=C7\C(=O)c8c(cc(F)c(-c9cccs9)c8F)C7=C(C#N)C#N)sc6c5n(CC(CCCCCCCC)CCCCCCCCCC)c4c3n(CC(CCCCCCCC)CCCCCCCCCC)c21,0.86,24.27,72.62,15.22,15.15739164,0.4113558475689912,,,,,,,,,,,,,,,,,-5.56,-3.65,,-5.71,-3.84,
51376,10.1002/solr.202100868,10.1002/solr.202100868,PBDB-T,PZT-γ,PBDB-T,PZT-γ,CCCCC(CC)Cc1ccc(-c2c3cc(-c4ccc(-c5sc(-c6cccs6)c6c5C(=O)c5c(CC(CC)CCCC)sc(CC(CC)CCCC)c5C6=O)s4)sc3c(-c3ccc(CC(CC)CCCC)s3)c3ccsc23)s1,CCCCCCCCCCCCC(CCCCCCCCCC)Cn1c2c3sc(/C=C4\C(=O)c5ccccc5C4=C(C#N)C#N)c(CCCCCCCCCCC)c3sc2c2c3nn(C)nc3c3c4sc5c(CCCCCCCCCCC)c(/C=C6\C(=O)c7cc(-c8cccs8)ccc7C6=C(C#N)C#N)sc5c4n(CC(CCCCCCCCCC)CCCCCCCCCCCC)c3c21,0.896,24.7,71.3,15.8,15.7795456,0.1294582278481137,,,,,,,,,,,,,,,,,-5.33,-3.48,,-5.57,-3.78,
51377,10.1002/solr.202100868,10.1002/solr.202100868,PBDB-T,PFY-3Se,PBDB-T,PFY-3Se,CCCCC(CC)Cc1ccc(-c2c3cc(-c4ccc(-c5sc(-c6cccs6)c6c5C(=O)c5c(CC(CC)CCCC)sc(CC(CC)CCCC)c5C6=O)s4)sc3c(-c3ccc(CC(CC)CCCC)s3)c3ccsc23)s1,,0.871,23.6,73.3,15.1,15.0672548,0.2168556291390664,,,,,,,,,,,,,,,,,-5.33,-3.48,,,,
51378,10.1002/solr.202100868,10.1002/solr.202100868,PBDB-T,PN-Se,PBDB-T,PN-Se,CCCCC(CC)Cc1ccc(-c2c3cc(-c4ccc(-c5sc(-c6cccs6)c6c5C(=O)c5c(CC(CC)CCCC)sc(CC(CC)CCCC)c5C6=O)s4)sc3c(-c3ccc(CC(CC)CCCC)s3)c3ccsc23)s1,CCCCCCCCCCCCC(CCCCCCCCCC)Cn1c2c3sc(/C=C4\C(=O)c5ccccc5C4=C(C#N)C#N)c(CCCCCCCC)c3sc2c2c3nn(CCCCCC)nc3c3c4sc5c(CCCCCCCC)c(/C=C6\C(=O)c7cc(-c8ccc[se]8)ccc7C6=C(C#N)C#N)sc5c4n(CC(CCCCCCCCCC)CCCCCCCCCCCC)c3c21,0.907,24.82,71.8,16.16,16.16342932,0.0212210396039518,,,,,,,,,,,,,,,,,-5.33,-3.48,,-5.63,-3.85,
51379,10.1002/solr.202100962,10.1002/solr.202100962,PTB7,PC70BM,PTB7,PC70BM,CCCCC(CC)COC(=O)c1sc2c(-c3cc4c(OCC(CC)CCCC)c5sccc5c(OCC(CC)CCCC)c4s3)scc2c1F,CCCCC(=O)OCC1(C2=CC=CC=C2)C3=CC=CC4=CC=CC5=CC=CC6=CC=C7C=CC=CC8=CC=CC1=C8C7=C6C5=C4C3,0.71,15.18,60.37,6.44,6.506557859999999,1.0335071428571234,6.44,,,,,,inverted,inverted,ZnO,ZnO,MoO3,MoO3,,,,,-5.19,-3.43,,-6.1,-3.9,
51380,10.1002/solr.202100962,10.1002/solr.202100962,PTB7,PC70BM,PTB7,PC70BM,CCCCC(CC)COC(=O)c1sc2c(-c3cc4c(OCC(CC)CCCC)c5sccc5c(OCC(CC)CCCC)c4s3)scc2c1F,CCCCC(=O)OCC1(C2=CC=CC=C2)C3=CC=CC4=CC=CC5=CC=CC6=CC=C7C=CC=CC8=CC=CC1=C8C7=C6C5=C4C3,0.69,13.49,45.27,4.24,4.21377687,0.6184700471698109,4.24,,,,,,inverted,inverted,ZnO,ZnO,MoO3,MoO3,,,,,-5.19,-3.43,,-6.1,-3.9,
51381,10.1002/solr.202100962,10.1002/solr.202100962,PTB7,PC70BM,PTB7,PC70BM,CCCCC(CC)COC(=O)c1sc2c(-c3cc4c(OCC(CC)CCCC)c5sccc5c(OCC(CC)CCCC)c4s3)scc2c1F,CCCCC(=O)OCC1(C2=CC=CC=C2)C3=CC=CC4=CC=CC5=CC=CC6=CC=C7C=CC=CC8=CC=CC1=C8C7=C6C5=C4C3,0.67,12.03,41.52,3.35,3.3465535200000005,0.1028799999999876,3.35,,,,,,inverted,inverted,ZnO,ZnO,MoO3,MoO3,,,,,-5.19,-3.43,,-6.1,-3.9,
51382,10.1002/solr.202100962,10.1002/solr.202100962,PTB7,PC70BM,PTB7,PC70BM,CCCCC(CC)COC(=O)c1sc2c(-c3cc4c(OCC(CC)CCCC)c5sccc5c(OCC(CC)CCCC)c4s3)scc2c1F,CCCCC(=O)OCC1(C2=CC=CC=C2)C3=CC=CC4=CC=CC5=CC=CC6=CC=C7C=CC=CC8=CC=CC1=C8C7=C6C5=C4C3,0.66,9.5,39.46,2.5,2.474142,1.0343199999999977,2.5,,,,,,inverted,inverted,ZnO,ZnO,MoO3,MoO3,,,,,-5.19,-3.43,,-6.1,-3.9,
51383,10.1002/solr.202100962,10.1002/solr.202100962,PTB7,PC70BM,PTB7,PC70BM,CCCCC(CC)COC(=O)c1sc2c(-c3cc4c(OCC(CC)CCCC)c5sccc5c(OCC(CC)CCCC)c4s3)scc2c1F,CCCCC(=O)OCC1(C2=CC=CC=C2)C3=CC=CC4=CC=CC5=CC=CC6=CC=C7C=CC=CC8=CC=CC1=C8C7=C6C5=C4C3,0.65,7.44,39.23,1.9,1.8971628,0.1493263157894787,1.9,,,,,,inverted,inverted,ZnO,ZnO,MoO3,MoO3,,,,,-5.19,-3.43,,-6.1,-3.9,
51384,10.1002/solr.202100962,10.1002/solr.202100962,PTB7-Th,PC70BM,PTB7-Th,PC70BM,CCCCC(CC)COC(=O)c1sc2csc(-c3cc4c(-c5ccc(CC(CC)CCCC)s5)c5sccc5c(-c5ccc(CC(CC)CCCC)s5)c4s3)c2c1F,CCCCC(=O)OCC1(C2=CC=CC=C2)C3=CC=CC4=CC=CC5=CC=CC6=CC=C7C=CC=CC8=CC=CC1=C8C7=C6C5=C4C3,0.8,14.34,64.2,7.33,7.365024000000001,0.4778171896316621,7.33,,,,,,inverted,inverted,ZnO,ZnO,MoO3,MoO3,,,,,-5.21,-3.6,,-6.1,-3.9,
51385,10.1002/solr.202100962,10.1002/solr.202100962,PTB7-Th,PC70BM,PTB7-Th,PC70BM,CCCCC(CC)COC(=O)c1sc2csc(-c3cc4c(-c5ccc(CC(CC)CCCC)s5)c5sccc5c(-c5ccc(CC(CC)CCCC)s5)c4s3)c2c1F,CCCCC(=O)OCC1(C2=CC=CC=C2)C3=CC=CC4=CC=CC5=CC=CC6=CC=C7C=CC=CC8=CC=CC1=C8C7=C6C5=C4C3,0.78,13.69,62.27,6.64,6.6493151400000015,0.1402882530120749,6.64,,,,,,inverted,inverted,ZnO,ZnO,MoO3,MoO3,,,,,-5.21,-3.6,,-6.1,-3.9,
51386,10.1002/solr.202100962,10.1002/solr.202100962,PTB7-Th,PC70BM,PTB7-Th,PC70BM,CCCCC(CC)COC(=O)c1sc2csc(-c3cc4c(-c5ccc(CC(CC)CCCC)s5)c5sccc5c(-c5ccc(CC(CC)CCCC)s5)c4s3)c2c1F,CCCCC(=O)OCC1(C2=CC=CC=C2)C3=CC=CC4=CC=CC5=CC=CC6=CC=C7C=CC=CC8=CC=CC1=C8C7=C6C5=C4C3,0.77,13.21,58.94,6.01,5.995199980000001,0.2462565723793533,6.01,,,,,,inverted,inverted,ZnO,ZnO,MoO3,MoO3,,,,,-5.21,-3.6,,-6.1,-3.9,
51387,10.1002/solr.202100962,10.1002/solr.202100962,PTB7-Th,PC70BM,PTB7-Th,PC70BM,CCCCC(CC)COC(=O)c1sc2csc(-c3cc4c(-c5ccc(CC(CC)CCCC)s5)c5sccc5c(-c5ccc(CC(CC)CCCC)s5)c4s3)c2c1F,CCCCC(=O)OCC1(C2=CC=CC=C2)C3=CC=CC4=CC=CC5=CC=CC6=CC=C7C=CC=CC8=CC=CC1=C8C7=C6C5=C4C3,0.77,12.64,54.84,5.35,5.3374675200000015,0.2342519626167884,5.35,,,,,,inverted,inverted,ZnO,ZnO,MoO3,MoO3,,,,,-5.21,-3.6,,-6.1,-3.9,
51388,10.1002/solr.202100962,10.1002/solr.202100962,PTB7-Th,PC70BM,PTB7-Th,PC70BM,CCCCC(CC)COC(=O)c1sc2csc(-c3cc4c(-c5ccc(CC(CC)CCCC)s5)c5sccc5c(-c5ccc(CC(CC)CCCC)s5)c4s3)c2c1F,CCCCC(=O)OCC1(C2=CC=CC=C2)C3=CC=CC4=CC=CC5=CC=CC6=CC=C7C=CC=CC8=CC=CC1=C8C7=C6C5=C4C3,0.75,12.43,52.24,4.87,4.870074,0.0015195071868518,4.87,,,,,,inverted,inverted,ZnO,ZnO,MoO3,MoO3,,,,,-5.21,-3.6,,-6.1,-3.9,
51397,10.1002/solr.202101034,10.1002/solr.202101034,PBDB-T,PBTz-TT,PBDB-T,PBTz-TT,CCCCC(CC)Cc1ccc(-c2c3cc(-c4ccc(-c5sc(-c6cccs6)c6c5C(=O)c5c(CC(CC)CCCC)sc(CC(CC)CCCC)c5C6=O)s4)sc3c(-c3ccc(CC(CC)CCCC)s3)c3ccsc23)s1,,0.85,14.47,44.0,5.36,5.41178,0.966044776119402,5.16,5.36,,,,,ITO/PEDOT:PSS/PBDB-T/acceptor/PFN-Br/Ag,conventional,PFN-Br,PFN-Br,PEDOT:PSS,PEDOT:PSS,,,,,-5.33,-3.48,,,,
51398,10.1002/solr.202101034,10.1002/solr.202101034,PBDB-T,PBTz-TT,PBDB-T,PBTz-TT,CCCCC(CC)Cc1ccc(-c2c3cc(-c4ccc(-c5sc(-c6cccs6)c6c5C(=O)c5c(CC(CC)CCCC)sc(CC(CC)CCCC)c5C6=O)s4)sc3c(-c3ccc(CC(CC)CCCC)s3)c3ccsc23)s1,,0.84,15.49,48.0,6.24,6.245568,0.0892307692307588,6.05,6.24,,1-chloronaphthalene (CN),CN,,ITO/PEDOT:PSS/PBDB-T/acceptor/PFN-Br/Ag,conventional,PFN-Br,PFN-Br,PEDOT:PSS,PEDOT:PSS,,,,,-5.33,-3.48,,,,
51399,10.1002/solr.202101034,10.1002/solr.202101034,PBDB-T,PBTz-TT,PBDB-T,PBTz-TT,CCCCC(CC)Cc1ccc(-c2c3cc(-c4ccc(-c5sc(-c6cccs6)c6c5C(=O)c5c(CC(CC)CCCC)sc(CC(CC)CCCC)c5C6=O)s4)sc3c(-c3ccc(CC(CC)CCCC)s3)c3ccsc23)s1,,0.84,16.01,51.0,6.85,6.858684,0.1267737226277457,6.62,6.85,,1-chloronaphthalene (CN),CN,,ITO/PEDOT:PSS/PBDB-T/acceptor/PFN-Br/Ag,conventional,PFN-Br,PFN-Br,PEDOT:PSS,PEDOT:PSS,,,,,-5.33,-3.48,,,,
51400,10.1002/solr.202101034,10.1002/solr.202101034,PBDB-T,PFBTz-TT,PBDB-T,PFBTz-TT,CCCCC(CC)Cc1ccc(-c2c3cc(-c4ccc(-c5sc(-c6cccs6)c6c5C(=O)c5c(CC(CC)CCCC)sc(CC(CC)CCCC)c5C6=O)s4)sc3c(-c3ccc(CC(CC)CCCC)s3)c3ccsc23)s1,,0.86,17.74,51.0,7.78,7.780764,0.009820051413873,7.57,7.78,,,,,ITO/PEDOT:PSS/PBDB-T/acceptor/PFN-Br/Ag,conventional,PFN-Br,PFN-Br,PEDOT:PSS,PEDOT:PSS,,,,,-5.33,-3.48,,,,
51401,10.1002/solr.202101034,10.1002/solr.202101034,PBDB-T,PFBTz-TT,PBDB-T,PFBTz-TT,CCCCC(CC)Cc1ccc(-c2c3cc(-c4ccc(-c5sc(-c6cccs6)c6c5C(=O)c5c(CC(CC)CCCC)sc(CC(CC)CCCC)c5C6=O)s4)sc3c(-c3ccc(CC(CC)CCCC)s3)c3ccsc23)s1,,0.85,17.6,58.0,8.68,8.6768,0.0368663594470005,8.58,8.68,,1-chloronaphthalene (CN),CN,,ITO/PEDOT:PSS/PBDB-T/acceptor/PFN-Br/Ag,conventional,PFN-Br,PFN-Br,PEDOT:PSS,PEDOT:PSS,,,,,-5.33,-3.48,,,,
51402,10.1002/solr.202101034,10.1002/solr.202101034,PBDB-T,PFBTz-TT,PBDB-T,PFBTz-TT,CCCCC(CC)Cc1ccc(-c2c3cc(-c4ccc(-c5sc(-c6cccs6)c6c5C(=O)c5c(CC(CC)CCCC)sc(CC(CC)CCCC)c5C6=O)s4)sc3c(-c3ccc(CC(CC)CCCC)s3)c3ccsc23)s1,,0.85,18.95,63.0,10.14,10.147725,0.0761834319526515,9.76,10.14,,1-chloronaphthalene (CN),CN,,ITO/PEDOT:PSS/PBDB-T/acceptor/PFN-Br/Ag,conventional,PFN-Br,PFN-Br,PEDOT:PSS,PEDOT:PSS,,,,,-5.33,-3.48,,,,
51403,10.1002/solr.202101037,10.1002/solr.202101037,PTB7-Th,PC71BM,PTB7-Th,PC71BM,CCCCC(CC)COC(=O)c1sc2csc(-c3cc4c(-c5ccc(CC(CC)CCCC)s5)c5sccc5c(-c5ccc(CC(CC)CCCC)s5)c4s3)c2c1F,COC(=O)CCCC1(c2ccccc2)C23c4c5ccc6c7cc8c9c%10c(cc%11cc%12c%13c%14c(cc%15c%16ccc-5c2c%16c2c5c%16c%17c(c(c46)c7c9c%17c4c%10c%11c%13c4c%16c%14c%152)C513)C%12)C8,0.799,18.1,65.7,7.0,9.5014683,35.73526142857144,,,,,,,inverted,inverted,ZnO,ZnO,MoO3,MoO3,,,,,-5.21,-3.6,,-5.9,-3.9,
51404,10.1002/solr.202101037,10.1002/solr.202101037,PTB7-Th,PC71BM,PTB7-Th,PC71BM,CCCCC(CC)COC(=O)c1sc2csc(-c3cc4c(-c5ccc(CC(CC)CCCC)s5)c5sccc5c(-c5ccc(CC(CC)CCCC)s5)c4s3)c2c1F,COC(=O)CCCC1(c2ccccc2)C23c4c5ccc6c7cc8c9c%10c(cc%11cc%12c%13c%14c(cc%15c%16ccc-5c2c%16c2c5c%16c%17c(c(c46)c7c9c%17c4c%10c%11c%13c4c%16c%14c%152)C513)C%12)C8,0.732,15.2,50.2,4.1,5.5854528,36.23055609756098,,,,,,,inverted,inverted,ZnO,ZnO,MoO3,MoO3,,,,,-5.21,-3.6,,-5.9,-3.9,
51405,10.1002/solr.202101037,10.1002/solr.202101037,PTB7-Th,PC71BM,PTB7-Th,PC71BM,CCCCC(CC)COC(=O)c1sc2csc(-c3cc4c(-c5ccc(CC(CC)CCCC)s5)c5sccc5c(-c5ccc(CC(CC)CCCC)s5)c4s3)c2c1F,COC(=O)CCCC1(c2ccccc2)C23c4c5ccc6c7cc8c9c%10c(cc%11cc%12c%13c%14c(cc%15c%16ccc-5c2c%16c2c5c%16c%17c(c(c46)c7c9c%17c4c%10c%11c%13c4c%16c%14c%152)C513)C%12)C8,0.604,4.51,35.0,0.7,0.9534139999999998,36.20199999999997,,,,,,,inverted,inverted,ZnO,ZnO,MoO3,MoO3,,,,,-5.21,-3.6,,-5.9,-3.9,
51406,10.1002/solr.202101037,10.1002/solr.202101037,PTB7-Th,PC71BM,PTB7-Th,PC71BM,CCCCC(CC)COC(=O)c1sc2csc(-c3cc4c(-c5ccc(CC(CC)CCCC)s5)c5sccc5c(-c5ccc(CC(CC)CCCC)s5)c4s3)c2c1F,COC(=O)CCCC1(c2ccccc2)C23c4c5ccc6c7cc8c9c%10c(cc%11cc%12c%13c%14c(cc%15c%16ccc-5c2c%16c2c5c%16c%17c(c(c46)c7c9c%17c4c%10c%11c%13c4c%16c%14c%152)C513)C%12)C8,0.389,0.24,26.1,0.02,0.02436696,21.8348,,,,,,,inverted,inverted,ZnO,ZnO,MoO3,MoO3,,,,,-5.21,-3.6,,-5.9,-3.9,
51407,10.1002/solr.202101037,10.1002/solr.202101037,PTB7-Th,PC71BM,PTB7-Th,PC71BM,CCCCC(CC)COC(=O)c1sc2csc(-c3cc4c(-c5ccc(CC(CC)CCCC)s5)c5sccc5c(-c5ccc(CC(CC)CCCC)s5)c4s3)c2c1F,COC(=O)CCCC1(c2ccccc2)C23c4c5ccc6c7cc8c9c%10c(cc%11cc%12c%13c%14c(cc%15c%16ccc-5c2c%16c2c5c%16c%17c(c(c46)c7c9c%17c4c%10c%11c%13c4c%16c%14c%152)C513)C%12)C8,0.152,0.01,25.1,0.0003,0.00038152,27.17333333333336,,,,,,,inverted,inverted,ZnO,ZnO,MoO3,MoO3,,,,,-5.21,-3.6,,-5.9,-3.9,
51408,10.1002/solr.202101040,10.1002/solr.202101040,PM6,Y6,PM6,Y6,COC(=O)C(C)(C)c1cc(C)cc(-c2sc3c4sc5cc(/C=C6/C(=O)c7cc(F)cc(c7)C(=O)/C6=C\c6cc(C(C)(C)C(=O)OC)c(-c7cc(C)cc(C(C)(C)C(=O)OC)c7)s6)sc5c4c(C(C)(C)C(=O)OC)ccc2-3)c1,CCCCCCCCCCCc1c(/C=C2\C(=O)c3cc(F)c(F)cc3C2=C(C#N)C#N)sc2c1sc1c3c4nsnc4c4c5sc6c(CCCCCCCCCCC)c(/C=C7\C(=O)c8cc(F)c(F)cc8C7=C(C#N)C#N)sc6c5n(CC(CC)CCCC)c4c3n(CC(CC)CCCC)c21,0.822,25.92,74.57,15.88,15.888063168,0.0507756171284499,15.64,15.88,1:1.2,,,,ITO/PEDOT:PSS/active layer/PNDIT-F3N/Ag,conventional,PNDIT-F3N,PNDIT-F3N,PEDOT:PSS,PEDOT:PSS,,,,,-5.56,-3.65,,-5.65,-4.09,
51411,10.1002/solr.202101076,10.1002/solr.202101076,PBDB-T,ITIC,PBDB-T,ITIC,CCCCC(CC)Cc1ccc(-c2c3cc(-c4ccc(-c5sc(-c6cccs6)c6c5C(=O)c5c(CC(CC)CCCC)sc(CC(CC)CCCC)c5C6=O)s4)sc3c(-c3ccc(CC(CC)CCCC)s3)c3ccsc23)s1,CCCCCCc1ccc(C2(c3ccc(CCCCCC)cc3)c3cc4c(cc3-c3sc5cc(C=C6C(=O)c7ccccc7C6=C(C#N)C#N)sc5c32)C(c2ccc(CCCCCC)cc2)(c2ccc(CCCCCC)cc2)c2c-4sc3cc(C=C4C(=O)c5ccccc5C4=C(C#N)C#N)sc23)cc1,,,,8.5,,,,,1:1,,,,ITO/PEDOT/active layer/cathode interlayer/Al,conventional,TASiW-12,TASiW-12,PEDOT,PEDOT:PSS,,,,,-5.33,-3.48,,-5.576,-3.916,
51412,10.1002/solr.202101076,10.1002/solr.202101076,PBDB-T,ITIC-M,PBDB-T,ITIC-M,CCCCC(CC)Cc1ccc(-c2c3cc(-c4ccc(-c5sc(-c6cccs6)c6c5C(=O)c5c(CC(CC)CCCC)sc(CC(CC)CCCC)c5C6=O)s4)sc3c(-c3ccc(CC(CC)CCCC)s3)c3ccsc23)s1,CCCCCCc1ccc(C2(c3ccc(CCCCCC)cc3)c3cc4c(cc3-c3sc5cc(C=C6C(=O)c7ccc(C)cc7C6=C(C#N)C#N)sc5c32)C(c2ccc(CCCCCC)cc2)(c2ccc(CCCCCC)cc2)c2c-4sc3cc(C=C4C(=O)c5ccc(C)cc5C4=C(C#N)C#N)sc23)cc1,,,,9.0,,,,,,,,,ITO/PEDOT/active layer/cathode interlayer/Al,conventional,TASiW-12,TASiW-12,PEDOT,PEDOT:PSS,,,,,-5.33,-3.48,,,,
51413,10.1002/solr.202101076,10.1002/solr.202101076,PM6,Y6,PM6,Y6,COC(=O)C(C)(C)c1cc(C)cc(-c2sc3c4sc5cc(/C=C6/C(=O)c7cc(F)cc(c7)C(=O)/C6=C\c6cc(C(C)(C)C(=O)OC)c(-c7cc(C)cc(C(C)(C)C(=O)OC)c7)s6)sc5c4c(C(C)(C)C(=O)OC)ccc2-3)c1,CCCCCCCCCCCc1c(/C=C2\C(=O)c3cc(F)c(F)cc3C2=C(C#N)C#N)sc2c1sc1c3c4nsnc4c4c5sc6c(CCCCCCCCCCC)c(/C=C7\C(=O)c8cc(F)c(F)cc8C7=C(C#N)C#N)sc6c5n(CC(CC)CCCC)c4c3n(CC(CC)CCCC)c21,,,,12.6,,,,,,,,,ITO/PEDOT/active layer/PDINO/Al,conventional,PDINO,PDINO,PEDOT,PEDOT:PSS,,,,,-5.56,-3.65,,-5.65,-4.09,
51419,10.1002/solr.202101076,10.1002/solr.202101076,P3HT,EH-IDTBR,P3HT,EH-IDTBR,CCCCCCc1ccsc1,CCCCC(CC)CC1(CC(CC)CCCC)c2cc3c(cc2-c2sc(-c4ccc(/C=C5\SC(=S)N(CC)C5=O)c5nsnc45)cc21)C(CC(CC)CCCC)(CC(CC)CCCC)c1cc(-c2ccc(/C=C4\SC(=S)N(CC)C4=O)c4nsnc24)sc1-3,,,,4.9,,,,,,,,,Inverted,inverted,,,,,,,,,-5.01,-3.12,,-5.51,-3.88,
51426,10.1002/solr.202101096,10.1002/solr.202101096,PM6,Y6,PM6,Y6,COC(=O)C(C)(C)c1cc(C)cc(-c2sc3c4sc5cc(/C=C6/C(=O)c7cc(F)cc(c7)C(=O)/C6=C\c6cc(C(C)(C)C(=O)OC)c(-c7cc(C)cc(C(C)(C)C(=O)OC)c7)s6)sc5c4c(C(C)(C)C(=O)OC)ccc2-3)c1,CCCCCCCCCCCc1c(/C=C2\C(=O)c3cc(F)c(F)cc3C2=C(C#N)C#N)sc2c1sc1c3c4nsnc4c4c5sc6c(CCCCCCCCCCC)c(/C=C7\C(=O)c8cc(F)c(F)cc8C7=C(C#N)C#N)sc6c5n(CC(CC)CCCC)c4c3n(CC(CC)CCCC)c21,0.845,25.08,69.78,15.09,14.78819628,2.000024652087479,14.75,15.09,,,,,BHJ,,,,,,,,,,-5.56,-3.65,,-5.65,-4.09,
51427,10.1002/solr.202101096,10.1002/solr.202101096,PM6,Y6,PM6,Y6,COC(=O)C(C)(C)c1cc(C)cc(-c2sc3c4sc5cc(/C=C6/C(=O)c7cc(F)cc(c7)C(=O)/C6=C\c6cc(C(C)(C)C(=O)OC)c(-c7cc(C)cc(C(C)(C)C(=O)OC)c7)s6)sc5c4c(C(C)(C)C(=O)OC)ccc2-3)c1,CCCCCCCCCCCc1c(/C=C2\C(=O)c3cc(F)c(F)cc3C2=C(C#N)C#N)sc2c1sc1c3c4nsnc4c4c5sc6c(CCCCCCCCCCC)c(/C=C7\C(=O)c8cc(F)c(F)cc8C7=C(C#N)C#N)sc6c5n(CC(CC)CCCC)c4c3n(CC(CC)CCCC)c21,0.84,25.01,70.01,15.32,14.707980840000005,3.994903133159252,14.72,15.32,,,,,bilayer,,PNDIT-F3N,,PEDOT:PSS,,,,,,-5.56,-3.65,,-5.65,-4.09,
51428,10.1002/solr.202101096,10.1002/solr.202101096,PM6,Y6,PM6,Y6,COC(=O)C(C)(C)c1cc(C)cc(-c2sc3c4sc5cc(/C=C6/C(=O)c7cc(F)cc(c7)C(=O)/C6=C\c6cc(C(C)(C)C(=O)OC)c(-c7cc(C)cc(C(C)(C)C(=O)OC)c7)s6)sc5c4c(C(C)(C)C(=O)OC)ccc2-3)c1,CCCCCCCCCCCc1c(/C=C2\C(=O)c3cc(F)c(F)cc3C2=C(C#N)C#N)sc2c1sc1c3c4nsnc4c4c5sc6c(CCCCCCCCCCC)c(/C=C7\C(=O)c8cc(F)c(F)cc8C7=C(C#N)C#N)sc6c5n(CC(CC)CCCC)c4c3n(CC(CC)CCCC)c21,0.84,25.15,71.75,15.42,15.157904999999998,1.6997081712062398,15.0,15.42,,,,,bilayer IPA,,PNDIT-F3N,,PEDOT:PSS,,,IPA,,,-5.56,-3.65,,-5.65,-4.09,
51429,10.1002/solr.202101096,10.1002/solr.202101096,PM6,Y6,PM6,Y6,COC(=O)C(C)(C)c1cc(C)cc(-c2sc3c4sc5cc(/C=C6/C(=O)c7cc(F)cc(c7)C(=O)/C6=C\c6cc(C(C)(C)C(=O)OC)c(-c7cc(C)cc(C(C)(C)C(=O)OC)c7)s6)sc5c4c(C(C)(C)C(=O)OC)ccc2-3)c1,CCCCCCCCCCCc1c(/C=C2\C(=O)c3cc(F)c(F)cc3C2=C(C#N)C#N)sc2c1sc1c3c4nsnc4c4c5sc6c(CCCCCCCCCCC)c(/C=C7\C(=O)c8cc(F)c(F)cc8C7=C(C#N)C#N)sc6c5n(CC(CC)CCCC)c4c3n(CC(CC)CCCC)c21,0.846,25.04,71.21,15.71,15.085012463999998,3.9782783959261776,15.17,15.71,,BCF,,,BHJ,,,,,,,,,,-5.56,-3.65,,-5.65,-4.09,
51430,10.1002/solr.202101096,10.1002/solr.202101096,PM6,Y6,PM6,Y6,COC(=O)C(C)(C)c1cc(C)cc(-c2sc3c4sc5cc(/C=C6/C(=O)c7cc(F)cc(c7)C(=O)/C6=C\c6cc(C(C)(C)C(=O)OC)c(-c7cc(C)cc(C(C)(C)C(=O)OC)c7)s6)sc5c4c(C(C)(C)C(=O)OC)ccc2-3)c1,CCCCCCCCCCCc1c(/C=C2\C(=O)c3cc(F)c(F)cc3C2=C(C#N)C#N)sc2c1sc1c3c4nsnc4c4c5sc6c(CCCCCCCCCCC)c(/C=C7\C(=O)c8cc(F)c(F)cc8C7=C(C#N)C#N)sc6c5n(CC(CC)CCCC)c4c3n(CC(CC)CCCC)c21,0.846,26.55,72.24,16.47,16.22604312,1.481219672131141,16.01,16.47,,BCF,,,bilayer,,PNDIT-F3N,,PEDOT:PSS,,,,,,-5.56,-3.65,,-5.65,-4.09,
51431,10.1002/solr.202101096,10.1002/solr.202101096,PM6,Y6,PM6,Y6,COC(=O)C(C)(C)c1cc(C)cc(-c2sc3c4sc5cc(/C=C6/C(=O)c7cc(F)cc(c7)C(=O)/C6=C\c6cc(C(C)(C)C(=O)OC)c(-c7cc(C)cc(C(C)(C)C(=O)OC)c7)s6)sc5c4c(C(C)(C)C(=O)OC)ccc2-3)c1,CCCCCCCCCCCc1c(/C=C2\C(=O)c3cc(F)c(F)cc3C2=C(C#N)C#N)sc2c1sc1c3c4nsnc4c4c5sc6c(CCCCCCCCCCC)c(/C=C7\C(=O)c8cc(F)c(F)cc8C7=C(C#N)C#N)sc6c5n(CC(CC)CCCC)c4c3n(CC(CC)CCCC)c21,0.846,24.99,69.91,15.23,14.780050614,2.9543623506237813,14.98,15.23,,F4TCNQ,,,BHJ,,,,,,,,,,-5.56,-3.65,,-5.65,-4.09,
51432,10.1002/solr.202101096,10.1002/solr.202101096,PM6,Y6,PM6,Y6,COC(=O)C(C)(C)c1cc(C)cc(-c2sc3c4sc5cc(/C=C6/C(=O)c7cc(F)cc(c7)C(=O)/C6=C\c6cc(C(C)(C)C(=O)OC)c(-c7cc(C)cc(C(C)(C)C(=O)OC)c7)s6)sc5c4c(C(C)(C)C(=O)OC)ccc2-3)c1,CCCCCCCCCCCc1c(/C=C2\C(=O)c3cc(F)c(F)cc3C2=C(C#N)C#N)sc2c1sc1c3c4nsnc4c4c5sc6c(CCCCCCCCCCC)c(/C=C7\C(=O)c8cc(F)c(F)cc8C7=C(C#N)C#N)sc6c5n(CC(CC)CCCC)c4c3n(CC(CC)CCCC)c21,0.846,26.01,72.15,16.28,15.876217890000005,2.480234090909079,15.87,16.28,,F4TCNQ,,,ITO/PEDOT:PSS/donor/dopant/acceptor/PNDIT-F3N/Ag,,PNDIT-F3N,,PEDOT:PSS,,,,,,-5.56,-3.65,,-5.65,-4.09,
51433,10.1002/solr.202101096,10.1002/solr.202101096,PM6,Y6,PM6,Y6,COC(=O)C(C)(C)c1cc(C)cc(-c2sc3c4sc5cc(/C=C6/C(=O)c7cc(F)cc(c7)C(=O)/C6=C\c6cc(C(C)(C)C(=O)OC)c(-c7cc(C)cc(C(C)(C)C(=O)OC)c7)s6)sc5c4c(C(C)(C)C(=O)OC)ccc2-3)c1,CCCCCCCCCCCc1c(/C=C2\C(=O)c3cc(F)c(F)cc3C2=C(C#N)C#N)sc2c1sc1c3c4nsnc4c4c5sc6c(CCCCCCCCCCC)c(/C=C7\C(=O)c8cc(F)c(F)cc8C7=C(C#N)C#N)sc6c5n(CC(CC)CCCC)c4c3n(CC(CC)CCCC)c21,0.846,25.32,70.01,15.43,14.996646072,2.808515411535962,15.03,15.43,,F6TCNNQ,,,BHJ,,,,,,,,,,-5.56,-3.65,,-5.65,-4.09,
51434,10.1002/solr.202101096,10.1002/solr.202101096,PM6,Y6,PM6,Y6,COC(=O)C(C)(C)c1cc(C)cc(-c2sc3c4sc5cc(/C=C6/C(=O)c7cc(F)cc(c7)C(=O)/C6=C\c6cc(C(C)(C)C(=O)OC)c(-c7cc(C)cc(C(C)(C)C(=O)OC)c7)s6)sc5c4c(C(C)(C)C(=O)OC)ccc2-3)c1,CCCCCCCCCCCc1c(/C=C2\C(=O)c3cc(F)c(F)cc3C2=C(C#N)C#N)sc2c1sc1c3c4nsnc4c4c5sc6c(CCCCCCCCCCC)c(/C=C7\C(=O)c8cc(F)c(F)cc8C7=C(C#N)C#N)sc6c5n(CC(CC)CCCC)c4c3n(CC(CC)CCCC)c21,0.846,25.78,70.09,15.88,15.286544892,3.7371228463476105,15.3,15.88,,F6TCNNQ,,,ITO/PEDOT:PSS/donor/dopant/acceptor/PNDIT-F3N/Ag,,PNDIT-F3N,,PEDOT:PSS,,,,,,-5.56,-3.65,,-5.65,-4.09,
51438,10.1002/solr.202200070,10.1002/solr.202200070,PM6,Y6,PM6,Y6,COC(=O)C(C)(C)c1cc(C)cc(-c2sc3c4sc5cc(/C=C6/C(=O)c7cc(F)cc(c7)C(=O)/C6=C\c6cc(C(C)(C)C(=O)OC)c(-c7cc(C)cc(C(C)(C)C(=O)OC)c7)s6)sc5c4c(C(C)(C)C(=O)OC)ccc2-3)c1,CCCCCCCCCCCc1c(/C=C2\C(=O)c3cc(F)c(F)cc3C2=C(C#N)C#N)sc2c1sc1c3c4nsnc4c4c5sc6c(CCCCCCCCCCC)c(/C=C7\C(=O)c8cc(F)c(F)cc8C7=C(C#N)C#N)sc6c5n(CC(CC)CCCC)c4c3n(CC(CC)CCCC)c21,0.86,24.69,70.87,15.11,15.04811058,0.4095924553275974,15.05,15.11,1.0:1.2,1-chloronaphthalene,CN,,ITO/PEDOT:PSS/active layer/PDINO/Al,conventional,PDINO,PDINO,PEDOT:PSS,PEDOT:PSS,100.0,chloroform,chloroform,110.0,-5.56,-3.65,,-5.65,-4.09,
51439,10.1002/solr.202200070,10.1002/solr.202200070,PM6,ITIC,PM6,ITIC,COC(=O)C(C)(C)c1cc(C)cc(-c2sc3c4sc5cc(/C=C6/C(=O)c7cc(F)cc(c7)C(=O)/C6=C\c6cc(C(C)(C)C(=O)OC)c(-c7cc(C)cc(C(C)(C)C(=O)OC)c7)s6)sc5c4c(C(C)(C)C(=O)OC)ccc2-3)c1,CCCCCCc1ccc(C2(c3ccc(CCCCCC)cc3)c3cc4c(cc3-c3sc5cc(C=C6C(=O)c7ccccc7C6=C(C#N)C#N)sc5c32)C(c2ccc(CCCCCC)cc2)(c2ccc(CCCCCC)cc2)c2c-4sc3cc(C=C4C(=O)c5ccccc5C4=C(C#N)C#N)sc23)cc1,1.02,11.61,58.65,6.96,6.9454503,0.2090474137931018,6.68,6.96,1.0:1.0,DIO,DIO,,ITO/PEDOT:PSS/active layer/PDINO/Al,conventional,PDINO,PDINO,PEDOT:PSS,PEDOT:PSS,100.0,chloroform,chloroform,100.0,-5.56,-3.65,,-5.576,-3.916,
51440,10.1002/solr.202200070,10.1002/solr.202200070,PM6,IT-4F,PM6,IT-4F,COC(=O)C(C)(C)c1cc(C)cc(-c2sc3c4sc5cc(/C=C6/C(=O)c7cc(F)cc(c7)C(=O)/C6=C\c6cc(C(C)(C)C(=O)OC)c(-c7cc(C)cc(C(C)(C)C(=O)OC)c7)s6)sc5c4c(C(C)(C)C(=O)OC)ccc2-3)c1,CCCCCCc1ccc(C2(c3ccc(CCCCCC)cc3)c3cc4c(cc3-c3sc5cc(/C=C6\C(=O)c7cc(F)c(F)cc7C6=C(C#N)C#N)sc5c32)C(c2ccc(CCCCCC)cc2)(c2ccc(CCCCCC)cc2)c2c-4sc3cc(/C=C4\C(=O)c5cc(F)c(F)cc5C4=C(C#N)C#N)sc23)cc1,0.84,16.09,66.69,9.0,9.01355364,0.1505959999999954,8.68,9.0,1.0:1.0,DIO,DIO,,ITO/PEDOT:PSS/active layer/PDINO/Al,conventional,PDINO,PDINO,PEDOT:PSS,PEDOT:PSS,100.0,chloroform,chloroform,100.0,-5.56,-3.65,,-5.66,-4.14,
51441,10.1002/solr.202200070,10.1002/solr.202200070,PM6,IHIC,PM6,IHIC,COC(=O)C(C)(C)c1cc(C)cc(-c2sc3c4sc5cc(/C=C6/C(=O)c7cc(F)cc(c7)C(=O)/C6=C\c6cc(C(C)(C)C(=O)OC)c(-c7cc(C)cc(C(C)(C)C(=O)OC)c7)s6)sc5c4c(C(C)(C)C(=O)OC)ccc2-3)c1,,0.88,18.54,57.41,9.39,9.36655632,0.2496664536741375,9.15,9.39,1.0:1.0,DIO,DIO,,ITO/PEDOT:PSS/active layer/PDINO/Al,conventional,PDINO,PDINO,PEDOT:PSS,PEDOT:PSS,100.0,chloroform,chloroform,80.0,-5.56,-3.65,,,,
51451,10.1002/solr.202200073,10.1002/solr.202200073,P3HT,N2200,P3HT,N2200,CCCCCCc1ccsc1,CCCCCCCCCCC(CCCCCCCC)CN1C(=O)c2ccc3c4c(c(-c5ccc(-c6cccs6)s5)cc(c24)C1=O)C(=O)N(CC(CCCCCCCC)CCCCCCCCCC)C3=O,0.49,4.5,68.0,1.5,1.4994,0.0399999999999955,1.48,1.5,,,,,ITO/PEDOT:PSS/active layer/PFN-Br/Ag,conventional,PFN-Br,PFN-Br,PEDOT:PSS,PEDOT:PSS,,,,,-5.01,-3.12,,-5.71,-4.02,
51452,10.1002/solr.202200073,10.1002/solr.202200073,P3HT,PYT,P3HT,PYT,CCCCCCc1ccsc1,CCCCCCCCCCCCC(CCCCCCCCCC)Cn1c2c3sc(/C=C4\C(=O)c5ccccc5C4=C(C#N)C#N)c(CCCCCCCCCCC)c3sc2c2c3nsnc3c3c4sc5c(CCCCCCCCCCC)c(/C=C6\C(=O)c7cc(-c8cccs8)ccc7C6=C(C#N)C#N)sc5c4n(CC(CCCCCCCCCC)CCCCCCCCCCCC)c3c21,0.49,5.7,60.0,1.65,1.6758000000000002,1.56363636363638,1.6,1.65,,,,,ITO/PEDOT:PSS/active layer/PFN-Br/Ag,conventional,PFN-Br,PFN-Br,PEDOT:PSS,PEDOT:PSS,,,,,-5.01,-3.12,,-5.63,-3.72,
51453,10.1002/solr.202200073,10.1002/solr.202200073,P3HT,DCNBT-IDT,P3HT,DCNBT-IDT,CCCCCCc1ccsc1,CCCCCCCCC1(CCCCCCCC)c2cc3c(cc2-c2sccc21)C(CCCCCCCC)(CCCCCCCC)c1cc(-c2c(C#N)c(C#N)cc4nsnc24)sc1-3,0.65,16.7,68.0,7.35,7.3814,0.4272108843537488,7.25,7.35,,,,,ITO/PEDOT:PSS/active layer/PFN-Br/Ag,conventional,PFN-Br,PFN-Br,PEDOT:PSS,PEDOT:PSS,,,,,-5.01,-3.12,,-5.59,-3.75,
51461,10.1002/solr.202200119,10.1002/solr.202200119,PM6,ML-1F,PM6,ML-1F,COC(=O)C(C)(C)c1cc(C)cc(-c2sc3c4sc5cc(/C=C6/C(=O)c7cc(F)cc(c7)C(=O)/C6=C\c6cc(C(C)(C)C(=O)OC)c(-c7cc(C)cc(C(C)(C)C(=O)OC)c7)s6)sc5c4c(C(C)(C)C(=O)OC)ccc2-3)c1,,0.98,18.64,62.4,11.41,11.3987328,0.0987484662576748,11.37,11.41,,,,,ITO/PEDOT:PSS/PM6:NFA/PDIN/Ag,conventional,PDIN,PDIN,PEDOT:PSS,PEDOT:PSS,,chloroform,chloroform,,-5.56,-3.65,,,,
51462,10.1002/solr.202200119,10.1002/solr.202200119,PM6,ML-2FO,PM6,ML-2FO,COC(=O)C(C)(C)c1cc(C)cc(-c2sc3c4sc5cc(/C=C6/C(=O)c7cc(F)cc(c7)C(=O)/C6=C\c6cc(C(C)(C)C(=O)OC)c(-c7cc(C)cc(C(C)(C)C(=O)OC)c7)s6)sc5c4c(C(C)(C)C(=O)OC)ccc2-3)c1,,0.93,22.33,68.6,14.25,14.246093399999998,0.0274147368421215,14.17,14.25,,,,,ITO/PEDOT:PSS/PM6:NFA/PDIN/Ag,conventional,PDIN,PDIN,PEDOT:PSS,PEDOT:PSS,,chloroform,chloroform,,-5.56,-3.65,,,,
51463,10.1002/solr.202200119,10.1002/solr.202200119,PM6,ML-2FM,PM6,ML-2FM,COC(=O)C(C)(C)c1cc(C)cc(-c2sc3c4sc5cc(/C=C6/C(=O)c7cc(F)cc(c7)C(=O)/C6=C\c6cc(C(C)(C)C(=O)OC)c(-c7cc(C)cc(C(C)(C)C(=O)OC)c7)s6)sc5c4c(C(C)(C)C(=O)OC)ccc2-3)c1,,0.88,23.73,73.4,15.33,15.3276816,0.0151232876712332,15.17,15.33,,,,,ITO/PEDOT:PSS/PM6:NFA/PDIN/Ag,conventional,PDIN,PDIN,PEDOT:PSS,PEDOT:PSS,,chloroform,chloroform,,-5.56,-3.65,,,,
51464,10.1002/solr.202200119,10.1002/solr.202200119,PM6,ML-2FP,PM6,ML-2FP,COC(=O)C(C)(C)c1cc(C)cc(-c2sc3c4sc5cc(/C=C6/C(=O)c7cc(F)cc(c7)C(=O)/C6=C\c6cc(C(C)(C)C(=O)OC)c(-c7cc(C)cc(C(C)(C)C(=O)OC)c7)s6)sc5c4c(C(C)(C)C(=O)OC)ccc2-3)c1,,0.94,18.92,58.9,10.48,10.475247200000002,0.0453511450381541,10.4,10.48,,,,,ITO/PEDOT:PSS/PM6:NFA/PDIN/Ag,conventional,PDIN,PDIN,PEDOT:PSS,PEDOT:PSS,,chloroform,chloroform,,-5.56,-3.65,,,,
51465,10.1002/solr.202200135,10.1002/solr.202200135,PM2,PC61BM,PM2,PC61BM,CCCCCCCCCCC(CCCCCCCC)Cc1ccc(-c2c3cc(-c4cnc(-c5cc6c(s5)-c5sc(-c7nccc8nsnc78)cc5C6(CC(CC)CCCC)CC(CC)CCCC)c5nsnc45)sc3c(-c3ccc(CC(CCCCCCCC)CCCCCCCCCC)s3)c3ccsc23)s1,COC(=O)CCCC1(c2ccccc2)C23c4c5c6c7c8c9c(c%10c%11c2c2c%12c4c4c%13c5c5c7c7c8c8c%14c9c%10c9c%10c%11c2c2c%11c%12c4c4c%12c%13c5c5c7c7c8c8c%14c9c9c%10c2c2c%11c4c4c%12c5c7c5c8c9c2c45)C613,0.822,13.76,66.4,7.51,7.510318080000001,0.0042354194407633,7.17,7.51,,,,,inverted,inverted,ZnO,ZnO,MoO3,MoO3,,chloroform,chloroform,,-5.3,-3.9,,-6.1,-3.7,
51466,10.1002/solr.202200135,10.1002/solr.202200135,PM2,PC61BM,PM2,PC61BM,CCCCCCCCCCC(CCCCCCCC)Cc1ccc(-c2c3cc(-c4cnc(-c5cc6c(s5)-c5sc(-c7nccc8nsnc78)cc5C6(CC(CC)CCCC)CC(CC)CCCC)c5nsnc45)sc3c(-c3ccc(CC(CCCCCCCC)CCCCCCCCCC)s3)c3ccsc23)s1,COC(=O)CCCC1(c2ccccc2)C23c4c5c6c7c8c9c(c%10c%11c2c2c%12c4c4c%13c5c5c7c7c8c8c%14c9c%10c9c%10c%11c2c2c%11c%12c4c4c%12c%13c5c5c7c7c8c8c%14c9c9c%10c2c2c%11c4c4c%12c5c7c5c8c9c2c45)C613,0.817,13.78,63.4,7.17,7.137736839999999,0.4499743375174502,7.17,7.17,,,,,inverted,inverted,ZnO,ZnO,MoO3,MoO3,,chloroform,chloroform,,-5.3,-3.9,,-6.1,-3.7,
51467,10.1002/solr.202200135,10.1002/solr.202200135,PM2,ITIC-Th,PM2,ITIC-Th,CCCCCCCCCCC(CCCCCCCC)Cc1ccc(-c2c3cc(-c4cnc(-c5cc6c(s5)-c5sc(-c7nccc8nsnc78)cc5C6(CC(CC)CCCC)CC(CC)CCCC)c5nsnc45)sc3c(-c3ccc(CC(CCCCCCCC)CCCCCCCCCC)s3)c3ccsc23)s1,CCCCCCc1ccc(C2(c3ccc(CCCCCC)s3)c3cc4c(cc3-c3sc5cc(/C=C6\C(=O)c7ccccc7C6=C(C#N)C#N)sc5c32)C(c2ccc(CCCCCC)s2)(c2ccc(CCCCCC)s2)c2c-4sc3cc(/C=C4\C(=O)c5ccccc5C4=C(C#N)C#N)sc23)s1,0.926,16.35,61.6,9.33,9.3263016,0.0396398713826294,9.15,9.33,,,,,inverted,inverted,ZnO,ZnO,MoO3,MoO3,85.0,chloroform,chloroform,,-5.3,-3.9,,-5.673,-3.909,
