Repository: JiYiqaq/PCE-KA-GNN

# Data directory

- `raw/Active_Database.csv` is the immutable source dataset bundled under CC BY 4.0. Do not overwrite it with processed data.
- `processed/` is created and populated by the training pipeline. Generated `.pt` and `.pth` caches are intentionally ignored by Git because they can exceed GitHub's normal single-file limit.

See `../DATA_LICENSE.md` for provenance, license and checksum information.

File: data/raw/Active_Database.csv (part 126 of 471)
id,doi,doi_norm,donor,acceptor,donor_canonical,acceptor_canonical,donor_smiles,acceptor_smiles,voc,jsc,ff,pce,pce_recomputed,pce_relative_error_percent,pce_avg,pce_best,d_a_ratio,additive,additive_canonical,additive_ratio,device_structure,device_type,etl,etl_canonical,htl,htl_canonical,active_layer_thickness,solvent,solvent_canonical,annealing_temp,homo_d,lumo_d,eg_d,homo_a,lumo_a,eg_a
51468,10.1002/solr.202200135,10.1002/solr.202200135,PM2,ITIC-Th,PM2,ITIC-Th,CCCCCCCCCCC(CCCCCCCC)Cc1ccc(-c2c3cc(-c4cnc(-c5cc6c(s5)-c5sc(-c7nccc8nsnc78)cc5C6(CC(CC)CCCC)CC(CC)CCCC)c5nsnc45)sc3c(-c3ccc(CC(CCCCCCCC)CCCCCCCCCC)s3)c3ccsc23)s1,CCCCCCc1ccc(C2(c3ccc(CCCCCC)s3)c3cc4c(cc3-c3sc5cc(/C=C6\C(=O)c7ccccc7C6=C(C#N)C#N)sc5c32)C(c2ccc(CCCCCC)s2)(c2ccc(CCCCCC)s2)c2c-4sc3cc(/C=C4\C(=O)c5ccccc5C4=C(C#N)C#N)sc23)s1,0.907,16.6,60.5,9.15,9.109001,0.4480765027322332,9.15,9.15,,,,,inverted,inverted,ZnO,ZnO,MoO3,MoO3,,chloroform,chloroform,,-5.3,-3.9,,-5.673,-3.909,
51469,10.1002/solr.202200147,10.1002/solr.202200147,PM6,BTP-BO-4F,PM6,BTP-BO-4F,COC(=O)C(C)(C)c1cc(C)cc(-c2sc3c4sc5cc(/C=C6/C(=O)c7cc(F)cc(c7)C(=O)/C6=C\c6cc(C(C)(C)C(=O)OC)c(-c7cc(C)cc(C(C)(C)C(=O)OC)c7)s6)sc5c4c(C(C)(C)C(=O)OC)ccc2-3)c1,CCCCCCCCCCCc1c(/C=C2\C(=O)c3cc(F)c(F)cc3C2=C(C#N)C#N)sc2c1sc1c3c4nsnc4c4c5sc6c(CCCCCCCCCCC)c(/C=C7\C(=O)c8cc(F)c(F)cc8C7=C(C#N)C#N)sc6c5n(C[C@H](CCCC)CCCCCC)c4c3n(CC(CCCC)CCCCCC)c21,0.812,24.4,66.1,13.1,13.096260799999998,0.0285435114503956,12.8,13.1,1:1.2,,,,ITO/PEDOT:PSS/active layer/PDINO/Al,conventional,PDINO,PDINO,PEDOT:PSS,PEDOT:PSS,,toluene,toluene,,-5.56,-3.65,,,,
51474,10.1002/solr.202200147,10.1002/solr.202200147,PTzBI-dF,CH1007,PTzBI-dF,CH1007,CCCCCCCCN1C(=O)c2c(c(-c3cc(F)c(-c4cc5c(-c6cc(F)c(CC(CC)CCCC)s6)c6sccc6c(-c6cc(F)c(CC(CC)CCCC)s6)c5s4)s3)c3nn(CCC(CC)CCCC)nc3c2-c2cc(F)cs2)C1=O,CCCCCCCCCCCc1c(/C=C2\C(=O)c3cc(F)c(F)cc3C2=C(C#N)C#N)[se]c2c1sc1c3c4nsnc4c4c5sc6c(CCCCCCCCCCC)c(/C=C7\C(=O)c8cc(F)c(F)cc8C7=C(C#N)C#N)[se]c6c5n(CC(CCCC)CCCCCC)c4c3n(CC(CCCC)CCCCCC)c12,0.81,,,17.3,,,,,,,,,ITO/PEDOT:PSS/active layer/PDINO/Al,conventional,PDINO,PDINO,PEDOT:PSS,PEDOT:PSS,,toluene,toluene,,-5.55,-3.83,,-5.59,-3.97,
51475,10.1002/solr.202200147,10.1002/solr.202200147,PM6,BO-4Cl,PM6,BO-4Cl,COC(=O)C(C)(C)c1cc(C)cc(-c2sc3c4sc5cc(/C=C6/C(=O)c7cc(F)cc(c7)C(=O)/C6=C\c6cc(C(C)(C)C(=O)OC)c(-c7cc(C)cc(C(C)(C)C(=O)OC)c7)s6)sc5c4c(C(C)(C)C(=O)OC)ccc2-3)c1,CCCCCCCCCCCc1c(/C=C2\C(=O)c3cc(Cl)c(Cl)cc3C2=C(C#N)C#N)sc2c1sc1c3c4nsnc4c4c5sc6c(CCCCCCCCCCC)c(/C=C7\C(=O)c8cc(Cl)c(Cl)cc8C7=C(C#N)C#N)sc6c5n(CC(CCCC)CCCCCC)c4c3n(CC(CCCC)CCCCCC)c21,0.848,,,17.71,,,,,,,,,ITO/PEDOT:PSS/active layer/PDINO/Al,conventional,PDINO,PDINO,PEDOT:PSS,PEDOT:PSS,,toluene,toluene,,-5.56,-3.65,,-5.68,-4.1,
51476,10.1002/solr.202200147,10.1002/solr.202200147,PM6,A-4Cl,PM6,A-4Cl,COC(=O)C(C)(C)c1cc(C)cc(-c2sc3c4sc5cc(/C=C6/C(=O)c7cc(F)cc(c7)C(=O)/C6=C\c6cc(C(C)(C)C(=O)OC)c(-c7cc(C)cc(C(C)(C)C(=O)OC)c7)s6)sc5c4c(C(C)(C)C(=O)OC)ccc2-3)c1,,0.86,,,16.71,,,,,,,,,ITO/PEDOT:PSS/active layer/PDINO/Al,conventional,PDINO,PDINO,PEDOT:PSS,PEDOT:PSS,,toluene,toluene,,-5.56,-3.65,,,,
51477,10.1002/solr.202200147,10.1002/solr.202200147,PM6,BTIC-2Cl-γCF3,PM6,BTIC-2Cl-γCF3,COC(=O)C(C)(C)c1cc(C)cc(-c2sc3c4sc5cc(/C=C6/C(=O)c7cc(F)cc(c7)C(=O)/C6=C\c6cc(C(C)(C)C(=O)OC)c(-c7cc(C)cc(C(C)(C)C(=O)OC)c7)s6)sc5c4c(C(C)(C)C(=O)OC)ccc2-3)c1,,0.84,,,16.31,,,,,,,,,ITO/PEDOT:PSS/active layer/PDINO/Al,conventional,PDINO,PDINO,PEDOT:PSS,PEDOT:PSS,,toluene,toluene,,-5.56,-3.65,,,,
51478,10.1002/solr.202200147,10.1002/solr.202200147,PTB-EDOTS1−x,ITIC-Th,PTB-EDOTS1−x,ITIC-Th,,CCCCCCc1ccc(C2(c3ccc(CCCCCC)s3)c3cc4c(cc3-c3sc5cc(/C=C6\C(=O)c7ccccc7C6=C(C#N)C#N)sc5c32)C(c2ccc(CCCCCC)s2)(c2ccc(CCCCCC)s2)c2c-4sc3cc(/C=C4\C(=O)c5ccccc5C4=C(C#N)C#N)sc23)s1,0.88,,,10.18,,,,,,,,,ITO/PEDOT:PSS/active layer/PDINO/Al,conventional,PDINO,PDINO,PEDOT:PSS,PEDOT:PSS,,toluene,toluene,,,,,-5.673,-3.909,
51479,10.1002/solr.202200147,10.1002/solr.202200147,PM6,BTP-BO-4Cl,PM6,BTP-BO-4Cl,COC(=O)C(C)(C)c1cc(C)cc(-c2sc3c4sc5cc(/C=C6/C(=O)c7cc(F)cc(c7)C(=O)/C6=C\c6cc(C(C)(C)C(=O)OC)c(-c7cc(C)cc(C(C)(C)C(=O)OC)c7)s6)sc5c4c(C(C)(C)C(=O)OC)ccc2-3)c1,CCCCCCCCCCCc1c(/C=C2\C(=O)c3cc(Cl)c(Cl)cc3C2=C(C#N)C#N)sc2c1Cc1c-2n(CC(CCCC)CCCCCC)c2c1c1nsnc1c1c3c(n(CC(CCCC)CCCCCC)c12)-c1sc(/C=C2\C(=O)c4cc(Cl)c(Cl)cc4C2=C(C#N)C#N)c(CCCCCCCCCCC)c1C3,0.831,,,16.13,,,,,,,,,ITO/PEDOT:PSS/active layer/PDINO/Al,conventional,PDINO,PDINO,PEDOT:PSS,PEDOT:PSS,,toluene,toluene,,-5.56,-3.65,,-5.62,-4.05,
51480,10.1002/solr.202200147,10.1002/solr.202200147,PM6,BTP-4Cl,PM6,BTP-4Cl,COC(=O)C(C)(C)c1cc(C)cc(-c2sc3c4sc5cc(/C=C6/C(=O)c7cc(F)cc(c7)C(=O)/C6=C\c6cc(C(C)(C)C(=O)OC)c(-c7cc(C)cc(C(C)(C)C(=O)OC)c7)s6)sc5c4c(C(C)(C)C(=O)OC)ccc2-3)c1,CCCCCCCCCc1c(/C=C2\C(=O)c3cc(Cl)c(Cl)cc3C2=C(C#N)C#N)sc2c1sc1c3c4nsnc4c4c5sc6c(CCC)c(/C=C7\C(=O)c8cc(Cl)c(Cl)cc8C7=C(C#N)C#N)sc6c5n(CC(CCCC)CCCCCC)c4c3n(CC(CCCC)CCCCCC)c21,0.852,,,16.33,,,,,,,,,ITO/PEDOT:PSS/active layer/PDINO/Al,conventional,PDINO,PDINO,PEDOT:PSS,PEDOT:PSS,,toluene,toluene,,-5.56,-3.65,,-5.66,-4.14,
51481,10.1002/solr.202200147,10.1002/solr.202200147,PM6,BTP-BO-4F,PM6,BTP-BO-4F,COC(=O)C(C)(C)c1cc(C)cc(-c2sc3c4sc5cc(/C=C6/C(=O)c7cc(F)cc(c7)C(=O)/C6=C\c6cc(C(C)(C)C(=O)OC)c(-c7cc(C)cc(C(C)(C)C(=O)OC)c7)s6)sc5c4c(C(C)(C)C(=O)OC)ccc2-3)c1,CCCCCCCCCCCc1c(/C=C2\C(=O)c3cc(F)c(F)cc3C2=C(C#N)C#N)sc2c1sc1c3c4nsnc4c4c5sc6c(CCCCCCCCCCC)c(/C=C7\C(=O)c8cc(F)c(F)cc8C7=C(C#N)C#N)sc6c5n(C[C@H](CCCC)CCCCCC)c4c3n(CC(CCCC)CCCCCC)c21,0.812,24.4,66.1,13.1,13.096260799999998,0.0285435114503956,12.8,13.1,1:1.2,,,,ITO/PEDOT:PSS/active layer/PDINO/Al,conventional,PDINO,PDINO,PEDOT:PSS,PEDOT:PSS,,toluene,toluene,,-5.56,-3.65,,,,
51482,10.1002/solr.202200147,10.1002/solr.202200147,PTzBI-dF,CH1007,PTzBI-dF,CH1007,CCCCCCCCN1C(=O)c2c(c(-c3cc(F)c(-c4cc5c(-c6cc(F)c(CC(CC)CCCC)s6)c6sccc6c(-c6cc(F)c(CC(CC)CCCC)s6)c5s4)s3)c3nn(CCC(CC)CCCC)nc3c2-c2cc(F)cs2)C1=O,CCCCCCCCCCCc1c(/C=C2\C(=O)c3cc(F)c(F)cc3C2=C(C#N)C#N)[se]c2c1sc1c3c4nsnc4c4c5sc6c(CCCCCCCCCCC)c(/C=C7\C(=O)c8cc(F)c(F)cc8C7=C(C#N)C#N)[se]c6c5n(CC(CCCC)CCCCCC)c4c3n(CC(CCCC)CCCCCC)c12,0.82,,,18.0,,,,,,PC71BM,,,ITO/PEDOT:PSS/active layer/PDINO/Al,conventional,PDINO,PDINO,PEDOT:PSS,PEDOT:PSS,,toluene,toluene,,-5.55,-3.83,,-5.59,-3.97,
51483,10.1002/solr.202200147,10.1002/solr.202200147,PM6,BO-4Cl:YO-1O,PM6,BO-4Cl,COC(=O)C(C)(C)c1cc(C)cc(-c2sc3c4sc5cc(/C=C6/C(=O)c7cc(F)cc(c7)C(=O)/C6=C\c6cc(C(C)(C)C(=O)OC)c(-c7cc(C)cc(C(C)(C)C(=O)OC)c7)s6)sc5c4c(C(C)(C)C(=O)OC)ccc2-3)c1,CCCCCCCCCCCc1c(/C=C2\C(=O)c3cc(Cl)c(Cl)cc3C2=C(C#N)C#N)sc2c1sc1c3c4nsnc4c4c5sc6c(CCCCCCCCCCC)c(/C=C7\C(=O)c8cc(Cl)c(Cl)cc8C7=C(C#N)C#N)sc6c5n(CC(CCCC)CCCCCC)c4c3n(CC(CCCC)CCCCCC)c21,0.855,,,18.25,,,,,,YO-1O,,,ITO/PEDOT:PSS/active layer/PDINO/Al,conventional,PDINO,PDINO,PEDOT:PSS,PEDOT:PSS,,toluene,toluene,,-5.56,-3.65,,-5.68,-4.1,
51484,10.1002/solr.202200147,10.1002/solr.202200147,PM6,A-4Cl:A-2ThCl:PC71BM,PM6,A-4Cl,COC(=O)C(C)(C)c1cc(C)cc(-c2sc3c4sc5cc(/C=C6/C(=O)c7cc(F)cc(c7)C(=O)/C6=C\c6cc(C(C)(C)C(=O)OC)c(-c7cc(C)cc(C(C)(C)C(=O)OC)c7)s6)sc5c4c(C(C)(C)C(=O)OC)ccc2-3)c1,,0.86,,,17.43,,,,,,A-2ThCl:PC71BM,,,ITO/PEDOT:PSS/active layer/PDINO/Al,conventional,PDINO,PDINO,PEDOT:PSS,PEDOT:PSS,,toluene,toluene,,-5.56,-3.65,,,,
51485,10.1002/solr.202200147,10.1002/solr.202200147,PM6,BTIC-2Cl-γCF3:PC71ThBM,PM6,BTIC-2Cl-γCF3,COC(=O)C(C)(C)c1cc(C)cc(-c2sc3c4sc5cc(/C=C6/C(=O)c7cc(F)cc(c7)C(=O)/C6=C\c6cc(C(C)(C)C(=O)OC)c(-c7cc(C)cc(C(C)(C)C(=O)OC)c7)s6)sc5c4c(C(C)(C)C(=O)OC)ccc2-3)c1,,0.85,,,17.12,,,,,,,,,ITO/PEDOT:PSS/active layer/PDINO/Al,conventional,PDINO,PDINO,PEDOT:PSS,PEDOT:PSS,,toluene,toluene,,-5.56,-3.65,,,,
51486,10.1002/solr.202200147,10.1002/solr.202200147,PTB-EDOTS1−x,ITIC-Th,PTB-EDOTS1−x,ITIC-Th,,CCCCCCc1ccc(C2(c3ccc(CCCCCC)s3)c3cc4c(cc3-c3sc5cc(/C=C6\C(=O)c7ccccc7C6=C(C#N)C#N)sc5c32)C(c2ccc(CCCCCC)s2)(c2ccc(CCCCCC)s2)c2c-4sc3cc(/C=C4\C(=O)c5ccccc5C4=C(C#N)C#N)sc23)s1,0.9,,,12.26,,,,,,J71x,,,ITO/PEDOT:PSS/active layer/PDINO/Al,conventional,PDINO,PDINO,PEDOT:PSS,PEDOT:PSS,,toluene,toluene,,,,,-5.673,-3.909,
51487,10.1002/solr.202200147,10.1002/solr.202200147,PM6,BTP-BO-4Cl,PM6,BTP-BO-4Cl,COC(=O)C(C)(C)c1cc(C)cc(-c2sc3c4sc5cc(/C=C6/C(=O)c7cc(F)cc(c7)C(=O)/C6=C\c6cc(C(C)(C)C(=O)OC)c(-c7cc(C)cc(C(C)(C)C(=O)OC)c7)s6)sc5c4c(C(C)(C)C(=O)OC)ccc2-3)c1,CCCCCCCCCCCc1c(/C=C2\C(=O)c3cc(Cl)c(Cl)cc3C2=C(C#N)C#N)sc2c1Cc1c-2n(CC(CCCC)CCCCCC)c2c1c1nsnc1c1c3c(n(CC(CCCC)CCCCCC)c12)-c1sc(/C=C2\C(=O)c4cc(Cl)c(Cl)cc4C2=C(C#N)C#N)c(CCCCCCCCCCC)c1C3,0.843,,,17.54,,,,,,,,,ITO/PEDOT:PSS/active layer/PDINO/Al,conventional,PDINO,PDINO,PEDOT:PSS,PEDOT:PSS,,toluene,toluene,,-5.56,-3.65,,-5.62,-4.05,
51488,10.1002/solr.202200147,10.1002/solr.202200147,PM6,BTP-4Cl:PC71BM,PM6,BTP-4Cl,COC(=O)C(C)(C)c1cc(C)cc(-c2sc3c4sc5cc(/C=C6/C(=O)c7cc(F)cc(c7)C(=O)/C6=C\c6cc(C(C)(C)C(=O)OC)c(-c7cc(C)cc(C(C)(C)C(=O)OC)c7)s6)sc5c4c(C(C)(C)C(=O)OC)ccc2-3)c1,CCCCCCCCCc1c(/C=C2\C(=O)c3cc(Cl)c(Cl)cc3C2=C(C#N)C#N)sc2c1sc1c3c4nsnc4c4c5sc6c(CCC)c(/C=C7\C(=O)c8cc(Cl)c(Cl)cc8C7=C(C#N)C#N)sc6c5n(CC(CCCC)CCCCCC)c4c3n(CC(CCCC)CCCCCC)c21,0.865,,,17.36,,,,,,,,,ITO/PEDOT:PSS/active layer/PDINO/Al,conventional,PDINO,PDINO,PEDOT:PSS,PEDOT:PSS,,toluene,toluene,,-5.56,-3.65,,-5.66,-4.14,
51489,10.1002/solr.202200147,10.1002/solr.202200147,PM6,BTP-BO-4F,PM6,BTP-BO-4F,COC(=O)C(C)(C)c1cc(C)cc(-c2sc3c4sc5cc(/C=C6/C(=O)c7cc(F)cc(c7)C(=O)/C6=C\c6cc(C(C)(C)C(=O)OC)c(-c7cc(C)cc(C(C)(C)C(=O)OC)c7)s6)sc5c4c(C(C)(C)C(=O)OC)ccc2-3)c1,CCCCCCCCCCCc1c(/C=C2\C(=O)c3cc(F)c(F)cc3C2=C(C#N)C#N)sc2c1sc1c3c4nsnc4c4c5sc6c(CCCCCCCCCCC)c(/C=C7\C(=O)c8cc(F)c(F)cc8C7=C(C#N)C#N)sc6c5n(C[C@H](CCCC)CCCCCC)c4c3n(CC(CCCC)CCCCCC)c21,0.851,26.1,76.7,17.0,17.035913700000002,0.2112570588235401,16.8,17.0,1:1.2,PhI-Se; BTP,,PhI-Se 0.15; BTP 0.15,ITO/PEDOT:PSS/active layer/PDINO/Al,conventional,PDINO,PDINO,PEDOT:PSS,PEDOT:PSS,,toluene,toluene,,-5.56,-3.65,,,,
51501,10.1002/solr.202200184,10.1002/solr.202200184,PTB7-Th,IEICO-4F,PTB7-Th,IEICO-4F,CCCCC(CC)COC(=O)c1sc2csc(-c3cc4c(-c5ccc(CC(CC)CCCC)s5)c5sccc5c(-c5ccc(CC(CC)CCCC)s5)c4s3)c2c1F,CCCCCCc1ccc(C2(c3ccc(CCCCCC)cc3)c3cc4c(cc3-c3sc(-c5sc(/C=C6\C(=O)c7cc(F)c(F)cc7C6=C(C#N)C#N)cc5OCC(CC)CCCC)cc32)C(c2ccc(CCCCCC)cc2)(c2ccc(CCCCCC)cc2)c2cc(-c3scc(/C=C5/C(=O)c6cc(F)c(F)cc6C5=C(C#N)C#N)c3OCC(CC)CCCC)sc2-4)cc1,0.69,24.35,63.0,10.74,10.584945,1.4437150837988904,9.34,10.74,,CN,,,Glass/ITO/ZnO/PTB7-Th:IEICO-4F/MoO3/Ag,inverted,ZnO,ZnO,MoO3,MoO3,,,,,-5.21,-3.6,,-5.44,-4.19,
51502,10.1002/solr.202200184,10.1002/solr.202200184,PTB7-Th,IEICO-4F,PTB7-Th,IEICO-4F,CCCCC(CC)COC(=O)c1sc2csc(-c3cc4c(-c5ccc(CC(CC)CCCC)s5)c5sccc5c(-c5ccc(CC(CC)CCCC)s5)c4s3)c2c1F,CCCCCCc1ccc(C2(c3ccc(CCCCCC)cc3)c3cc4c(cc3-c3sc(-c5sc(/C=C6\C(=O)c7cc(F)c(F)cc7C6=C(C#N)C#N)cc5OCC(CC)CCCC)cc32)C(c2ccc(CCCCCC)cc2)(c2ccc(CCCCCC)cc2)c2cc(-c3scc(/C=C5/C(=O)c6cc(F)c(F)cc6C5=C(C#N)C#N)c3OCC(CC)CCCC)sc2-4)cc1,0.71,26.6,65.11,12.53,12.2966746,1.8621340782122908,11.2,12.53,,CN,,,Glass/ITO/ETSL-1/PTB7-Th:IEICO-4F/MoO3/Ag,inverted,ETSL-1,ETSL-1,MoO3,MoO3,100.0,,,,-5.21,-3.6,,-5.44,-4.19,
51503,10.1002/solr.202200184,10.1002/solr.202200184,PTB7-Th,IEICO-4F,PTB7-Th,IEICO-4F,CCCCC(CC)COC(=O)c1sc2csc(-c3cc4c(-c5ccc(CC(CC)CCCC)s5)c5sccc5c(-c5ccc(CC(CC)CCCC)s5)c4s3)c2c1F,CCCCCCc1ccc(C2(c3ccc(CCCCCC)cc3)c3cc4c(cc3-c3sc(-c5sc(/C=C6\C(=O)c7cc(F)c(F)cc7C6=C(C#N)C#N)cc5OCC(CC)CCCC)cc32)C(c2ccc(CCCCCC)cc2)(c2ccc(CCCCCC)cc2)c2cc(-c3scc(/C=C5/C(=O)c6cc(F)c(F)cc6C5=C(C#N)C#N)c3OCC(CC)CCCC)sc2-4)cc1,0.72,22.85,46.11,7.81,7.5860172000000015,2.867897567221488,7.18,7.81,,CN,,,Glass/ITO/ETSL-2/PTB7-Th:IEICO-4F/MoO3/Ag,inverted,ETSL-2,ETSL-2,MoO3,MoO3,100.0,,,,-5.21,-3.6,,-5.44,-4.19,
51506,10.1002/solr.202200302,10.1002/solr.202200302,PTB7-Th,IEICO-4F,PTB7-Th,IEICO-4F,CCCCC(CC)COC(=O)c1sc2csc(-c3cc4c(-c5ccc(CC(CC)CCCC)s5)c5sccc5c(-c5ccc(CC(CC)CCCC)s5)c4s3)c2c1F,CCCCCCc1ccc(C2(c3ccc(CCCCCC)cc3)c3cc4c(cc3-c3sc(-c5sc(/C=C6\C(=O)c7cc(F)c(F)cc7C6=C(C#N)C#N)cc5OCC(CC)CCCC)cc32)C(c2ccc(CCCCCC)cc2)(c2ccc(CCCCCC)cc2)c2cc(-c3scc(/C=C5/C(=O)c6cc(F)c(F)cc6C5=C(C#N)C#N)c3OCC(CC)CCCC)sc2-4)cc1,0.7,26.08,63.56,11.67,11.6035136,0.5697206512425064,11.24,11.67,,,,,ITO/ZnO/PTB7-Th:IEICO-4F (w/o FLCPDT or SFCPDT)/MoO3/Ag,inverted,ZnO,ZnO,MoO3,MoO3,,,,,-5.21,-3.6,,-5.44,-4.19,
51517,10.1002/solr.202200308,10.1002/solr.202200308,D18,N3,D18,N3,CCCCCCC(CCCC)Cc1csc(-c2cc3c4nsnc4c4cc(-c5cc(CC(CCCC)CCCCCC)c(-c6cc7c(-c8cc(F)c(CC(CC)CCCC)s8)c8sccc8c(-c8cc(F)c(CC(CC)CCCC)s8)c7s6)s5)sc4c3s2)c1,CCCCCCCCCCCC1=C(/C=C2\C(=O)C3=CC(F)=C(F)C=C3C2=C(C#N)C#N)SC2=C1SC1=C2N(CCC(CC)CCCC)C2=C1C1=NSN=C1C1=C2N(CCC(CC)CCCC)C2=C1SC1=C2SC(/C=C2\C(=O)C3=CC(F)=C(F)C=C3C2=C(C#N)C#N)=C1CCCCCCCCCCC,0.83,24.66,72.41,14.82,14.82073398,0.0049526315789452,14.67,14.82,,,,,ITO/PEDOT:PSS/D18/N3/PDIN/Al,conventional,PDIN,PDIN,PEDOT:PSS,PEDOT:PSS,,,,,-5.51,-2.77,,-5.64,-3.86,
51518,10.1002/solr.202200308,10.1002/solr.202200308,D18,N3,D18,N3,CCCCCCC(CCCC)Cc1csc(-c2cc3c4nsnc4c4cc(-c5cc(CC(CCCC)CCCCCC)c(-c6cc7c(-c8cc(F)c(CC(CC)CCCC)s8)c8sccc8c(-c8cc(F)c(CC(CC)CCCC)s8)c7s6)s5)sc4c3s2)c1,CCCCCCCCCCCC1=C(/C=C2\C(=O)C3=CC(F)=C(F)C=C3C2=C(C#N)C#N)SC2=C1SC1=C2N(CCC(CC)CCCC)C2=C1C1=NSN=C1C1=C2N(CCC(CC)CCCC)C2=C1SC1=C2SC(/C=C2\C(=O)C3=CC(F)=C(F)C=C3C2=C(C#N)C#N)=C1CCCCCCCCCCC,0.835,25.45,75.48,16.04,16.0400661,0.0004120947631016,15.94,16.04,,,,,ITO/PEDOT:PSS/D18/N3/PDIN/Al,conventional,PDIN,PDIN,PEDOT:PSS,PEDOT:PSS,,,,,-5.51,-2.77,,-5.64,-3.86,
51519,10.1002/solr.202200308,10.1002/solr.202200308,D18,N3,D18,N3,CCCCCCC(CCCC)Cc1csc(-c2cc3c4nsnc4c4cc(-c5cc(CC(CCCC)CCCCCC)c(-c6cc7c(-c8cc(F)c(CC(CC)CCCC)s8)c8sccc8c(-c8cc(F)c(CC(CC)CCCC)s8)c7s6)s5)sc4c3s2)c1,CCCCCCCCCCCC1=C(/C=C2\C(=O)C3=CC(F)=C(F)C=C3C2=C(C#N)C#N)SC2=C1SC1=C2N(CCC(CC)CCCC)C2=C1C1=NSN=C1C1=C2N(CCC(CC)CCCC)C2=C1SC1=C2SC(/C=C2\C(=O)C3=CC(F)=C(F)C=C3C2=C(C#N)C#N)=C1CCCCCCCCCCC,0.841,26.38,76.49,16.97,16.969750142,0.0014723512080147,16.81,16.97,,,,,ITO/PEDOT:PSS/D18/N3/PDIN/Al,conventional,PDIN,PDIN,PEDOT:PSS,PEDOT:PSS,,,,,-5.51,-2.77,,-5.64,-3.86,
51520,10.1002/solr.202200308,10.1002/solr.202200308,D18,N3,D18,N3,CCCCCCC(CCCC)Cc1csc(-c2cc3c4nsnc4c4cc(-c5cc(CC(CCCC)CCCCCC)c(-c6cc7c(-c8cc(F)c(CC(CC)CCCC)s8)c8sccc8c(-c8cc(F)c(CC(CC)CCCC)s8)c7s6)s5)sc4c3s2)c1,CCCCCCCCCCCC1=C(/C=C2\C(=O)C3=CC(F)=C(F)C=C3C2=C(C#N)C#N)SC2=C1SC1=C2N(CCC(CC)CCCC)C2=C1C1=NSN=C1C1=C2N(CCC(CC)CCCC)C2=C1SC1=C2SC(/C=C2\C(=O)C3=CC(F)=C(F)C=C3C2=C(C#N)C#N)=C1CCCCCCCCCCC,0.845,26.04,77.46,17.05,17.04414348,0.0343490909091015,16.86,17.05,,,,,ITO/PEDOT:PSS/D18/N3/PDIN/Al,conventional,PDIN,PDIN,PEDOT:PSS,PEDOT:PSS,,,,,-5.51,-2.77,,-5.64,-3.86,
51521,10.1002/solr.202200308,10.1002/solr.202200308,D18,N3,D18,N3,CCCCCCC(CCCC)Cc1csc(-c2cc3c4nsnc4c4cc(-c5cc(CC(CCCC)CCCCCC)c(-c6cc7c(-c8cc(F)c(CC(CC)CCCC)s8)c8sccc8c(-c8cc(F)c(CC(CC)CCCC)s8)c7s6)s5)sc4c3s2)c1,CCCCCCCCCCCC1=C(/C=C2\C(=O)C3=CC(F)=C(F)C=C3C2=C(C#N)C#N)SC2=C1SC1=C2N(CCC(CC)CCCC)C2=C1C1=NSN=C1C1=C2N(CCC(CC)CCCC)C2=C1SC1=C2SC(/C=C2\C(=O)C3=CC(F)=C(F)C=C3C2=C(C#N)C#N)=C1CCCCCCCCCCC,0.851,25.41,77.97,16.86,16.860162627,0.0009645729537466,16.73,16.86,,,,,ITO/PEDOT:PSS/D18/N3/PDIN/Al,conventional,PDIN,PDIN,PEDOT:PSS,PEDOT:PSS,,,,,-5.51,-2.77,,-5.64,-3.86,
51522,10.1002/solr.202200308,10.1002/solr.202200308,D18,N3,D18,N3,CCCCCCC(CCCC)Cc1csc(-c2cc3c4nsnc4c4cc(-c5cc(CC(CCCC)CCCCCC)c(-c6cc7c(-c8cc(F)c(CC(CC)CCCC)s8)c8sccc8c(-c8cc(F)c(CC(CC)CCCC)s8)c7s6)s5)sc4c3s2)c1,CCCCCCCCCCCC1=C(/C=C2\C(=O)C3=CC(F)=C(F)C=C3C2=C(C#N)C#N)SC2=C1SC1=C2N(CCC(CC)CCCC)C2=C1C1=NSN=C1C1=C2N(CCC(CC)CCCC)C2=C1SC1=C2SC(/C=C2\C(=O)C3=CC(F)=C(F)C=C3C2=C(C#N)C#N)=C1CCCCCCCCCCC,0.852,24.95,77.2,16.41,16.410712800000002,0.004343692870215,16.33,16.41,,,,,ITO/PEDOT:PSS/D18/N3/PDIN/Al,conventional,PDIN,PDIN,PEDOT:PSS,PEDOT:PSS,,,,,-5.51,-2.77,,-5.64,-3.86,
51523,10.1002/solr.202200308,10.1002/solr.202200308,D18,N3,D18,N3,CCCCCCC(CCCC)Cc1csc(-c2cc3c4nsnc4c4cc(-c5cc(CC(CCCC)CCCCCC)c(-c6cc7c(-c8cc(F)c(CC(CC)CCCC)s8)c8sccc8c(-c8cc(F)c(CC(CC)CCCC)s8)c7s6)s5)sc4c3s2)c1,CCCCCCCCCCCC1=C(/C=C2\C(=O)C3=CC(F)=C(F)C=C3C2=C(C#N)C#N)SC2=C1SC1=C2N(CCC(CC)CCCC)C2=C1C1=NSN=C1C1=C2N(CCC(CC)CCCC)C2=C1SC1=C2SC(/C=C2\C(=O)C3=CC(F)=C(F)C=C3C2=C(C#N)C#N)=C1CCCCCCCCCCC,0.854,24.06,76.65,15.75,15.74945946,0.0034319999999959,15.65,15.75,,,,,ITO/PEDOT:PSS/D18/N3/PDIN/Al,conventional,PDIN,PDIN,PEDOT:PSS,PEDOT:PSS,,,,,-5.51,-2.77,,-5.64,-3.86,
51524,10.1002/solr.202200308,10.1002/solr.202200308,D18,N3,D18,N3,CCCCCCC(CCCC)Cc1csc(-c2cc3c4nsnc4c4cc(-c5cc(CC(CCCC)CCCCCC)c(-c6cc7c(-c8cc(F)c(CC(CC)CCCC)s8)c8sccc8c(-c8cc(F)c(CC(CC)CCCC)s8)c7s6)s5)sc4c3s2)c1,CCCCCCCCCCCC1=C(/C=C2\C(=O)C3=CC(F)=C(F)C=C3C2=C(C#N)C#N)SC2=C1SC1=C2N(CCC(CC)CCCC)C2=C1C1=NSN=C1C1=C2N(CCC(CC)CCCC)C2=C1SC1=C2SC(/C=C2\C(=O)C3=CC(F)=C(F)C=C3C2=C(C#N)C#N)=C1CCCCCCCCCCC,0.855,23.14,76.57,15.15,15.14914479,0.0056449504950443,14.9,15.15,,,,,ITO/PEDOT:PSS/D18/N3/PDIN/Al,conventional,PDIN,PDIN,PEDOT:PSS,PEDOT:PSS,,,,,-5.51,-2.77,,-5.64,-3.86,
51525,10.1002/solr.202200308,10.1002/solr.202200308,D18,N3,D18,N3,CCCCCCC(CCCC)Cc1csc(-c2cc3c4nsnc4c4cc(-c5cc(CC(CCCC)CCCCCC)c(-c6cc7c(-c8cc(F)c(CC(CC)CCCC)s8)c8sccc8c(-c8cc(F)c(CC(CC)CCCC)s8)c7s6)s5)sc4c3s2)c1,CCCCCCCCCCCC1=C(/C=C2\C(=O)C3=CC(F)=C(F)C=C3C2=C(C#N)C#N)SC2=C1SC1=C2N(CCC(CC)CCCC)C2=C1C1=NSN=C1C1=C2N(CCC(CC)CCCC)C2=C1SC1=C2SC(/C=C2\C(=O)C3=CC(F)=C(F)C=C3C2=C(C#N)C#N)=C1CCCCCCCCCCC,0.856,22.28,75.53,14.4,14.404839904,0.0336104444444491,14.29,14.4,,,,,ITO/PEDOT:PSS/D18/N3/PDIN/Al,conventional,PDIN,PDIN,PEDOT:PSS,PEDOT:PSS,,,,,-5.51,-2.77,,-5.64,-3.86,
51526,10.1002/solr.202200308,10.1002/solr.202200308,D18,N3,D18,N3,CCCCCCC(CCCC)Cc1csc(-c2cc3c4nsnc4c4cc(-c5cc(CC(CCCC)CCCCCC)c(-c6cc7c(-c8cc(F)c(CC(CC)CCCC)s8)c8sccc8c(-c8cc(F)c(CC(CC)CCCC)s8)c7s6)s5)sc4c3s2)c1,CCCCCCCCCCCC1=C(/C=C2\C(=O)C3=CC(F)=C(F)C=C3C2=C(C#N)C#N)SC2=C1SC1=C2N(CCC(CC)CCCC)C2=C1C1=NSN=C1C1=C2N(CCC(CC)CCCC)C2=C1SC1=C2SC(/C=C2\C(=O)C3=CC(F)=C(F)C=C3C2=C(C#N)C#N)=C1CCCCCCCCCCC,0.836,20.87,72.1,12.58,12.579517719999998,0.0038337042925415,12.45,12.58,,,,,ITO/PEDOT:PSS/D18/N3/PDIN/Au/Ag,conventional,PDIN,PDIN,PEDOT:PSS,PEDOT:PSS,,,,,-5.51,-2.77,,-5.64,-3.86,
51527,10.1002/solr.202200308,10.1002/solr.202200308,D18,N3,D18,N3,CCCCCCC(CCCC)Cc1csc(-c2cc3c4nsnc4c4cc(-c5cc(CC(CCCC)CCCCCC)c(-c6cc7c(-c8cc(F)c(CC(CC)CCCC)s8)c8sccc8c(-c8cc(F)c(CC(CC)CCCC)s8)c7s6)s5)sc4c3s2)c1,CCCCCCCCCCCC1=C(/C=C2\C(=O)C3=CC(F)=C(F)C=C3C2=C(C#N)C#N)SC2=C1SC1=C2N(CCC(CC)CCCC)C2=C1C1=NSN=C1C1=C2N(CCC(CC)CCCC)C2=C1SC1=C2SC(/C=C2\C(=O)C3=CC(F)=C(F)C=C3C2=C(C#N)C#N)=C1CCCCCCCCCCC,0.844,22.04,74.19,13.8,13.800645744,0.004679304347812,13.64,13.8,,,,,ITO/PEDOT:PSS/D18/N3/PDIN/Au/Ag,conventional,PDIN,PDIN,PEDOT:PSS,PEDOT:PSS,,,,,-5.51,-2.77,,-5.64,-3.86,
51528,10.1002/solr.202200308,10.1002/solr.202200308,D18,N3,D18,N3,CCCCCCC(CCCC)Cc1csc(-c2cc3c4nsnc4c4cc(-c5cc(CC(CCCC)CCCCCC)c(-c6cc7c(-c8cc(F)c(CC(CC)CCCC)s8)c8sccc8c(-c8cc(F)c(CC(CC)CCCC)s8)c7s6)s5)sc4c3s2)c1,CCCCCCCCCCCC1=C(/C=C2\C(=O)C3=CC(F)=C(F)C=C3C2=C(C#N)C#N)SC2=C1SC1=C2N(CCC(CC)CCCC)C2=C1C1=NSN=C1C1=C2N(CCC(CC)CCCC)C2=C1SC1=C2SC(/C=C2\C(=O)C3=CC(F)=C(F)C=C3C2=C(C#N)C#N)=C1CCCCCCCCCCC,0.847,23.14,75.77,14.85,14.850601766,0.0040522962963019,14.69,14.85,,,,,ITO/PEDOT:PSS/D18/N3/PDIN/Au/Ag,conventional,PDIN,PDIN,PEDOT:PSS,PEDOT:PSS,,,,,-5.51,-2.77,,-5.64,-3.86,
51529,10.1002/solr.202200386,10.1002/solr.202200386,PM6,Y6,PM6,Y6,COC(=O)C(C)(C)c1cc(C)cc(-c2sc3c4sc5cc(/C=C6/C(=O)c7cc(F)cc(c7)C(=O)/C6=C\c6cc(C(C)(C)C(=O)OC)c(-c7cc(C)cc(C(C)(C)C(=O)OC)c7)s6)sc5c4c(C(C)(C)C(=O)OC)ccc2-3)c1,CCCCCCCCCCCc1c(/C=C2\C(=O)c3cc(F)c(F)cc3C2=C(C#N)C#N)sc2c1sc1c3c4nsnc4c4c5sc6c(CCCCCCCCCCC)c(/C=C7\C(=O)c8cc(F)c(F)cc8C7=C(C#N)C#N)sc6c5n(CC(CC)CCCC)c4c3n(CC(CC)CCCC)c21,0.83,25.45,76.27,16.18,16.11089345,0.4271109394314015,16.02,16.18,1:1.2,,,,ITO/PEDOT:PSS/active layer/PNDIT-F3N/Ag,conventional,PNDIT-F3N,PNDIT-F3N,PEDOT:PSS,PEDOT:PSS,,,,,-5.56,-3.65,,-5.65,-4.09,
51531,10.1002/solr.202200424,10.1002/solr.202200424,PM6,Y6,PM6,Y6,COC(=O)C(C)(C)c1cc(C)cc(-c2sc3c4sc5cc(/C=C6/C(=O)c7cc(F)cc(c7)C(=O)/C6=C\c6cc(C(C)(C)C(=O)OC)c(-c7cc(C)cc(C(C)(C)C(=O)OC)c7)s6)sc5c4c(C(C)(C)C(=O)OC)ccc2-3)c1,CCCCCCCCCCCc1c(/C=C2\C(=O)c3cc(F)c(F)cc3C2=C(C#N)C#N)sc2c1sc1c3c4nsnc4c4c5sc6c(CCCCCCCCCCC)c(/C=C7\C(=O)c8cc(F)c(F)cc8C7=C(C#N)C#N)sc6c5n(CC(CC)CCCC)c4c3n(CC(CC)CCCC)c21,0.85,25.95,74.2,16.37,16.366664999999998,0.0203726328650178,16.2,16.37,,,,,ITO/PEDOT:PSS/PM6:Y6/PDIN/Ag,conventional,PDIN,PDIN,PEDOT:PSS,PEDOT:PSS,100.0,,,,-5.56,-3.65,,-5.65,-4.09,
51532,10.1002/solr.202200424,10.1002/solr.202200424,PM6,Y6,PM6,Y6,COC(=O)C(C)(C)c1cc(C)cc(-c2sc3c4sc5cc(/C=C6/C(=O)c7cc(F)cc(c7)C(=O)/C6=C\c6cc(C(C)(C)C(=O)OC)c(-c7cc(C)cc(C(C)(C)C(=O)OC)c7)s6)sc5c4c(C(C)(C)C(=O)OC)ccc2-3)c1,CCCCCCCCCCCc1c(/C=C2\C(=O)c3cc(F)c(F)cc3C2=C(C#N)C#N)sc2c1sc1c3c4nsnc4c4c5sc6c(CCCCCCCCCCC)c(/C=C7\C(=O)c8cc(F)c(F)cc8C7=C(C#N)C#N)sc6c5n(CC(CC)CCCC)c4c3n(CC(CC)CCCC)c21,0.86,26.43,77.39,17.59,17.59059222,0.0033667993178025,17.45,17.59,,,,,ITO/PEDOT:PSS/PM6:Y6/PDIN/Ag,conventional,PDIN,PDIN,PEDOT:PSS,PEDOT:PSS,100.0,,,,-5.56,-3.65,,-5.65,-4.09,
51533,10.1002/solr.202200436,10.1002/solr.202200436,PM6,ITIC-4F,PM6,ITIC-4F,COC(=O)C(C)(C)c1cc(C)cc(-c2sc3c4sc5cc(/C=C6/C(=O)c7cc(F)cc(c7)C(=O)/C6=C\c6cc(C(C)(C)C(=O)OC)c(-c7cc(C)cc(C(C)(C)C(=O)OC)c7)s6)sc5c4c(C(C)(C)C(=O)OC)ccc2-3)c1,CCCCCCc1ccc(C2(c3ccc(CCCCCC)cc3)c3cc4c(cc3-c3sc5cc(/C=C6/C(=O)c7cc(F)c(F)cc7C6=C(C#N)C#N)sc5c32)C(c2ccc(CCCCCC)cc2)(c2ccc(CCCCCC)cc2)c2c-4sc3cc(/C=C4/C(=O)c5cc(F)c(F)cc5C4=C(C#N)C#N)sc23)cc1,0.84,18.5,71.1,11.0,11.048939999999998,0.4449090909090746,11.0,11.0,,,,,,,,,,,,,,,-5.56,-3.65,,-5.82,-4.24,
51535,10.1002/solr.202200436,10.1002/solr.202200436,PM6,ITIC-4Cl,PM6,ITIC-4Cl,COC(=O)C(C)(C)c1cc(C)cc(-c2sc3c4sc5cc(/C=C6/C(=O)c7cc(F)cc(c7)C(=O)/C6=C\c6cc(C(C)(C)C(=O)OC)c(-c7cc(C)cc(C(C)(C)C(=O)OC)c7)s6)sc5c4c(C(C)(C)C(=O)OC)ccc2-3)c1,CCCCCCC1=CC=C(C2(C3=CC=C(CCCCCC)C=C3)C3=C(C=C4C(=C3)C3=C(C5=C(C=C(/C=C6\C(=O)C7=CC(Cl)=C(Cl)C=C7C6C(C#N)C#N)S5)S3)C4(C3=CC=C(CCCCCC)C=C3)C3=CC=C(CCCCCC)C=C3)C3=C2C2=C(C=C(/C=C4\C(=O)C5=C(C=C(Cl)C(Cl)=C5)C4=C(C#N)C#N)S2)S3)C=C1,0.79,20.5,72.6,11.6,11.757569999999998,1.3583620689654998,11.6,11.6,1:1,,,,inverted,,ZnO,,MoOx,,100.0,,,,-5.56,-3.65,,,,
51565,10.1002/solr.202200477,10.1002/solr.202200477,BTR-Cl,Y6,BTR-Cl,Y6,CCCCCCc1cc(-c2cc3c(-c4cc(Cl)c(CC(CC)CCCC)s4)c4sc(-c5cc(CCCCCC)c(-c6cc(CCCCCC)c(-c7ccc(/C=C8/SC(=S)N(CCCCCC)C8=O)s7)s6)s5)cc4c(-c4cc(Cl)c(CC(CC)CCCC)s4)c3s2)sc1-c1cc(CCCCCC)c(-c2ccc(/C=C3\SC(=S)N(CC(CC)CCCC)C3=O)s2)s1,CCCCCCCCCCCc1c(/C=C2\C(=O)c3cc(F)c(F)cc3C2=C(C#N)C#N)sc2c1sc1c3c4nsnc4c4c5sc6c(CCCCCCCCCCC)c(/C=C7\C(=O)c8cc(F)c(F)cc8C7=C(C#N)C#N)sc6c5n(CC(CC)CCCC)c4c3n(CC(CC)CCCC)c21,0.835,24.03,70.56,14.16,14.15789928,0.0148355932203487,13.93,14.16,,,,,ITO/PEDOT:PSS/BTR-Cl:Y6/PDINN/Ag,all-small-molecule organic solar cell,PDINN,PDINN with 0% DOH,PEDOT:PSS,,,,,,-5.46,-3.7,,-5.65,-4.09,
51566,10.1002/solr.202200477,10.1002/solr.202200477,BTR-Cl,Y6,BTR-Cl,Y6,CCCCCCc1cc(-c2cc3c(-c4cc(Cl)c(CC(CC)CCCC)s4)c4sc(-c5cc(CCCCCC)c(-c6cc(CCCCCC)c(-c7ccc(/C=C8/SC(=S)N(CCCCCC)C8=O)s7)s6)s5)cc4c(-c4cc(Cl)c(CC(CC)CCCC)s4)c3s2)sc1-c1cc(CCCCCC)c(-c2ccc(/C=C3\SC(=S)N(CC(CC)CCCC)C3=O)s2)s1,CCCCCCCCCCCc1c(/C=C2\C(=O)c3cc(F)c(F)cc3C2=C(C#N)C#N)sc2c1sc1c3c4nsnc4c4c5sc6c(CCCCCCCCCCC)c(/C=C7\C(=O)c8cc(F)c(F)cc8C7=C(C#N)C#N)sc6c5n(CC(CC)CCCC)c4c3n(CC(CC)CCCC)c21,0.85,24.32,72.25,14.93,14.935520000000002,0.0369725385130771,14.76,14.93,,,,,ITO/PEDOT:PSS/BTR-Cl:Y6/PDINN:1% DOH/Ag,all-small-molecule organic solar cell,PDINN with 1% DOH,PDINN with 1% DOH,PEDOT:PSS,,,,,,-5.46,-3.7,,-5.65,-4.09,
51567,10.1002/solr.202200477,10.1002/solr.202200477,BTR-Cl,Y6,BTR-Cl,Y6,CCCCCCc1cc(-c2cc3c(-c4cc(Cl)c(CC(CC)CCCC)s4)c4sc(-c5cc(CCCCCC)c(-c6cc(CCCCCC)c(-c7ccc(/C=C8/SC(=S)N(CCCCCC)C8=O)s7)s6)s5)cc4c(-c4cc(Cl)c(CC(CC)CCCC)s4)c3s2)sc1-c1cc(CCCCCC)c(-c2ccc(/C=C3\SC(=S)N(CC(CC)CCCC)C3=O)s2)s1,CCCCCCCCCCCc1c(/C=C2\C(=O)c3cc(F)c(F)cc3C2=C(C#N)C#N)sc2c1sc1c3c4nsnc4c4c5sc6c(CCCCCCCCCCC)c(/C=C7\C(=O)c8cc(F)c(F)cc8C7=C(C#N)C#N)sc6c5n(CC(CC)CCCC)c4c3n(CC(CC)CCCC)c21,0.851,24.47,72.43,15.09,15.082801471,0.0477039695162363,14.91,15.09,,,,,ITO/PEDOT:PSS/BTR-Cl:Y6/PDINN:3% DOH/Ag,all-small-molecule organic solar cell,PDINN with 3% DOH,PDINN with 3% DOH,PEDOT:PSS,,,,,,-5.46,-3.7,,-5.65,-4.09,
51568,10.1002/solr.202200477,10.1002/solr.202200477,BTR-Cl,Y6,BTR-Cl,Y6,CCCCCCc1cc(-c2cc3c(-c4cc(Cl)c(CC(CC)CCCC)s4)c4sc(-c5cc(CCCCCC)c(-c6cc(CCCCCC)c(-c7ccc(/C=C8/SC(=S)N(CCCCCC)C8=O)s7)s6)s5)cc4c(-c4cc(Cl)c(CC(CC)CCCC)s4)c3s2)sc1-c1cc(CCCCCC)c(-c2ccc(/C=C3\SC(=S)N(CC(CC)CCCC)C3=O)s2)s1,CCCCCCCCCCCc1c(/C=C2\C(=O)c3cc(F)c(F)cc3C2=C(C#N)C#N)sc2c1sc1c3c4nsnc4c4c5sc6c(CCCCCCCCCCC)c(/C=C7\C(=O)c8cc(F)c(F)cc8C7=C(C#N)C#N)sc6c5n(CC(CC)CCCC)c4c3n(CC(CC)CCCC)c21,0.851,25.14,73.03,15.63,15.624140442,0.0374891746641134,15.34,15.63,,,,,ITO/PEDOT:PSS/BTR-Cl:Y6/PDINN:5% DOH/Ag,,PDINN with 5% DOH,PDINN with 5% DOH,PEDOT:PSS,,,,,,-5.46,-3.7,,-5.65,-4.09,
51569,10.1002/solr.202200477,10.1002/solr.202200477,BTR-Cl,Y6,BTR-Cl,Y6,CCCCCCc1cc(-c2cc3c(-c4cc(Cl)c(CC(CC)CCCC)s4)c4sc(-c5cc(CCCCCC)c(-c6cc(CCCCCC)c(-c7ccc(/C=C8/SC(=S)N(CCCCCC)C8=O)s7)s6)s5)cc4c(-c4cc(Cl)c(CC(CC)CCCC)s4)c3s2)sc1-c1cc(CCCCCC)c(-c2ccc(/C=C3\SC(=S)N(CC(CC)CCCC)C3=O)s2)s1,CCCCCCCCCCCc1c(/C=C2\C(=O)c3cc(F)c(F)cc3C2=C(C#N)C#N)sc2c1sc1c3c4nsnc4c4c5sc6c(CCCCCCCCCCC)c(/C=C7\C(=O)c8cc(F)c(F)cc8C7=C(C#N)C#N)sc6c5n(CC(CC)CCCC)c4c3n(CC(CC)CCCC)c21,0.852,25.36,73.55,15.88,15.891742559999996,0.0739455919395246,15.65,15.88,,,,,ITO/PEDOT:PSS/BTR-Cl:Y6/PDINN:7% DOH/Ag,,PDINN with 7% DOH,PDINN with 7% DOH,PEDOT:PSS,,,,,,-5.46,-3.7,,-5.65,-4.09,
51570,10.1002/solr.202200477,10.1002/solr.202200477,BTR-Cl,Y6,BTR-Cl,Y6,CCCCCCc1cc(-c2cc3c(-c4cc(Cl)c(CC(CC)CCCC)s4)c4sc(-c5cc(CCCCCC)c(-c6cc(CCCCCC)c(-c7ccc(/C=C8/SC(=S)N(CCCCCC)C8=O)s7)s6)s5)cc4c(-c4cc(Cl)c(CC(CC)CCCC)s4)c3s2)sc1-c1cc(CCCCCC)c(-c2ccc(/C=C3\SC(=S)N(CC(CC)CCCC)C3=O)s2)s1,CCCCCCCCCCCc1c(/C=C2\C(=O)c3cc(F)c(F)cc3C2=C(C#N)C#N)sc2c1sc1c3c4nsnc4c4c5sc6c(CCCCCCCCCCC)c(/C=C7\C(=O)c8cc(F)c(F)cc8C7=C(C#N)C#N)sc6c5n(CC(CC)CCCC)c4c3n(CC(CC)CCCC)c21,0.852,24.12,72.35,14.87,14.868098639999998,0.0127865501008844,14.56,14.87,,,,,ITO/PEDOT:PSS/BTR-Cl:Y6/PDINN:10% DOH/Ag,,PDINN with 10% DOH,PDINN with 10% DOH,PEDOT:PSS,,,,,,-5.46,-3.7,,-5.65,-4.09,
51571,10.1002/solr.202200477,10.1002/solr.202200477,BTR-Cl,Y6,BTR-Cl,Y6,CCCCCCc1cc(-c2cc3c(-c4cc(Cl)c(CC(CC)CCCC)s4)c4sc(-c5cc(CCCCCC)c(-c6cc(CCCCCC)c(-c7ccc(/C=C8/SC(=S)N(CCCCCC)C8=O)s7)s6)s5)cc4c(-c4cc(Cl)c(CC(CC)CCCC)s4)c3s2)sc1-c1cc(CCCCCC)c(-c2ccc(/C=C3\SC(=S)N(CC(CC)CCCC)C3=O)s2)s1,CCCCCCCCCCCc1c(/C=C2\C(=O)c3cc(F)c(F)cc3C2=C(C#N)C#N)sc2c1sc1c3c4nsnc4c4c5sc6c(CCCCCCCCCCC)c(/C=C7\C(=O)c8cc(F)c(F)cc8C7=C(C#N)C#N)sc6c5n(CC(CC)CCCC)c4c3n(CC(CC)CCCC)c21,0.845,24.53,71.87,14.9,14.897105795,0.0194241946308757,14.79,14.9,,,,,ITO/PEDOT:PSS/BTR-Cl:Y6/PDINN:7% DOH/Ag,all-small-molecule organic solar cell,PDINN:7% DOH,PDINN:DOH,PEDOT:PSS,,5.0,,,,-5.46,-3.7,,-5.65,-4.09,
51573,10.1002/solr.202200477,10.1002/solr.202200477,BTR-Cl,Y6,BTR-Cl,Y6,CCCCCCc1cc(-c2cc3c(-c4cc(Cl)c(CC(CC)CCCC)s4)c4sc(-c5cc(CCCCCC)c(-c6cc(CCCCCC)c(-c7ccc(/C=C8/SC(=S)N(CCCCCC)C8=O)s7)s6)s5)cc4c(-c4cc(Cl)c(CC(CC)CCCC)s4)c3s2)sc1-c1cc(CCCCCC)c(-c2ccc(/C=C3\SC(=S)N(CC(CC)CCCC)C3=O)s2)s1,CCCCCCCCCCCc1c(/C=C2\C(=O)c3cc(F)c(F)cc3C2=C(C#N)C#N)sc2c1sc1c3c4nsnc4c4c5sc6c(CCCCCCCCCCC)c(/C=C7\C(=O)c8cc(F)c(F)cc8C7=C(C#N)C#N)sc6c5n(CC(CC)CCCC)c4c3n(CC(CC)CCCC)c21,0.841,24.73,70.01,14.56,14.560630793000003,0.0043323695055129,14.4,14.56,,,,,ITO/PEDOT:PSS/BTR-Cl:Y6/PDINN:7% DOH/Ag,all-small-molecule organic solar cell,PDINN:7% DOH,PDINN:DOH,PEDOT:PSS,,20.0,,,,-5.46,-3.7,,-5.65,-4.09,
51574,10.1002/solr.202200477,10.1002/solr.202200477,BTR-Cl,Y6,BTR-Cl,Y6,CCCCCCc1cc(-c2cc3c(-c4cc(Cl)c(CC(CC)CCCC)s4)c4sc(-c5cc(CCCCCC)c(-c6cc(CCCCCC)c(-c7ccc(/C=C8/SC(=S)N(CCCCCC)C8=O)s7)s6)s5)cc4c(-c4cc(Cl)c(CC(CC)CCCC)s4)c3s2)sc1-c1cc(CCCCCC)c(-c2ccc(/C=C3\SC(=S)N(CC(CC)CCCC)C3=O)s2)s1,CCCCCCCCCCCc1c(/C=C2\C(=O)c3cc(F)c(F)cc3C2=C(C#N)C#N)sc2c1sc1c3c4nsnc4c4c5sc6c(CCCCCCCCCCC)c(/C=C7\C(=O)c8cc(F)c(F)cc8C7=C(C#N)C#N)sc6c5n(CC(CC)CCCC)c4c3n(CC(CC)CCCC)c21,0.837,23.74,69.18,13.75,13.746328884,0.0266990254545424,13.66,13.75,,,,,ITO/PEDOT:PSS/BTR-Cl:Y6/PDINN:7% DOH/Ag,all-small-molecule organic solar cell,PDINN:7% DOH,PDINN:DOH,PEDOT:PSS,,30.0,,,,-5.46,-3.7,,-5.65,-4.09,
51575,10.1002/solr.202200477,10.1002/solr.202200477,BTR-Cl,Y6,BTR-Cl,Y6,CCCCCCc1cc(-c2cc3c(-c4cc(Cl)c(CC(CC)CCCC)s4)c4sc(-c5cc(CCCCCC)c(-c6cc(CCCCCC)c(-c7ccc(/C=C8/SC(=S)N(CCCCCC)C8=O)s7)s6)s5)cc4c(-c4cc(Cl)c(CC(CC)CCCC)s4)c3s2)sc1-c1cc(CCCCCC)c(-c2ccc(/C=C3\SC(=S)N(CC(CC)CCCC)C3=O)s2)s1,CCCCCCCCCCCc1c(/C=C2\C(=O)c3cc(F)c(F)cc3C2=C(C#N)C#N)sc2c1sc1c3c4nsnc4c4c5sc6c(CCCCCCCCCCC)c(/C=C7\C(=O)c8cc(F)c(F)cc8C7=C(C#N)C#N)sc6c5n(CC(CC)CCCC)c4c3n(CC(CC)CCCC)c21,0.835,23.05,70.4,13.56,13.549712,0.0758702064896826,13.35,13.56,,,,,ITO/PEDOT:PSS/BTR-Cl:Y6/PDINN:7% DOH/Ag,all-small-molecule organic solar cell,PDINN:7% DOH,PDINN:DOH,PEDOT:PSS,,40.0,,,,-5.46,-3.7,,-5.65,-4.09,
51576,10.1002/solr.202200477,10.1002/solr.202200477,BTR-Cl,Y6,BTR-Cl,Y6,CCCCCCc1cc(-c2cc3c(-c4cc(Cl)c(CC(CC)CCCC)s4)c4sc(-c5cc(CCCCCC)c(-c6cc(CCCCCC)c(-c7ccc(/C=C8/SC(=S)N(CCCCCC)C8=O)s7)s6)s5)cc4c(-c4cc(Cl)c(CC(CC)CCCC)s4)c3s2)sc1-c1cc(CCCCCC)c(-c2ccc(/C=C3\SC(=S)N(CC(CC)CCCC)C3=O)s2)s1,CCCCCCCCCCCc1c(/C=C2\C(=O)c3cc(F)c(F)cc3C2=C(C#N)C#N)sc2c1sc1c3c4nsnc4c4c5sc6c(CCCCCCCCCCC)c(/C=C7\C(=O)c8cc(F)c(F)cc8C7=C(C#N)C#N)sc6c5n(CC(CC)CCCC)c4c3n(CC(CC)CCCC)c21,0.83,22.11,70.68,12.97,12.97069884,0.0053881264456444,12.81,12.97,,,,,ITO/PEDOT:PSS/BTR-Cl:Y6/PDINN:7% DOH/Ag,all-small-molecule organic solar cell,PDINN:7% DOH,PDINN:DOH,PEDOT:PSS,,50.0,,,,-5.46,-3.7,,-5.65,-4.09,
51577,10.1002/solr.202200486,10.1002/solr.202200486,PTB7-Th,IEICO-4F,PTB7-Th,IEICO-4F,CCCCC(CC)COC(=O)c1sc2csc(-c3cc4c(-c5ccc(CC(CC)CCCC)s5)c5sccc5c(-c5ccc(CC(CC)CCCC)s5)c4s3)c2c1F,CCCCCCc1ccc(C2(c3ccc(CCCCCC)cc3)c3cc4c(cc3-c3sc(-c5sc(/C=C6\C(=O)c7cc(F)c(F)cc7C6=C(C#N)C#N)cc5OCC(CC)CCCC)cc32)C(c2ccc(CCCCCC)cc2)(c2ccc(CCCCCC)cc2)c2cc(-c3scc(/C=C5/C(=O)c6cc(F)c(F)cc6C5=C(C#N)C#N)c3OCC(CC)CCCC)sc2-4)cc1,0.69,25.02,65.8,11.36,11.3595804,0.0036936619718218,11.13,11.36,,,,,"ITO/ZnO, PEI, or PEI-Ph/PTB7-Th:IEICO-4F/MoO3/Ag",inverted,ZnO,ZnO,MoO3,,,,,,-5.21,-3.6,,-5.44,-4.19,
51578,10.1002/solr.202200486,10.1002/solr.202200486,PTB7-Th,IEICO-4F,PTB7-Th,IEICO-4F,CCCCC(CC)COC(=O)c1sc2csc(-c3cc4c(-c5ccc(CC(CC)CCCC)s5)c5sccc5c(-c5ccc(CC(CC)CCCC)s5)c4s3)c2c1F,CCCCCCc1ccc(C2(c3ccc(CCCCCC)cc3)c3cc4c(cc3-c3sc(-c5sc(/C=C6\C(=O)c7cc(F)c(F)cc7C6=C(C#N)C#N)cc5OCC(CC)CCCC)cc32)C(c2ccc(CCCCCC)cc2)(c2ccc(CCCCCC)cc2)c2cc(-c3scc(/C=C5/C(=O)c6cc(F)c(F)cc6C5=C(C#N)C#N)c3OCC(CC)CCCC)sc2-4)cc1,0.59,19.8,21.1,2.46,2.4649020000000004,0.1992682926829433,2.14,2.46,,,,,"ITO/ZnO, PEI, or PEI-Ph/PTB7-Th:IEICO-4F/MoO3/Ag",inverted,PEI,PEI,MoO3,,,,,,-5.21,-3.6,,-5.44,-4.19,
51579,10.1002/solr.202200486,10.1002/solr.202200486,PTB7-Th,IEICO-4F,PTB7-Th,IEICO-4F,CCCCC(CC)COC(=O)c1sc2csc(-c3cc4c(-c5ccc(CC(CC)CCCC)s5)c5sccc5c(-c5ccc(CC(CC)CCCC)s5)c4s3)c2c1F,CCCCCCc1ccc(C2(c3ccc(CCCCCC)cc3)c3cc4c(cc3-c3sc(-c5sc(/C=C6\C(=O)c7cc(F)c(F)cc7C6=C(C#N)C#N)cc5OCC(CC)CCCC)cc32)C(c2ccc(CCCCCC)cc2)(c2ccc(CCCCCC)cc2)c2cc(-c3scc(/C=C5/C(=O)c6cc(F)c(F)cc6C5=C(C#N)C#N)c3OCC(CC)CCCC)sc2-4)cc1,0.71,25.91,65.1,11.97,11.9758611,0.048964912280692,11.68,11.97,,,,,"ITO/ZnO, PEI, or PEI-Ph/PTB7-Th:IEICO-4F/MoO3/Ag",inverted,PEI-Ph,PEI-Ph,MoO3,,,,,,-5.21,-3.6,,-5.44,-4.19,
51580,10.1002/solr.202200486,10.1002/solr.202200486,PM6,Y6,PM6,Y6,COC(=O)C(C)(C)c1cc(C)cc(-c2sc3c4sc5cc(/C=C6/C(=O)c7cc(F)cc(c7)C(=O)/C6=C\c6cc(C(C)(C)C(=O)OC)c(-c7cc(C)cc(C(C)(C)C(=O)OC)c7)s6)sc5c4c(C(C)(C)C(=O)OC)ccc2-3)c1,CCCCCCCCCCCc1c(/C=C2\C(=O)c3cc(F)c(F)cc3C2=C(C#N)C#N)sc2c1sc1c3c4nsnc4c4c5sc6c(CCCCCCCCCCC)c(/C=C7\C(=O)c8cc(F)c(F)cc8C7=C(C#N)C#N)sc6c5n(CC(CC)CCCC)c4c3n(CC(CC)CCCC)c21,0.83,25.16,75.7,15.81,15.8082796,0.0108817204301072,15.58,15.81,,,,,"ITO/ZnO, PEI, or PEI-Ph/PTB7-Th:IEICO-4F/MoO3/Ag",inverted,ZnO,ZnO,MoO3,,,,,,-5.56,-3.65,,-5.65,-4.09,
51581,10.1002/solr.202200486,10.1002/solr.202200486,PM6,Y6,PM6,Y6,COC(=O)C(C)(C)c1cc(C)cc(-c2sc3c4sc5cc(/C=C6/C(=O)c7cc(F)cc(c7)C(=O)/C6=C\c6cc(C(C)(C)C(=O)OC)c(-c7cc(C)cc(C(C)(C)C(=O)OC)c7)s6)sc5c4c(C(C)(C)C(=O)OC)ccc2-3)c1,CCCCCCCCCCCc1c(/C=C2\C(=O)c3cc(F)c(F)cc3C2=C(C#N)C#N)sc2c1sc1c3c4nsnc4c4c5sc6c(CCCCCCCCCCC)c(/C=C7\C(=O)c8cc(F)c(F)cc8C7=C(C#N)C#N)sc6c5n(CC(CC)CCCC)c4c3n(CC(CC)CCCC)c21,0.8,22.01,34.6,6.09,6.092368,0.0388834154351492,5.68,6.09,,,,,"ITO/ZnO, PEI, or PEI-Ph/PTB7-Th:IEICO-4F/MoO3/Ag",inverted,PEI,PEI,MoO3,,,,,,-5.56,-3.65,,-5.65,-4.09,
51582,10.1002/solr.202200486,10.1002/solr.202200486,PM6,Y6,PM6,Y6,COC(=O)C(C)(C)c1cc(C)cc(-c2sc3c4sc5cc(/C=C6/C(=O)c7cc(F)cc(c7)C(=O)/C6=C\c6cc(C(C)(C)C(=O)OC)c(-c7cc(C)cc(C(C)(C)C(=O)OC)c7)s6)sc5c4c(C(C)(C)C(=O)OC)ccc2-3)c1,CCCCCCCCCCCc1c(/C=C2\C(=O)c3cc(F)c(F)cc3C2=C(C#N)C#N)sc2c1sc1c3c4nsnc4c4c5sc6c(CCCCCCCCCCC)c(/C=C7\C(=O)c8cc(F)c(F)cc8C7=C(C#N)C#N)sc6c5n(CC(CC)CCCC)c4c3n(CC(CC)CCCC)c21,0.85,25.8,74.5,16.34,16.33785,0.013157894736844,16.08,16.34,,,,,"ITO/ZnO, PEI, or PEI-Ph/PTB7-Th:IEICO-4F/MoO3/Ag",inverted,PEI-Ph,PEI-Ph,MoO3,,,,,,-5.56,-3.65,,-5.65,-4.09,
51598,10.1002/solr.202200496,10.1002/solr.202200496,PM6,Y6,PM6,Y6,COC(=O)C(C)(C)c1cc(C)cc(-c2sc3c4sc5cc(/C=C6/C(=O)c7cc(F)cc(c7)C(=O)/C6=C\c6cc(C(C)(C)C(=O)OC)c(-c7cc(C)cc(C(C)(C)C(=O)OC)c7)s6)sc5c4c(C(C)(C)C(=O)OC)ccc2-3)c1,CCCCCCCCCCCc1c(/C=C2\C(=O)c3cc(F)c(F)cc3C2=C(C#N)C#N)sc2c1sc1c3c4nsnc4c4c5sc6c(CCCCCCCCCCC)c(/C=C7\C(=O)c8cc(F)c(F)cc8C7=C(C#N)C#N)sc6c5n(CC(CC)CCCC)c4c3n(CC(CC)CCCC)c21,0.845,26.52,75.88,17.0,17.004252719999997,0.0250159999999803,16.57,17.0,,,,,ITO/PEDOT:PSS/active layer/PDINN/Ag,conventional,PDINN,PDINN,PEDOT:PSS,PEDOT:PSS,,chloroform,chloroform,,-5.56,-3.65,,-5.65,-4.09,
51600,10.1002/solr.202200508,10.1002/solr.202200508,D18-Cl,Y6,D18-Cl,Y6,CCCCCCC(CCCC)Cc1csc(-c2cc3c4nsnc4c4cc(-c5cc(CC(CCCC)CCCCCC)c(-c6cc7c(-c8cc(Cl)c(CC(CC)CCCC)s8)c8sccc8c(-c8cc(Cl)c(CC(CC)CCCC)s8)c7s6)s5)sc4c3s2)c1,CCCCCCCCCCCc1c(/C=C2\C(=O)c3cc(F)c(F)cc3C2=C(C#N)C#N)sc2c1sc1c3c4nsnc4c4c5sc6c(CCCCCCCCCCC)c(/C=C7\C(=O)c8cc(F)c(F)cc8C7=C(C#N)C#N)sc6c5n(CC(CC)CCCC)c4c3n(CC(CC)CCCC)c21,0.86,26.33,76.66,17.37,17.358737079999997,0.0648412204951273,17.23,17.37,1:1.6,,,,ITO/PEDOT:PSS/D18-Cl:Y6/PDINN/Ag,conventional,PDINN,PDINN,PEDOT:PSS,PEDOT:PSS,,,,,-5.51,-2.77,,-5.65,-4.09,
51604,10.1002/solr.202200508,10.1002/solr.202200508,D18-Cl,m-BTP-PhC6,D18-Cl,m-BTP-PhC6,CCCCCCC(CCCC)Cc1csc(-c2cc3c4nsnc4c4cc(-c5cc(CC(CCCC)CCCCCC)c(-c6cc7c(-c8cc(Cl)c(CC(CC)CCCC)s8)c8sccc8c(-c8cc(Cl)c(CC(CC)CCCC)s8)c7s6)s5)sc4c3s2)c1,CCCCCCc1cccc(-c2c(/C=C3\C(=O)c4cc(F)c(F)cc4C3=C(C#N)C#N)sc3c2sc2c4c5nsnc5c5c6sc7c(-c8cccc(CCCCCC)c8)c(/C=C8\C(=O)c9cc(F)c(F)cc9C8=C(C#N)C#N)sc7c6n(CC(CC)CCCC)c5c4n(CC(CC)CCCC)c32)c1,0.89,24.69,77.08,16.94,16.93763628,0.0139534828807658,16.76,16.94,1:1.6,,,,ITO/PEDOT:PSS/D18-Cl:m-BTP-PhC6/PDINN/Ag,conventional,PDINN,PDINN,PEDOT:PSS,PEDOT:PSS,,,,,-5.51,-2.77,,,,
51642,10.1002/solr.202200605,10.1002/solr.202200605,PFO,PCBO-12-BM,PFO,PCBO-12-BM,,,0.601,5.0,59.5,1.78,1.787975,0.4480337078651597,1.7,1.78,1:1.5,p-anisaldehyde,p-anisaldehyde,,ITO/AZO/PFO:PCBO-12/MoO3/Ag,,AZO,AZO,MoO3,MoO3,,"ethanol/water (85:15, by volume)","ethanol:water (85:15, by volume)",120.0,,,,,,
51643,10.1002/solr.202200605,10.1002/solr.202200605,PFO,PCBO-12-AM,PFO,PCBO-12-AM,,,0.601,6.14,60.88,2.25,2.246557232,0.1530119111111203,2.14,2.25,1:1.5,p-anisaldehyde,p-anisaldehyde,,ITO/AZO/PFO:PCBO-12/MoO3/Ag,,AZO,AZO,MoO3,MoO3,,"ethanol/water (85:15, by volume)","ethanol:water (85:15, by volume)",120.0,,,,,,
51647,10.1002/solr.202200643,10.1002/solr.202200643,PATTD,IT-4F,PATTD,IT-4F,,CCCCCCc1ccc(C2(c3ccc(CCCCCC)cc3)c3cc4c(cc3-c3sc5cc(/C=C6\C(=O)c7cc(F)c(F)cc7C6=C(C#N)C#N)sc5c32)C(c2ccc(CCCCCC)cc2)(c2ccc(CCCCCC)cc2)c2c-4sc3cc(/C=C4\C(=O)c5cc(F)c(F)cc5C4=C(C#N)C#N)sc23)cc1,0.85,14.61,69.0,8.7,8.568764999999999,1.5084482758620714,8.48,8.7,1:1,,,,inverted,inverted,ZnO,ZnO,MoO3,MoO3,,o-XY,o-xylene,,,,,-5.66,-4.14,
51648,10.1002/solr.202200643,10.1002/solr.202200643,PATTD,IT-4F,PATTD,IT-4F,,CCCCCCc1ccc(C2(c3ccc(CCCCCC)cc3)c3cc4c(cc3-c3sc5cc(/C=C6\C(=O)c7cc(F)c(F)cc7C6=C(C#N)C#N)sc5c32)C(c2ccc(CCCCCC)cc2)(c2ccc(CCCCCC)cc2)c2c-4sc3cc(/C=C4\C(=O)c5cc(F)c(F)cc5C4=C(C#N)C#N)sc23)cc1,0.86,11.92,59.0,6.24,6.048208,3.07358974358975,6.04,6.24,1:1,,,,inverted,inverted,ZnO,ZnO,MoO3,MoO3,,CB,chlorobenzene,,,,,-5.66,-4.14,
51649,10.1002/solr.202200643,10.1002/solr.202200643,PATTD,IDIC,PATTD,IDIC,,CCCCCCC1(CCCCCC)c2cc3c(cc2-c2sc(/C=C4\C(=O)c5ccccc5C4=C(C#N)C#N)cc21)C(CCCCCC)(CCCCCC)c1cc(/C=C2\C(=O)c4ccccc4C2=C(C#N)C#N)sc1-3,0.9,10.98,66.0,6.67,6.522120000000001,2.217091454272847,6.03,6.67,1:1,,,,inverted,inverted,ZnO,ZnO,MoO3,MoO3,,o-XY,o-xylene,,,,,-5.69,-3.91,
51650,10.1002/solr.202200643,10.1002/solr.202200643,PATTD,IT-4F,PATTD,IT-4F,,CCCCCCc1ccc(C2(c3ccc(CCCCCC)cc3)c3cc4c(cc3-c3sc5cc(/C=C6\C(=O)c7cc(F)c(F)cc7C6=C(C#N)C#N)sc5c32)C(c2ccc(CCCCCC)cc2)(c2ccc(CCCCCC)cc2)c2c-4sc3cc(/C=C4\C(=O)c5cc(F)c(F)cc5C4=C(C#N)C#N)sc23)cc1,0.81,14.83,75.0,9.13,9.009225,1.322836801752465,8.81,9.13,1:1,"DIO, 0.5%",DIO,0.5%,inverted,inverted,ZnO,ZnO,MoO3,MoO3,,o-XY,o-xylene,,,,,-5.66,-4.14,
51651,10.1002/solr.202200643,10.1002/solr.202200643,PATTD,IT-4F,PATTD,IT-4F,,CCCCCCc1ccc(C2(c3ccc(CCCCCC)cc3)c3cc4c(cc3-c3sc5cc(/C=C6\C(=O)c7cc(F)c(F)cc7C6=C(C#N)C#N)sc5c32)C(c2ccc(CCCCCC)cc2)(c2ccc(CCCCCC)cc2)c2c-4sc3cc(/C=C4\C(=O)c5cc(F)c(F)cc5C4=C(C#N)C#N)sc23)cc1,0.82,15.41,69.0,8.92,8.718978,2.2536098654708523,8.8,8.92,1:1,"PN, 0.5%",PN,0.5%,inverted,inverted,ZnO,ZnO,MoO3,MoO3,,o-XY,o-xylene,,,,,-5.66,-4.14,
51652,10.1002/solr.202200679,10.1002/solr.202200679,D18,L8-BO,D18,L8-BO,CCCCCCC(CCCC)Cc1csc(-c2cc3c4nsnc4c4cc(-c5cc(CC(CCCC)CCCCCC)c(-c6cc7c(-c8cc(F)c(CC(CC)CCCC)s8)c8sccc8c(-c8cc(F)c(CC(CC)CCCC)s8)c7s6)s5)sc4c3s2)c1,CCCCCCC(CCCC)Cc1c(/C=C2\C(=O)c3cc(F)c(F)cc3C2=C(C#N)C#N)sc2c1SC1c3c(c4c(c5nsnc35)c3sc5c(CC(CCCC)CCCCCC)c(/C=C6\C(=O)c7cc(F)c(F)cc7C6=C(C#N)C#N)sc5c3n4CC(CC)CCCC)N(CC(CC)CCCC)C21,0.897,20.7,70.8,13.2,13.146073199999998,0.4085363636363716,,,,,,,conventional,conventional,,,,,,toluene,toluene,,-5.51,-2.77,,-5.68,-3.9,
51653,10.1002/solr.202200679,10.1002/solr.202200679,DEH-3,L8-BO,DEH-3,L8-BO,,CCCCCCC(CCCC)Cc1c(/C=C2\C(=O)c3cc(F)c(F)cc3C2=C(C#N)C#N)sc2c1SC1c3c(c4c(c5nsnc35)c3sc5c(CC(CCCC)CCCCCC)c(/C=C6\C(=O)c7cc(F)c(F)cc7C6=C(C#N)C#N)sc5c3n4CC(CC)CCCC)N(CC(CC)CCCC)C21,0.907,21.0,74.5,14.2,14.190015,0.0703169014084407,,,,,,,conventional,conventional,,,,,,toluene,toluene,,,,,-5.68,-3.9,
51654,10.1002/solr.202200679,10.1002/solr.202200679,DEH-10,L8-BO,DEH-10,L8-BO,,CCCCCCC(CCCC)Cc1c(/C=C2\C(=O)c3cc(F)c(F)cc3C2=C(C#N)C#N)sc2c1SC1c3c(c4c(c5nsnc35)c3sc5c(CC(CCCC)CCCCCC)c(/C=C6\C(=O)c7cc(F)c(F)cc7C6=C(C#N)C#N)sc5c3n4CC(CC)CCCC)N(CC(CC)CCCC)C21,0.909,21.8,72.3,14.3,14.3271126,0.1895986013985931,,,,,,,conventional,conventional,,,,,,toluene,toluene,,,,,-5.68,-3.9,
51655,10.1002/solr.202200679,10.1002/solr.202200679,DEH-20,L8-BO,DEH-20,L8-BO,,CCCCCCC(CCCC)Cc1c(/C=C2\C(=O)c3cc(F)c(F)cc3C2=C(C#N)C#N)sc2c1SC1c3c(c4c(c5nsnc35)c3sc5c(CC(CCCC)CCCCCC)c(/C=C6\C(=O)c7cc(F)c(F)cc7C6=C(C#N)C#N)sc5c3n4CC(CC)CCCC)N(CC(CC)CCCC)C21,0.907,22.4,71.6,14.6,14.546828799999998,0.3641863013698719,,,,,,,conventional,conventional,,,,,,toluene,toluene,,,,,-5.68,-3.9,
51656,10.1002/solr.202200682,10.1002/solr.202200682,PM6,Y6-BO,PM6,Y6-BO,COC(=O)C(C)(C)c1cc(C)cc(-c2sc3c4sc5cc(/C=C6/C(=O)c7cc(F)cc(c7)C(=O)/C6=C\c6cc(C(C)(C)C(=O)OC)c(-c7cc(C)cc(C(C)(C)C(=O)OC)c7)s6)sc5c4c(C(C)(C)C(=O)OC)ccc2-3)c1,CCCCCCCCCCCc1c(/C=C2\C(=O)c3cc(F)c(F)cc3C2=C(C#N)C#N)sc2c1sc1c3c4nsnc4c4c5sc6c(CCCCCCCCCCC)c(/C=C7\C(=O)c8cc(F)c(F)cc8C7=C(C#N)C#N)sc6c5n(CC(CCCC)CCCCCC)c4c3n(CC(CCCC)CCCCCC)c21,0.818,26.8,77.6,17.0,17.0117824,0.0693082352941253,16.8,17.0,,,,,ITO/PEDOT:PSS/PM6/Y6-BO/PNDIT-F3N/Ag,,PNDIT-F3N,,PEDOT:PSS,PEDOT:PSS,100.0,,,,-5.56,-3.65,,-5.65,-4.1,
51657,10.1002/solr.202200682,10.1002/solr.202200682,PM6,Y6-BO,PM6,Y6-BO,COC(=O)C(C)(C)c1cc(C)cc(-c2sc3c4sc5cc(/C=C6/C(=O)c7cc(F)cc(c7)C(=O)/C6=C\c6cc(C(C)(C)C(=O)OC)c(-c7cc(C)cc(C(C)(C)C(=O)OC)c7)s6)sc5c4c(C(C)(C)C(=O)OC)ccc2-3)c1,CCCCCCCCCCCc1c(/C=C2\C(=O)c3cc(F)c(F)cc3C2=C(C#N)C#N)sc2c1sc1c3c4nsnc4c4c5sc6c(CCCCCCCCCCC)c(/C=C7\C(=O)c8cc(F)c(F)cc8C7=C(C#N)C#N)sc6c5n(CC(CCCC)CCCCCC)c4c3n(CC(CCCC)CCCCCC)c21,0.817,27.8,78.4,17.8,17.8066784,0.0375191011235866,17.5,17.8,,2PACz,,3 wt%,ITO/PM6:2PACz/Y6-BO/PNDIT-F3N/Ag,,PNDIT-F3N,,PEDOT:PSS free,,100.0,,,,-5.56,-3.65,,-5.65,-4.1,
51658,10.1002/solr.202200682,10.1002/solr.202200682,PM6,Y6-BO,PM6,Y6-BO,COC(=O)C(C)(C)c1cc(C)cc(-c2sc3c4sc5cc(/C=C6/C(=O)c7cc(F)cc(c7)C(=O)/C6=C\c6cc(C(C)(C)C(=O)OC)c(-c7cc(C)cc(C(C)(C)C(=O)OC)c7)s6)sc5c4c(C(C)(C)C(=O)OC)ccc2-3)c1,CCCCCCCCCCCc1c(/C=C2\C(=O)c3cc(F)c(F)cc3C2=C(C#N)C#N)sc2c1sc1c3c4nsnc4c4c5sc6c(CCCCCCCCCCC)c(/C=C7\C(=O)c8cc(F)c(F)cc8C7=C(C#N)C#N)sc6c5n(CC(CCCC)CCCCCC)c4c3n(CC(CCCC)CCCCCC)c21,0.802,27.7,65.1,14.5,14.4622254,0.2605144827586244,13.4,14.5,,,,,ITO/PEDOT:PSS/PM6/Y6-BO/PNDIT-F3N/Ag,,PNDIT-F3N,,PEDOT:PSS,PEDOT:PSS,300.0,,,,-5.56,-3.65,,-5.65,-4.1,
