Repository: JiYiqaq/PCE-KA-GNN

# Data directory

- `raw/Active_Database.csv` is the immutable source dataset bundled under CC BY 4.0. Do not overwrite it with processed data.
- `processed/` is created and populated by the training pipeline. Generated `.pt` and `.pth` caches are intentionally ignored by Git because they can exceed GitHub's normal single-file limit.

See `../DATA_LICENSE.md` for provenance, license and checksum information.

File: data/raw/Active_Database.csv (part 127 of 471)
id,doi,doi_norm,donor,acceptor,donor_canonical,acceptor_canonical,donor_smiles,acceptor_smiles,voc,jsc,ff,pce,pce_recomputed,pce_relative_error_percent,pce_avg,pce_best,d_a_ratio,additive,additive_canonical,additive_ratio,device_structure,device_type,etl,etl_canonical,htl,htl_canonical,active_layer_thickness,solvent,solvent_canonical,annealing_temp,homo_d,lumo_d,eg_d,homo_a,lumo_a,eg_a
51659,10.1002/solr.202200682,10.1002/solr.202200682,PM6,Y6-BO,PM6,Y6-BO,COC(=O)C(C)(C)c1cc(C)cc(-c2sc3c4sc5cc(/C=C6/C(=O)c7cc(F)cc(c7)C(=O)/C6=C\c6cc(C(C)(C)C(=O)OC)c(-c7cc(C)cc(C(C)(C)C(=O)OC)c7)s6)sc5c4c(C(C)(C)C(=O)OC)ccc2-3)c1,CCCCCCCCCCCc1c(/C=C2\C(=O)c3cc(F)c(F)cc3C2=C(C#N)C#N)sc2c1sc1c3c4nsnc4c4c5sc6c(CCCCCCCCCCC)c(/C=C7\C(=O)c8cc(F)c(F)cc8C7=C(C#N)C#N)sc6c5n(CC(CCCC)CCCCCC)c4c3n(CC(CCCC)CCCCCC)c21,0.816,27.6,72.9,16.4,16.4182464,0.1112585365853807,15.8,16.4,,2PACz,,5 wt%,ITO/PM6:2PACz/Y6-BO/PNDIT-F3N/Ag,,PNDIT-F3N,,PEDOT:PSS free,,300.0,,,,-5.56,-3.65,,-5.65,-4.1,
51660,10.1002/solr.202200691,10.1002/solr.202200691,PM6,Y6C12,PM6,Y6C12,COC(=O)C(C)(C)c1cc(C)cc(-c2sc3c4sc5cc(/C=C6/C(=O)c7cc(F)cc(c7)C(=O)/C6=C\c6cc(C(C)(C)C(=O)OC)c(-c7cc(C)cc(C(C)(C)C(=O)OC)c7)s6)sc5c4c(C(C)(C)C(=O)OC)ccc2-3)c1,CCCCCCCCCCCc1c(/C=C2\C(=O)c3cc(F)c(F)cc3C2=C(C#N)C#N)sc2c1sc1c3c4nsnc4c4c5sc6c(CCCCCCCCCCC)c(/C=C7\C(=O)c8cc(F)c(F)cc8C7=C(C#N)C#N)sc6c5n(C)c4c3n(C)c21,0.79,23.6,60.0,12.4,11.1864,9.787096774193545,11.2,12.4,1:1.2,,,,ITO/PEDOT:PSS/BHJ/PFN-Br/Ag,conventional,PFN-Br,PFN-Br,PEDOT:PSS,PEDOT:PSS,,o-xylene,o-xylene,160.0,-5.56,-3.65,,,,
51661,10.1002/solr.202200691,10.1002/solr.202200691,PM6,Y6C12,PM6,Y6C12,COC(=O)C(C)(C)c1cc(C)cc(-c2sc3c4sc5cc(/C=C6/C(=O)c7cc(F)cc(c7)C(=O)/C6=C\c6cc(C(C)(C)C(=O)OC)c(-c7cc(C)cc(C(C)(C)C(=O)OC)c7)s6)sc5c4c(C(C)(C)C(=O)OC)ccc2-3)c1,CCCCCCCCCCCc1c(/C=C2\C(=O)c3cc(F)c(F)cc3C2=C(C#N)C#N)sc2c1sc1c3c4nsnc4c4c5sc6c(CCCCCCCCCCC)c(/C=C7\C(=O)c8cc(F)c(F)cc8C7=C(C#N)C#N)sc6c5n(C)c4c3n(C)c21,0.8,24.1,62.0,12.1,11.953600000000002,1.209917355371885,11.9,12.1,1:1.2,,,,ITO/PEDOT:PSS/BHJ/PDIN-EH/Ag,conventional,PDIN-EH,PDIN-EH,PEDOT:PSS,PEDOT:PSS,,o-xylene,o-xylene,160.0,-5.56,-3.65,,,,
51662,10.1002/solr.202200697,10.1002/solr.202200697,PM7-F,ITIC,PM7-F,ITIC,,CCCCCCc1ccc(C2(c3ccc(CCCCCC)cc3)c3cc4c(cc3-c3sc5cc(C=C6C(=O)c7ccccc7C6=C(C#N)C#N)sc5c32)C(c2ccc(CCCCCC)cc2)(c2ccc(CCCCCC)cc2)c2c-4sc3cc(C=C4C(=O)c5ccccc5C4=C(C#N)C#N)sc23)cc1,0.96,18.92,65.61,11.92,11.916875519999998,0.0262120805369303,11.69,11.92,"1:0.8, w/w","0.5%DIO, v/v",DIO,0.5%,ITO/ZnO/active layer/MoO3/Al,inverted,ZnO,ZnO,MoO3,MoO3,,chloroform,chloroform,,,,,-5.576,-3.916,
51663,10.1002/solr.202200697,10.1002/solr.202200697,PM7-F,ITIC,PM7-F,ITIC,,CCCCCCc1ccc(C2(c3ccc(CCCCCC)cc3)c3cc4c(cc3-c3sc5cc(C=C6C(=O)c7ccccc7C6=C(C#N)C#N)sc5c32)C(c2ccc(CCCCCC)cc2)(c2ccc(CCCCCC)cc2)c2c-4sc3cc(C=C4C(=O)c5ccccc5C4=C(C#N)C#N)sc23)cc1,0.94,20.79,68.87,13.46,13.458988619999998,0.0075139673105729,13.24,13.46,"1:0.8, w/w","0.5%DIO, v/v",DIO,0.5%,ITO/ZnO/active layer/MoO3/Al,inverted,ZnO,ZnO,MoO3,MoO3,,chloroform,chloroform,150.0,,,,-5.576,-3.916,
51664,10.1002/solr.202200712,10.1002/solr.202200712,PM6,Y6,PM6,Y6,COC(=O)C(C)(C)c1cc(C)cc(-c2sc3c4sc5cc(/C=C6/C(=O)c7cc(F)cc(c7)C(=O)/C6=C\c6cc(C(C)(C)C(=O)OC)c(-c7cc(C)cc(C(C)(C)C(=O)OC)c7)s6)sc5c4c(C(C)(C)C(=O)OC)ccc2-3)c1,CCCCCCCCCCCc1c(/C=C2\C(=O)c3cc(F)c(F)cc3C2=C(C#N)C#N)sc2c1sc1c3c4nsnc4c4c5sc6c(CCCCCCCCCCC)c(/C=C7\C(=O)c8cc(F)c(F)cc8C7=C(C#N)C#N)sc6c5n(CC(CC)CCCC)c4c3n(CC(CC)CCCC)c21,0.8,23.9,50.0,9.8,9.56,2.4489795918367365,,,,chloronaphthalene,,0.5%,inverted,inverted,ZnO/PEI,ZnO/PEI,MoO3,MoO3,,chloroform,chloroform,,-5.56,-3.65,,-5.65,-4.09,
51665,10.1002/solr.202200712,10.1002/solr.202200712,PM6,Y6,PM6,Y6,COC(=O)C(C)(C)c1cc(C)cc(-c2sc3c4sc5cc(/C=C6/C(=O)c7cc(F)cc(c7)C(=O)/C6=C\c6cc(C(C)(C)C(=O)OC)c(-c7cc(C)cc(C(C)(C)C(=O)OC)c7)s6)sc5c4c(C(C)(C)C(=O)OC)ccc2-3)c1,CCCCCCCCCCCc1c(/C=C2\C(=O)c3cc(F)c(F)cc3C2=C(C#N)C#N)sc2c1sc1c3c4nsnc4c4c5sc6c(CCCCCCCCCCC)c(/C=C7\C(=O)c8cc(F)c(F)cc8C7=C(C#N)C#N)sc6c5n(CC(CC)CCCC)c4c3n(CC(CC)CCCC)c21,0.7,21.6,40.0,6.5,6.047999999999999,6.953846153846167,,,,chloronaphthalene,,0.5%,inverted,inverted,ZnO/PEI,ZnO/PEI,MoO3,MoO3,,chloroform,chloroform,,-5.56,-3.65,,-5.65,-4.09,
51666,10.1002/solr.202200712,10.1002/solr.202200712,PM6,Y6,PM6,Y6,COC(=O)C(C)(C)c1cc(C)cc(-c2sc3c4sc5cc(/C=C6/C(=O)c7cc(F)cc(c7)C(=O)/C6=C\c6cc(C(C)(C)C(=O)OC)c(-c7cc(C)cc(C(C)(C)C(=O)OC)c7)s6)sc5c4c(C(C)(C)C(=O)OC)ccc2-3)c1,CCCCCCCCCCCc1c(/C=C2\C(=O)c3cc(F)c(F)cc3C2=C(C#N)C#N)sc2c1sc1c3c4nsnc4c4c5sc6c(CCCCCCCCCCC)c(/C=C7\C(=O)c8cc(F)c(F)cc8C7=C(C#N)C#N)sc6c5n(CC(CC)CCCC)c4c3n(CC(CC)CCCC)c21,0.8,24.5,50.0,10.2,9.8,3.9215686274509673,,,,chloronaphthalene,,0.5%,inverted,inverted,ZnO/PEI,ZnO/PEI,MoO3,MoO3,,chloroform,chloroform,,-5.56,-3.65,,-5.65,-4.09,
51667,10.1002/solr.202200712,10.1002/solr.202200712,PM6,Y6,PM6,Y6,COC(=O)C(C)(C)c1cc(C)cc(-c2sc3c4sc5cc(/C=C6/C(=O)c7cc(F)cc(c7)C(=O)/C6=C\c6cc(C(C)(C)C(=O)OC)c(-c7cc(C)cc(C(C)(C)C(=O)OC)c7)s6)sc5c4c(C(C)(C)C(=O)OC)ccc2-3)c1,CCCCCCCCCCCc1c(/C=C2\C(=O)c3cc(F)c(F)cc3C2=C(C#N)C#N)sc2c1sc1c3c4nsnc4c4c5sc6c(CCCCCCCCCCC)c(/C=C7\C(=O)c8cc(F)c(F)cc8C7=C(C#N)C#N)sc6c5n(CC(CC)CCCC)c4c3n(CC(CC)CCCC)c21,0.7,21.4,40.0,6.2,5.991999999999999,3.3548387096774364,,,,chloronaphthalene,,0.5%,inverted,inverted,ZnO/PEI,ZnO/PEI,MoO3,MoO3,,chloroform,chloroform,,-5.56,-3.65,,-5.65,-4.09,
51672,10.1002/solr.202200750,10.1002/solr.202200750,J52-F,BTA501,J52-F,BTA501,CCCCCCCCC(CCCCCC)Cn1nc2c(-c3cccs3)c(F)c(F)c(-c3ccc(-c4cc5c(-c6cc(F)c(CC(CC)CCCC)s6)c6sccc6c(-c6cc(F)c(CC(CC)CCCC)s6)c5s4)s3)c2n1,,1.037,15.89,71.73,11.82,11.819619189,0.0032217512690306,11.73,11.82,1:1,,,,ITO/PEDOT:PSS/active layer/PFNBr/Al,conventional,PFNBr,PFN-Br,PEDOT:PSS,PEDOT:PSS,,,,,-5.36,-3.42,,,,
51673,10.1002/solr.202200750,10.1002/solr.202200750,J52-F,BTA501,J52-F,BTA501,CCCCCCCCC(CCCCCC)Cn1nc2c(-c3cccs3)c(F)c(F)c(-c3ccc(-c4cc5c(-c6cc(F)c(CC(CC)CCCC)s6)c6sccc6c(-c6cc(F)c(CC(CC)CCCC)s6)c5s4)s3)c2n1,,1.022,15.78,70.23,11.73,11.326104468,3.443269667519181,11.73,11.73,1:1,,,,ITO/PEDOT:PSS/active layer/PFNBr/Al,conventional,PFNBr,PFN-Br,PEDOT:PSS,PEDOT:PSS,,,,,-5.36,-3.42,,,,
51674,10.1002/solr.202200750,10.1002/solr.202200750,J52-F,BTA502,J52-F,BTA502,CCCCCCCCC(CCCCCC)Cn1nc2c(-c3cccs3)c(F)c(F)c(-c3ccc(-c4cc5c(-c6cc(F)c(CC(CC)CCCC)s6)c6sccc6c(-c6cc(F)c(CC(CC)CCCC)s6)c5s4)s3)c2n1,,1.105,13.0,68.08,9.78,9.779692,0.0031492842535648,9.67,9.78,1:1.5,,,,ITO/PEDOT:PSS/active layer/PFNBr/Al,conventional,PFNBr,PFN-Br,PEDOT:PSS,PEDOT:PSS,,,,,-5.36,-3.42,,,,
51675,10.1002/solr.202200750,10.1002/solr.202200750,J52-F,BTA502,J52-F,BTA502,CCCCCCCCC(CCCCCC)Cn1nc2c(-c3cccs3)c(F)c(F)c(-c3ccc(-c4cc5c(-c6cc(F)c(CC(CC)CCCC)s6)c6sccc6c(-c6cc(F)c(CC(CC)CCCC)s6)c5s4)s3)c2n1,,1.095,12.83,67.23,9.67,9.445041855,2.3263510341261497,9.67,9.67,1:1.5,,,,ITO/PEDOT:PSS/active layer/PFNBr/Al,conventional,PFNBr,PFN-Br,PEDOT:PSS,PEDOT:PSS,,,,,-5.36,-3.42,,,,
51676,10.1002/solr.202200750,10.1002/solr.202200750,PTB7-Th,BTA501,PTB7-Th,BTA501,CCCCC(CC)COC(=O)c1sc2csc(-c3cc4c(-c5ccc(CC(CC)CCCC)s5)c5sccc5c(-c5ccc(CC(CC)CCCC)s5)c4s3)c2c1F,,0.972,15.6,67.32,10.21,10.207866239999998,0.0208987267385219,10.12,10.21,1:1.5,,,,ITO/PEDOT:PSS/active layer/PFNBr/Al,conventional,PFNBr,PFN-Br,PEDOT:PSS,PEDOT:PSS,,,,,-5.21,-3.6,,,,
51677,10.1002/solr.202200750,10.1002/solr.202200750,PTB7-Th,BTA501,PTB7-Th,BTA501,CCCCC(CC)COC(=O)c1sc2csc(-c3cc4c(-c5ccc(CC(CC)CCCC)s5)c5sccc5c(-c5ccc(CC(CC)CCCC)s5)c4s3)c2c1F,,0.961,15.51,66.85,10.12,9.964066034999998,1.540849456521748,10.12,10.12,1:1.5,,,,ITO/PEDOT:PSS/active layer/PFNBr/Al,conventional,PFNBr,PFN-Br,PEDOT:PSS,PEDOT:PSS,,,,,-5.21,-3.6,,,,
51678,10.1002/solr.202200750,10.1002/solr.202200750,PTB7-Th,BTA502,PTB7-Th,BTA502,CCCCC(CC)COC(=O)c1sc2csc(-c3cc4c(-c5ccc(CC(CC)CCCC)s5)c5sccc5c(-c5ccc(CC(CC)CCCC)s5)c4s3)c2c1F,,1.025,14.57,42.05,6.28,6.279852124999999,0.0023546974522525,6.17,6.28,1:1.5,,,,ITO/PEDOT:PSS/active layer/PFNBr/Al,conventional,PFNBr,PFN-Br,PEDOT:PSS,PEDOT:PSS,,,,,-5.21,-3.6,,,,
51679,10.1002/solr.202200750,10.1002/solr.202200750,PTB7-Th,BTA502,PTB7-Th,BTA502,CCCCC(CC)COC(=O)c1sc2csc(-c3cc4c(-c5ccc(CC(CC)CCCC)s5)c5sccc5c(-c5ccc(CC(CC)CCCC)s5)c4s3)c2c1F,,1.014,14.48,41.12,6.17,6.037534463999999,2.146929270664516,6.17,6.17,1:1.5,,,,ITO/PEDOT:PSS/active layer/PFNBr/Al,conventional,PFNBr,PFN-Br,PEDOT:PSS,PEDOT:PSS,,,,,-5.21,-3.6,,,,
51680,10.1002/solr.202200769,10.1002/solr.202200769,D18,PYSe-2FT,D18,PYSe-2FT,CCCCCCC(CCCC)Cc1csc(-c2cc3c4nsnc4c4cc(-c5cc(CC(CCCC)CCCCCC)c(-c6cc7c(-c8cc(F)c(CC(CC)CCCC)s8)c8sccc8c(-c8cc(F)c(CC(CC)CCCC)s8)c7s6)s5)sc4c3s2)c1,,0.915,23.11,68.78,14.54,14.54397807,0.0273594910591628,14.24,14.54,,,,,Conventional Device,conventional,Phen-NaDPO,,PEDOT:PSS,,,,,,-5.51,-2.77,,,,
51681,10.1002/solr.202200769,10.1002/solr.202200769,D18,PYSe-2FT,D18,PYSe-2FT,CCCCCCC(CCCC)Cc1csc(-c2cc3c4nsnc4c4cc(-c5cc(CC(CCCC)CCCCCC)c(-c6cc7c(-c8cc(F)c(CC(CC)CCCC)s8)c8sccc8c(-c8cc(F)c(CC(CC)CCCC)s8)c7s6)s5)sc4c3s2)c1,,0.916,22.79,64.98,13.56,13.564990872,0.0368058407079681,13.26,13.56,,,,,Flexible Device,flexible,DPO,,PEDOT:PSS,,,,,,-5.51,-2.77,,,,
51682,10.1002/solr.202200769,10.1002/solr.202200769,D18-Si,PYSe-2FT,D18-Si,PYSe-2FT,,,0.897,22.51,65.38,13.21,13.201183086,0.0667442392127214,13.11,13.21,,,,,ITO/PEDOT:PSS/active layer/Phen-NaDPO/Ag,conventional,Phen-NaDPO,Phen-NaDPO,PEDOT:PSS,PEDOT:PSS,,,,,,,,,,
51683,10.1002/solr.202200769,10.1002/solr.202200769,OPz11,PYSe-2FT,OPz11,PYSe-2FT,,,0.93,22.1,61.74,12.7,12.6894222,0.0832897637795142,12.5,12.7,,,,,ITO/PEDOT:PSS/active layer/Phen-NaDPO/Ag,conventional,Phen-NaDPO,Phen-NaDPO,PEDOT:PSS,PEDOT:PSS,,,,,,,,,,
51684,10.1002/solr.202200779,10.1002/solr.202200779,P3HT,QD,P3HT,QD,CCCCCCc1ccsc1,,0.556,21.57,32.85,3.94,3.939674220000001,0.0082685279187661,3.81,3.94,,,,,ITO/ZnO/PbS QDs/P3HT/MoOx/Ag,inverted,ZnO,ZnO,MoOx,MoO3,250.0,CF,chloroform,,-5.01,-3.12,,,,
51685,10.1002/solr.202200779,10.1002/solr.202200779,P3HT,QD,P3HT,QD,CCCCCCc1ccsc1,,0.561,24.67,37.03,5.13,5.124903861000002,0.0993399415204321,4.57,5.13,,,,,ITO/ZnO/PbS QDs/P3HT/MoOx/Ag,inverted,ZnO,ZnO,MoOx,MoO3,250.0,Me-THF,2-MeTHF,,-5.01,-3.12,,,,
51686,10.1002/solr.202200779,10.1002/solr.202200779,P3HT,QD,P3HT,QD,CCCCCCc1ccsc1,,0.548,24.86,39.42,5.37,5.3702969760000006,0.0055302793296172,5.06,5.37,,,,,ITO/ZnO/PbS QDs/P3HT/MoOx/Ag,inverted,ZnO,ZnO,MoOx,MoO3,250.0,THF,THF,,-5.01,-3.12,,,,
51687,10.1002/solr.202200779,10.1002/solr.202200779,P3HT,QD,P3HT,QD,CCCCCCc1ccsc1,,0.564,25.03,43.93,6.2,6.201562955999999,0.0252089677419194,6.12,6.2,,,,,ITO/ZnO/PbS QDs/P3HT/MoOx/Ag,inverted,ZnO,ZnO,MoOx,MoO3,250.0,CB,chlorobenzene,,-5.01,-3.12,,,,
51688,10.1002/solr.202200779,10.1002/solr.202200779,P3HT,QD,P3HT,QD,CCCCCCc1ccsc1,,0.546,26.25,45.35,6.5,6.499788750000001,0.0032499999999794,6.4,6.5,,,,,ITO/ZnO/PbS QDs/P3HT/MoOx/Ag,inverted,ZnO,ZnO,MoOx,MoO3,250.0,DCB,o-DCB,,-5.01,-3.12,,,,
51689,10.1002/solr.202200779,10.1002/solr.202200779,P3HT,QD,P3HT,QD,CCCCCCc1ccsc1,,0.617,26.65,52.83,8.7,8.686863315,0.1509963793103357,8.35,8.7,,,,,ITO/ZnO/PbS QDs/P3HT/MoOx/Ag,inverted,ZnO,ZnO,MoOx,MoO3,250.0,o-XY,o-xylene,,-5.01,-3.12,,,,
51690,10.1002/solr.202200797,10.1002/solr.202200797,PTB7-Th,PC71BM,PTB7-Th,PC71BM,CCCCC(CC)COC(=O)c1sc2csc(-c3cc4c(-c5ccc(CC(CC)CCCC)s5)c5sccc5c(-c5ccc(CC(CC)CCCC)s5)c4s3)c2c1F,COC(=O)CCCC1(c2ccccc2)C23c4c5ccc6c7cc8c9c%10c(cc%11cc%12c%13c%14c(cc%15c%16ccc-5c2c%16c2c5c%16c%17c(c(c46)c7c9c%17c4c%10c%11c%13c4c%16c%14c%152)C513)C%12)C8,0.85,15.8,53.3,7.2,7.158189999999999,0.5806944444444555,,,,,,,ITO/(PC61BM-ZnO)DEZ/PTB7-Th:PC71BM/MoOx/Ag,FBA-based OSC,(PC61BM-ZnO)DEZ,(PC61BM-ZnO)DEZ,MoOx,MoO3,,,,,-5.21,-3.6,,-5.9,-3.9,
51691,10.1002/solr.202200797,10.1002/solr.202200797,PTB7-Th,PC71BM,PTB7-Th,PC71BM,CCCCC(CC)COC(=O)c1sc2csc(-c3cc4c(-c5ccc(CC(CC)CCCC)s5)c5sccc5c(-c5ccc(CC(CC)CCCC)s5)c4s3)c2c1F,COC(=O)CCCC1(c2ccccc2)C23c4c5ccc6c7cc8c9c%10c(cc%11cc%12c%13c%14c(cc%15c%16ccc-5c2c%16c2c5c%16c%17c(c(c46)c7c9c%17c4c%10c%11c%13c4c%16c%14c%152)C513)C%12)C8,0.84,15.6,59.6,8.0,7.809983999999999,2.37520000000001,,,,,,,ITO/(PC61BM-ZnO)DEZ/PTB7-Th:PC71BM/MoOx/Ag,inverted,(PC61BM-ZnO)DEZ,(PC61BM-ZnO)DEZ,MoOx,MoO3,100.0,,,,-5.21,-3.6,,-5.9,-3.9,
51692,10.1002/solr.202200797,10.1002/solr.202200797,PTB7-Th,PC71BM,PTB7-Th,PC71BM,CCCCC(CC)COC(=O)c1sc2csc(-c3cc4c(-c5ccc(CC(CC)CCCC)s5)c5sccc5c(-c5ccc(CC(CC)CCCC)s5)c4s3)c2c1F,COC(=O)CCCC1(c2ccccc2)C23c4c5ccc6c7cc8c9c%10c(cc%11cc%12c%13c%14c(cc%15c%16ccc-5c2c%16c2c5c%16c%17c(c(c46)c7c9c%17c4c%10c%11c%13c4c%16c%14c%152)C513)C%12)C8,0.83,17.2,57.7,8.3,8.237252,0.7560000000000109,,,,,,,ITO/(PC61BM-ZnO)DEZ/PTB7-Th:PC71BM/MoOx/Ag,inverted,(PC61BM-ZnO)DEZ,(PC61BM-ZnO)DEZ,MoOx,MoO3,100.0,,,,-5.21,-3.6,,-5.9,-3.9,
51693,10.1002/solr.202200797,10.1002/solr.202200797,PBDB-T-2F,BTP-4CI,PM6,BTP-4CI,COC(=O)C(C)(C)c1cc(C)cc(-c2sc3c4sc5cc(/C=C6/C(=O)c7cc(F)cc(c7)C(=O)/C6=C\c6cc(C(C)(C)C(=O)OC)c(-c7cc(C)cc(C(C)(C)C(=O)OC)c7)s6)sc5c4c(C(C)(C)C(=O)OC)ccc2-3)c1,,0.84,24.43,65.14,13.29,13.36750968,0.583218058690761,,,,,,,ITO/CBL/PBDB-T-2F: BTP-4CI/MoO3/Al,,(ZnO)ZnAc (Ref. Device),ZnO,,,,,,,-5.56,-3.65,,,,
51694,10.1002/solr.202200797,10.1002/solr.202200797,PBDB-T-2F,BTP-4CI,PM6,BTP-4CI,COC(=O)C(C)(C)c1cc(C)cc(-c2sc3c4sc5cc(/C=C6/C(=O)c7cc(F)cc(c7)C(=O)/C6=C\c6cc(C(C)(C)C(=O)OC)c(-c7cc(C)cc(C(C)(C)C(=O)OC)c7)s6)sc5c4c(C(C)(C)C(=O)OC)ccc2-3)c1,,0.84,24.39,69.85,14.35,14.3105886,0.2746439024390282,,,,,,,ITO/CBL/PBDB-T-2F: BTP-4CI/MoO3/Al,,(ZnO)DEZ,ZnO,,,,,,,-5.56,-3.65,,,,
51695,10.1002/solr.202200797,10.1002/solr.202200797,PBDB-T-2F,BTP-4CI,PM6,BTP-4CI,COC(=O)C(C)(C)c1cc(C)cc(-c2sc3c4sc5cc(/C=C6/C(=O)c7cc(F)cc(c7)C(=O)/C6=C\c6cc(C(C)(C)C(=O)OC)c(-c7cc(C)cc(C(C)(C)C(=O)OC)c7)s6)sc5c4c(C(C)(C)C(=O)OC)ccc2-3)c1,,0.85,25.43,68.87,14.82,14.886594850000002,0.4493579622132342,,,,,,,ITO/CBL/PBDB-T-2F: BTP-4CI/MoO3/Al,,(PC61BM-ZnO)DEZ,(PC61BM-ZnO)DEZ,,,,,,,-5.56,-3.65,,,,
51696,10.1002/solr.202200797,10.1002/solr.202200797,PBDB-T-2F,IT-4F,PM6,IT-4F,COC(=O)C(C)(C)c1cc(C)cc(-c2sc3c4sc5cc(/C=C6/C(=O)c7cc(F)cc(c7)C(=O)/C6=C\c6cc(C(C)(C)C(=O)OC)c(-c7cc(C)cc(C(C)(C)C(=O)OC)c7)s6)sc5c4c(C(C)(C)C(=O)OC)ccc2-3)c1,CCCCCCc1ccc(C2(c3ccc(CCCCCC)cc3)c3cc4c(cc3-c3sc5cc(/C=C6\C(=O)c7cc(F)c(F)cc7C6=C(C#N)C#N)sc5c32)C(c2ccc(CCCCCC)cc2)(c2ccc(CCCCCC)cc2)c2c-4sc3cc(/C=C4\C(=O)c5cc(F)c(F)cc5C4=C(C#N)C#N)sc23)cc1,0.83,18.38,73.42,11.24,11.20051468,0.3512928825622839,,,,,,,ITO/CBL/PBDB-T-2F:IT-4F/MoO3/Al,inverted,(ZnO)ZnAc (Ref. Device),ZnO,MoO3,MoO3,,,,,-5.56,-3.65,,-5.66,-4.14,
51697,10.1002/solr.202200797,10.1002/solr.202200797,PBDB-T-2F,IT-4F,PM6,IT-4F,COC(=O)C(C)(C)c1cc(C)cc(-c2sc3c4sc5cc(/C=C6/C(=O)c7cc(F)cc(c7)C(=O)/C6=C\c6cc(C(C)(C)C(=O)OC)c(-c7cc(C)cc(C(C)(C)C(=O)OC)c7)s6)sc5c4c(C(C)(C)C(=O)OC)ccc2-3)c1,CCCCCCc1ccc(C2(c3ccc(CCCCCC)cc3)c3cc4c(cc3-c3sc5cc(/C=C6\C(=O)c7cc(F)c(F)cc7C6=C(C#N)C#N)sc5c32)C(c2ccc(CCCCCC)cc2)(c2ccc(CCCCCC)cc2)c2c-4sc3cc(/C=C4\C(=O)c5cc(F)c(F)cc5C4=C(C#N)C#N)sc23)cc1,0.82,19.05,74.27,11.65,11.6017167,0.4144489270386383,,,,,,,ITO/CBL/PBDB-T-2F:IT-4F/MoO3/Al,inverted,(ZnO)DEZ,ZnO,MoO3,MoO3,,,,,-5.56,-3.65,,-5.66,-4.14,
51698,10.1002/solr.202200797,10.1002/solr.202200797,PBDB-T-2F,IT-4F,PM6,IT-4F,COC(=O)C(C)(C)c1cc(C)cc(-c2sc3c4sc5cc(/C=C6/C(=O)c7cc(F)cc(c7)C(=O)/C6=C\c6cc(C(C)(C)C(=O)OC)c(-c7cc(C)cc(C(C)(C)C(=O)OC)c7)s6)sc5c4c(C(C)(C)C(=O)OC)ccc2-3)c1,CCCCCCc1ccc(C2(c3ccc(CCCCCC)cc3)c3cc4c(cc3-c3sc5cc(/C=C6\C(=O)c7cc(F)c(F)cc7C6=C(C#N)C#N)sc5c32)C(c2ccc(CCCCCC)cc2)(c2ccc(CCCCCC)cc2)c2c-4sc3cc(/C=C4\C(=O)c5cc(F)c(F)cc5C4=C(C#N)C#N)sc23)cc1,0.84,19.6,74.71,12.26,12.300254400000002,0.328339314845041,,,,,,,ITO/CBL/PBDB-T-2F:IT-4F/MoO3/Al,,(PC61BM-ZnO)DEZ,(PC61BM-ZnO)DEZ,MoO3,MoO3,,,,,-5.56,-3.65,,-5.66,-4.14,
51699,10.1002/solr.202200805,10.1002/solr.202200805,PM6,BTP-BO-4F,PM6,BTP-BO-4F,COC(=O)C(C)(C)c1cc(C)cc(-c2sc3c4sc5cc(/C=C6/C(=O)c7cc(F)cc(c7)C(=O)/C6=C\c6cc(C(C)(C)C(=O)OC)c(-c7cc(C)cc(C(C)(C)C(=O)OC)c7)s6)sc5c4c(C(C)(C)C(=O)OC)ccc2-3)c1,CCCCCCCCCCCc1c(/C=C2\C(=O)c3cc(F)c(F)cc3C2=C(C#N)C#N)sc2c1sc1c3c4nsnc4c4c5sc6c(CCCCCCCCCCC)c(/C=C7\C(=O)c8cc(F)c(F)cc8C7=C(C#N)C#N)sc6c5n(C[C@H](CCCC)CCCCCC)c4c3n(CC(CCCC)CCCCCC)c21,0.82,26.71,71.35,15.43,15.627219699999998,1.278157485418004,15.6,,1:1.2,w/o,,,inverted,inverted,ZnO,ZnO,MoO3,MoO3,,o-xylene,o-xylene,100.0,-5.56,-3.65,,,,
51700,10.1002/solr.202200805,10.1002/solr.202200805,PM6,BTP-BO-4F,PM6,BTP-BO-4F,COC(=O)C(C)(C)c1cc(C)cc(-c2sc3c4sc5cc(/C=C6/C(=O)c7cc(F)cc(c7)C(=O)/C6=C\c6cc(C(C)(C)C(=O)OC)c(-c7cc(C)cc(C(C)(C)C(=O)OC)c7)s6)sc5c4c(C(C)(C)C(=O)OC)ccc2-3)c1,CCCCCCCCCCCc1c(/C=C2\C(=O)c3cc(F)c(F)cc3C2=C(C#N)C#N)sc2c1sc1c3c4nsnc4c4c5sc6c(CCCCCCCCCCC)c(/C=C7\C(=O)c8cc(F)c(F)cc8C7=C(C#N)C#N)sc6c5n(C[C@H](CCCC)CCCCCC)c4c3n(CC(CCCC)CCCCCC)c21,0.81,26.68,72.31,15.62,15.62676948,0.0433385403329121,15.86,,,DBDMF 12.0 wt%,DBDMF,12.0 wt%,inverted,inverted,ZnO,ZnO,MoO3,MoO3,,o-xylene,o-xylene,,-5.56,-3.65,,,,
51701,10.1002/solr.202200805,10.1002/solr.202200805,PM6,BTP-BO-4F,PM6,BTP-BO-4F,COC(=O)C(C)(C)c1cc(C)cc(-c2sc3c4sc5cc(/C=C6/C(=O)c7cc(F)cc(c7)C(=O)/C6=C\c6cc(C(C)(C)C(=O)OC)c(-c7cc(C)cc(C(C)(C)C(=O)OC)c7)s6)sc5c4c(C(C)(C)C(=O)OC)ccc2-3)c1,CCCCCCCCCCCc1c(/C=C2\C(=O)c3cc(F)c(F)cc3C2=C(C#N)C#N)sc2c1sc1c3c4nsnc4c4c5sc6c(CCCCCCCCCCC)c(/C=C7\C(=O)c8cc(F)c(F)cc8C7=C(C#N)C#N)sc6c5n(C[C@H](CCCC)CCCCCC)c4c3n(CC(CCCC)CCCCCC)c21,0.8,26.95,73.86,16.0,15.924216,0.4736499999999921,15.75,16.0,,DBDMF 21.4 wt%,DBDMF,21.4 wt%,inverted,inverted,ZnO,ZnO,MoO3,MoO3,,o-xylene,o-xylene,,-5.56,-3.65,,,,
51702,10.1002/solr.202200805,10.1002/solr.202200805,PM6,BTP-BO-4F,PM6,BTP-BO-4F,COC(=O)C(C)(C)c1cc(C)cc(-c2sc3c4sc5cc(/C=C6/C(=O)c7cc(F)cc(c7)C(=O)/C6=C\c6cc(C(C)(C)C(=O)OC)c(-c7cc(C)cc(C(C)(C)C(=O)OC)c7)s6)sc5c4c(C(C)(C)C(=O)OC)ccc2-3)c1,CCCCCCCCCCCc1c(/C=C2\C(=O)c3cc(F)c(F)cc3C2=C(C#N)C#N)sc2c1sc1c3c4nsnc4c4c5sc6c(CCCCCCCCCCC)c(/C=C7\C(=O)c8cc(F)c(F)cc8C7=C(C#N)C#N)sc6c5n(C[C@H](CCCC)CCCCCC)c4c3n(CC(CCCC)CCCCCC)c21,0.82,26.83,75.66,16.72,16.645653959999997,0.4446533492823073,16.76,,1:1.2,DBDMF 24.7 wt%,DBDMF,24.7 wt%,inverted,inverted,ZnO,ZnO,MoO3,MoO3,,o-xylene,o-xylene,,-5.56,-3.65,,,,
51703,10.1002/solr.202200805,10.1002/solr.202200805,PM6,BTP-BO-4F,PM6,BTP-BO-4F,COC(=O)C(C)(C)c1cc(C)cc(-c2sc3c4sc5cc(/C=C6/C(=O)c7cc(F)cc(c7)C(=O)/C6=C\c6cc(C(C)(C)C(=O)OC)c(-c7cc(C)cc(C(C)(C)C(=O)OC)c7)s6)sc5c4c(C(C)(C)C(=O)OC)ccc2-3)c1,CCCCCCCCCCCc1c(/C=C2\C(=O)c3cc(F)c(F)cc3C2=C(C#N)C#N)sc2c1sc1c3c4nsnc4c4c5sc6c(CCCCCCCCCCC)c(/C=C7\C(=O)c8cc(F)c(F)cc8C7=C(C#N)C#N)sc6c5n(C[C@H](CCCC)CCCCCC)c4c3n(CC(CCCC)CCCCCC)c21,0.83,26.92,77.11,17.2,17.22914996,0.1694765116279162,16.96,17.2,1:1.2,DBDMF 29.0 wt%,DBDMF,29.0 wt%,inverted,inverted,ZnO,ZnO,MoO3,MoO3,,o-xylene,o-xylene,,-5.56,-3.65,,,,
51704,10.1002/solr.202200805,10.1002/solr.202200805,PM6,BTP-BO-4F,PM6,BTP-BO-4F,COC(=O)C(C)(C)c1cc(C)cc(-c2sc3c4sc5cc(/C=C6/C(=O)c7cc(F)cc(c7)C(=O)/C6=C\c6cc(C(C)(C)C(=O)OC)c(-c7cc(C)cc(C(C)(C)C(=O)OC)c7)s6)sc5c4c(C(C)(C)C(=O)OC)ccc2-3)c1,CCCCCCCCCCCc1c(/C=C2\C(=O)c3cc(F)c(F)cc3C2=C(C#N)C#N)sc2c1sc1c3c4nsnc4c4c5sc6c(CCCCCCCCCCC)c(/C=C7\C(=O)c8cc(F)c(F)cc8C7=C(C#N)C#N)sc6c5n(C[C@H](CCCC)CCCCCC)c4c3n(CC(CCCC)CCCCCC)c21,0.82,23.27,72.79,13.9,13.88935106,0.076611079136699,13.41,13.9,,DBDMF 35.3 wt%,DBDMF,35.3 wt%,inverted,inverted,ZnO,ZnO,MoO3,MoO3,,o-xylene,o-xylene,,-5.56,-3.65,,,,
51705,10.1002/solr.202200805,10.1002/solr.202200805,PM6,BTP-BO-4Cl,PM6,BTP-BO-4Cl,COC(=O)C(C)(C)c1cc(C)cc(-c2sc3c4sc5cc(/C=C6/C(=O)c7cc(F)cc(c7)C(=O)/C6=C\c6cc(C(C)(C)C(=O)OC)c(-c7cc(C)cc(C(C)(C)C(=O)OC)c7)s6)sc5c4c(C(C)(C)C(=O)OC)ccc2-3)c1,CCCCCCCCCCCc1c(/C=C2\C(=O)c3cc(Cl)c(Cl)cc3C2=C(C#N)C#N)sc2c1Cc1c-2n(CC(CCCC)CCCCCC)c2c1c1nsnc1c1c3c(n(CC(CCCC)CCCCCC)c12)-c1sc(/C=C2\C(=O)c4cc(Cl)c(Cl)cc4C2=C(C#N)C#N)c(CCCCCCCCCCC)c1C3,0.82,26.59,70.82,15.47,15.441451159999996,0.1845432449903326,15.36,15.47,,without additive,,,inverted,inverted,ZnO,ZnO,MoO3,MoO3,,o-xylene,o-xylene,100.0,-5.56,-3.65,,-5.62,-4.05,
51706,10.1002/solr.202200805,10.1002/solr.202200805,PM6,BTP-BO-4Cl,PM6,BTP-BO-4Cl,COC(=O)C(C)(C)c1cc(C)cc(-c2sc3c4sc5cc(/C=C6/C(=O)c7cc(F)cc(c7)C(=O)/C6=C\c6cc(C(C)(C)C(=O)OC)c(-c7cc(C)cc(C(C)(C)C(=O)OC)c7)s6)sc5c4c(C(C)(C)C(=O)OC)ccc2-3)c1,CCCCCCCCCCCc1c(/C=C2\C(=O)c3cc(Cl)c(Cl)cc3C2=C(C#N)C#N)sc2c1Cc1c-2n(CC(CCCC)CCCCCC)c2c1c1nsnc1c1c3c(n(CC(CCCC)CCCCCC)c12)-c1sc(/C=C2\C(=O)c4cc(Cl)c(Cl)cc4C2=C(C#N)C#N)c(CCCCCCCCCCC)c1C3,0.81,26.79,74.64,16.25,16.19680536,0.3273516307692367,16.18,16.25,,DBDMF 29 wt%,DBDMF,29 wt%,inverted,inverted,ZnO,ZnO,MoO3,MoO3,,o-xylene,o-xylene,100.0,-5.56,-3.65,,-5.62,-4.05,
51707,10.1002/solr.202200805,10.1002/solr.202200805,PBDBT,ITIC,PBDBT,ITIC,CCCCC(CC)Cc1sc(-c2c3cc(-c4cccc5nsnc45)sc3c(-c3cc(Cl)c(CC(CC)CCCC)s3)c3ccsc23)cc1Cl,CCCCCCc1ccc(C2(c3ccc(CCCCCC)cc3)c3cc4c(cc3-c3sc5cc(C=C6C(=O)c7ccccc7C6=C(C#N)C#N)sc5c32)C(c2ccc(CCCCCC)cc2)(c2ccc(CCCCCC)cc2)c2c-4sc3cc(C=C4C(=O)c5ccccc5C4=C(C#N)C#N)sc23)cc1,0.87,16.42,62.05,8.79,8.8640907,0.8428976109215138,8.59,8.79,,without additive,,,inverted,inverted,ZnO,ZnO,MoO3,MoO3,,o-xylene,o-xylene,140.0,-5.33,-3.48,,-5.576,-3.916,
51708,10.1002/solr.202200805,10.1002/solr.202200805,PBDBT,ITIC,PBDBT,ITIC,CCCCC(CC)Cc1sc(-c2c3cc(-c4cccc5nsnc45)sc3c(-c3cc(Cl)c(CC(CC)CCCC)s3)c3ccsc23)cc1Cl,CCCCCCc1ccc(C2(c3ccc(CCCCCC)cc3)c3cc4c(cc3-c3sc5cc(C=C6C(=O)c7ccccc7C6=C(C#N)C#N)sc5c32)C(c2ccc(CCCCCC)cc2)(c2ccc(CCCCCC)cc2)c2c-4sc3cc(C=C4C(=O)c5ccccc5C4=C(C#N)C#N)sc23)cc1,0.87,15.71,72.59,9.92,9.92138343,0.0139458669354902,9.82,9.92,,DBDMF 29 wt%,DBDMF,29 wt%,inverted,inverted,ZnO,ZnO,MoO3,MoO3,,o-xylene,o-xylene,140.0,-5.33,-3.48,,-5.576,-3.916,
51718,10.1002/solr.202200895,10.1002/solr.202200895,PM6,1a,PM6,1a,COC(=O)C(C)(C)c1cc(C)cc(-c2sc3c4sc5cc(/C=C6/C(=O)c7cc(F)cc(c7)C(=O)/C6=C\c6cc(C(C)(C)C(=O)OC)c(-c7cc(C)cc(C(C)(C)C(=O)OC)c7)s6)sc5c4c(C(C)(C)C(=O)OC)ccc2-3)c1,,1.08,8.6,44.0,4.2,4.086720000000001,2.697142857142848,4.1,4.2,1.0:0.6,,,,ITO/ZnO/PM6:1a-c (1.0:0.6)/MoO3/Al,inverted,ZnO,ZnO,MoO3,MoO3,,,,,-5.56,-3.65,,,,
51719,10.1002/solr.202200895,10.1002/solr.202200895,PM6,1b,PM6,1b,COC(=O)C(C)(C)c1cc(C)cc(-c2sc3c4sc5cc(/C=C6/C(=O)c7cc(F)cc(c7)C(=O)/C6=C\c6cc(C(C)(C)C(=O)OC)c(-c7cc(C)cc(C(C)(C)C(=O)OC)c7)s6)sc5c4c(C(C)(C)C(=O)OC)ccc2-3)c1,,1.02,10.7,54.0,6.4,5.89356,7.913125000000007,6.0,6.4,1.0:0.6,,,,ITO/ZnO/PM6:1a-c (1.0:0.6)/MoO3/Al,inverted,ZnO,ZnO,MoO3,MoO3,,,,,-5.56,-3.65,,,,
51720,10.1002/solr.202200895,10.1002/solr.202200895,PM6,1c,PM6,1c,COC(=O)C(C)(C)c1cc(C)cc(-c2sc3c4sc5cc(/C=C6/C(=O)c7cc(F)cc(c7)C(=O)/C6=C\c6cc(C(C)(C)C(=O)OC)c(-c7cc(C)cc(C(C)(C)C(=O)OC)c7)s6)sc5c4c(C(C)(C)C(=O)OC)ccc2-3)c1,,1.04,10.8,56.0,7.1,6.28992,11.409577464788722,6.3,7.1,1.0:0.6,,,,ITO/ZnO/PM6:1a-c (1.0:0.6)/MoO3/Al,inverted,ZnO,ZnO,MoO3,MoO3,,,,,-5.56,-3.65,,,,
51721,10.1002/solr.202200908,10.1002/solr.202200908,PM6,Y6,PM6,Y6,COC(=O)C(C)(C)c1cc(C)cc(-c2sc3c4sc5cc(/C=C6/C(=O)c7cc(F)cc(c7)C(=O)/C6=C\c6cc(C(C)(C)C(=O)OC)c(-c7cc(C)cc(C(C)(C)C(=O)OC)c7)s6)sc5c4c(C(C)(C)C(=O)OC)ccc2-3)c1,CCCCCCCCCCCc1c(/C=C2\C(=O)c3cc(F)c(F)cc3C2=C(C#N)C#N)sc2c1sc1c3c4nsnc4c4c5sc6c(CCCCCCCCCCC)c(/C=C7\C(=O)c8cc(F)c(F)cc8C7=C(C#N)C#N)sc6c5n(CC(CC)CCCC)c4c3n(CC(CC)CCCC)c21,0.78,25.91,70.22,14.35,14.19132156,1.1057731010452905,13.88,14.35,,,,,ITO/ZnO/PM6:Y6/MoO3/Ag,inverted,,,MoO3,MoO3,,,,,-5.56,-3.65,,-5.65,-4.09,
51722,10.1002/solr.202200908,10.1002/solr.202200908,PM6,Y6,PM6,Y6,COC(=O)C(C)(C)c1cc(C)cc(-c2sc3c4sc5cc(/C=C6/C(=O)c7cc(F)cc(c7)C(=O)/C6=C\c6cc(C(C)(C)C(=O)OC)c(-c7cc(C)cc(C(C)(C)C(=O)OC)c7)s6)sc5c4c(C(C)(C)C(=O)OC)ccc2-3)c1,CCCCCCCCCCCc1c(/C=C2\C(=O)c3cc(F)c(F)cc3C2=C(C#N)C#N)sc2c1sc1c3c4nsnc4c4c5sc6c(CCCCCCCCCCC)c(/C=C7\C(=O)c8cc(F)c(F)cc8C7=C(C#N)C#N)sc6c5n(CC(CC)CCCC)c4c3n(CC(CC)CCCC)c21,0.81,25.49,69.48,14.77,14.34546612,2.874298442789428,14.31,14.77,,,,,inverted,OPV,ZnO,,OCS/MoO3,OCS/MoO3,,,,,-5.56,-3.65,,-5.65,-4.09,
51723,10.1002/solr.202200908,10.1002/solr.202200908,PM6,Y6,PM6,Y6,COC(=O)C(C)(C)c1cc(C)cc(-c2sc3c4sc5cc(/C=C6/C(=O)c7cc(F)cc(c7)C(=O)/C6=C\c6cc(C(C)(C)C(=O)OC)c(-c7cc(C)cc(C(C)(C)C(=O)OC)c7)s6)sc5c4c(C(C)(C)C(=O)OC)ccc2-3)c1,CCCCCCCCCCCc1c(/C=C2\C(=O)c3cc(F)c(F)cc3C2=C(C#N)C#N)sc2c1sc1c3c4nsnc4c4c5sc6c(CCCCCCCCCCC)c(/C=C7\C(=O)c8cc(F)c(F)cc8C7=C(C#N)C#N)sc6c5n(CC(CC)CCCC)c4c3n(CC(CC)CCCC)c21,0.79,26.41,71.34,15.04,14.88430626,1.035197739361692,14.63,15.04,,,,,inverted,OPV,ZnO,,OCS-ODA/MoO3,OCS-ODA/MoO3,,,,,-5.56,-3.65,,-5.65,-4.09,
51724,10.1002/solr.202200908,10.1002/solr.202200908,PM6,Y6,PM6,Y6,COC(=O)C(C)(C)c1cc(C)cc(-c2sc3c4sc5cc(/C=C6/C(=O)c7cc(F)cc(c7)C(=O)/C6=C\c6cc(C(C)(C)C(=O)OC)c(-c7cc(C)cc(C(C)(C)C(=O)OC)c7)s6)sc5c4c(C(C)(C)C(=O)OC)ccc2-3)c1,CCCCCCCCCCCc1c(/C=C2\C(=O)c3cc(F)c(F)cc3C2=C(C#N)C#N)sc2c1sc1c3c4nsnc4c4c5sc6c(CCCCCCCCCCC)c(/C=C7\C(=O)c8cc(F)c(F)cc8C7=C(C#N)C#N)sc6c5n(CC(CC)CCCC)c4c3n(CC(CC)CCCC)c21,0.22,23.05,35.2,1.84,1.7849920000000004,2.989565217391289,1.65,1.84,,,,,ITO/ZnO/PM6:Y6/OCS/MoO3/Ag,inverted,ZnO,ZnO,OCS/MoO3,OCS/MoO3,,,,,-5.56,-3.65,,-5.65,-4.09,
51725,10.1002/solr.202200908,10.1002/solr.202200908,PM6,Y6,PM6,Y6,COC(=O)C(C)(C)c1cc(C)cc(-c2sc3c4sc5cc(/C=C6/C(=O)c7cc(F)cc(c7)C(=O)/C6=C\c6cc(C(C)(C)C(=O)OC)c(-c7cc(C)cc(C(C)(C)C(=O)OC)c7)s6)sc5c4c(C(C)(C)C(=O)OC)ccc2-3)c1,CCCCCCCCCCCc1c(/C=C2\C(=O)c3cc(F)c(F)cc3C2=C(C#N)C#N)sc2c1sc1c3c4nsnc4c4c5sc6c(CCCCCCCCCCC)c(/C=C7\C(=O)c8cc(F)c(F)cc8C7=C(C#N)C#N)sc6c5n(CC(CC)CCCC)c4c3n(CC(CC)CCCC)c21,0.69,20.56,53.95,7.68,7.653562799999999,0.3442343750000137,7.2,7.68,,,,,inverted,inverted,ZnO,,OCS,OCS,,,,,-5.56,-3.65,,-5.65,-4.09,
51726,10.1002/solr.202200908,10.1002/solr.202200908,PM6,Y6,PM6,Y6,COC(=O)C(C)(C)c1cc(C)cc(-c2sc3c4sc5cc(/C=C6/C(=O)c7cc(F)cc(c7)C(=O)/C6=C\c6cc(C(C)(C)C(=O)OC)c(-c7cc(C)cc(C(C)(C)C(=O)OC)c7)s6)sc5c4c(C(C)(C)C(=O)OC)ccc2-3)c1,CCCCCCCCCCCc1c(/C=C2\C(=O)c3cc(F)c(F)cc3C2=C(C#N)C#N)sc2c1sc1c3c4nsnc4c4c5sc6c(CCCCCCCCCCC)c(/C=C7\C(=O)c8cc(F)c(F)cc8C7=C(C#N)C#N)sc6c5n(CC(CC)CCCC)c4c3n(CC(CC)CCCC)c21,0.67,23.62,55.21,8.82,8.73720334,0.9387376417233518,8.15,8.82,,,,,inverted,inverted,ZnO,,OCS-ODA,OCS-ODA,,,,,-5.56,-3.65,,-5.65,-4.09,
51732,10.1002/solr.202200957,10.1002/solr.202200957,PM6,eC9-2Cl,PM6,eC9-2Cl,COC(=O)C(C)(C)c1cc(C)cc(-c2sc3c4sc5cc(/C=C6/C(=O)c7cc(F)cc(c7)C(=O)/C6=C\c6cc(C(C)(C)C(=O)OC)c(-c7cc(C)cc(C(C)(C)C(=O)OC)c7)s6)sc5c4c(C(C)(C)C(=O)OC)ccc2-3)c1,CCCCCCCCCc1c(/C=C2\C(=O)c3ccc(Cl)cc3C2=C(C#N)C#N)sc2c1sc1c3c4nsnc4c4c5sc6c(CCCCCCCCC)c(/C=C7\C(=O)c8ccc(Cl)cc8C7=C(C#N)C#N)sc6c5n(CC(CCCC)CCCCCC)c4c3n(CC(CCCC)CCCCCC)c21,0.9,25.63,74.23,17.12,17.1226341,0.0153860981308299,17.01,17.12,,,,,inverted,inverted,ZnO,ZnO,MoO3,MoO3,,,,,-5.56,-3.65,,-5.57,-3.74,
51748,10.1002/solr.202200965,10.1002/solr.202200965,D18,Y6,D18,Y6,CCCCCCC(CCCC)Cc1csc(-c2cc3c4nsnc4c4cc(-c5cc(CC(CCCC)CCCCCC)c(-c6cc7c(-c8cc(F)c(CC(CC)CCCC)s8)c8sccc8c(-c8cc(F)c(CC(CC)CCCC)s8)c7s6)s5)sc4c3s2)c1,CCCCCCCCCCCc1c(/C=C2\C(=O)c3cc(F)c(F)cc3C2=C(C#N)C#N)sc2c1sc1c3c4nsnc4c4c5sc6c(CCCCCCCCCCC)c(/C=C7\C(=O)c8cc(F)c(F)cc8C7=C(C#N)C#N)sc6c5n(CC(CC)CCCC)c4c3n(CC(CC)CCCC)c21,0.86,27.47,70.1,16.63,16.560564199999998,0.4175333734215324,16.63,,,,,,,OSC,PDINN,,PEDOT:PSS,PEDOT:PSS with PdSe2 QDs,,,,,-5.51,-2.77,,-5.65,-4.09,
51749,10.1002/solr.202200965,10.1002/solr.202200965,D18,Y6,D18,Y6,CCCCCCC(CCCC)Cc1csc(-c2cc3c4nsnc4c4cc(-c5cc(CC(CCCC)CCCCCC)c(-c6cc7c(-c8cc(F)c(CC(CC)CCCC)s8)c8sccc8c(-c8cc(F)c(CC(CC)CCCC)s8)c7s6)s5)sc4c3s2)c1,CCCCCCCCCCCc1c(/C=C2\C(=O)c3cc(F)c(F)cc3C2=C(C#N)C#N)sc2c1sc1c3c4nsnc4c4c5sc6c(CCCCCCCCCCC)c(/C=C7\C(=O)c8cc(F)c(F)cc8C7=C(C#N)C#N)sc6c5n(CC(CC)CCCC)c4c3n(CC(CC)CCCC)c21,0.86,27.84,72.97,17.18,17.47076928,1.692487077997667,17.18,,,,,,glass/ITO/PEDOT:PSS + PdSe2 QDs/D18:Y6/PDINN/Ag,,PDINN,,PEDOT:PSS with PdSe2 QDs (0.25%),PEDOT:PSS with PdSe2 QDs,,,,,-5.51,-2.77,,-5.65,-4.09,
51750,10.1002/solr.202200965,10.1002/solr.202200965,D18,Y6,D18,Y6,CCCCCCC(CCCC)Cc1csc(-c2cc3c4nsnc4c4cc(-c5cc(CC(CCCC)CCCCCC)c(-c6cc7c(-c8cc(F)c(CC(CC)CCCC)s8)c8sccc8c(-c8cc(F)c(CC(CC)CCCC)s8)c7s6)s5)sc4c3s2)c1,CCCCCCCCCCCc1c(/C=C2\C(=O)c3cc(F)c(F)cc3C2=C(C#N)C#N)sc2c1sc1c3c4nsnc4c4c5sc6c(CCCCCCCCCCC)c(/C=C7\C(=O)c8cc(F)c(F)cc8C7=C(C#N)C#N)sc6c5n(CC(CC)CCCC)c4c3n(CC(CC)CCCC)c21,0.86,28.53,74.22,18.12,18.21047076,0.4992867549668806,18.12,,,,,,glass/ITO/PEDOT:PSS + PdSe2 QDs/D18:Y6/PDINN/Ag,,PDINN,,PEDOT:PSS with PdSe2 QDs (0.5%),PEDOT:PSS with PdSe2 QDs,,,,,-5.51,-2.77,,-5.65,-4.09,
51751,10.1002/solr.202200965,10.1002/solr.202200965,D18,Y6,D18,Y6,CCCCCCC(CCCC)Cc1csc(-c2cc3c4nsnc4c4cc(-c5cc(CC(CCCC)CCCCCC)c(-c6cc7c(-c8cc(F)c(CC(CC)CCCC)s8)c8sccc8c(-c8cc(F)c(CC(CC)CCCC)s8)c7s6)s5)sc4c3s2)c1,CCCCCCCCCCCc1c(/C=C2\C(=O)c3cc(F)c(F)cc3C2=C(C#N)C#N)sc2c1sc1c3c4nsnc4c4c5sc6c(CCCCCCCCCCC)c(/C=C7\C(=O)c8cc(F)c(F)cc8C7=C(C#N)C#N)sc6c5n(CC(CC)CCCC)c4c3n(CC(CC)CCCC)c21,0.85,27.81,71.66,16.66,16.939349099999998,1.676765306122434,16.66,,,PdSe2 QDs,,1 vol%,,OSC,PDINN,,PEDOT:PSS with PdSe2 QDs (1%),PEDOT:PSS with PdSe2 QDs,,,,,-5.51,-2.77,,-5.65,-4.09,
51752,10.1002/solr.202200965,10.1002/solr.202200965,D18,Y6,D18,Y6,CCCCCCC(CCCC)Cc1csc(-c2cc3c4nsnc4c4cc(-c5cc(CC(CCCC)CCCCCC)c(-c6cc7c(-c8cc(F)c(CC(CC)CCCC)s8)c8sccc8c(-c8cc(F)c(CC(CC)CCCC)s8)c7s6)s5)sc4c3s2)c1,CCCCCCCCCCCc1c(/C=C2\C(=O)c3cc(F)c(F)cc3C2=C(C#N)C#N)sc2c1sc1c3c4nsnc4c4c5sc6c(CCCCCCCCCCC)c(/C=C7\C(=O)c8cc(F)c(F)cc8C7=C(C#N)C#N)sc6c5n(CC(CC)CCCC)c4c3n(CC(CC)CCCC)c21,0.85,27.14,71.07,16.46,16.3951383,0.394056500607543,16.46,,,PdSe2 QDs,,2 vol%,,OSC,PDINN,,PEDOT:PSS with PdSe2 QDs (2%),PEDOT:PSS with PdSe2 QDs,,,,,-5.51,-2.77,,-5.65,-4.09,
51753,10.1002/solr.202200965,10.1002/solr.202200965,D18,Y6,D18,Y6,CCCCCCC(CCCC)Cc1csc(-c2cc3c4nsnc4c4cc(-c5cc(CC(CCCC)CCCCCC)c(-c6cc7c(-c8cc(F)c(CC(CC)CCCC)s8)c8sccc8c(-c8cc(F)c(CC(CC)CCCC)s8)c7s6)s5)sc4c3s2)c1,CCCCCCCCCCCc1c(/C=C2\C(=O)c3cc(F)c(F)cc3C2=C(C#N)C#N)sc2c1sc1c3c4nsnc4c4c5sc6c(CCCCCCCCCCC)c(/C=C7\C(=O)c8cc(F)c(F)cc8C7=C(C#N)C#N)sc6c5n(CC(CC)CCCC)c4c3n(CC(CC)CCCC)c21,0.8,26.93,69.1,14.76,14.886904,0.8597831978319762,14.76,,,PdSe2 QDs,,3 vol%,ITO/PEDOT:PSS+PdSe2(3%)/D18:Y6/PDINN/Ag,OSC,PDINN,,PEDOT:PSS with PdSe2 QDs (3%),PEDOT:PSS with PdSe2 QDs,,,,,-5.51,-2.77,,-5.65,-4.09,
51766,10.1002/solr.202200994,10.1002/solr.202200994,PM6,Y6,PM6,Y6,COC(=O)C(C)(C)c1cc(C)cc(-c2sc3c4sc5cc(/C=C6/C(=O)c7cc(F)cc(c7)C(=O)/C6=C\c6cc(C(C)(C)C(=O)OC)c(-c7cc(C)cc(C(C)(C)C(=O)OC)c7)s6)sc5c4c(C(C)(C)C(=O)OC)ccc2-3)c1,CCCCCCCCCCCc1c(/C=C2\C(=O)c3cc(F)c(F)cc3C2=C(C#N)C#N)sc2c1sc1c3c4nsnc4c4c5sc6c(CCCCCCCCCCC)c(/C=C7\C(=O)c8cc(F)c(F)cc8C7=C(C#N)C#N)sc6c5n(CC(CC)CCCC)c4c3n(CC(CC)CCCC)c21,0.864,26.64,70.9,15.99,16.319024640000002,2.05769005628519,15.47,15.99,,,,,ITO/PEDOT:PSS/active layer/Phen-NaDPO/Ag,conventional,Phen-NaDPO,Phen-NaDPO,PEDOT:PSS,PEDOT:PSS,,,,,-5.56,-3.65,,-5.65,-4.09,
51767,10.1002/solr.202200994,10.1002/solr.202200994,PM6,Y6,PM6,Y6,COC(=O)C(C)(C)c1cc(C)cc(-c2sc3c4sc5cc(/C=C6/C(=O)c7cc(F)cc(c7)C(=O)/C6=C\c6cc(C(C)(C)C(=O)OC)c(-c7cc(C)cc(C(C)(C)C(=O)OC)c7)s6)sc5c4c(C(C)(C)C(=O)OC)ccc2-3)c1,CCCCCCCCCCCc1c(/C=C2\C(=O)c3cc(F)c(F)cc3C2=C(C#N)C#N)sc2c1sc1c3c4nsnc4c4c5sc6c(CCCCCCCCCCC)c(/C=C7\C(=O)c8cc(F)c(F)cc8C7=C(C#N)C#N)sc6c5n(CC(CC)CCCC)c4c3n(CC(CC)CCCC)c21,0.842,27.46,73.5,16.63,16.9941702,2.189838845460013,16.26,16.63,,DIB,DIB,,ITO/PEDOT:PSS/active layer/Phen-NaDPO/Ag,conventional,Phen-NaDPO,Phen-NaDPO,PEDOT:PSS,PEDOT:PSS,,,,,-5.56,-3.65,,-5.65,-4.09,
51768,10.1002/solr.202200994,10.1002/solr.202200994,PM6,Y6,PM6,Y6,COC(=O)C(C)(C)c1cc(C)cc(-c2sc3c4sc5cc(/C=C6/C(=O)c7cc(F)cc(c7)C(=O)/C6=C\c6cc(C(C)(C)C(=O)OC)c(-c7cc(C)cc(C(C)(C)C(=O)OC)c7)s6)sc5c4c(C(C)(C)C(=O)OC)ccc2-3)c1,CCCCCCCCCCCc1c(/C=C2\C(=O)c3cc(F)c(F)cc3C2=C(C#N)C#N)sc2c1sc1c3c4nsnc4c4c5sc6c(CCCCCCCCCCC)c(/C=C7\C(=O)c8cc(F)c(F)cc8C7=C(C#N)C#N)sc6c5n(CC(CC)CCCC)c4c3n(CC(CC)CCCC)c21,0.851,27.12,74.5,16.8,17.1939444,2.3449071428571355,16.36,16.8,,DCT,DCT,,ITO/PEDOT:PSS/active layer/Phen-NaDPO/Ag,conventional,Phen-NaDPO,Phen-NaDPO,PEDOT:PSS,PEDOT:PSS,,,,,-5.56,-3.65,,-5.65,-4.09,
51769,10.1002/solr.202200994,10.1002/solr.202200994,PM6,Y6,PM6,Y6,COC(=O)C(C)(C)c1cc(C)cc(-c2sc3c4sc5cc(/C=C6/C(=O)c7cc(F)cc(c7)C(=O)/C6=C\c6cc(C(C)(C)C(=O)OC)c(-c7cc(C)cc(C(C)(C)C(=O)OC)c7)s6)sc5c4c(C(C)(C)C(=O)OC)ccc2-3)c1,CCCCCCCCCCCc1c(/C=C2\C(=O)c3cc(F)c(F)cc3C2=C(C#N)C#N)sc2c1sc1c3c4nsnc4c4c5sc6c(CCCCCCCCCCC)c(/C=C7\C(=O)c8cc(F)c(F)cc8C7=C(C#N)C#N)sc6c5n(CC(CC)CCCC)c4c3n(CC(CC)CCCC)c21,0.848,27.32,75.0,17.29,17.375519999999998,0.4946211683053726,16.7,17.29,,DBT,DBT,,ITO/PEDOT:PSS/active layer/Phen-NaDPO/Ag,conventional,Phen-NaDPO,Phen-NaDPO,PEDOT:PSS,PEDOT:PSS,,,,,-5.56,-3.65,,-5.65,-4.09,
51770,10.1002/solr.202200994,10.1002/solr.202200994,PM6,Y6,PM6,Y6,COC(=O)C(C)(C)c1cc(C)cc(-c2sc3c4sc5cc(/C=C6/C(=O)c7cc(F)cc(c7)C(=O)/C6=C\c6cc(C(C)(C)C(=O)OC)c(-c7cc(C)cc(C(C)(C)C(=O)OC)c7)s6)sc5c4c(C(C)(C)C(=O)OC)ccc2-3)c1,CCCCCCCCCCCc1c(/C=C2\C(=O)c3cc(F)c(F)cc3C2=C(C#N)C#N)sc2c1sc1c3c4nsnc4c4c5sc6c(CCCCCCCCCCC)c(/C=C7\C(=O)c8cc(F)c(F)cc8C7=C(C#N)C#N)sc6c5n(CC(CC)CCCC)c4c3n(CC(CC)CCCC)c21,0.852,27.59,75.4,17.48,17.72403672,1.3960910755148763,17.05,17.48,,DIT,DIT,,ITO/PEDOT:PSS/active layer/Phen-NaDPO/Ag,conventional,Phen-NaDPO,Phen-NaDPO,PEDOT:PSS,PEDOT:PSS,,,,,-5.56,-3.65,,-5.65,-4.09,
51771,10.1002/solr.202201011,10.1002/solr.202201011,PM6,Y7-BO,PM6,Y7-BO,COC(=O)C(C)(C)c1cc(C)cc(-c2sc3c4sc5cc(/C=C6/C(=O)c7cc(F)cc(c7)C(=O)/C6=C\c6cc(C(C)(C)C(=O)OC)c(-c7cc(C)cc(C(C)(C)C(=O)OC)c7)s6)sc5c4c(C(C)(C)C(=O)OC)ccc2-3)c1,,0.84,26.09,75.3,16.5,16.502446799999998,0.0148290909090772,16.26,16.5,,,,,ITO/PEDOT:PSS/active layer/PNDIT-F3N/Ag,conventional,PNDIT-F3N,PNDIT-F3N,PEDOT:PSS,PEDOT:PSS,,o-xylene,o-xylene,,-5.56,-3.65,,,,
51772,10.1002/solr.202201011,10.1002/solr.202201011,PM6,Y7-BO,PM6,Y7-BO,COC(=O)C(C)(C)c1cc(C)cc(-c2sc3c4sc5cc(/C=C6/C(=O)c7cc(F)cc(c7)C(=O)/C6=C\c6cc(C(C)(C)C(=O)OC)c(-c7cc(C)cc(C(C)(C)C(=O)OC)c7)s6)sc5c4c(C(C)(C)C(=O)OC)ccc2-3)c1,,0.838,26.02,74.4,16.26,16.22274144,0.2291424354243634,16.26,16.26,,,,,ITO/PEDOT:PSS/active layer/PNDIT-F3N/Ag,conventional,PNDIT-F3N,PNDIT-F3N,PEDOT:PSS,PEDOT:PSS,,o-xylene,o-xylene,,-5.56,-3.65,,,,
51773,10.1002/solr.202201011,10.1002/solr.202201011,PM6,Y7-BO,PM6,Y7-BO,COC(=O)C(C)(C)c1cc(C)cc(-c2sc3c4sc5cc(/C=C6/C(=O)c7cc(F)cc(c7)C(=O)/C6=C\c6cc(C(C)(C)C(=O)OC)c(-c7cc(C)cc(C(C)(C)C(=O)OC)c7)s6)sc5c4c(C(C)(C)C(=O)OC)ccc2-3)c1,,0.847,26.71,75.8,17.15,17.14851446,0.008662040816311,16.94,17.15,,BTR-Cl,,,ITO/PEDOT:PSS/active layer/PNDIT-F3N/Ag,conventional,PNDIT-F3N,PNDIT-F3N,PEDOT:PSS,PEDOT:PSS,,o-xylene,o-xylene,,-5.56,-3.65,,,,
51774,10.1002/solr.202201011,10.1002/solr.202201011,PM6,Y7-BO,PM6,Y7-BO,COC(=O)C(C)(C)c1cc(C)cc(-c2sc3c4sc5cc(/C=C6/C(=O)c7cc(F)cc(c7)C(=O)/C6=C\c6cc(C(C)(C)C(=O)OC)c(-c7cc(C)cc(C(C)(C)C(=O)OC)c7)s6)sc5c4c(C(C)(C)C(=O)OC)ccc2-3)c1,,0.844,26.69,75.0,16.94,16.89477,0.2670011806375448,16.94,16.94,,BTR-Cl,,,ITO/PEDOT:PSS/active layer/PNDIT-F3N/Ag,conventional,PNDIT-F3N,PNDIT-F3N,PEDOT:PSS,PEDOT:PSS,,o-xylene,o-xylene,,-5.56,-3.65,,,,
51775,10.1002/solr.202201011,10.1002/solr.202201011,D18-Cl,Y7-BO,D18-Cl,Y7-BO,CCCCCCC(CCCC)Cc1csc(-c2cc3c4nsnc4c4cc(-c5cc(CC(CCCC)CCCCCC)c(-c6cc7c(-c8cc(Cl)c(CC(CC)CCCC)s8)c8sccc8c(-c8cc(Cl)c(CC(CC)CCCC)s8)c7s6)s5)sc4c3s2)c1,,0.86,25.86,76.4,17.0,16.9910544,0.0526211764705914,16.86,17.0,,,,,ITO/PEDOT:PSS/active layer/PNDIT-F3N/Ag,conventional,PNDIT-F3N,PNDIT-F3N,PEDOT:PSS,PEDOT:PSS,,o-xylene,o-xylene,,-5.51,-2.77,,,,
51776,10.1002/solr.202201011,10.1002/solr.202201011,D18-Cl,Y7-BO,D18-Cl,Y7-BO,CCCCCCC(CCCC)Cc1csc(-c2cc3c4nsnc4c4cc(-c5cc(CC(CCCC)CCCCCC)c(-c6cc7c(-c8cc(Cl)c(CC(CC)CCCC)s8)c8sccc8c(-c8cc(Cl)c(CC(CC)CCCC)s8)c7s6)s5)sc4c3s2)c1,,0.859,25.84,75.9,16.86,16.84718904,0.0759843416370076,16.86,16.86,,,,,ITO/PEDOT:PSS/active layer/PNDIT-F3N/Ag,conventional,PNDIT-F3N,PNDIT-F3N,PEDOT:PSS,PEDOT:PSS,,o-xylene,o-xylene,,-5.51,-2.77,,,,
51777,10.1002/solr.202201011,10.1002/solr.202201011,D18-Cl,Y7-BO,D18-Cl,Y7-BO,CCCCCCC(CCCC)Cc1csc(-c2cc3c4nsnc4c4cc(-c5cc(CC(CCCC)CCCCCC)c(-c6cc7c(-c8cc(Cl)c(CC(CC)CCCC)s8)c8sccc8c(-c8cc(Cl)c(CC(CC)CCCC)s8)c7s6)s5)sc4c3s2)c1,,0.875,26.09,76.5,17.46,17.46399375,0.0228737113402024,17.18,17.46,,BTR-Cl,,15,ITO/PEDOT:PSS/active layer/PNDIT-F3N/Ag,conventional,PNDIT-F3N,PNDIT-F3N,PEDOT:PSS,PEDOT:PSS,,o-xylene,o-xylene,,-5.51,-2.77,,,,
51778,10.1002/solr.202201011,10.1002/solr.202201011,D18-Cl,Y7-BO,D18-Cl,Y7-BO,CCCCCCC(CCCC)Cc1csc(-c2cc3c4nsnc4c4cc(-c5cc(CC(CCCC)CCCCCC)c(-c6cc7c(-c8cc(Cl)c(CC(CC)CCCC)s8)c8sccc8c(-c8cc(Cl)c(CC(CC)CCCC)s8)c7s6)s5)sc4c3s2)c1,,0.87,26.05,75.6,17.18,17.133605999999997,0.2700465657741731,17.18,17.18,,BTR-Cl,,15,ITO/PEDOT:PSS/active layer/PNDIT-F3N/Ag,conventional,PNDIT-F3N,PNDIT-F3N,PEDOT:PSS,PEDOT:PSS,,o-xylene,o-xylene,,-5.51,-2.77,,,,
51779,10.1002/solr.202201011,10.1002/solr.202201011,D18-Cl,BTP-eC9,D18-Cl,BTP-eC9,CCCCCCC(CCCC)Cc1csc(-c2cc3c4nsnc4c4cc(-c5cc(CC(CCCC)CCCCCC)c(-c6cc7c(-c8cc(Cl)c(CC(CC)CCCC)s8)c8sccc8c(-c8cc(Cl)c(CC(CC)CCCC)s8)c7s6)s5)sc4c3s2)c1,CCCCCCCCCc1c(C=C2C(=O)c3cc(Cl)c(Cl)cc3C2=C(C#N)C#N)sc2c1sc1c3c4nsnc4c4c5sc6c(CCCCCCCCC)c(C=C7C(=O)c8cc(Cl)c(Cl)cc8C7=C(C#N)C#N)sc6c5n(CC(CCCC)CCCCCC)c4c3n(CC(CCCC)CCCCCC)c21,0.85,26.37,77.8,17.44,17.438481,0.0087098623853315,17.3,17.44,,,,,ITO/PEDOT:PSS/active layer/PNDIT-F3N/Ag,conventional,PNDIT-F3N,PNDIT-F3N,PEDOT:PSS,PEDOT:PSS,,o-xylene,o-xylene,,-5.51,-2.77,,-5.68,-3.9,
51780,10.1002/solr.202201011,10.1002/solr.202201011,D18-Cl,BTP-eC9,D18-Cl,BTP-eC9,CCCCCCC(CCCC)Cc1csc(-c2cc3c4nsnc4c4cc(-c5cc(CC(CCCC)CCCCCC)c(-c6cc7c(-c8cc(Cl)c(CC(CC)CCCC)s8)c8sccc8c(-c8cc(Cl)c(CC(CC)CCCC)s8)c7s6)s5)sc4c3s2)c1,CCCCCCCCCc1c(C=C2C(=O)c3cc(Cl)c(Cl)cc3C2=C(C#N)C#N)sc2c1sc1c3c4nsnc4c4c5sc6c(CCCCCCCCC)c(C=C7C(=O)c8cc(Cl)c(Cl)cc8C7=C(C#N)C#N)sc6c5n(CC(CCCC)CCCCCC)c4c3n(CC(CCCC)CCCCCC)c21,0.851,26.24,77.6,17.3,17.328266239999998,0.1633886705202145,17.3,17.3,,,,,ITO/PEDOT:PSS/active layer/PNDIT-F3N/Ag,conventional,PNDIT-F3N,PNDIT-F3N,PEDOT:PSS,PEDOT:PSS,,o-xylene,o-xylene,,-5.51,-2.77,,-5.68,-3.9,
51781,10.1002/solr.202201011,10.1002/solr.202201011,D18-Cl,BTP-eC9,D18-Cl,BTP-eC9,CCCCCCC(CCCC)Cc1csc(-c2cc3c4nsnc4c4cc(-c5cc(CC(CCCC)CCCCCC)c(-c6cc7c(-c8cc(Cl)c(CC(CC)CCCC)s8)c8sccc8c(-c8cc(Cl)c(CC(CC)CCCC)s8)c7s6)s5)sc4c3s2)c1,CCCCCCCCCc1c(C=C2C(=O)c3cc(Cl)c(Cl)cc3C2=C(C#N)C#N)sc2c1sc1c3c4nsnc4c4c5sc6c(CCCCCCCCC)c(C=C7C(=O)c8cc(Cl)c(Cl)cc8C7=C(C#N)C#N)sc6c5n(CC(CCCC)CCCCCC)c4c3n(CC(CCCC)CCCCCC)c21,0.856,27.31,77.9,18.21,18.21096344,0.005290719384951,17.94,18.21,,BTR-Cl,,5,ITO/PEDOT:PSS/active layer/PNDIT-F3N/Ag,conventional,PNDIT-F3N,PNDIT-F3N,PEDOT:PSS,PEDOT:PSS,,o-xylene,o-xylene,,-5.51,-2.77,,-5.68,-3.9,
51782,10.1002/solr.202201011,10.1002/solr.202201011,D18-Cl,BTP-eC9,D18-Cl,BTP-eC9,CCCCCCC(CCCC)Cc1csc(-c2cc3c4nsnc4c4cc(-c5cc(CC(CCCC)CCCCCC)c(-c6cc7c(-c8cc(Cl)c(CC(CC)CCCC)s8)c8sccc8c(-c8cc(Cl)c(CC(CC)CCCC)s8)c7s6)s5)sc4c3s2)c1,CCCCCCCCCc1c(C=C2C(=O)c3cc(Cl)c(Cl)cc3C2=C(C#N)C#N)sc2c1sc1c3c4nsnc4c4c5sc6c(CCCCCCCCC)c(C=C7C(=O)c8cc(Cl)c(Cl)cc8C7=C(C#N)C#N)sc6c5n(CC(CCCC)CCCCCC)c4c3n(CC(CCCC)CCCCCC)c21,0.853,26.99,77.4,17.94,17.81939178,0.672286622073585,17.94,17.94,,BTR-Cl,,5,ITO/PEDOT:PSS/active layer/PNDIT-F3N/Ag,conventional,PNDIT-F3N,PNDIT-F3N,PEDOT:PSS,PEDOT:PSS,,o-xylene,o-xylene,,-5.51,-2.77,,-5.68,-3.9,
51783,10.1002/solr.202201012,10.1002/solr.202201012,PM6,Y6,PM6,Y6,COC(=O)C(C)(C)c1cc(C)cc(-c2sc3c4sc5cc(/C=C6/C(=O)c7cc(F)cc(c7)C(=O)/C6=C\c6cc(C(C)(C)C(=O)OC)c(-c7cc(C)cc(C(C)(C)C(=O)OC)c7)s6)sc5c4c(C(C)(C)C(=O)OC)ccc2-3)c1,CCCCCCCCCCCc1c(/C=C2\C(=O)c3cc(F)c(F)cc3C2=C(C#N)C#N)sc2c1sc1c3c4nsnc4c4c5sc6c(CCCCCCCCCCC)c(/C=C7\C(=O)c8cc(F)c(F)cc8C7=C(C#N)C#N)sc6c5n(CC(CC)CCCC)c4c3n(CC(CC)CCCC)c21,0.799,22.4,70.0,12.5,12.52832,0.2265600000000063,11.9,12.5,,,,,inverted,inverted,ZnO,ZnO,MoO3,MoO3,,CB,chlorobenzene,,-5.56,-3.65,,-5.65,-4.09,
51784,10.1002/solr.202201012,10.1002/solr.202201012,PM6,Y6,PM6,Y6,COC(=O)C(C)(C)c1cc(C)cc(-c2sc3c4sc5cc(/C=C6/C(=O)c7cc(F)cc(c7)C(=O)/C6=C\c6cc(C(C)(C)C(=O)OC)c(-c7cc(C)cc(C(C)(C)C(=O)OC)c7)s6)sc5c4c(C(C)(C)C(=O)OC)ccc2-3)c1,CCCCCCCCCCCc1c(/C=C2\C(=O)c3cc(F)c(F)cc3C2=C(C#N)C#N)sc2c1sc1c3c4nsnc4c4c5sc6c(CCCCCCCCCCC)c(/C=C7\C(=O)c8cc(F)c(F)cc8C7=C(C#N)C#N)sc6c5n(CC(CC)CCCC)c4c3n(CC(CC)CCCC)c21,0.856,25.2,73.9,16.0,15.9411168,0.3680200000000022,15.5,16.0,,,,,inverted,inverted,ZnO,ZnO,MoO3,MoO3,,CF,chloroform,,-5.56,-3.65,,-5.65,-4.09,
51785,10.1002/solr.202201012,10.1002/solr.202201012,PBDB-T,Y6,PBDB-T,Y6,CCCCC(CC)Cc1ccc(-c2c3cc(-c4ccc(-c5sc(-c6cccs6)c6c5C(=O)c5c(CC(CC)CCCC)sc(CC(CC)CCCC)c5C6=O)s4)sc3c(-c3ccc(CC(CC)CCCC)s3)c3ccsc23)s1,CCCCCCCCCCCc1c(/C=C2\C(=O)c3cc(F)c(F)cc3C2=C(C#N)C#N)sc2c1sc1c3c4nsnc4c4c5sc6c(CCCCCCCCCCC)c(/C=C7\C(=O)c8cc(F)c(F)cc8C7=C(C#N)C#N)sc6c5n(CC(CC)CCCC)c4c3n(CC(CC)CCCC)c21,0.652,24.9,65.1,10.6,10.5688548,0.2938226415094432,10.3,10.6,,,,,inverted,inverted,ZnO,ZnO,MoO3,MoO3,,CB,chlorobenzene,,-5.33,-3.48,,-5.65,-4.09,
