Repository: JiYiqaq/PCE-KA-GNN

# Data directory

- `raw/Active_Database.csv` is the immutable source dataset bundled under CC BY 4.0. Do not overwrite it with processed data.
- `processed/` is created and populated by the training pipeline. Generated `.pt` and `.pth` caches are intentionally ignored by Git because they can exceed GitHub's normal single-file limit.

See `../DATA_LICENSE.md` for provenance, license and checksum information.

File: data/raw/Active_Database.csv (part 128 of 471)
id,doi,doi_norm,donor,acceptor,donor_canonical,acceptor_canonical,donor_smiles,acceptor_smiles,voc,jsc,ff,pce,pce_recomputed,pce_relative_error_percent,pce_avg,pce_best,d_a_ratio,additive,additive_canonical,additive_ratio,device_structure,device_type,etl,etl_canonical,htl,htl_canonical,active_layer_thickness,solvent,solvent_canonical,annealing_temp,homo_d,lumo_d,eg_d,homo_a,lumo_a,eg_a
51786,10.1002/solr.202201012,10.1002/solr.202201012,PBDB-T,Y6,PBDB-T,Y6,CCCCC(CC)Cc1ccc(-c2c3cc(-c4ccc(-c5sc(-c6cccs6)c6c5C(=O)c5c(CC(CC)CCCC)sc(CC(CC)CCCC)c5C6=O)s4)sc3c(-c3ccc(CC(CC)CCCC)s3)c3ccsc23)s1,CCCCCCCCCCCc1c(/C=C2\C(=O)c3cc(F)c(F)cc3C2=C(C#N)C#N)sc2c1sc1c3c4nsnc4c4c5sc6c(CCCCCCCCCCC)c(/C=C7\C(=O)c8cc(F)c(F)cc8C7=C(C#N)C#N)sc6c5n(CC(CC)CCCC)c4c3n(CC(CC)CCCC)c21,0.689,26.0,65.4,11.7,11.715756,0.1346666666666637,11.3,11.7,,,,,inverted,inverted,ZnO,ZnO,MoO3,MoO3,,CF,chloroform,,-5.33,-3.48,,-5.65,-4.09,
51787,10.1002/solr.202201012,10.1002/solr.202201012,PM6,IPC-BEH-IC2F,PM6,IPC-BEH-IC2F,COC(=O)C(C)(C)c1cc(C)cc(-c2sc3c4sc5cc(/C=C6/C(=O)c7cc(F)cc(c7)C(=O)/C6=C\c6cc(C(C)(C)C(=O)OC)c(-c7cc(C)cc(C(C)(C)C(=O)OC)c7)s6)sc5c4c(C(C)(C)C(=O)OC)ccc2-3)c1,,0.898,21.1,59.0,11.2,11.179202,0.1856964285714215,10.9,11.2,,,,,inverted,inverted,ZnO,ZnO,MoO3,MoO3,,CB,chlorobenzene,,-5.56,-3.65,,,,
51788,10.1002/solr.202201012,10.1002/solr.202201012,PM6,IPC-BEH-IC2F,PM6,IPC-BEH-IC2F,COC(=O)C(C)(C)c1cc(C)cc(-c2sc3c4sc5cc(/C=C6/C(=O)c7cc(F)cc(c7)C(=O)/C6=C\c6cc(C(C)(C)C(=O)OC)c(-c7cc(C)cc(C(C)(C)C(=O)OC)c7)s6)sc5c4c(C(C)(C)C(=O)OC)ccc2-3)c1,,0.882,21.0,58.6,10.8,10.853891999999998,0.4989999999999778,10.4,10.8,,,,,inverted,inverted,ZnO,ZnO,MoO3,MoO3,,CF,chloroform,,-5.56,-3.65,,,,
51789,10.1002/solr.202201012,10.1002/solr.202201012,PBDB-T,IPC-BEH-IC2F,PBDB-T,IPC-BEH-IC2F,CCCCC(CC)Cc1ccc(-c2c3cc(-c4ccc(-c5sc(-c6cccs6)c6c5C(=O)c5c(CC(CC)CCCC)sc(CC(CC)CCCC)c5C6=O)s4)sc3c(-c3ccc(CC(CC)CCCC)s3)c3ccsc23)s1,,0.844,24.6,67.4,14.0,13.993857600000002,0.0438742857142721,13.8,14.0,,,,,inverted,inverted,ZnO,ZnO,MoO3,MoO3,,CB,chlorobenzene,,-5.33,-3.48,,,,
51790,10.1002/solr.202201012,10.1002/solr.202201012,PBDB-T,IPC-BEH-IC2F,PBDB-T,IPC-BEH-IC2F,CCCCC(CC)Cc1ccc(-c2c3cc(-c4ccc(-c5sc(-c6cccs6)c6c5C(=O)c5c(CC(CC)CCCC)sc(CC(CC)CCCC)c5C6=O)s4)sc3c(-c3ccc(CC(CC)CCCC)s3)c3ccsc23)s1,,0.841,24.2,66.9,13.6,13.6156218,0.1148661764706006,13.2,13.6,,,,,inverted,inverted,ZnO,ZnO,MoO3,MoO3,,CF,chloroform,,-5.33,-3.48,,,,
51791,10.1002/solr.202201023,10.1002/solr.202201023,PBDT-DPPD-TPD (P2),PCBM,PBDT-DPPD-TPD (P2),PCBM,,CCCCC(=O)OCC1(C2=CC=CC=C2)C3=CC=CC4=CC=CC5=CC=CC6=CC=CC7=CC=CC1=C7C6=C5C4=C3,0.89,7.76,42.0,2.88,2.900688,0.7183333333333425,2.77,2.88,,,,,Type I (X/X),conventional,,,PEDOT:PSS,,,chlorobenzene; dichloromethane,,60.0,,,,-6.1,-3.7,
51792,10.1002/solr.202201023,10.1002/solr.202201023,PBDT-DPPD-TPD (P2),PCBM,PBDT-DPPD-TPD (P2),PCBM,,CCCCC(=O)OCC1(C2=CC=CC=C2)C3=CC=CC4=CC=CC5=CC=CC6=CC=CC7=CC=CC1=C7C6=C5C4=C3,0.9,11.17,66.0,6.62,6.6349800000000005,0.2262839879154144,6.5,6.62,,,,,Type II (X/O),conventional,,,PEDOT:PSS,,,chlorobenzene; dichloromethane,,60.0,,,,-6.1,-3.7,
51793,10.1002/solr.202201023,10.1002/solr.202201023,PBDT-DPPD-TPD (P2),PCBM,PBDT-DPPD-TPD (P2),PCBM,,CCCCC(=O)OCC1(C2=CC=CC=C2)C3=CC=CC4=CC=CC5=CC=CC6=CC=CC7=CC=CC1=C7C6=C5C4=C3,0.87,6.82,44.0,2.61,2.610696,0.0266666666666678,2.61,2.61,,,,,Type III (O/X),conventional,,,PEDOT:PSS,,,chlorobenzene; dichloromethane,,60.0,,,,-6.1,-3.7,
51794,10.1002/solr.202201023,10.1002/solr.202201023,PBDT-DPPD-TPD (P2),PCBM,PBDT-DPPD-TPD (P2),PCBM,,CCCCC(=O)OCC1(C2=CC=CC=C2)C3=CC=CC4=CC=CC5=CC=CC6=CC=CC7=CC=CC1=C7C6=C5C4=C3,0.9,10.32,58.0,5.36,5.387040000000001,0.5044776119403058,5.22,5.36,,,,,Type-IV (O/O),conventional,,,PEDOT:PSS,,,chlorobenzene; dichloromethane,,60.0,,,,-6.1,-3.7,
51795,10.1002/solr.202201046,10.1002/solr.202201046,PBDB-T,VC11,PBDB-T,VC11,CCCCC(CC)Cc1ccc(-c2c3cc(-c4ccc(-c5sc(-c6cccs6)c6c5C(=O)c5c(CC(CC)CCCC)sc(CC(CC)CCCC)c5C6=O)s4)sc3c(-c3ccc(CC(CC)CCCC)s3)c3ccsc23)s1,,1.02,17.42,61.0,10.84,10.838724000000004,0.0117712177121509,10.71,10.84,1:1.4,DIO,DIO,,ITO/PEDOT:PSS/active layer/PFN/Al,conventional,PFN,PFN,PEDOT:PSS,PEDOT:PSS,,chloroform,chloroform,,-5.33,-3.48,,,,
51796,10.1002/solr.202201046,10.1002/solr.202201046,VC11,Y6,VC11,Y6,,CCCCCCCCCCCc1c(/C=C2\C(=O)c3cc(F)c(F)cc3C2=C(C#N)C#N)sc2c1sc1c3c4nsnc4c4c5sc6c(CCCCCCCCCCC)c(/C=C7\C(=O)c8cc(F)c(F)cc8C7=C(C#N)C#N)sc6c5n(CC(CC)CCCC)c4c3n(CC(CC)CCCC)c21,0.86,16.38,56.0,7.89,7.888608,0.0176425855513315,7.73,7.89,1:1.2,DIO,DIO,,ITO/PEDOT:PSS/active layer/PFN/Al,conventional,PFN,PFN,PEDOT:PSS,PEDOT:PSS,,chloroform,chloroform,,,,,-5.65,-4.09,
51797,10.1002/solr.202201046,10.1002/solr.202201046,PBDB-T,Y6,PBDB-T,Y6,CCCCC(CC)Cc1ccc(-c2c3cc(-c4ccc(-c5sc(-c6cccs6)c6c5C(=O)c5c(CC(CC)CCCC)sc(CC(CC)CCCC)c5C6=O)s4)sc3c(-c3ccc(CC(CC)CCCC)s3)c3ccsc23)s1,CCCCCCCCCCCc1c(/C=C2\C(=O)c3cc(F)c(F)cc3C2=C(C#N)C#N)sc2c1sc1c3c4nsnc4c4c5sc6c(CCCCCCCCCCC)c(/C=C7\C(=O)c8cc(F)c(F)cc8C7=C(C#N)C#N)sc6c5n(CC(CC)CCCC)c4c3n(CC(CC)CCCC)c21,0.83,21.54,67.0,11.98,11.978394000000002,0.0134056761268688,11.84,11.98,1:1.2,DIO,DIO,,ITO/PEDOT:PSS/active layer/PFN/Al,conventional,PFN,PFN,PEDOT:PSS,PEDOT:PSS,,chloroform,chloroform,,-5.33,-3.48,,-5.65,-4.09,
51799,10.1002/solr.202201062,10.1002/solr.202201062,BTR-Cl,BTP-FCl-FCl,BTR-Cl,BTP-FCl-FCl,CCCCCCc1cc(-c2cc3c(-c4cc(Cl)c(CC(CC)CCCC)s4)c4sc(-c5cc(CCCCCC)c(-c6cc(CCCCCC)c(-c7ccc(/C=C8/SC(=S)N(CCCCCC)C8=O)s7)s6)s5)cc4c(-c4cc(Cl)c(CC(CC)CCCC)s4)c3s2)sc1-c1cc(CCCCCC)c(-c2ccc(/C=C3\SC(=S)N(CC(CC)CCCC)C3=O)s2)s1,CCCCCCCCCCCc1c(/C=C2\C(=O)c3cc(Cl)c(F)cc3C2=C(C#N)C#N)sc2c1sc1c3c4nsnc4c4c5sc6c(CCCCCCCCCCC)c(/C=C7\C(=O)c8cc(Cl)c(F)cc8C7=C(C#N)C#N)sc6c5n(CC(CC)CCCC)c4c3n(CC(CC)CCCC)c21,0.8268,24.33,75.94,15.27,15.276123813599998,0.0401035599214052,15.15,15.27,,,,,ITO/PEDOT:PSS/active layer/Phen-NaDPO/Ag,conventional,Phen-NaDPO,Phen-NaDPO,PEDOT:PSS,PEDOT:PSS,,,,,-5.46,-3.7,,,,
51800,10.1002/solr.202201062,10.1002/solr.202201062,BTR-Cl,BTP-FBr-FBr,BTR-Cl,BTP-FBr-FBr,CCCCCCc1cc(-c2cc3c(-c4cc(Cl)c(CC(CC)CCCC)s4)c4sc(-c5cc(CCCCCC)c(-c6cc(CCCCCC)c(-c7ccc(/C=C8/SC(=S)N(CCCCCC)C8=O)s7)s6)s5)cc4c(-c4cc(Cl)c(CC(CC)CCCC)s4)c3s2)sc1-c1cc(CCCCCC)c(-c2ccc(/C=C3\SC(=S)N(CC(CC)CCCC)C3=O)s2)s1,,0.8417,23.56,74.57,14.79,14.787568056399996,0.0164431615956936,14.53,14.79,,,,,ITO/PEDOT:PSS/active layer/Phen-NaDPO/Ag,conventional,Phen-NaDPO,Phen-NaDPO,PEDOT:PSS,PEDOT:PSS,,,,,-5.46,-3.7,,,,
51801,10.1002/solr.202201062,10.1002/solr.202201062,BTR-Cl,BTP-FI-FI,BTR-Cl,BTP-FI-FI,CCCCCCc1cc(-c2cc3c(-c4cc(Cl)c(CC(CC)CCCC)s4)c4sc(-c5cc(CCCCCC)c(-c6cc(CCCCCC)c(-c7ccc(/C=C8/SC(=S)N(CCCCCC)C8=O)s7)s6)s5)cc4c(-c4cc(Cl)c(CC(CC)CCCC)s4)c3s2)sc1-c1cc(CCCCCC)c(-c2ccc(/C=C3\SC(=S)N(CC(CC)CCCC)C3=O)s2)s1,,0.8545,21.75,69.63,13.3,12.940996612499998,2.699273590225588,12.94,13.3,,,,,ITO/PEDOT:PSS/active layer/Phen-NaDPO/Ag,conventional,Phen-NaDPO,Phen-NaDPO,PEDOT:PSS,PEDOT:PSS,,,,,-5.46,-3.7,,,,
51802,10.1002/solr.202201076,10.1002/solr.202201076,PM6,Y6-2BrO,PM6,Y6-2BrO,COC(=O)C(C)(C)c1cc(C)cc(-c2sc3c4sc5cc(/C=C6/C(=O)c7cc(F)cc(c7)C(=O)/C6=C\c6cc(C(C)(C)C(=O)OC)c(-c7cc(C)cc(C(C)(C)C(=O)OC)c7)s6)sc5c4c(C(C)(C)C(=O)OC)ccc2-3)c1,,0.94,21.1,66.4,13.24,13.169776000000002,0.5303927492446967,12.89,13.24,,Control,,,ITO/PEDOT:PSS/PM6/EA/Y6-BrO/PDIN/Ag,conventional,PDIN,PDIN,PEDOT:PSS,PEDOT:PSS,97.24,,,,-5.56,-3.65,,,,
51803,10.1002/solr.202201076,10.1002/solr.202201076,PM6,Y6-2BrO,PM6,Y6-2BrO,COC(=O)C(C)(C)c1cc(C)cc(-c2sc3c4sc5cc(/C=C6/C(=O)c7cc(F)cc(c7)C(=O)/C6=C\c6cc(C(C)(C)C(=O)OC)c(-c7cc(C)cc(C(C)(C)C(=O)OC)c7)s6)sc5c4c(C(C)(C)C(=O)OC)ccc2-3)c1,,0.94,21.7,66.6,13.62,13.585068,0.2564757709251066,13.26,13.62,,With BV,BV,,ITO/PEDOT:PSS/PM6/EA/Y6-BrO/PDIN/Ag,conventional,PDIN,PDIN,PEDOT:PSS,PEDOT:PSS,97.24,,,,-5.56,-3.65,,,,
51804,10.1002/solr.202201076,10.1002/solr.202201076,PM6,Y6-2BrO,PM6,Y6-2BrO,COC(=O)C(C)(C)c1cc(C)cc(-c2sc3c4sc5cc(/C=C6/C(=O)c7cc(F)cc(c7)C(=O)/C6=C\c6cc(C(C)(C)C(=O)OC)c(-c7cc(C)cc(C(C)(C)C(=O)OC)c7)s6)sc5c4c(C(C)(C)C(=O)OC)ccc2-3)c1,,0.95,22.1,68.1,14.3,14.297595,0.016818181818191,13.95,14.3,,With BV + EA,BV+EA,,ITO/PEDOT:PSS/PM6/EA/Y6-BrO/PDIN/Ag,conventional,PDIN,PDIN,PEDOT:PSS,PEDOT:PSS,97.24,,,,-5.56,-3.65,,,,
51805,10.1002/solr.202201084,10.1002/solr.202201084,D18-Cl,N3,D18-Cl,N3,CCCCCCC(CCCC)Cc1csc(-c2cc3c4nsnc4c4cc(-c5cc(CC(CCCC)CCCCCC)c(-c6cc7c(-c8cc(Cl)c(CC(CC)CCCC)s8)c8sccc8c(-c8cc(Cl)c(CC(CC)CCCC)s8)c7s6)s5)sc4c3s2)c1,CCCCCCCCCCCC1=C(/C=C2\C(=O)C3=CC(F)=C(F)C=C3C2=C(C#N)C#N)SC2=C1SC1=C2N(CCC(CC)CCCC)C2=C1C1=NSN=C1C1=C2N(CCC(CC)CCCC)C2=C1SC1=C2SC(/C=C2\C(=O)C3=CC(F)=C(F)C=C3C2=C(C#N)C#N)=C1CCCCCCCCCCC,0.854,26.58,75.77,17.15,17.199274764,0.2873164081632638,17.06,17.15,,w/o,,,ITO/PEDOT:PSS/active layer/PNDIT-F3N/Ag,conventional,PNDIT-F3N,PNDIT-F3N,PEDOT:PSS,PEDOT:PSS,,,,,-5.51,-2.77,,-5.64,-3.86,
51806,10.1002/solr.202201084,10.1002/solr.202201084,D18-Cl,N3,D18-Cl,N3,CCCCCCC(CCCC)Cc1csc(-c2cc3c4nsnc4c4cc(-c5cc(CC(CCCC)CCCCCC)c(-c6cc7c(-c8cc(Cl)c(CC(CC)CCCC)s8)c8sccc8c(-c8cc(Cl)c(CC(CC)CCCC)s8)c7s6)s5)sc4c3s2)c1,CCCCCCCCCCCC1=C(/C=C2\C(=O)C3=CC(F)=C(F)C=C3C2=C(C#N)C#N)SC2=C1SC1=C2N(CCC(CC)CCCC)C2=C1C1=NSN=C1C1=C2N(CCC(CC)CCCC)C2=C1SC1=C2SC(/C=C2\C(=O)C3=CC(F)=C(F)C=C3C2=C(C#N)C#N)=C1CCCCCCCCCCC,0.848,27.05,75.45,17.39,17.307022800000002,0.477154686601486,17.29,17.39,,DPE,DPE,,ITO/PEDOT:PSS/active layer/PNDIT-F3N/Ag,conventional,PNDIT-F3N,PNDIT-F3N,PEDOT:PSS,PEDOT:PSS,,,,,-5.51,-2.77,,-5.64,-3.86,
51807,10.1002/solr.202201084,10.1002/solr.202201084,D18-Cl,N3,D18-Cl,N3,CCCCCCC(CCCC)Cc1csc(-c2cc3c4nsnc4c4cc(-c5cc(CC(CCCC)CCCCCC)c(-c6cc7c(-c8cc(Cl)c(CC(CC)CCCC)s8)c8sccc8c(-c8cc(Cl)c(CC(CC)CCCC)s8)c7s6)s5)sc4c3s2)c1,CCCCCCCCCCCC1=C(/C=C2\C(=O)C3=CC(F)=C(F)C=C3C2=C(C#N)C#N)SC2=C1SC1=C2N(CCC(CC)CCCC)C2=C1C1=NSN=C1C1=C2N(CCC(CC)CCCC)C2=C1SC1=C2SC(/C=C2\C(=O)C3=CC(F)=C(F)C=C3C2=C(C#N)C#N)=C1CCCCCCCCCCC,0.862,27.29,76.2,17.91,17.92527276,0.0852750418760382,17.76,17.91,,TOHA,TOHA,,ITO/PEDOT:PSS/active layer/PNDIT-F3N/Ag,conventional,PNDIT-F3N,PNDIT-F3N,PEDOT:PSS,PEDOT:PSS,,,,,-5.51,-2.77,,-5.64,-3.86,
51808,10.1002/solr.202201090,10.1002/solr.202201090,PM6,Y6,PM6,Y6,COC(=O)C(C)(C)c1cc(C)cc(-c2sc3c4sc5cc(/C=C6/C(=O)c7cc(F)cc(c7)C(=O)/C6=C\c6cc(C(C)(C)C(=O)OC)c(-c7cc(C)cc(C(C)(C)C(=O)OC)c7)s6)sc5c4c(C(C)(C)C(=O)OC)ccc2-3)c1,CCCCCCCCCCCc1c(/C=C2\C(=O)c3cc(F)c(F)cc3C2=C(C#N)C#N)sc2c1sc1c3c4nsnc4c4c5sc6c(CCCCCCCCCCC)c(/C=C7\C(=O)c8cc(F)c(F)cc8C7=C(C#N)C#N)sc6c5n(CC(CC)CCCC)c4c3n(CC(CC)CCCC)c21,0.839,25.97,75.0,16.34,16.3416225,0.0099296205630346,,,1:1.2 (BHJ),,,,ITO/PEDOT:PSS/active layer 1/active layer 2/PFN-Br/Ag,conventional,PFN-Br,PFN-Br,PEDOT:PSS,PEDOT:PSS,115.0,chloroform,chloroform,,-5.56,-3.65,,-5.65,-4.09,
51809,10.1002/solr.202201090,10.1002/solr.202201090,PM6,Y6,PM6,Y6,COC(=O)C(C)(C)c1cc(C)cc(-c2sc3c4sc5cc(/C=C6/C(=O)c7cc(F)cc(c7)C(=O)/C6=C\c6cc(C(C)(C)C(=O)OC)c(-c7cc(C)cc(C(C)(C)C(=O)OC)c7)s6)sc5c4c(C(C)(C)C(=O)OC)ccc2-3)c1,CCCCCCCCCCCc1c(/C=C2\C(=O)c3cc(F)c(F)cc3C2=C(C#N)C#N)sc2c1sc1c3c4nsnc4c4c5sc6c(CCCCCCCCCCC)c(/C=C7\C(=O)c8cc(F)c(F)cc8C7=C(C#N)C#N)sc6c5n(CC(CC)CCCC)c4c3n(CC(CC)CCCC)c21,0.84,25.93,75.0,16.3,16.3359,0.2202453987729941,,,1:1.2/1:1.2,,,,ITO/PEDOT:PSS/active layer 1/active layer 2/PFN-Br/Ag,conventional,PFN-Br,PFN-Br,PEDOT:PSS,PEDOT:PSS,115.0,chloroform,chloroform,,-5.56,-3.65,,-5.65,-4.09,
51810,10.1002/solr.202201090,10.1002/solr.202201090,PM6,Y6,PM6,Y6,COC(=O)C(C)(C)c1cc(C)cc(-c2sc3c4sc5cc(/C=C6/C(=O)c7cc(F)cc(c7)C(=O)/C6=C\c6cc(C(C)(C)C(=O)OC)c(-c7cc(C)cc(C(C)(C)C(=O)OC)c7)s6)sc5c4c(C(C)(C)C(=O)OC)ccc2-3)c1,CCCCCCCCCCCc1c(/C=C2\C(=O)c3cc(F)c(F)cc3C2=C(C#N)C#N)sc2c1sc1c3c4nsnc4c4c5sc6c(CCCCCCCCCCC)c(/C=C7\C(=O)c8cc(F)c(F)cc8C7=C(C#N)C#N)sc6c5n(CC(CC)CCCC)c4c3n(CC(CC)CCCC)c21,0.84,26.39,76.0,16.85,16.847376,0.0155727002967409,,,1:1/1:1.4,,,,ITO/PEDOT:PSS/active layer 1/active layer 2/PFN-Br/Ag,conventional,PFN-Br,PFN-Br,PEDOT:PSS,PEDOT:PSS,115.0,chloroform,chloroform,,-5.56,-3.65,,-5.65,-4.09,
51811,10.1002/solr.202201090,10.1002/solr.202201090,PM6,Y6,PM6,Y6,COC(=O)C(C)(C)c1cc(C)cc(-c2sc3c4sc5cc(/C=C6/C(=O)c7cc(F)cc(c7)C(=O)/C6=C\c6cc(C(C)(C)C(=O)OC)c(-c7cc(C)cc(C(C)(C)C(=O)OC)c7)s6)sc5c4c(C(C)(C)C(=O)OC)ccc2-3)c1,CCCCCCCCCCCc1c(/C=C2\C(=O)c3cc(F)c(F)cc3C2=C(C#N)C#N)sc2c1sc1c3c4nsnc4c4c5sc6c(CCCCCCCCCCC)c(/C=C7\C(=O)c8cc(F)c(F)cc8C7=C(C#N)C#N)sc6c5n(CC(CC)CCCC)c4c3n(CC(CC)CCCC)c21,0.843,26.63,79.0,17.73,17.7347811,0.0269661590524471,,,1:0.8/1:1.6,,,,ITO/PEDOT:PSS/active layer 1/active layer 2/PFN-Br/Ag,conventional,PFN-Br,PFN-Br,PEDOT:PSS,PEDOT:PSS,140.0,chloroform,chloroform,,-5.56,-3.65,,-5.65,-4.09,
51812,10.1002/solr.202201090,10.1002/solr.202201090,PM6,Y6,PM6,Y6,COC(=O)C(C)(C)c1cc(C)cc(-c2sc3c4sc5cc(/C=C6/C(=O)c7cc(F)cc(c7)C(=O)/C6=C\c6cc(C(C)(C)C(=O)OC)c(-c7cc(C)cc(C(C)(C)C(=O)OC)c7)s6)sc5c4c(C(C)(C)C(=O)OC)ccc2-3)c1,CCCCCCCCCCCc1c(/C=C2\C(=O)c3cc(F)c(F)cc3C2=C(C#N)C#N)sc2c1sc1c3c4nsnc4c4c5sc6c(CCCCCCCCCCC)c(/C=C7\C(=O)c8cc(F)c(F)cc8C7=C(C#N)C#N)sc6c5n(CC(CC)CCCC)c4c3n(CC(CC)CCCC)c21,0.842,26.34,77.0,17.08,17.0772756,0.0159508196721205,,,1:0.6/1:1.8,,,,ITO/PEDOT:PSS/active layer 1/active layer 2/PFN-Br/Ag,conventional,PFN-Br,PFN-Br,PEDOT:PSS,PEDOT:PSS,140.0,chloroform,chloroform,,-5.56,-3.65,,-5.65,-4.09,
51813,10.1002/solr.202201090,10.1002/solr.202201090,PTQ10,Y6,PTQ10,Y6,CCCCCCCCC(CCCCCC)COc1cnc2c(-c3cccs3)c(F)c(F)cc2n1,CCCCCCCCCCCc1c(/C=C2\C(=O)c3cc(F)c(F)cc3C2=C(C#N)C#N)sc2c1sc1c3c4nsnc4c4c5sc6c(CCCCCCCCCCC)c(/C=C7\C(=O)c8cc(F)c(F)cc8C7=C(C#N)C#N)sc6c5n(CC(CC)CCCC)c4c3n(CC(CC)CCCC)c21,0.85,26.04,76.0,16.82,16.821839999999998,0.0109393579072404,,,1:1.2 (BHJ),,,,ITO/PEDOT:PSS/active layer 1/active layer 2/PFN-Br/Ag,conventional,PFN-Br,PFN-Br,PEDOT:PSS,PEDOT:PSS,120.0,chloroform,chloroform,,-5.54,-2.92,,-5.65,-4.09,
51814,10.1002/solr.202201090,10.1002/solr.202201090,PTQ10,Y6,PTQ10,Y6,CCCCCCCCC(CCCCCC)COc1cnc2c(-c3cccs3)c(F)c(F)cc2n1,CCCCCCCCCCCc1c(/C=C2\C(=O)c3cc(F)c(F)cc3C2=C(C#N)C#N)sc2c1sc1c3c4nsnc4c4c5sc6c(CCCCCCCCCCC)c(/C=C7\C(=O)c8cc(F)c(F)cc8C7=C(C#N)C#N)sc6c5n(CC(CC)CCCC)c4c3n(CC(CC)CCCC)c21,0.846,25.85,75.0,16.4,16.401825,0.0111280487804889,,,1:1.2/1:1.2,,,,ITO/PEDOT:PSS/active layer 1/active layer 2/PFN-Br/Ag,conventional,PFN-Br,PFN-Br,PEDOT:PSS,PEDOT:PSS,120.0,chloroform,chloroform,,-5.54,-2.92,,-5.65,-4.09,
51815,10.1002/solr.202201090,10.1002/solr.202201090,PTQ10,Y6,PTQ10,Y6,CCCCCCCCC(CCCCCC)COc1cnc2c(-c3cccs3)c(F)c(F)cc2n1,CCCCCCCCCCCc1c(/C=C2\C(=O)c3cc(F)c(F)cc3C2=C(C#N)C#N)sc2c1sc1c3c4nsnc4c4c5sc6c(CCCCCCCCCCC)c(/C=C7\C(=O)c8cc(F)c(F)cc8C7=C(C#N)C#N)sc6c5n(CC(CC)CCCC)c4c3n(CC(CC)CCCC)c21,0.855,26.7,78.0,17.81,17.80623,0.0211678832116753,,,1:1.0/1:1.4,,,,ITO/PEDOT:PSS/active layer 1/active layer 2/PFN-Br/Ag,conventional,PFN-Br,PFN-Br,PEDOT:PSS,PEDOT:PSS,130.0,chloroform,chloroform,,-5.54,-2.92,,-5.65,-4.09,
51816,10.1002/solr.202201090,10.1002/solr.202201090,PTQ10,Y6,PTQ10,Y6,CCCCCCCCC(CCCCCC)COc1cnc2c(-c3cccs3)c(F)c(F)cc2n1,CCCCCCCCCCCc1c(/C=C2\C(=O)c3cc(F)c(F)cc3C2=C(C#N)C#N)sc2c1sc1c3c4nsnc4c4c5sc6c(CCCCCCCCCCC)c(/C=C7\C(=O)c8cc(F)c(F)cc8C7=C(C#N)C#N)sc6c5n(CC(CC)CCCC)c4c3n(CC(CC)CCCC)c21,0.853,26.39,77.0,17.33,17.3332159,0.0185568378534374,,,1:0.8/1:1.6,,,,ITO/PEDOT:PSS/active layer 1/active layer 2/PFN-Br/Ag,conventional,PFN-Br,PFN-Br,PEDOT:PSS,PEDOT:PSS,130.0,chloroform,chloroform,,-5.54,-2.92,,-5.65,-4.09,
51817,10.1002/solr.202201106,10.1002/solr.202201106,PM6,BO-4Cl,PM6,BO-4Cl,COC(=O)C(C)(C)c1cc(C)cc(-c2sc3c4sc5cc(/C=C6/C(=O)c7cc(F)cc(c7)C(=O)/C6=C\c6cc(C(C)(C)C(=O)OC)c(-c7cc(C)cc(C(C)(C)C(=O)OC)c7)s6)sc5c4c(C(C)(C)C(=O)OC)ccc2-3)c1,CCCCCCCCCCCc1c(/C=C2\C(=O)c3cc(Cl)c(Cl)cc3C2=C(C#N)C#N)sc2c1sc1c3c4nsnc4c4c5sc6c(CCCCCCCCCCC)c(/C=C7\C(=O)c8cc(Cl)c(Cl)cc8C7=C(C#N)C#N)sc6c5n(CC(CCCC)CCCCCC)c4c3n(CC(CCCC)CCCCCC)c21,0.807,26.7,69.1,14.9,14.8889079,0.0744436241610793,14.7,14.9,,,,,ITO/PM6:BO-4Cl/PFN-Br/Ag,,PFN-Br,PFN-Br,,,,,,,-5.56,-3.65,,-5.68,-4.1,
51818,10.1002/solr.202201106,10.1002/solr.202201106,PM6,BO-4Cl,PM6,BO-4Cl,COC(=O)C(C)(C)c1cc(C)cc(-c2sc3c4sc5cc(/C=C6/C(=O)c7cc(F)cc(c7)C(=O)/C6=C\c6cc(C(C)(C)C(=O)OC)c(-c7cc(C)cc(C(C)(C)C(=O)OC)c7)s6)sc5c4c(C(C)(C)C(=O)OC)ccc2-3)c1,CCCCCCCCCCCc1c(/C=C2\C(=O)c3cc(Cl)c(Cl)cc3C2=C(C#N)C#N)sc2c1sc1c3c4nsnc4c4c5sc6c(CCCCCCCCCCC)c(/C=C7\C(=O)c8cc(Cl)c(Cl)cc8C7=C(C#N)C#N)sc6c5n(CC(CCCC)CCCCCC)c4c3n(CC(CCCC)CCCCCC)c21,0.846,27.6,74.8,17.4,17.465500799999997,0.376441379310338,17.4,17.4,,,,,ITO/PEDOT:PSS/PM6:BO-4Cl/PFN-Br/Ag,conventional,PFN-Br,PFN-Br,PEDOT:PSS,PEDOT:PSS,,,,,-5.56,-3.65,,-5.68,-4.1,
51819,10.1002/solr.202201106,10.1002/solr.202201106,PM6,BO-4Cl,PM6,BO-4Cl,COC(=O)C(C)(C)c1cc(C)cc(-c2sc3c4sc5cc(/C=C6/C(=O)c7cc(F)cc(c7)C(=O)/C6=C\c6cc(C(C)(C)C(=O)OC)c(-c7cc(C)cc(C(C)(C)C(=O)OC)c7)s6)sc5c4c(C(C)(C)C(=O)OC)ccc2-3)c1,CCCCCCCCCCCc1c(/C=C2\C(=O)c3cc(Cl)c(Cl)cc3C2=C(C#N)C#N)sc2c1sc1c3c4nsnc4c4c5sc6c(CCCCCCCCCCC)c(/C=C7\C(=O)c8cc(Cl)c(Cl)cc8C7=C(C#N)C#N)sc6c5n(CC(CCCC)CCCCCC)c4c3n(CC(CCCC)CCCCCC)c21,0.838,28.6,72.7,17.4,17.4238636,0.1371471264367936,17.3,17.4,,,,,ITO/BnPA/PM6:BO-4Cl/PFN-Br/Ag,,PFN-Br,PFN-Br,BnPA,BnPA,,,,,-5.56,-3.65,,-5.68,-4.1,
51820,10.1002/solr.202201106,10.1002/solr.202201106,PM6,BO-4Cl,PM6,BO-4Cl,COC(=O)C(C)(C)c1cc(C)cc(-c2sc3c4sc5cc(/C=C6/C(=O)c7cc(F)cc(c7)C(=O)/C6=C\c6cc(C(C)(C)C(=O)OC)c(-c7cc(C)cc(C(C)(C)C(=O)OC)c7)s6)sc5c4c(C(C)(C)C(=O)OC)ccc2-3)c1,CCCCCCCCCCCc1c(/C=C2\C(=O)c3cc(Cl)c(Cl)cc3C2=C(C#N)C#N)sc2c1sc1c3c4nsnc4c4c5sc6c(CCCCCCCCCCC)c(/C=C7\C(=O)c8cc(Cl)c(Cl)cc8C7=C(C#N)C#N)sc6c5n(CC(CCCC)CCCCCC)c4c3n(CC(CCCC)CCCCCC)c21,0.837,28.4,75.1,17.8,17.851870799999997,0.2914089887640231,17.5,17.8,,,,,ITO/F5BnPA/PM6:BO-4Cl/PFN-Br/Ag,,PFN-Br,PFN-Br,F5BnPA,F5BnPA,,,,,-5.56,-3.65,,-5.68,-4.1,
51821,10.1002/solr.202201106,10.1002/solr.202201106,PM6,BO-4Cl,PM6,BO-4Cl,COC(=O)C(C)(C)c1cc(C)cc(-c2sc3c4sc5cc(/C=C6/C(=O)c7cc(F)cc(c7)C(=O)/C6=C\c6cc(C(C)(C)C(=O)OC)c(-c7cc(C)cc(C(C)(C)C(=O)OC)c7)s6)sc5c4c(C(C)(C)C(=O)OC)ccc2-3)c1,CCCCCCCCCCCc1c(/C=C2\C(=O)c3cc(Cl)c(Cl)cc3C2=C(C#N)C#N)sc2c1sc1c3c4nsnc4c4c5sc6c(CCCCCCCCCCC)c(/C=C7\C(=O)c8cc(Cl)c(Cl)cc8C7=C(C#N)C#N)sc6c5n(CC(CCCC)CCCCCC)c4c3n(CC(CCCC)CCCCCC)c21,0.845,28.7,74.4,18.0,18.043116,0.2395333333333403,17.8,18.0,,,,,ITO/BnPA:F5BnPA/PM6:BO-4Cl/PFN-Br/Ag,,PFN-Br,PFN-Br,BnPA:F5BnPA,BnPA:F5BnPA,,,,,-5.56,-3.65,,-5.68,-4.1,
51822,10.1002/solr.202201106,10.1002/solr.202201106,PM6,BO-4Cl,PM6,BO-4Cl,COC(=O)C(C)(C)c1cc(C)cc(-c2sc3c4sc5cc(/C=C6/C(=O)c7cc(F)cc(c7)C(=O)/C6=C\c6cc(C(C)(C)C(=O)OC)c(-c7cc(C)cc(C(C)(C)C(=O)OC)c7)s6)sc5c4c(C(C)(C)C(=O)OC)ccc2-3)c1,CCCCCCCCCCCc1c(/C=C2\C(=O)c3cc(Cl)c(Cl)cc3C2=C(C#N)C#N)sc2c1sc1c3c4nsnc4c4c5sc6c(CCCCCCCCCCC)c(/C=C7\C(=O)c8cc(Cl)c(Cl)cc8C7=C(C#N)C#N)sc6c5n(CC(CCCC)CCCCCC)c4c3n(CC(CCCC)CCCCCC)c21,0.788,26.6,58.3,12.2,12.2201464,0.165134426229521,11.8,12.2,,,,,ITO/BnPA:F5BnPA/PM6:BO-4Cl/PFN-Br/Ag,,PFN-Br,PFN-Br,BnPA:F5BnPA,BnPA:F5BnPA,,,,,-5.56,-3.65,,-5.68,-4.1,
51823,10.1002/solr.202201106,10.1002/solr.202201106,PM6,BO-4Cl,PM6,BO-4Cl,COC(=O)C(C)(C)c1cc(C)cc(-c2sc3c4sc5cc(/C=C6/C(=O)c7cc(F)cc(c7)C(=O)/C6=C\c6cc(C(C)(C)C(=O)OC)c(-c7cc(C)cc(C(C)(C)C(=O)OC)c7)s6)sc5c4c(C(C)(C)C(=O)OC)ccc2-3)c1,CCCCCCCCCCCc1c(/C=C2\C(=O)c3cc(Cl)c(Cl)cc3C2=C(C#N)C#N)sc2c1sc1c3c4nsnc4c4c5sc6c(CCCCCCCCCCC)c(/C=C7\C(=O)c8cc(Cl)c(Cl)cc8C7=C(C#N)C#N)sc6c5n(CC(CCCC)CCCCCC)c4c3n(CC(CCCC)CCCCCC)c21,0.856,27.7,64.3,15.2,15.246301599999995,0.3046157894736699,14.8,15.2,,,,,ITO/BnPA:F5BnPA/PM6:BO-4Cl/PFN-Br/Ag,,PFN-Br,PFN-Br,PEDOT:PSS,BnPA:F5BnPA,,,,,-5.56,-3.65,,-5.68,-4.1,
51824,10.1002/solr.202201106,10.1002/solr.202201106,PM6,BO-4Cl,PM6,BO-4Cl,COC(=O)C(C)(C)c1cc(C)cc(-c2sc3c4sc5cc(/C=C6/C(=O)c7cc(F)cc(c7)C(=O)/C6=C\c6cc(C(C)(C)C(=O)OC)c(-c7cc(C)cc(C(C)(C)C(=O)OC)c7)s6)sc5c4c(C(C)(C)C(=O)OC)ccc2-3)c1,CCCCCCCCCCCc1c(/C=C2\C(=O)c3cc(Cl)c(Cl)cc3C2=C(C#N)C#N)sc2c1sc1c3c4nsnc4c4c5sc6c(CCCCCCCCCCC)c(/C=C7\C(=O)c8cc(Cl)c(Cl)cc8C7=C(C#N)C#N)sc6c5n(CC(CCCC)CCCCCC)c4c3n(CC(CCCC)CCCCCC)c21,0.856,28.7,60.7,14.9,14.9122904,0.0824859060402649,14.5,14.9,,,,,ITO/BnPA:F5BnPA/PM6:BO-4Cl/PFN-Br/Ag,,PFN-Br,PFN-Br,BnPA,BnPA:F5BnPA,,,,,-5.56,-3.65,,-5.68,-4.1,
51825,10.1002/solr.202201106,10.1002/solr.202201106,PM6,BO-4Cl,PM6,BO-4Cl,COC(=O)C(C)(C)c1cc(C)cc(-c2sc3c4sc5cc(/C=C6/C(=O)c7cc(F)cc(c7)C(=O)/C6=C\c6cc(C(C)(C)C(=O)OC)c(-c7cc(C)cc(C(C)(C)C(=O)OC)c7)s6)sc5c4c(C(C)(C)C(=O)OC)ccc2-3)c1,CCCCCCCCCCCc1c(/C=C2\C(=O)c3cc(Cl)c(Cl)cc3C2=C(C#N)C#N)sc2c1sc1c3c4nsnc4c4c5sc6c(CCCCCCCCCCC)c(/C=C7\C(=O)c8cc(Cl)c(Cl)cc8C7=C(C#N)C#N)sc6c5n(CC(CCCC)CCCCCC)c4c3n(CC(CCCC)CCCCCC)c21,0.851,28.6,62.2,15.0,15.1386092,0.9240613333333416,14.6,15.0,,,,,ITO/BnPA:F5BnPA/PM6:BO-4Cl/PFN-Br/Ag,,PFN-Br,PFN-Br,F5BnPA,BnPA:F5BnPA,,,,,-5.56,-3.65,,-5.68,-4.1,
51826,10.1002/solr.202201106,10.1002/solr.202201106,PM6,BO-4Cl,PM6,BO-4Cl,COC(=O)C(C)(C)c1cc(C)cc(-c2sc3c4sc5cc(/C=C6/C(=O)c7cc(F)cc(c7)C(=O)/C6=C\c6cc(C(C)(C)C(=O)OC)c(-c7cc(C)cc(C(C)(C)C(=O)OC)c7)s6)sc5c4c(C(C)(C)C(=O)OC)ccc2-3)c1,CCCCCCCCCCCc1c(/C=C2\C(=O)c3cc(Cl)c(Cl)cc3C2=C(C#N)C#N)sc2c1sc1c3c4nsnc4c4c5sc6c(CCCCCCCCCCC)c(/C=C7\C(=O)c8cc(Cl)c(Cl)cc8C7=C(C#N)C#N)sc6c5n(CC(CCCC)CCCCCC)c4c3n(CC(CCCC)CCCCCC)c21,0.855,29.3,61.1,15.3,15.3064665,0.0422647058823539,14.9,15.3,,,,,ITO/BnPA:F5BnPA/PM6:BO-4Cl/PFN-Br/Ag,,PFN-Br,PFN-Br,BnPA:F5BnPA,BnPA:F5BnPA,,,,,-5.56,-3.65,,-5.68,-4.1,
51829,10.1002/solr.202201134,10.1002/solr.202201134,PBDBT,PF5-Y5,PBDBT,PF5-Y5,CCCCC(CC)Cc1sc(-c2c3cc(-c4cccc5nsnc45)sc3c(-c3cc(Cl)c(CC(CC)CCCC)s3)c3ccsc23)cc1Cl,CCCCCCCCCCCc1c(/C=C2\C(=O)c3ccccc3C2=C(C#N)C#N)sc2c1sc1c3c4nsnc4c4c5sc6c(CCCCCCCCCCC)c(/C=C7\C(=O)c8cc(-c9cc%10c(-c%11cc(CCCCCC)c(CC(CC)CCCC)s%11)c%11sccc%11c(-c%11cc(CCCCCC)c(CC(CC)CCCC)s%11)c%10s9)ccc8C7=C(C#N)C#N)sc6c5n(CC(CC)CCCC)c4c3n(CC(CC)CCCC)c21,0.92,15.7,60.0,8.66,8.666400000000001,0.0739030023094812,8.39,8.66,4:3,,,,ITO/PEDOT:PSS/PBDBT:PF5-Y5/PDINO/Al,conventional,PDINO,PDINO,PEDOT:PSS,PEDOT:PSS,,CB,chlorobenzene,,-5.33,-3.48,,-5.52,-3.84,
51830,10.1002/solr.202201134,10.1002/solr.202201134,PBDBT,PF5-Y5,PBDBT,PF5-Y5,CCCCC(CC)Cc1sc(-c2c3cc(-c4cccc5nsnc45)sc3c(-c3cc(Cl)c(CC(CC)CCCC)s3)c3ccsc23)cc1Cl,CCCCCCCCCCCc1c(/C=C2\C(=O)c3ccccc3C2=C(C#N)C#N)sc2c1sc1c3c4nsnc4c4c5sc6c(CCCCCCCCCCC)c(/C=C7\C(=O)c8cc(-c9cc%10c(-c%11cc(CCCCCC)c(CC(CC)CCCC)s%11)c%11sccc%11c(-c%11cc(CCCCCC)c(CC(CC)CCCC)s%11)c%10s9)ccc8C7=C(C#N)C#N)sc6c5n(CC(CC)CCCC)c4c3n(CC(CC)CCCC)c21,0.87,12.7,50.0,5.52,5.5245,0.0815217391304378,5.38,5.52,4:3,,,,ITO/PEDOT:PSS/PBDBT:PF5-Y5/PDINO/Al,conventional,PDINO,PDINO,PEDOT:PSS,PEDOT:PSS,,o-XY,o-xylene,,-5.33,-3.48,,-5.52,-3.84,
51831,10.1002/solr.202300029,10.1002/solr.202300029,PM6,CH7,PM6,CH7,COC(=O)C(C)(C)c1cc(C)cc(-c2sc3c4sc5cc(/C=C6/C(=O)c7cc(F)cc(c7)C(=O)/C6=C\c6cc(C(C)(C)C(=O)OC)c(-c7cc(C)cc(C(C)(C)C(=O)OC)c7)s6)sc5c4c(C(C)(C)C(=O)OC)ccc2-3)c1,,0.89,24.31,75.19,16.27,16.26803321,0.012088444990786,,,,,,,inverted,inverted,ZnO/NMA,ZnO/NMA,MoO3,MoO3,,CF,chloroform,,-5.56,-3.65,,,,
51832,10.1002/solr.202300029,10.1002/solr.202300029,PM6,CH7,PM6,CH7,COC(=O)C(C)(C)c1cc(C)cc(-c2sc3c4sc5cc(/C=C6/C(=O)c7cc(F)cc(c7)C(=O)/C6=C\c6cc(C(C)(C)C(=O)OC)c(-c7cc(C)cc(C(C)(C)C(=O)OC)c7)s6)sc5c4c(C(C)(C)C(=O)OC)ccc2-3)c1,,0.884,24.95,74.97,16.44,16.53523326,0.5792777372262591,,,,,,,inverted,inverted,ZnO/NMA,ZnO/NMA,MoO3,MoO3,,OX,o-xylene,,-5.56,-3.65,,,,
51833,10.1002/solr.202300029,10.1002/solr.202300029,PM6,CH7,PM6,CH7,COC(=O)C(C)(C)c1cc(C)cc(-c2sc3c4sc5cc(/C=C6/C(=O)c7cc(F)cc(c7)C(=O)/C6=C\c6cc(C(C)(C)C(=O)OC)c(-c7cc(C)cc(C(C)(C)C(=O)OC)c7)s6)sc5c4c(C(C)(C)C(=O)OC)ccc2-3)c1,,0.881,25.82,76.88,17.49,17.488216496,0.0101972784448182,,,,DIB,DIB,,inverted,inverted,ZnO/NMA,ZnO/NMA,MoO3,MoO3,,OX,o-xylene,,-5.56,-3.65,,,,
51834,10.1002/solr.202300047,10.1002/solr.202300047,PBDB-T,ITIC1,PBDB-T,ITIC1,CCCCC(CC)Cc1ccc(-c2c3cc(-c4ccc(-c5sc(-c6cccs6)c6c5C(=O)c5c(CC(CC)CCCC)sc(CC(CC)CCCC)c5C6=O)s4)sc3c(-c3ccc(CC(CC)CCCC)s3)c3ccsc23)s1,CCCCCCc1ccc(C2(c3ccc(CCCCCC)cc3)c3cc(/C=C4\C(=O)c5ccccc5C4=C(C#N)C#N)sc3-c3sc4cc5c6c(sc5cc4c32)-c2sc(/C=C3\C(=O)c4ccccc4C3=C(C#N)C#N)cc2C6(c2ccc(CCCCCC)cc2)c2ccc(CCCCCC)cc2)cc1,0.88,15.17,69.92,9.37,9.33404032,0.3837745997865475,9.24,9.37,1:1.1,,,,inverted,OPV,ZnO,ZnO,MoO3,MoO3,,,,,-5.33,-3.48,,-5.48,-3.85,
51835,10.1002/solr.202300047,10.1002/solr.202300047,PBDB-T,ITIC2,PBDB-T,ITIC2,CCCCC(CC)Cc1ccc(-c2c3cc(-c4ccc(-c5sc(-c6cccs6)c6c5C(=O)c5c(CC(CC)CCCC)sc(CC(CC)CCCC)c5C6=O)s4)sc3c(-c3ccc(CC(CC)CCCC)s3)c3ccsc23)s1,CCCCCCc1ccc(C2(c3ccc(CCCCCC)cc3)c3cc(C=C4C(=O)c5ccccc5C4=C(C#N)C#N)sc3-c3sc4c(-c5ccc(CC(CC)CCCC)s5)c5c6c(sc5c(-c5ccc(CC(CC)CCCC)s5)c4c32)-c2sc(C=C3C(=O)c4ccccc4C3=C(C#N)C#N)cc2C6(c2ccc(CCCCCC)cc2)c2ccc(CCCCCC)cc2)cc1,0.874,15.19,70.5,9.38,9.3596223,0.2172462686567264,9.31,9.38,1:1.1,,,,inverted,OPV,ZnO,ZnO,MoO3,MoO3,,,,,-5.33,-3.48,,-5.43,-3.8,
51836,10.1002/solr.202300047,10.1002/solr.202300047,PBDB-T,ITIC3,PBDB-T,ITIC3,CCCCC(CC)Cc1ccc(-c2c3cc(-c4ccc(-c5sc(-c6cccs6)c6c5C(=O)c5c(CC(CC)CCCC)sc(CC(CC)CCCC)c5C6=O)s4)sc3c(-c3ccc(CC(CC)CCCC)s3)c3ccsc23)s1,,0.893,14.87,71.71,9.46,9.522306360999998,0.6586296088794653,9.32,9.46,1:1.1,,,,inverted,OPV,ZnO,ZnO,MoO3,MoO3,,,,,-5.33,-3.48,,,,
51837,10.1002/solr.202300047,10.1002/solr.202300047,PBDB-T,ITIC4,PBDB-T,ITIC4,CCCCC(CC)Cc1ccc(-c2c3cc(-c4ccc(-c5sc(-c6cccs6)c6c5C(=O)c5c(CC(CC)CCCC)sc(CC(CC)CCCC)c5C6=O)s4)sc3c(-c3ccc(CC(CC)CCCC)s3)c3ccsc23)s1,,0.898,14.64,71.83,9.63,9.443288976,1.9388476012461155,9.46,9.63,1.1:1,,,,inverted,OPV,ZnO,ZnO,MoO3,MoO3,,,,,-5.33,-3.48,,,,
51838,10.1002/solr.202300047,10.1002/solr.202300047,PBDB-T,ITIC1,PBDB-T,ITIC1,CCCCC(CC)Cc1ccc(-c2c3cc(-c4ccc(-c5sc(-c6cccs6)c6c5C(=O)c5c(CC(CC)CCCC)sc(CC(CC)CCCC)c5C6=O)s4)sc3c(-c3ccc(CC(CC)CCCC)s3)c3ccsc23)s1,CCCCCCc1ccc(C2(c3ccc(CCCCCC)cc3)c3cc(/C=C4\C(=O)c5ccccc5C4=C(C#N)C#N)sc3-c3sc4cc5c6c(sc5cc4c32)-c2sc(/C=C3\C(=O)c4ccccc4C3=C(C#N)C#N)cc2C6(c2ccc(CCCCCC)cc2)c2ccc(CCCCCC)cc2)cc1,,,,9.2,,,,9.2,1:1.1,,,,inverted,OPV,ZnO,ZnO,MoO3,MoO3,,,,,-5.33,-3.48,,-5.48,-3.85,
51839,10.1002/solr.202300047,10.1002/solr.202300047,PBDB-T,ITIC2,PBDB-T,ITIC2,CCCCC(CC)Cc1ccc(-c2c3cc(-c4ccc(-c5sc(-c6cccs6)c6c5C(=O)c5c(CC(CC)CCCC)sc(CC(CC)CCCC)c5C6=O)s4)sc3c(-c3ccc(CC(CC)CCCC)s3)c3ccsc23)s1,CCCCCCc1ccc(C2(c3ccc(CCCCCC)cc3)c3cc(C=C4C(=O)c5ccccc5C4=C(C#N)C#N)sc3-c3sc4c(-c5ccc(CC(CC)CCCC)s5)c5c6c(sc5c(-c5ccc(CC(CC)CCCC)s5)c4c32)-c2sc(C=C3C(=O)c4ccccc4C3=C(C#N)C#N)cc2C6(c2ccc(CCCCCC)cc2)c2ccc(CCCCCC)cc2)cc1,,,,9.3,,,,9.3,1:1.1,,,,inverted,OPV,ZnO,ZnO,MoO3,MoO3,,,,,-5.33,-3.48,,-5.43,-3.8,
51840,10.1002/solr.202300047,10.1002/solr.202300047,PBDB-T,ITIC3,PBDB-T,ITIC3,CCCCC(CC)Cc1ccc(-c2c3cc(-c4ccc(-c5sc(-c6cccs6)c6c5C(=O)c5c(CC(CC)CCCC)sc(CC(CC)CCCC)c5C6=O)s4)sc3c(-c3ccc(CC(CC)CCCC)s3)c3ccsc23)s1,,,,,9.3,,,,9.3,1:1.1,,,,inverted,OPV,ZnO,ZnO,MoO3,MoO3,,,,,-5.33,-3.48,,,,
51841,10.1002/solr.202300047,10.1002/solr.202300047,PBDB-T,ITIC4,PBDB-T,ITIC4,CCCCC(CC)Cc1ccc(-c2c3cc(-c4ccc(-c5sc(-c6cccs6)c6c5C(=O)c5c(CC(CC)CCCC)sc(CC(CC)CCCC)c5C6=O)s4)sc3c(-c3ccc(CC(CC)CCCC)s3)c3ccsc23)s1,,,,,9.5,,,,9.5,1.1:1,,,,inverted,OPV,ZnO,ZnO,MoO3,MoO3,,,,,-5.33,-3.48,,,,
51842,10.1002/solr.202300064,10.1002/solr.202300064,PM6,PYT-1S1Se,PM6,PYT-1S1Se,COC(=O)C(C)(C)c1cc(C)cc(-c2sc3c4sc5cc(/C=C6/C(=O)c7cc(F)cc(c7)C(=O)/C6=C\c6cc(C(C)(C)C(=O)OC)c(-c7cc(C)cc(C(C)(C)C(=O)OC)c7)s6)sc5c4c(C(C)(C)C(=O)OC)ccc2-3)c1,,0.928,24.64,73.72,16.86,16.856756224,0.0192394780545547,16.43,16.86,,1-chloronaphthalene,CN,,ITO/PEDOT:PSS/active layer/PNDIT-F3N/Ag,conventional,PNDIT-F3N,PNDIT-F3N,PEDOT:PSS,PEDOT:PSS,,chloroform,chloroform,,-5.56,-3.65,,,,
51844,10.1002/solr.202300064,10.1002/solr.202300064,PM6,PYT-1S1Se-4Cl,PM6,PYT-1S1Se-4Cl,COC(=O)C(C)(C)c1cc(C)cc(-c2sc3c4sc5cc(/C=C6/C(=O)c7cc(F)cc(c7)C(=O)/C6=C\c6cc(C(C)(C)C(=O)OC)c(-c7cc(C)cc(C(C)(C)C(=O)OC)c7)s6)sc5c4c(C(C)(C)C(=O)OC)ccc2-3)c1,,0.874,24.62,73.57,15.83,15.830704315999998,0.0044492482627822,15.56,15.83,,1-chloronaphthalene,CN,,ITO/PEDOT:PSS/active layer/PNDIT-F3N/Ag,conventional,PNDIT-F3N,PNDIT-F3N,PEDOT:PSS,PEDOT:PSS,,chloroform,chloroform,,-5.56,-3.65,,,,
51845,10.1002/solr.202300067,10.1002/solr.202300067,PM6,D12,PM6,D12,COC(=O)C(C)(C)c1cc(C)cc(-c2sc3c4sc5cc(/C=C6/C(=O)c7cc(F)cc(c7)C(=O)/C6=C\c6cc(C(C)(C)C(=O)OC)c(-c7cc(C)cc(C(C)(C)C(=O)OC)c7)s6)sc5c4c(C(C)(C)C(=O)OC)ccc2-3)c1,,0.888,24.59,79.4,17.3,17.33772048,0.2180374566474036,17.1,17.3,,,,,ITO/PEDOT:PSS/PM6:D12/PNDIT-F3N/Ag,conventional,PNDIT-F3N,PNDIT-F3N,PEDOT:PSS,PEDOT:PSS,,,,,-5.56,-3.65,,,,
51846,10.1002/solr.202300067,10.1002/solr.202300067,PM6,E12,PM6,E12,COC(=O)C(C)(C)c1cc(C)cc(-c2sc3c4sc5cc(/C=C6/C(=O)c7cc(F)cc(c7)C(=O)/C6=C\c6cc(C(C)(C)C(=O)OC)c(-c7cc(C)cc(C(C)(C)C(=O)OC)c7)s6)sc5c4c(C(C)(C)C(=O)OC)ccc2-3)c1,,0.926,21.1,62.9,12.3,12.289779400000002,0.0830943089430769,12.0,12.3,,,,,ITO/PEDOT:PSS/PM6:E12/PNDIT-F3N/Ag,conventional,PNDIT-F3N,PNDIT-F3N,PEDOT:PSS,PEDOT:PSS,,,,,-5.56,-3.65,,,,
51850,10.1002/solr.202300095,10.1002/solr.202300095,PBDB-TF,ASe-1,PM6,ASe-1,COC(=O)C(C)(C)c1cc(C)cc(-c2sc3c4sc5cc(/C=C6/C(=O)c7cc(F)cc(c7)C(=O)/C6=C\c6cc(C(C)(C)C(=O)OC)c(-c7cc(C)cc(C(C)(C)C(=O)OC)c7)s6)sc5c4c(C(C)(C)C(=O)OC)ccc2-3)c1,,0.835,20.7,73.8,12.7,12.755960999999996,0.440637795275576,12.6,12.7,,,,,ITO/PEDOT:PSS/active layer/PFN-Br/Al,conventional,PFN-Br,PFN-Br,PEDOT:PSS,PEDOT:PSS,,,,,-5.49,-3.64,,,,
51851,10.1002/solr.202300095,10.1002/solr.202300095,PBDB-TF,ASe-2,PM6,ASe-2,COC(=O)C(C)(C)c1cc(C)cc(-c2sc3c4sc5cc(/C=C6/C(=O)c7cc(F)cc(c7)C(=O)/C6=C\c6cc(C(C)(C)C(=O)OC)c(-c7cc(C)cc(C(C)(C)C(=O)OC)c7)s6)sc5c4c(C(C)(C)C(=O)OC)ccc2-3)c1,,0.844,18.6,70.1,11.0,11.0045784,0.041621818181816,10.8,11.0,,,,,ITO/PEDOT:PSS/active layer/PFN-Br/Al,conventional,PFN-Br,PFN-Br,PEDOT:PSS,PEDOT:PSS,,,,,-5.49,-3.64,,,,
51852,10.1002/solr.202300095,10.1002/solr.202300095,PBDB-TF,ASe-3,PM6,ASe-3,COC(=O)C(C)(C)c1cc(C)cc(-c2sc3c4sc5cc(/C=C6/C(=O)c7cc(F)cc(c7)C(=O)/C6=C\c6cc(C(C)(C)C(=O)OC)c(-c7cc(C)cc(C(C)(C)C(=O)OC)c7)s6)sc5c4c(C(C)(C)C(=O)OC)ccc2-3)c1,,0.789,19.7,66.7,10.4,10.3673811,0.3136432692307789,10.2,10.4,,,,,ITO/PEDOT:PSS/active layer/PFN-Br/Al,conventional,PFN-Br,PFN-Br,PEDOT:PSS,PEDOT:PSS,,,,,-5.49,-3.64,,,,
51853,10.1002/solr.202300095,10.1002/solr.202300095,PBDB-TF,A4T-16,PM6,A4T-16,COC(=O)C(C)(C)c1cc(C)cc(-c2sc3c4sc5cc(/C=C6/C(=O)c7cc(F)cc(c7)C(=O)/C6=C\c6cc(C(C)(C)C(=O)OC)c(-c7cc(C)cc(C(C)(C)C(=O)OC)c7)s6)sc5c4c(C(C)(C)C(=O)OC)ccc2-3)c1,CCc1cc(CC)c(-c2cc(-c3cc(-c4c(CC)cc(CC)cc4CC)c(-c4sc(/C=C5\C(=O)c6cc(F)c(F)cc6C5=C(C#N)C#N)cc4CC)s3)sc2-c2sc(/C=C3\C(=O)c4cc(F)c(F)cc4C3=C(C#N)C#N)cc2CC)c(CC)c1,0.889,20.2,75.7,13.6,13.5940546,0.0437161764705873,13.1,13.6,,,,,ITO/PEDOT:PSS/active layer/PFN-Br/Al,conventional,PFN-Br,PFN-Br,PEDOT:PSS,PEDOT:PSS,,,,,-5.49,-3.64,,-5.67,-3.96,
51854,10.1002/solr.202300136,10.1002/solr.202300136,D18,L8-BO,D18,L8-BO,CCCCCCC(CCCC)Cc1csc(-c2cc3c4nsnc4c4cc(-c5cc(CC(CCCC)CCCCCC)c(-c6cc7c(-c8cc(F)c(CC(CC)CCCC)s8)c8sccc8c(-c8cc(F)c(CC(CC)CCCC)s8)c7s6)s5)sc4c3s2)c1,CCCCCCC(CCCC)Cc1c(/C=C2\C(=O)c3cc(F)c(F)cc3C2=C(C#N)C#N)sc2c1SC1c3c(c4c(c5nsnc35)c3sc5c(CC(CCCC)CCCCCC)c(/C=C6\C(=O)c7cc(F)c(F)cc7C6=C(C#N)C#N)sc5c3n4CC(CC)CCCC)N(CC(CC)CCCC)C21,0.918,24.54,72.91,16.43,16.424960651999996,0.0306716250761043,16.28,16.43,,,,,ITO/PEDOT:PSS/D18/L8-BO/PDIN/Ag,conventional,PDIN,PDIN,PEDOT:PSS,PEDOT:PSS,,chlorobenzene,chlorobenzene,,-5.51,-2.77,,-5.68,-3.9,
51855,10.1002/solr.202300136,10.1002/solr.202300136,D18,L8-BO,D18,L8-BO,CCCCCCC(CCCC)Cc1csc(-c2cc3c4nsnc4c4cc(-c5cc(CC(CCCC)CCCCCC)c(-c6cc7c(-c8cc(F)c(CC(CC)CCCC)s8)c8sccc8c(-c8cc(F)c(CC(CC)CCCC)s8)c7s6)s5)sc4c3s2)c1,CCCCCCC(CCCC)Cc1c(/C=C2\C(=O)c3cc(F)c(F)cc3C2=C(C#N)C#N)sc2c1SC1c3c(c4c(c5nsnc35)c3sc5c(CC(CCCC)CCCCCC)c(/C=C6\C(=O)c7cc(F)c(F)cc7C6=C(C#N)C#N)sc5c3n4CC(CC)CCCC)N(CC(CC)CCCC)C21,0.919,25.98,71.64,17.1,17.104494168000002,0.0262816842105309,16.97,17.1,,,,,ITO/PEDOT:PSS/D18/L8-BO/PDIN/Ag,conventional,PDIN,PDIN,PEDOT:PSS,PEDOT:PSS,,chlorobenzene,chlorobenzene,,-5.51,-2.77,,-5.68,-3.9,
51856,10.1002/solr.202300136,10.1002/solr.202300136,D18,L8-BO,D18,L8-BO,CCCCCCC(CCCC)Cc1csc(-c2cc3c4nsnc4c4cc(-c5cc(CC(CCCC)CCCCCC)c(-c6cc7c(-c8cc(F)c(CC(CC)CCCC)s8)c8sccc8c(-c8cc(F)c(CC(CC)CCCC)s8)c7s6)s5)sc4c3s2)c1,CCCCCCC(CCCC)Cc1c(/C=C2\C(=O)c3cc(F)c(F)cc3C2=C(C#N)C#N)sc2c1SC1c3c(c4c(c5nsnc35)c3sc5c(CC(CCCC)CCCCCC)c(/C=C6\C(=O)c7cc(F)c(F)cc7C6=C(C#N)C#N)sc5c3n4CC(CC)CCCC)N(CC(CC)CCCC)C21,0.927,26.43,73.52,18.02,18.012848472,0.0396866148723521,17.9,18.02,,,,,ITO/PEDOT:PSS/D18/L8-BO/PDIN/Ag,conventional,PDIN,PDIN,PEDOT:PSS,PEDOT:PSS,,chlorobenzene,chlorobenzene,,-5.51,-2.77,,-5.68,-3.9,
51857,10.1002/solr.202300136,10.1002/solr.202300136,D18,L8-BO,D18,L8-BO,CCCCCCC(CCCC)Cc1csc(-c2cc3c4nsnc4c4cc(-c5cc(CC(CCCC)CCCCCC)c(-c6cc7c(-c8cc(F)c(CC(CC)CCCC)s8)c8sccc8c(-c8cc(F)c(CC(CC)CCCC)s8)c7s6)s5)sc4c3s2)c1,CCCCCCC(CCCC)Cc1c(/C=C2\C(=O)c3cc(F)c(F)cc3C2=C(C#N)C#N)sc2c1SC1c3c(c4c(c5nsnc35)c3sc5c(CC(CCCC)CCCCCC)c(/C=C6\C(=O)c7cc(F)c(F)cc7C6=C(C#N)C#N)sc5c3n4CC(CC)CCCC)N(CC(CC)CCCC)C21,0.927,25.0,73.49,17.03,17.0313075,0.0076776277157918,16.88,17.03,,,,,ITO/PEDOT:PSS/D18/L8-BO/PDIN/Ag,conventional,PDIN,PDIN,PEDOT:PSS,PEDOT:PSS,,chlorobenzene,chlorobenzene,,-5.51,-2.77,,-5.68,-3.9,
51858,10.1002/solr.202300171,10.1002/solr.202300171,PBDB-TF,IT-4F,PM6,IT-4F,COC(=O)C(C)(C)c1cc(C)cc(-c2sc3c4sc5cc(/C=C6/C(=O)c7cc(F)cc(c7)C(=O)/C6=C\c6cc(C(C)(C)C(=O)OC)c(-c7cc(C)cc(C(C)(C)C(=O)OC)c7)s6)sc5c4c(C(C)(C)C(=O)OC)ccc2-3)c1,CCCCCCc1ccc(C2(c3ccc(CCCCCC)cc3)c3cc4c(cc3-c3sc5cc(/C=C6\C(=O)c7cc(F)c(F)cc7C6=C(C#N)C#N)sc5c32)C(c2ccc(CCCCCC)cc2)(c2ccc(CCCCCC)cc2)c2c-4sc3cc(/C=C4\C(=O)c5cc(F)c(F)cc5C4=C(C#N)C#N)sc23)cc1,0.86,20.8,73.67,13.18,13.1780896,0.014494688922609,12.81,13.18,1:1,DIO,DIO,0.5%,ITO/PEDOT:PSS/Active Layer/PDINN/Ag,conventional,PDINN,PDINN,PEDOT:PSS,PEDOT:PSS,,chloroform,chloroform,100.0,-5.49,-3.64,,-5.66,-4.14,
51859,10.1002/solr.202300171,10.1002/solr.202300171,PBDB-TF,PTBTT-4F,PM6,PTBTT-4F,COC(=O)C(C)(C)c1cc(C)cc(-c2sc3c4sc5cc(/C=C6/C(=O)c7cc(F)cc(c7)C(=O)/C6=C\c6cc(C(C)(C)C(=O)OC)c(-c7cc(C)cc(C(C)(C)C(=O)OC)c7)s6)sc5c4c(C(C)(C)C(=O)OC)ccc2-3)c1,,0.881,21.43,76.73,14.49,14.486493559,0.0241990407177292,14.21,14.49,1:1,DIO,DIO,0.5%,ITO/PEDOT:PSS/Active Layer/PDINN/Ag,conventional,PDINN,PDINN,PEDOT:PSS,PEDOT:PSS,,chloroform,chloroform,100.0,-5.49,-3.64,,,,
51860,10.1002/solr.202300171,10.1002/solr.202300171,PBDB-TF,PTBTP-4F,PM6,PTBTP-4F,COC(=O)C(C)(C)c1cc(C)cc(-c2sc3c4sc5cc(/C=C6/C(=O)c7cc(F)cc(c7)C(=O)/C6=C\c6cc(C(C)(C)C(=O)OC)c(-c7cc(C)cc(C(C)(C)C(=O)OC)c7)s6)sc5c4c(C(C)(C)C(=O)OC)ccc2-3)c1,,0.951,18.3,60.25,10.49,10.48548825,0.0430100095328782,10.28,10.49,1:0.8,DIO,DIO,0.5%,ITO/PEDOT:PSS/Active Layer/PDINN/Ag,conventional,PDINN,PDINN,PEDOT:PSS,PEDOT:PSS,,chloroform,chloroform,100.0,-5.49,-3.64,,,,
51861,10.1002/solr.202300171,10.1002/solr.202300171,PBDB-TF,IT-4Cl,PM6,IT-4Cl,COC(=O)C(C)(C)c1cc(C)cc(-c2sc3c4sc5cc(/C=C6/C(=O)c7cc(F)cc(c7)C(=O)/C6=C\c6cc(C(C)(C)C(=O)OC)c(-c7cc(C)cc(C(C)(C)C(=O)OC)c7)s6)sc5c4c(C(C)(C)C(=O)OC)ccc2-3)c1,CCCCCCc1ccc(C2(c3ccc(CCCCCC)cc3)c3cc4c(cc3-c3sc5cc(/C=C6\C(=O)c7cc(Cl)c(Cl)cc7C6=C(C#N)C#N)sc5c32)C(c2ccc(CCCCCC)cc2)(c2ccc(CCCCCC)cc2)c2c-4sc3cc(/C=C4\C(=O)c5cc(Cl)c(Cl)cc5C4=C(C#N)C#N)sc23)cc1,0.768,22.63,70.92,12.32,12.325782528,0.0469361038960976,12.07,12.32,1:1,DIO,DIO,0.5%,ITO/PEDOT:PSS/Active Layer/PDINN/Ag,conventional,PDINN,PDINN,PEDOT:PSS,PEDOT:PSS,,chloroform,chloroform,100.0,-5.49,-3.64,,-5.75,-4.09,
51862,10.1002/solr.202300171,10.1002/solr.202300171,PBDB-TF,PTBTT-4Cl,PM6,PTBTT-4Cl,COC(=O)C(C)(C)c1cc(C)cc(-c2sc3c4sc5cc(/C=C6/C(=O)c7cc(F)cc(c7)C(=O)/C6=C\c6cc(C(C)(C)C(=O)OC)c(-c7cc(C)cc(C(C)(C)C(=O)OC)c7)s6)sc5c4c(C(C)(C)C(=O)OC)ccc2-3)c1,,0.848,22.81,73.28,14.17,14.174462463999998,0.0314923359209437,13.89,14.17,1:1,DIO,DIO,,ITO/PEDOT:PSS/Active Layer/PDINN/Ag,conventional,PDINN,PDINN,PEDOT:PSS,PEDOT:PSS,,chloroform,chloroform,100.0,-5.49,-3.64,,,,
51863,10.1002/solr.202300171,10.1002/solr.202300171,PBDB-TF,PTBTP-4Cl,PM6,PTBTP-4Cl,COC(=O)C(C)(C)c1cc(C)cc(-c2sc3c4sc5cc(/C=C6/C(=O)c7cc(F)cc(c7)C(=O)/C6=C\c6cc(C(C)(C)C(=O)OC)c(-c7cc(C)cc(C(C)(C)C(=O)OC)c7)s6)sc5c4c(C(C)(C)C(=O)OC)ccc2-3)c1,,0.922,19.58,64.14,11.58,11.579040264,0.0082878756476721,11.31,11.58,1:0.8,DIO,DIO,0.5%,ITO/PEDOT:PSS/Active Layer/PDINN/Ag,conventional,PDINN,PDINN,PEDOT:PSS,PEDOT:PSS,,chloroform,chloroform,100.0,-5.49,-3.64,,,,
51864,10.1002/solr.202300178,10.1002/solr.202300178,PM6,BTP-eC9,PM6,BTP-eC9,COC(=O)C(C)(C)c1cc(C)cc(-c2sc3c4sc5cc(/C=C6/C(=O)c7cc(F)cc(c7)C(=O)/C6=C\c6cc(C(C)(C)C(=O)OC)c(-c7cc(C)cc(C(C)(C)C(=O)OC)c7)s6)sc5c4c(C(C)(C)C(=O)OC)ccc2-3)c1,CCCCCCCCCc1c(C=C2C(=O)c3cc(Cl)c(Cl)cc3C2=C(C#N)C#N)sc2c1sc1c3c4nsnc4c4c5sc6c(CCCCCCCCC)c(C=C7C(=O)c8cc(Cl)c(Cl)cc8C7=C(C#N)C#N)sc6c5n(CC(CCCC)CCCCCC)c4c3n(CC(CCCC)CCCCCC)c21,0.83,22.9,73.7,14.0,14.008159,0.0582785714285652,13.7,14.0,,,,,inverted,inverted,"Thermal-treated ZnO (150 °C, 10 min)",ZnO,MoOx,,,,,,-5.56,-3.65,,-5.68,-3.9,
51865,10.1002/solr.202300178,10.1002/solr.202300178,PM6,BTP-eC9,PM6,BTP-eC9,COC(=O)C(C)(C)c1cc(C)cc(-c2sc3c4sc5cc(/C=C6/C(=O)c7cc(F)cc(c7)C(=O)/C6=C\c6cc(C(C)(C)C(=O)OC)c(-c7cc(C)cc(C(C)(C)C(=O)OC)c7)s6)sc5c4c(C(C)(C)C(=O)OC)ccc2-3)c1,CCCCCCCCCc1c(C=C2C(=O)c3cc(Cl)c(Cl)cc3C2=C(C#N)C#N)sc2c1sc1c3c4nsnc4c4c5sc6c(CCCCCCCCC)c(C=C7C(=O)c8cc(Cl)c(Cl)cc8C7=C(C#N)C#N)sc6c5n(CC(CCCC)CCCCCC)c4c3n(CC(CCCC)CCCCCC)c21,0.84,24.4,73.7,15.1,15.105552,0.0367682119205283,14.7,15.1,,,,,inverted,inverted,"EBA-treated ZnO (300 W, 250 V, 6 min)",EBA-treated ZnO,MoOx,,,,,,-5.56,-3.65,,-5.68,-3.9,
51866,10.1002/solr.202300178,10.1002/solr.202300178,PM6,BTP-eC9,PM6,BTP-eC9,COC(=O)C(C)(C)c1cc(C)cc(-c2sc3c4sc5cc(/C=C6/C(=O)c7cc(F)cc(c7)C(=O)/C6=C\c6cc(C(C)(C)C(=O)OC)c(-c7cc(C)cc(C(C)(C)C(=O)OC)c7)s6)sc5c4c(C(C)(C)C(=O)OC)ccc2-3)c1,CCCCCCCCCc1c(C=C2C(=O)c3cc(Cl)c(Cl)cc3C2=C(C#N)C#N)sc2c1sc1c3c4nsnc4c4c5sc6c(CCCCCCCCC)c(C=C7C(=O)c8cc(Cl)c(Cl)cc8C7=C(C#N)C#N)sc6c5n(CC(CCCC)CCCCCC)c4c3n(CC(CCCC)CCCCCC)c21,0.84,24.8,73.9,15.4,15.394848,0.0334545454545385,15.1,15.4,,,,,inverted,inverted,"EBA-treated ZnO (300 W, 500 V, 4 min)",EBA-treated ZnO,MoOx,,,,,,-5.56,-3.65,,-5.68,-3.9,
51867,10.1002/solr.202300178,10.1002/solr.202300178,PM6,BTP-eC9,PM6,BTP-eC9,COC(=O)C(C)(C)c1cc(C)cc(-c2sc3c4sc5cc(/C=C6/C(=O)c7cc(F)cc(c7)C(=O)/C6=C\c6cc(C(C)(C)C(=O)OC)c(-c7cc(C)cc(C(C)(C)C(=O)OC)c7)s6)sc5c4c(C(C)(C)C(=O)OC)ccc2-3)c1,CCCCCCCCCc1c(C=C2C(=O)c3cc(Cl)c(Cl)cc3C2=C(C#N)C#N)sc2c1sc1c3c4nsnc4c4c5sc6c(CCCCCCCCC)c(C=C7C(=O)c8cc(Cl)c(Cl)cc8C7=C(C#N)C#N)sc6c5n(CC(CCCC)CCCCCC)c4c3n(CC(CCCC)CCCCCC)c21,0.84,25.0,74.3,15.6,15.603,0.0192307692307699,15.4,15.6,,,,,inverted,inverted,"EBA-treated ZnO (300 W, 750 V, 2 min)",EBA-treated ZnO,MoOx,,,,,,-5.56,-3.65,,-5.68,-3.9,
51868,10.1002/solr.202300178,10.1002/solr.202300178,PM6,BTP-eC9,PM6,BTP-eC9,COC(=O)C(C)(C)c1cc(C)cc(-c2sc3c4sc5cc(/C=C6/C(=O)c7cc(F)cc(c7)C(=O)/C6=C\c6cc(C(C)(C)C(=O)OC)c(-c7cc(C)cc(C(C)(C)C(=O)OC)c7)s6)sc5c4c(C(C)(C)C(=O)OC)ccc2-3)c1,CCCCCCCCCc1c(C=C2C(=O)c3cc(Cl)c(Cl)cc3C2=C(C#N)C#N)sc2c1sc1c3c4nsnc4c4c5sc6c(CCCCCCCCC)c(C=C7C(=O)c8cc(Cl)c(Cl)cc8C7=C(C#N)C#N)sc6c5n(CC(CCCC)CCCCCC)c4c3n(CC(CCCC)CCCCCC)c21,0.83,22.9,71.3,13.5,13.551990999999996,0.3851185185184996,13.1,13.5,,,,,inverted,inverted,"EBA-treated ZnO (300 W, 1000 V, 1 min)",EBA-treated ZnO,MoOx,,,,,,-5.56,-3.65,,-5.68,-3.9,
51869,10.1002/solr.202300182,10.1002/solr.202300182,PBDB-TF,Y6-BO,PM6,Y6-BO,COC(=O)C(C)(C)c1cc(C)cc(-c2sc3c4sc5cc(/C=C6/C(=O)c7cc(F)cc(c7)C(=O)/C6=C\c6cc(C(C)(C)C(=O)OC)c(-c7cc(C)cc(C(C)(C)C(=O)OC)c7)s6)sc5c4c(C(C)(C)C(=O)OC)ccc2-3)c1,CCCCCCCCCCCc1c(/C=C2\C(=O)c3cc(F)c(F)cc3C2=C(C#N)C#N)sc2c1sc1c3c4nsnc4c4c5sc6c(CCCCCCCCCCC)c(/C=C7\C(=O)c8cc(F)c(F)cc8C7=C(C#N)C#N)sc6c5n(CC(CCCC)CCCCCC)c4c3n(CC(CCCC)CCCCCC)c21,0.82,26.9,75.0,16.6,16.543499999999998,0.3403614457831525,16.5,16.6,,,,,ITO/PEDOT:PSS/active layer/PNDIT-F3N/Ag,conventional,PNDIT-F3N,PNDIT-F3N,PEDOT:PSS,PEDOT:PSS,,,,,-5.49,-3.64,,-5.65,-4.1,
51870,10.1002/solr.202300182,10.1002/solr.202300182,PBFBX20,Y6-BO,PBFBX20,Y6-BO,,CCCCCCCCCCCc1c(/C=C2\C(=O)c3cc(F)c(F)cc3C2=C(C#N)C#N)sc2c1sc1c3c4nsnc4c4c5sc6c(CCCCCCCCCCC)c(/C=C7\C(=O)c8cc(F)c(F)cc8C7=C(C#N)C#N)sc6c5n(CC(CCCC)CCCCCC)c4c3n(CC(CCCC)CCCCCC)c21,0.84,27.3,76.0,17.5,17.42832,0.4096000000000036,17.1,17.5,,,,,ITO/PEDOT:PSS/active layer/PNDIT-F3N/Ag,conventional,PNDIT-F3N,PNDIT-F3N,PEDOT:PSS,PEDOT:PSS,,,,,,,,-5.65,-4.1,
51871,10.1002/solr.202300182,10.1002/solr.202300182,PBFBX40,Y6-BO,PBFBX40,Y6-BO,,CCCCCCCCCCCc1c(/C=C2\C(=O)c3cc(F)c(F)cc3C2=C(C#N)C#N)sc2c1sc1c3c4nsnc4c4c5sc6c(CCCCCCCCCCC)c(/C=C7\C(=O)c8cc(F)c(F)cc8C7=C(C#N)C#N)sc6c5n(CC(CCCC)CCCCCC)c4c3n(CC(CCCC)CCCCCC)c21,0.85,26.4,75.0,16.9,16.83,0.4142011834319544,16.7,16.9,,,,,ITO/PEDOT:PSS/active layer/PNDIT-F3N/Ag,conventional,PNDIT-F3N,PNDIT-F3N,PEDOT:PSS,PEDOT:PSS,,,,,,,,-5.65,-4.1,
51872,10.1002/solr.202300182,10.1002/solr.202300182,PBFBX60,Y6-BO,PBFBX60,Y6-BO,,CCCCCCCCCCCc1c(/C=C2\C(=O)c3cc(F)c(F)cc3C2=C(C#N)C#N)sc2c1sc1c3c4nsnc4c4c5sc6c(CCCCCCCCCCC)c(/C=C7\C(=O)c8cc(F)c(F)cc8C7=C(C#N)C#N)sc6c5n(CC(CCCC)CCCCCC)c4c3n(CC(CCCC)CCCCCC)c21,0.86,24.9,72.0,15.4,15.418079999999998,0.1174025974025821,14.8,15.4,,,,,ITO/PEDOT:PSS/active layer/PNDIT-F3N/Ag,conventional,PNDIT-F3N,PNDIT-F3N,PEDOT:PSS,PEDOT:PSS,,,,,,,,-5.65,-4.1,
