Repository: JiYiqaq/PCE-KA-GNN

# Data directory

- `raw/Active_Database.csv` is the immutable source dataset bundled under CC BY 4.0. Do not overwrite it with processed data.
- `processed/` is created and populated by the training pipeline. Generated `.pt` and `.pth` caches are intentionally ignored by Git because they can exceed GitHub's normal single-file limit.

See `../DATA_LICENSE.md` for provenance, license and checksum information.

File: data/raw/Active_Database.csv (part 129 of 471)
id,doi,doi_norm,donor,acceptor,donor_canonical,acceptor_canonical,donor_smiles,acceptor_smiles,voc,jsc,ff,pce,pce_recomputed,pce_relative_error_percent,pce_avg,pce_best,d_a_ratio,additive,additive_canonical,additive_ratio,device_structure,device_type,etl,etl_canonical,htl,htl_canonical,active_layer_thickness,solvent,solvent_canonical,annealing_temp,homo_d,lumo_d,eg_d,homo_a,lumo_a,eg_a
51873,10.1002/solr.202300182,10.1002/solr.202300182,PBFBX80,Y6-BO,PBFBX80,Y6-BO,,CCCCCCCCCCCc1c(/C=C2\C(=O)c3cc(F)c(F)cc3C2=C(C#N)C#N)sc2c1sc1c3c4nsnc4c4c5sc6c(CCCCCCCCCCC)c(/C=C7\C(=O)c8cc(F)c(F)cc8C7=C(C#N)C#N)sc6c5n(CC(CCCC)CCCCCC)c4c3n(CC(CCCC)CCCCCC)c21,0.88,23.4,63.0,13.0,12.97296,0.2080000000000098,12.7,13.0,,,,,ITO/PEDOT:PSS/active layer/PNDIT-F3N/Ag,conventional,PNDIT-F3N,PNDIT-F3N,PEDOT:PSS,PEDOT:PSS,,,,,,,,-5.65,-4.1,
51874,10.1002/solr.202300206,10.1002/solr.202300206,PM6,BTP-eC9-EH,PM6,BTP-eC9-EH,COC(=O)C(C)(C)c1cc(C)cc(-c2sc3c4sc5cc(/C=C6/C(=O)c7cc(F)cc(c7)C(=O)/C6=C\c6cc(C(C)(C)C(=O)OC)c(-c7cc(C)cc(C(C)(C)C(=O)OC)c7)s6)sc5c4c(C(C)(C)C(=O)OC)ccc2-3)c1,,0.79,25.49,57.53,11.53,11.58487363,0.4759204683434471,10.87,11.53,1.0:1.2,,,,ITO/PEDOT:PSS/PM6:BTP-eC9-EH/PDINN/Ag,conventional,PDINN,PDINN,PEDOT:PSS,PEDOT:PSS,,CF,chloroform,,-5.56,-3.65,,,,
51875,10.1002/solr.202300206,10.1002/solr.202300206,PM6,BTP-eC9-EH,PM6,BTP-eC9-EH,COC(=O)C(C)(C)c1cc(C)cc(-c2sc3c4sc5cc(/C=C6/C(=O)c7cc(F)cc(c7)C(=O)/C6=C\c6cc(C(C)(C)C(=O)OC)c(-c7cc(C)cc(C(C)(C)C(=O)OC)c7)s6)sc5c4c(C(C)(C)C(=O)OC)ccc2-3)c1,,0.82,22.77,73.21,13.74,13.669331939999998,0.5143235807860459,13.38,13.74,1.0:1.2,,,,ITO/PEDOT:PSS/PM6:BTP-eC9-EH/PDINN/Ag,conventional,PDINN,PDINN,PEDOT:PSS,PEDOT:PSS,,CB,chlorobenzene,,-5.56,-3.65,,,,
51876,10.1002/solr.202300206,10.1002/solr.202300206,PM6,BTP-eC9,PM6,BTP-eC9,COC(=O)C(C)(C)c1cc(C)cc(-c2sc3c4sc5cc(/C=C6/C(=O)c7cc(F)cc(c7)C(=O)/C6=C\c6cc(C(C)(C)C(=O)OC)c(-c7cc(C)cc(C(C)(C)C(=O)OC)c7)s6)sc5c4c(C(C)(C)C(=O)OC)ccc2-3)c1,CCCCCCCCCc1c(C=C2C(=O)c3cc(Cl)c(Cl)cc3C2=C(C#N)C#N)sc2c1sc1c3c4nsnc4c4c5sc6c(CCCCCCCCC)c(C=C7C(=O)c8cc(Cl)c(Cl)cc8C7=C(C#N)C#N)sc6c5n(CC(CCCC)CCCCCC)c4c3n(CC(CCCC)CCCCCC)c21,0.84,26.78,77.55,17.42,17.4450276,0.1436716417910322,17.29,17.42,1.0:1.2,,,,ITO/PEDOT:PSS/PM6:BTP-eC9/PDINN/Ag,conventional,PDINN,PDINN,PEDOT:PSS,PEDOT:PSS,,CF,chloroform,,-5.56,-3.65,,-5.68,-3.9,
51877,10.1002/solr.202300206,10.1002/solr.202300206,PM6,BTP-eC9,PM6,BTP-eC9,COC(=O)C(C)(C)c1cc(C)cc(-c2sc3c4sc5cc(/C=C6/C(=O)c7cc(F)cc(c7)C(=O)/C6=C\c6cc(C(C)(C)C(=O)OC)c(-c7cc(C)cc(C(C)(C)C(=O)OC)c7)s6)sc5c4c(C(C)(C)C(=O)OC)ccc2-3)c1,CCCCCCCCCc1c(C=C2C(=O)c3cc(Cl)c(Cl)cc3C2=C(C#N)C#N)sc2c1sc1c3c4nsnc4c4c5sc6c(CCCCCCCCC)c(C=C7C(=O)c8cc(Cl)c(Cl)cc8C7=C(C#N)C#N)sc6c5n(CC(CCCC)CCCCCC)c4c3n(CC(CCCC)CCCCCC)c21,0.83,26.09,78.74,17.08,17.050910779999995,0.1703115925058725,17.0,17.08,1.0:1.2,,,,ITO/PEDOT:PSS/PM6:BTP-eC9/PDINN/Ag,conventional,PDINN,PDINN,PEDOT:PSS,PEDOT:PSS,,Toluene,toluene,,-5.56,-3.65,,-5.68,-3.9,
51878,10.1002/solr.202300206,10.1002/solr.202300206,PM6,BTP-eC9-HD,PM6,BTP-eC9-HD,COC(=O)C(C)(C)c1cc(C)cc(-c2sc3c4sc5cc(/C=C6/C(=O)c7cc(F)cc(c7)C(=O)/C6=C\c6cc(C(C)(C)C(=O)OC)c(-c7cc(C)cc(C(C)(C)C(=O)OC)c7)s6)sc5c4c(C(C)(C)C(=O)OC)ccc2-3)c1,,0.84,26.59,78.32,17.49,17.49324192,0.0185358490566076,17.28,17.49,1.0:1.2,,,,ITO/PEDOT:PSS/PM6:BTP-eC9-HD/PDINN/Ag,conventional,PDINN,PDINN,PEDOT:PSS,PEDOT:PSS,,CF,chloroform,,-5.56,-3.65,,,,
51879,10.1002/solr.202300206,10.1002/solr.202300206,PM6,BTP-eC9-HD,PM6,BTP-eC9-HD,COC(=O)C(C)(C)c1cc(C)cc(-c2sc3c4sc5cc(/C=C6/C(=O)c7cc(F)cc(c7)C(=O)/C6=C\c6cc(C(C)(C)C(=O)OC)c(-c7cc(C)cc(C(C)(C)C(=O)OC)c7)s6)sc5c4c(C(C)(C)C(=O)OC)ccc2-3)c1,,0.83,26.64,78.76,17.48,17.41478112,0.3731057208237972,17.25,17.48,1.0:1.2,,,,ITO/PEDOT:PSS/PM6:BTP-eC9-HD/PDINN/Ag,conventional,PDINN,PDINN,PEDOT:PSS,PEDOT:PSS,,Toluene,toluene,,-5.56,-3.65,,,,
51880,10.1002/solr.202300211,10.1002/solr.202300211,PM6,Y6,PM6,Y6,COC(=O)C(C)(C)c1cc(C)cc(-c2sc3c4sc5cc(/C=C6/C(=O)c7cc(F)cc(c7)C(=O)/C6=C\c6cc(C(C)(C)C(=O)OC)c(-c7cc(C)cc(C(C)(C)C(=O)OC)c7)s6)sc5c4c(C(C)(C)C(=O)OC)ccc2-3)c1,CCCCCCCCCCCc1c(/C=C2\C(=O)c3cc(F)c(F)cc3C2=C(C#N)C#N)sc2c1sc1c3c4nsnc4c4c5sc6c(CCCCCCCCCCC)c(/C=C7\C(=O)c8cc(F)c(F)cc8C7=C(C#N)C#N)sc6c5n(CC(CC)CCCC)c4c3n(CC(CC)CCCC)c21,0.83,20.34,72.51,12.3,12.241283219999998,0.4773721951219739,12.3,,1.0:1.2,,,,ITO/PEDOT:PSS/BHJ/BCP/Au/Ag,conventional,BCP,BCP,PEDOT:PSS,PEDOT:PSS,,,,,-5.56,-3.65,,-5.65,-4.09,
51881,10.1002/solr.202300211,10.1002/solr.202300211,PM6,Y6,PM6,Y6,COC(=O)C(C)(C)c1cc(C)cc(-c2sc3c4sc5cc(/C=C6/C(=O)c7cc(F)cc(c7)C(=O)/C6=C\c6cc(C(C)(C)C(=O)OC)c(-c7cc(C)cc(C(C)(C)C(=O)OC)c7)s6)sc5c4c(C(C)(C)C(=O)OC)ccc2-3)c1,CCCCCCCCCCCc1c(/C=C2\C(=O)c3cc(F)c(F)cc3C2=C(C#N)C#N)sc2c1sc1c3c4nsnc4c4c5sc6c(CCCCCCCCCCC)c(/C=C7\C(=O)c8cc(F)c(F)cc8C7=C(C#N)C#N)sc6c5n(CC(CC)CCCC)c4c3n(CC(CC)CCCC)c21,0.83,19.77,70.34,11.57,11.54216094,0.2406141745894691,11.57,,0.8:1.2,,,,ITO/PEDOT:PSS/BHJ/BCP/Au/Ag,conventional,BCP,BCP,PEDOT:PSS,PEDOT:PSS,,,,,-5.56,-3.65,,-5.65,-4.09,
51882,10.1002/solr.202300211,10.1002/solr.202300211,PM6,Y6,PM6,Y6,COC(=O)C(C)(C)c1cc(C)cc(-c2sc3c4sc5cc(/C=C6/C(=O)c7cc(F)cc(c7)C(=O)/C6=C\c6cc(C(C)(C)C(=O)OC)c(-c7cc(C)cc(C(C)(C)C(=O)OC)c7)s6)sc5c4c(C(C)(C)C(=O)OC)ccc2-3)c1,CCCCCCCCCCCc1c(/C=C2\C(=O)c3cc(F)c(F)cc3C2=C(C#N)C#N)sc2c1sc1c3c4nsnc4c4c5sc6c(CCCCCCCCCCC)c(/C=C7\C(=O)c8cc(F)c(F)cc8C7=C(C#N)C#N)sc6c5n(CC(CC)CCCC)c4c3n(CC(CC)CCCC)c21,0.82,18.31,69.13,10.43,10.379316459999998,0.4859399808245582,10.43,,0.6:1.2,,,,ITO/PEDOT:PSS/BHJ/BCP/Au/Ag,conventional,BCP,BCP,PEDOT:PSS,PEDOT:PSS,120.0,,,,-5.56,-3.65,,-5.65,-4.09,
51883,10.1002/solr.202300211,10.1002/solr.202300211,PM6,Y6,PM6,Y6,COC(=O)C(C)(C)c1cc(C)cc(-c2sc3c4sc5cc(/C=C6/C(=O)c7cc(F)cc(c7)C(=O)/C6=C\c6cc(C(C)(C)C(=O)OC)c(-c7cc(C)cc(C(C)(C)C(=O)OC)c7)s6)sc5c4c(C(C)(C)C(=O)OC)ccc2-3)c1,CCCCCCCCCCCc1c(/C=C2\C(=O)c3cc(F)c(F)cc3C2=C(C#N)C#N)sc2c1sc1c3c4nsnc4c4c5sc6c(CCCCCCCCCCC)c(/C=C7\C(=O)c8cc(F)c(F)cc8C7=C(C#N)C#N)sc6c5n(CC(CC)CCCC)c4c3n(CC(CC)CCCC)c21,0.81,16.72,62.69,8.49,8.49023208,0.0027335689045932,8.49,,0.4:1.2,,,,ITO/PEDOT:PSS/BHJ/BCP/Au/Ag,conventional,BCP,BCP,PEDOT:PSS,PEDOT:PSS,120.0,,,,-5.56,-3.65,,-5.65,-4.09,
51885,10.1002/solr.202300211,10.1002/solr.202300211,PM6,Y6,PM6,Y6,COC(=O)C(C)(C)c1cc(C)cc(-c2sc3c4sc5cc(/C=C6/C(=O)c7cc(F)cc(c7)C(=O)/C6=C\c6cc(C(C)(C)C(=O)OC)c(-c7cc(C)cc(C(C)(C)C(=O)OC)c7)s6)sc5c4c(C(C)(C)C(=O)OC)ccc2-3)c1,CCCCCCCCCCCc1c(/C=C2\C(=O)c3cc(F)c(F)cc3C2=C(C#N)C#N)sc2c1sc1c3c4nsnc4c4c5sc6c(CCCCCCCCCCC)c(/C=C7\C(=O)c8cc(F)c(F)cc8C7=C(C#N)C#N)sc6c5n(CC(CC)CCCC)c4c3n(CC(CC)CCCC)c21,0.82,17.54,68.91,9.94,9.911187479999995,0.2898643863179321,9.94,9.94,0.6:1.2,,,,ITO/PEDOT:PSS/BHJ/BCP/Au/Ag,conventional,BCP,BCP,PEDOT:PSS,PEDOT:PSS,120.0,,,,-5.56,-3.65,,-5.65,-4.09,
51886,10.1002/solr.202300211,10.1002/solr.202300211,PM6,Y6,PM6,Y6,COC(=O)C(C)(C)c1cc(C)cc(-c2sc3c4sc5cc(/C=C6/C(=O)c7cc(F)cc(c7)C(=O)/C6=C\c6cc(C(C)(C)C(=O)OC)c(-c7cc(C)cc(C(C)(C)C(=O)OC)c7)s6)sc5c4c(C(C)(C)C(=O)OC)ccc2-3)c1,CCCCCCCCCCCc1c(/C=C2\C(=O)c3cc(F)c(F)cc3C2=C(C#N)C#N)sc2c1sc1c3c4nsnc4c4c5sc6c(CCCCCCCCCCC)c(/C=C7\C(=O)c8cc(F)c(F)cc8C7=C(C#N)C#N)sc6c5n(CC(CC)CCCC)c4c3n(CC(CC)CCCC)c21,0.82,17.24,68.79,9.76,9.724704719999998,0.3616319672131299,9.76,9.76,0.6:1.2,,,,ITO/PEDOT:PSS/BHJ/BCP/Au/Ag,conventional,BCP,BCP,PEDOT:PSS,PEDOT:PSS,120.0,,,,-5.56,-3.65,,-5.65,-4.09,
51887,10.1002/solr.202300211,10.1002/solr.202300211,PM6,Y6,PM6,Y6,COC(=O)C(C)(C)c1cc(C)cc(-c2sc3c4sc5cc(/C=C6/C(=O)c7cc(F)cc(c7)C(=O)/C6=C\c6cc(C(C)(C)C(=O)OC)c(-c7cc(C)cc(C(C)(C)C(=O)OC)c7)s6)sc5c4c(C(C)(C)C(=O)OC)ccc2-3)c1,CCCCCCCCCCCc1c(/C=C2\C(=O)c3cc(F)c(F)cc3C2=C(C#N)C#N)sc2c1sc1c3c4nsnc4c4c5sc6c(CCCCCCCCCCC)c(/C=C7\C(=O)c8cc(F)c(F)cc8C7=C(C#N)C#N)sc6c5n(CC(CC)CCCC)c4c3n(CC(CC)CCCC)c21,0.82,17.07,67.34,9.46,9.42584916,0.3610025369978918,9.46,9.46,0.6:1.2,,,,ITO/PEDOT:PSS/BHJ/BCP/Au/Ag,conventional,BCP,BCP,PEDOT:PSS,PEDOT:PSS,120.0,,,,-5.56,-3.65,,-5.65,-4.09,
51888,10.1002/solr.202300211,10.1002/solr.202300211,PM6,Y6,PM6,Y6,COC(=O)C(C)(C)c1cc(C)cc(-c2sc3c4sc5cc(/C=C6/C(=O)c7cc(F)cc(c7)C(=O)/C6=C\c6cc(C(C)(C)C(=O)OC)c(-c7cc(C)cc(C(C)(C)C(=O)OC)c7)s6)sc5c4c(C(C)(C)C(=O)OC)ccc2-3)c1,CCCCCCCCCCCc1c(/C=C2\C(=O)c3cc(F)c(F)cc3C2=C(C#N)C#N)sc2c1sc1c3c4nsnc4c4c5sc6c(CCCCCCCCCCC)c(/C=C7\C(=O)c8cc(F)c(F)cc8C7=C(C#N)C#N)sc6c5n(CC(CC)CCCC)c4c3n(CC(CC)CCCC)c21,0.82,18.56,69.54,10.79,10.58343168,1.9144422613531105,10.79,10.79,0.6:1.2,,,,ITO/PEDOT:PSS/BHJ/BCP/Au/Ag,conventional,BCP,BCP,PEDOT:PSS,PEDOT:PSS,120.0,,,,-5.56,-3.65,,-5.65,-4.09,
51889,10.1002/solr.202300211,10.1002/solr.202300211,PM6,Y6,PM6,Y6,COC(=O)C(C)(C)c1cc(C)cc(-c2sc3c4sc5cc(/C=C6/C(=O)c7cc(F)cc(c7)C(=O)/C6=C\c6cc(C(C)(C)C(=O)OC)c(-c7cc(C)cc(C(C)(C)C(=O)OC)c7)s6)sc5c4c(C(C)(C)C(=O)OC)ccc2-3)c1,CCCCCCCCCCCc1c(/C=C2\C(=O)c3cc(F)c(F)cc3C2=C(C#N)C#N)sc2c1sc1c3c4nsnc4c4c5sc6c(CCCCCCCCCCC)c(/C=C7\C(=O)c8cc(F)c(F)cc8C7=C(C#N)C#N)sc6c5n(CC(CC)CCCC)c4c3n(CC(CC)CCCC)c21,0.82,18.68,70.03,10.94,10.726915279999998,1.9477579524680184,10.94,10.94,0.6:1.2,,,,ITO/PEDOT:PSS/BHJ/BCP/Au/Ag,conventional,BCP,BCP,PEDOT:PSS,PEDOT:PSS,,,,,-5.56,-3.65,,-5.65,-4.09,
51890,10.1002/solr.202300211,10.1002/solr.202300211,PM6,Y6,PM6,Y6,COC(=O)C(C)(C)c1cc(C)cc(-c2sc3c4sc5cc(/C=C6/C(=O)c7cc(F)cc(c7)C(=O)/C6=C\c6cc(C(C)(C)C(=O)OC)c(-c7cc(C)cc(C(C)(C)C(=O)OC)c7)s6)sc5c4c(C(C)(C)C(=O)OC)ccc2-3)c1,CCCCCCCCCCCc1c(/C=C2\C(=O)c3cc(F)c(F)cc3C2=C(C#N)C#N)sc2c1sc1c3c4nsnc4c4c5sc6c(CCCCCCCCCCC)c(/C=C7\C(=O)c8cc(F)c(F)cc8C7=C(C#N)C#N)sc6c5n(CC(CC)CCCC)c4c3n(CC(CC)CCCC)c21,0.82,18.62,69.14,10.7,10.55657176,1.3404508411214997,10.7,10.7,0.6:1.2,,,,ITO/PEDOT:PSS/BHJ/BCP/Au/Ag,conventional,BCP,BCP,PEDOT:PSS,PEDOT:PSS,120.0,,,,-5.56,-3.65,,-5.65,-4.09,
51891,10.1002/solr.202300211,10.1002/solr.202300211,PM6,Y6,PM6,Y6,COC(=O)C(C)(C)c1cc(C)cc(-c2sc3c4sc5cc(/C=C6/C(=O)c7cc(F)cc(c7)C(=O)/C6=C\c6cc(C(C)(C)C(=O)OC)c(-c7cc(C)cc(C(C)(C)C(=O)OC)c7)s6)sc5c4c(C(C)(C)C(=O)OC)ccc2-3)c1,CCCCCCCCCCCc1c(/C=C2\C(=O)c3cc(F)c(F)cc3C2=C(C#N)C#N)sc2c1sc1c3c4nsnc4c4c5sc6c(CCCCCCCCCCC)c(/C=C7\C(=O)c8cc(F)c(F)cc8C7=C(C#N)C#N)sc6c5n(CC(CC)CCCC)c4c3n(CC(CC)CCCC)c21,0.82,18.08,69.5,10.29,10.303791999999998,0.1340330417881311,10.29,10.29,0.6:1.2,,,,ITO/PEDOT:PSS/BHJ/BCP/Au/Ag,conventional,BCP,BCP,PEDOT:PSS,PEDOT:PSS,120.0,,,,-5.56,-3.65,,-5.65,-4.09,
51896,10.1002/solr.202300228,10.1002/solr.202300228,PM6,Y7,PM6,Y7,COC(=O)C(C)(C)c1cc(C)cc(-c2sc3c4sc5cc(/C=C6/C(=O)c7cc(F)cc(c7)C(=O)/C6=C\c6cc(C(C)(C)C(=O)OC)c(-c7cc(C)cc(C(C)(C)C(=O)OC)c7)s6)sc5c4c(C(C)(C)C(=O)OC)ccc2-3)c1,CCCCCCCCCCCc1c(/C=C2\C(=O)c3cc(Cl)c(Cl)cc3C2=C(C#N)C#N)sc2c1sc1c3c4nsnc4c4c5sc6c(CCCCCCCCCCC)c(/C=C7\C(=O)c8cc(Cl)c(Cl)cc8C7=C(C#N)C#N)sc6c5n(CC(CC)CCCC)c4c3n(CC(CC)CCCC)c21,0.85,28.65,67.57,16.46,16.45498425,0.030472357229659,16.37,16.46,1:1:0,,,,ITO/PEDOT:PSS/active layer/PDINO/Ag,conventional,PDINO,PDINO,PEDOT:PSS,PEDOT:PSS,,,,,-5.56,-3.65,,-5.72,-4.16,
51899,10.1002/solr.202300228,10.1002/solr.202300228,PM6,ITIC-M,PM6,ITIC-M,COC(=O)C(C)(C)c1cc(C)cc(-c2sc3c4sc5cc(/C=C6/C(=O)c7cc(F)cc(c7)C(=O)/C6=C\c6cc(C(C)(C)C(=O)OC)c(-c7cc(C)cc(C(C)(C)C(=O)OC)c7)s6)sc5c4c(C(C)(C)C(=O)OC)ccc2-3)c1,CCCCCCc1ccc(C2(c3ccc(CCCCCC)cc3)c3cc4c(cc3-c3sc5cc(C=C6C(=O)c7ccc(C)cc7C6=C(C#N)C#N)sc5c32)C(c2ccc(CCCCCC)cc2)(c2ccc(CCCCCC)cc2)c2c-4sc3cc(C=C4C(=O)c5ccc(C)cc5C4=C(C#N)C#N)sc23)cc1,1.03,16.27,57.2,9.22,9.5856332,3.965652928416481,8.86,9.22,1:0:1,,,,ITO/PEDOT:PSS/active layer/PDINO/Ag,conventional,PDINO,PDINO,PEDOT:PSS,PEDOT:PSS,,,,,-5.56,-3.65,,,,
51900,10.1002/solr.202300228,10.1002/solr.202300228,PM6,PC70BM,PM6,PC70BM,COC(=O)C(C)(C)c1cc(C)cc(-c2sc3c4sc5cc(/C=C6/C(=O)c7cc(F)cc(c7)C(=O)/C6=C\c6cc(C(C)(C)C(=O)OC)c(-c7cc(C)cc(C(C)(C)C(=O)OC)c7)s6)sc5c4c(C(C)(C)C(=O)OC)ccc2-3)c1,CCCCC(=O)OCC1(C2=CC=CC=C2)C3=CC=CC4=CC=CC5=CC=CC6=CC=C7C=CC=CC8=CC=CC1=C8C7=C6C5=C4C3,0.97,13.91,69.93,9.43,9.43544511,0.057742417815484,8.88,9.43,1:0:1,,,,ITO/PEDOT:PSS/active layer/PDINO/Ag,conventional,PDINO,PDINO,PEDOT:PSS,PEDOT:PSS,,,,,-5.56,-3.65,,-6.1,-3.9,
51907,10.1002/solr.202300267,10.1002/solr.202300267,PM6,IT-4Cl,PM6,IT-4Cl,COC(=O)C(C)(C)c1cc(C)cc(-c2sc3c4sc5cc(/C=C6/C(=O)c7cc(F)cc(c7)C(=O)/C6=C\c6cc(C(C)(C)C(=O)OC)c(-c7cc(C)cc(C(C)(C)C(=O)OC)c7)s6)sc5c4c(C(C)(C)C(=O)OC)ccc2-3)c1,CCCCCCc1ccc(C2(c3ccc(CCCCCC)cc3)c3cc4c(cc3-c3sc5cc(/C=C6\C(=O)c7cc(Cl)c(Cl)cc7C6=C(C#N)C#N)sc5c32)C(c2ccc(CCCCCC)cc2)(c2ccc(CCCCCC)cc2)c2c-4sc3cc(/C=C4\C(=O)c5cc(Cl)c(Cl)cc5C4=C(C#N)C#N)sc23)cc1,0.85,20.55,69.36,12.05,12.115458,0.5432199170124445,12.01,12.05,,,,,ITO/PEDOT:PSS/active layer/PDINN/Ag,conventional,PDINN,PDINN,PEDOT:PSS,PEDOT:PSS,,chloroform (CF),chloroform,,-5.56,-3.65,,-5.75,-4.09,
51908,10.1002/solr.202300267,10.1002/solr.202300267,PM6,IT-2CI,PM6,IT-2CI,COC(=O)C(C)(C)c1cc(C)cc(-c2sc3c4sc5cc(/C=C6/C(=O)c7cc(F)cc(c7)C(=O)/C6=C\c6cc(C(C)(C)C(=O)OC)c(-c7cc(C)cc(C(C)(C)C(=O)OC)c7)s6)sc5c4c(C(C)(C)C(=O)OC)ccc2-3)c1,,0.93,18.77,64.4,11.25,11.2417284,0.0735253333333376,11.13,11.25,,,,,ITO/PEDOT:PSS/active layer/PDINN/Ag,conventional,PDINN,PDINN,PEDOT:PSS,PEDOT:PSS,,chloroform (CF),chloroform,,-5.56,-3.65,,,,
51909,10.1002/solr.202300267,10.1002/solr.202300267,PM6,ITIC,PM6,ITIC,COC(=O)C(C)(C)c1cc(C)cc(-c2sc3c4sc5cc(/C=C6/C(=O)c7cc(F)cc(c7)C(=O)/C6=C\c6cc(C(C)(C)C(=O)OC)c(-c7cc(C)cc(C(C)(C)C(=O)OC)c7)s6)sc5c4c(C(C)(C)C(=O)OC)ccc2-3)c1,CCCCCCc1ccc(C2(c3ccc(CCCCCC)cc3)c3cc4c(cc3-c3sc5cc(C=C6C(=O)c7ccccc7C6=C(C#N)C#N)sc5c32)C(c2ccc(CCCCCC)cc2)(c2ccc(CCCCCC)cc2)c2c-4sc3cc(C=C4C(=O)c5ccccc5C4=C(C#N)C#N)sc23)cc1,1.0,15.04,54.45,8.15,8.18928,0.4819631901840461,8.03,8.15,,,,,ITO/PEDOT:PSS/active layer/PDINN/Ag,conventional,PDINN,PDINN,PEDOT:PSS,PEDOT:PSS,,chloroform (CF),chloroform,,-5.56,-3.65,,-5.576,-3.916,
51910,10.1002/solr.202300276,10.1002/solr.202300276,Me-DTDCPT,C70,Me-DTDCPT,C70,,c12c3c4c5c1c1c6c7c2c2c8c3c3c9c4c4c%10c5c5c1c1c6c6c%11c%12c%13c%14c%15c%16c%17c%14c%14c%18c%13c%11c1c1c5c%10c5c(c%14c%10c%17c%11c%13c%16c%14c%16c%15c%12c%12c%16c(c2c7c%126)c2c8c3c(c%13c%142)c2c9c4c5c%10c%112)c%181,0.88,13.36,63.11,7.43,7.41971648,0.1384053835800776,7.28,7.43,,,,,ITO/MoO3/donor:C70/BCP/Ag,,BCP,BCP,MoO3,MoO3,60.0,,,,,,,,,
51911,10.1002/solr.202300276,10.1002/solr.202300276,nBu-DTDCPT,C70,nBu-DTDCPT,C70,,c12c3c4c5c1c1c6c7c2c2c8c3c3c9c4c4c%10c5c5c1c1c6c6c%11c%12c%13c%14c%15c%16c%17c%14c%14c%18c%13c%11c1c1c5c%10c5c(c%14c%10c%17c%11c%13c%16c%14c%16c%15c%12c%12c%16c(c2c7c%126)c2c8c3c(c%13c%142)c2c9c4c5c%10c%112)c%181,0.9,12.83,58.04,6.74,6.7018788,0.5655964391691389,6.64,6.74,,,,,ITO/MoO3/donor:C70/BCP/Ag,,BCP,BCP,MoO3,MoO3,60.0,,,,,,,,,
51912,10.1002/solr.202300276,10.1002/solr.202300276,iBu-DTDCPT,C70,iBu-DTDCPT,C70,,c12c3c4c5c1c1c6c7c2c2c8c3c3c9c4c4c%10c5c5c1c1c6c6c%11c%12c%13c%14c%15c%16c%17c%14c%14c%18c%13c%11c1c1c5c%10c5c(c%14c%10c%17c%11c%13c%16c%14c%16c%15c%12c%12c%16c(c2c7c%126)c2c8c3c(c%13c%142)c2c9c4c5c%10c%112)c%181,0.92,13.03,53.8,6.42,6.4493288,0.4568348909657327,6.39,6.42,,,,,ITO/MoO3/donor:C70/BCP/Ag,,BCP,BCP,MoO3,MoO3,60.0,,,,,,,,,
51915,10.1002/solr.202300310,10.1002/solr.202300310,PM6,Y6,PM6,Y6,COC(=O)C(C)(C)c1cc(C)cc(-c2sc3c4sc5cc(/C=C6/C(=O)c7cc(F)cc(c7)C(=O)/C6=C\c6cc(C(C)(C)C(=O)OC)c(-c7cc(C)cc(C(C)(C)C(=O)OC)c7)s6)sc5c4c(C(C)(C)C(=O)OC)ccc2-3)c1,CCCCCCCCCCCc1c(/C=C2\C(=O)c3cc(F)c(F)cc3C2=C(C#N)C#N)sc2c1sc1c3c4nsnc4c4c5sc6c(CCCCCCCCCCC)c(/C=C7\C(=O)c8cc(F)c(F)cc8C7=C(C#N)C#N)sc6c5n(CC(CC)CCCC)c4c3n(CC(CC)CCCC)c21,0.848,26.14,70.67,15.67,15.665221024000004,0.0304976132737537,15.58,15.67,1:1.2,,,,ITO/PEDOT:PSS/active layer/PDINO/Al,conventional,PDINO,PDINO,PEDOT:PSS,PEDOT:PSS,,,,,-5.56,-3.65,,-5.65,-4.09,
51919,10.1002/solr.202300312,10.1002/solr.202300312,PM6,Y6,PM6,Y6,COC(=O)C(C)(C)c1cc(C)cc(-c2sc3c4sc5cc(/C=C6/C(=O)c7cc(F)cc(c7)C(=O)/C6=C\c6cc(C(C)(C)C(=O)OC)c(-c7cc(C)cc(C(C)(C)C(=O)OC)c7)s6)sc5c4c(C(C)(C)C(=O)OC)ccc2-3)c1,CCCCCCCCCCCc1c(/C=C2\C(=O)c3cc(F)c(F)cc3C2=C(C#N)C#N)sc2c1sc1c3c4nsnc4c4c5sc6c(CCCCCCCCCCC)c(/C=C7\C(=O)c8cc(F)c(F)cc8C7=C(C#N)C#N)sc6c5n(CC(CC)CCCC)c4c3n(CC(CC)CCCC)c21,0.8,25.93,69.29,14.78,14.3735176,2.750219215155614,14.37,14.78,,,,,inverted,inverted,ZnO,ZnO,MoO3,MoO3,,,,,-5.56,-3.65,,-5.65,-4.09,
51920,10.1002/solr.202300312,10.1002/solr.202300312,PM6,Y6_FA0.1,PM6,Y6_FA0.1,COC(=O)C(C)(C)c1cc(C)cc(-c2sc3c4sc5cc(/C=C6/C(=O)c7cc(F)cc(c7)C(=O)/C6=C\c6cc(C(C)(C)C(=O)OC)c(-c7cc(C)cc(C(C)(C)C(=O)OC)c7)s6)sc5c4c(C(C)(C)C(=O)OC)ccc2-3)c1,,0.8,25.98,69.77,14.83,14.5009968,2.218497639919076,14.53,14.83,,FA,FA,,inverted,inverted,ZnO,ZnO,MoO3,MoO3,,,,,-5.56,-3.65,,,,
51921,10.1002/solr.202300312,10.1002/solr.202300312,PM6,Y6_FA0.3,PM6,Y6_FA0.3,COC(=O)C(C)(C)c1cc(C)cc(-c2sc3c4sc5cc(/C=C6/C(=O)c7cc(F)cc(c7)C(=O)/C6=C\c6cc(C(C)(C)C(=O)OC)c(-c7cc(C)cc(C(C)(C)C(=O)OC)c7)s6)sc5c4c(C(C)(C)C(=O)OC)ccc2-3)c1,,0.8,26.47,70.85,15.3,15.003196,1.9398954248366,15.09,15.3,,FA,FA,,inverted,inverted,ZnO,ZnO,MoO3,MoO3,,,,,-5.56,-3.65,,,,
51922,10.1002/solr.202300312,10.1002/solr.202300312,PM6,Y6_FA0.5,PM6,Y6_FA0.5,COC(=O)C(C)(C)c1cc(C)cc(-c2sc3c4sc5cc(/C=C6/C(=O)c7cc(F)cc(c7)C(=O)/C6=C\c6cc(C(C)(C)C(=O)OC)c(-c7cc(C)cc(C(C)(C)C(=O)OC)c7)s6)sc5c4c(C(C)(C)C(=O)OC)ccc2-3)c1,,0.8,26.36,71.69,15.69,15.1179872,3.6457157425111504,15.27,15.69,,FA,FA,0.5 wt%,inverted,inverted,ZnO,ZnO,MoO3,MoO3,,,,,-5.56,-3.65,,,,
51923,10.1002/solr.202300312,10.1002/solr.202300312,PM6,Y6_FA1,PM6,Y6_FA1,COC(=O)C(C)(C)c1cc(C)cc(-c2sc3c4sc5cc(/C=C6/C(=O)c7cc(F)cc(c7)C(=O)/C6=C\c6cc(C(C)(C)C(=O)OC)c(-c7cc(C)cc(C(C)(C)C(=O)OC)c7)s6)sc5c4c(C(C)(C)C(=O)OC)ccc2-3)c1,,0.8,25.87,69.28,14.67,14.3381888,2.261835037491472,14.37,14.67,,FA,FA,,inverted,inverted,ZnO,ZnO,MoO3,MoO3,,,,,-5.56,-3.65,,,,
51924,10.1002/solr.202300320,10.1002/solr.202300320,PM6,ITIC-4 F,PM6,ITIC-4F,COC(=O)C(C)(C)c1cc(C)cc(-c2sc3c4sc5cc(/C=C6/C(=O)c7cc(F)cc(c7)C(=O)/C6=C\c6cc(C(C)(C)C(=O)OC)c(-c7cc(C)cc(C(C)(C)C(=O)OC)c7)s6)sc5c4c(C(C)(C)C(=O)OC)ccc2-3)c1,CCCCCCc1ccc(C2(c3ccc(CCCCCC)cc3)c3cc4c(cc3-c3sc5cc(/C=C6/C(=O)c7cc(F)c(F)cc7C6=C(C#N)C#N)sc5c32)C(c2ccc(CCCCCC)cc2)(c2ccc(CCCCCC)cc2)c2c-4sc3cc(/C=C4/C(=O)c5cc(F)c(F)cc5C4=C(C#N)C#N)sc23)cc1,0.85,20.63,66.47,11.64,11.655846849999998,0.1361413230240318,11.61,11.64,,,,,Control,,,,,,,,,,-5.56,-3.65,,-5.82,-4.24,
51925,10.1002/solr.202300320,10.1002/solr.202300320,PM6,ITIC-4 F,PM6,ITIC-4F,COC(=O)C(C)(C)c1cc(C)cc(-c2sc3c4sc5cc(/C=C6/C(=O)c7cc(F)cc(c7)C(=O)/C6=C\c6cc(C(C)(C)C(=O)OC)c(-c7cc(C)cc(C(C)(C)C(=O)OC)c7)s6)sc5c4c(C(C)(C)C(=O)OC)ccc2-3)c1,CCCCCCc1ccc(C2(c3ccc(CCCCCC)cc3)c3cc4c(cc3-c3sc5cc(/C=C6/C(=O)c7cc(F)c(F)cc7C6=C(C#N)C#N)sc5c32)C(c2ccc(CCCCCC)cc2)(c2ccc(CCCCCC)cc2)c2c-4sc3cc(/C=C4/C(=O)c5cc(F)c(F)cc5C4=C(C#N)C#N)sc23)cc1,0.85,24.5,67.1,14.04,13.973575,0.4731125356125401,13.74,14.04,,,,,With HH-CIS QDs,,,,,,,,,,-5.56,-3.65,,-5.82,-4.24,
51926,10.1002/solr.202300320,10.1002/solr.202300320,PM6,Y6,PM6,Y6,COC(=O)C(C)(C)c1cc(C)cc(-c2sc3c4sc5cc(/C=C6/C(=O)c7cc(F)cc(c7)C(=O)/C6=C\c6cc(C(C)(C)C(=O)OC)c(-c7cc(C)cc(C(C)(C)C(=O)OC)c7)s6)sc5c4c(C(C)(C)C(=O)OC)ccc2-3)c1,CCCCCCCCCCCc1c(/C=C2\C(=O)c3cc(F)c(F)cc3C2=C(C#N)C#N)sc2c1sc1c3c4nsnc4c4c5sc6c(CCCCCCCCCCC)c(/C=C7\C(=O)c8cc(F)c(F)cc8C7=C(C#N)C#N)sc6c5n(CC(CC)CCCC)c4c3n(CC(CC)CCCC)c21,0.83,24.29,70.97,15.17,14.308048789999996,5.681946011865541,15.04,15.17,,,,,Control,,PDINN,,PEDOT:PSS,,,,,,-5.56,-3.65,,-5.65,-4.09,
51927,10.1002/solr.202300320,10.1002/solr.202300320,PM6,Y6,PM6,Y6,COC(=O)C(C)(C)c1cc(C)cc(-c2sc3c4sc5cc(/C=C6/C(=O)c7cc(F)cc(c7)C(=O)/C6=C\c6cc(C(C)(C)C(=O)OC)c(-c7cc(C)cc(C(C)(C)C(=O)OC)c7)s6)sc5c4c(C(C)(C)C(=O)OC)ccc2-3)c1,CCCCCCCCCCCc1c(/C=C2\C(=O)c3cc(F)c(F)cc3C2=C(C#N)C#N)sc2c1sc1c3c4nsnc4c4c5sc6c(CCCCCCCCCCC)c(/C=C7\C(=O)c8cc(F)c(F)cc8C7=C(C#N)C#N)sc6c5n(CC(CC)CCCC)c4c3n(CC(CC)CCCC)c21,0.84,27.41,70.62,16.26,16.25983128,0.001037638376392,15.98,16.26,,,,,With HH-CIS QDs,,,,,,,,,,-5.56,-3.65,,-5.65,-4.09,
51966,10.1002/solr.202300378,10.1002/solr.202300378,PM6,Y6,PM6,Y6,COC(=O)C(C)(C)c1cc(C)cc(-c2sc3c4sc5cc(/C=C6/C(=O)c7cc(F)cc(c7)C(=O)/C6=C\c6cc(C(C)(C)C(=O)OC)c(-c7cc(C)cc(C(C)(C)C(=O)OC)c7)s6)sc5c4c(C(C)(C)C(=O)OC)ccc2-3)c1,CCCCCCCCCCCc1c(/C=C2\C(=O)c3cc(F)c(F)cc3C2=C(C#N)C#N)sc2c1sc1c3c4nsnc4c4c5sc6c(CCCCCCCCCCC)c(/C=C7\C(=O)c8cc(F)c(F)cc8C7=C(C#N)C#N)sc6c5n(CC(CC)CCCC)c4c3n(CC(CC)CCCC)c21,0.8,26.09,70.73,14.31,14.7627656,3.163980433263448,13.84,14.31,,,,,glass/ITO/ZnO/active layer/MoO3/Ag,inverted,ZnO,ZnO,MoO3,MoO3,,chloroform,chloroform,,-5.56,-3.65,,-5.65,-4.09,
51967,10.1002/solr.202300378,10.1002/solr.202300378,PM6,Y6,PM6,Y6,COC(=O)C(C)(C)c1cc(C)cc(-c2sc3c4sc5cc(/C=C6/C(=O)c7cc(F)cc(c7)C(=O)/C6=C\c6cc(C(C)(C)C(=O)OC)c(-c7cc(C)cc(C(C)(C)C(=O)OC)c7)s6)sc5c4c(C(C)(C)C(=O)OC)ccc2-3)c1,CCCCCCCCCCCc1c(/C=C2\C(=O)c3cc(F)c(F)cc3C2=C(C#N)C#N)sc2c1sc1c3c4nsnc4c4c5sc6c(CCCCCCCCCCC)c(/C=C7\C(=O)c8cc(F)c(F)cc8C7=C(C#N)C#N)sc6c5n(CC(CC)CCCC)c4c3n(CC(CC)CCCC)c21,0.8,27.26,72.54,15.97,15.819523200000004,0.9422467125860868,14.71,15.97,,,,,glass/ITO/ZnO/active layer/MoO3/Ag,inverted,ZnO,ZnO,MoO3,MoO3,,chloroform,chloroform,,-5.56,-3.65,,-5.65,-4.09,
51968,10.1002/solr.202300378,10.1002/solr.202300378,PM6,Y6,PM6,Y6,COC(=O)C(C)(C)c1cc(C)cc(-c2sc3c4sc5cc(/C=C6/C(=O)c7cc(F)cc(c7)C(=O)/C6=C\c6cc(C(C)(C)C(=O)OC)c(-c7cc(C)cc(C(C)(C)C(=O)OC)c7)s6)sc5c4c(C(C)(C)C(=O)OC)ccc2-3)c1,CCCCCCCCCCCc1c(/C=C2\C(=O)c3cc(F)c(F)cc3C2=C(C#N)C#N)sc2c1sc1c3c4nsnc4c4c5sc6c(CCCCCCCCCCC)c(/C=C7\C(=O)c8cc(F)c(F)cc8C7=C(C#N)C#N)sc6c5n(CC(CC)CCCC)c4c3n(CC(CC)CCCC)c21,0.8,27.07,71.13,15.36,15.4039128,0.285890625000007,14.06,15.36,,,,,glass/ITO/ZnO/active layer/MoO3/Ag,inverted,ZnO,ZnO,MoO3,MoO3,,chloroform,chloroform,,-5.56,-3.65,,-5.65,-4.09,
51969,10.1002/solr.202300423,10.1002/solr.202300423,PM6,Y6,PM6,Y6,COC(=O)C(C)(C)c1cc(C)cc(-c2sc3c4sc5cc(/C=C6/C(=O)c7cc(F)cc(c7)C(=O)/C6=C\c6cc(C(C)(C)C(=O)OC)c(-c7cc(C)cc(C(C)(C)C(=O)OC)c7)s6)sc5c4c(C(C)(C)C(=O)OC)ccc2-3)c1,CCCCCCCCCCCc1c(/C=C2\C(=O)c3cc(F)c(F)cc3C2=C(C#N)C#N)sc2c1sc1c3c4nsnc4c4c5sc6c(CCCCCCCCCCC)c(/C=C7\C(=O)c8cc(F)c(F)cc8C7=C(C#N)C#N)sc6c5n(CC(CC)CCCC)c4c3n(CC(CC)CCCC)c21,0.83,25.7,75.0,17.0,15.99825,5.892647058823526,,,1:1.2,,,,ITO/PEDOT:PSS (30 nm)/PM6:Y6 (100 nm)/PDINN (15 nm)/Ag (100 nm),conventional,PDINN,PDINN,PEDOT:PSS,,100.0,,,,-5.56,-3.65,,-5.65,-4.09,
51970,10.1002/solr.202300423,10.1002/solr.202300423,PM6,Y6,PM6,Y6,COC(=O)C(C)(C)c1cc(C)cc(-c2sc3c4sc5cc(/C=C6/C(=O)c7cc(F)cc(c7)C(=O)/C6=C\c6cc(C(C)(C)C(=O)OC)c(-c7cc(C)cc(C(C)(C)C(=O)OC)c7)s6)sc5c4c(C(C)(C)C(=O)OC)ccc2-3)c1,CCCCCCCCCCCc1c(/C=C2\C(=O)c3cc(F)c(F)cc3C2=C(C#N)C#N)sc2c1sc1c3c4nsnc4c4c5sc6c(CCCCCCCCCCC)c(/C=C7\C(=O)c8cc(F)c(F)cc8C7=C(C#N)C#N)sc6c5n(CC(CC)CCCC)c4c3n(CC(CC)CCCC)c21,0.8,25.4,70.5,14.4,14.3256,0.5166666666666714,,,1:1.2,,,,ITO/PEDOT:PSS (30 nm)/PM6:Y6 (100 nm)/PDINO (15 nm)/Ag (100 nm),conventional,PDINO,PDINO,PEDOT:PSS,,100.0,,,,-5.56,-3.65,,-5.65,-4.09,
51971,10.1002/solr.202300423,10.1002/solr.202300423,PM6,Y6,PM6,Y6,COC(=O)C(C)(C)c1cc(C)cc(-c2sc3c4sc5cc(/C=C6/C(=O)c7cc(F)cc(c7)C(=O)/C6=C\c6cc(C(C)(C)C(=O)OC)c(-c7cc(C)cc(C(C)(C)C(=O)OC)c7)s6)sc5c4c(C(C)(C)C(=O)OC)ccc2-3)c1,CCCCCCCCCCCc1c(/C=C2\C(=O)c3cc(F)c(F)cc3C2=C(C#N)C#N)sc2c1sc1c3c4nsnc4c4c5sc6c(CCCCCCCCCCC)c(/C=C7\C(=O)c8cc(F)c(F)cc8C7=C(C#N)C#N)sc6c5n(CC(CC)CCCC)c4c3n(CC(CC)CCCC)c21,0.81,24.0,59.5,11.7,11.5668,1.138461538461527,,,1:1.2,,,,,conventional,PDINN,PDINN,,,200.0,,,,-5.56,-3.65,,-5.65,-4.09,
51972,10.1002/solr.202300423,10.1002/solr.202300423,PM6,Y6,PM6,Y6,COC(=O)C(C)(C)c1cc(C)cc(-c2sc3c4sc5cc(/C=C6/C(=O)c7cc(F)cc(c7)C(=O)/C6=C\c6cc(C(C)(C)C(=O)OC)c(-c7cc(C)cc(C(C)(C)C(=O)OC)c7)s6)sc5c4c(C(C)(C)C(=O)OC)ccc2-3)c1,CCCCCCCCCCCc1c(/C=C2\C(=O)c3cc(F)c(F)cc3C2=C(C#N)C#N)sc2c1sc1c3c4nsnc4c4c5sc6c(CCCCCCCCCCC)c(/C=C7\C(=O)c8cc(F)c(F)cc8C7=C(C#N)C#N)sc6c5n(CC(CC)CCCC)c4c3n(CC(CC)CCCC)c21,0.8,24.2,54.3,10.7,10.512479999999998,1.752523364485991,,,1:1.2,,,,,conventional,PDINO,PDINO,,,200.0,,,,-5.56,-3.65,,-5.65,-4.09,
51980,10.1002/solr.202300443,10.1002/solr.202300443,PTB7,PC70BM,PTB7,PC70BM,CCCCC(CC)COC(=O)c1sc2c(-c3cc4c(OCC(CC)CCCC)c5sccc5c(OCC(CC)CCCC)c4s3)scc2c1F,CCCCC(=O)OCC1(C2=CC=CC=C2)C3=CC=CC4=CC=CC5=CC=CC6=CC=C7C=CC=CC8=CC=CC1=C8C7=C6C5=C4C3,0.71,14.29,47.78,4.85,4.84771102,0.0471954639175142,4.85,4.85,,,,,,,,,,,,,,,-5.19,-3.43,,-6.1,-3.9,
51981,10.1002/solr.202300443,10.1002/solr.202300443,PTB7,PC70BM,PTB7,PC70BM,CCCCC(CC)COC(=O)c1sc2c(-c3cc4c(OCC(CC)CCCC)c5sccc5c(OCC(CC)CCCC)c4s3)scc2c1F,CCCCC(=O)OCC1(C2=CC=CC=C2)C3=CC=CC4=CC=CC5=CC=CC6=CC=C7C=CC=CC8=CC=CC1=C8C7=C6C5=C4C3,0.7,14.47,42.07,4.16,4.2612703,2.434382211538449,4.16,4.16,,,,,,,,,,,,,,,-5.19,-3.43,,-6.1,-3.9,
51982,10.1002/solr.202300443,10.1002/solr.202300443,PTB7,PC70BM,PTB7,PC70BM,CCCCC(CC)COC(=O)c1sc2c(-c3cc4c(OCC(CC)CCCC)c5sccc5c(OCC(CC)CCCC)c4s3)scc2c1F,CCCCC(=O)OCC1(C2=CC=CC=C2)C3=CC=CC4=CC=CC5=CC=CC6=CC=C7C=CC=CC8=CC=CC1=C8C7=C6C5=C4C3,0.7,13.35,38.57,3.64,3.6043665,0.9789423076923164,3.64,3.64,,,,,IZTO/PEDOT:PSS/PTB7:PC70BM/LiF/Al,flexible OPV,LiF,,PEDOT:PSS,,,,,,-5.19,-3.43,,-6.1,-3.9,
51983,10.1002/solr.202300443,10.1002/solr.202300443,PTB7,PC70BM,PTB7,PC70BM,CCCCC(CC)COC(=O)c1sc2c(-c3cc4c(OCC(CC)CCCC)c5sccc5c(OCC(CC)CCCC)c4s3)scc2c1F,CCCCC(=O)OCC1(C2=CC=CC=C2)C3=CC=CC4=CC=CC5=CC=CC6=CC=C7C=CC=CC8=CC=CC1=C8C7=C6C5=C4C3,0.71,11.56,34.43,2.84,2.8258766799999995,0.4973000000000135,2.84,2.84,,,,,IZTO/PEDOT:PSS/PTB7:PC70BM/LiF/Al,flexible OPV,LiF,,PEDOT:PSS,,,,,,-5.19,-3.43,,-6.1,-3.9,
51984,10.1002/solr.202300443,10.1002/solr.202300443,PTB7,PC70BM,PTB7,PC70BM,CCCCC(CC)COC(=O)c1sc2c(-c3cc4c(OCC(CC)CCCC)c5sccc5c(OCC(CC)CCCC)c4s3)scc2c1F,CCCCC(=O)OCC1(C2=CC=CC=C2)C3=CC=CC4=CC=CC5=CC=CC6=CC=C7C=CC=CC8=CC=CC1=C8C7=C6C5=C4C3,0.71,9.8,31.45,2.2,2.188291,0.5322272727272814,2.2,2.2,,,,,IZTO/PEDOT:PSS/PTB7:PC70BM/LiF/Al,flexible OPV,LiF,,PEDOT:PSS,,,,,,-5.19,-3.43,,-6.1,-3.9,
51985,10.1002/solr.202300443,10.1002/solr.202300443,PTB7,PC70BM,PTB7,PC70BM,CCCCC(CC)COC(=O)c1sc2c(-c3cc4c(OCC(CC)CCCC)c5sccc5c(OCC(CC)CCCC)c4s3)scc2c1F,CCCCC(=O)OCC1(C2=CC=CC=C2)C3=CC=CC4=CC=CC5=CC=CC6=CC=C7C=CC=CC8=CC=CC1=C8C7=C6C5=C4C3,0.71,5.1,26.5,0.96,0.959565,0.0453125000000077,0.96,0.96,,,,,IZTO/PEDOT:PSS/PTB7:PC70BM/LiF/Al,flexible OPV,LiF,,PEDOT:PSS,,,,,,-5.19,-3.43,,-6.1,-3.9,
51986,10.1002/solr.202300443,10.1002/solr.202300443,PTB7,PC70BM,PTB7,PC70BM,CCCCC(CC)COC(=O)c1sc2c(-c3cc4c(OCC(CC)CCCC)c5sccc5c(OCC(CC)CCCC)c4s3)scc2c1F,CCCCC(=O)OCC1(C2=CC=CC=C2)C3=CC=CC4=CC=CC5=CC=CC6=CC=C7C=CC=CC8=CC=CC1=C8C7=C6C5=C4C3,0.73,14.36,64.77,6.77,6.789709559999999,0.2911308714918614,6.77,6.77,,,,,,,,,,,,,,,-5.19,-3.43,,-6.1,-3.9,
51987,10.1002/solr.202300471,10.1002/solr.202300471,PTB7-Th,PC71BM,PTB7-Th,PC71BM,CCCCC(CC)COC(=O)c1sc2csc(-c3cc4c(-c5ccc(CC(CC)CCCC)s5)c5sccc5c(-c5ccc(CC(CC)CCCC)s5)c4s3)c2c1F,COC(=O)CCCC1(c2ccccc2)C23c4c5ccc6c7cc8c9c%10c(cc%11cc%12c%13c%14c(cc%15c%16ccc-5c2c%16c2c5c%16c%17c(c(c46)c7c9c%17c4c%10c%11c%13c4c%16c%14c%152)C513)C%12)C8,0.79,17.5,59.0,8.1,8.15675,0.7006172839506293,,,,,,,BHJ,,,,,,,,,,-5.21,-3.6,,-5.9,-3.9,
51988,10.1002/solr.202300471,10.1002/solr.202300471,PTB7-Th,PC71BM,PTB7-Th,PC71BM,CCCCC(CC)COC(=O)c1sc2csc(-c3cc4c(-c5ccc(CC(CC)CCCC)s5)c5sccc5c(-c5ccc(CC(CC)CCCC)s5)c4s3)c2c1F,COC(=O)CCCC1(c2ccccc2)C23c4c5ccc6c7cc8c9c%10c(cc%11cc%12c%13c%14c(cc%15c%16ccc-5c2c%16c2c5c%16c%17c(c(c46)c7c9c%17c4c%10c%11c%13c4c%16c%14c%152)C513)C%12)C8,0.68,1.2,51.0,0.8,0.41616,47.98,,,,,,,bilayer,,,,,,,,,,-5.21,-3.6,,-5.9,-3.9,
51989,10.1002/solr.202300471,10.1002/solr.202300471,PTB7-Th,ITIC,PTB7-Th,ITIC,CCCCC(CC)COC(=O)c1sc2csc(-c3cc4c(-c5ccc(CC(CC)CCCC)s5)c5sccc5c(-c5ccc(CC(CC)CCCC)s5)c4s3)c2c1F,CCCCCCc1ccc(C2(c3ccc(CCCCCC)cc3)c3cc4c(cc3-c3sc5cc(C=C6C(=O)c7ccccc7C6=C(C#N)C#N)sc5c32)C(c2ccc(CCCCCC)cc2)(c2ccc(CCCCCC)cc2)c2c-4sc3cc(C=C4C(=O)c5ccccc5C4=C(C#N)C#N)sc23)cc1,0.82,18.1,59.0,8.7,8.75678,0.6526436781609177,,,,,,,BHJ,,,,,,,,,,-5.21,-3.6,,-5.576,-3.916,
51990,10.1002/solr.202300471,10.1002/solr.202300471,PTB7-Th,ITIC,PTB7-Th,ITIC,CCCCC(CC)COC(=O)c1sc2csc(-c3cc4c(-c5ccc(CC(CC)CCCC)s5)c5sccc5c(-c5ccc(CC(CC)CCCC)s5)c4s3)c2c1F,CCCCCCc1ccc(C2(c3ccc(CCCCCC)cc3)c3cc4c(cc3-c3sc5cc(C=C6C(=O)c7ccccc7C6=C(C#N)C#N)sc5c32)C(c2ccc(CCCCCC)cc2)(c2ccc(CCCCCC)cc2)c2c-4sc3cc(C=C4C(=O)c5ccccc5C4=C(C#N)C#N)sc23)cc1,0.85,2.5,53.0,2.1,1.12625,46.36904761904762,,,,,,,bilayer,,,,,,,,,,-5.21,-3.6,,-5.576,-3.916,
51991,10.1002/solr.202300471,10.1002/solr.202300471,J52,ITIC,J52,ITIC,CCCCCCCCC(CCCCCC)Cn1nc2c(-c3cccs3)c(F)c(F)c(-c3ccc(-c4cc5c(-c6ccc(CC(CC)CCCC)s6)c6sccc6c(-c6ccc(CC(CC)CCCC)s6)c5s4)s3)c2n1,CCCCCCc1ccc(C2(c3ccc(CCCCCC)cc3)c3cc4c(cc3-c3sc5cc(C=C6C(=O)c7ccccc7C6=C(C#N)C#N)sc5c32)C(c2ccc(CCCCCC)cc2)(c2ccc(CCCCCC)cc2)c2c-4sc3cc(C=C4C(=O)c5ccccc5C4=C(C#N)C#N)sc23)cc1,0.8,18.3,59.0,8.7,8.637599999999999,0.7172413793103476,,,,,,,BHJ,,,,,,,,,,-5.2,-3.05,,-5.576,-3.916,
51992,10.1002/solr.202300471,10.1002/solr.202300471,J52,ITIC,J52,ITIC,CCCCCCCCC(CCCCCC)Cn1nc2c(-c3cccs3)c(F)c(F)c(-c3ccc(-c4cc5c(-c6ccc(CC(CC)CCCC)s6)c6sccc6c(-c6ccc(CC(CC)CCCC)s6)c5s4)s3)c2n1,CCCCCCc1ccc(C2(c3ccc(CCCCCC)cc3)c3cc4c(cc3-c3sc5cc(C=C6C(=O)c7ccccc7C6=C(C#N)C#N)sc5c32)C(c2ccc(CCCCCC)cc2)(c2ccc(CCCCCC)cc2)c2c-4sc3cc(C=C4C(=O)c5ccccc5C4=C(C#N)C#N)sc23)cc1,0.83,4.5,62.0,3.7,2.3157,37.41351351351352,,,,,,,bilayer,,,,,,,,,,-5.2,-3.05,,-5.576,-3.916,
51993,10.1002/solr.202300487,10.1002/solr.202300487,C4,AQx-3,C4,AQx-3,,,0.85,20.94,64.0,11.39,11.39136,0.0119402985074473,11.23,11.39,1:1.2,THF vapor,THF vapor,,ITO/PEDOT:PSS/active layer/PFN-Br/Al,conventional,PFN-Br,PFN-Br,PEDOT:PSS,PEDOT:PSS,,chloroform,chloroform,,,,,,,
51994,10.1002/solr.202300487,10.1002/solr.202300487,C4-CN,AQx-3,C4-CN,AQx-3,,,0.97,22.86,68.0,15.07,15.078456,0.0561114797611075,14.86,15.07,1:1.2,THF vapor,THF vapor,,ITO/PEDOT:PSS/active layer/PFN-Br/Al,conventional,PFN-Br,PFN-Br,PEDOT:PSS,PEDOT:PSS,,chloroform,chloroform,,,,,,,
52004,10.1002/solr.202300599,10.1002/solr.202300599,D18,PY-IT,D18,PY-IT,CCCCCCC(CCCC)Cc1csc(-c2cc3c4nsnc4c4cc(-c5cc(CC(CCCC)CCCCCC)c(-c6cc7c(-c8cc(F)c(CC(CC)CCCC)s8)c8sccc8c(-c8cc(F)c(CC(CC)CCCC)s8)c7s6)s5)sc4c3s2)c1,CCCCCCCCCCCc1c(/C=C2\C(=O)c3ccccc3C2=C(C#N)C#N)sc2c1sc1c3c4nsnc4c4c5sc6c(CCCCCCCCCCC)c(/C=C7\C(=O)c8cc(-c9cccs9)ccc8C7=C(C#N)C#N)sc6c5n(CC(CCCCCCCC)CCCCCCCCCC)c4c3n(CC(CCCCCCCC)CCCCCCCCCC)c21,0.95,24.27,75.14,17.53,17.3246541,1.1713970336565949,17.32,17.53,,,,,LBL-O-XY:CS2,,,,,,,donor: O-XY:CS2; acceptor: CF,,,-5.51,-2.77,,-5.68,-3.94,
52005,10.1002/solr.202300599,10.1002/solr.202300599,D18,PY-IT,D18,PY-IT,CCCCCCC(CCCC)Cc1csc(-c2cc3c4nsnc4c4cc(-c5cc(CC(CCCC)CCCCCC)c(-c6cc7c(-c8cc(F)c(CC(CC)CCCC)s8)c8sccc8c(-c8cc(F)c(CC(CC)CCCC)s8)c7s6)s5)sc4c3s2)c1,CCCCCCCCCCCc1c(/C=C2\C(=O)c3ccccc3C2=C(C#N)C#N)sc2c1sc1c3c4nsnc4c4c5sc6c(CCCCCCCCCCC)c(/C=C7\C(=O)c8cc(-c9cccs9)ccc8C7=C(C#N)C#N)sc6c5n(CC(CCCCCCCC)CCCCCCCCCC)c4c3n(CC(CCCCCCCC)CCCCCCCCCC)c21,0.95,23.46,72.96,16.49,16.260595199999997,1.3911752577319654,16.25,16.49,,,,,LBL-CF,,,,,,,CF,,,-5.51,-2.77,,-5.68,-3.94,
52006,10.1002/solr.202300599,10.1002/solr.202300599,D18,PY-IT,D18,PY-IT,CCCCCCC(CCCC)Cc1csc(-c2cc3c4nsnc4c4cc(-c5cc(CC(CCCC)CCCCCC)c(-c6cc7c(-c8cc(F)c(CC(CC)CCCC)s8)c8sccc8c(-c8cc(F)c(CC(CC)CCCC)s8)c7s6)s5)sc4c3s2)c1,CCCCCCCCCCCc1c(/C=C2\C(=O)c3ccccc3C2=C(C#N)C#N)sc2c1sc1c3c4nsnc4c4c5sc6c(CCCCCCCCCCC)c(/C=C7\C(=O)c8cc(-c9cccs9)ccc8C7=C(C#N)C#N)sc6c5n(CC(CCCCCCCC)CCCCCCCCCC)c4c3n(CC(CCCCCCCC)CCCCCCCCCC)c21,0.95,23.0,72.34,16.04,15.80629,1.4570448877805506,15.76,16.04,,,,,LBL-CB,,,,,,,CB,,,-5.51,-2.77,,-5.68,-3.94,
52007,10.1002/solr.202300602,10.1002/solr.202300602,PM7,BTP-4F-12,PM7,Y6,CCCCC(CC)Cc1sc(-c2c3ccsc3c(-c3cc(Cl)c(CC(CC)CCCC)s3)c3sc(-c4ccc(-c5sc(-c6cccs6)c6c5C(=O)c5c(CC(CC)CCCC)sc(CC(CC)CCCC)c5C6=O)s4)cc23)cc1Cl,CCCCCCCCCCCc1c(/C=C2\C(=O)c3cc(F)c(F)cc3C2=C(C#N)C#N)sc2c1sc1c3c4nsnc4c4c5sc6c(CCCCCCCCCCC)c(/C=C7\C(=O)c8cc(F)c(F)cc8C7=C(C#N)C#N)sc6c5n(CC(CC)CCCC)c4c3n(CC(CC)CCCC)c21,0.85,18.37,62.2,9.74,9.712219,0.2852258726899481,9.63,9.74,,,,,inverted,inverted,ZnO,ZnO,PEDOT:PSS,PEDOT:PSS,,,,,-5.575,-3.67,,-5.65,-4.09,
52029,10.1002/solr.202300684,10.1002/solr.202300684,PM6,Y6,PM6,Y6,COC(=O)C(C)(C)c1cc(C)cc(-c2sc3c4sc5cc(/C=C6/C(=O)c7cc(F)cc(c7)C(=O)/C6=C\c6cc(C(C)(C)C(=O)OC)c(-c7cc(C)cc(C(C)(C)C(=O)OC)c7)s6)sc5c4c(C(C)(C)C(=O)OC)ccc2-3)c1,CCCCCCCCCCCc1c(/C=C2\C(=O)c3cc(F)c(F)cc3C2=C(C#N)C#N)sc2c1sc1c3c4nsnc4c4c5sc6c(CCCCCCCCCCC)c(/C=C7\C(=O)c8cc(F)c(F)cc8C7=C(C#N)C#N)sc6c5n(CC(CC)CCCC)c4c3n(CC(CC)CCCC)c21,0.86,25.62,69.0,15.31,15.202908,0.6994905290659682,15.15,15.31,,,,,ITO/M13/PEDOT:PSS/active layer/ETL/Ag,,,,PEDOT:PSS,PEDOT:PSS,,,,,-5.56,-3.65,,-5.65,-4.09,
52030,10.1002/solr.202300684,10.1002/solr.202300684,PM6,Y6,PM6,Y6,COC(=O)C(C)(C)c1cc(C)cc(-c2sc3c4sc5cc(/C=C6/C(=O)c7cc(F)cc(c7)C(=O)/C6=C\c6cc(C(C)(C)C(=O)OC)c(-c7cc(C)cc(C(C)(C)C(=O)OC)c7)s6)sc5c4c(C(C)(C)C(=O)OC)ccc2-3)c1,CCCCCCCCCCCc1c(/C=C2\C(=O)c3cc(F)c(F)cc3C2=C(C#N)C#N)sc2c1sc1c3c4nsnc4c4c5sc6c(CCCCCCCCCCC)c(/C=C7\C(=O)c8cc(F)c(F)cc8C7=C(C#N)C#N)sc6c5n(CC(CC)CCCC)c4c3n(CC(CC)CCCC)c21,0.85,25.86,69.0,15.55,15.16689,2.463729903536991,15.21,15.55,,,,,ITO/M13/PEDOT:PSS/active layer/ETL/Ag,,,,PEDOT:PSS,PEDOT:PSS,,,,,-5.56,-3.65,,-5.65,-4.09,
52031,10.1002/solr.202300684,10.1002/solr.202300684,PTB7-Th,Y6,PTB7-Th,Y6,CCCCC(CC)COC(=O)c1sc2csc(-c3cc4c(-c5ccc(CC(CC)CCCC)s5)c5sccc5c(-c5ccc(CC(CC)CCCC)s5)c4s3)c2c1F,CCCCCCCCCCCc1c(/C=C2\C(=O)c3cc(F)c(F)cc3C2=C(C#N)C#N)sc2c1sc1c3c4nsnc4c4c5sc6c(CCCCCCCCCCC)c(/C=C7\C(=O)c8cc(F)c(F)cc8C7=C(C#N)C#N)sc6c5n(CC(CC)CCCC)c4c3n(CC(CC)CCCC)c21,0.64,21.46,57.0,8.54,7.828608,8.330117096018725,7.72,8.54,,,,,ITO/M13/PEDOT:PSS/active layer/ETL/Ag,,,,PEDOT:PSS,PEDOT:PSS,,,,,-5.21,-3.6,,-5.65,-4.09,
52032,10.1002/solr.202300684,10.1002/solr.202300684,PTB7-Th,Y6,PTB7-Th,Y6,CCCCC(CC)COC(=O)c1sc2csc(-c3cc4c(-c5ccc(CC(CC)CCCC)s5)c5sccc5c(-c5ccc(CC(CC)CCCC)s5)c4s3)c2c1F,CCCCCCCCCCCc1c(/C=C2\C(=O)c3cc(F)c(F)cc3C2=C(C#N)C#N)sc2c1sc1c3c4nsnc4c4c5sc6c(CCCCCCCCCCC)c(/C=C7\C(=O)c8cc(F)c(F)cc8C7=C(C#N)C#N)sc6c5n(CC(CC)CCCC)c4c3n(CC(CC)CCCC)c21,0.64,22.96,57.0,8.63,8.375808000000001,2.945446118192349,8.31,8.63,,,,,ITO/M13/PEDOT:PSS/active layer/ETL/Ag,,,,PEDOT:PSS,PEDOT:PSS,,,,,-5.21,-3.6,,-5.65,-4.09,
52033,10.1002/solr.202300728,10.1002/solr.202300728,PM6,F-M,PM6,F-M,COC(=O)C(C)(C)c1cc(C)cc(-c2sc3c4sc5cc(/C=C6/C(=O)c7cc(F)cc(c7)C(=O)/C6=C\c6cc(C(C)(C)C(=O)OC)c(-c7cc(C)cc(C(C)(C)C(=O)OC)c7)s6)sc5c4c(C(C)(C)C(=O)OC)ccc2-3)c1,CCCCCCCCC1(CCCCCCCC)c2cc3c(cc2-c2cc4c(cc21)-c1sc(/C=C2\C(=O)c5cc(C)ccc5C2=C(C#N)C#N)cc1C4(CCCCCCCC)CCCCCCCC)C(CCCCCCCC)(CCCCCCCC)c1cc(/C=C2\C(=O)c4cc(C)ccc4C2=C(C#N)C#N)sc1-3,1.067,14.82,69.6,11.19,11.00580624,1.646056836461121,11.01,11.19,,,,,inverted,inverted,ZnO,ZnO,MoO3,MoO3,,,,,-5.56,-3.65,,-5.42,-3.7,
52034,10.1002/solr.202300728,10.1002/solr.202300728,PM6,ITIC-4F,PM6,ITIC-4F,COC(=O)C(C)(C)c1cc(C)cc(-c2sc3c4sc5cc(/C=C6/C(=O)c7cc(F)cc(c7)C(=O)/C6=C\c6cc(C(C)(C)C(=O)OC)c(-c7cc(C)cc(C(C)(C)C(=O)OC)c7)s6)sc5c4c(C(C)(C)C(=O)OC)ccc2-3)c1,CCCCCCc1ccc(C2(c3ccc(CCCCCC)cc3)c3cc4c(cc3-c3sc5cc(/C=C6/C(=O)c7cc(F)c(F)cc7C6=C(C#N)C#N)sc5c32)C(c2ccc(CCCCCC)cc2)(c2ccc(CCCCCC)cc2)c2c-4sc3cc(/C=C4/C(=O)c5cc(F)c(F)cc5C4=C(C#N)C#N)sc23)cc1,0.89,18.81,72.1,12.27,12.070188899999998,1.6284523227383991,12.07,12.27,,,,,inverted,inverted,ZnO,ZnO,MoO3,MoO3,,,,,-5.56,-3.65,,-5.82,-4.24,
52035,10.1002/solr.202300728,10.1002/solr.202300728,PM6,L8-BO,PM6,L8-BO,COC(=O)C(C)(C)c1cc(C)cc(-c2sc3c4sc5cc(/C=C6/C(=O)c7cc(F)cc(c7)C(=O)/C6=C\c6cc(C(C)(C)C(=O)OC)c(-c7cc(C)cc(C(C)(C)C(=O)OC)c7)s6)sc5c4c(C(C)(C)C(=O)OC)ccc2-3)c1,CCCCCCC(CCCC)Cc1c(/C=C2\C(=O)c3cc(F)c(F)cc3C2=C(C#N)C#N)sc2c1SC1c3c(c4c(c5nsnc35)c3sc5c(CC(CCCC)CCCCCC)c(/C=C6\C(=O)c7cc(F)c(F)cc7C6=C(C#N)C#N)sc5c3n4CC(CC)CCCC)N(CC(CC)CCCC)C21,0.87,24.65,75.9,16.44,16.2771345,0.9906660583941748,16.27,16.44,,,,,inverted,inverted,ZnO,ZnO,MoO3,MoO3,,,,,-5.56,-3.65,,-5.68,-3.9,
52036,10.1002/solr.202300728,10.1002/solr.202300728,PTB7-Th,O6T-4F,PTB7-Th,O6T-4F,CCCCC(CC)COC(=O)c1sc2csc(-c3cc4c(-c5ccc(CC(CC)CCCC)s5)c5sccc5c(-c5ccc(CC(CC)CCCC)s5)c4s3)c2c1F,CCCCCCc1ccc(C2(c3ccc(CCCCCC)cc3)Oc3c(sc4c5c(sc34)-c3sc4cc(/C=C6\C(=O)c7cc(F)c(F)cc7C6=C(C#N)C#N)sc4c3C(c3ccc(CCCCCC)cc3)(c3ccc(CCCCCC)cc3)O5)-c3*c4cc(/C=C5\C(=O)c6cc(F)c(F)cc6C5=C(C#N)C#N)sc4c32)cc1,0.704,25.69,69.4,12.9,12.551517440000003,2.701415193798428,12.55,12.9,,,,,inverted,inverted,ZnO,ZnO,MoO3,MoO3,,,,,-5.21,-3.6,,,,
52037,10.1002/solr.202300728,10.1002/solr.202300728,PM6,F-M,PM6,F-M,COC(=O)C(C)(C)c1cc(C)cc(-c2sc3c4sc5cc(/C=C6/C(=O)c7cc(F)cc(c7)C(=O)/C6=C\c6cc(C(C)(C)C(=O)OC)c(-c7cc(C)cc(C(C)(C)C(=O)OC)c7)s6)sc5c4c(C(C)(C)C(=O)OC)ccc2-3)c1,CCCCCCCCC1(CCCCCCCC)c2cc3c(cc2-c2cc4c(cc21)-c1sc(/C=C2\C(=O)c5cc(C)ccc5C2=C(C#N)C#N)cc1C4(CCCCCCCC)CCCCCCCC)C(CCCCCCCC)(CCCCCCCC)c1cc(/C=C2\C(=O)c4cc(C)ccc4C2=C(C#N)C#N)sc1-3,1.05,10.65,68.7,7.86,7.682377500000001,2.2598282442747983,7.68,7.86,,,,,inverted,inverted,ZnO,ZnO,MoO3,MoO3,,,,,-5.56,-3.65,,-5.42,-3.7,
52038,10.1002/solr.202300728,10.1002/solr.202300728,PM6,ITIC-4F,PM6,ITIC-4F,COC(=O)C(C)(C)c1cc(C)cc(-c2sc3c4sc5cc(/C=C6/C(=O)c7cc(F)cc(c7)C(=O)/C6=C\c6cc(C(C)(C)C(=O)OC)c(-c7cc(C)cc(C(C)(C)C(=O)OC)c7)s6)sc5c4c(C(C)(C)C(=O)OC)ccc2-3)c1,CCCCCCc1ccc(C2(c3ccc(CCCCCC)cc3)c3cc4c(cc3-c3sc5cc(/C=C6/C(=O)c7cc(F)c(F)cc7C6=C(C#N)C#N)sc5c32)C(c2ccc(CCCCCC)cc2)(c2ccc(CCCCCC)cc2)c2c-4sc3cc(/C=C4/C(=O)c5cc(F)c(F)cc5C4=C(C#N)C#N)sc23)cc1,0.889,13.76,71.3,9.01,8.72187232,3.197865482796898,8.72,9.01,,,,,inverted,inverted,ZnO,ZnO,MoO3,MoO3,,,,,-5.56,-3.65,,-5.82,-4.24,
52039,10.1002/solr.202300728,10.1002/solr.202300728,PM6,L8-BO,PM6,L8-BO,COC(=O)C(C)(C)c1cc(C)cc(-c2sc3c4sc5cc(/C=C6/C(=O)c7cc(F)cc(c7)C(=O)/C6=C\c6cc(C(C)(C)C(=O)OC)c(-c7cc(C)cc(C(C)(C)C(=O)OC)c7)s6)sc5c4c(C(C)(C)C(=O)OC)ccc2-3)c1,CCCCCCC(CCCC)Cc1c(/C=C2\C(=O)c3cc(F)c(F)cc3C2=C(C#N)C#N)sc2c1SC1c3c(c4c(c5nsnc35)c3sc5c(CC(CCCC)CCCCCC)c(/C=C6\C(=O)c7cc(F)c(F)cc7C6=C(C#N)C#N)sc5c3n4CC(CC)CCCC)N(CC(CC)CCCC)C21,0.869,18.25,75.8,12.33,12.0213115,2.503556366585568,12.02,12.33,,,,,inverted,inverted,ZnO,ZnO,MoO3,MoO3,,,,,-5.56,-3.65,,-5.68,-3.9,
52054,10.1002/solr.202300784,10.1002/solr.202300784,PBDB-T,PhNT-4Cl,PBDB-T,PhNT-4Cl,CCCCC(CC)Cc1ccc(-c2c3cc(-c4ccc(-c5sc(-c6cccs6)c6c5C(=O)c5c(CC(CC)CCCC)sc(CC(CC)CCCC)c5C6=O)s4)sc3c(-c3ccc(CC(CC)CCCC)s3)c3ccsc23)s1,,0.698,15.85,63.05,6.95,6.975410649999999,0.3656208633093331,6.8,6.95,1:1.6,DIO,DIO,,ITO/PEDOT:PSS/active layer/PDINN/Ag,conventional,PDINN,PDINN,PEDOT:PSS,PEDOT:PSS,,,,100.0,-5.33,-3.48,,,,
52055,10.1002/solr.202300784,10.1002/solr.202300784,PBDB-T,PhNC-4Cl,PBDB-T,PhNC-4Cl,CCCCC(CC)Cc1ccc(-c2c3cc(-c4ccc(-c5sc(-c6cccs6)c6c5C(=O)c5c(CC(CC)CCCC)sc(CC(CC)CCCC)c5C6=O)s4)sc3c(-c3ccc(CC(CC)CCCC)s3)c3ccsc23)s1,,0.788,24.68,72.04,14.01,14.010223936,0.0015984011420368,13.68,14.01,1:1.2,DIO,DIO,,ITO/PEDOT:PSS/active layer/PDINN/Ag,conventional,PDINN,PDINN,PEDOT:PSS,PEDOT:PSS,,,,120.0,-5.33,-3.48,,,,
52056,10.1002/solr.202300784,10.1002/solr.202300784,PBDB-T,PhNP-4Cl,PBDB-T,PhNP-4Cl,CCCCC(CC)Cc1ccc(-c2c3cc(-c4ccc(-c5sc(-c6cccs6)c6c5C(=O)c5c(CC(CC)CCCC)sc(CC(CC)CCCC)c5C6=O)s4)sc3c(-c3ccc(CC(CC)CCCC)s3)c3ccsc23)s1,,0.793,17.43,45.68,6.31,6.313885031999999,0.0615694453248725,6.21,6.31,1:1.2,DIO,DIO,,ITO/PEDOT:PSS/active layer/PDINN/Ag,conventional,PDINN,PDINN,PEDOT:PSS,PEDOT:PSS,,,,100.0,-5.33,-3.48,,,,
52057,10.1002/solr.202300802,10.1002/solr.202300802,Tz6T-P,eC9-4F,Tz6T-P,eC9-4F,,CCCCCCCCCc1c(/C=C2\C(=O)c3cc(F)c(F)cc3C2=C(C#N)C#N)sc2c1sc1c3c4nsnc4c4c5sc6c(CCCCCCCCC)c(/C=C7\C(=O)c8cc(F)c(F)cc8C7=C(C#N)C#N)sc6c5n(C[C@H](CCCC)CCCCCC)c4c3n(CC(CCCC)CCCCCC)c21,0.8761,24.83,67.4,14.7,14.661901462,0.2591737278911433,14.5,14.7,,,,,ITO/PEDOT:PSS/active layer/PNDIT-F3N/Ag,conventional,PNDIT-F3N,PNDIT-F3N,PEDOT:PSS,PEDOT:PSS,,,,140.0,,,,,,
52058,10.1002/solr.202300802,10.1002/solr.202300802,Tz6T-iP,eC9-4F,Tz6T-iP,eC9-4F,,CCCCCCCCCc1c(/C=C2\C(=O)c3cc(F)c(F)cc3C2=C(C#N)C#N)sc2c1sc1c3c4nsnc4c4c5sc6c(CCCCCCCCC)c(/C=C7\C(=O)c8cc(F)c(F)cc8C7=C(C#N)C#N)sc6c5n(C[C@H](CCCC)CCCCCC)c4c3n(CC(CCCC)CCCCCC)c21,0.8491,25.55,72.49,15.7,15.726346674499998,0.1678132133757909,15.4,15.7,,,,,ITO/PEDOT:PSS/active layer/PNDIT-F3N/Ag,conventional,PNDIT-F3N,PNDIT-F3N,PEDOT:PSS,PEDOT:PSS,,,,155.0,,,,,,
52059,10.1002/solr.202300812,10.1002/solr.202300812,PM6,Y6,PM6,Y6,COC(=O)C(C)(C)c1cc(C)cc(-c2sc3c4sc5cc(/C=C6/C(=O)c7cc(F)cc(c7)C(=O)/C6=C\c6cc(C(C)(C)C(=O)OC)c(-c7cc(C)cc(C(C)(C)C(=O)OC)c7)s6)sc5c4c(C(C)(C)C(=O)OC)ccc2-3)c1,CCCCCCCCCCCc1c(/C=C2\C(=O)c3cc(F)c(F)cc3C2=C(C#N)C#N)sc2c1sc1c3c4nsnc4c4c5sc6c(CCCCCCCCCCC)c(/C=C7\C(=O)c8cc(F)c(F)cc8C7=C(C#N)C#N)sc6c5n(CC(CC)CCCC)c4c3n(CC(CC)CCCC)c21,0.85,25.64,75.9,16.7,16.541646,0.948227544910175,16.5,16.7,,SA9000 0%,,0%,conventional,conventional,PFN-Br,PFN-Br,PEDOT:PSS,PEDOT:PSS,,chloroform,chloroform,,-5.56,-3.65,,-5.65,-4.09,
