Repository: JiYiqaq/PCE-KA-GNN

# Data directory

- `raw/Active_Database.csv` is the immutable source dataset bundled under CC BY 4.0. Do not overwrite it with processed data.
- `processed/` is created and populated by the training pipeline. Generated `.pt` and `.pth` caches are intentionally ignored by Git because they can exceed GitHub's normal single-file limit.

See `../DATA_LICENSE.md` for provenance, license and checksum information.

File: data/raw/Active_Database.csv (part 130 of 471)
id,doi,doi_norm,donor,acceptor,donor_canonical,acceptor_canonical,donor_smiles,acceptor_smiles,voc,jsc,ff,pce,pce_recomputed,pce_relative_error_percent,pce_avg,pce_best,d_a_ratio,additive,additive_canonical,additive_ratio,device_structure,device_type,etl,etl_canonical,htl,htl_canonical,active_layer_thickness,solvent,solvent_canonical,annealing_temp,homo_d,lumo_d,eg_d,homo_a,lumo_a,eg_a
52060,10.1002/solr.202300812,10.1002/solr.202300812,PM6,Y6,PM6,Y6,COC(=O)C(C)(C)c1cc(C)cc(-c2sc3c4sc5cc(/C=C6/C(=O)c7cc(F)cc(c7)C(=O)/C6=C\c6cc(C(C)(C)C(=O)OC)c(-c7cc(C)cc(C(C)(C)C(=O)OC)c7)s6)sc5c4c(C(C)(C)C(=O)OC)ccc2-3)c1,CCCCCCCCCCCc1c(/C=C2\C(=O)c3cc(F)c(F)cc3C2=C(C#N)C#N)sc2c1sc1c3c4nsnc4c4c5sc6c(CCCCCCCCCCC)c(/C=C7\C(=O)c8cc(F)c(F)cc8C7=C(C#N)C#N)sc6c5n(CC(CC)CCCC)c4c3n(CC(CC)CCCC)c21,0.86,26.06,76.6,17.3,17.1672856,0.7671352601156134,17.1,17.3,,SA9000 2%,SA9000,2%,conventional,conventional,PFN-Br,PFN-Br,PEDOT:PSS,PEDOT:PSS,,chloroform,chloroform,,-5.56,-3.65,,-5.65,-4.09,
52061,10.1002/solr.202300812,10.1002/solr.202300812,PM6,Y6,PM6,Y6,COC(=O)C(C)(C)c1cc(C)cc(-c2sc3c4sc5cc(/C=C6/C(=O)c7cc(F)cc(c7)C(=O)/C6=C\c6cc(C(C)(C)C(=O)OC)c(-c7cc(C)cc(C(C)(C)C(=O)OC)c7)s6)sc5c4c(C(C)(C)C(=O)OC)ccc2-3)c1,CCCCCCCCCCCc1c(/C=C2\C(=O)c3cc(F)c(F)cc3C2=C(C#N)C#N)sc2c1sc1c3c4nsnc4c4c5sc6c(CCCCCCCCCCC)c(/C=C7\C(=O)c8cc(F)c(F)cc8C7=C(C#N)C#N)sc6c5n(CC(CC)CCCC)c4c3n(CC(CC)CCCC)c21,0.86,26.07,75.1,17.1,16.837570200000002,1.5346771929824536,16.7,17.1,,SA9000 5%,SA9000,5%,conventional,conventional,PFN-Br,PFN-Br,PEDOT:PSS,PEDOT:PSS,,chloroform,chloroform,,-5.56,-3.65,,-5.65,-4.09,
52062,10.1002/solr.202300812,10.1002/solr.202300812,PM6,Y6,PM6,Y6,COC(=O)C(C)(C)c1cc(C)cc(-c2sc3c4sc5cc(/C=C6/C(=O)c7cc(F)cc(c7)C(=O)/C6=C\c6cc(C(C)(C)C(=O)OC)c(-c7cc(C)cc(C(C)(C)C(=O)OC)c7)s6)sc5c4c(C(C)(C)C(=O)OC)ccc2-3)c1,CCCCCCCCCCCc1c(/C=C2\C(=O)c3cc(F)c(F)cc3C2=C(C#N)C#N)sc2c1sc1c3c4nsnc4c4c5sc6c(CCCCCCCCCCC)c(/C=C7\C(=O)c8cc(F)c(F)cc8C7=C(C#N)C#N)sc6c5n(CC(CC)CCCC)c4c3n(CC(CC)CCCC)c21,0.86,25.46,69.7,15.4,15.2612332,0.9010831168831108,15.2,15.4,,SA9000 10%,SA9000,10%,conventional,conventional,PFN-Br,PFN-Br,PEDOT:PSS,PEDOT:PSS,,chloroform,chloroform,,-5.56,-3.65,,-5.65,-4.09,
52063,10.1002/solr.202300812,10.1002/solr.202300812,D18,Y6,D18,Y6,CCCCCCC(CCCC)Cc1csc(-c2cc3c4nsnc4c4cc(-c5cc(CC(CCCC)CCCCCC)c(-c6cc7c(-c8cc(F)c(CC(CC)CCCC)s8)c8sccc8c(-c8cc(F)c(CC(CC)CCCC)s8)c7s6)s5)sc4c3s2)c1,CCCCCCCCCCCc1c(/C=C2\C(=O)c3cc(F)c(F)cc3C2=C(C#N)C#N)sc2c1sc1c3c4nsnc4c4c5sc6c(CCCCCCCCCCC)c(/C=C7\C(=O)c8cc(F)c(F)cc8C7=C(C#N)C#N)sc6c5n(CC(CC)CCCC)c4c3n(CC(CC)CCCC)c21,0.873,26.52,76.1,17.6,17.61864156,0.1059179545454485,,,,0%,,0%,conventional,conventional,PFN-Br,PFN-Br,PEDOT:PSS,PEDOT:PSS,,chloroform,chloroform,,-5.51,-2.77,,-5.65,-4.09,
52064,10.1002/solr.202300812,10.1002/solr.202300812,D18,Y6,D18,Y6,CCCCCCC(CCCC)Cc1csc(-c2cc3c4nsnc4c4cc(-c5cc(CC(CCCC)CCCCCC)c(-c6cc7c(-c8cc(F)c(CC(CC)CCCC)s8)c8sccc8c(-c8cc(F)c(CC(CC)CCCC)s8)c7s6)s5)sc4c3s2)c1,CCCCCCCCCCCc1c(/C=C2\C(=O)c3cc(F)c(F)cc3C2=C(C#N)C#N)sc2c1sc1c3c4nsnc4c4c5sc6c(CCCCCCCCCCC)c(/C=C7\C(=O)c8cc(F)c(F)cc8C7=C(C#N)C#N)sc6c5n(CC(CC)CCCC)c4c3n(CC(CC)CCCC)c21,0.876,27.14,76.5,18.2,18.1875996,0.0681340659340499,,,,2%,,2%,conventional,conventional,PFN-Br,PFN-Br,PEDOT:PSS,PEDOT:PSS,,chloroform,chloroform,,-5.51,-2.77,,-5.65,-4.09,
52065,10.1002/solr.202300823,10.1002/solr.202300823,PM6,L8-BO,PM6,L8-BO,COC(=O)C(C)(C)c1cc(C)cc(-c2sc3c4sc5cc(/C=C6/C(=O)c7cc(F)cc(c7)C(=O)/C6=C\c6cc(C(C)(C)C(=O)OC)c(-c7cc(C)cc(C(C)(C)C(=O)OC)c7)s6)sc5c4c(C(C)(C)C(=O)OC)ccc2-3)c1,CCCCCCC(CCCC)Cc1c(/C=C2\C(=O)c3cc(F)c(F)cc3C2=C(C#N)C#N)sc2c1SC1c3c(c4c(c5nsnc35)c3sc5c(CC(CCCC)CCCCCC)c(/C=C6\C(=O)c7cc(F)c(F)cc7C6=C(C#N)C#N)sc5c3n4CC(CC)CCCC)N(CC(CC)CCCC)C21,0.878,25.15,80.09,17.62,17.685233529999998,0.3702243473325589,16.96,17.62,,,,,ITO/PEDOT:PSS/PM6:L8-BO/ETL/Ag,conventional,PDIN,PDIN,PEDOT:PSS,,,,,,-5.56,-3.65,,-5.68,-3.9,
52066,10.1002/solr.202300823,10.1002/solr.202300823,PM6,L8-BO,PM6,L8-BO,COC(=O)C(C)(C)c1cc(C)cc(-c2sc3c4sc5cc(/C=C6/C(=O)c7cc(F)cc(c7)C(=O)/C6=C\c6cc(C(C)(C)C(=O)OC)c(-c7cc(C)cc(C(C)(C)C(=O)OC)c7)s6)sc5c4c(C(C)(C)C(=O)OC)ccc2-3)c1,CCCCCCC(CCCC)Cc1c(/C=C2\C(=O)c3cc(F)c(F)cc3C2=C(C#N)C#N)sc2c1SC1c3c(c4c(c5nsnc35)c3sc5c(CC(CCCC)CCCCCC)c(/C=C6\C(=O)c7cc(F)c(F)cc7C6=C(C#N)C#N)sc5c3n4CC(CC)CCCC)N(CC(CC)CCCC)C21,0.886,25.67,81.19,18.45,18.465545078,0.084255165311666,18.28,18.45,,,,,ITO/PEDOT:PSS/PM6:L8-BO/ETL/Ag,conventional,PDIN-Fc,PDIN-Fc,PEDOT:PSS,,,,,,-5.56,-3.65,,-5.68,-3.9,
52067,10.1002/solr.202300848,10.1002/solr.202300848,PBDB-T,ITIC,PBDB-T,ITIC,CCCCC(CC)Cc1ccc(-c2c3cc(-c4ccc(-c5sc(-c6cccs6)c6c5C(=O)c5c(CC(CC)CCCC)sc(CC(CC)CCCC)c5C6=O)s4)sc3c(-c3ccc(CC(CC)CCCC)s3)c3ccsc23)s1,CCCCCCc1ccc(C2(c3ccc(CCCCCC)cc3)c3cc4c(cc3-c3sc5cc(C=C6C(=O)c7ccccc7C6=C(C#N)C#N)sc5c32)C(c2ccc(CCCCCC)cc2)(c2ccc(CCCCCC)cc2)c2c-4sc3cc(C=C4C(=O)c5ccccc5C4=C(C#N)C#N)sc23)cc1,0.873,16.03,65.9,9.22,9.22217121,0.0235489154013036,,,1:1,,,,,inverted,ZnO,ZnO,MoO3,,100.0,chlorobenzene,,,-5.33,-3.48,,-5.576,-3.916,
52068,10.1002/solr.202300848,10.1002/solr.202300848,PBDB-T,ITIC,PBDB-T,ITIC,CCCCC(CC)Cc1ccc(-c2c3cc(-c4ccc(-c5sc(-c6cccs6)c6c5C(=O)c5c(CC(CC)CCCC)sc(CC(CC)CCCC)c5C6=O)s4)sc3c(-c3ccc(CC(CC)CCCC)s3)c3ccsc23)s1,CCCCCCc1ccc(C2(c3ccc(CCCCCC)cc3)c3cc4c(cc3-c3sc5cc(C=C6C(=O)c7ccccc7C6=C(C#N)C#N)sc5c32)C(c2ccc(CCCCCC)cc2)(c2ccc(CCCCCC)cc2)c2c-4sc3cc(C=C4C(=O)c5ccccc5C4=C(C#N)C#N)sc23)cc1,0.87,17.93,67.7,10.55,10.5605907,0.1003857819905198,,,1:1,,,,ITO/ZnO:NE 3%/blend/MoO3/Al,inverted,ZnO:NE 3%,ZnO:NE,MoO3,,100.0,chlorobenzene,,130.0,-5.33,-3.48,,-5.576,-3.916,
52069,10.1002/solr.202300848,10.1002/solr.202300848,PBDB-T,ITIC,PBDB-T,ITIC,CCCCC(CC)Cc1ccc(-c2c3cc(-c4ccc(-c5sc(-c6cccs6)c6c5C(=O)c5c(CC(CC)CCCC)sc(CC(CC)CCCC)c5C6=O)s4)sc3c(-c3ccc(CC(CC)CCCC)s3)c3ccsc23)s1,CCCCCCc1ccc(C2(c3ccc(CCCCCC)cc3)c3cc4c(cc3-c3sc5cc(C=C6C(=O)c7ccccc7C6=C(C#N)C#N)sc5c32)C(c2ccc(CCCCCC)cc2)(c2ccc(CCCCCC)cc2)c2c-4sc3cc(C=C4C(=O)c5ccccc5C4=C(C#N)C#N)sc23)cc1,0.89,18.08,69.0,11.09,11.102927999999997,0.1165734896302699,,,1:1,,,,ITO/ZnO:NDA 1%/blend/MoO3/Al,inverted,ZnO:NDA 1%,ZnO,MoO3,,100.0,chlorobenzene,,130.0,-5.33,-3.48,,-5.576,-3.916,
52070,10.1002/solr.202300848,10.1002/solr.202300848,PM6,Y6,PM6,Y6,COC(=O)C(C)(C)c1cc(C)cc(-c2sc3c4sc5cc(/C=C6/C(=O)c7cc(F)cc(c7)C(=O)/C6=C\c6cc(C(C)(C)C(=O)OC)c(-c7cc(C)cc(C(C)(C)C(=O)OC)c7)s6)sc5c4c(C(C)(C)C(=O)OC)ccc2-3)c1,CCCCCCCCCCCc1c(/C=C2\C(=O)c3cc(F)c(F)cc3C2=C(C#N)C#N)sc2c1sc1c3c4nsnc4c4c5sc6c(CCCCCCCCCCC)c(/C=C7\C(=O)c8cc(F)c(F)cc8C7=C(C#N)C#N)sc6c5n(CC(CC)CCCC)c4c3n(CC(CC)CCCC)c21,0.848,25.34,71.2,15.3,15.29968384,0.0020664052287618,,,1:1.2,CN,,0.5% v/v,ITO/ZnO/blend/MoO3/Al,inverted,ZnO,ZnO,MoO3,,120.0,chloroform,,,-5.56,-3.65,,-5.65,-4.09,
52071,10.1002/solr.202300848,10.1002/solr.202300848,PM6,Y6,PM6,Y6,COC(=O)C(C)(C)c1cc(C)cc(-c2sc3c4sc5cc(/C=C6/C(=O)c7cc(F)cc(c7)C(=O)/C6=C\c6cc(C(C)(C)C(=O)OC)c(-c7cc(C)cc(C(C)(C)C(=O)OC)c7)s6)sc5c4c(C(C)(C)C(=O)OC)ccc2-3)c1,CCCCCCCCCCCc1c(/C=C2\C(=O)c3cc(F)c(F)cc3C2=C(C#N)C#N)sc2c1sc1c3c4nsnc4c4c5sc6c(CCCCCCCCCCC)c(/C=C7\C(=O)c8cc(F)c(F)cc8C7=C(C#N)C#N)sc6c5n(CC(CC)CCCC)c4c3n(CC(CC)CCCC)c21,0.855,26.86,72.7,16.72,16.6957731,0.1448977272727189,,,1:1.2,CN,,0.5% v/v,,inverted,ZnO:NE 1%,ZnO:NE,MoO3,,120.0,chloroform,,,-5.56,-3.65,,-5.65,-4.09,
52072,10.1002/solr.202300848,10.1002/solr.202300848,PM6,Y6,PM6,Y6,COC(=O)C(C)(C)c1cc(C)cc(-c2sc3c4sc5cc(/C=C6/C(=O)c7cc(F)cc(c7)C(=O)/C6=C\c6cc(C(C)(C)C(=O)OC)c(-c7cc(C)cc(C(C)(C)C(=O)OC)c7)s6)sc5c4c(C(C)(C)C(=O)OC)ccc2-3)c1,CCCCCCCCCCCc1c(/C=C2\C(=O)c3cc(F)c(F)cc3C2=C(C#N)C#N)sc2c1sc1c3c4nsnc4c4c5sc6c(CCCCCCCCCCC)c(/C=C7\C(=O)c8cc(F)c(F)cc8C7=C(C#N)C#N)sc6c5n(CC(CC)CCCC)c4c3n(CC(CC)CCCC)c21,0.854,26.35,72.5,16.33,16.3146025,0.0942896509491662,,,1:1.2,CN,,0.5% v/v,,inverted,ZnO:NDA 1%,ZnO,MoO3,,120.0,chloroform,,,-5.56,-3.65,,-5.65,-4.09,
52073,10.1002/solr.202300871,10.1002/solr.202300871,PM6,BTTP-T,PM6,BTTP-T,COC(=O)C(C)(C)c1cc(C)cc(-c2sc3c4sc5cc(/C=C6/C(=O)c7cc(F)cc(c7)C(=O)/C6=C\c6cc(C(C)(C)C(=O)OC)c(-c7cc(C)cc(C(C)(C)C(=O)OC)c7)s6)sc5c4c(C(C)(C)C(=O)OC)ccc2-3)c1,,0.94,20.07,67.0,12.6,12.640086000000002,0.3181428571428752,12.31,12.6,,CN (0.5% v/v),CN,0.5%,ITO/ZnO/active layer/MoO3/Ag,inverted,ZnO,ZnO,MoO3,MoO3,,,,120.0,-5.56,-3.65,,,,
52075,10.1002/solr.202300871,10.1002/solr.202300871,PM6,b-PYT,PM6,b-PYT,COC(=O)C(C)(C)c1cc(C)cc(-c2sc3c4sc5cc(/C=C6/C(=O)c7cc(F)cc(c7)C(=O)/C6=C\c6cc(C(C)(C)C(=O)OC)c(-c7cc(C)cc(C(C)(C)C(=O)OC)c7)s6)sc5c4c(C(C)(C)C(=O)OC)ccc2-3)c1,,0.9,19.67,66.0,11.68,11.683980000000002,0.0340753424657713,11.61,11.68,,CN (0.5% v/v),CN,0.5%,ITO/ZnO/active layer/MoO3/Ag,inverted,ZnO,ZnO,MoO3,MoO3,,,,120.0,-5.56,-3.65,,,,
52077,10.1002/solr.202300871,10.1002/solr.202300871,PM6,r-PYT,PM6,r-PYT,COC(=O)C(C)(C)c1cc(C)cc(-c2sc3c4sc5cc(/C=C6/C(=O)c7cc(F)cc(c7)C(=O)/C6=C\c6cc(C(C)(C)C(=O)OC)c(-c7cc(C)cc(C(C)(C)C(=O)OC)c7)s6)sc5c4c(C(C)(C)C(=O)OC)ccc2-3)c1,,0.89,18.3,63.0,10.26,10.26081,0.007894736842118,9.98,10.26,,CN (0.5% v/v),CN,0.5%,ITO/ZnO/active layer/MoO3/Ag,inverted,ZnO,ZnO,MoO3,MoO3,,,,120.0,-5.56,-3.65,,,,
52079,10.1002/solr.202300891,10.1002/solr.202300891,PBDB-T,CY101,PBDB-T,CY101,CCCCC(CC)Cc1ccc(-c2c3cc(-c4ccc(-c5sc(-c6cccs6)c6c5C(=O)c5c(CC(CC)CCCC)sc(CC(CC)CCCC)c5C6=O)s4)sc3c(-c3ccc(CC(CC)CCCC)s3)c3ccsc23)s1,,0.8,19.31,66.0,10.2,10.19568,0.0423529411764694,10.03,10.2,,,,,ITO/PEDOT:PSS/PBDB-T:NFREA/PNDIT-F3N/Ag,conventional,PNDIT-F3N,PNDIT-F3N,PEDOT:PSS,PEDOT:PSS,,,,,-5.33,-3.48,,,,
52080,10.1002/solr.202300891,10.1002/solr.202300891,PBDB-T,CY102,PBDB-T,CY102,CCCCC(CC)Cc1ccc(-c2c3cc(-c4ccc(-c5sc(-c6cccs6)c6c5C(=O)c5c(CC(CC)CCCC)sc(CC(CC)CCCC)c5C6=O)s4)sc3c(-c3ccc(CC(CC)CCCC)s3)c3ccsc23)s1,,0.832,20.45,66.4,11.3,11.2975616,0.0215787610619543,11.16,11.3,,,,,ITO/PEDOT:PSS/PBDB-T:NFREA/PNDIT-F3N/Ag,conventional,PNDIT-F3N,PNDIT-F3N,PEDOT:PSS,PEDOT:PSS,,,,,-5.33,-3.48,,,,
52081,10.1002/solr.202300891,10.1002/solr.202300891,PBDB-T,CY103,PBDB-T,CY103,CCCCC(CC)Cc1ccc(-c2c3cc(-c4ccc(-c5sc(-c6cccs6)c6c5C(=O)c5c(CC(CC)CCCC)sc(CC(CC)CCCC)c5C6=O)s4)sc3c(-c3ccc(CC(CC)CCCC)s3)c3ccsc23)s1,,0.848,17.7,59.9,8.99,8.9907504,0.0083470522803044,8.81,8.99,,,,,ITO/PEDOT:PSS/PBDB-T:NFREA/PNDIT-F3N/Ag,conventional,PNDIT-F3N,PNDIT-F3N,PEDOT:PSS,PEDOT:PSS,,,,,-5.33,-3.48,,,,
52082,10.1002/solr.202300987,10.1002/solr.202300987,PM6,Y6,PM6,Y6,COC(=O)C(C)(C)c1cc(C)cc(-c2sc3c4sc5cc(/C=C6/C(=O)c7cc(F)cc(c7)C(=O)/C6=C\c6cc(C(C)(C)C(=O)OC)c(-c7cc(C)cc(C(C)(C)C(=O)OC)c7)s6)sc5c4c(C(C)(C)C(=O)OC)ccc2-3)c1,CCCCCCCCCCCc1c(/C=C2\C(=O)c3cc(F)c(F)cc3C2=C(C#N)C#N)sc2c1sc1c3c4nsnc4c4c5sc6c(CCCCCCCCCCC)c(/C=C7\C(=O)c8cc(F)c(F)cc8C7=C(C#N)C#N)sc6c5n(CC(CC)CCCC)c4c3n(CC(CC)CCCC)c21,0.802,26.29,63.9,13.5,13.47304662,0.1996546666666676,9.7,13.5,,,,,glass/ITO/SnO2/PM6:Y6/MoOx/Ag,inverted,SnO2,SnO2,MoOx,,,,,,-5.56,-3.65,,-5.65,-4.09,
52083,10.1002/solr.202300987,10.1002/solr.202300987,PM6,Y6,PM6,Y6,COC(=O)C(C)(C)c1cc(C)cc(-c2sc3c4sc5cc(/C=C6/C(=O)c7cc(F)cc(c7)C(=O)/C6=C\c6cc(C(C)(C)C(=O)OC)c(-c7cc(C)cc(C(C)(C)C(=O)OC)c7)s6)sc5c4c(C(C)(C)C(=O)OC)ccc2-3)c1,CCCCCCCCCCCc1c(/C=C2\C(=O)c3cc(F)c(F)cc3C2=C(C#N)C#N)sc2c1sc1c3c4nsnc4c4c5sc6c(CCCCCCCCCCC)c(/C=C7\C(=O)c8cc(F)c(F)cc8C7=C(C#N)C#N)sc6c5n(CC(CC)CCCC)c4c3n(CC(CC)CCCC)c21,0.829,25.4,71.8,15.1,15.1186388,0.1234357615894022,14.9,15.1,,,,,glass/ITO/SnO2:PEI/PM6:Y6/MoOx/Ag,inverted,SnO2:PEI,SnO2,MoOx,,,,,,-5.56,-3.65,,-5.65,-4.09,
52084,10.1002/solr.202300987,10.1002/solr.202300987,PM6,Y6,PM6,Y6,COC(=O)C(C)(C)c1cc(C)cc(-c2sc3c4sc5cc(/C=C6/C(=O)c7cc(F)cc(c7)C(=O)/C6=C\c6cc(C(C)(C)C(=O)OC)c(-c7cc(C)cc(C(C)(C)C(=O)OC)c7)s6)sc5c4c(C(C)(C)C(=O)OC)ccc2-3)c1,CCCCCCCCCCCc1c(/C=C2\C(=O)c3cc(F)c(F)cc3C2=C(C#N)C#N)sc2c1sc1c3c4nsnc4c4c5sc6c(CCCCCCCCCCC)c(/C=C7\C(=O)c8cc(F)c(F)cc8C7=C(C#N)C#N)sc6c5n(CC(CC)CCCC)c4c3n(CC(CC)CCCC)c21,0.839,25.43,75.1,16.0,16.02316327,0.144770437500008,15.5,16.0,,,,,glass/ITO/SnO2:u-PEI10/PM6:Y6/MoOx/Ag,inverted,SnO2:u-PEI10,SnO2,MoOx,,,,,,-5.56,-3.65,,-5.65,-4.09,
52085,10.1002/solr.202300987,10.1002/solr.202300987,PM6,Y6,PM6,Y6,COC(=O)C(C)(C)c1cc(C)cc(-c2sc3c4sc5cc(/C=C6/C(=O)c7cc(F)cc(c7)C(=O)/C6=C\c6cc(C(C)(C)C(=O)OC)c(-c7cc(C)cc(C(C)(C)C(=O)OC)c7)s6)sc5c4c(C(C)(C)C(=O)OC)ccc2-3)c1,CCCCCCCCCCCc1c(/C=C2\C(=O)c3cc(F)c(F)cc3C2=C(C#N)C#N)sc2c1sc1c3c4nsnc4c4c5sc6c(CCCCCCCCCCC)c(/C=C7\C(=O)c8cc(F)c(F)cc8C7=C(C#N)C#N)sc6c5n(CC(CC)CCCC)c4c3n(CC(CC)CCCC)c21,0.832,25.43,74.0,15.7,15.6567424,0.2755261146496731,15.2,15.7,,,,,glass/ITO/SnO2:u-PEI20/PM6:Y6/MoOx/Ag,inverted,SnO2:u-PEI20,SnO2,MoOx,,,,,,-5.56,-3.65,,-5.65,-4.09,
52086,10.1002/solr.202300987,10.1002/solr.202300987,PM6,Y6,PM6,Y6,COC(=O)C(C)(C)c1cc(C)cc(-c2sc3c4sc5cc(/C=C6/C(=O)c7cc(F)cc(c7)C(=O)/C6=C\c6cc(C(C)(C)C(=O)OC)c(-c7cc(C)cc(C(C)(C)C(=O)OC)c7)s6)sc5c4c(C(C)(C)C(=O)OC)ccc2-3)c1,CCCCCCCCCCCc1c(/C=C2\C(=O)c3cc(F)c(F)cc3C2=C(C#N)C#N)sc2c1sc1c3c4nsnc4c4c5sc6c(CCCCCCCCCCC)c(/C=C7\C(=O)c8cc(F)c(F)cc8C7=C(C#N)C#N)sc6c5n(CC(CC)CCCC)c4c3n(CC(CC)CCCC)c21,0.821,25.6,73.2,15.4,15.3848832,0.0981610389610356,15.1,15.4,,,,,glass/ITO/SnO2:u-PEI30/PM6:Y6/MoOx/Ag,inverted,SnO2:u-PEI30,SnO2,MoOx,,,,,,-5.56,-3.65,,-5.65,-4.09,
52087,10.1002/solr.202300987,10.1002/solr.202300987,PM6,Y6,PM6,Y6,COC(=O)C(C)(C)c1cc(C)cc(-c2sc3c4sc5cc(/C=C6/C(=O)c7cc(F)cc(c7)C(=O)/C6=C\c6cc(C(C)(C)C(=O)OC)c(-c7cc(C)cc(C(C)(C)C(=O)OC)c7)s6)sc5c4c(C(C)(C)C(=O)OC)ccc2-3)c1,CCCCCCCCCCCc1c(/C=C2\C(=O)c3cc(F)c(F)cc3C2=C(C#N)C#N)sc2c1sc1c3c4nsnc4c4c5sc6c(CCCCCCCCCCC)c(/C=C7\C(=O)c8cc(F)c(F)cc8C7=C(C#N)C#N)sc6c5n(CC(CC)CCCC)c4c3n(CC(CC)CCCC)c21,0.836,25.43,74.6,15.9,15.859572079999998,0.2542636477987586,15.4,15.9,,,,,glass/ITO/ZnO/PM6:Y6/MoOx/Ag,inverted,ZnO,ZnO,MoOx,,,,,,-5.56,-3.65,,-5.65,-4.09,
52088,10.1002/solr.202300997,10.1002/solr.202300997,PM6,BTCD-2FIC,PM6,BTCD-2FIC,COC(=O)C(C)(C)c1cc(C)cc(-c2sc3c4sc5cc(/C=C6/C(=O)c7cc(F)cc(c7)C(=O)/C6=C\c6cc(C(C)(C)C(=O)OC)c(-c7cc(C)cc(C(C)(C)C(=O)OC)c7)s6)sc5c4c(C(C)(C)C(=O)OC)ccc2-3)c1,,0.909,18.34,67.7,11.3,11.28630762,0.1211715044247802,11.1,11.3,,,,,ITO/PEDOT:PSS/PM6:acceptor/PNDIT-F3N/Ag,conventional,PNDIT-F3N,PNDIT-F3N,PEDOT:PSS,PEDOT:PSS,,,,,-5.56,-3.65,,,,
52089,10.1002/solr.202300997,10.1002/solr.202300997,PM6,KS40,PM6,KS40,COC(=O)C(C)(C)c1cc(C)cc(-c2sc3c4sc5cc(/C=C6/C(=O)c7cc(F)cc(c7)C(=O)/C6=C\c6cc(C(C)(C)C(=O)OC)c(-c7cc(C)cc(C(C)(C)C(=O)OC)c7)s6)sc5c4c(C(C)(C)C(=O)OC)ccc2-3)c1,,0.945,18.82,68.7,12.2,12.2182263,0.1493959016393609,12.0,12.2,,,,,ITO/PEDOT:PSS/PM6:acceptor/PNDIT-F3N/Ag,conventional,PNDIT-F3N,PNDIT-F3N,PEDOT:PSS,PEDOT:PSS,,,,,-5.56,-3.65,,,,
52090,10.1002/solr.202300997,10.1002/solr.202300997,PM6,KS41,PM6,KS41,COC(=O)C(C)(C)c1cc(C)cc(-c2sc3c4sc5cc(/C=C6/C(=O)c7cc(F)cc(c7)C(=O)/C6=C\c6cc(C(C)(C)C(=O)OC)c(-c7cc(C)cc(C(C)(C)C(=O)OC)c7)s6)sc5c4c(C(C)(C)C(=O)OC)ccc2-3)c1,,0.892,17.93,72.4,11.6,11.579337440000002,0.178125517241363,11.3,11.6,,,,,ITO/PEDOT:PSS/PM6:acceptor/PNDIT-F3N/Ag,conventional,PNDIT-F3N,PNDIT-F3N,PEDOT:PSS,PEDOT:PSS,,,,,-5.56,-3.65,,,,
52091,10.1002/solr.202301010,10.1002/solr.202301010,PBDB-T,N2200,PBDB-T,N2200,CCCCC(CC)Cc1ccc(-c2c3cc(-c4ccc(-c5sc(-c6cccs6)c6c5C(=O)c5c(CC(CC)CCCC)sc(CC(CC)CCCC)c5C6=O)s4)sc3c(-c3ccc(CC(CC)CCCC)s3)c3ccsc23)s1,CCCCCCCCCCC(CCCCCCCC)CN1C(=O)c2ccc3c4c(c(-c5ccc(-c6cccs6)s5)cc(c24)C1=O)C(=O)N(CC(CCCCCCCC)CCCCCCCCCC)C3=O,0.86,11.66,69.4,7.18,6.9591544,3.0758440111420566,6.97,7.18,,,,,ITO/PEDOT:PSS/PBDB-T:N2200/PFN-Br/Ag,conventional,PFN-Br,PFN-Br,PEDOT:PSS,PEDOT:PSS,,chlorobenzene,,,-5.33,-3.48,,-5.71,-4.02,
52093,10.1002/solr.202301010,10.1002/solr.202301010,PM6,L8-BO,PM6,L8-BO,COC(=O)C(C)(C)c1cc(C)cc(-c2sc3c4sc5cc(/C=C6/C(=O)c7cc(F)cc(c7)C(=O)/C6=C\c6cc(C(C)(C)C(=O)OC)c(-c7cc(C)cc(C(C)(C)C(=O)OC)c7)s6)sc5c4c(C(C)(C)C(=O)OC)ccc2-3)c1,CCCCCCC(CCCC)Cc1c(/C=C2\C(=O)c3cc(F)c(F)cc3C2=C(C#N)C#N)sc2c1SC1c3c(c4c(c5nsnc35)c3sc5c(CC(CCCC)CCCCCC)c(/C=C6\C(=O)c7cc(F)c(F)cc7C6=C(C#N)C#N)sc5c3n4CC(CC)CCCC)N(CC(CC)CCCC)C21,0.855,25.56,68.82,15.05,15.03978516,0.0678726910299103,,,1:1.2,,,,ITO/PEDOT:PSS/active layer/PFN-Br/Ag,conventional,PFN-Br,PFN-Br,PEDOT:PSS,PEDOT:PSS,,,,,-5.56,-3.65,,-5.68,-3.9,
52094,10.1002/solr.202301010,10.1002/solr.202301010,PM6,L8-BO,PM6,L8-BO,COC(=O)C(C)(C)c1cc(C)cc(-c2sc3c4sc5cc(/C=C6/C(=O)c7cc(F)cc(c7)C(=O)/C6=C\c6cc(C(C)(C)C(=O)OC)c(-c7cc(C)cc(C(C)(C)C(=O)OC)c7)s6)sc5c4c(C(C)(C)C(=O)OC)ccc2-3)c1,CCCCCCC(CCCC)Cc1c(/C=C2\C(=O)c3cc(F)c(F)cc3C2=C(C#N)C#N)sc2c1SC1c3c(c4c(c5nsnc35)c3sc5c(CC(CCCC)CCCCCC)c(/C=C6\C(=O)c7cc(F)c(F)cc7C6=C(C#N)C#N)sc5c3n4CC(CC)CCCC)N(CC(CC)CCCC)C21,0.869,27.68,71.79,17.27,17.268309168000002,0.0097905732483946,,,1:1.2,Cd0.85PS3Li0.3,,,ITO/PEDOT:PSS/active layer/PFN-Br/Ag,conventional,PFN-Br,PFN-Br,PEDOT:PSS,PEDOT:PSS,,,,,-5.56,-3.65,,-5.68,-3.9,
52095,10.1002/solr.202301010,10.1002/solr.202301010,D18,L8-BO,D18,L8-BO,CCCCCCC(CCCC)Cc1csc(-c2cc3c4nsnc4c4cc(-c5cc(CC(CCCC)CCCCCC)c(-c6cc7c(-c8cc(F)c(CC(CC)CCCC)s8)c8sccc8c(-c8cc(F)c(CC(CC)CCCC)s8)c7s6)s5)sc4c3s2)c1,CCCCCCC(CCCC)Cc1c(/C=C2\C(=O)c3cc(F)c(F)cc3C2=C(C#N)C#N)sc2c1SC1c3c(c4c(c5nsnc35)c3sc5c(CC(CCCC)CCCCCC)c(/C=C6\C(=O)c7cc(F)c(F)cc7C6=C(C#N)C#N)sc5c3n4CC(CC)CCCC)N(CC(CC)CCCC)C21,0.899,26.19,73.39,17.29,17.279536059,0.0605201908617558,,,1:1.2,,,,ITO/PEDOT:PSS/active layer/PFN-Br/Ag,conventional,PFN-Br,PFN-Br,PEDOT:PSS,PEDOT:PSS,,,,,-5.51,-2.77,,-5.68,-3.9,
52096,10.1002/solr.202301010,10.1002/solr.202301010,D18,L8-BO,D18,L8-BO,CCCCCCC(CCCC)Cc1csc(-c2cc3c4nsnc4c4cc(-c5cc(CC(CCCC)CCCCCC)c(-c6cc7c(-c8cc(F)c(CC(CC)CCCC)s8)c8sccc8c(-c8cc(F)c(CC(CC)CCCC)s8)c7s6)s5)sc4c3s2)c1,CCCCCCC(CCCC)Cc1c(/C=C2\C(=O)c3cc(F)c(F)cc3C2=C(C#N)C#N)sc2c1SC1c3c(c4c(c5nsnc35)c3sc5c(CC(CCCC)CCCCCC)c(/C=C6\C(=O)c7cc(F)c(F)cc7C6=C(C#N)C#N)sc5c3n4CC(CC)CCCC)N(CC(CC)CCCC)C21,0.874,28.67,76.15,19.1,19.081347170000004,0.0976587958115029,,,1:1.2,Cd0.85PS3Li0.3,,,ITO/PEDOT:PSS/active layer/PFN-Br/Ag,conventional,PFN-Br,PFN-Br,PEDOT:PSS,PEDOT:PSS,,,,,-5.51,-2.77,,-5.68,-3.9,
52099,10.1002/solr.202400069,10.1002/solr.202400069,RC19,TOCR1,RC19,TOCR1,,,0.91,21.36,70.6,13.72,13.722945599999996,0.0214693877550785,13.48,13.72,1:1.2,pyridine,pyridine,,ITO/PEDOT:PSS/active layer/PFN-Br/Al,conventional,PFN-Br,PFN-Br,PEDOT:PSS,PEDOT:PSS,,toluene,toluene,,,,,,,
52100,10.1002/solr.202400069,10.1002/solr.202400069,RC20,TOCR1,RC20,TOCR1,,,0.98,10.02,53.0,5.2,5.204388,0.0843846153846079,4.96,5.2,1:1.2,pyridine,pyridine,,ITO/PEDOT:PSS/active layer/PFN-Br/Al,conventional,PFN-Br,PFN-Br,PEDOT:PSS,PEDOT:PSS,,toluene,toluene,,,,,,,
52117,10.1002/solr.202400102,10.1002/solr.202400102,D18-Cl,L8-BO,D18-Cl,L8-BO,CCCCCCC(CCCC)Cc1csc(-c2cc3c4nsnc4c4cc(-c5cc(CC(CCCC)CCCCCC)c(-c6cc7c(-c8cc(Cl)c(CC(CC)CCCC)s8)c8sccc8c(-c8cc(Cl)c(CC(CC)CCCC)s8)c7s6)s5)sc4c3s2)c1,CCCCCCC(CCCC)Cc1c(/C=C2\C(=O)c3cc(F)c(F)cc3C2=C(C#N)C#N)sc2c1SC1c3c(c4c(c5nsnc35)c3sc5c(CC(CCCC)CCCCCC)c(/C=C6\C(=O)c7cc(F)c(F)cc7C6=C(C#N)C#N)sc5c3n4CC(CC)CCCC)N(CC(CC)CCCC)C21,0.936,23.96,70.39,15.78,15.786055584,0.0383750570342335,15.39,15.78,,,,,ITO/PEDOT:PSS/D18-Cl/L8-BO/PDINN/Ag,conventional,PDINN,ZnO,PEDOT:PSS,MoO3,,CF,chloroform,,-5.51,-2.77,,-5.68,-3.9,
52118,10.1002/solr.202400102,10.1002/solr.202400102,D18-Cl,L8-BO,D18-Cl,L8-BO,CCCCCCC(CCCC)Cc1csc(-c2cc3c4nsnc4c4cc(-c5cc(CC(CCCC)CCCCCC)c(-c6cc7c(-c8cc(Cl)c(CC(CC)CCCC)s8)c8sccc8c(-c8cc(Cl)c(CC(CC)CCCC)s8)c7s6)s5)sc4c3s2)c1,CCCCCCC(CCCC)Cc1c(/C=C2\C(=O)c3cc(F)c(F)cc3C2=C(C#N)C#N)sc2c1SC1c3c(c4c(c5nsnc35)c3sc5c(CC(CCCC)CCCCCC)c(/C=C6\C(=O)c7cc(F)c(F)cc7C6=C(C#N)C#N)sc5c3n4CC(CC)CCCC)N(CC(CC)CCCC)C21,0.895,21.37,72.59,13.88,13.883672285000005,0.0264573847262403,13.53,13.88,,,,,inverted,inverted,ZnO,ZnO,MoO3,MoO3,,CB,chlorobenzene,,-5.51,-2.77,,-5.68,-3.9,
52119,10.1002/solr.202400102,10.1002/solr.202400102,D18-Cl,L8-BO,D18-Cl,L8-BO,CCCCCCC(CCCC)Cc1csc(-c2cc3c4nsnc4c4cc(-c5cc(CC(CCCC)CCCCCC)c(-c6cc7c(-c8cc(Cl)c(CC(CC)CCCC)s8)c8sccc8c(-c8cc(Cl)c(CC(CC)CCCC)s8)c7s6)s5)sc4c3s2)c1,CCCCCCC(CCCC)Cc1c(/C=C2\C(=O)c3cc(F)c(F)cc3C2=C(C#N)C#N)sc2c1SC1c3c(c4c(c5nsnc35)c3sc5c(CC(CCCC)CCCCCC)c(/C=C6\C(=O)c7cc(F)c(F)cc7C6=C(C#N)C#N)sc5c3n4CC(CC)CCCC)N(CC(CC)CCCC)C21,0.913,24.36,74.67,16.61,16.607115756,0.0173645033112615,16.21,16.61,,,,,inverted,inverted,ZnO,ZnO,MoO3,MoO3,,TL,toluene,,-5.51,-2.77,,-5.68,-3.9,
52120,10.1002/solr.202400102,10.1002/solr.202400102,D18-Cl,L8-BO,D18-Cl,L8-BO,CCCCCCC(CCCC)Cc1csc(-c2cc3c4nsnc4c4cc(-c5cc(CC(CCCC)CCCCCC)c(-c6cc7c(-c8cc(Cl)c(CC(CC)CCCC)s8)c8sccc8c(-c8cc(Cl)c(CC(CC)CCCC)s8)c7s6)s5)sc4c3s2)c1,CCCCCCC(CCCC)Cc1c(/C=C2\C(=O)c3cc(F)c(F)cc3C2=C(C#N)C#N)sc2c1SC1c3c(c4c(c5nsnc35)c3sc5c(CC(CCCC)CCCCCC)c(/C=C6\C(=O)c7cc(F)c(F)cc7C6=C(C#N)C#N)sc5c3n4CC(CC)CCCC)N(CC(CC)CCCC)C21,0.911,23.89,74.87,16.29,16.294549573,0.0279286249232782,15.8,16.29,,,,,inverted,inverted,ZnO,ZnO,MoO3,MoO3,,XY,o-xylene,,-5.51,-2.77,,-5.68,-3.9,
52121,10.1002/solr.202400102,10.1002/solr.202400102,D18-Cl,L8-BO,D18-Cl,L8-BO,CCCCCCC(CCCC)Cc1csc(-c2cc3c4nsnc4c4cc(-c5cc(CC(CCCC)CCCCCC)c(-c6cc7c(-c8cc(Cl)c(CC(CC)CCCC)s8)c8sccc8c(-c8cc(Cl)c(CC(CC)CCCC)s8)c7s6)s5)sc4c3s2)c1,CCCCCCC(CCCC)Cc1c(/C=C2\C(=O)c3cc(F)c(F)cc3C2=C(C#N)C#N)sc2c1SC1c3c(c4c(c5nsnc35)c3sc5c(CC(CCCC)CCCCCC)c(/C=C6\C(=O)c7cc(F)c(F)cc7C6=C(C#N)C#N)sc5c3n4CC(CC)CCCC)N(CC(CC)CCCC)C21,0.909,24.77,74.16,16.7,16.697813688,0.0130916886227496,16.02,16.7,,,,,inverted,inverted,ZnO,ZnO,MoO3,MoO3,,TMB,TMB,,-5.51,-2.77,,-5.68,-3.9,
52127,10.1002/solr.202400126,10.1002/solr.202400126,D18,N3,D18,N3,CCCCCCC(CCCC)Cc1csc(-c2cc3c4nsnc4c4cc(-c5cc(CC(CCCC)CCCCCC)c(-c6cc7c(-c8cc(F)c(CC(CC)CCCC)s8)c8sccc8c(-c8cc(F)c(CC(CC)CCCC)s8)c7s6)s5)sc4c3s2)c1,CCCCCCCCCCCC1=C(/C=C2\C(=O)C3=CC(F)=C(F)C=C3C2=C(C#N)C#N)SC2=C1SC1=C2N(CCC(CC)CCCC)C2=C1C1=NSN=C1C1=C2N(CCC(CC)CCCC)C2=C1SC1=C2SC(/C=C2\C(=O)C3=CC(F)=C(F)C=C3C2=C(C#N)C#N)=C1CCCCCCCCCCC,0.847,26.83,77.01,17.5,17.500530201,0.0030297200000006,,,,,,,Conventional structure,conventional,PNDIT-F3N,,PEDOT:PSS,,100.0,,,,-5.51,-2.77,,-5.64,-3.86,
52128,10.1002/solr.202400126,10.1002/solr.202400126,D18,N3,D18,N3,CCCCCCC(CCCC)Cc1csc(-c2cc3c4nsnc4c4cc(-c5cc(CC(CCCC)CCCCCC)c(-c6cc7c(-c8cc(F)c(CC(CC)CCCC)s8)c8sccc8c(-c8cc(F)c(CC(CC)CCCC)s8)c7s6)s5)sc4c3s2)c1,CCCCCCCCCCCC1=C(/C=C2\C(=O)C3=CC(F)=C(F)C=C3C2=C(C#N)C#N)SC2=C1SC1=C2N(CCC(CC)CCCC)C2=C1C1=NSN=C1C1=C2N(CCC(CC)CCCC)C2=C1SC1=C2SC(/C=C2\C(=O)C3=CC(F)=C(F)C=C3C2=C(C#N)C#N)=C1CCCCCCCCCCC,0.847,21.85,69.64,13.18,12.888239980000002,2.213657207890729,,,,,,,Conventional structure,conventional,PNDIT-F3N,,PEDOT:PSS,,20.0,,,,-5.51,-2.77,,-5.64,-3.86,
52129,10.1002/solr.202400126,10.1002/solr.202400126,D18,N3,D18,N3,CCCCCCC(CCCC)Cc1csc(-c2cc3c4nsnc4c4cc(-c5cc(CC(CCCC)CCCCCC)c(-c6cc7c(-c8cc(F)c(CC(CC)CCCC)s8)c8sccc8c(-c8cc(F)c(CC(CC)CCCC)s8)c7s6)s5)sc4c3s2)c1,CCCCCCCCCCCC1=C(/C=C2\C(=O)C3=CC(F)=C(F)C=C3C2=C(C#N)C#N)SC2=C1SC1=C2N(CCC(CC)CCCC)C2=C1C1=NSN=C1C1=C2N(CCC(CC)CCCC)C2=C1SC1=C2SC(/C=C2\C(=O)C3=CC(F)=C(F)C=C3C2=C(C#N)C#N)=C1CCCCCCCCCCC,0.827,18.05,67.77,10.13,10.116265095,0.135586426456086,,,,,,,Conventional structure,conventional,PNDIT-F3N,,PEDOT:PSS,,10.0,,,,-5.51,-2.77,,-5.64,-3.86,
52130,10.1002/solr.202400126,10.1002/solr.202400126,D18,N3,D18,N3,CCCCCCC(CCCC)Cc1csc(-c2cc3c4nsnc4c4cc(-c5cc(CC(CCCC)CCCCCC)c(-c6cc7c(-c8cc(F)c(CC(CC)CCCC)s8)c8sccc8c(-c8cc(F)c(CC(CC)CCCC)s8)c7s6)s5)sc4c3s2)c1,CCCCCCCCCCCC1=C(/C=C2\C(=O)C3=CC(F)=C(F)C=C3C2=C(C#N)C#N)SC2=C1SC1=C2N(CCC(CC)CCCC)C2=C1C1=NSN=C1C1=C2N(CCC(CC)CCCC)C2=C1SC1=C2SC(/C=C2\C(=O)C3=CC(F)=C(F)C=C3C2=C(C#N)C#N)=C1CCCCCCCCCCC,0.851,26.98,74.11,16.99,17.015641178,0.1509192348440304,,,,,,,Inverted structure,inverted,ZnO,,MoO3,,100.0,,,,-5.51,-2.77,,-5.64,-3.86,
52131,10.1002/solr.202400126,10.1002/solr.202400126,D18,N3,D18,N3,CCCCCCC(CCCC)Cc1csc(-c2cc3c4nsnc4c4cc(-c5cc(CC(CCCC)CCCCCC)c(-c6cc7c(-c8cc(F)c(CC(CC)CCCC)s8)c8sccc8c(-c8cc(F)c(CC(CC)CCCC)s8)c7s6)s5)sc4c3s2)c1,CCCCCCCCCCCC1=C(/C=C2\C(=O)C3=CC(F)=C(F)C=C3C2=C(C#N)C#N)SC2=C1SC1=C2N(CCC(CC)CCCC)C2=C1C1=NSN=C1C1=C2N(CCC(CC)CCCC)C2=C1SC1=C2SC(/C=C2\C(=O)C3=CC(F)=C(F)C=C3C2=C(C#N)C#N)=C1CCCCCCCCCCC,0.852,21.37,73.13,13.6,13.314954612,2.095921970588238,,,,,,,Inverted structure,inverted,ZnO,,MoO3,,20.0,,,,-5.51,-2.77,,-5.64,-3.86,
52132,10.1002/solr.202400126,10.1002/solr.202400126,D18,N3,D18,N3,CCCCCCC(CCCC)Cc1csc(-c2cc3c4nsnc4c4cc(-c5cc(CC(CCCC)CCCCCC)c(-c6cc7c(-c8cc(F)c(CC(CC)CCCC)s8)c8sccc8c(-c8cc(F)c(CC(CC)CCCC)s8)c7s6)s5)sc4c3s2)c1,CCCCCCCCCCCC1=C(/C=C2\C(=O)C3=CC(F)=C(F)C=C3C2=C(C#N)C#N)SC2=C1SC1=C2N(CCC(CC)CCCC)C2=C1C1=NSN=C1C1=C2N(CCC(CC)CCCC)C2=C1SC1=C2SC(/C=C2\C(=O)C3=CC(F)=C(F)C=C3C2=C(C#N)C#N)=C1CCCCCCCCCCC,0.847,18.42,71.41,11.51,11.141202534,3.204148271068622,,,,,,,Inverted structure,inverted,ZnO,,MoO3,,10.0,,,,-5.51,-2.77,,-5.64,-3.86,
52133,10.1002/solr.202400132,10.1002/solr.202400132,P3HT,PC71BM,P3HT,PC71BM,CCCCCCc1ccsc1,COC(=O)CCCC1(c2ccccc2)C23c4c5ccc6c7cc8c9c%10c(cc%11cc%12c%13c%14c(cc%15c%16ccc-5c2c%16c2c5c%16c%17c(c(c46)c7c9c%17c4c%10c%11c%13c4c%16c%14c%152)C513)C%12)C8,0.625,8.4,61.0,3.2,3.2025,0.0781249999999983,3.2,3.2,1:1,,,,inverted,inverted,ZnO,ZnO,PEDOT:PSS,PEDOT:PSS,60.0,ethanol,ethanol,,-5.01,-3.12,,-5.9,-3.9,
52134,10.1002/solr.202400132,10.1002/solr.202400132,P3HT,IC70BA,P3HT,IC70BA,CCCCCCc1ccsc1,,0.866,7.9,64.0,4.4,4.378496,0.4887272727272769,4.4,4.4,1:1,,,,inverted,inverted,ZnO,ZnO,PEDOT:PSS,PEDOT:PSS,55.0,ethanol,ethanol,,-5.01,-3.12,,,,
52135,10.1002/solr.202400132,10.1002/solr.202400132,P3HT,ThC71BM,P3HT,ThC71BM,CCCCCCc1ccsc1,,0.557,8.3,58.0,2.7,2.681398,0.6889629629629632,2.7,2.7,1:1,,,,inverted,inverted,ZnO,ZnO,PEDOT:PSS,PEDOT:PSS,60.0,ethanol,ethanol,,-5.01,-3.12,,,,
52136,10.1002/solr.202400132,10.1002/solr.202400132,P3HT,IC60BA,P3HT,IC60BA,CCCCCCc1ccsc1,c1ccc2c(c1)C1CC2C23c4c5c6c7c8c9c(c%10c%11c2c2c4c4c%12c5c5c6c6c8c8c%13c%14c%15c%16c%17c%18c%19c%20c%21c%22c%23c(c%14c%14c%24c%23c%23c%22c%22c%20c(c2c%22c%11c%23c%10c%24c9c%148)c4c%19c%12c%17c5c%16c%136)C%152C4CC(c5ccccc54)C%18%212)C713,0.854,7.5,64.0,4.1,4.0992,0.019512195121949,4.1,4.1,1:1,,,,inverted,inverted,ZnO,ZnO,PEDOT:PSS,PEDOT:PSS,60.0,ethanol,ethanol,,-5.01,-3.12,,,,
52137,10.1002/solr.202400132,10.1002/solr.202400132,P3HT,PC61BM,P3HT,PC61BM,CCCCCCc1ccsc1,COC(=O)CCCC1(c2ccccc2)C23c4c5c6c7c8c9c(c%10c%11c2c2c%12c4c4c%13c5c5c7c7c8c8c%14c9c%10c9c%10c%11c2c2c%11c%12c4c4c%12c%13c5c5c7c7c8c8c%14c9c9c%10c2c2c%11c4c4c%12c5c7c5c8c9c2c45)C613,0.603,6.7,46.0,1.9,1.858446,2.187052631578952,1.9,1.9,1:1,,,,inverted,inverted,ZnO,ZnO,PEDOT:PSS,PEDOT:PSS,55.0,ethanol,ethanol,,-5.01,-3.12,,-6.1,-3.7,
52138,10.1002/solr.202400132,10.1002/solr.202400132,P3HT,bis-PC62BM,P3HT,bis-PC62BM,CCCCCCc1ccsc1,,0.582,2.0,46.0,0.5,0.5354399999999999,7.087999999999983,0.5,0.5,1:1,,,,inverted,inverted,ZnO,ZnO,PEDOT:PSS,PEDOT:PSS,55.0,ethanol,ethanol,,-5.01,-3.12,,,,
52142,10.1002/solr.202400136,10.1002/solr.202400136,PM6,Y6,PM6,Y6,COC(=O)C(C)(C)c1cc(C)cc(-c2sc3c4sc5cc(/C=C6/C(=O)c7cc(F)cc(c7)C(=O)/C6=C\c6cc(C(C)(C)C(=O)OC)c(-c7cc(C)cc(C(C)(C)C(=O)OC)c7)s6)sc5c4c(C(C)(C)C(=O)OC)ccc2-3)c1,CCCCCCCCCCCc1c(/C=C2\C(=O)c3cc(F)c(F)cc3C2=C(C#N)C#N)sc2c1sc1c3c4nsnc4c4c5sc6c(CCCCCCCCCCC)c(/C=C7\C(=O)c8cc(F)c(F)cc8C7=C(C#N)C#N)sc6c5n(CC(CC)CCCC)c4c3n(CC(CC)CCCC)c21,0.849,25.93,75.85,16.7,16.698051345,0.011668592814369,16.43,16.7,1:1.2,,,,conventional,conventional,PDINN,,PEDOT:PSS,PEDOT:PSS,,chloroform,chloroform,,-5.56,-3.65,,-5.65,-4.09,
52146,10.1002/solr.202400136,10.1002/solr.202400136,PM6,PY-IT,PM6,PY-IT,COC(=O)C(C)(C)c1cc(C)cc(-c2sc3c4sc5cc(/C=C6/C(=O)c7cc(F)cc(c7)C(=O)/C6=C\c6cc(C(C)(C)C(=O)OC)c(-c7cc(C)cc(C(C)(C)C(=O)OC)c7)s6)sc5c4c(C(C)(C)C(=O)OC)ccc2-3)c1,CCCCCCCCCCCc1c(/C=C2\C(=O)c3ccccc3C2=C(C#N)C#N)sc2c1sc1c3c4nsnc4c4c5sc6c(CCCCCCCCCCC)c(/C=C7\C(=O)c8cc(-c9cccs9)ccc8C7=C(C#N)C#N)sc6c5n(CC(CCCCCCCC)CCCCCCCCCC)c4c3n(CC(CCCCCCCC)CCCCCCCCCC)c21,0.929,22.77,74.26,15.71,15.708462858,0.0097844812221521,15.37,15.71,1:1,,,,conventional,conventional,PDINN,,PEDOT:PSS,PEDOT:PSS,,chloroform,chloroform,,-5.56,-3.65,,-5.68,-3.94,
52150,10.1002/solr.202400138,10.1002/solr.202400138,BDT-3T-C6,Y18-C3,BDT-3T-C6,Y18-C3,,,0.865,10.51,40.2,3.65,3.6546423,0.1271863013698627,3.52,3.65,,,,,,,,,,,,,,,,,,,,
52151,10.1002/solr.202400138,10.1002/solr.202400138,BDT-3T-C6,Y18-C3,BDT-3T-C6,Y18-C3,,,0.851,17.53,54.5,8.13,8.13032635,0.0040141451414504,8.0,8.13,,,,,,,,,,,,,,,,,,,,
52152,10.1002/solr.202400153,10.1002/solr.202400153,PBQx-TF,DTB2,PBQx-TF,DTB2,CCCCCCC(CCCC)Cc1csc(-c2cc3c(s2)-c2sc(-c4cc(CC(CCCC)CCCCCC)c(-c5cc6c(-c7cc(F)c(CC(CC)CCCC)s7)c7sccc7c(-c7cc(F)c(CC(CC)CCCC)s7)c6s5)s4)cc2[C@H]2N=CC=N[C@H]32)c1,,0.848,18.9,53.2,8.5,8.5264704,0.3114164705882249,8.3,8.5,,,,,ITO/PEDOT:PSS/PBQx-TF:DTB2/PDINO/Al,conventional,PDINO,PDINO,PEDOT:PSS,PEDOT:PSS,,,,,-5.41,-2.82,,,,
52153,10.1002/solr.202400153,10.1002/solr.202400153,PBQx-TF,DTB3,PBQx-TF,DTB3,CCCCCCC(CCCC)Cc1csc(-c2cc3c(s2)-c2sc(-c4cc(CC(CCCC)CCCCCC)c(-c5cc6c(-c7cc(F)c(CC(CC)CCCC)s7)c7sccc7c(-c7cc(F)c(CC(CC)CCCC)s7)c6s5)s4)cc2[C@H]2N=CC=N[C@H]32)c1,,0.827,25.2,73.6,15.3,15.3385344,0.2518588235293977,15.1,15.3,,,,,ITO/PEDOT:PSS/PBQx-TF:DTB3/PDINO/Al,conventional,PDINO,PDINO,PEDOT:PSS,PEDOT:PSS,,,,,-5.41,-2.82,,,,
52164,10.1002/solr.202400206,10.1002/solr.202400206,PM6,L8-BO,PM6,L8-BO,COC(=O)C(C)(C)c1cc(C)cc(-c2sc3c4sc5cc(/C=C6/C(=O)c7cc(F)cc(c7)C(=O)/C6=C\c6cc(C(C)(C)C(=O)OC)c(-c7cc(C)cc(C(C)(C)C(=O)OC)c7)s6)sc5c4c(C(C)(C)C(=O)OC)ccc2-3)c1,CCCCCCC(CCCC)Cc1c(/C=C2\C(=O)c3cc(F)c(F)cc3C2=C(C#N)C#N)sc2c1SC1c3c(c4c(c5nsnc35)c3sc5c(CC(CCCC)CCCCCC)c(/C=C6\C(=O)c7cc(F)c(F)cc7C6=C(C#N)C#N)sc5c3n4CC(CC)CCCC)N(CC(CC)CCCC)C21,0.876,26.22,80.0,18.36,18.374976,0.0815686274509652,18.17,18.36,,,,,ITO/active layer/??/Ag,,,,,,,,,,-5.56,-3.65,,-5.68,-3.9,
52165,10.1002/solr.202400206,10.1002/solr.202400206,PM6,L8-BO,PM6,L8-BO,COC(=O)C(C)(C)c1cc(C)cc(-c2sc3c4sc5cc(/C=C6/C(=O)c7cc(F)cc(c7)C(=O)/C6=C\c6cc(C(C)(C)C(=O)OC)c(-c7cc(C)cc(C(C)(C)C(=O)OC)c7)s6)sc5c4c(C(C)(C)C(=O)OC)ccc2-3)c1,CCCCCCC(CCCC)Cc1c(/C=C2\C(=O)c3cc(F)c(F)cc3C2=C(C#N)C#N)sc2c1SC1c3c(c4c(c5nsnc35)c3sc5c(CC(CCCC)CCCCCC)c(/C=C6\C(=O)c7cc(F)c(F)cc7C6=C(C#N)C#N)sc5c3n4CC(CC)CCCC)N(CC(CC)CCCC)C21,0.875,26.38,78.26,18.05,18.0643645,0.0795817174515192,17.83,18.05,,,,,EC/PI/AgNWs/active layer/??/Ag,,,,,,,,,,-5.56,-3.65,,-5.68,-3.9,
52166,10.1002/solr.202400206,10.1002/solr.202400206,PM6,L8-BO,PM6,L8-BO,COC(=O)C(C)(C)c1cc(C)cc(-c2sc3c4sc5cc(/C=C6/C(=O)c7cc(F)cc(c7)C(=O)/C6=C\c6cc(C(C)(C)C(=O)OC)c(-c7cc(C)cc(C(C)(C)C(=O)OC)c7)s6)sc5c4c(C(C)(C)C(=O)OC)ccc2-3)c1,CCCCCCC(CCCC)Cc1c(/C=C2\C(=O)c3cc(F)c(F)cc3C2=C(C#N)C#N)sc2c1SC1c3c(c4c(c5nsnc35)c3sc5c(CC(CCCC)CCCCCC)c(/C=C6\C(=O)c7cc(F)c(F)cc7C6=C(C#N)C#N)sc5c3n4CC(CC)CCCC)N(CC(CC)CCCC)C21,0.865,22.85,78.83,15.58,15.580946575,0.0060755776636739,15.2,15.58,,,,,PET/ITO/active layer/??/Ag,,,,,,,,,,-5.56,-3.65,,-5.68,-3.9,
52167,10.1002/solr.202400230,10.1002/solr.202400230,PM6,L8-BO,PM6,L8-BO,COC(=O)C(C)(C)c1cc(C)cc(-c2sc3c4sc5cc(/C=C6/C(=O)c7cc(F)cc(c7)C(=O)/C6=C\c6cc(C(C)(C)C(=O)OC)c(-c7cc(C)cc(C(C)(C)C(=O)OC)c7)s6)sc5c4c(C(C)(C)C(=O)OC)ccc2-3)c1,CCCCCCC(CCCC)Cc1c(/C=C2\C(=O)c3cc(F)c(F)cc3C2=C(C#N)C#N)sc2c1SC1c3c(c4c(c5nsnc35)c3sc5c(CC(CCCC)CCCCCC)c(/C=C6\C(=O)c7cc(F)c(F)cc7C6=C(C#N)C#N)sc5c3n4CC(CC)CCCC)N(CC(CC)CCCC)C21,0.872,24.74,74.5,16.1,16.0720936,0.17333167701865,15.9,16.1,,,,,AgNWs/IZO/ZnO,ultrathin flexible OSC,IZO/ZnO,IZO/ZnO,MoO3,,,,,,-5.56,-3.65,,-5.68,-3.9,
52168,10.1002/solr.202400230,10.1002/solr.202400230,PM6,L8-BO,PM6,L8-BO,COC(=O)C(C)(C)c1cc(C)cc(-c2sc3c4sc5cc(/C=C6/C(=O)c7cc(F)cc(c7)C(=O)/C6=C\c6cc(C(C)(C)C(=O)OC)c(-c7cc(C)cc(C(C)(C)C(=O)OC)c7)s6)sc5c4c(C(C)(C)C(=O)OC)ccc2-3)c1,CCCCCCC(CCCC)Cc1c(/C=C2\C(=O)c3cc(F)c(F)cc3C2=C(C#N)C#N)sc2c1SC1c3c(c4c(c5nsnc35)c3sc5c(CC(CCCC)CCCCCC)c(/C=C6\C(=O)c7cc(F)c(F)cc7C6=C(C#N)C#N)sc5c3n4CC(CC)CCCC)N(CC(CC)CCCC)C21,0.871,23.92,74.2,15.4,15.459065440000002,0.3835418181818262,15.2,15.4,,,,,AgNWs/ZnO/ZnO,ultrathin flexible OSC,ZnO/ZnO,ZnO/ZnO,MoO3,,,,,,-5.56,-3.65,,-5.68,-3.9,
52169,10.1002/solr.202400230,10.1002/solr.202400230,PM6,L8-BO,PM6,L8-BO,COC(=O)C(C)(C)c1cc(C)cc(-c2sc3c4sc5cc(/C=C6/C(=O)c7cc(F)cc(c7)C(=O)/C6=C\c6cc(C(C)(C)C(=O)OC)c(-c7cc(C)cc(C(C)(C)C(=O)OC)c7)s6)sc5c4c(C(C)(C)C(=O)OC)ccc2-3)c1,CCCCCCC(CCCC)Cc1c(/C=C2\C(=O)c3cc(F)c(F)cc3C2=C(C#N)C#N)sc2c1SC1c3c(c4c(c5nsnc35)c3sc5c(CC(CCCC)CCCCCC)c(/C=C6\C(=O)c7cc(F)c(F)cc7C6=C(C#N)C#N)sc5c3n4CC(CC)CCCC)N(CC(CC)CCCC)C21,0.871,22.57,74.4,14.6,14.625901680000002,0.1774087671233031,14.4,14.6,,,,,AgNWs/IZO/ZnO (NPs),ultrathin flexible OSC,IZO/ZnO (NPs),IZO/ZnO,MoO3,,,,,,-5.56,-3.65,,-5.68,-3.9,
52170,10.1002/solr.202400230,10.1002/solr.202400230,PM6,L8-BO,PM6,L8-BO,COC(=O)C(C)(C)c1cc(C)cc(-c2sc3c4sc5cc(/C=C6/C(=O)c7cc(F)cc(c7)C(=O)/C6=C\c6cc(C(C)(C)C(=O)OC)c(-c7cc(C)cc(C(C)(C)C(=O)OC)c7)s6)sc5c4c(C(C)(C)C(=O)OC)ccc2-3)c1,CCCCCCC(CCCC)Cc1c(/C=C2\C(=O)c3cc(F)c(F)cc3C2=C(C#N)C#N)sc2c1SC1c3c(c4c(c5nsnc35)c3sc5c(CC(CCCC)CCCCCC)c(/C=C6\C(=O)c7cc(F)c(F)cc7C6=C(C#N)C#N)sc5c3n4CC(CC)CCCC)N(CC(CC)CCCC)C21,0.864,21.77,71.3,13.4,13.41101664,0.0822137313432787,13.2,13.4,,,,,AgNWs/ZnO (NPs)/ZnO (NPs),ultrathin flexible OSC,ZnO (NPs)/ZnO (NPs),ZnO/ZnO,MoO3,,,,,,-5.56,-3.65,,-5.68,-3.9,
52171,10.1002/solr.202400270,10.1002/solr.202400270,PM6,Y6,PM6,Y6,COC(=O)C(C)(C)c1cc(C)cc(-c2sc3c4sc5cc(/C=C6/C(=O)c7cc(F)cc(c7)C(=O)/C6=C\c6cc(C(C)(C)C(=O)OC)c(-c7cc(C)cc(C(C)(C)C(=O)OC)c7)s6)sc5c4c(C(C)(C)C(=O)OC)ccc2-3)c1,CCCCCCCCCCCc1c(/C=C2\C(=O)c3cc(F)c(F)cc3C2=C(C#N)C#N)sc2c1sc1c3c4nsnc4c4c5sc6c(CCCCCCCCCCC)c(/C=C7\C(=O)c8cc(F)c(F)cc8C7=C(C#N)C#N)sc6c5n(CC(CC)CCCC)c4c3n(CC(CC)CCCC)c21,0.84,25.86,69.14,15.01,15.01886736,0.0590763491005995,,,,,,,inverted and conventional,inverted,ZnO,ZnO,MoO3,MoO3,,,,,-5.56,-3.65,,-5.65,-4.09,
52172,10.1002/solr.202400270,10.1002/solr.202400270,PM6,Y6,PM6,Y6,COC(=O)C(C)(C)c1cc(C)cc(-c2sc3c4sc5cc(/C=C6/C(=O)c7cc(F)cc(c7)C(=O)/C6=C\c6cc(C(C)(C)C(=O)OC)c(-c7cc(C)cc(C(C)(C)C(=O)OC)c7)s6)sc5c4c(C(C)(C)C(=O)OC)ccc2-3)c1,CCCCCCCCCCCc1c(/C=C2\C(=O)c3cc(F)c(F)cc3C2=C(C#N)C#N)sc2c1sc1c3c4nsnc4c4c5sc6c(CCCCCCCCCCC)c(/C=C7\C(=O)c8cc(F)c(F)cc8C7=C(C#N)C#N)sc6c5n(CC(CC)CCCC)c4c3n(CC(CC)CCCC)c21,0.85,27.71,71.93,16.87,16.94203255,0.4269860699466474,,,,,,,inverted and conventional,inverted,E-MQD,E-MQD,MoO3,MoO3,,,,,-5.56,-3.65,,-5.65,-4.09,
52173,10.1002/solr.202400270,10.1002/solr.202400270,PM6,Y6,PM6,Y6,COC(=O)C(C)(C)c1cc(C)cc(-c2sc3c4sc5cc(/C=C6/C(=O)c7cc(F)cc(c7)C(=O)/C6=C\c6cc(C(C)(C)C(=O)OC)c(-c7cc(C)cc(C(C)(C)C(=O)OC)c7)s6)sc5c4c(C(C)(C)C(=O)OC)ccc2-3)c1,CCCCCCCCCCCc1c(/C=C2\C(=O)c3cc(F)c(F)cc3C2=C(C#N)C#N)sc2c1sc1c3c4nsnc4c4c5sc6c(CCCCCCCCCCC)c(/C=C7\C(=O)c8cc(F)c(F)cc8C7=C(C#N)C#N)sc6c5n(CC(CC)CCCC)c4c3n(CC(CC)CCCC)c21,0.85,26.69,72.69,16.69,16.490816849999998,1.1934281006590963,,,,,,,inverted and conventional,inverted,PDINN,PDINN,PEDOT:PSS,PEDOT:PSS,,,,,-5.56,-3.65,,-5.65,-4.09,
52174,10.1002/solr.202400270,10.1002/solr.202400270,PM6,Y6,PM6,Y6,COC(=O)C(C)(C)c1cc(C)cc(-c2sc3c4sc5cc(/C=C6/C(=O)c7cc(F)cc(c7)C(=O)/C6=C\c6cc(C(C)(C)C(=O)OC)c(-c7cc(C)cc(C(C)(C)C(=O)OC)c7)s6)sc5c4c(C(C)(C)C(=O)OC)ccc2-3)c1,CCCCCCCCCCCc1c(/C=C2\C(=O)c3cc(F)c(F)cc3C2=C(C#N)C#N)sc2c1sc1c3c4nsnc4c4c5sc6c(CCCCCCCCCCC)c(/C=C7\C(=O)c8cc(F)c(F)cc8C7=C(C#N)C#N)sc6c5n(CC(CC)CCCC)c4c3n(CC(CC)CCCC)c21,0.86,27.48,72.52,17.11,17.13850656,0.1666075978959689,,,,,,,inverted and conventional,inverted,PDINN,PDINN,O-MQD,O-MQD,,,,,-5.56,-3.65,,-5.65,-4.09,
52224,10.1002/solr.202400420,10.1002/solr.202400420,FG5,TOCR2,FG5,TOCR2,,,0.86,23.58,71.0,14.39,14.397947999999996,0.0552328005559096,14.16,14.39,1:1.2,,,,ITO/PEDOT:PSS/active layer/PFN-Br/Ag,conventional,PFN-Br,PFN-Br,PEDOT:PSS,PEDOT:PSS,,chloroform,chloroform,,,,,,,
52225,10.1002/solr.202400420,10.1002/solr.202400420,FG7,TOCR2,FG7,TOCR2,,,0.86,21.97,68.0,12.85,12.848056,0.0151284046692602,12.62,12.85,1:1.2,,,,ITO/PEDOT:PSS/active layer/PFN-Br/Ag,conventional,PFN-Br,PFN-Br,PEDOT:PSS,PEDOT:PSS,,chloroform,chloroform,,,,,,,
52226,10.1002/solr.202400420,10.1002/solr.202400420,FG9,TOCR2,FG9,TOCR2,,,0.89,19.21,63.0,10.77,10.771047,0.0097214484679811,10.63,10.77,1:1.2,,,,ITO/PEDOT:PSS/active layer/PFN-Br/Ag,conventional,PFN-Br,PFN-Br,PEDOT:PSS,PEDOT:PSS,,chloroform,chloroform,,,,,,,
52227,10.1002/solr.202400420,10.1002/solr.202400420,FG5,DICTF,FG5,DICTF,,CCCCCCCCC1(CCCCCCCC)c2cc(-c3ccc(/C=C4\C(=O)c5ccccc5C4=C(C#N)C#N)s3)ccc2-c2ccc(-c3ccc(/C=C4\C(=O)c5ccccc5C4=C(C#N)C#N)s3)cc21,0.98,17.38,67.0,11.38,11.411708,0.2786291739894401,11.16,11.38,1:1.2,,,,ITO/PEDOT:PSS/active layer/PFN-Br/Ag,conventional,PFN-Br,PFN-Br,PEDOT:PSS,PEDOT:PSS,,chloroform,chloroform,,,,,-5.67,-3.79,
52229,10.1002/solr.202400486,10.1002/solr.202400486,PM6,ITIC,PM6,ITIC,COC(=O)C(C)(C)c1cc(C)cc(-c2sc3c4sc5cc(/C=C6/C(=O)c7cc(F)cc(c7)C(=O)/C6=C\c6cc(C(C)(C)C(=O)OC)c(-c7cc(C)cc(C(C)(C)C(=O)OC)c7)s6)sc5c4c(C(C)(C)C(=O)OC)ccc2-3)c1,CCCCCCc1ccc(C2(c3ccc(CCCCCC)cc3)c3cc4c(cc3-c3sc5cc(C=C6C(=O)c7ccccc7C6=C(C#N)C#N)sc5c32)C(c2ccc(CCCCCC)cc2)(c2ccc(CCCCCC)cc2)c2c-4sc3cc(C=C4C(=O)c5ccccc5C4=C(C#N)C#N)sc23)cc1,0.96,14.79,56.0,8.03,7.951104,0.9825155666251484,,,,,,,,OSC,,,PEDOT:PSS,PEDOT:PSS,,,,,-5.56,-3.65,,-5.576,-3.916,
52230,10.1002/solr.202400486,10.1002/solr.202400486,PM6,ITIC,PM6,ITIC,COC(=O)C(C)(C)c1cc(C)cc(-c2sc3c4sc5cc(/C=C6/C(=O)c7cc(F)cc(c7)C(=O)/C6=C\c6cc(C(C)(C)C(=O)OC)c(-c7cc(C)cc(C(C)(C)C(=O)OC)c7)s6)sc5c4c(C(C)(C)C(=O)OC)ccc2-3)c1,CCCCCCc1ccc(C2(c3ccc(CCCCCC)cc3)c3cc4c(cc3-c3sc5cc(C=C6C(=O)c7ccccc7C6=C(C#N)C#N)sc5c32)C(c2ccc(CCCCCC)cc2)(c2ccc(CCCCCC)cc2)c2c-4sc3cc(C=C4C(=O)c5ccccc5C4=C(C#N)C#N)sc23)cc1,0.96,14.79,56.0,8.01,7.951104,0.7352808988764026,,,,,,,,OSC,,,TO-P2,TO-P2,,,,,-5.56,-3.65,,-5.576,-3.916,
52231,10.1002/solr.202400486,10.1002/solr.202400486,PM6,IT-4F,PM6,IT-4F,COC(=O)C(C)(C)c1cc(C)cc(-c2sc3c4sc5cc(/C=C6/C(=O)c7cc(F)cc(c7)C(=O)/C6=C\c6cc(C(C)(C)C(=O)OC)c(-c7cc(C)cc(C(C)(C)C(=O)OC)c7)s6)sc5c4c(C(C)(C)C(=O)OC)ccc2-3)c1,CCCCCCc1ccc(C2(c3ccc(CCCCCC)cc3)c3cc4c(cc3-c3sc5cc(/C=C6\C(=O)c7cc(F)c(F)cc7C6=C(C#N)C#N)sc5c32)C(c2ccc(CCCCCC)cc2)(c2ccc(CCCCCC)cc2)c2c-4sc3cc(/C=C4\C(=O)c5cc(F)c(F)cc5C4=C(C#N)C#N)sc23)cc1,0.87,19.74,76.0,13.11,13.052088,0.4417391304347823,,,,,,,,OSC,,,PEDOT:PSS,PEDOT:PSS,,,,,-5.56,-3.65,,-5.66,-4.14,
52232,10.1002/solr.202400486,10.1002/solr.202400486,PM6,IT-4F,PM6,IT-4F,COC(=O)C(C)(C)c1cc(C)cc(-c2sc3c4sc5cc(/C=C6/C(=O)c7cc(F)cc(c7)C(=O)/C6=C\c6cc(C(C)(C)C(=O)OC)c(-c7cc(C)cc(C(C)(C)C(=O)OC)c7)s6)sc5c4c(C(C)(C)C(=O)OC)ccc2-3)c1,CCCCCCc1ccc(C2(c3ccc(CCCCCC)cc3)c3cc4c(cc3-c3sc5cc(/C=C6\C(=O)c7cc(F)c(F)cc7C6=C(C#N)C#N)sc5c32)C(c2ccc(CCCCCC)cc2)(c2ccc(CCCCCC)cc2)c2c-4sc3cc(/C=C4\C(=O)c5cc(F)c(F)cc5C4=C(C#N)C#N)sc23)cc1,0.83,19.8,73.0,12.02,11.99682,0.192845257903494,,,,,,,,OSC,,,TO-P2,TO-P2,,,,,-5.56,-3.65,,-5.66,-4.14,
52233,10.1002/solr.202400486,10.1002/solr.202400486,PM6,BTP-eC9,PM6,BTP-eC9,COC(=O)C(C)(C)c1cc(C)cc(-c2sc3c4sc5cc(/C=C6/C(=O)c7cc(F)cc(c7)C(=O)/C6=C\c6cc(C(C)(C)C(=O)OC)c(-c7cc(C)cc(C(C)(C)C(=O)OC)c7)s6)sc5c4c(C(C)(C)C(=O)OC)ccc2-3)c1,CCCCCCCCCc1c(C=C2C(=O)c3cc(Cl)c(Cl)cc3C2=C(C#N)C#N)sc2c1sc1c3c4nsnc4c4c5sc6c(CCCCCCCCC)c(C=C7C(=O)c8cc(Cl)c(Cl)cc8C7=C(C#N)C#N)sc6c5n(CC(CCCC)CCCCCC)c4c3n(CC(CCCC)CCCCCC)c21,0.86,25.45,79.0,17.24,17.29073,0.294257540603257,,,,,,,,OSC,,,PEDOT:PSS,PEDOT:PSS,,,,,-5.56,-3.65,,-5.68,-3.9,
52234,10.1002/solr.202400486,10.1002/solr.202400486,PM6,BTP-eC9,PM6,BTP-eC9,COC(=O)C(C)(C)c1cc(C)cc(-c2sc3c4sc5cc(/C=C6/C(=O)c7cc(F)cc(c7)C(=O)/C6=C\c6cc(C(C)(C)C(=O)OC)c(-c7cc(C)cc(C(C)(C)C(=O)OC)c7)s6)sc5c4c(C(C)(C)C(=O)OC)ccc2-3)c1,CCCCCCCCCc1c(C=C2C(=O)c3cc(Cl)c(Cl)cc3C2=C(C#N)C#N)sc2c1sc1c3c4nsnc4c4c5sc6c(CCCCCCCCC)c(C=C7C(=O)c8cc(Cl)c(Cl)cc8C7=C(C#N)C#N)sc6c5n(CC(CCCC)CCCCCC)c4c3n(CC(CCCC)CCCCCC)c21,0.86,27.14,75.0,17.25,17.5053,1.4799999999999902,,,,,,,,OSC,,,TO-P2,TO-P2,,,,,-5.56,-3.65,,-5.68,-3.9,
52235,10.1002/solr.202400486,10.1002/solr.202400486,P3HT,PCBM,P3HT,PCBM,CCCCCCc1ccsc1,CCCCC(=O)OCC1(C2=CC=CC=C2)C3=CC=CC4=CC=CC5=CC=CC6=CC=CC7=CC=CC1=C7C6=C5C4=C3,0.83,6.29,43.0,2.25,2.244901,0.2266222222222206,,,,,,,,OSC,,,PEDOT:PSS,PEDOT:PSS,,,,,-5.01,-3.12,,-6.1,-3.7,
52236,10.1002/solr.202400486,10.1002/solr.202400486,P3HT,PCBM,P3HT,PCBM,CCCCCCc1ccsc1,CCCCC(=O)OCC1(C2=CC=CC=C2)C3=CC=CC4=CC=CC5=CC=CC6=CC=CC7=CC=CC1=C7C6=C5C4=C3,0.8,6.51,42.2,2.19,2.197776,0.3550684931506953,,,,,,,,OSC,,,TO-P2,TO-P2,,,,,-5.01,-3.12,,-6.1,-3.7,
52245,10.1002/solr.202400536,10.1002/solr.202400536,PBDB-T,PC70BM,PBDB-T,PC70BM,CCCCC(CC)Cc1ccc(-c2c3cc(-c4ccc(-c5sc(-c6cccs6)c6c5C(=O)c5c(CC(CC)CCCC)sc(CC(CC)CCCC)c5C6=O)s4)sc3c(-c3ccc(CC(CC)CCCC)s3)c3ccsc23)s1,CCCCC(=O)OCC1(C2=CC=CC=C2)C3=CC=CC4=CC=CC5=CC=CC6=CC=C7C=CC=CC8=CC=CC1=C8C7=C6C5=C4C3,0.78,13.3,55.56,5.52,5.7637944,4.416565217391314,5.33,5.52,,,,,,OPV,0 at% IZO,IZO,,,,,,,-5.33,-3.48,,-6.1,-3.9,
52246,10.1002/solr.202400536,10.1002/solr.202400536,PBDB-T,PC70BM,PBDB-T,PC70BM,CCCCC(CC)Cc1ccc(-c2c3cc(-c4ccc(-c5sc(-c6cccs6)c6c5C(=O)c5c(CC(CC)CCCC)sc(CC(CC)CCCC)c5C6=O)s4)sc3c(-c3ccc(CC(CC)CCCC)s3)c3ccsc23)s1,CCCCC(=O)OCC1(C2=CC=CC=C2)C3=CC=CC4=CC=CC5=CC=CC6=CC=C7C=CC=CC8=CC=CC1=C8C7=C6C5=C4C3,0.74,12.69,52.52,4.86,4.93194312,1.4803111111110978,4.77,4.86,,,,,,OPV,1 at% IZO,IZO,,,,,,,-5.33,-3.48,,-6.1,-3.9,
