Repository: JiYiqaq/PCE-KA-GNN

# Data directory

- `raw/Active_Database.csv` is the immutable source dataset bundled under CC BY 4.0. Do not overwrite it with processed data.
- `processed/` is created and populated by the training pipeline. Generated `.pt` and `.pth` caches are intentionally ignored by Git because they can exceed GitHub's normal single-file limit.

See `../DATA_LICENSE.md` for provenance, license and checksum information.

File: data/raw/Active_Database.csv (part 131 of 471)
id,doi,doi_norm,donor,acceptor,donor_canonical,acceptor_canonical,donor_smiles,acceptor_smiles,voc,jsc,ff,pce,pce_recomputed,pce_relative_error_percent,pce_avg,pce_best,d_a_ratio,additive,additive_canonical,additive_ratio,device_structure,device_type,etl,etl_canonical,htl,htl_canonical,active_layer_thickness,solvent,solvent_canonical,annealing_temp,homo_d,lumo_d,eg_d,homo_a,lumo_a,eg_a
52247,10.1002/solr.202400536,10.1002/solr.202400536,PBDB-T,PC70BM,PBDB-T,PC70BM,CCCCC(CC)Cc1ccc(-c2c3cc(-c4ccc(-c5sc(-c6cccs6)c6c5C(=O)c5c(CC(CC)CCCC)sc(CC(CC)CCCC)c5C6=O)s4)sc3c(-c3ccc(CC(CC)CCCC)s3)c3ccsc23)s1,CCCCC(=O)OCC1(C2=CC=CC=C2)C3=CC=CC4=CC=CC5=CC=CC6=CC=C7C=CC=CC8=CC=CC1=C8C7=C6C5=C4C3,0.78,15.48,49.05,5.67,5.9224932,4.453142857142857,5.47,5.67,,,,,,inverted,3 at% IZO,IZO,MoO3,,,,,,-5.33,-3.48,,-6.1,-3.9,
52248,10.1002/solr.202400536,10.1002/solr.202400536,PBDB-T,PC70BM,PBDB-T,PC70BM,CCCCC(CC)Cc1ccc(-c2c3cc(-c4ccc(-c5sc(-c6cccs6)c6c5C(=O)c5c(CC(CC)CCCC)sc(CC(CC)CCCC)c5C6=O)s4)sc3c(-c3ccc(CC(CC)CCCC)s3)c3ccsc23)s1,CCCCC(=O)OCC1(C2=CC=CC=C2)C3=CC=CC4=CC=CC5=CC=CC6=CC=C7C=CC=CC8=CC=CC1=C8C7=C6C5=C4C3,0.77,16.79,48.64,6.25,6.2883251200000005,0.6132019200000087,6.0,6.25,,,,,,OPV,5 at% IZO,IZO,,,,,,,-5.33,-3.48,,-6.1,-3.9,
52249,10.1002/solr.202400536,10.1002/solr.202400536,PBDB-T,PC70BM,PBDB-T,PC70BM,CCCCC(CC)Cc1ccc(-c2c3cc(-c4ccc(-c5sc(-c6cccs6)c6c5C(=O)c5c(CC(CC)CCCC)sc(CC(CC)CCCC)c5C6=O)s4)sc3c(-c3ccc(CC(CC)CCCC)s3)c3ccsc23)s1,CCCCC(=O)OCC1(C2=CC=CC=C2)C3=CC=CC4=CC=CC5=CC=CC6=CC=C7C=CC=CC8=CC=CC1=C8C7=C6C5=C4C3,0.78,16.72,47.31,6.13,6.16998096,0.6522179445350781,5.72,6.13,,,,,,inverted,7 at% IZO,IZO,MoO3,,,,,,-5.33,-3.48,,-6.1,-3.9,
52250,10.1002/solr.202400536,10.1002/solr.202400536,PBDB-T,PC70BM,PBDB-T,PC70BM,CCCCC(CC)Cc1ccc(-c2c3cc(-c4ccc(-c5sc(-c6cccs6)c6c5C(=O)c5c(CC(CC)CCCC)sc(CC(CC)CCCC)c5C6=O)s4)sc3c(-c3ccc(CC(CC)CCCC)s3)c3ccsc23)s1,CCCCC(=O)OCC1(C2=CC=CC=C2)C3=CC=CC4=CC=CC5=CC=CC6=CC=C7C=CC=CC8=CC=CC1=C8C7=C6C5=C4C3,0.75,15.81,46.18,5.57,5.4757935,1.691319569120293,5.55,5.57,,,,,,OPV,9 at% IZO,IZO,,,,,,,-5.33,-3.48,,-6.1,-3.9,
52251,10.1002/solr.202400542,10.1002/solr.202400542,PBDB-T,BTP-M,PBDB-T,BTP-M,CCCCC(CC)Cc1ccc(-c2c3cc(-c4ccc(-c5sc(-c6cccs6)c6c5C(=O)c5c(CC(CC)CCCC)sc(CC(CC)CCCC)c5C6=O)s4)sc3c(-c3ccc(CC(CC)CCCC)s3)c3ccsc23)s1,CCc1c(/C=C2\C(=O)c3ccc(C)cc3C2=C(C#N)C#N)sc2c1sc1c3c4nsnc4c4c5sc6c(CC)c(/C=C7\C(=O)c8ccc(C)cc8C7=C(C#N)C#N)sc6c5n(CC)c4c3n(CC)c21,0.893,22.68,57.0,11.55,11.5443468,0.0489454545454489,10.98,11.55,,,,,ITO/PEDOT:PSS/PBDB-T:BTP-M/PDINN/Ag,conventional,PDINN,PDINN,PEDOT:PSS,PEDOT:PSS,,,,,-5.33,-3.48,,-5.48,-3.81,
52252,10.1002/solr.202400542,10.1002/solr.202400542,PBDB-T,BTP-M,PBDB-T,BTP-M,CCCCC(CC)Cc1ccc(-c2c3cc(-c4ccc(-c5sc(-c6cccs6)c6c5C(=O)c5c(CC(CC)CCCC)sc(CC(CC)CCCC)c5C6=O)s4)sc3c(-c3ccc(CC(CC)CCCC)s3)c3ccsc23)s1,CCc1c(/C=C2\C(=O)c3ccc(C)cc3C2=C(C#N)C#N)sc2c1sc1c3c4nsnc4c4c5sc6c(CC)c(/C=C7\C(=O)c8ccc(C)cc8C7=C(C#N)C#N)sc6c5n(CC)c4c3n(CC)c21,0.893,21.69,61.6,11.94,11.93140872,0.0719537688442144,11.53,11.94,,1-CN,CN,,ITO/PEDOT:PSS/PBDB-T:BTP-M(1-CN)/PDINN/Ag,conventional,PDINN,PDINN,PEDOT:PSS,PEDOT:PSS,,,,,-5.33,-3.48,,-5.48,-3.81,
52253,10.1002/solr.202400542,10.1002/solr.202400542,PBDB-T,BTP-M,PBDB-T,BTP-M,CCCCC(CC)Cc1ccc(-c2c3cc(-c4ccc(-c5sc(-c6cccs6)c6c5C(=O)c5c(CC(CC)CCCC)sc(CC(CC)CCCC)c5C6=O)s4)sc3c(-c3ccc(CC(CC)CCCC)s3)c3ccsc23)s1,CCc1c(/C=C2\C(=O)c3ccc(C)cc3C2=C(C#N)C#N)sc2c1sc1c3c4nsnc4c4c5sc6c(CC)c(/C=C7\C(=O)c8ccc(C)cc8C7=C(C#N)C#N)sc6c5n(CC)c4c3n(CC)c21,0.93,21.62,65.1,13.12,13.0893966,0.2332576219512089,12.5,13.12,,,,,ITO/AZO/PBDB-T:BTP-M/MoO3/Ag,inverted,AZO,AZO,MoO3,MoO3,,,,,-5.33,-3.48,,-5.48,-3.81,
52254,10.1002/solr.202400542,10.1002/solr.202400542,PBDB-T,BTP-M,PBDB-T,BTP-M,CCCCC(CC)Cc1ccc(-c2c3cc(-c4ccc(-c5sc(-c6cccs6)c6c5C(=O)c5c(CC(CC)CCCC)sc(CC(CC)CCCC)c5C6=O)s4)sc3c(-c3ccc(CC(CC)CCCC)s3)c3ccsc23)s1,CCc1c(/C=C2\C(=O)c3ccc(C)cc3C2=C(C#N)C#N)sc2c1sc1c3c4nsnc4c4c5sc6c(CC)c(/C=C7\C(=O)c8ccc(C)cc8C7=C(C#N)C#N)sc6c5n(CC)c4c3n(CC)c21,0.9,21.48,60.3,11.67,11.657196,0.1097172236503935,11.2,11.67,,1-CN,CN,,ITO/AZO/PBDB-T:BTP-M(1-CN)/MoO3/Ag,inverted,AZO,AZO,MoO3,MoO3,,,,,-5.33,-3.48,,-5.48,-3.81,
52255,10.1002/solr.202400542,10.1002/solr.202400542,PBDB-T,ITIC,PBDB-T,ITIC,CCCCC(CC)Cc1ccc(-c2c3cc(-c4ccc(-c5sc(-c6cccs6)c6c5C(=O)c5c(CC(CC)CCCC)sc(CC(CC)CCCC)c5C6=O)s4)sc3c(-c3ccc(CC(CC)CCCC)s3)c3ccsc23)s1,CCCCCCc1ccc(C2(c3ccc(CCCCCC)cc3)c3cc4c(cc3-c3sc5cc(C=C6C(=O)c7ccccc7C6=C(C#N)C#N)sc5c32)C(c2ccc(CCCCCC)cc2)(c2ccc(CCCCCC)cc2)c2c-4sc3cc(C=C4C(=O)c5ccccc5C4=C(C#N)C#N)sc23)cc1,0.913,15.21,73.3,10.2,10.17897309,0.2061461764705687,,,,DIO,DIO,,ITO/PEDOT:PSS/ PBDB-T:ITIC (DIO)/PDINO/Al,conventional,PDINO,PDINO,PEDOT:PSS,PEDOT:PSS,,,,,-5.33,-3.48,,-5.576,-3.916,
52256,10.1002/solr.202400542,10.1002/solr.202400542,PBDB-T,ITIC,PBDB-T,ITIC,CCCCC(CC)Cc1ccc(-c2c3cc(-c4ccc(-c5sc(-c6cccs6)c6c5C(=O)c5c(CC(CC)CCCC)sc(CC(CC)CCCC)c5C6=O)s4)sc3c(-c3ccc(CC(CC)CCCC)s3)c3ccsc23)s1,CCCCCCc1ccc(C2(c3ccc(CCCCCC)cc3)c3cc4c(cc3-c3sc5cc(C=C6C(=O)c7ccccc7C6=C(C#N)C#N)sc5c32)C(c2ccc(CCCCCC)cc2)(c2ccc(CCCCCC)cc2)c2c-4sc3cc(C=C4C(=O)c5ccccc5C4=C(C#N)C#N)sc23)cc1,0.877,15.9,64.86,9.04,9.04427298,0.0472674778761023,,,,,,,ITO/PEDOT:PSS/PBDB-T:ITIC/PFN-Br/Ag,conventional,PFN-Br,PFN-Br,PEDOT:PSS,PEDOT:PSS,,,,,-5.33,-3.48,,-5.576,-3.916,
52257,10.1002/solr.202400542,10.1002/solr.202400542,PBDB-T,ITIC,PBDB-T,ITIC,CCCCC(CC)Cc1ccc(-c2c3cc(-c4ccc(-c5sc(-c6cccs6)c6c5C(=O)c5c(CC(CC)CCCC)sc(CC(CC)CCCC)c5C6=O)s4)sc3c(-c3ccc(CC(CC)CCCC)s3)c3ccsc23)s1,CCCCCCc1ccc(C2(c3ccc(CCCCCC)cc3)c3cc4c(cc3-c3sc5cc(C=C6C(=O)c7ccccc7C6=C(C#N)C#N)sc5c32)C(c2ccc(CCCCCC)cc2)(c2ccc(CCCCCC)cc2)c2c-4sc3cc(C=C4C(=O)c5ccccc5C4=C(C#N)C#N)sc23)cc1,0.878,15.5,70.42,9.49,9.5834578,0.984802950474178,,,,DIO,DIO,,ITO/PEDOT:PSS/PBDB-T:ITIC (DIO)/PFN-Br/Ag,conventional,PFN-Br,PFN-Br,PEDOT:PSS,PEDOT:PSS,,,,,-5.33,-3.48,,-5.576,-3.916,
52258,10.1002/solr.202400542,10.1002/solr.202400542,PBDB-T,4TIC,PBDB-T,4TIC,CCCCC(CC)Cc1ccc(-c2c3cc(-c4ccc(-c5sc(-c6cccs6)c6c5C(=O)c5c(CC(CC)CCCC)sc(CC(CC)CCCC)c5C6=O)s4)sc3c(-c3ccc(CC(CC)CCCC)s3)c3ccsc23)s1,CCCCCCc1ccc(C2(c3ccc(CCCCCC)cc3)c3cc(/C=C4\C(=O)c5ccccc5C4=C(C#N)C#N)sc3-c3sc4c5c(sc4c32)-c2sc(/C=C3\C(=O)c4ccccc4C3=C(C#N)C#N)cc2C5(c2ccc(CCCCCC)cc2)c2ccc(CCCCCC)cc2)cc1,0.768,20.5,62.24,9.79,9.7990656,0.0926006128702894,,,,,,,ITO/PEDOT:PSS/PBDB-T:4TIC/PFN-Br/Ag,conventional,PFN-Br,PFN-Br,PEDOT:PSS,PEDOT:PSS,,,,,-5.33,-3.48,,-5.452,-3.99,
52259,10.1002/solr.202400542,10.1002/solr.202400542,PBDB-T,4TIC,PBDB-T,4TIC,CCCCC(CC)Cc1ccc(-c2c3cc(-c4ccc(-c5sc(-c6cccs6)c6c5C(=O)c5c(CC(CC)CCCC)sc(CC(CC)CCCC)c5C6=O)s4)sc3c(-c3ccc(CC(CC)CCCC)s3)c3ccsc23)s1,CCCCCCc1ccc(C2(c3ccc(CCCCCC)cc3)c3cc(/C=C4\C(=O)c5ccccc5C4=C(C#N)C#N)sc3-c3sc4c5c(sc4c32)-c2sc(/C=C3\C(=O)c4ccccc4C3=C(C#N)C#N)cc2C5(c2ccc(CCCCCC)cc2)c2ccc(CCCCCC)cc2)cc1,0.756,19.8,64.82,9.7,9.70277616,0.028620206185565,,,,DIO,DIO,,ITO/PEDOT:PSS/PBDB-T:4TIC (DIO)/PFN-Br/Ag,conventional,PFN-Br,PFN-Br,PEDOT:PSS,PEDOT:PSS,,,,,-5.33,-3.48,,-5.452,-3.99,
52260,10.1002/solr.202400542,10.1002/solr.202400542,PBDB-T,6TIC,PBDB-T,6TIC,CCCCC(CC)Cc1ccc(-c2c3cc(-c4ccc(-c5sc(-c6cccs6)c6c5C(=O)c5c(CC(CC)CCCC)sc(CC(CC)CCCC)c5C6=O)s4)sc3c(-c3ccc(CC(CC)CCCC)s3)c3ccsc23)s1,CCCCCCc1ccc(C2(c3ccc(CCCCCC)cc3)c3c(sc4cc(/C=C5\C(=O)c6ccccc6C5=C(C#N)C#N)sc34)-c3sc4c5c(sc4c32)-c2sc3cc(/C=C4\C(=O)c6ccccc6C4=C(C#N)C#N)sc3c2C5(c2ccc(CCCCCC)cc2)c2ccc(CCCCCC)cc2)cc1,0.808,24.6,58.06,11.56,11.540470080000002,0.1689439446366636,,,,,,,ITO/PEDOT:PSS/PBDB-T:6TIC/PFN-Br/Ag,conventional,PFN-Br,PFN-Br,PEDOT:PSS,PEDOT:PSS,,,,,-5.33,-3.48,,-5.263,-3.85,
52261,10.1002/solr.202400542,10.1002/solr.202400542,PBDB-T,6TIC,PBDB-T,6TIC,CCCCC(CC)Cc1ccc(-c2c3cc(-c4ccc(-c5sc(-c6cccs6)c6c5C(=O)c5c(CC(CC)CCCC)sc(CC(CC)CCCC)c5C6=O)s4)sc3c(-c3ccc(CC(CC)CCCC)s3)c3ccsc23)s1,CCCCCCc1ccc(C2(c3ccc(CCCCCC)cc3)c3c(sc4cc(/C=C5\C(=O)c6ccccc6C5=C(C#N)C#N)sc34)-c3sc4c5c(sc4c32)-c2sc3cc(/C=C4\C(=O)c6ccccc6C4=C(C#N)C#N)sc3c2C5(c2ccc(CCCCCC)cc2)c2ccc(CCCCCC)cc2)cc1,0.812,23.5,65.4,12.48,12.479628000000002,0.0029807692307588,,,,DIO,DIO,,ITO/PEDOT:PSS/PBDB-T:6TIC (DIO)/PFN-Br/Ag,conventional,PFN-Br,PFN-Br,PEDOT:PSS,PEDOT:PSS,,,,,-5.33,-3.48,,-5.263,-3.85,
52262,10.1002/solr.202400542,10.1002/solr.202400542,PBDB-T,ITIC,PBDB-T,ITIC,CCCCC(CC)Cc1ccc(-c2c3cc(-c4ccc(-c5sc(-c6cccs6)c6c5C(=O)c5c(CC(CC)CCCC)sc(CC(CC)CCCC)c5C6=O)s4)sc3c(-c3ccc(CC(CC)CCCC)s3)c3ccsc23)s1,CCCCCCc1ccc(C2(c3ccc(CCCCCC)cc3)c3cc4c(cc3-c3sc5cc(C=C6C(=O)c7ccccc7C6=C(C#N)C#N)sc5c32)C(c2ccc(CCCCCC)cc2)(c2ccc(CCCCCC)cc2)c2c-4sc3cc(C=C4C(=O)c5ccccc5C4=C(C#N)C#N)sc23)cc1,0.866,17.43,71.81,11.06,10.839274278,1.9957117721519075,,,,DIO,DIO,,ITO/PEDOT:PSS/PBDB-T:ITIC (DIO)/PFN-Br/Ag,conventional,PFN-Br,PFN-Br,PEDOT:PSS,PEDOT:PSS,,,,,-5.33,-3.48,,-5.576,-3.916,
52263,10.1002/solr.202400542,10.1002/solr.202400542,PBDB-T,ITIC,PBDB-T,ITIC,CCCCC(CC)Cc1ccc(-c2c3cc(-c4ccc(-c5sc(-c6cccs6)c6c5C(=O)c5c(CC(CC)CCCC)sc(CC(CC)CCCC)c5C6=O)s4)sc3c(-c3ccc(CC(CC)CCCC)s3)c3ccsc23)s1,CCCCCCc1ccc(C2(c3ccc(CCCCCC)cc3)c3cc4c(cc3-c3sc5cc(C=C6C(=O)c7ccccc7C6=C(C#N)C#N)sc5c32)C(c2ccc(CCCCCC)cc2)(c2ccc(CCCCCC)cc2)c2c-4sc3cc(C=C4C(=O)c5ccccc5C4=C(C#N)C#N)sc23)cc1,0.887,17.65,74.37,11.86,11.643032535,1.8294052698145005,,,,TCB,TCB,,ITO/PEDOT:PSS/PBDB-T:ITIC (TCB)/PFN-Br/Ag,conventional,PFN-Br,PFN-Br,PEDOT:PSS,PEDOT:PSS,,,,,-5.33,-3.48,,-5.576,-3.916,
52264,10.1002/solr.202400542,10.1002/solr.202400542,PBDB-T,ITIC,PBDB-T,ITIC,CCCCC(CC)Cc1ccc(-c2c3cc(-c4ccc(-c5sc(-c6cccs6)c6c5C(=O)c5c(CC(CC)CCCC)sc(CC(CC)CCCC)c5C6=O)s4)sc3c(-c3ccc(CC(CC)CCCC)s3)c3ccsc23)s1,CCCCCCc1ccc(C2(c3ccc(CCCCCC)cc3)c3cc4c(cc3-c3sc5cc(C=C6C(=O)c7ccccc7C6=C(C#N)C#N)sc5c32)C(c2ccc(CCCCCC)cc2)(c2ccc(CCCCCC)cc2)c2c-4sc3cc(C=C4C(=O)c5ccccc5C4=C(C#N)C#N)sc23)cc1,0.91,16.15,70.6,10.42,10.375729,0.4248656429942435,,,,,,,ITO/AZO/PBDB-T:ITIC/MoO3/Ag,,AZO,AZO,MoO3,MoO3,,,,,-5.33,-3.48,,-5.576,-3.916,
52265,10.1002/solr.202400542,10.1002/solr.202400542,PBDB-T,ITIC,PBDB-T,ITIC,CCCCC(CC)Cc1ccc(-c2c3cc(-c4ccc(-c5sc(-c6cccs6)c6c5C(=O)c5c(CC(CC)CCCC)sc(CC(CC)CCCC)c5C6=O)s4)sc3c(-c3ccc(CC(CC)CCCC)s3)c3ccsc23)s1,CCCCCCc1ccc(C2(c3ccc(CCCCCC)cc3)c3cc4c(cc3-c3sc5cc(C=C6C(=O)c7ccccc7C6=C(C#N)C#N)sc5c32)C(c2ccc(CCCCCC)cc2)(c2ccc(CCCCCC)cc2)c2c-4sc3cc(C=C4C(=O)c5ccccc5C4=C(C#N)C#N)sc23)cc1,0.917,16.35,67.15,10.06,10.067765925000002,0.0771960735586586,,,,DIO,DIO,,ITO/ZnO/PBDB-T:ITIC (DIO)/MoO3/Ag,inverted,ZnO,ZnO,MoO3,MoO3,,,,,-5.33,-3.48,,-5.576,-3.916,
52266,10.1002/solr.202400542,10.1002/solr.202400542,PBDB-T,ITIC,PBDB-T,ITIC,CCCCC(CC)Cc1ccc(-c2c3cc(-c4ccc(-c5sc(-c6cccs6)c6c5C(=O)c5c(CC(CC)CCCC)sc(CC(CC)CCCC)c5C6=O)s4)sc3c(-c3ccc(CC(CC)CCCC)s3)c3ccsc23)s1,CCCCCCc1ccc(C2(c3ccc(CCCCCC)cc3)c3cc4c(cc3-c3sc5cc(C=C6C(=O)c7ccccc7C6=C(C#N)C#N)sc5c32)C(c2ccc(CCCCCC)cc2)(c2ccc(CCCCCC)cc2)c2c-4sc3cc(C=C4C(=O)c5ccccc5C4=C(C#N)C#N)sc23)cc1,0.928,17.93,70.23,11.68,11.685597792,0.0479263013698752,,,,DIO,DIO,,ITO/ZnO/GeSe/PBDB-T:ITIC (DIO)/MoO3/Ag,inverted,ZnO,ZnO,MoO3,MoO3,,,,,-5.33,-3.48,,-5.576,-3.916,
52268,10.1002/solr.202400676,10.1002/solr.202400676,PM6,BTP-eC9,PM6,BTP-eC9,COC(=O)C(C)(C)c1cc(C)cc(-c2sc3c4sc5cc(/C=C6/C(=O)c7cc(F)cc(c7)C(=O)/C6=C\c6cc(C(C)(C)C(=O)OC)c(-c7cc(C)cc(C(C)(C)C(=O)OC)c7)s6)sc5c4c(C(C)(C)C(=O)OC)ccc2-3)c1,CCCCCCCCCc1c(C=C2C(=O)c3cc(Cl)c(Cl)cc3C2=C(C#N)C#N)sc2c1sc1c3c4nsnc4c4c5sc6c(CCCCCCCCC)c(C=C7C(=O)c8cc(Cl)c(Cl)cc8C7=C(C#N)C#N)sc6c5n(CC(CCCC)CCCCCC)c4c3n(CC(CCCC)CCCCCC)c21,0.838,25.46,61.7,13.17,13.16399116,0.0456252088078951,12.24,13.17,,,,,inverted,inverted,ZnO,ZnO,MoO3,MoO3,,,,,-5.56,-3.65,,-5.68,-3.9,
52269,10.1002/solr.202400676,10.1002/solr.202400676,PM6,BTP-eC9,PM6,BTP-eC9,COC(=O)C(C)(C)c1cc(C)cc(-c2sc3c4sc5cc(/C=C6/C(=O)c7cc(F)cc(c7)C(=O)/C6=C\c6cc(C(C)(C)C(=O)OC)c(-c7cc(C)cc(C(C)(C)C(=O)OC)c7)s6)sc5c4c(C(C)(C)C(=O)OC)ccc2-3)c1,CCCCCCCCCc1c(C=C2C(=O)c3cc(Cl)c(Cl)cc3C2=C(C#N)C#N)sc2c1sc1c3c4nsnc4c4c5sc6c(CCCCCCCCC)c(C=C7C(=O)c8cc(Cl)c(Cl)cc8C7=C(C#N)C#N)sc6c5n(CC(CCCC)CCCCCC)c4c3n(CC(CCCC)CCCCCC)c21,0.835,22.39,60.82,11.37,11.37069433,0.0061066842568315,10.84,11.37,,,,,inverted,inverted,ZnO,ZnO,MoO3,MoO3,,,,,-5.56,-3.65,,-5.68,-3.9,
52270,10.1002/solr.202400676,10.1002/solr.202400676,PM6,BTP-eC9,PM6,BTP-eC9,COC(=O)C(C)(C)c1cc(C)cc(-c2sc3c4sc5cc(/C=C6/C(=O)c7cc(F)cc(c7)C(=O)/C6=C\c6cc(C(C)(C)C(=O)OC)c(-c7cc(C)cc(C(C)(C)C(=O)OC)c7)s6)sc5c4c(C(C)(C)C(=O)OC)ccc2-3)c1,CCCCCCCCCc1c(C=C2C(=O)c3cc(Cl)c(Cl)cc3C2=C(C#N)C#N)sc2c1sc1c3c4nsnc4c4c5sc6c(CCCCCCCCC)c(C=C7C(=O)c8cc(Cl)c(Cl)cc8C7=C(C#N)C#N)sc6c5n(CC(CCCC)CCCCCC)c4c3n(CC(CCCC)CCCCCC)c21,0.842,21.89,61.65,11.52,11.36294577,1.363317968749984,10.77,11.52,,,,,inverted,inverted,ZnO,ZnO,MoO3,MoO3,,,,,-5.56,-3.65,,-5.68,-3.9,
52271,10.1002/solr.202400676,10.1002/solr.202400676,PM6,BTP-eC9,PM6,BTP-eC9,COC(=O)C(C)(C)c1cc(C)cc(-c2sc3c4sc5cc(/C=C6/C(=O)c7cc(F)cc(c7)C(=O)/C6=C\c6cc(C(C)(C)C(=O)OC)c(-c7cc(C)cc(C(C)(C)C(=O)OC)c7)s6)sc5c4c(C(C)(C)C(=O)OC)ccc2-3)c1,CCCCCCCCCc1c(C=C2C(=O)c3cc(Cl)c(Cl)cc3C2=C(C#N)C#N)sc2c1sc1c3c4nsnc4c4c5sc6c(CCCCCCCCC)c(C=C7C(=O)c8cc(Cl)c(Cl)cc8C7=C(C#N)C#N)sc6c5n(CC(CCCC)CCCCCC)c4c3n(CC(CCCC)CCCCCC)c21,0.839,21.98,61.69,11.38,11.376388618,0.0317344639718872,10.64,11.38,,,,,inverted,inverted,ZnO,ZnO,MoO3,MoO3,,,,,-5.56,-3.65,,-5.68,-3.9,
52272,10.1002/solr.202400676,10.1002/solr.202400676,PM6,BTP-eC9,PM6,BTP-eC9,COC(=O)C(C)(C)c1cc(C)cc(-c2sc3c4sc5cc(/C=C6/C(=O)c7cc(F)cc(c7)C(=O)/C6=C\c6cc(C(C)(C)C(=O)OC)c(-c7cc(C)cc(C(C)(C)C(=O)OC)c7)s6)sc5c4c(C(C)(C)C(=O)OC)ccc2-3)c1,CCCCCCCCCc1c(C=C2C(=O)c3cc(Cl)c(Cl)cc3C2=C(C#N)C#N)sc2c1sc1c3c4nsnc4c4c5sc6c(CCCCCCCCC)c(C=C7C(=O)c8cc(Cl)c(Cl)cc8C7=C(C#N)C#N)sc6c5n(CC(CCCC)CCCCCC)c4c3n(CC(CCCC)CCCCCC)c21,0.836,22.2,60.78,11.29,11.280281759999998,0.0860782993799959,10.38,11.29,,,,,inverted,inverted,ZnO,ZnO,MoO3,MoO3,,,,,-5.56,-3.65,,-5.68,-3.9,
52276,10.1002/solr.202400725,10.1002/solr.202400725,PM6,Y6,PM6,Y6,COC(=O)C(C)(C)c1cc(C)cc(-c2sc3c4sc5cc(/C=C6/C(=O)c7cc(F)cc(c7)C(=O)/C6=C\c6cc(C(C)(C)C(=O)OC)c(-c7cc(C)cc(C(C)(C)C(=O)OC)c7)s6)sc5c4c(C(C)(C)C(=O)OC)ccc2-3)c1,CCCCCCCCCCCc1c(/C=C2\C(=O)c3cc(F)c(F)cc3C2=C(C#N)C#N)sc2c1sc1c3c4nsnc4c4c5sc6c(CCCCCCCCCCC)c(/C=C7\C(=O)c8cc(F)c(F)cc8C7=C(C#N)C#N)sc6c5n(CC(CC)CCCC)c4c3n(CC(CC)CCCC)c21,0.775,9.71,67.1,5.04,5.04944275,0.1873561507936474,,,,,,,,,BTE-CN,BTE-CN,,,13.0,,,,-5.56,-3.65,,-5.65,-4.09,
52277,10.1002/solr.202400725,10.1002/solr.202400725,PM6,Y6,PM6,Y6,COC(=O)C(C)(C)c1cc(C)cc(-c2sc3c4sc5cc(/C=C6/C(=O)c7cc(F)cc(c7)C(=O)/C6=C\c6cc(C(C)(C)C(=O)OC)c(-c7cc(C)cc(C(C)(C)C(=O)OC)c7)s6)sc5c4c(C(C)(C)C(=O)OC)ccc2-3)c1,CCCCCCCCCCCc1c(/C=C2\C(=O)c3cc(F)c(F)cc3C2=C(C#N)C#N)sc2c1sc1c3c4nsnc4c4c5sc6c(CCCCCCCCCCC)c(/C=C7\C(=O)c8cc(F)c(F)cc8C7=C(C#N)C#N)sc6c5n(CC(CC)CCCC)c4c3n(CC(CC)CCCC)c21,0.758,9.94,69.1,5.21,5.20635332,0.0699938579654534,,,,,,,,,BTE-CN,BTE-CN,,,13.0,,,,-5.56,-3.65,,-5.65,-4.09,
52278,10.1002/solr.202400725,10.1002/solr.202400725,PM6,Y6,PM6,Y6,COC(=O)C(C)(C)c1cc(C)cc(-c2sc3c4sc5cc(/C=C6/C(=O)c7cc(F)cc(c7)C(=O)/C6=C\c6cc(C(C)(C)C(=O)OC)c(-c7cc(C)cc(C(C)(C)C(=O)OC)c7)s6)sc5c4c(C(C)(C)C(=O)OC)ccc2-3)c1,CCCCCCCCCCCc1c(/C=C2\C(=O)c3cc(F)c(F)cc3C2=C(C#N)C#N)sc2c1sc1c3c4nsnc4c4c5sc6c(CCCCCCCCCCC)c(/C=C7\C(=O)c8cc(F)c(F)cc8C7=C(C#N)C#N)sc6c5n(CC(CC)CCCC)c4c3n(CC(CC)CCCC)c21,0.749,6.19,51.5,2.39,2.38769965,0.0962489539748979,,,,,,,,,BTE-CN,BTE-CN,,,22.0,,,,-5.56,-3.65,,-5.65,-4.09,
52279,10.1002/solr.202400725,10.1002/solr.202400725,PM6,Y6,PM6,Y6,COC(=O)C(C)(C)c1cc(C)cc(-c2sc3c4sc5cc(/C=C6/C(=O)c7cc(F)cc(c7)C(=O)/C6=C\c6cc(C(C)(C)C(=O)OC)c(-c7cc(C)cc(C(C)(C)C(=O)OC)c7)s6)sc5c4c(C(C)(C)C(=O)OC)ccc2-3)c1,CCCCCCCCCCCc1c(/C=C2\C(=O)c3cc(F)c(F)cc3C2=C(C#N)C#N)sc2c1sc1c3c4nsnc4c4c5sc6c(CCCCCCCCCCC)c(/C=C7\C(=O)c8cc(F)c(F)cc8C7=C(C#N)C#N)sc6c5n(CC(CC)CCCC)c4c3n(CC(CC)CCCC)c21,0.704,7.16,52.4,2.64,2.6412953599999995,0.0490666666666444,,,,,,,,,BTE-CN,BTE-CN,,,22.0,,,,-5.56,-3.65,,-5.65,-4.09,
52280,10.1002/solr.202400725,10.1002/solr.202400725,PM6,Y6,PM6,Y6,COC(=O)C(C)(C)c1cc(C)cc(-c2sc3c4sc5cc(/C=C6/C(=O)c7cc(F)cc(c7)C(=O)/C6=C\c6cc(C(C)(C)C(=O)OC)c(-c7cc(C)cc(C(C)(C)C(=O)OC)c7)s6)sc5c4c(C(C)(C)C(=O)OC)ccc2-3)c1,CCCCCCCCCCCc1c(/C=C2\C(=O)c3cc(F)c(F)cc3C2=C(C#N)C#N)sc2c1sc1c3c4nsnc4c4c5sc6c(CCCCCCCCCCC)c(/C=C7\C(=O)c8cc(F)c(F)cc8C7=C(C#N)C#N)sc6c5n(CC(CC)CCCC)c4c3n(CC(CC)CCCC)c21,,,,2.0,,,,2.0,,,,,ITO/PEDOT:PSS/active layer/ZnO/BTE-CN/AgNWs,conventional,ZnO/BTE-CN,ZnO/BTE-CN,PEDOT:PSS,PEDOT:PSS,,chloroform,chloroform,,-5.56,-3.65,,-5.65,-4.09,
52281,10.1002/solr.202400725,10.1002/solr.202400725,PM6,Y6,PM6,Y6,COC(=O)C(C)(C)c1cc(C)cc(-c2sc3c4sc5cc(/C=C6/C(=O)c7cc(F)cc(c7)C(=O)/C6=C\c6cc(C(C)(C)C(=O)OC)c(-c7cc(C)cc(C(C)(C)C(=O)OC)c7)s6)sc5c4c(C(C)(C)C(=O)OC)ccc2-3)c1,CCCCCCCCCCCc1c(/C=C2\C(=O)c3cc(F)c(F)cc3C2=C(C#N)C#N)sc2c1sc1c3c4nsnc4c4c5sc6c(CCCCCCCCCCC)c(/C=C7\C(=O)c8cc(F)c(F)cc8C7=C(C#N)C#N)sc6c5n(CC(CC)CCCC)c4c3n(CC(CC)CCCC)c21,,,,0.19,,,,0.19,,,,,ITO/PEDOT:PSS/active layer/ZnO/BTE-CN/AgNWs,conventional,ZnO/BTE-CN,ZnO/BTE-CN,PEDOT:PSS,PEDOT:PSS,,chloroform,chloroform,,-5.56,-3.65,,-5.65,-4.09,
52282,10.1002/solr.202400725,10.1002/solr.202400725,PM6,Y6,PM6,Y6,COC(=O)C(C)(C)c1cc(C)cc(-c2sc3c4sc5cc(/C=C6/C(=O)c7cc(F)cc(c7)C(=O)/C6=C\c6cc(C(C)(C)C(=O)OC)c(-c7cc(C)cc(C(C)(C)C(=O)OC)c7)s6)sc5c4c(C(C)(C)C(=O)OC)ccc2-3)c1,CCCCCCCCCCCc1c(/C=C2\C(=O)c3cc(F)c(F)cc3C2=C(C#N)C#N)sc2c1sc1c3c4nsnc4c4c5sc6c(CCCCCCCCCCC)c(/C=C7\C(=O)c8cc(F)c(F)cc8C7=C(C#N)C#N)sc6c5n(CC(CC)CCCC)c4c3n(CC(CC)CCCC)c21,,,,0.028,,,,0.028,,,,,ITO/PEDOT:PSS/active layer/ZnO/BTE-CN/AgNWs,conventional,ZnO/BTE-CN,ZnO/BTE-CN,PEDOT:PSS,PEDOT:PSS,,chloroform,chloroform,,-5.56,-3.65,,-5.65,-4.09,
52283,10.1002/solr.202400725,10.1002/solr.202400725,PM6,Y6,PM6,Y6,COC(=O)C(C)(C)c1cc(C)cc(-c2sc3c4sc5cc(/C=C6/C(=O)c7cc(F)cc(c7)C(=O)/C6=C\c6cc(C(C)(C)C(=O)OC)c(-c7cc(C)cc(C(C)(C)C(=O)OC)c7)s6)sc5c4c(C(C)(C)C(=O)OC)ccc2-3)c1,CCCCCCCCCCCc1c(/C=C2\C(=O)c3cc(F)c(F)cc3C2=C(C#N)C#N)sc2c1sc1c3c4nsnc4c4c5sc6c(CCCCCCCCCCC)c(/C=C7\C(=O)c8cc(F)c(F)cc8C7=C(C#N)C#N)sc6c5n(CC(CC)CCCC)c4c3n(CC(CC)CCCC)c21,,,,3.68,,,,3.68,,,,,ITO/PEDOT:PSS/active layer/ZnO/BTE-CN/AgNWs,conventional,ZnO/BTE-CN,ZnO/BTE-CN,PEDOT:PSS,PEDOT:PSS,,chloroform,chloroform,,-5.56,-3.65,,-5.65,-4.09,
52284,10.1002/solr.202400725,10.1002/solr.202400725,PM6,Y6,PM6,Y6,COC(=O)C(C)(C)c1cc(C)cc(-c2sc3c4sc5cc(/C=C6/C(=O)c7cc(F)cc(c7)C(=O)/C6=C\c6cc(C(C)(C)C(=O)OC)c(-c7cc(C)cc(C(C)(C)C(=O)OC)c7)s6)sc5c4c(C(C)(C)C(=O)OC)ccc2-3)c1,CCCCCCCCCCCc1c(/C=C2\C(=O)c3cc(F)c(F)cc3C2=C(C#N)C#N)sc2c1sc1c3c4nsnc4c4c5sc6c(CCCCCCCCCCC)c(/C=C7\C(=O)c8cc(F)c(F)cc8C7=C(C#N)C#N)sc6c5n(CC(CC)CCCC)c4c3n(CC(CC)CCCC)c21,,,,0.36,,,,0.36,,,,,ITO/PEDOT:PSS/active layer/ZnO/BTE-CN/AgNWs,conventional,ZnO/BTE-CN,ZnO/BTE-CN,PEDOT:PSS,PEDOT:PSS,,chloroform,chloroform,,-5.56,-3.65,,-5.65,-4.09,
52285,10.1002/solr.202400725,10.1002/solr.202400725,PM6,Y6,PM6,Y6,COC(=O)C(C)(C)c1cc(C)cc(-c2sc3c4sc5cc(/C=C6/C(=O)c7cc(F)cc(c7)C(=O)/C6=C\c6cc(C(C)(C)C(=O)OC)c(-c7cc(C)cc(C(C)(C)C(=O)OC)c7)s6)sc5c4c(C(C)(C)C(=O)OC)ccc2-3)c1,CCCCCCCCCCCc1c(/C=C2\C(=O)c3cc(F)c(F)cc3C2=C(C#N)C#N)sc2c1sc1c3c4nsnc4c4c5sc6c(CCCCCCCCCCC)c(/C=C7\C(=O)c8cc(F)c(F)cc8C7=C(C#N)C#N)sc6c5n(CC(CC)CCCC)c4c3n(CC(CC)CCCC)c21,,,,2.18,,,,2.18,,,,,ITO/PEDOT:PSS/active layer/ZnO/BTE-CN/AgNWs,conventional,ZnO/BTE-CN,ZnO/BTE-CN,PEDOT:PSS,PEDOT:PSS,,chloroform,chloroform,,-5.56,-3.65,,-5.65,-4.09,
52286,10.1002/solr.202400725,10.1002/solr.202400725,PM6,Y6,PM6,Y6,COC(=O)C(C)(C)c1cc(C)cc(-c2sc3c4sc5cc(/C=C6/C(=O)c7cc(F)cc(c7)C(=O)/C6=C\c6cc(C(C)(C)C(=O)OC)c(-c7cc(C)cc(C(C)(C)C(=O)OC)c7)s6)sc5c4c(C(C)(C)C(=O)OC)ccc2-3)c1,CCCCCCCCCCCc1c(/C=C2\C(=O)c3cc(F)c(F)cc3C2=C(C#N)C#N)sc2c1sc1c3c4nsnc4c4c5sc6c(CCCCCCCCCCC)c(/C=C7\C(=O)c8cc(F)c(F)cc8C7=C(C#N)C#N)sc6c5n(CC(CC)CCCC)c4c3n(CC(CC)CCCC)c21,,,,3.9,,,,3.9,,,,,ITO/PEDOT:PSS/active layer/ZnO/BTE-CN/AgNWs,conventional,ZnO/BTE-CN,ZnO/BTE-CN,PEDOT:PSS,PEDOT:PSS,,chloroform,chloroform,,-5.56,-3.65,,-5.65,-4.09,
52287,10.1002/solr.202400725,10.1002/solr.202400725,PM6,Y6,PM6,Y6,COC(=O)C(C)(C)c1cc(C)cc(-c2sc3c4sc5cc(/C=C6/C(=O)c7cc(F)cc(c7)C(=O)/C6=C\c6cc(C(C)(C)C(=O)OC)c(-c7cc(C)cc(C(C)(C)C(=O)OC)c7)s6)sc5c4c(C(C)(C)C(=O)OC)ccc2-3)c1,CCCCCCCCCCCc1c(/C=C2\C(=O)c3cc(F)c(F)cc3C2=C(C#N)C#N)sc2c1sc1c3c4nsnc4c4c5sc6c(CCCCCCCCCCC)c(/C=C7\C(=O)c8cc(F)c(F)cc8C7=C(C#N)C#N)sc6c5n(CC(CC)CCCC)c4c3n(CC(CC)CCCC)c21,0.758,9.94,69.1,5.21,5.20635332,0.0699938579654534,,5.21,,,,,ITO/PEDOT:PSS/active layer/ZnO/BTE-CN/AgNWs,conventional,ZnO/BTE-CN,ZnO/BTE-CN,PEDOT:PSS,PEDOT:PSS,,chloroform,chloroform,,-5.56,-3.65,,-5.65,-4.09,
52288,10.1002/solr.202400745,10.1002/solr.202400745,PM6,Y6,PM6,Y6,COC(=O)C(C)(C)c1cc(C)cc(-c2sc3c4sc5cc(/C=C6/C(=O)c7cc(F)cc(c7)C(=O)/C6=C\c6cc(C(C)(C)C(=O)OC)c(-c7cc(C)cc(C(C)(C)C(=O)OC)c7)s6)sc5c4c(C(C)(C)C(=O)OC)ccc2-3)c1,CCCCCCCCCCCc1c(/C=C2\C(=O)c3cc(F)c(F)cc3C2=C(C#N)C#N)sc2c1sc1c3c4nsnc4c4c5sc6c(CCCCCCCCCCC)c(/C=C7\C(=O)c8cc(F)c(F)cc8C7=C(C#N)C#N)sc6c5n(CC(CC)CCCC)c4c3n(CC(CC)CCCC)c21,0.79,17.61,38.78,6.5,5.395034820000001,16.999464307692293,5.39,6.5,,,,,ITO/PEDOT:PSS/PM6/Y6/PDINN/Ag,conventional,PDINN,PDINN,PEDOT:PSS,PEDOT:PSS,,chloroform,chloroform,,-5.56,-3.65,,-5.65,-4.09,
52289,10.1002/solr.202400745,10.1002/solr.202400745,PM6,Y6,PM6,Y6,COC(=O)C(C)(C)c1cc(C)cc(-c2sc3c4sc5cc(/C=C6/C(=O)c7cc(F)cc(c7)C(=O)/C6=C\c6cc(C(C)(C)C(=O)OC)c(-c7cc(C)cc(C(C)(C)C(=O)OC)c7)s6)sc5c4c(C(C)(C)C(=O)OC)ccc2-3)c1,CCCCCCCCCCCc1c(/C=C2\C(=O)c3cc(F)c(F)cc3C2=C(C#N)C#N)sc2c1sc1c3c4nsnc4c4c5sc6c(CCCCCCCCCCC)c(/C=C7\C(=O)c8cc(F)c(F)cc8C7=C(C#N)C#N)sc6c5n(CC(CC)CCCC)c4c3n(CC(CC)CCCC)c21,0.82,19.0,70.68,11.1,11.011944000000002,0.7932972972972805,11.01,11.1,,,,,ITO/PEDOT:PSS/PM6/Y6/PDINN/Ag,conventional,PDINN,PDINN,PEDOT:PSS,PEDOT:PSS,,chloroform,chloroform,,-5.56,-3.65,,-5.65,-4.09,
52306,10.1002/solr.202400864,10.1002/solr.202400864,PBDB-T,TDTP-TBA,PBDB-T,TDTP-TBA,CCCCC(CC)Cc1ccc(-c2c3cc(-c4ccc(-c5sc(-c6ccc(C)s6)c6c5C(=O)c5c(CC(CC)CCCC)sc(CC(CC)CCCC)c5C6=O)s4)sc3c(-c3ccc(CC(CC)CCCC)s3)c3cc(C)sc23)s1,,0.942,20.66,70.5,13.72,13.7205126,0.0037361516034886,13.49,13.72,1:1.2,,,,ITO/PEDOT:PSS/active layer/PFN-Br/Ag,conventional,PFN-Br,PFN-Br,PEDOT:PSS,PEDOT:PSS,,chloroform,chloroform,,-5.33,-3.48,,,,
52307,10.1002/solr.202400864,10.1002/solr.202400864,PBDB-T,Y6,PBDB-T,Y6,CCCCC(CC)Cc1ccc(-c2c3cc(-c4ccc(-c5sc(-c6ccc(C)s6)c6c5C(=O)c5c(CC(CC)CCCC)sc(CC(CC)CCCC)c5C6=O)s4)sc3c(-c3ccc(CC(CC)CCCC)s3)c3cc(C)sc23)s1,CCCCCCCCCCCc1c(/C=C2\C(=O)c3cc(F)c(F)cc3C2=C(C#N)C#N)sc2c1sc1c3c4nsnc4c4c5sc6c(CCCCCCCCCCC)c(/C=C7\C(=O)c8cc(F)c(F)cc8C7=C(C#N)C#N)sc6c5n(CC(CC)CCCC)c4c3n(CC(CC)CCCC)c21,0.832,23.44,69.3,13.51,13.51494144,0.036576165803106,13.34,13.51,1:1.2,,,,ITO/PEDOT:PSS/active layer/PFN-Br/Ag,conventional,PFN-Br,PFN-Br,PEDOT:PSS,PEDOT:PSS,,chloroform,chloroform,,-5.33,-3.48,,-5.65,-4.09,
52309,10.1002/solr.202400874,10.1002/solr.202400874,PM6,Y12,PM6,Y12,COC(=O)C(C)(C)c1cc(C)cc(-c2sc3c4sc5cc(/C=C6/C(=O)c7cc(F)cc(c7)C(=O)/C6=C\c6cc(C(C)(C)C(=O)OC)c(-c7cc(C)cc(C(C)(C)C(=O)OC)c7)s6)sc5c4c(C(C)(C)C(=O)OC)ccc2-3)c1,CCCCCCCCCCCC1=C(/C=C2\C(=O)C3=C(C=C(F)C(F)=C3)C2=C(C#N)C#N)SC2=C1SC1=C2N(CC(CCCC)CCCCCC)C2=C1C1=NSN=C1C1=C2N(CC(CCCC)CCCCCC)C2=C1SC1=C2SC(/C=C2\C(=O)C3=C(C=C(F)C(F)=C3)C2=C(C#N)C#N)=C1CCCCCCCCCCC,0.768,18.95,71.12,9.7,10.35052032,6.706395051546411,9.06,9.7,,,,,inverted,inverted,ZnO,ZnO,BMHTL1,BMHTL1,,,,,-5.56,-3.65,,,,
52310,10.1002/solr.202400874,10.1002/solr.202400874,PM6,Y12,PM6,Y12,COC(=O)C(C)(C)c1cc(C)cc(-c2sc3c4sc5cc(/C=C6/C(=O)c7cc(F)cc(c7)C(=O)/C6=C\c6cc(C(C)(C)C(=O)OC)c(-c7cc(C)cc(C(C)(C)C(=O)OC)c7)s6)sc5c4c(C(C)(C)C(=O)OC)ccc2-3)c1,CCCCCCCCCCCC1=C(/C=C2\C(=O)C3=C(C=C(F)C(F)=C3)C2=C(C#N)C#N)SC2=C1SC1=C2N(CC(CCCC)CCCCCC)C2=C1C1=NSN=C1C1=C2N(CC(CCCC)CCCCCC)C2=C1SC1=C2SC(/C=C2\C(=O)C3=C(C=C(F)C(F)=C3)C2=C(C#N)C#N)=C1CCCCCCCCCCC,0.749,23.39,66.38,9.49,11.629185218,22.54146699683877,7.85,9.49,,,,,inverted,inverted,ZnO,ZnO,BMHTL1,BMHTL1,,,,,-5.56,-3.65,,,,
52311,10.1002/solr.202400874,10.1002/solr.202400874,PM6,Y12,PM6,Y12,COC(=O)C(C)(C)c1cc(C)cc(-c2sc3c4sc5cc(/C=C6/C(=O)c7cc(F)cc(c7)C(=O)/C6=C\c6cc(C(C)(C)C(=O)OC)c(-c7cc(C)cc(C(C)(C)C(=O)OC)c7)s6)sc5c4c(C(C)(C)C(=O)OC)ccc2-3)c1,CCCCCCCCCCCC1=C(/C=C2\C(=O)C3=C(C=C(F)C(F)=C3)C2=C(C#N)C#N)SC2=C1SC1=C2N(CC(CCCC)CCCCCC)C2=C1C1=NSN=C1C1=C2N(CC(CCCC)CCCCCC)C2=C1SC1=C2SC(/C=C2\C(=O)C3=C(C=C(F)C(F)=C3)C2=C(C#N)C#N)=C1CCCCCCCCCCC,0.781,19.51,66.65,9.54,10.155667115000002,6.453533700209671,8.57,9.54,,,,,inverted,inverted,ZnO,ZnO,BMHTL1,BMHTL1,,,,,-5.56,-3.65,,,,
52312,10.1002/solr.202400874,10.1002/solr.202400874,PM6,Y12,PM6,Y12,COC(=O)C(C)(C)c1cc(C)cc(-c2sc3c4sc5cc(/C=C6/C(=O)c7cc(F)cc(c7)C(=O)/C6=C\c6cc(C(C)(C)C(=O)OC)c(-c7cc(C)cc(C(C)(C)C(=O)OC)c7)s6)sc5c4c(C(C)(C)C(=O)OC)ccc2-3)c1,CCCCCCCCCCCC1=C(/C=C2\C(=O)C3=C(C=C(F)C(F)=C3)C2=C(C#N)C#N)SC2=C1SC1=C2N(CC(CCCC)CCCCCC)C2=C1C1=NSN=C1C1=C2N(CC(CCCC)CCCCCC)C2=C1SC1=C2SC(/C=C2\C(=O)C3=C(C=C(F)C(F)=C3)C2=C(C#N)C#N)=C1CCCCCCCCCCC,0.755,19.92,72.34,10.36,10.87964664,5.015894208494221,9.99,10.36,,,,,inverted,inverted,ZnO,ZnO,BMHTL1,BMHTL1,,,,,-5.56,-3.65,,,,
52313,10.1002/solr.202400902,10.1002/solr.202400902,PM6,Y6,PM6,Y6,CC1=CC(=CC(=C1)C2=C3C=CC(=C4C5=C(C=C(S5)/C=C\6/C(=O)C7=CC(=CC(=C7)F)C(=O)/C6=C\C8=CC(=C(S8)C9=CC(=CC(=C9)C)C(C)(C)C(=O)OC)C(C)(C)C(=O)OC)SC4=C3S2)C(C)(C)C(=O)OC)C(C)(C)C(=O)OC,CCCCCCCCCCCc1c(/C=C2\C(=O)c3cc(F)c(F)cc3C2=C(C#N)C#N)sc2c1sc1c3c4nsnc4c4c5sc6c(CCCCCCCCCCC)c(/C=C7\C(=O)c8cc(F)c(F)cc8C7=C(C#N)C#N)sc6c5n(CC(CC)CCCC)c4c3n(CC(CC)CCCC)c21,0.85,25.463,71.77,15.54,15.533575835,0.0413395431145451,15.27,15.54,1:1.2,1-chloronaphthalene,,0.5 vol%,ITO/ZnO/PM6:Y6/MoO3/Ag,inverted,ZnO,ZnO,MoO3,,,chloroform,,,-5.56,-3.65,,-5.65,-4.09,
52314,10.1002/solr.202400902,10.1002/solr.202400902,PM6,Y6,PM6,Y6,CC1=CC(=CC(=C1)C2=C3C=CC(=C4C5=C(C=C(S5)/C=C\6/C(=O)C7=CC(=CC(=C7)F)C(=O)/C6=C\C8=CC(=C(S8)C9=CC(=CC(=C9)C)C(C)(C)C(=O)OC)C(C)(C)C(=O)OC)SC4=C3S2)C(C)(C)C(=O)OC)C(C)(C)C(=O)OC,CCCCCCCCCCCc1c(/C=C2\C(=O)c3cc(F)c(F)cc3C2=C(C#N)C#N)sc2c1sc1c3c4nsnc4c4c5sc6c(CCCCCCCCCCC)c(/C=C7\C(=O)c8cc(F)c(F)cc8C7=C(C#N)C#N)sc6c5n(CC(CC)CCCC)c4c3n(CC(CC)CCCC)c21,0.854,26.767,73.61,16.83,16.826523149799996,0.0206586464646582,16.62,16.83,1:1.2,1-chloronaphthalene,,0.5 vol%,inverted,inverted,ZnO/BPhen,ZnO/BPhen,MoO3,,,chloroform,,,-5.56,-3.65,,-5.65,-4.09,
52315,10.1002/solr.202400902,10.1002/solr.202400902,PM6,Y6,PM6,Y6,CC1=CC(=CC(=C1)C2=C3C=CC(=C4C5=C(C=C(S5)/C=C\6/C(=O)C7=CC(=CC(=C7)F)C(=O)/C6=C\C8=CC(=C(S8)C9=CC(=CC(=C9)C)C(C)(C)C(=O)OC)C(C)(C)C(=O)OC)SC4=C3S2)C(C)(C)C(=O)OC)C(C)(C)C(=O)OC,CCCCCCCCCCCc1c(/C=C2\C(=O)c3cc(F)c(F)cc3C2=C(C#N)C#N)sc2c1sc1c3c4nsnc4c4c5sc6c(CCCCCCCCCCC)c(/C=C7\C(=O)c8cc(F)c(F)cc8C7=C(C#N)C#N)sc6c5n(CC(CC)CCCC)c4c3n(CC(CC)CCCC)c21,0.854,26.867,74.25,17.04,17.036230364999998,0.0221222711267673,16.83,17.04,1:1.2,1-chloronaphthalene,,0.5 vol%,ITO/ZnO/BPhen:Cs2CO3/PM6:Y6/MoO3/Ag,inverted,ZnO/BPhen:Cs2CO3,ZnO/BPhen:Cs2CO3,MoO3,,,chloroform,,,-5.56,-3.65,,-5.65,-4.09,
52329,10.1002/solr.202400927,10.1002/solr.202400927,PM6,Y6,PM6,Y6,CC1=CC(=CC(=C1)C2=C3C=CC(=C4C5=C(C=C(S5)/C=C\6/C(=O)C7=CC(=CC(=C7)F)C(=O)/C6=C\C8=CC(=C(S8)C9=CC(=CC(=C9)C)C(C)(C)C(=O)OC)C(C)(C)C(=O)OC)SC4=C3S2)C(C)(C)C(=O)OC)C(C)(C)C(=O)OC,CCCCCCCCCCCc1c(/C=C2\C(=O)c3cc(F)c(F)cc3C2=C(C#N)C#N)sc2c1sc1c3c4nsnc4c4c5sc6c(CCCCCCCCCCC)c(/C=C7\C(=O)c8cc(F)c(F)cc8C7=C(C#N)C#N)sc6c5n(CC(CC)CCCC)c4c3n(CC(CC)CCCC)c21,0.843,28.04,75.05,17.76,17.74010886,0.1119996621621742,17.31,17.76,,,,,inverted,inverted,electron transport layer,,hole transport layer,,,CF,chloroform,,-5.56,-3.65,,-5.65,-4.09,
52330,10.1002/solr.202400927,10.1002/solr.202400927,PM6,Y6,PM6,Y6,CC1=CC(=CC(=C1)C2=C3C=CC(=C4C5=C(C=C(S5)/C=C\6/C(=O)C7=CC(=CC(=C7)F)C(=O)/C6=C\C8=CC(=C(S8)C9=CC(=CC(=C9)C)C(C)(C)C(=O)OC)C(C)(C)C(=O)OC)SC4=C3S2)C(C)(C)C(=O)OC)C(C)(C)C(=O)OC,CCCCCCCCCCCc1c(/C=C2\C(=O)c3cc(F)c(F)cc3C2=C(C#N)C#N)sc2c1sc1c3c4nsnc4c4c5sc6c(CCCCCCCCCCC)c(/C=C7\C(=O)c8cc(F)c(F)cc8C7=C(C#N)C#N)sc6c5n(CC(CC)CCCC)c4c3n(CC(CC)CCCC)c21,0.839,27.61,74.58,17.25,17.276300382,0.1524659826086883,17.14,17.25,,0.05 mg mL⁻¹ EC,EC,0.05 mg mL−1 EC,inverted,inverted,electron transport layer,,hole transport layer,,,CF,chloroform,,-5.56,-3.65,,-5.65,-4.09,
52331,10.1002/solr.202400927,10.1002/solr.202400927,PM6,Y6,PM6,Y6,CC1=CC(=CC(=C1)C2=C3C=CC(=C4C5=C(C=C(S5)/C=C\6/C(=O)C7=CC(=CC(=C7)F)C(=O)/C6=C\C8=CC(=C(S8)C9=CC(=CC(=C9)C)C(C)(C)C(=O)OC)C(C)(C)C(=O)OC)SC4=C3S2)C(C)(C)C(=O)OC)C(C)(C)C(=O)OC,CCCCCCCCCCCc1c(/C=C2\C(=O)c3cc(F)c(F)cc3C2=C(C#N)C#N)sc2c1sc1c3c4nsnc4c4c5sc6c(CCCCCCCCCCC)c(/C=C7\C(=O)c8cc(F)c(F)cc8C7=C(C#N)C#N)sc6c5n(CC(CC)CCCC)c4c3n(CC(CC)CCCC)c21,0.837,27.81,74.42,17.4,17.322721074,0.4441317586206793,17.21,17.4,,0.1 mg mL⁻¹ EC,EC,0.1 mg mL−1 EC,inverted,inverted,electron transport layer,,hole transport layer,,,CF,chloroform,,-5.56,-3.65,,-5.65,-4.09,
52332,10.1002/solr.202400927,10.1002/solr.202400927,PM6,Y6,PM6,Y6,CC1=CC(=CC(=C1)C2=C3C=CC(=C4C5=C(C=C(S5)/C=C\6/C(=O)C7=CC(=CC(=C7)F)C(=O)/C6=C\C8=CC(=C(S8)C9=CC(=CC(=C9)C)C(C)(C)C(=O)OC)C(C)(C)C(=O)OC)SC4=C3S2)C(C)(C)C(=O)OC)C(C)(C)C(=O)OC,CCCCCCCCCCCc1c(/C=C2\C(=O)c3cc(F)c(F)cc3C2=C(C#N)C#N)sc2c1sc1c3c4nsnc4c4c5sc6c(CCCCCCCCCCC)c(/C=C7\C(=O)c8cc(F)c(F)cc8C7=C(C#N)C#N)sc6c5n(CC(CC)CCCC)c4c3n(CC(CC)CCCC)c21,0.828,28.04,73.03,16.99,16.955462736,0.2032799529134623,16.71,16.99,,0.2 mg mL⁻¹ EC,EC,0.2 mg mL−1 EC,inverted,inverted,electron transport layer,,hole transport layer,,,CF,chloroform,,-5.56,-3.65,,-5.65,-4.09,
52333,10.1002/solr.202400927,10.1002/solr.202400927,PM6,Y6,PM6,Y6,CC1=CC(=CC(=C1)C2=C3C=CC(=C4C5=C(C=C(S5)/C=C\6/C(=O)C7=CC(=CC(=C7)F)C(=O)/C6=C\C8=CC(=C(S8)C9=CC(=CC(=C9)C)C(C)(C)C(=O)OC)C(C)(C)C(=O)OC)SC4=C3S2)C(C)(C)C(=O)OC)C(C)(C)C(=O)OC,CCCCCCCCCCCc1c(/C=C2\C(=O)c3cc(F)c(F)cc3C2=C(C#N)C#N)sc2c1sc1c3c4nsnc4c4c5sc6c(CCCCCCCCCCC)c(/C=C7\C(=O)c8cc(F)c(F)cc8C7=C(C#N)C#N)sc6c5n(CC(CC)CCCC)c4c3n(CC(CC)CCCC)c21,0.826,27.95,70.99,16.42,16.389248329999997,0.1872817904994174,15.97,16.42,,0.5 mg mL⁻¹ EC,EC,0.5 mg mL−1 EC,inverted,inverted,electron transport layer,,hole transport layer,,,CF,chloroform,,-5.56,-3.65,,-5.65,-4.09,
52334,10.1002/solr.202500088,10.1002/solr.202500088,D18-Cl,N3,D18-Cl,N3,CCCCCCC(CCCC)Cc1csc(-c2cc3c4nsnc4c4cc(-c5cc(CC(CCCC)CCCCCC)c(-c6cc7c(-c8cc(Cl)c(CC(CC)CCCC)s8)c8sccc8c(-c8cc(Cl)c(CC(CC)CCCC)s8)c7s6)s5)sc4c3s2)c1,CCCCCCCCCCCC1=C(/C=C2\C(=O)C3=CC(F)=C(F)C=C3C2=C(C#N)C#N)SC2=C1SC1=C2N(CCC(CC)CCCC)C2=C1C1=NSN=C1C1=C2N(CCC(CC)CCCC)C2=C1SC1=C2SC(/C=C2\C(=O)C3=CC(F)=C(F)C=C3C2=C(C#N)C#N)=C1CCCCCCCCCCC,0.87,26.77,73.53,17.13,17.12506347,0.0288180385288872,17.05,17.13,1:1.4,,,,ITO/PEDOT:PSS/active layer/PDIN/Ag,conventional,PDIN,PDIN,PEDOT:PSS,PEDOT:PSS,,,,,-5.51,-2.77,,-5.64,-3.86,
52336,10.1002/solr.202500088,10.1002/solr.202500088,D18-Cl,BTP-CM,D18-Cl,BTP-CM,CCCCCCC(CCCC)Cc1csc(-c2cc3c4nsnc4c4cc(-c5cc(CC(CCCC)CCCCCC)c(-c6cc7c(-c8cc(Cl)c(CC(CC)CCCC)s8)c8sccc8c(-c8cc(Cl)c(CC(CC)CCCC)s8)c7s6)s5)sc4c3s2)c1,,0.891,0.47,31.37,0.13,0.131368149,1.0524223076922965,0.12,0.13,1:1,,,,ITO/PEDOT:PSS/active layer/PDIN/Ag,conventional,PDIN,PDIN,PEDOT:PSS,PEDOT:PSS,,,,,-5.51,-2.77,,,,
52340,10.1002/solr.202500230,10.1002/solr.202500230,PM6,L8-BO,PM6,L8-BO,CC1=CC(=CC(=C1)C2=C3C=CC(=C4C5=C(C=C(S5)/C=C\6/C(=O)C7=CC(=CC(=C7)F)C(=O)/C6=C\C8=CC(=C(S8)C9=CC(=CC(=C9)C)C(C)(C)C(=O)OC)C(C)(C)C(=O)OC)SC4=C3S2)C(C)(C)C(=O)OC)C(C)(C)C(=O)OC,CCCCCCC(CCCC)CC1=C(/C=C2\C(=O)C3=CC(F)=C(F)C=C3C2=C(C#N)C#N)SC2=C1SC1C3=C(C4=C(C5=NSN=C35)C3=C(C5=C(S3)C(CC(CCCC)CCCCCC)=C(/C=C3\C(=O)C6=CC(F)=C(F)C=C6C3=C(C#N)C#N)S5)N4CC(CC)CCCC)N(CC(CC)CCCC)C21,0.846,25.41,69.81,15.01,15.006957966,0.0202667155229841,14.14,15.01,,w/o additive,,,ITO/Br-2EPSe/active layer/PDINN/Ag,,PDINN,PDINN,Br-2EPSe,Br-2EPSe,,,,,-5.56,-3.65,,-5.68,-3.9,
52341,10.1002/solr.202500230,10.1002/solr.202500230,PM6,L8-BO,PM6,L8-BO,CC1=CC(=CC(=C1)C2=C3C=CC(=C4C5=C(C=C(S5)/C=C\6/C(=O)C7=CC(=CC(=C7)F)C(=O)/C6=C\C8=CC(=C(S8)C9=CC(=CC(=C9)C)C(C)(C)C(=O)OC)C(C)(C)C(=O)OC)SC4=C3S2)C(C)(C)C(=O)OC)C(C)(C)C(=O)OC,CCCCCCC(CCCC)CC1=C(/C=C2\C(=O)C3=CC(F)=C(F)C=C3C2=C(C#N)C#N)SC2=C1SC1C3=C(C4=C(C5=NSN=C35)C3=C(C5=C(S3)C(CC(CCCC)CCCCCC)=C(/C=C3\C(=O)C6=CC(F)=C(F)C=C6C3=C(C#N)C#N)S5)N4CC(CC)CCCC)N(CC(CC)CCCC)C21,0.851,26.39,74.13,16.65,16.648033856999998,0.0118086666666705,16.21,16.65,,CN,CN,,ITO/Br-2EPSe/active layer/PDINN/Ag,,PDINN,PDINN,Br-2EPSe,Br-2EPSe,,,,,-5.56,-3.65,,-5.68,-3.9,
52342,10.1002/solr.202500230,10.1002/solr.202500230,PM6,L8-BO,PM6,L8-BO,CC1=CC(=CC(=C1)C2=C3C=CC(=C4C5=C(C=C(S5)/C=C\6/C(=O)C7=CC(=CC(=C7)F)C(=O)/C6=C\C8=CC(=C(S8)C9=CC(=CC(=C9)C)C(C)(C)C(=O)OC)C(C)(C)C(=O)OC)SC4=C3S2)C(C)(C)C(=O)OC)C(C)(C)C(=O)OC,CCCCCCC(CCCC)CC1=C(/C=C2\C(=O)C3=CC(F)=C(F)C=C3C2=C(C#N)C#N)SC2=C1SC1C3=C(C4=C(C5=NSN=C35)C3=C(C5=C(S3)C(CC(CCCC)CCCCCC)=C(/C=C3\C(=O)C6=CC(F)=C(F)C=C6C3=C(C#N)C#N)S5)N4CC(CC)CCCC)N(CC(CC)CCCC)C21,0.811,27.51,74.96,16.73,16.724033256000002,0.0356649372384842,16.19,16.73,,2-HM,2-HM,,ITO/Br-2EPSe/active layer/PDINN/Ag,,PDINN,PDINN,Br-2EPSe,Br-2EPSe,,,,,-5.56,-3.65,,-5.68,-3.9,
52343,10.1002/solr.202500230,10.1002/solr.202500230,PM6,L8-BO,PM6,L8-BO,CC1=CC(=CC(=C1)C2=C3C=CC(=C4C5=C(C=C(S5)/C=C\6/C(=O)C7=CC(=CC(=C7)F)C(=O)/C6=C\C8=CC(=C(S8)C9=CC(=CC(=C9)C)C(C)(C)C(=O)OC)C(C)(C)C(=O)OC)SC4=C3S2)C(C)(C)C(=O)OC)C(C)(C)C(=O)OC,CCCCCCC(CCCC)CC1=C(/C=C2\C(=O)C3=CC(F)=C(F)C=C3C2=C(C#N)C#N)SC2=C1SC1C3=C(C4=C(C5=NSN=C35)C3=C(C5=C(S3)C(CC(CCCC)CCCCCC)=C(/C=C3\C(=O)C6=CC(F)=C(F)C=C6C3=C(C#N)C#N)S5)N4CC(CC)CCCC)N(CC(CC)CCCC)C21,0.852,27.78,76.52,18.11,18.111182112,0.0065273992269388,17.61,18.11,,BBP,BBP,,ITO/Br-2EPSe/active layer/PDINN/Ag,,PDINN,PDINN,Br-2EPSe,Br-2EPSe,,,,,-5.56,-3.65,,-5.68,-3.9,
52344,10.1002/solr.202500363,10.1002/solr.202500363,TPD-3F,FCC-Cl,TPD-3F,FCC-Cl,CCCCCCCCC(CCCCCC)CC1=C(F)C=C(C2=C3C=C(C4=CC=C(C5=C6C(=O)N(CCCCCCCC)C(=O)C6=C(C6=CC=CS6)S5)S4)SC3=C(C3=CC(F)=C(CC(CCCCCC)CCCCCCCC)S3)C3=C2SC=C3)S1,CCCCCCCCC1(CCCCCCCC)c2cc3c(cc2-c2cc4c(cc21)-c1sc(/C=C2\C(=O)c5sc(Cl)cc5C2=C(C#N)C#N)cc1C4(CCCCCCCC)CCCCCCCC)C(CCCCCCCC)(CCCCCCCC)c1cc(/C=C2\C(=O)c4sc(Cl)cc4C2=C(C#N)C#N)sc1-3,1.12,12.9,65.1,9.6,9.405648,2.0244999999999846,9.4,9.6,1:1.5,,,0 vol% additive,ITO/ZnO/TPD-3F:FCC-Cl/MoO3/Ag,inverted,ZnO,ZnO,MoO3,MoO3,95.0,Ox,o-xylene,120.0,-5.32,-3.5,,,,
52345,10.1002/solr.202500363,10.1002/solr.202500363,TPD-3F,FCC-Cl,TPD-3F,FCC-Cl,CCCCCCCCC(CCCCCC)CC1=C(F)C=C(C2=C3C=C(C4=CC=C(C5=C6C(=O)N(CCCCCCCC)C(=O)C6=C(C6=CC=CS6)S5)S4)SC3=C(C3=CC(F)=C(CC(CCCCCC)CCCCCCCC)S3)C3=C2SC=C3)S1,CCCCCCCCC1(CCCCCCCC)c2cc3c(cc2-c2cc4c(cc21)-c1sc(/C=C2\C(=O)c5sc(Cl)cc5C2=C(C#N)C#N)cc1C4(CCCCCCCC)CCCCCCCC)C(CCCCCCCC)(CCCCCCCC)c1cc(/C=C2\C(=O)c4sc(Cl)cc4C2=C(C#N)C#N)sc1-3,1.11,13.6,64.0,10.5,9.66144,7.986285714285708,9.7,10.5,1:1.5,Tet,Tet,,ITO/ZnO/TPD-3F:FCC-Cl/MoO3/Ag,inverted,ZnO,ZnO,MoO3,MoO3,95.0,Ox:Tet,o-xylene:tetralin,120.0,-5.32,-3.5,,,,
52346,10.1002/solr.202500363,10.1002/solr.202500363,TPD-3F,FCC-Cl,TPD-3F,FCC-Cl,CCCCCCCCC(CCCCCC)CC1=C(F)C=C(C2=C3C=C(C4=CC=C(C5=C6C(=O)N(CCCCCCCC)C(=O)C6=C(C6=CC=CS6)S5)S4)SC3=C(C3=CC(F)=C(CC(CCCCCC)CCCCCCCC)S3)C3=C2SC=C3)S1,CCCCCCCCC1(CCCCCCCC)c2cc3c(cc2-c2cc4c(cc21)-c1sc(/C=C2\C(=O)c5sc(Cl)cc5C2=C(C#N)C#N)cc1C4(CCCCCCCC)CCCCCCCC)C(CCCCCCCC)(CCCCCCCC)c1cc(/C=C2\C(=O)c4sc(Cl)cc4C2=C(C#N)C#N)sc1-3,1.1,14.4,65.0,10.9,10.296,5.541284403669717,10.3,10.9,1:1.5,DPE,DPE,15 vol% DPE,ITO/ZnO/TPD-3F:FCC-Cl/MoO3/Ag,inverted,ZnO,ZnO,MoO3,MoO3,130.0,Ox:DPE,o-xylene:DPE,120.0,-5.32,-3.5,,,,
52347,10.1002/solr.202500363,10.1002/solr.202500363,TPD-3F,FCC-Cl,TPD-3F,FCC-Cl,CCCCCCCCC(CCCCCC)CC1=C(F)C=C(C2=C3C=C(C4=CC=C(C5=C6C(=O)N(CCCCCCCC)C(=O)C6=C(C6=CC=CS6)S5)S4)SC3=C(C3=CC(F)=C(CC(CCCCCC)CCCCCCCC)S3)C3=C2SC=C3)S1,CCCCCCCCC1(CCCCCCCC)c2cc3c(cc2-c2cc4c(cc21)-c1sc(/C=C2\C(=O)c5sc(Cl)cc5C2=C(C#N)C#N)cc1C4(CCCCCCCC)CCCCCCCC)C(CCCCCCCC)(CCCCCCCC)c1cc(/C=C2\C(=O)c4sc(Cl)cc4C2=C(C#N)C#N)sc1-3,1.11,13.6,66.0,10.4,9.96336,4.198461538461544,9.9,10.4,1:1.5,,,0 vol% additive,ITO/ZnO/TPD-3F:FCC-Cl/MoO3/Ag,inverted,ZnO,ZnO,MoO3,MoO3,90.0,Ox,o-xylene,120.0,-5.32,-3.5,,,,
52348,10.1002/solr.202500363,10.1002/solr.202500363,TPD-3F,FCC-Cl,TPD-3F,FCC-Cl,CCCCCCCCC(CCCCCC)CC1=C(F)C=C(C2=C3C=C(C4=CC=C(C5=C6C(=O)N(CCCCCCCC)C(=O)C6=C(C6=CC=CS6)S5)S4)SC3=C(C3=CC(F)=C(CC(CCCCCC)CCCCCCCC)S3)C3=C2SC=C3)S1,CCCCCCCCC1(CCCCCCCC)c2cc3c(cc2-c2cc4c(cc21)-c1sc(/C=C2\C(=O)c5sc(Cl)cc5C2=C(C#N)C#N)cc1C4(CCCCCCCC)CCCCCCCC)C(CCCCCCCC)(CCCCCCCC)c1cc(/C=C2\C(=O)c4sc(Cl)cc4C2=C(C#N)C#N)sc1-3,1.1,14.2,59.0,9.3,9.2158,0.9053763440860316,9.1,9.3,1:1.5,,,0 vol% additive,ITO/ZnO/TPD-3F:FCC-Cl/MoO3/Ag,inverted,ZnO,ZnO,MoO3,MoO3,180.0,Ox,o-xylene,120.0,-5.32,-3.5,,,,
52349,10.1002/solr.202500363,10.1002/solr.202500363,TPD-3F,FCC-Cl,TPD-3F,FCC-Cl,CCCCCCCCC(CCCCCC)CC1=C(F)C=C(C2=C3C=C(C4=CC=C(C5=C6C(=O)N(CCCCCCCC)C(=O)C6=C(C6=CC=CS6)S5)S4)SC3=C(C3=CC(F)=C(CC(CCCCCC)CCCCCCCC)S3)C3=C2SC=C3)S1,CCCCCCCCC1(CCCCCCCC)c2cc3c(cc2-c2cc4c(cc21)-c1sc(/C=C2\C(=O)c5sc(Cl)cc5C2=C(C#N)C#N)cc1C4(CCCCCCCC)CCCCCCCC)C(CCCCCCCC)(CCCCCCCC)c1cc(/C=C2\C(=O)c4sc(Cl)cc4C2=C(C#N)C#N)sc1-3,1.09,15.4,55.0,9.3,9.2323,0.7279569892473151,9.1,9.3,1:1.5,,,,ITO/ZnO/BHJ/MoO3/Ag,inverted,ZnO,ZnO,MoO3,MoO3,280.0,Ox,o-xylene,120.0,-5.32,-3.5,,,,
52350,10.1002/solr.202500363,10.1002/solr.202500363,TPD-3F,FCC-Cl,TPD-3F,FCC-Cl,CCCCCCCCC(CCCCCC)CC1=C(F)C=C(C2=C3C=C(C4=CC=C(C5=C6C(=O)N(CCCCCCCC)C(=O)C6=C(C6=CC=CS6)S5)S4)SC3=C(C3=CC(F)=C(CC(CCCCCC)CCCCCCCC)S3)C3=C2SC=C3)S1,CCCCCCCCC1(CCCCCCCC)c2cc3c(cc2-c2cc4c(cc21)-c1sc(/C=C2\C(=O)c5sc(Cl)cc5C2=C(C#N)C#N)cc1C4(CCCCCCCC)CCCCCCCC)C(CCCCCCCC)(CCCCCCCC)c1cc(/C=C2\C(=O)c4sc(Cl)cc4C2=C(C#N)C#N)sc1-3,1.1,13.4,63.0,10.7,9.2862,13.213084112149517,9.3,10.7,1:1.5,Tet,Tet,,ITO/ZnO/TPD-3F:FCC-Cl/MoO3/Ag,inverted,ZnO,ZnO,MoO3,MoO3,105.0,Ox,o-xylene,120.0,-5.32,-3.5,,,,
52351,10.1002/solr.202500363,10.1002/solr.202500363,TPD-3F,FCC-Cl,TPD-3F,FCC-Cl,CCCCCCCCC(CCCCCC)CC1=C(F)C=C(C2=C3C=C(C4=CC=C(C5=C6C(=O)N(CCCCCCCC)C(=O)C6=C(C6=CC=CS6)S5)S4)SC3=C(C3=CC(F)=C(CC(CCCCCC)CCCCCCCC)S3)C3=C2SC=C3)S1,CCCCCCCCC1(CCCCCCCC)c2cc3c(cc2-c2cc4c(cc21)-c1sc(/C=C2\C(=O)c5sc(Cl)cc5C2=C(C#N)C#N)cc1C4(CCCCCCCC)CCCCCCCC)C(CCCCCCCC)(CCCCCCCC)c1cc(/C=C2\C(=O)c4sc(Cl)cc4C2=C(C#N)C#N)sc1-3,1.1,13.9,58.0,9.6,8.8682,7.622916666666665,8.8,9.6,1:1.5,Tet,Tet,,ITO/ZnO/TPD-3F:FCC-Cl/MoO3/Ag,inverted,ZnO,ZnO,MoO3,MoO3,170.0,Ox,o-xylene,120.0,-5.32,-3.5,,,,
52352,10.1002/solr.202500363,10.1002/solr.202500363,TPD-3F,FCC-Cl,TPD-3F,FCC-Cl,CCCCCCCCC(CCCCCC)CC1=C(F)C=C(C2=C3C=C(C4=CC=C(C5=C6C(=O)N(CCCCCCCC)C(=O)C6=C(C6=CC=CS6)S5)S4)SC3=C(C3=CC(F)=C(CC(CCCCCC)CCCCCCCC)S3)C3=C2SC=C3)S1,CCCCCCCCC1(CCCCCCCC)c2cc3c(cc2-c2cc4c(cc21)-c1sc(/C=C2\C(=O)c5sc(Cl)cc5C2=C(C#N)C#N)cc1C4(CCCCCCCC)CCCCCCCC)C(CCCCCCCC)(CCCCCCCC)c1cc(/C=C2\C(=O)c4sc(Cl)cc4C2=C(C#N)C#N)sc1-3,1.1,14.3,58.0,9.5,9.123400000000002,3.9642105263157688,9.0,9.5,1:1.5,Tet,Tet,,ITO/ZnO/TPD-3F:FCC-Cl/MoO3/Ag,inverted,ZnO,ZnO,MoO3,MoO3,310.0,Ox,o-xylene,120.0,-5.32,-3.5,,,,
52353,10.1002/solr.202500363,10.1002/solr.202500363,TPD-3F,FCC-Cl,TPD-3F,FCC-Cl,CCCCCCCCC(CCCCCC)CC1=C(F)C=C(C2=C3C=C(C4=CC=C(C5=C6C(=O)N(CCCCCCCC)C(=O)C6=C(C6=CC=CS6)S5)S4)SC3=C(C3=CC(F)=C(CC(CCCCCC)CCCCCCCC)S3)C3=C2SC=C3)S1,CCCCCCCCC1(CCCCCCCC)c2cc3c(cc2-c2cc4c(cc21)-c1sc(/C=C2\C(=O)c5sc(Cl)cc5C2=C(C#N)C#N)cc1C4(CCCCCCCC)CCCCCCCC)C(CCCCCCCC)(CCCCCCCC)c1cc(/C=C2\C(=O)c4sc(Cl)cc4C2=C(C#N)C#N)sc1-3,1.09,13.6,62.0,10.0,9.19088,8.0912,9.2,10.0,1:1.5,DPE,DPE,15 vol%,ITO/ZnO/BHJ/MoO3/Ag,inverted,ZnO,ZnO,MoO3,MoO3,120.0,Ox,o-xylene,120.0,-5.32,-3.5,,,,
52354,10.1002/solr.202500363,10.1002/solr.202500363,TPD-3F,FCC-Cl,TPD-3F,FCC-Cl,CCCCCCCCC(CCCCCC)CC1=C(F)C=C(C2=C3C=C(C4=CC=C(C5=C6C(=O)N(CCCCCCCC)C(=O)C6=C(C6=CC=CS6)S5)S4)SC3=C(C3=CC(F)=C(CC(CCCCCC)CCCCCCCC)S3)C3=C2SC=C3)S1,CCCCCCCCC1(CCCCCCCC)c2cc3c(cc2-c2cc4c(cc21)-c1sc(/C=C2\C(=O)c5sc(Cl)cc5C2=C(C#N)C#N)cc1C4(CCCCCCCC)CCCCCCCC)C(CCCCCCCC)(CCCCCCCC)c1cc(/C=C2\C(=O)c4sc(Cl)cc4C2=C(C#N)C#N)sc1-3,1.09,14.5,57.0,9.4,9.00885,4.161170212765954,9.0,9.4,1:1.5,DPE,DPE,15 vol%,ITO/ZnO/BHJ/MoO3/Ag,inverted,ZnO,ZnO,MoO3,MoO3,230.0,Ox,o-xylene,120.0,-5.32,-3.5,,,,
52355,10.1002/solr.202500363,10.1002/solr.202500363,TPD-3F,FCC-Cl,TPD-3F,FCC-Cl,CCCCCCCCC(CCCCCC)CC1=C(F)C=C(C2=C3C=C(C4=CC=C(C5=C6C(=O)N(CCCCCCCC)C(=O)C6=C(C6=CC=CS6)S5)S4)SC3=C(C3=CC(F)=C(CC(CCCCCC)CCCCCCCC)S3)C3=C2SC=C3)S1,CCCCCCCCC1(CCCCCCCC)c2cc3c(cc2-c2cc4c(cc21)-c1sc(/C=C2\C(=O)c5sc(Cl)cc5C2=C(C#N)C#N)cc1C4(CCCCCCCC)CCCCCCCC)C(CCCCCCCC)(CCCCCCCC)c1cc(/C=C2\C(=O)c4sc(Cl)cc4C2=C(C#N)C#N)sc1-3,1.08,14.8,54.0,9.3,8.63136,7.189677419354837,8.7,9.3,1:1.5,DPE,DPE,15 vol%,ITO/ZnO/BHJ/MoO3/Ag,inverted,ZnO,ZnO,MoO3,MoO3,300.0,Ox,o-xylene,120.0,-5.32,-3.5,,,,
52356,10.1002/solr.202500421,10.1002/solr.202500421,PM6,BTP-eC9,PM6,BTP-eC9,CC1=CC(=CC(=C1)C2=C3C=CC(=C4C5=C(C=C(S5)/C=C\6/C(=O)C7=CC(=CC(=C7)F)C(=O)/C6=C\C8=CC(=C(S8)C9=CC(=CC(=C9)C)C(C)(C)C(=O)OC)C(C)(C)C(=O)OC)SC4=C3S2)C(C)(C)C(=O)OC)C(C)(C)C(=O)OC,CCCCCCCCCc1c(C=C2C(=O)c3cc(Cl)c(Cl)cc3C2=C(C#N)C#N)sc2c1sc1c3c4nsnc4c4c5sc6c(CCCCCCCCC)c(C=C7C(=O)c8cc(Cl)c(Cl)cc8C7=C(C#N)C#N)sc6c5n(CC(CCCC)CCCCCC)c4c3n(CC(CCCC)CCCCCC)c21,0.86,25.34,68.61,14.88,14.95176564,0.4822959677419396,14.5,14.88,,,,,ITO/ZnO/active layer/PDINN/Ag,inverted,ZnO,ZnO,PEDOT:PSS,PEDOT:PSS,,,,,-5.56,-3.65,,-5.68,-3.9,
