Repository: JiYiqaq/PCE-KA-GNN

# Data directory

- `raw/Active_Database.csv` is the immutable source dataset bundled under CC BY 4.0. Do not overwrite it with processed data.
- `processed/` is created and populated by the training pipeline. Generated `.pt` and `.pth` caches are intentionally ignored by Git because they can exceed GitHub's normal single-file limit.

See `../DATA_LICENSE.md` for provenance, license and checksum information.

File: data/raw/Active_Database.csv (part 132 of 471)
id,doi,doi_norm,donor,acceptor,donor_canonical,acceptor_canonical,donor_smiles,acceptor_smiles,voc,jsc,ff,pce,pce_recomputed,pce_relative_error_percent,pce_avg,pce_best,d_a_ratio,additive,additive_canonical,additive_ratio,device_structure,device_type,etl,etl_canonical,htl,htl_canonical,active_layer_thickness,solvent,solvent_canonical,annealing_temp,homo_d,lumo_d,eg_d,homo_a,lumo_a,eg_a
52357,10.1002/solr.202500421,10.1002/solr.202500421,PM6,BTP-eC9,PM6,BTP-eC9,CC1=CC(=CC(=C1)C2=C3C=CC(=C4C5=C(C=C(S5)/C=C\6/C(=O)C7=CC(=CC(=C7)F)C(=O)/C6=C\C8=CC(=C(S8)C9=CC(=CC(=C9)C)C(C)(C)C(=O)OC)C(C)(C)C(=O)OC)SC4=C3S2)C(C)(C)C(=O)OC)C(C)(C)C(=O)OC,CCCCCCCCCc1c(C=C2C(=O)c3cc(Cl)c(Cl)cc3C2=C(C#N)C#N)sc2c1sc1c3c4nsnc4c4c5sc6c(CCCCCCCCC)c(C=C7C(=O)c8cc(Cl)c(Cl)cc8C7=C(C#N)C#N)sc6c5n(CC(CCCC)CCCCCC)c4c3n(CC(CCCC)CCCCCC)c21,0.83,26.51,73.14,15.89,16.09321362,1.2788774071743214,15.73,15.89,,DIO,,,ITO/ZnO/active layer/PDINN/Ag,inverted,ZnO,ZnO,PEDOT:PSS,PEDOT:PSS,,,,,-5.56,-3.65,,-5.68,-3.9,
52358,10.1002/solr.202500422,10.1002/solr.202500422,PTB7-Th,ECPDT-IC,PTB7-Th,ECPDT-IC,CCCCC(CC)COC(=O)c1sc2c(-c3cc4c(-c5ccc(CC(CC)CCCC)s5)c5sc(C)cc5c(-c5ccc(CC(CC)CCCC)s5)c4s3)sc(C)c2c1F,,0.982,16.88,65.6,10.87,10.873960959999998,0.0364393744250118,10.61,10.87,,,,,ITO/PEDOT:PSS/active layer/.../Ag,conventional,,,PEDOT:PSS,PEDOT:PSS,95.0,o-xylene,o-xylene,,-5.21,-3.6,,,,
52359,10.1002/solr.202500422,10.1002/solr.202500422,PTB7-Th,EDTP-IC,PTB7-Th,EDTP-IC,CCCCC(CC)COC(=O)c1sc2c(-c3cc4c(-c5ccc(CC(CC)CCCC)s5)c5sc(C)cc5c(-c5ccc(CC(CC)CCCC)s5)c4s3)sc(C)c2c1F,,0.935,20.54,69.5,13.35,13.3474055,0.019434456928831,13.06,13.35,,,,,ITO/PEDOT:PSS/active layer/.../Ag,conventional,,,PEDOT:PSS,PEDOT:PSS,95.0,o-xylene,o-xylene,,-5.21,-3.6,,,,
52361,10.1002/solr.202500508,10.1002/solr.202500508,PBDB-T,ITIC,PBDB-T,ITIC,CCCCC(CC)Cc1ccc(-c2c3cc(-c4ccc(-c5sc(-c6ccc(C)s6)c6c5C(=O)c5c(CC(CC)CCCC)sc(CC(CC)CCCC)c5C6=O)s4)sc3c(-c3ccc(CC(CC)CCCC)s3)c3cc(C)sc23)s1,CCCCCCc1ccc(C2(c3ccc(CCCCCC)cc3)c3cc4c(cc3-c3sc5cc(/C=C6\C(=O)c7ccccc7C6=C(C#N)C#N)sc5c32)C(c2ccc(CCCCCC)cc2)(c2ccc(CCCCCC)cc2)c2c-4sc3cc(/C=C4\C(=O)c5ccccc5C4=C(C#N)C#N)sc23)cc1,0.792,13.85,56.0,6.06,6.142752000000001,1.365544554455463,5.89,6.06,,,,,inverted,inverted,H-NDs,H-NDs,,,,,,,-5.33,-3.48,,-5.576,-3.916,
52362,10.1002/solr.202500508,10.1002/solr.202500508,PBDB-T,ITIC,PBDB-T,ITIC,CCCCC(CC)Cc1ccc(-c2c3cc(-c4ccc(-c5sc(-c6ccc(C)s6)c6c5C(=O)c5c(CC(CC)CCCC)sc(CC(CC)CCCC)c5C6=O)s4)sc3c(-c3ccc(CC(CC)CCCC)s3)c3cc(C)sc23)s1,CCCCCCc1ccc(C2(c3ccc(CCCCCC)cc3)c3cc4c(cc3-c3sc5cc(/C=C6\C(=O)c7ccccc7C6=C(C#N)C#N)sc5c32)C(c2ccc(CCCCCC)cc2)(c2ccc(CCCCCC)cc2)c2c-4sc3cc(/C=C4\C(=O)c5ccccc5C4=C(C#N)C#N)sc23)cc1,0.803,14.2,57.0,6.38,6.499482,1.8727586206896496,6.16,6.38,,,,,inverted,inverted,H-NDs,H-NDs,,,,,,,-5.33,-3.48,,-5.576,-3.916,
52363,10.1002/solr.202500508,10.1002/solr.202500508,PBDB-T,ITIC,PBDB-T,ITIC,CCCCC(CC)Cc1ccc(-c2c3cc(-c4ccc(-c5sc(-c6ccc(C)s6)c6c5C(=O)c5c(CC(CC)CCCC)sc(CC(CC)CCCC)c5C6=O)s4)sc3c(-c3ccc(CC(CC)CCCC)s3)c3cc(C)sc23)s1,CCCCCCc1ccc(C2(c3ccc(CCCCCC)cc3)c3cc4c(cc3-c3sc5cc(/C=C6\C(=O)c7ccccc7C6=C(C#N)C#N)sc5c32)C(c2ccc(CCCCCC)cc2)(c2ccc(CCCCCC)cc2)c2c-4sc3cc(/C=C4\C(=O)c5ccccc5C4=C(C#N)C#N)sc23)cc1,0.799,14.3,58.0,6.54,6.626906,1.3288379204892955,6.35,6.54,,,,,inverted,inverted,H-NDs,H-NDs,,,,,,,-5.33,-3.48,,-5.576,-3.916,
52364,10.1002/solr.202500508,10.1002/solr.202500508,PBDB-T,ITIC,PBDB-T,ITIC,CCCCC(CC)Cc1ccc(-c2c3cc(-c4ccc(-c5sc(-c6ccc(C)s6)c6c5C(=O)c5c(CC(CC)CCCC)sc(CC(CC)CCCC)c5C6=O)s4)sc3c(-c3ccc(CC(CC)CCCC)s3)c3cc(C)sc23)s1,CCCCCCc1ccc(C2(c3ccc(CCCCCC)cc3)c3cc4c(cc3-c3sc5cc(/C=C6\C(=O)c7ccccc7C6=C(C#N)C#N)sc5c32)C(c2ccc(CCCCCC)cc2)(c2ccc(CCCCCC)cc2)c2c-4sc3cc(/C=C4\C(=O)c5ccccc5C4=C(C#N)C#N)sc23)cc1,0.82,14.7,60.0,7.09,7.232399999999999,2.00846262341325,6.87,7.09,,,,,inverted,inverted,H-NDs,H-NDs,,,,,,,-5.33,-3.48,,-5.576,-3.916,
52365,10.1002/solr.202500508,10.1002/solr.202500508,PBDB-T,ITIC,PBDB-T,ITIC,CCCCC(CC)Cc1ccc(-c2c3cc(-c4ccc(-c5sc(-c6ccc(C)s6)c6c5C(=O)c5c(CC(CC)CCCC)sc(CC(CC)CCCC)c5C6=O)s4)sc3c(-c3ccc(CC(CC)CCCC)s3)c3cc(C)sc23)s1,CCCCCCc1ccc(C2(c3ccc(CCCCCC)cc3)c3cc4c(cc3-c3sc5cc(/C=C6\C(=O)c7ccccc7C6=C(C#N)C#N)sc5c32)C(c2ccc(CCCCCC)cc2)(c2ccc(CCCCCC)cc2)c2c-4sc3cc(/C=C4\C(=O)c5ccccc5C4=C(C#N)C#N)sc23)cc1,0.79,14.76,58.0,6.79,6.763032000000001,0.397172312223847,6.59,6.79,1:1,DIO,,0.5 vol% DIO,inverted,inverted,H-NDs,H-NDs,MoO3,,,chlorobenzene,,150.0,-5.33,-3.48,,-5.576,-3.916,
52366,10.1002/solr.202500508,10.1002/solr.202500508,PBDB-T,ITIC,PBDB-T,ITIC,CCCCC(CC)Cc1ccc(-c2c3cc(-c4ccc(-c5sc(-c6ccc(C)s6)c6c5C(=O)c5c(CC(CC)CCCC)sc(CC(CC)CCCC)c5C6=O)s4)sc3c(-c3ccc(CC(CC)CCCC)s3)c3cc(C)sc23)s1,CCCCCCc1ccc(C2(c3ccc(CCCCCC)cc3)c3cc4c(cc3-c3sc5cc(/C=C6\C(=O)c7ccccc7C6=C(C#N)C#N)sc5c32)C(c2ccc(CCCCCC)cc2)(c2ccc(CCCCCC)cc2)c2c-4sc3cc(/C=C4\C(=O)c5ccccc5C4=C(C#N)C#N)sc23)cc1,0.525,10.9,44.0,2.85,2.5179,11.65263157894737,2.53,2.85,1:1,DIO,,0.5 vol% DIO,inverted,inverted,Bare ITO,,MoO3,,,chlorobenzene,,150.0,-5.33,-3.48,,-5.576,-3.916,
52368,10.1002/solr.202500508,10.1002/solr.202500508,PBDB-T,ITIC,PBDB-T,ITIC,CCCCC(CC)Cc1ccc(-c2c3cc(-c4ccc(-c5sc(-c6ccc(C)s6)c6c5C(=O)c5c(CC(CC)CCCC)sc(CC(CC)CCCC)c5C6=O)s4)sc3c(-c3ccc(CC(CC)CCCC)s3)c3cc(C)sc23)s1,CCCCCCc1ccc(C2(c3ccc(CCCCCC)cc3)c3cc4c(cc3-c3sc5cc(/C=C6\C(=O)c7ccccc7C6=C(C#N)C#N)sc5c32)C(c2ccc(CCCCCC)cc2)(c2ccc(CCCCCC)cc2)c2c-4sc3cc(/C=C4\C(=O)c5ccccc5C4=C(C#N)C#N)sc23)cc1,0.769,14.5,58.0,6.47,6.46729,0.0418856259659898,5.85,6.47,1:1,DIO,,0.5 vol% DIO,inverted,inverted,H-NDs:SBR (90:10),,MoO3,,,chlorobenzene,,150.0,-5.33,-3.48,,-5.576,-3.916,
52369,10.1002/solr.202500508,10.1002/solr.202500508,PBDB-T,ITIC,PBDB-T,ITIC,CCCCC(CC)Cc1ccc(-c2c3cc(-c4ccc(-c5sc(-c6ccc(C)s6)c6c5C(=O)c5c(CC(CC)CCCC)sc(CC(CC)CCCC)c5C6=O)s4)sc3c(-c3ccc(CC(CC)CCCC)s3)c3cc(C)sc23)s1,CCCCCCc1ccc(C2(c3ccc(CCCCCC)cc3)c3cc4c(cc3-c3sc5cc(/C=C6\C(=O)c7ccccc7C6=C(C#N)C#N)sc5c32)C(c2ccc(CCCCCC)cc2)(c2ccc(CCCCCC)cc2)c2c-4sc3cc(/C=C4\C(=O)c5ccccc5C4=C(C#N)C#N)sc23)cc1,0.884,14.34,58.0,7.35,7.3524048,0.0327183673469491,7.02,7.35,,,,,inverted,inverted,H-NDs:CMC (70:30),,,,,,,,-5.33,-3.48,,-5.576,-3.916,
52370,10.1002/solr.202500508,10.1002/solr.202500508,PBDB-T,ITIC,PBDB-T,ITIC,CCCCC(CC)Cc1ccc(-c2c3cc(-c4ccc(-c5sc(-c6ccc(C)s6)c6c5C(=O)c5c(CC(CC)CCCC)sc(CC(CC)CCCC)c5C6=O)s4)sc3c(-c3ccc(CC(CC)CCCC)s3)c3cc(C)sc23)s1,CCCCCCc1ccc(C2(c3ccc(CCCCCC)cc3)c3cc4c(cc3-c3sc5cc(/C=C6\C(=O)c7ccccc7C6=C(C#N)C#N)sc5c32)C(c2ccc(CCCCCC)cc2)(c2ccc(CCCCCC)cc2)c2c-4sc3cc(/C=C4\C(=O)c5ccccc5C4=C(C#N)C#N)sc23)cc1,0.835,14.78,58.0,7.13,7.157954,0.3920617110799475,6.99,7.13,,,,,inverted,inverted,H-NDs:SBR:CMC (70:15:15),,,,,,,,-5.33,-3.48,,-5.576,-3.916,
52371,10.1002/solr.202500508,10.1002/solr.202500508,PBDB-T,ITIC,PBDB-T,ITIC,CCCCC(CC)Cc1ccc(-c2c3cc(-c4ccc(-c5sc(-c6ccc(C)s6)c6c5C(=O)c5c(CC(CC)CCCC)sc(CC(CC)CCCC)c5C6=O)s4)sc3c(-c3ccc(CC(CC)CCCC)s3)c3cc(C)sc23)s1,CCCCCCc1ccc(C2(c3ccc(CCCCCC)cc3)c3cc4c(cc3-c3sc5cc(/C=C6\C(=O)c7ccccc7C6=C(C#N)C#N)sc5c32)C(c2ccc(CCCCCC)cc2)(c2ccc(CCCCCC)cc2)c2c-4sc3cc(/C=C4\C(=O)c5ccccc5C4=C(C#N)C#N)sc23)cc1,0.696,14.46,57.0,5.74,5.736571199999999,0.0597351916376463,5.46,5.74,1:1,DIO,,0.5 vol% DIO,inverted,inverted,H-NDs:PVDF (90:10),H-NDs:PVDF,MoO3,,,chlorobenzene,,150.0,-5.33,-3.48,,-5.576,-3.916,
52372,10.1002/solr.202500508,10.1002/solr.202500508,PBDB-T,ITIC,PBDB-T,ITIC,CCCCC(CC)Cc1ccc(-c2c3cc(-c4ccc(-c5sc(-c6ccc(C)s6)c6c5C(=O)c5c(CC(CC)CCCC)sc(CC(CC)CCCC)c5C6=O)s4)sc3c(-c3ccc(CC(CC)CCCC)s3)c3cc(C)sc23)s1,CCCCCCc1ccc(C2(c3ccc(CCCCCC)cc3)c3cc4c(cc3-c3sc5cc(/C=C6\C(=O)c7ccccc7C6=C(C#N)C#N)sc5c32)C(c2ccc(CCCCCC)cc2)(c2ccc(CCCCCC)cc2)c2c-4sc3cc(/C=C4\C(=O)c5ccccc5C4=C(C#N)C#N)sc23)cc1,0.871,14.85,58.0,7.5,7.501923000000001,0.0256400000000075,7.23,7.5,,,,,inverted,inverted,H-NDs:PFN-Br (70:30),,,,,,,,-5.33,-3.48,,-5.576,-3.916,
52373,10.1002/solr.202500508,10.1002/solr.202500508,PBDB-T,ITIC,PBDB-T,ITIC,CCCCC(CC)Cc1ccc(-c2c3cc(-c4ccc(-c5sc(-c6ccc(C)s6)c6c5C(=O)c5c(CC(CC)CCCC)sc(CC(CC)CCCC)c5C6=O)s4)sc3c(-c3ccc(CC(CC)CCCC)s3)c3cc(C)sc23)s1,CCCCCCc1ccc(C2(c3ccc(CCCCCC)cc3)c3cc4c(cc3-c3sc5cc(/C=C6\C(=O)c7ccccc7C6=C(C#N)C#N)sc5c32)C(c2ccc(CCCCCC)cc2)(c2ccc(CCCCCC)cc2)c2c-4sc3cc(/C=C4\C(=O)c5ccccc5C4=C(C#N)C#N)sc23)cc1,0.89,14.85,67.0,8.95,8.855055,1.0608379888268065,8.56,8.95,,,,,inverted,inverted,ZnO,ZnO,,,,,,,-5.33,-3.48,,-5.576,-3.916,
52374,10.1002/solr.202500508,10.1002/solr.202500508,PM6,Y6,PM6,Y6,CC1=CC(=CC(=C1)C2=C3C=CC(=C4C5=C(C=C(S5)/C=C\6/C(=O)C7=CC(=CC(=C7)F)C(=O)/C6=C\C8=CC(=C(S8)C9=CC(=CC(=C9)C)C(C)(C)C(=O)OC)C(C)(C)C(=O)OC)SC4=C3S2)C(C)(C)C(=O)OC)C(C)(C)C(=O)OC,CCCCCCCCCCCc1c(/C=C2\C(=O)c3cc(F)c(F)cc3C2=C(C#N)C#N)sc2c1sc1c3c4nsnc4c4c5sc6c(CCCCCCCCCCC)c(/C=C7\C(=O)c8cc(F)c(F)cc8C7=C(C#N)C#N)sc6c5n(CC(CC)CCCC)c4c3n(CC(CC)CCCC)c21,0.733,23.28,56.0,9.55,9.555974400000002,0.0625591623036782,9.04,9.55,1:1.2,2-chloronaphtalene,,0.5 vol%,inverted,inverted,H-NDs (Pristine),H-NDs,MoO3,,,chloroform,,110.0,-5.56,-3.65,,-5.65,-4.09,
52375,10.1002/solr.202500508,10.1002/solr.202500508,PM6,Y6,PM6,Y6,CC1=CC(=CC(=C1)C2=C3C=CC(=C4C5=C(C=C(S5)/C=C\6/C(=O)C7=CC(=CC(=C7)F)C(=O)/C6=C\C8=CC(=C(S8)C9=CC(=CC(=C9)C)C(C)(C)C(=O)OC)C(C)(C)C(=O)OC)SC4=C3S2)C(C)(C)C(=O)OC)C(C)(C)C(=O)OC,CCCCCCCCCCCc1c(/C=C2\C(=O)c3cc(F)c(F)cc3C2=C(C#N)C#N)sc2c1sc1c3c4nsnc4c4c5sc6c(CCCCCCCCCCC)c(/C=C7\C(=O)c8cc(F)c(F)cc8C7=C(C#N)C#N)sc6c5n(CC(CC)CCCC)c4c3n(CC(CC)CCCC)c21,0.656,22.6,54.0,7.95,8.005824,0.702188679245287,7.06,7.95,1:1.2,2-chloronaphtalene,,0.5 vol%,inverted,inverted,H-NDs:SBR (90:10),,MoO3,,,chloroform,,110.0,-5.56,-3.65,,-5.65,-4.09,
52376,10.1002/solr.202500508,10.1002/solr.202500508,PM6,Y6,PM6,Y6,CC1=CC(=CC(=C1)C2=C3C=CC(=C4C5=C(C=C(S5)/C=C\6/C(=O)C7=CC(=CC(=C7)F)C(=O)/C6=C\C8=CC(=C(S8)C9=CC(=CC(=C9)C)C(C)(C)C(=O)OC)C(C)(C)C(=O)OC)SC4=C3S2)C(C)(C)C(=O)OC)C(C)(C)C(=O)OC,CCCCCCCCCCCc1c(/C=C2\C(=O)c3cc(F)c(F)cc3C2=C(C#N)C#N)sc2c1sc1c3c4nsnc4c4c5sc6c(CCCCCCCCCCC)c(/C=C7\C(=O)c8cc(F)c(F)cc8C7=C(C#N)C#N)sc6c5n(CC(CC)CCCC)c4c3n(CC(CC)CCCC)c21,0.757,23.47,56.0,9.87,9.9494024,0.8044822695035573,9.16,9.87,1:1.2,2-chloronaphtalene,,0.5 vol%,inverted,inverted,H-NDs:CMC (70:30),,MoO3,,,chloroform,,110.0,-5.56,-3.65,,-5.65,-4.09,
52377,10.1002/solr.202500508,10.1002/solr.202500508,PM6,Y6,PM6,Y6,CC1=CC(=CC(=C1)C2=C3C=CC(=C4C5=C(C=C(S5)/C=C\6/C(=O)C7=CC(=CC(=C7)F)C(=O)/C6=C\C8=CC(=C(S8)C9=CC(=CC(=C9)C)C(C)(C)C(=O)OC)C(C)(C)C(=O)OC)SC4=C3S2)C(C)(C)C(=O)OC)C(C)(C)C(=O)OC,CCCCCCCCCCCc1c(/C=C2\C(=O)c3cc(F)c(F)cc3C2=C(C#N)C#N)sc2c1sc1c3c4nsnc4c4c5sc6c(CCCCCCCCCCC)c(/C=C7\C(=O)c8cc(F)c(F)cc8C7=C(C#N)C#N)sc6c5n(CC(CC)CCCC)c4c3n(CC(CC)CCCC)c21,0.749,23.06,56.0,9.66,9.6722864,0.1271884057971086,9.12,9.66,1:1.2,2-chloronaphtalene,,0.5 vol%,inverted,inverted,H-NDs:SBR:CMC (70:15:15),,MoO3,,,chloroform,,110.0,-5.56,-3.65,,-5.65,-4.09,
52378,10.1002/solr.202500508,10.1002/solr.202500508,PM6,Y6,PM6,Y6,CC1=CC(=CC(=C1)C2=C3C=CC(=C4C5=C(C=C(S5)/C=C\6/C(=O)C7=CC(=CC(=C7)F)C(=O)/C6=C\C8=CC(=C(S8)C9=CC(=CC(=C9)C)C(C)(C)C(=O)OC)C(C)(C)C(=O)OC)SC4=C3S2)C(C)(C)C(=O)OC)C(C)(C)C(=O)OC,CCCCCCCCCCCc1c(/C=C2\C(=O)c3cc(F)c(F)cc3C2=C(C#N)C#N)sc2c1sc1c3c4nsnc4c4c5sc6c(CCCCCCCCCCC)c(/C=C7\C(=O)c8cc(F)c(F)cc8C7=C(C#N)C#N)sc6c5n(CC(CC)CCCC)c4c3n(CC(CC)CCCC)c21,0.818,23.04,59.0,11.12,11.1195648,0.0039136690647489,10.69,11.12,1:1.2,2-chloronaphtalene,,0.5 vol%,inverted,inverted,H-NDs:PFN-Br (70:30),,MoO3,,,chloroform,,110.0,-5.56,-3.65,,-5.65,-4.09,
52379,10.1002/solr.202500508,10.1002/solr.202500508,PM6,Y6,PM6,Y6,CC1=CC(=CC(=C1)C2=C3C=CC(=C4C5=C(C=C(S5)/C=C\6/C(=O)C7=CC(=CC(=C7)F)C(=O)/C6=C\C8=CC(=C(S8)C9=CC(=CC(=C9)C)C(C)(C)C(=O)OC)C(C)(C)C(=O)OC)SC4=C3S2)C(C)(C)C(=O)OC)C(C)(C)C(=O)OC,CCCCCCCCCCCc1c(/C=C2\C(=O)c3cc(F)c(F)cc3C2=C(C#N)C#N)sc2c1sc1c3c4nsnc4c4c5sc6c(CCCCCCCCCCC)c(/C=C7\C(=O)c8cc(F)c(F)cc8C7=C(C#N)C#N)sc6c5n(CC(CC)CCCC)c4c3n(CC(CC)CCCC)c21,0.828,23.08,62.0,12.18,11.848348799999998,2.7229162561576468,11.76,12.18,1:1.2,2-chloronaphtalene,,0.5 vol%,inverted,inverted,ZnO,ZnO,MoO3,,,chloroform,,110.0,-5.56,-3.65,,-5.65,-4.09,
52380,10.1002/solr.202500542,10.1002/solr.202500542,D18,Y6-BO,D18,Y6-BO,CCCCCCC(CCCC)CC1=CSC(C2=CC3=C(S2)C2=C(C=C(C4=CC(CC(CCCC)CCCCCC)=C(C5=CC6=C(C7=CC(F)=C(CC(CC)CCCC)S7)C7=C(C=CS7)C(C7=CC(F)=C(CC(CC)CCCC)S7)=C6S5)S4)S2)C2=NSN=C32)=C1,CCCCCCCCCCCc1c(/C=C2\C(=O)c3cc(F)c(F)cc3C2=C(C#N)C#N)sc2c1sc1c3c4nsnc4c4c5sc6c(CCCCCCCCCCC)c(/C=C7\C(=O)c8cc(F)c(F)cc8C7=C(C#N)C#N)sc6c5n(CC(CCCC)CCCCCC)c4c3n(CC(CCCC)CCCCCC)c21,0.878,25.7,76.71,17.41,17.30930466,0.5783764503159188,17.21,17.41,,,,,P-i-N,P-i-N,,,,,100.0,,,,-5.51,-2.77,,-5.65,-4.1,
52381,10.1002/solr.202500542,10.1002/solr.202500542,D18,Y6-BO,D18,Y6-BO,CCCCCCC(CCCC)CC1=CSC(C2=CC3=C(S2)C2=C(C=C(C4=CC(CC(CCCC)CCCCCC)=C(C5=CC6=C(C7=CC(F)=C(CC(CC)CCCC)S7)C7=C(C=CS7)C(C7=CC(F)=C(CC(CC)CCCC)S7)=C6S5)S4)S2)C2=NSN=C32)=C1,CCCCCCCCCCCc1c(/C=C2\C(=O)c3cc(F)c(F)cc3C2=C(C#N)C#N)sc2c1sc1c3c4nsnc4c4c5sc6c(CCCCCCCCCCC)c(/C=C7\C(=O)c8cc(F)c(F)cc8C7=C(C#N)C#N)sc6c5n(CC(CCCC)CCCCCC)c4c3n(CC(CCCC)CCCCCC)c21,0.885,26.47,77.44,18.25,18.14105568,0.5969551780821868,17.92,18.25,,CF,CF,15%,P-i-N,P-i-N,,,,,100.0,,,,-5.51,-2.77,,-5.65,-4.1,
52382,10.1002/solr.202500542,10.1002/solr.202500542,D18,Y6-BO; N2200,D18,,CCCCCCC(CCCC)CC1=CSC(C2=CC3=C(S2)C2=C(C=C(C4=CC(CC(CCCC)CCCCCC)=C(C5=CC6=C(C7=CC(F)=C(CC(CC)CCCC)S7)C7=C(C=CS7)C(C7=CC(F)=C(CC(CC)CCCC)S7)=C6S5)S4)S2)C2=NSN=C32)=C1,,0.885,26.75,78.42,18.67,18.56495475,0.5626419389394743,18.39,18.67,,N2200,N2200,15%,P-i-N,P-i-N,,,,,100.0,,,,-5.51,-2.77,,,,
52383,10.1002/solr.202500561,10.1002/solr.202500561,dF-L,L8BO,dF-L,L8-BO,,CCCCCCC(CCCC)CC1=C(/C=C2\C(=O)C3=CC(F)=C(F)C=C3C2=C(C#N)C#N)SC2=C1SC1C3=C(C4=C(C5=NSN=C35)C3=C(C5=C(S3)C(CC(CCCC)CCCCCC)=C(/C=C3\C(=O)C6=CC(F)=C(F)C=C6C3=C(C#N)C#N)S5)N4CC(CC)CCCC)N(CC(CC)CCCC)C21,0.919,22.52,65.17,13.49,13.487504996,0.0184952112676058,13.22,13.49,,,,,inverted,inverted,ZnO,ZnO,MoO3,MoO3,117.0,CF,chloroform,,,,,-5.68,-3.9,
52384,10.1002/solr.202500561,10.1002/solr.202500561,dF-M,L8BO,dF-M,L8-BO,,CCCCCCC(CCCC)CC1=C(/C=C2\C(=O)C3=CC(F)=C(F)C=C3C2=C(C#N)C#N)SC2=C1SC1C3=C(C4=C(C5=NSN=C35)C3=C(C5=C(S3)C(CC(CCCC)CCCCCC)=C(/C=C3\C(=O)C6=CC(F)=C(F)C=C6C3=C(C#N)C#N)S5)N4CC(CC)CCCC)N(CC(CC)CCCC)C21,0.909,23.22,64.2,13.55,13.550681160000002,0.0050270110701177,13.34,13.55,,,,,inverted,inverted,ZnO,ZnO,MoO3,MoO3,119.0,CF,chloroform,,,,,-5.68,-3.9,
52385,10.1002/solr.202500561,10.1002/solr.202500561,dF-H,L8BO,dF-H,L8-BO,,CCCCCCC(CCCC)CC1=C(/C=C2\C(=O)C3=CC(F)=C(F)C=C3C2=C(C#N)C#N)SC2=C1SC1C3=C(C4=C(C5=NSN=C35)C3=C(C5=C(S3)C(CC(CCCC)CCCCCC)=C(/C=C3\C(=O)C6=CC(F)=C(F)C=C6C3=C(C#N)C#N)S5)N4CC(CC)CCCC)N(CC(CC)CCCC)C21,0.89,23.04,65.48,13.43,13.427066880000002,0.0218400595681162,13.25,13.43,,,,,inverted,inverted,ZnO,ZnO,MoO3,MoO3,119.0,CF,chloroform,,,,,-5.68,-3.9,
52386,10.1002/solr.202500561,10.1002/solr.202500561,dF-L,L8BO,dF-L,L8-BO,,CCCCCCC(CCCC)CC1=C(/C=C2\C(=O)C3=CC(F)=C(F)C=C3C2=C(C#N)C#N)SC2=C1SC1C3=C(C4=C(C5=NSN=C35)C3=C(C5=C(S3)C(CC(CCCC)CCCCCC)=C(/C=C3\C(=O)C6=CC(F)=C(F)C=C6C3=C(C#N)C#N)S5)N4CC(CC)CCCC)N(CC(CC)CCCC)C21,0.87,17.21,63.14,9.45,9.45376278,0.0398177777777844,9.17,9.45,,,,,inverted,inverted,ZnO,ZnO,MoO3,MoO3,150.0,Water,water,200.0,,,,-5.68,-3.9,
52387,10.1002/solr.202500561,10.1002/solr.202500561,dF-M,L8BO,dF-M,L8-BO,,CCCCCCC(CCCC)CC1=C(/C=C2\C(=O)C3=CC(F)=C(F)C=C3C2=C(C#N)C#N)SC2=C1SC1C3=C(C4=C(C5=NSN=C35)C3=C(C5=C(S3)C(CC(CCCC)CCCCCC)=C(/C=C3\C(=O)C6=CC(F)=C(F)C=C6C3=C(C#N)C#N)S5)N4CC(CC)CCCC)N(CC(CC)CCCC)C21,0.851,13.95,61.72,7.32,7.32705894,0.0964336065573688,7.16,7.32,,,,,inverted,inverted,ZnO,ZnO,MoO3,MoO3,149.0,Water,water,200.0,,,,-5.68,-3.9,
52388,10.1002/solr.202500561,10.1002/solr.202500561,dF-H,L8BO,dF-H,L8-BO,,CCCCCCC(CCCC)CC1=C(/C=C2\C(=O)C3=CC(F)=C(F)C=C3C2=C(C#N)C#N)SC2=C1SC1C3=C(C4=C(C5=NSN=C35)C3=C(C5=C(S3)C(CC(CCCC)CCCCCC)=C(/C=C3\C(=O)C6=CC(F)=C(F)C=C6C3=C(C#N)C#N)S5)N4CC(CC)CCCC)N(CC(CC)CCCC)C21,0.831,13.19,58.12,6.37,6.370469267999999,0.0073668445839703,6.24,6.37,,,,,inverted,inverted,ZnO,ZnO,MoO3,MoO3,151.0,Water,water,200.0,,,,-5.68,-3.9,
52389,10.1002/solr.202500614,10.1002/solr.202500614,PM6,TIC,PM6,TIC,CC1=CC(=CC(=C1)C2=C3C=CC(=C4C5=C(C=C(S5)/C=C\6/C(=O)C7=CC(=CC(=C7)F)C(=O)/C6=C\C8=CC(=C(S8)C9=CC(=CC(=C9)C)C(C)(C)C(=O)OC)C(C)(C)C(=O)OC)SC4=C3S2)C(C)(C)C(=O)OC)C(C)(C)C(=O)OC,,0.98,15.47,59.68,9.06,9.04784608,0.1341492273730615,8.81,9.06,,,,,ITO/PEDOT:PSS/Active layer/PDINN/Ag,organic solar cells,PDINN,,PEDOT:PSS,,,,,,-5.56,-3.65,,,,
52390,10.1002/solr.202500614,10.1002/solr.202500614,PM6,MTIC,PM6,MTIC,CC1=CC(=CC(=C1)C2=C3C=CC(=C4C5=C(C=C(S5)/C=C\6/C(=O)C7=CC(=CC(=C7)F)C(=O)/C6=C\C8=CC(=C(S8)C9=CC(=CC(=C9)C)C(C)(C)C(=O)OC)C(C)(C)C(=O)OC)SC4=C3S2)C(C)(C)C(=O)OC)C(C)(C)C(=O)OC,,1.015,15.66,58.04,9.22,9.22539996,0.0585678958785066,9.08,9.22,,,,,ITO/PEDOT:PSS/Active layer/PDINN/Ag,organic solar cells,PDINN,,PEDOT:PSS,,,,,,-5.56,-3.65,,,,
52391,10.1002/solr.202500614,10.1002/solr.202500614,PM6,CTIC,PM6,CTIC,CC1=CC(=CC(=C1)C2=C3C=CC(=C4C5=C(C=C(S5)/C=C\6/C(=O)C7=CC(=CC(=C7)F)C(=O)/C6=C\C8=CC(=C(S8)C9=CC(=CC(=C9)C)C(C)(C)C(=O)OC)C(C)(C)C(=O)OC)SC4=C3S2)C(C)(C)C(=O)OC)C(C)(C)C(=O)OC,,0.961,19.94,66.39,12.75,12.721877526,0.2205684235294109,12.72,12.75,,,,,ITO/PEDOT:PSS/Active layer/PDINN/Ag,organic solar cells,PDINN,,PEDOT:PSS,,,,,,-5.56,-3.65,,,,
52392,10.1002/solr.202500614,10.1002/solr.202500614,PM6,BTP-eC9,PM6,BTP-eC9,CC1=CC(=CC(=C1)C2=C3C=CC(=C4C5=C(C=C(S5)/C=C\6/C(=O)C7=CC(=CC(=C7)F)C(=O)/C6=C\C8=CC(=C(S8)C9=CC(=CC(=C9)C)C(C)(C)C(=O)OC)C(C)(C)C(=O)OC)SC4=C3S2)C(C)(C)C(=O)OC)C(C)(C)C(=O)OC,CCCCCCCCCc1c(C=C2C(=O)c3cc(Cl)c(Cl)cc3C2=C(C#N)C#N)sc2c1sc1c3c4nsnc4c4c5sc6c(CCCCCCCCC)c(C=C7C(=O)c8cc(Cl)c(Cl)cc8C7=C(C#N)C#N)sc6c5n(CC(CCCC)CCCCCC)c4c3n(CC(CCCC)CCCCCC)c21,0.846,27.2,79.35,18.26,18.2593872,0.0033559693318867,17.93,18.26,,,,,ITO/PEDOT:PSS/Active layer/PDINN/Ag,organic solar cells,PDINN,,PEDOT:PSS,,,,,,-5.56,-3.65,,-5.68,-3.9,
52398,10.1002/solr.202500663,10.1002/solr.202500663,P5,PC71BM,P5,PC70BM,,CCCCC(=O)OCC1(C2=CC=CC=C2)C3=CC=CC4=CC=CC5=CC=CC6=CC=C7C=CC=CC8=CC=CC1=C8C7=C6C5=C4C3,0.86,17.42,64.6,9.68,9.6778552,0.0221570247933878,9.46,9.68,1.0:1.4,,,,ITO/PEDOT:PSS/active layer/Al,conventional,,,PEDOT:PSS,PEDOT:PSS,95.0,chloroform,chloroform,,,,,-6.1,-3.9,
52399,10.1002/solr.202500663,10.1002/solr.202500663,P5,Y6,P5,Y6,,CCCCCCCCCCCc1c(/C=C2\C(=O)c3cc(F)c(F)cc3C2=C(C#N)C#N)sc2c1sc1c3c4nsnc4c4c5sc6c(CCCCCCCCCCC)c(/C=C7\C(=O)c8cc(F)c(F)cc8C7=C(C#N)C#N)sc6c5n(CC(CC)CCCC)c4c3n(CC(CC)CCCC)c21,0.93,23.42,69.0,15.03,15.028614000000005,0.0092215568862046,14.81,15.03,1.0:1.2,,,,ITO/PEDOT:PSS/active layer/Al,conventional,,,PEDOT:PSS,PEDOT:PSS,95.0,chloroform,chloroform,,,,,-5.65,-4.09,
52401,10.1002/solr.202500819,10.1002/solr.202500819,PTQ-2F,BTP-4F,PTQ-2F,Y6,,CCCCCCCCCCCc1c(/C=C2\C(=O)c3cc(F)c(F)cc3C2=C(C#N)C#N)sc2c1sc1c3c4nsnc4c4c5sc6c(CCCCCCCCCCC)c(/C=C7\C(=O)c8cc(F)c(F)cc8C7=C(C#N)C#N)sc6c5n(CC(CC)CCCC)c4c3n(CC(CC)CCCC)c21,0.86,21.0,65.0,12.2,11.739,3.778688524590167,11.7,12.2,,,,,ITO/ZnO/PTQ-2F:BTP-4F/MoO3/Ag,inverted,ZnO,ZnO,MoO3,MoO3,,CF,chloroform,,,,,-5.65,-4.09,
52402,10.1002/solr.202500819,10.1002/solr.202500819,PTQ-2F,BTP-4F,PTQ-2F,Y6,,CCCCCCCCCCCc1c(/C=C2\C(=O)c3cc(F)c(F)cc3C2=C(C#N)C#N)sc2c1sc1c3c4nsnc4c4c5sc6c(CCCCCCCCCCC)c(/C=C7\C(=O)c8cc(F)c(F)cc8C7=C(C#N)C#N)sc6c5n(CC(CC)CCCC)c4c3n(CC(CC)CCCC)c21,0.78,22.0,58.0,10.5,9.9528,5.211428571428573,9.9,10.5,,,,,ITO/ZnO/PTQ-2F:BTP-4F/MoO3/Ag,inverted,ZnO,ZnO,MoO3,MoO3,,CB,chlorobenzene,,,,,-5.65,-4.09,
52403,10.1002/solr.202500819,10.1002/solr.202500819,PTQ-2F,BTP-4F,PTQ-2F,Y6,,CCCCCCCCCCCc1c(/C=C2\C(=O)c3cc(F)c(F)cc3C2=C(C#N)C#N)sc2c1sc1c3c4nsnc4c4c5sc6c(CCCCCCCCCCC)c(/C=C7\C(=O)c8cc(F)c(F)cc8C7=C(C#N)C#N)sc6c5n(CC(CC)CCCC)c4c3n(CC(CC)CCCC)c21,0.78,21.1,55.0,10.0,9.0519,9.481000000000002,9.1,10.0,,,,,ITO/ZnO/PTQ-2F:BTP-4F/MoO3/Ag,inverted,ZnO,ZnO,MoO3,MoO3,,oXY,o-xylene,,,,,-5.65,-4.09,
52404,10.1002/solr.202500819,10.1002/solr.202500819,PTQ-2F,BTP-4F,PTQ-2F,Y6,,CCCCCCCCCCCc1c(/C=C2\C(=O)c3cc(F)c(F)cc3C2=C(C#N)C#N)sc2c1sc1c3c4nsnc4c4c5sc6c(CCCCCCCCCCC)c(/C=C7\C(=O)c8cc(F)c(F)cc8C7=C(C#N)C#N)sc6c5n(CC(CC)CCCC)c4c3n(CC(CC)CCCC)c21,0.78,18.1,63.0,9.9,8.894340000000001,10.158181818181806,8.9,9.9,,,,,ITO/ZnO/PTQ-2F:BTP-4F/MoO3/Ag,inverted,ZnO,ZnO,MoO3,MoO3,,TMB,TMB,,,,,-5.65,-4.09,
52405,10.1002/solr.202600001,10.1002/solr.202600001,PM6,IDIC,PM6,IDIC,CC1=CC(=CC(=C1)C2=C3C=CC(=C4C5=C(C=C(S5)/C=C\6/C(=O)C7=CC(=CC(=C7)F)C(=O)/C6=C\C8=CC(=C(S8)C9=CC(=CC(=C9)C)C(C)(C)C(=O)OC)C(C)(C)C(=O)OC)SC4=C3S2)C(C)(C)C(=O)OC)C(C)(C)C(=O)OC,CCCCCCC1(CCCCCC)c2cc3c(cc2-c2sc(/C=C4\C(=O)c5ccccc5C4=C(C#N)C#N)cc21)C(CCCCCC)(CCCCCC)c1cc(/C=C2\C(=O)c4ccccc4C2=C(C#N)C#N)sc1-3,0.97,14.2,68.7,9.34,9.462738,1.3141113490364027,9.05,9.34,,"1,8-octanedithol",ODT,,ITO/PEDOT:PSS/PM6/IDIC/ETL/Al,conventional,,,PEDOT:PSS,PEDOT:PSS,,"chlorobenzene:1,8-octanedithol (100:1 vol ratio)","chlorobenzene:1,8-octanedithiol (100:1 vol ratio)",,-5.56,-3.65,,-5.69,-3.91,
52407,10.1002/solr.202600001,10.1002/solr.202600001,PM6,IT-4F,PM6,IT-4F,CC1=CC(=CC(=C1)C2=C3C=CC(=C4C5=C(C=C(S5)/C=C\6/C(=O)C7=CC(=CC(=C7)F)C(=O)/C6=C\C8=CC(=C(S8)C9=CC(=CC(=C9)C)C(C)(C)C(=O)OC)C(C)(C)C(=O)OC)SC4=C3S2)C(C)(C)C(=O)OC)C(C)(C)C(=O)OC,CCCCCCc1ccc(C2(c3ccc(CCCCCC)cc3)c3cc4c(cc3-c3sc5cc(/C=C6\C(=O)c7cc(F)c(F)cc7C6=C(C#N)C#N)sc5c32)C(c2ccc(CCCCCC)cc2)(c2ccc(CCCCCC)cc2)c2c-4sc3cc(/C=C4\C(=O)c5cc(F)c(F)cc5C4=C(C#N)C#N)sc23)cc1,0.904,15.8,64.8,9.26,9.2555136,0.0484492440604679,8.78,9.26,,"1,8-octanedithol",ODT,,ITO/PEDOT:PSS/PM6/IT-4F/ETL/Al,conventional,,,PEDOT:PSS,PEDOT:PSS,,"chlorobenzene:1,8-octanedithol (100:1 vol ratio)","chlorobenzene:1,8-octanedithiol (100:1 vol ratio)",,-5.56,-3.65,,-5.66,-4.14,
52418,10.1002/sstr.202100199,10.1002/sstr.202100199,PM6,Y6,PM6,Y6,COC(=O)C(C)(C)c1cc(C)cc(-c2sc3c4sc5cc(/C=C6/C(=O)c7cc(F)cc(c7)C(=O)/C6=C\c6cc(C(C)(C)C(=O)OC)c(-c7cc(C)cc(C(C)(C)C(=O)OC)c7)s6)sc5c4c(C(C)(C)C(=O)OC)ccc2-3)c1,CCCCCCCCCCCc1c(/C=C2\C(=O)c3cc(F)c(F)cc3C2=C(C#N)C#N)sc2c1sc1c3c4nsnc4c4c5sc6c(CCCCCCCCCCC)c(/C=C7\C(=O)c8cc(F)c(F)cc8C7=C(C#N)C#N)sc6c5n(CC(CC)CCCC)c4c3n(CC(CC)CCCC)c21,0.85,25.0,72.7,15.4,15.44875,0.316558441558442,14.7,15.4,,,,,BHJ,organic solar cell,PFN-Br,,PEDOT,,,,,,-5.56,-3.65,,-5.65,-4.09,
52419,10.1002/sstr.202100199,10.1002/sstr.202100199,PM6,Y6,PM6,Y6,COC(=O)C(C)(C)c1cc(C)cc(-c2sc3c4sc5cc(/C=C6/C(=O)c7cc(F)cc(c7)C(=O)/C6=C\c6cc(C(C)(C)C(=O)OC)c(-c7cc(C)cc(C(C)(C)C(=O)OC)c7)s6)sc5c4c(C(C)(C)C(=O)OC)ccc2-3)c1,CCCCCCCCCCCc1c(/C=C2\C(=O)c3cc(F)c(F)cc3C2=C(C#N)C#N)sc2c1sc1c3c4nsnc4c4c5sc6c(CCCCCCCCCCC)c(/C=C7\C(=O)c8cc(F)c(F)cc8C7=C(C#N)C#N)sc6c5n(CC(CC)CCCC)c4c3n(CC(CC)CCCC)c21,0.85,24.3,68.2,14.1,14.08671,0.0942553191489331,13.3,14.1,,,,,LbL,organic solar cell,PFN-Br,,PEDOT,,,CB; chloroform,,,-5.56,-3.65,,-5.65,-4.09,
52420,10.1002/sstr.202100199,10.1002/sstr.202100199,PM6,Y6,PM6,Y6,COC(=O)C(C)(C)c1cc(C)cc(-c2sc3c4sc5cc(/C=C6/C(=O)c7cc(F)cc(c7)C(=O)/C6=C\c6cc(C(C)(C)C(=O)OC)c(-c7cc(C)cc(C(C)(C)C(=O)OC)c7)s6)sc5c4c(C(C)(C)C(=O)OC)ccc2-3)c1,CCCCCCCCCCCc1c(/C=C2\C(=O)c3cc(F)c(F)cc3C2=C(C#N)C#N)sc2c1sc1c3c4nsnc4c4c5sc6c(CCCCCCCCCCC)c(/C=C7\C(=O)c8cc(F)c(F)cc8C7=C(C#N)C#N)sc6c5n(CC(CC)CCCC)c4c3n(CC(CC)CCCC)c21,0.87,24.3,69.1,14.5,14.608431,0.7478000000000088,14.0,14.5,,CN,CN,0.5%,LbL,organic solar cell,PFN-Br,,PEDOT,,,CB; chloroform,,,-5.56,-3.65,,-5.65,-4.09,
52421,10.1002/sstr.202100199,10.1002/sstr.202100199,PM6,Y6,PM6,Y6,COC(=O)C(C)(C)c1cc(C)cc(-c2sc3c4sc5cc(/C=C6/C(=O)c7cc(F)cc(c7)C(=O)/C6=C\c6cc(C(C)(C)C(=O)OC)c(-c7cc(C)cc(C(C)(C)C(=O)OC)c7)s6)sc5c4c(C(C)(C)C(=O)OC)ccc2-3)c1,CCCCCCCCCCCc1c(/C=C2\C(=O)c3cc(F)c(F)cc3C2=C(C#N)C#N)sc2c1sc1c3c4nsnc4c4c5sc6c(CCCCCCCCCCC)c(/C=C7\C(=O)c8cc(F)c(F)cc8C7=C(C#N)C#N)sc6c5n(CC(CC)CCCC)c4c3n(CC(CC)CCCC)c21,0.87,21.5,73.7,13.7,13.785585,0.6247080291970805,13.6,13.7,,CN,CN,1.0%,LbL,organic solar cell,PFN-Br,,PEDOT,,,CB; chloroform,,,-5.56,-3.65,,-5.65,-4.09,
52422,10.1002/sstr.202100199,10.1002/sstr.202100199,PM6,Y6,PM6,Y6,COC(=O)C(C)(C)c1cc(C)cc(-c2sc3c4sc5cc(/C=C6/C(=O)c7cc(F)cc(c7)C(=O)/C6=C\c6cc(C(C)(C)C(=O)OC)c(-c7cc(C)cc(C(C)(C)C(=O)OC)c7)s6)sc5c4c(C(C)(C)C(=O)OC)ccc2-3)c1,CCCCCCCCCCCc1c(/C=C2\C(=O)c3cc(F)c(F)cc3C2=C(C#N)C#N)sc2c1sc1c3c4nsnc4c4c5sc6c(CCCCCCCCCCC)c(/C=C7\C(=O)c8cc(F)c(F)cc8C7=C(C#N)C#N)sc6c5n(CC(CC)CCCC)c4c3n(CC(CC)CCCC)c21,0.89,20.2,69.8,12.7,12.548643999999998,1.1917795275590677,10.6,12.7,,CN,CN,1.5%,LbL,organic solar cell,PFN-Br,,PEDOT,,,CB; chloroform,,,-5.56,-3.65,,-5.65,-4.09,
52423,10.1002/sstr.202100199,10.1002/sstr.202100199,PM6,Y6,PM6,Y6,COC(=O)C(C)(C)c1cc(C)cc(-c2sc3c4sc5cc(/C=C6/C(=O)c7cc(F)cc(c7)C(=O)/C6=C\c6cc(C(C)(C)C(=O)OC)c(-c7cc(C)cc(C(C)(C)C(=O)OC)c7)s6)sc5c4c(C(C)(C)C(=O)OC)ccc2-3)c1,CCCCCCCCCCCc1c(/C=C2\C(=O)c3cc(F)c(F)cc3C2=C(C#N)C#N)sc2c1sc1c3c4nsnc4c4c5sc6c(CCCCCCCCCCC)c(/C=C7\C(=O)c8cc(F)c(F)cc8C7=C(C#N)C#N)sc6c5n(CC(CC)CCCC)c4c3n(CC(CC)CCCC)c21,0.87,18.2,65.8,10.4,10.418772,0.1804999999999851,9.7,10.4,,CN,CN,2.0%,LbL,organic solar cell,PFN-Br,,PEDOT,,,CB; chloroform,,,-5.56,-3.65,,-5.65,-4.09,
52424,10.1002/sstr.202100199,10.1002/sstr.202100199,PM6,Y6,PM6,Y6,COC(=O)C(C)(C)c1cc(C)cc(-c2sc3c4sc5cc(/C=C6/C(=O)c7cc(F)cc(c7)C(=O)/C6=C\c6cc(C(C)(C)C(=O)OC)c(-c7cc(C)cc(C(C)(C)C(=O)OC)c7)s6)sc5c4c(C(C)(C)C(=O)OC)ccc2-3)c1,CCCCCCCCCCCc1c(/C=C2\C(=O)c3cc(F)c(F)cc3C2=C(C#N)C#N)sc2c1sc1c3c4nsnc4c4c5sc6c(CCCCCCCCCCC)c(/C=C7\C(=O)c8cc(F)c(F)cc8C7=C(C#N)C#N)sc6c5n(CC(CC)CCCC)c4c3n(CC(CC)CCCC)c21,0.82,9.3,52.9,4.0,4.034154,0.8538500000000004,3.1,4.0,,CN,CN,3.0%,LbL,organic solar cell,PFN-Br,,PEDOT,,,CB; chloroform,,,-5.56,-3.65,,-5.65,-4.09,
52440,10.1002/sus2.203,10.1002/sus2.203,DAPor-DPP,6TIC,DAPor-DPP,6TIC,,CCCCCCc1ccc(C2(c3ccc(CCCCCC)cc3)c3c(sc4cc(/C=C5\C(=O)c6ccccc6C5=C(C#N)C#N)sc34)-c3sc4c5c(sc4c32)-c2sc3cc(/C=C4\C(=O)c6ccccc6C4=C(C#N)C#N)sc3c2C5(c2ccc(CCCCCC)cc2)c2ccc(CCCCCC)cc2)cc1,0.845,25.61,76.8,16.62,16.619865599999997,0.000808664259951,,,,,,,ITO/PEDOT:PSS/SMDs:6TIC/C60-bissalt/Ag,conventional,C60-bissalt,C60-bissalt,PEDOT:PSS,PEDOT:PSS,,,,,,,,-5.263,-3.85,
52441,10.1002/sus2.203,10.1002/sus2.203,DDPor-DPP,6TIC,DDPor-DPP,6TIC,,CCCCCCc1ccc(C2(c3ccc(CCCCCC)cc3)c3c(sc4cc(/C=C5\C(=O)c6ccccc6C5=C(C#N)C#N)sc34)-c3sc4c5c(sc4c32)-c2sc3cc(/C=C4\C(=O)c6ccccc6C4=C(C#N)C#N)sc3c2C5(c2ccc(CCCCCC)cc2)c2ccc(CCCCCC)cc2)cc1,0.811,25.41,72.6,14.96,14.96105226,0.0070338235293985,,,,,,,ITO/PEDOT:PSS/SMDs:6TIC/C60-bissalt/Ag,conventional,C60-bissalt,C60-bissalt,PEDOT:PSS,PEDOT:PSS,,,,,,,,-5.263,-3.85,
52442,10.1002/sus2.203,10.1002/sus2.203,ZnP-TEH,6TIC,ZnP-TEH,6TIC,,CCCCCCc1ccc(C2(c3ccc(CCCCCC)cc3)c3c(sc4cc(/C=C5\C(=O)c6ccccc6C5=C(C#N)C#N)sc34)-c3sc4c5c(sc4c32)-c2sc3cc(/C=C4\C(=O)c6ccccc6C4=C(C#N)C#N)sc3c2C5(c2ccc(CCCCCC)cc2)c2ccc(CCCCCC)cc2)cc1,0.809,24.72,70.6,14.12,14.118926879999998,0.0076000000000065,,,,,,,ITO/PEDOT:PSS/SMDs:6TIC/C60-bissalt/Ag,conventional,C60-bissalt,C60-bissalt,PEDOT:PSS,PEDOT:PSS,,,,,,,,-5.263,-3.85,
52443,10.1002/sus2.70005,10.1002/sus2.70005,PM6,L8-BO,PM6,L8-BO,CC1=CC(=CC(=C1)C2=C3C=CC(=C4C5=C(C=C(S5)/C=C\6/C(=O)C7=CC(=CC(=C7)F)C(=O)/C6=C\C8=CC(=C(S8)C9=CC(=CC(=C9)C)C(C)(C)C(=O)OC)C(C)(C)C(=O)OC)SC4=C3S2)C(C)(C)C(=O)OC)C(C)(C)C(=O)OC,CCCCCCC(CCCC)CC1=C(/C=C2\C(=O)C3=CC(F)=C(F)C=C3C2=C(C#N)C#N)SC2=C1SC1C3=C(C4=C(C5=NSN=C35)C3=C(C5=C(S3)C(CC(CCCC)CCCCCC)=C(/C=C3\C(=O)C6=CC(F)=C(F)C=C6C3=C(C#N)C#N)S5)N4CC(CC)CCCC)N(CC(CC)CCCC)C21,0.889,25.3,78.6,17.7,17.6784762,0.1216033898305121,17.3,17.7,,,,,rigid,LBL,PDINN,,PEDOT:PSS,,,CB; CF,,85.0,-5.56,-3.65,,-5.68,-3.9,
52444,10.1002/sus2.70005,10.1002/sus2.70005,PM6-PFFA10,L8-BO,PM6-PFFA10,L8-BO,,CCCCCCC(CCCC)CC1=C(/C=C2\C(=O)C3=CC(F)=C(F)C=C3C2=C(C#N)C#N)SC2=C1SC1C3=C(C4=C(C5=NSN=C35)C3=C(C5=C(S3)C(CC(CCCC)CCCCCC)=C(/C=C3\C(=O)C6=CC(F)=C(F)C=C6C3=C(C#N)C#N)S5)N4CC(CC)CCCC)N(CC(CC)CCCC)C21,0.891,25.7,79.4,18.2,18.1815678,0.1012758241758211,17.7,18.2,,PFFA,,10 wt%,rigid,LBL,PDINN,,PEDOT:PSS,,,CB; CF,,85.0,,,,-5.68,-3.9,
52445,10.1002/sus2.70005,10.1002/sus2.70005,PM6,L8-BO-PFF20,PM6,L8-BO-PFF20,CC1=CC(=CC(=C1)C2=C3C=CC(=C4C5=C(C=C(S5)/C=C\6/C(=O)C7=CC(=CC(=C7)F)C(=O)/C6=C\C8=CC(=C(S8)C9=CC(=CC(=C9)C)C(C)(C)C(=O)OC)C(C)(C)C(=O)OC)SC4=C3S2)C(C)(C)C(=O)OC)C(C)(C)C(=O)OC,,0.897,26.2,79.8,18.7,18.7541172,0.2893967914438519,18.5,18.7,,PFF; CN,,,rigid,LBL,PDINN,,PEDOT:PSS,,,CB; CF,,85.0,-5.56,-3.65,,,,
52446,10.1002/sus2.70005,10.1002/sus2.70005,PM6-PFFA10,L8-BO-PFF20,PM6-PFFA10,L8-BO-PFF20,,,0.898,26.6,80.3,19.2,19.1811004,0.0984354166666534,18.9,19.2,,PFFA; PFF; CN,,,rigid,LBL,PDINN,,PEDOT:PSS,,,CB; CF,,85.0,,,,,,
52447,10.1002/sus2.70005,10.1002/sus2.70005,PM6,L8-BO,PM6,L8-BO,CC1=CC(=CC(=C1)C2=C3C=CC(=C4C5=C(C=C(S5)/C=C\6/C(=O)C7=CC(=CC(=C7)F)C(=O)/C6=C\C8=CC(=C(S8)C9=CC(=CC(=C9)C)C(C)(C)C(=O)OC)C(C)(C)C(=O)OC)SC4=C3S2)C(C)(C)C(=O)OC)C(C)(C)C(=O)OC,CCCCCCC(CCCC)CC1=C(/C=C2\C(=O)C3=CC(F)=C(F)C=C3C2=C(C#N)C#N)SC2=C1SC1C3=C(C4=C(C5=NSN=C35)C3=C(C5=C(S3)C(CC(CCCC)CCCCCC)=C(/C=C3\C(=O)C6=CC(F)=C(F)C=C6C3=C(C#N)C#N)S5)N4CC(CC)CCCC)N(CC(CC)CCCC)C21,0.854,24.9,75.6,16.1,16.076037599999996,0.1488347826087304,15.7,16.1,,,,,flexible,LBL,PDINN,,PEDOT:PSS,,,CB; CF,,,-5.56,-3.65,,-5.68,-3.9,
52448,10.1002/sus2.70005,10.1002/sus2.70005,PM6-PFFA10,L8-BO,PM6-PFFA10,L8-BO,,CCCCCCC(CCCC)CC1=C(/C=C2\C(=O)C3=CC(F)=C(F)C=C3C2=C(C#N)C#N)SC2=C1SC1C3=C(C4=C(C5=NSN=C35)C3=C(C5=C(S3)C(CC(CCCC)CCCCCC)=C(/C=C3\C(=O)C6=CC(F)=C(F)C=C6C3=C(C#N)C#N)S5)N4CC(CC)CCCC)N(CC(CC)CCCC)C21,0.86,25.3,76.3,16.6,16.601354,0.0081566265060192,16.0,16.6,,PFFA,,10 wt%,flexible,LBL,PDINN,,PEDOT:PSS,,,CB; CF,,,,,,-5.68,-3.9,
52449,10.1002/sus2.70005,10.1002/sus2.70005,PM6,L8-BO-PFF20,PM6,L8-BO-PFF20,CC1=CC(=CC(=C1)C2=C3C=CC(=C4C5=C(C=C(S5)/C=C\6/C(=O)C7=CC(=CC(=C7)F)C(=O)/C6=C\C8=CC(=C(S8)C9=CC(=CC(=C9)C)C(C)(C)C(=O)OC)C(C)(C)C(=O)OC)SC4=C3S2)C(C)(C)C(=O)OC)C(C)(C)C(=O)OC,,0.864,25.7,77.0,17.1,17.097696,0.0134736842105397,16.7,17.1,,PFF; CN,,,flexible,LBL,PDINN,,PEDOT:PSS,,,CB; CF,,,-5.56,-3.65,,,,
52450,10.1002/sus2.70005,10.1002/sus2.70005,PM6-PFFA10,L8-BO-PFF20,PM6-PFFA10,L8-BO-PFF20,,,0.868,26.2,77.8,17.7,17.6929648,0.0397468926553711,17.2,17.7,,PFFA; PFF; CN,,,flexible,LBL,PDINN,,PEDOT:PSS,,,CB; CF,,,,,,,,
52464,10.1007/s00289-020-03271-8,10.1007/s00289-020-03271-8,P3HT,PCBM,P3HT,PCBM,CCCCCCc1ccsc1,CCCCC(=O)OCC1(C2=CC=CC=C2)C3=CC=CC4=CC=CC5=CC=CC6=CC=CC7=CC=CC1=C7C6=C5C4=C3,0.94,0.7,18.0,0.13,0.1184399999999999,8.892307692307714,,,1:1,,,,inverted-type polymer solar cell,inverted,,,MoO3,,,Dichlorobenzene,,150.0,-5.01,-3.12,,-6.1,-3.7,
52465,10.1007/s00289-020-03271-8,10.1007/s00289-020-03271-8,P3HT,PCBM,P3HT,PCBM,CCCCCCc1ccsc1,CCCCC(=O)OCC1(C2=CC=CC=C2)C3=CC=CC4=CC=CC5=CC=CC6=CC=CC7=CC=CC1=C7C6=C5C4=C3,0.87,9.4,35.0,2.88,2.8623000000000003,0.6145833333333196,,,1:1,,,,inverted-type polymer solar cell,inverted,TiO2,TiO2,MoO3,,,Dichlorobenzene,,150.0,-5.01,-3.12,,-6.1,-3.7,
52466,10.1007/s00289-020-03271-8,10.1007/s00289-020-03271-8,P3HT,PCBM,P3HT,PCBM,CCCCCCc1ccsc1,CCCCC(=O)OCC1(C2=CC=CC=C2)C3=CC=CC4=CC=CC5=CC=CC6=CC=CC7=CC=CC1=C7C6=C5C4=C3,0.81,11.3,39.0,3.49,3.5696700000000003,2.2828080229226395,,,1:1,,,,inverted-type polymer solar cell,inverted,ZnO,ZnO,MoO3,,,Dichlorobenzene,,150.0,-5.01,-3.12,,-6.1,-3.7,
52468,10.1007/s00339-020-03992-7,10.1007/s00339-020-03992-7,P3HT,PCBM,P3HT,PCBM,CCCCCCc1ccsc1,CCCCC(=O)OCC1(C2=CC=CC=C2)C3=CC=CC4=CC=CC5=CC=CC6=CC=CC7=CC=CC1=C7C6=C5C4=C3,0.56,10.48,52.0,2.49,3.0517760000000003,22.561285140562248,,,1:1,,,,ITO/PEDOT:PSS/P3HT:PCBM:NPs/LiF/Al,conventional,LiF,LiF,PEDOT:PSS,PEDOT:PSS,105.0,chlorobenzene,,,-5.01,-3.12,,-6.1,-3.7,
52469,10.1007/s00339-020-03992-7,10.1007/s00339-020-03992-7,P3HT,PCBM,P3HT,PCBM,CCCCCCc1ccsc1,CCCCC(=O)OCC1(C2=CC=CC=C2)C3=CC=CC4=CC=CC5=CC=CC6=CC=CC7=CC=CC1=C7C6=C5C4=C3,0.54,11.57,44.0,2.23,2.749032,23.274977578475344,,,1:1,,,,ITO/PEDOT:PSS/P3HT:PCBM:NPs/LiF/Al,conventional,LiF,LiF,PEDOT:PSS,PEDOT:PSS,105.0,chlorobenzene,,,-5.01,-3.12,,-6.1,-3.7,
52470,10.1007/s00339-020-03992-7,10.1007/s00339-020-03992-7,P3HT,PCBM,P3HT,PCBM,CCCCCCc1ccsc1,CCCCC(=O)OCC1(C2=CC=CC=C2)C3=CC=CC4=CC=CC5=CC=CC6=CC=CC7=CC=CC1=C7C6=C5C4=C3,0.56,11.11,62.0,3.11,3.857392,24.031897106109344,,,1:1,Au NPs,,,ITO/PEDOT:PSS/P3HT:PCBM:NPs/LiF/Al,conventional,LiF,LiF,PEDOT:PSS,PEDOT:PSS,105.0,chlorobenzene,,,-5.01,-3.12,,-6.1,-3.7,
52471,10.1007/s00339-020-03992-7,10.1007/s00339-020-03992-7,P3HT,PCBM,P3HT,PCBM,CCCCCCc1ccsc1,CCCCC(=O)OCC1(C2=CC=CC=C2)C3=CC=CC4=CC=CC5=CC=CC6=CC=CC7=CC=CC1=C7C6=C5C4=C3,0.54,12.9,46.0,2.53,3.2043600000000003,26.65454545454548,,,1:1,,,,ITO/PEDOT:PSS/P3HT:PCBM:NPs/LiF/Al,conventional,LiF,LiF,PEDOT:PSS,PEDOT:PSS,105.0,chlorobenzene,,,-5.01,-3.12,,-6.1,-3.7,
52473,10.1007/s00339-020-03992-7,10.1007/s00339-020-03992-7,P3HT,PCBM,P3HT,PCBM,CCCCCCc1ccsc1,CCCCC(=O)OCC1(C2=CC=CC=C2)C3=CC=CC4=CC=CC5=CC=CC6=CC=CC7=CC=CC1=C7C6=C5C4=C3,0.52,13.19,50.0,3.2,3.4294,7.168749999999988,,,1:1,Ag NPs,Ag NPs,0.5 wt%,ITO/PEDOT:PSS/P3HT:PCBM:AgNPs/LiF/Al,conventional,LiF,LiF,PEDOT:PSS,PEDOT:PSS,105.0,chlorobenzene,chlorobenzene,,-5.01,-3.12,,-6.1,-3.7,
52474,10.1007/s00339-020-03992-7,10.1007/s00339-020-03992-7,P3HT,PCBM,P3HT,PCBM,CCCCCCc1ccsc1,CCCCC(=O)OCC1(C2=CC=CC=C2)C3=CC=CC4=CC=CC5=CC=CC6=CC=CC7=CC=CC1=C7C6=C5C4=C3,0.52,13.4,49.0,2.55,3.41432,33.894901960784324,,,1:1,Au NPs,Au NPs,,ITO/PEDOT:PSS/P3HT:PCBM:AuNPs/LiF/Al,conventional,LiF,LiF,PEDOT:PSS,PEDOT:PSS,105.0,chlorobenzene,chlorobenzene,,-5.01,-3.12,,-6.1,-3.7,
52475,10.1007/s00339-020-03992-7,10.1007/s00339-020-03992-7,P3HT,PCBM,P3HT,PCBM,CCCCCCc1ccsc1,CCCCC(=O)OCC1(C2=CC=CC=C2)C3=CC=CC4=CC=CC5=CC=CC6=CC=CC7=CC=CC1=C7C6=C5C4=C3,0.5,11.82,48.0,2.62,2.8368,8.274809160305347,,,1:1,Au NPs,Au NPs,,ITO/PEDOT:PSS/P3HT:PCBM:AuNPs/LiF/Al,conventional,LiF,LiF,PEDOT:PSS,PEDOT:PSS,105.0,chlorobenzene,chlorobenzene,,-5.01,-3.12,,-6.1,-3.7,
52476,10.1007/s00339-020-03992-7,10.1007/s00339-020-03992-7,P3HT,PCBM,P3HT,PCBM,CCCCCCc1ccsc1,CCCCC(=O)OCC1(C2=CC=CC=C2)C3=CC=CC4=CC=CC5=CC=CC6=CC=CC7=CC=CC1=C7C6=C5C4=C3,0.46,13.15,43.0,2.14,2.6010700000000004,21.54532710280376,,,1:1,Ag NPs,Ag NPs,,ITO/PEDOT:PSS/P3HT:PCBM:AgNPs/LiF/Al,conventional,LiF,LiF,PEDOT:PSS,PEDOT:PSS,105.0,chlorobenzene,chlorobenzene,,-5.01,-3.12,,-6.1,-3.7,
52477,10.1007/s00339-020-04091-3,10.1007/s00339-020-04091-3,P3HT,PCBM,P3HT,PCBM,CCCCCCc1ccsc1,CCCCC(=O)OCC1(C2=CC=CC=C2)C3=CC=CC4=CC=CC5=CC=CC6=CC=CC7=CC=CC1=C7C6=C5C4=C3,0.575,5.6,47.0,1.5,1.5134,0.8933333333333238,1.27,1.5,,,,,,,,,PEDOT:PSS,PEDOT:PSS,,,,,-5.01,-3.12,,-6.1,-3.7,
52478,10.1007/s00339-020-04091-3,10.1007/s00339-020-04091-3,P3HT,PCBM,P3HT,PCBM,CCCCCCc1ccsc1,CCCCC(=O)OCC1(C2=CC=CC=C2)C3=CC=CC4=CC=CC5=CC=CC6=CC=CC7=CC=CC1=C7C6=C5C4=C3,0.575,8.3,52.0,2.5,2.4817,0.7319999999999993,2.27,2.5,,,,,ITO/PEDOT:PSS-Graphene/P3HT:PCBM/Al,,,,PEDOT:PSS-Graphene,PEDOT:PSS-Graphene,,chlorobenzene,,120.0,-5.01,-3.12,,-6.1,-3.7,
52479,10.1007/s00339-020-3389-8,10.1007/s00339-020-3389-8,P3HT,PC61BM,P3HT,PC61BM,CCCCCCc1ccsc1,COC(=O)CCCC1(c2ccccc2)C23c4c5c6c7c8c9c(c%10c%11c2c2c%12c4c4c%13c5c5c7c7c8c8c%14c9c%10c9c%10c%11c2c2c%11c%12c4c4c%12c%13c5c5c7c7c8c8c%14c9c9c%10c2c2c%11c4c4c%12c5c7c5c8c9c2c45)C613,0.51,10.46,43.72,2.33,2.33228712,0.0981596566523642,,,1:1,,,,ITO/ZnO/P3HT:PC61BM-Ag2S/MoO3/AL,inverted,ZnO,ZnO,MoO3,MoO3,,chloroform,,90.0,-5.01,-3.12,,-6.1,-3.7,
52480,10.1007/s00339-020-3389-8,10.1007/s00339-020-3389-8,P3HT,PC61BM,P3HT,PC61BM,CCCCCCc1ccsc1,COC(=O)CCCC1(c2ccccc2)C23c4c5c6c7c8c9c(c%10c%11c2c2c%12c4c4c%13c5c5c7c7c8c8c%14c9c%10c9c%10c%11c2c2c%11c%12c4c4c%12c%13c5c5c7c7c8c8c%14c9c9c%10c2c2c%11c4c4c%12c5c7c5c8c9c2c45)C613,0.58,16.5,54.12,5.15,5.179283999999999,0.5686213592232768,,,1:1,1% Ag2S,Ag2S,1%,ITO/ZnO/P3HT:PC61BM-Ag2S/MoO3/AL,inverted,ZnO,ZnO,MoO3,MoO3,,chloroform,,90.0,-5.01,-3.12,,-6.1,-3.7,
52481,10.1007/s00339-020-3389-8,10.1007/s00339-020-3389-8,P3HT,PC61BM,P3HT,PC61BM,CCCCCCc1ccsc1,COC(=O)CCCC1(c2ccccc2)C23c4c5c6c7c8c9c(c%10c%11c2c2c%12c4c4c%13c5c5c7c7c8c8c%14c9c%10c9c%10c%11c2c2c%11c%12c4c4c%12c%13c5c5c7c7c8c8c%14c9c9c%10c2c2c%11c4c4c%12c5c7c5c8c9c2c45)C613,0.59,14.99,50.32,4.42,4.45035112,0.6866769230769171,,,1:1,3% Ag2S,Ag2S,3%,ITO/ZnO/P3HT:PC61BM-Ag2S/MoO3/AL,inverted,ZnO,ZnO,MoO3,MoO3,,chloroform,,90.0,-5.01,-3.12,,-6.1,-3.7,
52482,10.1007/s00339-020-3389-8,10.1007/s00339-020-3389-8,P3HT,PC61BM,P3HT,PC61BM,CCCCCCc1ccsc1,COC(=O)CCCC1(c2ccccc2)C23c4c5c6c7c8c9c(c%10c%11c2c2c%12c4c4c%13c5c5c7c7c8c8c%14c9c%10c9c%10c%11c2c2c%11c%12c4c4c%12c%13c5c5c7c7c8c8c%14c9c9c%10c2c2c%11c4c4c%12c5c7c5c8c9c2c45)C613,0.57,15.91,56.25,5.13,5.10114375,0.5624999999999919,,,1:1,5% Ag2S,Ag2S,5%,ITO/ZnO/P3HT:PC61BM-Ag2S/MoO3/AL,inverted,ZnO,ZnO,MoO3,MoO3,,chloroform,,90.0,-5.01,-3.12,,-6.1,-3.7,
52483,10.1007/s00339-020-3389-8,10.1007/s00339-020-3389-8,P3HT,PC61BM,P3HT,PC61BM,CCCCCCc1ccsc1,COC(=O)CCCC1(c2ccccc2)C23c4c5c6c7c8c9c(c%10c%11c2c2c%12c4c4c%13c5c5c7c7c8c8c%14c9c%10c9c%10c%11c2c2c%11c%12c4c4c%12c%13c5c5c7c7c8c8c%14c9c9c%10c2c2c%11c4c4c%12c5c7c5c8c9c2c45)C613,0.57,15.02,46.21,3.97,3.95622294,0.3470292191435937,,,1:1,7% Ag2S,Ag2S,7%,ITO/ZnO/P3HT:PC61BM-Ag2S/MoO3/AL,inverted,ZnO,ZnO,MoO3,MoO3,,chloroform,,90.0,-5.01,-3.12,,-6.1,-3.7,
52489,10.1007/s00339-021-04735-y,10.1007/s00339-021-04735-y,P3HT,PCBM,P3HT,PCBM,CCCCCCc1ccsc1,CCCCC(=O)OCC1(C2=CC=CC=C2)C3=CC=CC4=CC=CC5=CC=CC6=CC=CC7=CC=CC1=C7C6=C5C4=C3,0.56,5.75,60.0,1.92,1.932,0.6250000000000122,1.92,,1.2:1,,,,ITO/PEDOT:PSS/P3HT:PCBM/CML/Al,conventional,4-nm BCP,BCP,PEDOT:PSS,PEDOT:PSS,80.0,"1,2-dichlorobenzene",,,-5.01,-3.12,,-6.1,-3.7,
52490,10.1007/s00339-021-04735-y,10.1007/s00339-021-04735-y,P3HT,PCBM,P3HT,PCBM,CCCCCCc1ccsc1,CCCCC(=O)OCC1(C2=CC=CC=C2)C3=CC=CC4=CC=CC5=CC=CC6=CC=CC7=CC=CC1=C7C6=C5C4=C3,0.57,4.75,52.0,1.42,1.4078999999999997,0.8521126760563537,1.42,,1.2:1,,,,ITO/PEDOT:PSS/P3HT:PCBM/CML/Al,conventional,10-nm BCP,BCP,PEDOT:PSS,PEDOT:PSS,80.0,"1,2-dichlorobenzene",,,-5.01,-3.12,,-6.1,-3.7,
52491,10.1007/s00339-021-04735-y,10.1007/s00339-021-04735-y,P3HT,PCBM,P3HT,PCBM,CCCCCCc1ccsc1,CCCCC(=O)OCC1(C2=CC=CC=C2)C3=CC=CC4=CC=CC5=CC=CC6=CC=CC7=CC=CC1=C7C6=C5C4=C3,0.57,6.33,55.0,1.99,1.984455,0.2786432160804087,1.99,,1.2:1,,,,ITO/PEDOT:PSS/P3HT:PCBM/CML/Al,conventional,4-nm BCP:Al,BCP:Al,PEDOT:PSS,PEDOT:PSS,80.0,"1,2-dichlorobenzene",,,-5.01,-3.12,,-6.1,-3.7,
52492,10.1007/s00339-021-04735-y,10.1007/s00339-021-04735-y,P3HT,PCBM,P3HT,PCBM,CCCCCCc1ccsc1,CCCCC(=O)OCC1(C2=CC=CC=C2)C3=CC=CC4=CC=CC5=CC=CC6=CC=CC7=CC=CC1=C7C6=C5C4=C3,0.57,6.48,59.0,2.19,2.179224,0.4920547945205432,2.19,,1.2:1,,,,ITO/PEDOT:PSS/P3HT:PCBM/CML/Al,conventional,10-nm BCP:Al,BCP:Al,PEDOT:PSS,PEDOT:PSS,80.0,"1,2-dichlorobenzene",,,-5.01,-3.12,,-6.1,-3.7,
52493,10.1007/s00339-021-04735-y,10.1007/s00339-021-04735-y,P3HT,PCBM,P3HT,PCBM,CCCCCCc1ccsc1,CCCCC(=O)OCC1(C2=CC=CC=C2)C3=CC=CC4=CC=CC5=CC=CC6=CC=CC7=CC=CC1=C7C6=C5C4=C3,0.53,5.66,46.0,1.38,1.379908,0.0066666666666491,1.38,,1.2:1,,,,ITO/PEDOT:PSS/P3HT:PCBM/CML/Al,conventional,15-nm BCP:Al,BCP:Al,PEDOT:PSS,PEDOT:PSS,80.0,"1,2-dichlorobenzene",,,-5.01,-3.12,,-6.1,-3.7,
52502,10.1007/s00339-022-05833-1,10.1007/s00339-022-05833-1,PTB7-Th,PC61BM,PTB7-Th,PC61BM,CCCCC(CC)COC(=O)c1sc2csc(-c3cc4c(-c5ccc(CC(CC)CCCC)s5)c5sccc5c(-c5ccc(CC(CC)CCCC)s5)c4s3)c2c1F,COC(=O)CCCC1(c2ccccc2)C23c4c5c6c7c8c9c(c%10c%11c2c2c%12c4c4c%13c5c5c7c7c8c8c%14c9c%10c9c%10c%11c2c2c%11c%12c4c4c%12c%13c5c5c7c7c8c8c%14c9c9c%10c2c2c%11c4c4c%12c5c7c5c8c9c2c45)C613,0.815,13.91,46.55,5.52,5.277210574999999,4.398359148550737,,,1:1.5 wt,DIO,,3 vol%,,inverted,ZnO,ZnO,MoO3,,,"1,2-dichlorobenzene",,100.0,-5.21,-3.6,,-6.1,-3.7,
52503,10.1007/s00339-022-05833-1,10.1007/s00339-022-05833-1,PTB7-Th,PC61BM,PTB7-Th,PC61BM,CCCCC(CC)COC(=O)c1sc2csc(-c3cc4c(-c5ccc(CC(CC)CCCC)s5)c5sccc5c(-c5ccc(CC(CC)CCCC)s5)c4s3)c2c1F,COC(=O)CCCC1(c2ccccc2)C23c4c5c6c7c8c9c(c%10c%11c2c2c%12c4c4c%13c5c5c7c7c8c8c%14c9c%10c9c%10c%11c2c2c%11c%12c4c4c%12c%13c5c5c7c7c8c8c%14c9c9c%10c2c2c%11c4c4c%12c5c7c5c8c9c2c45)C613,0.829,14.8,50.85,6.2,6.2388882,0.6272290322580597,,,1:1.5 wt,DIO,,3 vol%,ITO/ZnO/EG/PTB7-Th:PC61BM/MoO3/Ag,inverted,ZnO/EG,ZnO/EG,MoO3,,,"1,2-dichlorobenzene",,100.0,-5.21,-3.6,,-6.1,-3.7,
52504,10.1007/s00339-022-05833-1,10.1007/s00339-022-05833-1,PTB7-Th,PC61BM,PTB7-Th,PC61BM,CCCCC(CC)COC(=O)c1sc2csc(-c3cc4c(-c5ccc(CC(CC)CCCC)s5)c5sccc5c(-c5ccc(CC(CC)CCCC)s5)c4s3)c2c1F,COC(=O)CCCC1(c2ccccc2)C23c4c5c6c7c8c9c(c%10c%11c2c2c%12c4c4c%13c5c5c7c7c8c8c%14c9c%10c9c%10c%11c2c2c%11c%12c4c4c%12c%13c5c5c7c7c8c8c%14c9c9c%10c2c2c%11c4c4c%12c5c7c5c8c9c2c45)C613,0.831,15.16,54.81,6.83,6.904941875999999,1.097245622254739,,,1:1.5 wt,DIO,,3 vol%,ITO/ZnO/EDT/PTB7-Th:PC61BM/MoO3/Ag,inverted,ZnO/EDT,ZnO/EDT,MoO3,,,"1,2-dichlorobenzene",,100.0,-5.21,-3.6,,-6.1,-3.7,
