Repository: JiYiqaq/PCE-KA-GNN

# Data directory

- `raw/Active_Database.csv` is the immutable source dataset bundled under CC BY 4.0. Do not overwrite it with processed data.
- `processed/` is created and populated by the training pipeline. Generated `.pt` and `.pth` caches are intentionally ignored by Git because they can exceed GitHub's normal single-file limit.

See `../DATA_LICENSE.md` for provenance, license and checksum information.

File: data/raw/Active_Database.csv (part 133 of 471)
id,doi,doi_norm,donor,acceptor,donor_canonical,acceptor_canonical,donor_smiles,acceptor_smiles,voc,jsc,ff,pce,pce_recomputed,pce_relative_error_percent,pce_avg,pce_best,d_a_ratio,additive,additive_canonical,additive_ratio,device_structure,device_type,etl,etl_canonical,htl,htl_canonical,active_layer_thickness,solvent,solvent_canonical,annealing_temp,homo_d,lumo_d,eg_d,homo_a,lumo_a,eg_a
52505,10.1007/s00339-022-05833-1,10.1007/s00339-022-05833-1,PTB7-Th,PC61BM,PTB7-Th,PC61BM,CCCCC(CC)COC(=O)c1sc2csc(-c3cc4c(-c5ccc(CC(CC)CCCC)s5)c5sccc5c(-c5ccc(CC(CC)CCCC)s5)c4s3)c2c1F,COC(=O)CCCC1(c2ccccc2)C23c4c5c6c7c8c9c(c%10c%11c2c2c%12c4c4c%13c5c5c7c7c8c8c%14c9c%10c9c%10c%11c2c2c%11c%12c4c4c%12c%13c5c5c7c7c8c8c%14c9c9c%10c2c2c%11c4c4c%12c5c7c5c8c9c2c45)C613,0.835,15.74,53.66,7.05,7.052480139999999,0.0351792907801334,,,1:1.5 wt,DIO,,3 vol%,ITO/ZnO/PDO/PTB7-Th:PC61BM/MoO3/Ag,inverted,ZnO/PDO,ZnO/PDO,MoO3,,,"1,2-dichlorobenzene",,100.0,-5.21,-3.6,,-6.1,-3.7,
52506,10.1007/s00339-022-06299-x,10.1007/s00339-022-06299-x,PTB7-Th,PC71BM,PTB7-Th,PC71BM,CCCCC(CC)COC(=O)c1sc2csc(-c3cc4c(-c5ccc(CC(CC)CCCC)s5)c5sccc5c(-c5ccc(CC(CC)CCCC)s5)c4s3)c2c1F,COC(=O)CCCC1(c2ccccc2)C23c4c5ccc6c7cc8c9c%10c(cc%11cc%12c%13c%14c(cc%15c%16ccc-5c2c%16c2c5c%16c%17c(c(c46)c7c9c%17c4c%10c%11c%13c4c%16c%14c%152)C513)C%12)C8,0.78,16.46,52.0,6.62,6.676176000000001,0.8485800604229707,6.25,6.62,,,,,ITO/ZnO/PTB7-Th:PC71BM/MoO3/Al,inverted,ZnO,ZnO,MoO3,MoO3,,,,,-5.21,-3.6,,-5.9,-3.9,
52507,10.1007/s00339-022-06299-x,10.1007/s00339-022-06299-x,PTB7-Th,PC71BM,PTB7-Th,PC71BM,CCCCC(CC)COC(=O)c1sc2csc(-c3cc4c(-c5ccc(CC(CC)CCCC)s5)c5sccc5c(-c5ccc(CC(CC)CCCC)s5)c4s3)c2c1F,COC(=O)CCCC1(c2ccccc2)C23c4c5ccc6c7cc8c9c%10c(cc%11cc%12c%13c%14c(cc%15c%16ccc-5c2c%16c2c5c%16c%17c(c(c46)c7c9c%17c4c%10c%11c%13c4c%16c%14c%152)C513)C%12)C8,0.8,17.11,50.0,6.78,6.843999999999999,0.9439528023598696,6.6,6.78,1:1.5,"1,8-diiodooctane",,3% v/v,ITO/ZnO/PTB7-Th:PC71BM/MoO3/BCP:Yb/Al,inverted,ZnO,ZnO,MoO3/BCP:Yb,MoO3/BCP:Yb,110.0,dichlorobenzene,,,-5.21,-3.6,,-5.9,-3.9,
52508,10.1007/s00339-022-06299-x,10.1007/s00339-022-06299-x,PTB7-Th,PC71BM,PTB7-Th,PC71BM,CCCCC(CC)COC(=O)c1sc2csc(-c3cc4c(-c5ccc(CC(CC)CCCC)s5)c5sccc5c(-c5ccc(CC(CC)CCCC)s5)c4s3)c2c1F,COC(=O)CCCC1(c2ccccc2)C23c4c5ccc6c7cc8c9c%10c(cc%11cc%12c%13c%14c(cc%15c%16ccc-5c2c%16c2c5c%16c%17c(c(c46)c7c9c%17c4c%10c%11c%13c4c%16c%14c%152)C513)C%12)C8,0.73,11.71,39.0,3.34,3.3338370000000004,0.1845209580838166,2.67,3.34,1:1.5,"1,8-diiodooctane",,3% v/v,ITO/ZnO/PTB7-Th:PC71BM/MoO3/BCP/Al,inverted,ZnO,ZnO,MoO3/BCP,MoO3/BCP,110.0,dichlorobenzene,,,-5.21,-3.6,,-5.9,-3.9,
52509,10.1007/s00339-022-06343-w,10.1007/s00339-022-06343-w,P3HT,PCBM,P3HT,PCBM,CCCCCCc1ccsc1,CCCCC(=O)OCC1(C2=CC=CC=C2)C3=CC=CC4=CC=CC5=CC=CC6=CC=CC7=CC=CC1=C7C6=C5C4=C3,0.56,11.39,48.0,3.06,3.061632000000001,0.0533333333333576,3.06,,1:1,,,,ITO/PEDOT:PSS/P3HT:PCBM:PtOEP/Al,conventional,,,PEDOT:PSS,PEDOT:PSS,,"1,2-dichlorobenzene",o-DCB,150.0,-5.01,-3.12,,-6.1,-3.7,
52510,10.1007/s00339-022-06343-w,10.1007/s00339-022-06343-w,P3HT,PCBM,P3HT,PCBM,CCCCCCc1ccsc1,CCCCC(=O)OCC1(C2=CC=CC=C2)C3=CC=CC4=CC=CC5=CC=CC6=CC=CC7=CC=CC1=C7C6=C5C4=C3,0.57,11.69,49.0,3.26,3.265017,0.1538957055214739,3.26,,,PtOEP,,0.5 mg/mL PtOEP,ITO/PEDOT:PSS/P3HT:PCBM:PtOEP/Al,conventional,,,PEDOT:PSS,PEDOT:PSS,,"1,2-dichlorobenzene",o-DCB,150.0,-5.01,-3.12,,-6.1,-3.7,
52511,10.1007/s00339-022-06343-w,10.1007/s00339-022-06343-w,P3HT,PCBM,P3HT,PCBM,CCCCCCc1ccsc1,CCCCC(=O)OCC1(C2=CC=CC=C2)C3=CC=CC4=CC=CC5=CC=CC6=CC=CC7=CC=CC1=C7C6=C5C4=C3,0.59,11.95,51.0,3.61,3.595755,0.3945983379501464,3.61,,,PtOEP,,1 mg/mL PtOEP,ITO/PEDOT:PSS/P3HT:PCBM:PtOEP/Al,conventional,,,PEDOT:PSS,PEDOT:PSS,,"1,2-dichlorobenzene",o-DCB,150.0,-5.01,-3.12,,-6.1,-3.7,
52512,10.1007/s00339-022-06343-w,10.1007/s00339-022-06343-w,P3HT,PCBM,P3HT,PCBM,CCCCCCc1ccsc1,CCCCC(=O)OCC1(C2=CC=CC=C2)C3=CC=CC4=CC=CC5=CC=CC6=CC=CC7=CC=CC1=C7C6=C5C4=C3,0.55,10.92,49.0,2.94,2.94294,0.0999999999999905,2.94,,1:1,PtOEP,,,ITO/PEDOT:PSS/P3HT:PCBM:PtOEP/Al,conventional,,,PEDOT:PSS,PEDOT:PSS,,"1,2-dichlorobenzene",o-DCB,150.0,-5.01,-3.12,,-6.1,-3.7,
52513,10.1007/s00339-022-06343-w,10.1007/s00339-022-06343-w,P3HT,PCBM,P3HT,PCBM,CCCCCCc1ccsc1,CCCCC(=O)OCC1(C2=CC=CC=C2)C3=CC=CC4=CC=CC5=CC=CC6=CC=CC7=CC=CC1=C7C6=C5C4=C3,0.54,5.96,47.0,1.51,1.512648,0.1753642384105949,1.51,,1:1,PtOEP,,,ITO/PEDOT:PSS/P3HT:PCBM:PtOEP/Al,conventional,,,PEDOT:PSS,PEDOT:PSS,,"1,2-dichlorobenzene",o-DCB,150.0,-5.01,-3.12,,-6.1,-3.7,
52514,10.1007/s00339-022-06343-w,10.1007/s00339-022-06343-w,P3HT,PCBM,P3HT,PCBM,CCCCCCc1ccsc1,CCCCC(=O)OCC1(C2=CC=CC=C2)C3=CC=CC4=CC=CC5=CC=CC6=CC=CC7=CC=CC1=C7C6=C5C4=C3,0.53,5.2,38.0,1.05,1.04728,0.2590476190476243,1.05,,1:1,PtOEP,,,ITO/PEDOT:PSS/P3HT:PCBM:PtOEP/Al,conventional,,,PEDOT:PSS,PEDOT:PSS,,"1,2-dichlorobenzene",o-DCB,150.0,-5.01,-3.12,,-6.1,-3.7,
52515,10.1007/s00339-022-06349-4,10.1007/s00339-022-06349-4,P3HT,PC60BM,P3HT,PCBM,CCCCCCc1ccsc1,CCCCC(=O)OCC1(C2=CC=CC=C2)C3=CC=CC4=CC=CC5=CC=CC6=CC=CC7=CC=CC1=C7C6=C5C4=C3,0.55,9.93,56.13,3.06,3.06553995,0.1810441176470648,2.99,3.06,1:1,,,,ITO/PEDOT:PSS:n/P3HT:PC60BM/Al,conventional,,,PEDOT:PSS:n,PEDOT:PSS,80.0,dichlorobenzene,,100.0,-5.01,-3.12,,-6.1,-3.7,
52516,10.1007/s00339-022-06349-4,10.1007/s00339-022-06349-4,P3HT,PC60BM,P3HT,PCBM,CCCCCCc1ccsc1,CCCCC(=O)OCC1(C2=CC=CC=C2)C3=CC=CC4=CC=CC5=CC=CC6=CC=CC7=CC=CC1=C7C6=C5C4=C3,0.52,10.51,58.72,3.23,3.20916544,0.6450328173374597,3.14,3.23,1:1,,,,ITO/PEDOT:PSS:n/P3HT:PC60BM/Al,conventional,,,PEDOT:PSS:n,PEDOT:PSS,80.0,dichlorobenzene,,100.0,-5.01,-3.12,,-6.1,-3.7,
52517,10.1007/s00339-022-06349-4,10.1007/s00339-022-06349-4,P3HT,PC60BM,P3HT,PCBM,CCCCCCc1ccsc1,CCCCC(=O)OCC1(C2=CC=CC=C2)C3=CC=CC4=CC=CC5=CC=CC6=CC=CC7=CC=CC1=C7C6=C5C4=C3,0.53,16.62,58.62,5.2,5.163601320000001,0.6999746153846071,5.05,5.2,1:1,,,,ITO/PEDOT:PSS:n/P3HT:PC60BM/Al,conventional,,,PEDOT:PSS:n,PEDOT:PSS,80.0,dichlorobenzene,,100.0,-5.01,-3.12,,-6.1,-3.7,
52518,10.1007/s00339-022-06349-4,10.1007/s00339-022-06349-4,P3HT,PC60BM,P3HT,PCBM,CCCCCCc1ccsc1,CCCCC(=O)OCC1(C2=CC=CC=C2)C3=CC=CC4=CC=CC5=CC=CC6=CC=CC7=CC=CC1=C7C6=C5C4=C3,0.53,12.24,56.09,3.66,3.638670480000001,0.5827737704917939,3.55,3.66,1:1,,,,ITO/PEDOT:PSS:n/P3HT:PC60BM/Al,conventional,,,PEDOT:PSS:n,PEDOT:PSS,80.0,dichlorobenzene,,100.0,-5.01,-3.12,,-6.1,-3.7,
52519,10.1007/s00339-023-06492-6,10.1007/s00339-023-06492-6,P3HT,PCBM,P3HT,PCBM,CCCCCCc1ccsc1,CCCCC(=O)OCC1(C2=CC=CC=C2)C3=CC=CC4=CC=CC5=CC=CC6=CC=CC7=CC=CC1=C7C6=C5C4=C3,0.61,8.6,65.0,3.4,3.4098999999999995,0.2911764705882228,3.4,3.4,1:0.75,,,,inverted,inverted,PEI,PEI,MoOX,MoO3,90.0,chlorobenzene,chlorobenzene,,-5.01,-3.12,,-6.1,-3.7,
52520,10.1007/s00339-023-06492-6,10.1007/s00339-023-06492-6,P3HT,PCBM,P3HT,PCBM,CCCCCCc1ccsc1,CCCCC(=O)OCC1(C2=CC=CC=C2)C3=CC=CC4=CC=CC5=CC=CC6=CC=CC7=CC=CC1=C7C6=C5C4=C3,0.61,8.5,65.0,3.3,3.37025,2.128787878787884,3.3,3.3,1:0.75,,,,inverted,inverted,PEI,PEI,MoOX,MoO3,90.0,chlorobenzene,chlorobenzene,,-5.01,-3.12,,-6.1,-3.7,
52521,10.1007/s00339-023-06492-6,10.1007/s00339-023-06492-6,P3HT,PCBM,P3HT,PCBM,CCCCCCc1ccsc1,CCCCC(=O)OCC1(C2=CC=CC=C2)C3=CC=CC4=CC=CC5=CC=CC6=CC=CC7=CC=CC1=C7C6=C5C4=C3,0.61,8.5,64.0,3.3,3.3184,0.5575757575757501,3.3,3.3,1:0.75,,,,inverted,inverted,PEI,PEI,MoOX,MoO3,90.0,chlorobenzene,chlorobenzene,,-5.01,-3.12,,-6.1,-3.7,
52522,10.1007/s00339-023-06492-6,10.1007/s00339-023-06492-6,P3HT,PCBM,P3HT,PCBM,CCCCCCc1ccsc1,CCCCC(=O)OCC1(C2=CC=CC=C2)C3=CC=CC4=CC=CC5=CC=CC6=CC=CC7=CC=CC1=C7C6=C5C4=C3,0.6,8.2,58.0,2.9,2.8536,1.6000000000000076,2.9,2.9,1:0.75,,,,inverted,inverted,PEI,PEI,MoOX,MoO3,175.0,chlorobenzene,chlorobenzene,135.0,-5.01,-3.12,,-6.1,-3.7,
52523,10.1007/s00339-023-06492-6,10.1007/s00339-023-06492-6,P3HT,PCBM,P3HT,PCBM,CCCCCCc1ccsc1,CCCCC(=O)OCC1(C2=CC=CC=C2)C3=CC=CC4=CC=CC5=CC=CC6=CC=CC7=CC=CC1=C7C6=C5C4=C3,0.6,8.2,59.0,2.9,2.902799999999999,0.0965517241379051,2.9,2.9,1:0.75,,,,inverted,inverted,PEI,PEI,MoOX,MoO3,175.0,chlorobenzene,chlorobenzene,,-5.01,-3.12,,-6.1,-3.7,
52524,10.1007/s00339-023-06492-6,10.1007/s00339-023-06492-6,P3HT,PCBM,P3HT,PCBM,CCCCCCc1ccsc1,CCCCC(=O)OCC1(C2=CC=CC=C2)C3=CC=CC4=CC=CC5=CC=CC6=CC=CC7=CC=CC1=C7C6=C5C4=C3,0.6,8.1,61.0,3.0,2.9646,1.1800000000000033,3.0,3.0,1:0.75,,,,inverted,inverted,PEI,PEI,MoOX,MoO3,175.0,chlorobenzene,chlorobenzene,135.0,-5.01,-3.12,,-6.1,-3.7,
52525,10.1007/s00339-023-06492-6,10.1007/s00339-023-06492-6,P3HT,PCBM,P3HT,PCBM,CCCCCCc1ccsc1,CCCCC(=O)OCC1(C2=CC=CC=C2)C3=CC=CC4=CC=CC5=CC=CC6=CC=CC7=CC=CC1=C7C6=C5C4=C3,0.58,6.5,44.0,1.6,1.6588,3.6749999999999976,1.6,1.6,1:0.75,,,,inverted,inverted,PEI,PEI,MoOX,MoO3,284.0,chlorobenzene,chlorobenzene,135.0,-5.01,-3.12,,-6.1,-3.7,
52526,10.1007/s00339-023-06492-6,10.1007/s00339-023-06492-6,P3HT,PCBM,P3HT,PCBM,CCCCCCc1ccsc1,CCCCC(=O)OCC1(C2=CC=CC=C2)C3=CC=CC4=CC=CC5=CC=CC6=CC=CC7=CC=CC1=C7C6=C5C4=C3,0.57,7.6,45.0,1.9,1.9494,2.600000000000006,1.9,1.9,1:0.75,,,,inverted,inverted,PEI,PEI,MoOX,MoO3,284.0,chlorobenzene,chlorobenzene,135.0,-5.01,-3.12,,-6.1,-3.7,
52527,10.1007/s00339-023-06492-6,10.1007/s00339-023-06492-6,P3HT,PCBM,P3HT,PCBM,CCCCCCc1ccsc1,CCCCC(=O)OCC1(C2=CC=CC=C2)C3=CC=CC4=CC=CC5=CC=CC6=CC=CC7=CC=CC1=C7C6=C5C4=C3,0.57,7.6,46.0,1.9,1.99272,4.879999999999996,1.9,1.9,1:0.75,,,,inverted,inverted,PEI,PEI,MoOX,MoO3,284.0,chlorobenzene,chlorobenzene,135.0,-5.01,-3.12,,-6.1,-3.7,
52528,10.1007/s00339-023-06492-6,10.1007/s00339-023-06492-6,P3HT,PCBM,P3HT,PCBM,CCCCCCc1ccsc1,CCCCC(=O)OCC1(C2=CC=CC=C2)C3=CC=CC4=CC=CC5=CC=CC6=CC=CC7=CC=CC1=C7C6=C5C4=C3,0.56,4.5,44.0,1.1,1.1088000000000002,0.8000000000000127,1.1,1.1,1:0.75,,,,inverted,inverted,PEI,PEI,MoOX,MoO3,394.0,chlorobenzene,chlorobenzene,135.0,-5.01,-3.12,,-6.1,-3.7,
52529,10.1007/s00339-023-06492-6,10.1007/s00339-023-06492-6,P3HT,PCBM,P3HT,PCBM,CCCCCCc1ccsc1,CCCCC(=O)OCC1(C2=CC=CC=C2)C3=CC=CC4=CC=CC5=CC=CC6=CC=CC7=CC=CC1=C7C6=C5C4=C3,0.56,5.3,46.0,1.4,1.3652799999999998,2.480000000000006,1.4,1.4,1:0.75,,,,inverted,inverted,PEI,PEI,MoOX,MoO3,394.0,chlorobenzene,chlorobenzene,135.0,-5.01,-3.12,,-6.1,-3.7,
52530,10.1007/s00339-023-06492-6,10.1007/s00339-023-06492-6,P3HT,PCBM,P3HT,PCBM,CCCCCCc1ccsc1,CCCCC(=O)OCC1(C2=CC=CC=C2)C3=CC=CC4=CC=CC5=CC=CC6=CC=CC7=CC=CC1=C7C6=C5C4=C3,0.56,5.3,45.0,1.3,1.3356,2.7384615384615443,1.3,1.3,1:0.75,,,,inverted,inverted,PEI,PEI,MoOX,MoO3,394.0,chlorobenzene,chlorobenzene,135.0,-5.01,-3.12,,-6.1,-3.7,
52531,10.1007/s00339-023-06533-0,10.1007/s00339-023-06533-0,PTB7-Th,PC71BM,PTB7-Th,PC71BM,CCCCC(CC)COC(=O)c1sc2csc(-c3cc4c(-c5ccc(CC(CC)CCCC)s5)c5sccc5c(-c5ccc(CC(CC)CCCC)s5)c4s3)c2c1F,COC(=O)CCCC1(c2ccccc2)C23c4c5ccc6c7cc8c9c%10c(cc%11cc%12c%13c%14c(cc%15c%16ccc-5c2c%16c2c5c%16c%17c(c(c46)c7c9c%17c4c%10c%11c%13c4c%16c%14c%152)C513)C%12)C8,0.75,14.99,65.0,7.31,7.307624999999999,0.0324897400820886,,,,"1,8-diiodooctane (DIO)",,,ITO/ZnO/PTB7-Th:PC71BM/MoO3/Ag,inverted,ZnO,ZnO,MoO3,MoO3,90.0,chlorobenzene,,,-5.21,-3.6,,-5.9,-3.9,
52532,10.1007/s00339-023-06533-0,10.1007/s00339-023-06533-0,PTB7-Th,PC71BM,PTB7-Th,PC71BM,CCCCC(CC)COC(=O)c1sc2csc(-c3cc4c(-c5ccc(CC(CC)CCCC)s5)c5sccc5c(-c5ccc(CC(CC)CCCC)s5)c4s3)c2c1F,COC(=O)CCCC1(c2ccccc2)C23c4c5ccc6c7cc8c9c%10c(cc%11cc%12c%13c%14c(cc%15c%16ccc-5c2c%16c2c5c%16c%17c(c(c46)c7c9c%17c4c%10c%11c%13c4c%16c%14c%152)C513)C%12)C8,0.77,16.44,63.0,7.99,7.975044,0.1871839799749655,,,,"1,8-diiodooctane (DIO)",,,ITO/ZnO/PTB7-Th:PC71BM/MoO3/Ag,inverted,ZnO,ZnO,MoO3,MoO3,103.0,chlorobenzene,,,-5.21,-3.6,,-5.9,-3.9,
52533,10.1007/s00339-023-06533-0,10.1007/s00339-023-06533-0,PTB7-Th,PC71BM,PTB7-Th,PC71BM,CCCCC(CC)COC(=O)c1sc2csc(-c3cc4c(-c5ccc(CC(CC)CCCC)s5)c5sccc5c(-c5ccc(CC(CC)CCCC)s5)c4s3)c2c1F,COC(=O)CCCC1(c2ccccc2)C23c4c5ccc6c7cc8c9c%10c(cc%11cc%12c%13c%14c(cc%15c%16ccc-5c2c%16c2c5c%16c%17c(c(c46)c7c9c%17c4c%10c%11c%13c4c%16c%14c%152)C513)C%12)C8,0.77,17.85,54.0,7.39,7.422030000000001,0.4334235453315502,,,,"1,8-diiodooctane (DIO)",,,ITO/ZnO/PTB7-Th:PC71BM/MoO3/Ag,inverted,ZnO,ZnO,MoO3,MoO3,112.0,chlorobenzene,,,-5.21,-3.6,,-5.9,-3.9,
52534,10.1007/s00339-023-06533-0,10.1007/s00339-023-06533-0,PTB7-Th,PC71BM,PTB7-Th,PC71BM,CCCCC(CC)COC(=O)c1sc2csc(-c3cc4c(-c5ccc(CC(CC)CCCC)s5)c5sccc5c(-c5ccc(CC(CC)CCCC)s5)c4s3)c2c1F,COC(=O)CCCC1(c2ccccc2)C23c4c5ccc6c7cc8c9c%10c(cc%11cc%12c%13c%14c(cc%15c%16ccc-5c2c%16c2c5c%16c%17c(c(c46)c7c9c%17c4c%10c%11c%13c4c%16c%14c%152)C513)C%12)C8,0.78,18.24,52.0,7.48,7.398143999999999,1.0943315508021527,,,,"1,8-diiodooctane (DIO)",,,ITO/ZnO/PTB7-Th:PC71BM/MoO3/Ag,inverted,ZnO,ZnO,MoO3,MoO3,125.0,chlorobenzene,,,-5.21,-3.6,,-5.9,-3.9,
52535,10.1007/s00339-023-06533-0,10.1007/s00339-023-06533-0,PTB7-Th,PC71BM,PTB7-Th,PC71BM,CCCCC(CC)COC(=O)c1sc2csc(-c3cc4c(-c5ccc(CC(CC)CCCC)s5)c5sccc5c(-c5ccc(CC(CC)CCCC)s5)c4s3)c2c1F,COC(=O)CCCC1(c2ccccc2)C23c4c5ccc6c7cc8c9c%10c(cc%11cc%12c%13c%14c(cc%15c%16ccc-5c2c%16c2c5c%16c%17c(c(c46)c7c9c%17c4c%10c%11c%13c4c%16c%14c%152)C513)C%12)C8,1.41,11.07,46.0,7.22,7.180001999999999,0.553988919667599,,,,,,,ITO/ZnO/PTB7-Th:PC71BM/MoO3/Au/ZnO/PTB7-Th:IEICO-4F/MoO3/Ag,inverted,ZnO,ZnO,MoO3,MoO3,90.0,,,,-5.21,-3.6,,-5.9,-3.9,
52536,10.1007/s00339-023-06533-0,10.1007/s00339-023-06533-0,PTB7-Th,PC71BM,PTB7-Th,PC71BM,CCCCC(CC)COC(=O)c1sc2csc(-c3cc4c(-c5ccc(CC(CC)CCCC)s5)c5sccc5c(-c5ccc(CC(CC)CCCC)s5)c4s3)c2c1F,COC(=O)CCCC1(c2ccccc2)C23c4c5ccc6c7cc8c9c%10c(cc%11cc%12c%13c%14c(cc%15c%16ccc-5c2c%16c2c5c%16c%17c(c(c46)c7c9c%17c4c%10c%11c%13c4c%16c%14c%152)C513)C%12)C8,1.43,13.0,53.0,9.9,9.8527,0.4777777777777767,,,,,,,ITO/ZnO/PTB7-Th:PC71BM/MoO3/Au/ZnO/PTB7-Th:IEICO-4F/MoO3/Ag,inverted,ZnO,ZnO,MoO3,MoO3,103.0,,,,-5.21,-3.6,,-5.9,-3.9,
52537,10.1007/s00339-023-06533-0,10.1007/s00339-023-06533-0,PTB7-Th,PC71BM,PTB7-Th,PC71BM,CCCCC(CC)COC(=O)c1sc2csc(-c3cc4c(-c5ccc(CC(CC)CCCC)s5)c5sccc5c(-c5ccc(CC(CC)CCCC)s5)c4s3)c2c1F,COC(=O)CCCC1(c2ccccc2)C23c4c5ccc6c7cc8c9c%10c(cc%11cc%12c%13c%14c(cc%15c%16ccc-5c2c%16c2c5c%16c%17c(c(c46)c7c9c%17c4c%10c%11c%13c4c%16c%14c%152)C513)C%12)C8,1.45,14.38,56.0,11.77,11.67656,0.7938827527612515,,,,,,,ITO/ZnO/PTB7-Th:PC71BM/MoO3/Au/ZnO/PTB7-Th:IEICO-4F/MoO3/Ag,inverted,ZnO,ZnO,MoO3,MoO3,112.0,,,,-5.21,-3.6,,-5.9,-3.9,
52538,10.1007/s00339-023-06533-0,10.1007/s00339-023-06533-0,PTB7-Th,PC71BM,PTB7-Th,PC71BM,CCCCC(CC)COC(=O)c1sc2csc(-c3cc4c(-c5ccc(CC(CC)CCCC)s5)c5sccc5c(-c5ccc(CC(CC)CCCC)s5)c4s3)c2c1F,COC(=O)CCCC1(c2ccccc2)C23c4c5ccc6c7cc8c9c%10c(cc%11cc%12c%13c%14c(cc%15c%16ccc-5c2c%16c2c5c%16c%17c(c(c46)c7c9c%17c4c%10c%11c%13c4c%16c%14c%152)C513)C%12)C8,1.45,14.23,54.0,11.29,11.14209,1.310097431355162,,,,,,,ITO/ZnO/PTB7-Th:PC71BM/MoO3/Au/ZnO/PTB7-Th:IEICO-4F/MoO3/Ag,inverted,ZnO,ZnO,MoO3,MoO3,125.0,,,,-5.21,-3.6,,-5.9,-3.9,
52608,10.1007/s00339-026-09467-5,10.1007/s00339-026-09467-5,PM6,IT-4F,PM6,IT-4F,CC1=CC(=CC(=C1)C2=C3C=CC(=C4C5=C(C=C(S5)/C=C\6/C(=O)C7=CC(=CC(=C7)F)C(=O)/C6=C\C8=CC(=C(S8)C9=CC(=CC(=C9)C)C(C)(C)C(=O)OC)C(C)(C)C(=O)OC)SC4=C3S2)C(C)(C)C(=O)OC)C(C)(C)C(=O)OC,CCCCCCc1ccc(C2(c3ccc(CCCCCC)cc3)c3cc4c(cc3-c3sc5cc(/C=C6\C(=O)c7cc(F)c(F)cc7C6=C(C#N)C#N)sc5c32)C(c2ccc(CCCCCC)cc2)(c2ccc(CCCCCC)cc2)c2c-4sc3cc(/C=C4\C(=O)c5cc(F)c(F)cc5C4=C(C#N)C#N)sc23)cc1,0.802,21.27,69.65,12.28,11.881273110000002,3.246961644951117,11.88,12.28,1:1:0,,,,ITO/ZnO/active layer/MoO3/Ag,inverted,ZnO,ZnO,MoO3,MoO3,,chlorobenzene,chlorobenzene,,-5.56,-3.65,,-5.66,-4.14,
52612,10.1007/s00339-026-09467-5,10.1007/s00339-026-09467-5,PM6,PC71BM,PM6,PC70BM,CC1=CC(=CC(=C1)C2=C3C=CC(=C4C5=C(C=C(S5)/C=C\6/C(=O)C7=CC(=CC(=C7)F)C(=O)/C6=C\C8=CC(=C(S8)C9=CC(=CC(=C9)C)C(C)(C)C(=O)OC)C(C)(C)C(=O)OC)SC4=C3S2)C(C)(C)C(=O)OC)C(C)(C)C(=O)OC,CCCCC(=O)OCC1(C2=CC=CC=C2)C3=CC=CC4=CC=CC5=CC=CC6=CC=C7C=CC=CC8=CC=CC1=C8C7=C6C5=C4C3,0.912,14.35,58.76,8.08,7.690038719999999,4.826253465346552,7.69,8.08,1:0:1,,,,ITO/ZnO/active layer/MoO3/Ag,inverted,ZnO,ZnO,MoO3,MoO3,,chlorobenzene,chlorobenzene,,-5.56,-3.65,,-6.1,-3.9,
52613,10.1007/s00396-022-05034-5,10.1007/s00396-022-05034-5,PTB7,PC71BM,PTB7,PC71BM,CCCCC(CC)COC(=O)c1sc2c(-c3cc4c(OCC(CC)CCCC)c5sccc5c(OCC(CC)CCCC)c4s3)scc2c1F,COC(=O)CCCC1(c2ccccc2)C23c4c5ccc6c7cc8c9c%10c(cc%11cc%12c%13c%14c(cc%15c%16ccc-5c2c%16c2c5c%16c%17c(c(c46)c7c9c%17c4c%10c%11c%13c4c%16c%14c%152)C513)C%12)C8,0.73,16.92,64.0,7.96,7.905024000000001,0.690653266331646,7.92,7.96,,,,,conventional,conventional,,,,,,chlorobenzene,chlorobenzene,,-5.19,-3.43,,-5.9,-3.9,
52614,10.1007/s00396-022-05034-5,10.1007/s00396-022-05034-5,PTB7,PC71BM,PTB7,PC71BM,CCCCC(CC)COC(=O)c1sc2c(-c3cc4c(OCC(CC)CCCC)c5sccc5c(OCC(CC)CCCC)c4s3)scc2c1F,COC(=O)CCCC1(c2ccccc2)C23c4c5ccc6c7cc8c9c%10c(cc%11cc%12c%13c%14c(cc%15c%16ccc-5c2c%16c2c5c%16c%17c(c(c46)c7c9c%17c4c%10c%11c%13c4c%16c%14c%152)C513)C%12)C8,0.73,17.06,67.0,8.34,8.344045999999999,0.0485131894484278,8.28,8.34,,,,,conventional,conventional,,,,,,chlorobenzene,chlorobenzene,100.0,-5.19,-3.43,,-5.9,-3.9,
52615,10.1007/s00396-022-05034-5,10.1007/s00396-022-05034-5,PTB7,PC71BM,PTB7,PC71BM,CCCCC(CC)COC(=O)c1sc2c(-c3cc4c(OCC(CC)CCCC)c5sccc5c(OCC(CC)CCCC)c4s3)scc2c1F,COC(=O)CCCC1(c2ccccc2)C23c4c5ccc6c7cc8c9c%10c(cc%11cc%12c%13c%14c(cc%15c%16ccc-5c2c%16c2c5c%16c%17c(c(c46)c7c9c%17c4c%10c%11c%13c4c%16c%14c%152)C513)C%12)C8,0.73,17.47,65.0,8.39,8.289515,1.197675804529211,8.31,8.39,,,,,conventional,conventional,,,,,,chlorobenzene,chlorobenzene,100.0,-5.19,-3.43,,-5.9,-3.9,
52616,10.1007/s00396-022-05034-5,10.1007/s00396-022-05034-5,PTB7,PC71BM,PTB7,PC71BM,CCCCC(CC)COC(=O)c1sc2c(-c3cc4c(OCC(CC)CCCC)c5sccc5c(OCC(CC)CCCC)c4s3)scc2c1F,COC(=O)CCCC1(c2ccccc2)C23c4c5ccc6c7cc8c9c%10c(cc%11cc%12c%13c%14c(cc%15c%16ccc-5c2c%16c2c5c%16c%17c(c(c46)c7c9c%17c4c%10c%11c%13c4c%16c%14c%152)C513)C%12)C8,0.72,18.32,66.0,8.68,8.705664,0.2956682027649862,8.54,8.68,,,,,conventional,conventional,,,,,,chlorobenzene,chlorobenzene,100.0,-5.19,-3.43,,-5.9,-3.9,
52617,10.1007/s00396-022-05034-5,10.1007/s00396-022-05034-5,PTB7,PC71BM,PTB7,PC71BM,CCCCC(CC)COC(=O)c1sc2c(-c3cc4c(OCC(CC)CCCC)c5sccc5c(OCC(CC)CCCC)c4s3)scc2c1F,COC(=O)CCCC1(c2ccccc2)C23c4c5ccc6c7cc8c9c%10c(cc%11cc%12c%13c%14c(cc%15c%16ccc-5c2c%16c2c5c%16c%17c(c(c46)c7c9c%17c4c%10c%11c%13c4c%16c%14c%152)C513)C%12)C8,0.73,18.33,67.0,8.86,8.965202999999999,1.1873927765236965,8.8,8.86,,,,,conventional,conventional,,,,,,chlorobenzene,chlorobenzene,100.0,-5.19,-3.43,,-5.9,-3.9,
52618,10.1007/s00542-019-04687-7,10.1007/s00542-019-04687-7,PTB7,PC71BM,PTB7,PC71BM,CCCCC(CC)COC(=O)c1sc2c(-c3cc4c(OCC(CC)CCCC)c5sccc5c(OCC(CC)CCCC)c4s3)scc2c1F,COC(=O)CCCC1(c2ccccc2)C23c4c5ccc6c7cc8c9c%10c(cc%11cc%12c%13c%14c(cc%15c%16ccc-5c2c%16c2c5c%16c%17c(c(c46)c7c9c%17c4c%10c%11c%13c4c%16c%14c%152)C513)C%12)C8,0.74,14.7,63.0,6.9,6.85314,0.6791304347826168,,,1:1.5,DIO,,3 vol%,ITO/ZnO/active layer/MoO3/Al,inverted,ZnO,ZnO,MoO3,MoO3,,chlorobenzene,chlorobenzene,80.0,-5.19,-3.43,,-5.9,-3.9,
52619,10.1007/s00542-019-04687-7,10.1007/s00542-019-04687-7,PTB7,PC71BM,PTB7,PC71BM,CCCCC(CC)COC(=O)c1sc2c(-c3cc4c(OCC(CC)CCCC)c5sccc5c(OCC(CC)CCCC)c4s3)scc2c1F,COC(=O)CCCC1(c2ccccc2)C23c4c5ccc6c7cc8c9c%10c(cc%11cc%12c%13c%14c(cc%15c%16ccc-5c2c%16c2c5c%16c%17c(c(c46)c7c9c%17c4c%10c%11c%13c4c%16c%14c%152)C513)C%12)C8,0.67,11.2,52.0,3.96,3.90208,1.4626262626262674,,,1:1.5,DIO,,3 vol%,ITO/ZnO/active layer/MoO3/Al,inverted,ZnO,ZnO,MoO3,MoO3,,chlorobenzene,chlorobenzene,80.0,-5.19,-3.43,,-5.9,-3.9,
52620,10.1007/s00542-019-04687-7,10.1007/s00542-019-04687-7,PTB7,PC71BM,PTB7,PC71BM,CCCCC(CC)COC(=O)c1sc2c(-c3cc4c(OCC(CC)CCCC)c5sccc5c(OCC(CC)CCCC)c4s3)scc2c1F,COC(=O)CCCC1(c2ccccc2)C23c4c5ccc6c7cc8c9c%10c(cc%11cc%12c%13c%14c(cc%15c%16ccc-5c2c%16c2c5c%16c%17c(c(c46)c7c9c%17c4c%10c%11c%13c4c%16c%14c%152)C513)C%12)C8,0.46,9.2,36.0,1.6,1.52352,4.780000000000007,,,1:1.5,DIO,,3 vol%,ITO/ZnO/active layer/MoO3/Al,inverted,ZnO,ZnO,MoO3,MoO3,,chlorobenzene,chlorobenzene,80.0,-5.19,-3.43,,-5.9,-3.9,
52621,10.1007/s00706-022-02956-2,10.1007/s00706-022-02956-2,PBDB-T,PMI-[C-OEG],PBDB-T,PMI-[C-OEG],CCCCC(CC)Cc1ccc(-c2c3cc(-c4ccc(-c5sc(-c6cccs6)c6c5C(=O)c5c(CC(CC)CCCC)sc(CC(CC)CCCC)c5C6=O)s4)sc3c(-c3ccc(CC(CC)CCCC)s3)c3ccsc23)s1,,1.09,7.82,44.0,3.71,3.7504720000000007,1.0908894878706397,3.71,,1:1,,,,inverted,inverted,ZnO,ZnO,MoOx,MoO3,,,,210.0,-5.33,-3.48,,,,
52622,10.1007/s00706-022-02956-2,10.1007/s00706-022-02956-2,PBDB-T,PMI-[C-OEG],PBDB-T,PMI-[C-OEG],CCCCC(CC)Cc1ccc(-c2c3cc(-c4ccc(-c5sc(-c6cccs6)c6c5C(=O)c5c(CC(CC)CCCC)sc(CC(CC)CCCC)c5C6=O)s4)sc3c(-c3ccc(CC(CC)CCCC)s3)c3ccsc23)s1,,0.92,6.37,43.0,2.53,2.519972,0.3963636363636246,2.53,,1:1,,,,inverted,inverted,ZnO,ZnO,MoOx,MoO3,,,,,-5.33,-3.48,,,,
52623,10.1007/s00706-022-02956-2,10.1007/s00706-022-02956-2,PBDB-T,PMI-[F-OEG],PBDB-T,PMI-[F-OEG],CCCCC(CC)Cc1ccc(-c2c3cc(-c4ccc(-c5sc(-c6cccs6)c6c5C(=O)c5c(CC(CC)CCCC)sc(CC(CC)CCCC)c5C6=O)s4)sc3c(-c3ccc(CC(CC)CCCC)s3)c3ccsc23)s1,,0.98,3.09,36.0,1.09,1.090152,0.0139449541284339,1.09,,1:1,,,,inverted,inverted,ZnO,ZnO,MoOx,MoO3,,,,170.0,-5.33,-3.48,,,,
52624,10.1007/s00706-022-02956-2,10.1007/s00706-022-02956-2,PBDB-T,PMI-[F-OEG],PBDB-T,PMI-[F-OEG],CCCCC(CC)Cc1ccc(-c2c3cc(-c4ccc(-c5sc(-c6cccs6)c6c5C(=O)c5c(CC(CC)CCCC)sc(CC(CC)CCCC)c5C6=O)s4)sc3c(-c3ccc(CC(CC)CCCC)s3)c3ccsc23)s1,,0.87,3.76,37.0,1.21,1.210344,0.0284297520661074,1.21,,1:1,,,,inverted,inverted,ZnO,ZnO,MoOx,MoO3,,,,,-5.33,-3.48,,,,
52625,10.1007/s00894-023-05729-8,10.1007/s00894-023-05729-8,C1,PCBM,C1,PCBM,CCCCCCCCCCC(CCCCCCCC)CN1C(=O)C2=C(c3cc4sc(-c5cccs5)cc4s3)N(CC(CCCCCCCC)CCCCCCCCCC)C(=O)C2=C1c1cc2sccc2s1,CCCCC(=O)OCC1(C2=CC=CC=C2)C3=CC=CC4=CC=CC5=CC=CC6=CC=CC7=CC=CC1=C7C6=C5C4=C3,0.75,18.54,61.9,8.7,8.607194999999999,1.0667241379310377,,,,,,,Al/Ci-PCBM/ITO,bulk heterojunction,,,,,100.0,,,,,,,-6.1,-3.7,
52626,10.1007/s00894-023-05729-8,10.1007/s00894-023-05729-8,C1,PCBM,C1,PCBM,CCCCCCCCCCC(CCCCCCCC)CN1C(=O)C2=C(c3cc4sc(-c5cccs5)cc4s3)N(CC(CCCCCCCC)CCCCCCCCCC)C(=O)C2=C1c1cc2sccc2s1,CCCCC(=O)OCC1(C2=CC=CC=C2)C3=CC=CC4=CC=CC5=CC=CC6=CC=CC7=CC=CC1=C7C6=C5C4=C3,1.256,21.86,45.3,14.53,12.43764048,14.400271988988292,,,,,,,Al/Ci-PCBM/ITO,BHJ,,,PEDOT,PEDOT:PSS,100.0,,,,,,,-6.1,-3.7,
52627,10.1007/s00894-023-05729-8,10.1007/s00894-023-05729-8,C1,PCBM,C3,PCBM,CCCCCCCCCCC(CCCCCCCC)CCN1C(=O)C2=C(c3cc4sc(-c5cccs5)cc4s3)N(CCC(CCCCCCCC)CCCCCCCCCC)C(=O)C2=C1c1cc2sccc2s1,CCCCC(=O)OCC1(C2=CC=CC=C2)C3=CC=CC4=CC=CC5=CC=CC6=CC=CC7=CC=CC1=C7C6=C5C4=C3,1.38,20.72,62.2,17.78,17.785219199999997,0.0293543307086363,,,,,,,Al/Ci-PCBM/ITO,BHJ,ZnO,ZnO,,,100.0,,,,,,,-6.1,-3.7,
52628,10.1007/s00894-023-05729-8,10.1007/s00894-023-05729-8,C2,PCBM,C1,PCBM,CCCCCCCCCCC(CCCCCCCC)CN1C(=O)C2=C(c3cc4sc(-c5cccs5)cc4s3)N(CC(CCCCCCCC)CCCCCCCCCC)C(=O)C2=C1c1cc2sccc2s1,CCCCC(=O)OCC1(C2=CC=CC=C2)C3=CC=CC4=CC=CC5=CC=CC6=CC=CC7=CC=CC1=C7C6=C5C4=C3,0.74,23.79,66.5,11.7,11.707059,0.0603333333333327,,,,,,,Al/Ci-PCBM/ITO,bulk heterojunction,,,,,100.0,,,,,,,-6.1,-3.7,
52629,10.1007/s00894-023-05729-8,10.1007/s00894-023-05729-8,C1,PCBM,C1,PCBM,CCCCCCCCCCC(CCCCCCCC)CN1C(=O)C2=C(c3cc4sc(-c5cccs5)cc4s3)N(CC(CCCCCCCC)CCCCCCCCCC)C(=O)C2=C1c1cc2sccc2s1,CCCCC(=O)OCC1(C2=CC=CC=C2)C3=CC=CC4=CC=CC5=CC=CC6=CC=CC7=CC=CC1=C7C6=C5C4=C3,1.221,19.35,64.8,15.31,15.3098748,0.0008177661659121,,,,,,,Al/Ci-PCBM/ITO,BHJ,,,PEDOT,PEDOT:PSS,100.0,,,,,,,-6.1,-3.7,
52630,10.1007/s00894-023-05729-8,10.1007/s00894-023-05729-8,C2,PCBM,C2,PCBM,,CCCCC(=O)OCC1(C2=CC=CC=C2)C3=CC=CC4=CC=CC5=CC=CC6=CC=CC7=CC=CC1=C7C6=C5C4=C3,1.34,19.63,69.8,18.47,18.3603316,0.593765024363835,,,,,,,Al/Ci-PCBM/ITO,BHJ,ZnO,ZnO,,,100.0,,,,,,,-6.1,-3.7,
52631,10.1007/s00894-023-05729-8,10.1007/s00894-023-05729-8,C3,PCBM,C1,PCBM,CCCCCCCCCCC(CCCCCCCC)CN1C(=O)C2=C(c3cc4sc(-c5cccs5)cc4s3)N(CC(CCCCCCCC)CCCCCCCCCC)C(=O)C2=C1c1cc2sccc2s1,CCCCC(=O)OCC1(C2=CC=CC=C2)C3=CC=CC4=CC=CC5=CC=CC6=CC=CC7=CC=CC1=C7C6=C5C4=C3,1.004,11.41,71.0,8.13,8.1335044,0.0431045510454963,,,,,,,Al/Ci-PCBM/ITO,BHJ,,,,,100.0,,,,,,,-6.1,-3.7,
52632,10.1007/s00894-023-05729-8,10.1007/s00894-023-05729-8,C1,PCBM,C1,PCBM,CCCCCCCCCCC(CCCCCCCC)CN1C(=O)C2=C(c3cc4sc(-c5cccs5)cc4s3)N(CC(CCCCCCCC)CCCCCCCCCC)C(=O)C2=C1c1cc2sccc2s1,CCCCC(=O)OCC1(C2=CC=CC=C2)C3=CC=CC4=CC=CC5=CC=CC6=CC=CC7=CC=CC1=C7C6=C5C4=C3,1.311,22.56,46.9,13.87,13.871219039999998,0.0087890410958812,,,,,,,Al/Ci-PCBM/ITO,BHJ,,,PEDOT,PEDOT:PSS,100.0,,,,,,,-6.1,-3.7,
52633,10.1007/s00894-023-05729-8,10.1007/s00894-023-05729-8,C3,PCBM,C3,PCBM,CCCCCCCCCCC(CCCCCCCC)CCN1C(=O)C2=C(c3cc4sc(-c5cccs5)cc4s3)N(CCC(CCCCCCCC)CCCCCCCCCC)C(=O)C2=C1c1cc2sccc2s1,CCCCC(=O)OCC1(C2=CC=CC=C2)C3=CC=CC4=CC=CC5=CC=CC6=CC=CC7=CC=CC1=C7C6=C5C4=C3,1.38,20.81,61.6,17.73,17.690164799999998,0.2246768189509441,,,,,,,Al/Ci-PCBM/ITO,BHJ,ZnO,ZnO,,,100.0,,,,,,,-6.1,-3.7,
52634,10.1007/s00894-023-05729-8,10.1007/s00894-023-05729-8,C4,PCBM,C1,PCBM,CCCCCCCCCCC(CCCCCCCC)CN1C(=O)C2=C(c3cc4sc(-c5cccs5)cc4s3)N(CC(CCCCCCCC)CCCCCCCCCC)C(=O)C2=C1c1cc2sccc2s1,CCCCC(=O)OCC1(C2=CC=CC=C2)C3=CC=CC4=CC=CC5=CC=CC6=CC=CC7=CC=CC1=C7C6=C5C4=C3,0.985,10.26,74.4,7.52,7.518938400000001,0.0141170212765824,,,,,,,Al/Ci-PCBM/ITO,bulk heterojunction,,,,,100.0,,,,,,,-6.1,-3.7,
52635,10.1007/s00894-023-05729-8,10.1007/s00894-023-05729-8,C1,PCBM,C1,PCBM,CCCCCCCCCCC(CCCCCCCC)CN1C(=O)C2=C(c3cc4sc(-c5cccs5)cc4s3)N(CC(CCCCCCCC)CCCCCCCCCC)C(=O)C2=C1c1cc2sccc2s1,CCCCC(=O)OCC1(C2=CC=CC=C2)C3=CC=CC4=CC=CC5=CC=CC6=CC=CC7=CC=CC1=C7C6=C5C4=C3,1.446,21.972,43.2,13.72,13.725293184000002,0.0385800583090452,,,,,,,Al/Ci-PCBM/ITO,BHJ,,,PEDOT,PEDOT:PSS,100.0,,,,,,,-6.1,-3.7,
52636,10.1007/s00894-023-05729-8,10.1007/s00894-023-05729-8,C1,PCBM,C1,PCBM,CCCCCCCCCCC(CCCCCCCC)CN1C(=O)C2=C(c3cc4sc(-c5cccs5)cc4s3)N(CC(CCCCCCCC)CCCCCCCCCC)C(=O)C2=C1c1cc2sccc2s1,CCCCC(=O)OCC1(C2=CC=CC=C2)C3=CC=CC4=CC=CC5=CC=CC6=CC=CC7=CC=CC1=C7C6=C5C4=C3,1.59,22.16,44.8,15.82,15.7850112,0.2211681415929248,,,,,,,Al/Ci-PCBM/ITO,BHJ,ZnO,ZnO,,,100.0,,,,,,,-6.1,-3.7,
52637,10.1007/s00894-023-05729-8,10.1007/s00894-023-05729-8,C5,PCBM,C1,PCBM,CCCCCCCCCCC(CCCCCCCC)CN1C(=O)C2=C(c3cc4sc(-c5cccs5)cc4s3)N(CC(CCCCCCCC)CCCCCCCCCC)C(=O)C2=C1c1cc2sccc2s1,CCCCC(=O)OCC1(C2=CC=CC=C2)C3=CC=CC4=CC=CC5=CC=CC6=CC=CC7=CC=CC1=C7C6=C5C4=C3,0.9,10.38,76.0,7.11,7.099920000000001,0.141772151898726,,,,,,,Al/Ci-PCBM/ITO,bulk heterojunction,,,,,100.0,,,,,,,-6.1,-3.7,
52638,10.1007/s00894-023-05729-8,10.1007/s00894-023-05729-8,C1,PCBM,C1,PCBM,CCCCCCCCCCC(CCCCCCCC)CN1C(=O)C2=C(c3cc4sc(-c5cccs5)cc4s3)N(CC(CCCCCCCC)CCCCCCCCCC)C(=O)C2=C1c1cc2sccc2s1,CCCCC(=O)OCC1(C2=CC=CC=C2)C3=CC=CC4=CC=CC5=CC=CC6=CC=CC7=CC=CC1=C7C6=C5C4=C3,1.328,21.385,43.9,12.47,12.467283920000002,0.0217809141940578,,,,,,,Al/Ci-PCBM/ITO,BHJ,,,PEDOT,PEDOT:PSS,100.0,,,,,,,-6.1,-3.7,
52639,10.1007/s00894-023-05729-8,10.1007/s00894-023-05729-8,C1,PCBM,C1,PCBM,CCCCCCCCCCC(CCCCCCCC)CN1C(=O)C2=C(c3cc4sc(-c5cccs5)cc4s3)N(CC(CCCCCCCC)CCCCCCCCCC)C(=O)C2=C1c1cc2sccc2s1,CCCCC(=O)OCC1(C2=CC=CC=C2)C3=CC=CC4=CC=CC5=CC=CC6=CC=CC7=CC=CC1=C7C6=C5C4=C3,1.54,21.6,44.8,14.94,14.902272,0.2525301204819246,,,,,,,Al/Ci-PCBM/ITO,BHJ,ZnO,ZnO,,,100.0,,,,,,,-6.1,-3.7,
52640,10.1007/s00894-023-05729-8,10.1007/s00894-023-05729-8,C6,PCBM,C1,PCBM,CCCCCCCCCCC(CCCCCCCC)CN1C(=O)C2=C(c3cc4sc(-c5cccs5)cc4s3)N(CC(CCCCCCCC)CCCCCCCCCC)C(=O)C2=C1c1cc2sccc2s1,CCCCC(=O)OCC1(C2=CC=CC=C2)C3=CC=CC4=CC=CC5=CC=CC6=CC=CC7=CC=CC1=C7C6=C5C4=C3,1.03,10.24,72.5,7.65,7.64672,0.0428758169934662,,,,,,,Al/Ci-PCBM/ITO,BHJ,,,,,100.0,,,,,,,-6.1,-3.7,
52641,10.1007/s00894-023-05729-8,10.1007/s00894-023-05729-8,C1,PCBM,C1,PCBM,CCCCCCCCCCC(CCCCCCCC)CN1C(=O)C2=C(c3cc4sc(-c5cccs5)cc4s3)N(CC(CCCCCCCC)CCCCCCCCCC)C(=O)C2=C1c1cc2sccc2s1,CCCCC(=O)OCC1(C2=CC=CC=C2)C3=CC=CC4=CC=CC5=CC=CC6=CC=CC7=CC=CC1=C7C6=C5C4=C3,1.385,21.393,43.9,12.91,13.007264895,0.7534073973663853,,,,,,,Al/Ci-PCBM/ITO,BHJ,,,PEDOT,PEDOT:PSS,100.0,,,,,,,-6.1,-3.7,
52642,10.1007/s00894-023-05729-8,10.1007/s00894-023-05729-8,C1,PCBM,C1,PCBM,CCCCCCCCCCC(CCCCCCCC)CN1C(=O)C2=C(c3cc4sc(-c5cccs5)cc4s3)N(CC(CCCCCCCC)CCCCCCCCCC)C(=O)C2=C1c1cc2sccc2s1,CCCCC(=O)OCC1(C2=CC=CC=C2)C3=CC=CC4=CC=CC5=CC=CC6=CC=CC7=CC=CC1=C7C6=C5C4=C3,1.53,21.59,44.6,14.76,14.732584199999998,0.1857439024390363,,,,,,,Al/Ci-PCBM/ITO,BHJ,ZnO,ZnO,,,100.0,,,,,,,-6.1,-3.7,
52671,10.1007/s10825-020-01494-6,10.1007/s10825-020-01494-6,PTB7-Th,DC-IDT2Tz,PTB7-Th,DC-IDT2Tz,CCCCC(CC)COC(=O)c1sc2csc(-c3cc4c(-c5ccc(CC(CC)CCCC)s5)c5sccc5c(-c5ccc(CC(CC)CCCC)s5)c4s3)c2c1F,,0.82,10.81,65.54,5.81,5.809596680000001,0.0069418244405926,,,,,,,,,,,,,,,,,-5.21,-3.6,,,,
52672,10.1007/s10825-020-01494-6,10.1007/s10825-020-01494-6,PTB7-Th,RD-IDT2Tz,PTB7-Th,RD-IDT2Tz,CCCCC(CC)COC(=O)c1sc2csc(-c3cc4c(-c5ccc(CC(CC)CCCC)s5)c5sccc5c(-c5ccc(CC(CC)CCCC)s5)c4s3)c2c1F,,1.02,0.13,22.02,0.03,0.0291985199999999,2.6716000000000126,,,,,,,,,,,,,,,,,-5.21,-3.6,,,,
52673,10.1007/s10825-021-01843-z,10.1007/s10825-021-01843-z,P3HT,PCBM,P3HT,PCBM,CCCCCCc1ccsc1,CCCCC(=O)OCC1(C2=CC=CC=C2)C3=CC=CC4=CC=CC5=CC=CC6=CC=CC7=CC=CC1=C7C6=C5C4=C3,0.78,11.94,55.29,3.82,5.14926828,34.7975989528796,,,,,,,Glass/ITO/PEDOT:PSS/P3HT:PC60BM/LiF/Al,conventional,LiF,LiF,PEDOT:PSS,PEDOT:PSS,,,,,-5.01,-3.12,,-6.1,-3.7,
52674,10.1007/s10825-021-01843-z,10.1007/s10825-021-01843-z,P3HT,PCBM,P3HT,PCBM,CCCCCCc1ccsc1,CCCCC(=O)OCC1(C2=CC=CC=C2)C3=CC=CC4=CC=CC5=CC=CC6=CC=CC7=CC=CC1=C7C6=C5C4=C3,0.73,11.81,54.97,3.53,4.73912861,34.25293512747876,,,,,,,Glass/ITO/PEDOT:PSS/P3HT:PC60BM/LiF/Al,conventional,LiF,LiF,PEDOT:PSS,PEDOT:PSS,,,,,-5.01,-3.12,,-6.1,-3.7,
52675,10.1007/s10825-021-01843-z,10.1007/s10825-021-01843-z,P3HT,PCBM,P3HT,PCBM,CCCCCCc1ccsc1,CCCCC(=O)OCC1(C2=CC=CC=C2)C3=CC=CC4=CC=CC5=CC=CC6=CC=CC7=CC=CC1=C7C6=C5C4=C3,0.72,11.78,54.79,3.45,4.647068639999999,34.69764173913039,,,,,,,Glass/ITO/PEDOT:PSS/P3HT:PC60BM/LiF/Al,conventional,LiF,LiF,PEDOT:PSS,PEDOT:PSS,,,,,-5.01,-3.12,,-6.1,-3.7,
52676,10.1007/s10825-021-01843-z,10.1007/s10825-021-01843-z,P3HT,PCBM,P3HT,PCBM,CCCCCCc1ccsc1,CCCCC(=O)OCC1(C2=CC=CC=C2)C3=CC=CC4=CC=CC5=CC=CC6=CC=CC7=CC=CC1=C7C6=C5C4=C3,0.67,11.63,54.44,3.16,4.242019240000001,34.24111518987345,,,,,,,Glass/ITO/PEDOT:PSS/P3HT:PCBM/LiF/Al,conventional,LiF,LiF,PEDOT:PSS,PEDOT:PSS,100.0,,,,-5.01,-3.12,,-6.1,-3.7,
52677,10.1007/s10825-021-01843-z,10.1007/s10825-021-01843-z,P3HT,PCBM,P3HT,PCBM,CCCCCCc1ccsc1,CCCCC(=O)OCC1(C2=CC=CC=C2)C3=CC=CC4=CC=CC5=CC=CC6=CC=CC7=CC=CC1=C7C6=C5C4=C3,0.66,11.59,54.37,3.09,4.15897878,34.59478252427185,,,,,,,Glass/ITO/PEDOT:PSS/P3HT:PCBM/LiF/Al,conventional,LiF,LiF,PEDOT:PSS,PEDOT:PSS,100.0,,,,-5.01,-3.12,,-6.1,-3.7,
52678,10.1007/s10825-021-01843-z,10.1007/s10825-021-01843-z,P3HT,PCBM,P3HT,PCBM,CCCCCCc1ccsc1,CCCCC(=O)OCC1(C2=CC=CC=C2)C3=CC=CC4=CC=CC5=CC=CC6=CC=CC7=CC=CC1=C7C6=C5C4=C3,0.61,11.43,53.98,2.81,3.76364754,33.93763487544482,,,,,,,Glass/ITO/PEDOT:PSS/P3HT:PCBM/LiF/Al,conventional,LiF,LiF,PEDOT:PSS,PEDOT:PSS,100.0,,,,-5.01,-3.12,,-6.1,-3.7,
52679,10.1007/s10825-021-01843-z,10.1007/s10825-021-01843-z,P3HT,PCBM,P3HT,PCBM,CCCCCCc1ccsc1,CCCCC(=O)OCC1(C2=CC=CC=C2)C3=CC=CC4=CC=CC5=CC=CC6=CC=CC7=CC=CC1=C7C6=C5C4=C3,0.55,7.48,49.16,2.02,2.0224424,0.1209108910891122,,,,,,,Glass/ITO/PEDOT:PSS/P3HT:PCBM/LiF/Al,conventional,LiF,LiF,PEDOT:PSS,PEDOT:PSS,100.0,,,,-5.01,-3.12,,-6.1,-3.7,
52702,10.1007/s10853-020-04568-9,10.1007/s10853-020-04568-9,Pentacene,C60,Pentacene,C60,c1ccc2cc3cc4cc5ccccc5cc4cc3cc2c1,c12c3c4c5c1c1c6c7c2c2c8c3c3c9c4c4c%10c5c5c1c1c6c6c%11c7c2c2c7c8c3c3c8c9c4c4c9c%10c5c5c1c1c6c6c%11c2c2c7c3c3c8c4c4c9c5c1c1c6c2c3c41,0.43,7.96,58.0,1.98,1.985224,0.2638383838383897,,,60:40,,,,ITO/MoO3/Pentacene/C60/Alq3/Al,,,,MoO3,MoO3,,,,,,,,,,
52703,10.1007/s10853-020-04568-9,10.1007/s10853-020-04568-9,AlPcCl,C60,AlPcCl,C60,[Cl][Al]1[n]2c3c4ccccc4c2N=C2N=C(N=c4c5ccccc5c([n]41)=NC1=NC(=N3)c3ccccc31)c1ccccc12,c12c3c4c5c1c1c6c7c2c2c8c3c3c9c4c4c%10c5c5c1c1c6c6c%11c7c2c2c7c8c3c3c8c9c4c4c9c%10c5c5c1c1c6c6c%11c2c2c7c3c3c8c4c4c9c5c1c1c6c2c3c41,0.7,5.59,52.0,2.04,2.03476,0.2568627450980457,,,26:40,,,,ITO/MoO3/CuI/AlPcCl/C60/Alq3/Al,,,,MoO3/CuI,MoO3/CuI,,,,,,,,,,
52704,10.1007/s10853-020-04568-9,10.1007/s10853-020-04568-9,SubPc,C60,SubPc,C60,ClB1n2c3c4ccccc4c2N=c2c4ccccc4c(n21)=NC1=NC(=N3)c2ccccc21,c12c3c4c5c1c1c6c7c2c2c8c3c3c9c4c4c%10c5c5c1c1c6c6c%11c7c2c2c7c8c3c3c8c9c4c4c9c%10c5c5c1c1c6c6c%11c2c2c7c3c3c8c4c4c9c5c1c1c6c2c3c41,1.0,5.33,49.0,2.63,2.6117000000000004,0.6958174904942791,,,,,,,ITO/MoO3/CuI/SubPc/C60/Alq3/Al,,,,MoO3/CuI,MoO3/CuI,,,,,,,,,,
52705,10.1007/s10853-020-04568-9,10.1007/s10853-020-04568-9,Pentacene,AlPcCl,Pentacene,AlPcCl,c1ccc2cc3cc4cc5ccccc5cc4cc3cc2c1,[Cl][Al]1[n]2c3c4ccccc4c2N=C2N=C(N=c4c5ccccc5c([n]41)=NC1=NC(=N3)c3ccccc31)c1ccccc12,0.39,8.45,48.0,1.6,1.5818399999999997,1.1350000000000249,,,60:20,,,,ITO/MoO3/Pentacene/AlPcCl/Alq3/Al,,,,MoO3,MoO3,,,,,,,,,,
52706,10.1007/s10853-020-04568-9,10.1007/s10853-020-04568-9,Pentacene,SubPc,Pentacene,SubPc,c1ccc2cc3cc4cc5ccccc5cc4cc3cc2c1,ClB1n2c3c4ccccc4c2N=c2c4ccccc4c(n21)=NC1=NC(=N3)c2ccccc21,0.23,1.61,41.0,0.15,0.151823,1.215333333333346,,,60:15,,,,ITO/MoO3/Pentacene/SubPc/Alq3/Al,,,,MoO3,MoO3,,,,,,,,,,
52709,10.1007/s10853-020-04568-9,10.1007/s10853-020-04568-9,M8-1,C60,M8-1,C60,CCCCCCC(CCCC)COc1c2oc3c4sc(/C=C5\C(=O)c6cc(F)c(F)cc6C5=C(C#N)C#N)cc4n(CC(CCCC)CCCCCC)c3c2c(OCC(CCCC)CCCCCC)c2sc3c4c(n(CC(CCCC)CCCCCC)c3c12)[SH](/C=C1/C(=O)c2cc(F)c(F)cc2C1=C(C#N)C#N)C=C4,c12c3c4c5c1c1c6c7c2c2c8c3c3c9c4c4c%10c5c5c1c1c6c6c%11c7c2c2c7c8c3c3c8c9c4c4c9c%10c5c5c1c1c6c6c%11c2c2c7c3c3c8c4c4c9c5c1c1c6c2c3c41,0.7,3.46,35.0,0.85,0.8477,0.2705882352941139,,,12:40,,,,ITO/MoO3/CuI/M8-1/C60/Alq3/Al,,,,MoO3/CuI,MoO3/CuI,12.0,,,,,,,,,
52711,10.1007/s10853-020-04568-9,10.1007/s10853-020-04568-9,M8-1,SubPc,M8-1,SubPc,CCCCCCC(CCCC)COc1c2oc3c4sc(/C=C5\C(=O)c6cc(F)c(F)cc6C5=C(C#N)C#N)cc4n(CC(CCCC)CCCCCC)c3c2c(OCC(CCCC)CCCCCC)c2sc3c4c(n(CC(CCCC)CCCCCC)c3c12)[SH](/C=C1/C(=O)c2cc(F)c(F)cc2C1=C(C#N)C#N)C=C4,ClB1n2c3c4ccccc4c2N=c2c4ccccc4c(n21)=NC1=NC(=N3)c2ccccc21,1.12,1.01,26.0,0.3,0.294112,1.9626666666666497,,,9:15,,,,ITO/MoO3/CuI/M8-1/SubPc/Alq3/Al,,,,MoO3/CuI,MoO3/CuI,9.0,,,,,,,,,
52713,10.1007/s10853-020-04568-9,10.1007/s10853-020-04568-9,5 T,C60,5 T,C60,,c12c3c4c5c1c1c6c7c2c2c8c3c3c9c4c4c%10c5c5c1c1c6c6c%11c7c2c2c7c8c3c3c8c9c4c4c9c%10c5c5c1c1c6c6c%11c2c2c7c3c3c8c4c4c9c5c1c1c6c2c3c41,0.4,3.64,56.0,0.81,0.8153600000000002,0.661728395061746,,,70:40,,,,ITO/MoO3/CuI/5T/C60/Alq3/Al,,,,MoO3/CuI,MoO3/CuI,70.0,,,,,,,,,
52714,10.1007/s10853-020-04568-9,10.1007/s10853-020-04568-9,5 T,SubPc,5 T,SubPc,,ClB1n2c3c4ccccc4c2N=c2c4ccccc4c(n21)=NC1=NC(=N3)c2ccccc21,0.68,3.52,51.0,1.22,1.220736,0.0603278688524647,,,60:18,,,,ITO/MoO3/CuI/5T/SubPc/Alq3/Al,,,,MoO3/CuI,MoO3/CuI,60.0,,,,,,,,,
52717,10.1007/s10853-020-04825-x,10.1007/s10853-020-04825-x,PBDB-T-2F,IT-4F,PM6,IT-4F,COC(=O)C(C)(C)c1cc(C)cc(-c2sc3c4sc5cc(/C=C6/C(=O)c7cc(F)cc(c7)C(=O)/C6=C\c6cc(C(C)(C)C(=O)OC)c(-c7cc(C)cc(C(C)(C)C(=O)OC)c7)s6)sc5c4c(C(C)(C)C(=O)OC)ccc2-3)c1,CCCCCCc1ccc(C2(c3ccc(CCCCCC)cc3)c3cc4c(cc3-c3sc5cc(/C=C6\C(=O)c7cc(F)c(F)cc7C6=C(C#N)C#N)sc5c32)C(c2ccc(CCCCCC)cc2)(c2ccc(CCCCCC)cc2)c2c-4sc3cc(/C=C4\C(=O)c5cc(F)c(F)cc5C4=C(C#N)C#N)sc23)cc1,0.83,21.18,74.0,13.21,13.008756,1.5234216502649571,13.03,13.21,1:1,DIO,,0.5 vol%,inverted,inverted,ZnO,ZnO,MoO3,MoO3,,chlorobenzene,chlorobenzene,120.0,-5.56,-3.65,,-5.66,-4.14,
52719,10.1007/s10853-020-04825-x,10.1007/s10853-020-04825-x,PTB7,PC71BM,PTB7,PC71BM,CCCCC(CC)COC(=O)c1sc2c(-c3cc4c(OCC(CC)CCCC)c5sccc5c(OCC(CC)CCCC)c4s3)scc2c1F,COC(=O)CCCC1(c2ccccc2)C23c4c5ccc6c7cc8c9c%10c(cc%11cc%12c%13c%14c(cc%15c%16ccc-5c2c%16c2c5c%16c%17c(c(c46)c7c9c%17c4c%10c%11c%13c4c%16c%14c%152)C513)C%12)C8,0.71,17.17,59.0,7.24,7.192513000000002,0.6558977900552279,7.24,,1:1.5,DIO,,3 vol%,inverted,inverted,ZnO,ZnO,MoO3,MoO3,,chlorobenzene,chlorobenzene,,-5.19,-3.43,,-5.9,-3.9,
52720,10.1007/s10853-020-04825-x,10.1007/s10853-020-04825-x,PTB7,PC71BM,PTB7,PC71BM,CCCCC(CC)COC(=O)c1sc2c(-c3cc4c(OCC(CC)CCCC)c5sccc5c(OCC(CC)CCCC)c4s3)scc2c1F,COC(=O)CCCC1(c2ccccc2)C23c4c5ccc6c7cc8c9c%10c(cc%11cc%12c%13c%14c(cc%15c%16ccc-5c2c%16c2c5c%16c%17c(c(c46)c7c9c%17c4c%10c%11c%13c4c%16c%14c%152)C513)C%12)C8,0.72,17.36,59.0,7.34,7.374527999999999,0.4704087193460354,7.34,,1:1.5,DIO,,3 vol%,inverted,inverted,ZnO,ZnO,MoO3,MoO3,,chlorobenzene,chlorobenzene,,-5.19,-3.43,,-5.9,-3.9,
52721,10.1007/s10853-020-04825-x,10.1007/s10853-020-04825-x,PTB7,PC71BM,PTB7,PC71BM,CCCCC(CC)COC(=O)c1sc2c(-c3cc4c(OCC(CC)CCCC)c5sccc5c(OCC(CC)CCCC)c4s3)scc2c1F,COC(=O)CCCC1(c2ccccc2)C23c4c5ccc6c7cc8c9c%10c(cc%11cc%12c%13c%14c(cc%15c%16ccc-5c2c%16c2c5c%16c%17c(c(c46)c7c9c%17c4c%10c%11c%13c4c%16c%14c%152)C513)C%12)C8,0.72,16.96,62.0,7.49,7.570944,1.0806942590120117,7.49,,1:1.5,DIO,,3 vol%,inverted,inverted,ZnO,ZnO,MoO3,MoO3,,chlorobenzene,chlorobenzene,,-5.19,-3.43,,-5.9,-3.9,
52722,10.1007/s10853-020-04825-x,10.1007/s10853-020-04825-x,PTB7,PC71BM,PTB7,PC71BM,CCCCC(CC)COC(=O)c1sc2c(-c3cc4c(OCC(CC)CCCC)c5sccc5c(OCC(CC)CCCC)c4s3)scc2c1F,COC(=O)CCCC1(c2ccccc2)C23c4c5ccc6c7cc8c9c%10c(cc%11cc%12c%13c%14c(cc%15c%16ccc-5c2c%16c2c5c%16c%17c(c(c46)c7c9c%17c4c%10c%11c%13c4c%16c%14c%152)C513)C%12)C8,0.72,16.83,60.0,7.29,7.270559999999998,0.2666666666666957,7.29,,1:1.5,DIO,,3 vol%,inverted,inverted,ZnO,ZnO,MoO3,MoO3,,chlorobenzene,chlorobenzene,,-5.19,-3.43,,-5.9,-3.9,
52723,10.1007/s10853-020-04825-x,10.1007/s10853-020-04825-x,PTB7,PC71BM,PTB7,PC71BM,CCCCC(CC)COC(=O)c1sc2c(-c3cc4c(OCC(CC)CCCC)c5sccc5c(OCC(CC)CCCC)c4s3)scc2c1F,COC(=O)CCCC1(c2ccccc2)C23c4c5ccc6c7cc8c9c%10c(cc%11cc%12c%13c%14c(cc%15c%16ccc-5c2c%16c2c5c%16c%17c(c(c46)c7c9c%17c4c%10c%11c%13c4c%16c%14c%152)C513)C%12)C8,0.71,15.28,60.0,6.55,6.509279999999999,0.6216793893129955,6.55,,1:1.5,DIO,,3 vol%,inverted,inverted,ZnO,ZnO,MoO3,MoO3,,chlorobenzene,chlorobenzene,,-5.19,-3.43,,-5.9,-3.9,
52740,10.1007/s10853-021-06232-2,10.1007/s10853-021-06232-2,PBDB-T-2F,IT-4F,PM6,IT-4F,COC(=O)C(C)(C)c1cc(C)cc(-c2sc3c4sc5cc(/C=C6/C(=O)c7cc(F)cc(c7)C(=O)/C6=C\c6cc(C(C)(C)C(=O)OC)c(-c7cc(C)cc(C(C)(C)C(=O)OC)c7)s6)sc5c4c(C(C)(C)C(=O)OC)ccc2-3)c1,CCCCCCc1ccc(C2(c3ccc(CCCCCC)cc3)c3cc4c(cc3-c3sc5cc(/C=C6\C(=O)c7cc(F)c(F)cc7C6=C(C#N)C#N)sc5c32)C(c2ccc(CCCCCC)cc2)(c2ccc(CCCCCC)cc2)c2c-4sc3cc(/C=C4\C(=O)c5cc(F)c(F)cc5C4=C(C#N)C#N)sc23)cc1,0.822,21.61,72.7,12.91,12.91400634,0.0310328427575531,12.91,12.91,1:1:0,,,,inverted,inverted,ZnO,ZnO,MoO3,MoO3,,chlorobenzene,chlorobenzene,,-5.56,-3.65,,-5.66,-4.14,
52744,10.1007/s10853-021-06232-2,10.1007/s10853-021-06232-2,PBDB-T-2F,ITIC,PM6,ITIC,COC(=O)C(C)(C)c1cc(C)cc(-c2sc3c4sc5cc(/C=C6/C(=O)c7cc(F)cc(c7)C(=O)/C6=C\c6cc(C(C)(C)C(=O)OC)c(-c7cc(C)cc(C(C)(C)C(=O)OC)c7)s6)sc5c4c(C(C)(C)C(=O)OC)ccc2-3)c1,CCCCCCc1ccc(C2(c3ccc(CCCCCC)cc3)c3cc4c(cc3-c3sc5cc(C=C6C(=O)c7ccccc7C6=C(C#N)C#N)sc5c32)C(c2ccc(CCCCCC)cc2)(c2ccc(CCCCCC)cc2)c2c-4sc3cc(C=C4C(=O)c5ccccc5C4=C(C#N)C#N)sc23)cc1,0.935,11.66,49.0,5.34,5.342029,0.0379962546816532,5.34,5.34,1:0:1,,,,inverted,inverted,ZnO,ZnO,MoO3,MoO3,,chlorobenzene,chlorobenzene,,-5.56,-3.65,,-5.576,-3.916,
52745,10.1007/s10853-021-06281-7,10.1007/s10853-021-06281-7,PM6,Y6,PM6,Y6,COC(=O)C(C)(C)c1cc(C)cc(-c2sc3c4sc5cc(/C=C6/C(=O)c7cc(F)cc(c7)C(=O)/C6=C\c6cc(C(C)(C)C(=O)OC)c(-c7cc(C)cc(C(C)(C)C(=O)OC)c7)s6)sc5c4c(C(C)(C)C(=O)OC)ccc2-3)c1,CCCCCCCCCCCc1c(/C=C2\C(=O)c3cc(F)c(F)cc3C2=C(C#N)C#N)sc2c1sc1c3c4nsnc4c4c5sc6c(CCCCCCCCCCC)c(/C=C7\C(=O)c8cc(F)c(F)cc8C7=C(C#N)C#N)sc6c5n(CC(CC)CCCC)c4c3n(CC(CC)CCCC)c21,0.849,24.8,70.8,13.79,14.9070816,8.100664249456132,,13.79,1:1.2,1-chloronaphthalene,CN,,inverted,inverted,ZnO,ZnO,MoO3,MoO3,,chloroform,chloroform,110.0,-5.56,-3.65,,-5.65,-4.09,
52746,10.1007/s10853-021-06281-7,10.1007/s10853-021-06281-7,PM6,Y6,PM6,Y6,COC(=O)C(C)(C)c1cc(C)cc(-c2sc3c4sc5cc(/C=C6/C(=O)c7cc(F)cc(c7)C(=O)/C6=C\c6cc(C(C)(C)C(=O)OC)c(-c7cc(C)cc(C(C)(C)C(=O)OC)c7)s6)sc5c4c(C(C)(C)C(=O)OC)ccc2-3)c1,CCCCCCCCCCCc1c(/C=C2\C(=O)c3cc(F)c(F)cc3C2=C(C#N)C#N)sc2c1sc1c3c4nsnc4c4c5sc6c(CCCCCCCCCCC)c(/C=C7\C(=O)c8cc(F)c(F)cc8C7=C(C#N)C#N)sc6c5n(CC(CC)CCCC)c4c3n(CC(CC)CCCC)c21,0.825,23.2,67.1,12.9,12.842939999999995,0.4423255813953755,,12.9,1:1.2,1-chloronaphthalene,CN,,inverted,inverted,ZnO,ZnO,MoO3,MoO3,,chloroform,chloroform,110.0,-5.56,-3.65,,-5.65,-4.09,
52747,10.1007/s10853-023-09095-x,10.1007/s10853-023-09095-x,D18,Y6,D18,Y6,CCCCCCC(CCCC)Cc1csc(-c2cc3c4nsnc4c4cc(-c5cc(CC(CCCC)CCCCCC)c(-c6cc7c(-c8cc(F)c(CC(CC)CCCC)s8)c8sccc8c(-c8cc(F)c(CC(CC)CCCC)s8)c7s6)s5)sc4c3s2)c1,CCCCCCCCCCCc1c(/C=C2\C(=O)c3cc(F)c(F)cc3C2=C(C#N)C#N)sc2c1sc1c3c4nsnc4c4c5sc6c(CCCCCCCCCCC)c(/C=C7\C(=O)c8cc(F)c(F)cc8C7=C(C#N)C#N)sc6c5n(CC(CC)CCCC)c4c3n(CC(CC)CCCC)c21,0.74,28.0,46.3,9.6,9.59336,0.0691666666666757,,,1:1.6,,,,glass/ITO/PEDOT:PSS/D18:Y6/PDINN/Ag,conventional,PDINN,PDINN,PEDOT:PSS,PEDOT:PSS,,chloroform,chloroform,,-5.51,-2.77,,-5.65,-4.09,
