Repository: JiYiqaq/PCE-KA-GNN

# Data directory

- `raw/Active_Database.csv` is the immutable source dataset bundled under CC BY 4.0. Do not overwrite it with processed data.
- `processed/` is created and populated by the training pipeline. Generated `.pt` and `.pth` caches are intentionally ignored by Git because they can exceed GitHub's normal single-file limit.

See `../DATA_LICENSE.md` for provenance, license and checksum information.

File: data/raw/Active_Database.csv (part 134 of 471)
id,doi,doi_norm,donor,acceptor,donor_canonical,acceptor_canonical,donor_smiles,acceptor_smiles,voc,jsc,ff,pce,pce_recomputed,pce_relative_error_percent,pce_avg,pce_best,d_a_ratio,additive,additive_canonical,additive_ratio,device_structure,device_type,etl,etl_canonical,htl,htl_canonical,active_layer_thickness,solvent,solvent_canonical,annealing_temp,homo_d,lumo_d,eg_d,homo_a,lumo_a,eg_a
52749,10.1007/s10853-023-09095-x,10.1007/s10853-023-09095-x,D18,Y6,D18,Y6,CCCCCCC(CCCC)Cc1csc(-c2cc3c4nsnc4c4cc(-c5cc(CC(CCCC)CCCCCC)c(-c6cc7c(-c8cc(F)c(CC(CC)CCCC)s8)c8sccc8c(-c8cc(F)c(CC(CC)CCCC)s8)c7s6)s5)sc4c3s2)c1,CCCCCCCCCCCc1c(/C=C2\C(=O)c3cc(F)c(F)cc3C2=C(C#N)C#N)sc2c1sc1c3c4nsnc4c4c5sc6c(CCCCCCCCCCC)c(/C=C7\C(=O)c8cc(F)c(F)cc8C7=C(C#N)C#N)sc6c5n(CC(CC)CCCC)c4c3n(CC(CC)CCCC)c21,0.77,43.0,51.0,13.5,16.8861,25.082222222222217,,,1:1.6,,,,glass/ITO/PEDOT:PSS/D18:Y6/PDINN/Ag,conventional,PDINN,PDINN,PEDOT:PSS,PEDOT:PSS,,chloroform,chloroform,80.0,-5.51,-2.77,,-5.65,-4.09,
52750,10.1007/s10853-023-09095-x,10.1007/s10853-023-09095-x,D18,Y6,D18,Y6,CCCCCCC(CCCC)Cc1csc(-c2cc3c4nsnc4c4cc(-c5cc(CC(CCCC)CCCCCC)c(-c6cc7c(-c8cc(F)c(CC(CC)CCCC)s8)c8sccc8c(-c8cc(F)c(CC(CC)CCCC)s8)c7s6)s5)sc4c3s2)c1,CCCCCCCCCCCc1c(/C=C2\C(=O)c3cc(F)c(F)cc3C2=C(C#N)C#N)sc2c1sc1c3c4nsnc4c4c5sc6c(CCCCCCCCCCC)c(/C=C7\C(=O)c8cc(F)c(F)cc8C7=C(C#N)C#N)sc6c5n(CC(CC)CCCC)c4c3n(CC(CC)CCCC)c21,0.53,34.0,34.0,6.6,6.126799999999999,7.169696969696974,,,1:1.6,,,,glass/ITO/PEDOT:PSS/D18:Y6/PDINN/Ag,conventional,PDINN,PDINN,PEDOT:PSS,PEDOT:PSS,,chloroform,chloroform,100.0,-5.51,-2.77,,-5.65,-4.09,
52757,10.1007/s10854-020-03226-9,10.1007/s10854-020-03226-9,PTB7,PC71BM,PTB7,PC71BM,CCCCC(CC)COC(=O)c1sc2c(-c3cc4c(OCC(CC)CCCC)c5sccc5c(OCC(CC)CCCC)c4s3)scc2c1F,COC(=O)CCCC1(c2ccccc2)C23c4c5ccc6c7cc8c9c%10c(cc%11cc%12c%13c%14c(cc%15c%16ccc-5c2c%16c2c5c%16c%17c(c(c46)c7c9c%17c4c%10c%11c%13c4c%16c%14c%152)C513)C%12)C8,0.74,11.14,57.0,4.64,4.6988520000000005,1.2683620689655344,,,2:3,"1,8-diiodooctane",,,ITO/ZnO/PTB7:PC71BM/MoO3/Al,,ZnO,ZnO,MoO3,,,chlorobenzene,,120.0,-5.19,-3.43,,-5.9,-3.9,
52758,10.1007/s10854-020-03226-9,10.1007/s10854-020-03226-9,PTB7,PC71BM,PTB7,PC71BM,CCCCC(CC)COC(=O)c1sc2c(-c3cc4c(OCC(CC)CCCC)c5sccc5c(OCC(CC)CCCC)c4s3)scc2c1F,COC(=O)CCCC1(c2ccccc2)C23c4c5ccc6c7cc8c9c%10c(cc%11cc%12c%13c%14c(cc%15c%16ccc-5c2c%16c2c5c%16c%17c(c(c46)c7c9c%17c4c%10c%11c%13c4c%16c%14c%152)C513)C%12)C8,0.74,12.87,59.0,5.61,5.619041999999999,0.1611764705882193,,,2:3,"1,8-diiodooctane",,3% v/v,ITO/Au NPs/ZnO/PTB7:PC71BM/MoO3/Al,,ZnO–Au NPs,ZnO–Au NPs,MoO3,,,chlorobenzene,,120.0,-5.19,-3.43,,-5.9,-3.9,
52759,10.1007/s10854-020-03226-9,10.1007/s10854-020-03226-9,PTB7,PC71BM,PTB7,PC71BM,CCCCC(CC)COC(=O)c1sc2c(-c3cc4c(OCC(CC)CCCC)c5sccc5c(OCC(CC)CCCC)c4s3)scc2c1F,COC(=O)CCCC1(c2ccccc2)C23c4c5ccc6c7cc8c9c%10c(cc%11cc%12c%13c%14c(cc%15c%16ccc-5c2c%16c2c5c%16c%17c(c(c46)c7c9c%17c4c%10c%11c%13c4c%16c%14c%152)C513)C%12)C8,0.74,13.98,59.0,6.03,6.103668,1.221691542288551,,,2:3,"1,8-diiodooctane",,,,,ZnO–Au@PDA(1 h),ZnO–Au@PDA,MoO3,,,chlorobenzene,,120.0,-5.19,-3.43,,-5.9,-3.9,
52760,10.1007/s10854-020-03226-9,10.1007/s10854-020-03226-9,PTB7,PC71BM,PTB7,PC71BM,CCCCC(CC)COC(=O)c1sc2c(-c3cc4c(OCC(CC)CCCC)c5sccc5c(OCC(CC)CCCC)c4s3)scc2c1F,COC(=O)CCCC1(c2ccccc2)C23c4c5ccc6c7cc8c9c%10c(cc%11cc%12c%13c%14c(cc%15c%16ccc-5c2c%16c2c5c%16c%17c(c(c46)c7c9c%17c4c%10c%11c%13c4c%16c%14c%152)C513)C%12)C8,0.75,12.25,58.0,5.31,5.32875,0.3531073446327817,,,2:3,"1,8-diiodooctane",,,,,ZnO–Au@PDA(2 h),ZnO–Au@PDA,MoO3,,,chlorobenzene,,120.0,-5.19,-3.43,,-5.9,-3.9,
52761,10.1007/s10854-020-03256-3,10.1007/s10854-020-03256-3,P3HT,PC61BM,P3HT,PC61BM,CCCCCCc1ccsc1,COC(=O)CCCC1(c2ccccc2)C23c4c5c6c7c8c9c(c%10c%11c2c2c%12c4c4c%13c5c5c7c7c8c8c%14c9c%10c9c%10c%11c2c2c%11c%12c4c4c%12c%13c5c5c7c7c8c8c%14c9c9c%10c2c2c%11c4c4c%12c5c7c5c8c9c2c45)C613,0.57,8.83,56.0,2.9,2.818536,2.8091034482758617,2.9,,1:1,,,,ITO/PEDOT:PSS/active layer/Ca/Al,conventional,,,PEDOT:PSS,PEDOT:PSS,287.0,Cyclohexanone,cyclohexanone,140.0,-5.01,-3.12,,-6.1,-3.7,
52762,10.1007/s10854-020-03256-3,10.1007/s10854-020-03256-3,P3HT,PC61BM,P3HT,PC61BM,CCCCCCc1ccsc1,COC(=O)CCCC1(c2ccccc2)C23c4c5c6c7c8c9c(c%10c%11c2c2c%12c4c4c%13c5c5c7c7c8c8c%14c9c%10c9c%10c%11c2c2c%11c%12c4c4c%12c%13c5c5c7c7c8c8c%14c9c9c%10c2c2c%11c4c4c%12c5c7c5c8c9c2c45)C613,0.6,8.63,66.0,3.4,3.41748,0.5141176470588218,3.4,,1:1,,,,ITO/PEDOT:PSS/active layer/Ca/Al,conventional,,,PEDOT:PSS,PEDOT:PSS,222.0,Dichlorobenzene,o-DCB,140.0,-5.01,-3.12,,-6.1,-3.7,
52763,10.1007/s10854-020-03256-3,10.1007/s10854-020-03256-3,PTB7Th,PC71BM,PTB7-Th,PC71BM,CCCCC(CC)COC(=O)c1sc2csc(-c3cc4c(-c5ccc(CC(CC)CCCC)s5)c5sccc5c(-c5ccc(CC(CC)CCCC)s5)c4s3)c2c1F,COC(=O)CCCC1(c2ccccc2)C23c4c5ccc6c7cc8c9c%10c(cc%11cc%12c%13c%14c(cc%15c%16ccc-5c2c%16c2c5c%16c%17c(c(c46)c7c9c%17c4c%10c%11c%13c4c%16c%14c%152)C513)C%12)C8,0.78,4.7,39.0,1.4,1.4297400000000002,2.1242857142857376,1.4,,1:1,"1,8-diiodo-octane (DIO) 0%",,0%,ITO/PEDOT:PSS/active layer/Ca/Al,conventional,,,PEDOT:PSS,PEDOT:PSS,191.0,cyclohexanone,cyclohexanone,140.0,-5.21,-3.6,,-5.9,-3.9,
52764,10.1007/s10854-020-03256-3,10.1007/s10854-020-03256-3,PTB7Th,PC71BM,PTB7-Th,PC71BM,CCCCC(CC)COC(=O)c1sc2csc(-c3cc4c(-c5ccc(CC(CC)CCCC)s5)c5sccc5c(-c5ccc(CC(CC)CCCC)s5)c4s3)c2c1F,COC(=O)CCCC1(c2ccccc2)C23c4c5ccc6c7cc8c9c%10c(cc%11cc%12c%13c%14c(cc%15c%16ccc-5c2c%16c2c5c%16c%17c(c(c46)c7c9c%17c4c%10c%11c%13c4c%16c%14c%152)C513)C%12)C8,0.8,10.29,54.0,4.4,4.44528,1.0290909090908886,4.4,,1:1.5,"1,8-diiodo-octane (DIO) 3%",DIO,3%,ITO/PEDOT:PSS/active layer/Ca/Al,conventional,,,PEDOT:PSS,PEDOT:PSS,83.0,cyclohexanone,cyclohexanone,140.0,-5.21,-3.6,,-5.9,-3.9,
52765,10.1007/s10854-020-03256-3,10.1007/s10854-020-03256-3,PTB7Th,PC71BM,PTB7-Th,PC71BM,CCCCC(CC)COC(=O)c1sc2csc(-c3cc4c(-c5ccc(CC(CC)CCCC)s5)c5sccc5c(-c5ccc(CC(CC)CCCC)s5)c4s3)c2c1F,COC(=O)CCCC1(c2ccccc2)C23c4c5ccc6c7cc8c9c%10c(cc%11cc%12c%13c%14c(cc%15c%16ccc-5c2c%16c2c5c%16c%17c(c(c46)c7c9c%17c4c%10c%11c%13c4c%16c%14c%152)C513)C%12)C8,0.81,11.74,57.0,5.5,5.420358000000001,1.4480363636363431,5.5,,1:1.5,"1,8-diiodo-octane (DIO) 5%",DIO,5%,ITO/PEDOT:PSS/active layer/Ca/Al,conventional,,,PEDOT:PSS,PEDOT:PSS,75.0,cyclohexanone,cyclohexanone,140.0,-5.21,-3.6,,-5.9,-3.9,
52766,10.1007/s10854-020-03256-3,10.1007/s10854-020-03256-3,PTB7Th,PC71BM,PTB7-Th,PC71BM,CCCCC(CC)COC(=O)c1sc2csc(-c3cc4c(-c5ccc(CC(CC)CCCC)s5)c5sccc5c(-c5ccc(CC(CC)CCCC)s5)c4s3)c2c1F,COC(=O)CCCC1(c2ccccc2)C23c4c5ccc6c7cc8c9c%10c(cc%11cc%12c%13c%14c(cc%15c%16ccc-5c2c%16c2c5c%16c%17c(c(c46)c7c9c%17c4c%10c%11c%13c4c%16c%14c%152)C513)C%12)C8,0.8,8.61,54.0,3.7,3.71952,0.5275675675675671,3.7,,1:1.5,"1,8-diiodo-octane (DIO) 8%",DIO,8%,ITO/PEDOT:PSS/active layer/Ca/Al,conventional,,,PEDOT:PSS,PEDOT:PSS,90.0,cyclohexanone,cyclohexanone,140.0,-5.21,-3.6,,-5.9,-3.9,
52768,10.1007/s10854-020-03256-3,10.1007/s10854-020-03256-3,PTB7Th,PC71BM,PTB7-Th,PC71BM,CCCCC(CC)COC(=O)c1sc2csc(-c3cc4c(-c5ccc(CC(CC)CCCC)s5)c5sccc5c(-c5ccc(CC(CC)CCCC)s5)c4s3)c2c1F,COC(=O)CCCC1(c2ccccc2)C23c4c5ccc6c7cc8c9c%10c(cc%11cc%12c%13c%14c(cc%15c%16ccc-5c2c%16c2c5c%16c%17c(c(c46)c7c9c%17c4c%10c%11c%13c4c%16c%14c%152)C513)C%12)C8,0.79,13.12,57.0,5.9,5.907936000000001,0.1345084745762852,5.9,,1:1.5,,,,ITO/PEDOT:PSS/active layer/Ca/Al,conventional,,,PEDOT:PSS,PEDOT:PSS,78.0,Chlorobenzene,chlorobenzene,140.0,-5.21,-3.6,,-5.9,-3.9,
52773,10.1007/s10854-020-03626-x,10.1007/s10854-020-03626-x,P3HT,PCBM,P3HT,PCBM,CCCCCCc1ccsc1,CCCCC(=O)OCC1(C2=CC=CC=C2)C3=CC=CC4=CC=CC5=CC=CC6=CC=CC7=CC=CC1=C7C6=C5C4=C3,0.664,9.102,46.4,2.81,2.804289792,0.20321024911032,,,1:0.8,,,,ITO/PEDOT:PSS/P3HT:PCBM/Al,conventional,,,PEDOT:PSS,PEDOT:PSS,120.0,chlorobenzene,chlorobenzene,130.0,-5.01,-3.12,,-6.1,-3.7,
52774,10.1007/s10854-020-03626-x,10.1007/s10854-020-03626-x,P3HT,PCBM,P3HT,PCBM,CCCCCCc1ccsc1,CCCCC(=O)OCC1(C2=CC=CC=C2)C3=CC=CC4=CC=CC5=CC=CC6=CC=CC7=CC=CC1=C7C6=C5C4=C3,0.659,9.342,49.6,3.08,3.0535634880000004,0.8583283116882998,,,1:0.8,,,,ITO/PEDOT:PSS/P3HT:PCBM/Al,conventional,,,PEDOT:PSS,PEDOT:PSS,120.0,chlorobenzene,chlorobenzene,130.0,-5.01,-3.12,,-6.1,-3.7,
52775,10.1007/s10854-020-03626-x,10.1007/s10854-020-03626-x,P3HT,PCBM,P3HT,PCBM,CCCCCCc1ccsc1,CCCCC(=O)OCC1(C2=CC=CC=C2)C3=CC=CC4=CC=CC5=CC=CC6=CC=CC7=CC=CC1=C7C6=C5C4=C3,0.665,9.553,50.5,3.21,3.208136225,0.0580615264797476,,,1:0.8,,,,ITO/PEDOT:PSS/P3HT:PCBM/Al,conventional,,,PEDOT:PSS,PEDOT:PSS,120.0,chlorobenzene,chlorobenzene,130.0,-5.01,-3.12,,-6.1,-3.7,
52776,10.1007/s10854-020-03626-x,10.1007/s10854-020-03626-x,P3HT,PCBM,P3HT,PCBM,CCCCCCc1ccsc1,CCCCC(=O)OCC1(C2=CC=CC=C2)C3=CC=CC4=CC=CC5=CC=CC6=CC=CC7=CC=CC1=C7C6=C5C4=C3,0.664,9.576,51.1,3.25,3.2491751040000003,0.0253814153846057,,,1:0.8,,,,ITO/PEDOT:PSS/P3HT:PCBM/Al,conventional,,,PEDOT:PSS,PEDOT:PSS,120.0,chlorobenzene,chlorobenzene,130.0,-5.01,-3.12,,-6.1,-3.7,
52783,10.1007/s10854-020-03818-5,10.1007/s10854-020-03818-5,PTB7-Th,PC71BM,PTB7-Th,PC71BM,CCCCC(CC)COC(=O)c1sc2csc(-c3cc4c(-c5ccc(CC(CC)CCCC)s5)c5sccc5c(-c5ccc(CC(CC)CCCC)s5)c4s3)c2c1F,COC(=O)CCCC1(c2ccccc2)C23c4c5ccc6c7cc8c9c%10c(cc%11cc%12c%13c%14c(cc%15c%16ccc-5c2c%16c2c5c%16c%17c(c(c46)c7c9c%17c4c%10c%11c%13c4c%16c%14c%152)C513)C%12)C8,0.77,16.58,64.74,8.26,8.265096839999998,0.0617050847457437,,,,,,,,,ZnO,ZnO,MoO3,,100.0,,,,-5.21,-3.6,,-5.9,-3.9,
52784,10.1007/s10854-020-03818-5,10.1007/s10854-020-03818-5,PTB7-Th,PC71BM,PTB7-Th,PC71BM,CCCCC(CC)COC(=O)c1sc2csc(-c3cc4c(-c5ccc(CC(CC)CCCC)s5)c5sccc5c(-c5ccc(CC(CC)CCCC)s5)c4s3)c2c1F,COC(=O)CCCC1(c2ccccc2)C23c4c5ccc6c7cc8c9c%10c(cc%11cc%12c%13c%14c(cc%15c%16ccc-5c2c%16c2c5c%16c%17c(c(c46)c7c9c%17c4c%10c%11c%13c4c%16c%14c%152)C513)C%12)C8,0.78,17.61,64.57,8.87,8.86920606,0.0089508455467805,,,,,,,,,ZnO/IL,ZnO/IL,MoO3,,100.0,,,,-5.21,-3.6,,-5.9,-3.9,
52785,10.1007/s10854-020-03818-5,10.1007/s10854-020-03818-5,PTB7-Th,PC71BM,PTB7-Th,PC71BM,CCCCC(CC)COC(=O)c1sc2csc(-c3cc4c(-c5ccc(CC(CC)CCCC)s5)c5sccc5c(-c5ccc(CC(CC)CCCC)s5)c4s3)c2c1F,COC(=O)CCCC1(c2ccccc2)C23c4c5ccc6c7cc8c9c%10c(cc%11cc%12c%13c%14c(cc%15c%16ccc-5c2c%16c2c5c%16c%17c(c(c46)c7c9c%17c4c%10c%11c%13c4c%16c%14c%152)C513)C%12)C8,0.78,18.78,64.64,9.47,9.468725760000002,0.0134555438225869,,,,,,,,,ZnO/IL,ZnO/IL,MoO3,,100.0,,,,-5.21,-3.6,,-5.9,-3.9,
52786,10.1007/s10854-020-03818-5,10.1007/s10854-020-03818-5,PTB7-Th,PC71BM,PTB7-Th,PC71BM,CCCCC(CC)COC(=O)c1sc2csc(-c3cc4c(-c5ccc(CC(CC)CCCC)s5)c5sccc5c(-c5ccc(CC(CC)CCCC)s5)c4s3)c2c1F,COC(=O)CCCC1(c2ccccc2)C23c4c5ccc6c7cc8c9c%10c(cc%11cc%12c%13c%14c(cc%15c%16ccc-5c2c%16c2c5c%16c%17c(c(c46)c7c9c%17c4c%10c%11c%13c4c%16c%14c%152)C513)C%12)C8,0.78,16.77,64.53,8.44,8.44091118,0.010795971563993,,,,,,,,,ZnO/IL,ZnO/IL,MoO3,,100.0,,,,-5.21,-3.6,,-5.9,-3.9,
52787,10.1007/s10854-020-03818-5,10.1007/s10854-020-03818-5,PTB7-Th,PC71BM,PTB7-Th,PC71BM,CCCCC(CC)COC(=O)c1sc2csc(-c3cc4c(-c5ccc(CC(CC)CCCC)s5)c5sccc5c(-c5ccc(CC(CC)CCCC)s5)c4s3)c2c1F,COC(=O)CCCC1(c2ccccc2)C23c4c5ccc6c7cc8c9c%10c(cc%11cc%12c%13c%14c(cc%15c%16ccc-5c2c%16c2c5c%16c%17c(c(c46)c7c9c%17c4c%10c%11c%13c4c%16c%14c%152)C513)C%12)C8,0.78,15.52,63.14,7.64,7.643475840000001,0.0454952879581283,,,,,,,inverted,,ZnO/IL,ZnO/IL,MoO3,,100.0,,,,-5.21,-3.6,,-5.9,-3.9,
52788,10.1007/s10854-020-04642-7,10.1007/s10854-020-04642-7,P1,PC71BM,P1,PC71BM,CCCCCCCCc1cc(-c2c(-c3cccs3)sc3c(-c4cc(CCCCCCCC)c(CCCCCCCC)s4)c(-c4ccc(-c5cccc6nsnc56)s4)sc23)sc1CCCCCCCC,COC(=O)CCCC1(c2ccccc2)C23c4c5ccc6c7cc8c9c%10c(cc%11cc%12c%13c%14c(cc%15c%16ccc-5c2c%16c2c5c%16c%17c(c(c46)c7c9c%17c4c%10c%11c%13c4c%16c%14c%152)C513)C%12)C8,0.749,2.96,50.4,1.12,1.11738816,0.2332000000000127,,,1:1,,,,Glass/Al/TiOx/active layer/PEDOT:PSS/Ag,ITO-free inverted organic solar cell,TiOx,TiOx,PEDOT:PSS,PEDOT:PSS,,o-DCB,o-DCB,,,,,-5.9,-3.9,
52789,10.1007/s10854-020-04642-7,10.1007/s10854-020-04642-7,P1,PC71BM,P1,PC71BM,CCCCCCCCc1cc(-c2c(-c3cccs3)sc3c(-c4cc(CCCCCCCC)c(CCCCCCCC)s4)c(-c4ccc(-c5cccc6nsnc56)s4)sc23)sc1CCCCCCCC,COC(=O)CCCC1(c2ccccc2)C23c4c5ccc6c7cc8c9c%10c(cc%11cc%12c%13c%14c(cc%15c%16ccc-5c2c%16c2c5c%16c%17c(c(c46)c7c9c%17c4c%10c%11c%13c4c%16c%14c%152)C513)C%12)C8,0.74,2.41,59.5,1.06,1.061123,0.1059433962264136,,,1:2,,,,Glass/Al/TiOx/active layer/PEDOT:PSS/Ag,ITO-free inverted organic solar cell,TiOx,TiOx,PEDOT:PSS,PEDOT:PSS,,o-DCB,o-DCB,,,,,-5.9,-3.9,
52790,10.1007/s10854-020-04642-7,10.1007/s10854-020-04642-7,P1,PC71BM,P1,PC71BM,CCCCCCCCc1cc(-c2c(-c3cccs3)sc3c(-c4cc(CCCCCCCC)c(CCCCCCCC)s4)c(-c4ccc(-c5cccc6nsnc56)s4)sc23)sc1CCCCCCCC,COC(=O)CCCC1(c2ccccc2)C23c4c5ccc6c7cc8c9c%10c(cc%11cc%12c%13c%14c(cc%15c%16ccc-5c2c%16c2c5c%16c%17c(c(c46)c7c9c%17c4c%10c%11c%13c4c%16c%14c%152)C513)C%12)C8,0.74,2.35,58.1,1.01,1.0103590000000002,0.0355445544554673,,,1:3,,,,Glass/Al/TiOx/active layer/PEDOT:PSS/Ag,ITO-free inverted organic solar cell,TiOx,TiOx,PEDOT:PSS,PEDOT:PSS,,o-DCB,o-DCB,,,,,-5.9,-3.9,
52797,10.1007/s10854-020-05037-4,10.1007/s10854-020-05037-4,PCPDTBT,PC71BM,PCPDTBT,PC71BM,CCCCC(CC)CC1(CC(CC)CCCC)c2ccsc2-c2sc(-c3cccc4nsnc34)cc21,COC(=O)CCCC1(c2ccccc2)C23c4c5ccc6c7cc8c9c%10c(cc%11cc%12c%13c%14c(cc%15c%16ccc-5c2c%16c2c5c%16c%17c(c(c46)c7c9c%17c4c%10c%11c%13c4c%16c%14c%152)C513)C%12)C8,0.5,4.45,29.0,0.67,0.6452500000000001,3.69402985074626,,,1:1.5,,,,ITO/BHJ/PEDOT:PSS/Au,,,,PEDOT:PSS,PEDOT:PSS,150.0,chloroform,chloroform,,-5.3,-3.6,,-5.9,-3.9,
52798,10.1007/s10854-020-05037-4,10.1007/s10854-020-05037-4,PCPDTBT,PC71BM,PCPDTBT,PC71BM,CCCCC(CC)CC1(CC(CC)CCCC)c2ccsc2-c2sc(-c3cccc4nsnc34)cc21,COC(=O)CCCC1(c2ccccc2)C23c4c5ccc6c7cc8c9c%10c(cc%11cc%12c%13c%14c(cc%15c%16ccc-5c2c%16c2c5c%16c%17c(c(c46)c7c9c%17c4c%10c%11c%13c4c%16c%14c%152)C513)C%12)C8,0.55,5.03,31.0,0.84,0.8576150000000001,2.0970238095238285,,,1:1.5,DIO,DIO,,ITO/BHJ/PEDOT:PSS/Au,,,,PEDOT:PSS,PEDOT:PSS,150.0,chloroform,chloroform,,-5.3,-3.6,,-5.9,-3.9,
52829,10.1007/s10854-021-05675-2,10.1007/s10854-021-05675-2,P1,PC61BM,P1,PC61BM,CCCCCCCCc1cc(-c2c(-c3cccs3)sc3c(-c4cc(CCCCCCCC)c(CCCCCCCC)s4)c(-c4ccc(-c5cccc6nsnc56)s4)sc23)sc1CCCCCCCC,COC(=O)CCCC1(c2ccccc2)C23c4c5c6c7c8c9c(c%10c%11c2c2c%12c4c4c%13c5c5c7c7c8c8c%14c9c%10c9c%10c%11c2c2c%11c%12c4c4c%12c%13c5c5c7c7c8c8c%14c9c9c%10c2c2c%11c4c4c%12c5c7c5c8c9c2c45)C613,0.81,12.4,47.1,4.73,4.730724,0.0153065539112039,4.73,,1:2,,,,ITO/PEDOT:PSS/active layer/LiF/Al,conventional,LiF,LiF,PEDOT:PSS,PEDOT:PSS,,chlorobenzene,chlorobenzene,,,,,-6.1,-3.7,
52830,10.1007/s10854-021-05675-2,10.1007/s10854-021-05675-2,P2,PC61BM,P2,PC61BM,,COC(=O)CCCC1(c2ccccc2)C23c4c5c6c7c8c9c(c%10c%11c2c2c%12c4c4c%13c5c5c7c7c8c8c%14c9c%10c9c%10c%11c2c2c%11c%12c4c4c%12c%13c5c5c7c7c8c8c%14c9c9c%10c2c2c%11c4c4c%12c5c7c5c8c9c2c45)C613,0.79,12.9,39.0,3.97,3.97449,0.1130982367758212,3.97,,1:2,,,,ITO/PEDOT:PSS/active layer/LiF/Al,conventional,LiF,LiF,PEDOT:PSS,PEDOT:PSS,,chlorobenzene,chlorobenzene,,,,,-6.1,-3.7,
52831,10.1007/s10854-021-06342-2,10.1007/s10854-021-06342-2,P3HT,PCBM,P3HT,PCBM,CCCCCCc1ccsc1,CCCCC(=O)OCC1(C2=CC=CC=C2)C3=CC=CC4=CC=CC5=CC=CC6=CC=CC7=CC=CC1=C7C6=C5C4=C3,0.33,2.36,26.62,0.21,0.20731656,1.2778285714285629,,,1:1,,,,ITO/V2O5-Sn/P3HT:PCBM/MoO3/Ag,inverted,V2O5-Sn,V2O5-Sn,MoO3,MoO3,,,,,-5.01,-3.12,,-6.1,-3.7,
52832,10.1007/s10854-021-06342-2,10.1007/s10854-021-06342-2,P3HT,PCBM,P3HT,PCBM,CCCCCCc1ccsc1,CCCCC(=O)OCC1(C2=CC=CC=C2)C3=CC=CC4=CC=CC5=CC=CC6=CC=CC7=CC=CC1=C7C6=C5C4=C3,0.6,2.24,46.78,0.63,0.6287232,0.2026666666666614,,,1:1,,,,ITO/V2O5-Sn/P3HT:PCBM/MoO3/Ag,inverted,V2O5-Sn,V2O5-Sn,MoO3,MoO3,,,,,-5.01,-3.12,,-6.1,-3.7,
52833,10.1007/s10854-021-06342-2,10.1007/s10854-021-06342-2,P3HT,PCBM,P3HT,PCBM,CCCCCCc1ccsc1,CCCCC(=O)OCC1(C2=CC=CC=C2)C3=CC=CC4=CC=CC5=CC=CC6=CC=CC7=CC=CC1=C7C6=C5C4=C3,0.53,5.99,41.64,1.32,1.32194508,0.1473545454545487,,,1:1,,,,ITO/P3HT:PCBM/MoO3/Ag,inverted,,,MoO3,MoO3,,,,,-5.01,-3.12,,-6.1,-3.7,
52834,10.1007/s10854-021-06765-x,10.1007/s10854-021-06765-x,PM6,IT-4F,PM6,IT-4F,COC(=O)C(C)(C)c1cc(C)cc(-c2sc3c4sc5cc(/C=C6/C(=O)c7cc(F)cc(c7)C(=O)/C6=C\c6cc(C(C)(C)C(=O)OC)c(-c7cc(C)cc(C(C)(C)C(=O)OC)c7)s6)sc5c4c(C(C)(C)C(=O)OC)ccc2-3)c1,CCCCCCc1ccc(C2(c3ccc(CCCCCC)cc3)c3cc4c(cc3-c3sc5cc(/C=C6\C(=O)c7cc(F)c(F)cc7C6=C(C#N)C#N)sc5c32)C(c2ccc(CCCCCC)cc2)(c2ccc(CCCCCC)cc2)c2c-4sc3cc(/C=C4\C(=O)c5cc(F)c(F)cc5C4=C(C#N)C#N)sc23)cc1,0.838,19.17,71.8,11.53,11.53428228,0.0371403295750214,11.53,,1:1,"1,8-diiodooctane",,0.5 vol%,inverted,inverted,ZnO,ZnO,MoO3,MoO3,100.0,chlorobenzene,chlorobenzene,,-5.56,-3.65,,-5.66,-4.14,
52835,10.1007/s10854-021-06765-x,10.1007/s10854-021-06765-x,PM6,IT-4F,PM6,IT-4F,COC(=O)C(C)(C)c1cc(C)cc(-c2sc3c4sc5cc(/C=C6/C(=O)c7cc(F)cc(c7)C(=O)/C6=C\c6cc(C(C)(C)C(=O)OC)c(-c7cc(C)cc(C(C)(C)C(=O)OC)c7)s6)sc5c4c(C(C)(C)C(=O)OC)ccc2-3)c1,CCCCCCc1ccc(C2(c3ccc(CCCCCC)cc3)c3cc4c(cc3-c3sc5cc(/C=C6\C(=O)c7cc(F)c(F)cc7C6=C(C#N)C#N)sc5c32)C(c2ccc(CCCCCC)cc2)(c2ccc(CCCCCC)cc2)c2c-4sc3cc(/C=C4\C(=O)c5cc(F)c(F)cc5C4=C(C#N)C#N)sc23)cc1,0.833,19.72,72.7,11.94,11.94225452,0.0188820770519201,11.94,,1:1,"1,8-diiodooctane",,0.5 vol%,inverted,inverted,ZnO,ZnO,MoO3,MoO3,100.0,chlorobenzene,chlorobenzene,70.0,-5.56,-3.65,,-5.66,-4.14,
52836,10.1007/s10854-021-06765-x,10.1007/s10854-021-06765-x,PM6,IT-4F,PM6,IT-4F,COC(=O)C(C)(C)c1cc(C)cc(-c2sc3c4sc5cc(/C=C6/C(=O)c7cc(F)cc(c7)C(=O)/C6=C\c6cc(C(C)(C)C(=O)OC)c(-c7cc(C)cc(C(C)(C)C(=O)OC)c7)s6)sc5c4c(C(C)(C)C(=O)OC)ccc2-3)c1,CCCCCCc1ccc(C2(c3ccc(CCCCCC)cc3)c3cc4c(cc3-c3sc5cc(/C=C6\C(=O)c7cc(F)c(F)cc7C6=C(C#N)C#N)sc5c32)C(c2ccc(CCCCCC)cc2)(c2ccc(CCCCCC)cc2)c2c-4sc3cc(/C=C4\C(=O)c5cc(F)c(F)cc5C4=C(C#N)C#N)sc23)cc1,0.827,20.71,70.7,12.11,12.10890919,0.0090075144508743,12.11,,1:1,"1,8-diiodooctane",,0.5 vol%,inverted,inverted,ZnO,ZnO,MoO3,MoO3,100.0,chlorobenzene,chlorobenzene,100.0,-5.56,-3.65,,-5.66,-4.14,
52837,10.1007/s10854-021-06765-x,10.1007/s10854-021-06765-x,PM6,IT-4F,PM6,IT-4F,COC(=O)C(C)(C)c1cc(C)cc(-c2sc3c4sc5cc(/C=C6/C(=O)c7cc(F)cc(c7)C(=O)/C6=C\c6cc(C(C)(C)C(=O)OC)c(-c7cc(C)cc(C(C)(C)C(=O)OC)c7)s6)sc5c4c(C(C)(C)C(=O)OC)ccc2-3)c1,CCCCCCc1ccc(C2(c3ccc(CCCCCC)cc3)c3cc4c(cc3-c3sc5cc(/C=C6\C(=O)c7cc(F)c(F)cc7C6=C(C#N)C#N)sc5c32)C(c2ccc(CCCCCC)cc2)(c2ccc(CCCCCC)cc2)c2c-4sc3cc(/C=C4\C(=O)c5cc(F)c(F)cc5C4=C(C#N)C#N)sc23)cc1,0.826,21.87,70.2,12.67,12.68136324,0.0896861878453152,12.67,,1:1,"1,8-diiodooctane",,0.5 vol%,inverted,inverted,ZnO,ZnO,MoO3,MoO3,100.0,chlorobenzene,chlorobenzene,120.0,-5.56,-3.65,,-5.66,-4.14,
52838,10.1007/s10854-021-06765-x,10.1007/s10854-021-06765-x,PM6,IT-4F,PM6,IT-4F,COC(=O)C(C)(C)c1cc(C)cc(-c2sc3c4sc5cc(/C=C6/C(=O)c7cc(F)cc(c7)C(=O)/C6=C\c6cc(C(C)(C)C(=O)OC)c(-c7cc(C)cc(C(C)(C)C(=O)OC)c7)s6)sc5c4c(C(C)(C)C(=O)OC)ccc2-3)c1,CCCCCCc1ccc(C2(c3ccc(CCCCCC)cc3)c3cc4c(cc3-c3sc5cc(/C=C6\C(=O)c7cc(F)c(F)cc7C6=C(C#N)C#N)sc5c32)C(c2ccc(CCCCCC)cc2)(c2ccc(CCCCCC)cc2)c2c-4sc3cc(/C=C4\C(=O)c5cc(F)c(F)cc5C4=C(C#N)C#N)sc23)cc1,0.804,20.93,69.9,11.77,11.76257628,0.0630732370433174,11.77,,1:1,"1,8-diiodooctane",,0.5 vol%,inverted,inverted,ZnO,ZnO,MoO3,MoO3,100.0,chlorobenzene,chlorobenzene,150.0,-5.56,-3.65,,-5.66,-4.14,
52845,10.1007/s10854-021-07155-z,10.1007/s10854-021-07155-z,α-6T,AlPcCl,α-6T,AlPcCl,c1csc(-c2ccc(-c3ccc(-c4ccc(-c5ccc(-c6cccs6)s5)s4)s3)s2)c1,[Cl][Al]1[n]2c3c4ccccc4c2N=C2N=C(N=c4c5ccccc5c([n]41)=NC1=NC(=N3)c3ccccc31)c1ccccc12,0.44,6.1,46.0,1.23,1.2346399999999995,0.3772357723577036,1.23,,,,,,ITO/MoO3/CuI/α-6T/AlPcCl/Alq3/Al,planar heterojunction,Alq3,Alq3,MoO3/CuI,MoO3/CuI,10.0,,,,,,,,,
52846,10.1007/s10854-021-07155-z,10.1007/s10854-021-07155-z,α-6T,AlPcCl,α-6T,AlPcCl,c1csc(-c2ccc(-c3ccc(-c4ccc(-c5ccc(-c6cccs6)s5)s4)s3)s2)c1,[Cl][Al]1[n]2c3c4ccccc4c2N=C2N=C(N=c4c5ccccc5c([n]41)=NC1=NC(=N3)c3ccccc31)c1ccccc12,0.49,6.18,49.0,1.5,1.483818,1.0787999999999944,1.5,,,,,,ITO/MoO3/CuI/α-6T/AlPcCl/Alq3/Al,planar heterojunction,Alq3,Alq3,MoO3/CuI,MoO3/CuI,15.0,,,,,,,,,
52847,10.1007/s10854-021-07155-z,10.1007/s10854-021-07155-z,α-6T,AlPcCl,α-6T,AlPcCl,c1csc(-c2ccc(-c3ccc(-c4ccc(-c5ccc(-c6cccs6)s5)s4)s3)s2)c1,[Cl][Al]1[n]2c3c4ccccc4c2N=C2N=C(N=c4c5ccccc5c([n]41)=NC1=NC(=N3)c3ccccc31)c1ccccc12,0.52,7.93,51.0,2.11,2.103036,0.3300473933649275,2.11,,,,,,ITO/MoO3/CuI/α-6T/AlPcCl/Alq3/Al,planar heterojunction,Alq3,Alq3,MoO3/CuI,MoO3/CuI,17.0,,,,,,,,,
52848,10.1007/s10854-021-07155-z,10.1007/s10854-021-07155-z,α-6T,AlPcCl,α-6T,AlPcCl,c1csc(-c2ccc(-c3ccc(-c4ccc(-c5ccc(-c6cccs6)s5)s4)s3)s2)c1,[Cl][Al]1[n]2c3c4ccccc4c2N=C2N=C(N=c4c5ccccc5c([n]41)=NC1=NC(=N3)c3ccccc31)c1ccccc12,0.53,8.79,53.0,2.47,2.469111,0.0359919028340227,2.47,,,,,,ITO/MoO3/CuI/α-6T/AlPcCl/Alq3/Al,planar heterojunction,Alq3,Alq3,MoO3/CuI,MoO3/CuI,20.0,,,,,,,,,
52849,10.1007/s10854-021-07155-z,10.1007/s10854-021-07155-z,α-6T,AlPcCl,α-6T,AlPcCl,c1csc(-c2ccc(-c3ccc(-c4ccc(-c5ccc(-c6cccs6)s5)s4)s3)s2)c1,[Cl][Al]1[n]2c3c4ccccc4c2N=C2N=C(N=c4c5ccccc5c([n]41)=NC1=NC(=N3)c3ccccc31)c1ccccc12,0.61,7.98,51.0,2.48,2.482578,0.1039516129032335,2.48,,,,,,ITO/MoO3/CuI/α-6T/AlPcCl/Alq3/Al,planar heterojunction,Alq3,Alq3,MoO3/CuI,MoO3/CuI,25.0,,,,,,,,,
52850,10.1007/s10854-021-07155-z,10.1007/s10854-021-07155-z,α-6T,AlPcCl,α-6T,AlPcCl,c1csc(-c2ccc(-c3ccc(-c4ccc(-c5ccc(-c6cccs6)s5)s4)s3)s2)c1,[Cl][Al]1[n]2c3c4ccccc4c2N=C2N=C(N=c4c5ccccc5c([n]41)=NC1=NC(=N3)c3ccccc31)c1ccccc12,0.59,7.27,50.0,2.16,2.14465,0.7106481481481572,2.16,,,,,,ITO/MoO3/CuI/α-6T/AlPcCl/Alq3/Al,planar heterojunction,Alq3,Alq3,MoO3/CuI,MoO3/CuI,27.0,,,,,,,,,
52852,10.1007/s10854-021-07155-z,10.1007/s10854-021-07155-z,α-6T,C60,α-6T,C60,c1csc(-c2ccc(-c3ccc(-c4ccc(-c5ccc(-c6cccs6)s5)s4)s3)s2)c1,c12c3c4c5c1c1c6c7c2c2c8c3c3c9c4c4c%10c5c5c1c1c6c6c%11c7c2c2c7c8c3c3c8c9c4c4c9c%10c5c5c1c1c6c6c%11c2c2c7c3c3c8c4c4c9c5c1c1c6c2c3c41,0.5,6.1,58.0,1.77,1.7689999999999997,0.0564971751412618,1.77,1.77,,,,,ITO/MoO3/CuI/α-6T/C60/Alq3/Al,planar heterojunction,Alq3,Alq3,MoO3/CuI,MoO3/CuI,,,,,,,,,,
52853,10.1007/s10854-021-07267-6,10.1007/s10854-021-07267-6,P3HT,PC61BM,P3HT,PC61BM,CCCCCCc1ccsc1,COC(=O)CCCC1(c2ccccc2)C23c4c5c6c7c8c9c(c%10c%11c2c2c%12c4c4c%13c5c5c7c7c8c8c%14c9c%10c9c%10c%11c2c2c%11c%12c4c4c%12c%13c5c5c7c7c8c8c%14c9c9c%10c2c2c%11c4c4c%12c5c7c5c8c9c2c45)C613,0.57,10.73,58.27,3.56,3.5638514699999995,0.1081873595505453,,,1:0.8,,,0:0,ITO/ZnO/P3HT:PC61BM:ZnO:NiO/MoO3/Ag,inverted,ZnO,ZnO,MoO3,MoO3,,"1,2-dichlorobenzene",o-DCB,100.0,-5.01,-3.12,,-6.1,-3.7,
52854,10.1007/s10854-021-07267-6,10.1007/s10854-021-07267-6,P3HT,PC61BM,P3HT,PC61BM,CCCCCCc1ccsc1,COC(=O)CCCC1(c2ccccc2)C23c4c5c6c7c8c9c(c%10c%11c2c2c%12c4c4c%13c5c5c7c7c8c8c%14c9c%10c9c%10c%11c2c2c%11c%12c4c4c%12c%13c5c5c7c7c8c8c%14c9c9c%10c2c2c%11c4c4c%12c5c7c5c8c9c2c45)C613,0.58,10.89,58.42,3.68,3.68992404,0.2696750000000006,,,1:0.8,ZnO; NiO,,0.005:0.005,ITO/ZnO/P3HT:PC61BM:ZnO:NiO/MoO3/Ag,inverted,ZnO,ZnO,MoO3,MoO3,,"1,2-dichlorobenzene",o-DCB,100.0,-5.01,-3.12,,-6.1,-3.7,
52855,10.1007/s10854-021-07267-6,10.1007/s10854-021-07267-6,P3HT,PC61BM,P3HT,PC61BM,CCCCCCc1ccsc1,COC(=O)CCCC1(c2ccccc2)C23c4c5c6c7c8c9c(c%10c%11c2c2c%12c4c4c%13c5c5c7c7c8c8c%14c9c%10c9c%10c%11c2c2c%11c%12c4c4c%12c%13c5c5c7c7c8c8c%14c9c9c%10c2c2c%11c4c4c%12c5c7c5c8c9c2c45)C613,0.59,11.18,58.61,3.86,3.86603282,0.1562906735751222,,,1:0.8,ZnO; NiO,,0.01:0.01,ITO/ZnO/P3HT:PC61BM:ZnO:NiO/MoO3/Ag,inverted,ZnO,ZnO,MoO3,MoO3,,"1,2-dichlorobenzene",o-DCB,100.0,-5.01,-3.12,,-6.1,-3.7,
52856,10.1007/s10854-021-07267-6,10.1007/s10854-021-07267-6,P3HT,PC61BM,P3HT,PC61BM,CCCCCCc1ccsc1,COC(=O)CCCC1(c2ccccc2)C23c4c5c6c7c8c9c(c%10c%11c2c2c%12c4c4c%13c5c5c7c7c8c8c%14c9c%10c9c%10c%11c2c2c%11c%12c4c4c%12c%13c5c5c7c7c8c8c%14c9c9c%10c2c2c%11c4c4c%12c5c7c5c8c9c2c45)C613,0.6,11.41,58.86,4.02,4.0295556,0.2377014925373272,,,1:0.8,ZnO; NiO,,0.015:0.015,ITO/ZnO/P3HT:PC61BM:ZnO:NiO/MoO3/Ag,inverted,ZnO,ZnO,MoO3,MoO3,,"1,2-dichlorobenzene",o-DCB,100.0,-5.01,-3.12,,-6.1,-3.7,
52857,10.1007/s10854-021-07267-6,10.1007/s10854-021-07267-6,P3HT,PC61BM,P3HT,PC61BM,CCCCCCc1ccsc1,COC(=O)CCCC1(c2ccccc2)C23c4c5c6c7c8c9c(c%10c%11c2c2c%12c4c4c%13c5c5c7c7c8c8c%14c9c%10c9c%10c%11c2c2c%11c%12c4c4c%12c%13c5c5c7c7c8c8c%14c9c9c%10c2c2c%11c4c4c%12c5c7c5c8c9c2c45)C613,0.6,12.38,58.91,4.37,4.3758348,0.1335194508009083,,,1:0.8,ZnO; NiO,,0.02:0.02,ITO/ZnO/P3HT:PC61BM:ZnO:NiO/MoO3/Ag,inverted,ZnO,ZnO,MoO3,MoO3,,"1,2-dichlorobenzene",o-DCB,100.0,-5.01,-3.12,,-6.1,-3.7,
52858,10.1007/s10854-021-07267-6,10.1007/s10854-021-07267-6,P3HT,PC61BM,P3HT,PC61BM,CCCCCCc1ccsc1,COC(=O)CCCC1(c2ccccc2)C23c4c5c6c7c8c9c(c%10c%11c2c2c%12c4c4c%13c5c5c7c7c8c8c%14c9c%10c9c%10c%11c2c2c%11c%12c4c4c%12c%13c5c5c7c7c8c8c%14c9c9c%10c2c2c%11c4c4c%12c5c7c5c8c9c2c45)C613,0.58,10.7,58.83,3.65,3.6509898,0.02711780821917,,,1:0.8,ZnO; NiO,,0.025:0.025,ITO/ZnO/P3HT:PC61BM:ZnO:NiO/MoO3/Ag,inverted,ZnO,ZnO,MoO3,MoO3,,"1,2-dichlorobenzene",o-DCB,100.0,-5.01,-3.12,,-6.1,-3.7,
52859,10.1007/s10854-021-07267-6,10.1007/s10854-021-07267-6,P3HT,PC61BM,P3HT,PC61BM,CCCCCCc1ccsc1,COC(=O)CCCC1(c2ccccc2)C23c4c5c6c7c8c9c(c%10c%11c2c2c%12c4c4c%13c5c5c7c7c8c8c%14c9c%10c9c%10c%11c2c2c%11c%12c4c4c%12c%13c5c5c7c7c8c8c%14c9c9c%10c2c2c%11c4c4c%12c5c7c5c8c9c2c45)C613,0.57,10.11,58.35,3.36,3.36253545,0.0754598214285547,,,1:0.8,ZnO; NiO,,0.03:0.03,ITO/ZnO/P3HT:PC61BM:ZnO:NiO/MoO3/Ag,inverted,ZnO,ZnO,MoO3,MoO3,,"1,2-dichlorobenzene",o-DCB,100.0,-5.01,-3.12,,-6.1,-3.7,
52860,10.1007/s10854-022-08168-y,10.1007/s10854-022-08168-y,PTB7-Th,PC71BM,PTB7-Th,PC71BM,CCCCC(CC)COC(=O)c1sc2csc(-c3cc4c(-c5ccc(CC(CC)CCCC)s5)c5sccc5c(-c5ccc(CC(CC)CCCC)s5)c4s3)c2c1F,COC(=O)CCCC1(c2ccccc2)C23c4c5ccc6c7cc8c9c%10c(cc%11cc%12c%13c%14c(cc%15c%16ccc-5c2c%16c2c5c%16c%17c(c(c46)c7c9c%17c4c%10c%11c%13c4c%16c%14c%152)C513)C%12)C8,0.795,16.95,67.4,9.06,9.0823185,0.2463410596026577,8.84,9.06,1:1.5 wt/wt,DIO,,2.5 vol%,glass/ITO/PEDOT:PSS-variant/PTB7-Th:PC71BM/PDINO/Al,BHJ,PDINO,,PEDOT:PSS,PEDOT:PSS,,chlorobenzene,,,-5.21,-3.6,,-5.9,-3.9,
52861,10.1007/s10854-022-08168-y,10.1007/s10854-022-08168-y,PTB7-Th,PC71BM,PTB7-Th,PC71BM,CCCCC(CC)COC(=O)c1sc2csc(-c3cc4c(-c5ccc(CC(CC)CCCC)s5)c5sccc5c(-c5ccc(CC(CC)CCCC)s5)c4s3)c2c1F,COC(=O)CCCC1(c2ccccc2)C23c4c5ccc6c7cc8c9c%10c(cc%11cc%12c%13c%14c(cc%15c%16ccc-5c2c%16c2c5c%16c%17c(c(c46)c7c9c%17c4c%10c%11c%13c4c%16c%14c%152)C513)C%12)C8,0.767,18.84,69.8,10.09,10.08629544,0.0367151635282553,9.83,10.09,1:1.5 wt/wt,DIO,,2.5 vol%,glass/ITO/PEDOT:PSS-variant/PTB7-Th:PC71BM/PDINO/Al,BHJ,PDINO,,PEDOT:PSS-IM,PEDOT:PSS-IM,,chlorobenzene,,,-5.21,-3.6,,-5.9,-3.9,
52862,10.1007/s10854-022-08168-y,10.1007/s10854-022-08168-y,PTB7-Th,PC71BM,PTB7-Th,PC71BM,CCCCC(CC)COC(=O)c1sc2csc(-c3cc4c(-c5ccc(CC(CC)CCCC)s5)c5sccc5c(-c5ccc(CC(CC)CCCC)s5)c4s3)c2c1F,COC(=O)CCCC1(c2ccccc2)C23c4c5ccc6c7cc8c9c%10c(cc%11cc%12c%13c%14c(cc%15c%16ccc-5c2c%16c2c5c%16c%17c(c(c46)c7c9c%17c4c%10c%11c%13c4c%16c%14c%152)C513)C%12)C8,0.754,17.14,69.4,8.97,8.968950640000001,0.0116985507246339,8.81,8.97,1:1.5 wt/wt,DIO,,2.5 vol%,glass/ITO/PEDOT:PSS-variant/PTB7-Th:PC71BM/PDINO/Al,BHJ,PDINO,,PEDOT:PSS-MIM,PEDOT:PSS-MIM,,chlorobenzene,,,-5.21,-3.6,,-5.9,-3.9,
52863,10.1007/s10854-022-08261-2,10.1007/s10854-022-08261-2,TAPC,C60,TAPC,C60,Cc1ccc(N(c2ccc(C)cc2)c2ccc(C3(c4ccc(N(c5ccc(C)cc5)c5ccc(C)cc5)cc4)CCCCC3)cc2)cc1,c12c3c4c5c1c1c6c7c2c2c8c3c3c9c4c4c%10c5c5c1c1c6c6c%11c7c2c2c7c8c3c3c8c9c4c4c9c%10c5c5c1c1c6c6c%11c2c2c7c3c3c8c4c4c9c5c1c1c6c2c3c41,0.67,5.88,44.0,2.17,1.733424,20.11870967741935,2.17,,5:95,,,,ITO/MoO3/TAPC:C60/Bphen/Liq(1nm)/Al,,Bphen,BPhen,MoO3,MoO3,40.0,,,,,,,,,
52864,10.1007/s10854-022-08261-2,10.1007/s10854-022-08261-2,TAPC,C60,TAPC,C60,Cc1ccc(N(c2ccc(C)cc2)c2ccc(C3(c4ccc(N(c5ccc(C)cc5)c5ccc(C)cc5)cc4)CCCCC3)cc2)cc1,c12c3c4c5c1c1c6c7c2c2c8c3c3c9c4c4c%10c5c5c1c1c6c6c%11c7c2c2c7c8c3c3c8c9c4c4c9c%10c5c5c1c1c6c6c%11c2c2c7c3c3c8c4c4c9c5c1c1c6c2c3c41,0.75,6.5,41.0,2.49,1.99875,19.72891566265061,2.49,,5:95,,,,ITO/MoO3/TAPC:C60/Bphen/Liq(1nm)/Al,,Bphen,BPhen,MoO3,MoO3,40.0,,,,,,,,,
52865,10.1007/s10854-022-08261-2,10.1007/s10854-022-08261-2,TAPC,C60,TAPC,C60,Cc1ccc(N(c2ccc(C)cc2)c2ccc(C3(c4ccc(N(c5ccc(C)cc5)c5ccc(C)cc5)cc4)CCCCC3)cc2)cc1,c12c3c4c5c1c1c6c7c2c2c8c3c3c9c4c4c%10c5c5c1c1c6c6c%11c7c2c2c7c8c3c3c8c9c4c4c9c%10c5c5c1c1c6c6c%11c2c2c7c3c3c8c4c4c9c5c1c1c6c2c3c41,0.7,3.31,,0.43,,,0.43,,5:95,,,,ITO/MoO3/TAPC:C60/Bphen/Liq(2nm)/Al,,Bphen,BPhen,MoO3,MoO3,40.0,,,,,,,,,
52866,10.1007/s10854-022-08261-2,10.1007/s10854-022-08261-2,TAPC,C60,TAPC,C60,Cc1ccc(N(c2ccc(C)cc2)c2ccc(C3(c4ccc(N(c5ccc(C)cc5)c5ccc(C)cc5)cc4)CCCCC3)cc2)cc1,c12c3c4c5c1c1c6c7c2c2c8c3c3c9c4c4c%10c5c5c1c1c6c6c%11c7c2c2c7c8c3c3c8c9c4c4c9c%10c5c5c1c1c6c6c%11c2c2c7c3c3c8c4c4c9c5c1c1c6c2c3c41,0.79,1.62,14.0,0.22,0.179172,18.558181818181826,0.22,,5:95,,,,ITO/MoO3/TAPC:C60/Bphen/Liq(3nm)/Al,,Bphen,BPhen,MoO3,MoO3,40.0,,,,,,,,,
52867,10.1007/s10854-022-08261-2,10.1007/s10854-022-08261-2,TAPC,C60,TAPC,C60,Cc1ccc(N(c2ccc(C)cc2)c2ccc(C3(c4ccc(N(c5ccc(C)cc5)c5ccc(C)cc5)cc4)CCCCC3)cc2)cc1,c12c3c4c5c1c1c6c7c2c2c8c3c3c9c4c4c%10c5c5c1c1c6c6c%11c7c2c2c7c8c3c3c8c9c4c4c9c%10c5c5c1c1c6c6c%11c2c2c7c3c3c8c4c4c9c5c1c1c6c2c3c41,0.79,0.21,17.0,0.03,0.028203,5.99,0.03,,5:95,,,,ITO/MoO3/TAPC:C60/Bphen/Liq(4nm)/Al,,Bphen,BPhen,MoO3,MoO3,40.0,,,,,,,,,
52868,10.1007/s10854-022-08261-2,10.1007/s10854-022-08261-2,TAPC,C60,TAPC,C60,Cc1ccc(N(c2ccc(C)cc2)c2ccc(C3(c4ccc(N(c5ccc(C)cc5)c5ccc(C)cc5)cc4)CCCCC3)cc2)cc1,c12c3c4c5c1c1c6c7c2c2c8c3c3c9c4c4c%10c5c5c1c1c6c6c%11c7c2c2c7c8c3c3c8c9c4c4c9c%10c5c5c1c1c6c6c%11c2c2c7c3c3c8c4c4c9c5c1c1c6c2c3c41,0.8,0.17,16.0,0.03,0.02176,27.46666666666666,0.03,,5:95,,,,ITO/MoO3/TAPC:C60/Bphen/Liq(5nm)/Al,,Bphen,BPhen,MoO3,MoO3,40.0,,,,,,,,,
52869,10.1007/s10854-022-09705-5,10.1007/s10854-022-09705-5,PTB7-Th,PC71BM,PTB7-Th,PC71BM,CCCCC(CC)COC(=O)c1sc2csc(-c3cc4c(-c5ccc(CC(CC)CCCC)s5)c5sccc5c(-c5ccc(CC(CC)CCCC)s5)c4s3)c2c1F,COC(=O)CCCC1(c2ccccc2)C23c4c5ccc6c7cc8c9c%10c(cc%11cc%12c%13c%14c(cc%15c%16ccc-5c2c%16c2c5c%16c%17c(c(c46)c7c9c%17c4c%10c%11c%13c4c%16c%14c%152)C513)C%12)C8,0.78,16.9,64.5,8.6,8.502389999999998,1.135000000000015,8.5,8.6,1:1.5,DIO,,5% v/v,ITO/ZnO/Active Layer/MoO3/Ag,inverted,ZnO,ZnO,MoO3,MoO3,100.0,chlorobenzene,,,-5.21,-3.6,,-5.9,-3.9,
52870,10.1007/s10854-022-09705-5,10.1007/s10854-022-09705-5,PTB7-Th,PC71BM,PTB7-Th,PC71BM,CCCCC(CC)COC(=O)c1sc2csc(-c3cc4c(-c5ccc(CC(CC)CCCC)s5)c5sccc5c(-c5ccc(CC(CC)CCCC)s5)c4s3)c2c1F,COC(=O)CCCC1(c2ccccc2)C23c4c5ccc6c7cc8c9c%10c(cc%11cc%12c%13c%14c(cc%15c%16ccc-5c2c%16c2c5c%16c%17c(c(c46)c7c9c%17c4c%10c%11c%13c4c%16c%14c%152)C513)C%12)C8,0.78,18.1,63.7,9.2,8.993166000000002,2.248195652173881,8.9,9.2,,DIO,,5% v/v,ITO/ZnO/Active Layer/MoO3/Ag,inverted,ZnO,ZnO,MoO3,MoO3,100.0,chlorobenzene,,,-5.21,-3.6,,-5.9,-3.9,
52871,10.1007/s10854-022-09705-5,10.1007/s10854-022-09705-5,PTB7-Th,PC71BM,PTB7-Th,PC71BM,CCCCC(CC)COC(=O)c1sc2csc(-c3cc4c(-c5ccc(CC(CC)CCCC)s5)c5sccc5c(-c5ccc(CC(CC)CCCC)s5)c4s3)c2c1F,COC(=O)CCCC1(c2ccccc2)C23c4c5ccc6c7cc8c9c%10c(cc%11cc%12c%13c%14c(cc%15c%16ccc-5c2c%16c2c5c%16c%17c(c(c46)c7c9c%17c4c%10c%11c%13c4c%16c%14c%152)C513)C%12)C8,0.79,19.2,63.2,9.8,9.586176,2.1818775510204147,9.5,9.8,,DIO,,5% v/v,ITO/ZnO/Active Layer/MoO3/Ag,inverted,ZnO,ZnO,MoO3,MoO3,100.0,chlorobenzene,,,-5.21,-3.6,,-5.9,-3.9,
52872,10.1007/s10854-022-09705-5,10.1007/s10854-022-09705-5,PTB7-Th,PC71BM,PTB7-Th,PC71BM,CCCCC(CC)COC(=O)c1sc2csc(-c3cc4c(-c5ccc(CC(CC)CCCC)s5)c5sccc5c(-c5ccc(CC(CC)CCCC)s5)c4s3)c2c1F,COC(=O)CCCC1(c2ccccc2)C23c4c5ccc6c7cc8c9c%10c(cc%11cc%12c%13c%14c(cc%15c%16ccc-5c2c%16c2c5c%16c%17c(c(c46)c7c9c%17c4c%10c%11c%13c4c%16c%14c%152)C513)C%12)C8,0.76,18.7,61.0,8.9,8.66932,2.591910112359545,8.6,8.9,,DIO,,5% v/v,ITO/ZnO/Active Layer/MoO3/Ag,inverted,ZnO,ZnO,MoO3,MoO3,100.0,chlorobenzene,,,-5.21,-3.6,,-5.9,-3.9,
52883,10.1007/s10854-023-10489-5,10.1007/s10854-023-10489-5,P3HT,PCBM,P3HT,PCBM,CCCCCCc1ccsc1,CCCCC(=O)OCC1(C2=CC=CC=C2)C3=CC=CC4=CC=CC5=CC=CC6=CC=CC7=CC=CC1=C7C6=C5C4=C3,0.48,2.67,39.6,0.5,0.5075136,1.5027200000000018,0.5,,1:1,,,,FTO/ZnO/P3HT:PCBM:CQDs:IPA/Ag,inverted,ZnO,,,,191.0,chlorobenzene,,,-5.01,-3.12,,-6.1,-3.7,
52885,10.1007/s10854-023-10489-5,10.1007/s10854-023-10489-5,P3HT,PCBM,P3HT,PCBM,CCCCCCc1ccsc1,CCCCC(=O)OCC1(C2=CC=CC=C2)C3=CC=CC4=CC=CC5=CC=CC6=CC=CC7=CC=CC1=C7C6=C5C4=C3,0.47,3.63,44.6,0.76,0.7609206000000001,0.1211315789473748,0.76,,1:1,IPA,IPA,40 vol.%,FTO/ZnO/P3HT:PCBM:CQDs:IPA/Ag,inverted,ZnO,,,,198.0,chlorobenzene,,,-5.01,-3.12,,-6.1,-3.7,
52887,10.1007/s10854-023-10489-5,10.1007/s10854-023-10489-5,P3HT,PCBM,P3HT,PCBM,CCCCCCc1ccsc1,CCCCC(=O)OCC1(C2=CC=CC=C2)C3=CC=CC4=CC=CC5=CC=CC6=CC=CC7=CC=CC1=C7C6=C5C4=C3,0.51,3.96,50.1,1.0,1.0118196,1.181959999999993,1.0,,1:1,CQDs/IPA,CQDs/IPA,2 wt% CQDs; 40 vol.% IPA,FTO/ZnO/P3HT:PCBM:CQDs:IPA/Ag,inverted,ZnO,,,,216.0,chlorobenzene,,,-5.01,-3.12,,-6.1,-3.7,
52894,10.1007/s10854-023-10590-9,10.1007/s10854-023-10590-9,PTB7-Th,PC71BM,PTB7-Th,PC71BM,CCCCC(CC)COC(=O)c1sc2csc(-c3cc4c(-c5ccc(CC(CC)CCCC)s5)c5sccc5c(-c5ccc(CC(CC)CCCC)s5)c4s3)c2c1F,COC(=O)CCCC1(c2ccccc2)C23c4c5ccc6c7cc8c9c%10c(cc%11cc%12c%13c%14c(cc%15c%16ccc-5c2c%16c2c5c%16c%17c(c(c46)c7c9c%17c4c%10c%11c%13c4c%16c%14c%152)C513)C%12)C8,0.77,11.38,57.8,5.06,5.064782800000001,0.094521739130454,4.51,5.06,,"1,8-diiodooctane (DIO)",,3 vol%,STOSCs,,ZnO,,PMA:PEDOT:PSS,,127.0,chlorobenzene,,,-5.21,-3.6,,-5.9,-3.9,
52895,10.1007/s10854-023-10590-9,10.1007/s10854-023-10590-9,PTB7-Th,PC71BM,PTB7-Th,PC71BM,CCCCC(CC)COC(=O)c1sc2csc(-c3cc4c(-c5ccc(CC(CC)CCCC)s5)c5sccc5c(-c5ccc(CC(CC)CCCC)s5)c4s3)c2c1F,COC(=O)CCCC1(c2ccccc2)C23c4c5ccc6c7cc8c9c%10c(cc%11cc%12c%13c%14c(cc%15c%16ccc-5c2c%16c2c5c%16c%17c(c(c46)c7c9c%17c4c%10c%11c%13c4c%16c%14c%152)C513)C%12)C8,0.779,16.31,66.8,8.49,8.487267319999999,0.0321870435806967,,,,,,,OSCs,,ZnO,,MoO3,,,,,200.0,-5.21,-3.6,,-5.9,-3.9,
52898,10.1007/s10854-023-10590-9,10.1007/s10854-023-10590-9,PTB7-Th,PC71BM,PTB7-Th,PC71BM,CCCCC(CC)COC(=O)c1sc2csc(-c3cc4c(-c5ccc(CC(CC)CCCC)s5)c5sccc5c(-c5ccc(CC(CC)CCCC)s5)c4s3)c2c1F,COC(=O)CCCC1(c2ccccc2)C23c4c5ccc6c7cc8c9c%10c(cc%11cc%12c%13c%14c(cc%15c%16ccc-5c2c%16c2c5c%16c%17c(c(c46)c7c9c%17c4c%10c%11c%13c4c%16c%14c%152)C513)C%12)C8,0.476,29.34,63.3,8.83,8.84037672,0.1175166477916195,,,,,,,CZTSSe,,,,,,,,,,-5.21,-3.6,,-5.9,-3.9,
52904,10.1007/s10854-023-10838-4,10.1007/s10854-023-10838-4,PM6,Y6,PM6,Y6,COC(=O)C(C)(C)c1cc(C)cc(-c2sc3c4sc5cc(/C=C6/C(=O)c7cc(F)cc(c7)C(=O)/C6=C\c6cc(C(C)(C)C(=O)OC)c(-c7cc(C)cc(C(C)(C)C(=O)OC)c7)s6)sc5c4c(C(C)(C)C(=O)OC)ccc2-3)c1,CCCCCCCCCCCc1c(/C=C2\C(=O)c3cc(F)c(F)cc3C2=C(C#N)C#N)sc2c1sc1c3c4nsnc4c4c5sc6c(CCCCCCCCCCC)c(/C=C7\C(=O)c8cc(F)c(F)cc8C7=C(C#N)C#N)sc6c5n(CC(CC)CCCC)c4c3n(CC(CC)CCCC)c21,0.838,26.25,74.09,16.25,16.297947750000002,0.2950630769230909,16.03,16.25,1:1.2,CN,,0.5 vol%,,,PDIN,,PEDOT:PSS,PEDOT:PSS,110.0,chloroform,,100.0,-5.56,-3.65,,-5.65,-4.09,
52905,10.1007/s10854-023-10838-4,10.1007/s10854-023-10838-4,PM6,Y6,PM6,Y6,COC(=O)C(C)(C)c1cc(C)cc(-c2sc3c4sc5cc(/C=C6/C(=O)c7cc(F)cc(c7)C(=O)/C6=C\c6cc(C(C)(C)C(=O)OC)c(-c7cc(C)cc(C(C)(C)C(=O)OC)c7)s6)sc5c4c(C(C)(C)C(=O)OC)ccc2-3)c1,CCCCCCCCCCCc1c(/C=C2\C(=O)c3cc(F)c(F)cc3C2=C(C#N)C#N)sc2c1sc1c3c4nsnc4c4c5sc6c(CCCCCCCCCCC)c(/C=C7\C(=O)c8cc(F)c(F)cc8C7=C(C#N)C#N)sc6c5n(CC(CC)CCCC)c4c3n(CC(CC)CCCC)c21,0.86,26.29,76.68,17.34,17.33688792,0.0179474048442968,17.21,17.34,1:1.2,CN,,0.5 vol%,ITO/MoO3/PEDOT:PSS/PM6:Y6/PDIN/Ag,,PDIN,,MoO3/PEDOT:PSS,PEDOT:PSS,110.0,chloroform,,100.0,-5.56,-3.65,,-5.65,-4.09,
52906,10.1007/s10854-023-10838-4,10.1007/s10854-023-10838-4,PM6,Y6,PM6,Y6,COC(=O)C(C)(C)c1cc(C)cc(-c2sc3c4sc5cc(/C=C6/C(=O)c7cc(F)cc(c7)C(=O)/C6=C\c6cc(C(C)(C)C(=O)OC)c(-c7cc(C)cc(C(C)(C)C(=O)OC)c7)s6)sc5c4c(C(C)(C)C(=O)OC)ccc2-3)c1,CCCCCCCCCCCc1c(/C=C2\C(=O)c3cc(F)c(F)cc3C2=C(C#N)C#N)sc2c1sc1c3c4nsnc4c4c5sc6c(CCCCCCCCCCC)c(/C=C7\C(=O)c8cc(F)c(F)cc8C7=C(C#N)C#N)sc6c5n(CC(CC)CCCC)c4c3n(CC(CC)CCCC)c21,0.763,25.59,62.57,12.21,12.216898869,0.0565017936117829,11.95,12.21,1:1.2,CN,,0.5 vol%,ITO/MoO3/PM6:Y6/PDIN/Ag,,PDIN,,MoO3,MoO3,110.0,chloroform,,100.0,-5.56,-3.65,,-5.65,-4.09,
52922,10.1007/s10854-023-11223-x,10.1007/s10854-023-11223-x,P3HT,PC71BM,P3HT,PC71BM,CCCCCCc1ccsc1,COC(=O)CCCC1(c2ccccc2)C23c4c5ccc6c7cc8c9c%10c(cc%11cc%12c%13c%14c(cc%15c%16ccc-5c2c%16c2c5c%16c%17c(c(c46)c7c9c%17c4c%10c%11c%13c4c%16c%14c%152)C513)C%12)C8,0.62,9.55,56.0,3.29,3.31576,0.7829787234042553,3.24,3.29,1.0:0.80,,,,glass/ITO/PEDOT:PSS/active layer/PFN/Field's metal,,PFN,PFN,PEDOT:PSS,PEDOT:PSS,100.0,chlorobenzene,chlorobenzene,80.0,-5.01,-3.12,,-5.9,-3.9,
52926,10.1007/s10854-023-11223-x,10.1007/s10854-023-11223-x,PBDB-T,ITIC,PBDB-T,ITIC,CCCCC(CC)Cc1ccc(-c2c3cc(-c4ccc(-c5sc(-c6cccs6)c6c5C(=O)c5c(CC(CC)CCCC)sc(CC(CC)CCCC)c5C6=O)s4)sc3c(-c3ccc(CC(CC)CCCC)s3)c3ccsc23)s1,CCCCCCc1ccc(C2(c3ccc(CCCCCC)cc3)c3cc4c(cc3-c3sc5cc(C=C6C(=O)c7ccccc7C6=C(C#N)C#N)sc5c32)C(c2ccc(CCCCCC)cc2)(c2ccc(CCCCCC)cc2)c2c-4sc3cc(C=C4C(=O)c5ccccc5C4=C(C#N)C#N)sc23)cc1,0.87,16.52,56.0,8.03,8.048544,0.2309339975093441,7.96,8.03,1.0:1.0,DIO,DIO,,glass/ITO/PEDOT:PSS/active layer/PFN/Field's metal,,PFN,PFN,PEDOT:PSS,PEDOT:PSS,100.0,chlorobenzene,chlorobenzene,80.0,-5.33,-3.48,,-5.576,-3.916,
52943,10.1007/s10854-024-12380-3,10.1007/s10854-024-12380-3,PBDB-T,IT-M,PBDB-T,IT-M,CCCCC(CC)Cc1ccc(-c2c3cc(-c4ccc(-c5sc(-c6cccs6)c6c5C(=O)c5c(CC(CC)CCCC)sc(CC(CC)CCCC)c5C6=O)s4)sc3c(-c3ccc(CC(CC)CCCC)s3)c3ccsc23)s1,CCCCCCc1ccc(C2(c3ccc(CCCCCC)cc3)c3cc4c(cc3-c3sc5cc(/C=C6\C(=O)c7ccc(C)cc7C6=C(C#N)C#N)sc5c32)C(c2ccc(CCCCCC)cc2)(c2ccc(CCCCCC)cc2)c2c-4sc3cc(/C=C4\C(=O)c5ccc(C)cc5C4=C(C#N)C#N)sc23)cc1,0.91,16.7,69.08,10.55,10.498087599999998,0.4920606635071339,10.42,10.55,1:1 wt%,DIO,,0.5 vol%,ITO/PEDOT:PSS/PBDB-T:IT-M/CIL/Al,conventional,PFN-Br:TCA (doped),PFN-Br:TCA,PEDOT:PSS,PEDOT:PSS,,chlorobenzene,chlorobenzene,130.0,-5.33,-3.48,,-5.514,-3.808,
52944,10.1007/s10854-024-12380-3,10.1007/s10854-024-12380-3,PBDB-T,IT-M,PBDB-T,IT-M,CCCCC(CC)Cc1ccc(-c2c3cc(-c4ccc(-c5sc(-c6cccs6)c6c5C(=O)c5c(CC(CC)CCCC)sc(CC(CC)CCCC)c5C6=O)s4)sc3c(-c3ccc(CC(CC)CCCC)s3)c3ccsc23)s1,CCCCCCc1ccc(C2(c3ccc(CCCCCC)cc3)c3cc4c(cc3-c3sc5cc(/C=C6\C(=O)c7ccc(C)cc7C6=C(C#N)C#N)sc5c32)C(c2ccc(CCCCCC)cc2)(c2ccc(CCCCCC)cc2)c2c-4sc3cc(/C=C4\C(=O)c5ccc(C)cc5C4=C(C#N)C#N)sc23)cc1,0.915,16.92,69.24,11.02,10.71959832,2.725968058076228,10.78,11.02,1:1 wt%,DIO,,0.5 vol%,ITO/PEDOT:PSS/PBDB-T:IT-M/CIL/Al,conventional,PFN-Br:TCA (doped),PFN-Br:TCA,PEDOT:PSS,PEDOT:PSS,,chlorobenzene,chlorobenzene,130.0,-5.33,-3.48,,-5.514,-3.808,
52945,10.1007/s10854-024-12380-3,10.1007/s10854-024-12380-3,PBDB-T,IT-M,PBDB-T,IT-M,CCCCC(CC)Cc1ccc(-c2c3cc(-c4ccc(-c5sc(-c6cccs6)c6c5C(=O)c5c(CC(CC)CCCC)sc(CC(CC)CCCC)c5C6=O)s4)sc3c(-c3ccc(CC(CC)CCCC)s3)c3ccsc23)s1,CCCCCCc1ccc(C2(c3ccc(CCCCCC)cc3)c3cc4c(cc3-c3sc5cc(/C=C6\C(=O)c7ccc(C)cc7C6=C(C#N)C#N)sc5c32)C(c2ccc(CCCCCC)cc2)(c2ccc(CCCCCC)cc2)c2c-4sc3cc(/C=C4\C(=O)c5ccc(C)cc5C4=C(C#N)C#N)sc23)cc1,0.916,17.11,69.69,11.11,10.922346444,1.6890509090909,10.86,11.11,1:1 wt%,DIO,,0.5 vol%,ITO/PEDOT:PSS/PBDB-T:IT-M/CIL/Al,conventional,PFN-Br:TCA (doped),PFN-Br:TCA,PEDOT:PSS,PEDOT:PSS,,chlorobenzene,chlorobenzene,130.0,-5.33,-3.48,,-5.514,-3.808,
52946,10.1007/s10854-024-12380-3,10.1007/s10854-024-12380-3,PBDB-T,IT-M,PBDB-T,IT-M,CCCCC(CC)Cc1ccc(-c2c3cc(-c4ccc(-c5sc(-c6cccs6)c6c5C(=O)c5c(CC(CC)CCCC)sc(CC(CC)CCCC)c5C6=O)s4)sc3c(-c3ccc(CC(CC)CCCC)s3)c3ccsc23)s1,CCCCCCc1ccc(C2(c3ccc(CCCCCC)cc3)c3cc4c(cc3-c3sc5cc(/C=C6\C(=O)c7ccc(C)cc7C6=C(C#N)C#N)sc5c32)C(c2ccc(CCCCCC)cc2)(c2ccc(CCCCCC)cc2)c2c-4sc3cc(/C=C4\C(=O)c5ccc(C)cc5C4=C(C#N)C#N)sc23)cc1,0.918,17.45,69.96,11.32,11.20696236,0.9985657243816248,10.94,11.32,1:1 wt%,DIO,,0.5 vol%,ITO/PEDOT:PSS/PBDB-T:IT-M/CIL/Al,conventional,PFN-Br:TCA (doped),PFN-Br:TCA,PEDOT:PSS,PEDOT:PSS,,chlorobenzene,chlorobenzene,130.0,-5.33,-3.48,,-5.514,-3.808,
52947,10.1007/s10854-024-12380-3,10.1007/s10854-024-12380-3,PBDB-T,IT-M,PBDB-T,IT-M,CCCCC(CC)Cc1ccc(-c2c3cc(-c4ccc(-c5sc(-c6cccs6)c6c5C(=O)c5c(CC(CC)CCCC)sc(CC(CC)CCCC)c5C6=O)s4)sc3c(-c3ccc(CC(CC)CCCC)s3)c3ccsc23)s1,CCCCCCc1ccc(C2(c3ccc(CCCCCC)cc3)c3cc4c(cc3-c3sc5cc(/C=C6\C(=O)c7ccc(C)cc7C6=C(C#N)C#N)sc5c32)C(c2ccc(CCCCCC)cc2)(c2ccc(CCCCCC)cc2)c2c-4sc3cc(/C=C4\C(=O)c5ccc(C)cc5C4=C(C#N)C#N)sc23)cc1,0.914,17.04,69.45,10.99,10.81653192,1.5784174704276708,10.76,10.99,1:1 wt%,DIO,,0.5 vol%,ITO/PEDOT:PSS/PBDB-T:IT-M/CIL/Al,conventional,PFN-Br:TCA (doped),PFN-Br:TCA,PEDOT:PSS,PEDOT:PSS,,chlorobenzene,chlorobenzene,130.0,-5.33,-3.48,,-5.514,-3.808,
53013,10.1007/s10854-024-12869-x,10.1007/s10854-024-12869-x,PM6,Y6,PM6,Y6,COC(=O)C(C)(C)c1cc(C)cc(-c2sc3c4sc5cc(/C=C6/C(=O)c7cc(F)cc(c7)C(=O)/C6=C\c6cc(C(C)(C)C(=O)OC)c(-c7cc(C)cc(C(C)(C)C(=O)OC)c7)s6)sc5c4c(C(C)(C)C(=O)OC)ccc2-3)c1,CCCCCCCCCCCc1c(/C=C2\C(=O)c3cc(F)c(F)cc3C2=C(C#N)C#N)sc2c1sc1c3c4nsnc4c4c5sc6c(CCCCCCCCCCC)c(/C=C7\C(=O)c8cc(F)c(F)cc8C7=C(C#N)C#N)sc6c5n(CC(CC)CCCC)c4c3n(CC(CC)CCCC)c21,0.833,24.88,71.12,14.75,14.739648448,0.0701800135593185,14.65,14.75,,,,,,inverted,ZnO,ZnO,,,,,,,-5.56,-3.65,,-5.65,-4.09,
