Repository: JiYiqaq/PCE-KA-GNN

# Data directory

- `raw/Active_Database.csv` is the immutable source dataset bundled under CC BY 4.0. Do not overwrite it with processed data.
- `processed/` is created and populated by the training pipeline. Generated `.pt` and `.pth` caches are intentionally ignored by Git because they can exceed GitHub's normal single-file limit.

See `../DATA_LICENSE.md` for provenance, license and checksum information.

File: data/raw/Active_Database.csv (part 135 of 471)
id,doi,doi_norm,donor,acceptor,donor_canonical,acceptor_canonical,donor_smiles,acceptor_smiles,voc,jsc,ff,pce,pce_recomputed,pce_relative_error_percent,pce_avg,pce_best,d_a_ratio,additive,additive_canonical,additive_ratio,device_structure,device_type,etl,etl_canonical,htl,htl_canonical,active_layer_thickness,solvent,solvent_canonical,annealing_temp,homo_d,lumo_d,eg_d,homo_a,lumo_a,eg_a
53014,10.1007/s10854-024-12869-x,10.1007/s10854-024-12869-x,PM6,Y6,PM6,Y6,COC(=O)C(C)(C)c1cc(C)cc(-c2sc3c4sc5cc(/C=C6/C(=O)c7cc(F)cc(c7)C(=O)/C6=C\c6cc(C(C)(C)C(=O)OC)c(-c7cc(C)cc(C(C)(C)C(=O)OC)c7)s6)sc5c4c(C(C)(C)C(=O)OC)ccc2-3)c1,CCCCCCCCCCCc1c(/C=C2\C(=O)c3cc(F)c(F)cc3C2=C(C#N)C#N)sc2c1sc1c3c4nsnc4c4c5sc6c(CCCCCCCCCCC)c(/C=C7\C(=O)c8cc(F)c(F)cc8C7=C(C#N)C#N)sc6c5n(CC(CC)CCCC)c4c3n(CC(CC)CCCC)c21,0.829,25.3,71.24,14.95,14.941663879999998,0.0557600000000063,14.84,14.95,,,,,,inverted,OSiNDs-AP,OSiNDs-AP,,,,,,,-5.56,-3.65,,-5.65,-4.09,
53015,10.1007/s10854-024-12869-x,10.1007/s10854-024-12869-x,PM6,Y6,PM6,Y6,COC(=O)C(C)(C)c1cc(C)cc(-c2sc3c4sc5cc(/C=C6/C(=O)c7cc(F)cc(c7)C(=O)/C6=C\c6cc(C(C)(C)C(=O)OC)c(-c7cc(C)cc(C(C)(C)C(=O)OC)c7)s6)sc5c4c(C(C)(C)C(=O)OC)ccc2-3)c1,CCCCCCCCCCCc1c(/C=C2\C(=O)c3cc(F)c(F)cc3C2=C(C#N)C#N)sc2c1sc1c3c4nsnc4c4c5sc6c(CCCCCCCCCCC)c(/C=C7\C(=O)c8cc(F)c(F)cc8C7=C(C#N)C#N)sc6c5n(CC(CC)CCCC)c4c3n(CC(CC)CCCC)c21,0.83,25.62,72.13,15.33,15.33815598,0.0532027397260256,15.22,15.33,,,,,inverted,inverted,OSiNDs-DA,OSiNDs-DA,,,,,,,-5.56,-3.65,,-5.65,-4.09,
53016,10.1007/s10854-024-12869-x,10.1007/s10854-024-12869-x,PM6,Y6,PM6,Y6,COC(=O)C(C)(C)c1cc(C)cc(-c2sc3c4sc5cc(/C=C6/C(=O)c7cc(F)cc(c7)C(=O)/C6=C\c6cc(C(C)(C)C(=O)OC)c(-c7cc(C)cc(C(C)(C)C(=O)OC)c7)s6)sc5c4c(C(C)(C)C(=O)OC)ccc2-3)c1,CCCCCCCCCCCc1c(/C=C2\C(=O)c3cc(F)c(F)cc3C2=C(C#N)C#N)sc2c1sc1c3c4nsnc4c4c5sc6c(CCCCCCCCCCC)c(/C=C7\C(=O)c8cc(F)c(F)cc8C7=C(C#N)C#N)sc6c5n(CC(CC)CCCC)c4c3n(CC(CC)CCCC)c21,0.834,25.53,72.58,15.45,15.453748116,0.0242596504854406,15.33,15.45,,,,,,inverted,OSiNDs-AE,OSiNDs-AE,,,,,,,-5.56,-3.65,,-5.65,-4.09,
53059,10.1007/s10854-025-15273-1,10.1007/s10854-025-15273-1,P3HT,PC61BM,P3HT,PCBM,CCCCCCc1cc(C)sc1C,CCCCC(=O)OCC1(C2=CC=CC=C2)C3=CC=CC4=CC=CC5=CC=CC6=CC=CC7=CC=CC1=C7C6=C5C4=C3,0.58,7.8,41.0,1.85,1.85484,0.2616216216216191,,,1:0.8,,,,FTO/ZnO/P3HT:PC61BM/MoO3/Ag,inverted,ZnO,ZnO,MoO₃,MoO3,,chlorobenzene,,450.0,-5.01,-3.12,,-6.1,-3.7,
53064,10.1007/s10854-025-15273-1,10.1007/s10854-025-15273-1,P3HT,PC61BM,P3HT,PCBM,CCCCCCc1cc(C)sc1C,CCCCC(=O)OCC1(C2=CC=CC=C2)C3=CC=CC4=CC=CC5=CC=CC6=CC=CC7=CC=CC1=C7C6=C5C4=C3,,,,5.23,,,,,,LaPO4:Ag,,,ITO/ZnO/P3HT:PC61BM -LaPO4:Ag/MoO3/Al,inverted,ZnO,ZnO,MoO3,MoO3,,,,,-5.01,-3.12,,-6.1,-3.7,
53065,10.1007/s10854-025-15273-1,10.1007/s10854-025-15273-1,PTB7,PCBM,PTB7,PCBM,CCCCC(CC)COC(=O)c1sc2c(-c3cc4c(OCC(CC)CCCC)c5sccc5c(OCC(CC)CCCC)c4s3)scc2c1F,CCCCC(=O)OCC1(C2=CC=CC=C2)C3=CC=CC4=CC=CC5=CC=CC6=CC=CC7=CC=CC1=C7C6=C5C4=C3,,,,7.25,,,,,,,,,ITO/ZnO/PTB7:PCBM/MoO3/Ag,inverted,ZnO,ZnO,MoO3,MoO3,,,,,-5.19,-3.43,,-6.1,-3.7,
53066,10.1007/s10854-025-15273-1,10.1007/s10854-025-15273-1,P3HT,PCBM,P3HT,PCBM,CCCCCCc1cc(C)sc1C,CCCCC(=O)OCC1(C2=CC=CC=C2)C3=CC=CC4=CC=CC5=CC=CC6=CC=CC7=CC=CC1=C7C6=C5C4=C3,,,,4.0,,,,,,ZnS,,,ITO/PEDOT:PSS/P3HT:PCBMNP/LiF/Al,conventional,LiF,LiF,PEDOT:PSS,PEDOT:PSS,,,,,-5.01,-3.12,,-6.1,-3.7,
53067,10.1007/s10854-025-15273-1,10.1007/s10854-025-15273-1,P3HT,PCBM,P3HT,PCBM,CCCCCCc1cc(C)sc1C,CCCCC(=O)OCC1(C2=CC=CC=C2)C3=CC=CC4=CC=CC5=CC=CC6=CC=CC7=CC=CC1=C7C6=C5C4=C3,,,,4.11,,,,,,Ag/Mg,,,ITO/PEDOT:PSS/P3HT:PCBM: NPs/LiF/Al,conventional,LiF,LiF,PEDOT:PSS,PEDOT:PSS,,,,,-5.01,-3.12,,-6.1,-3.7,
53069,10.1007/s10854-025-15273-1,10.1007/s10854-025-15273-1,PBDTTBO,IT-4F,PBDTTBO,IT-4F.MoSe2,,CCCCCCc1ccc(C2(c3ccc(CCCCCC)cc3)c3cc4c(cc3-c3sc5cc(/C=C6\C(=O)c7cc(F)c(F)cc7C6=C(C#N)C#N)sc5c32)C(c2ccc(CCCCCC)cc2)(c2ccc(CCCCCC)cc2)c2c-4sc3cc(/C=C4\C(=O)c5cc(F)c(F)cc5C4=C(C#N)C#N)sc23)cc1,,,,8.13,,,,,,,,,ITO/ZnO/PBDTTBO:IT-4F.MoSe2/MoO3/Ag,inverted,ZnO,ZnO,MoO3,MoO3,,,,,,,,,,
53075,10.1007/s10854-025-15614-0,10.1007/s10854-025-15614-0,P3HT,ZnS,P3HT,ZnS,CCCCCCc1cc(C)sc1C,,0.41,2.71,47.0,0.52,0.5222169999999999,0.4263461538461372,,,,,,,ITO/PEDOT:PSS/active layer/Al,conventional,,,PEDOT:PSS,PEDOT:PSS,,methanol,methanol,85.0,-5.01,-3.12,,,,
53076,10.1007/s10854-025-15614-0,10.1007/s10854-025-15614-0,P3HT,Sn-ZnS,P3HT,Sn-ZnS,CCCCCCc1cc(C)sc1C,,0.41,5.2,41.0,0.87,0.87412,0.473563218390806,,,,,,,ITO/PEDOT:PSS/active layer/Al,conventional,,,PEDOT:PSS,PEDOT:PSS,,methanol,methanol,85.0,-5.01,-3.12,,,,
53077,10.1007/s10854-025-15614-0,10.1007/s10854-025-15614-0,P3HT,Sn-ZnS + CA,P3HT,Sn-ZnS + CA,CCCCCCc1cc(C)sc1C,,0.43,7.1,43.0,1.31,1.31279,0.2129770992366296,,,,,,,ITO/PEDOT:PSS/active layer/Al,conventional,,,PEDOT:PSS,PEDOT:PSS,,methanol,methanol,85.0,-5.01,-3.12,,,,
53078,10.1007/s10854-025-15614-0,10.1007/s10854-025-15614-0,P3HT,Sn-ZnS + PCV,P3HT,Sn-ZnS + PCV,CCCCCCc1cc(C)sc1C,,0.45,10.8,46.0,2.23,2.2356,0.2511210762331761,,,,,,,ITO/PEDOT:PSS/active layer/Al,conventional,,,PEDOT:PSS,PEDOT:PSS,,methanol,methanol,85.0,-5.01,-3.12,,,,
53079,10.1007/s10854-025-15614-0,10.1007/s10854-025-15614-0,P3HT,Sn-ZnS + DT,P3HT,Sn-ZnS + DT,CCCCCCc1cc(C)sc1C,,0.35,6.24,45.0,1.0,0.9828,1.7200000000000104,,,,,,,ITO/PEDOT:PSS/active layer/Al,conventional,,,PEDOT:PSS,PEDOT:PSS,,methanol,methanol,85.0,-5.01,-3.12,,,,
53080,10.1007/s10854-025-15770-3,10.1007/s10854-025-15770-3,P3HT,PC61BM,P3HT,PCBM,CCCCCCc1cc(C)sc1C,CCCCC(=O)OCC1(C2=CC=CC=C2)C3=CC=CC4=CC=CC5=CC=CC6=CC=CC7=CC=CC1=C7C6=C5C4=C3,0.53,6.9,46.0,1.6,1.68222,5.138749999999997,1.6,,3:2,,,,inverted,inverted,ZnO,,MoO3,MoO3,160.0,chlorobenzene,,120.0,-5.01,-3.12,,-6.1,-3.7,
53081,10.1007/s10854-025-15770-3,10.1007/s10854-025-15770-3,P3HT,PC61BM,P3HT,PCBM,CCCCCCc1cc(C)sc1C,CCCCC(=O)OCC1(C2=CC=CC=C2)C3=CC=CC4=CC=CC5=CC=CC6=CC=CC7=CC=CC1=C7C6=C5C4=C3,0.526,7.8,49.0,2.0,2.0103720000000003,0.5186000000000135,2.0,,3:2,,,,inverted,inverted,ZnO,,MoO3,MoO3,160.0,chlorobenzene,,120.0,-5.01,-3.12,,-6.1,-3.7,
53082,10.1007/s10854-025-15770-3,10.1007/s10854-025-15770-3,P3HT,PC61BM,P3HT,PCBM,CCCCCCc1cc(C)sc1C,CCCCC(=O)OCC1(C2=CC=CC=C2)C3=CC=CC4=CC=CC5=CC=CC6=CC=CC7=CC=CC1=C7C6=C5C4=C3,0.526,8.9,52.0,2.4,2.434328,1.43033333333333,2.4,,3:2,,,,inverted,inverted,ZnO,,MoO3:PMMA,MoO3:PMMA,160.0,chlorobenzene,,120.0,-5.01,-3.12,,-6.1,-3.7,
53083,10.1007/s10854-025-15770-3,10.1007/s10854-025-15770-3,P3HT,PC61BM,P3HT,PCBM,CCCCCCc1cc(C)sc1C,CCCCC(=O)OCC1(C2=CC=CC=C2)C3=CC=CC4=CC=CC5=CC=CC6=CC=CC7=CC=CC1=C7C6=C5C4=C3,,,,2.07,,,,2.07,,,,,ITO/ZnO/P3HT:PC61BM/ABL/Ag,inverted,ZnO,,,,,,,,-5.01,-3.12,,-6.1,-3.7,
53084,10.1007/s10854-025-15770-3,10.1007/s10854-025-15770-3,RR-P3HT,PCBM,P3HT,PCBM,CCCCCCc1ccsc1,CCCCC(=O)OCC1(C2=CC=CC=C2)C3=CC=CC4=CC=CC5=CC=CC6=CC=CC7=CC=CC1=C7C6=C5C4=C3,,,,2.57,,,,2.57,,,,,ITO/nc-TiO₂/RR-P3HT:PCBM/ABL/Ag,,nc-TiO2,,,,,,,,-5.01,-3.12,,-6.1,-3.7,
53085,10.1007/s10854-025-15770-3,10.1007/s10854-025-15770-3,P3HT,PC61BM,P3HT,PCBM,CCCCCCc1cc(C)sc1C,CCCCC(=O)OCC1(C2=CC=CC=C2)C3=CC=CC4=CC=CC5=CC=CC6=CC=CC7=CC=CC1=C7C6=C5C4=C3,,,,3.25,,,,3.25,,,,,ITO/ZnO/P3HT:PC61BM/ABL/Ag,inverted,ZnO,,,,,,,,-5.01,-3.12,,-6.1,-3.7,
53086,10.1007/s10854-025-15770-3,10.1007/s10854-025-15770-3,P3HT,PC61BM,P3HT,PCBM,CCCCCCc1cc(C)sc1C,CCCCC(=O)OCC1(C2=CC=CC=C2)C3=CC=CC4=CC=CC5=CC=CC6=CC=CC7=CC=CC1=C7C6=C5C4=C3,,,,2.4,,,,2.4,3:2,,,,FTO/ZnO/P3HT:PC61BM/ABL/Ag,inverted,ZnO,,,,160.0,chlorobenzene,,120.0,-5.01,-3.12,,-6.1,-3.7,
53090,10.1007/s10854-025-16289-3,10.1007/s10854-025-16289-3,P3HT,ZnO,P3HT,ZnO,CCCCCCc1cc(C)sc1C,,0.92,,50.0,4.1,,,,,,,,,P3HT:ZnO within PEDOT:PSS solar cell,,,,,,,,,,-5.01,-3.12,,,,
53091,10.1007/s10854-025-16289-3,10.1007/s10854-025-16289-3,P3HT,PCBM,P3HT,PCBM,CCCCCCc1cc(C)sc1C,CCCCC(=O)OCC1(C2=CC=CC=C2)C3=CC=CC4=CC=CC5=CC=CC6=CC=CC7=CC=CC1=C7C6=C5C4=C3,0.6,,,4.22,,,,,,,,,ZnO/P3HT:PCBM/P3HT:CuONPs organic solar cell,,,,,,,,,,-5.01,-3.12,,-6.1,-3.7,
53092,10.1007/s10854-025-16289-3,10.1007/s10854-025-16289-3,P3HT,CdS,P3HT,CdS,CCCCCCc1cc(C)sc1C,,0.81,,40.0,2.4,,,,,,,,,Titanium dioxide solar cell with P3HT and CdS,,,,,,,,,,-5.01,-3.12,,,,
53093,10.1007/s10854-025-16289-3,10.1007/s10854-025-16289-3,P3HT,multi-walled carbon nanotube,P3HT,multi-walled carbon nanotube,CCCCCCc1cc(C)sc1C,,,,,2.5,,,,,,,,,TiO2 with P3HT and multi-walled carbon nanotube thin film,,,,,,,,,,-5.01,-3.12,,,,
53094,10.1007/s10854-025-16289-3,10.1007/s10854-025-16289-3,P3HT,Fullerene Indene C-60 multi-adducts,P3HT,Fullerene Indene C-60 multi-adducts,CCCCCCc1cc(C)sc1C,,0.571,,38.6,1.0,,,,,,,,,P3HT with Fullerene Indene C-60 multi-adducts,,,,,,,,,,-5.01,-3.12,,,,
53095,10.1007/s10854-025-16289-3,10.1007/s10854-025-16289-3,P3HT,ZnO nanowire,P3HT,ZnO nanowire,CCCCCCc1cc(C)sc1C,,1.2,,60.0,4.35,,,,,1:3,,,,P3HT:ZnO nanowire (1:3) thin film,,,,,,,,,,-5.01,-3.12,,,,
53096,10.1007/s10854-025-16382-7,10.1007/s10854-025-16382-7,MEH-PPV,Mn3O4,MEH-PPV,Mn3O4,C=Cc1cc(OCC(CC)CCCC)c(C=C)cc1OC,,0.75,2.83,33.9,0.73,0.7195275,1.43458904109589,0.73,,9:1,,,,ITO/TiO2/active layer/PEDOT:PSS/Au,inverted,TiO2,TiO2,PEDOT:PSS,PEDOT:PSS,,chlorobenzene,chlorobenzene,,-5.07,-2.9,,,,
53097,10.1007/s10854-025-16382-7,10.1007/s10854-025-16382-7,MEH-PPV,rGO-Mn3O4,MEH-PPV,rGO-Mn3O4,C=Cc1cc(OCC(CC)CCCC)c(C=C)cc1OC,,0.72,3.04,46.44,1.01,1.0164787199999998,0.6414574257425572,1.01,,9:1,,,,ITO/TiO2/active layer/PEDOT:PSS/Au,inverted,TiO2,TiO2,PEDOT:PSS,PEDOT:PSS,,chlorobenzene,chlorobenzene,,-5.07,-2.9,,,,
53098,10.1007/s10854-025-16415-1,10.1007/s10854-025-16415-1,PM6,L8-BO,PM6,L8-BO,COC(=O)C(C)(C)c1cc(C)cc(-c2sc3c4sc5cc(/C=C6/C(=O)c7cc(F)cc(c7)C(=O)/C6=C\c6cc(C(C)(C)C(=O)OC)c(-c7cc(C)cc(C(C)(C)C(=O)OC)c7)s6)sc5c4c(C(C)(C)C(=O)OC)ccc2-3)c1,CCCCCCC(CCCC)Cc1c(/C=C2\C(=O)c3cc(F)c(F)cc3C2=C(C#N)C#N)sc2c1SC1c3c(c4c(c5nsnc35)c3sc5c(CC(CCCC)CCCCCC)c(/C=C6\C(=O)c7cc(F)c(F)cc7C6=C(C#N)C#N)sc5c3n4CC(CC)CCCC)N(CC(CC)CCCC)C21,0.879,26.18,74.93,17.24,17.243056446,0.0177288051044211,17.04,17.24,,,,,,,ZnO,ZnO,,,,,,,-5.56,-3.65,,-5.68,-3.9,
53099,10.1007/s10854-025-16415-1,10.1007/s10854-025-16415-1,PM6,L8-BO,PM6,L8-BO,COC(=O)C(C)(C)c1cc(C)cc(-c2sc3c4sc5cc(/C=C6/C(=O)c7cc(F)cc(c7)C(=O)/C6=C\c6cc(C(C)(C)C(=O)OC)c(-c7cc(C)cc(C(C)(C)C(=O)OC)c7)s6)sc5c4c(C(C)(C)C(=O)OC)ccc2-3)c1,CCCCCCC(CCCC)Cc1c(/C=C2\C(=O)c3cc(F)c(F)cc3C2=C(C#N)C#N)sc2c1SC1c3c(c4c(c5nsnc35)c3sc5c(CC(CCCC)CCCCCC)c(/C=C6\C(=O)c7cc(F)c(F)cc7C6=C(C#N)C#N)sc5c3n4CC(CC)CCCC)N(CC(CC)CCCC)C21,0.88,26.82,77.13,18.2,18.20391408,0.021505934065941,18.04,18.2,,,,,ITO/ZnO/PEG/PM6:L8-BO/MoO3/Ag,,ZnO/PEG,ZnO/PEG,MoO3,,,,,,-5.56,-3.65,,-5.68,-3.9,
53100,10.1007/s10854-026-16995-6,10.1007/s10854-026-16995-6,PTB7-Th,PC71BM,PTB7-Th,PC70BM,CCCCC(CC)COC(=O)c1sc2c(-c3cc4c(-c5ccc(CC(CC)CCCC)s5)c5sc(C)cc5c(-c5ccc(CC(CC)CCCC)s5)c4s3)sc(C)c2c1F,CCCCC(=O)OCC1(C2=CC=CC=C2)C3=CC=CC4=CC=CC5=CC=CC6=CC=C7C=CC=CC8=CC=CC1=C8C7=C6C5=C4C3,0.814,13.2,69.0,7.5,7.413911999999998,1.1478400000000255,7.2,7.5,1:1.5,"1,8-diiodooctane",,3 v/v%,PET/AgNWs/CNTs/Active layer/MoO3/Ag,flexible organic solar cell,ZnO,,MoO3,MoO3,,chlorobenzene,,,-5.21,-3.6,,-6.1,-3.9,
53101,10.1007/s10854-026-16995-6,10.1007/s10854-026-16995-6,PTB7-Th,PC71BM,PTB7-Th,PC70BM,CCCCC(CC)COC(=O)c1sc2c(-c3cc4c(-c5ccc(CC(CC)CCCC)s5)c5sc(C)cc5c(-c5ccc(CC(CC)CCCC)s5)c4s3)sc(C)c2c1F,CCCCC(=O)OCC1(C2=CC=CC=C2)C3=CC=CC4=CC=CC5=CC=CC6=CC=C7C=CC=CC8=CC=CC1=C8C7=C6C5=C4C3,0.814,14.5,69.0,8.1,8.14407,0.5440740740740693,7.9,8.1,1:1.5,"1,8-diiodooctane",,3 v/v%,PET/AgNWs/CNTs/Active layer/MoO3/Ag,flexible organic solar cell,ZnO,,MoO3,MoO3,,chlorobenzene,,,-5.21,-3.6,,-6.1,-3.9,
53102,10.1007/s10854-026-16995-6,10.1007/s10854-026-16995-6,PM6,Y6,PM6,Y6,CC1=CC(=CC(=C1)C2=C3C=CC(=C4C5=C(C=C(S5)/C=C\6/C(=O)C7=CC(=CC(=C7)F)C(=O)/C6=C\C8=CC(=C(S8)C9=CC(=CC(=C9)C)C(C)(C)C(=O)OC)C(C)(C)C(=O)OC)SC4=C3S2)C(C)(C)C(=O)OC)C(C)(C)C(=O)OC,CCCCCCCCCCCc1c(/C=C2\C(=O)c3cc(F)c(F)cc3C2=C(C#N)C#N)sc2c1sc1c3c4nsnc4c4c5sc6c(CCCCCCCCCCC)c(/C=C7\C(=O)c8cc(F)c(F)cc8C7=C(C#N)C#N)sc6c5n(CC(CC)CCCC)c4c3n(CC(CC)CCCC)c21,0.843,21.9,68.0,12.6,12.553955999999998,0.3654285714285871,12.3,12.6,1:1.2,1-chloronaphthalene,,0.5 v/v%,PET/AgNWs/CNTs/Active layer/MoO3/Ag,flexible organic solar cell,ZnO,,MoO3,MoO3,,chloroform,,,-5.56,-3.65,,-5.65,-4.09,
53103,10.1007/s10854-026-16995-6,10.1007/s10854-026-16995-6,PM6,Y6,PM6,Y6,CC1=CC(=CC(=C1)C2=C3C=CC(=C4C5=C(C=C(S5)/C=C\6/C(=O)C7=CC(=CC(=C7)F)C(=O)/C6=C\C8=CC(=C(S8)C9=CC(=CC(=C9)C)C(C)(C)C(=O)OC)C(C)(C)C(=O)OC)SC4=C3S2)C(C)(C)C(=O)OC)C(C)(C)C(=O)OC,CCCCCCCCCCCc1c(/C=C2\C(=O)c3cc(F)c(F)cc3C2=C(C#N)C#N)sc2c1sc1c3c4nsnc4c4c5sc6c(CCCCCCCCCCC)c(/C=C7\C(=O)c8cc(F)c(F)cc8C7=C(C#N)C#N)sc6c5n(CC(CC)CCCC)c4c3n(CC(CC)CCCC)c21,0.843,22.7,69.0,13.2,13.203909,0.0296136363636375,12.9,13.2,1:1.2,1-chloronaphthalene,,0.5 v/v%,PET/AgNWs/CNTs/Active layer/MoO3/Ag,flexible organic solar cell,ZnO,,MoO3,MoO3,,chloroform,,,-5.56,-3.65,,-5.65,-4.09,
53111,10.1007/s10904-023-02829-z,10.1007/s10904-023-02829-z,P3HT,PC61BM,P3HT,PC61BM,CCCCCCc1ccsc1,COC(=O)CCCC1(c2ccccc2)C23c4c5c6c7c8c9c(c%10c%11c2c2c%12c4c4c%13c5c5c7c7c8c8c%14c9c%10c9c%10c%11c2c2c%11c%12c4c4c%12c%13c5c5c7c7c8c8c%14c9c9c%10c2c2c%11c4c4c%12c5c7c5c8c9c2c45)C613,0.6,10.18,56.88,3.47,3.4742304,0.1219135446685869,,,1:1,,,,ITO/ZnO/P3HT:PC61BM/P3HT:CuO-NPs(0.0 wt%)/MoO3/Ag,inverted,ZnO,ZnO,P3HT:CuO-NPs(0.0 wt%),P3HT:CuO,,"1,2-dichlorobenzene",o-DCB,110.0,-5.01,-3.12,,-6.1,-3.7,
53112,10.1007/s10904-023-02829-z,10.1007/s10904-023-02829-z,P3HT,PC61BM,P3HT,PC61BM,CCCCCCc1ccsc1,COC(=O)CCCC1(c2ccccc2)C23c4c5c6c7c8c9c(c%10c%11c2c2c%12c4c4c%13c5c5c7c7c8c8c%14c9c%10c9c%10c%11c2c2c%11c%12c4c4c%12c%13c5c5c7c7c8c8c%14c9c9c%10c2c2c%11c4c4c%12c5c7c5c8c9c2c45)C613,0.6,10.73,58.56,3.77,3.7700928,0.0024615384615385,,,1:1,,,,ITO/ZnO/P3HT:PC61BM/P3HT:CuO-NPs(2.5 wt%)/MoO3/Ag,inverted,ZnO,ZnO,P3HT:CuO-NPs(2.5 wt%),P3HT:CuO,,"1,2-dichlorobenzene",o-DCB,110.0,-5.01,-3.12,,-6.1,-3.7,
53113,10.1007/s10904-023-02829-z,10.1007/s10904-023-02829-z,P3HT,PC61BM,P3HT,PC61BM,CCCCCCc1ccsc1,COC(=O)CCCC1(c2ccccc2)C23c4c5c6c7c8c9c(c%10c%11c2c2c%12c4c4c%13c5c5c7c7c8c8c%14c9c%10c9c%10c%11c2c2c%11c%12c4c4c%12c%13c5c5c7c7c8c8c%14c9c9c%10c2c2c%11c4c4c%12c5c7c5c8c9c2c45)C613,0.6,11.18,58.67,3.93,3.9355836,0.1420763358778518,,,1:1,,,,ITO/ZnO/P3HT:PC61BM/P3HT:CuO-NPs(5.0 wt%)/MoO3/Ag,inverted,ZnO,ZnO,P3HT:CuO-NPs(5.0 wt%),P3HT:CuO,,"1,2-dichlorobenzene",o-DCB,110.0,-5.01,-3.12,,-6.1,-3.7,
53114,10.1007/s10904-023-02829-z,10.1007/s10904-023-02829-z,P3HT,PC61BM,P3HT,PC61BM,CCCCCCc1ccsc1,COC(=O)CCCC1(c2ccccc2)C23c4c5c6c7c8c9c(c%10c%11c2c2c%12c4c4c%13c5c5c7c7c8c8c%14c9c%10c9c%10c%11c2c2c%11c%12c4c4c%12c%13c5c5c7c7c8c8c%14c9c9c%10c2c2c%11c4c4c%12c5c7c5c8c9c2c45)C613,0.6,11.66,60.27,4.22,4.2164892,0.0831943127962067,,,1:1,,,,ITO/ZnO/P3HT:PC61BM/P3HT:CuO-NPs(5.0 wt%)/MoO3/Ag,inverted,ZnO,ZnO,P3HT:CuO-NPs(5.0 wt%),P3HT:CuO,,"1,2-dichlorobenzene",o-DCB,110.0,-5.01,-3.12,,-6.1,-3.7,
53115,10.1007/s10904-023-02829-z,10.1007/s10904-023-02829-z,P3HT,PC61BM,P3HT,PC61BM,CCCCCCc1ccsc1,COC(=O)CCCC1(c2ccccc2)C23c4c5c6c7c8c9c(c%10c%11c2c2c%12c4c4c%13c5c5c7c7c8c8c%14c9c%10c9c%10c%11c2c2c%11c%12c4c4c%12c%13c5c5c7c7c8c8c%14c9c9c%10c2c2c%11c4c4c%12c5c7c5c8c9c2c45)C613,0.6,9.71,55.24,3.21,3.2182824000000005,0.2580186915888031,,,1:1,,,,ITO/ZnO/P3HT:PC61BM/P3HT:CuO-NPs(7.5 wt%)/MoO3/Ag,inverted,ZnO,ZnO,P3HT:CuO-NPs(7.5 wt%),P3HT:CuO,,"1,2-dichlorobenzene",o-DCB,110.0,-5.01,-3.12,,-6.1,-3.7,
53116,10.1007/s10904-024-03064-w,10.1007/s10904-024-03064-w,P1,PCBM,P1,PCBM,CCCCCCCCc1cc(-c2c(-c3cccs3)sc3c(-c4cc(CCCCCCCC)c(CCCCCCCC)s4)c(-c4ccc(-c5cccc6nsnc56)s4)sc23)sc1CCCCCCCC,CCCCC(=O)OCC1(C2=CC=CC=C2)C3=CC=CC4=CC=CC5=CC=CC6=CC=CC7=CC=CC1=C7C6=C5C4=C3,0.66,2.36,30.0,0.48,0.46728,2.6499999999999906,,0.48,1:4,,,,ITO/PEDOT:PSS/polymer:PCBM/Al,conventional,,,PEDOT:PSS,PEDOT:PSS,,toluene,toluene,,,,,-6.1,-3.7,
53117,10.1007/s10904-024-03064-w,10.1007/s10904-024-03064-w,P2,PCBM,P2,PCBM,,CCCCC(=O)OCC1(C2=CC=CC=C2)C3=CC=CC4=CC=CC5=CC=CC6=CC=CC7=CC=CC1=C7C6=C5C4=C3,0.8,2.72,38.0,0.82,0.8268800000000001,0.8390243902439156,,0.82,1:4,,,,ITO/PEDOT:PSS/polymer:PCBM/Al,conventional,,,PEDOT:PSS,PEDOT:PSS,,toluene,toluene,,,,,-6.1,-3.7,
53118,10.1007/s10904-024-03064-w,10.1007/s10904-024-03064-w,P3,PCBM,P3,PCBM,CCCCCCc1csc(-c2ccc(-c3cc(CCCCCC)c(/C=C/c4csc(-c5cc6c(OCC(CC)CCCC)c7sc(-c8ccc(C9=C%10C(=O)N(CC(CC)CCCC)C(c%11ccc(-c%12cc%13c(OCC(CC)CCCC)c%14sccc%14c(OCC(CC)CCCC)c%13s%12)s%11)=C%10C(=O)N9CC(CC)CCCC)s8)cc7c(OCC(CC)CCCC)c6s5)c4)s3)c3nsnc23)c1,CCCCC(=O)OCC1(C2=CC=CC=C2)C3=CC=CC4=CC=CC5=CC=CC6=CC=CC7=CC=CC1=C7C6=C5C4=C3,0.76,3.77,35.0,1.0,1.00282,0.2820000000000044,,1.0,1:4,,,,ITO/PEDOT:PSS/polymer:PCBM/Al,conventional,,,PEDOT:PSS,PEDOT:PSS,,toluene,toluene,,,,,-6.1,-3.7,
53119,10.1007/s10904-024-03064-w,10.1007/s10904-024-03064-w,P4,PCBM,P4,PCBM,,CCCCC(=O)OCC1(C2=CC=CC=C2)C3=CC=CC4=CC=CC5=CC=CC6=CC=CC7=CC=CC1=C7C6=C5C4=C3,0.79,4.47,38.0,1.35,1.341894,0.6004444444444405,,1.35,1:4,,,,ITO/PEDOT:PSS/polymer:PCBM/Al,conventional,,,PEDOT:PSS,PEDOT:PSS,,toluene,toluene,,,,,-6.1,-3.7,
53146,10.1007/s10904-025-03674-y,10.1007/s10904-025-03674-y,P3HT,PC61BM,P3HT,PC61BM,CCCCCCc1ccsc1,COC(=O)CCCC1(c2ccccc2)C23c4c5c6c7c8c9c(c%10c%11c2c2c%12c4c4c%13c5c5c7c7c8c8c%14c9c%10c9c%10c%11c2c2c%11c%12c4c4c%12c%13c5c5c7c7c8c8c%14c9c9c%10c2c2c%11c4c4c%12c5c7c5c8c9c2c45)C613,0.6,10.33,47.59,2.94,2.9496282000000003,0.3274897959183778,2.94,2.94,0.0000: 0.0000,,,,inverted,inverted,ZnO,ZnO,MoO3,MoO3,,"1,2-dichlorobenzene",o-DCB,100.0,-5.01,-3.12,,-6.1,-3.7,
53147,10.1007/s10904-025-03674-y,10.1007/s10904-025-03674-y,P3HT,PC61BM,P3HT,PC61BM,CCCCCCc1ccsc1,COC(=O)CCCC1(c2ccccc2)C23c4c5c6c7c8c9c(c%10c%11c2c2c%12c4c4c%13c5c5c7c7c8c8c%14c9c%10c9c%10c%11c2c2c%11c%12c4c4c%12c%13c5c5c7c7c8c8c%14c9c9c%10c2c2c%11c4c4c%12c5c7c5c8c9c2c45)C613,0.61,10.69,52.14,3.4,3.39999726,8.058823530067999e-05,3.4,3.4,0.0125: 0.0125,,,,inverted,inverted,ZnO,ZnO,MoO3,MoO3,,"1,2-dichlorobenzene",o-DCB,100.0,-5.01,-3.12,,-6.1,-3.7,
53148,10.1007/s10904-025-03674-y,10.1007/s10904-025-03674-y,P3HT,PC61BM,P3HT,PC61BM,CCCCCCc1ccsc1,COC(=O)CCCC1(c2ccccc2)C23c4c5c6c7c8c9c(c%10c%11c2c2c%12c4c4c%13c5c5c7c7c8c8c%14c9c%10c9c%10c%11c2c2c%11c%12c4c4c%12c%13c5c5c7c7c8c8c%14c9c9c%10c2c2c%11c4c4c%12c5c7c5c8c9c2c45)C613,0.61,12.34,55.05,4.14,4.143833699999999,0.0926014492753501,4.14,4.14,0.0250: 0.0250,,,,inverted,inverted,ZnO,ZnO,MoO3,MoO3,,"1,2-dichlorobenzene",o-DCB,100.0,-5.01,-3.12,,-6.1,-3.7,
53149,10.1007/s10904-025-03674-y,10.1007/s10904-025-03674-y,P3HT,PC61BM,P3HT,PC61BM,CCCCCCc1ccsc1,COC(=O)CCCC1(c2ccccc2)C23c4c5c6c7c8c9c(c%10c%11c2c2c%12c4c4c%13c5c5c7c7c8c8c%14c9c%10c9c%10c%11c2c2c%11c%12c4c4c%12c%13c5c5c7c7c8c8c%14c9c9c%10c2c2c%11c4c4c%12c5c7c5c8c9c2c45)C613,0.56,9.17,50.78,2.6,2.6076545600000003,0.2944061538461615,2.6,2.6,0.0375: 0.0375,,,,inverted,inverted,ZnO,ZnO,MoO3,MoO3,,"1,2-dichlorobenzene",o-DCB,100.0,-5.01,-3.12,,-6.1,-3.7,
53150,10.1007/s10965-021-02609-8,10.1007/s10965-021-02609-8,P3HT,PC61BM,P3HT,PC61BM,CCCCCCc1ccsc1,COC(=O)CCCC1(c2ccccc2)C23c4c5c6c7c8c9c(c%10c%11c2c2c%12c4c4c%13c5c5c7c7c8c8c%14c9c%10c9c%10c%11c2c2c%11c%12c4c4c%12c%13c5c5c7c7c8c8c%14c9c9c%10c2c2c%11c4c4c%12c5c7c5c8c9c2c45)C613,0.41,3.02,33.0,0.42,0.4086059999999999,2.712857142857146,0.38,0.42,,,,,,,,,PEDOS-C12,PEDOS-C12,,,,,-5.01,-3.12,,-6.1,-3.7,
53151,10.1007/s10965-021-02609-8,10.1007/s10965-021-02609-8,P3HT,PC61BM,P3HT,PC61BM,CCCCCCc1ccsc1,COC(=O)CCCC1(c2ccccc2)C23c4c5c6c7c8c9c(c%10c%11c2c2c%12c4c4c%13c5c5c7c7c8c8c%14c9c%10c9c%10c%11c2c2c%11c%12c4c4c%12c%13c5c5c7c7c8c8c%14c9c9c%10c2c2c%11c4c4c%12c5c7c5c8c9c2c45)C613,0.43,3.63,35.0,0.52,0.546315,5.060576923076918,0.48,0.52,1:0.8,,,,ITO/PEDOS-C12(HTL)/P3HT:PC61BM/Al,,,,PEDOS-C12,PEDOS-C12,,chlorobenzene,,120.0,-5.01,-3.12,,-6.1,-3.7,
53176,10.1007/s11051-020-05008-0,10.1007/s11051-020-05008-0,P3HT,PCBM,P3HT,PCBM,CCCCCCc1ccsc1,CCCCC(=O)OCC1(C2=CC=CC=C2)C3=CC=CC4=CC=CC5=CC=CC6=CC=CC7=CC=CC1=C7C6=C5C4=C3,0.61,6.28,55.69,2.13,2.13337252,0.1583342723004742,,,1:1,,,,ITO/GNB@SiO2/MoO3/P3HT:PCBM/Al,,,,MoO3,MoO3,,chlorobenzene,chlorobenzene,150.0,-5.01,-3.12,,-6.1,-3.7,
53177,10.1007/s11051-020-05008-0,10.1007/s11051-020-05008-0,P3HT,PCBM,P3HT,PCBM,CCCCCCc1ccsc1,CCCCC(=O)OCC1(C2=CC=CC=C2)C3=CC=CC4=CC=CC5=CC=CC6=CC=CC7=CC=CC1=C7C6=C5C4=C3,0.61,6.76,60.17,2.47,2.48117012,0.4522315789473529,,,1:1,,,,ITO/GNB@SiO2/MoO3/P3HT:PCBM/Al,,,,MoO3,MoO3,,chlorobenzene,chlorobenzene,150.0,-5.01,-3.12,,-6.1,-3.7,
53178,10.1007/s11051-020-05008-0,10.1007/s11051-020-05008-0,P3HT,PCBM,P3HT,PCBM,CCCCCCc1ccsc1,CCCCC(=O)OCC1(C2=CC=CC=C2)C3=CC=CC4=CC=CC5=CC=CC6=CC=CC7=CC=CC1=C7C6=C5C4=C3,0.6,6.91,62.8,2.62,2.603688,0.6225954198473491,,,1:1,,,,ITO/GNB@SiO2/MoO3/P3HT:PCBM/Al,,,,MoO3,MoO3,,chlorobenzene,chlorobenzene,150.0,-5.01,-3.12,,-6.1,-3.7,
53179,10.1007/s11051-020-05008-0,10.1007/s11051-020-05008-0,P3HT,PCBM,P3HT,PCBM,CCCCCCc1ccsc1,CCCCC(=O)OCC1(C2=CC=CC=C2)C3=CC=CC4=CC=CC5=CC=CC6=CC=CC7=CC=CC1=C7C6=C5C4=C3,0.62,8.53,59.5,3.14,3.146717,0.2139171974522178,,,1:1,,,,ITO/GNB@SiO2/MoO3/P3HT:PCBM/Al,,,,MoO3,MoO3,,chlorobenzene,chlorobenzene,150.0,-5.01,-3.12,,-6.1,-3.7,
53180,10.1007/s11051-020-05008-0,10.1007/s11051-020-05008-0,P3HT,PCBM,P3HT,PCBM,CCCCCCc1ccsc1,CCCCC(=O)OCC1(C2=CC=CC=C2)C3=CC=CC4=CC=CC5=CC=CC6=CC=CC7=CC=CC1=C7C6=C5C4=C3,0.62,8.75,54.1,2.94,2.934925,0.172619047619038,,,1:1,,,,ITO/GNB@SiO2/MoO3/P3HT:PCBM/Al,,,,MoO3,MoO3,,chlorobenzene,chlorobenzene,150.0,-5.01,-3.12,,-6.1,-3.7,
53190,10.1007/s11082-020-02516-0,10.1007/s11082-020-02516-0,P3HT,PCBM,P3HT,PCBM,CCCCCCc1ccsc1,CCCCC(=O)OCC1(C2=CC=CC=C2)C3=CC=CC4=CC=CC5=CC=CC6=CC=CC7=CC=CC1=C7C6=C5C4=C3,0.48,3.9625,35.84,0.68,0.6816768000000001,0.2465882352941226,,,1:1,,,,ITO/PEDOT:PSS/P3HT:PCBM/Al,conventional,,,PEDOT:PSS,PEDOT:PSS,77.1,,,,-5.01,-3.12,,-6.1,-3.7,
53191,10.1007/s11082-020-02516-0,10.1007/s11082-020-02516-0,P3HT,PCBM,P3HT,PCBM,CCCCCCc1ccsc1,CCCCC(=O)OCC1(C2=CC=CC=C2)C3=CC=CC4=CC=CC5=CC=CC6=CC=CC7=CC=CC1=C7C6=C5C4=C3,0.53,5.1625,35.96,0.98,0.98391055,0.3990357142857099,,,1:1,,,,ITO/PEDOT:PSS/P3HT:PCBM/Al,conventional,,,PEDOT:PSS,PEDOT:PSS,77.1,,,65.0,-5.01,-3.12,,-6.1,-3.7,
53192,10.1007/s11082-020-02516-0,10.1007/s11082-020-02516-0,P3HT,PCBM,P3HT,PCBM,CCCCCCc1ccsc1,CCCCC(=O)OCC1(C2=CC=CC=C2)C3=CC=CC4=CC=CC5=CC=CC6=CC=CC7=CC=CC1=C7C6=C5C4=C3,0.58,5.425,37.68,1.19,1.1856011999999998,0.3696470588235417,,,1:1,,,,ITO/PEDOT:PSS/P3HT:PCBM/Al,conventional,,,PEDOT:PSS,PEDOT:PSS,77.1,,,75.0,-5.01,-3.12,,-6.1,-3.7,
53193,10.1007/s11082-020-02516-0,10.1007/s11082-020-02516-0,P3HT,PCBM,P3HT,PCBM,CCCCCCc1ccsc1,CCCCC(=O)OCC1(C2=CC=CC=C2)C3=CC=CC4=CC=CC5=CC=CC6=CC=CC7=CC=CC1=C7C6=C5C4=C3,0.62,7.775,41.08,1.64,1.9802614,20.747646341463422,,,1:1,,,,ITO/PEDOT:PSS/P3HT:PCBM/Al,conventional,,,PEDOT:PSS,PEDOT:PSS,77.1,,,90.0,-5.01,-3.12,,-6.1,-3.7,
53194,10.1007/s11082-020-02516-0,10.1007/s11082-020-02516-0,P3HT,PCBM,P3HT,PCBM,CCCCCCc1ccsc1,CCCCC(=O)OCC1(C2=CC=CC=C2)C3=CC=CC4=CC=CC5=CC=CC6=CC=CC7=CC=CC1=C7C6=C5C4=C3,0.44,0.8137,30.41,0.11,0.1088763148,1.0215320000000017,,,1:1,,,,ITO/PEDOT:PSS/P3HT:PCBM/Al,conventional,,,PEDOT:PSS,PEDOT:PSS,77.1,,,160.0,-5.01,-3.12,,-6.1,-3.7,
53195,10.1007/s11082-021-02812-3,10.1007/s11082-021-02812-3,P3HT,PCBM,P3HT,PCBM,CCCCCCc1ccsc1,CCCCC(=O)OCC1(C2=CC=CC=C2)C3=CC=CC4=CC=CC5=CC=CC6=CC=CC7=CC=CC1=C7C6=C5C4=C3,0.592,7.762,50.02,2.873,2.2984710208,19.99752799164638,2.873,,,,,,ITO/PEDOT:PSS/P3HT:PCBM/LiF/Al,conventional,LiF,LiF,PEDOT:PSS,PEDOT:PSS,,chloroform:chlorobenzene (1:1),chloroform:chlorobenzene (1:1),,-5.01,-3.12,,-6.1,-3.7,
53196,10.1007/s11082-021-02812-3,10.1007/s11082-021-02812-3,P3HT,PCBM,P3HT,PCBM,CCCCCCc1ccsc1,CCCCC(=O)OCC1(C2=CC=CC=C2)C3=CC=CC4=CC=CC5=CC=CC6=CC=CC7=CC=CC1=C7C6=C5C4=C3,0.599,8.698,50.49,3.288,2.6305804998,19.99451034671532,3.288,,,,,,ITO/PEDOT:PSS/P3HT:PCBM/LiF/Al,conventional,LiF,LiF,PEDOT:PSS,PEDOT:PSS,,chloroform:chlorobenzene (1:1),chloroform:chlorobenzene (1:1),,-5.01,-3.12,,-6.1,-3.7,
53197,10.1007/s11082-021-02812-3,10.1007/s11082-021-02812-3,P3HT,PCBM,P3HT,PCBM,CCCCCCc1ccsc1,CCCCC(=O)OCC1(C2=CC=CC=C2)C3=CC=CC4=CC=CC5=CC=CC6=CC=CC7=CC=CC1=C7C6=C5C4=C3,0.59,8.765,50.12,3.24,2.59188062,20.00368456790124,3.24,,,,,,ITO/PEDOT:PSS/P3HT:PCBM/LiF/Al,conventional,LiF,LiF,PEDOT:PSS,PEDOT:PSS,,chloroform:chlorobenzene (1:1),chloroform:chlorobenzene (1:1),,-5.01,-3.12,,-6.1,-3.7,
53234,10.1007/s11468-024-02597-7,10.1007/s11468-024-02597-7,P3HT,PCBM,P3HT,PCBM,CCCCCCc1cc(C)sc1C,CCCCC(=O)OCC1(C2=CC=CC=C2)C3=CC=CC4=CC=CC5=CC=CC6=CC=CC7=CC=CC1=C7C6=C5C4=C3,0.62,12.89,60.0,4.79,4.7950800000000005,0.1060542797494868,,,1:1,,,,ITO/ZnO/active layer/MoO3/Al,inverted,ZnO,ZnO,MoO3,MoO3,100.0,,,,-5.01,-3.12,,-6.1,-3.7,
53235,10.1007/s11468-024-02597-7,10.1007/s11468-024-02597-7,P3HT,PCBM,P3HT,PCBM,CCCCCCc1cc(C)sc1C,CCCCC(=O)OCC1(C2=CC=CC=C2)C3=CC=CC4=CC=CC5=CC=CC6=CC=CC7=CC=CC1=C7C6=C5C4=C3,0.62,13.49,60.0,5.02,5.01828,0.0342629482071657,,,1:1,,,,ITO/ZnO/active layer/MoO3/Al,inverted,ZnO,ZnO,MoO3,MoO3,100.0,,,,-5.01,-3.12,,-6.1,-3.7,
53236,10.1007/s11468-024-02597-7,10.1007/s11468-024-02597-7,P3HT,PCBM,P3HT,PCBM,CCCCCCc1cc(C)sc1C,CCCCC(=O)OCC1(C2=CC=CC=C2)C3=CC=CC4=CC=CC5=CC=CC6=CC=CC7=CC=CC1=C7C6=C5C4=C3,0.62,12.95,60.0,4.82,4.8174,0.0539419087136962,,,1:1,,,,ITO/ZnO/active layer/MoO3/Al,inverted,ZnO,ZnO,MoO3,MoO3,100.0,,,,-5.01,-3.12,,-6.1,-3.7,
53237,10.1007/s11468-024-02597-7,10.1007/s11468-024-02597-7,P3HT,PCBM,P3HT,PCBM,CCCCCCc1cc(C)sc1C,CCCCC(=O)OCC1(C2=CC=CC=C2)C3=CC=CC4=CC=CC5=CC=CC6=CC=CC7=CC=CC1=C7C6=C5C4=C3,0.62,12.96,60.0,4.82,4.82112,0.0232365145228079,,,1:1,,,,ITO/ZnO/active layer/MoO3/Al,inverted,ZnO,ZnO,MoO3,MoO3,100.0,,,,-5.01,-3.12,,-6.1,-3.7,
53238,10.1007/s11468-024-02597-7,10.1007/s11468-024-02597-7,P3HT,PCBM,P3HT,PCBM,CCCCCCc1cc(C)sc1C,CCCCC(=O)OCC1(C2=CC=CC=C2)C3=CC=CC4=CC=CC5=CC=CC6=CC=CC7=CC=CC1=C7C6=C5C4=C3,0.62,12.51,60.0,4.66,4.65372,0.1347639484978602,,,1:1,,,,ITO/ZnO/active layer/MoO3/Al,inverted,ZnO,ZnO,MoO3,MoO3,100.0,,,,-5.01,-3.12,,-6.1,-3.7,
53239,10.1007/s11468-024-02597-7,10.1007/s11468-024-02597-7,P3HT,PCBM,P3HT,PCBM,CCCCCCc1cc(C)sc1C,CCCCC(=O)OCC1(C2=CC=CC=C2)C3=CC=CC4=CC=CC5=CC=CC6=CC=CC7=CC=CC1=C7C6=C5C4=C3,0.62,11.75,60.0,4.37,4.371,0.0228832951945156,,,,,,,ITO/ZnO/active layer/MoO3/Al,inverted,ZnO,ZnO,MoO3,MoO3,100.0,,,,-5.01,-3.12,,-6.1,-3.7,
53240,10.1007/s11468-024-02597-7,10.1007/s11468-024-02597-7,P3HT,PCBM,P3HT,PCBM,CCCCCCc1cc(C)sc1C,CCCCC(=O)OCC1(C2=CC=CC=C2)C3=CC=CC4=CC=CC5=CC=CC6=CC=CC7=CC=CC1=C7C6=C5C4=C3,0.62,11.67,60.0,4.34,4.34124,0.0285714285714315,,,,,,,ITO/ZnO/active layer/MoO3/Al,inverted,ZnO,ZnO,MoO3,MoO3,100.0,,,,-5.01,-3.12,,-6.1,-3.7,
53241,10.1007/s11468-024-02597-7,10.1007/s11468-024-02597-7,P3HT,PCBM,P3HT,PCBM,CCCCCCc1cc(C)sc1C,CCCCC(=O)OCC1(C2=CC=CC=C2)C3=CC=CC4=CC=CC5=CC=CC6=CC=CC7=CC=CC1=C7C6=C5C4=C3,0.62,11.66,60.0,4.34,4.33752,0.0571428571428631,,,,,,,ITO/ZnO/active layer/MoO3/Al,inverted,ZnO,ZnO,MoO3,MoO3,100.0,,,,-5.01,-3.12,,-6.1,-3.7,
53242,10.1007/s11468-024-02597-7,10.1007/s11468-024-02597-7,P3HT,PCBM,P3HT,PCBM,CCCCCCc1cc(C)sc1C,CCCCC(=O)OCC1(C2=CC=CC=C2)C3=CC=CC4=CC=CC5=CC=CC6=CC=CC7=CC=CC1=C7C6=C5C4=C3,0.62,11.4,60.0,4.24,4.2408,0.0188679245282998,,,,,,,ITO/ZnO/active layer/MoO3/Al,inverted,ZnO,ZnO,MoO3,MoO3,100.0,,,,-5.01,-3.12,,-6.1,-3.7,
53243,10.1007/s11468-024-02597-7,10.1007/s11468-024-02597-7,P3HT,PCBM,P3HT,PCBM,CCCCCCc1cc(C)sc1C,CCCCC(=O)OCC1(C2=CC=CC=C2)C3=CC=CC4=CC=CC5=CC=CC6=CC=CC7=CC=CC1=C7C6=C5C4=C3,0.62,11.05,60.0,4.11,4.1106,0.0145985401459729,,,,,,,ITO/ZnO/active layer/MoO3/Al,inverted,ZnO,ZnO,MoO3,MoO3,100.0,,,,-5.01,-3.12,,-6.1,-3.7,
53244,10.1007/s11468-024-02597-7,10.1007/s11468-024-02597-7,P3HT,PCBM,P3HT,PCBM,CCCCCCc1cc(C)sc1C,CCCCC(=O)OCC1(C2=CC=CC=C2)C3=CC=CC4=CC=CC5=CC=CC6=CC=CC7=CC=CC1=C7C6=C5C4=C3,0.62,10.7,60.0,3.98,3.9804,0.0100502512562691,,,,,,,ITO/ZnO/active layer/MoO3/Al,inverted,ZnO,ZnO,MoO3,MoO3,100.0,,,,-5.01,-3.12,,-6.1,-3.7,
53245,10.1007/s11468-024-02597-7,10.1007/s11468-024-02597-7,P3HT,PCBM,P3HT,PCBM,CCCCCCc1cc(C)sc1C,CCCCC(=O)OCC1(C2=CC=CC=C2)C3=CC=CC4=CC=CC5=CC=CC6=CC=CC7=CC=CC1=C7C6=C5C4=C3,0.62,11.02,60.0,4.09,4.09944,0.2308068459657621,,,,,,,ITO/ZnO/active layer/MoO3/Al,inverted,ZnO,ZnO,MoO3,MoO3,100.0,,,,-5.01,-3.12,,-6.1,-3.7,
53246,10.1007/s11468-024-02597-7,10.1007/s11468-024-02597-7,P3HT,PCBM,P3HT,PCBM,CCCCCCc1cc(C)sc1C,CCCCC(=O)OCC1(C2=CC=CC=C2)C3=CC=CC4=CC=CC5=CC=CC6=CC=CC7=CC=CC1=C7C6=C5C4=C3,0.62,10.93,60.0,4.07,4.0659600000000005,0.0992628992628948,,,,,,,ITO/ZnO/active layer/MoO3/Al,inverted,ZnO,ZnO,MoO3,MoO3,100.0,,,,-5.01,-3.12,,-6.1,-3.7,
53247,10.1007/s11468-024-02597-7,10.1007/s11468-024-02597-7,P3HT,PCBM,P3HT,PCBM,CCCCCCc1cc(C)sc1C,CCCCC(=O)OCC1(C2=CC=CC=C2)C3=CC=CC4=CC=CC5=CC=CC6=CC=CC7=CC=CC1=C7C6=C5C4=C3,0.62,10.69,60.0,3.97,3.97668,0.1682619647355112,,,1:1,,,,ITO/ZnO/active layer/MoO3/Al,inverted,ZnO,ZnO,MoO3,MoO3,100.0,,,,-5.01,-3.12,,-6.1,-3.7,
53249,10.1007/s11468-024-02597-7,10.1007/s11468-024-02597-7,P3HT,PCBM,P3HT,PCBM,CCCCCCc1cc(C)sc1C,CCCCC(=O)OCC1(C2=CC=CC=C2)C3=CC=CC4=CC=CC5=CC=CC6=CC=CC7=CC=CC1=C7C6=C5C4=C3,0.62,10.0,60.0,3.72,3.72,0.0,,,1:1,,,,ITO/ZnO/active layer/MoO3/Al,inverted,ZnO,ZnO,MoO3,MoO3,100.0,,,,-5.01,-3.12,,-6.1,-3.7,
53250,10.1007/s11468-024-02597-7,10.1007/s11468-024-02597-7,P3HT,PCBM,P3HT,PCBM,CCCCCCc1cc(C)sc1C,CCCCC(=O)OCC1(C2=CC=CC=C2)C3=CC=CC4=CC=CC5=CC=CC6=CC=CC7=CC=CC1=C7C6=C5C4=C3,0.62,10.2,60.0,3.79,3.7944,0.1160949868073868,,,1:1,,,,ITO/ZnO/active layer/MoO3/Al,inverted,ZnO,ZnO,MoO3,MoO3,100.0,,,,-5.01,-3.12,,-6.1,-3.7,
53253,10.1007/s11468-024-02597-7,10.1007/s11468-024-02597-7,P3HT,PCBM,P3HT,PCBM,CCCCCCc1cc(C)sc1C,CCCCC(=O)OCC1(C2=CC=CC=C2)C3=CC=CC4=CC=CC5=CC=CC6=CC=CC7=CC=CC1=C7C6=C5C4=C3,0.62,9.9,60.0,3.68,3.6828,0.0760869565217307,,,1:1,,,,ITO/ZnO/active layer/MoO3/Al,inverted,ZnO,ZnO,MoO3,MoO3,100.0,,,,-5.01,-3.12,,-6.1,-3.7,
53259,10.1007/s11664-021-08919-3,10.1007/s11664-021-08919-3,PBDB-T,ITIC,PBDB-T,ITIC,CCCCC(CC)Cc1ccc(-c2c3cc(-c4ccc(-c5sc(-c6cccs6)c6c5C(=O)c5c(CC(CC)CCCC)sc(CC(CC)CCCC)c5C6=O)s4)sc3c(-c3ccc(CC(CC)CCCC)s3)c3ccsc23)s1,CCCCCCc1ccc(C2(c3ccc(CCCCCC)cc3)c3cc4c(cc3-c3sc5cc(C=C6C(=O)c7ccccc7C6=C(C#N)C#N)sc5c32)C(c2ccc(CCCCCC)cc2)(c2ccc(CCCCCC)cc2)c2c-4sc3cc(C=C4C(=O)c5ccccc5C4=C(C#N)C#N)sc23)cc1,0.84,15.5,49.0,6.4,6.3798,0.3156249999999999,,6.4,1:1,diiodooctane,,0.5%,ITO/PEDOT:PSS:(Ag-NPs)/PBDB-T:ITIC/PFN/FM,conventional,PFN,PFN,PEDOT:PSS:Ag-NPs,PEDOT:PSS:AgNPs,110.0,chlorobenzene,,80.0,-5.33,-3.48,,-5.576,-3.916,
53260,10.1007/s11664-021-08919-3,10.1007/s11664-021-08919-3,PBDB-T,ITIC,PBDB-T,ITIC,CCCCC(CC)Cc1ccc(-c2c3cc(-c4ccc(-c5sc(-c6cccs6)c6c5C(=O)c5c(CC(CC)CCCC)sc(CC(CC)CCCC)c5C6=O)s4)sc3c(-c3ccc(CC(CC)CCCC)s3)c3ccsc23)s1,CCCCCCc1ccc(C2(c3ccc(CCCCCC)cc3)c3cc4c(cc3-c3sc5cc(C=C6C(=O)c7ccccc7C6=C(C#N)C#N)sc5c32)C(c2ccc(CCCCCC)cc2)(c2ccc(CCCCCC)cc2)c2c-4sc3cc(C=C4C(=O)c5ccccc5C4=C(C#N)C#N)sc23)cc1,0.85,15.4,45.0,5.9,5.890499999999999,0.1610169491525585,,5.9,1:1,diiodooctane,,0.5%,ITO/PEDOT:PSS:(Ag-NPs)/PBDB-T:ITIC/PFN/FM,conventional,PFN,PFN,PEDOT:PSS,PEDOT:PSS,110.0,chlorobenzene,,80.0,-5.33,-3.48,,-5.576,-3.916,
53273,10.1007/s11664-021-09238-3,10.1007/s11664-021-09238-3,PTB7,PC71BM,PTB7,PC71BM,CCCCC(CC)COC(=O)c1sc2c(-c3cc4c(OCC(CC)CCCC)c5sccc5c(OCC(CC)CCCC)c4s3)scc2c1F,COC(=O)CCCC1(c2ccccc2)C23c4c5ccc6c7cc8c9c%10c(cc%11cc%12c%13c%14c(cc%15c%16ccc-5c2c%16c2c5c%16c%17c(c(c46)c7c9c%17c4c%10c%11c%13c4c%16c%14c%152)C513)C%12)C8,0.73,16.61,35.8,5.6,4.340857399999999,22.484689285714296,5.4,5.6,1:1.5,,,,ITO/PEDOT:PSS/PTB7:PC71BM/Al,conventional,,,PEDOT:PSS,PEDOT:PSS,70.0,chlorobenzene,chlorobenzene,,-5.19,-3.43,,-5.9,-3.9,
53274,10.1007/s11664-021-09238-3,10.1007/s11664-021-09238-3,PTB7,PC71BM,PTB7,PC71BM,CCCCC(CC)COC(=O)c1sc2c(-c3cc4c(OCC(CC)CCCC)c5sccc5c(OCC(CC)CCCC)c4s3)scc2c1F,COC(=O)CCCC1(c2ccccc2)C23c4c5ccc6c7cc8c9c%10c(cc%11cc%12c%13c%14c(cc%15c%16ccc-5c2c%16c2c5c%16c%17c(c(c46)c7c9c%17c4c%10c%11c%13c4c%16c%14c%152)C513)C%12)C8,0.75,22.12,36.2,7.94,6.00558,24.36297229219144,7.58,7.94,1:1.5,,,,ITO/PEDOT:PSS/PTB7:PC71BM/Al,conventional,,,PEDOT:PSS,PEDOT:PSS,70.0,chlorobenzene,chlorobenzene,,-5.19,-3.43,,-5.9,-3.9,
53275,10.1007/s11664-021-09238-3,10.1007/s11664-021-09238-3,PTB7,PC71BM,PTB7,PC71BM,CCCCC(CC)COC(=O)c1sc2c(-c3cc4c(OCC(CC)CCCC)c5sccc5c(OCC(CC)CCCC)c4s3)scc2c1F,COC(=O)CCCC1(c2ccccc2)C23c4c5ccc6c7cc8c9c%10c(cc%11cc%12c%13c%14c(cc%15c%16ccc-5c2c%16c2c5c%16c%17c(c(c46)c7c9c%17c4c%10c%11c%13c4c%16c%14c%152)C513)C%12)C8,0.75,23.1,36.6,7.94,6.340950000000001,20.13916876574306,7.92,7.94,1:1.5,,,,ITO/PEDOT:PSS/PTB7:PC71BM/Al,conventional,,,PEDOT:PSS,PEDOT:PSS,70.0,chlorobenzene,chlorobenzene,,-5.19,-3.43,,-5.9,-3.9,
53277,10.1007/s11664-021-09238-3,10.1007/s11664-021-09238-3,PTB7,PC71BM,PTB7,PC71BM,CCCCC(CC)COC(=O)c1sc2c(-c3cc4c(OCC(CC)CCCC)c5sccc5c(OCC(CC)CCCC)c4s3)scc2c1F,COC(=O)CCCC1(c2ccccc2)C23c4c5ccc6c7cc8c9c%10c(cc%11cc%12c%13c%14c(cc%15c%16ccc-5c2c%16c2c5c%16c%17c(c(c46)c7c9c%17c4c%10c%11c%13c4c%16c%14c%152)C513)C%12)C8,0.75,22.8,36.5,7.92,6.241500000000001,21.1931818181818,7.92,,1:1.5,,,,ITO/PEDOT:PSS/PTB7:PC71BM/Al,conventional,,,PEDOT:PSS,PEDOT:PSS,70.0,chlorobenzene,chlorobenzene,,-5.19,-3.43,,-5.9,-3.9,
53278,10.1007/s11664-021-09313-9,10.1007/s11664-021-09313-9,P3HT,PCBM,P3HT,PCBM,CCCCCCc1ccsc1,CCCCC(=O)OCC1(C2=CC=CC=C2)C3=CC=CC4=CC=CC5=CC=CC6=CC=CC7=CC=CC1=C7C6=C5C4=C3,0.54,4.1,,0.3,,,,,,,,,,,,,PEDOT,PEDOT:PSS,,,,,-5.01,-3.12,,-6.1,-3.7,
53279,10.1007/s11664-021-09313-9,10.1007/s11664-021-09313-9,P3HT,PCBM,P3HT,PCBM,CCCCCCc1ccsc1,CCCCC(=O)OCC1(C2=CC=CC=C2)C3=CC=CC4=CC=CC5=CC=CC6=CC=CC7=CC=CC1=C7C6=C5C4=C3,0.51,4.9,16.0,0.4,0.39984,0.0399999999999983,,,1:1,,,,ITO/Cu-O/P3HT:PCBM/Al,,,,Cu-O,Cu-O,128.0,ortho-dichlorobenzene,,110.0,-5.01,-3.12,,-6.1,-3.7,
53284,10.1007/s11664-022-09757-7,10.1007/s11664-022-09757-7,P3HT,PCBM,P3HT,PCBM,CCCCCCc1ccsc1,CCCCC(=O)OCC1(C2=CC=CC=C2)C3=CC=CC4=CC=CC5=CC=CC6=CC=CC7=CC=CC1=C7C6=C5C4=C3,0.38,5.57,34.0,0.71,0.719644,1.3583098591549276,,,1:1,,,,Reference OSC,,,,,,,,,,-5.01,-3.12,,-6.1,-3.7,
53285,10.1007/s11664-022-09757-7,10.1007/s11664-022-09757-7,P3HT,PCBM,P3HT,PCBM,CCCCCCc1ccsc1,CCCCC(=O)OCC1(C2=CC=CC=C2)C3=CC=CC4=CC=CC5=CC=CC6=CC=CC7=CC=CC1=C7C6=C5C4=C3,0.52,10.73,57.0,3.15,3.180372,0.9641904761904712,,,1:1,,,,TiO2-based OSC,,TiO2,,MoO3,,120.0,,,150.0,-5.01,-3.12,,-6.1,-3.7,
53286,10.1007/s11664-022-09757-7,10.1007/s11664-022-09757-7,P3HT,PCBM,P3HT,PCBM,CCCCCCc1ccsc1,CCCCC(=O)OCC1(C2=CC=CC=C2)C3=CC=CC4=CC=CC5=CC=CC6=CC=CC7=CC=CC1=C7C6=C5C4=C3,0.52,10.74,57.0,3.15,3.1833360000000006,1.0582857142857365,,,1:1,,,,ITO/TiO2/P3HT:PCBM/MoO3/Ag,inverted,TiO2,TiO2,MoO3,MoO3,120.0,"ethanol (for TiO2 precursor), unknown for active layer",,150.0,-5.01,-3.12,,-6.1,-3.7,
53287,10.1007/s11664-022-09757-7,10.1007/s11664-022-09757-7,P3HT,PCBM,P3HT,PCBM,CCCCCCc1ccsc1,CCCCC(=O)OCC1(C2=CC=CC=C2)C3=CC=CC4=CC=CC5=CC=CC6=CC=CC7=CC=CC1=C7C6=C5C4=C3,0.5,9.42,56.0,2.6,2.6376,1.4461538461538406,,,1:1,,,,ITO/TiO2/P3HT:PCBM/MoO3/Ag,inverted,TiO2,TiO2,MoO3,MoO3,120.0,"ethanol (for TiO2 precursor), unknown for active layer",,100.0,-5.01,-3.12,,-6.1,-3.7,
53288,10.1007/s11664-022-09757-7,10.1007/s11664-022-09757-7,P3HT,PCBM,P3HT,PCBM,CCCCCCc1ccsc1,CCCCC(=O)OCC1(C2=CC=CC=C2)C3=CC=CC4=CC=CC5=CC=CC6=CC=CC7=CC=CC1=C7C6=C5C4=C3,0.48,10.16,49.0,2.37,2.389632,0.8283544303797509,,,1:1,,,,ITO/TiO2/P3HT:PCBM/MoO3/Ag,inverted,TiO2,TiO2,MoO3,MoO3,120.0,"ethanol (for TiO2 precursor), unknown for active layer",,110.0,-5.01,-3.12,,-6.1,-3.7,
53289,10.1007/s11664-022-09929-5,10.1007/s11664-022-09929-5,PTB7-Th,PC60BM,PTB7-Th,PCBM,CCCCC(CC)COC(=O)c1sc2csc(-c3cc4c(-c5ccc(CC(CC)CCCC)s5)c5sccc5c(-c5ccc(CC(CC)CCCC)s5)c4s3)c2c1F,CCCCC(=O)OCC1(C2=CC=CC=C2)C3=CC=CC4=CC=CC5=CC=CC6=CC=CC7=CC=CC1=C7C6=C5C4=C3,0.821,11.1,58.6,5.3,5.340276599999999,0.7599358490565932,,,2:3,DIO,,3%,ITO/PEDOT:PSS/active layer/Ag,conventional,,,PEDOT:PSS,PEDOT:PSS,100.0,chlorobenzene,chlorobenzene,80.0,-5.21,-3.6,,-6.1,-3.7,
53290,10.1007/s11664-022-09929-5,10.1007/s11664-022-09929-5,PTB7-Th,C60-MEB,PTB7-Th,C60-MEB,CCCCC(CC)COC(=O)c1sc2csc(-c3cc4c(-c5ccc(CC(CC)CCCC)s5)c5sccc5c(-c5ccc(CC(CC)CCCC)s5)c4s3)c2c1F,,0.453,0.96,28.7,0.12,0.1248105599999999,4.008799999999993,,,2:3 wt/wt,,,,ITO/PEDOT:PSS/active layer/Ag,conventional,,,PEDOT:PSS,PEDOT:PSS,100.0,chlorobenzene,chlorobenzene,80.0,-5.21,-3.6,,,,
53291,10.1007/s11664-022-09929-5,10.1007/s11664-022-09929-5,PTB7-Th,C60-MPhB,PTB7-Th,C60-MPhB,CCCCC(CC)COC(=O)c1sc2csc(-c3cc4c(-c5ccc(CC(CC)CCCC)s5)c5sccc5c(-c5ccc(CC(CC)CCCC)s5)c4s3)c2c1F,,0.782,9.76,43.8,3.3,3.34295616,1.3017018181818223,,,2:3,DIO,,3%,ITO/PEDOT:PSS/active layer/Ag,conventional,,,PEDOT:PSS,PEDOT:PSS,100.0,chlorobenzene,chlorobenzene,80.0,-5.21,-3.6,,,,
53292,10.1007/s11664-022-09929-5,10.1007/s11664-022-09929-5,PTB7-Th,C60-MNB,PTB7-Th,C60-MNB,CCCCC(CC)COC(=O)c1sc2csc(-c3cc4c(-c5ccc(CC(CC)CCCC)s5)c5sccc5c(-c5ccc(CC(CC)CCCC)s5)c4s3)c2c1F,,0.815,9.63,50.5,4.0,3.96346725,0.9133187500000028,,,2:3 wt/wt,,,,ITO/PEDOT:PSS/active layer/Ag,conventional,,,PEDOT:PSS,PEDOT:PSS,100.0,chlorobenzene,chlorobenzene,80.0,-5.21,-3.6,,,,
53293,10.1007/s11664-022-09929-5,10.1007/s11664-022-09929-5,PTB7-Th,C60-MFeB,PTB7-Th,C60-MFeB,CCCCC(CC)COC(=O)c1sc2csc(-c3cc4c(-c5ccc(CC(CC)CCCC)s5)c5sccc5c(-c5ccc(CC(CC)CCCC)s5)c4s3)c2c1F,,0.397,0.13,22.5,0.012,0.01161225,3.231249999999993,,,2:3 wt/wt,,,,ITO/PEDOT:PSS/active layer/Ag,conventional,,,PEDOT:PSS,PEDOT:PSS,100.0,chlorobenzene,chlorobenzene,80.0,-5.21,-3.6,,,,
53294,10.1007/s11664-022-09929-5,10.1007/s11664-022-09929-5,PTB7-Th,C60-MPB,PTB7-Th,C60-MPB,CCCCC(CC)COC(=O)c1sc2csc(-c3cc4c(-c5ccc(CC(CC)CCCC)s5)c5sccc5c(-c5ccc(CC(CC)CCCC)s5)c4s3)c2c1F,,0.243,0.99,39.1,0.09,0.0940628699999999,4.514299999999996,,,2:3 wt/wt,,,,ITO/PEDOT:PSS/active layer/Ag,conventional,,,PEDOT:PSS,PEDOT:PSS,100.0,chlorobenzene,chlorobenzene,80.0,-5.21,-3.6,,,,
53295,10.1007/s11664-022-09929-5,10.1007/s11664-022-09929-5,PTB7-Th,PC70BM,PTB7-Th,PC70BM,CCCCC(CC)COC(=O)c1sc2csc(-c3cc4c(-c5ccc(CC(CC)CCCC)s5)c5sccc5c(-c5ccc(CC(CC)CCCC)s5)c4s3)c2c1F,CCCCC(=O)OCC1(C2=CC=CC=C2)C3=CC=CC4=CC=CC5=CC=CC6=CC=C7C=CC=CC8=CC=CC1=C8C7=C6C5=C4C3,0.812,12.5,53.8,5.5,5.460699999999999,0.7145454545454687,,,2:3,DIO,,3%,ITO/PEDOT:PSS/active layer/Ag,conventional,,,PEDOT:PSS,PEDOT:PSS,100.0,chlorobenzene,chlorobenzene,80.0,-5.21,-3.6,,-6.1,-3.9,
53296,10.1007/s11664-022-09929-5,10.1007/s11664-022-09929-5,PTB7-Th,C70-MEB,PTB7-Th,C70-MEB,CCCCC(CC)COC(=O)c1sc2csc(-c3cc4c(-c5ccc(CC(CC)CCCC)s5)c5sccc5c(-c5ccc(CC(CC)CCCC)s5)c4s3)c2c1F,,0.608,4.59,37.9,1.06,1.0576828799999998,0.218596226415121,,,2:3,DIO,,3%,ITO/PEDOT:PSS/active layer/Ag,conventional,,,PEDOT:PSS,PEDOT:PSS,100.0,chlorobenzene,chlorobenzene,80.0,-5.21,-3.6,,,,
53297,10.1007/s11664-022-09929-5,10.1007/s11664-022-09929-5,PTB7-Th,C70-MPhB,PTB7-Th,C70-MPhB,CCCCC(CC)COC(=O)c1sc2csc(-c3cc4c(-c5ccc(CC(CC)CCCC)s5)c5sccc5c(-c5ccc(CC(CC)CCCC)s5)c4s3)c2c1F,,0.76,10.2,46.9,3.7,3.635688,1.738162162162178,,,2:3,DIO,,3%,ITO/PEDOT:PSS/active layer/Ag,conventional,,,PEDOT:PSS,PEDOT:PSS,100.0,chlorobenzene,chlorobenzene,80.0,-5.21,-3.6,,,,
53298,10.1007/s11664-022-09929-5,10.1007/s11664-022-09929-5,PTB7-Th,C70-MNB,PTB7-Th,C70-MNB,CCCCC(CC)COC(=O)c1sc2csc(-c3cc4c(-c5ccc(CC(CC)CCCC)s5)c5sccc5c(-c5ccc(CC(CC)CCCC)s5)c4s3)c2c1F,,0.764,11.0,49.2,4.1,4.134768,0.8480000000000142,,,2:3,DIO,,3%,ITO/PEDOT:PSS/active layer/Ag,conventional,,,PEDOT:PSS,PEDOT:PSS,100.0,chlorobenzene,chlorobenzene,80.0,-5.21,-3.6,,,,
53299,10.1007/s11664-022-09929-5,10.1007/s11664-022-09929-5,PTB7-Th,C70-MFeB,PTB7-Th,C70-MFeB,CCCCC(CC)COC(=O)c1sc2csc(-c3cc4c(-c5ccc(CC(CC)CCCC)s5)c5sccc5c(-c5ccc(CC(CC)CCCC)s5)c4s3)c2c1F,,0.39,0.39,22.5,0.034,0.0342225,0.6544117647058837,,,2:3,DIO,,3%,ITO/PEDOT:PSS/active layer/Ag,conventional,,,PEDOT:PSS,PEDOT:PSS,100.0,chlorobenzene,chlorobenzene,80.0,-5.21,-3.6,,,,
53300,10.1007/s11664-022-09929-5,10.1007/s11664-022-09929-5,PTB7-Th,C70-MPB,PTB7-Th,C70-MPB,CCCCC(CC)COC(=O)c1sc2csc(-c3cc4c(-c5ccc(CC(CC)CCCC)s5)c5sccc5c(-c5ccc(CC(CC)CCCC)s5)c4s3)c2c1F,,0.239,0.18,26.4,0.011,0.0113572799999999,3.247999999999998,,,2:3,DIO,,3%,ITO/PEDOT:PSS/active layer/Ag,conventional,,,PEDOT:PSS,PEDOT:PSS,100.0,chlorobenzene,chlorobenzene,80.0,-5.21,-3.6,,,,
53301,10.1007/s11664-022-10103-0,10.1007/s11664-022-10103-0,P3HT,PCBM,P3HT,PCBM,CCCCCCc1ccsc1,CCCCC(=O)OCC1(C2=CC=CC=C2)C3=CC=CC4=CC=CC5=CC=CC6=CC=CC7=CC=CC1=C7C6=C5C4=C3,0.24,10.14,31.0,0.77,0.7544160000000001,2.023896103896095,,,,,,,inverted,inverted,,,,,,,,,-5.01,-3.12,,-6.1,-3.7,
53302,10.1007/s11664-022-10103-0,10.1007/s11664-022-10103-0,P3HT,PCBM,P3HT,PCBM,CCCCCCc1ccsc1,CCCCC(=O)OCC1(C2=CC=CC=C2)C3=CC=CC4=CC=CC5=CC=CC6=CC=CC7=CC=CC1=C7C6=C5C4=C3,0.52,10.74,57.0,3.16,3.1833360000000006,0.7384810126582426,,,,,,,inverted,inverted,TiO2,TiO2,,,,,,,-5.01,-3.12,,-6.1,-3.7,
