Repository: JiYiqaq/PCE-KA-GNN

# Data directory

- `raw/Active_Database.csv` is the immutable source dataset bundled under CC BY 4.0. Do not overwrite it with processed data.
- `processed/` is created and populated by the training pipeline. Generated `.pt` and `.pth` caches are intentionally ignored by Git because they can exceed GitHub's normal single-file limit.

See `../DATA_LICENSE.md` for provenance, license and checksum information.

File: data/raw/Active_Database.csv (part 136 of 471)
id,doi,doi_norm,donor,acceptor,donor_canonical,acceptor_canonical,donor_smiles,acceptor_smiles,voc,jsc,ff,pce,pce_recomputed,pce_relative_error_percent,pce_avg,pce_best,d_a_ratio,additive,additive_canonical,additive_ratio,device_structure,device_type,etl,etl_canonical,htl,htl_canonical,active_layer_thickness,solvent,solvent_canonical,annealing_temp,homo_d,lumo_d,eg_d,homo_a,lumo_a,eg_a
53303,10.1007/s11664-022-10103-0,10.1007/s11664-022-10103-0,P3HT,PCBM,P3HT,PCBM,CCCCCCc1ccsc1,CCCCC(=O)OCC1(C2=CC=CC=C2)C3=CC=CC4=CC=CC5=CC=CC6=CC=CC7=CC=CC1=C7C6=C5C4=C3,0.54,8.8,49.0,2.32,2.3284800000000003,0.3655172413793314,,,,,,,inverted,inverted,ZnO,ZnO,,,,,,,-5.01,-3.12,,-6.1,-3.7,
53304,10.1007/s11664-022-10103-0,10.1007/s11664-022-10103-0,P3HT,PCBM,P3HT,PCBM,CCCCCCc1ccsc1,CCCCC(=O)OCC1(C2=CC=CC=C2)C3=CC=CC4=CC=CC5=CC=CC6=CC=CC7=CC=CC1=C7C6=C5C4=C3,0.26,9.9,42.0,1.08,1.0810800000000005,0.1000000000000177,,,,,,,Reference,,,,,,,,,110.0,-5.01,-3.12,,-6.1,-3.7,
53305,10.1007/s11664-022-10103-0,10.1007/s11664-022-10103-0,P3HT,PCBM,P3HT,PCBM,CCCCCCc1ccsc1,CCCCC(=O)OCC1(C2=CC=CC=C2)C3=CC=CC4=CC=CC5=CC=CC6=CC=CC7=CC=CC1=C7C6=C5C4=C3,0.48,10.0,49.0,2.4,2.352,2.0000000000000018,,,,,,,TiO2,,TiO2,TiO2,,,,,,110.0,-5.01,-3.12,,-6.1,-3.7,
53306,10.1007/s11664-022-10103-0,10.1007/s11664-022-10103-0,P3HT,PCBM,P3HT,PCBM,CCCCCCc1ccsc1,CCCCC(=O)OCC1(C2=CC=CC=C2)C3=CC=CC4=CC=CC5=CC=CC6=CC=CC7=CC=CC1=C7C6=C5C4=C3,0.43,8.1,47.0,1.64,1.63701,0.1823170731707346,,,,,,,ZnO,,ZnO,ZnO,,,,,,110.0,-5.01,-3.12,,-6.1,-3.7,
53307,10.1007/s11664-022-10103-0,10.1007/s11664-022-10103-0,P3HT,PCBM,P3HT,PCBM,CCCCCCc1ccsc1,CCCCC(=O)OCC1(C2=CC=CC=C2)C3=CC=CC4=CC=CC5=CC=CC6=CC=CC7=CC=CC1=C7C6=C5C4=C3,0.52,8.1,52.0,2.4,2.19024,8.73999999999999,,,,,,,Conventional,conventional,,,,,,,,110.0,-5.01,-3.12,,-6.1,-3.7,
53326,10.1007/s11664-025-11826-6,10.1007/s11664-025-11826-6,PDCBT,ITIC-1M,PDCBT,ITIC-1M,CCCCCCC(CCCC)COC(=O)c1cc(-c2cc(C(=O)OCC(CCCC)CCCCCC)c(-c3ccc(C)s3)s2)sc1-c1ccc(C)s1,,0.92,12.4,63.0,7.3,7.1870400000000005,1.5473972602739627,6.2,7.3,1:1,,,,glass/ITO/PEDOT:PSS/PDCBT:ITIC (1:1)/ZnO/Al,,ZnO,ZnO,PEDOT:PSS,PEDOT:PSS,,,,,-5.31,-3.0,,,,
53327,10.1007/s11664-025-11826-6,10.1007/s11664-025-11826-6,PDCBT,ITIC-Exp,PDCBT,ITIC-Exp,CCCCCCC(CCCC)COC(=O)c1cc(-c2cc(C(=O)OCC(CCCC)CCCCCC)c(-c3ccc(C)s3)s2)sc1-c1ccc(C)s1,,0.92,13.0,58.0,6.9,6.936800000000001,0.533333333333339,5.4,6.9,1:1,,,,glass/ITO/PEDOT:PSS/PDCBT:ITIC (1:1)/ZnO/Al,,ZnO,ZnO,PEDOT:PSS,PEDOT:PSS,,,,,-5.31,-3.0,,,,
53343,10.1007/s11664-025-12126-9,10.1007/s11664-025-12126-9,P3HT,PCBM,P3HT,PCBM,CCCCCCc1ccsc1,CCCCC(=O)OCC1(C2=CC=CC=C2)C3=CC=CC4=CC=CC5=CC=CC6=CC=CC7=CC=CC1=C7C6=C5C4=C3,0.589,11.269,43.99,2.92,2.9198102959,0.0064967157534196,,,1:0.6,,,,glass/FTO/c-TiO2/P3HT:PCBM/MoO3-Ag,inverted,c-TiO2-spray coated,c-TiO2,MoO3,,,chlorobenzene:chloroform (1:1),,160.0,-5.01,-3.12,,-6.1,-3.7,
53344,10.1007/s11664-025-12126-9,10.1007/s11664-025-12126-9,P3HT,PCBM,P3HT,PCBM,CCCCCCc1ccsc1,CCCCC(=O)OCC1(C2=CC=CC=C2)C3=CC=CC4=CC=CC5=CC=CC6=CC=CC7=CC=CC1=C7C6=C5C4=C3,0.548,9.953,42.61,2.33,2.3240533684,0.2552202403433513,,,1:0.6,,,,inverted,inverted,c-TiO2-spin coated,c-TiO2,MoO3,,,chlorobenzene:chloroform (1:1),,160.0,-5.01,-3.12,,-6.1,-3.7,
53345,10.1007/s11664-026-12699-z,10.1007/s11664-026-12699-z,AnE-PVstat,PCBM,AnE-PVstat,PCBM,CCCCCCCCOc1ccc(OCCCCCCCC)c(C#Cc2c3ccccc3c(C#Cc3cc(OCCCCCCCC)c(/C=C/c4cc(OCCCCCCCC)ccc4OCCCCCCCC)cc3OCCCCCCCC)c3ccccc23)c1,CCCCC(=O)OCC1(C2=CC=CC=C2)C3=CC=CC4=CC=CC5=CC=CC6=CC=CC7=CC=CC1=C7C6=C5C4=C3,0.82,6.4,51.4,2.7,2.6974720000000003,0.0936296296296245,2.7,2.7,1:2 wt/wt,,,,ITO/PEDOT:PSS/AnE-PVstat:PCBM/LiF/Al,conventional,LiF,LiF,PEDOT:PSS,PEDOT:PSS,100.0,chlorobenzene,,25.0,-5.09,-3.04,,-6.1,-3.7,
53346,10.1007/s11664-026-12699-z,10.1007/s11664-026-12699-z,AnE-PVstat,PCBM,AnE-PVstat,PCBM,CCCCCCCCOc1ccc(OCCCCCCCC)c(C#Cc2c3ccccc3c(C#Cc3cc(OCCCCCCCC)c(/C=C/c4cc(OCCCCCCCC)ccc4OCCCCCCCC)cc3OCCCCCCCC)c3ccccc23)c1,CCCCC(=O)OCC1(C2=CC=CC=C2)C3=CC=CC4=CC=CC5=CC=CC6=CC=CC7=CC=CC1=C7C6=C5C4=C3,0.82,6.8,55.8,3.1,3.1114079999999995,0.3679999999999812,3.1,3.1,1:2 wt/wt,,,,ITO/PEDOT:PSS/AnE-PVstat:PCBM/LiF/Al,conventional,LiF,LiF,PEDOT:PSS,PEDOT:PSS,100.0,chlorobenzene,,100.0,-5.09,-3.04,,-6.1,-3.7,
53347,10.1007/s11664-026-12699-z,10.1007/s11664-026-12699-z,AnE-PVstat,PCBM,AnE-PVstat,PCBM,CCCCCCCCOc1ccc(OCCCCCCCC)c(C#Cc2c3ccccc3c(C#Cc3cc(OCCCCCCCC)c(/C=C/c4cc(OCCCCCCCC)ccc4OCCCCCCCC)cc3OCCCCCCCC)c3ccccc23)c1,CCCCC(=O)OCC1(C2=CC=CC=C2)C3=CC=CC4=CC=CC5=CC=CC6=CC=CC7=CC=CC1=C7C6=C5C4=C3,0.82,7.3,55.9,3.3,3.3461739999999995,1.3992121212121127,3.3,3.3,1:2 wt/wt,,,,ITO/PEDOT:PSS/AnE-PVstat:PCBM/LiF/Al,conventional,LiF,LiF,PEDOT:PSS,PEDOT:PSS,100.0,chlorobenzene,,105.0,-5.09,-3.04,,-6.1,-3.7,
53348,10.1007/s11664-026-12699-z,10.1007/s11664-026-12699-z,AnE-PVstat,PCBM,AnE-PVstat,PCBM,CCCCCCCCOc1ccc(OCCCCCCCC)c(C#Cc2c3ccccc3c(C#Cc3cc(OCCCCCCCC)c(/C=C/c4cc(OCCCCCCCC)ccc4OCCCCCCCC)cc3OCCCCCCCC)c3ccccc23)c1,CCCCC(=O)OCC1(C2=CC=CC=C2)C3=CC=CC4=CC=CC5=CC=CC6=CC=CC7=CC=CC1=C7C6=C5C4=C3,0.82,7.6,57.7,3.6,3.595864,0.1148888888888989,3.6,3.6,1:2 wt/wt,,,,ITO/PEDOT:PSS/AnE-PVstat:PCBM/LiF/Al,conventional,LiF,LiF,PEDOT:PSS,PEDOT:PSS,100.0,chlorobenzene,,110.0,-5.09,-3.04,,-6.1,-3.7,
53349,10.1007/s11664-026-12699-z,10.1007/s11664-026-12699-z,AnE-PVstat,PCBM,AnE-PVstat,PCBM,CCCCCCCCOc1ccc(OCCCCCCCC)c(C#Cc2c3ccccc3c(C#Cc3cc(OCCCCCCCC)c(/C=C/c4cc(OCCCCCCCC)ccc4OCCCCCCCC)cc3OCCCCCCCC)c3ccccc23)c1,CCCCC(=O)OCC1(C2=CC=CC=C2)C3=CC=CC4=CC=CC5=CC=CC6=CC=CC7=CC=CC1=C7C6=C5C4=C3,0.82,6.7,54.6,3.0,2.999724,0.009199999999998,3.0,3.0,1:2 wt/wt,,,,ITO/PEDOT:PSS/AnE-PVstat:PCBM/LiF/Al,conventional,LiF,LiF,PEDOT:PSS,PEDOT:PSS,100.0,chlorobenzene,,115.0,-5.09,-3.04,,-6.1,-3.7,
53350,10.1007/s11664-026-12699-z,10.1007/s11664-026-12699-z,AnE-PVstat,PCBM,AnE-PVstat,PCBM,CCCCCCCCOc1ccc(OCCCCCCCC)c(C#Cc2c3ccccc3c(C#Cc3cc(OCCCCCCCC)c(/C=C/c4cc(OCCCCCCCC)ccc4OCCCCCCCC)cc3OCCCCCCCC)c3ccccc23)c1,CCCCC(=O)OCC1(C2=CC=CC=C2)C3=CC=CC4=CC=CC5=CC=CC6=CC=CC7=CC=CC1=C7C6=C5C4=C3,0.82,5.9,51.0,2.4,2.46738,2.8075,2.4,2.4,1:2 wt/wt,,,,ITO/PEDOT:PSS/AnE-PVstat:PCBM/LiF/Al,conventional,LiF,LiF,PEDOT:PSS,PEDOT:PSS,100.0,chlorobenzene,,120.0,-5.09,-3.04,,-6.1,-3.7,
53355,10.1007/s11664-026-12787-0,10.1007/s11664-026-12787-0,PTB7-Th,PC71BM,PTB7-Th,PC70BM,CCCCC(CC)COC(=O)c1sc2c(-c3cc4c(-c5ccc(CC(CC)CCCC)s5)c5sc(C)cc5c(-c5ccc(CC(CC)CCCC)s5)c4s3)sc(C)c2c1F,CCCCC(=O)OCC1(C2=CC=CC=C2)C3=CC=CC4=CC=CC5=CC=CC6=CC=C7C=CC=CC8=CC=CC1=C8C7=C6C5=C4C3,0.79,11.9,47.0,4.6,4.418470000000001,3.946304347826057,,,1:1.5,"1,8-diiodooctane",,3% v/v,ITO/PEDOT:PSS/PTB7-Th:PC71BM/PFN/FM,conventional,PFN,PFN,PEDOT:PSS,PEDOT:PSS,90.0,chlorobenzene,,80.0,-5.21,-3.6,,-6.1,-3.9,
53357,10.1007/s11664-026-12787-0,10.1007/s11664-026-12787-0,PTB7,PC71BM,PTB7,PC70BM,CCCCC(CC)COC(=O)c1sc2c(-c3cc4c(OCC(CC)CCCC)c5sccc5c(OCC(CC)CCCC)c4s3)scc2c1F,CCCCC(=O)OCC1(C2=CC=CC=C2)C3=CC=CC4=CC=CC5=CC=CC6=CC=C7C=CC=CC8=CC=CC1=C8C7=C6C5=C4C3,0.73,14.5,47.0,4.9,4.97495,1.5295918367346817,,,,,,,ITO/PEDOT:PSS/PTB7:PC71BM/PFN/FM,conventional,PFN,PFN,PEDOT:PSS,PEDOT:PSS,,,,,-5.19,-3.43,,-6.1,-3.9,
53361,10.1007/s11664-026-12787-0,10.1007/s11664-026-12787-0,PTB7-Th,PC71BM,PTB7-Th,PC70BM,CCCCC(CC)COC(=O)c1sc2c(-c3cc4c(-c5ccc(CC(CC)CCCC)s5)c5sc(C)cc5c(-c5ccc(CC(CC)CCCC)s5)c4s3)sc(C)c2c1F,CCCCC(=O)OCC1(C2=CC=CC=C2)C3=CC=CC4=CC=CC5=CC=CC6=CC=C7C=CC=CC8=CC=CC1=C8C7=C6C5=C4C3,0.75,14.9,70.0,7.9,7.8225,0.9810126582278552,,,,,,,ITO/PEDOT:PSS/PTB7-Th:PC71BM/Ca/Al,conventional,Ca,Ca,PEDOT:PSS,PEDOT:PSS,,,,,-5.21,-3.6,,-6.1,-3.9,
53363,10.1007/s11664-026-12787-0,10.1007/s11664-026-12787-0,PTB7-Th,PC70BM,PTB7-Th,PC70BM,CCCCC(CC)COC(=O)c1sc2c(-c3cc4c(-c5ccc(CC(CC)CCCC)s5)c5sc(C)cc5c(-c5ccc(CC(CC)CCCC)s5)c4s3)sc(C)c2c1F,CCCCC(=O)OCC1(C2=CC=CC=C2)C3=CC=CC4=CC=CC5=CC=CC6=CC=C7C=CC=CC8=CC=CC1=C8C7=C6C5=C4C3,0.78,16.5,66.0,8.6,8.494200000000001,1.2302325581395182,,,,,,,ITO/ZnO/PTB7-Th:PC70BM/MoO3/Ag,inverted,ZnO,ZnO,MoO3,MoO3,,,,,-5.21,-3.6,,-6.1,-3.9,
53365,10.1007/s11696-022-02215-y,10.1007/s11696-022-02215-y,P3HT,ZnO,P3HT,ZnO,CCCCCCc1ccsc1,,0.22,1.106,42.42,0.1,0.103216344,3.216343999999996,,,,,,,ITO/PEDOT:PSS/P3HT:ZnO/Ag,conventional,,,PEDOT:PSS,PEDOT:PSS,,,,,-5.01,-3.12,,,,
53366,10.1007/s11696-022-02215-y,10.1007/s11696-022-02215-y,P3HT,"Cu-doped ZnO (Cu, 3%)",P3HT,"Cu-doped ZnO (Cu, 3%)",CCCCCCc1ccsc1,,0.28,2.44,41.98,0.28,0.28680736,2.4311999999999943,,,,,,,ITO/PEDOT:PSS/P3HT:Cu-doped ZnO (3%)/Ag,conventional,,,PEDOT:PSS,PEDOT:PSS,,,,,-5.01,-3.12,,,,
53367,10.1007/s11696-022-02215-y,10.1007/s11696-022-02215-y,P3HT,Cu-doped ZnO (12%),P3HT,Cu-doped ZnO (12%),CCCCCCc1ccsc1,,0.3,2.54,41.84,0.31,0.3188208,2.8454193548387154,,,,,,,ITO/PEDOT:PSS/P3HT:Cu-doped ZnO (12%)/Ag,conventional,,,PEDOT:PSS,PEDOT:PSS,,,,,-5.01,-3.12,,,,
53368,10.1007/s11696-022-02215-y,10.1007/s11696-022-02215-y,P3HT,Cu-doped ZnO (15%),P3HT,Cu-doped ZnO (15%),CCCCCCc1ccsc1,,0.22,1.26,34.64,0.09,0.09602208,6.691200000000015,,,,,,,ITO/PEDOT:PSS/P3HT:Cu-doped ZnO (15%)/Ag,conventional,,,PEDOT:PSS,PEDOT:PSS,,,,,-5.01,-3.12,,,,
53377,10.1007/s12034-022-02724-2,10.1007/s12034-022-02724-2,P3HT,PCBM,P3HT,PCBM,CCCCCCc1ccsc1,CCCCC(=O)OCC1(C2=CC=CC=C2)C3=CC=CC4=CC=CC5=CC=CC6=CC=CC7=CC=CC1=C7C6=C5C4=C3,0.54,6.04,48.5,1.59,1.581876,0.5109433962264164,,,,,,,ITO/ZnO/P3HT:PCBM/MoO3/Ag,inverted,ZnO,ZnO,MoO3,MoO3,,"1,3-dichlorobenzene",,100.0,-5.01,-3.12,,-6.1,-3.7,
53378,10.1007/s12034-022-02724-2,10.1007/s12034-022-02724-2,P3HT,PCBM,P3HT,PCBM,CCCCCCc1ccsc1,CCCCC(=O)OCC1(C2=CC=CC=C2)C3=CC=CC4=CC=CC5=CC=CC6=CC=CC7=CC=CC1=C7C6=C5C4=C3,0.42,8.65,26.46,0.9,0.9612918,6.810200000000001,,,,,,,ITO/SnO2/P3HT:PCBM/MoO3/Ag,inverted,SnO2,SnO2,MoO3,MoO3,,"1,3-dichlorobenzene",,100.0,-5.01,-3.12,,-6.1,-3.7,
53379,10.1007/s12034-022-02724-2,10.1007/s12034-022-02724-2,P3HT,PCBM,P3HT,PCBM,CCCCCCc1ccsc1,CCCCC(=O)OCC1(C2=CC=CC=C2)C3=CC=CC4=CC=CC5=CC=CC6=CC=CC7=CC=CC1=C7C6=C5C4=C3,0.57,6.14,53.78,1.91,1.88219244,1.455893193717281,,,,,,,ITO/PEDOT:PSS/P3HT:PCBM/Al,conventional,,,PEDOT:PSS,PEDOT:PSS,,"1,3-dichlorobenzene",,100.0,-5.01,-3.12,,-6.1,-3.7,
53380,10.1007/s12034-022-02724-2,10.1007/s12034-022-02724-2,P3HT,PCBM,P3HT,PCBM,CCCCCCc1ccsc1,CCCCC(=O)OCC1(C2=CC=CC=C2)C3=CC=CC4=CC=CC5=CC=CC6=CC=CC7=CC=CC1=C7C6=C5C4=C3,0.47,5.34,47.75,1.21,1.1984294999999998,0.9562396694215,,,,,,,ITO/ZnO/P3HT:PCBM/MoO3/Ag,inverted,ZnO,ZnO,MoO3,MoO3,,"1,3-dichlorobenzene",,100.0,-5.01,-3.12,,-6.1,-3.7,
53381,10.1007/s12034-022-02724-2,10.1007/s12034-022-02724-2,P3HT,PCBM,P3HT,PCBM,CCCCCCc1ccsc1,CCCCC(=O)OCC1(C2=CC=CC=C2)C3=CC=CC4=CC=CC5=CC=CC6=CC=CC7=CC=CC1=C7C6=C5C4=C3,0.49,4.65,26.29,0.6,0.5990176500000001,0.1637249999999849,,,,,,,ITO/SnO2/P3HT:PCBM/MoO3/Ag,inverted,SnO2,SnO2,MoO3,MoO3,,"1,3-dichlorobenzene",,100.0,-5.01,-3.12,,-6.1,-3.7,
53382,10.1007/s12034-022-02724-2,10.1007/s12034-022-02724-2,P3HT,PCBM,P3HT,PCBM,CCCCCCc1ccsc1,CCCCC(=O)OCC1(C2=CC=CC=C2)C3=CC=CC4=CC=CC5=CC=CC6=CC=CC7=CC=CC1=C7C6=C5C4=C3,0.29,4.02,26.08,0.31,0.3040406399999999,1.922374193548413,,,,,,,ITO/PEDOT:PSS/P3HT:PCBM/Al,conventional,,,PEDOT:PSS,PEDOT:PSS,,"1,3-dichlorobenzene",,100.0,-5.01,-3.12,,-6.1,-3.7,
53397,10.1007/s12200-022-00024-5,10.1007/s12200-022-00024-5,P3HT,ICBA,P3HT,ICBA,CCCCCCc1ccsc1,c1ccc2c(c1)C1CC2C23c4c5c6c7c8c9c(c%10c%11c2c2c4c4c%12c5c5c6c6c8c8c%13c%14c%15c%16c%17c%18c%19c%20c%21c%22c%23c(c%14c%14c%24c%23c%23c%22c%22c%20c(c2c%22c%11c%23c%10c%24c9c%148)c4c%19c%12c%17c5c%16c%136)C%152C4CC(c5ccccc54)C%18%212)C713,0.766,9.1,50.95,3.6,3.5515207,1.3466472222222192,3.6,,1:1,,,,inverted,inverted,PEIE,PEIE,MoO3,MoO3,,dichlorobenzene,o-DCB,150.0,-5.01,-3.12,,,,
53402,10.1007/s12209-022-00317-y,10.1007/s12209-022-00317-y,PBDB-T,PTY6,PBDB-T,PTY6,CCCCC(CC)Cc1ccc(-c2c3cc(-c4ccc(-c5sc(-c6cccs6)c6c5C(=O)c5c(CC(CC)CCCC)sc(CC(CC)CCCC)c5C6=O)s4)sc3c(-c3ccc(CC(CC)CCCC)s3)c3ccsc23)s1,CCCCCCCCCCCCC(CCCCCCCCCC)Cn1c2c3sc(/C=C4\C(=O)c5ccccc5C4=C(C#N)C#N)c(CCCCCCCCCCC)c3sc2c2c3nsnc3c3c4sc5c(CCCCCCCCCCC)c(/C=C6\C(=O)c7cc(-c8ccc(-c9ccc(-c%10sc(-c%11ccc(-c%12cc%13c(-c%14ccc(CC(CC)CCCC)s%14)c%14sccc%14c(-c%14ccc(CC(CC)CCCC)s%14)c%13s%12)s%11)c%11c%10C(=O)c%10c(CC(CC)CCCC)sc(CC(CC)CCCC)c%10C%11=O)s9)s8)ccc7C6=C(C#N)C#N)sc5c4n(CC(CCCCCCCCCC)CCCCCCCCCCCC)c3c21,0.89,18.57,59.0,9.75,9.751107,0.0113538461538572,9.52,9.75,,1-chloronaphthalene,,5% v/v,ITO/ZnO/block copolymer/MoO3/Ag,inverted,ZnO,ZnO,MoO3,MoO3,,chloroform,chloroform,120.0,-5.33,-3.48,,-5.64,-3.81,
53403,10.1007/s12209-022-00317-y,10.1007/s12209-022-00317-y,PM6,PTY6,PM6,PTY6,COC(=O)C(C)(C)c1cc(C)cc(-c2sc3c4sc5cc(/C=C6/C(=O)c7cc(F)cc(c7)C(=O)/C6=C\c6cc(C(C)(C)C(=O)OC)c(-c7cc(C)cc(C(C)(C)C(=O)OC)c7)s6)sc5c4c(C(C)(C)C(=O)OC)ccc2-3)c1,CCCCCCCCCCCCC(CCCCCCCCCC)Cn1c2c3sc(/C=C4\C(=O)c5ccccc5C4=C(C#N)C#N)c(CCCCCCCCCCC)c3sc2c2c3nsnc3c3c4sc5c(CCCCCCCCCCC)c(/C=C6\C(=O)c7cc(-c8ccc(-c9ccc(-c%10sc(-c%11ccc(-c%12cc%13c(-c%14ccc(CC(CC)CCCC)s%14)c%14sccc%14c(-c%14ccc(CC(CC)CCCC)s%14)c%13s%12)s%11)c%11c%10C(=O)c%10c(CC(CC)CCCC)sc(CC(CC)CCCC)c%10C%11=O)s9)s8)ccc7C6=C(C#N)C#N)sc5c4n(CC(CCCCCCCCCC)CCCCCCCCCCCC)c3c21,0.94,8.89,44.0,3.68,3.676904,0.0841304347826144,3.5,3.68,,,,,ITO/ZnO/block copolymer/MoO3/Ag,inverted,ZnO,ZnO,MoO3,MoO3,,chloroform,chloroform,,-5.56,-3.65,,-5.64,-3.81,
53404,10.1007/s12209-022-00317-y,10.1007/s12209-022-00317-y,PBDB-T,PTYF6,PBDB-T,PTYF6,CCCCC(CC)Cc1ccc(-c2c3cc(-c4ccc(-c5sc(-c6cccs6)c6c5C(=O)c5c(CC(CC)CCCC)sc(CC(CC)CCCC)c5C6=O)s4)sc3c(-c3ccc(CC(CC)CCCC)s3)c3ccsc23)s1,,0.79,14.14,38.0,4.25,4.244828,0.1216941176470577,4.03,4.25,,,,,ITO/ZnO/block copolymer/MoO3/Ag,inverted,ZnO,ZnO,MoO3,MoO3,,chloroform,chloroform,,-5.33,-3.48,,,,
53405,10.1007/s12209-022-00317-y,10.1007/s12209-022-00317-y,PM6,PTYF6,PM6,,COC(=O)C(C)(C)c1cc(C)cc(-c2sc3c4sc5cc(/C=C6/C(=O)c7cc(F)cc(c7)C(=O)/C6=C\c6cc(C(C)(C)C(=O)OC)c(-c7cc(C)cc(C(C)(C)C(=O)OC)c7)s6)sc5c4c(C(C)(C)C(=O)OC)ccc2-3)c1,,0.9,12.88,40.0,4.6,4.6368,0.8000000000000085,4.47,4.6,,,,,ITO/ZnO/block copolymer/MoO3/Ag,inverted,ZnO,ZnO,MoO3,MoO3,,chloroform,chloroform,,-5.56,-3.65,,,,
53412,10.1007/s12209-022-00329-8,10.1007/s12209-022-00329-8,PBDTT-DTffBT,PC71BM,PBDTT-DTffBT,PC71BM,CCCCC(CC)Cc1csc(-c2c(F)c(F)c(-c3cc(CC(CC)CCCC)c(-c4cc5c(-c6ccc(CC(CC)CCCC)s6)c6sccc6c(-c6ccc(CC(CC)CCCC)s6)c5s4)s3)c3nsnc23)c1,COC(=O)CCCC1(c2ccccc2)C23c4c5ccc6c7cc8c9c%10c(cc%11cc%12c%13c%14c(cc%15c%16ccc-5c2c%16c2c5c%16c%17c(c(c46)c7c9c%17c4c%10c%11c%13c4c%16c%14c%152)C513)C%12)C8,0.9,10.61,61.9,6.09,5.910830999999999,2.942019704433511,5.86,6.09,10:12,,,,ITO/ZnO/active layer/MoO3/Ag,inverted,ZnO,ZnO,MoO3,MoO3,95.0,Toluene,toluene,90.0,-5.36,-3.6,,-5.9,-3.9,
53413,10.1007/s12209-022-00329-8,10.1007/s12209-022-00329-8,PBDTT-DTffBT,PC71BM,PBDTT-DTffBT,PC71BM,CCCCC(CC)Cc1csc(-c2c(F)c(F)c(-c3cc(CC(CC)CCCC)c(-c4cc5c(-c6ccc(CC(CC)CCCC)s6)c6sccc6c(-c6ccc(CC(CC)CCCC)s6)c5s4)s3)c3nsnc23)c1,COC(=O)CCCC1(c2ccccc2)C23c4c5ccc6c7cc8c9c%10c(cc%11cc%12c%13c%14c(cc%15c%16ccc-5c2c%16c2c5c%16c%17c(c(c46)c7c9c%17c4c%10c%11c%13c4c%16c%14c%152)C513)C%12)C8,0.88,15.15,67.4,9.26,8.985768000000002,2.961468682505376,9.09,9.26,10:12,DPE,DPE,3 vol%,ITO/ZnO/active layer/MoO3/Ag,inverted,ZnO,ZnO,MoO3,MoO3,95.0,Toluene,toluene,90.0,-5.36,-3.6,,-5.9,-3.9,
53414,10.1007/s12209-022-00329-8,10.1007/s12209-022-00329-8,PM6,Y6,PM6,Y6,COC(=O)C(C)(C)c1cc(C)cc(-c2sc3c4sc5cc(/C=C6/C(=O)c7cc(F)cc(c7)C(=O)/C6=C\c6cc(C(C)(C)C(=O)OC)c(-c7cc(C)cc(C(C)(C)C(=O)OC)c7)s6)sc5c4c(C(C)(C)C(=O)OC)ccc2-3)c1,CCCCCCCCCCCc1c(/C=C2\C(=O)c3cc(F)c(F)cc3C2=C(C#N)C#N)sc2c1sc1c3c4nsnc4c4c5sc6c(CCCCCCCCCCC)c(/C=C7\C(=O)c8cc(F)c(F)cc8C7=C(C#N)C#N)sc6c5n(CC(CC)CCCC)c4c3n(CC(CC)CCCC)c21,0.88,15.46,67.5,9.43,9.18324,2.616755037115571,9.33,9.43,10:12,DIO,DIO,3 vol%,ITO/ZnO/active layer/MoO3/Ag,inverted,ZnO,ZnO,MoO3,MoO3,95.0,CB,chlorobenzene,90.0,-5.56,-3.65,,-5.65,-4.09,
53415,10.1007/s12209-022-00329-8,10.1007/s12209-022-00329-8,PM6,Y6,PM6,Y6,COC(=O)C(C)(C)c1cc(C)cc(-c2sc3c4sc5cc(/C=C6/C(=O)c7cc(F)cc(c7)C(=O)/C6=C\c6cc(C(C)(C)C(=O)OC)c(-c7cc(C)cc(C(C)(C)C(=O)OC)c7)s6)sc5c4c(C(C)(C)C(=O)OC)ccc2-3)c1,CCCCCCCCCCCc1c(/C=C2\C(=O)c3cc(F)c(F)cc3C2=C(C#N)C#N)sc2c1sc1c3c4nsnc4c4c5sc6c(CCCCCCCCCCC)c(/C=C7\C(=O)c8cc(F)c(F)cc8C7=C(C#N)C#N)sc6c5n(CC(CC)CCCC)c4c3n(CC(CC)CCCC)c21,0.844,25.5,72.0,15.5,15.495839999999998,0.0268387096774347,,,1:1.2,CN,,0.5 vol%,ITO/ZnO/active layer/MoO3/Ag,inverted,ZnO,ZnO,MoO3,MoO3,,CF + CN,chloroform,100.0,-5.56,-3.65,,-5.65,-4.09,
53416,10.1007/s12209-022-00329-8,10.1007/s12209-022-00329-8,PM6,Y6,PM6,Y6,COC(=O)C(C)(C)c1cc(C)cc(-c2sc3c4sc5cc(/C=C6/C(=O)c7cc(F)cc(c7)C(=O)/C6=C\c6cc(C(C)(C)C(=O)OC)c(-c7cc(C)cc(C(C)(C)C(=O)OC)c7)s6)sc5c4c(C(C)(C)C(=O)OC)ccc2-3)c1,CCCCCCCCCCCc1c(/C=C2\C(=O)c3cc(F)c(F)cc3C2=C(C#N)C#N)sc2c1sc1c3c4nsnc4c4c5sc6c(CCCCCCCCCCC)c(/C=C7\C(=O)c8cc(F)c(F)cc8C7=C(C#N)C#N)sc6c5n(CC(CC)CCCC)c4c3n(CC(CC)CCCC)c21,0.85,24.1,66.0,13.5,13.5201,0.148888888888884,,,1:1.2,DPE,DPE,,ITO/ZnO/active layer/MoO3/Ag,inverted,ZnO,ZnO,MoO3,MoO3,,Toluene,toluene,100.0,-5.56,-3.65,,-5.65,-4.09,
53417,10.1007/s12209-022-00329-8,10.1007/s12209-022-00329-8,PM6,Y6,PM6,Y6,COC(=O)C(C)(C)c1cc(C)cc(-c2sc3c4sc5cc(/C=C6/C(=O)c7cc(F)cc(c7)C(=O)/C6=C\c6cc(C(C)(C)C(=O)OC)c(-c7cc(C)cc(C(C)(C)C(=O)OC)c7)s6)sc5c4c(C(C)(C)C(=O)OC)ccc2-3)c1,CCCCCCCCCCCc1c(/C=C2\C(=O)c3cc(F)c(F)cc3C2=C(C#N)C#N)sc2c1sc1c3c4nsnc4c4c5sc6c(CCCCCCCCCCC)c(/C=C7\C(=O)c8cc(F)c(F)cc8C7=C(C#N)C#N)sc6c5n(CC(CC)CCCC)c4c3n(CC(CC)CCCC)c21,0.84,25.2,70.0,14.8,14.8176,0.1189189189189178,,,1:1.2,DPE,CN,0.5 vol%,ITO/ZnO/active layer/MoO3/Ag,inverted,ZnO,ZnO,MoO3,MoO3,,Toluene + DPE,toluene,100.0,-5.56,-3.65,,-5.65,-4.09,
53449,10.1007/s12648-023-03042-x,10.1007/s12648-023-03042-x,P3HT,PC61BM,P3HT,PC61BM,CCCCCCc1ccsc1,COC(=O)CCCC1(c2ccccc2)C23c4c5c6c7c8c9c(c%10c%11c2c2c%12c4c4c%13c5c5c7c7c8c8c%14c9c%10c9c%10c%11c2c2c%11c%12c4c4c%12c%13c5c5c7c7c8c8c%14c9c9c%10c2c2c%11c4c4c%12c5c7c5c8c9c2c45)C613,0.98,13.68,83.4,11.18,11.1809376,0.0083864042933838,,,,,,,AZO (70 nm)/P3HT:PC61BM (850 nm)/Au (100 nm),CTL-free,,,,,850.0,,,,-5.01,-3.12,,-6.1,-3.7,
53450,10.1007/s12648-023-03042-x,10.1007/s12648-023-03042-x,P3HT,PC61BM,P3HT,PC61BM,CCCCCCc1ccsc1,COC(=O)CCCC1(c2ccccc2)C23c4c5c6c7c8c9c(c%10c%11c2c2c%12c4c4c%13c5c5c7c7c8c8c%14c9c%10c9c%10c%11c2c2c%11c%12c4c4c%12c%13c5c5c7c7c8c8c%14c9c9c%10c2c2c%11c4c4c%12c5c7c5c8c9c2c45)C613,0.91,7.25,77.0,3.73,5.080075,36.19504021447721,,,,,,,AZO (70 nm)/P3HT:PC61BM (200 nm)/Au (100 nm),,,,,,200.0,,,,-5.01,-3.12,,-6.1,-3.7,
53453,10.1007/s12648-023-03042-x,10.1007/s12648-023-03042-x,P3HT,PC61BM,P3HT,PC61BM,CCCCCCc1ccsc1,COC(=O)CCCC1(c2ccccc2)C23c4c5c6c7c8c9c(c%10c%11c2c2c%12c4c4c%13c5c5c7c7c8c8c%14c9c%10c9c%10c%11c2c2c%11c%12c4c4c%12c%13c5c5c7c7c8c8c%14c9c9c%10c2c2c%11c4c4c%12c5c7c5c8c9c2c45)C613,0.68,12.3,65.6,5.5,5.486784,0.2402909090909072,,,,,,,ITO/PEDOT:PSS/P3HT:PC61BM/TiO2/Al,conventional,TiO2,TiO2,PEDOT:PSS,PEDOT:PSS,,,,,-5.01,-3.12,,-6.1,-3.7,
53454,10.1007/s12648-023-03042-x,10.1007/s12648-023-03042-x,P3HT,PC61BM,P3HT,PC61BM,CCCCCCc1ccsc1,COC(=O)CCCC1(c2ccccc2)C23c4c5c6c7c8c9c(c%10c%11c2c2c%12c4c4c%13c5c5c7c7c8c8c%14c9c%10c9c%10c%11c2c2c%11c%12c4c4c%12c%13c5c5c7c7c8c8c%14c9c9c%10c2c2c%11c4c4c%12c5c7c5c8c9c2c45)C613,0.61,13.2,64.08,5.46,5.159721599999999,5.4996043956044085,,,,,,,AZO/TiO2/ZnO/P3HT:PC61BM/PEDOT:PSS/Al,,TiO2/ZnO,TiO2/ZnO,PEDOT:PSS,PEDOT:PSS,,,,,-5.01,-3.12,,-6.1,-3.7,
53455,10.1007/s12648-023-03042-x,10.1007/s12648-023-03042-x,P3HT,PC61BM,P3HT,PC61BM,CCCCCCc1ccsc1,COC(=O)CCCC1(c2ccccc2)C23c4c5c6c7c8c9c(c%10c%11c2c2c%12c4c4c%13c5c5c7c7c8c8c%14c9c%10c9c%10c%11c2c2c%11c%12c4c4c%12c%13c5c5c7c7c8c8c%14c9c9c%10c2c2c%11c4c4c%12c5c7c5c8c9c2c45)C613,0.65,10.35,70.0,5.3,4.70925,11.146226415094338,,,,,,,Glass/ITO/PEDOT:PSS/P3HT:PC61BM/ZnO/Ag,,ZnO,ZnO,PEDOT:PSS,PEDOT:PSS,,,,,-5.01,-3.12,,-6.1,-3.7,
53456,10.1007/s12648-023-03042-x,10.1007/s12648-023-03042-x,P3HT,PC61BM,P3HT,PC61BM,CCCCCCc1ccsc1,COC(=O)CCCC1(c2ccccc2)C23c4c5c6c7c8c9c(c%10c%11c2c2c%12c4c4c%13c5c5c7c7c8c8c%14c9c%10c9c%10c%11c2c2c%11c%12c4c4c%12c%13c5c5c7c7c8c8c%14c9c9c%10c2c2c%11c4c4c%12c5c7c5c8c9c2c45)C613,0.44,18.67,62.1,5.1,5.101390800000001,0.0272705882353163,,,,,,,FTO/PEDOT:PSS/P3HT:PC61BM/LiF/Al,conventional,LiF,LiF,PEDOT:PSS,PEDOT:PSS,,,,,-5.01,-3.12,,-6.1,-3.7,
53458,10.1007/s12648-023-03042-x,10.1007/s12648-023-03042-x,P3HT,PC61BM,P3HT,PC61BM,CCCCCCc1ccsc1,COC(=O)CCCC1(c2ccccc2)C23c4c5c6c7c8c9c(c%10c%11c2c2c%12c4c4c%13c5c5c7c7c8c8c%14c9c%10c9c%10c%11c2c2c%11c%12c4c4c%12c%13c5c5c7c7c8c8c%14c9c9c%10c2c2c%11c4c4c%12c5c7c5c8c9c2c45)C613,0.56,12.5,62.0,4.34,4.340000000000001,2.0464940546085843e-14,,,,,,,FTO/PEDOT:PSS/P3HT:PC61BM/Al,,,,PEDOT:PSS,PEDOT:PSS,,,,,-5.01,-3.12,,-6.1,-3.7,
53459,10.1007/s12648-023-03042-x,10.1007/s12648-023-03042-x,P3HT,PC61BM,P3HT,PC61BM,CCCCCCc1ccsc1,COC(=O)CCCC1(c2ccccc2)C23c4c5c6c7c8c9c(c%10c%11c2c2c%12c4c4c%13c5c5c7c7c8c8c%14c9c%10c9c%10c%11c2c2c%11c%12c4c4c%12c%13c5c5c7c7c8c8c%14c9c9c%10c2c2c%11c4c4c%12c5c7c5c8c9c2c45)C613,0.54,12.4,54.0,4.19,3.61584,13.703102625298328,,,,,,,ITO/ZnO/P3HT:PC61BM/MoO3/PEDOT:PSS/Ag,inverted,ZnO,ZnO,MoO3/PEDOT:PSS,PEDOT:PSS,,,,,-5.01,-3.12,,-6.1,-3.7,
53460,10.1007/s12648-023-03042-x,10.1007/s12648-023-03042-x,P3HT,PC61BM,P3HT,PC61BM,CCCCCCc1ccsc1,COC(=O)CCCC1(c2ccccc2)C23c4c5c6c7c8c9c(c%10c%11c2c2c%12c4c4c%13c5c5c7c7c8c8c%14c9c%10c9c%10c%11c2c2c%11c%12c4c4c%12c%13c5c5c7c7c8c8c%14c9c9c%10c2c2c%11c4c4c%12c5c7c5c8c9c2c45)C613,0.62,10.2,64.0,4.05,4.04736,0.0651851851851736,,,,,,,ITO/PEDOT:PSS/P3HT:PC61BM/Ca/Al,conventional,Ca,Ca,PEDOT:PSS,PEDOT:PSS,,,,,-5.01,-3.12,,-6.1,-3.7,
53463,10.1007/s12648-024-03278-1,10.1007/s12648-024-03278-1,P3HT,IC60BA,P3HT,IC60BA,CCCCCCc1cc(C)sc1C,c1ccc2c(c1)C1CC2C23c4c5c6c7c8c9c(c%10c%11c2c2c4c4c%12c5c5c6c6c8c8c%13c%14c%15c%16c%17c%18c%19c%20c%21c%22c%23c(c%14c%14c%24c%23c%23c%22c%22c%20c(c2c%22c%11c%23c%10c%24c9c%148)c4c%19c%12c%17c5c%16c%136)C%152C4CC(c5ccccc54)C%18%212)C713,0.9596,9.3,59.98,5.35,5.352783144,0.0520213831775766,,,,,,,ITO/PEDOT:PSS/P3HT:IC60BA/ZnONPS/Al,conventional,SnO2,SnO2,PEDOT:PSS,PEDOT:PSS,,,,,-5.01,-3.12,,,,
53464,10.1007/s12648-024-03278-1,10.1007/s12648-024-03278-1,P3HT,IC60BA,P3HT,IC60BA,CCCCCCc1cc(C)sc1C,c1ccc2c(c1)C1CC2C23c4c5c6c7c8c9c(c%10c%11c2c2c4c4c%12c5c5c6c6c8c8c%13c%14c%15c%16c%17c%18c%19c%20c%21c%22c%23c(c%14c%14c%24c%23c%23c%22c%22c%20c(c2c%22c%11c%23c%10c%24c9c%148)c4c%19c%12c%17c5c%16c%136)C%152C4CC(c5ccccc54)C%18%212)C713,0.875,9.5,63.48,5.27,5.276775,0.1285578747628121,,,,,,,ITO/PEDOT:PSS/P3HT:IC60BA/ZnONPS/Al,conventional,TiO2,TiO2,PEDOT:PSS,PEDOT:PSS,,,,,-5.01,-3.12,,,,
53465,10.1007/s12648-024-03278-1,10.1007/s12648-024-03278-1,P3HT,IC60BA,P3HT,IC60BA,CCCCCCc1cc(C)sc1C,c1ccc2c(c1)C1CC2C23c4c5c6c7c8c9c(c%10c%11c2c2c4c4c%12c5c5c6c6c8c8c%13c%14c%15c%16c%17c%18c%19c%20c%21c%22c%23c(c%14c%14c%24c%23c%23c%22c%22c%20c(c2c%22c%11c%23c%10c%24c9c%148)c4c%19c%12c%17c5c%16c%136)C%152C4CC(c5ccccc54)C%18%212)C713,0.9646,9.78,60.26,5.68,5.6848006488,0.0845184647887299,,,,,,,ITO/PEDOT:PSS/P3HT:IC60BA/ZnONPS/Al,conventional,IGZO,IGZO,PEDOT:PSS,PEDOT:PSS,,,,,-5.01,-3.12,,,,
53466,10.1007/s12648-024-03278-1,10.1007/s12648-024-03278-1,P3HT,IC60BA,P3HT,IC60BA,CCCCCCc1cc(C)sc1C,c1ccc2c(c1)C1CC2C23c4c5c6c7c8c9c(c%10c%11c2c2c4c4c%12c5c5c6c6c8c8c%13c%14c%15c%16c%17c%18c%19c%20c%21c%22c%23c(c%14c%14c%24c%23c%23c%22c%22c%20c(c2c%22c%11c%23c%10c%24c9c%148)c4c%19c%12c%17c5c%16c%136)C%152C4CC(c5ccccc54)C%18%212)C713,0.8546,8.2,56.65,3.97,3.96987338,0.0031894206549249,,,,,,,ITO/PEDOT:PSS/P3HT:IC60BA/ZnONPS/Al,conventional,ZnO NPs,ZnO,PEDOT:PSS,PEDOT:PSS,,,,,-5.01,-3.12,,,,
53467,10.1007/s12648-024-03278-1,10.1007/s12648-024-03278-1,P3HT,IC60BA,P3HT,IC60BA,CCCCCCc1cc(C)sc1C,c1ccc2c(c1)C1CC2C23c4c5c6c7c8c9c(c%10c%11c2c2c4c4c%12c5c5c6c6c8c8c%13c%14c%15c%16c%17c%18c%19c%20c%21c%22c%23c(c%14c%14c%24c%23c%23c%22c%22c%20c(c2c%22c%11c%23c%10c%24c9c%148)c4c%19c%12c%17c5c%16c%136)C%152C4CC(c5ccccc54)C%18%212)C713,0.9798,12.46,59.58,7.27,7.273709906400001,0.0510303493810318,,,,,,,ITO/PEDOT:PSS/P3HT:IC60BA/ZnONPS/Al,conventional,PCBM,PCBM,PEDOT:PSS,PEDOT:PSS,,,,,-5.01,-3.12,,,,
53468,10.1007/s12648-024-03278-1,10.1007/s12648-024-03278-1,P3HT,IC60BA,P3HT,IC60BA,CCCCCCc1cc(C)sc1C,c1ccc2c(c1)C1CC2C23c4c5c6c7c8c9c(c%10c%11c2c2c4c4c%12c5c5c6c6c8c8c%13c%14c%15c%16c%17c%18c%19c%20c%21c%22c%23c(c%14c%14c%24c%23c%23c%22c%22c%20c(c2c%22c%11c%23c%10c%24c9c%148)c4c%19c%12c%17c5c%16c%136)C%152C4CC(c5ccccc54)C%18%212)C713,0.8797,7.63,66.2,4.45,4.443417482,0.1479217528089908,,,,,,,ITO/PEDOT:PSS/P3HT:IC60BA/ZnONPS/Al,conventional,SnO2,SnO2,CuI,CuI,,,,,-5.01,-3.12,,,,
53469,10.1007/s12648-024-03278-1,10.1007/s12648-024-03278-1,P3HT,IC60BA,P3HT,IC60BA,CCCCCCc1cc(C)sc1C,c1ccc2c(c1)C1CC2C23c4c5c6c7c8c9c(c%10c%11c2c2c4c4c%12c5c5c6c6c8c8c%13c%14c%15c%16c%17c%18c%19c%20c%21c%22c%23c(c%14c%14c%24c%23c%23c%22c%22c%20c(c2c%22c%11c%23c%10c%24c9c%148)c4c%19c%12c%17c5c%16c%136)C%152C4CC(c5ccccc54)C%18%212)C713,0.6467,7.86,59.14,3.0,3.0061228668000006,0.2040955600000208,,,,,,,ITO/PEDOT:PSS/P3HT:IC60BA/ZnONPS/Al,conventional,TiO2,TiO2,CuI,CuI,,,,,-5.01,-3.12,,,,
53470,10.1007/s12648-024-03278-1,10.1007/s12648-024-03278-1,P3HT,IC60BA,P3HT,IC60BA,CCCCCCc1cc(C)sc1C,c1ccc2c(c1)C1CC2C23c4c5c6c7c8c9c(c%10c%11c2c2c4c4c%12c5c5c6c6c8c8c%13c%14c%15c%16c%17c%18c%19c%20c%21c%22c%23c(c%14c%14c%24c%23c%23c%22c%22c%20c(c2c%22c%11c%23c%10c%24c9c%148)c4c%19c%12c%17c5c%16c%136)C%152C4CC(c5ccccc54)C%18%212)C713,0.9104,12.79,62.06,7.22,7.226276329599999,0.0869297728531781,,,,,,,ITO/PEDOT:PSS/P3HT:IC60BA/ZnONPS/Al,conventional,IGZO,IGZO,CuI,CuI,,,,,-5.01,-3.12,,,,
53471,10.1007/s12648-024-03278-1,10.1007/s12648-024-03278-1,P3HT,IC60BA,P3HT,IC60BA,CCCCCCc1cc(C)sc1C,c1ccc2c(c1)C1CC2C23c4c5c6c7c8c9c(c%10c%11c2c2c4c4c%12c5c5c6c6c8c8c%13c%14c%15c%16c%17c%18c%19c%20c%21c%22c%23c(c%14c%14c%24c%23c%23c%22c%22c%20c(c2c%22c%11c%23c%10c%24c9c%148)c4c%19c%12c%17c5c%16c%136)C%152C4CC(c5ccccc54)C%18%212)C713,0.7586,6.47,61.72,3.03,3.0293052423999995,0.0229292937293815,,,,,,,ITO/PEDOT:PSS/P3HT:IC60BA/ZnONPS/Al,conventional,ZnO NPs,ZnO,CuI,CuI,,,,,-5.01,-3.12,,,,
53472,10.1007/s12648-024-03278-1,10.1007/s12648-024-03278-1,P3HT,IC60BA,P3HT,IC60BA,CCCCCCc1cc(C)sc1C,c1ccc2c(c1)C1CC2C23c4c5c6c7c8c9c(c%10c%11c2c2c4c4c%12c5c5c6c6c8c8c%13c%14c%15c%16c%17c%18c%19c%20c%21c%22c%23c(c%14c%14c%24c%23c%23c%22c%22c%20c(c2c%22c%11c%23c%10c%24c9c%148)c4c%19c%12c%17c5c%16c%136)C%152C4CC(c5ccccc54)C%18%212)C713,0.6468,7.87,59.13,3.01,3.0099038508000007,0.003194325581366,,,,,,,ITO/PEDOT:PSS/P3HT:IC60BA/ZnONPS/Al,conventional,PCBM,PCBM,CuI,CuI,,,,,-5.01,-3.12,,,,
53473,10.1007/s12648-024-03278-1,10.1007/s12648-024-03278-1,P3HT,IC60BA,P3HT,IC60BA,CCCCCCc1cc(C)sc1C,c1ccc2c(c1)C1CC2C23c4c5c6c7c8c9c(c%10c%11c2c2c4c4c%12c5c5c6c6c8c8c%13c%14c%15c%16c%17c%18c%19c%20c%21c%22c%23c(c%14c%14c%24c%23c%23c%22c%22c%20c(c2c%22c%11c%23c%10c%24c9c%148)c4c%19c%12c%17c5c%16c%136)C%152C4CC(c5ccccc54)C%18%212)C713,1.319,10.75,78.34,11.11,11.10802445,0.0177817281728097,,,,,,,ITO/PEDOT:PSS/P3HT:IC60BA/ZnONPS/Al,conventional,SnO2,SnO2,Cu2O,Cu2O,,,,,-5.01,-3.12,,,,
53474,10.1007/s12648-024-03278-1,10.1007/s12648-024-03278-1,P3HT,IC60BA,P3HT,IC60BA,CCCCCCc1cc(C)sc1C,c1ccc2c(c1)C1CC2C23c4c5c6c7c8c9c(c%10c%11c2c2c4c4c%12c5c5c6c6c8c8c%13c%14c%15c%16c%17c%18c%19c%20c%21c%22c%23c(c%14c%14c%24c%23c%23c%22c%22c%20c(c2c%22c%11c%23c%10c%24c9c%148)c4c%19c%12c%17c5c%16c%136)C%152C4CC(c5ccccc54)C%18%212)C713,1.3213,10.93,78.47,11.34,11.3324875223,0.066247598765422,,,,,,,ITO/PEDOT:PSS/P3HT:IC60BA/ZnONPS/Al,conventional,TiO2,TiO2,Cu2O,Cu2O,250.0,,,,-5.01,-3.12,,,,
53475,10.1007/s12648-024-03278-1,10.1007/s12648-024-03278-1,P3HT,IC60BA,P3HT,IC60BA,CCCCCCc1cc(C)sc1C,c1ccc2c(c1)C1CC2C23c4c5c6c7c8c9c(c%10c%11c2c2c4c4c%12c5c5c6c6c8c8c%13c%14c%15c%16c%17c%18c%19c%20c%21c%22c%23c(c%14c%14c%24c%23c%23c%22c%22c%20c(c2c%22c%11c%23c%10c%24c9c%148)c4c%19c%12c%17c5c%16c%136)C%152C4CC(c5ccccc54)C%18%212)C713,1.3221,11.26,78.2,11.64,11.641513572,0.0130031958762916,,,,,,,ITO/PEDOT:PSS/P3HT:IC60BA/ZnONPS/Al,conventional,IGZO,IGZO,Cu2O,Cu2O,250.0,,,,-5.01,-3.12,,,,
53476,10.1007/s12648-024-03278-1,10.1007/s12648-024-03278-1,P3HT,IC60BA,P3HT,IC60BA,CCCCCCc1cc(C)sc1C,c1ccc2c(c1)C1CC2C23c4c5c6c7c8c9c(c%10c%11c2c2c4c4c%12c5c5c6c6c8c8c%13c%14c%15c%16c%17c%18c%19c%20c%21c%22c%23c(c%14c%14c%24c%23c%23c%22c%22c%20c(c2c%22c%11c%23c%10c%24c9c%148)c4c%19c%12c%17c5c%16c%136)C%152C4CC(c5ccccc54)C%18%212)C713,1.1985,12.13,72.75,10.57,10.5762531375,0.0591592951750226,,,,,,,ITO/PEDOT:PSS/P3HT:IC60BA/ZnONPS/Al,conventional,ZnO NPs,ZnO,Cu2O,Cu2O,,,,,-5.01,-3.12,,,,
53477,10.1007/s12648-024-03278-1,10.1007/s12648-024-03278-1,P3HT,IC60BA,P3HT,IC60BA,CCCCCCc1cc(C)sc1C,c1ccc2c(c1)C1CC2C23c4c5c6c7c8c9c(c%10c%11c2c2c4c4c%12c5c5c6c6c8c8c%13c%14c%15c%16c%17c%18c%19c%20c%21c%22c%23c(c%14c%14c%24c%23c%23c%22c%22c%20c(c2c%22c%11c%23c%10c%24c9c%148)c4c%19c%12c%17c5c%16c%136)C%152C4CC(c5ccccc54)C%18%212)C713,1.3261,11.0,78.41,11.41,11.437745110000002,0.2431648553900215,,,,,,,ITO/PEDOT:PSS/P3HT:IC60BA/ZnONPS/Al,conventional,PCBM,PCBM,Cu2O,Cu2O,250.0,,,,-5.01,-3.12,,,,
53478,10.1007/s12648-024-03278-1,10.1007/s12648-024-03278-1,P3HT,IC60BA,P3HT,IC60BA,CCCCCCc1cc(C)sc1C,c1ccc2c(c1)C1CC2C23c4c5c6c7c8c9c(c%10c%11c2c2c4c4c%12c5c5c6c6c8c8c%13c%14c%15c%16c%17c%18c%19c%20c%21c%22c%23c(c%14c%14c%24c%23c%23c%22c%22c%20c(c2c%22c%11c%23c%10c%24c9c%148)c4c%19c%12c%17c5c%16c%136)C%152C4CC(c5ccccc54)C%18%212)C713,0.84,8.36,59.0,3.9,4.143215999999999,6.236307692307666,,,,,,,ITO/PEDOT:PSS/P3HT:IC60BA/ZnONPS/Al,conventional,ZnO NPs,,PEDOT:PSS,,,,,,-5.01,-3.12,,,,
53479,10.1007/s12648-024-03278-1,10.1007/s12648-024-03278-1,P3HT,IC60BA,P3HT,IC60BA,CCCCCCc1cc(C)sc1C,c1ccc2c(c1)C1CC2C23c4c5c6c7c8c9c(c%10c%11c2c2c4c4c%12c5c5c6c6c8c8c%13c%14c%15c%16c%17c%18c%19c%20c%21c%22c%23c(c%14c%14c%24c%23c%23c%22c%22c%20c(c2c%22c%11c%23c%10c%24c9c%148)c4c%19c%12c%17c5c%16c%136)C%152C4CC(c5ccccc54)C%18%212)C713,1.1873,22.094,53.74,14.1,14.09718761188,0.0199460150354527,,,,,,,ITO/PEDOT:PSS/P3HT:IC60BA/ZnONPS/Al,conventional,,,,,,,,,-5.01,-3.12,,,,
53480,10.1007/s13204-020-01641-2,10.1007/s13204-020-01641-2,PTB7,PC71BM,PTB7,PC71BM,CCCCC(CC)COC(=O)c1sc2c(-c3cc4c(OCC(CC)CCCC)c5sccc5c(OCC(CC)CCCC)c4s3)scc2c1F,COC(=O)CCCC1(c2ccccc2)C23c4c5ccc6c7cc8c9c%10c(cc%11cc%12c%13c%14c(cc%15c%16ccc-5c2c%16c2c5c%16c%17c(c(c46)c7c9c%17c4c%10c%11c%13c4c%16c%14c%152)C513)C%12)C8,0.74,15.97,62.0,7.36,7.327036,0.4478804347826055,,,,DIO,,0.03 v/v DIO,inverted,inverted,ZnO,ZnO,PEDOT:PSS,PEDOT:PSS,,CB/DIO (0.97:0.03 v/v),"chlorobenzene:1,8-diiodooctane (97:3)",180.0,-5.19,-3.43,,-5.9,-3.9,
53481,10.1007/s13204-020-01641-2,10.1007/s13204-020-01641-2,PTB7,PC71BM,PTB7,PC71BM,CCCCC(CC)COC(=O)c1sc2c(-c3cc4c(OCC(CC)CCCC)c5sccc5c(OCC(CC)CCCC)c4s3)scc2c1F,COC(=O)CCCC1(c2ccccc2)C23c4c5ccc6c7cc8c9c%10c(cc%11cc%12c%13c%14c(cc%15c%16ccc-5c2c%16c2c5c%16c%17c(c(c46)c7c9c%17c4c%10c%11c%13c4c%16c%14c%152)C513)C%12)C8,0.73,16.25,69.0,8.18,8.185125,0.0626528117359364,,,,DIO,,0.03 v/v DIO,inverted,inverted,ZnO,ZnO,PEDOT:PSS,PEDOT:PSS,,CB/DIO (0.97:0.03 v/v),"chlorobenzene:1,8-diiodooctane (97:3)",180.0,-5.19,-3.43,,-5.9,-3.9,
53482,10.1007/s13204-020-01641-2,10.1007/s13204-020-01641-2,PTB7,PC71BM,PTB7,PC71BM,CCCCC(CC)COC(=O)c1sc2c(-c3cc4c(OCC(CC)CCCC)c5sccc5c(OCC(CC)CCCC)c4s3)scc2c1F,COC(=O)CCCC1(c2ccccc2)C23c4c5ccc6c7cc8c9c%10c(cc%11cc%12c%13c%14c(cc%15c%16ccc-5c2c%16c2c5c%16c%17c(c(c46)c7c9c%17c4c%10c%11c%13c4c%16c%14c%152)C513)C%12)C8,0.76,17.23,64.0,8.34,8.380672,0.4876738609112795,,,,DIO,,0.03 v/v DIO,inverted,inverted,ZnO,ZnO,PEDOT:PSS,PEDOT:PSS,,CB/DIO (0.97:0.03 v/v),"chlorobenzene:1,8-diiodooctane (97:3)",180.0,-5.19,-3.43,,-5.9,-3.9,
53483,10.1007/s13204-020-01641-2,10.1007/s13204-020-01641-2,PTB7,PC71BM,PTB7,PC71BM,CCCCC(CC)COC(=O)c1sc2c(-c3cc4c(OCC(CC)CCCC)c5sccc5c(OCC(CC)CCCC)c4s3)scc2c1F,COC(=O)CCCC1(c2ccccc2)C23c4c5ccc6c7cc8c9c%10c(cc%11cc%12c%13c%14c(cc%15c%16ccc-5c2c%16c2c5c%16c%17c(c(c46)c7c9c%17c4c%10c%11c%13c4c%16c%14c%152)C513)C%12)C8,0.77,17.58,62.0,8.39,8.392691999999998,0.0320858164481277,,,,DIO,,0.03 v/v DIO,inverted,inverted,ZnO,ZnO,PEDOT:PSS,PEDOT:PSS,,CB/DIO (0.97:0.03 v/v),"chlorobenzene:1,8-diiodooctane (97:3)",180.0,-5.19,-3.43,,-5.9,-3.9,
53484,10.1007/s13204-020-01641-2,10.1007/s13204-020-01641-2,PTB7,PC71BM,PTB7,PC71BM,CCCCC(CC)COC(=O)c1sc2c(-c3cc4c(OCC(CC)CCCC)c5sccc5c(OCC(CC)CCCC)c4s3)scc2c1F,COC(=O)CCCC1(c2ccccc2)C23c4c5ccc6c7cc8c9c%10c(cc%11cc%12c%13c%14c(cc%15c%16ccc-5c2c%16c2c5c%16c%17c(c(c46)c7c9c%17c4c%10c%11c%13c4c%16c%14c%152)C513)C%12)C8,0.77,17.67,63.0,8.57,8.571717000000001,0.0200350058343183,,,,DIO,,0.03 v/v DIO,inverted,inverted,ZnO,ZnO,PEDOT:PSS,PEDOT:PSS,,CB/DIO (0.97:0.03 v/v),"chlorobenzene:1,8-diiodooctane (97:3)",180.0,-5.19,-3.43,,-5.9,-3.9,
53485,10.1007/s13204-021-01789-5,10.1007/s13204-021-01789-5,PCDTBT,PC71BM,PCDTBT,PC71BM,CCCCCCCCC(CCCCCCCC)n1c2ccccc2c2ccc(-c3ccc(-c4ccc(-c5cccs5)c5nsnc45)s3)cc21,COC(=O)CCCC1(c2ccccc2)C23c4c5ccc6c7cc8c9c%10c(cc%11cc%12c%13c%14c(cc%15c%16ccc-5c2c%16c2c5c%16c%17c(c(c46)c7c9c%17c4c%10c%11c%13c4c%16c%14c%152)C513)C%12)C8,0.78,4.3,52.0,1.75,1.74408,0.33828571428571,,,1:3,,,,ITO/PEDOT:PSS/PCDTBT:PC71BM/Al,conventional,,,PEDOT:PSS,PEDOT:PSS,250.0,chlorobenzene,chlorobenzene,,-5.5,-3.6,,-5.9,-3.9,
53486,10.1007/s13204-021-01789-5,10.1007/s13204-021-01789-5,PCDTBT,PC71BM,PCDTBT,PC71BM,CCCCCCCCC(CCCCCCCC)n1c2ccccc2c2ccc(-c3ccc(-c4ccc(-c5cccs5)c5nsnc45)s3)cc21,COC(=O)CCCC1(c2ccccc2)C23c4c5ccc6c7cc8c9c%10c(cc%11cc%12c%13c%14c(cc%15c%16ccc-5c2c%16c2c5c%16c%17c(c(c46)c7c9c%17c4c%10c%11c%13c4c%16c%14c%152)C513)C%12)C8,0.8,6.7,59.0,3.2,3.1624,1.1750000000000094,,,1:3,,,,ITO/PEDOT:PSS/PCDTBT:PC71BM/Al,conventional,,,PEDOT:PSS,PEDOT:PSS,250.0,chlorobenzene,chlorobenzene,100.0,-5.5,-3.6,,-5.9,-3.9,
53487,10.1007/s13204-021-01789-5,10.1007/s13204-021-01789-5,PCDTBT,PC71BM,PCDTBT,PC71BM,CCCCCCCCC(CCCCCCCC)n1c2ccccc2c2ccc(-c3ccc(-c4ccc(-c5cccs5)c5nsnc45)s3)cc21,COC(=O)CCCC1(c2ccccc2)C23c4c5ccc6c7cc8c9c%10c(cc%11cc%12c%13c%14c(cc%15c%16ccc-5c2c%16c2c5c%16c%17c(c(c46)c7c9c%17c4c%10c%11c%13c4c%16c%14c%152)C513)C%12)C8,0.79,4.8,66.0,2.52,2.50272,0.6857142857142842,,,1:3,,,,ITO/PEDOT:PSS/PCDTBT:PC71BM/Al,conventional,,,PEDOT:PSS,PEDOT:PSS,250.0,chlorobenzene,chlorobenzene,120.0,-5.5,-3.6,,-5.9,-3.9,
53488,10.1007/s13204-021-01789-5,10.1007/s13204-021-01789-5,PCDTBT,PC71BM@CdSe/ZnS,PCDTBT,PC71BM@CdSe/ZnS,CCCCCCCCC(CCCCCCCC)n1c2ccccc2c2ccc(-c3ccc(-c4ccc(-c5cccs5)c5nsnc45)s3)cc21,,0.78,6.8,61.0,3.24,3.2354400000000005,0.1407407407407307,,,1:3,,,,ITO/PEDOT:PSS/PCDTBT:PC71BM/CdSe/ZnS/Al,conventional,,,PEDOT:PSS,PEDOT:PSS,250.0,chlorobenzene,chlorobenzene,,-5.5,-3.6,,,,
53489,10.1007/s13204-021-01789-5,10.1007/s13204-021-01789-5,PCDTBT,PC71BM@CdSe/ZnS,PCDTBT,PC71BM@CdSe/ZnS,CCCCCCCCC(CCCCCCCC)n1c2ccccc2c2ccc(-c3ccc(-c4ccc(-c5cccs5)c5nsnc45)s3)cc21,,0.8,8.9,64.0,4.6,4.556800000000001,0.9391304347825824,,,1:3,,,,ITO/PEDOT:PSS/PCDTBT:PC71BM/CdSe/ZnS/Al,conventional,,,PEDOT:PSS,PEDOT:PSS,250.0,chlorobenzene,chlorobenzene,100.0,-5.5,-3.6,,,,
53490,10.1007/s13204-021-01789-5,10.1007/s13204-021-01789-5,PCDTBT,PC71BM@CdSe/ZnS,PCDTBT,PC71BM@CdSe/ZnS,CCCCCCCCC(CCCCCCCC)n1c2ccccc2c2ccc(-c3ccc(-c4ccc(-c5cccs5)c5nsnc45)s3)cc21,,0.79,8.8,62.0,4.4,4.31024,2.0400000000000014,,,1:3,,,,ITO/PEDOT:PSS/PCDTBT:PC71BM/CdSe/ZnS/Al,conventional,,,PEDOT:PSS,PEDOT:PSS,250.0,chlorobenzene,chlorobenzene,120.0,-5.5,-3.6,,,,
53491,10.1007/s13204-022-02707-z,10.1007/s13204-022-02707-z,P3HT,PC61BM,P3HT,PC61BM,CCCCCCc1ccsc1,COC(=O)CCCC1(c2ccccc2)C23c4c5c6c7c8c9c(c%10c%11c2c2c%12c4c4c%13c5c5c7c7c8c8c%14c9c%10c9c%10c%11c2c2c%11c%12c4c4c%12c%13c5c5c7c7c8c8c%14c9c9c%10c2c2c%11c4c4c%12c5c7c5c8c9c2c45)C613,0.52,17.06,31.63,2.8,2.80596056,0.2128771428571469,,,1:1.5,,,,ITO/PEDOT:PSS/P3HT:PC61BM/LiF/Al,conventional,LiF,LiF,PEDOT:PSS,PEDOT:PSS,,,,,-5.01,-3.12,,-6.1,-3.7,
53492,10.1007/s13204-022-02707-z,10.1007/s13204-022-02707-z,P3HT,FCzC61BM,P3HT,FCzC61BM,CCCCCCc1ccsc1,,0.34,8.36,30.26,0.86,0.86011024,0.0128186046511673,,,0.5:1.5,,,,ITO/PEDOT:PSS/P3HT:FCzC61BM/LiF/Al,conventional,LiF,LiF,PEDOT:PSS,PEDOT:PSS,,,,,-5.01,-3.12,,,,
53493,10.1007/s13204-022-02707-z,10.1007/s13204-022-02707-z,P3HT,NCzC61BM,P3HT,NCzC61BM,CCCCCCc1ccsc1,,0.28,6.98,26.74,0.52,0.52260656,0.5012615384615453,,,0.75:1.5,,,,ITO/PEDOT:PSS/P3HT:NCzC61BM/LiF/Al,conventional,LiF,LiF,PEDOT:PSS,PEDOT:PSS,,,,,-5.01,-3.12,,,,
53494,10.1007/s13233-023-00112-1,10.1007/s13233-023-00112-1,PBDT-BTQ,IT-4F,PBDT-BTQ,IT-4F,,CCCCCCc1ccc(C2(c3ccc(CCCCCC)cc3)c3cc4c(cc3-c3sc5cc(/C=C6\C(=O)c7cc(F)c(F)cc7C6=C(C#N)C#N)sc5c32)C(c2ccc(CCCCCC)cc2)(c2ccc(CCCCCC)cc2)c2c-4sc3cc(/C=C4\C(=O)c5cc(F)c(F)cc5C4=C(C#N)C#N)sc23)cc1,0.86,18.27,54.25,8.5,8.523868499999999,0.2808058823529289,,,1:1.5,DPE 1.5 vol %,DPE,,ITO/ZnO/active layer/MoO3/Ag,inverted,ZnO,ZnO,MoO3,MoO3,,,,130.0,,,,-5.66,-4.14,
53495,10.1007/s13233-023-00112-1,10.1007/s13233-023-00112-1,PFBDT-BTQ,IT-4F,PFBDT-BTQ,IT-4F,,CCCCCCc1ccc(C2(c3ccc(CCCCCC)cc3)c3cc4c(cc3-c3sc5cc(/C=C6\C(=O)c7cc(F)c(F)cc7C6=C(C#N)C#N)sc5c32)C(c2ccc(CCCCCC)cc2)(c2ccc(CCCCCC)cc2)c2c-4sc3cc(/C=C4\C(=O)c5cc(F)c(F)cc5C4=C(C#N)C#N)sc23)cc1,0.9,17.01,55.66,8.55,8.5209894,0.3393052631579089,,,1:1.5,DIO 0.5 vol %,DIO,,ITO/ZnO/active layer/MoO3/Ag,inverted,ZnO,ZnO,MoO3,MoO3,,,,170.0,,,,-5.66,-4.14,
53496,10.1007/s13233-023-00176-z,10.1007/s13233-023-00176-z,P1-F,PC71BM,P1-F,PC71BM,,COC(=O)CCCC1(c2ccccc2)C23c4c5ccc6c7cc8c9c%10c(cc%11cc%12c%13c%14c(cc%15c%16ccc-5c2c%16c2c5c%16c%17c(c(c46)c7c9c%17c4c%10c%11c%13c4c%16c%14c%152)C513)C%12)C8,0.9,12.97,68.83,8.05,8.0345259,0.1922248447205029,8.05,,1:1,,,,inverted,inverted,ZnO,ZnO,MoO3,MoO3,,CB:DPE,chlorobenzene:diphenyl ether,,,,,-5.9,-3.9,
53497,10.1007/s13233-023-00176-z,10.1007/s13233-023-00176-z,P2-Cl,PC71BM,P2-Cl,PC71BM,,COC(=O)CCCC1(c2ccccc2)C23c4c5ccc6c7cc8c9c%10c(cc%11cc%12c%13c%14c(cc%15c%16ccc-5c2c%16c2c5c%16c%17c(c(c46)c7c9c%17c4c%10c%11c%13c4c%16c%14c%152)C513)C%12)C8,0.91,12.11,67.72,7.48,7.462811719999999,0.2297898395722051,7.48,,1:1,,,,inverted,inverted,ZnO,ZnO,MoO3,MoO3,,CB:DPE,chlorobenzene:diphenyl ether,,,,,-5.9,-3.9,
53498,10.1007/s13233-023-00176-z,10.1007/s13233-023-00176-z,P3-OMe,PC71BM,P3-OMe,PC71BM,,COC(=O)CCCC1(c2ccccc2)C23c4c5ccc6c7cc8c9c%10c(cc%11cc%12c%13c%14c(cc%15c%16ccc-5c2c%16c2c5c%16c%17c(c(c46)c7c9c%17c4c%10c%11c%13c4c%16c%14c%152)C513)C%12)C8,0.92,11.78,66.43,7.21,7.199417680000002,0.1467728155339579,7.21,,1:1,,,,inverted,inverted,ZnO,ZnO,MoO3,MoO3,,CB:DPE,chlorobenzene:diphenyl ether,,,,,-5.9,-3.9,
53499,10.1007/s13233-023-00176-z,10.1007/s13233-023-00176-z,P1-F,ITIC,P1-F,ITIC,,CCCCCCc1ccc(C2(c3ccc(CCCCCC)cc3)c3cc4c(cc3-c3sc5cc(C=C6C(=O)c7ccccc7C6=C(C#N)C#N)sc5c32)C(c2ccc(CCCCCC)cc2)(c2ccc(CCCCCC)cc2)c2c-4sc3cc(C=C4C(=O)c5ccccc5C4=C(C#N)C#N)sc23)cc1,0.94,16.01,56.37,8.5,8.48334678,0.1959202352941205,8.5,,1:1,,,,inverted,inverted,ZnO,ZnO,MoO3,MoO3,,CB:DPE,chlorobenzene:diphenyl ether,,,,,-5.576,-3.916,
53500,10.1007/s13233-023-00176-z,10.1007/s13233-023-00176-z,P2-Cl,ITIC,P2-Cl,ITIC,,CCCCCCc1ccc(C2(c3ccc(CCCCCC)cc3)c3cc4c(cc3-c3sc5cc(C=C6C(=O)c7ccccc7C6=C(C#N)C#N)sc5c32)C(c2ccc(CCCCCC)cc2)(c2ccc(CCCCCC)cc2)c2c-4sc3cc(C=C4C(=O)c5ccccc5C4=C(C#N)C#N)sc23)cc1,0.95,15.72,56.03,8.43,8.3675202,0.7411601423487568,8.43,,1:1,,,,inverted,inverted,ZnO,ZnO,MoO3,MoO3,,CB:DPE,chlorobenzene:diphenyl ether,,,,,-5.576,-3.916,
53501,10.1007/s13233-023-00176-z,10.1007/s13233-023-00176-z,P3-OMe,ITIC,P3-OMe,ITIC,,CCCCCCc1ccc(C2(c3ccc(CCCCCC)cc3)c3cc4c(cc3-c3sc5cc(C=C6C(=O)c7ccccc7C6=C(C#N)C#N)sc5c32)C(c2ccc(CCCCCC)cc2)(c2ccc(CCCCCC)cc2)c2c-4sc3cc(C=C4C(=O)c5ccccc5C4=C(C#N)C#N)sc23)cc1,0.95,15.13,55.91,8.07,8.036223849999999,0.4185396530359521,8.07,,1:1,,,,inverted,inverted,ZnO,ZnO,MoO3,MoO3,,CB:DPE,chlorobenzene:diphenyl ether,,,,,-5.576,-3.916,
53504,10.1007/s13233-024-00329-8,10.1007/s13233-024-00329-8,PTB7-Th,PC71BM,PTB7-Th,PC70BM,CCCCC(CC)COC(=O)c1sc2c(-c3cc4c(-c5ccc(CC(CC)CCCC)s5)c5sc(C)cc5c(-c5ccc(CC(CC)CCCC)s5)c4s3)sc(C)c2c1F,CCCCC(=O)OCC1(C2=CC=CC=C2)C3=CC=CC4=CC=CC5=CC=CC6=CC=C7C=CC=CC8=CC=CC1=C8C7=C6C5=C4C3,0.77,17.0,64.5,8.44,8.44305,0.0361374407582938,8.34,8.44,,,,,,,ZnO,ZnO,,,30.0,,,,-5.21,-3.6,,-6.1,-3.9,
53505,10.1007/s13233-024-00329-8,10.1007/s13233-024-00329-8,PTB7-Th,PC71BM,PTB7-Th,PC70BM,CCCCC(CC)COC(=O)c1sc2c(-c3cc4c(-c5ccc(CC(CC)CCCC)s5)c5sc(C)cc5c(-c5ccc(CC(CC)CCCC)s5)c4s3)sc(C)c2c1F,CCCCC(=O)OCC1(C2=CC=CC=C2)C3=CC=CC4=CC=CC5=CC=CC6=CC=C7C=CC=CC8=CC=CC1=C8C7=C6C5=C4C3,0.78,17.5,64.5,8.8,8.804250000000001,0.0482954545454631,8.68,8.8,,,,,,,ZnO/PFS-T-H,ZnO/PFS-T-H,,,30.0,,,,-5.21,-3.6,,-6.1,-3.9,
53506,10.1007/s13233-024-00329-8,10.1007/s13233-024-00329-8,PTB7-Th,PC71BM,PTB7-Th,PC70BM,CCCCC(CC)COC(=O)c1sc2c(-c3cc4c(-c5ccc(CC(CC)CCCC)s5)c5sc(C)cc5c(-c5ccc(CC(CC)CCCC)s5)c4s3)sc(C)c2c1F,CCCCC(=O)OCC1(C2=CC=CC=C2)C3=CC=CC4=CC=CC5=CC=CC6=CC=C7C=CC=CC8=CC=CC1=C8C7=C6C5=C4C3,0.8,17.6,64.6,9.11,9.09568,0.1571899012074606,8.96,9.11,,,,,,,ZnO/PFS-T-Li,ZnO/PFS-T-Li,,,30.0,,,,-5.21,-3.6,,-6.1,-3.9,
