Repository: JiYiqaq/PCE-KA-GNN

# Data directory

- `raw/Active_Database.csv` is the immutable source dataset bundled under CC BY 4.0. Do not overwrite it with processed data.
- `processed/` is created and populated by the training pipeline. Generated `.pt` and `.pth` caches are intentionally ignored by Git because they can exceed GitHub's normal single-file limit.

See `../DATA_LICENSE.md` for provenance, license and checksum information.

File: data/raw/Active_Database.csv (part 137 of 471)
id,doi,doi_norm,donor,acceptor,donor_canonical,acceptor_canonical,donor_smiles,acceptor_smiles,voc,jsc,ff,pce,pce_recomputed,pce_relative_error_percent,pce_avg,pce_best,d_a_ratio,additive,additive_canonical,additive_ratio,device_structure,device_type,etl,etl_canonical,htl,htl_canonical,active_layer_thickness,solvent,solvent_canonical,annealing_temp,homo_d,lumo_d,eg_d,homo_a,lumo_a,eg_a
53507,10.1007/s13233-024-00329-8,10.1007/s13233-024-00329-8,PM6,Y6BO,PM6,Y6-BO,CC1=CC(=CC(=C1)C2=C3C=CC(=C4C5=C(C=C(S5)/C=C\6/C(=O)C7=CC(=CC(=C7)F)C(=O)/C6=C\C8=CC(=C(S8)C9=CC(=CC(=C9)C)C(C)(C)C(=O)OC)C(C)(C)C(=O)OC)SC4=C3S2)C(C)(C)C(=O)OC)C(C)(C)C(=O)OC,CCCCCCCCCCCc1c(/C=C2\C(=O)c3cc(F)c(F)cc3C2=C(C#N)C#N)sc2c1sc1c3c4nsnc4c4c5sc6c(CCCCCCCCCCC)c(/C=C7\C(=O)c8cc(F)c(F)cc8C7=C(C#N)C#N)sc6c5n(CC(CCCC)CCCCCC)c4c3n(CC(CCCC)CCCCCC)c21,0.81,25.6,70.9,14.7,14.701824000000004,0.0124081632653366,14.7,14.7,,,,,inverted,,ZnO,ZnO,MoO3,,90.0,,,,-5.56,-3.65,,-5.65,-4.1,
53508,10.1007/s13233-024-00329-8,10.1007/s13233-024-00329-8,PM6,Y6BO,PM6,Y6-BO,CC1=CC(=CC(=C1)C2=C3C=CC(=C4C5=C(C=C(S5)/C=C\6/C(=O)C7=CC(=CC(=C7)F)C(=O)/C6=C\C8=CC(=C(S8)C9=CC(=CC(=C9)C)C(C)(C)C(=O)OC)C(C)(C)C(=O)OC)SC4=C3S2)C(C)(C)C(=O)OC)C(C)(C)C(=O)OC,CCCCCCCCCCCc1c(/C=C2\C(=O)c3cc(F)c(F)cc3C2=C(C#N)C#N)sc2c1sc1c3c4nsnc4c4c5sc6c(CCCCCCCCCCC)c(/C=C7\C(=O)c8cc(F)c(F)cc8C7=C(C#N)C#N)sc6c5n(CC(CCCC)CCCCCC)c4c3n(CC(CCCC)CCCCCC)c21,0.83,27.1,67.6,15.2,15.205267999999998,0.0346578947368365,15.0,15.2,,,,,,,ZnO/PFS-T-H,ZnO/PFS-T-H,,,30.0,,,,-5.56,-3.65,,-5.65,-4.1,
53509,10.1007/s13233-024-00329-8,10.1007/s13233-024-00329-8,PM6,Y6BO,PM6,Y6-BO,CC1=CC(=CC(=C1)C2=C3C=CC(=C4C5=C(C=C(S5)/C=C\6/C(=O)C7=CC(=CC(=C7)F)C(=O)/C6=C\C8=CC(=C(S8)C9=CC(=CC(=C9)C)C(C)(C)C(=O)OC)C(C)(C)C(=O)OC)SC4=C3S2)C(C)(C)C(=O)OC)C(C)(C)C(=O)OC,CCCCCCCCCCCc1c(/C=C2\C(=O)c3cc(F)c(F)cc3C2=C(C#N)C#N)sc2c1sc1c3c4nsnc4c4c5sc6c(CCCCCCCCCCC)c(/C=C7\C(=O)c8cc(F)c(F)cc8C7=C(C#N)C#N)sc6c5n(CC(CCCC)CCCCCC)c4c3n(CC(CCCC)CCCCCC)c21,0.82,28.3,70.2,16.3,16.290612,0.0575950920245477,16.3,16.3,,,,,,,ZnO/PFS-T-Li,ZnO/PFS-T-Li,,,30.0,,,,-5.56,-3.65,,-5.65,-4.1,
53512,10.1007/s13233-025-00394-7,10.1007/s13233-025-00394-7,PBDTTT-DPP-C12,PC71BM,PBDTTT-DPP-C12,PC70BM,,CCCCC(=O)OCC1(C2=CC=CC=C2)C3=CC=CC4=CC=CC5=CC=CC6=CC=C7C=CC=CC8=CC=CC1=C8C7=C6C5=C4C3,0.86,3.8,25.1,0.83,0.820268,1.1725301204819234,,,1:1,,,,ITO/PEDOT:PSS/active layer/LiF/Al,conventional,LiF,LiF,PEDOT:PSS,PEDOT:PSS,,chloroform,chloroform,,,,,-6.1,-3.9,
53513,10.1007/s13233-025-00394-7,10.1007/s13233-025-00394-7,PBDTTT-DPP-C12,PC71BM,PBDTTT-DPP-C12,PC70BM,,CCCCC(=O)OCC1(C2=CC=CC=C2)C3=CC=CC4=CC=CC5=CC=CC6=CC=C7C=CC=CC8=CC=CC1=C8C7=C6C5=C4C3,0.85,4.5,25.2,0.97,0.9639,0.6288659793814542,,,1:2,,,,ITO/PEDOT:PSS/active layer/LiF/Al,conventional,LiF,LiF,PEDOT:PSS,PEDOT:PSS,,chloroform,chloroform,,,,,-6.1,-3.9,
53514,10.1007/s13233-025-00394-7,10.1007/s13233-025-00394-7,PBDTTT-DPP-C12,PC71BM,PBDTTT-DPP-C12,PC70BM,,CCCCC(=O)OCC1(C2=CC=CC=C2)C3=CC=CC4=CC=CC5=CC=CC6=CC=C7C=CC=CC8=CC=CC1=C8C7=C6C5=C4C3,0.85,5.1,25.5,1.1,1.105425,0.4931818181818193,,,1:3,,,,ITO/PEDOT:PSS/active layer/LiF/Al,conventional,LiF,LiF,PEDOT:PSS,PEDOT:PSS,,chloroform,chloroform,,,,,-6.1,-3.9,
53515,10.1007/s13233-025-00394-7,10.1007/s13233-025-00394-7,PBDTTT-DPP-C12,PC71BM,PBDTTT-DPP-C12,PC70BM,,CCCCC(=O)OCC1(C2=CC=CC=C2)C3=CC=CC4=CC=CC5=CC=CC6=CC=C7C=CC=CC8=CC=CC1=C8C7=C6C5=C4C3,0.67,6.4,43.3,1.8,1.856704,3.1502222222222147,,,1:4,,,,ITO/PEDOT:PSS/active layer/LiF/Al,conventional,LiF,LiF,PEDOT:PSS,PEDOT:PSS,,chloroform,chloroform,,,,,-6.1,-3.9,
53516,10.1007/s13233-025-00394-7,10.1007/s13233-025-00394-7,PBDTTT-DPP-C17,PC71BM,PBDTTT-DPP-C17,PC70BM,,CCCCC(=O)OCC1(C2=CC=CC=C2)C3=CC=CC4=CC=CC5=CC=CC6=CC=C7C=CC=CC8=CC=CC1=C8C7=C6C5=C4C3,0.7,9.6,41.7,2.8,2.80224,0.0800000000000007,,,1:1,,,,ITO/PEDOT:PSS/active layer/LiF/Al,conventional,LiF,LiF,PEDOT:PSS,PEDOT:PSS,,chloroform,chloroform,,,,,-6.1,-3.9,
53517,10.1007/s13233-025-00394-7,10.1007/s13233-025-00394-7,PBDTTT-DPP-C17,PC71BM,PBDTTT-DPP-C17,PC70BM,,CCCCC(=O)OCC1(C2=CC=CC=C2)C3=CC=CC4=CC=CC5=CC=CC6=CC=C7C=CC=CC8=CC=CC1=C8C7=C6C5=C4C3,0.7,6.7,24.1,1.1,1.13029,2.7536363636363568,,,1:2,,,,ITO/PEDOT:PSS/active layer/LiF/Al,conventional,LiF,LiF,PEDOT:PSS,PEDOT:PSS,,chloroform,chloroform,,,,,-6.1,-3.9,
53518,10.1007/s13233-025-00394-7,10.1007/s13233-025-00394-7,PBDTTT-DPP-C17,PC71BM,PBDTTT-DPP-C17,PC70BM,,CCCCC(=O)OCC1(C2=CC=CC=C2)C3=CC=CC4=CC=CC5=CC=CC6=CC=C7C=CC=CC8=CC=CC1=C8C7=C6C5=C4C3,0.7,6.1,23.6,1.0,1.00772,0.7719999999999949,,,1:3,,,,ITO/PEDOT:PSS/active layer/LiF/Al,conventional,LiF,LiF,PEDOT:PSS,PEDOT:PSS,,chloroform,chloroform,,,,,-6.1,-3.9,
53519,10.1007/s13233-025-00394-7,10.1007/s13233-025-00394-7,PBDTTT-DPP-C17,PC71BM,PBDTTT-DPP-C17,PC70BM,,CCCCC(=O)OCC1(C2=CC=CC=C2)C3=CC=CC4=CC=CC5=CC=CC6=CC=C7C=CC=CC8=CC=CC1=C8C7=C6C5=C4C3,0.68,6.5,42.2,1.9,1.86524,1.829473684210521,,,1:4,,,,ITO/PEDOT:PSS/active layer/LiF/Al,conventional,LiF,LiF,PEDOT:PSS,PEDOT:PSS,,chloroform,chloroform,,,,,-6.1,-3.9,
53520,10.1007/s13233-025-00457-9,10.1007/s13233-025-00457-9,PBDTT,PC70BM,PBDTT,PC70BM,CCCCC(CC)Cc1ccc(-c2c3ccsc3c(-c3ccc(CC(CC)CCCC)s3)c3ccsc23)s1,CCCCC(=O)OCC1(C2=CC=CC=C2)C3=CC=CC4=CC=CC5=CC=CC6=CC=C7C=CC=CC8=CC=CC1=C8C7=C6C5=C4C3,0.96,6.64,50.41,3.21,3.21333504,0.1038953271027919,,,1:1,,,,ITO/PEDOT:PSS/active layer/.../Al,conventional,,,PEDOT:PSS,PEDOT:PSS,,chlorobenzene,chlorobenzene,,-5.44,-3.46,,-6.1,-3.9,
53521,10.1007/s13233-025-00457-9,10.1007/s13233-025-00457-9,PBDTSe,PC70BM,PBDTSe,PC70BM,,CCCCC(=O)OCC1(C2=CC=CC=C2)C3=CC=CC4=CC=CC5=CC=CC6=CC=C7C=CC=CC8=CC=CC1=C8C7=C6C5=C4C3,0.96,6.91,51.52,3.42,3.41763072,0.0692771929824537,,,1:1,,,,ITO/PEDOT:PSS/active layer/.../Al,conventional,,,PEDOT:PSS,PEDOT:PSS,,chlorobenzene,chlorobenzene,,,,,-6.1,-3.9,
53522,10.1007/s13233-025-00457-9,10.1007/s13233-025-00457-9,PBDTT,PC70BM,PBDTT,PC70BM,CCCCC(CC)Cc1ccc(-c2c3ccsc3c(-c3ccc(CC(CC)CCCC)s3)c3ccsc23)s1,CCCCC(=O)OCC1(C2=CC=CC=C2)C3=CC=CC4=CC=CC5=CC=CC6=CC=C7C=CC=CC8=CC=CC1=C8C7=C6C5=C4C3,0.96,8.29,52.11,4.14,4.147122239999999,0.1720347826086782,,,1:1,1% DIO,DIO,1%,ITO/PEDOT:PSS/active layer/.../Al,conventional,,,PEDOT:PSS,PEDOT:PSS,,chlorobenzene,chlorobenzene,,-5.44,-3.46,,-6.1,-3.9,
53523,10.1007/s13233-025-00457-9,10.1007/s13233-025-00457-9,PBDTSe,PC70BM,PBDTSe,PC70BM,,CCCCC(=O)OCC1(C2=CC=CC=C2)C3=CC=CC4=CC=CC5=CC=CC6=CC=C7C=CC=CC8=CC=CC1=C8C7=C6C5=C4C3,0.94,8.2,56.84,4.38,4.3812272,0.0280182648401772,,,1:1,1% DIO,DIO,1%,ITO/PEDOT:PSS/active layer/.../Al,conventional,,,PEDOT:PSS,PEDOT:PSS,,chlorobenzene,chlorobenzene,,,,,-6.1,-3.9,
53531,10.1007/s13538-021-00974-9,10.1007/s13538-021-00974-9,P3HT,PCBM,P3HT,PCBM,CCCCCCc1ccsc1,CCCCC(=O)OCC1(C2=CC=CC=C2)C3=CC=CC4=CC=CC5=CC=CC6=CC=CC7=CC=CC1=C7C6=C5C4=C3,0.61,12.105,69.5,5.14,5.13191475,0.1573005836575819,,,,,,,ITO/PEDOT:PSS/P3HT:PCBM/TiOx/Al,bulk heterojunction,TiOx,TiOx,PEDOT:PSS,PEDOT:PSS,180.0,,,,-5.01,-3.12,,-6.1,-3.7,
53532,10.1007/s13538-021-00974-9,10.1007/s13538-021-00974-9,P3HT,PCBM,P3HT,PCBM,CCCCCCc1ccsc1,CCCCC(=O)OCC1(C2=CC=CC=C2)C3=CC=CC4=CC=CC5=CC=CC6=CC=CC7=CC=CC1=C7C6=C5C4=C3,0.61,10.907,69.8,4.62,4.64398246,0.5191008658008667,,,,,,,,bulk heterojunction,TiOx,TiOx,P3HT,P3HT,180.0,,,,-5.01,-3.12,,-6.1,-3.7,
53533,10.1007/s13538-021-00974-9,10.1007/s13538-021-00974-9,P3HT,PCBM,P3HT,PCBM,CCCCCCc1ccsc1,CCCCC(=O)OCC1(C2=CC=CC=C2)C3=CC=CC4=CC=CC5=CC=CC6=CC=CC7=CC=CC1=C7C6=C5C4=C3,0.6,9.073,70.2,3.84,3.8215476000000006,0.4805312499999807,,,,,,,,bulk heterojunction,TiOx,TiOx,V2O5,V2O5,180.0,,,,-5.01,-3.12,,-6.1,-3.7,
53534,10.1007/s13538-021-00974-9,10.1007/s13538-021-00974-9,P3HT,PCBM,P3HT,PCBM,CCCCCCc1ccsc1,CCCCC(=O)OCC1(C2=CC=CC=C2)C3=CC=CC4=CC=CC5=CC=CC6=CC=CC7=CC=CC1=C7C6=C5C4=C3,0.61,12.105,69.5,5.14,5.13191475,0.1573005836575819,,,,,,,ITO/PEDOT:PSS/P3HT:PCBM/TiOx/Al,bulk heterojunction,TiOx,TiOx,PEDOT:PSS,,180.0,,,,-5.01,-3.12,,-6.1,-3.7,
53535,10.1007/s13538-021-00974-9,10.1007/s13538-021-00974-9,P3HT,PCBM,P3HT,PCBM,CCCCCCc1ccsc1,CCCCC(=O)OCC1(C2=CC=CC=C2)C3=CC=CC4=CC=CC5=CC=CC6=CC=CC7=CC=CC1=C7C6=C5C4=C3,0.61,12.141,69.4,5.15,5.139770940000001,0.1986225242718341,,,,,,,,bulk heterojunction,ZnO,ZnO,,,180.0,,,,-5.01,-3.12,,-6.1,-3.7,
53536,10.1007/s13538-021-00974-9,10.1007/s13538-021-00974-9,P3HT,PCBM,P3HT,PCBM,CCCCCCc1ccsc1,CCCCC(=O)OCC1(C2=CC=CC=C2)C3=CC=CC4=CC=CC5=CC=CC6=CC=CC7=CC=CC1=C7C6=C5C4=C3,0.61,11.631,69.7,4.95,4.94515227,0.0979339393939538,,,,,,,,bulk heterojunction,PC60BM,PC60BM,,,180.0,,,,-5.01,-3.12,,-6.1,-3.7,
53540,10.1007/s13538-025-01998-1,10.1007/s13538-025-01998-1,PM6,Y6,PM6,Y6,CC1=CC(=CC(=C1)C2=C3C=CC(=C4C5=C(C=C(S5)/C=C\6/C(=O)C7=CC(=CC(=C7)F)C(=O)/C6=C\C8=CC(=C(S8)C9=CC(=CC(=C9)C)C(C)(C)C(=O)OC)C(C)(C)C(=O)OC)SC4=C3S2)C(C)(C)C(=O)OC)C(C)(C)C(=O)OC,CCCCCCCCCCCc1c(/C=C2\C(=O)c3cc(F)c(F)cc3C2=C(C#N)C#N)sc2c1sc1c3c4nsnc4c4c5sc6c(CCCCCCCCCCC)c(/C=C7\C(=O)c8cc(F)c(F)cc8C7=C(C#N)C#N)sc6c5n(CC(CC)CCCC)c4c3n(CC(CC)CCCC)c21,,,,15.7,,,,15.7,,,,,,,,,,,,,,,-5.56,-3.65,,-5.65,-4.09,
53541,10.1007/s13538-025-01998-1,10.1007/s13538-025-01998-1,PM6,L8-BO,PM6,L8-BO,CC1=CC(=CC(=C1)C2=C3C=CC(=C4C5=C(C=C(S5)/C=C\6/C(=O)C7=CC(=CC(=C7)F)C(=O)/C6=C\C8=CC(=C(S8)C9=CC(=CC(=C9)C)C(C)(C)C(=O)OC)C(C)(C)C(=O)OC)SC4=C3S2)C(C)(C)C(=O)OC)C(C)(C)C(=O)OC,CCCCCCC(CCCC)CC1=C(/C=C2\C(=O)C3=CC(F)=C(F)C=C3C2=C(C#N)C#N)SC2=C1SC1C3=C(C4=C(C5=NSN=C35)C3=C(C5=C(S3)C(CC(CCCC)CCCCCC)=C(/C=C3\C(=O)C6=CC(F)=C(F)C=C6C3=C(C#N)C#N)S5)N4CC(CC)CCCC)N(CC(CC)CCCC)C21,,,,18.32,,,,18.32,,,,,,,,,,,,,,,-5.56,-3.65,,-5.68,-3.9,
53542,10.1007/s13538-025-01998-1,10.1007/s13538-025-01998-1,D18,Y6,D18,Y6,CCCCCCC(CCCC)CC1=CSC(C2=CC3=C(S2)C2=C(C=C(C4=CC(CC(CCCC)CCCCCC)=C(C5=CC6=C(C7=CC(F)=C(CC(CC)CCCC)S7)C7=C(C=CS7)C(C7=CC(F)=C(CC(CC)CCCC)S7)=C6S5)S4)S2)C2=NSN=C32)=C1,CCCCCCCCCCCc1c(/C=C2\C(=O)c3cc(F)c(F)cc3C2=C(C#N)C#N)sc2c1sc1c3c4nsnc4c4c5sc6c(CCCCCCCCCCC)c(/C=C7\C(=O)c8cc(F)c(F)cc8C7=C(C#N)C#N)sc6c5n(CC(CC)CCCC)c4c3n(CC(CC)CCCC)c21,,,,18.22,,,,18.22,,,,,,,,,,,,,,,-5.51,-2.77,,-5.65,-4.09,
53543,10.1007/s13538-025-01998-1,10.1007/s13538-025-01998-1,PBDB-T-2Cl,IT-4 F,PBDB-T-2Cl,IT-4F,CCCCC(CC)CC1=C(Cl)C=C(C2=C3SC=CC3=C(C3=CC(Cl)=C(CC(CC)CCCC)S3)C3=C2C=C(C2=CC=C(C4=C5C(=O)C6=C(CC(CC)CCCC)SC(CC(CC)CCCC)=C6C(=O)C5=C(C5=CC=CS5)S4)S2)S3)S1,CCCCCCc1ccc(C2(c3ccc(CCCCCC)cc3)c3cc4c(cc3-c3sc5cc(/C=C6\C(=O)c7cc(F)c(F)cc7C6=C(C#N)C#N)sc5c32)C(c2ccc(CCCCCC)cc2)(c2ccc(CCCCCC)cc2)c2c-4sc3cc(/C=C4\C(=O)c5cc(F)c(F)cc5C4=C(C#N)C#N)sc23)cc1,,,,14.4,,,,14.4,,,,,,,,,,,,,,,-5.52,-3.6,,-5.66,-4.14,
53544,10.1007/s13538-025-01998-1,10.1007/s13538-025-01998-1,PTQ10,m-BTP-PhC6,PTQ10,m-BTP-PhC6,CCCCCCCCC(CCCCCC)COc1cnc2c(C)c(F)c(F)c(-c3ccc(C)s3)c2n1,CCCCCCc1cccc(-c2c(/C=C3\C(=O)c4cc(F)c(F)cc4C3=C(C#N)C#N)sc3c2sc2c4c5nsnc5c5c6sc7c(-c8cccc(CCCCCC)c8)c(/C=C8\C(=O)c9cc(F)c(F)cc9C8=C(C#N)C#N)sc7c6n(CC(CC)CCCC)c5c4n(CC(CC)CCCC)c32)c1,,,,17.7,,,,17.7,,,,,,,,,,,,,,,-5.54,-2.92,,,,
53545,10.1007/s13538-025-01998-1,10.1007/s13538-025-01998-1,PBDB-TF,BTP-4Cl-12,PBDB-TF,BTP-4Cl-12,CCCCC(CC)Cc1sc(-c2c3cc(-c4ccc(-c5sc(-c6ccc(C)s6)c6c5C(=O)c5c(CC(CC)CCCC)sc(CC(CC)CCCC)c5C6=O)s4)sc3c(-c3cc(F)c(CC(CC)CCCC)s3)c3cc(C)sc23)cc1F,,,,,17.0,,,,17.0,,,,,,,,,,,,,,,-5.49,-3.64,,,,
53546,10.1007/s13538-025-01998-1,10.1007/s13538-025-01998-1,PBDB-T,Y5,PBDB-T,Y5,CCCCC(CC)Cc1ccc(-c2c3cc(-c4ccc(-c5sc(-c6ccc(C)s6)c6c5C(=O)c5c(CC(CC)CCCC)sc(CC(CC)CCCC)c5C6=O)s4)sc3c(-c3ccc(CC(CC)CCCC)s3)c3cc(C)sc23)s1,CCCCC(CC)CC1=C(/C=C2\C(=O)C3=CC=CC=C3C2=C(C#N)C#N)SC2=C1SC1=C2N(CC(CC)CCCC)C2=C1C1=NSN=C1C1=C2N(CC(CC)CCCC)C2=C1SC1=C2SC(/C=C2\C(=O)C3=CC=CC=C3C2=C(C#N)C#N)=C1CC(CC)CCCC,,,,14.1,,,,14.1,,,,,,,,,,,,,,,-5.33,-3.48,,-5.55,-3.87,
53547,10.1007/s13538-025-01998-1,10.1007/s13538-025-01998-1,OPz11,Y6,OPz11,Y6,,CCCCCCCCCCCc1c(/C=C2\C(=O)c3cc(F)c(F)cc3C2=C(C#N)C#N)sc2c1sc1c3c4nsnc4c4c5sc6c(CCCCCCCCCCC)c(/C=C7\C(=O)c8cc(F)c(F)cc8C7=C(C#N)C#N)sc6c5n(CC(CC)CCCC)c4c3n(CC(CC)CCCC)c21,,,,18.42,,,,18.42,,,,,,,,,,,,,,,,,,-5.65,-4.09,
53548,10.1007/s13738-020-01916-z,10.1007/s13738-020-01916-z,P3HT,phenyl-C61-butyric acid methyl ester,P3HT,phenyl-C61-butyric acid methyl ester,CCCCCCc1ccsc1,,0.6,5.12,41.0,1.26,1.25952,0.0380952380952409,,,1:1,,,,ITO/PEDOT:PSS/active layer/LiF/Al,conventional,LiF,LiF,PEDOT:PSS,PEDOT:PSS,200.0,"1,2-dichlorobenzene",o-DCB,,-5.01,-3.12,,,,
53549,10.1007/s13738-020-01916-z,10.1007/s13738-020-01916-z,P3HT,phenyl-C61-butyric acid methyl ester,P3HT,phenyl-C61-butyric acid methyl ester,CCCCCCc1ccsc1,,0.62,7.25,49.0,2.2,2.20255,0.1159090909090831,,,1:1,CNT-graft-PDDT,,,ITO/PEDOT:PSS/active layer/LiF/Al,conventional,LiF,LiF,PEDOT:PSS,PEDOT:PSS,200.0,"1,2-dichlorobenzene",o-DCB,,-5.01,-3.12,,,,
53550,10.1007/s13738-020-01916-z,10.1007/s13738-020-01916-z,P3HT,phenyl-C61-butyric acid methyl ester,P3HT,phenyl-C61-butyric acid methyl ester,CCCCCCc1ccsc1,,0.63,10.56,55.0,3.66,3.65904,0.0262295081967232,,,1:1,CNT-graft-PDDT,,,ITO/PEDOT:PSS/active layer/LiF/Al,conventional,LiF,LiF,PEDOT:PSS,PEDOT:PSS,200.0,"1,2-dichlorobenzene",o-DCB,,-5.01,-3.12,,,,
53551,10.1007/s13738-020-01916-z,10.1007/s13738-020-01916-z,P3HT,phenyl-C61-butyric acid methyl ester,P3HT,phenyl-C61-butyric acid methyl ester,CCCCCCc1ccsc1,,0.66,11.98,62.0,4.9,4.902216,0.0452244897959137,,,1:1 w/w,CNT-graft-PDDT,,,ITO/PEDOT:PSS/active layer/LiF/Al,conventional,LiF,LiF,PEDOT:PSS,PEDOT:PSS,200.0,"1,2-dichlorobenzene",o-DCB,,-5.01,-3.12,,,,
53552,10.1007/s13738-020-01916-z,10.1007/s13738-020-01916-z,P3HT,phenyl-C61-butyric acid methyl ester,P3HT,phenyl-C61-butyric acid methyl ester,CCCCCCc1ccsc1,,0.62,9.37,54.0,3.14,3.1370759999999995,0.0931210191082991,,,1:1,CNT-graft-PDDT,,,ITO/PEDOT:PSS/active layer/LiF/Al,conventional,LiF,LiF,PEDOT:PSS,PEDOT:PSS,200.0,"1,2-dichlorobenzene",o-DCB,,-5.01,-3.12,,,,
53553,10.1007/s40042-022-00693-7,10.1007/s40042-022-00693-7,P3HT,PCBM,P3HT,PCBM,CCCCCCc1ccsc1,CCCCC(=O)OCC1(C2=CC=CC=C2)C3=CC=CC4=CC=CC5=CC=CC6=CC=CC7=CC=CC1=C7C6=C5C4=C3,0.62,5.42,50.0,1.67,1.6802,0.6107784431137717,,,,,,,ITO/PEIE/P3HT:PCBM/MoO3/Al,,PEIE,PEIE,MoO3,MoO3,,chlorobenzene,chlorobenzene,,-5.01,-3.12,,-6.1,-3.7,
53554,10.1007/s40042-022-00693-7,10.1007/s40042-022-00693-7,P3HT,PCBM,P3HT,PCBM,CCCCCCc1ccsc1,CCCCC(=O)OCC1(C2=CC=CC=C2)C3=CC=CC4=CC=CC5=CC=CC6=CC=CC7=CC=CC1=C7C6=C5C4=C3,0.62,6.94,65.0,2.8,2.7968200000000003,0.1135714285714113,,,,,,,ITO/PEIE/P3HT:PCBM/MoO3/Al,,PEIE,PEIE,MoO3,MoO3,,chlorobenzene,chlorobenzene,,-5.01,-3.12,,-6.1,-3.7,
53555,10.1007/s40042-023-00995-4,10.1007/s40042-023-00995-4,PTB7-Th,PC[70]BM,PTB7-Th,PC[70]BM,CCCCC(CC)COC(=O)c1sc2csc(-c3cc4c(-c5ccc(CC(CC)CCCC)s5)c5sccc5c(-c5ccc(CC(CC)CCCC)s5)c4s3)c2c1F,,0.77,14.3,61.0,6.7,6.716710000000001,0.2494029850746368,,,1:1.5 w/w,"1,8-diiodooctane",,3 vol%,,,LiF,,PEDOT:PSS,PEDOT:PSS,180.0,chlorobenzene,,,-5.21,-3.6,,,,
53556,10.1007/s40042-023-00995-4,10.1007/s40042-023-00995-4,PTB7-Th,PC[70]BM,PTB7-Th,PC[70]BM,CCCCC(CC)COC(=O)c1sc2csc(-c3cc4c(-c5ccc(CC(CC)CCCC)s5)c5sccc5c(-c5ccc(CC(CC)CCCC)s5)c4s3)c2c1F,,0.77,14.4,60.0,6.6,6.652800000000001,0.8000000000000196,,,1:1.5 w/w,"1,8-diiodooctane",,3 vol%,,,LiF,,PEDOT:PSS with MoOx,PEDOT:PSS with MoO3,180.0,chlorobenzene,,,-5.21,-3.6,,,,
53557,10.1007/s40042-023-00995-4,10.1007/s40042-023-00995-4,PTB7-Th,PC[70]BM,PTB7-Th,PC[70]BM,CCCCC(CC)COC(=O)c1sc2csc(-c3cc4c(-c5ccc(CC(CC)CCCC)s5)c5sccc5c(-c5ccc(CC(CC)CCCC)s5)c4s3)c2c1F,,0.78,15.4,67.0,8.1,8.04804,0.6414814814814733,,,1:1.5 w/w,"1,8-diiodooctane",,3 vol%,,,LiF,,PEDOT:PSS with MoOx,PEDOT:PSS with MoO3,180.0,chlorobenzene,,,-5.21,-3.6,,,,
53558,10.1007/s40042-023-00995-4,10.1007/s40042-023-00995-4,PTB7-Th,PC[70]BM,PTB7-Th,PC[70]BM,CCCCC(CC)COC(=O)c1sc2csc(-c3cc4c(-c5ccc(CC(CC)CCCC)s5)c5sccc5c(-c5ccc(CC(CC)CCCC)s5)c4s3)c2c1F,,0.78,14.9,67.0,7.7,7.78674,1.126493506493504,,,1:1.5 w/w,"1,8-diiodooctane",,3 vol%,,,LiF,,PEDOT:PSS with MoOx,PEDOT:PSS with MoO3,180.0,chlorobenzene,,,-5.21,-3.6,,,,
53564,10.1007/s40243-025-00304-y,10.1007/s40243-025-00304-y,PBDB-T,ITIC,PBDB-T,ITIC,CCCCC(CC)Cc1ccc(-c2c3cc(-c4ccc(-c5sc(-c6ccc(C)s6)c6c5C(=O)c5c(CC(CC)CCCC)sc(CC(CC)CCCC)c5C6=O)s4)sc3c(-c3ccc(CC(CC)CCCC)s3)c3cc(C)sc23)s1,CCCCCCc1ccc(C2(c3ccc(CCCCCC)cc3)c3cc4c(cc3-c3sc5cc(/C=C6\C(=O)c7ccccc7C6=C(C#N)C#N)sc5c32)C(c2ccc(CCCCCC)cc2)(c2ccc(CCCCCC)cc2)c2c-4sc3cc(/C=C4\C(=O)c5ccccc5C4=C(C#N)C#N)sc23)cc1,1.53,31.84,44.62,21.78,21.73672224,0.1987041322314154,,,,,,,FTO/ETL/PBDB-T/ITIC/Cu2O/Ag,conventional,TiO2,TiO2,Cu2O,,,,,,-5.33,-3.48,,-5.576,-3.916,
53565,10.1007/s40243-025-00304-y,10.1007/s40243-025-00304-y,PBDB-T,ITIC,PBDB-T,ITIC,CCCCC(CC)Cc1ccc(-c2c3cc(-c4ccc(-c5sc(-c6ccc(C)s6)c6c5C(=O)c5c(CC(CC)CCCC)sc(CC(CC)CCCC)c5C6=O)s4)sc3c(-c3ccc(CC(CC)CCCC)s3)c3cc(C)sc23)s1,CCCCCCc1ccc(C2(c3ccc(CCCCCC)cc3)c3cc4c(cc3-c3sc5cc(/C=C6\C(=O)c7ccccc7C6=C(C#N)C#N)sc5c32)C(c2ccc(CCCCCC)cc2)(c2ccc(CCCCCC)cc2)c2c-4sc3cc(/C=C4\C(=O)c5ccccc5C4=C(C#N)C#N)sc23)cc1,1.53,31.83,44.59,21.79,21.71528541,0.3428847636530484,,,,,,,FTO/ETL/PBDB-T/ITIC/Cu2O/Ag,conventional,Tm(III)-doped TiO2 (0.2 mol%),TiO2,Cu2O,,,,,,-5.33,-3.48,,-5.576,-3.916,
53566,10.1007/s40243-025-00304-y,10.1007/s40243-025-00304-y,PBDB-T,ITIC,PBDB-T,ITIC,CCCCC(CC)Cc1ccc(-c2c3cc(-c4ccc(-c5sc(-c6ccc(C)s6)c6c5C(=O)c5c(CC(CC)CCCC)sc(CC(CC)CCCC)c5C6=O)s4)sc3c(-c3ccc(CC(CC)CCCC)s3)c3cc(C)sc23)s1,CCCCCCc1ccc(C2(c3ccc(CCCCCC)cc3)c3cc4c(cc3-c3sc5cc(/C=C6\C(=O)c7ccccc7C6=C(C#N)C#N)sc5c32)C(c2ccc(CCCCCC)cc2)(c2ccc(CCCCCC)cc2)c2c-4sc3cc(/C=C4\C(=O)c5ccccc5C4=C(C#N)C#N)sc23)cc1,1.54,31.84,44.58,21.79,21.85917888,0.3174799449288621,,,,,,,FTO/ETL/PBDB-T/ITIC/Cu2O/Ag,conventional,Tm(III)-doped TiO2 (0.4 mol%),TiO2,Cu2O,,,,,,-5.33,-3.48,,-5.576,-3.916,
53567,10.1007/s40243-025-00304-y,10.1007/s40243-025-00304-y,PBDB-T,ITIC,PBDB-T,ITIC,CCCCC(CC)Cc1ccc(-c2c3cc(-c4ccc(-c5sc(-c6ccc(C)s6)c6c5C(=O)c5c(CC(CC)CCCC)sc(CC(CC)CCCC)c5C6=O)s4)sc3c(-c3ccc(CC(CC)CCCC)s3)c3cc(C)sc23)s1,CCCCCCc1ccc(C2(c3ccc(CCCCCC)cc3)c3cc4c(cc3-c3sc5cc(/C=C6\C(=O)c7ccccc7C6=C(C#N)C#N)sc5c32)C(c2ccc(CCCCCC)cc2)(c2ccc(CCCCCC)cc2)c2c-4sc3cc(/C=C4\C(=O)c5ccccc5C4=C(C#N)C#N)sc23)cc1,1.54,31.84,44.55,21.79,21.8444688,0.2499715465810106,,,,,,,FTO/ETL/PBDB-T/ITIC/Cu2O/Ag,conventional,Tm(III)-doped TiO2 (0.6 mol%),TiO2,Cu2O,,,,,,-5.33,-3.48,,-5.576,-3.916,
53568,10.1007/s40243-025-00304-y,10.1007/s40243-025-00304-y,PBDB-T,ITIC,PBDB-T,ITIC,CCCCC(CC)Cc1ccc(-c2c3cc(-c4ccc(-c5sc(-c6ccc(C)s6)c6c5C(=O)c5c(CC(CC)CCCC)sc(CC(CC)CCCC)c5C6=O)s4)sc3c(-c3ccc(CC(CC)CCCC)s3)c3cc(C)sc23)s1,CCCCCCc1ccc(C2(c3ccc(CCCCCC)cc3)c3cc4c(cc3-c3sc5cc(/C=C6\C(=O)c7ccccc7C6=C(C#N)C#N)sc5c32)C(c2ccc(CCCCCC)cc2)(c2ccc(CCCCCC)cc2)c2c-4sc3cc(/C=C4\C(=O)c5ccccc5C4=C(C#N)C#N)sc23)cc1,1.54,31.85,44.5,21.81,21.826805000000004,0.0770518110958508,,,,,,,FTO/ETL/PBDB-T/ITIC/Cu2O/Ag,conventional,Tm(III)-doped TiO2 (0.8 mol%),TiO2,Cu2O,,,,,,-5.33,-3.48,,-5.576,-3.916,
53569,10.1007/s40243-025-00304-y,10.1007/s40243-025-00304-y,PBDB-T,ITIC,PBDB-T,ITIC,CCCCC(CC)Cc1ccc(-c2c3cc(-c4ccc(-c5sc(-c6ccc(C)s6)c6c5C(=O)c5c(CC(CC)CCCC)sc(CC(CC)CCCC)c5C6=O)s4)sc3c(-c3ccc(CC(CC)CCCC)s3)c3cc(C)sc23)s1,CCCCCCc1ccc(C2(c3ccc(CCCCCC)cc3)c3cc4c(cc3-c3sc5cc(/C=C6\C(=O)c7ccccc7C6=C(C#N)C#N)sc5c32)C(c2ccc(CCCCCC)cc2)(c2ccc(CCCCCC)cc2)c2c-4sc3cc(/C=C4\C(=O)c5ccccc5C4=C(C#N)C#N)sc23)cc1,1.54,31.87,44.44,21.83,21.811063120000004,0.0867470453504109,,,,,,,FTO/ETL/PBDB-T/ITIC/Cu2O/Ag,conventional,Tm(III)-doped TiO2 (1.0 mol%),TiO2,Cu2O,,,,,,-5.33,-3.48,,-5.576,-3.916,
53570,10.1007/s40684-021-00374-z,10.1007/s40684-021-00374-z,P1,ITIC-4F,P1,ITIC-4F,CCCCCCCCc1cc(-c2c(-c3cccs3)sc3c(-c4cc(CCCCCCCC)c(CCCCCCCC)s4)c(-c4ccc(-c5cccc6nsnc56)s4)sc23)sc1CCCCCCCC,CCCCCCc1ccc(C2(c3ccc(CCCCCC)cc3)c3cc4c(cc3-c3sc5cc(/C=C6/C(=O)c7cc(F)c(F)cc7C6=C(C#N)C#N)sc5c32)C(c2ccc(CCCCCC)cc2)(c2ccc(CCCCCC)cc2)c2c-4sc3cc(/C=C4/C(=O)c5cc(F)c(F)cc5C4=C(C#N)C#N)sc23)cc1,0.33,8.7,29.38,0.85,0.8434998,0.7647294117647008,,,2:1,DIO,DIO,5 mol%,ITO/PEDOT:PSS/active layer/PDINO/Al,conventional,PDINO,PDINO,PEDOT:PSS,PEDOT:PSS,,chloroform (CF),chloroform,90.0,,,,-5.82,-4.24,
53571,10.1007/s40684-021-00374-z,10.1007/s40684-021-00374-z,P1,ITIC-4F,P1,ITIC-4F,CCCCCCCCc1cc(-c2c(-c3cccs3)sc3c(-c4cc(CCCCCCCC)c(CCCCCCCC)s4)c(-c4ccc(-c5cccc6nsnc56)s4)sc23)sc1CCCCCCCC,CCCCCCc1ccc(C2(c3ccc(CCCCCC)cc3)c3cc4c(cc3-c3sc5cc(/C=C6/C(=O)c7cc(F)c(F)cc7C6=C(C#N)C#N)sc5c32)C(c2ccc(CCCCCC)cc2)(c2ccc(CCCCCC)cc2)c2c-4sc3cc(/C=C4/C(=O)c5cc(F)c(F)cc5C4=C(C#N)C#N)sc23)cc1,0.54,5.83,29.03,0.92,0.91392246,0.6606021739130487,,,2:1,DIO,DIO,,ITO/PEDOT:PSS/active layer/PDINO/Al,conventional,PDINO,PDINO,PEDOT:PSS,PEDOT:PSS,,chloroform (CF),chloroform,,,,,-5.82,-4.24,
53572,10.1007/s40684-021-00374-z,10.1007/s40684-021-00374-z,P2,ITIC-4F,P2,ITIC-4F,,CCCCCCc1ccc(C2(c3ccc(CCCCCC)cc3)c3cc4c(cc3-c3sc5cc(/C=C6/C(=O)c7cc(F)c(F)cc7C6=C(C#N)C#N)sc5c32)C(c2ccc(CCCCCC)cc2)(c2ccc(CCCCCC)cc2)c2c-4sc3cc(/C=C4/C(=O)c5cc(F)c(F)cc5C4=C(C#N)C#N)sc23)cc1,0.62,8.72,44.65,2.44,2.4139576000000003,1.0673114754098232,,,2:1,DIO,DIO,5 mol%,ITO/PEDOT:PSS/active layer/PDINO/Al,conventional,PDINO,PDINO,PEDOT:PSS,PEDOT:PSS,,chloroform (CF),chloroform,90.0,,,,-5.82,-4.24,
53573,10.1007/s40684-021-00374-z,10.1007/s40684-021-00374-z,P2,ITIC-4F,P2,ITIC-4F,,CCCCCCc1ccc(C2(c3ccc(CCCCCC)cc3)c3cc4c(cc3-c3sc5cc(/C=C6/C(=O)c7cc(F)c(F)cc7C6=C(C#N)C#N)sc5c32)C(c2ccc(CCCCCC)cc2)(c2ccc(CCCCCC)cc2)c2c-4sc3cc(/C=C4/C(=O)c5cc(F)c(F)cc5C4=C(C#N)C#N)sc23)cc1,0.64,7.85,44.9,2.29,2.255776,1.4944978165938878,,,2:1,DIO,DIO,,ITO/PEDOT:PSS/active layer/PDINO/Al,conventional,PDINO,PDINO,PEDOT:PSS,PEDOT:PSS,,chloroform (CF),chloroform,,,,,-5.82,-4.24,
53574,10.1007/s40684-021-00374-z,10.1007/s40684-021-00374-z,P3,ITIC-4F,P3,ITIC-4F,CCCCCCc1csc(-c2ccc(-c3cc(CCCCCC)c(/C=C/c4csc(-c5cc6c(OCC(CC)CCCC)c7sc(-c8ccc(C9=C%10C(=O)N(CC(CC)CCCC)C(c%11ccc(-c%12cc%13c(OCC(CC)CCCC)c%14sccc%14c(OCC(CC)CCCC)c%13s%12)s%11)=C%10C(=O)N9CC(CC)CCCC)s8)cc7c(OCC(CC)CCCC)c6s5)c4)s3)c3nsnc23)c1,CCCCCCc1ccc(C2(c3ccc(CCCCCC)cc3)c3cc4c(cc3-c3sc5cc(/C=C6/C(=O)c7cc(F)c(F)cc7C6=C(C#N)C#N)sc5c32)C(c2ccc(CCCCCC)cc2)(c2ccc(CCCCCC)cc2)c2c-4sc3cc(/C=C4/C(=O)c5cc(F)c(F)cc5C4=C(C#N)C#N)sc23)cc1,0.72,12.29,34.18,3.06,3.02451984,1.1594823529411795,,,2:1,DIO,DIO,5 mol%,ITO/PEDOT:PSS/active layer/PDINO/Al,conventional,PDINO,PDINO,PEDOT:PSS,PEDOT:PSS,,chloroform (CF),chloroform,90.0,,,,-5.82,-4.24,
53575,10.1007/s40684-021-00374-z,10.1007/s40684-021-00374-z,P3,ITIC-4F,P3,ITIC-4F,CCCCCCc1csc(-c2ccc(-c3cc(CCCCCC)c(/C=C/c4csc(-c5cc6c(OCC(CC)CCCC)c7sc(-c8ccc(C9=C%10C(=O)N(CC(CC)CCCC)C(c%11ccc(-c%12cc%13c(OCC(CC)CCCC)c%14sccc%14c(OCC(CC)CCCC)c%13s%12)s%11)=C%10C(=O)N9CC(CC)CCCC)s8)cc7c(OCC(CC)CCCC)c6s5)c4)s3)c3nsnc23)c1,CCCCCCc1ccc(C2(c3ccc(CCCCCC)cc3)c3cc4c(cc3-c3sc5cc(/C=C6/C(=O)c7cc(F)c(F)cc7C6=C(C#N)C#N)sc5c32)C(c2ccc(CCCCCC)cc2)(c2ccc(CCCCCC)cc2)c2c-4sc3cc(/C=C4/C(=O)c5cc(F)c(F)cc5C4=C(C#N)C#N)sc23)cc1,0.74,10.78,33.11,2.64,2.64125092,0.0473833333333308,,,2:1,DIO,DIO,5 mol%,ITO/PEDOT:PSS/active layer/PDINO/Al,conventional,PDINO,PDINO,PEDOT:PSS,PEDOT:PSS,,chloroform (CF),chloroform,,,,,-5.82,-4.24,
53576,10.1007/s40684-021-00374-z,10.1007/s40684-021-00374-z,P4,ITIC-4F,P4,ITIC-4F,,CCCCCCc1ccc(C2(c3ccc(CCCCCC)cc3)c3cc4c(cc3-c3sc5cc(/C=C6/C(=O)c7cc(F)c(F)cc7C6=C(C#N)C#N)sc5c32)C(c2ccc(CCCCCC)cc2)(c2ccc(CCCCCC)cc2)c2c-4sc3cc(/C=C4/C(=O)c5cc(F)c(F)cc5C4=C(C#N)C#N)sc23)cc1,0.75,17.26,60.11,7.82,7.781239500000001,0.49565856777493,,,2:1,DIO,DIO,5 mol%,ITO/PEDOT:PSS/active layer/PDINO/Al,conventional,PDINO,PDINO,PEDOT:PSS,PEDOT:PSS,,chloroform (CF),chloroform,90.0,,,,-5.82,-4.24,
53577,10.1007/s40684-021-00374-z,10.1007/s40684-021-00374-z,P4,ITIC-4F,P4,ITIC-4F,,CCCCCCc1ccc(C2(c3ccc(CCCCCC)cc3)c3cc4c(cc3-c3sc5cc(/C=C6/C(=O)c7cc(F)c(F)cc7C6=C(C#N)C#N)sc5c32)C(c2ccc(CCCCCC)cc2)(c2ccc(CCCCCC)cc2)c2c-4sc3cc(/C=C4/C(=O)c5cc(F)c(F)cc5C4=C(C#N)C#N)sc23)cc1,0.71,17.22,62.07,7.63,7.58880234,0.5399431192660539,,,2:1,DIO,DIO,5 mol%,ITO/PEDOT:PSS/active layer/PDINO/Al,conventional,PDINO,PDINO,PEDOT:PSS,PEDOT:PSS,,chloroform (CF),chloroform,,,,,-5.82,-4.24,
53613,10.1007/s40820-024-01442-0,10.1007/s40820-024-01442-0,PM6,BTP-eC9,PM6,BTP-eC9,COC(=O)C(C)(C)c1cc(C)cc(-c2sc3c4sc5cc(/C=C6/C(=O)c7cc(F)cc(c7)C(=O)/C6=C\c6cc(C(C)(C)C(=O)OC)c(-c7cc(C)cc(C(C)(C)C(=O)OC)c7)s6)sc5c4c(C(C)(C)C(=O)OC)ccc2-3)c1,CCCCCCCCCc1c(C=C2C(=O)c3cc(Cl)c(Cl)cc3C2=C(C#N)C#N)sc2c1sc1c3c4nsnc4c4c5sc6c(CCCCCCCCC)c(C=C7C(=O)c8cc(Cl)c(Cl)cc8C7=C(C#N)C#N)sc6c5n(CC(CCCC)CCCCCC)c4c3n(CC(CCCC)CCCCCC)c21,0.847,26.2,76.7,17.0,17.0208038,0.122375294117644,16.8,17.0,1:1.2 wt:wt,DIO,,0.7 vol%,inverted,inverted,ZnO,ZnO,MoO3,MoO3,100.0,chlorobenzene,chlorobenzene,100.0,-5.56,-3.65,,-5.68,-3.9,
53614,10.1007/s40820-024-01442-0,10.1007/s40820-024-01442-0,PM6,BTP-eC9,PM6,BTP-eC9,COC(=O)C(C)(C)c1cc(C)cc(-c2sc3c4sc5cc(/C=C6/C(=O)c7cc(F)cc(c7)C(=O)/C6=C\c6cc(C(C)(C)C(=O)OC)c(-c7cc(C)cc(C(C)(C)C(=O)OC)c7)s6)sc5c4c(C(C)(C)C(=O)OC)ccc2-3)c1,CCCCCCCCCc1c(C=C2C(=O)c3cc(Cl)c(Cl)cc3C2=C(C#N)C#N)sc2c1sc1c3c4nsnc4c4c5sc6c(CCCCCCCCC)c(C=C7C(=O)c8cc(Cl)c(Cl)cc8C7=C(C#N)C#N)sc6c5n(CC(CCCC)CCCCCC)c4c3n(CC(CCCC)CCCCCC)c21,0.846,26.0,75.1,16.5,16.518995999999998,0.1151272727272593,16.2,16.5,1:1.2 wt:wt,DIO,,0.7 vol%,inverted,inverted,ZnO,ZnO,MoO3,MoO3,100.0,chlorobenzene,chlorobenzene,100.0,-5.56,-3.65,,-5.68,-3.9,
53615,10.1007/s40820-024-01442-0,10.1007/s40820-024-01442-0,PM6,BTP-eC9,PM6,BTP-eC9,COC(=O)C(C)(C)c1cc(C)cc(-c2sc3c4sc5cc(/C=C6/C(=O)c7cc(F)cc(c7)C(=O)/C6=C\c6cc(C(C)(C)C(=O)OC)c(-c7cc(C)cc(C(C)(C)C(=O)OC)c7)s6)sc5c4c(C(C)(C)C(=O)OC)ccc2-3)c1,CCCCCCCCCc1c(C=C2C(=O)c3cc(Cl)c(Cl)cc3C2=C(C#N)C#N)sc2c1sc1c3c4nsnc4c4c5sc6c(CCCCCCCCC)c(C=C7C(=O)c8cc(Cl)c(Cl)cc8C7=C(C#N)C#N)sc6c5n(CC(CCCC)CCCCCC)c4c3n(CC(CCCC)CCCCCC)c21,0.845,26.4,75.9,16.9,16.931772000000002,0.1880000000000218,16.7,16.9,1:1.2 wt:wt,DIO,,0.7 vol%,inverted,inverted,ZnO,ZnO,MoO3,MoO3,100.0,chlorobenzene,chlorobenzene,100.0,-5.56,-3.65,,-5.68,-3.9,
53616,10.1007/s40820-024-01442-0,10.1007/s40820-024-01442-0,PM6,BTP-eC9,PM6,BTP-eC9,COC(=O)C(C)(C)c1cc(C)cc(-c2sc3c4sc5cc(/C=C6/C(=O)c7cc(F)cc(c7)C(=O)/C6=C\c6cc(C(C)(C)C(=O)OC)c(-c7cc(C)cc(C(C)(C)C(=O)OC)c7)s6)sc5c4c(C(C)(C)C(=O)OC)ccc2-3)c1,CCCCCCCCCc1c(C=C2C(=O)c3cc(Cl)c(Cl)cc3C2=C(C#N)C#N)sc2c1sc1c3c4nsnc4c4c5sc6c(CCCCCCCCC)c(C=C7C(=O)c8cc(Cl)c(Cl)cc8C7=C(C#N)C#N)sc6c5n(CC(CCCC)CCCCCC)c4c3n(CC(CCCC)CCCCCC)c21,0.837,25.9,76.1,16.5,16.497186299999996,0.0170527272727536,16.3,16.5,1:1.2 wt:wt,DIO,,0.7 vol%,inverted,inverted,ZnO,ZnO,MoO3,MoO3,100.0,chlorobenzene,chlorobenzene,100.0,-5.56,-3.65,,-5.68,-3.9,
53617,10.1007/s40820-024-01576-1,10.1007/s40820-024-01576-1,PTzBI-dF,Y6,PTzBI-dF,Y6,CCCCCCCCN1C(=O)c2c(c(-c3cc(F)c(-c4cc5c(-c6cc(F)c(CC(CC)CCCC)s6)c6sccc6c(-c6cc(F)c(CC(CC)CCCC)s6)c5s4)s3)c3nn(CCC(CC)CCCC)nc3c2-c2cc(F)cs2)C1=O,CCCCCCCCCCCc1c(/C=C2\C(=O)c3cc(F)c(F)cc3C2=C(C#N)C#N)sc2c1sc1c3c4nsnc4c4c5sc6c(CCCCCCCCCCC)c(/C=C7\C(=O)c8cc(F)c(F)cc8C7=C(C#N)C#N)sc6c5n(CC(CC)CCCC)c4c3n(CC(CC)CCCC)c21,0.879,25.63,72.19,16.26,16.263519063,0.0216424538745315,15.86,16.26,1:1.2,,,,ITO/PEDOT:PSS/active layers/PDIN/Ag,conventional,PDIN,PDIN,PEDOT:PSS,PEDOT:PSS,,chloroform,chloroform,,-5.55,-3.83,,-5.65,-4.09,
53618,10.1007/s40820-024-01576-1,10.1007/s40820-024-01576-1,D18-Cl,Y6,D18-Cl,Y6,CCCCCCC(CCCC)Cc1csc(-c2cc3c4nsnc4c4cc(-c5cc(CC(CCCC)CCCCCC)c(-c6cc7c(-c8cc(Cl)c(CC(CC)CCCC)s8)c8sccc8c(-c8cc(Cl)c(CC(CC)CCCC)s8)c7s6)s5)sc4c3s2)c1,CCCCCCCCCCCc1c(/C=C2\C(=O)c3cc(F)c(F)cc3C2=C(C#N)C#N)sc2c1sc1c3c4nsnc4c4c5sc6c(CCCCCCCCCCC)c(/C=C7\C(=O)c8cc(F)c(F)cc8C7=C(C#N)C#N)sc6c5n(CC(CC)CCCC)c4c3n(CC(CC)CCCC)c21,0.871,26.9,76.37,17.9,17.893414630000002,0.0367897765362919,17.74,17.9,1:1.6,,,,ITO/PEDOT:PSS/active layers/PDIN/Ag,conventional,PDIN,PDIN,PEDOT:PSS,PEDOT:PSS,,chloroform,chloroform,,-5.51,-2.77,,-5.65,-4.09,
53620,10.1007/s40820-024-01576-1,10.1007/s40820-024-01576-1,D18,Y6,D18,Y6,CCCCCCC(CCCC)CC1=CSC(C2=CC3=C(S2)C2=C(C=C(C4=CC(CC(CCCC)CCCCCC)=C(C5=CC6=C(C7=CC(F)=C(CC(CC)CCCC)S7)C7=C(C=CS7)C(C7=CC(F)=C(CC(CC)CCCC)S7)=C6S5)S4)S2)C2=NSN=C32)=C1,CCCCCCCCCCCc1c(/C=C2\C(=O)c3cc(F)c(F)cc3C2=C(C#N)C#N)sc2c1sc1c3c4nsnc4c4c5sc6c(CCCCCCCCCCC)c(/C=C7\C(=O)c8cc(F)c(F)cc8C7=C(C#N)C#N)sc6c5n(CC(CC)CCCC)c4c3n(CC(CC)CCCC)c21,0.867,27.18,76.8,18.11,18.09796608,0.06644903368305,17.8,18.11,,,,,ITO/PEDOT:PSS/active layers/PDIN/Ag,conventional,PDIN,PDIN,PEDOT:PSS,PEDOT:PSS,,chloroform,chloroform,,-5.51,-2.77,,-5.65,-4.09,
53623,10.1007/s40820-025-01715-2,10.1007/s40820-025-01715-2,PM6,PYF-T-o,PM6,PYF-T-o,CC1=CC(=CC(=C1)C2=C3C=CC(=C4C5=C(C=C(S5)/C=C\6/C(=O)C7=CC(=CC(=C7)F)C(=O)/C6=C\C8=CC(=C(S8)C9=CC(=CC(=C9)C)C(C)(C)C(=O)OC)C(C)(C)C(=O)OC)SC4=C3S2)C(C)(C)C(=O)OC)C(C)(C)C(=O)OC,CCCCCCCCCCCCC(CCCCCCCCCC)Cn1c2c3sc(/C=C4\C(=O)c5c(F)cccc5C4=C(C#N)C#N)c(CCCCCCCCCCC)c3sc2c2c3nsnc3c3c4sc5c(CCCCCCCCCCC)c(/C=C6\C(=O)c7c(ccc(-c8cccs8)c7F)C6=C(C#N)C#N)sc5c4n(CC(CCCCCCCCCC)CCCCCCCCCCCC)c3c21,0.921,25.26,63.95,14.88,14.877622170000002,0.0159800403225711,14.61,14.88,,,,,ITO/PEDOT:PSS/PM6/PYF-T-o/PNDIT-F3N/Ag,conventional,PNDIT-F3N,PNDIT-F3N,PEDOT:PSS,PEDOT:PSS,,toluene,toluene,,-5.56,-3.65,,-5.715,-3.805,
53628,10.1007/s40820-025-01715-2,10.1007/s40820-025-01715-2,PM6,L8-BO,PM6,L8-BO,CC1=CC(=CC(=C1)C2=C3C=CC(=C4C5=C(C=C(S5)/C=C\6/C(=O)C7=CC(=CC(=C7)F)C(=O)/C6=C\C8=CC(=C(S8)C9=CC(=CC(=C9)C)C(C)(C)C(=O)OC)C(C)(C)C(=O)OC)SC4=C3S2)C(C)(C)C(=O)OC)C(C)(C)C(=O)OC,CCCCCCC(CCCC)CC1=C(/C=C2\C(=O)C3=CC(F)=C(F)C=C3C2=C(C#N)C#N)SC2=C1SC1C3=C(C4=C(C5=NSN=C35)C3=C(C5=C(S3)C(CC(CCCC)CCCCCC)=C(/C=C3\C(=O)C6=CC(F)=C(F)C=C6C3=C(C#N)C#N)S5)N4CC(CC)CCCC)N(CC(CC)CCCC)C21,0.888,25.82,73.96,16.95,16.957667136,0.0452338407079765,16.85,16.95,,,,,ITO/PEDOT:PSS/PM6/L8-BO/PNDIT-F3N/Ag,conventional,PNDIT-F3N,PNDIT-F3N,PEDOT:PSS,PEDOT:PSS,,toluene,toluene,,-5.56,-3.65,,-5.68,-3.9,
53630,10.1007/s40820-025-01715-2,10.1007/s40820-025-01715-2,PM6,BTP-eC9,PM6,BTP-eC9,CC1=CC(=CC(=C1)C2=C3C=CC(=C4C5=C(C=C(S5)/C=C\6/C(=O)C7=CC(=CC(=C7)F)C(=O)/C6=C\C8=CC(=C(S8)C9=CC(=CC(=C9)C)C(C)(C)C(=O)OC)C(C)(C)C(=O)OC)SC4=C3S2)C(C)(C)C(=O)OC)C(C)(C)C(=O)OC,CCCCCCCCCc1c(C=C2C(=O)c3cc(Cl)c(Cl)cc3C2=C(C#N)C#N)sc2c1sc1c3c4nsnc4c4c5sc6c(CCCCCCCCC)c(C=C7C(=O)c8cc(Cl)c(Cl)cc8C7=C(C#N)C#N)sc6c5n(CC(CCCC)CCCCCC)c4c3n(CC(CCCC)CCCCCC)c21,0.852,27.35,72.26,16.84,16.83816972,0.0108686460807605,16.82,16.84,,,,,ITO/PEDOT:PSS/PM6/BTP-eC9/PNDIT-F3N/Ag,conventional,PNDIT-F3N,PNDIT-F3N,PEDOT:PSS,PEDOT:PSS,,toluene,toluene,90.0,-5.56,-3.65,,-5.68,-3.9,
53634,10.1007/s40820-025-01905-y,10.1007/s40820-025-01905-y,D18,TT-Ph-C6,D18,TT-Ph-C6,CCCCCCC(CCCC)CC1=CSC(C2=CC3=C(S2)C2=C(C=C(C4=CC(CC(CCCC)CCCCCC)=C(C5=CC6=C(C7=CC(F)=C(CC(CC)CCCC)S7)C7=C(C=CS7)C(C7=CC(F)=C(CC(CC)CCCC)S7)=C6S5)S4)S2)C2=NSN=C32)=C1,,0.9,24.96,80.1,18.01,17.993664000000003,0.0907051637978846,17.75,18.01,,,,,ITO/2PACz/D18:TT-Ph-C6/PDINN/Ag,,PDINN,PDINN,2PACz,2PACz,100.0,,,,-5.51,-2.77,,,,
53635,10.1007/s40820-025-01905-y,10.1007/s40820-025-01905-y,D18,2BTh-2F,D18,2BTh-2F,CCCCCCC(CCCC)CC1=CSC(C2=CC3=C(S2)C2=C(C=C(C4=CC(CC(CCCC)CCCCCC)=C(C5=CC6=C(C7=CC(F)=C(CC(CC)CCCC)S7)C7=C(C=CS7)C(C7=CC(F)=C(CC(CC)CCCC)S7)=C6S5)S4)S2)C2=NSN=C32)=C1,,0.91,24.14,75.9,16.78,16.673256600000002,0.63613468414779,16.38,16.78,,,,,ITO/2PACz/D18:2BTh-2F/PDINN/Ag,conventional,PDINN,PDINN,2PACz,2PACz,,,,,-5.51,-2.77,,,,
53636,10.1007/s40820-025-01905-y,10.1007/s40820-025-01905-y,D18,TT-Ph-C6,D18,TT-Ph-C6,CCCCCCC(CCCC)CC1=CSC(C2=CC3=C(S2)C2=C(C=C(C4=CC(CC(CCCC)CCCCCC)=C(C5=CC6=C(C7=CC(F)=C(CC(CC)CCCC)S7)C7=C(C=CS7)C(C7=CC(F)=C(CC(CC)CCCC)S7)=C6S5)S4)S2)C2=NSN=C32)=C1,,0.87,25.03,69.41,15.18,15.11479101,0.4295717391304371,,,,,,,ITO/2PACz/D18:TT-Ph-C6/PDINN/Ag,conventional,PDINN,PDINN,2PACz,2PACz,200.0,,,,-5.51,-2.77,,,,
53637,10.1007/s40820-025-01905-y,10.1007/s40820-025-01905-y,D18,TT-Ph-C6,D18,TT-Ph-C6,CCCCCCC(CCCC)CC1=CSC(C2=CC3=C(S2)C2=C(C=C(C4=CC(CC(CCCC)CCCCCC)=C(C5=CC6=C(C7=CC(F)=C(CC(CC)CCCC)S7)C7=C(C=CS7)C(C7=CC(F)=C(CC(CC)CCCC)S7)=C6S5)S4)S2)C2=NSN=C32)=C1,,0.87,25.57,65.35,14.64,14.537695649999998,0.6988002049180497,,,,,,,ITO/2PACz/D18:TT-Ph-C6/PDINN/Ag,,PDINN,PDINN,2PACz,2PACz,300.0,,,,-5.51,-2.77,,,,
53638,10.1007/s40820-025-01905-y,10.1007/s40820-025-01905-y,D18,2BTh-2F,D18,2BTh-2F,CCCCCCC(CCCC)CC1=CSC(C2=CC3=C(S2)C2=C(C=C(C4=CC(CC(CCCC)CCCCCC)=C(C5=CC6=C(C7=CC(F)=C(CC(CC)CCCC)S7)C7=C(C=CS7)C(C7=CC(F)=C(CC(CC)CCCC)S7)=C6S5)S4)S2)C2=NSN=C32)=C1,,0.89,22.13,62.1,13.2,12.2310297,7.340684090909096,,,,,,,ITO/2PACz/D18:2BTh-2F/PDINN/Ag,conventional,PDINN,PDINN,2PACz,2PACz,200.0,,,,-5.51,-2.77,,,,
53639,10.1007/s40820-025-01905-y,10.1007/s40820-025-01905-y,D18,2BTh-2F,D18,2BTh-2F,CCCCCCC(CCCC)CC1=CSC(C2=CC3=C(S2)C2=C(C=C(C4=CC(CC(CCCC)CCCCCC)=C(C5=CC6=C(C7=CC(F)=C(CC(CC)CCCC)S7)C7=C(C=CS7)C(C7=CC(F)=C(CC(CC)CCCC)S7)=C6S5)S4)S2)C2=NSN=C32)=C1,,0.89,22.73,50.9,10.33,10.2969173,0.3202584704743424,,,,,,,ITO/2PACz/D18:2BTh-2F/PDINN/Ag,conventional,PDINN,PDINN,2PACz,2PACz,300.0,,,,-5.51,-2.77,,,,
53640,10.1007/s40820-025-02021-7,10.1007/s40820-025-02021-7,PM6,BTP-eC9,PM6,BTP-eC9,CC1=CC(=CC(=C1)C2=C3C=CC(=C4C5=C(C=C(S5)/C=C\6/C(=O)C7=CC(=CC(=C7)F)C(=O)/C6=C\C8=CC(=C(S8)C9=CC(=CC(=C9)C)C(C)(C)C(=O)OC)C(C)(C)C(=O)OC)SC4=C3S2)C(C)(C)C(=O)OC)C(C)(C)C(=O)OC,CCCCCCCCCc1c(C=C2C(=O)c3cc(Cl)c(Cl)cc3C2=C(C#N)C#N)sc2c1sc1c3c4nsnc4c4c5sc6c(CCCCCCCCC)c(C=C7C(=O)c8cc(Cl)c(Cl)cc8C7=C(C#N)C#N)sc6c5n(CC(CCCC)CCCCCC)c4c3n(CC(CCCC)CCCCCC)c21,0.8676,28.58,72.64,18.01,18.0118202112,0.010106669627975,17.85,18.01,1:1.2,,,,ITO/PEDOT:PSS/active layer/PNDIT-F3N/Ag,conventional,PNDIT-F3N,PNDIT-F3N,PEDOT:PSS,PEDOT:PSS,,CF,chloroform,90.0,-5.56,-3.65,,-5.68,-3.9,
53641,10.1007/s40820-025-02021-7,10.1007/s40820-025-02021-7,PM6,BTP-eC9,PM6,BTP-eC9,CC1=CC(=CC(=C1)C2=C3C=CC(=C4C5=C(C=C(S5)/C=C\6/C(=O)C7=CC(=CC(=C7)F)C(=O)/C6=C\C8=CC(=C(S8)C9=CC(=CC(=C9)C)C(C)(C)C(=O)OC)C(C)(C)C(=O)OC)SC4=C3S2)C(C)(C)C(=O)OC)C(C)(C)C(=O)OC,CCCCCCCCCc1c(C=C2C(=O)c3cc(Cl)c(Cl)cc3C2=C(C#N)C#N)sc2c1sc1c3c4nsnc4c4c5sc6c(CCCCCCCCC)c(C=C7C(=O)c8cc(Cl)c(Cl)cc8C7=C(C#N)C#N)sc6c5n(CC(CCCC)CCCCCC)c4c3n(CC(CCCC)CCCCCC)c21,0.8641,28.96,78.81,19.72,19.7216792016,0.0085152210953437,19.56,19.72,1:1.2,PDCC,PDCC,8 mg/mL,ITO/PEDOT:PSS/active layer/PNDIT-F3N/Ag,conventional,PNDIT-F3N,PNDIT-F3N,PEDOT:PSS,PEDOT:PSS,,CF,chloroform,90.0,-5.56,-3.65,,-5.68,-3.9,
53642,10.1007/s40820-025-02021-7,10.1007/s40820-025-02021-7,PM6,L8-BO,PM6,L8-BO,CC1=CC(=CC(=C1)C2=C3C=CC(=C4C5=C(C=C(S5)/C=C\6/C(=O)C7=CC(=CC(=C7)F)C(=O)/C6=C\C8=CC(=C(S8)C9=CC(=CC(=C9)C)C(C)(C)C(=O)OC)C(C)(C)C(=O)OC)SC4=C3S2)C(C)(C)C(=O)OC)C(C)(C)C(=O)OC,CCCCCCC(CCCC)CC1=C(/C=C2\C(=O)C3=CC(F)=C(F)C=C3C2=C(C#N)C#N)SC2=C1SC1C3=C(C4=C(C5=NSN=C35)C3=C(C5=C(S3)C(CC(CCCC)CCCCCC)=C(/C=C3\C(=O)C6=CC(F)=C(F)C=C6C3=C(C#N)C#N)S5)N4CC(CC)CCCC)N(CC(CC)CCCC)C21,0.9128,27.26,73.25,18.23,18.22674476,0.017856500274281,18.01,18.23,1:1.2 w/w,,,,ITO/PEDOT:PSS/active layer/PNDIT-F3N/Ag,conventional,PNDIT-F3N,PNDIT-F3N,PEDOT:PSS,PEDOT:PSS,,CF,chloroform,90.0,-5.56,-3.65,,-5.68,-3.9,
53643,10.1007/s40820-025-02021-7,10.1007/s40820-025-02021-7,PM6,L8-BO,PM6,L8-BO,CC1=CC(=CC(=C1)C2=C3C=CC(=C4C5=C(C=C(S5)/C=C\6/C(=O)C7=CC(=CC(=C7)F)C(=O)/C6=C\C8=CC(=C(S8)C9=CC(=CC(=C9)C)C(C)(C)C(=O)OC)C(C)(C)C(=O)OC)SC4=C3S2)C(C)(C)C(=O)OC)C(C)(C)C(=O)OC,CCCCCCC(CCCC)CC1=C(/C=C2\C(=O)C3=CC(F)=C(F)C=C3C2=C(C#N)C#N)SC2=C1SC1C3=C(C4=C(C5=NSN=C35)C3=C(C5=C(S3)C(CC(CCCC)CCCCCC)=C(/C=C3\C(=O)C6=CC(F)=C(F)C=C6C3=C(C#N)C#N)S5)N4CC(CC)CCCC)N(CC(CC)CCCC)C21,0.9068,27.48,82.16,20.47,20.4733386624,0.0163100263800728,20.24,20.47,1:1.2 w/w,PDCC,PDCC,8 mg mL-1,ITO/PEDOT:PSS/active layer/PNDIT-F3N/Ag,conventional,PNDIT-F3N,PNDIT-F3N,PEDOT:PSS,PEDOT:PSS,,CF,chloroform,90.0,-5.56,-3.65,,-5.68,-3.9,
53644,10.1007/s40820-025-02021-7,10.1007/s40820-025-02021-7,PM6,BTP-eC9,PM6,BTP-eC9,CC1=CC(=CC(=C1)C2=C3C=CC(=C4C5=C(C=C(S5)/C=C\6/C(=O)C7=CC(=CC(=C7)F)C(=O)/C6=C\C8=CC(=C(S8)C9=CC(=CC(=C9)C)C(C)(C)C(=O)OC)C(C)(C)C(=O)OC)SC4=C3S2)C(C)(C)C(=O)OC)C(C)(C)C(=O)OC,CCCCCCCCCc1c(C=C2C(=O)c3cc(Cl)c(Cl)cc3C2=C(C#N)C#N)sc2c1sc1c3c4nsnc4c4c5sc6c(CCCCCCCCC)c(C=C7C(=O)c8cc(Cl)c(Cl)cc8C7=C(C#N)C#N)sc6c5n(CC(CCCC)CCCCCC)c4c3n(CC(CCCC)CCCCCC)c21,0.851,27.76,72.55,17.14,17.13903788,0.0056133022170391,17.0,17.14,1:1.2,,,,ITO/PEDOT:PSS/active layer/PNDIT-F3N/Ag,conventional,PNDIT-F3N,PNDIT-F3N,PEDOT:PSS,PEDOT:PSS,,o-XY,o-xylene,90.0,-5.56,-3.65,,-5.68,-3.9,
53645,10.1007/s40820-025-02021-7,10.1007/s40820-025-02021-7,PM6,BTP-eC9,PM6,BTP-eC9,CC1=CC(=CC(=C1)C2=C3C=CC(=C4C5=C(C=C(S5)/C=C\6/C(=O)C7=CC(=CC(=C7)F)C(=O)/C6=C\C8=CC(=C(S8)C9=CC(=CC(=C9)C)C(C)(C)C(=O)OC)C(C)(C)C(=O)OC)SC4=C3S2)C(C)(C)C(=O)OC)C(C)(C)C(=O)OC,CCCCCCCCCc1c(C=C2C(=O)c3cc(Cl)c(Cl)cc3C2=C(C#N)C#N)sc2c1sc1c3c4nsnc4c4c5sc6c(CCCCCCCCC)c(C=C7C(=O)c8cc(Cl)c(Cl)cc8C7=C(C#N)C#N)sc6c5n(CC(CCCC)CCCCCC)c4c3n(CC(CCCC)CCCCCC)c21,0.8469,28.21,77.49,18.52,18.5131738701,0.0368581528077866,18.31,18.52,1:1.2,PDCC,PDCC,8 mg/mL,ITO/PEDOT:PSS/active layer/PNDIT-F3N/Ag,conventional,PNDIT-F3N,PNDIT-F3N,PEDOT:PSS,PEDOT:PSS,,o-XY,o-xylene,90.0,-5.56,-3.65,,-5.68,-3.9,
53651,10.1007/s40820-026-02083-1,10.1007/s40820-026-02083-1,PM6,BTP-eC9,PM6,BTP-eC9,COC(=O)C(C)(C)c1cc(C)cc(-c2sc3c4sc5cc(/C=C6/C(=O)c7cc(F)cc(c7)C(=O)/C6=C\c6cc(C(C)(C)C(=O)OC)c(-c7cc(C)cc(C(C)(C)C(=O)OC)c7)s6)sc5c4c(C(C)(C)C(=O)OC)ccc2-3)c1,CCCCCCCCCc1c(C=C2C(=O)c3cc(Cl)c(Cl)cc3C2=C(C#N)C#N)sc2c1sc1c3c4nsnc4c4c5sc6c(CCCCCCCCC)c(C=C7C(=O)c8cc(Cl)c(Cl)cc8C7=C(C#N)C#N)sc6c5n(CC(CCCC)CCCCCC)c4c3n(CC(CCCC)CCCCCC)c21,0.845,20.0,76.7,13.0,12.9623,0.2899999999999937,12.9,13.0,,,,,,,PDINN,PDINN,,,,,,,-5.56,-3.65,,-5.68,-3.9,
53652,10.1007/s40820-026-02083-1,10.1007/s40820-026-02083-1,PM6,BTP-eC9,PM6,BTP-eC9,COC(=O)C(C)(C)c1cc(C)cc(-c2sc3c4sc5cc(/C=C6/C(=O)c7cc(F)cc(c7)C(=O)/C6=C\c6cc(C(C)(C)C(=O)OC)c(-c7cc(C)cc(C(C)(C)C(=O)OC)c7)s6)sc5c4c(C(C)(C)C(=O)OC)ccc2-3)c1,CCCCCCCCCc1c(C=C2C(=O)c3cc(Cl)c(Cl)cc3C2=C(C#N)C#N)sc2c1sc1c3c4nsnc4c4c5sc6c(CCCCCCCCC)c(C=C7C(=O)c8cc(Cl)c(Cl)cc8C7=C(C#N)C#N)sc6c5n(CC(CCCC)CCCCCC)c4c3n(CC(CCCC)CCCCCC)c21,0.846,21.7,78.3,14.3,14.3744706,0.5207734265734245,14.3,14.3,1:1.5,DIO,,0.6 vol%,ITO/2PACz/PM6:BTP-eC9/D-PDINN/Ag,,D-PDINN,D-PDINN,2PACz,,80.0,chlorobenzene,,100.0,-5.56,-3.65,,-5.68,-3.9,
53653,10.1007/s41365-021-00893-z,10.1007/s41365-021-00893-z,PTB7-Th,PC71BM,PTB7-Th,PC71BM,CCCCC(CC)COC(=O)c1sc2csc(-c3cc4c(-c5ccc(CC(CC)CCCC)s5)c5sccc5c(-c5ccc(CC(CC)CCCC)s5)c4s3)c2c1F,COC(=O)CCCC1(c2ccccc2)C23c4c5ccc6c7cc8c9c%10c(cc%11cc%12c%13c%14c(cc%15c%16ccc-5c2c%16c2c5c%16c%17c(c(c46)c7c9c%17c4c%10c%11c%13c4c%16c%14c%152)C513)C%12)C8,0.82,15.37,43.37,5.49,5.466094579999999,0.4354357012750649,5.49,,1:1.5,DIO 0 v%,DIO,0 vol%,ITO/PEDOT:PSS/active layer/PDINO/Al,conventional,PDINO,PDINO,PEDOT:PSS,PEDOT:PSS,100.0,chlorobenzene,chlorobenzene,,-5.21,-3.6,,-5.9,-3.9,
53654,10.1007/s41365-021-00893-z,10.1007/s41365-021-00893-z,PTB7-Th,PC71BM,PTB7-Th,PC71BM,CCCCC(CC)COC(=O)c1sc2csc(-c3cc4c(-c5ccc(CC(CC)CCCC)s5)c5sccc5c(-c5ccc(CC(CC)CCCC)s5)c4s3)c2c1F,COC(=O)CCCC1(c2ccccc2)C23c4c5ccc6c7cc8c9c%10c(cc%11cc%12c%13c%14c(cc%15c%16ccc-5c2c%16c2c5c%16c%17c(c(c46)c7c9c%17c4c%10c%11c%13c4c%16c%14c%152)C513)C%12)C8,0.81,17.13,61.27,8.48,8.50139631,0.2523149764150953,8.48,,1:1.5,DIO 1 v%,DIO,1 vol%,ITO/PEDOT:PSS/active layer/PDINO/Al,conventional,PDINO,PDINO,PEDOT:PSS,PEDOT:PSS,100.0,chlorobenzene,chlorobenzene,,-5.21,-3.6,,-5.9,-3.9,
53655,10.1007/s41365-021-00893-z,10.1007/s41365-021-00893-z,PTB7-Th,PC71BM,PTB7-Th,PC71BM,CCCCC(CC)COC(=O)c1sc2csc(-c3cc4c(-c5ccc(CC(CC)CCCC)s5)c5sccc5c(-c5ccc(CC(CC)CCCC)s5)c4s3)c2c1F,COC(=O)CCCC1(c2ccccc2)C23c4c5ccc6c7cc8c9c%10c(cc%11cc%12c%13c%14c(cc%15c%16ccc-5c2c%16c2c5c%16c%17c(c(c46)c7c9c%17c4c%10c%11c%13c4c%16c%14c%152)C513)C%12)C8,0.82,17.77,63.33,9.17,9.22806762,0.6332346782987919,9.17,,1:1.5,DIO 3 v%,DIO,3 vol%,ITO/PEDOT:PSS/active layer/PDINO/Al,conventional,PDINO,PDINO,PEDOT:PSS,PEDOT:PSS,100.0,chlorobenzene,chlorobenzene,,-5.21,-3.6,,-5.9,-3.9,
53656,10.1007/s41365-021-00893-z,10.1007/s41365-021-00893-z,PTB7-Th,PC71BM,PTB7-Th,PC71BM,CCCCC(CC)COC(=O)c1sc2csc(-c3cc4c(-c5ccc(CC(CC)CCCC)s5)c5sccc5c(-c5ccc(CC(CC)CCCC)s5)c4s3)c2c1F,COC(=O)CCCC1(c2ccccc2)C23c4c5ccc6c7cc8c9c%10c(cc%11cc%12c%13c%14c(cc%15c%16ccc-5c2c%16c2c5c%16c%17c(c(c46)c7c9c%17c4c%10c%11c%13c4c%16c%14c%152)C513)C%12)C8,0.8,16.8,62.45,8.36,8.39328,0.3980861244019296,8.36,,1:1.5,DIO 8 v%,DIO,8 vol%,ITO/PEDOT:PSS/active layer/PDINO/Al,conventional,PDINO,PDINO,PEDOT:PSS,PEDOT:PSS,100.0,chlorobenzene,chlorobenzene,,-5.21,-3.6,,-5.9,-3.9,
53661,10.1007/s42341-023-00456-6,10.1007/s42341-023-00456-6,PBDB-T,ITIC-OE,PBDB-T,ITIC-OE,CCCCC(CC)Cc1ccc(-c2c3cc(-c4ccc(-c5sc(-c6cccs6)c6c5C(=O)c5c(CC(CC)CCCC)sc(CC(CC)CCCC)c5C6=O)s4)sc3c(-c3ccc(CC(CC)CCCC)s3)c3ccsc23)s1,COCCOCc1ccc(C2(c3ccc(COCCOC)cc3)c3cc4c(cc3-c3sc5cc(/C=C6\C(=O)c7ccccc7C6=C(C#N)C#N)sc5c32)C(c2ccc(COCCOC)cc2)(c2ccc(COCCOC)cc2)c2c-4sc3cc(/C=C4\C(=O)c5ccccc5C4=C(C#N)C#N)sc23)cc1,1.1252,10.99,87.67,10.84,10.8412266116,0.0113156051660509,,,,,,,FTO/ETL/PBDB-T:ITIC-OE/HTL/Au,NFA BHJ-OSC,TiO2,TiO2,CuSCN,CuSCN,100.0,,,,-5.33,-3.48,,-5.67,-4.03,
