Repository: JiYiqaq/PCE-KA-GNN

# Data directory

- `raw/Active_Database.csv` is the immutable source dataset bundled under CC BY 4.0. Do not overwrite it with processed data.
- `processed/` is created and populated by the training pipeline. Generated `.pt` and `.pth` caches are intentionally ignored by Git because they can exceed GitHub's normal single-file limit.

See `../DATA_LICENSE.md` for provenance, license and checksum information.

File: data/raw/Active_Database.csv (part 138 of 471)
id,doi,doi_norm,donor,acceptor,donor_canonical,acceptor_canonical,donor_smiles,acceptor_smiles,voc,jsc,ff,pce,pce_recomputed,pce_relative_error_percent,pce_avg,pce_best,d_a_ratio,additive,additive_canonical,additive_ratio,device_structure,device_type,etl,etl_canonical,htl,htl_canonical,active_layer_thickness,solvent,solvent_canonical,annealing_temp,homo_d,lumo_d,eg_d,homo_a,lumo_a,eg_a
53662,10.1007/s42341-023-00456-6,10.1007/s42341-023-00456-6,PBDB-T,ITIC-OE,PBDB-T,ITIC-OE,CCCCC(CC)Cc1ccc(-c2c3cc(-c4ccc(-c5sc(-c6cccs6)c6c5C(=O)c5c(CC(CC)CCCC)sc(CC(CC)CCCC)c5C6=O)s4)sc3c(-c3ccc(CC(CC)CCCC)s3)c3ccsc23)s1,COCCOCc1ccc(C2(c3ccc(COCCOC)cc3)c3cc4c(cc3-c3sc5cc(/C=C6\C(=O)c7ccccc7C6=C(C#N)C#N)sc5c32)C(c2ccc(COCCOC)cc2)(c2ccc(COCCOC)cc2)c2c-4sc3cc(/C=C4\C(=O)c5ccccc5C4=C(C#N)C#N)sc23)cc1,1.0923,9.33,86.42,8.81,8.807199607800001,0.0317865175936354,,,,,,,FTO/ETL/PBDB-T:ITIC-OE/HTL/Au,NFA BHJ-OSC,ZnO,ZnO,CuSCN,CuSCN,100.0,,,,-5.33,-3.48,,-5.67,-4.03,
53663,10.1007/s42341-023-00456-6,10.1007/s42341-023-00456-6,PBDB-T,ITIC-OE,PBDB-T,ITIC-OE,CCCCC(CC)Cc1ccc(-c2c3cc(-c4ccc(-c5sc(-c6cccs6)c6c5C(=O)c5c(CC(CC)CCCC)sc(CC(CC)CCCC)c5C6=O)s4)sc3c(-c3ccc(CC(CC)CCCC)s3)c3ccsc23)s1,COCCOCc1ccc(C2(c3ccc(COCCOC)cc3)c3cc4c(cc3-c3sc5cc(/C=C6\C(=O)c7ccccc7C6=C(C#N)C#N)sc5c32)C(c2ccc(COCCOC)cc2)(c2ccc(COCCOC)cc2)c2c-4sc3cc(/C=C4\C(=O)c5ccccc5C4=C(C#N)C#N)sc23)cc1,1.1282,11.16,87.67,11.05,11.038277210400002,0.1060885936651448,,,,,,,FTO/ETL/PBDB-T:ITIC-OE/HTL/Au,NFA BHJ-OSC,ZnOS,ZnOS,CuSCN,CuSCN,100.0,,,,-5.33,-3.48,,-5.67,-4.03,
53664,10.1007/s42341-023-00456-6,10.1007/s42341-023-00456-6,PBDB-T,ITIC-OE,PBDB-T,ITIC-OE,CCCCC(CC)Cc1ccc(-c2c3cc(-c4ccc(-c5sc(-c6cccs6)c6c5C(=O)c5c(CC(CC)CCCC)sc(CC(CC)CCCC)c5C6=O)s4)sc3c(-c3ccc(CC(CC)CCCC)s3)c3ccsc23)s1,COCCOCc1ccc(C2(c3ccc(COCCOC)cc3)c3cc4c(cc3-c3sc5cc(/C=C6\C(=O)c7ccccc7C6=C(C#N)C#N)sc5c32)C(c2ccc(COCCOC)cc2)(c2ccc(COCCOC)cc2)c2c-4sc3cc(/C=C4\C(=O)c5ccccc5C4=C(C#N)C#N)sc23)cc1,1.1284,13.71,79.68,12.33,12.326786035200003,0.0260662189780771,,,,,,,FTO/ETL/PBDB-T:ITIC-OE/HTL/Au,NFA BHJ-OSC,TiO2,TiO2,Cu2O,Cu2O,100.0,,,,-5.33,-3.48,,-5.67,-4.03,
53665,10.1007/s42341-023-00456-6,10.1007/s42341-023-00456-6,PBDB-T,ITIC-OE,PBDB-T,ITIC-OE,CCCCC(CC)Cc1ccc(-c2c3cc(-c4ccc(-c5sc(-c6cccs6)c6c5C(=O)c5c(CC(CC)CCCC)sc(CC(CC)CCCC)c5C6=O)s4)sc3c(-c3ccc(CC(CC)CCCC)s3)c3ccsc23)s1,COCCOCc1ccc(C2(c3ccc(COCCOC)cc3)c3cc4c(cc3-c3sc5cc(/C=C6\C(=O)c7ccccc7C6=C(C#N)C#N)sc5c32)C(c2ccc(COCCOC)cc2)(c2ccc(COCCOC)cc2)c2c-4sc3cc(/C=C4\C(=O)c5ccccc5C4=C(C#N)C#N)sc23)cc1,1.0968,12.15,77.38,10.32,10.311751655999998,0.0799258139535063,,,,,,,FTO/ETL/PBDB-T:ITIC-OE/HTL/Au,NFA BHJ-OSC,ZnO,ZnO,Cu2O,Cu2O,100.0,,,,-5.33,-3.48,,-5.67,-4.03,
53666,10.1007/s42341-023-00456-6,10.1007/s42341-023-00456-6,PBDB-T,ITIC-OE,PBDB-T,ITIC-OE,CCCCC(CC)Cc1ccc(-c2c3cc(-c4ccc(-c5sc(-c6cccs6)c6c5C(=O)c5c(CC(CC)CCCC)sc(CC(CC)CCCC)c5C6=O)s4)sc3c(-c3ccc(CC(CC)CCCC)s3)c3ccsc23)s1,COCCOCc1ccc(C2(c3ccc(COCCOC)cc3)c3cc4c(cc3-c3sc5cc(/C=C6\C(=O)c7ccccc7C6=C(C#N)C#N)sc5c32)C(c2ccc(COCCOC)cc2)(c2ccc(COCCOC)cc2)c2c-4sc3cc(/C=C4\C(=O)c5ccccc5C4=C(C#N)C#N)sc23)cc1,1.1313,13.86,79.81,12.52,12.5140627458,0.0474221581469721,,,,,,,FTO/ETL/PBDB-T:ITIC-OE/HTL/Au,,ZnOS,ZnOS,Cu2O,Cu2O,250.0,,,,-5.33,-3.48,,-5.67,-4.03,
53667,10.1007/s42341-023-00456-6,10.1007/s42341-023-00456-6,PBDB-T,ITIC-OE,PBDB-T,ITIC-OE,CCCCC(CC)Cc1ccc(-c2c3cc(-c4ccc(-c5sc(-c6cccs6)c6c5C(=O)c5c(CC(CC)CCCC)sc(CC(CC)CCCC)c5C6=O)s4)sc3c(-c3ccc(CC(CC)CCCC)s3)c3ccsc23)s1,COCCOCc1ccc(C2(c3ccc(COCCOC)cc3)c3cc4c(cc3-c3sc5cc(/C=C6\C(=O)c7ccccc7C6=C(C#N)C#N)sc5c32)C(c2ccc(COCCOC)cc2)(c2ccc(COCCOC)cc2)c2c-4sc3cc(/C=C4\C(=O)c5ccccc5C4=C(C#N)C#N)sc23)cc1,0.9848,13.67,79.19,10.67,10.660728850399998,0.0868898744142619,,,,,,,FTO/ETL/PBDB-T:ITIC-OE/HTL/Au,NFA BHJ-OSC,TiO2,TiO2,CuI,CuI,100.0,,,,-5.33,-3.48,,-5.67,-4.03,
53668,10.1007/s42341-023-00456-6,10.1007/s42341-023-00456-6,PBDB-T,ITIC-OE,PBDB-T,ITIC-OE,CCCCC(CC)Cc1ccc(-c2c3cc(-c4ccc(-c5sc(-c6cccs6)c6c5C(=O)c5c(CC(CC)CCCC)sc(CC(CC)CCCC)c5C6=O)s4)sc3c(-c3ccc(CC(CC)CCCC)s3)c3ccsc23)s1,COCCOCc1ccc(C2(c3ccc(COCCOC)cc3)c3cc4c(cc3-c3sc5cc(/C=C6\C(=O)c7ccccc7C6=C(C#N)C#N)sc5c32)C(c2ccc(COCCOC)cc2)(c2ccc(COCCOC)cc2)c2c-4sc3cc(/C=C4\C(=O)c5ccccc5C4=C(C#N)C#N)sc23)cc1,0.972,12.12,77.85,9.17,9.171228239999998,0.013394111232256,,,,,,,FTO/ETL/PBDB-T:ITIC-OE/HTL/Au,NFA BHJ-OSC,ZnO,ZnO,CuI,CuI,100.0,,,,-5.33,-3.48,,-5.67,-4.03,
53669,10.1007/s42341-023-00456-6,10.1007/s42341-023-00456-6,PBDB-T,ITIC-OE,PBDB-T,ITIC-OE,CCCCC(CC)Cc1ccc(-c2c3cc(-c4ccc(-c5sc(-c6cccs6)c6c5C(=O)c5c(CC(CC)CCCC)sc(CC(CC)CCCC)c5C6=O)s4)sc3c(-c3ccc(CC(CC)CCCC)s3)c3ccsc23)s1,COCCOCc1ccc(C2(c3ccc(COCCOC)cc3)c3cc4c(cc3-c3sc5cc(/C=C6\C(=O)c7ccccc7C6=C(C#N)C#N)sc5c32)C(c2ccc(COCCOC)cc2)(c2ccc(COCCOC)cc2)c2c-4sc3cc(/C=C4\C(=O)c5ccccc5C4=C(C#N)C#N)sc23)cc1,0.9854,13.75,78.98,10.7,10.70119765,0.0111929906542216,,,,,,,FTO/ETL/PBDB-T:ITIC-OE/HTL/Au,NFA BHJ-OSC,ZnOS,ZnOS,CuI,CuI,100.0,,,,-5.33,-3.48,,-5.67,-4.03,
53688,10.1007/s42823-019-00069-1,10.1007/s42823-019-00069-1,P3HT,PC71BM,P3HT,PC71BM,CCCCCCc1ccsc1,COC(=O)CCCC1(c2ccccc2)C23c4c5ccc6c7cc8c9c%10c(cc%11cc%12c%13c%14c(cc%15c%16ccc-5c2c%16c2c5c%16c%17c(c(c46)c7c9c%17c4c%10c%11c%13c4c%16c%14c%152)C513)C%12)C8,0.63,4.95,38.0,1.18,1.18503,0.4262711864406855,,,1:1,,,,ITO/PEDOT:PSS/active layer/LiF/Al,conventional,LiF,LiF,PEDOT:PSS,PEDOT:PSS,300.0,,,,-5.01,-3.12,,-5.9,-3.9,
53693,10.1007/s42823-020-00155-9,10.1007/s42823-020-00155-9,P3HT,CNT/P3HT,P3HT,CNT/P3HT,CCCCCCc1ccsc1,,0.64,4.56,39.0,1.14,1.138176,0.1600000000000042,,,1:1,,,,ITO/PEDOT:PSS/active layer/LiF/Al,conventional,LiF,LiF,PEDOT:PSS,PEDOT:PSS,,DMF:toluene (1:1),DMF:toluene (1:1),,-5.01,-3.12,,,,
53695,10.1007/s42823-020-00155-9,10.1007/s42823-020-00155-9,P3HT,CNT-graft-PDDT/P3HT,P3HT,CNT-graft-PDDT/P3HT,CCCCCCc1ccsc1,,0.63,9.69,52.0,3.17,3.174444,0.1401892744479461,,,1:1,,,,ITO/PEDOT:PSS/active layer/LiF/Al,conventional,LiF,LiF,PEDOT:PSS,PEDOT:PSS,,DMF:toluene (1:1),DMF:toluene (1:1),,-5.01,-3.12,,,,
53697,10.1007/s43630-022-00322-z,10.1007/s43630-022-00322-z,PTB7,C60-PTZ,PTB7,C60-PTZ,CCCCC(CC)COC(=O)c1sc2c(-c3cc4c(OCC(CC)CCCC)c5sccc5c(OCC(CC)CCCC)c4s3)scc2c1F,,0.7,6.97,33.0,1.8,1.6100699999999997,10.551666666666687,,,,,,,inverted,inverted,ZnO,ZnO,MoO3,MoO3,,"1,2-dichlorobenzene",o-DCB,,-5.19,-3.43,,,,
53698,10.1007/s43630-022-00322-z,10.1007/s43630-022-00322-z,PTB7,C60-PhOEt-PTZ,PTB7,C60-PhOEt-PTZ,CCCCC(CC)COC(=O)c1sc2c(-c3cc4c(OCC(CC)CCCC)c5sccc5c(OCC(CC)CCCC)c4s3)scc2c1F,,0.76,5.36,38.0,1.72,1.547968,10.001860465116277,,,,,,,inverted,inverted,ZnO,ZnO,MoO3,MoO3,,"1,2-dichlorobenzene",o-DCB,,-5.19,-3.43,,,,
53699,10.1007/s43630-022-00322-z,10.1007/s43630-022-00322-z,PTB7,C70-PhOEt-PTZ,PTB7,C70-PhOEt-PTZ,CCCCC(CC)COC(=O)c1sc2c(-c3cc4c(OCC(CC)CCCC)c5sccc5c(OCC(CC)CCCC)c4s3)scc2c1F,,0.84,6.17,37.0,2.15,1.917636,10.807627906976755,,,,,,,inverted,inverted,ZnO,ZnO,MoO3,MoO3,,"1,2-dichlorobenzene",o-DCB,,-5.19,-3.43,,,,
53700,10.1007/s43630-022-00322-z,10.1007/s43630-022-00322-z,PTB7,C70-PTZ,PTB7,C70-PTZ,CCCCC(CC)COC(=O)c1sc2c(-c3cc4c(OCC(CC)CCCC)c5sccc5c(OCC(CC)CCCC)c4s3)scc2c1F,,0.8,7.28,41.0,2.66,2.38784,10.23157894736842,,,,,,,inverted,inverted,ZnO,ZnO,MoO3,MoO3,,"1,2-dichlorobenzene",o-DCB,,-5.19,-3.43,,,,
53701,10.1007/s43939-025-00270-2,10.1007/s43939-025-00270-2,PM6,Y6,PM6,Y6,COC(=O)C(C)(C)c1cc(C)cc(-c2sc3c4sc5cc(/C=C6/C(=O)c7cc(F)cc(c7)C(=O)/C6=C\c6cc(C(C)(C)C(=O)OC)c(-c7cc(C)cc(C(C)(C)C(=O)OC)c7)s6)sc5c4c(C(C)(C)C(=O)OC)ccc2-3)c1,CCCCCCCCCCCc1c(/C=C2\C(=O)c3cc(F)c(F)cc3C2=C(C#N)C#N)sc2c1sc1c3c4nsnc4c4c5sc6c(CCCCCCCCCCC)c(/C=C7\C(=O)c8cc(F)c(F)cc8C7=C(C#N)C#N)sc6c5n(CC(CC)CCCC)c4c3n(CC(CC)CCCC)c21,0.84,25.3,70.2,14.9,14.918904,0.1268724832214707,14.6,14.9,1:1.2,1-chlorophthalene,,0.5%,,,PDINO,,PEDOT:PSS,PEDOT:PSS,,chloroform,,100.0,-5.56,-3.65,,-5.65,-4.09,
53702,10.1007/s43939-025-00270-2,10.1007/s43939-025-00270-2,PM6,Y6,PM6,Y6,COC(=O)C(C)(C)c1cc(C)cc(-c2sc3c4sc5cc(/C=C6/C(=O)c7cc(F)cc(c7)C(=O)/C6=C\c6cc(C(C)(C)C(=O)OC)c(-c7cc(C)cc(C(C)(C)C(=O)OC)c7)s6)sc5c4c(C(C)(C)C(=O)OC)ccc2-3)c1,CCCCCCCCCCCc1c(/C=C2\C(=O)c3cc(F)c(F)cc3C2=C(C#N)C#N)sc2c1sc1c3c4nsnc4c4c5sc6c(CCCCCCCCCCC)c(/C=C7\C(=O)c8cc(F)c(F)cc8C7=C(C#N)C#N)sc6c5n(CC(CC)CCCC)c4c3n(CC(CC)CCCC)c21,0.83,25.6,71.3,15.1,15.149824,0.3299602649006687,14.8,15.1,1:1.2,1-chlorophthalene,,0.5%,,,PDINO,,MoS2,MoS2,,chloroform,,100.0,-5.56,-3.65,,-5.65,-4.09,
53703,10.1007/s43939-025-00270-2,10.1007/s43939-025-00270-2,PM6,Y6,PM6,Y6,COC(=O)C(C)(C)c1cc(C)cc(-c2sc3c4sc5cc(/C=C6/C(=O)c7cc(F)cc(c7)C(=O)/C6=C\c6cc(C(C)(C)C(=O)OC)c(-c7cc(C)cc(C(C)(C)C(=O)OC)c7)s6)sc5c4c(C(C)(C)C(=O)OC)ccc2-3)c1,CCCCCCCCCCCc1c(/C=C2\C(=O)c3cc(F)c(F)cc3C2=C(C#N)C#N)sc2c1sc1c3c4nsnc4c4c5sc6c(CCCCCCCCCCC)c(/C=C7\C(=O)c8cc(F)c(F)cc8C7=C(C#N)C#N)sc6c5n(CC(CC)CCCC)c4c3n(CC(CC)CCCC)c21,0.84,25.8,71.9,15.6,15.582168,0.1143076923076827,15.2,15.6,1:1.2,1-chlorophthalene,,0.5%,,,PDINO,,WS2,WS2,,chloroform,,100.0,-5.56,-3.65,,-5.65,-4.09,
53714,10.1016/j.apsusc.2020.145645,10.1016/j.apsusc.2020.145645,CuI,Cl6 SubPc,CuI,Cl6 SubPc,,,0.81,2.91,26.0,0.63,0.6128460000000001,2.722857142857125,,,,,,,Non-structured HHJ,,,,,,,,,,,,,,,
53715,10.1016/j.apsusc.2020.145645,10.1016/j.apsusc.2020.145645,CuI,Cl6 SubPc,CuI,Cl6 SubPc,,,0.55,6.43,48.0,1.71,1.69752,0.7298245614034985,,,,,,,Structured HHJ,,BCP,,MoO3,,105.0,,,150.0,,,,,,
53716,10.1016/j.apsusc.2020.145700,10.1016/j.apsusc.2020.145700,P3HT,ICBA,P3HT,ICBA,CCCCCCc1ccsc1,c1ccc2c(c1)C1CC2C23c4c5c6c7c8c9c(c%10c%11c2c2c4c4c%12c5c5c6c6c8c8c%13c%14c%15c%16c%17c%18c%19c%20c%21c%22c%23c(c%14c%14c%24c%23c%23c%22c%22c%20c(c2c%22c%11c%23c%10c%24c9c%148)c4c%19c%12c%17c5c%16c%136)C%152C4CC(c5ccccc54)C%18%212)C713,0.833,7.8,62.3,4.0,4.0478802,1.1970049999999954,4.0,,1:1,,,,ITO/HTL/P3HT:ICBA/Ca/Al,OPV,,,PANI:PSS I(w/w = 1:0.5),PANI:PSS,,DCB,,150.0,-5.01,-3.12,,,,
53717,10.1016/j.apsusc.2020.145700,10.1016/j.apsusc.2020.145700,P3HT,ICBA,P3HT,ICBA,CCCCCCc1ccsc1,c1ccc2c(c1)C1CC2C23c4c5c6c7c8c9c(c%10c%11c2c2c4c4c%12c5c5c6c6c8c8c%13c%14c%15c%16c%17c%18c%19c%20c%21c%22c%23c(c%14c%14c%24c%23c%23c%22c%22c%20c(c2c%22c%11c%23c%10c%24c9c%148)c4c%19c%12c%17c5c%16c%136)C%152C4CC(c5ccccc54)C%18%212)C713,0.841,8.5,62.4,4.5,4.460664,0.8741333333333441,4.5,,1:1,,,,ITO/HTL/P3HT:ICBA/Ca/Al,OPV,,,PANI:PSS II(w/w = 1:1),PANI:PSS,,DCB,,150.0,-5.01,-3.12,,,,
53718,10.1016/j.apsusc.2020.145700,10.1016/j.apsusc.2020.145700,P3HT,ICBA,P3HT,ICBA,CCCCCCc1ccsc1,c1ccc2c(c1)C1CC2C23c4c5c6c7c8c9c(c%10c%11c2c2c4c4c%12c5c5c6c6c8c8c%13c%14c%15c%16c%17c%18c%19c%20c%21c%22c%23c(c%14c%14c%24c%23c%23c%22c%22c%20c(c2c%22c%11c%23c%10c%24c9c%148)c4c%19c%12c%17c5c%16c%136)C%152C4CC(c5ccccc54)C%18%212)C713,0.84,6.7,61.7,3.5,3.4724760000000003,0.7863999999999902,3.5,,1:1,,,,ITO/HTL/P3HT:ICBA/Ca/Al,OPV,,,PANI:PSS III(w/w = 1:1.5),PANI:PSS,,DCB,,150.0,-5.01,-3.12,,,,
53719,10.1016/j.apsusc.2020.145700,10.1016/j.apsusc.2020.145700,P3HT,ICBA,P3HT,ICBA,CCCCCCc1ccsc1,c1ccc2c(c1)C1CC2C23c4c5c6c7c8c9c(c%10c%11c2c2c4c4c%12c5c5c6c6c8c8c%13c%14c%15c%16c%17c%18c%19c%20c%21c%22c%23c(c%14c%14c%24c%23c%23c%22c%22c%20c(c2c%22c%11c%23c%10c%24c9c%148)c4c%19c%12c%17c5c%16c%136)C%152C4CC(c5ccccc54)C%18%212)C713,0.841,5.9,60.7,3.0,3.0118733000000004,0.3957766666666806,3.0,,1:1,,,,ITO/HTL/P3HT:ICBA/Ca/Al,OPV,,,PANI:PSS IV(w/w = 1:2),PANI:PSS,,DCB,,150.0,-5.01,-3.12,,,,
53720,10.1016/j.apsusc.2020.145700,10.1016/j.apsusc.2020.145700,P3HT,ICBA,P3HT,ICBA,CCCCCCc1ccsc1,c1ccc2c(c1)C1CC2C23c4c5c6c7c8c9c(c%10c%11c2c2c4c4c%12c5c5c6c6c8c8c%13c%14c%15c%16c%17c%18c%19c%20c%21c%22c%23c(c%14c%14c%24c%23c%23c%22c%22c%20c(c2c%22c%11c%23c%10c%24c9c%148)c4c%19c%12c%17c5c%16c%136)C%152C4CC(c5ccccc54)C%18%212)C713,0.811,5.8,59.3,2.8,2.7893534,0.3802357142857085,2.8,,1:1,,,,ITO/HTL/P3HT:ICBA/Ca/Al,OPV,,,PANI:PSS V(w/w = 1:2.5),PANI:PSS,,DCB,,150.0,-5.01,-3.12,,,,
53721,10.1016/j.apsusc.2020.145700,10.1016/j.apsusc.2020.145700,P3HT,ICBA,P3HT,ICBA,CCCCCCc1ccsc1,c1ccc2c(c1)C1CC2C23c4c5c6c7c8c9c(c%10c%11c2c2c4c4c%12c5c5c6c6c8c8c%13c%14c%15c%16c%17c%18c%19c%20c%21c%22c%23c(c%14c%14c%24c%23c%23c%22c%22c%20c(c2c%22c%11c%23c%10c%24c9c%148)c4c%19c%12c%17c5c%16c%136)C%152C4CC(c5ccccc54)C%18%212)C713,0.83,8.7,62.5,4.5,4.513125,0.2916666666666579,4.5,,1:1,,,,ITO/HTL/P3HT:ICBA/Ca/Al,OPV,,,PEDOT:PSS(w/w = 1:6),PEDOT:PSS,,DCB,,150.0,-5.01,-3.12,,,,
53722,10.1016/j.apsusc.2020.145874,10.1016/j.apsusc.2020.145874,PTB7,PCBM,PTB7,PCBM,CCCCC(CC)COC(=O)c1sc2c(-c3cc4c(OCC(CC)CCCC)c5sccc5c(OCC(CC)CCCC)c4s3)scc2c1F,CCCCC(=O)OCC1(C2=CC=CC=C2)C3=CC=CC4=CC=CC5=CC=CC6=CC=CC7=CC=CC1=C7C6=C5C4=C3,0.73,12.31,61.3,5.51,5.5086019,0.0253738656987348,5.51,,PTB7:PCBM = 1:1.5 w/w,"1,8-diiodooctane",,,,polymer solar cell,R-ZnO NRAs,ZnO,,,100.0,chlorobenzene,,,-5.19,-3.43,,-6.1,-3.7,
53723,10.1016/j.apsusc.2020.145874,10.1016/j.apsusc.2020.145874,PTB7,PCBM,PTB7,PCBM,CCCCC(CC)COC(=O)c1sc2c(-c3cc4c(OCC(CC)CCCC)c5sccc5c(OCC(CC)CCCC)c4s3)scc2c1F,CCCCC(=O)OCC1(C2=CC=CC=C2)C3=CC=CC4=CC=CC5=CC=CC6=CC=CC7=CC=CC1=C7C6=C5C4=C3,0.74,12.74,62.1,5.85,5.854539600000001,0.0776000000000186,5.85,,PTB7:PCBM = 1:1.5 w/w,"1,8-diiodooctane",,,,polymer solar cell,R-ZnO NRAs/Bi2OS2 (1%),ZnO/Bi2OS2,,,100.0,chlorobenzene,,,-5.19,-3.43,,-6.1,-3.7,
53724,10.1016/j.apsusc.2020.145874,10.1016/j.apsusc.2020.145874,PTB7,PCBM,PTB7,PCBM,CCCCC(CC)COC(=O)c1sc2c(-c3cc4c(OCC(CC)CCCC)c5sccc5c(OCC(CC)CCCC)c4s3)scc2c1F,CCCCC(=O)OCC1(C2=CC=CC=C2)C3=CC=CC4=CC=CC5=CC=CC6=CC=CC7=CC=CC1=C7C6=C5C4=C3,0.75,14.68,66.4,7.31,7.310640000000001,0.0087551299589812,7.31,,PTB7:PCBM = 1:1.5 w/w,"1,8-diiodooctane",,,,polymer solar cell,R-ZnO NRAs/Bi2OS2 (2%),ZnO/Bi2OS2,,,100.0,chlorobenzene,,,-5.19,-3.43,,-6.1,-3.7,
53725,10.1016/j.apsusc.2020.145874,10.1016/j.apsusc.2020.145874,PTB7,PCBM,PTB7,PCBM,CCCCC(CC)COC(=O)c1sc2c(-c3cc4c(OCC(CC)CCCC)c5sccc5c(OCC(CC)CCCC)c4s3)scc2c1F,CCCCC(=O)OCC1(C2=CC=CC=C2)C3=CC=CC4=CC=CC5=CC=CC6=CC=CC7=CC=CC1=C7C6=C5C4=C3,0.75,13.47,64.0,6.47,6.4656,0.0680061823802088,6.47,,PTB7:PCBM = 1:1.5 w/w,"1,8-diiodooctane",,,inverted,polymer solar cell,R-ZnO NRAs/Bi2OS2 (3%),ZnO/Bi2OS2,,,100.0,chlorobenzene,,,-5.19,-3.43,,-6.1,-3.7,
53726,10.1016/j.apsusc.2020.145874,10.1016/j.apsusc.2020.145874,PBDB-T,ITIC,PBDB-T,ITIC,CCCCC(CC)Cc1ccc(-c2c3cc(-c4ccc(-c5sc(-c6cccs6)c6c5C(=O)c5c(CC(CC)CCCC)sc(CC(CC)CCCC)c5C6=O)s4)sc3c(-c3ccc(CC(CC)CCCC)s3)c3ccsc23)s1,CCCCCCc1ccc(C2(c3ccc(CCCCCC)cc3)c3cc4c(cc3-c3sc5cc(C=C6C(=O)c7ccccc7C6=C(C#N)C#N)sc5c32)C(c2ccc(CCCCCC)cc2)(c2ccc(CCCCCC)cc2)c2c-4sc3cc(C=C4C(=O)c5ccccc5C4=C(C#N)C#N)sc23)cc1,0.86,14.99,62.3,8.03,8.031342200000001,0.0167148194271684,8.03,,PBDB-T:ITIC = 1:1 w/w,"1,8-diiodooctane",,,inverted,polymer solar cell,ZnO NRAs,ZnO,,,100.0,chlorobenzene,,,-5.33,-3.48,,-5.576,-3.916,
53727,10.1016/j.apsusc.2020.145874,10.1016/j.apsusc.2020.145874,PBDB-T,ITIC,PBDB-T,ITIC,CCCCC(CC)Cc1ccc(-c2c3cc(-c4ccc(-c5sc(-c6cccs6)c6c5C(=O)c5c(CC(CC)CCCC)sc(CC(CC)CCCC)c5C6=O)s4)sc3c(-c3ccc(CC(CC)CCCC)s3)c3ccsc23)s1,CCCCCCc1ccc(C2(c3ccc(CCCCCC)cc3)c3cc4c(cc3-c3sc5cc(C=C6C(=O)c7ccccc7C6=C(C#N)C#N)sc5c32)C(c2ccc(CCCCCC)cc2)(c2ccc(CCCCCC)cc2)c2c-4sc3cc(C=C4C(=O)c5ccccc5C4=C(C#N)C#N)sc23)cc1,0.9,16.39,67.4,9.94,9.942174,0.0218712273642041,9.94,,PBDB-T:ITIC = 1:1 w/w,"1,8-diiodooctane",,,inverted,polymer solar cell,R-ZnO NRAs/Bi2OS2 (2%),ZnO/Bi2OS2,,,100.0,chlorobenzene,,,-5.33,-3.48,,-5.576,-3.916,
53728,10.1016/j.apsusc.2020.146102,10.1016/j.apsusc.2020.146102,P3HT,PC71BM,P3HT,PC71BM,CCCCCCc1ccsc1,COC(=O)CCCC1(c2ccccc2)C23c4c5ccc6c7cc8c9c%10c(cc%11cc%12c%13c%14c(cc%15c%16ccc-5c2c%16c2c5c%16c%17c(c(c46)c7c9c%17c4c%10c%11c%13c4c%16c%14c%152)C513)C%12)C8,0.71,3.81,37.0,1.0,1.000887,0.088699999999986,,,1:1,,,,ITO/PEDOT:PSS/P3HT:PC71BM/LiF/Al,conventional,LiF,LiF,PEDOT:PSS,PEDOT:PSS,,dichlorobenzene,o-DCB,,-5.01,-3.12,,-5.9,-3.9,
53729,10.1016/j.apsusc.2020.146102,10.1016/j.apsusc.2020.146102,P3HT,PC71BM,P3HT,PC71BM,CCCCCCc1ccsc1,COC(=O)CCCC1(c2ccccc2)C23c4c5ccc6c7cc8c9c%10c(cc%11cc%12c%13c%14c(cc%15c%16ccc-5c2c%16c2c5c%16c%17c(c(c46)c7c9c%17c4c%10c%11c%13c4c%16c%14c%152)C513)C%12)C8,0.69,4.1,41.0,1.16,1.15989,0.0094827586206943,,,1:1,,,,ITO/PEDOT:PSS/P3HT:PC71BM/LiF/Al,conventional,LiF,LiF,PEDOT:PSS,PEDOT:PSS,,dichlorobenzene,o-DCB,25.0,-5.01,-3.12,,-5.9,-3.9,
53730,10.1016/j.apsusc.2020.146102,10.1016/j.apsusc.2020.146102,P3HT,PC71BM,P3HT,PC71BM,CCCCCCc1ccsc1,COC(=O)CCCC1(c2ccccc2)C23c4c5ccc6c7cc8c9c%10c(cc%11cc%12c%13c%14c(cc%15c%16ccc-5c2c%16c2c5c%16c%17c(c(c46)c7c9c%17c4c%10c%11c%13c4c%16c%14c%152)C513)C%12)C8,0.55,7.65,60.0,2.52,2.5245,0.1785714285714353,,,1:1,,,,ITO/PEDOT:PSS/P3HT:PC71BM/LiF/Al,conventional,LiF,LiF,PEDOT:PSS,PEDOT:PSS,,dichlorobenzene,o-DCB,25.0,-5.01,-3.12,,-5.9,-3.9,
53731,10.1016/j.apsusc.2020.146632,10.1016/j.apsusc.2020.146632,PTB7-Th,PC71BM,PTB7-Th,PC71BM,CCCCC(CC)COC(=O)c1sc2csc(-c3cc4c(-c5ccc(CC(CC)CCCC)s5)c5sccc5c(-c5ccc(CC(CC)CCCC)s5)c4s3)c2c1F,COC(=O)CCCC1(c2ccccc2)C23c4c5ccc6c7cc8c9c%10c(cc%11cc%12c%13c%14c(cc%15c%16ccc-5c2c%16c2c5c%16c%17c(c(c46)c7c9c%17c4c%10c%11c%13c4c%16c%14c%152)C513)C%12)C8,0.77,18.68,62.29,9.24,8.95954444,3.0352333333333337,8.99,9.24,,,,,,,PFN-Br,PFN-Br,,,,,,,-5.21,-3.6,,-5.9,-3.9,
53732,10.1016/j.apsusc.2020.146632,10.1016/j.apsusc.2020.146632,PTB7-Th,PC71BM,PTB7-Th,PC71BM,CCCCC(CC)COC(=O)c1sc2csc(-c3cc4c(-c5ccc(CC(CC)CCCC)s5)c5sccc5c(-c5ccc(CC(CC)CCCC)s5)c4s3)c2c1F,COC(=O)CCCC1(c2ccccc2)C23c4c5ccc6c7cc8c9c%10c(cc%11cc%12c%13c%14c(cc%15c%16ccc-5c2c%16c2c5c%16c%17c(c(c46)c7c9c%17c4c%10c%11c%13c4c%16c%14c%152)C513)C%12)C8,0.79,18.39,63.24,9.67,9.18757044,4.9889302998965865,9.15,9.67,,,,,,,ZnO,ZnO,,,,,,,-5.21,-3.6,,-5.9,-3.9,
53739,10.1016/j.apsusc.2020.146840,10.1016/j.apsusc.2020.146840,poly(3-hexylthiophene),indene-C60 bisadduct,poly(3-hexylthiophene),indene-C60 bisadduct,,c1ccc2c(c1)C1CC2C23c4c5c6c7c8c9c(c%10c%11c2c2c4c4c%12c5c5c6c6c8c8c%13c%14c%15c%16c%17c%18c%19c%20c%21c%22c%23c(c%14c%14c%24c%23c%23c%22c%22c%20c(c2c%22c%11c%23c%10c%24c9c%148)c4c%19c%12c%17c5c%16c%136)C%152C4CC(c5ccccc54)C%18%212)C713,0.784,7.4,57.0,3.3,3.3069120000000005,0.2094545454545665,3.3,,1:1,,,,ITO/WO3/P3HT:ICBA/Ca/Al,conventional,,,WO3,WO3,,DCB,,150.0,,,,,,
53740,10.1016/j.apsusc.2020.146840,10.1016/j.apsusc.2020.146840,poly(3-hexylthiophene),indene-C60 bisadduct,poly(3-hexylthiophene),indene-C60 bisadduct,,c1ccc2c(c1)C1CC2C23c4c5c6c7c8c9c(c%10c%11c2c2c4c4c%12c5c5c6c6c8c8c%13c%14c%15c%16c%17c%18c%19c%20c%21c%22c%23c(c%14c%14c%24c%23c%23c%22c%22c%20c(c2c%22c%11c%23c%10c%24c9c%148)c4c%19c%12c%17c5c%16c%136)C%152C4CC(c5ccccc54)C%18%212)C713,0.79,8.3,59.0,3.9,3.868630000000001,0.8043589743589603,3.9,,1:1,,,,ITO/WO3/P3HT:ICBA/Ca/Al,conventional,,,WO3,WO3,,DCB,,150.0,,,,,,
53741,10.1016/j.apsusc.2020.146840,10.1016/j.apsusc.2020.146840,poly(3-hexylthiophene),indene-C60 bisadduct,poly(3-hexylthiophene),indene-C60 bisadduct,,c1ccc2c(c1)C1CC2C23c4c5c6c7c8c9c(c%10c%11c2c2c4c4c%12c5c5c6c6c8c8c%13c%14c%15c%16c%17c%18c%19c%20c%21c%22c%23c(c%14c%14c%24c%23c%23c%22c%22c%20c(c2c%22c%11c%23c%10c%24c9c%148)c4c%19c%12c%17c5c%16c%136)C%152C4CC(c5ccccc54)C%18%212)C713,0.789,8.2,56.2,3.6,3.6360276,1.0007666666666586,3.6,,1:1,,,,ITO/WO3/P3HT:ICBA/Ca/Al,conventional,,,WO3,WO3,,DCB,,150.0,,,,,,
53742,10.1016/j.apsusc.2020.146840,10.1016/j.apsusc.2020.146840,poly(3-hexylthiophene),indene-C60 bisadduct,poly(3-hexylthiophene),indene-C60 bisadduct,,c1ccc2c(c1)C1CC2C23c4c5c6c7c8c9c(c%10c%11c2c2c4c4c%12c5c5c6c6c8c8c%13c%14c%15c%16c%17c%18c%19c%20c%21c%22c%23c(c%14c%14c%24c%23c%23c%22c%22c%20c(c2c%22c%11c%23c%10c%24c9c%148)c4c%19c%12c%17c5c%16c%136)C%152C4CC(c5ccccc54)C%18%212)C713,0.781,8.3,55.2,3.6,3.5782296,0.6047333333333293,3.6,,1:1,,,,ITO/WO3/P3HT:ICBA/Ca/Al,conventional,,,WO3,WO3,,DCB,,150.0,,,,,,
53743,10.1016/j.apsusc.2020.146840,10.1016/j.apsusc.2020.146840,poly(3-hexylthiophene),indene-C60 bisadduct,poly(3-hexylthiophene),indene-C60 bisadduct,,c1ccc2c(c1)C1CC2C23c4c5c6c7c8c9c(c%10c%11c2c2c4c4c%12c5c5c6c6c8c8c%13c%14c%15c%16c%17c%18c%19c%20c%21c%22c%23c(c%14c%14c%24c%23c%23c%22c%22c%20c(c2c%22c%11c%23c%10c%24c9c%148)c4c%19c%12c%17c5c%16c%136)C%152C4CC(c5ccccc54)C%18%212)C713,0.837,8.5,68.1,4.9,4.844974499999999,1.1229693877551234,4.9,,1:1 wt,,,,ITO/PEDOT:PSS/P3HT:ICBA/Ca/Al,conventional,Ca,,PEDOT:PSS,PEDOT:PSS,,DCB,,150.0,,,,,,
53749,10.1016/j.apsusc.2020.147164,10.1016/j.apsusc.2020.147164,P3HT,PCBM,P3HT,PCBM,CCCCCCc1ccsc1,CCCCC(=O)OCC1(C2=CC=CC=C2)C3=CC=CC4=CC=CC5=CC=CC6=CC=CC7=CC=CC1=C7C6=C5C4=C3,0.64,12.5,61.25,4.9,4.9,0.0,,,,,,,ITO/PEDOT:PSS/P3HT:PCBM/Al,conventional,,,PEDOT:PSS,PEDOT:PSS,100.0,"1,2-dichlorobenzene",o-DCB,,-5.01,-3.12,,-6.1,-3.7,
53750,10.1016/j.apsusc.2020.147164,10.1016/j.apsusc.2020.147164,P3HT,PCBM,P3HT,PCBM,CCCCCCc1ccsc1,CCCCC(=O)OCC1(C2=CC=CC=C2)C3=CC=CC4=CC=CC5=CC=CC6=CC=CC7=CC=CC1=C7C6=C5C4=C3,0.64,11.53,57.7,4.2,4.2577984,1.3761523809523868,,,,,,,ITO/PEDOT:PSS/P3HT:PCBM/Al,conventional,,,PEDOT:PSS,PEDOT:PSS,100.0,"1,2-dichlorobenzene",o-DCB,,-5.01,-3.12,,-6.1,-3.7,
53751,10.1016/j.apsusc.2020.147164,10.1016/j.apsusc.2020.147164,P3HT,PCBM,P3HT,PCBM,CCCCCCc1ccsc1,CCCCC(=O)OCC1(C2=CC=CC=C2)C3=CC=CC4=CC=CC5=CC=CC6=CC=CC7=CC=CC1=C7C6=C5C4=C3,0.64,10.63,56.1,3.8,3.816595200000001,0.4367157894737026,,,,,,,ITO/PEDOT:PSS/P3HT:PCBM/Al,conventional,,,PEDOT:PSS,PEDOT:PSS,100.0,"1,2-dichlorobenzene",o-DCB,,-5.01,-3.12,,-6.1,-3.7,
53752,10.1016/j.apsusc.2020.147164,10.1016/j.apsusc.2020.147164,P3HT,PCBM,P3HT,PCBM,CCCCCCc1ccsc1,CCCCC(=O)OCC1(C2=CC=CC=C2)C3=CC=CC4=CC=CC5=CC=CC6=CC=CC7=CC=CC1=C7C6=C5C4=C3,0.58,8.45,57.45,2.8,2.8156245,0.5580178571428547,,,,,,,ITO/PEDOT:PSS/P3HT:PCBM/Al,conventional,,,PEDOT:PSS,PEDOT:PSS,100.0,"1,2-dichlorobenzene",o-DCB,,-5.01,-3.12,,-6.1,-3.7,
53753,10.1016/j.apsusc.2020.147164,10.1016/j.apsusc.2020.147164,P3HT,PCBM,P3HT,PCBM,CCCCCCc1ccsc1,CCCCC(=O)OCC1(C2=CC=CC=C2)C3=CC=CC4=CC=CC5=CC=CC6=CC=CC7=CC=CC1=C7C6=C5C4=C3,0.52,7.54,51.3,1.9,2.0113704,5.861600000000012,,,,,,,ITO/PEDOT:PSS/P3HT:PCBM/Al,conventional,,,PEDOT:PSS,PEDOT:PSS,100.0,"1,2-dichlorobenzene",o-DCB,,-5.01,-3.12,,-6.1,-3.7,
53754,10.1016/j.apsusc.2020.147164,10.1016/j.apsusc.2020.147164,P3HT,PCBM,P3HT,PCBM,CCCCCCc1ccsc1,CCCCC(=O)OCC1(C2=CC=CC=C2)C3=CC=CC4=CC=CC5=CC=CC6=CC=CC7=CC=CC1=C7C6=C5C4=C3,0.56,8.7,55.1,2.68,2.684472,0.1668656716417839,,,,,,,ITO/PEDOT:PSS/P3HT:PCBM/Al,conventional,,,PEDOT:PSS,PEDOT:PSS,100.0,"1,2-dichlorobenzene",o-DCB,,-5.01,-3.12,,-6.1,-3.7,
53759,10.1016/j.apsusc.2020.148155,10.1016/j.apsusc.2020.148155,P3HT,PCBM,P3HT,PCBM,CCCCCCc1ccsc1,CCCCC(=O)OCC1(C2=CC=CC=C2)C3=CC=CC4=CC=CC5=CC=CC6=CC=CC7=CC=CC1=C7C6=C5C4=C3,0.561,9.62,58.38,3.15,3.1506635160000003,0.0210640000000115,2.81,3.15,1:1,,,,TFSA-GR/MoS2/P3HT:PCBM/Al,flexible organic solar cell,,,MoS2,MoS2,,chlorobenzene,,,-5.01,-3.12,,-6.1,-3.7,
53760,10.1016/j.apsusc.2020.148155,10.1016/j.apsusc.2020.148155,P3HT,PCBM,P3HT,PCBM,CCCCCCc1ccsc1,CCCCC(=O)OCC1(C2=CC=CC=C2)C3=CC=CC4=CC=CC5=CC=CC6=CC=CC7=CC=CC1=C7C6=C5C4=C3,0.584,10.01,60.94,3.56,3.562454896,0.0689577528089805,3.19,3.56,1:1,,,,TFSA-GR/MoS2/P3HT:PCBM/Al,flexible organic solar cell,,,MoS2,MoS2,,chlorobenzene,,,-5.01,-3.12,,-6.1,-3.7,
53761,10.1016/j.apsusc.2020.148155,10.1016/j.apsusc.2020.148155,P3HT,PCBM,P3HT,PCBM,CCCCCCc1ccsc1,CCCCC(=O)OCC1(C2=CC=CC=C2)C3=CC=CC4=CC=CC5=CC=CC6=CC=CC7=CC=CC1=C7C6=C5C4=C3,0.59,8.73,57.12,2.94,2.9420798399999994,0.0707428571428401,2.61,2.94,1:1,,,,TFSA-GR/MoS2/P3HT:PCBM/Al,flexible organic solar cell,,,MoS2,MoS2,,chlorobenzene,,,-5.01,-3.12,,-6.1,-3.7,
53762,10.1016/j.apsusc.2020.148155,10.1016/j.apsusc.2020.148155,P3HT,PCBM,P3HT,PCBM,CCCCCCc1ccsc1,CCCCC(=O)OCC1(C2=CC=CC=C2)C3=CC=CC4=CC=CC5=CC=CC6=CC=CC7=CC=CC1=C7C6=C5C4=C3,0.592,7.77,54.27,2.5,2.496333168,0.1466732799999981,2.2,2.5,1:1,,,,TFSA-GR/MoS2/P3HT:PCBM/Al,flexible organic solar cell,,,MoS2,MoS2,,chlorobenzene,,,-5.01,-3.12,,-6.1,-3.7,
53764,10.1016/j.apsusc.2020.148155,10.1016/j.apsusc.2020.148155,P3HT,PCBM,P3HT,PCBM,CCCCCCc1ccsc1,CCCCC(=O)OCC1(C2=CC=CC=C2)C3=CC=CC4=CC=CC5=CC=CC6=CC=CC7=CC=CC1=C7C6=C5C4=C3,0.588,10.88,66.08,4.23,4.227428352,0.0607954609929073,,,1:1,GQDs,GQDs,0.02 wt%,TFSA-GR/MoS2/P3HT:PCBM/Al,flexible organic solar cell,,,MoS2,MoS2,,chlorobenzene,chlorobenzene,120.0,-5.01,-3.12,,-6.1,-3.7,
53770,10.1016/j.apsusc.2020.148863,10.1016/j.apsusc.2020.148863,PCDTBT,PCBM,PCDTBT,PCBM,CCCCCCCCC(CCCCCCCC)n1c2ccccc2c2ccc(-c3ccc(-c4ccc(-c5cccs5)c5nsnc45)s3)cc21,CCCCC(=O)OCC1(C2=CC=CC=C2)C3=CC=CC4=CC=CC5=CC=CC6=CC=CC7=CC=CC1=C7C6=C5C4=C3,0.88,8.85,57.4,4.47,4.470312,0.006979865771814,,,2:3,,,0 wt%,ITO/PEDOT:PSS/active layer/LiF/Al,conventional,LiF,LiF,PEDOT:PSS,PEDOT:PSS,90.0,chlorobenzene,chlorobenzene,150.0,-5.5,-3.6,,-6.1,-3.7,
53771,10.1016/j.apsusc.2020.148863,10.1016/j.apsusc.2020.148863,PCDTBT,PCBM,PCDTBT,PCBM,CCCCCCCCC(CCCCCCCC)n1c2ccccc2c2ccc(-c3ccc(-c4ccc(-c5cccs5)c5nsnc45)s3)cc21,CCCCC(=O)OCC1(C2=CC=CC=C2)C3=CC=CC4=CC=CC5=CC=CC6=CC=CC7=CC=CC1=C7C6=C5C4=C3,0.859,11.78,51.3,5.19,5.191057259999999,0.0203710982658714,,,2:3,MoS2,MoS2,2 wt%,ITO/PEDOT:PSS/active layer/LiF/Al,conventional,LiF,LiF,PEDOT:PSS,PEDOT:PSS,90.0,chlorobenzene,chlorobenzene,150.0,-5.5,-3.6,,-6.1,-3.7,
53772,10.1016/j.apsusc.2020.148863,10.1016/j.apsusc.2020.148863,PCDTBT,PCBM,PCDTBT,PCBM,CCCCCCCCC(CCCCCCCC)n1c2ccccc2c2ccc(-c3ccc(-c4ccc(-c5cccs5)c5nsnc45)s3)cc21,CCCCC(=O)OCC1(C2=CC=CC=C2)C3=CC=CC4=CC=CC5=CC=CC6=CC=CC7=CC=CC1=C7C6=C5C4=C3,0.877,10.32,51.6,4.67,4.67013024,0.0027888650963562,,,2:3,MoO3,MoO3,2 wt%,ITO/PEDOT:PSS/active layer/LiF/Al,conventional,LiF,LiF,PEDOT:PSS,PEDOT:PSS,90.0,chlorobenzene,chlorobenzene,150.0,-5.5,-3.6,,-6.1,-3.7,
53773,10.1016/j.apsusc.2020.148863,10.1016/j.apsusc.2020.148863,PCDTBT,PCBM,PCDTBT,PCBM,CCCCCCCCC(CCCCCCCC)n1c2ccccc2c2ccc(-c3ccc(-c4ccc(-c5cccs5)c5nsnc45)s3)cc21,CCCCC(=O)OCC1(C2=CC=CC=C2)C3=CC=CC4=CC=CC5=CC=CC6=CC=CC7=CC=CC1=C7C6=C5C4=C3,0.895,11.96,57.8,6.18,6.1870276,0.1137152103559982,,,2:3,MoO3-MoS2,MoO3-MoS2,2 wt%,ITO/PEDOT:PSS/active layer/LiF/Al,conventional,LiF,LiF,PEDOT:PSS,PEDOT:PSS,90.0,chlorobenzene,chlorobenzene,150.0,-5.5,-3.6,,-6.1,-3.7,
53774,10.1016/j.apsusc.2020.148863,10.1016/j.apsusc.2020.148863,PCDTBT,PCBM,PCDTBT,PCBM,CCCCCCCCC(CCCCCCCC)n1c2ccccc2c2ccc(-c3ccc(-c4ccc(-c5cccs5)c5nsnc45)s3)cc21,CCCCC(=O)OCC1(C2=CC=CC=C2)C3=CC=CC4=CC=CC5=CC=CC6=CC=CC7=CC=CC1=C7C6=C5C4=C3,0.87,10.96,57.4,5.47,5.473204800000001,0.0585886654479261,,,2:3,MoO3-MoS2,,1 wt%,glass/ITO/HTL/active-layer/LiF/Al,,LiF,,PEDOT:PSS,,90.0,chlorobenzene,,150.0,-5.5,-3.6,,-6.1,-3.7,
53776,10.1016/j.apsusc.2020.148863,10.1016/j.apsusc.2020.148863,PCDTBT,PCBM,PCDTBT,PCBM,CCCCCCCCC(CCCCCCCC)n1c2ccccc2c2ccc(-c3ccc(-c4ccc(-c5cccs5)c5nsnc45)s3)cc21,CCCCC(=O)OCC1(C2=CC=CC=C2)C3=CC=CC4=CC=CC5=CC=CC6=CC=CC7=CC=CC1=C7C6=C5C4=C3,0.891,9.95,55.1,4.88,4.88486295,0.0996506147540922,,,2:3,MoO3-MoS2 nanoparticles,,3 wt%,glass/ITO/HTL/active-layer/LiF/Al,bulk heterojunction organic solar cell,LiF,,PEDOT:PSS,,90.0,chlorobenzene,,150.0,-5.5,-3.6,,-6.1,-3.7,
53777,10.1016/j.apsusc.2021.150852,10.1016/j.apsusc.2021.150852,P3HT,ICBA,P3HT,ICBA,CCCCCCc1ccsc1,c1ccc2c(c1)C1CC2C23c4c5c6c7c8c9c(c%10c%11c2c2c4c4c%12c5c5c6c6c8c8c%13c%14c%15c%16c%17c%18c%19c%20c%21c%22c%23c(c%14c%14c%24c%23c%23c%22c%22c%20c(c2c%22c%11c%23c%10c%24c9c%148)c4c%19c%12c%17c5c%16c%136)C%152C4CC(c5ccccc54)C%18%212)C713,0.831,7.12,49.1,2.9,2.90510952,0.1761903448275854,2.9,,1:1,,,,CPI/PVA/composite electrode/P3HT:ICBA/Ca/Al,flexible OPV,Ca,Ca,,,,chlorobenzene,chlorobenzene,150.0,-5.01,-3.12,,,,
53778,10.1016/j.apsusc.2021.150852,10.1016/j.apsusc.2021.150852,P3HT,ICBA,P3HT,ICBA,CCCCCCc1ccsc1,c1ccc2c(c1)C1CC2C23c4c5c6c7c8c9c(c%10c%11c2c2c4c4c%12c5c5c6c6c8c8c%13c%14c%15c%16c%17c%18c%19c%20c%21c%22c%23c(c%14c%14c%24c%23c%23c%22c%22c%20c(c2c%22c%11c%23c%10c%24c9c%148)c4c%19c%12c%17c5c%16c%136)C%152C4CC(c5ccccc54)C%18%212)C713,0.781,6.21,37.9,1.83,1.83815379,0.4455622950819639,1.83,,1:1,,,0.0 mg/ml,CPI/PVA/composite electrode/P3HT:ICBA/Ca/Al,flexible organic photovoltaic,Ca,Ca,,,,chlorobenzene,chlorobenzene,150.0,-5.01,-3.12,,,,
53779,10.1016/j.apsusc.2021.150852,10.1016/j.apsusc.2021.150852,P3HT,ICBA,P3HT,ICBA,CCCCCCc1ccsc1,c1ccc2c(c1)C1CC2C23c4c5c6c7c8c9c(c%10c%11c2c2c4c4c%12c5c5c6c6c8c8c%13c%14c%15c%16c%17c%18c%19c%20c%21c%22c%23c(c%14c%14c%24c%23c%23c%22c%22c%20c(c2c%22c%11c%23c%10c%24c9c%148)c4c%19c%12c%17c5c%16c%136)C%152C4CC(c5ccccc54)C%18%212)C713,0.788,6.59,38.9,2.02,2.02004588,0.0022712871286935,2.02,,1:1,CuNWs,,1.0 mg/ml,CPI/PVA/composite electrode/P3HT:ICBA/Ca/Al,flexible organic photovoltaic,Ca,Ca,,,,chlorobenzene,chlorobenzene,150.0,-5.01,-3.12,,,,
53780,10.1016/j.apsusc.2021.150852,10.1016/j.apsusc.2021.150852,P3HT,ICBA,P3HT,ICBA,CCCCCCc1ccsc1,c1ccc2c(c1)C1CC2C23c4c5c6c7c8c9c(c%10c%11c2c2c4c4c%12c5c5c6c6c8c8c%13c%14c%15c%16c%17c%18c%19c%20c%21c%22c%23c(c%14c%14c%24c%23c%23c%22c%22c%20c(c2c%22c%11c%23c%10c%24c9c%148)c4c%19c%12c%17c5c%16c%136)C%152C4CC(c5ccccc54)C%18%212)C713,0.783,6.94,40.1,2.17,2.17904202,0.4166829493087703,2.17,,1:1,CuNWs,,2.0 mg/ml,CPI/PVA/composite electrode/P3HT:ICBA/Ca/Al,flexible organic photovoltaic,Ca,Ca,,,,chlorobenzene,chlorobenzene,150.0,-5.01,-3.12,,,,
53781,10.1016/j.apsusc.2021.150852,10.1016/j.apsusc.2021.150852,P3HT,ICBA,P3HT,ICBA,CCCCCCc1ccsc1,c1ccc2c(c1)C1CC2C23c4c5c6c7c8c9c(c%10c%11c2c2c4c4c%12c5c5c6c6c8c8c%13c%14c%15c%16c%17c%18c%19c%20c%21c%22c%23c(c%14c%14c%24c%23c%23c%22c%22c%20c(c2c%22c%11c%23c%10c%24c9c%148)c4c%19c%12c%17c5c%16c%136)C%152C4CC(c5ccccc54)C%18%212)C713,0.785,5.92,38.6,1.79,1.7938192000000002,0.2133631284916275,1.79,,1:1,CuNWs,,3.5 mg/ml,CPI/PVA/composite electrode/P3HT:ICBA/Ca/Al,flexible organic photovoltaic,Ca,Ca,,,,chlorobenzene,chlorobenzene,150.0,-5.01,-3.12,,,,
53797,10.1016/j.apsusc.2021.151120,10.1016/j.apsusc.2021.151120,PBDB-TF,IT-4F,PM6,IT-4F,COC(=O)C(C)(C)c1cc(C)cc(-c2sc3c4sc5cc(/C=C6/C(=O)c7cc(F)cc(c7)C(=O)/C6=C\c6cc(C(C)(C)C(=O)OC)c(-c7cc(C)cc(C(C)(C)C(=O)OC)c7)s6)sc5c4c(C(C)(C)C(=O)OC)ccc2-3)c1,CCCCCCc1ccc(C2(c3ccc(CCCCCC)cc3)c3cc4c(cc3-c3sc5cc(/C=C6\C(=O)c7cc(F)c(F)cc7C6=C(C#N)C#N)sc5c32)C(c2ccc(CCCCCC)cc2)(c2ccc(CCCCCC)cc2)c2c-4sc3cc(/C=C4\C(=O)c5cc(F)c(F)cc5C4=C(C#N)C#N)sc23)cc1,0.91,17.9,62.8,10.18,10.229492,0.4861689587426226,10.09,10.18,1:1,,,,ITO/PEDOT:PSS/active layer/PFN-Br/Al,conventional,PFN-Br,PFN-Br,PEDOT:PSS,PEDOT:PSS,,chlorobenzene,chlorobenzene,100.0,-5.49,-3.64,,-5.66,-4.14,
53798,10.1016/j.apsusc.2021.151120,10.1016/j.apsusc.2021.151120,PBDB-TF,IT-4F,PM6,IT-4F,COC(=O)C(C)(C)c1cc(C)cc(-c2sc3c4sc5cc(/C=C6/C(=O)c7cc(F)cc(c7)C(=O)/C6=C\c6cc(C(C)(C)C(=O)OC)c(-c7cc(C)cc(C(C)(C)C(=O)OC)c7)s6)sc5c4c(C(C)(C)C(=O)OC)ccc2-3)c1,CCCCCCc1ccc(C2(c3ccc(CCCCCC)cc3)c3cc4c(cc3-c3sc5cc(/C=C6\C(=O)c7cc(F)c(F)cc7C6=C(C#N)C#N)sc5c32)C(c2ccc(CCCCCC)cc2)(c2ccc(CCCCCC)cc2)c2c-4sc3cc(/C=C4\C(=O)c5cc(F)c(F)cc5C4=C(C#N)C#N)sc23)cc1,0.86,20.19,68.94,11.94,11.970327960000002,0.2540030150754005,11.91,11.94,1:1,DIO,DIO,,ITO/PEDOT:PSS/active layer/PFN-Br/Al,conventional,PFN-Br,PFN-Br,PEDOT:PSS,PEDOT:PSS,,chlorobenzene,chlorobenzene,100.0,-5.49,-3.64,,-5.66,-4.14,
53799,10.1016/j.apsusc.2022.153042,10.1016/j.apsusc.2022.153042,PM6,Y7,PM6,Y7,COC(=O)C(C)(C)c1cc(C)cc(-c2sc3c4sc5cc(/C=C6/C(=O)c7cc(F)cc(c7)C(=O)/C6=C\c6cc(C(C)(C)C(=O)OC)c(-c7cc(C)cc(C(C)(C)C(=O)OC)c7)s6)sc5c4c(C(C)(C)C(=O)OC)ccc2-3)c1,CCCCCCCCCCCc1c(/C=C2\C(=O)c3cc(Cl)c(Cl)cc3C2=C(C#N)C#N)sc2c1sc1c3c4nsnc4c4c5sc6c(CCCCCCCCCCC)c(/C=C7\C(=O)c8cc(Cl)c(Cl)cc8C7=C(C#N)C#N)sc6c5n(CC(CC)CCCC)c4c3n(CC(CC)CCCC)c21,0.847,25.45,72.2,15.6,15.5635403,0.2337160256410255,,,1:1,chloronaphthalene,,0.5 vol%,glass/ITO/DM/PM6:Y7/PFN-Br/Ag,,PFN-Br,,DM,DM,100.0,chlorobenzene,,100.0,-5.56,-3.65,,-5.72,-4.16,
53800,10.1016/j.apsusc.2022.153042,10.1016/j.apsusc.2022.153042,PM6,Y7,PM6,Y7,COC(=O)C(C)(C)c1cc(C)cc(-c2sc3c4sc5cc(/C=C6/C(=O)c7cc(F)cc(c7)C(=O)/C6=C\c6cc(C(C)(C)C(=O)OC)c(-c7cc(C)cc(C(C)(C)C(=O)OC)c7)s6)sc5c4c(C(C)(C)C(=O)OC)ccc2-3)c1,CCCCCCCCCCCc1c(/C=C2\C(=O)c3cc(Cl)c(Cl)cc3C2=C(C#N)C#N)sc2c1sc1c3c4nsnc4c4c5sc6c(CCCCCCCCCCC)c(/C=C7\C(=O)c8cc(Cl)c(Cl)cc8C7=C(C#N)C#N)sc6c5n(CC(CC)CCCC)c4c3n(CC(CC)CCCC)c21,0.681,24.53,65.5,10.9,10.94172915,0.382836238532111,,,1:1,chloronaphthalene,,0.5 vol%,ITO/MoS2 NS/PM6:Y7/PFN-Br/Ag,,PFN-Br,,MoS2 NS,MoS2,100.0,chlorobenzene,,100.0,-5.56,-3.65,,-5.72,-4.16,
53801,10.1016/j.apsusc.2022.153042,10.1016/j.apsusc.2022.153042,PM6,Y7,PM6,Y7,COC(=O)C(C)(C)c1cc(C)cc(-c2sc3c4sc5cc(/C=C6/C(=O)c7cc(F)cc(c7)C(=O)/C6=C\c6cc(C(C)(C)C(=O)OC)c(-c7cc(C)cc(C(C)(C)C(=O)OC)c7)s6)sc5c4c(C(C)(C)C(=O)OC)ccc2-3)c1,CCCCCCCCCCCc1c(/C=C2\C(=O)c3cc(Cl)c(Cl)cc3C2=C(C#N)C#N)sc2c1sc1c3c4nsnc4c4c5sc6c(CCCCCCCCCCC)c(/C=C7\C(=O)c8cc(Cl)c(Cl)cc8C7=C(C#N)C#N)sc6c5n(CC(CC)CCCC)c4c3n(CC(CC)CCCC)c21,0.844,24.57,71.6,14.9,14.84774928,0.3506759731543741,,,1:1,chloronaphthalene,,0.5 vol%,glass/ITO/DA-P/PM6:Y7/PFN-Br/Ag,,PFN-Br,,DA-P,DA-P,100.0,chlorobenzene,,100.0,-5.56,-3.65,,-5.72,-4.16,
53802,10.1016/j.apsusc.2022.153042,10.1016/j.apsusc.2022.153042,PM6,L8-BO,PM6,L8-BO,COC(=O)C(C)(C)c1cc(C)cc(-c2sc3c4sc5cc(/C=C6/C(=O)c7cc(F)cc(c7)C(=O)/C6=C\c6cc(C(C)(C)C(=O)OC)c(-c7cc(C)cc(C(C)(C)C(=O)OC)c7)s6)sc5c4c(C(C)(C)C(=O)OC)ccc2-3)c1,CCCCCCC(CCCC)Cc1c(/C=C2\C(=O)c3cc(F)c(F)cc3C2=C(C#N)C#N)sc2c1SC1c3c(c4c(c5nsnc35)c3sc5c(CC(CCCC)CCCCCC)c(/C=C6\C(=O)c7cc(F)c(F)cc7C6=C(C#N)C#N)sc5c3n4CC(CC)CCCC)N(CC(CC)CCCC)C21,0.864,26.58,76.3,17.5,17.522386559999998,0.1279231999999857,,,1:1.2,"1,8-diiodooctane",,0.25 vol%,ITO/DM/PM6:L8-BO/PNDIT-F3N/Ag,,PNDIT-F3N,,DM,DM,110.0,chloroform,,100.0,-5.56,-3.65,,-5.68,-3.9,
53803,10.1016/j.apsusc.2022.153042,10.1016/j.apsusc.2022.153042,PM6,L8-BO,PM6,L8-BO,COC(=O)C(C)(C)c1cc(C)cc(-c2sc3c4sc5cc(/C=C6/C(=O)c7cc(F)cc(c7)C(=O)/C6=C\c6cc(C(C)(C)C(=O)OC)c(-c7cc(C)cc(C(C)(C)C(=O)OC)c7)s6)sc5c4c(C(C)(C)C(=O)OC)ccc2-3)c1,CCCCCCC(CCCC)Cc1c(/C=C2\C(=O)c3cc(F)c(F)cc3C2=C(C#N)C#N)sc2c1SC1c3c(c4c(c5nsnc35)c3sc5c(CC(CCCC)CCCCCC)c(/C=C6\C(=O)c7cc(F)c(F)cc7C6=C(C#N)C#N)sc5c3n4CC(CC)CCCC)N(CC(CC)CCCC)C21,0.571,25.82,66.4,9.8,9.78949808,0.1071624489795855,,,1:1.2,"1,8-diiodooctane",,0.25 vol%,ITO/MoS2 NS/PM6:L8-BO/PNDIT-F3N/Ag,,PNDIT-F3N,,MoS2 NS,MoS2,110.0,chloroform,,100.0,-5.56,-3.65,,-5.68,-3.9,
53804,10.1016/j.apsusc.2022.153042,10.1016/j.apsusc.2022.153042,PM6,L8-BO,PM6,L8-BO,COC(=O)C(C)(C)c1cc(C)cc(-c2sc3c4sc5cc(/C=C6/C(=O)c7cc(F)cc(c7)C(=O)/C6=C\c6cc(C(C)(C)C(=O)OC)c(-c7cc(C)cc(C(C)(C)C(=O)OC)c7)s6)sc5c4c(C(C)(C)C(=O)OC)ccc2-3)c1,CCCCCCC(CCCC)Cc1c(/C=C2\C(=O)c3cc(F)c(F)cc3C2=C(C#N)C#N)sc2c1SC1c3c(c4c(c5nsnc35)c3sc5c(CC(CCCC)CCCCCC)c(/C=C6\C(=O)c7cc(F)c(F)cc7C6=C(C#N)C#N)sc5c3n4CC(CC)CCCC)N(CC(CC)CCCC)C21,0.858,26.08,74.0,16.6,16.558713599999997,0.2487132530120732,,,1:1.2,"1,8-diiodooctane",,0.25 vol%,ITO/DA-P/PM6:L8-BO/PNDIT-F3N/Ag,,PNDIT-F3N,,DA-P,DA-P,110.0,chloroform,,100.0,-5.56,-3.65,,-5.68,-3.9,
53805,10.1016/j.apsusc.2022.155526,10.1016/j.apsusc.2022.155526,PM6,Y6,PM6,Y6,COC(=O)C(C)(C)c1cc(C)cc(-c2sc3c4sc5cc(/C=C6/C(=O)c7cc(F)cc(c7)C(=O)/C6=C\c6cc(C(C)(C)C(=O)OC)c(-c7cc(C)cc(C(C)(C)C(=O)OC)c7)s6)sc5c4c(C(C)(C)C(=O)OC)ccc2-3)c1,CCCCCCCCCCCc1c(/C=C2\C(=O)c3cc(F)c(F)cc3C2=C(C#N)C#N)sc2c1sc1c3c4nsnc4c4c5sc6c(CCCCCCCCCCC)c(/C=C7\C(=O)c8cc(F)c(F)cc8C7=C(C#N)C#N)sc6c5n(CC(CC)CCCC)c4c3n(CC(CC)CCCC)c21,0.85,27.3,67.69,15.7,15.7074645,0.0475445859872568,,,,,,,In2O3:MoOX/PM6:Y6/PDINO/Ag,,PDINO,PDINO,,,139.0,chloroform,,90.0,-5.56,-3.65,,-5.65,-4.09,
53806,10.1016/j.apsusc.2022.155526,10.1016/j.apsusc.2022.155526,PM6,Y6,PM6,Y6,COC(=O)C(C)(C)c1cc(C)cc(-c2sc3c4sc5cc(/C=C6/C(=O)c7cc(F)cc(c7)C(=O)/C6=C\c6cc(C(C)(C)C(=O)OC)c(-c7cc(C)cc(C(C)(C)C(=O)OC)c7)s6)sc5c4c(C(C)(C)C(=O)OC)ccc2-3)c1,CCCCCCCCCCCc1c(/C=C2\C(=O)c3cc(F)c(F)cc3C2=C(C#N)C#N)sc2c1sc1c3c4nsnc4c4c5sc6c(CCCCCCCCCCC)c(/C=C7\C(=O)c8cc(F)c(F)cc8C7=C(C#N)C#N)sc6c5n(CC(CC)CCCC)c4c3n(CC(CC)CCCC)c21,0.846,27.8,64.0,15.0,15.052032,0.3468799999999916,,,,,,,ITO/PEDOT:PSS/PM6:Y6/PDINO/Ag,conventional,PDINO,PDINO,PEDOT:PSS,PEDOT:PSS,,chloroform,,90.0,-5.56,-3.65,,-5.65,-4.09,
53815,10.1016/j.apsusc.2022.155669,10.1016/j.apsusc.2022.155669,PTB7-Th,IEICO-4F,PTB7-Th,IEICO-4F,CCCCC(CC)COC(=O)c1sc2csc(-c3cc4c(-c5ccc(CC(CC)CCCC)s5)c5sccc5c(-c5ccc(CC(CC)CCCC)s5)c4s3)c2c1F,CCCCCCc1ccc(C2(c3ccc(CCCCCC)cc3)c3cc4c(cc3-c3sc(-c5sc(/C=C6\C(=O)c7cc(F)c(F)cc7C6=C(C#N)C#N)cc5OCC(CC)CCCC)cc32)C(c2ccc(CCCCCC)cc2)(c2ccc(CCCCCC)cc2)c2cc(-c3scc(/C=C5/C(=O)c6cc(F)c(F)cc6C5=C(C#N)C#N)c3OCC(CC)CCCC)sc2-4)cc1,0.71,22.7,52.6,8.6,8.477541999999998,1.4239302325581598,7.9,8.6,1:1.5,,,0.5 vol%,Glass/ITO/ZnO/PTB7-Th:IEICO-4F/MoO3/Ag,inverted,ZnO,ZnO,MoO3,MoO3,100.0,,,100.0,-5.21,-3.6,,-5.44,-4.19,
53816,10.1016/j.apsusc.2022.155669,10.1016/j.apsusc.2022.155669,PTB7-Th,IEICO-4F,PTB7-Th,IEICO-4F,CCCCC(CC)COC(=O)c1sc2csc(-c3cc4c(-c5ccc(CC(CC)CCCC)s5)c5sccc5c(-c5ccc(CC(CC)CCCC)s5)c4s3)c2c1F,CCCCCCc1ccc(C2(c3ccc(CCCCCC)cc3)c3cc4c(cc3-c3sc(-c5sc(/C=C6\C(=O)c7cc(F)c(F)cc7C6=C(C#N)C#N)cc5OCC(CC)CCCC)cc32)C(c2ccc(CCCCCC)cc2)(c2ccc(CCCCCC)cc2)c2cc(-c3scc(/C=C5/C(=O)c6cc(F)c(F)cc6C5=C(C#N)C#N)c3OCC(CC)CCCC)sc2-4)cc1,0.71,25.0,61.8,11.1,10.9695,1.1756756756756723,10.3,11.1,1:1.5,,,0.5 vol%,Glass/ITO/ZnT1/PTB7-Th:IEICO-4F/MoO3/Ag,inverted,ZnT1,ZnT1,MoO3,MoO3,100.0,,,100.0,-5.21,-3.6,,-5.44,-4.19,
53817,10.1016/j.apsusc.2022.155669,10.1016/j.apsusc.2022.155669,PTB7-Th,IEICO-4F,PTB7-Th,IEICO-4F,CCCCC(CC)COC(=O)c1sc2csc(-c3cc4c(-c5ccc(CC(CC)CCCC)s5)c5sccc5c(-c5ccc(CC(CC)CCCC)s5)c4s3)c2c1F,CCCCCCc1ccc(C2(c3ccc(CCCCCC)cc3)c3cc4c(cc3-c3sc(-c5sc(/C=C6\C(=O)c7cc(F)c(F)cc7C6=C(C#N)C#N)cc5OCC(CC)CCCC)cc32)C(c2ccc(CCCCCC)cc2)(c2ccc(CCCCCC)cc2)c2cc(-c3scc(/C=C5/C(=O)c6cc(F)c(F)cc6C5=C(C#N)C#N)c3OCC(CC)CCCC)sc2-4)cc1,0.7,23.8,57.5,9.5,9.5795,0.8368421052631709,9.1,9.5,1:1.5,1-chloronaphthalene,,0.5 vol%,Glass/ITO/ZnT2/PTB7-Th:IEICO-4F/MoO3/Ag,inverted,ZnT2,ZnT2,MoO3,MoO3,100.0,chlorobenzene,,100.0,-5.21,-3.6,,-5.44,-4.19,
53818,10.1016/j.apsusc.2022.155669,10.1016/j.apsusc.2022.155669,PTB7-Th,IEICO-4F,PTB7-Th,IEICO-4F,CCCCC(CC)COC(=O)c1sc2csc(-c3cc4c(-c5ccc(CC(CC)CCCC)s5)c5sccc5c(-c5ccc(CC(CC)CCCC)s5)c4s3)c2c1F,CCCCCCc1ccc(C2(c3ccc(CCCCCC)cc3)c3cc4c(cc3-c3sc(-c5sc(/C=C6\C(=O)c7cc(F)c(F)cc7C6=C(C#N)C#N)cc5OCC(CC)CCCC)cc32)C(c2ccc(CCCCCC)cc2)(c2ccc(CCCCCC)cc2)c2cc(-c3scc(/C=C5/C(=O)c6cc(F)c(F)cc6C5=C(C#N)C#N)c3OCC(CC)CCCC)sc2-4)cc1,0.71,22.9,57.4,9.4,9.332665999999998,0.7163191489361963,9.1,9.4,1:1.5,,,0.5 vol%,Glass/ITO/ZnT3/PTB7-Th:IEICO-4F/MoO3/Ag,inverted,ZnT3,ZnT3,MoO3,MoO3,100.0,,,100.0,-5.21,-3.6,,-5.44,-4.19,
53822,10.1016/j.apsusc.2023.157140,10.1016/j.apsusc.2023.157140,PM6,ThTh-C6,PM6,ThTh-C6,COC(=O)C(C)(C)c1cc(C)cc(-c2sc3c4sc5cc(/C=C6/C(=O)c7cc(F)cc(c7)C(=O)/C6=C\c6cc(C(C)(C)C(=O)OC)c(-c7cc(C)cc(C(C)(C)C(=O)OC)c7)s6)sc5c4c(C(C)(C)C(=O)OC)ccc2-3)c1,,0.841,25.6,71.4,15.4,15.372134400000002,0.180945454545444,15.4,15.4,,,,,inverted,inverted,ZnO,ZnO,MoOx,MoO3,,chloroform,chloroform,,-5.56,-3.65,,,,
53824,10.1016/j.apsusc.2023.157140,10.1016/j.apsusc.2023.157140,PM6,ThTh-C9,PM6,ThTh-C9,COC(=O)C(C)(C)c1cc(C)cc(-c2sc3c4sc5cc(/C=C6/C(=O)c7cc(F)cc(c7)C(=O)/C6=C\c6cc(C(C)(C)C(=O)OC)c(-c7cc(C)cc(C(C)(C)C(=O)OC)c7)s6)sc5c4c(C(C)(C)C(=O)OC)ccc2-3)c1,,0.855,24.5,72.8,15.3,15.249779999999998,0.3282352941176669,15.3,15.3,,,,,inverted,inverted,ZnO,ZnO,MoOx,MoO3,,chloroform,chloroform,,-5.56,-3.65,,,,
53826,10.1016/j.apsusc.2023.157140,10.1016/j.apsusc.2023.157140,PM6,ThSe-C6,PM6,ThSe-C6,COC(=O)C(C)(C)c1cc(C)cc(-c2sc3c4sc5cc(/C=C6/C(=O)c7cc(F)cc(c7)C(=O)/C6=C\c6cc(C(C)(C)C(=O)OC)c(-c7cc(C)cc(C(C)(C)C(=O)OC)c7)s6)sc5c4c(C(C)(C)C(=O)OC)ccc2-3)c1,,0.825,26.5,70.5,15.4,15.4130625,0.0848214285714183,15.4,15.4,,,,,inverted,inverted,ZnO,ZnO,MoOx,MoO3,,chloroform,chloroform,,-5.56,-3.65,,,,
53828,10.1016/j.apsusc.2023.157140,10.1016/j.apsusc.2023.157140,PM6,ThSe-C9,PM6,ThSe-C9,COC(=O)C(C)(C)c1cc(C)cc(-c2sc3c4sc5cc(/C=C6/C(=O)c7cc(F)cc(c7)C(=O)/C6=C\c6cc(C(C)(C)C(=O)OC)c(-c7cc(C)cc(C(C)(C)C(=O)OC)c7)s6)sc5c4c(C(C)(C)C(=O)OC)ccc2-3)c1,,0.839,25.9,70.4,15.3,15.297990399999998,0.0131346405228935,15.3,15.3,,,,,inverted,inverted,ZnO,ZnO,MoOx,MoO3,,chloroform,chloroform,,-5.56,-3.65,,,,
53835,10.1016/j.apsusc.2024.159930,10.1016/j.apsusc.2024.159930,PM6,ITIC-4F,PM6,ITIC-4F,COC(=O)C(C)(C)c1cc(C)cc(-c2sc3c4sc5cc(/C=C6/C(=O)c7cc(F)cc(c7)C(=O)/C6=C\c6cc(C(C)(C)C(=O)OC)c(-c7cc(C)cc(C(C)(C)C(=O)OC)c7)s6)sc5c4c(C(C)(C)C(=O)OC)ccc2-3)c1,CCCCCCc1ccc(C2(c3ccc(CCCCCC)cc3)c3cc4c(cc3-c3sc5cc(/C=C6/C(=O)c7cc(F)c(F)cc7C6=C(C#N)C#N)sc5c32)C(c2ccc(CCCCCC)cc2)(c2ccc(CCCCCC)cc2)c2c-4sc3cc(/C=C4/C(=O)c5cc(F)c(F)cc5C4=C(C#N)C#N)sc23)cc1,0.8,18.79,69.5,10.45,10.44724,0.0264114832535915,10.45,,1:1,DIO,,0.5 vol%,inverted,inverted,Pristine ZnO,ZnO,MoO3,,,anhydrous CB,,120.0,-5.56,-3.65,,-5.82,-4.24,
