Repository: JiYiqaq/PCE-KA-GNN

# Data directory

- `raw/Active_Database.csv` is the immutable source dataset bundled under CC BY 4.0. Do not overwrite it with processed data.
- `processed/` is created and populated by the training pipeline. Generated `.pt` and `.pth` caches are intentionally ignored by Git because they can exceed GitHub's normal single-file limit.

See `../DATA_LICENSE.md` for provenance, license and checksum information.

File: data/raw/Active_Database.csv (part 139 of 471)
id,doi,doi_norm,donor,acceptor,donor_canonical,acceptor_canonical,donor_smiles,acceptor_smiles,voc,jsc,ff,pce,pce_recomputed,pce_relative_error_percent,pce_avg,pce_best,d_a_ratio,additive,additive_canonical,additive_ratio,device_structure,device_type,etl,etl_canonical,htl,htl_canonical,active_layer_thickness,solvent,solvent_canonical,annealing_temp,homo_d,lumo_d,eg_d,homo_a,lumo_a,eg_a
53836,10.1016/j.apsusc.2024.159930,10.1016/j.apsusc.2024.159930,PM6,ITIC-4F,PM6,ITIC-4F,COC(=O)C(C)(C)c1cc(C)cc(-c2sc3c4sc5cc(/C=C6/C(=O)c7cc(F)cc(c7)C(=O)/C6=C\c6cc(C(C)(C)C(=O)OC)c(-c7cc(C)cc(C(C)(C)C(=O)OC)c7)s6)sc5c4c(C(C)(C)C(=O)OC)ccc2-3)c1,CCCCCCc1ccc(C2(c3ccc(CCCCCC)cc3)c3cc4c(cc3-c3sc5cc(/C=C6/C(=O)c7cc(F)c(F)cc7C6=C(C#N)C#N)sc5c32)C(c2ccc(CCCCCC)cc2)(c2ccc(CCCCCC)cc2)c2c-4sc3cc(/C=C4/C(=O)c5cc(F)c(F)cc5C4=C(C#N)C#N)sc23)cc1,0.8,18.87,69.6,10.45,10.506816,0.5436937799043188,10.45,,1:1,DIO,,0.5 vol%,inverted,inverted,0.5,,MoO3,,,anhydrous CB,,120.0,-5.56,-3.65,,-5.82,-4.24,
53837,10.1016/j.apsusc.2024.159930,10.1016/j.apsusc.2024.159930,PM6,ITIC-4F,PM6,ITIC-4F,COC(=O)C(C)(C)c1cc(C)cc(-c2sc3c4sc5cc(/C=C6/C(=O)c7cc(F)cc(c7)C(=O)/C6=C\c6cc(C(C)(C)C(=O)OC)c(-c7cc(C)cc(C(C)(C)C(=O)OC)c7)s6)sc5c4c(C(C)(C)C(=O)OC)ccc2-3)c1,CCCCCCc1ccc(C2(c3ccc(CCCCCC)cc3)c3cc4c(cc3-c3sc5cc(/C=C6/C(=O)c7cc(F)c(F)cc7C6=C(C#N)C#N)sc5c32)C(c2ccc(CCCCCC)cc2)(c2ccc(CCCCCC)cc2)c2c-4sc3cc(/C=C4/C(=O)c5cc(F)c(F)cc5C4=C(C#N)C#N)sc23)cc1,0.8,19.77,69.44,10.96,10.9826304,0.2064817518248068,10.96,,1:1,DIO,,0.5 vol%,inverted,inverted,1.0,,MoO3,,,anhydrous CB,,120.0,-5.56,-3.65,,-5.82,-4.24,
53838,10.1016/j.apsusc.2024.159930,10.1016/j.apsusc.2024.159930,PM6,ITIC-4F,PM6,ITIC-4F,COC(=O)C(C)(C)c1cc(C)cc(-c2sc3c4sc5cc(/C=C6/C(=O)c7cc(F)cc(c7)C(=O)/C6=C\c6cc(C(C)(C)C(=O)OC)c(-c7cc(C)cc(C(C)(C)C(=O)OC)c7)s6)sc5c4c(C(C)(C)C(=O)OC)ccc2-3)c1,CCCCCCc1ccc(C2(c3ccc(CCCCCC)cc3)c3cc4c(cc3-c3sc5cc(/C=C6/C(=O)c7cc(F)c(F)cc7C6=C(C#N)C#N)sc5c32)C(c2ccc(CCCCCC)cc2)(c2ccc(CCCCCC)cc2)c2c-4sc3cc(/C=C4/C(=O)c5cc(F)c(F)cc5C4=C(C#N)C#N)sc23)cc1,0.8,18.5,70.71,10.49,10.46508,0.2375595805529059,10.49,,1:1,DIO,,0.5 vol%,inverted,inverted,1.5,,MoO3,,,anhydrous CB,,120.0,-5.56,-3.65,,-5.82,-4.24,
53839,10.1016/j.apsusc.2024.159930,10.1016/j.apsusc.2024.159930,PM6,ITIC-4F,PM6,ITIC-4F,COC(=O)C(C)(C)c1cc(C)cc(-c2sc3c4sc5cc(/C=C6/C(=O)c7cc(F)cc(c7)C(=O)/C6=C\c6cc(C(C)(C)C(=O)OC)c(-c7cc(C)cc(C(C)(C)C(=O)OC)c7)s6)sc5c4c(C(C)(C)C(=O)OC)ccc2-3)c1,CCCCCCc1ccc(C2(c3ccc(CCCCCC)cc3)c3cc4c(cc3-c3sc5cc(/C=C6/C(=O)c7cc(F)c(F)cc7C6=C(C#N)C#N)sc5c32)C(c2ccc(CCCCCC)cc2)(c2ccc(CCCCCC)cc2)c2c-4sc3cc(/C=C4/C(=O)c5cc(F)c(F)cc5C4=C(C#N)C#N)sc23)cc1,0.8,18.46,68.85,10.16,10.167768,0.0764566929133901,10.16,,1:1,DIO,,0.5 vol%,inverted,inverted,2.0,,MoO3,,,anhydrous CB,,120.0,-5.56,-3.65,,-5.82,-4.24,
53840,10.1016/j.apsusc.2024.159930,10.1016/j.apsusc.2024.159930,PM6,ITIC-4F,PM6,ITIC-4F,COC(=O)C(C)(C)c1cc(C)cc(-c2sc3c4sc5cc(/C=C6/C(=O)c7cc(F)cc(c7)C(=O)/C6=C\c6cc(C(C)(C)C(=O)OC)c(-c7cc(C)cc(C(C)(C)C(=O)OC)c7)s6)sc5c4c(C(C)(C)C(=O)OC)ccc2-3)c1,CCCCCCc1ccc(C2(c3ccc(CCCCCC)cc3)c3cc4c(cc3-c3sc5cc(/C=C6/C(=O)c7cc(F)c(F)cc7C6=C(C#N)C#N)sc5c32)C(c2ccc(CCCCCC)cc2)(c2ccc(CCCCCC)cc2)c2c-4sc3cc(/C=C4/C(=O)c5cc(F)c(F)cc5C4=C(C#N)C#N)sc23)cc1,0.79,18.43,70.64,10.46,10.28497208,1.6733070745698044,10.46,,1:1,DIO,,0.5 vol%,inverted,inverted,2.5,,MoO3,,,anhydrous CB,,120.0,-5.56,-3.65,,-5.82,-4.24,
53841,10.1016/j.apsusc.2024.159930,10.1016/j.apsusc.2024.159930,PM6,ITIC-4F,PM6,ITIC-4F,COC(=O)C(C)(C)c1cc(C)cc(-c2sc3c4sc5cc(/C=C6/C(=O)c7cc(F)cc(c7)C(=O)/C6=C\c6cc(C(C)(C)C(=O)OC)c(-c7cc(C)cc(C(C)(C)C(=O)OC)c7)s6)sc5c4c(C(C)(C)C(=O)OC)ccc2-3)c1,CCCCCCc1ccc(C2(c3ccc(CCCCCC)cc3)c3cc4c(cc3-c3sc5cc(/C=C6/C(=O)c7cc(F)c(F)cc7C6=C(C#N)C#N)sc5c32)C(c2ccc(CCCCCC)cc2)(c2ccc(CCCCCC)cc2)c2c-4sc3cc(/C=C4/C(=O)c5cc(F)c(F)cc5C4=C(C#N)C#N)sc23)cc1,0.79,18.34,69.88,10.13,10.12463368,0.0529745310957752,10.13,,1:1,DIO,,0.5 vol%,inverted,inverted,3.0,,MoO3,,,chlorobenzene,,120.0,-5.56,-3.65,,-5.82,-4.24,
53851,10.1016/j.apsusc.2025.165613,10.1016/j.apsusc.2025.165613,PCDTBT,PCBM,PCDTBT,PCBM,CCCCCCCCC(CCCCCCCC)N1C2=CC=CC=C2C2=CC=C(C3=CC=C(C4=CC=C(C5=CC=CS5)C5=NSN=C45)S3)C=C21,CCCCC(=O)OCC1(C2=CC=CC=C2)C3=CC=CC4=CC=CC5=CC=CC6=CC=CC7=CC=CC1=C7C6=C5C4=C3,0.796,4.2,53.9,1.87,1.8019848000000005,3.6371764705882255,1.87,,4:1:0.5 (PC70BM:PCDTBT:ZnSe NCs),,,,ITO/PEDOT:PSS/active layer/Al,conventional,,,PEDOT:PSS,PEDOT:PSS,,chlorobenzene,chlorobenzene,,-5.5,-3.6,,-6.1,-3.7,
53853,10.1016/j.apsusc.2025.165613,10.1016/j.apsusc.2025.165613,PCDTBT,PCBM,PCDTBT,PCBM,CCCCCCCCC(CCCCCCCC)N1C2=CC=CC=C2C2=CC=C(C3=CC=C(C4=CC=C(C5=CC=CS5)C5=NSN=C45)S3)C=C21,CCCCC(=O)OCC1(C2=CC=CC=C2)C3=CC=CC4=CC=CC5=CC=CC6=CC=CC7=CC=CC1=C7C6=C5C4=C3,0.585,4.9,37.8,1.08,1.083537,0.3274999999999908,1.08,,4:1:0.5 (PC70BM:PCDTBT:ZnSe NCs),"ZnSe/1,8-dAN","ZnSe/1,8-dAN",,ITO/PEDOT:PSS/active layer/Al,conventional,,,PEDOT:PSS,PEDOT:PSS,,chlorobenzene,chlorobenzene,,-5.5,-3.6,,-6.1,-3.7,
53854,10.1016/j.apsusc.2025.165613,10.1016/j.apsusc.2025.165613,PCDTBT,PCBM,PCDTBT,PCBM,CCCCCCCCC(CCCCCCCC)N1C2=CC=CC=C2C2=CC=C(C3=CC=C(C4=CC=C(C5=CC=CS5)C5=NSN=C45)S3)C=C21,CCCCC(=O)OCC1(C2=CC=CC=C2)C3=CC=CC4=CC=CC5=CC=CC6=CC=CC7=CC=CC1=C7C6=C5C4=C3,0.728,5.7,53.3,2.25,2.2117368,1.7005866666666591,2.25,,4:1:0.5 (PC70BM:PCDTBT:ZnSe NCs),ZnSe/o-PdA,ZnSe/o-PdA,,ITO/PEDOT:PSS/active layer/Al,conventional,,,PEDOT:PSS,PEDOT:PSS,,chlorobenzene,chlorobenzene,,-5.5,-3.6,,-6.1,-3.7,
53855,10.1016/j.apsusc.2025.165613,10.1016/j.apsusc.2025.165613,PCDTBT,PCBM,PCDTBT,PCBM,CCCCCCCCC(CCCCCCCC)N1C2=CC=CC=C2C2=CC=C(C3=CC=C(C4=CC=C(C5=CC=CS5)C5=NSN=C45)S3)C=C21,CCCCC(=O)OCC1(C2=CC=CC=C2)C3=CC=CC4=CC=CC5=CC=CC6=CC=CC7=CC=CC1=C7C6=C5C4=C3,0.643,5.0,39.5,1.27,1.269925,0.0059055118110273,1.27,,4:1:0.5 (PC70BM:PCDTBT:ZnSe NCs),ZnSe/dodSH,ZnSe/dodSH,,ITO/PEDOT:PSS/active layer/Al,conventional,,,PEDOT:PSS,PEDOT:PSS,,chlorobenzene,chlorobenzene,,-5.5,-3.6,,-6.1,-3.7,
53861,10.1016/j.cap.2019.10.024,10.1016/j.cap.2019.10.024,PTB7-Th,PC71BM,PTB7-Th,PC71BM,CCCCC(CC)COC(=O)c1sc2csc(-c3cc4c(-c5ccc(CC(CC)CCCC)s5)c5sccc5c(-c5ccc(CC(CC)CCCC)s5)c4s3)c2c1F,COC(=O)CCCC1(c2ccccc2)C23c4c5ccc6c7cc8c9c%10c(cc%11cc%12c%13c%14c(cc%15c%16ccc-5c2c%16c2c5c%16c%17c(c(c46)c7c9c%17c4c%10c%11c%13c4c%16c%14c%152)C513)C%12)C8,0.724,15.66,70.8,8.04,8.02719072,0.1593194029850626,8.04,,,,,,,,ZnO,ZnO,,,,,,,-5.21,-3.6,,-5.9,-3.9,
53862,10.1016/j.cap.2019.10.024,10.1016/j.cap.2019.10.024,PTB7-Th,PC71BM,PTB7-Th,PC71BM,CCCCC(CC)COC(=O)c1sc2csc(-c3cc4c(-c5ccc(CC(CC)CCCC)s5)c5sccc5c(-c5ccc(CC(CC)CCCC)s5)c4s3)c2c1F,COC(=O)CCCC1(c2ccccc2)C23c4c5ccc6c7cc8c9c%10c(cc%11cc%12c%13c%14c(cc%15c%16ccc-5c2c%16c2c5c%16c%17c(c(c46)c7c9c%17c4c%10c%11c%13c4c%16c%14c%152)C513)C%12)C8,0.724,15.94,71.6,8.27,8.263040959999998,0.0841480048367798,8.27,,,,,,,,AZO 1%,AZO,,,,,,,-5.21,-3.6,,-5.9,-3.9,
53863,10.1016/j.cap.2019.10.024,10.1016/j.cap.2019.10.024,PTB7-Th,PC71BM,PTB7-Th,PC71BM,CCCCC(CC)COC(=O)c1sc2csc(-c3cc4c(-c5ccc(CC(CC)CCCC)s5)c5sccc5c(-c5ccc(CC(CC)CCCC)s5)c4s3)c2c1F,COC(=O)CCCC1(c2ccccc2)C23c4c5ccc6c7cc8c9c%10c(cc%11cc%12c%13c%14c(cc%15c%16ccc-5c2c%16c2c5c%16c%17c(c(c46)c7c9c%17c4c%10c%11c%13c4c%16c%14c%152)C513)C%12)C8,0.726,16.06,71.3,8.34,8.313266279999999,0.3205482014388617,8.34,,,,,,,,AZO 3%,AZO,,,,,,,-5.21,-3.6,,-5.9,-3.9,
53864,10.1016/j.cap.2019.10.024,10.1016/j.cap.2019.10.024,PTB7-Th,PC71BM,PTB7-Th,PC71BM,CCCCC(CC)COC(=O)c1sc2csc(-c3cc4c(-c5ccc(CC(CC)CCCC)s5)c5sccc5c(-c5ccc(CC(CC)CCCC)s5)c4s3)c2c1F,COC(=O)CCCC1(c2ccccc2)C23c4c5ccc6c7cc8c9c%10c(cc%11cc%12c%13c%14c(cc%15c%16ccc-5c2c%16c2c5c%16c%17c(c(c46)c7c9c%17c4c%10c%11c%13c4c%16c%14c%152)C513)C%12)C8,0.725,16.61,72.4,8.68,8.718589000000001,0.4445737327189143,8.68,,,,,,,,AZO 5%,AZO,,,,,,,-5.21,-3.6,,-5.9,-3.9,
53865,10.1016/j.cap.2019.10.024,10.1016/j.cap.2019.10.024,PTB7-Th,PC71BM,PTB7-Th,PC71BM,CCCCC(CC)COC(=O)c1sc2csc(-c3cc4c(-c5ccc(CC(CC)CCCC)s5)c5sccc5c(-c5ccc(CC(CC)CCCC)s5)c4s3)c2c1F,COC(=O)CCCC1(c2ccccc2)C23c4c5ccc6c7cc8c9c%10c(cc%11cc%12c%13c%14c(cc%15c%16ccc-5c2c%16c2c5c%16c%17c(c(c46)c7c9c%17c4c%10c%11c%13c4c%16c%14c%152)C513)C%12)C8,0.725,17.04,72.6,8.98,8.969003999999998,0.1224498886414501,8.98,,,,,,,,AZO 7%,AZO,,,,,,,-5.21,-3.6,,-5.9,-3.9,
53866,10.1016/j.cap.2019.10.024,10.1016/j.cap.2019.10.024,PTB7-Th,PC71BM,PTB7-Th,PC71BM,CCCCC(CC)COC(=O)c1sc2csc(-c3cc4c(-c5ccc(CC(CC)CCCC)s5)c5sccc5c(-c5ccc(CC(CC)CCCC)s5)c4s3)c2c1F,COC(=O)CCCC1(c2ccccc2)C23c4c5ccc6c7cc8c9c%10c(cc%11cc%12c%13c%14c(cc%15c%16ccc-5c2c%16c2c5c%16c%17c(c(c46)c7c9c%17c4c%10c%11c%13c4c%16c%14c%152)C513)C%12)C8,0.725,14.15,69.0,7.08,7.0785375,0.0206567796610252,7.08,,1:1.5,"1,8-diiodooctane",,3%,inverted,,ZO 10%,ZO,MoO3,,,chlorobenzene,,150.0,-5.21,-3.6,,-5.9,-3.9,
53867,10.1016/j.cap.2019.11.013,10.1016/j.cap.2019.11.013,P3HT,PCBM,P3HT,PCBM,CCCCCCc1ccsc1,CCCCC(=O)OCC1(C2=CC=CC=C2)C3=CC=CC4=CC=CC5=CC=CC6=CC=CC7=CC=CC1=C7C6=C5C4=C3,0.38,3.39,40.5,0.52,0.521721,0.3309615384615332,,,1:1,,,,inverted,inverted,TBABr,TBABr,PEDOT:PSS (ESD),PEDOT:PSS,,chlorobenzene,chlorobenzene,150.0,-5.01,-3.12,,-6.1,-3.7,
53868,10.1016/j.cap.2019.11.013,10.1016/j.cap.2019.11.013,P3HT,PCBM,P3HT,PCBM,CCCCCCc1ccsc1,CCCCC(=O)OCC1(C2=CC=CC=C2)C3=CC=CC4=CC=CC5=CC=CC6=CC=CC7=CC=CC1=C7C6=C5C4=C3,0.41,4.69,43.4,0.83,0.8345386,0.5468192771084409,,,1:1,,,,inverted,inverted,TBABr,TBABr,PEDOT:PSS (ESD),PEDOT:PSS,,chlorobenzene,chlorobenzene,150.0,-5.01,-3.12,,-6.1,-3.7,
53873,10.1016/j.cap.2020.01.016,10.1016/j.cap.2020.01.016,P3HT,PCBM,P3HT,PCBM,CCCCCCc1ccsc1,CCCCC(=O)OCC1(C2=CC=CC=C2)C3=CC=CC4=CC=CC5=CC=CC6=CC=CC7=CC=CC1=C7C6=C5C4=C3,0.734,,63.0,2.02,,,,,,,,,,,,,,,,,,,-5.01,-3.12,,-6.1,-3.7,
53875,10.1016/j.cap.2020.01.016,10.1016/j.cap.2020.01.016,PCDTBT,PCBM,PCDTBT,PCBM,CCCCCCCCC(CCCCCCCC)n1c2ccccc2c2ccc(-c3ccc(-c4ccc(-c5cccs5)c5nsnc45)s3)cc21,CCCCC(=O)OCC1(C2=CC=CC=C2)C3=CC=CC4=CC=CC5=CC=CC6=CC=CC7=CC=CC1=C7C6=C5C4=C3,0.844,,66.0,3.11,,,,,,,,,,,,,,,,,,,-5.5,-3.6,,-6.1,-3.7,
53877,10.1016/j.cap.2020.03.011,10.1016/j.cap.2020.03.011,PffBT4T-2OD,PC71BM,PffBT4T-2OD,PC71BM,CCCCCCCCCCC(CCCCCCCC)Cc1csc(-c2c(F)c(F)c(-c3cc(CC(CCCCCCCC)CCCCCCCCCC)c(-c4ccc(-c5cccs5)s4)s3)c3nsnc23)c1,COC(=O)CCCC1(c2ccccc2)C23c4c5ccc6c7cc8c9c%10c(cc%11cc%12c%13c%14c(cc%15c%16ccc-5c2c%16c2c5c%16c%17c(c(c46)c7c9c%17c4c%10c%11c%13c4c%16c%14c%152)C513)C%12)C8,0.6,11.74,62.0,4.37,4.367279999999999,0.0622425629290833,,,1:1.2,,,,BHJ,,,,,,100.0,chlorobenzene,,,-5.32,-3.7,,-5.9,-3.9,
53878,10.1016/j.cap.2020.03.011,10.1016/j.cap.2020.03.011,PffBT4T-2OD,PC71BM,PffBT4T-2OD,PC71BM,CCCCCCCCCCC(CCCCCCCC)Cc1csc(-c2c(F)c(F)c(-c3cc(CC(CCCCCCCC)CCCCCCCCCC)c(-c4ccc(-c5cccs5)s4)s3)c3nsnc23)c1,COC(=O)CCCC1(c2ccccc2)C23c4c5ccc6c7cc8c9c%10c(cc%11cc%12c%13c%14c(cc%15c%16ccc-5c2c%16c2c5c%16c%17c(c(c46)c7c9c%17c4c%10c%11c%13c4c%16c%14c%152)C513)C%12)C8,0.6,14.84,63.0,5.64,5.60952,0.5404255319148908,,,1:1.2,DIO,DIO,3 vol%,BHJ,,,,,,100.0,chlorobenzene with DIO,,,-5.32,-3.7,,-5.9,-3.9,
53879,10.1016/j.cap.2020.03.011,10.1016/j.cap.2020.03.011,PffBT4T-2OD,PC71BM,PffBT4T-2OD,PC71BM,CCCCCCCCCCC(CCCCCCCC)Cc1csc(-c2c(F)c(F)c(-c3cc(CC(CCCCCCCC)CCCCCCCCCC)c(-c4ccc(-c5cccs5)s4)s3)c3nsnc23)c1,COC(=O)CCCC1(c2ccccc2)C23c4c5ccc6c7cc8c9c%10c(cc%11cc%12c%13c%14c(cc%15c%16ccc-5c2c%16c2c5c%16c%17c(c(c46)c7c9c%17c4c%10c%11c%13c4c%16c%14c%152)C513)C%12)C8,0.65,13.77,64.0,5.68,5.72832,0.8507042253521191,,,,,,,Bilayer,,,,,,100.0,chlorobenzene,,,-5.32,-3.7,,-5.9,-3.9,
53880,10.1016/j.cap.2020.03.011,10.1016/j.cap.2020.03.011,PffBT4T-2OD,PC71BM,PffBT4T-2OD,PC71BM,CCCCCCCCCCC(CCCCCCCC)Cc1csc(-c2c(F)c(F)c(-c3cc(CC(CCCCCCCC)CCCCCCCCCC)c(-c4ccc(-c5cccs5)s4)s3)c3nsnc23)c1,COC(=O)CCCC1(c2ccccc2)C23c4c5ccc6c7cc8c9c%10c(cc%11cc%12c%13c%14c(cc%15c%16ccc-5c2c%16c2c5c%16c%17c(c(c46)c7c9c%17c4c%10c%11c%13c4c%16c%14c%152)C513)C%12)C8,0.71,14.33,69.0,7.04,7.020266999999999,0.2802982954545643,,,1:1.2,DIO,DIO,3 vol%,BHJ,,TiOx,TiOx,,,100.0,chlorobenzene with DIO,,150.0,-5.32,-3.7,,-5.9,-3.9,
53881,10.1016/j.cap.2020.03.011,10.1016/j.cap.2020.03.011,PffBT4T-2OD,PC71BM,PffBT4T-2OD,PC71BM,CCCCCCCCCCC(CCCCCCCC)Cc1csc(-c2c(F)c(F)c(-c3cc(CC(CCCCCCCC)CCCCCCCCCC)c(-c4ccc(-c5cccs5)s4)s3)c3nsnc23)c1,COC(=O)CCCC1(c2ccccc2)C23c4c5ccc6c7cc8c9c%10c(cc%11cc%12c%13c%14c(cc%15c%16ccc-5c2c%16c2c5c%16c%17c(c(c46)c7c9c%17c4c%10c%11c%13c4c%16c%14c%152)C513)C%12)C8,0.73,16.89,62.0,7.64,7.644414,0.0577748691099552,,,,,,,Bilayer,,TiOx,TiOx,,,100.0,chlorobenzene,,150.0,-5.32,-3.7,,-5.9,-3.9,
53882,10.1016/j.cap.2020.10.019,10.1016/j.cap.2020.10.019,PTB7-Th,PC71BM,PTB7-Th,PC71BM,CCCCC(CC)COC(=O)c1sc2csc(-c3cc4c(-c5ccc(CC(CC)CCCC)s5)c5sccc5c(-c5ccc(CC(CC)CCCC)s5)c4s3)c2c1F,COC(=O)CCCC1(c2ccccc2)C23c4c5ccc6c7cc8c9c%10c(cc%11cc%12c%13c%14c(cc%15c%16ccc-5c2c%16c2c5c%16c%17c(c(c46)c7c9c%17c4c%10c%11c%13c4c%16c%14c%152)C513)C%12)C8,0.783,16.824,64.9,8.549,8.549401608000002,0.0046977190314942,8.405,8.549,1:1.5,DIO,,3,ITO/pristine PEI/PTB7-Th:PC71BM/MoO3/Ag,,,,MoO3,PEI,,chlorobenzene,,100.0,-5.21,-3.6,,-5.9,-3.9,
53883,10.1016/j.cap.2020.10.019,10.1016/j.cap.2020.10.019,PTB7-Th,PC71BM,PTB7-Th,PC71BM,CCCCC(CC)COC(=O)c1sc2csc(-c3cc4c(-c5ccc(CC(CC)CCCC)s5)c5sccc5c(-c5ccc(CC(CC)CCCC)s5)c4s3)c2c1F,COC(=O)CCCC1(c2ccccc2)C23c4c5ccc6c7cc8c9c%10c(cc%11cc%12c%13c%14c(cc%15c%16ccc-5c2c%16c2c5c%16c%17c(c(c46)c7c9c%17c4c%10c%11c%13c4c%16c%14c%152)C513)C%12)C8,0.783,17.475,65.4,8.949,8.94863295,0.0041015755950327,8.839,8.949,1:1.5,DIO,,3,ITO/CQD-doped PEI/PTB7-Th:PC71BM/MoO3/Ag,,,,MoO3,CQD doped PEI (1%),,chlorobenzene,,100.0,-5.21,-3.6,,-5.9,-3.9,
53884,10.1016/j.cap.2020.10.019,10.1016/j.cap.2020.10.019,PTB7-Th,PC71BM,PTB7-Th,PC71BM,CCCCC(CC)COC(=O)c1sc2csc(-c3cc4c(-c5ccc(CC(CC)CCCC)s5)c5sccc5c(-c5ccc(CC(CC)CCCC)s5)c4s3)c2c1F,COC(=O)CCCC1(c2ccccc2)C23c4c5ccc6c7cc8c9c%10c(cc%11cc%12c%13c%14c(cc%15c%16ccc-5c2c%16c2c5c%16c%17c(c(c46)c7c9c%17c4c%10c%11c%13c4c%16c%14c%152)C513)C%12)C8,0.781,17.751,68.3,9.468,9.468791673,0.0083615652724985,9.371,9.468,1:1.5,DIO,,3,ITO/CQD-doped PEI/PTB7-Th:PC71BM/MoO3/Ag,,,,MoO3,CQD doped PEI (2%),,chlorobenzene,,100.0,-5.21,-3.6,,-5.9,-3.9,
53885,10.1016/j.cap.2020.10.019,10.1016/j.cap.2020.10.019,PTB7-Th,PC71BM,PTB7-Th,PC71BM,CCCCC(CC)COC(=O)c1sc2csc(-c3cc4c(-c5ccc(CC(CC)CCCC)s5)c5sccc5c(-c5ccc(CC(CC)CCCC)s5)c4s3)c2c1F,COC(=O)CCCC1(c2ccccc2)C23c4c5ccc6c7cc8c9c%10c(cc%11cc%12c%13c%14c(cc%15c%16ccc-5c2c%16c2c5c%16c%17c(c(c46)c7c9c%17c4c%10c%11c%13c4c%16c%14c%152)C513)C%12)C8,0.78,17.723,68.1,9.398,9.41410314,0.1713464566929159,9.231,9.398,1:1.5,DIO,,3,ITO/CQD-doped PEI/PTB7-Th:PC71BM/MoO3/Ag,,,,MoO3,CQD doped PEI (5%),,chlorobenzene,,100.0,-5.21,-3.6,,-5.9,-3.9,
53886,10.1016/j.cap.2020.10.019,10.1016/j.cap.2020.10.019,PTB7-Th,PC71BM,PTB7-Th,PC71BM,CCCCC(CC)COC(=O)c1sc2csc(-c3cc4c(-c5ccc(CC(CC)CCCC)s5)c5sccc5c(-c5ccc(CC(CC)CCCC)s5)c4s3)c2c1F,COC(=O)CCCC1(c2ccccc2)C23c4c5ccc6c7cc8c9c%10c(cc%11cc%12c%13c%14c(cc%15c%16ccc-5c2c%16c2c5c%16c%17c(c(c46)c7c9c%17c4c%10c%11c%13c4c%16c%14c%152)C513)C%12)C8,0.775,17.731,67.9,9.327,9.330495475,0.0374769486437347,9.082,9.327,1:1.5,DIO,,3,ITO/CQD-doped PEI/PTB7-Th:PC71BM/MoO3/Ag,,,,MoO3,CQD doped PEI (10%),,chlorobenzene,,100.0,-5.21,-3.6,,-5.9,-3.9,
53887,10.1016/j.cap.2021.10.001,10.1016/j.cap.2021.10.001,PTB7-Th,PC71BM,PTB7-Th,PC71BM,CCCCC(CC)COC(=O)c1sc2csc(-c3cc4c(-c5ccc(CC(CC)CCCC)s5)c5sccc5c(-c5ccc(CC(CC)CCCC)s5)c4s3)c2c1F,COC(=O)CCCC1(c2ccccc2)C23c4c5ccc6c7cc8c9c%10c(cc%11cc%12c%13c%14c(cc%15c%16ccc-5c2c%16c2c5c%16c%17c(c(c46)c7c9c%17c4c%10c%11c%13c4c%16c%14c%152)C513)C%12)C8,0.791,15.62,71.8,8.87,8.87119156,0.0134335963923397,8.41,8.87,1:1.7,"1,8-diiodooctane",,3 vol%,ITO/PEDOT:PSS/PTB7-Th:PC71BM/PFN-Br/Al,normal,PFN-Br,,PEDOT:PSS,PEDOT:PSS,,chlorobenzene,,,-5.21,-3.6,,-5.9,-3.9,
53888,10.1016/j.cap.2021.10.001,10.1016/j.cap.2021.10.001,PTB7-Th,PC71BM,PTB7-Th,PC71BM,CCCCC(CC)COC(=O)c1sc2csc(-c3cc4c(-c5ccc(CC(CC)CCCC)s5)c5sccc5c(-c5ccc(CC(CC)CCCC)s5)c4s3)c2c1F,COC(=O)CCCC1(c2ccccc2)C23c4c5ccc6c7cc8c9c%10c(cc%11cc%12c%13c%14c(cc%15c%16ccc-5c2c%16c2c5c%16c%17c(c(c46)c7c9c%17c4c%10c%11c%13c4c%16c%14c%152)C513)C%12)C8,0.791,16.49,70.3,9.16,9.16964377,0.1052813318777322,8.62,9.16,1:1.7,"1,8-diiodooctane",,3 vol%,ITO/PSS/PTB7-Th:PC71BM/PFN-Br/Al,normal,PFN-Br,,PSS,PSS,,chlorobenzene,,,-5.21,-3.6,,-5.9,-3.9,
53889,10.1016/j.cap.2021.10.001,10.1016/j.cap.2021.10.001,PM6,Y6,PM6,Y6,COC(=O)C(C)(C)c1cc(C)cc(-c2sc3c4sc5cc(/C=C6/C(=O)c7cc(F)cc(c7)C(=O)/C6=C\c6cc(C(C)(C)C(=O)OC)c(-c7cc(C)cc(C(C)(C)C(=O)OC)c7)s6)sc5c4c(C(C)(C)C(=O)OC)ccc2-3)c1,CCCCCCCCCCCc1c(/C=C2\C(=O)c3cc(F)c(F)cc3C2=C(C#N)C#N)sc2c1sc1c3c4nsnc4c4c5sc6c(CCCCCCCCCCC)c(/C=C7\C(=O)c8cc(F)c(F)cc8C7=C(C#N)C#N)sc6c5n(CC(CC)CCCC)c4c3n(CC(CC)CCCC)c21,0.861,23.65,71.7,14.58,14.60002005,0.1373117283950698,13.89,14.58,1:1.1,chloronaphthalene,,0.5 vol%,ITO/PEDOT:PSS/PM6:Y6/PFN-Br/Al,normal,PFN-Br,,PEDOT:PSS,PEDOT:PSS,,chloroform,,,-5.56,-3.65,,-5.65,-4.09,
53890,10.1016/j.cap.2021.10.001,10.1016/j.cap.2021.10.001,PM6,Y6,PM6,Y6,COC(=O)C(C)(C)c1cc(C)cc(-c2sc3c4sc5cc(/C=C6/C(=O)c7cc(F)cc(c7)C(=O)/C6=C\c6cc(C(C)(C)C(=O)OC)c(-c7cc(C)cc(C(C)(C)C(=O)OC)c7)s6)sc5c4c(C(C)(C)C(=O)OC)ccc2-3)c1,CCCCCCCCCCCc1c(/C=C2\C(=O)c3cc(F)c(F)cc3C2=C(C#N)C#N)sc2c1sc1c3c4nsnc4c4c5sc6c(CCCCCCCCCCC)c(/C=C7\C(=O)c8cc(F)c(F)cc8C7=C(C#N)C#N)sc6c5n(CC(CC)CCCC)c4c3n(CC(CC)CCCC)c21,0.861,24.49,70.2,14.82,14.80229478,0.1194684210526305,14.07,14.82,1:1.1,chloronaphthalene,,0.5 vol%,ITO/PSS/PM6:Y6/PFN-Br/Al,normal,PFN-Br,,PSS,PSS,,chloroform,,,-5.56,-3.65,,-5.65,-4.09,
53892,10.1016/j.cap.2025.10.003,10.1016/j.cap.2025.10.003,P3HT,PCBM,P3HT,PCBM,CCCCCCc1cc(C)sc1C,CCCCC(=O)OCC1(C2=CC=CC=C2)C3=CC=CC4=CC=CC5=CC=CC6=CC=CC7=CC=CC1=C7C6=C5C4=C3,0.46,10.14,51.0,2.37,2.3788440000000004,0.3731645569620377,,,1:1,,,,ITO/PEDOT:PSS/P3HT:PCBM/Ca/Al,conventional,Ca,Ca,PEDOT:PSS,PEDOT:PSS,,dichlorobenzene,o-DCB,130.0,-5.01,-3.12,,-6.1,-3.7,
53893,10.1016/j.cap.2025.10.003,10.1016/j.cap.2025.10.003,P3HT,PCBM,P3HT,PCBM,CCCCCCc1cc(C)sc1C,CCCCC(=O)OCC1(C2=CC=CC=C2)C3=CC=CC4=CC=CC5=CC=CC6=CC=CC7=CC=CC1=C7C6=C5C4=C3,0.48,7.6,51.0,1.86,1.86048,0.0258064516128812,,,1:1,,,,ITO/PEDOT:PSS/P3HT:PCBM/Ca/Al,conventional,Ca,Ca,PEDOT:PSS,PEDOT:PSS,,dichlorobenzene,o-DCB,130.0,-5.01,-3.12,,-6.1,-3.7,
53894,10.1016/j.cap.2025.10.003,10.1016/j.cap.2025.10.003,P3HT,PCBM,P3HT,PCBM,CCCCCCc1cc(C)sc1C,CCCCC(=O)OCC1(C2=CC=CC=C2)C3=CC=CC4=CC=CC5=CC=CC6=CC=CC7=CC=CC1=C7C6=C5C4=C3,0.5,7.71,52.0,2.01,2.0046,0.2686567164179029,,,1:1,,,,ITO/PEDOT:PSS/P3HT:PCBM/Ca/Al,conventional,Ca,Ca,PEDOT:PSS,PEDOT:PSS,,dichlorobenzene,o-DCB,130.0,-5.01,-3.12,,-6.1,-3.7,
53895,10.1016/j.cap.2025.10.003,10.1016/j.cap.2025.10.003,P3HT,PCBM,P3HT,PCBM,CCCCCCc1cc(C)sc1C,CCCCC(=O)OCC1(C2=CC=CC=C2)C3=CC=CC4=CC=CC5=CC=CC6=CC=CC7=CC=CC1=C7C6=C5C4=C3,0.5,7.9,55.0,2.17,2.1725,0.1152073732718869,,,1:1,,,,ITO/PEDOT:PSS/P3HT:PCBM/Ca/Al,conventional,Ca,Ca,PEDOT:PSS,PEDOT:PSS,,dichlorobenzene,o-DCB,130.0,-5.01,-3.12,,-6.1,-3.7,
53896,10.1016/j.cap.2025.10.003,10.1016/j.cap.2025.10.003,P3HT,PCBM,P3HT,PCBM,CCCCCCc1cc(C)sc1C,CCCCC(=O)OCC1(C2=CC=CC=C2)C3=CC=CC4=CC=CC5=CC=CC6=CC=CC7=CC=CC1=C7C6=C5C4=C3,0.5,6.97,56.0,1.95,1.9516,0.0820512820512844,,,1:1,,,,ITO/PEDOT:PSS/P3HT:PCBM/Ca/Al,conventional,Ca,Ca,PEDOT:PSS,PEDOT:PSS,,dichlorobenzene,o-DCB,130.0,-5.01,-3.12,,-6.1,-3.7,
53897,10.1016/j.cap.2025.10.003,10.1016/j.cap.2025.10.003,P3HT,PCBM,P3HT,PCBM,CCCCCCc1cc(C)sc1C,CCCCC(=O)OCC1(C2=CC=CC=C2)C3=CC=CC4=CC=CC5=CC=CC6=CC=CC7=CC=CC1=C7C6=C5C4=C3,0.38,9.6,46.0,1.67,1.67808,0.4838323353293466,,,1:1,,,,Al-(Exp),,,,PEDOT:PSS,,,dichlorobenzene,,,-5.01,-3.12,,-6.1,-3.7,
53898,10.1016/j.cap.2025.10.003,10.1016/j.cap.2025.10.003,P3HT,PCBM,P3HT,PCBM,CCCCCCc1cc(C)sc1C,CCCCC(=O)OCC1(C2=CC=CC=C2)C3=CC=CC4=CC=CC5=CC=CC6=CC=CC7=CC=CC1=C7C6=C5C4=C3,0.52,5.74,56.0,1.69,1.6714880000000003,1.095384615384594,,,1:1,,,,LiF/Al-(Exp),,,,PEDOT:PSS,,,dichlorobenzene,,,-5.01,-3.12,,-6.1,-3.7,
53899,10.1016/j.cap.2025.10.003,10.1016/j.cap.2025.10.003,P3HT,PCBM,P3HT,PCBM,CCCCCCc1cc(C)sc1C,CCCCC(=O)OCC1(C2=CC=CC=C2)C3=CC=CC4=CC=CC5=CC=CC6=CC=CC7=CC=CC1=C7C6=C5C4=C3,0.52,8.57,59.0,2.63,2.6292760000000004,0.0275285171102472,,,1:1,,,,Ca/Al-(Exp),,,,PEDOT:PSS,,,dichlorobenzene,,,-5.01,-3.12,,-6.1,-3.7,
53900,10.1016/j.cap.2025.10.003,10.1016/j.cap.2025.10.003,P3HT,PCBM,P3HT,PCBM,CCCCCCc1cc(C)sc1C,CCCCC(=O)OCC1(C2=CC=CC=C2)C3=CC=CC4=CC=CC5=CC=CC6=CC=CC7=CC=CC1=C7C6=C5C4=C3,0.6,7.99,75.0,3.63,3.5954999999999995,0.9504132231405074,,,1:1,,,,Ca/Al-(Sim),,Ca,,PEDOT:PSS,,,dichlorobenzene,,,-5.01,-3.12,,-6.1,-3.7,
53901,10.1016/j.carbon.2020.08.038,10.1016/j.carbon.2020.08.038,"poly[(2,5-bis(2-hexyldecyloxy)phenylene)-alt-(5,6-difluoro-4,7-di(thiophen-2-yl)benzo[c]-[1,2,5]thiadiazole)]","[6,6]-phenyl-C71-butyric acid methyl ester","poly[(2,5-bis(2-hexyldecyloxy)phenylene)-alt-(5,6-difluoro-4,7-di(thiophen-2-yl)benzo[c]-[1,2,5]thiadiazole)]","[6,6]-phenyl-C71-butyric acid methyl ester",,COC(=O)CCCC1(c2ccccc2)C23c4c5c6c7c8c9c(c%10c%11c2c2c4c4c%12c5c5c6c6c8c8c%13c9c9c%10c%10c%11c%11c2c2c4c4c%14c%12c%12c5c5c6c8c6c8c%13c9c9c%10c%10c%11c%11c2c4c2c4c%14c%12c%12c5c6c5c6c8c9c8c%10c%11c2c(c86)c4c%125)C713,0.75,9.95,40.0,3.72,2.985,19.75806451612904,2.91,3.72,1:1.5,diphenyl ether,DPE,3 vol%,PET/pristine graphene/MoOx/PPDT2FBT:PC71BM/Ca/Al,organic solar cell,,,MoOx,MoO3,300.0,chlorobenzene,chlorobenzene,,,,,,,
53902,10.1016/j.carbon.2020.08.038,10.1016/j.carbon.2020.08.038,"poly[(2,5-bis(2-hexyldecyloxy)phenylene)-alt-(5,6-difluoro-4,7-di(thiophen-2-yl)benzo[c]-[1,2,5]thiadiazole)]","[6,6]-phenyl-C71-butyric acid methyl ester","poly[(2,5-bis(2-hexyldecyloxy)phenylene)-alt-(5,6-difluoro-4,7-di(thiophen-2-yl)benzo[c]-[1,2,5]thiadiazole)]","[6,6]-phenyl-C71-butyric acid methyl ester",,COC(=O)CCCC1(c2ccccc2)C23c4c5c6c7c8c9c(c%10c%11c2c2c4c4c%12c5c5c6c6c8c8c%13c9c9c%10c%10c%11c%11c2c2c4c4c%14c%12c%12c5c5c6c8c6c8c%13c9c9c%10c%10c%11c%11c2c4c2c4c%14c%12c%12c5c6c5c6c8c9c8c%10c%11c2c(c86)c4c%125)C713,0.73,12.7,52.0,5.18,4.820919999999999,6.932046332046342,4.81,5.18,1:1.5,diphenyl ether,DPE,3 vol%,PET/pristine graphene/MoOx/PPDT2FBT:PC71BM/Ca/Al,organic solar cell,,,MoOx,MoO3,300.0,chlorobenzene,chlorobenzene,,,,,,,
53903,10.1016/j.carbon.2020.08.038,10.1016/j.carbon.2020.08.038,"poly[(2,5-bis(2-hexyldecyloxy)phenylene)-alt-(5,6-difluoro-4,7-di(thiophen-2-yl)benzo[c]-[1,2,5]thiadiazole)]","[6,6]-phenyl-C71-butyric acid methyl ester","poly[(2,5-bis(2-hexyldecyloxy)phenylene)-alt-(5,6-difluoro-4,7-di(thiophen-2-yl)benzo[c]-[1,2,5]thiadiazole)]","[6,6]-phenyl-C71-butyric acid methyl ester",,COC(=O)CCCC1(c2ccccc2)C23c4c5c6c7c8c9c(c%10c%11c2c2c4c4c%12c5c5c6c6c8c8c%13c9c9c%10c%10c%11c%11c2c2c4c4c%14c%12c%12c5c5c6c8c6c8c%13c9c9c%10c%10c%11c%11c2c4c2c4c%14c%12c%12c5c6c5c6c8c9c8c%10c%11c2c(c86)c4c%125)C713,0.73,12.4,58.0,6.14,5.250159999999999,14.492508143322484,5.31,6.14,1:1.5,diphenyl ether,DPE,3 vol%,PET/pristine graphene/MoOx/PPDT2FBT:PC71BM/Ca/Al,organic solar cell,,,MoOx,MoO3,300.0,chlorobenzene,chlorobenzene,,,,,,,
53904,10.1016/j.carbon.2020.08.038,10.1016/j.carbon.2020.08.038,"poly[(2,5-bis(2-hexyldecyloxy)phenylene)-alt-(5,6-difluoro-4,7-di(thiophen-2-yl)benzo[c]-[1,2,5]thiadiazole)]","[6,6]-phenyl-C71-butyric acid methyl ester","poly[(2,5-bis(2-hexyldecyloxy)phenylene)-alt-(5,6-difluoro-4,7-di(thiophen-2-yl)benzo[c]-[1,2,5]thiadiazole)]","[6,6]-phenyl-C71-butyric acid methyl ester",,COC(=O)CCCC1(c2ccccc2)C23c4c5c6c7c8c9c(c%10c%11c2c2c4c4c%12c5c5c6c6c8c8c%13c9c9c%10c%10c%11c%11c2c2c4c4c%14c%12c%12c5c5c6c8c6c8c%13c9c9c%10c%10c%11c%11c2c4c2c4c%14c%12c%12c5c6c5c6c8c9c8c%10c%11c2c(c86)c4c%125)C713,0.69,11.3,32.0,2.64,2.49504,5.490909090909098,2.48,2.64,1:1.5,diphenyl ether,DPE,3 vol%,PET/pristine graphene/MoOx/PPDT2FBT:PC71BM/Ca/Al,,,,MoOx,MoO3,300.0,chlorobenzene,chlorobenzene,,,,,,,
53905,10.1016/j.carbon.2020.08.038,10.1016/j.carbon.2020.08.038,"poly[(2,5-bis(2-hexyldecyloxy)phenylene)-alt-(5,6-difluoro-4,7-di(thiophen-2-yl)benzo[c]-[1,2,5]thiadiazole)]","[6,6]-phenyl-C71-butyric acid methyl ester","poly[(2,5-bis(2-hexyldecyloxy)phenylene)-alt-(5,6-difluoro-4,7-di(thiophen-2-yl)benzo[c]-[1,2,5]thiadiazole)]","[6,6]-phenyl-C71-butyric acid methyl ester",,COC(=O)CCCC1(c2ccccc2)C23c4c5c6c7c8c9c(c%10c%11c2c2c4c4c%12c5c5c6c6c8c8c%13c9c9c%10c%10c%11c%11c2c2c4c4c%14c%12c%12c5c5c6c8c6c8c%13c9c9c%10c%10c%11c%11c2c4c2c4c%14c%12c%12c5c6c5c6c8c9c8c%10c%11c2c(c86)c4c%125)C713,0.73,13.2,53.0,5.39,5.10708,5.248979591836732,5.1,5.39,1:1.5,diphenyl ether,DPE,3 vol%,PET/BI-doped graphene/MoOx/PPDT2FBT:PC71BM/Ca/Al,organic solar cell,,,MoOx,MoO3,300.0,chlorobenzene,chlorobenzene,,,,,,,
53906,10.1016/j.carbon.2020.08.038,10.1016/j.carbon.2020.08.038,"poly[(2,5-bis(2-hexyldecyloxy)phenylene)-alt-(5,6-difluoro-4,7-di(thiophen-2-yl)benzo[c]-[1,2,5]thiadiazole)]","[6,6]-phenyl-C71-butyric acid methyl ester","poly[(2,5-bis(2-hexyldecyloxy)phenylene)-alt-(5,6-difluoro-4,7-di(thiophen-2-yl)benzo[c]-[1,2,5]thiadiazole)]","[6,6]-phenyl-C71-butyric acid methyl ester",,COC(=O)CCCC1(c2ccccc2)C23c4c5c6c7c8c9c(c%10c%11c2c2c4c4c%12c5c5c6c6c8c8c%13c9c9c%10c%10c%11c%11c2c2c4c4c%14c%12c%12c5c5c6c8c6c8c%13c9c9c%10c%10c%11c%11c2c4c2c4c%14c%12c%12c5c6c5c6c8c9c8c%10c%11c2c(c86)c4c%125)C713,0.73,13.7,56.0,6.0,5.600559999999999,6.657333333333352,5.63,6.0,1:1.5,diphenyl ether,DPE,3 vol%,PET/BI-doped graphene/MoOx/PPDT2FBT:PC71BM/Ca/Al,organic solar cell,,,MoOx,MoO3,300.0,chlorobenzene,chlorobenzene,,,,,,,
53907,10.1016/j.carbon.2020.08.038,10.1016/j.carbon.2020.08.038,"poly[(2,5-bis(2-hexyldecyloxy)phenylene)-alt-(5,6-difluoro-4,7-di(thiophen-2-yl)benzo[c]-[1,2,5]thiadiazole)]","[6,6]-phenyl-C71-butyric acid methyl ester","poly[(2,5-bis(2-hexyldecyloxy)phenylene)-alt-(5,6-difluoro-4,7-di(thiophen-2-yl)benzo[c]-[1,2,5]thiadiazole)]","[6,6]-phenyl-C71-butyric acid methyl ester",,COC(=O)CCCC1(c2ccccc2)C23c4c5c6c7c8c9c(c%10c%11c2c2c4c4c%12c5c5c6c6c8c8c%13c9c9c%10c%10c%11c%11c2c2c4c4c%14c%12c%12c5c5c6c8c6c8c%13c9c9c%10c%10c%11c%11c2c4c2c4c%14c%12c%12c5c6c5c6c8c9c8c%10c%11c2c(c86)c4c%125)C713,0.76,13.7,62.0,6.85,6.455439999999999,5.760000000000004,6.46,6.85,1:1.5,diphenyl ether,DPE,3 vol%,PET/BI-doped graphene/MoOx/PPDT2FBT:PC71BM/Ca/Al,organic solar cell,,,MoOx,MoO3,300.0,chlorobenzene,chlorobenzene,,,,,,,
53908,10.1016/j.carbon.2020.08.038,10.1016/j.carbon.2020.08.038,"poly[(2,5-bis(2-hexyldecyloxy)phenylene)-alt-(5,6-difluoro-4,7-di(thiophen-2-yl)benzo[c]-[1,2,5]thiadiazole)]","[6,6]-phenyl-C71-butyric acid methyl ester","poly[(2,5-bis(2-hexyldecyloxy)phenylene)-alt-(5,6-difluoro-4,7-di(thiophen-2-yl)benzo[c]-[1,2,5]thiadiazole)]","[6,6]-phenyl-C71-butyric acid methyl ester",,COC(=O)CCCC1(c2ccccc2)C23c4c5c6c7c8c9c(c%10c%11c2c2c4c4c%12c5c5c6c6c8c8c%13c9c9c%10c%10c%11c%11c2c2c4c4c%14c%12c%12c5c5c6c8c6c8c%13c9c9c%10c%10c%11c%11c2c4c2c4c%14c%12c%12c5c6c5c6c8c9c8c%10c%11c2c(c86)c4c%125)C713,0.72,12.5,38.0,3.74,3.42,8.556149732620327,3.47,3.74,1:1.5,diphenyl ether,DPE,3 vol%,PET/BI-doped graphene/MoOx/PPDT2FBT:PC71BM/Ca/Al,,,,MoOx,MoO3,300.0,chlorobenzene,chlorobenzene,,,,,,,
53909,10.1016/j.carbon.2020.08.038,10.1016/j.carbon.2020.08.038,"poly[(2,5-bis(2-hexyldecyloxy)phenylene)-alt-(5,6-difluoro-4,7-di(thiophen-2-yl)benzo[c]-[1,2,5]thiadiazole)]","[6,6]-phenyl-C71-butyric acid methyl ester","poly[(2,5-bis(2-hexyldecyloxy)phenylene)-alt-(5,6-difluoro-4,7-di(thiophen-2-yl)benzo[c]-[1,2,5]thiadiazole)]","[6,6]-phenyl-C71-butyric acid methyl ester",,COC(=O)CCCC1(c2ccccc2)C23c4c5c6c7c8c9c(c%10c%11c2c2c4c4c%12c5c5c6c6c8c8c%13c9c9c%10c%10c%11c%11c2c2c4c4c%14c%12c%12c5c5c6c8c6c8c%13c9c9c%10c%10c%11c%11c2c4c2c4c%14c%12c%12c5c6c5c6c8c9c8c%10c%11c2c(c86)c4c%125)C713,0.76,14.0,66.0,7.12,7.0224,1.3707865168539313,6.96,7.12,1:1.5,diphenyl ether,DPE,3 vol%,ITO/MoOx/PPDT2FBT:PC71BM/Ca/Al,organic solar cell,,,MoOx,MoO3,300.0,chlorobenzene,chlorobenzene,,,,,,,
53910,10.1016/j.carbon.2020.08.038,10.1016/j.carbon.2020.08.038,"poly[(2,5-bis(2-hexyldecyloxy)phenylene)-alt-(5,6-difluoro-4,7-di(thiophen-2-yl)benzo[c]-[1,2,5]thiadiazole)]","[6,6]-phenyl-C71-butyric acid methyl ester","poly[(2,5-bis(2-hexyldecyloxy)phenylene)-alt-(5,6-difluoro-4,7-di(thiophen-2-yl)benzo[c]-[1,2,5]thiadiazole)]","[6,6]-phenyl-C71-butyric acid methyl ester",,COC(=O)CCCC1(c2ccccc2)C23c4c5c6c7c8c9c(c%10c%11c2c2c4c4c%12c5c5c6c6c8c8c%13c9c9c%10c%10c%11c%11c2c2c4c4c%14c%12c%12c5c5c6c8c6c8c%13c9c9c%10c%10c%11c%11c2c4c2c4c%14c%12c%12c5c6c5c6c8c9c8c%10c%11c2c(c86)c4c%125)C713,0.71,7.6,33.0,1.83,1.7806799999999998,2.6950819672131288,1.8,1.83,1:1.5,diphenyl ether,DPE,3 vol%,PET/pristine graphene/MoOx/PPDT2FBT:PC71BM/Ca/Al,,,,MoOx,MoO3,300.0,chlorobenzene,chlorobenzene,,,,,,,
53911,10.1016/j.carbon.2020.08.038,10.1016/j.carbon.2020.08.038,"poly[(2,5-bis(2-hexyldecyloxy)phenylene)-alt-(5,6-difluoro-4,7-di(thiophen-2-yl)benzo[c]-[1,2,5]thiadiazole)]","[6,6]-phenyl-C71-butyric acid methyl ester","poly[(2,5-bis(2-hexyldecyloxy)phenylene)-alt-(5,6-difluoro-4,7-di(thiophen-2-yl)benzo[c]-[1,2,5]thiadiazole)]","[6,6]-phenyl-C71-butyric acid methyl ester",,COC(=O)CCCC1(c2ccccc2)C23c4c5c6c7c8c9c(c%10c%11c2c2c4c4c%12c5c5c6c6c8c8c%13c9c9c%10c%10c%11c%11c2c2c4c4c%14c%12c%12c5c5c6c8c6c8c%13c9c9c%10c%10c%11c%11c2c4c2c4c%14c%12c%12c5c6c5c6c8c9c8c%10c%11c2c(c86)c4c%125)C713,0.73,11.9,33.0,2.91,2.86671,1.4876288659793906,2.88,2.91,1:1.5,diphenyl ether,DPE,3 vol%,PET/pristine graphene/MoOx/PPDT2FBT:PC71BM/Ca/Al,,,,MoOx,MoO3,300.0,chlorobenzene,chlorobenzene,,,,,,,
53912,10.1016/j.carbon.2022.11.017,10.1016/j.carbon.2022.11.017,P3HT,PC70BM,P3HT,PC70BM,CCCCCCc1ccsc1,CCCCC(=O)OCC1(C2=CC=CC=C2)C3=CC=CC4=CC=CC5=CC=CC6=CC=C7C=CC=CC8=CC=CC1=C8C7=C6C5=C4C3,0.56,5.14,39.0,1.14,1.122576,1.528421052631569,,,1:0.8,,,,glass/graphene/ZnO/active layer/MoO3/Ag,inverted,ZnO,ZnO,MoO3,MoO3,90.0,Chlorobenzene,chlorobenzene,120.0,-5.01,-3.12,,-6.1,-3.9,
53913,10.1016/j.carbon.2022.11.017,10.1016/j.carbon.2022.11.017,P3HT,PC70BM,P3HT,PC70BM,CCCCCCc1ccsc1,CCCCC(=O)OCC1(C2=CC=CC=C2)C3=CC=CC4=CC=CC5=CC=CC6=CC=C7C=CC=CC8=CC=CC1=C8C7=C6C5=C4C3,0.59,5.22,34.0,1.06,1.047132,1.2139622641509529,,,1:0.8,,,,glass/graphene/ZnO/active layer/MoO3/Ag,inverted,ZnO,ZnO,MoO3,MoO3,90.0,Chlorobenzene,chlorobenzene,120.0,-5.01,-3.12,,-6.1,-3.9,
53914,10.1016/j.carbon.2022.11.017,10.1016/j.carbon.2022.11.017,P3HT,PC70BM,P3HT,PC70BM,CCCCCCc1ccsc1,CCCCC(=O)OCC1(C2=CC=CC=C2)C3=CC=CC4=CC=CC5=CC=CC6=CC=C7C=CC=CC8=CC=CC1=C8C7=C6C5=C4C3,0.53,5.25,37.0,1.04,1.029525,1.0072115384615397,,,1:0.8,,,,glass/graphene/ZnO/active layer/MoO3/Ag,inverted,ZnO,ZnO,MoO3,MoO3,90.0,Chlorobenzene,chlorobenzene,120.0,-5.01,-3.12,,-6.1,-3.9,
53915,10.1016/j.carbon.2022.11.017,10.1016/j.carbon.2022.11.017,P3HT,PC70BM,P3HT,PC70BM,CCCCCCc1ccsc1,CCCCC(=O)OCC1(C2=CC=CC=C2)C3=CC=CC4=CC=CC5=CC=CC6=CC=C7C=CC=CC8=CC=CC1=C8C7=C6C5=C4C3,0.55,4.95,58.0,1.58,1.57905,0.0601265822784814,,,1:0.8,,,,ITO/ZnO/active layer/MoO3/Ag,inverted,ZnO,ZnO,MoO3,MoO3,90.0,Chlorobenzene,chlorobenzene,120.0,-5.01,-3.12,,-6.1,-3.9,
53916,10.1016/j.carbon.2022.11.017,10.1016/j.carbon.2022.11.017,PM6,Y6,PM6,Y6,COC(=O)C(C)(C)c1cc(C)cc(-c2sc3c4sc5cc(/C=C6/C(=O)c7cc(F)cc(c7)C(=O)/C6=C\c6cc(C(C)(C)C(=O)OC)c(-c7cc(C)cc(C(C)(C)C(=O)OC)c7)s6)sc5c4c(C(C)(C)C(=O)OC)ccc2-3)c1,CCCCCCCCCCCc1c(/C=C2\C(=O)c3cc(F)c(F)cc3C2=C(C#N)C#N)sc2c1sc1c3c4nsnc4c4c5sc6c(CCCCCCCCCCC)c(/C=C7\C(=O)c8cc(F)c(F)cc8C7=C(C#N)C#N)sc6c5n(CC(CC)CCCC)c4c3n(CC(CC)CCCC)c21,0.72,18.52,37.0,4.94,4.933728,0.1269635627530555,,,1:1.2,1-chloronaphthalene,CN,0.5 vol%,glass/graphene/ZnO/active layer/MoO3/Ag,inverted,ZnO,ZnO,MoO3,MoO3,,chloroform,chloroform,,-5.56,-3.65,,-5.65,-4.09,
53917,10.1016/j.carbon.2022.11.017,10.1016/j.carbon.2022.11.017,PM6,Y6,PM6,Y6,COC(=O)C(C)(C)c1cc(C)cc(-c2sc3c4sc5cc(/C=C6/C(=O)c7cc(F)cc(c7)C(=O)/C6=C\c6cc(C(C)(C)C(=O)OC)c(-c7cc(C)cc(C(C)(C)C(=O)OC)c7)s6)sc5c4c(C(C)(C)C(=O)OC)ccc2-3)c1,CCCCCCCCCCCc1c(/C=C2\C(=O)c3cc(F)c(F)cc3C2=C(C#N)C#N)sc2c1sc1c3c4nsnc4c4c5sc6c(CCCCCCCCCCC)c(/C=C7\C(=O)c8cc(F)c(F)cc8C7=C(C#N)C#N)sc6c5n(CC(CC)CCCC)c4c3n(CC(CC)CCCC)c21,0.75,17.69,59.0,7.86,7.827825000000002,0.4093511450381518,,,1:1.2,1-chloronaphthalene,CN,0.5 vol%,ITO/ZnO/active layer/MoO3/Ag,inverted,ZnO,ZnO,MoO3,MoO3,,chloroform,chloroform,,-5.56,-3.65,,-5.65,-4.09,
53918,10.1016/j.carbon.2022.11.017,10.1016/j.carbon.2022.11.017,P3HT,PC70BM,P3HT,PC70BM,CCCCCCc1ccsc1,CCCCC(=O)OCC1(C2=CC=CC=C2)C3=CC=CC4=CC=CC5=CC=CC6=CC=C7C=CC=CC8=CC=CC1=C8C7=C6C5=C4C3,0.56,5.14,45.0,1.27,1.29528,1.99055118110236,,,1:0.8,,,,ITO/ZnO/active layer/MoO3/Ag,inverted,ZnO,ZnO,MoO3,MoO3,90.0,Chlorobenzene,chlorobenzene,120.0,-5.01,-3.12,,-6.1,-3.9,
53923,10.1016/j.cclet.2019.05.023,10.1016/j.cclet.2019.05.023,PTB7-Th,PC71BM,PTB7-Th,PC71BM,CCCCC(CC)COC(=O)c1sc2csc(-c3cc4c(-c5ccc(CC(CC)CCCC)s5)c5sccc5c(-c5ccc(CC(CC)CCCC)s5)c4s3)c2c1F,COC(=O)CCCC1(c2ccccc2)C23c4c5ccc6c7cc8c9c%10c(cc%11cc%12c%13c%14c(cc%15c%16ccc-5c2c%16c2c5c%16c%17c(c(c46)c7c9c%17c4c%10c%11c%13c4c%16c%14c%152)C513)C%12)C8,0.78,16.71,62.47,8.13,8.142214860000001,0.1502442804428077,8.13,,,,,,ITO/ETLs/PTB7-Th:PC71BM/MoO3/Al,inverted,ZnO,ZnO,MoO3,,,,,,-5.21,-3.6,,-5.9,-3.9,
53924,10.1016/j.cclet.2019.05.023,10.1016/j.cclet.2019.05.023,PTB7-Th,PC71BM,PTB7-Th,PC71BM,CCCCC(CC)COC(=O)c1sc2csc(-c3cc4c(-c5ccc(CC(CC)CCCC)s5)c5sccc5c(-c5ccc(CC(CC)CCCC)s5)c4s3)c2c1F,COC(=O)CCCC1(c2ccccc2)C23c4c5ccc6c7cc8c9c%10c(cc%11cc%12c%13c%14c(cc%15c%16ccc-5c2c%16c2c5c%16c%17c(c(c46)c7c9c%17c4c%10c%11c%13c4c%16c%14c%152)C513)C%12)C8,0.79,17.0,64.55,8.62,8.669065,0.5691995359628838,8.62,,,,,,ITO/ETLs/PTB7-Th:PC71BM/MoO3/Al,inverted,ZnO/C60-4TPB,ZnO/C60-4TPB,MoO3,,,,,,-5.21,-3.6,,-5.9,-3.9,
53925,10.1016/j.cclet.2019.05.023,10.1016/j.cclet.2019.05.023,PTB7-Th,PC71BM,PTB7-Th,PC71BM,CCCCC(CC)COC(=O)c1sc2csc(-c3cc4c(-c5ccc(CC(CC)CCCC)s5)c5sccc5c(-c5ccc(CC(CC)CCCC)s5)c4s3)c2c1F,COC(=O)CCCC1(c2ccccc2)C23c4c5ccc6c7cc8c9c%10c(cc%11cc%12c%13c%14c(cc%15c%16ccc-5c2c%16c2c5c%16c%17c(c(c46)c7c9c%17c4c%10c%11c%13c4c%16c%14c%152)C513)C%12)C8,0.79,17.5,63.7,8.83,8.806525,0.265855039637593,8.83,,,,,,ITO/ETLs/PTB7-Th:PC71BM/MoO3/Al,inverted,ZnO/C60-2HMTPB,ZnO/C60-2HMTPB,MoO3,,,,,,-5.21,-3.6,,-5.9,-3.9,
53926,10.1016/j.cclet.2019.05.023,10.1016/j.cclet.2019.05.023,PTB7-Th,PC71BM,PTB7-Th,PC71BM,CCCCC(CC)COC(=O)c1sc2csc(-c3cc4c(-c5ccc(CC(CC)CCCC)s5)c5sccc5c(-c5ccc(CC(CC)CCCC)s5)c4s3)c2c1F,COC(=O)CCCC1(c2ccccc2)C23c4c5ccc6c7cc8c9c%10c(cc%11cc%12c%13c%14c(cc%15c%16ccc-5c2c%16c2c5c%16c%17c(c(c46)c7c9c%17c4c%10c%11c%13c4c%16c%14c%152)C513)C%12)C8,0.79,18.08,62.78,9.0,8.96699296,0.3667448888888813,9.0,,,,,,ITO/ETLs/PTB7-Th:PC71BM/MoO3/Al,inverted,ZnO/C60-2EHTPB,ZnO/C60-2EHTPB,MoO3,,,,,,-5.21,-3.6,,-5.9,-3.9,
53930,10.1016/j.cclet.2019.12.003,10.1016/j.cclet.2019.12.003,PBDB-T,SN6-2Br,PBDB-T,SN6-2Br,CCCCC(CC)Cc1ccc(-c2c3cc(-c4ccc(-c5sc(-c6cccs6)c6c5C(=O)c5c(CC(CC)CCCC)sc(CC(CC)CCCC)c5C6=O)s4)sc3c(-c3ccc(CC(CC)CCCC)s3)c3ccsc23)s1,,0.73,19.36,71.0,10.03,10.034288,0.0427517447657102,9.54,10.03,,,,,,,,,,,,,,,-5.33,-3.48,,,,
53931,10.1016/j.cclet.2019.12.003,10.1016/j.cclet.2019.12.003,PBDB-TF,SN6-2Br,PM6,SN6-2Br,COC(=O)C(C)(C)c1cc(C)cc(-c2sc3c4sc5cc(/C=C6/C(=O)c7cc(F)cc(c7)C(=O)/C6=C\c6cc(C(C)(C)C(=O)OC)c(-c7cc(C)cc(C(C)(C)C(=O)OC)c7)s6)sc5c4c(C(C)(C)C(=O)OC)ccc2-3)c1,,0.79,9.13,64.0,4.62,4.616128000000001,0.0838095238095115,4.24,4.62,,,,,,,,,,,,,,,-5.49,-3.64,,,,
53932,10.1016/j.cclet.2019.12.003,10.1016/j.cclet.2019.12.003,PBDB-T,BTP-2Br,PBDB-T,BTP-2Br,CCCCC(CC)Cc1ccc(-c2c3cc(-c4ccc(-c5sc(-c6cccs6)c6c5C(=O)c5c(CC(CC)CCCC)sc(CC(CC)CCCC)c5C6=O)s4)sc3c(-c3ccc(CC(CC)CCCC)s3)c3ccsc23)s1,,0.77,23.82,64.0,11.74,11.738496,0.012810902896087,11.36,11.74,,,,,,,,,,,,,,,-5.33,-3.48,,,,
53933,10.1016/j.cclet.2019.12.003,10.1016/j.cclet.2019.12.003,PBDB-TF,BTP-2Br,PM6,BTP-2Br,COC(=O)C(C)(C)c1cc(C)cc(-c2sc3c4sc5cc(/C=C6/C(=O)c7cc(F)cc(c7)C(=O)/C6=C\c6cc(C(C)(C)C(=O)OC)c(-c7cc(C)cc(C(C)(C)C(=O)OC)c7)s6)sc5c4c(C(C)(C)C(=O)OC)ccc2-3)c1,,0.89,21.9,71.0,13.84,13.83861,0.0100433526011608,13.54,13.84,,,,,,,,,,,,,,,-5.49,-3.64,,,,
53934,10.1016/j.cclet.2020.03.036,10.1016/j.cclet.2020.03.036,PBDB-T,PC60BM,PBDB-T,PCBM,CCCCC(CC)Cc1ccc(-c2c3cc(-c4ccc(-c5sc(-c6cccs6)c6c5C(=O)c5c(CC(CC)CCCC)sc(CC(CC)CCCC)c5C6=O)s4)sc3c(-c3ccc(CC(CC)CCCC)s3)c3ccsc23)s1,CCCCC(=O)OCC1(C2=CC=CC=C2)C3=CC=CC4=CC=CC5=CC=CC6=CC=CC7=CC=CC1=C7C6=C5C4=C3,0.9,10.71,65.02,6.27,6.2672778000000005,0.0434162679425697,6.05,6.27,,,,,,,,,,,,,,,-5.33,-3.48,,-6.1,-3.7,
53935,10.1016/j.cclet.2020.03.036,10.1016/j.cclet.2020.03.036,PBDB-T,PC60BM,PBDB-T,PCBM,CCCCC(CC)Cc1ccc(-c2c3cc(-c4ccc(-c5sc(-c6cccs6)c6c5C(=O)c5c(CC(CC)CCCC)sc(CC(CC)CCCC)c5C6=O)s4)sc3c(-c3ccc(CC(CC)CCCC)s3)c3ccsc23)s1,CCCCC(=O)OCC1(C2=CC=CC=C2)C3=CC=CC4=CC=CC5=CC=CC6=CC=CC7=CC=CC1=C7C6=C5C4=C3,0.86,11.01,70.91,6.68,6.71418426,0.5117404191616761,6.45,6.68,,1.0 vol%,,1.0 vol%,,,,,,,,,,,-5.33,-3.48,,-6.1,-3.7,
53936,10.1016/j.cclet.2020.03.036,10.1016/j.cclet.2020.03.036,PBDB-T,PC60BM,PBDB-T,PCBM,CCCCC(CC)Cc1ccc(-c2c3cc(-c4ccc(-c5sc(-c6cccs6)c6c5C(=O)c5c(CC(CC)CCCC)sc(CC(CC)CCCC)c5C6=O)s4)sc3c(-c3ccc(CC(CC)CCCC)s3)c3ccsc23)s1,CCCCC(=O)OCC1(C2=CC=CC=C2)C3=CC=CC4=CC=CC5=CC=CC6=CC=CC7=CC=CC1=C7C6=C5C4=C3,0.88,11.84,70.22,7.27,7.31636224,0.6377199449793749,6.91,7.27,,,,,,,,,,,,,,,-5.33,-3.48,,-6.1,-3.7,
53937,10.1016/j.cclet.2020.03.036,10.1016/j.cclet.2020.03.036,PBDB-T,PC60BM,PBDB-T,PCBM,CCCCC(CC)Cc1ccc(-c2c3cc(-c4ccc(-c5sc(-c6cccs6)c6c5C(=O)c5c(CC(CC)CCCC)sc(CC(CC)CCCC)c5C6=O)s4)sc3c(-c3ccc(CC(CC)CCCC)s3)c3ccsc23)s1,CCCCC(=O)OCC1(C2=CC=CC=C2)C3=CC=CC4=CC=CC5=CC=CC6=CC=CC7=CC=CC1=C7C6=C5C4=C3,0.87,11.98,73.96,7.75,7.70855496,0.5347747096774214,7.62,7.75,,H-TRC8; DIO,,0.8 wt%; 1.0 vol%,,,,,,,,,,,-5.33,-3.48,,-6.1,-3.7,
53938,10.1016/j.cclet.2020.03.036,10.1016/j.cclet.2020.03.036,PBDB-T,PC60BM,PBDB-T,PCBM,CCCCC(CC)Cc1ccc(-c2c3cc(-c4ccc(-c5sc(-c6cccs6)c6c5C(=O)c5c(CC(CC)CCCC)sc(CC(CC)CCCC)c5C6=O)s4)sc3c(-c3ccc(CC(CC)CCCC)s3)c3ccsc23)s1,CCCCC(=O)OCC1(C2=CC=CC=C2)C3=CC=CC4=CC=CC5=CC=CC6=CC=CC7=CC=CC1=C7C6=C5C4=C3,0.88,11.84,70.46,7.35,7.341368319999999,0.1174378231292596,7.09,7.35,,,,,,,,,,,,,,,-5.33,-3.48,,-6.1,-3.7,
53939,10.1016/j.cclet.2020.03.036,10.1016/j.cclet.2020.03.036,PBDB-T,PC60BM,PBDB-T,PCBM,CCCCC(CC)Cc1ccc(-c2c3cc(-c4ccc(-c5sc(-c6cccs6)c6c5C(=O)c5c(CC(CC)CCCC)sc(CC(CC)CCCC)c5C6=O)s4)sc3c(-c3ccc(CC(CC)CCCC)s3)c3ccsc23)s1,CCCCC(=O)OCC1(C2=CC=CC=C2)C3=CC=CC4=CC=CC5=CC=CC6=CC=CC7=CC=CC1=C7C6=C5C4=C3,0.87,12.78,72.23,8.06,8.03096478,0.3602384615384715,7.8,8.06,,H-TRC8; DIO,,1.25 wt%; 1.0 vol%,,,,,,,,,,,-5.33,-3.48,,-6.1,-3.7,
53940,10.1016/j.cclet.2020.03.036,10.1016/j.cclet.2020.03.036,PBDB-T,PC60BM,PBDB-T,PCBM,CCCCC(CC)Cc1ccc(-c2c3cc(-c4ccc(-c5sc(-c6cccs6)c6c5C(=O)c5c(CC(CC)CCCC)sc(CC(CC)CCCC)c5C6=O)s4)sc3c(-c3ccc(CC(CC)CCCC)s3)c3ccsc23)s1,CCCCC(=O)OCC1(C2=CC=CC=C2)C3=CC=CC4=CC=CC5=CC=CC6=CC=CC7=CC=CC1=C7C6=C5C4=C3,0.89,11.54,70.02,7.21,7.191474119999999,0.25694701803053,7.0,7.21,,,,,,,,,,,,,,,-5.33,-3.48,,-6.1,-3.7,
53941,10.1016/j.cclet.2020.03.036,10.1016/j.cclet.2020.03.036,PBDB-T,PC60BM,PBDB-T,PCBM,CCCCC(CC)Cc1ccc(-c2c3cc(-c4ccc(-c5sc(-c6cccs6)c6c5C(=O)c5c(CC(CC)CCCC)sc(CC(CC)CCCC)c5C6=O)s4)sc3c(-c3ccc(CC(CC)CCCC)s3)c3ccsc23)s1,CCCCC(=O)OCC1(C2=CC=CC=C2)C3=CC=CC4=CC=CC5=CC=CC6=CC=CC7=CC=CC1=C7C6=C5C4=C3,0.88,11.6,73.83,7.51,7.536566400000001,0.3537470039946869,7.25,7.51,,H-TRC8; DIO,,1.7 wt%; 1.0 vol%,,,,,,,,,,,-5.33,-3.48,,-6.1,-3.7,
53942,10.1016/j.cclet.2020.09.032,10.1016/j.cclet.2020.09.032,OFQx-T,PC71BM,OFQx-T,PC71BM,CCCCCCCCOc1cc(-c2nc3c(-c4cccs4)c(F)c(F)c(-c4ccc(-c5cc6c(-c7ccc(CC(CC)CCCC)s7)c7sccc7c(-c7ccc(CC(CC)CCCC)s7)c6s5)s4)c3nc2-c2ccc(F)c(OCCCCCCCC)c2)ccc1F,COC(=O)CCCC1(c2ccccc2)C23c4c5ccc6c7cc8c9c%10c(cc%11cc%12c%13c%14c(cc%15c%16ccc-5c2c%16c2c5c%16c%17c(c(c46)c7c9c%17c4c%10c%11c%13c4c%16c%14c%152)C513)C%12)C8,0.86,12.26,72.0,7.59,7.591392,0.0183399209486173,,,1:1.5,,,,,,,,,,,,,,-5.36,-3.63,,-5.9,-3.9,
53945,10.1016/j.cclet.2020.10.042,10.1016/j.cclet.2020.10.042,PBDB-T,Y19-N3,PBDB-T,Y19-N3,CCCCC(CC)Cc1ccc(-c2c3cc(-c4ccc(-c5sc(-c6cccs6)c6c5C(=O)c5c(CC(CC)CCCC)sc(CC(CC)CCCC)c5C6=O)s4)sc3c(-c3ccc(CC(CC)CCCC)s3)c3ccsc23)s1,,0.75,24.44,69.7,12.86,12.77601,0.6531104199066737,,,1:1,0.5% DIO,DIO,0.5%,,,,,,,,CF/CB (1:0),chloroform,110.0,-5.33,-3.48,,,,
53946,10.1016/j.cclet.2020.10.042,10.1016/j.cclet.2020.10.042,PBDB-T,Y19-N3,PBDB-T,Y19-N3,CCCCC(CC)Cc1ccc(-c2c3cc(-c4ccc(-c5sc(-c6cccs6)c6c5C(=O)c5c(CC(CC)CCCC)sc(CC(CC)CCCC)c5C6=O)s4)sc3c(-c3ccc(CC(CC)CCCC)s3)c3ccsc23)s1,,0.76,24.29,70.4,13.16,12.996121600000002,1.2452765957446654,,,1:1,0.5% DIO,DIO,0.5%,,,,,,,,CF/CB (3:1),chloroform:chlorobenzene (3:1),110.0,-5.33,-3.48,,,,
53947,10.1016/j.cclet.2020.10.042,10.1016/j.cclet.2020.10.042,PBDB-T,Y19-N3,PBDB-T,Y19-N3,CCCCC(CC)Cc1ccc(-c2c3cc(-c4ccc(-c5sc(-c6cccs6)c6c5C(=O)c5c(CC(CC)CCCC)sc(CC(CC)CCCC)c5C6=O)s4)sc3c(-c3ccc(CC(CC)CCCC)s3)c3ccsc23)s1,,0.77,24.3,69.8,13.05,13.060278,0.0787586206896518,,,1:1,0.5% DIO,DIO,0.5%,,,,,,,,CF/CB (1:1),chloroform:chlorobenzene (1:1),110.0,-5.33,-3.48,,,,
