Repository: JiYiqaq/PCE-KA-GNN

# Data directory

- `raw/Active_Database.csv` is the immutable source dataset bundled under CC BY 4.0. Do not overwrite it with processed data.
- `processed/` is created and populated by the training pipeline. Generated `.pt` and `.pth` caches are intentionally ignored by Git because they can exceed GitHub's normal single-file limit.

See `../DATA_LICENSE.md` for provenance, license and checksum information.

File: data/raw/Active_Database.csv (part 140 of 471)
id,doi,doi_norm,donor,acceptor,donor_canonical,acceptor_canonical,donor_smiles,acceptor_smiles,voc,jsc,ff,pce,pce_recomputed,pce_relative_error_percent,pce_avg,pce_best,d_a_ratio,additive,additive_canonical,additive_ratio,device_structure,device_type,etl,etl_canonical,htl,htl_canonical,active_layer_thickness,solvent,solvent_canonical,annealing_temp,homo_d,lumo_d,eg_d,homo_a,lumo_a,eg_a
53948,10.1016/j.cclet.2020.10.042,10.1016/j.cclet.2020.10.042,PBDB-T,Y19-N3,PBDB-T,Y19-N3,CCCCC(CC)Cc1ccc(-c2c3cc(-c4ccc(-c5sc(-c6cccs6)c6c5C(=O)c5c(CC(CC)CCCC)sc(CC(CC)CCCC)c5C6=O)s4)sc3c(-c3ccc(CC(CC)CCCC)s3)c3ccsc23)s1,,0.78,24.4,70.8,13.44,13.474656,0.257857142857143,,,1:1,0.5% DIO,DIO,0.5%,,,,,,,,CF/CB (1:3),chloroform:chlorobenzene (1:3),110.0,-5.33,-3.48,,,,
53949,10.1016/j.cclet.2020.10.042,10.1016/j.cclet.2020.10.042,PBDB-T,Y19-N3,PBDB-T,Y19-N3,CCCCC(CC)Cc1ccc(-c2c3cc(-c4ccc(-c5sc(-c6cccs6)c6c5C(=O)c5c(CC(CC)CCCC)sc(CC(CC)CCCC)c5C6=O)s4)sc3c(-c3ccc(CC(CC)CCCC)s3)c3ccsc23)s1,,0.79,24.13,70.8,13.41,13.4963916,0.6442326621923855,,,1:1,0.5% DIO,DIO,0.5%,,,,,,,,CF/CB (0:1),chlorobenzene,110.0,-5.33,-3.48,,,,
53950,10.1016/j.cclet.2020.10.042,10.1016/j.cclet.2020.10.042,PBDB-T,Y19-N3,PBDB-T,Y19-N3,CCCCC(CC)Cc1ccc(-c2c3cc(-c4ccc(-c5sc(-c6cccs6)c6c5C(=O)c5c(CC(CC)CCCC)sc(CC(CC)CCCC)c5C6=O)s4)sc3c(-c3ccc(CC(CC)CCCC)s3)c3ccsc23)s1,,0.75,24.26,65.0,11.83,11.82675,0.0274725274725385,,,,,,,,,,,,,,CF/CB (1:3 v/v),chloroform:chlorobenzene (1:3),,-5.33,-3.48,,,,
53951,10.1016/j.cclet.2020.10.042,10.1016/j.cclet.2020.10.042,PBDB-T,Y19-N3,PBDB-T,Y19-N3,CCCCC(CC)Cc1ccc(-c2c3cc(-c4ccc(-c5sc(-c6cccs6)c6c5C(=O)c5c(CC(CC)CCCC)sc(CC(CC)CCCC)c5C6=O)s4)sc3c(-c3ccc(CC(CC)CCCC)s3)c3ccsc23)s1,,0.78,24.46,72.0,13.77,13.736736,0.2415686274509736,,,,0.8%,,0.8%,,,,,,,,CF/CB (1:3 v/v),chloroform:chlorobenzene (1:3),110.0,-5.33,-3.48,,,,
53955,10.1016/j.cclet.2021.06.023,10.1016/j.cclet.2021.06.023,BDT-3Th,Y6,BDT-3Th,Y6,,CCCCCCCCCCCc1c(/C=C2\C(=O)c3cc(F)c(F)cc3C2=C(C#N)C#N)sc2c1sc1c3c4nsnc4c4c5sc6c(CCCCCCCCCCC)c(/C=C7\C(=O)c8cc(F)c(F)cc8C7=C(C#N)C#N)sc6c5n(CC(CC)CCCC)c4c3n(CC(CC)CCCC)c21,0.87,11.9,36.5,3.78,3.778845,0.0305555555555501,3.5,3.78,1:1,,,,,,,,,,,,,,,,,-5.65,-4.09,
53956,10.1016/j.cclet.2021.06.023,10.1016/j.cclet.2021.06.023,BDT-4Th,Y6,BDT-4Th,Y6,,CCCCCCCCCCCc1c(/C=C2\C(=O)c3cc(F)c(F)cc3C2=C(C#N)C#N)sc2c1sc1c3c4nsnc4c4c5sc6c(CCCCCCCCCCC)c(/C=C7\C(=O)c8cc(F)c(F)cc8C7=C(C#N)C#N)sc6c5n(CC(CC)CCCC)c4c3n(CC(CC)CCCC)c21,0.84,17.2,40.3,5.83,5.822543999999999,0.1278902229845838,5.6,5.83,1:1,,,,,,,,,,,,,,,,,-5.65,-4.09,
53965,10.1016/j.cclet.2022.03.044,10.1016/j.cclet.2022.03.044,2DTBDT,Y6,2DTBDT,Y6,,CCCCCCCCCCCc1c(/C=C2\C(=O)c3cc(F)c(F)cc3C2=C(C#N)C#N)sc2c1sc1c3c4nsnc4c4c5sc6c(CCCCCCCCCCC)c(/C=C7\C(=O)c8cc(F)c(F)cc8C7=C(C#N)C#N)sc6c5n(CC(CC)CCCC)c4c3n(CC(CC)CCCC)c21,0.75,13.55,35.71,3.63,3.6290287500000007,0.0267561983470854,3.5,3.63,,,,,,,,,,,,,,,,,,-5.65,-4.09,
53966,10.1016/j.cclet.2022.03.044,10.1016/j.cclet.2022.03.044,2DTBDT-2T,Y6,2DTBDT-2T,Y6,,CCCCCCCCCCCc1c(/C=C2\C(=O)c3cc(F)c(F)cc3C2=C(C#N)C#N)sc2c1sc1c3c4nsnc4c4c5sc6c(CCCCCCCCCCC)c(/C=C7\C(=O)c8cc(F)c(F)cc8C7=C(C#N)C#N)sc6c5n(CC(CC)CCCC)c4c3n(CC(CC)CCCC)c21,0.84,23.61,62.06,12.31,12.30798744,0.0163489845653998,11.83,12.31,,,,,,,,,,,,,,,,,,-5.65,-4.09,
53967,10.1016/j.cclet.2022.04.034,10.1016/j.cclet.2022.04.034,PM6,Y6,PM6,Y6,COC(=O)C(C)(C)c1cc(C)cc(-c2sc3c4sc5cc(/C=C6/C(=O)c7cc(F)cc(c7)C(=O)/C6=C\c6cc(C(C)(C)C(=O)OC)c(-c7cc(C)cc(C(C)(C)C(=O)OC)c7)s6)sc5c4c(C(C)(C)C(=O)OC)ccc2-3)c1,CCCCCCCCCCCc1c(/C=C2\C(=O)c3cc(F)c(F)cc3C2=C(C#N)C#N)sc2c1sc1c3c4nsnc4c4c5sc6c(CCCCCCCCCCC)c(/C=C7\C(=O)c8cc(F)c(F)cc8C7=C(C#N)C#N)sc6c5n(CC(CC)CCCC)c4c3n(CC(CC)CCCC)c21,0.84,26.1,74.8,16.4,16.399152,0.0051707317073032,16.1,16.4,,,,,,,,,,,,,,,-5.56,-3.65,,-5.65,-4.09,
53971,10.1016/j.cclet.2022.107902,10.1016/j.cclet.2022.107902,PBDB-T,CBTBO-4F,PBDB-T,CBTBO-4F,CCCCC(CC)Cc1ccc(-c2c3cc(-c4ccc(-c5sc(-c6cccs6)c6c5C(=O)c5c(CC(CC)CCCC)sc(CC(CC)CCCC)c5C6=O)s4)sc3c(-c3ccc(CC(CC)CCCC)s3)c3ccsc23)s1,,0.81,17.95,48.48,7.05,7.0487496,0.0177361702127657,6.76,7.05,1:1.2,,,,,,,,,,,,,,-5.33,-3.48,,,,
53972,10.1016/j.cclet.2022.107902,10.1016/j.cclet.2022.107902,PBDB-T,CBTBO-4Cl,PBDB-T,CBTBO-4Cl,CCCCC(CC)Cc1ccc(-c2c3cc(-c4ccc(-c5sc(-c6cccs6)c6c5C(=O)c5c(CC(CC)CCCC)sc(CC(CC)CCCC)c5C6=O)s4)sc3c(-c3ccc(CC(CC)CCCC)s3)c3ccsc23)s1,,0.8,21.2,60.01,10.18,10.177696,0.0226326129666063,9.89,10.18,1:1.2,,,,,,,,,,,,,,-5.33,-3.48,,,,
53978,10.1016/j.cclet.2023.108438,10.1016/j.cclet.2023.108438,M1,PC71BM,M1,PC71BM,CCCCC(CC)COc1c2sc3c4sc(/C=C5\C(=O)c6ccccc6C5=C(C#N)C#N)cc4n(CC(CC)CCCC)c3c2c(OCC(CC)CCCC)c2sc3c4sc(/C=C5\C(=O)c6ccccc6C5=C(C#N)C#N)cc4n(CC(CC)CCCC)c3c12,COC(=O)CCCC1(c2ccccc2)C23c4c5ccc6c7cc8c9c%10c(cc%11cc%12c%13c%14c(cc%15c%16ccc-5c2c%16c2c5c%16c%17c(c(c46)c7c9c%17c4c%10c%11c%13c4c%16c%14c%152)C513)C%12)C8,0.92,4.9,41.0,1.8,1.8482800000000004,2.68222222222224,,1.8,,,,,,,,,,,,,,,-5.48,-3.8,,-5.9,-3.9,
53980,10.1016/j.cclet.2023.108438,10.1016/j.cclet.2023.108438,M3,C70,M3,C70,,c12c3c4c5c1c1c6c7c2c2c8c3c3c9c4c4c%10c5c5c1c1c6c6c%11c%12c%13c%14c%15c%16c%17c%14c%14c%18c%13c%11c1c1c5c%10c5c(c%14c%10c%17c%11c%13c%16c%14c%16c%15c%12c%12c%16c(c2c7c%126)c2c8c3c(c%13c%142)c2c9c4c5c%10c%112)c%181,0.72,8.87,35.0,2.22,2.23524,0.6864864864864628,,2.22,,,,,,,,,,,,,,,,,,,,
53981,10.1016/j.cclet.2023.108438,10.1016/j.cclet.2023.108438,M4,PC71BM,M4,PC71BM,CCCCCCCCC(CCCC)COc1c2sc3c4sc(/C=C5\C(=O)c6cc(F)c(F)cc6C5=C(C#N)C#N)cc4n(CC(CC)CCCC)c3c2c(OCC(CCCC)CCCCCCCC)c2sc3c4sc(/C=C5\C(=O)c6cc(F)c(F)cc6C5=C(C#N)C#N)cc4n(CC(CC)CCCC)c3c12,COC(=O)CCCC1(c2ccccc2)C23c4c5ccc6c7cc8c9c%10c(cc%11cc%12c%13c%14c(cc%15c%16ccc-5c2c%16c2c5c%16c%17c(c(c46)c7c9c%17c4c%10c%11c%13c4c%16c%14c%152)C513)C%12)C8,0.89,7.94,40.0,2.83,2.82664,0.1187279151943551,,2.83,,,,,,,,,,,,,,180.0,,,,-5.9,-3.9,
53983,10.1016/j.cclet.2023.108438,10.1016/j.cclet.2023.108438,M6,C70,M6,C70,CCCCCCCCC(CCCCCC)Cn1c2cc(/C=C3\C(=O)c4cc(Cl)c(Cl)cc4C3=C(C#N)C#N)sc2c2sc3c(OCC(CC)CCCC)c4c(sc5c6sc(/C=C7\C(=O)c8cc(Cl)c(Cl)cc8C7=C(C#N)C#N)cc6n(CC(CCCCCC)CCCCCCCC)c54)c(OCC(CC)CCCC)c3c21,c12c3c4c5c1c1c6c7c2c2c8c3c3c9c4c4c%10c5c5c1c1c6c6c%11c%12c%13c%14c%15c%16c%17c%14c%14c%18c%13c%11c1c1c5c%10c5c(c%14c%10c%17c%11c%13c%16c%14c%16c%15c%12c%12c%16c(c2c7c%126)c2c8c3c(c%13c%142)c2c9c4c5c%10c%112)c%181,0.86,9.89,48.0,4.13,4.082592,1.147893462469731,,4.13,,,,,,,,,,,,,,,,,,,,
53984,10.1016/j.cclet.2023.108438,10.1016/j.cclet.2023.108438,M7,PC71BM,M7,PC71BM,CCCCCCCCC(CCCCCC)Cn1c2cc(/C=C3\C(=O)c4cc(Br)c(Br)cc4C3=C(C#N)C#N)sc2c2sc3c(OCC(CC)CCCC)c4c(sc5c6sc(/C=C7\C(=O)c8cc(Br)c(Br)cc8C7=C(C#N)C#N)cc6n(CC(CCCCCC)CCCCCCCC)c54)c(OCC(CC)CCCC)c3c21,COC(=O)CCCC1(c2ccccc2)C23c4c5ccc6c7cc8c9c%10c(cc%11cc%12c%13c%14c(cc%15c%16ccc-5c2c%16c2c5c%16c%17c(c(c46)c7c9c%17c4c%10c%11c%13c4c%16c%14c%152)C513)C%12)C8,0.98,10.24,46.0,4.57,4.616192,1.0107658643325943,,4.57,,,,,,,,,,,,,,,,,,-5.9,-3.9,
53985,10.1016/j.cclet.2023.108438,10.1016/j.cclet.2023.108438,M8,PC71BM,M8,PC71BM,CCCCCCC(CCCC)Cn1c2cc(/C=C3\C(=O)c4cc(F)c(F)cc4C3=C(C#N)C#N)sc2c2oc3c(OCC(CC)CCCC)c4c(oc5c6sc(/C=C7\C(=O)c8cc(F)c(F)cc8C7=C(C#N)C#N)cc6n(CC(CCCC)CCCCCC)c54)c(OCC(CC)CCCC)c3c21,COC(=O)CCCC1(c2ccccc2)C23c4c5ccc6c7cc8c9c%10c(cc%11cc%12c%13c%14c(cc%15c%16ccc-5c2c%16c2c5c%16c%17c(c(c46)c7c9c%17c4c%10c%11c%13c4c%16c%14c%152)C513)C%12)C8,0.81,12.8,68.0,6.7,7.050240000000001,5.227462686567183,,6.7,,,,,,,,,,,,,,,-5.49,-3.91,,-5.9,-3.9,
53986,10.1016/j.cclet.2023.108438,10.1016/j.cclet.2023.108438,M9,C70,M9,C70,,c12c3c4c5c1c1c6c7c2c2c8c3c3c9c4c4c%10c5c5c1c1c6c6c%11c%12c%13c%14c%15c%16c%17c%14c%14c%18c%13c%11c1c1c5c%10c5c(c%14c%10c%17c%11c%13c%16c%14c%16c%15c%12c%12c%16c(c2c7c%126)c2c8c3c(c%13c%142)c2c9c4c5c%10c%112)c%181,0.95,15.8,55.0,6.8,8.2555,21.40441176470588,,6.8,,,,,,,,,,,,,,,,,,,,
53987,10.1016/j.cclet.2023.108438,10.1016/j.cclet.2023.108438,M10,PC71BM,M10,PC71BM,,COC(=O)CCCC1(c2ccccc2)C23c4c5ccc6c7cc8c9c%10c(cc%11cc%12c%13c%14c(cc%15c%16ccc-5c2c%16c2c5c%16c%17c(c(c46)c7c9c%17c4c%10c%11c%13c4c%16c%14c%152)C513)C%12)C8,0.9,12.63,66.0,7.55,7.502220000000001,0.6328476821191867,,7.55,,,,,,,,,,,,,,,,,,-5.9,-3.9,
53993,10.1016/j.cclet.2023.108802,10.1016/j.cclet.2023.108802,PM6,Y6,PM6,Y6,COC(=O)C(C)(C)c1cc(C)cc(-c2sc3c4sc5cc(/C=C6/C(=O)c7cc(F)cc(c7)C(=O)/C6=C\c6cc(C(C)(C)C(=O)OC)c(-c7cc(C)cc(C(C)(C)C(=O)OC)c7)s6)sc5c4c(C(C)(C)C(=O)OC)ccc2-3)c1,CCCCCCCCCCCc1c(/C=C2\C(=O)c3cc(F)c(F)cc3C2=C(C#N)C#N)sc2c1sc1c3c4nsnc4c4c5sc6c(CCCCCCCCCCC)c(/C=C7\C(=O)c8cc(F)c(F)cc8C7=C(C#N)C#N)sc6c5n(CC(CC)CCCC)c4c3n(CC(CC)CCCC)c21,0.88,24.95,67.18,15.05,14.7500408,1.99308438538206,,,1:1.2,,,,,,,,,,,,,,-5.56,-3.65,,-5.65,-4.09,
53994,10.1016/j.cclet.2023.108802,10.1016/j.cclet.2023.108802,PM6,BTP-eC9,PM6,BTP-eC9,COC(=O)C(C)(C)c1cc(C)cc(-c2sc3c4sc5cc(/C=C6/C(=O)c7cc(F)cc(c7)C(=O)/C6=C\c6cc(C(C)(C)C(=O)OC)c(-c7cc(C)cc(C(C)(C)C(=O)OC)c7)s6)sc5c4c(C(C)(C)C(=O)OC)ccc2-3)c1,CCCCCCCCCc1c(C=C2C(=O)c3cc(Cl)c(Cl)cc3C2=C(C#N)C#N)sc2c1sc1c3c4nsnc4c4c5sc6c(CCCCCCCCC)c(C=C7C(=O)c8cc(Cl)c(Cl)cc8C7=C(C#N)C#N)sc6c5n(CC(CCCC)CCCCCC)c4c3n(CC(CCCC)CCCCCC)c21,0.9,25.68,74.48,17.43,17.213817600000002,1.2402891566264915,,,1:1.2,,,,,,,,,,,,,,-5.56,-3.65,,-5.68,-3.9,
53995,10.1016/j.cclet.2023.108802,10.1016/j.cclet.2023.108802,PM6,Y6,PM6,Y6,COC(=O)C(C)(C)c1cc(C)cc(-c2sc3c4sc5cc(/C=C6/C(=O)c7cc(F)cc(c7)C(=O)/C6=C\c6cc(C(C)(C)C(=O)OC)c(-c7cc(C)cc(C(C)(C)C(=O)OC)c7)s6)sc5c4c(C(C)(C)C(=O)OC)ccc2-3)c1,CCCCCCCCCCCc1c(/C=C2\C(=O)c3cc(F)c(F)cc3C2=C(C#N)C#N)sc2c1sc1c3c4nsnc4c4c5sc6c(CCCCCCCCCCC)c(/C=C7\C(=O)c8cc(F)c(F)cc8C7=C(C#N)C#N)sc6c5n(CC(CC)CCCC)c4c3n(CC(CC)CCCC)c21,0.842,25.98,75.52,16.52,16.520120832,0.0007314285714306,,,1:1.2,,,,,,,,,,,,,,-5.56,-3.65,,-5.65,-4.09,
53996,10.1016/j.cclet.2023.108802,10.1016/j.cclet.2023.108802,PM6,Y6,PM6,Y6,COC(=O)C(C)(C)c1cc(C)cc(-c2sc3c4sc5cc(/C=C6/C(=O)c7cc(F)cc(c7)C(=O)/C6=C\c6cc(C(C)(C)C(=O)OC)c(-c7cc(C)cc(C(C)(C)C(=O)OC)c7)s6)sc5c4c(C(C)(C)C(=O)OC)ccc2-3)c1,CCCCCCCCCCCc1c(/C=C2\C(=O)c3cc(F)c(F)cc3C2=C(C#N)C#N)sc2c1sc1c3c4nsnc4c4c5sc6c(CCCCCCCCCCC)c(/C=C7\C(=O)c8cc(F)c(F)cc8C7=C(C#N)C#N)sc6c5n(CC(CC)CCCC)c4c3n(CC(CC)CCCC)c21,0.844,25.13,75.85,16.08,16.087572619999996,0.0470934079601847,,,1:1.2,,,,,,,,,,,,,,-5.56,-3.65,,-5.65,-4.09,
53997,10.1016/j.cclet.2023.108802,10.1016/j.cclet.2023.108802,PM6,BTP-eC9,PM6,BTP-eC9,COC(=O)C(C)(C)c1cc(C)cc(-c2sc3c4sc5cc(/C=C6/C(=O)c7cc(F)cc(c7)C(=O)/C6=C\c6cc(C(C)(C)C(=O)OC)c(-c7cc(C)cc(C(C)(C)C(=O)OC)c7)s6)sc5c4c(C(C)(C)C(=O)OC)ccc2-3)c1,CCCCCCCCCc1c(C=C2C(=O)c3cc(Cl)c(Cl)cc3C2=C(C#N)C#N)sc2c1sc1c3c4nsnc4c4c5sc6c(CCCCCCCCC)c(C=C7C(=O)c8cc(Cl)c(Cl)cc8C7=C(C#N)C#N)sc6c5n(CC(CCCC)CCCCCC)c4c3n(CC(CCCC)CCCCCC)c21,0.852,26.58,76.73,17.38,17.376398568,0.0207217031070193,,,1:1.2,,,,,,,,,,,,,,-5.56,-3.65,,-5.68,-3.9,
53998,10.1016/j.cclet.2023.108802,10.1016/j.cclet.2023.108802,PM6,BTP-eC9,PM6,BTP-eC9,COC(=O)C(C)(C)c1cc(C)cc(-c2sc3c4sc5cc(/C=C6/C(=O)c7cc(F)cc(c7)C(=O)/C6=C\c6cc(C(C)(C)C(=O)OC)c(-c7cc(C)cc(C(C)(C)C(=O)OC)c7)s6)sc5c4c(C(C)(C)C(=O)OC)ccc2-3)c1,CCCCCCCCCc1c(C=C2C(=O)c3cc(Cl)c(Cl)cc3C2=C(C#N)C#N)sc2c1sc1c3c4nsnc4c4c5sc6c(CCCCCCCCC)c(C=C7C(=O)c8cc(Cl)c(Cl)cc8C7=C(C#N)C#N)sc6c5n(CC(CCCC)CCCCCC)c4c3n(CC(CCCC)CCCCCC)c21,0.842,26.4,79.0,17.6,17.560752,0.2230000000000035,,,1:1.2,,,,,,,,,,,,,,-5.56,-3.65,,-5.68,-3.9,
53999,10.1016/j.cclet.2023.108802,10.1016/j.cclet.2023.108802,PM6,L8-BO,PM6,L8-BO,COC(=O)C(C)(C)c1cc(C)cc(-c2sc3c4sc5cc(/C=C6/C(=O)c7cc(F)cc(c7)C(=O)/C6=C\c6cc(C(C)(C)C(=O)OC)c(-c7cc(C)cc(C(C)(C)C(=O)OC)c7)s6)sc5c4c(C(C)(C)C(=O)OC)ccc2-3)c1,CCCCCCC(CCCC)Cc1c(/C=C2\C(=O)c3cc(F)c(F)cc3C2=C(C#N)C#N)sc2c1SC1c3c(c4c(c5nsnc35)c3sc5c(CC(CCCC)CCCCCC)c(/C=C6\C(=O)c7cc(F)c(F)cc7C6=C(C#N)C#N)sc5c3n4CC(CC)CCCC)N(CC(CC)CCCC)C21,0.888,25.7,79.9,18.2,18.2344584,0.1893318681318785,,,1:1.2,,,,,,,,,,,,,,-5.56,-3.65,,-5.68,-3.9,
54000,10.1016/j.cclet.2023.108802,10.1016/j.cclet.2023.108802,PM6,L8-BO,PM6,L8-BO,COC(=O)C(C)(C)c1cc(C)cc(-c2sc3c4sc5cc(/C=C6/C(=O)c7cc(F)cc(c7)C(=O)/C6=C\c6cc(C(C)(C)C(=O)OC)c(-c7cc(C)cc(C(C)(C)C(=O)OC)c7)s6)sc5c4c(C(C)(C)C(=O)OC)ccc2-3)c1,CCCCCCC(CCCC)Cc1c(/C=C2\C(=O)c3cc(F)c(F)cc3C2=C(C#N)C#N)sc2c1SC1c3c(c4c(c5nsnc35)c3sc5c(CC(CCCC)CCCCCC)c(/C=C6\C(=O)c7cc(F)c(F)cc7C6=C(C#N)C#N)sc5c3n4CC(CC)CCCC)N(CC(CC)CCCC)C21,0.885,26.35,78.45,18.29,18.294343875000003,0.0237500000000194,,,1:1.2,,,,,,,,,,,,,,-5.56,-3.65,,-5.68,-3.9,
54001,10.1016/j.cclet.2023.108802,10.1016/j.cclet.2023.108802,PM6,Y6,PM6,Y6,COC(=O)C(C)(C)c1cc(C)cc(-c2sc3c4sc5cc(/C=C6/C(=O)c7cc(F)cc(c7)C(=O)/C6=C\c6cc(C(C)(C)C(=O)OC)c(-c7cc(C)cc(C(C)(C)C(=O)OC)c7)s6)sc5c4c(C(C)(C)C(=O)OC)ccc2-3)c1,CCCCCCCCCCCc1c(/C=C2\C(=O)c3cc(F)c(F)cc3C2=C(C#N)C#N)sc2c1sc1c3c4nsnc4c4c5sc6c(CCCCCCCCCCC)c(/C=C7\C(=O)c8cc(F)c(F)cc8C7=C(C#N)C#N)sc6c5n(CC(CC)CCCC)c4c3n(CC(CC)CCCC)c21,0.847,26.09,73.4,16.21,16.220100820000003,0.0623122763726198,,,1:1.2,,,,,,,,,,,,,,-5.56,-3.65,,-5.65,-4.09,
54002,10.1016/j.cclet.2023.108802,10.1016/j.cclet.2023.108802,PM6,Y6,PM6,Y6,COC(=O)C(C)(C)c1cc(C)cc(-c2sc3c4sc5cc(/C=C6/C(=O)c7cc(F)cc(c7)C(=O)/C6=C\c6cc(C(C)(C)C(=O)OC)c(-c7cc(C)cc(C(C)(C)C(=O)OC)c7)s6)sc5c4c(C(C)(C)C(=O)OC)ccc2-3)c1,CCCCCCCCCCCc1c(/C=C2\C(=O)c3cc(F)c(F)cc3C2=C(C#N)C#N)sc2c1sc1c3c4nsnc4c4c5sc6c(CCCCCCCCCCC)c(/C=C7\C(=O)c8cc(F)c(F)cc8C7=C(C#N)C#N)sc6c5n(CC(CC)CCCC)c4c3n(CC(CC)CCCC)c21,0.844,24.41,78.91,16.26,16.257069763999997,0.0180211316113439,,,1:1.2,,,,,,,,,,,,,,-5.56,-3.65,,-5.65,-4.09,
54003,10.1016/j.cclet.2023.108802,10.1016/j.cclet.2023.108802,PM6,Y6,PM6,Y6,COC(=O)C(C)(C)c1cc(C)cc(-c2sc3c4sc5cc(/C=C6/C(=O)c7cc(F)cc(c7)C(=O)/C6=C\c6cc(C(C)(C)C(=O)OC)c(-c7cc(C)cc(C(C)(C)C(=O)OC)c7)s6)sc5c4c(C(C)(C)C(=O)OC)ccc2-3)c1,CCCCCCCCCCCc1c(/C=C2\C(=O)c3cc(F)c(F)cc3C2=C(C#N)C#N)sc2c1sc1c3c4nsnc4c4c5sc6c(CCCCCCCCCCC)c(/C=C7\C(=O)c8cc(F)c(F)cc8C7=C(C#N)C#N)sc6c5n(CC(CC)CCCC)c4c3n(CC(CC)CCCC)c21,0.83,25.7,74.2,15.8,15.827602,0.1746962025316337,,,1:1.2,,,,,,,,,,,,,,-5.56,-3.65,,-5.65,-4.09,
54004,10.1016/j.cclet.2023.108802,10.1016/j.cclet.2023.108802,PM6,Y6,PM6,Y6,COC(=O)C(C)(C)c1cc(C)cc(-c2sc3c4sc5cc(/C=C6/C(=O)c7cc(F)cc(c7)C(=O)/C6=C\c6cc(C(C)(C)C(=O)OC)c(-c7cc(C)cc(C(C)(C)C(=O)OC)c7)s6)sc5c4c(C(C)(C)C(=O)OC)ccc2-3)c1,CCCCCCCCCCCc1c(/C=C2\C(=O)c3cc(F)c(F)cc3C2=C(C#N)C#N)sc2c1sc1c3c4nsnc4c4c5sc6c(CCCCCCCCCCC)c(/C=C7\C(=O)c8cc(F)c(F)cc8C7=C(C#N)C#N)sc6c5n(CC(CC)CCCC)c4c3n(CC(CC)CCCC)c21,0.826,26.21,71.63,15.51,15.507508198,0.0160657769181158,,,1:1.2,,,,,,,,,,,,,,-5.56,-3.65,,-5.65,-4.09,
54005,10.1016/j.cclet.2023.108802,10.1016/j.cclet.2023.108802,PM6,Y6,PM6,Y6,COC(=O)C(C)(C)c1cc(C)cc(-c2sc3c4sc5cc(/C=C6/C(=O)c7cc(F)cc(c7)C(=O)/C6=C\c6cc(C(C)(C)C(=O)OC)c(-c7cc(C)cc(C(C)(C)C(=O)OC)c7)s6)sc5c4c(C(C)(C)C(=O)OC)ccc2-3)c1,CCCCCCCCCCCc1c(/C=C2\C(=O)c3cc(F)c(F)cc3C2=C(C#N)C#N)sc2c1sc1c3c4nsnc4c4c5sc6c(CCCCCCCCCCC)c(/C=C7\C(=O)c8cc(F)c(F)cc8C7=C(C#N)C#N)sc6c5n(CC(CC)CCCC)c4c3n(CC(CC)CCCC)c21,0.846,25.89,75.89,16.62,16.622141166000002,0.0128830685920652,,,1:1.2,,,,,,,,,,,,,,-5.56,-3.65,,-5.65,-4.09,
54006,10.1016/j.cclet.2023.108802,10.1016/j.cclet.2023.108802,PM6,BTP-BO-4Cl,PM6,BTP-BO-4Cl,COC(=O)C(C)(C)c1cc(C)cc(-c2sc3c4sc5cc(/C=C6/C(=O)c7cc(F)cc(c7)C(=O)/C6=C\c6cc(C(C)(C)C(=O)OC)c(-c7cc(C)cc(C(C)(C)C(=O)OC)c7)s6)sc5c4c(C(C)(C)C(=O)OC)ccc2-3)c1,CCCCCCCCCCCc1c(/C=C2\C(=O)c3cc(Cl)c(Cl)cc3C2=C(C#N)C#N)sc2c1Cc1c-2n(CC(CCCC)CCCCCC)c2c1c1nsnc1c1c3c(n(CC(CCCC)CCCCCC)c12)-c1sc(/C=C2\C(=O)c4cc(Cl)c(Cl)cc4C2=C(C#N)C#N)c(CCCCCCCCCCC)c1C3,0.831,25.97,74.69,16.13,16.118901183,0.0688085368877904,,,1:1.2,,,,,,,,,,,,,,-5.56,-3.65,,-5.62,-4.05,
54007,10.1016/j.cclet.2023.108802,10.1016/j.cclet.2023.108802,PM6,Y6,PM6,Y6,COC(=O)C(C)(C)c1cc(C)cc(-c2sc3c4sc5cc(/C=C6/C(=O)c7cc(F)cc(c7)C(=O)/C6=C\c6cc(C(C)(C)C(=O)OC)c(-c7cc(C)cc(C(C)(C)C(=O)OC)c7)s6)sc5c4c(C(C)(C)C(=O)OC)ccc2-3)c1,CCCCCCCCCCCc1c(/C=C2\C(=O)c3cc(F)c(F)cc3C2=C(C#N)C#N)sc2c1sc1c3c4nsnc4c4c5sc6c(CCCCCCCCCCC)c(/C=C7\C(=O)c8cc(F)c(F)cc8C7=C(C#N)C#N)sc6c5n(CC(CC)CCCC)c4c3n(CC(CC)CCCC)c21,0.836,25.63,73.9,15.84,15.83431652,0.035880555555556,,,1:1.2,,,,,,,,,,,,,,-5.56,-3.65,,-5.65,-4.09,
54008,10.1016/j.cclet.2023.109018,10.1016/j.cclet.2023.109018,3DTBDT-Cl,L8-BO,3DTBDT-Cl,L8-BO,,CCCCCCC(CCCC)Cc1c(/C=C2\C(=O)c3cc(F)c(F)cc3C2=C(C#N)C#N)sc2c1SC1c3c(c4c(c5nsnc35)c3sc5c(CC(CCCC)CCCCCC)c(/C=C6\C(=O)c7cc(F)c(F)cc7C6=C(C#N)C#N)sc5c3n4CC(CC)CCCC)N(CC(CC)CCCC)C21,0.928,18.77,61.95,10.83,10.79079792,0.3619767313019464,10.79,10.83,,,,,Glass/ITO/PEDOT:PSS/AL/PDINO/Ag,conventional,PDINO,PDINO,PEDOT:PSS,PEDOT:PSS,,,,,,,,-5.68,-3.9,
54009,10.1016/j.cclet.2023.109018,10.1016/j.cclet.2023.109018,3DTBDT,L8-BO,3DTBDT,L8-BO,,CCCCCCC(CCCC)Cc1c(/C=C2\C(=O)c3cc(F)c(F)cc3C2=C(C#N)C#N)sc2c1SC1c3c(c4c(c5nsnc35)c3sc5c(CC(CCCC)CCCCCC)c(/C=C6\C(=O)c7cc(F)c(F)cc7C6=C(C#N)C#N)sc5c3n4CC(CC)CCCC)N(CC(CC)CCCC)C21,0.853,22.76,69.45,13.74,13.48321746,1.868868558951963,13.48,13.74,,,,,Glass/ITO/PEDOT:PSS/AL/PDINO/Ag,conventional,PDINO,PDINO,PEDOT:PSS,PEDOT:PSS,,,,,,,,-5.68,-3.9,
54010,10.1016/j.cclet.2023.109099,10.1016/j.cclet.2023.109099,PBDB-T,PTBFTT-F,PBDB-T,PTBFTT-F,CCCCC(CC)Cc1ccc(-c2c3cc(-c4ccc(-c5sc(-c6cccs6)c6c5C(=O)c5c(CC(CC)CCCC)sc(CC(CC)CCCC)c5C6=O)s4)sc3c(-c3ccc(CC(CC)CCCC)s3)c3ccsc23)s1,,0.78,19.15,57.19,8.57,8.542470299999998,0.3212333722287318,8.37,8.57,,,,,,,,,,,,,,,-5.33,-3.48,,,,
54011,10.1016/j.cclet.2023.109099,10.1016/j.cclet.2023.109099,PBDB-T,PTBFTT-Cl,PBDB-T,PTBFTT-Cl,CCCCC(CC)Cc1ccc(-c2c3cc(-c4ccc(-c5sc(-c6cccs6)c6c5C(=O)c5c(CC(CC)CCCC)sc(CC(CC)CCCC)c5C6=O)s4)sc3c(-c3ccc(CC(CC)CCCC)s3)c3ccsc23)s1,,0.75,22.25,61.48,10.26,10.259475,0.0051169590643242,10.07,10.26,,,,,,,,,,,,,,,-5.33,-3.48,,,,
54021,10.1016/j.cclet.2024.110083,10.1016/j.cclet.2024.110083,PM6,BTP-eC9,PM6,BTP-eC9,CC1=CC(=CC(=C1)C2=C3C=CC(=C4C5=C(C=C(S5)/C=C\6/C(=O)C7=CC(=CC(=C7)F)C(=O)/C6=C\C8=CC(=C(S8)C9=CC(=CC(=C9)C)C(C)(C)C(=O)OC)C(C)(C)C(=O)OC)SC4=C3S2)C(C)(C)C(=O)OC)C(C)(C)C(=O)OC,CCCCCCCCCc1c(C=C2C(=O)c3cc(Cl)c(Cl)cc3C2=C(C#N)C#N)sc2c1sc1c3c4nsnc4c4c5sc6c(CCCCCCCCC)c(C=C7C(=O)c8cc(Cl)c(Cl)cc8C7=C(C#N)C#N)sc6c5n(CC(CCCC)CCCCCC)c4c3n(CC(CCCC)CCCCCC)c21,0.828,26.04,76.12,16.41,16.412324544,0.0141654113345543,15.51,16.41,,,,,,,,,,,,DC,,,-5.56,-3.65,,-5.68,-3.9,
54022,10.1016/j.cclet.2024.110083,10.1016/j.cclet.2024.110083,PM6,BTP-eC9,PM6,BTP-eC9,CC1=CC(=CC(=C1)C2=C3C=CC(=C4C5=C(C=C(S5)/C=C\6/C(=O)C7=CC(=CC(=C7)F)C(=O)/C6=C\C8=CC(=C(S8)C9=CC(=CC(=C9)C)C(C)(C)C(=O)OC)C(C)(C)C(=O)OC)SC4=C3S2)C(C)(C)C(=O)OC)C(C)(C)C(=O)OC,CCCCCCCCCc1c(C=C2C(=O)c3cc(Cl)c(Cl)cc3C2=C(C#N)C#N)sc2c1sc1c3c4nsnc4c4c5sc6c(CCCCCCCCC)c(C=C7C(=O)c8cc(Cl)c(Cl)cc8C7=C(C#N)C#N)sc6c5n(CC(CCCC)CCCCCC)c4c3n(CC(CCCC)CCCCCC)c21,0.827,25.87,76.54,16.38,16.375342646,0.0284331746031685,15.43,16.38,,,,,,,,,,,,UC,,,-5.56,-3.65,,-5.68,-3.9,
54023,10.1016/j.cclet.2024.110233,10.1016/j.cclet.2024.110233,D18-Cl,BTA5,D18-Cl,BTA5,CCCCCCC(CCCC)Cc1csc(-c2cc3c4nsnc4c4cc(-c5cc(CC(CCCC)CCCCCC)c(-c6cc7c(-c8cc(Cl)c(CC(CC)CCCC)s8)c8sccc8c(-c8cc(Cl)c(CC(CC)CCCC)s8)c7s6)s5)sc4c3s2)c1,CCCCCCCCN1N=C2C(/C=C3/SC(=C(C#N)C#N)N(CC4=CC=CC=C4)C3=O)=CC=C(C3=CC4=C(S3)C3=CC5=C(C=C3C4(C3=CC=C(CCCCCC)C=C3)C3=CC=C(CCCCCC)C=C3)C3=C(C=C(C4=CC=C(/C=C6/SC(=C(C#N)C#N)N(CC7=CC=CC=C7)C6=O)C6=NN(CCCCCCCC)N=C46)S3)C5(C3=CC=C(CCCCCC)C=C3)C3=CC=C(CCCCCC)C=C3)C2=N1,1.285,7.38,53.49,5.07,5.07261717,0.0516207100591661,4.86,5.07,,,,,,,,,,,,,,,-5.51,-2.77,,-5.55,-3.71,
54024,10.1016/j.cclet.2024.110233,10.1016/j.cclet.2024.110233,D18-Cl,BTA5-Cl,D18-Cl,BTA5-Cl,CCCCCCC(CCCC)Cc1csc(-c2cc3c4nsnc4c4cc(-c5cc(CC(CCCC)CCCCCC)c(-c6cc7c(-c8cc(Cl)c(CC(CC)CCCC)s8)c8sccc8c(-c8cc(Cl)c(CC(CC)CCCC)s8)c7s6)s5)sc4c3s2)c1,,1.223,11.53,64.98,9.15,9.162953262,0.1415657049180317,8.97,9.15,,,,,,,,,,,,,,,-5.51,-2.77,,,,
54025,10.1016/j.cclet.2024.110233,10.1016/j.cclet.2024.110233,D18-Cl,BTA5-2Cl,D18-Cl,BTA5-2Cl,CCCCCCC(CCCC)Cc1csc(-c2cc3c4nsnc4c4cc(-c5cc(CC(CCCC)CCCCCC)c(-c6cc7c(-c8cc(Cl)c(CC(CC)CCCC)s8)c8sccc8c(-c8cc(Cl)c(CC(CC)CCCC)s8)c7s6)s5)sc4c3s2)c1,,1.202,12.89,70.77,10.96,10.964948106,0.0451469525547329,10.78,10.96,,,,,,,,,,,,,,,-5.51,-2.77,,,,
54026,10.1016/j.cclet.2025.111622,10.1016/j.cclet.2025.111622,D18,GA-2F-E,D18,GA-2F-E,CCCCCCC(CCCC)CC1=CSC(C2=CC3=C(S2)C2=C(C=C(C4=CC(CC(CCCC)CCCCCC)=C(C5=CC6=C(C7=CC(F)=C(CC(CC)CCCC)S7)C7=C(C=CS7)C(C7=CC(F)=C(CC(CC)CCCC)S7)=C6S5)S4)S2)C2=NSN=C32)=C1,,0.89,23.71,78.15,16.45,16.49113485,0.2500598784194674,16.13,16.45,,,,,,organic solar cell,,,,,,,,,-5.51,-2.77,,,,
54027,10.1016/j.cclet.2025.111622,10.1016/j.cclet.2025.111622,D18,GA-2F,D18,GA-2F,CCCCCCC(CCCC)CC1=CSC(C2=CC3=C(S2)C2=C(C=C(C4=CC(CC(CCCC)CCCCCC)=C(C5=CC6=C(C7=CC(F)=C(CC(CC)CCCC)S7)C7=C(C=CS7)C(C7=CC(F)=C(CC(CC)CCCC)S7)=C6S5)S4)S2)C2=NSN=C32)=C1,,0.889,23.24,76.55,15.83,15.815505579999996,0.0915629816803769,15.56,15.83,,,,,,organic solar cell,,,,,,,,,-5.51,-2.77,,,,
54028,10.1016/j.cclet.2025.111622,10.1016/j.cclet.2025.111622,D18,2BTh-2F,D18,2BTh-2F,CCCCCCC(CCCC)CC1=CSC(C2=CC3=C(S2)C2=C(C=C(C4=CC(CC(CCCC)CCCCCC)=C(C5=CC6=C(C7=CC(F)=C(CC(CC)CCCC)S7)C7=C(C=CS7)C(C7=CC(F)=C(CC(CC)CCCC)S7)=C6S5)S4)S2)C2=NSN=C32)=C1,,0.92,22.43,66.55,13.75,13.7329918,0.1236959999999953,13.53,13.75,,,,,,,,,,,,,,,-5.51,-2.77,,,,
54029,10.1016/j.cclet.2025.111787,10.1016/j.cclet.2025.111787,PM6,Qx-PhBr-BO,PM6,Qx-PhBr-BO,CC1=CC(=CC(=C1)C2=C3C=CC(=C4C5=C(C=C(S5)/C=C\6/C(=O)C7=CC(=CC(=C7)F)C(=O)/C6=C\C8=CC(=C(S8)C9=CC(=CC(=C9)C)C(C)(C)C(=O)OC)C(C)(C)C(=O)OC)SC4=C3S2)C(C)(C)C(=O)OC)C(C)(C)C(=O)OC,,0.917,23.2,76.71,16.28,16.31959224,0.243195577395562,16.1,16.28,,,,,,,,,,,,,,,-5.56,-3.65,,,,
54030,10.1016/j.cclet.2025.111787,10.1016/j.cclet.2025.111787,PM6,Qx-PhBr-X,PM6,Qx-PhBr-X,CC1=CC(=CC(=C1)C2=C3C=CC(=C4C5=C(C=C(S5)/C=C\6/C(=O)C7=CC(=CC(=C7)F)C(=O)/C6=C\C8=CC(=C(S8)C9=CC(=CC(=C9)C)C(C)(C)C(=O)OC)C(C)(C)C(=O)OC)SC4=C3S2)C(C)(C)C(=O)OC)C(C)(C)C(=O)OC,,0.908,24.19,78.01,17.16,17.134522052,0.1484728904428841,17.05,17.16,,,,,,,,,,,,,,,-5.56,-3.65,,,,
54031,10.1016/j.cej.2020.126996,10.1016/j.cej.2020.126996,PM6,Y6,PM6,Y6,COC(=O)C(C)(C)c1cc(C)cc(-c2sc3c4sc5cc(/C=C6/C(=O)c7cc(F)cc(c7)C(=O)/C6=C\c6cc(C(C)(C)C(=O)OC)c(-c7cc(C)cc(C(C)(C)C(=O)OC)c7)s6)sc5c4c(C(C)(C)C(=O)OC)ccc2-3)c1,CCCCCCCCCCCc1c(/C=C2\C(=O)c3cc(F)c(F)cc3C2=C(C#N)C#N)sc2c1sc1c3c4nsnc4c4c5sc6c(CCCCCCCCCCC)c(/C=C7\C(=O)c8cc(F)c(F)cc8C7=C(C#N)C#N)sc6c5n(CC(CC)CCCC)c4c3n(CC(CC)CCCC)c21,0.8,24.6,70.3,13.6,13.83504,1.7282352941176575,13.2,13.6,1:1.5,CN,,0.5% v/v,ITO glass,inverted OPV,ZnO,,MoO3,,,chloroform,,100.0,-5.56,-3.65,,-5.65,-4.09,
54032,10.1016/j.cej.2020.126996,10.1016/j.cej.2020.126996,PM6,Y6,PM6,Y6,COC(=O)C(C)(C)c1cc(C)cc(-c2sc3c4sc5cc(/C=C6/C(=O)c7cc(F)cc(c7)C(=O)/C6=C\c6cc(C(C)(C)C(=O)OC)c(-c7cc(C)cc(C(C)(C)C(=O)OC)c7)s6)sc5c4c(C(C)(C)C(=O)OC)ccc2-3)c1,CCCCCCCCCCCc1c(/C=C2\C(=O)c3cc(F)c(F)cc3C2=C(C#N)C#N)sc2c1sc1c3c4nsnc4c4c5sc6c(CCCCCCCCCCC)c(/C=C7\C(=O)c8cc(F)c(F)cc8C7=C(C#N)C#N)sc6c5n(CC(CC)CCCC)c4c3n(CC(CC)CCCC)c21,0.821,23.1,61.8,11.7,11.720431799999998,0.1746307692307607,11.2,11.7,1:1.5,CN,,0.5% v/v,ITO glass (low T ZnO),inverted OPV,ZnO,,MoO3,,,chloroform,,100.0,-5.56,-3.65,,-5.65,-4.09,
54033,10.1016/j.cej.2020.126996,10.1016/j.cej.2020.126996,PM6,Y6,PM6,Y6,COC(=O)C(C)(C)c1cc(C)cc(-c2sc3c4sc5cc(/C=C6/C(=O)c7cc(F)cc(c7)C(=O)/C6=C\c6cc(C(C)(C)C(=O)OC)c(-c7cc(C)cc(C(C)(C)C(=O)OC)c7)s6)sc5c4c(C(C)(C)C(=O)OC)ccc2-3)c1,CCCCCCCCCCCc1c(/C=C2\C(=O)c3cc(F)c(F)cc3C2=C(C#N)C#N)sc2c1sc1c3c4nsnc4c4c5sc6c(CCCCCCCCCCC)c(/C=C7\C(=O)c8cc(F)c(F)cc8C7=C(C#N)C#N)sc6c5n(CC(CC)CCCC)c4c3n(CC(CC)CCCC)c21,0.811,17.0,54.2,7.47,7.4725540000000015,0.034190093708189,6.88,7.47,1:1.5,,,,TOCN/AgNWs (low T ZnO),inverted OPV,ZnO,,MoO3,,,chloroform,,,-5.56,-3.65,,-5.65,-4.09,
54034,10.1016/j.cej.2020.127033,10.1016/j.cej.2020.127033,PBDT-DTBTO,INPIC-4F,PBDT-DTBTO,INPIC-4F,,CCCCCCCCn1c2cc(/C=C3\C(=O)c4cc(F)c(F)cc4C3=C(C#N)C#N)sc2c2sc3c(c21)C(c1ccc(CCCCCC)cc1)(c1ccc(CCCCCC)cc1)c1cc2c(cc1-3)C(c1ccc(CCCCCC)cc1)(c1ccc(CCCCCC)cc1)c1c-2sc2c3sc(/C=C4\C(=O)c5cc(F)c(F)cc5C4=C(C#N)C#N)cc3n(CCCCCCCC)c12,0.796,20.8,52.3,8.69,8.6592064,0.3543567318757087,8.53,8.69,1:1,,,,inverted,inverted,ZnO,ZnO,MoO3,MoO3,,CB,chlorobenzene,100.0,,,,-5.42,-3.94,
54035,10.1016/j.cej.2020.127033,10.1016/j.cej.2020.127033,PBDT-DTBTO,INPIC-4F,PBDT-DTBTO,INPIC-4F,,CCCCCCCCn1c2cc(/C=C3\C(=O)c4cc(F)c(F)cc4C3=C(C#N)C#N)sc2c2sc3c(c21)C(c1ccc(CCCCCC)cc1)(c1ccc(CCCCCC)cc1)c1cc2c(cc1-3)C(c1ccc(CCCCCC)cc1)(c1ccc(CCCCCC)cc1)c1c-2sc2c3sc(/C=C4\C(=O)c5cc(F)c(F)cc5C4=C(C#N)C#N)cc3n(CCCCCCCC)c12,0.808,22.5,71.8,13.1,13.05324,0.3569465648855023,13.0,13.1,1:1,,,,inverted,inverted,ZnO,ZnO,MoO3,MoO3,,CF,chloroform,100.0,,,,-5.42,-3.94,
54036,10.1016/j.cej.2020.127033,10.1016/j.cej.2020.127033,PBDT-DTBTO,INPIC-4F,PBDT-DTBTO,INPIC-4F,,CCCCCCCCn1c2cc(/C=C3\C(=O)c4cc(F)c(F)cc4C3=C(C#N)C#N)sc2c2sc3c(c21)C(c1ccc(CCCCCC)cc1)(c1ccc(CCCCCC)cc1)c1cc2c(cc1-3)C(c1ccc(CCCCCC)cc1)(c1ccc(CCCCCC)cc1)c1c-2sc2c3sc(/C=C4\C(=O)c5cc(F)c(F)cc5C4=C(C#N)C#N)cc3n(CCCCCCCC)c12,0.797,23.3,67.7,12.6,12.5719577,0.22255793650793,12.3,12.6,1:1,,,,inverted,inverted,ZnO,ZnO,MoO3,MoO3,320.0,CF,chloroform,100.0,,,,-5.42,-3.94,
54037,10.1016/j.cej.2020.127192,10.1016/j.cej.2020.127192,PBDB-T,ITIC,PBDB-T,ITIC,CCCCC(CC)Cc1ccc(-c2c3cc(-c4ccc(-c5sc(-c6cccs6)c6c5C(=O)c5c(CC(CC)CCCC)sc(CC(CC)CCCC)c5C6=O)s4)sc3c(-c3ccc(CC(CC)CCCC)s3)c3ccsc23)s1,CCCCCCc1ccc(C2(c3ccc(CCCCCC)cc3)c3cc4c(cc3-c3sc5cc(C=C6C(=O)c7ccccc7C6=C(C#N)C#N)sc5c32)C(c2ccc(CCCCCC)cc2)(c2ccc(CCCCCC)cc2)c2c-4sc3cc(C=C4C(=O)c5ccccc5C4=C(C#N)C#N)sc23)cc1,0.93,16.82,67.53,10.68,10.56344778,1.0913129213483062,10.56,10.68,1:1,0 wt%,,0 wt%,ITO/ZnO (or ZnO/Ti3C2Tx)/active layer/MoO3/Ag,inverted,ZnO,ZnO,MoO3,MoO3,100.0,CB:DIO (97:3 v/v),"chlorobenzene:1,8-diiodooctane (97:3)",100.0,-5.33,-3.48,,-5.576,-3.916,
54038,10.1016/j.cej.2020.127192,10.1016/j.cej.2020.127192,PBDB-T,ITIC,PBDB-T,ITIC,CCCCC(CC)Cc1ccc(-c2c3cc(-c4ccc(-c5sc(-c6cccs6)c6c5C(=O)c5c(CC(CC)CCCC)sc(CC(CC)CCCC)c5C6=O)s4)sc3c(-c3ccc(CC(CC)CCCC)s3)c3ccsc23)s1,CCCCCCc1ccc(C2(c3ccc(CCCCCC)cc3)c3cc4c(cc3-c3sc5cc(C=C6C(=O)c7ccccc7C6=C(C#N)C#N)sc5c32)C(c2ccc(CCCCCC)cc2)(c2ccc(CCCCCC)cc2)c2c-4sc3cc(C=C4C(=O)c5ccccc5C4=C(C#N)C#N)sc23)cc1,0.93,17.18,68.51,11.09,10.946116740000004,1.2974144274120585,10.95,11.09,1:1,0.01 wt%,,0.01 wt%,ITO/ZnO (or ZnO/Ti3C2Tx)/active layer/MoO3/Ag,inverted,ZnO/Ti3C2Tx-0.01,ZnO/Ti3C2Tx,MoO3,MoO3,100.0,CB:DIO (97:3 v/v),"chlorobenzene:1,8-diiodooctane (97:3)",100.0,-5.33,-3.48,,-5.576,-3.916,
54039,10.1016/j.cej.2020.127192,10.1016/j.cej.2020.127192,PBDB-T,ITIC,PBDB-T,ITIC,CCCCC(CC)Cc1ccc(-c2c3cc(-c4ccc(-c5sc(-c6cccs6)c6c5C(=O)c5c(CC(CC)CCCC)sc(CC(CC)CCCC)c5C6=O)s4)sc3c(-c3ccc(CC(CC)CCCC)s3)c3ccsc23)s1,CCCCCCc1ccc(C2(c3ccc(CCCCCC)cc3)c3cc4c(cc3-c3sc5cc(C=C6C(=O)c7ccccc7C6=C(C#N)C#N)sc5c32)C(c2ccc(CCCCCC)cc2)(c2ccc(CCCCCC)cc2)c2c-4sc3cc(C=C4C(=O)c5ccccc5C4=C(C#N)C#N)sc23)cc1,0.93,18.34,69.97,12.07,11.93422314,1.1249118475559383,11.93,12.07,1:1,0.03 wt%,,0.03 wt%,ITO/ZnO (or ZnO/Ti3C2Tx)/active layer/MoO3/Ag,inverted,ZnO/Ti3C2Tx-0.03,ZnO/Ti3C2Tx,MoO3,MoO3,100.0,CB:DIO (97:3 v/v),"chlorobenzene:1,8-diiodooctane (97:3)",100.0,-5.33,-3.48,,-5.576,-3.916,
54040,10.1016/j.cej.2020.127192,10.1016/j.cej.2020.127192,PBDB-T,ITIC,PBDB-T,ITIC,CCCCC(CC)Cc1ccc(-c2c3cc(-c4ccc(-c5sc(-c6cccs6)c6c5C(=O)c5c(CC(CC)CCCC)sc(CC(CC)CCCC)c5C6=O)s4)sc3c(-c3ccc(CC(CC)CCCC)s3)c3ccsc23)s1,CCCCCCc1ccc(C2(c3ccc(CCCCCC)cc3)c3cc4c(cc3-c3sc5cc(C=C6C(=O)c7ccccc7C6=C(C#N)C#N)sc5c32)C(c2ccc(CCCCCC)cc2)(c2ccc(CCCCCC)cc2)c2c-4sc3cc(C=C4C(=O)c5ccccc5C4=C(C#N)C#N)sc23)cc1,0.93,18.63,70.39,12.31,12.19570101,0.9285051990251826,12.2,12.31,1:1,0.05 wt%,,0.05 wt%,ITO/ZnO (or ZnO/Ti3C2Tx)/active layer/MoO3/Ag,inverted,ZnO/Ti3C2Tx-0.05,ZnO,MoO3,MoO3,100.0,CB:DIO (97:3 v/v),"chlorobenzene:1,8-diiodooctane (97:3)",100.0,-5.33,-3.48,,-5.576,-3.916,
54041,10.1016/j.cej.2020.127192,10.1016/j.cej.2020.127192,PBDB-T,ITIC,PBDB-T,ITIC,CCCCC(CC)Cc1ccc(-c2c3cc(-c4ccc(-c5sc(-c6cccs6)c6c5C(=O)c5c(CC(CC)CCCC)sc(CC(CC)CCCC)c5C6=O)s4)sc3c(-c3ccc(CC(CC)CCCC)s3)c3ccsc23)s1,CCCCCCc1ccc(C2(c3ccc(CCCCCC)cc3)c3cc4c(cc3-c3sc5cc(C=C6C(=O)c7ccccc7C6=C(C#N)C#N)sc5c32)C(c2ccc(CCCCCC)cc2)(c2ccc(CCCCCC)cc2)c2c-4sc3cc(C=C4C(=O)c5ccccc5C4=C(C#N)C#N)sc23)cc1,0.93,18.09,69.44,11.81,11.68237728,1.0806326841659588,11.68,11.81,1:1,0.07 wt%,,0.07 wt%,ITO/ZnO (or ZnO/Ti3C2Tx)/active layer/MoO3/Ag,inverted,ZnO/Ti3C2Tx-0.07,ZnO/Ti3C2Tx,MoO3,MoO3,100.0,CB:DIO (97:3 v/v),"chlorobenzene:1,8-diiodooctane (97:3)",100.0,-5.33,-3.48,,-5.576,-3.916,
54042,10.1016/j.cej.2020.127192,10.1016/j.cej.2020.127192,PM6,Y6,PM6,Y6,COC(=O)C(C)(C)c1cc(C)cc(-c2sc3c4sc5cc(/C=C6/C(=O)c7cc(F)cc(c7)C(=O)/C6=C\c6cc(C(C)(C)C(=O)OC)c(-c7cc(C)cc(C(C)(C)C(=O)OC)c7)s6)sc5c4c(C(C)(C)C(=O)OC)ccc2-3)c1,CCCCCCCCCCCc1c(/C=C2\C(=O)c3cc(F)c(F)cc3C2=C(C#N)C#N)sc2c1sc1c3c4nsnc4c4c5sc6c(CCCCCCCCCCC)c(/C=C7\C(=O)c8cc(F)c(F)cc8C7=C(C#N)C#N)sc6c5n(CC(CC)CCCC)c4c3n(CC(CC)CCCC)c21,0.83,25.02,72.16,15.1,14.98517856,0.7604068874172188,14.99,15.1,1:1.2,0 wt%,,0 wt%,ITO/ZnO (or ZnO/Ti3C2Tx)/active layer/MoO3/Ag,inverted,ZnO,ZnO,MoO3,MoO3,150.0,CF:CN (99.5:0.5 v/v),chloroform:chloronaphthalene (99.5:0.5 v/v),110.0,-5.56,-3.65,,-5.65,-4.09,
54043,10.1016/j.cej.2020.127192,10.1016/j.cej.2020.127192,PM6,Y6,PM6,Y6,COC(=O)C(C)(C)c1cc(C)cc(-c2sc3c4sc5cc(/C=C6/C(=O)c7cc(F)cc(c7)C(=O)/C6=C\c6cc(C(C)(C)C(=O)OC)c(-c7cc(C)cc(C(C)(C)C(=O)OC)c7)s6)sc5c4c(C(C)(C)C(=O)OC)ccc2-3)c1,CCCCCCCCCCCc1c(/C=C2\C(=O)c3cc(F)c(F)cc3C2=C(C#N)C#N)sc2c1sc1c3c4nsnc4c4c5sc6c(CCCCCCCCCCC)c(/C=C7\C(=O)c8cc(F)c(F)cc8C7=C(C#N)C#N)sc6c5n(CC(CC)CCCC)c4c3n(CC(CC)CCCC)c21,0.83,26.38,75.4,16.61,16.5091316,0.6072751354605631,16.51,16.61,1:1.2,0.05 wt%,,0.05 wt%,ITO/ZnO (or ZnO/Ti3C2Tx)/active layer/MoO3/Ag,inverted,ZnO/Ti3C2Tx-0.05,ZnO,MoO3,MoO3,150.0,CF:CN (99.5:0.5 v/v),chloroform:chloronaphthalene (99.5:0.5 v/v),110.0,-5.56,-3.65,,-5.65,-4.09,
54063,10.1016/j.cej.2021.129497,10.1016/j.cej.2021.129497,PM6,M11,PM6,M11,COC(=O)C(C)(C)c1cc(C)cc(-c2sc3c4sc5cc(/C=C6/C(=O)c7cc(F)cc(c7)C(=O)/C6=C\c6cc(C(C)(C)C(=O)OC)c(-c7cc(C)cc(C(C)(C)C(=O)OC)c7)s6)sc5c4c(C(C)(C)C(=O)OC)ccc2-3)c1,,0.73,6.47,47.6,2.26,2.2481956,0.5223185840707937,2.17,2.26,1:1,1-chloronaphthalene,CN,,ITO/PEDOT:PSS/active layer/PDIN/Ag,conventional,PDIN,PDIN,PEDOT:PSS,PEDOT:PSS,,chloroform/1-chloronaphthalene (99.5:0.5 by volume),chloroform:1-chloronaphthalene (99.5:0.5),100.0,-5.56,-3.65,,,,
54064,10.1016/j.cej.2021.129497,10.1016/j.cej.2021.129497,PM6,M12,PM6,M12,COC(=O)C(C)(C)c1cc(C)cc(-c2sc3c4sc5cc(/C=C6/C(=O)c7cc(F)cc(c7)C(=O)/C6=C\c6cc(C(C)(C)C(=O)OC)c(-c7cc(C)cc(C(C)(C)C(=O)OC)c7)s6)sc5c4c(C(C)(C)C(=O)OC)ccc2-3)c1,,0.88,21.67,60.27,11.55,11.493247920000002,0.4913599999999911,11.35,11.55,1:1,1-chloronaphthalene,CN,,ITO/PEDOT:PSS/active layer/PDIN/Ag,conventional,PDIN,PDIN,PEDOT:PSS,PEDOT:PSS,,chloroform/1-chloronaphthalene (99.5:0.5 by volume),chloroform:1-chloronaphthalene (99.5:0.5),100.0,-5.56,-3.65,,,,
54065,10.1016/j.cej.2021.129497,10.1016/j.cej.2021.129497,PM6,M13,PM6,M13,COC(=O)C(C)(C)c1cc(C)cc(-c2sc3c4sc5cc(/C=C6/C(=O)c7cc(F)cc(c7)C(=O)/C6=C\c6cc(C(C)(C)C(=O)OC)c(-c7cc(C)cc(C(C)(C)C(=O)OC)c7)s6)sc5c4c(C(C)(C)C(=O)OC)ccc2-3)c1,,0.88,22.34,66.95,13.14,13.1618344,0.1661674277016702,13.01,13.14,1:1,1-chloronaphthalene,CN,,ITO/PEDOT:PSS/active layer/PDIN/Ag,conventional,PDIN,PDIN,PEDOT:PSS,PEDOT:PSS,,chloroform/1-chloronaphthalene (99.5:0.5 by volume),chloroform:1-chloronaphthalene (99.5:0.5),100.0,-5.56,-3.65,,,,
54066,10.1016/j.cej.2021.129497,10.1016/j.cej.2021.129497,PM6,M13,PM6,M13,COC(=O)C(C)(C)c1cc(C)cc(-c2sc3c4sc5cc(/C=C6/C(=O)c7cc(F)cc(c7)C(=O)/C6=C\c6cc(C(C)(C)C(=O)OC)c(-c7cc(C)cc(C(C)(C)C(=O)OC)c7)s6)sc5c4c(C(C)(C)C(=O)OC)ccc2-3)c1,,0.87,25.1,71.6,15.63,15.635292,0.033857965451049,15.29,15.63,1:1,1-chloronaphthalene,CN,,ITO/PEDOT:PSS/active layer/PDIN/Al,conventional,PDIN,PDIN,PEDOT:PSS,PEDOT:PSS,,chloroform/1-chloronaphthalene (99.5:0.5 by volume),chloroform:1-chloronaphthalene (99.5:0.5),100.0,-5.56,-3.65,,,,
54067,10.1016/j.cej.2021.129532,10.1016/j.cej.2021.129532,PV2TC-BDD,IT-4F,PV2TC-BDD,IT-4F,,CCCCCCc1ccc(C2(c3ccc(CCCCCC)cc3)c3cc4c(cc3-c3sc5cc(/C=C6\C(=O)c7cc(F)c(F)cc7C6=C(C#N)C#N)sc5c32)C(c2ccc(CCCCCC)cc2)(c2ccc(CCCCCC)cc2)c2c-4sc3cc(/C=C4\C(=O)c5cc(F)c(F)cc5C4=C(C#N)C#N)sc23)cc1,0.87,18.83,69.97,11.5,11.462555369999995,0.3256054782608964,11.4,11.5,1:1.2,"1,8-diiodooctane",DIO,,ITO/PEDOT:PSS/active layer/PDINO/Al,conventional,PDINO,PDINO,PEDOT:PSS,PEDOT:PSS,,chlorobenzene,chlorobenzene,100.0,,,,-5.66,-4.14,
54068,10.1016/j.cej.2021.129532,10.1016/j.cej.2021.129532,PV2TC-FTAZ,IT-4F,PV2TC-FTAZ,IT-4F,,CCCCCCc1ccc(C2(c3ccc(CCCCCC)cc3)c3cc4c(cc3-c3sc5cc(/C=C6\C(=O)c7cc(F)c(F)cc7C6=C(C#N)C#N)sc5c32)C(c2ccc(CCCCCC)cc2)(c2ccc(CCCCCC)cc2)c2c-4sc3cc(/C=C4\C(=O)c5cc(F)c(F)cc5C4=C(C#N)C#N)sc23)cc1,0.71,20.49,58.57,8.56,8.520705029999998,0.4590533878504911,8.42,8.56,1:1.2,"1,8-diiodooctane",DIO,,ITO/PEDOT:PSS/active layer/PDINO/Al,conventional,PDINO,PDINO,PEDOT:PSS,PEDOT:PSS,,chlorobenzene,chlorobenzene,100.0,,,,-5.66,-4.14,
54075,10.1016/j.cej.2021.129768,10.1016/j.cej.2021.129768,PBDB-T,BDC-4F-C6,PBDB-T,BDC-4F-C6,CCCCC(CC)Cc1ccc(-c2c3cc(-c4ccc(-c5sc(-c6cccs6)c6c5C(=O)c5c(CC(CC)CCCC)sc(CC(CC)CCCC)c5C6=O)s4)sc3c(-c3ccc(CC(CC)CCCC)s3)c3ccsc23)s1,,0.728,19.5,46.4,6.58,6.586944,0.1055319148936145,6.55,6.58,,,,,ITO/PEDOT:PSS/active layer/PDINO/Ag,conventional,PDINO,PDINO,PEDOT:PSS,PEDOT:PSS,,chloroform,chloroform,,-5.33,-3.48,,,,
54076,10.1016/j.cej.2021.129768,10.1016/j.cej.2021.129768,PBDB-T,BDC-4F-C8,PBDB-T,BDC-4F-C8,CCCCC(CC)Cc1ccc(-c2c3cc(-c4ccc(-c5sc(-c6cccs6)c6c5C(=O)c5c(CC(CC)CCCC)sc(CC(CC)CCCC)c5C6=O)s4)sc3c(-c3ccc(CC(CC)CCCC)s3)c3ccsc23)s1,,0.785,22.31,64.3,11.25,11.26108405,0.0985248888888811,11.24,11.25,,,,,ITO/PEDOT:PSS/active layer/PDINO/Ag,conventional,PDINO,PDINO,PEDOT:PSS,PEDOT:PSS,,chloroform,chloroform,,-5.33,-3.48,,,,
54077,10.1016/j.cej.2021.129768,10.1016/j.cej.2021.129768,PM6,BDC-4F-C8,PM6,BDC-4F-C8,COC(=O)C(C)(C)c1cc(C)cc(-c2sc3c4sc5cc(/C=C6/C(=O)c7cc(F)cc(c7)C(=O)/C6=C\c6cc(C(C)(C)C(=O)OC)c(-c7cc(C)cc(C(C)(C)C(=O)OC)c7)s6)sc5c4c(C(C)(C)C(=O)OC)ccc2-3)c1,,0.895,21.32,65.6,12.53,12.5173984,0.1005714285714284,12.49,12.53,,,,,ITO/PEDOT:PSS/active layer/PDINO/Ag,conventional,PDINO,PDINO,PEDOT:PSS,PEDOT:PSS,,chloroform,chloroform,,-5.56,-3.65,,,,
54088,10.1016/j.cej.2021.130097,10.1016/j.cej.2021.130097,P1,ITIC,P1,ITIC,CCCCCCCCc1cc(-c2c(-c3cccs3)sc3c(-c4cc(CCCCCCCC)c(CCCCCCCC)s4)c(-c4ccc(-c5cccc6nsnc56)s4)sc23)sc1CCCCCCCC,CCCCCCc1ccc(C2(c3ccc(CCCCCC)cc3)c3cc4c(cc3-c3sc5cc(C=C6C(=O)c7ccccc7C6=C(C#N)C#N)sc5c32)C(c2ccc(CCCCCC)cc2)(c2ccc(CCCCCC)cc2)c2c-4sc3cc(C=C4C(=O)c5ccccc5C4=C(C#N)C#N)sc23)cc1,1.02,14.35,44.16,6.46,6.4636992,0.0572631578947336,6.2,6.46,1:1,DPE,DPE,0.5%,ITO/PEDOT:PSS/polymers:ITIC/PDINO/Al,conventional,PDINO,PDINO,PEDOT:PSS,PEDOT:PSS,,chlorobenzene,chlorobenzene,,,,,-5.576,-3.916,
54089,10.1016/j.cej.2021.130097,10.1016/j.cej.2021.130097,P2,ITIC,P2,ITIC,,CCCCCCc1ccc(C2(c3ccc(CCCCCC)cc3)c3cc4c(cc3-c3sc5cc(C=C6C(=O)c7ccccc7C6=C(C#N)C#N)sc5c32)C(c2ccc(CCCCCC)cc2)(c2ccc(CCCCCC)cc2)c2c-4sc3cc(C=C4C(=O)c5ccccc5C4=C(C#N)C#N)sc23)cc1,0.99,16.46,62.25,10.11,10.1438865,0.3351780415430392,9.74,10.11,1:1,DPE,DPE,0.5%,ITO/PEDOT:PSS/polymers:ITIC/PDINO/Al,conventional,PDINO,PDINO,PEDOT:PSS,PEDOT:PSS,,chlorobenzene,chlorobenzene,,,,,-5.576,-3.916,
54091,10.1016/j.cej.2021.130097,10.1016/j.cej.2021.130097,P3,ITIC,P3,ITIC,CCCCCCc1csc(-c2ccc(-c3cc(CCCCCC)c(/C=C/c4csc(-c5cc6c(OCC(CC)CCCC)c7sc(-c8ccc(C9=C%10C(=O)N(CC(CC)CCCC)C(c%11ccc(-c%12cc%13c(OCC(CC)CCCC)c%14sccc%14c(OCC(CC)CCCC)c%13s%12)s%11)=C%10C(=O)N9CC(CC)CCCC)s8)cc7c(OCC(CC)CCCC)c6s5)c4)s3)c3nsnc23)c1,CCCCCCc1ccc(C2(c3ccc(CCCCCC)cc3)c3cc4c(cc3-c3sc5cc(C=C6C(=O)c7ccccc7C6=C(C#N)C#N)sc5c32)C(c2ccc(CCCCCC)cc2)(c2ccc(CCCCCC)cc2)c2c-4sc3cc(C=C4C(=O)c5ccccc5C4=C(C#N)C#N)sc23)cc1,0.98,18.13,68.3,12.13,12.135134199999998,0.0423264633140723,11.86,12.13,1:1,DPE,DPE,0.5%,ITO/PEDOT:PSS/polymers:ITIC/PDINO/Al,conventional,PDINO,PDINO,PEDOT:PSS,PEDOT:PSS,,chlorobenzene,chlorobenzene,,,,,-5.576,-3.916,
54092,10.1016/j.cej.2021.130097,10.1016/j.cej.2021.130097,P4,ITIC,P4,ITIC,,CCCCCCc1ccc(C2(c3ccc(CCCCCC)cc3)c3cc4c(cc3-c3sc5cc(C=C6C(=O)c7ccccc7C6=C(C#N)C#N)sc5c32)C(c2ccc(CCCCCC)cc2)(c2ccc(CCCCCC)cc2)c2c-4sc3cc(C=C4C(=O)c5ccccc5C4=C(C#N)C#N)sc23)cc1,0.96,18.46,74.86,13.26,13.26638976,0.0481882352941127,12.91,13.26,1:1,DPE,DPE,0.5%,ITO/PEDOT:PSS/polymers:ITIC/PDINO/Al,conventional,PDINO,PDINO,PEDOT:PSS,PEDOT:PSS,,chlorobenzene,chlorobenzene,,,,,-5.576,-3.916,
54093,10.1016/j.cej.2021.130097,10.1016/j.cej.2021.130097,P5,ITIC,P5,ITIC,,CCCCCCc1ccc(C2(c3ccc(CCCCCC)cc3)c3cc4c(cc3-c3sc5cc(C=C6C(=O)c7ccccc7C6=C(C#N)C#N)sc5c32)C(c2ccc(CCCCCC)cc2)(c2ccc(CCCCCC)cc2)c2c-4sc3cc(C=C4C(=O)c5ccccc5C4=C(C#N)C#N)sc23)cc1,0.93,17.67,71.34,11.72,11.723373540000004,0.0287844709897772,11.42,11.72,1:1,DPE,DPE,0.5%,ITO/PEDOT:PSS/polymers:ITIC/PDINO/Al,conventional,PDINO,PDINO,PEDOT:PSS,PEDOT:PSS,,chlorobenzene,chlorobenzene,,,,,-5.576,-3.916,
54105,10.1016/j.cej.2021.131022,10.1016/j.cej.2021.131022,PM6,MC1,PM6,MC1,COC(=O)C(C)(C)c1cc(C)cc(-c2sc3c4sc5cc(/C=C6/C(=O)c7cc(F)cc(c7)C(=O)/C6=C\c6cc(C(C)(C)C(=O)OC)c(-c7cc(C)cc(C(C)(C)C(=O)OC)c7)s6)sc5c4c(C(C)(C)C(=O)OC)ccc2-3)c1,,0.931,20.39,62.55,11.87,11.873922795,0.03304797809605,11.6,11.87,1:1,1-chloronaphthalene,,0.6 vol%,Ag,conventional,PDIN,,PEDOT:PSS,,,chloroform,,75.0,-5.56,-3.65,,,,
54106,10.1016/j.cej.2021.131022,10.1016/j.cej.2021.131022,PM6,MC1,PM6,MC1,COC(=O)C(C)(C)c1cc(C)cc(-c2sc3c4sc5cc(/C=C6/C(=O)c7cc(F)cc(c7)C(=O)/C6=C\c6cc(C(C)(C)C(=O)OC)c(-c7cc(C)cc(C(C)(C)C(=O)OC)c7)s6)sc5c4c(C(C)(C)C(=O)OC)ccc2-3)c1,,0.912,20.31,64.83,12.02,12.008279376,0.0975093510815202,11.83,12.02,1:1,1-chloronaphthalene,,0.6 vol%,Al,conventional,PDIN,,PEDOT:PSS,,,chloroform,,75.0,-5.56,-3.65,,,,
54107,10.1016/j.cej.2021.131022,10.1016/j.cej.2021.131022,PM6,MS1,PM6,MS1,COC(=O)C(C)(C)c1cc(C)cc(-c2sc3c4sc5cc(/C=C6/C(=O)c7cc(F)cc(c7)C(=O)/C6=C\c6cc(C(C)(C)C(=O)OC)c(-c7cc(C)cc(C(C)(C)C(=O)OC)c7)s6)sc5c4c(C(C)(C)C(=O)OC)ccc2-3)c1,,0.908,21.7,71.66,14.13,14.119599760000002,0.0736039631988618,13.82,14.13,1:1,1-chloronaphthalene,,0.6 vol%,Ag,conventional,PDIN,,PEDOT:PSS,,,chloroform,,75.0,-5.56,-3.65,,,,
54108,10.1016/j.cej.2021.131022,10.1016/j.cej.2021.131022,PM6,MS1,PM6,MS1,COC(=O)C(C)(C)c1cc(C)cc(-c2sc3c4sc5cc(/C=C6/C(=O)c7cc(F)cc(c7)C(=O)/C6=C\c6cc(C(C)(C)C(=O)OC)c(-c7cc(C)cc(C(C)(C)C(=O)OC)c7)s6)sc5c4c(C(C)(C)C(=O)OC)ccc2-3)c1,,0.905,22.51,74.06,15.01,15.087169930000002,0.5141234510326579,14.76,15.01,1:1,1-chloronaphthalene,,0.6 vol%,Al,conventional,PDIN,,PEDOT:PSS,,,chloroform,,75.0,-5.56,-3.65,,,,
54109,10.1016/j.cej.2021.131232,10.1016/j.cej.2021.131232,PBDB-T,PIDIC-2T,PBDB-T,PIDIC2T,CCCCC(CC)Cc1ccc(-c2c3cc(-c4ccc(-c5sc(-c6cccs6)c6c5C(=O)c5c(CC(CC)CCCC)sc(CC(CC)CCCC)c5C6=O)s4)sc3c(-c3ccc(CC(CC)CCCC)s3)c3ccsc23)s1,CCCCCCCCCCCCCCCCC1(CCCCCCCCCCCCCCCC)c2cc3c(cc2-c2sc(/C=C4\C(=O)c5ccccc5C4=C(C#N)C#N)cc21)C(CCCCCCCCCCCCCCCC)(CCCCCCCCCCCCCCCC)c1cc(/C=C2\C(=O)c4ccc(-c5ccc(-c6cccs6)s5)cc4C2=C(C#N)C#N)sc1-3,0.8,9.15,41.0,2.97,3.0012,1.0505050505050395,2.88,2.97,1.5:1,1-chloronaphthalene,CN,,inverted,inverted,ZnO,ZnO,MoO3,MoO3,,chloroform,chloroform,110.0,-5.33,-3.48,,-5.65,-3.85,
54110,10.1016/j.cej.2021.131232,10.1016/j.cej.2021.131232,PBDB-T,PIDIC-2T2Cl,PBDB-T,PIDIC2T2Cl,CCCCC(CC)Cc1ccc(-c2c3cc(-c4ccc(-c5sc(-c6cccs6)c6c5C(=O)c5c(CC(CC)CCCC)sc(CC(CC)CCCC)c5C6=O)s4)sc3c(-c3ccc(CC(CC)CCCC)s3)c3ccsc23)s1,CCCCCCCCCCCCCCCCC1(CCCCCCCCCCCCCCCC)c2cc3c(cc2-c2sc(/C=C4\C(=O)c5ccccc5C4=C(C#N)C#N)cc21)C(CCCCCCCCCCCCCCCC)(CCCCCCCCCCCCCCCC)c1cc(/C=C2\C(=O)c4ccc(-c5cc(Cl)c(-c6sccc6Cl)s5)cc4C2=C(C#N)C#N)sc1-3,0.82,10.75,60.0,5.34,5.289,0.955056179775284,5.26,5.34,1.5:1,1-chloronaphthalene,CN,,inverted,inverted,ZnO,ZnO,MoO3,MoO3,,chloroform,chloroform,110.0,-5.33,-3.48,,-5.67,-3.87,
54111,10.1016/j.cej.2021.131232,10.1016/j.cej.2021.131232,PBDB-T,PY-2T,PBDB-T,PY-2T,CCCCC(CC)Cc1ccc(-c2c3cc(-c4ccc(-c5sc(-c6cccs6)c6c5C(=O)c5c(CC(CC)CCCC)sc(CC(CC)CCCC)c5C6=O)s4)sc3c(-c3ccc(CC(CC)CCCC)s3)c3ccsc23)s1,,0.89,11.78,51.0,5.34,5.346942,0.1300000000000084,5.28,5.34,1:1,1-chloronaphthalene,CN,,inverted,inverted,ZnO,ZnO,MoO3,MoO3,,chloroform,chloroform,120.0,-5.33,-3.48,,,,
54112,10.1016/j.cej.2021.131232,10.1016/j.cej.2021.131232,PBDB-T,PY-2T2Cl,PBDB-T,PY-2T2Cl,CCCCC(CC)Cc1ccc(-c2c3cc(-c4ccc(-c5sc(-c6cccs6)c6c5C(=O)c5c(CC(CC)CCCC)sc(CC(CC)CCCC)c5C6=O)s4)sc3c(-c3ccc(CC(CC)CCCC)s3)c3ccsc23)s1,,0.87,16.44,65.0,9.35,9.296820000000002,0.5687700534759098,9.28,9.35,1:1,1-chloronaphthalene,CN,,inverted,inverted,ZnO,ZnO,MoO3,MoO3,,chloroform,chloroform,120.0,-5.33,-3.48,,,,
54113,10.1016/j.cej.2021.131366,10.1016/j.cej.2021.131366,PBDB-T,ITIC,PBDB-T,ITIC,CCCCC(CC)Cc1ccc(-c2c3cc(-c4ccc(-c5sc(-c6cccs6)c6c5C(=O)c5c(CC(CC)CCCC)sc(CC(CC)CCCC)c5C6=O)s4)sc3c(-c3ccc(CC(CC)CCCC)s3)c3ccsc23)s1,CCCCCCc1ccc(C2(c3ccc(CCCCCC)cc3)c3cc4c(cc3-c3sc5cc(C=C6C(=O)c7ccccc7C6=C(C#N)C#N)sc5c32)C(c2ccc(CCCCCC)cc2)(c2ccc(CCCCCC)cc2)c2c-4sc3cc(C=C4C(=O)c5ccccc5C4=C(C#N)C#N)sc23)cc1,0.9,16.91,67.8,10.32,10.318482,0.0147093023255718,10.32,,1:1,DIO,,,ITO/ZnO (or ZnO&GHK-Cu)/PBDB-T:ITIC/MoO3/Ag,inverted,Pure ZnO,ZnO,MoO3,,100.0,chlorobenzene,,,-5.33,-3.48,,-5.576,-3.916,
