Repository: JiYiqaq/PCE-KA-GNN

# Data directory

- `raw/Active_Database.csv` is the immutable source dataset bundled under CC BY 4.0. Do not overwrite it with processed data.
- `processed/` is created and populated by the training pipeline. Generated `.pt` and `.pth` caches are intentionally ignored by Git because they can exceed GitHub's normal single-file limit.

See `../DATA_LICENSE.md` for provenance, license and checksum information.

File: data/raw/Active_Database.csv (part 141 of 471)
id,doi,doi_norm,donor,acceptor,donor_canonical,acceptor_canonical,donor_smiles,acceptor_smiles,voc,jsc,ff,pce,pce_recomputed,pce_relative_error_percent,pce_avg,pce_best,d_a_ratio,additive,additive_canonical,additive_ratio,device_structure,device_type,etl,etl_canonical,htl,htl_canonical,active_layer_thickness,solvent,solvent_canonical,annealing_temp,homo_d,lumo_d,eg_d,homo_a,lumo_a,eg_a
54114,10.1016/j.cej.2021.131366,10.1016/j.cej.2021.131366,PBDB-T,ITIC,PBDB-T,ITIC,CCCCC(CC)Cc1ccc(-c2c3cc(-c4ccc(-c5sc(-c6cccs6)c6c5C(=O)c5c(CC(CC)CCCC)sc(CC(CC)CCCC)c5C6=O)s4)sc3c(-c3ccc(CC(CC)CCCC)s3)c3ccsc23)s1,CCCCCCc1ccc(C2(c3ccc(CCCCCC)cc3)c3cc4c(cc3-c3sc5cc(C=C6C(=O)c7ccccc7C6=C(C#N)C#N)sc5c32)C(c2ccc(CCCCCC)cc2)(c2ccc(CCCCCC)cc2)c2c-4sc3cc(C=C4C(=O)c5ccccc5C4=C(C#N)C#N)sc23)cc1,0.9,17.44,68.8,10.8,10.798848,0.0106666666666773,10.8,,1:1,DIO,,,ITO/ZnO (or ZnO&GHK-Cu)/PBDB-T:ITIC/MoO3/Ag,inverted,0.03 wt%,,MoO3,,100.0,chlorobenzene,,,-5.33,-3.48,,-5.576,-3.916,
54115,10.1016/j.cej.2021.131366,10.1016/j.cej.2021.131366,PBDB-T,ITIC,PBDB-T,ITIC,CCCCC(CC)Cc1ccc(-c2c3cc(-c4ccc(-c5sc(-c6cccs6)c6c5C(=O)c5c(CC(CC)CCCC)sc(CC(CC)CCCC)c5C6=O)s4)sc3c(-c3ccc(CC(CC)CCCC)s3)c3ccsc23)s1,CCCCCCc1ccc(C2(c3ccc(CCCCCC)cc3)c3cc4c(cc3-c3sc5cc(C=C6C(=O)c7ccccc7C6=C(C#N)C#N)sc5c32)C(c2ccc(CCCCCC)cc2)(c2ccc(CCCCCC)cc2)c2c-4sc3cc(C=C4C(=O)c5ccccc5C4=C(C#N)C#N)sc23)cc1,0.9,18.1,70.6,11.5,11.50074,0.0064347826086991,11.5,,1:1,DIO,,,ITO/ZnO (or ZnO&GHK-Cu)/PBDB-T:ITIC/MoO3/Ag,inverted,0.05 wt%,,MoO3,,100.0,chlorobenzene,,,-5.33,-3.48,,-5.576,-3.916,
54116,10.1016/j.cej.2021.131366,10.1016/j.cej.2021.131366,PBDB-T,ITIC,PBDB-T,ITIC,CCCCC(CC)Cc1ccc(-c2c3cc(-c4ccc(-c5sc(-c6cccs6)c6c5C(=O)c5c(CC(CC)CCCC)sc(CC(CC)CCCC)c5C6=O)s4)sc3c(-c3ccc(CC(CC)CCCC)s3)c3ccsc23)s1,CCCCCCc1ccc(C2(c3ccc(CCCCCC)cc3)c3cc4c(cc3-c3sc5cc(C=C6C(=O)c7ccccc7C6=C(C#N)C#N)sc5c32)C(c2ccc(CCCCCC)cc2)(c2ccc(CCCCCC)cc2)c2c-4sc3cc(C=C4C(=O)c5ccccc5C4=C(C#N)C#N)sc23)cc1,0.9,18.33,72.3,11.93,11.927331,0.022372170997493,11.93,,1:1,DIO,,,ITO/ZnO (or ZnO&GHK-Cu)/PBDB-T:ITIC/MoO3/Ag,inverted,0.1 wt%,,MoO3,,100.0,chlorobenzene,,,-5.33,-3.48,,-5.576,-3.916,
54117,10.1016/j.cej.2021.131366,10.1016/j.cej.2021.131366,PBDB-T,ITIC,PBDB-T,ITIC,CCCCC(CC)Cc1ccc(-c2c3cc(-c4ccc(-c5sc(-c6cccs6)c6c5C(=O)c5c(CC(CC)CCCC)sc(CC(CC)CCCC)c5C6=O)s4)sc3c(-c3ccc(CC(CC)CCCC)s3)c3ccsc23)s1,CCCCCCc1ccc(C2(c3ccc(CCCCCC)cc3)c3cc4c(cc3-c3sc5cc(C=C6C(=O)c7ccccc7C6=C(C#N)C#N)sc5c32)C(c2ccc(CCCCCC)cc2)(c2ccc(CCCCCC)cc2)c2c-4sc3cc(C=C4C(=O)c5ccccc5C4=C(C#N)C#N)sc23)cc1,0.9,17.93,69.7,11.25,11.247489,0.0223200000000013,11.25,,1:1,DIO,,,ITO/ZnO (or ZnO&GHK-Cu)/PBDB-T:ITIC/MoO3/Ag,inverted,0.3 wt%,,MoO3,,100.0,chlorobenzene,,,-5.33,-3.48,,-5.576,-3.916,
54118,10.1016/j.cej.2021.131366,10.1016/j.cej.2021.131366,PM6,Y6,PM6,Y6,COC(=O)C(C)(C)c1cc(C)cc(-c2sc3c4sc5cc(/C=C6/C(=O)c7cc(F)cc(c7)C(=O)/C6=C\c6cc(C(C)(C)C(=O)OC)c(-c7cc(C)cc(C(C)(C)C(=O)OC)c7)s6)sc5c4c(C(C)(C)C(=O)OC)ccc2-3)c1,CCCCCCCCCCCc1c(/C=C2\C(=O)c3cc(F)c(F)cc3C2=C(C#N)C#N)sc2c1sc1c3c4nsnc4c4c5sc6c(CCCCCCCCCCC)c(/C=C7\C(=O)c8cc(F)c(F)cc8C7=C(C#N)C#N)sc6c5n(CC(CC)CCCC)c4c3n(CC(CC)CCCC)c21,0.83,24.27,72.8,14.66,14.664904799999997,0.0334570259208506,14.66,,1:1.2,,,,ITO/ZnO (or ZnO&GHK-Cu)/PM6:Y6/MoO3/Ag,inverted,ZnO,ZnO,MoO3,,,chloroform:chlorobenzene (0.5 vol% CB),,110.0,-5.56,-3.65,,-5.65,-4.09,
54119,10.1016/j.cej.2021.131366,10.1016/j.cej.2021.131366,PM6,Y6,PM6,Y6,COC(=O)C(C)(C)c1cc(C)cc(-c2sc3c4sc5cc(/C=C6/C(=O)c7cc(F)cc(c7)C(=O)/C6=C\c6cc(C(C)(C)C(=O)OC)c(-c7cc(C)cc(C(C)(C)C(=O)OC)c7)s6)sc5c4c(C(C)(C)C(=O)OC)ccc2-3)c1,CCCCCCCCCCCc1c(/C=C2\C(=O)c3cc(F)c(F)cc3C2=C(C#N)C#N)sc2c1sc1c3c4nsnc4c4c5sc6c(CCCCCCCCCCC)c(/C=C7\C(=O)c8cc(F)c(F)cc8C7=C(C#N)C#N)sc6c5n(CC(CC)CCCC)c4c3n(CC(CC)CCCC)c21,0.83,26.63,74.5,16.46,16.4666605,0.0404647630619614,16.46,,1:1.2,,,,ITO/ZnO (or ZnO&GHK-Cu)/PM6:Y6/MoO3/Ag,inverted,0.1 wt% GHK-Cu,GHK-Cu,MoO3,,,chloroform:chlorobenzene (0.5 vol% CB),,110.0,-5.56,-3.65,,-5.65,-4.09,
54120,10.1016/j.cej.2021.131404,10.1016/j.cej.2021.131404,P1,BThIND-Cl,P1,BThIND-Cl,CCCCCCCCc1cc(-c2c(-c3cccs3)sc3c(-c4cc(CCCCCCCC)c(CCCCCCCC)s4)c(-c4ccc(-c5cccc6nsnc56)s4)sc23)sc1CCCCCCCC,CCCCCCC1(CCCCCC)c2cc3c(cc2-c2sc(/C=C4\C(=O)c5cc(Cl)ccc5C4=C(C#N)C#N)cc21)C(CCCCCC)(CCCCCC)c1cc(/C=C2\C(=O)c4cc(Cl)ccc4C2=C(C#N)C#N)sc1-3,0.92,23.25,69.0,14.76,14.7591,0.0060975609756075,14.76,,1:1.2,,,,ITO/PEDOT:PSS/active layer/PFN/Al,conventional,PFN,PFN,PEDOT:PSS,PEDOT:PSS,,,,,,,,-5.64,-3.96,
54121,10.1016/j.cej.2021.131404,10.1016/j.cej.2021.131404,P2,BThIND-Cl,P2,BThIND-Cl,,CCCCCCC1(CCCCCC)c2cc3c(cc2-c2sc(/C=C4\C(=O)c5cc(Cl)ccc5C4=C(C#N)C#N)cc21)C(CCCCCC)(CCCCCC)c1cc(/C=C2\C(=O)c4cc(Cl)ccc4C2=C(C#N)C#N)sc1-3,1.02,13.36,53.0,7.22,7.222416000000001,0.0334626038781313,7.22,,1:1.2,,,,ITO/PEDOT:PSS/active layer/PFN/Al,conventional,PFN,PFN,PEDOT:PSS,PEDOT:PSS,,,,,,,,-5.64,-3.96,
54122,10.1016/j.cej.2021.131404,10.1016/j.cej.2021.131404,P3,BThIND-Cl,P3,BThIND-Cl,CCCCCCc1csc(-c2ccc(-c3cc(CCCCCC)c(/C=C/c4csc(-c5cc6c(OCC(CC)CCCC)c7sc(-c8ccc(C9=C%10C(=O)N(CC(CC)CCCC)C(c%11ccc(-c%12cc%13c(OCC(CC)CCCC)c%14sccc%14c(OCC(CC)CCCC)c%13s%12)s%11)=C%10C(=O)N9CC(CC)CCCC)s8)cc7c(OCC(CC)CCCC)c6s5)c4)s3)c3nsnc23)c1,CCCCCCC1(CCCCCC)c2cc3c(cc2-c2sc(/C=C4\C(=O)c5cc(Cl)ccc5C4=C(C#N)C#N)cc21)C(CCCCCC)(CCCCCC)c1cc(/C=C2\C(=O)c4cc(Cl)ccc4C2=C(C#N)C#N)sc1-3,0.97,21.48,63.0,13.13,13.126428,0.0272048743335882,13.13,,1:1.2,,,,ITO/PEDOT:PSS/active layer/PFN/Al,conventional,PFN,PFN,PEDOT:PSS,PEDOT:PSS,,,,,,,,-5.64,-3.96,
54123,10.1016/j.cej.2021.131583,10.1016/j.cej.2021.131583,PM6,Y6,PM6,Y6,COC(=O)C(C)(C)c1cc(C)cc(-c2sc3c4sc5cc(/C=C6/C(=O)c7cc(F)cc(c7)C(=O)/C6=C\c6cc(C(C)(C)C(=O)OC)c(-c7cc(C)cc(C(C)(C)C(=O)OC)c7)s6)sc5c4c(C(C)(C)C(=O)OC)ccc2-3)c1,CCCCCCCCCCCc1c(/C=C2\C(=O)c3cc(F)c(F)cc3C2=C(C#N)C#N)sc2c1sc1c3c4nsnc4c4c5sc6c(CCCCCCCCCCC)c(/C=C7\C(=O)c8cc(F)c(F)cc8C7=C(C#N)C#N)sc6c5n(CC(CC)CCCC)c4c3n(CC(CC)CCCC)c21,0.82,25.06,66.7,13.8,13.7063164,0.6788666666666688,12.69,13.8,,,,,,,SnO2,SnO2,,,,,,,-5.56,-3.65,,-5.65,-4.09,
54124,10.1016/j.cej.2021.131583,10.1016/j.cej.2021.131583,PM6,Y6,PM6,Y6,COC(=O)C(C)(C)c1cc(C)cc(-c2sc3c4sc5cc(/C=C6/C(=O)c7cc(F)cc(c7)C(=O)/C6=C\c6cc(C(C)(C)C(=O)OC)c(-c7cc(C)cc(C(C)(C)C(=O)OC)c7)s6)sc5c4c(C(C)(C)C(=O)OC)ccc2-3)c1,CCCCCCCCCCCc1c(/C=C2\C(=O)c3cc(F)c(F)cc3C2=C(C#N)C#N)sc2c1sc1c3c4nsnc4c4c5sc6c(CCCCCCCCCCC)c(/C=C7\C(=O)c8cc(F)c(F)cc8C7=C(C#N)C#N)sc6c5n(CC(CC)CCCC)c4c3n(CC(CC)CCCC)c21,0.84,26.18,70.6,15.45,15.525787199999998,0.4905320388349439,14.85,15.45,1:1.2,1-CN,,0.5% v/v,inverted,,M-SnO2,M-SnO2,MoO3,,100.0,chloroform,,110.0,-5.56,-3.65,,-5.65,-4.09,
54125,10.1016/j.cej.2021.131674,10.1016/j.cej.2021.131674,PBDB-T,IT-4F,PBDB-T,IT-4F,CCCCC(CC)Cc1ccc(-c2c3cc(-c4ccc(-c5sc(-c6cccs6)c6c5C(=O)c5c(CC(CC)CCCC)sc(CC(CC)CCCC)c5C6=O)s4)sc3c(-c3ccc(CC(CC)CCCC)s3)c3ccsc23)s1,CCCCCCc1ccc(C2(c3ccc(CCCCCC)cc3)c3cc4c(cc3-c3sc5cc(/C=C6\C(=O)c7cc(F)c(F)cc7C6=C(C#N)C#N)sc5c32)C(c2ccc(CCCCCC)cc2)(c2ccc(CCCCCC)cc2)c2c-4sc3cc(/C=C4\C(=O)c5cc(F)c(F)cc5C4=C(C#N)C#N)sc23)cc1,0.727,19.07,68.91,9.56,9.553606599,0.0668765794979122,9.48,9.56,,,,,ITO/PEDOT:PSS/active layer/PFN-Br/Al,conventional,PFN-Br,PFN-Br,PEDOT:PSS,PEDOT:PSS,,,,,-5.33,-3.48,,-5.66,-4.14,
54126,10.1016/j.cej.2021.131674,10.1016/j.cej.2021.131674,PBDB-T,TIT-2FIC,PBDB-T,TIT-2FIC,CCCCC(CC)Cc1ccc(-c2c3cc(-c4ccc(-c5sc(-c6cccs6)c6c5C(=O)c5c(CC(CC)CCCC)sc(CC(CC)CCCC)c5C6=O)s4)sc3c(-c3ccc(CC(CC)CCCC)s3)c3ccsc23)s1,,0.805,21.16,69.34,11.8,11.81123692,0.0952281355932201,11.77,11.8,,,,,ITO/PEDOT:PSS/active layer/PFN-Br/Al,conventional,PFN-Br,PFN-Br,PEDOT:PSS,PEDOT:PSS,,,,,-5.33,-3.48,,,,
54127,10.1016/j.cej.2021.131674,10.1016/j.cej.2021.131674,PM6,IT-4F,PM6,IT-4F,COC(=O)C(C)(C)c1cc(C)cc(-c2sc3c4sc5cc(/C=C6/C(=O)c7cc(F)cc(c7)C(=O)/C6=C\c6cc(C(C)(C)C(=O)OC)c(-c7cc(C)cc(C(C)(C)C(=O)OC)c7)s6)sc5c4c(C(C)(C)C(=O)OC)ccc2-3)c1,CCCCCCc1ccc(C2(c3ccc(CCCCCC)cc3)c3cc4c(cc3-c3sc5cc(/C=C6\C(=O)c7cc(F)c(F)cc7C6=C(C#N)C#N)sc5c32)C(c2ccc(CCCCCC)cc2)(c2ccc(CCCCCC)cc2)c2c-4sc3cc(/C=C4\C(=O)c5cc(F)c(F)cc5C4=C(C#N)C#N)sc23)cc1,0.858,19.95,76.18,13.03,13.03980678,0.0752630851880405,12.87,13.03,,,,,ITO/PEDOT:PSS/active layer/PFN-Br/Al,conventional,PFN-Br,PFN-Br,PEDOT:PSS,PEDOT:PSS,,,,,-5.56,-3.65,,-5.66,-4.14,
54128,10.1016/j.cej.2021.131674,10.1016/j.cej.2021.131674,PM6,TIT-2FIC,PM6,TIT-2FIC,COC(=O)C(C)(C)c1cc(C)cc(-c2sc3c4sc5cc(/C=C6/C(=O)c7cc(F)cc(c7)C(=O)/C6=C\c6cc(C(C)(C)C(=O)OC)c(-c7cc(C)cc(C(C)(C)C(=O)OC)c7)s6)sc5c4c(C(C)(C)C(=O)OC)ccc2-3)c1,,0.905,20.69,69.42,13.0,12.99851319,0.0114369999999953,12.8,13.0,,,,,ITO/PEDOT:PSS/active layer/PFN-Br/Al,conventional,PFN-Br,PFN-Br,PEDOT:PSS,PEDOT:PSS,,,,,-5.56,-3.65,,,,
54133,10.1016/j.cej.2021.131674,10.1016/j.cej.2021.131674,PM6,TIT-2FIC,PM6,TIT-2FIC,COC(=O)C(C)(C)c1cc(C)cc(-c2sc3c4sc5cc(/C=C6/C(=O)c7cc(F)cc(c7)C(=O)/C6=C\c6cc(C(C)(C)C(=O)OC)c(-c7cc(C)cc(C(C)(C)C(=O)OC)c7)s6)sc5c4c(C(C)(C)C(=O)OC)ccc2-3)c1,,0.905,20.87,69.03,13.05,13.037937705,0.0924313793103431,12.8,13.05,1:1.2,,,,ITO/PEDOT:PSS/active layer/PFN-Br/Al,conventional,PFN-Br,PFN-Br,PEDOT:PSS,PEDOT:PSS,,,,,-5.56,-3.65,,,,
54134,10.1016/j.cej.2021.131828,10.1016/j.cej.2021.131828,PBDB-T,DBT-EH,PBDB-T,DBT-EH,CCCCC(CC)Cc1ccc(-c2c3cc(-c4ccc(-c5sc(-c6cccs6)c6c5C(=O)c5c(CC(CC)CCCC)sc(CC(CC)CCCC)c5C6=O)s4)sc3c(-c3ccc(CC(CC)CCCC)s3)c3ccsc23)s1,,0.83,18.95,54.3,8.54,8.5405755,0.0067388758782208,8.11,8.54,,,,,ITO/ZnO/PBDB-T:NFREAs/MoO3/Ag,inverted,ZnO,ZnO,MoO3,MoO3,,,,,-5.33,-3.48,,,,
54135,10.1016/j.cej.2021.131828,10.1016/j.cej.2021.131828,PBDB-T,DBT-BO,PBDB-T,DBT-BO,CCCCC(CC)Cc1ccc(-c2c3cc(-c4ccc(-c5sc(-c6cccs6)c6c5C(=O)c5c(CC(CC)CCCC)sc(CC(CC)CCCC)c5C6=O)s4)sc3c(-c3ccc(CC(CC)CCCC)s3)c3ccsc23)s1,,0.84,21.12,70.96,12.59,12.58887168,0.0089620333598046,12.34,12.59,1:1,"1,8-diiodooctane",,0.5%,ITO/ZnO/PBDB-T:NFREAs/MoO3/Ag,inverted,ZnO,ZnO,MoO3,MoO3,,,,120.0,-5.33,-3.48,,,,
54136,10.1016/j.cej.2021.131828,10.1016/j.cej.2021.131828,PBDB-T,DBT-HD,PBDB-T,DBT-HD,CCCCC(CC)Cc1ccc(-c2c3cc(-c4ccc(-c5sc(-c6cccs6)c6c5C(=O)c5c(CC(CC)CCCC)sc(CC(CC)CCCC)c5C6=O)s4)sc3c(-c3ccc(CC(CC)CCCC)s3)c3ccsc23)s1,,0.85,21.75,73.39,13.57,13.56797625,0.0149134119380937,13.4,13.57,1:1,"1,8-diiodooctane",,0.5%,ITO/ZnO/PBDB-T:NFREAs/MoO3/Ag,inverted,ZnO,ZnO,MoO3,MoO3,,,,120.0,-5.33,-3.48,,,,
54139,10.1016/j.cej.2021.131942,10.1016/j.cej.2021.131942,PM6,IMO,PM6,IMO,COC(=O)C(C)(C)c1cc(C)cc(-c2sc3c4sc5cc(/C=C6/C(=O)c7cc(F)cc(c7)C(=O)/C6=C\c6cc(C(C)(C)C(=O)OC)c(-c7cc(C)cc(C(C)(C)C(=O)OC)c7)s6)sc5c4c(C(C)(C)C(=O)OC)ccc2-3)c1,,0.92,20.96,60.25,11.62,11.618128000000002,0.0161101549053097,11.45,11.62,1:0.8,,,,ITO/ZnO/PM6:acceptor/MoO3/Ag,inverted,ZnO,,MoO3,,,chloroform,,,-5.56,-3.65,,,,
54140,10.1016/j.cej.2021.131942,10.1016/j.cej.2021.131942,PM6,IMOF,PM6,IMOF,COC(=O)C(C)(C)c1cc(C)cc(-c2sc3c4sc5cc(/C=C6/C(=O)c7cc(F)cc(c7)C(=O)/C6=C\c6cc(C(C)(C)C(=O)OC)c(-c7cc(C)cc(C(C)(C)C(=O)OC)c7)s6)sc5c4c(C(C)(C)C(=O)OC)ccc2-3)c1,,0.81,23.31,73.59,13.89,13.89460149,0.0331280777537716,13.62,13.89,1:1.2,,,,ITO/ZnO/PM6:acceptor/MoO3/Ag,inverted,ZnO,,MoO3,,,chloroform,,,-5.56,-3.65,,,,
54141,10.1016/j.cej.2021.131942,10.1016/j.cej.2021.131942,PM6,IMOCl,PM6,IMOCl,COC(=O)C(C)(C)c1cc(C)cc(-c2sc3c4sc5cc(/C=C6/C(=O)c7cc(F)cc(c7)C(=O)/C6=C\c6cc(C(C)(C)C(=O)OC)c(-c7cc(C)cc(C(C)(C)C(=O)OC)c7)s6)sc5c4c(C(C)(C)C(=O)OC)ccc2-3)c1,,0.81,22.01,70.73,12.61,12.60981513,0.0014660586835703,12.3,12.61,1:1,,,,ITO/ZnO/PM6:acceptor/MoO3/Ag,inverted,ZnO,,MoO3,,,chloroform,,,-5.56,-3.65,,,,
54142,10.1016/j.cej.2021.131942,10.1016/j.cej.2021.131942,PM6,IMOM,PM6,IMOM,COC(=O)C(C)(C)c1cc(C)cc(-c2sc3c4sc5cc(/C=C6/C(=O)c7cc(F)cc(c7)C(=O)/C6=C\c6cc(C(C)(C)C(=O)OC)c(-c7cc(C)cc(C(C)(C)C(=O)OC)c7)s6)sc5c4c(C(C)(C)C(=O)OC)ccc2-3)c1,,0.93,21.39,60.8,12.09,12.0947616,0.0393846153846165,11.82,12.09,1:0.8,,,,ITO/ZnO/PM6:acceptor/MoO3/Ag,inverted,ZnO,,MoO3,,,chloroform,,,-5.56,-3.65,,,,
54144,10.1016/j.cej.2021.131942,10.1016/j.cej.2021.131942,PM6,IMO,PM6,IMO,COC(=O)C(C)(C)c1cc(C)cc(-c2sc3c4sc5cc(/C=C6/C(=O)c7cc(F)cc(c7)C(=O)/C6=C\c6cc(C(C)(C)C(=O)OC)c(-c7cc(C)cc(C(C)(C)C(=O)OC)c7)s6)sc5c4c(C(C)(C)C(=O)OC)ccc2-3)c1,,0.89,22.95,71.3,14.56,14.563381499999998,0.0232245879120736,14.34,14.56,1:0.8,DIO,,0.5 vol%,ITO/ZnO/PM6:acceptor/MoO3/Ag,inverted,ZnO,,MoO3,,,chloroform,,120.0,-5.56,-3.65,,,,
54145,10.1016/j.cej.2021.131942,10.1016/j.cej.2021.131942,PM6,IMOF,PM6,IMOF,COC(=O)C(C)(C)c1cc(C)cc(-c2sc3c4sc5cc(/C=C6/C(=O)c7cc(F)cc(c7)C(=O)/C6=C\c6cc(C(C)(C)C(=O)OC)c(-c7cc(C)cc(C(C)(C)C(=O)OC)c7)s6)sc5c4c(C(C)(C)C(=O)OC)ccc2-3)c1,,0.79,24.01,77.55,14.71,14.709606450000004,0.002675390890539,14.57,14.71,1:1.2,DIO,,0.5 vol%,ITO/ZnO/PM6:acceptor/MoO3/Ag,inverted,ZnO,,MoO3,,,chloroform,,100.0,-5.56,-3.65,,,,
54146,10.1016/j.cej.2021.131942,10.1016/j.cej.2021.131942,PM6,IMOCl,PM6,IMOCl,COC(=O)C(C)(C)c1cc(C)cc(-c2sc3c4sc5cc(/C=C6/C(=O)c7cc(F)cc(c7)C(=O)/C6=C\c6cc(C(C)(C)C(=O)OC)c(-c7cc(C)cc(C(C)(C)C(=O)OC)c7)s6)sc5c4c(C(C)(C)C(=O)OC)ccc2-3)c1,,0.77,23.35,73.5,13.21,13.214932500000002,0.0373391370174161,13.03,13.21,1:1,DIO,,0.5 vol%,ITO/ZnO/PM6:acceptor/MoO3/Ag,inverted,ZnO,,MoO3,,,chloroform,,100.0,-5.56,-3.65,,,,
54147,10.1016/j.cej.2021.131942,10.1016/j.cej.2021.131942,PM6,IMOM,PM6,IMOM,COC(=O)C(C)(C)c1cc(C)cc(-c2sc3c4sc5cc(/C=C6/C(=O)c7cc(F)cc(c7)C(=O)/C6=C\c6cc(C(C)(C)C(=O)OC)c(-c7cc(C)cc(C(C)(C)C(=O)OC)c7)s6)sc5c4c(C(C)(C)C(=O)OC)ccc2-3)c1,,0.87,23.0,68.54,13.71,13.714854000000004,0.0354048140043887,13.42,13.71,1:0.8,DIO,,0.5 vol%,ITO/ZnO/PM6:acceptor/MoO3/Ag,inverted,ZnO,,MoO3,,,chloroform,,80.0,-5.56,-3.65,,,,
54149,10.1016/j.cej.2021.132048,10.1016/j.cej.2021.132048,PM6,IT-M,PM6,IT-M,COC(=O)C(C)(C)c1cc(C)cc(-c2sc3c4sc5cc(/C=C6/C(=O)c7cc(F)cc(c7)C(=O)/C6=C\c6cc(C(C)(C)C(=O)OC)c(-c7cc(C)cc(C(C)(C)C(=O)OC)c7)s6)sc5c4c(C(C)(C)C(=O)OC)ccc2-3)c1,CCCCCCc1ccc(C2(c3ccc(CCCCCC)cc3)c3cc4c(cc3-c3sc5cc(/C=C6\C(=O)c7ccc(C)cc7C6=C(C#N)C#N)sc5c32)C(c2ccc(CCCCCC)cc2)(c2ccc(CCCCCC)cc2)c2c-4sc3cc(/C=C4\C(=O)c5ccc(C)cc5C4=C(C#N)C#N)sc23)cc1,1.03,12.81,67.94,8.95,8.964207420000001,0.1587421229050474,8.86,8.95,1.0:1.0,DIO,DIO,,ITO/PEDOT:PSS/active layer/PDINO/Al,conventional,PDINO,PDINO,PEDOT:PSS,PEDOT:PSS,,,,110.0,-5.56,-3.65,,-5.514,-3.808,
54150,10.1016/j.cej.2021.132048,10.1016/j.cej.2021.132048,PM6,Y6,PM6,Y6,COC(=O)C(C)(C)c1cc(C)cc(-c2sc3c4sc5cc(/C=C6/C(=O)c7cc(F)cc(c7)C(=O)/C6=C\c6cc(C(C)(C)C(=O)OC)c(-c7cc(C)cc(C(C)(C)C(=O)OC)c7)s6)sc5c4c(C(C)(C)C(=O)OC)ccc2-3)c1,CCCCCCCCCCCc1c(/C=C2\C(=O)c3cc(F)c(F)cc3C2=C(C#N)C#N)sc2c1sc1c3c4nsnc4c4c5sc6c(CCCCCCCCCCC)c(/C=C7\C(=O)c8cc(F)c(F)cc8C7=C(C#N)C#N)sc6c5n(CC(CC)CCCC)c4c3n(CC(CC)CCCC)c21,0.86,24.77,70.78,15.1,15.07769716,0.1477009271523181,14.89,15.1,1.0:1.0,1-CN,CN,,ITO/PEDOT:PSS/active layer/PDINO/Al,conventional,PDINO,PDINO,PEDOT:PSS,PEDOT:PSS,,,,110.0,-5.56,-3.65,,-5.65,-4.09,
54158,10.1016/j.cej.2021.132407,10.1016/j.cej.2021.132407,PM6,PTer-N10,PM6,PTer-N10,COC(=O)C(C)(C)c1cc(C)cc(-c2sc3c4sc5cc(/C=C6/C(=O)c7cc(F)cc(c7)C(=O)/C6=C\c6cc(C(C)(C)C(=O)OC)c(-c7cc(C)cc(C(C)(C)C(=O)OC)c7)s6)sc5c4c(C(C)(C)C(=O)OC)ccc2-3)c1,,0.91,10.54,56.7,5.43,5.438323800000001,0.1532928176795803,5.18,5.43,1.5:1,2-methylnaphthalene,2-methylnaphthalene,,ITO/ZnO/PM6:terpolymer/MoO3/Al,inverted,ZnO,ZnO,MoO3,MoO3,,o-xylene,o-xylene,,-5.56,-3.65,,,,
54159,10.1016/j.cej.2021.132407,10.1016/j.cej.2021.132407,PM6,PTer-N25,PM6,PTer-N25,COC(=O)C(C)(C)c1cc(C)cc(-c2sc3c4sc5cc(/C=C6/C(=O)c7cc(F)cc(c7)C(=O)/C6=C\c6cc(C(C)(C)C(=O)OC)c(-c7cc(C)cc(C(C)(C)C(=O)OC)c7)s6)sc5c4c(C(C)(C)C(=O)OC)ccc2-3)c1,,0.94,19.52,65.13,11.94,11.950573439999998,0.0885547738693313,11.64,11.94,1.5:1,2-methylnaphthalene,2-methylnaphthalene,,ITO/ZnO/PM6:terpolymer/MoO3/Al,inverted,ZnO,ZnO,MoO3,MoO3,,o-xylene,o-xylene,,-5.56,-3.65,,,,
54160,10.1016/j.cej.2021.132407,10.1016/j.cej.2021.132407,PM6,PTer-N50,PM6,PTer-N50,COC(=O)C(C)(C)c1cc(C)cc(-c2sc3c4sc5cc(/C=C6/C(=O)c7cc(F)cc(c7)C(=O)/C6=C\c6cc(C(C)(C)C(=O)OC)c(-c7cc(C)cc(C(C)(C)C(=O)OC)c7)s6)sc5c4c(C(C)(C)C(=O)OC)ccc2-3)c1,,0.94,14.49,62.84,8.56,8.55918504,0.0095205607476794,8.24,8.56,1.5:1,2-methylnaphthalene,2-methylnaphthalene,,ITO/ZnO/PM6:terpolymer/MoO3/Al,inverted,ZnO,ZnO,MoO3,MoO3,,o-xylene,o-xylene,,-5.56,-3.65,,,,
54161,10.1016/j.cej.2021.132551,10.1016/j.cej.2021.132551,P1,PIDTC-T,P1,PIDTC-T,CCCCCCCCc1cc(-c2c(-c3cccs3)sc3c(-c4cc(CCCCCCCC)c(CCCCCCCC)s4)c(-c4ccc(-c5cccc6nsnc56)s4)sc23)sc1CCCCCCCC,,0.81,16.94,74.5,10.17,10.222443000000002,0.5156637168141791,9.7,10.17,1:1,,,,ITO/PEDOT:PSS (30 nm)/active layer/PNDIT-F3N (5 nm)/Ag (200 nm),conventional,PNDIT-F3N,PNDIT-F3N,PEDOT:PSS,PEDOT:PSS,100.0,chloroform,chloroform,,,,,,,
54162,10.1016/j.cej.2021.132551,10.1016/j.cej.2021.132551,P2,PIDTC-T,P2,PIDTC-T,,,0.8,14.72,62.7,7.4,7.383552000000001,0.2222702702702645,7.22,7.4,1:1,,,,ITO/PEDOT:PSS (30 nm)/active layer/PNDIT-F3N (5 nm)/Ag (200 nm),conventional,PNDIT-F3N,PNDIT-F3N,PEDOT:PSS,PEDOT:PSS,100.0,chloroform,chloroform,,,,,,,
54174,10.1016/j.cej.2021.132832,10.1016/j.cej.2021.132832,PM6,L8-BO,PM6,L8-BO,COC(=O)C(C)(C)c1cc(C)cc(-c2sc3c4sc5cc(/C=C6/C(=O)c7cc(F)cc(c7)C(=O)/C6=C\c6cc(C(C)(C)C(=O)OC)c(-c7cc(C)cc(C(C)(C)C(=O)OC)c7)s6)sc5c4c(C(C)(C)C(=O)OC)ccc2-3)c1,CCCCCCC(CCCC)Cc1c(/C=C2\C(=O)c3cc(F)c(F)cc3C2=C(C#N)C#N)sc2c1SC1c3c(c4c(c5nsnc35)c3sc5c(CC(CCCC)CCCCCC)c(/C=C6\C(=O)c7cc(F)c(F)cc7C6=C(C#N)C#N)sc5c3n4CC(CC)CCCC)N(CC(CC)CCCC)C21,0.89,26.37,79.94,18.77,18.76135842,0.0460393180607301,,,,,,,ITO/PEDOT:PSS/active layer/PDIN/Al,conventional,PDIN,PDIN,PEDOT:PSS,PEDOT:PSS,,chloroform,chloroform,,-5.56,-3.65,,-5.68,-3.9,
54175,10.1016/j.cej.2021.132832,10.1016/j.cej.2021.132832,PM6,L8-BO,PM6,L8-BO,COC(=O)C(C)(C)c1cc(C)cc(-c2sc3c4sc5cc(/C=C6/C(=O)c7cc(F)cc(c7)C(=O)/C6=C\c6cc(C(C)(C)C(=O)OC)c(-c7cc(C)cc(C(C)(C)C(=O)OC)c7)s6)sc5c4c(C(C)(C)C(=O)OC)ccc2-3)c1,CCCCCCC(CCCC)Cc1c(/C=C2\C(=O)c3cc(F)c(F)cc3C2=C(C#N)C#N)sc2c1SC1c3c(c4c(c5nsnc35)c3sc5c(CC(CCCC)CCCCCC)c(/C=C6\C(=O)c7cc(F)c(F)cc7C6=C(C#N)C#N)sc5c3n4CC(CC)CCCC)N(CC(CC)CCCC)C21,0.893,26.03,80.0,18.6,18.595832,0.0224086021505373,,,,,,,ITO/PEDOT:PSS/active layer/PDIN/Al,conventional,PDIN,PDIN,PEDOT:PSS,PEDOT:PSS,,chloroform,chloroform,,-5.56,-3.65,,-5.68,-3.9,
54176,10.1016/j.cej.2021.132832,10.1016/j.cej.2021.132832,PM6,EH-HD-4F,PM6,EH-HD4F,COC(=O)C(C)(C)c1cc(C)cc(-c2sc3c4sc5cc(/C=C6/C(=O)c7cc(F)cc(c7)C(=O)/C6=C\c6cc(C(C)(C)C(=O)OC)c(-c7cc(C)cc(C(C)(C)C(=O)OC)c7)s6)sc5c4c(C(C)(C)C(=O)OC)ccc2-3)c1,CCCCCCCCCCCc1c(/C=C2\C(=O)c3cc(F)c(F)cc3C2=C(C#N)C#N)sc2c1sc1c3c4nsnc4c4c5sc6c(CCCCCCCCCCC)c(/C=C7\C(=O)c8cc(F)c(F)cc8C7=C(C#N)C#N)sc6c5n(CC(CCCCCC)CCCCCCCC)c4c3n(CC(CC)CCCC)c21,0.84,27.5,79.3,18.38,18.3183,0.3356909684439709,,,,,,,ITO/PEDOT:PSS/active layer/PDIN/Al,conventional,PDIN,PDIN,PEDOT:PSS,PEDOT:PSS,,chloroform,chloroform,,-5.56,-3.65,,-5.69,-4.04,
54177,10.1016/j.cej.2021.132832,10.1016/j.cej.2021.132832,PM6,L8-BO,PM6,L8-BO,COC(=O)C(C)(C)c1cc(C)cc(-c2sc3c4sc5cc(/C=C6/C(=O)c7cc(F)cc(c7)C(=O)/C6=C\c6cc(C(C)(C)C(=O)OC)c(-c7cc(C)cc(C(C)(C)C(=O)OC)c7)s6)sc5c4c(C(C)(C)C(=O)OC)ccc2-3)c1,CCCCCCC(CCCC)Cc1c(/C=C2\C(=O)c3cc(F)c(F)cc3C2=C(C#N)C#N)sc2c1SC1c3c(c4c(c5nsnc35)c3sc5c(CC(CCCC)CCCCCC)c(/C=C6\C(=O)c7cc(F)c(F)cc7C6=C(C#N)C#N)sc5c3n4CC(CC)CCCC)N(CC(CC)CCCC)C21,0.87,25.72,81.5,18.32,18.236766,0.4543340611353761,,,,,,,ITO/PEDOT:PSS/active layer/PDIN/Al,conventional,PDIN,PDIN,PEDOT:PSS,PEDOT:PSS,,chloroform,chloroform,,-5.56,-3.65,,-5.68,-3.9,
54178,10.1016/j.cej.2021.132832,10.1016/j.cej.2021.132832,D18,Y6,D18,Y6,CCCCCCC(CCCC)Cc1csc(-c2cc3c4nsnc4c4cc(-c5cc(CC(CCCC)CCCCCC)c(-c6cc7c(-c8cc(F)c(CC(CC)CCCC)s8)c8sccc8c(-c8cc(F)c(CC(CC)CCCC)s8)c7s6)s5)sc4c3s2)c1,CCCCCCCCCCCc1c(/C=C2\C(=O)c3cc(F)c(F)cc3C2=C(C#N)C#N)sc2c1sc1c3c4nsnc4c4c5sc6c(CCCCCCCCCCC)c(/C=C7\C(=O)c8cc(F)c(F)cc8C7=C(C#N)C#N)sc6c5n(CC(CC)CCCC)c4c3n(CC(CC)CCCC)c21,0.859,27.7,76.6,18.22,18.2264338,0.0353117453347965,,,,,,,ITO/PEDOT:PSS/active layer/PDIN/Al,conventional,PDIN,PDIN,PEDOT:PSS,PEDOT:PSS,,chloroform,chloroform,,-5.51,-2.77,,-5.65,-4.09,
54179,10.1016/j.cej.2021.132832,10.1016/j.cej.2021.132832,PM6Ir0,Y6,PM6Ir0,Y6,,CCCCCCCCCCCc1c(/C=C2\C(=O)c3cc(F)c(F)cc3C2=C(C#N)C#N)sc2c1sc1c3c4nsnc4c4c5sc6c(CCCCCCCCCCC)c(/C=C7\C(=O)c8cc(F)c(F)cc8C7=C(C#N)C#N)sc6c5n(CC(CC)CCCC)c4c3n(CC(CC)CCCC)c21,0.842,25.21,73.71,15.65,15.646289021999998,0.0237123194888347,15.51,15.65,,1-chloronaphthalene,CN,,ITO/PEDOT:PSS/active layer/PDIN/Al,conventional,PDIN,PDIN,PEDOT:PSS,PEDOT:PSS,,chloroform,chloroform,,,,,-5.65,-4.09,
54180,10.1016/j.cej.2021.132832,10.1016/j.cej.2021.132832,PM6Ir1,Y6,PM6Ir1,Y6,,CCCCCCCCCCCc1c(/C=C2\C(=O)c3cc(F)c(F)cc3C2=C(C#N)C#N)sc2c1sc1c3c4nsnc4c4c5sc6c(CCCCCCCCCCC)c(/C=C7\C(=O)c8cc(F)c(F)cc8C7=C(C#N)C#N)sc6c5n(CC(CC)CCCC)c4c3n(CC(CC)CCCC)c21,0.848,26.16,75.33,16.71,16.710966144,0.0057818312387761,16.6,16.71,,1-chloronaphthalene,CN,,ITO/PEDOT:PSS/active layer/PDIN/Al,conventional,PDIN,PDIN,PEDOT:PSS,PEDOT:PSS,,chloroform,chloroform,,,,,-5.65,-4.09,
54181,10.1016/j.cej.2021.132832,10.1016/j.cej.2021.132832,PM6Ir3,Y6,PM6Ir3,Y6,,CCCCCCCCCCCc1c(/C=C2\C(=O)c3cc(F)c(F)cc3C2=C(C#N)C#N)sc2c1sc1c3c4nsnc4c4c5sc6c(CCCCCCCCCCC)c(/C=C7\C(=O)c8cc(F)c(F)cc8C7=C(C#N)C#N)sc6c5n(CC(CC)CCCC)c4c3n(CC(CC)CCCC)c21,0.843,26.08,72.81,16.01,16.007598864,0.0149977264210064,15.85,16.01,,1-chloronaphthalene,CN,,ITO/PEDOT:PSS/active layer/PDIN/Al,conventional,PDIN,PDIN,PEDOT:PSS,PEDOT:PSS,,chloroform,chloroform,,,,,-5.65,-4.09,
54182,10.1016/j.cej.2021.132832,10.1016/j.cej.2021.132832,PM6Ir5,Y6,PM6Ir5,Y6,,CCCCCCCCCCCc1c(/C=C2\C(=O)c3cc(F)c(F)cc3C2=C(C#N)C#N)sc2c1sc1c3c4nsnc4c4c5sc6c(CCCCCCCCCCC)c(/C=C7\C(=O)c8cc(F)c(F)cc8C7=C(C#N)C#N)sc6c5n(CC(CC)CCCC)c4c3n(CC(CC)CCCC)c21,0.841,25.09,70.93,14.97,14.966719417000002,0.0219143820975195,14.77,14.97,,1-chloronaphthalene,CN,,ITO/PEDOT:PSS/active layer/PDIN/Al,conventional,PDIN,PDIN,PEDOT:PSS,PEDOT:PSS,,chloroform,chloroform,,,,,-5.65,-4.09,
54204,10.1016/j.cej.2021.134117,10.1016/j.cej.2021.134117,PM6,Y6,PM6,Y6,COC(=O)C(C)(C)c1cc(C)cc(-c2sc3c4sc5cc(/C=C6/C(=O)c7cc(F)cc(c7)C(=O)/C6=C\c6cc(C(C)(C)C(=O)OC)c(-c7cc(C)cc(C(C)(C)C(=O)OC)c7)s6)sc5c4c(C(C)(C)C(=O)OC)ccc2-3)c1,CCCCCCCCCCCc1c(/C=C2\C(=O)c3cc(F)c(F)cc3C2=C(C#N)C#N)sc2c1sc1c3c4nsnc4c4c5sc6c(CCCCCCCCCCC)c(/C=C7\C(=O)c8cc(F)c(F)cc8C7=C(C#N)C#N)sc6c5n(CC(CC)CCCC)c4c3n(CC(CC)CCCC)c21,0.85,25.8,74.0,16.2,16.2282,0.174074074074085,16.0,16.2,,,,,ITO/PEDOT:PSS/active layer/PDINO/Al,conventional,PDINO,PDINO,PEDOT:PSS,PEDOT:PSS,,,,,-5.56,-3.65,,-5.65,-4.09,
54205,10.1016/j.cej.2021.134117,10.1016/j.cej.2021.134117,PF1,Y6,PF1,Y6,CCCCCCCCC(CCCCCC)Cc1cc2sc(-c3c4cc(-c5sc(-c6c(F)cc(-c7cc(CC(CC)CCCC)cs7)c7nsnc67)cc5CC(CC)CCCC)sc4c(-c4cc5sc(CC(CCCCCC)CCCCCCCC)cc5s4)c4ccsc34)cc2s1,CCCCCCCCCCCc1c(/C=C2\C(=O)c3cc(F)c(F)cc3C2=C(C#N)C#N)sc2c1sc1c3c4nsnc4c4c5sc6c(CCCCCCCCCCC)c(/C=C7\C(=O)c8cc(F)c(F)cc8C7=C(C#N)C#N)sc6c5n(CC(CC)CCCC)c4c3n(CC(CC)CCCC)c21,0.87,26.3,76.0,17.3,17.389560000000003,0.5176878612716895,17.1,17.3,,,,,ITO/PEDOT:PSS/active layer/PDINO/Al,conventional,PDINO,PDINO,PEDOT:PSS,PEDOT:PSS,,,,,-5.39,-3.7,,-5.65,-4.09,
54206,10.1016/j.cej.2021.134117,10.1016/j.cej.2021.134117,PF2,Y6,PF2,Y6,CCCCCCCCC(CCCCCC)Cc1cc2sc(-c3c4cc(-c5sc(-c6c(F)c(F)c(-c7cc(CC(CC)CCCC)cs7)c7nsnc67)cc5CC(CC)CCCC)sc4c(-c4cc5sc(CC(CCCCCC)CCCCCCCC)cc5s4)c4ccsc34)cc2s1,CCCCCCCCCCCc1c(/C=C2\C(=O)c3cc(F)c(F)cc3C2=C(C#N)C#N)sc2c1sc1c3c4nsnc4c4c5sc6c(CCCCCCCCCCC)c(/C=C7\C(=O)c8cc(F)c(F)cc8C7=C(C#N)C#N)sc6c5n(CC(CC)CCCC)c4c3n(CC(CC)CCCC)c21,0.88,22.9,70.0,14.1,14.1064,0.0453900709219808,14.0,14.1,,,,,ITO/PEDOT:PSS/active layer/PDINO/Al,conventional,PDINO,PDINO,PEDOT:PSS,PEDOT:PSS,,,,,-5.48,-3.73,,-5.65,-4.09,
54207,10.1016/j.cej.2021.134117,10.1016/j.cej.2021.134117,PM6F,Y6,PM6F,Y6,,CCCCCCCCCCCc1c(/C=C2\C(=O)c3cc(F)c(F)cc3C2=C(C#N)C#N)sc2c1sc1c3c4nsnc4c4c5sc6c(CCCCCCCCCCC)c(/C=C7\C(=O)c8cc(F)c(F)cc8C7=C(C#N)C#N)sc6c5n(CC(CC)CCCC)c4c3n(CC(CC)CCCC)c21,0.9,16.1,67.0,9.7,9.7083,0.0855670103092987,9.5,9.7,,,,,ITO/PEDOT:PSS/active layer/PDINO/Al,conventional,PDINO,PDINO,PEDOT:PSS,PEDOT:PSS,,,,,,,,-5.65,-4.09,
54208,10.1016/j.cej.2021.134393,10.1016/j.cej.2021.134393,J71,cis-MH,J71,cis-MH,CCCCCCCCC(CCCCCC)Cn1nc2c(-c3cccs3)c(F)c(F)c(-c3ccc(-c4cc5c(-c6ccc([Si](CCC)(CCC)CCC)s6)c6sccc6c(-c6ccc([Si](CCC)(CCC)CCC)s6)c5s4)s3)c2n1,,0.9,5.49,35.8,1.76,1.768878,0.5044318181818149,1.69,1.76,1:1.5,,,,conventional,conventional,PDINN,PDINN,PEDOT:PSS,PEDOT:PSS,100.0,chloroform,chloroform,,-5.4,-3.24,,,,
54209,10.1016/j.cej.2021.134393,10.1016/j.cej.2021.134393,J71,cis-MF,J71,cis-MF,CCCCCCCCC(CCCCCC)Cn1nc2c(-c3cccs3)c(F)c(F)c(-c3ccc(-c4cc5c(-c6ccc([Si](CCC)(CCC)CCC)s6)c6sccc6c(-c6ccc([Si](CCC)(CCC)CCC)s6)c5s4)s3)c2n1,,0.85,21.7,67.03,12.31,12.3636835,0.4360966693744922,12.06,12.31,1:1.5,,,,conventional,conventional,PDINN,PDINN,PEDOT:PSS,PEDOT:PSS,100.0,chloroform,chloroform,,-5.4,-3.24,,,,
54210,10.1016/j.cej.2021.134393,10.1016/j.cej.2021.134393,PBDB-T,cis-MF,PBDB-T,cis-MF,CCCCC(CC)Cc1ccc(-c2c3cc(-c4ccc(-c5sc(-c6cccs6)c6c5C(=O)c5c(CC(CC)CCCC)sc(CC(CC)CCCC)c5C6=O)s4)sc3c(-c3ccc(CC(CC)CCCC)s3)c3ccsc23)s1,,0.78,19.53,65.68,10.02,10.005297120000002,0.1467353293412971,9.89,10.02,1:1.5,,,,conventional,conventional,PDINN,PDINN,PEDOT:PSS,PEDOT:PSS,100.0,chloroform,chloroform,,-5.33,-3.48,,,,
54217,10.1016/j.cej.2021.134405,10.1016/j.cej.2021.134405,PBDB-T,CN-QA-RH,PBDB-T,CN-QA-RH,CCCCC(CC)Cc1ccc(-c2c3cc(-c4ccc(-c5sc(-c6cccs6)c6c5C(=O)c5c(CC(CC)CCCC)sc(CC(CC)CCCC)c5C6=O)s4)sc3c(-c3ccc(CC(CC)CCCC)s3)c3ccsc23)s1,,0.92,6.46,45.0,2.66,2.67444,0.5428571428571431,2.44,2.66,1:0:1,,,,ITO/PEDOT:PSS/PBDB-T:Acceptor(s)/TOASiW12/Al,conventional,TOASiW12,TOASiW12,PEDOT:PSS,PEDOT:PSS,,,,100.0,-5.33,-3.48,,,,
54218,10.1016/j.cej.2022.134862,10.1016/j.cej.2022.134862,PTQ10,BTP-T2F,PTQ10,BTP-T2F,CCCCCCCCC(CCCCCC)COc1cnc2c(-c3cccs3)c(F)c(F)cc2n1,,0.86,19.58,65.2,11.06,10.9788976,0.7332947558770405,,,,,,,ITO/PEDOT:PSS/active layer/PNDIT-F3N/Ag,conventional,PNDIT-F3N,PNDIT-F3N,PEDOT:PSS,PEDOT:PSS,,chloroform,chloroform,,-5.54,-2.92,,,,
54219,10.1016/j.cej.2022.134862,10.1016/j.cej.2022.134862,PTQ10,BTP-2T2F,PTQ10,BTP-2T2F,CCCCCCCCC(CCCCCC)COc1cnc2c(-c3cccs3)c(F)c(F)cc2n1,,0.89,23.15,69.5,14.32,14.3194325,0.0039629888268206,,,,,,,ITO/PEDOT:PSS/active layer/PNDIT-F3N/Ag,conventional,PNDIT-F3N,PNDIT-F3N,PEDOT:PSS,PEDOT:PSS,,chloroform,chloroform,,-5.54,-2.92,,,,
54224,10.1016/j.cej.2022.134862,10.1016/j.cej.2022.134862,PBDTCl-TPD,BTP-2T2F,PBDTCl-TPD,BTP-2T2F,,,0.88,22.54,68.6,13.61,13.6069472,0.0224305657604626,,,,,,,ITO/PEDOT:PSS/active layer/PNDIT-F3N/Ag,conventional,PNDIT-F3N,PNDIT-F3N,PEDOT:PSS,PEDOT:PSS,,chloroform,chloroform,,,,,,,
54225,10.1016/j.cej.2022.134878,10.1016/j.cej.2022.134878,PBDS-T,BTP-eC9,PBDS-T,BTP-eC9,CCCCC(CC)Cc1sc(CC(CC)CCCC)c2c1C(=O)c1c(-c3cccs3)sc(-c3ccc(-c4cc5c(-c6ccc([Si](CCC)(CCC)CCC)s6)c6sccc6c(-c6ccc([Si](CCC)(CCC)CCC)s6)c5s4)s3)c1C2=O,CCCCCCCCCc1c(C=C2C(=O)c3cc(Cl)c(Cl)cc3C2=C(C#N)C#N)sc2c1sc1c3c4nsnc4c4c5sc6c(CCCCCCCCC)c(C=C7C(=O)c8cc(Cl)c(Cl)cc8C7=C(C#N)C#N)sc6c5n(CC(CCCC)CCCCCC)c4c3n(CC(CCCC)CCCCCC)c21,0.87,23.6,71.0,14.6,14.57772,0.1526027397260294,13.81,14.6,1:1,,,,ITO/PEDOT:PSS/active layer/PFNBr/Ag,conventional,PFNBr,PFN-Br,PEDOT:PSS,PEDOT:PSS,,chlorobenzene,chlorobenzene,,-5.35,-3.67,,-5.68,-3.9,
54226,10.1016/j.cej.2022.134878,10.1016/j.cej.2022.134878,PBDS-T,BTP-eC9,PBDS-T,BTP-eC9,CCCCC(CC)Cc1sc(CC(CC)CCCC)c2c1C(=O)c1c(-c3cccs3)sc(-c3ccc(-c4cc5c(-c6ccc([Si](CCC)(CCC)CCC)s6)c6sccc6c(-c6ccc([Si](CCC)(CCC)CCC)s6)c5s4)s3)c1C2=O,CCCCCCCCCc1c(C=C2C(=O)c3cc(Cl)c(Cl)cc3C2=C(C#N)C#N)sc2c1sc1c3c4nsnc4c4c5sc6c(CCCCCCCCC)c(C=C7C(=O)c8cc(Cl)c(Cl)cc8C7=C(C#N)C#N)sc6c5n(CC(CCCC)CCCCCC)c4c3n(CC(CCCC)CCCCCC)c21,0.86,24.4,74.0,15.5,15.528159999999998,0.1816774193548255,15.0,15.5,1:1,,,,ITO/PEDOT:PSS/active layer/PFNBr/Ag,conventional,PFNBr,PFN-Br,PEDOT:PSS,PEDOT:PSS,,chlorobenzene,chlorobenzene,,-5.35,-3.67,,-5.68,-3.9,
54227,10.1016/j.cej.2022.134878,10.1016/j.cej.2022.134878,PBDS-T,BTP-eC9,PBDS-T,BTP-eC9,CCCCC(CC)Cc1sc(CC(CC)CCCC)c2c1C(=O)c1c(-c3cccs3)sc(-c3ccc(-c4cc5c(-c6ccc([Si](CCC)(CCC)CCC)s6)c6sccc6c(-c6ccc([Si](CCC)(CCC)CCC)s6)c5s4)s3)c1C2=O,CCCCCCCCCc1c(C=C2C(=O)c3cc(Cl)c(Cl)cc3C2=C(C#N)C#N)sc2c1sc1c3c4nsnc4c4c5sc6c(CCCCCCCCC)c(C=C7C(=O)c8cc(Cl)c(Cl)cc8C7=C(C#N)C#N)sc6c5n(CC(CCCC)CCCCCC)c4c3n(CC(CCCC)CCCCCC)c21,0.86,25.5,74.0,16.2,16.2282,0.174074074074085,15.81,16.2,1:1,,,,ITO/PEDOT:PSS/active layer/PFNBr/Ag,conventional,PFNBr,PFN-Br,PEDOT:PSS,PEDOT:PSS,,chlorobenzene,chlorobenzene,,-5.35,-3.67,,-5.68,-3.9,
54228,10.1016/j.cej.2022.134987,10.1016/j.cej.2022.134987,PBDB-T,LW-out-2F,PBDB-T,LW-out-2F,CCCCC(CC)Cc1ccc(-c2c3cc(-c4ccc(-c5sc(-c6cccs6)c6c5C(=O)c5c(CC(CC)CCCC)sc(CC(CC)CCCC)c5C6=O)s4)sc3c(-c3ccc(CC(CC)CCCC)s3)c3ccsc23)s1,,0.84,22.78,67.23,12.83,12.864594960000002,0.2696411535463874,12.47,12.83,,,,,ITO/PEDOT:PSS/active layer/PDINO/Ag,conventional,PDINO,PDINO,PEDOT:PSS,PEDOT:PSS,,,,,-5.33,-3.48,,,,
54229,10.1016/j.cej.2022.134987,10.1016/j.cej.2022.134987,PBDB-T,LW-in-2F,PBDB-T,LW-in-2F,CCCCC(CC)Cc1ccc(-c2c3cc(-c4ccc(-c5sc(-c6cccs6)c6c5C(=O)c5c(CC(CC)CCCC)sc(CC(CC)CCCC)c5C6=O)s4)sc3c(-c3ccc(CC(CC)CCCC)s3)c3ccsc23)s1,,0.85,1.64,30.95,0.43,0.4314429999999999,0.3355813953488307,0.42,0.43,,,,,ITO/PEDOT:PSS/active layer/PDINO/Ag,conventional,PDINO,PDINO,PEDOT:PSS,PEDOT:PSS,,,,,-5.33,-3.48,,,,
54230,10.1016/j.cej.2022.135020,10.1016/j.cej.2022.135020,PTB7-Th,4TIC,PTB7-Th,4TIC,CCCCC(CC)COC(=O)c1sc2csc(-c3cc4c(-c5ccc(CC(CC)CCCC)s5)c5sccc5c(-c5ccc(CC(CC)CCCC)s5)c4s3)c2c1F,CCCCCCc1ccc(C2(c3ccc(CCCCCC)cc3)c3cc(/C=C4\C(=O)c5ccccc5C4=C(C#N)C#N)sc3-c3sc4c5c(sc4c32)-c2sc(/C=C3\C(=O)c4ccccc4C3=C(C#N)C#N)cc2C5(c2ccc(CCCCCC)cc2)c2ccc(CCCCCC)cc2)cc1,0.78,17.3,66.0,8.91,8.90604,0.0444444444444365,8.66,8.91,1:1.7,,,,ITO/PEDOT:PSS/PTB7-Th:acceptor/C60-bis/Ag,conventional,C60-bis,C60-bis,PEDOT:PSS,PEDOT:PSS,,chloroform,chloroform,,-5.21,-3.6,,-5.452,-3.99,
54231,10.1016/j.cej.2022.135020,10.1016/j.cej.2022.135020,PTB7-Th,4TIC-4F,PTB7-Th,F6IC,CCCCC(CC)COC(=O)c1sc2csc(-c3cc4c(-c5ccc(CC(CC)CCCC)s5)c5sccc5c(-c5ccc(CC(CC)CCCC)s5)c4s3)c2c1F,CCCCCCc1ccc(C2(c3ccc(CCCCCC)cc3)c3cc(/C=C4\C(=O)c5cc(F)c(F)cc5C4=C(C#N)C#N)sc3-c3sc4c5c(sc4c32)-c2sc(/C=C3\C(=O)c4cc(F)c(F)cc4C3=C(C#N)C#N)cc2C5(c2ccc(CCCCCC)cc2)c2ccc(CCCCCC)cc2)cc1,0.63,17.7,65.0,7.25,7.248149999999999,0.0255172413793243,7.05,7.25,1:1.7,,,,ITO/PEDOT:PSS/PTB7-Th:acceptor/C60-bis/Ag,conventional,C60-bis,C60-bis,PEDOT:PSS,PEDOT:PSS,,chloroform,chloroform,,-5.21,-3.6,,-5.63,-4.115,
54232,10.1016/j.cej.2022.135020,10.1016/j.cej.2022.135020,PTB7-Th,6TIC,PTB7-Th,6TIC,CCCCC(CC)COC(=O)c1sc2csc(-c3cc4c(-c5ccc(CC(CC)CCCC)s5)c5sccc5c(-c5ccc(CC(CC)CCCC)s5)c4s3)c2c1F,CCCCCCc1ccc(C2(c3ccc(CCCCCC)cc3)c3c(sc4cc(/C=C5\C(=O)c6ccccc6C5=C(C#N)C#N)sc34)-c3sc4c5c(sc4c32)-c2sc3cc(/C=C4\C(=O)c6ccccc6C4=C(C#N)C#N)sc3c2C5(c2ccc(CCCCCC)cc2)c2ccc(CCCCCC)cc2)cc1,0.81,19.6,65.0,10.32,10.319400000000003,0.0058139534883413,10.03,10.32,1:1.7,,,,ITO/PEDOT:PSS/PTB7-Th:acceptor/C60-bis/Ag,conventional,C60-bis,C60-bis,PEDOT:PSS,PEDOT:PSS,,chloroform,chloroform,,-5.21,-3.6,,-5.263,-3.85,
54233,10.1016/j.cej.2022.135020,10.1016/j.cej.2022.135020,PTB7-Th,6TIC-4F,PTB7-Th,F8IC,CCCCC(CC)COC(=O)c1sc2csc(-c3cc4c(-c5ccc(CC(CC)CCCC)s5)c5sccc5c(-c5ccc(CC(CC)CCCC)s5)c4s3)c2c1F,CCCCCCc1ccc(C2(c3ccc(CCCCCC)cc3)c3c(sc4cc(/C=C5\C(=O)c6cc(F)c(F)cc6C5=C(C#N)C#N)sc34)-c3sc4c5c(sc4c32)-c2sc3cc(/C=C4\C(=O)c6cc(F)c(F)cc6C4=C(C#N)C#N)sc3c2C5(c2ccc(CCCCCC)cc2)c2ccc(CCCCCC)cc2)cc1,0.67,24.4,71.0,11.61,11.607079999999998,0.025150732127488,11.22,11.61,1:1.7,,,,ITO/PEDOT:PSS/PTB7-Th:acceptor/C60-bis/Ag,conventional,C60-bis,C60-bis,PEDOT:PSS,PEDOT:PSS,,chloroform,chloroform,,-5.21,-3.6,,-5.44,-4.07,
54234,10.1016/j.cej.2022.135020,10.1016/j.cej.2022.135020,PTB7-Th,8TIC,PTB7-Th,8TIC,CCCCC(CC)COC(=O)c1sc2csc(-c3cc4c(-c5ccc(CC(CC)CCCC)s5)c5sccc5c(-c5ccc(CC(CC)CCCC)s5)c4s3)c2c1F,,0.86,13.1,55.0,6.2,6.1963,0.0596774193548428,5.88,6.2,1:1.7,,,,ITO/PEDOT:PSS/PTB7-Th:acceptor/C60-bis/Ag,conventional,C60-bis,C60-bis,PEDOT:PSS,PEDOT:PSS,,chloroform,chloroform,,-5.21,-3.6,,,,
54235,10.1016/j.cej.2022.135020,10.1016/j.cej.2022.135020,PTB7-Th,8TIC-4F,PTB7-Th,8TIC-4F,CCCCC(CC)COC(=O)c1sc2csc(-c3cc4c(-c5ccc(CC(CC)CCCC)s5)c5sccc5c(-c5ccc(CC(CC)CCCC)s5)c4s3)c2c1F,,0.75,21.0,66.0,10.4,10.395,0.0480769230769305,10.02,10.4,1:1.7,,,,ITO/PEDOT:PSS/PTB7-Th:acceptor/C60-bis/Ag,conventional,C60-bis,C60-bis,PEDOT:PSS,PEDOT:PSS,,chloroform,chloroform,,-5.21,-3.6,,,,
54236,10.1016/j.cej.2022.135198,10.1016/j.cej.2022.135198,PBDP-H,BTIC-BO-4Cl,PBDP-H,BTIC-BO-4Cl,,CCCCCCCCCCCc1c(/C=C2\C(=O)c3cc(Cl)c(Cl)cc3C2=C(C#N)C#N)sc2c1sc1c3c4nsnc4c4c5sc6c(CCCCCCCCCCC)c(/C=C7\C(=O)c8cc(Cl)c(Cl)cc8C7=C(C#N)C#N)sc6c5n(CC(CCCC)CCCCCC)c4c3n(CC(CCCC)CCCCCC)c21,0.8,17.87,46.72,6.66,6.6790912,0.2866546546546559,6.51,6.66,1:1.2,"1,8-diiodooctane",DIO,,ITO/PEDOT:PSS/active layer/PNDIT-F3N/Ag,conventional,PNDIT-F3N,PNDIT-F3N,PEDOT:PSS,PEDOT:PSS,,chlorobenzene,chlorobenzene,100.0,,,,,,
54237,10.1016/j.cej.2022.135198,10.1016/j.cej.2022.135198,PBDP-Cl,BTIC-BO-4Cl,PBDP-Cl,BTIC-BO-4Cl,,CCCCCCCCCCCc1c(/C=C2\C(=O)c3cc(Cl)c(Cl)cc3C2=C(C#N)C#N)sc2c1sc1c3c4nsnc4c4c5sc6c(CCCCCCCCCCC)c(/C=C7\C(=O)c8cc(Cl)c(Cl)cc8C7=C(C#N)C#N)sc6c5n(CC(CCCC)CCCCCC)c4c3n(CC(CCCC)CCCCCC)c21,0.83,23.1,51.27,9.84,9.829997100000002,0.1016554878048592,9.76,9.84,1:1.2,"1,8-diiodooctane",DIO,,ITO/PEDOT:PSS/active layer/PNDIT-F3N/Ag,conventional,PNDIT-F3N,PNDIT-F3N,PEDOT:PSS,PEDOT:PSS,,chlorobenzene,chlorobenzene,100.0,,,,,,
54238,10.1016/j.cej.2022.135198,10.1016/j.cej.2022.135198,PBDP-2Cl,BTIC-BO-4Cl,PBDP-2Cl,BTIC-BO-4Cl,,CCCCCCCCCCCc1c(/C=C2\C(=O)c3cc(Cl)c(Cl)cc3C2=C(C#N)C#N)sc2c1sc1c3c4nsnc4c4c5sc6c(CCCCCCCCCCC)c(/C=C7\C(=O)c8cc(Cl)c(Cl)cc8C7=C(C#N)C#N)sc6c5n(CC(CCCC)CCCCCC)c4c3n(CC(CCCC)CCCCCC)c21,0.88,24.41,62.49,13.34,13.42335192,0.6248269865067477,13.19,13.34,1:1.2,"1,8-diiodooctane",DIO,,ITO/PEDOT:PSS/active layer/PNDIT-F3N/Ag,conventional,PNDIT-F3N,PNDIT-F3N,PEDOT:PSS,PEDOT:PSS,,chlorobenzene,chlorobenzene,100.0,,,,,,
54239,10.1016/j.cej.2022.135384,10.1016/j.cej.2022.135384,PBDB-T,DO-2F,PBDB-T,DO-2F,CCCCC(CC)Cc1ccc(-c2c3cc(-c4ccc(-c5sc(-c6cccs6)c6c5C(=O)c5c(CC(CC)CCCC)sc(CC(CC)CCCC)c5C6=O)s4)sc3c(-c3ccc(CC(CC)CCCC)s3)c3ccsc23)s1,,0.83,19.83,64.53,10.62,10.620928169999996,0.0087398305084568,10.31,10.62,1:1:0,,,,inverted,inverted,ZnO,ZnO,MoO3,MoO3,,,,,-5.33,-3.48,,,,
54244,10.1016/j.cej.2022.135384,10.1016/j.cej.2022.135384,PBDB-T,FO-N,PBDB-T,FO-N,CCCCC(CC)Cc1ccc(-c2c3cc(-c4ccc(-c5sc(-c6cccs6)c6c5C(=O)c5c(CC(CC)CCCC)sc(CC(CC)CCCC)c5C6=O)s4)sc3c(-c3ccc(CC(CC)CCCC)s3)c3ccsc23)s1,,0.92,18.44,67.05,11.38,11.3748984,0.044829525483317,11.11,11.38,1:0:1,,,,inverted,inverted,ZnO,ZnO,MoO3,MoO3,,,,,-5.33,-3.48,,,,
54249,10.1016/j.cej.2022.135829,10.1016/j.cej.2022.135829,J52,N2200,J52,N2200,CCCCCCCCC(CCCCCC)Cn1nc2c(-c3cccs3)c(F)c(F)c(-c3ccc(-c4cc5c(-c6ccc(CC(CC)CCCC)s6)c6sccc6c(-c6ccc(CC(CC)CCCC)s6)c5s4)s3)c2n1,CCCCCCCCCCC(CCCCCCCC)CN1C(=O)c2ccc3c4c(c(-c5ccc(-c6cccs6)s5)cc(c24)C1=O)C(=O)N(CC(CCCCCCCC)CCCCCCCCCC)C3=O,0.79,12.8,52.5,5.3,5.3088000000000015,0.1660377358490886,4.98,5.3,2:1,DIO; DPE,,1 vol% DIO; 0.5 vol% DPE,ITO/ZnO/Active layer/MoO3/Ag,inverted,ZnO,ZnO,MoO3,MoO3,300.0,chloroform,chloroform,100.0,-5.2,-3.05,,-5.71,-4.02,
54250,10.1016/j.cej.2022.135829,10.1016/j.cej.2022.135829,PBZ-2SiL,N2200,PBZ-2SiL,N2200,,CCCCCCCCCCC(CCCCCCCC)CN1C(=O)c2ccc3c4c(c(-c5ccc(-c6cccs6)s5)cc(c24)C1=O)C(=O)N(CC(CCCCCCCC)CCCCCCCCCC)C3=O,0.796,9.81,62.9,4.9,4.91171004,0.238980408163258,4.51,4.9,2:1,DIO; DPE,,1 vol% DIO; 0.5 vol% DPE,ITO/ZnO/Active layer/MoO3/Ag,inverted,ZnO,ZnO,MoO3,MoO3,300.0,chloroform,chloroform,100.0,,,,-5.71,-4.02,
54251,10.1016/j.cej.2022.135829,10.1016/j.cej.2022.135829,PBZ-2SiM,N2200,PBZ-2SiM,N2200,,CCCCCCCCCCC(CCCCCCCC)CN1C(=O)c2ccc3c4c(c(-c5ccc(-c6cccs6)s5)cc(c24)C1=O)C(=O)N(CC(CCCCCCCC)CCCCCCCCCC)C3=O,0.795,14.64,60.2,7.01,7.006557600000001,0.049106990014252,6.89,7.01,2:1,DIO; DPE,,1 vol% DIO; 0.5 vol% DPE,ITO/ZnO/Active layer/MoO3/Ag,inverted,ZnO,ZnO,MoO3,MoO3,300.0,chloroform,chloroform,100.0,,,,-5.71,-4.02,
54252,10.1016/j.cej.2022.135829,10.1016/j.cej.2022.135829,PBZ-2SiH,N2200,PBZ-2SiH,N2200,,CCCCCCCCCCC(CCCCCCCC)CN1C(=O)c2ccc3c4c(c(-c5ccc(-c6cccs6)s5)cc(c24)C1=O)C(=O)N(CC(CCCCCCCC)CCCCCCCCCC)C3=O,0.796,13.8,59.3,6.51,6.513986400000001,0.0612350230414959,6.28,6.51,2:1,DIO; DPE,,1 vol% DIO; 0.5 vol% DPE,ITO/ZnO/Active layer/MoO3/Ag,inverted,ZnO,ZnO,MoO3,MoO3,300.0,chloroform,chloroform,100.0,,,,-5.71,-4.02,
54253,10.1016/j.cej.2022.135973,10.1016/j.cej.2022.135973,PBDB-T,DNO15T,PBDB-T,DNO15T,CCCCC(CC)Cc1ccc(-c2c3cc(-c4ccc(-c5sc(-c6cccs6)c6c5C(=O)c5c(CC(CC)CCCC)sc(CC(CC)CCCC)c5C6=O)s4)sc3c(-c3ccc(CC(CC)CCCC)s3)c3ccsc23)s1,,0.89,18.95,63.56,10.72,10.7197118,0.0026884328358205,10.48,10.72,1:1,,,,ITO/PEDOT:PSS/active layer/PDINN/Ag,conventional,PDINN,PDINN,PEDOT:PSS,PEDOT:PSS,,chlorobenzene,chlorobenzene,,-5.33,-3.48,,,,
54254,10.1016/j.cej.2022.135973,10.1016/j.cej.2022.135973,PBDB-T,DNO26T,PBDB-T,DNO26T,CCCCC(CC)Cc1ccc(-c2c3cc(-c4ccc(-c5sc(-c6cccs6)c6c5C(=O)c5c(CC(CC)CCCC)sc(CC(CC)CCCC)c5C6=O)s4)sc3c(-c3ccc(CC(CC)CCCC)s3)c3ccsc23)s1,,0.87,18.43,61.9,9.92,9.9251079,0.0514909274193419,9.71,9.92,1:1,,,,ITO/PEDOT:PSS/active layer/PDINN/Ag,conventional,PDINN,PDINN,PEDOT:PSS,PEDOT:PSS,,chloroform,chloroform,,-5.33,-3.48,,,,
54255,10.1016/j.cej.2022.135973,10.1016/j.cej.2022.135973,PBDB-T,DNO27T,PBDB-T,DNO27T,CCCCC(CC)Cc1ccc(-c2c3cc(-c4ccc(-c5sc(-c6cccs6)c6c5C(=O)c5c(CC(CC)CCCC)sc(CC(CC)CCCC)c5C6=O)s4)sc3c(-c3ccc(CC(CC)CCCC)s3)c3ccsc23)s1,,0.93,9.56,48.58,4.32,4.31915064,0.0196611111111141,4.1,4.32,1:1,,,,ITO/PEDOT:PSS/active layer/PDINN/Ag,conventional,PDINN,PDINN,PEDOT:PSS,PEDOT:PSS,,chlorobenzene,chlorobenzene,,-5.33,-3.48,,,,
54256,10.1016/j.cej.2022.135975,10.1016/j.cej.2022.135975,PM6,Y6,PM6,Y6,COC(=O)C(C)(C)c1cc(C)cc(-c2sc3c4sc5cc(/C=C6/C(=O)c7cc(F)cc(c7)C(=O)/C6=C\c6cc(C(C)(C)C(=O)OC)c(-c7cc(C)cc(C(C)(C)C(=O)OC)c7)s6)sc5c4c(C(C)(C)C(=O)OC)ccc2-3)c1,CCCCCCCCCCCc1c(/C=C2\C(=O)c3cc(F)c(F)cc3C2=C(C#N)C#N)sc2c1sc1c3c4nsnc4c4c5sc6c(CCCCCCCCCCC)c(/C=C7\C(=O)c8cc(F)c(F)cc8C7=C(C#N)C#N)sc6c5n(CC(CC)CCCC)c4c3n(CC(CC)CCCC)c21,0.86,24.999,78.235,16.827,16.819852178999998,0.0424782848992914,16.656,16.827,,1-chloronaphthalene,,,ITO/PEDOT:PSS/active layer/PNDIT-F3N/Ag,conventional,PNDIT-F3N,PNDIT-F3N,PEDOT:PSS,PEDOT:PSS,100.0,chloroform,,100.0,-5.56,-3.65,,-5.65,-4.09,
54257,10.1016/j.cej.2022.135975,10.1016/j.cej.2022.135975,PM6,Y6,PM6,Y6,COC(=O)C(C)(C)c1cc(C)cc(-c2sc3c4sc5cc(/C=C6/C(=O)c7cc(F)cc(c7)C(=O)/C6=C\c6cc(C(C)(C)C(=O)OC)c(-c7cc(C)cc(C(C)(C)C(=O)OC)c7)s6)sc5c4c(C(C)(C)C(=O)OC)ccc2-3)c1,CCCCCCCCCCCc1c(/C=C2\C(=O)c3cc(F)c(F)cc3C2=C(C#N)C#N)sc2c1sc1c3c4nsnc4c4c5sc6c(CCCCCCCCCCC)c(/C=C7\C(=O)c8cc(F)c(F)cc8C7=C(C#N)C#N)sc6c5n(CC(CC)CCCC)c4c3n(CC(CC)CCCC)c21,0.863,25.226,78.579,17.108,17.10667816002,0.0077264436520985,16.836,17.108,,i-Y6; 1-chloronaphthalene,,,ITO/PEDOT:PSS/active layer/PNDIT-F3N/Ag,conventional,PNDIT-F3N,PNDIT-F3N,PEDOT:PSS,PEDOT:PSS,100.0,chloroform,,100.0,-5.56,-3.65,,-5.65,-4.09,
54258,10.1016/j.cej.2022.135975,10.1016/j.cej.2022.135975,PM6,Y6,PM6,Y6,COC(=O)C(C)(C)c1cc(C)cc(-c2sc3c4sc5cc(/C=C6/C(=O)c7cc(F)cc(c7)C(=O)/C6=C\c6cc(C(C)(C)C(=O)OC)c(-c7cc(C)cc(C(C)(C)C(=O)OC)c7)s6)sc5c4c(C(C)(C)C(=O)OC)ccc2-3)c1,CCCCCCCCCCCc1c(/C=C2\C(=O)c3cc(F)c(F)cc3C2=C(C#N)C#N)sc2c1sc1c3c4nsnc4c4c5sc6c(CCCCCCCCCCC)c(/C=C7\C(=O)c8cc(F)c(F)cc8C7=C(C#N)C#N)sc6c5n(CC(CC)CCCC)c4c3n(CC(CC)CCCC)c21,0.868,25.448,78.351,17.302,17.30684583264,0.0280073554502423,17.131,17.302,,i-Y6; 1-chloronaphthalene,,,ITO/PEDOT:PSS/active layer/PNDIT-F3N/Ag,conventional,PNDIT-F3N,PNDIT-F3N,PEDOT:PSS,PEDOT:PSS,100.0,chloroform,,100.0,-5.56,-3.65,,-5.65,-4.09,
54259,10.1016/j.cej.2022.135975,10.1016/j.cej.2022.135975,PM6,Y6,PM6,Y6,COC(=O)C(C)(C)c1cc(C)cc(-c2sc3c4sc5cc(/C=C6/C(=O)c7cc(F)cc(c7)C(=O)/C6=C\c6cc(C(C)(C)C(=O)OC)c(-c7cc(C)cc(C(C)(C)C(=O)OC)c7)s6)sc5c4c(C(C)(C)C(=O)OC)ccc2-3)c1,CCCCCCCCCCCc1c(/C=C2\C(=O)c3cc(F)c(F)cc3C2=C(C#N)C#N)sc2c1sc1c3c4nsnc4c4c5sc6c(CCCCCCCCCCC)c(/C=C7\C(=O)c8cc(F)c(F)cc8C7=C(C#N)C#N)sc6c5n(CC(CC)CCCC)c4c3n(CC(CC)CCCC)c21,0.871,25.705,77.854,17.433,17.4307748797,0.0127638404176006,17.258,17.433,,i-Y6; 1-chloronaphthalene,,,ITO/PEDOT:PSS/active layer/PNDIT-F3N/Ag,conventional,PNDIT-F3N,PNDIT-F3N,PEDOT:PSS,PEDOT:PSS,100.0,chloroform,,100.0,-5.56,-3.65,,-5.65,-4.09,
54260,10.1016/j.cej.2022.135975,10.1016/j.cej.2022.135975,PM6,Y6,PM6,Y6,COC(=O)C(C)(C)c1cc(C)cc(-c2sc3c4sc5cc(/C=C6/C(=O)c7cc(F)cc(c7)C(=O)/C6=C\c6cc(C(C)(C)C(=O)OC)c(-c7cc(C)cc(C(C)(C)C(=O)OC)c7)s6)sc5c4c(C(C)(C)C(=O)OC)ccc2-3)c1,CCCCCCCCCCCc1c(/C=C2\C(=O)c3cc(F)c(F)cc3C2=C(C#N)C#N)sc2c1sc1c3c4nsnc4c4c5sc6c(CCCCCCCCCCC)c(/C=C7\C(=O)c8cc(F)c(F)cc8C7=C(C#N)C#N)sc6c5n(CC(CC)CCCC)c4c3n(CC(CC)CCCC)c21,0.876,25.555,77.015,17.25,17.240716527,0.0538172347826086,17.058,17.25,,i-Y6; CN,,,ITO/PEDOT:PSS/active layer/PNDIT-F3N/Ag,conventional,PNDIT-F3N,PNDIT-F3N,PEDOT:PSS,PEDOT:PSS,100.0,chloroform,,100.0,-5.56,-3.65,,-5.65,-4.09,
