Repository: JiYiqaq/PCE-KA-GNN

# Data directory

- `raw/Active_Database.csv` is the immutable source dataset bundled under CC BY 4.0. Do not overwrite it with processed data.
- `processed/` is created and populated by the training pipeline. Generated `.pt` and `.pth` caches are intentionally ignored by Git because they can exceed GitHub's normal single-file limit.

See `../DATA_LICENSE.md` for provenance, license and checksum information.

File: data/raw/Active_Database.csv (part 142 of 471)
id,doi,doi_norm,donor,acceptor,donor_canonical,acceptor_canonical,donor_smiles,acceptor_smiles,voc,jsc,ff,pce,pce_recomputed,pce_relative_error_percent,pce_avg,pce_best,d_a_ratio,additive,additive_canonical,additive_ratio,device_structure,device_type,etl,etl_canonical,htl,htl_canonical,active_layer_thickness,solvent,solvent_canonical,annealing_temp,homo_d,lumo_d,eg_d,homo_a,lumo_a,eg_a
54261,10.1016/j.cej.2022.135975,10.1016/j.cej.2022.135975,PM6,Y6,PM6,Y6,COC(=O)C(C)(C)c1cc(C)cc(-c2sc3c4sc5cc(/C=C6/C(=O)c7cc(F)cc(c7)C(=O)/C6=C\c6cc(C(C)(C)C(=O)OC)c(-c7cc(C)cc(C(C)(C)C(=O)OC)c7)s6)sc5c4c(C(C)(C)C(=O)OC)ccc2-3)c1,CCCCCCCCCCCc1c(/C=C2\C(=O)c3cc(F)c(F)cc3C2=C(C#N)C#N)sc2c1sc1c3c4nsnc4c4c5sc6c(CCCCCCCCCCC)c(/C=C7\C(=O)c8cc(F)c(F)cc8C7=C(C#N)C#N)sc6c5n(CC(CC)CCCC)c4c3n(CC(CC)CCCC)c21,0.894,25.442,72.65,16.521,16.524350022,0.0202773560922422,16.338,16.521,,i-Y6; CN,,,ITO/PEDOT:PSS/active layer/PNDIT-F3N/Ag,conventional,PNDIT-F3N,PNDIT-F3N,PEDOT:PSS,PEDOT:PSS,100.0,chloroform,,100.0,-5.56,-3.65,,-5.65,-4.09,
54262,10.1016/j.cej.2022.135975,10.1016/j.cej.2022.135975,PM6,i-Y6,PM6,i-Y6,COC(=O)C(C)(C)c1cc(C)cc(-c2sc3c4sc5cc(/C=C6/C(=O)c7cc(F)cc(c7)C(=O)/C6=C\c6cc(C(C)(C)C(=O)OC)c(-c7cc(C)cc(C(C)(C)C(=O)OC)c7)s6)sc5c4c(C(C)(C)C(=O)OC)ccc2-3)c1,,0.977,9.255,37.691,3.41,3.40807110285,0.0565658988269793,3.212,3.41,,,,,ITO/PEDOT:PSS/active layer/PNDIT-F3N/Ag,conventional,PNDIT-F3N,PNDIT-F3N,PEDOT:PSS,PEDOT:PSS,100.0,chloroform,,100.0,-5.56,-3.65,,,,
54263,10.1016/j.cej.2022.135998,10.1016/j.cej.2022.135998,PTQ10,BTP-Fu,PTQ10,BTP-Fu,CCCCCCCCC(CCCCCC)COc1cnc2c(-c3cccs3)c(F)c(F)cc2n1,,0.802,14.8,40.1,4.8,4.759709600000001,0.8393833333333138,,,,,,,ITO/PEDOT:PSS/active layer/PNDIT-F3N/Al,conventional,PNDIT-F3N,PNDIT-F3N,PEDOT:PSS,PEDOT:PSS,,,,,-5.54,-2.92,,,,
54264,10.1016/j.cej.2022.135998,10.1016/j.cej.2022.135998,PTQ10,BTP-Th,PTQ10,BTP-Th,CCCCCCCCC(CCCCCC)COc1cnc2c(-c3cccs3)c(F)c(F)cc2n1,CCCCCCc1ccc(-c2c(/C=C3\C(=O)c4cc(F)c(F)cc4C3=C(C#N)C#N)sc3c2sc2c4c5nsnc5c5c6sc7c(-c8ccc(CCCCCC)s8)c(/C=C8\C(=O)c9cc(F)c(F)cc9C8=C(C#N)C#N)sc7c6n(CC(CCCC)CCCCCC)c5c4n(CC(CCCC)CCCCCC)c32)s1,0.874,25.1,76.4,16.8,16.7601736,0.237061904761899,,,,,,,ITO/PEDOT:PSS/active layer/PNDIT-F3N/Al,conventional,PNDIT-F3N,PNDIT-F3N,PEDOT:PSS,PEDOT:PSS,,,,,-5.54,-2.92,,-5.75,-3.96,
54265,10.1016/j.cej.2022.135998,10.1016/j.cej.2022.135998,PTQ10,BTP-Se,PTQ10,BTP-Se,CCCCCCCCC(CCCCCC)COc1cnc2c(-c3cccs3)c(F)c(F)cc2n1,CCCCCCCCCCCc1c(/C=C2\C(=O)c3cc(F)c(F)cc3C2=C(C#N)C#N)sc2c1sc1c3c4n[se]nc4c4c5sc6c(CCCCCCCCCCC)c(/C=C/C=C7\C(=O)c8cc(F)c(F)cc8C7=C(C#N)C#N)sc6c5n(CC(CCCC)CCCCCC)c4c3n(CC(CCCC)CCCCCC)c21,0.871,23.6,74.6,15.3,15.3344776,0.2253437908496659,,,,,,,ITO/PEDOT:PSS/active layer/PNDIT-F3N/Al,conventional,PNDIT-F3N,PNDIT-F3N,PEDOT:PSS,PEDOT:PSS,,,,,-5.54,-2.92,,-5.64,-4.04,
54266,10.1016/j.cej.2022.136018,10.1016/j.cej.2022.136018,PM6,BTSi-4F,PM6,BTSi-4F,COC(=O)C(C)(C)c1cc(C)cc(-c2sc3c4sc5cc(/C=C6/C(=O)c7cc(F)cc(c7)C(=O)/C6=C\c6cc(C(C)(C)C(=O)OC)c(-c7cc(C)cc(C(C)(C)C(=O)OC)c7)s6)sc5c4c(C(C)(C)C(=O)OC)ccc2-3)c1,,0.9,24.0,77.0,16.6,16.632,0.1927710843373495,16.3,16.6,,1-chloronaphthalene,CN,,ITO/PEDOT:PSS/active layer/PFN-Br/Ag,conventional,PFN-Br,PFN-Br,PEDOT:PSS,PEDOT:PSS,,chlorobenzene,chlorobenzene,,-5.56,-3.65,,,,
54267,10.1016/j.cej.2022.136018,10.1016/j.cej.2022.136018,PM6,Y6,PM6,Y6,COC(=O)C(C)(C)c1cc(C)cc(-c2sc3c4sc5cc(/C=C6/C(=O)c7cc(F)cc(c7)C(=O)/C6=C\c6cc(C(C)(C)C(=O)OC)c(-c7cc(C)cc(C(C)(C)C(=O)OC)c7)s6)sc5c4c(C(C)(C)C(=O)OC)ccc2-3)c1,CCCCCCCCCCCc1c(/C=C2\C(=O)c3cc(F)c(F)cc3C2=C(C#N)C#N)sc2c1sc1c3c4nsnc4c4c5sc6c(CCCCCCCCCCC)c(/C=C7\C(=O)c8cc(F)c(F)cc8C7=C(C#N)C#N)sc6c5n(CC(CC)CCCC)c4c3n(CC(CC)CCCC)c21,0.81,23.2,69.0,13.0,12.96648,0.2578461538461487,12.8,13.0,,1-chloronaphthalene,CN,,ITO/PEDOT:PSS/active layer/PFN-Br/Ag,conventional,PFN-Br,PFN-Br,PEDOT:PSS,PEDOT:PSS,,chlorobenzene,chlorobenzene,,-5.56,-3.65,,-5.65,-4.09,
54268,10.1016/j.cej.2022.136058,10.1016/j.cej.2022.136058,PM6,X-T,PM6,X-T,COC(=O)C(C)(C)c1cc(C)cc(-c2sc3c4sc5cc(/C=C6/C(=O)c7cc(F)cc(c7)C(=O)/C6=C\c6cc(C(C)(C)C(=O)OC)c(-c7cc(C)cc(C(C)(C)C(=O)OC)c7)s6)sc5c4c(C(C)(C)C(=O)OC)ccc2-3)c1,,0.856,20.98,66.0,11.86,11.8528608,0.0601956155143274,11.54,11.86,,,,,conventional,conventional,,,,,,,,,-5.56,-3.65,,,,
54269,10.1016/j.cej.2022.136058,10.1016/j.cej.2022.136058,PM6,X-TO1,PM6,X-TO1,COC(=O)C(C)(C)c1cc(C)cc(-c2sc3c4sc5cc(/C=C6/C(=O)c7cc(F)cc(c7)C(=O)/C6=C\c6cc(C(C)(C)C(=O)OC)c(-c7cc(C)cc(C(C)(C)C(=O)OC)c7)s6)sc5c4c(C(C)(C)C(=O)OC)ccc2-3)c1,,0.913,22.39,76.5,15.63,15.63818355,0.0523579654510559,15.32,15.63,,,,,conventional,conventional,,,,,,,,,-5.56,-3.65,,,,
54270,10.1016/j.cej.2022.136058,10.1016/j.cej.2022.136058,PM6,X-TO2,PM6,X-TO2,COC(=O)C(C)(C)c1cc(C)cc(-c2sc3c4sc5cc(/C=C6/C(=O)c7cc(F)cc(c7)C(=O)/C6=C\c6cc(C(C)(C)C(=O)OC)c(-c7cc(C)cc(C(C)(C)C(=O)OC)c7)s6)sc5c4c(C(C)(C)C(=O)OC)ccc2-3)c1,,0.76,6.38,62.6,3.04,3.0353488,0.1530000000000025,2.78,3.04,,,,,conventional,conventional,,,,,,,,,-5.56,-3.65,,,,
54271,10.1016/j.cej.2022.136058,10.1016/j.cej.2022.136058,PBDB-T,X-TO2,PBDB-T,X-TO2,CCCCC(CC)Cc1ccc(-c2c3cc(-c4ccc(-c5sc(-c6cccs6)c6c5C(=O)c5c(CC(CC)CCCC)sc(CC(CC)CCCC)c5C6=O)s4)sc3c(-c3ccc(CC(CC)CCCC)s3)c3ccsc23)s1,,0.73,17.66,65.1,8.4,8.3925618,0.0885500000000126,8.21,8.4,,,,,conventional,conventional,,,,,,,,,-5.33,-3.48,,,,
54272,10.1016/j.cej.2022.136068,10.1016/j.cej.2022.136068,J52,Y6,J52,Y6,CCCCCCCCC(CCCCCC)Cn1nc2c(-c3cccs3)c(F)c(F)c(-c3ccc(-c4cc5c(-c6ccc(CC(CC)CCCC)s6)c6sccc6c(-c6ccc(CC(CC)CCCC)s6)c5s4)s3)c2n1,CCCCCCCCCCCc1c(/C=C2\C(=O)c3cc(F)c(F)cc3C2=C(C#N)C#N)sc2c1sc1c3c4nsnc4c4c5sc6c(CCCCCCCCCCC)c(/C=C7\C(=O)c8cc(F)c(F)cc8C7=C(C#N)C#N)sc6c5n(CC(CC)CCCC)c4c3n(CC(CC)CCCC)c21,0.736,19.34,42.25,6.02,6.013966399999999,0.1002259136212675,,6.02,,,,,,,,,,,,,,,-5.2,-3.05,,-5.65,-4.09,
54273,10.1016/j.cej.2022.136068,10.1016/j.cej.2022.136068,PCN1,Y6,PCN1,Y6,,CCCCCCCCCCCc1c(/C=C2\C(=O)c3cc(F)c(F)cc3C2=C(C#N)C#N)sc2c1sc1c3c4nsnc4c4c5sc6c(CCCCCCCCCCC)c(/C=C7\C(=O)c8cc(F)c(F)cc8C7=C(C#N)C#N)sc6c5n(CC(CC)CCCC)c4c3n(CC(CC)CCCC)c21,0.871,22.65,61.23,12.07,12.079546245,0.0790906793703333,11.63,12.07,1:1.1,,,,ITO/PEDOT:PSS/PCN1:Y6/PDINO/Ag,,PDINO,,PEDOT:PSS,,,,,,,,,-5.65,-4.09,
54274,10.1016/j.cej.2022.136068,10.1016/j.cej.2022.136068,PCN2,Y6,PCN2,Y6,,CCCCCCCCCCCc1c(/C=C2\C(=O)c3cc(F)c(F)cc3C2=C(C#N)C#N)sc2c1sc1c3c4nsnc4c4c5sc6c(CCCCCCCCCCC)c(/C=C7\C(=O)c8cc(F)c(F)cc8C7=C(C#N)C#N)sc6c5n(CC(CC)CCCC)c4c3n(CC(CC)CCCC)c21,0.862,25.35,69.48,15.2,15.182561160000002,0.1147292105262958,14.83,15.2,1:1.1,,,,ITO/PEDOT:PSS/PCN2:Y6/PDINO/Ag,,PDINO,,PEDOT:PSS,,,,,,,,,-5.65,-4.09,
54275,10.1016/j.cej.2022.136368,10.1016/j.cej.2022.136368,PNTB6-Cl,BTP-4F-12,PNTB6-Cl,Y6,,CCCCCCCCCCCc1c(/C=C2\C(=O)c3cc(F)c(F)cc3C2=C(C#N)C#N)sc2c1sc1c3c4nsnc4c4c5sc6c(CCCCCCCCCCC)c(/C=C7\C(=O)c8cc(F)c(F)cc8C7=C(C#N)C#N)sc6c5n(CC(CC)CCCC)c4c3n(CC(CC)CCCC)c21,0.878,25.39,71.33,15.9,15.901183186,0.0074414213836506,15.71,15.9,,,,,BHJ,,,,,,,CB,,,,,,-5.65,-4.09,
54276,10.1016/j.cej.2022.136368,10.1016/j.cej.2022.136368,PNTB6-Cl,BTP-4F-12,PNTB6-Cl,Y6,,CCCCCCCCCCCc1c(/C=C2\C(=O)c3cc(F)c(F)cc3C2=C(C#N)C#N)sc2c1sc1c3c4nsnc4c4c5sc6c(CCCCCCCCCCC)c(/C=C7\C(=O)c8cc(F)c(F)cc8C7=C(C#N)C#N)sc6c5n(CC(CC)CCCC)c4c3n(CC(CC)CCCC)c21,0.875,26.45,74.9,17.33,17.334668750000002,0.0269402769763646,17.14,17.33,,DIO,DIO,0.5 vol% DIO,BHJ,,,,,,,CB,,,,,,-5.65,-4.09,
54277,10.1016/j.cej.2022.136368,10.1016/j.cej.2022.136368,PNTB6-Cl,BTP-4F-12,PNTB6-Cl,Y6,,CCCCCCCCCCCc1c(/C=C2\C(=O)c3cc(F)c(F)cc3C2=C(C#N)C#N)sc2c1sc1c3c4nsnc4c4c5sc6c(CCCCCCCCCCC)c(/C=C7\C(=O)c8cc(F)c(F)cc8C7=C(C#N)C#N)sc6c5n(CC(CC)CCCC)c4c3n(CC(CC)CCCC)c21,0.874,25.31,70.89,15.68,15.681534366,0.0097854974489768,15.37,15.68,,DPE,DPE,,BHJ,,,,,,,CB,,,,,,-5.65,-4.09,
54278,10.1016/j.cej.2022.136368,10.1016/j.cej.2022.136368,PNTB6-Cl,BTP-4F-12,PNTB6-Cl,Y6,,CCCCCCCCCCCc1c(/C=C2\C(=O)c3cc(F)c(F)cc3C2=C(C#N)C#N)sc2c1sc1c3c4nsnc4c4c5sc6c(CCCCCCCCCCC)c(/C=C7\C(=O)c8cc(F)c(F)cc8C7=C(C#N)C#N)sc6c5n(CC(CC)CCCC)c4c3n(CC(CC)CCCC)c21,0.879,25.2,71.17,15.76,15.76472436,0.029976903553305,15.5,15.76,,,,,LbL,,,,,,,PNTB6-Cl CB; BTP-4F-12 CF,,,,,,-5.65,-4.09,
54279,10.1016/j.cej.2022.136368,10.1016/j.cej.2022.136368,PNTB6-Cl,BTP-4F-12,PNTB6-Cl,Y6,,CCCCCCCCCCCc1c(/C=C2\C(=O)c3cc(F)c(F)cc3C2=C(C#N)C#N)sc2c1sc1c3c4nsnc4c4c5sc6c(CCCCCCCCCCC)c(/C=C7\C(=O)c8cc(F)c(F)cc8C7=C(C#N)C#N)sc6c5n(CC(CC)CCCC)c4c3n(CC(CC)CCCC)c21,0.876,26.39,73.83,17.07,17.067753612,0.0131598594024584,16.79,17.07,,DIO,DIO,,LbL,,,,,,,PNTB6-Cl CB; BTP-4F-12 CF,,,,,,-5.65,-4.09,
54280,10.1016/j.cej.2022.136368,10.1016/j.cej.2022.136368,PNTB6-Cl,BTP-4F-12,PNTB6-Cl,Y6,,CCCCCCCCCCCc1c(/C=C2\C(=O)c3cc(F)c(F)cc3C2=C(C#N)C#N)sc2c1sc1c3c4nsnc4c4c5sc6c(CCCCCCCCCCC)c(/C=C7\C(=O)c8cc(F)c(F)cc8C7=C(C#N)C#N)sc6c5n(CC(CC)CCCC)c4c3n(CC(CC)CCCC)c21,0.874,26.89,75.79,17.81,17.812059694000002,0.0115648175182665,17.6,17.81,,DPE and DIO,DPE+DIO,,LbL,,,,,,,PNTB6-Cl CB; BTP-4F-12 CF,,,,,,-5.65,-4.09,
54281,10.1016/j.cej.2022.136455,10.1016/j.cej.2022.136455,PM6,Y6,PM6,Y6,COC(=O)C(C)(C)c1cc(C)cc(-c2sc3c4sc5cc(/C=C6/C(=O)c7cc(F)cc(c7)C(=O)/C6=C\c6cc(C(C)(C)C(=O)OC)c(-c7cc(C)cc(C(C)(C)C(=O)OC)c7)s6)sc5c4c(C(C)(C)C(=O)OC)ccc2-3)c1,CCCCCCCCCCCc1c(/C=C2\C(=O)c3cc(F)c(F)cc3C2=C(C#N)C#N)sc2c1sc1c3c4nsnc4c4c5sc6c(CCCCCCCCCCC)c(/C=C7\C(=O)c8cc(F)c(F)cc8C7=C(C#N)C#N)sc6c5n(CC(CC)CCCC)c4c3n(CC(CC)CCCC)c21,0.791,25.81,64.81,13.51,13.231421651,2.0620159067357515,13.29,13.51,,,,,ITO/PEDOT:PSS/PM6:Y6/CILs/Ag,conventional,MeOH,MeOH,PEDOT:PSS,,,,,,-5.56,-3.65,,-5.65,-4.09,
54282,10.1016/j.cej.2022.136455,10.1016/j.cej.2022.136455,PM6,Y6,PM6,Y6,COC(=O)C(C)(C)c1cc(C)cc(-c2sc3c4sc5cc(/C=C6/C(=O)c7cc(F)cc(c7)C(=O)/C6=C\c6cc(C(C)(C)C(=O)OC)c(-c7cc(C)cc(C(C)(C)C(=O)OC)c7)s6)sc5c4c(C(C)(C)C(=O)OC)ccc2-3)c1,CCCCCCCCCCCc1c(/C=C2\C(=O)c3cc(F)c(F)cc3C2=C(C#N)C#N)sc2c1sc1c3c4nsnc4c4c5sc6c(CCCCCCCCCCC)c(/C=C7\C(=O)c8cc(F)c(F)cc8C7=C(C#N)C#N)sc6c5n(CC(CC)CCCC)c4c3n(CC(CC)CCCC)c21,0.783,25.73,63.57,13.14,12.807187263,2.53282143835616,13.1,13.14,,,,,ITO/PEDOT:PSS/PM6:Y6/CILs/Ag,conventional,TFE,TFE,PEDOT:PSS,,,,,,-5.56,-3.65,,-5.65,-4.09,
54283,10.1016/j.cej.2022.136455,10.1016/j.cej.2022.136455,PM6,Y6,PM6,Y6,COC(=O)C(C)(C)c1cc(C)cc(-c2sc3c4sc5cc(/C=C6/C(=O)c7cc(F)cc(c7)C(=O)/C6=C\c6cc(C(C)(C)C(=O)OC)c(-c7cc(C)cc(C(C)(C)C(=O)OC)c7)s6)sc5c4c(C(C)(C)C(=O)OC)ccc2-3)c1,CCCCCCCCCCCc1c(/C=C2\C(=O)c3cc(F)c(F)cc3C2=C(C#N)C#N)sc2c1sc1c3c4nsnc4c4c5sc6c(CCCCCCCCCCC)c(/C=C7\C(=O)c8cc(F)c(F)cc8C7=C(C#N)C#N)sc6c5n(CC(CC)CCCC)c4c3n(CC(CC)CCCC)c21,0.844,25.87,73.67,16.52,16.085314076,2.6312707263922523,16.32,16.52,,,,,ITO/PEDOT:PSS/PM6:Y6/CILs/Ag,conventional,PFN-Br,PFN-Br,PEDOT:PSS,,,,,,-5.56,-3.65,,-5.65,-4.09,
54284,10.1016/j.cej.2022.136455,10.1016/j.cej.2022.136455,PM6,Y6,PM6,Y6,COC(=O)C(C)(C)c1cc(C)cc(-c2sc3c4sc5cc(/C=C6/C(=O)c7cc(F)cc(c7)C(=O)/C6=C\c6cc(C(C)(C)C(=O)OC)c(-c7cc(C)cc(C(C)(C)C(=O)OC)c7)s6)sc5c4c(C(C)(C)C(=O)OC)ccc2-3)c1,CCCCCCCCCCCc1c(/C=C2\C(=O)c3cc(F)c(F)cc3C2=C(C#N)C#N)sc2c1sc1c3c4nsnc4c4c5sc6c(CCCCCCCCCCC)c(/C=C7\C(=O)c8cc(F)c(F)cc8C7=C(C#N)C#N)sc6c5n(CC(CC)CCCC)c4c3n(CC(CC)CCCC)c21,0.848,26.52,74.83,17.08,16.828488768,1.4725481967213034,16.9,17.08,,,,,ITO/PEDOT:PSS/PM6:Y6/CILs/Ag,conventional,PDINOH,PDINOH,PEDOT:PSS,,,,,,-5.56,-3.65,,-5.65,-4.09,
54285,10.1016/j.cej.2022.136455,10.1016/j.cej.2022.136455,PM6,Y6,PM6,Y6,COC(=O)C(C)(C)c1cc(C)cc(-c2sc3c4sc5cc(/C=C6/C(=O)c7cc(F)cc(c7)C(=O)/C6=C\c6cc(C(C)(C)C(=O)OC)c(-c7cc(C)cc(C(C)(C)C(=O)OC)c7)s6)sc5c4c(C(C)(C)C(=O)OC)ccc2-3)c1,CCCCCCCCCCCc1c(/C=C2\C(=O)c3cc(F)c(F)cc3C2=C(C#N)C#N)sc2c1sc1c3c4nsnc4c4c5sc6c(CCCCCCCCCCC)c(/C=C7\C(=O)c8cc(F)c(F)cc8C7=C(C#N)C#N)sc6c5n(CC(CC)CCCC)c4c3n(CC(CC)CCCC)c21,0.849,26.23,77.95,17.6,17.358895965,1.3699092897727436,17.33,17.6,,,,,,,PDINOH,PDINOH,,,,,,,-5.56,-3.65,,-5.65,-4.09,
54286,10.1016/j.cej.2022.136472,10.1016/j.cej.2022.136472,PBDB-T,4T-OEH,PBDB-T,4T-OEH,CCCCC(CC)Cc1ccc(-c2c3cc(-c4ccc(-c5sc(-c6cccs6)c6c5C(=O)c5c(CC(CC)CCCC)sc(CC(CC)CCCC)c5C6=O)s4)sc3c(-c3ccc(CC(CC)CCCC)s3)c3ccsc23)s1,,0.93,14.76,55.4,7.6,7.6046472,0.0611473684210638,7.43,7.6,,,,,inverted,inverted,ZnO,ZnO,MoO3,MoO3,90.0,,,,-5.33,-3.48,,,,
54287,10.1016/j.cej.2022.136472,10.1016/j.cej.2022.136472,PBDB-T,4T-OEH,PBDB-T,4T-OEH,CCCCC(CC)Cc1ccc(-c2c3cc(-c4ccc(-c5sc(-c6cccs6)c6c5C(=O)c5c(CC(CC)CCCC)sc(CC(CC)CCCC)c5C6=O)s4)sc3c(-c3ccc(CC(CC)CCCC)s3)c3ccsc23)s1,,0.85,21.78,65.0,12.12,12.03345,0.7141089108910811,12.01,12.12,,,,,inverted,inverted,ZnO,ZnO,MoO3,MoO3,90.0,,,140.0,-5.33,-3.48,,,,
54288,10.1016/j.cej.2022.136472,10.1016/j.cej.2022.136472,PBDB-T,4T-EH,PBDB-T,4T-EH,CCCCC(CC)Cc1ccc(-c2c3cc(-c4ccc(-c5sc(-c6cccs6)c6c5C(=O)c5c(CC(CC)CCCC)sc(CC(CC)CCCC)c5C6=O)s4)sc3c(-c3ccc(CC(CC)CCCC)s3)c3ccsc23)s1,,0.94,13.02,52.6,6.48,6.4376088000000005,0.6541851851851845,6.26,6.48,,,,,inverted,inverted,ZnO,ZnO,MoO3,MoO3,90.0,,,,-5.33,-3.48,,,,
54289,10.1016/j.cej.2022.136472,10.1016/j.cej.2022.136472,PBDB-T,4T-EH,PBDB-T,4T-EH,CCCCC(CC)Cc1ccc(-c2c3cc(-c4ccc(-c5sc(-c6cccs6)c6c5C(=O)c5c(CC(CC)CCCC)sc(CC(CC)CCCC)c5C6=O)s4)sc3c(-c3ccc(CC(CC)CCCC)s3)c3ccsc23)s1,,0.91,15.02,53.9,7.36,7.3671598,0.09727989130435,7.14,7.36,,,,,inverted,inverted,ZnO,ZnO,MoO3,MoO3,90.0,,,120.0,-5.33,-3.48,,,,
54290,10.1016/j.cej.2022.136515,10.1016/j.cej.2022.136515,PBTz-TC,IT-4F,PBTz-TC,IT-4F,,CCCCCCc1ccc(C2(c3ccc(CCCCCC)cc3)c3cc4c(cc3-c3sc5cc(/C=C6\C(=O)c7cc(F)c(F)cc7C6=C(C#N)C#N)sc5c32)C(c2ccc(CCCCCC)cc2)(c2ccc(CCCCCC)cc2)c2c-4sc3cc(/C=C4\C(=O)c5cc(F)c(F)cc5C4=C(C#N)C#N)sc23)cc1,0.86,20.56,66.55,11.69,11.7671048,0.6595791274593734,11.53,11.69,,,,,ITO/PEDOT:PSS/Active Layer/PDINO/Ag,conventional,PDINO,PDINO,PEDOT:PSS,PEDOT:PSS,,CF,chloroform,,,,,-5.66,-4.14,
54291,10.1016/j.cej.2022.136515,10.1016/j.cej.2022.136515,PBTz-TC,IT-4F,PBTz-TC,IT-4F,,CCCCCCc1ccc(C2(c3ccc(CCCCCC)cc3)c3cc4c(cc3-c3sc5cc(/C=C6\C(=O)c7cc(F)c(F)cc7C6=C(C#N)C#N)sc5c32)C(c2ccc(CCCCCC)cc2)(c2ccc(CCCCCC)cc2)c2c-4sc3cc(/C=C4\C(=O)c5cc(F)c(F)cc5C4=C(C#N)C#N)sc23)cc1,0.86,20.54,68.18,11.96,12.043587920000002,0.6988956521739226,11.71,11.96,,,,,ITO/PEDOT:PSS/Active Layer/PDINO/Ag,conventional,PDINO,PDINO,PEDOT:PSS,PEDOT:PSS,,CF,chloroform,,,,,-5.66,-4.14,
54292,10.1016/j.cej.2022.136515,10.1016/j.cej.2022.136515,PBTz-TTC,IT-4F,PBTz-TTC,IT-4F,,CCCCCCc1ccc(C2(c3ccc(CCCCCC)cc3)c3cc4c(cc3-c3sc5cc(/C=C6\C(=O)c7cc(F)c(F)cc7C6=C(C#N)C#N)sc5c32)C(c2ccc(CCCCCC)cc2)(c2ccc(CCCCCC)cc2)c2c-4sc3cc(/C=C4\C(=O)c5cc(F)c(F)cc5C4=C(C#N)C#N)sc23)cc1,0.84,18.38,60.94,9.37,9.408648479999998,0.4124704375666926,9.15,9.37,,,,,ITO/PEDOT:PSS/Active Layer/PDINO/Ag,conventional,PDINO,PDINO,PEDOT:PSS,PEDOT:PSS,,CF,chloroform,,,,,-5.66,-4.14,
54293,10.1016/j.cej.2022.136515,10.1016/j.cej.2022.136515,PBTz-TTC,IT-4F,PBTz-TTC,IT-4F,,CCCCCCc1ccc(C2(c3ccc(CCCCCC)cc3)c3cc4c(cc3-c3sc5cc(/C=C6\C(=O)c7cc(F)c(F)cc7C6=C(C#N)C#N)sc5c32)C(c2ccc(CCCCCC)cc2)(c2ccc(CCCCCC)cc2)c2c-4sc3cc(/C=C4\C(=O)c5cc(F)c(F)cc5C4=C(C#N)C#N)sc23)cc1,0.84,18.47,61.4,9.52,9.5260872,0.0639411764705843,9.28,9.52,,,,,ITO/PEDOT:PSS/Active Layer/PDINO/Ag,conventional,PDINO,PDINO,PEDOT:PSS,PEDOT:PSS,,CF,chloroform,,,,,-5.66,-4.14,
54294,10.1016/j.cej.2022.136515,10.1016/j.cej.2022.136515,PBTz-TC,IT-4F,PBTz-TC,IT-4F,,CCCCCCc1ccc(C2(c3ccc(CCCCCC)cc3)c3cc4c(cc3-c3sc5cc(/C=C6\C(=O)c7cc(F)c(F)cc7C6=C(C#N)C#N)sc5c32)C(c2ccc(CCCCCC)cc2)(c2ccc(CCCCCC)cc2)c2c-4sc3cc(/C=C4\C(=O)c5cc(F)c(F)cc5C4=C(C#N)C#N)sc23)cc1,0.84,20.61,71.76,12.42,12.423378240000002,0.0272000000000141,12.12,12.42,,TMB,TMB,,ITO/PEDOT:PSS/Active Layer/PDINO/Ag,conventional,PDINO,PDINO,PEDOT:PSS,PEDOT:PSS,,TMB,chloroform,,,,,-5.66,-4.14,
54295,10.1016/j.cej.2022.136515,10.1016/j.cej.2022.136515,PBTz-TC,IT-4F,PBTz-TC,IT-4F,,CCCCCCc1ccc(C2(c3ccc(CCCCCC)cc3)c3cc4c(cc3-c3sc5cc(/C=C6\C(=O)c7cc(F)c(F)cc7C6=C(C#N)C#N)sc5c32)C(c2ccc(CCCCCC)cc2)(c2ccc(CCCCCC)cc2)c2c-4sc3cc(/C=C4\C(=O)c5cc(F)c(F)cc5C4=C(C#N)C#N)sc23)cc1,0.84,20.91,72.69,12.81,12.76756236,0.3312852459016475,12.49,12.81,,TMB,TMB,,ITO/PEDOT:PSS/Active Layer/PDINO/Ag,conventional,PDINO,PDINO,PEDOT:PSS,PEDOT:PSS,,TMB,chloroform,,,,,-5.66,-4.14,
54296,10.1016/j.cej.2022.136691,10.1016/j.cej.2022.136691,PM6,Y6,PM6,Y6,COC(=O)C(C)(C)c1cc(C)cc(-c2sc3c4sc5cc(/C=C6/C(=O)c7cc(F)cc(c7)C(=O)/C6=C\c6cc(C(C)(C)C(=O)OC)c(-c7cc(C)cc(C(C)(C)C(=O)OC)c7)s6)sc5c4c(C(C)(C)C(=O)OC)ccc2-3)c1,CCCCCCCCCCCc1c(/C=C2\C(=O)c3cc(F)c(F)cc3C2=C(C#N)C#N)sc2c1sc1c3c4nsnc4c4c5sc6c(CCCCCCCCCCC)c(/C=C7\C(=O)c8cc(F)c(F)cc8C7=C(C#N)C#N)sc6c5n(CC(CC)CCCC)c4c3n(CC(CC)CCCC)c21,0.83,25.88,72.23,15.61,15.51529292,0.6067077514413783,15.6,15.61,1:1.2:0,,,,,,,,,,,,,,-5.56,-3.65,,-5.65,-4.09,
54298,10.1016/j.cej.2022.136691,10.1016/j.cej.2022.136691,PM6,IDIC-C4Ph,PM6,IDIC-C4Ph,COC(=O)C(C)(C)c1cc(C)cc(-c2sc3c4sc5cc(/C=C6/C(=O)c7cc(F)cc(c7)C(=O)/C6=C\c6cc(C(C)(C)C(=O)OC)c(-c7cc(C)cc(C(C)(C)C(=O)OC)c7)s6)sc5c4c(C(C)(C)C(=O)OC)ccc2-3)c1,,0.92,18.64,71.15,12.13,12.2013712,0.5883858202802947,12.09,12.13,1:0:1.2,,,,,,,,,,,,,,-5.56,-3.65,,,,
54299,10.1016/j.cej.2022.136877,10.1016/j.cej.2022.136877,PBDB-T,PYF-T,PBDB-T,PYF-T,CCCCC(CC)Cc1ccc(-c2c3cc(-c4ccc(-c5sc(-c6cccs6)c6c5C(=O)c5c(CC(CC)CCCC)sc(CC(CC)CCCC)c5C6=O)s4)sc3c(-c3ccc(CC(CC)CCCC)s3)c3ccsc23)s1,CCCCCCCCCCCc1c(/C=C2\C(=O)c3c(ccc(C)c3F)C2=C(C#N)C#N)sc2c1sc1c3c4nsnc4c4c5sc6c(CCCCCCCCCCC)c(/C=C7\C(=O)c8c(ccc(-c9ccc(C)s9)c8F)C7=C(C#N)C#N)sc6c5n(C)c4c3n(C)c21,0.76,23.32,52.28,9.53,9.26568896,2.773463168940179,9.23,9.53,,CN,CN,,ITO/PEDOT:PSS/PBDB-T:PYF-T/PFN-Br/Ag,conventional,PFN-Br,PFN-Br,PEDOT:PSS,PEDOT:PSS,,CB,chlorobenzene,,-5.33,-3.48,,,,
54300,10.1016/j.cej.2022.136877,10.1016/j.cej.2022.136877,PBDB-T,PYF-T,PBDB-T,PYF-T,CCCCC(CC)Cc1ccc(-c2c3cc(-c4ccc(-c5sc(-c6cccs6)c6c5C(=O)c5c(CC(CC)CCCC)sc(CC(CC)CCCC)c5C6=O)s4)sc3c(-c3ccc(CC(CC)CCCC)s3)c3ccsc23)s1,CCCCCCCCCCCc1c(/C=C2\C(=O)c3c(ccc(C)c3F)C2=C(C#N)C#N)sc2c1sc1c3c4nsnc4c4c5sc6c(CCCCCCCCCCC)c(/C=C7\C(=O)c8c(ccc(-c9ccc(C)s9)c8F)C7=C(C#N)C#N)sc6c5n(C)c4c3n(C)c21,0.8,23.84,64.63,12.4,12.326233599999998,0.5948903225806613,12.14,12.4,,CN,CN,1%,ITO/PEDOT:PSS/PBDB-T:PYF-T/PFN-Br/Ag,conventional,PFN-Br,PFN-Br,PEDOT:PSS,PEDOT:PSS,,CB,chlorobenzene,,-5.33,-3.48,,,,
54301,10.1016/j.cej.2022.136877,10.1016/j.cej.2022.136877,PBDB-T,PYF-T,PBDB-T,PYF-T,CCCCC(CC)Cc1ccc(-c2c3cc(-c4ccc(-c5sc(-c6cccs6)c6c5C(=O)c5c(CC(CC)CCCC)sc(CC(CC)CCCC)c5C6=O)s4)sc3c(-c3ccc(CC(CC)CCCC)s3)c3ccsc23)s1,CCCCCCCCCCCc1c(/C=C2\C(=O)c3c(ccc(C)c3F)C2=C(C#N)C#N)sc2c1sc1c3c4nsnc4c4c5sc6c(CCCCCCCCCCC)c(/C=C7\C(=O)c8c(ccc(-c9ccc(C)s9)c8F)C7=C(C#N)C#N)sc6c5n(C)c4c3n(C)c21,0.84,23.91,72.11,14.74,14.48286084,1.7444990502035362,14.4,14.74,,CN,CN,3%,ITO/PEDOT:PSS/PBDB-T:PYF-T/PFN-Br/Ag,conventional,PFN-Br,PFN-Br,PEDOT:PSS,PEDOT:PSS,,CB,chlorobenzene,,-5.33,-3.48,,,,
54302,10.1016/j.cej.2022.136877,10.1016/j.cej.2022.136877,PBDB-T,PYF-T,PBDB-T,PYF-T,CCCCC(CC)Cc1ccc(-c2c3cc(-c4ccc(-c5sc(-c6cccs6)c6c5C(=O)c5c(CC(CC)CCCC)sc(CC(CC)CCCC)c5C6=O)s4)sc3c(-c3ccc(CC(CC)CCCC)s3)c3ccsc23)s1,CCCCCCCCCCCc1c(/C=C2\C(=O)c3c(ccc(C)c3F)C2=C(C#N)C#N)sc2c1sc1c3c4nsnc4c4c5sc6c(CCCCCCCCCCC)c(/C=C7\C(=O)c8c(ccc(-c9ccc(C)s9)c8F)C7=C(C#N)C#N)sc6c5n(C)c4c3n(C)c21,0.86,24.3,76.02,16.13,15.886659599999998,1.5086199628022383,15.82,16.13,,CN,CN,5%,ITO/PEDOT:PSS/PBDB-T:PYF-T/PFN-Br/Ag,conventional,PFN-Br,PFN-Br,PEDOT:PSS,PEDOT:PSS,,CB,chlorobenzene,,-5.33,-3.48,,,,
54303,10.1016/j.cej.2022.136877,10.1016/j.cej.2022.136877,PBDB-T,PYF-T,PBDB-T,PYF-T,CCCCC(CC)Cc1ccc(-c2c3cc(-c4ccc(-c5sc(-c6cccs6)c6c5C(=O)c5c(CC(CC)CCCC)sc(CC(CC)CCCC)c5C6=O)s4)sc3c(-c3ccc(CC(CC)CCCC)s3)c3ccsc23)s1,CCCCCCCCCCCc1c(/C=C2\C(=O)c3c(ccc(C)c3F)C2=C(C#N)C#N)sc2c1sc1c3c4nsnc4c4c5sc6c(CCCCCCCCCCC)c(/C=C7\C(=O)c8c(ccc(-c9ccc(C)s9)c8F)C7=C(C#N)C#N)sc6c5n(C)c4c3n(C)c21,0.86,22.99,74.45,14.94,14.7198073,1.4738467202141912,14.67,14.94,,CN,CN,7%,ITO/PEDOT:PSS/PBDB-T:PYF-T/PFN-Br/Ag,conventional,PFN-Br,PFN-Br,PEDOT:PSS,PEDOT:PSS,,CB,chlorobenzene,,-5.33,-3.48,,,,
54304,10.1016/j.cej.2022.136877,10.1016/j.cej.2022.136877,PBDB-T,PYF-T,PBDB-T,PYF-T,CCCCC(CC)Cc1ccc(-c2c3cc(-c4ccc(-c5sc(-c6cccs6)c6c5C(=O)c5c(CC(CC)CCCC)sc(CC(CC)CCCC)c5C6=O)s4)sc3c(-c3ccc(CC(CC)CCCC)s3)c3ccsc23)s1,CCCCCCCCCCCc1c(/C=C2\C(=O)c3c(ccc(C)c3F)C2=C(C#N)C#N)sc2c1sc1c3c4nsnc4c4c5sc6c(CCCCCCCCCCC)c(/C=C7\C(=O)c8c(ccc(-c9ccc(C)s9)c8F)C7=C(C#N)C#N)sc6c5n(C)c4c3n(C)c21,0.86,21.09,68.68,12.68,12.456766320000002,1.7605179810725402,12.44,12.68,,CN,CN,9%,ITO/PEDOT:PSS/PBDB-T:PYF-T/PFN-Br/Ag,conventional,PFN-Br,PFN-Br,PEDOT:PSS,PEDOT:PSS,,CB,chlorobenzene,,-5.33,-3.48,,,,
54305,10.1016/j.cej.2022.137209,10.1016/j.cej.2022.137209,PM6,Y6,PM6,Y6,COC(=O)C(C)(C)c1cc(C)cc(-c2sc3c4sc5cc(/C=C6/C(=O)c7cc(F)cc(c7)C(=O)/C6=C\c6cc(C(C)(C)C(=O)OC)c(-c7cc(C)cc(C(C)(C)C(=O)OC)c7)s6)sc5c4c(C(C)(C)C(=O)OC)ccc2-3)c1,CCCCCCCCCCCc1c(/C=C2\C(=O)c3cc(F)c(F)cc3C2=C(C#N)C#N)sc2c1sc1c3c4nsnc4c4c5sc6c(CCCCCCCCCCC)c(/C=C7\C(=O)c8cc(F)c(F)cc8C7=C(C#N)C#N)sc6c5n(CC(CC)CCCC)c4c3n(CC(CC)CCCC)c21,0.56,25.28,45.04,6.39,6.37622272,0.215606885758988,6.09,6.39,1:1.2,,,,ITO/PEDOT:PSS/PM6:Y6/CIL/Al,conventional,,,PEDOT:PSS,PEDOT:PSS,,,,,-5.56,-3.65,,-5.65,-4.09,
54306,10.1016/j.cej.2022.137209,10.1016/j.cej.2022.137209,PM6,Y6,PM6,Y6,COC(=O)C(C)(C)c1cc(C)cc(-c2sc3c4sc5cc(/C=C6/C(=O)c7cc(F)cc(c7)C(=O)/C6=C\c6cc(C(C)(C)C(=O)OC)c(-c7cc(C)cc(C(C)(C)C(=O)OC)c7)s6)sc5c4c(C(C)(C)C(=O)OC)ccc2-3)c1,CCCCCCCCCCCc1c(/C=C2\C(=O)c3cc(F)c(F)cc3C2=C(C#N)C#N)sc2c1sc1c3c4nsnc4c4c5sc6c(CCCCCCCCCCC)c(/C=C7\C(=O)c8cc(F)c(F)cc8C7=C(C#N)C#N)sc6c5n(CC(CC)CCCC)c4c3n(CC(CC)CCCC)c21,0.82,25.23,71.65,14.77,14.8233819,0.3614211238997953,14.66,14.77,1:1.2,,,,ITO/PEDOT:PSS/PM6:Y6/PDINO/Al,conventional,PDINO,PDINO,PEDOT:PSS,PEDOT:PSS,,,,,-5.56,-3.65,,-5.65,-4.09,
54307,10.1016/j.cej.2022.137209,10.1016/j.cej.2022.137209,PM6,Y6,PM6,Y6,COC(=O)C(C)(C)c1cc(C)cc(-c2sc3c4sc5cc(/C=C6/C(=O)c7cc(F)cc(c7)C(=O)/C6=C\c6cc(C(C)(C)C(=O)OC)c(-c7cc(C)cc(C(C)(C)C(=O)OC)c7)s6)sc5c4c(C(C)(C)C(=O)OC)ccc2-3)c1,CCCCCCCCCCCc1c(/C=C2\C(=O)c3cc(F)c(F)cc3C2=C(C#N)C#N)sc2c1sc1c3c4nsnc4c4c5sc6c(CCCCCCCCCCC)c(/C=C7\C(=O)c8cc(F)c(F)cc8C7=C(C#N)C#N)sc6c5n(CC(CC)CCCC)c4c3n(CC(CC)CCCC)c21,0.82,25.56,64.71,13.5,13.562698319999996,0.4644319999999801,13.29,13.5,1:1.2,,,,ITO/PEDOT:PSS/PM6:Y6/TSY/Al,conventional,TSY,TSY,PEDOT:PSS,PEDOT:PSS,,,,,-5.56,-3.65,,-5.65,-4.09,
54308,10.1016/j.cej.2022.137209,10.1016/j.cej.2022.137209,PM6,Y6,PM6,Y6,COC(=O)C(C)(C)c1cc(C)cc(-c2sc3c4sc5cc(/C=C6/C(=O)c7cc(F)cc(c7)C(=O)/C6=C\c6cc(C(C)(C)C(=O)OC)c(-c7cc(C)cc(C(C)(C)C(=O)OC)c7)s6)sc5c4c(C(C)(C)C(=O)OC)ccc2-3)c1,CCCCCCCCCCCc1c(/C=C2\C(=O)c3cc(F)c(F)cc3C2=C(C#N)C#N)sc2c1sc1c3c4nsnc4c4c5sc6c(CCCCCCCCCCC)c(/C=C7\C(=O)c8cc(F)c(F)cc8C7=C(C#N)C#N)sc6c5n(CC(CC)CCCC)c4c3n(CC(CC)CCCC)c21,0.82,25.66,73.71,15.52,15.50946852,0.06785747422681,15.06,15.52,1:1.2,,,,ITO/PEDOT:PSS/PM6:Y6/TSY:PDINO blend/Al,conventional,TSY:PDINO blend,TSY:PDINO,PEDOT:PSS,PEDOT:PSS,,,,,-5.56,-3.65,,-5.65,-4.09,
54309,10.1016/j.cej.2022.137424,10.1016/j.cej.2022.137424,PM6,Y6,PM6,Y6,COC(=O)C(C)(C)c1cc(C)cc(-c2sc3c4sc5cc(/C=C6/C(=O)c7cc(F)cc(c7)C(=O)/C6=C\c6cc(C(C)(C)C(=O)OC)c(-c7cc(C)cc(C(C)(C)C(=O)OC)c7)s6)sc5c4c(C(C)(C)C(=O)OC)ccc2-3)c1,CCCCCCCCCCCc1c(/C=C2\C(=O)c3cc(F)c(F)cc3C2=C(C#N)C#N)sc2c1sc1c3c4nsnc4c4c5sc6c(CCCCCCCCCCC)c(/C=C7\C(=O)c8cc(F)c(F)cc8C7=C(C#N)C#N)sc6c5n(CC(CC)CCCC)c4c3n(CC(CC)CCCC)c21,0.831,26.2,73.2,16.0,15.937250399999998,0.3921850000000115,15.7,16.0,,,,,ITO/PEDOT:PSS/active layer/PFN-Br/Ag,conventional,PFN-Br,PFN-Br,PEDOT:PSS,PEDOT:PSS,,,,,-5.56,-3.65,,-5.65,-4.09,
54310,10.1016/j.cej.2022.137424,10.1016/j.cej.2022.137424,PMZ1,Y6,PMZ1,Y6,,CCCCCCCCCCCc1c(/C=C2\C(=O)c3cc(F)c(F)cc3C2=C(C#N)C#N)sc2c1sc1c3c4nsnc4c4c5sc6c(CCCCCCCCCCC)c(/C=C7\C(=O)c8cc(F)c(F)cc8C7=C(C#N)C#N)sc6c5n(CC(CC)CCCC)c4c3n(CC(CC)CCCC)c21,0.841,26.1,75.5,16.6,16.572325499999998,0.166713855421707,16.29,16.6,,1-CN,,0.75%,ITO/PEDOT:PSS/active layer/PFN-Br/Ag,conventional,PFN-Br,PFN-Br,PEDOT:PSS,PEDOT:PSS,,chloroform,,,,,,-5.65,-4.09,
54311,10.1016/j.cej.2022.137424,10.1016/j.cej.2022.137424,PMZ2,Y6,PMZ2,Y6,,CCCCCCCCCCCc1c(/C=C2\C(=O)c3cc(F)c(F)cc3C2=C(C#N)C#N)sc2c1sc1c3c4nsnc4c4c5sc6c(CCCCCCCCCCC)c(/C=C7\C(=O)c8cc(F)c(F)cc8C7=C(C#N)C#N)sc6c5n(CC(CC)CCCC)c4c3n(CC(CC)CCCC)c21,0.854,26.9,77.2,17.8,17.7348472,0.3660269662921342,17.5,17.8,,1-CN,,0.75%,ITO/PEDOT:PSS/active layer/PFN-Br/Ag,conventional,PFN-Br,PFN-Br,PEDOT:PSS,PEDOT:PSS,,chloroform,,,,,,-5.65,-4.09,
54312,10.1016/j.cej.2022.137424,10.1016/j.cej.2022.137424,PMZ3,Y6,PMZ3,Y6,,CCCCCCCCCCCc1c(/C=C2\C(=O)c3cc(F)c(F)cc3C2=C(C#N)C#N)sc2c1sc1c3c4nsnc4c4c5sc6c(CCCCCCCCCCC)c(/C=C7\C(=O)c8cc(F)c(F)cc8C7=C(C#N)C#N)sc6c5n(CC(CC)CCCC)c4c3n(CC(CC)CCCC)c21,0.857,26.1,75.5,16.9,16.8876135,0.0732928994082726,16.66,16.9,,1-CN,,0.75%,ITO/PEDOT:PSS/active layer/PFN-Br/Ag,conventional,PFN-Br,PFN-Br,PEDOT:PSS,PEDOT:PSS,,chloroform,,,,,,-5.65,-4.09,
54313,10.1016/j.cej.2022.137554,10.1016/j.cej.2022.137554,PTzBI-Si,P(NDI2OD-T2),PTzBI-Si,P(NDI2OD-T2),CCCCCCC(CCCC)COc1c2sc3c4sc(/C=C5\C(=O)c6cc(F)c(F)cc6C5=C(C#N)C#N)cc4n(CC(CCCC)CCCCCC)c3c2c(OCC(CCCC)CCCCCC)c2sc3c4c(n(CC(CCCC)CCCCCC)c3c12)[SH](/C=C1/C(=O)c2cc(F)c(F)cc2C1=C(C#N)C#N)C=C4,CCCCCCCCCCC(CCCCCCCC)CN1C(=O)c2ccc3c4c(c(-c5ccc(-c6cccs6)s5)cc(c24)C1=O)C(=O)N(C(CCCCCCCC)CCCCCCCCCC)C3=O,0.86,16.2,76.2,10.7,10.616184,0.7833271028037436,10.6,10.7,2:1,DBE,DBE,0.5 vol%,ITO/PEDOT:PSS/active layer/PFN-Br/Ag,conventional,PFN-Br,PFN-Br,PEDOT:PSS,PEDOT:PSS,,CPME,CPME,120.0,,,,-5.49,-4.05,
54314,10.1016/j.cej.2022.137554,10.1016/j.cej.2022.137554,PTzBI-Si,P(NDI2OD-T2),PTzBI-Si,P(NDI2OD-T2),CCCCCCC(CCCC)COc1c2sc3c4sc(/C=C5\C(=O)c6cc(F)c(F)cc6C5=C(C#N)C#N)cc4n(CC(CCCC)CCCCCC)c3c2c(OCC(CCCC)CCCCCC)c2sc3c4c(n(CC(CCCC)CCCCCC)c3c12)[SH](/C=C1/C(=O)c2cc(F)c(F)cc2C1=C(C#N)C#N)C=C4,CCCCCCCCCCC(CCCCCCCC)CN1C(=O)c2ccc3c4c(c(-c5ccc(-c6cccs6)s5)cc(c24)C1=O)C(=O)N(C(CCCCCCCC)CCCCCCCCCC)C3=O,0.86,16.0,72.1,9.9,9.92096,0.2117171717171591,9.7,9.9,2:1,DBE,DBE,0.5 vol%,ITO/PEDOT:PSS/active layer/PFN-Br/Ag,conventional,PFN-Br,PFN-Br,PEDOT:PSS,PEDOT:PSS,,CPME,CPME,120.0,,,,-5.49,-4.05,
54315,10.1016/j.cej.2022.137554,10.1016/j.cej.2022.137554,PTzBI-Si,P(NDI2OD-T2),PTzBI-Si,P(NDI2OD-T2),CCCCCCC(CCCC)COc1c2sc3c4sc(/C=C5\C(=O)c6cc(F)c(F)cc6C5=C(C#N)C#N)cc4n(CC(CCCC)CCCCCC)c3c2c(OCC(CCCC)CCCCCC)c2sc3c4c(n(CC(CCCC)CCCCCC)c3c12)[SH](/C=C1/C(=O)c2cc(F)c(F)cc2C1=C(C#N)C#N)C=C4,CCCCCCCCCCC(CCCCCCCC)CN1C(=O)c2ccc3c4c(c(-c5ccc(-c6cccs6)s5)cc(c24)C1=O)C(=O)N(C(CCCCCCCC)CCCCCCCCCC)C3=O,0.85,15.8,68.3,9.1,9.17269,0.7987912087912056,9.0,9.1,2:1,DBE,DBE,0.5 vol%,ITO/PEDOT:PSS/active layer/PFN-Br/Ag,conventional,PFN-Br,PFN-Br,PEDOT:PSS,PEDOT:PSS,,CPME,CPME,120.0,,,,-5.49,-4.05,
54316,10.1016/j.cej.2022.137554,10.1016/j.cej.2022.137554,PTzBI-Si,P(NDIHDDT-T2),PTzBI-Si,P(NDIHDDT-T2),CCCCCCC(CCCC)COc1c2sc3c4sc(/C=C5\C(=O)c6cc(F)c(F)cc6C5=C(C#N)C#N)cc4n(CC(CCCC)CCCCCC)c3c2c(OCC(CCCC)CCCCCC)c2sc3c4c(n(CC(CCCC)CCCCCC)c3c12)[SH](/C=C1/C(=O)c2cc(F)c(F)cc2C1=C(C#N)C#N)C=C4,,0.86,16.4,78.1,11.2,11.015223999999998,1.6497857142857248,11.0,11.2,2:1,DBE,DBE,0.5 vol%,ITO/PEDOT:PSS/active layer/PFN-Br/Ag,conventional,PFN-Br,PFN-Br,PEDOT:PSS,PEDOT:PSS,,CPME,CPME,120.0,,,,,,
54317,10.1016/j.cej.2022.137554,10.1016/j.cej.2022.137554,PTzBI-Si,P(NDIHDDT-T2),PTzBI-Si,P(NDIHDDT-T2),CCCCCCC(CCCC)COc1c2sc3c4sc(/C=C5\C(=O)c6cc(F)c(F)cc6C5=C(C#N)C#N)cc4n(CC(CCCC)CCCCCC)c3c2c(OCC(CCCC)CCCCCC)c2sc3c4c(n(CC(CCCC)CCCCCC)c3c12)[SH](/C=C1/C(=O)c2cc(F)c(F)cc2C1=C(C#N)C#N)C=C4,,0.86,16.2,77.3,10.8,10.769436,0.2830000000000167,10.7,10.8,2:1,DBE,DBE,0.5 vol%,ITO/PEDOT:PSS/active layer/PFN-Br/Ag,conventional,PFN-Br,PFN-Br,PEDOT:PSS,PEDOT:PSS,,CPME,CPME,120.0,,,,,,
54318,10.1016/j.cej.2022.137554,10.1016/j.cej.2022.137554,PTzBI-Si,P(NDIHDDT-T2),PTzBI-Si,P(NDIHDDT-T2),CCCCCCC(CCCC)COc1c2sc3c4sc(/C=C5\C(=O)c6cc(F)c(F)cc6C5=C(C#N)C#N)cc4n(CC(CCCC)CCCCCC)c3c2c(OCC(CCCC)CCCCCC)c2sc3c4c(n(CC(CCCC)CCCCCC)c3c12)[SH](/C=C1/C(=O)c2cc(F)c(F)cc2C1=C(C#N)C#N)C=C4,,0.85,16.1,75.2,10.4,10.29112,1.0469230769230693,10.2,10.4,2:1,DBE,DBE,0.5 vol%,ITO/PEDOT:PSS/active layer/PFN-Br/Ag,conventional,PFN-Br,PFN-Br,PEDOT:PSS,PEDOT:PSS,,CPME,CPME,120.0,,,,,,
54323,10.1016/j.cej.2022.138146,10.1016/j.cej.2022.138146,PBDB-T,PYT,PBDB-T,PYT,CCCCC(CC)Cc1ccc(-c2c3cc(-c4ccc(-c5sc(-c6cccs6)c6c5C(=O)c5c(CC(CC)CCCC)sc(CC(CC)CCCC)c5C6=O)s4)sc3c(-c3ccc(CC(CC)CCCC)s3)c3ccsc23)s1,CCCCCCCCCCCCC(CCCCCCCCCC)Cn1c2c3sc(/C=C4\C(=O)c5ccccc5C4=C(C#N)C#N)c(CCCCCCCCCCC)c3sc2c2c3nsnc3c3c4sc5c(CCCCCCCCCCC)c(/C=C6\C(=O)c7cc(-c8cccs8)ccc7C6=C(C#N)C#N)sc5c4n(CC(CCCCCCCCCC)CCCCCCCCCCCC)c3c21,0.91,23.07,77.0,16.05,16.165149,0.7174392523364413,,,,,,,,LbL,,,,,,,,,-5.33,-3.48,,-5.63,-3.72,
54324,10.1016/j.cej.2022.138146,10.1016/j.cej.2022.138146,PBDB-T,PYT,PBDB-T,PYT,CCCCC(CC)Cc1ccc(-c2c3cc(-c4ccc(-c5sc(-c6cccs6)c6c5C(=O)c5c(CC(CC)CCCC)sc(CC(CC)CCCC)c5C6=O)s4)sc3c(-c3ccc(CC(CC)CCCC)s3)c3ccsc23)s1,CCCCCCCCCCCCC(CCCCCCCCCC)Cn1c2c3sc(/C=C4\C(=O)c5ccccc5C4=C(C#N)C#N)c(CCCCCCCCCCC)c3sc2c2c3nsnc3c3c4sc5c(CCCCCCCCCCC)c(/C=C6\C(=O)c7cc(-c8cccs8)ccc7C6=C(C#N)C#N)sc5c4n(CC(CCCCCCCCCC)CCCCCCCCCCCC)c3c21,0.87,22.15,70.46,13.65,13.5779943,0.5275142857142991,,,,,,,,LbL,,,,,,,,,-5.33,-3.48,,-5.63,-3.72,
54325,10.1016/j.cej.2022.138146,10.1016/j.cej.2022.138146,PBDB-T,PYT,PBDB-T,PYT,CCCCC(CC)Cc1ccc(-c2c3cc(-c4ccc(-c5sc(-c6cccs6)c6c5C(=O)c5c(CC(CC)CCCC)sc(CC(CC)CCCC)c5C6=O)s4)sc3c(-c3ccc(CC(CC)CCCC)s3)c3ccsc23)s1,CCCCCCCCCCCCC(CCCCCCCCCC)Cn1c2c3sc(/C=C4\C(=O)c5ccccc5C4=C(C#N)C#N)c(CCCCCCCCCCC)c3sc2c2c3nsnc3c3c4sc5c(CCCCCCCCCCC)c(/C=C6\C(=O)c7cc(-c8cccs8)ccc7C6=C(C#N)C#N)sc5c4n(CC(CCCCCCCCCC)CCCCCCCCCCCC)c3c21,0.891,23.03,73.98,15.17,15.180496254,0.0691908635464819,,,,,,,,LbL,,,,,,,,,-5.33,-3.48,,-5.63,-3.72,
54326,10.1016/j.cej.2022.138146,10.1016/j.cej.2022.138146,PCE10,N2200,PCE10,N2200,CCCCC(CC)COC(=O)c1sc2c(-c3cc4c(-c5ccc(CC(CC)CCCC)s5)c5sccc5c(-c5ccc(CC(CC)CCCC)s5)c4s3)scc2c1F,CCCCCCCCCCC(CCCCCCCC)CN1C(=O)c2ccc3c4c(c(-c5ccc(-c6cccs6)s5)cc(c24)C1=O)C(=O)N(CC(CCCCCCCC)CCCCCCCCCC)C3=O,0.796,12.3,53.96,5.26,5.283115680000001,0.4394615969581934,,,,,,,,LbL,,,,,,,,,-5.21,-3.6,,-5.71,-4.02,
54327,10.1016/j.cej.2022.138146,10.1016/j.cej.2022.138146,J52-Cl,PTzNDI-T,J52-Cl,PTzNDI-T,CCCCCCCCC(CCCCCC)Cn1nc2c(-c3cccs3)c(F)c(F)c(-c3ccc(-c4cc5c(-c6cc(Cl)c(CC(CC)CCCC)s6)c6sccc6c(-c6cc(Cl)c(CC(CC)CCCC)s6)c5s4)s3)c2n1,,0.93,11.15,60.69,6.29,6.2932495500000005,0.0516621621621699,,,,,,,,LbL,,,,,,,,,-5.39,-3.45,,,,
54328,10.1016/j.cej.2022.138146,10.1016/j.cej.2022.138146,J52-Cl,PTzNDI-T,J52-Cl,PTzNDI-T,CCCCCCCCC(CCCCCC)Cn1nc2c(-c3cccs3)c(F)c(F)c(-c3ccc(-c4cc5c(-c6cc(Cl)c(CC(CC)CCCC)s6)c6sccc6c(-c6cc(Cl)c(CC(CC)CCCC)s6)c5s4)s3)c2n1,,0.94,10.1,64.06,6.08,6.0818564,0.0305328947368472,,,,,,,,LbL,,,,,,,,,-5.39,-3.45,,,,
54329,10.1016/j.cej.2022.138146,10.1016/j.cej.2022.138146,PM6,L14,PM6,L14,COC(=O)C(C)(C)c1cc(C)cc(-c2sc3c4sc5cc(/C=C6/C(=O)c7cc(F)cc(c7)C(=O)/C6=C\c6cc(C(C)(C)C(=O)OC)c(-c7cc(C)cc(C(C)(C)C(=O)OC)c7)s6)sc5c4c(C(C)(C)C(=O)OC)ccc2-3)c1,,0.94,17.29,57.6,9.36,9.3614976,0.0160000000000046,,,,,,,,LbL,,,,,,,,,-5.56,-3.65,,,,
54330,10.1016/j.cej.2022.138146,10.1016/j.cej.2022.138146,PBDB-T,N2200,PBDB-T,N2200,CCCCC(CC)Cc1ccc(-c2c3cc(-c4ccc(-c5sc(-c6cccs6)c6c5C(=O)c5c(CC(CC)CCCC)sc(CC(CC)CCCC)c5C6=O)s4)sc3c(-c3ccc(CC(CC)CCCC)s3)c3ccsc23)s1,CCCCCCCCCCC(CCCCCCCC)CN1C(=O)c2ccc3c4c(c(-c5ccc(-c6cccs6)s5)cc(c24)C1=O)C(=O)N(CC(CCCCCCCC)CCCCCCCCCC)C3=O,0.904,15.33,68.7,9.52,9.52066584,0.0069941176470766,,,,,,,,LbL,,,,,,,,,-5.33,-3.48,,-5.71,-4.02,
54331,10.1016/j.cej.2022.138146,10.1016/j.cej.2022.138146,PM6,L15,PM6,L15,COC(=O)C(C)(C)c1cc(C)cc(-c2sc3c4sc5cc(/C=C6/C(=O)c7cc(F)cc(c7)C(=O)/C6=C\c6cc(C(C)(C)C(=O)OC)c(-c7cc(C)cc(C(C)(C)C(=O)OC)c7)s6)sc5c4c(C(C)(C)C(=O)OC)ccc2-3)c1,CCCCCCCCCCCc1c(/C=C2\C(=O)c3ccccc3C2=C(C#N)C#N)sc2c1sc1c3c4nsnc4c4c5sc6c(CCCCCCCCCCC)c(/C=C7\C(=O)c8cc(-c9cc%10c(=O)n(CC(CCCCCC)CCCCCCCC)c(=O)c%11ccsc%11c%10s9)ccc8C7=C(C#N)C#N)sc6c5n(CC(CCCCCCCC)CCCCCCCCCC)c4c3n(CC(CCCCCCCC)CCCCCCCCCC)c21,0.94,23.58,73.17,16.15,16.218276839999998,0.4227668111455068,,,,,,,,,,,,,,,,,-5.56,-3.65,,,,
54332,10.1016/j.cej.2022.138146,10.1016/j.cej.2022.138146,PM6,PYF-T-o,PM6,PYF-T-o,COC(=O)C(C)(C)c1cc(C)cc(-c2sc3c4sc5cc(/C=C6/C(=O)c7cc(F)cc(c7)C(=O)/C6=C\c6cc(C(C)(C)C(=O)OC)c(-c7cc(C)cc(C(C)(C)C(=O)OC)c7)s6)sc5c4c(C(C)(C)C(=O)OC)ccc2-3)c1,CCCCCCCCCCCCC(CCCCCCCCCC)Cn1c2c3sc(/C=C4\C(=O)c5c(F)cccc5C4=C(C#N)C#N)c(CCCCCCCCCCC)c3sc2c2c3nsnc3c3c4sc5c(CCCCCCCCCCC)c(/C=C6\C(=O)c7c(ccc(-c8cccs8)c7F)C6=C(C#N)C#N)sc5c4n(CC(CCCCCCCCCC)CCCCCCCCCCCC)c3c21,0.9,23.86,71.17,15.28,15.2830458,0.0199332460733027,,,,,,,conventional,conventional,PNDIT-F3N,PNDIT-F3N,PEDOT:PSS,PEDOT:PSS,,,,,-5.56,-3.65,,-5.715,-3.805,
54333,10.1016/j.cej.2022.138146,10.1016/j.cej.2022.138146,PM6,PYF-T-o,PM6,PYF-T-o,COC(=O)C(C)(C)c1cc(C)cc(-c2sc3c4sc5cc(/C=C6/C(=O)c7cc(F)cc(c7)C(=O)/C6=C\c6cc(C(C)(C)C(=O)OC)c(-c7cc(C)cc(C(C)(C)C(=O)OC)c7)s6)sc5c4c(C(C)(C)C(=O)OC)ccc2-3)c1,CCCCCCCCCCCCC(CCCCCCCCCC)Cn1c2c3sc(/C=C4\C(=O)c5c(F)cccc5C4=C(C#N)C#N)c(CCCCCCCCCCC)c3sc2c2c3nsnc3c3c4sc5c(CCCCCCCCCCC)c(/C=C6\C(=O)c7c(ccc(-c8cccs8)c7F)C6=C(C#N)C#N)sc5c4n(CC(CCCCCCCCCC)CCCCCCCCCCCC)c3c21,0.92,14.57,63.69,8.54,8.53726236,0.0320566744730612,,,,,,,inverted,inverted,ZnO,ZnO,MoO3,MoO3,,,,,-5.56,-3.65,,-5.715,-3.805,
54334,10.1016/j.cej.2022.138146,10.1016/j.cej.2022.138146,PM6,PYF-T-o,PM6,PYF-T-o,COC(=O)C(C)(C)c1cc(C)cc(-c2sc3c4sc5cc(/C=C6/C(=O)c7cc(F)cc(c7)C(=O)/C6=C\c6cc(C(C)(C)C(=O)OC)c(-c7cc(C)cc(C(C)(C)C(=O)OC)c7)s6)sc5c4c(C(C)(C)C(=O)OC)ccc2-3)c1,CCCCCCCCCCCCC(CCCCCCCCCC)Cn1c2c3sc(/C=C4\C(=O)c5c(F)cccc5C4=C(C#N)C#N)c(CCCCCCCCCCC)c3sc2c2c3nsnc3c3c4sc5c(CCCCCCCCCCC)c(/C=C6\C(=O)c7c(ccc(-c8cccs8)c7F)C6=C(C#N)C#N)sc5c4n(CC(CCCCCCCCCC)CCCCCCCCCCCC)c3c21,0.91,22.81,72.13,14.97,14.97209623,0.0140028724114854,14.83,14.97,,,,,Conventional BHJ,conventional,,,,,,,,,-5.56,-3.65,,-5.715,-3.805,
54336,10.1016/j.cej.2022.138146,10.1016/j.cej.2022.138146,PM6,PYF-T-o,PM6,PYF-T-o,COC(=O)C(C)(C)c1cc(C)cc(-c2sc3c4sc5cc(/C=C6/C(=O)c7cc(F)cc(c7)C(=O)/C6=C\c6cc(C(C)(C)C(=O)OC)c(-c7cc(C)cc(C(C)(C)C(=O)OC)c7)s6)sc5c4c(C(C)(C)C(=O)OC)ccc2-3)c1,CCCCCCCCCCCCC(CCCCCCCCCC)Cn1c2c3sc(/C=C4\C(=O)c5c(F)cccc5C4=C(C#N)C#N)c(CCCCCCCCCCC)c3sc2c2c3nsnc3c3c4sc5c(CCCCCCCCCCC)c(/C=C6\C(=O)c7c(ccc(-c8cccs8)c7F)C6=C(C#N)C#N)sc5c4n(CC(CCCCCCCCCC)CCCCCCCCCCCC)c3c21,0.89,22.58,64.83,13.03,13.02836646,0.0125367613200327,12.94,13.03,,,,,Inverted BHJ,inverted,ZnO,,MoO3,,,,,,-5.56,-3.65,,-5.715,-3.805,
54352,10.1016/j.cej.2022.139080,10.1016/j.cej.2022.139080,D18,BTA5,D18,BTA5,CCCCCCC(CCCC)Cc1csc(-c2cc3c4nsnc4c4cc(-c5cc(CC(CCCC)CCCCCC)c(-c6cc7c(-c8cc(F)c(CC(CC)CCCC)s8)c8sccc8c(-c8cc(F)c(CC(CC)CCCC)s8)c7s6)s5)sc4c3s2)c1,CCCCCCCCn1nc2c(/C=c3/sc(=C(C#N)C#N)n(Cc4ccccc4)c3=O)ccc(-c3cc4c(s3)-c3cc5c(cc3C4(c3ccc(CCCCCC)cc3)c3ccc(CCCCCC)cc3)-c3sc(-c4ccc(/C=c6/sc(=C(C#N)C#N)n(Cc7ccccc7)c6=O)c6nn(CCCCCCCC)nc46)cc3C5(c3ccc(CCCCCC)cc3)c3ccc(CCCCCC)cc3)c2n1,1.25,10.09,62.46,7.88,7.877767500000001,0.0283312182740986,7.68,7.88,,,,,ITO/PEDOT:PSS/active layer/PDINO/Al,conventional,PDINO,PDINO,PEDOT:PSS,PEDOT:PSS,,,,,-5.51,-2.77,,-5.55,-3.71,
54353,10.1016/j.cej.2022.139080,10.1016/j.cej.2022.139080,D18,F-BTA5,D18,F-BTA5,CCCCCCC(CCCC)Cc1csc(-c2cc3c4nsnc4c4cc(-c5cc(CC(CCCC)CCCCCC)c(-c6cc7c(-c8cc(F)c(CC(CC)CCCC)s8)c8sccc8c(-c8cc(F)c(CC(CC)CCCC)s8)c7s6)s5)sc4c3s2)c1,,1.18,13.97,66.62,10.93,10.98204052,0.4761255260750252,10.48,10.93,,,,,ITO/PEDOT:PSS/active layer/PDINO/Al,conventional,PDINO,PDINO,PEDOT:PSS,PEDOT:PSS,,,,,-5.51,-2.77,,,,
54354,10.1016/j.cej.2022.139080,10.1016/j.cej.2022.139080,D18,Cl-BTA5,D18,Cl-BTA5,CCCCCCC(CCCC)Cc1csc(-c2cc3c4nsnc4c4cc(-c5cc(CC(CCCC)CCCCCC)c(-c6cc7c(-c8cc(F)c(CC(CC)CCCC)s8)c8sccc8c(-c8cc(F)c(CC(CC)CCCC)s8)c7s6)s5)sc4c3s2)c1,,1.16,15.17,67.96,12.0,11.959057119999995,0.3411906666666908,11.67,12.0,,,,,ITO/PEDOT:PSS/active layer/PDINO/Al,conventional,PDINO,PDINO,PEDOT:PSS,PEDOT:PSS,,,,,-5.51,-2.77,,,,
54374,10.1016/j.cej.2022.139228,10.1016/j.cej.2022.139228,PBDB-T,PYF-T,PBDB-T,PYF-T,CCCCC(CC)Cc1ccc(-c2c3cc(-c4ccc(-c5sc(-c6cccs6)c6c5C(=O)c5c(CC(CC)CCCC)sc(CC(CC)CCCC)c5C6=O)s4)sc3c(-c3ccc(CC(CC)CCCC)s3)c3ccsc23)s1,CCCCCCCCCCCc1c(/C=C2\C(=O)c3c(ccc(C)c3F)C2=C(C#N)C#N)sc2c1sc1c3c4nsnc4c4c5sc6c(CCCCCCCCCCC)c(/C=C7\C(=O)c8c(ccc(-c9ccc(C)s9)c8F)C7=C(C#N)C#N)sc6c5n(C)c4c3n(C)c21,0.85,24.36,75.73,15.68,15.6806538,0.0041696428571445,15.52,15.68,1:1,1-CN,CN,,ITO/PEDOT:PSS/PBDB-T:PYF-T/PFN-Br/Ag,conventional,PFN-Br,PFN-Br,PEDOT:PSS,PEDOT:PSS,120.0,CB,chlorobenzene,100.0,-5.33,-3.48,,,,
54375,10.1016/j.cej.2022.139228,10.1016/j.cej.2022.139228,PBDB-T,PYF-T,PBDB-T,PYF-T,CCCCC(CC)Cc1ccc(-c2c3cc(-c4ccc(-c5sc(-c6cccs6)c6c5C(=O)c5c(CC(CC)CCCC)sc(CC(CC)CCCC)c5C6=O)s4)sc3c(-c3ccc(CC(CC)CCCC)s3)c3ccsc23)s1,CCCCCCCCCCCc1c(/C=C2\C(=O)c3c(ccc(C)c3F)C2=C(C#N)C#N)sc2c1sc1c3c4nsnc4c4c5sc6c(CCCCCCCCCCC)c(/C=C7\C(=O)c8c(ccc(-c9ccc(C)s9)c8F)C7=C(C#N)C#N)sc6c5n(C)c4c3n(C)c21,0.84,17.98,67.78,10.36,10.23694896,1.1877513513513511,10.24,10.36,1:1,1-MN,1-MN,,ITO/PEDOT:PSS/PBDB-T:PYF-T/PFN-Br/Ag,conventional,PFN-Br,PFN-Br,PEDOT:PSS,PEDOT:PSS,120.0,TL,toluene,100.0,-5.33,-3.48,,,,
54376,10.1016/j.cej.2022.139228,10.1016/j.cej.2022.139228,PBDB-T,PYF-T,PBDB-T,PYF-T,CCCCC(CC)Cc1ccc(-c2c3cc(-c4ccc(-c5sc(-c6cccs6)c6c5C(=O)c5c(CC(CC)CCCC)sc(CC(CC)CCCC)c5C6=O)s4)sc3c(-c3ccc(CC(CC)CCCC)s3)c3ccsc23)s1,CCCCCCCCCCCc1c(/C=C2\C(=O)c3c(ccc(C)c3F)C2=C(C#N)C#N)sc2c1sc1c3c4nsnc4c4c5sc6c(CCCCCCCCCCC)c(/C=C7\C(=O)c8c(ccc(-c9ccc(C)s9)c8F)C7=C(C#N)C#N)sc6c5n(C)c4c3n(C)c21,0.84,17.54,66.01,10.01,9.72564936,2.840665734265729,9.82,10.01,1:1,1-MN,1-MN,,ITO/PEDOT:PSS/PBDB-T:PYF-T/PFN-Br/Ag,conventional,PFN-Br,PFN-Br,PEDOT:PSS,PEDOT:PSS,120.0,o-XY,o-xylene,100.0,-5.33,-3.48,,,,
54377,10.1016/j.cej.2022.139228,10.1016/j.cej.2022.139228,PBDB-T,PYF-T,PBDB-T,PYF-T,CCCCC(CC)Cc1ccc(-c2c3cc(-c4ccc(-c5sc(-c6cccs6)c6c5C(=O)c5c(CC(CC)CCCC)sc(CC(CC)CCCC)c5C6=O)s4)sc3c(-c3ccc(CC(CC)CCCC)s3)c3ccsc23)s1,CCCCCCCCCCCc1c(/C=C2\C(=O)c3c(ccc(C)c3F)C2=C(C#N)C#N)sc2c1sc1c3c4nsnc4c4c5sc6c(CCCCCCCCCCC)c(/C=C7\C(=O)c8c(ccc(-c9ccc(C)s9)c8F)C7=C(C#N)C#N)sc6c5n(C)c4c3n(C)c21,0.84,16.52,65.26,9.19,9.05599968,1.4581101196953228,9.04,9.19,1:1,1-MN,1-MN,,ITO/PEDOT:PSS/PBDB-T:PYF-T/PFN-Br/Ag,conventional,PFN-Br,PFN-Br,PEDOT:PSS,PEDOT:PSS,120.0,"1,2,4-TMB","1,2,4-trimethylbenzene",100.0,-5.33,-3.48,,,,
54382,10.1016/j.cej.2022.139423,10.1016/j.cej.2022.139423,PL1,Y6,PL1,Y6,,CCCCCCCCCCCc1c(/C=C2\C(=O)c3cc(F)c(F)cc3C2=C(C#N)C#N)sc2c1sc1c3c4nsnc4c4c5sc6c(CCCCCCCCCCC)c(/C=C7\C(=O)c8cc(F)c(F)cc8C7=C(C#N)C#N)sc6c5n(CC(CC)CCCC)c4c3n(CC(CC)CCCC)c21,0.65,19.31,52.41,6.55,6.578241149999999,0.4311625954198396,6.23,6.55,,,,,inverted opaque OSCs,inverted,,,,,,,,,,,,-5.65,-4.09,
54384,10.1016/j.cej.2022.139423,10.1016/j.cej.2022.139423,PL2,Y6,PL2,Y6,CCCCC(CC)CSc1ccc(-c2c3cc(-c4ccc(-c5sc(-c6ccc(-c7cc8c(-c9cc(F)c(CC(CC)CCCC)s9)c9sccc9c(-c9cc(F)c(CC(CC)CCCC)s9)c8s7)s6)c6c5C(=O)c5c(CC(CC)CCCC)sc(CC(CC)CCCC)c5C6=O)s4)sc3c(-c3ccc(SCC(CC)CCCC)s3)c3cc(-c4ccc(-c5sc(-c6cccs6)c6c5C(=O)c5c(CC(CC)CCCC)sc(CC(CC)CCCC)c5C6=O)s4)sc23)s1,CCCCCCCCCCCc1c(/C=C2\C(=O)c3cc(F)c(F)cc3C2=C(C#N)C#N)sc2c1sc1c3c4nsnc4c4c5sc6c(CCCCCCCCCCC)c(/C=C7\C(=O)c8cc(F)c(F)cc8C7=C(C#N)C#N)sc6c5n(CC(CC)CCCC)c4c3n(CC(CC)CCCC)c21,0.69,23.3,62.66,10.12,10.0738482,0.4560454545454597,10.11,10.12,1:1.6,,,,inverted opaque OSCs,inverted,ZnO,,MoO3,,,chloroform,,90.0,,,,-5.65,-4.09,
54396,10.1016/j.cej.2022.139462,10.1016/j.cej.2022.139462,PBB-TSD,Y6,PBB-TSD,Y6,,CCCCCCCCCCCc1c(/C=C2\C(=O)c3cc(F)c(F)cc3C2=C(C#N)C#N)sc2c1sc1c3c4nsnc4c4c5sc6c(CCCCCCCCCCC)c(/C=C7\C(=O)c8cc(F)c(F)cc8C7=C(C#N)C#N)sc6c5n(CC(CC)CCCC)c4c3n(CC(CC)CCCC)c21,0.87,22.63,58.2,11.45,11.4584742,0.0740104803493623,10.97,11.45,,,,,SSD,,,,,,70.0,,,,,,,-5.65,-4.09,
54400,10.1016/j.cej.2022.139489,10.1016/j.cej.2022.139489,PM6,Y6,PM6,Y6,COC(=O)C(C)(C)c1cc(C)cc(-c2sc3c4sc5cc(/C=C6/C(=O)c7cc(F)cc(c7)C(=O)/C6=C\c6cc(C(C)(C)C(=O)OC)c(-c7cc(C)cc(C(C)(C)C(=O)OC)c7)s6)sc5c4c(C(C)(C)C(=O)OC)ccc2-3)c1,CCCCCCCCCCCc1c(/C=C2\C(=O)c3cc(F)c(F)cc3C2=C(C#N)C#N)sc2c1sc1c3c4nsnc4c4c5sc6c(CCCCCCCCCCC)c(/C=C7\C(=O)c8cc(F)c(F)cc8C7=C(C#N)C#N)sc6c5n(CC(CC)CCCC)c4c3n(CC(CC)CCCC)c21,0.85,26.3,72.8,16.3,16.27444,0.156809815950934,16.2,16.3,,No,,,ITO/2PACz/PM6:Y6/PDINN/Ag,,PDINN,PDINN,2PACz,2PACz,,chloroform,chloroform,,-5.56,-3.65,,-5.65,-4.09,
54401,10.1016/j.cej.2022.139489,10.1016/j.cej.2022.139489,PM6,Y6,PM6,Y6,COC(=O)C(C)(C)c1cc(C)cc(-c2sc3c4sc5cc(/C=C6/C(=O)c7cc(F)cc(c7)C(=O)/C6=C\c6cc(C(C)(C)C(=O)OC)c(-c7cc(C)cc(C(C)(C)C(=O)OC)c7)s6)sc5c4c(C(C)(C)C(=O)OC)ccc2-3)c1,CCCCCCCCCCCc1c(/C=C2\C(=O)c3cc(F)c(F)cc3C2=C(C#N)C#N)sc2c1sc1c3c4nsnc4c4c5sc6c(CCCCCCCCCCC)c(/C=C7\C(=O)c8cc(F)c(F)cc8C7=C(C#N)C#N)sc6c5n(CC(CC)CCCC)c4c3n(CC(CC)CCCC)c21,0.85,26.5,75.7,17.0,17.051425,0.3024999999999899,16.7,17.0,,[2H]3T,[2H]3T,,ITO/2PACz/PM6:Y6/PDINN/Ag,,PDINN,PDINN,2PACz,2PACz,,chloroform,chloroform,,-5.56,-3.65,,-5.65,-4.09,
