Repository: JiYiqaq/PCE-KA-GNN

# Data directory

- `raw/Active_Database.csv` is the immutable source dataset bundled under CC BY 4.0. Do not overwrite it with processed data.
- `processed/` is created and populated by the training pipeline. Generated `.pt` and `.pth` caches are intentionally ignored by Git because they can exceed GitHub's normal single-file limit.

See `../DATA_LICENSE.md` for provenance, license and checksum information.

File: data/raw/Active_Database.csv (part 143 of 471)
id,doi,doi_norm,donor,acceptor,donor_canonical,acceptor_canonical,donor_smiles,acceptor_smiles,voc,jsc,ff,pce,pce_recomputed,pce_relative_error_percent,pce_avg,pce_best,d_a_ratio,additive,additive_canonical,additive_ratio,device_structure,device_type,etl,etl_canonical,htl,htl_canonical,active_layer_thickness,solvent,solvent_canonical,annealing_temp,homo_d,lumo_d,eg_d,homo_a,lumo_a,eg_a
54402,10.1016/j.cej.2022.139489,10.1016/j.cej.2022.139489,PM6,Y6,PM6,Y6,COC(=O)C(C)(C)c1cc(C)cc(-c2sc3c4sc5cc(/C=C6/C(=O)c7cc(F)cc(c7)C(=O)/C6=C\c6cc(C(C)(C)C(=O)OC)c(-c7cc(C)cc(C(C)(C)C(=O)OC)c7)s6)sc5c4c(C(C)(C)C(=O)OC)ccc2-3)c1,CCCCCCCCCCCc1c(/C=C2\C(=O)c3cc(F)c(F)cc3C2=C(C#N)C#N)sc2c1sc1c3c4nsnc4c4c5sc6c(CCCCCCCCCCC)c(/C=C7\C(=O)c8cc(F)c(F)cc8C7=C(C#N)C#N)sc6c5n(CC(CC)CCCC)c4c3n(CC(CC)CCCC)c21,0.85,27.0,76.6,17.6,17.5797,0.1153409090909228,17.3,17.6,,[2F]3T,[2F]3T,,ITO/2PACz/PM6:Y6/PDINN/Ag,,PDINN,PDINN,2PACz,2PACz,,chloroform,chloroform,90.0,-5.56,-3.65,,-5.65,-4.09,
54403,10.1016/j.cej.2022.139496,10.1016/j.cej.2022.139496,PM6,BO-4Cl,PM6,BO-4Cl,COC(=O)C(C)(C)c1cc(C)cc(-c2sc3c4sc5cc(/C=C6/C(=O)c7cc(F)cc(c7)C(=O)/C6=C\c6cc(C(C)(C)C(=O)OC)c(-c7cc(C)cc(C(C)(C)C(=O)OC)c7)s6)sc5c4c(C(C)(C)C(=O)OC)ccc2-3)c1,CCCCCCCCCCCc1c(/C=C2\C(=O)c3cc(Cl)c(Cl)cc3C2=C(C#N)C#N)sc2c1sc1c3c4nsnc4c4c5sc6c(CCCCCCCCCCC)c(/C=C7\C(=O)c8cc(Cl)c(Cl)cc8C7=C(C#N)C#N)sc6c5n(CC(CCCC)CCCCCC)c4c3n(CC(CCCC)CCCCCC)c21,0.838,25.8,76.05,16.45,16.4423142,0.0467221884498532,16.31,16.45,,,,,conventional,conventional,PFN-Br,PFN-Br,PEDOT:PSS,PEDOT:PSS,,o-xylene,o-xylene,,-5.56,-3.65,,-5.68,-4.1,
54404,10.1016/j.cej.2022.139496,10.1016/j.cej.2022.139496,PM6,BO-4Cl,PM6,BO-4Cl,COC(=O)C(C)(C)c1cc(C)cc(-c2sc3c4sc5cc(/C=C6/C(=O)c7cc(F)cc(c7)C(=O)/C6=C\c6cc(C(C)(C)C(=O)OC)c(-c7cc(C)cc(C(C)(C)C(=O)OC)c7)s6)sc5c4c(C(C)(C)C(=O)OC)ccc2-3)c1,CCCCCCCCCCCc1c(/C=C2\C(=O)c3cc(Cl)c(Cl)cc3C2=C(C#N)C#N)sc2c1sc1c3c4nsnc4c4c5sc6c(CCCCCCCCCCC)c(/C=C7\C(=O)c8cc(Cl)c(Cl)cc8C7=C(C#N)C#N)sc6c5n(CC(CCCC)CCCCCC)c4c3n(CC(CCCC)CCCCCC)c21,0.838,26.48,76.74,17.03,17.028790175999998,0.0071040751615007,16.83,17.03,,,,,conventional,conventional,PFN-Br,PFN-Br,PEDOT:PSS,PEDOT:PSS,,o-xylene,o-xylene,,-5.56,-3.65,,-5.68,-4.1,
54410,10.1016/j.cej.2022.139496,10.1016/j.cej.2022.139496,PM6,L8-BO,PM6,L8-BO,COC(=O)C(C)(C)c1cc(C)cc(-c2sc3c4sc5cc(/C=C6/C(=O)c7cc(F)cc(c7)C(=O)/C6=C\c6cc(C(C)(C)C(=O)OC)c(-c7cc(C)cc(C(C)(C)C(=O)OC)c7)s6)sc5c4c(C(C)(C)C(=O)OC)ccc2-3)c1,CCCCCCC(CCCC)Cc1c(/C=C2\C(=O)c3cc(F)c(F)cc3C2=C(C#N)C#N)sc2c1SC1c3c(c4c(c5nsnc35)c3sc5c(CC(CCCC)CCCCCC)c(/C=C6\C(=O)c7cc(F)c(F)cc7C6=C(C#N)C#N)sc5c3n4CC(CC)CCCC)N(CC(CC)CCCC)C21,0.857,23.95,77.07,15.82,15.818733105,0.0080081858407114,15.61,15.82,,,,,conventional,conventional,PFN-Br,PFN-Br,PEDOT:PSS,PEDOT:PSS,,o-xylene,o-xylene,,-5.56,-3.65,,-5.68,-3.9,
54411,10.1016/j.cej.2022.139658,10.1016/j.cej.2022.139658,PBDB-T,ITIC,PBDB-T,ITIC,CCCCC(CC)Cc1ccc(-c2c3cc(-c4ccc(-c5sc(-c6cccs6)c6c5C(=O)c5c(CC(CC)CCCC)sc(CC(CC)CCCC)c5C6=O)s4)sc3c(-c3ccc(CC(CC)CCCC)s3)c3ccsc23)s1,CCCCCCc1ccc(C2(c3ccc(CCCCCC)cc3)c3cc4c(cc3-c3sc5cc(C=C6C(=O)c7ccccc7C6=C(C#N)C#N)sc5c32)C(c2ccc(CCCCCC)cc2)(c2ccc(CCCCCC)cc2)c2c-4sc3cc(C=C4C(=O)c5ccccc5C4=C(C#N)C#N)sc23)cc1,0.88,16.91,68.2,10.15,10.1487056,0.0127527093595963,10.15,,,,,,,organic solar cell,pristine ZnO,ZnO,MoO3,,,,,,-5.33,-3.48,,-5.576,-3.916,
54412,10.1016/j.cej.2022.139658,10.1016/j.cej.2022.139658,PBDB-T,ITIC,PBDB-T,ITIC,CCCCC(CC)Cc1ccc(-c2c3cc(-c4ccc(-c5sc(-c6cccs6)c6c5C(=O)c5c(CC(CC)CCCC)sc(CC(CC)CCCC)c5C6=O)s4)sc3c(-c3ccc(CC(CC)CCCC)s3)c3ccsc23)s1,CCCCCCc1ccc(C2(c3ccc(CCCCCC)cc3)c3cc4c(cc3-c3sc5cc(C=C6C(=O)c7ccccc7C6=C(C#N)C#N)sc5c32)C(c2ccc(CCCCCC)cc2)(c2ccc(CCCCCC)cc2)c2c-4sc3cc(C=C4C(=O)c5ccccc5C4=C(C#N)C#N)sc23)cc1,0.91,18.24,70.8,11.75,11.751667199999996,0.0141889361701823,11.75,,,,,,,organic solar cell,ZnO/ CA,ZnO/CA,MoO3,,,,,,-5.33,-3.48,,-5.576,-3.916,
54413,10.1016/j.cej.2022.139658,10.1016/j.cej.2022.139658,PBDB-T,ITIC,PBDB-T,ITIC,CCCCC(CC)Cc1ccc(-c2c3cc(-c4ccc(-c5sc(-c6cccs6)c6c5C(=O)c5c(CC(CC)CCCC)sc(CC(CC)CCCC)c5C6=O)s4)sc3c(-c3ccc(CC(CC)CCCC)s3)c3ccsc23)s1,CCCCCCc1ccc(C2(c3ccc(CCCCCC)cc3)c3cc4c(cc3-c3sc5cc(C=C6C(=O)c7ccccc7C6=C(C#N)C#N)sc5c32)C(c2ccc(CCCCCC)cc2)(c2ccc(CCCCCC)cc2)c2c-4sc3cc(C=C4C(=O)c5ccccc5C4=C(C#N)C#N)sc23)cc1,0.9,17.92,69.8,11.25,11.257344000000003,0.0652800000000297,11.25,,,,,,,organic solar cell,ZnO/ FA,ZnO/FA,MoO3,,,,,,-5.33,-3.48,,-5.576,-3.916,
54414,10.1016/j.cej.2022.139658,10.1016/j.cej.2022.139658,PBDB-T,ITIC,PBDB-T,ITIC,CCCCC(CC)Cc1ccc(-c2c3cc(-c4ccc(-c5sc(-c6cccs6)c6c5C(=O)c5c(CC(CC)CCCC)sc(CC(CC)CCCC)c5C6=O)s4)sc3c(-c3ccc(CC(CC)CCCC)s3)c3ccsc23)s1,CCCCCCc1ccc(C2(c3ccc(CCCCCC)cc3)c3cc4c(cc3-c3sc5cc(C=C6C(=O)c7ccccc7C6=C(C#N)C#N)sc5c32)C(c2ccc(CCCCCC)cc2)(c2ccc(CCCCCC)cc2)c2c-4sc3cc(C=C4C(=O)c5ccccc5C4=C(C#N)C#N)sc23)cc1,0.9,17.85,69.4,11.15,11.149110000000002,0.0079820627802536,11.15,,,,,,inverted,organic solar cell,ZnO/ DMCA,ZnO/DMCA,MoO3,,,,,,-5.33,-3.48,,-5.576,-3.916,
54415,10.1016/j.cej.2022.139658,10.1016/j.cej.2022.139658,PM6,Y6,PM6,Y6,COC(=O)C(C)(C)c1cc(C)cc(-c2sc3c4sc5cc(/C=C6/C(=O)c7cc(F)cc(c7)C(=O)/C6=C\c6cc(C(C)(C)C(=O)OC)c(-c7cc(C)cc(C(C)(C)C(=O)OC)c7)s6)sc5c4c(C(C)(C)C(=O)OC)ccc2-3)c1,CCCCCCCCCCCc1c(/C=C2\C(=O)c3cc(F)c(F)cc3C2=C(C#N)C#N)sc2c1sc1c3c4nsnc4c4c5sc6c(CCCCCCCCCCC)c(/C=C7\C(=O)c8cc(F)c(F)cc8C7=C(C#N)C#N)sc6c5n(CC(CC)CCCC)c4c3n(CC(CC)CCCC)c21,0.8,25.13,70.2,14.76,14.113008,4.383414634146336,14.63,14.76,,,,,,organic solar cell,pristine ZnO,ZnO,,,,,,,-5.56,-3.65,,-5.65,-4.09,
54416,10.1016/j.cej.2022.139658,10.1016/j.cej.2022.139658,PM6,Y6,PM6,Y6,COC(=O)C(C)(C)c1cc(C)cc(-c2sc3c4sc5cc(/C=C6/C(=O)c7cc(F)cc(c7)C(=O)/C6=C\c6cc(C(C)(C)C(=O)OC)c(-c7cc(C)cc(C(C)(C)C(=O)OC)c7)s6)sc5c4c(C(C)(C)C(=O)OC)ccc2-3)c1,CCCCCCCCCCCc1c(/C=C2\C(=O)c3cc(F)c(F)cc3C2=C(C#N)C#N)sc2c1sc1c3c4nsnc4c4c5sc6c(CCCCCCCCCCC)c(/C=C7\C(=O)c8cc(F)c(F)cc8C7=C(C#N)C#N)sc6c5n(CC(CC)CCCC)c4c3n(CC(CC)CCCC)c21,0.83,27.05,73.8,16.68,16.569207,0.6642266187050421,16.56,16.68,,,,,,inverted,ZnO/CA,ZnO/CA,,,,,,,-5.56,-3.65,,-5.65,-4.09,
54417,10.1016/j.cej.2022.139658,10.1016/j.cej.2022.139658,PM6,Y6,PM6,Y6,COC(=O)C(C)(C)c1cc(C)cc(-c2sc3c4sc5cc(/C=C6/C(=O)c7cc(F)cc(c7)C(=O)/C6=C\c6cc(C(C)(C)C(=O)OC)c(-c7cc(C)cc(C(C)(C)C(=O)OC)c7)s6)sc5c4c(C(C)(C)C(=O)OC)ccc2-3)c1,CCCCCCCCCCCc1c(/C=C2\C(=O)c3cc(F)c(F)cc3C2=C(C#N)C#N)sc2c1sc1c3c4nsnc4c4c5sc6c(CCCCCCCCCCC)c(/C=C7\C(=O)c8cc(F)c(F)cc8C7=C(C#N)C#N)sc6c5n(CC(CC)CCCC)c4c3n(CC(CC)CCCC)c21,0.82,26.87,72.4,16.06,15.9521816,0.6713474470734592,15.95,16.06,,,,,,inverted,ZnO/FA,ZnO/FA,,,,,,,-5.56,-3.65,,-5.65,-4.09,
54418,10.1016/j.cej.2022.139658,10.1016/j.cej.2022.139658,PM6,Y6,PM6,Y6,COC(=O)C(C)(C)c1cc(C)cc(-c2sc3c4sc5cc(/C=C6/C(=O)c7cc(F)cc(c7)C(=O)/C6=C\c6cc(C(C)(C)C(=O)OC)c(-c7cc(C)cc(C(C)(C)C(=O)OC)c7)s6)sc5c4c(C(C)(C)C(=O)OC)ccc2-3)c1,CCCCCCCCCCCc1c(/C=C2\C(=O)c3cc(F)c(F)cc3C2=C(C#N)C#N)sc2c1sc1c3c4nsnc4c4c5sc6c(CCCCCCCCCCC)c(/C=C7\C(=O)c8cc(F)c(F)cc8C7=C(C#N)C#N)sc6c5n(CC(CC)CCCC)c4c3n(CC(CC)CCCC)c21,0.82,26.39,72.0,15.72,15.580656,0.886412213740466,15.58,15.72,,,,,,organic solar cell,ZnO/DMCA,ZnO/DMCA,,,,,,,-5.56,-3.65,,-5.65,-4.09,
54419,10.1016/j.cej.2022.139658,10.1016/j.cej.2022.139658,PM6,L8-BO,PM6,L8-BO,COC(=O)C(C)(C)c1cc(C)cc(-c2sc3c4sc5cc(/C=C6/C(=O)c7cc(F)cc(c7)C(=O)/C6=C\c6cc(C(C)(C)C(=O)OC)c(-c7cc(C)cc(C(C)(C)C(=O)OC)c7)s6)sc5c4c(C(C)(C)C(=O)OC)ccc2-3)c1,CCCCCCC(CCCC)Cc1c(/C=C2\C(=O)c3cc(F)c(F)cc3C2=C(C#N)C#N)sc2c1SC1c3c(c4c(c5nsnc35)c3sc5c(CC(CCCC)CCCCCC)c(/C=C6\C(=O)c7cc(F)c(F)cc7C6=C(C#N)C#N)sc5c3n4CC(CC)CCCC)N(CC(CC)CCCC)C21,0.87,26.2,72.2,16.68,16.457268000000003,1.3353237410071763,16.45,16.68,,,,,,organic solar cell,pristine ZnO,ZnO,,,,,,,-5.56,-3.65,,-5.68,-3.9,
54420,10.1016/j.cej.2022.139658,10.1016/j.cej.2022.139658,PM6,L8-BO,PM6,L8-BO,COC(=O)C(C)(C)c1cc(C)cc(-c2sc3c4sc5cc(/C=C6/C(=O)c7cc(F)cc(c7)C(=O)/C6=C\c6cc(C(C)(C)C(=O)OC)c(-c7cc(C)cc(C(C)(C)C(=O)OC)c7)s6)sc5c4c(C(C)(C)C(=O)OC)ccc2-3)c1,CCCCCCC(CCCC)Cc1c(/C=C2\C(=O)c3cc(F)c(F)cc3C2=C(C#N)C#N)sc2c1SC1c3c(c4c(c5nsnc35)c3sc5c(CC(CCCC)CCCCCC)c(/C=C6\C(=O)c7cc(F)c(F)cc7C6=C(C#N)C#N)sc5c3n4CC(CC)CCCC)N(CC(CC)CCCC)C21,0.88,27.61,75.1,18.37,18.2468968,0.670131736526961,18.22,18.37,,,,,,organic solar cell,ZnO/CA,ZnO/CA,,,,,,,-5.56,-3.65,,-5.68,-3.9,
54421,10.1016/j.cej.2022.140002,10.1016/j.cej.2022.140002,PM6,BO-4Cl,PM6,BO-4Cl,COC(=O)C(C)(C)c1cc(C)cc(-c2sc3c4sc5cc(/C=C6/C(=O)c7cc(F)cc(c7)C(=O)/C6=C\c6cc(C(C)(C)C(=O)OC)c(-c7cc(C)cc(C(C)(C)C(=O)OC)c7)s6)sc5c4c(C(C)(C)C(=O)OC)ccc2-3)c1,CCCCCCCCCCCc1c(/C=C2\C(=O)c3cc(Cl)c(Cl)cc3C2=C(C#N)C#N)sc2c1sc1c3c4nsnc4c4c5sc6c(CCCCCCCCCCC)c(/C=C7\C(=O)c8cc(Cl)c(Cl)cc8C7=C(C#N)C#N)sc6c5n(CC(CCCC)CCCCCC)c4c3n(CC(CCCC)CCCCCC)c21,0.781,25.75,66.86,13.45,13.446047449999998,0.0293869888475914,13.23,13.45,,,,,ITO/ZnO/active layer/CIL/Ag,regular,ZnO,ZnO,PEDOT:PSS,,,,,,-5.56,-3.65,,-5.68,-4.1,
54422,10.1016/j.cej.2022.140002,10.1016/j.cej.2022.140002,PM6,BO-4Cl,PM6,BO-4Cl,COC(=O)C(C)(C)c1cc(C)cc(-c2sc3c4sc5cc(/C=C6/C(=O)c7cc(F)cc(c7)C(=O)/C6=C\c6cc(C(C)(C)C(=O)OC)c(-c7cc(C)cc(C(C)(C)C(=O)OC)c7)s6)sc5c4c(C(C)(C)C(=O)OC)ccc2-3)c1,CCCCCCCCCCCc1c(/C=C2\C(=O)c3cc(Cl)c(Cl)cc3C2=C(C#N)C#N)sc2c1sc1c3c4nsnc4c4c5sc6c(CCCCCCCCCCC)c(/C=C7\C(=O)c8cc(Cl)c(Cl)cc8C7=C(C#N)C#N)sc6c5n(CC(CCCC)CCCCCC)c4c3n(CC(CCCC)CCCCCC)c21,0.823,26.09,72.62,15.59,15.593017234,0.0193536497754948,15.15,15.59,,,,,ITO/PEDOT:PSS/PM6:BO-4Cl/CIL/Ag,regular,ZnO,ZnO,PEDOT:PSS,,,,,,-5.56,-3.65,,-5.68,-4.1,
54423,10.1016/j.cej.2022.140002,10.1016/j.cej.2022.140002,PM6,BO-4Cl,PM6,BO-4Cl,COC(=O)C(C)(C)c1cc(C)cc(-c2sc3c4sc5cc(/C=C6/C(=O)c7cc(F)cc(c7)C(=O)/C6=C\c6cc(C(C)(C)C(=O)OC)c(-c7cc(C)cc(C(C)(C)C(=O)OC)c7)s6)sc5c4c(C(C)(C)C(=O)OC)ccc2-3)c1,CCCCCCCCCCCc1c(/C=C2\C(=O)c3cc(Cl)c(Cl)cc3C2=C(C#N)C#N)sc2c1sc1c3c4nsnc4c4c5sc6c(CCCCCCCCCCC)c(/C=C7\C(=O)c8cc(Cl)c(Cl)cc8C7=C(C#N)C#N)sc6c5n(CC(CCCC)CCCCCC)c4c3n(CC(CCCC)CCCCCC)c21,0.843,27.22,77.29,17.71,17.735318934,0.1429640542066501,17.5,17.71,,,,,ITO/PEDOT:PSS/PM6:BO-4Cl/CIL/Ag,regular,ZnO,ZnO,PEDOT:PSS,,,,,,-5.56,-3.65,,-5.68,-4.1,
54424,10.1016/j.cej.2022.140002,10.1016/j.cej.2022.140002,PM6,IT-4F,PM6,IT-4F,COC(=O)C(C)(C)c1cc(C)cc(-c2sc3c4sc5cc(/C=C6/C(=O)c7cc(F)cc(c7)C(=O)/C6=C\c6cc(C(C)(C)C(=O)OC)c(-c7cc(C)cc(C(C)(C)C(=O)OC)c7)s6)sc5c4c(C(C)(C)C(=O)OC)ccc2-3)c1,CCCCCCc1ccc(C2(c3ccc(CCCCCC)cc3)c3cc4c(cc3-c3sc5cc(/C=C6\C(=O)c7cc(F)c(F)cc7C6=C(C#N)C#N)sc5c32)C(c2ccc(CCCCCC)cc2)(c2ccc(CCCCCC)cc2)c2c-4sc3cc(/C=C4\C(=O)c5cc(F)c(F)cc5C4=C(C#N)C#N)sc23)cc1,0.815,19.44,68.91,10.92,10.917824759999998,0.0199197802197936,10.55,10.92,,,,,ITO/ZnO/active layer/CIL/Ag,regular,CTOC,ZnO,PEDOT:PSS,,,,,,-5.56,-3.65,,-5.66,-4.14,
54425,10.1016/j.cej.2022.140002,10.1016/j.cej.2022.140002,PM6,IT-4F,PM6,IT-4F,COC(=O)C(C)(C)c1cc(C)cc(-c2sc3c4sc5cc(/C=C6/C(=O)c7cc(F)cc(c7)C(=O)/C6=C\c6cc(C(C)(C)C(=O)OC)c(-c7cc(C)cc(C(C)(C)C(=O)OC)c7)s6)sc5c4c(C(C)(C)C(=O)OC)ccc2-3)c1,CCCCCCc1ccc(C2(c3ccc(CCCCCC)cc3)c3cc4c(cc3-c3sc5cc(/C=C6\C(=O)c7cc(F)c(F)cc7C6=C(C#N)C#N)sc5c32)C(c2ccc(CCCCCC)cc2)(c2ccc(CCCCCC)cc2)c2c-4sc3cc(/C=C4\C(=O)c5cc(F)c(F)cc5C4=C(C#N)C#N)sc23)cc1,0.849,20.69,76.01,13.34,13.351772181,0.0882472338830684,13.11,13.34,,,,,ITO/ZnO/active layer/CIL/Ag,regular,CTOC-Ph,ZnO,PEDOT:PSS,,,,,,-5.56,-3.65,,-5.66,-4.14,
54426,10.1016/j.cej.2022.140002,10.1016/j.cej.2022.140002,PM6,BTP-4F,PM6,Y6,COC(=O)C(C)(C)c1cc(C)cc(-c2sc3c4sc5cc(/C=C6/C(=O)c7cc(F)cc(c7)C(=O)/C6=C\c6cc(C(C)(C)C(=O)OC)c(-c7cc(C)cc(C(C)(C)C(=O)OC)c7)s6)sc5c4c(C(C)(C)C(=O)OC)ccc2-3)c1,CCCCCCCCCCCc1c(/C=C2\C(=O)c3cc(F)c(F)cc3C2=C(C#N)C#N)sc2c1sc1c3c4nsnc4c4c5sc6c(CCCCCCCCCCC)c(/C=C7\C(=O)c8cc(F)c(F)cc8C7=C(C#N)C#N)sc6c5n(CC(CC)CCCC)c4c3n(CC(CC)CCCC)c21,0.816,25.51,70.99,14.78,14.777391983999998,0.0176455751015,14.52,14.78,,,,,ITO/ZnO/active layer/CIL/Ag,inverted,ZnO,ZnO,PEDOT:PSS,,,,,,-5.56,-3.65,,-5.65,-4.09,
54427,10.1016/j.cej.2022.140002,10.1016/j.cej.2022.140002,PM6,BTP-4F,PM6,Y6,COC(=O)C(C)(C)c1cc(C)cc(-c2sc3c4sc5cc(/C=C6/C(=O)c7cc(F)cc(c7)C(=O)/C6=C\c6cc(C(C)(C)C(=O)OC)c(-c7cc(C)cc(C(C)(C)C(=O)OC)c7)s6)sc5c4c(C(C)(C)C(=O)OC)ccc2-3)c1,CCCCCCCCCCCc1c(/C=C2\C(=O)c3cc(F)c(F)cc3C2=C(C#N)C#N)sc2c1sc1c3c4nsnc4c4c5sc6c(CCCCCCCCCCC)c(/C=C7\C(=O)c8cc(F)c(F)cc8C7=C(C#N)C#N)sc6c5n(CC(CC)CCCC)c4c3n(CC(CC)CCCC)c21,0.825,26.41,74.84,16.3,16.3063263,0.0388116564417042,16.06,16.3,,,,,ITO/ZnO/active layer/CIL/Ag,regular,CTOC-Ph,ZnO,PEDOT:PSS,,,,,,-5.56,-3.65,,-5.65,-4.09,
54428,10.1016/j.cej.2022.140002,10.1016/j.cej.2022.140002,PM6,L8-BO,PM6,L8-BO,COC(=O)C(C)(C)c1cc(C)cc(-c2sc3c4sc5cc(/C=C6/C(=O)c7cc(F)cc(c7)C(=O)/C6=C\c6cc(C(C)(C)C(=O)OC)c(-c7cc(C)cc(C(C)(C)C(=O)OC)c7)s6)sc5c4c(C(C)(C)C(=O)OC)ccc2-3)c1,CCCCCCC(CCCC)Cc1c(/C=C2\C(=O)c3cc(F)c(F)cc3C2=C(C#N)C#N)sc2c1SC1c3c(c4c(c5nsnc35)c3sc5c(CC(CCCC)CCCCCC)c(/C=C6\C(=O)c7cc(F)c(F)cc7C6=C(C#N)C#N)sc5c3n4CC(CC)CCCC)N(CC(CC)CCCC)C21,0.857,25.5,76.59,16.75,16.73759565,0.074055820895526,16.46,16.75,,,,,ITO/ZnO/active layer/CIL/Ag,regular,CTOC,ZnO,PEDOT:PSS,,,,,,-5.56,-3.65,,-5.68,-3.9,
54429,10.1016/j.cej.2022.140002,10.1016/j.cej.2022.140002,PM6,L8-BO,PM6,L8-BO,COC(=O)C(C)(C)c1cc(C)cc(-c2sc3c4sc5cc(/C=C6/C(=O)c7cc(F)cc(c7)C(=O)/C6=C\c6cc(C(C)(C)C(=O)OC)c(-c7cc(C)cc(C(C)(C)C(=O)OC)c7)s6)sc5c4c(C(C)(C)C(=O)OC)ccc2-3)c1,CCCCCCC(CCCC)Cc1c(/C=C2\C(=O)c3cc(F)c(F)cc3C2=C(C#N)C#N)sc2c1SC1c3c(c4c(c5nsnc35)c3sc5c(CC(CCCC)CCCCCC)c(/C=C6\C(=O)c7cc(F)c(F)cc7C6=C(C#N)C#N)sc5c3n4CC(CC)CCCC)N(CC(CC)CCCC)C21,0.88,26.1,79.91,18.36,18.3537288,0.0341568627451006,18.1,18.36,,,,,ITO/ZnO/active layer/CIL/Ag,regular,CTOC-Ph,ZnO,PEDOT:PSS,,,,,,-5.56,-3.65,,-5.68,-3.9,
54434,10.1016/j.cej.2022.141006,10.1016/j.cej.2022.141006,2Cl7T,A4T-16,2Cl7T,A4T-16,,CCc1cc(CC)c(-c2cc(-c3cc(-c4c(CC)cc(CC)cc4CC)c(-c4sc(/C=C5\C(=O)c6cc(F)c(F)cc6C5=C(C#N)C#N)cc4CC)s3)sc2-c2sc(/C=C3\C(=O)c4cc(F)c(F)cc4C3=C(C#N)C#N)cc2CC)c(CC)c1,0.903,15.48,63.92,8.93,8.935018848,0.0562021052631649,,,1.5:1,,,,ITO/PEDOT:PSS/Active layer/Phen-NaDPO/Ag,conventional,Phen-NaDPO,Phen-NaDPO,PEDOT:PSS,PEDOT:PSS,,,,100.0,,,,-5.67,-3.96,
54435,10.1016/j.cej.2022.141006,10.1016/j.cej.2022.141006,Tz6T,A4T-16,Tz6T,A4T-16,,CCc1cc(CC)c(-c2cc(-c3cc(-c4c(CC)cc(CC)cc4CC)c(-c4sc(/C=C5\C(=O)c6cc(F)c(F)cc6C5=C(C#N)C#N)cc4CC)s3)sc2-c2sc(/C=C3\C(=O)c4cc(F)c(F)cc4C3=C(C#N)C#N)cc2CC)c(CC)c1,0.931,16.63,60.01,9.3,9.291066253,0.0960617956989288,,,1.5:1,,,,ITO/PEDOT:PSS/Active layer/Phen-NaDPO/Ag,conventional,Phen-NaDPO,Phen-NaDPO,PEDOT:PSS,PEDOT:PSS,,,,100.0,,,,-5.67,-3.96,
54438,10.1016/j.cej.2023.141343,10.1016/j.cej.2023.141343,PM6,Y6,PM6,Y6,COC(=O)C(C)(C)c1cc(C)cc(-c2sc3c4sc5cc(/C=C6/C(=O)c7cc(F)cc(c7)C(=O)/C6=C\c6cc(C(C)(C)C(=O)OC)c(-c7cc(C)cc(C(C)(C)C(=O)OC)c7)s6)sc5c4c(C(C)(C)C(=O)OC)ccc2-3)c1,CCCCCCCCCCCc1c(/C=C2\C(=O)c3cc(F)c(F)cc3C2=C(C#N)C#N)sc2c1sc1c3c4nsnc4c4c5sc6c(CCCCCCCCCCC)c(/C=C7\C(=O)c8cc(F)c(F)cc8C7=C(C#N)C#N)sc6c5n(CC(CC)CCCC)c4c3n(CC(CC)CCCC)c21,0.844,25.42,74.45,15.97,15.97286036,0.0179108328115195,15.67,15.97,,,,,ITO/PEDOT:PSS/Donor:Acceptor/PDINO/Ag,,PDINO,,PEDOT:PSS,,,,,,-5.56,-3.65,,-5.65,-4.09,
54439,10.1016/j.cej.2023.141343,10.1016/j.cej.2023.141343,PM6-T,Y6,PM6-T,Y6,,CCCCCCCCCCCc1c(/C=C2\C(=O)c3cc(F)c(F)cc3C2=C(C#N)C#N)sc2c1sc1c3c4nsnc4c4c5sc6c(CCCCCCCCCCC)c(/C=C7\C(=O)c8cc(F)c(F)cc8C7=C(C#N)C#N)sc6c5n(CC(CC)CCCC)c4c3n(CC(CC)CCCC)c21,0.85,26.0,77.4,17.11,17.1054,0.0268848626534186,16.82,17.11,,,,,ITO/PEDOT:PSS/Donor:Acceptor/PDINO/Ag,,PDINO,,PEDOT:PSS,,,,,,,,,-5.65,-4.09,
54440,10.1016/j.cej.2023.141343,10.1016/j.cej.2023.141343,PM6-T-C1,Y6,PM6-T-C1,Y6,,CCCCCCCCCCCc1c(/C=C2\C(=O)c3cc(F)c(F)cc3C2=C(C#N)C#N)sc2c1sc1c3c4nsnc4c4c5sc6c(CCCCCCCCCCC)c(/C=C7\C(=O)c8cc(F)c(F)cc8C7=C(C#N)C#N)sc6c5n(CC(CC)CCCC)c4c3n(CC(CC)CCCC)c21,0.847,25.89,75.44,16.54,16.543109352000002,0.0187989842805485,16.23,16.54,,,,,ITO/PEDOT:PSS/Donor:Acceptor/PDINO/Ag,,PDINO,,PEDOT:PSS,,,,,,,,,-5.65,-4.09,
54441,10.1016/j.cej.2023.141343,10.1016/j.cej.2023.141343,PM6-T-C6,Y6,PM6-T-C6,Y6,,CCCCCCCCCCCc1c(/C=C2\C(=O)c3cc(F)c(F)cc3C2=C(C#N)C#N)sc2c1sc1c3c4nsnc4c4c5sc6c(CCCCCCCCCCC)c(/C=C7\C(=O)c8cc(F)c(F)cc8C7=C(C#N)C#N)sc6c5n(CC(CC)CCCC)c4c3n(CC(CC)CCCC)c21,0.847,26.07,73.53,16.23,16.236372537,0.0392639371534241,15.9,16.23,,,,,ITO/PEDOT:PSS/Donor:Acceptor/PDINO/Ag,,PDINO,,PEDOT:PSS,,,,,,,,,-5.65,-4.09,
54442,10.1016/j.cej.2023.141343,10.1016/j.cej.2023.141343,PM6-T-C12,Y6,PM6-T-C12,Y6,,CCCCCCCCCCCc1c(/C=C2\C(=O)c3cc(F)c(F)cc3C2=C(C#N)C#N)sc2c1sc1c3c4nsnc4c4c5sc6c(CCCCCCCCCCC)c(/C=C7\C(=O)c8cc(F)c(F)cc8C7=C(C#N)C#N)sc6c5n(CC(CC)CCCC)c4c3n(CC(CC)CCCC)c21,0.843,25.97,73.02,15.98,15.986056841999998,0.0379026408009873,15.64,15.98,,,,,ITO/PEDOT:PSS/Donor:Acceptor/PDINO/Ag,,PDINO,,PEDOT:PSS,,,,,,,,,-5.65,-4.09,
54443,10.1016/j.cej.2023.141343,10.1016/j.cej.2023.141343,PM6,BTP-eC9,PM6,BTP-eC9,COC(=O)C(C)(C)c1cc(C)cc(-c2sc3c4sc5cc(/C=C6/C(=O)c7cc(F)cc(c7)C(=O)/C6=C\c6cc(C(C)(C)C(=O)OC)c(-c7cc(C)cc(C(C)(C)C(=O)OC)c7)s6)sc5c4c(C(C)(C)C(=O)OC)ccc2-3)c1,CCCCCCCCCc1c(C=C2C(=O)c3cc(Cl)c(Cl)cc3C2=C(C#N)C#N)sc2c1sc1c3c4nsnc4c4c5sc6c(CCCCCCCCC)c(C=C7C(=O)c8cc(Cl)c(Cl)cc8C7=C(C#N)C#N)sc6c5n(CC(CCCC)CCCCCC)c4c3n(CC(CCCC)CCCCCC)c21,0.844,26.96,76.82,17.48,17.479807167999997,0.0011031578947557,17.24,17.48,,,,,ITO/PEDOT:PSS/Donor:Acceptor/PDINO/Ag,,PDINO,,PEDOT:PSS,,,,,,-5.56,-3.65,,-5.68,-3.9,
54444,10.1016/j.cej.2023.141343,10.1016/j.cej.2023.141343,PM6-T,BTP-eC9,PM6-T,BTP-eC9,,CCCCCCCCCc1c(C=C2C(=O)c3cc(Cl)c(Cl)cc3C2=C(C#N)C#N)sc2c1sc1c3c4nsnc4c4c5sc6c(CCCCCCCCC)c(C=C7C(=O)c8cc(Cl)c(Cl)cc8C7=C(C#N)C#N)sc6c5n(CC(CCCC)CCCCCC)c4c3n(CC(CCCC)CCCCCC)c21,0.848,27.18,77.07,17.78,17.763586848,0.0923124409448927,17.47,17.78,,,,,ITO/PEDOT:PSS/Donor:Acceptor/PDINO/Ag,,PDINO,,PEDOT:PSS,,,,,,,,,-5.68,-3.9,
54445,10.1016/j.cej.2023.141343,10.1016/j.cej.2023.141343,PM6-T,BTP-eC9,PM6-T,BTP-eC9,,CCCCCCCCCc1c(C=C2C(=O)c3cc(Cl)c(Cl)cc3C2=C(C#N)C#N)sc2c1sc1c3c4nsnc4c4c5sc6c(CCCCCCCCC)c(C=C7C(=O)c8cc(Cl)c(Cl)cc8C7=C(C#N)C#N)sc6c5n(CC(CCCC)CCCCCC)c4c3n(CC(CCCC)CCCCCC)c21,0.858,27.63,77.76,18.45,18.434205504,0.0856070243902333,18.2,18.45,,,,,ITO/PEDOT:PSS/Donor:Acceptor/PDINO/Ag,,PDINO,,PEDOT:PSS,,,,,,,,,-5.68,-3.9,
54446,10.1016/j.cej.2023.141659,10.1016/j.cej.2023.141659,PM6,RP01,PM6,RP01,COC(=O)C(C)(C)c1cc(C)cc(-c2sc3c4sc5cc(/C=C6/C(=O)c7cc(F)cc(c7)C(=O)/C6=C\c6cc(C(C)(C)C(=O)OC)c(-c7cc(C)cc(C(C)(C)C(=O)OC)c7)s6)sc5c4c(C(C)(C)C(=O)OC)ccc2-3)c1,,0.974,9.61,43.0,4.0,4.0248602,0.621505,3.79,4.0,1:1,1-CN,CN,,inverted,inverted,ZnO,ZnO,MoO3,MoO3,,,,100.0,-5.56,-3.65,,,,
54447,10.1016/j.cej.2023.141659,10.1016/j.cej.2023.141659,PM6,RP02,PM6,RP02,COC(=O)C(C)(C)c1cc(C)cc(-c2sc3c4sc5cc(/C=C6/C(=O)c7cc(F)cc(c7)C(=O)/C6=C\c6cc(C(C)(C)C(=O)OC)c(-c7cc(C)cc(C(C)(C)C(=O)OC)c7)s6)sc5c4c(C(C)(C)C(=O)OC)ccc2-3)c1,,0.913,19.19,63.0,10.99,11.037896100000005,0.4358152866242281,10.86,10.99,1:1,1-CN,CN,,inverted,inverted,ZnO,ZnO,MoO3,MoO3,,,,100.0,-5.56,-3.65,,,,
54451,10.1016/j.cej.2023.142178,10.1016/j.cej.2023.142178,PM6,BTP-SO-BrF,PM6,BTP-SO-BrF,COC(=O)C(C)(C)c1cc(C)cc(-c2sc3c4sc5cc(/C=C6/C(=O)c7cc(F)cc(c7)C(=O)/C6=C\c6cc(C(C)(C)C(=O)OC)c(-c7cc(C)cc(C(C)(C)C(=O)OC)c7)s6)sc5c4c(C(C)(C)C(=O)OC)ccc2-3)c1,,0.942,22.61,72.9,15.5,15.52669398,0.1722192258064466,15.3,15.5,1:1.2,DIO,DIO,0.5 vol%,ITO/PEDOT:PSS/PM6:NFA/PFN-Br/Ag,conventional,PFN-Br,PFN-Br,PEDOT:PSS,PEDOT:PSS,,o-xylene,o-xylene,100.0,-5.56,-3.65,,,,
54452,10.1016/j.cej.2023.142178,10.1016/j.cej.2023.142178,PM6,BTP-SO-1F,PM6,BTP-SO-1F,COC(=O)C(C)(C)c1cc(C)cc(-c2sc3c4sc5cc(/C=C6/C(=O)c7cc(F)cc(c7)C(=O)/C6=C\c6cc(C(C)(C)C(=O)OC)c(-c7cc(C)cc(C(C)(C)C(=O)OC)c7)s6)sc5c4c(C(C)(C)C(=O)OC)ccc2-3)c1,,0.941,23.17,74.3,16.2,16.19960671,0.002427716049371,15.8,16.2,1:1.2,DIO,DIO,0.5 vol%,ITO/PEDOT:PSS/PM6:NFA/PFN-Br/Ag,conventional,PFN-Br,PFN-Br,PEDOT:PSS,PEDOT:PSS,,o-xylene,o-xylene,100.0,-5.56,-3.65,,,,
54453,10.1016/j.cej.2023.142178,10.1016/j.cej.2023.142178,PM6,BTP-SO-2F,PM6,BTP-SO-2F,COC(=O)C(C)(C)c1cc(C)cc(-c2sc3c4sc5cc(/C=C6/C(=O)c7cc(F)cc(c7)C(=O)/C6=C\c6cc(C(C)(C)C(=O)OC)c(-c7cc(C)cc(C(C)(C)C(=O)OC)c7)s6)sc5c4c(C(C)(C)C(=O)OC)ccc2-3)c1,,0.909,24.54,78.9,17.6,17.60011254,0.0006394318181814,17.4,17.6,1:1.2,DIO,DIO,0.5 vol%,ITO/PEDOT:PSS/PM6:NFA/PFN-Br/Ag,conventional,PFN-Br,PFN-Br,PEDOT:PSS,PEDOT:PSS,,o-xylene,o-xylene,100.0,-5.56,-3.65,,,,
54454,10.1016/j.cej.2023.142178,10.1016/j.cej.2023.142178,PM6,Y6-BO,PM6,Y6-BO,COC(=O)C(C)(C)c1cc(C)cc(-c2sc3c4sc5cc(/C=C6/C(=O)c7cc(F)cc(c7)C(=O)/C6=C\c6cc(C(C)(C)C(=O)OC)c(-c7cc(C)cc(C(C)(C)C(=O)OC)c7)s6)sc5c4c(C(C)(C)C(=O)OC)ccc2-3)c1,CCCCCCCCCCCc1c(/C=C2\C(=O)c3cc(F)c(F)cc3C2=C(C#N)C#N)sc2c1sc1c3c4nsnc4c4c5sc6c(CCCCCCCCCCC)c(/C=C7\C(=O)c8cc(F)c(F)cc8C7=C(C#N)C#N)sc6c5n(CC(CCCC)CCCCCC)c4c3n(CC(CCCC)CCCCCC)c21,0.84,25.1,74.5,15.7,15.70758,0.0482802547770752,,15.7,1:1.2,DIO,DIO,,ITO/PEDOT:PSS/PM6:NFA/PFN-Br/Ag,conventional,PFN-Br,PFN-Br,PEDOT:PSS,PEDOT:PSS,,o-xylene,o-xylene,100.0,-5.56,-3.65,,-5.65,-4.1,
54455,10.1016/j.cej.2023.142178,10.1016/j.cej.2023.142178,PM6,Y6-BO,PM6,Y6-BO,COC(=O)C(C)(C)c1cc(C)cc(-c2sc3c4sc5cc(/C=C6/C(=O)c7cc(F)cc(c7)C(=O)/C6=C\c6cc(C(C)(C)C(=O)OC)c(-c7cc(C)cc(C(C)(C)C(=O)OC)c7)s6)sc5c4c(C(C)(C)C(=O)OC)ccc2-3)c1,CCCCCCCCCCCc1c(/C=C2\C(=O)c3cc(F)c(F)cc3C2=C(C#N)C#N)sc2c1sc1c3c4nsnc4c4c5sc6c(CCCCCCCCCCC)c(/C=C7\C(=O)c8cc(F)c(F)cc8C7=C(C#N)C#N)sc6c5n(CC(CCCC)CCCCCC)c4c3n(CC(CCCC)CCCCCC)c21,0.832,27.3,74.7,16.8,16.9670592,0.9944000000000038,,16.8,1:1.2,DIO,DIO,,ITO/PEDOT:PSS/PM6:NFA/PFN-Br/Ag,conventional,PFN-Br,PFN-Br,PEDOT:PSS,PEDOT:PSS,,o-xylene,o-xylene,100.0,-5.56,-3.65,,-5.65,-4.1,
54456,10.1016/j.cej.2023.142178,10.1016/j.cej.2023.142178,PM6,Y6,PM6,Y6,COC(=O)C(C)(C)c1cc(C)cc(-c2sc3c4sc5cc(/C=C6/C(=O)c7cc(F)cc(c7)C(=O)/C6=C\c6cc(C(C)(C)C(=O)OC)c(-c7cc(C)cc(C(C)(C)C(=O)OC)c7)s6)sc5c4c(C(C)(C)C(=O)OC)ccc2-3)c1,CCCCCCCCCCCc1c(/C=C2\C(=O)c3cc(F)c(F)cc3C2=C(C#N)C#N)sc2c1sc1c3c4nsnc4c4c5sc6c(CCCCCCCCCCC)c(/C=C7\C(=O)c8cc(F)c(F)cc8C7=C(C#N)C#N)sc6c5n(CC(CC)CCCC)c4c3n(CC(CC)CCCC)c21,0.84,25.6,76.8,16.5,16.515072,0.0913454545454544,,16.5,1:1.2,DIO,DIO,,ITO/PEDOT:PSS/PM6:NFA/PFN-Br/Ag,conventional,PFN-Br,PFN-Br,PEDOT:PSS,PEDOT:PSS,,o-xylene,o-xylene,100.0,-5.56,-3.65,,-5.65,-4.09,
54457,10.1016/j.cej.2023.142327,10.1016/j.cej.2023.142327,D18-Cl,Y6,D18-Cl,Y6,CCCCCCC(CCCC)Cc1csc(-c2cc3c4nsnc4c4cc(-c5cc(CC(CCCC)CCCCCC)c(-c6cc7c(-c8cc(Cl)c(CC(CC)CCCC)s8)c8sccc8c(-c8cc(Cl)c(CC(CC)CCCC)s8)c7s6)s5)sc4c3s2)c1,CCCCCCCCCCCc1c(/C=C2\C(=O)c3cc(F)c(F)cc3C2=C(C#N)C#N)sc2c1sc1c3c4nsnc4c4c5sc6c(CCCCCCCCCCC)c(/C=C7\C(=O)c8cc(F)c(F)cc8C7=C(C#N)C#N)sc6c5n(CC(CC)CCCC)c4c3n(CC(CC)CCCC)c21,0.87,26.46,74.91,17.24,17.24443182,0.025706612529006,,,,,,,ITO/PEDOT:PSS/D18-Cl/Y6/PDINN/Ag,conventional,PDINN,PDINN,PEDOT:PSS,PEDOT:PSS,,chloroform,chloroform,,-5.51,-2.77,,-5.65,-4.09,
54459,10.1016/j.cej.2023.142327,10.1016/j.cej.2023.142327,D18-Cl,MAZ-2,D18-Cl,MAZ-2,CCCCCCC(CCCC)Cc1csc(-c2cc3c4nsnc4c4cc(-c5cc(CC(CCCC)CCCCCC)c(-c6cc7c(-c8cc(Cl)c(CC(CC)CCCC)s8)c8sccc8c(-c8cc(Cl)c(CC(CC)CCCC)s8)c7s6)s5)sc4c3s2)c1,,0.91,0.4,46.73,0.17,0.1700972,0.0571764705882304,,,,,,,ITO/PEDOT:PSS/D18-Cl/MAZ-2/PDINN/Ag,conventional,PDINN,PDINN,PEDOT:PSS,PEDOT:PSS,,chloroform,chloroform,,-5.51,-2.77,,,,
54460,10.1016/j.cej.2023.142400,10.1016/j.cej.2023.142400,BBTSM-1,Y6,BBTSM-1,Y6,,CCCCCCCCCCCc1c(/C=C2\C(=O)c3cc(F)c(F)cc3C2=C(C#N)C#N)sc2c1sc1c3c4nsnc4c4c5sc6c(CCCCCCCCCCC)c(/C=C7\C(=O)c8cc(F)c(F)cc8C7=C(C#N)C#N)sc6c5n(CC(CC)CCCC)c4c3n(CC(CC)CCCC)c21,0.87,21.6,63.0,11.8,11.838960000000002,0.330169491525434,11.3,11.8,1.8:1,CN,CN,,conventional,conventional,PDINN,PDINN,PEDOT:PSS,PEDOT:PSS,140.0,CHCl3,chloroform,80.0,,,,-5.65,-4.09,
54461,10.1016/j.cej.2023.142400,10.1016/j.cej.2023.142400,BBTSM-2,Y6,BBTSM-2,Y6,,CCCCCCCCCCCc1c(/C=C2\C(=O)c3cc(F)c(F)cc3C2=C(C#N)C#N)sc2c1sc1c3c4nsnc4c4c5sc6c(CCCCCCCCCCC)c(/C=C7\C(=O)c8cc(F)c(F)cc8C7=C(C#N)C#N)sc6c5n(CC(CC)CCCC)c4c3n(CC(CC)CCCC)c21,0.78,16.7,43.7,5.7,5.692362,0.1340000000000006,5.3,5.7,1.2:1,DIO,DIO,,conventional,conventional,PDINN,PDINN,PEDOT:PSS,PEDOT:PSS,120.0,CHCl3,chloroform,120.0,,,,-5.65,-4.09,
54462,10.1016/j.cej.2023.142507,10.1016/j.cej.2023.142507,D18,Y6,D18,Y6,CCCCCCC(CCCC)Cc1csc(-c2cc3c4nsnc4c4cc(-c5cc(CC(CCCC)CCCCCC)c(-c6cc7c(-c8cc(F)c(CC(CC)CCCC)s8)c8sccc8c(-c8cc(F)c(CC(CC)CCCC)s8)c7s6)s5)sc4c3s2)c1,CCCCCCCCCCCc1c(/C=C2\C(=O)c3cc(F)c(F)cc3C2=C(C#N)C#N)sc2c1sc1c3c4nsnc4c4c5sc6c(CCCCCCCCCCC)c(/C=C7\C(=O)c8cc(F)c(F)cc8C7=C(C#N)C#N)sc6c5n(CC(CC)CCCC)c4c3n(CC(CC)CCCC)c21,0.856,26.3,76.7,17.3,17.2673176,0.1889156069364296,17.11,17.3,1:1,,,,ITO/PEDOT:PSS/active layer/PDINN/Ag,conventional,PDINN,PDINN,PEDOT:PSS,PEDOT:PSS,,chloroform,chloroform,,-5.51,-2.77,,-5.65,-4.09,
54463,10.1016/j.cej.2023.142507,10.1016/j.cej.2023.142507,D18,SN-O,D18,SN-O,CCCCCCC(CCCC)Cc1csc(-c2cc3c4nsnc4c4cc(-c5cc(CC(CCCC)CCCCCC)c(-c6cc7c(-c8cc(F)c(CC(CC)CCCC)s8)c8sccc8c(-c8cc(F)c(CC(CC)CCCC)s8)c7s6)s5)sc4c3s2)c1,,0.925,20.1,63.9,11.9,11.880607500000002,0.1629621848739377,11.7,11.9,1:1,,,,ITO/PEDOT:PSS/active layer/PDINN/Ag,conventional,PDINN,PDINN,PEDOT:PSS,PEDOT:PSS,,chloroform,chloroform,,-5.51,-2.77,,,,
54465,10.1016/j.cej.2023.142634,10.1016/j.cej.2023.142634,PM6,Y6,PM6,Y6,COC(=O)C(C)(C)c1cc(C)cc(-c2sc3c4sc5cc(/C=C6/C(=O)c7cc(F)cc(c7)C(=O)/C6=C\c6cc(C(C)(C)C(=O)OC)c(-c7cc(C)cc(C(C)(C)C(=O)OC)c7)s6)sc5c4c(C(C)(C)C(=O)OC)ccc2-3)c1,CCCCCCCCCCCc1c(/C=C2\C(=O)c3cc(F)c(F)cc3C2=C(C#N)C#N)sc2c1sc1c3c4nsnc4c4c5sc6c(CCCCCCCCCCC)c(/C=C7\C(=O)c8cc(F)c(F)cc8C7=C(C#N)C#N)sc6c5n(CC(CC)CCCC)c4c3n(CC(CC)CCCC)c21,0.86,25.44,67.51,14.75,14.77010784,0.1363243389830605,14.32,14.75,1:1.2,1-chloronaphthalene,CN,,ITO/PEDOT:PSS/PM6:Y6/PDINN/Ag,conventional,PDINN,PDINN,PEDOT:PSS,PEDOT:PSS,115.0,CF,chloroform,100.0,-5.56,-3.65,,-5.65,-4.09,
54466,10.1016/j.cej.2023.142634,10.1016/j.cej.2023.142634,PM6-O5,Y6,PM6-O5,Y6,,CCCCCCCCCCCc1c(/C=C2\C(=O)c3cc(F)c(F)cc3C2=C(C#N)C#N)sc2c1sc1c3c4nsnc4c4c5sc6c(CCCCCCCCCCC)c(/C=C7\C(=O)c8cc(F)c(F)cc8C7=C(C#N)C#N)sc6c5n(CC(CC)CCCC)c4c3n(CC(CC)CCCC)c21,0.84,27.87,75.39,17.65,17.64940212,0.0033874220963018,17.24,17.65,1:1.2,1-chloronaphthalene,CN,,ITO/PEDOT:PSS/PM6-O5:Y6/PDINN/Ag,conventional,PDINN,PDINN,PEDOT:PSS,PEDOT:PSS,115.0,CF,chloroform,100.0,,,,-5.65,-4.09,
54467,10.1016/j.cej.2023.142634,10.1016/j.cej.2023.142634,PM6-O10,Y6,PM6-O10,Y6,,CCCCCCCCCCCc1c(/C=C2\C(=O)c3cc(F)c(F)cc3C2=C(C#N)C#N)sc2c1sc1c3c4nsnc4c4c5sc6c(CCCCCCCCCCC)c(/C=C7\C(=O)c8cc(F)c(F)cc8C7=C(C#N)C#N)sc6c5n(CC(CC)CCCC)c4c3n(CC(CC)CCCC)c21,0.84,26.23,69.69,15.34,15.35493708,0.0973734028683133,15.0,15.34,1:1.2,1-chloronaphthalene,CN,,ITO/PEDOT:PSS/PM6-O10:Y6/PDINN/Ag,conventional,PDINN,PDINN,PEDOT:PSS,PEDOT:PSS,115.0,CF,chloroform,100.0,,,,-5.65,-4.09,
54468,10.1016/j.cej.2023.142634,10.1016/j.cej.2023.142634,PM6-O30,Y6,PM6-O30,Y6,,CCCCCCCCCCCc1c(/C=C2\C(=O)c3cc(F)c(F)cc3C2=C(C#N)C#N)sc2c1sc1c3c4nsnc4c4c5sc6c(CCCCCCCCCCC)c(/C=C7\C(=O)c8cc(F)c(F)cc8C7=C(C#N)C#N)sc6c5n(CC(CC)CCCC)c4c3n(CC(CC)CCCC)c21,0.84,19.09,62.66,10.14,10.04790696,0.9082153846154016,9.75,10.14,1:1.2,1-chloronaphthalene,CN,,ITO/PEDOT:PSS/PM6-O30:Y6/PDINN/Ag,conventional,PDINN,PDINN,PEDOT:PSS,PEDOT:PSS,115.0,CF,chloroform,100.0,,,,-5.65,-4.09,
54469,10.1016/j.cej.2023.142743,10.1016/j.cej.2023.142743,PTQ10,BTA33,PTQ10,BTA33,CCCCCCCCC(CCCCCC)COc1cnc2c(-c3cccs3)c(F)c(F)cc2n1,,1.28,10.23,66.18,8.68,8.665873920000001,0.1627428571428422,8.63,8.68,,,,,ITO/PEDOT:PSS/active layer/PFN-Br/Al,conventional,PFN-Br,PFN-Br,PEDOT:PSS,PEDOT:PSS,,,,,-5.54,-2.92,,,,
54470,10.1016/j.cej.2023.142743,10.1016/j.cej.2023.142743,PTQ10,Cl-BTA33,PTQ10,Cl-BTA33,CCCCCCCCC(CCCCCC)COc1cnc2c(-c3cccs3)c(F)c(F)cc2n1,,1.13,14.39,74.52,12.16,12.117473639999998,0.3497233552631733,11.76,12.16,,,,,ITO/PEDOT:PSS/active layer/PFN-Br/Al,conventional,PFN-Br,PFN-Br,PEDOT:PSS,PEDOT:PSS,,,,,-5.54,-2.92,,,,
54474,10.1016/j.cej.2023.142822,10.1016/j.cej.2023.142822,PM6,M−Cl,PM6,M−Cl,COC(=O)C(C)(C)c1cc(C)cc(-c2sc3c4sc5cc(/C=C6/C(=O)c7cc(F)cc(c7)C(=O)/C6=C\c6cc(C(C)(C)C(=O)OC)c(-c7cc(C)cc(C(C)(C)C(=O)OC)c7)s6)sc5c4c(C(C)(C)C(=O)OC)ccc2-3)c1,,0.846,27.05,74.6,17.1,17.071687799999996,0.1655684210526641,16.7,17.1,1:1.3,,,,,,,,,,,,,,-5.56,-3.65,,,,
54475,10.1016/j.cej.2023.142822,10.1016/j.cej.2023.142822,PM6,O-Cl,PM6,O-Cl,COC(=O)C(C)(C)c1cc(C)cc(-c2sc3c4sc5cc(/C=C6/C(=O)c7cc(F)cc(c7)C(=O)/C6=C\c6cc(C(C)(C)C(=O)OC)c(-c7cc(C)cc(C(C)(C)C(=O)OC)c7)s6)sc5c4c(C(C)(C)C(=O)OC)ccc2-3)c1,,0.882,25.66,72.2,16.3,16.34039064,0.2477953374233022,15.8,16.3,1:1.3,,,,,,,,,,,,,,-5.56,-3.65,,,,
54477,10.1016/j.cej.2023.142909,10.1016/j.cej.2023.142909,PBDB-T,Y6,PBDB-T,Y6,CCCCC(CC)Cc1ccc(-c2c3cc(-c4ccc(-c5sc(-c6cccs6)c6c5C(=O)c5c(CC(CC)CCCC)sc(CC(CC)CCCC)c5C6=O)s4)sc3c(-c3ccc(CC(CC)CCCC)s3)c3ccsc23)s1,CCCCCCCCCCCc1c(/C=C2\C(=O)c3cc(F)c(F)cc3C2=C(C#N)C#N)sc2c1sc1c3c4nsnc4c4c5sc6c(CCCCCCCCCCC)c(/C=C7\C(=O)c8cc(F)c(F)cc8C7=C(C#N)C#N)sc6c5n(CC(CC)CCCC)c4c3n(CC(CC)CCCC)c21,0.67,18.5,64.8,8.2,8.03196,2.049268292682921,,,,,,,ITO/PEDOT:PSS 4083/active layer/PFN-Br/Ag,conventional,PFN-Br,PFN-Br,PEDOT:PSS 4083,PEDOT:PSS,,,,,-5.33,-3.48,,-5.65,-4.09,
54478,10.1016/j.cej.2023.142909,10.1016/j.cej.2023.142909,PBDB-T(OD),Y6,PBDB-T(OD),Y6,,CCCCCCCCCCCc1c(/C=C2\C(=O)c3cc(F)c(F)cc3C2=C(C#N)C#N)sc2c1sc1c3c4nsnc4c4c5sc6c(CCCCCCCCCCC)c(/C=C7\C(=O)c8cc(F)c(F)cc8C7=C(C#N)C#N)sc6c5n(CC(CC)CCCC)c4c3n(CC(CC)CCCC)c21,0.76,15.4,64.1,7.5,7.502264,0.0301866666666702,,,,,,,ITO/PEDOT:PSS 4083/active layer/PFN-Br/Ag,conventional,PFN-Br,PFN-Br,PEDOT:PSS 4083,PEDOT:PSS,,,,,,,,-5.65,-4.09,
54479,10.1016/j.cej.2023.142909,10.1016/j.cej.2023.142909,PBDB-T,Y6OD,PBDB-T,Y6OD,CCCCC(CC)Cc1ccc(-c2c3cc(-c4ccc(-c5sc(-c6cccs6)c6c5C(=O)c5c(CC(CC)CCCC)sc(CC(CC)CCCC)c5C6=O)s4)sc3c(-c3ccc(CC(CC)CCCC)s3)c3ccsc23)s1,,0.71,22.2,66.6,10.5,10.497491999999998,0.0238857142857371,,,,,,,ITO/PEDOT:PSS 4083/active layer/PFN-Br/Ag,conventional,PFN-Br,PFN-Br,PEDOT:PSS 4083,PEDOT:PSS,,,,,-5.33,-3.48,,,,
54480,10.1016/j.cej.2023.142909,10.1016/j.cej.2023.142909,PBDB-T(OD),Y6OD,PBDB-T(OD),Y6OD,,,0.84,22.4,68.6,12.8,12.907775999999998,0.8419999999999817,,,,,,,ITO/PEDOT:PSS 4083/active layer/PFN-Br/Ag,conventional,PFN-Br,PFN-Br,PEDOT:PSS 4083,PEDOT:PSS,,,,,,,,,,
54481,10.1016/j.cej.2023.143062,10.1016/j.cej.2023.143062,PBDB-T,PQ-HD,PBDB-T,PQ-HD,CCCCC(CC)Cc1ccc(-c2c3cc(-c4ccc(-c5sc(-c6cccs6)c6c5C(=O)c5c(CC(CC)CCCC)sc(CC(CC)CCCC)c5C6=O)s4)sc3c(-c3ccc(CC(CC)CCCC)s3)c3ccsc23)s1,,0.79,24.28,69.66,13.36,13.36162392,0.0121550898203601,13.13,13.36,1:1.5,,,,ITO/PEDOT:PSS/active layer/PDINN/Ag,conventional,PDINN,PDINN,PEDOT:PSS,PEDOT:PSS,100.0,chloroform,chloroform,100.0,-5.33,-3.48,,,,
54482,10.1016/j.cej.2023.143062,10.1016/j.cej.2023.143062,PBDB-T,PQ-OD,PBDB-T,PQ-OD,CCCCC(CC)Cc1ccc(-c2c3cc(-c4ccc(-c5sc(-c6cccs6)c6c5C(=O)c5c(CC(CC)CCCC)sc(CC(CC)CCCC)c5C6=O)s4)sc3c(-c3ccc(CC(CC)CCCC)s3)c3ccsc23)s1,,0.8,19.98,68.25,10.87,10.90908,0.359521619135253,10.64,10.87,1:1.5,,,,ITO/PEDOT:PSS/active layer/PDINN/Ag,conventional,PDINN,PDINN,PEDOT:PSS,PEDOT:PSS,100.0,chloroform,chloroform,100.0,-5.33,-3.48,,,,
54483,10.1016/j.cej.2023.143340,10.1016/j.cej.2023.143340,PTB7-Th,PC70BM,PTB7-Th,PC70BM,CCCCC(CC)COC(=O)c1sc2csc(-c3cc4c(-c5ccc(CC(CC)CCCC)s5)c5sccc5c(-c5ccc(CC(CC)CCCC)s5)c4s3)c2c1F,CCCCC(=O)OCC1(C2=CC=CC=C2)C3=CC=CC4=CC=CC5=CC=CC6=CC=C7C=CC=CC8=CC=CC1=C8C7=C6C5=C4C3,0.79,16.8,66.0,8.7,8.759520000000002,0.6841379310345137,8.7,,1:1.5,"1,8-diiodooctane",,3 vol%,ITO/PEIE/PTB7-Th:PC70BM/MoO3/Ag,,PEIE,PEIE,MoO3,MoO3,,chlorobenzene,,,-5.21,-3.6,,-6.1,-3.9,
54484,10.1016/j.cej.2023.143340,10.1016/j.cej.2023.143340,PTB7-Th,PC70BM,PTB7-Th,PC70BM,CCCCC(CC)COC(=O)c1sc2csc(-c3cc4c(-c5ccc(CC(CC)CCCC)s5)c5sccc5c(-c5ccc(CC(CC)CCCC)s5)c4s3)c2c1F,CCCCC(=O)OCC1(C2=CC=CC=C2)C3=CC=CC4=CC=CC5=CC=CC6=CC=C7C=CC=CC8=CC=CC1=C8C7=C6C5=C4C3,0.79,15.8,67.0,8.4,8.362940000000002,0.4411904761904587,8.4,,1:1.5,PMA,PMA,0.5 M,ITO/PEIE/PMA-doped PTB7-Th:PC70BM/Ag,,PEIE,PEIE,,,,chlorobenzene,,,-5.21,-3.6,,-6.1,-3.9,
54492,10.1016/j.cej.2023.143796,10.1016/j.cej.2023.143796,P6TIN,PC71BM,P6TIN,PC71BM,,COC(=O)CCCC1(c2ccccc2)C23c4c5ccc6c7cc8c9c%10c(cc%11cc%12c%13c%14c(cc%15c%16ccc-5c2c%16c2c5c%16c%17c(c(c46)c7c9c%17c4c%10c%11c%13c4c%16c%14c%152)C513)C%12)C8,0.92,16.2,64.13,9.55,9.5579352,0.083091099476425,9.34,9.55,1:1.5,,,,ITO/ZnO/PEIE/polymer:acceptor/MoO3/Ag,inverted,ZnO/PEIE,ZnO/PEIE,MoO3,MoO3,200.0,chloroform,chloroform,,,,,-5.9,-3.9,
54493,10.1016/j.cej.2023.143796,10.1016/j.cej.2023.143796,P6TI-3N1F,PC71BM,P6TI-3N1F,PC71BM,,COC(=O)CCCC1(c2ccccc2)C23c4c5ccc6c7cc8c9c%10c(cc%11cc%12c%13c%14c(cc%15c%16ccc-5c2c%16c2c5c%16c%17c(c(c46)c7c9c%17c4c%10c%11c%13c4c%16c%14c%152)C513)C%12)C8,0.87,17.68,66.3,10.2,10.1980008,0.0196000000000019,10.04,10.2,1:1.5,1-fluoronaphthalene,,,ITO/ZnO/PEIE/polymer:acceptor/MoO3/Ag,inverted,ZnO/PEIE,ZnO/PEIE,MoO3,MoO3,200.0,chloroform,chloroform,,,,,-5.9,-3.9,
54494,10.1016/j.cej.2023.143796,10.1016/j.cej.2023.143796,P6TI-1N1F,PC71BM,P6TI-1N1F,PC71BM,,COC(=O)CCCC1(c2ccccc2)C23c4c5ccc6c7cc8c9c%10c(cc%11cc%12c%13c%14c(cc%15c%16ccc-5c2c%16c2c5c%16c%17c(c(c46)c7c9c%17c4c%10c%11c%13c4c%16c%14c%152)C513)C%12)C8,0.82,18.75,67.62,10.4,10.396575,0.0329326923076924,10.14,10.4,1:1.5,1-fluoronaphthalene,,,ITO/ZnO/PEIE/polymer:acceptor/MoO3/Ag,inverted,ZnO/PEIE,ZnO/PEIE,MoO3,MoO3,200.0,chloroform,chloroform,,,,,-5.9,-3.9,
54495,10.1016/j.cej.2023.143796,10.1016/j.cej.2023.143796,P6TI-1N3F,PC71BM,P6TI-1N3F,PC71BM,,COC(=O)CCCC1(c2ccccc2)C23c4c5ccc6c7cc8c9c%10c(cc%11cc%12c%13c%14c(cc%15c%16ccc-5c2c%16c2c5c%16c%17c(c(c46)c7c9c%17c4c%10c%11c%13c4c%16c%14c%152)C513)C%12)C8,0.77,18.92,66.71,9.72,9.71857964,0.0146127572016553,9.5,9.72,1:1.5,1-fluoronaphthalene,,,ITO/ZnO/PEIE/polymer:acceptor/MoO3/Ag,inverted,ZnO/PEIE,ZnO/PEIE,MoO3,MoO3,200.0,chloroform,chloroform,,,,,-5.9,-3.9,
54496,10.1016/j.cej.2023.143796,10.1016/j.cej.2023.143796,P6TIF,PC71BM,P6TIF,PC71BM,CCCCCCCCCCCCc1csc(-c2sc(-c3ccc4c(c3)/C(=C3\C(=O)N(CC(CCCCCCCCCC)CCCCCCCCCCCC)c5cc(-c6cc(CCCCCCCCCCCC)c(-c7cc(CCCCCCCCCCCC)c(-c8cc(F)c(-c9sccc9F)s8)s7)s6)ccc53)C(=O)N4CC(CCCCCCCCCC)CCCCCCCCCCCC)cc2CCCCCCCCCCCC)c1,COC(=O)CCCC1(c2ccccc2)C23c4c5ccc6c7cc8c9c%10c(cc%11cc%12c%13c%14c(cc%15c%16ccc-5c2c%16c2c5c%16c%17c(c(c46)c7c9c%17c4c%10c%11c%13c4c%16c%14c%152)C513)C%12)C8,0.73,19.08,65.48,9.12,9.12031632,0.0034684210526271,8.89,9.12,1:1.5,1-fluoronaphthalene,,,ITO/ZnO/PEIE/polymer:acceptor/MoO3/Ag,inverted,ZnO/PEIE,ZnO/PEIE,MoO3,MoO3,200.0,chloroform,chloroform,,-5.26,-3.83,,-5.9,-3.9,
54497,10.1016/j.cej.2023.143796,10.1016/j.cej.2023.143796,P6TIN,IT4F,P6TIN,IT-4F,,CCCCCCc1ccc(C2(c3ccc(CCCCCC)cc3)c3cc4c(cc3-c3sc5cc(/C=C6\C(=O)c7cc(F)c(F)cc7C6=C(C#N)C#N)sc5c32)C(c2ccc(CCCCCC)cc2)(c2ccc(CCCCCC)cc2)c2c-4sc3cc(/C=C4\C(=O)c5cc(F)c(F)cc5C4=C(C#N)C#N)sc23)cc1,0.88,17.79,70.64,11.06,11.058833279999998,0.0105490054249754,10.81,11.06,1:1,,,,ITO/ZnO/PEIE/polymer:acceptor/MoO3/Ag,inverted,ZnO/PEIE,ZnO/PEIE,MoO3,MoO3,100.0,chloroform,chloroform,,,,,-5.66,-4.14,
54498,10.1016/j.cej.2023.143796,10.1016/j.cej.2023.143796,P6TI-3N1F,IT4F,P6TI-3N1F,IT-4F,,CCCCCCc1ccc(C2(c3ccc(CCCCCC)cc3)c3cc4c(cc3-c3sc5cc(/C=C6\C(=O)c7cc(F)c(F)cc7C6=C(C#N)C#N)sc5c32)C(c2ccc(CCCCCC)cc2)(c2ccc(CCCCCC)cc2)c2c-4sc3cc(/C=C4\C(=O)c5cc(F)c(F)cc5C4=C(C#N)C#N)sc23)cc1,0.83,18.76,75.63,11.78,11.77619604,0.0322916808149325,11.46,11.78,1:1,1-fluoronaphthalene,,,ITO/ZnO/PEIE/polymer:acceptor/MoO3/Ag,inverted,ZnO/PEIE,ZnO/PEIE,MoO3,MoO3,100.0,chloroform,chloroform,,,,,-5.66,-4.14,
54499,10.1016/j.cej.2023.143796,10.1016/j.cej.2023.143796,P6TI-1N1F,IT4F,P6TI-1N1F,IT-4F,,CCCCCCc1ccc(C2(c3ccc(CCCCCC)cc3)c3cc4c(cc3-c3sc5cc(/C=C6\C(=O)c7cc(F)c(F)cc7C6=C(C#N)C#N)sc5c32)C(c2ccc(CCCCCC)cc2)(c2ccc(CCCCCC)cc2)c2c-4sc3cc(/C=C4\C(=O)c5cc(F)c(F)cc5C4=C(C#N)C#N)sc23)cc1,0.78,19.8,76.86,11.87,11.8702584,0.0021769165964756,11.54,11.87,1:1,1-fluoronaphthalene,,,ITO/ZnO/PEIE/polymer:acceptor/MoO3/Ag,inverted,ZnO/PEIE,ZnO/PEIE,MoO3,MoO3,100.0,chloroform,chloroform,,,,,-5.66,-4.14,
54500,10.1016/j.cej.2023.143796,10.1016/j.cej.2023.143796,P6TI-1N3F,IT4F,P6TI-1N3F,IT-4F,,CCCCCCc1ccc(C2(c3ccc(CCCCCC)cc3)c3cc4c(cc3-c3sc5cc(/C=C6\C(=O)c7cc(F)c(F)cc7C6=C(C#N)C#N)sc5c32)C(c2ccc(CCCCCC)cc2)(c2ccc(CCCCCC)cc2)c2c-4sc3cc(/C=C4\C(=O)c5cc(F)c(F)cc5C4=C(C#N)C#N)sc23)cc1,0.73,19.98,76.08,11.1,11.09657232,0.0308799999999973,10.85,11.1,1:1,1-fluoronaphthalene,,,ITO/ZnO/PEIE/polymer:acceptor/MoO3/Ag,inverted,ZnO/PEIE,ZnO/PEIE,MoO3,MoO3,100.0,chloroform,chloroform,,,,,-5.66,-4.14,
54501,10.1016/j.cej.2023.143796,10.1016/j.cej.2023.143796,P6TIF,IT4F,P6TIF,IT-4F,CCCCCCCCCCCCc1csc(-c2sc(-c3ccc4c(c3)/C(=C3\C(=O)N(CC(CCCCCCCCCC)CCCCCCCCCCCC)c5cc(-c6cc(CCCCCCCCCCCC)c(-c7cc(CCCCCCCCCCCC)c(-c8cc(F)c(-c9sccc9F)s8)s7)s6)ccc53)C(=O)N4CC(CCCCCCCCCC)CCCCCCCCCCCC)cc2CCCCCCCCCCCC)c1,CCCCCCc1ccc(C2(c3ccc(CCCCCC)cc3)c3cc4c(cc3-c3sc5cc(/C=C6\C(=O)c7cc(F)c(F)cc7C6=C(C#N)C#N)sc5c32)C(c2ccc(CCCCCC)cc2)(c2ccc(CCCCCC)cc2)c2c-4sc3cc(/C=C4\C(=O)c5cc(F)c(F)cc5C4=C(C#N)C#N)sc23)cc1,0.68,20.28,74.81,10.32,10.31659824,0.0329627906976661,10.2,10.32,1:1,1-fluoronaphthalene,,,ITO/ZnO/PEIE/polymer:acceptor/MoO3/Ag,inverted,ZnO/PEIE,ZnO/PEIE,MoO3,MoO3,100.0,chloroform,chloroform,,-5.26,-3.83,,-5.66,-4.14,
54502,10.1016/j.cej.2023.143796,10.1016/j.cej.2023.143796,P6TI-1N1F,PC71BM,P6TI-1N1F,PC71BM,,COC(=O)CCCC1(c2ccccc2)C23c4c5ccc6c7cc8c9c%10c(cc%11cc%12c%13c%14c(cc%15c%16ccc-5c2c%16c2c5c%16c%17c(c(c46)c7c9c%17c4c%10c%11c%13c4c%16c%14c%152)C513)C%12)C8,0.82,15.78,74.93,9.7,9.69564228,0.044924948453606,9.61,9.7,,1-fluoronaphthalene,,,ITO/ZnO/PEIE/polymer:acceptor/MoO3/Ag,inverted,ZnO/PEIE,ZnO/PEIE,MoO3,MoO3,100.0,chloroform,chloroform,,,,,-5.9,-3.9,
54503,10.1016/j.cej.2023.143796,10.1016/j.cej.2023.143796,P6TI-1N1F,PC71BM,P6TI-1N1F,PC71BM,,COC(=O)CCCC1(c2ccccc2)C23c4c5ccc6c7cc8c9c%10c(cc%11cc%12c%13c%14c(cc%15c%16ccc-5c2c%16c2c5c%16c%17c(c(c46)c7c9c%17c4c%10c%11c%13c4c%16c%14c%152)C513)C%12)C8,0.82,17.39,71.86,10.25,10.24709228,0.0283680000000135,10.11,10.25,1:1.5,1-fluoronaphthalene,,,ITO/ZnO/PEIE/polymer:acceptor/MoO3/Ag,inverted,ZnO/PEIE,ZnO/PEIE,MoO3,MoO3,200.0,chloroform,chloroform,,,,,-5.9,-3.9,
54505,10.1016/j.cej.2023.143796,10.1016/j.cej.2023.143796,P6TI-1N1F,PC71BM,P6TI-1N1F,PC71BM,,COC(=O)CCCC1(c2ccccc2)C23c4c5ccc6c7cc8c9c%10c(cc%11cc%12c%13c%14c(cc%15c%16ccc-5c2c%16c2c5c%16c%17c(c(c46)c7c9c%17c4c%10c%11c%13c4c%16c%14c%152)C513)C%12)C8,0.81,18.9,61.75,9.45,9.4533075,0.0350000000000002,9.15,9.45,,1-fluoronaphthalene,,,ITO/ZnO/PEIE/polymer:acceptor/MoO3/Ag,inverted,ZnO/PEIE,ZnO/PEIE,MoO3,MoO3,400.0,chloroform,chloroform,,,,,-5.9,-3.9,
54506,10.1016/j.cej.2023.143796,10.1016/j.cej.2023.143796,P6TI-1N1F,PC71BM,P6TI-1N1F,PC71BM,,COC(=O)CCCC1(c2ccccc2)C23c4c5ccc6c7cc8c9c%10c(cc%11cc%12c%13c%14c(cc%15c%16ccc-5c2c%16c2c5c%16c%17c(c(c46)c7c9c%17c4c%10c%11c%13c4c%16c%14c%152)C513)C%12)C8,0.81,16.94,54.81,7.52,7.520699340000002,0.0092997340425848,7.21,7.52,,1-fluoronaphthalene,,,ITO/ZnO/PEIE/polymer:acceptor/MoO3/Ag,inverted,ZnO/PEIE,ZnO/PEIE,MoO3,MoO3,500.0,chloroform,chloroform,,,,,-5.9,-3.9,
54508,10.1016/j.cej.2023.143796,10.1016/j.cej.2023.143796,P6TI-1N1F,IT4F,P6TI-1N1F,IT-4F,,CCCCCCc1ccc(C2(c3ccc(CCCCCC)cc3)c3cc4c(cc3-c3sc5cc(/C=C6\C(=O)c7cc(F)c(F)cc7C6=C(C#N)C#N)sc5c32)C(c2ccc(CCCCCC)cc2)(c2ccc(CCCCCC)cc2)c2c-4sc3cc(/C=C4\C(=O)c5cc(F)c(F)cc5C4=C(C#N)C#N)sc23)cc1,0.78,20.31,74.46,11.8,11.795804279999995,0.0355569491525744,11.5,11.8,,1-fluoronaphthalene,,,ITO/ZnO/PEIE/polymer:acceptor/MoO3/Ag,inverted,ZnO/PEIE,ZnO/PEIE,MoO3,MoO3,200.0,chloroform,chloroform,,,,,-5.66,-4.14,
54509,10.1016/j.cej.2023.143796,10.1016/j.cej.2023.143796,P6TI-1N1F,IT4F,P6TI-1N1F,IT-4F,,CCCCCCc1ccc(C2(c3ccc(CCCCCC)cc3)c3cc4c(cc3-c3sc5cc(/C=C6\C(=O)c7cc(F)c(F)cc7C6=C(C#N)C#N)sc5c32)C(c2ccc(CCCCCC)cc2)(c2ccc(CCCCCC)cc2)c2c-4sc3cc(/C=C4\C(=O)c5cc(F)c(F)cc5C4=C(C#N)C#N)sc23)cc1,0.77,20.73,65.67,10.48,10.482311070000002,0.0220521946564988,10.04,10.48,,1-fluoronaphthalene,,,ITO/ZnO/PEIE/polymer:acceptor/MoO3/Ag,inverted,ZnO/PEIE,ZnO/PEIE,MoO3,MoO3,300.0,chloroform,chloroform,,,,,-5.66,-4.14,
54510,10.1016/j.cej.2023.143796,10.1016/j.cej.2023.143796,P6TI-1N1F,IT4F,P6TI-1N1F,IT-4F,,CCCCCCc1ccc(C2(c3ccc(CCCCCC)cc3)c3cc4c(cc3-c3sc5cc(/C=C6\C(=O)c7cc(F)c(F)cc7C6=C(C#N)C#N)sc5c32)C(c2ccc(CCCCCC)cc2)(c2ccc(CCCCCC)cc2)c2c-4sc3cc(/C=C4\C(=O)c5cc(F)c(F)cc5C4=C(C#N)C#N)sc23)cc1,0.77,20.95,57.81,9.33,9.32562015,0.0469437299035496,9.01,9.33,,1-fluoronaphthalene,,,ITO/ZnO/PEIE/polymer:acceptor/MoO3/Ag,inverted,ZnO/PEIE,ZnO/PEIE,MoO3,MoO3,400.0,chloroform,chloroform,,,,,-5.66,-4.14,
54511,10.1016/j.cej.2023.143796,10.1016/j.cej.2023.143796,P6TI-1N1F,IT4F,P6TI-1N1F,IT-4F,,CCCCCCc1ccc(C2(c3ccc(CCCCCC)cc3)c3cc4c(cc3-c3sc5cc(/C=C6\C(=O)c7cc(F)c(F)cc7C6=C(C#N)C#N)sc5c32)C(c2ccc(CCCCCC)cc2)(c2ccc(CCCCCC)cc2)c2c-4sc3cc(/C=C4\C(=O)c5cc(F)c(F)cc5C4=C(C#N)C#N)sc23)cc1,0.76,18.45,50.34,7.06,7.058674800000001,0.0187705382436028,6.67,7.06,,1-fluoronaphthalene,,,ITO/ZnO/PEIE/polymer:acceptor/MoO3/Ag,inverted,ZnO/PEIE,ZnO/PEIE,MoO3,MoO3,500.0,chloroform,chloroform,,,,,-5.66,-4.14,
