Repository: JiYiqaq/PCE-KA-GNN

# Data directory

- `raw/Active_Database.csv` is the immutable source dataset bundled under CC BY 4.0. Do not overwrite it with processed data.
- `processed/` is created and populated by the training pipeline. Generated `.pt` and `.pth` caches are intentionally ignored by Git because they can exceed GitHub's normal single-file limit.

See `../DATA_LICENSE.md` for provenance, license and checksum information.

File: data/raw/Active_Database.csv (part 144 of 471)
id,doi,doi_norm,donor,acceptor,donor_canonical,acceptor_canonical,donor_smiles,acceptor_smiles,voc,jsc,ff,pce,pce_recomputed,pce_relative_error_percent,pce_avg,pce_best,d_a_ratio,additive,additive_canonical,additive_ratio,device_structure,device_type,etl,etl_canonical,htl,htl_canonical,active_layer_thickness,solvent,solvent_canonical,annealing_temp,homo_d,lumo_d,eg_d,homo_a,lumo_a,eg_a
54522,10.1016/j.cej.2023.143938,10.1016/j.cej.2023.143938,PM6,Y6,PM6,Y6,COC(=O)C(C)(C)c1cc(C)cc(-c2sc3c4sc5cc(/C=C6/C(=O)c7cc(F)cc(c7)C(=O)/C6=C\c6cc(C(C)(C)C(=O)OC)c(-c7cc(C)cc(C(C)(C)C(=O)OC)c7)s6)sc5c4c(C(C)(C)C(=O)OC)ccc2-3)c1,CCCCCCCCCCCc1c(/C=C2\C(=O)c3cc(F)c(F)cc3C2=C(C#N)C#N)sc2c1sc1c3c4nsnc4c4c5sc6c(CCCCCCCCCCC)c(/C=C7\C(=O)c8cc(F)c(F)cc8C7=C(C#N)C#N)sc6c5n(CC(CC)CCCC)c4c3n(CC(CC)CCCC)c21,0.865,24.83,71.66,15.71,15.391098969999998,2.029923806492697,15.41,15.71,1:0.07:1.2,,,,ITO/ZnO/BHJ/MoO3/Ag,inverted,ZnO,ZnO,MoO3,MoO3,,chloroform,chloroform,,-5.56,-3.65,,-5.65,-4.09,
54537,10.1016/j.cej.2023.144472,10.1016/j.cej.2023.144472,J52,DF-PCIC,J52,DF-PCIC,CCCCCCCCC(CCCCCC)Cn1nc2c(-c3cccs3)c(F)c(F)c(-c3ccc(-c4cc5c(-c6ccc(CC(CC)CCCC)s6)c6sccc6c(-c6ccc(CC(CC)CCCC)s6)c5s4)s3)c2n1,CCCCC(CC)CC1(CC(CC)CCCC)c2cc(/C=C3\C(=O)c4ccccc4C3=C(C#N)C#N)sc2-c2sc(-c3cc(F)c(-c4cc5c(s4)-c4sc(/C=C6\C(=O)c7ccccc7C6=C(C#N)C#N)cc4C5(CC(CC)CCCC)CC(CC)CCCC)cc3F)cc21,0.872,17.61,59.4,9.11,9.12141648,0.1253181119648671,8.9,9.11,,,,,ITO/PEDOT:PSS/active layer/PDINN/Ag,conventional,PDINN,PDINN,PEDOT:PSS,PEDOT:PSS,,,,,-5.2,-3.05,,-5.49,-3.77,
54538,10.1016/j.cej.2023.144472,10.1016/j.cej.2023.144472,J52,HF-PCIC,J52,HF-PCIC,CCCCCCCCC(CCCCCC)Cn1nc2c(-c3cccs3)c(F)c(F)c(-c3ccc(-c4cc5c(-c6ccc(CC(CC)CCCC)s6)c6sccc6c(-c6ccc(CC(CC)CCCC)s6)c5s4)s3)c2n1,CCCCC(CC)CC1(CC(CC)CCCC)C2=C(SC(c3cc(F)c(-c4cc5c(s4)-c4sc(/C=C6\C(=O)c7cc(F)c(F)cc7C6=C(C#N)C#N)cc4C5(CC(CC)CCCC)CC(CC)CCCC)cc3F)C2)c2sc(/C=C3\C(=O)c4cc(F)c(F)cc4C3=C(C#N)C#N)cc21,0.757,19.21,59.3,8.6,8.62338821,0.271955930232561,8.4,8.6,,,,,ITO/PEDOT:PSS/active layer/PDINN/Ag,conventional,PDINN,PDINN,PEDOT:PSS,PEDOT:PSS,,,,,-5.2,-3.05,,-5.53,-3.83,
54539,10.1016/j.cej.2023.144472,10.1016/j.cej.2023.144472,J52,O-PC-OC,J52,O-PC-OC,CCCCCCCCC(CCCCCC)Cn1nc2c(-c3cccs3)c(F)c(F)c(-c3ccc(-c4cc5c(-c6ccc(CC(CC)CCCC)s6)c6sccc6c(-c6ccc(CC(CC)CCCC)s6)c5s4)s3)c2n1,,0.811,22.73,66.4,12.18,12.24019592,0.4942193760262868,12.11,12.18,,,,,ITO/PEDOT:PSS/active layer/PDINN/Ag,conventional,PDINN,PDINN,PEDOT:PSS,PEDOT:PSS,,,,,-5.2,-3.05,,,,
54540,10.1016/j.cej.2023.144472,10.1016/j.cej.2023.144472,J52,O-PC-EH,J52,O-PC-EH,CCCCCCCCC(CCCCCC)Cn1nc2c(-c3cccs3)c(F)c(F)c(-c3ccc(-c4cc5c(-c6ccc(CC(CC)CCCC)s6)c6sccc6c(-c6ccc(CC(CC)CCCC)s6)c5s4)s3)c2n1,,0.819,24.44,72.2,14.43,14.45181192,0.1511567567567643,14.15,14.43,,,,,ITO/PEDOT:PSS/active layer/PDINN/Ag,conventional,PDINN,PDINN,PEDOT:PSS,PEDOT:PSS,,,,,-5.2,-3.05,,,,
54541,10.1016/j.cej.2023.144472,10.1016/j.cej.2023.144472,J52,O-PC-EH,J52,O-PC-EH,CCCCCCCCC(CCCCCC)Cn1nc2c(-c3cccs3)c(F)c(F)c(-c3ccc(-c4cc5c(-c6ccc(CC(CC)CCCC)s6)c6sccc6c(-c6ccc(CC(CC)CCCC)s6)c5s4)s3)c2n1,,0.813,24.35,71.5,14.1,14.15453325,0.3867606382978753,,14.1,,,,,ITO/PEDOT:PSS/active layer/PDINN/Ag,conventional,PDINN,PDINN,PEDOT:PSS,PEDOT:PSS,,,,,-5.2,-3.05,,,,
54542,10.1016/j.cej.2023.144711,10.1016/j.cej.2023.144711,PM6,Y6,PM6,Y6,COC(=O)C(C)(C)c1cc(C)cc(-c2sc3c4sc5cc(/C=C6/C(=O)c7cc(F)cc(c7)C(=O)/C6=C\c6cc(C(C)(C)C(=O)OC)c(-c7cc(C)cc(C(C)(C)C(=O)OC)c7)s6)sc5c4c(C(C)(C)C(=O)OC)ccc2-3)c1,CCCCCCCCCCCc1c(/C=C2\C(=O)c3cc(F)c(F)cc3C2=C(C#N)C#N)sc2c1sc1c3c4nsnc4c4c5sc6c(CCCCCCCCCCC)c(/C=C7\C(=O)c8cc(F)c(F)cc8C7=C(C#N)C#N)sc6c5n(CC(CC)CCCC)c4c3n(CC(CC)CCCC)c21,0.857,26.5,76.4,17.36,17.350822,0.0528686635944618,,,,,,,ITO/PEDOT:PSS/active layer/MoO3/Ag,conventional,,,PEDOT:PSS,PEDOT:PSS,,,,,-5.56,-3.65,,-5.65,-4.09,
54546,10.1016/j.cej.2023.144711,10.1016/j.cej.2023.144711,D18-Cl,N3,D18-Cl,N3,CCCCCCC(CCCC)Cc1csc(-c2cc3c4nsnc4c4cc(-c5cc(CC(CCCC)CCCCCC)c(-c6cc7c(-c8cc(Cl)c(CC(CC)CCCC)s8)c8sccc8c(-c8cc(Cl)c(CC(CC)CCCC)s8)c7s6)s5)sc4c3s2)c1,CCCCCCCCCCCC1=C(/C=C2\C(=O)C3=CC(F)=C(F)C=C3C2=C(C#N)C#N)SC2=C1SC1=C2N(CCC(CC)CCCC)C2=C1C1=NSN=C1C1=C2N(CCC(CC)CCCC)C2=C1SC1=C2SC(/C=C2\C(=O)C3=CC(F)=C(F)C=C3C2=C(C#N)C#N)=C1CCCCCCCCCCC,0.86,27.18,78.8,18.42,18.4193424,0.0035700325732913,,,,,,,ITO/PEDOT:PSS/active layer/MoO3/Ag,conventional,,,PEDOT:PSS,PEDOT:PSS,,,,,-5.51,-2.77,,-5.64,-3.86,
54547,10.1016/j.cej.2023.144711,10.1016/j.cej.2023.144711,PM6,L8-BO,PM6,L8-BO,COC(=O)C(C)(C)c1cc(C)cc(-c2sc3c4sc5cc(/C=C6/C(=O)c7cc(F)cc(c7)C(=O)/C6=C\c6cc(C(C)(C)C(=O)OC)c(-c7cc(C)cc(C(C)(C)C(=O)OC)c7)s6)sc5c4c(C(C)(C)C(=O)OC)ccc2-3)c1,CCCCCCC(CCCC)Cc1c(/C=C2\C(=O)c3cc(F)c(F)cc3C2=C(C#N)C#N)sc2c1SC1c3c(c4c(c5nsnc35)c3sc5c(CC(CCCC)CCCCCC)c(/C=C6\C(=O)c7cc(F)c(F)cc7C6=C(C#N)C#N)sc5c3n4CC(CC)CCCC)N(CC(CC)CCCC)C21,0.883,26.61,80.39,18.86,18.888940857,0.1534509915164477,,,,,,,ITO/PEDOT:PSS/active layer/MoO3/Ag,conventional,,,PEDOT:PSS,PEDOT:PSS,,,,,-5.56,-3.65,,-5.68,-3.9,
54549,10.1016/j.cej.2023.144711,10.1016/j.cej.2023.144711,D18,L8-BO,D18,L8-BO,CCCCCCC(CCCC)Cc1csc(-c2cc3c4nsnc4c4cc(-c5cc(CC(CCCC)CCCCCC)c(-c6cc7c(-c8cc(F)c(CC(CC)CCCC)s8)c8sccc8c(-c8cc(F)c(CC(CC)CCCC)s8)c7s6)s5)sc4c3s2)c1,CCCCCCC(CCCC)Cc1c(/C=C2\C(=O)c3cc(F)c(F)cc3C2=C(C#N)C#N)sc2c1SC1c3c(c4c(c5nsnc35)c3sc5c(CC(CCCC)CCCCCC)c(/C=C6\C(=O)c7cc(F)c(F)cc7C6=C(C#N)C#N)sc5c3n4CC(CC)CCCC)N(CC(CC)CCCC)C21,0.918,26.86,77.25,19.05,19.0479033,0.011006299212594,,,,,,,ITO/PEDOT:PSS/active layer/MoO3/Ag,conventional,PNDIT-F3N,,PEDOT:PSS,PEDOT:PSS,,,,80.0,-5.51,-2.77,,-5.68,-3.9,
54550,10.1016/j.cej.2023.144711,10.1016/j.cej.2023.144711,PM6,BTP-eC9,PM6,BTP-eC9,COC(=O)C(C)(C)c1cc(C)cc(-c2sc3c4sc5cc(/C=C6/C(=O)c7cc(F)cc(c7)C(=O)/C6=C\c6cc(C(C)(C)C(=O)OC)c(-c7cc(C)cc(C(C)(C)C(=O)OC)c7)s6)sc5c4c(C(C)(C)C(=O)OC)ccc2-3)c1,CCCCCCCCCc1c(C=C2C(=O)c3cc(Cl)c(Cl)cc3C2=C(C#N)C#N)sc2c1sc1c3c4nsnc4c4c5sc6c(CCCCCCCCC)c(C=C7C(=O)c8cc(Cl)c(Cl)cc8C7=C(C#N)C#N)sc6c5n(CC(CCCC)CCCCCC)c4c3n(CC(CCCC)CCCCCC)c21,0.853,27.81,80.5,19.1,19.09615365,0.0201379581152012,,,,,,,ITO/PEDOT:PSS/active layer/MoO3/Ag,conventional,,,PEDOT:PSS,PEDOT:PSS,,,,,-5.56,-3.65,,-5.68,-3.9,
54558,10.1016/j.cej.2023.145131,10.1016/j.cej.2023.145131,PBDB-T,M01,PBDB-T,M01,CCCCC(CC)Cc1ccc(-c2c3cc(-c4ccc(-c5sc(-c6cccs6)c6c5C(=O)c5c(CC(CC)CCCC)sc(CC(CC)CCCC)c5C6=O)s4)sc3c(-c3ccc(CC(CC)CCCC)s3)c3ccsc23)s1,,0.91,20.45,73.48,13.7,13.6742606,0.1878788321167816,13.34,13.7,1:1,,,,ITO/ZnO/active layer/MoO3/Ag,inverted,ZnO,ZnO,MoO3,MoO3,100.0,,,120.0,-5.33,-3.48,,,,
54559,10.1016/j.cej.2023.145131,10.1016/j.cej.2023.145131,PBDB-T,M05,PBDB-T,M05,CCCCC(CC)Cc1ccc(-c2c3cc(-c4ccc(-c5sc(-c6cccs6)c6c5C(=O)c5c(CC(CC)CCCC)sc(CC(CC)CCCC)c5C6=O)s4)sc3c(-c3ccc(CC(CC)CCCC)s3)c3ccsc23)s1,,0.78,9.67,52.55,3.96,3.9636363,0.0918257575757613,3.76,3.96,1:1,,,,ITO/ZnO/active layer/MoO3/Ag,inverted,ZnO,ZnO,MoO3,MoO3,100.0,,,120.0,-5.33,-3.48,,,,
54560,10.1016/j.cej.2023.145201,10.1016/j.cej.2023.145201,PM6,L8-BO,PM6,L8-BO,COC(=O)C(C)(C)c1cc(C)cc(-c2sc3c4sc5cc(/C=C6/C(=O)c7cc(F)cc(c7)C(=O)/C6=C\c6cc(C(C)(C)C(=O)OC)c(-c7cc(C)cc(C(C)(C)C(=O)OC)c7)s6)sc5c4c(C(C)(C)C(=O)OC)ccc2-3)c1,CCCCCCC(CCCC)Cc1c(/C=C2\C(=O)c3cc(F)c(F)cc3C2=C(C#N)C#N)sc2c1SC1c3c(c4c(c5nsnc35)c3sc5c(CC(CCCC)CCCCCC)c(/C=C6\C(=O)c7cc(F)c(F)cc7C6=C(C#N)C#N)sc5c3n4CC(CC)CCCC)N(CC(CC)CCCC)C21,0.876,26.61,80.06,18.66,18.662274216,0.0121876527331189,18.49,18.66,,,,,inverted,inverted,,,,,,CF,chloroform,,-5.56,-3.65,,-5.68,-3.9,
54561,10.1016/j.cej.2023.145201,10.1016/j.cej.2023.145201,PM6,BTP-S8,PM6,BTP-S8,COC(=O)C(C)(C)c1cc(C)cc(-c2sc3c4sc5cc(/C=C6/C(=O)c7cc(F)cc(c7)C(=O)/C6=C\c6cc(C(C)(C)C(=O)OC)c(-c7cc(C)cc(C(C)(C)C(=O)OC)c7)s6)sc5c4c(C(C)(C)C(=O)OC)ccc2-3)c1,,0.856,28.07,77.37,18.57,18.590401704,0.1098637802907973,18.35,18.57,,,,,inverted,inverted,,,,,,CF,chloroform,,-5.56,-3.65,,,,
54562,10.1016/j.cej.2023.145201,10.1016/j.cej.2023.145201,PM6,BTP-S2,PM6,BTP-S2,COC(=O)C(C)(C)c1cc(C)cc(-c2sc3c4sc5cc(/C=C6/C(=O)c7cc(F)cc(c7)C(=O)/C6=C\c6cc(C(C)(C)C(=O)OC)c(-c7cc(C)cc(C(C)(C)C(=O)OC)c7)s6)sc5c4c(C(C)(C)C(=O)OC)ccc2-3)c1,CCCCCCCCCCCc1c(/C=C2\C(=O)c3cc(Cl)c(Cl)cc3C2=C(C#N)C#N)sc2c1sc1c3c4nsnc4c4c5sc6c(CCCCCCCCCCC)c(/C=C7\C(=O)c8c(Cl)c(Cl)c(Cl)c(Cl)c8C7=C(C#N)C#N)sc6c5n(CC(CCCC)CCCCCC)c4c3n(CC(CCCC)CCCCCC)c21,0.953,22.65,73.36,15.82,15.835086119999998,0.0953610619468877,15.67,15.82,,,,,inverted,inverted,,,,,,CF,chloroform,,-5.56,-3.65,,-5.65,-4.01,
54568,10.1016/j.cej.2023.145215,10.1016/j.cej.2023.145215,PM6,A301,PM6,A301,COC(=O)C(C)(C)c1cc(C)cc(-c2sc3c4sc5cc(/C=C6/C(=O)c7cc(F)cc(c7)C(=O)/C6=C\c6cc(C(C)(C)C(=O)OC)c(-c7cc(C)cc(C(C)(C)C(=O)OC)c7)s6)sc5c4c(C(C)(C)C(=O)OC)ccc2-3)c1,,0.983,14.57,57.24,8.18,8.198090244,0.2211521271393606,,,,,,,ITO/PEDOT:PSS/PM6:NFA/PFNBr/Al,conventional,PFNBr,PFN-Br,PEDOT:PSS,PEDOT:PSS,,,,,-5.56,-3.65,,,,
54569,10.1016/j.cej.2023.145215,10.1016/j.cej.2023.145215,PM6,A302,PM6,A302,COC(=O)C(C)(C)c1cc(C)cc(-c2sc3c4sc5cc(/C=C6/C(=O)c7cc(F)cc(c7)C(=O)/C6=C\c6cc(C(C)(C)C(=O)OC)c(-c7cc(C)cc(C(C)(C)C(=O)OC)c7)s6)sc5c4c(C(C)(C)C(=O)OC)ccc2-3)c1,,0.961,17.95,64.1,11.09,11.057217949999997,0.2956000901713556,,,,,,,ITO/PEDOT:PSS/PM6:NFA/PFNBr/Al,conventional,PFNBr,PFN-Br,PEDOT:PSS,PEDOT:PSS,,,,,-5.56,-3.65,,,,
54570,10.1016/j.cej.2023.145390,10.1016/j.cej.2023.145390,PBDB-T,ITIC,PBDB-T,ITIC,CCCCC(CC)Cc1ccc(-c2c3cc(-c4ccc(-c5sc(-c6cccs6)c6c5C(=O)c5c(CC(CC)CCCC)sc(CC(CC)CCCC)c5C6=O)s4)sc3c(-c3ccc(CC(CC)CCCC)s3)c3ccsc23)s1,CCCCCCc1ccc(C2(c3ccc(CCCCCC)cc3)c3cc4c(cc3-c3sc5cc(C=C6C(=O)c7ccccc7C6=C(C#N)C#N)sc5c32)C(c2ccc(CCCCCC)cc2)(c2ccc(CCCCCC)cc2)c2c-4sc3cc(C=C4C(=O)c5ccccc5C4=C(C#N)C#N)sc23)cc1,0.89,14.69,65.48,8.56,8.56092068,0.0107556074766368,,,,,,,ITO/ZnO/active layer/MoO3/Ag,inverted,ZnO,ZnO,MoO3,MoO3,,,,,-5.33,-3.48,,-5.576,-3.916,
54571,10.1016/j.cej.2023.145390,10.1016/j.cej.2023.145390,PBDB-T,IT-4F,PBDB-T,IT-4F,CCCCC(CC)Cc1ccc(-c2c3cc(-c4ccc(-c5sc(-c6cccs6)c6c5C(=O)c5c(CC(CC)CCCC)sc(CC(CC)CCCC)c5C6=O)s4)sc3c(-c3ccc(CC(CC)CCCC)s3)c3ccsc23)s1,CCCCCCc1ccc(C2(c3ccc(CCCCCC)cc3)c3cc4c(cc3-c3sc5cc(/C=C6\C(=O)c7cc(F)c(F)cc7C6=C(C#N)C#N)sc5c32)C(c2ccc(CCCCCC)cc2)(c2ccc(CCCCCC)cc2)c2c-4sc3cc(/C=C4\C(=O)c5cc(F)c(F)cc5C4=C(C#N)C#N)sc23)cc1,0.72,16.62,66.8,7.99,7.993555199999999,0.0444956195243955,,,,,,,ITO/ZnO/active layer/MoO3/Ag,inverted,ZnO,ZnO,MoO3,MoO3,,,,,-5.33,-3.48,,-5.66,-4.14,
54572,10.1016/j.cej.2023.145390,10.1016/j.cej.2023.145390,PM6,ITIC,PM6,ITIC,COC(=O)C(C)(C)c1cc(C)cc(-c2sc3c4sc5cc(/C=C6/C(=O)c7cc(F)cc(c7)C(=O)/C6=C\c6cc(C(C)(C)C(=O)OC)c(-c7cc(C)cc(C(C)(C)C(=O)OC)c7)s6)sc5c4c(C(C)(C)C(=O)OC)ccc2-3)c1,CCCCCCc1ccc(C2(c3ccc(CCCCCC)cc3)c3cc4c(cc3-c3sc5cc(C=C6C(=O)c7ccccc7C6=C(C#N)C#N)sc5c32)C(c2ccc(CCCCCC)cc2)(c2ccc(CCCCCC)cc2)c2c-4sc3cc(C=C4C(=O)c5ccccc5C4=C(C#N)C#N)sc23)cc1,1.0,13.6,60.38,8.21,8.21168,0.0204628501826866,,,,,,,ITO/ZnO/active layer/MoO3/Ag,inverted,ZnO,ZnO,MoO3,MoO3,,,,,-5.56,-3.65,,-5.576,-3.916,
54573,10.1016/j.cej.2023.145390,10.1016/j.cej.2023.145390,PM6,IT-4F,PM6,IT-4F,COC(=O)C(C)(C)c1cc(C)cc(-c2sc3c4sc5cc(/C=C6/C(=O)c7cc(F)cc(c7)C(=O)/C6=C\c6cc(C(C)(C)C(=O)OC)c(-c7cc(C)cc(C(C)(C)C(=O)OC)c7)s6)sc5c4c(C(C)(C)C(=O)OC)ccc2-3)c1,CCCCCCc1ccc(C2(c3ccc(CCCCCC)cc3)c3cc4c(cc3-c3sc5cc(/C=C6\C(=O)c7cc(F)c(F)cc7C6=C(C#N)C#N)sc5c32)C(c2ccc(CCCCCC)cc2)(c2ccc(CCCCCC)cc2)c2c-4sc3cc(/C=C4\C(=O)c5cc(F)c(F)cc5C4=C(C#N)C#N)sc23)cc1,0.82,17.16,67.95,9.56,9.5613804,0.0144393305439371,,,,,,,ITO/ZnO/active layer/MoO3/Ag,inverted,ZnO,ZnO,MoO3,MoO3,,,,,-5.56,-3.65,,-5.66,-4.14,
54574,10.1016/j.cej.2023.145390,10.1016/j.cej.2023.145390,PBDB-T,Y6,PBDB-T,Y6,CCCCC(CC)Cc1ccc(-c2c3cc(-c4ccc(-c5sc(-c6cccs6)c6c5C(=O)c5c(CC(CC)CCCC)sc(CC(CC)CCCC)c5C6=O)s4)sc3c(-c3ccc(CC(CC)CCCC)s3)c3ccsc23)s1,CCCCCCCCCCCc1c(/C=C2\C(=O)c3cc(F)c(F)cc3C2=C(C#N)C#N)sc2c1sc1c3c4nsnc4c4c5sc6c(CCCCCCCCCCC)c(/C=C7\C(=O)c8cc(F)c(F)cc8C7=C(C#N)C#N)sc6c5n(CC(CC)CCCC)c4c3n(CC(CC)CCCC)c21,0.66,18.36,63.3,7.67,7.670440799999999,0.0057470664928149,7.67,,,,,,ITO/ZnO/active layer/MoO3/Ag,inverted,ZnO,ZnO,MoO3,MoO3,,,,,-5.33,-3.48,,-5.65,-4.09,
54575,10.1016/j.cej.2023.145390,10.1016/j.cej.2023.145390,PBDB-T,Y6-OD,PBDB-T,Y6-OD,CCCCC(CC)Cc1ccc(-c2c3cc(-c4ccc(-c5sc(-c6cccs6)c6c5C(=O)c5c(CC(CC)CCCC)sc(CC(CC)CCCC)c5C6=O)s4)sc3c(-c3ccc(CC(CC)CCCC)s3)c3ccsc23)s1,,0.72,22.57,63.1,10.25,10.2540024,0.0390478048780408,10.25,,,,,,ITO/ZnO/active layer/MoO3/Ag,inverted,ZnO,ZnO,MoO3,MoO3,,,,,-5.33,-3.48,,,,
54576,10.1016/j.cej.2023.145501,10.1016/j.cej.2023.145501,BTR-Cl,Y6,BTR-Cl,Y6,CCCCCCc1cc(-c2cc3c(-c4cc(Cl)c(CC(CC)CCCC)s4)c4sc(-c5cc(CCCCCC)c(-c6cc(CCCCCC)c(-c7ccc(/C=C8/SC(=S)N(CCCCCC)C8=O)s7)s6)s5)cc4c(-c4cc(Cl)c(CC(CC)CCCC)s4)c3s2)sc1-c1cc(CCCCCC)c(-c2ccc(/C=C3\SC(=S)N(CC(CC)CCCC)C3=O)s2)s1,CCCCCCCCCCCc1c(/C=C2\C(=O)c3cc(F)c(F)cc3C2=C(C#N)C#N)sc2c1sc1c3c4nsnc4c4c5sc6c(CCCCCCCCCCC)c(/C=C7\C(=O)c8cc(F)c(F)cc8C7=C(C#N)C#N)sc6c5n(CC(CC)CCCC)c4c3n(CC(CC)CCCC)c21,0.848,23.43,65.8,13.07,13.073565119999998,0.0272771231828426,12.92,13.07,1.6:1,,,,ITO/PEDOT:PSS/BTR-Cl:Y6/PhenDPO/Ag,conventional,PhenDPO,PhenDPO,PEDOT:PSS,PEDOT:PSS,,,,,-5.46,-3.7,,-5.65,-4.09,
54578,10.1016/j.cej.2023.145501,10.1016/j.cej.2023.145501,BDT-F,Y6,BDT-F,Y6,,CCCCCCCCCCCc1c(/C=C2\C(=O)c3cc(F)c(F)cc3C2=C(C#N)C#N)sc2c1sc1c3c4nsnc4c4c5sc6c(CCCCCCCCCCC)c(/C=C7\C(=O)c8cc(F)c(F)cc8C7=C(C#N)C#N)sc6c5n(CC(CC)CCCC)c4c3n(CC(CC)CCCC)c21,0.854,21.13,56.49,10.3,10.193631797999998,1.0327009902912845,10.0,10.3,1:1,,,,ITO/PEDOT:PSS/BDT-F:Y6/PhenDPO/Ag,conventional,PhenDPO,PhenDPO,PEDOT:PSS,PEDOT:PSS,,,,,,,,-5.65,-4.09,
54579,10.1016/j.cej.2023.145520,10.1016/j.cej.2023.145520,BDT-BCl,L8-BO,BDT-BCl,L8-BO,,CCCCCCC(CCCC)Cc1c(/C=C2\C(=O)c3cc(F)c(F)cc3C2=C(C#N)C#N)sc2c1SC1c3c(c4c(c5nsnc35)c3sc5c(CC(CCCC)CCCCCC)c(/C=C6\C(=O)c7cc(F)c(F)cc7C6=C(C#N)C#N)sc5c3n4CC(CC)CCCC)N(CC(CC)CCCC)C21,0.88,23.74,67.73,14.1,14.14960976,0.3518422695035402,13.8,14.1,,,,,,,,,,,,,,,,,,-5.68,-3.9,
54580,10.1016/j.cej.2023.145520,10.1016/j.cej.2023.145520,TBD-BCl,L8-BO,TBD-BCl,L8-BO,,CCCCCCC(CCCC)Cc1c(/C=C2\C(=O)c3cc(F)c(F)cc3C2=C(C#N)C#N)sc2c1SC1c3c(c4c(c5nsnc35)c3sc5c(CC(CCCC)CCCCCC)c(/C=C6\C(=O)c7cc(F)c(F)cc7C6=C(C#N)C#N)sc5c3n4CC(CC)CCCC)N(CC(CC)CCCC)C21,0.91,24.95,71.13,16.2,16.149710849999998,0.3104268518518587,16.0,16.2,,,,,,,,,,,,,,,,,,-5.68,-3.9,
54581,10.1016/j.cej.2023.145531,10.1016/j.cej.2023.145531,PTTz,m-BTP-PhC6,PTTz,m-BTP-PhC6,,CCCCCCc1cccc(-c2c(/C=C3\C(=O)c4cc(F)c(F)cc4C3=C(C#N)C#N)sc3c2sc2c4c5nsnc5c5c6sc7c(-c8cccc(CCCCCC)c8)c(/C=C8\C(=O)c9cc(F)c(F)cc9C8=C(C#N)C#N)sc7c6n(CC(CC)CCCC)c5c4n(CC(CC)CCCC)c32)c1,0.774,26.34,74.96,15.28,15.282215136,0.0144969633507868,14.89,15.28,1:1.4,1-chloronaphthalene,CN,,ITO/PEDOT:PSS/active layer/PDIN/Ag,conventional,PDIN,PDIN,PEDOT:PSS,PEDOT:PSS,,CF,chloroform,100.0,,,,,,
54582,10.1016/j.cej.2023.145531,10.1016/j.cej.2023.145531,PTTz-2FT10,m-BTP-PhC6,PTTz-2FT10,m-BTP-PhC6,,CCCCCCc1cccc(-c2c(/C=C3\C(=O)c4cc(F)c(F)cc4C3=C(C#N)C#N)sc3c2sc2c4c5nsnc5c5c6sc7c(-c8cccc(CCCCCC)c8)c(/C=C8\C(=O)c9cc(F)c(F)cc9C8=C(C#N)C#N)sc7c6n(CC(CC)CCCC)c5c4n(CC(CC)CCCC)c32)c1,0.788,26.32,75.03,15.56,15.561342047999998,0.0086249871465162,15.03,15.56,1:1.4,1-chloronaphthalene,CN,,ITO/PEDOT:PSS/active layer/PDIN/Ag,conventional,PDIN,PDIN,PEDOT:PSS,PEDOT:PSS,,CF,chloroform,100.0,,,,,,
54583,10.1016/j.cej.2023.145531,10.1016/j.cej.2023.145531,PTTz-2FT20,m-BTP-PhC6,PTTz-2FT20,m-BTP-PhC6,,CCCCCCc1cccc(-c2c(/C=C3\C(=O)c4cc(F)c(F)cc4C3=C(C#N)C#N)sc3c2sc2c4c5nsnc5c5c6sc7c(-c8cccc(CCCCCC)c8)c(/C=C8\C(=O)c9cc(F)c(F)cc9C8=C(C#N)C#N)sc7c6n(CC(CC)CCCC)c5c4n(CC(CC)CCCC)c32)c1,0.798,26.59,76.22,16.18,16.172984604,0.043358442521631,15.85,16.18,1:1.4,1-chloronaphthalene,CN,,ITO/PEDOT:PSS/active layer/PDIN/Ag,conventional,PDIN,PDIN,PEDOT:PSS,PEDOT:PSS,,CF,chloroform,100.0,,,,,,
54584,10.1016/j.cej.2023.145531,10.1016/j.cej.2023.145531,PTTz-2FT30,m-BTP-PhC6,PTTz-2FT30,m-BTP-PhC6,,CCCCCCc1cccc(-c2c(/C=C3\C(=O)c4cc(F)c(F)cc4C3=C(C#N)C#N)sc3c2sc2c4c5nsnc5c5c6sc7c(-c8cccc(CCCCCC)c8)c(/C=C8\C(=O)c9cc(F)c(F)cc9C8=C(C#N)C#N)sc7c6n(CC(CC)CCCC)c5c4n(CC(CC)CCCC)c32)c1,0.8,26.58,74.53,15.85,15.8480592,0.0122447949526804,15.38,15.85,1:1.4,1-chloronaphthalene,CN,,ITO/PEDOT:PSS/active layer/PDIN/Ag,conventional,PDIN,PDIN,PEDOT:PSS,PEDOT:PSS,,CF,chloroform,100.0,,,,,,
54585,10.1016/j.cej.2023.145807,10.1016/j.cej.2023.145807,D18,BQ,D18,BQ,CCCCCCC(CCCC)Cc1csc(-c2cc3c4nsnc4c4cc(-c5cc(CC(CCCC)CCCCCC)c(-c6cc7c(-c8cc(F)c(CC(CC)CCCC)s8)c8sccc8c(-c8cc(F)c(CC(CC)CCCC)s8)c7s6)s5)sc4c3s2)c1,,0.827,27.53,78.04,17.77,17.767608724,0.0134568148565047,17.72,17.77,0 wt% BQ,,,,ITO/PEDOT:PSS/active layer/PDINN/Ag,conventional,PDINN,PDINN,PEDOT:PSS,PEDOT:PSS,,,,,-5.51,-2.77,,,,
54586,10.1016/j.cej.2023.145807,10.1016/j.cej.2023.145807,D18,BQ,D18,BQ,CCCCCCC(CCCC)Cc1csc(-c2cc3c4nsnc4c4cc(-c5cc(CC(CCCC)CCCCCC)c(-c6cc7c(-c8cc(F)c(CC(CC)CCCC)s8)c8sccc8c(-c8cc(F)c(CC(CC)CCCC)s8)c7s6)s5)sc4c3s2)c1,,0.842,27.66,79.53,18.53,18.522314316,0.0414769778737286,18.48,18.53,10 wt% BQ,,,,ITO/PEDOT:PSS/active layer/PDINN/Ag,conventional,PDINN,PDINN,PEDOT:PSS,PEDOT:PSS,,,,,-5.51,-2.77,,,,
54587,10.1016/j.cej.2023.145807,10.1016/j.cej.2023.145807,D18,BQ,D18,BQ,CCCCCCC(CCCC)Cc1csc(-c2cc3c4nsnc4c4cc(-c5cc(CC(CCCC)CCCCCC)c(-c6cc7c(-c8cc(F)c(CC(CC)CCCC)s8)c8sccc8c(-c8cc(F)c(CC(CC)CCCC)s8)c7s6)s5)sc4c3s2)c1,,0.846,27.92,79.95,18.89,18.88444584,0.0294026469031185,18.75,18.89,20 wt% BQ,,,,ITO/PEDOT:PSS/active layer/PDINN/Ag,conventional,PDINN,PDINN,PEDOT:PSS,PEDOT:PSS,,,,,-5.51,-2.77,,,,
54588,10.1016/j.cej.2023.145807,10.1016/j.cej.2023.145807,D18,BQ,D18,BQ,CCCCCCC(CCCC)Cc1csc(-c2cc3c4nsnc4c4cc(-c5cc(CC(CCCC)CCCCCC)c(-c6cc7c(-c8cc(F)c(CC(CC)CCCC)s8)c8sccc8c(-c8cc(F)c(CC(CC)CCCC)s8)c7s6)s5)sc4c3s2)c1,,0.851,27.32,77.92,18.12,18.115870144,0.0227916997792619,18.06,18.12,30 wt% BQ,,,,ITO/PEDOT:PSS/active layer/PDINN/Ag,conventional,PDINN,PDINN,PEDOT:PSS,PEDOT:PSS,,,,,-5.51,-2.77,,,,
54589,10.1016/j.cej.2023.145807,10.1016/j.cej.2023.145807,D18,BQ,D18,BQ,CCCCCCC(CCCC)Cc1csc(-c2cc3c4nsnc4c4cc(-c5cc(CC(CCCC)CCCCCC)c(-c6cc7c(-c8cc(F)c(CC(CC)CCCC)s8)c8sccc8c(-c8cc(F)c(CC(CC)CCCC)s8)c7s6)s5)sc4c3s2)c1,,0.868,26.26,77.9,17.74,17.756276720000002,0.0917515219842391,17.52,17.74,50 wt% BQ,,,,ITO/PEDOT:PSS/active layer/PDINN/Ag,conventional,PDINN,PDINN,PEDOT:PSS,PEDOT:PSS,,,,,-5.51,-2.77,,,,
54590,10.1016/j.cej.2023.145807,10.1016/j.cej.2023.145807,D18,BQ,D18,BQ,CCCCCCC(CCCC)Cc1csc(-c2cc3c4nsnc4c4cc(-c5cc(CC(CCCC)CCCCCC)c(-c6cc7c(-c8cc(F)c(CC(CC)CCCC)s8)c8sccc8c(-c8cc(F)c(CC(CC)CCCC)s8)c7s6)s5)sc4c3s2)c1,,0.959,21.27,69.35,14.14,14.145964454999998,0.0421814356435453,14.03,14.14,100 wt% BQ,,,,ITO/PEDOT:PSS/active layer/PDINN/Ag,conventional,PDINN,PDINN,PEDOT:PSS,PEDOT:PSS,,,,,-5.51,-2.77,,,,
54612,10.1016/j.cej.2023.146828,10.1016/j.cej.2023.146828,PM6,Y6,PM6,Y6,COC(=O)C(C)(C)c1cc(C)cc(-c2sc3c4sc5cc(/C=C6/C(=O)c7cc(F)cc(c7)C(=O)/C6=C\c6cc(C(C)(C)C(=O)OC)c(-c7cc(C)cc(C(C)(C)C(=O)OC)c7)s6)sc5c4c(C(C)(C)C(=O)OC)ccc2-3)c1,CCCCCCCCCCCc1c(/C=C2\C(=O)c3cc(F)c(F)cc3C2=C(C#N)C#N)sc2c1sc1c3c4nsnc4c4c5sc6c(CCCCCCCCCCC)c(/C=C7\C(=O)c8cc(F)c(F)cc8C7=C(C#N)C#N)sc6c5n(CC(CC)CCCC)c4c3n(CC(CC)CCCC)c21,0.837,25.17,75.29,15.87,15.861562641,0.0531654631379862,15.69,15.87,,,,,ITO/PEDOT:PSS/active layer/PDINO/Al,conventional,PDINO,PDINO,PEDOT:PSS,PEDOT:PSS,,chloroform,chloroform,,-5.56,-3.65,,-5.65,-4.09,
54622,10.1016/j.cej.2023.147091,10.1016/j.cej.2023.147091,PM6,CH-F,PM6,CH-F,COC(=O)C(C)(C)c1cc(C)cc(-c2sc3c4sc5cc(/C=C6/C(=O)c7cc(F)cc(c7)C(=O)/C6=C\c6cc(C(C)(C)C(=O)OC)c(-c7cc(C)cc(C(C)(C)C(=O)OC)c7)s6)sc5c4c(C(C)(C)C(=O)OC)ccc2-3)c1,,0.875,26.21,75.59,17.34,17.335621625,0.0252501441753065,17.26,17.34,,,,,ITO/PEDOT:PSS/active layer/PNDIT-F3N/Ag,conventional,PNDIT-F3N,PNDIT-F3N,PEDOT:PSS,PEDOT:PSS,,chloroform,chloroform,,-5.56,-3.65,,,,
54623,10.1016/j.cej.2023.147091,10.1016/j.cej.2023.147091,PM6,CH-CF,PM6,CH-CF,COC(=O)C(C)(C)c1cc(C)cc(-c2sc3c4sc5cc(/C=C6/C(=O)c7cc(F)cc(c7)C(=O)/C6=C\c6cc(C(C)(C)C(=O)OC)c(-c7cc(C)cc(C(C)(C)C(=O)OC)c7)s6)sc5c4c(C(C)(C)C(=O)OC)ccc2-3)c1,,0.886,26.07,76.3,17.62,17.623789260000002,0.0215054483541506,17.61,17.62,,,,,ITO/PEDOT:PSS/active layer/PNDIT-F3N/Ag,conventional,PNDIT-F3N,PNDIT-F3N,PEDOT:PSS,PEDOT:PSS,,chloroform,chloroform,,-5.56,-3.65,,,,
54624,10.1016/j.cej.2023.147091,10.1016/j.cej.2023.147091,PM6,CH-FCF,PM6,CH-FCF,COC(=O)C(C)(C)c1cc(C)cc(-c2sc3c4sc5cc(/C=C6/C(=O)c7cc(F)cc(c7)C(=O)/C6=C\c6cc(C(C)(C)C(=O)OC)c(-c7cc(C)cc(C(C)(C)C(=O)OC)c7)s6)sc5c4c(C(C)(C)C(=O)OC)ccc2-3)c1,,0.897,26.02,78.86,18.41,18.405876684,0.0223971537208101,18.35,18.41,,,,,ITO/PEDOT:PSS/active layer/PNDIT-F3N/Ag,conventional,PNDIT-F3N,PNDIT-F3N,PEDOT:PSS,PEDOT:PSS,,chloroform,chloroform,,-5.56,-3.65,,,,
54625,10.1016/j.cej.2023.147206,10.1016/j.cej.2023.147206,F10-fu,Y18,F10-fu,Y18,,CCc1c(/C=C2\C(=O)c3cc(F)c(F)cc3C2=C(C#N)C#N)sc2c1sc1c3c4nn(CC)nc4c4c5sc6c(CC)c(/C=C7\C(=O)c8cc(F)c(F)cc8C7=C(C#N)C#N)sc6c5n(CC)c4c3n(CC)c21,0.853,27.69,71.08,16.79,16.788790356,0.007204550327572,16.69,16.79,,,,,ITO/PEDOT:PSS/active layer/cathode interface layer/Ag,conventional,cathode interface layer,,PEDOT:PSS,PEDOT:PSS,,,,,,,,-5.58,-3.98,
54626,10.1016/j.cej.2023.147206,10.1016/j.cej.2023.147206,F10-th,Y18,F10-th,Y18,,CCc1c(/C=C2\C(=O)c3cc(F)c(F)cc3C2=C(C#N)C#N)sc2c1sc1c3c4nn(CC)nc4c4c5sc6c(CC)c(/C=C7\C(=O)c8cc(F)c(F)cc8C7=C(C#N)C#N)sc6c5n(CC)c4c3n(CC)c21,0.823,26.9,70.81,15.68,15.676413469999998,0.0228732780612342,15.57,15.68,,,,,ITO/PEDOT:PSS/active layer/cathode interface layer/Ag,conventional,cathode interface layer,,PEDOT:PSS,PEDOT:PSS,,,,,,,,-5.58,-3.98,
54627,10.1016/j.cej.2023.147206,10.1016/j.cej.2023.147206,F10-se,Y18,F10-se,Y18,,CCc1c(/C=C2\C(=O)c3cc(F)c(F)cc3C2=C(C#N)C#N)sc2c1sc1c3c4nn(CC)nc4c4c5sc6c(CC)c(/C=C7\C(=O)c8cc(F)c(F)cc8C7=C(C#N)C#N)sc6c5n(CC)c4c3n(CC)c21,0.777,26.62,68.56,14.18,14.180772144,0.0054453032440113,14.11,14.18,,,,,ITO/PEDOT:PSS/active layer/cathode interface layer/Ag,conventional,cathode interface layer,,PEDOT:PSS,PEDOT:PSS,,,,,,,,-5.58,-3.98,
54628,10.1016/j.cej.2023.147206,10.1016/j.cej.2023.147206,F10-fu,IT-M,F10-fu,IT-M,,CCCCCCc1ccc(C2(c3ccc(CCCCCC)cc3)c3cc4c(cc3-c3sc5cc(/C=C6\C(=O)c7ccc(C)cc7C6=C(C#N)C#N)sc5c32)C(c2ccc(CCCCCC)cc2)(c2ccc(CCCCCC)cc2)c2c-4sc3cc(/C=C4\C(=O)c5ccc(C)cc5C4=C(C#N)C#N)sc23)cc1,0.987,17.9,70.96,12.54,12.536716079999996,0.0261875598086363,12.45,12.54,,,,,ITO/PEDOT:PSS/active layer/cathode interface layer/Ag,conventional,cathode interface layer,,PEDOT:PSS,PEDOT:PSS,,,,,,,,-5.514,-3.808,
54629,10.1016/j.cej.2023.147206,10.1016/j.cej.2023.147206,F10-th,IT-M,F10-th,IT-M,,CCCCCCc1ccc(C2(c3ccc(CCCCCC)cc3)c3cc4c(cc3-c3sc5cc(/C=C6\C(=O)c7ccc(C)cc7C6=C(C#N)C#N)sc5c32)C(c2ccc(CCCCCC)cc2)(c2ccc(CCCCCC)cc2)c2c-4sc3cc(/C=C4\C(=O)c5ccc(C)cc5C4=C(C#N)C#N)sc23)cc1,0.962,16.88,70.79,11.5,11.495276624,0.0410728347826034,11.4,11.5,,,,,ITO/PEDOT:PSS/active layer/cathode interface layer/Ag,conventional,cathode interface layer,,PEDOT:PSS,PEDOT:PSS,,,,,,,,-5.514,-3.808,
54630,10.1016/j.cej.2023.147206,10.1016/j.cej.2023.147206,F10-se,IT-M,F10-se,IT-M,,CCCCCCc1ccc(C2(c3ccc(CCCCCC)cc3)c3cc4c(cc3-c3sc5cc(/C=C6\C(=O)c7ccc(C)cc7C6=C(C#N)C#N)sc5c32)C(c2ccc(CCCCCC)cc2)(c2ccc(CCCCCC)cc2)c2c-4sc3cc(/C=C4\C(=O)c5ccc(C)cc5C4=C(C#N)C#N)sc23)cc1,0.885,15.38,65.33,8.89,8.89226229,0.0254475815522959,8.74,8.89,,,,,ITO/PEDOT:PSS/active layer/cathode interface layer/Ag,conventional,cathode interface layer,,PEDOT:PSS,PEDOT:PSS,,,,,,,,-5.514,-3.808,
54631,10.1016/j.cej.2023.147250,10.1016/j.cej.2023.147250,BDT-O,Y6,BDT-O,Y6,,CCCCCCCCCCCc1c(/C=C2\C(=O)c3cc(F)c(F)cc3C2=C(C#N)C#N)sc2c1sc1c3c4nsnc4c4c5sc6c(CCCCCCCCCCC)c(/C=C7\C(=O)c8cc(F)c(F)cc8C7=C(C#N)C#N)sc6c5n(CC(CC)CCCC)c4c3n(CC(CC)CCCC)c21,0.76,22.09,51.17,8.58,8.59062428,0.1238261072261077,8.43,8.58,1:1.5,DIO,DIO,,ITO/PEDOT:PSS/active layer/PDINO/Al,conventional,PDINO,PDINO,PEDOT:PSS,PEDOT:PSS,,chloroform,chloroform,100.0,,,,-5.65,-4.09,
54632,10.1016/j.cej.2023.147250,10.1016/j.cej.2023.147250,BDT-T,Y6,BDT-T,Y6,,CCCCCCCCCCCc1c(/C=C2\C(=O)c3cc(F)c(F)cc3C2=C(C#N)C#N)sc2c1sc1c3c4nsnc4c4c5sc6c(CCCCCCCCCCC)c(/C=C7\C(=O)c8cc(F)c(F)cc8C7=C(C#N)C#N)sc6c5n(CC(CC)CCCC)c4c3n(CC(CC)CCCC)c21,0.76,25.3,72.32,13.99,13.9056896,0.6026476054324494,13.78,13.99,1:1.5,DIO,DIO,,ITO/PEDOT:PSS/active layer/PDINO/Al,conventional,PDINO,PDINO,PEDOT:PSS,PEDOT:PSS,,chloroform,chloroform,100.0,,,,-5.65,-4.09,
54633,10.1016/j.cej.2023.147250,10.1016/j.cej.2023.147250,DTBDT-T,Y6,DTBDT-T,Y6,,CCCCCCCCCCCc1c(/C=C2\C(=O)c3cc(F)c(F)cc3C2=C(C#N)C#N)sc2c1sc1c3c4nsnc4c4c5sc6c(CCCCCCCCCCC)c(/C=C7\C(=O)c8cc(F)c(F)cc8C7=C(C#N)C#N)sc6c5n(CC(CC)CCCC)c4c3n(CC(CC)CCCC)c21,0.65,27.74,72.72,13.17,13.112143199999998,0.4393075170842938,12.99,13.17,1:1.5,DIO,DIO,,ITO/PEDOT:PSS/active layer/PDINO/Al,conventional,PDINO,PDINO,PEDOT:PSS,PEDOT:PSS,,chloroform,chloroform,100.0,,,,-5.65,-4.09,
54634,10.1016/j.cej.2023.147250,10.1016/j.cej.2023.147250,DTBDT-TCl,Y6,DTBDT-TCl,Y6,,CCCCCCCCCCCc1c(/C=C2\C(=O)c3cc(F)c(F)cc3C2=C(C#N)C#N)sc2c1sc1c3c4nsnc4c4c5sc6c(CCCCCCCCCCC)c(/C=C7\C(=O)c8cc(F)c(F)cc8C7=C(C#N)C#N)sc6c5n(CC(CC)CCCC)c4c3n(CC(CC)CCCC)c21,0.77,27.83,75.22,16.13,16.118969019999998,0.068387972721643,15.66,16.13,1:1.5,DIO,DIO,,ITO/PEDOT:PSS/active layer/PDINO/Al,conventional,PDINO,PDINO,PEDOT:PSS,PEDOT:PSS,,chloroform,chloroform,100.0,,,,-5.65,-4.09,
54662,10.1016/j.cej.2024.148648,10.1016/j.cej.2024.148648,PM6,TPTC6,PM6,TPTC6,COC(=O)C(C)(C)c1cc(C)cc(-c2sc3c4sc5cc(/C=C6/C(=O)c7cc(F)cc(c7)C(=O)/C6=C\c6cc(C(C)(C)C(=O)OC)c(-c7cc(C)cc(C(C)(C)C(=O)OC)c7)s6)sc5c4c(C(C)(C)C(=O)OC)ccc2-3)c1,,0.941,19.47,64.85,11.88,11.881343595,0.0113097222222056,11.74,11.88,,,,,ITO/PEDOT:PSS/PM6:TPTC6/PNDIT-F3N/Ag,conventional,PNDIT-F3N,PNDIT-F3N,PEDOT:PSS,PEDOT:PSS,,chloroform,chloroform,,-5.56,-3.65,,,,
54663,10.1016/j.cej.2024.148648,10.1016/j.cej.2024.148648,PM6,TPTC0,PM6,TPTC0,COC(=O)C(C)(C)c1cc(C)cc(-c2sc3c4sc5cc(/C=C6/C(=O)c7cc(F)cc(c7)C(=O)/C6=C\c6cc(C(C)(C)C(=O)OC)c(-c7cc(C)cc(C(C)(C)C(=O)OC)c7)s6)sc5c4c(C(C)(C)C(=O)OC)ccc2-3)c1,,0.913,25.4,76.35,17.7,17.7057177,0.0323033898305181,17.53,17.7,,,,,ITO/PEDOT:PSS/PM6:TPTC0/PNDIT-F3N/Ag,conventional,PNDIT-F3N,PNDIT-F3N,PEDOT:PSS,PEDOT:PSS,,chloroform,chloroform,,-5.56,-3.65,,,,
54664,10.1016/j.cej.2024.148728,10.1016/j.cej.2024.148728,PTQ10,L8-BO,PTQ10,L8-BO,CCCCCCCCC(CCCCCC)COc1cnc2c(-c3cccs3)c(F)c(F)cc2n1,CCCCCCC(CCCC)Cc1c(/C=C2\C(=O)c3cc(F)c(F)cc3C2=C(C#N)C#N)sc2c1SC1c3c(c4c(c5nsnc35)c3sc5c(CC(CCCC)CCCCCC)c(/C=C6\C(=O)c7cc(F)c(F)cc7C6=C(C#N)C#N)sc5c3n4CC(CC)CCCC)N(CC(CC)CCCC)C21,0.9,23.68,72.68,15.69,15.489561600000002,1.2774913957934844,15.51,15.69,1:1.1,w/o,,,ITO/PEDOT:PSS/active layer/PFN-Br/Ag,conventional,PFN-Br,PFN-Br,PEDOT:PSS,PEDOT:PSS,,THF,THF,,-5.54,-2.92,,-5.68,-3.9,
54665,10.1016/j.cej.2024.148728,10.1016/j.cej.2024.148728,PTQ10,L8-BO,PTQ10,L8-BO,CCCCCCCCC(CCCCCC)COc1cnc2c(-c3cccs3)c(F)c(F)cc2n1,CCCCCCC(CCCC)Cc1c(/C=C2\C(=O)c3cc(F)c(F)cc3C2=C(C#N)C#N)sc2c1SC1c3c(c4c(c5nsnc35)c3sc5c(CC(CCCC)CCCCCC)c(/C=C6\C(=O)c7cc(F)c(F)cc7C6=C(C#N)C#N)sc5c3n4CC(CC)CCCC)N(CC(CC)CCCC)C21,0.9,24.11,73.18,16.1,15.879328200000002,1.370632298136645,15.91,16.1,1:1.1,w/o,,,ITO/PEDOT:PSS/active layer/PFN-Br/Ag,conventional,PFN-Br,PFN-Br,PEDOT:PSS,PEDOT:PSS,,THF,THF,100.0,-5.54,-2.92,,-5.68,-3.9,
54666,10.1016/j.cej.2024.148728,10.1016/j.cej.2024.148728,PTQ10,L8-BO,PTQ10,L8-BO,CCCCCCCCC(CCCCCC)COc1cnc2c(-c3cccs3)c(F)c(F)cc2n1,CCCCCCC(CCCC)Cc1c(/C=C2\C(=O)c3cc(F)c(F)cc3C2=C(C#N)C#N)sc2c1SC1c3c(c4c(c5nsnc35)c3sc5c(CC(CCCC)CCCCCC)c(/C=C6\C(=O)c7cc(F)c(F)cc7C6=C(C#N)C#N)sc5c3n4CC(CC)CCCC)N(CC(CC)CCCC)C21,0.9,25.32,73.77,16.82,16.810707599999997,0.0552461355529322,16.66,16.82,1:1.1,CIN,CIN,0.3% v/v,ITO/PEDOT:PSS/active layer/PFN-Br/Ag,conventional,PFN-Br,PFN-Br,PEDOT:PSS,PEDOT:PSS,,THF,THF,100.0,-5.54,-2.92,,-5.68,-3.9,
54667,10.1016/j.cej.2024.148728,10.1016/j.cej.2024.148728,PTQ10,L8-BO,PTQ10,L8-BO,CCCCCCCCC(CCCCCC)COc1cnc2c(-c3cccs3)c(F)c(F)cc2n1,CCCCCCC(CCCC)Cc1c(/C=C2\C(=O)c3cc(F)c(F)cc3C2=C(C#N)C#N)sc2c1SC1c3c(c4c(c5nsnc35)c3sc5c(CC(CCCC)CCCCCC)c(/C=C6\C(=O)c7cc(F)c(F)cc7C6=C(C#N)C#N)sc5c3n4CC(CC)CCCC)N(CC(CC)CCCC)C21,0.9,24.59,74.83,16.5,16.5606273,0.3674381818181828,16.33,16.5,1:1.1,CIN,CIN,0.3% v/v,ITO/PEDOT:PSS/active layer/PFN-Br/Ag,conventional,PFN-Br,PFN-Br,PEDOT:PSS,PEDOT:PSS,,THF,THF,50.0,-5.54,-2.92,,-5.68,-3.9,
54668,10.1016/j.cej.2024.148728,10.1016/j.cej.2024.148728,PTQ10,L8-BO,PTQ10,L8-BO,CCCCCCCCC(CCCCCC)COc1cnc2c(-c3cccs3)c(F)c(F)cc2n1,CCCCCCC(CCCC)Cc1c(/C=C2\C(=O)c3cc(F)c(F)cc3C2=C(C#N)C#N)sc2c1SC1c3c(c4c(c5nsnc35)c3sc5c(CC(CCCC)CCCCCC)c(/C=C6\C(=O)c7cc(F)c(F)cc7C6=C(C#N)C#N)sc5c3n4CC(CC)CCCC)N(CC(CC)CCCC)C21,0.9,25.42,74.35,17.11,17.009793000000002,0.5856633547632817,16.9,17.11,1:1.15,CIN,CIN,0.3% v/v,ITO/PEDOT:PSS/active layer/PFN-Br/Ag,conventional,PFN-Br,PFN-Br,PEDOT:PSS,PEDOT:PSS,,THF,THF,50.0,-5.54,-2.92,,-5.68,-3.9,
54669,10.1016/j.cej.2024.148728,10.1016/j.cej.2024.148728,PTQ10,L8-BO,PTQ10,L8-BO,CCCCCCCCC(CCCCCC)COc1cnc2c(-c3cccs3)c(F)c(F)cc2n1,CCCCCCC(CCCC)Cc1c(/C=C2\C(=O)c3cc(F)c(F)cc3C2=C(C#N)C#N)sc2c1SC1c3c(c4c(c5nsnc35)c3sc5c(CC(CCCC)CCCCCC)c(/C=C6\C(=O)c7cc(F)c(F)cc7C6=C(C#N)C#N)sc5c3n4CC(CC)CCCC)N(CC(CC)CCCC)C21,0.89,24.59,73.67,16.16,16.12275317,0.2304878094059458,16.03,16.16,1:1.2,CIN,CIN,0.3% v/v,ITO/PEDOT:PSS/active layer/PFN-Br/Ag,conventional,PFN-Br,PFN-Br,PEDOT:PSS,PEDOT:PSS,,THF,THF,50.0,-5.54,-2.92,,-5.68,-3.9,
54672,10.1016/j.cej.2024.149149,10.1016/j.cej.2024.149149,T1,BTP-eC9,T1,BTP-eC9,CCCCCCCCC(CCCCCC)Sc1ccc2cc(-c3c4cc(-c5ccc(-c6c(F)c(F)c(-c7ccc(-c8cc9c(-c%10ccc%11cc(SC(CCCCCC)CCCCCCCC)ccc%11c%10)c%10sc(-c%11ccc(-c%12sc(-c%13cccs%13)c%13c%12C(=O)c%12c(C(CC)CCCC)sc(C(CC)CCCC)c%12C%13=O)s%11)cc%10c(-c%10ccc%11cc(SC(CCCCCC)CCCCCCCC)ccc%11c%10)c9s8)s7)c7nn(C(CCCCCC)CCCCCCCC)nc67)s5)sc4c(-c4ccc5cc(SC(CCCCCC)CCCCCCCC)ccc5c4)c4ccsc34)ccc2c1,CCCCCCCCCc1c(C=C2C(=O)c3cc(Cl)c(Cl)cc3C2=C(C#N)C#N)sc2c1sc1c3c4nsnc4c4c5sc6c(CCCCCCCCC)c(C=C7C(=O)c8cc(Cl)c(Cl)cc8C7=C(C#N)C#N)sc6c5n(CC(CCCC)CCCCCC)c4c3n(CC(CCCC)CCCCCC)c21,0.8545,17.67,49.29,7.24,7.442304493500001,2.7942609599447605,6.92,7.24,1.3:1,,,,ITO/PEDOT:PSS/active layer/Phen-NaDPO/Ag,conventional,Phen-NaDPO,Phen-NaDPO,PEDOT:PSS,PEDOT:PSS,100.0,chlorobenzene,chlorobenzene,,,,,-5.68,-3.9,
54673,10.1016/j.cej.2024.149149,10.1016/j.cej.2024.149149,T1,BTP-eC9,T1,BTP-eC9,CCCCCCCCC(CCCCCC)Sc1ccc2cc(-c3c4cc(-c5ccc(-c6c(F)c(F)c(-c7ccc(-c8cc9c(-c%10ccc%11cc(SC(CCCCCC)CCCCCCCC)ccc%11c%10)c%10sc(-c%11ccc(-c%12sc(-c%13cccs%13)c%13c%12C(=O)c%12c(C(CC)CCCC)sc(C(CC)CCCC)c%12C%13=O)s%11)cc%10c(-c%10ccc%11cc(SC(CCCCCC)CCCCCCCC)ccc%11c%10)c9s8)s7)c7nn(C(CCCCCC)CCCCCCCC)nc67)s5)sc4c(-c4ccc5cc(SC(CCCCCC)CCCCCCCC)ccc5c4)c4ccsc34)ccc2c1,CCCCCCCCCc1c(C=C2C(=O)c3cc(Cl)c(Cl)cc3C2=C(C#N)C#N)sc2c1sc1c3c4nsnc4c4c5sc6c(CCCCCCCCC)c(C=C7C(=O)c8cc(Cl)c(Cl)cc8C7=C(C#N)C#N)sc6c5n(CC(CCCC)CCCCCC)c4c3n(CC(CCCC)CCCCCC)c21,0.8326,21.36,59.79,10.63,10.6332544944,0.0306161279397943,10.32,10.63,1.3:1,,,,ITO/PEDOT:PSS/active layer/Phen-NaDPO/Ag,conventional,Phen-NaDPO,Phen-NaDPO,PEDOT:PSS,PEDOT:PSS,100.0,chlorobenzene,chlorobenzene,120.0,,,,-5.68,-3.9,
54674,10.1016/j.cej.2024.149149,10.1016/j.cej.2024.149149,T2,BTP-eC9,T2,BTP-eC9,,CCCCCCCCCc1c(C=C2C(=O)c3cc(Cl)c(Cl)cc3C2=C(C#N)C#N)sc2c1sc1c3c4nsnc4c4c5sc6c(CCCCCCCCC)c(C=C7C(=O)c8cc(Cl)c(Cl)cc8C7=C(C#N)C#N)sc6c5n(CC(CCCC)CCCCCC)c4c3n(CC(CCCC)CCCCCC)c21,0.8023,22.99,54.21,10.29,9.9989678217,2.828301052478135,9.71,10.29,1.3:1,,,,ITO/PEDOT:PSS/active layer/Phen-NaDPO/Ag,conventional,Phen-NaDPO,Phen-NaDPO,PEDOT:PSS,PEDOT:PSS,100.0,chlorobenzene,chlorobenzene,,,,,-5.68,-3.9,
54675,10.1016/j.cej.2024.149149,10.1016/j.cej.2024.149149,T2,BTP-eC9,T2,BTP-eC9,,CCCCCCCCCc1c(C=C2C(=O)c3cc(Cl)c(Cl)cc3C2=C(C#N)C#N)sc2c1sc1c3c4nsnc4c4c5sc6c(CCCCCCCCC)c(C=C7C(=O)c8cc(Cl)c(Cl)cc8C7=C(C#N)C#N)sc6c5n(CC(CCCC)CCCCCC)c4c3n(CC(CCCC)CCCCCC)c21,0.7925,26.73,67.35,14.3,14.2671040875,0.2300413461538517,13.89,14.3,1.3:1,,,,ITO/PEDOT:PSS/active layer/Phen-NaDPO/Ag,conventional,Phen-NaDPO,Phen-NaDPO,PEDOT:PSS,PEDOT:PSS,100.0,chlorobenzene,chlorobenzene,110.0,,,,-5.68,-3.9,
54676,10.1016/j.cej.2024.149584,10.1016/j.cej.2024.149584,PBDB-T,4TTh-IC,PBDB-T,4TTh-IC,CCCCC(CC)Cc1ccc(-c2c3cc(-c4ccc(-c5sc(-c6cccs6)c6c5C(=O)c5c(CC(CC)CCCC)sc(CC(CC)CCCC)c5C6=O)s4)sc3c(-c3ccc(CC(CC)CCCC)s3)c3ccsc23)s1,,0.948,11.49,42.2,4.61,4.59664344,0.2897301518438193,4.36,4.61,1:1,0.5 % CN,CN,0.5 %,inverted,inverted,ZnO,ZnO,MoO3,MoO3,,chlorobenzene,chlorobenzene,,-5.33,-3.48,,,,
54677,10.1016/j.cej.2024.149584,10.1016/j.cej.2024.149584,PBDB-T,4TTh-ICF,PBDB-T,4TTh-ICF,CCCCC(CC)Cc1ccc(-c2c3cc(-c4ccc(-c5sc(-c6cccs6)c6c5C(=O)c5c(CC(CC)CCCC)sc(CC(CC)CCCC)c5C6=O)s4)sc3c(-c3ccc(CC(CC)CCCC)s3)c3ccsc23)s1,,0.87,9.48,49.0,4.04,4.041324,0.0327722772277308,3.94,4.04,1:1,0.5 % CN,CN,0.5 %,inverted,inverted,ZnO,ZnO,MoO3,MoO3,,chlorobenzene,chlorobenzene,,-5.33,-3.48,,,,
54678,10.1016/j.cej.2024.149584,10.1016/j.cej.2024.149584,PBDB-T,4TThC-IC,PBDB-T,4TThC-IC,CCCCC(CC)Cc1ccc(-c2c3cc(-c4ccc(-c5sc(-c6cccs6)c6c5C(=O)c5c(CC(CC)CCCC)sc(CC(CC)CCCC)c5C6=O)s4)sc3c(-c3ccc(CC(CC)CCCC)s3)c3ccsc23)s1,,0.946,13.97,51.2,6.76,6.76639744,0.094636686390542,6.29,6.76,1:1,0.5 % CN,CN,0.5 %,inverted,inverted,ZnO,ZnO,MoO3,MoO3,,chlorobenzene,chlorobenzene,,-5.33,-3.48,,,,
54679,10.1016/j.cej.2024.149584,10.1016/j.cej.2024.149584,PBDB-T,4TThC-ICF,PBDB-T,4TThC-ICF,CCCCC(CC)Cc1ccc(-c2c3cc(-c4ccc(-c5sc(-c6cccs6)c6c5C(=O)c5c(CC(CC)CCCC)sc(CC(CC)CCCC)c5C6=O)s4)sc3c(-c3ccc(CC(CC)CCCC)s3)c3ccsc23)s1,,0.854,14.68,56.7,7.11,7.108320239999999,0.0236253164557091,6.9,7.11,1:1,0.5 % CN,CN,0.5 %,inverted,inverted,ZnO,ZnO,MoO3,MoO3,,chlorobenzene,chlorobenzene,,-5.33,-3.48,,,,
54680,10.1016/j.cej.2024.149584,10.1016/j.cej.2024.149584,PM6,4TTh-IC,PM6,4TTh-IC,COC(=O)C(C)(C)c1cc(C)cc(-c2sc3c4sc5cc(/C=C6/C(=O)c7cc(F)cc(c7)C(=O)/C6=C\c6cc(C(C)(C)C(=O)OC)c(-c7cc(C)cc(C(C)(C)C(=O)OC)c7)s6)sc5c4c(C(C)(C)C(=O)OC)ccc2-3)c1,,1.03,11.82,42.9,5.22,5.2229034,0.0556206896551745,5.09,5.22,1:1.5,0.3 % DIO,DIO,0.3 %,inverted,inverted,ZnO,ZnO,MoO3,MoO3,,chloroform,chloroform,100.0,-5.56,-3.65,,,,
54681,10.1016/j.cej.2024.149584,10.1016/j.cej.2024.149584,PM6,4TTh-ICF,PM6,4TTh-ICF,COC(=O)C(C)(C)c1cc(C)cc(-c2sc3c4sc5cc(/C=C6/C(=O)c7cc(F)cc(c7)C(=O)/C6=C\c6cc(C(C)(C)C(=O)OC)c(-c7cc(C)cc(C(C)(C)C(=O)OC)c7)s6)sc5c4c(C(C)(C)C(=O)OC)ccc2-3)c1,,0.9,15.38,46.9,6.45,6.491898,0.6495813953488336,6.31,6.45,1:1.5,0.3 % DIO,DIO,0.3 %,inverted,inverted,ZnO,ZnO,MoO3,MoO3,,chloroform,chloroform,100.0,-5.56,-3.65,,,,
54682,10.1016/j.cej.2024.149584,10.1016/j.cej.2024.149584,PM6,4TThC-IC,PM6,4TThC-IC,COC(=O)C(C)(C)c1cc(C)cc(-c2sc3c4sc5cc(/C=C6/C(=O)c7cc(F)cc(c7)C(=O)/C6=C\c6cc(C(C)(C)C(=O)OC)c(-c7cc(C)cc(C(C)(C)C(=O)OC)c7)s6)sc5c4c(C(C)(C)C(=O)OC)ccc2-3)c1,,1.03,14.68,46.4,7.03,7.0158656,0.2010583214793818,6.85,7.03,1:1.5,0.5 % DIO,DIO,0.5 %,inverted,inverted,ZnO,ZnO,MoO3,MoO3,,chloroform,chloroform,100.0,-5.56,-3.65,,,,
54683,10.1016/j.cej.2024.149584,10.1016/j.cej.2024.149584,PM6,4TThC-ICF,PM6,4TThC-ICF,COC(=O)C(C)(C)c1cc(C)cc(-c2sc3c4sc5cc(/C=C6/C(=O)c7cc(F)cc(c7)C(=O)/C6=C\c6cc(C(C)(C)C(=O)OC)c(-c7cc(C)cc(C(C)(C)C(=O)OC)c7)s6)sc5c4c(C(C)(C)C(=O)OC)ccc2-3)c1,,0.88,19.8,63.7,11.05,11.099088,0.4442352941176412,10.96,11.05,1:1.5,0.8 % DIO,DIO,0.8 %,inverted,inverted,ZnO,ZnO,MoO3,MoO3,,chloroform,chloroform,100.0,-5.56,-3.65,,,,
54684,10.1016/j.cej.2024.149865,10.1016/j.cej.2024.149865,PDTP-TBT,Y6-BO,PDTPTBT,Y6-BO,CCCCCCCCc1ccc(-n2c3ccsc3c3sc(-c4cc(CCCCCCCC)c(-c5ccc(-c6sccc6CCCCCCCC)c6nsnc56)s4)cc32)cc1,CCCCCCCCCCCc1c(/C=C2\C(=O)c3cc(F)c(F)cc3C2=C(C#N)C#N)sc2c1sc1c3c4nsnc4c4c5sc6c(CCCCCCCCCCC)c(/C=C7\C(=O)c8cc(F)c(F)cc8C7=C(C#N)C#N)sc6c5n(CC(CCCC)CCCCCC)c4c3n(CC(CCCC)CCCCCC)c21,0.47,15.1,45.5,3.24,3.229135,0.3353395061728502,3.08,3.24,,,,,inverted,inverted,ZnO NPs/PEIE,ZnO/PEIE,MoO3,MoO3,110.0,chloroform,chloroform,,-5.27,-3.57,,-5.65,-4.1,
54686,10.1016/j.cej.2024.149865,10.1016/j.cej.2024.149865,PDTTP-TBT,Y6-BO,PDTTP-TBT,Y6-BO,,CCCCCCCCCCCc1c(/C=C2\C(=O)c3cc(F)c(F)cc3C2=C(C#N)C#N)sc2c1sc1c3c4nsnc4c4c5sc6c(CCCCCCCCCCC)c(/C=C7\C(=O)c8cc(F)c(F)cc8C7=C(C#N)C#N)sc6c5n(CC(CCCC)CCCCCC)c4c3n(CC(CCCC)CCCCCC)c21,0.59,21.3,60.2,7.56,7.565334,0.0705555555555607,7.4,7.56,,,,,inverted,inverted,ZnO NPs/PEIE,ZnO/PEIE,MoO3,MoO3,110.0,chloroform,chloroform,,,,,-5.65,-4.1,
54694,10.1016/j.cej.2024.150081,10.1016/j.cej.2024.150081,PM6,Y6,PM6,Y6,COC(=O)C(C)(C)c1cc(C)cc(-c2sc3c4sc5cc(/C=C6/C(=O)c7cc(F)cc(c7)C(=O)/C6=C\c6cc(C(C)(C)C(=O)OC)c(-c7cc(C)cc(C(C)(C)C(=O)OC)c7)s6)sc5c4c(C(C)(C)C(=O)OC)ccc2-3)c1,CCCCCCCCCCCc1c(/C=C2\C(=O)c3cc(F)c(F)cc3C2=C(C#N)C#N)sc2c1sc1c3c4nsnc4c4c5sc6c(CCCCCCCCCCC)c(/C=C7\C(=O)c8cc(F)c(F)cc8C7=C(C#N)C#N)sc6c5n(CC(CC)CCCC)c4c3n(CC(CC)CCCC)c21,0.856,24.6,71.95,15.15,15.150943200000002,0.0062257425742693,15.06,15.15,,,,,ITO/PEDOT:PSS/active layer/PDINN/Ag,conventional,PDINN,PDINN,PEDOT:PSS,PEDOT:PSS,104.0,,,,-5.56,-3.65,,-5.65,-4.09,
54698,10.1016/j.cej.2024.150081,10.1016/j.cej.2024.150081,PM6,L8-BO,PM6,L8-BO,COC(=O)C(C)(C)c1cc(C)cc(-c2sc3c4sc5cc(/C=C6/C(=O)c7cc(F)cc(c7)C(=O)/C6=C\c6cc(C(C)(C)C(=O)OC)c(-c7cc(C)cc(C(C)(C)C(=O)OC)c7)s6)sc5c4c(C(C)(C)C(=O)OC)ccc2-3)c1,CCCCCCC(CCCC)Cc1c(/C=C2\C(=O)c3cc(F)c(F)cc3C2=C(C#N)C#N)sc2c1SC1c3c(c4c(c5nsnc35)c3sc5c(CC(CCCC)CCCCCC)c(/C=C6\C(=O)c7cc(F)c(F)cc7C6=C(C#N)C#N)sc5c3n4CC(CC)CCCC)N(CC(CC)CCCC)C21,0.899,24.45,73.73,16.22,16.206259515000003,0.0847132244142788,16.06,16.22,,,,,ITO/PEDOT:PSS/active layer/PDINN/Ag,conventional,PDINN,PDINN,PEDOT:PSS,PEDOT:PSS,,,,,-5.56,-3.65,,-5.68,-3.9,
54702,10.1016/j.cej.2024.150081,10.1016/j.cej.2024.150081,PM6,Y6-BO,PM6,Y6-BO,COC(=O)C(C)(C)c1cc(C)cc(-c2sc3c4sc5cc(/C=C6/C(=O)c7cc(F)cc(c7)C(=O)/C6=C\c6cc(C(C)(C)C(=O)OC)c(-c7cc(C)cc(C(C)(C)C(=O)OC)c7)s6)sc5c4c(C(C)(C)C(=O)OC)ccc2-3)c1,CCCCCCCCCCCc1c(/C=C2\C(=O)c3cc(F)c(F)cc3C2=C(C#N)C#N)sc2c1sc1c3c4nsnc4c4c5sc6c(CCCCCCCCCCC)c(/C=C7\C(=O)c8cc(F)c(F)cc8C7=C(C#N)C#N)sc6c5n(CC(CCCC)CCCCCC)c4c3n(CC(CCCC)CCCCCC)c21,0.858,24.58,72.27,15.23,15.241482828,0.0753961129349857,15.06,15.23,,,,,ITO/PEDOT:PSS/active layer/PDINN/Ag,conventional,PDINN,PDINN,PEDOT:PSS,PEDOT:PSS,,,,,-5.56,-3.65,,-5.65,-4.1,
54706,10.1016/j.cej.2024.150579,10.1016/j.cej.2024.150579,PM6,TTO-4F,PM6,TTO-4F,COC(=O)C(C)(C)c1cc(C)cc(-c2sc3c4sc5cc(/C=C6/C(=O)c7cc(F)cc(c7)C(=O)/C6=C\c6cc(C(C)(C)C(=O)OC)c(-c7cc(C)cc(C(C)(C)C(=O)OC)c7)s6)sc5c4c(C(C)(C)C(=O)OC)ccc2-3)c1,,0.956,17.85,51.43,8.76,8.776323780000002,0.1863445205479706,8.51,8.76,,,,,ITO/PEDOT:PSS/PM6:TTO-4F/PNDIT-F3N/Ag,conventional,PNDIT-F3N,PNDIT-F3N,PEDOT:PSS,PEDOT:PSS,,,,,-5.56,-3.65,,,,
54707,10.1016/j.cej.2024.150579,10.1016/j.cej.2024.150579,PM6,TTS-4F,PM6,TTS-4F,COC(=O)C(C)(C)c1cc(C)cc(-c2sc3c4sc5cc(/C=C6/C(=O)c7cc(F)cc(c7)C(=O)/C6=C\c6cc(C(C)(C)C(=O)OC)c(-c7cc(C)cc(C(C)(C)C(=O)OC)c7)s6)sc5c4c(C(C)(C)C(=O)OC)ccc2-3)c1,,0.91,21.7,74.9,14.74,14.790503,0.3426255088195444,14.43,14.74,,,,,ITO/PEDOT:PSS/PM6:TTS-4F/PNDIT-F3N/Ag,conventional,PNDIT-F3N,PNDIT-F3N,PEDOT:PSS,PEDOT:PSS,,,,,-5.56,-3.65,,,,
54708,10.1016/j.cej.2024.150579,10.1016/j.cej.2024.150579,PM6,TTSe-4F,PM6,TTSe-4F,COC(=O)C(C)(C)c1cc(C)cc(-c2sc3c4sc5cc(/C=C6/C(=O)c7cc(F)cc(c7)C(=O)/C6=C\c6cc(C(C)(C)C(=O)OC)c(-c7cc(C)cc(C(C)(C)C(=O)OC)c7)s6)sc5c4c(C(C)(C)C(=O)OC)ccc2-3)c1,,0.905,20.54,62.14,11.56,11.551018179999998,0.077697404844312,11.36,11.56,,,,,ITO/PEDOT:PSS/PM6:TTSe-4F/PNDIT-F3N/Ag,conventional,PNDIT-F3N,PNDIT-F3N,PEDOT:PSS,PEDOT:PSS,,,,,-5.56,-3.65,,,,
54709,10.1016/j.cej.2024.150968,10.1016/j.cej.2024.150968,PM6,Y6,PM6,Y6,COC(=O)C(C)(C)c1cc(C)cc(-c2sc3c4sc5cc(/C=C6/C(=O)c7cc(F)cc(c7)C(=O)/C6=C\c6cc(C(C)(C)C(=O)OC)c(-c7cc(C)cc(C(C)(C)C(=O)OC)c7)s6)sc5c4c(C(C)(C)C(=O)OC)ccc2-3)c1,CCCCCCCCCCCc1c(/C=C2\C(=O)c3cc(F)c(F)cc3C2=C(C#N)C#N)sc2c1sc1c3c4nsnc4c4c5sc6c(CCCCCCCCCCC)c(/C=C7\C(=O)c8cc(F)c(F)cc8C7=C(C#N)C#N)sc6c5n(CC(CC)CCCC)c4c3n(CC(CC)CCCC)c21,0.855,26.18,74.64,16.7,16.707342960000002,0.0439698203592967,16.61,16.7,1:1.2,1-chloronaphthalene,CN,,ITO/PEDOT:PSS/active layer/PNDIT-F3N/Ag,conventional,PNDIT-F3N,PNDIT-F3N,PEDOT:PSS,PEDOT:PSS,,chloroform,chloroform,,-5.56,-3.65,,-5.65,-4.09,
54712,10.1016/j.cej.2024.151067,10.1016/j.cej.2024.151067,PM6,Y6,PM6,Y6,COC(=O)C(C)(C)c1cc(C)cc(-c2sc3c4sc5cc(/C=C6/C(=O)c7cc(F)cc(c7)C(=O)/C6=C\c6cc(C(C)(C)C(=O)OC)c(-c7cc(C)cc(C(C)(C)C(=O)OC)c7)s6)sc5c4c(C(C)(C)C(=O)OC)ccc2-3)c1,CCCCCCCCCCCc1c(/C=C2\C(=O)c3cc(F)c(F)cc3C2=C(C#N)C#N)sc2c1sc1c3c4nsnc4c4c5sc6c(CCCCCCCCCCC)c(/C=C7\C(=O)c8cc(F)c(F)cc8C7=C(C#N)C#N)sc6c5n(CC(CC)CCCC)c4c3n(CC(CC)CCCC)c21,0.852,25.8,72.9,16.0,16.0245864,0.1536650000000028,15.8,16.0,1:1.2,BNS-H1,BNS-H1,,ITO/PEDOT:PSS/active layer/PDINN/Ag,conventional,PDINN,PDINN,PEDOT:PSS,PEDOT:PSS,,,,,-5.56,-3.65,,-5.65,-4.09,
