Repository: JiYiqaq/PCE-KA-GNN

# Data directory

- `raw/Active_Database.csv` is the immutable source dataset bundled under CC BY 4.0. Do not overwrite it with processed data.
- `processed/` is created and populated by the training pipeline. Generated `.pt` and `.pth` caches are intentionally ignored by Git because they can exceed GitHub's normal single-file limit.

See `../DATA_LICENSE.md` for provenance, license and checksum information.

File: data/raw/Active_Database.csv (part 145 of 471)
id,doi,doi_norm,donor,acceptor,donor_canonical,acceptor_canonical,donor_smiles,acceptor_smiles,voc,jsc,ff,pce,pce_recomputed,pce_relative_error_percent,pce_avg,pce_best,d_a_ratio,additive,additive_canonical,additive_ratio,device_structure,device_type,etl,etl_canonical,htl,htl_canonical,active_layer_thickness,solvent,solvent_canonical,annealing_temp,homo_d,lumo_d,eg_d,homo_a,lumo_a,eg_a
54714,10.1016/j.cej.2024.151067,10.1016/j.cej.2024.151067,PM6,BTP-eC9,PM6,BTP-eC9,COC(=O)C(C)(C)c1cc(C)cc(-c2sc3c4sc5cc(/C=C6/C(=O)c7cc(F)cc(c7)C(=O)/C6=C\c6cc(C(C)(C)C(=O)OC)c(-c7cc(C)cc(C(C)(C)C(=O)OC)c7)s6)sc5c4c(C(C)(C)C(=O)OC)ccc2-3)c1,CCCCCCCCCc1c(C=C2C(=O)c3cc(Cl)c(Cl)cc3C2=C(C#N)C#N)sc2c1sc1c3c4nsnc4c4c5sc6c(CCCCCCCCC)c(C=C7C(=O)c8cc(Cl)c(Cl)cc8C7=C(C#N)C#N)sc6c5n(CC(CCCC)CCCCCC)c4c3n(CC(CCCC)CCCCCC)c21,0.849,26.7,77.8,17.6,17.6359374,0.204189772727262,17.5,17.6,1:1.2,BNS-H1,BNS-H1,,ITO/PEDOT:PSS/active layer/PDINN/Ag,conventional,PDINN,PDINN,PEDOT:PSS,PEDOT:PSS,,,,,-5.56,-3.65,,-5.68,-3.9,
54728,10.1016/j.cej.2024.151444,10.1016/j.cej.2024.151444,P03,L8-BO,P03,L8-BO,,CCCCCCC(CCCC)Cc1c(/C=C2\C(=O)c3cc(F)c(F)cc3C2=C(C#N)C#N)sc2c1SC1c3c(c4c(c5nsnc35)c3sc5c(CC(CCCC)CCCCCC)c(/C=C6\C(=O)c7cc(F)c(F)cc7C6=C(C#N)C#N)sc5c3n4CC(CC)CCCC)N(CC(CC)CCCC)C21,0.86,24.61,71.01,15.03,15.028982460000002,0.0067700598802238,14.81,15.03,1:1.5,1-chloronaphthalene (CN),CN,,ITO/PEDOT:PSS/active layer/PDIN/Ag,conventional,PDIN,PDIN,PEDOT:PSS,PEDOT:PSS,,,,90.0,,,,-5.68,-3.9,
54729,10.1016/j.cej.2024.151444,10.1016/j.cej.2024.151444,P07,L8-BO,P07,L8-BO,,CCCCCCC(CCCC)Cc1c(/C=C2\C(=O)c3cc(F)c(F)cc3C2=C(C#N)C#N)sc2c1SC1c3c(c4c(c5nsnc35)c3sc5c(CC(CCCC)CCCCCC)c(/C=C6\C(=O)c7cc(F)c(F)cc7C6=C(C#N)C#N)sc5c3n4CC(CC)CCCC)N(CC(CC)CCCC)C21,0.87,20.95,53.99,9.84,9.84048735,0.0049527439024412,9.65,9.84,1:1.5,1-chloronaphthalene (CN),CN,,ITO/PEDOT:PSS/active layer/PDIN/Ag,conventional,PDIN,PDIN,PEDOT:PSS,PEDOT:PSS,,,,90.0,,,,-5.68,-3.9,
54730,10.1016/j.cej.2024.151467,10.1016/j.cej.2024.151467,PM6,Y6-IN,PM6,Y6-IN,COC(=O)C(C)(C)c1cc(C)cc(-c2sc3c4sc5cc(/C=C6/C(=O)c7cc(F)cc(c7)C(=O)/C6=C\c6cc(C(C)(C)C(=O)OC)c(-c7cc(C)cc(C(C)(C)C(=O)OC)c7)s6)sc5c4c(C(C)(C)C(=O)OC)ccc2-3)c1,,0.98,17.91,59.54,10.45,10.45034172,0.0032700478468877,10.33,10.45,,,,,ITO/PEDOT:PSS/active layer/PNDIT-F3N/Ag,conventional,PNDIT-F3N,PNDIT-F3N,PEDOT:PSS,PEDOT:PSS,,,,,-5.56,-3.65,,,,
54731,10.1016/j.cej.2024.151467,10.1016/j.cej.2024.151467,PM6,Y6-NO,PM6,Y6-NO,COC(=O)C(C)(C)c1cc(C)cc(-c2sc3c4sc5cc(/C=C6/C(=O)c7cc(F)cc(c7)C(=O)/C6=C\c6cc(C(C)(C)C(=O)OC)c(-c7cc(C)cc(C(C)(C)C(=O)OC)c7)s6)sc5c4c(C(C)(C)C(=O)OC)ccc2-3)c1,,0.861,26.52,74.57,17.03,17.027105004,0.0169993893129887,16.71,17.03,,,,,ITO/PEDOT:PSS/active layer/PNDIT-F3N/Ag,conventional,PNDIT-F3N,PNDIT-F3N,PEDOT:PSS,PEDOT:PSS,,,,,-5.56,-3.65,,,,
54732,10.1016/j.cej.2024.151806,10.1016/j.cej.2024.151806,PM6,UF-T-2F,PM6,UF-T-2F,COC(=O)C(C)(C)c1cc(C)cc(-c2sc3c4sc5cc(/C=C6/C(=O)c7cc(F)cc(c7)C(=O)/C6=C\c6cc(C(C)(C)C(=O)OC)c(-c7cc(C)cc(C(C)(C)C(=O)OC)c7)s6)sc5c4c(C(C)(C)C(=O)OC)ccc2-3)c1,,0.892,20.9,70.54,13.15,13.15063112,0.0047993916349774,12.86,13.15,,,,,ITO/PEDOT:PSS/active layer/PDINN/Ag,conventional,PDINN,PDINN,PEDOT:PSS,PEDOT:PSS,,,,,-5.56,-3.65,,,,
54733,10.1016/j.cej.2024.151806,10.1016/j.cej.2024.151806,PBDB-T,UF-TT-2F,PBDB-T,UF-TT-2F,CCCCC(CC)Cc1ccc(-c2c3cc(-c4ccc(-c5sc(-c6cccs6)c6c5C(=O)c5c(CC(CC)CCCC)sc(CC(CC)CCCC)c5C6=O)s4)sc3c(-c3ccc(CC(CC)CCCC)s3)c3ccsc23)s1,,0.761,13.57,47.62,4.92,4.917607874,0.0486204471544748,4.44,4.92,,,,,ITO/PEDOT:PSS/active layer/PDINN/Ag,conventional,PDINN,PDINN,PEDOT:PSS,PEDOT:PSS,,,,,-5.33,-3.48,,,,
54734,10.1016/j.cej.2024.151806,10.1016/j.cej.2024.151806,PM6,UF-ATT-2F,PM6,UF-ATT-2F,COC(=O)C(C)(C)c1cc(C)cc(-c2sc3c4sc5cc(/C=C6/C(=O)c7cc(F)cc(c7)C(=O)/C6=C\c6cc(C(C)(C)C(=O)OC)c(-c7cc(C)cc(C(C)(C)C(=O)OC)c7)s6)sc5c4c(C(C)(C)C(=O)OC)ccc2-3)c1,,0.914,22.77,63.77,13.26,13.271672106,0.0880249321267019,13.07,13.26,,,,,ITO/PEDOT:PSS/active layer/PDINN/Ag,conventional,PDINN,PDINN,PEDOT:PSS,PEDOT:PSS,,,,,-5.56,-3.65,,,,
54735,10.1016/j.cej.2024.151920,10.1016/j.cej.2024.151920,PDTP-BDD,L8-BO,PDTP-BDD,L8-BO,CCCCCCC(CCCCC)Cn1c(=O)c2cc(-c3ccc(-c4sc(-c5ccc(C)s5)c5c4C(=O)c4c(CC(CC)CCCC)sc(CC(CC)CCCC)c4C5=O)s3)sc2c2sc(C)cc21,CCCCCCC(CCCC)Cc1c(/C=C2\C(=O)c3cc(F)c(F)cc3C2=C(C#N)C#N)sc2c1SC1c3c(c4c(c5nsnc35)c3sc5c(CC(CCCC)CCCCCC)c(/C=C6\C(=O)c7cc(F)c(F)cc7C6=C(C#N)C#N)sc5c3n4CC(CC)CCCC)N(CC(CC)CCCC)C21,0.908,25.18,74.68,17.08,17.074416992,0.0326874004683756,16.69,17.08,,,,,glass/ITO/PEDOT:PSS/PDTP-BDD/L8-BO/PNDIT-F3N/Ag,LbL-OSC,PNDIT-F3N,,PEDOT:PSS,,,o-xylene,,,,,,-5.68,-3.9,
54736,10.1016/j.cej.2024.151920,10.1016/j.cej.2024.151920,PDTP-BDD,L8-BO,PDTP-BDD,L8-BO,CCCCCCC(CCCCC)Cn1c(=O)c2cc(-c3ccc(-c4sc(-c5ccc(C)s5)c5c4C(=O)c4c(CC(CC)CCCC)sc(CC(CC)CCCC)c4C5=O)s3)sc2c2sc(C)cc21,CCCCCCC(CCCC)Cc1c(/C=C2\C(=O)c3cc(F)c(F)cc3C2=C(C#N)C#N)sc2c1SC1c3c(c4c(c5nsnc35)c3sc5c(CC(CCCC)CCCCCC)c(/C=C6\C(=O)c7cc(F)c(F)cc7C6=C(C#N)C#N)sc5c3n4CC(CC)CCCC)N(CC(CC)CCCC)C21,0.909,24.77,74.1,16.69,16.68430413,0.0341274415817871,16.69,16.69,,,,,LbL-OSC,OSC,PNDIT-F3N,,PEDOT:PSS,,,,,,,,,-5.68,-3.9,
54737,10.1016/j.cej.2024.151920,10.1016/j.cej.2024.151920,PDTP-BDD,L8-BO,PDTP-BDD,L8-BO,CCCCCCC(CCCCC)Cn1c(=O)c2cc(-c3ccc(-c4sc(-c5ccc(C)s5)c5c4C(=O)c4c(CC(CC)CCCC)sc(CC(CC)CCCC)c4C5=O)s3)sc2c2sc(C)cc21,CCCCCCC(CCCC)Cc1c(/C=C2\C(=O)c3cc(F)c(F)cc3C2=C(C#N)C#N)sc2c1SC1c3c(c4c(c5nsnc35)c3sc5c(CC(CCCC)CCCCCC)c(/C=C6\C(=O)c7cc(F)c(F)cc7C6=C(C#N)C#N)sc5c3n4CC(CC)CCCC)N(CC(CC)CCCC)C21,0.916,25.78,76.05,17.96,17.95881204,0.0066144766146955,17.52,17.96,,,,,LbL-OSC,OSC,PNDIT-F3N,,PEDOT:PSS,,,,,,,,,-5.68,-3.9,
54738,10.1016/j.cej.2024.151920,10.1016/j.cej.2024.151920,PDTP-BDD,L8-BO,PDTP-BDD,L8-BO,CCCCCCC(CCCCC)Cn1c(=O)c2cc(-c3ccc(-c4sc(-c5ccc(C)s5)c5c4C(=O)c4c(CC(CC)CCCC)sc(CC(CC)CCCC)c4C5=O)s3)sc2c2sc(C)cc21,CCCCCCC(CCCC)Cc1c(/C=C2\C(=O)c3cc(F)c(F)cc3C2=C(C#N)C#N)sc2c1SC1c3c(c4c(c5nsnc35)c3sc5c(CC(CCCC)CCCCCC)c(/C=C6\C(=O)c7cc(F)c(F)cc7C6=C(C#N)C#N)sc5c3n4CC(CC)CCCC)N(CC(CC)CCCC)C21,0.908,25.71,75.08,17.52,17.527185744,0.0410145205479505,17.52,17.52,,,,,glass/ITO/PEDOT:PSS/PDTP-BDD/L8-BO/PNDIT-F3N/Ag,LbL-OSC,PNDIT-F3N,,PEDOT:PSS,,,o-xylene,,,,,,-5.68,-3.9,
54739,10.1016/j.cej.2024.151920,10.1016/j.cej.2024.151920,PDTP-BDD,L8-BO,PDTP-BDD,L8-BO,CCCCCCC(CCCCC)Cn1c(=O)c2cc(-c3ccc(-c4sc(-c5ccc(C)s5)c5c4C(=O)c4c(CC(CC)CCCC)sc(CC(CC)CCCC)c4C5=O)s3)sc2c2sc(C)cc21,CCCCCCC(CCCC)Cc1c(/C=C2\C(=O)c3cc(F)c(F)cc3C2=C(C#N)C#N)sc2c1SC1c3c(c4c(c5nsnc35)c3sc5c(CC(CCCC)CCCCCC)c(/C=C6\C(=O)c7cc(F)c(F)cc7C6=C(C#N)C#N)sc5c3n4CC(CC)CCCC)N(CC(CC)CCCC)C21,0.908,26.27,77.19,18.42,18.412254204,0.0420510097719967,18.22,18.42,,,,,glass/ITO/PEDOT:PSS/PDTP-BDD/L8-BO/PNDIT-F3N/Ag,LbL-OSC,PNDIT-F3N,,PEDOT:PSS,,,o-xylene,,,,,,-5.68,-3.9,
54740,10.1016/j.cej.2024.151920,10.1016/j.cej.2024.151920,PDTP-BDD,L8-BO,PDTP-BDD,L8-BO,CCCCCCC(CCCCC)Cn1c(=O)c2cc(-c3ccc(-c4sc(-c5ccc(C)s5)c5c4C(=O)c4c(CC(CC)CCCC)sc(CC(CC)CCCC)c4C5=O)s3)sc2c2sc(C)cc21,CCCCCCC(CCCC)Cc1c(/C=C2\C(=O)c3cc(F)c(F)cc3C2=C(C#N)C#N)sc2c1SC1c3c(c4c(c5nsnc35)c3sc5c(CC(CCCC)CCCCCC)c(/C=C6\C(=O)c7cc(F)c(F)cc7C6=C(C#N)C#N)sc5c3n4CC(CC)CCCC)N(CC(CC)CCCC)C21,0.906,26.14,76.93,18.22,18.219208812000005,0.0043424149286157,18.22,18.22,,,,,glass/ITO/PEDOT:PSS/PDTP-BDD/L8-BO/PNDIT-F3N/Ag,LbL-OSC,PNDIT-F3N,,PEDOT:PSS,,,o-xylene,,,,,,-5.68,-3.9,
54741,10.1016/j.cej.2024.151920,10.1016/j.cej.2024.151920,PDTP-BDD,L8-BO,PDTP-BDD,L8-BO,CCCCCCC(CCCCC)Cn1c(=O)c2cc(-c3ccc(-c4sc(-c5ccc(C)s5)c5c4C(=O)c4c(CC(CC)CCCC)sc(CC(CC)CCCC)c4C5=O)s3)sc2c2sc(C)cc21,CCCCCCC(CCCC)Cc1c(/C=C2\C(=O)c3cc(F)c(F)cc3C2=C(C#N)C#N)sc2c1SC1c3c(c4c(c5nsnc35)c3sc5c(CC(CCCC)CCCCCC)c(/C=C6\C(=O)c7cc(F)c(F)cc7C6=C(C#N)C#N)sc5c3n4CC(CC)CCCC)N(CC(CC)CCCC)C21,0.903,25.94,77.01,18.03,18.038683782000003,0.0481629617304608,17.75,18.03,,,,,glass/ITO/PEDOT:PSS/PDTP-BDD/L8-BO/PNDIT-F3N/Ag,LbL-OSC,PNDIT-F3N,,PEDOT:PSS,,,o-xylene,,,,,,-5.68,-3.9,
54742,10.1016/j.cej.2024.151920,10.1016/j.cej.2024.151920,PDTP-BDD,L8-BO,PDTP-BDD,L8-BO,CCCCCCC(CCCCC)Cn1c(=O)c2cc(-c3ccc(-c4sc(-c5ccc(C)s5)c5c4C(=O)c4c(CC(CC)CCCC)sc(CC(CC)CCCC)c4C5=O)s3)sc2c2sc(C)cc21,CCCCCCC(CCCC)Cc1c(/C=C2\C(=O)c3cc(F)c(F)cc3C2=C(C#N)C#N)sc2c1SC1c3c(c4c(c5nsnc35)c3sc5c(CC(CCCC)CCCCCC)c(/C=C6\C(=O)c7cc(F)c(F)cc7C6=C(C#N)C#N)sc5c3n4CC(CC)CCCC)N(CC(CC)CCCC)C21,0.9,25.72,76.63,17.75,17.738312399999998,0.0658456338028276,17.75,17.75,,,,,glass/ITO/PEDOT:PSS/PDTP-BDD/L8-BO/PNDIT-F3N/Ag,LbL-OSC,PNDIT-F3N,,PEDOT:PSS,,,o-xylene,,,,,,-5.68,-3.9,
54743,10.1016/j.cej.2024.151920,10.1016/j.cej.2024.151920,PDTP-BDD,L8-BO,PDTP-BDD,L8-BO,CCCCCCC(CCCCC)Cn1c(=O)c2cc(-c3ccc(-c4sc(-c5ccc(C)s5)c5c4C(=O)c4c(CC(CC)CCCC)sc(CC(CC)CCCC)c4C5=O)s3)sc2c2sc(C)cc21,CCCCCCC(CCCC)Cc1c(/C=C2\C(=O)c3cc(F)c(F)cc3C2=C(C#N)C#N)sc2c1SC1c3c(c4c(c5nsnc35)c3sc5c(CC(CCCC)CCCCCC)c(/C=C6\C(=O)c7cc(F)c(F)cc7C6=C(C#N)C#N)sc5c3n4CC(CC)CCCC)N(CC(CC)CCCC)C21,0.898,25.48,73.17,16.76,16.742056968,0.1070586634844962,16.59,16.76,,,,,glass/ITO/PEDOT:PSS/PDTP-BDD/L8-BO/PNDIT-F3N/Ag,LbL-OSC,PNDIT-F3N,,PEDOT:PSS,,,o-xylene,,,,,,-5.68,-3.9,
54744,10.1016/j.cej.2024.151920,10.1016/j.cej.2024.151920,PDTP-BDD,L8-BO,PDTP-BDD,L8-BO,CCCCCCC(CCCCC)Cn1c(=O)c2cc(-c3ccc(-c4sc(-c5ccc(C)s5)c5c4C(=O)c4c(CC(CC)CCCC)sc(CC(CC)CCCC)c4C5=O)s3)sc2c2sc(C)cc21,CCCCCCC(CCCC)Cc1c(/C=C2\C(=O)c3cc(F)c(F)cc3C2=C(C#N)C#N)sc2c1SC1c3c(c4c(c5nsnc35)c3sc5c(CC(CCCC)CCCCCC)c(/C=C6\C(=O)c7cc(F)c(F)cc7C6=C(C#N)C#N)sc5c3n4CC(CC)CCCC)N(CC(CC)CCCC)C21,0.897,25.45,72.67,16.59,16.589579954999998,0.0025319168173721,16.59,16.59,,,,,glass/ITO/PEDOT:PSS/PDTP-BDD/L8-BO/PNDIT-F3N/Ag,LbL-OSC,PNDIT-F3N,,PEDOT:PSS,,,o-xylene,,,,,,-5.68,-3.9,
54745,10.1016/j.cej.2024.152009,10.1016/j.cej.2024.152009,PM6,PY-IT,PM6,PY-IT,COC(=O)C(C)(C)c1cc(C)cc(-c2sc3c4sc5cc(/C=C6/C(=O)c7cc(F)cc(c7)C(=O)/C6=C\c6cc(C(C)(C)C(=O)OC)c(-c7cc(C)cc(C(C)(C)C(=O)OC)c7)s6)sc5c4c(C(C)(C)C(=O)OC)ccc2-3)c1,CCCCCCCCCCCc1c(/C=C2\C(=O)c3ccccc3C2=C(C#N)C#N)sc2c1sc1c3c4nsnc4c4c5sc6c(CCCCCCCCCCC)c(/C=C7\C(=O)c8cc(-c9cccs9)ccc8C7=C(C#N)C#N)sc6c5n(CC(CCCCCCCC)CCCCCCCCCC)c4c3n(CC(CCCCCCCC)CCCCCCCCCC)c21,0.938,22.46,71.56,15.07,15.075888688,0.0390755673523481,14.79,15.07,,,,,ITO/PEDOT:PSS/PM6:PSMAs/PDINN/Ag,conventional,PDINN,PDINN,PEDOT:PSS,PEDOT:PSS,,,,,-5.56,-3.65,,-5.68,-3.94,
54746,10.1016/j.cej.2024.152009,10.1016/j.cej.2024.152009,PM6,PY-IF1,PM6,PY-IF1,COC(=O)C(C)(C)c1cc(C)cc(-c2sc3c4sc5cc(/C=C6/C(=O)c7cc(F)cc(c7)C(=O)/C6=C\c6cc(C(C)(C)C(=O)OC)c(-c7cc(C)cc(C(C)(C)C(=O)OC)c7)s6)sc5c4c(C(C)(C)C(=O)OC)ccc2-3)c1,,0.887,20.49,64.56,11.73,11.733541128000002,0.0301886445012953,11.41,11.73,,,,,ITO/PEDOT:PSS/PM6:PSMAs/PDINN/Ag,conventional,PDINN,PDINN,PEDOT:PSS,PEDOT:PSS,,,,,-5.56,-3.65,,,,
54747,10.1016/j.cej.2024.152009,10.1016/j.cej.2024.152009,PM6,PYF1-A,PM6,PYF1-A,COC(=O)C(C)(C)c1cc(C)cc(-c2sc3c4sc5cc(/C=C6/C(=O)c7cc(F)cc(c7)C(=O)/C6=C\c6cc(C(C)(C)C(=O)OC)c(-c7cc(C)cc(C(C)(C)C(=O)OC)c7)s6)sc5c4c(C(C)(C)C(=O)OC)ccc2-3)c1,,0.941,21.62,66.91,13.6,13.612451422,0.0915545735294104,13.24,13.6,,,,,ITO/PEDOT:PSS/PM6:PSMAs/PDINN/Ag,conventional,PDINN,PDINN,PEDOT:PSS,PEDOT:PSS,,,,,-5.56,-3.65,,,,
54748,10.1016/j.cej.2024.152009,10.1016/j.cej.2024.152009,PM6,PYF1-B,PM6,PYF1-B,COC(=O)C(C)(C)c1cc(C)cc(-c2sc3c4sc5cc(/C=C6/C(=O)c7cc(F)cc(c7)C(=O)/C6=C\c6cc(C(C)(C)C(=O)OC)c(-c7cc(C)cc(C(C)(C)C(=O)OC)c7)s6)sc5c4c(C(C)(C)C(=O)OC)ccc2-3)c1,,0.947,23.21,74.01,16.27,16.267301786999997,0.0165839766441436,15.7,16.27,,,,,ITO/PEDOT:PSS/PM6:PSMAs/PDINN/Ag,conventional,PDINN,PDINN,PEDOT:PSS,PEDOT:PSS,,,,,-5.56,-3.65,,,,
54749,10.1016/j.cej.2024.152009,10.1016/j.cej.2024.152009,PM6,PY-IT,PM6,PY-IT,COC(=O)C(C)(C)c1cc(C)cc(-c2sc3c4sc5cc(/C=C6/C(=O)c7cc(F)cc(c7)C(=O)/C6=C\c6cc(C(C)(C)C(=O)OC)c(-c7cc(C)cc(C(C)(C)C(=O)OC)c7)s6)sc5c4c(C(C)(C)C(=O)OC)ccc2-3)c1,CCCCCCCCCCCc1c(/C=C2\C(=O)c3ccccc3C2=C(C#N)C#N)sc2c1sc1c3c4nsnc4c4c5sc6c(CCCCCCCCCCC)c(/C=C7\C(=O)c8cc(-c9cccs9)ccc8C7=C(C#N)C#N)sc6c5n(CC(CCCCCCCC)CCCCCCCCCC)c4c3n(CC(CCCCCCCC)CCCCCCCCCC)c21,0.84,22.59,64.79,12.29,12.294291240000002,0.0349165174939166,,,,,,,ITO/PEDOT:PSS/PM6:PSMAs/PDINN/Ag,conventional,PDINN,PDINN,PEDOT:PSS,PEDOT:PSS,,,,,-5.56,-3.65,,-5.68,-3.94,
54750,10.1016/j.cej.2024.152009,10.1016/j.cej.2024.152009,PM6,PYF1-B,PM6,PYF1-B,COC(=O)C(C)(C)c1cc(C)cc(-c2sc3c4sc5cc(/C=C6/C(=O)c7cc(F)cc(c7)C(=O)/C6=C\c6cc(C(C)(C)C(=O)OC)c(-c7cc(C)cc(C(C)(C)C(=O)OC)c7)s6)sc5c4c(C(C)(C)C(=O)OC)ccc2-3)c1,,0.855,22.79,68.87,13.42,13.419629415,0.0027614381520034,,,,,,,ITO/PEDOT:PSS/PM6:PSMAs/PDINN/Ag,conventional,PDINN,PDINN,PEDOT:PSS,PEDOT:PSS,,,,,-5.56,-3.65,,,,
54751,10.1016/j.cej.2024.152149,10.1016/j.cej.2024.152149,D18,L8-BO,D18,L8-BO,CCCCCCC(CCCC)Cc1csc(-c2cc3c4nsnc4c4cc(-c5cc(CC(CCCC)CCCCCC)c(-c6cc7c(-c8cc(F)c(CC(CC)CCCC)s8)c8sccc8c(-c8cc(F)c(CC(CC)CCCC)s8)c7s6)s5)sc4c3s2)c1,CCCCCCC(CCCC)Cc1c(/C=C2\C(=O)c3cc(F)c(F)cc3C2=C(C#N)C#N)sc2c1SC1c3c(c4c(c5nsnc35)c3sc5c(CC(CCCC)CCCCCC)c(/C=C6\C(=O)c7cc(F)c(F)cc7C6=C(C#N)C#N)sc5c3n4CC(CC)CCCC)N(CC(CC)CCCC)C21,0.88,25.27,76.29,17.54,16.965065040000002,3.2778503990877805,17.12,17.54,,,,0 wt%,ITO/PEDOT:PSS/D18:L8-BO/PFN-Br/Ag,conventional,PFN-Br,PFN-Br,PEDOT:PSS,PEDOT:PSS,,chloroform,chloroform,,-5.51,-2.77,,-5.68,-3.9,
54752,10.1016/j.cej.2024.152149,10.1016/j.cej.2024.152149,D18,L8-BO,D18,L8-BO,CCCCCCC(CCCC)Cc1csc(-c2cc3c4nsnc4c4cc(-c5cc(CC(CCCC)CCCCCC)c(-c6cc7c(-c8cc(F)c(CC(CC)CCCC)s8)c8sccc8c(-c8cc(F)c(CC(CC)CCCC)s8)c7s6)s5)sc4c3s2)c1,CCCCCCC(CCCC)Cc1c(/C=C2\C(=O)c3cc(F)c(F)cc3C2=C(C#N)C#N)sc2c1SC1c3c(c4c(c5nsnc35)c3sc5c(CC(CCCC)CCCCCC)c(/C=C6\C(=O)c7cc(F)c(F)cc7C6=C(C#N)C#N)sc5c3n4CC(CC)CCCC)N(CC(CC)CCCC)C21,0.88,25.96,76.88,17.89,17.56308224,1.827377082168813,17.54,17.89,,3L Cd0.85PS3Li0.15H0.15,,,ITO/PEDOT:PSS/D18:L8-BO:Cd0.85PS3Li0.15H0.15/PFN-Br/Ag,conventional,PFN-Br,PFN-Br,PEDOT:PSS,PEDOT:PSS,,chloroform,chloroform,,-5.51,-2.77,,-5.68,-3.9,
54753,10.1016/j.cej.2024.152149,10.1016/j.cej.2024.152149,D18,L8-BO,D18,L8-BO,CCCCCCC(CCCC)Cc1csc(-c2cc3c4nsnc4c4cc(-c5cc(CC(CCCC)CCCCCC)c(-c6cc7c(-c8cc(F)c(CC(CC)CCCC)s8)c8sccc8c(-c8cc(F)c(CC(CC)CCCC)s8)c7s6)s5)sc4c3s2)c1,CCCCCCC(CCCC)Cc1c(/C=C2\C(=O)c3cc(F)c(F)cc3C2=C(C#N)C#N)sc2c1SC1c3c(c4c(c5nsnc35)c3sc5c(CC(CCCC)CCCCCC)c(/C=C6\C(=O)c7cc(F)c(F)cc7C6=C(C#N)C#N)sc5c3n4CC(CC)CCCC)N(CC(CC)CCCC)C21,0.89,27.86,78.64,19.59,19.49910256,0.4639991832567591,19.26,19.59,,2L Cd0.85PS3Li0.15H0.15,,,ITO/PEDOT:PSS/D18:L8-BO:Cd0.85PS3Li0.15H0.15/PFN-Br/Ag,conventional,PFN-Br,PFN-Br,PEDOT:PSS,PEDOT:PSS,,chloroform,chloroform,,-5.51,-2.77,,-5.68,-3.9,
54754,10.1016/j.cej.2024.152149,10.1016/j.cej.2024.152149,D18,L8-BO,D18,L8-BO,CCCCCCC(CCCC)Cc1csc(-c2cc3c4nsnc4c4cc(-c5cc(CC(CCCC)CCCCCC)c(-c6cc7c(-c8cc(F)c(CC(CC)CCCC)s8)c8sccc8c(-c8cc(F)c(CC(CC)CCCC)s8)c7s6)s5)sc4c3s2)c1,CCCCCCC(CCCC)Cc1c(/C=C2\C(=O)c3cc(F)c(F)cc3C2=C(C#N)C#N)sc2c1SC1c3c(c4c(c5nsnc35)c3sc5c(CC(CCCC)CCCCCC)c(/C=C6\C(=O)c7cc(F)c(F)cc7C6=C(C#N)C#N)sc5c3n4CC(CC)CCCC)N(CC(CC)CCCC)C21,0.89,26.86,77.01,18.53,18.40954854,0.6500348623853304,18.22,18.53,,1L Cd0.85PS3Li0.15H0.15,,,ITO/PEDOT:PSS/D18:L8-BO:Cd0.85PS3Li0.15H0.15/PFN-Br/Ag,conventional,PFN-Br,PFN-Br,PEDOT:PSS,PEDOT:PSS,,chloroform,chloroform,,-5.51,-2.77,,-5.68,-3.9,
54755,10.1016/j.cej.2024.152364,10.1016/j.cej.2024.152364,PM6,Y6,PM6,Y6,COC(=O)C(C)(C)c1cc(C)cc(-c2sc3c4sc5cc(/C=C6/C(=O)c7cc(F)cc(c7)C(=O)/C6=C\c6cc(C(C)(C)C(=O)OC)c(-c7cc(C)cc(C(C)(C)C(=O)OC)c7)s6)sc5c4c(C(C)(C)C(=O)OC)ccc2-3)c1,CCCCCCCCCCCc1c(/C=C2\C(=O)c3cc(F)c(F)cc3C2=C(C#N)C#N)sc2c1sc1c3c4nsnc4c4c5sc6c(CCCCCCCCCCC)c(/C=C7\C(=O)c8cc(F)c(F)cc8C7=C(C#N)C#N)sc6c5n(CC(CC)CCCC)c4c3n(CC(CC)CCCC)c21,0.846,26.19,75.79,16.76,16.792593246000003,0.194470441527453,16.57,16.76,1:1.2:0,,,,ITO/PEDOT:PSS/active layer/PFN-Br/Ag,conventional,PFN-Br,PFN-Br,PEDOT:PSS,PEDOT:PSS,,,,,-5.56,-3.65,,-5.65,-4.09,
54757,10.1016/j.cej.2024.152364,10.1016/j.cej.2024.152364,PM6,BTMe-8Cl,PM6,BTMe-8Cl,COC(=O)C(C)(C)c1cc(C)cc(-c2sc3c4sc5cc(/C=C6/C(=O)c7cc(F)cc(c7)C(=O)/C6=C\c6cc(C(C)(C)C(=O)OC)c(-c7cc(C)cc(C(C)(C)C(=O)OC)c7)s6)sc5c4c(C(C)(C)C(=O)OC)ccc2-3)c1,,1.12,5.15,41.29,2.38,2.3816072000000004,0.0675294117647258,2.36,2.38,1:0:1,,,,ITO/PEDOT:PSS/active layer/PFN-Br/Ag,conventional,PFN-Br,PFN-Br,PEDOT:PSS,PEDOT:PSS,,,,,-5.56,-3.65,,,,
54781,10.1016/j.cej.2024.153183,10.1016/j.cej.2024.153183,PM6,Y6,PM6,Y6,COC(=O)C(C)(C)c1cc(C)cc(-c2sc3c4sc5cc(/C=C6/C(=O)c7cc(F)cc(c7)C(=O)/C6=C\c6cc(C(C)(C)C(=O)OC)c(-c7cc(C)cc(C(C)(C)C(=O)OC)c7)s6)sc5c4c(C(C)(C)C(=O)OC)ccc2-3)c1,CCCCCCCCCCCc1c(/C=C2\C(=O)c3cc(F)c(F)cc3C2=C(C#N)C#N)sc2c1sc1c3c4nsnc4c4c5sc6c(CCCCCCCCCCC)c(/C=C7\C(=O)c8cc(F)c(F)cc8C7=C(C#N)C#N)sc6c5n(CC(CC)CCCC)c4c3n(CC(CC)CCCC)c21,0.862,24.59,74.02,16.06,15.689708516,2.3056754919053386,15.69,16.06,0.9:0.1,,,,ITO/PEDOT:PSS/active layer/PFN-Br/Ag,conventional,PFN-Br,PFN-Br,PEDOT:PSS,PEDOT:PSS,,chloroform,chloroform,,-5.56,-3.65,,-5.65,-4.09,
54808,10.1016/j.cej.2024.153417,10.1016/j.cej.2024.153417,PM6,Y6,PM6,Y6,COC(=O)C(C)(C)c1cc(C)cc(-c2sc3c4sc5cc(/C=C6/C(=O)c7cc(F)cc(c7)C(=O)/C6=C\c6cc(C(C)(C)C(=O)OC)c(-c7cc(C)cc(C(C)(C)C(=O)OC)c7)s6)sc5c4c(C(C)(C)C(=O)OC)ccc2-3)c1,CCCCCCCCCCCc1c(/C=C2\C(=O)c3cc(F)c(F)cc3C2=C(C#N)C#N)sc2c1sc1c3c4nsnc4c4c5sc6c(CCCCCCCCCCC)c(/C=C7\C(=O)c8cc(F)c(F)cc8C7=C(C#N)C#N)sc6c5n(CC(CC)CCCC)c4c3n(CC(CC)CCCC)c21,0.81,26.63,61.0,13.11,13.157883,0.3652402745995466,,,1:1.2,,,,ITO/PEDOT:PSS/active layer/PDINN/Ag,conventional,PDINN,PDINN,PEDOT:PSS,PEDOT:PSS,162.0,CF,chloroform,80.0,-5.56,-3.65,,-5.65,-4.09,
54809,10.1016/j.cej.2024.153417,10.1016/j.cej.2024.153417,PM6,Y6,PM6,Y6,COC(=O)C(C)(C)c1cc(C)cc(-c2sc3c4sc5cc(/C=C6/C(=O)c7cc(F)cc(c7)C(=O)/C6=C\c6cc(C(C)(C)C(=O)OC)c(-c7cc(C)cc(C(C)(C)C(=O)OC)c7)s6)sc5c4c(C(C)(C)C(=O)OC)ccc2-3)c1,CCCCCCCCCCCc1c(/C=C2\C(=O)c3cc(F)c(F)cc3C2=C(C#N)C#N)sc2c1sc1c3c4nsnc4c4c5sc6c(CCCCCCCCCCC)c(/C=C7\C(=O)c8cc(F)c(F)cc8C7=C(C#N)C#N)sc6c5n(CC(CC)CCCC)c4c3n(CC(CC)CCCC)c21,0.826,27.74,63.0,14.52,14.435341199999998,0.5830495867768697,,,1:1.2,CN,CN,0.5% v/v,ITO/PEDOT:PSS/active layer/PDINN/Ag,conventional,PDINN,PDINN,PEDOT:PSS,PEDOT:PSS,,CF,chloroform,80.0,-5.56,-3.65,,-5.65,-4.09,
54810,10.1016/j.cej.2024.153417,10.1016/j.cej.2024.153417,PM6,Y6,PM6,Y6,COC(=O)C(C)(C)c1cc(C)cc(-c2sc3c4sc5cc(/C=C6/C(=O)c7cc(F)cc(c7)C(=O)/C6=C\c6cc(C(C)(C)C(=O)OC)c(-c7cc(C)cc(C(C)(C)C(=O)OC)c7)s6)sc5c4c(C(C)(C)C(=O)OC)ccc2-3)c1,CCCCCCCCCCCc1c(/C=C2\C(=O)c3cc(F)c(F)cc3C2=C(C#N)C#N)sc2c1sc1c3c4nsnc4c4c5sc6c(CCCCCCCCCCC)c(/C=C7\C(=O)c8cc(F)c(F)cc8C7=C(C#N)C#N)sc6c5n(CC(CC)CCCC)c4c3n(CC(CC)CCCC)c21,0.866,28.81,67.0,16.79,16.7161382,0.4399154258487167,,,1:1.2,Cb-Th-Py,Cb-Th-Py,0.5 mg/mL,ITO/PEDOT:PSS/active layer/PDINN/Ag,conventional,PDINN,PDINN,PEDOT:PSS,PEDOT:PSS,170.0,CF,chloroform,80.0,-5.56,-3.65,,-5.65,-4.09,
54817,10.1016/j.cej.2024.154206,10.1016/j.cej.2024.154206,PM6,Y6,PM6,Y6,COC(=O)C(C)(C)c1cc(C)cc(-c2sc3c4sc5cc(/C=C6/C(=O)c7cc(F)cc(c7)C(=O)/C6=C\c6cc(C(C)(C)C(=O)OC)c(-c7cc(C)cc(C(C)(C)C(=O)OC)c7)s6)sc5c4c(C(C)(C)C(=O)OC)ccc2-3)c1,CCCCCCCCCCCc1c(/C=C2\C(=O)c3cc(F)c(F)cc3C2=C(C#N)C#N)sc2c1sc1c3c4nsnc4c4c5sc6c(CCCCCCCCCCC)c(/C=C7\C(=O)c8cc(F)c(F)cc8C7=C(C#N)C#N)sc6c5n(CC(CC)CCCC)c4c3n(CC(CC)CCCC)c21,0.73,24.7,57.88,10.47,10.4363428,0.3214632282712548,,,,,,,,organic solar cell,,,PEDOT:PSS,,,,,,-5.56,-3.65,,-5.65,-4.09,
54818,10.1016/j.cej.2024.154206,10.1016/j.cej.2024.154206,PM6,Y6,PM6,Y6,COC(=O)C(C)(C)c1cc(C)cc(-c2sc3c4sc5cc(/C=C6/C(=O)c7cc(F)cc(c7)C(=O)/C6=C\c6cc(C(C)(C)C(=O)OC)c(-c7cc(C)cc(C(C)(C)C(=O)OC)c7)s6)sc5c4c(C(C)(C)C(=O)OC)ccc2-3)c1,CCCCCCCCCCCc1c(/C=C2\C(=O)c3cc(F)c(F)cc3C2=C(C#N)C#N)sc2c1sc1c3c4nsnc4c4c5sc6c(CCCCCCCCCCC)c(/C=C7\C(=O)c8cc(F)c(F)cc8C7=C(C#N)C#N)sc6c5n(CC(CC)CCCC)c4c3n(CC(CC)CCCC)c21,0.84,25.14,70.9,15.21,14.9723784,1.5622721893491165,,,,,,,,organic solar cell,PDINN,PDINN,PEDOT:PSS,,,,,,-5.56,-3.65,,-5.65,-4.09,
54819,10.1016/j.cej.2024.154206,10.1016/j.cej.2024.154206,PM6,Y6,PM6,Y6,COC(=O)C(C)(C)c1cc(C)cc(-c2sc3c4sc5cc(/C=C6/C(=O)c7cc(F)cc(c7)C(=O)/C6=C\c6cc(C(C)(C)C(=O)OC)c(-c7cc(C)cc(C(C)(C)C(=O)OC)c7)s6)sc5c4c(C(C)(C)C(=O)OC)ccc2-3)c1,CCCCCCCCCCCc1c(/C=C2\C(=O)c3cc(F)c(F)cc3C2=C(C#N)C#N)sc2c1sc1c3c4nsnc4c4c5sc6c(CCCCCCCCCCC)c(/C=C7\C(=O)c8cc(F)c(F)cc8C7=C(C#N)C#N)sc6c5n(CC(CC)CCCC)c4c3n(CC(CC)CCCC)c21,0.84,25.07,71.25,15.0,15.004395,0.0292999999999921,,,,,,,ITO/PEDOT:PSS/PM6:Y6/PDINN-P3P/Ag,organic solar cell,PDINN-P3P,PDINN-P3P,PEDOT:PSS,,,,,,-5.56,-3.65,,-5.65,-4.09,
54820,10.1016/j.cej.2024.154206,10.1016/j.cej.2024.154206,PM6,Y6,PM6,Y6,COC(=O)C(C)(C)c1cc(C)cc(-c2sc3c4sc5cc(/C=C6/C(=O)c7cc(F)cc(c7)C(=O)/C6=C\c6cc(C(C)(C)C(=O)OC)c(-c7cc(C)cc(C(C)(C)C(=O)OC)c7)s6)sc5c4c(C(C)(C)C(=O)OC)ccc2-3)c1,CCCCCCCCCCCc1c(/C=C2\C(=O)c3cc(F)c(F)cc3C2=C(C#N)C#N)sc2c1sc1c3c4nsnc4c4c5sc6c(CCCCCCCCCCC)c(/C=C7\C(=O)c8cc(F)c(F)cc8C7=C(C#N)C#N)sc6c5n(CC(CC)CCCC)c4c3n(CC(CC)CCCC)c21,0.85,25.98,72.96,16.11,16.1117568,0.0109050279329547,,,,,,,ITO/PEDOT:PSS/PM6:Y6/PDINN-TPA/Ag,organic solar cell,PDINN-TPA,PDINN-TPA,PEDOT:PSS,,,,,,-5.56,-3.65,,-5.65,-4.09,
54821,10.1016/j.cej.2024.154206,10.1016/j.cej.2024.154206,PM6,BTP-eC9,PM6,BTP-eC9,COC(=O)C(C)(C)c1cc(C)cc(-c2sc3c4sc5cc(/C=C6/C(=O)c7cc(F)cc(c7)C(=O)/C6=C\c6cc(C(C)(C)C(=O)OC)c(-c7cc(C)cc(C(C)(C)C(=O)OC)c7)s6)sc5c4c(C(C)(C)C(=O)OC)ccc2-3)c1,CCCCCCCCCc1c(C=C2C(=O)c3cc(Cl)c(Cl)cc3C2=C(C#N)C#N)sc2c1sc1c3c4nsnc4c4c5sc6c(CCCCCCCCC)c(C=C7C(=O)c8cc(Cl)c(Cl)cc8C7=C(C#N)C#N)sc6c5n(CC(CCCC)CCCCCC)c4c3n(CC(CCCC)CCCCCC)c21,0.84,25.44,72.74,15.54,15.54424704,0.027329729729736,,,,,,,ITO/PEDOT:PSS/PM6:BTP-eC9/CILs/Ag,organic solar cell,PDINN-P3P,PDINN-P3P,PEDOT:PSS,,,,,,-5.56,-3.65,,-5.68,-3.9,
54822,10.1016/j.cej.2024.154206,10.1016/j.cej.2024.154206,PM6,BTP-eC9,PM6,BTP-eC9,COC(=O)C(C)(C)c1cc(C)cc(-c2sc3c4sc5cc(/C=C6/C(=O)c7cc(F)cc(c7)C(=O)/C6=C\c6cc(C(C)(C)C(=O)OC)c(-c7cc(C)cc(C(C)(C)C(=O)OC)c7)s6)sc5c4c(C(C)(C)C(=O)OC)ccc2-3)c1,CCCCCCCCCc1c(C=C2C(=O)c3cc(Cl)c(Cl)cc3C2=C(C#N)C#N)sc2c1sc1c3c4nsnc4c4c5sc6c(CCCCCCCCC)c(C=C7C(=O)c8cc(Cl)c(Cl)cc8C7=C(C#N)C#N)sc6c5n(CC(CCCC)CCCCCC)c4c3n(CC(CCCC)CCCCCC)c21,0.86,26.6,73.92,16.91,16.9099392,0.0003595505617975,,,,,,,ITO/PEDOT:PSS/PM6:BTP-eC9/CILs/Ag,organic solar cell,PDINN-TPA,PDINN-TPA,PEDOT:PSS,,,,,,-5.56,-3.65,,-5.68,-3.9,
54823,10.1016/j.cej.2024.154496,10.1016/j.cej.2024.154496,PM6,Y6,PM6,Y6,COC(=O)C(C)(C)c1cc(C)cc(-c2sc3c4sc5cc(/C=C6/C(=O)c7cc(F)cc(c7)C(=O)/C6=C\c6cc(C(C)(C)C(=O)OC)c(-c7cc(C)cc(C(C)(C)C(=O)OC)c7)s6)sc5c4c(C(C)(C)C(=O)OC)ccc2-3)c1,CCCCCCCCCCCc1c(/C=C2\C(=O)c3cc(F)c(F)cc3C2=C(C#N)C#N)sc2c1sc1c3c4nsnc4c4c5sc6c(CCCCCCCCCCC)c(/C=C7\C(=O)c8cc(F)c(F)cc8C7=C(C#N)C#N)sc6c5n(CC(CC)CCCC)c4c3n(CC(CC)CCCC)c21,0.845,25.52,73.47,15.86,15.84336468,0.104888524590157,15.61,15.86,,,,,ITO/PEDOT:PSS/active layer/PDIN/Ag,conventional,PDIN,PDIN,PEDOT:PSS,PEDOT:PSS,,chlorobenzene,chlorobenzene,,-5.56,-3.65,,-5.65,-4.09,
54824,10.1016/j.cej.2024.154496,10.1016/j.cej.2024.154496,P1,Y6,P1,Y6,CCCCCCCCc1cc(-c2c(-c3cccs3)sc3c(-c4cc(CCCCCCCC)c(CCCCCCCC)s4)c(-c4ccc(-c5cccc6nsnc56)s4)sc23)sc1CCCCCCCC,CCCCCCCCCCCc1c(/C=C2\C(=O)c3cc(F)c(F)cc3C2=C(C#N)C#N)sc2c1sc1c3c4nsnc4c4c5sc6c(CCCCCCCCCCC)c(/C=C7\C(=O)c8cc(F)c(F)cc8C7=C(C#N)C#N)sc6c5n(CC(CC)CCCC)c4c3n(CC(CC)CCCC)c21,0.86,25.99,77.35,17.29,17.2888079,0.0068947368421099,17.07,17.29,,,,,ITO/PEDOT:PSS/active layer/PDIN/Ag,conventional,PDIN,PDIN,PEDOT:PSS,PEDOT:PSS,,chlorobenzene,chlorobenzene,,,,,-5.65,-4.09,
54825,10.1016/j.cej.2024.154496,10.1016/j.cej.2024.154496,P2,Y6,P2,Y6,,CCCCCCCCCCCc1c(/C=C2\C(=O)c3cc(F)c(F)cc3C2=C(C#N)C#N)sc2c1sc1c3c4nsnc4c4c5sc6c(CCCCCCCCCCC)c(/C=C7\C(=O)c8cc(F)c(F)cc8C7=C(C#N)C#N)sc6c5n(CC(CC)CCCC)c4c3n(CC(CC)CCCC)c21,0.851,25.26,73.28,15.77,15.752459328,0.1112281039949213,15.44,15.77,,,,,ITO/PEDOT:PSS/active layer/PDIN/Ag,conventional,PDIN,PDIN,PEDOT:PSS,PEDOT:PSS,,chlorobenzene,chlorobenzene,,,,,-5.65,-4.09,
54826,10.1016/j.cej.2024.154935,10.1016/j.cej.2024.154935,P3HT,BTA34,P3HT,BTA34,CCCCCCc1ccsc1,,0.771,12.02,68.52,6.35,6.350036184,0.0005698267716508,6.32,6.35,,,,,ITO/PEDOT:PSS/active layer/PFN-Br/Ag,conventional,PFN-Br,PFN-Br,PEDOT:PSS,PEDOT:PSS,,,,,-5.01,-3.12,,,,
54827,10.1016/j.cej.2024.154935,10.1016/j.cej.2024.154935,P3HT,F-BTA34,P3HT,F-BTA34,CCCCCCc1ccsc1,,0.712,13.88,71.02,7.02,7.018594112,0.0200268945868925,6.92,7.02,,,,,ITO/PEDOT:PSS/active layer/PFN-Br/Ag,conventional,PFN-Br,PFN-Br,PEDOT:PSS,PEDOT:PSS,,,,,-5.01,-3.12,,,,
54828,10.1016/j.cej.2024.155970,10.1016/j.cej.2024.155970,PE93,eC9-2F,PE93,eC9-2F,,,0.78,23.9,72.9,13.6,13.590018,0.0733970588235224,13.4,13.6,,,,,ITO/PEDOT:PSS/active layers/PNDIT-F3N/Ag,conventional,PNDIT-F3N,PNDIT-F3N,PEDOT:PSS,PEDOT:PSS,,,,,,,,,,
54829,10.1016/j.cej.2024.155970,10.1016/j.cej.2024.155970,PE97,eC9-2F,PE97,eC9-2F,,,0.81,25.3,75.7,15.5,15.513201000000002,0.0851677419354983,15.3,15.5,,,,,ITO/PEDOT:PSS/active layers/PNDIT-F3N/Ag,conventional,PNDIT-F3N,PNDIT-F3N,PEDOT:PSS,PEDOT:PSS,,,,,,,,,,
54840,10.1016/j.cej.2024.156887,10.1016/j.cej.2024.156887,PM6,BTP-eC9,PM6,BTP-eC9,COC(=O)C(C)(C)c1cc(C)cc(-c2sc3c4sc5cc(/C=C6/C(=O)c7cc(F)cc(c7)C(=O)/C6=C\c6cc(C(C)(C)C(=O)OC)c(-c7cc(C)cc(C(C)(C)C(=O)OC)c7)s6)sc5c4c(C(C)(C)C(=O)OC)ccc2-3)c1,CCCCCCCCCc1c(C=C2C(=O)c3cc(Cl)c(Cl)cc3C2=C(C#N)C#N)sc2c1sc1c3c4nsnc4c4c5sc6c(CCCCCCCCC)c(C=C7C(=O)c8cc(Cl)c(Cl)cc8C7=C(C#N)C#N)sc6c5n(CC(CCCC)CCCCCC)c4c3n(CC(CCCC)CCCCCC)c21,0.84,27.0,77.9,17.7,17.667720000000003,0.1823728813559126,17.6,17.7,1:1.2,,,,single,,,,,,100.0,,,,-5.56,-3.65,,-5.68,-3.9,
54841,10.1016/j.cej.2024.157013,10.1016/j.cej.2024.157013,PM6,MYBO,PM6,MYBO,COC(=O)C(C)(C)c1cc(C)cc(-c2sc3c4sc5cc(/C=C6/C(=O)c7cc(F)cc(c7)C(=O)/C6=C\c6cc(C(C)(C)C(=O)OC)c(-c7cc(C)cc(C(C)(C)C(=O)OC)c7)s6)sc5c4c(C(C)(C)C(=O)OC)ccc2-3)c1,CCCCCCCCCCC(CCCCCCCC)Cn1c2c3sc(/C=C4\C(=O)c5cc(Cl)c(Cl)cc5C4=C(C#N)C#N)c(CC(CCCC)CCCCCC)c3sc2c2c3nsnc3c3c4sc5c(CC(CCCC)CCCCCC)c(/C=C6\C(=O)c7cc(Cl)c(Cl)cc7C6C(C#N)C#N)sc5c4n(CC(CCCCCCCC)CCCCCCCCCC)c3c21,0.871,25.0,73.2,16.0,15.9393,0.3793749999999929,15.9,16.0,1:1.2,1-chloronaphthalene,CN,,ITO/2PACz/Active layer/PDINO/Al,,PDINO,PDINO,2PACz,2PACz,,chloroform,chloroform,100.0,-5.56,-3.65,,,,
54842,10.1016/j.cej.2024.157013,10.1016/j.cej.2024.157013,PM6,DYBO,PM6,DYBO,COC(=O)C(C)(C)c1cc(C)cc(-c2sc3c4sc5cc(/C=C6/C(=O)c7cc(F)cc(c7)C(=O)/C6=C\c6cc(C(C)(C)C(=O)OC)c(-c7cc(C)cc(C(C)(C)C(=O)OC)c7)s6)sc5c4c(C(C)(C)C(=O)OC)ccc2-3)c1,,0.948,24.3,71.8,16.7,16.540135199999998,0.9572742514970128,16.5,16.7,1:1.2,1-chloronaphthalene,CN,,ITO/2PACz/Active layer/PDINO/Al,,PDINO,PDINO,2PACz,2PACz,,chloroform,chloroform,100.0,-5.56,-3.65,,,,
54849,10.1016/j.cej.2024.157083,10.1016/j.cej.2024.157083,PBDB-T-2Cl,ITIC-4F,PBDB-T-2Cl,ITIC-4F,CCCCC(CC)Cc1sc(-c2c3cc(-c4ccc(-c5sc(-c6cccs6)c6c5C(=O)c5c(CC(CC)CCCC)sc(CC(CC)CCCC)c5C6=O)s4)sc3c(-c3cc(Cl)c(CC(CC)CCCC)s3)c3ccsc23)cc1Cl,CCCCCCc1ccc(C2(c3ccc(CCCCCC)cc3)c3cc4c(cc3-c3sc5cc(/C=C6/C(=O)c7cc(F)c(F)cc7C6=C(C#N)C#N)sc5c32)C(c2ccc(CCCCCC)cc2)(c2ccc(CCCCCC)cc2)c2c-4sc3cc(/C=C4/C(=O)c5cc(F)c(F)cc5C4=C(C#N)C#N)sc23)cc1,0.85,18.47,69.0,10.83,10.832655,0.0245152354570541,10.83,10.83,1:1,DIO,,0.5 vol%,inverted,inverted,ZnO,ZnO,MoO3,MoO3,128.5,,,,-5.52,-3.6,,-5.82,-4.24,
54850,10.1016/j.cej.2024.157083,10.1016/j.cej.2024.157083,PBDB-T-2Cl,ITIC-4F,PBDB-T-2Cl,ITIC-4F,CCCCC(CC)Cc1sc(-c2c3cc(-c4ccc(-c5sc(-c6cccs6)c6c5C(=O)c5c(CC(CC)CCCC)sc(CC(CC)CCCC)c5C6=O)s4)sc3c(-c3cc(Cl)c(CC(CC)CCCC)s3)c3ccsc23)cc1Cl,CCCCCCc1ccc(C2(c3ccc(CCCCCC)cc3)c3cc4c(cc3-c3sc5cc(/C=C6/C(=O)c7cc(F)c(F)cc7C6=C(C#N)C#N)sc5c32)C(c2ccc(CCCCCC)cc2)(c2ccc(CCCCCC)cc2)c2c-4sc3cc(/C=C4/C(=O)c5cc(F)c(F)cc5C4=C(C#N)C#N)sc23)cc1,0.82,18.68,58.0,8.9,8.884208,0.1774382022472038,8.9,8.9,1:1,DIO,,0.5 vol%,inverted,inverted,ZnO,ZnO,MoO3,MoO3,128.5,,,,-5.52,-3.6,,-5.82,-4.24,
54851,10.1016/j.cej.2024.157083,10.1016/j.cej.2024.157083,PBDB-T-2Cl,ITIC-4F,PBDB-T-2Cl,ITIC-4F,CCCCC(CC)Cc1sc(-c2c3cc(-c4ccc(-c5sc(-c6cccs6)c6c5C(=O)c5c(CC(CC)CCCC)sc(CC(CC)CCCC)c5C6=O)s4)sc3c(-c3cc(Cl)c(CC(CC)CCCC)s3)c3ccsc23)cc1Cl,CCCCCCc1ccc(C2(c3ccc(CCCCCC)cc3)c3cc4c(cc3-c3sc5cc(/C=C6/C(=O)c7cc(F)c(F)cc7C6=C(C#N)C#N)sc5c32)C(c2ccc(CCCCCC)cc2)(c2ccc(CCCCCC)cc2)c2c-4sc3cc(/C=C4/C(=O)c5cc(F)c(F)cc5C4=C(C#N)C#N)sc23)cc1,0.84,17.99,71.0,10.71,10.729235999999998,0.1796078431372323,10.71,10.71,1:1,DIO,,0.5 vol%,inverted,inverted,ZnO,ZnO,MoO3,MoO3,118.1,,,140.0,-5.52,-3.6,,-5.82,-4.24,
54852,10.1016/j.cej.2024.157083,10.1016/j.cej.2024.157083,PBDB-T-2Cl,ITIC-4F,PBDB-T-2Cl,ITIC-4F,CCCCC(CC)Cc1sc(-c2c3cc(-c4ccc(-c5sc(-c6cccs6)c6c5C(=O)c5c(CC(CC)CCCC)sc(CC(CC)CCCC)c5C6=O)s4)sc3c(-c3cc(Cl)c(CC(CC)CCCC)s3)c3ccsc23)cc1Cl,CCCCCCc1ccc(C2(c3ccc(CCCCCC)cc3)c3cc4c(cc3-c3sc5cc(/C=C6/C(=O)c7cc(F)c(F)cc7C6=C(C#N)C#N)sc5c32)C(c2ccc(CCCCCC)cc2)(c2ccc(CCCCCC)cc2)c2c-4sc3cc(/C=C4/C(=O)c5cc(F)c(F)cc5C4=C(C#N)C#N)sc23)cc1,0.83,18.47,66.0,10.12,10.117866,0.0210869565217377,10.12,10.12,1:1,DIO,,0.5 vol%,inverted,inverted,ZnO,ZnO,MoO3,MoO3,118.1,,,140.0,-5.52,-3.6,,-5.82,-4.24,
54855,10.1016/j.cej.2024.157083,10.1016/j.cej.2024.157083,PBDB-T-2F,ITIC-2Cl-δ,PM6,ITIC-2Cl-δ,COC(=O)C(C)(C)c1cc(C)cc(-c2sc3c4sc5cc(/C=C6/C(=O)c7cc(F)cc(c7)C(=O)/C6=C\c6cc(C(C)(C)C(=O)OC)c(-c7cc(C)cc(C(C)(C)C(=O)OC)c7)s6)sc5c4c(C(C)(C)C(=O)OC)ccc2-3)c1,,0.9,18.06,69.0,11.25,11.21526,0.3088000000000098,11.25,11.25,,,,,inverted,inverted,ZnO,ZnO,MoO3,MoO3,,,,,-5.56,-3.65,,,,
54856,10.1016/j.cej.2024.157083,10.1016/j.cej.2024.157083,PBDB-T-2F,ITIC-2Cl-γ,PM6,ITIC-2Cl-γ,COC(=O)C(C)(C)c1cc(C)cc(-c2sc3c4sc5cc(/C=C6/C(=O)c7cc(F)cc(c7)C(=O)/C6=C\c6cc(C(C)(C)C(=O)OC)c(-c7cc(C)cc(C(C)(C)C(=O)OC)c7)s6)sc5c4c(C(C)(C)C(=O)OC)ccc2-3)c1,,0.93,18.79,74.0,12.9,12.931278,0.2424651162790587,12.9,12.9,,,,,inverted,inverted,ZnO,ZnO,MoO3,MoO3,,,,,-5.56,-3.65,,,,
54857,10.1016/j.cej.2024.157083,10.1016/j.cej.2024.157083,PBDB-T,ITC6-2F,PBDB-T,ITC6-2F,CCCCC(CC)Cc1ccc(-c2c3cc(-c4ccc(-c5sc(-c6cccs6)c6c5C(=O)c5c(CC(CC)CCCC)sc(CC(CC)CCCC)c5C6=O)s4)sc3c(-c3ccc(CC(CC)CCCC)s3)c3ccsc23)s1,,0.86,17.92,72.0,11.0,11.096064000000002,0.8733090909091085,11.0,11.0,,,,,inverted,inverted,ZnO,ZnO,MoO3,MoO3,,,,,-5.33,-3.48,,,,
54858,10.1016/j.cej.2024.157083,10.1016/j.cej.2024.157083,PTB7-Th,IEICO-4F,PTB7-Th,IEICO-4F,CCCCC(CC)COC(=O)c1sc2csc(-c3cc4c(-c5ccc(CC(CC)CCCC)s5)c5sccc5c(-c5ccc(CC(CC)CCCC)s5)c4s3)c2c1F,CCCCCCc1ccc(C2(c3ccc(CCCCCC)cc3)c3cc4c(cc3-c3sc(-c5sc(/C=C6\C(=O)c7cc(F)c(F)cc7C6=C(C#N)C#N)cc5OCC(CC)CCCC)cc32)C(c2ccc(CCCCCC)cc2)(c2ccc(CCCCCC)cc2)c2cc(-c3scc(/C=C5/C(=O)c6cc(F)c(F)cc6C5=C(C#N)C#N)c3OCC(CC)CCCC)sc2-4)cc1,0.74,11.2,64.0,5.3,5.304320000000001,0.0815094339622786,5.3,5.3,,,,,inverted,inverted,ZnO,ZnO,MoO3,MoO3,,,,,-5.21,-3.6,,-5.44,-4.19,
54875,10.1016/j.cej.2024.158263,10.1016/j.cej.2024.158263,D18,BTP-S-DMO,D18,BTP-S-DMO,CCCCCCC(CCCC)CC1=CSC(C2=CC3=C(S2)C2=C(C=C(C4=CC(CC(CCCC)CCCCCC)=C(C5=CC6=C(C7=CC(F)=C(CC(CC)CCCC)S7)C7=C(C=CS7)C(C7=CC(F)=C(CC(CC)CCCC)S7)=C6S5)S4)S2)C2=NSN=C32)=C1,,0.85,27.3,79.1,18.4,18.355155,0.2437228260869687,18.1,18.4,,,,,,,,,,,,,,,-5.51,-2.77,,,,
54876,10.1016/j.cej.2024.158263,10.1016/j.cej.2024.158263,D18,BTP-S-C12,D18,BTP-S-C12,CCCCCCC(CCCC)CC1=CSC(C2=CC3=C(S2)C2=C(C=C(C4=CC(CC(CCCC)CCCCCC)=C(C5=CC6=C(C7=CC(F)=C(CC(CC)CCCC)S7)C7=C(C=CS7)C(C7=CC(F)=C(CC(CC)CCCC)S7)=C6S5)S4)S2)C2=NSN=C32)=C1,,0.85,26.7,74.9,17.0,16.998555,0.0085000000000021,16.6,17.0,,,,,,,,,,,,,,,-5.51,-2.77,,,,
54878,10.1016/j.cej.2024.158316,10.1016/j.cej.2024.158316,D18,BMIC-CN-iPr,D18,BMIC-CN-iPr,CCCCCCC(CCCC)CC1=CSC(C2=CC3=C(S2)C2=C(C=C(C4=CC(CC(CCCC)CCCCCC)=C(C5=CC6=C(C7=CC(F)=C(CC(CC)CCCC)S7)C7=C(C=CS7)C(C7=CC(F)=C(CC(CC)CCCC)S7)=C6S5)S4)S2)C2=NSN=C32)=C1,,0.865,25.6,73.54,16.28,16.2846976,0.0288550368550373,15.98,16.28,,,,,,,,,,,,,,,-5.51,-2.77,,,,
54879,10.1016/j.cej.2024.158316,10.1016/j.cej.2024.158316,D18,BMIC-CN-Me,D18,BMIC-CN-Me,CCCCCCC(CCCC)CC1=CSC(C2=CC3=C(S2)C2=C(C=C(C4=CC(CC(CCCC)CCCCCC)=C(C5=CC6=C(C7=CC(F)=C(CC(CC)CCCC)S7)C7=C(C=CS7)C(C7=CC(F)=C(CC(CC)CCCC)S7)=C6S5)S4)S2)C2=NSN=C32)=C1,,0.874,26.6,75.9,17.65,17.645535600000002,0.0252940509914802,17.28,17.65,,,,,quasi-planar heterojunction (Q-PHJ),,,,,,,,,,-5.51,-2.77,,,,
54880,10.1016/j.cej.2024.158329,10.1016/j.cej.2024.158329,D18-Cl,N3,D18-Cl,N3,CCCCCCC(CCCC)Cc1csc(-c2cc3c4nsnc4c4cc(-c5cc(CC(CCCC)CCCCCC)c(-c6cc7c(-c8cc(Cl)c(CC(CC)CCCC)s8)c8sccc8c(-c8cc(Cl)c(CC(CC)CCCC)s8)c7s6)s5)sc4c3s2)c1,CCCCCCCCCCCC1=C(/C=C2\C(=O)C3=CC(F)=C(F)C=C3C2=C(C#N)C#N)SC2=C1SC1=C2N(CCC(CC)CCCC)C2=C1C1=NSN=C1C1=C2N(CCC(CC)CCCC)C2=C1SC1=C2SC(/C=C2\C(=O)C3=CC(F)=C(F)C=C3C2=C(C#N)C#N)=C1CCCCCCCCCCC,0.857,27.06,75.06,17.4,17.406729252,0.0386738620689831,17.17,17.4,,w/o,,,ITO/PEDOT:PSS/D18-Cl:N3/H75/Ag,conventional,H75,H75,PEDOT:PSS,PEDOT:PSS,100.0,chloroform,chloroform,80.0,-5.51,-2.77,,-5.64,-3.86,
54881,10.1016/j.cej.2024.158329,10.1016/j.cej.2024.158329,D18-Cl,N3,D18-Cl,N3,CCCCCCC(CCCC)Cc1csc(-c2cc3c4nsnc4c4cc(-c5cc(CC(CCCC)CCCCCC)c(-c6cc7c(-c8cc(Cl)c(CC(CC)CCCC)s8)c8sccc8c(-c8cc(Cl)c(CC(CC)CCCC)s8)c7s6)s5)sc4c3s2)c1,CCCCCCCCCCCC1=C(/C=C2\C(=O)C3=CC(F)=C(F)C=C3C2=C(C#N)C#N)SC2=C1SC1=C2N(CCC(CC)CCCC)C2=C1C1=NSN=C1C1=C2N(CCC(CC)CCCC)C2=C1SC1=C2SC(/C=C2\C(=O)C3=CC(F)=C(F)C=C3C2=C(C#N)C#N)=C1CCCCCCCCCCC,0.844,27.79,78.6,18.44,18.43544136,0.024721475054244,18.19,18.44,,32 wt% TeCB,TeCB,32 wt%,ITO/PEDOT:PSS/D18-Cl:N3/H75/Ag,conventional,H75,H75,PEDOT:PSS,PEDOT:PSS,100.0,chloroform,chloroform,80.0,-5.51,-2.77,,-5.64,-3.86,
54882,10.1016/j.cej.2024.158329,10.1016/j.cej.2024.158329,PM6,Y6,PM6,Y6,CC1=CC(=CC(=C1)C2=C3C=CC(=C4C5=C(C=C(S5)/C=C\6/C(=O)C7=CC(=CC(=C7)F)C(=O)/C6=C\C8=CC(=C(S8)C9=CC(=CC(=C9)C)C(C)(C)C(=O)OC)C(C)(C)C(=O)OC)SC4=C3S2)C(C)(C)C(=O)OC)C(C)(C)C(=O)OC,CCCCCCCCCCCc1c(/C=C2\C(=O)c3cc(F)c(F)cc3C2=C(C#N)C#N)sc2c1sc1c3c4nsnc4c4c5sc6c(CCCCCCCCCCC)c(/C=C7\C(=O)c8cc(F)c(F)cc8C7=C(C#N)C#N)sc6c5n(CC(CC)CCCC)c4c3n(CC(CC)CCCC)c21,0.848,26.36,74.5,16.66,16.653193599999998,0.0408547418967713,16.43,16.66,,,,,ITO/PEDOT:PSS/active layer/H75/Ag,conventional,H75,H75,PEDOT:PSS,PEDOT:PSS,,chloroform,chloroform,,-5.56,-3.65,,-5.65,-4.09,
54883,10.1016/j.cej.2024.158329,10.1016/j.cej.2024.158329,PM6,Y6,PM6,Y6,CC1=CC(=CC(=C1)C2=C3C=CC(=C4C5=C(C=C(S5)/C=C\6/C(=O)C7=CC(=CC(=C7)F)C(=O)/C6=C\C8=CC(=C(S8)C9=CC(=CC(=C9)C)C(C)(C)C(=O)OC)C(C)(C)C(=O)OC)SC4=C3S2)C(C)(C)C(=O)OC)C(C)(C)C(=O)OC,CCCCCCCCCCCc1c(/C=C2\C(=O)c3cc(F)c(F)cc3C2=C(C#N)C#N)sc2c1sc1c3c4nsnc4c4c5sc6c(CCCCCCCCCCC)c(/C=C7\C(=O)c8cc(F)c(F)cc8C7=C(C#N)C#N)sc6c5n(CC(CC)CCCC)c4c3n(CC(CC)CCCC)c21,0.822,27.18,77.93,17.42,17.411089427999997,0.0511513892078351,17.01,17.42,,TeCB,TeCB,32 wt%,ITO/PEDOT:PSS/active layer/H75/Ag,conventional,H75,H75,PEDOT:PSS,PEDOT:PSS,,chloroform,chloroform,,-5.56,-3.65,,-5.65,-4.09,
54884,10.1016/j.cej.2024.158329,10.1016/j.cej.2024.158329,D18,L8-BO,D18,L8-BO,CCCCCCC(CCCC)CC1=CSC(C2=CC3=C(S2)C2=C(C=C(C4=CC(CC(CCCC)CCCCCC)=C(C5=CC6=C(C7=CC(F)=C(CC(CC)CCCC)S7)C7=C(C=CS7)C(C7=CC(F)=C(CC(CC)CCCC)S7)=C6S5)S4)S2)C2=NSN=C32)=C1,CCCCCCC(CCCC)CC1=C(/C=C2\C(=O)C3=CC(F)=C(F)C=C3C2=C(C#N)C#N)SC2=C1SC1C3=C(C4=C(C5=NSN=C35)C3=C(C5=C(S3)C(CC(CCCC)CCCCCC)=C(/C=C3\C(=O)C6=CC(F)=C(F)C=C6C3=C(C#N)C#N)S5)N4CC(CC)CCCC)N(CC(CC)CCCC)C21,0.881,26.29,79.29,18.36,18.364745421,0.0258465196078574,17.98,18.36,,,,,ITO/PEDOT:PSS/active layer/H75/Ag,conventional,H75,H75,PEDOT:PSS,PEDOT:PSS,,chloroform,chloroform,,-5.51,-2.77,,-5.68,-3.9,
54885,10.1016/j.cej.2024.158329,10.1016/j.cej.2024.158329,D18,L8-BO,D18,L8-BO,CCCCCCC(CCCC)CC1=CSC(C2=CC3=C(S2)C2=C(C=C(C4=CC(CC(CCCC)CCCCCC)=C(C5=CC6=C(C7=CC(F)=C(CC(CC)CCCC)S7)C7=C(C=CS7)C(C7=CC(F)=C(CC(CC)CCCC)S7)=C6S5)S4)S2)C2=NSN=C32)=C1,CCCCCCC(CCCC)CC1=C(/C=C2\C(=O)C3=CC(F)=C(F)C=C3C2=C(C#N)C#N)SC2=C1SC1C3=C(C4=C(C5=NSN=C35)C3=C(C5=C(S3)C(CC(CCCC)CCCCCC)=C(/C=C3\C(=O)C6=CC(F)=C(F)C=C6C3=C(C#N)C#N)S5)N4CC(CC)CCCC)N(CC(CC)CCCC)C21,0.87,27.29,80.67,19.16,19.15291341,0.0369863778705642,18.69,19.16,,TeCB,TeCB,32 wt%,ITO/PEDOT:PSS/active layer/H75/Ag,conventional,H75,H75,PEDOT:PSS,PEDOT:PSS,,chloroform,chloroform,,-5.51,-2.77,,-5.68,-3.9,
54886,10.1016/j.cej.2024.158404,10.1016/j.cej.2024.158404,PMQ-L3Si,BTP-H2,PMQ-L3Si,BTP-H2,,,0.893,26.29,74.17,17.42,17.412868649,0.0409377210103428,17.19,17.42,,,,,ITO/PEDOT:PSS/active layer/PDINN/Ag,conventional,PDINN,PDINN,PEDOT:PSS,PEDOT:PSS,100.0,,,,,,,,,
54887,10.1016/j.cej.2024.158404,10.1016/j.cej.2024.158404,PMQ-L5Si,BTP-H2,PMQ-L5Si,BTP-H2,,,0.888,26.7,76.54,18.15,18.14732784,0.0147226446280963,17.89,18.15,,,,,ITO/PEDOT:PSS/active layer/PDINN/Ag,conventional,PDINN,PDINN,PEDOT:PSS,PEDOT:PSS,100.0,,,,,,,,,
54888,10.1016/j.cej.2024.158404,10.1016/j.cej.2024.158404,PMQ-L7Si,BTP-H2,PMQ-L7Si,BTP-H2,,,0.881,26.57,74.79,17.51,17.506970343000003,0.0173024386065049,17.16,17.51,,,,,ITO/PEDOT:PSS/active layer/PDINN/Ag,conventional,PDINN,PDINN,PEDOT:PSS,PEDOT:PSS,100.0,,,,,,,,,
54889,10.1016/j.cej.2024.158404,10.1016/j.cej.2024.158404,PMQ-T4Si,BTP-H2,PMQ-T4Si,BTP-H2,,,0.894,25.4,73.76,16.76,16.749125760000002,0.0648821002386617,16.66,16.76,,,,,ITO/PEDOT:PSS/active layer/PDINN/Ag,conventional,PDINN,PDINN,PEDOT:PSS,PEDOT:PSS,100.0,,,,,,,,,
54893,10.1016/j.cej.2024.158530,10.1016/j.cej.2024.158530,PM6,L8-BO,PM6,L8-BO,CC1=CC(=CC(=C1)C2=C3C=CC(=C4C5=C(C=C(S5)/C=C\6/C(=O)C7=CC(=CC(=C7)F)C(=O)/C6=C\C8=CC(=C(S8)C9=CC(=CC(=C9)C)C(C)(C)C(=O)OC)C(C)(C)C(=O)OC)SC4=C3S2)C(C)(C)C(=O)OC)C(C)(C)C(=O)OC,CCCCCCC(CCCC)CC1=C(/C=C2\C(=O)C3=CC(F)=C(F)C=C3C2=C(C#N)C#N)SC2=C1SC1C3=C(C4=C(C5=NSN=C35)C3=C(C5=C(S3)C(CC(CCCC)CCCCCC)=C(/C=C3\C(=O)C6=CC(F)=C(F)C=C6C3=C(C#N)C#N)S5)N4CC(CC)CCCC)N(CC(CC)CCCC)C21,0.891,26.33,75.78,17.78,17.778010734,0.0111882227221737,17.73,17.78,1:1.2,1-CN,CN,,ITO/PEDOT:PSS/Active layer/PDINN/Ag,conventional,PDINN,PDINN,PEDOT:PSS,PEDOT:PSS,,trichloromethane,chloroform,,-5.56,-3.65,,-5.68,-3.9,
54897,10.1016/j.cej.2024.158635,10.1016/j.cej.2024.158635,D18,L8-BO,D18,L8-BO,CCCCCCC(CCCC)CC1=CSC(C2=CC3=C(S2)C2=C(C=C(C4=CC(CC(CCCC)CCCCCC)=C(C5=CC6=C(C7=CC(F)=C(CC(CC)CCCC)S7)C7=C(C=CS7)C(C7=CC(F)=C(CC(CC)CCCC)S7)=C6S5)S4)S2)C2=NSN=C32)=C1,CCCCCCC(CCCC)CC1=C(/C=C2\C(=O)C3=CC(F)=C(F)C=C3C2=C(C#N)C#N)SC2=C1SC1C3=C(C4=C(C5=NSN=C35)C3=C(C5=C(S3)C(CC(CCCC)CCCCCC)=C(/C=C3\C(=O)C6=CC(F)=C(F)C=C6C3=C(C#N)C#N)S5)N4CC(CC)CCCC)N(CC(CC)CCCC)C21,0.916,24.51,78.57,17.63,17.639876412,0.0560204878048812,17.03,17.63,,,,,ITO/PEDOT:PSS/active layer/PDIN/Ag,conventional,PDIN,PDIN,PEDOT:PSS,PEDOT:PSS,,,,,-5.51,-2.77,,-5.68,-3.9,
54898,10.1016/j.cej.2024.158635,10.1016/j.cej.2024.158635,D18,L8-BO,D18,L8-BO,CCCCCCC(CCCC)CC1=CSC(C2=CC3=C(S2)C2=C(C=C(C4=CC(CC(CCCC)CCCCCC)=C(C5=CC6=C(C7=CC(F)=C(CC(CC)CCCC)S7)C7=C(C=CS7)C(C7=CC(F)=C(CC(CC)CCCC)S7)=C6S5)S4)S2)C2=NSN=C32)=C1,CCCCCCC(CCCC)CC1=C(/C=C2\C(=O)C3=CC(F)=C(F)C=C3C2=C(C#N)C#N)SC2=C1SC1C3=C(C4=C(C5=NSN=C35)C3=C(C5=C(S3)C(CC(CCCC)CCCCCC)=C(/C=C3\C(=O)C6=CC(F)=C(F)C=C6C3=C(C#N)C#N)S5)N4CC(CC)CCCC)N(CC(CC)CCCC)C21,0.908,26.45,79.94,19.2,19.19887004,0.0058852083333338,18.86,19.2,,DBN,DBN,,ITO/PEDOT:PSS/active layer/PDIN/Ag,conventional,PDIN,PDIN,PEDOT:PSS,PEDOT:PSS,,,,85.0,-5.51,-2.77,,-5.68,-3.9,
54899,10.1016/j.cej.2024.158661,10.1016/j.cej.2024.158661,PE97,SF-BTA1,PE97,SF-BTA1,,,1.28,4.04,35.1,1.81,1.8150912,0.2812817679557929,1.71,1.81,,,,,,,,,,,,,,,,,,,,
54900,10.1016/j.cej.2024.158661,10.1016/j.cej.2024.158661,PE97,BTA1,PE97,BTA1,,CCCCCCCCn1nc2c(/C=C3\SC(=S)N(CC)C3=O)ccc(-c3cc4c(s3)-c3cc5c(cc3C4(c3ccc(CCCCCC)cc3)c3ccc(CCCCCC)cc3)-c3sc(-c4ccc(/C=C6\SC(=S)N(CC)C6=O)c6nn(CCCCCCCC)nc46)cc3C5(c3ccc(CCCCCC)cc3)c3ccc(CCCCCC)cc3)c2n1,1.31,2.36,31.96,0.99,0.9880753600000002,0.1944080808080617,0.93,0.99,,,,,ITO/PEDOT:PSS/active layers/PNDIT-F3N/Ag,,PNDIT-F3N,,PEDOT:PSS,,,,,,,,,-5.49,-3.55,
54901,10.1016/j.cej.2024.158661,10.1016/j.cej.2024.158661,PE97,eC9-2F,PE97,eC9-2F,,,0.81,25.3,75.71,15.52,15.5152503,0.0306037371133997,15.26,15.52,,,,,ITO/PEDOT:PSS/active layers/PNDIT-F3N/Ag,,PNDIT-F3N,,PEDOT:PSS,,,,,,,,,,,
54904,10.1016/j.cej.2024.158663,10.1016/j.cej.2024.158663,PM6,BTP-eC9,PM6,BTP-eC9,CC1=CC(=CC(=C1)C2=C3C=CC(=C4C5=C(C=C(S5)/C=C\6/C(=O)C7=CC(=CC(=C7)F)C(=O)/C6=C\C8=CC(=C(S8)C9=CC(=CC(=C9)C)C(C)(C)C(=O)OC)C(C)(C)C(=O)OC)SC4=C3S2)C(C)(C)C(=O)OC)C(C)(C)C(=O)OC,CCCCCCCCCc1c(C=C2C(=O)c3cc(Cl)c(Cl)cc3C2=C(C#N)C#N)sc2c1sc1c3c4nsnc4c4c5sc6c(CCCCCCCCC)c(C=C7C(=O)c8cc(Cl)c(Cl)cc8C7=C(C#N)C#N)sc6c5n(CC(CCCC)CCCCCC)c4c3n(CC(CCCC)CCCCCC)c21,0.87,26.0,71.3,16.1,16.12806,0.1742857142857141,15.7,16.1,1:1,DIO,DIO,,ITO/HTL/BHJ/PNDI-F3N-Br/Ag,,PNDI-F3N-Br,PNDIT-F3N-Br,pCl-ph,pCl-ph,,chlorobenzene,chlorobenzene,100.0,-5.56,-3.65,,-5.68,-3.9,
54905,10.1016/j.cej.2024.158663,10.1016/j.cej.2024.158663,PM6,BTP-eC9,PM6,BTP-eC9,CC1=CC(=CC(=C1)C2=C3C=CC(=C4C5=C(C=C(S5)/C=C\6/C(=O)C7=CC(=CC(=C7)F)C(=O)/C6=C\C8=CC(=C(S8)C9=CC(=CC(=C9)C)C(C)(C)C(=O)OC)C(C)(C)C(=O)OC)SC4=C3S2)C(C)(C)C(=O)OC)C(C)(C)C(=O)OC,CCCCCCCCCc1c(C=C2C(=O)c3cc(Cl)c(Cl)cc3C2=C(C#N)C#N)sc2c1sc1c3c4nsnc4c4c5sc6c(CCCCCCCCC)c(C=C7C(=O)c8cc(Cl)c(Cl)cc8C7=C(C#N)C#N)sc6c5n(CC(CCCC)CCCCCC)c4c3n(CC(CCCC)CCCCCC)c21,0.87,27.9,80.6,19.6,19.564038,0.1834795918367598,19.4,19.6,1:1,DIO,DIO,,ITO/HTL/BHJ/PNDI-F3N-Br/Ag,,PNDI-F3N-Br,PNDIT-F3N-Br,mCl-ph,mCl-ph,,chlorobenzene,chlorobenzene,100.0,-5.56,-3.65,,-5.68,-3.9,
