Repository: JiYiqaq/PCE-KA-GNN

# Data directory

- `raw/Active_Database.csv` is the immutable source dataset bundled under CC BY 4.0. Do not overwrite it with processed data.
- `processed/` is created and populated by the training pipeline. Generated `.pt` and `.pth` caches are intentionally ignored by Git because they can exceed GitHub's normal single-file limit.

See `../DATA_LICENSE.md` for provenance, license and checksum information.

File: data/raw/Active_Database.csv (part 146 of 471)
id,doi,doi_norm,donor,acceptor,donor_canonical,acceptor_canonical,donor_smiles,acceptor_smiles,voc,jsc,ff,pce,pce_recomputed,pce_relative_error_percent,pce_avg,pce_best,d_a_ratio,additive,additive_canonical,additive_ratio,device_structure,device_type,etl,etl_canonical,htl,htl_canonical,active_layer_thickness,solvent,solvent_canonical,annealing_temp,homo_d,lumo_d,eg_d,homo_a,lumo_a,eg_a
54906,10.1016/j.cej.2024.158694,10.1016/j.cej.2024.158694,PM6,BO-4Cl,PM6,BO-4Cl,CC1=CC(=CC(=C1)C2=C3C=CC(=C4C5=C(C=C(S5)/C=C\6/C(=O)C7=CC(=CC(=C7)F)C(=O)/C6=C\C8=CC(=C(S8)C9=CC(=CC(=C9)C)C(C)(C)C(=O)OC)C(C)(C)C(=O)OC)SC4=C3S2)C(C)(C)C(=O)OC)C(C)(C)C(=O)OC,CCCCCCCCCCCC1=C(/C=C2\C(=O)C3=CC(Cl)=C(Cl)C=C3C2=C(C#N)C#N)SC2=C1SC1=C2N(CC(CCCC)CCCCCC)C2=C1C1=NSN=C1C1=C2N(CC(CCCC)CCCCCC)C2=C1SC1=C2SC(/C=C2\C(=O)C3=CC(Cl)=C(Cl)C=C3C2=C(C#N)C#N)=C1CCCCCCCCCCC,0.839,25.96,74.08,16.14,16.134949952,0.031289021065682,16.09,16.14,,,,,ITO/ZnO/PM6:BO-4Cl:(FA)/MoO3/Ag,inverted,ZnO,ZnO,MoO3,MoO3,,,,100.0,-5.56,-3.65,,-5.68,-4.1,
54907,10.1016/j.cej.2024.158694,10.1016/j.cej.2024.158694,PM6,BO-4Cl,PM6,BO-4Cl,CC1=CC(=CC(=C1)C2=C3C=CC(=C4C5=C(C=C(S5)/C=C\6/C(=O)C7=CC(=CC(=C7)F)C(=O)/C6=C\C8=CC(=C(S8)C9=CC(=CC(=C9)C)C(C)(C)C(=O)OC)C(C)(C)C(=O)OC)SC4=C3S2)C(C)(C)C(=O)OC)C(C)(C)C(=O)OC,CCCCCCCCCCCC1=C(/C=C2\C(=O)C3=CC(Cl)=C(Cl)C=C3C2=C(C#N)C#N)SC2=C1SC1=C2N(CC(CCCC)CCCCCC)C2=C1C1=NSN=C1C1=C2N(CC(CCCC)CCCCCC)C2=C1SC1=C2SC(/C=C2\C(=O)C3=CC(Cl)=C(Cl)C=C3C2=C(C#N)C#N)=C1CCCCCCCCCCC,0.809,26.85,73.13,15.88,15.885042645,0.0317546914357658,15.81,15.88,,,,,ITO/ZnO/PM6:BO-4Cl:(FA)/MoO3/Ag,inverted,ZnO,ZnO,MoO3,MoO3,,,,160.0,-5.56,-3.65,,-5.68,-4.1,
54912,10.1016/j.cej.2024.158769,10.1016/j.cej.2024.158769,PM6,Y6,PM6,Y6,CC1=CC(=CC(=C1)C2=C3C=CC(=C4C5=C(C=C(S5)/C=C\6/C(=O)C7=CC(=CC(=C7)F)C(=O)/C6=C\C8=CC(=C(S8)C9=CC(=CC(=C9)C)C(C)(C)C(=O)OC)C(C)(C)C(=O)OC)SC4=C3S2)C(C)(C)C(=O)OC)C(C)(C)C(=O)OC,CCCCCCCCCCCc1c(/C=C2\C(=O)c3cc(F)c(F)cc3C2=C(C#N)C#N)sc2c1sc1c3c4nsnc4c4c5sc6c(CCCCCCCCCCC)c(/C=C7\C(=O)c8cc(F)c(F)cc8C7=C(C#N)C#N)sc6c5n(CC(CC)CCCC)c4c3n(CC(CC)CCCC)c21,0.835,26.32,77.12,16.95,16.94881664,0.0069814749262469,,,1:1.2,1-chloronaphthalene (CN),CN,,ITO/PEDOT:PSS/active layer/PDIN/Al,conventional,PDIN,PDIN,PEDOT:PSS,PEDOT:PSS,100.0,,,100.0,-5.56,-3.65,,-5.65,-4.09,
54921,10.1016/j.cej.2025.159673,10.1016/j.cej.2025.159673,PM6,Y6,PM6,Y6,CC1=CC(=CC(=C1)C2=C3C=CC(=C4C5=C(C=C(S5)/C=C\6/C(=O)C7=CC(=CC(=C7)F)C(=O)/C6=C\C8=CC(=C(S8)C9=CC(=CC(=C9)C)C(C)(C)C(=O)OC)C(C)(C)C(=O)OC)SC4=C3S2)C(C)(C)C(=O)OC)C(C)(C)C(=O)OC,CCCCCCCCCCCc1c(/C=C2\C(=O)c3cc(F)c(F)cc3C2=C(C#N)C#N)sc2c1sc1c3c4nsnc4c4c5sc6c(CCCCCCCCCCC)c(/C=C7\C(=O)c8cc(F)c(F)cc8C7=C(C#N)C#N)sc6c5n(CC(CC)CCCC)c4c3n(CC(CC)CCCC)c21,0.82,27.22,70.16,16.33,15.65999264,4.102923208818124,16.02,16.33,,CdPS3,CdPS3,,ITO/PEDOT:PSS/active layer/PFN-Br/Ag,conventional,PFN-Br,PFN-Br,PEDOT:PSS,PEDOT:PSS,,chloroform,chloroform,,-5.56,-3.65,,-5.65,-4.09,
54927,10.1016/j.cej.2025.159972,10.1016/j.cej.2025.159972,PM6,Qx-B1,PM6,Qx-B1,CC1=CC(=CC(=C1)C2=C3C=CC(=C4C5=C(C=C(S5)/C=C\6/C(=O)C7=CC(=CC(=C7)F)C(=O)/C6=C\C8=CC(=C(S8)C9=CC(=CC(=C9)C)C(C)(C)C(=O)OC)C(C)(C)C(=O)OC)SC4=C3S2)C(C)(C)C(=O)OC)C(C)(C)C(=O)OC,,0.879,23.75,73.74,15.42,15.394146749999996,0.1676605058365927,15.38,15.42,,,,,ITO/PEDOT:PSS/PM6:Qx-B1/PNDIT-F3N/Ag,conventional,PNDIT-F3N,PNDIT-F3N,PEDOT:PSS,PEDOT:PSS,,,,,-5.56,-3.65,,,,
54928,10.1016/j.cej.2025.159972,10.1016/j.cej.2025.159972,PM6,Qx-B2,PM6,Qx-B2,CC1=CC(=CC(=C1)C2=C3C=CC(=C4C5=C(C=C(S5)/C=C\6/C(=O)C7=CC(=CC(=C7)F)C(=O)/C6=C\C8=CC(=C(S8)C9=CC(=CC(=C9)C)C(C)(C)C(=O)OC)C(C)(C)C(=O)OC)SC4=C3S2)C(C)(C)C(=O)OC)C(C)(C)C(=O)OC,,0.894,25.97,77.59,17.88,18.014209962,0.7506149999999995,17.81,17.88,,,,,ITO/PEDOT:PSS/PM6:Qx-B2/PNDIT-F3N/Ag,conventional,PNDIT-F3N,PNDIT-F3N,PEDOT:PSS,PEDOT:PSS,,,,,-5.56,-3.65,,,,
54929,10.1016/j.cej.2025.159972,10.1016/j.cej.2025.159972,PM6,Qx-B3,PM6,Qx-B3,CC1=CC(=CC(=C1)C2=C3C=CC(=C4C5=C(C=C(S5)/C=C\6/C(=O)C7=CC(=CC(=C7)F)C(=O)/C6=C\C8=CC(=C(S8)C9=CC(=CC(=C9)C)C(C)(C)C(=O)OC)C(C)(C)C(=O)OC)SC4=C3S2)C(C)(C)C(=O)OC)C(C)(C)C(=O)OC,,0.896,24.99,75.37,16.75,16.876126848000002,0.7529961074626983,16.63,16.75,,,,,ITO/PEDOT:PSS/PM6:Qx-B3/PNDIT-F3N/Ag,conventional,PNDIT-F3N,PNDIT-F3N,PEDOT:PSS,PEDOT:PSS,,,,,-5.56,-3.65,,,,
54931,10.1016/j.cej.2025.160133,10.1016/j.cej.2025.160133,D18,Y6,D18,Y6,CCCCCCC(CCCC)CC1=CSC(C2=CC3=C(S2)C2=C(C=C(C4=CC(CC(CCCC)CCCCCC)=C(C5=CC6=C(C7=CC(F)=C(CC(CC)CCCC)S7)C7=C(C=CS7)C(C7=CC(F)=C(CC(CC)CCCC)S7)=C6S5)S4)S2)C2=NSN=C32)=C1,CCCCCCCCCCCc1c(/C=C2\C(=O)c3cc(F)c(F)cc3C2=C(C#N)C#N)sc2c1sc1c3c4nsnc4c4c5sc6c(CCCCCCCCCCC)c(/C=C7\C(=O)c8cc(F)c(F)cc8C7=C(C#N)C#N)sc6c5n(CC(CC)CCCC)c4c3n(CC(CC)CCCC)c21,0.852,26.86,77.52,17.76,17.740234943999997,0.1112897297297535,17.35,17.76,,,,,conventional,conventional,PDINN,PDINN,PEDOT:PSS,PEDOT:PSS,,chloroform,chloroform,,-5.51,-2.77,,-5.65,-4.09,
54932,10.1016/j.cej.2025.160133,10.1016/j.cej.2025.160133,D18,Y6,D18,Y6,CCCCCCC(CCCC)CC1=CSC(C2=CC3=C(S2)C2=C(C=C(C4=CC(CC(CCCC)CCCCCC)=C(C5=CC6=C(C7=CC(F)=C(CC(CC)CCCC)S7)C7=C(C=CS7)C(C7=CC(F)=C(CC(CC)CCCC)S7)=C6S5)S4)S2)C2=NSN=C32)=C1,CCCCCCCCCCCc1c(/C=C2\C(=O)c3cc(F)c(F)cc3C2=C(C#N)C#N)sc2c1sc1c3c4nsnc4c4c5sc6c(CCCCCCCCCCC)c(/C=C7\C(=O)c8cc(F)c(F)cc8C7=C(C#N)C#N)sc6c5n(CC(CC)CCCC)c4c3n(CC(CC)CCCC)c21,0.836,28.6,80.84,19.35,19.32852064,0.1110044444444481,19.22,19.35,,DIO,DIO,,conventional,conventional,PDINN,PDINN,PEDOT:PSS,PEDOT:PSS,,chloroform,chloroform,,-5.51,-2.77,,-5.65,-4.09,
54938,10.1016/j.cej.2025.160359,10.1016/j.cej.2025.160359,PBQx-TCl,PY-DT,PBQx-TCl,PY-DT,Cc1csc(-c2cc3c4nccnc4c4cc(-c5cc(C)c(-c6cc7c(-c8cc(Cl)c(C)s8)c8sccc8c(-c8cc(Cl)c(C)s8)c7s6)s5)sc4c3s2)c1,CCCCCCCCCCCCC(CCCCCCCCCC)Cn1c2c3sc(/C=C4\C(=O)c5ccccc5C4=C(C#N)C#N)c(CC(CCCC)CCCCCC)c3sc2c2c3nsnc3c3c4sc5c(CC(CCCC)CCCCCC)c(/C=C6\C(=O)c7cc(-c8cccs8)ccc7C6=C(C#N)C#N)sc5c4n(CC(CCCCCCCCCC)CCCCCCCCCCCC)c3c21,0.96,24.2,74.48,17.31,17.3031936,0.0393206239168027,17.25,17.31,,,,,,layer-by-layer all-polymer solar cell,,,,,,,,,,,,-5.6,-3.83,
54939,10.1016/j.cej.2025.160359,10.1016/j.cej.2025.160359,PBQx-TCl,PY-DT,PBQx-TCl,PY-DT,Cc1csc(-c2cc3c4nccnc4c4cc(-c5cc(C)c(-c6cc7c(-c8cc(Cl)c(C)s8)c8sccc8c(-c8cc(Cl)c(C)s8)c7s6)s5)sc4c3s2)c1,CCCCCCCCCCCCC(CCCCCCCCCC)Cn1c2c3sc(/C=C4\C(=O)c5ccccc5C4=C(C#N)C#N)c(CC(CCCC)CCCCCC)c3sc2c2c3nsnc3c3c4sc5c(CC(CCCC)CCCCCC)c(/C=C6\C(=O)c7cc(-c8cccs8)ccc7C6=C(C#N)C#N)sc5c4n(CC(CCCCCCCCCC)CCCCCCCCCCCC)c3c21,0.964,24.63,75.23,17.79,17.862099635999996,0.4052818212478766,17.68,17.79,,[Ir(iqbt)2(fprpz)],,0.2 wt%,,layer-by-layer all-polymer solar cell,,,,,,,,,,,,-5.6,-3.83,
54940,10.1016/j.cej.2025.160359,10.1016/j.cej.2025.160359,PBQx-TCl,PY-DT,PBQx-TCl,PY-DT,Cc1csc(-c2cc3c4nccnc4c4cc(-c5cc(C)c(-c6cc7c(-c8cc(Cl)c(C)s8)c8sccc8c(-c8cc(Cl)c(C)s8)c7s6)s5)sc4c3s2)c1,CCCCCCCCCCCCC(CCCCCCCCCC)Cn1c2c3sc(/C=C4\C(=O)c5ccccc5C4=C(C#N)C#N)c(CC(CCCC)CCCCCC)c3sc2c2c3nsnc3c3c4sc5c(CC(CCCC)CCCCCC)c(/C=C6\C(=O)c7cc(-c8cccs8)ccc7C6=C(C#N)C#N)sc5c4n(CC(CCCCCCCCCC)CCCCCCCCCCCC)c3c21,0.965,24.66,74.55,17.74,17.74058895,0.0033198985343907,17.62,17.74,,[Ir(iqbt)2(fprpz)],,0.2 wt%,,layer-by-layer all-polymer solar cell,,,,,,,,,,,,-5.6,-3.83,
54941,10.1016/j.cej.2025.160359,10.1016/j.cej.2025.160359,PBQx-TCl,PY-DT,PBQx-TCl,PY-DT,Cc1csc(-c2cc3c4nccnc4c4cc(-c5cc(C)c(-c6cc7c(-c8cc(Cl)c(C)s8)c8sccc8c(-c8cc(Cl)c(C)s8)c7s6)s5)sc4c3s2)c1,CCCCCCCCCCCCC(CCCCCCCCCC)Cn1c2c3sc(/C=C4\C(=O)c5ccccc5C4=C(C#N)C#N)c(CC(CCCC)CCCCCC)c3sc2c2c3nsnc3c3c4sc5c(CC(CCCC)CCCCCC)c(/C=C6\C(=O)c7cc(-c8cccs8)ccc7C6=C(C#N)C#N)sc5c4n(CC(CCCCCCCCCC)CCCCCCCCCCCC)c3c21,0.964,25.06,75.75,18.29,18.2995638,0.0522897758337817,18.14,18.29,,[Ir(iqbt)2(fprpz)],,0.2 wt%,,layer-by-layer all-polymer solar cell,,,,,,,,,,,,-5.6,-3.83,
54942,10.1016/j.cej.2025.160416,10.1016/j.cej.2025.160416,PM6,DY-DPP,PM6,DY-DPP,CC1=CC(=CC(=C1)C2=C3C=CC(=C4C5=C(C=C(S5)/C=C\6/C(=O)C7=CC(=CC(=C7)F)C(=O)/C6=C\C8=CC(=C(S8)C9=CC(=CC(=C9)C)C(C)(C)C(=O)OC)C(C)(C)C(=O)OC)SC4=C3S2)C(C)(C)C(=O)OC)C(C)(C)C(=O)OC,,0.856,20.69,60.37,10.69,10.691913368,0.0178986716557558,,,,,,,ITO/PEDOT:PSS/active layer/PDINN/Ag,conventional,PDINN,PDINN,PEDOT:PSS,PEDOT:PSS,,,,,-5.56,-3.65,,,,
54943,10.1016/j.cej.2025.160416,10.1016/j.cej.2025.160416,PM6,DY-IDG,PM6,DY-IDG,CC1=CC(=CC(=C1)C2=C3C=CC(=C4C5=C(C=C(S5)/C=C\6/C(=O)C7=CC(=CC(=C7)F)C(=O)/C6=C\C8=CC(=C(S8)C9=CC(=CC(=C9)C)C(C)(C)C(=O)OC)C(C)(C)C(=O)OC)SC4=C3S2)C(C)(C)C(=O)OC)C(C)(C)C(=O)OC,,0.909,21.78,70.78,14.01,14.013038556,0.0216884796573996,,,,,,,ITO/PEDOT:PSS/active layer/PDINN/Ag,conventional,PDINN,PDINN,PEDOT:PSS,PEDOT:PSS,,,,,-5.56,-3.65,,,,
54944,10.1016/j.cej.2025.160717,10.1016/j.cej.2025.160717,PM6,CT-2F,PM6,CT-2F,CC1=CC(=CC(=C1)C2=C3C=CC(=C4C5=C(C=C(S5)/C=C\6/C(=O)C7=CC(=CC(=C7)F)C(=O)/C6=C\C8=CC(=C(S8)C9=CC(=CC(=C9)C)C(C)(C)C(=O)OC)C(C)(C)C(=O)OC)SC4=C3S2)C(C)(C)C(=O)OC)C(C)(C)C(=O)OC,,0.9,16.55,61.28,9.13,9.127656,0.0256736035049374,8.75,9.13,1:1,1-chloronaphthalene (CN),CN,,ITO/PEDOT:PSS/PM6:CT-2F/PDIN/Ag,conventional,PDIN,PDIN,PEDOT:PSS,PEDOT:PSS,,chloroform,chloroform,,-5.56,-3.65,,,,
54945,10.1016/j.cej.2025.160717,10.1016/j.cej.2025.160717,PM6,CT-2Cl,PM6,CT-2Cl,CC1=CC(=CC(=C1)C2=C3C=CC(=C4C5=C(C=C(S5)/C=C\6/C(=O)C7=CC(=CC(=C7)F)C(=O)/C6=C\C8=CC(=C(S8)C9=CC(=CC(=C9)C)C(C)(C)C(=O)OC)C(C)(C)C(=O)OC)SC4=C3S2)C(C)(C)C(=O)OC)C(C)(C)C(=O)OC,,0.88,18.11,66.6,10.61,10.6139088,0.0368407163053685,10.22,10.61,1:1,1-chloronaphthalene (CN),CN,,ITO/PEDOT:PSS/PM6:CT-2Cl/PDIN/Ag,conventional,PDIN,PDIN,PEDOT:PSS,PEDOT:PSS,,chloroform,chloroform,,-5.56,-3.65,,,,
54946,10.1016/j.cej.2025.160740,10.1016/j.cej.2025.160740,PM6,K1,PM6,K1,CC1=CC(=CC(=C1)C2=C3C=CC(=C4C5=C(C=C(S5)/C=C\6/C(=O)C7=CC(=CC(=C7)F)C(=O)/C6=C\C8=CC(=C(S8)C9=CC(=CC(=C9)C)C(C)(C)C(=O)OC)C(C)(C)C(=O)OC)SC4=C3S2)C(C)(C)C(=O)OC)C(C)(C)C(=O)OC,,0.877,26.83,77.1,18.14,18.14156061,0.0086031422270946,17.97,18.14,,,,,ITO/PEDOT:PSS/PM6:K1/PDINN/Ag,conventional,PDINN,PDINN,PEDOT:PSS,PEDOT:PSS,,,,,-5.56,-3.65,,,,
54947,10.1016/j.cej.2025.160740,10.1016/j.cej.2025.160740,PM6,K3,PM6,K3,CC1=CC(=CC(=C1)C2=C3C=CC(=C4C5=C(C=C(S5)/C=C\6/C(=O)C7=CC(=CC(=C7)F)C(=O)/C6=C\C8=CC(=C(S8)C9=CC(=CC(=C9)C)C(C)(C)C(=O)OC)C(C)(C)C(=O)OC)SC4=C3S2)C(C)(C)C(=O)OC)C(C)(C)C(=O)OC,,0.862,28.3,79.0,19.27,19.271734,0.0089984431759344,19.19,19.27,,,,,ITO/PEDOT:PSS/PM6:K3/PDINN/Ag,conventional,PDINN,PDINN,PEDOT:PSS,PEDOT:PSS,,,,,-5.56,-3.65,,,,
54948,10.1016/j.cej.2025.161037,10.1016/j.cej.2025.161037,PM6,Y6,PM6,Y6,CC1=CC(=CC(=C1)C2=C3C=CC(=C4C5=C(C=C(S5)/C=C\6/C(=O)C7=CC(=CC(=C7)F)C(=O)/C6=C\C8=CC(=C(S8)C9=CC(=CC(=C9)C)C(C)(C)C(=O)OC)C(C)(C)C(=O)OC)SC4=C3S2)C(C)(C)C(=O)OC)C(C)(C)C(=O)OC,CCCCCCCCCCCc1c(/C=C2\C(=O)c3cc(F)c(F)cc3C2=C(C#N)C#N)sc2c1sc1c3c4nsnc4c4c5sc6c(CCCCCCCCCCC)c(/C=C7\C(=O)c8cc(F)c(F)cc8C7=C(C#N)C#N)sc6c5n(CC(CC)CCCC)c4c3n(CC(CC)CCCC)c21,0.844,24.95,74.4,15.67,15.667003200000002,0.0191244416081572,15.43,15.67,,,,,ITO/PEDOT:PSS/active layer/PNDIT-F3N/Ag,conventional,PNDIT-F3N,PNDIT-F3N,PEDOT:PSS,PEDOT:PSS,,chloroform,chloroform,,-5.56,-3.65,,-5.65,-4.09,
54949,10.1016/j.cej.2025.161037,10.1016/j.cej.2025.161037,PM6,Y6,PM6,Y6,CC1=CC(=CC(=C1)C2=C3C=CC(=C4C5=C(C=C(S5)/C=C\6/C(=O)C7=CC(=CC(=C7)F)C(=O)/C6=C\C8=CC(=C(S8)C9=CC(=CC(=C9)C)C(C)(C)C(=O)OC)C(C)(C)C(=O)OC)SC4=C3S2)C(C)(C)C(=O)OC)C(C)(C)C(=O)OC,CCCCCCCCCCCc1c(/C=C2\C(=O)c3cc(F)c(F)cc3C2=C(C#N)C#N)sc2c1sc1c3c4nsnc4c4c5sc6c(CCCCCCCCCCC)c(/C=C7\C(=O)c8cc(F)c(F)cc8C7=C(C#N)C#N)sc6c5n(CC(CC)CCCC)c4c3n(CC(CC)CCCC)c21,0.854,25.7,74.8,16.42,16.416954399999998,0.0185481120584874,16.3,16.42,,CN,CN,,ITO/PEDOT:PSS/active layer/PNDIT-F3N/Ag,conventional,PNDIT-F3N,PNDIT-F3N,PEDOT:PSS,PEDOT:PSS,,chloroform,chloroform,,-5.56,-3.65,,-5.65,-4.09,
54950,10.1016/j.cej.2025.161037,10.1016/j.cej.2025.161037,PM6,Y6,PM6,Y6,CC1=CC(=CC(=C1)C2=C3C=CC(=C4C5=C(C=C(S5)/C=C\6/C(=O)C7=CC(=CC(=C7)F)C(=O)/C6=C\C8=CC(=C(S8)C9=CC(=CC(=C9)C)C(C)(C)C(=O)OC)C(C)(C)C(=O)OC)SC4=C3S2)C(C)(C)C(=O)OC)C(C)(C)C(=O)OC,CCCCCCCCCCCc1c(/C=C2\C(=O)c3cc(F)c(F)cc3C2=C(C#N)C#N)sc2c1sc1c3c4nsnc4c4c5sc6c(CCCCCCCCCCC)c(/C=C7\C(=O)c8cc(F)c(F)cc8C7=C(C#N)C#N)sc6c5n(CC(CC)CCCC)c4c3n(CC(CC)CCCC)c21,0.849,26.12,76.58,16.83,16.982288904,0.9048657397504598,16.54,16.83,,DHT,DHT,,ITO/PEDOT:PSS/active layer/PNDIT-F3N/Ag,conventional,PNDIT-F3N,PNDIT-F3N,PEDOT:PSS,PEDOT:PSS,,chloroform,chloroform,,-5.56,-3.65,,-5.65,-4.09,
54951,10.1016/j.cej.2025.161037,10.1016/j.cej.2025.161037,PM6,Y6,PM6,Y6,CC1=CC(=CC(=C1)C2=C3C=CC(=C4C5=C(C=C(S5)/C=C\6/C(=O)C7=CC(=CC(=C7)F)C(=O)/C6=C\C8=CC(=C(S8)C9=CC(=CC(=C9)C)C(C)(C)C(=O)OC)C(C)(C)C(=O)OC)SC4=C3S2)C(C)(C)C(=O)OC)C(C)(C)C(=O)OC,CCCCCCCCCCCc1c(/C=C2\C(=O)c3cc(F)c(F)cc3C2=C(C#N)C#N)sc2c1sc1c3c4nsnc4c4c5sc6c(CCCCCCCCCCC)c(/C=C7\C(=O)c8cc(F)c(F)cc8C7=C(C#N)C#N)sc6c5n(CC(CC)CCCC)c4c3n(CC(CC)CCCC)c21,0.859,26.64,78.38,17.93,17.936291087999997,0.0350869380925686,17.66,17.93,,Dual,Dual,CN 0.25% v/v; DHT 10 wt%,ITO/PEDOT:PSS/active layer/PNDIT-F3N/Ag,conventional,PNDIT-F3N,PNDIT-F3N,PEDOT:PSS,PEDOT:PSS,,chloroform,chloroform,,-5.56,-3.65,,-5.65,-4.09,
54952,10.1016/j.cej.2025.161148,10.1016/j.cej.2025.161148,PTB7-Th,IEICO-4F,PTB7-Th,IEICO-4F,CCCCC(CC)COC(=O)c1sc2c(-c3cc4c(-c5ccc(CC(CC)CCCC)s5)c5sc(C)cc5c(-c5ccc(CC(CC)CCCC)s5)c4s3)sc(C)c2c1F,CCCCCCc1ccc(C2(c3ccc(CCCCCC)cc3)c3cc4c(cc3-c3sc(-c5sc(/C=C6\C(=O)c7cc(F)c(F)cc7C6=C(C#N)C#N)cc5OCC(CC)CCCC)cc32)C(c2ccc(CCCCCC)cc2)(c2ccc(CCCCCC)cc2)c2cc(-c3scc(/C=C5/C(=O)c6cc(F)c(F)cc6C5=C(C#N)C#N)c3OCC(CC)CCCC)sc2-4)cc1,0.67,18.9,65.0,8.2,8.23095,0.3774390243902524,,,,,,,ITO/PEDOT:PSS/active layer/MoO3/Ag,conventional,,,PEDOT:PSS,PEDOT:PSS,,,,,-5.21,-3.6,,-5.44,-4.19,
54953,10.1016/j.cej.2025.161148,10.1016/j.cej.2025.161148,PM6,BTP-eC9,PM6,BTP-eC9,CC1=CC(=CC(=C1)C2=C3C=CC(=C4C5=C(C=C(S5)/C=C\6/C(=O)C7=CC(=CC(=C7)F)C(=O)/C6=C\C8=CC(=C(S8)C9=CC(=CC(=C9)C)C(C)(C)C(=O)OC)C(C)(C)C(=O)OC)SC4=C3S2)C(C)(C)C(=O)OC)C(C)(C)C(=O)OC,CCCCCCCCCc1c(C=C2C(=O)c3cc(Cl)c(Cl)cc3C2=C(C#N)C#N)sc2c1sc1c3c4nsnc4c4c5sc6c(CCCCCCCCC)c(C=C7C(=O)c8cc(Cl)c(Cl)cc8C7=C(C#N)C#N)sc6c5n(CC(CCCC)CCCCCC)c4c3n(CC(CCCC)CCCCCC)c21,0.87,20.3,71.9,12.7,12.698259000000002,0.0137086614173017,,,,,,,ITO/PEDOT:PSS/active layer/MoO3/Ag,conventional,,,PEDOT:PSS,PEDOT:PSS,,,,,-5.56,-3.65,,-5.68,-3.9,
54954,10.1016/j.cej.2025.161148,10.1016/j.cej.2025.161148,PM6,BTP-eC9,PM6,BTP-eC9,CC1=CC(=CC(=C1)C2=C3C=CC(=C4C5=C(C=C(S5)/C=C\6/C(=O)C7=CC(=CC(=C7)F)C(=O)/C6=C\C8=CC(=C(S8)C9=CC(=CC(=C9)C)C(C)(C)C(=O)OC)C(C)(C)C(=O)OC)SC4=C3S2)C(C)(C)C(=O)OC)C(C)(C)C(=O)OC,CCCCCCCCCc1c(C=C2C(=O)c3cc(Cl)c(Cl)cc3C2=C(C#N)C#N)sc2c1sc1c3c4nsnc4c4c5sc6c(CCCCCCCCC)c(C=C7C(=O)c8cc(Cl)c(Cl)cc8C7=C(C#N)C#N)sc6c5n(CC(CCCC)CCCCCC)c4c3n(CC(CCCC)CCCCCC)c21,0.82,22.5,72.1,13.3,13.30245,0.0184210526315627,,,,,,,ITO/PEDOT:PSS/active layer/MoO3/Ag,conventional,,,PEDOT:PSS,PEDOT:PSS,,,,,-5.56,-3.65,,-5.68,-3.9,
54955,10.1016/j.cej.2025.161148,10.1016/j.cej.2025.161148,PM6,Y6,PM6,Y6,CC1=CC(=CC(=C1)C2=C3C=CC(=C4C5=C(C=C(S5)/C=C\6/C(=O)C7=CC(=CC(=C7)F)C(=O)/C6=C\C8=CC(=C(S8)C9=CC(=CC(=C9)C)C(C)(C)C(=O)OC)C(C)(C)C(=O)OC)SC4=C3S2)C(C)(C)C(=O)OC)C(C)(C)C(=O)OC,CCCCCCCCCCCc1c(/C=C2\C(=O)c3cc(F)c(F)cc3C2=C(C#N)C#N)sc2c1sc1c3c4nsnc4c4c5sc6c(CCCCCCCCCCC)c(/C=C7\C(=O)c8cc(F)c(F)cc8C7=C(C#N)C#N)sc6c5n(CC(CC)CCCC)c4c3n(CC(CC)CCCC)c21,0.83,21.4,68.79,12.0,12.2184798,1.8206650000000064,,,,,,,ITO/PEDOT:PSS/active layer/MoO3/Ag,conventional,,,PEDOT:PSS,PEDOT:PSS,,,,,-5.56,-3.65,,-5.65,-4.09,
54956,10.1016/j.cej.2025.161148,10.1016/j.cej.2025.161148,D18,N3,D18,N3,CCCCCCC(CCCC)CC1=CSC(C2=CC3=C(S2)C2=C(C=C(C4=CC(CC(CCCC)CCCCCC)=C(C5=CC6=C(C7=CC(F)=C(CC(CC)CCCC)S7)C7=C(C=CS7)C(C7=CC(F)=C(CC(CC)CCCC)S7)=C6S5)S4)S2)C2=NSN=C32)=C1,CCCCCCCCCCCC1=C(/C=C2\C(=O)C3=CC(F)=C(F)C=C3C2=C(C#N)C#N)SC2=C1SC1=C2N(CCC(CC)CCCC)C2=C1C1=NSN=C1C1=C2N(CCC(CC)CCCC)C2=C1SC1=C2SC(/C=C2\C(=O)C3=CC(F)=C(F)C=C3C2=C(C#N)C#N)=C1CCCCCCCCCCC,0.83,20.87,72.1,12.58,12.4892341,0.721509538950723,,,,,,,ITO/PEDOT:PSS/active layer/MoO3/Ag,conventional,,,PEDOT:PSS,PEDOT:PSS,,,,,-5.51,-2.77,,-5.64,-3.86,
54957,10.1016/j.cej.2025.161148,10.1016/j.cej.2025.161148,PM6,Y6,PM6,Y6,CC1=CC(=CC(=C1)C2=C3C=CC(=C4C5=C(C=C(S5)/C=C\6/C(=O)C7=CC(=CC(=C7)F)C(=O)/C6=C\C8=CC(=C(S8)C9=CC(=CC(=C9)C)C(C)(C)C(=O)OC)C(C)(C)C(=O)OC)SC4=C3S2)C(C)(C)C(=O)OC)C(C)(C)C(=O)OC,CCCCCCCCCCCc1c(/C=C2\C(=O)c3cc(F)c(F)cc3C2=C(C#N)C#N)sc2c1sc1c3c4nsnc4c4c5sc6c(CCCCCCCCCCC)c(/C=C7\C(=O)c8cc(F)c(F)cc8C7=C(C#N)C#N)sc6c5n(CC(CC)CCCC)c4c3n(CC(CC)CCCC)c21,0.83,23.09,64.71,12.36,12.40147737,0.3355774271844585,,,,,,,ITO/PEDOT:PSS/active layer/MoO3/Ag,conventional,,,PEDOT:PSS,PEDOT:PSS,,,,,-5.56,-3.65,,-5.65,-4.09,
54960,10.1016/j.cej.2025.161148,10.1016/j.cej.2025.161148,PM6,Y6,PM6,Y6,CC1=CC(=CC(=C1)C2=C3C=CC(=C4C5=C(C=C(S5)/C=C\6/C(=O)C7=CC(=CC(=C7)F)C(=O)/C6=C\C8=CC(=C(S8)C9=CC(=CC(=C9)C)C(C)(C)C(=O)OC)C(C)(C)C(=O)OC)SC4=C3S2)C(C)(C)C(=O)OC)C(C)(C)C(=O)OC,CCCCCCCCCCCc1c(/C=C2\C(=O)c3cc(F)c(F)cc3C2=C(C#N)C#N)sc2c1sc1c3c4nsnc4c4c5sc6c(CCCCCCCCCCC)c(/C=C7\C(=O)c8cc(F)c(F)cc8C7=C(C#N)C#N)sc6c5n(CC(CC)CCCC)c4c3n(CC(CC)CCCC)c21,0.83,21.4,70.6,12.5,12.539972,0.3197759999999903,,,,,,,ITO/PEDOT:PSS/active layer/MoO3/Ag,conventional,,,PEDOT:PSS,PEDOT:PSS,,,,,-5.56,-3.65,,-5.65,-4.09,
54961,10.1016/j.cej.2025.161148,10.1016/j.cej.2025.161148,PM6,L8-BO,PM6,L8-BO,CC1=CC(=CC(=C1)C2=C3C=CC(=C4C5=C(C=C(S5)/C=C\6/C(=O)C7=CC(=CC(=C7)F)C(=O)/C6=C\C8=CC(=C(S8)C9=CC(=CC(=C9)C)C(C)(C)C(=O)OC)C(C)(C)C(=O)OC)SC4=C3S2)C(C)(C)C(=O)OC)C(C)(C)C(=O)OC,CCCCCCC(CCCC)CC1=C(/C=C2\C(=O)C3=CC(F)=C(F)C=C3C2=C(C#N)C#N)SC2=C1SC1C3=C(C4=C(C5=NSN=C35)C3=C(C5=C(S3)C(CC(CCCC)CCCCCC)=C(/C=C3\C(=O)C6=CC(F)=C(F)C=C6C3=C(C#N)C#N)S5)N4CC(CC)CCCC)N(CC(CC)CCCC)C21,0.866,19.22,74.1,12.33,12.333589319999998,0.0291104622870875,,,,,,,ITO/PEDOT:PSS/active layer/MoO3/Ag,conventional,,,PEDOT:PSS,PEDOT:PSS,,,,,-5.56,-3.65,,-5.68,-3.9,
54963,10.1016/j.cej.2025.161148,10.1016/j.cej.2025.161148,PM6,L8-BO,PM6,L8-BO,CC1=CC(=CC(=C1)C2=C3C=CC(=C4C5=C(C=C(S5)/C=C\6/C(=O)C7=CC(=CC(=C7)F)C(=O)/C6=C\C8=CC(=C(S8)C9=CC(=CC(=C9)C)C(C)(C)C(=O)OC)C(C)(C)C(=O)OC)SC4=C3S2)C(C)(C)C(=O)OC)C(C)(C)C(=O)OC,CCCCCCC(CCCC)CC1=C(/C=C2\C(=O)C3=CC(F)=C(F)C=C3C2=C(C#N)C#N)SC2=C1SC1C3=C(C4=C(C5=NSN=C35)C3=C(C5=C(S3)C(CC(CCCC)CCCCCC)=C(/C=C3\C(=O)C6=CC(F)=C(F)C=C6C3=C(C#N)C#N)S5)N4CC(CC)CCCC)N(CC(CC)CCCC)C21,0.876,26.18,77.15,17.69,17.69333412,0.0188474844544833,17.48,17.69,,,,,Opaque,,,,,,,,,,-5.56,-3.65,,-5.68,-3.9,
54964,10.1016/j.cej.2025.161148,10.1016/j.cej.2025.161148,PM6,L8-BO,PM6,L8-BO,CC1=CC(=CC(=C1)C2=C3C=CC(=C4C5=C(C=C(S5)/C=C\6/C(=O)C7=CC(=CC(=C7)F)C(=O)/C6=C\C8=CC(=C(S8)C9=CC(=CC(=C9)C)C(C)(C)C(=O)OC)C(C)(C)C(=O)OC)SC4=C3S2)C(C)(C)C(=O)OC)C(C)(C)C(=O)OC,CCCCCCC(CCCC)CC1=C(/C=C2\C(=O)C3=CC(F)=C(F)C=C3C2=C(C#N)C#N)SC2=C1SC1C3=C(C4=C(C5=NSN=C35)C3=C(C5=C(S3)C(CC(CCCC)CCCCCC)=C(/C=C3\C(=O)C6=CC(F)=C(F)C=C6C3=C(C#N)C#N)S5)N4CC(CC)CCCC)N(CC(CC)CCCC)C21,0.88,26.46,77.63,18.07,18.07599024,0.0331501936911961,17.91,18.07,,,,,Opaque,,,,,,,,,,-5.56,-3.65,,-5.68,-3.9,
54965,10.1016/j.cej.2025.161148,10.1016/j.cej.2025.161148,PM6,L8-BO,PM6,L8-BO,CC1=CC(=CC(=C1)C2=C3C=CC(=C4C5=C(C=C(S5)/C=C\6/C(=O)C7=CC(=CC(=C7)F)C(=O)/C6=C\C8=CC(=C(S8)C9=CC(=CC(=C9)C)C(C)(C)C(=O)OC)C(C)(C)C(=O)OC)SC4=C3S2)C(C)(C)C(=O)OC)C(C)(C)C(=O)OC,CCCCCCC(CCCC)CC1=C(/C=C2\C(=O)C3=CC(F)=C(F)C=C3C2=C(C#N)C#N)SC2=C1SC1C3=C(C4=C(C5=NSN=C35)C3=C(C5=C(S3)C(CC(CCCC)CCCCCC)=C(/C=C3\C(=O)C6=CC(F)=C(F)C=C6C3=C(C#N)C#N)S5)N4CC(CC)CCCC)N(CC(CC)CCCC)C21,0.882,27.44,78.36,18.96,18.964749888,0.0250521518987299,18.72,18.96,,,,,Opaque,,,,,,,,,,-5.56,-3.65,,-5.68,-3.9,
54966,10.1016/j.cej.2025.161148,10.1016/j.cej.2025.161148,PM6,L8-BO,PM6,L8-BO,CC1=CC(=CC(=C1)C2=C3C=CC(=C4C5=C(C=C(S5)/C=C\6/C(=O)C7=CC(=CC(=C7)F)C(=O)/C6=C\C8=CC(=C(S8)C9=CC(=CC(=C9)C)C(C)(C)C(=O)OC)C(C)(C)C(=O)OC)SC4=C3S2)C(C)(C)C(=O)OC)C(C)(C)C(=O)OC,CCCCCCC(CCCC)CC1=C(/C=C2\C(=O)C3=CC(F)=C(F)C=C3C2=C(C#N)C#N)SC2=C1SC1C3=C(C4=C(C5=NSN=C35)C3=C(C5=C(S3)C(CC(CCCC)CCCCCC)=C(/C=C3\C(=O)C6=CC(F)=C(F)C=C6C3=C(C#N)C#N)S5)N4CC(CC)CCCC)N(CC(CC)CCCC)C21,0.885,27.06,77.22,18.49,18.49272282,0.0147259058950724,18.3,18.49,,,,,Opaque,,,,,,,,,,-5.56,-3.65,,-5.68,-3.9,
54967,10.1016/j.cej.2025.161148,10.1016/j.cej.2025.161148,PM6,L8-BO,PM6,L8-BO,CC1=CC(=CC(=C1)C2=C3C=CC(=C4C5=C(C=C(S5)/C=C\6/C(=O)C7=CC(=CC(=C7)F)C(=O)/C6=C\C8=CC(=C(S8)C9=CC(=CC(=C9)C)C(C)(C)C(=O)OC)C(C)(C)C(=O)OC)SC4=C3S2)C(C)(C)C(=O)OC)C(C)(C)C(=O)OC,CCCCCCC(CCCC)CC1=C(/C=C2\C(=O)C3=CC(F)=C(F)C=C3C2=C(C#N)C#N)SC2=C1SC1C3=C(C4=C(C5=NSN=C35)C3=C(C5=C(S3)C(CC(CCCC)CCCCCC)=C(/C=C3\C(=O)C6=CC(F)=C(F)C=C6C3=C(C#N)C#N)S5)N4CC(CC)CCCC)N(CC(CC)CCCC)C21,0.889,25.94,75.16,17.35,17.332392056,0.101486708933727,17.11,17.35,,,,,Opaque,,,,,,,,,,-5.56,-3.65,,-5.68,-3.9,
54968,10.1016/j.cej.2025.161148,10.1016/j.cej.2025.161148,PM6,L8-BO,PM6,L8-BO,CC1=CC(=CC(=C1)C2=C3C=CC(=C4C5=C(C=C(S5)/C=C\6/C(=O)C7=CC(=CC(=C7)F)C(=O)/C6=C\C8=CC(=C(S8)C9=CC(=CC(=C9)C)C(C)(C)C(=O)OC)C(C)(C)C(=O)OC)SC4=C3S2)C(C)(C)C(=O)OC)C(C)(C)C(=O)OC,CCCCCCC(CCCC)CC1=C(/C=C2\C(=O)C3=CC(F)=C(F)C=C3C2=C(C#N)C#N)SC2=C1SC1C3=C(C4=C(C5=NSN=C35)C3=C(C5=C(S3)C(CC(CCCC)CCCCCC)=C(/C=C3\C(=O)C6=CC(F)=C(F)C=C6C3=C(C#N)C#N)S5)N4CC(CC)CCCC)N(CC(CC)CCCC)C21,0.896,25.18,74.74,16.94,16.862300672,0.4586737190082723,16.73,16.94,,,,,Opaque,,,,,,,,,,-5.56,-3.65,,-5.68,-3.9,
54970,10.1016/j.cej.2025.161148,10.1016/j.cej.2025.161148,PM6,L8-BO,PM6,L8-BO,CC1=CC(=CC(=C1)C2=C3C=CC(=C4C5=C(C=C(S5)/C=C\6/C(=O)C7=CC(=CC(=C7)F)C(=O)/C6=C\C8=CC(=C(S8)C9=CC(=CC(=C9)C)C(C)(C)C(=O)OC)C(C)(C)C(=O)OC)SC4=C3S2)C(C)(C)C(=O)OC)C(C)(C)C(=O)OC,CCCCCCC(CCCC)CC1=C(/C=C2\C(=O)C3=CC(F)=C(F)C=C3C2=C(C#N)C#N)SC2=C1SC1C3=C(C4=C(C5=NSN=C35)C3=C(C5=C(S3)C(CC(CCCC)CCCCCC)=C(/C=C3\C(=O)C6=CC(F)=C(F)C=C6C3=C(C#N)C#N)S5)N4CC(CC)CCCC)N(CC(CC)CCCC)C21,0.875,19.97,75.44,13.18,13.182197,0.0166691957511296,12.96,13.18,,,,,ST,semitransparent,,,,,,,,,-5.56,-3.65,,-5.68,-3.9,
54971,10.1016/j.cej.2025.161148,10.1016/j.cej.2025.161148,PM6,L8-BO,PM6,L8-BO,CC1=CC(=CC(=C1)C2=C3C=CC(=C4C5=C(C=C(S5)/C=C\6/C(=O)C7=CC(=CC(=C7)F)C(=O)/C6=C\C8=CC(=C(S8)C9=CC(=CC(=C9)C)C(C)(C)C(=O)OC)C(C)(C)C(=O)OC)SC4=C3S2)C(C)(C)C(=O)OC)C(C)(C)C(=O)OC,CCCCCCC(CCCC)CC1=C(/C=C2\C(=O)C3=CC(F)=C(F)C=C3C2=C(C#N)C#N)SC2=C1SC1C3=C(C4=C(C5=NSN=C35)C3=C(C5=C(S3)C(CC(CCCC)CCCCCC)=C(/C=C3\C(=O)C6=CC(F)=C(F)C=C6C3=C(C#N)C#N)S5)N4CC(CC)CCCC)N(CC(CC)CCCC)C21,0.881,20.77,75.56,13.82,13.826248372,0.0452125325615046,13.62,13.82,,,,,ST,,,,,,,,,,-5.56,-3.65,,-5.68,-3.9,
54972,10.1016/j.cej.2025.161148,10.1016/j.cej.2025.161148,PM6,L8-BO,PM6,L8-BO,CC1=CC(=CC(=C1)C2=C3C=CC(=C4C5=C(C=C(S5)/C=C\6/C(=O)C7=CC(=CC(=C7)F)C(=O)/C6=C\C8=CC(=C(S8)C9=CC(=CC(=C9)C)C(C)(C)C(=O)OC)C(C)(C)C(=O)OC)SC4=C3S2)C(C)(C)C(=O)OC)C(C)(C)C(=O)OC,CCCCCCC(CCCC)CC1=C(/C=C2\C(=O)C3=CC(F)=C(F)C=C3C2=C(C#N)C#N)SC2=C1SC1C3=C(C4=C(C5=NSN=C35)C3=C(C5=C(S3)C(CC(CCCC)CCCCCC)=C(/C=C3\C(=O)C6=CC(F)=C(F)C=C6C3=C(C#N)C#N)S5)N4CC(CC)CCCC)N(CC(CC)CCCC)C21,0.89,21.15,74.57,14.04,14.03668395,0.023618589743593,13.84,14.04,,,,,ST,,,,,,,,,,-5.56,-3.65,,-5.68,-3.9,
54973,10.1016/j.cej.2025.161148,10.1016/j.cej.2025.161148,PM6,L8-BO,PM6,L8-BO,CC1=CC(=CC(=C1)C2=C3C=CC(=C4C5=C(C=C(S5)/C=C\6/C(=O)C7=CC(=CC(=C7)F)C(=O)/C6=C\C8=CC(=C(S8)C9=CC(=CC(=C9)C)C(C)(C)C(=O)OC)C(C)(C)C(=O)OC)SC4=C3S2)C(C)(C)C(=O)OC)C(C)(C)C(=O)OC,CCCCCCC(CCCC)CC1=C(/C=C2\C(=O)C3=CC(F)=C(F)C=C3C2=C(C#N)C#N)SC2=C1SC1C3=C(C4=C(C5=NSN=C35)C3=C(C5=C(S3)C(CC(CCCC)CCCCCC)=C(/C=C3\C(=O)C6=CC(F)=C(F)C=C6C3=C(C#N)C#N)S5)N4CC(CC)CCCC)N(CC(CC)CCCC)C21,0.893,20.14,73.08,13.14,13.143452616,0.0262756164383605,12.9,13.14,,,,,ST,,,,,,,,,,-5.56,-3.65,,-5.68,-3.9,
54974,10.1016/j.cej.2025.161148,10.1016/j.cej.2025.161148,PM6,BO-4Cl/L8-BO,PM6,BO-4Cl/L8-BO,CC1=CC(=CC(=C1)C2=C3C=CC(=C4C5=C(C=C(S5)/C=C\6/C(=O)C7=CC(=CC(=C7)F)C(=O)/C6=C\C8=CC(=C(S8)C9=CC(=CC(=C9)C)C(C)(C)C(=O)OC)C(C)(C)C(=O)OC)SC4=C3S2)C(C)(C)C(=O)OC)C(C)(C)C(=O)OC,,0.89,21.15,74.57,14.04,14.03668395,0.023618589743593,13.84,14.04,,BO-4Cl,,30 wt%,ITO/PEDOT:PSS/active layer/MoO3/Ag,conventional,,,PEDOT:PSS,PEDOT:PSS,,,,,-5.56,-3.65,,,,
54975,10.1016/j.cej.2025.161148,10.1016/j.cej.2025.161148,PM6,BO-4Cl/L8-BO,PM6,BO-4Cl/L8-BO,CC1=CC(=CC(=C1)C2=C3C=CC(=C4C5=C(C=C(S5)/C=C\6/C(=O)C7=CC(=CC(=C7)F)C(=O)/C6=C\C8=CC(=C(S8)C9=CC(=CC(=C9)C)C(C)(C)C(=O)OC)C(C)(C)C(=O)OC)SC4=C3S2)C(C)(C)C(=O)OC)C(C)(C)C(=O)OC,,0.892,21.73,77.19,14.96,14.961861204,0.0124412032085495,14.76,14.96,,,,,ITO/PEDOT:PSS/active layer/MoO3/Ag,conventional,,,PEDOT:PSS,PEDOT:PSS,,,,,-5.56,-3.65,,,,
54976,10.1016/j.cej.2025.161148,10.1016/j.cej.2025.161148,PM6,BO-4Cl/L8-BO,PM6,BO-4Cl/L8-BO,CC1=CC(=CC(=C1)C2=C3C=CC(=C4C5=C(C=C(S5)/C=C\6/C(=O)C7=CC(=CC(=C7)F)C(=O)/C6=C\C8=CC(=C(S8)C9=CC(=CC(=C9)C)C(C)(C)C(=O)OC)C(C)(C)C(=O)OC)SC4=C3S2)C(C)(C)C(=O)OC)C(C)(C)C(=O)OC,,0.895,22.61,77.92,15.76,15.76785224,0.0498238578680207,15.61,15.76,,,,,ITO/PEDOT:PSS/active layer/MoO3/Ag,conventional,,,PEDOT:PSS,PEDOT:PSS,,,,,-5.56,-3.65,,,,
54977,10.1016/j.cej.2025.161155,10.1016/j.cej.2025.161155,PM6,Y6,PM6,Y6,CC1=CC(=CC(=C1)C2=C3C=CC(=C4C5=C(C=C(S5)/C=C\6/C(=O)C7=CC(=CC(=C7)F)C(=O)/C6=C\C8=CC(=C(S8)C9=CC(=CC(=C9)C)C(C)(C)C(=O)OC)C(C)(C)C(=O)OC)SC4=C3S2)C(C)(C)C(=O)OC)C(C)(C)C(=O)OC,CCCCCCCCCCCc1c(/C=C2\C(=O)c3cc(F)c(F)cc3C2=C(C#N)C#N)sc2c1sc1c3c4nsnc4c4c5sc6c(CCCCCCCCCCC)c(/C=C7\C(=O)c8cc(F)c(F)cc8C7=C(C#N)C#N)sc6c5n(CC(CC)CCCC)c4c3n(CC(CC)CCCC)c21,0.83,24.89,75.55,15.61,15.60764785,0.0150682254964773,,,,,,,ITO/PEDOT:PSS/PM6:Y6/PDINN/Ag,organic solar cell,PDINN,PDINN,PEDOT:PSS,,,,,,-5.56,-3.65,,-5.65,-4.09,
54978,10.1016/j.cej.2025.161155,10.1016/j.cej.2025.161155,PM6,Y6,PM6,Y6,CC1=CC(=CC(=C1)C2=C3C=CC(=C4C5=C(C=C(S5)/C=C\6/C(=O)C7=CC(=CC(=C7)F)C(=O)/C6=C\C8=CC(=C(S8)C9=CC(=CC(=C9)C)C(C)(C)C(=O)OC)C(C)(C)C(=O)OC)SC4=C3S2)C(C)(C)C(=O)OC)C(C)(C)C(=O)OC,CCCCCCCCCCCc1c(/C=C2\C(=O)c3cc(F)c(F)cc3C2=C(C#N)C#N)sc2c1sc1c3c4nsnc4c4c5sc6c(CCCCCCCCCCC)c(/C=C7\C(=O)c8cc(F)c(F)cc8C7=C(C#N)C#N)sc6c5n(CC(CC)CCCC)c4c3n(CC(CC)CCCC)c21,0.84,26.29,75.69,16.72,16.71507684,0.0294447368421088,,,,,,,ITO/PEDOT:PSS/PM6:Y6/PDINN-NSi/Ag,organic solar cell,PDINN-NSi,PDINN-NSi,PEDOT:PSS,,,,,,-5.56,-3.65,,-5.65,-4.09,
54979,10.1016/j.cej.2025.161155,10.1016/j.cej.2025.161155,PM6,L8-BO,PM6,L8-BO,CC1=CC(=CC(=C1)C2=C3C=CC(=C4C5=C(C=C(S5)/C=C\6/C(=O)C7=CC(=CC(=C7)F)C(=O)/C6=C\C8=CC(=C(S8)C9=CC(=CC(=C9)C)C(C)(C)C(=O)OC)C(C)(C)C(=O)OC)SC4=C3S2)C(C)(C)C(=O)OC)C(C)(C)C(=O)OC,CCCCCCC(CCCC)CC1=C(/C=C2\C(=O)C3=CC(F)=C(F)C=C3C2=C(C#N)C#N)SC2=C1SC1C3=C(C4=C(C5=NSN=C35)C3=C(C5=C(S3)C(CC(CCCC)CCCCCC)=C(/C=C3\C(=O)C6=CC(F)=C(F)C=C6C3=C(C#N)C#N)S5)N4CC(CC)CCCC)N(CC(CC)CCCC)C21,0.87,26.45,75.3,17.33,17.327659499999996,0.0135054818234421,,,,,,,,organic solar cell,PDINN,PDINN,,,,,,,-5.56,-3.65,,-5.68,-3.9,
54980,10.1016/j.cej.2025.161155,10.1016/j.cej.2025.161155,PM6,L8-BO,PM6,L8-BO,CC1=CC(=CC(=C1)C2=C3C=CC(=C4C5=C(C=C(S5)/C=C\6/C(=O)C7=CC(=CC(=C7)F)C(=O)/C6=C\C8=CC(=C(S8)C9=CC(=CC(=C9)C)C(C)(C)C(=O)OC)C(C)(C)C(=O)OC)SC4=C3S2)C(C)(C)C(=O)OC)C(C)(C)C(=O)OC,CCCCCCC(CCCC)CC1=C(/C=C2\C(=O)C3=CC(F)=C(F)C=C3C2=C(C#N)C#N)SC2=C1SC1C3=C(C4=C(C5=NSN=C35)C3=C(C5=C(S3)C(CC(CCCC)CCCCCC)=C(/C=C3\C(=O)C6=CC(F)=C(F)C=C6C3=C(C#N)C#N)S5)N4CC(CC)CCCC)N(CC(CC)CCCC)C21,0.88,27.07,76.07,18.12,18.12109112,0.0060216335540734,,,,,,,,organic solar cell,PDINN-NSi,PDINN-NSi,,,,,,,-5.56,-3.65,,-5.68,-3.9,
54985,10.1016/j.cej.2025.161811,10.1016/j.cej.2025.161811,PM6,Y6-HU,PM6,Y6-HU,CC1=CC(=CC(=C1)C2=C3C=CC(=C4C5=C(C=C(S5)/C=C\6/C(=O)C7=CC(=CC(=C7)F)C(=O)/C6=C\C8=CC(=C(S8)C9=CC(=CC(=C9)C)C(C)(C)C(=O)OC)C(C)(C)C(=O)OC)SC4=C3S2)C(C)(C)C(=O)OC)C(C)(C)C(=O)OC,,0.86,25.9,71.0,15.8,15.814539999999996,0.0920253164556751,15.5,15.8,1.0:1.2,,,,ITO/ZnO NPs:PEIE/photoactive layer/MoO X/Ag,inverted,ZnO NPs:PEIE,,MoO X,,,o-xylene,o-xylene,,-5.56,-3.65,,,,
54986,10.1016/j.cej.2025.161811,10.1016/j.cej.2025.161811,PM6,Y6-HU,PM6,Y6-HU,CC1=CC(=CC(=C1)C2=C3C=CC(=C4C5=C(C=C(S5)/C=C\6/C(=O)C7=CC(=CC(=C7)F)C(=O)/C6=C\C8=CC(=C(S8)C9=CC(=CC(=C9)C)C(C)(C)C(=O)OC)C(C)(C)C(=O)OC)SC4=C3S2)C(C)(C)C(=O)OC)C(C)(C)C(=O)OC,,,1.92,62.0,11.2,,,10.5,11.2,1.0:1.2,,,,ITO/ZnO NPs:PEIE/photoactive layer/MoO X/Ag,inverted,ZnO NPs:PEIE,,MoO X,,,o-xylene,o-xylene,,-5.56,-3.65,,,,
54989,10.1016/j.cej.2025.161811,10.1016/j.cej.2025.161811,PM6,BTP-eC9,PM6,BTP-eC9,CC1=CC(=CC(=C1)C2=C3C=CC(=C4C5=C(C=C(S5)/C=C\6/C(=O)C7=CC(=CC(=C7)F)C(=O)/C6=C\C8=CC(=C(S8)C9=CC(=CC(=C9)C)C(C)(C)C(=O)OC)C(C)(C)C(=O)OC)SC4=C3S2)C(C)(C)C(=O)OC)C(C)(C)C(=O)OC,CCCCCCCCCc1c(C=C2C(=O)c3cc(Cl)c(Cl)cc3C2=C(C#N)C#N)sc2c1sc1c3c4nsnc4c4c5sc6c(CCCCCCCCC)c(C=C7C(=O)c8cc(Cl)c(Cl)cc8C7=C(C#N)C#N)sc6c5n(CC(CCCC)CCCCCC)c4c3n(CC(CCCC)CCCCCC)c21,0.8,18.4,63.2,9.3,9.30304,0.0326881720429956,8.5,9.3,1:1.2,,,,inverted,inverted,ZnO NPs:PEIE,,MoO3,,,o-xylene,o-xylene,,-5.56,-3.65,,-5.68,-3.9,
54990,10.1016/j.cej.2025.161811,10.1016/j.cej.2025.161811,PM6,BTP-eC9,PM6,BTP-eC9,CC1=CC(=CC(=C1)C2=C3C=CC(=C4C5=C(C=C(S5)/C=C\6/C(=O)C7=CC(=CC(=C7)F)C(=O)/C6=C\C8=CC(=C(S8)C9=CC(=CC(=C9)C)C(C)(C)C(=O)OC)C(C)(C)C(=O)OC)SC4=C3S2)C(C)(C)C(=O)OC)C(C)(C)C(=O)OC,CCCCCCCCCc1c(C=C2C(=O)c3cc(Cl)c(Cl)cc3C2=C(C#N)C#N)sc2c1sc1c3c4nsnc4c4c5sc6c(CCCCCCCCC)c(C=C7C(=O)c8cc(Cl)c(Cl)cc8C7=C(C#N)C#N)sc6c5n(CC(CCCC)CCCCCC)c4c3n(CC(CCCC)CCCCCC)c21,,0.89,37.3,2.8,,,1.7,2.8,1.0:1.2,,,,ITO/ZnO NPs:PEIE/photoactive layer/MoO X/Ag,inverted,ZnO NPs:PEIE,,MoO X,,,o-xylene,o-xylene,,-5.56,-3.65,,-5.68,-3.9,
54993,10.1016/j.cej.2025.162339,10.1016/j.cej.2025.162339,PM6,Y6,PM6,Y6,CC1=CC(=CC(=C1)C2=C3C=CC(=C4C5=C(C=C(S5)/C=C\6/C(=O)C7=CC(=CC(=C7)F)C(=O)/C6=C\C8=CC(=C(S8)C9=CC(=CC(=C9)C)C(C)(C)C(=O)OC)C(C)(C)C(=O)OC)SC4=C3S2)C(C)(C)C(=O)OC)C(C)(C)C(=O)OC,CCCCCCCCCCCc1c(/C=C2\C(=O)c3cc(F)c(F)cc3C2=C(C#N)C#N)sc2c1sc1c3c4nsnc4c4c5sc6c(CCCCCCCCCCC)c(/C=C7\C(=O)c8cc(F)c(F)cc8C7=C(C#N)C#N)sc6c5n(CC(CC)CCCC)c4c3n(CC(CC)CCCC)c21,0.834,25.83,72.89,16.12,15.702124157999997,2.5922818982630544,,,1:1.2,Without,,,ITO/PEDOT:PSS/active layer/PDINN/Ag,conventional,PDINN,PDINN,PEDOT:PSS,PEDOT:PSS,110.0,,,,-5.56,-3.65,,-5.65,-4.09,
54994,10.1016/j.cej.2025.162339,10.1016/j.cej.2025.162339,PM6,Y6,PM6,Y6,CC1=CC(=CC(=C1)C2=C3C=CC(=C4C5=C(C=C(S5)/C=C\6/C(=O)C7=CC(=CC(=C7)F)C(=O)/C6=C\C8=CC(=C(S8)C9=CC(=CC(=C9)C)C(C)(C)C(=O)OC)C(C)(C)C(=O)OC)SC4=C3S2)C(C)(C)C(=O)OC)C(C)(C)C(=O)OC,CCCCCCCCCCCc1c(/C=C2\C(=O)c3cc(F)c(F)cc3C2=C(C#N)C#N)sc2c1sc1c3c4nsnc4c4c5sc6c(CCCCCCCCCCC)c(/C=C7\C(=O)c8cc(F)c(F)cc8C7=C(C#N)C#N)sc6c5n(CC(CC)CCCC)c4c3n(CC(CC)CCCC)c21,0.853,27.11,76.2,17.62,17.62112046,0.0063590238365449,,,1:1.2,2.0 wt% GDTA,GDTA,2.0 wt%,ITO/PEDOT:PSS/active layer/PDINN/Ag,conventional,PDINN,PDINN,PEDOT:PSS,PEDOT:PSS,110.0,,,,-5.56,-3.65,,-5.65,-4.09,
54995,10.1016/j.cej.2025.162339,10.1016/j.cej.2025.162339,PM6,Y6,PM6,Y6,CC1=CC(=CC(=C1)C2=C3C=CC(=C4C5=C(C=C(S5)/C=C\6/C(=O)C7=CC(=CC(=C7)F)C(=O)/C6=C\C8=CC(=C(S8)C9=CC(=CC(=C9)C)C(C)(C)C(=O)OC)C(C)(C)C(=O)OC)SC4=C3S2)C(C)(C)C(=O)OC)C(C)(C)C(=O)OC,CCCCCCCCCCCc1c(/C=C2\C(=O)c3cc(F)c(F)cc3C2=C(C#N)C#N)sc2c1sc1c3c4nsnc4c4c5sc6c(CCCCCCCCCCC)c(/C=C7\C(=O)c8cc(F)c(F)cc8C7=C(C#N)C#N)sc6c5n(CC(CC)CCCC)c4c3n(CC(CC)CCCC)c21,0.864,26.89,77.39,17.98,17.979987744,6.816462737231695e-05,,,1:1.2,2.0 wt% R-GDTA80,R-GDTA80,2.0 wt%,ITO/PEDOT:PSS/active layer/PDINN/Ag,conventional,PDINN,PDINN,PEDOT:PSS,PEDOT:PSS,110.0,,,,-5.56,-3.65,,-5.65,-4.09,
54996,10.1016/j.cej.2025.162339,10.1016/j.cej.2025.162339,D18-Cl,L8-BO,D18-Cl,L8-BO,CCCCCCC(CCCC)Cc1csc(-c2cc3c4nsnc4c4cc(-c5cc(CC(CCCC)CCCCCC)c(-c6cc7c(-c8cc(Cl)c(CC(CC)CCCC)s8)c8sccc8c(-c8cc(Cl)c(CC(CC)CCCC)s8)c7s6)s5)sc4c3s2)c1,CCCCCCC(CCCC)CC1=C(/C=C2\C(=O)C3=CC(F)=C(F)C=C3C2=C(C#N)C#N)SC2=C1SC1C3=C(C4=C(C5=NSN=C35)C3=C(C5=C(S3)C(CC(CCCC)CCCCCC)=C(/C=C3\C(=O)C6=CC(F)=C(F)C=C6C3=C(C#N)C#N)S5)N4CC(CC)CCCC)N(CC(CC)CCCC)C21,0.895,25.87,77.27,17.89,17.890825355,0.0046134991615422,,,,Without,,,ITO/PEDOT:PSS/active layer/PDINN/Ag,conventional,PDINN,PDINN,PEDOT:PSS,PEDOT:PSS,,,,,-5.51,-2.77,,-5.68,-3.9,
54997,10.1016/j.cej.2025.162339,10.1016/j.cej.2025.162339,D18-Cl,L8-BO,D18-Cl,L8-BO,CCCCCCC(CCCC)Cc1csc(-c2cc3c4nsnc4c4cc(-c5cc(CC(CCCC)CCCCCC)c(-c6cc7c(-c8cc(Cl)c(CC(CC)CCCC)s8)c8sccc8c(-c8cc(Cl)c(CC(CC)CCCC)s8)c7s6)s5)sc4c3s2)c1,CCCCCCC(CCCC)CC1=C(/C=C2\C(=O)C3=CC(F)=C(F)C=C3C2=C(C#N)C#N)SC2=C1SC1C3=C(C4=C(C5=NSN=C35)C3=C(C5=C(S3)C(CC(CCCC)CCCCCC)=C(/C=C3\C(=O)C6=CC(F)=C(F)C=C6C3=C(C#N)C#N)S5)N4CC(CC)CCCC)N(CC(CC)CCCC)C21,0.899,26.55,78.68,18.78,18.779696460000004,0.0016162939296982,,,,2.0 wt% GDTA,GDTA,2.0 wt%,ITO/PEDOT:PSS/active layer/PDINN/Ag,conventional,PDINN,PDINN,PEDOT:PSS,PEDOT:PSS,,,,,-5.51,-2.77,,-5.68,-3.9,
54998,10.1016/j.cej.2025.162339,10.1016/j.cej.2025.162339,D18-Cl,L8-BO,D18-Cl,L8-BO,CCCCCCC(CCCC)Cc1csc(-c2cc3c4nsnc4c4cc(-c5cc(CC(CCCC)CCCCCC)c(-c6cc7c(-c8cc(Cl)c(CC(CC)CCCC)s8)c8sccc8c(-c8cc(Cl)c(CC(CC)CCCC)s8)c7s6)s5)sc4c3s2)c1,CCCCCCC(CCCC)CC1=C(/C=C2\C(=O)C3=CC(F)=C(F)C=C3C2=C(C#N)C#N)SC2=C1SC1C3=C(C4=C(C5=NSN=C35)C3=C(C5=C(S3)C(CC(CCCC)CCCCCC)=C(/C=C3\C(=O)C6=CC(F)=C(F)C=C6C3=C(C#N)C#N)S5)N4CC(CC)CCCC)N(CC(CC)CCCC)C21,0.912,26.84,78.93,19.32,19.320548544000005,0.0028392546584077,,,,2.0 wt% R-GDTA90,R-GDTA90,2.0 wt%,ITO/PEDOT:PSS/active layer/PDINN/Ag,conventional,PDINN,PDINN,PEDOT:PSS,PEDOT:PSS,,,,,-5.51,-2.77,,-5.68,-3.9,
54999,10.1016/j.cej.2025.162517,10.1016/j.cej.2025.162517,PM6,Y6,PM6,Y6,CC1=CC(=CC(=C1)C2=C3C=CC(=C4C5=C(C=C(S5)/C=C\6/C(=O)C7=CC(=CC(=C7)F)C(=O)/C6=C\C8=CC(=C(S8)C9=CC(=CC(=C9)C)C(C)(C)C(=O)OC)C(C)(C)C(=O)OC)SC4=C3S2)C(C)(C)C(=O)OC)C(C)(C)C(=O)OC,CCCCCCCCCCCc1c(/C=C2\C(=O)c3cc(F)c(F)cc3C2=C(C#N)C#N)sc2c1sc1c3c4nsnc4c4c5sc6c(CCCCCCCCCCC)c(/C=C7\C(=O)c8cc(F)c(F)cc8C7=C(C#N)C#N)sc6c5n(CC(CC)CCCC)c4c3n(CC(CC)CCCC)c21,0.65,23.4,58.1,8.83,8.83701,0.0793884484711131,8.83,,1:1.2,chloronaphthalene,,0.5 vol%,,,,,w/o,,,chloroform,,110.0,-5.56,-3.65,,-5.65,-4.09,
55000,10.1016/j.cej.2025.162517,10.1016/j.cej.2025.162517,PM6,Y6,PM6,Y6,CC1=CC(=CC(=C1)C2=C3C=CC(=C4C5=C(C=C(S5)/C=C\6/C(=O)C7=CC(=CC(=C7)F)C(=O)/C6=C\C8=CC(=C(S8)C9=CC(=CC(=C9)C)C(C)(C)C(=O)OC)C(C)(C)C(=O)OC)SC4=C3S2)C(C)(C)C(=O)OC)C(C)(C)C(=O)OC,CCCCCCCCCCCc1c(/C=C2\C(=O)c3cc(F)c(F)cc3C2=C(C#N)C#N)sc2c1sc1c3c4nsnc4c4c5sc6c(CCCCCCCCCCC)c(/C=C7\C(=O)c8cc(F)c(F)cc8C7=C(C#N)C#N)sc6c5n(CC(CC)CCCC)c4c3n(CC(CC)CCCC)c21,0.83,24.44,72.5,14.71,14.70677,0.0219578518015096,14.71,,1:1.2,chloronaphthalene,,0.5 vol%,ITO/PEDOT:PSS/PM6:Y6/PDINN/Al,,PDINN,,PEDOT:PSS,PEDOT:PSS,,chloroform,,110.0,-5.56,-3.65,,-5.65,-4.09,
55001,10.1016/j.cej.2025.162517,10.1016/j.cej.2025.162517,PM6,Y6,PM6,Y6,CC1=CC(=CC(=C1)C2=C3C=CC(=C4C5=C(C=C(S5)/C=C\6/C(=O)C7=CC(=CC(=C7)F)C(=O)/C6=C\C8=CC(=C(S8)C9=CC(=CC(=C9)C)C(C)(C)C(=O)OC)C(C)(C)C(=O)OC)SC4=C3S2)C(C)(C)C(=O)OC)C(C)(C)C(=O)OC,CCCCCCCCCCCc1c(/C=C2\C(=O)c3cc(F)c(F)cc3C2=C(C#N)C#N)sc2c1sc1c3c4nsnc4c4c5sc6c(CCCCCCCCCCC)c(/C=C7\C(=O)c8cc(F)c(F)cc8C7=C(C#N)C#N)sc6c5n(CC(CC)CCCC)c4c3n(CC(CC)CCCC)c21,0.78,18.8,60.5,8.87,8.871720000000002,0.0193912063134429,8.87,,1:1.2,chloronaphthalene,,0.5 vol%,ITO/PMA/PM6:Y6/PDINN/Al,non-fullerene OSC,PDINN,,PMA (ACN),PMA,,chloroform,,110.0,-5.56,-3.65,,-5.65,-4.09,
55002,10.1016/j.cej.2025.162517,10.1016/j.cej.2025.162517,PM6,Y6,PM6,Y6,CC1=CC(=CC(=C1)C2=C3C=CC(=C4C5=C(C=C(S5)/C=C\6/C(=O)C7=CC(=CC(=C7)F)C(=O)/C6=C\C8=CC(=C(S8)C9=CC(=CC(=C9)C)C(C)(C)C(=O)OC)C(C)(C)C(=O)OC)SC4=C3S2)C(C)(C)C(=O)OC)C(C)(C)C(=O)OC,CCCCCCCCCCCc1c(/C=C2\C(=O)c3cc(F)c(F)cc3C2=C(C#N)C#N)sc2c1sc1c3c4nsnc4c4c5sc6c(CCCCCCCCCCC)c(/C=C7\C(=O)c8cc(F)c(F)cc8C7=C(C#N)C#N)sc6c5n(CC(CC)CCCC)c4c3n(CC(CC)CCCC)c21,0.83,24.06,66.2,13.21,13.2200076,0.0757577592732627,13.21,,1:1.2,chloronaphthalene,,0.5 vol%,ITO/PMA/PM6:Y6/PDINN/Al,non-fullerene OSC,PDINN,,PMA (IPA),PMA,,chloroform,,110.0,-5.56,-3.65,,-5.65,-4.09,
55003,10.1016/j.cej.2025.162517,10.1016/j.cej.2025.162517,PM6,Y6,PM6,Y6,CC1=CC(=CC(=C1)C2=C3C=CC(=C4C5=C(C=C(S5)/C=C\6/C(=O)C7=CC(=CC(=C7)F)C(=O)/C6=C\C8=CC(=C(S8)C9=CC(=CC(=C9)C)C(C)(C)C(=O)OC)C(C)(C)C(=O)OC)SC4=C3S2)C(C)(C)C(=O)OC)C(C)(C)C(=O)OC,CCCCCCCCCCCc1c(/C=C2\C(=O)c3cc(F)c(F)cc3C2=C(C#N)C#N)sc2c1sc1c3c4nsnc4c4c5sc6c(CCCCCCCCCCC)c(/C=C7\C(=O)c8cc(F)c(F)cc8C7=C(C#N)C#N)sc6c5n(CC(CC)CCCC)c4c3n(CC(CC)CCCC)c21,0.83,26.57,70.3,15.5,15.5033293,0.0214793548387145,15.5,,1:1.2,chloronaphthalene,,0.5 vol%,ITO/PMA/PM6:Y6/PDINN/Al,non-fullerene OSC,PDINN,,PMA (DI water),PMA,,chloroform,,110.0,-5.56,-3.65,,-5.65,-4.09,
55004,10.1016/j.cej.2025.162517,10.1016/j.cej.2025.162517,PM6,BTP-eC9,PM6,BTP-eC9,CC1=CC(=CC(=C1)C2=C3C=CC(=C4C5=C(C=C(S5)/C=C\6/C(=O)C7=CC(=CC(=C7)F)C(=O)/C6=C\C8=CC(=C(S8)C9=CC(=CC(=C9)C)C(C)(C)C(=O)OC)C(C)(C)C(=O)OC)SC4=C3S2)C(C)(C)C(=O)OC)C(C)(C)C(=O)OC,CCCCCCCCCc1c(C=C2C(=O)c3cc(Cl)c(Cl)cc3C2=C(C#N)C#N)sc2c1sc1c3c4nsnc4c4c5sc6c(CCCCCCCCC)c(C=C7C(=O)c8cc(Cl)c(Cl)cc8C7=C(C#N)C#N)sc6c5n(CC(CCCC)CCCCCC)c4c3n(CC(CCCC)CCCCCC)c21,0.76,13.96,58.2,6.17,6.174787200000001,0.077588330632105,6.17,,1:1.2,"1,8-diiodooctane",,0.35 vol%,ITO/PMA/PM6:BTP-eC9/PDINN/Al,non-fullerene OSC,PDINN,,PMA (ACN),PMA,,chloroform,,100.0,-5.56,-3.65,,-5.68,-3.9,
55005,10.1016/j.cej.2025.162517,10.1016/j.cej.2025.162517,PM6,BTP-eC9,PM6,BTP-eC9,CC1=CC(=CC(=C1)C2=C3C=CC(=C4C5=C(C=C(S5)/C=C\6/C(=O)C7=CC(=CC(=C7)F)C(=O)/C6=C\C8=CC(=C(S8)C9=CC(=CC(=C9)C)C(C)(C)C(=O)OC)C(C)(C)C(=O)OC)SC4=C3S2)C(C)(C)C(=O)OC)C(C)(C)C(=O)OC,CCCCCCCCCc1c(C=C2C(=O)c3cc(Cl)c(Cl)cc3C2=C(C#N)C#N)sc2c1sc1c3c4nsnc4c4c5sc6c(CCCCCCCCC)c(C=C7C(=O)c8cc(Cl)c(Cl)cc8C7=C(C#N)C#N)sc6c5n(CC(CCCC)CCCCCC)c4c3n(CC(CCCC)CCCCCC)c21,0.79,22.42,65.2,11.58,11.5480936,0.2755302245250317,11.58,,1:1.2,"1,8-diiodooctane",,0.35 vol%,ITO/PMA/PM6:BTP-eC9/PDINN/Al,non-fullerene OSC,PDINN,,PMA (IPA),PMA,,chloroform,,100.0,-5.56,-3.65,,-5.68,-3.9,
55006,10.1016/j.cej.2025.162517,10.1016/j.cej.2025.162517,PM6,BTP-eC9,PM6,BTP-eC9,CC1=CC(=CC(=C1)C2=C3C=CC(=C4C5=C(C=C(S5)/C=C\6/C(=O)C7=CC(=CC(=C7)F)C(=O)/C6=C\C8=CC(=C(S8)C9=CC(=CC(=C9)C)C(C)(C)C(=O)OC)C(C)(C)C(=O)OC)SC4=C3S2)C(C)(C)C(=O)OC)C(C)(C)C(=O)OC,CCCCCCCCCc1c(C=C2C(=O)c3cc(Cl)c(Cl)cc3C2=C(C#N)C#N)sc2c1sc1c3c4nsnc4c4c5sc6c(CCCCCCCCC)c(C=C7C(=O)c8cc(Cl)c(Cl)cc8C7=C(C#N)C#N)sc6c5n(CC(CCCC)CCCCCC)c4c3n(CC(CCCC)CCCCCC)c21,0.84,28.99,76.3,18.57,18.5802708,0.0553085621970766,18.57,,1:1.2,"1,8-diiodooctane",,0.35 vol%,ITO/PMA/PM6:BTP-eC9/PDINN/Al,non-fullerene OSC,PDINN,,PMA (DI water),PMA,,chloroform,,100.0,-5.56,-3.65,,-5.68,-3.9,
55007,10.1016/j.cej.2025.162562,10.1016/j.cej.2025.162562,JD40-BD,PA5,JD40-BD,PA5,,,0.894,24.21,78.72,17.21,17.037952128,0.9996971063335284,17.03,17.21,1:1.2:0,,,,ITO/PEDOT:PSS/active layer/PNDIT-F3N-Br/Ag,conventional,PNDIT-F3N-Br,PNDIT-F3N-Br,PEDOT:PSS,PEDOT:PSS,,o-XY,o-xylene,,,,,,,
55009,10.1016/j.cej.2025.162562,10.1016/j.cej.2025.162562,JD40-BD,PFFO-Th,JD40-BD,PFFO-Th,,,1.115,14.24,60.81,9.77,9.65516856,1.1753473899692903,9.67,9.77,1:0:1.2,,,,ITO/PEDOT:PSS/active layer/PNDIT-F3N-Br/Ag,conventional,PNDIT-F3N-Br,PNDIT-F3N-Br,PEDOT:PSS,PEDOT:PSS,,o-XY,o-xylene,,,,,,,
55010,10.1016/j.cej.2025.162655,10.1016/j.cej.2025.162655,PM6,Y6,PM6,Y6,CC1=CC(=CC(=C1)C2=C3C=CC(=C4C5=C(C=C(S5)/C=C\6/C(=O)C7=CC(=CC(=C7)F)C(=O)/C6=C\C8=CC(=C(S8)C9=CC(=CC(=C9)C)C(C)(C)C(=O)OC)C(C)(C)C(=O)OC)SC4=C3S2)C(C)(C)C(=O)OC)C(C)(C)C(=O)OC,CCCCCCCCCCCc1c(/C=C2\C(=O)c3cc(F)c(F)cc3C2=C(C#N)C#N)sc2c1sc1c3c4nsnc4c4c5sc6c(CCCCCCCCCCC)c(/C=C7\C(=O)c8cc(F)c(F)cc8C7=C(C#N)C#N)sc6c5n(CC(CC)CCCC)c4c3n(CC(CC)CCCC)c21,0.862,25.25,73.62,16.03,16.0237611,0.0389201497192738,15.94,16.03,1:1.2,,,,ITO/PEDOT:PSS/Active layer/PDINN/Ag,conventional,PDINN,PDINN,PEDOT:PSS,PEDOT:PSS,,,,80.0,-5.56,-3.65,,-5.65,-4.09,
55013,10.1016/j.cej.2025.162655,10.1016/j.cej.2025.162655,PM6,L8-BO,PM6,L8-BO,CC1=CC(=CC(=C1)C2=C3C=CC(=C4C5=C(C=C(S5)/C=C\6/C(=O)C7=CC(=CC(=C7)F)C(=O)/C6=C\C8=CC(=C(S8)C9=CC(=CC(=C9)C)C(C)(C)C(=O)OC)C(C)(C)C(=O)OC)SC4=C3S2)C(C)(C)C(=O)OC)C(C)(C)C(=O)OC,CCCCCCC(CCCC)CC1=C(/C=C2\C(=O)C3=CC(F)=C(F)C=C3C2=C(C#N)C#N)SC2=C1SC1C3=C(C4=C(C5=NSN=C35)C3=C(C5=C(S3)C(CC(CCCC)CCCCCC)=C(/C=C3\C(=O)C6=CC(F)=C(F)C=C6C3=C(C#N)C#N)S5)N4CC(CC)CCCC)N(CC(CC)CCCC)C21,0.9,24.59,74.6,16.51,16.509725999999997,0.0016596002423049,16.18,16.51,1:1.2,,,,ITO/PEDOT:PSS/Active layer/PDINN/Ag,conventional,PDINN,PDINN,PEDOT:PSS,PEDOT:PSS,,,,80.0,-5.56,-3.65,,-5.68,-3.9,
55015,10.1016/j.cej.2025.162655,10.1016/j.cej.2025.162655,D18,L8-BO,D18,L8-BO,CCCCCCC(CCCC)CC1=CSC(C2=CC3=C(S2)C2=C(C=C(C4=CC(CC(CCCC)CCCCCC)=C(C5=CC6=C(C7=CC(F)=C(CC(CC)CCCC)S7)C7=C(C=CS7)C(C7=CC(F)=C(CC(CC)CCCC)S7)=C6S5)S4)S2)C2=NSN=C32)=C1,CCCCCCC(CCCC)CC1=C(/C=C2\C(=O)C3=CC(F)=C(F)C=C3C2=C(C#N)C#N)SC2=C1SC1C3=C(C4=C(C5=NSN=C35)C3=C(C5=C(S3)C(CC(CCCC)CCCCCC)=C(/C=C3\C(=O)C6=CC(F)=C(F)C=C6C3=C(C#N)C#N)S5)N4CC(CC)CCCC)N(CC(CC)CCCC)C21,0.914,25.59,78.4,18.34,18.33717984,0.0153770992366349,18.07,18.34,1:1.4,,,,ITO/PEDOT:PSS/Active layer/PDINN/Ag,conventional,PDINN,PDINN,PEDOT:PSS,PEDOT:PSS,,,,100.0,-5.51,-2.77,,-5.68,-3.9,
