Repository: JiYiqaq/PCE-KA-GNN

# Data directory

- `raw/Active_Database.csv` is the immutable source dataset bundled under CC BY 4.0. Do not overwrite it with processed data.
- `processed/` is created and populated by the training pipeline. Generated `.pt` and `.pth` caches are intentionally ignored by Git because they can exceed GitHub's normal single-file limit.

See `../DATA_LICENSE.md` for provenance, license and checksum information.

File: data/raw/Active_Database.csv (part 147 of 471)
id,doi,doi_norm,donor,acceptor,donor_canonical,acceptor_canonical,donor_smiles,acceptor_smiles,voc,jsc,ff,pce,pce_recomputed,pce_relative_error_percent,pce_avg,pce_best,d_a_ratio,additive,additive_canonical,additive_ratio,device_structure,device_type,etl,etl_canonical,htl,htl_canonical,active_layer_thickness,solvent,solvent_canonical,annealing_temp,homo_d,lumo_d,eg_d,homo_a,lumo_a,eg_a
55017,10.1016/j.cej.2025.162655,10.1016/j.cej.2025.162655,PM6,BTP-eC9,PM6,BTP-eC9,CC1=CC(=CC(=C1)C2=C3C=CC(=C4C5=C(C=C(S5)/C=C\6/C(=O)C7=CC(=CC(=C7)F)C(=O)/C6=C\C8=CC(=C(S8)C9=CC(=CC(=C9)C)C(C)(C)C(=O)OC)C(C)(C)C(=O)OC)SC4=C3S2)C(C)(C)C(=O)OC)C(C)(C)C(=O)OC,CCCCCCCCCc1c(C=C2C(=O)c3cc(Cl)c(Cl)cc3C2=C(C#N)C#N)sc2c1sc1c3c4nsnc4c4c5sc6c(CCCCCCCCC)c(C=C7C(=O)c8cc(Cl)c(Cl)cc8C7=C(C#N)C#N)sc6c5n(CC(CCCC)CCCCCC)c4c3n(CC(CCCC)CCCCCC)c21,0.857,27.77,76.11,18.12,18.113335179,0.0367815728476881,17.91,18.12,1:1.2,,,,ITO/PEDOT:PSS/Active layer/PDINN/Ag,conventional,PDINN,PDINN,PEDOT:PSS,PEDOT:PSS,,,,90.0,-5.56,-3.65,,-5.68,-3.9,
55019,10.1016/j.cej.2025.162657,10.1016/j.cej.2025.162657,PM6,TDY-F,PM6,TDY-F,CC1=CC(=CC(=C1)C2=C3C=CC(=C4C5=C(C=C(S5)/C=C\6/C(=O)C7=CC(=CC(=C7)F)C(=O)/C6=C\C8=CC(=C(S8)C9=CC(=CC(=C9)C)C(C)(C)C(=O)OC)C(C)(C)C(=O)OC)SC4=C3S2)C(C)(C)C(=O)OC)C(C)(C)C(=O)OC,,0.865,27.3,78.5,18.54,18.5373825,0.0141181229773435,18.31,18.54,1:1.2,,,,,,,,,,,,,100.0,-5.56,-3.65,,,,
55020,10.1016/j.cej.2025.162657,10.1016/j.cej.2025.162657,PM6,TDY-Cl,PM6,TDY-Cl,CC1=CC(=CC(=C1)C2=C3C=CC(=C4C5=C(C=C(S5)/C=C\6/C(=O)C7=CC(=CC(=C7)F)C(=O)/C6=C\C8=CC(=C(S8)C9=CC(=CC(=C9)C)C(C)(C)C(=O)OC)C(C)(C)C(=O)OC)SC4=C3S2)C(C)(C)C(=O)OC)C(C)(C)C(=O)OC,,0.867,26.8,78.2,18.17,18.1702392,0.0013164556961988,17.91,18.17,1:1.2,,,,ITO/PEDOT:PSS/active layer/PDINN/Ag,,PDINN,,PEDOT:PSS,,,,,100.0,-5.56,-3.65,,,,
55021,10.1016/j.cej.2025.162657,10.1016/j.cej.2025.162657,PM6,TDY-Br,PM6,TDY-Br,CC1=CC(=CC(=C1)C2=C3C=CC(=C4C5=C(C=C(S5)/C=C\6/C(=O)C7=CC(=CC(=C7)F)C(=O)/C6=C\C8=CC(=C(S8)C9=CC(=CC(=C9)C)C(C)(C)C(=O)OC)C(C)(C)C(=O)OC)SC4=C3S2)C(C)(C)C(=O)OC)C(C)(C)C(=O)OC,,0.875,25.6,77.1,17.27,17.2704,0.0023161551823918,17.01,17.27,1:1.2,,,,ITO/PEDOT:PSS/active layer/PDINN/Ag,,PDINN,,PEDOT:PSS,,,,,100.0,-5.56,-3.65,,,,
55022,10.1016/j.cej.2025.162659,10.1016/j.cej.2025.162659,PM6,Y6,PM6,Y6,CC1=CC(=CC(=C1)C2=C3C=CC(=C4C5=C(C=C(S5)/C=C\6/C(=O)C7=CC(=CC(=C7)F)C(=O)/C6=C\C8=CC(=C(S8)C9=CC(=CC(=C9)C)C(C)(C)C(=O)OC)C(C)(C)C(=O)OC)SC4=C3S2)C(C)(C)C(=O)OC)C(C)(C)C(=O)OC,CCCCCCCCCCCc1c(/C=C2\C(=O)c3cc(F)c(F)cc3C2=C(C#N)C#N)sc2c1sc1c3c4nsnc4c4c5sc6c(CCCCCCCCCCC)c(/C=C7\C(=O)c8cc(F)c(F)cc8C7=C(C#N)C#N)sc6c5n(CC(CC)CCCC)c4c3n(CC(CC)CCCC)c21,0.834,25.72,73.64,15.79,15.796133472,0.0388440278657387,,,1:1.2,,,,,,,,,,,,,,-5.56,-3.65,,-5.65,-4.09,
55023,10.1016/j.cej.2025.162659,10.1016/j.cej.2025.162659,PM6,PZ-dIDT-4F,PM6,PZ-dIDT-4F,CC1=CC(=CC(=C1)C2=C3C=CC(=C4C5=C(C=C(S5)/C=C\6/C(=O)C7=CC(=CC(=C7)F)C(=O)/C6=C\C8=CC(=C(S8)C9=CC(=CC(=C9)C)C(C)(C)C(=O)OC)C(C)(C)C(=O)OC)SC4=C3S2)C(C)(C)C(=O)OC)C(C)(C)C(=O)OC,,0.943,15.49,74.71,10.91,10.912941997,0.026966058661784,,,,,,,,,,,,,,,,,-5.56,-3.65,,,,
55024,10.1016/j.cej.2025.162659,10.1016/j.cej.2025.162659,PM6,PZ-dIDT-4Cl,PM6,PZ-dIDT-4Cl,CC1=CC(=CC(=C1)C2=C3C=CC(=C4C5=C(C=C(S5)/C=C\6/C(=O)C7=CC(=CC(=C7)F)C(=O)/C6=C\C8=CC(=C(S8)C9=CC(=CC(=C9)C)C(C)(C)C(=O)OC)C(C)(C)C(=O)OC)SC4=C3S2)C(C)(C)C(=O)OC)C(C)(C)C(=O)OC,,0.921,14.99,55.57,7.78,7.671877502999999,1.3897493187660794,,,,,,,,,,,,,,,,,-5.56,-3.65,,,,
55027,10.1016/j.cej.2025.162659,10.1016/j.cej.2025.162659,PM6,L8-BO,PM6,L8-BO,CC1=CC(=CC(=C1)C2=C3C=CC(=C4C5=C(C=C(S5)/C=C\6/C(=O)C7=CC(=CC(=C7)F)C(=O)/C6=C\C8=CC(=C(S8)C9=CC(=CC(=C9)C)C(C)(C)C(=O)OC)C(C)(C)C(=O)OC)SC4=C3S2)C(C)(C)C(=O)OC)C(C)(C)C(=O)OC,CCCCCCC(CCCC)CC1=C(/C=C2\C(=O)C3=CC(F)=C(F)C=C3C2=C(C#N)C#N)SC2=C1SC1C3=C(C4=C(C5=NSN=C35)C3=C(C5=C(S3)C(CC(CCCC)CCCCCC)=C(/C=C3\C(=O)C6=CC(F)=C(F)C=C6C3=C(C#N)C#N)S5)N4CC(CC)CCCC)N(CC(CC)CCCC)C21,0.883,26.35,76.99,17.92,17.913301795,0.0373783761160872,,,,,,,,,,,,,,,,,-5.56,-3.65,,-5.68,-3.9,
55031,10.1016/j.cej.2025.163009,10.1016/j.cej.2025.163009,T2,Y6,T2,Y6,,CCCCCCCCCCCc1c(/C=C2\C(=O)c3cc(F)c(F)cc3C2=C(C#N)C#N)sc2c1sc1c3c4nsnc4c4c5sc6c(CCCCCCCCCCC)c(/C=C7\C(=O)c8cc(F)c(F)cc8C7=C(C#N)C#N)sc6c5n(CC(CC)CCCC)c4c3n(CC(CC)CCCC)c21,0.7782,24.63,61.58,11.8,11.8030792428,0.0260952779660879,11.5,11.8,,,,,ITO/PEDOT:PSS/T2:Y6/Phen-NaDPO/Ag,conventional,Phen-NaDPO,Phen-NaDPO,PEDOT:PSS,PEDOT:PSS,100.0,chloroform,chloroform,,,,,-5.65,-4.09,
55032,10.1016/j.cej.2025.163009,10.1016/j.cej.2025.163009,T3,Y6,T3,Y6,,CCCCCCCCCCCc1c(/C=C2\C(=O)c3cc(F)c(F)cc3C2=C(C#N)C#N)sc2c1sc1c3c4nsnc4c4c5sc6c(CCCCCCCCCCC)c(/C=C7\C(=O)c8cc(F)c(F)cc8C7=C(C#N)C#N)sc6c5n(CC(CC)CCCC)c4c3n(CC(CC)CCCC)c21,0.7832,26.24,67.6,13.89,13.892589567999998,0.0186433981281328,13.64,13.89,,,,,ITO/PEDOT:PSS/T3:Y6/Phen-NaDPO/Ag,conventional,Phen-NaDPO,Phen-NaDPO,PEDOT:PSS,PEDOT:PSS,100.0,chloroform,chloroform,,,,,-5.65,-4.09,
55033,10.1016/j.cej.2025.164137,10.1016/j.cej.2025.164137,D18,L8-BO,D18,L8-BO,CCCCCCC(CCCC)CC1=CSC(C2=CC3=C(S2)C2=C(C=C(C4=CC(CC(CCCC)CCCCCC)=C(C5=CC6=C(C7=CC(F)=C(CC(CC)CCCC)S7)C7=C(C=CS7)C(C7=CC(F)=C(CC(CC)CCCC)S7)=C6S5)S4)S2)C2=NSN=C32)=C1,CCCCCCC(CCCC)CC1=C(/C=C2\C(=O)C3=CC(F)=C(F)C=C3C2=C(C#N)C#N)SC2=C1SC1C3=C(C4=C(C5=NSN=C35)C3=C(C5=C(S3)C(CC(CCCC)CCCCCC)=C(/C=C3\C(=O)C6=CC(F)=C(F)C=C6C3=C(C#N)C#N)S5)N4CC(CC)CCCC)N(CC(CC)CCCC)C21,0.91,26.16,76.15,18.13,18.127964400000003,0.0112277992277754,18.03,18.13,,,,,,,,,,,100.0,,,,-5.51,-2.77,,-5.68,-3.9,
55034,10.1016/j.cej.2025.164137,10.1016/j.cej.2025.164137,D18,N3,D18,N3,CCCCCCC(CCCC)CC1=CSC(C2=CC3=C(S2)C2=C(C=C(C4=CC(CC(CCCC)CCCCCC)=C(C5=CC6=C(C7=CC(F)=C(CC(CC)CCCC)S7)C7=C(C=CS7)C(C7=CC(F)=C(CC(CC)CCCC)S7)=C6S5)S4)S2)C2=NSN=C32)=C1,CCCCCCCCCCCC1=C(/C=C2\C(=O)C3=CC(F)=C(F)C=C3C2=C(C#N)C#N)SC2=C1SC1=C2N(CCC(CC)CCCC)C2=C1C1=NSN=C1C1=C2N(CCC(CC)CCCC)C2=C1SC1=C2SC(/C=C2\C(=O)C3=CC(F)=C(F)C=C3C2=C(C#N)C#N)=C1CCCCCCCCCCC,0.85,26.9,75.38,17.24,17.235636999999997,0.0253074245939759,17.14,17.24,,,,,ITO/PEDOT:PSS/active layer/PDINN/Ag,,PDINN,,PEDOT:PSS,,100.0,,,,-5.51,-2.77,,-5.64,-3.86,
55036,10.1016/j.cej.2025.164193,10.1016/j.cej.2025.164193,PM6,H-ICBCF3,PM6,H-ICBCF3,CC1=CC(=CC(=C1)C2=C3C=CC(=C4C5=C(C=C(S5)/C=C\6/C(=O)C7=CC(=CC(=C7)F)C(=O)/C6=C\C8=CC(=C(S8)C9=CC(=CC(=C9)C)C(C)(C)C(=O)OC)C(C)(C)C(=O)OC)SC4=C3S2)C(C)(C)C(=O)OC)C(C)(C)C(=O)OC,,0.967,20.22,68.76,13.45,13.444464024000002,0.0411596728624337,13.29,13.45,,,,,ITO/PEDOT:PSS/active layer/PNDIT-F3N/Ag,conventional,PNDIT-F3N,PNDIT-F3N,PEDOT:PSS,PEDOT:PSS,,,,,-5.56,-3.65,,,,
55037,10.1016/j.cej.2025.164193,10.1016/j.cej.2025.164193,PM6,H-ICB3F,PM6,H-ICB3F,CC1=CC(=CC(=C1)C2=C3C=CC(=C4C5=C(C=C(S5)/C=C\6/C(=O)C7=CC(=CC(=C7)F)C(=O)/C6=C\C8=CC(=C(S8)C9=CC(=CC(=C9)C)C(C)(C)C(=O)OC)C(C)(C)C(=O)OC)SC4=C3S2)C(C)(C)C(=O)OC)C(C)(C)C(=O)OC,,0.953,22.44,72.18,15.44,15.435923976000002,0.0263991191709712,15.23,15.44,,,,,ITO/PEDOT:PSS/active layer/PNDIT-F3N/Ag,conventional,PNDIT-F3N,PNDIT-F3N,PEDOT:PSS,PEDOT:PSS,,,,,-5.56,-3.65,,,,
55038,10.1016/j.cej.2025.164193,10.1016/j.cej.2025.164193,PM6,P-ICBCF3,PM6,P-ICBCF3,CC1=CC(=CC(=C1)C2=C3C=CC(=C4C5=C(C=C(S5)/C=C\6/C(=O)C7=CC(=CC(=C7)F)C(=O)/C6=C\C8=CC(=C(S8)C9=CC(=CC(=C9)C)C(C)(C)C(=O)OC)C(C)(C)C(=O)OC)SC4=C3S2)C(C)(C)C(=O)OC)C(C)(C)C(=O)OC,,0.947,23.07,77.37,16.9,16.903248273,0.019220550295861,16.6,16.9,,,,,ITO/PEDOT:PSS/active layer/PNDIT-F3N/Ag,conventional,PNDIT-F3N,PNDIT-F3N,PEDOT:PSS,PEDOT:PSS,,,,,-5.56,-3.65,,,,
55039,10.1016/j.cej.2025.164193,10.1016/j.cej.2025.164193,PM6,P-ICB3F,PM6,P-ICB3F,CC1=CC(=CC(=C1)C2=C3C=CC(=C4C5=C(C=C(S5)/C=C\6/C(=O)C7=CC(=CC(=C7)F)C(=O)/C6=C\C8=CC(=C(S8)C9=CC(=CC(=C9)C)C(C)(C)C(=O)OC)C(C)(C)C(=O)OC)SC4=C3S2)C(C)(C)C(=O)OC)C(C)(C)C(=O)OC,,0.937,23.55,80.47,17.76,17.756791845000002,0.0180639358108073,17.54,17.76,,,,,ITO/PEDOT:PSS/active layer/PNDIT-F3N/Ag,conventional,PNDIT-F3N,PNDIT-F3N,PEDOT:PSS,PEDOT:PSS,,,,,-5.56,-3.65,,,,
55040,10.1016/j.cej.2025.164193,10.1016/j.cej.2025.164193,PM6,P-ICB3F,PM6,P-ICB3F,CC1=CC(=CC(=C1)C2=C3C=CC(=C4C5=C(C=C(S5)/C=C\6/C(=O)C7=CC(=CC(=C7)F)C(=O)/C6=C\C8=CC(=C(S8)C9=CC(=CC(=C9)C)C(C)(C)C(=O)OC)C(C)(C)C(=O)OC)SC4=C3S2)C(C)(C)C(=O)OC)C(C)(C)C(=O)OC,,0.939,24.24,79.67,18.13,18.133975512,0.0219278102592205,17.93,18.13,,,,,ITO/PEDOT:PSS/active layer/PNDIT-F3N/Ag,conventional,PNDIT-F3N,PNDIT-F3N,2PACz,PEDOT:PSS,,,,,-5.56,-3.65,,,,
55042,10.1016/j.cej.2025.164434,10.1016/j.cej.2025.164434,PNDT-H,L8-BO,PNDT-H,L8-BO,,CCCCCCC(CCCC)CC1=C(/C=C2\C(=O)C3=CC(F)=C(F)C=C3C2=C(C#N)C#N)SC2=C1SC1C3=C(C4=C(C5=NSN=C35)C3=C(C5=C(S3)C(CC(CCCC)CCCCCC)=C(/C=C3\C(=O)C6=CC(F)=C(F)C=C6C3=C(C#N)C#N)S5)N4CC(CC)CCCC)N(CC(CC)CCCC)C21,0.872,25.97,72.44,16.4,16.404646496,0.0283322926829451,16.0,16.4,1:1.2,DIB,DIB,6 mg mL^-1,ITO/2PACz/Donor:L8-BO/PDINN/Ag,organic solar cell,PDINN,PDINN,2PACz,2PACz,,chloroform,chloroform,100.0,,,,-5.68,-3.9,
55043,10.1016/j.cej.2025.164434,10.1016/j.cej.2025.164434,PNDT-F,L8-BO,PNDT-F,L8-BO,,CCCCCCC(CCCC)CC1=C(/C=C2\C(=O)C3=CC(F)=C(F)C=C3C2=C(C#N)C#N)SC2=C1SC1C3=C(C4=C(C5=NSN=C35)C3=C(C5=C(S3)C(CC(CCCC)CCCCCC)=C(/C=C3\C(=O)C6=CC(F)=C(F)C=C6C3=C(C#N)C#N)S5)N4CC(CC)CCCC)N(CC(CC)CCCC)C21,0.874,25.96,74.17,16.82,16.828460968,0.0503030202140392,16.32,16.82,1:1.2,DIB,DIB,6 mg mL^-1,ITO/2PACz/Donor:L8-BO/PDINN/Ag,organic solar cell,PDINN,PDINN,2PACz,2PACz,,chloroform,chloroform,100.0,,,,-5.68,-3.9,
55044,10.1016/j.cej.2025.164434,10.1016/j.cej.2025.164434,PNDT-Cl,L8-BO,PNDT-Cl,L8-BO,,CCCCCCC(CCCC)CC1=C(/C=C2\C(=O)C3=CC(F)=C(F)C=C3C2=C(C#N)C#N)SC2=C1SC1C3=C(C4=C(C5=NSN=C35)C3=C(C5=C(S3)C(CC(CCCC)CCCCCC)=C(/C=C3\C(=O)C6=CC(F)=C(F)C=C6C3=C(C#N)C#N)S5)N4CC(CC)CCCC)N(CC(CC)CCCC)C21,0.894,26.08,76.88,17.93,17.924971775999996,0.0280436363636569,17.47,17.93,1:1.2,DIB,DIB,6 mg mL^-1,ITO/2PACz/Donor:L8-BO/PDINN/Ag,organic solar cell,PDINN,PDINN,2PACz,2PACz,,chloroform,chloroform,100.0,,,,-5.68,-3.9,
55045,10.1016/j.cej.2025.164434,10.1016/j.cej.2025.164434,PNDT-Cl,L8-BO,PNDT-Cl,L8-BO,,CCCCCCC(CCCC)CC1=C(/C=C2\C(=O)C3=CC(F)=C(F)C=C3C2=C(C#N)C#N)SC2=C1SC1C3=C(C4=C(C5=NSN=C35)C3=C(C5=C(S3)C(CC(CCCC)CCCCCC)=C(/C=C3\C(=O)C6=CC(F)=C(F)C=C6C3=C(C#N)C#N)S5)N4CC(CC)CCCC)N(CC(CC)CCCC)C21,0.873,21.76,55.71,10.58,10.582939008,0.0277789035916847,10.22,10.58,,,,,ITO/2PACz/Donor:L8-BO/PDINN/Ag,semitransparent organic solar cell,PDINN,PDINN,2PACz,2PACz,,chloroform,chloroform,,,,,-5.68,-3.9,
55046,10.1016/j.cej.2025.164434,10.1016/j.cej.2025.164434,PNDT-Cl,L8-BO,PNDT-Cl,L8-BO,,CCCCCCC(CCCC)CC1=C(/C=C2\C(=O)C3=CC(F)=C(F)C=C3C2=C(C#N)C#N)SC2=C1SC1C3=C(C4=C(C5=NSN=C35)C3=C(C5=C(S3)C(CC(CCCC)CCCCCC)=C(/C=C3\C(=O)C6=CC(F)=C(F)C=C6C3=C(C#N)C#N)S5)N4CC(CC)CCCC)N(CC(CC)CCCC)C21,0.896,22.28,69.92,13.9,13.958045696,0.4175949352518032,13.83,13.9,,,,,ITO/2PACz/Donor:L8-BO/PDINN/Ag,semitransparent organic solar cell,PDINN,PDINN,2PACz,2PACz,,chloroform,chloroform,,,,,-5.68,-3.9,
55047,10.1016/j.cej.2025.164434,10.1016/j.cej.2025.164434,PNDT-Cl,L8-BO,PNDT-Cl,L8-BO,,CCCCCCC(CCCC)CC1=C(/C=C2\C(=O)C3=CC(F)=C(F)C=C3C2=C(C#N)C#N)SC2=C1SC1C3=C(C4=C(C5=NSN=C35)C3=C(C5=C(S3)C(CC(CCCC)CCCCCC)=C(/C=C3\C(=O)C6=CC(F)=C(F)C=C6C3=C(C#N)C#N)S5)N4CC(CC)CCCC)N(CC(CC)CCCC)C21,0.895,23.53,68.78,14.51,14.48462093,0.1749074431426575,14.29,14.51,,,,,ITO/2PACz/Donor:L8-BO/PDINN/Ag,semitransparent organic solar cell,PDINN,PDINN,2PACz,2PACz,,chloroform,chloroform,,,,,-5.68,-3.9,
55048,10.1016/j.cej.2025.164434,10.1016/j.cej.2025.164434,PNDT-Cl,L8-BO,PNDT-Cl,L8-BO,,CCCCCCC(CCCC)CC1=C(/C=C2\C(=O)C3=CC(F)=C(F)C=C3C2=C(C#N)C#N)SC2=C1SC1C3=C(C4=C(C5=NSN=C35)C3=C(C5=C(S3)C(CC(CCCC)CCCCCC)=C(/C=C3\C(=O)C6=CC(F)=C(F)C=C6C3=C(C#N)C#N)S5)N4CC(CC)CCCC)N(CC(CC)CCCC)C21,0.891,24.93,67.22,14.93,14.931329886,0.0089074748827904,14.57,14.93,,,,,ITO/2PACz/Donor:L8-BO/PDINN/Ag,semitransparent organic solar cell,PDINN,PDINN,2PACz,2PACz,,chloroform,chloroform,,,,,-5.68,-3.9,
55049,10.1016/j.cej.2025.165347,10.1016/j.cej.2025.165347,PM6,L8-BO,PM6,L8-BO,CC1=CC(=CC(=C1)C2=C3C=CC(=C4C5=C(C=C(S5)/C=C\6/C(=O)C7=CC(=CC(=C7)F)C(=O)/C6=C\C8=CC(=C(S8)C9=CC(=CC(=C9)C)C(C)(C)C(=O)OC)C(C)(C)C(=O)OC)SC4=C3S2)C(C)(C)C(=O)OC)C(C)(C)C(=O)OC,CCCCCCC(CCCC)CC1=C(/C=C2\C(=O)C3=CC(F)=C(F)C=C3C2=C(C#N)C#N)SC2=C1SC1C3=C(C4=C(C5=NSN=C35)C3=C(C5=C(S3)C(CC(CCCC)CCCCCC)=C(/C=C3\C(=O)C6=CC(F)=C(F)C=C6C3=C(C#N)C#N)S5)N4CC(CC)CCCC)N(CC(CC)CCCC)C21,0.911,25.15,75.12,17.2,17.21123148,0.0652993023255773,17.04,17.2,,,,,,,,,,,,,,,-5.56,-3.65,,-5.68,-3.9,
55053,10.1016/j.cej.2025.165494,10.1016/j.cej.2025.165494,PM6,Y6,PM6,Y6,CC1=CC(=CC(=C1)C2=C3C=CC(=C4C5=C(C=C(S5)/C=C\6/C(=O)C7=CC(=CC(=C7)F)C(=O)/C6=C\C8=CC(=C(S8)C9=CC(=CC(=C9)C)C(C)(C)C(=O)OC)C(C)(C)C(=O)OC)SC4=C3S2)C(C)(C)C(=O)OC)C(C)(C)C(=O)OC,CCCCCCCCCCCc1c(/C=C2\C(=O)c3cc(F)c(F)cc3C2=C(C#N)C#N)sc2c1sc1c3c4nsnc4c4c5sc6c(CCCCCCCCCCC)c(/C=C7\C(=O)c8cc(F)c(F)cc8C7=C(C#N)C#N)sc6c5n(CC(CC)CCCC)c4c3n(CC(CC)CCCC)c21,0.83,25.09,75.2,15.66,15.6601744,0.0011136653895311,15.43,15.66,,,,,inverted,inverted,ZnO/PEIE,ZnO/PEIE,MoO3,MoO3,,chloroform,chloroform,,-5.56,-3.65,,-5.65,-4.09,
55054,10.1016/j.cej.2025.165494,10.1016/j.cej.2025.165494,PM6-4TF,Y6,PM6-4TF,Y6,,CCCCCCCCCCCc1c(/C=C2\C(=O)c3cc(F)c(F)cc3C2=C(C#N)C#N)sc2c1sc1c3c4nsnc4c4c5sc6c(CCCCCCCCCCC)c(/C=C7\C(=O)c8cc(F)c(F)cc8C7=C(C#N)C#N)sc6c5n(CC(CC)CCCC)c4c3n(CC(CC)CCCC)c21,0.87,26.45,77.32,17.8,17.792491799999997,0.0421808988764255,17.53,17.8,,,,,inverted,inverted,ZnO/PEIE,ZnO/PEIE,MoO3,MoO3,,chloroform,chloroform,,,,,-5.65,-4.09,
55055,10.1016/j.cej.2025.165494,10.1016/j.cej.2025.165494,PM6-4TN,Y6,PM6-4TN,Y6,,CCCCCCCCCCCc1c(/C=C2\C(=O)c3cc(F)c(F)cc3C2=C(C#N)C#N)sc2c1sc1c3c4nsnc4c4c5sc6c(CCCCCCCCCCC)c(/C=C7\C(=O)c8cc(F)c(F)cc8C7=C(C#N)C#N)sc6c5n(CC(CC)CCCC)c4c3n(CC(CC)CCCC)c21,0.89,25.35,76.04,17.15,17.1557646,0.0336128279883537,16.93,17.15,,,,,inverted,inverted,ZnO/PEIE,ZnO/PEIE,MoO3,MoO3,,chloroform,chloroform,,,,,-5.65,-4.09,
55056,10.1016/j.cej.2025.165494,10.1016/j.cej.2025.165494,PM6-3TF,Y6,PM6-3TF,Y6,,CCCCCCCCCCCc1c(/C=C2\C(=O)c3cc(F)c(F)cc3C2=C(C#N)C#N)sc2c1sc1c3c4nsnc4c4c5sc6c(CCCCCCCCCCC)c(/C=C7\C(=O)c8cc(F)c(F)cc8C7=C(C#N)C#N)sc6c5n(CC(CC)CCCC)c4c3n(CC(CC)CCCC)c21,0.87,25.29,75.88,16.7,16.695345239999998,0.027872814371264,16.47,16.7,,,,,inverted,inverted,ZnO/PEIE,ZnO/PEIE,MoO3,MoO3,,chloroform,chloroform,,,,,-5.65,-4.09,
55059,10.1016/j.cej.2025.165809,10.1016/j.cej.2025.165809,PM6,F4C4,PM6,F4C4,CC1=CC(=CC(=C1)C2=C3C=CC(=C4C5=C(C=C(S5)/C=C\6/C(=O)C7=CC(=CC(=C7)F)C(=O)/C6=C\C8=CC(=C(S8)C9=CC(=CC(=C9)C)C(C)(C)C(=O)OC)C(C)(C)C(=O)OC)SC4=C3S2)C(C)(C)C(=O)OC)C(C)(C)C(=O)OC,,0.884,23.87,74.6,15.74,15.741405679999998,0.0089306226175206,15.4,15.74,,,,,ITO/PEDOT:PSS/active layer/PNDIT-F3N/Ag,conventional,PNDIT-F3N,PNDIT-F3N,PEDOT:PSS,PEDOT:PSS,,chloroform,chloroform,,-5.56,-3.65,,,,
55060,10.1016/j.cej.2025.165809,10.1016/j.cej.2025.165809,PM6,F4C6,PM6,F4C6,CC1=CC(=CC(=C1)C2=C3C=CC(=C4C5=C(C=C(S5)/C=C\6/C(=O)C7=CC(=CC(=C7)F)C(=O)/C6=C\C8=CC(=C(S8)C9=CC(=CC(=C9)C)C(C)(C)C(=O)OC)C(C)(C)C(=O)OC)SC4=C3S2)C(C)(C)C(=O)OC)C(C)(C)C(=O)OC,,0.884,23.67,78.2,16.36,16.362786960000005,0.0170352078239928,15.97,16.36,,,,,ITO/PEDOT:PSS/active layer/PNDIT-F3N/Ag,conventional,PNDIT-F3N,PNDIT-F3N,PEDOT:PSS,PEDOT:PSS,,chloroform,chloroform,,-5.56,-3.65,,,,
55061,10.1016/j.cej.2025.165809,10.1016/j.cej.2025.165809,PM6,F4C12,PM6,F4C12,CC1=CC(=CC(=C1)C2=C3C=CC(=C4C5=C(C=C(S5)/C=C\6/C(=O)C7=CC(=CC(=C7)F)C(=O)/C6=C\C8=CC(=C(S8)C9=CC(=CC(=C9)C)C(C)(C)C(=O)OC)C(C)(C)C(=O)OC)SC4=C3S2)C(C)(C)C(=O)OC)C(C)(C)C(=O)OC,,0.875,24.02,76.2,16.01,16.015335,0.0333229231730091,15.72,16.01,,,,,ITO/PEDOT:PSS/active layer/PNDIT-F3N/Ag,conventional,PNDIT-F3N,PNDIT-F3N,PEDOT:PSS,PEDOT:PSS,,chloroform,chloroform,,-5.56,-3.65,,,,
55062,10.1016/j.cej.2025.165809,10.1016/j.cej.2025.165809,PM6,L8-BO,PM6,L8-BO,CC1=CC(=CC(=C1)C2=C3C=CC(=C4C5=C(C=C(S5)/C=C\6/C(=O)C7=CC(=CC(=C7)F)C(=O)/C6=C\C8=CC(=C(S8)C9=CC(=CC(=C9)C)C(C)(C)C(=O)OC)C(C)(C)C(=O)OC)SC4=C3S2)C(C)(C)C(=O)OC)C(C)(C)C(=O)OC,CCCCCCC(CCCC)CC1=C(/C=C2\C(=O)C3=CC(F)=C(F)C=C3C2=C(C#N)C#N)SC2=C1SC1C3=C(C4=C(C5=NSN=C35)C3=C(C5=C(S3)C(CC(CCCC)CCCCCC)=C(/C=C3\C(=O)C6=CC(F)=C(F)C=C6C3=C(C#N)C#N)S5)N4CC(CC)CCCC)N(CC(CC)CCCC)C21,0.904,25.95,80.4,18.86,18.8608752,0.0046405090137826,18.6,18.86,,,,,ITO/PEDOT:PSS/active layer/PNDIT-F3N/Ag,conventional,PNDIT-F3N,PNDIT-F3N,PEDOT:PSS,PEDOT:PSS,,chloroform,chloroform,,-5.56,-3.65,,-5.68,-3.9,
55064,10.1016/j.cej.2025.165864,10.1016/j.cej.2025.165864,MPhS-C2,BZ4F-O-3,MPhS-C2,BZ4F-O-3,CCCCCCCCc1cc(-c2cc3sc4c(-c5cccc(SCC(CCCCCC)CCCCCCCC)c5)c5c(sc6cc(-c7cc(CCCCCCCC)c(-c8ccc(/C=C9/SC(=S)N(CC)C9=O)s8)s7)sc65)c(-c5cccc(SCC(CCCCCC)CCCCCCCC)c5)c4c3s2)sc1-c1ccc(/C=C2/SC(=S)N(CC)C2=O)s1,,0.83,24.15,65.96,13.22,13.221352199999998,0.0102284417548993,,,,,,,ITO/PEDOT:PSS/active layer/PDINN/Ag,conventional,PDINN,PDINN,PEDOT:PSS,PEDOT:PSS,,,,,,,,,,
55065,10.1016/j.cej.2025.165864,10.1016/j.cej.2025.165864,MPhS-C2,L8-BO,MPhS-C2,L8-BO,CCCCCCCCc1cc(-c2cc3sc4c(-c5cccc(SCC(CCCCCC)CCCCCCCC)c5)c5c(sc6cc(-c7cc(CCCCCCCC)c(-c8ccc(/C=C9/SC(=S)N(CC)C9=O)s8)s7)sc65)c(-c5cccc(SCC(CCCCCC)CCCCCCCC)c5)c4c3s2)sc1-c1ccc(/C=C2/SC(=S)N(CC)C2=O)s1,CCCCCCC(CCCC)CC1=C(/C=C2\C(=O)C3=CC(F)=C(F)C=C3C2=C(C#N)C#N)SC2=C1SC1C3=C(C4=C(C5=NSN=C35)C3=C(C5=C(S3)C(CC(CCCC)CCCCCC)=C(/C=C3\C(=O)C6=CC(F)=C(F)C=C6C3=C(C#N)C#N)S5)N4CC(CC)CCCC)N(CC(CC)CCCC)C21,0.87,25.81,72.8,16.35,16.347021599999998,0.0182165137614892,,,,,,,ITO/PEDOT:PSS/active layer/PDINN/Ag,conventional,PDINN,PDINN,PEDOT:PSS,PEDOT:PSS,,,,,,,,-5.68,-3.9,
55067,10.1016/j.cej.2025.166518,10.1016/j.cej.2025.166518,PM6,Y6,PM6,Y6,CC1=CC(=CC(=C1)C2=C3C=CC(=C4C5=C(C=C(S5)/C=C\6/C(=O)C7=CC(=CC(=C7)F)C(=O)/C6=C\C8=CC(=C(S8)C9=CC(=CC(=C9)C)C(C)(C)C(=O)OC)C(C)(C)C(=O)OC)SC4=C3S2)C(C)(C)C(=O)OC)C(C)(C)C(=O)OC,CCCCCCCCCCCc1c(/C=C2\C(=O)c3cc(F)c(F)cc3C2=C(C#N)C#N)sc2c1sc1c3c4nsnc4c4c5sc6c(CCCCCCCCCCC)c(/C=C7\C(=O)c8cc(F)c(F)cc8C7=C(C#N)C#N)sc6c5n(CC(CC)CCCC)c4c3n(CC(CC)CCCC)c21,0.82,25.56,72.51,15.37,15.19751592,1.1222126219908817,15.14,15.37,,,,,,,PDINN-NCO,PDINN-NCO,,,,,,,-5.56,-3.65,,-5.65,-4.09,
55068,10.1016/j.cej.2025.166518,10.1016/j.cej.2025.166518,PM6,Y6,PM6,Y6,CC1=CC(=CC(=C1)C2=C3C=CC(=C4C5=C(C=C(S5)/C=C\6/C(=O)C7=CC(=CC(=C7)F)C(=O)/C6=C\C8=CC(=C(S8)C9=CC(=CC(=C9)C)C(C)(C)C(=O)OC)C(C)(C)C(=O)OC)SC4=C3S2)C(C)(C)C(=O)OC)C(C)(C)C(=O)OC,CCCCCCCCCCCc1c(/C=C2\C(=O)c3cc(F)c(F)cc3C2=C(C#N)C#N)sc2c1sc1c3c4nsnc4c4c5sc6c(CCCCCCCCCCC)c(/C=C7\C(=O)c8cc(F)c(F)cc8C7=C(C#N)C#N)sc6c5n(CC(CC)CCCC)c4c3n(CC(CC)CCCC)c21,0.83,26.25,73.65,16.06,16.04649375,0.0840986924034803,15.99,16.06,,,,,,,PDINN-NNCO,PDINN-NNCO,,,,,,,-5.56,-3.65,,-5.65,-4.09,
55075,10.1016/j.cej.2025.167310,10.1016/j.cej.2025.167310,PE4,BTA75,PE4,BTA75,CCCCCCCCC(CCCCCC)CN1N=C2C(C3=CC4SC(C5=CC6=C(S5)C(C5=CC(Cl)=C(CC(CC)CCCC)S5)=C5C=CSC5=C6C5=CC(Cl)=C(CC(CC)CCCC)S5)=C(CCCCCC)C4S3)=C(F)C(F)=C(C3=CC4=C(S3)C(CCCCCC)=CS4)C2=N1,,0.819,25.12,76.14,15.67,15.664495392,0.0351283216336883,15.36,15.67,,,,,ITO/PEDOT:PSS/active layer/PNDIT-F3N/Ag,conventional,PNDIT-F3N,PNDIT-F3N,PEDOT:PSS,PEDOT:PSS,,chloroform,chloroform,,,,,,,
55076,10.1016/j.cej.2025.167310,10.1016/j.cej.2025.167310,PE4,BTA75-3F,PE4,BTA75-3F,CCCCCCCCC(CCCCCC)CN1N=C2C(C3=CC4SC(C5=CC6=C(S5)C(C5=CC(Cl)=C(CC(CC)CCCC)S5)=C5C=CSC5=C6C5=CC(Cl)=C(CC(CC)CCCC)S5)=C(CCCCCC)C4S3)=C(F)C(F)=C(C3=CC4=C(S3)C(CCCCCC)=CS4)C2=N1,,0.833,25.02,77.18,16.08,16.085593188,0.0347835074627015,15.62,16.08,,,,,ITO/PEDOT:PSS/active layer/PNDIT-F3N/Ag,conventional,PNDIT-F3N,PNDIT-F3N,PEDOT:PSS,PEDOT:PSS,,chloroform,chloroform,,,,,,,
55077,10.1016/j.cej.2025.167310,10.1016/j.cej.2025.167310,PE4,BTA75-V,PE4,BTA75-V,CCCCCCCCC(CCCCCC)CN1N=C2C(C3=CC4SC(C5=CC6=C(S5)C(C5=CC(Cl)=C(CC(CC)CCCC)S5)=C5C=CSC5=C6C5=CC(Cl)=C(CC(CC)CCCC)S5)=C(CCCCCC)C4S3)=C(F)C(F)=C(C3=CC4=C(S3)C(CCCCCC)=CS4)C2=N1,,0.831,26.39,78.06,17.11,17.118628254,0.0504281355932281,16.81,17.11,,,,,ITO/PEDOT:PSS/active layer/PNDIT-F3N/Ag,conventional,PNDIT-F3N,PNDIT-F3N,PEDOT:PSS,PEDOT:PSS,,chloroform,chloroform,,,,,,,
55078,10.1016/j.cej.2025.167311,10.1016/j.cej.2025.167311,PM6,eC9-2Cl,PM6,eC9-2Cl,CC1=CC(=CC(=C1)C2=C3C=CC(=C4C5=C(C=C(S5)/C=C\6/C(=O)C7=CC(=CC(=C7)F)C(=O)/C6=C\C8=CC(=C(S8)C9=CC(=CC(=C9)C)C(C)(C)C(=O)OC)C(C)(C)C(=O)OC)SC4=C3S2)C(C)(C)C(=O)OC)C(C)(C)C(=O)OC,CCCCCCCCCC1=C(/C=C2\C(=O)C3=CC=C(Cl)C=C3C2=C(C#N)C#N)SC2=C1SC1=C2N(CC(CCCC)CCCCCC)C2=C1C1=NSN=C1C1=C2N(CC(CCCC)CCCCCC)C2=C1SC1=C2SC(/C=C2\C(=O)C3=CC=C(Cl)C=C3C2=C(C#N)C#N)=C1CCCCCCCCC,0.928,26.42,69.57,17.05,17.057005632,0.0410887507331289,16.76,17.05,,,,,ITO/ZnO/active layer/MoO3/Ag,inverted,ZnO,ZnO,MoO3,MoO3,,chloroform,chloroform,,-5.56,-3.65,,-5.57,-3.74,
55079,10.1016/j.cej.2025.167311,10.1016/j.cej.2025.167311,PM6,eC9-2Cl+DBF,PM6,eC9-2Cl+DBF,CC1=CC(=CC(=C1)C2=C3C=CC(=C4C5=C(C=C(S5)/C=C\6/C(=O)C7=CC(=CC(=C7)F)C(=O)/C6=C\C8=CC(=C(S8)C9=CC(=CC(=C9)C)C(C)(C)C(=O)OC)C(C)(C)C(=O)OC)SC4=C3S2)C(C)(C)C(=O)OC)C(C)(C)C(=O)OC,,0.913,26.43,72.19,17.42,17.419872921,0.0007295005740647,17.22,17.42,,DBF,DBF,,ITO/ZnO/active layer/MoO3/Ag,inverted,ZnO,ZnO,MoO3,MoO3,,chloroform,chloroform,,-5.56,-3.65,,,,
55080,10.1016/j.cej.2025.167311,10.1016/j.cej.2025.167311,PM6,eC9-2Cl+2Br-DBF,PM6,eC9-2Cl+2Br-DBF,CC1=CC(=CC(=C1)C2=C3C=CC(=C4C5=C(C=C(S5)/C=C\6/C(=O)C7=CC(=CC(=C7)F)C(=O)/C6=C\C8=CC(=C(S8)C9=CC(=CC(=C9)C)C(C)(C)C(=O)OC)C(C)(C)C(=O)OC)SC4=C3S2)C(C)(C)C(=O)OC)C(C)(C)C(=O)OC,,0.91,27.03,73.25,18.03,18.01752225,0.0692054908485977,17.62,18.03,,2Br-DBF,2Br-DBF,,ITO/ZnO/active layer/MoO3/Ag,inverted,ZnO,ZnO,MoO3,MoO3,,chloroform,chloroform,,-5.56,-3.65,,,,
55081,10.1016/j.cej.2025.167755,10.1016/j.cej.2025.167755,PM6,BTP-eC9,PM6,BTP-eC9,CC1=CC(=CC(=C1)C2=C3C=CC(=C4C5=C(C=C(S5)/C=C\6/C(=O)C7=CC(=CC(=C7)F)C(=O)/C6=C\C8=CC(=C(S8)C9=CC(=CC(=C9)C)C(C)(C)C(=O)OC)C(C)(C)C(=O)OC)SC4=C3S2)C(C)(C)C(=O)OC)C(C)(C)C(=O)OC,CCCCCCCCCc1c(C=C2C(=O)c3cc(Cl)c(Cl)cc3C2=C(C#N)C#N)sc2c1sc1c3c4nsnc4c4c5sc6c(CCCCCCCCC)c(C=C7C(=O)c8cc(Cl)c(Cl)cc8C7=C(C#N)C#N)sc6c5n(CC(CCCC)CCCCCC)c4c3n(CC(CCCC)CCCCCC)c21,0.85,27.05,77.77,17.88,17.881267249999997,0.0070875279641943,17.65,17.88,1:1.2,,,,ITO/PEDOT:PSS/active layer/PDINN/Ag,conventional,PDINN,PDINN,PEDOT:PSS,PEDOT:PSS,,,,,-5.56,-3.65,,-5.68,-3.9,
55085,10.1016/j.cej.2025.167959,10.1016/j.cej.2025.167959,D18,L8-BO,D18,L8-BO,CCCCCCC(CCCC)CC1=CSC(C2=CC3=C(S2)C2=C(C=C(C4=CC(CC(CCCC)CCCCCC)=C(C5=CC6=C(C7=CC(F)=C(CC(CC)CCCC)S7)C7=C(C=CS7)C(C7=CC(F)=C(CC(CC)CCCC)S7)=C6S5)S4)S2)C2=NSN=C32)=C1,CCCCCCC(CCCC)CC1=C(/C=C2\C(=O)C3=CC(F)=C(F)C=C3C2=C(C#N)C#N)SC2=C1SC1C3=C(C4=C(C5=NSN=C35)C3=C(C5=C(S3)C(CC(CCCC)CCCCCC)=C(/C=C3\C(=O)C6=CC(F)=C(F)C=C6C3=C(C#N)C#N)S5)N4CC(CC)CCCC)N(CC(CC)CCCC)C21,0.906,25.97,75.51,17.77,17.766611982,0.0190659425998817,17.67,17.77,,,,,ITO/PEDOT:PSS/active layer/PDINN/Ag,,PDINN,,PEDOT:PSS,,,,,,-5.51,-2.77,,-5.68,-3.9,
55086,10.1016/j.cej.2025.167959,10.1016/j.cej.2025.167959,D18,L8-BO,D18,L8-BO,CCCCCCC(CCCC)CC1=CSC(C2=CC3=C(S2)C2=C(C=C(C4=CC(CC(CCCC)CCCCCC)=C(C5=CC6=C(C7=CC(F)=C(CC(CC)CCCC)S7)C7=C(C=CS7)C(C7=CC(F)=C(CC(CC)CCCC)S7)=C6S5)S4)S2)C2=NSN=C32)=C1,CCCCCCC(CCCC)CC1=C(/C=C2\C(=O)C3=CC(F)=C(F)C=C3C2=C(C#N)C#N)SC2=C1SC1C3=C(C4=C(C5=NSN=C35)C3=C(C5=C(S3)C(CC(CCCC)CCCCCC)=C(/C=C3\C(=O)C6=CC(F)=C(F)C=C6C3=C(C#N)C#N)S5)N4CC(CC)CCCC)N(CC(CC)CCCC)C21,0.913,26.99,78.62,19.37,19.373438194,0.0177500980898348,19.26,19.37,,,,,ITO/PEDOT:PSS/active layer/PDINN/Ag,,PDINN,,PEDOT:PSS,,,,,,-5.51,-2.77,,-5.68,-3.9,
55087,10.1016/j.cej.2025.168450,10.1016/j.cej.2025.168450,PM6,P2Br,PM6,P2Br,CC1=CC(=CC(=C1)C2=C3C=CC(=C4C5=C(C=C(S5)/C=C\6/C(=O)C7=CC(=CC(=C7)F)C(=O)/C6=C\C8=CC(=C(S8)C9=CC(=CC(=C9)C)C(C)(C)C(=O)OC)C(C)(C)C(=O)OC)SC4=C3S2)C(C)(C)C(=O)OC)C(C)(C)C(=O)OC,,0.84,16.06,44.21,5.97,5.964105839999999,0.0987296482412131,5.83,5.97,,,,,ITO/PEDOT:PSS/PM6:P2Br/PNDIT-F3N/Ag,conventional,PNDIT-F3N,PNDIT-F3N,PEDOT:PSS,PEDOT:PSS,,,,,-5.56,-3.65,,,,
55088,10.1016/j.cej.2025.168450,10.1016/j.cej.2025.168450,PM6,P2Cl,PM6,P2Cl,CC1=CC(=CC(=C1)C2=C3C=CC(=C4C5=C(C=C(S5)/C=C\6/C(=O)C7=CC(=CC(=C7)F)C(=O)/C6=C\C8=CC(=C(S8)C9=CC(=CC(=C9)C)C(C)(C)C(=O)OC)C(C)(C)C(=O)OC)SC4=C3S2)C(C)(C)C(=O)OC)C(C)(C)C(=O)OC,,0.89,22.11,69.2,13.62,13.617106800000002,0.0212422907488786,13.22,13.62,,,,,ITO/PEDOT:PSS/PM6:P2Cl/PNDIT-F3N/Ag,conventional,PNDIT-F3N,PNDIT-F3N,PEDOT:PSS,PEDOT:PSS,,,,,-5.56,-3.65,,,,
55089,10.1016/j.cej.2025.168450,10.1016/j.cej.2025.168450,PM6,BTP-eC9,PM6,BTP-eC9,CC1=CC(=CC(=C1)C2=C3C=CC(=C4C5=C(C=C(S5)/C=C\6/C(=O)C7=CC(=CC(=C7)F)C(=O)/C6=C\C8=CC(=C(S8)C9=CC(=CC(=C9)C)C(C)(C)C(=O)OC)C(C)(C)C(=O)OC)SC4=C3S2)C(C)(C)C(=O)OC)C(C)(C)C(=O)OC,CCCCCCCCCc1c(C=C2C(=O)c3cc(Cl)c(Cl)cc3C2=C(C#N)C#N)sc2c1sc1c3c4nsnc4c4c5sc6c(CCCCCCCCC)c(C=C7C(=O)c8cc(Cl)c(Cl)cc8C7=C(C#N)C#N)sc6c5n(CC(CCCC)CCCCCC)c4c3n(CC(CCCC)CCCCCC)c21,0.85,28.19,75.92,18.19,18.1915708,0.0086355140186896,17.19,18.19,,,,,ITO/PEDOT:PSS/PM6:BTP-eC9/PNDIT-F3N/Ag,conventional,PNDIT-F3N,PNDIT-F3N,PEDOT:PSS,PEDOT:PSS,,,,,-5.56,-3.65,,-5.68,-3.9,
55091,10.1016/j.cej.2025.168750,10.1016/j.cej.2025.168750,PM6,eC9,PM6,eC9,CC1=CC(=CC(=C1)C2=C3C=CC(=C4C5=C(C=C(S5)/C=C\6/C(=O)C7=CC(=CC(=C7)F)C(=O)/C6=C\C8=CC(=C(S8)C9=CC(=CC(=C9)C)C(C)(C)C(=O)OC)C(C)(C)C(=O)OC)SC4=C3S2)C(C)(C)C(=O)OC)C(C)(C)C(=O)OC,CCCCCCCCCC1=C(/C=C2\C(=O)C3=CC(Cl)=C(Cl)C=C3C2=C(C#N)C#N)SC2=C1SC1=C2N(CC(CCCC)CCCCCC)C2=C1C1=NSN=C1C1=C2N(CC(CCCC)CCCCCC)C2=C1SC1=C2SC(/C=C2\C(=O)C3=CC(Cl)=C(Cl)C=C3C2=C(C#N)C#N)=C1CCCCCCCCC,0.848,27.47,77.09,17.95,17.957776304,0.0433220278551535,17.75,17.95,,,,,ITO/PEDOT:PSS/Ph-4PACz/Active layer/PNDIT-F3N-Br/Ag,conventional,PNDIT-F3N-Br,PNDIT-F3N-Br,PEDOT:PSS/Ph-4PACz,PEDOT:PSS/Ph-4PACz,,,,,-5.56,-3.65,,-5.68,-3.9,
55094,10.1016/j.cej.2025.168895,10.1016/j.cej.2025.168895,PM6,Y6,PM6,Y6,CC1=CC(=CC(=C1)C2=C3C=CC(=C4C5=C(C=C(S5)/C=C\6/C(=O)C7=CC(=CC(=C7)F)C(=O)/C6=C\C8=CC(=C(S8)C9=CC(=CC(=C9)C)C(C)(C)C(=O)OC)C(C)(C)C(=O)OC)SC4=C3S2)C(C)(C)C(=O)OC)C(C)(C)C(=O)OC,CCCCCCCCCCCc1c(/C=C2\C(=O)c3cc(F)c(F)cc3C2=C(C#N)C#N)sc2c1sc1c3c4nsnc4c4c5sc6c(CCCCCCCCCCC)c(/C=C7\C(=O)c8cc(F)c(F)cc8C7=C(C#N)C#N)sc6c5n(CC(CC)CCCC)c4c3n(CC(CC)CCCC)c21,0.83,25.94,73.81,15.89,15.89144062,0.0090662051604804,15.78,15.89,1:1.2,CN,,0.5 vol%,ITO/PEDOT:PSS/active layer/CIL/Ag,conventional,PDINN,PDINN,PEDOT:PSS,,,chloroform,,100.0,-5.56,-3.65,,-5.65,-4.09,
55095,10.1016/j.cej.2025.168895,10.1016/j.cej.2025.168895,PM6,Y6,PM6,Y6,CC1=CC(=CC(=C1)C2=C3C=CC(=C4C5=C(C=C(S5)/C=C\6/C(=O)C7=CC(=CC(=C7)F)C(=O)/C6=C\C8=CC(=C(S8)C9=CC(=CC(=C9)C)C(C)(C)C(=O)OC)C(C)(C)C(=O)OC)SC4=C3S2)C(C)(C)C(=O)OC)C(C)(C)C(=O)OC,CCCCCCCCCCCc1c(/C=C2\C(=O)c3cc(F)c(F)cc3C2=C(C#N)C#N)sc2c1sc1c3c4nsnc4c4c5sc6c(CCCCCCCCCCC)c(/C=C7\C(=O)c8cc(F)c(F)cc8C7=C(C#N)C#N)sc6c5n(CC(CC)CCCC)c4c3n(CC(CC)CCCC)c21,0.84,26.55,74.71,16.66,16.661824199999998,0.0109495798319204,16.09,16.66,1:1.2,CN,,0.5 vol%,ITO/PEDOT:PSS/PM6:Y6/PDI-TEMPO-N/Ag,conventional,PDI-TEMPO-N,PDI-TEMPO-N,PEDOT:PSS,,,chloroform,,100.0,-5.56,-3.65,,-5.65,-4.09,
55096,10.1016/j.cej.2025.168895,10.1016/j.cej.2025.168895,PM6,Y6,PM6,Y6,CC1=CC(=CC(=C1)C2=C3C=CC(=C4C5=C(C=C(S5)/C=C\6/C(=O)C7=CC(=CC(=C7)F)C(=O)/C6=C\C8=CC(=C(S8)C9=CC(=CC(=C9)C)C(C)(C)C(=O)OC)C(C)(C)C(=O)OC)SC4=C3S2)C(C)(C)C(=O)OC)C(C)(C)C(=O)OC,CCCCCCCCCCCc1c(/C=C2\C(=O)c3cc(F)c(F)cc3C2=C(C#N)C#N)sc2c1sc1c3c4nsnc4c4c5sc6c(CCCCCCCCCCC)c(/C=C7\C(=O)c8cc(F)c(F)cc8C7=C(C#N)C#N)sc6c5n(CC(CC)CCCC)c4c3n(CC(CC)CCCC)c21,0.85,26.83,75.18,17.14,17.1451749,0.0301919486581102,17.01,17.14,1:1.2,CN,,0.5 vol%,ITO/PEDOT:PSS/PM6:Y6/PDI-TEMPO-NN/Ag,conventional,PDI-TEMPO-NN,PDI-TEMPO-NN,PEDOT:PSS,,,chloroform,,100.0,-5.56,-3.65,,-5.65,-4.09,
55097,10.1016/j.cej.2025.168895,10.1016/j.cej.2025.168895,PM6,L8-BO,PM6,L8-BO,CC1=CC(=CC(=C1)C2=C3C=CC(=C4C5=C(C=C(S5)/C=C\6/C(=O)C7=CC(=CC(=C7)F)C(=O)/C6=C\C8=CC(=C(S8)C9=CC(=CC(=C9)C)C(C)(C)C(=O)OC)C(C)(C)C(=O)OC)SC4=C3S2)C(C)(C)C(=O)OC)C(C)(C)C(=O)OC,CCCCCCC(CCCC)CC1=C(/C=C2\C(=O)C3=CC(F)=C(F)C=C3C2=C(C#N)C#N)SC2=C1SC1C3=C(C4=C(C5=NSN=C35)C3=C(C5=C(S3)C(CC(CCCC)CCCCCC)=C(/C=C3\C(=O)C6=CC(F)=C(F)C=C6C3=C(C#N)C#N)S5)N4CC(CC)CCCC)N(CC(CC)CCCC)C21,0.87,26.25,75.62,17.27,17.2697175,0.0016357845975729,17.0,17.27,1:1.2,DIO,,0.25 vol%,ITO/PEDOT:PSS/active layer/CIL/Ag,conventional,PDINN,PDINN,PEDOT:PSS,,,chloroform,,100.0,-5.56,-3.65,,-5.68,-3.9,
55098,10.1016/j.cej.2025.168895,10.1016/j.cej.2025.168895,PM6,L8-BO,PM6,L8-BO,CC1=CC(=CC(=C1)C2=C3C=CC(=C4C5=C(C=C(S5)/C=C\6/C(=O)C7=CC(=CC(=C7)F)C(=O)/C6=C\C8=CC(=C(S8)C9=CC(=CC(=C9)C)C(C)(C)C(=O)OC)C(C)(C)C(=O)OC)SC4=C3S2)C(C)(C)C(=O)OC)C(C)(C)C(=O)OC,CCCCCCC(CCCC)CC1=C(/C=C2\C(=O)C3=CC(F)=C(F)C=C3C2=C(C#N)C#N)SC2=C1SC1C3=C(C4=C(C5=NSN=C35)C3=C(C5=C(S3)C(CC(CCCC)CCCCCC)=C(/C=C3\C(=O)C6=CC(F)=C(F)C=C6C3=C(C#N)C#N)S5)N4CC(CC)CCCC)N(CC(CC)CCCC)C21,0.88,26.74,76.28,17.95,17.94959936,0.0022319777158703,17.44,17.95,1:1.2,DIO,,0.25 vol%,ITO/PEDOT:PSS/active layer/CIL/Ag,conventional,PDI-TEMPO-N,PDI-TEMPO-N,PEDOT:PSS,,,chloroform,,100.0,-5.56,-3.65,,-5.68,-3.9,
55099,10.1016/j.cej.2025.168895,10.1016/j.cej.2025.168895,PM6,L8-BO,PM6,L8-BO,CC1=CC(=CC(=C1)C2=C3C=CC(=C4C5=C(C=C(S5)/C=C\6/C(=O)C7=CC(=CC(=C7)F)C(=O)/C6=C\C8=CC(=C(S8)C9=CC(=CC(=C9)C)C(C)(C)C(=O)OC)C(C)(C)C(=O)OC)SC4=C3S2)C(C)(C)C(=O)OC)C(C)(C)C(=O)OC,CCCCCCC(CCCC)CC1=C(/C=C2\C(=O)C3=CC(F)=C(F)C=C3C2=C(C#N)C#N)SC2=C1SC1C3=C(C4=C(C5=NSN=C35)C3=C(C5=C(S3)C(CC(CCCC)CCCCCC)=C(/C=C3\C(=O)C6=CC(F)=C(F)C=C6C3=C(C#N)C#N)S5)N4CC(CC)CCCC)N(CC(CC)CCCC)C21,0.89,26.93,77.38,18.55,18.54620626,0.0204514285714422,18.38,18.55,1:1.2,DIO,,0.25 vol%,ITO/PEDOT:PSS/active layer/CIL/Ag,conventional,PDI-TEMPO-NN,PDI-TEMPO-NN,PEDOT:PSS,,,chloroform,,100.0,-5.56,-3.65,,-5.68,-3.9,
55103,10.1016/j.cej.2025.168963,10.1016/j.cej.2025.168963,PM6,L8-BO,PM6,L8-BO,CC1=CC(=CC(=C1)C2=C3C=CC(=C4C5=C(C=C(S5)/C=C\6/C(=O)C7=CC(=CC(=C7)F)C(=O)/C6=C\C8=CC(=C(S8)C9=CC(=CC(=C9)C)C(C)(C)C(=O)OC)C(C)(C)C(=O)OC)SC4=C3S2)C(C)(C)C(=O)OC)C(C)(C)C(=O)OC,CCCCCCC(CCCC)CC1=C(/C=C2\C(=O)C3=CC(F)=C(F)C=C3C2=C(C#N)C#N)SC2=C1SC1C3=C(C4=C(C5=NSN=C35)C3=C(C5=C(S3)C(CC(CCCC)CCCCCC)=C(/C=C3\C(=O)C6=CC(F)=C(F)C=C6C3=C(C#N)C#N)S5)N4CC(CC)CCCC)N(CC(CC)CCCC)C21,0.909,25.92,75.09,17.69,17.692165152000005,0.0122394120972495,17.52,17.69,,,,,conventional,conventional,,,PEDOT:PSS,PEDOT:PSS,,,,,-5.56,-3.65,,-5.68,-3.9,
55104,10.1016/j.cej.2025.168963,10.1016/j.cej.2025.168963,PM6,L8-BO,PM6,L8-BO,CC1=CC(=CC(=C1)C2=C3C=CC(=C4C5=C(C=C(S5)/C=C\6/C(=O)C7=CC(=CC(=C7)F)C(=O)/C6=C\C8=CC(=C(S8)C9=CC(=CC(=C9)C)C(C)(C)C(=O)OC)C(C)(C)C(=O)OC)SC4=C3S2)C(C)(C)C(=O)OC)C(C)(C)C(=O)OC,CCCCCCC(CCCC)CC1=C(/C=C2\C(=O)C3=CC(F)=C(F)C=C3C2=C(C#N)C#N)SC2=C1SC1C3=C(C4=C(C5=NSN=C35)C3=C(C5=C(S3)C(CC(CCCC)CCCCCC)=C(/C=C3\C(=O)C6=CC(F)=C(F)C=C6C3=C(C#N)C#N)S5)N4CC(CC)CCCC)N(CC(CC)CCCC)C21,0.907,26.25,76.61,18.25,18.239883375,0.0554335616438465,18.2,18.25,,T3T,T3T,0.5 mg/mL,conventional,conventional,,,PEDOT:PSS,PEDOT:PSS,,,,,-5.56,-3.65,,-5.68,-3.9,
55105,10.1016/j.cej.2025.168963,10.1016/j.cej.2025.168963,PM6,L8-BO,PM6,L8-BO,CC1=CC(=CC(=C1)C2=C3C=CC(=C4C5=C(C=C(S5)/C=C\6/C(=O)C7=CC(=CC(=C7)F)C(=O)/C6=C\C8=CC(=C(S8)C9=CC(=CC(=C9)C)C(C)(C)C(=O)OC)C(C)(C)C(=O)OC)SC4=C3S2)C(C)(C)C(=O)OC)C(C)(C)C(=O)OC,CCCCCCC(CCCC)CC1=C(/C=C2\C(=O)C3=CC(F)=C(F)C=C3C2=C(C#N)C#N)SC2=C1SC1C3=C(C4=C(C5=NSN=C35)C3=C(C5=C(S3)C(CC(CCCC)CCCCCC)=C(/C=C3\C(=O)C6=CC(F)=C(F)C=C6C3=C(C#N)C#N)S5)N4CC(CC)CCCC)N(CC(CC)CCCC)C21,0.894,27.14,79.73,19.34,19.345017468,0.0259434746639188,19.23,19.34,,B3T,B3T,2.0 mg/mL,conventional,conventional,,,PEDOT:PSS,PEDOT:PSS,,,,,-5.56,-3.65,,-5.68,-3.9,
55106,10.1016/j.cej.2025.168963,10.1016/j.cej.2025.168963,PM6,L8-BO,PM6,L8-BO,CC1=CC(=CC(=C1)C2=C3C=CC(=C4C5=C(C=C(S5)/C=C\6/C(=O)C7=CC(=CC(=C7)F)C(=O)/C6=C\C8=CC(=C(S8)C9=CC(=CC(=C9)C)C(C)(C)C(=O)OC)C(C)(C)C(=O)OC)SC4=C3S2)C(C)(C)C(=O)OC)C(C)(C)C(=O)OC,CCCCCCC(CCCC)CC1=C(/C=C2\C(=O)C3=CC(F)=C(F)C=C3C2=C(C#N)C#N)SC2=C1SC1C3=C(C4=C(C5=NSN=C35)C3=C(C5=C(S3)C(CC(CCCC)CCCCCC)=C(/C=C3\C(=O)C6=CC(F)=C(F)C=C6C3=C(C#N)C#N)S5)N4CC(CC)CCCC)N(CC(CC)CCCC)C21,0.891,27.78,79.82,19.75,19.757030436,0.0355971443037838,19.47,19.75,,B3T,B3T,,conventional,conventional,,,Br-2PACz/HPWO,Br-2PACz/HPWO,,,,,-5.56,-3.65,,-5.68,-3.9,
55107,10.1016/j.cej.2025.168974,10.1016/j.cej.2025.168974,PM6,BTP-eC9,PM6,BTP-eC9,CC1=CC(=CC(=C1)C2=C3C=CC(=C4C5=C(C=C(S5)/C=C\6/C(=O)C7=CC(=CC(=C7)F)C(=O)/C6=C\C8=CC(=C(S8)C9=CC(=CC(=C9)C)C(C)(C)C(=O)OC)C(C)(C)C(=O)OC)SC4=C3S2)C(C)(C)C(=O)OC)C(C)(C)C(=O)OC,CCCCCCCCCc1c(C=C2C(=O)c3cc(Cl)c(Cl)cc3C2=C(C#N)C#N)sc2c1sc1c3c4nsnc4c4c5sc6c(CCCCCCCCC)c(C=C7C(=O)c8cc(Cl)c(Cl)cc8C7=C(C#N)C#N)sc6c5n(CC(CCCC)CCCCCC)c4c3n(CC(CCCC)CCCCCC)c21,0.83,26.35,76.2,16.69,16.665321000000002,0.147866986219287,,,,,,,Normal,normal,,,,,,,,,-5.56,-3.65,,-5.68,-3.9,
55108,10.1016/j.cej.2025.168974,10.1016/j.cej.2025.168974,PM6,BTP-eC9,PM6,BTP-eC9,CC1=CC(=CC(=C1)C2=C3C=CC(=C4C5=C(C=C(S5)/C=C\6/C(=O)C7=CC(=CC(=C7)F)C(=O)/C6=C\C8=CC(=C(S8)C9=CC(=CC(=C9)C)C(C)(C)C(=O)OC)C(C)(C)C(=O)OC)SC4=C3S2)C(C)(C)C(=O)OC)C(C)(C)C(=O)OC,CCCCCCCCCc1c(C=C2C(=O)c3cc(Cl)c(Cl)cc3C2=C(C#N)C#N)sc2c1sc1c3c4nsnc4c4c5sc6c(CCCCCCCCC)c(C=C7C(=O)c8cc(Cl)c(Cl)cc8C7=C(C#N)C#N)sc6c5n(CC(CCCC)CCCCCC)c4c3n(CC(CCCC)CCCCCC)c21,0.82,26.25,74.7,16.07,16.079175,0.0570939639078969,,,,,,,Inverted,inverted,,,,,,,,,-5.56,-3.65,,-5.68,-3.9,
55109,10.1016/j.cej.2025.168974,10.1016/j.cej.2025.168974,PM6,PY-DT,PM6,PY-DT,CC1=CC(=CC(=C1)C2=C3C=CC(=C4C5=C(C=C(S5)/C=C\6/C(=O)C7=CC(=CC(=C7)F)C(=O)/C6=C\C8=CC(=C(S8)C9=CC(=CC(=C9)C)C(C)(C)C(=O)OC)C(C)(C)C(=O)OC)SC4=C3S2)C(C)(C)C(=O)OC)C(C)(C)C(=O)OC,CCCCCCCCCCCCC(CCCCCCCCCC)Cn1c2c3sc(/C=C4\C(=O)c5ccccc5C4=C(C#N)C#N)c(CC(CCCC)CCCCCC)c3sc2c2c3nsnc3c3c4sc5c(CC(CCCC)CCCCCC)c(/C=C6\C(=O)c7cc(-c8cccs8)ccc7C6=C(C#N)C#N)sc5c4n(CC(CCCCCCCCCC)CCCCCCCCCCCC)c3c21,0.97,23.54,73.22,16.72,16.71890836,0.0065289473684121,,,,,,,Normal,normal,,,,,,,,,-5.56,-3.65,,-5.6,-3.83,
55110,10.1016/j.cej.2025.168974,10.1016/j.cej.2025.168974,PM6,PY-DT,PM6,PY-DT,CC1=CC(=CC(=C1)C2=C3C=CC(=C4C5=C(C=C(S5)/C=C\6/C(=O)C7=CC(=CC(=C7)F)C(=O)/C6=C\C8=CC(=C(S8)C9=CC(=CC(=C9)C)C(C)(C)C(=O)OC)C(C)(C)C(=O)OC)SC4=C3S2)C(C)(C)C(=O)OC)C(C)(C)C(=O)OC,CCCCCCCCCCCCC(CCCCCCCCCC)Cn1c2c3sc(/C=C4\C(=O)c5ccccc5C4=C(C#N)C#N)c(CC(CCCC)CCCCCC)c3sc2c2c3nsnc3c3c4sc5c(CC(CCCC)CCCCCC)c(/C=C6\C(=O)c7cc(-c8cccs8)ccc7C6=C(C#N)C#N)sc5c4n(CC(CCCCCCCCCC)CCCCCCCCCCCC)c3c21,0.96,21.31,71.31,14.59,14.58831456,0.0115520219328378,,,,,,,Inverted,inverted,,,,,,,,,-5.56,-3.65,,-5.6,-3.83,
55111,10.1016/j.cej.2025.168974,10.1016/j.cej.2025.168974,PM6,PY-IT,PM6,PY-IT,CC1=CC(=CC(=C1)C2=C3C=CC(=C4C5=C(C=C(S5)/C=C\6/C(=O)C7=CC(=CC(=C7)F)C(=O)/C6=C\C8=CC(=C(S8)C9=CC(=CC(=C9)C)C(C)(C)C(=O)OC)C(C)(C)C(=O)OC)SC4=C3S2)C(C)(C)C(=O)OC)C(C)(C)C(=O)OC,CCCCCCCCCCCc1c(/C=C2\C(=O)c3ccccc3C2=C(C#N)C#N)sc2c1sc1c3c4nsnc4c4c5sc6c(CCCCCCCCCCC)c(/C=C7\C(=O)c8cc(-c9cccs9)ccc8C7=C(C#N)C#N)sc6c5n(CC(CCCCCCCC)CCCCCCCCCC)c4c3n(CC(CCCCCCCC)CCCCCCCCCC)c21,0.941,23.43,76.29,16.82,16.820136927,0.0008140725326979,,,,,,,Normal,normal,,,,,,,,,-5.56,-3.65,,-5.68,-3.94,
55112,10.1016/j.cej.2025.168974,10.1016/j.cej.2025.168974,PM6,PY-IT,PM6,PY-IT,CC1=CC(=CC(=C1)C2=C3C=CC(=C4C5=C(C=C(S5)/C=C\6/C(=O)C7=CC(=CC(=C7)F)C(=O)/C6=C\C8=CC(=C(S8)C9=CC(=CC(=C9)C)C(C)(C)C(=O)OC)C(C)(C)C(=O)OC)SC4=C3S2)C(C)(C)C(=O)OC)C(C)(C)C(=O)OC,CCCCCCCCCCCc1c(/C=C2\C(=O)c3ccccc3C2=C(C#N)C#N)sc2c1sc1c3c4nsnc4c4c5sc6c(CCCCCCCCCCC)c(/C=C7\C(=O)c8cc(-c9cccs9)ccc8C7=C(C#N)C#N)sc6c5n(CC(CCCCCCCC)CCCCCCCCCC)c4c3n(CC(CCCCCCCC)CCCCCCCCCC)c21,0.93,23.35,71.36,15.23,15.4961808,1.7477399868680286,,,,,,,Inverted,inverted,,,,,,,,,-5.56,-3.65,,-5.68,-3.94,
55113,10.1016/j.cej.2025.168974,10.1016/j.cej.2025.168974,PM6,Y6,PM6,Y6,CC1=CC(=CC(=C1)C2=C3C=CC(=C4C5=C(C=C(S5)/C=C\6/C(=O)C7=CC(=CC(=C7)F)C(=O)/C6=C\C8=CC(=C(S8)C9=CC(=CC(=C9)C)C(C)(C)C(=O)OC)C(C)(C)C(=O)OC)SC4=C3S2)C(C)(C)C(=O)OC)C(C)(C)C(=O)OC,CCCCCCCCCCCc1c(/C=C2\C(=O)c3cc(F)c(F)cc3C2=C(C#N)C#N)sc2c1sc1c3c4nsnc4c4c5sc6c(CCCCCCCCCCC)c(/C=C7\C(=O)c8cc(F)c(F)cc8C7=C(C#N)C#N)sc6c5n(CC(CC)CCCC)c4c3n(CC(CC)CCCC)c21,0.831,26.98,76.23,17.09,17.091055674,0.0061771445289633,,,,,,,Normal,normal,,,,,,,,,-5.56,-3.65,,-5.65,-4.09,
55114,10.1016/j.cej.2025.168974,10.1016/j.cej.2025.168974,PM6,Y6,PM6,Y6,CC1=CC(=CC(=C1)C2=C3C=CC(=C4C5=C(C=C(S5)/C=C\6/C(=O)C7=CC(=CC(=C7)F)C(=O)/C6=C\C8=CC(=C(S8)C9=CC(=CC(=C9)C)C(C)(C)C(=O)OC)C(C)(C)C(=O)OC)SC4=C3S2)C(C)(C)C(=O)OC)C(C)(C)C(=O)OC,CCCCCCCCCCCc1c(/C=C2\C(=O)c3cc(F)c(F)cc3C2=C(C#N)C#N)sc2c1sc1c3c4nsnc4c4c5sc6c(CCCCCCCCCCC)c(/C=C7\C(=O)c8cc(F)c(F)cc8C7=C(C#N)C#N)sc6c5n(CC(CC)CCCC)c4c3n(CC(CC)CCCC)c21,0.802,27.03,75.15,16.28,16.291062090000004,0.0679489557739736,,,,,,,Inverted,inverted,,,,,,,,,-5.56,-3.65,,-5.65,-4.09,
55115,10.1016/j.cej.2025.168974,10.1016/j.cej.2025.168974,PM6,L8-BO,PM6,L8-BO,CC1=CC(=CC(=C1)C2=C3C=CC(=C4C5=C(C=C(S5)/C=C\6/C(=O)C7=CC(=CC(=C7)F)C(=O)/C6=C\C8=CC(=C(S8)C9=CC(=CC(=C9)C)C(C)(C)C(=O)OC)C(C)(C)C(=O)OC)SC4=C3S2)C(C)(C)C(=O)OC)C(C)(C)C(=O)OC,CCCCCCC(CCCC)CC1=C(/C=C2\C(=O)C3=CC(F)=C(F)C=C3C2=C(C#N)C#N)SC2=C1SC1C3=C(C4=C(C5=NSN=C35)C3=C(C5=C(S3)C(CC(CCCC)CCCCCC)=C(/C=C3\C(=O)C6=CC(F)=C(F)C=C6C3=C(C#N)C#N)S5)N4CC(CC)CCCC)N(CC(CC)CCCC)C21,0.894,26.41,77.13,18.21,18.210809502,0.0044453706754485,,,,,,,Normal,normal,,,,,,,,,-5.56,-3.65,,-5.68,-3.9,
55116,10.1016/j.cej.2025.168974,10.1016/j.cej.2025.168974,PM6,L8-BO,PM6,L8-BO,CC1=CC(=CC(=C1)C2=C3C=CC(=C4C5=C(C=C(S5)/C=C\6/C(=O)C7=CC(=CC(=C7)F)C(=O)/C6=C\C8=CC(=C(S8)C9=CC(=CC(=C9)C)C(C)(C)C(=O)OC)C(C)(C)C(=O)OC)SC4=C3S2)C(C)(C)C(=O)OC)C(C)(C)C(=O)OC,CCCCCCC(CCCC)CC1=C(/C=C2\C(=O)C3=CC(F)=C(F)C=C3C2=C(C#N)C#N)SC2=C1SC1C3=C(C4=C(C5=NSN=C35)C3=C(C5=C(S3)C(CC(CCCC)CCCCCC)=C(/C=C3\C(=O)C6=CC(F)=C(F)C=C6C3=C(C#N)C#N)S5)N4CC(CC)CCCC)N(CC(CC)CCCC)C21,0.861,26.47,75.17,17.12,17.131746639,0.0686135455607376,,,,,,,Inverted,inverted,,,,,,,,,-5.56,-3.65,,-5.68,-3.9,
55117,10.1016/j.cej.2025.168974,10.1016/j.cej.2025.168974,PM6,PYF-T-o,PM6,PYF-T-o,CC1=CC(=CC(=C1)C2=C3C=CC(=C4C5=C(C=C(S5)/C=C\6/C(=O)C7=CC(=CC(=C7)F)C(=O)/C6=C\C8=CC(=C(S8)C9=CC(=CC(=C9)C)C(C)(C)C(=O)OC)C(C)(C)C(=O)OC)SC4=C3S2)C(C)(C)C(=O)OC)C(C)(C)C(=O)OC,CCCCCCCCCCCCC(CCCCCCCCCC)Cn1c2c3sc(/C=C4\C(=O)c5c(F)cccc5C4=C(C#N)C#N)c(CCCCCCCCCCC)c3sc2c2c3nsnc3c3c4sc5c(CCCCCCCCCCC)c(/C=C6\C(=O)c7c(ccc(-c8cccs8)c7F)C6=C(C#N)C#N)sc5c4n(CC(CCCCCCCCCC)CCCCCCCCCCCC)c3c21,0.9,23.86,71.17,15.28,15.2830458,0.0199332460733027,,,,,,,Normal,normal,,,,,,,,,-5.56,-3.65,,-5.715,-3.805,
55118,10.1016/j.cej.2025.168974,10.1016/j.cej.2025.168974,PYF-T-o,PM6,PYF-T-o,PM6,CCCCCCCCCCCCC(CCCCCCCCCC)Cn1c2c3sc(/C=C4\C(=O)c5c(F)cccc5C4=C(C#N)C#N)c(CCCCCCCCCCC)c3sc2c2c3nsnc3c3c4sc5c(CCCCCCCCCCC)c(/C=C6\C(=O)c7c(ccc(-c8cccs8)c7F)C6=C(C#N)C#N)sc5c4n(CC(CCCCCCCCCC)CCCCCCCCCCCC)c3c21,CC1=CC(=CC(=C1)C2=C3C=CC(=C4C5=C(C=C(S5)/C=C\6/C(=O)C7=CC(=CC(=C7)F)C(=O)/C6=C\C8=CC(=C(S8)C9=CC(=CC(=C9)C)C(C)(C)C(=O)OC)C(C)(C)C(=O)OC)SC4=C3S2)C(C)(C)C(=O)OC)C(C)(C)C(=O)OC,0.92,14.57,63.69,8.54,8.53726236,0.0320566744730612,,,,,,,Inverted,inverted,,,,,,,,,,,,-5.56,-3.65,
55119,10.1016/j.cej.2025.168974,10.1016/j.cej.2025.168974,PBQx-TCl,PY-DT,PBQx-TCl,PY-DT,Cc1csc(-c2cc3c4nccnc4c4cc(-c5cc(C)c(-c6cc7c(-c8cc(Cl)c(C)s8)c8sccc8c(-c8cc(Cl)c(C)s8)c7s6)s5)sc4c3s2)c1,CCCCCCCCCCCCC(CCCCCCCCCC)Cn1c2c3sc(/C=C4\C(=O)c5ccccc5C4=C(C#N)C#N)c(CC(CCCC)CCCCCC)c3sc2c2c3nsnc3c3c4sc5c(CC(CCCC)CCCCCC)c(/C=C6\C(=O)c7cc(-c8cccs8)ccc7C6=C(C#N)C#N)sc5c4n(CC(CCCCCCCCCC)CCCCCCCCCCCC)c3c21,0.958,24.68,72.73,17.2,17.195873912,0.0239888837209278,,,,4CzIPN 0 wt%,,0 wt%,Normal,,PNDIT-F3N,,PEDOT:PSS,,,,,,,,,-5.6,-3.83,
55120,10.1016/j.cej.2025.168974,10.1016/j.cej.2025.168974,PY-DT,PBQx-TCl,PY-DT,PBQx-TCl,CCCCCCCCCCCCC(CCCCCCCCCC)Cn1c2c3sc(/C=C4\C(=O)c5ccccc5C4=C(C#N)C#N)c(CC(CCCC)CCCCCC)c3sc2c2c3nsnc3c3c4sc5c(CC(CCCC)CCCCCC)c(/C=C6\C(=O)c7cc(-c8cccs8)ccc7C6=C(C#N)C#N)sc5c4n(CC(CCCCCCCCCC)CCCCCCCCCCCC)c3c21,,0.974,14.73,63.32,9.08,9.084533064,0.0499236123348051,,,,,,,Inverted,inverted,,,,,,,,,,,,,,
55121,10.1016/j.cej.2025.168974,10.1016/j.cej.2025.168974,PM6,PY-DT,PM6,PY-DT,CC1=CC(=CC(=C1)C2=C3C=CC(=C4C5=C(C=C(S5)/C=C\6/C(=O)C7=CC(=CC(=C7)F)C(=O)/C6=C\C8=CC(=C(S8)C9=CC(=CC(=C9)C)C(C)(C)C(=O)OC)C(C)(C)C(=O)OC)SC4=C3S2)C(C)(C)C(=O)OC)C(C)(C)C(=O)OC,CCCCCCCCCCCCC(CCCCCCCCCC)Cn1c2c3sc(/C=C4\C(=O)c5ccccc5C4=C(C#N)C#N)c(CC(CCCC)CCCCCC)c3sc2c2c3nsnc3c3c4sc5c(CC(CCCC)CCCCCC)c(/C=C6\C(=O)c7cc(-c8cccs8)ccc7C6=C(C#N)C#N)sc5c4n(CC(CCCCCCCCCC)CCCCCCCCCCCC)c3c21,0.97,23.83,74.6,17.24,17.2438646,0.0224164733178654,,,,,,,Normal,normal,,,,,,,,,-5.56,-3.65,,-5.6,-3.83,
55122,10.1016/j.cej.2025.168974,10.1016/j.cej.2025.168974,PY-DT,PM6,PY-DT,PM6,CCCCCCCCCCCCC(CCCCCCCCCC)Cn1c2c3sc(/C=C4\C(=O)c5ccccc5C4=C(C#N)C#N)c(CC(CCCC)CCCCCC)c3sc2c2c3nsnc3c3c4sc5c(CC(CCCC)CCCCCC)c(/C=C6\C(=O)c7cc(-c8cccs8)ccc7C6=C(C#N)C#N)sc5c4n(CC(CCCCCCCCCC)CCCCCCCCCCCC)c3c21,CC1=CC(=CC(=C1)C2=C3C=CC(=C4C5=C(C=C(S5)/C=C\6/C(=O)C7=CC(=CC(=C7)F)C(=O)/C6=C\C8=CC(=C(S8)C9=CC(=CC(=C9)C)C(C)(C)C(=O)OC)C(C)(C)C(=O)OC)SC4=C3S2)C(C)(C)C(=O)OC)C(C)(C)C(=O)OC,0.96,19.98,64.71,12.41,12.41189568,0.0152754230459348,,,,,,,Inverted,inverted,,,,,,,,,,,,-5.56,-3.65,
