Repository: JiYiqaq/PCE-KA-GNN

# Data directory

- `raw/Active_Database.csv` is the immutable source dataset bundled under CC BY 4.0. Do not overwrite it with processed data.
- `processed/` is created and populated by the training pipeline. Generated `.pt` and `.pth` caches are intentionally ignored by Git because they can exceed GitHub's normal single-file limit.

See `../DATA_LICENSE.md` for provenance, license and checksum information.

File: data/raw/Active_Database.csv (part 148 of 471)
id,doi,doi_norm,donor,acceptor,donor_canonical,acceptor_canonical,donor_smiles,acceptor_smiles,voc,jsc,ff,pce,pce_recomputed,pce_relative_error_percent,pce_avg,pce_best,d_a_ratio,additive,additive_canonical,additive_ratio,device_structure,device_type,etl,etl_canonical,htl,htl_canonical,active_layer_thickness,solvent,solvent_canonical,annealing_temp,homo_d,lumo_d,eg_d,homo_a,lumo_a,eg_a
55123,10.1016/j.cej.2025.168974,10.1016/j.cej.2025.168974,PM1,L8-BO,PM1,L8-BO,,CCCCCCC(CCCC)CC1=C(/C=C2\C(=O)C3=CC(F)=C(F)C=C3C2=C(C#N)C#N)SC2=C1SC1C3=C(C4=C(C5=NSN=C35)C3=C(C5=C(S3)C(CC(CCCC)CCCCCC)=C(/C=C3\C(=O)C6=CC(F)=C(F)C=C6C3=C(C#N)C#N)S5)N4CC(CC)CCCC)N(CC(CC)CCCC)C21,0.883,26.67,77.39,18.22,18.225043179,0.0276793578485245,,,,,,,Normal,normal,,,,,,,,,,,,-5.68,-3.9,
55124,10.1016/j.cej.2025.168974,10.1016/j.cej.2025.168974,L8-BO,PM1,L8-BO,PM1,CCCCCCC(CCCC)CC1=C(/C=C2\C(=O)C3=CC(F)=C(F)C=C3C2=C(C#N)C#N)SC2=C1SC1C3=C(C4=C(C5=NSN=C35)C3=C(C5=C(S3)C(CC(CCCC)CCCCCC)=C(/C=C3\C(=O)C6=CC(F)=C(F)C=C6C3=C(C#N)C#N)S5)N4CC(CC)CCCC)N(CC(CC)CCCC)C21,,0.958,7.36,41.11,2.9,2.898616768,0.0476976551724065,,,,,,,Inverted,inverted,,,,,,,,,-5.68,-3.9,,,,
55125,10.1016/j.cej.2025.168974,10.1016/j.cej.2025.168974,D18,L8-BO,D18,L8-BO,CCCCCCC(CCCC)CC1=CSC(C2=CC3=C(S2)C2=C(C=C(C4=CC(CC(CCCC)CCCCCC)=C(C5=CC6=C(C7=CC(F)=C(CC(CC)CCCC)S7)C7=C(C=CS7)C(C7=CC(F)=C(CC(CC)CCCC)S7)=C6S5)S4)S2)C2=NSN=C32)=C1,CCCCCCC(CCCC)CC1=C(/C=C2\C(=O)C3=CC(F)=C(F)C=C3C2=C(C#N)C#N)SC2=C1SC1C3=C(C4=C(C5=NSN=C35)C3=C(C5=C(S3)C(CC(CCCC)CCCCCC)=C(/C=C3\C(=O)C6=CC(F)=C(F)C=C6C3=C(C#N)C#N)S5)N4CC(CC)CCCC)N(CC(CC)CCCC)C21,0.892,26.58,77.14,18.29,18.289400304,0.0032788190267813,,,,,,,Normal,,,,,,,,,,-5.51,-2.77,,-5.68,-3.9,
55126,10.1016/j.cej.2025.168974,10.1016/j.cej.2025.168974,L8-BO,D18,L8-BO,D18,CCCCCCC(CCCC)CC1=C(/C=C2\C(=O)C3=CC(F)=C(F)C=C3C2=C(C#N)C#N)SC2=C1SC1C3=C(C4=C(C5=NSN=C35)C3=C(C5=C(S3)C(CC(CCCC)CCCCCC)=C(/C=C3\C(=O)C6=CC(F)=C(F)C=C6C3=C(C#N)C#N)S5)N4CC(CC)CCCC)N(CC(CC)CCCC)C21,CCCCCCC(CCCC)CC1=CSC(C2=CC3=C(S2)C2=C(C=C(C4=CC(CC(CCCC)CCCCCC)=C(C5=CC6=C(C7=CC(F)=C(CC(CC)CCCC)S7)C7=C(C=CS7)C(C7=CC(F)=C(CC(CC)CCCC)S7)=C6S5)S4)S2)C2=NSN=C32)=C1,0.856,1.429,52.51,0.64,0.6423149224000001,0.3617066250000134,,,,,,,Inverted,inverted,,,,,,,,,-5.68,-3.9,,-5.51,-2.77,
55127,10.1016/j.cej.2025.168974,10.1016/j.cej.2025.168974,PBQx-TCl,PY-DT,PBQx-TCl,PY-DT,Cc1csc(-c2cc3c4nccnc4c4cc(-c5cc(C)c(-c6cc7c(-c8cc(Cl)c(C)s8)c8sccc8c(-c8cc(Cl)c(C)s8)c7s6)s5)sc4c3s2)c1,CCCCCCCCCCCCC(CCCCCCCCCC)Cn1c2c3sc(/C=C4\C(=O)c5ccccc5C4=C(C#N)C#N)c(CC(CCCC)CCCCCC)c3sc2c2c3nsnc3c3c4sc5c(CC(CCCC)CCCCCC)c(/C=C6\C(=O)c7cc(-c8cccs8)ccc7C6=C(C#N)C#N)sc5c4n(CC(CCCCCCCCCC)CCCCCCCCCCCC)c3c21,0.974,25.09,75.08,18.35,18.347795128,0.0120156512261584,,,,,,,Normal,normal,PNDIT-F3N,,PEDOT:PSS,,,,,,,,,-5.6,-3.83,
55128,10.1016/j.cej.2025.168974,10.1016/j.cej.2025.168974,PY-DT,PBQx-TCl,PY-DT,PBQx-TCl,CCCCCCCCCCCCC(CCCCCCCCCC)Cn1c2c3sc(/C=C4\C(=O)c5ccccc5C4=C(C#N)C#N)c(CC(CCCC)CCCCCC)c3sc2c2c3nsnc3c3c4sc5c(CC(CCCC)CCCCCC)c(/C=C6\C(=O)c7cc(-c8cccs8)ccc7C6=C(C#N)C#N)sc5c4n(CC(CCCCCCCCCC)CCCCCCCCCCCC)c3c21,,0.975,14.41,66.69,9.37,9.369778275,0.0023663287086381,,,,4CzIPN,,0.3,Inverted,inverted,,,,,,,,,,,,,,
55129,10.1016/j.cej.2025.168974,10.1016/j.cej.2025.168974,PBQx-TCl,PY-DT,PBQx-TCl,PY-DT,Cc1csc(-c2cc3c4nccnc4c4cc(-c5cc(C)c(-c6cc7c(-c8cc(Cl)c(C)s8)c8sccc8c(-c8cc(Cl)c(C)s8)c7s6)s5)sc4c3s2)c1,CCCCCCCCCCCCC(CCCCCCCCCC)Cn1c2c3sc(/C=C4\C(=O)c5ccccc5C4=C(C#N)C#N)c(CC(CCCC)CCCCCC)c3sc2c2c3nsnc3c3c4sc5c(CC(CCCC)CCCCCC)c(/C=C6\C(=O)c7cc(-c8cccs8)ccc7C6=C(C#N)C#N)sc5c4n(CC(CCCCCCCCCC)CCCCCCCCCCCC)c3c21,0.961,24.64,73.26,17.35,17.347264704,0.0157653948126852,17.18,17.35,,,,,Normal,LbL-APSC,PNDIT-F3N,,PEDOT:PSS,,,,,,,,,-5.6,-3.83,
55130,10.1016/j.cej.2025.168974,10.1016/j.cej.2025.168974,PBQx-TCl,PY-DT,PBQx-TCl,PY-DT,Cc1csc(-c2cc3c4nccnc4c4cc(-c5cc(C)c(-c6cc7c(-c8cc(Cl)c(C)s8)c8sccc8c(-c8cc(Cl)c(C)s8)c7s6)s5)sc4c3s2)c1,CCCCCCCCCCCCC(CCCCCCCCCC)Cn1c2c3sc(/C=C4\C(=O)c5ccccc5C4=C(C#N)C#N)c(CC(CCCC)CCCCCC)c3sc2c2c3nsnc3c3c4sc5c(CC(CCCC)CCCCCC)c(/C=C6\C(=O)c7cc(-c8cccs8)ccc7C6=C(C#N)C#N)sc5c4n(CC(CCCCCCCCCC)CCCCCCCCCCCC)c3c21,0.964,24.73,74.43,17.74,17.743903596000003,0.0220044870349731,17.54,17.74,,4CzIPN,,,Normal,LbL-APSC,PNDIT-F3N,,PEDOT:PSS,,,,,,,,,-5.6,-3.83,
55132,10.1016/j.cej.2025.168974,10.1016/j.cej.2025.168974,PBQx-TCl,PY-DT,PBQx-TCl,PY-DT,Cc1csc(-c2cc3c4nccnc4c4cc(-c5cc(C)c(-c6cc7c(-c8cc(Cl)c(C)s8)c8sccc8c(-c8cc(Cl)c(C)s8)c7s6)s5)sc4c3s2)c1,CCCCCCCCCCCCC(CCCCCCCCCC)Cn1c2c3sc(/C=C4\C(=O)c5ccccc5C4=C(C#N)C#N)c(CC(CCCC)CCCCCC)c3sc2c2c3nsnc3c3c4sc5c(CC(CCCC)CCCCCC)c(/C=C6\C(=O)c7cc(-c8cccs8)ccc7C6=C(C#N)C#N)sc5c4n(CC(CCCCCCCCCC)CCCCCCCCCCCC)c3c21,0.972,24.52,73.99,17.63,17.634362256,0.02474336925695,17.51,17.63,,,,,Normal,normal,PNDIT-F3N,,PEDOT:PSS,,,,,,,,,-5.6,-3.83,
55133,10.1016/j.cej.2025.168974,10.1016/j.cej.2025.168974,PBQx-TCl,PY-DT,PBQx-TCl,PY-DT,Cc1csc(-c2cc3c4nccnc4c4cc(-c5cc(C)c(-c6cc7c(-c8cc(Cl)c(C)s8)c8sccc8c(-c8cc(Cl)c(C)s8)c7s6)s5)sc4c3s2)c1,CCCCCCCCCCCCC(CCCCCCCCCC)Cn1c2c3sc(/C=C4\C(=O)c5ccccc5C4=C(C#N)C#N)c(CC(CCCC)CCCCCC)c3sc2c2c3nsnc3c3c4sc5c(CC(CCCC)CCCCCC)c(/C=C6\C(=O)c7cc(-c8cccs8)ccc7C6=C(C#N)C#N)sc5c4n(CC(CCCCCCCCCC)CCCCCCCCCCCC)c3c21,0.967,24.42,72.32,17.08,17.077746048,0.0131964402810109,16.95,17.08,,4CzIPN,,,Normal,LbL-APSC,PNDIT-F3N,,PEDOT:PSS,,,,,,,,,-5.6,-3.83,
55134,10.1016/j.cej.2025.168974,10.1016/j.cej.2025.168974,PBQx-TCl,PY-DT,PBQx-TCl,PY-DT,Cc1csc(-c2cc3c4nccnc4c4cc(-c5cc(C)c(-c6cc7c(-c8cc(Cl)c(C)s8)c8sccc8c(-c8cc(Cl)c(C)s8)c7s6)s5)sc4c3s2)c1,CCCCCCCCCCCCC(CCCCCCCCCC)Cn1c2c3sc(/C=C4\C(=O)c5ccccc5C4=C(C#N)C#N)c(CC(CCCC)CCCCCC)c3sc2c2c3nsnc3c3c4sc5c(CC(CCCC)CCCCCC)c(/C=C6\C(=O)c7cc(-c8cccs8)ccc7C6=C(C#N)C#N)sc5c4n(CC(CCCCCCCCCC)CCCCCCCCCCCC)c3c21,0.963,11.74,63.07,7.13,7.130454533999999,0.0063749509116309,6.97,7.13,,4CzIPN 0 wt%,,0 wt%,Inverted,LbL-APSC,,,,,,,,,,,,-5.6,-3.83,
55135,10.1016/j.cej.2025.168974,10.1016/j.cej.2025.168974,PBQx-TCl,PY-DT,PBQx-TCl,PY-DT,Cc1csc(-c2cc3c4nccnc4c4cc(-c5cc(C)c(-c6cc7c(-c8cc(Cl)c(C)s8)c8sccc8c(-c8cc(Cl)c(C)s8)c7s6)s5)sc4c3s2)c1,CCCCCCCCCCCCC(CCCCCCCCCC)Cn1c2c3sc(/C=C4\C(=O)c5ccccc5C4=C(C#N)C#N)c(CC(CCCC)CCCCCC)c3sc2c2c3nsnc3c3c4sc5c(CC(CCCC)CCCCCC)c(/C=C6\C(=O)c7cc(-c8cccs8)ccc7C6=C(C#N)C#N)sc5c4n(CC(CCCCCCCCCC)CCCCCCCCCCCC)c3c21,0.975,14.41,66.69,9.37,9.369778275,0.0023663287086381,9.15,9.37,,,,,Inverted,inverted,,,,,,,,,,,,-5.6,-3.83,
55136,10.1016/j.cej.2025.168974,10.1016/j.cej.2025.168974,PBQx-TCl,PY-DT,PBQx-TCl,PY-DT,Cc1csc(-c2cc3c4nccnc4c4cc(-c5cc(C)c(-c6cc7c(-c8cc(Cl)c(C)s8)c8sccc8c(-c8cc(Cl)c(C)s8)c7s6)s5)sc4c3s2)c1,CCCCCCCCCCCCC(CCCCCCCCCC)Cn1c2c3sc(/C=C4\C(=O)c5ccccc5C4=C(C#N)C#N)c(CC(CCCC)CCCCCC)c3sc2c2c3nsnc3c3c4sc5c(CC(CCCC)CCCCCC)c(/C=C6\C(=O)c7cc(-c8cccs8)ccc7C6=C(C#N)C#N)sc5c4n(CC(CCCCCCCCCC)CCCCCCCCCCCC)c3c21,0.97,10.28,62.37,6.22,6.219286919999998,0.0114643086816957,6.13,6.22,,,,,Inverted,inverted,,,,,,,,,,,,-5.6,-3.83,
55137,10.1016/j.cej.2025.169124,10.1016/j.cej.2025.169124,PM6,L8-BO,PM6,L8-BO,CC1=CC(=CC(=C1)C2=C3C=CC(=C4C5=C(C=C(S5)/C=C\6/C(=O)C7=CC(=CC(=C7)F)C(=O)/C6=C\C8=CC(=C(S8)C9=CC(=CC(=C9)C)C(C)(C)C(=O)OC)C(C)(C)C(=O)OC)SC4=C3S2)C(C)(C)C(=O)OC)C(C)(C)C(=O)OC,CCCCCCC(CCCC)CC1=C(/C=C2\C(=O)C3=CC(F)=C(F)C=C3C2=C(C#N)C#N)SC2=C1SC1C3=C(C4=C(C5=NSN=C35)C3=C(C5=C(S3)C(CC(CCCC)CCCCCC)=C(/C=C3\C(=O)C6=CC(F)=C(F)C=C6C3=C(C#N)C#N)S5)N4CC(CC)CCCC)N(CC(CC)CCCC)C21,0.85,20.51,67.2,11.7,11.715312,0.130871794871808,11.4,11.7,1:1.2,DIO,,0.25 vol%,,,,,MoO3,,,chloroform,,,-5.56,-3.65,,-5.68,-3.9,
55151,10.1016/j.cej.2025.169124,10.1016/j.cej.2025.169124,PM6,L8-BO,PM6,L8-BO,CC1=CC(=CC(=C1)C2=C3C=CC(=C4C5=C(C=C(S5)/C=C\6/C(=O)C7=CC(=CC(=C7)F)C(=O)/C6=C\C8=CC(=C(S8)C9=CC(=CC(=C9)C)C(C)(C)C(=O)OC)C(C)(C)C(=O)OC)SC4=C3S2)C(C)(C)C(=O)OC)C(C)(C)C(=O)OC,CCCCCCC(CCCC)CC1=C(/C=C2\C(=O)C3=CC(F)=C(F)C=C3C2=C(C#N)C#N)SC2=C1SC1C3=C(C4=C(C5=NSN=C35)C3=C(C5=C(S3)C(CC(CCCC)CCCCCC)=C(/C=C3\C(=O)C6=CC(F)=C(F)C=C6C3=C(C#N)C#N)S5)N4CC(CC)CCCC)N(CC(CC)CCCC)C21,0.87,19.52,44.0,7.4,7.472256,0.9764324324324248,7.0,7.4,1:1.2,DIO,,0.25 vol%,glass/Ti/Al/Ti/PM6:L8-BO/TAPC/MoO3/Au/Ag,,,,TAPC/MoO3,TAPC,,chloroform,,,-5.56,-3.65,,-5.68,-3.9,
55158,10.1016/j.cej.2025.169124,10.1016/j.cej.2025.169124,PM6,L8-BO,PM6,L8-BO,CC1=CC(=CC(=C1)C2=C3C=CC(=C4C5=C(C=C(S5)/C=C\6/C(=O)C7=CC(=CC(=C7)F)C(=O)/C6=C\C8=CC(=C(S8)C9=CC(=CC(=C9)C)C(C)(C)C(=O)OC)C(C)(C)C(=O)OC)SC4=C3S2)C(C)(C)C(=O)OC)C(C)(C)C(=O)OC,CCCCCCC(CCCC)CC1=C(/C=C2\C(=O)C3=CC(F)=C(F)C=C3C2=C(C#N)C#N)SC2=C1SC1C3=C(C4=C(C5=NSN=C35)C3=C(C5=C(S3)C(CC(CCCC)CCCCCC)=C(/C=C3\C(=O)C6=CC(F)=C(F)C=C6C3=C(C#N)C#N)S5)N4CC(CC)CCCC)N(CC(CC)CCCC)C21,0.87,19.6,22.6,3.8,3.853752,1.41452631578948,3.7,3.8,1:1.2,DIO,,0.25 vol%,glass/Ti/Al/Ti/PM6:L8-BO/TAPC/MoO3/Au/Ag,,,,TAPC/MoO3,TAPC,,chloroform,,,-5.56,-3.65,,-5.68,-3.9,
55165,10.1016/j.cej.2025.169130,10.1016/j.cej.2025.169130,D18-Cl,Y6,D18-Cl,Y6,CCCCCCC(CCCC)Cc1csc(-c2cc3c4nsnc4c4cc(-c5cc(CC(CCCC)CCCCCC)c(-c6cc7c(-c8cc(Cl)c(CC(CC)CCCC)s8)c8sccc8c(-c8cc(Cl)c(CC(CC)CCCC)s8)c7s6)s5)sc4c3s2)c1,CCCCCCCCCCCc1c(/C=C2\C(=O)c3cc(F)c(F)cc3C2=C(C#N)C#N)sc2c1sc1c3c4nsnc4c4c5sc6c(CCCCCCCCCCC)c(/C=C7\C(=O)c8cc(F)c(F)cc8C7=C(C#N)C#N)sc6c5n(CC(CC)CCCC)c4c3n(CC(CC)CCCC)c21,0.881,26.9,75.08,17.79,17.793134119999998,0.0176173130972376,17.6,17.79,,,,,ITO/PEDOT:PSS/active layer/PDINN/Ag,conventional,PDINN,PDINN,PEDOT:PSS,PEDOT:PSS,,chloroform,chloroform,,-5.51,-2.77,,-5.65,-4.09,
55168,10.1016/j.cej.2025.169567,10.1016/j.cej.2025.169567,PM6,Y6,PM6,Y6,CC1=CC(=CC(=C1)C2=C3C=CC(=C4C5=C(C=C(S5)/C=C\6/C(=O)C7=CC(=CC(=C7)F)C(=O)/C6=C\C8=CC(=C(S8)C9=CC(=CC(=C9)C)C(C)(C)C(=O)OC)C(C)(C)C(=O)OC)SC4=C3S2)C(C)(C)C(=O)OC)C(C)(C)C(=O)OC,CCCCCCCCCCCc1c(/C=C2\C(=O)c3cc(F)c(F)cc3C2=C(C#N)C#N)sc2c1sc1c3c4nsnc4c4c5sc6c(CCCCCCCCCCC)c(/C=C7\C(=O)c8cc(F)c(F)cc8C7=C(C#N)C#N)sc6c5n(CC(CC)CCCC)c4c3n(CC(CC)CCCC)c21,0.843,26.82,75.84,17.15,17.146862784,0.0182928046647168,16.87,17.15,1:1.2,"CN (0.5 %, v/v)",CN,0.5 %,ITO/2PACZ/active layer/PDINN/Ag,conventional,PDINN,PDINN,2PACZ,2PACz,,chloroform,chloroform,85.0,-5.56,-3.65,,-5.65,-4.09,
55169,10.1016/j.cej.2025.169567,10.1016/j.cej.2025.169567,PM6,Y6,PM6,Y6,CC1=CC(=CC(=C1)C2=C3C=CC(=C4C5=C(C=C(S5)/C=C\6/C(=O)C7=CC(=CC(=C7)F)C(=O)/C6=C\C8=CC(=C(S8)C9=CC(=CC(=C9)C)C(C)(C)C(=O)OC)C(C)(C)C(=O)OC)SC4=C3S2)C(C)(C)C(=O)OC)C(C)(C)C(=O)OC,CCCCCCCCCCCc1c(/C=C2\C(=O)c3cc(F)c(F)cc3C2=C(C#N)C#N)sc2c1sc1c3c4nsnc4c4c5sc6c(CCCCCCCCCCC)c(/C=C7\C(=O)c8cc(F)c(F)cc8C7=C(C#N)C#N)sc6c5n(CC(CC)CCCC)c4c3n(CC(CC)CCCC)c21,0.861,27.84,79.34,19.02,19.017988416,0.0105761514195484,18.85,19.02,1:1.2,"CN (0.5 %, v/v) + BTz (0.3 %)",CN + BTz,0.5 %,ITO/2PACZ/active layer/PDINN/Ag,conventional,PDINN,PDINN,2PACZ,2PACz,,chloroform,chloroform,85.0,-5.56,-3.65,,-5.65,-4.09,
55170,10.1016/j.cej.2025.169567,10.1016/j.cej.2025.169567,PM6,Y6,PM6,Y6,CC1=CC(=CC(=C1)C2=C3C=CC(=C4C5=C(C=C(S5)/C=C\6/C(=O)C7=CC(=CC(=C7)F)C(=O)/C6=C\C8=CC(=C(S8)C9=CC(=CC(=C9)C)C(C)(C)C(=O)OC)C(C)(C)C(=O)OC)SC4=C3S2)C(C)(C)C(=O)OC)C(C)(C)C(=O)OC,CCCCCCCCCCCc1c(/C=C2\C(=O)c3cc(F)c(F)cc3C2=C(C#N)C#N)sc2c1sc1c3c4nsnc4c4c5sc6c(CCCCCCCCCCC)c(/C=C7\C(=O)c8cc(F)c(F)cc8C7=C(C#N)C#N)sc6c5n(CC(CC)CCCC)c4c3n(CC(CC)CCCC)c21,0.859,27.65,78.15,18.56,18.561680025,0.0090518588362199,18.31,18.56,1:1.2,"CN (0.5 %, v/v) + BTz (0.6 %)",CN + BTz,0.5 %,ITO/2PACZ/active layer/PDINN/Ag,conventional,PDINN,PDINN,2PACZ,2PACz,,chloroform,chloroform,85.0,-5.56,-3.65,,-5.65,-4.09,
55171,10.1016/j.cej.2025.169567,10.1016/j.cej.2025.169567,PM6,Y6,PM6,Y6,CC1=CC(=CC(=C1)C2=C3C=CC(=C4C5=C(C=C(S5)/C=C\6/C(=O)C7=CC(=CC(=C7)F)C(=O)/C6=C\C8=CC(=C(S8)C9=CC(=CC(=C9)C)C(C)(C)C(=O)OC)C(C)(C)C(=O)OC)SC4=C3S2)C(C)(C)C(=O)OC)C(C)(C)C(=O)OC,CCCCCCCCCCCc1c(/C=C2\C(=O)c3cc(F)c(F)cc3C2=C(C#N)C#N)sc2c1sc1c3c4nsnc4c4c5sc6c(CCCCCCCCCCC)c(/C=C7\C(=O)c8cc(F)c(F)cc8C7=C(C#N)C#N)sc6c5n(CC(CC)CCCC)c4c3n(CC(CC)CCCC)c21,0.854,27.35,77.37,18.07,18.07123353,0.0068263973436655,17.89,18.07,1:1.2,"CN (0.5 %, v/v) + BTz (1.2 %)",CN + BTz,0.5 %,ITO/2PACZ/active layer/PDINN/Ag,conventional,PDINN,PDINN,2PACZ,2PACz,,chloroform,chloroform,85.0,-5.56,-3.65,,-5.65,-4.09,
55172,10.1016/j.cej.2025.169712,10.1016/j.cej.2025.169712,PM6,Y6,PM6,Y6,CC1=CC(=CC(=C1)C2=C3C=CC(=C4C5=C(C=C(S5)/C=C\6/C(=O)C7=CC(=CC(=C7)F)C(=O)/C6=C\C8=CC(=C(S8)C9=CC(=CC(=C9)C)C(C)(C)C(=O)OC)C(C)(C)C(=O)OC)SC4=C3S2)C(C)(C)C(=O)OC)C(C)(C)C(=O)OC,CCCCCCCCCCCc1c(/C=C2\C(=O)c3cc(F)c(F)cc3C2=C(C#N)C#N)sc2c1sc1c3c4nsnc4c4c5sc6c(CCCCCCCCCCC)c(/C=C7\C(=O)c8cc(F)c(F)cc8C7=C(C#N)C#N)sc6c5n(CC(CC)CCCC)c4c3n(CC(CC)CCCC)c21,0.84,25.84,76.62,16.63,16.630830720000002,0.0049953096813185,16.35,16.63,,,,,ITO/ZnO:TPyP/active layer/MoO3/Ag,inverted,ZnO:TPyP,ZnO:TPyP,MoO3,,,,,200.0,-5.56,-3.65,,-5.65,-4.09,
55173,10.1016/j.cej.2025.169712,10.1016/j.cej.2025.169712,PM6,Y6,PM6,Y6,CC1=CC(=CC(=C1)C2=C3C=CC(=C4C5=C(C=C(S5)/C=C\6/C(=O)C7=CC(=CC(=C7)F)C(=O)/C6=C\C8=CC(=C(S8)C9=CC(=CC(=C9)C)C(C)(C)C(=O)OC)C(C)(C)C(=O)OC)SC4=C3S2)C(C)(C)C(=O)OC)C(C)(C)C(=O)OC,CCCCCCCCCCCc1c(/C=C2\C(=O)c3cc(F)c(F)cc3C2=C(C#N)C#N)sc2c1sc1c3c4nsnc4c4c5sc6c(CCCCCCCCCCC)c(/C=C7\C(=O)c8cc(F)c(F)cc8C7=C(C#N)C#N)sc6c5n(CC(CC)CCCC)c4c3n(CC(CC)CCCC)c21,0.82,24.98,74.38,15.24,15.235701679999998,0.0282041994750785,15.03,15.24,,,,,ITO/ZnO/active layer/MoO3/Ag,inverted,ZnO,ZnO,MoO3,,,,,200.0,-5.56,-3.65,,-5.65,-4.09,
55174,10.1016/j.cej.2025.169712,10.1016/j.cej.2025.169712,PM6,Y6,PM6,Y6,CC1=CC(=CC(=C1)C2=C3C=CC(=C4C5=C(C=C(S5)/C=C\6/C(=O)C7=CC(=CC(=C7)F)C(=O)/C6=C\C8=CC(=C(S8)C9=CC(=CC(=C9)C)C(C)(C)C(=O)OC)C(C)(C)C(=O)OC)SC4=C3S2)C(C)(C)C(=O)OC)C(C)(C)C(=O)OC,CCCCCCCCCCCc1c(/C=C2\C(=O)c3cc(F)c(F)cc3C2=C(C#N)C#N)sc2c1sc1c3c4nsnc4c4c5sc6c(CCCCCCCCCCC)c(/C=C7\C(=O)c8cc(F)c(F)cc8C7=C(C#N)C#N)sc6c5n(CC(CC)CCCC)c4c3n(CC(CC)CCCC)c21,0.81,25.93,69.69,14.72,14.63719977,0.5625015625000009,,,,,,,ITO/ZnO:TPyP/active layer/MoO3/Ag,inverted,ZnO: TPyP,ZnO:TPyP,MoO3,,,,,200.0,-5.56,-3.65,,-5.65,-4.09,
55175,10.1016/j.cej.2025.169712,10.1016/j.cej.2025.169712,PM6,Y6,PM6,Y6,CC1=CC(=CC(=C1)C2=C3C=CC(=C4C5=C(C=C(S5)/C=C\6/C(=O)C7=CC(=CC(=C7)F)C(=O)/C6=C\C8=CC(=C(S8)C9=CC(=CC(=C9)C)C(C)(C)C(=O)OC)C(C)(C)C(=O)OC)SC4=C3S2)C(C)(C)C(=O)OC)C(C)(C)C(=O)OC,CCCCCCCCCCCc1c(/C=C2\C(=O)c3cc(F)c(F)cc3C2=C(C#N)C#N)sc2c1sc1c3c4nsnc4c4c5sc6c(CCCCCCCCCCC)c(/C=C7\C(=O)c8cc(F)c(F)cc8C7=C(C#N)C#N)sc6c5n(CC(CC)CCCC)c4c3n(CC(CC)CCCC)c21,0.78,20.27,64.07,10.18,10.12985142,0.4926186640471524,,,,,,,ITO/ZnO/active layer/MoO3/Ag,inverted,ZnO,ZnO,MoO3,,,,,200.0,-5.56,-3.65,,-5.65,-4.09,
55176,10.1016/j.cej.2025.169712,10.1016/j.cej.2025.169712,PM6,Y6,PM6,Y6,CC1=CC(=CC(=C1)C2=C3C=CC(=C4C5=C(C=C(S5)/C=C\6/C(=O)C7=CC(=CC(=C7)F)C(=O)/C6=C\C8=CC(=C(S8)C9=CC(=CC(=C9)C)C(C)(C)C(=O)OC)C(C)(C)C(=O)OC)SC4=C3S2)C(C)(C)C(=O)OC)C(C)(C)C(=O)OC,CCCCCCCCCCCc1c(/C=C2\C(=O)c3cc(F)c(F)cc3C2=C(C#N)C#N)sc2c1sc1c3c4nsnc4c4c5sc6c(CCCCCCCCCCC)c(/C=C7\C(=O)c8cc(F)c(F)cc8C7=C(C#N)C#N)sc6c5n(CC(CC)CCCC)c4c3n(CC(CC)CCCC)c21,0.81,25.71,72.13,15.0,15.021144630000002,0.1409642000000133,,,,,,,ITO/ZnO:TPyP/active layer/MoO3/Ag,inverted,ZnO: TPyP,ZnO:TPyP,MoO3,,,,,100.0,-5.56,-3.65,,-5.65,-4.09,
55177,10.1016/j.cej.2025.169712,10.1016/j.cej.2025.169712,PM6,Y6,PM6,Y6,CC1=CC(=CC(=C1)C2=C3C=CC(=C4C5=C(C=C(S5)/C=C\6/C(=O)C7=CC(=CC(=C7)F)C(=O)/C6=C\C8=CC(=C(S8)C9=CC(=CC(=C9)C)C(C)(C)C(=O)OC)C(C)(C)C(=O)OC)SC4=C3S2)C(C)(C)C(=O)OC)C(C)(C)C(=O)OC,CCCCCCCCCCCc1c(/C=C2\C(=O)c3cc(F)c(F)cc3C2=C(C#N)C#N)sc2c1sc1c3c4nsnc4c4c5sc6c(CCCCCCCCCCC)c(/C=C7\C(=O)c8cc(F)c(F)cc8C7=C(C#N)C#N)sc6c5n(CC(CC)CCCC)c4c3n(CC(CC)CCCC)c21,0.8,23.88,66.69,12.68,12.7404576,0.4767949526813836,,,,,,,ITO/ZnO/active layer/MoO3/Ag,inverted,ZnO,ZnO,MoO3,,,,,100.0,-5.56,-3.65,,-5.65,-4.09,
55178,10.1016/j.cej.2025.169712,10.1016/j.cej.2025.169712,ZnPor,PC61BM,ZnPor,PCBM,,CCCCC(=O)OCC1(C2=CC=CC=C2)C3=CC=CC4=CC=CC5=CC=CC6=CC=CC7=CC=CC1=C7C6=C5C4=C3,0.8,19.72,64.14,10.11,10.1187264,0.0863145400593518,9.87,10.11,,,,,ITO/ZnO:TPyP/ZnPor:PC61BM/MoO3/Ag,inverted,ZnO: TPyP,ZnO:TPyP,,,,,,,,,,-6.1,-3.7,
55179,10.1016/j.cej.2025.169712,10.1016/j.cej.2025.169712,ZnPor,PC61BM,ZnPor,PCBM,,CCCCC(=O)OCC1(C2=CC=CC=C2)C3=CC=CC4=CC=CC5=CC=CC6=CC=CC7=CC=CC1=C7C6=C5C4=C3,0.79,18.63,58.69,8.63,8.637818130000001,0.0905924681344197,8.26,8.63,,,,,ITO/ZnO/ZnPor:PC61BM/MoO3/Ag,inverted,ZnO,ZnO,,,,,,,,,,-6.1,-3.7,
55180,10.1016/j.cej.2025.169712,10.1016/j.cej.2025.169712,PBDB-T,ITIC,PBDB-T,ITIC,CCCCC(CC)Cc1ccc(-c2c3cc(-c4ccc(-c5sc(-c6ccc(C)s6)c6c5C(=O)c5c(CC(CC)CCCC)sc(CC(CC)CCCC)c5C6=O)s4)sc3c(-c3ccc(CC(CC)CCCC)s3)c3cc(C)sc23)s1,CCCCCCc1ccc(C2(c3ccc(CCCCCC)cc3)c3cc4c(cc3-c3sc5cc(/C=C6\C(=O)c7ccccc7C6=C(C#N)C#N)sc5c32)C(c2ccc(CCCCCC)cc2)(c2ccc(CCCCCC)cc2)c2c-4sc3cc(/C=C4\C(=O)c5ccccc5C4=C(C#N)C#N)sc23)cc1,0.89,17.21,74.27,11.37,11.37586163,0.05155347405453,11.14,11.37,,,,,ITO/ZnO:TPyP/active layer/MoO3/Ag,inverted,ZnO: TPyP,ZnO:TPyP,MoO3,,,,,,-5.33,-3.48,,-5.576,-3.916,
55181,10.1016/j.cej.2025.169712,10.1016/j.cej.2025.169712,PBDB-T,ITIC,PBDB-T,ITIC,CCCCC(CC)Cc1ccc(-c2c3cc(-c4ccc(-c5sc(-c6ccc(C)s6)c6c5C(=O)c5c(CC(CC)CCCC)sc(CC(CC)CCCC)c5C6=O)s4)sc3c(-c3ccc(CC(CC)CCCC)s3)c3cc(C)sc23)s1,CCCCCCc1ccc(C2(c3ccc(CCCCCC)cc3)c3cc4c(cc3-c3sc5cc(/C=C6\C(=O)c7ccccc7C6=C(C#N)C#N)sc5c32)C(c2ccc(CCCCCC)cc2)(c2ccc(CCCCCC)cc2)c2c-4sc3cc(/C=C4\C(=O)c5ccccc5C4=C(C#N)C#N)sc23)cc1,0.88,16.18,70.72,10.06,10.06939648,0.0934043737574501,9.58,10.06,,,,,ITO/ZnO/active layer/MoO3/Ag,inverted,ZnO,ZnO,MoO3,,,,,,-5.33,-3.48,,-5.576,-3.916,
55186,10.1016/j.cej.2025.170976,10.1016/j.cej.2025.170976,PM6,Y6,PM6,Y6,CC1=CC(=CC(=C1)C2=C3C=CC(=C4C5=C(C=C(S5)/C=C\6/C(=O)C7=CC(=CC(=C7)F)C(=O)/C6=C\C8=CC(=C(S8)C9=CC(=CC(=C9)C)C(C)(C)C(=O)OC)C(C)(C)C(=O)OC)SC4=C3S2)C(C)(C)C(=O)OC)C(C)(C)C(=O)OC,CCCCCCCCCCCc1c(/C=C2\C(=O)c3cc(F)c(F)cc3C2=C(C#N)C#N)sc2c1sc1c3c4nsnc4c4c5sc6c(CCCCCCCCCCC)c(/C=C7\C(=O)c8cc(F)c(F)cc8C7=C(C#N)C#N)sc6c5n(CC(CC)CCCC)c4c3n(CC(CC)CCCC)c21,0.81,26.63,71.0,15.54,15.314913,1.448436293436295,15.17,15.54,1:1.25 wt,CN,,0.5% v/v,,conventional,PDINO,PDINO,PEDOT:PSS,,,CF,,100.0,-5.56,-3.65,,-5.65,-4.09,
55187,10.1016/j.cej.2025.170976,10.1016/j.cej.2025.170976,PM6,Y6,PM6,Y6,CC1=CC(=CC(=C1)C2=C3C=CC(=C4C5=C(C=C(S5)/C=C\6/C(=O)C7=CC(=CC(=C7)F)C(=O)/C6=C\C8=CC(=C(S8)C9=CC(=CC(=C9)C)C(C)(C)C(=O)OC)C(C)(C)C(=O)OC)SC4=C3S2)C(C)(C)C(=O)OC)C(C)(C)C(=O)OC,CCCCCCCCCCCc1c(/C=C2\C(=O)c3cc(F)c(F)cc3C2=C(C#N)C#N)sc2c1sc1c3c4nsnc4c4c5sc6c(CCCCCCCCCCC)c(/C=C7\C(=O)c8cc(F)c(F)cc8C7=C(C#N)C#N)sc6c5n(CC(CC)CCCC)c4c3n(CC(CC)CCCC)c21,0.76,26.17,62.63,12.48,12.45660596,0.1874522435897391,11.96,12.48,1:1.25 wt,CN,,0.5% v/v,ITO/PEDOT:PSS/PM6:Y6/L1/Ag,conventional,L1,,PEDOT:PSS,,10.0,CF,,100.0,-5.56,-3.65,,-5.65,-4.09,
55188,10.1016/j.cej.2025.170976,10.1016/j.cej.2025.170976,PM6,Y6,PM6,Y6,CC1=CC(=CC(=C1)C2=C3C=CC(=C4C5=C(C=C(S5)/C=C\6/C(=O)C7=CC(=CC(=C7)F)C(=O)/C6=C\C8=CC(=C(S8)C9=CC(=CC(=C9)C)C(C)(C)C(=O)OC)C(C)(C)C(=O)OC)SC4=C3S2)C(C)(C)C(=O)OC)C(C)(C)C(=O)OC,CCCCCCCCCCCc1c(/C=C2\C(=O)c3cc(F)c(F)cc3C2=C(C#N)C#N)sc2c1sc1c3c4nsnc4c4c5sc6c(CCCCCCCCCCC)c(/C=C7\C(=O)c8cc(F)c(F)cc8C7=C(C#N)C#N)sc6c5n(CC(CC)CCCC)c4c3n(CC(CC)CCCC)c21,0.85,26.79,76.76,17.54,17.479403400000002,0.3454766248574497,17.4,17.54,1:1.25 wt,CN,,0.5% v/v,ITO/PEDOT:PSS/PM6:Y6/L2/Ag,conventional,L2,,PEDOT:PSS,,24.0,CF,,100.0,-5.56,-3.65,,-5.65,-4.09,
55189,10.1016/j.cej.2025.170976,10.1016/j.cej.2025.170976,PM6,BTP-eC9,PM6,BTP-eC9,CC1=CC(=CC(=C1)C2=C3C=CC(=C4C5=C(C=C(S5)/C=C\6/C(=O)C7=CC(=CC(=C7)F)C(=O)/C6=C\C8=CC(=C(S8)C9=CC(=CC(=C9)C)C(C)(C)C(=O)OC)C(C)(C)C(=O)OC)SC4=C3S2)C(C)(C)C(=O)OC)C(C)(C)C(=O)OC,CCCCCCCCCc1c(C=C2C(=O)c3cc(Cl)c(Cl)cc3C2=C(C#N)C#N)sc2c1sc1c3c4nsnc4c4c5sc6c(CCCCCCCCC)c(C=C7C(=O)c8cc(Cl)c(Cl)cc8C7=C(C#N)C#N)sc6c5n(CC(CCCC)CCCCCC)c4c3n(CC(CCCC)CCCCCC)c21,0.84,26.15,79.0,17.41,17.35314,0.3265939115450911,17.35,17.41,,,,,,conventional,L2,,,,,,,,-5.56,-3.65,,-5.68,-3.9,
55190,10.1016/j.cej.2025.171097,10.1016/j.cej.2025.171097,PM6,Y6,PM6,Y6,CC1=CC(=CC(=C1)C2=C3C=CC(=C4C5=C(C=C(S5)/C=C\6/C(=O)C7=CC(=CC(=C7)F)C(=O)/C6=C\C8=CC(=C(S8)C9=CC(=CC(=C9)C)C(C)(C)C(=O)OC)C(C)(C)C(=O)OC)SC4=C3S2)C(C)(C)C(=O)OC)C(C)(C)C(=O)OC,CCCCCCCCCCCc1c(/C=C2\C(=O)c3cc(F)c(F)cc3C2=C(C#N)C#N)sc2c1sc1c3c4nsnc4c4c5sc6c(CCCCCCCCCCC)c(/C=C7\C(=O)c8cc(F)c(F)cc8C7=C(C#N)C#N)sc6c5n(CC(CC)CCCC)c4c3n(CC(CC)CCCC)c21,0.838,26.3,75.3,16.63,16.5956682,0.2064449789537003,16.63,,,,,,,,,,,,,,,,-5.56,-3.65,,-5.65,-4.09,
55193,10.1016/j.cej.2025.171743,10.1016/j.cej.2025.171743,PM6,PZF-F,PM6,PZF-F,CC1=CC(=CC(=C1)C2=C3C=CC(=C4C5=C(C=C(S5)/C=C\6/C(=O)C7=CC(=CC(=C7)F)C(=O)/C6=C\C8=CC(=C(S8)C9=CC(=CC(=C9)C)C(C)(C)C(=O)OC)C(C)(C)C(=O)OC)SC4=C3S2)C(C)(C)C(=O)OC)C(C)(C)C(=O)OC,,0.926,18.32,72.52,12.3,12.302524864,0.0205273495934793,12.11,12.3,1:1.2,1-chloronaphthalene,CN,,ITO/2PACz/Active Layer/PDINN/Ag,,PDINN,PDINN,2PACz,2PACz,,chloroform,chloroform,100.0,-5.56,-3.65,,,,
55194,10.1016/j.cej.2025.171743,10.1016/j.cej.2025.171743,PM6,L8-BO,PM6,L8-BO,CC1=CC(=CC(=C1)C2=C3C=CC(=C4C5=C(C=C(S5)/C=C\6/C(=O)C7=CC(=CC(=C7)F)C(=O)/C6=C\C8=CC(=C(S8)C9=CC(=CC(=C9)C)C(C)(C)C(=O)OC)C(C)(C)C(=O)OC)SC4=C3S2)C(C)(C)C(=O)OC)C(C)(C)C(=O)OC,CCCCCCC(CCCC)CC1=C(/C=C2\C(=O)C3=CC(F)=C(F)C=C3C2=C(C#N)C#N)SC2=C1SC1C3=C(C4=C(C5=NSN=C35)C3=C(C5=C(S3)C(CC(CCCC)CCCCCC)=C(/C=C3\C(=O)C6=CC(F)=C(F)C=C6C3=C(C#N)C#N)S5)N4CC(CC)CCCC)N(CC(CC)CCCC)C21,0.88,26.44,78.52,18.27,18.26940544,0.0032542966611915,18.01,18.27,1:1.2,1-chloronaphthalene,CN,,ITO/2PACz/Active Layer/PDINN/Ag,,PDINN,PDINN,2PACz,2PACz,,chloroform,chloroform,100.0,-5.56,-3.65,,-5.68,-3.9,
55210,10.1016/j.cej.2025.172212,10.1016/j.cej.2025.172212,PM6,Trimer-EH,PM6,Trimer-EH,CC1=CC(=CC(=C1)C2=C3C=CC(=C4C5=C(C=C(S5)/C=C\6/C(=O)C7=CC(=CC(=C7)F)C(=O)/C6=C\C8=CC(=C(S8)C9=CC(=CC(=C9)C)C(C)(C)C(=O)OC)C(C)(C)C(=O)OC)SC4=C3S2)C(C)(C)C(=O)OC)C(C)(C)C(=O)OC,,0.883,22.79,72.65,14.43,14.619773605000002,1.3151323977824168,14.43,,,,,,ITO/PEDOT:PSS/active layer/PNDIT-F3N/Ag,conventional,PNDIT-F3N,PNDIT-F3N,PEDOT:PSS,PEDOT:PSS,,,,,-5.56,-3.65,,,,
55211,10.1016/j.cej.2025.172212,10.1016/j.cej.2025.172212,PM6,Trimer-C8,PM6,Trimer-C8,CC1=CC(=CC(=C1)C2=C3C=CC(=C4C5=C(C=C(S5)/C=C\6/C(=O)C7=CC(=CC(=C7)F)C(=O)/C6=C\C8=CC(=C(S8)C9=CC(=CC(=C9)C)C(C)(C)C(=O)OC)C(C)(C)C(=O)OC)SC4=C3S2)C(C)(C)C(=O)OC)C(C)(C)C(=O)OC,,0.885,23.94,75.57,15.8,16.010940329999997,1.3350653797468108,15.8,,,1-CN,,,ITO/PEDOT:PSS/active layer/PNDIT-F3N/Ag,conventional,PNDIT-F3N,PNDIT-F3N,PEDOT:PSS,PEDOT:PSS,,,,,-5.56,-3.65,,,,
55212,10.1016/j.cej.2025.172212,10.1016/j.cej.2025.172212,PM6,Trimer-H,PM6,Trimer-H,CC1=CC(=CC(=C1)C2=C3C=CC(=C4C5=C(C=C(S5)/C=C\6/C(=O)C7=CC(=CC(=C7)F)C(=O)/C6=C\C8=CC(=C(S8)C9=CC(=CC(=C9)C)C(C)(C)C(=O)OC)C(C)(C)C(=O)OC)SC4=C3S2)C(C)(C)C(=O)OC)C(C)(C)C(=O)OC,,0.863,23.26,73.82,14.58,14.818169116,1.633533031550068,14.58,,,1-CN,,,ITO/PEDOT:PSS/active layer/PNDIT-F3N/Ag,conventional,PNDIT-F3N,PNDIT-F3N,PEDOT:PSS,PEDOT:PSS,,,,,-5.56,-3.65,,,,
55213,10.1016/j.cej.2025.172308,10.1016/j.cej.2025.172308,D18,L8-BO,D18,L8-BO,CCCCCCC(CCCC)CC1=CSC(C2=CC3=C(S2)C2=C(C=C(C4=CC(CC(CCCC)CCCCCC)=C(C5=CC6=C(C7=CC(F)=C(CC(CC)CCCC)S7)C7=C(C=CS7)C(C7=CC(F)=C(CC(CC)CCCC)S7)=C6S5)S4)S2)C2=NSN=C32)=C1,CCCCCCC(CCCC)CC1=C(/C=C2\C(=O)C3=CC(F)=C(F)C=C3C2=C(C#N)C#N)SC2=C1SC1C3=C(C4=C(C5=NSN=C35)C3=C(C5=C(S3)C(CC(CCCC)CCCCCC)=C(/C=C3\C(=O)C6=CC(F)=C(F)C=C6C3=C(C#N)C#N)S5)N4CC(CC)CCCC)N(CC(CC)CCCC)C21,0.91,25.7,73.2,17.1,17.119284,0.1127719298245553,16.8,17.1,,,,,ITO/2PACz/D18:L8-BO/PDINN/Ag,,PDINN,PDINN,2PACz,2PACz,,CF,chloroform,100.0,-5.51,-2.77,,-5.68,-3.9,
55214,10.1016/j.cej.2025.172308,10.1016/j.cej.2025.172308,D18,L8-BO,D18,L8-BO,CCCCCCC(CCCC)CC1=CSC(C2=CC3=C(S2)C2=C(C=C(C4=CC(CC(CCCC)CCCCCC)=C(C5=CC6=C(C7=CC(F)=C(CC(CC)CCCC)S7)C7=C(C=CS7)C(C7=CC(F)=C(CC(CC)CCCC)S7)=C6S5)S4)S2)C2=NSN=C32)=C1,CCCCCCC(CCCC)CC1=C(/C=C2\C(=O)C3=CC(F)=C(F)C=C3C2=C(C#N)C#N)SC2=C1SC1C3=C(C4=C(C5=NSN=C35)C3=C(C5=C(S3)C(CC(CCCC)CCCCCC)=C(/C=C3\C(=O)C6=CC(F)=C(F)C=C6C3=C(C#N)C#N)S5)N4CC(CC)CCCC)N(CC(CC)CCCC)C21,0.9,27.5,79.0,19.6,19.5525,0.2423469387755254,19.3,19.6,,EB,EB,,ITO/2PACz/D18:L8-BO/PDINN/Ag,,PDINN,PDINN,2PACz,2PACz,,EB/CF,ethylbenzene:chloroform,100.0,-5.51,-2.77,,-5.68,-3.9,
55215,10.1016/j.cej.2026.173199,10.1016/j.cej.2026.173199,PM6,L8-BO,PM6,L8-BO,CC1=CC(=CC(=C1)C2=C3C=CC(=C4C5=C(C=C(S5)/C=C\6/C(=O)C7=CC(=CC(=C7)F)C(=O)/C6=C\C8=CC(=C(S8)C9=CC(=CC(=C9)C)C(C)(C)C(=O)OC)C(C)(C)C(=O)OC)SC4=C3S2)C(C)(C)C(=O)OC)C(C)(C)C(=O)OC,CCCCCCC(CCCC)CC1=C(/C=C2\C(=O)C3=CC(F)=C(F)C=C3C2=C(C#N)C#N)SC2=C1SC1C3=C(C4=C(C5=NSN=C35)C3=C(C5=C(S3)C(CC(CCCC)CCCCCC)=C(/C=C3\C(=O)C6=CC(F)=C(F)C=C6C3=C(C#N)C#N)S5)N4CC(CC)CCCC)N(CC(CC)CCCC)C21,0.89,25.14,75.86,17.03,16.97337156,0.3325216676453363,16.92,17.03,1:1.2,,,,conventional,conventional,PFN-Br,PFN-Br,PEDOT:PSS,PEDOT:PSS,,chloroform,chloroform,100.0,-5.56,-3.65,,-5.68,-3.9,
55219,10.1016/j.cej.2026.173199,10.1016/j.cej.2026.173199,PM6,Y6,PM6,Y6,CC1=CC(=CC(=C1)C2=C3C=CC(=C4C5=C(C=C(S5)/C=C\6/C(=O)C7=CC(=CC(=C7)F)C(=O)/C6=C\C8=CC(=C(S8)C9=CC(=CC(=C9)C)C(C)(C)C(=O)OC)C(C)(C)C(=O)OC)SC4=C3S2)C(C)(C)C(=O)OC)C(C)(C)C(=O)OC,CCCCCCCCCCCc1c(/C=C2\C(=O)c3cc(F)c(F)cc3C2=C(C#N)C#N)sc2c1sc1c3c4nsnc4c4c5sc6c(CCCCCCCCCCC)c(/C=C7\C(=O)c8cc(F)c(F)cc8C7=C(C#N)C#N)sc6c5n(CC(CC)CCCC)c4c3n(CC(CC)CCCC)c21,0.832,26.34,74.11,16.24,16.241117568,0.0068815763546891,16.1,16.24,1:1.2,,,,conventional,conventional,PFN-Br,PFN-Br,PEDOT:PSS,PEDOT:PSS,,chloroform,chloroform,100.0,-5.56,-3.65,,-5.65,-4.09,
55221,10.1016/j.cej.2026.173199,10.1016/j.cej.2026.173199,PM6,BTP-eC9,PM6,BTP-eC9,CC1=CC(=CC(=C1)C2=C3C=CC(=C4C5=C(C=C(S5)/C=C\6/C(=O)C7=CC(=CC(=C7)F)C(=O)/C6=C\C8=CC(=C(S8)C9=CC(=CC(=C9)C)C(C)(C)C(=O)OC)C(C)(C)C(=O)OC)SC4=C3S2)C(C)(C)C(=O)OC)C(C)(C)C(=O)OC,CCCCCCCCCc1c(C=C2C(=O)c3cc(Cl)c(Cl)cc3C2=C(C#N)C#N)sc2c1sc1c3c4nsnc4c4c5sc6c(CCCCCCCCC)c(C=C7C(=O)c8cc(Cl)c(Cl)cc8C7=C(C#N)C#N)sc6c5n(CC(CCCC)CCCCCC)c4c3n(CC(CCCC)CCCCCC)c21,0.846,25.84,75.02,16.4,16.399852128,0.0009016585365819,16.33,16.4,1:1.2,,,,conventional,conventional,PFN-Br,PFN-Br,PEDOT:PSS,PEDOT:PSS,,chloroform,chloroform,100.0,-5.56,-3.65,,-5.68,-3.9,
55223,10.1016/j.cej.2026.173199,10.1016/j.cej.2026.173199,D18,L8-BO,D18,L8-BO,CCCCCCC(CCCC)CC1=CSC(C2=CC3=C(S2)C2=C(C=C(C4=CC(CC(CCCC)CCCCCC)=C(C5=CC6=C(C7=CC(F)=C(CC(CC)CCCC)S7)C7=C(C=CS7)C(C7=CC(F)=C(CC(CC)CCCC)S7)=C6S5)S4)S2)C2=NSN=C32)=C1,CCCCCCC(CCCC)CC1=C(/C=C2\C(=O)C3=CC(F)=C(F)C=C3C2=C(C#N)C#N)SC2=C1SC1C3=C(C4=C(C5=NSN=C35)C3=C(C5=C(S3)C(CC(CCCC)CCCCCC)=C(/C=C3\C(=O)C6=CC(F)=C(F)C=C6C3=C(C#N)C#N)S5)N4CC(CC)CCCC)N(CC(CC)CCCC)C21,0.915,25.42,77.64,18.06,18.05852052,0.0081920265780557,17.96,18.06,1:1.2,,,,conventional,conventional,PFN-Br,PFN-Br,PEDOT:PSS,PEDOT:PSS,,chloroform,chloroform,100.0,-5.51,-2.77,,-5.68,-3.9,
55225,10.1016/j.cej.2026.173221,10.1016/j.cej.2026.173221,PM6,Qx-6F,PM6,Qx-6F,CC1=CC(=CC(=C1)C2=C3C=CC(=C4C5=C(C=C(S5)/C=C\6/C(=O)C7=CC(=CC(=C7)F)C(=O)/C6=C\C8=CC(=C(S8)C9=CC(=CC(=C9)C)C(C)(C)C(=O)OC)C(C)(C)C(=O)OC)SC4=C3S2)C(C)(C)C(=O)OC)C(C)(C)C(=O)OC,,0.89,23.3,75.96,15.74,15.7518252,0.0751283354510834,15.54,15.74,1:1.2,,,,conventional,conventional,PDINN,PDINN,PEDOT:PSS,PEDOT:PSS,,chloroform,chloroform,,-5.56,-3.65,,,,
55226,10.1016/j.cej.2026.173221,10.1016/j.cej.2026.173221,PM6,Qx-2F4Cl,PM6,Qx-2F4Cl,CC1=CC(=CC(=C1)C2=C3C=CC(=C4C5=C(C=C(S5)/C=C\6/C(=O)C7=CC(=CC(=C7)F)C(=O)/C6=C\C8=CC(=C(S8)C9=CC(=CC(=C9)C)C(C)(C)C(=O)OC)C(C)(C)C(=O)OC)SC4=C3S2)C(C)(C)C(=O)OC)C(C)(C)C(=O)OC,,0.87,26.2,73.0,16.71,16.63962,0.4211849192100544,16.71,16.71,1:1.2,,,,conventional,conventional,PDINN,PDINN,PEDOT:PSS,PEDOT:PSS,,chloroform,chloroform,,-5.56,-3.65,,,,
55227,10.1016/j.cej.2026.173221,10.1016/j.cej.2026.173221,PM6,Qx-6Cl,PM6,Qx-6Cl,CC1=CC(=CC(=C1)C2=C3C=CC(=C4C5=C(C=C(S5)/C=C\6/C(=O)C7=CC(=CC(=C7)F)C(=O)/C6=C\C8=CC(=C(S8)C9=CC(=CC(=C9)C)C(C)(C)C(=O)OC)C(C)(C)C(=O)OC)SC4=C3S2)C(C)(C)C(=O)OC)C(C)(C)C(=O)OC,,0.87,26.39,74.39,17.02,17.07942327,0.349137896592244,16.94,17.02,1:1.2,,,,conventional,conventional,PDINN,PDINN,PEDOT:PSS,PEDOT:PSS,,chloroform,chloroform,,-5.56,-3.65,,,,
55230,10.1016/j.cej.2026.173561,10.1016/j.cej.2026.173561,PM6,Y6,PM6,Y6,CC1=CC(=CC(=C1)C2=C3C=CC(=C4C5=C(C=C(S5)/C=C\6/C(=O)C7=CC(=CC(=C7)F)C(=O)/C6=C\C8=CC(=C(S8)C9=CC(=CC(=C9)C)C(C)(C)C(=O)OC)C(C)(C)C(=O)OC)SC4=C3S2)C(C)(C)C(=O)OC)C(C)(C)C(=O)OC,CCCCCCCCCCCc1c(/C=C2\C(=O)c3cc(F)c(F)cc3C2=C(C#N)C#N)sc2c1sc1c3c4nsnc4c4c5sc6c(CCCCCCCCCCC)c(/C=C7\C(=O)c8cc(F)c(F)cc8C7=C(C#N)C#N)sc6c5n(CC(CC)CCCC)c4c3n(CC(CC)CCCC)c21,0.835,26.39,71.86,15.92,15.83481809,0.5350622487437142,15.66,15.92,1:1.2,,,,ITO/PEDOT:PSS/active layer/PFN-Br/Ag,conventional,PFN-Br,PFN-Br,PEDOT:PSS,PEDOT:PSS,,,,,-5.56,-3.65,,-5.65,-4.09,
55233,10.1016/j.cej.2026.173735,10.1016/j.cej.2026.173735,PM7 D1,ITIC-4F,PM7 D1,ITIC-4F,,CCc1ccc(C2(c3ccc(CC)cc3)c3cc4c(cc3-c3sc5cc(/C=C6\C(=O)c7cc(F)c(F)cc7C6=C(C#N)C#N)sc5c32)C(c2ccc(CC)cc2)(c2ccc(CC)cc2)c2c-4sc3cc(/C=C4\C(=O)c5cc(F)c(F)cc5C4=C(C#N)C#N)sc23)cc1,0.84,12.7,70.0,7.03,7.4676,6.224751066856326,,,,,,,ITO/ZnO/polymer:ITIC-4F(1:1)/MoO3/Ag,inverted,ZnO,ZnO,MoO3,MoO3,,chlorobenzene,chlorobenzene,,,,,-5.82,-4.24,
55234,10.1016/j.cej.2026.173735,10.1016/j.cej.2026.173735,PM7 D1,ITIC-4F,PM7 D1,ITIC-4F,,CCc1ccc(C2(c3ccc(CC)cc3)c3cc4c(cc3-c3sc5cc(/C=C6\C(=O)c7cc(F)c(F)cc7C6=C(C#N)C#N)sc5c32)C(c2ccc(CC)cc2)(c2ccc(CC)cc2)c2c-4sc3cc(/C=C4\C(=O)c5cc(F)c(F)cc5C4=C(C#N)C#N)sc23)cc1,0.83,13.9,70.0,8.01,8.075899999999999,0.8227215980024867,,,,,,,ITO/ZnO/polymer:ITIC-4F(1:1)/MoO3/Ag,inverted,ZnO,ZnO,MoO3,MoO3,,chlorobenzene,chlorobenzene,,,,,-5.82,-4.24,
55235,10.1016/j.cej.2026.173735,10.1016/j.cej.2026.173735,PM7 D1,ITIC-4F,PM7 D1,ITIC-4F,,CCc1ccc(C2(c3ccc(CC)cc3)c3cc4c(cc3-c3sc5cc(/C=C6\C(=O)c7cc(F)c(F)cc7C6=C(C#N)C#N)sc5c32)C(c2ccc(CC)cc2)(c2ccc(CC)cc2)c2c-4sc3cc(/C=C4\C(=O)c5cc(F)c(F)cc5C4=C(C#N)C#N)sc23)cc1,0.84,14.7,64.0,7.96,7.902719999999999,0.7195979899497543,,,,,,,ITO/ZnO/polymer:ITIC-4F(1:1)/MoO3/Ag,inverted,ZnO,ZnO,MoO3,MoO3,,chlorobenzene,chlorobenzene,,,,,-5.82,-4.24,
55236,10.1016/j.cej.2026.174565,10.1016/j.cej.2026.174565,PX22,BTP-eC9,PX22,BTP-eC9,,CCCCCCCCCc1c(C=C2C(=O)c3cc(Cl)c(Cl)cc3C2=C(C#N)C#N)sc2c1sc1c3c4nsnc4c4c5sc6c(CCCCCCCCC)c(C=C7C(=O)c8cc(Cl)c(Cl)cc8C7=C(C#N)C#N)sc6c5n(CC(CCCC)CCCCCC)c4c3n(CC(CCCC)CCCCCC)c21,0.741,16.11,60.8,7.25,7.258006079999999,0.1104286896551528,7.0,7.25,1:1.5,,,,ITO/PEDOT:PSS/active layer/PFN-Br/Ag,conventional,PFN-Br,PFN-Br,PEDOT:PSS,PEDOT:PSS,,,,100.0,,,,-5.68,-3.9,
55237,10.1016/j.cej.2026.174565,10.1016/j.cej.2026.174565,PX23,BTP-eC9,PX23,BTP-eC9,,CCCCCCCCCc1c(C=C2C(=O)c3cc(Cl)c(Cl)cc3C2=C(C#N)C#N)sc2c1sc1c3c4nsnc4c4c5sc6c(CCCCCCCCC)c(C=C7C(=O)c8cc(Cl)c(Cl)cc8C7=C(C#N)C#N)sc6c5n(CC(CCCC)CCCCCC)c4c3n(CC(CCCC)CCCCCC)c21,0.825,22.01,62.4,11.33,11.330747999999998,0.0066019417475549,11.21,11.33,1:1.5,,,,ITO/PEDOT:PSS/active layer/PFN-Br/Ag,conventional,PFN-Br,PFN-Br,PEDOT:PSS,PEDOT:PSS,,,,100.0,,,,-5.68,-3.9,
55238,10.1016/j.cej.2026.174565,10.1016/j.cej.2026.174565,PX24,BTP-eC9,PX24,BTP-eC9,,CCCCCCCCCc1c(C=C2C(=O)c3cc(Cl)c(Cl)cc3C2=C(C#N)C#N)sc2c1sc1c3c4nsnc4c4c5sc6c(CCCCCCCCC)c(C=C7C(=O)c8cc(Cl)c(Cl)cc8C7=C(C#N)C#N)sc6c5n(CC(CCCC)CCCCCC)c4c3n(CC(CCCC)CCCCCC)c21,0.829,27.9,74.8,17.3,17.3005668,0.0032763005780223,17.18,17.3,1:1.5,,,,ITO/PEDOT:PSS/active layer/PFN-Br/Ag,conventional,PFN-Br,PFN-Br,PEDOT:PSS,PEDOT:PSS,,,,100.0,,,,-5.68,-3.9,
55244,10.1016/j.cej.2026.174962,10.1016/j.cej.2026.174962,D18,L8-BO,D18,L8-BO,CCCCCCC(CCCC)CC1=CSC(C2=CC3=C(S2)C2=C(C=C(C4=CC(CC(CCCC)CCCCCC)=C(C5=CC6=C(C7=CC(F)=C(CC(CC)CCCC)S7)C7=C(C=CS7)C(C7=CC(F)=C(CC(CC)CCCC)S7)=C6S5)S4)S2)C2=NSN=C32)=C1,CCCCCCC(CCCC)CC1=C(/C=C2\C(=O)C3=CC(F)=C(F)C=C3C2=C(C#N)C#N)SC2=C1SC1C3=C(C4=C(C5=NSN=C35)C3=C(C5=C(S3)C(CC(CCCC)CCCCCC)=C(/C=C3\C(=O)C6=CC(F)=C(F)C=C6C3=C(C#N)C#N)S5)N4CC(CC)CCCC)N(CC(CC)CCCC)C21,0.909,26.21,78.56,18.71,18.716833584,0.0365236985569155,18.65,18.71,,,,,conventional,conventional,,,,,,o-xylene:carbon disulfide (1:1 v/v),o-xylene:carbon disulfide (1:1),,-5.51,-2.77,,-5.68,-3.9,
55245,10.1016/j.cej.2026.174976,10.1016/j.cej.2026.174976,PM6,DY-B,PM6,DY-B,CC1=CC(=CC(=C1)C2=C3C=CC(=C4C5=C(C=C(S5)/C=C\6/C(=O)C7=CC(=CC(=C7)F)C(=O)/C6=C\C8=CC(=C(S8)C9=CC(=CC(=C9)C)C(C)(C)C(=O)OC)C(C)(C)C(=O)OC)SC4=C3S2)C(C)(C)C(=O)OC)C(C)(C)C(=O)OC,[B-]1(OCCO1)(O)OCCCC[NH3+],0.924,24.62,77.57,17.65,17.646306216,0.020927954674217,17.4,17.65,,,,,ITO/PEDOT:PSS/active layer/PDINN/Ag,conventional,PDINN,PDINN,PEDOT:PSS,PEDOT:PSS,,,,,-5.56,-3.65,,,,
55246,10.1016/j.cej.2026.174976,10.1016/j.cej.2026.174976,PM6,DY-N,PM6,DY-N,CC1=CC(=CC(=C1)C2=C3C=CC(=C4C5=C(C=C(S5)/C=C\6/C(=O)C7=CC(=CC(=C7)F)C(=O)/C6=C\C8=CC(=C(S8)C9=CC(=CC(=C9)C)C(C)(C)C(=O)OC)C(C)(C)C(=O)OC)SC4=C3S2)C(C)(C)C(=O)OC)C(C)(C)C(=O)OC,,0.931,21.16,69.04,13.61,13.600852384,0.0672124614254087,13.12,13.61,,,,,ITO/PEDOT:PSS/active layer/PDINN/Ag,conventional,PDINN,PDINN,PEDOT:PSS,PEDOT:PSS,,,,,-5.56,-3.65,,,,
55247,10.1016/j.cej.2026.175141,10.1016/j.cej.2026.175141,PM6,Y6,PM6,Y6,CC1=CC(=CC(=C1)C2=C3C=CC(=C4C5=C(C=C(S5)/C=C\6/C(=O)C7=CC(=CC(=C7)F)C(=O)/C6=C\C8=CC(=C(S8)C9=CC(=CC(=C9)C)C(C)(C)C(=O)OC)C(C)(C)C(=O)OC)SC4=C3S2)C(C)(C)C(=O)OC)C(C)(C)C(=O)OC,CCCCCCCCCCCc1c(/C=C2\C(=O)c3cc(F)c(F)cc3C2=C(C#N)C#N)sc2c1sc1c3c4nsnc4c4c5sc6c(CCCCCCCCCCC)c(/C=C7\C(=O)c8cc(F)c(F)cc8C7=C(C#N)C#N)sc6c5n(CC(CC)CCCC)c4c3n(CC(CC)CCCC)c21,0.838,25.45,73.76,15.73,15.73086896,0.0055242212333123,15.48,15.73,1:1.2,Without,,,ITO/PEDOT:PSS/active layer/PDINN/Ag,conventional,PDINN,PDINN,PEDOT:PSS,PEDOT:PSS,,,,,-5.56,-3.65,,-5.65,-4.09,
55248,10.1016/j.cej.2026.175141,10.1016/j.cej.2026.175141,PM6,Y6,PM6,Y6,CC1=CC(=CC(=C1)C2=C3C=CC(=C4C5=C(C=C(S5)/C=C\6/C(=O)C7=CC(=CC(=C7)F)C(=O)/C6=C\C8=CC(=C(S8)C9=CC(=CC(=C9)C)C(C)(C)C(=O)OC)C(C)(C)C(=O)OC)SC4=C3S2)C(C)(C)C(=O)OC)C(C)(C)C(=O)OC,CCCCCCCCCCCc1c(/C=C2\C(=O)c3cc(F)c(F)cc3C2=C(C#N)C#N)sc2c1sc1c3c4nsnc4c4c5sc6c(CCCCCCCCCCC)c(/C=C7\C(=O)c8cc(F)c(F)cc8C7=C(C#N)C#N)sc6c5n(CC(CC)CCCC)c4c3n(CC(CC)CCCC)c21,0.839,25.34,72.56,15.43,15.426444656,0.0230417627997437,15.17,15.43,1:1.2,2.0 wt% TEMPO,TEMPO,2.0 wt%,ITO/PEDOT:PSS/active layer/PDINN/Ag,conventional,PDINN,PDINN,PEDOT:PSS,PEDOT:PSS,,,,,-5.56,-3.65,,-5.65,-4.09,
55249,10.1016/j.cej.2026.175141,10.1016/j.cej.2026.175141,PM6,Y6,PM6,Y6,CC1=CC(=CC(=C1)C2=C3C=CC(=C4C5=C(C=C(S5)/C=C\6/C(=O)C7=CC(=CC(=C7)F)C(=O)/C6=C\C8=CC(=C(S8)C9=CC(=CC(=C9)C)C(C)(C)C(=O)OC)C(C)(C)C(=O)OC)SC4=C3S2)C(C)(C)C(=O)OC)C(C)(C)C(=O)OC,CCCCCCCCCCCc1c(/C=C2\C(=O)c3cc(F)c(F)cc3C2=C(C#N)C#N)sc2c1sc1c3c4nsnc4c4c5sc6c(CCCCCCCCCCC)c(/C=C7\C(=O)c8cc(F)c(F)cc8C7=C(C#N)C#N)sc6c5n(CC(CC)CCCC)c4c3n(CC(CC)CCCC)c21,0.845,25.81,75.44,16.46,16.45304908,0.0422291616038961,16.24,16.46,1:1.2,1.0 wt% GTEMPO,GTEMPO,1.0 wt%,ITO/PEDOT:PSS/active layer/PDINN/Ag,conventional,PDINN,PDINN,PEDOT:PSS,PEDOT:PSS,,,,,-5.56,-3.65,,-5.65,-4.09,
55250,10.1016/j.cej.2026.175141,10.1016/j.cej.2026.175141,PM6,Y6,PM6,Y6,CC1=CC(=CC(=C1)C2=C3C=CC(=C4C5=C(C=C(S5)/C=C\6/C(=O)C7=CC(=CC(=C7)F)C(=O)/C6=C\C8=CC(=C(S8)C9=CC(=CC(=C9)C)C(C)(C)C(=O)OC)C(C)(C)C(=O)OC)SC4=C3S2)C(C)(C)C(=O)OC)C(C)(C)C(=O)OC,CCCCCCCCCCCc1c(/C=C2\C(=O)c3cc(F)c(F)cc3C2=C(C#N)C#N)sc2c1sc1c3c4nsnc4c4c5sc6c(CCCCCCCCCCC)c(/C=C7\C(=O)c8cc(F)c(F)cc8C7=C(C#N)C#N)sc6c5n(CC(CC)CCCC)c4c3n(CC(CC)CCCC)c21,0.853,25.92,77.78,17.2,17.196971328000004,0.0176085581395097,16.96,17.2,1:1.2,1.0 wt% (R)-GTEMPO,(R)-GTEMPO,1.0 wt%,ITO/PEDOT:PSS/active layer/PDINN/Ag,conventional,PDINN,PDINN,PEDOT:PSS,PEDOT:PSS,,,,,-5.56,-3.65,,-5.65,-4.09,
55251,10.1016/j.cej.2026.175141,10.1016/j.cej.2026.175141,PM6,Y6,PM6,Y6,CC1=CC(=CC(=C1)C2=C3C=CC(=C4C5=C(C=C(S5)/C=C\6/C(=O)C7=CC(=CC(=C7)F)C(=O)/C6=C\C8=CC(=C(S8)C9=CC(=CC(=C9)C)C(C)(C)C(=O)OC)C(C)(C)C(=O)OC)SC4=C3S2)C(C)(C)C(=O)OC)C(C)(C)C(=O)OC,CCCCCCCCCCCc1c(/C=C2\C(=O)c3cc(F)c(F)cc3C2=C(C#N)C#N)sc2c1sc1c3c4nsnc4c4c5sc6c(CCCCCCCCCCC)c(/C=C7\C(=O)c8cc(F)c(F)cc8C7=C(C#N)C#N)sc6c5n(CC(CC)CCCC)c4c3n(CC(CC)CCCC)c21,0.848,26.0,76.71,16.91,16.913020799999998,0.0178639858072031,16.68,16.91,1:1.2,1.0 wt% (S)-GTEMPO,(S)-GTEMPO,1.0 wt%,ITO/PEDOT:PSS/active layer/PDINN/Ag,conventional,PDINN,PDINN,PEDOT:PSS,PEDOT:PSS,,,,,-5.56,-3.65,,-5.65,-4.09,
55252,10.1016/j.cej.2026.175141,10.1016/j.cej.2026.175141,D18-Cl,L8-BO,D18-Cl,L8-BO,CCCCCCC(CCCC)Cc1csc(-c2cc3c4nsnc4c4cc(-c5cc(CC(CCCC)CCCCCC)c(-c6cc7c(-c8cc(Cl)c(CC(CC)CCCC)s8)c8sccc8c(-c8cc(Cl)c(CC(CC)CCCC)s8)c7s6)s5)sc4c3s2)c1,CCCCCCC(CCCC)CC1=C(/C=C2\C(=O)C3=CC(F)=C(F)C=C3C2=C(C#N)C#N)SC2=C1SC1C3=C(C4=C(C5=NSN=C35)C3=C(C5=C(S3)C(CC(CCCC)CCCCCC)=C(/C=C3\C(=O)C6=CC(F)=C(F)C=C6C3=C(C#N)C#N)S5)N4CC(CC)CCCC)N(CC(CC)CCCC)C21,0.911,25.21,76.31,17.53,17.525591161,0.025150250998288,17.29,17.53,1:1.3,Without,,,ITO/PEDOT:PSS/active layer/PDINN/Ag,conventional,PDINN,PDINN,PEDOT:PSS,PEDOT:PSS,,,,,-5.51,-2.77,,-5.68,-3.9,
55253,10.1016/j.cej.2026.175141,10.1016/j.cej.2026.175141,D18-Cl,L8-BO,D18-Cl,L8-BO,CCCCCCC(CCCC)Cc1csc(-c2cc3c4nsnc4c4cc(-c5cc(CC(CCCC)CCCCCC)c(-c6cc7c(-c8cc(Cl)c(CC(CC)CCCC)s8)c8sccc8c(-c8cc(Cl)c(CC(CC)CCCC)s8)c7s6)s5)sc4c3s2)c1,CCCCCCC(CCCC)CC1=C(/C=C2\C(=O)C3=CC(F)=C(F)C=C3C2=C(C#N)C#N)SC2=C1SC1C3=C(C4=C(C5=NSN=C35)C3=C(C5=C(S3)C(CC(CCCC)CCCCCC)=C(/C=C3\C(=O)C6=CC(F)=C(F)C=C6C3=C(C#N)C#N)S5)N4CC(CC)CCCC)N(CC(CC)CCCC)C21,0.915,26.77,76.16,18.66,18.65504928,0.0265311897106113,18.4,18.66,1:1.3,1.0 wt% GTEMPO,GTEMPO,1.0 wt%,ITO/PEDOT:PSS/active layer/PDINN/Ag,conventional,PDINN,PDINN,PEDOT:PSS,PEDOT:PSS,,,,,-5.51,-2.77,,-5.68,-3.9,
55254,10.1016/j.cej.2026.175141,10.1016/j.cej.2026.175141,D18-Cl,L8-BO,D18-Cl,L8-BO,CCCCCCC(CCCC)Cc1csc(-c2cc3c4nsnc4c4cc(-c5cc(CC(CCCC)CCCCCC)c(-c6cc7c(-c8cc(Cl)c(CC(CC)CCCC)s8)c8sccc8c(-c8cc(Cl)c(CC(CC)CCCC)s8)c7s6)s5)sc4c3s2)c1,CCCCCCC(CCCC)CC1=C(/C=C2\C(=O)C3=CC(F)=C(F)C=C3C2=C(C#N)C#N)SC2=C1SC1C3=C(C4=C(C5=NSN=C35)C3=C(C5=C(S3)C(CC(CCCC)CCCCCC)=C(/C=C3\C(=O)C6=CC(F)=C(F)C=C6C3=C(C#N)C#N)S5)N4CC(CC)CCCC)N(CC(CC)CCCC)C21,0.914,27.36,77.65,19.42,19.417966560000004,0.010470854788868,19.17,19.42,1:1.3,1.0 wt% (R)-GTEMPO,(R)-GTEMPO,1.0 wt%,ITO/PEDOT:PSS/active layer/PDINN/Ag,conventional,PDINN,PDINN,PEDOT:PSS,PEDOT:PSS,,,,,-5.51,-2.77,,-5.68,-3.9,
55255,10.1016/j.cej.2026.175141,10.1016/j.cej.2026.175141,D18-Cl,L8-BO,D18-Cl,L8-BO,CCCCCCC(CCCC)Cc1csc(-c2cc3c4nsnc4c4cc(-c5cc(CC(CCCC)CCCCCC)c(-c6cc7c(-c8cc(Cl)c(CC(CC)CCCC)s8)c8sccc8c(-c8cc(Cl)c(CC(CC)CCCC)s8)c7s6)s5)sc4c3s2)c1,CCCCCCC(CCCC)CC1=C(/C=C2\C(=O)C3=CC(F)=C(F)C=C3C2=C(C#N)C#N)SC2=C1SC1C3=C(C4=C(C5=NSN=C35)C3=C(C5=C(S3)C(CC(CCCC)CCCCCC)=C(/C=C3\C(=O)C6=CC(F)=C(F)C=C6C3=C(C#N)C#N)S5)N4CC(CC)CCCC)N(CC(CC)CCCC)C21,0.915,27.07,78.23,19.38,19.376827815,0.0163683436532344,19.14,19.38,1:1.3,1.0 wt% (S)-GTEMPO,(S)-GTEMPO,1.0 wt%,ITO/PEDOT:PSS/active layer/PDINN/Ag,conventional,PDINN,PDINN,PEDOT:PSS,PEDOT:PSS,,,,,-5.51,-2.77,,-5.68,-3.9,
55265,10.1016/j.chemphys.2019.110529,10.1016/j.chemphys.2019.110529,BDT-TTBTA,ITIC,BDT-TTBTA,ITIC,,CCCCCCc1ccc(C2(c3ccc(CCCCCC)cc3)c3cc4c(cc3-c3sc5cc(C=C6C(=O)c7ccccc7C6=C(C#N)C#N)sc5c32)C(c2ccc(CCCCCC)cc2)(c2ccc(CCCCCC)cc2)c2c-4sc3cc(C=C4C(=O)c5ccccc5C4=C(C#N)C#N)sc23)cc1,0.68,8.34,38.0,2.17,2.155056,0.688663594470039,,,1:1.5 (w/w),,,,ITO/PEDOT:PSS/active layer/PDINO/Al,conventional,PDINO,PDINO,PEDOT:PSS,PEDOT:PSS,,chloroform,chloroform,,,,,-5.576,-3.916,
55266,10.1016/j.chemphys.2019.110529,10.1016/j.chemphys.2019.110529,BDT-TTBTA,ITIC,BDT-TTBTA,ITIC,,CCCCCCc1ccc(C2(c3ccc(CCCCCC)cc3)c3cc4c(cc3-c3sc5cc(C=C6C(=O)c7ccccc7C6=C(C#N)C#N)sc5c32)C(c2ccc(CCCCCC)cc2)(c2ccc(CCCCCC)cc2)c2c-4sc3cc(C=C4C(=O)c5ccccc5C4=C(C#N)C#N)sc23)cc1,0.62,11.39,43.0,3.07,3.0365740000000003,1.0887947882735998,,,1:1.5 (w/w),,,,ITO/PEDOT:PSS/active layer/PDINO/Al,conventional,PDINO,PDINO,PEDOT:PSS,PEDOT:PSS,,chloroform,chloroform,150.0,,,,-5.576,-3.916,
55267,10.1016/j.chemphys.2019.110529,10.1016/j.chemphys.2019.110529,BDT-TTFBTA,ITIC,BDT-TTFBTA,ITIC,,CCCCCCc1ccc(C2(c3ccc(CCCCCC)cc3)c3cc4c(cc3-c3sc5cc(C=C6C(=O)c7ccccc7C6=C(C#N)C#N)sc5c32)C(c2ccc(CCCCCC)cc2)(c2ccc(CCCCCC)cc2)c2c-4sc3cc(C=C4C(=O)c5ccccc5C4=C(C#N)C#N)sc23)cc1,0.77,10.69,47.0,3.91,3.8687109999999993,1.0559846547314782,,,1:1.5 (w/w),,,,ITO/PEDOT:PSS/active layer/PDINO/Al,conventional,PDINO,PDINO,PEDOT:PSS,PEDOT:PSS,,chloroform,chloroform,,,,,-5.576,-3.916,
55268,10.1016/j.chemphys.2019.110529,10.1016/j.chemphys.2019.110529,BDT-TTFBTA,ITIC,BDT-TTFBTA,ITIC,,CCCCCCc1ccc(C2(c3ccc(CCCCCC)cc3)c3cc4c(cc3-c3sc5cc(C=C6C(=O)c7ccccc7C6=C(C#N)C#N)sc5c32)C(c2ccc(CCCCCC)cc2)(c2ccc(CCCCCC)cc2)c2c-4sc3cc(C=C4C(=O)c5ccccc5C4=C(C#N)C#N)sc23)cc1,0.75,12.39,48.0,4.5,4.4604,0.8800000000000018,,,1:1.5 (w/w),0.5,,,ITO/PEDOT:PSS/active layer/PDINO/Al,conventional,PDINO,PDINO,PEDOT:PSS,PEDOT:PSS,,chloroform,chloroform,110.0,,,,-5.576,-3.916,
55272,10.1016/j.chemphys.2021.111172,10.1016/j.chemphys.2021.111172,PM6,Y6-eC6-HD,PM6,Y6-eC6-HD,COC(=O)C(C)(C)c1cc(C)cc(-c2sc3c4sc5cc(/C=C6/C(=O)c7cc(F)cc(c7)C(=O)/C6=C\c6cc(C(C)(C)C(=O)OC)c(-c7cc(C)cc(C(C)(C)C(=O)OC)c7)s6)sc5c4c(C(C)(C)C(=O)OC)ccc2-3)c1,,0.87,21.17,74.46,13.74,13.71396834,0.1894589519650599,13.45,13.74,1:1.1,-,,,ITO/PEDOT:PSS/PM6:Y6-eC6-HD/PDINO/Al,conventional,PDINO,PDINO,PEDOT:PSS,PEDOT:PSS,,chloroform,chloroform,,-5.56,-3.65,,,,
