Repository: JiYiqaq/PCE-KA-GNN

# Data directory

- `raw/Active_Database.csv` is the immutable source dataset bundled under CC BY 4.0. Do not overwrite it with processed data.
- `processed/` is created and populated by the training pipeline. Generated `.pt` and `.pth` caches are intentionally ignored by Git because they can exceed GitHub's normal single-file limit.

See `../DATA_LICENSE.md` for provenance, license and checksum information.

File: data/raw/Active_Database.csv (part 149 of 471)
id,doi,doi_norm,donor,acceptor,donor_canonical,acceptor_canonical,donor_smiles,acceptor_smiles,voc,jsc,ff,pce,pce_recomputed,pce_relative_error_percent,pce_avg,pce_best,d_a_ratio,additive,additive_canonical,additive_ratio,device_structure,device_type,etl,etl_canonical,htl,htl_canonical,active_layer_thickness,solvent,solvent_canonical,annealing_temp,homo_d,lumo_d,eg_d,homo_a,lumo_a,eg_a
55273,10.1016/j.chemphys.2021.111172,10.1016/j.chemphys.2021.111172,PM6,Y6-eC6-HD,PM6,Y6-eC6-HD,COC(=O)C(C)(C)c1cc(C)cc(-c2sc3c4sc5cc(/C=C6/C(=O)c7cc(F)cc(c7)C(=O)/C6=C\c6cc(C(C)(C)C(=O)OC)c(-c7cc(C)cc(C(C)(C)C(=O)OC)c7)s6)sc5c4c(C(C)(C)C(=O)OC)ccc2-3)c1,,0.85,24.41,77.32,16.0,16.042740199999997,0.2671262499999827,15.83,16.0,1:1.1,0.5%CN,CN,0.5%,ITO/PEDOT:PSS/PM6:Y6-eC6-HD/PDINO/Al,conventional,PDINO,PDINO,PEDOT:PSS,PEDOT:PSS,,chloroform,chloroform,110.0,-5.56,-3.65,,,,
55274,10.1016/j.chemphys.2022.111700,10.1016/j.chemphys.2022.111700,P3HT,PCBM,P3HT,PCBM,CCCCCCc1ccsc1,CCCCC(=O)OCC1(C2=CC=CC=C2)C3=CC=CC4=CC=CC5=CC=CC6=CC=CC7=CC=CC1=C7C6=C5C4=C3,0.52,5.01,41.0,1.07,1.068132,0.1745794392523554,,,1:1,,,,ITO/ZnO/P3HT:PCBM/MoO3/Ag,inverted,ZnO,ZnO,MoO3,MoO3,160.0,CS2,CS2,,-5.01,-3.12,,-6.1,-3.7,
55275,10.1016/j.chemphys.2022.111700,10.1016/j.chemphys.2022.111700,P3HT,PCBM,P3HT,PCBM,CCCCCCc1ccsc1,CCCCC(=O)OCC1(C2=CC=CC=C2)C3=CC=CC4=CC=CC5=CC=CC6=CC=CC7=CC=CC1=C7C6=C5C4=C3,0.598,9.98,62.0,3.7,3.7001848,0.0049945945945941,,,1:1,,,,ITO/ZnO/P3HT:PCBM/MoO3/Ag,inverted,ZnO,ZnO,MoO3,MoO3,160.0,o-DCB,o-DCB,,-5.01,-3.12,,-6.1,-3.7,
55276,10.1016/j.chempr.2025.102756,10.1016/j.chempr.2025.102756,D18,HQ-2F,D18,HQ-2F,CCCCCCC(CCCC)Cc1csc(-c2cc3c4nsnc4c4cc(-c5cc(CC(CCCC)CCCCCC)c(-c6cc7c(-c8cc(F)c(CC(CC)CCCC)s8)c8sccc8c(-c8cc(F)c(CC(CC)CCCC)s8)c7s6)s5)sc4c3s2)c1,,0.904,24.86,65.35,14.7,14.68639304,0.0925643537415007,14.35,14.7,,,,,Q-PHJ,bilayer Q-PHJ,,,,,,D18: chlorobenzene; NFAs: chloroform,,,-5.51,-2.77,,,,
55277,10.1016/j.chempr.2025.102756,10.1016/j.chempr.2025.102756,D18,HQ-NO2,D18,HQ-NO2,CCCCCCC(CCCC)Cc1csc(-c2cc3c4nsnc4c4cc(-c5cc(CC(CCCC)CCCCCC)c(-c6cc7c(-c8cc(F)c(CC(CC)CCCC)s8)c8sccc8c(-c8cc(F)c(CC(CC)CCCC)s8)c7s6)s5)sc4c3s2)c1,,0.9,22.58,61.25,12.45,12.447224999999998,0.0222891566265182,12.12,12.45,,,,,Q-PHJ,bilayer Q-PHJ,,,,,,D18: chlorobenzene; NFAs: chloroform,,,-5.51,-2.77,,,,
55278,10.1016/j.chempr.2025.102756,10.1016/j.chempr.2025.102756,D18,α-NO2Q-2F,D18,α-NO2Q-2F,CCCCCCC(CCCC)Cc1csc(-c2cc3c4nsnc4c4cc(-c5cc(CC(CCCC)CCCCCC)c(-c6cc7c(-c8cc(F)c(CC(CC)CCCC)s8)c8sccc8c(-c8cc(F)c(CC(CC)CCCC)s8)c7s6)s5)sc4c3s2)c1,,0.916,25.82,72.64,17.18,17.180173568,0.0010102910360943,16.86,17.18,,,,,Q-PHJ,,PDINN,,,,,chlorobenzene; chloroform,,,-5.51,-2.77,,,,
55279,10.1016/j.chempr.2025.102756,10.1016/j.chempr.2025.102756,D18,NO2Q-2F,D18,NO2Q-2F,CCCCCCC(CCCC)Cc1csc(-c2cc3c4nsnc4c4cc(-c5cc(CC(CCCC)CCCCCC)c(-c6cc7c(-c8cc(F)c(CC(CC)CCCC)s8)c8sccc8c(-c8cc(F)c(CC(CC)CCCC)s8)c7s6)s5)sc4c3s2)c1,,0.907,27.1,77.91,19.14,19.15004427,0.0524778996865289,18.92,19.14,,,,,Q-PHJ,,PDINN,,,,,chlorobenzene; chloroform,,,-5.51,-2.77,,,,
55280,10.1016/j.chempr.2025.102756,10.1016/j.chempr.2025.102756,D18,Co-acceptor,D18,Co-acceptor,CCCCCCC(CCCC)Cc1csc(-c2cc3c4nsnc4c4cc(-c5cc(CC(CCCC)CCCCCC)c(-c6cc7c(-c8cc(F)c(CC(CC)CCCC)s8)c8sccc8c(-c8cc(F)c(CC(CC)CCCC)s8)c7s6)s5)sc4c3s2)c1,,0.898,27.41,78.41,19.31,19.299978538,0.0518977835318354,19.15,19.31,,,,,Q-PHJ,bilayer Q-PHJ,,,,,,D18: chlorobenzene; NFAs: chloroform,,,-5.51,-2.77,,,,
55281,10.1016/j.chempr.2025.102756,10.1016/j.chempr.2025.102756,D18,BTP-eC9,D18,BTP-eC9,CCCCCCC(CCCC)Cc1csc(-c2cc3c4nsnc4c4cc(-c5cc(CC(CCCC)CCCCCC)c(-c6cc7c(-c8cc(F)c(CC(CC)CCCC)s8)c8sccc8c(-c8cc(F)c(CC(CC)CCCC)s8)c7s6)s5)sc4c3s2)c1,CCCCCCCCCc1c(C=C2C(=O)c3cc(Cl)c(Cl)cc3C2=C(C#N)C#N)sc2c1sc1c3c4nsnc4c4c5sc6c(CCCCCCCCC)c(C=C7C(=O)c8cc(Cl)c(Cl)cc8C7=C(C#N)C#N)sc6c5n(CC(CCCC)CCCCCC)c4c3n(CC(CCCC)CCCCCC)c21,0.861,26.9,75.97,17.56,17.59533573,0.2012285307517078,17.31,17.56,,,,,Q-PHJ,bilayer Q-PHJ,,,,,,D18: chlorobenzene; NFAs: chloroform,,,-5.51,-2.77,,-5.68,-3.9,
55297,10.1016/j.chphma.2022.09.005,10.1016/j.chphma.2022.09.005,PBDF-C,Y6,PBDF-C,Y6,,CCCCCCCCCCCc1c(/C=C2\C(=O)c3cc(F)c(F)cc3C2=C(C#N)C#N)sc2c1sc1c3c4nsnc4c4c5sc6c(CCCCCCCCCCC)c(/C=C7\C(=O)c8cc(F)c(F)cc8C7=C(C#N)C#N)sc6c5n(CC(CC)CCCC)c4c3n(CC(CC)CCCC)c21,0.674,24.89,66.0,11.1,11.0720676,0.2516432432432359,11.0,11.1,,,,,ITO/ZnO/active layers/MoO3/Ag,inverted,ZnO,ZnO,MoO3,MoO3,,,,,,,,-5.65,-4.09,
55298,10.1016/j.chphma.2022.09.005,10.1016/j.chphma.2022.09.005,PBDF-O,Y6,PBDF-O,Y6,,CCCCCCCCCCCc1c(/C=C2\C(=O)c3cc(F)c(F)cc3C2=C(C#N)C#N)sc2c1sc1c3c4nsnc4c4c5sc6c(CCCCCCCCCCC)c(/C=C7\C(=O)c8cc(F)c(F)cc8C7=C(C#N)C#N)sc6c5n(CC(CC)CCCC)c4c3n(CC(CC)CCCC)c21,0.711,19.95,71.8,10.2,10.184435099999998,0.1525970588235402,10.0,10.2,,,,,ITO/ZnO/active layers/MoO3/Ag,inverted,ZnO,ZnO,MoO3,MoO3,,,,,,,,-5.65,-4.09,
55299,10.1016/j.chphma.2022.09.005,10.1016/j.chphma.2022.09.005,PBDF-S,Y6,PBDF-S,Y6,,CCCCCCCCCCCc1c(/C=C2\C(=O)c3cc(F)c(F)cc3C2=C(C#N)C#N)sc2c1sc1c3c4nsnc4c4c5sc6c(CCCCCCCCCCC)c(/C=C7\C(=O)c8cc(F)c(F)cc8C7=C(C#N)C#N)sc6c5n(CC(CC)CCCC)c4c3n(CC(CC)CCCC)c21,0.721,25.48,72.6,13.4,13.33740408,0.4671337313432945,13.2,13.4,,,,,ITO/ZnO/active layers/MoO3/Ag,inverted,ZnO,ZnO,MoO3,MoO3,,,,,,,,-5.65,-4.09,
55322,10.1016/j.colsurfa.2022.129401,10.1016/j.colsurfa.2022.129401,PTB7,PC71BM,PTB7,PC71BM,CCCCC(CC)COC(=O)c1sc2c(-c3cc4c(OCC(CC)CCCC)c5sccc5c(OCC(CC)CCCC)c4s3)scc2c1F,COC(=O)CCCC1(c2ccccc2)C23c4c5ccc6c7cc8c9c%10c(cc%11cc%12c%13c%14c(cc%15c%16ccc-5c2c%16c2c5c%16c%17c(c(c46)c7c9c%17c4c%10c%11c%13c4c%16c%14c%152)C513)C%12)C8,0.74,9.04,47.0,3.11,3.144112,1.096848874598054,,,2:3,,,,,bulk heterojunction polymer solar cell,ZnO,ZnO,MoO3,,,chlorobenzene,,120.0,-5.19,-3.43,,-5.9,-3.9,
55323,10.1016/j.colsurfa.2022.129401,10.1016/j.colsurfa.2022.129401,PTB7,PC71BM,PTB7,PC71BM,CCCCC(CC)COC(=O)c1sc2c(-c3cc4c(OCC(CC)CCCC)c5sccc5c(OCC(CC)CCCC)c4s3)scc2c1F,COC(=O)CCCC1(c2ccccc2)C23c4c5ccc6c7cc8c9c%10c(cc%11cc%12c%13c%14c(cc%15c%16ccc-5c2c%16c2c5c%16c%17c(c(c46)c7c9c%17c4c%10c%11c%13c4c%16c%14c%152)C513)C%12)C8,0.7,13.61,44.0,4.17,4.19188,0.5247002398081617,,,2:3 w/w,,,,ITO/ZnO/A-GQDs/PTB7:PC71BM/MoO3/Al,bulk heterojunction polymer solar cell,ZnO/ A-GQDs,ZnO/A-GQDs,MoO3,,,chlorobenzene,,120.0,-5.19,-3.43,,-5.9,-3.9,
55324,10.1016/j.colsurfa.2022.129401,10.1016/j.colsurfa.2022.129401,PTB7,PC71BM,PTB7,PC71BM,CCCCC(CC)COC(=O)c1sc2c(-c3cc4c(OCC(CC)CCCC)c5sccc5c(OCC(CC)CCCC)c4s3)scc2c1F,COC(=O)CCCC1(c2ccccc2)C23c4c5ccc6c7cc8c9c%10c(cc%11cc%12c%13c%14c(cc%15c%16ccc-5c2c%16c2c5c%16c%17c(c(c46)c7c9c%17c4c%10c%11c%13c4c%16c%14c%152)C513)C%12)C8,0.73,13.93,45.0,4.59,4.576004999999999,0.3049019607843229,,,2:3,,,,,bulk heterojunction polymer solar cell,ZnO/ U-GQDs,ZnO/U-GQDs,MoO3,,,chlorobenzene,,120.0,-5.19,-3.43,,-5.9,-3.9,
55325,10.1016/j.colsurfa.2022.129401,10.1016/j.colsurfa.2022.129401,PTB7,PC71BM,PTB7,PC71BM,CCCCC(CC)COC(=O)c1sc2c(-c3cc4c(OCC(CC)CCCC)c5sccc5c(OCC(CC)CCCC)c4s3)scc2c1F,COC(=O)CCCC1(c2ccccc2)C23c4c5ccc6c7cc8c9c%10c(cc%11cc%12c%13c%14c(cc%15c%16ccc-5c2c%16c2c5c%16c%17c(c(c46)c7c9c%17c4c%10c%11c%13c4c%16c%14c%152)C513)C%12)C8,0.74,11.39,56.0,4.76,4.720016,0.8399999999999911,,,2:3,,,,,bulk heterojunction polymer solar cell,ZnO/ Ae-GQDs,ZnO/Ae-GQDs,MoO3,,,chlorobenzene,,120.0,-5.19,-3.43,,-5.9,-3.9,
55326,10.1016/j.colsurfa.2022.129401,10.1016/j.colsurfa.2022.129401,PTB7,PC71BM,PTB7,PC71BM,CCCCC(CC)COC(=O)c1sc2c(-c3cc4c(OCC(CC)CCCC)c5sccc5c(OCC(CC)CCCC)c4s3)scc2c1F,COC(=O)CCCC1(c2ccccc2)C23c4c5ccc6c7cc8c9c%10c(cc%11cc%12c%13c%14c(cc%15c%16ccc-5c2c%16c2c5c%16c%17c(c(c46)c7c9c%17c4c%10c%11c%13c4c%16c%14c%152)C513)C%12)C8,0.71,13.68,54.0,5.24,5.244911999999999,0.0937404580152507,,,2:3 w/w,,,,ITO/ZnO/Ue-GQDs/PTB7:PC71BM/MoO3/Al,bulk heterojunction polymer solar cell,ZnO/ Ue-GQDs,ZnO/Ue-GQDs,MoO3,,,chlorobenzene,,120.0,-5.19,-3.43,,-5.9,-3.9,
55327,10.1016/j.colsurfa.2022.129401,10.1016/j.colsurfa.2022.129401,PTB7,PC71BM,PTB7,PC71BM,CCCCC(CC)COC(=O)c1sc2c(-c3cc4c(OCC(CC)CCCC)c5sccc5c(OCC(CC)CCCC)c4s3)scc2c1F,COC(=O)CCCC1(c2ccccc2)C23c4c5ccc6c7cc8c9c%10c(cc%11cc%12c%13c%14c(cc%15c%16ccc-5c2c%16c2c5c%16c%17c(c(c46)c7c9c%17c4c%10c%11c%13c4c%16c%14c%152)C513)C%12)C8,0.73,15.36,45.0,5.08,5.04576,0.6740157480315058,,,2:3,,,,,bulk heterojunction polymer solar cell,ZnO/ A-GQDs-SE,ZnO/A-GQDs-SE,MoO3,,,chlorobenzene,,120.0,-5.19,-3.43,,-5.9,-3.9,
55328,10.1016/j.colsurfa.2022.129401,10.1016/j.colsurfa.2022.129401,PTB7,PC71BM,PTB7,PC71BM,CCCCC(CC)COC(=O)c1sc2c(-c3cc4c(OCC(CC)CCCC)c5sccc5c(OCC(CC)CCCC)c4s3)scc2c1F,COC(=O)CCCC1(c2ccccc2)C23c4c5ccc6c7cc8c9c%10c(cc%11cc%12c%13c%14c(cc%15c%16ccc-5c2c%16c2c5c%16c%17c(c(c46)c7c9c%17c4c%10c%11c%13c4c%16c%14c%152)C513)C%12)C8,0.71,15.46,45.0,5.0,4.93947,1.2105999999999997,,,2:3 w/w,,,,ITO/ZnO/U-GQDs-SE/PTB7:PC71BM/MoO3/Al,bulk heterojunction polymer solar cell,ZnO/ U-GQDs-SE,ZnO/U-GQDs-SE,MoO3,,,chlorobenzene,,120.0,-5.19,-3.43,,-5.9,-3.9,
55329,10.1016/j.colsurfa.2022.129401,10.1016/j.colsurfa.2022.129401,PTB7,PC71BM,PTB7,PC71BM,CCCCC(CC)COC(=O)c1sc2c(-c3cc4c(OCC(CC)CCCC)c5sccc5c(OCC(CC)CCCC)c4s3)scc2c1F,COC(=O)CCCC1(c2ccccc2)C23c4c5ccc6c7cc8c9c%10c(cc%11cc%12c%13c%14c(cc%15c%16ccc-5c2c%16c2c5c%16c%17c(c(c46)c7c9c%17c4c%10c%11c%13c4c%16c%14c%152)C513)C%12)C8,0.74,11.44,46.0,3.87,3.894176,0.6247028423772546,,,2:3,,,,,bulk heterojunction polymer solar cell,ZnO/ Ae-GQDs-SE,ZnO/Ae-GQDs-SE,MoO3,,,chlorobenzene,,120.0,-5.19,-3.43,,-5.9,-3.9,
55330,10.1016/j.colsurfa.2022.129401,10.1016/j.colsurfa.2022.129401,PTB7,PC71BM,PTB7,PC71BM,CCCCC(CC)COC(=O)c1sc2c(-c3cc4c(OCC(CC)CCCC)c5sccc5c(OCC(CC)CCCC)c4s3)scc2c1F,COC(=O)CCCC1(c2ccccc2)C23c4c5ccc6c7cc8c9c%10c(cc%11cc%12c%13c%14c(cc%15c%16ccc-5c2c%16c2c5c%16c%17c(c(c46)c7c9c%17c4c%10c%11c%13c4c%16c%14c%152)C513)C%12)C8,0.71,16.29,52.0,5.98,6.014268,0.5730434782608541,,,2:3,,,,,bulk heterojunction polymer solar cell,ZnO/Ae-GQDs-Os,ZnO/Ae-GQDs-Os,MoO3,,,chlorobenzene,,120.0,-5.19,-3.43,,-5.9,-3.9,
55331,10.1016/j.colsurfa.2022.129401,10.1016/j.colsurfa.2022.129401,PTB7,PC71BM,PTB7,PC71BM,CCCCC(CC)COC(=O)c1sc2c(-c3cc4c(OCC(CC)CCCC)c5sccc5c(OCC(CC)CCCC)c4s3)scc2c1F,COC(=O)CCCC1(c2ccccc2)C23c4c5ccc6c7cc8c9c%10c(cc%11cc%12c%13c%14c(cc%15c%16ccc-5c2c%16c2c5c%16c%17c(c(c46)c7c9c%17c4c%10c%11c%13c4c%16c%14c%152)C513)C%12)C8,0.76,13.15,54.0,5.39,5.39676,0.1254174397031517,,,2:3,,,,inverted,bulk heterojunction polymer solar cell,ZnO/Ue-GQDs-SE,ZnO/Ue-GQDs-SE,MoO3,,,chlorobenzene,,120.0,-5.19,-3.43,,-5.9,-3.9,
55332,10.1016/j.colsurfa.2022.129401,10.1016/j.colsurfa.2022.129401,PTB7,PC71BM,PTB7,PC71BM,CCCCC(CC)COC(=O)c1sc2c(-c3cc4c(OCC(CC)CCCC)c5sccc5c(OCC(CC)CCCC)c4s3)scc2c1F,COC(=O)CCCC1(c2ccccc2)C23c4c5ccc6c7cc8c9c%10c(cc%11cc%12c%13c%14c(cc%15c%16ccc-5c2c%16c2c5c%16c%17c(c(c46)c7c9c%17c4c%10c%11c%13c4c%16c%14c%152)C513)C%12)C8,0.64,14.81,44.0,4.17,4.170496000000001,0.0118944844124925,,,2:3 w/w,,,,ITO/ZnO/Ue-GQDs-Os/PTB7:PC71BM/MoO3/Al,bulk heterojunction polymer solar cell,ZnO/Ue-GQDs-Os,ZnO/Ue-GQDs-Os,MoO3,,,chlorobenzene,,120.0,-5.19,-3.43,,-5.9,-3.9,
55338,10.1016/j.colsurfa.2024.135859,10.1016/j.colsurfa.2024.135859,P3HT,PCBM,P3HT,PCBM,CCCCCCc1cc(C)sc1C,CCCCC(=O)OCC1(C2=CC=CC=C2)C3=CC=CC4=CC=CC5=CC=CC6=CC=CC7=CC=CC1=C7C6=C5C4=C3,0.53,9.75,40.0,2.09,2.067,1.1004784688995066,,,1:1,,,,ITO/PEDOT:PSS/active layer/Al,conventional,,,PEDOT:PSS,PEDOT:PSS,,"1,2-dichlorobenzene (DCB)",o-DCB,150.0,-5.01,-3.12,,-6.1,-3.7,
55395,10.1016/j.cplett.2024.141300,10.1016/j.cplett.2024.141300,P3HT,PCBM,P3HT,PCBM,CCCCCCc1ccsc1,CCCCC(=O)OCC1(C2=CC=CC=C2)C3=CC=CC4=CC=CC5=CC=CC6=CC=CC7=CC=CC1=C7C6=C5C4=C3,0.598,6.8,53.83,2.189,2.18894312,0.0025984467793631,,,,,,0 vol%,ITO/PEDOT:PSS/P3HT:PCBM/LiF/Al,conventional,LiF,LiF,PEDOT:PSS,PEDOT:PSS,200.0,chloroform:chlorobenzene (1:1),chloroform:chlorobenzene (1:1),120.0,-5.01,-3.12,,-6.1,-3.7,
55396,10.1016/j.cplett.2024.141300,10.1016/j.cplett.2024.141300,P3HT,PCBM,P3HT,PCBM,CCCCCCc1ccsc1,CCCCC(=O)OCC1(C2=CC=CC=C2)C3=CC=CC4=CC=CC5=CC=CC6=CC=CC7=CC=CC1=C7C6=C5C4=C3,0.601,7.461,55.34,2.482,2.4814793574,0.0209767365028274,,,,P-CQDs,,1 vol%,ITO/PEDOT:PSS/P3HT:PCBM/LiF/Al,conventional,LiF,LiF,PEDOT:PSS,PEDOT:PSS,200.0,chloroform:chlorobenzene (1:1),chloroform:chlorobenzene (1:1),120.0,-5.01,-3.12,,-6.1,-3.7,
55397,10.1016/j.cplett.2024.141300,10.1016/j.cplett.2024.141300,P3HT,PCBM,P3HT,PCBM,CCCCCCc1ccsc1,CCCCC(=O)OCC1(C2=CC=CC=C2)C3=CC=CC4=CC=CC5=CC=CC6=CC=CC7=CC=CC1=C7C6=C5C4=C3,0.605,7.516,54.28,2.468,2.468209304,0.0084807131280465,,,,P-CQDs,,3 vol%,ITO/PEDOT:PSS/P3HT:PCBM/LiF/Al,conventional,LiF,LiF,PEDOT:PSS,PEDOT:PSS,200.0,chloroform:chlorobenzene (1:1),chloroform:chlorobenzene (1:1),120.0,-5.01,-3.12,,-6.1,-3.7,
55398,10.1016/j.cplett.2024.141300,10.1016/j.cplett.2024.141300,P3HT,PCBM,P3HT,PCBM,CCCCCCc1ccsc1,CCCCC(=O)OCC1(C2=CC=CC=C2)C3=CC=CC4=CC=CC5=CC=CC6=CC=CC7=CC=CC1=C7C6=C5C4=C3,0.607,7.612,53.27,2.461,2.4613318268000004,0.0134834132466698,,,,P-CQDs,,5 vol%,ITO/PEDOT:PSS/P3HT:PCBM/LiF/Al,conventional,LiF,LiF,PEDOT:PSS,PEDOT:PSS,200.0,chloroform:chlorobenzene (1:1),chloroform:chlorobenzene (1:1),120.0,-5.01,-3.12,,-6.1,-3.7,
55399,10.1016/j.cplett.2024.141300,10.1016/j.cplett.2024.141300,P3HT,PCBM,P3HT,PCBM,CCCCCCc1ccsc1,CCCCC(=O)OCC1(C2=CC=CC=C2)C3=CC=CC4=CC=CC5=CC=CC6=CC=CC7=CC=CC1=C7C6=C5C4=C3,0.606,7.474,53.35,2.416,2.4163516740000004,0.0145560430463769,,,,P-CQDs,,7 vol%,ITO/PEDOT:PSS/P3HT:PCBM/LiF/Al,conventional,LiF,LiF,PEDOT:PSS,PEDOT:PSS,200.0,chloroform:chlorobenzene (1:1),chloroform:chlorobenzene (1:1),120.0,-5.01,-3.12,,-6.1,-3.7,
55400,10.1016/j.cplett.2024.141300,10.1016/j.cplett.2024.141300,P3HT,PCBM,P3HT,PCBM,CCCCCCc1ccsc1,CCCCC(=O)OCC1(C2=CC=CC=C2)C3=CC=CC4=CC=CC5=CC=CC6=CC=CC7=CC=CC1=C7C6=C5C4=C3,0.412,11.0,68.7,3.11,3.113484,0.1120257234726773,,,,CZTS NPs,CZTS NPs,0.8 mg/mL,ITO/PEDOT:PSS/P3HT:PCBM/LiF/Al,conventional,LiF,LiF,PEDOT:PSS,PEDOT:PSS,,chloroform:chlorobenzene (1:1),chloroform:chlorobenzene (1:1),,-5.01,-3.12,,-6.1,-3.7,
55401,10.1016/j.cplett.2024.141300,10.1016/j.cplett.2024.141300,P3HT,PCBM,P3HT,PCBM,CCCCCCc1ccsc1,CCCCC(=O)OCC1(C2=CC=CC=C2)C3=CC=CC4=CC=CC5=CC=CC6=CC=CC7=CC=CC1=C7C6=C5C4=C3,0.475,6.95,41.0,1.35,1.3535125,0.2601851851851709,,,,CTSe NCs,CTSe NCs,10 wt%,ITO/PEDOT:PSS/P3HT:PCBM/LiF/Al,conventional,LiF,LiF,PEDOT:PSS,PEDOT:PSS,,chloroform:chlorobenzene (1:1),chloroform:chlorobenzene (1:1),,-5.01,-3.12,,-6.1,-3.7,
55402,10.1016/j.cplett.2024.141300,10.1016/j.cplett.2024.141300,P3HT,PCBM,P3HT,PCBM,CCCCCCc1ccsc1,CCCCC(=O)OCC1(C2=CC=CC=C2)C3=CC=CC4=CC=CC5=CC=CC6=CC=CC7=CC=CC1=C7C6=C5C4=C3,0.56,9.6,50.0,2.65,2.688,1.433962264150953,,,,1 % Pentacene,Pentacene,1 %,ITO/PEDOT:PSS/P3HT:PCBM/LiF/Al,conventional,LiF,LiF,PEDOT:PSS,PEDOT:PSS,,chloroform:chlorobenzene (1:1),chloroform:chlorobenzene (1:1),,-5.01,-3.12,,-6.1,-3.7,
55403,10.1016/j.cplett.2024.141300,10.1016/j.cplett.2024.141300,P3HT,PCBM,P3HT,PCBM,CCCCCCc1ccsc1,CCCCC(=O)OCC1(C2=CC=CC=C2)C3=CC=CC4=CC=CC5=CC=CC6=CC=CC7=CC=CC1=C7C6=C5C4=C3,0.412,10.04,66.0,2.72,2.7300768,0.3704705882352858,,,,Sb2S3 NC,Sb2S3 NC,0.04 mg/mL,ITO/PEDOT:PSS/P3HT:PCBM/LiF/Al,conventional,LiF,LiF,PEDOT:PSS,PEDOT:PSS,,chloroform:chlorobenzene (1:1),chloroform:chlorobenzene (1:1),,-5.01,-3.12,,-6.1,-3.7,
55404,10.1016/j.cplett.2024.141300,10.1016/j.cplett.2024.141300,P3HT,PCBM,P3HT,PCBM,CCCCCCc1ccsc1,CCCCC(=O)OCC1(C2=CC=CC=C2)C3=CC=CC4=CC=CC5=CC=CC6=CC=CC7=CC=CC1=C7C6=C5C4=C3,0.56,7.6,50.0,2.12,2.128,0.377358490566038,,,,Ru(N-P)2(O-O),Ru(N-P)2(O-O),2.5 wt%,ITO/PEDOT:PSS/P3HT:PCBM/LiF/Al,conventional,LiF,LiF,PEDOT:PSS,PEDOT:PSS,,chloroform:chlorobenzene (1:1),chloroform:chlorobenzene (1:1),,-5.01,-3.12,,-6.1,-3.7,
55406,10.1016/j.decarb.2023.100024,10.1016/j.decarb.2023.100024,PM6,PY2Se-4F,PM6,PY2Se-4F,COC(=O)C(C)(C)c1cc(C)cc(-c2sc3c4sc5cc(/C=C6/C(=O)c7cc(F)cc(c7)C(=O)/C6=C\c6cc(C(C)(C)C(=O)OC)c(-c7cc(C)cc(C(C)(C)C(=O)OC)c7)s6)sc5c4c(C(C)(C)C(=O)OC)ccc2-3)c1,,0.843,26.5,67.1,15.0,14.9898045,0.0679700000000001,14.7,15.0,,,,,conventional,conventional,PFN-Br,PFN-Br,PEDOT:PSS,PEDOT:PSS,,toluene,toluene,,-5.56,-3.65,,,,
55407,10.1016/j.decarb.2023.100024,10.1016/j.decarb.2023.100024,D18,PY2Se-4F,D18,PY2Se-4F,CCCCCCC(CCCC)Cc1csc(-c2cc3c4nsnc4c4cc(-c5cc(CC(CCCC)CCCCCC)c(-c6cc7c(-c8cc(F)c(CC(CC)CCCC)s8)c8sccc8c(-c8cc(F)c(CC(CC)CCCC)s8)c7s6)s5)sc4c3s2)c1,,0.852,25.5,74.0,16.1,16.07724,0.1413664596273395,15.9,16.1,,,,,conventional,conventional,PFN-Br,PFN-Br,PEDOT:PSS,PEDOT:PSS,,toluene,toluene,,-5.51,-2.77,,,,
55416,10.1016/j.dyepig.2019.107970,10.1016/j.dyepig.2019.107970,PBDB-T,NP-diPDI,PBDB-T,NP-diPDI,CCCCC(CC)Cc1ccc(-c2c3cc(-c4ccc(-c5sc(-c6cccs6)c6c5C(=O)c5c(CC(CC)CCCC)sc(CC(CC)CCCC)c5C6=O)s4)sc3c(-c3ccc(CC(CC)CCCC)s3)c3ccsc23)s1,,0.92,9.74,53.05,4.73,4.7537044,0.5011501057082396,,,1:1,,,,inverted,inverted,ZnO,ZnO,MoO3,MoO3,98.0,o-dichlorobenzene,o-DCB,,-5.33,-3.48,,,,
55417,10.1016/j.dyepig.2019.107970,10.1016/j.dyepig.2019.107970,PBDB-T,NP-diPDI-S,PBDB-T,NP-diPDI-S,CCCCC(CC)Cc1ccc(-c2c3cc(-c4ccc(-c5sc(-c6cccs6)c6c5C(=O)c5c(CC(CC)CCCC)sc(CC(CC)CCCC)c5C6=O)s4)sc3c(-c3ccc(CC(CC)CCCC)s3)c3ccsc23)s1,,0.99,11.84,51.77,6.11,6.068272320000001,0.6829407528641451,,,1:1,,,,inverted,inverted,ZnO,ZnO,MoO3,MoO3,95.0,o-dichlorobenzene,o-DCB,,-5.33,-3.48,,,,
55418,10.1016/j.dyepig.2019.107970,10.1016/j.dyepig.2019.107970,PBDB-T,NP-diPDI-Se,PBDB-T,NP-diPDI-Se,CCCCC(CC)Cc1ccc(-c2c3cc(-c4ccc(-c5sc(-c6cccs6)c6c5C(=O)c5c(CC(CC)CCCC)sc(CC(CC)CCCC)c5C6=O)s4)sc3c(-c3ccc(CC(CC)CCCC)s3)c3ccsc23)s1,,0.98,11.73,54.13,6.25,6.222460020000001,0.4406396799999896,,,1:1,,,,inverted,inverted,ZnO,ZnO,MoO3,MoO3,102.0,o-dichlorobenzene,o-DCB,,-5.33,-3.48,,,,
55419,10.1016/j.dyepig.2019.107976,10.1016/j.dyepig.2019.107976,PTB7-Th,27-Py-PDI,PTB7-Th,27-Py-PDI,CCCCC(CC)COC(=O)c1sc2csc(-c3cc4c(-c5ccc(CC(CC)CCCC)s5)c5sccc5c(-c5ccc(CC(CC)CCCC)s5)c4s3)c2c1F,,0.87,6.25,39.0,2.44,2.120625,13.089139344262293,2.3,2.44,1:1,w/o,,,inverted,inverted,ZnO,ZnO,MoO3,MoO3,,chlorobenzene,chlorobenzene,,-5.21,-3.6,,,,
55420,10.1016/j.dyepig.2019.107976,10.1016/j.dyepig.2019.107976,PTB7-Th,27-Py-PDI,PTB7-Th,27-Py-PDI,CCCCC(CC)COC(=O)c1sc2csc(-c3cc4c(-c5ccc(CC(CC)CCCC)s5)c5sccc5c(-c5ccc(CC(CC)CCCC)s5)c4s3)c2c1F,,0.79,7.71,35.0,2.51,2.1318150000000005,15.06713147410356,2.28,2.51,1:1,2% CN,CN,2%,inverted,inverted,ZnO,ZnO,MoO3,MoO3,,chlorobenzene,chlorobenzene,,-5.21,-3.6,,,,
55421,10.1016/j.dyepig.2019.107976,10.1016/j.dyepig.2019.107976,PTB7-Th,49-Py-PDI,PTB7-Th,49-Py-PDI,CCCCC(CC)COC(=O)c1sc2csc(-c3cc4c(-c5ccc(CC(CC)CCCC)s5)c5sccc5c(-c5ccc(CC(CC)CCCC)s5)c4s3)c2c1F,,0.98,9.61,43.0,4.44,4.049654,8.791576576576578,4.25,4.44,1:1,w/o,,,inverted,inverted,ZnO,ZnO,MoO3,MoO3,,chlorobenzene,chlorobenzene,,-5.21,-3.6,,,,
55422,10.1016/j.dyepig.2019.107976,10.1016/j.dyepig.2019.107976,PTB7-Th,49-Py-PDI,PTB7-Th,49-Py-PDI,CCCCC(CC)COC(=O)c1sc2csc(-c3cc4c(-c5ccc(CC(CC)CCCC)s5)c5sccc5c(-c5ccc(CC(CC)CCCC)s5)c4s3)c2c1F,,1.0,9.58,47.0,4.53,4.5026,0.6048565121412823,4.3,4.53,1:1,2% CN,CN,2%,inverted,inverted,ZnO,ZnO,MoO3,MoO3,,chlorobenzene,chlorobenzene,,-5.21,-3.6,,,,
55423,10.1016/j.dyepig.2019.108022,10.1016/j.dyepig.2019.108022,PBDTT-QXT-TF1,IDIC,PBDTT-QXT-TF1,IDIC,,CCCCCCC1(CCCCCC)c2cc3c(cc2-c2sc(/C=C4\C(=O)c5ccccc5C4=C(C#N)C#N)cc21)C(CCCCCC)(CCCCCC)c1cc(/C=C2\C(=O)c4ccccc4C2=C(C#N)C#N)sc1-3,1.003,7.69,41.45,3.2,3.197067515,0.0916401562500029,,,1:1,no,,,ITO/ZnO/active layer/MoO3/Ag,inverted,ZnO,ZnO,MoO3,MoO3,,CF,chloroform,,,,,-5.69,-3.91,
55424,10.1016/j.dyepig.2019.108022,10.1016/j.dyepig.2019.108022,PBDTT-QXT-TF1,IDIC,PBDTT-QXT-TF1,IDIC,,CCCCCCC1(CCCCCC)c2cc3c(cc2-c2sc(/C=C4\C(=O)c5ccccc5C4=C(C#N)C#N)cc21)C(CCCCCC)(CCCCCC)c1cc(/C=C2\C(=O)c4ccccc4C2=C(C#N)C#N)sc1-3,0.988,9.39,48.45,4.49,4.494861540000001,0.1082748329621639,,,1:1.5,no,,,ITO/ZnO/active layer/MoO3/Ag,inverted,ZnO,ZnO,MoO3,MoO3,,CF,chloroform,,,,,-5.69,-3.91,
55425,10.1016/j.dyepig.2019.108022,10.1016/j.dyepig.2019.108022,PBDTT-QXT-TF1,IDIC,PBDTT-QXT-TF1,IDIC,,CCCCCCC1(CCCCCC)c2cc3c(cc2-c2sc(/C=C4\C(=O)c5ccccc5C4=C(C#N)C#N)cc21)C(CCCCCC)(CCCCCC)c1cc(/C=C2\C(=O)c4ccccc4C2=C(C#N)C#N)sc1-3,0.956,9.17,49.21,4.31,4.3140044920000005,0.0929116473318064,,,1:2,no,,,ITO/ZnO/active layer/MoO3/Ag,inverted,ZnO,ZnO,MoO3,MoO3,,CF,chloroform,,,,,-5.69,-3.91,
55426,10.1016/j.dyepig.2019.108022,10.1016/j.dyepig.2019.108022,PBDTT-QXT-TF1,IDIC,PBDTT-QXT-TF1,IDIC,,CCCCCCC1(CCCCCC)c2cc3c(cc2-c2sc(/C=C4\C(=O)c5ccccc5C4=C(C#N)C#N)cc21)C(CCCCCC)(CCCCCC)c1cc(/C=C2\C(=O)c4ccccc4C2=C(C#N)C#N)sc1-3,0.981,9.21,50.41,4.55,4.554548541,0.0999679340659368,,,1:1.5,0.25%DIO,DIO,0.25%,ITO/ZnO/active layer/MoO3/Ag,inverted,ZnO,ZnO,MoO3,MoO3,,CF,chloroform,,,,,-5.69,-3.91,
55427,10.1016/j.dyepig.2019.108022,10.1016/j.dyepig.2019.108022,PBDTT-QXT-TF1,IDIC,PBDTT-QXT-TF1,IDIC,,CCCCCCC1(CCCCCC)c2cc3c(cc2-c2sc(/C=C4\C(=O)c5ccccc5C4=C(C#N)C#N)cc21)C(CCCCCC)(CCCCCC)c1cc(/C=C2\C(=O)c4ccccc4C2=C(C#N)C#N)sc1-3,0.951,11.56,60.65,6.67,6.66759414,0.036069865067461,,,1:1.5,0.5%DIO,DIO,0.5%,ITO/ZnO/active layer/MoO3/Ag,inverted,ZnO,ZnO,MoO3,MoO3,,CF,chloroform,,,,,-5.69,-3.91,
55428,10.1016/j.dyepig.2019.108022,10.1016/j.dyepig.2019.108022,PBDTT-QXT-TF1,IDIC,PBDTT-QXT-TF1,IDIC,,CCCCCCC1(CCCCCC)c2cc3c(cc2-c2sc(/C=C4\C(=O)c5ccccc5C4=C(C#N)C#N)cc21)C(CCCCCC)(CCCCCC)c1cc(/C=C2\C(=O)c4ccccc4C2=C(C#N)C#N)sc1-3,0.673,9.47,51.9,3.31,3.3077478900000004,0.0680395770392657,,,1:1.5,1.0%DIO,DIO,1.0%,ITO/ZnO/active layer/MoO3/Ag,inverted,ZnO,ZnO,MoO3,MoO3,,CF,chloroform,,,,,-5.69,-3.91,
55429,10.1016/j.dyepig.2019.108022,10.1016/j.dyepig.2019.108022,PBDTT-QXT-TF1,IDIC,PBDTT-QXT-TF1,IDIC,,CCCCCCC1(CCCCCC)c2cc3c(cc2-c2sc(/C=C4\C(=O)c5ccccc5C4=C(C#N)C#N)cc21)C(CCCCCC)(CCCCCC)c1cc(/C=C2\C(=O)c4ccccc4C2=C(C#N)C#N)sc1-3,0.966,10.81,58.5,6.11,6.1088391,0.0190000000000057,,,1:1.5,0.5%CN,CN,0.5%,ITO/ZnO/active layer/MoO3/Ag,inverted,ZnO,ZnO,MoO3,MoO3,,CF,chloroform,,,,,-5.69,-3.91,
55430,10.1016/j.dyepig.2019.108022,10.1016/j.dyepig.2019.108022,PBDTT-QXT-TF1,IDIC,PBDTT-QXT-TF1,IDIC,,CCCCCCC1(CCCCCC)c2cc3c(cc2-c2sc(/C=C4\C(=O)c5ccccc5C4=C(C#N)C#N)cc21)C(CCCCCC)(CCCCCC)c1cc(/C=C2\C(=O)c4ccccc4C2=C(C#N)C#N)sc1-3,0.977,10.05,58.92,5.79,5.78526642,0.081754404145076,,,1:1.5,1.0%CN,CN,1.0%,ITO/ZnO/active layer/MoO3/Ag,inverted,ZnO,ZnO,MoO3,MoO3,,CF,chloroform,,,,,-5.69,-3.91,
55431,10.1016/j.dyepig.2019.108022,10.1016/j.dyepig.2019.108022,PBDTT-QXT-TF2,IDIC,PBDTT-QXT-TF2,IDIC,,CCCCCCC1(CCCCCC)c2cc3c(cc2-c2sc(/C=C4\C(=O)c5ccccc5C4=C(C#N)C#N)cc21)C(CCCCCC)(CCCCCC)c1cc(/C=C2\C(=O)c4ccccc4C2=C(C#N)C#N)sc1-3,0.996,8.75,47.99,4.18,4.1823285,0.0557057416267932,,,1:1.5,no,,,ITO/ZnO/active layer/MoO3/Ag,inverted,ZnO,ZnO,MoO3,MoO3,,CF,chloroform,,,,,-5.69,-3.91,
55432,10.1016/j.dyepig.2019.108022,10.1016/j.dyepig.2019.108022,PBDTT-QXT-TF2,IDIC,PBDTT-QXT-TF2,IDIC,,CCCCCCC1(CCCCCC)c2cc3c(cc2-c2sc(/C=C4\C(=O)c5ccccc5C4=C(C#N)C#N)cc21)C(CCCCCC)(CCCCCC)c1cc(/C=C2\C(=O)c4ccccc4C2=C(C#N)C#N)sc1-3,0.982,8.68,58.54,4.99,4.989809104,0.0038255711422911,,,1:1.5,0.25%DIO,DIO,0.25%,ITO/ZnO/active layer/MoO3/Ag,inverted,ZnO,ZnO,MoO3,MoO3,,CF,chloroform,,,,,-5.69,-3.91,
55433,10.1016/j.dyepig.2019.108022,10.1016/j.dyepig.2019.108022,PBDTT-QXT-TF2,IDIC,PBDTT-QXT-TF2,IDIC,,CCCCCCC1(CCCCCC)c2cc3c(cc2-c2sc(/C=C4\C(=O)c5ccccc5C4=C(C#N)C#N)cc21)C(CCCCCC)(CCCCCC)c1cc(/C=C2\C(=O)c4ccccc4C2=C(C#N)C#N)sc1-3,0.975,9.78,53.61,5.12,5.111981549999999,0.1566103515625132,4.88,5.12,1:1.5,0.5%DIO,DIO,0.5%,ITO/ZnO/active layer/MoO3/Ag,inverted,ZnO,ZnO,MoO3,MoO3,,CF,chloroform,,,,,-5.69,-3.91,
55434,10.1016/j.dyepig.2019.108022,10.1016/j.dyepig.2019.108022,PBDTT-QXT-TF2,IDIC,PBDTT-QXT-TF2,IDIC,,CCCCCCC1(CCCCCC)c2cc3c(cc2-c2sc(/C=C4\C(=O)c5ccccc5C4=C(C#N)C#N)cc21)C(CCCCCC)(CCCCCC)c1cc(/C=C2\C(=O)c4ccccc4C2=C(C#N)C#N)sc1-3,0.889,11.35,49.79,5.02,5.023885685,0.0774040836653425,,,1:1.5,0.75%DIO,DIO,0.75%,ITO/ZnO/active layer/MoO3/Ag,inverted,ZnO,ZnO,MoO3,MoO3,,CF,chloroform,,,,,-5.69,-3.91,
55435,10.1016/j.dyepig.2019.108022,10.1016/j.dyepig.2019.108022,PBDTT-QXT-TF2,IDIC,PBDTT-QXT-TF2,IDIC,,CCCCCCC1(CCCCCC)c2cc3c(cc2-c2sc(/C=C4\C(=O)c5ccccc5C4=C(C#N)C#N)cc21)C(CCCCCC)(CCCCCC)c1cc(/C=C2\C(=O)c4ccccc4C2=C(C#N)C#N)sc1-3,0.975,9.65,53.34,5.02,5.01862725,0.0273456175298767,,,1:1.5,0.5%CN,CN,0.5%,ITO/ZnO/active layer/MoO3/Ag,inverted,ZnO,ZnO,MoO3,MoO3,,CF,chloroform,,,,,-5.69,-3.91,
55436,10.1016/j.dyepig.2019.108022,10.1016/j.dyepig.2019.108022,PBDTT-QXT-TF2,IDIC,PBDTT-QXT-TF2,IDIC,,CCCCCCC1(CCCCCC)c2cc3c(cc2-c2sc(/C=C4\C(=O)c5ccccc5C4=C(C#N)C#N)cc21)C(CCCCCC)(CCCCCC)c1cc(/C=C2\C(=O)c4ccccc4C2=C(C#N)C#N)sc1-3,0.976,7.81,53.64,4.09,4.088741183999999,0.030777897310535,,,1:1.5,1.0%CN,CN,1.0%,ITO/ZnO/active layer/MoO3/Ag,inverted,ZnO,ZnO,MoO3,MoO3,,CF,chloroform,,,,,-5.69,-3.91,
55443,10.1016/j.dyepig.2019.108078,10.1016/j.dyepig.2019.108078,BDT-2T-DCV-Me,IDIC,BDT-2T-DCV-Me,IDIC,,CCCCCCC1(CCCCCC)c2cc3c(cc2-c2sc(/C=C4\C(=O)c5ccccc5C4=C(C#N)C#N)cc21)C(CCCCCC)(CCCCCC)c1cc(/C=C2\C(=O)c4ccccc4C2=C(C#N)C#N)sc1-3,1.06,4.75,29.31,1.56,1.4757585,5.400096153846159,1.48,1.56,1:1,,,,ITO/PEDOT:PSS/active layer/PDINO/Al,conventional,PDINO,PDINO,PEDOT:PSS,PEDOT:PSS,,,,,,,,-5.69,-3.91,
55444,10.1016/j.dyepig.2019.108078,10.1016/j.dyepig.2019.108078,BDT-2T-CNAB,IDIC,BDT-2T-CNAB,IDIC,,CCCCCCC1(CCCCCC)c2cc3c(cc2-c2sc(/C=C4\C(=O)c5ccccc5C4=C(C#N)C#N)cc21)C(CCCCCC)(CCCCCC)c1cc(/C=C2\C(=O)c4ccccc4C2=C(C#N)C#N)sc1-3,1.04,10.1,58.84,6.17,6.1805536000000005,0.1710470016207554,6.15,6.17,2:1,,,,ITO/PEDOT:PSS/active layer/PDINO/Al,conventional,PDINO,PDINO,PEDOT:PSS,PEDOT:PSS,,,,,,,,-5.69,-3.91,
55445,10.1016/j.dyepig.2019.108083,10.1016/j.dyepig.2019.108083,P1,PC71BM,P1,PC71BM,CCCCCCCCc1cc(-c2c(-c3cccs3)sc3c(-c4cc(CCCCCCCC)c(CCCCCCCC)s4)c(-c4ccc(-c5cccc6nsnc56)s4)sc23)sc1CCCCCCCC,COC(=O)CCCC1(c2ccccc2)C23c4c5ccc6c7cc8c9c%10c(cc%11cc%12c%13c%14c(cc%15c%16ccc-5c2c%16c2c5c%16c%17c(c(c46)c7c9c%17c4c%10c%11c%13c4c%16c%14c%152)C513)C%12)C8,1.02,9.03,54.1,5.11,4.9829346,2.4866027397260315,4.98,5.11,1:1,,,,ITO/ZnO/polymer:PC71BM/V2O5/Ag,inverted,ZnO,ZnO,V2O5,V2O5,,CB,chlorobenzene,,,,,-5.9,-3.9,
55446,10.1016/j.dyepig.2019.108083,10.1016/j.dyepig.2019.108083,P1,PC71BM,P1,PC71BM,CCCCCCCCc1cc(-c2c(-c3cccs3)sc3c(-c4cc(CCCCCCCC)c(CCCCCCCC)s4)c(-c4ccc(-c5cccc6nsnc56)s4)sc23)sc1CCCCCCCC,COC(=O)CCCC1(c2ccccc2)C23c4c5ccc6c7cc8c9c%10c(cc%11cc%12c%13c%14c(cc%15c%16ccc-5c2c%16c2c5c%16c%17c(c(c46)c7c9c%17c4c%10c%11c%13c4c%16c%14c%152)C513)C%12)C8,1.02,10.81,57.8,6.55,6.373143600000001,2.7000977099236527,6.37,6.55,1:1,DIO,DIO,2 vol%,ITO/ZnO/polymer:PC71BM/V2O5/Ag,inverted,ZnO,ZnO,V2O5,V2O5,,CB,chlorobenzene,,,,,-5.9,-3.9,
55447,10.1016/j.dyepig.2019.108083,10.1016/j.dyepig.2019.108083,P2,PC71BM,P2,PC71BM,,COC(=O)CCCC1(c2ccccc2)C23c4c5ccc6c7cc8c9c%10c(cc%11cc%12c%13c%14c(cc%15c%16ccc-5c2c%16c2c5c%16c%17c(c(c46)c7c9c%17c4c%10c%11c%13c4c%16c%14c%152)C513)C%12)C8,0.9,8.12,53.3,4.06,3.895164,4.059999999999994,3.89,4.06,1:1,,,,ITO/ZnO/polymer:PC71BM/V2O5/Ag,inverted,ZnO,ZnO,V2O5,V2O5,,CB,chlorobenzene,,,,,-5.9,-3.9,
55448,10.1016/j.dyepig.2019.108083,10.1016/j.dyepig.2019.108083,P2,PC71BM,P2,PC71BM,,COC(=O)CCCC1(c2ccccc2)C23c4c5ccc6c7cc8c9c%10c(cc%11cc%12c%13c%14c(cc%15c%16ccc-5c2c%16c2c5c%16c%17c(c(c46)c7c9c%17c4c%10c%11c%13c4c%16c%14c%152)C513)C%12)C8,0.9,8.97,56.7,4.72,4.577391,3.021377118644054,4.57,4.72,1:1,DIO,DIO,2 vol%,ITO/ZnO/polymer:PC71BM/V2O5/Ag,inverted,ZnO,ZnO,V2O5,V2O5,,CB,chlorobenzene,,,,,-5.9,-3.9,
55449,10.1016/j.dyepig.2019.108083,10.1016/j.dyepig.2019.108083,P3,PC71BM,P3,PC71BM,CCCCCCc1csc(-c2ccc(-c3cc(CCCCCC)c(/C=C/c4csc(-c5cc6c(OCC(CC)CCCC)c7sc(-c8ccc(C9=C%10C(=O)N(CC(CC)CCCC)C(c%11ccc(-c%12cc%13c(OCC(CC)CCCC)c%14sccc%14c(OCC(CC)CCCC)c%13s%12)s%11)=C%10C(=O)N9CC(CC)CCCC)s8)cc7c(OCC(CC)CCCC)c6s5)c4)s3)c3nsnc23)c1,COC(=O)CCCC1(c2ccccc2)C23c4c5ccc6c7cc8c9c%10c(cc%11cc%12c%13c%14c(cc%15c%16ccc-5c2c%16c2c5c%16c%17c(c(c46)c7c9c%17c4c%10c%11c%13c4c%16c%14c%152)C513)C%12)C8,0.94,9.18,52.3,4.67,4.5130716,3.360351177730192,4.53,4.67,1:1 w/w,,,,ITO/ZnO/polymer:PC71BM/V2O5/Ag,inverted,ZnO,ZnO,V2O5,V2O5,,CB,chlorobenzene,,,,,-5.9,-3.9,
55450,10.1016/j.dyepig.2019.108083,10.1016/j.dyepig.2019.108083,P3,PC71BM,P3,PC71BM,CCCCCCc1csc(-c2ccc(-c3cc(CCCCCC)c(/C=C/c4csc(-c5cc6c(OCC(CC)CCCC)c7sc(-c8ccc(C9=C%10C(=O)N(CC(CC)CCCC)C(c%11ccc(-c%12cc%13c(OCC(CC)CCCC)c%14sccc%14c(OCC(CC)CCCC)c%13s%12)s%11)=C%10C(=O)N9CC(CC)CCCC)s8)cc7c(OCC(CC)CCCC)c6s5)c4)s3)c3nsnc23)c1,COC(=O)CCCC1(c2ccccc2)C23c4c5ccc6c7cc8c9c%10c(cc%11cc%12c%13c%14c(cc%15c%16ccc-5c2c%16c2c5c%16c%17c(c(c46)c7c9c%17c4c%10c%11c%13c4c%16c%14c%152)C513)C%12)C8,0.94,10.42,55.6,5.47,5.4459088,0.4404241316270563,5.34,5.47,1:1 w/w,DIO,DIO,2 vol% DIO,ITO/ZnO/polymer:PC71BM/V2O5/Ag,inverted,ZnO,ZnO,V2O5,V2O5,,CB,chlorobenzene,,,,,-5.9,-3.9,
55451,10.1016/j.dyepig.2019.108165,10.1016/j.dyepig.2019.108165,PBDB-T,i-PTIC,PBDB-T,i-PTIC,CCCCC(CC)Cc1ccc(-c2c3cc(-c4ccc(-c5sc(-c6cccs6)c6c5C(=O)c5c(CC(CC)CCCC)sc(CC(CC)CCCC)c5C6=O)s4)sc3c(-c3ccc(CC(CC)CCCC)s3)c3ccsc23)s1,,0.83,11.04,64.5,5.8,5.910263999999999,1.901103448275845,,,,,,,conventional,conventional,,,,,,,,,-5.33,-3.48,,,,
55452,10.1016/j.dyepig.2019.108165,10.1016/j.dyepig.2019.108165,PBDB-T,i-PTIC-F,PBDB-T,i-PTIC-F,CCCCC(CC)Cc1ccc(-c2c3cc(-c4ccc(-c5sc(-c6cccs6)c6c5C(=O)c5c(CC(CC)CCCC)sc(CC(CC)CCCC)c5C6=O)s4)sc3c(-c3ccc(CC(CC)CCCC)s3)c3ccsc23)s1,,0.63,14.56,62.0,5.68,5.687136000000001,0.1256338028169176,,,,,,,inverted,inverted,,,,,,,,,-5.33,-3.48,,,,
55453,10.1016/j.dyepig.2020.108211,10.1016/j.dyepig.2020.108211,ZnPTDPP,PC61BM,ZnPTDPP,PC61BM,,COC(=O)CCCC1(c2ccccc2)C23c4c5c6c7c8c9c(c%10c%11c2c2c%12c4c4c%13c5c5c7c7c8c8c%14c9c%10c9c%10c%11c2c2c%11c%12c4c4c%12c%13c5c5c7c7c8c8c%14c9c9c%10c2c2c%11c4c4c%12c5c7c5c8c9c2c45)C613,0.7,6.8,30.0,1.46,1.428,2.1917808219178103,,,1:2,,,,ITO/PEDOT:PSS/active layer/Al,conventional,,,PEDOT:PSS,PEDOT:PSS,,chlorobenzene,chlorobenzene,,,,,-6.1,-3.7,
55454,10.1016/j.dyepig.2020.108211,10.1016/j.dyepig.2020.108211,ZnPTDPPCN,PC61BM,ZnPTDPPCN,PC61BM,,COC(=O)CCCC1(c2ccccc2)C23c4c5c6c7c8c9c(c%10c%11c2c2c%12c4c4c%13c5c5c7c7c8c8c%14c9c%10c9c%10c%11c2c2c%11c%12c4c4c%12c%13c5c5c7c7c8c8c%14c9c9c%10c2c2c%11c4c4c%12c5c7c5c8c9c2c45)C613,0.82,12.12,43.0,4.26,4.273511999999999,0.3171830985915381,,,1:2,,,,ITO/PEDOT:PSS/active layer/Al,conventional,,,PEDOT:PSS,PEDOT:PSS,,chlorobenzene,chlorobenzene,,,,,-6.1,-3.7,
55455,10.1016/j.dyepig.2020.108211,10.1016/j.dyepig.2020.108211,ZnPTDPPO,PC61BM,ZnPTDPPO,PC61BM,,COC(=O)CCCC1(c2ccccc2)C23c4c5c6c7c8c9c(c%10c%11c2c2c%12c4c4c%13c5c5c7c7c8c8c%14c9c%10c9c%10c%11c2c2c%11c%12c4c4c%12c%13c5c5c7c7c8c8c%14c9c9c%10c2c2c%11c4c4c%12c5c7c5c8c9c2c45)C613,0.76,15.54,36.0,4.24,4.251744,0.2769811320754554,,,1:2,,,,ITO/PEDOT:PSS/active layer/Al,conventional,,,PEDOT:PSS,PEDOT:PSS,,chlorobenzene,chlorobenzene,,,,,-6.1,-3.7,
55456,10.1016/j.dyepig.2020.108233,10.1016/j.dyepig.2020.108233,PBDB-T,BF-TDCN2,PBDB-T,BF-TDCN2,CCCCC(CC)Cc1ccc(-c2c3cc(-c4ccc(-c5sc(-c6cccs6)c6c5C(=O)c5c(CC(CC)CCCC)sc(CC(CC)CCCC)c5C6=O)s4)sc3c(-c3ccc(CC(CC)CCCC)s3)c3ccsc23)s1,,0.96,3.83,32.32,1.19,1.18834176,0.1393478991596666,,,1:1,chloronaphthalene (CN),,0.2%,ITO/PEDOT:PSS/Active layer/PDINO/Al,inverted,PDINO,ZnO,PEDOT:PSS,MoO3,,chlorobenzene,chloroform,100.0,-5.33,-3.48,,,,
55457,10.1016/j.dyepig.2020.108233,10.1016/j.dyepig.2020.108233,PBDB-T,BF-TID2,PBDB-T,BF-TID2,CCCCC(CC)Cc1ccc(-c2c3cc(-c4ccc(-c5sc(-c6cccs6)c6c5C(=O)c5c(CC(CC)CCCC)sc(CC(CC)CCCC)c5C6=O)s4)sc3c(-c3ccc(CC(CC)CCCC)s3)c3ccsc23)s1,,0.97,1.37,27.76,0.37,0.36890264,0.2965837837837815,,,1:1,chloronaphthalene (CN),,0.2%,ITO/PEDOT:PSS/Active layer/PDINO/Al,inverted,PDINO,ZnO,PEDOT:PSS,MoO3,,chlorobenzene,chloroform,100.0,-5.33,-3.48,,,,
55458,10.1016/j.dyepig.2020.108233,10.1016/j.dyepig.2020.108233,PBDB-T,BF-TDCI2,PBDB-T,BF-TDCI2,CCCCC(CC)Cc1ccc(-c2c3cc(-c4ccc(-c5sc(-c6cccs6)c6c5C(=O)c5c(CC(CC)CCCC)sc(CC(CC)CCCC)c5C6=O)s4)sc3c(-c3ccc(CC(CC)CCCC)s3)c3ccsc23)s1,,0.89,10.93,48.18,4.67,4.68680586,0.3598685224839366,,,1:1,chloronaphthalene (CN),,0.2%,ITO/PEDOT:PSS/Active layer/PDINO/Al,inverted,PDINO,ZnO,PEDOT:PSS,MoO3,,chlorobenzene,chloroform,100.0,-5.33,-3.48,,,,
55459,10.1016/j.dyepig.2020.108233,10.1016/j.dyepig.2020.108233,PBDB-T,BF-TDCI2,PBDB-T,BF-TDCI2,CCCCC(CC)Cc1ccc(-c2c3cc(-c4ccc(-c5sc(-c6cccs6)c6c5C(=O)c5c(CC(CC)CCCC)sc(CC(CC)CCCC)c5C6=O)s4)sc3c(-c3ccc(CC(CC)CCCC)s3)c3ccsc23)s1,,0.9,10.52,40.94,3.89,3.8761992,0.3547763496144031,,,1:1,No additive,,,ITO/PEDOT:PSS/Active layer/PDINO/Al,inverted,PDINO,ZnO,PEDOT:PSS,MoO3,,chlorobenzene,chloroform,,-5.33,-3.48,,,,
55460,10.1016/j.dyepig.2020.108233,10.1016/j.dyepig.2020.108233,PBDB-T,BF-TDCI2,PBDB-T,BF-TDCI2,CCCCC(CC)Cc1ccc(-c2c3cc(-c4ccc(-c5sc(-c6cccs6)c6c5C(=O)c5c(CC(CC)CCCC)sc(CC(CC)CCCC)c5C6=O)s4)sc3c(-c3ccc(CC(CC)CCCC)s3)c3ccsc23)s1,,0.88,12.21,45.08,4.85,4.843755840000001,0.1287455670102829,,,1:1,No additive & SVA,,,ITO/PEDOT:PSS/Active layer/PDINO/Al,inverted,PDINO,ZnO,PEDOT:PSS,MoO3,,chlorobenzene,chloroform,100.0,-5.33,-3.48,,,,
55461,10.1016/j.dyepig.2020.108233,10.1016/j.dyepig.2020.108233,PBDB-T,BF-TDCI2,PBDB-T,BF-TDCI2,CCCCC(CC)Cc1ccc(-c2c3cc(-c4ccc(-c5sc(-c6cccs6)c6c5C(=O)c5c(CC(CC)CCCC)sc(CC(CC)CCCC)c5C6=O)s4)sc3c(-c3ccc(CC(CC)CCCC)s3)c3ccsc23)s1,,0.89,11.38,45.7,4.6,4.628587400000001,0.621465217391327,,,1:1,0.2% DIO,DIO,0.2%,ITO/PEDOT:PSS/Active layer/PDINO/Al,inverted,PDINO,ZnO,PEDOT:PSS,MoO3,,chlorobenzene,chloroform,,-5.33,-3.48,,,,
55463,10.1016/j.dyepig.2020.108250,10.1016/j.dyepig.2020.108250,DEP-TT,IDT-C8,DEP-TT,IDT-C8,,,0.82,2.61,30.0,0.64,0.6420599999999999,0.3218749999999749,0.6,0.64,,,,,ITO/PEDOT:PSS/DEP-TT:IDT-C8/PDINO/Al,conventional,PDINO,PDINO,PEDOT:PSS,PEDOT:PSS,,,,,,,,,,
55464,10.1016/j.dyepig.2020.108250,10.1016/j.dyepig.2020.108250,DEP-TT,IDT-C8,DEP-TT,IDT-C8,,,0.72,4.02,61.0,1.76,1.7655839999999998,0.3172727272727165,1.69,1.76,,,,,ITO/PEDOT:PSS/DEP-TT:IDT-C8/PDINO/Al,conventional,PDINO,PDINO,PEDOT:PSS,PEDOT:PSS,,,,,,,,,,
55465,10.1016/j.dyepig.2020.108250,10.1016/j.dyepig.2020.108250,DEP-TT,IDT-C8,DEP-TT,IDT-C8,,,0.71,11.15,65.0,5.14,5.145725,0.111381322957198,5.01,5.14,,,,,ITO/PEDOT:PSS/DEP-TT:IDT-C8/PDINO/Al,conventional,PDINO,PDINO,PEDOT:PSS,PEDOT:PSS,,,,,,,,,,
55466,10.1016/j.dyepig.2020.108250,10.1016/j.dyepig.2020.108250,DEP-TT,IDT-C8,DEP-TT,IDT-C8,,,0.71,9.12,67.0,4.33,4.338384,0.1936258660507968,4.24,4.33,,,,,ITO/PEDOT:PSS/DEP-TT:IDT-C8/PDINO/Al,conventional,PDINO,PDINO,PEDOT:PSS,PEDOT:PSS,,,,,,,,,,
55467,10.1016/j.dyepig.2020.108260,10.1016/j.dyepig.2020.108260,I,PC71BM,I,PC71BM,,COC(=O)CCCC1(c2ccccc2)C23c4c5ccc6c7cc8c9c%10c(cc%11cc%12c%13c%14c(cc%15c%16ccc-5c2c%16c2c5c%16c%17c(c(c46)c7c9c%17c4c%10c%11c%13c4c%16c%14c%152)C513)C%12)C8,0.98,11.09,56.5,6.14,6.1405330000000005,0.0086807817589704,,,1:3,,,,ITO/PEDOT:PSS/active layer/Ca/Al,conventional,,,PEDOT:PSS,PEDOT:PSS,,o-DCB,o-DCB,,,,,-5.9,-3.9,
55468,10.1016/j.dyepig.2020.108260,10.1016/j.dyepig.2020.108260,II,PC71BM,II,PC71BM,,COC(=O)CCCC1(c2ccccc2)C23c4c5ccc6c7cc8c9c%10c(cc%11cc%12c%13c%14c(cc%15c%16ccc-5c2c%16c2c5c%16c%17c(c(c46)c7c9c%17c4c%10c%11c%13c4c%16c%14c%152)C513)C%12)C8,0.9,7.3,50.5,3.31,3.3178500000000004,0.2371601208459322,,,1:3,,,,ITO/PEDOT:PSS/active layer/Ca/Al,conventional,,,PEDOT:PSS,PEDOT:PSS,,o-DCB,o-DCB,,,,,-5.9,-3.9,
55469,10.1016/j.dyepig.2020.108263,10.1016/j.dyepig.2020.108263,PBDT-TS-DPP,PC71BM,PBDTT-S-DPP,PC71BM,CCCCCCC(CCCC)CN1C(=O)C2=C(c3ccc(-c4cc5c(-c6ccc(SCC(CC)CCCC)s6)c6sccc6c(-c6ccc(SCC(CC)CCCC)s6)c5s4)s3)N(CC(CCCC)CCCCCC)C(=O)C2=C1c1cccs1,COC(=O)CCCC1(c2ccccc2)C23c4c5ccc6c7cc8c9c%10c(cc%11cc%12c%13c%14c(cc%15c%16ccc-5c2c%16c2c5c%16c%17c(c(c46)c7c9c%17c4c%10c%11c%13c4c%16c%14c%152)C513)C%12)C8,0.78,11.52,61.0,5.48,5.481216,0.0221897810218875,,,1:1.5,3,,,ITO/PFN/active layer/MoO3/Ag,,PFN,PFN,MoO3,MoO3,,,,,-5.41,-3.6,,-5.9,-3.9,
55470,10.1016/j.dyepig.2020.108263,10.1016/j.dyepig.2020.108263,PBDT-T-DPP,PC71BM,PBDTT-DPP,PC71BM,CCCCCCC(CCCC)CN1C(=O)C2=C(c3cccs3)N(C(CCCC)CCCCCC)C(=O)C2=C1c1ccc(-c2cc3c(-c4ccc(CC(CC)CCCC)s4)c4sccc4c(-c4ccc(CC(CC)CCCC)s4)c3s2)s1,COC(=O)CCCC1(c2ccccc2)C23c4c5ccc6c7cc8c9c%10c(cc%11cc%12c%13c%14c(cc%15c%16ccc-5c2c%16c2c5c%16c%17c(c(c46)c7c9c%17c4c%10c%11c%13c4c%16c%14c%152)C513)C%12)C8,0.74,9.46,68.3,4.78,4.7812732,0.0266359832635977,,,1:1.5,3,,,ITO/PFN/active layer/MoO3/Ag,,PFN,PFN,MoO3,MoO3,,,,,-5.25,-3.63,,-5.9,-3.9,
55471,10.1016/j.dyepig.2020.108319,10.1016/j.dyepig.2020.108319,J71,TTz1,J71,TTz1,CCCCCCCCC(CCCCCC)Cn1nc2c(-c3cccs3)c(F)c(F)c(-c3ccc(-c4cc5c(-c6ccc([Si](CCC)(CCC)CCC)s6)c6sccc6c(-c6ccc([Si](CCC)(CCC)CCC)s6)c5s4)s3)c2n1,CCCCCCC(CCCC)Cc1cc(-c2ccc(C=C(C#N)C#N)c3nsnc23)sc1-c1nc2sc(-c3sc(-c4ccc(C=C(C#N)C#N)c5nsnc45)cc3CC(CCCC)CCCCCC)nc2s1,0.9,15.43,63.18,8.77,8.7738066,0.0434047890536005,8.46,8.77,,DIO,DIO,,ITO/ZnO/active layer/MoO3/Ag,inverted,ZnO,ZnO,MoO3,MoO3,,,,,-5.4,-3.24,,-5.7,-3.86,
55472,10.1016/j.dyepig.2020.108319,10.1016/j.dyepig.2020.108319,J71,BTz1,J71,BTz1,CCCCCCCCC(CCCCCC)Cn1nc2c(-c3cccs3)c(F)c(F)c(-c3ccc(-c4cc5c(-c6ccc([Si](CCC)(CCC)CCC)s6)c6sccc6c(-c6ccc([Si](CCC)(CCC)CCC)s6)c5s4)s3)c2n1,,0.96,3.91,46.42,1.75,1.7424211200000002,0.4330788571428482,1.71,1.75,,DIO,DIO,,ITO/ZnO/active layer/MoO3/Ag,inverted,ZnO,ZnO,MoO3,MoO3,,,,,-5.4,-3.24,,,,
55475,10.1016/j.dyepig.2020.108335,10.1016/j.dyepig.2020.108335,PTB7-Th,TPD-Th1,PTB7-Th,TPD-Th1,CCCCC(CC)COC(=O)c1sc2csc(-c3cc4c(-c5ccc(CC(CC)CCCC)s5)c5sccc5c(-c5ccc(CC(CC)CCCC)s5)c4s3)c2c1F,,0.95,1.73,26.4,0.43,0.433884,0.903255813953488,,,,,,,ITO/PEDOT:PSS/active layer/Ca/Al,conventional,Ca,Ca,PEDOT:PSS,PEDOT:PSS,,,,,-5.21,-3.6,,,,
55476,10.1016/j.dyepig.2020.108335,10.1016/j.dyepig.2020.108335,PTB7-Th,TPD-Th3,PTB7-Th,TPD-Th3,CCCCC(CC)COC(=O)c1sc2csc(-c3cc4c(-c5ccc(CC(CC)CCCC)s5)c5sccc5c(-c5ccc(CC(CC)CCCC)s5)c4s3)c2c1F,,1.02,11.77,46.23,5.57,5.55009642,0.3573353680430925,,,,1-chloronaphthalene (CN),CN,,ITO/PEDOT:PSS/active layer/Ca/Al,conventional,Ca,Ca,PEDOT:PSS,PEDOT:PSS,,,,,-5.21,-3.6,,,,
55477,10.1016/j.dyepig.2020.108357,10.1016/j.dyepig.2020.108357,1a,C60,1a,C60,,c12c3c4c5c1c1c6c7c2c2c8c3c3c9c4c4c%10c5c5c1c1c6c6c%11c7c2c2c7c8c3c3c8c9c4c4c9c%10c5c5c1c1c6c6c%11c2c2c7c3c3c8c4c4c9c5c1c1c6c2c3c41,0.28,0.21,22.0,0.01,0.012936,29.360000000000007,,,,,,,ITO/PEDOT:PSS/Donor/C60/Al,conventional,,,PEDOT:PSS,PEDOT:PSS,,chloroform,chloroform,100.0,,,,,,
55478,10.1016/j.dyepig.2020.108357,10.1016/j.dyepig.2020.108357,1b,C60,1b,C60,,c12c3c4c5c1c1c6c7c2c2c8c3c3c9c4c4c%10c5c5c1c1c6c6c%11c7c2c2c7c8c3c3c8c9c4c4c9c%10c5c5c1c1c6c6c%11c2c2c7c3c3c8c4c4c9c5c1c1c6c2c3c41,0.36,0.9,21.0,0.07,0.06804,2.8000000000000047,,,,,,,ITO/PEDOT:PSS/Donor/C60/Al,conventional,,,PEDOT:PSS,PEDOT:PSS,,chloroform,chloroform,100.0,,,,,,
55479,10.1016/j.dyepig.2020.108357,10.1016/j.dyepig.2020.108357,2a,C60,2a,C60,,c12c3c4c5c1c1c6c7c2c2c8c3c3c9c4c4c%10c5c5c1c1c6c6c%11c7c2c2c7c8c3c3c8c9c4c4c9c%10c5c5c1c1c6c6c%11c2c2c7c3c3c8c4c4c9c5c1c1c6c2c3c41,0.57,1.69,34.0,0.33,0.3275219999999999,0.7509090909091185,,0.33,,,,,ITO/PEDOT:PSS/Donor/C60/Al,conventional,,,PEDOT:PSS,PEDOT:PSS,,chloroform,chloroform,100.0,,,,,,
55480,10.1016/j.dyepig.2020.108357,10.1016/j.dyepig.2020.108357,2b,C60,2b,C60,,c12c3c4c5c1c1c6c7c2c2c8c3c3c9c4c4c%10c5c5c1c1c6c6c%11c7c2c2c7c8c3c3c8c9c4c4c9c%10c5c5c1c1c6c6c%11c2c2c7c3c3c8c4c4c9c5c1c1c6c2c3c41,0.39,1.54,28.0,0.17,0.168168,1.0776470588235296,,,,,,,ITO/PEDOT:PSS/Donor/C60/Al,conventional,,,PEDOT:PSS,PEDOT:PSS,,chloroform,chloroform,100.0,,,,,,
55481,10.1016/j.dyepig.2020.108416,10.1016/j.dyepig.2020.108416,PM6,ITMIC,PM6,ITMIC,COC(=O)C(C)(C)c1cc(C)cc(-c2sc3c4sc5cc(/C=C6/C(=O)c7cc(F)cc(c7)C(=O)/C6=C\c6cc(C(C)(C)C(=O)OC)c(-c7cc(C)cc(C(C)(C)C(=O)OC)c7)s6)sc5c4c(C(C)(C)C(=O)OC)ccc2-3)c1,,0.88,12.64,53.51,5.95,5.9520243200000005,0.0340221848739546,5.42,5.95,1:1,,,,ITO/PEDOT:PSS/active layer/Ca/Al,conventional,Ca,Ca,PEDOT:PSS,PEDOT:PSS,,,,,-5.56,-3.65,,,,
55482,10.1016/j.dyepig.2020.108416,10.1016/j.dyepig.2020.108416,PM6,ITCIC,PM6,ITCIC,COC(=O)C(C)(C)c1cc(C)cc(-c2sc3c4sc5cc(/C=C6/C(=O)c7cc(F)cc(c7)C(=O)/C6=C\c6cc(C(C)(C)C(=O)OC)c(-c7cc(C)cc(C(C)(C)C(=O)OC)c7)s6)sc5c4c(C(C)(C)C(=O)OC)ccc2-3)c1,,0.86,20.45,64.48,11.34,11.340097600000002,0.0008606701940204,10.98,11.34,1:1,,,,ITO/PEDOT:PSS/active layer/Ca/Al,conventional,Ca,Ca,PEDOT:PSS,PEDOT:PSS,,,,,-5.56,-3.65,,,,
55483,10.1016/j.dyepig.2020.108479,10.1016/j.dyepig.2020.108479,P1,PC71BM,P1,PC71BM,CCCCCCCCc1cc(-c2c(-c3cccs3)sc3c(-c4cc(CCCCCCCC)c(CCCCCCCC)s4)c(-c4ccc(-c5cccc6nsnc56)s4)sc23)sc1CCCCCCCC,COC(=O)CCCC1(c2ccccc2)C23c4c5ccc6c7cc8c9c%10c(cc%11cc%12c%13c%14c(cc%15c%16ccc-5c2c%16c2c5c%16c%17c(c(c46)c7c9c%17c4c%10c%11c%13c4c%16c%14c%152)C513)C%12)C8,0.77,5.76,43.0,1.92,1.907136,0.6699999999999878,,,1:2,2%,,2%,ITO/PEDOT:PSS/Polymer:PC71BM/LiF/Al,conventional,LiF,LiF,PEDOT:PSS,PEDOT:PSS,,,,,,,,-5.9,-3.9,
