Repository: JiYiqaq/PCE-KA-GNN

# Data directory

- `raw/Active_Database.csv` is the immutable source dataset bundled under CC BY 4.0. Do not overwrite it with processed data.
- `processed/` is created and populated by the training pipeline. Generated `.pt` and `.pth` caches are intentionally ignored by Git because they can exceed GitHub's normal single-file limit.

See `../DATA_LICENSE.md` for provenance, license and checksum information.

File: data/raw/Active_Database.csv (part 150 of 471)
id,doi,doi_norm,donor,acceptor,donor_canonical,acceptor_canonical,donor_smiles,acceptor_smiles,voc,jsc,ff,pce,pce_recomputed,pce_relative_error_percent,pce_avg,pce_best,d_a_ratio,additive,additive_canonical,additive_ratio,device_structure,device_type,etl,etl_canonical,htl,htl_canonical,active_layer_thickness,solvent,solvent_canonical,annealing_temp,homo_d,lumo_d,eg_d,homo_a,lumo_a,eg_a
55484,10.1016/j.dyepig.2020.108479,10.1016/j.dyepig.2020.108479,P1,PC71BM,P1,PC71BM,CCCCCCCCc1cc(-c2c(-c3cccs3)sc3c(-c4cc(CCCCCCCC)c(CCCCCCCC)s4)c(-c4ccc(-c5cccc6nsnc56)s4)sc23)sc1CCCCCCCC,COC(=O)CCCC1(c2ccccc2)C23c4c5ccc6c7cc8c9c%10c(cc%11cc%12c%13c%14c(cc%15c%16ccc-5c2c%16c2c5c%16c%17c(c(c46)c7c9c%17c4c%10c%11c%13c4c%16c%14c%152)C513)C%12)C8,0.77,7.32,39.0,2.21,2.1981960000000003,0.5341176470588102,,,1:3,2%,,2%,ITO/PEDOT:PSS/Polymer:PC71BM/LiF/Al,conventional,LiF,LiF,PEDOT:PSS,PEDOT:PSS,,,,,,,,-5.9,-3.9,
55485,10.1016/j.dyepig.2020.108479,10.1016/j.dyepig.2020.108479,P1,PC71BM,P1,PC71BM,CCCCCCCCc1cc(-c2c(-c3cccs3)sc3c(-c4cc(CCCCCCCC)c(CCCCCCCC)s4)c(-c4ccc(-c5cccc6nsnc56)s4)sc23)sc1CCCCCCCC,COC(=O)CCCC1(c2ccccc2)C23c4c5ccc6c7cc8c9c%10c(cc%11cc%12c%13c%14c(cc%15c%16ccc-5c2c%16c2c5c%16c%17c(c(c46)c7c9c%17c4c%10c%11c%13c4c%16c%14c%152)C513)C%12)C8,0.77,7.1,39.0,1.97,2.13213,8.229949238578687,,,1:4,2%,,2%,ITO/PEDOT:PSS/Polymer:PC71BM/LiF/Al,conventional,LiF,LiF,PEDOT:PSS,PEDOT:PSS,,,,,,,,-5.9,-3.9,
55486,10.1016/j.dyepig.2020.108479,10.1016/j.dyepig.2020.108479,P1,PC71BM,P1,PC71BM,CCCCCCCCc1cc(-c2c(-c3cccs3)sc3c(-c4cc(CCCCCCCC)c(CCCCCCCC)s4)c(-c4ccc(-c5cccc6nsnc56)s4)sc23)sc1CCCCCCCC,COC(=O)CCCC1(c2ccccc2)C23c4c5ccc6c7cc8c9c%10c(cc%11cc%12c%13c%14c(cc%15c%16ccc-5c2c%16c2c5c%16c%17c(c(c46)c7c9c%17c4c%10c%11c%13c4c%16c%14c%152)C513)C%12)C8,0.58,3.07,30.0,0.55,0.5341799999999999,2.8763636363636667,,,1:3,2%,,2%,ITO/PEDOT:PSS/Polymer:PC71BM/LiF/Al,conventional,LiF,LiF,PEDOT:PSS,PEDOT:PSS,,,,,,,,-5.9,-3.9,
55487,10.1016/j.dyepig.2020.108479,10.1016/j.dyepig.2020.108479,P1,PC71BM,P1,PC71BM,CCCCCCCCc1cc(-c2c(-c3cccs3)sc3c(-c4cc(CCCCCCCC)c(CCCCCCCC)s4)c(-c4ccc(-c5cccc6nsnc56)s4)sc23)sc1CCCCCCCC,COC(=O)CCCC1(c2ccccc2)C23c4c5ccc6c7cc8c9c%10c(cc%11cc%12c%13c%14c(cc%15c%16ccc-5c2c%16c2c5c%16c%17c(c(c46)c7c9c%17c4c%10c%11c%13c4c%16c%14c%152)C513)C%12)C8,0.77,8.19,35.0,2.21,2.207205,0.1264705882352887,,,1:3,3%,,3%,ITO/PEDOT:PSS/Polymer:PC71BM/LiF/Al,conventional,LiF,LiF,PEDOT:PSS,PEDOT:PSS,,,,,,,,-5.9,-3.9,
55488,10.1016/j.dyepig.2020.108479,10.1016/j.dyepig.2020.108479,P1,PC71BM,P1,PC71BM,CCCCCCCCc1cc(-c2c(-c3cccs3)sc3c(-c4cc(CCCCCCCC)c(CCCCCCCC)s4)c(-c4ccc(-c5cccc6nsnc56)s4)sc23)sc1CCCCCCCC,COC(=O)CCCC1(c2ccccc2)C23c4c5ccc6c7cc8c9c%10c(cc%11cc%12c%13c%14c(cc%15c%16ccc-5c2c%16c2c5c%16c%17c(c(c46)c7c9c%17c4c%10c%11c%13c4c%16c%14c%152)C513)C%12)C8,0.79,7.29,41.0,2.36,2.361231,0.0521610169491612,,2.36,1:3,2%,,2%,ITO/PEDOT:PSS/Polymer:PC71BM/LiF/Al,conventional,LiF,LiF,PEDOT:PSS,PEDOT:PSS,70.0,o-DCB,,,,,,-5.9,-3.9,
55489,10.1016/j.dyepig.2020.108479,10.1016/j.dyepig.2020.108479,P1,PC71BM,P1,PC71BM,CCCCCCCCc1cc(-c2c(-c3cccs3)sc3c(-c4cc(CCCCCCCC)c(CCCCCCCC)s4)c(-c4ccc(-c5cccc6nsnc56)s4)sc23)sc1CCCCCCCC,COC(=O)CCCC1(c2ccccc2)C23c4c5ccc6c7cc8c9c%10c(cc%11cc%12c%13c%14c(cc%15c%16ccc-5c2c%16c2c5c%16c%17c(c(c46)c7c9c%17c4c%10c%11c%13c4c%16c%14c%152)C513)C%12)C8,0.79,6.94,35.0,1.92,1.91891,0.0567708333333236,,,1:3,2%,,2%,ITO/PEDOT:PSS/Polymer:PC71BM/LiF/Al,conventional,LiF,LiF,PEDOT:PSS,PEDOT:PSS,,,,,,,,-5.9,-3.9,
55490,10.1016/j.dyepig.2020.108479,10.1016/j.dyepig.2020.108479,P2,PC71BM,P2,PC71BM,,COC(=O)CCCC1(c2ccccc2)C23c4c5ccc6c7cc8c9c%10c(cc%11cc%12c%13c%14c(cc%15c%16ccc-5c2c%16c2c5c%16c%17c(c(c46)c7c9c%17c4c%10c%11c%13c4c%16c%14c%152)C513)C%12)C8,0.71,5.27,55.0,2.07,2.057935,0.5828502415459041,,2.07,1:2,2%,,2%,ITO/PEDOT:PSS/Polymer:PC71BM/LiF/Al,conventional,LiF,LiF,PEDOT:PSS,PEDOT:PSS,80.0,,,,,,,-5.9,-3.9,
55491,10.1016/j.dyepig.2020.108479,10.1016/j.dyepig.2020.108479,P2,PC71BM,P2,PC71BM,,COC(=O)CCCC1(c2ccccc2)C23c4c5ccc6c7cc8c9c%10c(cc%11cc%12c%13c%14c(cc%15c%16ccc-5c2c%16c2c5c%16c%17c(c(c46)c7c9c%17c4c%10c%11c%13c4c%16c%14c%152)C513)C%12)C8,0.7,5.3,37.0,1.38,1.3726999999999998,0.5289855072463829,,,1:3,2%,,2%,ITO/PEDOT:PSS/Polymer:PC71BM/LiF/Al,conventional,LiF,LiF,PEDOT:PSS,PEDOT:PSS,,chlorobenzene,,,,,,-5.9,-3.9,
55492,10.1016/j.dyepig.2020.108479,10.1016/j.dyepig.2020.108479,P3,PC71BM,P3,PC71BM,CCCCCCc1csc(-c2ccc(-c3cc(CCCCCC)c(/C=C/c4csc(-c5cc6c(OCC(CC)CCCC)c7sc(-c8ccc(C9=C%10C(=O)N(CC(CC)CCCC)C(c%11ccc(-c%12cc%13c(OCC(CC)CCCC)c%14sccc%14c(OCC(CC)CCCC)c%13s%12)s%11)=C%10C(=O)N9CC(CC)CCCC)s8)cc7c(OCC(CC)CCCC)c6s5)c4)s3)c3nsnc23)c1,COC(=O)CCCC1(c2ccccc2)C23c4c5ccc6c7cc8c9c%10c(cc%11cc%12c%13c%14c(cc%15c%16ccc-5c2c%16c2c5c%16c%17c(c(c46)c7c9c%17c4c%10c%11c%13c4c%16c%14c%152)C513)C%12)C8,0.75,2.5,49.0,0.92,0.91875,0.1358695652174004,,,1:1,2%,,2%,ITO/PEDOT:PSS/Polymer:PC71BM/LiF/Al,conventional,LiF,LiF,PEDOT:PSS,PEDOT:PSS,,,,,,,,-5.9,-3.9,
55493,10.1016/j.dyepig.2020.108479,10.1016/j.dyepig.2020.108479,P3,PC71BM,P3,PC71BM,CCCCCCc1csc(-c2ccc(-c3cc(CCCCCC)c(/C=C/c4csc(-c5cc6c(OCC(CC)CCCC)c7sc(-c8ccc(C9=C%10C(=O)N(CC(CC)CCCC)C(c%11ccc(-c%12cc%13c(OCC(CC)CCCC)c%14sccc%14c(OCC(CC)CCCC)c%13s%12)s%11)=C%10C(=O)N9CC(CC)CCCC)s8)cc7c(OCC(CC)CCCC)c6s5)c4)s3)c3nsnc23)c1,COC(=O)CCCC1(c2ccccc2)C23c4c5ccc6c7cc8c9c%10c(cc%11cc%12c%13c%14c(cc%15c%16ccc-5c2c%16c2c5c%16c%17c(c(c46)c7c9c%17c4c%10c%11c%13c4c%16c%14c%152)C513)C%12)C8,0.75,3.95,46.0,1.38,1.36275,1.2499999999999831,,,1:2,2%,,2%,ITO/PEDOT:PSS/Polymer:PC71BM/LiF/Al,conventional,LiF,LiF,PEDOT:PSS,PEDOT:PSS,,,,,,,,-5.9,-3.9,
55494,10.1016/j.dyepig.2020.108479,10.1016/j.dyepig.2020.108479,P3,PC71BM,P3,PC71BM,CCCCCCc1csc(-c2ccc(-c3cc(CCCCCC)c(/C=C/c4csc(-c5cc6c(OCC(CC)CCCC)c7sc(-c8ccc(C9=C%10C(=O)N(CC(CC)CCCC)C(c%11ccc(-c%12cc%13c(OCC(CC)CCCC)c%14sccc%14c(OCC(CC)CCCC)c%13s%12)s%11)=C%10C(=O)N9CC(CC)CCCC)s8)cc7c(OCC(CC)CCCC)c6s5)c4)s3)c3nsnc23)c1,COC(=O)CCCC1(c2ccccc2)C23c4c5ccc6c7cc8c9c%10c(cc%11cc%12c%13c%14c(cc%15c%16ccc-5c2c%16c2c5c%16c%17c(c(c46)c7c9c%17c4c%10c%11c%13c4c%16c%14c%152)C513)C%12)C8,0.75,3.85,49.0,1.43,1.414875,1.0576923076922962,,,1:3,2%,,2%,ITO/PEDOT:PSS/Polymer:PC71BM/LiF/Al,conventional,LiF,LiF,PEDOT:PSS,PEDOT:PSS,,,,,,,,-5.9,-3.9,
55495,10.1016/j.dyepig.2020.108479,10.1016/j.dyepig.2020.108479,P3,PC71BM,P3,PC71BM,CCCCCCc1csc(-c2ccc(-c3cc(CCCCCC)c(/C=C/c4csc(-c5cc6c(OCC(CC)CCCC)c7sc(-c8ccc(C9=C%10C(=O)N(CC(CC)CCCC)C(c%11ccc(-c%12cc%13c(OCC(CC)CCCC)c%14sccc%14c(OCC(CC)CCCC)c%13s%12)s%11)=C%10C(=O)N9CC(CC)CCCC)s8)cc7c(OCC(CC)CCCC)c6s5)c4)s3)c3nsnc23)c1,COC(=O)CCCC1(c2ccccc2)C23c4c5ccc6c7cc8c9c%10c(cc%11cc%12c%13c%14c(cc%15c%16ccc-5c2c%16c2c5c%16c%17c(c(c46)c7c9c%17c4c%10c%11c%13c4c%16c%14c%152)C513)C%12)C8,0.76,5.14,42.0,1.65,1.640688,0.5643636363636356,,,1:4,2%,,2%,ITO/PEDOT:PSS/Polymer:PC71BM/LiF/Al,conventional,LiF,LiF,PEDOT:PSS,PEDOT:PSS,,,,,,,,-5.9,-3.9,
55496,10.1016/j.dyepig.2020.108479,10.1016/j.dyepig.2020.108479,P3,PC71BM,P3,PC71BM,CCCCCCc1csc(-c2ccc(-c3cc(CCCCCC)c(/C=C/c4csc(-c5cc6c(OCC(CC)CCCC)c7sc(-c8ccc(C9=C%10C(=O)N(CC(CC)CCCC)C(c%11ccc(-c%12cc%13c(OCC(CC)CCCC)c%14sccc%14c(OCC(CC)CCCC)c%13s%12)s%11)=C%10C(=O)N9CC(CC)CCCC)s8)cc7c(OCC(CC)CCCC)c6s5)c4)s3)c3nsnc23)c1,COC(=O)CCCC1(c2ccccc2)C23c4c5ccc6c7cc8c9c%10c(cc%11cc%12c%13c%14c(cc%15c%16ccc-5c2c%16c2c5c%16c%17c(c(c46)c7c9c%17c4c%10c%11c%13c4c%16c%14c%152)C513)C%12)C8,0.74,7.13,34.0,1.83,1.793908,1.9722404371584703,,,1:4,2.5%,,2.5%,ITO/PEDOT:PSS/Polymer:PC71BM/LiF/Al,conventional,LiF,LiF,PEDOT:PSS,PEDOT:PSS,,,,,,,,-5.9,-3.9,
55497,10.1016/j.dyepig.2020.108479,10.1016/j.dyepig.2020.108479,P3,PC71BM,P3,PC71BM,CCCCCCc1csc(-c2ccc(-c3cc(CCCCCC)c(/C=C/c4csc(-c5cc6c(OCC(CC)CCCC)c7sc(-c8ccc(C9=C%10C(=O)N(CC(CC)CCCC)C(c%11ccc(-c%12cc%13c(OCC(CC)CCCC)c%14sccc%14c(OCC(CC)CCCC)c%13s%12)s%11)=C%10C(=O)N9CC(CC)CCCC)s8)cc7c(OCC(CC)CCCC)c6s5)c4)s3)c3nsnc23)c1,COC(=O)CCCC1(c2ccccc2)C23c4c5ccc6c7cc8c9c%10c(cc%11cc%12c%13c%14c(cc%15c%16ccc-5c2c%16c2c5c%16c%17c(c(c46)c7c9c%17c4c%10c%11c%13c4c%16c%14c%152)C513)C%12)C8,0.75,7.63,35.0,2.02,2.002875,0.8477722772277256,,,1:4,3%,,3%,ITO/PEDOT:PSS/Polymer:PC71BM/LiF/Al,conventional,LiF,LiF,PEDOT:PSS,PEDOT:PSS,,,,,,,,-5.9,-3.9,
55498,10.1016/j.dyepig.2020.108479,10.1016/j.dyepig.2020.108479,P3,PC71BM,P3,PC71BM,CCCCCCc1csc(-c2ccc(-c3cc(CCCCCC)c(/C=C/c4csc(-c5cc6c(OCC(CC)CCCC)c7sc(-c8ccc(C9=C%10C(=O)N(CC(CC)CCCC)C(c%11ccc(-c%12cc%13c(OCC(CC)CCCC)c%14sccc%14c(OCC(CC)CCCC)c%13s%12)s%11)=C%10C(=O)N9CC(CC)CCCC)s8)cc7c(OCC(CC)CCCC)c6s5)c4)s3)c3nsnc23)c1,COC(=O)CCCC1(c2ccccc2)C23c4c5ccc6c7cc8c9c%10c(cc%11cc%12c%13c%14c(cc%15c%16ccc-5c2c%16c2c5c%16c%17c(c(c46)c7c9c%17c4c%10c%11c%13c4c%16c%14c%152)C513)C%12)C8,0.77,7.59,41.0,2.45,2.396163,2.197428571428577,,,1:4,3%,,3%,ITO/PEDOT:PSS/Polymer:PC71BM/LiF/Al,conventional,LiF,LiF,PEDOT:PSS,PEDOT:PSS,84.0,o-dichlorobenzene,,,,,,-5.9,-3.9,
55499,10.1016/j.dyepig.2020.108479,10.1016/j.dyepig.2020.108479,P3,PC71BM,P3,PC71BM,CCCCCCc1csc(-c2ccc(-c3cc(CCCCCC)c(/C=C/c4csc(-c5cc6c(OCC(CC)CCCC)c7sc(-c8ccc(C9=C%10C(=O)N(CC(CC)CCCC)C(c%11ccc(-c%12cc%13c(OCC(CC)CCCC)c%14sccc%14c(OCC(CC)CCCC)c%13s%12)s%11)=C%10C(=O)N9CC(CC)CCCC)s8)cc7c(OCC(CC)CCCC)c6s5)c4)s3)c3nsnc23)c1,COC(=O)CCCC1(c2ccccc2)C23c4c5ccc6c7cc8c9c%10c(cc%11cc%12c%13c%14c(cc%15c%16ccc-5c2c%16c2c5c%16c%17c(c(c46)c7c9c%17c4c%10c%11c%13c4c%16c%14c%152)C513)C%12)C8,0.74,5.9,33.0,1.48,1.4407800000000004,2.6499999999999724,,,1:4,3%,,3%,ITO/PEDOT:PSS/Polymer:PC71BM/LiF/Al,conventional,LiF,LiF,PEDOT:PSS,PEDOT:PSS,,,,,,,,-5.9,-3.9,
55500,10.1016/j.dyepig.2020.108508,10.1016/j.dyepig.2020.108508,PTB7-Th,bo-2PDI,PTB7-Th,bo-2PDI,CCCCC(CC)COC(=O)c1sc2csc(-c3cc4c(-c5ccc(CC(CC)CCCC)s5)c5sccc5c(-c5ccc(CC(CC)CCCC)s5)c4s3)c2c1F,,0.634,6.58,35.3,1.47,1.47261716,0.1780380952380957,,,1:1,,,,ITO/ZnO/PTB7-Th:acceptor/MoO3/Al,inverted,ZnO,ZnO,MoO3,MoO3,,,,,-5.21,-3.6,,,,
55501,10.1016/j.dyepig.2020.108508,10.1016/j.dyepig.2020.108508,PTB7-Th,oo-2PDI,PTB7-Th,oo-2PDI,CCCCC(CC)COC(=O)c1sc2csc(-c3cc4c(-c5ccc(CC(CC)CCCC)s5)c5sccc5c(-c5ccc(CC(CC)CCCC)s5)c4s3)c2c1F,,0.635,5.9,33.2,1.24,1.2438380000000002,0.3095161290322766,,,1:1,,,,ITO/ZnO/PTB7-Th:acceptor/MoO3/Al,inverted,ZnO,ZnO,MoO3,MoO3,,,,,-5.21,-3.6,,,,
55502,10.1016/j.dyepig.2020.108508,10.1016/j.dyepig.2020.108508,PTB7-Th,bb-2PDI,PTB7-Th,bb-2PDI,CCCCC(CC)COC(=O)c1sc2csc(-c3cc4c(-c5ccc(CC(CC)CCCC)s5)c5sccc5c(-c5ccc(CC(CC)CCCC)s5)c4s3)c2c1F,,0.808,9.77,38.8,3.06,3.06293408,0.0958849673202525,,,1:1,,,,ITO/ZnO/PTB7-Th:acceptor/MoO3/Al,inverted,ZnO,ZnO,MoO3,MoO3,,,,,-5.21,-3.6,,,,
55508,10.1016/j.dyepig.2020.108559,10.1016/j.dyepig.2020.108559,PM6,Y8,PM6,Y8,COC(=O)C(C)(C)c1cc(C)cc(-c2sc3c4sc5cc(/C=C6/C(=O)c7cc(F)cc(c7)C(=O)/C6=C\c6cc(C(C)(C)C(=O)OC)c(-c7cc(C)cc(C(C)(C)C(=O)OC)c7)s6)sc5c4c(C(C)(C)C(=O)OC)ccc2-3)c1,,0.88,22.18,73.03,14.25,14.25428752,0.0300878596491235,,,1:1.2,CN(0.5),CN,,ITO/ZnO/PM6:Y8/MoO3/Ag,inverted,ZnO,ZnO,MoO3,MoO3,,,,110.0,-5.56,-3.65,,,,
55509,10.1016/j.dyepig.2020.108559,10.1016/j.dyepig.2020.108559,PM6,Y8,PM6,Y8,COC(=O)C(C)(C)c1cc(C)cc(-c2sc3c4sc5cc(/C=C6/C(=O)c7cc(F)cc(c7)C(=O)/C6=C\c6cc(C(C)(C)C(=O)OC)c(-c7cc(C)cc(C(C)(C)C(=O)OC)c7)s6)sc5c4c(C(C)(C)C(=O)OC)ccc2-3)c1,,0.9,19.26,69.77,12.09,12.093931800000002,0.0325210918114303,,,1:1.2,,,,ITO/ZnO/PM6:Y8/MoO3/Ag,inverted,ZnO,ZnO,MoO3,MoO3,,,,,-5.56,-3.65,,,,
55510,10.1016/j.dyepig.2020.108562,10.1016/j.dyepig.2020.108562,PTB7-Th,IDTP-P-O,PTB7-Th,IDTP-P-O,CCCCC(CC)COC(=O)c1sc2csc(-c3cc4c(-c5ccc(CC(CC)CCCC)s5)c5sccc5c(-c5ccc(CC(CC)CCCC)s5)c4s3)c2c1F,,0.73,19.05,59.0,8.17,8.204835,0.4263769889840794,8.17,8.17,1:1,,,,ITO/ZnO/active layer/MoO3/Ag,inverted,ZnO,ZnO,MoO3,MoO3,,chloroform,chloroform,,-5.21,-3.6,,,,
55511,10.1016/j.dyepig.2020.108562,10.1016/j.dyepig.2020.108562,PTB7-Th,IDTP-P-O,PTB7-Th,IDTP-P-O,CCCCC(CC)COC(=O)c1sc2csc(-c3cc4c(-c5ccc(CC(CC)CCCC)s5)c5sccc5c(-c5ccc(CC(CC)CCCC)s5)c4s3)c2c1F,,0.73,15.24,57.0,6.4,6.341364,0.9161875000000124,6.4,6.4,1:1,,,,ITO/ZnO/active layer/MoO3/Ag,inverted,ZnO,ZnO,MoO3,MoO3,,chloroform,chloroform,,-5.21,-3.6,,,,
55512,10.1016/j.dyepig.2020.108562,10.1016/j.dyepig.2020.108562,PTB7-Th,IDTP-O-O,PTB7-Th,IDTP-O-O,CCCCC(CC)COC(=O)c1sc2csc(-c3cc4c(-c5ccc(CC(CC)CCCC)s5)c5sccc5c(-c5ccc(CC(CC)CCCC)s5)c4s3)c2c1F,,0.73,19.02,60.0,8.4,8.33076,0.8242857142857218,8.4,8.4,1:1,,,,ITO/ZnO/active layer/MoO3/Ag,inverted,ZnO,ZnO,MoO3,MoO3,,chloroform,chloroform,,-5.21,-3.6,,,,
55513,10.1016/j.dyepig.2020.108562,10.1016/j.dyepig.2020.108562,PTB7-Th,IDTP-O-O,PTB7-Th,IDTP-O-O,CCCCC(CC)COC(=O)c1sc2csc(-c3cc4c(-c5ccc(CC(CC)CCCC)s5)c5sccc5c(-c5ccc(CC(CC)CCCC)s5)c4s3)c2c1F,,0.72,16.29,62.0,7.25,7.271856,0.3014620689655247,7.25,7.25,1:1,,,,ITO/ZnO/active layer/MoO3/Ag,inverted,ZnO,ZnO,MoO3,MoO3,,chloroform,chloroform,80.0,-5.21,-3.6,,,,
55514,10.1016/j.dyepig.2020.108562,10.1016/j.dyepig.2020.108562,PTB7-Th,IDTP-P-C,PTB7-Th,IDTP-P-C,CCCCC(CC)COC(=O)c1sc2csc(-c3cc4c(-c5ccc(CC(CC)CCCC)s5)c5sccc5c(-c5ccc(CC(CC)CCCC)s5)c4s3)c2c1F,,0.79,17.38,58.0,7.99,7.963515999999999,0.3314643304130267,7.99,7.99,1:1,,,,ITO/ZnO/active layer/MoO3/Ag,inverted,ZnO,ZnO,MoO3,MoO3,,chloroform,chloroform,,-5.21,-3.6,,,,
55515,10.1016/j.dyepig.2020.108562,10.1016/j.dyepig.2020.108562,PTB7-Th,IDTP-P-C,PTB7-Th,IDTP-P-C,CCCCC(CC)COC(=O)c1sc2csc(-c3cc4c(-c5ccc(CC(CC)CCCC)s5)c5sccc5c(-c5ccc(CC(CC)CCCC)s5)c4s3)c2c1F,,0.79,18.78,55.0,8.21,8.159910000000002,0.6101096224116818,8.21,8.21,1:1,,,,ITO/ZnO/active layer/MoO3/Ag,inverted,ZnO,ZnO,MoO3,MoO3,,chloroform,chloroform,,-5.21,-3.6,,,,
55516,10.1016/j.dyepig.2020.108562,10.1016/j.dyepig.2020.108562,PTB7-Th,IDTP-O-C,PTB7-Th,IDTP-O-C,CCCCC(CC)COC(=O)c1sc2csc(-c3cc4c(-c5ccc(CC(CC)CCCC)s5)c5sccc5c(-c5ccc(CC(CC)CCCC)s5)c4s3)c2c1F,,0.77,16.8,63.0,8.16,8.14968,0.1264705882352954,8.16,8.16,1:1,,,,ITO/ZnO/active layer/MoO3/Ag,inverted,ZnO,ZnO,MoO3,MoO3,,chloroform,chloroform,,-5.21,-3.6,,,,
55517,10.1016/j.dyepig.2020.108562,10.1016/j.dyepig.2020.108562,PTB7-Th,IDTP-O-C,PTB7-Th,IDTP-O-C,CCCCC(CC)COC(=O)c1sc2csc(-c3cc4c(-c5ccc(CC(CC)CCCC)s5)c5sccc5c(-c5ccc(CC(CC)CCCC)s5)c4s3)c2c1F,,0.77,18.08,62.0,8.61,8.631392,0.2484552845528516,8.61,8.61,1:1,,,,ITO/ZnO/active layer/MoO3/Ag,inverted,ZnO,ZnO,MoO3,MoO3,,chloroform,chloroform,80.0,-5.21,-3.6,,,,
55518,10.1016/j.dyepig.2020.108601,10.1016/j.dyepig.2020.108601,PSBDB-T,IT-M,Si-PCPDTBT,IT-M,CCCCC(CC)C[Si]1(CC(CC)CCCC)c2ccsc2-c2sc(-c3cccc4nsnc34)cc21,CCCCCCc1ccc(C2(c3ccc(CCCCCC)cc3)c3cc4c(cc3-c3sc5cc(/C=C6\C(=O)c7ccc(C)cc7C6=C(C#N)C#N)sc5c32)C(c2ccc(CCCCCC)cc2)(c2ccc(CCCCCC)cc2)c2c-4sc3cc(/C=C4\C(=O)c5ccc(C)cc5C4=C(C#N)C#N)sc23)cc1,0.91,10.77,41.0,4.0,4.018287,0.4571749999999985,3.93,4.0,,,,,inverted,inverted,ZnO,ZnO,MoOx,MoO3,54.0,chloroform,chloroform,,-4.8,-3.3,,-5.514,-3.808,
55519,10.1016/j.dyepig.2020.108601,10.1016/j.dyepig.2020.108601,P1SBDB-TS,IT-M,P1SBDB-TS,IT-M,,CCCCCCc1ccc(C2(c3ccc(CCCCCC)cc3)c3cc4c(cc3-c3sc5cc(/C=C6\C(=O)c7ccc(C)cc7C6=C(C#N)C#N)sc5c32)C(c2ccc(CCCCCC)cc2)(c2ccc(CCCCCC)cc2)c2c-4sc3cc(/C=C4\C(=O)c5ccc(C)cc5C4=C(C#N)C#N)sc23)cc1,0.92,15.35,49.0,6.88,6.919779999999999,0.578197674418597,6.66,6.88,,,,,inverted,inverted,ZnO,ZnO,MoOx,MoO3,65.0,chloroform,chloroform,,,,,-5.514,-3.808,
55520,10.1016/j.dyepig.2020.108601,10.1016/j.dyepig.2020.108601,PSBDB-TS,IT-M,PSBDB-TS,IT-M,,CCCCCCc1ccc(C2(c3ccc(CCCCCC)cc3)c3cc4c(cc3-c3sc5cc(/C=C6\C(=O)c7ccc(C)cc7C6=C(C#N)C#N)sc5c32)C(c2ccc(CCCCCC)cc2)(c2ccc(CCCCCC)cc2)c2c-4sc3cc(/C=C4\C(=O)c5ccc(C)cc5C4=C(C#N)C#N)sc23)cc1,0.94,14.65,49.0,6.78,6.74779,0.4750737463126854,6.5,6.78,,,,,inverted,inverted,ZnO,ZnO,MoOx,MoO3,64.0,chloroform,chloroform,,,,,-5.514,-3.808,
55521,10.1016/j.dyepig.2020.108709,10.1016/j.dyepig.2020.108709,flu(3TRD)2,PC71BM,flu(3TRD)2,PC71BM,,COC(=O)CCCC1(c2ccccc2)C23c4c5ccc6c7cc8c9c%10c(cc%11cc%12c%13c%14c(cc%15c%16ccc-5c2c%16c2c5c%16c%17c(c(c46)c7c9c%17c4c%10c%11c%13c4c%16c%14c%152)C513)C%12)C8,0.97,9.21,31.5,2.81,2.8141155,0.146459074733086,2.67,2.81,1:2,,,,ITO/PEDOT:PSS/active layer/Al,conventional,,,PEDOT:PSS,PEDOT:PSS,,chloroform,chloroform,,,,,-5.9,-3.9,
55522,10.1016/j.dyepig.2020.108709,10.1016/j.dyepig.2020.108709,flu(3TIN)2,PC71BM,flu(3TIN)2,PC71BM,,COC(=O)CCCC1(c2ccccc2)C23c4c5ccc6c7cc8c9c%10c(cc%11cc%12c%13c%14c(cc%15c%16ccc-5c2c%16c2c5c%16c%17c(c(c46)c7c9c%17c4c%10c%11c%13c4c%16c%14c%152)C513)C%12)C8,1.0,13.2,39.5,5.22,5.214,0.1149425287356365,5.15,5.22,1:2,,,,ITO/PEDOT:PSS/active layer/Al,conventional,,,PEDOT:PSS,PEDOT:PSS,,chloroform,chloroform,,,,,-5.9,-3.9,
55523,10.1016/j.dyepig.2020.108709,10.1016/j.dyepig.2020.108709,flu(3TCN)2,PC71BM,flu(3TCN)2,PC71BM,,COC(=O)CCCC1(c2ccccc2)C23c4c5ccc6c7cc8c9c%10c(cc%11cc%12c%13c%14c(cc%15c%16ccc-5c2c%16c2c5c%16c%17c(c(c46)c7c9c%17c4c%10c%11c%13c4c%16c%14c%152)C513)C%12)C8,1.07,11.35,29.5,3.58,3.5826275000000005,0.0733938547486158,3.35,3.58,1:2,,,,ITO/PEDOT:PSS/active layer/Al,conventional,,,PEDOT:PSS,PEDOT:PSS,,chloroform,chloroform,,,,,-5.9,-3.9,
55524,10.1016/j.dyepig.2020.108709,10.1016/j.dyepig.2020.108709,flu(3TCN)2,PC71BM,flu(3TCN)2,PC71BM,,COC(=O)CCCC1(c2ccccc2)C23c4c5ccc6c7cc8c9c%10c(cc%11cc%12c%13c%14c(cc%15c%16ccc-5c2c%16c2c5c%16c%17c(c(c46)c7c9c%17c4c%10c%11c%13c4c%16c%14c%152)C513)C%12)C8,0.97,14.13,51.5,7.06,7.058641500000001,0.0192422096317066,6.75,7.06,1:2,,,,ITO/PEDOT:PSS/active layer/Al,conventional,,,PEDOT:PSS,PEDOT:PSS,,chloroform,chloroform,,,,,-5.9,-3.9,
55530,10.1016/j.dyepig.2020.108736,10.1016/j.dyepig.2020.108736,PBDB-T,FPDI-I,PBDB-T,FPDI-I,CCCCC(CC)Cc1ccc(-c2c3cc(-c4ccc(-c5sc(-c6cccs6)c6c5C(=O)c5c(CC(CC)CCCC)sc(CC(CC)CCCC)c5C6=O)s4)sc3c(-c3ccc(CC(CC)CCCC)s3)c3ccsc23)s1,,0.94,9.54,52.92,4.72,4.74565392,0.5435152542372857,,,1:1,,,,ITO/ZnO/active layer/MoO3/Al,inverted,ZnO,,MoO3,,90.0,DCB,,,-5.33,-3.48,,,,
55531,10.1016/j.dyepig.2020.108736,10.1016/j.dyepig.2020.108736,PBDB-T,FPDI-I,PBDB-T,FPDI-I,CCCCC(CC)Cc1ccc(-c2c3cc(-c4ccc(-c5sc(-c6cccs6)c6c5C(=O)c5c(CC(CC)CCCC)sc(CC(CC)CCCC)c5C6=O)s4)sc3c(-c3ccc(CC(CC)CCCC)s3)c3ccsc23)s1,,0.93,10.17,56.98,5.39,5.389225379999999,0.0143714285714379,,,1:1,DIO,,0.5%,inverted,inverted,ZnO,,MoO3,,90.0,DCB,,,-5.33,-3.48,,,,
55532,10.1016/j.dyepig.2020.108736,10.1016/j.dyepig.2020.108736,PBDB-T,FPDI-II,PBDB-T,FPDI-II,CCCCC(CC)Cc1ccc(-c2c3cc(-c4ccc(-c5sc(-c6cccs6)c6c5C(=O)c5c(CC(CC)CCCC)sc(CC(CC)CCCC)c5C6=O)s4)sc3c(-c3ccc(CC(CC)CCCC)s3)c3ccsc23)s1,,0.95,9.35,51.89,4.62,4.609129249999999,0.2352976190476487,,,1:1,,,,inverted,inverted,ZnO,,MoO3,,90.0,DCB,,,-5.33,-3.48,,,,
55533,10.1016/j.dyepig.2020.108736,10.1016/j.dyepig.2020.108736,PBDB-T,FPDI-II,PBDB-T,FPDI-II,CCCCC(CC)Cc1ccc(-c2c3cc(-c4ccc(-c5sc(-c6cccs6)c6c5C(=O)c5c(CC(CC)CCCC)sc(CC(CC)CCCC)c5C6=O)s4)sc3c(-c3ccc(CC(CC)CCCC)s3)c3ccsc23)s1,,0.94,9.76,54.72,5.04,5.020231679999998,0.3922285714286035,,,1:1,DIO,,0.5%,inverted,inverted,ZnO,,MoO3,,90.0,DCB,,,-5.33,-3.48,,,,
55534,10.1016/j.dyepig.2020.108736,10.1016/j.dyepig.2020.108736,PBDB-T,F2PDI-I,PBDB-T,F2PDI-I,CCCCC(CC)Cc1ccc(-c2c3cc(-c4ccc(-c5sc(-c6cccs6)c6c5C(=O)c5c(CC(CC)CCCC)sc(CC(CC)CCCC)c5C6=O)s4)sc3c(-c3ccc(CC(CC)CCCC)s3)c3ccsc23)s1,,0.9,11.42,59.78,6.11,6.144188400000001,0.5595482815057374,,,1:1,,,,ITO/ZnO/active layer/MoO3/Al,inverted,ZnO,,MoO3,,90.0,DCB,,,-5.33,-3.48,,,,
55535,10.1016/j.dyepig.2020.108736,10.1016/j.dyepig.2020.108736,PBDB-T,F2PDI-I,PBDB-T,F2PDI-I,CCCCC(CC)Cc1ccc(-c2c3cc(-c4ccc(-c5sc(-c6cccs6)c6c5C(=O)c5c(CC(CC)CCCC)sc(CC(CC)CCCC)c5C6=O)s4)sc3c(-c3ccc(CC(CC)CCCC)s3)c3ccsc23)s1,,0.9,11.32,66.55,6.82,6.780114,0.5848387096774206,,,1:1,DIO,,0.5 vol%,ITO/ZnO/active layer/MoO3/Al,inverted,ZnO,,MoO3,,90.0,DCB,,,-5.33,-3.48,,,,
55536,10.1016/j.dyepig.2020.108736,10.1016/j.dyepig.2020.108736,PBDB-T,F2PDI-II,PBDB-T,F2PDI-II,CCCCC(CC)Cc1ccc(-c2c3cc(-c4ccc(-c5sc(-c6cccs6)c6c5C(=O)c5c(CC(CC)CCCC)sc(CC(CC)CCCC)c5C6=O)s4)sc3c(-c3ccc(CC(CC)CCCC)s3)c3ccsc23)s1,,0.88,11.21,61.09,6.06,6.026406320000001,0.5543511551154835,,,1:1,,,,inverted,inverted,ZnO,,MoO3,,90.0,DCB,,,-5.33,-3.48,,,,
55537,10.1016/j.dyepig.2020.108736,10.1016/j.dyepig.2020.108736,PBDB-T,F2PDI-II,PBDB-T,F2PDI-II,CCCCC(CC)Cc1ccc(-c2c3cc(-c4ccc(-c5sc(-c6cccs6)c6c5C(=O)c5c(CC(CC)CCCC)sc(CC(CC)CCCC)c5C6=O)s4)sc3c(-c3ccc(CC(CC)CCCC)s3)c3ccsc23)s1,,0.9,11.56,62.8,6.56,6.533712,0.4007317073170745,,,1:1,DIO,,0.5%,inverted,inverted,ZnO,,MoO3,,90.0,DCB,,,-5.33,-3.48,,,,
55538,10.1016/j.dyepig.2020.108789,10.1016/j.dyepig.2020.108789,PBDB-T,SiOC2C6-4F,PBDB-T,SiOC2C6-4F,CCCCC(CC)Cc1ccc(-c2c3cc(-c4ccc(-c5sc(-c6cccs6)c6c5C(=O)c5c(CC(CC)CCCC)sc(CC(CC)CCCC)c5C6=O)s4)sc3c(-c3ccc(CC(CC)CCCC)s3)c3ccsc23)s1,,0.9,14.11,60.55,7.73,7.6892445,0.5272380336351925,,,"1:1, w/w",,,,inverted,inverted,ZnO,ZnO,MoO3,MoO3,,chlorobenzene,chlorobenzene,,-5.33,-3.48,,,,
55539,10.1016/j.dyepig.2020.108789,10.1016/j.dyepig.2020.108789,PBDB-T,SiOC2C6-4F,PBDB-T,SiOC2C6-4F,CCCCC(CC)Cc1ccc(-c2c3cc(-c4ccc(-c5sc(-c6cccs6)c6c5C(=O)c5c(CC(CC)CCCC)sc(CC(CC)CCCC)c5C6=O)s4)sc3c(-c3ccc(CC(CC)CCCC)s3)c3ccsc23)s1,,0.9,17.02,63.0,9.68,9.65034,0.3064049586776838,,,"1:1, w/w",,,,inverted,inverted,ZnO,ZnO,MoO3,MoO3,,chlorobenzene,chlorobenzene,,-5.33,-3.48,,,,
55540,10.1016/j.dyepig.2020.108789,10.1016/j.dyepig.2020.108789,PBDB-T,SiOC2C6-4Cl,PBDB-T,SiOC2C6-4Cl,CCCCC(CC)Cc1ccc(-c2c3cc(-c4ccc(-c5sc(-c6cccs6)c6c5C(=O)c5c(CC(CC)CCCC)sc(CC(CC)CCCC)c5C6=O)s4)sc3c(-c3ccc(CC(CC)CCCC)s3)c3ccsc23)s1,,0.87,17.52,60.58,9.25,9.23384592,0.1746387027026998,,,"1:1, w/w",,,,inverted,inverted,ZnO,ZnO,MoO3,MoO3,,chlorobenzene,chlorobenzene,,-5.33,-3.48,,,,
55541,10.1016/j.dyepig.2020.108789,10.1016/j.dyepig.2020.108789,PBDB-T,SiOC2C6-4Cl,PBDB-T,SiOC2C6-4Cl,CCCCC(CC)Cc1ccc(-c2c3cc(-c4ccc(-c5sc(-c6cccs6)c6c5C(=O)c5c(CC(CC)CCCC)sc(CC(CC)CCCC)c5C6=O)s4)sc3c(-c3ccc(CC(CC)CCCC)s3)c3ccsc23)s1,,0.87,20.35,63.73,11.29,11.28307785,0.061312223206372,,,"1:1, w/w",,,,inverted,inverted,ZnO,ZnO,MoO3,MoO3,,chlorobenzene,chlorobenzene,,-5.33,-3.48,,,,
55542,10.1016/j.dyepig.2020.108808,10.1016/j.dyepig.2020.108808,W5,PC71BM,W5,PC71BM,,COC(=O)CCCC1(c2ccccc2)C23c4c5ccc6c7cc8c9c%10c(cc%11cc%12c%13c%14c(cc%15c%16ccc-5c2c%16c2c5c%16c%17c(c(c46)c7c9c%17c4c%10c%11c%13c4c%16c%14c%152)C513)C%12)C8,0.95,10.3,46.0,4.49,4.5011,0.2472160356347413,4.44,4.49,1:1 w/w,,,,ITO/PEDOT:PSS/active layer/Ca/Al,conventional,Ca,Ca,PEDOT:PSS,PEDOT:PSS,75.0,chlorobenzene,chlorobenzene,,,,,-5.9,-3.9,
55543,10.1016/j.dyepig.2020.108808,10.1016/j.dyepig.2020.108808,W6,PC71BM,W4,PC71BM,,COC(=O)CCCC1(c2ccccc2)C23c4c5ccc6c7cc8c9c%10c(cc%11cc%12c%13c%14c(cc%15c%16ccc-5c2c%16c2c5c%16c%17c(c(c46)c7c9c%17c4c%10c%11c%13c4c%16c%14c%152)C513)C%12)C8,0.91,14.01,53.0,6.71,6.757023,0.7007898658718369,6.67,6.71,1:1 w/w,,,,ITO/PEDOT:PSS/active layer/Ca/Al,conventional,Ca,Ca,PEDOT:PSS,PEDOT:PSS,75.0,chlorobenzene,chlorobenzene,,,,,-5.9,-3.9,
55544,10.1016/j.dyepig.2020.108808,10.1016/j.dyepig.2020.108808,P3HT,PC71BM,P3HT,PC71BM,CCCCCCc1ccsc1,COC(=O)CCCC1(c2ccccc2)C23c4c5ccc6c7cc8c9c%10c(cc%11cc%12c%13c%14c(cc%15c%16ccc-5c2c%16c2c5c%16c%17c(c(c46)c7c9c%17c4c%10c%11c%13c4c%16c%14c%152)C513)C%12)C8,0.56,8.78,65.0,3.2,3.1959200000000005,0.1274999999999887,3.13,3.2,1:1 w/w,,,,ITO/PEDOT:PSS/active layer/Ca/Al,conventional,Ca,Ca,PEDOT:PSS,PEDOT:PSS,75.0,chlorobenzene,chlorobenzene,,-5.01,-3.12,,-5.9,-3.9,
55545,10.1016/j.dyepig.2020.108813,10.1016/j.dyepig.2020.108813,PTB7-Th,TriPE-3PDI2,PTB7-Th,TriPE-3PDI2,CCCCC(CC)COC(=O)c1sc2csc(-c3cc4c(-c5ccc(CC(CC)CCCC)s5)c5sccc5c(-c5ccc(CC(CC)CCCC)s5)c4s3)c2c1F,,0.768,13.45,44.4,4.58,4.5863424,0.1384803493449654,4.45,4.58,,,,,inverted,inverted,ZnO,ZnO,MoO3,MoO3,,chlorobenzene,chlorobenzene,,-5.21,-3.6,,,,
55546,10.1016/j.dyepig.2020.108813,10.1016/j.dyepig.2020.108813,PTB7-Th,TPE-4PDI2,PTB7-Th,TPE-4PDI2,CCCCC(CC)COC(=O)c1sc2csc(-c3cc4c(-c5ccc(CC(CC)CCCC)s5)c5sccc5c(-c5ccc(CC(CC)CCCC)s5)c4s3)c2c1F,,0.789,15.27,59.0,7.1,7.108337700000001,0.1174323943662128,6.91,7.1,,,,,inverted,inverted,ZnO,ZnO,MoO3,MoO3,,chlorobenzene,chlorobenzene,,-5.21,-3.6,,,,
55552,10.1016/j.dyepig.2020.108892,10.1016/j.dyepig.2020.108892,PBDB-T,PTT-IC,PBDB-T,PTT-IC,CCCCC(CC)Cc1ccc(-c2c3cc(-c4ccc(-c5sc(-c6cccs6)c6c5C(=O)c5c(CC(CC)CCCC)sc(CC(CC)CCCC)c5C6=O)s4)sc3c(-c3ccc(CC(CC)CCCC)s3)c3ccsc23)s1,,0.99,12.72,59.0,7.39,7.429752,0.537916102841678,7.1,7.39,,,,,ITO/PEDOT:PSS/Active layer/PFN-Br/Al,conventional,PFN-Br,PFN-Br,PEDOT:PSS,PEDOT:PSS,,,,,-5.33,-3.48,,,,
55553,10.1016/j.dyepig.2020.108892,10.1016/j.dyepig.2020.108892,PBDB-T,PTT-2FIC,PBDB-T,PTT-2FIC,CCCCC(CC)Cc1ccc(-c2c3cc(-c4ccc(-c5sc(-c6cccs6)c6c5C(=O)c5c(CC(CC)CCCC)sc(CC(CC)CCCC)c5C6=O)s4)sc3c(-c3ccc(CC(CC)CCCC)s3)c3ccsc23)s1,,0.87,18.26,65.0,10.4,10.32603,0.7112499999999923,9.98,10.4,,,,,ITO/PEDOT:PSS/Active layer/PFN-Br/Al,conventional,PFN-Br,PFN-Br,PEDOT:PSS,PEDOT:PSS,,,,,-5.33,-3.48,,,,
55554,10.1016/j.dyepig.2020.108950,10.1016/j.dyepig.2020.108950,3BDTBDD,ITIC,3BDTBDD,ITIC,,CCCCCCc1ccc(C2(c3ccc(CCCCCC)cc3)c3cc4c(cc3-c3sc5cc(C=C6C(=O)c7ccccc7C6=C(C#N)C#N)sc5c32)C(c2ccc(CCCCCC)cc2)(c2ccc(CCCCCC)cc2)c2c-4sc3cc(C=C4C(=O)c5ccccc5C4=C(C#N)C#N)sc23)cc1,0.9,9.51,50.6,4.33,4.330854,0.0197228637413271,4.02,4.33,1:0.8,DIO,,0.2 wt%,ITO/ZnO/active layer/MoO3/Ag,inverted,ZnO,ZnO,MoO3,MoO3,,chloroform,chloroform,,,,,-5.576,-3.916,
55555,10.1016/j.dyepig.2020.108950,10.1016/j.dyepig.2020.108950,5BDTBDD,ITIC,5BDTBDD,ITIC,,CCCCCCc1ccc(C2(c3ccc(CCCCCC)cc3)c3cc4c(cc3-c3sc5cc(C=C6C(=O)c7ccccc7C6=C(C#N)C#N)sc5c32)C(c2ccc(CCCCCC)cc2)(c2ccc(CCCCCC)cc2)c2c-4sc3cc(C=C4C(=O)c5ccccc5C4=C(C#N)C#N)sc23)cc1,0.91,13.23,65.6,7.89,7.8977808,0.098615969581748,7.66,7.89,1:0.8,DIO,,0.2 wt%,ITO/ZnO/active layer/MoO3/Ag,inverted,ZnO,ZnO,MoO3,MoO3,,chloroform,chloroform,,,,,-5.576,-3.916,
55556,10.1016/j.dyepig.2020.108950,10.1016/j.dyepig.2020.108950,PBDB-T,ITIC,PBDB-T,ITIC,CCCCC(CC)Cc1ccc(-c2c3cc(-c4ccc(-c5sc(-c6cccs6)c6c5C(=O)c5c(CC(CC)CCCC)sc(CC(CC)CCCC)c5C6=O)s4)sc3c(-c3ccc(CC(CC)CCCC)s3)c3ccsc23)s1,CCCCCCc1ccc(C2(c3ccc(CCCCCC)cc3)c3cc4c(cc3-c3sc5cc(C=C6C(=O)c7ccccc7C6=C(C#N)C#N)sc5c32)C(c2ccc(CCCCCC)cc2)(c2ccc(CCCCCC)cc2)c2c-4sc3cc(C=C4C(=O)c5ccccc5C4=C(C#N)C#N)sc23)cc1,0.91,14.66,53.5,7.14,7.137221,0.0389215686274428,7.0,7.14,,,,,ITO/ZnO/active layer/MoO3/Ag,inverted,ZnO,ZnO,MoO3,MoO3,,chloroform,chloroform,,-5.33,-3.48,,-5.576,-3.916,
55557,10.1016/j.dyepig.2020.108970,10.1016/j.dyepig.2020.108970,PM6,BTT-4F,PM6,BTT-4F,COC(=O)C(C)(C)c1cc(C)cc(-c2sc3c4sc5cc(/C=C6/C(=O)c7cc(F)cc(c7)C(=O)/C6=C\c6cc(C(C)(C)C(=O)OC)c(-c7cc(C)cc(C(C)(C)C(=O)OC)c7)s6)sc5c4c(C(C)(C)C(=O)OC)ccc2-3)c1,,0.88,17.08,66.68,10.03,10.02227072,0.0770616151545314,9.89,10.03,1:1.2,1-chloronaphthalene (CN),CN,,ITO/PEDOT:PSS/active layer/PDIN/Al,conventional,PDIN,PDIN,PEDOT:PSS,PEDOT:PSS,,chloroform,chloroform,110.0,-5.56,-3.65,,,,
55558,10.1016/j.dyepig.2020.108970,10.1016/j.dyepig.2020.108970,PM6,BTTCN-Cl,PM6,BTTCN-Cl,COC(=O)C(C)(C)c1cc(C)cc(-c2sc3c4sc5cc(/C=C6/C(=O)c7cc(F)cc(c7)C(=O)/C6=C\c6cc(C(C)(C)C(=O)OC)c(-c7cc(C)cc(C(C)(C)C(=O)OC)c7)s6)sc5c4c(C(C)(C)C(=O)OC)ccc2-3)c1,,0.9,13.15,55.46,6.56,6.563691,0.0562652439024508,6.33,6.56,1:1.2,1-chloronaphthalene (CN),CN,,ITO/PEDOT:PSS/active layer/PDIN/Al,conventional,PDIN,PDIN,PEDOT:PSS,PEDOT:PSS,,chloroform,chloroform,110.0,-5.56,-3.65,,,,
55559,10.1016/j.dyepig.2020.108988,10.1016/j.dyepig.2020.108988,PM6,T-Se,PM6,T-Se,COC(=O)C(C)(C)c1cc(C)cc(-c2sc3c4sc5cc(/C=C6/C(=O)c7cc(F)cc(c7)C(=O)/C6=C\c6cc(C(C)(C)C(=O)OC)c(-c7cc(C)cc(C(C)(C)C(=O)OC)c7)s6)sc5c4c(C(C)(C)C(=O)OC)ccc2-3)c1,,0.935,12.8,62.1,7.44,7.432128000000001,0.1058064516128896,7.18,7.44,1:1,,,,inverted,inverted,,,,,,,,130.0,-5.56,-3.65,,,,
55560,10.1016/j.dyepig.2020.108988,10.1016/j.dyepig.2020.108988,PM6,T-Se-4F,PM6,T-Se-4F,COC(=O)C(C)(C)c1cc(C)cc(-c2sc3c4sc5cc(/C=C6/C(=O)c7cc(F)cc(c7)C(=O)/C6=C\c6cc(C(C)(C)C(=O)OC)c(-c7cc(C)cc(C(C)(C)C(=O)OC)c7)s6)sc5c4c(C(C)(C)C(=O)OC)ccc2-3)c1,,0.781,18.09,66.6,9.41,9.409441139999998,0.0059390010627174,9.15,9.41,1:1,,,,inverted,inverted,,,,,,,,130.0,-5.56,-3.65,,,,
55561,10.1016/j.dyepig.2020.108988,10.1016/j.dyepig.2020.108988,PM6,T-Se-Th,PM6,T-Se-Th,COC(=O)C(C)(C)c1cc(C)cc(-c2sc3c4sc5cc(/C=C6/C(=O)c7cc(F)cc(c7)C(=O)/C6=C\c6cc(C(C)(C)C(=O)OC)c(-c7cc(C)cc(C(C)(C)C(=O)OC)c7)s6)sc5c4c(C(C)(C)C(=O)OC)ccc2-3)c1,,0.912,16.9,66.8,10.29,10.2957504,0.0558833819241997,10.05,10.29,1:1,,,,inverted,inverted,,,,,,,,130.0,-5.56,-3.65,,,,
55562,10.1016/j.dyepig.2020.109009,10.1016/j.dyepig.2020.109009,TOBTC,PC71BM,TOBTC,PC71BM,,COC(=O)CCCC1(c2ccccc2)C23c4c5ccc6c7cc8c9c%10c(cc%11cc%12c%13c%14c(cc%15c%16ccc-5c2c%16c2c5c%16c%17c(c(c46)c7c9c%17c4c%10c%11c%13c4c%16c%14c%152)C513)C%12)C8,0.87,8.4,50.57,3.7,3.6956556,0.1174162162162139,,,1:4,,,,ITO/PEDOT:PSS/active layer/Ca/Al,conventional,Ca,Ca,PEDOT:PSS,PEDOT:PSS,100.0,chlorobenzene,chlorobenzene,,,,,-5.9,-3.9,
55563,10.1016/j.dyepig.2020.109009,10.1016/j.dyepig.2020.109009,TOBTC-1F,PC71BM,TOBTC-1F,PC71BM,,COC(=O)CCCC1(c2ccccc2)C23c4c5ccc6c7cc8c9c%10c(cc%11cc%12c%13c%14c(cc%15c%16ccc-5c2c%16c2c5c%16c%17c(c(c46)c7c9c%17c4c%10c%11c%13c4c%16c%14c%152)C513)C%12)C8,0.93,8.97,49.55,4.13,4.13351055,0.085001210653745,,,1:4,,,,ITO/PEDOT:PSS/active layer/Ca/Al,conventional,Ca,Ca,PEDOT:PSS,PEDOT:PSS,100.0,chlorobenzene,chlorobenzene,,,,,-5.9,-3.9,
55564,10.1016/j.dyepig.2020.109009,10.1016/j.dyepig.2020.109009,TOBTC-2F,PC71BM,TOBTC-2F,PC71BM,,COC(=O)CCCC1(c2ccccc2)C23c4c5ccc6c7cc8c9c%10c(cc%11cc%12c%13c%14c(cc%15c%16ccc-5c2c%16c2c5c%16c%17c(c(c46)c7c9c%17c4c%10c%11c%13c4c%16c%14c%152)C513)C%12)C8,0.96,9.33,50.2,4.5,4.4963136,0.0819200000000069,,,1:4,,,,ITO/PEDOT:PSS/active layer/Ca/Al,conventional,Ca,Ca,PEDOT:PSS,PEDOT:PSS,100.0,chlorobenzene,chlorobenzene,,,,,-5.9,-3.9,
55565,10.1016/j.dyepig.2020.109079,10.1016/j.dyepig.2020.109079,Az-BT,PC71BM,Az-BT,PC71BM,,COC(=O)CCCC1(c2ccccc2)C23c4c5ccc6c7cc8c9c%10c(cc%11cc%12c%13c%14c(cc%15c%16ccc-5c2c%16c2c5c%16c%17c(c(c46)c7c9c%17c4c%10c%11c%13c4c%16c%14c%152)C513)C%12)C8,0.78,2.07,32.0,0.52,0.516672,0.6399999999999995,0.52,0.52,1:5,,,,glass/ITO/MoO3 (8 nm)/active layer/PFN (5 nm)/Al (100 nm),,PFN,PFN,MoO3,MoO3,65.0,chloroform,chloroform,,,,,-5.9,-3.9,
55566,10.1016/j.dyepig.2020.109079,10.1016/j.dyepig.2020.109079,Na-BT,PC71BM,Na-BT,PC71BM,,COC(=O)CCCC1(c2ccccc2)C23c4c5ccc6c7cc8c9c%10c(cc%11cc%12c%13c%14c(cc%15c%16ccc-5c2c%16c2c5c%16c%17c(c(c46)c7c9c%17c4c%10c%11c%13c4c%16c%14c%152)C513)C%12)C8,1.04,6.01,33.0,2.06,2.062632,0.1277669902912713,2.06,2.06,1:5,,,,glass/ITO/MoO3 (8 nm)/active layer/PFN (5 nm)/Al (100 nm),,PFN,PFN,MoO3,MoO3,65.0,chloroform,chloroform,,,,,-5.9,-3.9,
55567,10.1016/j.dyepig.2020.109079,10.1016/j.dyepig.2020.109079,Az-IID,PC71BM,Az-IID,PC71BM,,COC(=O)CCCC1(c2ccccc2)C23c4c5ccc6c7cc8c9c%10c(cc%11cc%12c%13c%14c(cc%15c%16ccc-5c2c%16c2c5c%16c%17c(c(c46)c7c9c%17c4c%10c%11c%13c4c%16c%14c%152)C513)C%12)C8,0.79,1.12,30.0,0.26,0.26544,2.0923076923077137,0.26,0.26,1:5,,,,glass/ITO/MoO3 (8 nm)/active layer/PFN (5 nm)/Al (100 nm),,PFN,PFN,MoO3,MoO3,65.0,chloroform,chloroform,,,,,-5.9,-3.9,
55568,10.1016/j.dyepig.2020.109079,10.1016/j.dyepig.2020.109079,Na-IID,PC71BM,Na-IID,PC71BM,,COC(=O)CCCC1(c2ccccc2)C23c4c5ccc6c7cc8c9c%10c(cc%11cc%12c%13c%14c(cc%15c%16ccc-5c2c%16c2c5c%16c%17c(c(c46)c7c9c%17c4c%10c%11c%13c4c%16c%14c%152)C513)C%12)C8,0.89,3.97,32.0,1.12,1.130656,0.9514285714285712,1.12,1.12,1:5,,,,glass/ITO/MoO3 (8 nm)/active layer/PFN (5 nm)/Al (100 nm),,PFN,PFN,MoO3,MoO3,65.0,chloroform,chloroform,,,,,-5.9,-3.9,
55569,10.1016/j.dyepig.2020.109079,10.1016/j.dyepig.2020.109079,Az-TT,PC71BM,Az-TT,PC71BM,,COC(=O)CCCC1(c2ccccc2)C23c4c5ccc6c7cc8c9c%10c(cc%11cc%12c%13c%14c(cc%15c%16ccc-5c2c%16c2c5c%16c%17c(c(c46)c7c9c%17c4c%10c%11c%13c4c%16c%14c%152)C513)C%12)C8,0.65,2.9,30.0,0.57,0.5655,0.7894736842105173,0.57,0.57,1:5,,,,glass/ITO/MoO3 (8 nm)/active layer/PFN (5 nm)/Al (100 nm),,PFN,PFN,MoO3,MoO3,65.0,chloroform,chloroform,,,,,-5.9,-3.9,
55570,10.1016/j.dyepig.2020.109079,10.1016/j.dyepig.2020.109079,Na-TT,PC71BM,Na-TT,PC71BM,,COC(=O)CCCC1(c2ccccc2)C23c4c5ccc6c7cc8c9c%10c(cc%11cc%12c%13c%14c(cc%15c%16ccc-5c2c%16c2c5c%16c%17c(c(c46)c7c9c%17c4c%10c%11c%13c4c%16c%14c%152)C513)C%12)C8,0.73,3.71,33.0,0.88,0.893739,1.5612499999999938,0.88,0.88,1:5,,,,glass/ITO/MoO3 (8 nm)/active layer/PFN (5 nm)/Al (100 nm),,PFN,PFN,MoO3,MoO3,65.0,chloroform,chloroform,,,,,-5.9,-3.9,
55571,10.1016/j.dyepig.2020.109085,10.1016/j.dyepig.2020.109085,BDT(X1),PC71BM,BDT(X1),PC71BM,,COC(=O)CCCC1(c2ccccc2)C23c4c5ccc6c7cc8c9c%10c(cc%11cc%12c%13c%14c(cc%15c%16ccc-5c2c%16c2c5c%16c%17c(c(c46)c7c9c%17c4c%10c%11c%13c4c%16c%14c%152)C513)C%12)C8,0.96,10.71,69.0,7.1,7.094304000000001,0.0802253521126562,6.77,7.1,1:1,,,,ITO/PEDOT:PSS/active layer/Phen-NaDPO/Ag,conventional,Phen-NaDPO,Phen-NaDPO,PEDOT:PSS,PEDOT:PSS,,chloroform,chloroform,,,,,-5.9,-3.9,
55572,10.1016/j.dyepig.2020.109085,10.1016/j.dyepig.2020.109085,BDT(X2),PC71BM,BDT(X2),PC71BM,,COC(=O)CCCC1(c2ccccc2)C23c4c5ccc6c7cc8c9c%10c(cc%11cc%12c%13c%14c(cc%15c%16ccc-5c2c%16c2c5c%16c%17c(c(c46)c7c9c%17c4c%10c%11c%13c4c%16c%14c%152)C513)C%12)C8,1.0,12.61,69.0,8.72,8.700899999999999,0.2190366972477256,8.41,8.72,1:1,,,,ITO/PEDOT:PSS/active layer/Phen-NaDPO/Ag,conventional,Phen-NaDPO,Phen-NaDPO,PEDOT:PSS,PEDOT:PSS,,chloroform,chloroform,,,,,-5.9,-3.9,
55573,10.1016/j.dyepig.2020.109085,10.1016/j.dyepig.2020.109085,BDT(X1),IDIC,BDT(X1),IDIC,,CCCCCCC1(CCCCCC)c2cc3c(cc2-c2sc(/C=C4\C(=O)c5ccccc5C4=C(C#N)C#N)cc21)C(CCCCCC)(CCCCCC)c1cc(/C=C2\C(=O)c4ccccc4C2=C(C#N)C#N)sc1-3,0.92,13.26,71.0,8.69,8.661432000000001,0.3287456846950305,8.27,8.69,1:1,,,,ITO/PEDOT:PSS/active layer/Phen-NaDPO/Ag,conventional,Phen-NaDPO,Phen-NaDPO,PEDOT:PSS,PEDOT:PSS,,chloroform,chloroform,,,,,-5.69,-3.91,
55574,10.1016/j.dyepig.2020.109085,10.1016/j.dyepig.2020.109085,BDT(X2),IDIC,BDT(X2),IDIC,,CCCCCCC1(CCCCCC)c2cc3c(cc2-c2sc(/C=C4\C(=O)c5ccccc5C4=C(C#N)C#N)cc21)C(CCCCCC)(CCCCCC)c1cc(/C=C2\C(=O)c4ccccc4C2=C(C#N)C#N)sc1-3,0.94,12.9,58.0,7.04,7.03308,0.098295454545455,6.49,7.04,1:1,,,,ITO/PEDOT:PSS/active layer/Phen-NaDPO/Ag,conventional,Phen-NaDPO,Phen-NaDPO,PEDOT:PSS,PEDOT:PSS,,chloroform,chloroform,,,,,-5.69,-3.91,
55577,10.1016/j.dyepig.2020.109109,10.1016/j.dyepig.2020.109109,PPhF0-T1,ITCPTC,PPhF0-T1,ITCPTC,,CCCCCCc1ccc(C2(c3ccc(CCCCCC)cc3)c3cc4c(cc3-c3sc5cc(/C=C6\C(=O)c7cscc7C6=C(C#N)C#N)sc5c32)C(c2ccc(CCCCCC)cc2)(c2ccc(CCCCCC)cc2)c2c-4sc3cc(/C=C4\C(=O)c5cscc5C4=C(C#N)C#N)sc23)cc1,0.89,9.42,45.0,3.97,3.77271,4.9695214105793495,3.77,3.97,1:1,,,,inverted device architecture,inverted,,,,,,,,,,,,-5.63,-3.96,
55578,10.1016/j.dyepig.2020.109109,10.1016/j.dyepig.2020.109109,PPhF1-T1,ITCPTC,PPhF1-T1,ITCPTC,,CCCCCCc1ccc(C2(c3ccc(CCCCCC)cc3)c3cc4c(cc3-c3sc5cc(/C=C6\C(=O)c7cscc7C6=C(C#N)C#N)sc5c32)C(c2ccc(CCCCCC)cc2)(c2ccc(CCCCCC)cc2)c2c-4sc3cc(/C=C4\C(=O)c5cscc5C4=C(C#N)C#N)sc23)cc1,0.93,15.32,49.0,7.51,6.981324,7.039627163781624,6.98,7.51,1:1,,,,inverted device architecture,inverted,,,,,,,,,,,,-5.63,-3.96,
55579,10.1016/j.dyepig.2020.109109,10.1016/j.dyepig.2020.109109,PPhF2-T1,ITCPTC,PPhF2-T1,ITCPTC,,CCCCCCc1ccc(C2(c3ccc(CCCCCC)cc3)c3cc4c(cc3-c3sc5cc(/C=C6\C(=O)c7cscc7C6=C(C#N)C#N)sc5c32)C(c2ccc(CCCCCC)cc2)(c2ccc(CCCCCC)cc2)c2c-4sc3cc(/C=C4\C(=O)c5cscc5C4=C(C#N)C#N)sc23)cc1,0.95,16.01,66.0,10.61,10.03827,5.388595664467473,10.04,10.61,1:1,,,,inverted device architecture,inverted,,,,,,,,,,,,-5.63,-3.96,
55580,10.1016/j.dyepig.2020.109109,10.1016/j.dyepig.2020.109109,PPhF4-T1,ITCPTC,PPhF4-T1,ITCPTC,,CCCCCCc1ccc(C2(c3ccc(CCCCCC)cc3)c3cc4c(cc3-c3sc5cc(/C=C6\C(=O)c7cscc7C6=C(C#N)C#N)sc5c32)C(c2ccc(CCCCCC)cc2)(c2ccc(CCCCCC)cc2)c2c-4sc3cc(/C=C4\C(=O)c5cscc5C4=C(C#N)C#N)sc23)cc1,0.98,10.38,56.0,6.28,5.696544000000001,9.29070063694266,5.7,6.28,1:1,,,,inverted device architecture,inverted,,,,,,,,,,,,-5.63,-3.96,
55592,10.1016/j.dyepig.2021.109171,10.1016/j.dyepig.2021.109171,PBDB-T,IXIC-4Cl,PBDB-T,IXIC-4Cl,CCCCC(CC)Cc1ccc(-c2c3cc(-c4ccc(-c5sc(-c6cccs6)c6c5C(=O)c5c(CC(CC)CCCC)sc(CC(CC)CCCC)c5C6=O)s4)sc3c(-c3ccc(CC(CC)CCCC)s3)c3ccsc23)s1,CCCCCCc1ccc(C2(c3ccc(CCCCCC)cc3)c3c(sc4cc(/C=C5\C(=O)c6cc(Cl)c(Cl)cc6C5=C(C#N)C#N)sc34)-c3sc4c5c(sc4c32)-c2sc3cc(/C=C4\C(=O)c6cc(Cl)c(Cl)cc6C4=C(C#N)C#N)sc3c2C5(c2ccc(CCCCCC)cc2)c2ccc(CCCCCC)cc2)cc1,0.69,22.9,71.2,11.2,11.250312,0.449214285714285,,,,,,,ITO/PEDOT:PSS/Active layer/PNDIT-F3N/Ag,conventional,PNDIT-F3N,PNDIT-F3N,PEDOT:PSS,PEDOT:PSS,,chloroform,chloroform,,-5.33,-3.48,,-5.2,-3.95,
55593,10.1016/j.dyepig.2021.109171,10.1016/j.dyepig.2021.109171,PCE10,3 TT-OCIC,PCE10,3 TT-OCIC,CCCCC(CC)COC(=O)c1sc2c(-c3cc4c(-c5ccc(CC(CC)CCCC)s5)c5sccc5c(-c5ccc(CC(CC)CCCC)s5)c4s3)scc2c1F,CCCCCCCCc1c(/C=C2\C(=O)c3cc(Cl)c(Cl)cc3C2=C(C#N)C#N)sc2c3c(sc12)-c1sc2c4c(sc2c1C3(c1ccc(CCCCCC)cc1)c1ccc(CCCCCC)cc1)-c1sc2c(CCCCCCCC)c(/C=C3\C(=O)c5cc(Cl)c(Cl)cc5C3=C(C#N)C#N)sc2c1C4(c1ccc(CCCCCC)cc1)c1ccc(CCCCCC)cc1,0.68,26.49,69.0,12.43,12.429108,0.0071761866452016,,,,,,,ITO/PEDOT:PSS/Active layer/PNDIT-F3N/Ag,conventional,PNDIT-F3N,PNDIT-F3N,PEDOT:PSS,PEDOT:PSS,,chloroform,chloroform,,-5.21,-3.6,,-5.22,-3.91,
55594,10.1016/j.dyepig.2021.109171,10.1016/j.dyepig.2021.109171,PCE10,F8IC,PCE10,F8IC,CCCCC(CC)COC(=O)c1sc2c(-c3cc4c(-c5ccc(CC(CC)CCCC)s5)c5sccc5c(-c5ccc(CC(CC)CCCC)s5)c4s3)scc2c1F,CCCCCCc1ccc(C2(c3ccc(CCCCCC)cc3)c3c(sc4cc(/C=C5\C(=O)c6cc(F)c(F)cc6C5=C(C#N)C#N)sc34)-c3sc4c5c(sc4c32)-c2sc3cc(/C=C4\C(=O)c6cc(F)c(F)cc6C4=C(C#N)C#N)sc3c2C5(c2ccc(CCCCCC)cc2)c2ccc(CCCCCC)cc2)cc1,0.64,25.12,67.6,10.9,10.8679168,0.2943412844036756,,,,,,,ITO/PEDOT:PSS/Active layer/PNDIT-F3N/Ag,conventional,PNDIT-F3N,PNDIT-F3N,PEDOT:PSS,PEDOT:PSS,,chloroform,chloroform,,-5.21,-3.6,,-5.4,-4.0,
55595,10.1016/j.dyepig.2021.109171,10.1016/j.dyepig.2021.109171,CPE10,F10IC,CPE10,F10IC,,CCCCCCc1ccc(C2(c3ccc(CCCCCC)cc3)c3c(sc4c5c(sc34)-c3sc4c(sc6cc(/C=C7\C(=O)c8cc(F)c(F)cc8C7=C(C#N)C#N)sc64)c3C5(c3ccc(CCCCCC)cc3)c3ccc(CCCCCC)cc3)-c3sc4c(sc5cc(/C=C6\C(=O)c7cc(F)c(F)cc7C6=C(C#N)C#N)sc54)c32)cc1,0.73,20.83,66.8,10.2,10.1575412,0.4162627450980427,,,,,,,ITO/PEDOT:PSS/Active layer/PNDIT-F3N/Ag,conventional,PNDIT-F3N,PNDIT-F3N,PEDOT:PSS,PEDOT:PSS,,chloroform,chloroform,,,,,-5.26,-3.96,
55596,10.1016/j.dyepig.2021.109171,10.1016/j.dyepig.2021.109171,PBDB-T,6TIC-4F,PBDB-T,F8IC,CCCCC(CC)Cc1ccc(-c2c3cc(-c4ccc(-c5sc(-c6cccs6)c6c5C(=O)c5c(CC(CC)CCCC)sc(CC(CC)CCCC)c5C6=O)s4)sc3c(-c3ccc(CC(CC)CCCC)s3)c3ccsc23)s1,CCCCCCc1ccc(C2(c3ccc(CCCCCC)cc3)c3c(sc4cc(/C=C5\C(=O)c6cc(F)c(F)cc6C5=C(C#N)C#N)sc34)-c3sc4c5c(sc4c32)-c2sc3cc(/C=C4\C(=O)c6cc(F)c(F)cc6C4=C(C#N)C#N)sc3c2C5(c2ccc(CCCCCC)cc2)c2ccc(CCCCCC)cc2)cc1,0.723,23.0,67.0,11.14,11.141429999999998,0.0128366247755599,,,,,,,ITO/PEDOT:PSS/Active layer/PNDIT-F3N/Ag,conventional,PNDIT-F3N,PNDIT-F3N,PEDOT:PSS,PEDOT:PSS,,chloroform,chloroform,,-5.33,-3.48,,-5.44,-4.07,
55597,10.1016/j.dyepig.2021.109171,10.1016/j.dyepig.2021.109171,PBDTTT-EFT,IEICO-4F,PBDTTT-EFT,IEICO-4F,CCCCCC(CC)OC(=O)c1sc2csc(-c3cc4c(-c5ccc(CC(CC)CCCC)s5)c5sccc5c(-c5ccc(CC(CC)CCCC)s5)c4s3)c2c1F,CCCCCCc1ccc(C2(c3ccc(CCCCCC)cc3)c3cc4c(cc3-c3sc(-c5sc(/C=C6\C(=O)c7cc(F)c(F)cc7C6=C(C#N)C#N)cc5OCC(CC)CCCC)cc32)C(c2ccc(CCCCCC)cc2)(c2ccc(CCCCCC)cc2)c2cc(-c3scc(/C=C5/C(=O)c6cc(F)c(F)cc6C5=C(C#N)C#N)c3OCC(CC)CCCC)sc2-4)cc1,0.739,22.8,58.5,10.0,9.856782,1.4321800000000096,,,,,,,ITO/PEDOT:PSS/Active layer/PNDIT-F3N/Ag,conventional,PNDIT-F3N,PNDIT-F3N,PEDOT:PSS,PEDOT:PSS,,chloroform,chloroform,,-5.21,-3.6,,-5.44,-4.19,
55598,10.1016/j.dyepig.2021.109171,10.1016/j.dyepig.2021.109171,PCE10,IEICO-4Cl,PCE10,IEICO-4Cl,CCCCC(CC)COC(=O)c1sc2c(-c3cc4c(-c5ccc(CC(CC)CCCC)s5)c5sccc5c(-c5ccc(CC(CC)CCCC)s5)c4s3)scc2c1F,CCCCCCc1ccc(C2(c3ccc(CCCCCC)cc3)c3cc4c(cc3-c3sc(-c5sc(/C=C6\C(=O)c7cc(Cl)c(Cl)cc7C6=C(C#N)C#N)cc5OCC(CC)CCCC)cc32)C(c2ccc(CCCCCC)cc2)(c2ccc(CCCCCC)cc2)c2cc(-c3sc(/C=C5\C(=O)c6cc(Cl)c(Cl)cc6C5=C(C#N)C#N)cc3OCC(CC)CCCC)sc2-4)cc1,0.727,22.8,62.0,10.3,10.276872,0.2245436893203865,,,,,,,ITO/PEDOT:PSS/Active layer/PNDIT-F3N/Ag,conventional,PNDIT-F3N,PNDIT-F3N,PEDOT:PSS,PEDOT:PSS,,chloroform,chloroform,,-5.21,-3.6,,-5.56,-4.23,
55599,10.1016/j.dyepig.2021.109171,10.1016/j.dyepig.2021.109171,PCE10,COi8DFIC,PCE10,COi8DFIC,CCCCC(CC)COC(=O)c1sc2c(-c3cc4c(-c5ccc(CC(CC)CCCC)s5)c5sccc5c(-c5ccc(CC(CC)CCCC)s5)c4s3)scc2c1F,CCCCCCc1ccc(C2(c3ccc(CCCCCC)cc3)Oc3c(sc4c5c(sc34)-c3sc4cc(/C=C6\C(=O)c7cc(F)c(F)cc7C6=C(C#N)C#N)sc4c3C(c3ccc(CCCCCC)cc3)(c3ccc(CCCCCC)cc3)O5)-c3sc4cc(/C=C5\C(=O)c6cc(F)c(F)cc6C5=C(C#N)C#N)sc4c32)cc1,0.68,26.12,68.2,12.16,12.1134112,0.383131578947371,,,,,,,ITO/PEDOT:PSS/Active layer/PNDIT-F3N/Ag,conventional,PNDIT-F3N,PNDIT-F3N,PEDOT:PSS,PEDOT:PSS,,chloroform,chloroform,,-5.21,-3.6,,-5.5,-3.88,
55600,10.1016/j.dyepig.2021.109171,10.1016/j.dyepig.2021.109171,PCE10,DTPC-DFIC,PCE10,DTPC-DFIC,CCCCC(CC)COC(=O)c1sc2c(-c3cc4c(-c5ccc(CC(CC)CCCC)s5)c5sccc5c(-c5ccc(CC(CC)CCCC)s5)c4s3)scc2c1F,CCCCCCCCC(CCCCCC)Cn1c2cc3c4c(ccc5c6ccc7c8c(cc1c(c86)c2c45)-c1sc(/C=C2\C(=O)c4cc(F)c(F)cc4C2=C(C#N)C#N)cc1C7(c1ccc(CCCCCC)cc1)c1ccc(CCCCCC)cc1)C(c1ccc(CCCCCC)cc1)(c1ccc(CCCCCC)cc1)c1cc(/C=C2\C(=O)c4cc(F)c(F)cc4C2=C(C#N)C#N)sc1-3,0.76,21.92,61.3,10.21,10.2120896,0.0204662095984298,,,,,,,ITO/PEDOT:PSS/Active layer/PNDIT-F3N/Ag,conventional,PNDIT-F3N,PNDIT-F3N,PEDOT:PSS,PEDOT:PSS,,chloroform,chloroform,,-5.21,-3.6,,-5.31,-4.1,
