Repository: JiYiqaq/PCE-KA-GNN

# Data directory

- `raw/Active_Database.csv` is the immutable source dataset bundled under CC BY 4.0. Do not overwrite it with processed data.
- `processed/` is created and populated by the training pipeline. Generated `.pt` and `.pth` caches are intentionally ignored by Git because they can exceed GitHub's normal single-file limit.

See `../DATA_LICENSE.md` for provenance, license and checksum information.

File: data/raw/Active_Database.csv (part 151 of 471)
id,doi,doi_norm,donor,acceptor,donor_canonical,acceptor_canonical,donor_smiles,acceptor_smiles,voc,jsc,ff,pce,pce_recomputed,pce_relative_error_percent,pce_avg,pce_best,d_a_ratio,additive,additive_canonical,additive_ratio,device_structure,device_type,etl,etl_canonical,htl,htl_canonical,active_layer_thickness,solvent,solvent_canonical,annealing_temp,homo_d,lumo_d,eg_d,homo_a,lumo_a,eg_a
55601,10.1016/j.dyepig.2021.109171,10.1016/j.dyepig.2021.109171,PCE10,SiOTIC-4F,PCE10,SiOTIC-4F,CCCCC(CC)COC(=O)c1sc2c(-c3cc4c(-c5ccc(CC(CC)CCCC)s5)c5sccc5c(-c5ccc(CC(CC)CCCC)s5)c4s3)scc2c1F,CCCCC(CC)COc1cc(/C=C2\C(=O)c3cc(F)c(F)cc3C2=C(C#N)C#N)sc1-c1cc2c(s1)-c1sc(-c3sc(/C=C4\C(=O)c5cc(F)c(F)cc5C4=C(C#N)C#N)cc3OCC(CC)CCCC)cc1[Si]2(CC(CC)CCCC)CC(CC)CCCC,0.65,21.6,61.4,9.0,8.620560000000001,4.215999999999988,,,,,,,ITO/PEDOT:PSS/Active layer/PNDIT-F3N/Ag,conventional,PNDIT-F3N,PNDIT-F3N,PEDOT:PSS,PEDOT:PSS,,chloroform,chloroform,,-5.21,-3.6,,-5.28,-4.11,
55602,10.1016/j.dyepig.2021.109171,10.1016/j.dyepig.2021.109171,PCE10,COTIC-4F,PCE10,COTIC-4F,CCCCC(CC)COC(=O)c1sc2c(-c3cc4c(-c5ccc(CC(CC)CCCC)s5)c5sccc5c(-c5ccc(CC(CC)CCCC)s5)c4s3)scc2c1F,CCCCC(CC)COc1cc(/C=C2\C(=O)c3cc(F)c(F)cc3C2=C(C#N)C#N)sc1-c1cc2c(s1)-c1sc(-c3sc(/C=C4\C(=O)c5cc(F)c(F)cc5C4=C(C#N)C#N)cc3OCC(CC)CCCC)cc1C2(CC(CC)CCCC)CC(CC)CCCC,0.56,20.3,56.3,7.4,6.400184,13.511027027027026,,,,,,,ITO/PEDOT:PSS/Active layer/PNDIT-F3N/Ag,conventional,PNDIT-F3N,PNDIT-F3N,PEDOT:PSS,PEDOT:PSS,,chloroform,chloroform,,-5.21,-3.6,,-5.26,-4.16,
55603,10.1016/j.dyepig.2021.109171,10.1016/j.dyepig.2021.109171,PCE10,FUIC,PCE10,FUIC,CCCCC(CC)COC(=O)c1sc2c(-c3cc4c(-c5ccc(CC(CC)CCCC)s5)c5sccc5c(-c5ccc(CC(CC)CCCC)s5)c4s3)scc2c1F,,0.692,22.9,70.6,11.2,11.187840799999996,0.1085642857143108,,,,,,,ITO/PEDOT:PSS/Active layer/PNDIT-F3N/Ag,conventional,PNDIT-F3N,PNDIT-F3N,PEDOT:PSS,PEDOT:PSS,,chloroform,chloroform,,-5.21,-3.6,,,,
55604,10.1016/j.dyepig.2021.109171,10.1016/j.dyepig.2021.109171,PCE10,i-FUIC,PCE10,i-FUIC,CCCCC(CC)COC(=O)c1sc2c(-c3cc4c(-c5ccc(CC(CC)CCCC)s5)c5sccc5c(-c5ccc(CC(CC)CCCC)s5)c4s3)scc2c1F,,0.782,20.9,78.2,10.2,12.780851599999998,25.302466666666657,,,,,,,ITO/PEDOT:PSS/Active layer/PNDIT-F3N/Ag,conventional,PNDIT-F3N,PNDIT-F3N,PEDOT:PSS,PEDOT:PSS,,chloroform,chloroform,,-5.21,-3.6,,,,
55605,10.1016/j.dyepig.2021.109171,10.1016/j.dyepig.2021.109171,PM6,mBzS-4F,PM6,mBzS-4F,COC(=O)C(C)(C)c1cc(C)cc(-c2sc3c4sc5cc(/C=C6/C(=O)c7cc(F)cc(c7)C(=O)/C6=C\c6cc(C(C)(C)C(=O)OC)c(-c7cc(C)cc(C(C)(C)C(=O)OC)c7)s6)sc5c4c(C(C)(C)C(=O)OC)ccc2-3)c1,,0.804,27.72,76.4,17.02,17.027176320000002,0.0421640423031891,,,,,,,ITO/PEDOT:PSS/Active layer/PNDIT-F3N/Ag,conventional,PNDIT-F3N,PNDIT-F3N,PEDOT:PSS,PEDOT:PSS,,chloroform,chloroform,,-5.56,-3.65,,,,
55606,10.1016/j.dyepig.2021.109171,10.1016/j.dyepig.2021.109171,PM6,EHBzS-4F,PM6,EHBzS-4F,COC(=O)C(C)(C)c1cc(C)cc(-c2sc3c4sc5cc(/C=C6/C(=O)c7cc(F)cc(c7)C(=O)/C6=C\c6cc(C(C)(C)C(=O)OC)c(-c7cc(C)cc(C(C)(C)C(=O)OC)c7)s6)sc5c4c(C(C)(C)C(=O)OC)ccc2-3)c1,,0.825,27.58,70.1,15.94,15.950203499999995,0.0640119196988556,,,,,,,ITO/PEDOT:PSS/Active layer/PNDIT-F3N/Ag,conventional,PNDIT-F3N,PNDIT-F3N,PEDOT:PSS,PEDOT:PSS,,chloroform,chloroform,,-5.56,-3.65,,,,
55607,10.1016/j.dyepig.2021.109171,10.1016/j.dyepig.2021.109171,PCE10,4TO-Se-4F,PCE10,4TO-Se-4F,CCCCC(CC)COC(=O)c1sc2c(-c3cc4c(-c5ccc(CC(CC)CCCC)s5)c5sccc5c(-c5ccc(CC(CC)CCCC)s5)c4s3)scc2c1F,,0.7,19.13,55.5,7.4,7.432004999999999,0.4324999999999858,,,,,,,ITO/PEDOT:PSS/Active layer/PNDIT-F3N/Ag,conventional,PNDIT-F3N,PNDIT-F3N,PEDOT:PSS,PEDOT:PSS,,chloroform,chloroform,,-5.21,-3.6,,,,
55608,10.1016/j.dyepig.2021.109171,10.1016/j.dyepig.2021.109171,PM6,BTP-1V-2F,PM6,BTP-1V-2F,COC(=O)C(C)(C)c1cc(C)cc(-c2sc3c4sc5cc(/C=C6/C(=O)c7cc(F)cc(c7)C(=O)/C6=C\c6cc(C(C)(C)C(=O)OC)c(-c7cc(C)cc(C(C)(C)C(=O)OC)c7)s6)sc5c4c(C(C)(C)C(=O)OC)ccc2-3)c1,,0.8,24.75,72.0,14.24,14.256000000000002,0.1123595505618103,,,1:1.2,"1,8-diiodooctane",DIO,0.5%,ITO/PEDOT:PSS/Active layer/PNDIT-F3N/Ag,conventional,PNDIT-F3N,PNDIT-F3N,PEDOT:PSS,PEDOT:PSS,,chloroform,chloroform,100.0,-5.56,-3.65,,,,
55609,10.1016/j.dyepig.2021.109171,10.1016/j.dyepig.2021.109171,PCE10,BTP-2V-2F,PCE10,BTP-2V-2F,CCCCC(CC)COC(=O)c1sc2c(-c3cc4c(-c5ccc(CC(CC)CCCC)s5)c5sccc5c(-c5ccc(CC(CC)CCCC)s5)c4s3)scc2c1F,,0.66,26.5,64.0,11.22,11.193600000000002,0.2352941176470487,,,1:1.2,1-chlronaphthalene,CN,0.5% 1-chlronaphthalene,ITO/PEDOT:PSS/Active layer/PNDIT-F3N/Ag,conventional,PNDIT-F3N,PNDIT-F3N,PEDOT:PSS,PEDOT:PSS,,chloroform,chloroform,100.0,-5.21,-3.6,,,,
55612,10.1016/j.dyepig.2021.109216,10.1016/j.dyepig.2021.109216,ZnP-4PhDPP,Y6,ZnP-4PhDPP,Y6,,CCCCCCCCCCCc1c(/C=C2\C(=O)c3cc(F)c(F)cc3C2=C(C#N)C#N)sc2c1sc1c3c4nsnc4c4c5sc6c(CCCCCCCCCCC)c(/C=C7\C(=O)c8cc(F)c(F)cc8C7=C(C#N)C#N)sc6c5n(CC(CC)CCCC)c4c3n(CC(CC)CCCC)c21,0.81,13.99,46.0,5.19,5.212674000000001,0.4368786127167688,4.95,5.19,,,,,ITO/PEDOT:PSS/active layer/PDINO/Al,conventional,PDINO,PDINO,PEDOT:PSS,PEDOT:PSS,,,,,,,,-5.65,-4.09,
55613,10.1016/j.dyepig.2021.109216,10.1016/j.dyepig.2021.109216,ZnP-4ThDPP,Y6,ZnP-4ThDPP,Y6,,CCCCCCCCCCCc1c(/C=C2\C(=O)c3cc(F)c(F)cc3C2=C(C#N)C#N)sc2c1sc1c3c4nsnc4c4c5sc6c(CCCCCCCCCCC)c(/C=C7\C(=O)c8cc(F)c(F)cc8C7=C(C#N)C#N)sc6c5n(CC(CC)CCCC)c4c3n(CC(CC)CCCC)c21,0.78,14.02,48.0,5.27,5.249088,0.3968121442125076,5.08,5.27,,,,,ITO/PEDOT:PSS/active layer/PDINO/Al,conventional,PDINO,PDINO,PEDOT:PSS,PEDOT:PSS,,,,,,,,-5.65,-4.09,
55614,10.1016/j.dyepig.2021.109216,10.1016/j.dyepig.2021.109216,ZnP-4PhDPP,Y6,ZnP-4PhDPP,Y6,,CCCCCCCCCCCc1c(/C=C2\C(=O)c3cc(F)c(F)cc3C2=C(C#N)C#N)sc2c1sc1c3c4nsnc4c4c5sc6c(CCCCCCCCCCC)c(/C=C7\C(=O)c8cc(F)c(F)cc8C7=C(C#N)C#N)sc6c5n(CC(CC)CCCC)c4c3n(CC(CC)CCCC)c21,0.78,16.88,52.0,6.86,6.846527999999999,0.1963848396501609,6.61,6.86,,1-CN,CN,,ITO/PEDOT:PSS/active layer/PDINO/Al,conventional,PDINO,PDINO,PEDOT:PSS,PEDOT:PSS,,,,120.0,,,,-5.65,-4.09,
55615,10.1016/j.dyepig.2021.109216,10.1016/j.dyepig.2021.109216,ZnP-4ThDPP,Y6,ZnP-4ThDPP,Y6,,CCCCCCCCCCCc1c(/C=C2\C(=O)c3cc(F)c(F)cc3C2=C(C#N)C#N)sc2c1sc1c3c4nsnc4c4c5sc6c(CCCCCCCCCCC)c(/C=C7\C(=O)c8cc(F)c(F)cc8C7=C(C#N)C#N)sc6c5n(CC(CC)CCCC)c4c3n(CC(CC)CCCC)c21,0.69,18.26,55.0,6.93,6.92967,0.0047619047619039,6.7,6.93,,DIO,DIO,,ITO/PEDOT:PSS/active layer/PDINO/Al,conventional,PDINO,PDINO,PEDOT:PSS,PEDOT:PSS,,,,80.0,,,,-5.65,-4.09,
55616,10.1016/j.dyepig.2021.109269,10.1016/j.dyepig.2021.109269,PBDB-T,UFPDI,PBDB-T,UFPDI,CCCCC(CC)Cc1ccc(-c2c3cc(-c4ccc(-c5sc(-c6cccs6)c6c5C(=O)c5c(CC(CC)CCCC)sc(CC(CC)CCCC)c5C6=O)s4)sc3c(-c3ccc(CC(CC)CCCC)s3)c3ccsc23)s1,,0.89,8.29,56.84,4.19,4.193712039999999,0.0885928400954421,4.08,4.19,,,,,inverted,inverted,ZnO,ZnO,MoO3,MoO3,,,,,-5.33,-3.48,,,,
55617,10.1016/j.dyepig.2021.109269,10.1016/j.dyepig.2021.109269,PBDB-T,FPDI,PBDB-T,FPDI,CCCCC(CC)Cc1ccc(-c2c3cc(-c4ccc(-c5sc(-c6cccs6)c6c5C(=O)c5c(CC(CC)CCCC)sc(CC(CC)CCCC)c5C6=O)s4)sc3c(-c3ccc(CC(CC)CCCC)s3)c3ccsc23)s1,,0.85,7.6,45.55,2.95,2.94253,0.2532203389830689,2.87,2.95,,,,,inverted,inverted,ZnO,ZnO,MoO3,MoO3,,,,,-5.33,-3.48,,,,
55618,10.1016/j.dyepig.2021.109269,10.1016/j.dyepig.2021.109269,PBDB-T,UFPDI-T,PBDB-T,UFPDI-T,CCCCC(CC)Cc1ccc(-c2c3cc(-c4ccc(-c5sc(-c6cccs6)c6c5C(=O)c5c(CC(CC)CCCC)sc(CC(CC)CCCC)c5C6=O)s4)sc3c(-c3ccc(CC(CC)CCCC)s3)c3ccsc23)s1,,1.01,8.82,51.66,4.61,4.60197612,0.1740537960954563,4.56,4.61,,,,,inverted,inverted,ZnO,ZnO,MoO3,MoO3,,,,,-5.33,-3.48,,,,
55619,10.1016/j.dyepig.2021.109269,10.1016/j.dyepig.2021.109269,PBDB-T,FPDI-T,PBDB-T,FPDI-T,CCCCC(CC)Cc1ccc(-c2c3cc(-c4ccc(-c5sc(-c6cccs6)c6c5C(=O)c5c(CC(CC)CCCC)sc(CC(CC)CCCC)c5C6=O)s4)sc3c(-c3ccc(CC(CC)CCCC)s3)c3ccsc23)s1,,0.98,11.93,63.9,7.5,7.4708046,0.3892719999999983,7.4,7.5,,,,,inverted,inverted,ZnO,ZnO,MoO3,MoO3,,,,,-5.33,-3.48,,,,
55624,10.1016/j.dyepig.2021.109329,10.1016/j.dyepig.2021.109329,PBDB-T,TITT-OT-ICF,PBDB-T,TITT-OT-ICF,CCCCC(CC)Cc1ccc(-c2c3cc(-c4ccc(-c5sc(-c6cccs6)c6c5C(=O)c5c(CC(CC)CCCC)sc(CC(CC)CCCC)c5C6=O)s4)sc3c(-c3ccc(CC(CC)CCCC)s3)c3ccsc23)s1,,0.83,16.95,59.0,8.23,8.300415,0.8555893074118928,7.95,8.23,1:1.2,,,,ITO/PEDOT:PSS/active layer/PDINO/Al,conventional,PDINO,PDINO,PEDOT:PSS,PEDOT:PSS,100.0,o-dichlorobenzene,o-DCB,160.0,-5.33,-3.48,,,,
55625,10.1016/j.dyepig.2021.109329,10.1016/j.dyepig.2021.109329,PBDB-T,TITT-T-ICF,PBDB-T,TITT-T-ICF,CCCCC(CC)Cc1ccc(-c2c3cc(-c4ccc(-c5sc(-c6cccs6)c6c5C(=O)c5c(CC(CC)CCCC)sc(CC(CC)CCCC)c5C6=O)s4)sc3c(-c3ccc(CC(CC)CCCC)s3)c3ccsc23)s1,,0.87,14.33,60.0,7.53,7.48026,0.6605577689243014,7.28,7.53,1:1.2,,,,ITO/PEDOT:PSS/active layer/PDINO/Al,conventional,PDINO,PDINO,PEDOT:PSS,PEDOT:PSS,115.0,o-dichlorobenzene,o-DCB,160.0,-5.33,-3.48,,,,
55629,10.1016/j.dyepig.2021.109424,10.1016/j.dyepig.2021.109424,PM6,Y6,PM6,Y6,COC(=O)C(C)(C)c1cc(C)cc(-c2sc3c4sc5cc(/C=C6/C(=O)c7cc(F)cc(c7)C(=O)/C6=C\c6cc(C(C)(C)C(=O)OC)c(-c7cc(C)cc(C(C)(C)C(=O)OC)c7)s6)sc5c4c(C(C)(C)C(=O)OC)ccc2-3)c1,CCCCCCCCCCCc1c(/C=C2\C(=O)c3cc(F)c(F)cc3C2=C(C#N)C#N)sc2c1sc1c3c4nsnc4c4c5sc6c(CCCCCCCCCCC)c(/C=C7\C(=O)c8cc(F)c(F)cc8C7=C(C#N)C#N)sc6c5n(CC(CC)CCCC)c4c3n(CC(CC)CCCC)c21,,,,15.75,,,,,,,,,ITO/ZnO/active layer/MoO3/Ag,inverted,ZnO,ZnO,MoO3,MoO3,,,,,-5.56,-3.65,,-5.65,-4.09,
55630,10.1016/j.dyepig.2021.109424,10.1016/j.dyepig.2021.109424,PM6,Y6,PM6,Y6,COC(=O)C(C)(C)c1cc(C)cc(-c2sc3c4sc5cc(/C=C6/C(=O)c7cc(F)cc(c7)C(=O)/C6=C\c6cc(C(C)(C)C(=O)OC)c(-c7cc(C)cc(C(C)(C)C(=O)OC)c7)s6)sc5c4c(C(C)(C)C(=O)OC)ccc2-3)c1,CCCCCCCCCCCc1c(/C=C2\C(=O)c3cc(F)c(F)cc3C2=C(C#N)C#N)sc2c1sc1c3c4nsnc4c4c5sc6c(CCCCCCCCCCC)c(/C=C7\C(=O)c8cc(F)c(F)cc8C7=C(C#N)C#N)sc6c5n(CC(CC)CCCC)c4c3n(CC(CC)CCCC)c21,,,,15.42,,,,,,,,,ITO/ZnO/active layer/MoO3/Ag,inverted,ZnO,ZnO,MoO3,MoO3,,,,,-5.56,-3.65,,-5.65,-4.09,
55631,10.1016/j.dyepig.2021.109424,10.1016/j.dyepig.2021.109424,PM6,Y6,PM6,Y6,COC(=O)C(C)(C)c1cc(C)cc(-c2sc3c4sc5cc(/C=C6/C(=O)c7cc(F)cc(c7)C(=O)/C6=C\c6cc(C(C)(C)C(=O)OC)c(-c7cc(C)cc(C(C)(C)C(=O)OC)c7)s6)sc5c4c(C(C)(C)C(=O)OC)ccc2-3)c1,CCCCCCCCCCCc1c(/C=C2\C(=O)c3cc(F)c(F)cc3C2=C(C#N)C#N)sc2c1sc1c3c4nsnc4c4c5sc6c(CCCCCCCCCCC)c(/C=C7\C(=O)c8cc(F)c(F)cc8C7=C(C#N)C#N)sc6c5n(CC(CC)CCCC)c4c3n(CC(CC)CCCC)c21,,,,15.7,,,,,,,,,ITO/ZnO/active layer/MoO3/Ag,inverted,ZnO,ZnO,MoO3,MoO3,,,,,-5.56,-3.65,,-5.65,-4.09,
55632,10.1016/j.dyepig.2021.109424,10.1016/j.dyepig.2021.109424,PM6,Y6,PM6,Y6,COC(=O)C(C)(C)c1cc(C)cc(-c2sc3c4sc5cc(/C=C6/C(=O)c7cc(F)cc(c7)C(=O)/C6=C\c6cc(C(C)(C)C(=O)OC)c(-c7cc(C)cc(C(C)(C)C(=O)OC)c7)s6)sc5c4c(C(C)(C)C(=O)OC)ccc2-3)c1,CCCCCCCCCCCc1c(/C=C2\C(=O)c3cc(F)c(F)cc3C2=C(C#N)C#N)sc2c1sc1c3c4nsnc4c4c5sc6c(CCCCCCCCCCC)c(/C=C7\C(=O)c8cc(F)c(F)cc8C7=C(C#N)C#N)sc6c5n(CC(CC)CCCC)c4c3n(CC(CC)CCCC)c21,,,,15.61,,,,,,,,,ITO/ZnO/active layer/MoO3/Ag,inverted,ZnO,ZnO,MoO3,MoO3,,,,,-5.56,-3.65,,-5.65,-4.09,
55633,10.1016/j.dyepig.2021.109424,10.1016/j.dyepig.2021.109424,PM6,Y6,PM6,Y6,COC(=O)C(C)(C)c1cc(C)cc(-c2sc3c4sc5cc(/C=C6/C(=O)c7cc(F)cc(c7)C(=O)/C6=C\c6cc(C(C)(C)C(=O)OC)c(-c7cc(C)cc(C(C)(C)C(=O)OC)c7)s6)sc5c4c(C(C)(C)C(=O)OC)ccc2-3)c1,CCCCCCCCCCCc1c(/C=C2\C(=O)c3cc(F)c(F)cc3C2=C(C#N)C#N)sc2c1sc1c3c4nsnc4c4c5sc6c(CCCCCCCCCCC)c(/C=C7\C(=O)c8cc(F)c(F)cc8C7=C(C#N)C#N)sc6c5n(CC(CC)CCCC)c4c3n(CC(CC)CCCC)c21,,,,15.93,,,,,,,,,ITO/ZnO/active layer/MoO3/Ag,inverted,ZnO,ZnO,MoO3,MoO3,,,,,-5.56,-3.65,,-5.65,-4.09,
55634,10.1016/j.dyepig.2021.109424,10.1016/j.dyepig.2021.109424,PM6,Y6,PM6,Y6,COC(=O)C(C)(C)c1cc(C)cc(-c2sc3c4sc5cc(/C=C6/C(=O)c7cc(F)cc(c7)C(=O)/C6=C\c6cc(C(C)(C)C(=O)OC)c(-c7cc(C)cc(C(C)(C)C(=O)OC)c7)s6)sc5c4c(C(C)(C)C(=O)OC)ccc2-3)c1,CCCCCCCCCCCc1c(/C=C2\C(=O)c3cc(F)c(F)cc3C2=C(C#N)C#N)sc2c1sc1c3c4nsnc4c4c5sc6c(CCCCCCCCCCC)c(/C=C7\C(=O)c8cc(F)c(F)cc8C7=C(C#N)C#N)sc6c5n(CC(CC)CCCC)c4c3n(CC(CC)CCCC)c21,,,,15.6,,,,,,,,,ITO/ZnO/active layer/MoO3/Ag,inverted,ZnO,ZnO,MoO3,MoO3,,,,,-5.56,-3.65,,-5.65,-4.09,
55635,10.1016/j.dyepig.2021.109424,10.1016/j.dyepig.2021.109424,PM6,Y6,PM6,Y6,COC(=O)C(C)(C)c1cc(C)cc(-c2sc3c4sc5cc(/C=C6/C(=O)c7cc(F)cc(c7)C(=O)/C6=C\c6cc(C(C)(C)C(=O)OC)c(-c7cc(C)cc(C(C)(C)C(=O)OC)c7)s6)sc5c4c(C(C)(C)C(=O)OC)ccc2-3)c1,CCCCCCCCCCCc1c(/C=C2\C(=O)c3cc(F)c(F)cc3C2=C(C#N)C#N)sc2c1sc1c3c4nsnc4c4c5sc6c(CCCCCCCCCCC)c(/C=C7\C(=O)c8cc(F)c(F)cc8C7=C(C#N)C#N)sc6c5n(CC(CC)CCCC)c4c3n(CC(CC)CCCC)c21,,,,16.08,,,,,,,,,ITO/ZnO/active layer/MoO3/Ag,inverted,ZnO,ZnO,MoO3,MoO3,,,,,-5.56,-3.65,,-5.65,-4.09,
55636,10.1016/j.dyepig.2021.109424,10.1016/j.dyepig.2021.109424,D18,Y6,D18,Y6,CCCCCCC(CCCC)Cc1csc(-c2cc3c4nsnc4c4cc(-c5cc(CC(CCCC)CCCCCC)c(-c6cc7c(-c8cc(F)c(CC(CC)CCCC)s8)c8sccc8c(-c8cc(F)c(CC(CC)CCCC)s8)c7s6)s5)sc4c3s2)c1,CCCCCCCCCCCc1c(/C=C2\C(=O)c3cc(F)c(F)cc3C2=C(C#N)C#N)sc2c1sc1c3c4nsnc4c4c5sc6c(CCCCCCCCCCC)c(/C=C7\C(=O)c8cc(F)c(F)cc8C7=C(C#N)C#N)sc6c5n(CC(CC)CCCC)c4c3n(CC(CC)CCCC)c21,0.838,22.95,72.6,13.96,13.962504599999995,0.0179412607449599,13.96,13.96,1:1.3,,,,ITO/ZnO/photoactive layer/MoO3/Ag,inverted,ZnO,ZnO,MoO3,MoO3,,,,,-5.51,-2.77,,-5.65,-4.09,
55642,10.1016/j.dyepig.2021.109424,10.1016/j.dyepig.2021.109424,PBDB-TF,Y6,PM6,Y6,COC(=O)C(C)(C)c1cc(C)cc(-c2sc3c4sc5cc(/C=C6/C(=O)c7cc(F)cc(c7)C(=O)/C6=C\c6cc(C(C)(C)C(=O)OC)c(-c7cc(C)cc(C(C)(C)C(=O)OC)c7)s6)sc5c4c(C(C)(C)C(=O)OC)ccc2-3)c1,CCCCCCCCCCCc1c(/C=C2\C(=O)c3cc(F)c(F)cc3C2=C(C#N)C#N)sc2c1sc1c3c4nsnc4c4c5sc6c(CCCCCCCCCCC)c(/C=C7\C(=O)c8cc(F)c(F)cc8C7=C(C#N)C#N)sc6c5n(CC(CC)CCCC)c4c3n(CC(CC)CCCC)c21,0.842,23.05,69.2,13.42,13.4304052,0.0775350223547019,13.42,13.42,1:1.3,,,,ITO/ZnO/photoactive layer/MoO3/Ag,inverted,ZnO,ZnO,MoO3,MoO3,,,,,-5.49,-3.64,,-5.65,-4.09,
55643,10.1016/j.dyepig.2021.109486,10.1016/j.dyepig.2021.109486,PBDT-0F-BTs,Y6,PBDT-0F-BTs,Y6,,CCCCCCCCCCCc1c(/C=C2\C(=O)c3cc(F)c(F)cc3C2=C(C#N)C#N)sc2c1sc1c3c4nsnc4c4c5sc6c(CCCCCCCCCCC)c(/C=C7\C(=O)c8cc(F)c(F)cc8C7=C(C#N)C#N)sc6c5n(CC(CC)CCCC)c4c3n(CC(CC)CCCC)c21,0.71,20.88,52.8,7.83,7.827494399999998,0.032000000000024,,,1:1,,,,ITO/ZnO/polymer:Y6/MoO3/Al,inverted,ZnO,ZnO,MoO3,MoO3,,,,,,,,-5.65,-4.09,
55644,10.1016/j.dyepig.2021.109486,10.1016/j.dyepig.2021.109486,PBDT-2F-BTs,Y6,PBDT-2F-BTs,Y6,,CCCCCCCCCCCc1c(/C=C2\C(=O)c3cc(F)c(F)cc3C2=C(C#N)C#N)sc2c1sc1c3c4nsnc4c4c5sc6c(CCCCCCCCCCC)c(/C=C7\C(=O)c8cc(F)c(F)cc8C7=C(C#N)C#N)sc6c5n(CC(CC)CCCC)c4c3n(CC(CC)CCCC)c21,0.77,21.25,56.3,9.22,9.2120875,0.085818872017351,,,1:1,,,,ITO/ZnO/polymer:Y6/MoO3/Al,inverted,ZnO,ZnO,MoO3,MoO3,,,,,,,,-5.65,-4.09,
55645,10.1016/j.dyepig.2021.109486,10.1016/j.dyepig.2021.109486,PBDT-6F-FBTs,Y6,PBDT-6F-FBTs,Y6,,CCCCCCCCCCCc1c(/C=C2\C(=O)c3cc(F)c(F)cc3C2=C(C#N)C#N)sc2c1sc1c3c4nsnc4c4c5sc6c(CCCCCCCCCCC)c(/C=C7\C(=O)c8cc(F)c(F)cc8C7=C(C#N)C#N)sc6c5n(CC(CC)CCCC)c4c3n(CC(CC)CCCC)c21,0.81,24.65,61.8,12.34,12.339296999999998,0.0056969205834801,,,1:1,,,,ITO/ZnO/polymer:Y6/MoO3/Al,inverted,ZnO,ZnO,MoO3,MoO3,,,,,,,,-5.65,-4.09,
55646,10.1016/j.dyepig.2021.109517,10.1016/j.dyepig.2021.109517,BDP-1,PC61BM,BDP-1,PC61BM,,COC(=O)CCCC1(c2ccccc2)C23c4c5c6c7c8c9c(c%10c%11c2c2c%12c4c4c%13c5c5c7c7c8c8c%14c9c%10c9c%10c%11c2c2c%11c%12c4c4c%12c%13c5c5c7c7c8c8c%14c9c9c%10c2c2c%11c4c4c%12c5c7c5c8c9c2c45)C613,0.37,0.13,27.0,0.02,0.012987,35.06499999999999,0.01,0.02,1:3,,,,ITO/PEDOT:PSS/active layer/Ca/Al,conventional,Ca,Ca,PEDOT:PSS,PEDOT:PSS,,chloroform,chloroform,,,,,-6.1,-3.7,
55647,10.1016/j.dyepig.2021.109517,10.1016/j.dyepig.2021.109517,BDP-1a,PC61BM,BDP-1a,PC61BM,,COC(=O)CCCC1(c2ccccc2)C23c4c5c6c7c8c9c(c%10c%11c2c2c%12c4c4c%13c5c5c7c7c8c8c%14c9c%10c9c%10c%11c2c2c%11c%12c4c4c%12c%13c5c5c7c7c8c8c%14c9c9c%10c2c2c%11c4c4c%12c5c7c5c8c9c2c45)C613,0.3,0.02,22.0,0.002,0.00132,34.0,0.001,0.002,1:3,,,,ITO/PEDOT:PSS/active layer/Ca/Al,conventional,Ca,Ca,PEDOT:PSS,PEDOT:PSS,,chloroform,chloroform,,,,,-6.1,-3.7,
55648,10.1016/j.dyepig.2021.109517,10.1016/j.dyepig.2021.109517,BDP-1b,PC61BM,BDP-1b,PC61BM,,COC(=O)CCCC1(c2ccccc2)C23c4c5c6c7c8c9c(c%10c%11c2c2c%12c4c4c%13c5c5c7c7c8c8c%14c9c%10c9c%10c%11c2c2c%11c%12c4c4c%12c%13c5c5c7c7c8c8c%14c9c9c%10c2c2c%11c4c4c%12c5c7c5c8c9c2c45)C613,0.75,0.06,28.0,0.02,0.0126,37.0,0.01,0.02,1:3,,,,ITO/PEDOT:PSS/active layer/Ca/Al,conventional,Ca,Ca,PEDOT:PSS,PEDOT:PSS,,chloroform,chloroform,,,,,-6.1,-3.7,
55649,10.1016/j.dyepig.2021.109517,10.1016/j.dyepig.2021.109517,BDP-1d,PC61BM,BDP-1d,PC61BM,,COC(=O)CCCC1(c2ccccc2)C23c4c5c6c7c8c9c(c%10c%11c2c2c%12c4c4c%13c5c5c7c7c8c8c%14c9c%10c9c%10c%11c2c2c%11c%12c4c4c%12c%13c5c5c7c7c8c8c%14c9c9c%10c2c2c%11c4c4c%12c5c7c5c8c9c2c45)C613,0.46,0.08,27.0,0.01,0.009936,0.6399999999999982,0.007,0.01,1:3,,,,ITO/PEDOT:PSS/active layer/Ca/Al,conventional,Ca,Ca,PEDOT:PSS,PEDOT:PSS,,chloroform,chloroform,,,,,-6.1,-3.7,
55650,10.1016/j.dyepig.2021.109517,10.1016/j.dyepig.2021.109517,BDP-2,PC71BM,BDP-2,PC71BM,,COC(=O)CCCC1(c2ccccc2)C23c4c5ccc6c7cc8c9c%10c(cc%11cc%12c%13c%14c(cc%15c%16ccc-5c2c%16c2c5c%16c%17c(c(c46)c7c9c%17c4c%10c%11c%13c4c%16c%14c%152)C513)C%12)C8,1.0,7.52,31.0,2.79,2.3312,16.444444444444446,2.57,2.79,1:2,,,,ITO/PEDOT:PSS/active layer/Ca/Al,conventional,Ca,Ca,PEDOT:PSS,PEDOT:PSS,,chloroform,chloroform,,,,,-5.9,-3.9,
55651,10.1016/j.dyepig.2021.109517,10.1016/j.dyepig.2021.109517,BDP-2a,PC71BM,BDP-2a,PC71BM,,COC(=O)CCCC1(c2ccccc2)C23c4c5ccc6c7cc8c9c%10c(cc%11cc%12c%13c%14c(cc%15c%16ccc-5c2c%16c2c5c%16c%17c(c(c46)c7c9c%17c4c%10c%11c%13c4c%16c%14c%152)C513)C%12)C8,0.64,2.87,27.0,0.59,0.4959360000000001,15.943050847457608,0.49,0.59,1:2,,,,ITO/PEDOT:PSS/active layer/Ca/Al,conventional,Ca,Ca,PEDOT:PSS,PEDOT:PSS,,chloroform,chloroform,,,,,-5.9,-3.9,
55652,10.1016/j.dyepig.2021.109517,10.1016/j.dyepig.2021.109517,BDP-2b,PC71BM,BDP-2b,PC71BM,,COC(=O)CCCC1(c2ccccc2)C23c4c5ccc6c7cc8c9c%10c(cc%11cc%12c%13c%14c(cc%15c%16ccc-5c2c%16c2c5c%16c%17c(c(c46)c7c9c%17c4c%10c%11c%13c4c%16c%14c%152)C513)C%12)C8,0.79,3.55,27.0,0.9,0.7572150000000001,15.864999999999991,0.82,0.9,1:2,,,,ITO/PEDOT:PSS/active layer/Ca/Al,conventional,Ca,Ca,PEDOT:PSS,PEDOT:PSS,,chloroform,chloroform,,,,,-5.9,-3.9,
55653,10.1016/j.dyepig.2021.109523,10.1016/j.dyepig.2021.109523,PBDB-T,ITIC,PBDB-T,ITIC,CCCCC(CC)Cc1ccc(-c2c3cc(-c4ccc(-c5sc(-c6cccs6)c6c5C(=O)c5c(CC(CC)CCCC)sc(CC(CC)CCCC)c5C6=O)s4)sc3c(-c3ccc(CC(CC)CCCC)s3)c3ccsc23)s1,CCCCCCc1ccc(C2(c3ccc(CCCCCC)cc3)c3cc4c(cc3-c3sc5cc(C=C6C(=O)c7ccccc7C6=C(C#N)C#N)sc5c32)C(c2ccc(CCCCCC)cc2)(c2ccc(CCCCCC)cc2)c2c-4sc3cc(C=C4C(=O)c5ccccc5C4=C(C#N)C#N)sc23)cc1,0.65,15.12,46.15,4.54,4.535622,0.0964317180616738,4.24,4.54,,,,,ITO/PEDOT:PSS/PBDB-T:ITIC/interlayer/Ag,conventional,PEIE,PEIE,PEDOT:PSS,PEDOT:PSS,,,,,-5.33,-3.48,,-5.576,-3.916,
55654,10.1016/j.dyepig.2021.109523,10.1016/j.dyepig.2021.109523,PBDB-T,ITIC,PBDB-T,ITIC,CCCCC(CC)Cc1ccc(-c2c3cc(-c4ccc(-c5sc(-c6cccs6)c6c5C(=O)c5c(CC(CC)CCCC)sc(CC(CC)CCCC)c5C6=O)s4)sc3c(-c3ccc(CC(CC)CCCC)s3)c3ccsc23)s1,CCCCCCc1ccc(C2(c3ccc(CCCCCC)cc3)c3cc4c(cc3-c3sc5cc(C=C6C(=O)c7ccccc7C6=C(C#N)C#N)sc5c32)C(c2ccc(CCCCCC)cc2)(c2ccc(CCCCCC)cc2)c2c-4sc3cc(C=C4C(=O)c5ccccc5C4=C(C#N)C#N)sc23)cc1,0.84,16.87,57.8,8.19,8.1907224,0.0088205128205224,7.94,8.19,,,,,ITO/PEDOT:PSS/PBDB-T:ITIC/interlayer/Ag,conventional,PDMA(N)EMA,PDMA(N)EMA,PEDOT:PSS,PEDOT:PSS,,,,,-5.33,-3.48,,-5.576,-3.916,
55655,10.1016/j.dyepig.2021.109523,10.1016/j.dyepig.2021.109523,PBDB-T,ITIC,PBDB-T,ITIC,CCCCC(CC)Cc1ccc(-c2c3cc(-c4ccc(-c5sc(-c6cccs6)c6c5C(=O)c5c(CC(CC)CCCC)sc(CC(CC)CCCC)c5C6=O)s4)sc3c(-c3ccc(CC(CC)CCCC)s3)c3ccsc23)s1,CCCCCCc1ccc(C2(c3ccc(CCCCCC)cc3)c3cc4c(cc3-c3sc5cc(C=C6C(=O)c7ccccc7C6=C(C#N)C#N)sc5c32)C(c2ccc(CCCCCC)cc2)(c2ccc(CCCCCC)cc2)c2c-4sc3cc(C=C4C(=O)c5ccccc5C4=C(C#N)C#N)sc23)cc1,0.69,15.41,60.99,6.49,6.48500571,0.0769536209553152,6.25,6.49,,,,,ITO/PEDOT:PSS/PBDB-T:ITIC/interlayer/Ag,conventional,PDMA (N-O)EMA,PDMA (N-O)EMA,PEDOT:PSS,PEDOT:PSS,,,,,-5.33,-3.48,,-5.576,-3.916,
55656,10.1016/j.dyepig.2021.109543,10.1016/j.dyepig.2021.109543,PM6,Y6,PM6,Y6,COC(=O)C(C)(C)c1cc(C)cc(-c2sc3c4sc5cc(/C=C6/C(=O)c7cc(F)cc(c7)C(=O)/C6=C\c6cc(C(C)(C)C(=O)OC)c(-c7cc(C)cc(C(C)(C)C(=O)OC)c7)s6)sc5c4c(C(C)(C)C(=O)OC)ccc2-3)c1,CCCCCCCCCCCc1c(/C=C2\C(=O)c3cc(F)c(F)cc3C2=C(C#N)C#N)sc2c1sc1c3c4nsnc4c4c5sc6c(CCCCCCCCCCC)c(/C=C7\C(=O)c8cc(F)c(F)cc8C7=C(C#N)C#N)sc6c5n(CC(CC)CCCC)c4c3n(CC(CC)CCCC)c21,0.885,25.3,65.83,14.31,14.739666149999998,3.002558700209625,14.31,14.31,,,,,,,,,,,,,,,-5.56,-3.65,,-5.65,-4.09,
55661,10.1016/j.dyepig.2021.109572,10.1016/j.dyepig.2021.109572,PBDB-T,BTOT-OD-4F,PBDB-T,BTOT-OD-4F,CCCCC(CC)Cc1ccc(-c2c3cc(-c4ccc(-c5sc(-c6cccs6)c6c5C(=O)c5c(CC(CC)CCCC)sc(CC(CC)CCCC)c5C6=O)s4)sc3c(-c3ccc(CC(CC)CCCC)s3)c3ccsc23)s1,,0.836,23.44,66.9,13.09,13.10961696,0.1498621848739531,12.64,13.09,1:1,DIO&CN,DIO+CN,,ITO/PEDOT:PSS/active layer/PDINN/Ag,conventional,PDINN,PDINN,PEDOT:PSS,PEDOT:PSS,,chloroform,chloroform,,-5.33,-3.48,,,,
55662,10.1016/j.dyepig.2021.109572,10.1016/j.dyepig.2021.109572,PBDB-T,IRIC-4F,PBDB-T,IRIC-4F,CCCCC(CC)Cc1ccc(-c2c3cc(-c4ccc(-c5sc(-c6cccs6)c6c5C(=O)c5c(CC(CC)CCCC)sc(CC(CC)CCCC)c5C6=O)s4)sc3c(-c3ccc(CC(CC)CCCC)s3)c3ccsc23)s1,,0.869,20.88,69.2,12.53,12.55614624,0.2086691141261052,12.14,12.53,1:1,DIO,DIO,,ITO/PEDOT:PSS/active layer/PDINN/Ag,conventional,PDINN,PDINN,PEDOT:PSS,PEDOT:PSS,,chloroform,chloroform,90.0,-5.33,-3.48,,,,
55663,10.1016/j.dyepig.2021.109592,10.1016/j.dyepig.2021.109592,5T-DCV,IDIC,5T-DCV,IDIC,,CCCCCCC1(CCCCCC)c2cc3c(cc2-c2sc(/C=C4\C(=O)c5ccccc5C4=C(C#N)C#N)cc21)C(CCCCCC)(CCCCCC)c1cc(/C=C2\C(=O)c4ccccc4C2=C(C#N)C#N)sc1-3,0.87,0.93,29.8,0.24,0.2411118,0.46325000000001,,,1:1,,,,,BHJ,,,,,,,,105.0,,,,-5.69,-3.91,
55664,10.1016/j.dyepig.2021.109592,10.1016/j.dyepig.2021.109592,7T-DCV,IDIC,7T-DCV,IDIC,,CCCCCCC1(CCCCCC)c2cc3c(cc2-c2sc(/C=C4\C(=O)c5ccccc5C4=C(C#N)C#N)cc21)C(CCCCCC)(CCCCCC)c1cc(/C=C2\C(=O)c4ccccc4C2=C(C#N)C#N)sc1-3,0.88,2.95,40.3,1.04,1.046188,0.5949999999999865,,,2:1,,,,,BHJ,,,,,,,,105.0,,,,-5.69,-3.91,
55665,10.1016/j.dyepig.2021.109592,10.1016/j.dyepig.2021.109592,5T-CNA,IDIC,5T-CNA,IDIC,,CCCCCCC1(CCCCCC)c2cc3c(cc2-c2sc(/C=C4\C(=O)c5ccccc5C4=C(C#N)C#N)cc21)C(CCCCCC)(CCCCCC)c1cc(/C=C2\C(=O)c4ccccc4C2=C(C#N)C#N)sc1-3,0.99,3.75,46.3,1.72,1.7188875,0.0646802325581437,,,1:1,,,,,BHJ,,,,,,,,120.0,,,,-5.69,-3.91,
55666,10.1016/j.dyepig.2021.109592,10.1016/j.dyepig.2021.109592,7T-CNA,IDIC,7T-CNA,IDIC,,CCCCCCC1(CCCCCC)c2cc3c(cc2-c2sc(/C=C4\C(=O)c5ccccc5C4=C(C#N)C#N)cc21)C(CCCCCC)(CCCCCC)c1cc(/C=C2\C(=O)c4ccccc4C2=C(C#N)C#N)sc1-3,0.81,6.86,63.3,3.52,3.5173278,0.0759147727272762,,,2:1,,,,,BHJ,,,,,,,,120.0,,,,-5.69,-3.91,
55667,10.1016/j.dyepig.2021.109592,10.1016/j.dyepig.2021.109592,5T-CNA,Y6,5T-CNA,Y6,,CCCCCCCCCCCc1c(/C=C2\C(=O)c3cc(F)c(F)cc3C2=C(C#N)C#N)sc2c1sc1c3c4nsnc4c4c5sc6c(CCCCCCCCCCC)c(/C=C7\C(=O)c8cc(F)c(F)cc8C7=C(C#N)C#N)sc6c5n(CC(CC)CCCC)c4c3n(CC(CC)CCCC)c21,0.84,11.4,61.1,5.84,5.850936000000001,0.1872602739726189,,,2:1,,,,,BHJ,,,,,,,,,,,,-5.65,-4.09,
55668,10.1016/j.dyepig.2021.109592,10.1016/j.dyepig.2021.109592,7T-CNA,Y6,7T-CNA,Y6,,CCCCCCCCCCCc1c(/C=C2\C(=O)c3cc(F)c(F)cc3C2=C(C#N)C#N)sc2c1sc1c3c4nsnc4c4c5sc6c(CCCCCCCCCCC)c(/C=C7\C(=O)c8cc(F)c(F)cc8C7=C(C#N)C#N)sc6c5n(CC(CC)CCCC)c4c3n(CC(CC)CCCC)c21,0.7,15.4,66.7,7.2,7.190259999999999,0.1352777777777881,,,2:1,,,,,BHJ,,,,,,,,110.0,,,,-5.65,-4.09,
55669,10.1016/j.dyepig.2021.109606,10.1016/j.dyepig.2021.109606,SMD,BYG-3,SMD,BYG-3,,,1.12,12.46,58.0,8.09,8.094016000000002,0.0496415327565116,8.09,,,,,,,,,,,,,,,,,,,,,
55670,10.1016/j.dyepig.2021.109606,10.1016/j.dyepig.2021.109606,SMD,BYG-4,SMD,BYG-4,,,1.05,13.38,61.0,8.57,8.569890000000001,0.0012835472578691,8.57,,,,,,,,,,,,,,,,,,,,,
55679,10.1016/j.dyepig.2021.109635,10.1016/j.dyepig.2021.109635,PM6,IDTC8-IC,PM6,IDTC8-IC,COC(=O)C(C)(C)c1cc(C)cc(-c2sc3c4sc5cc(/C=C6/C(=O)c7cc(F)cc(c7)C(=O)/C6=C\c6cc(C(C)(C)C(=O)OC)c(-c7cc(C)cc(C(C)(C)C(=O)OC)c7)s6)sc5c4c(C(C)(C)C(=O)OC)ccc2-3)c1,,0.98,13.93,62.42,8.56,8.52120388,0.4532257009345871,8.33,8.56,1:2,CN,CN,,inverted,inverted,ZnO,ZnO,MoOx,MoO3,,CB,chlorobenzene,,-5.56,-3.65,,,,
55680,10.1016/j.dyepig.2021.109635,10.1016/j.dyepig.2021.109635,PM6,IDTC8-Th,PM6,IDTC8-Th,COC(=O)C(C)(C)c1cc(C)cc(-c2sc3c4sc5cc(/C=C6/C(=O)c7cc(F)cc(c7)C(=O)/C6=C\c6cc(C(C)(C)C(=O)OC)c(-c7cc(C)cc(C(C)(C)C(=O)OC)c7)s6)sc5c4c(C(C)(C)C(=O)OC)ccc2-3)c1,,0.94,14.39,63.75,8.66,8.6232075,0.4248556581986221,8.46,8.66,1:2,CN,CN,,inverted,inverted,ZnO,ZnO,MoOx,MoO3,,CB,chlorobenzene,,-5.56,-3.65,,,,
55681,10.1016/j.dyepig.2021.109635,10.1016/j.dyepig.2021.109635,PM6,IDTC8-4Cl,PM6,IDTC8-4Cl,COC(=O)C(C)(C)c1cc(C)cc(-c2sc3c4sc5cc(/C=C6/C(=O)c7cc(F)cc(c7)C(=O)/C6=C\c6cc(C(C)(C)C(=O)OC)c(-c7cc(C)cc(C(C)(C)C(=O)OC)c7)s6)sc5c4c(C(C)(C)C(=O)OC)ccc2-3)c1,,0.82,17.4,68.67,9.79,9.7978356,0.0800367722165469,9.57,9.79,1:2,CN,CN,,inverted,inverted,ZnO,ZnO,MoOx,MoO3,,CB,chlorobenzene,,-5.56,-3.65,,,,
55682,10.1016/j.dyepig.2021.109652,10.1016/j.dyepig.2021.109652,PM6,ITIC,PM6,ITIC,COC(=O)C(C)(C)c1cc(C)cc(-c2sc3c4sc5cc(/C=C6/C(=O)c7cc(F)cc(c7)C(=O)/C6=C\c6cc(C(C)(C)C(=O)OC)c(-c7cc(C)cc(C(C)(C)C(=O)OC)c7)s6)sc5c4c(C(C)(C)C(=O)OC)ccc2-3)c1,CCCCCCc1ccc(C2(c3ccc(CCCCCC)cc3)c3cc4c(cc3-c3sc5cc(C=C6C(=O)c7ccccc7C6=C(C#N)C#N)sc5c32)C(c2ccc(CCCCCC)cc2)(c2ccc(CCCCCC)cc2)c2c-4sc3cc(C=C4C(=O)c5ccccc5C4=C(C#N)C#N)sc23)cc1,0.983,16.95,53.95,8.98,8.989068074999999,0.1009807906458606,8.58,8.98,1:1,,,,ITO/PEDOT:PSS/PM6:acceptors/PDINO/Al,conventional,PDINO,PDINO,PEDOT:PSS,PEDOT:PSS,,chloroform,chloroform,,-5.56,-3.65,,-5.576,-3.916,
55683,10.1016/j.dyepig.2021.109652,10.1016/j.dyepig.2021.109652,PM6,m-ITBr,PM6,m-ITBr,COC(=O)C(C)(C)c1cc(C)cc(-c2sc3c4sc5cc(/C=C6/C(=O)c7cc(F)cc(c7)C(=O)/C6=C\c6cc(C(C)(C)C(=O)OC)c(-c7cc(C)cc(C(C)(C)C(=O)OC)c7)s6)sc5c4c(C(C)(C)C(=O)OC)ccc2-3)c1,,0.938,20.12,62.78,11.84,11.848193168,0.0691990540540543,11.64,11.84,1:1,,,,ITO/PEDOT:PSS/PM6:acceptors/PDINO/Al,conventional,PDINO,PDINO,PEDOT:PSS,PEDOT:PSS,,chloroform,chloroform,,-5.56,-3.65,,,,
55684,10.1016/j.dyepig.2021.109652,10.1016/j.dyepig.2021.109652,PM6,o-ITBr,PM6,o-ITBr,COC(=O)C(C)(C)c1cc(C)cc(-c2sc3c4sc5cc(/C=C6/C(=O)c7cc(F)cc(c7)C(=O)/C6=C\c6cc(C(C)(C)C(=O)OC)c(-c7cc(C)cc(C(C)(C)C(=O)OC)c7)s6)sc5c4c(C(C)(C)C(=O)OC)ccc2-3)c1,,0.945,19.68,59.94,11.14,11.14740144,0.0664402154398462,10.87,11.14,1:1,,,,ITO/PEDOT:PSS/PM6:acceptors/PDINO/Al,conventional,PDINO,PDINO,PEDOT:PSS,PEDOT:PSS,,chloroform,chloroform,,-5.56,-3.65,,,,
55685,10.1016/j.dyepig.2021.109652,10.1016/j.dyepig.2021.109652,PM6,IT-2Br,PM6,IT-2Br,COC(=O)C(C)(C)c1cc(C)cc(-c2sc3c4sc5cc(/C=C6/C(=O)c7cc(F)cc(c7)C(=O)/C6=C\c6cc(C(C)(C)C(=O)OC)c(-c7cc(C)cc(C(C)(C)C(=O)OC)c7)s6)sc5c4c(C(C)(C)C(=O)OC)ccc2-3)c1,CCCCCCc1ccc(C2(c3ccc(CCCCCC)cc3)c3cc4c(cc3-c3sc5cc(/C=C6\C(=O)c7cc(Br)ccc7C6=C(C#N)C#N)sc5c32)C(c2ccc(CCCCCC)cc2)(c2ccc(CCCCCC)cc2)c2c-4sc3cc(/C=C4\C(=O)c5cc(Br)ccc5C4=C(C#N)C#N)sc23)cc1,0.845,21.98,69.53,12.92,12.91387643,0.0473960526315769,11.99,12.92,1:1,,,,ITO/PEDOT:PSS/PM6:acceptors/PDINO/Al,conventional,PDINO,PDINO,PEDOT:PSS,PEDOT:PSS,,chloroform,chloroform,,-5.56,-3.65,,-5.51,-3.98,
55686,10.1016/j.dyepig.2021.109661,10.1016/j.dyepig.2021.109661,PBDB-T,SNC2C4-F,PBDB-T,SNC2C4-F,CCCCC(CC)Cc1ccc(-c2c3cc(-c4ccc(-c5sc(-c6cccs6)c6c5C(=O)c5c(CC(CC)CCCC)sc(CC(CC)CCCC)c5C6=O)s4)sc3c(-c3ccc(CC(CC)CCCC)s3)c3ccsc23)s1,,0.85,10.99,44.2,4.25,4.1289430000000005,2.8483999999999887,4.12,4.25,1:1.5,,,,ITO/PEDOT:PSS/active layer/PDIN/Al,conventional,PDIN,PDIN,PEDOT:PSS,PEDOT:PSS,,chloroform,chloroform,,-5.33,-3.48,,,,
55687,10.1016/j.dyepig.2021.109661,10.1016/j.dyepig.2021.109661,PBDB-T,SNC2C4-F,PBDB-T,SNC2C4-F,CCCCC(CC)Cc1ccc(-c2c3cc(-c4ccc(-c5sc(-c6cccs6)c6c5C(=O)c5c(CC(CC)CCCC)sc(CC(CC)CCCC)c5C6=O)s4)sc3c(-c3ccc(CC(CC)CCCC)s3)c3ccsc23)s1,,0.86,17.7,66.9,10.49,10.183518,2.9216587225929533,10.15,10.49,1:1.5,0.5 %,,0.5 %,ITO/PEDOT:PSS/active layer/PDIN/Al,conventional,PDIN,PDIN,PEDOT:PSS,PEDOT:PSS,,chloroform,chloroform,,-5.33,-3.48,,,,
55688,10.1016/j.dyepig.2021.109661,10.1016/j.dyepig.2021.109661,PBDB-T,SNC4C6-F,PBDB-T,SNC4C6-F,CCCCC(CC)Cc1ccc(-c2c3cc(-c4ccc(-c5sc(-c6cccs6)c6c5C(=O)c5c(CC(CC)CCCC)sc(CC(CC)CCCC)c5C6=O)s4)sc3c(-c3ccc(CC(CC)CCCC)s3)c3ccsc23)s1,,0.87,18.37,65.8,10.71,10.5160902,1.8105490196078444,10.56,10.71,1:1.5,,,,ITO/PEDOT:PSS/active layer/PDIN/Al,conventional,PDIN,PDIN,PEDOT:PSS,PEDOT:PSS,,chloroform,chloroform,,-5.33,-3.48,,,,
55689,10.1016/j.dyepig.2021.109661,10.1016/j.dyepig.2021.109661,PBDB-T,SNC4C6-F,PBDB-T,SNC4C6-F,CCCCC(CC)Cc1ccc(-c2c3cc(-c4ccc(-c5sc(-c6cccs6)c6c5C(=O)c5c(CC(CC)CCCC)sc(CC(CC)CCCC)c5C6=O)s4)sc3c(-c3ccc(CC(CC)CCCC)s3)c3ccsc23)s1,,0.88,16.11,64.7,9.4,9.1723896,2.421387234042549,9.18,9.4,1:1.5,0.5 %,,0.5 %,ITO/PEDOT:PSS/active layer/PDIN/Al,conventional,PDIN,PDIN,PEDOT:PSS,PEDOT:PSS,,chloroform,chloroform,,-5.33,-3.48,,,,
55690,10.1016/j.dyepig.2021.109661,10.1016/j.dyepig.2021.109661,PBDB-T,SNC6C8-F,PBDB-T,SNC6C8-F,CCCCC(CC)Cc1ccc(-c2c3cc(-c4ccc(-c5sc(-c6cccs6)c6c5C(=O)c5c(CC(CC)CCCC)sc(CC(CC)CCCC)c5C6=O)s4)sc3c(-c3ccc(CC(CC)CCCC)s3)c3ccsc23)s1,,0.89,16.49,61.5,9.25,9.025801499999998,2.4237675675675865,9.0,9.25,1:1.5,,,,ITO/PEDOT:PSS/active layer/PDIN/Al,conventional,PDIN,PDIN,PEDOT:PSS,PEDOT:PSS,,chloroform,chloroform,,-5.33,-3.48,,,,
55691,10.1016/j.dyepig.2021.109661,10.1016/j.dyepig.2021.109661,PBDB-T,SNC6C8-F,PBDB-T,SNC6C8-F,CCCCC(CC)Cc1ccc(-c2c3cc(-c4ccc(-c5sc(-c6cccs6)c6c5C(=O)c5c(CC(CC)CCCC)sc(CC(CC)CCCC)c5C6=O)s4)sc3c(-c3ccc(CC(CC)CCCC)s3)c3ccsc23)s1,,0.9,17.17,66.5,10.4,10.276245,1.189951923076915,10.32,10.4,1:1.5,0.5 %,,0.5 %,ITO/PEDOT:PSS/active layer/PDIN/Al,conventional,PDIN,PDIN,PEDOT:PSS,PEDOT:PSS,,chloroform,chloroform,,-5.33,-3.48,,,,
55692,10.1016/j.dyepig.2021.109670,10.1016/j.dyepig.2021.109670,PTB7-Th,PC60BM,PTB7-Th,PCBM,CCCCC(CC)COC(=O)c1sc2csc(-c3cc4c(-c5ccc(CC(CC)CCCC)s5)c5sccc5c(-c5ccc(CC(CC)CCCC)s5)c4s3)c2c1F,CCCCC(=O)OCC1(C2=CC=CC=C2)C3=CC=CC4=CC=CC5=CC=CC6=CC=CC7=CC=CC1=C7C6=C5C4=C3,0.8,12.08,62.29,6.02,6.019705600000001,0.0048903654484833,5.99,6.02,,3.0 wt% DIO,DIO,3.0 wt%,conventional,conventional,PFN-Br,PFN-Br,PEDOT:PSS,PEDOT:PSS,,2-MeTHF,2-MeTHF,,-5.21,-3.6,,-6.1,-3.7,
55693,10.1016/j.dyepig.2021.109670,10.1016/j.dyepig.2021.109670,PTB7-Th,PC60BM,PTB7-Th,PCBM,CCCCC(CC)COC(=O)c1sc2csc(-c3cc4c(-c5ccc(CC(CC)CCCC)s5)c5sccc5c(-c5ccc(CC(CC)CCCC)s5)c4s3)c2c1F,CCCCC(=O)OCC1(C2=CC=CC=C2)C3=CC=CC4=CC=CC5=CC=CC6=CC=CC7=CC=CC1=C7C6=C5C4=C3,0.8,12.43,63.34,6.32,6.2985296,0.3397215189873435,6.28,6.32,,"3.0 wt% DIO, 1.0 wt% 2H-TR",DIO+2H-TR,3.0 wt%,conventional,conventional,PFN-Br,PFN-Br,PEDOT:PSS,PEDOT:PSS,,2-MeTHF,2-MeTHF,,-5.21,-3.6,,-6.1,-3.7,
55694,10.1016/j.dyepig.2021.109670,10.1016/j.dyepig.2021.109670,PTB7-Th,PC60BM,PTB7-Th,PCBM,CCCCC(CC)COC(=O)c1sc2csc(-c3cc4c(-c5ccc(CC(CC)CCCC)s5)c5sccc5c(-c5ccc(CC(CC)CCCC)s5)c4s3)c2c1F,CCCCC(=O)OCC1(C2=CC=CC=C2)C3=CC=CC4=CC=CC5=CC=CC6=CC=CC7=CC=CC1=C7C6=C5C4=C3,0.8,12.4,65.5,6.49,6.497600000000001,0.117103235747318,6.43,6.49,,"3.0 wt% DIO, 1.0 wt% 2H-TC6R",DIO+2H-TC6R,3.0 wt%,conventional,conventional,PFN-Br,PFN-Br,PEDOT:PSS,PEDOT:PSS,,2-MeTHF,2-MeTHF,,-5.21,-3.6,,-6.1,-3.7,
55695,10.1016/j.dyepig.2021.109670,10.1016/j.dyepig.2021.109670,PTB7-Th,PC60BM,PTB7-Th,PCBM,CCCCC(CC)COC(=O)c1sc2csc(-c3cc4c(-c5ccc(CC(CC)CCCC)s5)c5sccc5c(-c5ccc(CC(CC)CCCC)s5)c4s3)c2c1F,CCCCC(=O)OCC1(C2=CC=CC=C2)C3=CC=CC4=CC=CC5=CC=CC6=CC=CC7=CC=CC1=C7C6=C5C4=C3,0.81,12.61,65.68,6.71,6.708620880000001,0.0205532041728657,6.64,6.71,,"3.0 wt% DIO, 1.0 wt% 2H-TCi8R",DIO+2H-TCi8R,3.0 wt%,conventional,conventional,PFN-Br,PFN-Br,PEDOT:PSS,PEDOT:PSS,,2-MeTHF,2-MeTHF,,-5.21,-3.6,,-6.1,-3.7,
55696,10.1016/j.dyepig.2021.109670,10.1016/j.dyepig.2021.109670,PTB7-Th,PC60BM,PTB7-Th,PCBM,CCCCC(CC)COC(=O)c1sc2csc(-c3cc4c(-c5ccc(CC(CC)CCCC)s5)c5sccc5c(-c5ccc(CC(CC)CCCC)s5)c4s3)c2c1F,CCCCC(=O)OCC1(C2=CC=CC=C2)C3=CC=CC4=CC=CC5=CC=CC6=CC=CC7=CC=CC1=C7C6=C5C4=C3,0.8,12.94,69.55,7.18,7.199815999999999,0.2759888579387132,7.12,7.18,,"3.0 wt% DIO, 1.0 wt% 2H-TOC8R",DIO+2H-TOC8R,3.0 wt%,conventional,conventional,PFN-Br,PFN-Br,PEDOT:PSS,PEDOT:PSS,,2-MeTHF,2-MeTHF,,-5.21,-3.6,,-6.1,-3.7,
55697,10.1016/j.dyepig.2021.109705,10.1016/j.dyepig.2021.109705,PTB7-Th,PPIC1,PTB7-Th,PPIC1,CCCCC(CC)COC(=O)c1sc2csc(-c3cc4c(-c5ccc(CC(CC)CCCC)s5)c5sccc5c(-c5ccc(CC(CC)CCCC)s5)c4s3)c2c1F,,0.793,17.8,57.6,8.11,8.1304704,0.2524093711467406,8.03,8.11,1:1.2,DIO,DIO,,ITO/ZnO/active layer/MoO3/Ag,inverted,ZnO,ZnO,MoO3,MoO3,,,,,-5.21,-3.6,,,,
55698,10.1016/j.dyepig.2021.109705,10.1016/j.dyepig.2021.109705,PTB7-Th,PPIC2,PTB7-Th,PPIC2,CCCCC(CC)COC(=O)c1sc2csc(-c3cc4c(-c5ccc(CC(CC)CCCC)s5)c5sccc5c(-c5ccc(CC(CC)CCCC)s5)c4s3)c2c1F,,0.671,2.74,65.3,1.23,1.2005666200000005,2.3929577235772137,1.04,1.23,1:1.2,DIO,DIO,,ITO/ZnO/active layer/MoO3/Ag,inverted,ZnO,ZnO,MoO3,MoO3,,,,,-5.21,-3.6,,,,
55699,10.1016/j.dyepig.2021.109706,10.1016/j.dyepig.2021.109706,PT2,IT-BnC6-4F,PT2,IT-BnC6-4F,CCCCCCCCc1sc(CCCCCCCC)c2c1C(=O)c1c(-c3cccs3)sc(-c3ccc(-c4cc5c(-c6ccc(CC(CC)CCCC)s6)c6sccc6c(-c6ccc(CC(CC)CCCC)s6)c5s4)s3)c1C2=O,,0.87,20.99,72.9,13.36,13.312487699999998,0.35563098802396,13.11,13.36,,,,,ITO/ZnO/PT2:NFAs/MoO3/Ag,inverted,ZnO,ZnO,MoO3,MoO3,,chloroform,chloroform,,-5.35,-3.58,,,,
55700,10.1016/j.dyepig.2021.109706,10.1016/j.dyepig.2021.109706,PT2,IT-4F,PT2,IT-4F,CCCCCCCCc1sc(CCCCCCCC)c2c1C(=O)c1c(-c3cccs3)sc(-c3ccc(-c4cc5c(-c6ccc(CC(CC)CCCC)s6)c6sccc6c(-c6ccc(CC(CC)CCCC)s6)c5s4)s3)c1C2=O,CCCCCCc1ccc(C2(c3ccc(CCCCCC)cc3)c3cc4c(cc3-c3sc5cc(/C=C6\C(=O)c7cc(F)c(F)cc7C6=C(C#N)C#N)sc5c32)C(c2ccc(CCCCCC)cc2)(c2ccc(CCCCCC)cc2)c2c-4sc3cc(/C=C4\C(=O)c5cc(F)c(F)cc5C4=C(C#N)C#N)sc23)cc1,0.85,19.79,76.4,12.85,12.851626,0.0126536964980675,12.55,12.85,,,,,ITO/ZnO/PT2:NFAs/MoO3/Ag,inverted,ZnO,ZnO,MoO3,MoO3,,chloroform,chloroform,,-5.35,-3.58,,-5.66,-4.14,
55701,10.1016/j.dyepig.2021.109756,10.1016/j.dyepig.2021.109756,PBDB-T,ETBDTIC,PBDB-T,ETBDTIC,CCCCC(CC)Cc1ccc(-c2c3cc(-c4ccc(-c5sc(-c6cccs6)c6c5C(=O)c5c(CC(CC)CCCC)sc(CC(CC)CCCC)c5C6=O)s4)sc3c(-c3ccc(CC(CC)CCCC)s3)c3ccsc23)s1,,0.96,11.24,47.3,5.11,5.1038592,0.1201722113503076,,,1:1,,,,ITO/ZnO/active layer/MoO3/Ag,inverted,ZnO,ZnO,MoO3,MoO3,,chlorobenzene,chlorobenzene,,-5.33,-3.48,,,,
55702,10.1016/j.dyepig.2021.109756,10.1016/j.dyepig.2021.109756,PBDB-T,ESTBDTIC,PBDB-T,ESTBDTIC,CCCCC(CC)Cc1ccc(-c2c3cc(-c4ccc(-c5sc(-c6cccs6)c6c5C(=O)c5c(CC(CC)CCCC)sc(CC(CC)CCCC)c5C6=O)s4)sc3c(-c3ccc(CC(CC)CCCC)s3)c3ccsc23)s1,,0.92,13.92,60.5,7.78,7.747872,0.4129562982005161,,,1:1,,,,ITO/ZnO/active layer/MoO3/Ag,inverted,ZnO,ZnO,MoO3,MoO3,,chlorobenzene,chlorobenzene,,-5.33,-3.48,,,,
55703,10.1016/j.dyepig.2021.109817,10.1016/j.dyepig.2021.109817,PBDT-TTz,IT-4F,PBDT-TTz,IT-4F,CCCCC(CC)COc1c2cc(-c3sc(-c4nnc(-c5cc(CC(CC)CCCC)cs5)nn4)cc3CC(CC)CCCC)sc2c(OCC(CC)CCCC)c2ccsc12,CCCCCCc1ccc(C2(c3ccc(CCCCCC)cc3)c3cc4c(cc3-c3sc5cc(/C=C6\C(=O)c7cc(F)c(F)cc7C6=C(C#N)C#N)sc5c32)C(c2ccc(CCCCCC)cc2)(c2ccc(CCCCCC)cc2)c2c-4sc3cc(/C=C4\C(=O)c5cc(F)c(F)cc5C4=C(C#N)C#N)sc23)cc1,0.95,11.3,57.7,6.2,6.194095,0.0952419354838753,6.1,6.2,1:1,w,,,ITO/PEDOT:PSS/active layer/PDINO/Al,conventional,PDINO,PDINO,PEDOT:PSS,PEDOT:PSS,,TMB,TMB,,-5.19,-2.9,,-5.66,-4.14,
55704,10.1016/j.dyepig.2021.109817,10.1016/j.dyepig.2021.109817,PBDT-TTz,IT-4F,PBDT-TTz,IT-4F,CCCCC(CC)COc1c2cc(-c3sc(-c4nnc(-c5cc(CC(CC)CCCC)cs5)nn4)cc3CC(CC)CCCC)sc2c(OCC(CC)CCCC)c2ccsc12,CCCCCCc1ccc(C2(c3ccc(CCCCCC)cc3)c3cc4c(cc3-c3sc5cc(/C=C6\C(=O)c7cc(F)c(F)cc7C6=C(C#N)C#N)sc5c32)C(c2ccc(CCCCCC)cc2)(c2ccc(CCCCCC)cc2)c2c-4sc3cc(/C=C4\C(=O)c5cc(F)c(F)cc5C4=C(C#N)C#N)sc23)cc1,0.94,12.4,63.9,7.4,7.448183999999999,0.6511351351351111,7.24,7.4,1:1,0.5% DIO,DIO,0.5%,ITO/PEDOT:PSS/active layer/PDINO/Al,conventional,PDINO,PDINO,PEDOT:PSS,PEDOT:PSS,,TMB,TMB,,-5.19,-2.9,,-5.66,-4.14,
55705,10.1016/j.dyepig.2021.109817,10.1016/j.dyepig.2021.109817,PBTZ-TTz,IT-4F,PBTZ-TTz,IT-4F,,CCCCCCc1ccc(C2(c3ccc(CCCCCC)cc3)c3cc4c(cc3-c3sc5cc(/C=C6\C(=O)c7cc(F)c(F)cc7C6=C(C#N)C#N)sc5c32)C(c2ccc(CCCCCC)cc2)(c2ccc(CCCCCC)cc2)c2c-4sc3cc(/C=C4\C(=O)c5cc(F)c(F)cc5C4=C(C#N)C#N)sc23)cc1,0.88,11.1,47.6,4.6,4.649568,1.0775652173913008,4.4,4.6,1:1,w,,,ITO/PEDOT:PSS/active layer/PDINO/Al,conventional,PDINO,PDINO,PEDOT:PSS,PEDOT:PSS,,TMB,TMB,,,,,-5.66,-4.14,
55706,10.1016/j.dyepig.2021.109817,10.1016/j.dyepig.2021.109817,PBTZ-TTz,IT-4F,PBTZ-TTz,IT-4F,,CCCCCCc1ccc(C2(c3ccc(CCCCCC)cc3)c3cc4c(cc3-c3sc5cc(/C=C6\C(=O)c7cc(F)c(F)cc7C6=C(C#N)C#N)sc5c32)C(c2ccc(CCCCCC)cc2)(c2ccc(CCCCCC)cc2)c2c-4sc3cc(/C=C4\C(=O)c5cc(F)c(F)cc5C4=C(C#N)C#N)sc23)cc1,0.86,11.8,57.9,5.9,5.875692,0.4120000000000074,5.8,5.9,1:1,0.5% DIO,DIO,0.5%,ITO/PEDOT:PSS/active layer/PDINO/Al,conventional,PDINO,PDINO,PEDOT:PSS,PEDOT:PSS,,TMB,TMB,,,,,-5.66,-4.14,
55707,10.1016/j.dyepig.2021.109834,10.1016/j.dyepig.2021.109834,J52FF,IT-4F,J52FF,IT-4F,,CCCCCCc1ccc(C2(c3ccc(CCCCCC)cc3)c3cc4c(cc3-c3sc5cc(/C=C6\C(=O)c7cc(F)c(F)cc7C6=C(C#N)C#N)sc5c32)C(c2ccc(CCCCCC)cc2)(c2ccc(CCCCCC)cc2)c2c-4sc3cc(/C=C4\C(=O)c5cc(F)c(F)cc5C4=C(C#N)C#N)sc23)cc1,0.96,19.95,67.0,12.89,12.831839999999998,0.4512024825446287,,,1:0.8,,,,inverted,inverted,ZnO,ZnO,MoO3,MoO3,,chloroform,chloroform,,,,,-5.66,-4.14,
55708,10.1016/j.dyepig.2021.109834,10.1016/j.dyepig.2021.109834,J52FF,IT-4F,J52FF,IT-4F,,CCCCCCc1ccc(C2(c3ccc(CCCCCC)cc3)c3cc4c(cc3-c3sc5cc(/C=C6\C(=O)c7cc(F)c(F)cc7C6=C(C#N)C#N)sc5c32)C(c2ccc(CCCCCC)cc2)(c2ccc(CCCCCC)cc2)c2c-4sc3cc(/C=C4\C(=O)c5cc(F)c(F)cc5C4=C(C#N)C#N)sc23)cc1,0.9,23.21,71.0,14.83,14.83119,0.0080242751180116,,,1:0.8,,,,inverted,inverted,ZnO,ZnO,MoO3,MoO3,,chloroform,chloroform,170.0,,,,-5.66,-4.14,
55709,10.1016/j.dyepig.2021.109834,10.1016/j.dyepig.2021.109834,J52,ITIC,J52,ITIC,CCCCCCCCC(CCCCCC)Cn1nc2c(-c3cccs3)c(F)c(F)c(-c3ccc(-c4cc5c(-c6ccc(CC(CC)CCCC)s6)c6sccc6c(-c6ccc(CC(CC)CCCC)s6)c5s4)s3)c2n1,CCCCCCc1ccc(C2(c3ccc(CCCCCC)cc3)c3cc4c(cc3-c3sc5cc(C=C6C(=O)c7ccccc7C6=C(C#N)C#N)sc5c32)C(c2ccc(CCCCCC)cc2)(c2ccc(CCCCCC)cc2)c2c-4sc3cc(C=C4C(=O)c5ccccc5C4=C(C#N)C#N)sc23)cc1,0.73,13.11,57.0,5.51,5.455070999999999,0.9968965517241462,,,,,,,inverted,inverted,ZnO,ZnO,MoO3,MoO3,,chloroform,chloroform,,-5.2,-3.05,,-5.576,-3.916,
55710,10.1016/j.dyepig.2021.109846,10.1016/j.dyepig.2021.109846,PClBZ,CH3O-SiNcTI,PClBZ,CH3O-SiNcTI,,,0.769,7.2,43.75,2.42,2.42235,0.0971074380165411,2.4,2.42,1:1.5,NMP,NMP,,ITO/PEDOT:PSS/active layer/cathode interlayer/Al,conventional,,,PEDOT:PSS,PEDOT:PSS,110.0,,,,,,,,,
55711,10.1016/j.dyepig.2021.109846,10.1016/j.dyepig.2021.109846,PClBZ,CH3O-SiNcTI,PClBZ,CH3O-SiNcTI,,,0.772,8.76,40.92,2.77,2.767305024,0.0972915523465829,2.74,2.77,1:1.5,NMP,NMP,,ITO/PEDOT:PSS/active layer/cathode interlayer/Al,conventional,PDINO,,PEDOT:PSS,PEDOT:PSS,110.0,,,,,,,,,
55712,10.1016/j.dyepig.2021.109846,10.1016/j.dyepig.2021.109846,PClBZ,CH3O-SiNcTI,PClBZ,CH3O-SiNcTI,,,0.761,9.49,40.59,2.93,2.9313651510000005,0.0465921843003529,2.9,2.93,1:1.5,NMP,NMP,,ITO/PEDOT:PSS/active layer/cathode interlayer/Al,conventional,SiNcTI-Br,,PEDOT:PSS,PEDOT:PSS,110.0,,,,,,,,,
55713,10.1016/j.dyepig.2021.109846,10.1016/j.dyepig.2021.109846,PTB7-Th,3BSO-SiNcTI,PTB7-Th,3BSO-SiNcTI,CCCCC(CC)COC(=O)c1sc2csc(-c3cc4c(-c5ccc(CC(CC)CCCC)s5)c5sccc5c(-c5ccc(CC(CC)CCCC)s5)c4s3)c2c1F,,0.709,8.76,43.92,2.73,2.727800928,0.0805520879120969,2.7,2.73,1:1,DPE,DPE,,ITO/PEDOT:PSS/active layer/cathode interlayer/Al,conventional,,,PEDOT:PSS,PEDOT:PSS,110.0,,,,-5.21,-3.6,,,,
55714,10.1016/j.dyepig.2021.109846,10.1016/j.dyepig.2021.109846,PTB7-Th,3BSO-SiNcTI,PTB7-Th,3BSO-SiNcTI,CCCCC(CC)COC(=O)c1sc2csc(-c3cc4c(-c5ccc(CC(CC)CCCC)s5)c5sccc5c(-c5ccc(CC(CC)CCCC)s5)c4s3)c2c1F,,0.718,9.66,40.94,2.84,2.839549272,0.0158707042253564,2.82,2.84,1:1,DPE,DPE,,ITO/PEDOT:PSS/active layer/cathode interlayer/Al,conventional,PDINO,,PEDOT:PSS,PEDOT:PSS,110.0,,,,-5.21,-3.6,,,,
55715,10.1016/j.dyepig.2021.109846,10.1016/j.dyepig.2021.109846,PTB7-Th,3BSO-SiNcTI,PTB7-Th,3BSO-SiNcTI,CCCCC(CC)COC(=O)c1sc2csc(-c3cc4c(-c5ccc(CC(CC)CCCC)s5)c5sccc5c(-c5ccc(CC(CC)CCCC)s5)c4s3)c2c1F,,0.738,11.5,49.74,4.22,4.221433800000001,0.0339763033175575,4.2,4.22,1:1,DPE,DPE,,ITO/PEDOT:PSS/active layer/cathode interlayer/Al,conventional,SiNcTI-Br,,PEDOT:PSS,PEDOT:PSS,110.0,,,,-5.21,-3.6,,,,
55716,10.1016/j.dyepig.2021.109876,10.1016/j.dyepig.2021.109876,PBDTTI,ITIC,PBDTTI,ITIC,,CCCCCCc1ccc(C2(c3ccc(CCCCCC)cc3)c3cc4c(cc3-c3sc5cc(C=C6C(=O)c7ccccc7C6=C(C#N)C#N)sc5c32)C(c2ccc(CCCCCC)cc2)(c2ccc(CCCCCC)cc2)c2c-4sc3cc(C=C4C(=O)c5ccccc5C4=C(C#N)C#N)sc23)cc1,0.97,16.08,60.0,8.0,9.35856,16.981999999999985,7.5,8.0,,,,,ITO/ZnO/active layers/MoO3/Ag,inverted,ZnO,ZnO,MoO3,MoO3,,,,,,,,-5.576,-3.916,
55717,10.1016/j.dyepig.2021.109876,10.1016/j.dyepig.2021.109876,PBDTTIF,ITIC,PBDTTIF,ITIC,,CCCCCCc1ccc(C2(c3ccc(CCCCCC)cc3)c3cc4c(cc3-c3sc5cc(C=C6C(=O)c7ccccc7C6=C(C#N)C#N)sc5c32)C(c2ccc(CCCCCC)cc2)(c2ccc(CCCCCC)cc2)c2c-4sc3cc(C=C4C(=O)c5ccccc5C4=C(C#N)C#N)sc23)cc1,1.0,13.7,59.0,7.7,8.083,4.974025974025974,7.6,7.7,1.5:1,,,,ITO/ZnO/active layers/MoO3/Ag,inverted,ZnO,ZnO,MoO3,MoO3,150.0,chlorobenzene,,,,,,-5.576,-3.916,
55718,10.1016/j.dyepig.2021.109933,10.1016/j.dyepig.2021.109933,PBDB-T,Ph-DTDP-TIC,PBDB-T,Ph-DTDP-TIC,CCCCC(CC)Cc1ccc(-c2c3cc(-c4ccc(-c5sc(-c6cccs6)c6c5C(=O)c5c(CC(CC)CCCC)sc(CC(CC)CCCC)c5C6=O)s4)sc3c(-c3ccc(CC(CC)CCCC)s3)c3ccsc23)s1,CCCCCCc1ccc(C2(c3ccc(CCCCCC)cc3)Oc3cc(-c4ccc(/C=C5\C(=O)c6ccccc6C5=C(C#N)C#N)s4)sc3-c3cc4c(cc32)-c2sc(-c3ccc(/C=C5\C(=O)c6ccccc6C5=C(C#N)C#N)s3)cc2OC4(c2ccc(CCCCCC)cc2)c2ccc(CCCCCC)cc2)cc1,0.9,16.89,58.56,8.8,8.9017056,1.1557454545454424,8.69,8.8,1:1:0,,,,inverted,inverted,ZnO,ZnO,MoO3,MoO3,,,,,-5.33,-3.48,,-5.33,-3.89,
