Repository: JiYiqaq/PCE-KA-GNN

# Data directory

- `raw/Active_Database.csv` is the immutable source dataset bundled under CC BY 4.0. Do not overwrite it with processed data.
- `processed/` is created and populated by the training pipeline. Generated `.pt` and `.pth` caches are intentionally ignored by Git because they can exceed GitHub's normal single-file limit.

See `../DATA_LICENSE.md` for provenance, license and checksum information.

File: data/raw/Active_Database.csv (part 152 of 471)
id,doi,doi_norm,donor,acceptor,donor_canonical,acceptor_canonical,donor_smiles,acceptor_smiles,voc,jsc,ff,pce,pce_recomputed,pce_relative_error_percent,pce_avg,pce_best,d_a_ratio,additive,additive_canonical,additive_ratio,device_structure,device_type,etl,etl_canonical,htl,htl_canonical,active_layer_thickness,solvent,solvent_canonical,annealing_temp,homo_d,lumo_d,eg_d,homo_a,lumo_a,eg_a
55723,10.1016/j.dyepig.2021.109933,10.1016/j.dyepig.2021.109933,PBDB-T,PC71BM,PBDB-T,PC71BM,CCCCC(CC)Cc1ccc(-c2c3cc(-c4ccc(-c5sc(-c6cccs6)c6c5C(=O)c5c(CC(CC)CCCC)sc(CC(CC)CCCC)c5C6=O)s4)sc3c(-c3ccc(CC(CC)CCCC)s3)c3ccsc23)s1,COC(=O)CCCC1(c2ccccc2)C23c4c5ccc6c7cc8c9c%10c(cc%11cc%12c%13c%14c(cc%15c%16ccc-5c2c%16c2c5c%16c%17c(c(c46)c7c9c%17c4c%10c%11c%13c4c%16c%14c%152)C513)C%12)C8,0.84,12.97,61.91,6.74,6.74497068,0.0737489614243258,6.65,6.74,1:0:1,,,,inverted,inverted,ZnO,ZnO,MoO3,MoO3,,,,,-5.33,-3.48,,-5.9,-3.9,
55724,10.1016/j.dyepig.2021.109949,10.1016/j.dyepig.2021.109949,P3HT,BTA3,P3HT,BTA3,CCCCCCc1ccsc1,CCCCCCCCn1nc2c(/C=c3\sc(=C(C#N)C#N)n(CC)c3=O)ccc(-c3cc4c(s3)-c3cc5c(cc3C4(c3ccc(CCCCCC)cc3)c3ccc(CCCCCC)cc3)-c3sc(-c4ccc(/C=c6\sc(=C(C#N)C#N)n(CC)c6=O)c6nn(CCCCCCCC)nc46)cc3C5(c3ccc(CCCCCC)cc3)c3ccc(CCCCCC)cc3)c2n1,0.9,9.64,65.0,5.64,5.6394,0.0106382978723313,,5.64,,,,,ITO/PEDOT:PSS/Active Layer/Ca/Al,conventional,Ca,Ca,PEDOT:PSS,PEDOT:PSS,,,,,-5.01,-3.12,,-5.49,-3.72,
55725,10.1016/j.dyepig.2021.109949,10.1016/j.dyepig.2021.109949,P3HT,BTA3b,P3HT,BTA3b,CCCCCCc1ccsc1,,0.87,11.21,61.0,5.95,5.949147,0.0143361344537851,5.82,5.95,,,,,ITO/PEDOT:PSS/Active Layer/Ca/Al,conventional,Ca,Ca,PEDOT:PSS,PEDOT:PSS,,,,,-5.01,-3.12,,,,
55726,10.1016/j.dyepig.2021.109949,10.1016/j.dyepig.2021.109949,P3HT,BTA3c,P3HT,BTA3c,CCCCCCc1ccsc1,,0.89,7.36,58.0,3.8,3.799232000000001,0.0202105263157629,3.57,3.8,,,,,ITO/PEDOT:PSS/Active Layer/Ca/Al,conventional,Ca,Ca,PEDOT:PSS,PEDOT:PSS,,,,,-5.01,-3.12,,,,
55727,10.1016/j.dyepig.2021.109949,10.1016/j.dyepig.2021.109949,P3HT,BTA3d,P3HT,BTA3d,CCCCCCc1ccsc1,,0.87,9.4,58.0,4.74,4.743240000000001,0.0683544303797636,4.57,4.74,,,,,ITO/PEDOT:PSS/Active Layer/Ca/Al,conventional,Ca,Ca,PEDOT:PSS,PEDOT:PSS,,,,,-5.01,-3.12,,,,
55728,10.1016/j.dyepig.2021.109949,10.1016/j.dyepig.2021.109949,P3HT,BTA3e,P3HT,BTA3e,CCCCCCc1ccsc1,,0.9,8.7,70.0,5.48,5.480999999999999,0.0182481751824554,5.31,5.48,,,,,ITO/PEDOT:PSS/Active Layer/Ca/Al,conventional,Ca,Ca,PEDOT:PSS,PEDOT:PSS,,,,,-5.01,-3.12,,,,
55729,10.1016/j.dyepig.2021.109949,10.1016/j.dyepig.2021.109949,P3HT,BTA3f,P3HT,BTA3f,CCCCCCc1ccsc1,,0.89,10.01,69.0,6.15,6.147141,0.0464878048780623,6.01,6.15,,,,,ITO/PEDOT:PSS/Active Layer/Ca/Al,conventional,Ca,Ca,PEDOT:PSS,PEDOT:PSS,,,,,-5.01,-3.12,,,,
55730,10.1016/j.dyepig.2021.109987,10.1016/j.dyepig.2021.109987,PBDB-T,IT-SM,PBDB-T,IT-SM,CCCCC(CC)Cc1ccc(-c2c3cc(-c4ccc(-c5sc(-c6cccs6)c6c5C(=O)c5c(CC(CC)CCCC)sc(CC(CC)CCCC)c5C6=O)s4)sc3c(-c3ccc(CC(CC)CCCC)s3)c3ccsc23)s1,,0.84,15.15,59.0,7.93,7.50834,5.317276166456496,7.55,7.93,1:1.2,No additive,,,inverted,inverted,ZnO,ZnO,MoO3,MoO3,,chlorobenzene,chlorobenzene,,-5.33,-3.48,,,,
55731,10.1016/j.dyepig.2021.109987,10.1016/j.dyepig.2021.109987,PBDB-T,IT-SM,PBDB-T,IT-SM,CCCCC(CC)Cc1ccc(-c2c3cc(-c4ccc(-c5sc(-c6cccs6)c6c5C(=O)c5c(CC(CC)CCCC)sc(CC(CC)CCCC)c5C6=O)s4)sc3c(-c3ccc(CC(CC)CCCC)s3)c3ccsc23)s1,,0.85,16.02,64.0,8.98,8.714879999999999,2.95233853006683,8.78,8.98,1:1.2,DIO 0.5 vol%,DIO,0.5 vol%,inverted,inverted,ZnO,ZnO,MoO3,MoO3,,chlorobenzene,chlorobenzene,,-5.33,-3.48,,,,
55732,10.1016/j.dyepig.2021.109987,10.1016/j.dyepig.2021.109987,PBDB-T,IT-DSM,PBDB-T,IT-DSM,CCCCC(CC)Cc1ccc(-c2c3cc(-c4ccc(-c5sc(-c6cccs6)c6c5C(=O)c5c(CC(CC)CCCC)sc(CC(CC)CCCC)c5C6=O)s4)sc3c(-c3ccc(CC(CC)CCCC)s3)c3ccsc23)s1,,0.88,12.54,49.0,5.65,5.407247999999999,4.296495575221259,5.41,5.65,1:1.4,No additive,,,inverted,inverted,ZnO,ZnO,MoO3,MoO3,,chlorobenzene,chlorobenzene,,-5.33,-3.48,,,,
55733,10.1016/j.dyepig.2021.109987,10.1016/j.dyepig.2021.109987,PBDB-T,IT-DSM,PBDB-T,IT-DSM,CCCCC(CC)Cc1ccc(-c2c3cc(-c4ccc(-c5sc(-c6cccs6)c6c5C(=O)c5c(CC(CC)CCCC)sc(CC(CC)CCCC)c5C6=O)s4)sc3c(-c3ccc(CC(CC)CCCC)s3)c3ccsc23)s1,,0.92,8.58,38.0,3.35,2.999568,10.460656716417912,3.02,3.35,1:1.4,DIO 0.5 vol%,DIO,0.5 vol%,inverted,inverted,ZnO,ZnO,MoO3,MoO3,,chlorobenzene,chlorobenzene,,-5.33,-3.48,,,,
55734,10.1016/j.dyepig.2022.110083,10.1016/j.dyepig.2022.110083,PM6,Y6,PM6,Y6,COC(=O)C(C)(C)c1cc(C)cc(-c2sc3c4sc5cc(/C=C6/C(=O)c7cc(F)cc(c7)C(=O)/C6=C\c6cc(C(C)(C)C(=O)OC)c(-c7cc(C)cc(C(C)(C)C(=O)OC)c7)s6)sc5c4c(C(C)(C)C(=O)OC)ccc2-3)c1,CCCCCCCCCCCc1c(/C=C2\C(=O)c3cc(F)c(F)cc3C2=C(C#N)C#N)sc2c1sc1c3c4nsnc4c4c5sc6c(CCCCCCCCCCC)c(/C=C7\C(=O)c8cc(F)c(F)cc8C7=C(C#N)C#N)sc6c5n(CC(CC)CCCC)c4c3n(CC(CC)CCCC)c21,0.84,24.91,71.02,14.87,14.860508879999998,0.0638273032952362,14.87,,1:1.2,1-chloronaphthalene,CN,,ITO/ZnO/PM6:Y6:BTP-eC9/MoO3/Ag,inverted,ZnO,ZnO,MoO3,MoO3,100.0,chloroform,chloroform,90.0,-5.56,-3.65,,-5.65,-4.09,
55739,10.1016/j.dyepig.2022.110083,10.1016/j.dyepig.2022.110083,PM6,BTP-eC9,PM6,BTP-eC9,COC(=O)C(C)(C)c1cc(C)cc(-c2sc3c4sc5cc(/C=C6/C(=O)c7cc(F)cc(c7)C(=O)/C6=C\c6cc(C(C)(C)C(=O)OC)c(-c7cc(C)cc(C(C)(C)C(=O)OC)c7)s6)sc5c4c(C(C)(C)C(=O)OC)ccc2-3)c1,CCCCCCCCCc1c(C=C2C(=O)c3cc(Cl)c(Cl)cc3C2=C(C#N)C#N)sc2c1sc1c3c4nsnc4c4c5sc6c(CCCCCCCCC)c(C=C7C(=O)c8cc(Cl)c(Cl)cc8C7=C(C#N)C#N)sc6c5n(CC(CCCC)CCCCCC)c4c3n(CC(CCCC)CCCCCC)c21,0.86,23.15,69.03,13.27,13.7431827,3.5658078372268323,13.27,,1:1.2,1-chloronaphthalene,CN,,ITO/ZnO/PM6:Y6:BTP-eC9/MoO3/Ag,inverted,ZnO,ZnO,MoO3,MoO3,100.0,chloroform,chloroform,90.0,-5.56,-3.65,,-5.68,-3.9,
55740,10.1016/j.dyepig.2022.110136,10.1016/j.dyepig.2022.110136,PBDB-S-3Cl,Y6,PBDB-S-3Cl,Y6,,CCCCCCCCCCCc1c(/C=C2\C(=O)c3cc(F)c(F)cc3C2=C(C#N)C#N)sc2c1sc1c3c4nsnc4c4c5sc6c(CCCCCCCCCCC)c(/C=C7\C(=O)c8cc(F)c(F)cc8C7=C(C#N)C#N)sc6c5n(CC(CC)CCCC)c4c3n(CC(CC)CCCC)c21,0.86,23.45,64.0,12.91,12.90688,0.0241673121611223,,,1.0:1.2,,,,ITO/PEDOT:PSS/active layer/PFN-Br/Ag,conventional,PFN-Br,PFN-Br,PEDOT:PSS,PEDOT:PSS,100.0,chloroform,chloroform,80.0,,,,-5.65,-4.09,
55745,10.1016/j.dyepig.2022.110136,10.1016/j.dyepig.2022.110136,PBDB-S-4Cl,Y6,PBDB-S-4Cl,Y6,,CCCCCCCCCCCc1c(/C=C2\C(=O)c3cc(F)c(F)cc3C2=C(C#N)C#N)sc2c1sc1c3c4nsnc4c4c5sc6c(CCCCCCCCCCC)c(/C=C7\C(=O)c8cc(F)c(F)cc8C7=C(C#N)C#N)sc6c5n(CC(CC)CCCC)c4c3n(CC(CC)CCCC)c21,0.87,22.06,65.0,12.46,12.47493,0.1198234349919573,,,1.0:1.2,,,,ITO/PEDOT:PSS/active layer/PFN-Br/Ag,conventional,PFN-Br,PFN-Br,PEDOT:PSS,PEDOT:PSS,100.0,chloroform,chloroform,80.0,,,,-5.65,-4.09,
55746,10.1016/j.dyepig.2022.110176,10.1016/j.dyepig.2022.110176,PBDT-biTPD(BO),PC71BM,PBDT-biTPD(BO),PC71BM,,COC(=O)CCCC1(c2ccccc2)C23c4c5ccc6c7cc8c9c%10c(cc%11cc%12c%13c%14c(cc%15c%16ccc-5c2c%16c2c5c%16c%17c(c(c46)c7c9c%17c4c%10c%11c%13c4c%16c%14c%152)C513)C%12)C8,0.89,13.23,71.4,8.48,8.4071358,0.8592476415094306,,,,,,,inverted,inverted,ZnO,ZnO,MoO3,MoO3,,CF,chloroform,,,,,-5.9,-3.9,
55747,10.1016/j.dyepig.2022.110176,10.1016/j.dyepig.2022.110176,PBDT-biTPD(HD),PC71BM,PBDT-biTPD(HD),PC71BM,,COC(=O)CCCC1(c2ccccc2)C23c4c5ccc6c7cc8c9c%10c(cc%11cc%12c%13c%14c(cc%15c%16ccc-5c2c%16c2c5c%16c%17c(c(c46)c7c9c%17c4c%10c%11c%13c4c%16c%14c%152)C513)C%12)C8,0.91,13.44,73.54,8.99,8.99423616,0.0471208008898731,,,,,,,inverted,inverted,ZnO,ZnO,MoO3,MoO3,,CF,chloroform,,,,,-5.9,-3.9,
55748,10.1016/j.dyepig.2022.110176,10.1016/j.dyepig.2022.110176,PBDT-biTPD(BO),IT-4F,PBDT-biTPD(BO),IT-4F,,CCCCCCc1ccc(C2(c3ccc(CCCCCC)cc3)c3cc4c(cc3-c3sc5cc(/C=C6\C(=O)c7cc(F)c(F)cc7C6=C(C#N)C#N)sc5c32)C(c2ccc(CCCCCC)cc2)(c2ccc(CCCCCC)cc2)c2c-4sc3cc(/C=C4\C(=O)c5cc(F)c(F)cc5C4=C(C#N)C#N)sc23)cc1,0.82,17.08,66.31,9.32,9.28711336,0.3528609442060189,,,,,,,inverted,inverted,ZnO,ZnO,MoO3,MoO3,,CF,chloroform,,,,,-5.66,-4.14,
55749,10.1016/j.dyepig.2022.110176,10.1016/j.dyepig.2022.110176,PBDT-biTPD(HD),IT-4F,PBDT-biTPD(HD),IT-4F,,CCCCCCc1ccc(C2(c3ccc(CCCCCC)cc3)c3cc4c(cc3-c3sc5cc(/C=C6\C(=O)c7cc(F)c(F)cc7C6=C(C#N)C#N)sc5c32)C(c2ccc(CCCCCC)cc2)(c2ccc(CCCCCC)cc2)c2c-4sc3cc(/C=C4\C(=O)c5cc(F)c(F)cc5C4=C(C#N)C#N)sc23)cc1,0.85,16.59,66.99,9.49,9.44659485,0.4573777660695644,,,,,,,inverted,inverted,ZnO,ZnO,MoO3,MoO3,,CF,chloroform,,,,,-5.66,-4.14,
55750,10.1016/j.dyepig.2022.110178,10.1016/j.dyepig.2022.110178,PBDB-T,BDTC-4F,PBDB-T,BDTC-4F,CCCCC(CC)Cc1ccc(-c2c3cc(-c4ccc(-c5sc(-c6cccs6)c6c5C(=O)c5c(CC(CC)CCCC)sc(CC(CC)CCCC)c5C6=O)s4)sc3c(-c3ccc(CC(CC)CCCC)s3)c3ccsc23)s1,,0.866,19.31,58.0,9.7,9.6990268,0.0100329896907285,9.46,9.7,1:1,,,,inverted,inverted,ZnO,ZnO,MoO3,MoO3,,chloroform,chloroform,100.0,-5.33,-3.48,,,,
55751,10.1016/j.dyepig.2022.110178,10.1016/j.dyepig.2022.110178,PBDB-T,BDTC-4Cl,PBDB-T,BDTC-4Cl,CCCCC(CC)Cc1ccc(-c2c3cc(-c4ccc(-c5sc(-c6cccs6)c6c5C(=O)c5c(CC(CC)CCCC)sc(CC(CC)CCCC)c5C6=O)s4)sc3c(-c3ccc(CC(CC)CCCC)s3)c3ccsc23)s1,CCCCCCCCC1(CCCCCCCC)c2cc(/C=C3\C(=O)c4cc(Cl)c(Cl)cc4C3=C(C#N)C#N)sc2-c2sc(-c3cc4c(-c5ccc(CC(CC)CCCC)s5)c5sc(-c6cc7c(s6)-c6sc(/C=C8\C(=O)c9cc(Cl)c(Cl)cc9C8=C(C#N)C#N)cc6C7(CCCCCCCC)CCCCCCCC)cc5c(-c5ccc(CC(CC)CCCC)s5)c4s3)cc21,0.867,19.27,56.4,9.42,9.42279876,0.0297108280254884,9.3,9.42,1:1,,,,inverted,inverted,ZnO,ZnO,MoO3,MoO3,,chloroform,chloroform,100.0,-5.33,-3.48,,-5.35,-3.75,
55752,10.1016/j.dyepig.2022.110178,10.1016/j.dyepig.2022.110178,PBDB-T,F-BDTC-4F,PBDB-T,F-BDTC-4F,CCCCC(CC)Cc1ccc(-c2c3cc(-c4ccc(-c5sc(-c6cccs6)c6c5C(=O)c5c(CC(CC)CCCC)sc(CC(CC)CCCC)c5C6=O)s4)sc3c(-c3ccc(CC(CC)CCCC)s3)c3ccsc23)s1,,0.856,17.12,60.3,8.84,8.83679616,0.0362425339366448,8.62,8.84,1:1,,,,inverted,inverted,ZnO,ZnO,MoO3,MoO3,,chloroform,chloroform,100.0,-5.33,-3.48,,,,
55753,10.1016/j.dyepig.2022.110178,10.1016/j.dyepig.2022.110178,PBDB-T,F-BDTC-4Cl,PBDB-T,F-BDTC-4Cl,CCCCC(CC)Cc1ccc(-c2c3cc(-c4ccc(-c5sc(-c6cccs6)c6c5C(=O)c5c(CC(CC)CCCC)sc(CC(CC)CCCC)c5C6=O)s4)sc3c(-c3ccc(CC(CC)CCCC)s3)c3ccsc23)s1,,0.836,19.28,63.8,10.28,10.28333504,0.0324420233462998,10.13,10.28,1:1,,,,inverted,inverted,ZnO,ZnO,MoO3,MoO3,,chloroform,chloroform,100.0,-5.33,-3.48,,,,
55754,10.1016/j.dyepig.2022.110232,10.1016/j.dyepig.2022.110232,PM6,PCPD-F,PM6,PCPD-F,COC(=O)C(C)(C)c1cc(C)cc(-c2sc3c4sc5cc(/C=C6/C(=O)c7cc(F)cc(c7)C(=O)/C6=C\c6cc(C(C)(C)C(=O)OC)c(-c7cc(C)cc(C(C)(C)C(=O)OC)c7)s6)sc5c4c(C(C)(C)C(=O)OC)ccc2-3)c1,,0.92,13.6,72.17,9.03,9.0299104,0.0009922480620046,,,,,,,ITO/PEDOT:PSS/donor:acceptor/ZnO/Ag,conventional,ZnO,ZnO,PEDOT:PSS,PEDOT:PSS,,,,,-5.56,-3.65,,,,
55755,10.1016/j.dyepig.2022.110232,10.1016/j.dyepig.2022.110232,PM7,PCPD-F,PM7,PCPD-F,CCCCC(CC)Cc1sc(-c2c3ccsc3c(-c3cc(Cl)c(CC(CC)CCCC)s3)c3sc(-c4ccc(-c5sc(-c6cccs6)c6c5C(=O)c5c(CC(CC)CCCC)sc(CC(CC)CCCC)c5C6=O)s4)cc23)cc1Cl,,0.95,12.41,70.76,8.26,8.3422502,0.9957651331719216,,,,,,,ITO/PEDOT:PSS/donor:acceptor/ZnO/Ag,conventional,ZnO,ZnO,PEDOT:PSS,PEDOT:PSS,,,,,-5.575,-3.67,,,,
55756,10.1016/j.dyepig.2022.110232,10.1016/j.dyepig.2022.110232,PM6,PCPD-Cl,PM6,PCPD-Cl,COC(=O)C(C)(C)c1cc(C)cc(-c2sc3c4sc5cc(/C=C6/C(=O)c7cc(F)cc(c7)C(=O)/C6=C\c6cc(C(C)(C)C(=O)OC)c(-c7cc(C)cc(C(C)(C)C(=O)OC)c7)s6)sc5c4c(C(C)(C)C(=O)OC)ccc2-3)c1,,0.84,12.28,55.43,5.93,5.71771536,3.579842158516021,,,,,,,ITO/PEDOT:PSS/donor:acceptor/ZnO/Ag,conventional,ZnO,ZnO,PEDOT:PSS,PEDOT:PSS,,,,,-5.56,-3.65,,,,
55757,10.1016/j.dyepig.2022.110232,10.1016/j.dyepig.2022.110232,PM7,PCPD-Cl,PM7,PCPD-Cl,CCCCC(CC)Cc1sc(-c2c3ccsc3c(-c3cc(Cl)c(CC(CC)CCCC)s3)c3sc(-c4ccc(-c5sc(-c6cccs6)c6c5C(=O)c5c(CC(CC)CCCC)sc(CC(CC)CCCC)c5C6=O)s4)cc23)cc1Cl,,0.86,13.82,56.97,6.77,6.77099844,0.0147480059084201,,,,,,,ITO/PEDOT:PSS/donor:acceptor/ZnO/Ag,conventional,ZnO,ZnO,PEDOT:PSS,PEDOT:PSS,,,,,-5.575,-3.67,,,,
55758,10.1016/j.dyepig.2022.110269,10.1016/j.dyepig.2022.110269,PDCBT-Cl,Y6,PDCBT-Cl,Y6,CCCCCCCCC(CCCCCC)CCOC(=O)c1csc(-c2cc(C(=O)OCCC(CCCCCC)CCCCCCCC)c(-c3ccc(-c4sccc4Cl)s3)s2)c1,CCCCCCCCCCCc1c(/C=C2\C(=O)c3cc(F)c(F)cc3C2=C(C#N)C#N)sc2c1sc1c3c4nsnc4c4c5sc6c(CCCCCCCCCCC)c(/C=C7\C(=O)c8cc(F)c(F)cc8C7=C(C#N)C#N)sc6c5n(CC(CC)CCCC)c4c3n(CC(CC)CCCC)c21,0.93,0.47,25.1,0.11,0.1097121,0.261727272727267,0.1,0.11,,,,,ITO/PEDOT:PSS/active layer/PDINO/Al,conventional,PDINO,PDINO,PEDOT:PSS,PEDOT:PSS,,,,,-5.34,-3.01,,-5.65,-4.09,
55759,10.1016/j.dyepig.2022.110269,10.1016/j.dyepig.2022.110269,PDCBT-Cl,Y6,PDCBT-Cl,Y6,CCCCCCCCC(CCCCCC)CCOC(=O)c1csc(-c2cc(C(=O)OCCC(CCCCCC)CCCCCCCC)c(-c3ccc(-c4sccc4Cl)s3)s2)c1,CCCCCCCCCCCc1c(/C=C2\C(=O)c3cc(F)c(F)cc3C2=C(C#N)C#N)sc2c1sc1c3c4nsnc4c4c5sc6c(CCCCCCCCCCC)c(/C=C7\C(=O)c8cc(F)c(F)cc8C7=C(C#N)C#N)sc6c5n(CC(CC)CCCC)c4c3n(CC(CC)CCCC)c21,0.91,5.1,28.1,1.27,1.304121,2.686692913385832,1.22,1.27,,,,,ITO/PEDOT:PSS/active layer/PDINO/Al,conventional,PDINO,PDINO,PEDOT:PSS,PEDOT:PSS,,,,120.0,-5.34,-3.01,,-5.65,-4.09,
55760,10.1016/j.dyepig.2022.110269,10.1016/j.dyepig.2022.110269,PDCBT-Cl,Y6,PDCBT-Cl,Y6,CCCCCCCCC(CCCCCC)CCOC(=O)c1csc(-c2cc(C(=O)OCCC(CCCCCC)CCCCCCCC)c(-c3ccc(-c4sccc4Cl)s3)s2)c1,CCCCCCCCCCCc1c(/C=C2\C(=O)c3cc(F)c(F)cc3C2=C(C#N)C#N)sc2c1sc1c3c4nsnc4c4c5sc6c(CCCCCCCCCCC)c(/C=C7\C(=O)c8cc(F)c(F)cc8C7=C(C#N)C#N)sc6c5n(CC(CC)CCCC)c4c3n(CC(CC)CCCC)c21,0.88,10.88,31.4,2.96,3.0063616,1.5662702702702702,2.91,2.96,,,,,ITO/PEDOT:PSS/active layer/PDINO/Al,conventional,PDINO,PDINO,PEDOT:PSS,PEDOT:PSS,,,,130.0,-5.34,-3.01,,-5.65,-4.09,
55761,10.1016/j.dyepig.2022.110269,10.1016/j.dyepig.2022.110269,PDCBT-Cl,Y6,PDCBT-Cl,Y6,CCCCCCCCC(CCCCCC)CCOC(=O)c1csc(-c2cc(C(=O)OCCC(CCCCCC)CCCCCCCC)c(-c3ccc(-c4sccc4Cl)s3)s2)c1,CCCCCCCCCCCc1c(/C=C2\C(=O)c3cc(F)c(F)cc3C2=C(C#N)C#N)sc2c1sc1c3c4nsnc4c4c5sc6c(CCCCCCCCCCC)c(/C=C7\C(=O)c8cc(F)c(F)cc8C7=C(C#N)C#N)sc6c5n(CC(CC)CCCC)c4c3n(CC(CC)CCCC)c21,0.88,15.01,38.9,5.13,5.1382232,0.1602962962962917,5.07,5.13,,,,,ITO/PEDOT:PSS/active layer/PDINO/Al,conventional,PDINO,PDINO,PEDOT:PSS,PEDOT:PSS,,,,140.0,-5.34,-3.01,,-5.65,-4.09,
55762,10.1016/j.dyepig.2022.110269,10.1016/j.dyepig.2022.110269,PDCBT-Cl,Y6,PDCBT-Cl,Y6,CCCCCCCCC(CCCCCC)CCOC(=O)c1csc(-c2cc(C(=O)OCCC(CCCCCC)CCCCCCCC)c(-c3ccc(-c4sccc4Cl)s3)s2)c1,CCCCCCCCCCCc1c(/C=C2\C(=O)c3cc(F)c(F)cc3C2=C(C#N)C#N)sc2c1sc1c3c4nsnc4c4c5sc6c(CCCCCCCCCCC)c(/C=C7\C(=O)c8cc(F)c(F)cc8C7=C(C#N)C#N)sc6c5n(CC(CC)CCCC)c4c3n(CC(CC)CCCC)c21,0.88,18.78,47.0,7.74,7.767408000000001,0.3541085271317986,7.53,7.74,,,,,ITO/PEDOT:PSS/active layer/PDINO/Al,conventional,PDINO,PDINO,PEDOT:PSS,PEDOT:PSS,,,,150.0,-5.34,-3.01,,-5.65,-4.09,
55763,10.1016/j.dyepig.2022.110269,10.1016/j.dyepig.2022.110269,PDCBT-Cl,Y6,PDCBT-Cl,Y6,CCCCCCCCC(CCCCCC)CCOC(=O)c1csc(-c2cc(C(=O)OCCC(CCCCCC)CCCCCCCC)c(-c3ccc(-c4sccc4Cl)s3)s2)c1,CCCCCCCCCCCc1c(/C=C2\C(=O)c3cc(F)c(F)cc3C2=C(C#N)C#N)sc2c1sc1c3c4nsnc4c4c5sc6c(CCCCCCCCCCC)c(/C=C7\C(=O)c8cc(F)c(F)cc8C7=C(C#N)C#N)sc6c5n(CC(CC)CCCC)c4c3n(CC(CC)CCCC)c21,0.87,22.29,51.2,9.84,9.9288576,0.90302439024391,9.79,9.84,,,,,ITO/PEDOT:PSS/active layer/PDINO/Al,conventional,PDINO,PDINO,PEDOT:PSS,PEDOT:PSS,,,,160.0,-5.34,-3.01,,-5.65,-4.09,
55764,10.1016/j.dyepig.2022.110269,10.1016/j.dyepig.2022.110269,PDCBT-Cl,Y6,PDCBT-Cl,Y6,CCCCCCCCC(CCCCCC)CCOC(=O)c1csc(-c2cc(C(=O)OCCC(CCCCCC)CCCCCCCC)c(-c3ccc(-c4sccc4Cl)s3)s2)c1,CCCCCCCCCCCc1c(/C=C2\C(=O)c3cc(F)c(F)cc3C2=C(C#N)C#N)sc2c1sc1c3c4nsnc4c4c5sc6c(CCCCCCCCCCC)c(/C=C7\C(=O)c8cc(F)c(F)cc8C7=C(C#N)C#N)sc6c5n(CC(CC)CCCC)c4c3n(CC(CC)CCCC)c21,0.85,20.38,52.6,8.9,9.111898,2.3808764044943787,8.78,8.9,,,,,ITO/PEDOT:PSS/active layer/PDINO/Al,conventional,PDINO,PDINO,PEDOT:PSS,PEDOT:PSS,,,,170.0,-5.34,-3.01,,-5.65,-4.09,
55765,10.1016/j.dyepig.2022.110269,10.1016/j.dyepig.2022.110269,PDCBT-Cl,Y6,PDCBT-Cl,Y6,CCCCCCCCC(CCCCCC)CCOC(=O)c1csc(-c2cc(C(=O)OCCC(CCCCCC)CCCCCCCC)c(-c3ccc(-c4sccc4Cl)s3)s2)c1,CCCCCCCCCCCc1c(/C=C2\C(=O)c3cc(F)c(F)cc3C2=C(C#N)C#N)sc2c1sc1c3c4nsnc4c4c5sc6c(CCCCCCCCCCC)c(/C=C7\C(=O)c8cc(F)c(F)cc8C7=C(C#N)C#N)sc6c5n(CC(CC)CCCC)c4c3n(CC(CC)CCCC)c21,0.81,20.33,51.9,8.56,8.5465287,0.1573750000000099,8.43,8.56,,,,,ITO/PEDOT:PSS/active layer/PDINO/Al,conventional,PDINO,PDINO,PEDOT:PSS,PEDOT:PSS,,,,180.0,-5.34,-3.01,,-5.65,-4.09,
55768,10.1016/j.dyepig.2022.110432,10.1016/j.dyepig.2022.110432,PDTBF-Th,IDIC,PDTBF-Th,IDIC,,CCCCCCC1(CCCCCC)c2cc3c(cc2-c2sc(/C=C4\C(=O)c5ccccc5C4=C(C#N)C#N)cc21)C(CCCCCC)(CCCCCC)c1cc(/C=C2\C(=O)c4ccccc4C2=C(C#N)C#N)sc1-3,0.63,10.35,27.6,1.8,1.799658,0.0190000000000035,,,1:1.5,DIO,,0.5 vol%,ITO/ZnO/PDTBF-Th:IDIC/MoO3/Ag,inverted,ZnO,ZnO,MoO3,MoO3,,CB,chlorobenzene,100.0,,,,-5.69,-3.91,
55769,10.1016/j.dyepig.2022.110432,10.1016/j.dyepig.2022.110432,PDTBF-Th,IDIC,PDTBF-Th,IDIC,,CCCCCCC1(CCCCCC)c2cc3c(cc2-c2sc(/C=C4\C(=O)c5ccccc5C4=C(C#N)C#N)cc21)C(CCCCCC)(CCCCCC)c1cc(/C=C2\C(=O)c4ccccc4C2=C(C#N)C#N)sc1-3,0.64,9.32,25.9,1.55,1.5448832,0.3301161290322673,,,1:1.5,DIO,,0.5 vol%,inverted,inverted,ZnO,ZnO,MoO3,MoO3,,Toluene,toluene,100.0,,,,-5.69,-3.91,
55770,10.1016/j.dyepig.2022.110432,10.1016/j.dyepig.2022.110432,PDTBF-Th,IDIC,PDTBF-Th,IDIC,,CCCCCCC1(CCCCCC)c2cc3c(cc2-c2sc(/C=C4\C(=O)c5ccccc5C4=C(C#N)C#N)cc21)C(CCCCCC)(CCCCCC)c1cc(/C=C2\C(=O)c4ccccc4C2=C(C#N)C#N)sc1-3,0.63,6.75,28.0,1.2,1.1907,0.7749999999999887,,,1:1.5,DIO,,0.5 vol%,ITO/ZnO/PDTBF-Th:IDIC/MoO3/Ag,inverted,ZnO,ZnO,MoO3,MoO3,,2-Me-THF,2-MeTHF,100.0,,,,-5.69,-3.91,
55771,10.1016/j.dyepig.2022.110432,10.1016/j.dyepig.2022.110432,PDTBF-Th,Y6,PDTBF-Th,Y6,,CCCCCCCCCCCc1c(/C=C2\C(=O)c3cc(F)c(F)cc3C2=C(C#N)C#N)sc2c1sc1c3c4nsnc4c4c5sc6c(CCCCCCCCCCC)c(/C=C7\C(=O)c8cc(F)c(F)cc8C7=C(C#N)C#N)sc6c5n(CC(CC)CCCC)c4c3n(CC(CC)CCCC)c21,0.54,13.64,33.7,2.47,2.4822072000000004,0.4942186234817893,,,1:1.2,DIO,,0.5 vol%,inverted,inverted,ZnO,ZnO,MoO3,MoO3,,CB,chlorobenzene,100.0,,,,-5.65,-4.09,
55772,10.1016/j.dyepig.2022.110432,10.1016/j.dyepig.2022.110432,PDTBF-Th,Y6,PDTBF-Th,Y6,,CCCCCCCCCCCc1c(/C=C2\C(=O)c3cc(F)c(F)cc3C2=C(C#N)C#N)sc2c1sc1c3c4nsnc4c4c5sc6c(CCCCCCCCCCC)c(/C=C7\C(=O)c8cc(F)c(F)cc8C7=C(C#N)C#N)sc6c5n(CC(CC)CCCC)c4c3n(CC(CC)CCCC)c21,0.54,12.95,31.9,2.22,2.230767,0.4849999999999786,,,1:1.2,DIO,,0.5 vol%,inverted,inverted,ZnO,ZnO,MoO3,MoO3,,Toluene,toluene,100.0,,,,-5.65,-4.09,
55773,10.1016/j.dyepig.2022.110432,10.1016/j.dyepig.2022.110432,PDTBF-Th,Y6,PDTBF-Th,Y6,,CCCCCCCCCCCc1c(/C=C2\C(=O)c3cc(F)c(F)cc3C2=C(C#N)C#N)sc2c1sc1c3c4nsnc4c4c5sc6c(CCCCCCCCCCC)c(/C=C7\C(=O)c8cc(F)c(F)cc8C7=C(C#N)C#N)sc6c5n(CC(CC)CCCC)c4c3n(CC(CC)CCCC)c21,0.53,9.16,39.0,1.9,1.893372,0.3488421052631503,,,1:1.2,DIO,,0.5 vol%,inverted,inverted,ZnO,ZnO,MoO3,MoO3,,2-Me-THF,2-MeTHF,100.0,,,,-5.65,-4.09,
55774,10.1016/j.dyepig.2022.110432,10.1016/j.dyepig.2022.110432,PDTBF-ThSe,IDIC,PDTBF-ThSe,IDIC,,CCCCCCC1(CCCCCC)c2cc3c(cc2-c2sc(/C=C4\C(=O)c5ccccc5C4=C(C#N)C#N)cc21)C(CCCCCC)(CCCCCC)c1cc(/C=C2\C(=O)c4ccccc4C2=C(C#N)C#N)sc1-3,0.63,10.95,27.5,1.89,1.8970875,0.3749999999999954,,,1:1.5,DIO,,0.5 vol%,inverted,inverted,ZnO,ZnO,MoO3,MoO3,,CB,chlorobenzene,100.0,,,,-5.69,-3.91,
55775,10.1016/j.dyepig.2022.110432,10.1016/j.dyepig.2022.110432,PDTBF-ThSe,IDIC,PDTBF-ThSe,IDIC,,CCCCCCC1(CCCCCC)c2cc3c(cc2-c2sc(/C=C4\C(=O)c5ccccc5C4=C(C#N)C#N)cc21)C(CCCCCC)(CCCCCC)c1cc(/C=C2\C(=O)c4ccccc4C2=C(C#N)C#N)sc1-3,0.63,9.8,25.8,1.59,1.5928920000000002,0.1818867924528375,,,1:1.5,DIO,,0.5 vol%,inverted,inverted,ZnO,ZnO,MoO3,MoO3,,Toluene,toluene,100.0,,,,-5.69,-3.91,
55776,10.1016/j.dyepig.2022.110432,10.1016/j.dyepig.2022.110432,PDTBF-ThSe,Y6,PDTBF-ThSe,Y6,,CCCCCCCCCCCc1c(/C=C2\C(=O)c3cc(F)c(F)cc3C2=C(C#N)C#N)sc2c1sc1c3c4nsnc4c4c5sc6c(CCCCCCCCCCC)c(/C=C7\C(=O)c8cc(F)c(F)cc8C7=C(C#N)C#N)sc6c5n(CC(CC)CCCC)c4c3n(CC(CC)CCCC)c21,0.54,14.56,34.8,2.71,2.7361152,0.9636605166051664,,,1:1.2,DIO,,0.5 vol%,inverted,inverted,ZnO,ZnO,MoO3,MoO3,,CB,chlorobenzene,100.0,,,,-5.65,-4.09,
55777,10.1016/j.dyepig.2022.110432,10.1016/j.dyepig.2022.110432,PDTBF-ThSe,Y6,PDTBF-ThSe,Y6,,CCCCCCCCCCCc1c(/C=C2\C(=O)c3cc(F)c(F)cc3C2=C(C#N)C#N)sc2c1sc1c3c4nsnc4c4c5sc6c(CCCCCCCCCCC)c(/C=C7\C(=O)c8cc(F)c(F)cc8C7=C(C#N)C#N)sc6c5n(CC(CC)CCCC)c4c3n(CC(CC)CCCC)c21,0.53,13.82,33.8,2.48,2.4757148,0.1727903225806447,,,1:1.2,DIO,,0.5 vol%,inverted,inverted,ZnO,ZnO,MoO3,MoO3,,Toluene,toluene,100.0,,,,-5.65,-4.09,
55778,10.1016/j.dyepig.2022.110432,10.1016/j.dyepig.2022.110432,PDTBF-DTh,IDIC,PDTBF-DTh,IDIC,,CCCCCCC1(CCCCCC)c2cc3c(cc2-c2sc(/C=C4\C(=O)c5ccccc5C4=C(C#N)C#N)cc21)C(CCCCCC)(CCCCCC)c1cc(/C=C2\C(=O)c4ccccc4C2=C(C#N)C#N)sc1-3,0.62,11.82,31.6,2.32,2.3157744000000005,0.1821379310344563,,,1:1.5,DIO,,0.5 vol%,ITO/ZnO/PDTBF-DTh:IDIC/MoO3/Ag,inverted,ZnO,ZnO,MoO3,MoO3,,CB,chlorobenzene,100.0,,,,-5.69,-3.91,
55779,10.1016/j.dyepig.2022.110432,10.1016/j.dyepig.2022.110432,PDTBF-DTh,Y6,PDTBF-DTh,Y6,,CCCCCCCCCCCc1c(/C=C2\C(=O)c3cc(F)c(F)cc3C2=C(C#N)C#N)sc2c1sc1c3c4nsnc4c4c5sc6c(CCCCCCCCCCC)c(/C=C7\C(=O)c8cc(F)c(F)cc8C7=C(C#N)C#N)sc6c5n(CC(CC)CCCC)c4c3n(CC(CC)CCCC)c21,0.52,14.95,40.0,3.11,3.1096,0.0128617363344037,,,1:1.2,DIO,,0.5 vol%,ITO/ZnO/PDTBF-DTh:Y6/MoO3/Ag,inverted,ZnO,ZnO,MoO3,MoO3,,CB,chlorobenzene,100.0,,,,-5.65,-4.09,
55780,10.1016/j.dyepig.2022.110525,10.1016/j.dyepig.2022.110525,PM6,BTMe-OEH-2F,PM6,BTMe-OEH-2F,COC(=O)C(C)(C)c1cc(C)cc(-c2sc3c4sc5cc(/C=C6/C(=O)c7cc(F)cc(c7)C(=O)/C6=C\c6cc(C(C)(C)C(=O)OC)c(-c7cc(C)cc(C(C)(C)C(=O)OC)c7)s6)sc5c4c(C(C)(C)C(=O)OC)ccc2-3)c1,,1.01,17.05,61.23,10.49,10.54411215,0.5158450905624395,10.14,10.49,1/1.2,,,,ITO/ZnO/PM6:acceptor/MoO3/Al,inverted,ZnO,ZnO,MoO3,MoO3,,chloroform,chloroform,100.0,-5.56,-3.65,,,,
55781,10.1016/j.dyepig.2022.110525,10.1016/j.dyepig.2022.110525,PM6,BTMe-OEH-2F,PM6,BTMe-OEH-2F,COC(=O)C(C)(C)c1cc(C)cc(-c2sc3c4sc5cc(/C=C6/C(=O)c7cc(F)cc(c7)C(=O)/C6=C\c6cc(C(C)(C)C(=O)OC)c(-c7cc(C)cc(C(C)(C)C(=O)OC)c7)s6)sc5c4c(C(C)(C)C(=O)OC)ccc2-3)c1,,1.01,16.14,59.23,9.6,9.65531922,0.5762418750000128,9.55,9.6,1/1.2,0.5%DIO,DIO,0.5%,ITO/ZnO/PM6:acceptor/MoO3/Al,inverted,ZnO,ZnO,MoO3,MoO3,,chloroform,chloroform,100.0,-5.56,-3.65,,,,
55782,10.1016/j.dyepig.2022.110525,10.1016/j.dyepig.2022.110525,PM6,BTMe-OEH-2F,PM6,BTMe-OEH-2F,COC(=O)C(C)(C)c1cc(C)cc(-c2sc3c4sc5cc(/C=C6/C(=O)c7cc(F)cc(c7)C(=O)/C6=C\c6cc(C(C)(C)C(=O)OC)c(-c7cc(C)cc(C(C)(C)C(=O)OC)c7)s6)sc5c4c(C(C)(C)C(=O)OC)ccc2-3)c1,,1.01,18.51,63.2,11.64,11.8153032,1.5060412371134029,11.31,11.64,1/1.2,0.5%CN,CN,0.5%,ITO/ZnO/PM6:acceptor/MoO3/Al,inverted,ZnO,ZnO,MoO3,MoO3,,chloroform,chloroform,100.0,-5.56,-3.65,,,,
55783,10.1016/j.dyepig.2022.110525,10.1016/j.dyepig.2022.110525,PM6,BTMe-OEH-2F,PM6,BTMe-OEH-2F,COC(=O)C(C)(C)c1cc(C)cc(-c2sc3c4sc5cc(/C=C6/C(=O)c7cc(F)cc(c7)C(=O)/C6=C\c6cc(C(C)(C)C(=O)OC)c(-c7cc(C)cc(C(C)(C)C(=O)OC)c7)s6)sc5c4c(C(C)(C)C(=O)OC)ccc2-3)c1,,1.01,17.85,63.6,11.37,11.466126,0.8454353562005428,10.75,11.37,1/1.2,1%CN,CN,1%,ITO/ZnO/PM6:acceptor/MoO3/Al,inverted,ZnO,ZnO,MoO3,MoO3,,chloroform,chloroform,100.0,-5.56,-3.65,,,,
55784,10.1016/j.dyepig.2022.110525,10.1016/j.dyepig.2022.110525,PM6,BTMe-OEH-2Cl,PM6,BTMe-OEH-2Cl,COC(=O)C(C)(C)c1cc(C)cc(-c2sc3c4sc5cc(/C=C6/C(=O)c7cc(F)cc(c7)C(=O)/C6=C\c6cc(C(C)(C)C(=O)OC)c(-c7cc(C)cc(C(C)(C)C(=O)OC)c7)s6)sc5c4c(C(C)(C)C(=O)OC)ccc2-3)c1,,0.96,18.93,63.48,11.55,11.53609344,0.1204031168831217,11.23,11.55,1/1.2,,,,ITO/ZnO/PM6:acceptor/MoO3/Al,inverted,ZnO,ZnO,MoO3,MoO3,,chloroform,chloroform,100.0,-5.56,-3.65,,,,
55785,10.1016/j.dyepig.2022.110525,10.1016/j.dyepig.2022.110525,PM6,BTMe-OEH-2Cl,PM6,BTMe-OEH-2Cl,COC(=O)C(C)(C)c1cc(C)cc(-c2sc3c4sc5cc(/C=C6/C(=O)c7cc(F)cc(c7)C(=O)/C6=C\c6cc(C(C)(C)C(=O)OC)c(-c7cc(C)cc(C(C)(C)C(=O)OC)c7)s6)sc5c4c(C(C)(C)C(=O)OC)ccc2-3)c1,,0.98,19.39,70.06,12.8,13.312941320000002,4.00735406250001,12.6,12.8,1/1.2,0.5%DIO,DIO,0.5%,ITO/ZnO/PM6:acceptor/MoO3/Al,inverted,ZnO,ZnO,MoO3,MoO3,,chloroform,chloroform,100.0,-5.56,-3.65,,,,
55786,10.1016/j.dyepig.2022.110525,10.1016/j.dyepig.2022.110525,PM6,BTMe-OEH-2Cl,PM6,BTMe-OEH-2Cl,COC(=O)C(C)(C)c1cc(C)cc(-c2sc3c4sc5cc(/C=C6/C(=O)c7cc(F)cc(c7)C(=O)/C6=C\c6cc(C(C)(C)C(=O)OC)c(-c7cc(C)cc(C(C)(C)C(=O)OC)c7)s6)sc5c4c(C(C)(C)C(=O)OC)ccc2-3)c1,,0.98,19.16,72.23,13.23,13.562482640000002,2.513096296296312,13.0,13.23,1/1.2,0.5%CN,CN,0.5%,ITO/ZnO/PM6:acceptor/MoO3/Al,inverted,ZnO,ZnO,MoO3,MoO3,,chloroform,chloroform,100.0,-5.56,-3.65,,,,
55787,10.1016/j.dyepig.2022.110525,10.1016/j.dyepig.2022.110525,PM6,BTMe-OEH-2Cl,PM6,BTMe-OEH-2Cl,COC(=O)C(C)(C)c1cc(C)cc(-c2sc3c4sc5cc(/C=C6/C(=O)c7cc(F)cc(c7)C(=O)/C6=C\c6cc(C(C)(C)C(=O)OC)c(-c7cc(C)cc(C(C)(C)C(=O)OC)c7)s6)sc5c4c(C(C)(C)C(=O)OC)ccc2-3)c1,,0.96,19.73,67.97,12.88,12.87406176,0.0461043478260928,12.43,12.88,1/1.2,1%CN,CN,1%,ITO/ZnO/PM6:acceptor/MoO3/Al,inverted,ZnO,ZnO,MoO3,MoO3,,chloroform,chloroform,100.0,-5.56,-3.65,,,,
55793,10.1016/j.dyepig.2022.110661,10.1016/j.dyepig.2022.110661,PM6,BTP-CN1,PM6,BTP-CN1,COC(=O)C(C)(C)c1cc(C)cc(-c2sc3c4sc5cc(/C=C6/C(=O)c7cc(F)cc(c7)C(=O)/C6=C\c6cc(C(C)(C)C(=O)OC)c(-c7cc(C)cc(C(C)(C)C(=O)OC)c7)s6)sc5c4c(C(C)(C)C(=O)OC)ccc2-3)c1,,0.78,22.45,63.28,11.08,11.0809608,0.0086714801444011,,,1:1.3,1-chloronaphthalene,CN,,ITO/PEDOT:PSS/PM6:BTP-CN1/PDINO/Al,conventional,PDINO,PDINO,PEDOT:PSS,PEDOT:PSS,,chloroform,chloroform,100.0,-5.56,-3.65,,,,
55794,10.1016/j.dyepig.2022.110661,10.1016/j.dyepig.2022.110661,PM6,BTP-CN2,PM6,BTP-CN2,COC(=O)C(C)(C)c1cc(C)cc(-c2sc3c4sc5cc(/C=C6/C(=O)c7cc(F)cc(c7)C(=O)/C6=C\c6cc(C(C)(C)C(=O)OC)c(-c7cc(C)cc(C(C)(C)C(=O)OC)c7)s6)sc5c4c(C(C)(C)C(=O)OC)ccc2-3)c1,,0.88,21.63,65.2,12.41,12.4104288,0.0034552780016107,,,1:1.3,1-chloronaphthalene,CN,,ITO/PEDOT:PSS/PM6:BTP-CN2/PDINO/Al,conventional,PDINO,PDINO,PEDOT:PSS,PEDOT:PSS,,chloroform,chloroform,100.0,-5.56,-3.65,,,,
55795,10.1016/j.dyepig.2022.110680,10.1016/j.dyepig.2022.110680,PM6,2T2TT-F,PM6,2T2TT-F,COC(=O)C(C)(C)c1cc(C)cc(-c2sc3c4sc5cc(/C=C6/C(=O)c7cc(F)cc(c7)C(=O)/C6=C\c6cc(C(C)(C)C(=O)OC)c(-c7cc(C)cc(C(C)(C)C(=O)OC)c7)s6)sc5c4c(C(C)(C)C(=O)OC)ccc2-3)c1,,0.996,8.98,40.26,3.6,3.600886608,0.0246279999999895,3.49,3.6,,,,,ITO/PEDOT:PSS/PM6:2T2TT-F/PFN-Br/Ag,conventional,PFN-Br,PFN-Br,PEDOT:PSS,PEDOT:PSS,,chloroform,chloroform,,-5.56,-3.65,,,,
55796,10.1016/j.dyepig.2022.110680,10.1016/j.dyepig.2022.110680,PM6,2T2TT-F,PM6,2T2TT-F,COC(=O)C(C)(C)c1cc(C)cc(-c2sc3c4sc5cc(/C=C6/C(=O)c7cc(F)cc(c7)C(=O)/C6=C\c6cc(C(C)(C)C(=O)OC)c(-c7cc(C)cc(C(C)(C)C(=O)OC)c7)s6)sc5c4c(C(C)(C)C(=O)OC)ccc2-3)c1,,0.944,17.28,69.48,11.31,11.333799936,0.2104326790450895,11.19,11.31,,DIO,DIO,,ITO/PEDOT:PSS/PM6:2T2TT-F/PFN-Br/Ag,conventional,PFN-Br,PFN-Br,PEDOT:PSS,PEDOT:PSS,,chloroform,chloroform,,-5.56,-3.65,,,,
55797,10.1016/j.dyepig.2022.110680,10.1016/j.dyepig.2022.110680,PM6,2T2SeT-F,PM6,2T2SeT-F,COC(=O)C(C)(C)c1cc(C)cc(-c2sc3c4sc5cc(/C=C6/C(=O)c7cc(F)cc(c7)C(=O)/C6=C\c6cc(C(C)(C)C(=O)OC)c(-c7cc(C)cc(C(C)(C)C(=O)OC)c7)s6)sc5c4c(C(C)(C)C(=O)OC)ccc2-3)c1,,0.94,7.88,41.75,3.1,3.092506,0.2417419354838817,2.96,3.1,,,,,ITO/PEDOT:PSS/PM6:2T2SeT-F/PFN-Br/Ag,conventional,PFN-Br,PFN-Br,PEDOT:PSS,PEDOT:PSS,,chloroform,chloroform,,-5.56,-3.65,,,,
55798,10.1016/j.dyepig.2022.110680,10.1016/j.dyepig.2022.110680,PM6,2T2SeT-F,PM6,2T2SeT-F,COC(=O)C(C)(C)c1cc(C)cc(-c2sc3c4sc5cc(/C=C6/C(=O)c7cc(F)cc(c7)C(=O)/C6=C\c6cc(C(C)(C)C(=O)OC)c(-c7cc(C)cc(C(C)(C)C(=O)OC)c7)s6)sc5c4c(C(C)(C)C(=O)OC)ccc2-3)c1,,0.918,13.27,69.39,8.47,8.452992654,0.2007951121605638,8.36,8.47,,DIO,DIO,,ITO/PEDOT:PSS/PM6:2T2SeT-F/PFN-Br/Ag,conventional,PFN-Br,PFN-Br,PEDOT:PSS,PEDOT:PSS,,chloroform,chloroform,,-5.56,-3.65,,,,
55799,10.1016/j.dyepig.2022.110718,10.1016/j.dyepig.2022.110718,CP7,PC61BM,CP7,PC61BM,,COC(=O)CCCC1(c2ccccc2)C23c4c5c6c7c8c9c(c%10c%11c2c2c%12c4c4c%13c5c5c7c7c8c8c%14c9c%10c9c%10c%11c2c2c%11c%12c4c4c%12c%13c5c5c7c7c8c8c%14c9c9c%10c2c2c%11c4c4c%12c5c7c5c8c9c2c45)C613,0.93,16.4,53.0,8.12,8.08356,0.4487684729063907,8.08,8.12,1:1,,,,ITO/PEDOT:PSS/blend layer/Ca/Al,conventional,Ca,Ca,PEDOT:PSS,PEDOT:PSS,75.0,chlorobenzene,chlorobenzene,,,,,-6.1,-3.7,
55800,10.1016/j.dyepig.2022.110718,10.1016/j.dyepig.2022.110718,CP8,PC61BM,CP8,PC61BM,,COC(=O)CCCC1(c2ccccc2)C23c4c5c6c7c8c9c(c%10c%11c2c2c%12c4c4c%13c5c5c7c7c8c8c%14c9c%10c9c%10c%11c2c2c%11c%12c4c4c%12c%13c5c5c7c7c8c8c%14c9c9c%10c2c2c%11c4c4c%12c5c7c5c8c9c2c45)C613,0.96,11.6,48.0,5.4,5.34528,1.0133333333333434,5.34,5.4,1:1,,,,ITO/PEDOT:PSS/blend layer/Ca/Al,conventional,Ca,Ca,PEDOT:PSS,PEDOT:PSS,75.0,chlorobenzene,chlorobenzene,,,,,-6.1,-3.7,
55801,10.1016/j.dyepig.2022.110718,10.1016/j.dyepig.2022.110718,P3HT,PC61BM,P3HT,PC61BM,CCCCCCc1ccsc1,COC(=O)CCCC1(c2ccccc2)C23c4c5c6c7c8c9c(c%10c%11c2c2c%12c4c4c%13c5c5c7c7c8c8c%14c9c%10c9c%10c%11c2c2c%11c%12c4c4c%12c%13c5c5c7c7c8c8c%14c9c9c%10c2c2c%11c4c4c%12c5c7c5c8c9c2c45)C613,0.56,8.7,63.0,3.07,3.06936,0.0208469055374656,3.03,3.07,1:1,,,,ITO/PEDOT:PSS/blend layer/Ca/Al,conventional,Ca,Ca,PEDOT:PSS,PEDOT:PSS,75.0,chlorobenzene,chlorobenzene,,-5.01,-3.12,,-6.1,-3.7,
55802,10.1016/j.dyepig.2022.110754,10.1016/j.dyepig.2022.110754,PM6,IT-4F,PM6,IT-4F,COC(=O)C(C)(C)c1cc(C)cc(-c2sc3c4sc5cc(/C=C6/C(=O)c7cc(F)cc(c7)C(=O)/C6=C\c6cc(C(C)(C)C(=O)OC)c(-c7cc(C)cc(C(C)(C)C(=O)OC)c7)s6)sc5c4c(C(C)(C)C(=O)OC)ccc2-3)c1,CCCCCCc1ccc(C2(c3ccc(CCCCCC)cc3)c3cc4c(cc3-c3sc5cc(/C=C6\C(=O)c7cc(F)c(F)cc7C6=C(C#N)C#N)sc5c32)C(c2ccc(CCCCCC)cc2)(c2ccc(CCCCCC)cc2)c2c-4sc3cc(/C=C4\C(=O)c5cc(F)c(F)cc5C4=C(C#N)C#N)sc23)cc1,0.88,18.83,66.89,11.06,11.083940559999998,0.2164607594936528,,,1:1,DIO 0 vol%,,0 vol%,conventional,conventional,PFN-Br,PFN-Br,PEDOT:PSS,PEDOT:PSS,,chlorobenzene,chlorobenzene,100.0,-5.56,-3.65,,-5.66,-4.14,
55803,10.1016/j.dyepig.2022.110754,10.1016/j.dyepig.2022.110754,PM6,IT-4F,PM6,IT-4F,COC(=O)C(C)(C)c1cc(C)cc(-c2sc3c4sc5cc(/C=C6/C(=O)c7cc(F)cc(c7)C(=O)/C6=C\c6cc(C(C)(C)C(=O)OC)c(-c7cc(C)cc(C(C)(C)C(=O)OC)c7)s6)sc5c4c(C(C)(C)C(=O)OC)ccc2-3)c1,CCCCCCc1ccc(C2(c3ccc(CCCCCC)cc3)c3cc4c(cc3-c3sc5cc(/C=C6\C(=O)c7cc(F)c(F)cc7C6=C(C#N)C#N)sc5c32)C(c2ccc(CCCCCC)cc2)(c2ccc(CCCCCC)cc2)c2c-4sc3cc(/C=C4\C(=O)c5cc(F)c(F)cc5C4=C(C#N)C#N)sc23)cc1,0.86,19.36,68.07,11.28,11.33338272,0.4732510638297882,,,1:1,DIO 0.1 vol%,DIO,0.1 vol%,conventional,conventional,PFN-Br,PFN-Br,PEDOT:PSS,PEDOT:PSS,,chlorobenzene,chlorobenzene,100.0,-5.56,-3.65,,-5.66,-4.14,
55804,10.1016/j.dyepig.2022.110754,10.1016/j.dyepig.2022.110754,PM6,IT-4F,PM6,IT-4F,COC(=O)C(C)(C)c1cc(C)cc(-c2sc3c4sc5cc(/C=C6/C(=O)c7cc(F)cc(c7)C(=O)/C6=C\c6cc(C(C)(C)C(=O)OC)c(-c7cc(C)cc(C(C)(C)C(=O)OC)c7)s6)sc5c4c(C(C)(C)C(=O)OC)ccc2-3)c1,CCCCCCc1ccc(C2(c3ccc(CCCCCC)cc3)c3cc4c(cc3-c3sc5cc(/C=C6\C(=O)c7cc(F)c(F)cc7C6=C(C#N)C#N)sc5c32)C(c2ccc(CCCCCC)cc2)(c2ccc(CCCCCC)cc2)c2c-4sc3cc(/C=C4\C(=O)c5cc(F)c(F)cc5C4=C(C#N)C#N)sc23)cc1,0.82,20.23,70.15,11.6,11.6369029,0.3181284482758723,,,1:1,DIO 0.25 vol%,DIO,0.25 vol%,conventional,conventional,PFN-Br,PFN-Br,PEDOT:PSS,PEDOT:PSS,,chlorobenzene,chlorobenzene,100.0,-5.56,-3.65,,-5.66,-4.14,
55805,10.1016/j.dyepig.2022.110754,10.1016/j.dyepig.2022.110754,PM6,IT-4F,PM6,IT-4F,COC(=O)C(C)(C)c1cc(C)cc(-c2sc3c4sc5cc(/C=C6/C(=O)c7cc(F)cc(c7)C(=O)/C6=C\c6cc(C(C)(C)C(=O)OC)c(-c7cc(C)cc(C(C)(C)C(=O)OC)c7)s6)sc5c4c(C(C)(C)C(=O)OC)ccc2-3)c1,CCCCCCc1ccc(C2(c3ccc(CCCCCC)cc3)c3cc4c(cc3-c3sc5cc(/C=C6\C(=O)c7cc(F)c(F)cc7C6=C(C#N)C#N)sc5c32)C(c2ccc(CCCCCC)cc2)(c2ccc(CCCCCC)cc2)c2c-4sc3cc(/C=C4\C(=O)c5cc(F)c(F)cc5C4=C(C#N)C#N)sc23)cc1,0.82,20.46,70.94,11.87,11.90174568,0.2674446503791088,,,1:1,DIO 0.5 vol%,DIO,0.5 vol%,conventional,conventional,PFN-Br,PFN-Br,PEDOT:PSS,PEDOT:PSS,,chlorobenzene,chlorobenzene,100.0,-5.56,-3.65,,-5.66,-4.14,
55814,10.1016/j.dyepig.2022.110754,10.1016/j.dyepig.2022.110754,PM6,Y6,PM6,Y6,COC(=O)C(C)(C)c1cc(C)cc(-c2sc3c4sc5cc(/C=C6/C(=O)c7cc(F)cc(c7)C(=O)/C6=C\c6cc(C(C)(C)C(=O)OC)c(-c7cc(C)cc(C(C)(C)C(=O)OC)c7)s6)sc5c4c(C(C)(C)C(=O)OC)ccc2-3)c1,CCCCCCCCCCCc1c(/C=C2\C(=O)c3cc(F)c(F)cc3C2=C(C#N)C#N)sc2c1sc1c3c4nsnc4c4c5sc6c(CCCCCCCCCCC)c(/C=C7\C(=O)c8cc(F)c(F)cc8C7=C(C#N)C#N)sc6c5n(CC(CC)CCCC)c4c3n(CC(CC)CCCC)c21,0.83,23.91,66.51,13.16,13.19910903,0.2971810790273462,,,,-,,,conventional,conventional,PFN-Br,PFN-Br,PEDOT:PSS,PEDOT:PSS,,chlorobenzene,chlorobenzene,,-5.56,-3.65,,-5.65,-4.09,
55815,10.1016/j.dyepig.2022.110754,10.1016/j.dyepig.2022.110754,PM6,Y6,PM6,Y6,COC(=O)C(C)(C)c1cc(C)cc(-c2sc3c4sc5cc(/C=C6/C(=O)c7cc(F)cc(c7)C(=O)/C6=C\c6cc(C(C)(C)C(=O)OC)c(-c7cc(C)cc(C(C)(C)C(=O)OC)c7)s6)sc5c4c(C(C)(C)C(=O)OC)ccc2-3)c1,CCCCCCCCCCCc1c(/C=C2\C(=O)c3cc(F)c(F)cc3C2=C(C#N)C#N)sc2c1sc1c3c4nsnc4c4c5sc6c(CCCCCCCCCCC)c(/C=C7\C(=O)c8cc(F)c(F)cc8C7=C(C#N)C#N)sc6c5n(CC(CC)CCCC)c4c3n(CC(CC)CCCC)c21,0.82,23.93,70.89,13.98,13.91046114,0.4974167381974231,,,,CN 0.5%,CN,0.5%,conventional,conventional,PFN-Br,PFN-Br,PEDOT:PSS,PEDOT:PSS,,chlorobenzene,chlorobenzene,,-5.56,-3.65,,-5.65,-4.09,
55818,10.1016/j.dyepig.2022.110754,10.1016/j.dyepig.2022.110754,PBDB-T,ITIC-Th,PBDB-T,ITIC-Th,CCCCC(CC)Cc1ccc(-c2c3cc(-c4ccc(-c5sc(-c6cccs6)c6c5C(=O)c5c(CC(CC)CCCC)sc(CC(CC)CCCC)c5C6=O)s4)sc3c(-c3ccc(CC(CC)CCCC)s3)c3ccsc23)s1,CCCCCCc1ccc(C2(c3ccc(CCCCCC)s3)c3cc4c(cc3-c3sc5cc(/C=C6\C(=O)c7ccccc7C6=C(C#N)C#N)sc5c32)C(c2ccc(CCCCCC)s2)(c2ccc(CCCCCC)s2)c2c-4sc3cc(/C=C4\C(=O)c5ccccc5C4=C(C#N)C#N)sc23)s1,0.89,15.3,60.07,8.17,8.1797319,0.1191175030599784,,,,-,,,conventional,conventional,PFN-Br,PFN-Br,PEDOT:PSS,PEDOT:PSS,,chlorobenzene,chlorobenzene,,-5.33,-3.48,,-5.673,-3.909,
55819,10.1016/j.dyepig.2022.110754,10.1016/j.dyepig.2022.110754,PBDB-T,ITIC-Th,PBDB-T,ITIC-Th,CCCCC(CC)Cc1ccc(-c2c3cc(-c4ccc(-c5sc(-c6cccs6)c6c5C(=O)c5c(CC(CC)CCCC)sc(CC(CC)CCCC)c5C6=O)s4)sc3c(-c3ccc(CC(CC)CCCC)s3)c3ccsc23)s1,CCCCCCc1ccc(C2(c3ccc(CCCCCC)s3)c3cc4c(cc3-c3sc5cc(/C=C6\C(=O)c7ccccc7C6=C(C#N)C#N)sc5c32)C(c2ccc(CCCCCC)s2)(c2ccc(CCCCCC)s2)c2c-4sc3cc(/C=C4\C(=O)c5ccccc5C4=C(C#N)C#N)sc23)s1,0.88,15.35,70.01,9.42,9.4569508,0.3922590233545606,,,,CN 2%,CN,2%,conventional,conventional,PFN-Br,PFN-Br,PEDOT:PSS,PEDOT:PSS,,chlorobenzene,chlorobenzene,,-5.33,-3.48,,-5.673,-3.909,
55822,10.1016/j.dyepig.2022.110760,10.1016/j.dyepig.2022.110760,IND-HT-BDT,PC71BM,IND-HT-BDT,PC71BM,,COC(=O)CCCC1(c2ccccc2)C23c4c5ccc6c7cc8c9c%10c(cc%11cc%12c%13c%14c(cc%15c%16ccc-5c2c%16c2c5c%16c%17c(c(c46)c7c9c%17c4c%10c%11c%13c4c%16c%14c%152)C513)C%12)C8,0.87,5.23,36.8,1.59,1.6744368,5.310490566037735,1.56,1.59,,,,,,,,,,,,,,,,,,-5.9,-3.9,
55823,10.1016/j.dyepig.2022.110760,10.1016/j.dyepig.2022.110760,IND-HT-BDTF,PC71BM,IND-HT-BDTF,PC71BM,,COC(=O)CCCC1(c2ccccc2)C23c4c5ccc6c7cc8c9c%10c(cc%11cc%12c%13c%14c(cc%15c%16ccc-5c2c%16c2c5c%16c%17c(c(c46)c7c9c%17c4c%10c%11c%13c4c%16c%14c%152)C513)C%12)C8,0.9,5.83,40.3,2.1,2.114541,0.6924285714285674,2.05,2.1,3:6,"1,8-diiodooctane",,3.0 vol%,inverted,,ZnO,,MoO3,,,,,,,,,-5.9,-3.9,
55824,10.1016/j.dyepig.2022.110760,10.1016/j.dyepig.2022.110760,IND-HT-BDT,Y6BO,IND-HT-BDT,Y6-BO,,CCCCCCCCCCCc1c(/C=C2\C(=O)c3cc(F)c(F)cc3C2=C(C#N)C#N)sc2c1sc1c3c4nsnc4c4c5sc6c(CCCCCCCCCCC)c(/C=C7\C(=O)c8cc(F)c(F)cc8C7=C(C#N)C#N)sc6c5n(CC(CCCC)CCCCCC)c4c3n(CC(CCCC)CCCCCC)c21,0.79,13.03,47.0,4.82,4.838039,0.3742531120331933,4.78,4.82,3:5,,,,inverted,,ZnO,,MoO3,,,,,,,,,-5.65,-4.1,
55825,10.1016/j.dyepig.2022.110760,10.1016/j.dyepig.2022.110760,IND-HT-BDTF,Y6BO,IND-HT-BDTF,Y6-BO,,CCCCCCCCCCCc1c(/C=C2\C(=O)c3cc(F)c(F)cc3C2=C(C#N)C#N)sc2c1sc1c3c4nsnc4c4c5sc6c(CCCCCCCCCCC)c(/C=C7\C(=O)c8cc(F)c(F)cc8C7=C(C#N)C#N)sc6c5n(CC(CCCC)CCCCCC)c4c3n(CC(CCCC)CCCCCC)c21,0.82,13.54,59.1,6.43,6.561754799999999,2.04906376360808,6.38,6.43,3:4,,,,inverted,,ZnO,,MoO3,,,,,,,,,-5.65,-4.1,
55826,10.1016/j.dyepig.2022.110785,10.1016/j.dyepig.2022.110785,PBDBT,DPCT-4F,PBDBT,DPCT-4F,CCCCC(CC)Cc1sc(-c2c3cc(-c4cccc5nsnc45)sc3c(-c3cc(Cl)c(CC(CC)CCCC)s3)c3ccsc23)cc1Cl,,0.82,21.6,62.2,11.08,11.016864,0.5698194945848383,11.06,11.08,1:1,1-chloronaphthalene,CN,,"ITO/PEDOT:PSS(40 nm)/PBDB-T:DPCT-4F (1:1, w/w, 100 nm)/PDIN (5 nm)/Ag (100 nm)",conventional,PDIN,PDIN,PEDOT:PSS,PEDOT:PSS,100.0,chlorobenzene,chlorobenzene,,-5.33,-3.48,,,,
55827,10.1016/j.dyepig.2022.110785,10.1016/j.dyepig.2022.110785,PBDBT,DPCT-4Cl,PBDBT,DPCT-4Cl,CCCCC(CC)Cc1sc(-c2c3cc(-c4cccc5nsnc45)sc3c(-c3cc(Cl)c(CC(CC)CCCC)s3)c3ccsc23)cc1Cl,,0.79,22.5,68.58,12.13,12.190095,0.4954245671887918,12.03,12.13,1:1,1-chloronaphthalene,CN,,"ITO/PEDOT:PSS(40 nm)/PBDB-T:DPCT-4Cl (1:1, w/w, 100 nm)/PDIN (5 nm)/Ag (100 nm)",conventional,PDIN,PDIN,PEDOT:PSS,PEDOT:PSS,100.0,chlorobenzene,chlorobenzene,,-5.33,-3.48,,,,
55828,10.1016/j.dyepig.2022.110816,10.1016/j.dyepig.2022.110816,PTB7-Th,TVT-(PDI-HD)2,PTB7-Th,TVT-(PDI-HD)2,CCCCC(CC)COC(=O)c1sc2csc(-c3cc4c(-c5ccc(CC(CC)CCCC)s5)c5sccc5c(-c5ccc(CC(CC)CCCC)s5)c4s3)c2c1F,,0.8,3.72,42.6,1.27,1.2677760000000002,0.1751181102362032,1.18,1.27,1:1.5,3%DIO,DIO,3%,,,,,,,,,,,-5.21,-3.6,,,,
55829,10.1016/j.dyepig.2022.110816,10.1016/j.dyepig.2022.110816,PTB7-Th,TYT-(PDI-HD)2,PTB7-Th,TYT-(PDI-HD)2,CCCCC(CC)COC(=O)c1sc2csc(-c3cc4c(-c5ccc(CC(CC)CCCC)s5)c5sccc5c(-c5ccc(CC(CC)CCCC)s5)c4s3)c2c1F,,0.78,7.71,57.7,3.47,3.4699626,0.001077809798273,3.35,3.47,1:1.2,3%DIO,DIO,3%,,,,,,,,,,,-5.21,-3.6,,,,
55830,10.1016/j.dyepig.2022.110818,10.1016/j.dyepig.2022.110818,POxT,PC71BM,POxT,PC71BM,,COC(=O)CCCC1(c2ccccc2)C23c4c5ccc6c7cc8c9c%10c(cc%11cc%12c%13c%14c(cc%15c%16ccc-5c2c%16c2c5c%16c%17c(c(c46)c7c9c%17c4c%10c%11c%13c4c%16c%14c%152)C513)C%12)C8,0.7,3.49,52.8,1.29,1.289904,0.0074418604651237,,,1:2,,,,,organic solar cell,LiF,,PEDOT:PSS,,,,,,,,,-5.9,-3.9,
55831,10.1016/j.dyepig.2022.110818,10.1016/j.dyepig.2022.110818,POxT-Br,PC71BM,POxT-Br,PC71BM,,COC(=O)CCCC1(c2ccccc2)C23c4c5ccc6c7cc8c9c%10c(cc%11cc%12c%13c%14c(cc%15c%16ccc-5c2c%16c2c5c%16c%17c(c(c46)c7c9c%17c4c%10c%11c%13c4c%16c%14c%152)C513)C%12)C8,0.65,3.3,36.5,0.78,0.7829250000000001,0.3750000000000085,,,1:2,,,,conventional,organic solar cell,LiF,,PEDOT:PSS,,,chlorobenzene,,,,,,-5.9,-3.9,
55832,10.1016/j.dyepig.2022.110818,10.1016/j.dyepig.2022.110818,POxT-SH,PC71BM,POxT-SH,PC71BM,,COC(=O)CCCC1(c2ccccc2)C23c4c5ccc6c7cc8c9c%10c(cc%11cc%12c%13c%14c(cc%15c%16ccc-5c2c%16c2c5c%16c%17c(c(c46)c7c9c%17c4c%10c%11c%13c4c%16c%14c%152)C513)C%12)C8,0.8,5.57,60.9,2.71,2.7137040000000003,0.1366789667896817,,,1:2,,,,,organic solar cell,LiF,,PEDOT:PSS,,,,,,,,,-5.9,-3.9,
55833,10.1016/j.dyepig.2022.110818,10.1016/j.dyepig.2022.110818,POxT-SH,PC71BM,POxT-SH,PC71BM,,COC(=O)CCCC1(c2ccccc2)C23c4c5ccc6c7cc8c9c%10c(cc%11cc%12c%13c%14c(cc%15c%16ccc-5c2c%16c2c5c%16c%17c(c(c46)c7c9c%17c4c%10c%11c%13c4c%16c%14c%152)C513)C%12)C8,0.78,6.42,55.0,2.76,2.75418,0.210869565217389,,,1:2,%0.085 AuNPs,AuNPs,,,organic solar cell,LiF,,PEDOT:PSS,,,,,,,,,-5.9,-3.9,
55834,10.1016/j.dyepig.2022.110818,10.1016/j.dyepig.2022.110818,POxT-SH,PC71BM,POxT-SH,PC71BM,,COC(=O)CCCC1(c2ccccc2)C23c4c5ccc6c7cc8c9c%10c(cc%11cc%12c%13c%14c(cc%15c%16ccc-5c2c%16c2c5c%16c%17c(c(c46)c7c9c%17c4c%10c%11c%13c4c%16c%14c%152)C513)C%12)C8,0.78,6.52,64.5,3.29,3.280212,0.2975075987842052,,,1:2,Au NPs,AuNPs,0.171% by mass,conventional,organic solar cell,LiF,,PEDOT:PSS,,,chlorobenzene,,,,,,-5.9,-3.9,
55835,10.1016/j.dyepig.2022.110818,10.1016/j.dyepig.2022.110818,POxT-SH,PC71BM,POxT-SH,PC71BM,,COC(=O)CCCC1(c2ccccc2)C23c4c5ccc6c7cc8c9c%10c(cc%11cc%12c%13c%14c(cc%15c%16ccc-5c2c%16c2c5c%16c%17c(c(c46)c7c9c%17c4c%10c%11c%13c4c%16c%14c%152)C513)C%12)C8,0.8,4.04,51.0,1.65,1.6483200000000002,0.1018181818181625,,,1:2,Au NPs,AuNPs,0.513% by mass,conventional,organic solar cell,LiF,,PEDOT:PSS,,,chlorobenzene,,,,,,-5.9,-3.9,
55836,10.1016/j.dyepig.2022.110818,10.1016/j.dyepig.2022.110818,POxT-SH,PC71BM,POxT-SH,PC71BM,,COC(=O)CCCC1(c2ccccc2)C23c4c5ccc6c7cc8c9c%10c(cc%11cc%12c%13c%14c(cc%15c%16ccc-5c2c%16c2c5c%16c%17c(c(c46)c7c9c%17c4c%10c%11c%13c4c%16c%14c%152)C513)C%12)C8,0.8,4.17,54.3,1.82,1.811448,0.4698901098901161,,,1:2,,,,,organic solar cell,LiF,,PEDOT:PSS,,,methanol,methanol,,,,,-5.9,-3.9,
55837,10.1016/j.dyepig.2022.110908,10.1016/j.dyepig.2022.110908,PM6,Y6-PhC6,PM6,Y6-PhC6,COC(=O)C(C)(C)c1cc(C)cc(-c2sc3c4sc5cc(/C=C6/C(=O)c7cc(F)cc(c7)C(=O)/C6=C\c6cc(C(C)(C)C(=O)OC)c(-c7cc(C)cc(C(C)(C)C(=O)OC)c7)s6)sc5c4c(C(C)(C)C(=O)OC)ccc2-3)c1,,0.8,21.8,67.3,11.77,11.73712,0.2793542905692478,,,1:1.2,CN,CN,,ITO/PEDOT:PSS/PM6:Y6-PhC6/PNDIT-F3N/Ag,conventional,PNDIT-F3N,PNDIT-F3N,PEDOT:PSS,PEDOT:PSS,100.0,chloroform,chloroform,,-5.56,-3.65,,,,
55838,10.1016/j.dyepig.2022.110908,10.1016/j.dyepig.2022.110908,PM6,Y-Ph4F,PM6,Y-Ph4F,COC(=O)C(C)(C)c1cc(C)cc(-c2sc3c4sc5cc(/C=C6/C(=O)c7cc(F)cc(c7)C(=O)/C6=C\c6cc(C(C)(C)C(=O)OC)c(-c7cc(C)cc(C(C)(C)C(=O)OC)c7)s6)sc5c4c(C(C)(C)C(=O)OC)ccc2-3)c1,,0.85,26.56,69.74,15.64,15.744502399999996,0.6681739130434519,15.64,15.64,1:1.2,CN,CN,,ITO/PEDOT:PSS/PM6:Y-Ph4F/PNDIT-F3N/Ag,conventional,PNDIT-F3N,PNDIT-F3N,PEDOT:PSS,PEDOT:PSS,100.0,chloroform,chloroform,,-5.56,-3.65,,,,
55839,10.1016/j.dyepig.2022.110908,10.1016/j.dyepig.2022.110908,PM6,Y-CH4F,PM6,Y-CH4F,COC(=O)C(C)(C)c1cc(C)cc(-c2sc3c4sc5cc(/C=C6/C(=O)c7cc(F)cc(c7)C(=O)/C6=C\c6cc(C(C)(C)C(=O)OC)c(-c7cc(C)cc(C(C)(C)C(=O)OC)c7)s6)sc5c4c(C(C)(C)C(=O)OC)ccc2-3)c1,,0.84,26.1,69.55,15.33,15.248141999999998,0.5339726027397405,15.33,15.33,1:1.2,CN,CN,,ITO/PEDOT:PSS/PM6:Y-CH4F/PNDIT-F3N/Ag,conventional,PNDIT-F3N,PNDIT-F3N,PEDOT:PSS,PEDOT:PSS,100.0,chloroform,chloroform,,-5.56,-3.65,,,,
55840,10.1016/j.dyepig.2022.110909,10.1016/j.dyepig.2022.110909,PM6,PDI2,PM6,PDI2,COC(=O)C(C)(C)c1cc(C)cc(-c2sc3c4sc5cc(/C=C6/C(=O)c7cc(F)cc(c7)C(=O)/C6=C\c6cc(C(C)(C)C(=O)OC)c(-c7cc(C)cc(C(C)(C)C(=O)OC)c7)s6)sc5c4c(C(C)(C)C(=O)OC)ccc2-3)c1,,0.998,10.26,58.0,5.94,5.9388984,0.018545454545457,5.78,5.94,,,,,inverted,inverted,ZnO,ZnO,MoO3,MoO3,,chloroform,chloroform,,-5.56,-3.65,,,,
