Repository: JiYiqaq/PCE-KA-GNN

# Data directory

- `raw/Active_Database.csv` is the immutable source dataset bundled under CC BY 4.0. Do not overwrite it with processed data.
- `processed/` is created and populated by the training pipeline. Generated `.pt` and `.pth` caches are intentionally ignored by Git because they can exceed GitHub's normal single-file limit.

See `../DATA_LICENSE.md` for provenance, license and checksum information.

File: data/raw/Active_Database.csv (part 153 of 471)
id,doi,doi_norm,donor,acceptor,donor_canonical,acceptor_canonical,donor_smiles,acceptor_smiles,voc,jsc,ff,pce,pce_recomputed,pce_relative_error_percent,pce_avg,pce_best,d_a_ratio,additive,additive_canonical,additive_ratio,device_structure,device_type,etl,etl_canonical,htl,htl_canonical,active_layer_thickness,solvent,solvent_canonical,annealing_temp,homo_d,lumo_d,eg_d,homo_a,lumo_a,eg_a
55841,10.1016/j.dyepig.2022.110909,10.1016/j.dyepig.2022.110909,PM6,P2-P2,PM6,P2-P2,COC(=O)C(C)(C)c1cc(C)cc(-c2sc3c4sc5cc(/C=C6/C(=O)c7cc(F)cc(c7)C(=O)/C6=C\c6cc(C(C)(C)C(=O)OC)c(-c7cc(C)cc(C(C)(C)C(=O)OC)c7)s6)sc5c4c(C(C)(C)C(=O)OC)ccc2-3)c1,,0.967,11.19,65.6,7.1,7.098398879999999,0.0225509859155071,6.88,7.1,,,,,inverted,inverted,ZnO,ZnO,MoO3,MoO3,,chloroform,chloroform,,-5.56,-3.65,,,,
55842,10.1016/j.dyepig.2022.110909,10.1016/j.dyepig.2022.110909,PM6,P2-C6-P2,PM6,P2-C6-P2,COC(=O)C(C)(C)c1cc(C)cc(-c2sc3c4sc5cc(/C=C6/C(=O)c7cc(F)cc(c7)C(=O)/C6=C\c6cc(C(C)(C)C(=O)OC)c(-c7cc(C)cc(C(C)(C)C(=O)OC)c7)s6)sc5c4c(C(C)(C)C(=O)OC)ccc2-3)c1,,0.989,12.28,66.2,8.03,8.03993704,0.1237489414694957,7.79,8.03,,,,,inverted,inverted,ZnO,ZnO,MoO3,MoO3,,chloroform,chloroform,,-5.56,-3.65,,,,
55843,10.1016/j.dyepig.2022.111003,10.1016/j.dyepig.2022.111003,PM6,IOEH-4F,PM6,IOEH-4F,COC(=O)C(C)(C)c1cc(C)cc(-c2sc3c4sc5cc(/C=C6/C(=O)c7cc(F)cc(c7)C(=O)/C6=C\c6cc(C(C)(C)C(=O)OC)c(-c7cc(C)cc(C(C)(C)C(=O)OC)c7)s6)sc5c4c(C(C)(C)C(=O)OC)ccc2-3)c1,,0.874,17.81,75.55,11.77,11.760067669999998,0.0843868309260968,11.38,11.77,1:1.2,1-chloronaphthalene,CN,,ITO/PEDOT:PSS/active layer/PDINN/Ag,conventional,PDINN,PDINN,PEDOT:PSS,PEDOT:PSS,,chloroform,chloroform,,-5.56,-3.65,,,,
55844,10.1016/j.dyepig.2022.111003,10.1016/j.dyepig.2022.111003,PM6,IOEH-N2F,PM6,IOEH-N2F,COC(=O)C(C)(C)c1cc(C)cc(-c2sc3c4sc5cc(/C=C6/C(=O)c7cc(F)cc(c7)C(=O)/C6=C\c6cc(C(C)(C)C(=O)OC)c(-c7cc(C)cc(C(C)(C)C(=O)OC)c7)s6)sc5c4c(C(C)(C)C(=O)OC)ccc2-3)c1,,0.846,22.63,74.41,14.25,14.245779617999998,0.0296167157894843,13.95,14.25,1:1.2,1-chloronaphthalene,CN,,ITO/PEDOT:PSS/active layer/PDINN/Ag,conventional,PDINN,PDINN,PEDOT:PSS,PEDOT:PSS,,chloroform,chloroform,,-5.56,-3.65,,,,
55853,10.1016/j.dyepig.2023.111285,10.1016/j.dyepig.2023.111285,TRA-IID-TRA,PC71BM,TRA-IID-TRA,PC71BM,,COC(=O)CCCC1(c2ccccc2)C23c4c5ccc6c7cc8c9c%10c(cc%11cc%12c%13c%14c(cc%15c%16ccc-5c2c%16c2c5c%16c%17c(c(c46)c7c9c%17c4c%10c%11c%13c4c%16c%14c%152)C513)C%12)C8,0.92,4.7,35.1,1.52,1.5177240000000003,0.1497368421052449,1.52,,,,,,ITO/ZnO/active layer/MoO3/Ag,inverted,ZnO,ZnO,MoO3,MoO3,100.0,chloroform,chloroform,,,,,-5.9,-3.9,
55854,10.1016/j.dyepig.2023.111285,10.1016/j.dyepig.2023.111285,TRA-TIID-TRA,PC71BM,TRA-TIID-TRA,PC71BM,,COC(=O)CCCC1(c2ccccc2)C23c4c5ccc6c7cc8c9c%10c(cc%11cc%12c%13c%14c(cc%15c%16ccc-5c2c%16c2c5c%16c%17c(c(c46)c7c9c%17c4c%10c%11c%13c4c%16c%14c%152)C513)C%12)C8,0.51,1.08,30.9,0.17,0.1701972,0.1160000000000049,0.17,,,,,,ITO/ZnO/active layer/MoO3/Ag,inverted,ZnO,ZnO,MoO3,MoO3,100.0,chloroform,chloroform,,,,,-5.9,-3.9,
55855,10.1016/j.dyepig.2023.111297,10.1016/j.dyepig.2023.111297,DI-BDP-CZ,Y6,DI-BDP-CZ,Y6,,CCCCCCCCCCCc1c(/C=C2\C(=O)c3cc(F)c(F)cc3C2=C(C#N)C#N)sc2c1sc1c3c4nsnc4c4c5sc6c(CCCCCCCCCCC)c(/C=C7\C(=O)c8cc(F)c(F)cc8C7=C(C#N)C#N)sc6c5n(CC(CC)CCCC)c4c3n(CC(CC)CCCC)c21,0.89,21.94,64.0,12.5,12.497024,0.0238079999999882,12.31,12.5,1:1.2,,,,ITO/PEDOT:PSS/active layer/PFN-Br/Al,conventional,PFN-Br,PFN-Br,PEDOT:PSS,PEDOT:PSS,,chloroform,chloroform,,,,,-5.65,-4.09,
55856,10.1016/j.dyepig.2023.111297,10.1016/j.dyepig.2023.111297,DI-BDP-CZ,PC71BM,DI-BDP-CZ,PC71BM,,COC(=O)CCCC1(c2ccccc2)C23c4c5ccc6c7cc8c9c%10c(cc%11cc%12c%13c%14c(cc%15c%16ccc-5c2c%16c2c5c%16c%17c(c(c46)c7c9c%17c4c%10c%11c%13c4c%16c%14c%152)C513)C%12)C8,0.81,13.68,69.0,7.64,7.645752,0.0752879581151858,7.45,7.64,1:1.4,,,,ITO/PEDOT:PSS/active layer/PFN-Br/Al,conventional,PFN-Br,PFN-Br,PEDOT:PSS,PEDOT:PSS,,chloroform,chloroform,,,,,-5.9,-3.9,
55858,10.1016/j.dyepig.2023.111343,10.1016/j.dyepig.2023.111343,BTI-2T-DCV,IDIC,BTI-2T-DCV,IDIC,,CCCCCCC1(CCCCCC)c2cc3c(cc2-c2sc(/C=C4\C(=O)c5ccccc5C4=C(C#N)C#N)cc21)C(CCCCCC)(CCCCCC)c1cc(/C=C2\C(=O)c4ccccc4C2=C(C#N)C#N)sc1-3,0.927,3.45,35.8,1.15,1.1449377,0.4401999999999872,,,1:1,,,,ITO/PEDOT:PSS/active layer/PDINO/Al,conventional,PDINO,PDINO,PEDOT:PSS,PEDOT:PSS,,,,120.0,,,,-5.69,-3.91,
55859,10.1016/j.dyepig.2023.111343,10.1016/j.dyepig.2023.111343,BTI-2T-CNA,IDIC,BTI-2T-CNA,IDIC,,CCCCCCC1(CCCCCC)c2cc3c(cc2-c2sc(/C=C4\C(=O)c5ccccc5C4=C(C#N)C#N)cc21)C(CCCCCC)(CCCCCC)c1cc(/C=C2\C(=O)c4ccccc4C2=C(C#N)C#N)sc1-3,0.891,12.9,58.1,6.7,6.677955900000001,0.3290164179104413,,,1:1,,,,ITO/PEDOT:PSS/active layer/PDINO/Al,conventional,PDINO,PDINO,PEDOT:PSS,PEDOT:PSS,,,,120.0,,,,-5.69,-3.91,
55860,10.1016/j.dyepig.2023.111343,10.1016/j.dyepig.2023.111343,BTI-3T-DCV,IDIC,BTI-3T-DCV,IDIC,,CCCCCCC1(CCCCCC)c2cc3c(cc2-c2sc(/C=C4\C(=O)c5ccccc5C4=C(C#N)C#N)cc21)C(CCCCCC)(CCCCCC)c1cc(/C=C2\C(=O)c4ccccc4C2=C(C#N)C#N)sc1-3,0.923,7.17,54.0,3.56,3.5736714000000003,0.3840280898876467,,,1:1,,,,ITO/PEDOT:PSS/active layer/PDINO/Al,conventional,PDINO,PDINO,PEDOT:PSS,PEDOT:PSS,,,,120.0,,,,-5.69,-3.91,
55861,10.1016/j.dyepig.2023.111343,10.1016/j.dyepig.2023.111343,BTI-3T-CNA,IDIC,BTI-3T-CNA,IDIC,,CCCCCCC1(CCCCCC)c2cc3c(cc2-c2sc(/C=C4\C(=O)c5ccccc5C4=C(C#N)C#N)cc21)C(CCCCCC)(CCCCCC)c1cc(/C=C2\C(=O)c4ccccc4C2=C(C#N)C#N)sc1-3,0.884,10.3,54.5,4.93,4.962334,0.655862068965528,,,1:2,,,,ITO/PEDOT:PSS/active layer/PDINO/Al,conventional,PDINO,PDINO,PEDOT:PSS,PEDOT:PSS,,,,120.0,,,,-5.69,-3.91,
55862,10.1016/j.dyepig.2023.111343,10.1016/j.dyepig.2023.111343,BTI-2T-DCV,Y6,BTI-2T-DCV,Y6,,CCCCCCCCCCCc1c(/C=C2\C(=O)c3cc(F)c(F)cc3C2=C(C#N)C#N)sc2c1sc1c3c4nsnc4c4c5sc6c(CCCCCCCCCCC)c(/C=C7\C(=O)c8cc(F)c(F)cc8C7=C(C#N)C#N)sc6c5n(CC(CC)CCCC)c4c3n(CC(CC)CCCC)c21,0.789,12.2,39.0,3.76,3.754062,0.1579255319148818,,,1:1.5,,,,ITO/PEDOT:PSS/active layer/PDINO/Al,conventional,PDINO,PDINO,PEDOT:PSS,PEDOT:PSS,,,,150.0,,,,-5.65,-4.09,
55863,10.1016/j.dyepig.2023.111343,10.1016/j.dyepig.2023.111343,BTI-2T-CNA,Y6,BTI-2T-CNA,Y6,,CCCCCCCCCCCc1c(/C=C2\C(=O)c3cc(F)c(F)cc3C2=C(C#N)C#N)sc2c1sc1c3c4nsnc4c4c5sc6c(CCCCCCCCCCC)c(/C=C7\C(=O)c8cc(F)c(F)cc8C7=C(C#N)C#N)sc6c5n(CC(CC)CCCC)c4c3n(CC(CC)CCCC)c21,0.789,14.3,43.8,4.93,4.9418226,0.2398093306288103,,,1:3,,,,ITO/PEDOT:PSS/active layer/PDINO/Al,conventional,PDINO,PDINO,PEDOT:PSS,PEDOT:PSS,,,,160.0,,,,-5.65,-4.09,
55864,10.1016/j.dyepig.2023.111343,10.1016/j.dyepig.2023.111343,BTI-3T-DCV,Y6,BTI-3T-DCV,Y6,,CCCCCCCCCCCc1c(/C=C2\C(=O)c3cc(F)c(F)cc3C2=C(C#N)C#N)sc2c1sc1c3c4nsnc4c4c5sc6c(CCCCCCCCCCC)c(/C=C7\C(=O)c8cc(F)c(F)cc8C7=C(C#N)C#N)sc6c5n(CC(CC)CCCC)c4c3n(CC(CC)CCCC)c21,0.811,14.3,45.9,5.31,5.3231607,0.2478474576271233,,,1:1,,,,ITO/PEDOT:PSS/active layer/PDINO/Al,conventional,PDINO,PDINO,PEDOT:PSS,PEDOT:PSS,,,,130.0,,,,-5.65,-4.09,
55865,10.1016/j.dyepig.2023.111343,10.1016/j.dyepig.2023.111343,BTI-3T-CNA,Y6,BTI-3T-CNA,Y6,,CCCCCCCCCCCc1c(/C=C2\C(=O)c3cc(F)c(F)cc3C2=C(C#N)C#N)sc2c1sc1c3c4nsnc4c4c5sc6c(CCCCCCCCCCC)c(/C=C7\C(=O)c8cc(F)c(F)cc8C7=C(C#N)C#N)sc6c5n(CC(CC)CCCC)c4c3n(CC(CC)CCCC)c21,0.762,15.8,49.2,6.05,5.923483200000001,2.091186776859491,,,1:1,,,,ITO/PEDOT:PSS/active layer/PDINO/Al,conventional,PDINO,PDINO,PEDOT:PSS,PEDOT:PSS,,,,130.0,,,,-5.65,-4.09,
55869,10.1016/j.dyepig.2023.111415,10.1016/j.dyepig.2023.111415,BNBPTPA,PC71BM,BNBPTPA,PC71BM,,COC(=O)CCCC1(c2ccccc2)C23c4c5ccc6c7cc8c9c%10c(cc%11cc%12c%13c%14c(cc%15c%16ccc-5c2c%16c2c5c%16c%17c(c(c46)c7c9c%17c4c%10c%11c%13c4c%16c%14c%152)C513)C%12)C8,0.96,13.69,35.0,4.54,4.59984,1.3180616740087985,4.35,4.54,1:2,,,,ITO/ZnO/active layer/MoO3/Ag,inverted,ZnO,ZnO,MoO3,MoO3,,o-dichlorobenzene,o-DCB,,,,,-5.9,-3.9,
55870,10.1016/j.dyepig.2023.111415,10.1016/j.dyepig.2023.111415,BNBPTPA,PC71BM,BNBPTPA,PC71BM,,COC(=O)CCCC1(c2ccccc2)C23c4c5ccc6c7cc8c9c%10c(cc%11cc%12c%13c%14c(cc%15c%16ccc-5c2c%16c2c5c%16c%17c(c(c46)c7c9c%17c4c%10c%11c%13c4c%16c%14c%152)C513)C%12)C8,0.87,17.27,45.0,6.78,6.761205,0.2772123893805294,6.48,6.78,1:2,,,,ITO/ZnO/active layer/MoO3/Ag,inverted,ZnO,ZnO,MoO3,MoO3,,o-dichlorobenzene,o-DCB,,,,,-5.9,-3.9,
55871,10.1016/j.dyepig.2023.111478,10.1016/j.dyepig.2023.111478,PM6,FQxOC8-H,PM6,FQxOC8-H,COC(=O)C(C)(C)c1cc(C)cc(-c2sc3c4sc5cc(/C=C6/C(=O)c7cc(F)cc(c7)C(=O)/C6=C\c6cc(C(C)(C)C(=O)OC)c(-c7cc(C)cc(C(C)(C)C(=O)OC)c7)s6)sc5c4c(C(C)(C)C(=O)OC)ccc2-3)c1,,1.01,12.81,47.46,6.13,6.14042226,0.1700205546492716,,,1:1,1-chloronaphthalene,CN,,ITO/PEDOT:PSS/active layer/PFN-Br/Al,conventional,PFN-Br,PFN-Br,PEDOT:PSS,PEDOT:PSS,,chloroform,chloroform,,-5.56,-3.65,,,,
55872,10.1016/j.dyepig.2023.111478,10.1016/j.dyepig.2023.111478,PM6,FQxOC8-F,PM6,FQxOC8-F,COC(=O)C(C)(C)c1cc(C)cc(-c2sc3c4sc5cc(/C=C6/C(=O)c7cc(F)cc(c7)C(=O)/C6=C\c6cc(C(C)(C)C(=O)OC)c(-c7cc(C)cc(C(C)(C)C(=O)OC)c7)s6)sc5c4c(C(C)(C)C(=O)OC)ccc2-3)c1,,0.9,20.41,54.5,9.98,10.011105,0.3116733466933883,,,1:1,1-chloronaphthalene,CN,,ITO/PEDOT:PSS/active layer/PFN-Br/Al,conventional,PFN-Br,PFN-Br,PEDOT:PSS,PEDOT:PSS,,chloroform,chloroform,,-5.56,-3.65,,,,
55873,10.1016/j.dyepig.2023.111478,10.1016/j.dyepig.2023.111478,PM6,FQxOC8-Cl,PM6,FQxOC8-Cl,COC(=O)C(C)(C)c1cc(C)cc(-c2sc3c4sc5cc(/C=C6/C(=O)c7cc(F)cc(c7)C(=O)/C6=C\c6cc(C(C)(C)C(=O)OC)c(-c7cc(C)cc(C(C)(C)C(=O)OC)c7)s6)sc5c4c(C(C)(C)C(=O)OC)ccc2-3)c1,,0.89,21.89,54.24,10.52,10.56709104,0.4476334600760601,,,1:1,1-chloronaphthalene,CN,,ITO/PEDOT:PSS/active layer/PFN-Br/Al,conventional,PFN-Br,PFN-Br,PEDOT:PSS,PEDOT:PSS,,chloroform,chloroform,,-5.56,-3.65,,,,
55874,10.1016/j.dyepig.2023.111491,10.1016/j.dyepig.2023.111491,BDT-IDTT-ORH,Y6,BDT-IDTT-ORH,Y6,,CCCCCCCCCCCc1c(/C=C2\C(=O)c3cc(F)c(F)cc3C2=C(C#N)C#N)sc2c1sc1c3c4nsnc4c4c5sc6c(CCCCCCCCCCC)c(/C=C7\C(=O)c8cc(F)c(F)cc8C7=C(C#N)C#N)sc6c5n(CC(CC)CCCC)c4c3n(CC(CC)CCCC)c21,0.82,12.95,50.3,5.31,5.341356999999999,0.5905273069679655,,,1.25:1.0,,,,inverted,inverted,ZnO,ZnO,MoO3,MoO3,,chloroform,chloroform,,,,,-5.65,-4.09,
55875,10.1016/j.dyepig.2023.111491,10.1016/j.dyepig.2023.111491,BDT-C8IDTT-ORH,Y6,BDT-C8IDTT-ORH,Y6,,CCCCCCCCCCCc1c(/C=C2\C(=O)c3cc(F)c(F)cc3C2=C(C#N)C#N)sc2c1sc1c3c4nsnc4c4c5sc6c(CCCCCCCCCCC)c(/C=C7\C(=O)c8cc(F)c(F)cc8C7=C(C#N)C#N)sc6c5n(CC(CC)CCCC)c4c3n(CC(CC)CCCC)c21,0.81,13.61,48.44,5.36,5.340074039999999,0.3717529850746459,,,1.25:1.0,,,,inverted,inverted,ZnO,ZnO,MoO3,MoO3,,chloroform,chloroform,,,,,-5.65,-4.09,
55876,10.1016/j.dyepig.2023.111491,10.1016/j.dyepig.2023.111491,BDT-C8IDTT-ORH,Y6,BDT-C8IDTT-ORH,Y6,,CCCCCCCCCCCc1c(/C=C2\C(=O)c3cc(F)c(F)cc3C2=C(C#N)C#N)sc2c1sc1c3c4nsnc4c4c5sc6c(CCCCCCCCCCC)c(/C=C7\C(=O)c8cc(F)c(F)cc8C7=C(C#N)C#N)sc6c5n(CC(CC)CCCC)c4c3n(CC(CC)CCCC)c21,0.81,15.36,51.05,6.33,6.3514368,0.3386540284360194,,,1.25:1.0,DPE 0.5%,DPE,0.5%,inverted,inverted,ZnO,ZnO,MoO3,MoO3,,chloroform,chloroform,130.0,,,,-5.65,-4.09,
55877,10.1016/j.dyepig.2023.111493,10.1016/j.dyepig.2023.111493,PM6,BTP-eC9,PM6,BTP-eC9,COC(=O)C(C)(C)c1cc(C)cc(-c2sc3c4sc5cc(/C=C6/C(=O)c7cc(F)cc(c7)C(=O)/C6=C\c6cc(C(C)(C)C(=O)OC)c(-c7cc(C)cc(C(C)(C)C(=O)OC)c7)s6)sc5c4c(C(C)(C)C(=O)OC)ccc2-3)c1,CCCCCCCCCc1c(C=C2C(=O)c3cc(Cl)c(Cl)cc3C2=C(C#N)C#N)sc2c1sc1c3c4nsnc4c4c5sc6c(CCCCCCCCC)c(C=C7C(=O)c8cc(Cl)c(Cl)cc8C7=C(C#N)C#N)sc6c5n(CC(CCCC)CCCCCC)c4c3n(CC(CCCC)CCCCCC)c21,0.853,26.66,75.1,17.09,17.078475979999997,0.06743136337041,16.95,17.09,1:1.2,DIO,DIO,,ITO/PEDOT:PSS/active layer/PFN-Br/Al,conventional,PFN-Br,PFN-Br,PEDOT:PSS,PEDOT:PSS,100.0,chloroform,chloroform,100.0,-5.56,-3.65,,-5.68,-3.9,
55882,10.1016/j.dyepig.2023.111493,10.1016/j.dyepig.2023.111493,PM6,IDIC,PM6,IDIC,COC(=O)C(C)(C)c1cc(C)cc(-c2sc3c4sc5cc(/C=C6/C(=O)c7cc(F)cc(c7)C(=O)/C6=C\c6cc(C(C)(C)C(=O)OC)c(-c7cc(C)cc(C(C)(C)C(=O)OC)c7)s6)sc5c4c(C(C)(C)C(=O)OC)ccc2-3)c1,CCCCCCC1(CCCCCC)c2cc3c(cc2-c2sc(/C=C4\C(=O)c5ccccc5C4=C(C#N)C#N)cc21)C(CCCCCC)(CCCCCC)c1cc(/C=C2\C(=O)c4ccccc4C2=C(C#N)C#N)sc1-3,0.932,17.27,75.7,12.19,12.18439948,0.0459435602953222,12.03,12.19,1:1.2,DIO,DIO,,ITO/PEDOT:PSS/active layer/PFN-Br/Al,conventional,PFN-Br,PFN-Br,PEDOT:PSS,PEDOT:PSS,100.0,chloroform,chloroform,100.0,-5.56,-3.65,,-5.69,-3.91,
55883,10.1016/j.dyepig.2023.111498,10.1016/j.dyepig.2023.111498,VT,Y6,VT,Y6,,CCCCCCCCCCCc1c(/C=C2\C(=O)c3cc(F)c(F)cc3C2=C(C#N)C#N)sc2c1sc1c3c4nsnc4c4c5sc6c(CCCCCCCCCCC)c(/C=C7\C(=O)c8cc(F)c(F)cc8C7=C(C#N)C#N)sc6c5n(CC(CC)CCCC)c4c3n(CC(CC)CCCC)c21,0.887,22.19,44.97,8.85,8.851233741,0.0139405762711871,8.71,8.85,1:1.2,,,,ITO/ZnO/active layer/MoO3/Al,inverted,ZnO,ZnO,MoO3,MoO3,,chloroform,chloroform,,,,,-5.65,-4.09,
55884,10.1016/j.dyepig.2023.111498,10.1016/j.dyepig.2023.111498,VT,Y6,VT,Y6,,CCCCCCCCCCCc1c(/C=C2\C(=O)c3cc(F)c(F)cc3C2=C(C#N)C#N)sc2c1sc1c3c4nsnc4c4c5sc6c(CCCCCCCCCCC)c(/C=C7\C(=O)c8cc(F)c(F)cc8C7=C(C#N)C#N)sc6c5n(CC(CC)CCCC)c4c3n(CC(CC)CCCC)c21,0.87,21.53,44.32,8.12,8.30162352,2.236742857142864,8.05,8.12,1:1.2,,,,ITO/ZnO/active layer/MoO3/Al,inverted,ZnO,ZnO,MoO3,MoO3,,chloroform,chloroform,,,,,-5.65,-4.09,
55885,10.1016/j.dyepig.2023.111498,10.1016/j.dyepig.2023.111498,VDT,Y6,VDT,Y6,,CCCCCCCCCCCc1c(/C=C2\C(=O)c3cc(F)c(F)cc3C2=C(C#N)C#N)sc2c1sc1c3c4nsnc4c4c5sc6c(CCCCCCCCCCC)c(/C=C7\C(=O)c8cc(F)c(F)cc8C7=C(C#N)C#N)sc6c5n(CC(CC)CCCC)c4c3n(CC(CC)CCCC)c21,0.708,26.07,68.66,12.67,12.672960696,0.0233677663772738,12.51,12.67,1:1.2,,,,ITO/ZnO/active layer/MoO3/Al,inverted,ZnO,ZnO,MoO3,MoO3,,chloroform,chloroform,,,,,-5.65,-4.09,
55886,10.1016/j.dyepig.2023.111498,10.1016/j.dyepig.2023.111498,VDT,Y6,VDT,Y6,,CCCCCCCCCCCc1c(/C=C2\C(=O)c3cc(F)c(F)cc3C2=C(C#N)C#N)sc2c1sc1c3c4nsnc4c4c5sc6c(CCCCCCCCCCC)c(/C=C7\C(=O)c8cc(F)c(F)cc8C7=C(C#N)C#N)sc6c5n(CC(CC)CCCC)c4c3n(CC(CC)CCCC)c21,0.677,26.84,63.49,11.54,11.536564732000002,0.029768353552833,11.24,11.54,1:1.2,,,,ITO/ZnO/active layer/MoO3/Al,inverted,ZnO,ZnO,MoO3,MoO3,,chloroform,chloroform,,,,,-5.65,-4.09,
55887,10.1016/j.dyepig.2023.111498,10.1016/j.dyepig.2023.111498,VDT,Y6,VDT,Y6,,CCCCCCCCCCCc1c(/C=C2\C(=O)c3cc(F)c(F)cc3C2=C(C#N)C#N)sc2c1sc1c3c4nsnc4c4c5sc6c(CCCCCCCCCCC)c(/C=C7\C(=O)c8cc(F)c(F)cc8C7=C(C#N)C#N)sc6c5n(CC(CC)CCCC)c4c3n(CC(CC)CCCC)c21,0.705,23.84,66.63,11.2,11.198637359999998,0.0121664285714441,11.07,11.2,1:1.2,0.5% CN,CN,0.5%,ITO/ZnO/active layer/MoO3/Al,inverted,ZnO,ZnO,MoO3,MoO3,,chloroform,chloroform,,,,,-5.65,-4.09,
55888,10.1016/j.dyepig.2023.111498,10.1016/j.dyepig.2023.111498,VDT,Y6,VDT,Y6,,CCCCCCCCCCCc1c(/C=C2\C(=O)c3cc(F)c(F)cc3C2=C(C#N)C#N)sc2c1sc1c3c4nsnc4c4c5sc6c(CCCCCCCCCCC)c(/C=C7\C(=O)c8cc(F)c(F)cc8C7=C(C#N)C#N)sc6c5n(CC(CC)CCCC)c4c3n(CC(CC)CCCC)c21,0.675,25.91,64.24,11.23,11.2350942,0.0453624220837067,11.04,11.23,1:1.2,0.5% CN,CN,0.5%,ITO/ZnO/active layer/MoO3/Al,inverted,ZnO,ZnO,MoO3,MoO3,,chloroform,chloroform,,,,,-5.65,-4.09,
55893,10.1016/j.dyepig.2023.111626,10.1016/j.dyepig.2023.111626,PBDT-DTBT,Y6,PBDT-DTBT,Y6,CCCCCCCCOc1c(OCCCCCCCC)c2sc(-c3sc(-c4ccc(-c5cc(CCCCCC)cs5)c5nsnc45)cc3CCCCCC)cc2c2ccsc12,CCCCCCCCCCCc1c(/C=C2\C(=O)c3cc(F)c(F)cc3C2=C(C#N)C#N)sc2c1sc1c3c4nsnc4c4c5sc6c(CCCCCCCCCCC)c(/C=C7\C(=O)c8cc(F)c(F)cc8C7=C(C#N)C#N)sc6c5n(CC(CC)CCCC)c4c3n(CC(CC)CCCC)c21,0.8411,18.99,61.59,9.84,9.8374559751,0.025853911585372,9.5,9.84,1:1.5,,,,ITO/PEDOT:PSS/active layer/PDINO/Al,conventional,PDINO,PDINO,PEDOT:PSS,PEDOT:PSS,,,,,-5.26,-3.1,,-5.65,-4.09,
55894,10.1016/j.dyepig.2023.111626,10.1016/j.dyepig.2023.111626,PBDT-DTBT,Y6,PBDT-DTBT,Y6,CCCCCCCCOc1c(OCCCCCCCC)c2sc(-c3sc(-c4ccc(-c5cc(CCCCCC)cs5)c5nsnc45)cc3CCCCCC)cc2c2ccsc12,CCCCCCCCCCCc1c(/C=C2\C(=O)c3cc(F)c(F)cc3C2=C(C#N)C#N)sc2c1sc1c3c4nsnc4c4c5sc6c(CCCCCCCCCCC)c(/C=C7\C(=O)c8cc(F)c(F)cc8C7=C(C#N)C#N)sc6c5n(CC(CC)CCCC)c4c3n(CC(CC)CCCC)c21,0.8393,16.15,65.43,8.87,8.8688369385,0.0131123055242365,8.41,8.87,1:1.5,,,,ITO/PEDOT:PSS/active layer/PDINO/Al,conventional,PDINO,PDINO,PEDOT:PSS,PEDOT:PSS,,,,80.0,-5.26,-3.1,,-5.65,-4.09,
55895,10.1016/j.dyepig.2023.111626,10.1016/j.dyepig.2023.111626,PBDT-DT2FBT,Y6,PBDT-DT2FBT,Y6,,CCCCCCCCCCCc1c(/C=C2\C(=O)c3cc(F)c(F)cc3C2=C(C#N)C#N)sc2c1sc1c3c4nsnc4c4c5sc6c(CCCCCCCCCCC)c(/C=C7\C(=O)c8cc(F)c(F)cc8C7=C(C#N)C#N)sc6c5n(CC(CC)CCCC)c4c3n(CC(CC)CCCC)c21,0.8571,12.06,65.45,6.77,6.765321717000001,0.0691031462333637,6.63,6.77,1:1.5,,,,ITO/PEDOT:PSS/active layer/PDINO/Al,conventional,PDINO,PDINO,PEDOT:PSS,PEDOT:PSS,,,,,,,,-5.65,-4.09,
55896,10.1016/j.dyepig.2023.111626,10.1016/j.dyepig.2023.111626,PBDT-DT2FBT,Y6,PBDT-DT2FBT,Y6,,CCCCCCCCCCCc1c(/C=C2\C(=O)c3cc(F)c(F)cc3C2=C(C#N)C#N)sc2c1sc1c3c4nsnc4c4c5sc6c(CCCCCCCCCCC)c(/C=C7\C(=O)c8cc(F)c(F)cc8C7=C(C#N)C#N)sc6c5n(CC(CC)CCCC)c4c3n(CC(CC)CCCC)c21,0.8552,14.53,64.58,8.02,8.024746964799998,0.059189087281782,7.46,8.02,1:1.5,,,,ITO/PEDOT:PSS/active layer/PDINO/Al,conventional,PDINO,PDINO,PEDOT:PSS,PEDOT:PSS,,,,80.0,,,,-5.65,-4.09,
55897,10.1016/j.dyepig.2023.111626,10.1016/j.dyepig.2023.111626,PBDT-DTfBT,Y6,PBDT-DTfBT,Y6,,CCCCCCCCCCCc1c(/C=C2\C(=O)c3cc(F)c(F)cc3C2=C(C#N)C#N)sc2c1sc1c3c4nsnc4c4c5sc6c(CCCCCCCCCCC)c(/C=C7\C(=O)c8cc(F)c(F)cc8C7=C(C#N)C#N)sc6c5n(CC(CC)CCCC)c4c3n(CC(CC)CCCC)c21,0.8606,23.8,70.03,14.35,14.343740684000002,0.0436189268292525,14.33,14.35,1:1.5,,,,ITO/PEDOT:PSS/active layer/PDINO/Al,conventional,PDINO,PDINO,PEDOT:PSS,PEDOT:PSS,,,,,,,,-5.65,-4.09,
55898,10.1016/j.dyepig.2023.111626,10.1016/j.dyepig.2023.111626,PBDT-DTfBT,Y6,PBDT-DTfBT,Y6,,CCCCCCCCCCCc1c(/C=C2\C(=O)c3cc(F)c(F)cc3C2=C(C#N)C#N)sc2c1sc1c3c4nsnc4c4c5sc6c(CCCCCCCCCCC)c(/C=C7\C(=O)c8cc(F)c(F)cc8C7=C(C#N)C#N)sc6c5n(CC(CC)CCCC)c4c3n(CC(CC)CCCC)c21,0.858,24.9,74.18,15.89,15.847963559999998,0.2645465072372698,15.46,15.89,1:1.5,,,,ITO/PEDOT:PSS/active layer/PDINO/Al,conventional,PDINO,PDINO,PEDOT:PSS,PEDOT:PSS,,,,80.0,,,,-5.65,-4.09,
55899,10.1016/j.dyepig.2023.111737,10.1016/j.dyepig.2023.111737,PBDB-T,FO-4Cl,PBDB-T,FO-4Cl,CCCCC(CC)Cc1ccc(-c2c3cc(-c4ccc(-c5sc(-c6cccs6)c6c5C(=O)c5c(CC(CC)CCCC)sc(CC(CC)CCCC)c5C6=O)s4)sc3c(-c3ccc(CC(CC)CCCC)s3)c3ccsc23)s1,,0.84,19.89,72.4,12.05,12.0963024,0.3842522821576622,11.9,12.05,1:1:0,,,,inverted,inverted,ZnO,ZnO,MoO3,MoO3,,chloroform,chloroform,,-5.33,-3.48,,,,
55901,10.1016/j.dyepig.2023.111737,10.1016/j.dyepig.2023.111737,PBDB-T,FO-N,PBDB-T,FO-N,CCCCC(CC)Cc1ccc(-c2c3cc(-c4ccc(-c5sc(-c6cccs6)c6c5C(=O)c5c(CC(CC)CCCC)sc(CC(CC)CCCC)c5C6=O)s4)sc3c(-c3ccc(CC(CC)CCCC)s3)c3ccsc23)s1,,0.92,18.39,67.11,11.33,11.35420668,0.2136511915269102,11.15,11.33,1:0:1,,,,inverted,inverted,ZnO,ZnO,MoO3,MoO3,,chloroform,chloroform,,-5.33,-3.48,,,,
55902,10.1016/j.dyepig.2023.111747,10.1016/j.dyepig.2023.111747,P3HT,BTA31,P3HT,BTA31,CCCCCCc1ccsc1,,0.98,7.37,54.69,3.9,3.95003994,1.2830753846153846,3.69,3.9,,,,,ITO/PEDOT:PSS/P3HT:BTA31/PFN-Br/Ag,conventional,PFN-Br,PFN-Br,PEDOT:PSS,PEDOT:PSS,,,,,-5.01,-3.12,,,,
55903,10.1016/j.dyepig.2023.111747,10.1016/j.dyepig.2023.111747,P3HT,BTA33,P3HT,BTA33,CCCCCCc1ccsc1,,0.78,11.33,63.69,5.68,5.628540060000001,0.9059848591549136,5.6,5.68,,,,,ITO/PEDOT:PSS/P3HT:BTA33/PFN-Br/Ag,conventional,PFN-Br,PFN-Br,PEDOT:PSS,PEDOT:PSS,,,,,-5.01,-3.12,,,,
55904,10.1016/j.dyepig.2023.111768,10.1016/j.dyepig.2023.111768,PTB7-Th,4-IF4F,PTB7-Th,4-IF4F,CCCCC(CC)COC(=O)c1sc2csc(-c3cc4c(-c5ccc(CC(CC)CCCC)s5)c5sccc5c(-c5ccc(CC(CC)CCCC)s5)c4s3)c2c1F,,0.54,24.36,62.7,8.56,8.247808800000001,3.647093457943914,8.02,8.56,,,,,ITO/PEDOT:PSS/PTB7-Th:4-IF4F/PDINO/Al,conventional,PDINO,PDINO,PEDOT:PSS,PEDOT:PSS,,,,,-5.21,-3.6,,,,
55905,10.1016/j.dyepig.2023.111768,10.1016/j.dyepig.2023.111768,PTB7-Th,6-IF4F,PTB7-Th,6-IF4F,CCCCC(CC)COC(=O)c1sc2csc(-c3cc4c(-c5ccc(CC(CC)CCCC)s5)c5sccc5c(-c5ccc(CC(CC)CCCC)s5)c4s3)c2c1F,CCCCCCCCC1(CCCCCCCC)c2cc3c(cc2-c2sc(-c4sc(/C=C5\C(=O)c6cc(F)c(F)cc6C5=C(C#N)C#N)c5sc(C(=O)OCC(CC)CCCCCC)c(F)c45)cc21)C(CCCCCCCC)(CCCCCCCC)c1cc(-c2sc(/C=C4\C(=O)c5cc(F)c(F)cc5C4=C(C#N)C#N)c4sc(C(=O)OCC(CC)CCCCCC)c(F)c24)sc1-3,0.59,25.21,67.9,10.46,10.0993781,3.447628107074569,10.22,10.46,,,,,ITO/PEDOT:PSS/PTB7-Th:6-IF4F/PDINO/Al,conventional,PDINO,PDINO,PEDOT:PSS,PEDOT:PSS,,,,,-5.21,-3.6,,-5.42,-4.14,
55906,10.1016/j.dyepig.2023.111770,10.1016/j.dyepig.2023.111770,PBDB-T,ODTz-γ,PBDB-T,ODTz-γ,CCCCC(CC)Cc1ccc(-c2c3cc(-c4ccc(-c5sc(-c6cccs6)c6c5C(=O)c5c(CC(CC)CCCC)sc(CC(CC)CCCC)c5C6=O)s4)sc3c(-c3ccc(CC(CC)CCCC)s3)c3ccsc23)s1,,0.89,24.5,55.71,12.09,12.1475655,0.4761414392059622,11.86,12.09,1:1.5,1-chloronaphthalene,CN,,ITO/PEDOT:PSS/active layer/PFN-Br/Ag,conventional,PFN-Br,PFN-Br,PEDOT:PSS,PEDOT:PSS,,chloroform,chloroform,,-5.33,-3.48,,,,
55907,10.1016/j.dyepig.2023.111770,10.1016/j.dyepig.2023.111770,PBDB-T,ODTz-m,PBDB-T,ODTz-m,CCCCC(CC)Cc1ccc(-c2c3cc(-c4ccc(-c5sc(-c6cccs6)c6c5C(=O)c5c(CC(CC)CCCC)sc(CC(CC)CCCC)c5C6=O)s4)sc3c(-c3ccc(CC(CC)CCCC)s3)c3ccsc23)s1,,0.84,21.93,50.83,9.36,9.36349596,0.0373500000000043,9.06,9.36,1:1.5,1-chloronaphthalene,CN,,ITO/PEDOT:PSS/active layer/PFN-Br/Ag,conventional,PFN-Br,PFN-Br,PEDOT:PSS,PEDOT:PSS,,chloroform,chloroform,,-5.33,-3.48,,,,
55908,10.1016/j.dyepig.2023.111770,10.1016/j.dyepig.2023.111770,PBDB-T,DTTz-γ,PBDB-T,DTTz-γ,CCCCC(CC)Cc1ccc(-c2c3cc(-c4ccc(-c5sc(-c6cccs6)c6c5C(=O)c5c(CC(CC)CCCC)sc(CC(CC)CCCC)c5C6=O)s4)sc3c(-c3ccc(CC(CC)CCCC)s3)c3ccsc23)s1,,0.89,24.37,51.65,11.23,11.20252345,0.24467097061442,10.75,11.23,1:1.5,1-chloronaphthalene,CN,,ITO/PEDOT:PSS/active layer/PFN-Br/Ag,conventional,PFN-Br,PFN-Br,PEDOT:PSS,PEDOT:PSS,,chloroform,chloroform,,-5.33,-3.48,,,,
55909,10.1016/j.dyepig.2023.111770,10.1016/j.dyepig.2023.111770,PBDB-T,DTTz-m,PBDB-T,DTTz-m,CCCCC(CC)Cc1ccc(-c2c3cc(-c4ccc(-c5sc(-c6cccs6)c6c5C(=O)c5c(CC(CC)CCCC)sc(CC(CC)CCCC)c5C6=O)s4)sc3c(-c3ccc(CC(CC)CCCC)s3)c3ccsc23)s1,,0.86,22.64,54.33,10.57,10.57826832,0.0782244087038704,10.47,10.57,1:1.5,1-chloronaphthalene,CN,,ITO/PEDOT:PSS/active layer/PFN-Br/Ag,conventional,PFN-Br,PFN-Br,PEDOT:PSS,PEDOT:PSS,,chloroform,chloroform,,-5.33,-3.48,,,,
55910,10.1016/j.dyepig.2023.111808,10.1016/j.dyepig.2023.111808,PBDB-T,4T-BE,PBDB-T,4T-BE,CCCCC(CC)Cc1ccc(-c2c3cc(-c4ccc(-c5sc(-c6cccs6)c6c5C(=O)c5c(CC(CC)CCCC)sc(CC(CC)CCCC)c5C6=O)s4)sc3c(-c3ccc(CC(CC)CCCC)s3)c3ccsc23)s1,,0.84,9.83,52.12,4.28,4.303652639999999,0.5526317757009113,,,1:1.4,-,,,ITO/ZnO/active layer/MoO3/Ag,inverted,ZnO,ZnO,MoO3,MoO3,,chloroform,chloroform,,-5.33,-3.48,,,,
55911,10.1016/j.dyepig.2023.111808,10.1016/j.dyepig.2023.111808,PBDB-T,4T-BE,PBDB-T,4T-BE,CCCCC(CC)Cc1ccc(-c2c3cc(-c4ccc(-c5sc(-c6cccs6)c6c5C(=O)c5c(CC(CC)CCCC)sc(CC(CC)CCCC)c5C6=O)s4)sc3c(-c3ccc(CC(CC)CCCC)s3)c3ccsc23)s1,,0.83,10.51,55.64,4.84,4.85364412,0.2819033057851317,,,1:1.4,0.5%CN,CN,0.5%,ITO/ZnO/active layer/MoO3/Ag,inverted,ZnO,ZnO,MoO3,MoO3,,chloroform,chloroform,130.0,-5.33,-3.48,,,,
55912,10.1016/j.dyepig.2023.111808,10.1016/j.dyepig.2023.111808,PBDB-T,4T-BOE,PBDB-T,4T-BOE,CCCCC(CC)Cc1ccc(-c2c3cc(-c4ccc(-c5sc(-c6cccs6)c6c5C(=O)c5c(CC(CC)CCCC)sc(CC(CC)CCCC)c5C6=O)s4)sc3c(-c3ccc(CC(CC)CCCC)s3)c3ccsc23)s1,,0.87,16.28,64.52,9.12,9.13835472,0.2012578947368572,,,1:1.2,-,,,ITO/ZnO/active layer/MoO3/Ag,inverted,ZnO,ZnO,MoO3,MoO3,,chloroform,chloroform,,-5.33,-3.48,,,,
55913,10.1016/j.dyepig.2023.111808,10.1016/j.dyepig.2023.111808,PBDB-T,4T-BOE,PBDB-T,4T-BOE,CCCCC(CC)Cc1ccc(-c2c3cc(-c4ccc(-c5sc(-c6cccs6)c6c5C(=O)c5c(CC(CC)CCCC)sc(CC(CC)CCCC)c5C6=O)s4)sc3c(-c3ccc(CC(CC)CCCC)s3)c3ccsc23)s1,,0.87,16.28,67.5,9.57,9.56043,0.1000000000000008,,,1:1.2,1.0%CN,CN,1.0%,ITO/ZnO/active layer/MoO3/Ag,inverted,ZnO,ZnO,MoO3,MoO3,,chloroform,chloroform,,-5.33,-3.48,,,,
55914,10.1016/j.dyepig.2023.111808,10.1016/j.dyepig.2023.111808,PBDB-T,4T-TO,PBDB-T,4T-TO,CCCCC(CC)Cc1ccc(-c2c3cc(-c4ccc(-c5sc(-c6cccs6)c6c5C(=O)c5c(CC(CC)CCCC)sc(CC(CC)CCCC)c5C6=O)s4)sc3c(-c3ccc(CC(CC)CCCC)s3)c3ccsc23)s1,,0.84,18.66,58.91,9.28,9.23378904,0.4979629310344806,,,1:1.0,-,,,ITO/ZnO/active layer/MoO3/Ag,inverted,ZnO,ZnO,MoO3,MoO3,,chloroform,chloroform,,-5.33,-3.48,,,,
55915,10.1016/j.dyepig.2023.111808,10.1016/j.dyepig.2023.111808,PBDB-T,4T-TO,PBDB-T,4T-TO,CCCCC(CC)Cc1ccc(-c2c3cc(-c4ccc(-c5sc(-c6cccs6)c6c5C(=O)c5c(CC(CC)CCCC)sc(CC(CC)CCCC)c5C6=O)s4)sc3c(-c3ccc(CC(CC)CCCC)s3)c3ccsc23)s1,,0.84,17.86,62.32,9.39,9.34949568,0.4313559105431326,,,1:1.0,-,,,ITO/ZnO/active layer/MoO3/Ag,inverted,ZnO,ZnO,MoO3,MoO3,,chloroform,chloroform,90.0,-5.33,-3.48,,,,
55916,10.1016/j.dyepig.2024.111980,10.1016/j.dyepig.2024.111980,PM6,Y6,PM6,Y6,COC(=O)C(C)(C)c1cc(C)cc(-c2sc3c4sc5cc(/C=C6/C(=O)c7cc(F)cc(c7)C(=O)/C6=C\c6cc(C(C)(C)C(=O)OC)c(-c7cc(C)cc(C(C)(C)C(=O)OC)c7)s6)sc5c4c(C(C)(C)C(=O)OC)ccc2-3)c1,CCCCCCCCCCCc1c(/C=C2\C(=O)c3cc(F)c(F)cc3C2=C(C#N)C#N)sc2c1sc1c3c4nsnc4c4c5sc6c(CCCCCCCCCCC)c(/C=C7\C(=O)c8cc(F)c(F)cc8C7=C(C#N)C#N)sc6c5n(CC(CC)CCCC)c4c3n(CC(CC)CCCC)c21,0.8439,26.55,70.09,15.8,15.7040464905,0.6073006930379812,15.7,15.8,1:1.2,IC-BDTBr,IC-BDTBr,,ITO/PEDOT:PSS/PM6:Y6+IC-BDTBr/PDIN/Ag,conventional,PDIN,PDIN,PEDOT:PSS,PEDOT:PSS,100.0,chloroform,chloroform,110.0,-5.56,-3.65,,-5.65,-4.09,
55917,10.1016/j.dyepig.2024.111980,10.1016/j.dyepig.2024.111980,PM6,Y6,PM6,Y6,COC(=O)C(C)(C)c1cc(C)cc(-c2sc3c4sc5cc(/C=C6/C(=O)c7cc(F)cc(c7)C(=O)/C6=C\c6cc(C(C)(C)C(=O)OC)c(-c7cc(C)cc(C(C)(C)C(=O)OC)c7)s6)sc5c4c(C(C)(C)C(=O)OC)ccc2-3)c1,CCCCCCCCCCCc1c(/C=C2\C(=O)c3cc(F)c(F)cc3C2=C(C#N)C#N)sc2c1sc1c3c4nsnc4c4c5sc6c(CCCCCCCCCCC)c(/C=C7\C(=O)c8cc(F)c(F)cc8C7=C(C#N)C#N)sc6c5n(CC(CC)CCCC)c4c3n(CC(CC)CCCC)c21,0.8435,26.66,70.77,16.13,15.914552367,1.3356951828890276,15.91,16.13,1:1.2,IC-BDTBr,IC-BDTBr,,ITO/PEDOT:PSS/PM6:Y6+IC-BDTBr/PDIN/Ag,conventional,PDIN,PDIN,PEDOT:PSS,PEDOT:PSS,100.0,chloroform,chloroform,110.0,-5.56,-3.65,,-5.65,-4.09,
55918,10.1016/j.dyepig.2024.111980,10.1016/j.dyepig.2024.111980,PM6,Y6,PM6,Y6,COC(=O)C(C)(C)c1cc(C)cc(-c2sc3c4sc5cc(/C=C6/C(=O)c7cc(F)cc(c7)C(=O)/C6=C\c6cc(C(C)(C)C(=O)OC)c(-c7cc(C)cc(C(C)(C)C(=O)OC)c7)s6)sc5c4c(C(C)(C)C(=O)OC)ccc2-3)c1,CCCCCCCCCCCc1c(/C=C2\C(=O)c3cc(F)c(F)cc3C2=C(C#N)C#N)sc2c1sc1c3c4nsnc4c4c5sc6c(CCCCCCCCCCC)c(/C=C7\C(=O)c8cc(F)c(F)cc8C7=C(C#N)C#N)sc6c5n(CC(CC)CCCC)c4c3n(CC(CC)CCCC)c21,0.8482,26.62,73.13,16.6,16.512084129199998,0.5296136795180927,16.51,16.6,1:1.2,IC-BDTBr,IC-BDTBr,,ITO/PEDOT:PSS/PM6:Y6+IC-BDTBr/PDIN/Ag,conventional,PDIN,PDIN,PEDOT:PSS,PEDOT:PSS,100.0,chloroform,chloroform,110.0,-5.56,-3.65,,-5.65,-4.09,
55919,10.1016/j.dyepig.2024.111980,10.1016/j.dyepig.2024.111980,PM6,Y6,PM6,Y6,COC(=O)C(C)(C)c1cc(C)cc(-c2sc3c4sc5cc(/C=C6/C(=O)c7cc(F)cc(c7)C(=O)/C6=C\c6cc(C(C)(C)C(=O)OC)c(-c7cc(C)cc(C(C)(C)C(=O)OC)c7)s6)sc5c4c(C(C)(C)C(=O)OC)ccc2-3)c1,CCCCCCCCCCCc1c(/C=C2\C(=O)c3cc(F)c(F)cc3C2=C(C#N)C#N)sc2c1sc1c3c4nsnc4c4c5sc6c(CCCCCCCCCCC)c(/C=C7\C(=O)c8cc(F)c(F)cc8C7=C(C#N)C#N)sc6c5n(CC(CC)CCCC)c4c3n(CC(CC)CCCC)c21,0.8433,26.6,71.38,16.19,16.011804564000002,1.100651241507099,16.01,16.19,1:1.2,IC-BDTBr,IC-BDTBr,,ITO/PEDOT:PSS/PM6:Y6+IC-BDTBr/PDIN/Ag,conventional,PDIN,PDIN,PEDOT:PSS,PEDOT:PSS,100.0,chloroform,chloroform,110.0,-5.56,-3.65,,-5.65,-4.09,
55920,10.1016/j.dyepig.2024.112038,10.1016/j.dyepig.2024.112038,PTB7-Th,TVT-(PPDI-B)2,PTB7-Th,TVT-(PPDI-B)2,CCCCC(CC)COC(=O)c1sc2csc(-c3cc4c(-c5ccc(CC(CC)CCCC)s5)c5sccc5c(-c5ccc(CC(CC)CCCC)s5)c4s3)c2c1F,,0.94,3.7,30.7,1.07,1.067746,0.2106542056074953,1.02,1.07,1:1,DIO,DIO,,ITO/PEDOT:PSS/active layer/PDINO/Al,conventional,PDINO,PDINO,PEDOT:PSS,PEDOT:PSS,,chlorobenzene,chlorobenzene,150.0,-5.21,-3.6,,,,
55921,10.1016/j.dyepig.2024.112038,10.1016/j.dyepig.2024.112038,PTB7-Th,TYT-(PPDI-B)2,PTB7-Th,TYT-(PPDI-B)2,CCCCC(CC)COC(=O)c1sc2csc(-c3cc4c(-c5ccc(CC(CC)CCCC)s5)c5sccc5c(-c5ccc(CC(CC)CCCC)s5)c4s3)c2c1F,,0.98,6.9,47.6,3.23,3.2187120000000005,0.3494736842105115,3.17,3.23,1:1,DIO,DIO,,ITO/PEDOT:PSS/active layer/PDINO/Al,conventional,PDINO,PDINO,PEDOT:PSS,PEDOT:PSS,,chlorobenzene,chlorobenzene,150.0,-5.21,-3.6,,,,
55922,10.1016/j.dyepig.2024.112045,10.1016/j.dyepig.2024.112045,PM6,BTP-eC9,PM6,BTP-eC9,COC(=O)C(C)(C)c1cc(C)cc(-c2sc3c4sc5cc(/C=C6/C(=O)c7cc(F)cc(c7)C(=O)/C6=C\c6cc(C(C)(C)C(=O)OC)c(-c7cc(C)cc(C(C)(C)C(=O)OC)c7)s6)sc5c4c(C(C)(C)C(=O)OC)ccc2-3)c1,CCCCCCCCCc1c(C=C2C(=O)c3cc(Cl)c(Cl)cc3C2=C(C#N)C#N)sc2c1sc1c3c4nsnc4c4c5sc6c(CCCCCCCCC)c(C=C7C(=O)c8cc(Cl)c(Cl)cc8C7=C(C#N)C#N)sc6c5n(CC(CCCC)CCCCCC)c4c3n(CC(CCCC)CCCCCC)c21,0.824,25.03,76.18,15.7,15.711911696,0.0758706751592489,15.63,15.7,1:1.1,0.5 vol% DIO,DIO,0.5 vol%,ITO/PEDOT:PSS/active layer/PDINN/Ag,conventional,PDINN,PDINN,PEDOT:PSS,PEDOT:PSS,,CB,chlorobenzene,100.0,-5.56,-3.65,,-5.68,-3.9,
55923,10.1016/j.dyepig.2024.112045,10.1016/j.dyepig.2024.112045,PM-TIPS10,BTP-eC9,PM-TIPS10,BTP-eC9,,CCCCCCCCCc1c(C=C2C(=O)c3cc(Cl)c(Cl)cc3C2=C(C#N)C#N)sc2c1sc1c3c4nsnc4c4c5sc6c(CCCCCCCCC)c(C=C7C(=O)c8cc(Cl)c(Cl)cc8C7=C(C#N)C#N)sc6c5n(CC(CCCC)CCCCCC)c4c3n(CC(CCCC)CCCCCC)c21,0.836,25.43,78.48,16.7,16.684439904,0.093174227544898,16.61,16.7,1:1.1,0.5 vol% DIO,DIO,0.5 vol%,ITO/PEDOT:PSS/active layer/PDINN/Ag,conventional,PDINN,PDINN,PEDOT:PSS,PEDOT:PSS,,CB,chlorobenzene,100.0,,,,-5.68,-3.9,
55924,10.1016/j.dyepig.2024.112045,10.1016/j.dyepig.2024.112045,PM-TIPS20,BTP-eC9,PM-TIPS20,BTP-eC9,,CCCCCCCCCc1c(C=C2C(=O)c3cc(Cl)c(Cl)cc3C2=C(C#N)C#N)sc2c1sc1c3c4nsnc4c4c5sc6c(CCCCCCCCC)c(C=C7C(=O)c8cc(Cl)c(Cl)cc8C7=C(C#N)C#N)sc6c5n(CC(CCCC)CCCCCC)c4c3n(CC(CCCC)CCCCCC)c21,0.847,25.12,77.19,16.43,16.423438416,0.0399366037735846,16.41,16.43,1:1.1,0.5 vol% DIO,DIO,0.5 vol%,ITO/PEDOT:PSS/active layer/PDINN/Ag,conventional,PDINN,PDINN,PEDOT:PSS,PEDOT:PSS,,CB,chlorobenzene,100.0,,,,-5.68,-3.9,
55925,10.1016/j.dyepig.2024.112045,10.1016/j.dyepig.2024.112045,PM-TIPS30,BTP-eC9,PM-TIPS30,BTP-eC9,,CCCCCCCCCc1c(C=C2C(=O)c3cc(Cl)c(Cl)cc3C2=C(C#N)C#N)sc2c1sc1c3c4nsnc4c4c5sc6c(CCCCCCCCC)c(C=C7C(=O)c8cc(Cl)c(Cl)cc8C7=C(C#N)C#N)sc6c5n(CC(CCCC)CCCCCC)c4c3n(CC(CCCC)CCCCCC)c21,0.853,24.84,74.76,15.85,15.840537552,0.0596999873816968,15.78,15.85,1:1.1,0.5 vol% DIO,DIO,0.5 vol%,ITO/PEDOT:PSS/active layer/PDINN/Ag,conventional,PDINN,PDINN,PEDOT:PSS,PEDOT:PSS,,CB,chlorobenzene,100.0,,,,-5.68,-3.9,
55926,10.1016/j.dyepig.2024.112226,10.1016/j.dyepig.2024.112226,P3HT,4TBTCN,P3HT,4TBTCN,CCCCCCc1ccsc1,,0.86,13.48,53.9,6.25,6.2485192000000005,0.023692799999992,5.93,6.25,,,,,ITO/ZnO/PFN-Br/active layer/MoO3/Ag,inverted,ZnO/PFN-Br,ZnO/PFN-Br,MoO3,MoO3,,CF,chloroform,140.0,-5.01,-3.12,,,,
55927,10.1016/j.dyepig.2024.112226,10.1016/j.dyepig.2024.112226,P3HT,6TBTCN,P3HT,6TBTCN,CCCCCCc1ccsc1,,0.87,12.03,48.9,5.12,5.117922899999999,0.0405683593750205,4.84,5.12,,,,,ITO/ZnO/PFN-Br/active layer/MoO3/Ag,inverted,ZnO/PFN-Br,ZnO/PFN-Br,MoO3,MoO3,,CF,chloroform,140.0,-5.01,-3.12,,,,
55928,10.1016/j.dyepig.2024.112240,10.1016/j.dyepig.2024.112240,BTR-Cl,Y6,BTR-Cl,Y6,CCCCCCc1cc(-c2cc3c(-c4cc(Cl)c(CC(CC)CCCC)s4)c4sc(-c5cc(CCCCCC)c(-c6cc(CCCCCC)c(-c7ccc(/C=C8/SC(=S)N(CCCCCC)C8=O)s7)s6)s5)cc4c(-c4cc(Cl)c(CC(CC)CCCC)s4)c3s2)sc1-c1cc(CCCCCC)c(-c2ccc(/C=C3\SC(=S)N(CC(CC)CCCC)C3=O)s2)s1,CCCCCCCCCCCc1c(/C=C2\C(=O)c3cc(F)c(F)cc3C2=C(C#N)C#N)sc2c1sc1c3c4nsnc4c4c5sc6c(CCCCCCCCCCC)c(/C=C7\C(=O)c8cc(F)c(F)cc8C7=C(C#N)C#N)sc6c5n(CC(CC)CCCC)c4c3n(CC(CC)CCCC)c21,0.85,24.9,65.1,13.81,13.778414999999995,0.2287110789283367,,,1.6:1,,,,ITO/PEDOT:PSS/Active layer/Phen-NaDPO/Ag,conventional,Phen-NaDPO,Phen-NaDPO,PEDOT:PSS,PEDOT:PSS,110.0,chloroform,chloroform,120.0,-5.46,-3.7,,-5.65,-4.09,
55929,10.1016/j.dyepig.2024.112240,10.1016/j.dyepig.2024.112240,BTR-Cl-C8,Y6,BTR-Cl-C8,Y6,,CCCCCCCCCCCc1c(/C=C2\C(=O)c3cc(F)c(F)cc3C2=C(C#N)C#N)sc2c1sc1c3c4nsnc4c4c5sc6c(CCCCCCCCCCC)c(/C=C7\C(=O)c8cc(F)c(F)cc8C7=C(C#N)C#N)sc6c5n(CC(CC)CCCC)c4c3n(CC(CC)CCCC)c21,0.84,24.9,69.3,14.43,14.494787999999996,0.4489812889812648,,,1.6:1,,,,ITO/PEDOT:PSS/Active layer/Phen-NaDPO/Ag,conventional,Phen-NaDPO,Phen-NaDPO,PEDOT:PSS,PEDOT:PSS,110.0,chloroform,chloroform,120.0,,,,-5.65,-4.09,
55930,10.1016/j.dyepig.2024.112247,10.1016/j.dyepig.2024.112247,TTZ,BTP-ec9-4F,TTZ,BTP-ec9-4F,,CCCCCCCCCc1c(/C=C2\C(=O)c3cc(F)c(F)cc3C2=C(C#N)C#N)sc2c1sc1c3c4nsnc4c4c5sc6c(CCCCCCCCC)c(/C=C7\C(=O)c8cc(F)c(F)cc8C7=C(C#N)C#N)sc6c5n(C)c4c3n(C)c21,0.87,25.14,63.77,13.96,13.94764686,0.0884895415472913,13.85,13.96,1:1.2,,,,ITO/PEDOT:PSS/Donor:Acceptor/PDINN/Ag,conventional,PDINN,PDINN,PEDOT:PSS,PEDOT:PSS,,chloroform,chloroform,100.0,,,,,,
55931,10.1016/j.dyepig.2024.112247,10.1016/j.dyepig.2024.112247,ANTTZ,BTP-ec9-4F,ANTTZ,BTP-ec9-4F,,CCCCCCCCCc1c(/C=C2\C(=O)c3cc(F)c(F)cc3C2=C(C#N)C#N)sc2c1sc1c3c4nsnc4c4c5sc6c(CCCCCCCCC)c(/C=C7\C(=O)c8cc(F)c(F)cc8C7=C(C#N)C#N)sc6c5n(C)c4c3n(C)c21,0.92,9.96,33.62,3.07,3.0806678400000003,0.347486644951154,2.98,3.07,1:1.2,,,,ITO/PEDOT:PSS/Donor:Acceptor/PDINN/Ag,conventional,PDINN,PDINN,PEDOT:PSS,PEDOT:PSS,,chloroform,chloroform,100.0,,,,,,
55932,10.1016/j.dyepig.2024.112304,10.1016/j.dyepig.2024.112304,Tz6T-PH,eC9-4F,Tz6T-PH,eC9-4F,,CCCCCCCCCc1c(/C=C2\C(=O)c3cc(F)c(F)cc3C2=C(C#N)C#N)sc2c1sc1c3c4nsnc4c4c5sc6c(CCCCCCCCC)c(/C=C7\C(=O)c8cc(F)c(F)cc8C7=C(C#N)C#N)sc6c5n(C[C@H](CCCC)CCCCCC)c4c3n(CC(CCCC)CCCCCC)c21,0.8528,20.67,52.53,9.26,9.2596606128,0.0036650885529006,9.11,9.26,1.7:1,,,,ITO/PEDOT:PSS/active layer/Phen-NaDPO/Ag,conventional,Phen-NaDPO,Phen-NaDPO,PEDOT:PSS,PEDOT:PSS,,chloroform,chloroform,150.0,,,,,,
55933,10.1016/j.dyepig.2024.112304,10.1016/j.dyepig.2024.112304,Tz6T-PH-Cl-2,eC9-4F,Tz6T-PH-Cl-2,eC9-4F,,CCCCCCCCCc1c(/C=C2\C(=O)c3cc(F)c(F)cc3C2=C(C#N)C#N)sc2c1sc1c3c4nsnc4c4c5sc6c(CCCCCCCCC)c(/C=C7\C(=O)c8cc(F)c(F)cc8C7=C(C#N)C#N)sc6c5n(C[C@H](CCCC)CCCCCC)c4c3n(CC(CCCC)CCCCCC)c21,0.5427,6.13,30.4,1.01,1.011332304,0.131911287128708,1.0,1.01,,,,,ITO/PEDOT:PSS/active layer/Phen-NaDPO/Ag,conventional,Phen-NaDPO,Phen-NaDPO,PEDOT:PSS,PEDOT:PSS,,chloroform,chloroform,,,,,,,
55934,10.1016/j.dyepig.2024.112304,10.1016/j.dyepig.2024.112304,Tz6T-PH-Cl-3,eC9-4F,Tz6T-PH-Cl-3,eC9-4F,,CCCCCCCCCc1c(/C=C2\C(=O)c3cc(F)c(F)cc3C2=C(C#N)C#N)sc2c1sc1c3c4nsnc4c4c5sc6c(CCCCCCCCC)c(/C=C7\C(=O)c8cc(F)c(F)cc8C7=C(C#N)C#N)sc6c5n(C[C@H](CCCC)CCCCCC)c4c3n(CC(CCCC)CCCCCC)c21,0.8791,14.8,41.51,5.4,5.400733268,0.0135790370370258,5.09,5.4,,,,,ITO/PEDOT:PSS/active layer/Phen-NaDPO/Ag,conventional,Phen-NaDPO,Phen-NaDPO,PEDOT:PSS,PEDOT:PSS,,chloroform,chloroform,,,,,,,
55935,10.1016/j.dyepig.2024.112304,10.1016/j.dyepig.2024.112304,Tz6T-PH-Cl-4,eC9-4F,Tz6T-PH-Cl-4,eC9-4F,,CCCCCCCCCc1c(/C=C2\C(=O)c3cc(F)c(F)cc3C2=C(C#N)C#N)sc2c1sc1c3c4nsnc4c4c5sc6c(CCCCCCCCC)c(/C=C7\C(=O)c8cc(F)c(F)cc8C7=C(C#N)C#N)sc6c5n(C[C@H](CCCC)CCCCCC)c4c3n(CC(CCCC)CCCCCC)c21,0.8827,19.96,54.47,9.6,9.5969015324,0.0322757041666584,9.45,9.6,1.6:1,,,,ITO/PEDOT:PSS/active layer/Phen-NaDPO/Ag,conventional,Phen-NaDPO,Phen-NaDPO,PEDOT:PSS,PEDOT:PSS,,chloroform,chloroform,150.0,,,,,,
55936,10.1016/j.dyepig.2024.112319,10.1016/j.dyepig.2024.112319,BNBP(ETPA)2,PC71BM,BNBP(ETPA)2,PC71BM,,COC(=O)CCCC1(c2ccccc2)C23c4c5ccc6c7cc8c9c%10c(cc%11cc%12c%13c%14c(cc%15c%16ccc-5c2c%16c2c5c%16c%17c(c(c46)c7c9c%17c4c%10c%11c%13c4c%16c%14c%152)C513)C%12)C8,0.89,5.15,40.0,1.83,1.8334000000000004,0.1857923497267919,1.76,1.83,1:2,,,,ITO/PEDOT:PSS/BNBP(ETPA)2:PC71BM/Al,conventional,,,PEDOT:PSS,,,,,,,,,-5.9,-3.9,
55937,10.1016/j.dyepig.2024.112319,10.1016/j.dyepig.2024.112319,BNBP(ETTPA)2,PC71BM,BNBP(ETTPA)2,PC71BM,,COC(=O)CCCC1(c2ccccc2)C23c4c5ccc6c7cc8c9c%10c(cc%11cc%12c%13c%14c(cc%15c%16ccc-5c2c%16c2c5c%16c%17c(c(c46)c7c9c%17c4c%10c%11c%13c4c%16c%14c%152)C513)C%12)C8,0.82,8.31,38.0,2.59,2.589396,0.0233204633204652,2.45,2.59,1:2,,,,ITO/PEDOT:PSS/BNBP(ETTPA)2:PC71BM/Al,conventional,,,PEDOT:PSS,,,,,,,,,-5.9,-3.9,
55938,10.1016/j.dyepig.2024.112319,10.1016/j.dyepig.2024.112319,BNBP(3TTPA)2,PC71BM,BNBP(3TTPA)2,PC71BM,,COC(=O)CCCC1(c2ccccc2)C23c4c5ccc6c7cc8c9c%10c(cc%11cc%12c%13c%14c(cc%15c%16ccc-5c2c%16c2c5c%16c%17c(c(c46)c7c9c%17c4c%10c%11c%13c4c%16c%14c%152)C513)C%12)C8,0.8,8.63,48.0,3.32,3.3139200000000004,0.1831325301204644,3.29,3.32,1:2,,,,ITO/PEDOT:PSS/BNBP(3TTPA)2:PC71BM/Al,conventional,,,PEDOT:PSS,,,,,,,,,-5.9,-3.9,
55939,10.1016/j.dyepig.2024.112319,10.1016/j.dyepig.2024.112319,BNBP(EDPPTPA)2,PC71BM,BNBP(EDPPTPA)2,PC71BM,,COC(=O)CCCC1(c2ccccc2)C23c4c5ccc6c7cc8c9c%10c(cc%11cc%12c%13c%14c(cc%15c%16ccc-5c2c%16c2c5c%16c%17c(c(c46)c7c9c%17c4c%10c%11c%13c4c%16c%14c%152)C513)C%12)C8,0.79,9.97,57.0,4.48,4.489491,0.2118526785714217,4.3,4.48,1:2,,,,ITO/PEDOT:PSS/BNBP(EDPPTPA)2:PC71BM/Al,conventional,,,PEDOT:PSS,,,,,,,,,-5.9,-3.9,
55940,10.1016/j.dyepig.2024.112415,10.1016/j.dyepig.2024.112415,PBQx-TF,TT-BO,PBQx-TF,TT-BO,CCCCCCC(CCCC)Cc1csc(-c2cc3c(s2)-c2sc(-c4cc(CC(CCCC)CCCCCC)c(-c5cc6c(-c7cc(F)c(CC(CC)CCCC)s7)c7sccc7c(-c7cc(F)c(CC(CC)CCCC)s7)c6s5)s4)cc2[C@H]2N=CC=N[C@H]32)c1,,0.843,21.71,71.8,13.1,13.14049854,0.3091491603053416,12.9,13.1,,,,,ITO/PEDOT:PSS/PBQx-TF:acceptor/PDINN/Ag,conventional,PDINN,PDINN,PEDOT:PSS,PEDOT:PSS,,,,,-5.41,-2.82,,,,
55941,10.1016/j.dyepig.2024.112415,10.1016/j.dyepig.2024.112415,PBQx-TF,TT-EH,PBQx-TF,TT-EH,CCCCCCC(CCCC)Cc1csc(-c2cc3c(s2)-c2sc(-c4cc(CC(CCCC)CCCCCC)c(-c5cc6c(-c7cc(F)c(CC(CC)CCCC)s7)c7sccc7c(-c7cc(F)c(CC(CC)CCCC)s7)c6s5)s4)cc2[C@H]2N=CC=N[C@H]32)c1,,0.842,23.06,72.8,14.2,14.13522656,0.4561509859154911,13.9,14.2,,,,,ITO/PEDOT:PSS/PBQx-TF:acceptor/PDINN/Ag,conventional,PDINN,PDINN,PEDOT:PSS,PEDOT:PSS,,,,,-5.41,-2.82,,,,
55944,10.1016/j.dyepig.2024.112434,10.1016/j.dyepig.2024.112434,(TPA-DPP)2-CZ,PC71BM,(TPA-DPP)2-CZ,PC71BM,,COC(=O)CCCC1(c2ccccc2)C23c4c5ccc6c7cc8c9c%10c(cc%11cc%12c%13c%14c(cc%15c%16ccc-5c2c%16c2c5c%16c%17c(c(c46)c7c9c%17c4c%10c%11c%13c4c%16c%14c%152)C513)C%12)C8,0.87,17.99,32.52,5.08,5.08980276,0.19296771653544,,,1:2,,,,ITO/PEDOT:PSS/SMDs:PC71BM/Al,BHJ,,,PEDOT:PSS,,,chloroform,,,,,,-5.9,-3.9,
55945,10.1016/j.dyepig.2024.112434,10.1016/j.dyepig.2024.112434,(TPA-DPP)2-PTZ,PC71BM,(TPA-DPP)2-PTZ,PC71BM,,COC(=O)CCCC1(c2ccccc2)C23c4c5ccc6c7cc8c9c%10c(cc%11cc%12c%13c%14c(cc%15c%16ccc-5c2c%16c2c5c%16c%17c(c(c46)c7c9c%17c4c%10c%11c%13c4c%16c%14c%152)C513)C%12)C8,0.82,17.26,32.95,4.66,4.663479400000001,0.0746652360515169,,,1:2,,,,ITO/PEDOT:PSS/SMDs:PC71BM/Al,BHJ,,,PEDOT:PSS,,,chloroform,,,,,,-5.9,-3.9,
55946,10.1016/j.dyepig.2024.112434,10.1016/j.dyepig.2024.112434,(TPA-DPP)2-PhFLU,PC71BM,(TPA-DPP)2-PhFLU,PC71BM,,COC(=O)CCCC1(c2ccccc2)C23c4c5ccc6c7cc8c9c%10c(cc%11cc%12c%13c%14c(cc%15c%16ccc-5c2c%16c2c5c%16c%17c(c(c46)c7c9c%17c4c%10c%11c%13c4c%16c%14c%152)C513)C%12)C8,0.94,19.71,40.24,7.44,7.455425760000001,0.2073354838709716,,,1:2,,,,ITO/PEDOT:PSS/SMDs:PC71BM/Al,BHJ,,,PEDOT:PSS,,,chloroform,,,,,,-5.9,-3.9,
55949,10.1016/j.dyepig.2024.112564,10.1016/j.dyepig.2024.112564,PBB-TSD,IT-4F,PBB-TSD,IT-4F,,CCCCCCc1ccc(C2(c3ccc(CCCCCC)cc3)c3cc4c(cc3-c3sc5cc(/C=C6\C(=O)c7cc(F)c(F)cc7C6=C(C#N)C#N)sc5c32)C(c2ccc(CCCCCC)cc2)(c2ccc(CCCCCC)cc2)c2c-4sc3cc(/C=C4\C(=O)c5cc(F)c(F)cc5C4=C(C#N)C#N)sc23)cc1,0.89,21.9,74.5,14.6,14.520795,0.5424999999999999,,,,,,,ITO/PEDOT:PSS/active layer/PDINN/Ag,conventional,PDINN,PDINN,PEDOT:PSS,PEDOT:PSS,,CHCl3,chloroform,,,,,-5.66,-4.14,
55950,10.1016/j.dyepig.2024.112564,10.1016/j.dyepig.2024.112564,PBB-T,ITIC-F,PBB-T,ITIC-F,CCCCCCC(CCCC)Cc1csc(-c2nc3cc4sc(-c5cc(CC(CCCC)CCCCCC)c(-c6cc7c(-c8ccc(CC(CC)CCCC)s8)c8sccc8c(-c8ccc(CC(CC)CCCC)s8)c7s6)s5)nc4cc3s2)c1,CCCCCCC1=CC=C(C2(C3=CC=C(CCCCCC)C=C3)C3=CC4=C(C=C3C3=C2C2=C(C=C(/C=C5\C(=O)C6=CC(F)=C(F)C=C6C5=C(C#N)C#N)S2)S3)C(C2=CC=C(CCCCCC)C=C2)(C2=CC=C(CCCCCC)C=C2)C2=C4SC3=C2SC(/C=C2\C(=O)C4=CC(F)=C(F)C=C4C2=C(C#N)C#N)=C3)C=C1,0.91,20.9,70.0,13.3,13.3133,0.099999999999994,,,,,,,ITO/PEDOT:PSS/active layer/PDINN/Ag,conventional,PDINN,PDINN,PEDOT:PSS,PEDOT:PSS,,CHCl3,chloroform,,-5.4,-3.3,,,,
55952,10.1016/j.dyepig.2024.112564,10.1016/j.dyepig.2024.112564,PBB-Cl,IT-4F,PBB-Cl,IT-4F,CCc1ccc(-c2c3nc(-c4ccc(-c5cc6c(-c7cc(Cl)c(CC)s7)c7sc(-c8ccc(-c9nc%10c(-c%11ccc(CC)s%11)c%11sc(-c%12ccc(-c%13cc%14c(-c%15cc(Cl)c(CC)s%15)c%15sc(-c%16ccc(-c%17nc%18c(-c%19ccc(CC)s%19)c%19sc(-c%20ccc(-c%21cc%22c(-c%23cc(Cl)c(CC)s%23)c%23sccc%23c(-c%23cc(Cl)c(CC)s%23)c%22s%21)s%20)nc%19c(-c%19ccc(CC)s%19)c%18s%17)s%16)cc%15c(-c%15cc(Cl)c(CC)s%15)c%14s%13)s%12)nc%11c(-c%11ccc(CC)s%11)c%10s9)s8)cc7c(-c7cc(Cl)c(CC)s7)c6s5)s4)sc3c(-c3ccc(CC)s3)c3nc(-c4cccs4)sc23)s1,CCCCCCc1ccc(C2(c3ccc(CCCCCC)cc3)c3cc4c(cc3-c3sc5cc(/C=C6\C(=O)c7cc(F)c(F)cc7C6=C(C#N)C#N)sc5c32)C(c2ccc(CCCCCC)cc2)(c2ccc(CCCCCC)cc2)c2c-4sc3cc(/C=C4\C(=O)c5cc(F)c(F)cc5C4=C(C#N)C#N)sc23)cc1,0.94,21.8,72.5,14.8,14.8567,0.3831081081081033,,,,,,,ITO/PEDOT:PSS/active layer/PDINN/Ag,conventional,PDINN,PDINN,PEDOT:PSS,PEDOT:PSS,,CHCl3,chloroform,,-5.64,-3.64,,-5.66,-4.14,
55953,10.1016/j.dyepig.2024.112564,10.1016/j.dyepig.2024.112564,BBTSM-3,Y6,BBTSM-3,Y6,,CCCCCCCCCCCc1c(/C=C2\C(=O)c3cc(F)c(F)cc3C2=C(C#N)C#N)sc2c1sc1c3c4nsnc4c4c5sc6c(CCCCCCCCCCC)c(/C=C7\C(=O)c8cc(F)c(F)cc8C7=C(C#N)C#N)sc6c5n(CC(CC)CCCC)c4c3n(CC(CC)CCCC)c21,0.77,17.0,62.7,8.2,8.20743,0.0906097560975751,,,,,,,ITO/PEDOT:PSS/active layer/PDINN/Ag,conventional,PDINN,PDINN,PEDOT:PSS,PEDOT:PSS,,CHCl3,chloroform,,,,,-5.65,-4.09,
55954,10.1016/j.dyepig.2024.112564,10.1016/j.dyepig.2024.112564,BBTSM-4,Y6,BBTSM-4,Y6,,CCCCCCCCCCCc1c(/C=C2\C(=O)c3cc(F)c(F)cc3C2=C(C#N)C#N)sc2c1sc1c3c4nsnc4c4c5sc6c(CCCCCCCCCCC)c(/C=C7\C(=O)c8cc(F)c(F)cc8C7=C(C#N)C#N)sc6c5n(CC(CC)CCCC)c4c3n(CC(CC)CCCC)c21,0.83,18.4,51.7,7.9,7.895623999999999,0.0553924050633099,,,,,,,ITO/PEDOT:PSS/active layer/PDINN/Ag,conventional,PDINN,PDINN,PEDOT:PSS,PEDOT:PSS,,CHCl3,chloroform,,,,,-5.65,-4.09,
