Repository: JiYiqaq/PCE-KA-GNN

# Data directory

- `raw/Active_Database.csv` is the immutable source dataset bundled under CC BY 4.0. Do not overwrite it with processed data.
- `processed/` is created and populated by the training pipeline. Generated `.pt` and `.pth` caches are intentionally ignored by Git because they can exceed GitHub's normal single-file limit.

See `../DATA_LICENSE.md` for provenance, license and checksum information.

File: data/raw/Active_Database.csv (part 154 of 471)
id,doi,doi_norm,donor,acceptor,donor_canonical,acceptor_canonical,donor_smiles,acceptor_smiles,voc,jsc,ff,pce,pce_recomputed,pce_relative_error_percent,pce_avg,pce_best,d_a_ratio,additive,additive_canonical,additive_ratio,device_structure,device_type,etl,etl_canonical,htl,htl_canonical,active_layer_thickness,solvent,solvent_canonical,annealing_temp,homo_d,lumo_d,eg_d,homo_a,lumo_a,eg_a
55955,10.1016/j.dyepig.2024.112616,10.1016/j.dyepig.2024.112616,PM6,AQI1,PM6,AQI1,CC1=CC(=CC(=C1)C2=C3C=CC(=C4C5=C(C=C(S5)/C=C\6/C(=O)C7=CC(=CC(=C7)F)C(=O)/C6=C\C8=CC(=C(S8)C9=CC(=CC(=C9)C)C(C)(C)C(=O)OC)C(C)(C)C(=O)OC)SC4=C3S2)C(C)(C)C(=O)OC)C(C)(C)C(=O)OC,,1.06,17.6,60.7,11.3,11.324192000000004,0.2140884955752466,11.1,11.3,,,,,ITO/PEDOT:PSS/active layer/PNDIT-F3N/Ag,conventional,PNDIT-F3N,PNDIT-F3N,PEDOT:PSS,PEDOT:PSS,,,,,-5.56,-3.65,,,,
55956,10.1016/j.dyepig.2024.112616,10.1016/j.dyepig.2024.112616,PE4,AQI1,PE4,AQI1,CCCCCCCCC(CCCCCC)CN1N=C2C(C3=CC4SC(C5=CC6=C(S5)C(C5=CC(Cl)=C(CC(CC)CCCC)S5)=C5C=CSC5=C6C5=CC(Cl)=C(CC(CC)CCCC)S5)=C(CCCCCC)C4S3)=C(F)C(F)=C(C3=CC4=C(S3)C(CCCCCC)=CS4)C2=N1,,1.02,20.9,64.7,13.7,13.792746,0.6769781021897809,13.5,13.7,,,,,ITO/PEDOT:PSS/active layer/PNDIT-F3N/Ag,conventional,PNDIT-F3N,PNDIT-F3N,PEDOT:PSS,PEDOT:PSS,,,,,,,,,,
55961,10.1016/j.dyepig.2025.112645,10.1016/j.dyepig.2025.112645,PBBO-1,Y6,PBBO-1,Y6,,CCCCCCCCCCCc1c(/C=C2\C(=O)c3cc(F)c(F)cc3C2=C(C#N)C#N)sc2c1sc1c3c4nsnc4c4c5sc6c(CCCCCCCCCCC)c(/C=C7\C(=O)c8cc(F)c(F)cc8C7=C(C#N)C#N)sc6c5n(CC(CC)CCCC)c4c3n(CC(CC)CCCC)c21,0.812,17.25,41.05,5.75,5.7498735,0.0022000000000063,5.1,5.75,,,,,ITO/PEDOT:PSS/active layer/PDINN/Ag,conventional,PDINN,PDINN,PEDOT:PSS,PEDOT:PSS,,,,,,,,-5.65,-4.09,
55962,10.1016/j.dyepig.2025.112645,10.1016/j.dyepig.2025.112645,PBBO-1,Y6,PBBO-1,Y6,,CCCCCCCCCCCc1c(/C=C2\C(=O)c3cc(F)c(F)cc3C2=C(C#N)C#N)sc2c1sc1c3c4nsnc4c4c5sc6c(CCCCCCCCCCC)c(/C=C7\C(=O)c8cc(F)c(F)cc8C7=C(C#N)C#N)sc6c5n(CC(CC)CCCC)c4c3n(CC(CC)CCCC)c21,0.775,23.46,54.47,9.9,9.90346305,0.0349803030302909,9.52,9.9,1:1,DPE,DPE,,ITO/PEDOT:PSS/active layer/PDINN/Ag,conventional,PDINN,PDINN,PEDOT:PSS,PEDOT:PSS,,,,85.0,,,,-5.65,-4.09,
55963,10.1016/j.dyepig.2025.112645,10.1016/j.dyepig.2025.112645,PBBO-2,Y6,PBBO-2,Y6,,CCCCCCCCCCCc1c(/C=C2\C(=O)c3cc(F)c(F)cc3C2=C(C#N)C#N)sc2c1sc1c3c4nsnc4c4c5sc6c(CCCCCCCCCCC)c(/C=C7\C(=O)c8cc(F)c(F)cc8C7=C(C#N)C#N)sc6c5n(CC(CC)CCCC)c4c3n(CC(CC)CCCC)c21,0.889,8.21,47.95,3.5,3.499721855,0.0079469999999938,2.44,3.5,,,,,ITO/PEDOT:PSS/active layer/PDINN/Ag,conventional,PDINN,PDINN,PEDOT:PSS,PEDOT:PSS,,,,,,,,-5.65,-4.09,
55964,10.1016/j.dyepig.2025.112645,10.1016/j.dyepig.2025.112645,PBBO-2,Y6,PBBO-2,Y6,,CCCCCCCCCCCc1c(/C=C2\C(=O)c3cc(F)c(F)cc3C2=C(C#N)C#N)sc2c1sc1c3c4nsnc4c4c5sc6c(CCCCCCCCCCC)c(/C=C7\C(=O)c8cc(F)c(F)cc8C7=C(C#N)C#N)sc6c5n(CC(CC)CCCC)c4c3n(CC(CC)CCCC)c21,0.845,17.89,59.5,8.99,8.994644749999999,0.0516657397107771,8.39,8.99,1:1,DIO,DIO,,ITO/PEDOT:PSS/active layer/PDINN/Ag,conventional,PDINN,PDINN,PEDOT:PSS,PEDOT:PSS,,,,85.0,,,,-5.65,-4.09,
55965,10.1016/j.dyepig.2025.112667,10.1016/j.dyepig.2025.112667,PBDB-T,DTC-OiT-4F,PBDB-T,DTC-OiT-4F,CCCCC(CC)Cc1ccc(-c2c3cc(-c4ccc(-c5sc(-c6ccc(C)s6)c6c5C(=O)c5c(CC(CC)CCCC)sc(CC(CC)CCCC)c5C6=O)s4)sc3c(-c3ccc(CC(CC)CCCC)s3)c3cc(C)sc23)s1,,0.58,17.19,55.53,5.5,5.53645206,0.6627647272727314,,,1:1,1-chloronaphthalene,CN,,inverted,inverted,ZnO,ZnO,MoO3,MoO3,,,,,-5.33,-3.48,,,,
55966,10.1016/j.dyepig.2025.112667,10.1016/j.dyepig.2025.112667,PBDB-T,DTC-OoT-4F,PBDB-T,DTC-OoT-4F,CCCCC(CC)Cc1ccc(-c2c3cc(-c4ccc(-c5sc(-c6ccc(C)s6)c6c5C(=O)c5c(CC(CC)CCCC)sc(CC(CC)CCCC)c5C6=O)s4)sc3c(-c3ccc(CC(CC)CCCC)s3)c3cc(C)sc23)s1,,0.77,18.66,69.55,10.02,9.9930831,0.2686317365269441,,,1:1,1-chloronaphthalene,CN,,inverted,inverted,ZnO,ZnO,MoO3,MoO3,,,,,-5.33,-3.48,,,,
55967,10.1016/j.dyepig.2025.112667,10.1016/j.dyepig.2025.112667,PBDB-T,DTC-OoiT-4F,PBDB-T,DTC-OoiT-4F,CCCCC(CC)Cc1ccc(-c2c3cc(-c4ccc(-c5sc(-c6ccc(C)s6)c6c5C(=O)c5c(CC(CC)CCCC)sc(CC(CC)CCCC)c5C6=O)s4)sc3c(-c3ccc(CC(CC)CCCC)s3)c3cc(C)sc23)s1,,0.77,20.78,66.06,10.58,10.569996360000005,0.0945523629489338,,,1:1,1-chloronaphthalene,CN,,inverted,inverted,ZnO,ZnO,MoO3,MoO3,,,,,-5.33,-3.48,,,,
55968,10.1016/j.dyepig.2025.112713,10.1016/j.dyepig.2025.112713,PBDT-T-SBDD,Y6,PBDT-T-SBDD,Y6,,CCCCCCCCCCCc1c(/C=C2\C(=O)c3cc(F)c(F)cc3C2=C(C#N)C#N)sc2c1sc1c3c4nsnc4c4c5sc6c(CCCCCCCCCCC)c(/C=C7\C(=O)c8cc(F)c(F)cc8C7=C(C#N)C#N)sc6c5n(CC(CC)CCCC)c4c3n(CC(CC)CCCC)c21,0.867,19.83,52.43,9.01,9.014085423,0.0453432075471627,,,,,,,ITO/PEDOT:PSS/Donor:Y6/PDINN/Ag,conventional,PDINN,PDINN,PEDOT:PSS,PEDOT:PSS,,,,,,,,-5.65,-4.09,
55969,10.1016/j.dyepig.2025.112713,10.1016/j.dyepig.2025.112713,PBDT-TS-SBDD,Y6,PBDT-TS-SBDD,Y6,,CCCCCCCCCCCc1c(/C=C2\C(=O)c3cc(F)c(F)cc3C2=C(C#N)C#N)sc2c1sc1c3c4nsnc4c4c5sc6c(CCCCCCCCCCC)c(/C=C7\C(=O)c8cc(F)c(F)cc8C7=C(C#N)C#N)sc6c5n(CC(CC)CCCC)c4c3n(CC(CC)CCCC)c21,0.882,22.02,58.32,11.33,11.326700448,0.0291222594880973,,,,,,,ITO/PEDOT:PSS/Donor:Y6/PDINN/Ag,conventional,PDINN,PDINN,PEDOT:PSS,PEDOT:PSS,,,,,,,,-5.65,-4.09,
55970,10.1016/j.dyepig.2025.112713,10.1016/j.dyepig.2025.112713,PBDT-TDS-SBDD,Y6,PBDT-TDS-SBDD,Y6,,CCCCCCCCCCCc1c(/C=C2\C(=O)c3cc(F)c(F)cc3C2=C(C#N)C#N)sc2c1sc1c3c4nsnc4c4c5sc6c(CCCCCCCCCCC)c(/C=C7\C(=O)c8cc(F)c(F)cc8C7=C(C#N)C#N)sc6c5n(CC(CC)CCCC)c4c3n(CC(CC)CCCC)c21,0.885,16.36,48.75,7.06,7.0583175,0.0238314447591978,,,,,,,ITO/PEDOT:PSS/Donor:Y6/PDINN/Ag,conventional,PDINN,PDINN,PEDOT:PSS,PEDOT:PSS,,,,,,,,-5.65,-4.09,
55971,10.1016/j.dyepig.2025.112722,10.1016/j.dyepig.2025.112722,PPB-F,Y7,PPB-F,Y7,CCCCCCC(C)Cc1cc(-c2cc3c4nc5cc(F)c(F)cc5nc4c4cc(-c5cc(CC(CC)CCCC)cs5)sc4c3s2)sc1-c1cc2c(-c3cc(Cl)c(CC(CC)CCCC)s3)c3sccc3c(-c3cc(Cl)c(CC(CC)CCCC)s3)c2s1,CCCCCCCCCCCc1c(/C=C2\C(=O)c3cc(Cl)c(Cl)cc3C2=C(C#N)C#N)sc2c1sc1c3c4nsnc4c4c5sc6c(CCCCCCCCCCC)c(/C=C7\C(=O)c8cc(Cl)c(Cl)cc8C7=C(C#N)C#N)sc6c5n(CC(CC)CCCC)c4c3n(CC(CC)CCCC)c21,0.91,6.11,28.31,1.58,1.57406431,0.3756765822784841,,,2 : 1,,,,ITO/PEDOT:PSS/PPB-F:Y7/BCP/Ag,conventional BHJ,BCP,,PEDOT:PSS,,,CB,chlorobenzene,,,,,-5.72,-4.16,
55972,10.1016/j.dyepig.2025.112722,10.1016/j.dyepig.2025.112722,PPB-F,Y7,PPB-F,Y7,CCCCCCC(C)Cc1cc(-c2cc3c4nc5cc(F)c(F)cc5nc4c4cc(-c5cc(CC(CC)CCCC)cs5)sc4c3s2)sc1-c1cc2c(-c3cc(Cl)c(CC(CC)CCCC)s3)c3sccc3c(-c3cc(Cl)c(CC(CC)CCCC)s3)c2s1,CCCCCCCCCCCc1c(/C=C2\C(=O)c3cc(Cl)c(Cl)cc3C2=C(C#N)C#N)sc2c1sc1c3c4nsnc4c4c5sc6c(CCCCCCCCCCC)c(/C=C7\C(=O)c8cc(Cl)c(Cl)cc8C7=C(C#N)C#N)sc6c5n(CC(CC)CCCC)c4c3n(CC(CC)CCCC)c21,0.86,12.25,38.5,4.06,4.055975,0.0991379310344705,,,1 : 1,,,,ITO/PEDOT:PSS/PPB-F:Y7/BCP/Ag,conventional BHJ,BCP,,PEDOT:PSS,,,CB,chlorobenzene,,,,,-5.72,-4.16,
55973,10.1016/j.dyepig.2025.112722,10.1016/j.dyepig.2025.112722,PPB-F,Y7,PPB-F,Y7,CCCCCCC(C)Cc1cc(-c2cc3c4nc5cc(F)c(F)cc5nc4c4cc(-c5cc(CC(CC)CCCC)cs5)sc4c3s2)sc1-c1cc2c(-c3cc(Cl)c(CC(CC)CCCC)s3)c3sccc3c(-c3cc(Cl)c(CC(CC)CCCC)s3)c2s1,CCCCCCCCCCCc1c(/C=C2\C(=O)c3cc(Cl)c(Cl)cc3C2=C(C#N)C#N)sc2c1sc1c3c4nsnc4c4c5sc6c(CCCCCCCCCCC)c(/C=C7\C(=O)c8cc(Cl)c(Cl)cc8C7=C(C#N)C#N)sc6c5n(CC(CC)CCCC)c4c3n(CC(CC)CCCC)c21,0.82,12.58,42.18,4.36,4.35112008,0.2036678899082578,,,1 : 2,,,,ITO/PEDOT:PSS/PPB-F:Y7/BCP/Ag,conventional BHJ,BCP,,PEDOT:PSS,,,CB,chlorobenzene,,,,,-5.72,-4.16,
55974,10.1016/j.dyepig.2025.112722,10.1016/j.dyepig.2025.112722,PPB-F,Y7,PPB-F,Y7,CCCCCCC(C)Cc1cc(-c2cc3c4nc5cc(F)c(F)cc5nc4c4cc(-c5cc(CC(CC)CCCC)cs5)sc4c3s2)sc1-c1cc2c(-c3cc(Cl)c(CC(CC)CCCC)s3)c3sccc3c(-c3cc(Cl)c(CC(CC)CCCC)s3)c2s1,CCCCCCCCCCCc1c(/C=C2\C(=O)c3cc(Cl)c(Cl)cc3C2=C(C#N)C#N)sc2c1sc1c3c4nsnc4c4c5sc6c(CCCCCCCCCCC)c(/C=C7\C(=O)c8cc(Cl)c(Cl)cc8C7=C(C#N)C#N)sc6c5n(CC(CC)CCCC)c4c3n(CC(CC)CCCC)c21,0.82,11.3,41.23,3.82,3.8203718,0.0097329842931916,,,1 : 3,,,,ITO/PEDOT:PSS/PPB-F:Y7/BCP/Ag,conventional BHJ,BCP,,PEDOT:PSS,,,CB,chlorobenzene,,,,,-5.72,-4.16,
55975,10.1016/j.dyepig.2025.112722,10.1016/j.dyepig.2025.112722,PPB-F,Y7,PPB-F,Y7,CCCCCCC(C)Cc1cc(-c2cc3c4nc5cc(F)c(F)cc5nc4c4cc(-c5cc(CC(CC)CCCC)cs5)sc4c3s2)sc1-c1cc2c(-c3cc(Cl)c(CC(CC)CCCC)s3)c3sccc3c(-c3cc(Cl)c(CC(CC)CCCC)s3)c2s1,CCCCCCCCCCCc1c(/C=C2\C(=O)c3cc(Cl)c(Cl)cc3C2=C(C#N)C#N)sc2c1sc1c3c4nsnc4c4c5sc6c(CCCCCCCCCCC)c(/C=C7\C(=O)c8cc(Cl)c(Cl)cc8C7=C(C#N)C#N)sc6c5n(CC(CC)CCCC)c4c3n(CC(CC)CCCC)c21,0.77,9.32,40.03,2.86,2.87271292,0.4445076923077006,,,1:4,,,,ITO/PEDOT:PSS/PPB-F:Y7/BCP/Ag,conventional BHJ,BCP,,PEDOT:PSS,,,CB,chlorobenzene,,,,,-5.72,-4.16,
55976,10.1016/j.dyepig.2025.112722,10.1016/j.dyepig.2025.112722,PPB-F,PC60BM,PPB-F,PCBM,CCCCCCC(C)Cc1cc(-c2cc3c4nc5cc(F)c(F)cc5nc4c4cc(-c5cc(CC(CC)CCCC)cs5)sc4c3s2)sc1-c1cc2c(-c3cc(Cl)c(CC(CC)CCCC)s3)c3sccc3c(-c3cc(Cl)c(CC(CC)CCCC)s3)c2s1,CCCCC(=O)OCC1(C2=CC=CC=C2)C3=CC=CC4=CC=CC5=CC=CC6=CC=CC7=CC=CC1=C7C6=C5C4=C3,0.93,6.61,51.24,3.16,3.1498765200000003,0.3203632911392358,,,1:2,,,,ITO/PEDOT:PSS/PPB-F:PC60BM/BCP/Ag,conventional BHJ,BCP,,PEDOT:PSS,,,CB,chlorobenzene,,,,,-6.1,-3.7,
55977,10.1016/j.dyepig.2025.112722,10.1016/j.dyepig.2025.112722,PPB-F,PC60BM,PPB-F,PCBM,CCCCCCC(C)Cc1cc(-c2cc3c4nc5cc(F)c(F)cc5nc4c4cc(-c5cc(CC(CC)CCCC)cs5)sc4c3s2)sc1-c1cc2c(-c3cc(Cl)c(CC(CC)CCCC)s3)c3sccc3c(-c3cc(Cl)c(CC(CC)CCCC)s3)c2s1,CCCCC(=O)OCC1(C2=CC=CC=C2)C3=CC=CC4=CC=CC5=CC=CC6=CC=CC7=CC=CC1=C7C6=C5C4=C3,0.94,7.33,51.48,3.56,3.54707496,0.3630629213483223,,,1:2,,,,ITO/PEDOT:PSS/PPB-F:PC60BM/BCP/Ag,conventional BHJ,BCP,,PEDOT:PSS,,,CB,chlorobenzene,,,,,-6.1,-3.7,
55978,10.1016/j.dyepig.2025.112722,10.1016/j.dyepig.2025.112722,PPB-F,PC60BM,PPB-F,PCBM,CCCCCCC(C)Cc1cc(-c2cc3c4nc5cc(F)c(F)cc5nc4c4cc(-c5cc(CC(CC)CCCC)cs5)sc4c3s2)sc1-c1cc2c(-c3cc(Cl)c(CC(CC)CCCC)s3)c3sccc3c(-c3cc(Cl)c(CC(CC)CCCC)s3)c2s1,CCCCC(=O)OCC1(C2=CC=CC=C2)C3=CC=CC4=CC=CC5=CC=CC6=CC=CC7=CC=CC1=C7C6=C5C4=C3,0.92,6.46,36.43,2.17,2.16510776,0.2254488479262771,,,1:2,,,,ITO/PEDOT:PSS/PPB-F:PC60BM/BCP/Ag,conventional BHJ,BCP,,PEDOT:PSS,,,CB,chlorobenzene,,,,,-6.1,-3.7,
55979,10.1016/j.dyepig.2025.112722,10.1016/j.dyepig.2025.112722,PPB-F,PC60BM,PPB-F,PCBM,CCCCCCC(C)Cc1cc(-c2cc3c4nc5cc(F)c(F)cc5nc4c4cc(-c5cc(CC(CC)CCCC)cs5)sc4c3s2)sc1-c1cc2c(-c3cc(Cl)c(CC(CC)CCCC)s3)c3sccc3c(-c3cc(Cl)c(CC(CC)CCCC)s3)c2s1,CCCCC(=O)OCC1(C2=CC=CC=C2)C3=CC=CC4=CC=CC5=CC=CC6=CC=CC7=CC=CC1=C7C6=C5C4=C3,0.93,7.08,35.44,2.34,2.33351136,0.2772923076922954,,,1:2,,,,ITO/PEDOT:PSS/PPB-F:PC60BM/BCP/Ag,conventional BHJ,BCP,,PEDOT:PSS,,,CB,chlorobenzene,,,,,-6.1,-3.7,
55980,10.1016/j.dyepig.2025.112722,10.1016/j.dyepig.2025.112722,PPB-F,PC60BM,PPB-F,PCBM,CCCCCCC(C)Cc1cc(-c2cc3c4nc5cc(F)c(F)cc5nc4c4cc(-c5cc(CC(CC)CCCC)cs5)sc4c3s2)sc1-c1cc2c(-c3cc(Cl)c(CC(CC)CCCC)s3)c3sccc3c(-c3cc(Cl)c(CC(CC)CCCC)s3)c2s1,CCCCC(=O)OCC1(C2=CC=CC=C2)C3=CC=CC4=CC=CC5=CC=CC6=CC=CC7=CC=CC1=C7C6=C5C4=C3,0.94,6.88,33.15,2.13,2.1438768,0.6514929577464695,,,1:2,,,,ITO/PEDOT:PSS/PPB-F:PC60BM/BCP/Ag,conventional BHJ,BCP,,PEDOT:PSS,,,CB,chlorobenzene,,,,,-6.1,-3.7,
55981,10.1016/j.dyepig.2025.112722,10.1016/j.dyepig.2025.112722,PPB-F,PC60BM,PPB-F,PCBM,CCCCCCC(C)Cc1cc(-c2cc3c4nc5cc(F)c(F)cc5nc4c4cc(-c5cc(CC(CC)CCCC)cs5)sc4c3s2)sc1-c1cc2c(-c3cc(Cl)c(CC(CC)CCCC)s3)c3sccc3c(-c3cc(Cl)c(CC(CC)CCCC)s3)c2s1,CCCCC(=O)OCC1(C2=CC=CC=C2)C3=CC=CC4=CC=CC5=CC=CC6=CC=CC7=CC=CC1=C7C6=C5C4=C3,1.0,5.43,31.29,1.69,1.699047,0.5353254437869839,,,2 : 1,,,,ITO/PEDOT:PSS/PPB-F:PC60BM/BCP/Ag,conventional BHJ,BCP,,PEDOT:PSS,,,CB,chlorobenzene,,,,,-6.1,-3.7,
55982,10.1016/j.dyepig.2025.112722,10.1016/j.dyepig.2025.112722,PPB-F,PC60BM,PPB-F,PCBM,CCCCCCC(C)Cc1cc(-c2cc3c4nc5cc(F)c(F)cc5nc4c4cc(-c5cc(CC(CC)CCCC)cs5)sc4c3s2)sc1-c1cc2c(-c3cc(Cl)c(CC(CC)CCCC)s3)c3sccc3c(-c3cc(Cl)c(CC(CC)CCCC)s3)c2s1,CCCCC(=O)OCC1(C2=CC=CC=C2)C3=CC=CC4=CC=CC5=CC=CC6=CC=CC7=CC=CC1=C7C6=C5C4=C3,0.98,7.37,45.04,3.24,3.25305904,0.4030567901234539,,,1 : 1,,,,ITO/PEDOT:PSS/PPB-F:PC60BM/BCP/Ag,conventional BHJ,BCP,,PEDOT:PSS,,,CB,chlorobenzene,,,,,-6.1,-3.7,
55983,10.1016/j.dyepig.2025.112722,10.1016/j.dyepig.2025.112722,PPB-F,PC60BM,PPB-F,PCBM,CCCCCCC(C)Cc1cc(-c2cc3c4nc5cc(F)c(F)cc5nc4c4cc(-c5cc(CC(CC)CCCC)cs5)sc4c3s2)sc1-c1cc2c(-c3cc(Cl)c(CC(CC)CCCC)s3)c3sccc3c(-c3cc(Cl)c(CC(CC)CCCC)s3)c2s1,CCCCC(=O)OCC1(C2=CC=CC=C2)C3=CC=CC4=CC=CC5=CC=CC6=CC=CC7=CC=CC1=C7C6=C5C4=C3,0.94,6.52,54.16,3.33,3.31935808,0.3195771771771996,,,1 : 2,,,,ITO/PEDOT:PSS/PPB-F:PC60BM/BCP/Ag,conventional BHJ,BCP,,PEDOT:PSS,,,CB,chlorobenzene,,,,,-6.1,-3.7,
55984,10.1016/j.dyepig.2025.112722,10.1016/j.dyepig.2025.112722,PPB-F,PC60BM,PPB-F,PCBM,CCCCCCC(C)Cc1cc(-c2cc3c4nc5cc(F)c(F)cc5nc4c4cc(-c5cc(CC(CC)CCCC)cs5)sc4c3s2)sc1-c1cc2c(-c3cc(Cl)c(CC(CC)CCCC)s3)c3sccc3c(-c3cc(Cl)c(CC(CC)CCCC)s3)c2s1,CCCCC(=O)OCC1(C2=CC=CC=C2)C3=CC=CC4=CC=CC5=CC=CC6=CC=CC7=CC=CC1=C7C6=C5C4=C3,0.95,5.9,53.5,2.98,2.998675,0.6266778523489932,,,1 : 3,,,,ITO/PEDOT:PSS/PPB-F:PC60BM/BCP/Ag,conventional BHJ,BCP,,PEDOT:PSS,,,CB,chlorobenzene,,,,,-6.1,-3.7,
55985,10.1016/j.dyepig.2025.112722,10.1016/j.dyepig.2025.112722,PPB-F,PC60BM,PPB-F,PCBM,CCCCCCC(C)Cc1cc(-c2cc3c4nc5cc(F)c(F)cc5nc4c4cc(-c5cc(CC(CC)CCCC)cs5)sc4c3s2)sc1-c1cc2c(-c3cc(Cl)c(CC(CC)CCCC)s3)c3sccc3c(-c3cc(Cl)c(CC(CC)CCCC)s3)c2s1,CCCCC(=O)OCC1(C2=CC=CC=C2)C3=CC=CC4=CC=CC5=CC=CC6=CC=CC7=CC=CC1=C7C6=C5C4=C3,0.91,5.51,52.48,2.61,2.63139968,0.8199111111111124,,,1 : 4,,,,ITO/PEDOT:PSS/PPB-F:PC60BM/BCP/Ag,conventional BHJ,BCP,,PEDOT:PSS,,,CB,chlorobenzene,,,,,-6.1,-3.7,
55991,10.1016/j.dyepig.2025.112771,10.1016/j.dyepig.2025.112771,PBDB-T,NAJ-2-o,PBDB-T,NAJ-2-o,CCCCC(CC)Cc1ccc(-c2c3cc(-c4ccc(-c5sc(-c6ccc(C)s6)c6c5C(=O)c5c(CC(CC)CCCC)sc(CC(CC)CCCC)c5C6=O)s4)sc3c(-c3ccc(CC(CC)CCCC)s3)c3cc(C)sc23)s1,,0.88,5.57,39.29,1.93,1.92583864,0.2156145077720151,1.84,1.93,1:1.5,1-chloronaphthalene,CN,,ITO/PEDOT:PSS/active layer/PDINN/Ag,conventional,PDINN,PDINN,PEDOT:PSS,PEDOT:PSS,,,,,-5.33,-3.48,,,,
55992,10.1016/j.dyepig.2025.112771,10.1016/j.dyepig.2025.112771,PBDB-T,NAJ-4-o,PBDB-T,NAJ-4-o,CCCCC(CC)Cc1ccc(-c2c3cc(-c4ccc(-c5sc(-c6ccc(C)s6)c6c5C(=O)c5c(CC(CC)CCCC)sc(CC(CC)CCCC)c5C6=O)s4)sc3c(-c3ccc(CC(CC)CCCC)s3)c3cc(C)sc23)s1,,0.92,10.1,50.87,4.73,4.7268404,0.0667991543340576,4.54,4.73,1:1.5,1-chloronaphthalene,CN,,ITO/PEDOT:PSS/active layer/PDINN/Ag,conventional,PDINN,PDINN,PEDOT:PSS,PEDOT:PSS,,,,,-5.33,-3.48,,,,
55993,10.1016/j.dyepig.2025.112820,10.1016/j.dyepig.2025.112820,DR-3T,Y6-BO,DR-3T,Y6-BO,,CCCCCCCCCCCc1c(/C=C2\C(=O)c3cc(F)c(F)cc3C2=C(C#N)C#N)sc2c1sc1c3c4nsnc4c4c5sc6c(CCCCCCCCCCC)c(/C=C7\C(=O)c8cc(F)c(F)cc8C7=C(C#N)C#N)sc6c5n(CC(CCCC)CCCCCC)c4c3n(CC(CCCC)CCCCCC)c21,0.64,14.6,55.29,5.2,5.166297599999999,0.6481230769230966,5.03,5.2,1.0:1.0,CN,CN,,ITO/ZnO NPs/PEIE/active layer/MoOx/Ag,inverted,ZnO NPs/PEIE,ZnO/PEIE,MoOx,MoO3,110.0,CHCl3,chloroform,,,,,-5.65,-4.1,
55994,10.1016/j.dyepig.2025.112820,10.1016/j.dyepig.2025.112820,DE-3T,Y6-BO,DE-3T,Y6-BO,,CCCCCCCCCCCc1c(/C=C2\C(=O)c3cc(F)c(F)cc3C2=C(C#N)C#N)sc2c1sc1c3c4nsnc4c4c5sc6c(CCCCCCCCCCC)c(/C=C7\C(=O)c8cc(F)c(F)cc8C7=C(C#N)C#N)sc6c5n(CC(CCCC)CCCCCC)c4c3n(CC(CCCC)CCCCCC)c21,0.77,17.68,64.5,8.78,8.780771999999999,0.0087927107061452,8.63,8.78,1.0:1.0,CN,CN,,ITO/ZnO NPs/PEIE/active layer/MoOx/Ag,inverted,ZnO NPs/PEIE,ZnO/PEIE,MoOx,MoO3,110.0,CHCl3,chloroform,,,,,-5.65,-4.1,
55995,10.1016/j.dyepig.2025.112892,10.1016/j.dyepig.2025.112892,PBDB-T,NAJ-3,PBDB-T,NAJ-3,CCCCC(CC)Cc1ccc(-c2c3cc(-c4ccc(-c5sc(-c6ccc(C)s6)c6c5C(=O)c5c(CC(CC)CCCC)sc(CC(CC)CCCC)c5C6=O)s4)sc3c(-c3ccc(CC(CC)CCCC)s3)c3cc(C)sc23)s1,,0.91,10.36,50.35,4.76,4.7467966,0.2773823529411783,,,,,,,ITO/PEDOT:PSS/PBDB-T:Acceptor/PDINN/Ag,conventional,PDINN,PDINN,PEDOT:PSS,PEDOT:PSS,,,,,-5.33,-3.48,,,,
55996,10.1016/j.dyepig.2025.112892,10.1016/j.dyepig.2025.112892,PBDB-T,NAJ-2-m,PBDB-T,NAJ-2-m,CCCCC(CC)Cc1ccc(-c2c3cc(-c4ccc(-c5sc(-c6ccc(C)s6)c6c5C(=O)c5c(CC(CC)CCCC)sc(CC(CC)CCCC)c5C6=O)s4)sc3c(-c3ccc(CC(CC)CCCC)s3)c3cc(C)sc23)s1,,0.96,7.92,41.41,3.15,3.14848512,0.0480914285714355,,,,,,,ITO/PEDOT:PSS/PBDB-T:Acceptor/PDINN/Ag,conventional,PDINN,PDINN,PEDOT:PSS,PEDOT:PSS,,,,,-5.33,-3.48,,,,
55997,10.1016/j.dyepig.2025.112892,10.1016/j.dyepig.2025.112892,PBDB-T,NAJ-2-p,PBDB-T,NAJ-2-p,CCCCC(CC)Cc1ccc(-c2c3cc(-c4ccc(-c5sc(-c6ccc(C)s6)c6c5C(=O)c5c(CC(CC)CCCC)sc(CC(CC)CCCC)c5C6=O)s4)sc3c(-c3ccc(CC(CC)CCCC)s3)c3cc(C)sc23)s1,,0.93,7.34,34.59,2.35,2.3611825800000004,0.4758544680851181,,,,,,,ITO/PEDOT:PSS/PBDB-T:Acceptor/PDINN/Ag,conventional,PDINN,PDINN,PEDOT:PSS,PEDOT:PSS,,,,,-5.33,-3.48,,,,
55998,10.1016/j.dyepig.2025.112930,10.1016/j.dyepig.2025.112930,PBDB-T,ITIC,PBDB-T,ITIC,CCCCC(CC)Cc1ccc(-c2c3cc(-c4ccc(-c5sc(-c6ccc(C)s6)c6c5C(=O)c5c(CC(CC)CCCC)sc(CC(CC)CCCC)c5C6=O)s4)sc3c(-c3ccc(CC(CC)CCCC)s3)c3cc(C)sc23)s1,CCCCCCc1ccc(C2(c3ccc(CCCCCC)cc3)c3cc4c(cc3-c3sc5cc(/C=C6\C(=O)c7ccccc7C6=C(C#N)C#N)sc5c32)C(c2ccc(CCCCCC)cc2)(c2ccc(CCCCCC)cc2)c2c-4sc3cc(/C=C4\C(=O)c5ccccc5C4=C(C#N)C#N)sc23)cc1,0.902,16.42,68.65,10.16,10.167641660000005,0.0752131889764041,10.01,10.16,1:1,,,,inverted,inverted,ZnO,ZnO,MoO3,MoO3,,,,130.0,-5.33,-3.48,,-5.576,-3.916,
55999,10.1016/j.dyepig.2025.112930,10.1016/j.dyepig.2025.112930,PBDB-T,ITIC-d16,PBDB-T,ITIC-d16,CCCCC(CC)Cc1ccc(-c2c3cc(-c4ccc(-c5sc(-c6ccc(C)s6)c6c5C(=O)c5c(CC(CC)CCCC)sc(CC(CC)CCCC)c5C6=O)s4)sc3c(-c3ccc(CC(CC)CCCC)s3)c3cc(C)sc23)s1,,0.909,16.72,69.9,10.62,10.623737520000002,0.0351932203390127,10.51,10.62,1:1,,,,inverted,inverted,ZnO,ZnO,MoO3,MoO3,,,,130.0,-5.33,-3.48,,,,
56000,10.1016/j.dyepig.2025.112930,10.1016/j.dyepig.2025.112930,PBDB-T,ITIC-d18,PBDB-T,ITIC-d18,CCCCC(CC)Cc1ccc(-c2c3cc(-c4ccc(-c5sc(-c6ccc(C)s6)c6c5C(=O)c5c(CC(CC)CCCC)sc(CC(CC)CCCC)c5C6=O)s4)sc3c(-c3ccc(CC(CC)CCCC)s3)c3cc(C)sc23)s1,,0.898,16.11,68.1,9.85,9.85187718,0.0190576649746117,9.78,9.85,1:1,,,,inverted,inverted,ZnO,ZnO,MoO3,MoO3,,,,130.0,-5.33,-3.48,,,,
56001,10.1016/j.dyepig.2025.112954,10.1016/j.dyepig.2025.112954,D18,5T-OEH,D18,5T-OEH,CCCCCCC(CCCC)CC1=CSC(C2=CC3=C(S2)C2=C(C=C(C4=CC(CC(CCCC)CCCCCC)=C(C5=CC6=C(C7=CC(F)=C(CC(CC)CCCC)S7)C7=C(C=CS7)C(C7=CC(F)=C(CC(CC)CCCC)S7)=C6S5)S4)S2)C2=NSN=C32)=C1,,0.84,20.78,72.15,12.64,12.593926800000002,0.3645031645569508,12.12,12.64,,,,,ITO/PEDOT:PSS/D18:5T-OEH/PNDIT-F3N/Ag,conventional,PNDIT-F3N,PNDIT-F3N,PEDOT:PSS,PEDOT:PSS,,,,,-5.51,-2.77,,,,
56002,10.1016/j.dyepig.2025.112954,10.1016/j.dyepig.2025.112954,D18,5T-2OEH,D18,5T-2OEH,CCCCCCC(CCCC)CC1=CSC(C2=CC3=C(S2)C2=C(C=C(C4=CC(CC(CCCC)CCCCCC)=C(C5=CC6=C(C7=CC(F)=C(CC(CC)CCCC)S7)C7=C(C=CS7)C(C7=CC(F)=C(CC(CC)CCCC)S7)=C6S5)S4)S2)C2=NSN=C32)=C1,,0.85,15.62,56.37,7.44,7.484244899999998,0.5946895161290058,7.15,7.44,,,,,ITO/PEDOT:PSS/D18:5T-2OEH/PNDIT-F3N/Ag,conventional,PNDIT-F3N,PNDIT-F3N,PEDOT:PSS,PEDOT:PSS,,,,,-5.51,-2.77,,,,
56003,10.1016/j.dyepig.2025.112955,10.1016/j.dyepig.2025.112955,J52-F,N2200,J52-F,N2200,CCCCCCCCC(CCCCCC)CN1N=C2C(C3=CC=CS3)=C(F)C(F)=C(C3=CC=C(C4=CC5=C(C6=CC(F)=C(CC(CC)CCCC)S6)C6=C(C=CS6)C(C6=CC(F)=C(CC(CC)CCCC)S6)=C5S4)S3)C2=N1,CCCCCCCCCCC(CCCCCCCC)CN1C(=O)C2=C3C(=CC(C4=CC=C(C5=CC=CS5)S4)=C4C(=O)N(CC(CCCCCCCC)CCCCCCCCCC)C(=O)C(=C43)C=C2)C1=O,0.943,14.09,67.6,8.99,8.981924119999999,0.0898318131257129,8.95,8.99,,,,,ITO/PEDOT:PSS/active layer/ETL/Al(Ag),conventional,,,PEDOT:PSS,PEDOT:PSS,,,,,-5.36,-3.42,,-5.71,-4.02,
56004,10.1016/j.dyepig.2025.112955,10.1016/j.dyepig.2025.112955,PE3,N2200,PE3,N2200,,CCCCCCCCCCC(CCCCCCCC)CN1C(=O)C2=C3C(=CC(C4=CC=C(C5=CC=CS5)S4)=C4C(=O)N(CC(CCCCCCCC)CCCCCCCCCC)C(=O)C(=C43)C=C2)C1=O,0.946,6.76,58.7,3.75,3.75384152,0.1024405333333315,3.71,3.75,,,,,ITO/PEDOT:PSS/active layer/ETL/Al(Ag),conventional,,,PEDOT:PSS,PEDOT:PSS,,,,,,,,-5.71,-4.02,
56005,10.1016/j.dyepig.2025.112955,10.1016/j.dyepig.2025.112955,J52-F,Y6,J52-F,Y6,CCCCCCCCC(CCCCCC)CN1N=C2C(C3=CC=CS3)=C(F)C(F)=C(C3=CC=C(C4=CC5=C(C6=CC(F)=C(CC(CC)CCCC)S6)C6=C(C=CS6)C(C6=CC(F)=C(CC(CC)CCCC)S6)=C5S4)S3)C2=N1,CCCCCCCCCCCc1c(/C=C2\C(=O)c3cc(F)c(F)cc3C2=C(C#N)C#N)sc2c1sc1c3c4nsnc4c4c5sc6c(CCCCCCCCCCC)c(/C=C7\C(=O)c8cc(F)c(F)cc8C7=C(C#N)C#N)sc6c5n(CC(CC)CCCC)c4c3n(CC(CC)CCCC)c21,0.761,24.88,67.5,12.75,12.780234,0.2371294117647066,12.67,12.75,,,,,ITO/PEDOT:PSS/active layer/ETL/Al(Ag),conventional,,,PEDOT:PSS,PEDOT:PSS,,,,,-5.36,-3.42,,-5.65,-4.09,
56006,10.1016/j.dyepig.2025.112955,10.1016/j.dyepig.2025.112955,PE3,Y6,PE3,Y6,,CCCCCCCCCCCc1c(/C=C2\C(=O)c3cc(F)c(F)cc3C2=C(C#N)C#N)sc2c1sc1c3c4nsnc4c4c5sc6c(CCCCCCCCCCC)c(/C=C7\C(=O)c8cc(F)c(F)cc8C7=C(C#N)C#N)sc6c5n(CC(CC)CCCC)c4c3n(CC(CC)CCCC)c21,0.802,26.93,77.01,16.63,16.632511986,0.0151051473241238,16.2,16.63,,,,,ITO/PEDOT:PSS/active layer/ETL/Al(Ag),conventional,,,PEDOT:PSS,PEDOT:PSS,,,,,,,,-5.65,-4.09,
56007,10.1016/j.dyepig.2025.113002,10.1016/j.dyepig.2025.113002,D18,Y6,D18,Y6,CCCCCCC(CCCC)CC1=CSC(C2=CC3=C(S2)C2=C(C=C(C4=CC(CC(CCCC)CCCCCC)=C(C5=CC6=C(C7=CC(F)=C(CC(CC)CCCC)S7)C7=C(C=CS7)C(C7=CC(F)=C(CC(CC)CCCC)S7)=C6S5)S4)S2)C2=NSN=C32)=C1,CCCCCCCCCCCc1c(/C=C2\C(=O)c3cc(F)c(F)cc3C2=C(C#N)C#N)sc2c1sc1c3c4nsnc4c4c5sc6c(CCCCCCCCCCC)c(/C=C7\C(=O)c8cc(F)c(F)cc8C7=C(C#N)C#N)sc6c5n(CC(CC)CCCC)c4c3n(CC(CC)CCCC)c21,0.839,27.03,74.46,16.89,16.886165381999998,0.0227034813499267,,,,,,,ITO/PEDOT:PSS/active layer/PDINO/Ag,conventional,PDINO,PDINO,PEDOT:PSS,PEDOT:PSS,,,,,-5.51,-2.77,,-5.65,-4.09,
56008,10.1016/j.dyepig.2025.113002,10.1016/j.dyepig.2025.113002,D18-4F-10,Y6,D18-4F-10,Y6,,CCCCCCCCCCCc1c(/C=C2\C(=O)c3cc(F)c(F)cc3C2=C(C#N)C#N)sc2c1sc1c3c4nsnc4c4c5sc6c(CCCCCCCCCCC)c(/C=C7\C(=O)c8cc(F)c(F)cc8C7=C(C#N)C#N)sc6c5n(CC(CC)CCCC)c4c3n(CC(CC)CCCC)c21,0.86,27.61,76.29,18.11,18.11475534,0.0262580894533357,,,,,,,ITO/PEDOT:PSS/active layer/PDINO/Ag,conventional,PDINO,PDINO,PEDOT:PSS,PEDOT:PSS,,,,,,,,-5.65,-4.09,
56009,10.1016/j.dyepig.2025.113002,10.1016/j.dyepig.2025.113002,D18-4F-20,Y6,D18-4F-20,Y6,,CCCCCCCCCCCc1c(/C=C2\C(=O)c3cc(F)c(F)cc3C2=C(C#N)C#N)sc2c1sc1c3c4nsnc4c4c5sc6c(CCCCCCCCCCC)c(/C=C7\C(=O)c8cc(F)c(F)cc8C7=C(C#N)C#N)sc6c5n(CC(CC)CCCC)c4c3n(CC(CC)CCCC)c21,0.876,24.01,72.09,15.16,15.162516684,0.0166008179419506,,,,,,,ITO/PEDOT:PSS/active layer/PDINO/Ag,conventional,PDINO,PDINO,PEDOT:PSS,PEDOT:PSS,,,,,,,,-5.65,-4.09,
56010,10.1016/j.dyepig.2025.113002,10.1016/j.dyepig.2025.113002,D18-4F-30,Y6,D18-4F-30,Y6,,CCCCCCCCCCCc1c(/C=C2\C(=O)c3cc(F)c(F)cc3C2=C(C#N)C#N)sc2c1sc1c3c4nsnc4c4c5sc6c(CCCCCCCCCCC)c(/C=C7\C(=O)c8cc(F)c(F)cc8C7=C(C#N)C#N)sc6c5n(CC(CC)CCCC)c4c3n(CC(CC)CCCC)c21,0.874,23.73,71.64,14.85,14.858150328,0.0548843636363706,,,,,,,ITO/PEDOT:PSS/active layer/PDINO/Ag,conventional,PDINO,PDINO,PEDOT:PSS,PEDOT:PSS,,,,,,,,-5.65,-4.09,
56011,10.1016/j.dyepig.2025.113002,10.1016/j.dyepig.2025.113002,D18-4F-100,Y6,D18-4F-100,Y6,,CCCCCCCCCCCc1c(/C=C2\C(=O)c3cc(F)c(F)cc3C2=C(C#N)C#N)sc2c1sc1c3c4nsnc4c4c5sc6c(CCCCCCCCCCC)c(/C=C7\C(=O)c8cc(F)c(F)cc8C7=C(C#N)C#N)sc6c5n(CC(CC)CCCC)c4c3n(CC(CC)CCCC)c21,0.892,20.59,53.11,9.75,9.754331308,0.0444236717948653,,,,,,,ITO/PEDOT:PSS/active layer/PDINO/Ag,conventional,PDINO,PDINO,PEDOT:PSS,PEDOT:PSS,,,,,,,,-5.65,-4.09,
56012,10.1016/j.dyepig.2025.113008,10.1016/j.dyepig.2025.113008,P3HT,Z3,P3HT,Z3,CCCCCCc1cc(C)sc1C,,0.78,2.11,31.8,0.52,0.5233644,0.6469999999999874,0.49,0.52,1/1.5,,,,inverted,inverted,ZnO,ZnO,MoO3,MoO3,,,,,-5.01,-3.12,,,,
56013,10.1016/j.dyepig.2025.113008,10.1016/j.dyepig.2025.113008,P3HT,Z3,P3HT,Z3,CCCCCCc1cc(C)sc1C,,0.86,3.92,41.24,1.39,1.39028288,0.0203510791366975,1.35,1.39,1/1.5,,,,inverted,inverted,ZnO,ZnO,MoO3,MoO3,,,,140.0,-5.01,-3.12,,,,
56014,10.1016/j.dyepig.2025.113008,10.1016/j.dyepig.2025.113008,P3HT,Z4,P3HT,Z4,CCCCCCc1cc(C)sc1C,,0.84,1.4,29.8,0.35,0.350448,0.128000000000017,0.33,0.35,1/1,,,,inverted,inverted,ZnO,ZnO,MoO3,MoO3,,,,,-5.01,-3.12,,,,
56015,10.1016/j.dyepig.2025.113008,10.1016/j.dyepig.2025.113008,P3HT,Z4,P3HT,Z4,CCCCCCc1cc(C)sc1C,,0.85,6.11,48.59,2.52,2.5235216500000006,0.1397480158730396,2.42,2.52,1/1,,,,inverted,inverted,ZnO,ZnO,MoO3,MoO3,,,,140.0,-5.01,-3.12,,,,
56016,10.1016/j.dyepig.2025.113008,10.1016/j.dyepig.2025.113008,PBDB-T,Z3,PBDB-T,Z3,CCCCC(CC)Cc1ccc(-c2c3cc(-c4ccc(-c5sc(-c6ccc(C)s6)c6c5C(=O)c5c(CC(CC)CCCC)sc(CC(CC)CCCC)c5C6=O)s4)sc3c(-c3ccc(CC(CC)CCCC)s3)c3cc(C)sc23)s1,,0.82,4.14,31.32,1.06,1.0632513599999998,0.3067320754716701,1.02,1.06,1/2.5,,,,inverted,inverted,ZnO,ZnO,MoO3,MoO3,,,,,-5.33,-3.48,,,,
56017,10.1016/j.dyepig.2025.113008,10.1016/j.dyepig.2025.113008,PBDB-T,Z3,PBDB-T,Z3,CCCCC(CC)Cc1ccc(-c2c3cc(-c4ccc(-c5sc(-c6ccc(C)s6)c6c5C(=O)c5c(CC(CC)CCCC)sc(CC(CC)CCCC)c5C6=O)s4)sc3c(-c3ccc(CC(CC)CCCC)s3)c3cc(C)sc23)s1,,0.83,6.73,38.29,2.14,2.13884111,0.0541537383177632,2.07,2.14,1/2.5,,,,inverted,inverted,ZnO,ZnO,MoO3,MoO3,,,,140.0,-5.33,-3.48,,,,
56018,10.1016/j.dyepig.2025.113008,10.1016/j.dyepig.2025.113008,PBDB-T,Z4,PBDB-T,Z4,CCCCC(CC)Cc1ccc(-c2c3cc(-c4ccc(-c5sc(-c6ccc(C)s6)c6c5C(=O)c5c(CC(CC)CCCC)sc(CC(CC)CCCC)c5C6=O)s4)sc3c(-c3ccc(CC(CC)CCCC)s3)c3cc(C)sc23)s1,,0.88,3.34,31.28,0.92,0.91938176,0.0672000000000112,0.89,0.92,1/2.5,,,,inverted,inverted,ZnO,ZnO,MoO3,MoO3,,,,,-5.33,-3.48,,,,
56019,10.1016/j.dyepig.2025.113008,10.1016/j.dyepig.2025.113008,PBDB-T,Z4,PBDB-T,Z4,CCCCC(CC)Cc1ccc(-c2c3cc(-c4ccc(-c5sc(-c6ccc(C)s6)c6c5C(=O)c5c(CC(CC)CCCC)sc(CC(CC)CCCC)c5C6=O)s4)sc3c(-c3ccc(CC(CC)CCCC)s3)c3cc(C)sc23)s1,,0.9,7.86,56.97,4.03,4.0300578,0.0014342431761675,3.75,4.03,1/2.5,,,,inverted,inverted,ZnO,ZnO,MoO3,MoO3,,,,140.0,-5.33,-3.48,,,,
56020,10.1016/j.dyepig.2025.113065,10.1016/j.dyepig.2025.113065,PM6,Y6,PM6,Y6,CC1=CC(=CC(=C1)C2=C3C=CC(=C4C5=C(C=C(S5)/C=C\6/C(=O)C7=CC(=CC(=C7)F)C(=O)/C6=C\C8=CC(=C(S8)C9=CC(=CC(=C9)C)C(C)(C)C(=O)OC)C(C)(C)C(=O)OC)SC4=C3S2)C(C)(C)C(=O)OC)C(C)(C)C(=O)OC,CCCCCCCCCCCc1c(/C=C2\C(=O)c3cc(F)c(F)cc3C2=C(C#N)C#N)sc2c1sc1c3c4nsnc4c4c5sc6c(CCCCCCCCCCC)c(/C=C7\C(=O)c8cc(F)c(F)cc8C7=C(C#N)C#N)sc6c5n(CC(CC)CCCC)c4c3n(CC(CC)CCCC)c21,0.84,26.63,70.42,15.83,15.752390640000002,0.4902675931775017,15.37,15.83,1:1.2,,,,ITO/PEDOT:PSS/active layer/PDINN/Al,conventional,PDINN,PDINN,PEDOT:PSS,PEDOT:PSS,,,,,-5.56,-3.65,,-5.65,-4.09,
56021,10.1016/j.dyepig.2025.113065,10.1016/j.dyepig.2025.113065,PM6,Y6,PM6,Y6,CC1=CC(=CC(=C1)C2=C3C=CC(=C4C5=C(C=C(S5)/C=C\6/C(=O)C7=CC(=CC(=C7)F)C(=O)/C6=C\C8=CC(=C(S8)C9=CC(=CC(=C9)C)C(C)(C)C(=O)OC)C(C)(C)C(=O)OC)SC4=C3S2)C(C)(C)C(=O)OC)C(C)(C)C(=O)OC,CCCCCCCCCCCc1c(/C=C2\C(=O)c3cc(F)c(F)cc3C2=C(C#N)C#N)sc2c1sc1c3c4nsnc4c4c5sc6c(CCCCCCCCCCC)c(/C=C7\C(=O)c8cc(F)c(F)cc8C7=C(C#N)C#N)sc6c5n(CC(CC)CCCC)c4c3n(CC(CC)CCCC)c21,0.86,26.74,71.56,16.37,16.456223839999996,0.526718631643221,15.97,16.37,1:1.2,,,,ITO/PEDOT:PSS/active layer/PDINN/Al,conventional,PDINN,PDINN,PEDOT:PSS,PEDOT:PSS,,,,,-5.56,-3.65,,-5.65,-4.09,
56022,10.1016/j.dyepig.2025.113065,10.1016/j.dyepig.2025.113065,PM6,Y6,PM6,Y6,CC1=CC(=CC(=C1)C2=C3C=CC(=C4C5=C(C=C(S5)/C=C\6/C(=O)C7=CC(=CC(=C7)F)C(=O)/C6=C\C8=CC(=C(S8)C9=CC(=CC(=C9)C)C(C)(C)C(=O)OC)C(C)(C)C(=O)OC)SC4=C3S2)C(C)(C)C(=O)OC)C(C)(C)C(=O)OC,CCCCCCCCCCCc1c(/C=C2\C(=O)c3cc(F)c(F)cc3C2=C(C#N)C#N)sc2c1sc1c3c4nsnc4c4c5sc6c(CCCCCCCCCCC)c(/C=C7\C(=O)c8cc(F)c(F)cc8C7=C(C#N)C#N)sc6c5n(CC(CC)CCCC)c4c3n(CC(CC)CCCC)c21,0.85,26.51,70.22,15.84,15.823023699999998,0.1071736111111198,15.62,15.84,1:1.2,,,,ITO/PEDOT:PSS/active layer/PDINN/Al,conventional,PDINN,PDINN,PEDOT:PSS,PEDOT:PSS,,,,,-5.56,-3.65,,-5.65,-4.09,
56023,10.1016/j.dyepig.2025.113065,10.1016/j.dyepig.2025.113065,PM6,Y6,PM6,Y6,CC1=CC(=CC(=C1)C2=C3C=CC(=C4C5=C(C=C(S5)/C=C\6/C(=O)C7=CC(=CC(=C7)F)C(=O)/C6=C\C8=CC(=C(S8)C9=CC(=CC(=C9)C)C(C)(C)C(=O)OC)C(C)(C)C(=O)OC)SC4=C3S2)C(C)(C)C(=O)OC)C(C)(C)C(=O)OC,CCCCCCCCCCCc1c(/C=C2\C(=O)c3cc(F)c(F)cc3C2=C(C#N)C#N)sc2c1sc1c3c4nsnc4c4c5sc6c(CCCCCCCCCCC)c(/C=C7\C(=O)c8cc(F)c(F)cc8C7=C(C#N)C#N)sc6c5n(CC(CC)CCCC)c4c3n(CC(CC)CCCC)c21,0.86,26.27,69.59,15.79,15.72191198,0.431209753008229,15.52,15.79,1:1.2,,,,ITO/PEDOT:PSS/active layer/PDINN/Al,conventional,PDINN,PDINN,PEDOT:PSS,PEDOT:PSS,,,,,-5.56,-3.65,,-5.65,-4.09,
56024,10.1016/j.dyepig.2025.113065,10.1016/j.dyepig.2025.113065,PM6,Y6,PM6,Y6,CC1=CC(=CC(=C1)C2=C3C=CC(=C4C5=C(C=C(S5)/C=C\6/C(=O)C7=CC(=CC(=C7)F)C(=O)/C6=C\C8=CC(=C(S8)C9=CC(=CC(=C9)C)C(C)(C)C(=O)OC)C(C)(C)C(=O)OC)SC4=C3S2)C(C)(C)C(=O)OC)C(C)(C)C(=O)OC,CCCCCCCCCCCc1c(/C=C2\C(=O)c3cc(F)c(F)cc3C2=C(C#N)C#N)sc2c1sc1c3c4nsnc4c4c5sc6c(CCCCCCCCCCC)c(/C=C7\C(=O)c8cc(F)c(F)cc8C7=C(C#N)C#N)sc6c5n(CC(CC)CCCC)c4c3n(CC(CC)CCCC)c21,0.86,25.82,63.22,14.09,14.03812744,0.3681515968772152,13.89,14.09,1:1.2,,,,ITO/PEDOT:PSS/active layer/PDINN/Al,conventional,PDINN,PDINN,PEDOT:PSS,PEDOT:PSS,,,,,-5.56,-3.65,,-5.65,-4.09,
56025,10.1016/j.dyepig.2025.113065,10.1016/j.dyepig.2025.113065,PM6,Y6,PM6,Y6,CC1=CC(=CC(=C1)C2=C3C=CC(=C4C5=C(C=C(S5)/C=C\6/C(=O)C7=CC(=CC(=C7)F)C(=O)/C6=C\C8=CC(=C(S8)C9=CC(=CC(=C9)C)C(C)(C)C(=O)OC)C(C)(C)C(=O)OC)SC4=C3S2)C(C)(C)C(=O)OC)C(C)(C)C(=O)OC,CCCCCCCCCCCc1c(/C=C2\C(=O)c3cc(F)c(F)cc3C2=C(C#N)C#N)sc2c1sc1c3c4nsnc4c4c5sc6c(CCCCCCCCCCC)c(/C=C7\C(=O)c8cc(F)c(F)cc8C7=C(C#N)C#N)sc6c5n(CC(CC)CCCC)c4c3n(CC(CC)CCCC)c21,0.89,22.17,61.46,12.16,12.12685698,0.2725577302631636,11.76,12.16,1:1.2,,,,ITO/PEDOT:PSS/active layer/PDINN/Al,conventional,PDINN,PDINN,PEDOT:PSS,PEDOT:PSS,,,,90.0,-5.56,-3.65,,-5.65,-4.09,
56036,10.1016/j.dyepig.2025.113151,10.1016/j.dyepig.2025.113151,PBDB-T,ITIC,PBDB-T,ITIC,CCCCC(CC)Cc1ccc(-c2c3cc(-c4ccc(-c5sc(-c6ccc(C)s6)c6c5C(=O)c5c(CC(CC)CCCC)sc(CC(CC)CCCC)c5C6=O)s4)sc3c(-c3ccc(CC(CC)CCCC)s3)c3cc(C)sc23)s1,CCCCCCc1ccc(C2(c3ccc(CCCCCC)cc3)c3cc4c(cc3-c3sc5cc(/C=C6\C(=O)c7ccccc7C6=C(C#N)C#N)sc5c32)C(c2ccc(CCCCCC)cc2)(c2ccc(CCCCCC)cc2)c2c-4sc3cc(/C=C4\C(=O)c5ccccc5C4=C(C#N)C#N)sc23)cc1,0.891,15.15,70.32,9.49,9.49225068,0.0237163329820811,,,1:1,w/o,,,ITO/PEDOT:PSS/PBDB-T:ITIC/PDINO/Ag,conventional,PDINO,PDINO,PEDOT:PSS,PEDOT:PSS,,,,110.0,-5.33,-3.48,,-5.576,-3.916,
56037,10.1016/j.dyepig.2025.113151,10.1016/j.dyepig.2025.113151,PBDB-T,ITIC,PBDB-T,ITIC,CCCCC(CC)Cc1ccc(-c2c3cc(-c4ccc(-c5sc(-c6ccc(C)s6)c6c5C(=O)c5c(CC(CC)CCCC)sc(CC(CC)CCCC)c5C6=O)s4)sc3c(-c3ccc(CC(CC)CCCC)s3)c3cc(C)sc23)s1,CCCCCCc1ccc(C2(c3ccc(CCCCCC)cc3)c3cc4c(cc3-c3sc5cc(/C=C6\C(=O)c7ccccc7C6=C(C#N)C#N)sc5c32)C(c2ccc(CCCCCC)cc2)(c2ccc(CCCCCC)cc2)c2c-4sc3cc(/C=C4\C(=O)c5ccccc5C4=C(C#N)C#N)sc23)cc1,0.922,16.19,74.59,11.13,11.134183562,0.0375881581311742,,,1:1,PBN-NO,PBN-NO,,ITO/PEDOT:PSS/PBDB-T:ITIC/PDINO/Ag,conventional,PDINO,PDINO,PEDOT:PSS,PEDOT:PSS,,,,110.0,-5.33,-3.48,,-5.576,-3.916,
56038,10.1016/j.dyepig.2025.113297,10.1016/j.dyepig.2025.113297,PM6,Y6,PM6,Y6,CC1=CC(=CC(=C1)C2=C3C=CC(=C4C5=C(C=C(S5)/C=C\6/C(=O)C7=CC(=CC(=C7)F)C(=O)/C6=C\C8=CC(=C(S8)C9=CC(=CC(=C9)C)C(C)(C)C(=O)OC)C(C)(C)C(=O)OC)SC4=C3S2)C(C)(C)C(=O)OC)C(C)(C)C(=O)OC,CCCCCCCCCCCc1c(/C=C2\C(=O)c3cc(F)c(F)cc3C2=C(C#N)C#N)sc2c1sc1c3c4nsnc4c4c5sc6c(CCCCCCCCCCC)c(/C=C7\C(=O)c8cc(F)c(F)cc8C7=C(C#N)C#N)sc6c5n(CC(CC)CCCC)c4c3n(CC(CC)CCCC)c21,0.846,26.69,74.91,16.92,16.914483234,0.032605000000018,16.71,16.92,,,,,ITO/2PACz/Active layer/PDINN/Ag,,PDINN,PDINN,2PACz,2PACz,,,,,-5.56,-3.65,,-5.65,-4.09,
56040,10.1016/j.dyepig.2025.113297,10.1016/j.dyepig.2025.113297,PM6,4T-Si-2NF,PM6,4T-Si-2NF,CC1=CC(=CC(=C1)C2=C3C=CC(=C4C5=C(C=C(S5)/C=C\6/C(=O)C7=CC(=CC(=C7)F)C(=O)/C6=C\C8=CC(=C(S8)C9=CC(=CC(=C9)C)C(C)(C)C(=O)OC)C(C)(C)C(=O)OC)SC4=C3S2)C(C)(C)C(=O)OC)C(C)(C)C(=O)OC,,0.904,13.76,69.62,8.66,8.660059648,0.0006887759815309,8.47,8.66,,,,,ITO/2PACz/Active layer/PDINN/Ag,,PDINN,PDINN,2PACz,2PACz,,,,,-5.56,-3.65,,,,
56049,10.1016/j.dyepig.2025.113397,10.1016/j.dyepig.2025.113397,PM6,Y6,PM6,Y6,CC1=CC(=CC(=C1)C2=C3C=CC(=C4C5=C(C=C(S5)/C=C\6/C(=O)C7=CC(=CC(=C7)F)C(=O)/C6=C\C8=CC(=C(S8)C9=CC(=CC(=C9)C)C(C)(C)C(=O)OC)C(C)(C)C(=O)OC)SC4=C3S2)C(C)(C)C(=O)OC)C(C)(C)C(=O)OC,CCCCCCCCCCCc1c(/C=C2\C(=O)c3cc(F)c(F)cc3C2=C(C#N)C#N)sc2c1sc1c3c4nsnc4c4c5sc6c(CCCCCCCCCCC)c(/C=C7\C(=O)c8cc(F)c(F)cc8C7=C(C#N)C#N)sc6c5n(CC(CC)CCCC)c4c3n(CC(CC)CCCC)c21,0.84,24.75,75.15,15.62,15.623685,0.0235915492957799,15.5,15.62,1:1.2,1-chloronaphthalene,CN,,ITO/PEDOT:PSS/active layer/PDINN/Ag,conventional,PDINN,PDINN,PEDOT:PSS,PEDOT:PSS,,chloroform,chloroform,100.0,-5.56,-3.65,,-5.65,-4.09,
56050,10.1016/j.dyepig.2025.113397,10.1016/j.dyepig.2025.113397,PM6-CN-5%,Y6,PM6-CN-5%,Y6,,CCCCCCCCCCCc1c(/C=C2\C(=O)c3cc(F)c(F)cc3C2=C(C#N)C#N)sc2c1sc1c3c4nsnc4c4c5sc6c(CCCCCCCCCCC)c(/C=C7\C(=O)c8cc(F)c(F)cc8C7=C(C#N)C#N)sc6c5n(CC(CC)CCCC)c4c3n(CC(CC)CCCC)c21,0.847,25.46,76.85,16.57,16.57241047,0.0145471937236025,16.52,16.57,1:1.2,1-chloronaphthalene,CN,,ITO/PEDOT:PSS/active layer/PDINN/Ag,conventional,PDINN,PDINN,PEDOT:PSS,PEDOT:PSS,,chloroform,chloroform,100.0,,,,-5.65,-4.09,
56051,10.1016/j.dyepig.2025.113397,10.1016/j.dyepig.2025.113397,PM6-CN-10%,Y6,PM6-CN-10%,Y6,,CCCCCCCCCCCc1c(/C=C2\C(=O)c3cc(F)c(F)cc3C2=C(C#N)C#N)sc2c1sc1c3c4nsnc4c4c5sc6c(CCCCCCCCCCC)c(/C=C7\C(=O)c8cc(F)c(F)cc8C7=C(C#N)C#N)sc6c5n(CC(CC)CCCC)c4c3n(CC(CC)CCCC)c21,0.856,25.58,77.15,16.89,16.893134319999998,0.0185572528122993,16.68,16.89,1:1.2,1-chloronaphthalene,CN,,ITO/PEDOT:PSS/active layer/PDINN/Ag,conventional,PDINN,PDINN,PEDOT:PSS,PEDOT:PSS,,chloroform,chloroform,100.0,,,,-5.65,-4.09,
56052,10.1016/j.dyepig.2025.113397,10.1016/j.dyepig.2025.113397,PM6-CN-15%,Y6,PM6-CN-15%,Y6,,CCCCCCCCCCCc1c(/C=C2\C(=O)c3cc(F)c(F)cc3C2=C(C#N)C#N)sc2c1sc1c3c4nsnc4c4c5sc6c(CCCCCCCCCCC)c(/C=C7\C(=O)c8cc(F)c(F)cc8C7=C(C#N)C#N)sc6c5n(CC(CC)CCCC)c4c3n(CC(CC)CCCC)c21,0.858,25.98,77.65,17.3,17.30883726,0.0510824277456644,17.22,17.3,1:1.2,1-chloronaphthalene,CN,,ITO/PEDOT:PSS/active layer/PDINN/Ag,conventional,PDINN,PDINN,PEDOT:PSS,PEDOT:PSS,,chloroform,chloroform,100.0,,,,-5.65,-4.09,
56053,10.1016/j.dyepig.2025.113397,10.1016/j.dyepig.2025.113397,PM6-CN-20%,Y6,PM6-CN-20%,Y6,,CCCCCCCCCCCc1c(/C=C2\C(=O)c3cc(F)c(F)cc3C2=C(C#N)C#N)sc2c1sc1c3c4nsnc4c4c5sc6c(CCCCCCCCCCC)c(/C=C7\C(=O)c8cc(F)c(F)cc8C7=C(C#N)C#N)sc6c5n(CC(CC)CCCC)c4c3n(CC(CC)CCCC)c21,0.847,25.15,71.99,15.35,15.335345795,0.095467133550496,15.32,15.35,1:1.2,1-chloronaphthalene,CN,,ITO/PEDOT:PSS/active layer/PDINN/Ag,conventional,PDINN,PDINN,PEDOT:PSS,PEDOT:PSS,,chloroform,chloroform,100.0,,,,-5.65,-4.09,
56054,10.1016/j.dyepig.2025.113397,10.1016/j.dyepig.2025.113397,PM6,L8-BO,PM6,L8-BO,CC1=CC(=CC(=C1)C2=C3C=CC(=C4C5=C(C=C(S5)/C=C\6/C(=O)C7=CC(=CC(=C7)F)C(=O)/C6=C\C8=CC(=C(S8)C9=CC(=CC(=C9)C)C(C)(C)C(=O)OC)C(C)(C)C(=O)OC)SC4=C3S2)C(C)(C)C(=O)OC)C(C)(C)C(=O)OC,CCCCCCC(CCCC)CC1=C(/C=C2\C(=O)C3=CC(F)=C(F)C=C3C2=C(C#N)C#N)SC2=C1SC1C3=C(C4=C(C5=NSN=C35)C3=C(C5=C(S3)C(CC(CCCC)CCCCCC)=C(/C=C3\C(=O)C6=CC(F)=C(F)C=C6C3=C(C#N)C#N)S5)N4CC(CC)CCCC)N(CC(CC)CCCC)C21,0.878,25.66,78.19,17.62,17.615800412,0.0238342111237361,17.56,17.62,1:1.2,1-chloronaphthalene,CN,,ITO/PEDOT:PSS/active layer/PDINN/Ag,conventional,PDINN,PDINN,PEDOT:PSS,PEDOT:PSS,,chloroform,chloroform,100.0,-5.56,-3.65,,-5.68,-3.9,
56056,10.1016/j.dyepig.2025.113448,10.1016/j.dyepig.2025.113448,PTB7-Th,PDI-PDI,PTB7-Th,PDI-PDI,CCCCC(CC)COC(=O)c1sc2c(-c3cc4c(-c5ccc(CC(CC)CCCC)s5)c5sc(C)cc5c(-c5ccc(CC(CC)CCCC)s5)c4s3)sc(C)c2c1F,,0.72,9.68,64.64,4.52,4.50514944,0.3285522123893649,,,1:1.2,,,,ITO/ZnO/active layer/PDINO/Al,inverted,ZnO,ZnO,,,80.0,chlorobenzene,chlorobenzene,,-5.21,-3.6,,,,
56057,10.1016/j.dyepig.2025.113448,10.1016/j.dyepig.2025.113448,PTB7-Th,PDI-(PDI-F),PTB7-Th,PDI-(PDI-F),CCCCC(CC)COC(=O)c1sc2c(-c3cc4c(-c5ccc(CC(CC)CCCC)s5)c5sc(C)cc5c(-c5ccc(CC(CC)CCCC)s5)c4s3)sc(C)c2c1F,,0.7,11.33,60.97,4.83,4.8355307,0.1145072463768023,,,1:1.2,3 %DIO,DIO,3 %,ITO/ZnO/active layer/PDINO/Al,inverted,ZnO,ZnO,,,90.0,chlorobenzene,chlorobenzene,,-5.21,-3.6,,,,
56062,10.1016/j.dyepig.2025.113502,10.1016/j.dyepig.2025.113502,D18,DFTQA-2Cl,D18,DFTQA-2Cl,CCCCCCC(CCCC)CC1=CSC(C2=CC3=C(S2)C2=C(C=C(C4=CC(CC(CCCC)CCCCCC)=C(C5=CC6=C(C7=CC(F)=C(CC(CC)CCCC)S7)C7=C(C=CS7)C(C7=CC(F)=C(CC(CC)CCCC)S7)=C6S5)S4)S2)C2=NSN=C32)=C1,,0.954,19.22,61.51,11.28,11.278399788,0.0141862765957411,11.06,11.28,1:0:1.2,,,,ITO/PEDOT:PSS (40 nm)/active layer (110 nm)/PDINN (5 nm)/Ag (100 nm),conventional,PDINN,PDINN,PEDOT:PSS,PEDOT:PSS,110.0,chloroform,chloroform,,-5.51,-2.77,,,,
56064,10.1016/j.dyepig.2025.113502,10.1016/j.dyepig.2025.113502,D18,DFTQA-2FIC,D18,DFTQA-2FIC,CCCCCCC(CCCC)CC1=CSC(C2=CC3=C(S2)C2=C(C=C(C4=CC(CC(CCCC)CCCCCC)=C(C5=CC6=C(C7=CC(F)=C(CC(CC)CCCC)S7)C7=C(C=CS7)C(C7=CC(F)=C(CC(CC)CCCC)S7)=C6S5)S4)S2)C2=NSN=C32)=C1,,0.938,6.05,35.06,1.99,1.98961994,0.0190984924623179,1.8,1.99,1:0:1.2,,,,ITO/PEDOT:PSS (40 nm)/active layer (110 nm)/PDINN (5 nm)/Ag (100 nm),conventional,PDINN,PDINN,PEDOT:PSS,PEDOT:PSS,110.0,chloroform,chloroform,,-5.51,-2.77,,,,
56065,10.1016/j.dyepig.2025.113508,10.1016/j.dyepig.2025.113508,BTR-Cl,L8-BO,BTR-Cl,L8-BO,CCCCCCC1=C(C2=CC(CCCCCC)=C(C3=CC=C(/C=C4\SC(=S)N(CC(CC)CCCC)C4=O)S3)S2)SC(C2=CC3=C(C4=CC(Cl)=C(CC(CC)CCCC)S4)C4=C(C=C(C5=CC(CCCCCC)=C(C6=CC(CCCCCC)=C(C7=CC=C(/C=C8/SC(=S)N(CCCCCC)C8=O)S7)S6)S5)S4)C(C4=CC(Cl)=C(CC(CC)CCCC)S4)=C3S2)=C1,CCCCCCC(CCCC)CC1=C(/C=C2\C(=O)C3=CC(F)=C(F)C=C3C2=C(C#N)C#N)SC2=C1SC1C3=C(C4=C(C5=NSN=C35)C3=C(C5=C(S3)C(CC(CCCC)CCCCCC)=C(/C=C3\C(=O)C6=CC(F)=C(F)C=C6C3=C(C#N)C#N)S5)N4CC(CC)CCCC)N(CC(CC)CCCC)C21,0.86,22.44,70.3,13.6,13.5667752,0.2442999999999947,,13.6,1:2,,,,ITO/PEDOT:PSS/Active layer/PDINN/Ag,conventional,PDINN,PDINN,PEDOT:PSS,PEDOT:PSS,,,,,-5.46,-3.7,,-5.68,-3.9,
56066,10.1016/j.dyepig.2025.113508,10.1016/j.dyepig.2025.113508,BTR-YF,L8-BO,BTR-YF,L8-BO,,CCCCCCC(CCCC)CC1=C(/C=C2\C(=O)C3=CC(F)=C(F)C=C3C2=C(C#N)C#N)SC2=C1SC1C3=C(C4=C(C5=NSN=C35)C3=C(C5=C(S3)C(CC(CCCC)CCCCCC)=C(/C=C3\C(=O)C6=CC(F)=C(F)C=C6C3=C(C#N)C#N)S5)N4CC(CC)CCCC)N(CC(CC)CCCC)C21,0.87,24.35,71.4,15.1,15.125733,0.1704172185430508,,15.1,1:1.2,,,,ITO/PEDOT:PSS/Active layer/PDINN/Ag,conventional,PDINN,PDINN,PEDOT:PSS,PEDOT:PSS,,,,,,,,-5.68,-3.9,
56067,10.1016/j.dyepig.2026.113572,10.1016/j.dyepig.2026.113572,PBDB-T,A1C4,PBDB-T,A1C4,CCCCC(CC)Cc1ccc(-c2c3cc(-c4ccc(-c5sc(-c6ccc(C)s6)c6c5C(=O)c5c(CC(CC)CCCC)sc(CC(CC)CCCC)c5C6=O)s4)sc3c(-c3ccc(CC(CC)CCCC)s3)c3cc(C)sc23)s1,,0.862,20.06,57.5,9.95,9.942739,0.0729748743718567,9.66,9.95,,,,,ITO/PEDOT:PSS/PBDB-T:NFREA/PDINN/Ag,conventional,PDINN,PDINN,PEDOT:PSS,PEDOT:PSS,,,,,-5.33,-3.48,,,,
56068,10.1016/j.dyepig.2026.113572,10.1016/j.dyepig.2026.113572,PBDB-T,A1C6,PBDB-T,A1C6,CCCCC(CC)Cc1ccc(-c2c3cc(-c4ccc(-c5sc(-c6ccc(C)s6)c6c5C(=O)c5c(CC(CC)CCCC)sc(CC(CC)CCCC)c5C6=O)s4)sc3c(-c3ccc(CC(CC)CCCC)s3)c3cc(C)sc23)s1,,0.874,20.4,65.82,11.73,11.735442719999998,0.0463999999999811,11.42,11.73,,,,,ITO/PEDOT:PSS/PBDB-T:NFREA/PDINN/Ag,conventional,PDINN,PDINN,PEDOT:PSS,PEDOT:PSS,,,,,-5.33,-3.48,,,,
56069,10.1016/j.dyepig.2026.113572,10.1016/j.dyepig.2026.113572,D18,L8-BO,D18,L8-BO,CCCCCCC(CCCC)CC1=CSC(C2=CC3=C(S2)C2=C(C=C(C4=CC(CC(CCCC)CCCCCC)=C(C5=CC6=C(C7=CC(F)=C(CC(CC)CCCC)S7)C7=C(C=CS7)C(C7=CC(F)=C(CC(CC)CCCC)S7)=C6S5)S4)S2)C2=NSN=C32)=C1,CCCCCCC(CCCC)CC1=C(/C=C2\C(=O)C3=CC(F)=C(F)C=C3C2=C(C#N)C#N)SC2=C1SC1C3=C(C4=C(C5=NSN=C35)C3=C(C5=C(S3)C(CC(CCCC)CCCCCC)=C(/C=C3\C(=O)C6=CC(F)=C(F)C=C6C3=C(C#N)C#N)S5)N4CC(CC)CCCC)N(CC(CC)CCCC)C21,0.911,25.62,79.44,18.54,18.541153008,0.0062190291262289,18.25,18.54,,,,,ITO/PEDOT:PSS/active layer/PDINN/Ag,conventional,PDINN,PDINN,PEDOT:PSS,PEDOT:PSS,,,,,-5.51,-2.77,,-5.68,-3.9,
56071,10.1016/j.dyepig.2026.113621,10.1016/j.dyepig.2026.113621,PM6,F-PDI3,PM6,F-PDI3,CC1=CC(=CC(=C1)C2=C3C=CC(=C4C5=C(C=C(S5)/C=C\6/C(=O)C7=CC(=CC(=C7)F)C(=O)/C6=C\C8=CC(=C(S8)C9=CC(=CC(=C9)C)C(C)(C)C(=O)OC)C(C)(C)C(=O)OC)SC4=C3S2)C(C)(C)C(=O)OC)C(C)(C)C(=O)OC,,1.04,12.32,64.51,8.29,8.26553728,0.2950870928829788,8.28,8.29,1:1.2,"1,8-diiodooctane (DIO)",DIO,,ITO/PEDOT:PSS/PM6:F-PDI3/PDINN/Ag,conventional,PDINN,PDINN,PEDOT:PSS,PEDOT:PSS,,chlorobenzene,chlorobenzene,100.0,-5.56,-3.65,,,,
56072,10.1016/j.dyepig.2026.113621,10.1016/j.dyepig.2026.113621,PM6,Ph-PDI,PM6,Ph-PDI,CC1=CC(=CC(=C1)C2=C3C=CC(=C4C5=C(C=C(S5)/C=C\6/C(=O)C7=CC(=CC(=C7)F)C(=O)/C6=C\C8=CC(=C(S8)C9=CC(=CC(=C9)C)C(C)(C)C(=O)OC)C(C)(C)C(=O)OC)SC4=C3S2)C(C)(C)C(=O)OC)C(C)(C)C(=O)OC,CCCCCCC(CCCC)CN1C(=O)c2ccc3c4ccc5c6c(cc(-c7cc(-c8cc9c%10c(ccc%11c%12ccc%13c%14c(ccc(c8c%10%11)c%14%12)C(=O)N(CC(CCCC)CCCCCC)C%13=O)C(=O)N(CC(CCCC)CCCCCC)C9=O)cc(-c8cc9c%10c(ccc%11c%12ccc%13c%14c(ccc(c8c%10%11)c%14%12)C(=O)N(CC(CCCC)CCCCCC)C%13=O)C(=O)N(CC(CCCC)CCCCCC)C9=O)c7)c(c7ccc(c2c37)C1=O)c64)C(=O)N(CC(CCCC)CCCCCC)C5=O,1.04,12.16,64.7,8.15,8.1822208,0.3953472392637948,8.15,8.15,1:1.2,"1,8-diiodooctane (DIO)",DIO,,ITO/PEDOT:PSS/PM6:Ph-PDI/PDINN/Ag,conventional,PDINN,PDINN,PEDOT:PSS,PEDOT:PSS,,chlorobenzene,chlorobenzene,100.0,-5.56,-3.65,,-6.02,-3.78,
56073,10.1016/j.dyepig.2026.113725,10.1016/j.dyepig.2026.113725,PM6,HBTZ,PM6,HBTZ,CC1=CC(=CC(=C1)C2=C3C=CC(=C4C5=C(C=C(S5)/C=C\6/C(=O)C7=CC(=CC(=C7)F)C(=O)/C6=C\C8=CC(=C(S8)C9=CC(=CC(=C9)C)C(C)(C)C(=O)OC)C(C)(C)C(=O)OC)SC4=C3S2)C(C)(C)C(=O)OC)C(C)(C)C(=O)OC,,0.95,16.52,59.19,9.3,9.2892786,0.1152838709677561,9.24,9.3,,,,,ITO/PEDOT:PSS/active layer/PDIN/Ag,conventional,PDIN,PDIN,PEDOT:PSS,PEDOT:PSS,,,,,-5.56,-3.65,,,,
56074,10.1016/j.dyepig.2026.113725,10.1016/j.dyepig.2026.113725,PM6,FBTZ,PM6,FBTZ,CC1=CC(=CC(=C1)C2=C3C=CC(=C4C5=C(C=C(S5)/C=C\6/C(=O)C7=CC(=CC(=C7)F)C(=O)/C6=C\C8=CC(=C(S8)C9=CC(=CC(=C9)C)C(C)(C)C(=O)OC)C(C)(C)C(=O)OC)SC4=C3S2)C(C)(C)C(=O)OC)C(C)(C)C(=O)OC,,0.93,18.99,62.36,10.98,11.01321252,0.3024819672131084,10.82,10.98,,,,,ITO/PEDOT:PSS/active layer/PDIN/Ag,conventional,PDIN,PDIN,PEDOT:PSS,PEDOT:PSS,,,,,-5.56,-3.65,,,,
