Repository: JiYiqaq/PCE-KA-GNN

# Data directory

- `raw/Active_Database.csv` is the immutable source dataset bundled under CC BY 4.0. Do not overwrite it with processed data.
- `processed/` is created and populated by the training pipeline. Generated `.pt` and `.pth` caches are intentionally ignored by Git because they can exceed GitHub's normal single-file limit.

See `../DATA_LICENSE.md` for provenance, license and checksum information.

File: data/raw/Active_Database.csv (part 155 of 471)
id,doi,doi_norm,donor,acceptor,donor_canonical,acceptor_canonical,donor_smiles,acceptor_smiles,voc,jsc,ff,pce,pce_recomputed,pce_relative_error_percent,pce_avg,pce_best,d_a_ratio,additive,additive_canonical,additive_ratio,device_structure,device_type,etl,etl_canonical,htl,htl_canonical,active_layer_thickness,solvent,solvent_canonical,annealing_temp,homo_d,lumo_d,eg_d,homo_a,lumo_a,eg_a
56075,10.1016/j.egyr.2022.09.190,10.1016/j.egyr.2022.09.190,P3HT,CdSe QDs,P3HT,CdSe QDs,CCCCCCc1ccsc1,,0.63,4.22,47.2,1.25,1.2548592,0.3887360000000051,,,1:10,,,,inverted architecture,inverted,ZnO,,,,140.0,pyridine:chlorobenzene (1:9 v/v),,120.0,-5.01,-3.12,,,,
56076,10.1016/j.egyr.2022.09.190,10.1016/j.egyr.2022.09.190,P3HT,CdSe QDs,P3HT,CdSe QDs,CCCCCCc1ccsc1,,0.96,4.86,50.3,2.35,2.3467968000000003,0.1363063829787123,,,1:10 w/w,,,,inverted architecture,inverted,ZnO,,,,140.0,pyridine-chlorobenzene,,120.0,-5.01,-3.12,,,,
56077,10.1016/j.egyr.2022.09.190,10.1016/j.egyr.2022.09.190,P3HT,CdSe QDs,P3HT,CdSe QDs,CCCCCCc1ccsc1,,0.91,5.6,51.2,2.61,2.6091520000000004,0.0324904214559201,,,1:10,,,,inverted architecture,inverted,ZnO,,,,140.0,pyridine:chlorobenzene (1:9 v/v),,120.0,-5.01,-3.12,,,,
56079,10.1016/j.egyr.2022.09.190,10.1016/j.egyr.2022.09.190,P3HT,CdSe QDs,P3HT,CdSe QDs,CCCCCCc1ccsc1,,0.88,5.52,49.4,2.4,2.3996544,0.014400000000007,2.4,,1:10,,,,inverted,inverted,ZnO,,,,140.0,pyridine:chlorobenzene (1:9 v/v),,120.0,-5.01,-3.12,,,,
56080,10.1016/j.egyr.2022.09.190,10.1016/j.egyr.2022.09.190,P3HT,CdSe QDs,P3HT,CdSe QDs,CCCCCCc1ccsc1,,0.82,4.83,45.7,1.81,1.8099942,0.000320441988941,1.81,,1:10,,,,inverted,inverted,ZnO,,,,140.0,pyridine:chlorobenzene (1:9 v/v),,120.0,-5.01,-3.12,,,,
56096,10.1016/j.electacta.2021.139298,10.1016/j.electacta.2021.139298,PBDTSe-BT,PC71BM,PBDTSe-BT,PC71BM,,COC(=O)CCCC1(c2ccccc2)C23c4c5ccc6c7cc8c9c%10c(cc%11cc%12c%13c%14c(cc%15c%16ccc-5c2c%16c2c5c%16c%17c(c(c46)c7c9c%17c4c%10c%11c%13c4c%16c%14c%152)C513)C%12)C8,0.67,5.43,39.4,1.43,1.4334114,0.238559440559445,,,1:4,,,,ITO/PEDOT:PSS/Polymer:PC71BM/LiF/Al,conventional,LiF,LiF,PEDOT:PSS,PEDOT:PSS,,o-DCB,,,,,,-5.9,-3.9,
56097,10.1016/j.electacta.2021.139298,10.1016/j.electacta.2021.139298,PBDTSe-BT,PC71BM,PBDTSe-BT,PC71BM,,COC(=O)CCCC1(c2ccccc2)C23c4c5ccc6c7cc8c9c%10c(cc%11cc%12c%13c%14c(cc%15c%16ccc-5c2c%16c2c5c%16c%17c(c(c46)c7c9c%17c4c%10c%11c%13c4c%16c%14c%152)C513)C%12)C8,0.67,4.84,43.9,1.42,1.4235892,0.2527605633802788,,,1:4,,,,ITO/PEDOT:PSS/Polymer:PC71BM/LiF/Al,conventional,LiF,LiF,PEDOT:PSS,PEDOT:PSS,,o-DCB,,,,,,-5.9,-3.9,
56098,10.1016/j.electacta.2021.139298,10.1016/j.electacta.2021.139298,PBDTSe-BT,PC71BM,PBDTSe-BT,PC71BM,,COC(=O)CCCC1(c2ccccc2)C23c4c5ccc6c7cc8c9c%10c(cc%11cc%12c%13c%14c(cc%15c%16ccc-5c2c%16c2c5c%16c%17c(c(c46)c7c9c%17c4c%10c%11c%13c4c%16c%14c%152)C513)C%12)C8,0.67,6.1,41.9,1.71,1.7124529999999998,0.1434502923976501,,,1:4,,,,ITO/PEDOT:PSS/Polymer:PC71BM/LiF/Al,conventional,LiF,LiF,PEDOT:PSS,PEDOT:PSS,107.6,"1,2-dichlorobenzene",,,,,,-5.9,-3.9,
56099,10.1016/j.electacta.2021.139298,10.1016/j.electacta.2021.139298,PBDTSe-BT,PC71BM,PBDTSe-BT,PC71BM,,COC(=O)CCCC1(c2ccccc2)C23c4c5ccc6c7cc8c9c%10c(cc%11cc%12c%13c%14c(cc%15c%16ccc-5c2c%16c2c5c%16c%17c(c(c46)c7c9c%17c4c%10c%11c%13c4c%16c%14c%152)C513)C%12)C8,0.66,5.67,45.6,1.7,1.7064431999999998,0.3790117647058748,,,1:4,1% DIO,DIO,1%,ITO/PEDOT:PSS/Polymer:PC71BM/LiF/Al,conventional,LiF,LiF,PEDOT:PSS,PEDOT:PSS,,o-DCB,,,,,,-5.9,-3.9,
56100,10.1016/j.electacta.2021.139298,10.1016/j.electacta.2021.139298,PBDTSe-BT,PC71BM,PBDTSe-BT,PC71BM,,COC(=O)CCCC1(c2ccccc2)C23c4c5ccc6c7cc8c9c%10c(cc%11cc%12c%13c%14c(cc%15c%16ccc-5c2c%16c2c5c%16c%17c(c(c46)c7c9c%17c4c%10c%11c%13c4c%16c%14c%152)C513)C%12)C8,0.66,6.58,55.3,2.39,2.4015684000000004,0.4840334728033579,,,1:4,2% DIO,DIO,2%,ITO/PEDOT:PSS/Polymer:PC71BM/LiF/Al,conventional,LiF,LiF,PEDOT:PSS,PEDOT:PSS,,o-DCB,,,,,,-5.9,-3.9,
56101,10.1016/j.electacta.2021.139298,10.1016/j.electacta.2021.139298,PBDTSe-BT,PC71BM,PBDTSe-BT,PC71BM,,COC(=O)CCCC1(c2ccccc2)C23c4c5ccc6c7cc8c9c%10c(cc%11cc%12c%13c%14c(cc%15c%16ccc-5c2c%16c2c5c%16c%17c(c(c46)c7c9c%17c4c%10c%11c%13c4c%16c%14c%152)C513)C%12)C8,0.67,6.22,54.0,2.26,2.250396,0.424955752212387,,,1:4,3% DIO,DIO,3%,ITO/PEDOT:PSS/Polymer:PC71BM/LiF/Al,conventional,LiF,LiF,PEDOT:PSS,PEDOT:PSS,,"1,2-dichlorobenzene",,,,,,-5.9,-3.9,
56102,10.1016/j.electacta.2021.139298,10.1016/j.electacta.2021.139298,PBDTSe-BT,PC71BM,PBDTSe-BT,PC71BM,,COC(=O)CCCC1(c2ccccc2)C23c4c5ccc6c7cc8c9c%10c(cc%11cc%12c%13c%14c(cc%15c%16ccc-5c2c%16c2c5c%16c%17c(c(c46)c7c9c%17c4c%10c%11c%13c4c%16c%14c%152)C513)C%12)C8,0.67,6.48,52.8,2.29,2.2923648,0.1032663755458539,,,1:4,"2% DIO, MeOH",DIO+MeOH,2%,ITO/PEDOT:PSS/Polymer:PC71BM/LiF/Al,conventional,LiF,LiF,PEDOT:PSS,PEDOT:PSS,,"1,2-dichlorobenzene",,,,,,-5.9,-3.9,
56103,10.1016/j.electacta.2021.139298,10.1016/j.electacta.2021.139298,PBDTSe-FBT,PC71BM,PBDTSe-FBT,PC71BM,,COC(=O)CCCC1(c2ccccc2)C23c4c5ccc6c7cc8c9c%10c(cc%11cc%12c%13c%14c(cc%15c%16ccc-5c2c%16c2c5c%16c%17c(c(c46)c7c9c%17c4c%10c%11c%13c4c%16c%14c%152)C513)C%12)C8,0.65,3.34,39.1,0.85,0.848861,0.1340000000000001,,,1:2,,,,ITO/PEDOT:PSS/Polymer:PC71BM/LiF/Al,conventional,LiF,LiF,PEDOT:PSS,PEDOT:PSS,,chlorobenzene,,,,,,-5.9,-3.9,
56104,10.1016/j.electacta.2021.139298,10.1016/j.electacta.2021.139298,PBDTSe-FBT,PC71BM,PBDTSe-FBT,PC71BM,,COC(=O)CCCC1(c2ccccc2)C23c4c5ccc6c7cc8c9c%10c(cc%11cc%12c%13c%14c(cc%15c%16ccc-5c2c%16c2c5c%16c%17c(c(c46)c7c9c%17c4c%10c%11c%13c4c%16c%14c%152)C513)C%12)C8,0.66,6.17,36.1,1.47,1.4700642000000002,0.0043673469387878,,,1:2,,,,ITO/PEDOT:PSS/Polymer:PC71BM/LiF/Al,conventional,LiF,LiF,PEDOT:PSS,PEDOT:PSS,,chlorobenzene,,,,,,-5.9,-3.9,
56105,10.1016/j.electacta.2021.139298,10.1016/j.electacta.2021.139298,PBDTSe-FBT,PC71BM,PBDTSe-FBT,PC71BM,,COC(=O)CCCC1(c2ccccc2)C23c4c5ccc6c7cc8c9c%10c(cc%11cc%12c%13c%14c(cc%15c%16ccc-5c2c%16c2c5c%16c%17c(c(c46)c7c9c%17c4c%10c%11c%13c4c%16c%14c%152)C513)C%12)C8,0.65,6.0,39.2,1.53,1.5288000000000002,0.0784313725490109,,,1:2,,,,ITO/PEDOT:PSS/Polymer:PC71BM/LiF/Al,conventional,LiF,LiF,PEDOT:PSS,PEDOT:PSS,150.7,chlorobenzene,,,,,,-5.9,-3.9,
56106,10.1016/j.electacta.2021.139298,10.1016/j.electacta.2021.139298,PBDTSe-FBT,PC71BM,PBDTSe-FBT,PC71BM,,COC(=O)CCCC1(c2ccccc2)C23c4c5ccc6c7cc8c9c%10c(cc%11cc%12c%13c%14c(cc%15c%16ccc-5c2c%16c2c5c%16c%17c(c(c46)c7c9c%17c4c%10c%11c%13c4c%16c%14c%152)C513)C%12)C8,0.68,7.09,34.0,1.64,1.6392080000000002,0.0482926829268098,,,1:2,2% DIO,DIO,2%,ITO/PEDOT:PSS/Polymer:PC71BM/LiF/Al,conventional,LiF,LiF,PEDOT:PSS,PEDOT:PSS,,chlorobenzene,,,,,,-5.9,-3.9,
56107,10.1016/j.electacta.2021.139298,10.1016/j.electacta.2021.139298,PBDTSe-FBT,PC71BM,PBDTSe-FBT,PC71BM,,COC(=O)CCCC1(c2ccccc2)C23c4c5ccc6c7cc8c9c%10c(cc%11cc%12c%13c%14c(cc%15c%16ccc-5c2c%16c2c5c%16c%17c(c(c46)c7c9c%17c4c%10c%11c%13c4c%16c%14c%152)C513)C%12)C8,0.67,7.23,34.6,1.68,1.6760586000000004,0.2346071428571154,,,1:2,3% DIO,DIO,3%,ITO/PEDOT:PSS/Polymer:PC71BM/LiF/Al,conventional,LiF,LiF,PEDOT:PSS,PEDOT:PSS,117.0,chlorobenzene,,,,,,-5.9,-3.9,
56108,10.1016/j.electacta.2021.139298,10.1016/j.electacta.2021.139298,PBDTSe-FBT,PC71BM,PBDTSe-FBT,PC71BM,,COC(=O)CCCC1(c2ccccc2)C23c4c5ccc6c7cc8c9c%10c(cc%11cc%12c%13c%14c(cc%15c%16ccc-5c2c%16c2c5c%16c%17c(c(c46)c7c9c%17c4c%10c%11c%13c4c%16c%14c%152)C513)C%12)C8,0.65,6.16,31.1,1.25,1.2452440000000002,0.3804799999999808,,,1:2,4% DIO,DIO,4%,ITO/PEDOT:PSS/Polymer:PC71BM/LiF/Al,conventional,LiF,LiF,PEDOT:PSS,PEDOT:PSS,,chlorobenzene,,,,,,-5.9,-3.9,
56109,10.1016/j.electacta.2021.139298,10.1016/j.electacta.2021.139298,PBDTSe-FFBT,PC71BM,PBDTSe-FFBT,PC71BM,,COC(=O)CCCC1(c2ccccc2)C23c4c5ccc6c7cc8c9c%10c(cc%11cc%12c%13c%14c(cc%15c%16ccc-5c2c%16c2c5c%16c%17c(c(c46)c7c9c%17c4c%10c%11c%13c4c%16c%14c%152)C513)C%12)C8,0.7,4.99,38.8,1.36,1.3552839999999995,0.3467647058823813,,,1:1,,,,ITO/PEDOT:PSS/Polymer:PC71BM/LiF/Al,conventional,LiF,LiF,PEDOT:PSS,PEDOT:PSS,,chlorobenzene,,,,,,-5.9,-3.9,
56110,10.1016/j.electacta.2021.139298,10.1016/j.electacta.2021.139298,PBDTSe-FFBT,PC71BM,PBDTSe-FFBT,PC71BM,,COC(=O)CCCC1(c2ccccc2)C23c4c5ccc6c7cc8c9c%10c(cc%11cc%12c%13c%14c(cc%15c%16ccc-5c2c%16c2c5c%16c%17c(c(c46)c7c9c%17c4c%10c%11c%13c4c%16c%14c%152)C513)C%12)C8,0.7,5.75,49.2,1.99,1.9803,0.4874371859296615,,,1:1,,,,ITO/PEDOT:PSS/Polymer:PC71BM/LiF/Al,conventional,LiF,LiF,PEDOT:PSS,PEDOT:PSS,,chlorobenzene,,,,,,-5.9,-3.9,
56111,10.1016/j.electacta.2021.139298,10.1016/j.electacta.2021.139298,PBDTSe-FFBT,PC71BM,PBDTSe-FFBT,PC71BM,,COC(=O)CCCC1(c2ccccc2)C23c4c5ccc6c7cc8c9c%10c(cc%11cc%12c%13c%14c(cc%15c%16ccc-5c2c%16c2c5c%16c%17c(c(c46)c7c9c%17c4c%10c%11c%13c4c%16c%14c%152)C513)C%12)C8,0.7,6.4,50.4,2.26,2.25792,0.0920353982300823,,,1:1,,,,ITO/PEDOT:PSS/Polymer:PC71BM/LiF/Al,conventional,LiF,LiF,PEDOT:PSS,PEDOT:PSS,120.2,chlorobenzene,,,,,,-5.9,-3.9,
56112,10.1016/j.electacta.2021.139298,10.1016/j.electacta.2021.139298,PBDTSe-FFBT,PC71BM,PBDTSe-FFBT,PC71BM,,COC(=O)CCCC1(c2ccccc2)C23c4c5ccc6c7cc8c9c%10c(cc%11cc%12c%13c%14c(cc%15c%16ccc-5c2c%16c2c5c%16c%17c(c(c46)c7c9c%17c4c%10c%11c%13c4c%16c%14c%152)C513)C%12)C8,0.72,6.15,50.5,2.23,2.23614,0.2753363228699666,,,1:1,2% DIO,DIO,2%,ITO/PEDOT:PSS/Polymer:PC71BM/LiF/Al,conventional,LiF,LiF,PEDOT:PSS,PEDOT:PSS,,chlorobenzene,,,,,,-5.9,-3.9,
56113,10.1016/j.electacta.2021.139298,10.1016/j.electacta.2021.139298,PBDTSe-FFBT,PC71BM,PBDTSe-FFBT,PC71BM,,COC(=O)CCCC1(c2ccccc2)C23c4c5ccc6c7cc8c9c%10c(cc%11cc%12c%13c%14c(cc%15c%16ccc-5c2c%16c2c5c%16c%17c(c(c46)c7c9c%17c4c%10c%11c%13c4c%16c%14c%152)C513)C%12)C8,0.72,7.24,50.6,2.63,2.6376768,0.2918935361216745,,,1:1,3% DIO,DIO,3%,ITO/PEDOT:PSS/Polymer:PC71BM/LiF/Al,conventional,LiF,LiF,PEDOT:PSS,PEDOT:PSS,64.7,chlorobenzene,,,,,,-5.9,-3.9,
56114,10.1016/j.electacta.2021.139298,10.1016/j.electacta.2021.139298,PBDTSe-FFBT,PC71BM,PBDTSe-FFBT,PC71BM,,COC(=O)CCCC1(c2ccccc2)C23c4c5ccc6c7cc8c9c%10c(cc%11cc%12c%13c%14c(cc%15c%16ccc-5c2c%16c2c5c%16c%17c(c(c46)c7c9c%17c4c%10c%11c%13c4c%16c%14c%152)C513)C%12)C8,0.71,6.76,47.4,2.28,2.2750104,0.2188421052631596,,,1:1,4% DIO,DIO,4%,ITO/PEDOT:PSS/Polymer:PC71BM/LiF/Al,conventional,LiF,LiF,PEDOT:PSS,PEDOT:PSS,,chlorobenzene,,,,,,-5.9,-3.9,
56133,10.1016/j.enchem.2024.100129,10.1016/j.enchem.2024.100129,PBDB-T,ITIC,PBDB-T,ITIC,CCCCC(CC)Cc1ccc(-c2c3cc(-c4ccc(-c5sc(-c6cccs6)c6c5C(=O)c5c(CC(CC)CCCC)sc(CC(CC)CCCC)c5C6=O)s4)sc3c(-c3ccc(CC(CC)CCCC)s3)c3ccsc23)s1,CCCCCCc1ccc(C2(c3ccc(CCCCCC)cc3)c3cc4c(cc3-c3sc5cc(C=C6C(=O)c7ccccc7C6=C(C#N)C#N)sc5c32)C(c2ccc(CCCCCC)cc2)(c2ccc(CCCCCC)cc2)c2c-4sc3cc(C=C4C(=O)c5ccccc5C4=C(C#N)C#N)sc23)cc1,0.872,18.45,65.98,11.17,10.615126320000002,4.96753518352729,,,,,,,,,,,,,,,,,-5.33,-3.48,,-5.576,-3.916,
56134,10.1016/j.enchem.2024.100129,10.1016/j.enchem.2024.100129,PBDB-T,ITIC,PBDB-T,ITIC,CCCCC(CC)Cc1ccc(-c2c3cc(-c4ccc(-c5sc(-c6cccs6)c6c5C(=O)c5c(CC(CC)CCCC)sc(CC(CC)CCCC)c5C6=O)s4)sc3c(-c3ccc(CC(CC)CCCC)s3)c3ccsc23)s1,CCCCCCc1ccc(C2(c3ccc(CCCCCC)cc3)c3cc4c(cc3-c3sc5cc(C=C6C(=O)c7ccccc7C6=C(C#N)C#N)sc5c32)C(c2ccc(CCCCCC)cc2)(c2ccc(CCCCCC)cc2)c2c-4sc3cc(C=C4C(=O)c5ccccc5C4=C(C#N)C#N)sc23)cc1,0.877,19.31,70.28,12.14,11.901826636,1.9618893245469493,,,,BP-BP,BP-BP,,,,,,,,,,,,-5.33,-3.48,,-5.576,-3.916,
56135,10.1016/j.enchem.2024.100129,10.1016/j.enchem.2024.100129,PM6,Y6,PM6,Y6,COC(=O)C(C)(C)c1cc(C)cc(-c2sc3c4sc5cc(/C=C6/C(=O)c7cc(F)cc(c7)C(=O)/C6=C\c6cc(C(C)(C)C(=O)OC)c(-c7cc(C)cc(C(C)(C)C(=O)OC)c7)s6)sc5c4c(C(C)(C)C(=O)OC)ccc2-3)c1,CCCCCCCCCCCc1c(/C=C2\C(=O)c3cc(F)c(F)cc3C2=C(C#N)C#N)sc2c1sc1c3c4nsnc4c4c5sc6c(CCCCCCCCCCC)c(/C=C7\C(=O)c8cc(F)c(F)cc8C7=C(C#N)C#N)sc6c5n(CC(CC)CCCC)c4c3n(CC(CC)CCCC)c21,0.84,25.1,73.66,15.61,15.530474399999996,0.509452914798219,,,,,,,,,,,,,,,,,-5.56,-3.65,,-5.65,-4.09,
56136,10.1016/j.enchem.2024.100129,10.1016/j.enchem.2024.100129,PM6,Y6,PM6,Y6,COC(=O)C(C)(C)c1cc(C)cc(-c2sc3c4sc5cc(/C=C6/C(=O)c7cc(F)cc(c7)C(=O)/C6=C\c6cc(C(C)(C)C(=O)OC)c(-c7cc(C)cc(C(C)(C)C(=O)OC)c7)s6)sc5c4c(C(C)(C)C(=O)OC)ccc2-3)c1,CCCCCCCCCCCc1c(/C=C2\C(=O)c3cc(F)c(F)cc3C2=C(C#N)C#N)sc2c1sc1c3c4nsnc4c4c5sc6c(CCCCCCCCCCC)c(/C=C7\C(=O)c8cc(F)c(F)cc8C7=C(C#N)C#N)sc6c5n(CC(CC)CCCC)c4c3n(CC(CC)CCCC)c21,0.84,26.09,79.05,17.32,17.324281799999998,0.0247217090069143,,,,GCl,GCl,,,,,,,,,,,,-5.56,-3.65,,-5.65,-4.09,
56137,10.1016/j.enchem.2024.100129,10.1016/j.enchem.2024.100129,PTB7-Th,PC71BM,PTB7-Th,PC71BM,CCCCC(CC)COC(=O)c1sc2csc(-c3cc4c(-c5ccc(CC(CC)CCCC)s5)c5sccc5c(-c5ccc(CC(CC)CCCC)s5)c4s3)c2c1F,COC(=O)CCCC1(c2ccccc2)C23c4c5ccc6c7cc8c9c%10c(cc%11cc%12c%13c%14c(cc%15c%16ccc-5c2c%16c2c5c%16c%17c(c(c46)c7c9c%17c4c%10c%11c%13c4c%16c%14c%152)C513)C%12)C8,0.81,15.15,60.04,7.4,7.367808600000001,0.4350189189189111,,,,,,,,,,,,,,,,,-5.21,-3.6,,-5.9,-3.9,
56138,10.1016/j.enchem.2024.100129,10.1016/j.enchem.2024.100129,PTB7-Th,PC71BM,PTB7-Th,PC71BM,CCCCC(CC)COC(=O)c1sc2csc(-c3cc4c(-c5ccc(CC(CC)CCCC)s5)c5sccc5c(-c5ccc(CC(CC)CCCC)s5)c4s3)c2c1F,COC(=O)CCCC1(c2ccccc2)C23c4c5ccc6c7cc8c9c%10c(cc%11cc%12c%13c%14c(cc%15c%16ccc-5c2c%16c2c5c%16c%17c(c(c46)c7c9c%17c4c%10c%11c%13c4c%16c%14c%152)C513)C%12)C8,0.79,14.74,67.23,7.86,7.828664580000001,0.3986694656488493,,,,DIO,DIO,,,,,,,,,,,,-5.21,-3.6,,-5.9,-3.9,
56139,10.1016/j.enchem.2024.100129,10.1016/j.enchem.2024.100129,PTB7-Th,PC71BM,PTB7-Th,PC71BM,CCCCC(CC)COC(=O)c1sc2csc(-c3cc4c(-c5ccc(CC(CC)CCCC)s5)c5sccc5c(-c5ccc(CC(CC)CCCC)s5)c4s3)c2c1F,COC(=O)CCCC1(c2ccccc2)C23c4c5ccc6c7cc8c9c%10c(cc%11cc%12c%13c%14c(cc%15c%16ccc-5c2c%16c2c5c%16c%17c(c(c46)c7c9c%17c4c%10c%11c%13c4c%16c%14c%152)C513)C%12)C8,0.8,15.65,66.45,8.33,8.319540000000002,0.1255702280912168,,,,ROPD,ROPD,,,,,,,,,,,,-5.21,-3.6,,-5.9,-3.9,
56140,10.1016/j.enchem.2024.100129,10.1016/j.enchem.2024.100129,PM6,Y6,PM6,Y6,COC(=O)C(C)(C)c1cc(C)cc(-c2sc3c4sc5cc(/C=C6/C(=O)c7cc(F)cc(c7)C(=O)/C6=C\c6cc(C(C)(C)C(=O)OC)c(-c7cc(C)cc(C(C)(C)C(=O)OC)c7)s6)sc5c4c(C(C)(C)C(=O)OC)ccc2-3)c1,CCCCCCCCCCCc1c(/C=C2\C(=O)c3cc(F)c(F)cc3C2=C(C#N)C#N)sc2c1sc1c3c4nsnc4c4c5sc6c(CCCCCCCCCCC)c(/C=C7\C(=O)c8cc(F)c(F)cc8C7=C(C#N)C#N)sc6c5n(CC(CC)CCCC)c4c3n(CC(CC)CCCC)c21,0.85,26.3,72.8,16.3,16.27444,0.156809815950934,,,,,,,,,,,,,,,,,-5.56,-3.65,,-5.65,-4.09,
56141,10.1016/j.enchem.2024.100129,10.1016/j.enchem.2024.100129,PM6,Y6,PM6,Y6,COC(=O)C(C)(C)c1cc(C)cc(-c2sc3c4sc5cc(/C=C6/C(=O)c7cc(F)cc(c7)C(=O)/C6=C\c6cc(C(C)(C)C(=O)OC)c(-c7cc(C)cc(C(C)(C)C(=O)OC)c7)s6)sc5c4c(C(C)(C)C(=O)OC)ccc2-3)c1,CCCCCCCCCCCc1c(/C=C2\C(=O)c3cc(F)c(F)cc3C2=C(C#N)C#N)sc2c1sc1c3c4nsnc4c4c5sc6c(CCCCCCCCCCC)c(/C=C7\C(=O)c8cc(F)c(F)cc8C7=C(C#N)C#N)sc6c5n(CC(CC)CCCC)c4c3n(CC(CC)CCCC)c21,0.85,26.5,75.7,17.0,17.051425,0.3024999999999899,,,,2H-3T,2H-3T,,,,,,,,,,,,-5.56,-3.65,,-5.65,-4.09,
56142,10.1016/j.enchem.2024.100129,10.1016/j.enchem.2024.100129,PM6,Y6,PM6,Y6,COC(=O)C(C)(C)c1cc(C)cc(-c2sc3c4sc5cc(/C=C6/C(=O)c7cc(F)cc(c7)C(=O)/C6=C\c6cc(C(C)(C)C(=O)OC)c(-c7cc(C)cc(C(C)(C)C(=O)OC)c7)s6)sc5c4c(C(C)(C)C(=O)OC)ccc2-3)c1,CCCCCCCCCCCc1c(/C=C2\C(=O)c3cc(F)c(F)cc3C2=C(C#N)C#N)sc2c1sc1c3c4nsnc4c4c5sc6c(CCCCCCCCCCC)c(/C=C7\C(=O)c8cc(F)c(F)cc8C7=C(C#N)C#N)sc6c5n(CC(CC)CCCC)c4c3n(CC(CC)CCCC)c21,0.85,27.0,76.6,17.6,17.5797,0.1153409090909228,,,,2F-3T,2F-3T,,,,,,,,,,,,-5.56,-3.65,,-5.65,-4.09,
56143,10.1016/j.enchem.2024.100129,10.1016/j.enchem.2024.100129,D18-Cl,N3,D18-Cl,N3,CCCCCCC(CCCC)Cc1csc(-c2cc3c4nsnc4c4cc(-c5cc(CC(CCCC)CCCCCC)c(-c6cc7c(-c8cc(Cl)c(CC(CC)CCCC)s8)c8sccc8c(-c8cc(Cl)c(CC(CC)CCCC)s8)c7s6)s5)sc4c3s2)c1,CCCCCCCCCCCC1=C(/C=C2\C(=O)C3=CC(F)=C(F)C=C3C2=C(C#N)C#N)SC2=C1SC1=C2N(CCC(CC)CCCC)C2=C1C1=NSN=C1C1=C2N(CCC(CC)CCCC)C2=C1SC1=C2SC(/C=C2\C(=O)C3=CC(F)=C(F)C=C3C2=C(C#N)C#N)=C1CCCCCCCCCCC,0.854,26.58,75.77,17.15,17.199274764,0.2873164081632638,,,,,,,,,,,,,,,,,-5.51,-2.77,,-5.64,-3.86,
56144,10.1016/j.enchem.2024.100129,10.1016/j.enchem.2024.100129,D18-Cl,N3,D18-Cl,N3,CCCCCCC(CCCC)Cc1csc(-c2cc3c4nsnc4c4cc(-c5cc(CC(CCCC)CCCCCC)c(-c6cc7c(-c8cc(Cl)c(CC(CC)CCCC)s8)c8sccc8c(-c8cc(Cl)c(CC(CC)CCCC)s8)c7s6)s5)sc4c3s2)c1,CCCCCCCCCCCC1=C(/C=C2\C(=O)C3=CC(F)=C(F)C=C3C2=C(C#N)C#N)SC2=C1SC1=C2N(CCC(CC)CCCC)C2=C1C1=NSN=C1C1=C2N(CCC(CC)CCCC)C2=C1SC1=C2SC(/C=C2\C(=O)C3=CC(F)=C(F)C=C3C2=C(C#N)C#N)=C1CCCCCCCCCCC,0.848,27.05,75.45,17.39,17.307022800000002,0.477154686601486,,,,DPE,DPE,,,,,,,,,,,,-5.51,-2.77,,-5.64,-3.86,
56145,10.1016/j.enchem.2024.100129,10.1016/j.enchem.2024.100129,D18-Cl,N3,D18-Cl,N3,CCCCCCC(CCCC)Cc1csc(-c2cc3c4nsnc4c4cc(-c5cc(CC(CCCC)CCCCCC)c(-c6cc7c(-c8cc(Cl)c(CC(CC)CCCC)s8)c8sccc8c(-c8cc(Cl)c(CC(CC)CCCC)s8)c7s6)s5)sc4c3s2)c1,CCCCCCCCCCCC1=C(/C=C2\C(=O)C3=CC(F)=C(F)C=C3C2=C(C#N)C#N)SC2=C1SC1=C2N(CCC(CC)CCCC)C2=C1C1=NSN=C1C1=C2N(CCC(CC)CCCC)C2=C1SC1=C2SC(/C=C2\C(=O)C3=CC(F)=C(F)C=C3C2=C(C#N)C#N)=C1CCCCCCCCCCC,0.862,27.29,76.2,17.91,17.92527276,0.0852750418760382,,,,TOHA,TOHA,,,,,,,,,,,,-5.51,-2.77,,-5.64,-3.86,
56146,10.1016/j.enchem.2024.100129,10.1016/j.enchem.2024.100129,PTzBI-dF,Y6-BO,PTzBI-dF,Y6-BO,CCCCCCCCN1C(=O)c2c(c(-c3cc(F)c(-c4cc5c(-c6cc(F)c(CC(CC)CCCC)s6)c6sccc6c(-c6cc(F)c(CC(CC)CCCC)s6)c5s4)s3)c3nn(CCC(CC)CCCC)nc3c2-c2cc(F)cs2)C1=O,CCCCCCCCCCCc1c(/C=C2\C(=O)c3cc(F)c(F)cc3C2=C(C#N)C#N)sc2c1sc1c3c4nsnc4c4c5sc6c(CCCCCCCCCCC)c(/C=C7\C(=O)c8cc(F)c(F)cc8C7=C(C#N)C#N)sc6c5n(CC(CCCC)CCCCCC)c4c3n(CC(CCCC)CCCCCC)c21,0.859,26.47,72.86,16.56,16.566710078,0.0405197946859971,,,,,,,,,,,,,,,,,-5.55,-3.83,,-5.65,-4.1,
56147,10.1016/j.enchem.2024.100129,10.1016/j.enchem.2024.100129,PTzBI-dF,Y6-BO,PTzBI-dF,Y6-BO,CCCCCCCCN1C(=O)c2c(c(-c3cc(F)c(-c4cc5c(-c6cc(F)c(CC(CC)CCCC)s6)c6sccc6c(-c6cc(F)c(CC(CC)CCCC)s6)c5s4)s3)c3nn(CCC(CC)CCCC)nc3c2-c2cc(F)cs2)C1=O,CCCCCCCCCCCc1c(/C=C2\C(=O)c3cc(F)c(F)cc3C2=C(C#N)C#N)sc2c1sc1c3c4nsnc4c4c5sc6c(CCCCCCCCCCC)c(/C=C7\C(=O)c8cc(F)c(F)cc8C7=C(C#N)C#N)sc6c5n(CC(CCCC)CCCCCC)c4c3n(CC(CCCC)CCCCCC)c21,0.835,27.35,76.35,17.45,17.436240375,0.0788517191977004,,,,NT,NT,20%,,,,,,,,,,,-5.55,-3.83,,-5.65,-4.1,
56148,10.1016/j.enchem.2024.100129,10.1016/j.enchem.2024.100129,PM6,BTP-eC9,PM6,BTP-eC9,COC(=O)C(C)(C)c1cc(C)cc(-c2sc3c4sc5cc(/C=C6/C(=O)c7cc(F)cc(c7)C(=O)/C6=C\c6cc(C(C)(C)C(=O)OC)c(-c7cc(C)cc(C(C)(C)C(=O)OC)c7)s6)sc5c4c(C(C)(C)C(=O)OC)ccc2-3)c1,CCCCCCCCCc1c(C=C2C(=O)c3cc(Cl)c(Cl)cc3C2=C(C#N)C#N)sc2c1sc1c3c4nsnc4c4c5sc6c(CCCCCCCCC)c(C=C7C(=O)c8cc(Cl)c(Cl)cc8C7=C(C#N)C#N)sc6c5n(CC(CCCC)CCCCCC)c4c3n(CC(CCCC)CCCCCC)c21,0.862,26.22,74.61,16.87,16.863083604,0.0409981979845948,,,,,,,,,,,,,,,,,-5.56,-3.65,,-5.68,-3.9,
56149,10.1016/j.enchem.2024.100129,10.1016/j.enchem.2024.100129,PM6,BTP-eC9,PM6,BTP-eC9,COC(=O)C(C)(C)c1cc(C)cc(-c2sc3c4sc5cc(/C=C6/C(=O)c7cc(F)cc(c7)C(=O)/C6=C\c6cc(C(C)(C)C(=O)OC)c(-c7cc(C)cc(C(C)(C)C(=O)OC)c7)s6)sc5c4c(C(C)(C)C(=O)OC)ccc2-3)c1,CCCCCCCCCc1c(C=C2C(=O)c3cc(Cl)c(Cl)cc3C2=C(C#N)C#N)sc2c1sc1c3c4nsnc4c4c5sc6c(CCCCCCCCC)c(C=C7C(=O)c8cc(Cl)c(Cl)cc8C7=C(C#N)C#N)sc6c5n(CC(CCCC)CCCCCC)c4c3n(CC(CCCC)CCCCCC)c21,0.865,27.92,77.19,18.65,18.64200252,0.0428819302949073,,,,BTA3,BTA3,,,,,,,,,,,,-5.56,-3.65,,-5.68,-3.9,
56150,10.1016/j.enchem.2024.100129,10.1016/j.enchem.2024.100129,D18,L8-BO,D18,L8-BO,CCCCCCC(CCCC)Cc1csc(-c2cc3c4nsnc4c4cc(-c5cc(CC(CCCC)CCCCCC)c(-c6cc7c(-c8cc(F)c(CC(CC)CCCC)s8)c8sccc8c(-c8cc(F)c(CC(CC)CCCC)s8)c7s6)s5)sc4c3s2)c1,CCCCCCC(CCCC)Cc1c(/C=C2\C(=O)c3cc(F)c(F)cc3C2=C(C#N)C#N)sc2c1SC1c3c(c4c(c5nsnc35)c3sc5c(CC(CCCC)CCCCCC)c(/C=C6\C(=O)c7cc(F)c(F)cc7C6=C(C#N)C#N)sc5c3n4CC(CC)CCCC)N(CC(CC)CCCC)C21,0.92,26.64,76.33,18.7,18.70756704,0.0404654545454621,,,,,,,,,,,,,,,,,-5.51,-2.77,,-5.68,-3.9,
56151,10.1016/j.enchem.2024.100129,10.1016/j.enchem.2024.100129,D18,L8-BO,D18,L8-BO,CCCCCCC(CCCC)Cc1csc(-c2cc3c4nsnc4c4cc(-c5cc(CC(CCCC)CCCCCC)c(-c6cc7c(-c8cc(F)c(CC(CC)CCCC)s8)c8sccc8c(-c8cc(F)c(CC(CC)CCCC)s8)c7s6)s5)sc4c3s2)c1,CCCCCCC(CCCC)Cc1c(/C=C2\C(=O)c3cc(F)c(F)cc3C2=C(C#N)C#N)sc2c1SC1c3c(c4c(c5nsnc35)c3sc5c(CC(CCCC)CCCCCC)c(/C=C6\C(=O)c7cc(F)c(F)cc7C6=C(C#N)C#N)sc5c3n4CC(CC)CCCC)N(CC(CC)CCCC)C21,0.92,26.84,77.19,19.05,19.060372320000003,0.0544478740157578,,,,PVK,PVK,0.5 wt%,,LbL,,,,,,,,,-5.51,-2.77,,-5.68,-3.9,
56152,10.1016/j.enchem.2024.100129,10.1016/j.enchem.2024.100129,PM6,Y6,PM6,Y6,COC(=O)C(C)(C)c1cc(C)cc(-c2sc3c4sc5cc(/C=C6/C(=O)c7cc(F)cc(c7)C(=O)/C6=C\c6cc(C(C)(C)C(=O)OC)c(-c7cc(C)cc(C(C)(C)C(=O)OC)c7)s6)sc5c4c(C(C)(C)C(=O)OC)ccc2-3)c1,CCCCCCCCCCCc1c(/C=C2\C(=O)c3cc(F)c(F)cc3C2=C(C#N)C#N)sc2c1sc1c3c4nsnc4c4c5sc6c(CCCCCCCCCCC)c(/C=C7\C(=O)c8cc(F)c(F)cc8C7=C(C#N)C#N)sc6c5n(CC(CC)CCCC)c4c3n(CC(CC)CCCC)c21,0.85,23.9,74.83,15.09,15.201714499999998,0.7403214049038962,,,,,,,,,,,,,,,,,-5.56,-3.65,,-5.65,-4.09,
56153,10.1016/j.enchem.2024.100129,10.1016/j.enchem.2024.100129,PM6,Y6,PM6,Y6,COC(=O)C(C)(C)c1cc(C)cc(-c2sc3c4sc5cc(/C=C6/C(=O)c7cc(F)cc(c7)C(=O)/C6=C\c6cc(C(C)(C)C(=O)OC)c(-c7cc(C)cc(C(C)(C)C(=O)OC)c7)s6)sc5c4c(C(C)(C)C(=O)OC)ccc2-3)c1,CCCCCCCCCCCc1c(/C=C2\C(=O)c3cc(F)c(F)cc3C2=C(C#N)C#N)sc2c1sc1c3c4nsnc4c4c5sc6c(CCCCCCCCCCC)c(/C=C7\C(=O)c8cc(F)c(F)cc8C7=C(C#N)C#N)sc6c5n(CC(CC)CCCC)c4c3n(CC(CC)CCCC)c21,0.85,27.99,71.5,16.86,17.0109225,0.8951512455516019,,,,BF7,BF7,,,,,,,,,,,,-5.56,-3.65,,-5.65,-4.09,
56154,10.1016/j.enchem.2024.100129,10.1016/j.enchem.2024.100129,ZnP-TSEH,6TIC,ZnP-TSEH,6TIC,,CCCCCCc1ccc(C2(c3ccc(CCCCCC)cc3)c3c(sc4cc(/C=C5\C(=O)c6ccccc6C5=C(C#N)C#N)sc34)-c3sc4c5c(sc4c32)-c2sc3cc(/C=C4\C(=O)c6ccccc6C4=C(C#N)C#N)sc3c2C5(c2ccc(CCCCCC)cc2)c2ccc(CCCCCC)cc2)cc1,0.845,23.99,74.73,15.15,15.148929314999998,0.0070672277227852,,,,,,,,,,,,,,,,,,,,-5.263,-3.85,
56155,10.1016/j.enchem.2024.100129,10.1016/j.enchem.2024.100129,ZnP-TSEH,6TIC,ZnP-TSEH,6TIC,,CCCCCCc1ccc(C2(c3ccc(CCCCCC)cc3)c3c(sc4cc(/C=C5\C(=O)c6ccccc6C5=C(C#N)C#N)sc34)-c3sc4c5c(sc4c32)-c2sc3cc(/C=C4\C(=O)c6ccccc6C4=C(C#N)C#N)sc3c2C5(c2ccc(CCCCCC)cc2)c2ccc(CCCCCC)cc2)cc1,0.844,26.33,77.31,17.18,17.180230211999998,0.0013399999999893,,,,GoMe,GoMe,,,,,,,,,,,,,,,-5.263,-3.85,
56156,10.1016/j.enchem.2024.100129,10.1016/j.enchem.2024.100129,PTB7-Th,PC71BM,PTB7-Th,PC71BM,CCCCC(CC)COC(=O)c1sc2csc(-c3cc4c(-c5ccc(CC(CC)CCCC)s5)c5sccc5c(-c5ccc(CC(CC)CCCC)s5)c4s3)c2c1F,COC(=O)CCCC1(c2ccccc2)C23c4c5ccc6c7cc8c9c%10c(cc%11cc%12c%13c%14c(cc%15c%16ccc-5c2c%16c2c5c%16c%17c(c(c46)c7c9c%17c4c%10c%11c%13c4c%16c%14c%152)C513)C%12)C8,0.778,14.01,53.93,5.72,5.8782513540000005,2.766632062937077,,,,,,,,,,,,,,,,,-5.21,-3.6,,-5.9,-3.9,
56157,10.1016/j.enchem.2024.100129,10.1016/j.enchem.2024.100129,PTB7-Th,PC71BM,PTB7-Th,PC71BM,CCCCC(CC)COC(=O)c1sc2csc(-c3cc4c(-c5ccc(CC(CC)CCCC)s5)c5sccc5c(-c5ccc(CC(CC)CCCC)s5)c4s3)c2c1F,COC(=O)CCCC1(c2ccccc2)C23c4c5ccc6c7cc8c9c%10c(cc%11cc%12c%13c%14c(cc%15c%16ccc-5c2c%16c2c5c%16c%17c(c(c46)c7c9c%17c4c%10c%11c%13c4c%16c%14c%152)C513)C%12)C8,0.805,18.07,66.9,9.74,9.731508150000002,0.0871853182751399,,,,DDO,DDO,,,,,,,,,,,,-5.21,-3.6,,-5.9,-3.9,
56158,10.1016/j.enchem.2024.100129,10.1016/j.enchem.2024.100129,PM6,Y6,PM6,Y6,COC(=O)C(C)(C)c1cc(C)cc(-c2sc3c4sc5cc(/C=C6/C(=O)c7cc(F)cc(c7)C(=O)/C6=C\c6cc(C(C)(C)C(=O)OC)c(-c7cc(C)cc(C(C)(C)C(=O)OC)c7)s6)sc5c4c(C(C)(C)C(=O)OC)ccc2-3)c1,CCCCCCCCCCCc1c(/C=C2\C(=O)c3cc(F)c(F)cc3C2=C(C#N)C#N)sc2c1sc1c3c4nsnc4c4c5sc6c(CCCCCCCCCCC)c(/C=C7\C(=O)c8cc(F)c(F)cc8C7=C(C#N)C#N)sc6c5n(CC(CC)CCCC)c4c3n(CC(CC)CCCC)c21,0.86,25.29,68.4,14.8,14.8765896,0.5174972972972863,,,,,,,,,,,,,,,,,-5.56,-3.65,,-5.65,-4.09,
56159,10.1016/j.enchem.2024.100129,10.1016/j.enchem.2024.100129,PM6,Y6,PM6,Y6,COC(=O)C(C)(C)c1cc(C)cc(-c2sc3c4sc5cc(/C=C6/C(=O)c7cc(F)cc(c7)C(=O)/C6=C\c6cc(C(C)(C)C(=O)OC)c(-c7cc(C)cc(C(C)(C)C(=O)OC)c7)s6)sc5c4c(C(C)(C)C(=O)OC)ccc2-3)c1,CCCCCCCCCCCc1c(/C=C2\C(=O)c3cc(F)c(F)cc3C2=C(C#N)C#N)sc2c1sc1c3c4nsnc4c4c5sc6c(CCCCCCCCCCC)c(/C=C7\C(=O)c8cc(F)c(F)cc8C7=C(C#N)C#N)sc6c5n(CC(CC)CCCC)c4c3n(CC(CC)CCCC)c21,0.82,26.5,76.05,16.5,16.525665,0.1555454545454548,,,,A3,A3,,,,,,,,,,,,-5.56,-3.65,,-5.65,-4.09,
56160,10.1016/j.enchem.2024.100129,10.1016/j.enchem.2024.100129,PBDB-TF,Y6,PM6,Y6,COC(=O)C(C)(C)c1cc(C)cc(-c2sc3c4sc5cc(/C=C6/C(=O)c7cc(F)cc(c7)C(=O)/C6=C\c6cc(C(C)(C)C(=O)OC)c(-c7cc(C)cc(C(C)(C)C(=O)OC)c7)s6)sc5c4c(C(C)(C)C(=O)OC)ccc2-3)c1,CCCCCCCCCCCc1c(/C=C2\C(=O)c3cc(F)c(F)cc3C2=C(C#N)C#N)sc2c1sc1c3c4nsnc4c4c5sc6c(CCCCCCCCCCC)c(/C=C7\C(=O)c8cc(F)c(F)cc8C7=C(C#N)C#N)sc6c5n(CC(CC)CCCC)c4c3n(CC(CC)CCCC)c21,0.837,24.3,65.6,12.7,13.342449599999998,5.058658267716528,,,,CN,CN,,,,,,,,,,,,-5.49,-3.64,,-5.65,-4.09,
56161,10.1016/j.enchem.2024.100129,10.1016/j.enchem.2024.100129,PBDB-TF,Y6,PM6,Y6,COC(=O)C(C)(C)c1cc(C)cc(-c2sc3c4sc5cc(/C=C6/C(=O)c7cc(F)cc(c7)C(=O)/C6=C\c6cc(C(C)(C)C(=O)OC)c(-c7cc(C)cc(C(C)(C)C(=O)OC)c7)s6)sc5c4c(C(C)(C)C(=O)OC)ccc2-3)c1,CCCCCCCCCCCc1c(/C=C2\C(=O)c3cc(F)c(F)cc3C2=C(C#N)C#N)sc2c1sc1c3c4nsnc4c4c5sc6c(CCCCCCCCCCC)c(/C=C7\C(=O)c8cc(F)c(F)cc8C7=C(C#N)C#N)sc6c5n(CC(CC)CCCC)c4c3n(CC(CC)CCCC)c21,0.823,26.01,76.6,16.4,16.39717218,0.0172428048780503,,,,DTBF,DTBF,,,,,,,,,,,,-5.49,-3.64,,-5.65,-4.09,
56162,10.1016/j.enchem.2024.100129,10.1016/j.enchem.2024.100129,PM6,Y6-BO,PM6,Y6-BO,COC(=O)C(C)(C)c1cc(C)cc(-c2sc3c4sc5cc(/C=C6/C(=O)c7cc(F)cc(c7)C(=O)/C6=C\c6cc(C(C)(C)C(=O)OC)c(-c7cc(C)cc(C(C)(C)C(=O)OC)c7)s6)sc5c4c(C(C)(C)C(=O)OC)ccc2-3)c1,CCCCCCCCCCCc1c(/C=C2\C(=O)c3cc(F)c(F)cc3C2=C(C#N)C#N)sc2c1sc1c3c4nsnc4c4c5sc6c(CCCCCCCCCCC)c(/C=C7\C(=O)c8cc(F)c(F)cc8C7=C(C#N)C#N)sc6c5n(CC(CCCC)CCCCCC)c4c3n(CC(CCCC)CCCCCC)c21,0.84,25.6,76.4,16.3,16.429056000000003,0.7917546012270065,,,,DIO,DIO,,,,,,,,,,,,-5.56,-3.65,,-5.65,-4.1,
56163,10.1016/j.enchem.2024.100129,10.1016/j.enchem.2024.100129,PM6,Y6-BO,PM6,Y6-BO,COC(=O)C(C)(C)c1cc(C)cc(-c2sc3c4sc5cc(/C=C6/C(=O)c7cc(F)cc(c7)C(=O)/C6=C\c6cc(C(C)(C)C(=O)OC)c(-c7cc(C)cc(C(C)(C)C(=O)OC)c7)s6)sc5c4c(C(C)(C)C(=O)OC)ccc2-3)c1,CCCCCCCCCCCc1c(/C=C2\C(=O)c3cc(F)c(F)cc3C2=C(C#N)C#N)sc2c1sc1c3c4nsnc4c4c5sc6c(CCCCCCCCCCC)c(/C=C7\C(=O)c8cc(F)c(F)cc8C7=C(C#N)C#N)sc6c5n(CC(CCCC)CCCCCC)c4c3n(CC(CCCC)CCCCCC)c21,0.82,26.5,76.7,16.7,16.66691,0.1981437125748374,,,,INB-F,INB-F,,,,,,,,,,,,-5.56,-3.65,,-5.65,-4.1,
56164,10.1016/j.enchem.2024.100129,10.1016/j.enchem.2024.100129,PM6,BTP-eC9,PM6,BTP-eC9,COC(=O)C(C)(C)c1cc(C)cc(-c2sc3c4sc5cc(/C=C6/C(=O)c7cc(F)cc(c7)C(=O)/C6=C\c6cc(C(C)(C)C(=O)OC)c(-c7cc(C)cc(C(C)(C)C(=O)OC)c7)s6)sc5c4c(C(C)(C)C(=O)OC)ccc2-3)c1,CCCCCCCCCc1c(C=C2C(=O)c3cc(Cl)c(Cl)cc3C2=C(C#N)C#N)sc2c1sc1c3c4nsnc4c4c5sc6c(CCCCCCCCC)c(C=C7C(=O)c8cc(Cl)c(Cl)cc8C7=C(C#N)C#N)sc6c5n(CC(CCCC)CCCCCC)c4c3n(CC(CCCC)CCCCCC)c21,0.836,27.48,78.26,17.98,17.978888928,0.0061794883203586,,,,DIO,DIO,,,,,,,,,,,,-5.56,-3.65,,-5.68,-3.9,
56165,10.1016/j.enchem.2024.100129,10.1016/j.enchem.2024.100129,PM6,BTP-eC9,PM6,BTP-eC9,COC(=O)C(C)(C)c1cc(C)cc(-c2sc3c4sc5cc(/C=C6/C(=O)c7cc(F)cc(c7)C(=O)/C6=C\c6cc(C(C)(C)C(=O)OC)c(-c7cc(C)cc(C(C)(C)C(=O)OC)c7)s6)sc5c4c(C(C)(C)C(=O)OC)ccc2-3)c1,CCCCCCCCCc1c(C=C2C(=O)c3cc(Cl)c(Cl)cc3C2=C(C#N)C#N)sc2c1sc1c3c4nsnc4c4c5sc6c(CCCCCCCCC)c(C=C7C(=O)c8cc(Cl)c(Cl)cc8C7=C(C#N)C#N)sc6c5n(CC(CCCC)CCCCCC)c4c3n(CC(CCCC)CCCCCC)c21,0.861,27.88,80.39,19.31,19.297362252,0.065446649404451,,,,TCB,TCB,,,,,,,,,,,,-5.56,-3.65,,-5.68,-3.9,
56167,10.1016/j.enchem.2024.100129,10.1016/j.enchem.2024.100129,PTzBI-dF,Y6-BO,PTzBI-dF,Y6-BO,CCCCCCCCN1C(=O)c2c(c(-c3cc(F)c(-c4cc5c(-c6cc(F)c(CC(CC)CCCC)s6)c6sccc6c(-c6cc(F)c(CC(CC)CCCC)s6)c5s4)s3)c3nn(CCC(CC)CCCC)nc3c2-c2cc(F)cs2)C1=O,CCCCCCCCCCCc1c(/C=C2\C(=O)c3cc(F)c(F)cc3C2=C(C#N)C#N)sc2c1sc1c3c4nsnc4c4c5sc6c(CCCCCCCCCCC)c(/C=C7\C(=O)c8cc(F)c(F)cc8C7=C(C#N)C#N)sc6c5n(CC(CCCC)CCCCCC)c4c3n(CC(CCCC)CCCCCC)c21,0.835,27.35,76.45,17.45,17.459077625000003,0.0520207736389874,,,,NT,NT,20%,,,,,,,,,,,-5.55,-3.83,,-5.65,-4.1,
56168,10.1016/j.enchem.2024.100129,10.1016/j.enchem.2024.100129,PBQx-TF,eC9-2Cl,PBQx-TF,eC9-2Cl,CCCCCCC(CCCC)Cc1csc(-c2cc3c(s2)-c2sc(-c4cc(CC(CCCC)CCCCCC)c(-c5cc6c(-c7cc(F)c(CC(CC)CCCC)s7)c7sccc7c(-c7cc(F)c(CC(CC)CCCC)s7)c6s5)s4)cc2[C@H]2N=CC=N[C@H]32)c1,CCCCCCCCCc1c(/C=C2\C(=O)c3ccc(Cl)cc3C2=C(C#N)C#N)sc2c1sc1c3c4nsnc4c4c5sc6c(CCCCCCCCC)c(/C=C7\C(=O)c8ccc(Cl)cc8C7=C(C#N)C#N)sc6c5n(CC(CCCC)CCCCCC)c4c3n(CC(CCCC)CCCCCC)c21,0.869,26.6,78.4,18.1,18.122473600000003,0.12416353591161,,,,DIO,DIO,,,,,,,,,,,,-5.41,-2.82,,-5.57,-3.74,
56169,10.1016/j.enchem.2024.100129,10.1016/j.enchem.2024.100129,PBQx-TF,eC9-2Cl,PBQx-TF,eC9-2Cl,CCCCCCC(CCCC)Cc1csc(-c2cc3c(s2)-c2sc(-c4cc(CC(CCCC)CCCCCC)c(-c5cc6c(-c7cc(F)c(CC(CC)CCCC)s7)c7sccc7c(-c7cc(F)c(CC(CC)CCCC)s7)c6s5)s4)cc2[C@H]2N=CC=N[C@H]32)c1,CCCCCCCCCc1c(/C=C2\C(=O)c3ccc(Cl)cc3C2=C(C#N)C#N)sc2c1sc1c3c4nsnc4c4c5sc6c(CCCCCCCCC)c(/C=C7\C(=O)c8ccc(Cl)cc8C7=C(C#N)C#N)sc6c5n(CC(CCCC)CCCCCC)c4c3n(CC(CCCC)CCCCCC)c21,0.879,27.2,80.4,19.2,19.2226752,0.1181000000000098,,,,DCBB,DCBB,,,,,,,,,,,,-5.41,-2.82,,-5.57,-3.74,
56170,10.1016/j.enchem.2024.100129,10.1016/j.enchem.2024.100129,PM6,L8-BO,PM6,L8-BO,COC(=O)C(C)(C)c1cc(C)cc(-c2sc3c4sc5cc(/C=C6/C(=O)c7cc(F)cc(c7)C(=O)/C6=C\c6cc(C(C)(C)C(=O)OC)c(-c7cc(C)cc(C(C)(C)C(=O)OC)c7)s6)sc5c4c(C(C)(C)C(=O)OC)ccc2-3)c1,CCCCCCC(CCCC)Cc1c(/C=C2\C(=O)c3cc(F)c(F)cc3C2=C(C#N)C#N)sc2c1SC1c3c(c4c(c5nsnc35)c3sc5c(CC(CCCC)CCCCCC)c(/C=C6\C(=O)c7cc(F)c(F)cc7C6=C(C#N)C#N)sc5c3n4CC(CC)CCCC)N(CC(CC)CCCC)C21,0.909,25.1,74.6,17.01,17.0206614,0.0626772486772489,,,,,,,,,,,,,,,,,-5.56,-3.65,,-5.68,-3.9,
56171,10.1016/j.enchem.2024.100129,10.1016/j.enchem.2024.100129,PM6,L8-BO,PM6,L8-BO,COC(=O)C(C)(C)c1cc(C)cc(-c2sc3c4sc5cc(/C=C6/C(=O)c7cc(F)cc(c7)C(=O)/C6=C\c6cc(C(C)(C)C(=O)OC)c(-c7cc(C)cc(C(C)(C)C(=O)OC)c7)s6)sc5c4c(C(C)(C)C(=O)OC)ccc2-3)c1,CCCCCCC(CCCC)Cc1c(/C=C2\C(=O)c3cc(F)c(F)cc3C2=C(C#N)C#N)sc2c1SC1c3c(c4c(c5nsnc35)c3sc5c(CC(CCCC)CCCCCC)c(/C=C6\C(=O)c7cc(F)c(F)cc7C6=C(C#N)C#N)sc5c3n4CC(CC)CCCC)N(CC(CC)CCCC)C21,0.907,26.6,79.01,19.05,19.06211062,0.0635728083989575,,,,BTO,BTO,,,,,,,,,,,,-5.56,-3.65,,-5.68,-3.9,
56172,10.1016/j.enchem.2024.100129,10.1016/j.enchem.2024.100129,Tz6T,eC9-4F,Tz6T,eC9-4F,,CCCCCCCCCc1c(/C=C2\C(=O)c3cc(F)c(F)cc3C2=C(C#N)C#N)sc2c1sc1c3c4nsnc4c4c5sc6c(CCCCCCCCC)c(/C=C7\C(=O)c8cc(F)c(F)cc8C7=C(C#N)C#N)sc6c5n(C[C@H](CCCC)CCCCCC)c4c3n(CC(CCCC)CCCCCC)c21,0.86,25.75,67.2,14.9,14.88144,0.124563758389267,,,,,,,,,,,,,,,,,,,,,,
56173,10.1016/j.enchem.2024.100129,10.1016/j.enchem.2024.100129,Tz6T,eC9-4F,Tz6T,eC9-4F,,CCCCCCCCCc1c(/C=C2\C(=O)c3cc(F)c(F)cc3C2=C(C#N)C#N)sc2c1sc1c3c4nsnc4c4c5sc6c(CCCCCCCCC)c(/C=C7\C(=O)c8cc(F)c(F)cc8C7=C(C#N)C#N)sc6c5n(C[C@H](CCCC)CCCCCC)c4c3n(CC(CCCC)CCCCCC)c21,0.863,26.12,71.01,16.0,16.006761756,0.0422609749999969,,,,DCN,DCN,,,,,,,,,,,,,,,,,
56174,10.1016/j.enchem.2024.100129,10.1016/j.enchem.2024.100129,PM6,Y6,PM6,Y6,COC(=O)C(C)(C)c1cc(C)cc(-c2sc3c4sc5cc(/C=C6/C(=O)c7cc(F)cc(c7)C(=O)/C6=C\c6cc(C(C)(C)C(=O)OC)c(-c7cc(C)cc(C(C)(C)C(=O)OC)c7)s6)sc5c4c(C(C)(C)C(=O)OC)ccc2-3)c1,CCCCCCCCCCCc1c(/C=C2\C(=O)c3cc(F)c(F)cc3C2=C(C#N)C#N)sc2c1sc1c3c4nsnc4c4c5sc6c(CCCCCCCCCCC)c(/C=C7\C(=O)c8cc(F)c(F)cc8C7=C(C#N)C#N)sc6c5n(CC(CC)CCCC)c4c3n(CC(CC)CCCC)c21,0.831,26.05,68.1,14.75,14.741981549999998,0.0543623728813665,,,,,,,,,,,,,,,,65.0,-5.56,-3.65,,-5.65,-4.09,
56175,10.1016/j.enchem.2024.100129,10.1016/j.enchem.2024.100129,PM6,Y6,PM6,Y6,COC(=O)C(C)(C)c1cc(C)cc(-c2sc3c4sc5cc(/C=C6/C(=O)c7cc(F)cc(c7)C(=O)/C6=C\c6cc(C(C)(C)C(=O)OC)c(-c7cc(C)cc(C(C)(C)C(=O)OC)c7)s6)sc5c4c(C(C)(C)C(=O)OC)ccc2-3)c1,CCCCCCCCCCCc1c(/C=C2\C(=O)c3cc(F)c(F)cc3C2=C(C#N)C#N)sc2c1sc1c3c4nsnc4c4c5sc6c(CCCCCCCCCCC)c(/C=C7\C(=O)c8cc(F)c(F)cc8C7=C(C#N)C#N)sc6c5n(CC(CC)CCCC)c4c3n(CC(CC)CCCC)c21,0.858,26.23,73.2,16.48,16.47390888,0.0369606796116545,,,,NDT,NDT,,,,,,,,,,,65.0,-5.56,-3.65,,-5.65,-4.09,
56176,10.1016/j.enchem.2024.100129,10.1016/j.enchem.2024.100129,PM6,PY-C11,PM6,PY-C11,COC(=O)C(C)(C)c1cc(C)cc(-c2sc3c4sc5cc(/C=C6/C(=O)c7cc(F)cc(c7)C(=O)/C6=C\c6cc(C(C)(C)C(=O)OC)c(-c7cc(C)cc(C(C)(C)C(=O)OC)c7)s6)sc5c4c(C(C)(C)C(=O)OC)ccc2-3)c1,CCCCCCCCCCCCC(CCCCCCCCCC)Cn1c2c3sc(/C=C4\C(=O)c5ccccc5C4=C(C#N)C#N)c(CCCCCCCCCCC)c3sc2c2c3nsnc3c3c4sc5c(CCCCCCCCCCC)c(C/C=C6/C(=O)c7cc(-c8cccs8)ccc7C6=C(C#N)C#N)sc5c4n(CC(CCCCCCCCCC)CCCCCCCCCCCC)c3c21,0.935,24.08,76.8,17.29,17.2913664,0.0079028340081086,,,,,,,,all-polymer solar cell,,,,,,,,,-5.56,-3.65,,-5.68,-3.9,
56177,10.1016/j.enchem.2024.100129,10.1016/j.enchem.2024.100129,PM6,PY-C11,PM6,PY-C11,COC(=O)C(C)(C)c1cc(C)cc(-c2sc3c4sc5cc(/C=C6/C(=O)c7cc(F)cc(c7)C(=O)/C6=C\c6cc(C(C)(C)C(=O)OC)c(-c7cc(C)cc(C(C)(C)C(=O)OC)c7)s6)sc5c4c(C(C)(C)C(=O)OC)ccc2-3)c1,CCCCCCCCCCCCC(CCCCCCCCCC)Cn1c2c3sc(/C=C4\C(=O)c5ccccc5C4=C(C#N)C#N)c(CCCCCCCCCCC)c3sc2c2c3nsnc3c3c4sc5c(CCCCCCCCCCC)c(C/C=C6/C(=O)c7cc(-c8cccs8)ccc7C6=C(C#N)C#N)sc5c4n(CC(CCCCCCCCCC)CCCCCCCCCCCC)c3c21,0.937,24.92,78.6,18.35,18.35313144,0.0170650681198945,,,,DTC-C12,DTC-C12,,,all-polymer solar cell,,,,,,,,,-5.56,-3.65,,-5.68,-3.9,
56178,10.1016/j.enchem.2024.100129,10.1016/j.enchem.2024.100129,PM6,Y6,PM6,Y6,COC(=O)C(C)(C)c1cc(C)cc(-c2sc3c4sc5cc(/C=C6/C(=O)c7cc(F)cc(c7)C(=O)/C6=C\c6cc(C(C)(C)C(=O)OC)c(-c7cc(C)cc(C(C)(C)C(=O)OC)c7)s6)sc5c4c(C(C)(C)C(=O)OC)ccc2-3)c1,CCCCCCCCCCCc1c(/C=C2\C(=O)c3cc(F)c(F)cc3C2=C(C#N)C#N)sc2c1sc1c3c4nsnc4c4c5sc6c(CCCCCCCCCCC)c(/C=C7\C(=O)c8cc(F)c(F)cc8C7=C(C#N)C#N)sc6c5n(CC(CC)CCCC)c4c3n(CC(CC)CCCC)c21,0.843,26.45,73.16,16.33,16.31274126,0.1056873239436561,,,,,,,,,,,,,,,,,-5.56,-3.65,,-5.65,-4.09,
56179,10.1016/j.enchem.2024.100129,10.1016/j.enchem.2024.100129,PM6,Y6,PM6,Y6,COC(=O)C(C)(C)c1cc(C)cc(-c2sc3c4sc5cc(/C=C6/C(=O)c7cc(F)cc(c7)C(=O)/C6=C\c6cc(C(C)(C)C(=O)OC)c(-c7cc(C)cc(C(C)(C)C(=O)OC)c7)s6)sc5c4c(C(C)(C)C(=O)OC)ccc2-3)c1,CCCCCCCCCCCc1c(/C=C2\C(=O)c3cc(F)c(F)cc3C2=C(C#N)C#N)sc2c1sc1c3c4nsnc4c4c5sc6c(CCCCCCCCCCC)c(/C=C7\C(=O)c8cc(F)c(F)cc8C7=C(C#N)C#N)sc6c5n(CC(CC)CCCC)c4c3n(CC(CC)CCCC)c21,0.841,27.61,77.11,17.98,17.904949711,0.4174098387096773,,,,BDT,BDT,,,,,,,,,,,,-5.56,-3.65,,-5.65,-4.09,
56180,10.1016/j.enchem.2024.100129,10.1016/j.enchem.2024.100129,PM6,BTP-eC9,PM6,BTP-eC9,COC(=O)C(C)(C)c1cc(C)cc(-c2sc3c4sc5cc(/C=C6/C(=O)c7cc(F)cc(c7)C(=O)/C6=C\c6cc(C(C)(C)C(=O)OC)c(-c7cc(C)cc(C(C)(C)C(=O)OC)c7)s6)sc5c4c(C(C)(C)C(=O)OC)ccc2-3)c1,CCCCCCCCCc1c(C=C2C(=O)c3cc(Cl)c(Cl)cc3C2=C(C#N)C#N)sc2c1sc1c3c4nsnc4c4c5sc6c(CCCCCCCCC)c(C=C7C(=O)c8cc(Cl)c(Cl)cc8C7=C(C#N)C#N)sc6c5n(CC(CCCC)CCCCCC)c4c3n(CC(CCCC)CCCCCC)c21,0.847,26.79,73.5,16.7,16.677980549999997,0.1318529940119876,,,,,,,,,,,,,,,,,-5.56,-3.65,,-5.68,-3.9,
56181,10.1016/j.enchem.2024.100129,10.1016/j.enchem.2024.100129,PM6,BTP-eC9,PM6,BTP-eC9,COC(=O)C(C)(C)c1cc(C)cc(-c2sc3c4sc5cc(/C=C6/C(=O)c7cc(F)cc(c7)C(=O)/C6=C\c6cc(C(C)(C)C(=O)OC)c(-c7cc(C)cc(C(C)(C)C(=O)OC)c7)s6)sc5c4c(C(C)(C)C(=O)OC)ccc2-3)c1,CCCCCCCCCc1c(C=C2C(=O)c3cc(Cl)c(Cl)cc3C2=C(C#N)C#N)sc2c1sc1c3c4nsnc4c4c5sc6c(CCCCCCCCC)c(C=C7C(=O)c8cc(Cl)c(Cl)cc8C7=C(C#N)C#N)sc6c5n(CC(CCCC)CCCCCC)c4c3n(CC(CCCC)CCCCCC)c21,0.851,27.65,79.01,18.6,18.591171515,0.0474649731182914,,,,9-FL,9-FL,,,,,,,,,,,,-5.56,-3.65,,-5.68,-3.9,
56182,10.1016/j.enchem.2024.100129,10.1016/j.enchem.2024.100129,PM6,PY-IT,PM6,PY-IT,COC(=O)C(C)(C)c1cc(C)cc(-c2sc3c4sc5cc(/C=C6/C(=O)c7cc(F)cc(c7)C(=O)/C6=C\c6cc(C(C)(C)C(=O)OC)c(-c7cc(C)cc(C(C)(C)C(=O)OC)c7)s6)sc5c4c(C(C)(C)C(=O)OC)ccc2-3)c1,CCCCCCCCCCCc1c(/C=C2\C(=O)c3ccccc3C2=C(C#N)C#N)sc2c1sc1c3c4nsnc4c4c5sc6c(CCCCCCCCCCC)c(/C=C7\C(=O)c8cc(-c9cccs9)ccc8C7=C(C#N)C#N)sc6c5n(CC(CCCCCCCC)CCCCCCCCCC)c4c3n(CC(CCCCCCCC)CCCCCCCCCC)c21,0.946,23.25,64.1,14.1,14.098474499999998,0.0108191489361801,,,,,,,,all-polymer solar cell,,,,,,,,65.0,-5.56,-3.65,,-5.68,-3.94,
56183,10.1016/j.enchem.2024.100129,10.1016/j.enchem.2024.100129,PM6,PY-IT,PM6,PY-IT,COC(=O)C(C)(C)c1cc(C)cc(-c2sc3c4sc5cc(/C=C6/C(=O)c7cc(F)cc(c7)C(=O)/C6=C\c6cc(C(C)(C)C(=O)OC)c(-c7cc(C)cc(C(C)(C)C(=O)OC)c7)s6)sc5c4c(C(C)(C)C(=O)OC)ccc2-3)c1,CCCCCCCCCCCc1c(/C=C2\C(=O)c3ccccc3C2=C(C#N)C#N)sc2c1sc1c3c4nsnc4c4c5sc6c(CCCCCCCCCCC)c(/C=C7\C(=O)c8cc(-c9cccs9)ccc8C7=C(C#N)C#N)sc6c5n(CC(CCCCCCCC)CCCCCCCCCC)c4c3n(CC(CCCCCCCC)CCCCCCCCCC)c21,0.933,25.61,76.5,18.3,18.27900945,0.1147024590163961,,,,SA-T1,SA-T1,,,all-polymer solar cell,,,,,,,,65.0,-5.56,-3.65,,-5.68,-3.94,
56184,10.1016/j.enrev.2022.100008,10.1016/j.enrev.2022.100008,PM6,PY-IT,PM6,PY-IT,COC(=O)C(C)(C)c1cc(C)cc(-c2sc3c4sc5cc(/C=C6/C(=O)c7cc(F)cc(c7)C(=O)/C6=C\c6cc(C(C)(C)C(=O)OC)c(-c7cc(C)cc(C(C)(C)C(=O)OC)c7)s6)sc5c4c(C(C)(C)C(=O)OC)ccc2-3)c1,CCCCCCCCCCCc1c(/C=C2\C(=O)c3ccccc3C2=C(C#N)C#N)sc2c1sc1c3c4nsnc4c4c5sc6c(CCCCCCCCCCC)c(/C=C7\C(=O)c8cc(-c9cccs9)ccc8C7=C(C#N)C#N)sc6c5n(CC(CCCCCCCC)CCCCCCCCCC)c4c3n(CC(CCCCCCCC)CCCCCCCCCC)c21,0.933,22.3,72.3,15.05,15.0426657,0.0487328903654493,,15.05,,,,,,all-polymer solar cell,,,,,,,,,-5.56,-3.65,,-5.68,-3.94,
56185,10.1016/j.enrev.2022.100008,10.1016/j.enrev.2022.100008,PM6,PY-OT,PM6,PY-OT,COC(=O)C(C)(C)c1cc(C)cc(-c2sc3c4sc5cc(/C=C6/C(=O)c7cc(F)cc(c7)C(=O)/C6=C\c6cc(C(C)(C)C(=O)OC)c(-c7cc(C)cc(C(C)(C)C(=O)OC)c7)s6)sc5c4c(C(C)(C)C(=O)OC)ccc2-3)c1,CCCCCCCCCCCc1c(/C=C2\C(=O)c3ccccc3C2=C(C#N)C#N)sc2c1sc1c3c4nsnc4c4c5sc6c(CCCCCCCCCCC)c(/C=C7\C(=O)c8ccc(-c9cccs9)cc8C7=C(C#N)C#N)sc6c5n(CC(CCCCCCCC)CCCCCCCCCC)c4c3n(CC(CCCCCCCC)CCCCCCCCCC)c21,0.954,16.82,62.6,10.04,10.04497128,0.0495147410358689,,10.04,,,,,,all-polymer solar cell,,,,,,,,,-5.56,-3.65,,-5.69,-3.9,
56186,10.1016/j.enrev.2022.100008,10.1016/j.enrev.2022.100008,PM6,PY-IOT,PM6,PY-IOT,COC(=O)C(C)(C)c1cc(C)cc(-c2sc3c4sc5cc(/C=C6/C(=O)c7cc(F)cc(c7)C(=O)/C6=C\c6cc(C(C)(C)C(=O)OC)c(-c7cc(C)cc(C(C)(C)C(=O)OC)c7)s6)sc5c4c(C(C)(C)C(=O)OC)ccc2-3)c1,CCCCCCCCCCCc1c(/C=C2\C(=O)c3ccccc3C2=C(C#N)C#N)sc2c1sc1c3c4nsnc4c4c5sc6c(CCCCCCCCCCC)c(/C=C7\C(=O)c8cc(-c9ccc(-c%10ccc%11c(c%10)C(=C(C#N)C#N)/C(=C/c%10sc%12c(sc%13c%14c%15nsnc%15c%15c%16sc%17c(CCCCCCCCCCC)c(/C=C%18\C(=O)c%19ccc(-c%20cccs%20)cc%19C%18=C(C#N)C#N)sc%17c%16n(CC(CCCCCCCC)CCCCCCCCCC)c%15c%14n(CC(CCCCCCCC)CCCCCCCCCC)c%12%13)c%10CCCCCCCCCCC)C%11=O)s9)ccc8C7=C(C#N)C#N)sc6c5n(CC(CCCCCCCC)CCCCCCCCCC)c4c3n(CC(CCCCCCCC)CCCCCCCCCC)c21,0.939,19.71,65.6,12.12,12.14104464,0.173635643564367,,12.12,,,,,,all-polymer solar cell,,,,,,,,,-5.56,-3.65,,-5.68,-3.92,
56187,10.1016/j.enrev.2022.100008,10.1016/j.enrev.2022.100008,PM6,PBTIC-γ-2F2T,PM6,PBTIC-γ-2F2T,COC(=O)C(C)(C)c1cc(C)cc(-c2sc3c4sc5cc(/C=C6/C(=O)c7cc(F)cc(c7)C(=O)/C6=C\c6cc(C(C)(C)C(=O)OC)c(-c7cc(C)cc(C(C)(C)C(=O)OC)c7)s6)sc5c4c(C(C)(C)C(=O)OC)ccc2-3)c1,CCCCCCCCCCCc1c(/C=C2\C(=O)c3ccccc3C2=C(C#N)C#N)sc2c1sc1c3c4nsnc4c4c5sc6c(CCCCCCCCCCC)c(/C=C7\C(=O)c8cc(-c9cc(F)c(-c%10sccc%10F)s9)ccc8C7=C(C#N)C#N)sc6c5n(CC(CCCCCCCC)CCCCCCCCCC)c4c3n(CC(CCCCCCCC)CCCCCCCCCC)c21,0.95,22.56,66.9,14.34,14.338008,0.0138912133891181,,14.34,,,,,,,,,,,,,,,-5.56,-3.65,,-5.56,-3.8,
56188,10.1016/j.enrev.2022.100008,10.1016/j.enrev.2022.100008,PM6,PBTIC-m-2F2T,PM6,PBTIC-m-2F2T,COC(=O)C(C)(C)c1cc(C)cc(-c2sc3c4sc5cc(/C=C6/C(=O)c7cc(F)cc(c7)C(=O)/C6=C\c6cc(C(C)(C)C(=O)OC)c(-c7cc(C)cc(C(C)(C)C(=O)OC)c7)s6)sc5c4c(C(C)(C)C(=O)OC)ccc2-3)c1,,0.99,9.72,33.8,3.26,3.2525064,0.2298650306748497,,3.26,,,,,,,,,,,,,,,-5.56,-3.65,,,,
56189,10.1016/j.enrev.2022.100008,10.1016/j.enrev.2022.100008,PM6,PBTIC-δ-2F2T,PM6,PBTIC-δ-2F2T,COC(=O)C(C)(C)c1cc(C)cc(-c2sc3c4sc5cc(/C=C6/C(=O)c7cc(F)cc(c7)C(=O)/C6=C\c6cc(C(C)(C)C(=O)OC)c(-c7cc(C)cc(C(C)(C)C(=O)OC)c7)s6)sc5c4c(C(C)(C)C(=O)OC)ccc2-3)c1,CCCCCCCCCCCc1c(/C=C2\C(=O)c3ccccc3C2=C(C#N)C#N)sc2c1sc1c3c4nsnc4c4c5sc6c(CCCCCCCCCCC)c(/C=C7\C(=O)c8ccc(-c9cc(F)c(-c%10sccc%10F)s9)cc8C7=C(C#N)C#N)sc6c5n(CC(CCCCCCCC)CCCCCCCCCC)c4c3n(CC(CCCCCCCC)CCCCCCCCCC)c21,0.08,0.91,24.8,0.02,0.0180544,9.727999999999994,,0.02,,,,,,,,,,,,,,,-5.56,-3.65,,-5.58,-3.83,
56190,10.1016/j.enrev.2022.100008,10.1016/j.enrev.2022.100008,JD40,PA-5,JD40,PY-T,CCCCCCC(CCCC)Cc1csc(-c2cc3c4nsnc4c4cc(-c5cc(CC(CCCC)CCCCCC)c(-c6cc7c(-c8ccc(CC(CC)CCCC)s8)c8sccc8c(-c8ccc(CC(CC)CCCC)s8)c7s6)s5)sc4c3s2)c1,CCCCCCCCCCCCC(CCCCCCCCCC)Cn1c2c3sc(/C=C4\C(=O)c5ccccc5C4=C(C#N)C#N)c(CCCCCCCCCCC)c3sc2c2c3nsnc3c3c4sc5c(CCCCCCCCCCC)c(/C=C6\C(=O)c7cc(-c8cccs8)ccc7C6=C(C#N)C#N)sc5c4n(CC(CCCCCCCCCC)CCCCCCCCCCCC)c3c21,0.87,24.05,76.9,16.11,16.0901715,0.1230819366852833,,16.11,,,,,,,,,,,,,,,-5.38,-3.32,,-5.63,-3.72,
56191,10.1016/j.enrev.2022.100008,10.1016/j.enrev.2022.100008,JD40,PA-6-L,JD40,PA-6-L,CCCCCCC(CCCC)Cc1csc(-c2cc3c4nsnc4c4cc(-c5cc(CC(CCCC)CCCCCC)c(-c6cc7c(-c8ccc(CC(CC)CCCC)s8)c8sccc8c(-c8ccc(CC(CC)CCCC)s8)c7s6)s5)sc4c3s2)c1,CCCCCCCCCCCCC(CCCCCCCCCC)Cn1c2c3sc(/C=C4\C(=O)c5ccccc5C4=C(C#N)C#N)c(CCCCCCCCCCC)c3sc2c2c3nsnc3c3c4sc5c(CCCCCCCCCCC)c(/C=C6\C(=O)c7ccc(-c8cccs8)cc7C6=C(C#N)C#N)sc5c4n(CC(CCCCCCCCCC)CCCCCCCCCCCC)c3c21,0.92,22.13,73.0,14.81,14.862508,0.3545442268737309,,14.81,,,,,,,,,,,,,,,-5.38,-3.32,,-5.67,-3.8,
56192,10.1016/j.enrev.2022.100008,10.1016/j.enrev.2022.100008,JD40,PA-6-M,JD40,PA-6-L,CCCCCCC(CCCC)Cc1csc(-c2cc3c4nsnc4c4cc(-c5cc(CC(CCCC)CCCCCC)c(-c6cc7c(-c8ccc(CC(CC)CCCC)s8)c8sccc8c(-c8ccc(CC(CC)CCCC)s8)c7s6)s5)sc4c3s2)c1,CCCCCCCCCCCCC(CCCCCCCCCC)Cn1c2c3sc(/C=C4\C(=O)c5ccccc5C4=C(C#N)C#N)c(CCCCCCCCCCC)c3sc2c2c3nsnc3c3c4sc5c(CCCCCCCCCCC)c(/C=C6\C(=O)c7ccc(-c8cccs8)cc7C6=C(C#N)C#N)sc5c4n(CC(CCCCCCCCCC)CCCCCCCCCCCC)c3c21,0.92,22.42,72.4,14.99,14.933513600000005,0.3768272181454113,,14.99,,,,,,,,,,,,,,,-5.38,-3.32,,-5.67,-3.8,
