Repository: JiYiqaq/PCE-KA-GNN

# Data directory

- `raw/Active_Database.csv` is the immutable source dataset bundled under CC BY 4.0. Do not overwrite it with processed data.
- `processed/` is created and populated by the training pipeline. Generated `.pt` and `.pth` caches are intentionally ignored by Git because they can exceed GitHub's normal single-file limit.

See `../DATA_LICENSE.md` for provenance, license and checksum information.

File: data/raw/Active_Database.csv (part 156 of 471)
id,doi,doi_norm,donor,acceptor,donor_canonical,acceptor_canonical,donor_smiles,acceptor_smiles,voc,jsc,ff,pce,pce_recomputed,pce_relative_error_percent,pce_avg,pce_best,d_a_ratio,additive,additive_canonical,additive_ratio,device_structure,device_type,etl,etl_canonical,htl,htl_canonical,active_layer_thickness,solvent,solvent_canonical,annealing_temp,homo_d,lumo_d,eg_d,homo_a,lumo_a,eg_a
56193,10.1016/j.enrev.2022.100008,10.1016/j.enrev.2022.100008,JD40,PA-6-H,JD40,PA-6-L,CCCCCCC(CCCC)Cc1csc(-c2cc3c4nsnc4c4cc(-c5cc(CC(CCCC)CCCCCC)c(-c6cc7c(-c8ccc(CC(CC)CCCC)s8)c8sccc8c(-c8ccc(CC(CC)CCCC)s8)c7s6)s5)sc4c3s2)c1,CCCCCCCCCCCCC(CCCCCCCCCC)Cn1c2c3sc(/C=C4\C(=O)c5ccccc5C4=C(C#N)C#N)c(CCCCCCCCCCC)c3sc2c2c3nsnc3c3c4sc5c(CCCCCCCCCCC)c(/C=C6\C(=O)c7ccc(-c8cccs8)cc7C6=C(C#N)C#N)sc5c4n(CC(CCCCCCCCCC)CCCCCCCCCCCC)c3c21,0.92,20.53,67.4,12.78,12.730242400000002,0.3893395931142233,,12.78,,,,,,all-polymer solar cell,,,,,,,,,-5.38,-3.32,,-5.67,-3.8,
56194,10.1016/j.enrev.2022.100008,10.1016/j.enrev.2022.100008,PM6,L14,PM6,L14,COC(=O)C(C)(C)c1cc(C)cc(-c2sc3c4sc5cc(/C=C6/C(=O)c7cc(F)cc(c7)C(=O)/C6=C\c6cc(C(C)(C)C(=O)OC)c(-c7cc(C)cc(C(C)(C)C(=O)OC)c7)s6)sc5c4c(C(C)(C)C(=O)OC)ccc2-3)c1,,0.953,21.12,71.6,14.41,14.411189759999996,0.0082564885495993,,14.41,,,,,,,,,,,,,,,-5.56,-3.65,,,,
56195,10.1016/j.enrev.2022.100008,10.1016/j.enrev.2022.100008,PM6,L15,PM6,L15,COC(=O)C(C)(C)c1cc(C)cc(-c2sc3c4sc5cc(/C=C6/C(=O)c7cc(F)cc(c7)C(=O)/C6=C\c6cc(C(C)(C)C(=O)OC)c(-c7cc(C)cc(C(C)(C)C(=O)OC)c7)s6)sc5c4c(C(C)(C)C(=O)OC)ccc2-3)c1,CCCCCCCCCCCc1c(/C=C2\C(=O)c3ccccc3C2=C(C#N)C#N)sc2c1sc1c3c4nsnc4c4c5sc6c(CCCCCCCCCCC)c(/C=C7\C(=O)c8cc(-c9cc%10c(=O)n(CC(CCCCCC)CCCCCCCC)c(=O)c%11ccsc%11c%10s9)ccc8C7=C(C#N)C#N)sc6c5n(CC(CCCCCCCC)CCCCCCCCCC)c4c3n(CC(CCCCCCCC)CCCCCCCCCC)c21,0.953,22.21,71.9,15.22,15.21844747,0.0102005913271988,,15.22,,,,,,,,,,,,,,,-5.56,-3.65,,,,
56196,10.1016/j.enrev.2022.100008,10.1016/j.enrev.2022.100008,PBDB-T,PYT,PBDB-T,PYT,CCCCC(CC)Cc1ccc(-c2c3cc(-c4ccc(-c5sc(-c6cccs6)c6c5C(=O)c5c(CC(CC)CCCC)sc(CC(CC)CCCC)c5C6=O)s4)sc3c(-c3ccc(CC(CC)CCCC)s3)c3ccsc23)s1,CCCCCCCCCCCCC(CCCCCCCCCC)Cn1c2c3sc(/C=C4\C(=O)c5ccccc5C4=C(C#N)C#N)c(CCCCCCCCCCC)c3sc2c2c3nsnc3c3c4sc5c(CCCCCCCCCCC)c(/C=C6\C(=O)c7cc(-c8cccs8)ccc7C6=C(C#N)C#N)sc5c4n(CC(CCCCCCCCCC)CCCCCCCCCCCC)c3c21,0.892,20.8,69.6,12.9,12.9133056,0.1031441860465032,,12.9,,,,,,,,,,,,,,,-5.33,-3.48,,-5.63,-3.72,
56197,10.1016/j.enrev.2022.100008,10.1016/j.enrev.2022.100008,PBDB-T,PZT-γ,PBDB-T,PZT-γ,CCCCC(CC)Cc1ccc(-c2c3cc(-c4ccc(-c5sc(-c6cccs6)c6c5C(=O)c5c(CC(CC)CCCC)sc(CC(CC)CCCC)c5C6=O)s4)sc3c(-c3ccc(CC(CC)CCCC)s3)c3ccsc23)s1,CCCCCCCCCCCCC(CCCCCCCCCC)Cn1c2c3sc(/C=C4\C(=O)c5ccccc5C4=C(C#N)C#N)c(CCCCCCCCCCC)c3sc2c2c3nn(C)nc3c3c4sc5c(CCCCCCCCCCC)c(/C=C6\C(=O)c7cc(-c8cccs8)ccc7C6=C(C#N)C#N)sc5c4n(CC(CCCCCCCCCC)CCCCCCCCCCCC)c3c21,0.896,24.7,71.3,15.8,15.7795456,0.1294582278481137,,15.8,,,,,,all-polymer solar cell,,,,,,,,,-5.33,-3.48,,-5.57,-3.78,
56198,10.1016/j.enrev.2022.100008,10.1016/j.enrev.2022.100008,PM6,PY-T,PM6,PY-T,COC(=O)C(C)(C)c1cc(C)cc(-c2sc3c4sc5cc(/C=C6/C(=O)c7cc(F)cc(c7)C(=O)/C6=C\c6cc(C(C)(C)C(=O)OC)c(-c7cc(C)cc(C(C)(C)C(=O)OC)c7)s6)sc5c4c(C(C)(C)C(=O)OC)ccc2-3)c1,CCCCCCCCCCCCC(CCCCCCCCCC)Cn1c2c3sc(/C=C4\C(=O)c5ccccc5C4=C(C#N)C#N)c(CCCCCCCCCCC)c3sc2c2c3nsnc3c3c4sc5c(CCCCCCCCCCC)c(/C=C6\C(=O)c7cc(-c8cccs8)ccc7C6=C(C#N)C#N)sc5c4n(CC(CCCCCCCCCC)CCCCCCCCCCCC)c3c21,0.95,17.86,65.0,11.09,11.02855,0.5541027953110811,,11.09,,,,,,,,,,,,,,,-5.56,-3.65,,-5.63,-3.72,
56199,10.1016/j.enrev.2022.100008,10.1016/j.enrev.2022.100008,PM6,PYF-T,PM6,PYF-T,COC(=O)C(C)(C)c1cc(C)cc(-c2sc3c4sc5cc(/C=C6/C(=O)c7cc(F)cc(c7)C(=O)/C6=C\c6cc(C(C)(C)C(=O)OC)c(-c7cc(C)cc(C(C)(C)C(=O)OC)c7)s6)sc5c4c(C(C)(C)C(=O)OC)ccc2-3)c1,CCCCCCCCCCCc1c(/C=C2\C(=O)c3c(ccc(C)c3F)C2=C(C#N)C#N)sc2c1sc1c3c4nsnc4c4c5sc6c(CCCCCCCCCCC)c(/C=C7\C(=O)c8c(ccc(-c9ccc(C)s9)c8F)C7=C(C#N)C#N)sc6c5n(C)c4c3n(C)c21,0.89,23.41,67.7,14.1,14.1052273,0.0370730496453998,,14.1,,,,,,,,,,,,,,,-5.56,-3.65,,,,
56200,10.1016/j.enrev.2022.100008,10.1016/j.enrev.2022.100008,PM6,PYF-T-o,PM6,PYF-T-o,COC(=O)C(C)(C)c1cc(C)cc(-c2sc3c4sc5cc(/C=C6/C(=O)c7cc(F)cc(c7)C(=O)/C6=C\c6cc(C(C)(C)C(=O)OC)c(-c7cc(C)cc(C(C)(C)C(=O)OC)c7)s6)sc5c4c(C(C)(C)C(=O)OC)ccc2-3)c1,CCCCCCCCCCCCC(CCCCCCCCCC)Cn1c2c3sc(/C=C4\C(=O)c5c(F)cccc5C4=C(C#N)C#N)c(CCCCCCCCCCC)c3sc2c2c3nsnc3c3c4sc5c(CCCCCCCCCCC)c(/C=C6\C(=O)c7c(ccc(-c8cccs8)c7F)C6=C(C#N)C#N)sc5c4n(CC(CCCCCCCCCC)CCCCCCCCCCCC)c3c21,0.901,23.3,72.4,15.2,15.1991492,0.0055973684210426,,15.2,,,,,,,,,,,,,,,-5.56,-3.65,,-5.715,-3.805,
56201,10.1016/j.enrev.2022.100008,10.1016/j.enrev.2022.100008,PM6,PYF-T-m,PM6,PYF-T-m,COC(=O)C(C)(C)c1cc(C)cc(-c2sc3c4sc5cc(/C=C6/C(=O)c7cc(F)cc(c7)C(=O)/C6=C\c6cc(C(C)(C)C(=O)OC)c(-c7cc(C)cc(C(C)(C)C(=O)OC)c7)s6)sc5c4c(C(C)(C)C(=O)OC)ccc2-3)c1,,0.949,4.6,32.7,1.4,1.4274857999999997,1.9632714285714128,,1.4,,,,,,,,,,,,,,,-5.56,-3.65,,,,
56202,10.1016/j.enrev.2022.100008,10.1016/j.enrev.2022.100008,PM6,PY2F-T,PM6,PY2F-T,COC(=O)C(C)(C)c1cc(C)cc(-c2sc3c4sc5cc(/C=C6/C(=O)c7cc(F)cc(c7)C(=O)/C6=C\c6cc(C(C)(C)C(=O)OC)c(-c7cc(C)cc(C(C)(C)C(=O)OC)c7)s6)sc5c4c(C(C)(C)C(=O)OC)ccc2-3)c1,CCCCCCCCCCCc1c(/C=C2\C(=O)c3c(F)cc(F)cc3C2=C(C#N)C#N)sc2c1sc1c3c4nsnc4c4c5sc6c(CCCCCCCCCCC)c(/C=C7\C(=O)c8c(cc(F)c(-c9cccs9)c8F)C7=C(C#N)C#N)sc6c5n(CC(CCCCCCCC)CCCCCCCCCC)c4c3n(CC(CCCCCCCC)CCCCCCCCCC)c21,0.86,24.27,72.6,15.22,15.153217199999998,0.4387831800262952,,15.22,,,,,,,,,,,,,,,-5.56,-3.65,,-5.71,-3.84,
56203,10.1016/j.enrev.2022.100008,10.1016/j.enrev.2022.100008,PM6,PYCl-T,PM6,PYCl-T,COC(=O)C(C)(C)c1cc(C)cc(-c2sc3c4sc5cc(/C=C6/C(=O)c7cc(F)cc(c7)C(=O)/C6=C\c6cc(C(C)(C)C(=O)OC)c(-c7cc(C)cc(C(C)(C)C(=O)OC)c7)s6)sc5c4c(C(C)(C)C(=O)OC)ccc2-3)c1,,0.907,19.76,70.8,12.69,12.68900256,0.0078600472813161,,12.69,,,,,,all-polymer solar cell,,,,,,,,,-5.56,-3.65,,,,
56204,10.1016/j.enrev.2022.100008,10.1016/j.enrev.2022.100008,PM6,PY2Se-F,PM6,PY2Se-F,COC(=O)C(C)(C)c1cc(C)cc(-c2sc3c4sc5cc(/C=C6/C(=O)c7cc(F)cc(c7)C(=O)/C6=C\c6cc(C(C)(C)C(=O)OC)c(-c7cc(C)cc(C(C)(C)C(=O)OC)c7)s6)sc5c4c(C(C)(C)C(=O)OC)ccc2-3)c1,CCCCCCCCCCCCC(CCCCCCCCCC)Cn1c2c(sc3c(CCCCCCCCCCC)c(/C=C4\C(=O)c5c(F)cccc5C4=C(C#N)C#N)[se]c32)c2c3nsnc3c3c4sc5c(CCCCCCCCCCC)c(/C=C6\C(=O)c7c(F)cccc7C6=C(C#N)C#N)[se]c5c4n(CC(CCCCCCCCCC)CCCCCCCCCCCC)c3c21,0.885,24.4,72.2,15.6,15.590868,0.0585384615384681,,15.6,,,,,,all-polymer solar cell,,,,,,,,,-5.56,-3.65,,-5.76,-3.93,
56205,10.1016/j.enrev.2022.100008,10.1016/j.enrev.2022.100008,PM6,PY2Se-Cl,PM6,PY2Se-Cl,COC(=O)C(C)(C)c1cc(C)cc(-c2sc3c4sc5cc(/C=C6/C(=O)c7cc(F)cc(c7)C(=O)/C6=C\c6cc(C(C)(C)C(=O)OC)c(-c7cc(C)cc(C(C)(C)C(=O)OC)c7)s6)sc5c4c(C(C)(C)C(=O)OC)ccc2-3)c1,CCCCCCCCCCCCC(CCCCCCCCCC)Cn1c2c(sc3c(CCCCCCCCCCC)c(/C=C4\C(=O)c5c(Cl)cccc5C4=C(C#N)C#N)[se]c32)c2c3nsnc3c3c4sc5c(CCCCCCCCCCC)c(/C=C6\C(=O)c7c(Cl)cccc7C6=C(C#N)C#N)[se]c5c4n(CC(CCCCCCCCCC)CCCCCCCCCCCC)c3c21,0.884,24.5,74.3,16.1,16.091894,0.0503478260869658,,16.1,,,,,,all-polymer solar cell,,,,,,,,,-5.56,-3.65,,-5.75,-3.93,
56206,10.1016/j.enrev.2022.100008,10.1016/j.enrev.2022.100008,PM6,PBI-α,PM6,PBI-α,COC(=O)C(C)(C)c1cc(C)cc(-c2sc3c4sc5cc(/C=C6/C(=O)c7cc(F)cc(c7)C(=O)/C6=C\c6cc(C(C)(C)C(=O)OC)c(-c7cc(C)cc(C(C)(C)C(=O)OC)c7)s6)sc5c4c(C(C)(C)C(=O)OC)ccc2-3)c1,CCCCCCCCCCCCCCCCC1(CCCCCCCCCCCCCCC)c2cc3c(cc2-c2sc(/C=C4\C(=O)c5cc(-c6cc7c(-c8cc(F)c(CC(CC)CCCC)s8)c8sccc8c(-c8cc(F)c(CC(CC)CCCC)s8)c7s6)sc5C4=C(C#N)C#N)cc21)C(CCCCCCCCCCCCCCCC)(CCCCCCCCCCCCCCCC)c1cc(/C=C2\C(=O)c4ccsc4C2=C(C#N)C#N)sc1-3,0.93,19.0,64.6,11.4,11.41482,0.1299999999999868,,11.4,,,,,,,,,,,,,,,-5.56,-3.65,,-5.8,-3.7,
56207,10.1016/j.enrev.2022.100008,10.1016/j.enrev.2022.100008,PM6,PBI-β,PM6,PBI-β,COC(=O)C(C)(C)c1cc(C)cc(-c2sc3c4sc5cc(/C=C6/C(=O)c7cc(F)cc(c7)C(=O)/C6=C\c6cc(C(C)(C)C(=O)OC)c(-c7cc(C)cc(C(C)(C)C(=O)OC)c7)s6)sc5c4c(C(C)(C)C(=O)OC)ccc2-3)c1,,1.03,16.1,68.4,11.3,11.342772000000002,0.3785132743362933,,11.3,,,,,,all-polymer solar cell,,,,,,,,,-5.56,-3.65,,,,
56208,10.1016/j.enrev.2022.100008,10.1016/j.enrev.2022.100008,PTQ10,PIDT,PTQ10,PIDT,CCCCCCCCC(CCCCCC)COc1cnc2c(-c3cccs3)c(F)c(F)cc2n1,CCCCCCCCCCCCCCCCC1(CCCCCCCCCCCCCCCC)c2cc3c(cc2-c2sc(/C=C4\C(=O)c5sccc5C4=C(C#N)C#N)cc21)C(CCCCCCCCCCCCCCCC)(CCCCCCCCCCCCCCCC)c1cc(/C=C2\C(=O)c4sc(-c5cc6c(s5)-c5cc7c(cc5C6(c5ccc(CCCCCC)cc5)c5ccc(CCCCCC)cc5)-c5sccc5C7(c5ccc(CCCCCC)cc5)c5ccc(CCCCCC)cc5)cc4C2=C(C#N)C#N)sc1-3,1.1,14.19,66.0,10.19,10.30194,1.0985279685966691,,10.19,,,,,,all-polymer solar cell,,,,,,,,,-5.54,-2.92,,-5.71,-3.74,
56209,10.1016/j.enrev.2022.100008,10.1016/j.enrev.2022.100008,PBDB-T,PYTT-1,PBDB-T,PYTT-1,CCCCC(CC)Cc1ccc(-c2c3cc(-c4ccc(-c5sc(-c6cccs6)c6c5C(=O)c5c(CC(CC)CCCC)sc(CC(CC)CCCC)c5C6=O)s4)sc3c(-c3ccc(CC(CC)CCCC)s3)c3ccsc23)s1,CCCCCCCCCCCc1c(/C=C2\C(=O)c3sccc3C2=C(C#N)C#N)sc2c1sc1c3c4nsnc4c4c5sc6c(CCCCCCCCCCC)c(/C=C7\C(=O)c8sc(-c9cccs9)cc8C7=C(C#N)C#N)sc6c5n(CC(CCCCCCCC)CCCCCCCCCC)c4c3n(CC(CCCCCCCC)CCCCCCCCCC)c21,0.93,20.66,70.4,13.54,13.526515200000004,0.0995923190546173,,13.54,,,,,,,,,,,,,,,-5.33,-3.48,,-5.66,-3.82,
56210,10.1016/j.enrev.2022.100008,10.1016/j.enrev.2022.100008,PBDB-T,PYTT-2,PBDB-T,PYTT-2,CCCCC(CC)Cc1ccc(-c2c3cc(-c4ccc(-c5sc(-c6cccs6)c6c5C(=O)c5c(CC(CC)CCCC)sc(CC(CC)CCCC)c5C6=O)s4)sc3c(-c3ccc(CC(CC)CCCC)s3)c3ccsc23)s1,CCCCCCCCCCCc1c(/C=C2/C(=O)c3ccsc3C2=C(C#N)C#N)sc2c1sc1c3c4nsnc4c4c5sc6c(CCCCCCCCCCC)c(/C=C7/C(=O)c8c(-c9cccs9)csc8C7=C(C#N)C#N)sc6c5n(CC(CCCCCCCC)CCCCCCCCCC)c4c3n(CC(CCCCCCCC)CCCCCCCCCC)c21,0.91,22.0,71.5,14.32,14.3143,0.039804469273737,,14.32,,,,,,,,,,,,,,,-5.33,-3.48,,-5.73,-3.83,
56211,10.1016/j.enrev.2022.100008,10.1016/j.enrev.2022.100008,PBDB-T,PYTT-3,PBDB-T,PYTT-3,CCCCC(CC)Cc1ccc(-c2c3cc(-c4ccc(-c5sc(-c6cccs6)c6c5C(=O)c5c(CC(CC)CCCC)sc(CC(CC)CCCC)c5C6=O)s4)sc3c(-c3ccc(CC(CC)CCCC)s3)c3ccsc23)s1,CCCCCCCCCCCc1c(/C=C2/C(=O)c3cscc3C2=C(C#N)C#N)sc2c1sc1c3c4nsnc4c4c5sc6c(CCCCCCCCCCC)c(/C=C7/C(=O)c8c(csc8-c8cccs8)C7=C(C#N)C#N)sc6c5n(CC(CCCCCCCC)CCCCCCCCCC)c4c3n(CC(CCCCCCCC)CCCCCCCCCC)c21,0.82,21.99,68.5,12.41,12.351782999999998,0.4691136180499809,,12.41,,,,,,,,,,,,,,,-5.33,-3.48,,-5.76,-3.88,
56212,10.1016/j.esci.2024.100305,10.1016/j.esci.2024.100305,PM6,Y6,PM6,Y6,CC1=CC(=CC(=C1)C2=C3C=CC(=C4C5=C(C=C(S5)/C=C\6/C(=O)C7=CC(=CC(=C7)F)C(=O)/C6=C\C8=CC(=C(S8)C9=CC(=CC(=C9)C)C(C)(C)C(=O)OC)C(C)(C)C(=O)OC)SC4=C3S2)C(C)(C)C(=O)OC)C(C)(C)C(=O)OC,CCCCCCCCCCCc1c(/C=C2\C(=O)c3cc(F)c(F)cc3C2=C(C#N)C#N)sc2c1sc1c3c4nsnc4c4c5sc6c(CCCCCCCCCCC)c(/C=C7\C(=O)c8cc(F)c(F)cc8C7=C(C#N)C#N)sc6c5n(CC(CC)CCCC)c4c3n(CC(CC)CCCC)c21,0.856,25.2,72.7,15.7,15.6822624,0.1129783439490461,15.6,15.7,,"1,3,5-tribromobenzene",,15 mg mL^-1,ITO/PP/PM6:Y6/PDIN/Ag,conventional,PDIN,,30 nm PP,PP,,chloroform,,,-5.56,-3.65,,-5.65,-4.09,
56213,10.1016/j.esci.2024.100305,10.1016/j.esci.2024.100305,PM6,Y6,PM6,Y6,CC1=CC(=CC(=C1)C2=C3C=CC(=C4C5=C(C=C(S5)/C=C\6/C(=O)C7=CC(=CC(=C7)F)C(=O)/C6=C\C8=CC(=C(S8)C9=CC(=CC(=C9)C)C(C)(C)C(=O)OC)C(C)(C)C(=O)OC)SC4=C3S2)C(C)(C)C(=O)OC)C(C)(C)C(=O)OC,CCCCCCCCCCCc1c(/C=C2\C(=O)c3cc(F)c(F)cc3C2=C(C#N)C#N)sc2c1sc1c3c4nsnc4c4c5sc6c(CCCCCCCCCCC)c(/C=C7\C(=O)c8cc(F)c(F)cc8C7=C(C#N)C#N)sc6c5n(CC(CC)CCCC)c4c3n(CC(CC)CCCC)c21,0.855,27.6,72.5,17.1,17.10855,0.0499999999999977,16.9,17.1,,"1,3,5-tribromobenzene",,15 mg/mL,ITO/HTL/PM6:Y6/PDIN/Ag,conventional,PDIN,,30 nm 2FPP,2FPP,105.0,chloroform,,150.0,-5.56,-3.65,,-5.65,-4.09,
56214,10.1016/j.esci.2024.100305,10.1016/j.esci.2024.100305,PM6,Y6,PM6,Y6,CC1=CC(=CC(=C1)C2=C3C=CC(=C4C5=C(C=C(S5)/C=C\6/C(=O)C7=CC(=CC(=C7)F)C(=O)/C6=C\C8=CC(=C(S8)C9=CC(=CC(=C9)C)C(C)(C)C(=O)OC)C(C)(C)C(=O)OC)SC4=C3S2)C(C)(C)C(=O)OC)C(C)(C)C(=O)OC,CCCCCCCCCCCc1c(/C=C2\C(=O)c3cc(F)c(F)cc3C2=C(C#N)C#N)sc2c1sc1c3c4nsnc4c4c5sc6c(CCCCCCCCCCC)c(/C=C7\C(=O)c8cc(F)c(F)cc8C7=C(C#N)C#N)sc6c5n(CC(CC)CCCC)c4c3n(CC(CC)CCCC)c21,0.852,23.8,71.4,14.5,14.4782064,0.1503006896551637,13.9,14.5,,,,,ITO/HTL/PM6:Y6/PDIN/Ag,conventional,PDIN,,100 nm PP,PP,105.0,chloroform,,150.0,-5.56,-3.65,,-5.65,-4.09,
56215,10.1016/j.esci.2024.100305,10.1016/j.esci.2024.100305,PM6,Y6,PM6,Y6,CC1=CC(=CC(=C1)C2=C3C=CC(=C4C5=C(C=C(S5)/C=C\6/C(=O)C7=CC(=CC(=C7)F)C(=O)/C6=C\C8=CC(=C(S8)C9=CC(=CC(=C9)C)C(C)(C)C(=O)OC)C(C)(C)C(=O)OC)SC4=C3S2)C(C)(C)C(=O)OC)C(C)(C)C(=O)OC,CCCCCCCCCCCc1c(/C=C2\C(=O)c3cc(F)c(F)cc3C2=C(C#N)C#N)sc2c1sc1c3c4nsnc4c4c5sc6c(CCCCCCCCCCC)c(/C=C7\C(=O)c8cc(F)c(F)cc8C7=C(C#N)C#N)sc6c5n(CC(CC)CCCC)c4c3n(CC(CC)CCCC)c21,0.842,21.9,68.2,12.6,12.5759436,0.1909238095238172,12.4,12.6,,,,,ITO/HTL/PM6:Y6/PDIN/Ag,conventional,PDIN,,170 nm PP,PP,105.0,chloroform,,150.0,-5.56,-3.65,,-5.65,-4.09,
56216,10.1016/j.esci.2024.100305,10.1016/j.esci.2024.100305,PM6,Y6,PM6,Y6,CC1=CC(=CC(=C1)C2=C3C=CC(=C4C5=C(C=C(S5)/C=C\6/C(=O)C7=CC(=CC(=C7)F)C(=O)/C6=C\C8=CC(=C(S8)C9=CC(=CC(=C9)C)C(C)(C)C(=O)OC)C(C)(C)C(=O)OC)SC4=C3S2)C(C)(C)C(=O)OC)C(C)(C)C(=O)OC,CCCCCCCCCCCc1c(/C=C2\C(=O)c3cc(F)c(F)cc3C2=C(C#N)C#N)sc2c1sc1c3c4nsnc4c4c5sc6c(CCCCCCCCCCC)c(/C=C7\C(=O)c8cc(F)c(F)cc8C7=C(C#N)C#N)sc6c5n(CC(CC)CCCC)c4c3n(CC(CC)CCCC)c21,0.842,26.4,72.7,16.2,16.160337600000002,0.2448296296296137,15.8,16.2,,,,,ITO/HTL/PM6:Y6/PDIN/Ag,conventional,PDIN,,100 nm 2FPP,2FPP,105.0,chloroform,,150.0,-5.56,-3.65,,-5.65,-4.09,
56217,10.1016/j.esci.2024.100305,10.1016/j.esci.2024.100305,PM6,Y6,PM6,Y6,CC1=CC(=CC(=C1)C2=C3C=CC(=C4C5=C(C=C(S5)/C=C\6/C(=O)C7=CC(=CC(=C7)F)C(=O)/C6=C\C8=CC(=C(S8)C9=CC(=CC(=C9)C)C(C)(C)C(=O)OC)C(C)(C)C(=O)OC)SC4=C3S2)C(C)(C)C(=O)OC)C(C)(C)C(=O)OC,CCCCCCCCCCCc1c(/C=C2\C(=O)c3cc(F)c(F)cc3C2=C(C#N)C#N)sc2c1sc1c3c4nsnc4c4c5sc6c(CCCCCCCCCCC)c(/C=C7\C(=O)c8cc(F)c(F)cc8C7=C(C#N)C#N)sc6c5n(CC(CC)CCCC)c4c3n(CC(CC)CCCC)c21,0.841,25.2,73.1,15.5,15.492229199999995,0.0501341935484062,15.0,15.5,,,,,ITO/HTL/PM6:Y6/PDIN/Ag,conventional,PDIN,,170 nm 2FPP,2FPP,105.0,chloroform,,150.0,-5.56,-3.65,,-5.65,-4.09,
56218,10.1016/j.esci.2024.100305,10.1016/j.esci.2024.100305,PM6,Y6,PM6,Y6,CC1=CC(=CC(=C1)C2=C3C=CC(=C4C5=C(C=C(S5)/C=C\6/C(=O)C7=CC(=CC(=C7)F)C(=O)/C6=C\C8=CC(=C(S8)C9=CC(=CC(=C9)C)C(C)(C)C(=O)OC)C(C)(C)C(=O)OC)SC4=C3S2)C(C)(C)C(=O)OC)C(C)(C)C(=O)OC,CCCCCCCCCCCc1c(/C=C2\C(=O)c3cc(F)c(F)cc3C2=C(C#N)C#N)sc2c1sc1c3c4nsnc4c4c5sc6c(CCCCCCCCCCC)c(/C=C7\C(=O)c8cc(F)c(F)cc8C7=C(C#N)C#N)sc6c5n(CC(CC)CCCC)c4c3n(CC(CC)CCCC)c21,0.837,28.0,78.1,18.3,18.303516,0.0192131147540854,18.0,18.3,,"1,3,5-tribromobenzene",,15 mg/mL,ITO/HTL/PM6:Y6/PDIN/Ag,conventional,PDIN,,30 nm 2FPP,2FPP,105.0,chloroform,,150.0,-5.56,-3.65,,-5.65,-4.09,
56219,10.1016/j.esci.2024.100305,10.1016/j.esci.2024.100305,PM6,BTP-eC9,PM6,BTP-eC9,CC1=CC(=CC(=C1)C2=C3C=CC(=C4C5=C(C=C(S5)/C=C\6/C(=O)C7=CC(=CC(=C7)F)C(=O)/C6=C\C8=CC(=C(S8)C9=CC(=CC(=C9)C)C(C)(C)C(=O)OC)C(C)(C)C(=O)OC)SC4=C3S2)C(C)(C)C(=O)OC)C(C)(C)C(=O)OC,CCCCCCCCCc1c(C=C2C(=O)c3cc(Cl)c(Cl)cc3C2=C(C#N)C#N)sc2c1sc1c3c4nsnc4c4c5sc6c(CCCCCCCCC)c(C=C7C(=O)c8cc(Cl)c(Cl)cc8C7=C(C#N)C#N)sc6c5n(CC(CCCC)CCCCCC)c4c3n(CC(CCCC)CCCCCC)c21,0.86,28.0,79.9,19.2,19.23992,0.2079166666666595,18.9,19.2,,"1,3,5-tribromobenzene",,15 mg/mL,ITO/HTL/PM6:BTP-eC9/PDIN/Ag,conventional,PDIN,,30 nm 2FPP,2FPP,105.0,chloroform,,150.0,-5.56,-3.65,,-5.68,-3.9,
56220,10.1016/j.esci.2024.100305,10.1016/j.esci.2024.100305,PM6,L8-BO,PM6,L8-BO,CC1=CC(=CC(=C1)C2=C3C=CC(=C4C5=C(C=C(S5)/C=C\6/C(=O)C7=CC(=CC(=C7)F)C(=O)/C6=C\C8=CC(=C(S8)C9=CC(=CC(=C9)C)C(C)(C)C(=O)OC)C(C)(C)C(=O)OC)SC4=C3S2)C(C)(C)C(=O)OC)C(C)(C)C(=O)OC,CCCCCCC(CCCC)CC1=C(/C=C2\C(=O)C3=CC(F)=C(F)C=C3C2=C(C#N)C#N)SC2=C1SC1C3=C(C4=C(C5=NSN=C35)C3=C(C5=C(S3)C(CC(CCCC)CCCCCC)=C(/C=C3\C(=O)C6=CC(F)=C(F)C=C6C3=C(C#N)C#N)S5)N4CC(CC)CCCC)N(CC(CC)CCCC)C21,0.878,27.1,80.6,19.1,19.1778028,0.4073445026177856,18.8,19.1,,"1,3,5-tribromobenzene",,15 mg/mL,ITO/HTL/PM6:L8-BO/PDIN/Ag,conventional,PDIN,,30 nm 2FPP,2FPP,105.0,chloroform,,150.0,-5.56,-3.65,,-5.68,-3.9,
56225,10.1016/j.eurpolymj.2021.110817,10.1016/j.eurpolymj.2021.110817,P(NDI-BT),PTB7-Th,P(NDI-BT),PTB7-Th,,CCCCC(CC)COC(=O)c1sc2csc(-c3cc4c(-c5ccc(CC(CC)CCCC)s5)c5sccc5c(-c5ccc(CC(CC)CCCC)s5)c4s3)c2c1F,0.76,3.42,40.0,1.03,1.03968,0.9398058252427096,0.99,1.03,,,,,,,,,,,,,,,,,,,,
56226,10.1016/j.eurpolymj.2021.110817,10.1016/j.eurpolymj.2021.110817,P(NDI-BBT),PTB7-Th,P(NDI-BBT),PTB7-Th,,CCCCC(CC)COC(=O)c1sc2csc(-c3cc4c(-c5ccc(CC(CC)CCCC)s5)c5sccc5c(-c5ccc(CC(CC)CCCC)s5)c4s3)c2c1F,0.7,2.88,41.0,0.69,0.8265600000000001,19.79130434782611,0.67,0.69,,,,,,,,,,,,,,,,,,,,
56229,10.1016/j.eurpolymj.2022.111141,10.1016/j.eurpolymj.2022.111141,P1*,PC71BM,P1*,PC71BM,,COC(=O)CCCC1(c2ccccc2)C23c4c5ccc6c7cc8c9c%10c(cc%11cc%12c%13c%14c(cc%15c%16ccc-5c2c%16c2c5c%16c%17c(c(c46)c7c9c%17c4c%10c%11c%13c4c%16c%14c%152)C513)C%12)C8,0.8,8.39,60.8,4.1,4.080896,0.4659512195121846,,,1:2,,,,glass/ITO/PEDOT:PSS/active layer/LiF/Al,conventional,LiF,LiF,PEDOT:PSS,PEDOT:PSS,86.3,o-DCB,,,,,,-5.9,-3.9,
56230,10.1016/j.eurpolymj.2022.111141,10.1016/j.eurpolymj.2022.111141,P2,PC71BM,P2,PC71BM,,COC(=O)CCCC1(c2ccccc2)C23c4c5ccc6c7cc8c9c%10c(cc%11cc%12c%13c%14c(cc%15c%16ccc-5c2c%16c2c5c%16c%17c(c(c46)c7c9c%17c4c%10c%11c%13c4c%16c%14c%152)C513)C%12)C8,0.75,9.51,48.3,3.44,3.4449975,0.1452761627906973,,,1:2,,,,glass/ITO/PEDOT:PSS/active layer/LiF/Al,conventional,LiF,LiF,PEDOT:PSS,PEDOT:PSS,103.8,o-DCB,,,,,,-5.9,-3.9,
56231,10.1016/j.eurpolymj.2022.111141,10.1016/j.eurpolymj.2022.111141,P3,PC71BM,P3,PC71BM,CCCCCCc1csc(-c2ccc(-c3cc(CCCCCC)c(/C=C/c4csc(-c5cc6c(OCC(CC)CCCC)c7sc(-c8ccc(C9=C%10C(=O)N(CC(CC)CCCC)C(c%11ccc(-c%12cc%13c(OCC(CC)CCCC)c%14sccc%14c(OCC(CC)CCCC)c%13s%12)s%11)=C%10C(=O)N9CC(CC)CCCC)s8)cc7c(OCC(CC)CCCC)c6s5)c4)s3)c3nsnc23)c1,COC(=O)CCCC1(c2ccccc2)C23c4c5ccc6c7cc8c9c%10c(cc%11cc%12c%13c%14c(cc%15c%16ccc-5c2c%16c2c5c%16c%17c(c(c46)c7c9c%17c4c%10c%11c%13c4c%16c%14c%152)C513)C%12)C8,0.8,10.08,55.5,4.47,4.47552,0.1234899328859202,,,1:1,,,,glass/ITO/PEDOT:PSS/active layer/LiF/Al,conventional,LiF,LiF,PEDOT:PSS,PEDOT:PSS,102.0,o-DCB,,,,,,-5.9,-3.9,
56232,10.1016/j.eurpolymj.2022.111141,10.1016/j.eurpolymj.2022.111141,P4,PC71BM,P4,PC71BM,,COC(=O)CCCC1(c2ccccc2)C23c4c5ccc6c7cc8c9c%10c(cc%11cc%12c%13c%14c(cc%15c%16ccc-5c2c%16c2c5c%16c%17c(c(c46)c7c9c%17c4c%10c%11c%13c4c%16c%14c%152)C513)C%12)C8,0.77,7.48,52.3,3.0,3.0122708,0.4090266666666675,,,1:2,,,,glass/ITO/PEDOT:PSS/active layer/LiF/Al,conventional,LiF,LiF,PEDOT:PSS,PEDOT:PSS,140.3,o-DCB,,,,,,-5.9,-3.9,
56233,10.1016/j.eurpolymj.2022.111189,10.1016/j.eurpolymj.2022.111189,PBDFDFBO,ITIC-F,PBDFDFBO,IT-4F,COc1c2cc(-c3ccc(-c4ccc(-c5ccc(C)o5)c5nonc45)o3)oc2c(OC)c2cc(C)oc12,CCCCCCc1ccc(C2(c3ccc(CCCCCC)cc3)c3cc4c(cc3-c3sc5cc(/C=C6\C(=O)c7cc(F)c(F)cc7C6=C(C#N)C#N)sc5c32)C(c2ccc(CCCCCC)cc2)(c2ccc(CCCCCC)cc2)c2c-4sc3cc(/C=C4\C(=O)c5cc(F)c(F)cc5C4=C(C#N)C#N)sc23)cc1,0.88,9.97,59.06,5.18,5.18168816,0.0325899613899709,5.03,5.18,1.5:1,,,,ITO/PEDOT:PSS/PBDFDFBO:ITIC-F/Ca/Al,conventional,Ca,Ca,PEDOT:PSS,PEDOT:PSS,,chlorobenzene,chlorobenzene,,,,,-5.66,-4.14,
56234,10.1016/j.eurpolymj.2022.111189,10.1016/j.eurpolymj.2022.111189,PBDFDFBO,ITIC-F,PBDFDFBO,IT-4F,COc1c2cc(-c3ccc(-c4ccc(-c5ccc(C)o5)c5nonc45)o3)oc2c(OC)c2cc(C)oc12,CCCCCCc1ccc(C2(c3ccc(CCCCCC)cc3)c3cc4c(cc3-c3sc5cc(/C=C6\C(=O)c7cc(F)c(F)cc7C6=C(C#N)C#N)sc5c32)C(c2ccc(CCCCCC)cc2)(c2ccc(CCCCCC)cc2)c2c-4sc3cc(/C=C4\C(=O)c5cc(F)c(F)cc5C4=C(C#N)C#N)sc23)cc1,0.88,13.55,60.54,7.22,7.218789600000001,0.0167645429362719,7.08,7.22,1:1,,,,ITO/PEDOT:PSS/PBDFDFBO:ITIC-F/Ca/Al,conventional,Ca,Ca,PEDOT:PSS,PEDOT:PSS,,chlorobenzene,chlorobenzene,,,,,-5.66,-4.14,
56235,10.1016/j.eurpolymj.2022.111189,10.1016/j.eurpolymj.2022.111189,PBDFDFBO,ITIC-F,PBDFDFBO,IT-4F,COc1c2cc(-c3ccc(-c4ccc(-c5ccc(C)o5)c5nonc45)o3)oc2c(OC)c2cc(C)oc12,CCCCCCc1ccc(C2(c3ccc(CCCCCC)cc3)c3cc4c(cc3-c3sc5cc(/C=C6\C(=O)c7cc(F)c(F)cc7C6=C(C#N)C#N)sc5c32)C(c2ccc(CCCCCC)cc2)(c2ccc(CCCCCC)cc2)c2c-4sc3cc(/C=C4\C(=O)c5cc(F)c(F)cc5C4=C(C#N)C#N)sc23)cc1,0.87,11.38,61.08,6.05,6.04728648,0.0448515702479251,5.95,6.05,1:1.5,,,,ITO/PEDOT:PSS/PBDFDFBO:ITIC-F/Ca/Al,conventional,Ca,Ca,PEDOT:PSS,PEDOT:PSS,,chlorobenzene,chlorobenzene,,,,,-5.66,-4.14,
56236,10.1016/j.eurpolymj.2022.111189,10.1016/j.eurpolymj.2022.111189,PBDFDFBO,ITIC-F,PBDFDFBO,IT-4F,COc1c2cc(-c3ccc(-c4ccc(-c5ccc(C)o5)c5nonc45)o3)oc2c(OC)c2cc(C)oc12,CCCCCCc1ccc(C2(c3ccc(CCCCCC)cc3)c3cc4c(cc3-c3sc5cc(/C=C6\C(=O)c7cc(F)c(F)cc7C6=C(C#N)C#N)sc5c32)C(c2ccc(CCCCCC)cc2)(c2ccc(CCCCCC)cc2)c2c-4sc3cc(/C=C4\C(=O)c5cc(F)c(F)cc5C4=C(C#N)C#N)sc23)cc1,0.88,16.74,73.67,10.85,10.85247504,0.0228114285714304,10.7,10.85,1:1 w/w,CN,CN,0.5%,ITO/PEDOT:PSS/PBDFDFBO:ITIC-F/Ca/Al,conventional,Ca,Ca,PEDOT:PSS,PEDOT:PSS,,chlorobenzene,chlorobenzene,,,,,-5.66,-4.14,
56237,10.1016/j.eurpolymj.2022.111189,10.1016/j.eurpolymj.2022.111189,PBDFDFBO,ITIC-F,PBDFDFBO,IT-4F,COc1c2cc(-c3ccc(-c4ccc(-c5ccc(C)o5)c5nonc45)o3)oc2c(OC)c2cc(C)oc12,CCCCCCc1ccc(C2(c3ccc(CCCCCC)cc3)c3cc4c(cc3-c3sc5cc(/C=C6\C(=O)c7cc(F)c(F)cc7C6=C(C#N)C#N)sc5c32)C(c2ccc(CCCCCC)cc2)(c2ccc(CCCCCC)cc2)c2c-4sc3cc(/C=C4\C(=O)c5cc(F)c(F)cc5C4=C(C#N)C#N)sc23)cc1,0.88,15.45,68.96,9.38,9.3758016,0.0447590618337069,9.22,9.38,1:1 w/w,DIO,DIO,0.5% v/v,ITO/PEDOT:PSS/PBDFDFBO:ITIC-F/Ca/Al,conventional,Ca,Ca,PEDOT:PSS,PEDOT:PSS,,chlorobenzene,chlorobenzene,,,,,-5.66,-4.14,
56238,10.1016/j.eurpolymj.2022.111189,10.1016/j.eurpolymj.2022.111189,PBDFDFBO,ITIC-F,PBDFDFBO,IT-4F,COc1c2cc(-c3ccc(-c4ccc(-c5ccc(C)o5)c5nonc45)o3)oc2c(OC)c2cc(C)oc12,CCCCCCc1ccc(C2(c3ccc(CCCCCC)cc3)c3cc4c(cc3-c3sc5cc(/C=C6\C(=O)c7cc(F)c(F)cc7C6=C(C#N)C#N)sc5c32)C(c2ccc(CCCCCC)cc2)(c2ccc(CCCCCC)cc2)c2c-4sc3cc(/C=C4\C(=O)c5cc(F)c(F)cc5C4=C(C#N)C#N)sc23)cc1,0.88,15.21,74.23,9.94,9.93553704,0.0448989939637795,9.86,9.94,,,,,ITO/PEDOT:PSS/PBDFDFBO:ITIC-F/Ca/Al,conventional,Ca,Ca,PEDOT:PSS,PEDOT:PSS,120.0,chlorobenzene,chlorobenzene,,,,,-5.66,-4.14,
56240,10.1016/j.eurpolymj.2022.111189,10.1016/j.eurpolymj.2022.111189,PBDFDFBO,ITIC-F,PBDFDFBO,IT-4F,COc1c2cc(-c3ccc(-c4ccc(-c5ccc(C)o5)c5nonc45)o3)oc2c(OC)c2cc(C)oc12,CCCCCCc1ccc(C2(c3ccc(CCCCCC)cc3)c3cc4c(cc3-c3sc5cc(/C=C6\C(=O)c7cc(F)c(F)cc7C6=C(C#N)C#N)sc5c32)C(c2ccc(CCCCCC)cc2)(c2ccc(CCCCCC)cc2)c2c-4sc3cc(/C=C4\C(=O)c5cc(F)c(F)cc5C4=C(C#N)C#N)sc23)cc1,0.89,17.93,72.28,11.53,11.53422556,0.0366483954900266,11.45,11.53,,chloronaphthalene (CN),CN,,ITO/PEDOT:PSS/PBDFDFBO:ITIC-F/Ca/Al,conventional,Ca,Ca,PEDOT:PSS,PEDOT:PSS,300.0,chlorobenzene,chlorobenzene,,,,,-5.66,-4.14,
56241,10.1016/j.eurpolymj.2022.111189,10.1016/j.eurpolymj.2022.111189,PBDFDFBO,ITIC-F,PBDFDFBO,IT-4F,COc1c2cc(-c3ccc(-c4ccc(-c5ccc(C)o5)c5nonc45)o3)oc2c(OC)c2cc(C)oc12,CCCCCCc1ccc(C2(c3ccc(CCCCCC)cc3)c3cc4c(cc3-c3sc5cc(/C=C6\C(=O)c7cc(F)c(F)cc7C6=C(C#N)C#N)sc5c32)C(c2ccc(CCCCCC)cc2)(c2ccc(CCCCCC)cc2)c2c-4sc3cc(/C=C4\C(=O)c5cc(F)c(F)cc5C4=C(C#N)C#N)sc23)cc1,0.9,17.3,72.15,11.23,11.233755,0.0334372217275151,10.98,11.23,,chloronaphthalene (CN),CN,,ITO/PEDOT:PSS/PBDFDFBO:ITIC-F/Ca/Al,conventional,Ca,Ca,PEDOT:PSS,PEDOT:PSS,400.0,chlorobenzene,chlorobenzene,,,,,-5.66,-4.14,
56242,10.1016/j.eurpolymj.2022.111189,10.1016/j.eurpolymj.2022.111189,PBDFDFBO,ITIC-F,PBDFDFBO,IT-4F,COc1c2cc(-c3ccc(-c4ccc(-c5ccc(C)o5)c5nonc45)o3)oc2c(OC)c2cc(C)oc12,CCCCCCc1ccc(C2(c3ccc(CCCCCC)cc3)c3cc4c(cc3-c3sc5cc(/C=C6\C(=O)c7cc(F)c(F)cc7C6=C(C#N)C#N)sc5c32)C(c2ccc(CCCCCC)cc2)(c2ccc(CCCCCC)cc2)c2c-4sc3cc(/C=C4\C(=O)c5cc(F)c(F)cc5C4=C(C#N)C#N)sc23)cc1,0.91,16.81,71.13,10.88,10.880827229999998,0.0076032169117367,10.6,10.88,,chloronaphthalene (CN),CN,,ITO/PEDOT:PSS/PBDFDFBO:ITIC-F/Ca/Al,conventional,Ca,Ca,PEDOT:PSS,PEDOT:PSS,600.0,chlorobenzene,chlorobenzene,,,,,-5.66,-4.14,
56243,10.1016/j.eurpolymj.2022.111189,10.1016/j.eurpolymj.2022.111189,PBDFDFBO,ITIC-F,PBDFDFBO,IT-4F,COc1c2cc(-c3ccc(-c4ccc(-c5ccc(C)o5)c5nonc45)o3)oc2c(OC)c2cc(C)oc12,CCCCCCc1ccc(C2(c3ccc(CCCCCC)cc3)c3cc4c(cc3-c3sc5cc(/C=C6\C(=O)c7cc(F)c(F)cc7C6=C(C#N)C#N)sc5c32)C(c2ccc(CCCCCC)cc2)(c2ccc(CCCCCC)cc2)c2c-4sc3cc(/C=C4\C(=O)c5cc(F)c(F)cc5C4=C(C#N)C#N)sc23)cc1,0.89,15.14,69.68,9.39,9.38910128,0.0095710330138482,9.22,9.39,,,,,ITO/PEDOT:PSS/PBDFDFBO:ITIC-F/Ca/Al,conventional,Ca,Ca,PEDOT:PSS,PEDOT:PSS,800.0,chlorobenzene,chlorobenzene,,,,,-5.66,-4.14,
56244,10.1016/j.eurpolymj.2022.111189,10.1016/j.eurpolymj.2022.111189,PBDFDFBO,ITIC-F,PBDFDFBO,IT-4F,COc1c2cc(-c3ccc(-c4ccc(-c5ccc(C)o5)c5nonc45)o3)oc2c(OC)c2cc(C)oc12,CCCCCCc1ccc(C2(c3ccc(CCCCCC)cc3)c3cc4c(cc3-c3sc5cc(/C=C6\C(=O)c7cc(F)c(F)cc7C6=C(C#N)C#N)sc5c32)C(c2ccc(CCCCCC)cc2)(c2ccc(CCCCCC)cc2)c2c-4sc3cc(/C=C4\C(=O)c5cc(F)c(F)cc5C4=C(C#N)C#N)sc23)cc1,0.87,13.06,66.4,7.54,7.544500800000001,0.0596923076923161,7.4,7.54,,,,,ITO/PEDOT:PSS/PBDFDFBO:ITIC-F/Ca/Al,conventional,Ca,Ca,PEDOT:PSS,PEDOT:PSS,1000.0,chlorobenzene,chlorobenzene,,,,,-5.66,-4.14,
56245,10.1016/j.eurpolymj.2022.111603,10.1016/j.eurpolymj.2022.111603,PTB7,PC71BM,PTB7,PC71BM,CCCCC(CC)COC(=O)c1sc2c(-c3cc4c(OCC(CC)CCCC)c5sccc5c(OCC(CC)CCCC)c4s3)scc2c1F,COC(=O)CCCC1(c2ccccc2)C23c4c5ccc6c7cc8c9c%10c(cc%11cc%12c%13c%14c(cc%15c%16ccc-5c2c%16c2c5c%16c%17c(c(c46)c7c9c%17c4c%10c%11c%13c4c%16c%14c%152)C513)C%12)C8,0.75,8.52,44.0,2.88,2.8116,2.375000000000001,2.83,2.88,1:1.5,,,0% v/v,ITO/PEDOT:PSS/active layer/Ca/Al,conventional,Ca,Ca,PEDOT:PSS,PEDOT:PSS,,CB,chlorobenzene,,-5.19,-3.43,,-5.9,-3.9,
56246,10.1016/j.eurpolymj.2022.111603,10.1016/j.eurpolymj.2022.111603,PTB7,PC71BM,PTB7,PC71BM,CCCCC(CC)COC(=O)c1sc2c(-c3cc4c(OCC(CC)CCCC)c5sccc5c(OCC(CC)CCCC)c4s3)scc2c1F,COC(=O)CCCC1(c2ccccc2)C23c4c5ccc6c7cc8c9c%10c(cc%11cc%12c%13c%14c(cc%15c%16ccc-5c2c%16c2c5c%16c%17c(c(c46)c7c9c%17c4c%10c%11c%13c4c%16c%14c%152)C513)C%12)C8,0.72,10.3,41.0,3.13,3.0405600000000006,2.857507987220425,3.06,3.13,1:1.5,CN,CN,3% v/v,ITO/PEDOT:PSS/active layer/Ca/Al,conventional,Ca,Ca,PEDOT:PSS,PEDOT:PSS,,CB,chlorobenzene,,-5.19,-3.43,,-5.9,-3.9,
56247,10.1016/j.eurpolymj.2022.111603,10.1016/j.eurpolymj.2022.111603,PTB7,PC71BM,PTB7,PC71BM,CCCCC(CC)COC(=O)c1sc2c(-c3cc4c(OCC(CC)CCCC)c5sccc5c(OCC(CC)CCCC)c4s3)scc2c1F,COC(=O)CCCC1(c2ccccc2)C23c4c5ccc6c7cc8c9c%10c(cc%11cc%12c%13c%14c(cc%15c%16ccc-5c2c%16c2c5c%16c%17c(c(c46)c7c9c%17c4c%10c%11c%13c4c%16c%14c%152)C513)C%12)C8,0.75,10.22,45.0,3.58,3.4492500000000006,3.6522346368714937,3.45,3.58,1:1.5,DMA,DMA,3% v/v,ITO/PEDOT:PSS/active layer/Ca/Al,conventional,Ca,Ca,PEDOT:PSS,PEDOT:PSS,,CB,chlorobenzene,,-5.19,-3.43,,-5.9,-3.9,
56248,10.1016/j.eurpolymj.2022.111603,10.1016/j.eurpolymj.2022.111603,PTB7,PC71BM,PTB7,PC71BM,CCCCC(CC)COC(=O)c1sc2c(-c3cc4c(OCC(CC)CCCC)c5sccc5c(OCC(CC)CCCC)c4s3)scc2c1F,COC(=O)CCCC1(c2ccccc2)C23c4c5ccc6c7cc8c9c%10c(cc%11cc%12c%13c%14c(cc%15c%16ccc-5c2c%16c2c5c%16c%17c(c(c46)c7c9c%17c4c%10c%11c%13c4c%16c%14c%152)C513)C%12)C8,0.74,12.93,65.0,6.24,6.21933,0.3312499999999994,6.18,6.24,1:1.5,ODAB,ODAB,3% v/v,ITO/PEDOT:PSS/active layer/Ca/Al,conventional,Ca,Ca,PEDOT:PSS,PEDOT:PSS,,CB,chlorobenzene,,-5.19,-3.43,,-5.9,-3.9,
56249,10.1016/j.eurpolymj.2022.111603,10.1016/j.eurpolymj.2022.111603,PTB7,PC71BM,PTB7,PC71BM,CCCCC(CC)COC(=O)c1sc2c(-c3cc4c(OCC(CC)CCCC)c5sccc5c(OCC(CC)CCCC)c4s3)scc2c1F,COC(=O)CCCC1(c2ccccc2)C23c4c5ccc6c7cc8c9c%10c(cc%11cc%12c%13c%14c(cc%15c%16ccc-5c2c%16c2c5c%16c%17c(c(c46)c7c9c%17c4c%10c%11c%13c4c%16c%14c%152)C513)C%12)C8,0.75,12.96,58.0,5.68,5.6376,0.7464788732394326,5.66,5.68,1:1.5,TAB,TAB,3% v/v,ITO/PEDOT:PSS/active layer/Ca/Al,conventional,Ca,Ca,PEDOT:PSS,PEDOT:PSS,,CB,chlorobenzene,,-5.19,-3.43,,-5.9,-3.9,
56250,10.1016/j.eurpolymj.2022.111603,10.1016/j.eurpolymj.2022.111603,PTB7,PC71BM,PTB7,PC71BM,CCCCC(CC)COC(=O)c1sc2c(-c3cc4c(OCC(CC)CCCC)c5sccc5c(OCC(CC)CCCC)c4s3)scc2c1F,COC(=O)CCCC1(c2ccccc2)C23c4c5ccc6c7cc8c9c%10c(cc%11cc%12c%13c%14c(cc%15c%16ccc-5c2c%16c2c5c%16c%17c(c(c46)c7c9c%17c4c%10c%11c%13c4c%16c%14c%152)C513)C%12)C8,0.73,11.54,56.0,4.84,4.717552,2.529917355371908,4.69,4.84,1:1.5,DIO,DIO,3% v/v,ITO/PEDOT:PSS/active layer/Ca/Al,conventional,Ca,Ca,PEDOT:PSS,PEDOT:PSS,,CB,chlorobenzene,,-5.19,-3.43,,-5.9,-3.9,
56251,10.1016/j.eurpolymj.2022.111603,10.1016/j.eurpolymj.2022.111603,PTB7,PC71BM,PTB7,PC71BM,CCCCC(CC)COC(=O)c1sc2c(-c3cc4c(OCC(CC)CCCC)c5sccc5c(OCC(CC)CCCC)c4s3)scc2c1F,COC(=O)CCCC1(c2ccccc2)C23c4c5ccc6c7cc8c9c%10c(cc%11cc%12c%13c%14c(cc%15c%16ccc-5c2c%16c2c5c%16c%17c(c(c46)c7c9c%17c4c%10c%11c%13c4c%16c%14c%152)C513)C%12)C8,0.74,13.33,60.0,6.13,5.91852,3.449918433931483,5.95,6.13,1:1.5,ODAB,ODAB,3% v/v,ITO/PEDOT:PSS/active layer/Ca/Al,conventional,Ca,Ca,PEDOT:PSS,PEDOT:PSS,,CB,chlorobenzene,,-5.19,-3.43,,-5.9,-3.9,
56252,10.1016/j.eurpolymj.2022.111603,10.1016/j.eurpolymj.2022.111603,PTB7,PC71BM,PTB7,PC71BM,CCCCC(CC)COC(=O)c1sc2c(-c3cc4c(OCC(CC)CCCC)c5sccc5c(OCC(CC)CCCC)c4s3)scc2c1F,COC(=O)CCCC1(c2ccccc2)C23c4c5ccc6c7cc8c9c%10c(cc%11cc%12c%13c%14c(cc%15c%16ccc-5c2c%16c2c5c%16c%17c(c(c46)c7c9c%17c4c%10c%11c%13c4c%16c%14c%152)C513)C%12)C8,0.75,12.9,62.0,6.19,5.9985,3.093699515347341,5.99,6.19,1:1.5,DIO,DIO,3% v/v,ITO/PEDOT:PSS/active layer/Ca/Al,conventional,Ca,Ca,PEDOT:PSS,PEDOT:PSS,,CB,chlorobenzene,,-5.19,-3.43,,-5.9,-3.9,
56255,10.1016/j.flatc.2024.100627,10.1016/j.flatc.2024.100627,P3HT,PCBM,P3HT,PCBM,CCCCCCc1ccsc1,CCCCC(=O)OCC1(C2=CC=CC=C2)C3=CC=CC4=CC=CC5=CC=CC6=CC=CC7=CC=CC1=C7C6=C5C4=C3,0.55,4.91,50.3,1.36,1.3583515,0.1212132352941296,1.313,1.36,1:0.8 wt/wt,,,,TCE/ZnO/P3HT:PCBM/MoO3/Ag,inverted,ZnO,,MoO3,,90.0,chlorobenzene,,120.0,-5.01,-3.12,,-6.1,-3.7,
56256,10.1016/j.flatc.2024.100627,10.1016/j.flatc.2024.100627,P3HT,PCBM,P3HT,PCBM,CCCCCCc1ccsc1,CCCCC(=O)OCC1(C2=CC=CC=C2)C3=CC=CC4=CC=CC5=CC=CC6=CC=CC7=CC=CC1=C7C6=C5C4=C3,0.55,5.5,43.3,1.33,1.3098250000000002,1.51691729323307,1.317,1.33,1:0.8 wt/wt,,,,TCE/ZnO/P3HT:PCBM/MoO3/Ag,inverted,ZnO,,MoO3,,90.0,chlorobenzene,,120.0,-5.01,-3.12,,-6.1,-3.7,
56257,10.1016/j.flatc.2024.100627,10.1016/j.flatc.2024.100627,P3HT,PCBM,P3HT,PCBM,CCCCCCc1ccsc1,CCCCC(=O)OCC1(C2=CC=CC=C2)C3=CC=CC4=CC=CC5=CC=CC6=CC=CC7=CC=CC1=C7C6=C5C4=C3,0.56,6.11,36.0,1.26,1.2317760000000002,2.239999999999984,1.086,1.26,1:0.8,,,,inverted-geometry,inverted,ZnO,,MoO3,,90.0,chlorobenzene,,120.0,-5.01,-3.12,,-6.1,-3.7,
56258,10.1016/j.flatc.2024.100627,10.1016/j.flatc.2024.100627,P3HT,PCBM,P3HT,PCBM,CCCCCCc1ccsc1,CCCCC(=O)OCC1(C2=CC=CC=C2)C3=CC=CC4=CC=CC5=CC=CC6=CC=CC7=CC=CC1=C7C6=C5C4=C3,0.56,5.38,65.1,1.96,1.9613328,0.0680000000000068,1.905,1.96,1:0.8,,,,inverted-geometry,inverted,ZnO,,MoO3,,90.0,chlorobenzene,,120.0,-5.01,-3.12,,-6.1,-3.7,
56259,10.1016/j.flatc.2024.100627,10.1016/j.flatc.2024.100627,P3HT,PCBM,P3HT,PCBM,CCCCCCc1ccsc1,CCCCC(=O)OCC1(C2=CC=CC=C2)C3=CC=CC4=CC=CC5=CC=CC6=CC=CC7=CC=CC1=C7C6=C5C4=C3,0.56,5.25,62.9,1.85,1.84926,0.0399999999999979,1.84,1.85,1:0.8,,,,inverted-geometry,inverted,ZnO,,MoO3,,90.0,chlorobenzene,,120.0,-5.01,-3.12,,-6.1,-3.7,
56260,10.1016/j.flatc.2024.100627,10.1016/j.flatc.2024.100627,P3HT,PCBM,P3HT,PCBM,CCCCCCc1ccsc1,CCCCC(=O)OCC1(C2=CC=CC=C2)C3=CC=CC4=CC=CC5=CC=CC6=CC=CC7=CC=CC1=C7C6=C5C4=C3,0.56,5.0,61.8,1.73,1.7304000000000002,0.0231213872832472,1.725,1.73,1:0.8,,,,inverted-geometry,inverted,ZnO,,MoO3,,90.0,chlorobenzene,,120.0,-5.01,-3.12,,-6.1,-3.7,
56261,10.1016/j.flatc.2024.100627,10.1016/j.flatc.2024.100627,P3HT,PCBM,P3HT,PCBM,CCCCCCc1ccsc1,CCCCC(=O)OCC1(C2=CC=CC=C2)C3=CC=CC4=CC=CC5=CC=CC6=CC=CC7=CC=CC1=C7C6=C5C4=C3,0.56,4.21,36.2,0.854,0.8534512000000001,0.064262295081956,0.812,0.854,1:0.8,,,,inverted-geometry,inverted,ZnO,,MoO3,,90.0,chlorobenzene,,120.0,-5.01,-3.12,,-6.1,-3.7,
56263,10.1016/j.flatc.2024.100627,10.1016/j.flatc.2024.100627,P3HT,PCBM,P3HT,PCBM,CCCCCCc1ccsc1,CCCCC(=O)OCC1(C2=CC=CC=C2)C3=CC=CC4=CC=CC5=CC=CC6=CC=CC7=CC=CC1=C7C6=C5C4=C3,0.56,5.11,46.5,1.33,1.3306440000000004,0.0484210526316023,1.167,1.33,1:0.8,,,,inverted-geometry,inverted,ZnO,,MoO3,,90.0,chlorobenzene,,120.0,-5.01,-3.12,,-6.1,-3.7,
56264,10.1016/j.flatc.2024.100627,10.1016/j.flatc.2024.100627,P3HT,PCBM,P3HT,PCBM,CCCCCCc1ccsc1,CCCCC(=O)OCC1(C2=CC=CC=C2)C3=CC=CC4=CC=CC5=CC=CC6=CC=CC7=CC=CC1=C7C6=C5C4=C3,0.55,3.69,41.1,0.833,0.8341245,0.1349939975990496,0.718,0.833,1:0.8 wt/wt,,,,TCE/ZnO/P3HT:PCBM/MoO3/Ag,inverted,ZnO,,MoO3,,90.0,chlorobenzene,,120.0,-5.01,-3.12,,-6.1,-3.7,
56265,10.1016/j.flatc.2024.100627,10.1016/j.flatc.2024.100627,P3HT,PCBM,P3HT,PCBM,CCCCCCc1ccsc1,CCCCC(=O)OCC1(C2=CC=CC=C2)C3=CC=CC4=CC=CC5=CC=CC6=CC=CC7=CC=CC1=C7C6=C5C4=C3,0.56,5.41,63.0,1.91,1.9086480000000003,0.0707853403141139,1.86,1.91,1:0.8,,,,inverted-geometry,inverted,ZnO,,MoO3,,90.0,chlorobenzene,,120.0,-5.01,-3.12,,-6.1,-3.7,
56266,10.1016/j.flatc.2024.100627,10.1016/j.flatc.2024.100627,P3HT,PCBM,P3HT,PCBM,CCCCCCc1ccsc1,CCCCC(=O)OCC1(C2=CC=CC=C2)C3=CC=CC4=CC=CC5=CC=CC6=CC=CC7=CC=CC1=C7C6=C5C4=C3,0.54,4.02,47.0,1.02,1.020276,0.0270588235294061,0.935,1.02,1:0.8 wt/wt,,,,TCE/ZnO/P3HT:PCBM/MoO3/Ag,inverted,ZnO,,MoO3,,90.0,chlorobenzene,,120.0,-5.01,-3.12,,-6.1,-3.7,
56267,10.1016/j.fmre.2022.01.025,10.1016/j.fmre.2022.01.025,PM6,Y6,PM6,Y6,COC(=O)C(C)(C)c1cc(C)cc(-c2sc3c4sc5cc(/C=C6/C(=O)c7cc(F)cc(c7)C(=O)/C6=C\c6cc(C(C)(C)C(=O)OC)c(-c7cc(C)cc(C(C)(C)C(=O)OC)c7)s6)sc5c4c(C(C)(C)C(=O)OC)ccc2-3)c1,CCCCCCCCCCCc1c(/C=C2\C(=O)c3cc(F)c(F)cc3C2=C(C#N)C#N)sc2c1sc1c3c4nsnc4c4c5sc6c(CCCCCCCCCCC)c(/C=C7\C(=O)c8cc(F)c(F)cc8C7=C(C#N)C#N)sc6c5n(CC(CC)CCCC)c4c3n(CC(CC)CCCC)c21,0.825,24.49,65.81,13.3,13.296416925,0.026940413533847,13.04,13.3,,,,,ITO/PEDOT:PSS/active layer/PFN-Br/Ag,conventional,PFN-Br,PFN-Br,PEDOT:PSS,PEDOT:PSS,,,,,-5.56,-3.65,,-5.65,-4.09,
56268,10.1016/j.fmre.2022.01.025,10.1016/j.fmre.2022.01.025,PM6,Y6,PM6,Y6,COC(=O)C(C)(C)c1cc(C)cc(-c2sc3c4sc5cc(/C=C6/C(=O)c7cc(F)cc(c7)C(=O)/C6=C\c6cc(C(C)(C)C(=O)OC)c(-c7cc(C)cc(C(C)(C)C(=O)OC)c7)s6)sc5c4c(C(C)(C)C(=O)OC)ccc2-3)c1,CCCCCCCCCCCc1c(/C=C2\C(=O)c3cc(F)c(F)cc3C2=C(C#N)C#N)sc2c1sc1c3c4nsnc4c4c5sc6c(CCCCCCCCCCC)c(/C=C7\C(=O)c8cc(F)c(F)cc8C7=C(C#N)C#N)sc6c5n(CC(CC)CCCC)c4c3n(CC(CC)CCCC)c21,0.834,26.45,72.85,16.08,16.070200049999997,0.0609449626865761,15.8,16.08,,CN,CN,0.5,ITO/PEDOT:PSS/active layer/PFN-Br/Ag,conventional,PFN-Br,PFN-Br,PEDOT:PSS,PEDOT:PSS,,,,100.0,-5.56,-3.65,,-5.65,-4.09,
56269,10.1016/j.fmre.2022.01.025,10.1016/j.fmre.2022.01.025,PM6,Y6-eC6-BO,PM6,Y6-eC6-BO,COC(=O)C(C)(C)c1cc(C)cc(-c2sc3c4sc5cc(/C=C6/C(=O)c7cc(F)cc(c7)C(=O)/C6=C\c6cc(C(C)(C)C(=O)OC)c(-c7cc(C)cc(C(C)(C)C(=O)OC)c7)s6)sc5c4c(C(C)(C)C(=O)OC)ccc2-3)c1,,0.846,26.44,77.42,17.33,17.317491408000002,0.0721788343912065,17.07,17.33,,,,,ITO/PEDOT:PSS/active layer/PFN-Br/Ag,conventional,PFN-Br,PFN-Br,PEDOT:PSS,PEDOT:PSS,,chloroform,,,-5.56,-3.65,,,,
56270,10.1016/j.fmre.2022.01.025,10.1016/j.fmre.2022.01.025,PM6,Y6-eC6-BO,PM6,Y6-eC6-BO,COC(=O)C(C)(C)c1cc(C)cc(-c2sc3c4sc5cc(/C=C6/C(=O)c7cc(F)cc(c7)C(=O)/C6=C\c6cc(C(C)(C)C(=O)OC)c(-c7cc(C)cc(C(C)(C)C(=O)OC)c7)s6)sc5c4c(C(C)(C)C(=O)OC)ccc2-3)c1,,0.841,26.32,75.72,16.76,16.760712864,0.0042533651551129,16.55,16.76,,CN,CN,0.5,ITO/PEDOT:PSS/active layer/PFN-Br/Ag,conventional,PFN-Br,PFN-Br,PEDOT:PSS,PEDOT:PSS,,,,100.0,-5.56,-3.65,,,,
56271,10.1016/j.fmre.2022.01.025,10.1016/j.fmre.2022.01.025,PM6,Y6,PM6,Y6,COC(=O)C(C)(C)c1cc(C)cc(-c2sc3c4sc5cc(/C=C6/C(=O)c7cc(F)cc(c7)C(=O)/C6=C\c6cc(C(C)(C)C(=O)OC)c(-c7cc(C)cc(C(C)(C)C(=O)OC)c7)s6)sc5c4c(C(C)(C)C(=O)OC)ccc2-3)c1,CCCCCCCCCCCc1c(/C=C2\C(=O)c3cc(F)c(F)cc3C2=C(C#N)C#N)sc2c1sc1c3c4nsnc4c4c5sc6c(CCCCCCCCCCC)c(/C=C7\C(=O)c8cc(F)c(F)cc8C7=C(C#N)C#N)sc6c5n(CC(CC)CCCC)c4c3n(CC(CC)CCCC)c21,0.775,18.45,63.08,9.02,9.0196515,0.0038636363636299,,,,,,,ITO/PEDOT:PSS/active layer/PFN-Br/Ag,conventional,PFN-Br,PFN-Br,PEDOT:PSS,PEDOT:PSS,,o-xylene,,,-5.56,-3.65,,-5.65,-4.09,
56272,10.1016/j.fmre.2022.01.025,10.1016/j.fmre.2022.01.025,PM6,Y6-eC6-BO,PM6,Y6-eC6-BO,COC(=O)C(C)(C)c1cc(C)cc(-c2sc3c4sc5cc(/C=C6/C(=O)c7cc(F)cc(c7)C(=O)/C6=C\c6cc(C(C)(C)C(=O)OC)c(-c7cc(C)cc(C(C)(C)C(=O)OC)c7)s6)sc5c4c(C(C)(C)C(=O)OC)ccc2-3)c1,,0.844,25.72,75.47,16.38,16.382786096,0.0170091330891406,,,,,,,ITO/PEDOT:PSS/active layer/PFN-Br/Ag,conventional,PFN-Br,PFN-Br,PEDOT:PSS,PEDOT:PSS,,o-xylene,o-xylene,,-5.56,-3.65,,,,
56273,10.1016/j.fmre.2023.03.010,10.1016/j.fmre.2023.03.010,D18,ZITI-N-2F,D18,ZITI-N-2F,CCCCCCC(CCCC)CC1=CSC(C2=CC3=C(S2)C2=C(C=C(C4=CC(CC(CCCC)CCCCCC)=C(C5=CC6=C(C7=CC(F)=C(CC(CC)CCCC)S7)C7=C(C=CS7)C(C7=CC(F)=C(CC(CC)CCCC)S7)=C6S5)S4)S2)C2=NSN=C32)=C1,,1.017,18.25,58.48,11.04,10.8540342,1.684472826086956,10.54,11.04,,,,,ITO/PEDOT:PSS/D18:ZITI-N-2F/PDINN/Ag,conventional,PDINN,PDINN,PEDOT:PSS,PEDOT:PSS,,chloroform,chloroform,,-5.51,-2.77,,,,
56274,10.1016/j.fmre.2023.03.010,10.1016/j.fmre.2023.03.010,D18,ZITI-N-4F,D18,ZITI-N-4F,CCCCCCC(CCCC)CC1=CSC(C2=CC3=C(S2)C2=C(C=C(C4=CC(CC(CCCC)CCCCCC)=C(C5=CC6=C(C7=CC(F)=C(CC(CC)CCCC)S7)C7=C(C=CS7)C(C7=CC(F)=C(CC(CC)CCCC)S7)=C6S5)S4)S2)C2=NSN=C32)=C1,,0.945,20.85,63.31,12.87,12.474127575,3.075931818181807,12.53,12.87,,,,,ITO/PEDOT:PSS/D18:ZITI-N-4F/PDINN/Ag,conventional,PDINN,PDINN,PEDOT:PSS,PEDOT:PSS,,chloroform,chloroform,,-5.51,-2.77,,,,
56275,10.1016/j.fmre.2023.03.010,10.1016/j.fmre.2023.03.010,D18,ZITI-N-6F,D18,ZITI-N-6F,CCCCCCC(CCCC)CC1=CSC(C2=CC3=C(S2)C2=C(C=C(C4=CC(CC(CCCC)CCCCCC)=C(C5=CC6=C(C7=CC(F)=C(CC(CC)CCCC)S7)C7=C(C=CS7)C(C7=CC(F)=C(CC(CC)CCCC)S7)=C6S5)S4)S2)C2=NSN=C32)=C1,,0.88,24.77,73.85,16.11,16.0975276,0.0774202358783367,15.94,16.11,,,,,ITO/PEDOT:PSS/D18:ZITI-N-6F/PDINN/Ag,conventional,PDINN,PDINN,PEDOT:PSS,PEDOT:PSS,,chloroform,chloroform,,-5.51,-2.77,,,,
56276,10.1016/j.fmre.2023.03.010,10.1016/j.fmre.2023.03.010,D18,ZITI-N-8F,D18,ZITI-N-8F,CCCCCCC(CCCC)CC1=CSC(C2=CC3=C(S2)C2=C(C=C(C4=CC(CC(CCCC)CCCCCC)=C(C5=CC6=C(C7=CC(F)=C(CC(CC)CCCC)S7)C7=C(C=CS7)C(C7=CC(F)=C(CC(CC)CCCC)S7)=C6S5)S4)S2)C2=NSN=C32)=C1,,0.841,24.54,73.6,15.2,15.18967104,0.067953684210531,14.67,15.2,,,,,ITO/PEDOT:PSS/D18:ZITI-N-8F/PDINN/Ag,conventional,PDINN,PDINN,PEDOT:PSS,PEDOT:PSS,,chloroform,chloroform,,-5.51,-2.77,,,,
56279,10.1016/j.gee.2020.07.017,10.1016/j.gee.2020.07.017,PM7,BTA3,PM7,BTA3,CCCCC(CC)Cc1sc(-c2c3ccsc3c(-c3cc(Cl)c(CC(CC)CCCC)s3)c3sc(-c4ccc(-c5sc(-c6cccs6)c6c5C(=O)c5c(CC(CC)CCCC)sc(CC(CC)CCCC)c5C6=O)s4)cc23)cc1Cl,CCCCCCCCn1nc2c(/C=c3\sc(=C(C#N)C#N)n(CC)c3=O)ccc(-c3cc4c(s3)-c3cc5c(cc3C4(c3ccc(CCCCCC)cc3)c3ccc(CCCCCC)cc3)-c3sc(-c4ccc(/C=c6\sc(=C(C#N)C#N)n(CC)c6=O)c6nn(CCCCCCCC)nc46)cc3C5(c3ccc(CCCCCC)cc3)c3ccc(CCCCCC)cc3)c2n1,1.27,7.56,48.18,4.61,4.62585816,0.343994793926239,4.41,4.61,0:1:1,,,,ITO/PEDOT:PSS/active layer/Ca/Al,conventional,Ca,Ca,PEDOT:PSS,PEDOT:PSS,,chloroform,chloroform,100.0,-5.575,-3.67,,-5.49,-3.72,
56287,10.1016/j.gee.2020.07.017,10.1016/j.gee.2020.07.017,J52-F,BTA3,J52-F,BTA3,CCCCCCCCC(CCCCCC)Cn1nc2c(-c3cccs3)c(F)c(F)c(-c3ccc(-c4cc5c(-c6cc(F)c(CC(CC)CCCC)s6)c6sccc6c(-c6cc(F)c(CC(CC)CCCC)s6)c5s4)s3)c2n1,CCCCCCCCn1nc2c(/C=c3\sc(=C(C#N)C#N)n(CC)c3=O)ccc(-c3cc4c(s3)-c3cc5c(cc3C4(c3ccc(CCCCCC)cc3)c3ccc(CCCCCC)cc3)-c3sc(-c4ccc(/C=c6\sc(=C(C#N)C#N)n(CC)c6=O)c6nn(CCCCCCCC)nc46)cc3C5(c3ccc(CCCCCC)cc3)c3ccc(CCCCCC)cc3)c2n1,1.16,11.49,59.19,7.89,7.889079959999999,0.0116608365019069,7.71,7.89,1:0:1,,,,ITO/PEDOT:PSS/active layer/Ca/Al,conventional,Ca,Ca,PEDOT:PSS,PEDOT:PSS,,chloroform,chloroform,100.0,-5.36,-3.42,,-5.49,-3.72,
56289,10.1016/j.gee.2021.01.009,10.1016/j.gee.2021.01.009,PBDB-T,ITIC-m,PBDB-T,ITIC-M,CCCCC(CC)Cc1ccc(-c2c3cc(-c4ccc(-c5sc(-c6cccs6)c6c5C(=O)c5c(CC(CC)CCCC)sc(CC(CC)CCCC)c5C6=O)s4)sc3c(-c3ccc(CC(CC)CCCC)s3)c3ccsc23)s1,CCCCCCc1ccc(C2(c3ccc(CCCCCC)cc3)c3cc4c(cc3-c3sc5cc(C=C6C(=O)c7ccc(C)cc7C6=C(C#N)C#N)sc5c32)C(c2ccc(CCCCCC)cc2)(c2ccc(CCCCCC)cc2)c2c-4sc3cc(C=C4C(=O)c5ccc(C)cc5C4=C(C#N)C#N)sc23)cc1,0.94,16.25,67.0,10.29,10.23425,0.5417881438289577,9.89,10.29,1:1,DIO,,1 vol%,ITO/PEDOT:PSS/PBDB-T:ITIC-m/PDINO/Al,conventional,PDINO,,,,,chlorobenzene,,,-5.33,-3.48,,,,
56290,10.1016/j.gee.2021.01.009,10.1016/j.gee.2021.01.009,PBDB-T,ITIC-m,PBDB-T,ITIC-M,CCCCC(CC)Cc1ccc(-c2c3cc(-c4ccc(-c5sc(-c6cccs6)c6c5C(=O)c5c(CC(CC)CCCC)sc(CC(CC)CCCC)c5C6=O)s4)sc3c(-c3ccc(CC(CC)CCCC)s3)c3ccsc23)s1,CCCCCCc1ccc(C2(c3ccc(CCCCCC)cc3)c3cc4c(cc3-c3sc5cc(C=C6C(=O)c7ccc(C)cc7C6=C(C#N)C#N)sc5c32)C(c2ccc(CCCCCC)cc2)(c2ccc(CCCCCC)cc2)c2c-4sc3cc(C=C4C(=O)c5ccc(C)cc5C4=C(C#N)C#N)sc23)cc1,0.94,18.29,68.0,11.8,11.690967999999998,0.9240000000000228,11.4,11.8,1:1,DIO,,1 vol%,ITO/PEDOT:PSS/PBDB-T:ITIC-m/PDINO/Al,conventional,PDINO,,,,,chlorobenzene,,,-5.33,-3.48,,,,
56291,10.1016/j.gee.2021.01.009,10.1016/j.gee.2021.01.009,PBDB-T,ITIC-m,PBDB-T,ITIC-M,CCCCC(CC)Cc1ccc(-c2c3cc(-c4ccc(-c5sc(-c6cccs6)c6c5C(=O)c5c(CC(CC)CCCC)sc(CC(CC)CCCC)c5C6=O)s4)sc3c(-c3ccc(CC(CC)CCCC)s3)c3ccsc23)s1,CCCCCCc1ccc(C2(c3ccc(CCCCCC)cc3)c3cc4c(cc3-c3sc5cc(C=C6C(=O)c7ccc(C)cc7C6=C(C#N)C#N)sc5c32)C(c2ccc(CCCCCC)cc2)(c2ccc(CCCCCC)cc2)c2c-4sc3cc(C=C4C(=O)c5ccc(C)cc5C4=C(C#N)C#N)sc23)cc1,0.93,16.03,66.0,9.93,9.839214,0.9142598187311136,9.61,9.93,1:1,DIO,,1 vol%,ITO/PEDOT:PSS/PBDB-T:ITIC-m/PDINO/Al,conventional,PDINO,,,,,chlorobenzene,,,-5.33,-3.48,,,,
56292,10.1016/j.gee.2021.01.009,10.1016/j.gee.2021.01.009,PBDB-T,ITIC-m,PBDB-T,ITIC-M,CCCCC(CC)Cc1ccc(-c2c3cc(-c4ccc(-c5sc(-c6cccs6)c6c5C(=O)c5c(CC(CC)CCCC)sc(CC(CC)CCCC)c5C6=O)s4)sc3c(-c3ccc(CC(CC)CCCC)s3)c3ccsc23)s1,CCCCCCc1ccc(C2(c3ccc(CCCCCC)cc3)c3cc4c(cc3-c3sc5cc(C=C6C(=O)c7ccc(C)cc7C6=C(C#N)C#N)sc5c32)C(c2ccc(CCCCCC)cc2)(c2ccc(CCCCCC)cc2)c2c-4sc3cc(C=C4C(=O)c5ccc(C)cc5C4=C(C#N)C#N)sc23)cc1,0.94,16.59,66.0,10.35,10.292436,0.5561739130434714,10.01,10.35,1:1,DIO,,1 vol%,ITO/ZnO/PBDB-T:ITIC-m/MoOx/Ag,inverted,ZnO,,,,,chlorobenzene,,,-5.33,-3.48,,,,
