Repository: JiYiqaq/PCE-KA-GNN

# Data directory

- `raw/Active_Database.csv` is the immutable source dataset bundled under CC BY 4.0. Do not overwrite it with processed data.
- `processed/` is created and populated by the training pipeline. Generated `.pt` and `.pth` caches are intentionally ignored by Git because they can exceed GitHub's normal single-file limit.

See `../DATA_LICENSE.md` for provenance, license and checksum information.

File: data/raw/Active_Database.csv (part 157 of 471)
id,doi,doi_norm,donor,acceptor,donor_canonical,acceptor_canonical,donor_smiles,acceptor_smiles,voc,jsc,ff,pce,pce_recomputed,pce_relative_error_percent,pce_avg,pce_best,d_a_ratio,additive,additive_canonical,additive_ratio,device_structure,device_type,etl,etl_canonical,htl,htl_canonical,active_layer_thickness,solvent,solvent_canonical,annealing_temp,homo_d,lumo_d,eg_d,homo_a,lumo_a,eg_a
56293,10.1016/j.gee.2021.01.009,10.1016/j.gee.2021.01.009,PBDB-T,ITIC-m,PBDB-T,ITIC-M,CCCCC(CC)Cc1ccc(-c2c3cc(-c4ccc(-c5sc(-c6cccs6)c6c5C(=O)c5c(CC(CC)CCCC)sc(CC(CC)CCCC)c5C6=O)s4)sc3c(-c3ccc(CC(CC)CCCC)s3)c3ccsc23)s1,CCCCCCc1ccc(C2(c3ccc(CCCCCC)cc3)c3cc4c(cc3-c3sc5cc(C=C6C(=O)c7ccc(C)cc7C6=C(C#N)C#N)sc5c32)C(c2ccc(CCCCCC)cc2)(c2ccc(CCCCCC)cc2)c2c-4sc3cc(C=C4C(=O)c5ccc(C)cc5C4=C(C#N)C#N)sc23)cc1,0.94,14.68,67.0,9.31,9.245464,0.6931901181525281,8.8,9.31,1:1,DIO,,1 vol%,ITO/ZnO/PBDB-T:ITIC-m/MoOx/Ag,inverted,ZnO,,,,,chlorobenzene,,,-5.33,-3.48,,,,
56294,10.1016/j.gee.2021.01.009,10.1016/j.gee.2021.01.009,PBDB-T,ITIC-m,PBDB-T,ITIC-M,CCCCC(CC)Cc1ccc(-c2c3cc(-c4ccc(-c5sc(-c6cccs6)c6c5C(=O)c5c(CC(CC)CCCC)sc(CC(CC)CCCC)c5C6=O)s4)sc3c(-c3ccc(CC(CC)CCCC)s3)c3ccsc23)s1,CCCCCCc1ccc(C2(c3ccc(CCCCCC)cc3)c3cc4c(cc3-c3sc5cc(C=C6C(=O)c7ccc(C)cc7C6=C(C#N)C#N)sc5c32)C(c2ccc(CCCCCC)cc2)(c2ccc(CCCCCC)cc2)c2c-4sc3cc(C=C4C(=O)c5ccc(C)cc5C4=C(C#N)C#N)sc23)cc1,0.94,17.47,67.0,11.15,11.002605999999998,1.321919282511229,10.67,11.15,1:1,DIO,,1 vol%,ITO/ZnO/PBDB-T:ITIC-m/MoOx/Ag,inverted,ZnO,,,,,chlorobenzene,,,-5.33,-3.48,,,,
56295,10.1016/j.giant.2021.100053,10.1016/j.giant.2021.100053,PM6,Y6,PM6,Y6,COC(=O)C(C)(C)c1cc(C)cc(-c2sc3c4sc5cc(/C=C6/C(=O)c7cc(F)cc(c7)C(=O)/C6=C\c6cc(C(C)(C)C(=O)OC)c(-c7cc(C)cc(C(C)(C)C(=O)OC)c7)s6)sc5c4c(C(C)(C)C(=O)OC)ccc2-3)c1,CCCCCCCCCCCc1c(/C=C2\C(=O)c3cc(F)c(F)cc3C2=C(C#N)C#N)sc2c1sc1c3c4nsnc4c4c5sc6c(CCCCCCCCCCC)c(/C=C7\C(=O)c8cc(F)c(F)cc8C7=C(C#N)C#N)sc6c5n(CC(CC)CCCC)c4c3n(CC(CC)CCCC)c21,0.83,27.59,66.9,15.51,15.3198993,1.2256653771760062,15.25,15.51,,,,,ITO/PEDOT:PSS/PM6:Y6/ETL/Ag,conventional,PFN-Br (5nm),PFN-Br,PEDOT:PSS,,,,,,-5.56,-3.65,,-5.65,-4.09,
56296,10.1016/j.giant.2021.100053,10.1016/j.giant.2021.100053,PM6,Y6,PM6,Y6,COC(=O)C(C)(C)c1cc(C)cc(-c2sc3c4sc5cc(/C=C6/C(=O)c7cc(F)cc(c7)C(=O)/C6=C\c6cc(C(C)(C)C(=O)OC)c(-c7cc(C)cc(C(C)(C)C(=O)OC)c7)s6)sc5c4c(C(C)(C)C(=O)OC)ccc2-3)c1,CCCCCCCCCCCc1c(/C=C2\C(=O)c3cc(F)c(F)cc3C2=C(C#N)C#N)sc2c1sc1c3c4nsnc4c4c5sc6c(CCCCCCCCCCC)c(/C=C7\C(=O)c8cc(F)c(F)cc8C7=C(C#N)C#N)sc6c5n(CC(CC)CCCC)c4c3n(CC(CC)CCCC)c21,0.41,3.46,,0.19,,,0.08,0.19,,,,,ITO/PEDOT:PSS/PM6:Y6/ETL/Ag,conventional,PFN-Br(21nm),PFN-Br,PEDOT:PSS,,,,,,-5.56,-3.65,,-5.65,-4.09,
56297,10.1016/j.giant.2021.100053,10.1016/j.giant.2021.100053,PM6,Y6,PM6,Y6,COC(=O)C(C)(C)c1cc(C)cc(-c2sc3c4sc5cc(/C=C6/C(=O)c7cc(F)cc(c7)C(=O)/C6=C\c6cc(C(C)(C)C(=O)OC)c(-c7cc(C)cc(C(C)(C)C(=O)OC)c7)s6)sc5c4c(C(C)(C)C(=O)OC)ccc2-3)c1,CCCCCCCCCCCc1c(/C=C2\C(=O)c3cc(F)c(F)cc3C2=C(C#N)C#N)sc2c1sc1c3c4nsnc4c4c5sc6c(CCCCCCCCCCC)c(/C=C7\C(=O)c8cc(F)c(F)cc8C7=C(C#N)C#N)sc6c5n(CC(CC)CCCC)c4c3n(CC(CC)CCCC)c21,0.83,26.44,69.3,15.26,15.2080236,0.340605504587162,15.19,15.26,,,,,ITO/PEDOT:PSS/PM6:Y6/ETL/Ag,conventional,PFNBBT5%-Br (5nm),PFNBBT5%-Br,PEDOT:PSS,,,,,,-5.56,-3.65,,-5.65,-4.09,
56298,10.1016/j.giant.2021.100053,10.1016/j.giant.2021.100053,PM6,Y6,PM6,Y6,COC(=O)C(C)(C)c1cc(C)cc(-c2sc3c4sc5cc(/C=C6/C(=O)c7cc(F)cc(c7)C(=O)/C6=C\c6cc(C(C)(C)C(=O)OC)c(-c7cc(C)cc(C(C)(C)C(=O)OC)c7)s6)sc5c4c(C(C)(C)C(=O)OC)ccc2-3)c1,CCCCCCCCCCCc1c(/C=C2\C(=O)c3cc(F)c(F)cc3C2=C(C#N)C#N)sc2c1sc1c3c4nsnc4c4c5sc6c(CCCCCCCCCCC)c(/C=C7\C(=O)c8cc(F)c(F)cc8C7=C(C#N)C#N)sc6c5n(CC(CC)CCCC)c4c3n(CC(CC)CCCC)c21,0.52,15.93,,1.1,,,1.04,1.1,,,,,ITO/PEDOT:PSS/PM6:Y6/ETL/Ag,conventional,PFNBBT5%-Br (18nm),PFNBBT5%-Br,PEDOT:PSS,,,,,,-5.56,-3.65,,-5.65,-4.09,
56299,10.1016/j.giant.2021.100053,10.1016/j.giant.2021.100053,PM6,Y6,PM6,Y6,COC(=O)C(C)(C)c1cc(C)cc(-c2sc3c4sc5cc(/C=C6/C(=O)c7cc(F)cc(c7)C(=O)/C6=C\c6cc(C(C)(C)C(=O)OC)c(-c7cc(C)cc(C(C)(C)C(=O)OC)c7)s6)sc5c4c(C(C)(C)C(=O)OC)ccc2-3)c1,CCCCCCCCCCCc1c(/C=C2\C(=O)c3cc(F)c(F)cc3C2=C(C#N)C#N)sc2c1sc1c3c4nsnc4c4c5sc6c(CCCCCCCCCCC)c(/C=C7\C(=O)c8cc(F)c(F)cc8C7=C(C#N)C#N)sc6c5n(CC(CC)CCCC)c4c3n(CC(CC)CCCC)c21,0.82,27.59,71.27,16.35,16.12398226,1.3823714984709674,16.06,16.35,,,,,ITO/PEDOT:PSS/PM6:Y6/ETL/Ag,conventional,PFNBBT10%-Br (5nm),PFNBBT10%-Br,PEDOT:PSS,,,,,,-5.56,-3.65,,-5.65,-4.09,
56300,10.1016/j.giant.2021.100053,10.1016/j.giant.2021.100053,PM6,Y6,PM6,Y6,COC(=O)C(C)(C)c1cc(C)cc(-c2sc3c4sc5cc(/C=C6/C(=O)c7cc(F)cc(c7)C(=O)/C6=C\c6cc(C(C)(C)C(=O)OC)c(-c7cc(C)cc(C(C)(C)C(=O)OC)c7)s6)sc5c4c(C(C)(C)C(=O)OC)ccc2-3)c1,CCCCCCCCCCCc1c(/C=C2\C(=O)c3cc(F)c(F)cc3C2=C(C#N)C#N)sc2c1sc1c3c4nsnc4c4c5sc6c(CCCCCCCCCCC)c(/C=C7\C(=O)c8cc(F)c(F)cc8C7=C(C#N)C#N)sc6c5n(CC(CC)CCCC)c4c3n(CC(CC)CCCC)c21,0.82,27.27,69.12,15.61,15.45619968,0.9852679051889828,15.47,15.61,,,,,ITO/PEDOT:PSS/PM6:Y6/ETL/Ag,conventional,PFNBBT10%-Br (28nm),PFNBBT10%-Br,PEDOT:PSS,,,,,,-5.56,-3.65,,-5.65,-4.09,
56301,10.1016/j.giant.2021.100053,10.1016/j.giant.2021.100053,PM6,Y6,PM6,Y6,COC(=O)C(C)(C)c1cc(C)cc(-c2sc3c4sc5cc(/C=C6/C(=O)c7cc(F)cc(c7)C(=O)/C6=C\c6cc(C(C)(C)C(=O)OC)c(-c7cc(C)cc(C(C)(C)C(=O)OC)c7)s6)sc5c4c(C(C)(C)C(=O)OC)ccc2-3)c1,CCCCCCCCCCCc1c(/C=C2\C(=O)c3cc(F)c(F)cc3C2=C(C#N)C#N)sc2c1sc1c3c4nsnc4c4c5sc6c(CCCCCCCCCCC)c(/C=C7\C(=O)c8cc(F)c(F)cc8C7=C(C#N)C#N)sc6c5n(CC(CC)CCCC)c4c3n(CC(CC)CCCC)c21,0.83,26.58,71.6,15.89,15.7959624,0.5918036500944105,15.4,15.89,,,,,ITO/PEDOT:PSS/PM6:Y6/ETL/Ag,conventional,PFNBBT10%-Br (52nm),PFNBBT10%-Br,PEDOT:PSS,,,,,,-5.56,-3.65,,-5.65,-4.09,
56302,10.1016/j.giant.2022.100093,10.1016/j.giant.2022.100093,PM6,BTDTP-C8C9-6F,PM6,BTDTP-C8C9-6F,COC(=O)C(C)(C)c1cc(C)cc(-c2sc3c4sc5cc(/C=C6/C(=O)c7cc(F)cc(c7)C(=O)/C6=C\c6cc(C(C)(C)C(=O)OC)c(-c7cc(C)cc(C(C)(C)C(=O)OC)c7)s6)sc5c4c(C(C)(C)C(=O)OC)ccc2-3)c1,,0.89,14.9,74.98,9.95,9.943097800000002,0.0693688442210773,9.71,9.95,1:1.3,,,,ITO/ZnO/PM6:acceptors/MoO3/Ag,inverted,ZnO,ZnO,MoO3,MoO3,,o-DCB,o-DCB,160.0,-5.56,-3.65,,,,
56303,10.1016/j.giant.2022.100093,10.1016/j.giant.2022.100093,PM6,BTDTP-C16-6F,PM6,BTDTP-C16-6F,COC(=O)C(C)(C)c1cc(C)cc(-c2sc3c4sc5cc(/C=C6/C(=O)c7cc(F)cc(c7)C(=O)/C6=C\c6cc(C(C)(C)C(=O)OC)c(-c7cc(C)cc(C(C)(C)C(=O)OC)c7)s6)sc5c4c(C(C)(C)C(=O)OC)ccc2-3)c1,,0.94,13.17,54.39,6.74,6.73337322,0.0983201780415487,6.51,6.74,1:1.3,,,,ITO/ZnO/PM6:acceptors/MoO3/Ag,inverted,ZnO,ZnO,MoO3,MoO3,,o-DCB,o-DCB,,-5.56,-3.65,,,,
56307,10.1016/j.giant.2024.100294,10.1016/j.giant.2024.100294,PM6,BTP-P2EH C11,PM6,BTP-P2EH C11,COC(=O)C(C)(C)c1cc(C)cc(-c2sc3c4sc5cc(/C=C6/C(=O)c7cc(F)cc(c7)C(=O)/C6=C\c6cc(C(C)(C)C(=O)OC)c(-c7cc(C)cc(C(C)(C)C(=O)OC)c7)s6)sc5c4c(C(C)(C)C(=O)OC)ccc2-3)c1,,0.876,26.85,78.65,18.5,18.4989519,0.0056654054053969,18.37,18.5,,,,,ITO/PEDOT:PSS/PM6:NFA/PDINN/Ag,conventional,PDINN,PDINN,PEDOT:PSS,PEDOT:PSS,,chloroform,chloroform,,-5.56,-3.65,,,,
56308,10.1016/j.giant.2024.100294,10.1016/j.giant.2024.100294,PM6,BTP-P2EH C2C4,PM6,BTP-P2EH C2C4,COC(=O)C(C)(C)c1cc(C)cc(-c2sc3c4sc5cc(/C=C6/C(=O)c7cc(F)cc(c7)C(=O)/C6=C\c6cc(C(C)(C)C(=O)OC)c(-c7cc(C)cc(C(C)(C)C(=O)OC)c7)s6)sc5c4c(C(C)(C)C(=O)OC)ccc2-3)c1,,0.876,25.91,77.07,17.49,17.492701212,0.0154443224699921,17.25,17.49,,,,,ITO/PEDOT:PSS/PM6:NFA/PDINN/Ag,conventional,PDINN,PDINN,PEDOT:PSS,PEDOT:PSS,,chloroform,chloroform,,-5.56,-3.65,,,,
56314,10.1016/j.giant.2024.100325,10.1016/j.giant.2024.100325,DSMD-βV,BTP-eC9,DSMD-βV,BTP-eC9,,CCCCCCCCCc1c(C=C2C(=O)c3cc(Cl)c(Cl)cc3C2=C(C#N)C#N)sc2c1sc1c3c4nsnc4c4c5sc6c(CCCCCCCCC)c(C=C7C(=O)c8cc(Cl)c(Cl)cc8C7=C(C#N)C#N)sc6c5n(CC(CCCC)CCCCCC)c4c3n(CC(CCCC)CCCCCC)c21,0.817,5.22,33.36,1.42,1.422717264,0.1913566197183057,1.31,1.42,,,,,ITO/PEDOT:PSS/active layer/PDINN/Ag,conventional,PDINN,PDINN,PEDOT:PSS,PEDOT:PSS,,,,,,,,-5.68,-3.9,
56315,10.1016/j.giant.2024.100325,10.1016/j.giant.2024.100325,PM6,BTP-eC9,PM6,BTP-eC9,COC(=O)C(C)(C)c1cc(C)cc(-c2sc3c4sc5cc(/C=C6/C(=O)c7cc(F)cc(c7)C(=O)/C6=C\c6cc(C(C)(C)C(=O)OC)c(-c7cc(C)cc(C(C)(C)C(=O)OC)c7)s6)sc5c4c(C(C)(C)C(=O)OC)ccc2-3)c1,CCCCCCCCCc1c(C=C2C(=O)c3cc(Cl)c(Cl)cc3C2=C(C#N)C#N)sc2c1sc1c3c4nsnc4c4c5sc6c(CCCCCCCCC)c(C=C7C(=O)c8cc(Cl)c(Cl)cc8C7=C(C#N)C#N)sc6c5n(CC(CCCC)CCCCCC)c4c3n(CC(CCCC)CCCCCC)c21,0.838,27.02,77.82,17.63,17.620595831999996,0.053341849120835,17.53,17.63,1:1.2,,,,ITO/PEDOT:PSS/active layer/PDINN/Ag,conventional,PDINN,PDINN,PEDOT:PSS,PEDOT:PSS,,,,,-5.56,-3.65,,-5.68,-3.9,
56317,10.1016/j.giant.2024.100336,10.1016/j.giant.2024.100336,PM6,EV-i,PM6,EV-i,COC(=O)C(C)(C)c1cc(C)cc(-c2sc3c4sc5cc(/C=C6/C(=O)c7cc(F)cc(c7)C(=O)/C6=C\c6cc(C(C)(C)C(=O)OC)c(-c7cc(C)cc(C(C)(C)C(=O)OC)c7)s6)sc5c4c(C(C)(C)C(=O)OC)ccc2-3)c1,,0.897,26.6,76.56,18.27,18.26736912,0.0143999999999896,,,,,,,,,,,,,,,,,-5.56,-3.65,,,,
56318,10.1016/j.giant.2024.100336,10.1016/j.giant.2024.100336,PM6,EV-o,PM6,EV-o,COC(=O)C(C)(C)c1cc(C)cc(-c2sc3c4sc5cc(/C=C6/C(=O)c7cc(F)cc(c7)C(=O)/C6=C\c6cc(C(C)(C)C(=O)OC)c(-c7cc(C)cc(C(C)(C)C(=O)OC)c7)s6)sc5c4c(C(C)(C)C(=O)OC)ccc2-3)c1,,0.957,6.2,42.13,2.5,2.49974142,0.0103432000000047,,,,,,,,,,,,,,,,,-5.56,-3.65,,,,
56319,10.1016/j.giant.2024.100336,10.1016/j.giant.2024.100336,PM6,DYT,PM6,DYT,COC(=O)C(C)(C)c1cc(C)cc(-c2sc3c4sc5cc(/C=C6/C(=O)c7cc(F)cc(c7)C(=O)/C6=C\c6cc(C(C)(C)C(=O)OC)c(-c7cc(C)cc(C(C)(C)C(=O)OC)c7)s6)sc5c4c(C(C)(C)C(=O)OC)ccc2-3)c1,,0.94,24.08,76.0,17.3,17.202751999999997,0.5621271676300809,,,,,,,,,,,,,,,,,-5.56,-3.65,,,,
56320,10.1016/j.giant.2024.100336,10.1016/j.giant.2024.100336,PM6,DYV,PM6,DYV,COC(=O)C(C)(C)c1cc(C)cc(-c2sc3c4sc5cc(/C=C6/C(=O)c7cc(F)cc(c7)C(=O)/C6=C\c6cc(C(C)(C)C(=O)OC)c(-c7cc(C)cc(C(C)(C)C(=O)OC)c7)s6)sc5c4c(C(C)(C)C(=O)OC)ccc2-3)c1,,0.93,25.64,78.0,18.6,18.599256000000004,0.003999999999986,,,,,,,,,,,,,,,,,-5.56,-3.65,,,,
56321,10.1016/j.giant.2024.100336,10.1016/j.giant.2024.100336,PM6,DYTVT,PM6,DYTVT,COC(=O)C(C)(C)c1cc(C)cc(-c2sc3c4sc5cc(/C=C6/C(=O)c7cc(F)cc(c7)C(=O)/C6=C\c6cc(C(C)(C)C(=O)OC)c(-c7cc(C)cc(C(C)(C)C(=O)OC)c7)s6)sc5c4c(C(C)(C)C(=O)OC)ccc2-3)c1,,0.95,24.82,74.0,17.68,17.44846,1.3096153846153789,,,,,,,,,,,,,,,,,-5.56,-3.65,,,,
56322,10.1016/j.giant.2024.100336,10.1016/j.giant.2024.100336,D18,DYA-I,D18,DYA-I,CCCCCCC(CCCC)Cc1csc(-c2cc3c4nsnc4c4cc(-c5cc(CC(CCCC)CCCCCC)c(-c6cc7c(-c8cc(F)c(CC(CC)CCCC)s8)c8sccc8c(-c8cc(F)c(CC(CC)CCCC)s8)c7s6)s5)sc4c3s2)c1,,0.938,25.67,78.0,18.83,18.7811988,0.2591672862453519,,,,,,,,polymer solar cell,,,,,,,,,-5.51,-2.77,,,,
56323,10.1016/j.giant.2024.100336,10.1016/j.giant.2024.100336,D18,DYA-IO,D18,DYA-IO,CCCCCCC(CCCC)Cc1csc(-c2cc3c4nsnc4c4cc(-c5cc(CC(CCCC)CCCCCC)c(-c6cc7c(-c8cc(F)c(CC(CC)CCCC)s8)c8sccc8c(-c8cc(F)c(CC(CC)CCCC)s8)c7s6)s5)sc4c3s2)c1,,0.948,24.29,76.0,17.54,17.500459199999998,0.2254321550741222,,,,,,,,,,,,,,,,,-5.51,-2.77,,,,
56324,10.1016/j.giant.2024.100336,10.1016/j.giant.2024.100336,D18,DYA-O,D18,DYA-O,CCCCCCC(CCCC)Cc1csc(-c2cc3c4nsnc4c4cc(-c5cc(CC(CCCC)CCCCCC)c(-c6cc7c(-c8cc(F)c(CC(CC)CCCC)s8)c8sccc8c(-c8cc(F)c(CC(CC)CCCC)s8)c7s6)s5)sc4c3s2)c1,,0.961,23.32,73.0,16.45,16.3596796,0.5490601823708178,,,,,,,,,,,,,,,,,-5.51,-2.77,,,,
56325,10.1016/j.giant.2024.100336,10.1016/j.giant.2024.100336,PM6,QM1,PM6,QM1,COC(=O)C(C)(C)c1cc(C)cc(-c2sc3c4sc5cc(/C=C6/C(=O)c7cc(F)cc(c7)C(=O)/C6=C\c6cc(C(C)(C)C(=O)OC)c(-c7cc(C)cc(C(C)(C)C(=O)OC)c7)s6)sc5c4c(C(C)(C)C(=O)OC)ccc2-3)c1,,0.91,25.23,74.01,17.05,16.992177930000004,0.3391323753665497,,,,,,,,polymer solar cell,,,,,,,,,-5.56,-3.65,,,,
56326,10.1016/j.giant.2024.100336,10.1016/j.giant.2024.100336,PM6,QM2,PM6,QM2,COC(=O)C(C)(C)c1cc(C)cc(-c2sc3c4sc5cc(/C=C6/C(=O)c7cc(F)cc(c7)C(=O)/C6=C\c6cc(C(C)(C)C(=O)OC)c(-c7cc(C)cc(C(C)(C)C(=O)OC)c7)s6)sc5c4c(C(C)(C)C(=O)OC)ccc2-3)c1,,0.91,25.42,70.5,16.36,16.308201,0.3166198044009721,,,,,,,,polymer solar cell,,,,,,,,,-5.56,-3.65,,,,
56327,10.1016/j.giant.2024.100336,10.1016/j.giant.2024.100336,PM6,2BTP-2F-T,PM6,2BTP-2F-T,COC(=O)C(C)(C)c1cc(C)cc(-c2sc3c4sc5cc(/C=C6/C(=O)c7cc(F)cc(c7)C(=O)/C6=C\c6cc(C(C)(C)C(=O)OC)c(-c7cc(C)cc(C(C)(C)C(=O)OC)c7)s6)sc5c4c(C(C)(C)C(=O)OC)ccc2-3)c1,,0.911,25.5,78.28,18.19,18.1848354,0.0283925233644888,,,,,,,,,,,,,,,,,-5.56,-3.65,,,,
56328,10.1016/j.giant.2024.100336,10.1016/j.giant.2024.100336,PM6,DIBP3F-Se,PM6,DIBP3F-Se,COC(=O)C(C)(C)c1cc(C)cc(-c2sc3c4sc5cc(/C=C6/C(=O)c7cc(F)cc(c7)C(=O)/C6=C\c6cc(C(C)(C)C(=O)OC)c(-c7cc(C)cc(C(C)(C)C(=O)OC)c7)s6)sc5c4c(C(C)(C)C(=O)OC)ccc2-3)c1,,0.917,25.92,76.1,18.09,18.08793504,0.0114149253731257,,,,,,,,,,,,,,,,,-5.56,-3.65,,,,
56329,10.1016/j.giant.2024.100336,10.1016/j.giant.2024.100336,PM6,DIBP3F-S,PM6,DIBP3F-S,COC(=O)C(C)(C)c1cc(C)cc(-c2sc3c4sc5cc(/C=C6/C(=O)c7cc(F)cc(c7)C(=O)/C6=C\c6cc(C(C)(C)C(=O)OC)c(-c7cc(C)cc(C(C)(C)C(=O)OC)c7)s6)sc5c4c(C(C)(C)C(=O)OC)ccc2-3)c1,,0.901,24.86,72.0,16.11,16.1271792,0.1066368715083864,,,,,,,,,,,,,,,,,-5.56,-3.65,,,,
56330,10.1016/j.giant.2024.100336,10.1016/j.giant.2024.100336,PM6,DYSe-I,PM6,DYSe-I,COC(=O)C(C)(C)c1cc(C)cc(-c2sc3c4sc5cc(/C=C6/C(=O)c7cc(F)cc(c7)C(=O)/C6=C\c6cc(C(C)(C)C(=O)OC)c(-c7cc(C)cc(C(C)(C)C(=O)OC)c7)s6)sc5c4c(C(C)(C)C(=O)OC)ccc2-3)c1,,0.94,23.5,74.0,16.8,16.346600000000002,2.6988095238095147,,,,,,,,polymer solar cell,,,,,,,,,-5.56,-3.65,,,,
56331,10.1016/j.giant.2024.100336,10.1016/j.giant.2024.100336,PM6,DYSe-O,PM6,DYSe-O,COC(=O)C(C)(C)c1cc(C)cc(-c2sc3c4sc5cc(/C=C6/C(=O)c7cc(F)cc(c7)C(=O)/C6=C\c6cc(C(C)(C)C(=O)OC)c(-c7cc(C)cc(C(C)(C)C(=O)OC)c7)s6)sc5c4c(C(C)(C)C(=O)OC)ccc2-3)c1,,0.95,19.7,69.0,14.0,12.91335,7.761785714285706,,,,,,,,,,,,,,,,,-5.56,-3.65,,,,
56332,10.1016/j.giant.2024.100336,10.1016/j.giant.2024.100336,PM6,DYSe-1,PM6,DYSe-1,COC(=O)C(C)(C)c1cc(C)cc(-c2sc3c4sc5cc(/C=C6/C(=O)c7cc(F)cc(c7)C(=O)/C6=C\c6cc(C(C)(C)C(=O)OC)c(-c7cc(C)cc(C(C)(C)C(=O)OC)c7)s6)sc5c4c(C(C)(C)C(=O)OC)ccc2-3)c1,,0.885,27.51,76.6,18.56,18.6493041,0.48116433189655,,,,,,,,polymer solar cell,,,,,,,,,-5.56,-3.65,,,,
56333,10.1016/j.giant.2024.100336,10.1016/j.giant.2024.100336,PM6,DYSe-2,PM6,DYSe-2,COC(=O)C(C)(C)c1cc(C)cc(-c2sc3c4sc5cc(/C=C6/C(=O)c7cc(F)cc(c7)C(=O)/C6=C\c6cc(C(C)(C)C(=O)OC)c(-c7cc(C)cc(C(C)(C)C(=O)OC)c7)s6)sc5c4c(C(C)(C)C(=O)OC)ccc2-3)c1,,0.884,27.45,75.2,18.22,18.2478816,0.1530274423710242,,,,,,,,polymer solar cell,,,,,,,,,-5.56,-3.65,,,,
56334,10.1016/j.giant.2024.100336,10.1016/j.giant.2024.100336,PM6 (PZC24),CH-D1,PM6 (PZC24),CH-D1,,CCCCCCCCCCCCC(CCCCCCCCCC)Cn1c2c3sc(/C=C4\C(=O)c5ccc(-c6sc(-c7ccc8c(c7)C(=O)/C(=C/Cc7sc9c(sc%10c%11c%12nc%13cc(F)c(F)cc%13nc%12c%12c%13sc%14c(CC(CCCC)CCCCCC)c(/C=C%15\C(=O)c%16ccccc%16C%15=C(C#N)C#N)sc%14c%13n(CC(CCCCCCCCCC)CCCCCCCCCCCC)c%12c%11n(CC(CCCCCCCCCC)CCCCCCCCCCCC)c9%10)c7CC(CCCC)CCCCCC)C8=C(C#N)C#N)c(F)c6F)cc5C4=C(C#N)C#N)c(CC(CCCC)CCCCCC)c3sc2c2c3nc4cc(F)c(F)cc4nc3c3c4sc5c(CC(CCCC)CCCCCC)c(C/C=C6/C(=O)c7ccccc7C6=C(C#N)C#N)sc5c4n(CC(CCCCCCCCCC)CCCCCCCCCCCC)c3c21,0.949,24.23,75.25,17.4,17.303188175,0.5563897988505726,,,,,,,,ternary PSC,,,,,,,,,,,,-5.68,-3.68,
56335,10.1016/j.giant.2024.100336,10.1016/j.giant.2024.100336,PM6,Dimer-QX,PM6,Dimer-QX,COC(=O)C(C)(C)c1cc(C)cc(-c2sc3c4sc5cc(/C=C6/C(=O)c7cc(F)cc(c7)C(=O)/C6=C\c6cc(C(C)(C)C(=O)OC)c(-c7cc(C)cc(C(C)(C)C(=O)OC)c7)s6)sc5c4c(C(C)(C)C(=O)OC)ccc2-3)c1,,0.933,22.57,69.26,14.59,14.584639206000002,0.0367429335160917,,,,,,,,,,,,,,,,,-5.56,-3.65,,,,
56336,10.1016/j.giant.2024.100336,10.1016/j.giant.2024.100336,PM6,Dimer-2CF,PM6,Dimer-2CF,COC(=O)C(C)(C)c1cc(C)cc(-c2sc3c4sc5cc(/C=C6/C(=O)c7cc(F)cc(c7)C(=O)/C6=C\c6cc(C(C)(C)C(=O)OC)c(-c7cc(C)cc(C(C)(C)C(=O)OC)c7)s6)sc5c4c(C(C)(C)C(=O)OC)ccc2-3)c1,,0.9,26.39,80.03,19.02,19.0079253,0.0634842271293345,,,,,,,,,,,,,,,,,-5.56,-3.65,,,,
56337,10.1016/j.giant.2024.100336,10.1016/j.giant.2024.100336,D18,DY-T,D18,DYT,CCCCCCC(CCCC)Cc1csc(-c2cc3c4nsnc4c4cc(-c5cc(CC(CCCC)CCCCCC)c(-c6cc7c(-c8cc(F)c(CC(CC)CCCC)s8)c8sccc8c(-c8cc(F)c(CC(CC)CCCC)s8)c7s6)s5)sc4c3s2)c1,,0.949,22.57,72.47,15.52,15.522298571,0.0148103801546325,,,,,,,,,,,,,,,,,-5.51,-2.77,,,,
56338,10.1016/j.giant.2024.100336,10.1016/j.giant.2024.100336,D18,DY-TF,D18,DY-TF,CCCCCCC(CCCC)Cc1csc(-c2cc3c4nsnc4c4cc(-c5cc(CC(CCCC)CCCCCC)c(-c6cc7c(-c8cc(F)c(CC(CC)CCCC)s8)c8sccc8c(-c8cc(F)c(CC(CC)CCCC)s8)c7s6)s5)sc4c3s2)c1,,0.945,24.36,72.87,16.77,16.77481974,0.0287402504472395,,,,,,,,,,,,,,,,,-5.51,-2.77,,,,
56339,10.1016/j.giant.2024.100336,10.1016/j.giant.2024.100336,D18,DYF-TF,D18,DYF-TF,CCCCCCC(CCCC)Cc1csc(-c2cc3c4nsnc4c4cc(-c5cc(CC(CCCC)CCCCCC)c(-c6cc7c(-c8cc(F)c(CC(CC)CCCC)s8)c8sccc8c(-c8cc(F)c(CC(CC)CCCC)s8)c7s6)s5)sc4c3s2)c1,,0.939,25.82,75.3,18.26,18.25646994,0.0193322015334215,,,,,,,,polymer solar cell,,,,,,,,,-5.51,-2.77,,,,
56340,10.1016/j.giant.2024.100336,10.1016/j.giant.2024.100336,D18 (N3),DOY-TVT,D18 (N3),DOY-TVT,,,0.852,27.53,77.01,18.06,18.063126756000003,0.0173131561462009,,,,,,,,ternary,,,,,,,,,,,,,,
56341,10.1016/j.giant.2024.100336,10.1016/j.giant.2024.100336,PM6,DYBO,PM6,DYBO,COC(=O)C(C)(C)c1cc(C)cc(-c2sc3c4sc5cc(/C=C6/C(=O)c7cc(F)cc(c7)C(=O)/C6=C\c6cc(C(C)(C)C(=O)OC)c(-c7cc(C)cc(C(C)(C)C(=O)OC)c7)s6)sc5c4c(C(C)(C)C(=O)OC)ccc2-3)c1,,0.968,24.623,75.8,18.082,18.066978512,0.0830742616967267,,,,,,,,polymer solar cell,,,,,,,,,-5.56,-3.65,,,,
56342,10.1016/j.giant.2024.100336,10.1016/j.giant.2024.100336,PM6 (Y6),dT9TBO,PM6 (Y6),dT9TBO,,,0.88,27.17,77.26,18.41,18.47255696,0.3397988049972949,,,,,,,,ternary PSC,,,,,,,,,,,,,,
56343,10.1016/j.giant.2024.100336,10.1016/j.giant.2024.100336,D18 (N3),DOY-C2,D18 (N3),DOY-C2,,,0.844,27.72,78.3,18.31,18.31881744,0.048156417258317,,,,,,,,ternary,,,,,,,,,,,,,,
56344,10.1016/j.giant.2024.100336,10.1016/j.giant.2024.100336,D18 (N3),DOY-C4,D18 (N3),DOY-C4,,,0.853,28.07,79.4,19.01,19.01130574,0.0068687006838473,,,,,,,,ternary,,,,,,,,,,,,,,
56345,10.1016/j.giant.2024.100336,10.1016/j.giant.2024.100336,D18 (N3),TOY-C4,D18 (N3),TOY-C4,,,0.844,27.51,76.5,17.76,17.762106600000003,0.0118614864864931,,,,,,,,ternary,,,,,,,,,,,,,,
56346,10.1016/j.giant.2024.100336,10.1016/j.giant.2024.100336,PM6,CH8-0,PM6,CH8-0,COC(=O)C(C)(C)c1cc(C)cc(-c2sc3c4sc5cc(/C=C6/C(=O)c7cc(F)cc(c7)C(=O)/C6=C\c6cc(C(C)(C)C(=O)OC)c(-c7cc(C)cc(C(C)(C)C(=O)OC)c7)s6)sc5c4c(C(C)(C)C(=O)OC)ccc2-3)c1,,0.936,22.61,72.1,15.26,15.25849416,0.0098678899082574,,,,,,,,,,,,,,,,,-5.56,-3.65,,,,
56347,10.1016/j.giant.2024.100336,10.1016/j.giant.2024.100336,PM6,CH8-1,PM6,CH8-1,COC(=O)C(C)(C)c1cc(C)cc(-c2sc3c4sc5cc(/C=C6/C(=O)c7cc(F)cc(c7)C(=O)/C6=C\c6cc(C(C)(C)C(=O)OC)c(-c7cc(C)cc(C(C)(C)C(=O)OC)c7)s6)sc5c4c(C(C)(C)C(=O)OC)ccc2-3)c1,,0.923,24.89,74.2,17.05,17.046314740000003,0.0216144281524778,,,,,,,,,,,,,,,,,-5.56,-3.65,,,,
56348,10.1016/j.giant.2024.100336,10.1016/j.giant.2024.100336,PM6,CH8-2,PM6,CH8-2,COC(=O)C(C)(C)c1cc(C)cc(-c2sc3c4sc5cc(/C=C6/C(=O)c7cc(F)cc(c7)C(=O)/C6=C\c6cc(C(C)(C)C(=O)OC)c(-c7cc(C)cc(C(C)(C)C(=O)OC)c7)s6)sc5c4c(C(C)(C)C(=O)OC)ccc2-3)c1,,0.928,24.24,74.9,16.84,16.848545280000003,0.0507439429928944,,,,,,,,,,,,,,,,,-5.56,-3.65,,,,
56349,10.1016/j.giant.2024.100336,10.1016/j.giant.2024.100336,PM6,CH8-3,PM6,CH8-3,COC(=O)C(C)(C)c1cc(C)cc(-c2sc3c4sc5cc(/C=C6/C(=O)c7cc(F)cc(c7)C(=O)/C6=C\c6cc(C(C)(C)C(=O)OC)c(-c7cc(C)cc(C(C)(C)C(=O)OC)c7)s6)sc5c4c(C(C)(C)C(=O)OC)ccc2-3)c1,,0.915,24.44,77.0,17.22,17.219202,0.0046341463414612,,,,,,,,,,,,,,,,,-5.56,-3.65,,,,
56350,10.1016/j.giant.2024.100336,10.1016/j.giant.2024.100336,PM6,CH8-4,PM6,CH8-4,COC(=O)C(C)(C)c1cc(C)cc(-c2sc3c4sc5cc(/C=C6/C(=O)c7cc(F)cc(c7)C(=O)/C6=C\c6cc(C(C)(C)C(=O)OC)c(-c7cc(C)cc(C(C)(C)C(=O)OC)c7)s6)sc5c4c(C(C)(C)C(=O)OC)ccc2-3)c1,,0.894,26.05,75.5,17.58,17.582968500000003,0.0168856655290388,,,,,,,,,,,,,,,,,-5.56,-3.65,,,,
56351,10.1016/j.giant.2024.100336,10.1016/j.giant.2024.100336,PM6,CH8-5,PM6,CH8-5,COC(=O)C(C)(C)c1cc(C)cc(-c2sc3c4sc5cc(/C=C6/C(=O)c7cc(F)cc(c7)C(=O)/C6=C\c6cc(C(C)(C)C(=O)OC)c(-c7cc(C)cc(C(C)(C)C(=O)OC)c7)s6)sc5c4c(C(C)(C)C(=O)OC)ccc2-3)c1,,0.902,24.75,75.2,16.79,16.788024,0.0117689100655097,,,,,,,,,,,,,,,,,-5.56,-3.65,,,,
56352,10.1016/j.giant.2024.100336,10.1016/j.giant.2024.100336,PM6,CH8,PM6,CH8,COC(=O)C(C)(C)c1cc(C)cc(-c2sc3c4sc5cc(/C=C6/C(=O)c7cc(F)cc(c7)C(=O)/C6=C\c6cc(C(C)(C)C(=O)OC)c(-c7cc(C)cc(C(C)(C)C(=O)OC)c7)s6)sc5c4c(C(C)(C)C(=O)OC)ccc2-3)c1,,0.889,19.7,53.5,9.37,9.369615500000002,0.0041035218783067,,,,,,,,,,,,,,,,,-5.56,-3.65,,,,
56353,10.1016/j.giant.2024.100336,10.1016/j.giant.2024.100336,D18-Cl-B (N3),4A-DFIC,D18-Cl-B (N3),4A-DFIC,,,0.856,28.35,76.6,18.6,18.5889816,0.0592387096774252,,,,,,,,ternary,,,,,,,,,,,,,,
56354,10.1016/j.giant.2024.100336,10.1016/j.giant.2024.100336,D18 (N3),DP-BTP,D18 (N3),DP-BTP,,,0.87,27.95,78.5,19.07,19.0884525,0.0967619297325571,,,,,,,,ternary,,,,,,,,,,,,,,
56355,10.1016/j.giant.2024.100336,10.1016/j.giant.2024.100336,PM1,DT19,PM1,DT19,,,0.867,23.9,71.4,14.8,14.7950082,0.0337283783783843,,,,,,,,,,,,,,,,,,,,,,
56356,10.1016/j.giant.2024.100336,10.1016/j.giant.2024.100336,PM6,DY1,PM6,DY1,COC(=O)C(C)(C)c1cc(C)cc(-c2sc3c4sc5cc(/C=C6/C(=O)c7cc(F)cc(c7)C(=O)/C6=C\c6cc(C(C)(C)C(=O)OC)c(-c7cc(C)cc(C(C)(C)C(=O)OC)c7)s6)sc5c4c(C(C)(C)C(=O)OC)ccc2-3)c1,CCCCCCCCCCCc1c(/C=C2\C(=O)c3cc(F)c(F)cc3C2=C(C#N)C#N)sc2c1sc1c3c4nsnc4c4c5sc6c(CCCCCCCCCCC)c(/C=C7/C(=O)c8cc(F)c(F)cc8C7=C(C#N)C#N)sc6c5n(CC(CC)CCCC)c4c3n(CCCCCCOc3ccc(OCCCCCCn4c5c6sc(/C=C7\C(=O)c8cc(F)c(F)cc8C7=C(C#N)C#N)c(CCCCCCCCCCC)c6sc5c5c6nsnc6c6c7sc8c(CCCCCCCCCCC)c(/C=C9/C(=O)c%10cc(F)c(F)cc%10C9=C(C#N)C#N)sc8c7n(CC(CC)CCCC)c6c54)cc3)c21,0.87,25.67,73.24,16.46,16.356615960000003,0.6280925880923337,,,,,,,,,,,,,,,,,-5.56,-3.65,,-5.7,-3.93,
56357,10.1016/j.giant.2024.100336,10.1016/j.giant.2024.100336,PM6,DY2,PM6,DY2,COC(=O)C(C)(C)c1cc(C)cc(-c2sc3c4sc5cc(/C=C6/C(=O)c7cc(F)cc(c7)C(=O)/C6=C\c6cc(C(C)(C)C(=O)OC)c(-c7cc(C)cc(C(C)(C)C(=O)OC)c7)s6)sc5c4c(C(C)(C)C(=O)OC)ccc2-3)c1,,0.87,26.6,76.85,17.85,17.784626999999997,0.3662352941176726,,,,,,,,polymer solar cell,,,,,,,,,-5.56,-3.65,,,,
56358,10.1016/j.giant.2024.100336,10.1016/j.giant.2024.100336,PM6,DY3,PM6,DY3,COC(=O)C(C)(C)c1cc(C)cc(-c2sc3c4sc5cc(/C=C6/C(=O)c7cc(F)cc(c7)C(=O)/C6=C\c6cc(C(C)(C)C(=O)OC)c(-c7cc(C)cc(C(C)(C)C(=O)OC)c7)s6)sc5c4c(C(C)(C)C(=O)OC)ccc2-3)c1,CCCCCCCCCCCc1c(/C=C2\C(=O)c3cc(F)c(F)cc3C2=C(C#N)C#N)sc2c1sc1c3c4nsnc4c4c5sc6c(CCCCCCCCCCC)c(/C=C7/C(=O)c8cc(F)c(F)cc8C7=C(C#N)C#N)sc6c5n(CC(CC)CCCC)c4c3n(CCCCCCCCCCOc3ccc(OCCCCCCCCCCn4c5c6sc(/C=C7\C(=O)c8cc(F)c(F)cc8C7=C(C#N)C#N)c(CCCCCCCCCCC)c6sc5c5c6nsnc6c6c7sc8c(CCCCCCCCCCC)c(/C=C9/C(=O)c%10cc(F)c(F)cc%10C9=C(C#N)C#N)sc8c7n(CC(CC)CCCC)c6c54)cc3)c21,0.87,26.2,76.21,17.33,17.3713074,0.2383577611079105,,,,,,,,,,,,,,,,,-5.56,-3.65,,-5.72,-3.95,
56359,10.1016/j.giant.2024.100336,10.1016/j.giant.2024.100336,PM6,TDY-α,PM6,TDY-α,COC(=O)C(C)(C)c1cc(C)cc(-c2sc3c4sc5cc(/C=C6/C(=O)c7cc(F)cc(c7)C(=O)/C6=C\c6cc(C(C)(C)C(=O)OC)c(-c7cc(C)cc(C(C)(C)C(=O)OC)c7)s6)sc5c4c(C(C)(C)C(=O)OC)ccc2-3)c1,,0.864,26.9,78.0,18.1,18.128448,0.1571712707182174,,,,,,,,PSC,,,,,,,,,-5.56,-3.65,,,,
56360,10.1016/j.giant.2024.100336,10.1016/j.giant.2024.100336,PM6,TDY-β,PM6,TDY-β,COC(=O)C(C)(C)c1cc(C)cc(-c2sc3c4sc5cc(/C=C6/C(=O)c7cc(F)cc(c7)C(=O)/C6=C\c6cc(C(C)(C)C(=O)OC)c(-c7cc(C)cc(C(C)(C)C(=O)OC)c7)s6)sc5c4c(C(C)(C)C(=O)OC)ccc2-3)c1,,0.849,26.1,76.6,17.0,16.973717399999998,0.1546035294117754,,,,,,,,PSC,,,,,,,,,-5.56,-3.65,,,,
56361,10.1016/j.giant.2024.100336,10.1016/j.giant.2024.100336,PM6 (BTP-ec9),DY-P2EH,PM6 (BTP-ec9),DY-P2EH,,,0.871,27.19,80.61,19.09,19.090455189,0.0023844368779475,,,,,,,,ternary system,,,,,,,,,,,,,,
56362,10.1016/j.giant.2024.100336,10.1016/j.giant.2024.100336,D18 (BS3TSe-4F),2Y-wing,D18 (BS3TSe-4F),2Y-wing,,,0.847,29.35,77.0,19.13,19.1417765,0.0615603763721895,,,,,,,,,,,,,,,,,,,,,,
56363,10.1016/j.giant.2024.100336,10.1016/j.giant.2024.100336,D18 (L8-BO),BC-Th,D18 (L8-BO),BC-Th,,,0.882,25.55,80.11,18.05,18.05286861,0.0158925761772862,,,,,,,,,,,,,,,,,,,,,,
56364,10.1016/j.giant.2024.100336,10.1016/j.giant.2024.100336,PM6,DBTP-C3,PM6,DBTP-C3,COC(=O)C(C)(C)c1cc(C)cc(-c2sc3c4sc5cc(/C=C6/C(=O)c7cc(F)cc(c7)C(=O)/C6=C\c6cc(C(C)(C)C(=O)OC)c(-c7cc(C)cc(C(C)(C)C(=O)OC)c7)s6)sc5c4c(C(C)(C)C(=O)OC)ccc2-3)c1,,0.99,17.4,70.7,12.2,12.178781999999998,0.173918032786894,,,,,,,,,,,,,,,,,-5.56,-3.65,,,,
56365,10.1016/j.giant.2024.100336,10.1016/j.giant.2024.100336,PM6,RCM,PM6,RCM,COC(=O)C(C)(C)c1cc(C)cc(-c2sc3c4sc5cc(/C=C6/C(=O)c7cc(F)cc(c7)C(=O)/C6=C\c6cc(C(C)(C)C(=O)OC)c(-c7cc(C)cc(C(C)(C)C(=O)OC)c7)s6)sc5c4c(C(C)(C)C(=O)OC)ccc2-3)c1,,0.979,22.7,63.8,14.2,14.1784654,0.1516521126760615,,,,,,,,polymer solar cell,,,,,,,,,-5.56,-3.65,,,,
56366,10.1016/j.giant.2024.100336,10.1016/j.giant.2024.100336,PBDB-T,OY2,PBDB-T,OY2,CCCCC(CC)Cc1ccc(-c2c3cc(-c4ccc(-c5sc(-c6cccs6)c6c5C(=O)c5c(CC(CC)CCCC)sc(CC(CC)CCCC)c5C6=O)s4)sc3c(-c3ccc(CC(CC)CCCC)s3)c3ccsc23)s1,,0.837,24.37,71.79,14.82,14.643501651,1.1909470242914924,,,,,,,,,,,,,,,,,-5.33,-3.48,,,,
56367,10.1016/j.giant.2024.100336,10.1016/j.giant.2024.100336,PBDB-T,OY3,PBDB-T,OY3,CCCCC(CC)Cc1ccc(-c2c3cc(-c4ccc(-c5sc(-c6cccs6)c6c5C(=O)c5c(CC(CC)CCCC)sc(CC(CC)CCCC)c5C6=O)s4)sc3c(-c3ccc(CC(CC)CCCC)s3)c3ccsc23)s1,,0.839,23.76,74.58,15.05,14.867254512000002,1.214255734219258,,,,,,,,,,,,,,,,,-5.33,-3.48,,,,
56368,10.1016/j.giant.2024.100336,10.1016/j.giant.2024.100336,PBDB-T,OY4,PBDB-T,OY4,CCCCC(CC)Cc1ccc(-c2c3cc(-c4ccc(-c5sc(-c6cccs6)c6c5C(=O)c5c(CC(CC)CCCC)sc(CC(CC)CCCC)c5C6=O)s4)sc3c(-c3ccc(CC(CC)CCCC)s3)c3ccsc23)s1,,0.814,24.39,74.69,14.97,14.828549273999997,0.9448946292585436,,,,,,,,,,,,,,,,,-5.33,-3.48,,,,
56369,10.1016/j.giant.2024.100336,10.1016/j.giant.2024.100336,PM6,DY,PM6,DY,COC(=O)C(C)(C)c1cc(C)cc(-c2sc3c4sc5cc(/C=C6/C(=O)c7cc(F)cc(c7)C(=O)/C6=C\c6cc(C(C)(C)C(=O)OC)c(-c7cc(C)cc(C(C)(C)C(=O)OC)c7)s6)sc5c4c(C(C)(C)C(=O)OC)ccc2-3)c1,,0.959,22.01,70.5,14.88,14.88085095,0.0057187500000016,,,,,,,,,,,,,,,,,-5.56,-3.65,,,,
56370,10.1016/j.giant.2024.100336,10.1016/j.giant.2024.100336,PM6,TY,PM6,TY,COC(=O)C(C)(C)c1cc(C)cc(-c2sc3c4sc5cc(/C=C6/C(=O)c7cc(F)cc(c7)C(=O)/C6=C\c6cc(C(C)(C)C(=O)OC)c(-c7cc(C)cc(C(C)(C)C(=O)OC)c7)s6)sc5c4c(C(C)(C)C(=O)OC)ccc2-3)c1,,0.953,23.35,73.36,16.32,16.32447068,0.027393872549024,,,,,,,,PSC,,,,,,,,,-5.56,-3.65,,,,
56371,10.1016/j.giant.2024.100336,10.1016/j.giant.2024.100336,PM6,QY,PM6,QY,COC(=O)C(C)(C)c1cc(C)cc(-c2sc3c4sc5cc(/C=C6/C(=O)c7cc(F)cc(c7)C(=O)/C6=C\c6cc(C(C)(C)C(=O)OC)c(-c7cc(C)cc(C(C)(C)C(=O)OC)c7)s6)sc5c4c(C(C)(C)C(=O)OC)ccc2-3)c1,,0.937,23.2,71.15,15.47,15.4668716,0.020222365869422,,,,,,,,,,,,,,,,,-5.56,-3.65,,,,
56372,10.1016/j.giant.2024.100336,10.1016/j.giant.2024.100336,PM6,Tri-Y6-OD,PM6,Tri-Y6-OD,COC(=O)C(C)(C)c1cc(C)cc(-c2sc3c4sc5cc(/C=C6/C(=O)c7cc(F)cc(c7)C(=O)/C6=C\c6cc(C(C)(C)C(=O)OC)c(-c7cc(C)cc(C(C)(C)C(=O)OC)c7)s6)sc5c4c(C(C)(C)C(=O)OC)ccc2-3)c1,,0.916,25.3,77.8,18.03,18.0299944,3.105934554350138e-05,,,,,,,,PSC,,,,,,,,,-5.56,-3.65,,,,
56373,10.1016/j.giant.2024.100336,10.1016/j.giant.2024.100336,PM6 (L8-BO-X),Tri-V,PM6 (L8-BO-X),Tri-V,,,0.892,27.45,81.1,19.86,19.8576594,0.0117854984894266,,,,,,,,PSC,,,,,,,,,,,,,,
56374,10.1016/j.giant.2024.100336,10.1016/j.giant.2024.100336,PM6,G-Trimer,PM6,G-Trimer,COC(=O)C(C)(C)c1cc(C)cc(-c2sc3c4sc5cc(/C=C6/C(=O)c7cc(F)cc(c7)C(=O)/C6=C\c6cc(C(C)(C)C(=O)OC)c(-c7cc(C)cc(C(C)(C)C(=O)OC)c7)s6)sc5c4c(C(C)(C)C(=O)OC)ccc2-3)c1,,0.896,26.75,79.3,19.01,19.006624,0.0177590741715041,,,,,,,,,,,,,,,,,-5.56,-3.65,,,,
56375,10.1016/j.giant.2024.100336,10.1016/j.giant.2024.100336,PM6,TBT,PM6,TBT,COC(=O)C(C)(C)c1cc(C)cc(-c2sc3c4sc5cc(/C=C6/C(=O)c7cc(F)cc(c7)C(=O)/C6=C\c6cc(C(C)(C)C(=O)OC)c(-c7cc(C)cc(C(C)(C)C(=O)OC)c7)s6)sc5c4c(C(C)(C)C(=O)OC)ccc2-3)c1,,0.94,24.63,78.07,18.04,18.07492254,0.1935839246119546,,,,,,,,polymer solar cell,,,,,,,,,-5.56,-3.65,,,,
56376,10.1016/j.giant.2024.100336,10.1016/j.giant.2024.100336,PM6,GT-l,PM6,GT-l,COC(=O)C(C)(C)c1cc(C)cc(-c2sc3c4sc5cc(/C=C6/C(=O)c7cc(F)cc(c7)C(=O)/C6=C\c6cc(C(C)(C)C(=O)OC)c(-c7cc(C)cc(C(C)(C)C(=O)OC)c7)s6)sc5c4c(C(C)(C)C(=O)OC)ccc2-3)c1,,0.96,25.61,77.42,19.03,19.03417152,0.0219207566999467,,,,,,,,polymer solar cell,,,,,,,,,-5.56,-3.65,,,,
56377,10.1016/j.giant.2024.100336,10.1016/j.giant.2024.100336,PM6,GTs,PM6,GT-s,COC(=O)C(C)(C)c1cc(C)cc(-c2sc3c4sc5cc(/C=C6/C(=O)c7cc(F)cc(c7)C(=O)/C6=C\c6cc(C(C)(C)C(=O)OC)c(-c7cc(C)cc(C(C)(C)C(=O)OC)c7)s6)sc5c4c(C(C)(C)C(=O)OC)ccc2-3)c1,,0.935,24.66,78.27,18.05,18.04679217,0.0177719113573457,,,,,,,,polymer solar cell,,,,,,,,,-5.56,-3.65,,,,
56378,10.1016/j.giant.2024.100336,10.1016/j.giant.2024.100336,PM6,GT-s,PM6,GT-s,COC(=O)C(C)(C)c1cc(C)cc(-c2sc3c4sc5cc(/C=C6/C(=O)c7cc(F)cc(c7)C(=O)/C6=C\c6cc(C(C)(C)C(=O)OC)c(-c7cc(C)cc(C(C)(C)C(=O)OC)c7)s6)sc5c4c(C(C)(C)C(=O)OC)ccc2-3)c1,C(CC(=O)NC(CS(=O)(=O)O)C(=O)NCC(=O)O)C(C(=O)O)N,0.968,23.98,75.75,17.58,17.5835748,0.0203344709897761,,,,,,,,polymer solar cell,,,,,,,,,-5.56,-3.65,,,,
56379,10.1016/j.giant.2024.100336,10.1016/j.giant.2024.100336,D18 (N3),DT-6IC,D18 (N3),DT-6IC,,,0.854,27.97,79.71,19.04,19.039833498,0.0008744852941311,,,,,,,,ternary,,,,,,,,,,,,,,
56380,10.1016/j.giant.2024.100336,10.1016/j.giant.2024.100336,PM6,BTY,PM6,BTY,COC(=O)C(C)(C)c1cc(C)cc(-c2sc3c4sc5cc(/C=C6/C(=O)c7cc(F)cc(c7)C(=O)/C6=C\c6cc(C(C)(C)C(=O)OC)c(-c7cc(C)cc(C(C)(C)C(=O)OC)c7)s6)sc5c4c(C(C)(C)C(=O)OC)ccc2-3)c1,,0.864,27.06,78.01,18.24,18.238613184,0.007603157894718,,,,,,,,,,,,,,,,,-5.56,-3.65,,,,
56381,10.1016/j.giant.2024.100338,10.1016/j.giant.2024.100338,PM6,Y6,PM6,Y6,COC(=O)C(C)(C)c1cc(C)cc(-c2sc3c4sc5cc(/C=C6/C(=O)c7cc(F)cc(c7)C(=O)/C6=C\c6cc(C(C)(C)C(=O)OC)c(-c7cc(C)cc(C(C)(C)C(=O)OC)c7)s6)sc5c4c(C(C)(C)C(=O)OC)ccc2-3)c1,CCCCCCCCCCCc1c(/C=C2\C(=O)c3cc(F)c(F)cc3C2=C(C#N)C#N)sc2c1sc1c3c4nsnc4c4c5sc6c(CCCCCCCCCCC)c(/C=C7\C(=O)c8cc(F)c(F)cc8C7=C(C#N)C#N)sc6c5n(CC(CC)CCCC)c4c3n(CC(CC)CCCC)c21,0.848,25.99,78.6,17.31,17.32306272,0.0754634315424647,16.86,17.31,,,,,,single-junction OSC,,,PEDOT:PSS-MA,PEDOT:PSS-MA,,,,,-5.56,-3.65,,-5.65,-4.09,
56382,10.1016/j.giant.2024.100338,10.1016/j.giant.2024.100338,PM6,Y6,PM6,Y6,COC(=O)C(C)(C)c1cc(C)cc(-c2sc3c4sc5cc(/C=C6/C(=O)c7cc(F)cc(c7)C(=O)/C6=C\c6cc(C(C)(C)C(=O)OC)c(-c7cc(C)cc(C(C)(C)C(=O)OC)c7)s6)sc5c4c(C(C)(C)C(=O)OC)ccc2-3)c1,CCCCCCCCCCCc1c(/C=C2\C(=O)c3cc(F)c(F)cc3C2=C(C#N)C#N)sc2c1sc1c3c4nsnc4c4c5sc6c(CCCCCCCCCCC)c(/C=C7\C(=O)c8cc(F)c(F)cc8C7=C(C#N)C#N)sc6c5n(CC(CC)CCCC)c4c3n(CC(CC)CCCC)c21,0.846,26.71,78.8,17.81,17.80616808,0.0215155530600766,17.23,17.81,,,,,,single-junction OSC,,,PEDOT:PSS-EA,PEDOT:PSS-EA,,,,,-5.56,-3.65,,-5.65,-4.09,
56383,10.1016/j.giant.2024.100338,10.1016/j.giant.2024.100338,PM6,Y6,PM6,Y6,COC(=O)C(C)(C)c1cc(C)cc(-c2sc3c4sc5cc(/C=C6/C(=O)c7cc(F)cc(c7)C(=O)/C6=C\c6cc(C(C)(C)C(=O)OC)c(-c7cc(C)cc(C(C)(C)C(=O)OC)c7)s6)sc5c4c(C(C)(C)C(=O)OC)ccc2-3)c1,CCCCCCCCCCCc1c(/C=C2\C(=O)c3cc(F)c(F)cc3C2=C(C#N)C#N)sc2c1sc1c3c4nsnc4c4c5sc6c(CCCCCCCCCCC)c(/C=C7\C(=O)c8cc(F)c(F)cc8C7=C(C#N)C#N)sc6c5n(CC(CC)CCCC)c4c3n(CC(CC)CCCC)c21,0.854,26.52,78.3,17.74,17.73344664,0.0369411499436193,17.09,17.74,,,,,,single-junction OSC,,,PEDOT:PSS-PA,PEDOT:PSS-PA,,,,,-5.56,-3.65,,-5.65,-4.09,
56384,10.1016/j.giant.2024.100338,10.1016/j.giant.2024.100338,PM6,Y6,PM6,Y6,COC(=O)C(C)(C)c1cc(C)cc(-c2sc3c4sc5cc(/C=C6/C(=O)c7cc(F)cc(c7)C(=O)/C6=C\c6cc(C(C)(C)C(=O)OC)c(-c7cc(C)cc(C(C)(C)C(=O)OC)c7)s6)sc5c4c(C(C)(C)C(=O)OC)ccc2-3)c1,CCCCCCCCCCCc1c(/C=C2\C(=O)c3cc(F)c(F)cc3C2=C(C#N)C#N)sc2c1sc1c3c4nsnc4c4c5sc6c(CCCCCCCCCCC)c(/C=C7\C(=O)c8cc(F)c(F)cc8C7=C(C#N)C#N)sc6c5n(CC(CC)CCCC)c4c3n(CC(CC)CCCC)c21,0.857,26.19,79.0,17.72,17.7314157,0.0644226862302516,17.14,17.72,,,,,,single-junction OSC,,,PM6:L8-BO,PM6:L8-BO,,,,,-5.56,-3.65,,-5.65,-4.09,
56385,10.1016/j.giant.2024.100338,10.1016/j.giant.2024.100338,PM6,L8-BO,PM6,L8-BO,COC(=O)C(C)(C)c1cc(C)cc(-c2sc3c4sc5cc(/C=C6/C(=O)c7cc(F)cc(c7)C(=O)/C6=C\c6cc(C(C)(C)C(=O)OC)c(-c7cc(C)cc(C(C)(C)C(=O)OC)c7)s6)sc5c4c(C(C)(C)C(=O)OC)ccc2-3)c1,CCCCCCC(CCCC)Cc1c(/C=C2\C(=O)c3cc(F)c(F)cc3C2=C(C#N)C#N)sc2c1SC1c3c(c4c(c5nsnc35)c3sc5c(CC(CCCC)CCCCCC)c(/C=C6\C(=O)c7cc(F)c(F)cc7C6=C(C#N)C#N)sc5c3n4CC(CC)CCCC)N(CC(CC)CCCC)C21,0.879,25.75,78.8,17.84,17.835789,0.0236042600896946,17.5,17.84,,,,1 mg/mL,conventional,,PNDIT-F3N,,PEDOT:PSS-MA,PEDOT:PSS-MA,,,,,-5.56,-3.65,,-5.68,-3.9,
56386,10.1016/j.giant.2024.100338,10.1016/j.giant.2024.100338,PM6,L8-BO,PM6,L8-BO,COC(=O)C(C)(C)c1cc(C)cc(-c2sc3c4sc5cc(/C=C6/C(=O)c7cc(F)cc(c7)C(=O)/C6=C\c6cc(C(C)(C)C(=O)OC)c(-c7cc(C)cc(C(C)(C)C(=O)OC)c7)s6)sc5c4c(C(C)(C)C(=O)OC)ccc2-3)c1,CCCCCCC(CCCC)Cc1c(/C=C2\C(=O)c3cc(F)c(F)cc3C2=C(C#N)C#N)sc2c1SC1c3c(c4c(c5nsnc35)c3sc5c(CC(CCCC)CCCCCC)c(/C=C6\C(=O)c7cc(F)c(F)cc7C6=C(C#N)C#N)sc5c3n4CC(CC)CCCC)N(CC(CC)CCCC)C21,0.879,26.36,79.7,18.49,18.46684068,0.1252532179556396,17.77,18.49,,,,1 mg/mL,,,,,PEDOT:PSS-EA,PEDOT:PSS-EA,,,,,-5.56,-3.65,,-5.68,-3.9,
56387,10.1016/j.giant.2024.100338,10.1016/j.giant.2024.100338,PM6,L8-BO,PM6,L8-BO,COC(=O)C(C)(C)c1cc(C)cc(-c2sc3c4sc5cc(/C=C6/C(=O)c7cc(F)cc(c7)C(=O)/C6=C\c6cc(C(C)(C)C(=O)OC)c(-c7cc(C)cc(C(C)(C)C(=O)OC)c7)s6)sc5c4c(C(C)(C)C(=O)OC)ccc2-3)c1,CCCCCCC(CCCC)Cc1c(/C=C2\C(=O)c3cc(F)c(F)cc3C2=C(C#N)C#N)sc2c1SC1c3c(c4c(c5nsnc35)c3sc5c(CC(CCCC)CCCCCC)c(/C=C6\C(=O)c7cc(F)c(F)cc7C6=C(C#N)C#N)sc5c3n4CC(CC)CCCC)N(CC(CC)CCCC)C21,0.881,26.23,78.6,18.17,18.16338318,0.036416180517344,17.62,18.17,,,,1 mg/mL,,,,,PEDOT:PSS-PA,PEDOT:PSS-PA,,,,,-5.56,-3.65,,-5.68,-3.9,
56388,10.1016/j.giant.2024.100338,10.1016/j.giant.2024.100338,PM6,L8-BO,PM6,L8-BO,COC(=O)C(C)(C)c1cc(C)cc(-c2sc3c4sc5cc(/C=C6/C(=O)c7cc(F)cc(c7)C(=O)/C6=C\c6cc(C(C)(C)C(=O)OC)c(-c7cc(C)cc(C(C)(C)C(=O)OC)c7)s6)sc5c4c(C(C)(C)C(=O)OC)ccc2-3)c1,CCCCCCC(CCCC)Cc1c(/C=C2\C(=O)c3cc(F)c(F)cc3C2=C(C#N)C#N)sc2c1SC1c3c(c4c(c5nsnc35)c3sc5c(CC(CCCC)CCCCCC)c(/C=C6\C(=O)c7cc(F)c(F)cc7C6=C(C#N)C#N)sc5c3n4CC(CC)CCCC)N(CC(CC)CCCC)C21,0.886,26.17,78.3,18.15,18.15512346,0.0282284297520665,17.45,18.15,,,,,ITO/PEDOT:PSS/active layer/PNDIT-F3N/Ag,conventional,PNDIT-F3N,PNDIT-F3N,PEDOT:PSS,PEDOT:PSS,,,,,-5.56,-3.65,,-5.68,-3.9,
56389,10.1016/j.giant.2024.100338,10.1016/j.giant.2024.100338,PM6,PY-IT,PM6,PY-IT,COC(=O)C(C)(C)c1cc(C)cc(-c2sc3c4sc5cc(/C=C6/C(=O)c7cc(F)cc(c7)C(=O)/C6=C\c6cc(C(C)(C)C(=O)OC)c(-c7cc(C)cc(C(C)(C)C(=O)OC)c7)s6)sc5c4c(C(C)(C)C(=O)OC)ccc2-3)c1,CCCCCCCCCCCc1c(/C=C2\C(=O)c3ccccc3C2=C(C#N)C#N)sc2c1sc1c3c4nsnc4c4c5sc6c(CCCCCCCCCCC)c(/C=C7\C(=O)c8cc(-c9cccs9)ccc8C7=C(C#N)C#N)sc6c5n(CC(CCCCCCCC)CCCCCCCCCC)c4c3n(CC(CCCCCCCC)CCCCCCCCCC)c21,0.922,21.75,72.4,14.53,14.518734000000002,0.0775361321403808,14.47,14.53,,,,,,,,,PEDOT:PSS,PEDOT:PSS,,,,,-5.56,-3.65,,-5.68,-3.94,
56390,10.1016/j.giant.2024.100338,10.1016/j.giant.2024.100338,PM6,PY-IT,PM6,PY-IT,COC(=O)C(C)(C)c1cc(C)cc(-c2sc3c4sc5cc(/C=C6/C(=O)c7cc(F)cc(c7)C(=O)/C6=C\c6cc(C(C)(C)C(=O)OC)c(-c7cc(C)cc(C(C)(C)C(=O)OC)c7)s6)sc5c4c(C(C)(C)C(=O)OC)ccc2-3)c1,CCCCCCCCCCCc1c(/C=C2\C(=O)c3ccccc3C2=C(C#N)C#N)sc2c1sc1c3c4nsnc4c4c5sc6c(CCCCCCCCCCC)c(/C=C7\C(=O)c8cc(-c9cccs9)ccc8C7=C(C#N)C#N)sc6c5n(CC(CCCCCCCC)CCCCCCCCCC)c4c3n(CC(CCCCCCCC)CCCCCCCCCC)c21,0.921,22.75,72.6,15.22,15.2116965,0.0545565045992131,14.78,15.22,,,,1 mg/mL,,,,,PEDOT:PSS-MA,PEDOT:PSS-MA,,,,,-5.56,-3.65,,-5.68,-3.94,
56391,10.1016/j.giant.2024.100338,10.1016/j.giant.2024.100338,PM6,PY-IT,PM6,PY-IT,COC(=O)C(C)(C)c1cc(C)cc(-c2sc3c4sc5cc(/C=C6/C(=O)c7cc(F)cc(c7)C(=O)/C6=C\c6cc(C(C)(C)C(=O)OC)c(-c7cc(C)cc(C(C)(C)C(=O)OC)c7)s6)sc5c4c(C(C)(C)C(=O)OC)ccc2-3)c1,CCCCCCCCCCCc1c(/C=C2\C(=O)c3ccccc3C2=C(C#N)C#N)sc2c1sc1c3c4nsnc4c4c5sc6c(CCCCCCCCCCC)c(/C=C7\C(=O)c8cc(-c9cccs9)ccc8C7=C(C#N)C#N)sc6c5n(CC(CCCCCCCC)CCCCCCCCCC)c4c3n(CC(CCCCCCCC)CCCCCCCCCC)c21,0.924,22.62,72.5,15.17,15.153138000000002,0.1111535926169936,14.73,15.17,,,,1 mg/mL,,,,,PEDOT:PSS-EA,PEDOT:PSS-EA,,,,,-5.56,-3.65,,-5.68,-3.94,
56392,10.1016/j.giant.2024.100338,10.1016/j.giant.2024.100338,PM6,PY-IT,PM6,PY-IT,COC(=O)C(C)(C)c1cc(C)cc(-c2sc3c4sc5cc(/C=C6/C(=O)c7cc(F)cc(c7)C(=O)/C6=C\c6cc(C(C)(C)C(=O)OC)c(-c7cc(C)cc(C(C)(C)C(=O)OC)c7)s6)sc5c4c(C(C)(C)C(=O)OC)ccc2-3)c1,CCCCCCCCCCCc1c(/C=C2\C(=O)c3ccccc3C2=C(C#N)C#N)sc2c1sc1c3c4nsnc4c4c5sc6c(CCCCCCCCCCC)c(/C=C7\C(=O)c8cc(-c9cccs9)ccc8C7=C(C#N)C#N)sc6c5n(CC(CCCCCCCC)CCCCCCCCCC)c4c3n(CC(CCCCCCCC)CCCCCCCCCC)c21,0.926,21.96,72.2,14.67,14.68184112,0.080716564417188,14.54,14.67,,,,1 mg/mL,,,,,PEDOT:PSS-PA,PEDOT:PSS-PA,,,,,-5.56,-3.65,,-5.68,-3.94,
56393,10.1016/j.greenca.2025.02.006,10.1016/j.greenca.2025.02.006,PQR16-BFCl,PY-IT,PQR16-BFCl,PY-IT,,CCCCCCCCCCCc1c(/C=C2\C(=O)c3ccccc3C2=C(C#N)C#N)sc2c1sc1c3c4nsnc4c4c5sc6c(CCCCCCCCCCC)c(/C=C7\C(=O)c8cc(-c9cccs9)ccc8C7=C(C#N)C#N)sc6c5n(CC(CCCCCCCC)CCCCCCCCCC)c4c3n(CC(CCCCCCCC)CCCCCCCCCC)c21,0.925,25.68,75.43,17.91,17.917642200000003,0.0426700167504351,17.76,17.91,,1-fluoronaphthalene,1-fluoronaphthalene,,ITO/PEDOT:PSS/polymer:PY-IT/PDINN/Ag,conventional,PDINN,PDINN,PEDOT:PSS,PEDOT:PSS,100.0,chloroform,chloroform,,,,,-5.68,-3.94,
56394,10.1016/j.greenca.2025.02.006,10.1016/j.greenca.2025.02.006,PQR16-BFF,PY-IT,PQR16-BFF,PY-IT,,CCCCCCCCCCCc1c(/C=C2\C(=O)c3ccccc3C2=C(C#N)C#N)sc2c1sc1c3c4nsnc4c4c5sc6c(CCCCCCCCCCC)c(/C=C7\C(=O)c8cc(-c9cccs9)ccc8C7=C(C#N)C#N)sc6c5n(CC(CCCCCCCC)CCCCCCCCCC)c4c3n(CC(CCCCCCCC)CCCCCCCCCC)c21,0.913,24.67,76.66,17.27,17.266676086,0.019246751592352,16.99,17.27,,1-fluoronaphthalene,1-fluoronaphthalene,,ITO/PEDOT:PSS/polymer:PY-IT/PDINN/Ag,conventional,PDINN,PDINN,PEDOT:PSS,PEDOT:PSS,100.0,chloroform,chloroform,,,,,-5.68,-3.94,
56403,10.1016/j.ijleo.2019.163543,10.1016/j.ijleo.2019.163543,P3HT,ICBA,P3HT,ICBA,CCCCCCc1ccsc1,c1ccc2c(c1)C1CC2C23c4c5c6c7c8c9c(c%10c%11c2c2c4c4c%12c5c5c6c6c8c8c%13c%14c%15c%16c%17c%18c%19c%20c%21c%22c%23c(c%14c%14c%24c%23c%23c%22c%22c%20c(c2c%22c%11c%23c%10c%24c9c%148)c4c%19c%12c%17c5c%16c%136)C%152C4CC(c5ccccc54)C%18%212)C713,0.87,9.85,68.0,5.83,5.82726,0.0469982847341369,,,,,,,ITO/PEDOT:PSS/P3HT:ICBA/Ca/Al,conventional,,,PEDOT:PSS,PEDOT:PSS,,,,,-5.01,-3.12,,,,
56404,10.1016/j.ijleo.2019.163543,10.1016/j.ijleo.2019.163543,P3HT,ICBA,P3HT,ICBA,CCCCCCc1ccsc1,c1ccc2c(c1)C1CC2C23c4c5c6c7c8c9c(c%10c%11c2c2c4c4c%12c5c5c6c6c8c8c%13c%14c%15c%16c%17c%18c%19c%20c%21c%22c%23c(c%14c%14c%24c%23c%23c%22c%22c%20c(c2c%22c%11c%23c%10c%24c9c%148)c4c%19c%12c%17c5c%16c%136)C%152C4CC(c5ccccc54)C%18%212)C713,0.892,9.077,72.3,5.856,5.853902531999999,0.0358174180327962,,,,,,,ITO/PEDOT:PSS/P3HT:ICBA/Ca/Al,conventional,,,PEDOT:PSS,PEDOT:PSS,,,,,-5.01,-3.12,,,,
56409,10.1016/j.ijleo.2019.164093,10.1016/j.ijleo.2019.164093,P3HT,PCBM,P3HT,PCBM,CCCCCCc1ccsc1,CCCCC(=O)OCC1(C2=CC=CC=C2)C3=CC=CC4=CC=CC5=CC=CC6=CC=CC7=CC=CC1=C7C6=C5C4=C3,0.58,9.697,62.09,3.59,3.4921030339999994,2.7269349860724352,,,,,,,,bulk heterojunction,V2O5/Ca,V2O5/Ca,PEDOT:PSS,,,,,,-5.01,-3.12,,-6.1,-3.7,
56410,10.1016/j.ijleo.2019.164093,10.1016/j.ijleo.2019.164093,P3HT,PCBM,P3HT,PCBM,CCCCCCc1ccsc1,CCCCC(=O)OCC1(C2=CC=CC=C2)C3=CC=CC4=CC=CC5=CC=CC6=CC=CC7=CC=CC1=C7C6=C5C4=C3,0.59,11.03,62.4,4.09,4.060804799999999,0.7138190709046721,,,,,,,,,ZnO/Ca,ZnO/Ca,PEDOT:PSS,,,,,,-5.01,-3.12,,-6.1,-3.7,
56411,10.1016/j.ijleo.2019.164093,10.1016/j.ijleo.2019.164093,P3HT,PCBM,P3HT,PCBM,CCCCCCc1ccsc1,CCCCC(=O)OCC1(C2=CC=CC=C2)C3=CC=CC4=CC=CC5=CC=CC6=CC=CC7=CC=CC1=C7C6=C5C4=C3,0.58,9.94,64.1,3.71,3.695493199999999,0.3910188679245504,,,,,,,,bulk heterojunction,C60/Ca,C60/Ca,PEDOT:PSS,,,,,,-5.01,-3.12,,-6.1,-3.7,
56413,10.1016/j.ijleo.2019.164093,10.1016/j.ijleo.2019.164093,PTB7,PCBM,PTB7,PCBM,CCCCC(CC)COC(=O)c1sc2c(-c3cc4c(OCC(CC)CCCC)c5sccc5c(OCC(CC)CCCC)c4s3)scc2c1F,CCCCC(=O)OCC1(C2=CC=CC=C2)C3=CC=CC4=CC=CC5=CC=CC6=CC=CC7=CC=CC1=C7C6=C5C4=C3,0.59,10.67,63.31,4.02,3.98555443,0.8568549751243764,,,,,,,,,V2O5/Ca,V2O5/Ca,PEDOT:PSS,,,,,,-5.19,-3.43,,-6.1,-3.7,
56414,10.1016/j.ijleo.2019.164093,10.1016/j.ijleo.2019.164093,PTB7,PCBM,PTB7,PCBM,CCCCC(CC)COC(=O)c1sc2c(-c3cc4c(OCC(CC)CCCC)c5sccc5c(OCC(CC)CCCC)c4s3)scc2c1F,CCCCC(=O)OCC1(C2=CC=CC=C2)C3=CC=CC4=CC=CC5=CC=CC6=CC=CC7=CC=CC1=C7C6=C5C4=C3,0.59,11.49,62.85,4.31,4.26066435,1.1446786542923373,,,,,,,,,ZnO/Ca,ZnO/Ca,PEDOT:PSS,,,,,,-5.19,-3.43,,-6.1,-3.7,
56415,10.1016/j.ijleo.2019.164093,10.1016/j.ijleo.2019.164093,PTB7,PCBM,PTB7,PCBM,CCCCC(CC)COC(=O)c1sc2c(-c3cc4c(OCC(CC)CCCC)c5sccc5c(OCC(CC)CCCC)c4s3)scc2c1F,CCCCC(=O)OCC1(C2=CC=CC=C2)C3=CC=CC4=CC=CC5=CC=CC6=CC=CC7=CC=CC1=C7C6=C5C4=C3,0.59,10.87,63.18,4.08,4.05192294,0.6881632352941228,,,,,,,,,C60/Ca,C60/Ca,PEDOT:PSS,,,,,,-5.19,-3.43,,-6.1,-3.7,
56417,10.1016/j.ijleo.2019.164093,10.1016/j.ijleo.2019.164093,PDTS-DTffBT,PCBM,PDTS-DTffBT,PCBM,CCCCCCc1csc(-c2c(F)c(F)c(-c3cc(CCCCCC)c(-c4cc5c(s4)-c4sccc4[Si]5(CC(CC)CCCC)CC(CC)CCCC)s3)c3nsnc23)c1,CCCCC(=O)OCC1(C2=CC=CC=C2)C3=CC=CC4=CC=CC5=CC=CC6=CC=CC7=CC=CC1=C7C6=C5C4=C3,0.59,9.549,64.5,3.64,3.63387195,0.1683530219780356,,,,,,,,,V2O5/Ca,V2O5/Ca,PEDOT:PSS,,,,,,-5.28,-3.66,,-6.1,-3.7,
56418,10.1016/j.ijleo.2019.164093,10.1016/j.ijleo.2019.164093,PDTS-DTffBT,PCBM,PDTS-DTffBT,PCBM,CCCCCCc1csc(-c2c(F)c(F)c(-c3cc(CCCCCC)c(-c4cc5c(s4)-c4sccc4[Si]5(CC(CC)CCCC)CC(CC)CCCC)s3)c3nsnc23)c1,CCCCC(=O)OCC1(C2=CC=CC=C2)C3=CC=CC4=CC=CC5=CC=CC6=CC=CC7=CC=CC1=C7C6=C5C4=C3,0.59,9.874,64.2,3.76,3.74007372,0.5299542553191362,,,,,,,,,ZnO/Ca,ZnO/Ca,PEDOT:PSS,,,,,,-5.28,-3.66,,-6.1,-3.7,
