Repository: JiYiqaq/PCE-KA-GNN

# Data directory

- `raw/Active_Database.csv` is the immutable source dataset bundled under CC BY 4.0. Do not overwrite it with processed data.
- `processed/` is created and populated by the training pipeline. Generated `.pt` and `.pth` caches are intentionally ignored by Git because they can exceed GitHub's normal single-file limit.

See `../DATA_LICENSE.md` for provenance, license and checksum information.

File: data/raw/Active_Database.csv (part 158 of 471)
id,doi,doi_norm,donor,acceptor,donor_canonical,acceptor_canonical,donor_smiles,acceptor_smiles,voc,jsc,ff,pce,pce_recomputed,pce_relative_error_percent,pce_avg,pce_best,d_a_ratio,additive,additive_canonical,additive_ratio,device_structure,device_type,etl,etl_canonical,htl,htl_canonical,active_layer_thickness,solvent,solvent_canonical,annealing_temp,homo_d,lumo_d,eg_d,homo_a,lumo_a,eg_a
56419,10.1016/j.ijleo.2019.164093,10.1016/j.ijleo.2019.164093,PDTS-DTffBT,PCBM,PDTS-DTffBT,PCBM,CCCCCCc1csc(-c2c(F)c(F)c(-c3cc(CCCCCC)c(-c4cc5c(s4)-c4sccc4[Si]5(CC(CC)CCCC)CC(CC)CCCC)s3)c3nsnc23)c1,CCCCC(=O)OCC1(C2=CC=CC=C2)C3=CC=CC4=CC=CC5=CC=CC6=CC=CC7=CC=CC1=C7C6=C5C4=C3,0.59,9.602,64.45,3.66,3.65120851,0.2402046448087465,,,,,,,,,C60/Ca,C60/Ca,PEDOT:PSS,,,,,,-5.28,-3.66,,-6.1,-3.7,
56424,10.1016/j.ijleo.2019.164093,10.1016/j.ijleo.2019.164093,P3HT,ICBA,P3HT,ICBA,CCCCCCc1ccsc1,c1ccc2c(c1)C1CC2C23c4c5c6c7c8c9c(c%10c%11c2c2c4c4c%12c5c5c6c6c8c8c%13c%14c%15c%16c%17c%18c%19c%20c%21c%22c%23c(c%14c%14c%24c%23c%23c%22c%22c%20c(c2c%22c%11c%23c%10c%24c9c%148)c4c%19c%12c%17c5c%16c%136)C%152C4CC(c5ccccc54)C%18%212)C713,0.82,11.5,58.0,5.4,5.469399999999999,1.285185185185167,,,,,,,FTO/ s-MoO3/P3HT:ICBA/LiF/Al,,LiF,LiF,s-MoO3,MoO3,,,,,-5.01,-3.12,,,,
56425,10.1016/j.ijleo.2019.164093,10.1016/j.ijleo.2019.164093,P3HT,PCBM,P3HT,PCBM,CCCCCCc1ccsc1,CCCCC(=O)OCC1(C2=CC=CC=C2)C3=CC=CC4=CC=CC5=CC=CC6=CC=CC7=CC=CC1=C7C6=C5C4=C3,0.56,8.1,52.5,2.38,2.3814,0.0588235294117768,,,,,,,Glass/FTO/TiO2/P3HT:PCBM/V2O5/Ag,inverted,TiO2,TiO2,V2O5,V2O5,,,,,-5.01,-3.12,,-6.1,-3.7,
56426,10.1016/j.ijleo.2019.164093,10.1016/j.ijleo.2019.164093,TPATP1,PC71BM,TPATP1,PC71BM,,COC(=O)CCCC1(c2ccccc2)C23c4c5ccc6c7cc8c9c%10c(cc%11cc%12c%13c%14c(cc%15c%16ccc-5c2c%16c2c5c%16c%17c(c(c46)c7c9c%17c4c%10c%11c%13c4c%16c%14c%152)C513)C%12)C8,0.86,6.59,33.0,1.87,1.870242,0.0129411764705685,,,,,,,ITO/PEDOT:PSS/TPATP1:PC71BM/Ca/Al,conventional,Ca,Ca,PEDOT:PSS,PEDOT:PSS,,,,,,,,-5.9,-3.9,
56427,10.1016/j.ijleo.2019.164093,10.1016/j.ijleo.2019.164093,ZnPc,C60,ZnPc,C60,[Zn].c1ccc2c(c1)-c1nc-2nc2[nH]c(nc3nc([nH]c4nc(n1)-c1ccccc1-4)-c1ccccc1-3)c1ccccc21,c12c3c4c5c1c1c6c7c2c2c8c3c3c9c4c4c%10c5c5c1c1c6c6c%11c7c2c2c7c8c3c3c8c9c4c4c9c%10c5c5c1c1c6c6c%11c2c2c7c3c3c8c4c4c9c5c1c1c6c2c3c41,0.5,5.8,54.0,1.5,1.5659999999999998,4.39999999999999,,,,,,,ITO/MoO3/ZnPc/C60/BCP/Ag,,BCP,BCP,MoO3,MoO3,,,,,,,,,,
56428,10.1016/j.ijleo.2019.164093,10.1016/j.ijleo.2019.164093,PTB7,PCBM,PTB7,PCBM,CCCCC(CC)COC(=O)c1sc2c(-c3cc4c(OCC(CC)CCCC)c5sccc5c(OCC(CC)CCCC)c4s3)scc2c1F,CCCCC(=O)OCC1(C2=CC=CC=C2)C3=CC=CC4=CC=CC5=CC=CC6=CC=CC7=CC=CC1=C7C6=C5C4=C3,0.82,10.88,83.5,7.49,7.449535999999999,0.5402403204272489,,,,,,,ITO/PEDOT:PSS/ PTB7:PCBM/PCBM/Ca/Al,conventional,PCBM/Ca,Ca,PEDOT:PSS,PEDOT:PSS,150.0,,,,-5.19,-3.43,,-6.1,-3.7,
56429,10.1016/j.ijleo.2020.164540,10.1016/j.ijleo.2020.164540,MEHPPV,rGO-AA,MEH-PPV,rGO-AA,C=Cc1cc(OCC(CC)CCCC)c(C=C)cc1OC,,0.54,0.249,46.0,0.062,0.0618516,0.2393548387096772,,,,,,,ITO/PEDOT:PSS/MEHPPV:rGO-AA/Al,conventional,,,PEDOT:PSS,PEDOT:PSS,,chloroform,chloroform,100.0,-5.07,-2.9,,,,
56430,10.1016/j.ijleo.2020.164540,10.1016/j.ijleo.2020.164540,MEHPPV,rGO-AA,MEH-PPV,rGO-AA,C=Cc1cc(OCC(CC)CCCC)c(C=C)cc1OC,,0.59,0.426,30.0,0.075,0.075402,0.536000000000018,,,,,,,ITO/PEDOT:PSS/MEHPPV:rGO-AA/Al,conventional,,,PEDOT:PSS,PEDOT:PSS,,chloroform,chloroform,100.0,-5.07,-2.9,,,,
56431,10.1016/j.ijleo.2020.164540,10.1016/j.ijleo.2020.164540,MEHPPV,rGO-AA,MEH-PPV,rGO-AA,C=Cc1cc(OCC(CC)CCCC)c(C=C)cc1OC,,0.7,0.373,32.0,0.084,0.083552,0.533333333333338,,,,,,,ITO/PEDOT:PSS/MEHPPV:rGO-AA/Al,conventional,,,PEDOT:PSS,PEDOT:PSS,,chloroform,chloroform,100.0,-5.07,-2.9,,,,
56432,10.1016/j.ijleo.2021.166937,10.1016/j.ijleo.2021.166937,P3HT,PCBM,P3HT,PCBM,CCCCCCc1ccsc1,CCCCC(=O)OCC1(C2=CC=CC=C2)C3=CC=CC4=CC=CC5=CC=CC6=CC=CC7=CC=CC1=C7C6=C5C4=C3,0.36,5.83,41.0,0.86,0.8605079999999999,0.0590697674418549,,,1:1,,,,TO/PEDOT:PSS/P3HT:PCBM/Al,,,,PEDOT:PSS,,,chloroform,,,-5.01,-3.12,,-6.1,-3.7,
56433,10.1016/j.ijleo.2021.166937,10.1016/j.ijleo.2021.166937,P3HT,PCBM,P3HT,PCBM,CCCCCCc1ccsc1,CCCCC(=O)OCC1(C2=CC=CC=C2)C3=CC=CC4=CC=CC5=CC=CC6=CC=CC7=CC=CC1=C7C6=C5C4=C3,0.48,7.91,39.0,1.48,1.4807519999999998,0.0508108108108016,,,1:1,,,,ITO/PEDOT:PSS/P3HT:PCBM/LiF/Al,conventional,LiF,,PEDOT:PSS,,,chloroform,,,-5.01,-3.12,,-6.1,-3.7,
56434,10.1016/j.ijleo.2021.166937,10.1016/j.ijleo.2021.166937,P3HT,PCBM,P3HT,PCBM,CCCCCCc1ccsc1,CCCCC(=O)OCC1(C2=CC=CC=C2)C3=CC=CC4=CC=CC5=CC=CC6=CC=CC7=CC=CC1=C7C6=C5C4=C3,0.4,9.16,42.0,1.54,1.53888,0.0727272727272733,,,1:0.8,,,,ITO/PEDOT:PSS/P3HT:PCBM/Al,conventional,,,PEDOT:PSS,,,chloroform,,,-5.01,-3.12,,-6.1,-3.7,
56435,10.1016/j.ijleo.2021.166937,10.1016/j.ijleo.2021.166937,P3HT,PCBM,P3HT,PCBM,CCCCCCc1ccsc1,CCCCC(=O)OCC1(C2=CC=CC=C2)C3=CC=CC4=CC=CC5=CC=CC6=CC=CC7=CC=CC1=C7C6=C5C4=C3,0.54,12.7,40.0,2.74,2.7432,0.1167883211678703,,,1:0.8,,,,ITO/PEDOT:PSS/P3HT:PCBM/LiF/Al,conventional,LiF,,PEDOT:PSS,,,chloroform,,,-5.01,-3.12,,-6.1,-3.7,
56436,10.1016/j.ijleo.2021.166937,10.1016/j.ijleo.2021.166937,P3HT,PCBM,P3HT,PCBM,CCCCCCc1ccsc1,CCCCC(=O)OCC1(C2=CC=CC=C2)C3=CC=CC4=CC=CC5=CC=CC6=CC=CC7=CC=CC1=C7C6=C5C4=C3,0.32,7.91,44.0,1.11,1.113728,0.3358558558558516,,,1:0.6,,,,ITO/PEDOT:PSS/P3HT:PCBM/Al,conventional,,,PEDOT:PSS,,,chloroform,,,-5.01,-3.12,,-6.1,-3.7,
56437,10.1016/j.ijleo.2021.166937,10.1016/j.ijleo.2021.166937,P3HT,PCBM,P3HT,PCBM,CCCCCCc1ccsc1,CCCCC(=O)OCC1(C2=CC=CC=C2)C3=CC=CC4=CC=CC5=CC=CC6=CC=CC7=CC=CC1=C7C6=C5C4=C3,0.55,8.74,51.0,2.45,2.45157,0.0640816326530641,,,1:0.6,,,,ITO/PEDOT:PSS/P3HT:PCBM/LiF/Al,conventional,LiF,,PEDOT:PSS,,,chloroform,,,-5.01,-3.12,,-6.1,-3.7,
56447,10.1016/j.ijleo.2021.167961,10.1016/j.ijleo.2021.167961,PTB7,PC70BM,PTB7,PC70BM,CCCCC(CC)COC(=O)c1sc2c(-c3cc4c(OCC(CC)CCCC)c5sccc5c(OCC(CC)CCCC)c4s3)scc2c1F,CCCCC(=O)OCC1(C2=CC=CC=C2)C3=CC=CC4=CC=CC5=CC=CC6=CC=C7C=CC=CC8=CC=CC1=C8C7=C6C5=C4C3,0.33,2.66,34.6,0.48,0.3037188,36.72524999999998,0.32,0.48,,"1,8-diiodooctane",,3% v/v,FTO/TiO2/PTB7:PC70BM/MoO3/Ag,inverted,TiO2,TiO2,MoO3,,120.0,chlorobenzene,,145.0,-5.19,-3.43,,-6.1,-3.9,
56448,10.1016/j.ijleo.2021.167961,10.1016/j.ijleo.2021.167961,PTB7,PC70BM,PTB7,PC70BM,CCCCC(CC)COC(=O)c1sc2c(-c3cc4c(OCC(CC)CCCC)c5sccc5c(OCC(CC)CCCC)c4s3)scc2c1F,CCCCC(=O)OCC1(C2=CC=CC=C2)C3=CC=CC4=CC=CC5=CC=CC6=CC=C7C=CC=CC8=CC=CC1=C8C7=C6C5=C4C3,0.41,6.34,38.08,1.33,0.98985152,25.57507368421054,1.21,1.33,,"1,8-diiodooctane",,3 vol%,FTO/TiO2/PTB7:PC70BM/MoO3/Ag,inverted,TiO2,TiO2,MoO3,,100.0,chlorobenzene,,145.0,-5.19,-3.43,,-6.1,-3.9,
56449,10.1016/j.ijleo.2021.167961,10.1016/j.ijleo.2021.167961,PTB7,PC70BM,PTB7,PC70BM,CCCCC(CC)COC(=O)c1sc2c(-c3cc4c(OCC(CC)CCCC)c5sccc5c(OCC(CC)CCCC)c4s3)scc2c1F,CCCCC(=O)OCC1(C2=CC=CC=C2)C3=CC=CC4=CC=CC5=CC=CC6=CC=C7C=CC=CC8=CC=CC1=C8C7=C6C5=C4C3,0.32,4.03,31.1,0.47,0.4010656,14.666893617021268,0.4,0.47,,"1,8-diiodooctane",,3% v/v,FTO/TiO2/PTB7:PC70BM/MoO3/Ag,inverted,TiO2,TiO2,MoO3,,90.0,chlorobenzene,,145.0,-5.19,-3.43,,-6.1,-3.9,
56450,10.1016/j.ijleo.2021.167961,10.1016/j.ijleo.2021.167961,PTB7,PC70BM,PTB7,PC70BM,CCCCC(CC)COC(=O)c1sc2c(-c3cc4c(OCC(CC)CCCC)c5sccc5c(OCC(CC)CCCC)c4s3)scc2c1F,CCCCC(=O)OCC1(C2=CC=CC=C2)C3=CC=CC4=CC=CC5=CC=CC6=CC=C7C=CC=CC8=CC=CC1=C8C7=C6C5=C4C3,0.46,6.27,30.7,0.96,0.8854493999999999,7.765687500000003,0.89,0.96,,"1,8-diiodooctane",,3 vol%,FTO/TiO2/PTB7:PC70BM/MoO3/Ag,inverted,TiO2,TiO2,MoO3,,85.0,chlorobenzene,,145.0,-5.19,-3.43,,-6.1,-3.9,
56451,10.1016/j.ijleo.2021.167961,10.1016/j.ijleo.2021.167961,PTB7,PC70BM,PTB7,PC70BM,CCCCC(CC)COC(=O)c1sc2c(-c3cc4c(OCC(CC)CCCC)c5sccc5c(OCC(CC)CCCC)c4s3)scc2c1F,CCCCC(=O)OCC1(C2=CC=CC=C2)C3=CC=CC4=CC=CC5=CC=CC6=CC=C7C=CC=CC8=CC=CC1=C8C7=C6C5=C4C3,0.67,8.97,40.14,2.88,2.4123738600000006,16.237018749999972,2.49,2.88,,"1,8-diiodooctane",,3% v/v,FTO/TiO2/PTB7:PC70BM/MoO3/Ag,inverted,TiO2,TiO2,MoO3,,100.0,chlorobenzene,,145.0,-5.19,-3.43,,-6.1,-3.9,
56452,10.1016/j.ijleo.2021.167961,10.1016/j.ijleo.2021.167961,PTB7,PC70BM,PTB7,PC70BM,CCCCC(CC)COC(=O)c1sc2c(-c3cc4c(OCC(CC)CCCC)c5sccc5c(OCC(CC)CCCC)c4s3)scc2c1F,CCCCC(=O)OCC1(C2=CC=CC=C2)C3=CC=CC4=CC=CC5=CC=CC6=CC=C7C=CC=CC8=CC=CC1=C8C7=C6C5=C4C3,0.46,6.45,32.37,1.2,0.9604179,19.965175,0.96,1.2,,"1,8-diiodooctane",,3 vol%,FTO/TiO2/PTB7:PC70BM/MoO3/Ag,inverted,TiO2,TiO2,MoO3,,90.0,chlorobenzene,,145.0,-5.19,-3.43,,-6.1,-3.9,
56453,10.1016/j.ijleo.2021.167961,10.1016/j.ijleo.2021.167961,PTB7,PC70BM,PTB7,PC70BM,CCCCC(CC)COC(=O)c1sc2c(-c3cc4c(OCC(CC)CCCC)c5sccc5c(OCC(CC)CCCC)c4s3)scc2c1F,CCCCC(=O)OCC1(C2=CC=CC=C2)C3=CC=CC4=CC=CC5=CC=CC6=CC=C7C=CC=CC8=CC=CC1=C8C7=C6C5=C4C3,0.64,9.03,37.94,2.58,2.19262848,15.01440000000001,2.19,2.58,,"1,8-diiodooctane",,3% v/v,FTO/TiO2/PTB7:PC70BM/MoO3/Ag,inverted,TiO2,TiO2,MoO3,,85.0,chlorobenzene,,145.0,-5.19,-3.43,,-6.1,-3.9,
56454,10.1016/j.ijleo.2021.167961,10.1016/j.ijleo.2021.167961,PTB7,PC70BM,PTB7,PC70BM,CCCCC(CC)COC(=O)c1sc2c(-c3cc4c(OCC(CC)CCCC)c5sccc5c(OCC(CC)CCCC)c4s3)scc2c1F,CCCCC(=O)OCC1(C2=CC=CC=C2)C3=CC=CC4=CC=CC5=CC=CC6=CC=C7C=CC=CC8=CC=CC1=C8C7=C6C5=C4C3,0.57,8.87,41.1,2.11,2.0779749,1.517777251184846,2.06,2.11,,"1,8-diiodooctane",,3 vol%,FTO/TiO2/PTB7:PC70BM/MoO3/Ag,inverted,TiO2,TiO2,MoO3,,100.0,chlorobenzene,,145.0,-5.19,-3.43,,-6.1,-3.9,
56456,10.1016/j.ijleo.2021.167961,10.1016/j.ijleo.2021.167961,PTB7,PC70BM,PTB7,PC70BM,CCCCC(CC)COC(=O)c1sc2c(-c3cc4c(OCC(CC)CCCC)c5sccc5c(OCC(CC)CCCC)c4s3)scc2c1F,CCCCC(=O)OCC1(C2=CC=CC=C2)C3=CC=CC4=CC=CC5=CC=CC6=CC=C7C=CC=CC8=CC=CC1=C8C7=C6C5=C4C3,0.59,7.1,40.38,2.09,1.6915182,19.06611483253588,1.69,2.09,,"1,8-diiodooctane",,3 vol%,FTO/TiO2/PTB7:PC70BM/MoO3/Ag,inverted,TiO2,TiO2,MoO3,,100.0,chlorobenzene,,145.0,-5.19,-3.43,,-6.1,-3.9,
56457,10.1016/j.ijleo.2021.167961,10.1016/j.ijleo.2021.167961,PTB7,PC70BM,PTB7,PC70BM,CCCCC(CC)COC(=O)c1sc2c(-c3cc4c(OCC(CC)CCCC)c5sccc5c(OCC(CC)CCCC)c4s3)scc2c1F,CCCCC(=O)OCC1(C2=CC=CC=C2)C3=CC=CC4=CC=CC5=CC=CC6=CC=C7C=CC=CC8=CC=CC1=C8C7=C6C5=C4C3,0.59,6.96,39.27,1.62,1.61258328,0.4578222222222317,1.6,1.62,,"1,8-diiodooctane",,3 vol%,FTO/TiO2/PTB7:PC70BM/MoO3/Ag,inverted,TiO2,TiO2,MoO3,,100.0,chlorobenzene,,145.0,-5.19,-3.43,,-6.1,-3.9,
56458,10.1016/j.ijleo.2021.167961,10.1016/j.ijleo.2021.167961,PTB7,PC70BM,PTB7,PC70BM,CCCCC(CC)COC(=O)c1sc2c(-c3cc4c(OCC(CC)CCCC)c5sccc5c(OCC(CC)CCCC)c4s3)scc2c1F,CCCCC(=O)OCC1(C2=CC=CC=C2)C3=CC=CC4=CC=CC5=CC=CC6=CC=C7C=CC=CC8=CC=CC1=C8C7=C6C5=C4C3,0.36,4.33,33.74,0.67,0.52593912,21.501623880597023,0.53,0.67,,"1,8-diiodooctane",,3% v/v,FTO/TiO2/PTB7:PC70BM/MoO3/Ag,inverted,TiO2,TiO2,MoO3,,100.0,chlorobenzene,,145.0,-5.19,-3.43,,-6.1,-3.9,
56460,10.1016/j.ijleo.2021.167961,10.1016/j.ijleo.2021.167961,PTB7,PC70BM,PTB7,PC70BM,CCCCC(CC)COC(=O)c1sc2c(-c3cc4c(OCC(CC)CCCC)c5sccc5c(OCC(CC)CCCC)c4s3)scc2c1F,CCCCC(=O)OCC1(C2=CC=CC=C2)C3=CC=CC4=CC=CC5=CC=CC6=CC=C7C=CC=CC8=CC=CC1=C8C7=C6C5=C4C3,0.35,5.76,38.4,1.07,0.774144,27.650093457943925,0.79,1.07,,"1,8-diiodooctane",,3% v/v,FTO/TiO2/PTB7:PC70BM/MoO3/Ag,inverted,TiO2,TiO2,MoO3,,100.0,chlorobenzene,,145.0,-5.19,-3.43,,-6.1,-3.9,
56461,10.1016/j.ijleo.2021.167961,10.1016/j.ijleo.2021.167961,PTB7,PC70BM,PTB7,PC70BM,CCCCC(CC)COC(=O)c1sc2c(-c3cc4c(OCC(CC)CCCC)c5sccc5c(OCC(CC)CCCC)c4s3)scc2c1F,CCCCC(=O)OCC1(C2=CC=CC=C2)C3=CC=CC4=CC=CC5=CC=CC6=CC=C7C=CC=CC8=CC=CC1=C8C7=C6C5=C4C3,0.41,6.62,34.56,1.06,0.93802752,11.50683773584906,0.94,1.06,,"1,8-diiodooctane",,3 vol%,FTO/TiO2/PTB7:PC70BM/MoO3/Ag,inverted,TiO2,TiO2,MoO3,,100.0,chlorobenzene,,145.0,-5.19,-3.43,,-6.1,-3.9,
56463,10.1016/j.ijleo.2021.167961,10.1016/j.ijleo.2021.167961,PTB7,PC70BM,PTB7,PC70BM,CCCCC(CC)COC(=O)c1sc2c(-c3cc4c(OCC(CC)CCCC)c5sccc5c(OCC(CC)CCCC)c4s3)scc2c1F,CCCCC(=O)OCC1(C2=CC=CC=C2)C3=CC=CC4=CC=CC5=CC=CC6=CC=C7C=CC=CC8=CC=CC1=C8C7=C6C5=C4C3,0.68,9.59,38.85,2.72,2.5334862,6.857125000000005,2.54,2.72,,"1,8-diiodooctane",,3% v/v,FTO/TiO2/PTB7:PC70BM/MoO3/Ag,inverted,TiO2,TiO2,MoO3,,100.0,chlorobenzene,,145.0,-5.19,-3.43,,-6.1,-3.9,
56464,10.1016/j.ijleo.2021.167961,10.1016/j.ijleo.2021.167961,PTB7,PC70BM,PTB7,PC70BM,CCCCC(CC)COC(=O)c1sc2c(-c3cc4c(OCC(CC)CCCC)c5sccc5c(OCC(CC)CCCC)c4s3)scc2c1F,CCCCC(=O)OCC1(C2=CC=CC=C2)C3=CC=CC4=CC=CC5=CC=CC6=CC=C7C=CC=CC8=CC=CC1=C8C7=C6C5=C4C3,0.51,7.36,36.62,1.57,1.3745683199999998,12.447877707006382,1.38,1.57,,"1,8-diiodooctane",,3 vol%,FTO/TiO2/PTB7:PC70BM/MoO3/Ag,inverted,TiO2,TiO2,MoO3,,100.0,chlorobenzene,,145.0,-5.19,-3.43,,-6.1,-3.9,
56491,10.1016/j.jallcom.2020.154507,10.1016/j.jallcom.2020.154507,P3HT,PC71BM,P3HT,PC71BM,CCCCCCc1ccsc1,COC(=O)CCCC1(c2ccccc2)C23c4c5ccc6c7cc8c9c%10c(cc%11cc%12c%13c%14c(cc%15c%16ccc-5c2c%16c2c5c%16c%17c(c(c46)c7c9c%17c4c%10c%11c%13c4c%16c%14c%152)C513)C%12)C8,0.374,7.31,23.5,0.64,0.6424759,0.3868593749999961,,,1:0.6,,,,ITO/Cu-Zn-S/P3HT:PC71BM/ZnO/Al,conventional bulk heterojunction,ZnO,ZnO,Cu-Zn-S,Cu-Zn-S,120.0,,,,-5.01,-3.12,,-5.9,-3.9,
56492,10.1016/j.jallcom.2020.154507,10.1016/j.jallcom.2020.154507,P3HT,PC71BM,P3HT,PC71BM,CCCCCCc1ccsc1,COC(=O)CCCC1(c2ccccc2)C23c4c5ccc6c7cc8c9c%10c(cc%11cc%12c%13c%14c(cc%15c%16ccc-5c2c%16c2c5c%16c%17c(c(c46)c7c9c%17c4c%10c%11c%13c4c%16c%14c%152)C513)C%12)C8,0.455,9.54,33.0,1.42,1.432431,0.8754225352112734,,,1:0.6,,,,ITO/Cu-Zn-S/P3HT:PC71BM/ZnO/Al,conventional bulk heterojunction,ZnO,ZnO,Cu-Zn-S,Cu-Zn-S,120.0,,,,-5.01,-3.12,,-5.9,-3.9,
56493,10.1016/j.jallcom.2020.154507,10.1016/j.jallcom.2020.154507,P3HT,PC71BM,P3HT,PC71BM,CCCCCCc1ccsc1,COC(=O)CCCC1(c2ccccc2)C23c4c5ccc6c7cc8c9c%10c(cc%11cc%12c%13c%14c(cc%15c%16ccc-5c2c%16c2c5c%16c%17c(c(c46)c7c9c%17c4c%10c%11c%13c4c%16c%14c%152)C513)C%12)C8,0.453,11.5,36.0,1.87,1.87542,0.2898395721925123,,,1:0.6,,,,ITO/Cu-Zn-S/P3HT:PC71BM/ZnO/Al,conventional bulk heterojunction,ZnO,ZnO,Cu-Zn-S,Cu-Zn-S,120.0,,,,-5.01,-3.12,,-5.9,-3.9,
56494,10.1016/j.jallcom.2020.154507,10.1016/j.jallcom.2020.154507,P3HT,PC71BM,P3HT,PC71BM,CCCCCCc1ccsc1,COC(=O)CCCC1(c2ccccc2)C23c4c5ccc6c7cc8c9c%10c(cc%11cc%12c%13c%14c(cc%15c%16ccc-5c2c%16c2c5c%16c%17c(c(c46)c7c9c%17c4c%10c%11c%13c4c%16c%14c%152)C513)C%12)C8,0.423,9.8,32.1,1.34,1.3306734000000002,0.6960149253731232,,,1:0.6,,,,ITO/Cu-Zn-S/P3HT:PC71BM/ZnO/Al,conventional bulk heterojunction,ZnO,ZnO,Cu-Zn-S,Cu-Zn-S,120.0,,,,-5.01,-3.12,,-5.9,-3.9,
56495,10.1016/j.jallcom.2020.158172,10.1016/j.jallcom.2020.158172,P3HT,PCBM,P3HT,PCBM,CCCCCCc1ccsc1,CCCCC(=O)OCC1(C2=CC=CC=C2)C3=CC=CC4=CC=CC5=CC=CC6=CC=CC7=CC=CC1=C7C6=C5C4=C3,0.55,10.0,43.9,2.4,2.4145,0.604166666666665,,,1:1,NiS nanoparticles,,0% NiS,ITO/PEDOT:PSS/P3HT:PCBM:NiS-NPs/LiF/Al,conventional,LiF,LiF,PEDOT:PSS,PEDOT:PSS,,chloroform,chloroform,100.0,-5.01,-3.12,,-6.1,-3.7,
56496,10.1016/j.jallcom.2020.158172,10.1016/j.jallcom.2020.158172,P3HT,PCBM,P3HT,PCBM,CCCCCCc1ccsc1,CCCCC(=O)OCC1(C2=CC=CC=C2)C3=CC=CC4=CC=CC5=CC=CC6=CC=CC7=CC=CC1=C7C6=C5C4=C3,0.59,14.7,53.5,4.63,4.640054999999999,0.2171706263498808,,,1:1,NiS nanoparticles,,1 wt%,ITO/PEDOT:PSS/P3HT:PCBM:NiS-NPs/LiF/Al,conventional,LiF,LiF,PEDOT:PSS,PEDOT:PSS,100.0,chloroform,chloroform,100.0,-5.01,-3.12,,-6.1,-3.7,
56497,10.1016/j.jallcom.2020.158172,10.1016/j.jallcom.2020.158172,P3HT,PCBM,P3HT,PCBM,CCCCCCc1ccsc1,CCCCC(=O)OCC1(C2=CC=CC=C2)C3=CC=CC4=CC=CC5=CC=CC6=CC=CC7=CC=CC1=C7C6=C5C4=C3,0.59,12.07,47.68,3.38,3.39543584,0.456681656804743,,,1:1,NiS nanoparticles,,3% NiS,ITO/PEDOT:PSS/P3HT:PCBM:NiS-NPs/LiF/Al,conventional,LiF,LiF,PEDOT:PSS,PEDOT:PSS,,chloroform,chloroform,100.0,-5.01,-3.12,,-6.1,-3.7,
56498,10.1016/j.jallcom.2020.158172,10.1016/j.jallcom.2020.158172,P3HT,PCBM,P3HT,PCBM,CCCCCCc1ccsc1,CCCCC(=O)OCC1(C2=CC=CC=C2)C3=CC=CC4=CC=CC5=CC=CC6=CC=CC7=CC=CC1=C7C6=C5C4=C3,0.58,11.72,48.09,3.3,3.2689658400000003,0.9404290909090752,,,1:1,NiS nanoparticles,,5% NiS,ITO/PEDOT:PSS/P3HT:PCBM:NiS-NPs/LiF/Al,conventional,LiF,LiF,PEDOT:PSS,PEDOT:PSS,,chloroform,chloroform,100.0,-5.01,-3.12,,-6.1,-3.7,
56499,10.1016/j.jallcom.2020.158172,10.1016/j.jallcom.2020.158172,P3HT,PCBM,P3HT,PCBM,CCCCCCc1ccsc1,CCCCC(=O)OCC1(C2=CC=CC=C2)C3=CC=CC4=CC=CC5=CC=CC6=CC=CC7=CC=CC1=C7C6=C5C4=C3,0.58,7.78,38.7,1.73,1.7462988,0.9421271676300548,,,1:1,NiS nanoparticles,,8% NiS,ITO/PEDOT:PSS/P3HT:PCBM:NiS-NPs/LiF/Al,conventional,LiF,LiF,PEDOT:PSS,PEDOT:PSS,,chloroform,chloroform,100.0,-5.01,-3.12,,-6.1,-3.7,
56500,10.1016/j.jallcom.2021.163381,10.1016/j.jallcom.2021.163381,PBDB-T,ITIC,PBDB-T,ITIC,CCCCC(CC)Cc1ccc(-c2c3cc(-c4ccc(-c5sc(-c6cccs6)c6c5C(=O)c5c(CC(CC)CCCC)sc(CC(CC)CCCC)c5C6=O)s4)sc3c(-c3ccc(CC(CC)CCCC)s3)c3ccsc23)s1,CCCCCCc1ccc(C2(c3ccc(CCCCCC)cc3)c3cc4c(cc3-c3sc5cc(C=C6C(=O)c7ccccc7C6=C(C#N)C#N)sc5c32)C(c2ccc(CCCCCC)cc2)(c2ccc(CCCCCC)cc2)c2c-4sc3cc(C=C4C(=O)c5ccccc5C4=C(C#N)C#N)sc23)cc1,0.928,16.53,67.41,10.45,10.340586144,1.047022545454526,10.34,10.45,1:1 wt/wt,0 wt%,,0 wt%,ITO/ZnO:PDA-Ti3C2Tx-0 wt%/PBDB-T:ITIC/MoO3/Ag,,ZnO:PDA-Ti3C2Tx-0 wt%,ZnO:PDA-Ti3C2Tx,MoO3,,100.0,CB,,100.0,-5.33,-3.48,,-5.576,-3.916,
56501,10.1016/j.jallcom.2021.163381,10.1016/j.jallcom.2021.163381,PBDB-T,ITIC,PBDB-T,ITIC,CCCCC(CC)Cc1ccc(-c2c3cc(-c4ccc(-c5sc(-c6cccs6)c6c5C(=O)c5c(CC(CC)CCCC)sc(CC(CC)CCCC)c5C6=O)s4)sc3c(-c3ccc(CC(CC)CCCC)s3)c3ccsc23)s1,CCCCCCc1ccc(C2(c3ccc(CCCCCC)cc3)c3cc4c(cc3-c3sc5cc(C=C6C(=O)c7ccccc7C6=C(C#N)C#N)sc5c32)C(c2ccc(CCCCCC)cc2)(c2ccc(CCCCCC)cc2)c2c-4sc3cc(C=C4C(=O)c5ccccc5C4=C(C#N)C#N)sc23)cc1,0.932,16.92,69.16,11.04,10.906144704,1.212457391304333,10.91,11.04,1:1 wt/wt,0.03 wt%,,0.03 wt%,ITO/ZnO:PDA-Ti3C2Tx-0.03 wt%/PBDB-T:ITIC/MoO3/Ag,,ZnO:PDA-Ti3C2Tx-0.03 wt%,ZnO:PDA-Ti3C2Tx,MoO3,,100.0,CB,,100.0,-5.33,-3.48,,-5.576,-3.916,
56502,10.1016/j.jallcom.2021.163381,10.1016/j.jallcom.2021.163381,PBDB-T,ITIC,PBDB-T,ITIC,CCCCC(CC)Cc1ccc(-c2c3cc(-c4ccc(-c5sc(-c6cccs6)c6c5C(=O)c5c(CC(CC)CCCC)sc(CC(CC)CCCC)c5C6=O)s4)sc3c(-c3ccc(CC(CC)CCCC)s3)c3ccsc23)s1,CCCCCCc1ccc(C2(c3ccc(CCCCCC)cc3)c3cc4c(cc3-c3sc5cc(C=C6C(=O)c7ccccc7C6=C(C#N)C#N)sc5c32)C(c2ccc(CCCCCC)cc2)(c2ccc(CCCCCC)cc2)c2c-4sc3cc(C=C4C(=O)c5ccccc5C4=C(C#N)C#N)sc23)cc1,0.935,17.46,70.22,11.58,11.463485220000004,1.006172538860082,11.46,11.58,1:1 wt/wt,0.06 wt%,,0.06 wt%,ITO/ZnO:PDA-Ti3C2Tx-0.06 wt%/PBDB-T:ITIC/MoO3/Ag,,ZnO:PDA-Ti3C2Tx-0.06 wt%,ZnO:PDA-Ti3C2Tx,MoO3,,100.0,CB,,100.0,-5.33,-3.48,,-5.576,-3.916,
56503,10.1016/j.jallcom.2021.163381,10.1016/j.jallcom.2021.163381,PBDB-T,ITIC,PBDB-T,ITIC,CCCCC(CC)Cc1ccc(-c2c3cc(-c4ccc(-c5sc(-c6cccs6)c6c5C(=O)c5c(CC(CC)CCCC)sc(CC(CC)CCCC)c5C6=O)s4)sc3c(-c3ccc(CC(CC)CCCC)s3)c3ccsc23)s1,CCCCCCc1ccc(C2(c3ccc(CCCCCC)cc3)c3cc4c(cc3-c3sc5cc(C=C6C(=O)c7ccccc7C6=C(C#N)C#N)sc5c32)C(c2ccc(CCCCCC)cc2)(c2ccc(CCCCCC)cc2)c2c-4sc3cc(C=C4C(=O)c5ccccc5C4=C(C#N)C#N)sc23)cc1,0.937,18.14,71.01,12.19,12.069697518,0.986894848236256,12.07,12.19,1:1 wt/wt,0.09 wt%,,0.09 wt%,ITO/ZnO:PDA-Ti3C2Tx-0.09 wt%/PBDB-T:ITIC/MoO3/Ag,,ZnO:PDA-Ti3C2Tx-0.09 wt%,ZnO:PDA-Ti3C2Tx,MoO3,,100.0,CB,,100.0,-5.33,-3.48,,-5.576,-3.916,
56504,10.1016/j.jallcom.2021.163381,10.1016/j.jallcom.2021.163381,PBDB-T,ITIC,PBDB-T,ITIC,CCCCC(CC)Cc1ccc(-c2c3cc(-c4ccc(-c5sc(-c6cccs6)c6c5C(=O)c5c(CC(CC)CCCC)sc(CC(CC)CCCC)c5C6=O)s4)sc3c(-c3ccc(CC(CC)CCCC)s3)c3ccsc23)s1,CCCCCCc1ccc(C2(c3ccc(CCCCCC)cc3)c3cc4c(cc3-c3sc5cc(C=C6C(=O)c7ccccc7C6=C(C#N)C#N)sc5c32)C(c2ccc(CCCCCC)cc2)(c2ccc(CCCCCC)cc2)c2c-4sc3cc(C=C4C(=O)c5ccccc5C4=C(C#N)C#N)sc23)cc1,0.938,17.15,69.47,11.29,11.175430489999997,1.014787511071768,11.18,11.29,1:1,0.12 wt%,,0.12 wt%,ITO/ZnO:PDA-Ti3C2Tx-0.12/PBDB-T:ITIC/MoO3/Ag,inverted polymer solar cell,ZnO:PDA-Ti3C2Tx-0.12 wt%,ZnO:PDA-Ti3C2Tx,MoO3,,100.0,CB,,100.0,-5.33,-3.48,,-5.576,-3.916,
56505,10.1016/j.jallcom.2021.163381,10.1016/j.jallcom.2021.163381,PM6,Y6,PM6,Y6,COC(=O)C(C)(C)c1cc(C)cc(-c2sc3c4sc5cc(/C=C6/C(=O)c7cc(F)cc(c7)C(=O)/C6=C\c6cc(C(C)(C)C(=O)OC)c(-c7cc(C)cc(C(C)(C)C(=O)OC)c7)s6)sc5c4c(C(C)(C)C(=O)OC)ccc2-3)c1,CCCCCCCCCCCc1c(/C=C2\C(=O)c3cc(F)c(F)cc3C2=C(C#N)C#N)sc2c1sc1c3c4nsnc4c4c5sc6c(CCCCCCCCCCC)c(/C=C7\C(=O)c8cc(F)c(F)cc8C7=C(C#N)C#N)sc6c5n(CC(CC)CCCC)c4c3n(CC(CC)CCCC)c21,0.832,24.98,71.39,14.96,14.837240704,0.8205835294117759,14.84,14.96,1:1.2,0 wt%,,0 wt%,ITO/ZnO/PM6:Y6/MoO3/Ag,inverted polymer solar cell,ZnO:PDA-Ti3C2Tx-0 wt%,ZnO:PDA-Ti3C2Tx,MoO3,,150.0,CF,,,-5.56,-3.65,,-5.65,-4.09,
56506,10.1016/j.jallcom.2021.163381,10.1016/j.jallcom.2021.163381,PM6,Y6,PM6,Y6,COC(=O)C(C)(C)c1cc(C)cc(-c2sc3c4sc5cc(/C=C6/C(=O)c7cc(F)cc(c7)C(=O)/C6=C\c6cc(C(C)(C)C(=O)OC)c(-c7cc(C)cc(C(C)(C)C(=O)OC)c7)s6)sc5c4c(C(C)(C)C(=O)OC)ccc2-3)c1,CCCCCCCCCCCc1c(/C=C2\C(=O)c3cc(F)c(F)cc3C2=C(C#N)C#N)sc2c1sc1c3c4nsnc4c4c5sc6c(CCCCCCCCCCC)c(/C=C7\C(=O)c8cc(F)c(F)cc8C7=C(C#N)C#N)sc6c5n(CC(CC)CCCC)c4c3n(CC(CC)CCCC)c21,0.837,26.41,75.52,16.8,16.693824383999996,0.6319977142857448,16.69,16.8,1:1.2,0.09 wt%,,0.09 wt%,ITO/ZnO:PDA-Ti3C2Tx-0.09/PM6:Y6/MoO3/Ag,inverted polymer solar cell,ZnO:PDA-Ti3C2Tx-0.09 wt%,ZnO:PDA-Ti3C2Tx,MoO3,,150.0,CF,,,-5.56,-3.65,,-5.65,-4.09,
56507,10.1016/j.jallcom.2021.163381,10.1016/j.jallcom.2021.163381,PTB7,PC71BM,PTB7,PC71BM,CCCCC(CC)COC(=O)c1sc2c(-c3cc4c(OCC(CC)CCCC)c5sccc5c(OCC(CC)CCCC)c4s3)scc2c1F,COC(=O)CCCC1(c2ccccc2)C23c4c5ccc6c7cc8c9c%10c(cc%11cc%12c%13c%14c(cc%15c%16ccc-5c2c%16c2c5c%16c%17c(c(c46)c7c9c%17c4c%10c%11c%13c4c%16c%14c%152)C513)C%12)C8,0.767,16.26,65.23,8.27,8.135107266000002,1.6311092382103685,8.14,8.27,1:1.5,0 wt%,,0 wt%,ITO/ZnO/PTB7:PC71BM/MoO3/Ag,inverted polymer solar cell,ZnO:PDA-Ti3C2Tx-0 wt%,ZnO:PDA-Ti3C2Tx,MoO3,,200.0,CB,,130.0,-5.19,-3.43,,-5.9,-3.9,
56508,10.1016/j.jallcom.2021.163381,10.1016/j.jallcom.2021.163381,PTB7,PC71BM,PTB7,PC71BM,CCCCC(CC)COC(=O)c1sc2c(-c3cc4c(OCC(CC)CCCC)c5sccc5c(OCC(CC)CCCC)c4s3)scc2c1F,COC(=O)CCCC1(c2ccccc2)C23c4c5ccc6c7cc8c9c%10c(cc%11cc%12c%13c%14c(cc%15c%16ccc-5c2c%16c2c5c%16c%17c(c(c46)c7c9c%17c4c%10c%11c%13c4c%16c%14c%152)C513)C%12)C8,0.776,17.6,68.9,9.51,9.410086400000004,1.050616193480517,9.41,9.51,1:1.5,0.09 wt%,,0.09 wt%,ITO/ZnO:PDA-Ti3C2Tx-0.09/PTB7:PC71BM/MoO3/Ag,inverted polymer solar cell,ZnO:PDA-Ti3C2Tx-0.09 wt%,ZnO:PDA-Ti3C2Tx,MoO3,,200.0,CB,,130.0,-5.19,-3.43,,-5.9,-3.9,
56539,10.1016/j.jallcom.2025.179289,10.1016/j.jallcom.2025.179289,PBDB-T,ITIC,PBDB-T,ITIC,CCCCC(CC)Cc1ccc(-c2c3cc(-c4ccc(-c5sc(-c6ccc(C)s6)c6c5C(=O)c5c(CC(CC)CCCC)sc(CC(CC)CCCC)c5C6=O)s4)sc3c(-c3ccc(CC(CC)CCCC)s3)c3cc(C)sc23)s1,CCCCCCc1ccc(C2(c3ccc(CCCCCC)cc3)c3cc4c(cc3-c3sc5cc(/C=C6\C(=O)c7ccccc7C6=C(C#N)C#N)sc5c32)C(c2ccc(CCCCCC)cc2)(c2ccc(CCCCCC)cc2)c2c-4sc3cc(/C=C4\C(=O)c5ccccc5C4=C(C#N)C#N)sc23)cc1,0.91,16.51,68.2,10.25,10.246436200000003,0.0347687804877724,10.25,,,,,,ITO/ZnO/PBDB-T:ITIC/MoO3/Ag,inverted,ZnO,ZnO,MoO3,MoO3,,,,,-5.33,-3.48,,-5.576,-3.916,
56540,10.1016/j.jallcom.2025.179289,10.1016/j.jallcom.2025.179289,PBDB-T,ITIC,PBDB-T,ITIC,CCCCC(CC)Cc1ccc(-c2c3cc(-c4ccc(-c5sc(-c6ccc(C)s6)c6c5C(=O)c5c(CC(CC)CCCC)sc(CC(CC)CCCC)c5C6=O)s4)sc3c(-c3ccc(CC(CC)CCCC)s3)c3cc(C)sc23)s1,CCCCCCc1ccc(C2(c3ccc(CCCCCC)cc3)c3cc4c(cc3-c3sc5cc(/C=C6\C(=O)c7ccccc7C6=C(C#N)C#N)sc5c32)C(c2ccc(CCCCCC)cc2)(c2ccc(CCCCCC)cc2)c2c-4sc3cc(/C=C4\C(=O)c5ccccc5C4=C(C#N)C#N)sc23)cc1,0.91,17.03,69.25,10.73,10.73188025,0.0175232991612397,10.73,,,Ti3C2Tx,,,ITO/ZnO/PBDB-T:Ti3C2Tx:ITIC/MoO3/Ag,inverted,ZnO,ZnO,MoO3,MoO3,,,,,-5.33,-3.48,,-5.576,-3.916,
56541,10.1016/j.jallcom.2025.179289,10.1016/j.jallcom.2025.179289,PBDB-T,ITIC,PBDB-T,ITIC,CCCCC(CC)Cc1ccc(-c2c3cc(-c4ccc(-c5sc(-c6ccc(C)s6)c6c5C(=O)c5c(CC(CC)CCCC)sc(CC(CC)CCCC)c5C6=O)s4)sc3c(-c3ccc(CC(CC)CCCC)s3)c3cc(C)sc23)s1,CCCCCCc1ccc(C2(c3ccc(CCCCCC)cc3)c3cc4c(cc3-c3sc5cc(/C=C6\C(=O)c7ccccc7C6=C(C#N)C#N)sc5c32)C(c2ccc(CCCCCC)cc2)(c2ccc(CCCCCC)cc2)c2c-4sc3cc(/C=C4\C(=O)c5ccccc5C4=C(C#N)C#N)sc23)cc1,0.92,17.65,70.34,11.42,11.4218092,0.0158423817863422,11.42,,,Ti3C2Tx,,,ITO/ZnO/PBDB-T:Ti3C2Tx:ITIC/MoO3/Ag,inverted,ZnO,ZnO,MoO3,MoO3,,,,,-5.33,-3.48,,-5.576,-3.916,
56542,10.1016/j.jallcom.2025.179289,10.1016/j.jallcom.2025.179289,PBDB-T,ITIC,PBDB-T,ITIC,CCCCC(CC)Cc1ccc(-c2c3cc(-c4ccc(-c5sc(-c6ccc(C)s6)c6c5C(=O)c5c(CC(CC)CCCC)sc(CC(CC)CCCC)c5C6=O)s4)sc3c(-c3ccc(CC(CC)CCCC)s3)c3cc(C)sc23)s1,CCCCCCc1ccc(C2(c3ccc(CCCCCC)cc3)c3cc4c(cc3-c3sc5cc(/C=C6\C(=O)c7ccccc7C6=C(C#N)C#N)sc5c32)C(c2ccc(CCCCCC)cc2)(c2ccc(CCCCCC)cc2)c2c-4sc3cc(/C=C4\C(=O)c5ccccc5C4=C(C#N)C#N)sc23)cc1,0.92,17.92,71.67,11.82,11.815802880000003,0.0355086294415994,11.82,,,Ti3C2Tx,,,ITO/ZnO/PBDB-T:Ti3C2Tx:ITIC/MoO3/Ag,inverted,ZnO,ZnO,MoO3,MoO3,,,,,-5.33,-3.48,,-5.576,-3.916,
56543,10.1016/j.jallcom.2025.179289,10.1016/j.jallcom.2025.179289,PBDB-T,ITIC,PBDB-T,ITIC,CCCCC(CC)Cc1ccc(-c2c3cc(-c4ccc(-c5sc(-c6ccc(C)s6)c6c5C(=O)c5c(CC(CC)CCCC)sc(CC(CC)CCCC)c5C6=O)s4)sc3c(-c3ccc(CC(CC)CCCC)s3)c3cc(C)sc23)s1,CCCCCCc1ccc(C2(c3ccc(CCCCCC)cc3)c3cc4c(cc3-c3sc5cc(/C=C6\C(=O)c7ccccc7C6=C(C#N)C#N)sc5c32)C(c2ccc(CCCCCC)cc2)(c2ccc(CCCCCC)cc2)c2c-4sc3cc(/C=C4\C(=O)c5ccccc5C4=C(C#N)C#N)sc23)cc1,0.92,17.47,69.73,11.21,11.207284519999998,0.024223728813583,11.21,,,Ti3C2Tx,,,ITO/ZnO/PBDB-T:Ti3C2Tx:ITIC/MoO3/Ag,inverted,ZnO,ZnO,MoO3,MoO3,,,,,-5.33,-3.48,,-5.576,-3.916,
56544,10.1016/j.jallcom.2025.179289,10.1016/j.jallcom.2025.179289,PM6,Y6,PM6,Y6,CC1=CC(=CC(=C1)C2=C3C=CC(=C4C5=C(C=C(S5)/C=C\6/C(=O)C7=CC(=CC(=C7)F)C(=O)/C6=C\C8=CC(=C(S8)C9=CC(=CC(=C9)C)C(C)(C)C(=O)OC)C(C)(C)C(=O)OC)SC4=C3S2)C(C)(C)C(=O)OC)C(C)(C)C(=O)OC,CCCCCCCCCCCc1c(/C=C2\C(=O)c3cc(F)c(F)cc3C2=C(C#N)C#N)sc2c1sc1c3c4nsnc4c4c5sc6c(CCCCCCCCCCC)c(/C=C7\C(=O)c8cc(F)c(F)cc8C7=C(C#N)C#N)sc6c5n(CC(CC)CCCC)c4c3n(CC(CC)CCCC)c21,0.83,24.64,73.48,15.03,15.027541760000002,0.0163555555555389,15.03,,,,,,ITO/ZnO/active layer/MoO3/Ag,inverted,ZnO,ZnO,MoO3,MoO3,,,,,-5.56,-3.65,,-5.65,-4.09,
56545,10.1016/j.jallcom.2025.179289,10.1016/j.jallcom.2025.179289,PM6,Y6,PM6,Y6,CC1=CC(=CC(=C1)C2=C3C=CC(=C4C5=C(C=C(S5)/C=C\6/C(=O)C7=CC(=CC(=C7)F)C(=O)/C6=C\C8=CC(=C(S8)C9=CC(=CC(=C9)C)C(C)(C)C(=O)OC)C(C)(C)C(=O)OC)SC4=C3S2)C(C)(C)C(=O)OC)C(C)(C)C(=O)OC,CCCCCCCCCCCc1c(/C=C2\C(=O)c3cc(F)c(F)cc3C2=C(C#N)C#N)sc2c1sc1c3c4nsnc4c4c5sc6c(CCCCCCCCCCC)c(/C=C7\C(=O)c8cc(F)c(F)cc8C7=C(C#N)C#N)sc6c5n(CC(CC)CCCC)c4c3n(CC(CC)CCCC)c21,0.84,26.38,76.51,16.95,16.95400392,0.0236219469026689,16.95,,,Ti3C2Tx,,,ITO/ZnO/active layer/MoO3/Ag,inverted,ZnO,ZnO,MoO3,MoO3,,,,,-5.56,-3.65,,-5.65,-4.09,
56546,10.1016/j.jallcom.2025.179289,10.1016/j.jallcom.2025.179289,PTB7,PC71BM,PTB7,PC70BM,CCCCC(CC)COC(=O)c1sc2c(-c3cc4c(OCC(CC)CCCC)c5sccc5c(OCC(CC)CCCC)c4s3)scc2c1F,CCCCC(=O)OCC1(C2=CC=CC=C2)C3=CC=CC4=CC=CC5=CC=CC6=CC=C7C=CC=CC8=CC=CC1=C8C7=C6C5=C4C3,0.77,16.6,65.17,8.33,8.330029400000003,0.0003529411765007,8.33,,,,,,ITO/ZnO/active layer/MoO3/Ag,inverted,ZnO,ZnO,MoO3,MoO3,,,,,-5.19,-3.43,,-6.1,-3.9,
56547,10.1016/j.jallcom.2025.179289,10.1016/j.jallcom.2025.179289,PTB7,PC71BM,PTB7,PC70BM,CCCCC(CC)COC(=O)c1sc2c(-c3cc4c(OCC(CC)CCCC)c5sccc5c(OCC(CC)CCCC)c4s3)scc2c1F,CCCCC(=O)OCC1(C2=CC=CC=C2)C3=CC=CC4=CC=CC5=CC=CC6=CC=C7C=CC=CC8=CC=CC1=C8C7=C6C5=C4C3,0.78,17.87,69.33,9.66,9.66363138,0.0375919254658369,9.66,,,Ti3C2TX,,0.2 wt%,ITO/ZnO/active layer/MoO3/Ag,inverted,ZnO,ZnO,MoO3,MoO3,,,,,-5.19,-3.43,,-6.1,-3.9,
56567,10.1016/j.jcis.2021.05.033,10.1016/j.jcis.2021.05.033,PM6,BTP-BO-4Cl,PM6,BTP-BO-4Cl,COC(=O)C(C)(C)c1cc(C)cc(-c2sc3c4sc5cc(/C=C6/C(=O)c7cc(F)cc(c7)C(=O)/C6=C\c6cc(C(C)(C)C(=O)OC)c(-c7cc(C)cc(C(C)(C)C(=O)OC)c7)s6)sc5c4c(C(C)(C)C(=O)OC)ccc2-3)c1,CCCCCCCCCCCc1c(/C=C2\C(=O)c3cc(Cl)c(Cl)cc3C2=C(C#N)C#N)sc2c1Cc1c-2n(CC(CCCC)CCCCCC)c2c1c1nsnc1c1c3c(n(CC(CCCC)CCCCCC)c12)-c1sc(/C=C2\C(=O)c4cc(Cl)c(Cl)cc4C2=C(C#N)C#N)c(CCCCCCCCCCC)c1C3,0.838,26.19,75.84,16.65,16.644771648000003,0.0314015135134898,16.6,16.65,1:1.2:0,DIO,DIO,,ITO/PEDOT:PSS/active layer/PFN-Br/Ag,conventional,PFN-Br,PFN-Br,PEDOT:PSS,PEDOT:PSS,105.0,chlorobenzene,chlorobenzene,,-5.56,-3.65,,-5.62,-4.05,
56570,10.1016/j.jcis.2021.05.033,10.1016/j.jcis.2021.05.033,PM6,PC71BM,PM6,PC71BM,COC(=O)C(C)(C)c1cc(C)cc(-c2sc3c4sc5cc(/C=C6/C(=O)c7cc(F)cc(c7)C(=O)/C6=C\c6cc(C(C)(C)C(=O)OC)c(-c7cc(C)cc(C(C)(C)C(=O)OC)c7)s6)sc5c4c(C(C)(C)C(=O)OC)ccc2-3)c1,COC(=O)CCCC1(c2ccccc2)C23c4c5ccc6c7cc8c9c%10c(cc%11cc%12c%13c%14c(cc%15c%16ccc-5c2c%16c2c5c%16c%17c(c(c46)c7c9c%17c4c%10c%11c%13c4c%16c%14c%152)C513)C%12)C8,0.911,12.5,73.22,8.34,8.337927500000001,0.0248501199040624,7.74,8.34,1:0:1.2,DIO,DIO,,ITO/PEDOT:PSS/active layer/PFN-Br/Ag,conventional,PFN-Br,PFN-Br,PEDOT:PSS,PEDOT:PSS,105.0,chlorobenzene,chlorobenzene,,-5.56,-3.65,,-5.9,-3.9,
56571,10.1016/j.jcis.2022.07.096,10.1016/j.jcis.2022.07.096,PBDB-T,ITIC,PBDB-T,ITIC,CCCCC(CC)Cc1ccc(-c2c3cc(-c4ccc(-c5sc(-c6cccs6)c6c5C(=O)c5c(CC(CC)CCCC)sc(CC(CC)CCCC)c5C6=O)s4)sc3c(-c3ccc(CC(CC)CCCC)s3)c3ccsc23)s1,CCCCCCc1ccc(C2(c3ccc(CCCCCC)cc3)c3cc4c(cc3-c3sc5cc(C=C6C(=O)c7ccccc7C6=C(C#N)C#N)sc5c32)C(c2ccc(CCCCCC)cc2)(c2ccc(CCCCCC)cc2)c2c-4sc3cc(C=C4C(=O)c5ccccc5C4=C(C#N)C#N)sc23)cc1,0.665,15.35,54.7,5.58,5.583639250000001,0.0652195340501948,5.46,5.58,,,,,,conventional,NT,NT,,,,,,,-5.33,-3.48,,-5.576,-3.916,
56572,10.1016/j.jcis.2022.07.096,10.1016/j.jcis.2022.07.096,PBDB-T,ITIC,PBDB-T,ITIC,CCCCC(CC)Cc1ccc(-c2c3cc(-c4ccc(-c5sc(-c6cccs6)c6c5C(=O)c5c(CC(CC)CCCC)sc(CC(CC)CCCC)c5C6=O)s4)sc3c(-c3ccc(CC(CC)CCCC)s3)c3ccsc23)s1,CCCCCCc1ccc(C2(c3ccc(CCCCCC)cc3)c3cc4c(cc3-c3sc5cc(C=C6C(=O)c7ccccc7C6=C(C#N)C#N)sc5c32)C(c2ccc(CCCCCC)cc2)(c2ccc(CCCCCC)cc2)c2c-4sc3cc(C=C4C(=O)c5ccccc5C4=C(C#N)C#N)sc23)cc1,0.891,17.44,68.9,10.71,10.706398560000002,0.0336268907562917,10.56,10.71,,,,,,conventional,NTN,NTN,,,,,,,-5.33,-3.48,,-5.576,-3.916,
56573,10.1016/j.jcis.2022.07.096,10.1016/j.jcis.2022.07.096,PBDB-T,ITIC,PBDB-T,ITIC,CCCCC(CC)Cc1ccc(-c2c3cc(-c4ccc(-c5sc(-c6cccs6)c6c5C(=O)c5c(CC(CC)CCCC)sc(CC(CC)CCCC)c5C6=O)s4)sc3c(-c3ccc(CC(CC)CCCC)s3)c3ccsc23)s1,CCCCCCc1ccc(C2(c3ccc(CCCCCC)cc3)c3cc4c(cc3-c3sc5cc(C=C6C(=O)c7ccccc7C6=C(C#N)C#N)sc5c32)C(c2ccc(CCCCCC)cc2)(c2ccc(CCCCCC)cc2)c2c-4sc3cc(C=C4C(=O)c5ccccc5C4=C(C#N)C#N)sc23)cc1,0.891,15.6,67.8,9.42,9.4239288,0.0417070063694144,9.21,9.42,,,,,,conventional,N2TN,,,,,,,,-5.33,-3.48,,-5.576,-3.916,
56574,10.1016/j.jcis.2022.07.096,10.1016/j.jcis.2022.07.096,PM6,Y6,PM6,Y6,COC(=O)C(C)(C)c1cc(C)cc(-c2sc3c4sc5cc(/C=C6/C(=O)c7cc(F)cc(c7)C(=O)/C6=C\c6cc(C(C)(C)C(=O)OC)c(-c7cc(C)cc(C(C)(C)C(=O)OC)c7)s6)sc5c4c(C(C)(C)C(=O)OC)ccc2-3)c1,CCCCCCCCCCCc1c(/C=C2\C(=O)c3cc(F)c(F)cc3C2=C(C#N)C#N)sc2c1sc1c3c4nsnc4c4c5sc6c(CCCCCCCCCCC)c(/C=C7\C(=O)c8cc(F)c(F)cc8C7=C(C#N)C#N)sc6c5n(CC(CC)CCCC)c4c3n(CC(CC)CCCC)c21,0.226,18.78,31.5,1.34,1.3369482,0.2277462686567118,1.3,1.34,,,,,,conventional,NT,NT,,,,,,,-5.56,-3.65,,-5.65,-4.09,
56575,10.1016/j.jcis.2022.07.096,10.1016/j.jcis.2022.07.096,PM6,Y6,PM6,Y6,COC(=O)C(C)(C)c1cc(C)cc(-c2sc3c4sc5cc(/C=C6/C(=O)c7cc(F)cc(c7)C(=O)/C6=C\c6cc(C(C)(C)C(=O)OC)c(-c7cc(C)cc(C(C)(C)C(=O)OC)c7)s6)sc5c4c(C(C)(C)C(=O)OC)ccc2-3)c1,CCCCCCCCCCCc1c(/C=C2\C(=O)c3cc(F)c(F)cc3C2=C(C#N)C#N)sc2c1sc1c3c4nsnc4c4c5sc6c(CCCCCCCCCCC)c(/C=C7\C(=O)c8cc(F)c(F)cc8C7=C(C#N)C#N)sc6c5n(CC(CC)CCCC)c4c3n(CC(CC)CCCC)c21,0.849,26.4,73.9,16.56,16.5636504,0.0220434782608786,16.17,16.56,,,,,,conventional,NTN,NTN,,,,,,,-5.56,-3.65,,-5.65,-4.09,
56576,10.1016/j.jcis.2022.07.096,10.1016/j.jcis.2022.07.096,PM6,Y6,PM6,Y6,COC(=O)C(C)(C)c1cc(C)cc(-c2sc3c4sc5cc(/C=C6/C(=O)c7cc(F)cc(c7)C(=O)/C6=C\c6cc(C(C)(C)C(=O)OC)c(-c7cc(C)cc(C(C)(C)C(=O)OC)c7)s6)sc5c4c(C(C)(C)C(=O)OC)ccc2-3)c1,CCCCCCCCCCCc1c(/C=C2\C(=O)c3cc(F)c(F)cc3C2=C(C#N)C#N)sc2c1sc1c3c4nsnc4c4c5sc6c(CCCCCCCCCCC)c(/C=C7\C(=O)c8cc(F)c(F)cc8C7=C(C#N)C#N)sc6c5n(CC(CC)CCCC)c4c3n(CC(CC)CCCC)c21,0.829,24.24,69.2,13.9,13.905712319999996,0.0410958273381086,14.35,13.9,,,,,,conventional,N2TN,,,,,,,,-5.56,-3.65,,-5.65,-4.09,
56577,10.1016/j.jcis.2025.138709,10.1016/j.jcis.2025.138709,D18-Cl,N3,D18-Cl,N3,CCCCCCC(CCCC)Cc1csc(-c2cc3c4nsnc4c4cc(-c5cc(CC(CCCC)CCCCCC)c(-c6cc7c(-c8cc(Cl)c(CC(CC)CCCC)s8)c8sccc8c(-c8cc(Cl)c(CC(CC)CCCC)s8)c7s6)s5)sc4c3s2)c1,CCCCCCCCCCCC1=C(/C=C2\C(=O)C3=CC(F)=C(F)C=C3C2=C(C#N)C#N)SC2=C1SC1=C2N(CCC(CC)CCCC)C2=C1C1=NSN=C1C1=C2N(CCC(CC)CCCC)C2=C1SC1=C2SC(/C=C2\C(=O)C3=CC(F)=C(F)C=C3C2=C(C#N)C#N)=C1CCCCCCCCCCC,0.87,27.3,75.6,18.0,17.955755999999997,0.2458000000000145,17.9,18.0,1:1.4,DPE,,0.5 vol%,,,PDIN,,PEDOT:PSS,,,chloroform,,,-5.51,-2.77,,-5.64,-3.86,
56579,10.1016/j.jcis.2025.138709,10.1016/j.jcis.2025.138709,D18-Cl,X1,D18-Cl,X1,CCCCCCC(CCCC)Cc1csc(-c2cc3c4nsnc4c4cc(-c5cc(CC(CCCC)CCCCCC)c(-c6cc7c(-c8cc(Cl)c(CC(CC)CCCC)s8)c8sccc8c(-c8cc(Cl)c(CC(CC)CCCC)s8)c7s6)s5)sc4c3s2)c1,,1.03,12.9,64.4,8.5,8.556828000000001,0.6685647058823672,8.3,8.5,,,,,,,PDIN,,PEDOT:PSS,,,,,,-5.51,-2.77,,,,
56580,10.1016/j.jcis.2025.138709,10.1016/j.jcis.2025.138709,PM6,BTP-eC9,PM6,BTP-eC9,CC1=CC(=CC(=C1)C2=C3C=CC(=C4C5=C(C=C(S5)/C=C\6/C(=O)C7=CC(=CC(=C7)F)C(=O)/C6=C\C8=CC(=C(S8)C9=CC(=CC(=C9)C)C(C)(C)C(=O)OC)C(C)(C)C(=O)OC)SC4=C3S2)C(C)(C)C(=O)OC)C(C)(C)C(=O)OC,CCCCCCCCCc1c(C=C2C(=O)c3cc(Cl)c(Cl)cc3C2=C(C#N)C#N)sc2c1sc1c3c4nsnc4c4c5sc6c(CCCCCCCCC)c(C=C7C(=O)c8cc(Cl)c(Cl)cc8C7=C(C#N)C#N)sc6c5n(CC(CCCC)CCCCCC)c4c3n(CC(CCCC)CCCCCC)c21,0.86,27.7,77.8,18.5,18.533516,0.1811675675675609,18.4,18.5,1:1.2,DIO,,0.25 vol%,,,PDIN,,PEDOT:PSS,,,chloroform,,80.0,-5.56,-3.65,,-5.68,-3.9,
56582,10.1016/j.jcis.2025.138709,10.1016/j.jcis.2025.138709,PM6,Y6,PM6,Y6,CC1=CC(=CC(=C1)C2=C3C=CC(=C4C5=C(C=C(S5)/C=C\6/C(=O)C7=CC(=CC(=C7)F)C(=O)/C6=C\C8=CC(=C(S8)C9=CC(=CC(=C9)C)C(C)(C)C(=O)OC)C(C)(C)C(=O)OC)SC4=C3S2)C(C)(C)C(=O)OC)C(C)(C)C(=O)OC,CCCCCCCCCCCc1c(/C=C2\C(=O)c3cc(F)c(F)cc3C2=C(C#N)C#N)sc2c1sc1c3c4nsnc4c4c5sc6c(CCCCCCCCCCC)c(/C=C7\C(=O)c8cc(F)c(F)cc8C7=C(C#N)C#N)sc6c5n(CC(CC)CCCC)c4c3n(CC(CC)CCCC)c21,0.86,27.4,76.8,18.2,18.097152,0.5650989010989099,18.1,18.2,1:1.2,1-CN,,0.5 vol%,,binary,PDIN,,PEDOT:PSS,,,chloroform,,100.0,-5.56,-3.65,,-5.65,-4.09,
56584,10.1016/j.jcis.2025.138709,10.1016/j.jcis.2025.138709,PM6,L8-BO,PM6,L8-BO,CC1=CC(=CC(=C1)C2=C3C=CC(=C4C5=C(C=C(S5)/C=C\6/C(=O)C7=CC(=CC(=C7)F)C(=O)/C6=C\C8=CC(=C(S8)C9=CC(=CC(=C9)C)C(C)(C)C(=O)OC)C(C)(C)C(=O)OC)SC4=C3S2)C(C)(C)C(=O)OC)C(C)(C)C(=O)OC,CCCCCCC(CCCC)CC1=C(/C=C2\C(=O)C3=CC(F)=C(F)C=C3C2=C(C#N)C#N)SC2=C1SC1C3=C(C4=C(C5=NSN=C35)C3=C(C5=C(S3)C(CC(CCCC)CCCCCC)=C(/C=C3\C(=O)C6=CC(F)=C(F)C=C6C3=C(C#N)C#N)S5)N4CC(CC)CCCC)N(CC(CC)CCCC)C21,0.9,25.8,78.9,18.3,18.320580000000003,0.1124590163934562,18.2,18.3,1:1.2,DIO,,0.25 vol%,,,PDIN,,PEDOT:PSS,,,chloroform,,80.0,-5.56,-3.65,,-5.68,-3.9,
56586,10.1016/j.jcis.2025.139330,10.1016/j.jcis.2025.139330,PM6,Y6,PM6,Y6,CC1=CC(=CC(=C1)C2=C3C=CC(=C4C5=C(C=C(S5)/C=C\6/C(=O)C7=CC(=CC(=C7)F)C(=O)/C6=C\C8=CC(=C(S8)C9=CC(=CC(=C9)C)C(C)(C)C(=O)OC)C(C)(C)C(=O)OC)SC4=C3S2)C(C)(C)C(=O)OC)C(C)(C)C(=O)OC,CCCCCCCCCCCc1c(/C=C2\C(=O)c3cc(F)c(F)cc3C2=C(C#N)C#N)sc2c1sc1c3c4nsnc4c4c5sc6c(CCCCCCCCCCC)c(/C=C7\C(=O)c8cc(F)c(F)cc8C7=C(C#N)C#N)sc6c5n(CC(CC)CCCC)c4c3n(CC(CC)CCCC)c21,0.83,26.82,69.54,15.5,15.48002124,0.128895225806445,,,1:1.2,1-chloronaphthalene,,,inverted,inverted,ZnO,ZnO,MoO3,MoO3,,chloroform,chloroform,90.0,-5.56,-3.65,,-5.65,-4.09,
56587,10.1016/j.jcis.2025.139330,10.1016/j.jcis.2025.139330,PM6,Y6,PM6,Y6,CC1=CC(=CC(=C1)C2=C3C=CC(=C4C5=C(C=C(S5)/C=C\6/C(=O)C7=CC(=CC(=C7)F)C(=O)/C6=C\C8=CC(=C(S8)C9=CC(=CC(=C9)C)C(C)(C)C(=O)OC)C(C)(C)C(=O)OC)SC4=C3S2)C(C)(C)C(=O)OC)C(C)(C)C(=O)OC,CCCCCCCCCCCc1c(/C=C2\C(=O)c3cc(F)c(F)cc3C2=C(C#N)C#N)sc2c1sc1c3c4nsnc4c4c5sc6c(CCCCCCCCCCC)c(/C=C7\C(=O)c8cc(F)c(F)cc8C7=C(C#N)C#N)sc6c5n(CC(CC)CCCC)c4c3n(CC(CC)CCCC)c21,0.84,27.16,70.25,15.94,16.027116,0.5465244667503135,,,1:1.2,1-chloronaphthalene,,,inverted,inverted,ZnO:Sb2O3 NBs (0.02 mg/mL),ZnO:Sb2O3 NBs,MoO3,MoO3,,chloroform,chloroform,90.0,-5.56,-3.65,,-5.65,-4.09,
56588,10.1016/j.jcis.2025.139330,10.1016/j.jcis.2025.139330,PM6,Y6,PM6,Y6,CC1=CC(=CC(=C1)C2=C3C=CC(=C4C5=C(C=C(S5)/C=C\6/C(=O)C7=CC(=CC(=C7)F)C(=O)/C6=C\C8=CC(=C(S8)C9=CC(=CC(=C9)C)C(C)(C)C(=O)OC)C(C)(C)C(=O)OC)SC4=C3S2)C(C)(C)C(=O)OC)C(C)(C)C(=O)OC,CCCCCCCCCCCc1c(/C=C2\C(=O)c3cc(F)c(F)cc3C2=C(C#N)C#N)sc2c1sc1c3c4nsnc4c4c5sc6c(CCCCCCCCCCC)c(/C=C7\C(=O)c8cc(F)c(F)cc8C7=C(C#N)C#N)sc6c5n(CC(CC)CCCC)c4c3n(CC(CC)CCCC)c21,0.84,28.27,72.2,17.16,17.145189600000002,0.0863076923076819,,,1:1.2,1-chloronaphthalene,,,inverted,inverted,ZnO:Sb2O3 NBs (0.03 mg/mL),ZnO:Sb2O3 NBs,MoO3,MoO3,,chloroform,chloroform,90.0,-5.56,-3.65,,-5.65,-4.09,
56589,10.1016/j.jcis.2025.139330,10.1016/j.jcis.2025.139330,PM6,Y6,PM6,Y6,CC1=CC(=CC(=C1)C2=C3C=CC(=C4C5=C(C=C(S5)/C=C\6/C(=O)C7=CC(=CC(=C7)F)C(=O)/C6=C\C8=CC(=C(S8)C9=CC(=CC(=C9)C)C(C)(C)C(=O)OC)C(C)(C)C(=O)OC)SC4=C3S2)C(C)(C)C(=O)OC)C(C)(C)C(=O)OC,CCCCCCCCCCCc1c(/C=C2\C(=O)c3cc(F)c(F)cc3C2=C(C#N)C#N)sc2c1sc1c3c4nsnc4c4c5sc6c(CCCCCCCCCCC)c(/C=C7\C(=O)c8cc(F)c(F)cc8C7=C(C#N)C#N)sc6c5n(CC(CC)CCCC)c4c3n(CC(CC)CCCC)c21,0.85,27.33,71.55,16.59,16.62142275,0.1894077757685403,,,1:1.2,1-chloronaphthalene,,,inverted,inverted,ZnO:Sb2O3 NBs (0.04 mg/mL),ZnO:Sb2O3 NBs,MoO3,MoO3,,chloroform,chloroform,90.0,-5.56,-3.65,,-5.65,-4.09,
56604,10.1016/j.jechem.2019.03.007,10.1016/j.jechem.2019.03.007,PBDB-T,V-TDI2,PBDB-T,V-TDI2,CCCCC(CC)Cc1ccc(-c2c3cc(-c4ccc(-c5sc(-c6cccs6)c6c5C(=O)c5c(CC(CC)CCCC)sc(CC(CC)CCCC)c5C6=O)s4)sc3c(-c3ccc(CC(CC)CCCC)s3)c3ccsc23)s1,,0.97,7.45,52.0,3.76,3.75778,0.0590425531914982,3.67,3.76,,DIO,,0.5%,,,,,,,,,,,-5.33,-3.48,,,,
56605,10.1016/j.jechem.2019.03.007,10.1016/j.jechem.2019.03.007,PBDB-T,V-FDI2,PBDB-T,V-FDI2,CCCCC(CC)Cc1ccc(-c2c3cc(-c4ccc(-c5sc(-c6cccs6)c6c5C(=O)c5c(CC(CC)CCCC)sc(CC(CC)CCCC)c5C6=O)s4)sc3c(-c3ccc(CC(CC)CCCC)s3)c3ccsc23)s1,,1.0,8.1,60.0,4.86,4.86,0.0,4.65,4.86,,DIO,,0.5%,,,,,,,,,,,-5.33,-3.48,,,,
56606,10.1016/j.jechem.2019.03.007,10.1016/j.jechem.2019.03.007,PBDB-T,V-PDI2,PBDB-T,V-PDI2,CCCCC(CC)Cc1ccc(-c2c3cc(-c4ccc(-c5sc(-c6cccs6)c6c5C(=O)c5c(CC(CC)CCCC)sc(CC(CC)CCCC)c5C6=O)s4)sc3c(-c3ccc(CC(CC)CCCC)s3)c3ccsc23)s1,,0.82,7.55,62.0,3.84,3.83842,0.0411458333333369,3.7,3.84,,DIO,,0.5%,,,,,,,,,,,-5.33,-3.48,,,,
56607,10.1016/j.jechem.2019.03.007,10.1016/j.jechem.2019.03.007,PBDB-T,V-PDIS2,PBDB-T,V-PDIS2,CCCCC(CC)Cc1ccc(-c2c3cc(-c4ccc(-c5sc(-c6cccs6)c6c5C(=O)c5c(CC(CC)CCCC)sc(CC(CC)CCCC)c5C6=O)s4)sc3c(-c3ccc(CC(CC)CCCC)s3)c3ccsc23)s1,,0.85,9.41,72.0,5.76,5.758920000000001,0.018749999999984,5.65,5.76,,DIO,,0.5%,,,,,,,,,,,-5.33,-3.48,,,,
56608,10.1016/j.jechem.2019.03.007,10.1016/j.jechem.2019.03.007,PBDB-T,V-PDISe2,PBDB-T,V-PDISe2,CCCCC(CC)Cc1ccc(-c2c3cc(-c4ccc(-c5sc(-c6cccs6)c6c5C(=O)c5c(CC(CC)CCCC)sc(CC(CC)CCCC)c5C6=O)s4)sc3c(-c3ccc(CC(CC)CCCC)s3)c3ccsc23)s1,,0.88,10.0,74.0,6.51,6.5120000000000005,0.0307219662058474,6.4,6.51,,DIO,,0.5%,,,,,,,,,,,-5.33,-3.48,,,,
56609,10.1016/j.jechem.2019.03.009,10.1016/j.jechem.2019.03.009,PBT1-C,TPT-IN,PBT1-C,TPT-IN,CCCCCCC(CCCC)Cc1ccc(-c2c3cc(-c4ccc(-c5sc(-c6cccs6)c6c5C(=O)c5c(CC(CC)CCCC)sc(CC(CC)CCCC)c5C6=O)s4)sc3c(-c3ccc(CC(CCCC)CCCCCC)cc3)c3ccsc23)cc1,,0.878,13.92,72.9,8.91,8.90966304,0.0037818181818212,8.75,8.91,,,,,ITO/ZnO/active layer/MoO3/Ag,inverted,ZnO,ZnO,MoO3,MoO3,,chloroform,chloroform,,-5.43,-3.37,,,,
56610,10.1016/j.jechem.2019.03.009,10.1016/j.jechem.2019.03.009,PBT1-C,SePT-IN,PBT1-C,SePT-IN,CCCCCCC(CCCC)Cc1ccc(-c2c3cc(-c4ccc(-c5sc(-c6cccs6)c6c5C(=O)c5c(CC(CC)CCCC)sc(CC(CC)CCCC)c5C6=O)s4)sc3c(-c3ccc(CC(CCCC)CCCCCC)cc3)c3ccsc23)cc1,,0.85,16.37,73.3,10.2,10.1993285,0.0065833333333261,10.0,10.2,,,,,ITO/ZnO/active layer/MoO3/Ag,inverted,ZnO,ZnO,MoO3,MoO3,,chloroform,chloroform,,-5.43,-3.37,,,,
56611,10.1016/j.jechem.2019.07.005,10.1016/j.jechem.2019.07.005,PTB7-Th,PC71BM,PTB7-Th,PC71BM,CCCCC(CC)COC(=O)c1sc2csc(-c3cc4c(-c5ccc(CC(CC)CCCC)s5)c5sccc5c(-c5ccc(CC(CC)CCCC)s5)c4s3)c2c1F,COC(=O)CCCC1(c2ccccc2)C23c4c5ccc6c7cc8c9c%10c(cc%11cc%12c%13c%14c(cc%15c%16ccc-5c2c%16c2c5c%16c%17c(c(c46)c7c9c%17c4c%10c%11c%13c4c%16c%14c%152)C513)C%12)C8,0.789,15.46,68.59,8.61,8.366567046000002,2.8273281533100763,8.37,8.61,,,,,,,,,PEDOT:PSS,PEDOT:PSS,,,,,-5.21,-3.6,,-5.9,-3.9,
56612,10.1016/j.jechem.2019.07.005,10.1016/j.jechem.2019.07.005,PTB7-Th,PC71BM,PTB7-Th,PC71BM,CCCCC(CC)COC(=O)c1sc2csc(-c3cc4c(-c5ccc(CC(CC)CCCC)s5)c5sccc5c(-c5ccc(CC(CC)CCCC)s5)c4s3)c2c1F,COC(=O)CCCC1(c2ccccc2)C23c4c5ccc6c7cc8c9c%10c(cc%11cc%12c%13c%14c(cc%15c%16ccc-5c2c%16c2c5c%16c%17c(c(c46)c7c9c%17c4c%10c%11c%13c4c%16c%14c%152)C513)C%12)C8,0.794,15.95,69.21,9.09,8.76496203,3.575775247524756,8.77,9.09,,,,,,,,,TTA,TTA,,,,,-5.21,-3.6,,-5.9,-3.9,
56635,10.1016/j.jechem.2020.03.058,10.1016/j.jechem.2020.03.058,PTB7-Th,BDTI,PTB7-Th,BDTI,CCCCC(CC)COC(=O)c1sc2csc(-c3cc4c(-c5ccc(CC(CC)CCCC)s5)c5sccc5c(-c5ccc(CC(CC)CCCC)s5)c4s3)c2c1F,,0.72,19.09,62.13,8.54,8.53964424,0.0041658079625258,,,,,,,ITO/PEDOT:PSS/PTB7-Th:BDTI/PDINO/Al,conventional,PDINO,PDINO,PEDOT:PSS,PEDOT:PSS,,chloroform,chloroform,,-5.21,-3.6,,,,
56636,10.1016/j.jechem.2020.03.058,10.1016/j.jechem.2020.03.058,PTB7-Th,BDTI-2F,PTB7-Th,BDTI-2F,CCCCC(CC)COC(=O)c1sc2csc(-c3cc4c(-c5ccc(CC(CC)CCCC)s5)c5sccc5c(-c5ccc(CC(CC)CCCC)s5)c4s3)c2c1F,,0.64,21.7,65.6,9.11,9.110528,0.005795828759596,,,,,,,ITO/PEDOT:PSS/PTB7-Th:BDTI-2F/PDINO/Al,conventional,PDINO,PDINO,PEDOT:PSS,PEDOT:PSS,,chloroform,chloroform,,-5.21,-3.6,,,,
