Repository: JiYiqaq/PCE-KA-GNN

# Data directory

- `raw/Active_Database.csv` is the immutable source dataset bundled under CC BY 4.0. Do not overwrite it with processed data.
- `processed/` is created and populated by the training pipeline. Generated `.pt` and `.pth` caches are intentionally ignored by Git because they can exceed GitHub's normal single-file limit.

See `../DATA_LICENSE.md` for provenance, license and checksum information.

File: data/raw/Active_Database.csv (part 159 of 471)
id,doi,doi_norm,donor,acceptor,donor_canonical,acceptor_canonical,donor_smiles,acceptor_smiles,voc,jsc,ff,pce,pce_recomputed,pce_relative_error_percent,pce_avg,pce_best,d_a_ratio,additive,additive_canonical,additive_ratio,device_structure,device_type,etl,etl_canonical,htl,htl_canonical,active_layer_thickness,solvent,solvent_canonical,annealing_temp,homo_d,lumo_d,eg_d,homo_a,lumo_a,eg_a
56637,10.1016/j.jechem.2020.03.058,10.1016/j.jechem.2020.03.058,PTB7-Th,BDTI-4F,PTB7-Th,BDTI-4F,CCCCC(CC)COC(=O)c1sc2csc(-c3cc4c(-c5ccc(CC(CC)CCCC)s5)c5sccc5c(-c5ccc(CC(CC)CCCC)s5)c4s3)c2c1F,,0.61,20.12,64.86,7.96,7.96039752,0.0049939698492453,,,,,,,ITO/PEDOT:PSS/PTB7-Th:BDTI-4F/PDINO/Al,conventional,PDINO,PDINO,PEDOT:PSS,PEDOT:PSS,,chloroform,chloroform,,-5.21,-3.6,,,,
56638,10.1016/j.jechem.2020.04.041,10.1016/j.jechem.2020.04.041,ZR1,IDIC-4Cl,ZR1,IDIC-4Cl,CCc1ccc(-c2c3sc4cc(-c5cc(CC)c(-c6ccc(/C=C7/SC(=S)N(CC)C7=O)s6)s5)sc4c3c(-c3ccc(CC)s3)c3sc4cc(-c5cc(CC)c(-c6ccc(/C=C7/SC(=S)N(CC)C7=O)s6)s5)sc4c23)s1,CCCCCCCCC1(CCCCCCCC)c2cc3c(cc2-c2sc(/C=C4\C(=O)c5cc(Cl)c(Cl)cc5C4=C(C#N)C#N)cc21)C(CCCCCCCC)(CCCCCCCC)c1cc(/C=C2\C(=O)c4cc(Cl)c(Cl)cc4C2=C(C#N)C#N)sc1-3,0.776,18.27,67.96,9.64,9.635042591999998,0.0514253941909001,9.58,9.64,,,,,,,,,,,,,,,-5.32,-3.53,,-5.9,-4.04,
56639,10.1016/j.jechem.2020.04.041,10.1016/j.jechem.2020.04.041,ZR1-Cl,IDIC-4Cl,ZR1-Cl,IDIC-4Cl,,CCCCCCCCC1(CCCCCCCC)c2cc3c(cc2-c2sc(/C=C4\C(=O)c5cc(Cl)c(Cl)cc5C4=C(C#N)C#N)cc21)C(CCCCCCCC)(CCCCCCCC)c1cc(/C=C2\C(=O)c4cc(Cl)c(Cl)cc4C2=C(C#N)C#N)sc1-3,0.868,18.3,68.03,10.81,10.806157320000002,0.0355474560591878,10.69,10.81,,,,,conventional,,,,PEDOT:PSS,,,,,120.0,,,,-5.9,-4.04,
56640,10.1016/j.jechem.2020.04.041,10.1016/j.jechem.2020.04.041,ZR1-S-Cl,IDIC-4Cl,ZR1-S-Cl,IDIC-4Cl,,CCCCCCCCC1(CCCCCCCC)c2cc3c(cc2-c2sc(/C=C4\C(=O)c5cc(Cl)c(Cl)cc5C4=C(C#N)C#N)cc21)C(CCCCCCCC)(CCCCCCCC)c1cc(/C=C2\C(=O)c4cc(Cl)c(Cl)cc4C2=C(C#N)C#N)sc1-3,0.885,19.78,68.81,12.05,12.045396930000004,0.038199751037329,11.84,12.05,,,,,conventional,,,,PEDOT:PSS,,,,,120.0,,,,-5.9,-4.04,
56641,10.1016/j.jechem.2020.04.075,10.1016/j.jechem.2020.04.075,PM6,PSF-IDIC,PM6,PSF-IDIC,COC(=O)C(C)(C)c1cc(C)cc(-c2sc3c4sc5cc(/C=C6/C(=O)c7cc(F)cc(c7)C(=O)/C6=C\c6cc(C(C)(C)C(=O)OC)c(-c7cc(C)cc(C(C)(C)C(=O)OC)c7)s6)sc5c4c(C(C)(C)C(=O)OC)ccc2-3)c1,,0.98,11.79,51.13,5.91,5.90766246,0.0395522842639607,5.91,5.91,,,,,ITO/PEDOT:PSS/active layer/PDINO/Al,conventional,PDINO,PDINO,PEDOT:PSS,PEDOT:PSS,,chlorobenzene,chlorobenzene,,-5.56,-3.65,,,,
56642,10.1016/j.jechem.2020.04.075,10.1016/j.jechem.2020.04.075,PM6,PSF-IDIC,PM6,PSF-IDIC,COC(=O)C(C)(C)c1cc(C)cc(-c2sc3c4sc5cc(/C=C6/C(=O)c7cc(F)cc(c7)C(=O)/C6=C\c6cc(C(C)(C)C(=O)OC)c(-c7cc(C)cc(C(C)(C)C(=O)OC)c7)s6)sc5c4c(C(C)(C)C(=O)OC)ccc2-3)c1,,0.97,15.67,66.97,10.18,10.17937303,0.0061588408644477,10.18,10.18,,chloronaphthalene,CN,,ITO/PEDOT:PSS/active layer/PDINO/Al,conventional,PDINO,PDINO,PEDOT:PSS,PEDOT:PSS,,chlorobenzene,chlorobenzene,110.0,-5.56,-3.65,,,,
56643,10.1016/j.jechem.2020.04.075,10.1016/j.jechem.2020.04.075,PM6,PSi-IDIC,PM6,PSi-IDIC,COC(=O)C(C)(C)c1cc(C)cc(-c2sc3c4sc5cc(/C=C6/C(=O)c7cc(F)cc(c7)C(=O)/C6=C\c6cc(C(C)(C)C(=O)OC)c(-c7cc(C)cc(C(C)(C)C(=O)OC)c7)s6)sc5c4c(C(C)(C)C(=O)OC)ccc2-3)c1,,1.0,10.18,55.06,5.61,5.605108,0.0872014260249535,5.61,5.61,,,,,ITO/PEDOT:PSS/active layer/PDINO/Al,conventional,PDINO,PDINO,PEDOT:PSS,PEDOT:PSS,,chlorobenzene,chlorobenzene,,-5.56,-3.65,,,,
56644,10.1016/j.jechem.2020.04.075,10.1016/j.jechem.2020.04.075,PM6,PSi-IDIC,PM6,PSi-IDIC,COC(=O)C(C)(C)c1cc(C)cc(-c2sc3c4sc5cc(/C=C6/C(=O)c7cc(F)cc(c7)C(=O)/C6=C\c6cc(C(C)(C)C(=O)OC)c(-c7cc(C)cc(C(C)(C)C(=O)OC)c7)s6)sc5c4c(C(C)(C)C(=O)OC)ccc2-3)c1,,0.99,13.47,62.15,8.29,8.287888950000001,0.0254650180940665,8.29,8.29,,chloronaphthalene,CN,,ITO/PEDOT:PSS/active layer/PDINO/Al,conventional,PDINO,PDINO,PEDOT:PSS,PEDOT:PSS,,chlorobenzene,chlorobenzene,110.0,-5.56,-3.65,,,,
56645,10.1016/j.jechem.2020.04.076,10.1016/j.jechem.2020.04.076,C56,Y6,C56,Y6,,CCCCCCCCCCCc1c(/C=C2\C(=O)c3cc(F)c(F)cc3C2=C(C#N)C#N)sc2c1sc1c3c4nsnc4c4c5sc6c(CCCCCCCCCCC)c(/C=C7\C(=O)c8cc(F)c(F)cc8C7=C(C#N)C#N)sc6c5n(CC(CC)CCCC)c4c3n(CC(CC)CCCC)c21,0.8,20.9,47.3,7.8,7.908559999999999,1.3917948717948576,7.6,7.8,1:1.2,DIO,DIO,,ITO/PEDOT:PSS/PBDT-BiTPD:Y6/PFN-Br/Ag,conventional,PFN-Br,PFN-Br,PEDOT:PSS,PEDOT:PSS,100.0,chloroform,chloroform,,,,,-5.65,-4.09,
56646,10.1016/j.jechem.2020.04.076,10.1016/j.jechem.2020.04.076,C52,Y6,C52,Y6,,CCCCCCCCCCCc1c(/C=C2\C(=O)c3cc(F)c(F)cc3C2=C(C#N)C#N)sc2c1sc1c3c4nsnc4c4c5sc6c(CCCCCCCCCCC)c(/C=C7\C(=O)c8cc(F)c(F)cc8C7=C(C#N)C#N)sc6c5n(CC(CC)CCCC)c4c3n(CC(CC)CCCC)c21,0.81,23.7,58.3,11.1,11.191851,0.8274864864864876,11.0,11.1,1:1.2,DIO,DIO,,ITO/PEDOT:PSS/PBDT-BiTPD:Y6/PFN-Br/Ag,conventional,PFN-Br,PFN-Br,PEDOT:PSS,PEDOT:PSS,100.0,chloroform,chloroform,,,,,-5.65,-4.09,
56647,10.1016/j.jechem.2020.04.076,10.1016/j.jechem.2020.04.076,C48,Y6,C48,Y6,,CCCCCCCCCCCc1c(/C=C2\C(=O)c3cc(F)c(F)cc3C2=C(C#N)C#N)sc2c1sc1c3c4nsnc4c4c5sc6c(CCCCCCCCCCC)c(/C=C7\C(=O)c8cc(F)c(F)cc8C7=C(C#N)C#N)sc6c5n(CC(CC)CCCC)c4c3n(CC(CC)CCCC)c21,0.82,25.9,66.5,14.1,14.123269999999998,0.165035460992896,14.0,14.1,1:1.2,DIO,DIO,,ITO/PEDOT:PSS/PBDT-BiTPD:Y6/PFN-Br/Ag,conventional,PFN-Br,PFN-Br,PEDOT:PSS,PEDOT:PSS,100.0,chloroform,chloroform,,,,,-5.65,-4.09,
56648,10.1016/j.jechem.2020.05.054,10.1016/j.jechem.2020.05.054,PBDB-T,m-INPOIC,PBDB-T,m-INPOIC,CCCCC(CC)Cc1ccc(-c2c3cc(-c4ccc(-c5sc(-c6cccs6)c6c5C(=O)c5c(CC(CC)CCCC)sc(CC(CC)CCCC)c5C6=O)s4)sc3c(-c3ccc(CC(CC)CCCC)s3)c3ccsc23)s1,CCCCCCCCn1c2cc(/C=C3\C(=O)c4cc(F)c(F)cc4C3=C(C#N)C#N)sc2c2sc3c(c21)C(c1cccc(OCCCCCC)c1)(c1cccc(OCCCCCC)c1)c1cc2c(cc1-3)C(c1cccc(OCCCCCC)c1)(c1cccc(OCCCCCC)c1)c1c-2sc2c3sc(/C=C4\C(=O)c5cc(F)c(F)cc5C4=C(C#N)C#N)cc3n(CCCCCCCC)c12,0.88,20.1,63.2,11.4,11.178816,1.940210526315782,11.2,11.4,1:1,DIO,,0.5 vol%,ITO/ZnO/PBDB-T:m-INPOIC/MoO3/Ag,inverted,ZnO,ZnO,MoO3,MoO3,100.0,chlorobenzene,chlorobenzene,,-5.33,-3.48,,-5.41,-3.97,
56649,10.1016/j.jechem.2020.05.054,10.1016/j.jechem.2020.05.054,PBDB-T,m-INPOIC,PBDB-T,m-INPOIC,CCCCC(CC)Cc1ccc(-c2c3cc(-c4ccc(-c5sc(-c6cccs6)c6c5C(=O)c5c(CC(CC)CCCC)sc(CC(CC)CCCC)c5C6=O)s4)sc3c(-c3ccc(CC(CC)CCCC)s3)c3ccsc23)s1,CCCCCCCCn1c2cc(/C=C3\C(=O)c4cc(F)c(F)cc4C3=C(C#N)C#N)sc2c2sc3c(c21)C(c1cccc(OCCCCCC)c1)(c1cccc(OCCCCCC)c1)c1cc2c(cc1-3)C(c1cccc(OCCCCCC)c1)(c1cccc(OCCCCCC)c1)c1c-2sc2c3sc(/C=C4\C(=O)c5cc(F)c(F)cc5C4=C(C#N)C#N)cc3n(CCCCCCCC)c12,0.85,20.9,70.8,12.8,12.577619999999998,1.7373437500000226,12.5,12.8,1:1,DIO,,0.5 vol%,ITO/ZnO/PBDB-T:m-INPOIC/MoO3/Ag,inverted,ZnO,ZnO,MoO3,MoO3,100.0,chlorobenzene,chlorobenzene,100.0,-5.33,-3.48,,-5.41,-3.97,
56650,10.1016/j.jechem.2020.05.054,10.1016/j.jechem.2020.05.054,PBDB-T,m-INPOIC,PBDB-T,m-INPOIC,CCCCC(CC)Cc1ccc(-c2c3cc(-c4ccc(-c5sc(-c6cccs6)c6c5C(=O)c5c(CC(CC)CCCC)sc(CC(CC)CCCC)c5C6=O)s4)sc3c(-c3ccc(CC(CC)CCCC)s3)c3ccsc23)s1,CCCCCCCCn1c2cc(/C=C3\C(=O)c4cc(F)c(F)cc4C3=C(C#N)C#N)sc2c2sc3c(c21)C(c1cccc(OCCCCCC)c1)(c1cccc(OCCCCCC)c1)c1cc2c(cc1-3)C(c1cccc(OCCCCCC)c1)(c1cccc(OCCCCCC)c1)c1c-2sc2c3sc(/C=C4\C(=O)c5cc(F)c(F)cc5C4=C(C#N)C#N)cc3n(CCCCCCCC)c12,0.85,21.3,64.0,11.8,11.5872,1.803389830508472,11.4,11.8,1:1,DIO,,0.5 vol%,ITO/ZnO/PBDB-T:m-INPOIC/MoO3/Ag,inverted,ZnO,ZnO,MoO3,MoO3,100.0,chlorobenzene,chlorobenzene,,-5.33,-3.48,,-5.41,-3.97,
56651,10.1016/j.jechem.2020.05.054,10.1016/j.jechem.2020.05.054,PBDB-T,m-INPOIC,PBDB-T,m-INPOIC,CCCCC(CC)Cc1ccc(-c2c3cc(-c4ccc(-c5sc(-c6cccs6)c6c5C(=O)c5c(CC(CC)CCCC)sc(CC(CC)CCCC)c5C6=O)s4)sc3c(-c3ccc(CC(CC)CCCC)s3)c3ccsc23)s1,CCCCCCCCn1c2cc(/C=C3\C(=O)c4cc(F)c(F)cc4C3=C(C#N)C#N)sc2c2sc3c(c21)C(c1cccc(OCCCCCC)c1)(c1cccc(OCCCCCC)c1)c1cc2c(cc1-3)C(c1cccc(OCCCCCC)c1)(c1cccc(OCCCCCC)c1)c1c-2sc2c3sc(/C=C4\C(=O)c5cc(F)c(F)cc5C4=C(C#N)C#N)cc3n(CCCCCCCC)c12,0.85,22.5,71.4,13.9,13.65525,1.7607913669064734,13.6,13.9,1:1,DIO,,0.5 vol%,ITO/ZnO/PBDB-T:m-INPOIC/MoO3/Ag,inverted,ZnO,ZnO,MoO3,MoO3,100.0,chlorobenzene,chlorobenzene,100.0,-5.33,-3.48,,-5.41,-3.97,
56652,10.1016/j.jechem.2020.06.014,10.1016/j.jechem.2020.06.014,PBT4Cl-Bz,IT-4F,PBT4Cl-Bz,IT-4F,CCCCCCCCC(CCCCCC)Cn1nc2c(-c3cccs3)c(F)c(F)c(-c3ccc(-c4cc5c(-c6sc(CC(CC)CCCC)c(Cl)c6Cl)c6sccc6c(-c6sc(CC(CC)CCCC)c(Cl)c6Cl)c5s4)s3)c2n1,CCCCCCc1ccc(C2(c3ccc(CCCCCC)cc3)c3cc4c(cc3-c3sc5cc(/C=C6\C(=O)c7cc(F)c(F)cc7C6=C(C#N)C#N)sc5c32)C(c2ccc(CCCCCC)cc2)(c2ccc(CCCCCC)cc2)c2c-4sc3cc(/C=C4\C(=O)c5cc(F)c(F)cc5C4=C(C#N)C#N)sc23)cc1,0.94,16.44,58.87,9.08,9.09753432,0.1931092511013141,8.73,9.08,,,,,,,,,,,,,,,-5.64,-3.57,,-5.66,-4.14,
56655,10.1016/j.jechem.2020.08.036,10.1016/j.jechem.2020.08.036,PTB7-Th,PC71BM,PTB7-Th,PC71BM,CCCCC(CC)COC(=O)c1sc2csc(-c3cc4c(-c5ccc(CC(CC)CCCC)s5)c5sccc5c(-c5ccc(CC(CC)CCCC)s5)c4s3)c2c1F,COC(=O)CCCC1(c2ccccc2)C23c4c5ccc6c7cc8c9c%10c(cc%11cc%12c%13c%14c(cc%15c%16ccc-5c2c%16c2c5c%16c%17c(c(c46)c7c9c%17c4c%10c%11c%13c4c%16c%14c%152)C513)C%12)C8,0.56,17.17,37.56,3.61,3.611469120000001,0.0406958448753798,3.12,3.61,,,,,,,SnO2,SnO2,MoO3,,,,,,-5.21,-3.6,,-5.9,-3.9,
56656,10.1016/j.jechem.2020.08.036,10.1016/j.jechem.2020.08.036,PTB7-Th,PC71BM,PTB7-Th,PC71BM,CCCCC(CC)COC(=O)c1sc2csc(-c3cc4c(-c5ccc(CC(CC)CCCC)s5)c5sccc5c(-c5ccc(CC(CC)CCCC)s5)c4s3)c2c1F,COC(=O)CCCC1(c2ccccc2)C23c4c5ccc6c7cc8c9c%10c(cc%11cc%12c%13c%14c(cc%15c%16ccc-5c2c%16c2c5c%16c%17c(c(c46)c7c9c%17c4c%10c%11c%13c4c%16c%14c%152)C513)C%12)C8,0.75,18.04,52.91,7.16,7.158722999999998,0.0178351955307506,6.78,7.16,,,,,inverted,,L-SnO2,L-SnO2,MoO3,,,,,,-5.21,-3.6,,-5.9,-3.9,
56657,10.1016/j.jechem.2020.08.036,10.1016/j.jechem.2020.08.036,PTB7-Th,PC71BM,PTB7-Th,PC71BM,CCCCC(CC)COC(=O)c1sc2csc(-c3cc4c(-c5ccc(CC(CC)CCCC)s5)c5sccc5c(-c5ccc(CC(CC)CCCC)s5)c4s3)c2c1F,COC(=O)CCCC1(c2ccccc2)C23c4c5ccc6c7cc8c9c%10c(cc%11cc%12c%13c%14c(cc%15c%16ccc-5c2c%16c2c5c%16c%17c(c(c46)c7c9c%17c4c%10c%11c%13c4c%16c%14c%152)C513)C%12)C8,0.78,18.4,71.94,10.3,10.3248288,0.2410563106795931,10.08,10.3,,,,,inverted,,E-SnO2,SnO2,MoO3,,,,,,-5.21,-3.6,,-5.9,-3.9,
56658,10.1016/j.jechem.2020.08.036,10.1016/j.jechem.2020.08.036,PM7,ITC6-4F,PM7,ITC6-4F,CCCCC(CC)Cc1sc(-c2c3ccsc3c(-c3cc(Cl)c(CC(CC)CCCC)s3)c3sc(-c4ccc(-c5sc(-c6cccs6)c6c5C(=O)c5c(CC(CC)CCCC)sc(CC(CC)CCCC)c5C6=O)s4)cc23)cc1Cl,,0.88,20.41,50.12,9.0,9.001952959999999,0.021699555555542,8.63,9.0,,,,,inverted,,SnO2,SnO2,MoO3,,,,,,-5.575,-3.67,,,,
56659,10.1016/j.jechem.2020.08.036,10.1016/j.jechem.2020.08.036,PM7,ITC6-4F,PM7,ITC6-4F,CCCCC(CC)Cc1sc(-c2c3ccsc3c(-c3cc(Cl)c(CC(CC)CCCC)s3)c3sc(-c4ccc(-c5sc(-c6cccs6)c6c5C(=O)c5c(CC(CC)CCCC)sc(CC(CC)CCCC)c5C6=O)s4)cc23)cc1Cl,,0.9,21.02,73.62,13.93,13.9274316,0.0184379038047341,13.72,13.93,,,,,inverted,,E-SnO2,SnO2,MoO3,,,,,,-5.575,-3.67,,,,
56660,10.1016/j.jechem.2020.08.036,10.1016/j.jechem.2020.08.036,PM6,Y6,PM6,Y6,COC(=O)C(C)(C)c1cc(C)cc(-c2sc3c4sc5cc(/C=C6/C(=O)c7cc(F)cc(c7)C(=O)/C6=C\c6cc(C(C)(C)C(=O)OC)c(-c7cc(C)cc(C(C)(C)C(=O)OC)c7)s6)sc5c4c(C(C)(C)C(=O)OC)ccc2-3)c1,CCCCCCCCCCCc1c(/C=C2\C(=O)c3cc(F)c(F)cc3C2=C(C#N)C#N)sc2c1sc1c3c4nsnc4c4c5sc6c(CCCCCCCCCCC)c(/C=C7\C(=O)c8cc(F)c(F)cc8C7=C(C#N)C#N)sc6c5n(CC(CC)CCCC)c4c3n(CC(CC)CCCC)c21,0.8,25.21,51.36,10.35,10.358284800000002,0.0800463768116133,10.02,10.35,,,,,inverted,,SnO2,SnO2,MoO3,,,,,,-5.56,-3.65,,-5.65,-4.09,
56661,10.1016/j.jechem.2020.08.036,10.1016/j.jechem.2020.08.036,PM6,Y6,PM6,Y6,COC(=O)C(C)(C)c1cc(C)cc(-c2sc3c4sc5cc(/C=C6/C(=O)c7cc(F)cc(c7)C(=O)/C6=C\c6cc(C(C)(C)C(=O)OC)c(-c7cc(C)cc(C(C)(C)C(=O)OC)c7)s6)sc5c4c(C(C)(C)C(=O)OC)ccc2-3)c1,CCCCCCCCCCCc1c(/C=C2\C(=O)c3cc(F)c(F)cc3C2=C(C#N)C#N)sc2c1sc1c3c4nsnc4c4c5sc6c(CCCCCCCCCCC)c(/C=C7\C(=O)c8cc(F)c(F)cc8C7=C(C#N)C#N)sc6c5n(CC(CC)CCCC)c4c3n(CC(CC)CCCC)c21,0.83,25.3,73.22,15.38,15.3754678,0.0294681404421433,15.16,15.38,,,,,inverted,,E-SnO2,SnO2,MoO3,,,,,,-5.56,-3.65,,-5.65,-4.09,
56662,10.1016/j.jechem.2020.09.025,10.1016/j.jechem.2020.09.025,ZnP-TBO,6TIC,ZnP-TBO,6TIC,,CCCCCCc1ccc(C2(c3ccc(CCCCCC)cc3)c3c(sc4cc(/C=C5\C(=O)c6ccccc6C5=C(C#N)C#N)sc34)-c3sc4c5c(sc4c32)-c2sc3cc(/C=C4\C(=O)c6ccccc6C4=C(C#N)C#N)sc3c2C5(c2ccc(CCCCCC)cc2)c2ccc(CCCCCC)cc2)cc1,0.8,20.44,73.87,12.08,12.0792224,0.0064370860927091,,,,,,,ITO/PEDOT:PSS/active layer/PDIN/Al,conventional,PDIN,PDIN,PEDOT:PSS,PEDOT:PSS,,chloroform,chloroform,,,,,-5.263,-3.85,
56663,10.1016/j.jechem.2020.09.025,10.1016/j.jechem.2020.09.025,BIHTR,Y6,BIHTR,Y6,,CCCCCCCCCCCc1c(/C=C2\C(=O)c3cc(F)c(F)cc3C2=C(C#N)C#N)sc2c1sc1c3c4nsnc4c4c5sc6c(CCCCCCCCCCC)c(/C=C7\C(=O)c8cc(F)c(F)cc8C7=C(C#N)C#N)sc6c5n(CC(CC)CCCC)c4c3n(CC(CC)CCCC)c21,0.84,21.5,68.4,12.3,12.35304,0.4312195121951163,,,,,,,ITO/PEDOT:PSS/active layer/PDIN/Al,conventional,PDIN,PDIN,PEDOT:PSS,PEDOT:PSS,,chloroform,chloroform,,,,,-5.65,-4.09,
56664,10.1016/j.jechem.2020.09.025,10.1016/j.jechem.2020.09.025,BTEC-2F,Y6,BTEC-2F,Y6,,CCCCCCCCCCCc1c(/C=C2\C(=O)c3cc(F)c(F)cc3C2=C(C#N)C#N)sc2c1sc1c3c4nsnc4c4c5sc6c(CCCCCCCCCCC)c(/C=C7\C(=O)c8cc(F)c(F)cc8C7=C(C#N)C#N)sc6c5n(CC(CC)CCCC)c4c3n(CC(CC)CCCC)c21,0.854,21.55,72.35,13.34,13.31507695,0.1868294602698647,,,,,,,ITO/PEDOT:PSS/active layer/PDIN/Al,conventional,PDIN,PDIN,PEDOT:PSS,PEDOT:PSS,,chloroform,chloroform,,,,,-5.65,-4.09,
56665,10.1016/j.jechem.2020.09.025,10.1016/j.jechem.2020.09.025,BTR-Cl,Y6,BTR-Cl,Y6,CCCCCCc1cc(-c2cc3c(-c4cc(Cl)c(CC(CC)CCCC)s4)c4sc(-c5cc(CCCCCC)c(-c6cc(CCCCCC)c(-c7ccc(/C=C8/SC(=S)N(CCCCCC)C8=O)s7)s6)s5)cc4c(-c4cc(Cl)c(CC(CC)CCCC)s4)c3s2)sc1-c1cc(CCCCCC)c(-c2ccc(/C=C3\SC(=S)N(CC(CC)CCCC)C3=O)s2)s1,CCCCCCCCCCCc1c(/C=C2\C(=O)c3cc(F)c(F)cc3C2=C(C#N)C#N)sc2c1sc1c3c4nsnc4c4c5sc6c(CCCCCCCCCCC)c(/C=C7\C(=O)c8cc(F)c(F)cc8C7=C(C#N)C#N)sc6c5n(CC(CC)CCCC)c4c3n(CC(CC)CCCC)c21,0.86,24.17,65.5,13.61,13.614961,0.0364511388684904,,,,,,,ITO/PEDOT:PSS/active layer/PDIN/Al,conventional,PDIN,PDIN,PEDOT:PSS,PEDOT:PSS,,chloroform,chloroform,,-5.46,-3.7,,-5.65,-4.09,
56666,10.1016/j.jechem.2020.09.025,10.1016/j.jechem.2020.09.025,BSFTR,Y6,BSFTR,Y6,CCCCCCc1cc(-c2cc3c(-c4cc(F)c(SCC(CC)CCCC)s4)c4sc(-c5cc(CCCCCC)c(-c6cc(CCCCCC)c(-c7ccc(/C=C8/SC(=S)N(CC(CC)CCCC)C8=O)s7)s6)s5)cc4c(-c4cc(F)c(SCC(CC)CCCC)s4)c3s2)sc1-c1cc(CCCCCC)c(-c2ccc(/C=C3/SC(=S)N(CC(CC)CCCC)C3=O)s2)s1,CCCCCCCCCCCc1c(/C=C2\C(=O)c3cc(F)c(F)cc3C2=C(C#N)C#N)sc2c1sc1c3c4nsnc4c4c5sc6c(CCCCCCCCCCC)c(/C=C7\C(=O)c8cc(F)c(F)cc8C7=C(C#N)C#N)sc6c5n(CC(CC)CCCC)c4c3n(CC(CC)CCCC)c21,0.85,23.16,69.66,13.69,13.7132676,0.169960555149748,,,,,,,ITO/PEDOT:PSS/active layer/PDIN/Al,conventional,PDIN,PDIN,PEDOT:PSS,PEDOT:PSS,,chloroform,chloroform,,-5.59,-3.61,,-5.65,-4.09,
56667,10.1016/j.jechem.2020.09.025,10.1016/j.jechem.2020.09.025,BTTzR,Y6,BTTzR,Y6,Cc1cc(-c2c3cc(-c4sc(-c5nc6sc(-c7cc(C)c(/C=C8\SC(=S)N(C)C8=O)s7)nc6s5)cc4C)sc3c(-c3cc(C)c(C)s3)c3cc(-c4sc(-c5nc6sc(-c7cc(C)c(/C=C8\SC(=S)N(C)C8=O)s7)nc6s5)cc4C)sc23)sc1C,CCCCCCCCCCCc1c(/C=C2\C(=O)c3cc(F)c(F)cc3C2=C(C#N)C#N)sc2c1sc1c3c4nsnc4c4c5sc6c(CCCCCCCCCCC)c(/C=C7\C(=O)c8cc(F)c(F)cc8C7=C(C#N)C#N)sc6c5n(CC(CC)CCCC)c4c3n(CC(CC)CCCC)c21,0.88,23.2,68.0,13.9,13.88288,0.123165467625901,,,,,,,ITO/PEDOT:PSS/active layer/PDIN/Al,conventional,PDIN,PDIN,PEDOT:PSS,PEDOT:PSS,,chloroform,chloroform,,,,,-5.65,-4.09,
56668,10.1016/j.jechem.2020.09.025,10.1016/j.jechem.2020.09.025,BT-2F,N3,BT-2F,N3,CCCCCCc1ccc(C2(c3ccc(CCCCCC)cc3)c3cc(/C=C4\C(=O)c5cc(F)c(F)cc5C4=C(C#N)C#N)sc3-c3sc4c(OCC(CC)CCCC)c5c6c(sc5c(OCC(CC)CCCC)c4c32)-c2sc(/C=C3\C(=O)c4cc(F)c(F)cc4C3=C(C#N)C#N)cc2C6(c2ccc(CCCCCC)cc2)c2ccc(CCCCCC)cc2)cc1,CCCCCCCCCCCC1=C(/C=C2\C(=O)C3=CC(F)=C(F)C=C3C2=C(C#N)C#N)SC2=C1SC1=C2N(CCC(CC)CCCC)C2=C1C1=NSN=C1C1=C2N(CCC(CC)CCCC)C2=C1SC1=C2SC(/C=C2\C(=O)C3=CC(F)=C(F)C=C3C2=C(C#N)C#N)=C1CCCCCCCCCCC,0.84,23.81,70.22,14.09,14.04428088,0.324479205110015,,,,,,,ITO/PEDOT:PSS/active layer/PDIN/Al,conventional,PDIN,PDIN,PEDOT:PSS,PEDOT:PSS,,chloroform,chloroform,,-5.54,-4.05,,-5.64,-3.86,
56669,10.1016/j.jechem.2020.09.025,10.1016/j.jechem.2020.09.025,ZR1,Y6,ZR1,Y6,CCc1ccc(-c2c3sc4cc(-c5cc(CC)c(-c6ccc(/C=C7/SC(=S)N(CC)C7=O)s6)s5)sc4c3c(-c3ccc(CC)s3)c3sc4cc(-c5cc(CC)c(-c6ccc(/C=C7/SC(=S)N(CC)C7=O)s6)s5)sc4c23)s1,CCCCCCCCCCCc1c(/C=C2\C(=O)c3cc(F)c(F)cc3C2=C(C#N)C#N)sc2c1sc1c3c4nsnc4c4c5sc6c(CCCCCCCCCCC)c(/C=C7\C(=O)c8cc(F)c(F)cc8C7=C(C#N)C#N)sc6c5n(CC(CC)CCCC)c4c3n(CC(CC)CCCC)c21,0.861,24.34,68.44,14.34,14.342792856,0.0194759832635929,,,,,,,ITO/PEDOT:PSS/active layer/PDIN/Al,conventional,PDIN,PDIN,PEDOT:PSS,PEDOT:PSS,,chloroform,chloroform,,-5.32,-3.53,,-5.65,-4.09,
56670,10.1016/j.jechem.2020.09.025,10.1016/j.jechem.2020.09.025,BTR-Cl,Y6,BTR-Cl,Y6,CCCCCCc1cc(-c2cc3c(-c4cc(Cl)c(CC(CC)CCCC)s4)c4sc(-c5cc(CCCCCC)c(-c6cc(CCCCCC)c(-c7ccc(/C=C8/SC(=S)N(CCCCCC)C8=O)s7)s6)s5)cc4c(-c4cc(Cl)c(CC(CC)CCCC)s4)c3s2)sc1-c1cc(CCCCCC)c(-c2ccc(/C=C3\SC(=S)N(CC(CC)CCCC)C3=O)s2)s1,CCCCCCCCCCCc1c(/C=C2\C(=O)c3cc(F)c(F)cc3C2=C(C#N)C#N)sc2c1sc1c3c4nsnc4c4c5sc6c(CCCCCCCCCCC)c(/C=C7\C(=O)c8cc(F)c(F)cc8C7=C(C#N)C#N)sc6c5n(CC(CC)CCCC)c4c3n(CC(CC)CCCC)c21,0.83,23.66,74.7,14.7,14.6694366,0.2079142857142866,,,,,,,ITO/PEDOT:PSS/active layer/PDIN/Al,conventional,PDIN,PDIN,PEDOT:PSS,PEDOT:PSS,,chloroform,chloroform,,-5.46,-3.7,,-5.65,-4.09,
56671,10.1016/j.jechem.2020.09.025,10.1016/j.jechem.2020.09.025,B1,BO-4Cl,B1,BO-4Cl,CCCCCCc1cc(-c2cc3c(-c4ccc(SCC(CC)CCCC)cc4)c4sc(-c5cc(CCCCCC)c(-c6cc(CCCCCC)c(-c7ccc(/C=C8/SC(=S)N(CCCC)C8=O)s7)s6)s5)cc4c(-c4ccc(SCC(CC)CCCC)cc4)c3s2)sc1-c1cc(CCCCCC)c(-c2ccc(/C=C3/SC(=S)N(CCCC)C3=O)s2)s1,CCCCCCCCCCCc1c(/C=C2\C(=O)c3cc(Cl)c(Cl)cc3C2=C(C#N)C#N)sc2c1sc1c3c4nsnc4c4c5sc6c(CCCCCCCCCCC)c(/C=C7\C(=O)c8cc(Cl)c(Cl)cc8C7=C(C#N)C#N)sc6c5n(CC(CCCC)CCCCCC)c4c3n(CC(CCCC)CCCCCC)c21,0.83,25.27,73.0,15.3,15.311093,0.0725032679738606,,,,,,,ITO/PEDOT:PSS/active layer/PDIN/Al,conventional,PDIN,PDIN,PEDOT:PSS,PEDOT:PSS,,chloroform,chloroform,,-5.37,-3.51,,-5.68,-4.1,
56674,10.1016/j.jechem.2020.09.025,10.1016/j.jechem.2020.09.025,BTR-Cl,BTP-BO-4F,BTR-Cl,BTP-BO-4F,CCCCCCc1cc(-c2cc3c(-c4cc(Cl)c(CC(CC)CCCC)s4)c4sc(-c5cc(CCCCCC)c(-c6cc(CCCCCC)c(-c7ccc(/C=C8/SC(=S)N(CCCCCC)C8=O)s7)s6)s5)cc4c(-c4cc(Cl)c(CC(CC)CCCC)s4)c3s2)sc1-c1cc(CCCCCC)c(-c2ccc(/C=C3\SC(=S)N(CC(CC)CCCC)C3=O)s2)s1,CCCCCCCCCCCc1c(/C=C2\C(=O)c3cc(F)c(F)cc3C2=C(C#N)C#N)sc2c1sc1c3c4nsnc4c4c5sc6c(CCCCCCCCCCC)c(/C=C7\C(=O)c8cc(F)c(F)cc8C7=C(C#N)C#N)sc6c5n(C[C@H](CCCC)CCCCCC)c4c3n(CC(CCCC)CCCCCC)c21,0.87,20.38,70.77,12.54,12.547945619999998,0.0633622009569315,,,1.6:1,,,,ITO/PEDOT:PSS/active layer/PDIN/Al,conventional,PDIN,PDIN,PEDOT:PSS,PEDOT:PSS,,chloroform,chloroform,120.0,-5.46,-3.7,,,,
56675,10.1016/j.jechem.2020.09.025,10.1016/j.jechem.2020.09.025,BTR-Cl,Y6,BTR-Cl,Y6,CCCCCCc1cc(-c2cc3c(-c4cc(Cl)c(CC(CC)CCCC)s4)c4sc(-c5cc(CCCCCC)c(-c6cc(CCCCCC)c(-c7ccc(/C=C8/SC(=S)N(CCCCCC)C8=O)s7)s6)s5)cc4c(-c4cc(Cl)c(CC(CC)CCCC)s4)c3s2)sc1-c1cc(CCCCCC)c(-c2ccc(/C=C3\SC(=S)N(CC(CC)CCCC)C3=O)s2)s1,CCCCCCCCCCCc1c(/C=C2\C(=O)c3cc(F)c(F)cc3C2=C(C#N)C#N)sc2c1sc1c3c4nsnc4c4c5sc6c(CCCCCCCCCCC)c(/C=C7\C(=O)c8cc(F)c(F)cc8C7=C(C#N)C#N)sc6c5n(CC(CC)CCCC)c4c3n(CC(CC)CCCC)c21,0.86,23.24,67.21,13.43,13.432859439999998,0.0212914370811478,,,1.6:1,,,,ITO/PEDOT:PSS/active layer/PDIN/Al,conventional,PDIN,PDIN,PEDOT:PSS,PEDOT:PSS,,chloroform,chloroform,120.0,-5.46,-3.7,,-5.65,-4.09,
56685,10.1016/j.jechem.2020.11.021,10.1016/j.jechem.2020.11.021,PBNB100,BO-4Cl,PBNB100,BO-4Cl,,CCCCCCCCCCCc1c(/C=C2\C(=O)c3cc(Cl)c(Cl)cc3C2=C(C#N)C#N)sc2c1sc1c3c4nsnc4c4c5sc6c(CCCCCCCCCCC)c(/C=C7\C(=O)c8cc(Cl)c(Cl)cc8C7=C(C#N)C#N)sc6c5n(CC(CCCC)CCCCCC)c4c3n(CC(CCCC)CCCCCC)c21,0.834,24.1,63.9,12.8,12.8435166,0.3399734375000018,12.6,12.8,1:1,"1,8-diiodooctane",DIO,,ITO/PEDOT:PSS/active layer/PFN-Br/Al,conventional,PFN-Br,PFN-Br,PEDOT:PSS,PEDOT:PSS,100.0,chloroform,chloroform,100.0,,,,-5.68,-4.1,
56686,10.1016/j.jechem.2020.11.021,10.1016/j.jechem.2020.11.021,PBNB80,BO-4Cl,PBNB80,BO-4Cl,,CCCCCCCCCCCc1c(/C=C2\C(=O)c3cc(Cl)c(Cl)cc3C2=C(C#N)C#N)sc2c1sc1c3c4nsnc4c4c5sc6c(CCCCCCCCCCC)c(/C=C7\C(=O)c8cc(Cl)c(Cl)cc8C7=C(C#N)C#N)sc6c5n(CC(CCCC)CCCCCC)c4c3n(CC(CCCC)CCCCCC)c21,0.85,25.7,73.3,16.0,16.012385,0.0774062499999894,15.6,16.0,1:1,"1,8-diiodooctane",DIO,,ITO/PEDOT:PSS/active layer/PFN-Br/Al,conventional,PFN-Br,PFN-Br,PEDOT:PSS,PEDOT:PSS,100.0,chloroform,chloroform,100.0,,,,-5.68,-4.1,
56687,10.1016/j.jechem.2020.11.021,10.1016/j.jechem.2020.11.021,PBNB50,BO-4Cl,PBNB50,BO-4Cl,,CCCCCCCCCCCc1c(/C=C2\C(=O)c3cc(Cl)c(Cl)cc3C2=C(C#N)C#N)sc2c1sc1c3c4nsnc4c4c5sc6c(CCCCCCCCCCC)c(/C=C7\C(=O)c8cc(Cl)c(Cl)cc8C7=C(C#N)C#N)sc6c5n(CC(CCCC)CCCCCC)c4c3n(CC(CCCC)CCCCCC)c21,0.868,20.9,63.1,11.4,11.447097199999998,0.4131333333333144,11.2,11.4,1:1,"1,8-diiodooctane",DIO,,ITO/PEDOT:PSS/active layer/PFN-Br/Al,conventional,PFN-Br,PFN-Br,PEDOT:PSS,PEDOT:PSS,100.0,chloroform,chloroform,100.0,,,,-5.68,-4.1,
56688,10.1016/j.jechem.2020.11.021,10.1016/j.jechem.2020.11.021,PBNB00,BO-4Cl,PBNB00,BO-4Cl,,CCCCCCCCCCCc1c(/C=C2\C(=O)c3cc(Cl)c(Cl)cc3C2=C(C#N)C#N)sc2c1sc1c3c4nsnc4c4c5sc6c(CCCCCCCCCCC)c(/C=C7\C(=O)c8cc(Cl)c(Cl)cc8C7=C(C#N)C#N)sc6c5n(CC(CCCC)CCCCCC)c4c3n(CC(CCCC)CCCCCC)c21,0.901,20.1,59.1,10.7,10.703069100000002,0.0286831775701208,10.5,10.7,1:1,"1,8-diiodooctane",DIO,,ITO/PEDOT:PSS/active layer/PFN-Br/Al,conventional,PFN-Br,PFN-Br,PEDOT:PSS,PEDOT:PSS,100.0,chloroform,chloroform,100.0,,,,-5.68,-4.1,
56691,10.1016/j.jechem.2021.03.056,10.1016/j.jechem.2021.03.056,J52,Y6,J52,Y6,CCCCCCCCC(CCCCCC)Cn1nc2c(-c3cccs3)c(F)c(F)c(-c3ccc(-c4cc5c(-c6ccc(CC(CC)CCCC)s6)c6sccc6c(-c6ccc(CC(CC)CCCC)s6)c5s4)s3)c2n1,CCCCCCCCCCCc1c(/C=C2\C(=O)c3cc(F)c(F)cc3C2=C(C#N)C#N)sc2c1sc1c3c4nsnc4c4c5sc6c(CCCCCCCCCCC)c(/C=C7\C(=O)c8cc(F)c(F)cc8C7=C(C#N)C#N)sc6c5n(CC(CC)CCCC)c4c3n(CC(CC)CCCC)c21,0.65,20.43,53.82,7.15,7.147026900000001,0.0415818181818081,,,,,,,,,,,,,,,,,-5.2,-3.05,,-5.65,-4.09,
56692,10.1016/j.jechem.2021.03.056,10.1016/j.jechem.2021.03.056,J52-Cl-S,Y6,J52-Cl-S,Y6,,CCCCCCCCCCCc1c(/C=C2\C(=O)c3cc(F)c(F)cc3C2=C(C#N)C#N)sc2c1sc1c3c4nsnc4c4c5sc6c(CCCCCCCCCCC)c(/C=C7\C(=O)c8cc(F)c(F)cc8C7=C(C#N)C#N)sc6c5n(CC(CC)CCCC)c4c3n(CC(CC)CCCC)c21,0.86,22.14,55.17,10.48,10.50458868,0.234624809160313,10.23,10.48,,,,,,,,,,,,,,,,,,-5.65,-4.09,
56693,10.1016/j.jechem.2021.03.056,10.1016/j.jechem.2021.03.056,PE5,Y6,PE5,Y6,,CCCCCCCCCCCc1c(/C=C2\C(=O)c3cc(F)c(F)cc3C2=C(C#N)C#N)sc2c1sc1c3c4nsnc4c4c5sc6c(CCCCCCCCCCC)c(/C=C7\C(=O)c8cc(F)c(F)cc8C7=C(C#N)C#N)sc6c5n(CC(CC)CCCC)c4c3n(CC(CC)CCCC)c21,0.84,24.98,69.11,14.48,14.50148952,0.1484082872928133,14.25,14.48,,,,,,,,,,,,,,,,,,-5.65,-4.09,
56694,10.1016/j.jechem.2021.03.056,10.1016/j.jechem.2021.03.056,PE5-Cl,Y6,PE5-Cl,Y6,,CCCCCCCCCCCc1c(/C=C2\C(=O)c3cc(F)c(F)cc3C2=C(C#N)C#N)sc2c1sc1c3c4nsnc4c4c5sc6c(CCCCCCCCCCC)c(/C=C7\C(=O)c8cc(F)c(F)cc8C7=C(C#N)C#N)sc6c5n(CC(CC)CCCC)c4c3n(CC(CC)CCCC)c21,0.82,24.24,67.3,13.41,13.377086399999996,0.2454407158836994,13.27,13.41,,,,,,,,,,,,,,,,,,-5.65,-4.09,
56701,10.1016/j.jechem.2021.05.032,10.1016/j.jechem.2021.05.032,PBDB-T,IFL-ED-4F,PBDB-T,IFL-ED-4F,CCCCC(CC)Cc1ccc(-c2c3cc(-c4ccc(-c5sc(-c6cccs6)c6c5C(=O)c5c(CC(CC)CCCC)sc(CC(CC)CCCC)c5C6=O)s4)sc3c(-c3ccc(CC(CC)CCCC)s3)c3ccsc23)s1,,0.94,13.64,58.24,7.5,7.467299840000001,0.4360021333333226,7.3,7.5,1:1,diphenyl ether,,0.5 vol%,ITO/ZnO/active layer/MoO3/Ag,inverted,ZnO,,MoO3,,,chlorobenzene,,,-5.33,-3.48,,,,
56702,10.1016/j.jechem.2021.05.032,10.1016/j.jechem.2021.05.032,PBDB-T,IDT-ED-4F,PBDB-T,IDT-ED-4F,CCCCC(CC)Cc1ccc(-c2c3cc(-c4ccc(-c5sc(-c6cccs6)c6c5C(=O)c5c(CC(CC)CCCC)sc(CC(CC)CCCC)c5C6=O)s4)sc3c(-c3ccc(CC(CC)CCCC)s3)c3ccsc23)s1,,0.88,22.14,53.04,10.4,10.33388928,0.6356799999999931,10.2,10.4,1:1,"1,8-diiodooctane",,0.2 vol%,ITO/ZnO/active layer/MoO3/Ag,inverted,ZnO,,MoO3,,,chlorobenzene,,,-5.33,-3.48,,,,
56703,10.1016/j.jechem.2021.05.032,10.1016/j.jechem.2021.05.032,PBDB-T,IDTT-ED-2F,PBDB-T,IDTT-ED-2F,CCCCC(CC)Cc1ccc(-c2c3cc(-c4ccc(-c5sc(-c6cccs6)c6c5C(=O)c5c(CC(CC)CCCC)sc(CC(CC)CCCC)c5C6=O)s4)sc3c(-c3ccc(CC(CC)CCCC)s3)c3ccsc23)s1,,0.91,5.1,31.75,1.5,1.4735175,1.7654999999999976,1.2,1.5,1:1,,,,ITO/ZnO/active layer/MoO3/Ag,inverted,ZnO,,MoO3,,,,,,-5.33,-3.48,,,,
56704,10.1016/j.jechem.2021.05.032,10.1016/j.jechem.2021.05.032,PM6,BTP-BO-4Cl,PM6,BTP-BO-4Cl,COC(=O)C(C)(C)c1cc(C)cc(-c2sc3c4sc5cc(/C=C6/C(=O)c7cc(F)cc(c7)C(=O)/C6=C\c6cc(C(C)(C)C(=O)OC)c(-c7cc(C)cc(C(C)(C)C(=O)OC)c7)s6)sc5c4c(C(C)(C)C(=O)OC)ccc2-3)c1,CCCCCCCCCCCc1c(/C=C2\C(=O)c3cc(Cl)c(Cl)cc3C2=C(C#N)C#N)sc2c1Cc1c-2n(CC(CCCC)CCCCCC)c2c1c1nsnc1c1c3c(n(CC(CCCC)CCCCCC)c12)-c1sc(/C=C2\C(=O)c4cc(Cl)c(Cl)cc4C2=C(C#N)C#N)c(CCCCCCCCCCC)c1C3,0.84,24.06,71.48,14.4,14.44639392,0.3221799999999991,14.1,14.4,1:1,,,,,,,,,,,,,,-5.56,-3.65,,-5.62,-4.05,
56708,10.1016/j.jechem.2021.05.041,10.1016/j.jechem.2021.05.041,PM6,Y11,PM6,Y11,COC(=O)C(C)(C)c1cc(C)cc(-c2sc3c4sc5cc(/C=C6/C(=O)c7cc(F)cc(c7)C(=O)/C6=C\c6cc(C(C)(C)C(=O)OC)c(-c7cc(C)cc(C(C)(C)C(=O)OC)c7)s6)sc5c4c(C(C)(C)C(=O)OC)ccc2-3)c1,CCn1nc2c(n1)c1c3sc4cc(/C=C5\C(=O)c6cc(F)c(F)cc6C5=C(C#N)C#N)sc4c3n(CC)c1c1c2c2sc3cc(/C=C4\C(=O)c5cc(F)c(F)cc5C4=C(C#N)C#N)sc3c2n1CC,0.87,23.69,72.0,14.85,14.839416000000002,0.0712727272727133,14.62,14.85,1:1.5,1-chloronaphthalene (CN),CN,,ITO/PEDOT:PSS/PM6:Y11/PDINN/Ag,conventional,PDINN,PDINN,PEDOT:PSS,PEDOT:PSS,,,,90.0,-5.56,-3.65,,,,
56709,10.1016/j.jechem.2021.05.041,10.1016/j.jechem.2021.05.041,PM6,Y11-M,PM6,Y11-M,COC(=O)C(C)(C)c1cc(C)cc(-c2sc3c4sc5cc(/C=C6/C(=O)c7cc(F)cc(c7)C(=O)/C6=C\c6cc(C(C)(C)C(=O)OC)c(-c7cc(C)cc(C(C)(C)C(=O)OC)c7)s6)sc5c4c(C(C)(C)C(=O)OC)ccc2-3)c1,,0.86,25.54,76.15,16.64,16.7258906,0.5161694711538404,16.32,16.64,1:1.2,1-chloronaphthalene (CN),CN,,ITO/PEDOT:PSS/PM6:Y11-M/PDINN/Ag,conventional,PDINN,PDINN,PEDOT:PSS,PEDOT:PSS,,,,130.0,-5.56,-3.65,,,,
56710,10.1016/j.jechem.2021.05.041,10.1016/j.jechem.2021.05.041,PM6,Y11-EB,PM6,Y11-EB,COC(=O)C(C)(C)c1cc(C)cc(-c2sc3c4sc5cc(/C=C6/C(=O)c7cc(F)cc(c7)C(=O)/C6=C\c6cc(C(C)(C)C(=O)OC)c(-c7cc(C)cc(C(C)(C)C(=O)OC)c7)s6)sc5c4c(C(C)(C)C(=O)OC)ccc2-3)c1,,0.88,26.2,74.73,17.15,17.229748800000003,0.4650075801749528,16.86,17.15,1:1,1-chloronaphthalene (CN),CN,,ITO/PEDOT:PSS/PM6:Y11-EB/PDINN/Ag,conventional,PDINN,PDINN,PEDOT:PSS,PEDOT:PSS,,,,90.0,-5.56,-3.65,,,,
56731,10.1016/j.jechem.2021.08.033,10.1016/j.jechem.2021.08.033,pBDT-DTBTz-EH,Y6,pBDT-DTBTz-EH,Y6,,CCCCCCCCCCCc1c(/C=C2\C(=O)c3cc(F)c(F)cc3C2=C(C#N)C#N)sc2c1sc1c3c4nsnc4c4c5sc6c(CCCCCCCCCCC)c(/C=C7\C(=O)c8cc(F)c(F)cc8C7=C(C#N)C#N)sc6c5n(CC(CC)CCCC)c4c3n(CC(CC)CCCC)c21,0.88,20.31,51.52,9.17,9.20806656,0.4151206106870117,9.08,9.17,1:1.6,DIO,DIO,,ITO/PEDOT:PSS/pBDT-DTBTz-EH:Y6/PFNDI-Br/Ag,conventional,PFNDI-Br,PFNDI-Br,PEDOT:PSS,PEDOT:PSS,100.0,chloroform,chloroform,100.0,,,,-5.65,-4.09,
56732,10.1016/j.jechem.2021.08.033,10.1016/j.jechem.2021.08.033,pBDT-DTBTz-Me,Y6,pBDT-DTBTz-Me,Y6,,CCCCCCCCCCCc1c(/C=C2\C(=O)c3cc(F)c(F)cc3C2=C(C#N)C#N)sc2c1sc1c3c4nsnc4c4c5sc6c(CCCCCCCCCCC)c(/C=C7\C(=O)c8cc(F)c(F)cc8C7=C(C#N)C#N)sc6c5n(CC(CC)CCCC)c4c3n(CC(CC)CCCC)c21,0.78,26.54,74.19,15.31,15.35822028,0.3149593729588548,15.18,15.31,1:1.6,DIO,DIO,,ITO/PEDOT:PSS/pBDT-DTBTz-Me:Y6/PFNDI-Br/Ag,conventional,PFNDI-Br,PFNDI-Br,PEDOT:PSS,PEDOT:PSS,100.0,chloroform,chloroform,100.0,,,,-5.65,-4.09,
56751,10.1016/j.jechem.2022.03.030,10.1016/j.jechem.2022.03.030,PBDB-TF,TPT4F,PM6,TPT4F,COC(=O)C(C)(C)c1cc(C)cc(-c2sc3c4sc5cc(/C=C6/C(=O)c7cc(F)cc(c7)C(=O)/C6=C\c6cc(C(C)(C)C(=O)OC)c(-c7cc(C)cc(C(C)(C)C(=O)OC)c7)s6)sc5c4c(C(C)(C)C(=O)OC)ccc2-3)c1,,1.0,13.36,57.0,7.67,7.6152,0.7144719687092592,7.5,7.67,,,,,ITO/PEDOT:PSS/active layer/PFN-Br/Ag,conventional,PFN-Br,PFN-Br,PEDOT:PSS,PEDOT:PSS,,,,,-5.49,-3.64,,,,
56752,10.1016/j.jechem.2022.03.030,10.1016/j.jechem.2022.03.030,PBDB-TF,TPT4Cl,PM6,TPT4Cl,COC(=O)C(C)(C)c1cc(C)cc(-c2sc3c4sc5cc(/C=C6/C(=O)c7cc(F)cc(c7)C(=O)/C6=C\c6cc(C(C)(C)C(=O)OC)c(-c7cc(C)cc(C(C)(C)C(=O)OC)c7)s6)sc5c4c(C(C)(C)C(=O)OC)ccc2-3)c1,,1.04,15.77,62.0,10.16,10.168496,0.0836220472440863,10.01,10.16,,,,,ITO/PEDOT:PSS/active layer/PFN-Br/Ag,conventional,PFN-Br,PFN-Br,PEDOT:PSS,PEDOT:PSS,,,,,-5.49,-3.64,,,,
56753,10.1016/j.jechem.2022.03.050,10.1016/j.jechem.2022.03.050,PBDB-T,PYSe,PBDB-T,PYSe,CCCCC(CC)Cc1ccc(-c2c3cc(-c4ccc(-c5sc(-c6cccs6)c6c5C(=O)c5c(CC(CC)CCCC)sc(CC(CC)CCCC)c5C6=O)s4)sc3c(-c3ccc(CC(CC)CCCC)s3)c3ccsc23)s1,,0.875,22.79,62.43,12.45,12.449322375,0.0054427710843356,12.32,12.45,,,,,ITO/PEDOT:PSS/PBDB-T:polymer acceptor/PDINN/Ag,conventional,PDINN,PDINN,PEDOT:PSS,PEDOT:PSS,,chloroform,chloroform,,-5.33,-3.48,,,,
56754,10.1016/j.jechem.2022.03.050,10.1016/j.jechem.2022.03.050,PBDB-T,PYSe-TC6T(5),PBDB-T,PYSe-TC6T(5),CCCCC(CC)Cc1ccc(-c2c3cc(-c4ccc(-c5sc(-c6cccs6)c6c5C(=O)c5c(CC(CC)CCCC)sc(CC(CC)CCCC)c5C6=O)s4)sc3c(-c3ccc(CC(CC)CCCC)s3)c3ccsc23)s1,,0.882,22.82,64.29,12.94,12.939802596000002,0.0015255332302774,12.81,12.94,,,,,ITO/PEDOT:PSS/PBDB-T:polymer acceptor/PDINN/Ag,conventional,PDINN,PDINN,PEDOT:PSS,PEDOT:PSS,,chloroform,chloroform,,-5.33,-3.48,,,,
56755,10.1016/j.jechem.2022.03.050,10.1016/j.jechem.2022.03.050,PBDB-T,PYSe-TC6T(10),PBDB-T,PYSe-TC6T(10),CCCCC(CC)Cc1ccc(-c2c3cc(-c4ccc(-c5sc(-c6cccs6)c6c5C(=O)c5c(CC(CC)CCCC)sc(CC(CC)CCCC)c5C6=O)s4)sc3c(-c3ccc(CC(CC)CCCC)s3)c3ccsc23)s1,,0.891,22.94,66.26,13.54,13.543239204,0.0239232200886377,13.44,13.54,,,,,ITO/PEDOT:PSS/PBDB-T:polymer acceptor/PDINN/Ag,conventional,PDINN,PDINN,PEDOT:PSS,PEDOT:PSS,,chloroform,chloroform,,-5.33,-3.48,,,,
56756,10.1016/j.jechem.2022.03.050,10.1016/j.jechem.2022.03.050,PBDB-T,PYSe-TC6T(20),PBDB-T,PYSe-TC6T(20),CCCCC(CC)Cc1ccc(-c2c3cc(-c4ccc(-c5sc(-c6cccs6)c6c5C(=O)c5c(CC(CC)CCCC)sc(CC(CC)CCCC)c5C6=O)s4)sc3c(-c3ccc(CC(CC)CCCC)s3)c3ccsc23)s1,,0.906,20.08,62.66,11.4,11.399407967999998,0.0051932631579114,11.38,11.4,,,,,ITO/PEDOT:PSS/PBDB-T:polymer acceptor/PDINN/Ag,conventional,PDINN,PDINN,PEDOT:PSS,PEDOT:PSS,,chloroform,chloroform,,-5.33,-3.48,,,,
56757,10.1016/j.jechem.2022.03.050,10.1016/j.jechem.2022.03.050,PBDB-T,PYSe,PBDB-T,PYSe,CCCCC(CC)Cc1ccc(-c2c3cc(-c4ccc(-c5sc(-c6cccs6)c6c5C(=O)c5c(CC(CC)CCCC)sc(CC(CC)CCCC)c5C6=O)s4)sc3c(-c3ccc(CC(CC)CCCC)s3)c3ccsc23)s1,,0.865,21.54,54.5,10.15,10.154494499999998,0.0442807881773208,,,,,,,ITO/PEDOT:PSS/PBDB-T:polymer acceptor/PDINN/Ag,conventional,PDINN,PDINN,PEDOT:PSS,PEDOT:PSS,,chloroform,chloroform,,-5.33,-3.48,,,,
56758,10.1016/j.jechem.2022.03.050,10.1016/j.jechem.2022.03.050,PBDB-T,PYSe-TC6T(10),PBDB-T,PYSe-TC6T(10),CCCCC(CC)Cc1ccc(-c2c3cc(-c4ccc(-c5sc(-c6cccs6)c6c5C(=O)c5c(CC(CC)CCCC)sc(CC(CC)CCCC)c5C6=O)s4)sc3c(-c3ccc(CC(CC)CCCC)s3)c3ccsc23)s1,,0.889,22.48,64.21,12.83,12.832188711999995,0.0170593296960018,,,,,,,ITO/PEDOT:PSS/PBDB-T:polymer acceptor/PDINN/Ag,conventional,PDINN,PDINN,PEDOT:PSS,PEDOT:PSS,,chloroform,chloroform,,-5.33,-3.48,,,,
56759,10.1016/j.jechem.2022.03.050,10.1016/j.jechem.2022.03.050,PBDB-T,PYSe,PBDB-T,PYSe,CCCCC(CC)Cc1ccc(-c2c3cc(-c4ccc(-c5sc(-c6cccs6)c6c5C(=O)c5c(CC(CC)CCCC)sc(CC(CC)CCCC)c5C6=O)s4)sc3c(-c3ccc(CC(CC)CCCC)s3)c3ccsc23)s1,,0.861,20.98,52.06,9.4,9.404003868,0.0425943404255303,,,,,,,ITO/PEDOT:PSS/PBDB-T:polymer acceptor/PDINN/Ag,conventional,PDINN,PDINN,PEDOT:PSS,PEDOT:PSS,,chloroform,chloroform,,-5.33,-3.48,,,,
56760,10.1016/j.jechem.2022.03.050,10.1016/j.jechem.2022.03.050,PBDB-T,PYSe-TC6T(10),PBDB-T,PYSe-TC6T(10),CCCCC(CC)Cc1ccc(-c2c3cc(-c4ccc(-c5sc(-c6cccs6)c6c5C(=O)c5c(CC(CC)CCCC)sc(CC(CC)CCCC)c5C6=O)s4)sc3c(-c3ccc(CC(CC)CCCC)s3)c3ccsc23)s1,,0.887,21.71,62.1,11.96,11.95845417,0.0129250000000108,,,,,,,ITO/PEDOT:PSS/PBDB-T:polymer acceptor/PDINN/Ag,conventional,PDINN,PDINN,PEDOT:PSS,PEDOT:PSS,,chloroform,chloroform,,-5.33,-3.48,,,,
56764,10.1016/j.jechem.2022.10.016,10.1016/j.jechem.2022.10.016,PBDP-BP,Y6,PBDP-BP,Y6,,CCCCCCCCCCCc1c(/C=C2\C(=O)c3cc(F)c(F)cc3C2=C(C#N)C#N)sc2c1sc1c3c4nsnc4c4c5sc6c(CCCCCCCCCCC)c(/C=C7\C(=O)c8cc(F)c(F)cc8C7=C(C#N)C#N)sc6c5n(CC(CC)CCCC)c4c3n(CC(CC)CCCC)c21,0.827,21.8,47.4,8.55,8.5455564,0.0519719298245626,7.81,8.55,1:1.2,CN,CN,,ITO/PEDOT:PSS/Donor:Y6/PNDIT-F3N/Ag,conventional,PNDIT-F3N,PNDIT-F3N,PEDOT:PSS,PEDOT:PSS,,CF,chloroform,100.0,,,,-5.65,-4.09,
56765,10.1016/j.jechem.2022.10.016,10.1016/j.jechem.2022.10.016,PBDP-BT,Y6,PBDP-BT,Y6,,CCCCCCCCCCCc1c(/C=C2\C(=O)c3cc(F)c(F)cc3C2=C(C#N)C#N)sc2c1sc1c3c4nsnc4c4c5sc6c(CCCCCCCCCCC)c(/C=C7\C(=O)c8cc(F)c(F)cc8C7=C(C#N)C#N)sc6c5n(CC(CC)CCCC)c4c3n(CC(CC)CCCC)c21,0.855,24.83,71.33,15.14,15.143109345,0.0205372853368584,15.03,15.14,1:1.2,CN,CN,,ITO/PEDOT:PSS/Donor:Y6/PNDIT-F3N/Ag,conventional,PNDIT-F3N,PNDIT-F3N,PEDOT:PSS,PEDOT:PSS,,CF,chloroform,100.0,,,,-5.65,-4.09,
56766,10.1016/j.jechem.2022.10.016,10.1016/j.jechem.2022.10.016,PBDP-BS,Y6,PBDP-BS,Y6,,CCCCCCCCCCCc1c(/C=C2\C(=O)c3cc(F)c(F)cc3C2=C(C#N)C#N)sc2c1sc1c3c4nsnc4c4c5sc6c(CCCCCCCCCCC)c(/C=C7\C(=O)c8cc(F)c(F)cc8C7=C(C#N)C#N)sc6c5n(CC(CC)CCCC)c4c3n(CC(CC)CCCC)c21,0.783,20.54,42.57,6.85,6.846456474,0.0517303065693376,6.72,6.85,1:1.2,CN,CN,,ITO/PEDOT:PSS/Donor:Y6/PNDIT-F3N/Ag,conventional,PNDIT-F3N,PNDIT-F3N,PEDOT:PSS,PEDOT:PSS,,CF,chloroform,100.0,,,,-5.65,-4.09,
56767,10.1016/j.jechem.2022.12.002,10.1016/j.jechem.2022.12.002,PM6,YN,PM6,YN,COC(=O)C(C)(C)c1cc(C)cc(-c2sc3c4sc5cc(/C=C6/C(=O)c7cc(F)cc(c7)C(=O)/C6=C\c6cc(C(C)(C)C(=O)OC)c(-c7cc(C)cc(C(C)(C)C(=O)OC)c7)s6)sc5c4c(C(C)(C)C(=O)OC)ccc2-3)c1,,0.952,16.39,57.2,8.93,8.92507616,0.0551381858902577,8.38,8.93,1:1.2,,,,ITO/PEDOT:PSS/active layer/PFNBr/Ag,conventional,PFNBr,PFN-Br,PEDOT:PSS,PEDOT:PSS,95.0,o-xylene,o-xylene,,-5.56,-3.65,,,,
56768,10.1016/j.jechem.2022.12.002,10.1016/j.jechem.2022.12.002,PM6,YN-Cl,PM6,YN-Cl,COC(=O)C(C)(C)c1cc(C)cc(-c2sc3c4sc5cc(/C=C6/C(=O)c7cc(F)cc(c7)C(=O)/C6=C\c6cc(C(C)(C)C(=O)OC)c(-c7cc(C)cc(C(C)(C)C(=O)OC)c7)s6)sc5c4c(C(C)(C)C(=O)OC)ccc2-3)c1,,0.91,23.45,67.4,14.38,14.382823,0.0196314325451971,14.14,14.38,1:1.2,,,,ITO/PEDOT:PSS/active layer/PFNBr/Ag,conventional,PFNBr,PFN-Br,PEDOT:PSS,PEDOT:PSS,95.0,o-xylene,o-xylene,,-5.56,-3.65,,,,
56769,10.1016/j.jechem.2022.12.002,10.1016/j.jechem.2022.12.002,PM6,YN-2Cl,PM6,YN-2Cl,COC(=O)C(C)(C)c1cc(C)cc(-c2sc3c4sc5cc(/C=C6/C(=O)c7cc(F)cc(c7)C(=O)/C6=C\c6cc(C(C)(C)C(=O)OC)c(-c7cc(C)cc(C(C)(C)C(=O)OC)c7)s6)sc5c4c(C(C)(C)C(=O)OC)ccc2-3)c1,,0.875,24.95,68.7,15.0,14.998068750000002,0.0128749999999892,14.81,15.0,1:1.2,,,,ITO/PEDOT:PSS/active layer/PFNBr/Ag,conventional,PFNBr,PFN-Br,PEDOT:PSS,PEDOT:PSS,95.0,o-xylene,o-xylene,,-5.56,-3.65,,,,
56775,10.1016/j.jechem.2023.09.035,10.1016/j.jechem.2023.09.035,PM6,PzIC-4H,PM6,PzIC-4H,COC(=O)C(C)(C)c1cc(C)cc(-c2sc3c4sc5cc(/C=C6/C(=O)c7cc(F)cc(c7)C(=O)/C6=C\c6cc(C(C)(C)C(=O)OC)c(-c7cc(C)cc(C(C)(C)C(=O)OC)c7)s6)sc5c4c(C(C)(C)C(=O)OC)ccc2-3)c1,,0.998,7.21,46.83,3.37,3.369690114,0.0091954302670667,3.13,3.37,,,,,ITO/PEDOT:PSS/active layer/PNDIT-F3N/Ag,conventional,PNDIT-F3N,PNDIT-F3N,PEDOT:PSS,PEDOT:PSS,,chloroform,chloroform,,-5.56,-3.65,,,,
56776,10.1016/j.jechem.2023.09.035,10.1016/j.jechem.2023.09.035,PM6,PzIC-4F,PM6,PzIC-4F,COC(=O)C(C)(C)c1cc(C)cc(-c2sc3c4sc5cc(/C=C6/C(=O)c7cc(F)cc(c7)C(=O)/C6=C\c6cc(C(C)(C)C(=O)OC)c(-c7cc(C)cc(C(C)(C)C(=O)OC)c7)s6)sc5c4c(C(C)(C)C(=O)OC)ccc2-3)c1,,0.88,26.53,70.59,16.48,16.480223760000005,0.0013577669903176,16.15,16.48,,,,,ITO/PEDOT:PSS/active layer/PNDIT-F3N/Ag,conventional,PNDIT-F3N,PNDIT-F3N,PEDOT:PSS,PEDOT:PSS,,chloroform,chloroform,,-5.56,-3.65,,,,
56777,10.1016/j.jechem.2023.09.035,10.1016/j.jechem.2023.09.035,PM6,PzIC-4Cl,PM6,PzIC-4Cl,COC(=O)C(C)(C)c1cc(C)cc(-c2sc3c4sc5cc(/C=C6/C(=O)c7cc(F)cc(c7)C(=O)/C6=C\c6cc(C(C)(C)C(=O)OC)c(-c7cc(C)cc(C(C)(C)C(=O)OC)c7)s6)sc5c4c(C(C)(C)C(=O)OC)ccc2-3)c1,,0.871,25.95,69.46,15.69,15.69966177,0.0615791586998152,15.52,15.69,,,,,ITO/PEDOT:PSS/active layer/PNDIT-F3N/Ag,conventional,PNDIT-F3N,PNDIT-F3N,PEDOT:PSS,PEDOT:PSS,,chloroform,chloroform,,-5.56,-3.65,,,,
56778,10.1016/j.jechem.2023.09.035,10.1016/j.jechem.2023.09.035,PM6,PzIC-2Br,PM6,PzIC-2Br,COC(=O)C(C)(C)c1cc(C)cc(-c2sc3c4sc5cc(/C=C6/C(=O)c7cc(F)cc(c7)C(=O)/C6=C\c6cc(C(C)(C)C(=O)OC)c(-c7cc(C)cc(C(C)(C)C(=O)OC)c7)s6)sc5c4c(C(C)(C)C(=O)OC)ccc2-3)c1,,0.903,21.34,63.12,12.16,12.163236624,0.0266169736842061,11.67,12.16,,,,,ITO/PEDOT:PSS/active layer/PNDIT-F3N/Ag,conventional,PNDIT-F3N,PNDIT-F3N,PEDOT:PSS,PEDOT:PSS,,chloroform,chloroform,,-5.56,-3.65,,,,
56779,10.1016/j.jechem.2024.02.026,10.1016/j.jechem.2024.02.026,PM6,PTR-2Cl,PM6,PTR-2Cl,COC(=O)C(C)(C)c1cc(C)cc(-c2sc3c4sc5cc(/C=C6/C(=O)c7cc(F)cc(c7)C(=O)/C6=C\c6cc(C(C)(C)C(=O)OC)c(-c7cc(C)cc(C(C)(C)C(=O)OC)c7)s6)sc5c4c(C(C)(C)C(=O)OC)ccc2-3)c1,,0.987,16.91,66.2,11.05,11.04889254,0.0100222624434555,10.95,11.05,,,,,ITO/PEDOT:PSS/PM6:PTR-2Cl/PNDIT-F3N/Ag,conventional,PNDIT-F3N,PNDIT-F3N,PEDOT:PSS,PEDOT:PSS,,,,,-5.56,-3.65,,,,
56780,10.1016/j.jechem.2024.02.026,10.1016/j.jechem.2024.02.026,PM6,PTR-4Cl,PM6,PTR-4Cl,COC(=O)C(C)(C)c1cc(C)cc(-c2sc3c4sc5cc(/C=C6/C(=O)c7cc(F)cc(c7)C(=O)/C6=C\c6cc(C(C)(C)C(=O)OC)c(-c7cc(C)cc(C(C)(C)C(=O)OC)c7)s6)sc5c4c(C(C)(C)C(=O)OC)ccc2-3)c1,,0.953,20.38,75.8,14.72,14.721982119999998,0.0134654891304172,14.61,14.72,,,,,ITO/PEDOT:PSS/PM6:PTR-4Cl/PNDIT-F3N/Ag,conventional,PNDIT-F3N,PNDIT-F3N,PEDOT:PSS,PEDOT:PSS,,,,,-5.56,-3.65,,,,
56781,10.1016/j.jechem.2024.03.038,10.1016/j.jechem.2024.03.038,PM1,GDF,PM1,GDF,,,1.015,11.27,53.3,6.1,6.097013649999999,0.0489565573770569,5.83,6.1,1:1.2,,,,ITO/PEDOT:PSS/active layer/PFN-Br/Ag,conventional,PFN-Br,PFN-Br,PEDOT:PSS,PEDOT:PSS,,chloroform,chloroform,,,,,,,
56782,10.1016/j.jechem.2024.03.038,10.1016/j.jechem.2024.03.038,PM1,PC6,PM1,PC6,,CCCCCCCCCCc1cc(-c2c3cc(-c4sc(-c5c(F)c(F)c(-c6cc(CCCCCC)cs6)c6nsnc56)cc4CCCCCC)sc3c(-c3cc(CCCCCCCCCC)c(CCCCCCCCCC)s3)c3ccsc23)sc1CCCCCCCCCC,0.871,26.34,80.4,18.45,18.44548056,0.0244956097560935,18.13,18.45,1:1.2,,,,ITO/PEDOT:PSS/active layer/PFN-Br/Ag,conventional,PFN-Br,PFN-Br,PEDOT:PSS,PEDOT:PSS,,chloroform,chloroform,,,,,,,
56785,10.1016/j.jechem.2024.04.050,10.1016/j.jechem.2024.04.050,PBQx-TF,3TC8,PBQx-TF,3TC8,CCCCCCC(CCCC)Cc1csc(-c2cc3c(s2)-c2sc(-c4cc(CC(CCCC)CCCCCC)c(-c5cc6c(-c7cc(F)c(CC(CC)CCCC)s7)c7sccc7c(-c7cc(F)c(CC(CC)CCCC)s7)c6s5)s4)cc2[C@H]2N=CC=N[C@H]32)c1,,0.784,20.73,68.02,11.1,11.054828064,0.4069543783783707,10.8,11.1,,,,,,,,,,,,,,,-5.41,-2.82,,,,
56786,10.1016/j.jechem.2024.04.050,10.1016/j.jechem.2024.04.050,PBQx-TF,3TEH,PBQx-TF,3TEH,CCCCCCC(CCCC)Cc1csc(-c2cc3c(s2)-c2sc(-c4cc(CC(CCCC)CCCCCC)c(-c5cc6c(-c7cc(F)c(CC(CC)CCCC)s7)c7sccc7c(-c7cc(F)c(CC(CC)CCCC)s7)c6s5)s4)cc2[C@H]2N=CC=N[C@H]32)c1,,0.819,23.11,76.17,14.4,14.416764453,0.1164198125000027,14.0,14.4,,,,,conventional,,PDINN,,PEDOT:PSS,,,,,,-5.41,-2.82,,,,
56790,10.1016/j.jechem.2024.05.010,10.1016/j.jechem.2024.05.010,PM6,PY-IT,PM6,PY-IT,COC(=O)C(C)(C)c1cc(C)cc(-c2sc3c4sc5cc(/C=C6/C(=O)c7cc(F)cc(c7)C(=O)/C6=C\c6cc(C(C)(C)C(=O)OC)c(-c7cc(C)cc(C(C)(C)C(=O)OC)c7)s6)sc5c4c(C(C)(C)C(=O)OC)ccc2-3)c1,CCCCCCCCCCCc1c(/C=C2\C(=O)c3ccccc3C2=C(C#N)C#N)sc2c1sc1c3c4nsnc4c4c5sc6c(CCCCCCCCCCC)c(/C=C7\C(=O)c8cc(-c9cccs9)ccc8C7=C(C#N)C#N)sc6c5n(CC(CCCCCCCC)CCCCCCCCCC)c4c3n(CC(CCCCCCCC)CCCCCCCCCC)c21,0.938,24.6,75.7,17.5,17.4676236,0.1850080000000023,17.3,17.5,,,,,ITO/2PACz/active layer/PDINN/Ag,all-polymer solar cell,PDINN,PDINN,2PACz,2PACz,,,,,-5.56,-3.65,,-5.68,-3.94,
56791,10.1016/j.jechem.2024.05.010,10.1016/j.jechem.2024.05.010,PM6+1%PY-IT,PY-IT+1%PM6,PM6+1%PY-IT,PY-IT+1%PM6,,,0.94,26.0,77.0,18.8,18.8188,0.0999999999999937,18.6,18.8,,,,,ITO/2PACz/active layer/PDINN/Ag,all-polymer solar cell,PDINN,PDINN,2PACz,2PACz,,,,,,,,,,
56792,10.1016/j.jechem.2024.05.010,10.1016/j.jechem.2024.05.010,PM6+1%PY-IT,PY-IT+1%D18,PM6+1%PY-IT,PY-IT+1%D18,,,0.947,26.3,78.1,19.4,19.4516641,0.266309793814433,19.2,19.4,,,,,ITO/2PACz/active layer/PDINN/Ag,all-polymer solar cell,PDINN,PDINN,2PACz,2PACz,,,,,,,,,,
56793,10.1016/j.jechem.2024.05.010,10.1016/j.jechem.2024.05.010,D18,PY-IT,D18,PY-IT,CCCCCCC(CCCC)Cc1csc(-c2cc3c4nsnc4c4cc(-c5cc(CC(CCCC)CCCCCC)c(-c6cc7c(-c8cc(F)c(CC(CC)CCCC)s8)c8sccc8c(-c8cc(F)c(CC(CC)CCCC)s8)c7s6)s5)sc4c3s2)c1,CCCCCCCCCCCc1c(/C=C2\C(=O)c3ccccc3C2=C(C#N)C#N)sc2c1sc1c3c4nsnc4c4c5sc6c(CCCCCCCCCCC)c(/C=C7\C(=O)c8cc(-c9cccs9)ccc8C7=C(C#N)C#N)sc6c5n(CC(CCCCCCCC)CCCCCCCCCC)c4c3n(CC(CCCCCCCC)CCCCCCCCCC)c21,0.967,23.0,73.4,16.3,16.324894,0.1527239263803665,16.1,16.3,,,,,ITO/2PACz/active layer/PDINN/Ag,all-polymer solar cell,PDINN,PDINN,2PACz,2PACz,,,,,-5.51,-2.77,,-5.68,-3.94,
56794,10.1016/j.jechem.2024.11.029,10.1016/j.jechem.2024.11.029,PM6,L8-BO,PM6,L8-BO,CC1=CC(=CC(=C1)C2=C3C=CC(=C4C5=C(C=C(S5)/C=C\6/C(=O)C7=CC(=CC(=C7)F)C(=O)/C6=C\C8=CC(=C(S8)C9=CC(=CC(=C9)C)C(C)(C)C(=O)OC)C(C)(C)C(=O)OC)SC4=C3S2)C(C)(C)C(=O)OC)C(C)(C)C(=O)OC,CCCCCCC(CCCC)CC1=C(/C=C2\C(=O)C3=CC(F)=C(F)C=C3C2=C(C#N)C#N)SC2=C1SC1C3=C(C4=C(C5=NSN=C35)C3=C(C5=C(S3)C(CC(CCCC)CCCCCC)=C(/C=C3\C(=O)C6=CC(F)=C(F)C=C6C3=C(C#N)C#N)S5)N4CC(CC)CCCC)N(CC(CC)CCCC)C21,0.905,25.55,71.92,16.63,16.6298818,0.0007107636800919,16.45,16.63,,w/o,,,ITO/PEDOT:PSS/active layer/PDIN/Ag,conventional,PDIN,PDIN,PEDOT:PSS,PEDOT:PSS,,chloroform (CF),chloroform,,-5.56,-3.65,,-5.68,-3.9,
