Repository: JiYiqaq/PCE-KA-GNN

# Data directory

- `raw/Active_Database.csv` is the immutable source dataset bundled under CC BY 4.0. Do not overwrite it with processed data.
- `processed/` is created and populated by the training pipeline. Generated `.pt` and `.pth` caches are intentionally ignored by Git because they can exceed GitHub's normal single-file limit.

See `../DATA_LICENSE.md` for provenance, license and checksum information.

File: data/raw/Active_Database.csv (part 160 of 471)
id,doi,doi_norm,donor,acceptor,donor_canonical,acceptor_canonical,donor_smiles,acceptor_smiles,voc,jsc,ff,pce,pce_recomputed,pce_relative_error_percent,pce_avg,pce_best,d_a_ratio,additive,additive_canonical,additive_ratio,device_structure,device_type,etl,etl_canonical,htl,htl_canonical,active_layer_thickness,solvent,solvent_canonical,annealing_temp,homo_d,lumo_d,eg_d,homo_a,lumo_a,eg_a
56795,10.1016/j.jechem.2024.11.029,10.1016/j.jechem.2024.11.029,PM6,L8-BO,PM6,L8-BO,CC1=CC(=CC(=C1)C2=C3C=CC(=C4C5=C(C=C(S5)/C=C\6/C(=O)C7=CC(=CC(=C7)F)C(=O)/C6=C\C8=CC(=C(S8)C9=CC(=CC(=C9)C)C(C)(C)C(=O)OC)C(C)(C)C(=O)OC)SC4=C3S2)C(C)(C)C(=O)OC)C(C)(C)C(=O)OC,CCCCCCC(CCCC)CC1=C(/C=C2\C(=O)C3=CC(F)=C(F)C=C3C2=C(C#N)C#N)SC2=C1SC1C3=C(C4=C(C5=NSN=C35)C3=C(C5=C(S3)C(CC(CCCC)CCCCCC)=C(/C=C3\C(=O)C6=CC(F)=C(F)C=C6C3=C(C#N)C#N)S5)N4CC(CC)CCCC)N(CC(CC)CCCC)C21,0.89,26.69,76.71,18.23,18.22177011,0.0451447613823317,18.02,18.23,,DIO,DIO,0.25% v/v,ITO/PEDOT:PSS/active layer/PDIN/Ag,conventional,PDIN,PDIN,PEDOT:PSS,PEDOT:PSS,,chloroform (CF),chloroform,,-5.56,-3.65,,-5.68,-3.9,
56796,10.1016/j.jechem.2024.11.029,10.1016/j.jechem.2024.11.029,PM6,L8-BO,PM6,L8-BO,CC1=CC(=CC(=C1)C2=C3C=CC(=C4C5=C(C=C(S5)/C=C\6/C(=O)C7=CC(=CC(=C7)F)C(=O)/C6=C\C8=CC(=C(S8)C9=CC(=CC(=C9)C)C(C)(C)C(=O)OC)C(C)(C)C(=O)OC)SC4=C3S2)C(C)(C)C(=O)OC)C(C)(C)C(=O)OC,CCCCCCC(CCCC)CC1=C(/C=C2\C(=O)C3=CC(F)=C(F)C=C3C2=C(C#N)C#N)SC2=C1SC1C3=C(C4=C(C5=NSN=C35)C3=C(C5=C(S3)C(CC(CCCC)CCCCCC)=C(/C=C3\C(=O)C6=CC(F)=C(F)C=C6C3=C(C#N)C#N)S5)N4CC(CC)CCCC)N(CC(CC)CCCC)C21,0.908,26.7,75.34,18.27,18.265128240000003,0.0266653530377492,18.1,18.27,,DTL,DTL,2.5 mg/mL,ITO/PEDOT:PSS/active layer/PDIN/Ag,conventional,PDIN,PDIN,PEDOT:PSS,PEDOT:PSS,,chloroform (CF),chloroform,,-5.56,-3.65,,-5.68,-3.9,
56797,10.1016/j.jechem.2024.11.029,10.1016/j.jechem.2024.11.029,PM6,L8-BO,PM6,L8-BO,CC1=CC(=CC(=C1)C2=C3C=CC(=C4C5=C(C=C(S5)/C=C\6/C(=O)C7=CC(=CC(=C7)F)C(=O)/C6=C\C8=CC(=C(S8)C9=CC(=CC(=C9)C)C(C)(C)C(=O)OC)C(C)(C)C(=O)OC)SC4=C3S2)C(C)(C)C(=O)OC)C(C)(C)C(=O)OC,CCCCCCC(CCCC)CC1=C(/C=C2\C(=O)C3=CC(F)=C(F)C=C3C2=C(C#N)C#N)SC2=C1SC1C3=C(C4=C(C5=NSN=C35)C3=C(C5=C(S3)C(CC(CCCC)CCCCCC)=C(/C=C3\C(=O)C6=CC(F)=C(F)C=C6C3=C(C#N)C#N)S5)N4CC(CC)CCCC)N(CC(CC)CCCC)C21,0.906,27.06,76.92,18.87,18.857984112,0.0636772019077929,18.71,18.87,,DTL,DTL,5 mg/mL,ITO/PEDOT:PSS/active layer/PDIN/Ag,conventional,PDIN,PDIN,PEDOT:PSS,PEDOT:PSS,,chloroform (CF),chloroform,,-5.56,-3.65,,-5.68,-3.9,
56798,10.1016/j.jechem.2024.11.029,10.1016/j.jechem.2024.11.029,PM6,L8-BO,PM6,L8-BO,CC1=CC(=CC(=C1)C2=C3C=CC(=C4C5=C(C=C(S5)/C=C\6/C(=O)C7=CC(=CC(=C7)F)C(=O)/C6=C\C8=CC(=C(S8)C9=CC(=CC(=C9)C)C(C)(C)C(=O)OC)C(C)(C)C(=O)OC)SC4=C3S2)C(C)(C)C(=O)OC)C(C)(C)C(=O)OC,CCCCCCC(CCCC)CC1=C(/C=C2\C(=O)C3=CC(F)=C(F)C=C3C2=C(C#N)C#N)SC2=C1SC1C3=C(C4=C(C5=NSN=C35)C3=C(C5=C(S3)C(CC(CCCC)CCCCCC)=C(/C=C3\C(=O)C6=CC(F)=C(F)C=C6C3=C(C#N)C#N)S5)N4CC(CC)CCCC)N(CC(CC)CCCC)C21,0.902,26.68,76.03,18.31,18.296893208,0.0715826979792383,18.16,18.31,,DTL,DTL,7.5 mg/mL,ITO/PEDOT:PSS/active layer/PDIN/Ag,conventional,PDIN,PDIN,PEDOT:PSS,PEDOT:PSS,,chloroform (CF),chloroform,,-5.56,-3.65,,-5.68,-3.9,
56799,10.1016/j.jechem.2024.11.029,10.1016/j.jechem.2024.11.029,PM6,L8-BO,PM6,L8-BO,CC1=CC(=CC(=C1)C2=C3C=CC(=C4C5=C(C=C(S5)/C=C\6/C(=O)C7=CC(=CC(=C7)F)C(=O)/C6=C\C8=CC(=C(S8)C9=CC(=CC(=C9)C)C(C)(C)C(=O)OC)C(C)(C)C(=O)OC)SC4=C3S2)C(C)(C)C(=O)OC)C(C)(C)C(=O)OC,CCCCCCC(CCCC)CC1=C(/C=C2\C(=O)C3=CC(F)=C(F)C=C3C2=C(C#N)C#N)SC2=C1SC1C3=C(C4=C(C5=NSN=C35)C3=C(C5=C(S3)C(CC(CCCC)CCCCCC)=C(/C=C3\C(=O)C6=CC(F)=C(F)C=C6C3=C(C#N)C#N)S5)N4CC(CC)CCCC)N(CC(CC)CCCC)C21,0.897,26.5,75.47,17.93,17.939596350000002,0.0535211935304097,17.71,17.93,,DTL,DTL,10 mg/mL,ITO/PEDOT:PSS/active layer/PDIN/Ag,conventional,PDIN,PDIN,PEDOT:PSS,PEDOT:PSS,,chloroform (CF),chloroform,,-5.56,-3.65,,-5.68,-3.9,
56800,10.1016/j.jechem.2024.11.073,10.1016/j.jechem.2024.11.073,PM6,L8-BO,PM6,L8-BO,CC1=CC(=CC(=C1)C2=C3C=CC(=C4C5=C(C=C(S5)/C=C\6/C(=O)C7=CC(=CC(=C7)F)C(=O)/C6=C\C8=CC(=C(S8)C9=CC(=CC(=C9)C)C(C)(C)C(=O)OC)C(C)(C)C(=O)OC)SC4=C3S2)C(C)(C)C(=O)OC)C(C)(C)C(=O)OC,CCCCCCC(CCCC)CC1=C(/C=C2\C(=O)C3=CC(F)=C(F)C=C3C2=C(C#N)C#N)SC2=C1SC1C3=C(C4=C(C5=NSN=C35)C3=C(C5=C(S3)C(CC(CCCC)CCCCCC)=C(/C=C3\C(=O)C6=CC(F)=C(F)C=C6C3=C(C#N)C#N)S5)N4CC(CC)CCCC)N(CC(CC)CCCC)C21,0.908,26.06,74.54,17.43,17.638012592,1.1934170510613846,17.3,17.43,,,,,ITO/PEDOT:PSS/PM6:L8-BO/PDINN/Ag,conventional,PDINN,PDINN,PEDOT:PSS,PEDOT:PSS,,,,,-5.56,-3.65,,-5.68,-3.9,
56801,10.1016/j.jechem.2024.11.073,10.1016/j.jechem.2024.11.073,PM6,L8-BO,PM6,L8-BO,CC1=CC(=CC(=C1)C2=C3C=CC(=C4C5=C(C=C(S5)/C=C\6/C(=O)C7=CC(=CC(=C7)F)C(=O)/C6=C\C8=CC(=C(S8)C9=CC(=CC(=C9)C)C(C)(C)C(=O)OC)C(C)(C)C(=O)OC)SC4=C3S2)C(C)(C)C(=O)OC)C(C)(C)C(=O)OC,CCCCCCC(CCCC)CC1=C(/C=C2\C(=O)C3=CC(F)=C(F)C=C3C2=C(C#N)C#N)SC2=C1SC1C3=C(C4=C(C5=NSN=C35)C3=C(C5=C(S3)C(CC(CCCC)CCCCCC)=C(/C=C3\C(=O)C6=CC(F)=C(F)C=C6C3=C(C#N)C#N)S5)N4CC(CC)CCCC)N(CC(CC)CCCC)C21,0.886,26.12,78.55,18.18,18.17829236,0.0093929592959259,17.81,18.18,,,,,ITO/PEDOT:PSS/PM6:L8-BO/PDINN/Ag,conventional,PDINN,PDINN,PEDOT:PSS,PEDOT:PSS,,,,,-5.56,-3.65,,-5.68,-3.9,
56802,10.1016/j.jechem.2024.11.073,10.1016/j.jechem.2024.11.073,PM6,L8-BO,PM6,L8-BO,CC1=CC(=CC(=C1)C2=C3C=CC(=C4C5=C(C=C(S5)/C=C\6/C(=O)C7=CC(=CC(=C7)F)C(=O)/C6=C\C8=CC(=C(S8)C9=CC(=CC(=C9)C)C(C)(C)C(=O)OC)C(C)(C)C(=O)OC)SC4=C3S2)C(C)(C)C(=O)OC)C(C)(C)C(=O)OC,CCCCCCC(CCCC)CC1=C(/C=C2\C(=O)C3=CC(F)=C(F)C=C3C2=C(C#N)C#N)SC2=C1SC1C3=C(C4=C(C5=NSN=C35)C3=C(C5=C(S3)C(CC(CCCC)CCCCCC)=C(/C=C3\C(=O)C6=CC(F)=C(F)C=C6C3=C(C#N)C#N)S5)N4CC(CC)CCCC)N(CC(CC)CCCC)C21,0.892,27.0,79.21,19.08,19.0769364,0.0160566037735892,18.83,19.08,,2-CAN,2-CAN,,ITO/PEDOT:PSS/PM6:L8-BO/PDINN/Ag,conventional,PDINN,PDINN,PEDOT:PSS,PEDOT:PSS,,,,,-5.56,-3.65,,-5.68,-3.9,
56814,10.1016/j.jechem.2024.12.035,10.1016/j.jechem.2024.12.035,PM6,L8-BO,PM6,L8-BO,CC1=CC(=CC(=C1)C2=C3C=CC(=C4C5=C(C=C(S5)/C=C\6/C(=O)C7=CC(=CC(=C7)F)C(=O)/C6=C\C8=CC(=C(S8)C9=CC(=CC(=C9)C)C(C)(C)C(=O)OC)C(C)(C)C(=O)OC)SC4=C3S2)C(C)(C)C(=O)OC)C(C)(C)C(=O)OC,CCCCCCC(CCCC)CC1=C(/C=C2\C(=O)C3=CC(F)=C(F)C=C3C2=C(C#N)C#N)SC2=C1SC1C3=C(C4=C(C5=NSN=C35)C3=C(C5=C(S3)C(CC(CCCC)CCCCCC)=C(/C=C3\C(=O)C6=CC(F)=C(F)C=C6C3=C(C#N)C#N)S5)N4CC(CC)CCCC)N(CC(CC)CCCC)C21,0.898,26.03,77.64,18.15,18.148303416,0.0093475702479207,17.8,18.15,1:1.2,DIO,DIO,,ITO/PEDOT:PSS/active layer/PFN-Br/Ag,conventional,PFN-Br,PFN-Br,PEDOT:PSS,PEDOT:PSS,,,,,-5.56,-3.65,,-5.68,-3.9,
56815,10.1016/j.jechem.2024.12.035,10.1016/j.jechem.2024.12.035,PM6,L8-BO,PM6,L8-BO,CC1=CC(=CC(=C1)C2=C3C=CC(=C4C5=C(C=C(S5)/C=C\6/C(=O)C7=CC(=CC(=C7)F)C(=O)/C6=C\C8=CC(=C(S8)C9=CC(=CC(=C9)C)C(C)(C)C(=O)OC)C(C)(C)C(=O)OC)SC4=C3S2)C(C)(C)C(=O)OC)C(C)(C)C(=O)OC,CCCCCCC(CCCC)CC1=C(/C=C2\C(=O)C3=CC(F)=C(F)C=C3C2=C(C#N)C#N)SC2=C1SC1C3=C(C4=C(C5=NSN=C35)C3=C(C5=C(S3)C(CC(CCCC)CCCCCC)=C(/C=C3\C(=O)C6=CC(F)=C(F)C=C6C3=C(C#N)C#N)S5)N4CC(CC)CCCC)N(CC(CC)CCCC)C21,0.882,24.43,79.86,17.2,17.207641836,0.0444292790697746,16.99,17.2,1:1.2,1-CN,CN,,ITO/PEDOT:PSS/active layer/PFN-Br/Ag,conventional,PFN-Br,PFN-Br,PEDOT:PSS,PEDOT:PSS,,,,,-5.56,-3.65,,-5.68,-3.9,
56817,10.1016/j.jechem.2024.12.035,10.1016/j.jechem.2024.12.035,PM6,Y6,PM6,Y6,CC1=CC(=CC(=C1)C2=C3C=CC(=C4C5=C(C=C(S5)/C=C\6/C(=O)C7=CC(=CC(=C7)F)C(=O)/C6=C\C8=CC(=C(S8)C9=CC(=CC(=C9)C)C(C)(C)C(=O)OC)C(C)(C)C(=O)OC)SC4=C3S2)C(C)(C)C(=O)OC)C(C)(C)C(=O)OC,CCCCCCCCCCCc1c(/C=C2\C(=O)c3cc(F)c(F)cc3C2=C(C#N)C#N)sc2c1sc1c3c4nsnc4c4c5sc6c(CCCCCCCCCCC)c(/C=C7\C(=O)c8cc(F)c(F)cc8C7=C(C#N)C#N)sc6c5n(CC(CC)CCCC)c4c3n(CC(CC)CCCC)c21,0.842,26.77,76.88,17.32,17.329013392,0.0520403695150112,16.94,17.32,1:1.2,1-CN,CN,,ITO/PEDOT:PSS/active layer/PFN-Br/Ag,conventional,PFN-Br,PFN-Br,PEDOT:PSS,PEDOT:PSS,,,,,-5.56,-3.65,,-5.65,-4.09,
56819,10.1016/j.jechem.2024.12.055,10.1016/j.jechem.2024.12.055,PM6,L8-BO,PM6,L8-BO,CC1=CC(=CC(=C1)C2=C3C=CC(=C4C5=C(C=C(S5)/C=C\6/C(=O)C7=CC(=CC(=C7)F)C(=O)/C6=C\C8=CC(=C(S8)C9=CC(=CC(=C9)C)C(C)(C)C(=O)OC)C(C)(C)C(=O)OC)SC4=C3S2)C(C)(C)C(=O)OC)C(C)(C)C(=O)OC,CCCCCCC(CCCC)CC1=C(/C=C2\C(=O)C3=CC(F)=C(F)C=C3C2=C(C#N)C#N)SC2=C1SC1C3=C(C4=C(C5=NSN=C35)C3=C(C5=C(S3)C(CC(CCCC)CCCCCC)=C(/C=C3\C(=O)C6=CC(F)=C(F)C=C6C3=C(C#N)C#N)S5)N4CC(CC)CCCC)N(CC(CC)CCCC)C21,0.882,25.4,78.7,17.7,17.6310036,0.3898101694915233,17.5,17.7,,,,0.3 vol%,ITO/PEDOT:PSS/active layers/PDINN/Ag,conventional,PDINN,PDINN,PEDOT:PSS,PEDOT:PSS,90.0,"chlorobenzene (CB) for PM6; 1,8-diiodooctane/chloroform (DIO/CF) (0.3%, v/v) for L8-BO",,105.0,-5.56,-3.65,,-5.68,-3.9,
56820,10.1016/j.jechem.2024.12.055,10.1016/j.jechem.2024.12.055,PM6,L8-BO,PM6,L8-BO,CC1=CC(=CC(=C1)C2=C3C=CC(=C4C5=C(C=C(S5)/C=C\6/C(=O)C7=CC(=CC(=C7)F)C(=O)/C6=C\C8=CC(=C(S8)C9=CC(=CC(=C9)C)C(C)(C)C(=O)OC)C(C)(C)C(=O)OC)SC4=C3S2)C(C)(C)C(=O)OC)C(C)(C)C(=O)OC,CCCCCCC(CCCC)CC1=C(/C=C2\C(=O)C3=CC(F)=C(F)C=C3C2=C(C#N)C#N)SC2=C1SC1C3=C(C4=C(C5=NSN=C35)C3=C(C5=C(S3)C(CC(CCCC)CCCCCC)=C(/C=C3\C(=O)C6=CC(F)=C(F)C=C6C3=C(C#N)C#N)S5)N4CC(CC)CCCC)N(CC(CC)CCCC)C21,0.886,25.3,78.9,17.7,17.686066200000003,0.0787220338982862,17.5,17.7,,,,0.3 vol%,ITO/PEDOT:PSS/active layers/PDINN/Ag,conventional,PDINN,PDINN,PEDOT:PSS,PEDOT:PSS,90.0,"chlorobenzene (CB) for PM6; 1,8-diiodooctane/chloroform (DIO/CF) (0.3%, v/v) for L8-BO",,105.0,-5.56,-3.65,,-5.68,-3.9,
56821,10.1016/j.jechem.2024.12.055,10.1016/j.jechem.2024.12.055,PM6,L8-BO,PM6,L8-BO,CC1=CC(=CC(=C1)C2=C3C=CC(=C4C5=C(C=C(S5)/C=C\6/C(=O)C7=CC(=CC(=C7)F)C(=O)/C6=C\C8=CC(=C(S8)C9=CC(=CC(=C9)C)C(C)(C)C(=O)OC)C(C)(C)C(=O)OC)SC4=C3S2)C(C)(C)C(=O)OC)C(C)(C)C(=O)OC,CCCCCCC(CCCC)CC1=C(/C=C2\C(=O)C3=CC(F)=C(F)C=C3C2=C(C#N)C#N)SC2=C1SC1C3=C(C4=C(C5=NSN=C35)C3=C(C5=C(S3)C(CC(CCCC)CCCCCC)=C(/C=C3\C(=O)C6=CC(F)=C(F)C=C6C3=C(C#N)C#N)S5)N4CC(CC)CCCC)N(CC(CC)CCCC)C21,0.886,25.9,79.4,18.2,18.2202356,0.1111846153846319,17.9,18.2,,,,0.3 vol%,ITO/PEDOT:PSS/active layers/PDINN/Ag,conventional,PDINN,PDINN,PEDOT:PSS,PEDOT:PSS,90.0,"chlorobenzene (CB) for PM6; 1,8-diiodooctane/chloroform (DIO/CF) (0.3%, v/v) for L8-BO",,105.0,-5.56,-3.65,,-5.68,-3.9,
56822,10.1016/j.jechem.2024.12.055,10.1016/j.jechem.2024.12.055,PM6,L8-BO,PM6,L8-BO,CC1=CC(=CC(=C1)C2=C3C=CC(=C4C5=C(C=C(S5)/C=C\6/C(=O)C7=CC(=CC(=C7)F)C(=O)/C6=C\C8=CC(=C(S8)C9=CC(=CC(=C9)C)C(C)(C)C(=O)OC)C(C)(C)C(=O)OC)SC4=C3S2)C(C)(C)C(=O)OC)C(C)(C)C(=O)OC,CCCCCCC(CCCC)CC1=C(/C=C2\C(=O)C3=CC(F)=C(F)C=C3C2=C(C#N)C#N)SC2=C1SC1C3=C(C4=C(C5=NSN=C35)C3=C(C5=C(S3)C(CC(CCCC)CCCCCC)=C(/C=C3\C(=O)C6=CC(F)=C(F)C=C6C3=C(C#N)C#N)S5)N4CC(CC)CCCC)N(CC(CC)CCCC)C21,0.879,25.6,78.6,17.7,17.686886400000002,0.0740881355932031,17.4,17.7,,,,0.3 vol%,ITO/PEDOT:PSS/active layers/PDINN/Ag,conventional,PDINN,PDINN,PEDOT:PSS,PEDOT:PSS,90.0,"chlorobenzene (CB) for PM6; 1,8-diiodooctane/chloroform (DIO/CF) (0.3%, v/v) for L8-BO",,105.0,-5.56,-3.65,,-5.68,-3.9,
56823,10.1016/j.jechem.2024.12.055,10.1016/j.jechem.2024.12.055,PM6,L8-BO,PM6,L8-BO,CC1=CC(=CC(=C1)C2=C3C=CC(=C4C5=C(C=C(S5)/C=C\6/C(=O)C7=CC(=CC(=C7)F)C(=O)/C6=C\C8=CC(=C(S8)C9=CC(=CC(=C9)C)C(C)(C)C(=O)OC)C(C)(C)C(=O)OC)SC4=C3S2)C(C)(C)C(=O)OC)C(C)(C)C(=O)OC,CCCCCCC(CCCC)CC1=C(/C=C2\C(=O)C3=CC(F)=C(F)C=C3C2=C(C#N)C#N)SC2=C1SC1C3=C(C4=C(C5=NSN=C35)C3=C(C5=C(S3)C(CC(CCCC)CCCCCC)=C(/C=C3\C(=O)C6=CC(F)=C(F)C=C6C3=C(C#N)C#N)S5)N4CC(CC)CCCC)N(CC(CC)CCCC)C21,0.885,25.4,78.4,17.6,17.623536,0.1337272727272727,17.4,17.6,,,,0.3 vol%,ITO/PEDOT:PSS/active layers/PDINN/Ag,conventional,PDINN,PDINN,PEDOT:PSS,PEDOT:PSS,90.0,"chlorobenzene (CB) for PM6; 1,8-diiodooctane/chloroform (DIO/CF) (0.3%, v/v) for L8-BO",,105.0,-5.56,-3.65,,-5.68,-3.9,
56826,10.1016/j.jechem.2024.12.070,10.1016/j.jechem.2024.12.070,ZW2,6TIC,ZW2,6TIC,,CCCCCCc1ccc(C2(c3ccc(CCCCCC)cc3)c3c(sc4cc(/C=C5\C(=O)c6ccccc6C5=C(C#N)C#N)sc34)-c3sc4c5c(sc4c32)-c2sc3cc(/C=C4\C(=O)c6ccccc6C4=C(C#N)C#N)sc3c2C5(c2ccc(CCCCCC)cc2)c2ccc(CCCCCC)cc2)cc1,0.813,14.32,45.7,5.32,5.32046712,0.008780451127814,5.01,5.32,0:1:1,,,,ITO/PEDOT:PSS/active layer/PDINN/Ag,conventional,PDINN,PDINN,PEDOT:PSS,PEDOT:PSS,,,,,,,,-5.263,-3.85,
56827,10.1016/j.jechem.2025.01.068,10.1016/j.jechem.2025.01.068,PBDB-TF,BTP-eC9,PBDB-TF,BTP-eC9,CCCCC(CC)Cc1sc(-c2c3cc(-c4ccc(-c5sc(-c6ccc(C)s6)c6c5C(=O)c5c(CC(CC)CCCC)sc(CC(CC)CCCC)c5C6=O)s4)sc3c(-c3cc(F)c(CC(CC)CCCC)s3)c3cc(C)sc23)cc1F,CCCCCCCCCc1c(C=C2C(=O)c3cc(Cl)c(Cl)cc3C2=C(C#N)C#N)sc2c1sc1c3c4nsnc4c4c5sc6c(CCCCCCCCC)c(C=C7C(=O)c8cc(Cl)c(Cl)cc8C7=C(C#N)C#N)sc6c5n(CC(CCCC)CCCCCC)c4c3n(CC(CCCC)CCCCCC)c21,0.85,25.74,78.2,17.21,17.109378,0.5846717024985549,,,,,,,,conventional OPV cell,PFN-Br,PFN-Br,,,,,,,-5.49,-3.64,,-5.68,-3.9,
56828,10.1016/j.jechem.2025.01.068,10.1016/j.jechem.2025.01.068,PBDB-TF,BTP-eC9,PBDB-TF,BTP-eC9,CCCCC(CC)Cc1sc(-c2c3cc(-c4ccc(-c5sc(-c6ccc(C)s6)c6c5C(=O)c5c(CC(CC)CCCC)sc(CC(CC)CCCC)c5C6=O)s4)sc3c(-c3cc(F)c(CC(CC)CCCC)s3)c3cc(C)sc23)cc1F,CCCCCCCCCc1c(C=C2C(=O)c3cc(Cl)c(Cl)cc3C2=C(C#N)C#N)sc2c1sc1c3c4nsnc4c4c5sc6c(CCCCCCCCC)c(C=C7C(=O)c8cc(Cl)c(Cl)cc8C7=C(C#N)C#N)sc6c5n(CC(CCCC)CCCCCC)c4c3n(CC(CCCC)CCCCCC)c21,0.85,26.29,78.01,17.53,17.432504650000002,0.5561628636622881,,,,,,,,,PDINN,PDINN,,,,,,,-5.49,-3.64,,-5.68,-3.9,
56829,10.1016/j.jechem.2025.01.068,10.1016/j.jechem.2025.01.068,PBDB-TF,BTP-eC9,PBDB-TF,BTP-eC9,CCCCC(CC)Cc1sc(-c2c3cc(-c4ccc(-c5sc(-c6ccc(C)s6)c6c5C(=O)c5c(CC(CC)CCCC)sc(CC(CC)CCCC)c5C6=O)s4)sc3c(-c3cc(F)c(CC(CC)CCCC)s3)c3cc(C)sc23)cc1F,CCCCCCCCCc1c(C=C2C(=O)c3cc(Cl)c(Cl)cc3C2=C(C#N)C#N)sc2c1sc1c3c4nsnc4c4c5sc6c(CCCCCCCCC)c(C=C7C(=O)c8cc(Cl)c(Cl)cc8C7=C(C#N)C#N)sc6c5n(CC(CCCC)CCCCCC)c4c3n(CC(CCCC)CCCCCC)c21,0.86,27.59,78.42,18.54,18.60702708,0.3615268608414378,,,,,,,,,PNDI-SO,PNDI-SO,,,,,,,-5.49,-3.64,,-5.68,-3.9,
56830,10.1016/j.jechem.2025.01.068,10.1016/j.jechem.2025.01.068,PBDB-TF,BTP-eC9,PBDB-TF,BTP-eC9,CCCCC(CC)Cc1sc(-c2c3cc(-c4ccc(-c5sc(-c6ccc(C)s6)c6c5C(=O)c5c(CC(CC)CCCC)sc(CC(CC)CCCC)c5C6=O)s4)sc3c(-c3cc(F)c(CC(CC)CCCC)s3)c3cc(C)sc23)cc1F,CCCCCCCCCc1c(C=C2C(=O)c3cc(Cl)c(Cl)cc3C2=C(C#N)C#N)sc2c1sc1c3c4nsnc4c4c5sc6c(CCCCCCCCC)c(C=C7C(=O)c8cc(Cl)c(Cl)cc8C7=C(C#N)C#N)sc6c5n(CC(CCCC)CCCCCC)c4c3n(CC(CCCC)CCCCCC)c21,0.83,25.99,72.3,15.62,15.596339099999996,0.1514782330345901,,,,,,,,blade-coated OPV cell,PFN-Br,PFN-Br,,,,,,,-5.49,-3.64,,-5.68,-3.9,
56831,10.1016/j.jechem.2025.01.068,10.1016/j.jechem.2025.01.068,PBDB-TF,BTP-eC9,PBDB-TF,BTP-eC9,CCCCC(CC)Cc1sc(-c2c3cc(-c4ccc(-c5sc(-c6ccc(C)s6)c6c5C(=O)c5c(CC(CC)CCCC)sc(CC(CC)CCCC)c5C6=O)s4)sc3c(-c3cc(F)c(CC(CC)CCCC)s3)c3cc(C)sc23)cc1F,CCCCCCCCCc1c(C=C2C(=O)c3cc(Cl)c(Cl)cc3C2=C(C#N)C#N)sc2c1sc1c3c4nsnc4c4c5sc6c(CCCCCCCCC)c(C=C7C(=O)c8cc(Cl)c(Cl)cc8C7=C(C#N)C#N)sc6c5n(CC(CCCC)CCCCCC)c4c3n(CC(CCCC)CCCCCC)c21,0.82,26.61,71.71,15.73,15.647265419999998,0.5259668150031921,,,,,,,,blade-coated OPV cell,PDINN,PDINN,,,,,,,-5.49,-3.64,,-5.68,-3.9,
56832,10.1016/j.jechem.2025.01.068,10.1016/j.jechem.2025.01.068,PBDB-TF,BTP-eC9,PBDB-TF,BTP-eC9,CCCCC(CC)Cc1sc(-c2c3cc(-c4ccc(-c5sc(-c6ccc(C)s6)c6c5C(=O)c5c(CC(CC)CCCC)sc(CC(CC)CCCC)c5C6=O)s4)sc3c(-c3cc(F)c(CC(CC)CCCC)s3)c3cc(C)sc23)cc1F,CCCCCCCCCc1c(C=C2C(=O)c3cc(Cl)c(Cl)cc3C2=C(C#N)C#N)sc2c1sc1c3c4nsnc4c4c5sc6c(CCCCCCCCC)c(C=C7C(=O)c8cc(Cl)c(Cl)cc8C7=C(C#N)C#N)sc6c5n(CC(CCCC)CCCCCC)c4c3n(CC(CCCC)CCCCCC)c21,0.84,27.72,75.0,17.47,17.463599999999996,0.0366342301087741,,,,,,,,blade-coated OPV cell,PNDI-SO,PNDI-SO,,,,,,,-5.49,-3.64,,-5.68,-3.9,
56833,10.1016/j.jechem.2025.04.054,10.1016/j.jechem.2025.04.054,PM6,Y6,PM6,Y6,CC1=CC(=CC(=C1)C2=C3C=CC(=C4C5=C(C=C(S5)/C=C\6/C(=O)C7=CC(=CC(=C7)F)C(=O)/C6=C\C8=CC(=C(S8)C9=CC(=CC(=C9)C)C(C)(C)C(=O)OC)C(C)(C)C(=O)OC)SC4=C3S2)C(C)(C)C(=O)OC)C(C)(C)C(=O)OC,CCCCCCCCCCCc1c(/C=C2\C(=O)c3cc(F)c(F)cc3C2=C(C#N)C#N)sc2c1sc1c3c4nsnc4c4c5sc6c(CCCCCCCCCCC)c(/C=C7\C(=O)c8cc(F)c(F)cc8C7=C(C#N)C#N)sc6c5n(CC(CC)CCCC)c4c3n(CC(CC)CCCC)c21,0.8581,26.92,76.41,17.46,17.6507497332,1.0924956082474258,17.15,17.46,1:1.2:0,,,,ITO/PEDOT:PSS/active layer/PNDIT-F3N/Ag,conventional,PNDIT-F3N,PNDIT-F3N,PEDOT:PSS,PEDOT:PSS,,,,,-5.56,-3.65,,-5.65,-4.09,
56837,10.1016/j.jechem.2025.05.024,10.1016/j.jechem.2025.05.024,DAPor-DPP,6TIC,DAPor-DPP,6TIC,,CCCCCCc1ccc(C2(c3ccc(CCCCCC)cc3)c3c(sc4cc(/C=C5\C(=O)c6ccccc6C5=C(C#N)C#N)sc34)-c3sc4c5c(sc4c32)-c2sc3cc(/C=C4\C(=O)c6ccccc6C4=C(C#N)C#N)sc3c2C5(c2ccc(CCCCCC)cc2)c2ccc(CCCCCC)cc2)cc1,0.845,17.32,59.1,8.65,8.649521400000001,0.0055329479768695,8.43,8.65,,,,,,,,,,,,,,,,,,-5.263,-3.85,
56838,10.1016/j.jechem.2025.05.024,10.1016/j.jechem.2025.05.024,DAPor-DPP,6TIC,DAPor-DPP,6TIC,,CCCCCCc1ccc(C2(c3ccc(CCCCCC)cc3)c3c(sc4cc(/C=C5\C(=O)c6ccccc6C5=C(C#N)C#N)sc34)-c3sc4c5c(sc4c32)-c2sc3cc(/C=C4\C(=O)c6ccccc6C4=C(C#N)C#N)sc3c2C5(c2ccc(CCCCCC)cc2)c2ccc(CCCCCC)cc2)cc1,0.844,23.05,74.6,14.51,14.5128332,0.0195258442453448,14.37,14.51,,AP,AP,5 wt%,ITO/PEDOT:PSS/DAPor-DPP:6TIC/PDINO/Ag,,PDINO,,PEDOT:PSS,,,tetrahydrofuran,,,,,,-5.263,-3.85,
56839,10.1016/j.jechem.2025.07.021,10.1016/j.jechem.2025.07.021,PM6,L8-BO,PM6,L8-BO,CC1=CC(=CC(=C1)C2=C3C=CC(=C4C5=C(C=C(S5)/C=C\6/C(=O)C7=CC(=CC(=C7)F)C(=O)/C6=C\C8=CC(=C(S8)C9=CC(=CC(=C9)C)C(C)(C)C(=O)OC)C(C)(C)C(=O)OC)SC4=C3S2)C(C)(C)C(=O)OC)C(C)(C)C(=O)OC,CCCCCCC(CCCC)CC1=C(/C=C2\C(=O)C3=CC(F)=C(F)C=C3C2=C(C#N)C#N)SC2=C1SC1C3=C(C4=C(C5=NSN=C35)C3=C(C5=C(S3)C(CC(CCCC)CCCCCC)=C(/C=C3\C(=O)C6=CC(F)=C(F)C=C6C3=C(C#N)C#N)S5)N4CC(CC)CCCC)N(CC(CC)CCCC)C21,0.919,26.88,71.58,17.67,17.682206976,0.0690830560271538,16.74,17.67,,,,,ITO/PEDOT:PSS/donor/acceptor/PDIN/Ag,conventional,PDIN,PDIN,PEDOT:PSS,PEDOT:PSS,,,,,-5.56,-3.65,,-5.68,-3.9,
56840,10.1016/j.jechem.2025.07.021,10.1016/j.jechem.2025.07.021,PM6,L8-BO,PM6,L8-BO,CC1=CC(=CC(=C1)C2=C3C=CC(=C4C5=C(C=C(S5)/C=C\6/C(=O)C7=CC(=CC(=C7)F)C(=O)/C6=C\C8=CC(=C(S8)C9=CC(=CC(=C9)C)C(C)(C)C(=O)OC)C(C)(C)C(=O)OC)SC4=C3S2)C(C)(C)C(=O)OC)C(C)(C)C(=O)OC,CCCCCCC(CCCC)CC1=C(/C=C2\C(=O)C3=CC(F)=C(F)C=C3C2=C(C#N)C#N)SC2=C1SC1C3=C(C4=C(C5=NSN=C35)C3=C(C5=C(S3)C(CC(CCCC)CCCCCC)=C(/C=C3\C(=O)C6=CC(F)=C(F)C=C6C3=C(C#N)C#N)S5)N4CC(CC)CCCC)N(CC(CC)CCCC)C21,0.904,27.38,74.02,18.32,18.321075104,0.0058684716157101,17.55,18.32,,DB,DB,,ITO/PEDOT:PSS/donor/acceptor/PDIN/Ag,conventional,PDIN,PDIN,PEDOT:PSS,PEDOT:PSS,,,,,-5.56,-3.65,,-5.68,-3.9,
56841,10.1016/j.jechem.2025.07.021,10.1016/j.jechem.2025.07.021,PM6,L8-BO,PM6,L8-BO,CC1=CC(=CC(=C1)C2=C3C=CC(=C4C5=C(C=C(S5)/C=C\6/C(=O)C7=CC(=CC(=C7)F)C(=O)/C6=C\C8=CC(=C(S8)C9=CC(=CC(=C9)C)C(C)(C)C(=O)OC)C(C)(C)C(=O)OC)SC4=C3S2)C(C)(C)C(=O)OC)C(C)(C)C(=O)OC,CCCCCCC(CCCC)CC1=C(/C=C2\C(=O)C3=CC(F)=C(F)C=C3C2=C(C#N)C#N)SC2=C1SC1C3=C(C4=C(C5=NSN=C35)C3=C(C5=C(S3)C(CC(CCCC)CCCCCC)=C(/C=C3\C(=O)C6=CC(F)=C(F)C=C6C3=C(C#N)C#N)S5)N4CC(CC)CCCC)N(CC(CC)CCCC)C21,0.9,27.31,76.31,18.74,18.756234900000003,0.0866323372465537,18.1,18.74,,CN,CN,,ITO/PEDOT:PSS/donor/acceptor/PDIN/Ag,conventional,PDIN,PDIN,PEDOT:PSS,PEDOT:PSS,,,,,-5.56,-3.65,,-5.68,-3.9,
56842,10.1016/j.jechem.2025.07.021,10.1016/j.jechem.2025.07.021,PM6,L8-BO,PM6,L8-BO,CC1=CC(=CC(=C1)C2=C3C=CC(=C4C5=C(C=C(S5)/C=C\6/C(=O)C7=CC(=CC(=C7)F)C(=O)/C6=C\C8=CC(=C(S8)C9=CC(=CC(=C9)C)C(C)(C)C(=O)OC)C(C)(C)C(=O)OC)SC4=C3S2)C(C)(C)C(=O)OC)C(C)(C)C(=O)OC,CCCCCCC(CCCC)CC1=C(/C=C2\C(=O)C3=CC(F)=C(F)C=C3C2=C(C#N)C#N)SC2=C1SC1C3=C(C4=C(C5=NSN=C35)C3=C(C5=C(S3)C(CC(CCCC)CCCCCC)=C(/C=C3\C(=O)C6=CC(F)=C(F)C=C6C3=C(C#N)C#N)S5)N4CC(CC)CCCC)N(CC(CC)CCCC)C21,0.898,27.56,79.15,19.58,19.588738520000003,0.0446298263534472,19.2,19.58,,DB+CN,DB+CN,,ITO/PEDOT:PSS/donor/acceptor/PDIN/Ag,conventional,PDIN,PDIN,PEDOT:PSS,PEDOT:PSS,,,,,-5.56,-3.65,,-5.68,-3.9,
56843,10.1016/j.jechem.2025.07.021,10.1016/j.jechem.2025.07.021,PM6,L8-BO,PM6,L8-BO,CC1=CC(=CC(=C1)C2=C3C=CC(=C4C5=C(C=C(S5)/C=C\6/C(=O)C7=CC(=CC(=C7)F)C(=O)/C6=C\C8=CC(=C(S8)C9=CC(=CC(=C9)C)C(C)(C)C(=O)OC)C(C)(C)C(=O)OC)SC4=C3S2)C(C)(C)C(=O)OC)C(C)(C)C(=O)OC,CCCCCCC(CCCC)CC1=C(/C=C2\C(=O)C3=CC(F)=C(F)C=C3C2=C(C#N)C#N)SC2=C1SC1C3=C(C4=C(C5=NSN=C35)C3=C(C5=C(S3)C(CC(CCCC)CCCCCC)=C(/C=C3\C(=O)C6=CC(F)=C(F)C=C6C3=C(C#N)C#N)S5)N4CC(CC)CCCC)N(CC(CC)CCCC)C21,0.893,27.52,76.31,18.64,18.753457216,0.6086760515021484,18.24,18.64,,FN,FN,,ITO/PEDOT:PSS/donor/acceptor/PDIN/Ag,conventional,PDIN,PDIN,PEDOT:PSS,PEDOT:PSS,,,,,-5.56,-3.65,,-5.68,-3.9,
56844,10.1016/j.jechem.2025.07.021,10.1016/j.jechem.2025.07.021,PM6,L8-BO,PM6,L8-BO,CC1=CC(=CC(=C1)C2=C3C=CC(=C4C5=C(C=C(S5)/C=C\6/C(=O)C7=CC(=CC(=C7)F)C(=O)/C6=C\C8=CC(=C(S8)C9=CC(=CC(=C9)C)C(C)(C)C(=O)OC)C(C)(C)C(=O)OC)SC4=C3S2)C(C)(C)C(=O)OC)C(C)(C)C(=O)OC,CCCCCCC(CCCC)CC1=C(/C=C2\C(=O)C3=CC(F)=C(F)C=C3C2=C(C#N)C#N)SC2=C1SC1C3=C(C4=C(C5=NSN=C35)C3=C(C5=C(S3)C(CC(CCCC)CCCCCC)=C(/C=C3\C(=O)C6=CC(F)=C(F)C=C6C3=C(C#N)C#N)S5)N4CC(CC)CCCC)N(CC(CC)CCCC)C21,0.889,27.79,77.48,19.13,19.141674188000003,0.0610255514898285,18.8,19.13,,DB+FN,DB+FN,,ITO/PEDOT:PSS/donor/acceptor/PDIN/Ag,conventional,PDIN,PDIN,PEDOT:PSS,PEDOT:PSS,,,,,-5.56,-3.65,,-5.68,-3.9,
56848,10.1016/j.jechem.2025.07.028,10.1016/j.jechem.2025.07.028,D18,L8-BO,D18,L8-BO,CCCCCCC(CCCC)CC1=CSC(C2=CC3=C(S2)C2=C(C=C(C4=CC(CC(CCCC)CCCCCC)=C(C5=CC6=C(C7=CC(F)=C(CC(CC)CCCC)S7)C7=C(C=CS7)C(C7=CC(F)=C(CC(CC)CCCC)S7)=C6S5)S4)S2)C2=NSN=C32)=C1,CCCCCCC(CCCC)CC1=C(/C=C2\C(=O)C3=CC(F)=C(F)C=C3C2=C(C#N)C#N)SC2=C1SC1C3=C(C4=C(C5=NSN=C35)C3=C(C5=C(S3)C(CC(CCCC)CCCCCC)=C(/C=C3\C(=O)C6=CC(F)=C(F)C=C6C3=C(C#N)C#N)S5)N4CC(CC)CCCC)N(CC(CC)CCCC)C21,0.909,25.35,77.04,17.74,17.75244276,0.0701395715896423,17.63,17.74,1:1,,,,ITO/PEDOT:PSS/D18:L8-BO/PDINN/Ag,conventional,PDINN,PDINN,PEDOT:PSS,PEDOT:PSS,,Chloroform (CF),chloroform,,-5.51,-2.77,,-5.68,-3.9,
56849,10.1016/j.jechem.2025.07.028,10.1016/j.jechem.2025.07.028,D18,L8-BO,D18,L8-BO,CCCCCCC(CCCC)CC1=CSC(C2=CC3=C(S2)C2=C(C=C(C4=CC(CC(CCCC)CCCCCC)=C(C5=CC6=C(C7=CC(F)=C(CC(CC)CCCC)S7)C7=C(C=CS7)C(C7=CC(F)=C(CC(CC)CCCC)S7)=C6S5)S4)S2)C2=NSN=C32)=C1,CCCCCCC(CCCC)CC1=C(/C=C2\C(=O)C3=CC(F)=C(F)C=C3C2=C(C#N)C#N)SC2=C1SC1C3=C(C4=C(C5=NSN=C35)C3=C(C5=C(S3)C(CC(CCCC)CCCCCC)=C(/C=C3\C(=O)C6=CC(F)=C(F)C=C6C3=C(C#N)C#N)S5)N4CC(CC)CCCC)N(CC(CC)CCCC)C21,0.913,26.34,78.39,18.85,18.851556438,0.0082569655172304,18.73,18.85,1:1,,,,ITO/PEDOT:PSS/D18:L8-BO/PDINN/Ag,conventional,PDINN,PDINN,PEDOT:PSS,PEDOT:PSS,,Chloroform (CF),chloroform,,-5.51,-2.77,,-5.68,-3.9,
56850,10.1016/j.jechem.2025.07.028,10.1016/j.jechem.2025.07.028,D18,L8-BO,D18,L8-BO,CCCCCCC(CCCC)CC1=CSC(C2=CC3=C(S2)C2=C(C=C(C4=CC(CC(CCCC)CCCCCC)=C(C5=CC6=C(C7=CC(F)=C(CC(CC)CCCC)S7)C7=C(C=CS7)C(C7=CC(F)=C(CC(CC)CCCC)S7)=C6S5)S4)S2)C2=NSN=C32)=C1,CCCCCCC(CCCC)CC1=C(/C=C2\C(=O)C3=CC(F)=C(F)C=C3C2=C(C#N)C#N)SC2=C1SC1C3=C(C4=C(C5=NSN=C35)C3=C(C5=C(S3)C(CC(CCCC)CCCCCC)=C(/C=C3\C(=O)C6=CC(F)=C(F)C=C6C3=C(C#N)C#N)S5)N4CC(CC)CCCC)N(CC(CC)CCCC)C21,0.918,26.87,79.29,19.56,19.558194714000003,0.0092294785275878,19.45,19.56,1:1,,,,ITO/PEDOT:PSS/D18:L8-BO/PDINN/Ag,conventional,PDINN,PDINN,PEDOT:PSS,PEDOT:PSS,,Chloroform (CF),chloroform,,-5.51,-2.77,,-5.68,-3.9,
56851,10.1016/j.jechem.2025.07.028,10.1016/j.jechem.2025.07.028,D18,L8-BO,D18,L8-BO,CCCCCCC(CCCC)CC1=CSC(C2=CC3=C(S2)C2=C(C=C(C4=CC(CC(CCCC)CCCCCC)=C(C5=CC6=C(C7=CC(F)=C(CC(CC)CCCC)S7)C7=C(C=CS7)C(C7=CC(F)=C(CC(CC)CCCC)S7)=C6S5)S4)S2)C2=NSN=C32)=C1,CCCCCCC(CCCC)CC1=C(/C=C2\C(=O)C3=CC(F)=C(F)C=C3C2=C(C#N)C#N)SC2=C1SC1C3=C(C4=C(C5=NSN=C35)C3=C(C5=C(S3)C(CC(CCCC)CCCCCC)=C(/C=C3\C(=O)C6=CC(F)=C(F)C=C6C3=C(C#N)C#N)S5)N4CC(CC)CCCC)N(CC(CC)CCCC)C21,0.916,26.47,78.41,19.01,19.011696332,0.0089233666491219,18.9,19.01,1:1,,,,ITO/PEDOT:PSS/D18:L8-BO/PDINN/Ag,conventional,PDINN,PDINN,PEDOT:PSS,PEDOT:PSS,,Chloroform (CF),chloroform,,-5.51,-2.77,,-5.68,-3.9,
56869,10.1016/j.jechem.2025.09.046,10.1016/j.jechem.2025.09.046,BTR-Cl,N3,BTR-Cl,N3,CCCCCCC1=C(C2=CC(CCCCCC)=C(C3=CC=C(/C=C4\SC(=S)N(CC(CC)CCCC)C4=O)S3)S2)SC(C2=CC3=C(C4=CC(Cl)=C(CC(CC)CCCC)S4)C4=C(C=C(C5=CC(CCCCCC)=C(C6=CC(CCCCCC)=C(C7=CC=C(/C=C8/SC(=S)N(CCCCCC)C8=O)S7)S6)S5)S4)C(C4=CC(Cl)=C(CC(CC)CCCC)S4)=C3S2)=C1,CCCCCCCCCCCC1=C(/C=C2\C(=O)C3=CC(F)=C(F)C=C3C2=C(C#N)C#N)SC2=C1SC1=C2N(CCC(CC)CCCC)C2=C1C1=NSN=C1C1=C2N(CCC(CC)CCCC)C2=C1SC1=C2SC(/C=C2\C(=O)C3=CC(F)=C(F)C=C3C2=C(C#N)C#N)=C1CCCCCCCCCCC,0.846,26.3,71.81,16.0,15.977581380000002,0.1401163749999878,15.79,16.0,1.6:1.0,,,,ITO/2PACz/active layer/Phen-NaDPO/Ag,all-small-molecule organic solar cell,Phen-NaDPO,Phen-NaDPO,2PACz,2PACz,,chloroform,chloroform,,-5.46,-3.7,,-5.64,-3.86,
56870,10.1016/j.jechem.2025.09.046,10.1016/j.jechem.2025.09.046,BTR-Cl,N3,BTR-Cl,N3,CCCCCCC1=C(C2=CC(CCCCCC)=C(C3=CC=C(/C=C4\SC(=S)N(CC(CC)CCCC)C4=O)S3)S2)SC(C2=CC3=C(C4=CC(Cl)=C(CC(CC)CCCC)S4)C4=C(C=C(C5=CC(CCCCCC)=C(C6=CC(CCCCCC)=C(C7=CC=C(/C=C8/SC(=S)N(CCCCCC)C8=O)S7)S6)S5)S4)C(C4=CC(Cl)=C(CC(CC)CCCC)S4)=C3S2)=C1,CCCCCCCCCCCC1=C(/C=C2\C(=O)C3=CC(F)=C(F)C=C3C2=C(C#N)C#N)SC2=C1SC1=C2N(CCC(CC)CCCC)C2=C1C1=NSN=C1C1=C2N(CCC(CC)CCCC)C2=C1SC1=C2SC(/C=C2\C(=O)C3=CC(F)=C(F)C=C3C2=C(C#N)C#N)=C1CCCCCCCCCCC,0.837,26.05,75.34,16.52,16.42702059,0.5628293583534995,16.27,16.52,1.6:1.0,C1,,5 wt%,ITO/2PACz/active layer/Phen-NaDPO/Ag,all-small-molecule organic solar cell,Phen-NaDPO,Phen-NaDPO,2PACz,2PACz,,chloroform,chloroform,,-5.46,-3.7,,-5.64,-3.86,
56871,10.1016/j.jechem.2025.09.046,10.1016/j.jechem.2025.09.046,BTR-Cl,N3,BTR-Cl,N3,CCCCCCC1=C(C2=CC(CCCCCC)=C(C3=CC=C(/C=C4\SC(=S)N(CC(CC)CCCC)C4=O)S3)S2)SC(C2=CC3=C(C4=CC(Cl)=C(CC(CC)CCCC)S4)C4=C(C=C(C5=CC(CCCCCC)=C(C6=CC(CCCCCC)=C(C7=CC=C(/C=C8/SC(=S)N(CCCCCC)C8=O)S7)S6)S5)S4)C(C4=CC(Cl)=C(CC(CC)CCCC)S4)=C3S2)=C1,CCCCCCCCCCCC1=C(/C=C2\C(=O)C3=CC(F)=C(F)C=C3C2=C(C#N)C#N)SC2=C1SC1=C2N(CCC(CC)CCCC)C2=C1C1=NSN=C1C1=C2N(CCC(CC)CCCC)C2=C1SC1=C2SC(/C=C2\C(=O)C3=CC(F)=C(F)C=C3C2=C(C#N)C#N)=C1CCCCCCCCCCC,0.846,26.9,75.16,17.12,17.104461839999995,0.090760280373864,16.91,17.12,,C2,,,ITO/2PACz/active layer/Phen-NaDPO/Ag,,Phen-NaDPO,Phen-NaDPO,2PACz,2PACz,,chloroform,chloroform,,-5.46,-3.7,,-5.64,-3.86,
56872,10.1016/j.jechem.2025.09.046,10.1016/j.jechem.2025.09.046,BTR-Cl,N3,BTR-Cl,N3,CCCCCCC1=C(C2=CC(CCCCCC)=C(C3=CC=C(/C=C4\SC(=S)N(CC(CC)CCCC)C4=O)S3)S2)SC(C2=CC3=C(C4=CC(Cl)=C(CC(CC)CCCC)S4)C4=C(C=C(C5=CC(CCCCCC)=C(C6=CC(CCCCCC)=C(C7=CC=C(/C=C8/SC(=S)N(CCCCCC)C8=O)S7)S6)S5)S4)C(C4=CC(Cl)=C(CC(CC)CCCC)S4)=C3S2)=C1,CCCCCCCCCCCC1=C(/C=C2\C(=O)C3=CC(F)=C(F)C=C3C2=C(C#N)C#N)SC2=C1SC1=C2N(CCC(CC)CCCC)C2=C1C1=NSN=C1C1=C2N(CCC(CC)CCCC)C2=C1SC1=C2SC(/C=C2\C(=O)C3=CC(F)=C(F)C=C3C2=C(C#N)C#N)=C1CCCCCCCCCCC,0.836,26.44,75.45,16.69,16.677347280000003,0.0758101857399544,16.38,16.69,1.6:1.0,C4,,5 wt%,ITO/2PACz/active layer/Phen-NaDPO/Ag,all-small-molecule organic solar cell,Phen-NaDPO,Phen-NaDPO,2PACz,2PACz,,chloroform,chloroform,,-5.46,-3.7,,-5.64,-3.86,
56873,10.1016/j.jechem.2025.09.046,10.1016/j.jechem.2025.09.046,BTR-Cl,N3,BTR-Cl,N3,CCCCCCC1=C(C2=CC(CCCCCC)=C(C3=CC=C(/C=C4\SC(=S)N(CC(CC)CCCC)C4=O)S3)S2)SC(C2=CC3=C(C4=CC(Cl)=C(CC(CC)CCCC)S4)C4=C(C=C(C5=CC(CCCCCC)=C(C6=CC(CCCCCC)=C(C7=CC=C(/C=C8/SC(=S)N(CCCCCC)C8=O)S7)S6)S5)S4)C(C4=CC(Cl)=C(CC(CC)CCCC)S4)=C3S2)=C1,CCCCCCCCCCCC1=C(/C=C2\C(=O)C3=CC(F)=C(F)C=C3C2=C(C#N)C#N)SC2=C1SC1=C2N(CCC(CC)CCCC)C2=C1C1=NSN=C1C1=C2N(CCC(CC)CCCC)C2=C1SC1=C2SC(/C=C2\C(=O)C3=CC(F)=C(F)C=C3C2=C(C#N)C#N)=C1CCCCCCCCCCC,0.838,26.25,74.06,16.3,16.291348499999998,0.0530766871165809,16.16,16.3,1.6:1.0,C6,,2.5 wt%,ITO/2PACz/active layer/Phen-NaDPO/Ag,all-small-molecule organic solar cell,Phen-NaDPO,Phen-NaDPO,2PACz,2PACz,,chloroform,chloroform,,-5.46,-3.7,,-5.64,-3.86,
56874,10.1016/j.jechem.2025.10.022,10.1016/j.jechem.2025.10.022,D18,L8-BO,D18,L8-BO,CCCCCCC(CCCC)CC1=CSC(C2=CC3=C(S2)C2=C(C=C(C4=CC(CC(CCCC)CCCCCC)=C(C5=CC6=C(C7=CC(F)=C(CC(CC)CCCC)S7)C7=C(C=CS7)C(C7=CC(F)=C(CC(CC)CCCC)S7)=C6S5)S4)S2)C2=NSN=C32)=C1,CCCCCCC(CCCC)CC1=C(/C=C2\C(=O)C3=CC(F)=C(F)C=C3C2=C(C#N)C#N)SC2=C1SC1C3=C(C4=C(C5=NSN=C35)C3=C(C5=C(S3)C(CC(CCCC)CCCCCC)=C(/C=C3\C(=O)C6=CC(F)=C(F)C=C6C3=C(C#N)C#N)S5)N4CC(CC)CCCC)N(CC(CC)CCCC)C21,0.897,26.16,78.86,18.52,18.504909072,0.0814844924406011,18.29,18.52,,,,,ITO/HTL/D18:L8-BO/PNDIT-F3N/Ag,conventional,PNDIT-F3N,,PEDOT:PSS,PEDOT:PSS,,,,150.0,-5.51,-2.77,,-5.68,-3.9,
56875,10.1016/j.jechem.2025.10.022,10.1016/j.jechem.2025.10.022,D18,L8-BO,D18,L8-BO,CCCCCCC(CCCC)CC1=CSC(C2=CC3=C(S2)C2=C(C=C(C4=CC(CC(CCCC)CCCCCC)=C(C5=CC6=C(C7=CC(F)=C(CC(CC)CCCC)S7)C7=C(C=CS7)C(C7=CC(F)=C(CC(CC)CCCC)S7)=C6S5)S4)S2)C2=NSN=C32)=C1,CCCCCCC(CCCC)CC1=C(/C=C2\C(=O)C3=CC(F)=C(F)C=C3C2=C(C#N)C#N)SC2=C1SC1C3=C(C4=C(C5=NSN=C35)C3=C(C5=C(S3)C(CC(CCCC)CCCCCC)=C(/C=C3\C(=O)C6=CC(F)=C(F)C=C6C3=C(C#N)C#N)S5)N4CC(CC)CCCC)N(CC(CC)CCCC)C21,0.911,26.32,79.42,19.04,19.042946384,0.0154747058823594,18.85,19.04,,,,,ITO/HTL/D18:L8-BO/PNDIT-F3N/Ag,conventional,PNDIT-F3N,,PIDT-T:POM,PIDT-T:POM,,,,,-5.51,-2.77,,-5.68,-3.9,
56876,10.1016/j.jechem.2025.12.042,10.1016/j.jechem.2025.12.042,PBQx-TCl,PY-IT,PBQx-TCl,PY-IT,Cc1csc(-c2cc3c4nccnc4c4cc(-c5cc(C)c(-c6cc7c(-c8cc(Cl)c(C)s8)c8sccc8c(-c8cc(Cl)c(C)s8)c7s6)s5)sc4c3s2)c1,CCCCCCCCCCCc1c(/C=C2\C(=O)c3ccccc3C2=C(C#N)C#N)sc2c1sc1c3c4nsnc4c4c5sc6c(CCCCCCCCCCC)c(/C=C7\C(=O)c8cc(-c9cccs9)ccc8C7=C(C#N)C#N)sc6c5n(CC(CCCCCCCC)CCCCCCCCCC)c4c3n(CC(CCCCCCCC)CCCCCCCCCC)c21,0.96,24.6,69.3,16.4,16.365887999999998,0.2080000000000022,16.1,16.4,,,,,BHJ,all-PSCs,PDIN,,PEDOT:PSS,,,,,,,,,-5.68,-3.94,
56877,10.1016/j.jechem.2025.12.042,10.1016/j.jechem.2025.12.042,PBQx-TCl,PY-IT(BPE),PBQx-TCl,PY-IT(BPE),Cc1csc(-c2cc3c4nccnc4c4cc(-c5cc(C)c(-c6cc7c(-c8cc(Cl)c(C)s8)c8sccc8c(-c8cc(Cl)c(C)s8)c7s6)s5)sc4c3s2)c1,,0.942,25.6,76.8,18.5,18.5204736,0.1106681081081026,18.0,18.5,,BPE,BPE,,BHJ,all-PSCs,PDIN,,PEDOT:PSS,,,,,,,,,,,
56878,10.1016/j.jechem.2025.12.042,10.1016/j.jechem.2025.12.042,PBQx-TCl,PY-IT,PBQx-TCl,PY-IT,Cc1csc(-c2cc3c4nccnc4c4cc(-c5cc(C)c(-c6cc7c(-c8cc(Cl)c(C)s8)c8sccc8c(-c8cc(Cl)c(C)s8)c7s6)s5)sc4c3s2)c1,CCCCCCCCCCCc1c(/C=C2\C(=O)c3ccccc3C2=C(C#N)C#N)sc2c1sc1c3c4nsnc4c4c5sc6c(CCCCCCCCCCC)c(/C=C7\C(=O)c8cc(-c9cccs9)ccc8C7=C(C#N)C#N)sc6c5n(CC(CCCCCCCC)CCCCCCCCCC)c4c3n(CC(CCCCCCCC)CCCCCCCCCC)c21,0.954,25.8,66.6,16.4,16.3923912,0.0463951219512186,15.8,16.4,,,,,PPHJ,all-PSCs,PDIN,,PEDOT:PSS,,,,,,,,,-5.68,-3.94,
56879,10.1016/j.jechem.2025.12.042,10.1016/j.jechem.2025.12.042,PBQx-TCl(BPE),PY-IT,PBQx-TCl(BPE),PY-IT,,CCCCCCCCCCCc1c(/C=C2\C(=O)c3ccccc3C2=C(C#N)C#N)sc2c1sc1c3c4nsnc4c4c5sc6c(CCCCCCCCCCC)c(/C=C7\C(=O)c8cc(-c9cccs9)ccc8C7=C(C#N)C#N)sc6c5n(CC(CCCCCCCC)CCCCCCCCCC)c4c3n(CC(CCCCCCCC)CCCCCCCCCC)c21,0.953,20.9,63.5,12.6,12.647739499999998,0.3788849206349104,12.2,12.6,,BPE,BPE,,PPHJ,all-PSCs,PDIN,,PEDOT:PSS,,,,,,,,,-5.68,-3.94,
56880,10.1016/j.jechem.2025.12.042,10.1016/j.jechem.2025.12.042,PBQx-TCl,PY-IT(BPE),PBQx-TCl,PY-IT(BPE),Cc1csc(-c2cc3c4nccnc4c4cc(-c5cc(C)c(-c6cc7c(-c8cc(Cl)c(C)s8)c8sccc8c(-c8cc(Cl)c(C)s8)c7s6)s5)sc4c3s2)c1,,0.932,25.3,73.7,17.4,17.3781652,0.1254873563218221,16.9,17.4,,BPE,BPE,,PPHJ,all-PSCs,PDIN,,PEDOT:PSS,,,,,,,,,,,
56881,10.1016/j.jechem.2025.12.042,10.1016/j.jechem.2025.12.042,PM6,PY-IT,PM6,PY-IT,CC1=CC(=CC(=C1)C2=C3C=CC(=C4C5=C(C=C(S5)/C=C\6/C(=O)C7=CC(=CC(=C7)F)C(=O)/C6=C\C8=CC(=C(S8)C9=CC(=CC(=C9)C)C(C)(C)C(=O)OC)C(C)(C)C(=O)OC)SC4=C3S2)C(C)(C)C(=O)OC)C(C)(C)C(=O)OC,CCCCCCCCCCCc1c(/C=C2\C(=O)c3ccccc3C2=C(C#N)C#N)sc2c1sc1c3c4nsnc4c4c5sc6c(CCCCCCCCCCC)c(/C=C7\C(=O)c8cc(-c9cccs9)ccc8C7=C(C#N)C#N)sc6c5n(CC(CCCCCCCC)CCCCCCCCCC)c4c3n(CC(CCCCCCCC)CCCCCCCCCC)c21,0.953,24.0,61.2,14.0,13.997664,0.0166857142857119,13.5,14.0,,,,,,all-PSCs,,,,,,,,,-5.56,-3.65,,-5.68,-3.94,
56882,10.1016/j.jechem.2025.12.042,10.1016/j.jechem.2025.12.042,PM6,PY-IT,PM6,PY-IT,CC1=CC(=CC(=C1)C2=C3C=CC(=C4C5=C(C=C(S5)/C=C\6/C(=O)C7=CC(=CC(=C7)F)C(=O)/C6=C\C8=CC(=C(S8)C9=CC(=CC(=C9)C)C(C)(C)C(=O)OC)C(C)(C)C(=O)OC)SC4=C3S2)C(C)(C)C(=O)OC)C(C)(C)C(=O)OC,CCCCCCCCCCCc1c(/C=C2\C(=O)c3ccccc3C2=C(C#N)C#N)sc2c1sc1c3c4nsnc4c4c5sc6c(CCCCCCCCCCC)c(/C=C7\C(=O)c8cc(-c9cccs9)ccc8C7=C(C#N)C#N)sc6c5n(CC(CCCCCCCC)CCCCCCCCCC)c4c3n(CC(CCCCCCCC)CCCCCCCCCC)c21,0.952,26.9,68.4,17.5,17.5164192,0.093824000000008,17.0,17.5,,BPE,BPE,,,all-PSCs,,,,,,,,,-5.56,-3.65,,-5.68,-3.94,
56883,10.1016/j.jechem.2025.12.051,10.1016/j.jechem.2025.12.051,PM6,Y6/CN,PM6,Y6/CN,CC1=CC(=CC(=C1)C2=C3C=CC(=C4C5=C(C=C(S5)/C=C\6/C(=O)C7=CC(=CC(=C7)F)C(=O)/C6=C\C8=CC(=C(S8)C9=CC(=CC(=C9)C)C(C)(C)C(=O)OC)C(C)(C)C(=O)OC)SC4=C3S2)C(C)(C)C(=O)OC)C(C)(C)C(=O)OC,,0.845,25.84,76.46,16.64,16.694888079999995,0.3298562499999653,16.39,16.64,,CN,CN,,ITO/2PACz/PM6:Y6/PNDIT-F3N/Ag,,PNDIT-F3N,PNDIT-F3N,2PACz,2PACz,,,,100.0,-5.56,-3.65,,,,
56884,10.1016/j.jechem.2025.12.051,10.1016/j.jechem.2025.12.051,PM6,Y6/TTBr,PM6,Y6/TTBr,CC1=CC(=CC(=C1)C2=C3C=CC(=C4C5=C(C=C(S5)/C=C\6/C(=O)C7=CC(=CC(=C7)F)C(=O)/C6=C\C8=CC(=C(S8)C9=CC(=CC(=C9)C)C(C)(C)C(=O)OC)C(C)(C)C(=O)OC)SC4=C3S2)C(C)(C)C(=O)OC)C(C)(C)C(=O)OC,,0.854,26.46,78.89,17.91,17.826647076,0.4653987939698477,17.72,17.91,,TTBr,TTBr,,ITO/2PACz/PM6:Y6/PNDIT-F3N/Ag,,PNDIT-F3N,PNDIT-F3N,2PACz,2PACz,,,,100.0,-5.56,-3.65,,,,
56894,10.1016/j.jelechem.2021.115483,10.1016/j.jelechem.2021.115483,P1,PC71BM,P1,PC71BM,CCCCCCCCc1cc(-c2c(-c3cccs3)sc3c(-c4cc(CCCCCCCC)c(CCCCCCCC)s4)c(-c4ccc(-c5cccc6nsnc56)s4)sc23)sc1CCCCCCCC,COC(=O)CCCC1(c2ccccc2)C23c4c5ccc6c7cc8c9c%10c(cc%11cc%12c%13c%14c(cc%15c%16ccc-5c2c%16c2c5c%16c%17c(c(c46)c7c9c%17c4c%10c%11c%13c4c%16c%14c%152)C513)C%12)C8,0.81,4.92,32.78,1.3,1.3063485600000002,0.4883507692307822,,,1:1 (2%),,,,ITO/PEDOT:PSS/P1:PC71BM/LiF/Al,BHJ,LiF,,PEDOT:PSS,,,,,,,,,-5.9,-3.9,
56895,10.1016/j.jelechem.2021.115483,10.1016/j.jelechem.2021.115483,P1,PC71BM,P1,PC71BM,CCCCCCCCc1cc(-c2c(-c3cccs3)sc3c(-c4cc(CCCCCCCC)c(CCCCCCCC)s4)c(-c4ccc(-c5cccc6nsnc56)s4)sc23)sc1CCCCCCCC,COC(=O)CCCC1(c2ccccc2)C23c4c5ccc6c7cc8c9c%10c(cc%11cc%12c%13c%14c(cc%15c%16ccc-5c2c%16c2c5c%16c%17c(c(c46)c7c9c%17c4c%10c%11c%13c4c%16c%14c%152)C513)C%12)C8,0.77,5.14,41.64,1.66,1.64802792,0.72120963855422,,,1:2 (2%),,,,ITO/PEDOT:PSS/P1:PC71BM/LiF/Al,bulk heterojunction solar cell,LiF,,PEDOT:PSS,,,,,,,,,-5.9,-3.9,
56896,10.1016/j.jelechem.2021.115483,10.1016/j.jelechem.2021.115483,P1,PC71BM,P1,PC71BM,CCCCCCCCc1cc(-c2c(-c3cccs3)sc3c(-c4cc(CCCCCCCC)c(CCCCCCCC)s4)c(-c4ccc(-c5cccc6nsnc56)s4)sc23)sc1CCCCCCCC,COC(=O)CCCC1(c2ccccc2)C23c4c5ccc6c7cc8c9c%10c(cc%11cc%12c%13c%14c(cc%15c%16ccc-5c2c%16c2c5c%16c%17c(c(c46)c7c9c%17c4c%10c%11c%13c4c%16c%14c%152)C513)C%12)C8,0.78,5.52,49.13,2.11,2.11534128,0.2531412322274936,,,1:3 (2%),,,,ITO/PEDOT:PSS/P1:PC71BM/LiF/Al,bulk heterojunction solar cell,LiF,,PEDOT:PSS,,,o-DCB,,,,,,-5.9,-3.9,
56897,10.1016/j.jelechem.2021.115483,10.1016/j.jelechem.2021.115483,P1,PC71BM,P1,PC71BM,CCCCCCCCc1cc(-c2c(-c3cccs3)sc3c(-c4cc(CCCCCCCC)c(CCCCCCCC)s4)c(-c4ccc(-c5cccc6nsnc56)s4)sc23)sc1CCCCCCCC,COC(=O)CCCC1(c2ccccc2)C23c4c5ccc6c7cc8c9c%10c(cc%11cc%12c%13c%14c(cc%15c%16ccc-5c2c%16c2c5c%16c%17c(c(c46)c7c9c%17c4c%10c%11c%13c4c%16c%14c%152)C513)C%12)C8,0.79,4.92,48.37,1.86,1.88004516,1.0776967741935368,,,1:4 (2%),,,,ITO/PEDOT:PSS/P1:PC71BM/LiF/Al,bulk heterojunction solar cell,LiF,,PEDOT:PSS,,,,,,,,,-5.9,-3.9,
56898,10.1016/j.jelechem.2021.115483,10.1016/j.jelechem.2021.115483,P1,PC71BM,P1,PC71BM,CCCCCCCCc1cc(-c2c(-c3cccs3)sc3c(-c4cc(CCCCCCCC)c(CCCCCCCC)s4)c(-c4ccc(-c5cccc6nsnc56)s4)sc23)sc1CCCCCCCC,COC(=O)CCCC1(c2ccccc2)C23c4c5ccc6c7cc8c9c%10c(cc%11cc%12c%13c%14c(cc%15c%16ccc-5c2c%16c2c5c%16c%17c(c(c46)c7c9c%17c4c%10c%11c%13c4c%16c%14c%152)C513)C%12)C8,0.79,5.74,52.47,2.38,2.37930462,0.0292176470588151,,,1:3 (2.5%),,,,ITO/PEDOT:PSS/P1:PC71BM/LiF/Al,bulk heterojunction solar cell,LiF,,PEDOT:PSS,,,,,,,,,-5.9,-3.9,
56899,10.1016/j.jelechem.2021.115483,10.1016/j.jelechem.2021.115483,P1,PC71BM,P1,PC71BM,CCCCCCCCc1cc(-c2c(-c3cccs3)sc3c(-c4cc(CCCCCCCC)c(CCCCCCCC)s4)c(-c4ccc(-c5cccc6nsnc56)s4)sc23)sc1CCCCCCCC,COC(=O)CCCC1(c2ccccc2)C23c4c5ccc6c7cc8c9c%10c(cc%11cc%12c%13c%14c(cc%15c%16ccc-5c2c%16c2c5c%16c%17c(c(c46)c7c9c%17c4c%10c%11c%13c4c%16c%14c%152)C513)C%12)C8,0.79,9.96,45.61,3.6,3.5887772400000006,0.3117433333333178,,,1:3 (3%),,,,ITO/PEDOT:PSS/P1:PC71BM/LiF/Al,BHJ,LiF,,PEDOT:PSS,,,o-DCB,,,,,,-5.9,-3.9,
56900,10.1016/j.jelechem.2021.115483,10.1016/j.jelechem.2021.115483,P1,PC71BM,P1,PC71BM,CCCCCCCCc1cc(-c2c(-c3cccs3)sc3c(-c4cc(CCCCCCCC)c(CCCCCCCC)s4)c(-c4ccc(-c5cccc6nsnc56)s4)sc23)sc1CCCCCCCC,COC(=O)CCCC1(c2ccccc2)C23c4c5ccc6c7cc8c9c%10c(cc%11cc%12c%13c%14c(cc%15c%16ccc-5c2c%16c2c5c%16c%17c(c(c46)c7c9c%17c4c%10c%11c%13c4c%16c%14c%152)C513)C%12)C8,0.8,9.46,41.4,3.12,3.133152000000001,0.4215384615384845,,,1:3 (3.5%),,,,ITO/PEDOT:PSS/P1:PC71BM/LiF/Al,BHJ,LiF,,PEDOT:PSS,,,,,,,,,-5.9,-3.9,
56901,10.1016/j.jelechem.2021.115483,10.1016/j.jelechem.2021.115483,P1,PC71BM,P1,PC71BM,CCCCCCCCc1cc(-c2c(-c3cccs3)sc3c(-c4cc(CCCCCCCC)c(CCCCCCCC)s4)c(-c4ccc(-c5cccc6nsnc56)s4)sc23)sc1CCCCCCCC,COC(=O)CCCC1(c2ccccc2)C23c4c5ccc6c7cc8c9c%10c(cc%11cc%12c%13c%14c(cc%15c%16ccc-5c2c%16c2c5c%16c%17c(c(c46)c7c9c%17c4c%10c%11c%13c4c%16c%14c%152)C513)C%12)C8,0.81,9.59,38.81,3.02,3.0147219900000004,0.1747685430463447,,,1:3 (3%),,,,ITO/PEDOT:PSS/P1:PC71BM/LiF/Al,BHJ,LiF,,PEDOT:PSS,,,,,,,,,-5.9,-3.9,
56902,10.1016/j.jelechem.2021.115483,10.1016/j.jelechem.2021.115483,P1,PC71BM,P1,PC71BM,CCCCCCCCc1cc(-c2c(-c3cccs3)sc3c(-c4cc(CCCCCCCC)c(CCCCCCCC)s4)c(-c4ccc(-c5cccc6nsnc56)s4)sc23)sc1CCCCCCCC,COC(=O)CCCC1(c2ccccc2)C23c4c5ccc6c7cc8c9c%10c(cc%11cc%12c%13c%14c(cc%15c%16ccc-5c2c%16c2c5c%16c%17c(c(c46)c7c9c%17c4c%10c%11c%13c4c%16c%14c%152)C513)C%12)C8,0.83,8.19,46.09,3.14,3.13305993,0.2210213375796237,,,1:3 (3%),,,,ITO/PEDOT:PSS/P1:PC71BM/LiF/Al,BHJ,LiF,,PEDOT:PSS,,,,,,,,,-5.9,-3.9,
56903,10.1016/j.jelechem.2021.115483,10.1016/j.jelechem.2021.115483,P1,PC71BM,P1,PC71BM,CCCCCCCCc1cc(-c2c(-c3cccs3)sc3c(-c4cc(CCCCCCCC)c(CCCCCCCC)s4)c(-c4ccc(-c5cccc6nsnc56)s4)sc23)sc1CCCCCCCC,COC(=O)CCCC1(c2ccccc2)C23c4c5ccc6c7cc8c9c%10c(cc%11cc%12c%13c%14c(cc%15c%16ccc-5c2c%16c2c5c%16c%17c(c(c46)c7c9c%17c4c%10c%11c%13c4c%16c%14c%152)C513)C%12)C8,0.87,9.03,44.67,3.53,3.50931987,0.5858393767705293,,,1:3 (3%),DPE,DPE,3%,ITO/PEDOT:PSS/P1:PC71BM/LiF/Al,BHJ,LiF,,PEDOT:PSS,,,,,,,,,-5.9,-3.9,
56904,10.1016/j.jelechem.2021.115483,10.1016/j.jelechem.2021.115483,P1,PC71BM,P1,PC71BM,CCCCCCCCc1cc(-c2c(-c3cccs3)sc3c(-c4cc(CCCCCCCC)c(CCCCCCCC)s4)c(-c4ccc(-c5cccc6nsnc56)s4)sc23)sc1CCCCCCCC,COC(=O)CCCC1(c2ccccc2)C23c4c5ccc6c7cc8c9c%10c(cc%11cc%12c%13c%14c(cc%15c%16ccc-5c2c%16c2c5c%16c%17c(c(c46)c7c9c%17c4c%10c%11c%13c4c%16c%14c%152)C513)C%12)C8,0.82,10.89,47.74,4.25,4.263086520000001,0.3079181176470769,,,1:3 (3%),DPE,DPE,6%,ITO/PEDOT:PSS/P1:PC71BM/LiF/Al,BHJ,LiF,,PEDOT:PSS,,,,,,,,,-5.9,-3.9,
56905,10.1016/j.jelechem.2021.115483,10.1016/j.jelechem.2021.115483,P2,PC71BM,P2,PC71BM,,COC(=O)CCCC1(c2ccccc2)C23c4c5ccc6c7cc8c9c%10c(cc%11cc%12c%13c%14c(cc%15c%16ccc-5c2c%16c2c5c%16c%17c(c(c46)c7c9c%17c4c%10c%11c%13c4c%16c%14c%152)C513)C%12)C8,0.8,2.65,32.01,0.67,0.678612,1.2853731343283512,,,1:1,2%,,2%,ITO/PEDOT:PSS/P2:PC71BM/LiF/Al,bulk heterojunction,LiF,,PEDOT:PSS,,,,,,,,,-5.9,-3.9,
56906,10.1016/j.jelechem.2021.115483,10.1016/j.jelechem.2021.115483,P2,PC71BM,P2,PC71BM,,COC(=O)CCCC1(c2ccccc2)C23c4c5ccc6c7cc8c9c%10c(cc%11cc%12c%13c%14c(cc%15c%16ccc-5c2c%16c2c5c%16c%17c(c(c46)c7c9c%17c4c%10c%11c%13c4c%16c%14c%152)C513)C%12)C8,0.79,4.28,41.28,1.4,1.3957593600000002,0.3029028571428346,,,1:2,2%,,2%,ITO/PEDOT:PSS/P2:PC71BM/LiF/Al,bulk heterojunction,LiF,,PEDOT:PSS,,,,,,,,,-5.9,-3.9,
56907,10.1016/j.jelechem.2021.115483,10.1016/j.jelechem.2021.115483,P2,PC71BM,P2,PC71BM,,COC(=O)CCCC1(c2ccccc2)C23c4c5ccc6c7cc8c9c%10c(cc%11cc%12c%13c%14c(cc%15c%16ccc-5c2c%16c2c5c%16c%17c(c(c46)c7c9c%17c4c%10c%11c%13c4c%16c%14c%152)C513)C%12)C8,0.79,3.78,38.85,1.16,1.1601387,0.0119568965517377,,,1:3,2%,,2%,ITO/PEDOT:PSS/P2:PC71BM/LiF/Al,bulk heterojunction,LiF,,PEDOT:PSS,,,,,,,,,-5.9,-3.9,
56908,10.1016/j.jelechem.2021.115483,10.1016/j.jelechem.2021.115483,P2,PC71BM,P2,PC71BM,,COC(=O)CCCC1(c2ccccc2)C23c4c5ccc6c7cc8c9c%10c(cc%11cc%12c%13c%14c(cc%15c%16ccc-5c2c%16c2c5c%16c%17c(c(c46)c7c9c%17c4c%10c%11c%13c4c%16c%14c%152)C513)C%12)C8,0.74,3.8,36.95,1.04,1.039034,0.0928846153846175,,,1:4,2%,,2%,ITO/PEDOT:PSS/P2:PC71BM/LiF/Al,bulk heterojunction,LiF,,PEDOT:PSS,,,,,,,,,-5.9,-3.9,
56909,10.1016/j.jelechem.2021.115483,10.1016/j.jelechem.2021.115483,P2,PC71BM,P2,PC71BM,,COC(=O)CCCC1(c2ccccc2)C23c4c5ccc6c7cc8c9c%10c(cc%11cc%12c%13c%14c(cc%15c%16ccc-5c2c%16c2c5c%16c%17c(c(c46)c7c9c%17c4c%10c%11c%13c4c%16c%14c%152)C513)C%12)C8,0.81,6.88,36.98,2.07,2.06082144,0.4434086956521767,,,1:2,3%,,3%,ITO/PEDOT:PSS/P2:PC71BM/LiF/Al,bulk heterojunction,LiF,,PEDOT:PSS,,,,,,,,,-5.9,-3.9,
56910,10.1016/j.jelechem.2021.115483,10.1016/j.jelechem.2021.115483,P2,PC71BM,P2,PC71BM,,COC(=O)CCCC1(c2ccccc2)C23c4c5ccc6c7cc8c9c%10c(cc%11cc%12c%13c%14c(cc%15c%16ccc-5c2c%16c2c5c%16c%17c(c(c46)c7c9c%17c4c%10c%11c%13c4c%16c%14c%152)C513)C%12)C8,0.79,7.82,34.25,2.13,2.1158965,0.6621361502347439,,,1:2,3.5%,,3.5%,ITO/PEDOT:PSS/P2:PC71BM/LiF/Al,bulk heterojunction,LiF,,PEDOT:PSS,,,,,,,,,-5.9,-3.9,
56911,10.1016/j.jelechem.2021.115483,10.1016/j.jelechem.2021.115483,P2,PC71BM,P2,PC71BM,,COC(=O)CCCC1(c2ccccc2)C23c4c5ccc6c7cc8c9c%10c(cc%11cc%12c%13c%14c(cc%15c%16ccc-5c2c%16c2c5c%16c%17c(c(c46)c7c9c%17c4c%10c%11c%13c4c%16c%14c%152)C513)C%12)C8,0.79,7.37,32.0,1.86,1.863136,0.1686021505376359,,,1:2,4%,,4%,ITO/PEDOT:PSS/P2:PC71BM/LiF/Al,bulk heterojunction,LiF,,PEDOT:PSS,,,,,,,,,-5.9,-3.9,
