Repository: JiYiqaq/PCE-KA-GNN

# Data directory

- `raw/Active_Database.csv` is the immutable source dataset bundled under CC BY 4.0. Do not overwrite it with processed data.
- `processed/` is created and populated by the training pipeline. Generated `.pt` and `.pth` caches are intentionally ignored by Git because they can exceed GitHub's normal single-file limit.

See `../DATA_LICENSE.md` for provenance, license and checksum information.

File: data/raw/Active_Database.csv (part 161 of 471)
id,doi,doi_norm,donor,acceptor,donor_canonical,acceptor_canonical,donor_smiles,acceptor_smiles,voc,jsc,ff,pce,pce_recomputed,pce_relative_error_percent,pce_avg,pce_best,d_a_ratio,additive,additive_canonical,additive_ratio,device_structure,device_type,etl,etl_canonical,htl,htl_canonical,active_layer_thickness,solvent,solvent_canonical,annealing_temp,homo_d,lumo_d,eg_d,homo_a,lumo_a,eg_a
56912,10.1016/j.jelechem.2021.115483,10.1016/j.jelechem.2021.115483,P2,PC71BM,P2,PC71BM,,COC(=O)CCCC1(c2ccccc2)C23c4c5ccc6c7cc8c9c%10c(cc%11cc%12c%13c%14c(cc%15c%16ccc-5c2c%16c2c5c%16c%17c(c(c46)c7c9c%17c4c%10c%11c%13c4c%16c%14c%152)C513)C%12)C8,0.73,6.54,33.14,1.58,1.58216988,0.1373341772151801,,,1:2,3.5%,,3.5%,ITO/PEDOT:PSS/P2:PC71BM/LiF/Al,BHJ,LiF,,PEDOT:PSS,,,,,,,,,-5.9,-3.9,
56913,10.1016/j.jelechem.2021.115483,10.1016/j.jelechem.2021.115483,P2,PC71BM,P2,PC71BM,,COC(=O)CCCC1(c2ccccc2)C23c4c5ccc6c7cc8c9c%10c(cc%11cc%12c%13c%14c(cc%15c%16ccc-5c2c%16c2c5c%16c%17c(c(c46)c7c9c%17c4c%10c%11c%13c4c%16c%14c%152)C513)C%12)C8,0.74,8.31,36.94,2.26,2.27158836,0.5127592920354065,,,1:2,3.5%,,3.5%,ITO/PEDOT:PSS/P2:PC71BM/LiF/Al,bulk heterojunction,LiF,,PEDOT:PSS,,,,,,,,,-5.9,-3.9,
56914,10.1016/j.jelechem.2021.115483,10.1016/j.jelechem.2021.115483,P4,PC71BM,P4,PC71BM,,COC(=O)CCCC1(c2ccccc2)C23c4c5ccc6c7cc8c9c%10c(cc%11cc%12c%13c%14c(cc%15c%16ccc-5c2c%16c2c5c%16c%17c(c(c46)c7c9c%17c4c%10c%11c%13c4c%16c%14c%152)C513)C%12)C8,0.73,2.85,30.74,0.64,0.6395456999999999,0.0709843750000202,,,1:1,2%,,2%,ITO/PEDOT:PSS/Polymer:PC71BM/LiF/Al,bulk heterojunction solar cell,LiF,,PEDOT:PSS,,,,,,,,,-5.9,-3.9,
56915,10.1016/j.jelechem.2021.115483,10.1016/j.jelechem.2021.115483,P4,PC71BM,P4,PC71BM,,COC(=O)CCCC1(c2ccccc2)C23c4c5ccc6c7cc8c9c%10c(cc%11cc%12c%13c%14c(cc%15c%16ccc-5c2c%16c2c5c%16c%17c(c(c46)c7c9c%17c4c%10c%11c%13c4c%16c%14c%152)C513)C%12)C8,0.72,3.26,30.45,0.72,0.7147224,0.7329999999999991,,,1:2,2%,,2%,ITO/PEDOT:PSS/Polymer:PC71BM/LiF/Al,bulk heterojunction solar cell,LiF,,PEDOT:PSS,,,,,,,,,-5.9,-3.9,
56916,10.1016/j.jelechem.2021.115483,10.1016/j.jelechem.2021.115483,P4,PC71BM,P4,PC71BM,,COC(=O)CCCC1(c2ccccc2)C23c4c5ccc6c7cc8c9c%10c(cc%11cc%12c%13c%14c(cc%15c%16ccc-5c2c%16c2c5c%16c%17c(c(c46)c7c9c%17c4c%10c%11c%13c4c%16c%14c%152)C513)C%12)C8,0.69,3.82,31.86,0.84,0.83976588,0.027871428571429,,,1:3,2%,,2%,ITO/PEDOT:PSS/Polymer:PC71BM/LiF/Al,bulk heterojunction solar cell,LiF,,PEDOT:PSS,,,o-dichlorobenzene,,,,,,-5.9,-3.9,
56917,10.1016/j.jelechem.2021.115483,10.1016/j.jelechem.2021.115483,P4,PC71BM,P4,PC71BM,,COC(=O)CCCC1(c2ccccc2)C23c4c5ccc6c7cc8c9c%10c(cc%11cc%12c%13c%14c(cc%15c%16ccc-5c2c%16c2c5c%16c%17c(c(c46)c7c9c%17c4c%10c%11c%13c4c%16c%14c%152)C513)C%12)C8,0.58,3.61,29.92,0.63,0.62646496,0.5611174603174675,,,1:4,2%,,2%,ITO/PEDOT:PSS/Polymer:PC71BM/LiF/Al,bulk heterojunction solar cell,LiF,,PEDOT:PSS,,,,,,,,,-5.9,-3.9,
56918,10.1016/j.jelechem.2021.115483,10.1016/j.jelechem.2021.115483,P4,PC71BM,P4,PC71BM,,COC(=O)CCCC1(c2ccccc2)C23c4c5ccc6c7cc8c9c%10c(cc%11cc%12c%13c%14c(cc%15c%16ccc-5c2c%16c2c5c%16c%17c(c(c46)c7c9c%17c4c%10c%11c%13c4c%16c%14c%152)C513)C%12)C8,0.62,2.09,27.77,0.36,0.3598436599999999,0.0434277777777868,,,1:3,3%,,3%,ITO/PEDOT:PSS/Polymer:PC71BM/LiF/Al,bulk heterojunction solar cell,LiF,,PEDOT:PSS,,,,,,,,,-5.9,-3.9,
56919,10.1016/j.jelechem.2021.115483,10.1016/j.jelechem.2021.115483,P4,PC71BM,P4,PC71BM,,COC(=O)CCCC1(c2ccccc2)C23c4c5ccc6c7cc8c9c%10c(cc%11cc%12c%13c%14c(cc%15c%16ccc-5c2c%16c2c5c%16c%17c(c(c46)c7c9c%17c4c%10c%11c%13c4c%16c%14c%152)C513)C%12)C8,0.6,2.9,27.9,0.49,0.48546,0.9265306122448956,,,1:3,2%,,2%,ITO/PEDOT:PSS/Polymer:PC71BM/LiF/Al,bulk heterojunction solar cell,LiF,,PEDOT:PSS,,,,,,,,,-5.9,-3.9,
56920,10.1016/j.jelechem.2021.115483,10.1016/j.jelechem.2021.115483,P4,PC71BM,P4,PC71BM,,COC(=O)CCCC1(c2ccccc2)C23c4c5ccc6c7cc8c9c%10c(cc%11cc%12c%13c%14c(cc%15c%16ccc-5c2c%16c2c5c%16c%17c(c(c46)c7c9c%17c4c%10c%11c%13c4c%16c%14c%152)C513)C%12)C8,0.62,2.85,33.52,0.59,0.5922984000000001,0.3895593220339228,,,1:3,2%,,2%,ITO/PEDOT:PSS/Polymer:PC71BM/LiF/Al,bulk heterojunction solar cell,LiF,,PEDOT:PSS,,,,,,,,,-5.9,-3.9,
56949,10.1016/j.jiec.2020.03.005,10.1016/j.jiec.2020.03.005,PTB7-Th,PC71BM,PTB7-Th,PC71BM,CCCCC(CC)COC(=O)c1sc2csc(-c3cc4c(-c5ccc(CC(CC)CCCC)s5)c5sccc5c(-c5ccc(CC(CC)CCCC)s5)c4s3)c2c1F,COC(=O)CCCC1(c2ccccc2)C23c4c5ccc6c7cc8c9c%10c(cc%11cc%12c%13c%14c(cc%15c%16ccc-5c2c%16c2c5c%16c%17c(c(c46)c7c9c%17c4c%10c%11c%13c4c%16c%14c%152)C513)C%12)C8,0.743,18.43,56.0,7.63,7.668354399999999,0.5026788990825602,,,1:1.5,"1,8-diiodooctane",,3 vol%,glass/PEDOT:PSS anode/active layer/???,OPV,,,PEDOT:PSS (AI4083?),PEDOT:PSS,,chlorobenzene,,,-5.21,-3.6,,-5.9,-3.9,
56950,10.1016/j.jiec.2020.03.005,10.1016/j.jiec.2020.03.005,PTB7-Th,PC71BM,PTB7-Th,PC71BM,CCCCC(CC)COC(=O)c1sc2csc(-c3cc4c(-c5ccc(CC(CC)CCCC)s5)c5sccc5c(-c5ccc(CC(CC)CCCC)s5)c4s3)c2c1F,COC(=O)CCCC1(c2ccccc2)C23c4c5ccc6c7cc8c9c%10c(cc%11cc%12c%13c%14c(cc%15c%16ccc-5c2c%16c2c5c%16c%17c(c(c46)c7c9c%17c4c%10c%11c%13c4c%16c%14c%152)C513)C%12)C8,0.789,18.63,61.0,9.04,8.9664327,0.8137975663716679,,,1:1.5,"1,8-diiodooctane",,3 vol%,glass/PEDOT:PSS anode/active layer/???,OPV,,,PEDOT:PSS (AI4083?),PEDOT:PSS,,chlorobenzene,,,-5.21,-3.6,,-5.9,-3.9,
56956,10.1016/j.jiec.2021.06.020,10.1016/j.jiec.2021.06.020,PQCfTB,PC71BM,PQCfTB,PC71BM,,COC(=O)CCCC1(c2ccccc2)C23c4c5ccc6c7cc8c9c%10c(cc%11cc%12c%13c%14c(cc%15c%16ccc-5c2c%16c2c5c%16c%17c(c(c46)c7c9c%17c4c%10c%11c%13c4c%16c%14c%152)C513)C%12)C8,0.74,9.21,57.02,3.9,3.88614108,0.3553569230769144,3.75,3.9,1:4,,,,ITO/PEDOT:PSS/active layer/PDINN/Ag,conventional,PDINN,PDINN,PEDOT:PSS,PEDOT:PSS,,,,,,,,-5.9,-3.9,
56957,10.1016/j.jiec.2021.06.020,10.1016/j.jiec.2021.06.020,PQCfTQx,PC71BM,PQCfTQx,PC71BM,,COC(=O)CCCC1(c2ccccc2)C23c4c5ccc6c7cc8c9c%10c(cc%11cc%12c%13c%14c(cc%15c%16ccc-5c2c%16c2c5c%16c%17c(c(c46)c7c9c%17c4c%10c%11c%13c4c%16c%14c%152)C513)C%12)C8,0.74,5.7,55.0,2.3,2.3199,0.8652173913043588,2.2,2.3,1:2,,,,ITO/PEDOT:PSS/active layer/PDINN/Ag,conventional,PDINN,PDINN,PEDOT:PSS,PEDOT:PSS,,,,,,,,-5.9,-3.9,
56958,10.1016/j.jiec.2021.06.020,10.1016/j.jiec.2021.06.020,PQCfTB,IT-M,PQCfTB,IT-M,,CCCCCCc1ccc(C2(c3ccc(CCCCCC)cc3)c3cc4c(cc3-c3sc5cc(/C=C6\C(=O)c7ccc(C)cc7C6=C(C#N)C#N)sc5c32)C(c2ccc(CCCCCC)cc2)(c2ccc(CCCCCC)cc2)c2c-4sc3cc(/C=C4\C(=O)c5ccc(C)cc5C4=C(C#N)C#N)sc23)cc1,0.82,12.97,49.16,5.2,5.22836264,0.5454353846153867,5.1,5.2,1:1,,,,ITO/PEDOT:PSS/active layer/PDINN/Ag,conventional,PDINN,PDINN,PEDOT:PSS,PEDOT:PSS,,,,,,,,-5.514,-3.808,
56959,10.1016/j.jiec.2021.06.020,10.1016/j.jiec.2021.06.020,PQCfTQx,IT-M,PQCfTQx,IT-M,,CCCCCCc1ccc(C2(c3ccc(CCCCCC)cc3)c3cc4c(cc3-c3sc5cc(/C=C6\C(=O)c7ccc(C)cc7C6=C(C#N)C#N)sc5c32)C(c2ccc(CCCCCC)cc2)(c2ccc(CCCCCC)cc2)c2c-4sc3cc(/C=C4\C(=O)c5ccc(C)cc5C4=C(C#N)C#N)sc23)cc1,0.79,12.95,46.29,4.8,4.735698449999999,1.3396156250000124,4.5,4.8,1:1,,,,ITO/PEDOT:PSS/active layer/PDINN/Ag,conventional,PDINN,PDINN,PEDOT:PSS,PEDOT:PSS,,,,,,,,-5.514,-3.808,
56966,10.1016/j.jiec.2022.06.021,10.1016/j.jiec.2022.06.021,PTB7-Th,PC71BM,PTB7-Th,PC71BM,CCCCC(CC)COC(=O)c1sc2csc(-c3cc4c(-c5ccc(CC(CC)CCCC)s5)c5sccc5c(-c5ccc(CC(CC)CCCC)s5)c4s3)c2c1F,COC(=O)CCCC1(c2ccccc2)C23c4c5ccc6c7cc8c9c%10c(cc%11cc%12c%13c%14c(cc%15c%16ccc-5c2c%16c2c5c%16c%17c(c(c46)c7c9c%17c4c%10c%11c%13c4c%16c%14c%152)C513)C%12)C8,0.74,17.75,48.07,7.48,6.3139945,15.58830882352942,6.34,7.48,,,,,,,ZnO,ZnO,,,,,,,-5.21,-3.6,,-5.9,-3.9,
56967,10.1016/j.jiec.2022.06.021,10.1016/j.jiec.2022.06.021,PTB7-Th,PC71BM,PTB7-Th,PC71BM,CCCCC(CC)COC(=O)c1sc2csc(-c3cc4c(-c5ccc(CC(CC)CCCC)s5)c5sccc5c(-c5ccc(CC(CC)CCCC)s5)c4s3)c2c1F,COC(=O)CCCC1(c2ccccc2)C23c4c5ccc6c7cc8c9c%10c(cc%11cc%12c%13c%14c(cc%15c%16ccc-5c2c%16c2c5c%16c%17c(c(c46)c7c9c%17c4c%10c%11c%13c4c%16c%14c%152)C513)C%12)C8,0.73,18.89,56.45,8.95,7.78428565,13.024741340782114,7.8,8.95,1:1.5,diiodooctane,,3 vol%,ITO/ZnO/PN/PTB7-Th:PC71BM/MoO3/Ag,,ZnO/PN (1.2),ZnO/PN,MoO3,,,chlorobenzene,,,-5.21,-3.6,,-5.9,-3.9,
56968,10.1016/j.jiec.2022.06.021,10.1016/j.jiec.2022.06.021,PTB7-Th,PC71BM,PTB7-Th,PC71BM,CCCCC(CC)COC(=O)c1sc2csc(-c3cc4c(-c5ccc(CC(CC)CCCC)s5)c5sccc5c(-c5ccc(CC(CC)CCCC)s5)c4s3)c2c1F,COC(=O)CCCC1(c2ccccc2)C23c4c5ccc6c7cc8c9c%10c(cc%11cc%12c%13c%14c(cc%15c%16ccc-5c2c%16c2c5c%16c%17c(c(c46)c7c9c%17c4c%10c%11c%13c4c%16c%14c%152)C513)C%12)C8,0.73,20.51,49.43,8.18,7.400807889999999,9.52557591687042,7.39,8.18,,,,,,,ZnO/PA (1.5),ZnO/PA,,,,,,,-5.21,-3.6,,-5.9,-3.9,
56969,10.1016/j.jiec.2022.06.021,10.1016/j.jiec.2022.06.021,PTB7-Th,PC71BM,PTB7-Th,PC71BM,CCCCC(CC)COC(=O)c1sc2csc(-c3cc4c(-c5ccc(CC(CC)CCCC)s5)c5sccc5c(-c5ccc(CC(CC)CCCC)s5)c4s3)c2c1F,COC(=O)CCCC1(c2ccccc2)C23c4c5ccc6c7cc8c9c%10c(cc%11cc%12c%13c%14c(cc%15c%16ccc-5c2c%16c2c5c%16c%17c(c(c46)c7c9c%17c4c%10c%11c%13c4c%16c%14c%152)C513)C%12)C8,0.71,20.64,49.85,7.84,7.3052184,6.821193877551016,7.35,7.84,,,,,,,ZnO/PAP (1.0),ZnO/PAP,,,,,,,-5.21,-3.6,,-5.9,-3.9,
56985,10.1016/j.jiec.2024.02.017,10.1016/j.jiec.2024.02.017,PM6,BTP-eC9,PM6,BTP-eC9,COC(=O)C(C)(C)c1cc(C)cc(-c2sc3c4sc5cc(/C=C6/C(=O)c7cc(F)cc(c7)C(=O)/C6=C\c6cc(C(C)(C)C(=O)OC)c(-c7cc(C)cc(C(C)(C)C(=O)OC)c7)s6)sc5c4c(C(C)(C)C(=O)OC)ccc2-3)c1,CCCCCCCCCc1c(C=C2C(=O)c3cc(Cl)c(Cl)cc3C2=C(C#N)C#N)sc2c1sc1c3c4nsnc4c4c5sc6c(CCCCCCCCC)c(C=C7C(=O)c8cc(Cl)c(Cl)cc8C7=C(C#N)C#N)sc6c5n(CC(CCCC)CCCCCC)c4c3n(CC(CCCC)CCCCCC)c21,0.824,24.8,74.0,15.12,15.122048,0.0135449735449753,,,1:1.2,"1,8-diiodooctane",,0.5 vol%,ITO/ETL/photoactive layer/HTLs/Ag,inverted,1. Reference ETL (ZnO),ZnO,MoO3,,,chloroform,,,-5.56,-3.65,,-5.68,-3.9,
56986,10.1016/j.jiec.2024.02.017,10.1016/j.jiec.2024.02.017,PM6,BTP-eC9,PM6,BTP-eC9,COC(=O)C(C)(C)c1cc(C)cc(-c2sc3c4sc5cc(/C=C6/C(=O)c7cc(F)cc(c7)C(=O)/C6=C\c6cc(C(C)(C)C(=O)OC)c(-c7cc(C)cc(C(C)(C)C(=O)OC)c7)s6)sc5c4c(C(C)(C)C(=O)OC)ccc2-3)c1,CCCCCCCCCc1c(C=C2C(=O)c3cc(Cl)c(Cl)cc3C2=C(C#N)C#N)sc2c1sc1c3c4nsnc4c4c5sc6c(CCCCCCCCC)c(C=C7C(=O)c8cc(Cl)c(Cl)cc8C7=C(C#N)C#N)sc6c5n(CC(CCCC)CCCCCC)c4c3n(CC(CCCC)CCCCCC)c21,0.83,25.3,74.8,15.69,15.707252,0.1099553855959156,,,1:1.2,"1,8-diiodooctane",,0.5 vol%,ITO/ETL/photoactive layer/HTLs/Ag,inverted,2. QDs-doped ETL (ZnO:ZnMgO QDs),ZnO:ZnMgO QDs,MoO3,,,chloroform,,,-5.56,-3.65,,-5.68,-3.9,
57001,10.1016/j.jlumin.2021.118178,10.1016/j.jlumin.2021.118178,P3HT,PCBM,P3HT,PCBM,CCCCCCc1ccsc1,CCCCC(=O)OCC1(C2=CC=CC=C2)C3=CC=CC4=CC=CC5=CC=CC6=CC=CC7=CC=CC1=C7C6=C5C4=C3,0.55,4.7,28.0,0.73,0.7238000000000001,0.8493150684931332,0.73,,17:13,,,,ITO/PEDOT:PSS/P3HT:PCBM/Al,conventional,,,PEDOT:PSS,PEDOT:PSS,,dichlorobenzene,o-DCB,150.0,-5.01,-3.12,,-6.1,-3.7,
57002,10.1016/j.jlumin.2021.118178,10.1016/j.jlumin.2021.118178,P3HT,PCBM,P3HT,PCBM,CCCCCCc1ccsc1,CCCCC(=O)OCC1(C2=CC=CC=C2)C3=CC=CC4=CC=CC5=CC=CC6=CC=CC7=CC=CC1=C7C6=C5C4=C3,0.57,3.66,27.0,0.59,0.5632739999999999,4.529830508474581,0.59,,17:13,,,,ITO/PEDOT:PSS/P3HT:PCBM/Al,conventional,,,PEDOT:PSS,PEDOT:PSS,,dichlorobenzene,o-DCB,150.0,-5.01,-3.12,,-6.1,-3.7,
57031,10.1016/j.jmrt.2020.11.101,10.1016/j.jmrt.2020.11.101,P1,PC60BM,P1,PCBM,CCCCCCCCc1cc(-c2c(-c3cccs3)sc3c(-c4cc(CCCCCCCC)c(CCCCCCCC)s4)c(-c4ccc(-c5cccc6nsnc56)s4)sc23)sc1CCCCCCCC,CCCCC(=O)OCC1(C2=CC=CC=C2)C3=CC=CC4=CC=CC5=CC=CC6=CC=CC7=CC=CC1=C7C6=C5C4=C3,0.9,1.46,36.0,0.47,0.47304,0.646808510638307,,,1:1 w/w,"1,8-diiodooctane (DIO)",,3% v/v,ITO/Al4083/[P1:PC60BM]/LiF/Al,conventional,LiF,LiF,Al4083,PEDOT:PSS,,"1,2-dichlorobenzene",,95.0,,,,-6.1,-3.7,
57032,10.1016/j.jmrt.2020.11.101,10.1016/j.jmrt.2020.11.101,P1,PC60BM,P1,PCBM,CCCCCCCCc1cc(-c2c(-c3cccs3)sc3c(-c4cc(CCCCCCCC)c(CCCCCCCC)s4)c(-c4ccc(-c5cccc6nsnc56)s4)sc23)sc1CCCCCCCC,CCCCC(=O)OCC1(C2=CC=CC=C2)C3=CC=CC4=CC=CC5=CC=CC6=CC=CC7=CC=CC1=C7C6=C5C4=C3,0.9,3.16,30.0,0.85,0.8532000000000001,0.3764705882353049,,,1:1 w/w,"1,8-diiodooctane (DIO)",,3% v/v,ITO/PH1000/[P1:PC60BM]/LiF/Al,conventional,LiF,LiF,PH1000,PH1000,,"1,2-dichlorobenzene",,95.0,,,,-6.1,-3.7,
57033,10.1016/j.jmrt.2020.11.101,10.1016/j.jmrt.2020.11.101,P2,PC60BM,P2,PCBM,,CCCCC(=O)OCC1(C2=CC=CC=C2)C3=CC=CC4=CC=CC5=CC=CC6=CC=CC7=CC=CC1=C7C6=C5C4=C3,0.84,3.82,40.0,1.29,1.2835199999999998,0.5023255813953692,,,1:1 w/w,"1,8-diiodooctane (DIO)",,3% v/v,ITO/Al4083/[P2:PC60BM]/LiF/Al,conventional,LiF,LiF,Al4083,PEDOT:PSS,,"1,2-dichlorobenzene",,95.0,,,,-6.1,-3.7,
57034,10.1016/j.jmrt.2020.11.101,10.1016/j.jmrt.2020.11.101,P2,PC60BM,P2,PCBM,,CCCCC(=O)OCC1(C2=CC=CC=C2)C3=CC=CC4=CC=CC5=CC=CC6=CC=CC7=CC=CC1=C7C6=C5C4=C3,0.84,4.27,36.0,1.31,1.2912479999999995,1.431450381679414,,,1:1 w/w,"1,8-diiodooctane (DIO)",,3% v/v,ITO/PH1000/[P2:PC60BM]/LiF/Al,conventional,LiF,LiF,PH1000,PH1000,,"1,2-dichlorobenzene",,95.0,,,,-6.1,-3.7,
57035,10.1016/j.jmrt.2020.11.101,10.1016/j.jmrt.2020.11.101,P2,PC60BM,P2,PCBM,,CCCCC(=O)OCC1(C2=CC=CC=C2)C3=CC=CC4=CC=CC5=CC=CC6=CC=CC7=CC=CC1=C7C6=C5C4=C3,0.84,7.39,37.0,2.3,2.296812,0.1386086956521628,,,1:1 w/w,"1,8-diiodooctane (DIO)",,3% v/v,ITO/Al4083/[P2:PC60BM]/Ca/Al,conventional,Ca,Ca,Al4083,PEDOT:PSS,100.0,dichlorobenzene,,,,,,-6.1,-3.7,
57036,10.1016/j.jmrt.2020.11.101,10.1016/j.jmrt.2020.11.101,P2,PC60BM,P2,PCBM,,CCCCC(=O)OCC1(C2=CC=CC=C2)C3=CC=CC4=CC=CC5=CC=CC6=CC=CC7=CC=CC1=C7C6=C5C4=C3,0.78,9.31,44.0,3.2,3.1951920000000005,0.1502499999999906,,,1:1 w/w,"1,8-diiodooctane (DIO)",,3% v/v,ITO/PH1000/[P2:PC60BM]/Ca/Al,conventional,Ca,Ca,PH1000,PH1000,100.0,dichlorobenzene,,,,,,-6.1,-3.7,
57051,10.1016/j.jmrt.2022.02.050,10.1016/j.jmrt.2022.02.050,PBDB-T,ITIC,PBDB-T,ITIC,CCCCC(CC)Cc1ccc(-c2c3cc(-c4ccc(-c5sc(-c6cccs6)c6c5C(=O)c5c(CC(CC)CCCC)sc(CC(CC)CCCC)c5C6=O)s4)sc3c(-c3ccc(CC(CC)CCCC)s3)c3ccsc23)s1,CCCCCCc1ccc(C2(c3ccc(CCCCCC)cc3)c3cc4c(cc3-c3sc5cc(C=C6C(=O)c7ccccc7C6=C(C#N)C#N)sc5c32)C(c2ccc(CCCCCC)cc2)(c2ccc(CCCCCC)cc2)c2c-4sc3cc(C=C4C(=O)c5ccccc5C4=C(C#N)C#N)sc23)cc1,0.84,16.71,54.0,7.62,7.579656,0.5294488188976398,,,2:3,,,,ITO/PEDOT:PSS/active layer/LiF/Al,conventional,LiF,LiF,PEDOT:PSS,PEDOT:PSS,,chlorobenzene,chlorobenzene,150.0,-5.33,-3.48,,-5.576,-3.916,
57052,10.1016/j.jmrt.2022.02.050,10.1016/j.jmrt.2022.02.050,PBDB-T,ITIC,PBDB-T,ITIC,CCCCC(CC)Cc1ccc(-c2c3cc(-c4ccc(-c5sc(-c6cccs6)c6c5C(=O)c5c(CC(CC)CCCC)sc(CC(CC)CCCC)c5C6=O)s4)sc3c(-c3ccc(CC(CC)CCCC)s3)c3ccsc23)s1,CCCCCCc1ccc(C2(c3ccc(CCCCCC)cc3)c3cc4c(cc3-c3sc5cc(C=C6C(=O)c7ccccc7C6=C(C#N)C#N)sc5c32)C(c2ccc(CCCCCC)cc2)(c2ccc(CCCCCC)cc2)c2c-4sc3cc(C=C4C(=O)c5ccccc5C4=C(C#N)C#N)sc23)cc1,0.83,18.15,53.0,8.13,7.984185,1.7935424354243623,,,2:3,MoTe2,,5 vol%,ITO/PEDOT:PSS/active layer/LiF/Al,conventional,LiF,LiF,PEDOT:PSS,PEDOT:PSS,,chlorobenzene,chlorobenzene,150.0,-5.33,-3.48,,-5.576,-3.916,
57053,10.1016/j.jmrt.2022.02.050,10.1016/j.jmrt.2022.02.050,PBDB-T,ITIC,PBDB-T,ITIC,CCCCC(CC)Cc1ccc(-c2c3cc(-c4ccc(-c5sc(-c6cccs6)c6c5C(=O)c5c(CC(CC)CCCC)sc(CC(CC)CCCC)c5C6=O)s4)sc3c(-c3ccc(CC(CC)CCCC)s3)c3ccsc23)s1,CCCCCCc1ccc(C2(c3ccc(CCCCCC)cc3)c3cc4c(cc3-c3sc5cc(C=C6C(=O)c7ccccc7C6=C(C#N)C#N)sc5c32)C(c2ccc(CCCCCC)cc2)(c2ccc(CCCCCC)cc2)c2c-4sc3cc(C=C4C(=O)c5ccccc5C4=C(C#N)C#N)sc23)cc1,0.85,18.79,56.0,8.94,8.94404,0.0451901565995505,,,2:3,MoTe2,,10 vol%,ITO/PEDOT:PSS/active layer/LiF/Al,conventional,LiF,LiF,PEDOT:PSS,PEDOT:PSS,,chlorobenzene,chlorobenzene,150.0,-5.33,-3.48,,-5.576,-3.916,
57054,10.1016/j.jmrt.2022.02.050,10.1016/j.jmrt.2022.02.050,PBDB-T,ITIC,PBDB-T,ITIC,CCCCC(CC)Cc1ccc(-c2c3cc(-c4ccc(-c5sc(-c6cccs6)c6c5C(=O)c5c(CC(CC)CCCC)sc(CC(CC)CCCC)c5C6=O)s4)sc3c(-c3ccc(CC(CC)CCCC)s3)c3ccsc23)s1,CCCCCCc1ccc(C2(c3ccc(CCCCCC)cc3)c3cc4c(cc3-c3sc5cc(C=C6C(=O)c7ccccc7C6=C(C#N)C#N)sc5c32)C(c2ccc(CCCCCC)cc2)(c2ccc(CCCCCC)cc2)c2c-4sc3cc(C=C4C(=O)c5ccccc5C4=C(C#N)C#N)sc23)cc1,0.85,17.04,53.0,8.56,7.676519999999999,10.321028037383192,,,2:3,MoTe2,,15 vol%,ITO/PEDOT:PSS/active layer/LiF/Al,conventional,LiF,LiF,PEDOT:PSS,PEDOT:PSS,,chlorobenzene,chlorobenzene,150.0,-5.33,-3.48,,-5.576,-3.916,
57067,10.1016/j.jorganchem.2021.122220,10.1016/j.jorganchem.2021.122220,PT1,PC70BM,PT1,PC70BM,CCCCCCc1ccc(/C=C/c2ccc(/C=C/c3ccc(/C=C/c4ccsc4-c4ccc(-c5cc(CCCCCC)c(-c6cccs6)s5)s4)s3)s2)s1,CCCCC(=O)OCC1(C2=CC=CC=C2)C3=CC=CC4=CC=CC5=CC=CC6=CC=C7C=CC=CC8=CC=CC1=C8C7=C6C5=C4C3,0.94,5.01,35.0,1.65,1.6482899999999998,0.1036363636363697,,,1:4,,,,ITO/PEDOT:PSS/PT1:PC70BM/LiF/Al,conventional,LiF,LiF,PEDOT:PSS,PEDOT:PSS,70.0,chlorobenzene,chlorobenzene,,-5.08,-2.83,,-6.1,-3.9,
57068,10.1016/j.jorganchem.2021.122220,10.1016/j.jorganchem.2021.122220,PT1,PC70BM,PT1,PC70BM,CCCCCCc1ccc(/C=C/c2ccc(/C=C/c3ccc(/C=C/c4ccsc4-c4ccc(-c5cc(CCCCCC)c(-c6cccs6)s5)s4)s3)s2)s1,CCCCC(=O)OCC1(C2=CC=CC=C2)C3=CC=CC4=CC=CC5=CC=CC6=CC=C7C=CC=CC8=CC=CC1=C8C7=C6C5=C4C3,0.96,5.63,34.0,1.84,1.837632,0.128695652173921,,,1:4,,,,ITO/PEDOT:PSS/PT1:PC70BM/LiF/Al,conventional,LiF,LiF,PEDOT:PSS,PEDOT:PSS,80.0,chlorobenzene,chlorobenzene,,-5.08,-2.83,,-6.1,-3.9,
57069,10.1016/j.jorganchem.2021.122220,10.1016/j.jorganchem.2021.122220,PT2,PC70BM,PT2,PC70BM,CCCCCCCCc1sc(CCCCCCCC)c2c1C(=O)c1c(-c3cccs3)sc(-c3ccc(-c4cc5c(-c6ccc(CC(CC)CCCC)s6)c6sccc6c(-c6ccc(CC(CC)CCCC)s6)c5s4)s3)c1C2=O,CCCCC(=O)OCC1(C2=CC=CC=C2)C3=CC=CC4=CC=CC5=CC=CC6=CC=C7C=CC=CC8=CC=CC1=C8C7=C6C5=C4C3,0.97,6.18,39.0,2.34,2.337894,0.0899999999999975,,,1:4,,,,ITO/PEDOT:PSS/PT2:PC70BM/LiF/Al,conventional,LiF,LiF,PEDOT:PSS,PEDOT:PSS,70.0,chlorobenzene,chlorobenzene,,-5.35,-3.58,,-6.1,-3.9,
57070,10.1016/j.jorganchem.2021.122220,10.1016/j.jorganchem.2021.122220,PT2,PC70BM,PT2,PC70BM,CCCCCCCCc1sc(CCCCCCCC)c2c1C(=O)c1c(-c3cccs3)sc(-c3ccc(-c4cc5c(-c6ccc(CC(CC)CCCC)s6)c6sccc6c(-c6ccc(CC(CC)CCCC)s6)c5s4)s3)c1C2=O,CCCCC(=O)OCC1(C2=CC=CC=C2)C3=CC=CC4=CC=CC5=CC=CC6=CC=C7C=CC=CC8=CC=CC1=C8C7=C6C5=C4C3,0.95,4.83,38.0,1.74,1.74363,0.2086206896551736,,,1:4,,,,ITO/PEDOT:PSS/PT2:PC70BM/LiF/Al,conventional,LiF,LiF,PEDOT:PSS,PEDOT:PSS,85.0,chlorobenzene,chlorobenzene,,-5.35,-3.58,,-6.1,-3.9,
57071,10.1016/j.jorganchem.2021.122220,10.1016/j.jorganchem.2021.122220,PT3,PC70BM,PT3,PC70BM,CCCCCCCCc1sc(CCCCCCCC)c2c1C(=O)c1c(-c3cc4sccc4s3)sc(-c3cc4sc(-c5cc6c(-c7ccc(CC(CC)CCCC)s7)c7sccc7c(-c7ccc(CC(CC)CCCC)s7)c6s5)cc4s3)c1C2=O,CCCCC(=O)OCC1(C2=CC=CC=C2)C3=CC=CC4=CC=CC5=CC=CC6=CC=C7C=CC=CC8=CC=CC1=C8C7=C6C5=C4C3,0.94,7.35,40.0,2.76,2.7635999999999994,0.1304347826086813,,,1:4,,,,ITO/PEDOT:PSS/PT3:PC70BM/LiF/Al,conventional,LiF,LiF,PEDOT:PSS,PEDOT:PSS,70.0,chlorobenzene,chlorobenzene,,-5.37,-3.54,,-6.1,-3.9,
57072,10.1016/j.jorganchem.2021.122220,10.1016/j.jorganchem.2021.122220,PT3,PC70BM,PT3,PC70BM,CCCCCCCCc1sc(CCCCCCCC)c2c1C(=O)c1c(-c3cc4sccc4s3)sc(-c3cc4sc(-c5cc6c(-c7ccc(CC(CC)CCCC)s7)c7sccc7c(-c7ccc(CC(CC)CCCC)s7)c6s5)cc4s3)c1C2=O,CCCCC(=O)OCC1(C2=CC=CC=C2)C3=CC=CC4=CC=CC5=CC=CC6=CC=C7C=CC=CC8=CC=CC1=C8C7=C6C5=C4C3,0.97,5.81,38.0,2.14,2.141566,0.0731775700934351,,,1:4,,,,ITO/PEDOT:PSS/PT3:PC70BM/LiF/Al,conventional,LiF,LiF,PEDOT:PSS,PEDOT:PSS,90.0,chlorobenzene,chlorobenzene,,-5.37,-3.54,,-6.1,-3.9,
57073,10.1016/j.jorganchem.2021.122220,10.1016/j.jorganchem.2021.122220,PT4,PC70BM,PT4,PC70BM,,CCCCC(=O)OCC1(C2=CC=CC=C2)C3=CC=CC4=CC=CC5=CC=CC6=CC=C7C=CC=CC8=CC=CC1=C8C7=C6C5=C4C3,0.92,7.17,39.0,2.57,2.572596,0.1010116731517526,,,1:4,,,,ITO/PEDOT:PSS/PT4:PC70BM/LiF/Al,conventional,LiF,LiF,PEDOT:PSS,PEDOT:PSS,70.0,chlorobenzene,chlorobenzene,,,,,-6.1,-3.9,
57074,10.1016/j.jorganchem.2021.122220,10.1016/j.jorganchem.2021.122220,PT4,PC70BM,PT4,PC70BM,,CCCCC(=O)OCC1(C2=CC=CC=C2)C3=CC=CC4=CC=CC5=CC=CC6=CC=C7C=CC=CC8=CC=CC1=C8C7=C6C5=C4C3,0.92,7.95,42.0,3.07,3.07188,0.0612377850162827,,,1:4,,,,ITO/PEDOT:PSS/PT4:PC70BM/LiF/Al,conventional,LiF,LiF,PEDOT:PSS,PEDOT:PSS,85.0,chlorobenzene,chlorobenzene,,,,,-6.1,-3.9,
57079,10.1016/j.jorganchem.2023.122754,10.1016/j.jorganchem.2023.122754,TBzIr,Y6,TBzIr,Y6,,CCCCCCCCCCCc1c(/C=C2\C(=O)c3cc(F)c(F)cc3C2=C(C#N)C#N)sc2c1sc1c3c4nsnc4c4c5sc6c(CCCCCCCCCCC)c(/C=C7\C(=O)c8cc(F)c(F)cc8C7=C(C#N)C#N)sc6c5n(CC(CC)CCCC)c4c3n(CC(CC)CCCC)c21,0.69,16.95,45.75,5.36,5.35069125,0.1736707089552358,5.21,5.36,,,,,,,,,,,,,,,,,,-5.65,-4.09,
57080,10.1016/j.jorganchem.2023.122754,10.1016/j.jorganchem.2023.122754,TBzRIr,Y6,TBzRIr,Y6,,CCCCCCCCCCCc1c(/C=C2\C(=O)c3cc(F)c(F)cc3C2=C(C#N)C#N)sc2c1sc1c3c4nsnc4c4c5sc6c(CCCCCCCCCCC)c(/C=C7\C(=O)c8cc(F)c(F)cc8C7=C(C#N)C#N)sc6c5n(CC(CC)CCCC)c4c3n(CC(CC)CCCC)c21,0.79,11.83,32.53,3.05,3.04015621,0.3227472131147438,2.98,3.05,,,,,,,,,,,,,,,,,,-5.65,-4.09,
57081,10.1016/j.jorganchem.2023.122754,10.1016/j.jorganchem.2023.122754,TBzRIr,N3,TBzRIr,N3,,CCCCCCCCCCCC1=C(/C=C2\C(=O)C3=CC(F)=C(F)C=C3C2=C(C#N)C#N)SC2=C1SC1=C2N(CCC(CC)CCCC)C2=C1C1=NSN=C1C1=C2N(CCC(CC)CCCC)C2=C1SC1=C2SC(/C=C2\C(=O)C3=CC(F)=C(F)C=C3C2=C(C#N)C#N)=C1CCCCCCCCCCC,0.75,13.23,37.55,3.72,3.72589875,0.1585685483870746,3.65,3.72,,,,,,,,,,,,,,,,,,-5.64,-3.86,
57082,10.1016/j.jorganchem.2024.123050,10.1016/j.jorganchem.2024.123050,TBz3Ir,Y6,TBz3Ir,Y6,,CCCCCCCCCCCc1c(/C=C2\C(=O)c3cc(F)c(F)cc3C2=C(C#N)C#N)sc2c1sc1c3c4nsnc4c4c5sc6c(CCCCCCCCCCC)c(/C=C7\C(=O)c8cc(F)c(F)cc8C7=C(C#N)C#N)sc6c5n(CC(CC)CCCC)c4c3n(CC(CC)CCCC)c21,0.74,22.06,61.19,9.97,9.988900359999995,0.1895723169508164,9.81,9.97,,,,,ITO/PEDOT:PSS/active layer/PDINN/Ag,conventional,PDINN,PDINN,PEDOT:PSS,PEDOT:PSS,,,,,,,,-5.65,-4.09,
57083,10.1016/j.jorganchem.2024.123050,10.1016/j.jorganchem.2024.123050,Se-TBz3Ir,Y6,Se-TBz3Ir,Y6,,CCCCCCCCCCCc1c(/C=C2\C(=O)c3cc(F)c(F)cc3C2=C(C#N)C#N)sc2c1sc1c3c4nsnc4c4c5sc6c(CCCCCCCCCCC)c(/C=C7\C(=O)c8cc(F)c(F)cc8C7=C(C#N)C#N)sc6c5n(CC(CC)CCCC)c4c3n(CC(CC)CCCC)c21,0.73,23.55,65.02,11.12,11.1779133,0.5208030575539654,10.91,11.12,,,,,ITO/PEDOT:PSS/active layer/PDINN/Ag,conventional,PDINN,PDINN,PEDOT:PSS,PEDOT:PSS,,,,,,,,-5.65,-4.09,
57084,10.1016/j.jorganchem.2025.123943,10.1016/j.jorganchem.2025.123943,M,PC71BM,M,PC70BM,,CCCCC(=O)OCC1(C2=CC=CC=C2)C3=CC=CC4=CC=CC5=CC=CC6=CC=C7C=CC=CC8=CC=CC1=C8C7=C6C5=C4C3,0.017,1.82,24.45,0.0078,0.00756483,3.014999999999998,,,4:1,,,,ITO/PEDOT:PSS/active layer/PC71BM/...,conventional,,,PEDOT:PSS,PEDOT:PSS,,chlorobenzene,chlorobenzene,,,,,-6.1,-3.9,
57085,10.1016/j.jorganchem.2025.123943,10.1016/j.jorganchem.2025.123943,P,PC71BM,P,PC70BM,,CCCCC(=O)OCC1(C2=CC=CC=C2)C3=CC=CC4=CC=CC5=CC=CC6=CC=C7C=CC=CC8=CC=CC1=C8C7=C6C5=C4C3,0.35,1.27,28.57,0.13,0.1269936499999999,2.312576923076937,,,4:1,,,,ITO/PEDOT:PSS/active layer/PC71BM/...,conventional,,,PEDOT:PSS,PEDOT:PSS,,chlorobenzene,chlorobenzene,,,,,-6.1,-3.9,
57086,10.1016/j.joule.2022.01.006,10.1016/j.joule.2022.01.006,PM6,L8-BO,PM6,L8-BO,COC(=O)C(C)(C)c1cc(C)cc(-c2sc3c4sc5cc(/C=C6/C(=O)c7cc(F)cc(c7)C(=O)/C6=C\c6cc(C(C)(C)C(=O)OC)c(-c7cc(C)cc(C(C)(C)C(=O)OC)c7)s6)sc5c4c(C(C)(C)C(=O)OC)ccc2-3)c1,CCCCCCC(CCCC)Cc1c(/C=C2\C(=O)c3cc(F)c(F)cc3C2=C(C#N)C#N)sc2c1SC1c3c(c4c(c5nsnc35)c3sc5c(CC(CCCC)CCCCCC)c(/C=C6\C(=O)c7cc(F)c(F)cc7C6=C(C#N)C#N)sc5c3n4CC(CC)CCCC)N(CC(CC)CCCC)C21,0.87,25.71,81.5,18.23,18.2296755,0.0017800329127887,17.92,18.23,,,,,,,,,,,130.0,,,,-5.56,-3.65,,-5.68,-3.9,
57087,10.1016/j.joule.2022.01.006,10.1016/j.joule.2022.01.006,PM6,Y6,PM6,Y6,COC(=O)C(C)(C)c1cc(C)cc(-c2sc3c4sc5cc(/C=C6/C(=O)c7cc(F)cc(c7)C(=O)/C6=C\c6cc(C(C)(C)C(=O)OC)c(-c7cc(C)cc(C(C)(C)C(=O)OC)c7)s6)sc5c4c(C(C)(C)C(=O)OC)ccc2-3)c1,CCCCCCCCCCCc1c(/C=C2\C(=O)c3cc(F)c(F)cc3C2=C(C#N)C#N)sc2c1sc1c3c4nsnc4c4c5sc6c(CCCCCCCCCCC)c(/C=C7\C(=O)c8cc(F)c(F)cc8C7=C(C#N)C#N)sc6c5n(CC(CC)CCCC)c4c3n(CC(CC)CCCC)c21,0.84,25.89,76.1,16.54,16.549923599999996,0.0599975816202957,15.59,16.54,,,,,,,,,,,131.0,,,,-5.56,-3.65,,-5.65,-4.09,
57088,10.1016/j.joule.2022.01.006,10.1016/j.joule.2022.01.006,PM6,IT-4F,PM6,IT-4F,COC(=O)C(C)(C)c1cc(C)cc(-c2sc3c4sc5cc(/C=C6/C(=O)c7cc(F)cc(c7)C(=O)/C6=C\c6cc(C(C)(C)C(=O)OC)c(-c7cc(C)cc(C(C)(C)C(=O)OC)c7)s6)sc5c4c(C(C)(C)C(=O)OC)ccc2-3)c1,CCCCCCc1ccc(C2(c3ccc(CCCCCC)cc3)c3cc4c(cc3-c3sc5cc(/C=C6\C(=O)c7cc(F)c(F)cc7C6=C(C#N)C#N)sc5c32)C(c2ccc(CCCCCC)cc2)(c2ccc(CCCCCC)cc2)c2c-4sc3cc(/C=C4\C(=O)c5cc(F)c(F)cc5C4=C(C#N)C#N)sc23)cc1,0.87,20.02,78.81,13.73,13.72665294,0.0243777130371405,13.49,13.73,,,,,,,,,,,101.0,,,,-5.56,-3.65,,-5.66,-4.14,
57106,10.1016/j.joule.2024.03.013,10.1016/j.joule.2024.03.013,PBDB-TF,eC9,PM6,BTP-eC9,COC(=O)C(C)(C)c1cc(C)cc(-c2sc3c4sc5cc(/C=C6/C(=O)c7cc(F)cc(c7)C(=O)/C6=C\c6cc(C(C)(C)C(=O)OC)c(-c7cc(C)cc(C(C)(C)C(=O)OC)c7)s6)sc5c4c(C(C)(C)C(=O)OC)ccc2-3)c1,CCCCCCCCCc1c(C=C2C(=O)c3cc(Cl)c(Cl)cc3C2=C(C#N)C#N)sc2c1sc1c3c4nsnc4c4c5sc6c(CCCCCCCCC)c(C=C7C(=O)c8cc(Cl)c(Cl)cc8C7=C(C#N)C#N)sc6c5n(CC(CCCC)CCCCCC)c4c3n(CC(CCCC)CCCCCC)c21,0.624,26.6,66.3,11.0,11.0047392,0.0430836363636479,10.5,11.0,,,,,,,,,w/o,,,,,,-5.49,-3.64,,-5.68,-3.9,
57107,10.1016/j.joule.2024.03.013,10.1016/j.joule.2024.03.013,PBDB-TF,eC9,PM6,BTP-eC9,COC(=O)C(C)(C)c1cc(C)cc(-c2sc3c4sc5cc(/C=C6/C(=O)c7cc(F)cc(c7)C(=O)/C6=C\c6cc(C(C)(C)C(=O)OC)c(-c7cc(C)cc(C(C)(C)C(=O)OC)c7)s6)sc5c4c(C(C)(C)C(=O)OC)ccc2-3)c1,CCCCCCCCCc1c(C=C2C(=O)c3cc(Cl)c(Cl)cc3C2=C(C#N)C#N)sc2c1sc1c3c4nsnc4c4c5sc6c(CCCCCCCCC)c(C=C7C(=O)c8cc(Cl)c(Cl)cc8C7=C(C#N)C#N)sc6c5n(CC(CCCC)CCCCCC)c4c3n(CC(CCCC)CCCCCC)c21,0.844,27.0,79.4,18.1,18.093672,0.0349613259668502,17.9,18.1,,,,,,,PDINN,,PEDOT:PSS,PEDOT:PSS,,,,,-5.49,-3.64,,-5.68,-3.9,
57108,10.1016/j.joule.2024.03.013,10.1016/j.joule.2024.03.013,PBDB-TF,eC9,PM6,BTP-eC9,COC(=O)C(C)(C)c1cc(C)cc(-c2sc3c4sc5cc(/C=C6/C(=O)c7cc(F)cc(c7)C(=O)/C6=C\c6cc(C(C)(C)C(=O)OC)c(-c7cc(C)cc(C(C)(C)C(=O)OC)c7)s6)sc5c4c(C(C)(C)C(=O)OC)ccc2-3)c1,CCCCCCCCCc1c(C=C2C(=O)c3cc(Cl)c(Cl)cc3C2=C(C#N)C#N)sc2c1sc1c3c4nsnc4c4c5sc6c(CCCCCCCCC)c(C=C7C(=O)c8cc(Cl)c(Cl)cc8C7=C(C#N)C#N)sc6c5n(CC(CCCC)CCCCCC)c4c3n(CC(CCCC)CCCCCC)c21,0.856,27.6,79.3,18.7,18.7351008,0.1877048128342361,18.4,18.7,,,,,,,PDINN,,BPC-M,BPC-M,,,,,-5.49,-3.64,,-5.68,-3.9,
57109,10.1016/j.joule.2024.03.013,10.1016/j.joule.2024.03.013,PBDB-TF,eC9,PM6,BTP-eC9,COC(=O)C(C)(C)c1cc(C)cc(-c2sc3c4sc5cc(/C=C6/C(=O)c7cc(F)cc(c7)C(=O)/C6=C\c6cc(C(C)(C)C(=O)OC)c(-c7cc(C)cc(C(C)(C)C(=O)OC)c7)s6)sc5c4c(C(C)(C)C(=O)OC)ccc2-3)c1,CCCCCCCCCc1c(C=C2C(=O)c3cc(Cl)c(Cl)cc3C2=C(C#N)C#N)sc2c1sc1c3c4nsnc4c4c5sc6c(CCCCCCCCC)c(C=C7C(=O)c8cc(Cl)c(Cl)cc8C7=C(C#N)C#N)sc6c5n(CC(CCCC)CCCCCC)c4c3n(CC(CCCC)CCCCCC)c21,0.856,27.8,80.9,19.3,19.251611200000003,0.250719170984445,19.0,19.3,,,,,,,PDINN,,BPC-M,BPC-M,,,,,-5.49,-3.64,,-5.68,-3.9,
57110,10.1016/j.joule.2024.03.013,10.1016/j.joule.2024.03.013,PBDB-TF,eC9,PM6,BTP-eC9,COC(=O)C(C)(C)c1cc(C)cc(-c2sc3c4sc5cc(/C=C6/C(=O)c7cc(F)cc(c7)C(=O)/C6=C\c6cc(C(C)(C)C(=O)OC)c(-c7cc(C)cc(C(C)(C)C(=O)OC)c7)s6)sc5c4c(C(C)(C)C(=O)OC)ccc2-3)c1,CCCCCCCCCc1c(C=C2C(=O)c3cc(Cl)c(Cl)cc3C2=C(C#N)C#N)sc2c1sc1c3c4nsnc4c4c5sc6c(CCCCCCCCC)c(C=C7C(=O)c8cc(Cl)c(Cl)cc8C7=C(C#N)C#N)sc6c5n(CC(CCCC)CCCCCC)c4c3n(CC(CCCC)CCCCCC)c21,0.857,27.7,78.0,18.5,18.516342,0.0883351351351247,18.3,18.5,,,,,,,PDINN,,BPC-Ph,BPC-Ph,,,,,-5.49,-3.64,,-5.68,-3.9,
57111,10.1016/j.joule.2024.03.013,10.1016/j.joule.2024.03.013,PBDB-TF,eC9,PM6,BTP-eC9,COC(=O)C(C)(C)c1cc(C)cc(-c2sc3c4sc5cc(/C=C6/C(=O)c7cc(F)cc(c7)C(=O)/C6=C\c6cc(C(C)(C)C(=O)OC)c(-c7cc(C)cc(C(C)(C)C(=O)OC)c7)s6)sc5c4c(C(C)(C)C(=O)OC)ccc2-3)c1,CCCCCCCCCc1c(C=C2C(=O)c3cc(Cl)c(Cl)cc3C2=C(C#N)C#N)sc2c1sc1c3c4nsnc4c4c5sc6c(CCCCCCCCC)c(C=C7C(=O)c8cc(Cl)c(Cl)cc8C7=C(C#N)C#N)sc6c5n(CC(CCCC)CCCCCC)c4c3n(CC(CCCC)CCCCCC)c21,0.842,27.6,77.8,18.1,18.0800976,0.1099580110497402,18.0,18.1,,,,,,,PDINN,,BPC-Ph,BPC-Ph,,,,,-5.49,-3.64,,-5.68,-3.9,
57112,10.1016/j.joule.2024.03.013,10.1016/j.joule.2024.03.013,PBDB-TF,eC9,PM6,BTP-eC9,COC(=O)C(C)(C)c1cc(C)cc(-c2sc3c4sc5cc(/C=C6/C(=O)c7cc(F)cc(c7)C(=O)/C6=C\c6cc(C(C)(C)C(=O)OC)c(-c7cc(C)cc(C(C)(C)C(=O)OC)c7)s6)sc5c4c(C(C)(C)C(=O)OC)ccc2-3)c1,CCCCCCCCCc1c(C=C2C(=O)c3cc(Cl)c(Cl)cc3C2=C(C#N)C#N)sc2c1sc1c3c4nsnc4c4c5sc6c(CCCCCCCCC)c(C=C7C(=O)c8cc(Cl)c(Cl)cc8C7=C(C#N)C#N)sc6c5n(CC(CCCC)CCCCCC)c4c3n(CC(CCCC)CCCCCC)c21,0.818,24.8,71.3,14.5,14.4642032,0.2468744827586204,14.1,14.5,,,,,conventional,,PDINN,,BPC-F,BPC-F,,,,,-5.49,-3.64,,-5.68,-3.9,
57113,10.1016/j.joule.2024.03.013,10.1016/j.joule.2024.03.013,PBDB-TF,eC9,PM6,BTP-eC9,COC(=O)C(C)(C)c1cc(C)cc(-c2sc3c4sc5cc(/C=C6/C(=O)c7cc(F)cc(c7)C(=O)/C6=C\c6cc(C(C)(C)C(=O)OC)c(-c7cc(C)cc(C(C)(C)C(=O)OC)c7)s6)sc5c4c(C(C)(C)C(=O)OC)ccc2-3)c1,CCCCCCCCCc1c(C=C2C(=O)c3cc(Cl)c(Cl)cc3C2=C(C#N)C#N)sc2c1sc1c3c4nsnc4c4c5sc6c(CCCCCCCCC)c(C=C7C(=O)c8cc(Cl)c(Cl)cc8C7=C(C#N)C#N)sc6c5n(CC(CCCC)CCCCCC)c4c3n(CC(CCCC)CCCCCC)c21,0.775,24.7,67.3,12.9,12.882902499999998,0.1325387596899379,12.7,12.9,,,,,conventional,,PDINN,,BPC-F,BPC-F,,,,,-5.49,-3.64,,-5.68,-3.9,
57114,10.1016/j.joule.2024.11.009,10.1016/j.joule.2024.11.009,PBDB-TF,MYBO,PBDB-TF,MYBO,CCCCC(CC)Cc1sc(-c2c3cc(-c4ccc(-c5sc(-c6ccc(C)s6)c6c5C(=O)c5c(CC(CC)CCCC)sc(CC(CC)CCCC)c5C6=O)s4)sc3c(-c3cc(F)c(CC(CC)CCCC)s3)c3cc(C)sc23)cc1F,CCCCCCCCCCC(CCCCCCCC)Cn1c2c3sc(/C=C4\C(=O)c5cc(Cl)c(Cl)cc5C4=C(C#N)C#N)c(CC(CCCC)CCCCCC)c3sc2c2c3nsnc3c3c4sc5c(CC(CCCC)CCCCCC)c(/C=C6\C(=O)c7cc(Cl)c(Cl)cc7C6C(C#N)C#N)sc5c4n(CC(CCCCCCCC)CCCCCCCCCC)c3c21,0.88,25.61,78.0,17.57,17.578704000000002,0.0495389869095139,17.3,17.57,,,,,normal-type,rigid OSC,,,,,,,,,-5.49,-3.64,,,,
57115,10.1016/j.joule.2024.11.009,10.1016/j.joule.2024.11.009,PBET-TF,MYBO,PBET-TF,MYBO,,CCCCCCCCCCC(CCCCCCCC)Cn1c2c3sc(/C=C4\C(=O)c5cc(Cl)c(Cl)cc5C4=C(C#N)C#N)c(CC(CCCC)CCCCCC)c3sc2c2c3nsnc3c3c4sc5c(CC(CCCC)CCCCCC)c(/C=C6\C(=O)c7cc(Cl)c(Cl)cc7C6C(C#N)C#N)sc5c4n(CC(CCCCCCCC)CCCCCCCCCC)c3c21,0.9,25.34,78.0,17.76,17.788680000000003,0.1614864864864942,17.46,17.76,,,,,normal-type,rigid OSC,,,,,,,,,,,,,,
57116,10.1016/j.joule.2024.11.009,10.1016/j.joule.2024.11.009,PBDB-TF,MYBO,PBDB-TF,MYBO,CCCCC(CC)Cc1sc(-c2c3cc(-c4ccc(-c5sc(-c6ccc(C)s6)c6c5C(=O)c5c(CC(CC)CCCC)sc(CC(CC)CCCC)c5C6=O)s4)sc3c(-c3cc(F)c(CC(CC)CCCC)s3)c3cc(C)sc23)cc1F,CCCCCCCCCCC(CCCCCCCC)Cn1c2c3sc(/C=C4\C(=O)c5cc(Cl)c(Cl)cc5C4=C(C#N)C#N)c(CC(CCCC)CCCCCC)c3sc2c2c3nsnc3c3c4sc5c(CC(CCCC)CCCCCC)c(/C=C6\C(=O)c7cc(Cl)c(Cl)cc7C6C(C#N)C#N)sc5c4n(CC(CCCCCCCC)CCCCCCCCCC)c3c21,0.86,21.2,70.0,12.89,12.7624,0.9899146625291004,12.55,12.89,,,,,,IS-OSC,,,,,,,,,-5.49,-3.64,,,,
57117,10.1016/j.joule.2024.11.009,10.1016/j.joule.2024.11.009,PBET-TF,MYBO,PBET-TF,MYBO,,CCCCCCCCCCC(CCCCCCCC)Cn1c2c3sc(/C=C4\C(=O)c5cc(Cl)c(Cl)cc5C4=C(C#N)C#N)c(CC(CCCC)CCCCCC)c3sc2c2c3nsnc3c3c4sc5c(CC(CCCC)CCCCCC)c(/C=C6\C(=O)c7cc(Cl)c(Cl)cc7C6C(C#N)C#N)sc5c4n(CC(CCCCCCCC)CCCCCCCCCC)c3c21,0.87,20.79,71.0,12.93,12.841983,0.6807192575405948,12.61,12.93,,,,,,IS-OSC,,,,,,,,,,,,,,
57118,10.1016/j.joule.2025.102107,10.1016/j.joule.2025.102107,PM6,BTP-eC9,PM6,BTP-eC9,CC1=CC(=CC(=C1)C2=C3C=CC(=C4C5=C(C=C(S5)/C=C\6/C(=O)C7=CC(=CC(=C7)F)C(=O)/C6=C\C8=CC(=C(S8)C9=CC(=CC(=C9)C)C(C)(C)C(=O)OC)C(C)(C)C(=O)OC)SC4=C3S2)C(C)(C)C(=O)OC)C(C)(C)C(=O)OC,CCCCCCCCCc1c(C=C2C(=O)c3cc(Cl)c(Cl)cc3C2=C(C#N)C#N)sc2c1sc1c3c4nsnc4c4c5sc6c(CCCCCCCCC)c(C=C7C(=O)c8cc(Cl)c(Cl)cc8C7=C(C#N)C#N)sc6c5n(CC(CCCC)CCCCCC)c4c3n(CC(CCCC)CCCCCC)c21,0.851,26.5,76.6,17.2,17.274449,0.4328430232558216,17.1,17.2,,,,,ITO/PEDOT:PSS/PM6:BTP-eC9/ETL/Ag,conventional,PFN-Br,PFN-Br,PEDOT:PSS,,,,,,-5.56,-3.65,,-5.68,-3.9,
57119,10.1016/j.joule.2025.102107,10.1016/j.joule.2025.102107,PM6,BTP-eC9,PM6,BTP-eC9,CC1=CC(=CC(=C1)C2=C3C=CC(=C4C5=C(C=C(S5)/C=C\6/C(=O)C7=CC(=CC(=C7)F)C(=O)/C6=C\C8=CC(=C(S8)C9=CC(=CC(=C9)C)C(C)(C)C(=O)OC)C(C)(C)C(=O)OC)SC4=C3S2)C(C)(C)C(=O)OC)C(C)(C)C(=O)OC,CCCCCCCCCc1c(C=C2C(=O)c3cc(Cl)c(Cl)cc3C2=C(C#N)C#N)sc2c1sc1c3c4nsnc4c4c5sc6c(CCCCCCCCC)c(C=C7C(=O)c8cc(Cl)c(Cl)cc8C7=C(C#N)C#N)sc6c5n(CC(CCCC)CCCCCC)c4c3n(CC(CCCC)CCCCCC)c21,0.851,27.0,77.1,17.8,17.715266999999997,0.4760280898876601,17.6,17.8,,,,,ITO/PEDOT:PSS/PM6:BTP-eC9/ETL/Ag,conventional,PFN-Br:Fc,PFN-Br:Fc,PEDOT:PSS,,,,,,-5.56,-3.65,,-5.68,-3.9,
57120,10.1016/j.joule.2025.102107,10.1016/j.joule.2025.102107,PM6,BTP-eC9,PM6,BTP-eC9,CC1=CC(=CC(=C1)C2=C3C=CC(=C4C5=C(C=C(S5)/C=C\6/C(=O)C7=CC(=CC(=C7)F)C(=O)/C6=C\C8=CC(=C(S8)C9=CC(=CC(=C9)C)C(C)(C)C(=O)OC)C(C)(C)C(=O)OC)SC4=C3S2)C(C)(C)C(=O)OC)C(C)(C)C(=O)OC,CCCCCCCCCc1c(C=C2C(=O)c3cc(Cl)c(Cl)cc3C2=C(C#N)C#N)sc2c1sc1c3c4nsnc4c4c5sc6c(CCCCCCCCC)c(C=C7C(=O)c8cc(Cl)c(Cl)cc8C7=C(C#N)C#N)sc6c5n(CC(CCCC)CCCCCC)c4c3n(CC(CCCC)CCCCCC)c21,0.854,27.2,78.5,18.3,18.234608,0.3573333333333291,18.1,18.3,,,,,ITO/PEDOT:PSS/PM6:BTP-eC9/ETL/Ag,conventional,PFN-Br:FcFk2,PFN-Br:FcFk2,PEDOT:PSS,,,,,,-5.56,-3.65,,-5.68,-3.9,
57121,10.1016/j.joule.2025.102107,10.1016/j.joule.2025.102107,PM6,BTP-eC9,PM6,BTP-eC9,CC1=CC(=CC(=C1)C2=C3C=CC(=C4C5=C(C=C(S5)/C=C\6/C(=O)C7=CC(=CC(=C7)F)C(=O)/C6=C\C8=CC(=C(S8)C9=CC(=CC(=C9)C)C(C)(C)C(=O)OC)C(C)(C)C(=O)OC)SC4=C3S2)C(C)(C)C(=O)OC)C(C)(C)C(=O)OC,CCCCCCCCCc1c(C=C2C(=O)c3cc(Cl)c(Cl)cc3C2=C(C#N)C#N)sc2c1sc1c3c4nsnc4c4c5sc6c(CCCCCCCCC)c(C=C7C(=O)c8cc(Cl)c(Cl)cc8C7=C(C#N)C#N)sc6c5n(CC(CCCC)CCCCCC)c4c3n(CC(CCCC)CCCCCC)c21,0.843,26.4,74.4,16.5,16.5578688,0.3507200000000084,15.6,16.5,,,,,ITO/PEDOT:PSS/PM6:BTP-eC9/ETL/Ag,conventional,PFN-Br:Me10Fc,PFN-Br:Me10Fc,PEDOT:PSS,,,,,,-5.56,-3.65,,-5.68,-3.9,
57122,10.1016/j.jpcs.2019.109142,10.1016/j.jpcs.2019.109142,Pentacene,SubPc/C60,Pentacene,SubPc/C60,c1ccc2cc3cc4cc5ccccc5cc4cc3cc2c1,,0.46,12.4,51.0,2.9,2.9090400000000005,0.3117241379310553,,,,,,,,PHJ,BCP,,MoO3/CuI,MoO3/CuI,115.0,,,,,,,,,
57123,10.1016/j.jpcs.2019.109142,10.1016/j.jpcs.2019.109142,Pentacene,SubPc/C60,Pentacene,SubPc/C60,c1ccc2cc3cc4cc5ccccc5cc4cc3cc2c1,,0.41,9.5,43.0,1.7,1.67485,1.4794117647058826,,,,,,,,PHJ,BCP,,MoO3,MoO3,115.0,,,,,,,,,
57124,10.1016/j.jpcs.2019.109142,10.1016/j.jpcs.2019.109142,SubPc,C60,SubPc,C60,ClB1n2c3c4ccccc4c2N=c2c4ccccc4c(n21)=NC1=NC(=N3)c2ccccc21,c12c3c4c5c1c1c6c7c2c2c8c3c3c9c4c4c%10c5c5c1c1c6c6c%11c7c2c2c7c8c3c3c8c9c4c4c9c%10c5c5c1c1c6c6c%11c2c2c7c3c3c8c4c4c9c5c1c1c6c2c3c41,1.0,5.33,49.0,2.63,2.6117000000000004,0.6958174904942791,,,,,,,,PHJ,BCP,,MoO3,MoO3,60.0,,,,,,,,,
57125,10.1016/j.jpcs.2019.109142,10.1016/j.jpcs.2019.109142,Pentacene,C60,Pentacene,C60,c1ccc2cc3cc4cc5ccccc5cc4cc3cc2c1,c12c3c4c5c1c1c6c7c2c2c8c3c3c9c4c4c%10c5c5c1c1c6c6c%11c7c2c2c7c8c3c3c8c9c4c4c9c%10c5c5c1c1c6c6c%11c2c2c7c3c3c8c4c4c9c5c1c1c6c2c3c41,0.43,7.96,58.0,1.98,1.985224,0.2638383838383897,,,,,,,,,BCP,,MoO3,MoO3,100.0,,,,,,,,,
57126,10.1016/j.jpcs.2019.109142,10.1016/j.jpcs.2019.109142,Pentacene,SubPc,Pentacene,SubPc,c1ccc2cc3cc4cc5ccccc5cc4cc3cc2c1,ClB1n2c3c4ccccc4c2N=c2c4ccccc4c(n21)=NC1=NC(=N3)c2ccccc21,0.23,1.61,41.0,0.15,0.151823,1.215333333333346,,,,,,,,PHJ,BCP,,MoO3,MoO3,75.0,,,,,,,,,
57127,10.1016/j.jpcs.2019.109142,10.1016/j.jpcs.2019.109142,Pentacene,SubPc/EH-IDTBR,Pentacene,SubPc/EH-IDTBR,c1ccc2cc3cc4cc5ccccc5cc4cc3cc2c1,,0.59,1.02,52.0,0.31,0.312936,0.9470967741935464,,,,,,,Glass/ITO/MoO3/Pentacene/SubPc/EH-IDTBR/BCP/Al,PHJ,BCP,BCP,MoO3,MoO3,79.0,,,,,,,,,
57128,10.1016/j.jpcs.2019.109142,10.1016/j.jpcs.2019.109142,Pentacene,EH-IDTBR,Pentacene,EH-IDTBR,c1ccc2cc3cc4cc5ccccc5cc4cc3cc2c1,CCCCC(CC)CC1(CC(CC)CCCC)c2cc3c(cc2-c2sc(-c4ccc(/C=C5\SC(=S)N(CC)C5=O)c5nsnc45)cc21)C(CC(CC)CCCC)(CC(CC)CCCC)c1cc(-c2ccc(/C=C4\SC(=S)N(CC)C4=O)c4nsnc24)sc1-3,0.43,0.58,59.0,0.15,0.147146,1.902666666666664,,,,,,,Glass/ITO/MoO3/Pentacene/EH-IDTBR/BCP/Al,,BCP,BCP,MoO3,MoO3,,,,,,,,-5.51,-3.88,
57129,10.1016/j.jpcs.2019.109142,10.1016/j.jpcs.2019.109142,SubPc,EH-IDTBR,SubPc,EH-IDTBR,ClB1n2c3c4ccccc4c2N=c2c4ccccc4c(n21)=NC1=NC(=N3)c2ccccc21,CCCCC(CC)CC1(CC(CC)CCCC)c2cc3c(cc2-c2sc(-c4ccc(/C=C5\SC(=S)N(CC)C5=O)c5nsnc45)cc21)C(CC(CC)CCCC)(CC(CC)CCCC)c1cc(-c2ccc(/C=C4\SC(=S)N(CC)C4=O)c4nsnc24)sc1-3,0.94,2.45,24.0,0.55,0.55272,0.4945454545454444,,,,,,,Glass/ITO/MoO3/SubPc/EH-IDTBR/BCP/Al,PHJ,BCP,BCP,MoO3,MoO3,25.0,,,,,,,-5.51,-3.88,
57130,10.1016/j.jpcs.2019.109142,10.1016/j.jpcs.2019.109142,Pentacene,EH-IDTBR/C60,Pentacene,EH-IDTBR/C60,c1ccc2cc3cc4cc5ccccc5cc4cc3cc2c1,,0.49,3.28,43.5,0.7,0.6991320000000001,0.1239999999999812,,,,,,,Glass/ITO/MoO3/Pentacene/EH-IDTBR/C60/BCP/Al,,BCP,BCP,MoO3,MoO3,,,,,,,,,,
57131,10.1016/j.jpcs.2019.109142,10.1016/j.jpcs.2019.109142,Pentacene,PCBM,Pentacene,PCBM,c1ccc2cc3cc4cc5ccccc5cc4cc3cc2c1,CCCCC(=O)OCC1(C2=CC=CC=C2)C3=CC=CC4=CC=CC5=CC=CC6=CC=CC7=CC=CC1=C7C6=C5C4=C3,0.52,0.95,40.0,0.2,0.1975999999999999,1.2000000000000206,,,,,,,Glass/ITO/MoO3/Pentacene/PCBM/BCP/Al,,BCP,BCP,MoO3,MoO3,,,,,,,,-6.1,-3.7,
57132,10.1016/j.jpcs.2019.109142,10.1016/j.jpcs.2019.109142,Pentacene,SubPc/PCBM,Pentacene,SubPc/PCBM,c1ccc2cc3cc4cc5ccccc5cc4cc3cc2c1,,0.53,2.1,44.0,0.494,0.4897200000000001,0.866396761133582,,,,,,,Glass/ITO/MoO3/Pentacene/SubPc/PCBM/BCP/Al,PHJ,BCP,BCP,MoO3,MoO3,95.0,,,,,,,,,
57146,10.1016/j.jpcs.2023.111290,10.1016/j.jpcs.2023.111290,P3HT,PCBM,P3HT,PCBM,CCCCCCc1ccsc1,CCCCC(=O)OCC1(C2=CC=CC=C2)C3=CC=CC4=CC=CC5=CC=CC6=CC=CC7=CC=CC1=C7C6=C5C4=C3,0.54,9.37,49.72,2.3,2.51573256,9.37967652173914,,,1:1,,,,ITO/PEDOT:PSS/P3HT:PCBM/LiF/Al,conventional,LiF,LiF,PEDOT:PSS,PEDOT:PSS,140.0,chloroform,chloroform,90.0,-5.01,-3.12,,-6.1,-3.7,
57147,10.1016/j.jpcs.2023.111290,10.1016/j.jpcs.2023.111290,P3HT,PCBM,P3HT,PCBM,CCCCCCc1ccsc1,CCCCC(=O)OCC1(C2=CC=CC=C2)C3=CC=CC4=CC=CC5=CC=CC6=CC=CC7=CC=CC1=C7C6=C5C4=C3,0.57,15.8,57.2,5.12,5.151432000000001,0.6139062500000112,,,1:1,,,1 wt%,ITO/PEDOT:PSS/P3HT:PCBM:K2S:Ag(1%)/LiF/Al,conventional,LiF,LiF,PEDOT:PSS,PEDOT:PSS,140.0,chloroform,chloroform,90.0,-5.01,-3.12,,-6.1,-3.7,
57148,10.1016/j.jpcs.2023.111290,10.1016/j.jpcs.2023.111290,P3HT,PCBM,P3HT,PCBM,CCCCCCc1ccsc1,CCCCC(=O)OCC1(C2=CC=CC=C2)C3=CC=CC4=CC=CC5=CC=CC6=CC=CC7=CC=CC1=C7C6=C5C4=C3,0.55,11.2,52.8,3.27,3.25248,0.5357798165137676,,,1:1,,,3 wt%,ITO/PEDOT:PSS/P3HT:PCBM:K2S:Ag(3%)/LiF/Al,conventional,LiF,LiF,PEDOT:PSS,PEDOT:PSS,140.0,chloroform,chloroform,90.0,-5.01,-3.12,,-6.1,-3.7,
57149,10.1016/j.jpcs.2023.111290,10.1016/j.jpcs.2023.111290,P3HT,PCBM,P3HT,PCBM,CCCCCCc1ccsc1,CCCCC(=O)OCC1(C2=CC=CC=C2)C3=CC=CC4=CC=CC5=CC=CC6=CC=CC7=CC=CC1=C7C6=C5C4=C3,0.54,10.3,57.9,3.2,3.2203980000000008,0.6374375000000182,,,1:1,,,5 wt%,ITO/PEDOT:PSS/P3HT:PCBM:K2S:Ag(5%)/LiF/Al,conventional,LiF,LiF,PEDOT:PSS,PEDOT:PSS,140.0,chloroform,chloroform,90.0,-5.01,-3.12,,-6.1,-3.7,
57230,10.1016/j.jphotochem.2022.113933,10.1016/j.jphotochem.2022.113933,BTT,PC61BM,BTT,PC61BM,,COC(=O)CCCC1(c2ccccc2)C23c4c5c6c7c8c9c(c%10c%11c2c2c%12c4c4c%13c5c5c7c7c8c8c%14c9c%10c9c%10c%11c2c2c%11c%12c4c4c%12c%13c5c5c7c7c8c8c%14c9c9c%10c2c2c%11c4c4c%12c5c7c5c8c9c2c45)C613,0.56,2.02,28.4,0.4,0.3212608,19.684800000000003,,,1:0.5,,,,ITO/PEDOT:PSS(40 nm)/donor:acceptor/LiF(1 nm)/Al(120 nm),conventional,LiF,LiF,PEDOT:PSS,PEDOT:PSS,,CHCl3,chloroform,100.0,,,,-6.1,-3.7,
57231,10.1016/j.jphotochem.2022.113933,10.1016/j.jphotochem.2022.113933,BTT,PC61BM,BTT,PC61BM,,COC(=O)CCCC1(c2ccccc2)C23c4c5c6c7c8c9c(c%10c%11c2c2c%12c4c4c%13c5c5c7c7c8c8c%14c9c%10c9c%10c%11c2c2c%11c%12c4c4c%12c%13c5c5c7c7c8c8c%14c9c9c%10c2c2c%11c4c4c%12c5c7c5c8c9c2c45)C613,0.63,1.72,28.0,0.38,0.3034079999999999,20.155789473684223,,,1:1,,,,ITO/PEDOT:PSS(40 nm)/donor:acceptor/LiF(1 nm)/Al(120 nm),conventional,LiF,LiF,PEDOT:PSS,PEDOT:PSS,,CHCl3,chloroform,100.0,,,,-6.1,-3.7,
57232,10.1016/j.jphotochem.2022.113933,10.1016/j.jphotochem.2022.113933,BTT,PC61BM,BTT,PC61BM,,COC(=O)CCCC1(c2ccccc2)C23c4c5c6c7c8c9c(c%10c%11c2c2c%12c4c4c%13c5c5c7c7c8c8c%14c9c%10c9c%10c%11c2c2c%11c%12c4c4c%12c%13c5c5c7c7c8c8c%14c9c9c%10c2c2c%11c4c4c%12c5c7c5c8c9c2c45)C613,0.61,1.96,27.8,0.42,0.3323768,20.86266666666667,,,1:2,,,,ITO/PEDOT:PSS(40 nm)/donor:acceptor/LiF(1 nm)/Al(120 nm),conventional,LiF,LiF,PEDOT:PSS,PEDOT:PSS,,CHCl3,chloroform,100.0,,,,-6.1,-3.7,
57233,10.1016/j.jphotochem.2022.113933,10.1016/j.jphotochem.2022.113933,BTT,PC61BM,BTT,PC61BM,,COC(=O)CCCC1(c2ccccc2)C23c4c5c6c7c8c9c(c%10c%11c2c2c%12c4c4c%13c5c5c7c7c8c8c%14c9c%10c9c%10c%11c2c2c%11c%12c4c4c%12c%13c5c5c7c7c8c8c%14c9c9c%10c2c2c%11c4c4c%12c5c7c5c8c9c2c45)C613,0.49,2.89,41.8,0.74,0.5919298,20.00948648648649,,,1:0.5,,,,ITO/PEDOT:PSS(40 nm)/donor:acceptor/LiF(1 nm)/Al(120 nm),conventional,LiF,LiF,PEDOT:PSS,PEDOT:PSS,,PhCl,chlorobenzene,100.0,,,,-6.1,-3.7,
57234,10.1016/j.jphotochem.2022.113933,10.1016/j.jphotochem.2022.113933,BTT,PC71BM,BTT,PC71BM,,COC(=O)CCCC1(c2ccccc2)C23c4c5ccc6c7cc8c9c%10c(cc%11cc%12c%13c%14c(cc%15c%16ccc-5c2c%16c2c5c%16c%17c(c(c46)c7c9c%17c4c%10c%11c%13c4c%16c%14c%152)C513)C%12)C8,0.56,4.48,40.4,1.27,1.0135552,20.192503937007867,,,1:0.5,,,,ITO/PEDOT:PSS(40 nm)/donor:acceptor/LiF(1 nm)/Al(120 nm),conventional,LiF,LiF,PEDOT:PSS,PEDOT:PSS,,PhCl,chlorobenzene,100.0,,,,-5.9,-3.9,
57235,10.1016/j.jphotochem.2022.113933,10.1016/j.jphotochem.2022.113933,BTP,PC61BM,BTP,PC61BM,CCCCCCCCCCCc1c(/C=C2\C(=O)c3ccccc3C2=C(C#N)C#N)sc2c1sc1c3c4nsnc4c4c5sc6c(CCCCCCCCCCC)c(/C=C7\C(=O)c8ccccc8C7=C(C#N)C#N)sc6c5n(CC(CC)CCCC)c4c3n(CC(CC)CCCC)c21,COC(=O)CCCC1(c2ccccc2)C23c4c5c6c7c8c9c(c%10c%11c2c2c%12c4c4c%13c5c5c7c7c8c8c%14c9c%10c9c%10c%11c2c2c%11c%12c4c4c%12c%13c5c5c7c7c8c8c%14c9c9c%10c2c2c%11c4c4c%12c5c7c5c8c9c2c45)C613,0.35,1.25,33.0,0.18,0.144375,19.791666666666664,,,1:0.5,,,,ITO/PEDOT:PSS(40 nm)/donor:acceptor/LiF(1 nm)/Al(120 nm),conventional,LiF,LiF,PEDOT:PSS,PEDOT:PSS,,PhCl,chlorobenzene,100.0,,,,-6.1,-3.7,
