Repository: JiYiqaq/PCE-KA-GNN

# Data directory

- `raw/Active_Database.csv` is the immutable source dataset bundled under CC BY 4.0. Do not overwrite it with processed data.
- `processed/` is created and populated by the training pipeline. Generated `.pt` and `.pth` caches are intentionally ignored by Git because they can exceed GitHub's normal single-file limit.

See `../DATA_LICENSE.md` for provenance, license and checksum information.

File: data/raw/Active_Database.csv (part 162 of 471)
id,doi,doi_norm,donor,acceptor,donor_canonical,acceptor_canonical,donor_smiles,acceptor_smiles,voc,jsc,ff,pce,pce_recomputed,pce_relative_error_percent,pce_avg,pce_best,d_a_ratio,additive,additive_canonical,additive_ratio,device_structure,device_type,etl,etl_canonical,htl,htl_canonical,active_layer_thickness,solvent,solvent_canonical,annealing_temp,homo_d,lumo_d,eg_d,homo_a,lumo_a,eg_a
57246,10.1016/j.jphotochem.2023.115103,10.1016/j.jphotochem.2023.115103,BDP-1,PC71BM,BDP-1,PC71BM,,COC(=O)CCCC1(c2ccccc2)C23c4c5ccc6c7cc8c9c%10c(cc%11cc%12c%13c%14c(cc%15c%16ccc-5c2c%16c2c5c%16c%17c(c(c46)c7c9c%17c4c%10c%11c%13c4c%16c%14c%152)C513)C%12)C8,0.79,18.82,64.0,9.52,9.515392,0.0484033613445302,,,1:1.2,,,,glass/ITO/PEDOT:PSS/active layer/PFN-Br/Ag,,PFN-Br,,PEDOT:PSS,,,chloroform,chloroform,,,,,-5.9,-3.9,
57247,10.1016/j.jphotochem.2023.115103,10.1016/j.jphotochem.2023.115103,BDP-2,PC71BM,BDP-2,PC71BM,,COC(=O)CCCC1(c2ccccc2)C23c4c5ccc6c7cc8c9c%10c(cc%11cc%12c%13c%14c(cc%15c%16ccc-5c2c%16c2c5c%16c%17c(c(c46)c7c9c%17c4c%10c%11c%13c4c%16c%14c%152)C513)C%12)C8,0.86,20.53,67.0,11.83,11.829386,0.0051901944209683,,,1:1.2,,,,glass/ITO/PEDOT:PSS/active layer/PFN-Br/Ag,,PFN-Br,,PEDOT:PSS,,,chloroform,chloroform,,,,,-5.9,-3.9,
57248,10.1016/j.jphotochem.2023.115103,10.1016/j.jphotochem.2023.115103,BDP-3,PC71BM,BDP-3,PC71BM,,COC(=O)CCCC1(c2ccccc2)C23c4c5ccc6c7cc8c9c%10c(cc%11cc%12c%13c%14c(cc%15c%16ccc-5c2c%16c2c5c%16c%17c(c(c46)c7c9c%17c4c%10c%11c%13c4c%16c%14c%152)C513)C%12)C8,0.96,9.46,58.0,5.27,5.267328,0.0507020872865192,,,1:1.2,,,,glass/ITO/PEDOT:PSS/active layer/PFN-Br/Ag,,PFN-Br,,PEDOT:PSS,,,chloroform,chloroform,,,,,-5.9,-3.9,
57257,10.1016/j.jphotochem.2023.115162,10.1016/j.jphotochem.2023.115162,DR3TSBDT,DTBTF,DR3TSBDT,DTBTF,,,1.15,7.42,45.0,3.84,3.83985,0.0039062500000024,3.64,3.84,,,,,,,,,,,,,,,,,,,,
57258,10.1016/j.jphotochem.2023.115162,10.1016/j.jphotochem.2023.115162,PSEHTT,FTB,PSEHTT,FTB,CCCCC(CC)Cc1ccsc1-c1nc2sc(-c3sc(-c4cc5c(s4)-c4sccc4[Si]5(CC(CC)CCCC)CC(CC)CCCC)cc3CC(CC)CCCC)nc2s1,,1.15,8.17,52.0,5.42,4.885659999999999,9.858671586715888,4.84,5.42,,,,,,,,,,,,,,,-5.1,-3.3,,,,
57259,10.1016/j.jphotochem.2023.115162,10.1016/j.jphotochem.2023.115162,PSEHTT,FTTB,PSEHTT,FTTB,CCCCC(CC)Cc1ccsc1-c1nc2sc(-c3sc(-c4cc5c(s4)-c4sccc4[Si]5(CC(CC)CCCC)CC(CC)CCCC)cc3CC(CC)CCCC)nc2s1,CCCCCCCCC1(CCCCCCCC)c2cc(-c3ccc(C=C4C(=O)N(CC)C(=S)N(CC)C4=O)s3)ccc2-c2ccc(-c3ccc(C=C4C(=O)N(CC)C(=S)N(CC)C4=O)s3)cc21,1.0,12.47,51.0,7.17,6.3597,11.30125523012552,6.38,7.17,,,,,,,,,,,,,,,-5.1,-3.3,,-5.65,-3.62,
57260,10.1016/j.jphotochem.2023.115162,10.1016/j.jphotochem.2023.115162,P3HT,Flu-IN,P3HT,Flu-IN,CCCCCCc1ccsc1,,0.92,3.4,42.0,1.32,1.31376,0.4727272727272745,1.21,1.32,,,,,,,,,,,,,,,-5.01,-3.12,,,,
57261,10.1016/j.jphotochem.2023.115162,10.1016/j.jphotochem.2023.115162,P3HT,Flu-ECA,P3HT,Flu-ECA,CCCCCCc1ccsc1,,1.03,2.82,44.0,1.26,1.2780239999999998,1.430476190476176,1.15,1.26,,,,,,,,,,,,,,,-5.01,-3.12,,,,
57262,10.1016/j.jphotochem.2023.115162,10.1016/j.jphotochem.2023.115162,PffBt4T-2OD,BAF-2HDT,PffBT4T-2OD,BAF-2HDT,CCCCCCCCCCC(CCCCCCCC)Cc1csc(-c2c(F)c(F)c(-c3cc(CC(CCCCCCCC)CCCCCCCCCC)c(-c4ccc(-c5cccs5)s4)s3)c3nsnc23)c1,,0.77,14.64,64.0,7.13,7.214592,1.1864235624123391,6.88,7.13,,,,,,,,,,,,,,,-5.32,-3.7,,,,
57263,10.1016/j.jphotochem.2023.115162,10.1016/j.jphotochem.2023.115162,P3HT,Flu-RH,P3HT,Flu-RH,CCCCCCc1ccsc1,CCN1C(=O)/C(=C/c2ccc(-c3ccc4c(c3)C(CC)(CC)c3cc(-c5ccc(/C=C6\SC(=S)N(CC)C6=O)s5)ccc3-4)s2)SC1=S,1.03,5.7,52.0,3.08,3.0529200000000003,0.8792207792207718,,3.08,,,,,,,,,,,,,,,-5.01,-3.12,,-5.58,-3.53,
57264,10.1016/j.jphotochem.2023.115162,10.1016/j.jphotochem.2023.115162,PTB7-Th,FBM,PTB7-Th,FBM,CCCCC(CC)COC(=O)c1sc2csc(-c3cc4c(-c5ccc(CC(CC)CCCC)s5)c5sccc5c(-c5ccc(CC(CC)CCCC)s5)c4s3)c2c1F,CCCCCCCCC1(CCCCCCCC)c2cc(-c3ccc(C=C(C#N)C#N)c4nsnc34)ccc2-c2ccc(-c3ccc(C=C(C#N)C#N)c4nsnc34)cc21,0.88,11.2,51.0,5.1,5.02656,1.4399999999999948,5.0,5.1,,,,,,,,,,,,,,,-5.21,-3.6,,-6.25,-4.14,
57265,10.1016/j.jphotochem.2023.115162,10.1016/j.jphotochem.2023.115162,P3HT,FBR,P3HT,FBR,CCCCCCc1ccsc1,CCCCCCCCC1(CCCCCCCC)c2cc(-c3ccc(/C=C4\SC(=S)N(CC)C4=O)c4nsnc34)ccc2-c2ccc(-c3ccc(/C=C4\SC(=S)N(CC)C4=O)c4nsnc34)cc21,0.82,7.95,63.0,4.11,4.1069700000000005,0.073722627737223,,4.11,,,,,,,,,,,,,,,-5.01,-3.12,,-5.787,-3.673,
57266,10.1016/j.jphotochem.2023.115162,10.1016/j.jphotochem.2023.115162,PffBT4T-2OD,BAF-4CN,PffBT4T-2OD,BAF-4CN,CCCCCCCCCCC(CCCCCCCC)Cc1csc(-c2c(F)c(F)c(-c3cc(CC(CCCCCCCC)CCCCCCCCCC)c(-c4ccc(-c5cccs5)s4)s3)c3nsnc23)c1,CCCCCCCCCCC1(CCCCCCCCCC)c2cc(-c3ccc(/C=c4/sc(=C(C#N)C#N)n(CCCCCC)c4=O)c4nsnc34)ccc2-c2ccc(-c3ccc(/C=c4/sc(=C(C#N)C#N)n(CCCCCC)c4=O)c4nsnc34)cc21,0.769,15.52,70.7,8.4,8.43796016,0.4519066666666549,8.21,8.4,,,,,,,,,,,,,,,-5.32,-3.7,,-5.7,-3.6,
57267,10.1016/j.jphotochem.2023.115162,10.1016/j.jphotochem.2023.115162,PTB7-Th,FRd2,PTB7-Th,FRd2,CCCCC(CC)COC(=O)c1sc2csc(-c3cc4c(-c5ccc(CC(CC)CCCC)s5)c5sccc5c(-c5ccc(CC(CC)CCCC)s5)c4s3)c2c1F,CCN1C(=O)/C(=C\c2ccc(-c3ccc(-c4ccc5c(c4)C(CC)(CC)c4cc(-c6ccc(-c7ccc(/C=C8/SC(=S)N(CC)C8=O)o7)c7nsnc67)ccc4-5)c4nsnc34)o2)SC1=S,0.833,15.7,72.3,9.4,9.4554663,0.590067021276586,9.2,9.4,,,,,,,,,,,,,,,-5.21,-3.6,,-5.67,-3.58,
57268,10.1016/j.jphotochem.2023.115162,10.1016/j.jphotochem.2023.115162,PTB7-Th,FRdCN2,PTB7-Th,FRdCN2,CCCCC(CC)COC(=O)c1sc2csc(-c3cc4c(-c5ccc(CC(CC)CCCC)s5)c5sccc5c(-c5ccc(CC(CC)CCCC)s5)c4s3)c2c1F,CCn1c(=C(C#N)C#N)s/c(=C/c2ccc(-c3ccc(-c4ccc5c(c4)C(CC)(CC)c4cc(-c6ccc(-c7ccc(/C=c8/sc(=C(C#N)C#N)n(CC)c8=O)o7)c7nsnc67)ccc4-5)c4nsnc34)o2)c1=O,0.934,16.0,71.9,10.7,10.744736,0.4180934579439284,10.5,10.7,,,,,,,,,,,,,,,-5.21,-3.6,,-5.88,-3.81,
57269,10.1016/j.jphotochem.2023.115162,10.1016/j.jphotochem.2023.115162,PTB7-Th,DICTF,PTB7-Th,DICTF,CCCCC(CC)COC(=O)c1sc2csc(-c3cc4c(-c5ccc(CC(CC)CCCC)s5)c5sccc5c(-c5ccc(CC(CC)CCCC)s5)c4s3)c2c1F,CCCCCCCCC1(CCCCCCCC)c2cc(-c3ccc(/C=C4\C(=O)c5ccccc5C4=C(C#N)C#N)s3)ccc2-c2ccc(-c3ccc(/C=C4\C(=O)c5ccccc5C4=C(C#N)C#N)s3)cc21,0.85,16.33,55.0,7.93,7.634274999999999,3.729192938209344,7.63,7.93,,,,,,,,,,,,,,,-5.21,-3.6,,-5.67,-3.79,
57270,10.1016/j.jphotochem.2023.115162,10.1016/j.jphotochem.2023.115162,P3HT,DPP1,P3HT,DPP1,CCCCCCc1ccsc1,CC1=CC(=C(C=C1)C2=CC(=NN2)C3=CC(=CC=C3)F)O,1.1,2.42,45.0,1.2,1.1979,0.1749999999999992,,1.2,,,,,,,,,,,,,,,-5.01,-3.12,,,,
57271,10.1016/j.jphotochem.2023.115162,10.1016/j.jphotochem.2023.115162,P3HT,F8-DPPTCN,P3HT,F8-DPPTCN,CCCCCCc1ccsc1,CCN1C(=O)C2=C(c3ccc(-c4ccc(C#N)s4)s3)N(CC)C(=O)C2=C1c1ccc(-c2ccc3c(c2)C(CC)(CC)c2cc(-c4ccc(C5=C6C(=O)N(CC)C(c7ccc(-c8ccc(C#N)s8)s7)=C6C(=O)N5CC)s4)ccc2-3)s1,0.97,6.25,39.0,2.37,2.364375,0.2373417721519077,,2.37,,,,,,,,,,,,,,,-5.01,-3.12,,,,
57272,10.1016/j.jphotochem.2023.115162,10.1016/j.jphotochem.2023.115162,P3HT,PMI-F-PMI,P3HT,PMI-F-PMI,CCCCCCc1ccsc1,CCCCCCCCC1(CCCCCCCC)c2cc(-c3ccc4c5ccc6c7c(ccc(c8cccc3c84)c75)C(=O)N(c3c(C(C)C)cccc3C(C)C)C6=O)ccc2-c2ccc(-c3ccc4c5ccc6c7c(ccc(c8cccc3c84)c75)C(=O)N(c3c(C(C)C)cccc3C(C)C)C6=O)cc21,0.97,5.28,41.0,2.3,2.099856,8.701913043478255,2.14,2.3,,,,,,,,,,,,,,,-5.01,-3.12,,-5.74,-3.54,
57273,10.1016/j.jphotochem.2023.115162,10.1016/j.jphotochem.2023.115162,P3HT,SF-OR,P3HT,SF-OR,CCCCCCc1ccsc1,CCc1cc(-c2ccc3c(c2)C2(c4cc(-c5cc(CC)c(/C=C6\SC(=S)N(CC)C6=O)s5)ccc4-3)c3cc(-c4cc(CC)c(/C=C5\SC(=S)N(CC)C5=O)s4)ccc3-c3ccc(-c4cc(CC)c(/C=C5\SC(=S)N(CC)C5=O)s4)cc32)sc1/C=C1\SC(=S)N(CC)C1=O,0.965,7.04,62.9,4.66,4.273174399999999,8.300978540772547,4.46,4.66,,,,,,,,,,,,,,,-5.01,-3.12,,-5.5,-3.25,
57274,10.1016/j.jphotochem.2023.115162,10.1016/j.jphotochem.2023.115162,P3HT,SF-ORCN,P3HT,SF-ORCN,CCCCCCc1ccsc1,,0.912,7.58,63.3,4.48,4.37590368,2.3235785714285915,4.42,4.48,,,,,,,,,,,,,,,-5.01,-3.12,,,,
57275,10.1016/j.jphotochem.2023.115162,10.1016/j.jphotochem.2023.115162,P3HT,SF-DPPEH,P3HT,SF-DPPEH,CCCCCCc1ccsc1,,1.1,6.96,47.5,3.63,3.6366,0.1818181818181862,,3.63,,,,,,,,,,,,,,,-5.01,-3.12,,,,
57276,10.1016/j.jphotochem.2023.115162,10.1016/j.jphotochem.2023.115162,P3HT,SF-DPPC8,P3HT,SF-DPPC8,CCCCCCc1ccsc1,,0.88,5.21,40.9,1.87,1.8751832,0.2771764705882382,,1.87,,,,,,,,,,,,,,,-5.01,-3.12,,,,
57277,10.1016/j.jphotochem.2023.115162,10.1016/j.jphotochem.2023.115162,P3HT,SF-DPPC12,P3HT,SF-DPPC12,CCCCCCc1ccsc1,,0.91,3.88,40.1,1.42,1.4158508,0.2921971830985812,,1.42,,,,,,,,,,,,,,,-5.01,-3.12,,,,
57278,10.1016/j.jphotochem.2023.115162,10.1016/j.jphotochem.2023.115162,P3HT,SF-A-DPPEH,P3HT,SF-A-DPPEH,CCCCCCc1ccsc1,,0.75,2.37,42.6,0.76,0.7572150000000001,0.3664473684210429,,0.76,,,,,,,,,,,,,,,-5.01,-3.12,,,,
57279,10.1016/j.jphotochem.2023.115162,10.1016/j.jphotochem.2023.115162,P3HT,SF-A-DPPC8,P3HT,SF-A-DPPC8,CCCCCCc1ccsc1,,0.79,1.21,28.9,0.28,0.2762551,1.3374642857143038,,0.28,,,,,,,,,,,,,,,-5.01,-3.12,,,,
57280,10.1016/j.jphotochem.2023.115162,10.1016/j.jphotochem.2023.115162,P3HT,SF-A-DPPC12,P3HT,SF-A-DPPC12,CCCCCCc1ccsc1,,0.7,1.96,33.1,0.45,0.454132,0.9182222222222152,,0.45,,,,,,,,,,,,,,,-5.01,-3.12,,,,
57281,10.1016/j.jphotochem.2023.115162,10.1016/j.jphotochem.2023.115162,PTB7-Th,SFBRCN,PTB7-Th,SFBRCN,CCCCC(CC)COC(=O)c1sc2csc(-c3cc4c(-c5ccc(CC(CC)CCCC)s5)c5sccc5c(-c5ccc(CC(CC)CCCC)s5)c4s3)c2c1F,CCCCCCCCOc1ccc2c(c1)-c1cc(OCCCCCCCC)ccc1C21c2cc(-c3ccc(/C=c4\sc(=C(C#N)C#N)n(CC)c4=O)c4nsnc34)ccc2-c2ccc(-c3ccc(/C=c4\sc(=C(C#N)C#N)n(CC)c4=O)c4nsnc34)cc21,0.9,17.25,65.2,10.12,10.1223,0.0227272727272899,,10.12,,,,,,,,,,,,,,,-5.21,-3.6,,-5.93,-3.86,
57282,10.1016/j.jphotochem.2023.115162,10.1016/j.jphotochem.2023.115162,P3HT,H1,P3HT,H1,CCCCCCc1ccsc1,CCN1C(=O)C2=C(c3ccc(-c4ccc5c(c4)C(=C4c6cc(-c7ccc(C8=C9C(=O)N(CC)C(c%10cccs%10)=C9C(=O)N8CC)s7)ccc6-c6ccc(-c7ccc(C8=C9C(=O)N(CC)C(c%10cccs%10)=C9C(=O)N8CC)s7)cc64)c4cc(-c6ccc(C7=C8C(=O)N(CC)C(c9cccs9)=C8C(=O)N7CC)s6)ccc4-5)s3)N(CC)C(=O)C2=C1c1cccs1,1.17,7.74,60.0,5.42,5.433479999999999,0.2487084870848614,5.26,5.42,,,,,,,,,,,,,,,-5.01,-3.12,,-5.51,-3.84,
57283,10.1016/j.jphotochem.2023.115162,10.1016/j.jphotochem.2023.115162,P3HT,SF(DPPB)4,P3HT,SF(DPPB)4,CCCCCCc1ccsc1,CCCCC(CC)CN1C(=O)C2=C(c3ccc(-c4ccc5c(c4)C4(c6cc(-c7ccc(C8=C9C(=O)N(CC(CC)CCCC)C(c%10ccc(-c%11ccccc%11)s%10)=C9C(=O)N8CC(CC)CCCC)s7)ccc6-5)c5cc(-c6ccc(C7=C8C(=O)N(CC(CC)CCCC)C(c9ccc(-c%10ccccc%10)s9)=C8C(=O)N7CC(CC)CCCC)s6)ccc5-c5ccc(-c6ccc(C7=C8C(=O)N(CC(CC)CCCC)C(c9ccc(-c%10ccccc%10)s9)=C8C(=O)N7CC(CC)CCCC)s6)cc54)s3)N(CC(CC)CCCC)C(=O)C2=C1c1ccc(-c2ccccc2)s1,1.14,8.29,55.0,5.16,5.197829999999999,0.7331395348836957,5.1,5.16,,,,,,,,,,,,,,,-5.01,-3.12,,-5.26,-3.51,
57284,10.1016/j.jphotochem.2023.115162,10.1016/j.jphotochem.2023.115162,PM6,Spiro-F,PM6,Spiro-F,COC(=O)C(C)(C)c1cc(C)cc(-c2sc3c4sc5cc(/C=C6/C(=O)c7cc(F)cc(c7)C(=O)/C6=C\c6cc(C(C)(C)C(=O)OC)c(-c7cc(C)cc(C(C)(C)C(=O)OC)c7)s6)sc5c4c(C(C)(C)C(=O)OC)ccc2-3)c1,,0.912,19.45,76.35,13.56,13.543268399999995,0.1233893805309993,13.31,13.56,,,,,,,,,,,,,,,-5.56,-3.65,,,,
57285,10.1016/j.jphotochem.2023.115162,10.1016/j.jphotochem.2023.115162,PBDB-T,FDICTF,PBDB-T,F-H,CCCCC(CC)Cc1ccc(-c2c3cc(-c4ccc(-c5sc(-c6cccs6)c6c5C(=O)c5c(CC(CC)CCCC)sc(CC(CC)CCCC)c5C6=O)s4)sc3c(-c3ccc(CC(CC)CCCC)s3)c3ccsc23)s1,CCCCCCCCC1(CCCCCCCC)c2cc3c(cc2-c2cc4c(cc21)-c1sc(/C=C2\C(=O)c5ccccc5C2=C(C#N)C#N)cc1C4(CCCCCCCC)CCCCCCCC)C(CCCCCCCC)(CCCCCCCC)c1cc(/C=C2\C(=O)c4ccccc4C2=C(C#N)C#N)sc1-3,0.94,15.81,66.0,10.06,9.808524,2.499761431411533,9.81,10.06,,,,,,,,,,,,,,,-5.33,-3.48,,-5.43,-3.71,
57286,10.1016/j.jphotochem.2023.115162,10.1016/j.jphotochem.2023.115162,PM6,FCO-2F,PM6,FCO-2F,COC(=O)C(C)(C)c1cc(C)cc(-c2sc3c4sc5cc(/C=C6/C(=O)c7cc(F)cc(c7)C(=O)/C6=C\c6cc(C(C)(C)C(=O)OC)c(-c7cc(C)cc(C(C)(C)C(=O)OC)c7)s6)sc5c4c(C(C)(C)C(=O)OC)ccc2-3)c1,,0.884,20.9,72.3,13.36,13.3578588,0.0160269461077882,13.14,13.36,,,,,,,,,,,,,,,-5.56,-3.65,,,,
57287,10.1016/j.jphotochem.2023.115162,10.1016/j.jphotochem.2023.115162,PM6,F-2F,PM6,F-2F,COC(=O)C(C)(C)c1cc(C)cc(-c2sc3c4sc5cc(/C=C6/C(=O)c7cc(F)cc(c7)C(=O)/C6=C\c6cc(C(C)(C)C(=O)OC)c(-c7cc(C)cc(C(C)(C)C(=O)OC)c7)s6)sc5c4c(C(C)(C)C(=O)OC)ccc2-3)c1,CCC1(CC)c2cc3c(cc2-c2cc4c(cc21)-c1sc(/C=C2\C(=O)c5cc(F)c(F)cc5C2=C(C#N)C#N)cc1C4(CC)CC)C(CC)(CC)c1cc(/C=C2\C(=O)c4cc(F)c(F)cc4C2=C(C#N)C#N)sc1-3,0.941,18.54,74.1,12.93,12.927589739999998,0.0186408352668316,12.75,12.93,,,,,,,,,,,,,,,-5.56,-3.65,,-5.78,-3.89,
57288,10.1016/j.jphotochem.2023.115162,10.1016/j.jphotochem.2023.115162,PM6,FO-2F,PM6,FO-2F,COC(=O)C(C)(C)c1cc(C)cc(-c2sc3c4sc5cc(/C=C6/C(=O)c7cc(F)cc(c7)C(=O)/C6=C\c6cc(C(C)(C)C(=O)OC)c(-c7cc(C)cc(C(C)(C)C(=O)OC)c7)s6)sc5c4c(C(C)(C)C(=O)OC)ccc2-3)c1,CCC1(CC)Oc2cc3c(cc2-c2sc(/C=C4\C(=O)c5cc(F)c(F)cc5C4=C(C#N)C#N)cc21)C(CC)(CC)c1cc2c(cc1-3)OC(CC)(CC)c1cc(/C=C3\C(=O)c4cc(F)c(F)cc4C3=C(C#N)C#N)sc1-2,0.878,22.26,77.0,15.05,15.0490956,0.0060093023255786,14.69,15.05,,,,,,,,,,,,,,,-5.56,-3.65,,-5.72,-3.94,
57289,10.1016/j.jphotochem.2023.115162,10.1016/j.jphotochem.2023.115162,PBDB-T,FDNCTF,PBDB-T,FDNCTF,CCCCC(CC)Cc1ccc(-c2c3cc(-c4ccc(-c5sc(-c6cccs6)c6c5C(=O)c5c(CC(CC)CCCC)sc(CC(CC)CCCC)c5C6=O)s4)sc3c(-c3ccc(CC(CC)CCCC)s3)c3ccsc23)s1,CCCCCCCCC1(CCCCCCCC)c2cc3c(cc2-c2cc4c(cc21)-c1sc(/C=C2\C(=O)c5cc6ccccc6cc5C2=C(C#N)C#N)cc1C4(CCCCCCCC)CCCCCCCC)C(CCCCCCCC)(CCCCCCCC)c1cc(/C=C2\C(=O)c4cc5ccccc5cc4C2=C(C#N)C#N)sc1-3,0.93,16.3,72.5,11.2,10.990275000000002,1.8725446428571169,10.9,11.2,,,,,,,,,,,,,,,-5.33,-3.48,,-5.48,-3.82,
57290,10.1016/j.jphotochem.2023.115162,10.1016/j.jphotochem.2023.115162,BSFTR,FO-2Cl,BSFTR,FO-2Cl,CCCCCCc1cc(-c2cc3c(-c4cc(F)c(SCC(CC)CCCC)s4)c4sc(-c5cc(CCCCCC)c(-c6cc(CCCCCC)c(-c7ccc(/C=C8/SC(=S)N(CC(CC)CCCC)C8=O)s7)s6)s5)cc4c(-c4cc(F)c(SCC(CC)CCCC)s4)c3s2)sc1-c1cc(CCCCCC)c(-c2ccc(/C=C3/SC(=S)N(CC(CC)CCCC)C3=O)s2)s1,,0.885,22.01,78.41,15.27,15.273366285,0.022045088408646,15.08,15.27,,,,,,,,,,,,,,,-5.59,-3.61,,,,
57291,10.1016/j.jphotochem.2023.115162,10.1016/j.jphotochem.2023.115162,BSFTR,FO-EH-2Cl,BSFTR,FO-EH-2Cl,CCCCCCc1cc(-c2cc3c(-c4cc(F)c(SCC(CC)CCCC)s4)c4sc(-c5cc(CCCCCC)c(-c6cc(CCCCCC)c(-c7ccc(/C=C8/SC(=S)N(CC(CC)CCCC)C8=O)s7)s6)s5)cc4c(-c4cc(F)c(SCC(CC)CCCC)s4)c3s2)sc1-c1cc(CCCCCC)c(-c2ccc(/C=C3/SC(=S)N(CC(CC)CCCC)C3=O)s2)s1,,0.876,22.39,80.44,15.78,15.777212015999998,0.0176678326996269,15.57,15.78,,,,,,,,,,,,,,,-5.59,-3.61,,,,
57292,10.1016/j.jphotochem.2023.115162,10.1016/j.jphotochem.2023.115162,PM6,F-2Cl,PM6,F-2Cl,COC(=O)C(C)(C)c1cc(C)cc(-c2sc3c4sc5cc(/C=C6/C(=O)c7cc(F)cc(c7)C(=O)/C6=C\c6cc(C(C)(C)C(=O)OC)c(-c7cc(C)cc(C(C)(C)C(=O)OC)c7)s6)sc5c4c(C(C)(C)C(=O)OC)ccc2-3)c1,CCCCCCCCC1(CCCCCCCC)c2cc3c(cc2-c2cc4c(cc21)-c1sc(/C=C2\C(=O)c5cc(Cl)c(Cl)cc5C2=C(C#N)C#N)cc1C4(CCCCCCCC)CCCCCCCC)C(CCCCCCCC)(CCCCCCCC)c1cc(/C=C2\C(=O)c4cc(Cl)c(Cl)cc4C2=C(C#N)C#N)sc1-3,0.917,19.43,75.63,13.51,13.475231553,0.2573534196891276,13.37,13.51,,,,,,OPV,,,,,,,,,-5.56,-3.65,,-5.63,-3.89,
57293,10.1016/j.jphotochem.2023.115162,10.1016/j.jphotochem.2023.115162,PM6,F-NCl,PM6,F-NCl,COC(=O)C(C)(C)c1cc(C)cc(-c2sc3c4sc5cc(/C=C6/C(=O)c7cc(F)cc(c7)C(=O)/C6=C\c6cc(C(C)(C)C(=O)OC)c(-c7cc(C)cc(C(C)(C)C(=O)OC)c7)s6)sc5c4c(C(C)(C)C(=O)OC)ccc2-3)c1,,0.969,18.03,72.31,12.63,12.633330717000002,0.0263714726840915,12.43,12.63,,,,,,OPV,,,,,,,,,-5.56,-3.65,,,,
57294,10.1016/j.jphotochem.2023.115162,10.1016/j.jphotochem.2023.115162,PM6,F-N2Cl,PM6,F-N2Cl,COC(=O)C(C)(C)c1cc(C)cc(-c2sc3c4sc5cc(/C=C6/C(=O)c7cc(F)cc(c7)C(=O)/C6=C\c6cc(C(C)(C)C(=O)OC)c(-c7cc(C)cc(C(C)(C)C(=O)OC)c7)s6)sc5c4c(C(C)(C)C(=O)OC)ccc2-3)c1,,0.927,20.31,74.68,14.13,14.060279916,0.4934188535031978,13.71,14.13,,,,,,OPV,,,,,,,,,-5.56,-3.65,,,,
57295,10.1016/j.jphotochem.2023.115162,10.1016/j.jphotochem.2023.115162,PM6,FEH2C8-2Cl,PM6,FEH2C8-2Cl,COC(=O)C(C)(C)c1cc(C)cc(-c2sc3c4sc5cc(/C=C6/C(=O)c7cc(F)cc(c7)C(=O)/C6=C\c6cc(C(C)(C)C(=O)OC)c(-c7cc(C)cc(C(C)(C)C(=O)OC)c7)s6)sc5c4c(C(C)(C)C(=O)OC)ccc2-3)c1,,0.918,20.12,79.04,14.6,14.598814464000002,0.0081201095890254,14.39,14.6,,,,,,,,,,,,,,,-5.56,-3.65,,,,
57296,10.1016/j.jphotochem.2023.115162,10.1016/j.jphotochem.2023.115162,PM6,F3EH-2Cl,PM6,F3EH-2Cl,COC(=O)C(C)(C)c1cc(C)cc(-c2sc3c4sc5cc(/C=C6/C(=O)c7cc(F)cc(c7)C(=O)/C6=C\c6cc(C(C)(C)C(=O)OC)c(-c7cc(C)cc(C(C)(C)C(=O)OC)c7)s6)sc5c4c(C(C)(C)C(=O)OC)ccc2-3)c1,,0.952,18.99,76.25,13.79,13.784840999999998,0.0374111675126961,13.55,13.79,,,,,,,,,,,,,,,-5.56,-3.65,,,,
57297,10.1016/j.jphotochem.2023.115162,10.1016/j.jphotochem.2023.115162,BSFTR,FC4-2Cl,BSFTR,FC4-2Cl,CCCCCCc1cc(-c2cc3c(-c4cc(F)c(SCC(CC)CCCC)s4)c4sc(-c5cc(CCCCCC)c(-c6cc(CCCCCC)c(-c7ccc(/C=C8/SC(=S)N(CC(CC)CCCC)C8=O)s7)s6)s5)cc4c(-c4cc(F)c(SCC(CC)CCCC)s4)c3s2)sc1-c1cc(CCCCCC)c(-c2ccc(/C=C3/SC(=S)N(CC(CC)CCCC)C3=O)s2)s1,,0.948,11.56,69.6,7.48,7.627380479999999,1.9703272727272585,,7.48,,,,,,,,,,,,,,,-5.59,-3.61,,,,
57298,10.1016/j.jphotochem.2023.115162,10.1016/j.jphotochem.2023.115162,BSFTR,FC6-2Cl,BSFTR,FC6-2Cl,CCCCCCc1cc(-c2cc3c(-c4cc(F)c(SCC(CC)CCCC)s4)c4sc(-c5cc(CCCCCC)c(-c6cc(CCCCCC)c(-c7ccc(/C=C8/SC(=S)N(CC(CC)CCCC)C8=O)s7)s6)s5)cc4c(-c4cc(F)c(SCC(CC)CCCC)s4)c3s2)sc1-c1cc(CCCCCC)c(-c2ccc(/C=C3/SC(=S)N(CC(CC)CCCC)C3=O)s2)s1,,0.949,14.77,70.3,9.85,9.853761189999998,0.0381846700507487,,9.85,,,,,,,,,,,,,,,-5.59,-3.61,,,,
57299,10.1016/j.jphotochem.2023.115162,10.1016/j.jphotochem.2023.115162,BSFTR,FC8-2Cl,BSFTR,FC8-2Cl,CCCCCCc1cc(-c2cc3c(-c4cc(F)c(SCC(CC)CCCC)s4)c4sc(-c5cc(CCCCCC)c(-c6cc(CCCCCC)c(-c7ccc(/C=C8/SC(=S)N(CC(CC)CCCC)C8=O)s7)s6)s5)cc4c(-c4cc(F)c(SCC(CC)CCCC)s4)c3s2)sc1-c1cc(CCCCCC)c(-c2ccc(/C=C3/SC(=S)N(CC(CC)CCCC)C3=O)s2)s1,,0.942,18.05,72.9,11.99,12.3952599,3.3799824854045104,,11.99,,,,,,,,,,,,,,,-5.59,-3.61,,,,
57300,10.1016/j.jphotochem.2023.115162,10.1016/j.jphotochem.2023.115162,BSFTR,FC10-2Cl,BSFTR,FC10-2Cl,CCCCCCc1cc(-c2cc3c(-c4cc(F)c(SCC(CC)CCCC)s4)c4sc(-c5cc(CCCCCC)c(-c6cc(CCCCCC)c(-c7ccc(/C=C8/SC(=S)N(CC(CC)CCCC)C8=O)s7)s6)s5)cc4c(-c4cc(F)c(SCC(CC)CCCC)s4)c3s2)sc1-c1cc(CCCCCC)c(-c2ccc(/C=C3/SC(=S)N(CC(CC)CCCC)C3=O)s2)s1,,0.938,18.53,73.8,12.54,12.827281319999996,2.290919617224866,,12.54,,,,,,,,,,,,,,,-5.59,-3.61,,,,
57301,10.1016/j.jphotochem.2023.115162,10.1016/j.jphotochem.2023.115162,BSFTR,FC12-2Cl,BSFTR,FC12-2Cl,CCCCCCc1cc(-c2cc3c(-c4cc(F)c(SCC(CC)CCCC)s4)c4sc(-c5cc(CCCCCC)c(-c6cc(CCCCCC)c(-c7ccc(/C=C8/SC(=S)N(CC(CC)CCCC)C8=O)s7)s6)s5)cc4c(-c4cc(F)c(SCC(CC)CCCC)s4)c3s2)sc1-c1cc(CCCCCC)c(-c2ccc(/C=C3/SC(=S)N(CC(CC)CCCC)C3=O)s2)s1,,0.944,16.83,75.0,11.47,11.915639999999998,3.8852659110723393,,11.47,,,,,,,,,,,,,,,-5.59,-3.61,,,,
57302,10.1016/j.jphotochem.2023.115162,10.1016/j.jphotochem.2023.115162,PM6,FOM-1,PM6,FOM-1,COC(=O)C(C)(C)c1cc(C)cc(-c2sc3c4sc5cc(/C=C6/C(=O)c7cc(F)cc(c7)C(=O)/C6=C\c6cc(C(C)(C)C(=O)OC)c(-c7cc(C)cc(C(C)(C)C(=O)OC)c7)s6)sc5c4c(C(C)(C)C(=O)OC)ccc2-3)c1,,0.864,22.16,74.88,14.34,14.336704512,0.022981087866115,14.16,14.34,,,,,,,,,,,,,,,-5.56,-3.65,,,,
57303,10.1016/j.jphotochem.2023.115162,10.1016/j.jphotochem.2023.115162,PM6,FOM-2,PM6,FOM-2,COC(=O)C(C)(C)c1cc(C)cc(-c2sc3c4sc5cc(/C=C6/C(=O)c7cc(F)cc(c7)C(=O)/C6=C\c6cc(C(C)(C)C(=O)OC)c(-c7cc(C)cc(C(C)(C)C(=O)OC)c7)s6)sc5c4c(C(C)(C)C(=O)OC)ccc2-3)c1,,0.904,21.83,76.59,15.1,15.114515688,0.0961303841059685,14.81,15.1,,,,,,,,,,,,,,,-5.56,-3.65,,,,
57304,10.1016/j.jphotochem.2023.115162,10.1016/j.jphotochem.2023.115162,PM6,FOM-3,PM6,FOM-3,COC(=O)C(C)(C)c1cc(C)cc(-c2sc3c4sc5cc(/C=C6/C(=O)c7cc(F)cc(c7)C(=O)/C6=C\c6cc(C(C)(C)C(=O)OC)c(-c7cc(C)cc(C(C)(C)C(=O)OC)c7)s6)sc5c4c(C(C)(C)C(=O)OC)ccc2-3)c1,,0.939,21.06,75.89,15.02,15.007505525999996,0.0831855792277106,14.76,15.02,,,,,,OPV,,,,,,,,,-5.56,-3.65,,,,
57305,10.1016/j.jphotochem.2023.115162,10.1016/j.jphotochem.2023.115162,PBDB-T,F-H,PBDB-T,F-H,CCCCC(CC)Cc1ccc(-c2c3cc(-c4ccc(-c5sc(-c6cccs6)c6c5C(=O)c5c(CC(CC)CCCC)sc(CC(CC)CCCC)c5C6=O)s4)sc3c(-c3ccc(CC(CC)CCCC)s3)c3ccsc23)s1,CCCCCCCCC1(CCCCCCCC)c2cc3c(cc2-c2cc4c(cc21)-c1sc(/C=C2\C(=O)c5ccccc5C2=C(C#N)C#N)cc1C4(CCCCCCCC)CCCCCCCC)C(CCCCCCCC)(CCCCCCCC)c1cc(/C=C2\C(=O)c4ccccc4C2=C(C#N)C#N)sc1-3,0.94,15.81,66.0,9.59,9.808524,2.278665276329514,9.38,9.59,,,,,,,,,,,,,,,-5.33,-3.48,,-5.43,-3.71,
57306,10.1016/j.jphotochem.2023.115162,10.1016/j.jphotochem.2023.115162,PBDB-T,F-F,PBDB-T,F-F,CCCCC(CC)Cc1ccc(-c2c3cc(-c4ccc(-c5sc(-c6cccs6)c6c5C(=O)c5c(CC(CC)CCCC)sc(CC(CC)CCCC)c5C6=O)s4)sc3c(-c3ccc(CC(CC)CCCC)s3)c3ccsc23)s1,CCCCCCCCC1(CCCCCCCC)c2cc3c(cc2-c2cc4c(cc21)-c1sc(C=C2C(=O)c5cc(F)ccc5C2=C(C#N)C#N)cc1C4(CCCCCCCC)CCCCCCCC)C(CCCCCCCC)(CCCCCCCC)c1cc(C=C2C(=O)c4cc(F)ccc4C2=C(C#N)C#N)sc1-3,0.88,17.36,71.0,10.85,10.846528,0.0319999999999869,10.67,10.85,,,,,,,,,,,,,,,-5.33,-3.48,,-5.72,-4.13,
57307,10.1016/j.jphotochem.2023.115162,10.1016/j.jphotochem.2023.115162,PBDB-T,F-Cl,PBDB-T,F-Cl,CCCCC(CC)Cc1ccc(-c2c3cc(-c4ccc(-c5sc(-c6cccs6)c6c5C(=O)c5c(CC(CC)CCCC)sc(CC(CC)CCCC)c5C6=O)s4)sc3c(-c3ccc(CC(CC)CCCC)s3)c3ccsc23)s1,CCCCCCCCC1(CCCCCCCC)c2cc3c(cc2-c2cc4c(cc21)-c1sc(C=C2C(=O)c5cc(Cl)ccc5C2=C(C#N)C#N)cc1C4(CCCCCCCC)CCCCCCCC)C(CCCCCCCC)(CCCCCCCC)c1cc(C=C2C(=O)c4cc(Cl)ccc4C2=C(C#N)C#N)sc1-3,0.87,17.61,75.0,11.47,11.490525,0.1789450741063578,11.26,11.47,,,,,,,,,,,,,,,-5.33,-3.48,,-5.62,-4.04,
57308,10.1016/j.jphotochem.2023.115162,10.1016/j.jphotochem.2023.115162,PBDB-T,F-Br,PBDB-T,F-Br,CCCCC(CC)Cc1ccc(-c2c3cc(-c4ccc(-c5sc(-c6cccs6)c6c5C(=O)c5c(CC(CC)CCCC)sc(CC(CC)CCCC)c5C6=O)s4)sc3c(-c3ccc(CC(CC)CCCC)s3)c3ccsc23)s1,CCCCCCCCC1(CCCCCCCC)c2cc3c(cc2-c2cc4c(cc21)-c1sc(C=C2C(=O)c5cc(Br)ccc5C2=C(C#N)C#N)cc1C4(CCCCCCCC)CCCCCCCC)C(CCCCCCCC)(CCCCCCCC)c1cc(C=C2C(=O)c4cc(Br)ccc4C2=C(C#N)C#N)sc1-3,0.87,18.22,76.0,12.05,12.047064,0.0243651452282309,11.88,12.05,,,,,,,,,,,,,,,-5.33,-3.48,,-5.62,-4.06,
57309,10.1016/j.jphotochem.2023.115162,10.1016/j.jphotochem.2023.115162,PBDB-T,F-M,PBDB-T,F-M,CCCCC(CC)Cc1ccc(-c2c3cc(-c4ccc(-c5sc(-c6cccs6)c6c5C(=O)c5c(CC(CC)CCCC)sc(CC(CC)CCCC)c5C6=O)s4)sc3c(-c3ccc(CC(CC)CCCC)s3)c3ccsc23)s1,CCCCCCCCC1(CCCCCCCC)c2cc3c(cc2-c2cc4c(cc21)-c1sc(/C=C2\C(=O)c5cc(C)ccc5C2=C(C#N)C#N)cc1C4(CCCCCCCC)CCCCCCCC)C(CCCCCCCC)(CCCCCCCC)c1cc(/C=C2\C(=O)c4cc(C)ccc4C2=C(C#N)C#N)sc1-3,0.98,14.56,71.0,10.29,10.130848,1.5466666666666555,10.08,10.29,,,,,,,,,,,,,,,-5.33,-3.48,,-5.42,-3.7,
57310,10.1016/j.jphotochem.2023.115162,10.1016/j.jphotochem.2023.115162,PTB7-Th,NIDBT,PTB7-Th,NIDBT,CCCCC(CC)COC(=O)c1sc2csc(-c3cc4c(-c5ccc(CC(CC)CCCC)s5)c5sccc5c(-c5ccc(CC(CC)CCCC)s5)c4s3)c2c1F,,0.831,11.45,46.73,4.45,4.446336134999999,0.0823340449438411,4.35,4.45,,,,,,,,,,,,,,,-5.21,-3.6,,,,
57311,10.1016/j.jphotochem.2023.115162,10.1016/j.jphotochem.2023.115162,PBDB-T-2Cl,4TFIC-4F,PBDB-T-2Cl,4TFIC-4F,CCCCC(CC)Cc1sc(-c2c3cc(-c4ccc(-c5sc(-c6cccs6)c6c5C(=O)c5c(CC(CC)CCCC)sc(CC(CC)CCCC)c5C6=O)s4)sc3c(-c3cc(Cl)c(CC(CC)CCCC)s3)c3ccsc23)cc1Cl,CCCCCCCCC1(CCCCCCCC)c2cc3c(cc2-c2cc4c(cc21)-c1sc2cc(/C=C5\C(=O)c6cc(F)c(F)cc6C5=C(C#N)C#N)sc2c1C4(c1ccc(CCCCCC)cc1)c1ccc(CCCCCC)cc1)C(c1ccc(CCCCCC)cc1)(c1ccc(CCCCCC)cc1)c1c-3sc2cc(/C=C3\C(=O)c4cc(F)c(F)cc4C3=C(C#N)C#N)sc12,0.93,16.56,73.0,11.24,11.242584,0.0229893238434057,10.86,11.24,,,,,,OPV,,,,,,,,,-5.52,-3.6,,-5.66,-3.98,
57312,10.1016/j.jphotochem.2023.115162,10.1016/j.jphotochem.2023.115162,PBDB-T,FTCT-FIC,PBDB-T,FTCT-FIC,CCCCC(CC)Cc1ccc(-c2c3cc(-c4ccc(-c5sc(-c6cccs6)c6c5C(=O)c5c(CC(CC)CCCC)sc(CC(CC)CCCC)c5C6=O)s4)sc3c(-c3ccc(CC(CC)CCCC)s3)c3ccsc23)s1,,0.86,19.01,58.6,9.58,9.5802796,0.0029185803757903,9.54,9.58,,,,,,,,,,,,,,,-5.33,-3.48,,,,
57313,10.1016/j.jphotochem.2023.115162,10.1016/j.jphotochem.2023.115162,PBDB-T,FCTT-FIC,PBDB-T,FCTT-FIC,CCCCC(CC)Cc1ccc(-c2c3cc(-c4ccc(-c5sc(-c6cccs6)c6c5C(=O)c5c(CC(CC)CCCC)sc(CC(CC)CCCC)c5C6=O)s4)sc3c(-c3ccc(CC(CC)CCCC)s3)c3ccsc23)s1,,0.76,19.63,69.14,10.32,10.31485832,0.0498224806201672,10.03,10.32,,,,,,,,,,,,,,,-5.33,-3.48,,,,
57314,10.1016/j.jphotochem.2023.115162,10.1016/j.jphotochem.2023.115162,PM6,FCTT-FIC,PM6,FCTT-FIC,COC(=O)C(C)(C)c1cc(C)cc(-c2sc3c4sc5cc(/C=C6/C(=O)c7cc(F)cc(c7)C(=O)/C6=C\c6cc(C(C)(C)C(=O)OC)c(-c7cc(C)cc(C(C)(C)C(=O)OC)c7)s6)sc5c4c(C(C)(C)C(=O)OC)ccc2-3)c1,,0.9,19.49,69.73,12.23,12.231339300000002,0.0109509403107235,12.01,12.23,,,,,,,,,,,,,,,-5.56,-3.65,,,,
57315,10.1016/j.jphotochem.2023.115162,10.1016/j.jphotochem.2023.115162,PM6,FOSe-2Cl,PM6,FOSe-2Cl,COC(=O)C(C)(C)c1cc(C)cc(-c2sc3c4sc5cc(/C=C6/C(=O)c7cc(F)cc(c7)C(=O)/C6=C\c6cc(C(C)(C)C(=O)OC)c(-c7cc(C)cc(C(C)(C)C(=O)OC)c7)s6)sc5c4c(C(C)(C)C(=O)OC)ccc2-3)c1,,0.839,24.85,76.69,15.94,15.989213135,0.3087398682559628,,15.94,,,,,,,,,,,,,,,-5.56,-3.65,,,,
57316,10.1016/j.jphotochem.2023.115162,10.1016/j.jphotochem.2023.115162,D18,FCC-Cl,D18,FCC-Cl,CCCCCCC(CCCC)Cc1csc(-c2cc3c4nsnc4c4cc(-c5cc(CC(CCCC)CCCCCC)c(-c6cc7c(-c8cc(F)c(CC(CC)CCCC)s8)c8sccc8c(-c8cc(F)c(CC(CC)CCCC)s8)c7s6)s5)sc4c3s2)c1,CCCCCCCCC1(CCCCCCCC)c2cc3c(cc2-c2cc4c(cc21)-c1sc(/C=C2\C(=O)c5sc(Cl)cc5C2=C(C#N)C#N)cc1C4(CCCCCCCC)CCCCCCCC)C(CCCCCCCC)(CCCCCCCC)c1cc(/C=C2\C(=O)c4sc(Cl)cc4C2=C(C#N)C#N)sc1-3,1.08,16.04,76.0,13.1,13.165632,0.5010076335877924,12.7,13.1,,,,,,,,,,,,,,,-5.51,-2.77,,,,
57317,10.1016/j.jphotochem.2023.115162,10.1016/j.jphotochem.2023.115162,PM6,FCC-Cl,PM6,FCC-Cl,COC(=O)C(C)(C)c1cc(C)cc(-c2sc3c4sc5cc(/C=C6/C(=O)c7cc(F)cc(c7)C(=O)/C6=C\c6cc(C(C)(C)C(=O)OC)c(-c7cc(C)cc(C(C)(C)C(=O)OC)c7)s6)sc5c4c(C(C)(C)C(=O)OC)ccc2-3)c1,CCCCCCCCC1(CCCCCCCC)c2cc3c(cc2-c2cc4c(cc21)-c1sc(/C=C2\C(=O)c5sc(Cl)cc5C2=C(C#N)C#N)cc1C4(CCCCCCCC)CCCCCCCC)C(CCCCCCCC)(CCCCCCCC)c1cc(/C=C2\C(=O)c4sc(Cl)cc4C2=C(C#N)C#N)sc1-3,1.02,16.22,78.1,13.0,12.9211764,0.6063353846153829,12.6,13.0,,,,,,,,,,,,,,,-5.56,-3.65,,,,
57318,10.1016/j.jphotochem.2023.115162,10.1016/j.jphotochem.2023.115162,PM6,F-EH-2F,PM6,F-EH-2F,COC(=O)C(C)(C)c1cc(C)cc(-c2sc3c4sc5cc(/C=C6/C(=O)c7cc(F)cc(c7)C(=O)/C6=C\c6cc(C(C)(C)C(=O)OC)c(-c7cc(C)cc(C(C)(C)C(=O)OC)c7)s6)sc5c4c(C(C)(C)C(=O)OC)ccc2-3)c1,,0.963,17.71,70.8,12.08,12.07474884,0.0434698675496709,11.73,12.08,,,,,,,,,,,,,,,-5.56,-3.65,,,,
57319,10.1016/j.jphotochem.2023.115162,10.1016/j.jphotochem.2023.115162,PM6,FOEH-2F,PM6,FOEH-2F,COC(=O)C(C)(C)c1cc(C)cc(-c2sc3c4sc5cc(/C=C6/C(=O)c7cc(F)cc(c7)C(=O)/C6=C\c6cc(C(C)(C)C(=O)OC)c(-c7cc(C)cc(C(C)(C)C(=O)OC)c7)s6)sc5c4c(C(C)(C)C(=O)OC)ccc2-3)c1,,0.869,22.81,73.3,14.53,14.529445369999998,0.0038171369580293,14.28,14.53,,,,,,,,,,,,,,,-5.56,-3.65,,,,
57320,10.1016/j.jphotochem.2023.115162,10.1016/j.jphotochem.2023.115162,D18,FOEH-2F,D18,FOEH-2F,CCCCCCC(CCCC)Cc1csc(-c2cc3c4nsnc4c4cc(-c5cc(CC(CCCC)CCCCCC)c(-c6cc7c(-c8cc(F)c(CC(CC)CCCC)s8)c8sccc8c(-c8cc(F)c(CC(CC)CCCC)s8)c7s6)s5)sc4c3s2)c1,,0.88,23.75,74.2,15.51,15.5078,0.0141843971631218,15.28,15.51,,,,,,,,,,,,,,,-5.51,-2.77,,,,
57321,10.1016/j.jphotochem.2023.115162,10.1016/j.jphotochem.2023.115162,PM6,F-N1,PM6,F-N1,COC(=O)C(C)(C)c1cc(C)cc(-c2sc3c4sc5cc(/C=C6/C(=O)c7cc(F)cc(c7)C(=O)/C6=C\c6cc(C(C)(C)C(=O)OC)c(-c7cc(C)cc(C(C)(C)C(=O)OC)c7)s6)sc5c4c(C(C)(C)C(=O)OC)ccc2-3)c1,,0.74,20.06,71.8,10.66,10.6582792,0.0161425891182089,10.17,10.66,,,,,,OPV,,,,,,,,,-5.56,-3.65,,,,
57322,10.1016/j.jphotochem.2023.115162,10.1016/j.jphotochem.2023.115162,PM6,F-N2,PM6,F-N2,COC(=O)C(C)(C)c1cc(C)cc(-c2sc3c4sc5cc(/C=C6/C(=O)c7cc(F)cc(c7)C(=O)/C6=C\c6cc(C(C)(C)C(=O)OC)c(-c7cc(C)cc(C(C)(C)C(=O)OC)c7)s6)sc5c4c(C(C)(C)C(=O)OC)ccc2-3)c1,,0.94,18.28,69.0,11.85,11.856407999999998,0.0540759493670771,11.44,11.85,,,,,,OPV,,,,,,,,,-5.56,-3.65,,,,
57323,10.1016/j.jphotochem.2023.115162,10.1016/j.jphotochem.2023.115162,PM6,FOR-1 N,PM6,FOR-1 N,COC(=O)C(C)(C)c1cc(C)cc(-c2sc3c4sc5cc(/C=C6/C(=O)c7cc(F)cc(c7)C(=O)/C6=C\c6cc(C(C)(C)C(=O)OC)c(-c7cc(C)cc(C(C)(C)C(=O)OC)c7)s6)sc5c4c(C(C)(C)C(=O)OC)ccc2-3)c1,,1.071,15.38,57.98,9.55,9.550454004,0.0047539685863671,,9.55,,,,,,,,,,,,,,,-5.56,-3.65,,,,
57324,10.1016/j.jphotochem.2023.115162,10.1016/j.jphotochem.2023.115162,PM6,FOR-1F,PM6,FOR-1F,COC(=O)C(C)(C)c1cc(C)cc(-c2sc3c4sc5cc(/C=C6/C(=O)c7cc(F)cc(c7)C(=O)/C6=C\c6cc(C(C)(C)C(=O)OC)c(-c7cc(C)cc(C(C)(C)C(=O)OC)c7)s6)sc5c4c(C(C)(C)C(=O)OC)ccc2-3)c1,,1.02,18.65,66.21,12.59,12.5951283,0.0407331215250126,,12.59,,,,,,,,,,,,,,,-5.56,-3.65,,,,
57325,10.1016/j.jphotochem.2023.115162,10.1016/j.jphotochem.2023.115162,PM6,FOR-2F,PM6,FOR-2F,COC(=O)C(C)(C)c1cc(C)cc(-c2sc3c4sc5cc(/C=C6/C(=O)c7cc(F)cc(c7)C(=O)/C6=C\c6cc(C(C)(C)C(=O)OC)c(-c7cc(C)cc(C(C)(C)C(=O)OC)c7)s6)sc5c4c(C(C)(C)C(=O)OC)ccc2-3)c1,,0.969,21.25,73.74,15.18,15.183987749999998,0.02626976284584,,15.18,,,,,,,,,,,,,,,-5.56,-3.65,,,,
57330,10.1016/j.jphotochem.2025.116376,10.1016/j.jphotochem.2025.116376,PBDB-T,IDT-PCN,PBDB-T,IDT-PCN,CCCCC(CC)Cc1ccc(-c2c3cc(-c4ccc(-c5sc(-c6ccc(C)s6)c6c5C(=O)c5c(CC(CC)CCCC)sc(CC(CC)CCCC)c5C6=O)s4)sc3c(-c3ccc(CC(CC)CCCC)s3)c3cc(C)sc23)s1,,0.61,1.98,36.9,0.45,0.4456781999999999,0.9604000000000094,,,,,,,ITO/ZnO/active layer/MoO3/Al,inverted,ZnO,,MoO3,,,CF,chloroform,,-5.33,-3.48,,,,
57331,10.1016/j.jphotochem.2025.116376,10.1016/j.jphotochem.2025.116376,PBDB-T,IDT-TCN,PBDB-T,IDT-TCN,CCCCC(CC)Cc1ccc(-c2c3cc(-c4ccc(-c5sc(-c6ccc(C)s6)c6c5C(=O)c5c(CC(CC)CCCC)sc(CC(CC)CCCC)c5C6=O)s4)sc3c(-c3ccc(CC(CC)CCCC)s3)c3cc(C)sc23)s1,,0.56,3.11,36.4,0.63,0.6339424,0.6257777777777798,,,,CN,,0.5,ITO/ZnO/active layer/MoO3/Al,inverted,ZnO,,MoO3,,,CB,chlorobenzene,110.0,-5.33,-3.48,,,,
57332,10.1016/j.jphotochem.2025.116376,10.1016/j.jphotochem.2025.116376,PBDB-T,IDT-T-PCN,PBDB-T,IDT-T-PCN,CCCCC(CC)Cc1ccc(-c2c3cc(-c4ccc(-c5sc(-c6ccc(C)s6)c6c5C(=O)c5c(CC(CC)CCCC)sc(CC(CC)CCCC)c5C6=O)s4)sc3c(-c3ccc(CC(CC)CCCC)s3)c3cc(C)sc23)s1,,0.49,1.7,43.6,0.37,0.363188,1.841081081081077,,,,,,,ITO/ZnO/active layer/MoO3/Al,inverted,ZnO,,MoO3,,,o-XY,o-xylene,130.0,-5.33,-3.48,,,,
57333,10.1016/j.jphotochem.2025.116376,10.1016/j.jphotochem.2025.116376,PBDB-T,IDT-T-QPCN,PBDB-T,IDT-T-QPCN,CCCCC(CC)Cc1ccc(-c2c3cc(-c4ccc(-c5sc(-c6ccc(C)s6)c6c5C(=O)c5c(CC(CC)CCCC)sc(CC(CC)CCCC)c5C6=O)s4)sc3c(-c3ccc(CC(CC)CCCC)s3)c3cc(C)sc23)s1,,0.29,0.88,36.3,0.09,0.0926375999999999,2.93066666666664,,,,CN,,0.5,ITO/ZnO/active layer/MoO3/Al,inverted,ZnO,,MoO3,,,CF,chloroform,130.0,-5.33,-3.48,,,,
57334,10.1016/j.jphotochem.2025.116376,10.1016/j.jphotochem.2025.116376,PM6,Y6,PM6,Y6,CC1=CC(=CC(=C1)C2=C3C=CC(=C4C5=C(C=C(S5)/C=C\6/C(=O)C7=CC(=CC(=C7)F)C(=O)/C6=C\C8=CC(=C(S8)C9=CC(=CC(=C9)C)C(C)(C)C(=O)OC)C(C)(C)C(=O)OC)SC4=C3S2)C(C)(C)C(=O)OC)C(C)(C)C(=O)OC,CCCCCCCCCCCc1c(/C=C2\C(=O)c3cc(F)c(F)cc3C2=C(C#N)C#N)sc2c1sc1c3c4nsnc4c4c5sc6c(CCCCCCCCCCC)c(/C=C7\C(=O)c8cc(F)c(F)cc8C7=C(C#N)C#N)sc6c5n(CC(CC)CCCC)c4c3n(CC(CC)CCCC)c21,0.829,25.7,74.31,15.84,15.83196843,0.0507043560606059,,,,CN,,0.5,ITO/ZnO/active layer/MoO3/Al,inverted,ZnO,,MoO3,,,CF,chloroform,110.0,-5.56,-3.65,,-5.65,-4.09,
57336,10.1016/j.jphotochem.2025.116449,10.1016/j.jphotochem.2025.116449,PM2,CETIC,PM2,CETIC,CCCCCCCCCCC(CCCCCCCC)Cc1ccc(-c2c3cc(-c4cnc(-c5cc6c(s5)-c5sc(-c7nccc8nsnc78)cc5C6(CC(CC)CCCC)CC(CC)CCCC)c5nsnc45)sc3c(-c3ccc(CC(CCCCCCCC)CCCCCCCCCC)s3)c3ccsc23)s1,,0.875,14.3,43.1,5.39,5.3928875000000005,0.0535714285714437,,,,CF,CF,,inverted,inverted,ZnO,ZnO,MoO3,MoO3,,chloroform,chloroform,,-5.3,-3.9,,,,
57337,10.1016/j.jphotochem.2025.116449,10.1016/j.jphotochem.2025.116449,PM2,CETIC,PM2,CETIC,CCCCCCCCCCC(CCCCCCCC)Cc1ccc(-c2c3cc(-c4cnc(-c5cc6c(s5)-c5sc(-c7nccc8nsnc78)cc5C6(CC(CC)CCCC)CC(CC)CCCC)c5nsnc45)sc3c(-c3ccc(CC(CCCCCCCC)CCCCCCCCCC)s3)c3ccsc23)s1,,0.878,14.66,46.1,5.93,5.93375228,0.0632762225969729,,,,CF,CF,,inverted,inverted,ZnO,ZnO,MoO3,MoO3,,chloroform,chloroform,,-5.3,-3.9,,,,
57338,10.1016/j.jphotochem.2025.116449,10.1016/j.jphotochem.2025.116449,PM2,CETIC,PM2,CETIC,CCCCCCCCCCC(CCCCCCCC)Cc1ccc(-c2c3cc(-c4cnc(-c5cc6c(s5)-c5sc(-c7nccc8nsnc78)cc5C6(CC(CC)CCCC)CC(CC)CCCC)c5nsnc45)sc3c(-c3ccc(CC(CCCCCCCC)CCCCCCCCCC)s3)c3ccsc23)s1,,0.892,9.41,49.1,4.12,4.121316520000001,0.0319543689320506,,,,CF:2%CN,CF:CN,2 vol% 1-chloronaphthalene,inverted,inverted,ZnO,ZnO,MoO3,MoO3,,chloroform,chloroform,,-5.3,-3.9,,,,
57339,10.1016/j.jphotochem.2025.116449,10.1016/j.jphotochem.2025.116449,PM2,CETIC,PM2,CETIC,CCCCCCCCCCC(CCCCCCCC)Cc1ccc(-c2c3cc(-c4cnc(-c5cc6c(s5)-c5sc(-c7nccc8nsnc78)cc5C6(CC(CC)CCCC)CC(CC)CCCC)c5nsnc45)sc3c(-c3ccc(CC(CCCCCCCC)CCCCCCCCCC)s3)c3ccsc23)s1,,0.866,11.87,53.2,5.47,5.46865144,0.024653747714813,,,,CF:2%CN,CF:CN,2%,inverted,inverted,ZnO,ZnO,MoO3,MoO3,,chloroform,chloroform,,-5.3,-3.9,,,,
57340,10.1016/j.jphotochem.2025.116449,10.1016/j.jphotochem.2025.116449,PM2,CETIC,PM2,CETIC,CCCCCCCCCCC(CCCCCCCC)Cc1ccc(-c2c3cc(-c4cnc(-c5cc6c(s5)-c5sc(-c7nccc8nsnc78)cc5C6(CC(CC)CCCC)CC(CC)CCCC)c5nsnc45)sc3c(-c3ccc(CC(CCCCCCCC)CCCCCCCCCC)s3)c3ccsc23)s1,,0.894,13.34,52.5,6.27,6.261129,0.1414832535885179,,,,CB,CB,,inverted,inverted,ZnO,ZnO,MoO3,MoO3,,chlorobenzene,chlorobenzene,,-5.3,-3.9,,,,
57341,10.1016/j.jphotochem.2025.116449,10.1016/j.jphotochem.2025.116449,PM2,CETIC,PM2,CETIC,CCCCCCCCCCC(CCCCCCCC)Cc1ccc(-c2c3cc(-c4cnc(-c5cc6c(s5)-c5sc(-c7nccc8nsnc78)cc5C6(CC(CC)CCCC)CC(CC)CCCC)c5nsnc45)sc3c(-c3ccc(CC(CCCCCCCC)CCCCCCCCCC)s3)c3ccsc23)s1,,0.88,13.8,58.6,7.11,7.116384,0.089789029535861,,,,CB,CB,,inverted,inverted,ZnO,ZnO,MoO3,MoO3,,chlorobenzene,chlorobenzene,,-5.3,-3.9,,,,
57342,10.1016/j.jphotochem.2025.116449,10.1016/j.jphotochem.2025.116449,PM2,CETIC,PM2,CETIC,CCCCCCCCCCC(CCCCCCCC)Cc1ccc(-c2c3cc(-c4cnc(-c5cc6c(s5)-c5sc(-c7nccc8nsnc78)cc5C6(CC(CC)CCCC)CC(CC)CCCC)c5nsnc45)sc3c(-c3ccc(CC(CCCCCCCC)CCCCCCCCCC)s3)c3ccsc23)s1,,0.895,6.58,46.7,2.75,2.7502097000000005,0.0076254545454739,,,,CB:2%CN,CB:CN,2 vol% 1-chloronaphthalene,inverted,inverted,ZnO,ZnO,MoO3,MoO3,,chlorobenzene,chlorobenzene,,-5.3,-3.9,,,,
57343,10.1016/j.jphotochem.2025.116449,10.1016/j.jphotochem.2025.116449,PM2,CETIC,PM2,CETIC,CCCCCCCCCCC(CCCCCCCC)Cc1ccc(-c2c3cc(-c4cnc(-c5cc6c(s5)-c5sc(-c7nccc8nsnc78)cc5C6(CC(CC)CCCC)CC(CC)CCCC)c5nsnc45)sc3c(-c3ccc(CC(CCCCCCCC)CCCCCCCCCC)s3)c3ccsc23)s1,,0.875,9.76,51.9,4.44,4.432259999999999,0.1743243243243461,,,,CB:2%CN,CB:CN,2%,inverted,inverted,ZnO,ZnO,MoO3,MoO3,,chlorobenzene,chlorobenzene,,-5.3,-3.9,,,,
57344,10.1016/j.jphotochem.2025.116449,10.1016/j.jphotochem.2025.116449,PM2,CETIC,PM2,CETIC,CCCCCCCCCCC(CCCCCCCC)Cc1ccc(-c2c3cc(-c4cnc(-c5cc6c(s5)-c5sc(-c7nccc8nsnc78)cc5C6(CC(CC)CCCC)CC(CC)CCCC)c5nsnc45)sc3c(-c3ccc(CC(CCCCCCCC)CCCCCCCCCC)s3)c3ccsc23)s1,,0.827,10.09,48.0,4.01,4.0053264,0.1165486284289346,,,,CB:2%DIO,CB:DIO,2%,inverted,inverted,ZnO,ZnO,MoO3,MoO3,,chlorobenzene,chlorobenzene,,-5.3,-3.9,,,,
57345,10.1016/j.jphotochem.2025.116449,10.1016/j.jphotochem.2025.116449,PM2,CETIC,PM2,CETIC,CCCCCCCCCCC(CCCCCCCC)Cc1ccc(-c2c3cc(-c4cnc(-c5cc6c(s5)-c5sc(-c7nccc8nsnc78)cc5C6(CC(CC)CCCC)CC(CC)CCCC)c5nsnc45)sc3c(-c3ccc(CC(CCCCCCCC)CCCCCCCCCC)s3)c3ccsc23)s1,,0.829,14.78,52.1,6.39,6.38361502,0.0999214397496085,,,,CB:2%DIO,CB:DIO,2%,inverted,inverted,ZnO,ZnO,MoO3,MoO3,,chlorobenzene,chlorobenzene,,-5.3,-3.9,,,,
57346,10.1016/j.jphotochem.2025.116449,10.1016/j.jphotochem.2025.116449,PM2,CETIC,PM2,CETIC,CCCCCCCCCCC(CCCCCCCC)Cc1ccc(-c2c3cc(-c4cnc(-c5cc6c(s5)-c5sc(-c7nccc8nsnc78)cc5C6(CC(CC)CCCC)CC(CC)CCCC)c5nsnc45)sc3c(-c3ccc(CC(CCCCCCCC)CCCCCCCCCC)s3)c3ccsc23)s1,,0.88,12.84,51.7,5.85,5.841686400000001,0.1421128205127926,,,,CF: CB (6:4),CF:CB,6:4 v/v,inverted,inverted,ZnO,ZnO,MoO3,MoO3,,chloroform:chlorobenzene (6:4 v/v),chloroform:chlorobenzene (6:4 v/v),,-5.3,-3.9,,,,
57347,10.1016/j.jphotochem.2025.116449,10.1016/j.jphotochem.2025.116449,PM2,CETIC,PM2,CETIC,CCCCCCCCCCC(CCCCCCCC)Cc1ccc(-c2c3cc(-c4cnc(-c5cc6c(s5)-c5sc(-c7nccc8nsnc78)cc5C6(CC(CC)CCCC)CC(CC)CCCC)c5nsnc45)sc3c(-c3ccc(CC(CCCCCCCC)CCCCCCCCCC)s3)c3ccsc23)s1,,0.863,13.79,52.5,6.26,6.24790425,0.1932228434504697,,,,CF: CB (6:4),CF:CB,6:4 v/v,inverted,inverted,ZnO,ZnO,MoO3,MoO3,,chloroform:chlorobenzene (6:4 v/v),chloroform:chlorobenzene (6:4 v/v),,-5.3,-3.9,,,,
57348,10.1016/j.jphotochem.2025.116449,10.1016/j.jphotochem.2025.116449,PM2,CETIC,PM2,CETIC,CCCCCCCCCCC(CCCCCCCC)Cc1ccc(-c2c3cc(-c4cnc(-c5cc6c(s5)-c5sc(-c7nccc8nsnc78)cc5C6(CC(CC)CCCC)CC(CC)CCCC)c5nsnc45)sc3c(-c3ccc(CC(CCCCCCCC)CCCCCCCCCC)s3)c3ccsc23)s1,,0.89,13.93,53.4,6.63,6.6203718,0.1452217194570115,,,,CF: CB (3:7),CF:CB,chloroform:chlorobenzene = 3:7 v/v,inverted,inverted,ZnO,ZnO,MoO3,MoO3,,chloroform:chlorobenzene (3:7 v/v),chloroform:chlorobenzene (3:7 v/v),,-5.3,-3.9,,,,
57349,10.1016/j.jphotochem.2025.116449,10.1016/j.jphotochem.2025.116449,PM2,CETIC,PM2,CETIC,CCCCCCCCCCC(CCCCCCCC)Cc1ccc(-c2c3cc(-c4cnc(-c5cc6c(s5)-c5sc(-c7nccc8nsnc78)cc5C6(CC(CC)CCCC)CC(CC)CCCC)c5nsnc45)sc3c(-c3ccc(CC(CCCCCCCC)CCCCCCCCCC)s3)c3ccsc23)s1,,0.88,15.52,58.1,7.93,7.935065600000001,0.063878940731411,,,,CF: CB (3:7),CF:CB,chloroform:chlorobenzene = 3:7 v/v,inverted,inverted,ZnO,ZnO,MoO3,MoO3,,chloroform:chlorobenzene (3:7 v/v),chloroform:chlorobenzene (3:7 v/v),,-5.3,-3.9,,,,
57350,10.1016/j.jphotochem.2025.116589,10.1016/j.jphotochem.2025.116589,PTB7-Th,T-BTh-(PDI-OMe)2,PTB7-Th,T-BTh-(PDI-OMe)2,CCCCC(CC)COC(=O)c1sc2c(-c3cc4c(-c5ccc(CC(CC)CCCC)s5)c5sc(C)cc5c(-c5ccc(CC(CC)CCCC)s5)c4s3)sc(C)c2c1F,,0.84,6.62,41.81,2.33,2.32497048,0.2158592274678068,,,1:1,3%DIO,DIO,3%,ITO/PEDOT:PSS/active layer/PDINO/Al,bulk heterojunction,PDINO,,PEDOT:PSS,,105.0,,,,-5.21,-3.6,,,,
57351,10.1016/j.jphotochem.2025.116589,10.1016/j.jphotochem.2025.116589,PTB7-Th,T-BTh-(PDI-EG)2,PTB7-Th,T-BTh-(PDI-EG)2,CCCCC(CC)COC(=O)c1sc2c(-c3cc4c(-c5ccc(CC(CC)CCCC)s5)c5sc(C)cc5c(-c5ccc(CC(CC)CCCC)s5)c4s3)sc(C)c2c1F,,0.77,4.13,31.25,0.98,0.99378125,1.406249999999997,,,1:1,,,,ITO/PEDOT:PSS/active layer/PDINO/Al,bulk heterojunction,PDINO,,PEDOT:PSS,,120.0,,,,-5.21,-3.6,,,,
57352,10.1016/j.jphotochem.2025.116589,10.1016/j.jphotochem.2025.116589,PM6,T-BTh-(PDI-OMe)2,PM6,T-BTh-(PDI-OMe)2,CC1=CC(=CC(=C1)C2=C3C=CC(=C4C5=C(C=C(S5)/C=C\6/C(=O)C7=CC(=CC(=C7)F)C(=O)/C6=C\C8=CC(=C(S8)C9=CC(=CC(=C9)C)C(C)(C)C(=O)OC)C(C)(C)C(=O)OC)SC4=C3S2)C(C)(C)C(=O)OC)C(C)(C)C(=O)OC,,0.96,4.12,43.09,1.61,1.7042956800000002,5.856874534161497,,,1:1,3%DIO,DIO,3%,ITO/PEDOT:PSS/PM6:T-BTh-(PDI-OMe)2/PDINO/Al,bulk heterojunction,PDINO,,PEDOT:PSS,,,,,,-5.56,-3.65,,,,
57353,10.1016/j.jphotochem.2025.116589,10.1016/j.jphotochem.2025.116589,PM6,T-BTh-(PDI-EG)2,PM6,T-BTh-(PDI-EG)2,CC1=CC(=CC(=C1)C2=C3C=CC(=C4C5=C(C=C(S5)/C=C\6/C(=O)C7=CC(=CC(=C7)F)C(=O)/C6=C\C8=CC(=C(S8)C9=CC(=CC(=C9)C)C(C)(C)C(=O)OC)C(C)(C)C(=O)OC)SC4=C3S2)C(C)(C)C(=O)OC)C(C)(C)C(=O)OC,,0.9,2.86,31.06,0.7,0.7994843999999999,14.212057142857132,,,1:1,,,,ITO/PEDOT:PSS/PM6:T-BTh-(PDI-EG)2/PDINO/Al,bulk heterojunction,PDINO,,PEDOT:PSS,,,,,,-5.56,-3.65,,,,
57354,10.1016/j.jphotochem.2025.116589,10.1016/j.jphotochem.2025.116589,PTB7-Th,2T-(PDI-HD)2,PTB7-Th,2T-(PDI-HD)2,CCCCC(CC)COC(=O)c1sc2c(-c3cc4c(-c5ccc(CC(CC)CCCC)s5)c5sc(C)cc5c(-c5ccc(CC(CC)CCCC)s5)c4s3)sc(C)c2c1F,,0.79,4.93,46.37,1.82,1.80597239,0.7707478021978187,,,1:1,3%DIO,DIO,3%,,,,,,,,,,,-5.21,-3.6,,,,
57355,10.1016/j.jphotochem.2025.116589,10.1016/j.jphotochem.2025.116589,PBDB-T,A101,PBDB-T,A101,CCCCC(CC)Cc1ccc(-c2c3cc(-c4ccc(-c5sc(-c6ccc(C)s6)c6c5C(=O)c5c(CC(CC)CCCC)sc(CC(CC)CCCC)c5C6=O)s4)sc3c(-c3ccc(CC(CC)CCCC)s3)c3cc(C)sc23)s1,,0.85,6.56,64.2,3.58,3.579792,0.0058100558659275,,,1:1.5,0.5 %DIO,DIO,0.5 %,,,,,,,,,,,-5.33,-3.48,,,,
57367,10.1016/j.jphotochem.2026.117067,10.1016/j.jphotochem.2026.117067,PBDB-T,DTA-IC,PBDB-T,DTA-IC,CCCCC(CC)Cc1ccc(-c2c3cc(-c4ccc(-c5sc(-c6cccs6)c6c5C(=O)c5c(CC(CC)CCCC)sc(CC(CC)CCCC)c5C6=O)s4)sc3c(-c3ccc(CC(CC)CCCC)s3)c3ccsc23)s1,,0.832,18.41,62.1,9.51,9.51193152,0.020310410094631,9.23,9.51,1:1.2,,,,ITO/PEDOT:PSS/active layer/PFN-Br/Ag,conventional,PFN-Br,PFN-Br,PEDOT:PSS,PEDOT:PSS,,chloroform,chloroform,,-5.33,-3.48,,,,
57368,10.1016/j.jphotochem.2026.117067,10.1016/j.jphotochem.2026.117067,PBDB-T,DEA-IC,PBDB-T,DEA-IC,CCCCC(CC)Cc1ccc(-c2c3cc(-c4ccc(-c5sc(-c6cccs6)c6c5C(=O)c5c(CC(CC)CCCC)sc(CC(CC)CCCC)c5C6=O)s4)sc3c(-c3ccc(CC(CC)CCCC)s3)c3ccsc23)s1,,0.887,22.52,71.3,14.24,14.24234612,0.0164755617977552,14.01,14.24,1:1.2,,,,ITO/PEDOT:PSS/active layer/PFN-Br/Ag,conventional,PFN-Br,PFN-Br,PEDOT:PSS,PEDOT:PSS,,chloroform,chloroform,,-5.33,-3.48,,,,
57369,10.1016/j.jphotochem.2026.117176,10.1016/j.jphotochem.2026.117176,PM6,BTP-eC9,PM6,BTP-eC9,CC1=CC(=CC(=C1)C2=C3C=CC(=C4C5=C(C=C(S5)/C=C\6/C(=O)C7=CC(=CC(=C7)F)C(=O)/C6=C\C8=CC(=C(S8)C9=CC(=CC(=C9)C)C(C)(C)C(=O)OC)C(C)(C)C(=O)OC)SC4=C3S2)C(C)(C)C(=O)OC)C(C)(C)C(=O)OC,CCCCCCCCCc1c(C=C2C(=O)c3cc(Cl)c(Cl)cc3C2=C(C#N)C#N)sc2c1sc1c3c4nsnc4c4c5sc6c(CCCCCCCCC)c(C=C7C(=O)c8cc(Cl)c(Cl)cc8C7=C(C#N)C#N)sc6c5n(CC(CCCC)CCCCCC)c4c3n(CC(CCCC)CCCCCC)c21,0.846,27.16,76.81,17.65,17.648910216,0.0061744135977207,,,,,,,,,,,,,,,,,-5.56,-3.65,,-5.68,-3.9,
57370,10.1016/j.jphotochem.2026.117176,10.1016/j.jphotochem.2026.117176,PM6,L8-BO,PM6,L8-BO,CC1=CC(=CC(=C1)C2=C3C=CC(=C4C5=C(C=C(S5)/C=C\6/C(=O)C7=CC(=CC(=C7)F)C(=O)/C6=C\C8=CC(=C(S8)C9=CC(=CC(=C9)C)C(C)(C)C(=O)OC)C(C)(C)C(=O)OC)SC4=C3S2)C(C)(C)C(=O)OC)C(C)(C)C(=O)OC,CCCCCCC(CCCC)CC1=C(/C=C2\C(=O)C3=CC(F)=C(F)C=C3C2=C(C#N)C#N)SC2=C1SC1C3=C(C4=C(C5=NSN=C35)C3=C(C5=C(S3)C(CC(CCCC)CCCCCC)=C(/C=C3\C(=O)C6=CC(F)=C(F)C=C6C3=C(C#N)C#N)S5)N4CC(CC)CCCC)N(CC(CC)CCCC)C21,0.88,26.16,79.34,18.3,18.264702720000003,0.1928813114754,,,,,,,,,,,,,,,,,-5.56,-3.65,,-5.68,-3.9,
