Repository: JiYiqaq/PCE-KA-GNN

# Data directory

- `raw/Active_Database.csv` is the immutable source dataset bundled under CC BY 4.0. Do not overwrite it with processed data.
- `processed/` is created and populated by the training pipeline. Generated `.pt` and `.pth` caches are intentionally ignored by Git because they can exceed GitHub's normal single-file limit.

See `../DATA_LICENSE.md` for provenance, license and checksum information.

File: data/raw/Active_Database.csv (part 163 of 471)
id,doi,doi_norm,donor,acceptor,donor_canonical,acceptor_canonical,donor_smiles,acceptor_smiles,voc,jsc,ff,pce,pce_recomputed,pce_relative_error_percent,pce_avg,pce_best,d_a_ratio,additive,additive_canonical,additive_ratio,device_structure,device_type,etl,etl_canonical,htl,htl_canonical,active_layer_thickness,solvent,solvent_canonical,annealing_temp,homo_d,lumo_d,eg_d,homo_a,lumo_a,eg_a
57371,10.1016/j.jphotochem.2026.117176,10.1016/j.jphotochem.2026.117176,PM6,BTP-eC9,PM6,BTP-eC9,CC1=CC(=CC(=C1)C2=C3C=CC(=C4C5=C(C=C(S5)/C=C\6/C(=O)C7=CC(=CC(=C7)F)C(=O)/C6=C\C8=CC(=C(S8)C9=CC(=CC(=C9)C)C(C)(C)C(=O)OC)C(C)(C)C(=O)OC)SC4=C3S2)C(C)(C)C(=O)OC)C(C)(C)C(=O)OC,CCCCCCCCCc1c(C=C2C(=O)c3cc(Cl)c(Cl)cc3C2=C(C#N)C#N)sc2c1sc1c3c4nsnc4c4c5sc6c(CCCCCCCCC)c(C=C7C(=O)c8cc(Cl)c(Cl)cc8C7=C(C#N)C#N)sc6c5n(CC(CCCC)CCCCCC)c4c3n(CC(CCCC)CCCCCC)c21,0.847,27.73,78.39,18.43,18.411702309,0.0992820998372261,,,,,,,,,,,,,,,,,-5.56,-3.65,,-5.68,-3.9,
57372,10.1016/j.jphotochem.2026.117176,10.1016/j.jphotochem.2026.117176,D18,BTP-cy-4F,D18,BTP-Cy-4F,CCCCCCC(CCCC)CC1=CSC(C2=CC3=C(S2)C2=C(C=C(C4=CC(CC(CCCC)CCCCCC)=C(C5=CC6=C(C7=CC(F)=C(CC(CC)CCCC)S7)C7=C(C=CS7)C(C7=CC(F)=C(CC(CC)CCCC)S7)=C6S5)S4)S2)C2=NSN=C32)=C1,CCCCCCC(CCCC)Cc1c(/C=C2\C(=O)c3cc(F)c(F)cc3C2=C(C#N)C#N)sc2c1sc1c3c4nsnc4c4c5sc6c(CC(CCCC)CCCCCC)c(/C=C7\C(=O)c8cc(F)c(F)cc8C7=C(C#N)C#N)sc6c5n(CCCCCCCCCCc5ccccc5)c4c3n(CCCCCCCCCCc3ccccc3)c21,0.937,24.86,79.51,18.52,18.520916282,0.0049475269978518,,,,,,,,,,,,,,,,,-5.51,-2.77,,-5.66,-3.89,
57373,10.1016/j.jphotochem.2026.117176,10.1016/j.jphotochem.2026.117176,PBQx,eC-2Cl,PBQx,eC-2Cl,,,0.873,26.27,79.94,18.32,18.333207774,0.0720948362445297,,,,,,,,,,,,,,,,,,,,,,
57374,10.1016/j.jphotochem.2026.117176,10.1016/j.jphotochem.2026.117176,PM6,L8-BO,PM6,L8-BO,CC1=CC(=CC(=C1)C2=C3C=CC(=C4C5=C(C=C(S5)/C=C\6/C(=O)C7=CC(=CC(=C7)F)C(=O)/C6=C\C8=CC(=C(S8)C9=CC(=CC(=C9)C)C(C)(C)C(=O)OC)C(C)(C)C(=O)OC)SC4=C3S2)C(C)(C)C(=O)OC)C(C)(C)C(=O)OC,CCCCCCC(CCCC)CC1=C(/C=C2\C(=O)C3=CC(F)=C(F)C=C3C2=C(C#N)C#N)SC2=C1SC1C3=C(C4=C(C5=NSN=C35)C3=C(C5=C(S3)C(CC(CCCC)CCCCCC)=C(/C=C3\C(=O)C6=CC(F)=C(F)C=C6C3=C(C#N)C#N)S5)N4CC(CC)CCCC)N(CC(CC)CCCC)C21,0.888,25.7,79.9,18.2,18.2344584,0.1893318681318785,,,,,,,,,,,,,,,,,-5.56,-3.65,,-5.68,-3.9,
57375,10.1016/j.jphotochem.2026.117176,10.1016/j.jphotochem.2026.117176,PM6,BTP-eC9,PM6,BTP-eC9,CC1=CC(=CC(=C1)C2=C3C=CC(=C4C5=C(C=C(S5)/C=C\6/C(=O)C7=CC(=CC(=C7)F)C(=O)/C6=C\C8=CC(=C(S8)C9=CC(=CC(=C9)C)C(C)(C)C(=O)OC)C(C)(C)C(=O)OC)SC4=C3S2)C(C)(C)C(=O)OC)C(C)(C)C(=O)OC,CCCCCCCCCc1c(C=C2C(=O)c3cc(Cl)c(Cl)cc3C2=C(C#N)C#N)sc2c1sc1c3c4nsnc4c4c5sc6c(CCCCCCCCC)c(C=C7C(=O)c8cc(Cl)c(Cl)cc8C7=C(C#N)C#N)sc6c5n(CC(CCCC)CCCCCC)c4c3n(CC(CCCC)CCCCCC)c21,0.848,27.65,78.63,18.5,18.43653336,0.3430629189189268,,,,,,,,,,,,,,,,,-5.56,-3.65,,-5.68,-3.9,
57376,10.1016/j.jphotochem.2026.117176,10.1016/j.jphotochem.2026.117176,PM6,L8-BO-X,PM6,L8-BO-X,CC1=CC(=CC(=C1)C2=C3C=CC(=C4C5=C(C=C(S5)/C=C\6/C(=O)C7=CC(=CC(=C7)F)C(=O)/C6=C\C8=CC(=C(S8)C9=CC(=CC(=C9)C)C(C)(C)C(=O)OC)C(C)(C)C(=O)OC)SC4=C3S2)C(C)(C)C(=O)OC)C(C)(C)C(=O)OC,CCCCCCC(CCCC)CCC1=C(/C=C2\C(=O)C3=CC(F)=C(F)C=C3C2=C(C#N)C#N)SC2=C1SC1=C2N(CC(CC)CCCC)C2=C1C1=NSN=C1C1=C2N(CC(CC)CCCC)C2=C1SC1=C2SC(/C=C(\C)C(=C(C#N)C#N)C2=CC(F)=C(F)C=C2C=O)=C1CCC(CCCC)CCCCCC,0.881,25.88,77.0,17.56,17.5562156,0.021551252847364,,,,,,,,,,,,,,,,,-5.56,-3.65,,,,
57377,10.1016/j.jphotochem.2026.117176,10.1016/j.jphotochem.2026.117176,D18,L8-BO,D18,L8-BO,CCCCCCC(CCCC)CC1=CSC(C2=CC3=C(S2)C2=C(C=C(C4=CC(CC(CCCC)CCCCCC)=C(C5=CC6=C(C7=CC(F)=C(CC(CC)CCCC)S7)C7=C(C=CS7)C(C7=CC(F)=C(CC(CC)CCCC)S7)=C6S5)S4)S2)C2=NSN=C32)=C1,CCCCCCC(CCCC)CC1=C(/C=C2\C(=O)C3=CC(F)=C(F)C=C3C2=C(C#N)C#N)SC2=C1SC1C3=C(C4=C(C5=NSN=C35)C3=C(C5=C(S3)C(CC(CCCC)CCCCCC)=C(/C=C3\C(=O)C6=CC(F)=C(F)C=C6C3=C(C#N)C#N)S5)N4CC(CC)CCCC)N(CC(CC)CCCC)C21,0.91,26.3,79.3,18.9,18.978869,0.4172962962963014,,,,,,,,,,,,,,,,,-5.51,-2.77,,-5.68,-3.9,
57378,10.1016/j.jphotochem.2026.117176,10.1016/j.jphotochem.2026.117176,PM6,L8-BO-C4,PM6,L8-BO-C4,CC1=CC(=CC(=C1)C2=C3C=CC(=C4C5=C(C=C(S5)/C=C\6/C(=O)C7=CC(=CC(=C7)F)C(=O)/C6=C\C8=CC(=C(S8)C9=CC(=CC(=C9)C)C(C)(C)C(=O)OC)C(C)(C)C(=O)OC)SC4=C3S2)C(C)(C)C(=O)OC)C(C)(C)C(=O)OC,,0.878,27.64,81.0,19.63,19.6570152,0.137622007131946,,,,,,,,,,,,,,,,,-5.56,-3.65,,,,
57379,10.1016/j.jphotochem.2026.117176,10.1016/j.jphotochem.2026.117176,D18,L8-BO,D18,L8-BO,CCCCCCC(CCCC)CC1=CSC(C2=CC3=C(S2)C2=C(C=C(C4=CC(CC(CCCC)CCCCCC)=C(C5=CC6=C(C7=CC(F)=C(CC(CC)CCCC)S7)C7=C(C=CS7)C(C7=CC(F)=C(CC(CC)CCCC)S7)=C6S5)S4)S2)C2=NSN=C32)=C1,CCCCCCC(CCCC)CC1=C(/C=C2\C(=O)C3=CC(F)=C(F)C=C3C2=C(C#N)C#N)SC2=C1SC1C3=C(C4=C(C5=NSN=C35)C3=C(C5=C(S3)C(CC(CCCC)CCCCCC)=C(/C=C3\C(=O)C6=CC(F)=C(F)C=C6C3=C(C#N)C#N)S5)N4CC(CC)CCCC)N(CC(CC)CCCC)C21,0.908,26.6,79.3,19.1,19.1531704,0.2783790575916181,,,,,,,,,,,,,,,,,-5.51,-2.77,,-5.68,-3.9,
57387,10.1016/j.jpowsour.2019.227442,10.1016/j.jpowsour.2019.227442,PBDB-T,ITIC,PBDB-T,ITIC,CCCCC(CC)Cc1ccc(-c2c3cc(-c4ccc(-c5sc(-c6cccs6)c6c5C(=O)c5c(CC(CC)CCCC)sc(CC(CC)CCCC)c5C6=O)s4)sc3c(-c3ccc(CC(CC)CCCC)s3)c3ccsc23)s1,CCCCCCc1ccc(C2(c3ccc(CCCCCC)cc3)c3cc4c(cc3-c3sc5cc(C=C6C(=O)c7ccccc7C6=C(C#N)C#N)sc5c32)C(c2ccc(CCCCCC)cc2)(c2ccc(CCCCCC)cc2)c2c-4sc3cc(C=C4C(=O)c5ccccc5C4=C(C#N)C#N)sc23)cc1,,,,8.45,,,,,,,,,,,,,,,,,,,-5.33,-3.48,,-5.576,-3.916,
57388,10.1016/j.jpowsour.2019.227442,10.1016/j.jpowsour.2019.227442,p-DTS-(FBTTh2)2,PC71BM,p-DTS(FBTTh2)2,PC71BM,CCCCCCc1ccc(-c2ccc(-c3cc(F)c(-c4cc5c(s4)-c4sc(-c6c(F)cc(-c7ccc(-c8ccc(CCCCCC)s8)s7)c7nsnc67)cc4[Si]5(CC(CC)CCCC)CC(CC)CCCC)c4nsnc34)s2)s1,COC(=O)CCCC1(c2ccccc2)C23c4c5ccc6c7cc8c9c%10c(cc%11cc%12c%13c%14c(cc%15c%16ccc-5c2c%16c2c5c%16c%17c(c(c46)c7c9c%17c4c%10c%11c%13c4c%16c%14c%152)C513)C%12)C8,,,,7.41,,,,,,,,,,,,,,,,,,,-5.12,-3.34,,-5.9,-3.9,
57389,10.1016/j.jpowsour.2019.227442,10.1016/j.jpowsour.2019.227442,J71,ITIC,J71,ITIC,CCCCCCCCC(CCCCCC)Cn1nc2c(-c3cccs3)c(F)c(F)c(-c3ccc(-c4cc5c(-c6ccc([Si](CCC)(CCC)CCC)s6)c6sccc6c(-c6ccc([Si](CCC)(CCC)CCC)s6)c5s4)s3)c2n1,CCCCCCc1ccc(C2(c3ccc(CCCCCC)cc3)c3cc4c(cc3-c3sc5cc(C=C6C(=O)c7ccccc7C6=C(C#N)C#N)sc5c32)C(c2ccc(CCCCCC)cc2)(c2ccc(CCCCCC)cc2)c2c-4sc3cc(C=C4C(=O)c5ccccc5C4=C(C#N)C#N)sc23)cc1,,,,10.68,,,,,,,,,,,,,,,,,,,-5.4,-3.24,,-5.576,-3.916,
57390,10.1016/j.jpowsour.2019.227442,10.1016/j.jpowsour.2019.227442,J71,ITIC,J71,ITIC,CCCCCCCCC(CCCCCC)Cn1nc2c(-c3cccs3)c(F)c(F)c(-c3ccc(-c4cc5c(-c6ccc([Si](CCC)(CCC)CCC)s6)c6sccc6c(-c6ccc([Si](CCC)(CCC)CCC)s6)c5s4)s3)c2n1,CCCCCCc1ccc(C2(c3ccc(CCCCCC)cc3)c3cc4c(cc3-c3sc5cc(C=C6C(=O)c7ccccc7C6=C(C#N)C#N)sc5c32)C(c2ccc(CCCCCC)cc2)(c2ccc(CCCCCC)cc2)c2c-4sc3cc(C=C4C(=O)c5ccccc5C4=C(C#N)C#N)sc23)cc1,,,,10.7,,,,,,,,,,,,,,,,,,,-5.4,-3.24,,-5.576,-3.916,
57391,10.1016/j.jpowsour.2019.227442,10.1016/j.jpowsour.2019.227442,PTB7-Th,IEICO-4F,PTB7-Th,IEICO-4F,CCCCC(CC)COC(=O)c1sc2csc(-c3cc4c(-c5ccc(CC(CC)CCCC)s5)c5sccc5c(-c5ccc(CC(CC)CCCC)s5)c4s3)c2c1F,CCCCCCc1ccc(C2(c3ccc(CCCCCC)cc3)c3cc4c(cc3-c3sc(-c5sc(/C=C6\C(=O)c7cc(F)c(F)cc7C6=C(C#N)C#N)cc5OCC(CC)CCCC)cc32)C(c2ccc(CCCCCC)cc2)(c2ccc(CCCCCC)cc2)c2cc(-c3scc(/C=C5/C(=O)c6cc(F)c(F)cc6C5=C(C#N)C#N)c3OCC(CC)CCCC)sc2-4)cc1,,,,10.74,,,,,,,,,,,,,,,,,,,-5.21,-3.6,,-5.44,-4.19,
57392,10.1016/j.jpowsour.2019.227442,10.1016/j.jpowsour.2019.227442,PBDB-T,IDT6CN-M,PBDB-T,IDT6CN-M,CCCCC(CC)Cc1ccc(-c2c3cc(-c4ccc(-c5sc(-c6cccs6)c6c5C(=O)c5c(CC(CC)CCCC)sc(CC(CC)CCCC)c5C6=O)s4)sc3c(-c3ccc(CC(CC)CCCC)s3)c3ccsc23)s1,CCCCCCc1ccc(C2(c3ccc(CCCCCC)cc3)c3cc4c(cc3-c3sc(/C=C5/C(=O)c6cc(C)ccc6C5=C(C#N)C#N)cc32)C(c2ccc(CCCCCC)cc2)(c2ccc(CCCCCC)cc2)c2c-4sc3cc(/C=C4\C(=O)c5cc(C)ccc5C4=C(C#N)C#N)sc23)cc1,,,,11.02,,,,,,,,,,,,,,,,,,,-5.33,-3.48,,-5.6,-3.87,
57393,10.1016/j.jpowsour.2019.227442,10.1016/j.jpowsour.2019.227442,PBT1-C,IT-2F,PBT1-C,ITIC-4F,CCCCCCC(CCCC)Cc1ccc(-c2c3cc(-c4ccc(-c5sc(-c6cccs6)c6c5C(=O)c5c(CC(CC)CCCC)sc(CC(CC)CCCC)c5C6=O)s4)sc3c(-c3ccc(CC(CCCC)CCCCCC)cc3)c3ccsc23)cc1,CCc1ccc(C2(c3ccc(CC)cc3)c3cc4c(cc3-c3sc5cc(/C=C6\C(=O)c7cc(F)c(F)cc7C6=C(C#N)C#N)sc5c32)C(c2ccc(CC)cc2)(c2ccc(CC)cc2)c2c-4sc3cc(/C=C4\C(=O)c5cc(F)c(F)cc5C4=C(C#N)C#N)sc23)cc1,,,,11.04,,,,,,,,,,,,,,,,,,,-5.43,-3.37,,-5.64,-4.05,
57394,10.1016/j.jpowsour.2019.227442,10.1016/j.jpowsour.2019.227442,PBDB-T,NNBDT,PBDB-T,NNBDT,CCCCC(CC)Cc1ccc(-c2c3cc(-c4ccc(-c5sc(-c6cccs6)c6c5C(=O)c5c(CC(CC)CCCC)sc(CC(CC)CCCC)c5C6=O)s4)sc3c(-c3ccc(CC(CC)CCCC)s3)c3ccsc23)s1,CCCCCCCCc1c2sc3c(c2c(CCCCCCCC)c2sc4c(c12)C(c1ccc(CCCCCC)cc1)(c1ccc(CCCCCC)cc1)c1cc(/C=C2\C(=O)c5cc6ccccc6cc5C2=C(C#N)C#N)sc1-4)C(c1ccc(CCCCCC)cc1)(c1ccc(CCCCCC)cc1)c1cc(/C=C2\C(=O)c4cc5ccccc5cc4C2=C(C#N)C#N)sc1-3,,,,11.7,,,,,,,,,,,,,,,,,,,-5.33,-3.48,,-5.46,-3.94,
57395,10.1016/j.jpowsour.2019.227442,10.1016/j.jpowsour.2019.227442,PBDB-T,ITCN,PBDB-T,ITCN,CCCCC(CC)Cc1ccc(-c2c3cc(-c4ccc(-c5sc(-c6cccs6)c6c5C(=O)c5c(CC(CC)CCCC)sc(CC(CC)CCCC)c5C6=O)s4)sc3c(-c3ccc(CC(CC)CCCC)s3)c3ccsc23)s1,,,,,10.8,,,,,,,,,,,,,,,,,,,-5.33,-3.48,,,,
57396,10.1016/j.jpowsour.2019.227442,10.1016/j.jpowsour.2019.227442,PBDB-T,Y16,PBDB-T,Y16,CCCCC(CC)Cc1ccc(-c2c3cc(-c4ccc(-c5sc(-c6cccs6)c6c5C(=O)c5c(CC(CC)CCCC)sc(CC(CC)CCCC)c5C6=O)s4)sc3c(-c3ccc(CC(CC)CCCC)s3)c3ccsc23)s1,,,,,13.0,,,,,,,,,,,,,,,,,,,-5.33,-3.48,,,,
57397,10.1016/j.jpowsour.2019.227442,10.1016/j.jpowsour.2019.227442,PM6,MeIC,PM6,MeIC,COC(=O)C(C)(C)c1cc(C)cc(-c2sc3c4sc5cc(/C=C6/C(=O)c7cc(F)cc(c7)C(=O)/C6=C\c6cc(C(C)(C)C(=O)OC)c(-c7cc(C)cc(C(C)(C)C(=O)OC)c7)s6)sc5c4c(C(C)(C)C(=O)OC)ccc2-3)c1,CCCCCCc1ccc(C2(c3ccc(CCCCCC)cc3)c3cc4c(cc3-c3sc5cc(/C=C6\C(=O)c7c(csc7C)C6=C(C#N)C#N)sc5c32)C(c2ccc(CCCCCC)cc2)(c2ccc(CCCCCC)cc2)c2c-4sc3cc(/C=C4\C(=O)c5c(csc5C)C4=C(C#N)C#N)sc23)cc1,,,,13.04,,,,,,,,,,,,,,,,,,,-5.56,-3.65,,-5.57,-3.93,
57398,10.1016/j.jpowsour.2019.227442,10.1016/j.jpowsour.2019.227442,PM6,Y6,PM6,Y6,COC(=O)C(C)(C)c1cc(C)cc(-c2sc3c4sc5cc(/C=C6/C(=O)c7cc(F)cc(c7)C(=O)/C6=C\c6cc(C(C)(C)C(=O)OC)c(-c7cc(C)cc(C(C)(C)C(=O)OC)c7)s6)sc5c4c(C(C)(C)C(=O)OC)ccc2-3)c1,CCCCCCCCCCCc1c(/C=C2\C(=O)c3cc(F)c(F)cc3C2=C(C#N)C#N)sc2c1sc1c3c4nsnc4c4c5sc6c(CCCCCCCCCCC)c(/C=C7\C(=O)c8cc(F)c(F)cc8C7=C(C#N)C#N)sc6c5n(CC(CC)CCCC)c4c3n(CC(CC)CCCC)c21,,,,15.35,,,,,,,,,,,,,,,,,,,-5.56,-3.65,,-5.65,-4.09,
57413,10.1016/j.jpowsour.2019.227474,10.1016/j.jpowsour.2019.227474,PTB7-Th,PC71BM,PTB7-Th,PC71BM,CCCCC(CC)COC(=O)c1sc2csc(-c3cc4c(-c5ccc(CC(CC)CCCC)s5)c5sccc5c(-c5ccc(CC(CC)CCCC)s5)c4s3)c2c1F,COC(=O)CCCC1(c2ccccc2)C23c4c5ccc6c7cc8c9c%10c(cc%11cc%12c%13c%14c(cc%15c%16ccc-5c2c%16c2c5c%16c%17c(c(c46)c7c9c%17c4c%10c%11c%13c4c%16c%14c%152)C513)C%12)C8,0.76,16.99,67.2,8.6,8.677132799999999,0.8968930232558063,8.47,8.6,PTB7-Th:PC71BM = 1:1.5 w/w,"1,8-diiodooctane",,CB:DIO = 97:3 v/v,,conventional,W/O,,PEDOT:PSS,,100.0,chlorobenzene,,,-5.21,-3.6,,-5.9,-3.9,
57414,10.1016/j.jpowsour.2019.227474,10.1016/j.jpowsour.2019.227474,PTB7-Th,PC71BM,PTB7-Th,PC71BM,CCCCC(CC)COC(=O)c1sc2csc(-c3cc4c(-c5ccc(CC(CC)CCCC)s5)c5sccc5c(-c5ccc(CC(CC)CCCC)s5)c4s3)c2c1F,COC(=O)CCCC1(c2ccccc2)C23c4c5ccc6c7cc8c9c%10c(cc%11cc%12c%13c%14c(cc%15c%16ccc-5c2c%16c2c5c%16c%17c(c(c46)c7c9c%17c4c%10c%11c%13c4c%16c%14c%152)C513)C%12)C8,0.78,16.74,67.7,8.86,8.8397244,0.2288442437923219,8.83,8.86,PTB7-Th:PC71BM = 1:1.5 w/w,"1,8-diiodooctane",,CB:DIO = 97:3 v/v,,conventional,MeOH,MeOH,PEDOT:PSS,,100.0,chlorobenzene,,,-5.21,-3.6,,-5.9,-3.9,
57415,10.1016/j.jpowsour.2019.227474,10.1016/j.jpowsour.2019.227474,PTB7-Th,PC71BM,PTB7-Th,PC71BM,CCCCC(CC)COC(=O)c1sc2csc(-c3cc4c(-c5ccc(CC(CC)CCCC)s5)c5sccc5c(-c5ccc(CC(CC)CCCC)s5)c4s3)c2c1F,COC(=O)CCCC1(c2ccccc2)C23c4c5ccc6c7cc8c9c%10c(cc%11cc%12c%13c%14c(cc%15c%16ccc-5c2c%16c2c5c%16c%17c(c(c46)c7c9c%17c4c%10c%11c%13c4c%16c%14c%152)C513)C%12)C8,0.78,16.93,70.7,9.37,9.3362178,0.3605357524012723,9.22,9.37,PTB7-Th:PC71BM = 1:1.5 w/w,"1,8-diiodooctane",,CB:DIO = 97:3 v/v,ITO/PEDOT:PSS/PTB7-Th:PC71BM/PFN-Br/Al,conventional,PFN-Br,PFN-Br,PEDOT:PSS,,100.0,chlorobenzene,,,-5.21,-3.6,,-5.9,-3.9,
57416,10.1016/j.jpowsour.2019.227474,10.1016/j.jpowsour.2019.227474,PTB7-Th,PC71BM,PTB7-Th,PC71BM,CCCCC(CC)COC(=O)c1sc2csc(-c3cc4c(-c5ccc(CC(CC)CCCC)s5)c5sccc5c(-c5ccc(CC(CC)CCCC)s5)c4s3)c2c1F,COC(=O)CCCC1(c2ccccc2)C23c4c5ccc6c7cc8c9c%10c(cc%11cc%12c%13c%14c(cc%15c%16ccc-5c2c%16c2c5c%16c%17c(c(c46)c7c9c%17c4c%10c%11c%13c4c%16c%14c%152)C513)C%12)C8,0.79,16.85,70.2,9.31,9.344673000000002,0.3724274973147315,9.09,9.31,PTB7-Th:PC71BM = 1:1.5 w/w,"1,8-diiodooctane",,CB:DIO = 97:3 v/v,ITO/PEDOT:PSS/PTB7-Th:PC71BM/PF15-b-PDMAEMA60/Al,conventional,PF₁₅-b-PDMAEMA₆₀,PF15-b-PDMAEMA60,PEDOT:PSS,,100.0,chlorobenzene,,,-5.21,-3.6,,-5.9,-3.9,
57417,10.1016/j.jpowsour.2019.227474,10.1016/j.jpowsour.2019.227474,PTB7-Th,PC71BM,PTB7-Th,PC71BM,CCCCC(CC)COC(=O)c1sc2csc(-c3cc4c(-c5ccc(CC(CC)CCCC)s5)c5sccc5c(-c5ccc(CC(CC)CCCC)s5)c4s3)c2c1F,COC(=O)CCCC1(c2ccccc2)C23c4c5ccc6c7cc8c9c%10c(cc%11cc%12c%13c%14c(cc%15c%16ccc-5c2c%16c2c5c%16c%17c(c(c46)c7c9c%17c4c%10c%11c%13c4c%16c%14c%152)C513)C%12)C8,0.79,16.62,71.3,9.33,9.3615474,0.3381286173633536,9.09,9.33,PTB7-Th:PC71BM = 1:1.5 w/w,"1,8-diiodooctane",,CB:DIO = 97:3 v/v,ITO/PEDOT:PSS/PTB7-Th:PC71BM/PF15-b-PDMAEMA150/Al,conventional,PF₁₅-b-PDMAEMA₁₅₀,PF15-b-PDMAEMA150,PEDOT:PSS,,100.0,chlorobenzene,,,-5.21,-3.6,,-5.9,-3.9,
57418,10.1016/j.jpowsour.2019.227474,10.1016/j.jpowsour.2019.227474,PTB7-Th,PC71BM,PTB7-Th,PC71BM,CCCCC(CC)COC(=O)c1sc2csc(-c3cc4c(-c5ccc(CC(CC)CCCC)s5)c5sccc5c(-c5ccc(CC(CC)CCCC)s5)c4s3)c2c1F,COC(=O)CCCC1(c2ccccc2)C23c4c5ccc6c7cc8c9c%10c(cc%11cc%12c%13c%14c(cc%15c%16ccc-5c2c%16c2c5c%16c%17c(c(c46)c7c9c%17c4c%10c%11c%13c4c%16c%14c%152)C513)C%12)C8,0.79,17.01,71.0,9.51,9.540909,0.3250157728706749,9.38,9.51,PTB7-Th:PC71BM = 1:1.5 w/w,"1,8-diiodooctane",,CB:DIO = 97:3 v/v,ITO/PEDOT:PSS/PTB7-Th:PC71BM/PF15-b-PDMAEMA975/Al,conventional,PF₁₅-b-PDMAEMA₉₇₅,PF15-b-PDMAEMA975,PEDOT:PSS,,100.0,chlorobenzene,,,-5.21,-3.6,,-5.9,-3.9,
57419,10.1016/j.jpowsour.2019.227474,10.1016/j.jpowsour.2019.227474,PTB7-Th,PC71BM,PTB7-Th,PC71BM,CCCCC(CC)COC(=O)c1sc2csc(-c3cc4c(-c5ccc(CC(CC)CCCC)s5)c5sccc5c(-c5ccc(CC(CC)CCCC)s5)c4s3)c2c1F,COC(=O)CCCC1(c2ccccc2)C23c4c5ccc6c7cc8c9c%10c(cc%11cc%12c%13c%14c(cc%15c%16ccc-5c2c%16c2c5c%16c%17c(c(c46)c7c9c%17c4c%10c%11c%13c4c%16c%14c%152)C513)C%12)C8,0.78,16.93,68.7,9.08,9.0721098,0.0868964757709283,8.95,9.08,PTB7-Th:PC71BM = 1:1.5 w/w,"1,8-diiodooctane",,CB:DIO = 97:3 v/v,ITO/PEDOT:PSS/PTB7-Th:PC71BM/PDMAEMA/Al,conventional,PDMAEMA,PDMAEMA,PEDOT:PSS,,100.0,chlorobenzene,,,-5.21,-3.6,,-5.9,-3.9,
57422,10.1016/j.jpowsour.2020.229045,10.1016/j.jpowsour.2020.229045,P1,PC70BM,P1,PC70BM,CCCCCCCCc1cc(-c2c(-c3cccs3)sc3c(-c4cc(CCCCCCCC)c(CCCCCCCC)s4)c(-c4ccc(-c5cccc6nsnc56)s4)sc23)sc1CCCCCCCC,CCCCC(=O)OCC1(C2=CC=CC=C2)C3=CC=CC4=CC=CC5=CC=CC6=CC=C7C=CC=CC8=CC=CC1=C8C7=C6C5=C4C3,0.87,8.64,48.0,3.63,3.6080640000000006,0.6042975206611375,3.39,3.63,1:1.5 (w/w),3 vol% DIO,DIO,3 vol%,ITO/PEDOT:PSS/active layer/PFN-Br/Al,conventional,PFN-Br,PFN-Br,PEDOT:PSS,PEDOT:PSS,,chlorobenzene (CB),chlorobenzene,,,,,-6.1,-3.9,
57423,10.1016/j.jpowsour.2020.229045,10.1016/j.jpowsour.2020.229045,P2,PC70BM,P2,PC70BM,,CCCCC(=O)OCC1(C2=CC=CC=C2)C3=CC=CC4=CC=CC5=CC=CC6=CC=C7C=CC=CC8=CC=CC1=C8C7=C6C5=C4C3,0.9,8.94,67.0,5.37,5.39082,0.3877094972066967,5.21,5.37,1:1.5 (w/w),3 vol% DIO,DIO,3 vol%,ITO/PEDOT:PSS/active layer/PFN-Br/Al,conventional,PFN-Br,PFN-Br,PEDOT:PSS,PEDOT:PSS,,chlorobenzene (CB),chlorobenzene,,,,,-6.1,-3.9,
57424,10.1016/j.jpowsour.2020.229045,10.1016/j.jpowsour.2020.229045,P1,ITIC,P1,ITIC,CCCCCCCCc1cc(-c2c(-c3cccs3)sc3c(-c4cc(CCCCCCCC)c(CCCCCCCC)s4)c(-c4ccc(-c5cccc6nsnc56)s4)sc23)sc1CCCCCCCC,CCCCCCc1ccc(C2(c3ccc(CCCCCC)cc3)c3cc4c(cc3-c3sc5cc(C=C6C(=O)c7ccccc7C6=C(C#N)C#N)sc5c32)C(c2ccc(CCCCCC)cc2)(c2ccc(CCCCCC)cc2)c2c-4sc3cc(C=C4C(=O)c5ccccc5C4=C(C#N)C#N)sc23)cc1,0.51,5.99,29.0,0.88,0.8859210000000001,0.6728409090909165,0.82,0.88,1:1 (w/w),0.5 vol% DIO,DIO,0.5 vol%,ITO/PEDOT:PSS/active layer/PFN-Br/Al,conventional,PFN-Br,PFN-Br,PEDOT:PSS,PEDOT:PSS,,chlorobenzene (CB),chlorobenzene,,,,,-5.576,-3.916,
57425,10.1016/j.jpowsour.2020.229045,10.1016/j.jpowsour.2020.229045,P2,ITIC,P2,ITIC,,CCCCCCc1ccc(C2(c3ccc(CCCCCC)cc3)c3cc4c(cc3-c3sc5cc(C=C6C(=O)c7ccccc7C6=C(C#N)C#N)sc5c32)C(c2ccc(CCCCCC)cc2)(c2ccc(CCCCCC)cc2)c2c-4sc3cc(C=C4C(=O)c5ccccc5C4=C(C#N)C#N)sc23)cc1,0.95,11.55,57.0,6.25,6.254325,0.069199999999995,5.98,6.25,1:1 (w/w),0.5 vol% DIO,DIO,0.5 vol%,ITO/PEDOT:PSS/active layer/PFN-Br/Al,conventional,PFN-Br,PFN-Br,PEDOT:PSS,PEDOT:PSS,,chlorobenzene (CB),chlorobenzene,,,,,-5.576,-3.916,
57464,10.1016/j.jpowsour.2021.230782,10.1016/j.jpowsour.2021.230782,PBDB-T,m-ITIC-O-EH,PBDB-T,m-ITIC-O-EH,CCCCC(CC)Cc1ccc(-c2c3cc(-c4ccc(-c5sc(-c6cccs6)c6c5C(=O)c5c(CC(CC)CCCC)sc(CC(CC)CCCC)c5C6=O)s4)sc3c(-c3ccc(CC(CC)CCCC)s3)c3ccsc23)s1,,0.844,17.2,66.3,7.5,9.624638399999998,28.32851199999998,7.3,7.5,,,,,ITO/ZnO/PEIE/active layer/MoOx/Ag,inverted,ZnO/PEIE,ZnO/PEIE,MoOx,MoO3,,chlorobenzene,chlorobenzene,,-5.33,-3.48,,,,
57465,10.1016/j.jpowsour.2021.230782,10.1016/j.jpowsour.2021.230782,PBDB-T,PC70BM,PBDB-T,PC70BM,CCCCC(CC)Cc1ccc(-c2c3cc(-c4ccc(-c5sc(-c6cccs6)c6c5C(=O)c5c(CC(CC)CCCC)sc(CC(CC)CCCC)c5C6=O)s4)sc3c(-c3ccc(CC(CC)CCCC)s3)c3ccsc23)s1,CCCCC(=O)OCC1(C2=CC=CC=C2)C3=CC=CC4=CC=CC5=CC=CC6=CC=C7C=CC=CC8=CC=CC1=C8C7=C6C5=C4C3,0.741,12.2,61.0,5.6,5.514522,1.5263928571428602,5.5,5.6,,,,,ITO/ZnO/PEIE/active layer/MoOx/Ag,inverted,ZnO/PEIE,ZnO/PEIE,MoOx,MoO3,,chlorobenzene,chlorobenzene,,-5.33,-3.48,,-6.1,-3.9,
57498,10.1016/j.jpowsour.2024.234897,10.1016/j.jpowsour.2024.234897,D18,Y6,D18,Y6,CCCCCCC(CCCC)Cc1csc(-c2cc3c4nsnc4c4cc(-c5cc(CC(CCCC)CCCCCC)c(-c6cc7c(-c8cc(F)c(CC(CC)CCCC)s8)c8sccc8c(-c8cc(F)c(CC(CC)CCCC)s8)c7s6)s5)sc4c3s2)c1,CCCCCCCCCCCc1c(/C=C2\C(=O)c3cc(F)c(F)cc3C2=C(C#N)C#N)sc2c1sc1c3c4nsnc4c4c5sc6c(CCCCCCCCCCC)c(/C=C7\C(=O)c8cc(F)c(F)cc8C7=C(C#N)C#N)sc6c5n(CC(CC)CCCC)c4c3n(CC(CC)CCCC)c21,0.855,26.85,77.58,17.81,17.80984665,0.0008610331274449,17.54,17.81,,,,,ITO/PEDOT:PSS/active layer/PDINN/Ag,conventional,PDINN,PDINN,PEDOT:PSS,PEDOT:PSS,,chloroform,chloroform,,-5.51,-2.77,,-5.65,-4.09,
57499,10.1016/j.jpowsour.2024.234897,10.1016/j.jpowsour.2024.234897,XD1,Y6,XD1,Y6,,CCCCCCCCCCCc1c(/C=C2\C(=O)c3cc(F)c(F)cc3C2=C(C#N)C#N)sc2c1sc1c3c4nsnc4c4c5sc6c(CCCCCCCCCCC)c(/C=C7\C(=O)c8cc(F)c(F)cc8C7=C(C#N)C#N)sc6c5n(CC(CC)CCCC)c4c3n(CC(CC)CCCC)c21,0.868,28.06,78.5,19.13,19.1195228,0.0547684265551511,19.02,19.13,,,,,ITO/PEDOT:PSS/active layer/PDINN/Ag,conventional,PDINN,PDINN,PEDOT:PSS,PEDOT:PSS,,chloroform,chloroform,,,,,-5.65,-4.09,
57500,10.1016/j.jpowsour.2024.234897,10.1016/j.jpowsour.2024.234897,XD2,Y6,XD2,Y6,,CCCCCCCCCCCc1c(/C=C2\C(=O)c3cc(F)c(F)cc3C2=C(C#N)C#N)sc2c1sc1c3c4nsnc4c4c5sc6c(CCCCCCCCCCC)c(/C=C7\C(=O)c8cc(F)c(F)cc8C7=C(C#N)C#N)sc6c5n(CC(CC)CCCC)c4c3n(CC(CC)CCCC)c21,0.877,26.82,73.96,17.4,17.396235144,0.0216371034482764,17.34,17.4,,,,,ITO/PEDOT:PSS/active layer/PDINN/Ag,conventional,PDINN,PDINN,PEDOT:PSS,PEDOT:PSS,,chloroform,chloroform,,,,,-5.65,-4.09,
57501,10.1016/j.jpowsour.2024.234897,10.1016/j.jpowsour.2024.234897,XD10,Y6,XD10,Y6,,CCCCCCCCCCCc1c(/C=C2\C(=O)c3cc(F)c(F)cc3C2=C(C#N)C#N)sc2c1sc1c3c4nsnc4c4c5sc6c(CCCCCCCCCCC)c(/C=C7\C(=O)c8cc(F)c(F)cc8C7=C(C#N)C#N)sc6c5n(CC(CC)CCCC)c4c3n(CC(CC)CCCC)c21,0.927,8.77,45.48,3.7,3.697428492,0.0695002162162267,3.43,3.7,,,,,ITO/PEDOT:PSS/active layer/PDINN/Ag,conventional,PDINN,PDINN,PEDOT:PSS,PEDOT:PSS,,chloroform,chloroform,,,,,-5.65,-4.09,
57524,10.1016/j.jpowsour.2025.236206,10.1016/j.jpowsour.2025.236206,DBT-FQx,Y6,DBT-FQx,Y6,,CCCCCCCCCCCc1c(/C=C2\C(=O)c3cc(F)c(F)cc3C2=C(C#N)C#N)sc2c1sc1c3c4nsnc4c4c5sc6c(CCCCCCCCCCC)c(/C=C7\C(=O)c8cc(F)c(F)cc8C7=C(C#N)C#N)sc6c5n(CC(CC)CCCC)c4c3n(CC(CC)CCCC)c21,0.69,25.45,69.63,12.16,12.227376149999998,0.5540801809210332,11.13,12.16,,,,,ITO/PEDOT:PSS/active layer/PDINO/Al,conventional,PDINO,PDINO,PEDOT:PSS,PEDOT:PSS,,chloroform,chloroform,,,,,-5.65,-4.09,
57525,10.1016/j.jpowsour.2025.236206,10.1016/j.jpowsour.2025.236206,DBTCl-FQx,Y6,DBTCl-FQx,Y6,,CCCCCCCCCCCc1c(/C=C2\C(=O)c3cc(F)c(F)cc3C2=C(C#N)C#N)sc2c1sc1c3c4nsnc4c4c5sc6c(CCCCCCCCCCC)c(/C=C7\C(=O)c8cc(F)c(F)cc8C7=C(C#N)C#N)sc6c5n(CC(CC)CCCC)c4c3n(CC(CC)CCCC)c21,0.82,26.64,70.77,14.01,15.459564959999998,10.346644967880072,13.69,14.01,,,,,ITO/PEDOT:PSS/active layer/PDINO/Al,conventional,PDINO,PDINO,PEDOT:PSS,PEDOT:PSS,,chloroform,chloroform,,,,,-5.65,-4.09,
57526,10.1016/j.jpowsour.2025.236206,10.1016/j.jpowsour.2025.236206,DBTCl-ClQx,Y6,DBTCl-ClQx,Y6,,CCCCCCCCCCCc1c(/C=C2\C(=O)c3cc(F)c(F)cc3C2=C(C#N)C#N)sc2c1sc1c3c4nsnc4c4c5sc6c(CCCCCCCCCCC)c(/C=C7\C(=O)c8cc(F)c(F)cc8C7=C(C#N)C#N)sc6c5n(CC(CC)CCCC)c4c3n(CC(CC)CCCC)c21,0.82,26.84,70.42,14.73,15.498596959999997,5.217901968771191,13.09,14.73,,,,,ITO/PEDOT:PSS/active layer/PDINO/Al,conventional,PDINO,PDINO,PEDOT:PSS,PEDOT:PSS,,chloroform,chloroform,,,,,-5.65,-4.09,
57527,10.1016/j.jpowsour.2025.237535,10.1016/j.jpowsour.2025.237535,PM6,L8-BO,PM6,L8-BO,CC1=CC(=CC(=C1)C2=C3C=CC(=C4C5=C(C=C(S5)/C=C\6/C(=O)C7=CC(=CC(=C7)F)C(=O)/C6=C\C8=CC(=C(S8)C9=CC(=CC(=C9)C)C(C)(C)C(=O)OC)C(C)(C)C(=O)OC)SC4=C3S2)C(C)(C)C(=O)OC)C(C)(C)C(=O)OC,CCCCCCC(CCCC)CC1=C(/C=C2\C(=O)C3=CC(F)=C(F)C=C3C2=C(C#N)C#N)SC2=C1SC1C3=C(C4=C(C5=NSN=C35)C3=C(C5=C(S3)C(CC(CCCC)CCCCCC)=C(/C=C3\C(=O)C6=CC(F)=C(F)C=C6C3=C(C#N)C#N)S5)N4CC(CC)CCCC)N(CC(CC)CCCC)C21,0.924,26.33,71.81,17.48,17.470597452,0.0537903203661362,16.86,17.48,,w/0,,0 vol%,,,,,,,,chloroform,chloroform,,-5.56,-3.65,,-5.68,-3.9,
57528,10.1016/j.jpowsour.2025.237535,10.1016/j.jpowsour.2025.237535,PM6,L8-BO,PM6,L8-BO,CC1=CC(=CC(=C1)C2=C3C=CC(=C4C5=C(C=C(S5)/C=C\6/C(=O)C7=CC(=CC(=C7)F)C(=O)/C6=C\C8=CC(=C(S8)C9=CC(=CC(=C9)C)C(C)(C)C(=O)OC)C(C)(C)C(=O)OC)SC4=C3S2)C(C)(C)C(=O)OC)C(C)(C)C(=O)OC,CCCCCCC(CCCC)CC1=C(/C=C2\C(=O)C3=CC(F)=C(F)C=C3C2=C(C#N)C#N)SC2=C1SC1C3=C(C4=C(C5=NSN=C35)C3=C(C5=C(S3)C(CC(CCCC)CCCCCC)=C(/C=C3\C(=O)C6=CC(F)=C(F)C=C6C3=C(C#N)C#N)S5)N4CC(CC)CCCC)N(CC(CC)CCCC)C21,0.895,27.13,78.77,19.13,19.126419395,0.0187172242550956,18.93,19.13,,3-ClTh (1.0 vol%),3-ClTh,1.0 vol%,ITO/Ph-4PACz/active-layer/PDIN/Ag,,PDIN,,Ph-4PACz,,,chloroform,chloroform,,-5.56,-3.65,,-5.68,-3.9,
57531,10.1016/j.jsamd.2020.01.004,10.1016/j.jsamd.2020.01.004,P3HT,PC70BM,P3HT,PC70BM,CCCCCCc1ccsc1,CCCCC(=O)OCC1(C2=CC=CC=C2)C3=CC=CC4=CC=CC5=CC=CC6=CC=C7C=CC=CC8=CC=CC1=C8C7=C6C5=C4C3,0.56,9.43,54.01,2.85,2.85216008,0.0757922807017507,2.85,,,,,,ITO/PEDOT:PSS/P3HT:PC70BM/Al,conventional,,,PEDOT:PSS,PEDOT:PSS,,,,,-5.01,-3.12,,-6.1,-3.9,
57540,10.1016/j.jsamd.2020.01.004,10.1016/j.jsamd.2020.01.004,P3HT,PCBM,P3HT,PCBM,CCCCCCc1ccsc1,CCCCC(=O)OCC1(C2=CC=CC=C2)C3=CC=CC4=CC=CC5=CC=CC6=CC=CC7=CC=CC1=C7C6=C5C4=C3,,,,3.5,,,,,,,,,ITO/PEDOT:PSS (with Au-NPs)/P3HT/PCBM/CuO/Al,conventional,CuO,CuO,PEDOT:PSS (with Au-NPs),PEDOT:PSS with Au-NPs,,,,,-5.01,-3.12,,-6.1,-3.7,
57541,10.1016/j.jsamd.2020.01.004,10.1016/j.jsamd.2020.01.004,P3HT,PCBM,P3HT,PCBM,CCCCCCc1ccsc1,CCCCC(=O)OCC1(C2=CC=CC=C2)C3=CC=CC4=CC=CC5=CC=CC6=CC=CC7=CC=CC1=C7C6=C5C4=C3,,,,2.9,,,,,,,,,ITO/PEDOT:PSS/P3HT/PCBM/CuO-NP/Al,conventional,CuO-NP,CuO,PEDOT:PSS,PEDOT:PSS,,,,,-5.01,-3.12,,-6.1,-3.7,
57542,10.1016/j.jsamd.2020.01.004,10.1016/j.jsamd.2020.01.004,P3HT,PC70BM,P3HT,PC70BM,CCCCCCc1ccsc1,CCCCC(=O)OCC1(C2=CC=CC=C2)C3=CC=CC4=CC=CC5=CC=CC6=CC=C7C=CC=CC8=CC=CC1=C8C7=C6C5=C4C3,0.59,11.32,56.76,3.82,3.79088688,0.762123560209421,,,,CuO-NPs,,5 wt%,ITO/PEDOT:PSS/P3HT/PC70BM/CuO-NP/Al,conventional,CuO-NP,CuO,PEDOT:PSS,PEDOT:PSS,,,,,-5.01,-3.12,,-6.1,-3.9,
57552,10.1016/j.jsamd.2024.100816,10.1016/j.jsamd.2024.100816,P3HT-PT40,PC61BM,P3HT-PT40,PC61BM,,COC(=O)CCCC1(c2ccccc2)C23c4c5c6c7c8c9c(c%10c%11c2c2c%12c4c4c%13c5c5c7c7c8c8c%14c9c%10c9c%10c%11c2c2c%11c%12c4c4c%12c%13c5c5c7c7c8c8c%14c9c9c%10c2c2c%11c4c4c%12c5c7c5c8c9c2c45)C613,0.3,1.53,47.31,0.22,0.2171528999999999,1.2941363636363723,,,1:1,,,,glass|ITO|PEDOT:PSS|P3HT-PT:PC61BM|ZnO|Ag conductive paste,,ZnO,ZnO,PEDOT:PSS,PEDOT:PSS,,chlorobenzene,chlorobenzene,100.0,,,,-6.1,-3.7,
57553,10.1016/j.jsamd.2024.100816,10.1016/j.jsamd.2024.100816,P3HT-PT60,PC61BM,P3HT-PT60,PC61BM,,COC(=O)CCCC1(c2ccccc2)C23c4c5c6c7c8c9c(c%10c%11c2c2c%12c4c4c%13c5c5c7c7c8c8c%14c9c%10c9c%10c%11c2c2c%11c%12c4c4c%12c%13c5c5c7c7c8c8c%14c9c9c%10c2c2c%11c4c4c%12c5c7c5c8c9c2c45)C613,0.27,1.48,43.52,0.17,0.17390592,2.297600000000004,,,1:1,,,,glass|ITO|PEDOT:PSS|P3HT-PT:PC61BM|ZnO|Ag conductive paste,,ZnO,ZnO,PEDOT:PSS,PEDOT:PSS,,chlorobenzene,chlorobenzene,100.0,,,,-6.1,-3.7,
57554,10.1016/j.jsamd.2024.100816,10.1016/j.jsamd.2024.100816,P3HT-PT80,PC61BM,P3HT-PT80,PC61BM,,COC(=O)CCCC1(c2ccccc2)C23c4c5c6c7c8c9c(c%10c%11c2c2c%12c4c4c%13c5c5c7c7c8c8c%14c9c%10c9c%10c%11c2c2c%11c%12c4c4c%12c%13c5c5c7c7c8c8c%14c9c9c%10c2c2c%11c4c4c%12c5c7c5c8c9c2c45)C613,0.28,1.47,43.15,0.18,0.1776054,1.3303333333333316,,,1:1,,,,glass|ITO|PEDOT:PSS|P3HT-PT:PC61BM|ZnO|Ag conductive paste,,ZnO,ZnO,PEDOT:PSS,PEDOT:PSS,,chlorobenzene,chlorobenzene,100.0,,,,-6.1,-3.7,
57555,10.1016/j.jsamd.2025.101064,10.1016/j.jsamd.2025.101064,PM6,Y-TEG,PM6,Y-TEG,CC1=CC(=CC(=C1)C2=C3C=CC(=C4C5=C(C=C(S5)/C=C\6/C(=O)C7=CC(=CC(=C7)F)C(=O)/C6=C\C8=CC(=C(S8)C9=CC(=CC(=C9)C)C(C)(C)C(=O)OC)C(C)(C)C(=O)OC)SC4=C3S2)C(C)(C)C(=O)OC)C(C)(C)C(=O)OC,,0.795,27.02,66.19,14.22,14.21820771,0.0126040084388125,13.96,14.22,1:1.2,1-chloronaphthalene (CN),CN,,ITO/PEDOT:PSS/active layer/PDINN/Ag,conventional,PDINN,PDINN,PEDOT:PSS,PEDOT:PSS,,o-xylene,o-xylene,90.0,-5.56,-3.65,,,,
57557,10.1016/j.jsamd.2025.101066,10.1016/j.jsamd.2025.101066,PM6,L8-BO,PM6,L8-BO,CC1=CC(=CC(=C1)C2=C3C=CC(=C4C5=C(C=C(S5)/C=C\6/C(=O)C7=CC(=CC(=C7)F)C(=O)/C6=C\C8=CC(=C(S8)C9=CC(=CC(=C9)C)C(C)(C)C(=O)OC)C(C)(C)C(=O)OC)SC4=C3S2)C(C)(C)C(=O)OC)C(C)(C)C(=O)OC,CCCCCCC(CCCC)CC1=C(/C=C2\C(=O)C3=CC(F)=C(F)C=C3C2=C(C#N)C#N)SC2=C1SC1C3=C(C4=C(C5=NSN=C35)C3=C(C5=C(S3)C(CC(CCCC)CCCCCC)=C(/C=C3\C(=O)C6=CC(F)=C(F)C=C6C3=C(C#N)C#N)S5)N4CC(CC)CCCC)N(CC(CC)CCCC)C21,0.869,19.97,70.61,12.25,12.253609972999998,0.0294691673469214,11.97,12.25,1:1.2,,,,ITO/PEDOT:PSS/active layer/PDINO/Al,conventional,PDINO,PDINO,PEDOT:PSS,PEDOT:PSS,,chloroform,chloroform,100.0,-5.56,-3.65,,-5.68,-3.9,
57582,10.1016/j.matchemphys.2020.122783,10.1016/j.matchemphys.2020.122783,P3HT,PC60BM,P3HT,PCBM,CCCCCCc1ccsc1,CCCCC(=O)OCC1(C2=CC=CC=C2)C3=CC=CC4=CC=CC5=CC=CC6=CC=CC7=CC=CC1=C7C6=C5C4=C3,0.61,12.44,61.0,3.57,4.628924,29.661736694677863,3.57,,2:1,1.8-Diiodooctane,,,ITO on glass substrate,,,,,,120.0,chlorobenzene,,65.0,-5.01,-3.12,,-6.1,-3.7,
57583,10.1016/j.matchemphys.2020.122783,10.1016/j.matchemphys.2020.122783,P3HT,PC60BM,P3HT,PCBM,CCCCCCc1ccsc1,CCCCC(=O)OCC1(C2=CC=CC=C2)C3=CC=CC4=CC=CC5=CC=CC6=CC=CC7=CC=CC1=C7C6=C5C4=C3,0.62,11.93,58.0,4.59,4.290028,6.535337690631817,4.59,,2:1,1.8-Diiodooctane,,15%,Cu-NW on PET substrate,,LiF,,PEDOT:PSS,,120.0,chlorobenzene,,65.0,-5.01,-3.12,,-6.1,-3.7,
57584,10.1016/j.matchemphys.2020.122783,10.1016/j.matchemphys.2020.122783,PTB7,PC70BM,PTB7,PC70BM,CCCCC(CC)COC(=O)c1sc2c(-c3cc4c(OCC(CC)CCCC)c5sccc5c(OCC(CC)CCCC)c4s3)scc2c1F,CCCCC(=O)OCC1(C2=CC=CC=C2)C3=CC=CC4=CC=CC5=CC=CC6=CC=C7C=CC=CC8=CC=CC1=C8C7=C6C5=C4C3,0.75,16.43,57.0,7.08,7.023825,0.793432203389838,7.08,,2:1,1.8-Diiodooctane,,15%,ITO on glass substrate,,LiF,,PEDOT:PSS,,120.0,chlorobenzene,,65.0,-5.19,-3.43,,-6.1,-3.9,
57585,10.1016/j.matchemphys.2020.122783,10.1016/j.matchemphys.2020.122783,PTB7,PC70BM,PTB7,PC70BM,CCCCC(CC)COC(=O)c1sc2c(-c3cc4c(OCC(CC)CCCC)c5sccc5c(OCC(CC)CCCC)c4s3)scc2c1F,CCCCC(=O)OCC1(C2=CC=CC=C2)C3=CC=CC4=CC=CC5=CC=CC6=CC=C7C=CC=CC8=CC=CC1=C8C7=C6C5=C4C3,0.68,19.61,59.0,7.31,7.867532000000001,7.62697674418606,7.31,,2:1,1.8-Diiodooctane,,15%,Cu-NW on PET substrate,,LiF,,PEDOT:PSS,,120.0,chlorobenzene,,65.0,-5.19,-3.43,,-6.1,-3.9,
57586,10.1016/j.matchemphys.2020.122874,10.1016/j.matchemphys.2020.122874,BTRO,IDIC-4F,BTRO,IDIC-4F,,CCCCCCc1ccc(C2(c3ccc(CCCCCC)cc3)c3cc4c(cc3-c3sc(/C=C5\C(=O)c6cc(F)c(F)cc6C5=C(C#N)C#N)cc32)C(c2ccc(CCCCCC)cc2)(c2ccc(CCCCCC)cc2)c2cc(/C=C3\C(=O)c5cc(F)c(F)cc5C3=C(C#N)C#N)sc2-4)cc1,0.81,1.8,28.0,0.406,0.40824,0.5517241379310392,0.36,0.406,1:1.5,,,,ITO/PEDOT:PSS/active layer/DPO/Ag,conventional,DPO,DPO,PEDOT:PSS,PEDOT:PSS,,chloroform,chloroform,,,,,-5.73,-3.93,
57587,10.1016/j.matchemphys.2020.122874,10.1016/j.matchemphys.2020.122874,BTRO,IDIC-4F,BTRO,IDIC-4F,,CCCCCCc1ccc(C2(c3ccc(CCCCCC)cc3)c3cc4c(cc3-c3sc(/C=C5\C(=O)c6cc(F)c(F)cc6C5=C(C#N)C#N)cc32)C(c2ccc(CCCCCC)cc2)(c2ccc(CCCCCC)cc2)c2cc(/C=C3\C(=O)c5cc(F)c(F)cc5C3=C(C#N)C#N)sc2-4)cc1,0.91,11.04,41.0,4.08,4.119024,0.956470588235282,3.89,4.08,1:1.5,,,,ITO/PEDOT:PSS/active layer/DPO/Ag,conventional,DPO,DPO,PEDOT:PSS,PEDOT:PSS,,chloroform,chloroform,,,,,-5.73,-3.93,
57588,10.1016/j.matchemphys.2020.122874,10.1016/j.matchemphys.2020.122874,BTCN,IDIC-4F,BTCN,IDIC-4F,,CCCCCCc1ccc(C2(c3ccc(CCCCCC)cc3)c3cc4c(cc3-c3sc(/C=C5\C(=O)c6cc(F)c(F)cc6C5=C(C#N)C#N)cc32)C(c2ccc(CCCCCC)cc2)(c2ccc(CCCCCC)cc2)c2cc(/C=C3\C(=O)c5cc(F)c(F)cc5C3=C(C#N)C#N)sc2-4)cc1,0.14,0.85,26.0,0.03,0.03094,3.133333333333345,0.03,0.03,1:1.5,,,,ITO/PEDOT:PSS/active layer/DPO/Ag,conventional,DPO,DPO,PEDOT:PSS,PEDOT:PSS,,chloroform,chloroform,,,,,-5.73,-3.93,
57589,10.1016/j.matchemphys.2020.122874,10.1016/j.matchemphys.2020.122874,BTCN,IDIC-4F,BTCN,IDIC-4F,,CCCCCCc1ccc(C2(c3ccc(CCCCCC)cc3)c3cc4c(cc3-c3sc(/C=C5\C(=O)c6cc(F)c(F)cc6C5=C(C#N)C#N)cc32)C(c2ccc(CCCCCC)cc2)(c2ccc(CCCCCC)cc2)c2cc(/C=C3\C(=O)c5cc(F)c(F)cc5C3=C(C#N)C#N)sc2-4)cc1,0.89,11.46,45.0,4.62,4.58973,0.6551948051948008,4.37,4.62,1:1.5,,,,ITO/PEDOT:PSS/active layer/DPO/Ag,conventional,DPO,DPO,PEDOT:PSS,PEDOT:PSS,,chloroform,chloroform,,,,,-5.73,-3.93,
57595,10.1016/j.matchemphys.2020.123418,10.1016/j.matchemphys.2020.123418,ZnTTBPc,RGO,ZnTTBPc,RGO,,,0.85,1.25,38.09,0.4,0.40470625,1.1765625000000055,,,,,,,ITO/PEDOT:PSS/active layer/Al,conventional,,,PEDOT:PSS,PEDOT:PSS,750.0,DMF,DMF,70.0,,,,,,
57596,10.1016/j.matchemphys.2020.123418,10.1016/j.matchemphys.2020.123418,ZnTTBPc,RGO,ZnTTBPc,RGO,,,0.87,2.32,50.24,1.02,1.01404416,0.5839058823529347,,,,,,,ITO/PEDOT:PSS/active layer/Al,conventional,,,PEDOT:PSS,PEDOT:PSS,800.0,DMF,DMF,70.0,,,,,,
57597,10.1016/j.matchemphys.2020.123418,10.1016/j.matchemphys.2020.123418,ZnTTBPc,RGO,ZnTTBPc,RGO,,,0.85,1.57,39.97,0.53,0.53339965,0.6414433962264106,,,,,,,ITO/PEDOT:PSS/active layer/Al,conventional,,,PEDOT:PSS,PEDOT:PSS,780.0,DMF,DMF,70.0,,,,,,
57598,10.1016/j.matchemphys.2020.123536,10.1016/j.matchemphys.2020.123536,P3HT,PC61BM,P3HT,PC61BM,CCCCCCc1ccsc1,COC(=O)CCCC1(c2ccccc2)C23c4c5c6c7c8c9c(c%10c%11c2c2c%12c4c4c%13c5c5c7c7c8c8c%14c9c%10c9c%10c%11c2c2c%11c%12c4c4c%12c%13c5c5c7c7c8c8c%14c9c9c%10c2c2c%11c4c4c%12c5c7c5c8c9c2c45)C613,0.54,10.65,38.0,2.21,2.1853800000000003,1.1140271493212508,,,20:14,,,,,,SnO2,SnO2,PEDOT:PSS,,,,,100.0,-5.01,-3.12,,-6.1,-3.7,
57599,10.1016/j.matchemphys.2020.123536,10.1016/j.matchemphys.2020.123536,P3HT,PC61BM,P3HT,PC61BM,CCCCCCc1ccsc1,COC(=O)CCCC1(c2ccccc2)C23c4c5c6c7c8c9c(c%10c%11c2c2c%12c4c4c%13c5c5c7c7c8c8c%14c9c%10c9c%10c%11c2c2c%11c%12c4c4c%12c%13c5c5c7c7c8c8c%14c9c9c%10c2c2c%11c4c4c%12c5c7c5c8c9c2c45)C613,0.59,11.31,43.0,2.84,2.8693470000000003,1.0333450704225513,,,20:14,,,,ITO/Li:SnO2/P3HT:PC61BM/PEDOT:PSS/Ag,,2 wt% Li:SnO2,Li:SnO2,PEDOT:PSS,,,,,100.0,-5.01,-3.12,,-6.1,-3.7,
57600,10.1016/j.matchemphys.2020.123536,10.1016/j.matchemphys.2020.123536,P3HT,PC61BM,P3HT,PC61BM,CCCCCCc1ccsc1,COC(=O)CCCC1(c2ccccc2)C23c4c5c6c7c8c9c(c%10c%11c2c2c%12c4c4c%13c5c5c7c7c8c8c%14c9c%10c9c%10c%11c2c2c%11c%12c4c4c%12c%13c5c5c7c7c8c8c%14c9c9c%10c2c2c%11c4c4c%12c5c7c5c8c9c2c45)C613,0.6,11.95,47.0,3.37,3.3698999999999995,0.0029673590504645,,,20:14,,,,ITO/Li:SnO2/P3HT:PC61BM/PEDOT:PSS/Ag,,4 wt% Li:SnO2,Li:SnO2,PEDOT:PSS,,,,,100.0,-5.01,-3.12,,-6.1,-3.7,
57601,10.1016/j.matchemphys.2020.123536,10.1016/j.matchemphys.2020.123536,P3HT,PC61BM,P3HT,PC61BM,CCCCCCc1ccsc1,COC(=O)CCCC1(c2ccccc2)C23c4c5c6c7c8c9c(c%10c%11c2c2c%12c4c4c%13c5c5c7c7c8c8c%14c9c%10c9c%10c%11c2c2c%11c%12c4c4c%12c%13c5c5c7c7c8c8c%14c9c9c%10c2c2c%11c4c4c%12c5c7c5c8c9c2c45)C613,0.6,12.06,50.0,3.6,3.618,0.5000000000000066,,,20:14,,,,ITO/Li:SnO2/P3HT:PC61BM/PEDOT:PSS/Ag,,6 wt% Li:SnO2,Li:SnO2,PEDOT:PSS,,,,,100.0,-5.01,-3.12,,-6.1,-3.7,
57602,10.1016/j.matchemphys.2020.123536,10.1016/j.matchemphys.2020.123536,P3HT,PC61BM,P3HT,PC61BM,CCCCCCc1ccsc1,COC(=O)CCCC1(c2ccccc2)C23c4c5c6c7c8c9c(c%10c%11c2c2c%12c4c4c%13c5c5c7c7c8c8c%14c9c%10c9c%10c%11c2c2c%11c%12c4c4c%12c%13c5c5c7c7c8c8c%14c9c9c%10c2c2c%11c4c4c%12c5c7c5c8c9c2c45)C613,0.6,10.87,44.0,2.9,2.86968,1.0455172413793146,,,20:14,,,,ITO/Li:SnO2/P3HT:PC61BM/PEDOT:PSS/Ag,,8 wt% Li:SnO2,Li:SnO2,PEDOT:PSS,,,,,100.0,-5.01,-3.12,,-6.1,-3.7,
57603,10.1016/j.matchemphys.2020.123584,10.1016/j.matchemphys.2020.123584,P3HT,PC61BM,P3HT,PC61BM,CCCCCCc1ccsc1,COC(=O)CCCC1(c2ccccc2)C23c4c5c6c7c8c9c(c%10c%11c2c2c%12c4c4c%13c5c5c7c7c8c8c%14c9c%10c9c%10c%11c2c2c%11c%12c4c4c%12c%13c5c5c7c7c8c8c%14c9c9c%10c2c2c%11c4c4c%12c5c7c5c8c9c2c45)C613,0.56,11.69,50.2,3.31,3.2862928000000005,0.7162296072507431,3.06,3.31,1:1,,,,ITO/L-ZnO/P3HT:PC61BM/PEDOT:PSS/Ag,inverted,L-ZnO,L-ZnO,PEDOT:PSS,PEDOT:PSS,,"1,2-dichlorobenzene",,,-5.01,-3.12,,-6.1,-3.7,
57604,10.1016/j.matchemphys.2020.123584,10.1016/j.matchemphys.2020.123584,P3HT,PC61BM,P3HT,PC61BM,CCCCCCc1ccsc1,COC(=O)CCCC1(c2ccccc2)C23c4c5c6c7c8c9c(c%10c%11c2c2c%12c4c4c%13c5c5c7c7c8c8c%14c9c%10c9c%10c%11c2c2c%11c%12c4c4c%12c%13c5c5c7c7c8c8c%14c9c9c%10c2c2c%11c4c4c%12c5c7c5c8c9c2c45)C613,0.57,11.77,50.24,3.34,3.3705513599999994,0.9147113772454964,3.14,3.34,1:1,,,,ITO/L-ZnO/P3HT:PC61BM/WNP/Ag,inverted,L-ZnO,L-ZnO,WNP,WNP,,"1,2-dichlorobenzene",,,-5.01,-3.12,,-6.1,-3.7,
57605,10.1016/j.matchemphys.2020.123584,10.1016/j.matchemphys.2020.123584,P3HT,PC61BM,P3HT,PC61BM,CCCCCCc1ccsc1,COC(=O)CCCC1(c2ccccc2)C23c4c5c6c7c8c9c(c%10c%11c2c2c%12c4c4c%13c5c5c7c7c8c8c%14c9c%10c9c%10c%11c2c2c%11c%12c4c4c%12c%13c5c5c7c7c8c8c%14c9c9c%10c2c2c%11c4c4c%12c5c7c5c8c9c2c45)C613,0.58,12.97,52.35,3.91,3.9380811,0.7181867007672541,3.72,3.91,1:1,,,,ITO/L-ZnO/P3HT:PC61BM/WNS/Ag,inverted,L-ZnO,L-ZnO,WNS,WNS,,"1,2-dichlorobenzene",,,-5.01,-3.12,,-6.1,-3.7,
57606,10.1016/j.matchemphys.2020.123584,10.1016/j.matchemphys.2020.123584,P3HT,PC61BM,P3HT,PC61BM,CCCCCCc1ccsc1,COC(=O)CCCC1(c2ccccc2)C23c4c5c6c7c8c9c(c%10c%11c2c2c%12c4c4c%13c5c5c7c7c8c8c%14c9c%10c9c%10c%11c2c2c%11c%12c4c4c%12c%13c5c5c7c7c8c8c%14c9c9c%10c2c2c%11c4c4c%12c5c7c5c8c9c2c45)C613,0.59,13.86,56.36,4.62,4.608782639999999,0.2428000000000158,4.48,4.62,1:1,,,,ITO/NM-ZnO/P3HT:PC61BM/PEDOT:PSS/Ag,inverted,NM-ZnO,ZnO,PEDOT:PSS,PEDOT:PSS,,"1,2-dichlorobenzene",,,-5.01,-3.12,,-6.1,-3.7,
57607,10.1016/j.matchemphys.2020.123584,10.1016/j.matchemphys.2020.123584,P3HT,PC61BM,P3HT,PC61BM,CCCCCCc1ccsc1,COC(=O)CCCC1(c2ccccc2)C23c4c5c6c7c8c9c(c%10c%11c2c2c%12c4c4c%13c5c5c7c7c8c8c%14c9c%10c9c%10c%11c2c2c%11c%12c4c4c%12c%13c5c5c7c7c8c8c%14c9c9c%10c2c2c%11c4c4c%12c5c7c5c8c9c2c45)C613,0.59,14.08,56.55,4.69,4.6977216,0.164639658848595,4.41,4.69,1:1,,,,ITO/NM-ZnO/P3HT:PC61BM/WNP/Ag,inverted,NM-ZnO,ZnO,WNP,WNP,,"1,2-dichlorobenzene",,,-5.01,-3.12,,-6.1,-3.7,
57608,10.1016/j.matchemphys.2020.123584,10.1016/j.matchemphys.2020.123584,P3HT,PC61BM,P3HT,PC61BM,CCCCCCc1ccsc1,COC(=O)CCCC1(c2ccccc2)C23c4c5c6c7c8c9c(c%10c%11c2c2c%12c4c4c%13c5c5c7c7c8c8c%14c9c%10c9c%10c%11c2c2c%11c%12c4c4c%12c%13c5c5c7c7c8c8c%14c9c9c%10c2c2c%11c4c4c%12c5c7c5c8c9c2c45)C613,0.6,14.91,57.2,5.07,5.1171120000000005,0.9292307692307744,4.95,5.07,1:1,,,,ITO/NM-ZnO/P3HT:PC61BM/WNS/Ag,inverted,NM-ZnO,ZnO,WNS,WNS,,"1,2-dichlorobenzene",,,-5.01,-3.12,,-6.1,-3.7,
57609,10.1016/j.matchemphys.2020.123584,10.1016/j.matchemphys.2020.123584,PTB7,PC71BM,PTB7,PC71BM,CCCCC(CC)COC(=O)c1sc2c(-c3cc4c(OCC(CC)CCCC)c5sccc5c(OCC(CC)CCCC)c4s3)scc2c1F,COC(=O)CCCC1(c2ccccc2)C23c4c5ccc6c7cc8c9c%10c(cc%11cc%12c%13c%14c(cc%15c%16ccc-5c2c%16c2c5c%16c%17c(c(c46)c7c9c%17c4c%10c%11c%13c4c%16c%14c%152)C513)C%12)C8,0.78,15.01,57.75,6.77,6.7612545,0.1291802067946802,6.52,6.77,1:2,,,,ITO/NM-ZnO/PTB7:PC71BM/PEDOT:PSS/Ag,inverted,NM-ZnO,ZnO,PEDOT:PSS,PEDOT:PSS,,"1,2-dichlorobenzene",,,-5.19,-3.43,,-5.9,-3.9,
57610,10.1016/j.matchemphys.2020.123584,10.1016/j.matchemphys.2020.123584,PTB7,PC71BM,PTB7,PC71BM,CCCCC(CC)COC(=O)c1sc2c(-c3cc4c(OCC(CC)CCCC)c5sccc5c(OCC(CC)CCCC)c4s3)scc2c1F,COC(=O)CCCC1(c2ccccc2)C23c4c5ccc6c7cc8c9c%10c(cc%11cc%12c%13c%14c(cc%15c%16ccc-5c2c%16c2c5c%16c%17c(c(c46)c7c9c%17c4c%10c%11c%13c4c%16c%14c%152)C513)C%12)C8,0.77,15.2,58.11,6.83,6.801194399999999,0.4217510980966469,6.68,6.83,1:2,,,,ITO/NM-ZnO/PTB7:PC71BM/WNP/Ag,inverted,NM-ZnO,ZnO,WNP,WNP,,"1,2-dichlorobenzene",,,-5.19,-3.43,,-5.9,-3.9,
57611,10.1016/j.matchemphys.2020.123584,10.1016/j.matchemphys.2020.123584,PTB7,PC71BM,PTB7,PC71BM,CCCCC(CC)COC(=O)c1sc2c(-c3cc4c(OCC(CC)CCCC)c5sccc5c(OCC(CC)CCCC)c4s3)scc2c1F,COC(=O)CCCC1(c2ccccc2)C23c4c5ccc6c7cc8c9c%10c(cc%11cc%12c%13c%14c(cc%15c%16ccc-5c2c%16c2c5c%16c%17c(c(c46)c7c9c%17c4c%10c%11c%13c4c%16c%14c%152)C513)C%12)C8,0.81,16.42,58.19,7.76,7.739386380000001,0.2656394329896764,7.61,7.76,1:2,,,,ITO/NM-ZnO/PTB7:PC71BM/WNS/Ag,,NM-ZnO,ZnO,WNS,WNS,,"1,2-dichlorobenzene",,,-5.19,-3.43,,-5.9,-3.9,
57621,10.1016/j.matchemphys.2021.124680,10.1016/j.matchemphys.2021.124680,PTB7-Th,ITIC,PTB7-Th,ITIC,CCCCC(CC)COC(=O)c1sc2csc(-c3cc4c(-c5ccc(CC(CC)CCCC)s5)c5sccc5c(-c5ccc(CC(CC)CCCC)s5)c4s3)c2c1F,CCCCCCc1ccc(C2(c3ccc(CCCCCC)cc3)c3cc4c(cc3-c3sc5cc(C=C6C(=O)c7ccccc7C6=C(C#N)C#N)sc5c32)C(c2ccc(CCCCCC)cc2)(c2ccc(CCCCCC)cc2)c2c-4sc3cc(C=C4C(=O)c5ccccc5C4=C(C#N)C#N)sc23)cc1,0.73,11.93,48.0,4.24,4.180272,1.4086792452830346,,,11:14.4,,,,ITO/PEDOT:PSS/active layer/Al,conventional,,,PEDOT:PSS,PEDOT:PSS,,chlorobenzene,chlorobenzene,110.0,-5.21,-3.6,,-5.576,-3.916,
57628,10.1016/j.matchemphys.2022.125898,10.1016/j.matchemphys.2022.125898,PTB7,PC71BM,PTB7,PC71BM,CCCCC(CC)COC(=O)c1sc2c(-c3cc4c(OCC(CC)CCCC)c5sccc5c(OCC(CC)CCCC)c4s3)scc2c1F,COC(=O)CCCC1(c2ccccc2)C23c4c5ccc6c7cc8c9c%10c(cc%11cc%12c%13c%14c(cc%15c%16ccc-5c2c%16c2c5c%16c%17c(c(c46)c7c9c%17c4c%10c%11c%13c4c%16c%14c%152)C513)C%12)C8,0.6,16.33,36.41,3.55,3.567451799999999,0.4915999999999723,3.55,,1.0:1.5,"1,8-diiodoctane",,,ITO/CuSCN/PTB7:PC71BM/Al,bulk heterojunction,,,CuSCN,CuSCN,70.0,DMSO,DMSO,70.0,-5.19,-3.43,,-5.9,-3.9,
57629,10.1016/j.matchemphys.2022.125898,10.1016/j.matchemphys.2022.125898,PTB7,PC71BM,PTB7,PC71BM,CCCCC(CC)COC(=O)c1sc2c(-c3cc4c(OCC(CC)CCCC)c5sccc5c(OCC(CC)CCCC)c4s3)scc2c1F,COC(=O)CCCC1(c2ccccc2)C23c4c5ccc6c7cc8c9c%10c(cc%11cc%12c%13c%14c(cc%15c%16ccc-5c2c%16c2c5c%16c%17c(c(c46)c7c9c%17c4c%10c%11c%13c4c%16c%14c%152)C513)C%12)C8,0.72,16.11,39.09,4.56,4.53412728,0.5673842105263102,4.56,,1.0:1.5,"1,8-diiodoctane",,,ITO/CuSCN/PTB7:PC71BM/Al,bulk heterojunction,,,CuSCN,CuSCN,70.0,DMF,DMF,70.0,-5.19,-3.43,,-5.9,-3.9,
57630,10.1016/j.matchemphys.2022.125898,10.1016/j.matchemphys.2022.125898,PTB7,PC71BM,PTB7,PC71BM,CCCCC(CC)COC(=O)c1sc2c(-c3cc4c(OCC(CC)CCCC)c5sccc5c(OCC(CC)CCCC)c4s3)scc2c1F,COC(=O)CCCC1(c2ccccc2)C23c4c5ccc6c7cc8c9c%10c(cc%11cc%12c%13c%14c(cc%15c%16ccc-5c2c%16c2c5c%16c%17c(c(c46)c7c9c%17c4c%10c%11c%13c4c%16c%14c%152)C513)C%12)C8,0.41,14.58,34.06,2.05,2.03603868,0.6810399999999973,2.05,,1.0:1.5,"1,8-diiodoctane",,3 vol%,ITO/CuSCN/PTB7:PC71BM/Al,conventional bulk heterojunction,,,CuSCN,CuSCN,70.0,Dioxane,dioxane,70.0,-5.19,-3.43,,-5.9,-3.9,
57631,10.1016/j.matchemphys.2022.125898,10.1016/j.matchemphys.2022.125898,PTB7,PC71BM,PTB7,PC71BM,CCCCC(CC)COC(=O)c1sc2c(-c3cc4c(OCC(CC)CCCC)c5sccc5c(OCC(CC)CCCC)c4s3)scc2c1F,COC(=O)CCCC1(c2ccccc2)C23c4c5ccc6c7cc8c9c%10c(cc%11cc%12c%13c%14c(cc%15c%16ccc-5c2c%16c2c5c%16c%17c(c(c46)c7c9c%17c4c%10c%11c%13c4c%16c%14c%152)C513)C%12)C8,0.56,15.46,38.21,3.31,3.3080689600000013,0.0583395770392378,3.31,,1.0:1.5,"1,8-diiodoctane",,,ITO/CuSCN/PTB7:PC71BM/Al,bulk heterojunction,,,CuSCN,CuSCN,70.0,Acetonitrile,acetonitrile,70.0,-5.19,-3.43,,-5.9,-3.9,
57632,10.1016/j.matchemphys.2022.125898,10.1016/j.matchemphys.2022.125898,PTB7,PC71BM,PTB7,PC71BM,CCCCC(CC)COC(=O)c1sc2c(-c3cc4c(OCC(CC)CCCC)c5sccc5c(OCC(CC)CCCC)c4s3)scc2c1F,COC(=O)CCCC1(c2ccccc2)C23c4c5ccc6c7cc8c9c%10c(cc%11cc%12c%13c%14c(cc%15c%16ccc-5c2c%16c2c5c%16c%17c(c(c46)c7c9c%17c4c%10c%11c%13c4c%16c%14c%152)C513)C%12)C8,0.52,13.37,36.85,2.58,2.5619594,0.6992480620155024,2.58,,1.0:1.5,"1,8-diiodoctane",,3 vol%,ITO/CuSCN/PTB7:PC71BM/Al,conventional bulk heterojunction,,,CuSCN,CuSCN,70.0,Ethylene glycol,ethylene glycol,70.0,-5.19,-3.43,,-5.9,-3.9,
57633,10.1016/j.matchemphys.2022.125898,10.1016/j.matchemphys.2022.125898,PTB7,PC71BM,PTB7,PC71BM,CCCCC(CC)COC(=O)c1sc2c(-c3cc4c(OCC(CC)CCCC)c5sccc5c(OCC(CC)CCCC)c4s3)scc2c1F,COC(=O)CCCC1(c2ccccc2)C23c4c5ccc6c7cc8c9c%10c(cc%11cc%12c%13c%14c(cc%15c%16ccc-5c2c%16c2c5c%16c%17c(c(c46)c7c9c%17c4c%10c%11c%13c4c%16c%14c%152)C513)C%12)C8,0.67,9.56,39.23,2.51,2.51275996,0.1099585657370564,2.51,,1.0:1.5,"1,8-diiodoctane",,,ITO/CuSCN/PTB7:PC71BM/Al,bulk heterojunction,,,CuSCN,CuSCN,70.0,Propylene carbonate,propylene carbonate,70.0,-5.19,-3.43,,-5.9,-3.9,
