Repository: JiYiqaq/PCE-KA-GNN

# Data directory

- `raw/Active_Database.csv` is the immutable source dataset bundled under CC BY 4.0. Do not overwrite it with processed data.
- `processed/` is created and populated by the training pipeline. Generated `.pt` and `.pth` caches are intentionally ignored by Git because they can exceed GitHub's normal single-file limit.

See `../DATA_LICENSE.md` for provenance, license and checksum information.

File: data/raw/Active_Database.csv (part 164 of 471)
id,doi,doi_norm,donor,acceptor,donor_canonical,acceptor_canonical,donor_smiles,acceptor_smiles,voc,jsc,ff,pce,pce_recomputed,pce_relative_error_percent,pce_avg,pce_best,d_a_ratio,additive,additive_canonical,additive_ratio,device_structure,device_type,etl,etl_canonical,htl,htl_canonical,active_layer_thickness,solvent,solvent_canonical,annealing_temp,homo_d,lumo_d,eg_d,homo_a,lumo_a,eg_a
57634,10.1016/j.matchemphys.2022.125898,10.1016/j.matchemphys.2022.125898,PCDTBT,PC71BM,PCDTBT,PC71BM,CCCCCCCCC(CCCCCCCC)n1c2ccccc2c2ccc(-c3ccc(-c4ccc(-c5cccs5)c5nsnc45)s3)cc21,COC(=O)CCCC1(c2ccccc2)C23c4c5ccc6c7cc8c9c%10c(cc%11cc%12c%13c%14c(cc%15c%16ccc-5c2c%16c2c5c%16c%17c(c(c46)c7c9c%17c4c%10c%11c%13c4c%16c%14c%152)C513)C%12)C8,0.74,10.51,54.71,4.28,4.25501554,0.5837490654205759,4.28,,1:4,,,,ITO/CuSCN/PCDTBT:PC71BM/Al,conventional bulk heterojunction,,,CuSCN,CuSCN,70.0,DMSO,DMSO,70.0,-5.5,-3.6,,-5.9,-3.9,
57635,10.1016/j.matchemphys.2022.125898,10.1016/j.matchemphys.2022.125898,PCDTBT,PC71BM,PCDTBT,PC71BM,CCCCCCCCC(CCCCCCCC)n1c2ccccc2c2ccc(-c3ccc(-c4ccc(-c5cccs5)c5nsnc45)s3)cc21,COC(=O)CCCC1(c2ccccc2)C23c4c5ccc6c7cc8c9c%10c(cc%11cc%12c%13c%14c(cc%15c%16ccc-5c2c%16c2c5c%16c%17c(c(c46)c7c9c%17c4c%10c%11c%13c4c%16c%14c%152)C513)C%12)C8,0.69,13.13,47.04,4.25,4.26168288,0.2748912941176354,4.25,,1:4,,,,ITO/CuSCN/PCDTBT:PC71BM/Al,conventional bulk heterojunction,,,CuSCN,CuSCN,70.0,DMF,DMF,70.0,-5.5,-3.6,,-5.9,-3.9,
57636,10.1016/j.matchemphys.2022.125898,10.1016/j.matchemphys.2022.125898,PCDTBT,PC71BM,PCDTBT,PC71BM,CCCCCCCCC(CCCCCCCC)n1c2ccccc2c2ccc(-c3ccc(-c4ccc(-c5cccs5)c5nsnc45)s3)cc21,COC(=O)CCCC1(c2ccccc2)C23c4c5ccc6c7cc8c9c%10c(cc%11cc%12c%13c%14c(cc%15c%16ccc-5c2c%16c2c5c%16c%17c(c(c46)c7c9c%17c4c%10c%11c%13c4c%16c%14c%152)C513)C%12)C8,0.45,11.76,38.83,2.05,2.0548836,0.2382243902438964,2.05,,1:4,,,,ITO/CuSCN/PCDTBT:PC71BM/Al,conventional bulk heterojunction,,,CuSCN,CuSCN,70.0,Dioxane,dioxane,70.0,-5.5,-3.6,,-5.9,-3.9,
57637,10.1016/j.matchemphys.2022.125898,10.1016/j.matchemphys.2022.125898,PCDTBT,PC71BM,PCDTBT,PC71BM,CCCCCCCCC(CCCCCCCC)n1c2ccccc2c2ccc(-c3ccc(-c4ccc(-c5cccs5)c5nsnc45)s3)cc21,COC(=O)CCCC1(c2ccccc2)C23c4c5ccc6c7cc8c9c%10c(cc%11cc%12c%13c%14c(cc%15c%16ccc-5c2c%16c2c5c%16c%17c(c(c46)c7c9c%17c4c%10c%11c%13c4c%16c%14c%152)C513)C%12)C8,0.63,11.53,41.55,3.03,3.01815045,0.3910742574257568,3.03,,1:4,,,,ITO/CuSCN/PCDTBT:PC71BM/Al,conventional bulk heterojunction,,,CuSCN,CuSCN,70.0,Acetonitrile,acetonitrile,70.0,-5.5,-3.6,,-5.9,-3.9,
57638,10.1016/j.matchemphys.2022.125898,10.1016/j.matchemphys.2022.125898,PCDTBT,PC71BM,PCDTBT,PC71BM,CCCCCCCCC(CCCCCCCC)n1c2ccccc2c2ccc(-c3ccc(-c4ccc(-c5cccs5)c5nsnc45)s3)cc21,COC(=O)CCCC1(c2ccccc2)C23c4c5ccc6c7cc8c9c%10c(cc%11cc%12c%13c%14c(cc%15c%16ccc-5c2c%16c2c5c%16c%17c(c(c46)c7c9c%17c4c%10c%11c%13c4c%16c%14c%152)C513)C%12)C8,0.5,9.95,34.7,1.74,1.726325,0.7859195402298911,1.74,,1:4,,,,ITO/CuSCN/PCDTBT:PC71BM/Al,conventional bulk heterojunction,,,CuSCN,CuSCN,70.0,Ethylene glycol,ethylene glycol,70.0,-5.5,-3.6,,-5.9,-3.9,
57639,10.1016/j.matchemphys.2022.125898,10.1016/j.matchemphys.2022.125898,PCDTBT,PC71BM,PCDTBT,PC71BM,CCCCCCCCC(CCCCCCCC)n1c2ccccc2c2ccc(-c3ccc(-c4ccc(-c5cccs5)c5nsnc45)s3)cc21,COC(=O)CCCC1(c2ccccc2)C23c4c5ccc6c7cc8c9c%10c(cc%11cc%12c%13c%14c(cc%15c%16ccc-5c2c%16c2c5c%16c%17c(c(c46)c7c9c%17c4c%10c%11c%13c4c%16c%14c%152)C513)C%12)C8,0.52,9.95,48.82,2.54,2.5259468,0.5532755905511894,2.54,,1:4,,,,ITO/CuSCN/PCDTBT:PC71BM/Al,conventional bulk heterojunction,,,CuSCN,CuSCN,70.0,Propylene carbonate,propylene carbonate,70.0,-5.5,-3.6,,-5.9,-3.9,
57640,10.1016/j.matchemphys.2022.126061,10.1016/j.matchemphys.2022.126061,PM6,BTP-eC9,PM6,BTP-eC9,COC(=O)C(C)(C)c1cc(C)cc(-c2sc3c4sc5cc(/C=C6/C(=O)c7cc(F)cc(c7)C(=O)/C6=C\c6cc(C(C)(C)C(=O)OC)c(-c7cc(C)cc(C(C)(C)C(=O)OC)c7)s6)sc5c4c(C(C)(C)C(=O)OC)ccc2-3)c1,CCCCCCCCCc1c(C=C2C(=O)c3cc(Cl)c(Cl)cc3C2=C(C#N)C#N)sc2c1sc1c3c4nsnc4c4c5sc6c(CCCCCCCCC)c(C=C7C(=O)c8cc(Cl)c(Cl)cc8C7=C(C#N)C#N)sc6c5n(CC(CCCC)CCCCCC)c4c3n(CC(CCCC)CCCCCC)c21,0.89,26.2,70.8,16.8,16.509144000000003,1.7312857142857023,16.6,16.8,1:1.2,,,,ITO/PEDOT:PSS/PM6:BTP-eC9/PFN-Br/Ag,conventional,PFN-Br,PFN-Br,PEDOT:PSS,PEDOT:PSS,,CF,chloroform,,-5.56,-3.65,,-5.68,-3.9,
57641,10.1016/j.matchemphys.2022.126061,10.1016/j.matchemphys.2022.126061,PM6,BTP-eC9,PM6,BTP-eC9,COC(=O)C(C)(C)c1cc(C)cc(-c2sc3c4sc5cc(/C=C6/C(=O)c7cc(F)cc(c7)C(=O)/C6=C\c6cc(C(C)(C)C(=O)OC)c(-c7cc(C)cc(C(C)(C)C(=O)OC)c7)s6)sc5c4c(C(C)(C)C(=O)OC)ccc2-3)c1,CCCCCCCCCc1c(C=C2C(=O)c3cc(Cl)c(Cl)cc3C2=C(C#N)C#N)sc2c1sc1c3c4nsnc4c4c5sc6c(CCCCCCCCC)c(C=C7C(=O)c8cc(Cl)c(Cl)cc8C7=C(C#N)C#N)sc6c5n(CC(CCCC)CCCCCC)c4c3n(CC(CCCC)CCCCCC)c21,0.89,26.5,72.7,17.4,17.146295000000002,1.4580747126436584,17.0,17.4,1:1.2,,,,ITO/PEDOT:PSS/PM6:BTP-eC9/PFN-Br/Ag,conventional,PFN-Br,PFN-Br,PEDOT:PSS,PEDOT:PSS,,CB,chlorobenzene,,-5.56,-3.65,,-5.68,-3.9,
57642,10.1016/j.matchemphys.2022.126061,10.1016/j.matchemphys.2022.126061,PM6,BTP-eC9,PM6,BTP-eC9,COC(=O)C(C)(C)c1cc(C)cc(-c2sc3c4sc5cc(/C=C6/C(=O)c7cc(F)cc(c7)C(=O)/C6=C\c6cc(C(C)(C)C(=O)OC)c(-c7cc(C)cc(C(C)(C)C(=O)OC)c7)s6)sc5c4c(C(C)(C)C(=O)OC)ccc2-3)c1,CCCCCCCCCc1c(C=C2C(=O)c3cc(Cl)c(Cl)cc3C2=C(C#N)C#N)sc2c1sc1c3c4nsnc4c4c5sc6c(CCCCCCCCC)c(C=C7C(=O)c8cc(Cl)c(Cl)cc8C7=C(C#N)C#N)sc6c5n(CC(CCCC)CCCCCC)c4c3n(CC(CCCC)CCCCCC)c21,0.9,25.7,73.9,17.7,17.09307,3.4289830508474486,17.1,17.7,1:1.2,,,,ITO/PEDOT:PSS/PM6:BTP-eC9/PFN-Br/Ag,conventional,PFN-Br,PFN-Br,PEDOT:PSS,PEDOT:PSS,,CB120,chlorobenzene,,-5.56,-3.65,,-5.68,-3.9,
57643,10.1016/j.matchemphys.2022.126061,10.1016/j.matchemphys.2022.126061,PM6,BTP-eC9,PM6,BTP-eC9,COC(=O)C(C)(C)c1cc(C)cc(-c2sc3c4sc5cc(/C=C6/C(=O)c7cc(F)cc(c7)C(=O)/C6=C\c6cc(C(C)(C)C(=O)OC)c(-c7cc(C)cc(C(C)(C)C(=O)OC)c7)s6)sc5c4c(C(C)(C)C(=O)OC)ccc2-3)c1,CCCCCCCCCc1c(C=C2C(=O)c3cc(Cl)c(Cl)cc3C2=C(C#N)C#N)sc2c1sc1c3c4nsnc4c4c5sc6c(CCCCCCCCC)c(C=C7C(=O)c8cc(Cl)c(Cl)cc8C7=C(C#N)C#N)sc6c5n(CC(CCCC)CCCCCC)c4c3n(CC(CCCC)CCCCCC)c21,0.88,26.4,75.3,17.8,17.493696,1.7208089887640494,17.51,17.8,1:1.2,,,,ITO/PEDOT:PSS/PM6:BTP-eC9/PFN-Br/Ag,conventional,PFN-Br,PFN-Br,PEDOT:PSS,PEDOT:PSS,,CB120_TA,chlorobenzene,120.0,-5.56,-3.65,,-5.68,-3.9,
57644,10.1016/j.matchemphys.2022.126225,10.1016/j.matchemphys.2022.126225,PTQE-C8,PC61BM,PTQE-C8,PC61BM,,COC(=O)CCCC1(c2ccccc2)C23c4c5c6c7c8c9c(c%10c%11c2c2c%12c4c4c%13c5c5c7c7c8c8c%14c9c%10c9c%10c%11c2c2c%11c%12c4c4c%12c%13c5c5c7c7c8c8c%14c9c9c%10c2c2c%11c4c4c%12c5c7c5c8c9c2c45)C613,0.8,13.6,53.0,5.8,5.7664,0.5793103448275837,,,1:1.5,1-chloronaphthalene,CN,,inverted,inverted,ZnO,ZnO,MoOx,MoO3,100.0,chlorobenzene,chlorobenzene,,,,,-6.1,-3.7,
57645,10.1016/j.matchemphys.2022.126225,10.1016/j.matchemphys.2022.126225,PTQE-C8,Y6,PTQE-C8,Y6,,CCCCCCCCCCCc1c(/C=C2\C(=O)c3cc(F)c(F)cc3C2=C(C#N)C#N)sc2c1sc1c3c4nsnc4c4c5sc6c(CCCCCCCCCCC)c(/C=C7\C(=O)c8cc(F)c(F)cc8C7=C(C#N)C#N)sc6c5n(CC(CC)CCCC)c4c3n(CC(CC)CCCC)c21,0.76,20.8,58.0,9.2,9.168640000000002,0.3408695652173654,,,1:1.2,1-chloronaphthalene,CN,,inverted,inverted,ZnO,ZnO,MoOx,MoO3,100.0,chloroform,chloroform,,,,,-5.65,-4.09,
57646,10.1016/j.matchemphys.2022.126225,10.1016/j.matchemphys.2022.126225,PTQE-EH,PC61BM,PTQE-EH,PC61BM,,COC(=O)CCCC1(c2ccccc2)C23c4c5c6c7c8c9c(c%10c%11c2c2c%12c4c4c%13c5c5c7c7c8c8c%14c9c%10c9c%10c%11c2c2c%11c%12c4c4c%12c%13c5c5c7c7c8c8c%14c9c9c%10c2c2c%11c4c4c%12c5c7c5c8c9c2c45)C613,0.85,2.9,50.0,1.2,1.2325,2.708333333333332,,,1:1.5,1-chloronaphthalene,CN,,inverted,inverted,ZnO,ZnO,MoOx,MoO3,100.0,chlorobenzene,chlorobenzene,,,,,-6.1,-3.7,
57647,10.1016/j.matchemphys.2022.126225,10.1016/j.matchemphys.2022.126225,PTQE-EH,Y6,PTQE-EH,Y6,,CCCCCCCCCCCc1c(/C=C2\C(=O)c3cc(F)c(F)cc3C2=C(C#N)C#N)sc2c1sc1c3c4nsnc4c4c5sc6c(CCCCCCCCCCC)c(/C=C7\C(=O)c8cc(F)c(F)cc8C7=C(C#N)C#N)sc6c5n(CC(CC)CCCC)c4c3n(CC(CC)CCCC)c21,0.8,14.2,42.0,4.8,4.7712,0.5999999999999894,,,1:1.2,1-chloronaphthalene,CN,,inverted,inverted,ZnO,ZnO,MoOx,MoO3,100.0,chloroform,chloroform,,,,,-5.65,-4.09,
57648,10.1016/j.matchemphys.2022.126225,10.1016/j.matchemphys.2022.126225,P3HT,PTQE-C8,P3HT,PTQE-C8,CCCCCCc1ccsc1,,0.62,0.28,38.0,0.07,0.065968,5.76000000000001,,,1:1,,,,inverted,inverted,ZnO,ZnO,MoOx,MoO3,100.0,chloroform,chloroform,,-5.01,-3.12,,,,
57649,10.1016/j.matchemphys.2022.126225,10.1016/j.matchemphys.2022.126225,P3HT,PTQE-EH,P3HT,PTQE-EH,CCCCCCc1ccsc1,,0.73,0.14,44.0,0.04,0.044968,12.42,,,1:1,,,,inverted,inverted,ZnO,ZnO,MoOx,MoO3,100.0,chloroform,chloroform,,-5.01,-3.12,,,,
57650,10.1016/j.matchemphys.2023.127684,10.1016/j.matchemphys.2023.127684,PTB7,PC71BM,PTB7,PC71BM,CCCCC(CC)COC(=O)c1sc2c(-c3cc4c(OCC(CC)CCCC)c5sccc5c(OCC(CC)CCCC)c4s3)scc2c1F,COC(=O)CCCC1(c2ccccc2)C23c4c5ccc6c7cc8c9c%10c(cc%11cc%12c%13c%14c(cc%15c%16ccc-5c2c%16c2c5c%16c%17c(c(c46)c7c9c%17c4c%10c%11c%13c4c%16c%14c%152)C513)C%12)C8,0.73,13.62,50.93,5.27,5.063766179999999,3.913355218216328,4.95,5.27,,DIO,DIO,3 vol% DIO,PET/ITO/AZO:PEIE 20/active layer/MoO3/Ag,BHJ,AZO:PEIE 20,AZO:PEIE,MoO3,MoO3,85.0,o-xylene,o-xylene,30.0,-5.19,-3.43,,-5.9,-3.9,
57651,10.1016/j.matchemphys.2023.127684,10.1016/j.matchemphys.2023.127684,PTB7,PC71BM,PTB7,PC71BM,CCCCC(CC)COC(=O)c1sc2c(-c3cc4c(OCC(CC)CCCC)c5sccc5c(OCC(CC)CCCC)c4s3)scc2c1F,COC(=O)CCCC1(c2ccccc2)C23c4c5ccc6c7cc8c9c%10c(cc%11cc%12c%13c%14c(cc%15c%16ccc-5c2c%16c2c5c%16c%17c(c(c46)c7c9c%17c4c%10c%11c%13c4c%16c%14c%152)C513)C%12)C8,0.74,14.7,58.13,6.43,6.323381400000001,1.6581430793156942,6.3,6.43,,DIO,DIO,,PET/ITO/AZO:PEIE 20/active layer/MoO3/Ag,,AZO:PEIE 20,AZO:PEIE,MoO3,MoO3,100.0,o-xylene,o-xylene,40.0,-5.19,-3.43,,-5.9,-3.9,
57652,10.1016/j.matchemphys.2023.127684,10.1016/j.matchemphys.2023.127684,PTB7,PC71BM,PTB7,PC71BM,CCCCC(CC)COC(=O)c1sc2c(-c3cc4c(OCC(CC)CCCC)c5sccc5c(OCC(CC)CCCC)c4s3)scc2c1F,COC(=O)CCCC1(c2ccccc2)C23c4c5ccc6c7cc8c9c%10c(cc%11cc%12c%13c%14c(cc%15c%16ccc-5c2c%16c2c5c%16c%17c(c(c46)c7c9c%17c4c%10c%11c%13c4c%16c%14c%152)C513)C%12)C8,0.74,13.86,57.18,6.22,5.864609519999999,5.713673311897114,5.84,6.22,,DIO,DIO,,PET/ITO/AZO:PEIE 20/active layer/MoO3/Ag,,AZO:PEIE 20,AZO:PEIE,MoO3,MoO3,100.0,o-xylene,o-xylene,50.0,-5.19,-3.43,,-5.9,-3.9,
57653,10.1016/j.matchemphys.2023.127684,10.1016/j.matchemphys.2023.127684,PTB7,PC71BM,PTB7,PC71BM,CCCCC(CC)COC(=O)c1sc2c(-c3cc4c(OCC(CC)CCCC)c5sccc5c(OCC(CC)CCCC)c4s3)scc2c1F,COC(=O)CCCC1(c2ccccc2)C23c4c5ccc6c7cc8c9c%10c(cc%11cc%12c%13c%14c(cc%15c%16ccc-5c2c%16c2c5c%16c%17c(c(c46)c7c9c%17c4c%10c%11c%13c4c%16c%14c%152)C513)C%12)C8,0.74,13.93,59.93,6.41,6.17770426,3.6239585023401015,6.16,6.41,,DIO,DIO,,PET/ITO/AZO:PEIE 20/active layer/MoO3/Ag,,AZO:PEIE 20,AZO:PEIE,MoO3,MoO3,100.0,o-xylene,o-xylene,60.0,-5.19,-3.43,,-5.9,-3.9,
57654,10.1016/j.matchemphys.2023.127684,10.1016/j.matchemphys.2023.127684,PTB7,PC71BM,PTB7,PC71BM,CCCCC(CC)COC(=O)c1sc2c(-c3cc4c(OCC(CC)CCCC)c5sccc5c(OCC(CC)CCCC)c4s3)scc2c1F,COC(=O)CCCC1(c2ccccc2)C23c4c5ccc6c7cc8c9c%10c(cc%11cc%12c%13c%14c(cc%15c%16ccc-5c2c%16c2c5c%16c%17c(c(c46)c7c9c%17c4c%10c%11c%13c4c%16c%14c%152)C513)C%12)C8,0.73,10.38,40.9,3.26,3.0991566,4.9338466257668605,3.08,3.26,,CN,CN,3 vol% CN,PET/ITO/AZO:PEIE 20/active layer/MoO3/Ag,BHJ,AZO:PEIE 20,AZO:PEIE,MoO3,MoO3,85.0,o-xylene,o-xylene,30.0,-5.19,-3.43,,-5.9,-3.9,
57655,10.1016/j.matchemphys.2023.127684,10.1016/j.matchemphys.2023.127684,PTB7,PC71BM,PTB7,PC71BM,CCCCC(CC)COC(=O)c1sc2c(-c3cc4c(OCC(CC)CCCC)c5sccc5c(OCC(CC)CCCC)c4s3)scc2c1F,COC(=O)CCCC1(c2ccccc2)C23c4c5ccc6c7cc8c9c%10c(cc%11cc%12c%13c%14c(cc%15c%16ccc-5c2c%16c2c5c%16c%17c(c(c46)c7c9c%17c4c%10c%11c%13c4c%16c%14c%152)C513)C%12)C8,0.74,12.03,50.23,4.73,4.471575059999999,5.463529386892202,4.5,4.73,,CN,CN,3 vol% CN,PET/ITO/AZO:PEIE 20/active layer/MoO3/Ag,BHJ,AZO:PEIE 20,AZO:PEIE,MoO3,MoO3,85.0,o-xylene,o-xylene,40.0,-5.19,-3.43,,-5.9,-3.9,
57656,10.1016/j.matchemphys.2023.127684,10.1016/j.matchemphys.2023.127684,PTB7,PC71BM,PTB7,PC71BM,CCCCC(CC)COC(=O)c1sc2c(-c3cc4c(OCC(CC)CCCC)c5sccc5c(OCC(CC)CCCC)c4s3)scc2c1F,COC(=O)CCCC1(c2ccccc2)C23c4c5ccc6c7cc8c9c%10c(cc%11cc%12c%13c%14c(cc%15c%16ccc-5c2c%16c2c5c%16c%17c(c(c46)c7c9c%17c4c%10c%11c%13c4c%16c%14c%152)C513)C%12)C8,0.77,11.8,54.0,5.13,4.90644,4.3578947368421055,4.9,5.13,,CN,CN,,PET/ITO/AZO:PEIE 20/active layer/MoO3/Ag,,AZO:PEIE 20,AZO:PEIE,MoO3,MoO3,85.0,o-xylene,o-xylene,50.0,-5.19,-3.43,,-5.9,-3.9,
57657,10.1016/j.matchemphys.2023.127684,10.1016/j.matchemphys.2023.127684,PTB7,PC71BM,PTB7,PC71BM,CCCCC(CC)COC(=O)c1sc2c(-c3cc4c(OCC(CC)CCCC)c5sccc5c(OCC(CC)CCCC)c4s3)scc2c1F,COC(=O)CCCC1(c2ccccc2)C23c4c5ccc6c7cc8c9c%10c(cc%11cc%12c%13c%14c(cc%15c%16ccc-5c2c%16c2c5c%16c%17c(c(c46)c7c9c%17c4c%10c%11c%13c4c%16c%14c%152)C513)C%12)C8,0.78,12.63,53.35,5.29,5.255721900000001,0.6479792060491301,5.24,5.29,,CN,CN,,PET/ITO/AZO:PEIE 20/active layer/MoO3/Ag,,AZO:PEIE 20,AZO:PEIE,MoO3,MoO3,85.0,o-xylene,o-xylene,60.0,-5.19,-3.43,,-5.9,-3.9,
57658,10.1016/j.matchemphys.2023.127684,10.1016/j.matchemphys.2023.127684,PTB7,PC71BM,PTB7,PC71BM,CCCCC(CC)COC(=O)c1sc2c(-c3cc4c(OCC(CC)CCCC)c5sccc5c(OCC(CC)CCCC)c4s3)scc2c1F,COC(=O)CCCC1(c2ccccc2)C23c4c5ccc6c7cc8c9c%10c(cc%11cc%12c%13c%14c(cc%15c%16ccc-5c2c%16c2c5c%16c%17c(c(c46)c7c9c%17c4c%10c%11c%13c4c%16c%14c%152)C513)C%12)C8,0.75,13.5,58.6,6.13,5.93325,3.209624796084825,5.92,6.13,,CN:DIO,CN+DIO,CN:DIO = 1.5:1.5 vol%,PET/ITO/AZO:PEIE 20/active layer/MoO3/Ag,BHJ,AZO:PEIE 20,AZO:PEIE,MoO3,MoO3,,o-xylene,o-xylene,30.0,-5.19,-3.43,,-5.9,-3.9,
57659,10.1016/j.matchemphys.2023.127684,10.1016/j.matchemphys.2023.127684,PTB7,PC71BM,PTB7,PC71BM,CCCCC(CC)COC(=O)c1sc2c(-c3cc4c(OCC(CC)CCCC)c5sccc5c(OCC(CC)CCCC)c4s3)scc2c1F,COC(=O)CCCC1(c2ccccc2)C23c4c5ccc6c7cc8c9c%10c(cc%11cc%12c%13c%14c(cc%15c%16ccc-5c2c%16c2c5c%16c%17c(c(c46)c7c9c%17c4c%10c%11c%13c4c%16c%14c%152)C513)C%12)C8,0.74,13.54,59.58,6.28,5.969677679999998,4.941438216560538,6.0,6.28,,CN:DIO,CN+DIO,,PET/ITO/AZO:PEIE 20/active layer/MoO3/Ag,,AZO:PEIE 20,AZO:PEIE,MoO3,MoO3,100.0,o-xylene,o-xylene,40.0,-5.19,-3.43,,-5.9,-3.9,
57660,10.1016/j.matchemphys.2023.127684,10.1016/j.matchemphys.2023.127684,PTB7,PC71BM,PTB7,PC71BM,CCCCC(CC)COC(=O)c1sc2c(-c3cc4c(OCC(CC)CCCC)c5sccc5c(OCC(CC)CCCC)c4s3)scc2c1F,COC(=O)CCCC1(c2ccccc2)C23c4c5ccc6c7cc8c9c%10c(cc%11cc%12c%13c%14c(cc%15c%16ccc-5c2c%16c2c5c%16c%17c(c(c46)c7c9c%17c4c%10c%11c%13c4c%16c%14c%152)C513)C%12)C8,0.75,13.11,60.73,6.23,5.971277249999999,4.152853130016072,6.0,6.23,,CN:DIO,CN+DIO,CN:DIO = 1.5:1.5 vol%,PET/ITO/AZO:PEIE 20/active layer/MoO3/Ag,BHJ,AZO:PEIE 20,AZO:PEIE,MoO3,MoO3,,o-xylene,o-xylene,50.0,-5.19,-3.43,,-5.9,-3.9,
57661,10.1016/j.matchemphys.2023.127684,10.1016/j.matchemphys.2023.127684,PTB7,PC71BM,PTB7,PC71BM,CCCCC(CC)COC(=O)c1sc2c(-c3cc4c(OCC(CC)CCCC)c5sccc5c(OCC(CC)CCCC)c4s3)scc2c1F,COC(=O)CCCC1(c2ccccc2)C23c4c5ccc6c7cc8c9c%10c(cc%11cc%12c%13c%14c(cc%15c%16ccc-5c2c%16c2c5c%16c%17c(c(c46)c7c9c%17c4c%10c%11c%13c4c%16c%14c%152)C513)C%12)C8,0.76,13.69,58.92,6.23,6.13027248,1.6007627608346862,6.11,6.23,,CN:DIO,CN+DIO,,PET/ITO/AZO:PEIE 20/active layer/MoO3/Ag,,AZO:PEIE 20,AZO:PEIE,MoO3,MoO3,85.0,o-xylene,o-xylene,60.0,-5.19,-3.43,,-5.9,-3.9,
57662,10.1016/j.matchemphys.2023.127684,10.1016/j.matchemphys.2023.127684,PTB7,PC71BM,PTB7,PC71BM,CCCCC(CC)COC(=O)c1sc2c(-c3cc4c(OCC(CC)CCCC)c5sccc5c(OCC(CC)CCCC)c4s3)scc2c1F,COC(=O)CCCC1(c2ccccc2)C23c4c5ccc6c7cc8c9c%10c(cc%11cc%12c%13c%14c(cc%15c%16ccc-5c2c%16c2c5c%16c%17c(c(c46)c7c9c%17c4c%10c%11c%13c4c%16c%14c%152)C513)C%12)C8,0.63,7.99,38.2,1.97,1.9228734000000005,2.392213197969528,1.91,1.97,,DIO,DIO,3 vol%,PET/ITO/AZO:PEIE 20/active layer/MoO3/Ag,bulk heterojunction,AZO:PEIE 20,AZO:PEIE,MoO3,MoO3,85.0,o-xylene,o-xylene,30.0,-5.19,-3.43,,-5.9,-3.9,
57663,10.1016/j.matchemphys.2023.127684,10.1016/j.matchemphys.2023.127684,PTB7,PC71BM,PTB7,PC71BM,CCCCC(CC)COC(=O)c1sc2c(-c3cc4c(OCC(CC)CCCC)c5sccc5c(OCC(CC)CCCC)c4s3)scc2c1F,COC(=O)CCCC1(c2ccccc2)C23c4c5ccc6c7cc8c9c%10c(cc%11cc%12c%13c%14c(cc%15c%16ccc-5c2c%16c2c5c%16c%17c(c(c46)c7c9c%17c4c%10c%11c%13c4c%16c%14c%152)C513)C%12)C8,0.64,10.38,40.75,2.87,2.707104,5.675818815331024,2.71,2.87,,DIO,DIO,3 vol%,PET/ITO/AZO:PEIE 20/active layer/MoO3/Ag,bulk heterojunction,AZO:PEIE 20,AZO:PEIE,MoO3,MoO3,85.0,o-xylene,o-xylene,40.0,-5.19,-3.43,,-5.9,-3.9,
57664,10.1016/j.matchemphys.2023.127684,10.1016/j.matchemphys.2023.127684,PTB7,PC71BM,PTB7,PC71BM,CCCCC(CC)COC(=O)c1sc2c(-c3cc4c(OCC(CC)CCCC)c5sccc5c(OCC(CC)CCCC)c4s3)scc2c1F,COC(=O)CCCC1(c2ccccc2)C23c4c5ccc6c7cc8c9c%10c(cc%11cc%12c%13c%14c(cc%15c%16ccc-5c2c%16c2c5c%16c%17c(c(c46)c7c9c%17c4c%10c%11c%13c4c%16c%14c%152)C513)C%12)C8,0.66,13.47,43.1,3.94,3.8316762,2.74933502538071,3.83,3.94,,DIO,DIO,3 vol%,PET/ITO/AZO:PEIE 20/active layer/MoO3/Ag,bulk heterojunction,AZO:PEIE 20,AZO:PEIE,MoO3,MoO3,85.0,o-xylene,o-xylene,50.0,-5.19,-3.43,,-5.9,-3.9,
57665,10.1016/j.matchemphys.2023.127684,10.1016/j.matchemphys.2023.127684,PTB7,PC71BM,PTB7,PC71BM,CCCCC(CC)COC(=O)c1sc2c(-c3cc4c(OCC(CC)CCCC)c5sccc5c(OCC(CC)CCCC)c4s3)scc2c1F,COC(=O)CCCC1(c2ccccc2)C23c4c5ccc6c7cc8c9c%10c(cc%11cc%12c%13c%14c(cc%15c%16ccc-5c2c%16c2c5c%16c%17c(c(c46)c7c9c%17c4c%10c%11c%13c4c%16c%14c%152)C513)C%12)C8,0.72,15.6,54.83,6.35,6.1585056,3.0156598425196828,6.16,6.35,,DIO,DIO,,PET/ITO/AZO:PEIE 20/active layer/MoO3/Ag,BHJ,AZO:PEIE 20,AZO:PEIE,MoO3,MoO3,85.0,o-xylene,o-xylene,60.0,-5.19,-3.43,,-5.9,-3.9,
57666,10.1016/j.matchemphys.2023.127684,10.1016/j.matchemphys.2023.127684,PTB7,PC71BM,PTB7,PC71BM,CCCCC(CC)COC(=O)c1sc2c(-c3cc4c(OCC(CC)CCCC)c5sccc5c(OCC(CC)CCCC)c4s3)scc2c1F,COC(=O)CCCC1(c2ccccc2)C23c4c5ccc6c7cc8c9c%10c(cc%11cc%12c%13c%14c(cc%15c%16ccc-5c2c%16c2c5c%16c%17c(c(c46)c7c9c%17c4c%10c%11c%13c4c%16c%14c%152)C513)C%12)C8,0.65,8.13,35.7,2.06,1.8865665000000005,8.419101941747552,1.9,2.06,,CN,CN,3 vol%,PET/ITO/AZO:PEIE 20/active layer/MoO3/Ag,bulk heterojunction,AZO:PEIE 20,AZO:PEIE,MoO3,MoO3,85.0,o-xylene,o-xylene,30.0,-5.19,-3.43,,-5.9,-3.9,
57667,10.1016/j.matchemphys.2023.127684,10.1016/j.matchemphys.2023.127684,PTB7,PC71BM,PTB7,PC71BM,CCCCC(CC)COC(=O)c1sc2c(-c3cc4c(OCC(CC)CCCC)c5sccc5c(OCC(CC)CCCC)c4s3)scc2c1F,COC(=O)CCCC1(c2ccccc2)C23c4c5ccc6c7cc8c9c%10c(cc%11cc%12c%13c%14c(cc%15c%16ccc-5c2c%16c2c5c%16c%17c(c(c46)c7c9c%17c4c%10c%11c%13c4c%16c%14c%152)C513)C%12)C8,0.72,12.3,41.33,3.94,3.6601848,7.10190862944163,3.68,3.94,,CN,CN,,PET/ITO/AZO:PEIE 20/active layer/MoO3/Ag,BHJ,AZO:PEIE 20,AZO:PEIE,MoO3,MoO3,85.0,o-xylene,o-xylene,40.0,-5.19,-3.43,,-5.9,-3.9,
57668,10.1016/j.matchemphys.2023.127684,10.1016/j.matchemphys.2023.127684,PTB7,PC71BM,PTB7,PC71BM,CCCCC(CC)COC(=O)c1sc2c(-c3cc4c(OCC(CC)CCCC)c5sccc5c(OCC(CC)CCCC)c4s3)scc2c1F,COC(=O)CCCC1(c2ccccc2)C23c4c5ccc6c7cc8c9c%10c(cc%11cc%12c%13c%14c(cc%15c%16ccc-5c2c%16c2c5c%16c%17c(c(c46)c7c9c%17c4c%10c%11c%13c4c%16c%14c%152)C513)C%12)C8,0.76,12.6,48.6,4.8,4.653936000000001,3.042999999999981,4.66,4.8,,CN,CN,,PET/ITO/AZO:PEIE 20/active layer/MoO3/Ag,,AZO:PEIE 20,AZO:PEIE,MoO3,MoO3,85.0,o-xylene,o-xylene,50.0,-5.19,-3.43,,-5.9,-3.9,
57669,10.1016/j.matchemphys.2023.127684,10.1016/j.matchemphys.2023.127684,PTB7,PC71BM,PTB7,PC71BM,CCCCC(CC)COC(=O)c1sc2c(-c3cc4c(OCC(CC)CCCC)c5sccc5c(OCC(CC)CCCC)c4s3)scc2c1F,COC(=O)CCCC1(c2ccccc2)C23c4c5ccc6c7cc8c9c%10c(cc%11cc%12c%13c%14c(cc%15c%16ccc-5c2c%16c2c5c%16c%17c(c(c46)c7c9c%17c4c%10c%11c%13c4c%16c%14c%152)C513)C%12)C8,0.78,13.06,51.03,5.35,5.19832404,2.835064672897187,5.16,5.35,,CN,CN,,PET/ITO/AZO:PEIE 20/active layer/MoO3/Ag,,AZO:PEIE 20,AZO:PEIE,MoO3,MoO3,85.0,o-xylene,o-xylene,60.0,-5.19,-3.43,,-5.9,-3.9,
57670,10.1016/j.matchemphys.2023.127684,10.1016/j.matchemphys.2023.127684,PTB7,PC71BM,PTB7,PC71BM,CCCCC(CC)COC(=O)c1sc2c(-c3cc4c(OCC(CC)CCCC)c5sccc5c(OCC(CC)CCCC)c4s3)scc2c1F,COC(=O)CCCC1(c2ccccc2)C23c4c5ccc6c7cc8c9c%10c(cc%11cc%12c%13c%14c(cc%15c%16ccc-5c2c%16c2c5c%16c%17c(c(c46)c7c9c%17c4c%10c%11c%13c4c%16c%14c%152)C513)C%12)C8,0.74,15.28,51.35,5.96,5.8062472000000005,2.579744966442944,5.8,5.96,,DIO:CN,DIO+CN,DIO:CN = 1.5:1.5 vol%,PET/ITO/AZO:PEIE 20/active layer/MoO3/Ag,BHJ,AZO:PEIE 20,AZO:PEIE,MoO3,MoO3,,o-xylene,o-xylene,30.0,-5.19,-3.43,,-5.9,-3.9,
57671,10.1016/j.matchemphys.2023.127684,10.1016/j.matchemphys.2023.127684,PTB7,PC71BM,PTB7,PC71BM,CCCCC(CC)COC(=O)c1sc2c(-c3cc4c(OCC(CC)CCCC)c5sccc5c(OCC(CC)CCCC)c4s3)scc2c1F,COC(=O)CCCC1(c2ccccc2)C23c4c5ccc6c7cc8c9c%10c(cc%11cc%12c%13c%14c(cc%15c%16ccc-5c2c%16c2c5c%16c%17c(c(c46)c7c9c%17c4c%10c%11c%13c4c%16c%14c%152)C513)C%12)C8,0.74,15.3,52.88,6.17,5.987073600000001,2.9647714748784213,5.98,6.17,,DIO:CN,DIO+CN,DIO:CN = 1.5:1.5 vol%,PET/ITO/AZO:PEIE 20/active layer/MoO3/Ag,BHJ,AZO:PEIE 20,AZO:PEIE,MoO3,MoO3,,o-xylene,o-xylene,40.0,-5.19,-3.43,,-5.9,-3.9,
57672,10.1016/j.matchemphys.2023.127684,10.1016/j.matchemphys.2023.127684,PTB7,PC71BM,PTB7,PC71BM,CCCCC(CC)COC(=O)c1sc2c(-c3cc4c(OCC(CC)CCCC)c5sccc5c(OCC(CC)CCCC)c4s3)scc2c1F,COC(=O)CCCC1(c2ccccc2)C23c4c5ccc6c7cc8c9c%10c(cc%11cc%12c%13c%14c(cc%15c%16ccc-5c2c%16c2c5c%16c%17c(c(c46)c7c9c%17c4c%10c%11c%13c4c%16c%14c%152)C513)C%12)C8,0.75,14.45,53.4,5.95,5.787224999999999,2.7357142857143133,5.76,5.95,,DIO:CN,DIO+CN,,PET/ITO/AZO:PEIE 20/active layer/MoO3/Ag,,AZO:PEIE 20,AZO:PEIE,MoO3,MoO3,85.0,o-xylene,o-xylene,50.0,-5.19,-3.43,,-5.9,-3.9,
57673,10.1016/j.matchemphys.2023.127684,10.1016/j.matchemphys.2023.127684,PTB7,PC71BM,PTB7,PC71BM,CCCCC(CC)COC(=O)c1sc2c(-c3cc4c(OCC(CC)CCCC)c5sccc5c(OCC(CC)CCCC)c4s3)scc2c1F,COC(=O)CCCC1(c2ccccc2)C23c4c5ccc6c7cc8c9c%10c(cc%11cc%12c%13c%14c(cc%15c%16ccc-5c2c%16c2c5c%16c%17c(c(c46)c7c9c%17c4c%10c%11c%13c4c%16c%14c%152)C513)C%12)C8,0.75,13.87,55.95,5.87,5.82019875,0.8484028960817682,5.8,5.87,,DIO:CN,DIO+CN,DIO:CN = 1.5:1.5 vol%,PET/ITO/AZO:PEIE 20/active layer/MoO3/Ag,BHJ,AZO:PEIE 20,AZO:PEIE,MoO3,MoO3,,o-xylene,o-xylene,60.0,-5.19,-3.43,,-5.9,-3.9,
57674,10.1016/j.matchemphys.2023.127684,10.1016/j.matchemphys.2023.127684,PTB7,PC71BM,PTB7,PC71BM,CCCCC(CC)COC(=O)c1sc2c(-c3cc4c(OCC(CC)CCCC)c5sccc5c(OCC(CC)CCCC)c4s3)scc2c1F,COC(=O)CCCC1(c2ccccc2)C23c4c5ccc6c7cc8c9c%10c(cc%11cc%12c%13c%14c(cc%15c%16ccc-5c2c%16c2c5c%16c%17c(c(c46)c7c9c%17c4c%10c%11c%13c4c%16c%14c%152)C513)C%12)C8,0.67,5.06,31.1,1.19,1.0543522,11.398974789915956,1.05,1.19,,w/o,,,PET/ITO/AZO:PEIE 20/active layer/MoO3/Ag,BHJ,AZO:PEIE 20,AZO:PEIE,MoO3,MoO3,85.0,o-xylene,o-xylene,30.0,-5.19,-3.43,,-5.9,-3.9,
57675,10.1016/j.matchemphys.2023.127684,10.1016/j.matchemphys.2023.127684,PTB7,PC71BM,PTB7,PC71BM,CCCCC(CC)COC(=O)c1sc2c(-c3cc4c(OCC(CC)CCCC)c5sccc5c(OCC(CC)CCCC)c4s3)scc2c1F,COC(=O)CCCC1(c2ccccc2)C23c4c5ccc6c7cc8c9c%10c(cc%11cc%12c%13c%14c(cc%15c%16ccc-5c2c%16c2c5c%16c%17c(c(c46)c7c9c%17c4c%10c%11c%13c4c%16c%14c%152)C513)C%12)C8,0.72,4.65,34.55,1.21,1.156734,4.402148760330581,1.16,1.21,,w/o,,,PET/ITO/AZO:PEIE 20/active layer/MoO3/Ag,BHJ,AZO:PEIE 20,AZO:PEIE,MoO3,MoO3,85.0,o-xylene,o-xylene,40.0,-5.19,-3.43,,-5.9,-3.9,
57676,10.1016/j.matchemphys.2023.127684,10.1016/j.matchemphys.2023.127684,PTB7,PC71BM,PTB7,PC71BM,CCCCC(CC)COC(=O)c1sc2c(-c3cc4c(OCC(CC)CCCC)c5sccc5c(OCC(CC)CCCC)c4s3)scc2c1F,COC(=O)CCCC1(c2ccccc2)C23c4c5ccc6c7cc8c9c%10c(cc%11cc%12c%13c%14c(cc%15c%16ccc-5c2c%16c2c5c%16c%17c(c(c46)c7c9c%17c4c%10c%11c%13c4c%16c%14c%152)C513)C%12)C8,0.69,4.05,37.1,1.07,1.0367595,3.1065887850467293,1.04,1.07,,w/o,,,PET/ITO/AZO:PEIE 20/active layer/MoO3/Ag,BHJ,AZO:PEIE 20,AZO:PEIE,MoO3,MoO3,85.0,o-xylene,o-xylene,50.0,-5.19,-3.43,,-5.9,-3.9,
57677,10.1016/j.matchemphys.2023.127684,10.1016/j.matchemphys.2023.127684,PTB7,PC71BM,PTB7,PC71BM,CCCCC(CC)COC(=O)c1sc2c(-c3cc4c(OCC(CC)CCCC)c5sccc5c(OCC(CC)CCCC)c4s3)scc2c1F,COC(=O)CCCC1(c2ccccc2)C23c4c5ccc6c7cc8c9c%10c(cc%11cc%12c%13c%14c(cc%15c%16ccc-5c2c%16c2c5c%16c%17c(c(c46)c7c9c%17c4c%10c%11c%13c4c%16c%14c%152)C513)C%12)C8,0.68,4.23,34.65,1.08,0.9966726,7.715500000000004,1.0,1.08,,w/o,,,PET/ITO/AZO:PEIE 20/active layer/MoO3/Ag,BHJ,AZO:PEIE 20,AZO:PEIE,MoO3,MoO3,85.0,o-xylene,o-xylene,60.0,-5.19,-3.43,,-5.9,-3.9,
57678,10.1016/j.matchemphys.2023.127684,10.1016/j.matchemphys.2023.127684,PTB7,PC71BM,PTB7,PC71BM,CCCCC(CC)COC(=O)c1sc2c(-c3cc4c(OCC(CC)CCCC)c5sccc5c(OCC(CC)CCCC)c4s3)scc2c1F,COC(=O)CCCC1(c2ccccc2)C23c4c5ccc6c7cc8c9c%10c(cc%11cc%12c%13c%14c(cc%15c%16ccc-5c2c%16c2c5c%16c%17c(c(c46)c7c9c%17c4c%10c%11c%13c4c%16c%14c%152)C513)C%12)C8,0.74,13.86,61.23,6.38,6.2799937199999984,1.5674965517241606,6.24,6.38,,DIO:CN (1.5:1.5),DIO+CN,,PET/ITO/AZO:PEIE 20/active layer/MoO3/Ag,,AZO:PEIE 20,AZO:PEIE,MoO3,MoO3,100.0,o-xylene,o-xylene,30.0,-5.19,-3.43,,-5.9,-3.9,
57679,10.1016/j.matchemphys.2023.127684,10.1016/j.matchemphys.2023.127684,PTB7,PC71BM,PTB7,PC71BM,CCCCC(CC)COC(=O)c1sc2c(-c3cc4c(OCC(CC)CCCC)c5sccc5c(OCC(CC)CCCC)c4s3)scc2c1F,COC(=O)CCCC1(c2ccccc2)C23c4c5ccc6c7cc8c9c%10c(cc%11cc%12c%13c%14c(cc%15c%16ccc-5c2c%16c2c5c%16c%17c(c(c46)c7c9c%17c4c%10c%11c%13c4c%16c%14c%152)C513)C%12)C8,0.74,13.63,60.6,6.28,6.112237199999999,2.671382165605113,6.07,6.28,,DIO:CN (1.5:1.5),DIO+CN,,PET/ITO/AZO:PEIE 20/active layer/MoO3/Ag,,AZO:PEIE 20,AZO:PEIE,MoO3,MoO3,100.0,o-xylene,o-xylene,40.0,-5.19,-3.43,,-5.9,-3.9,
57680,10.1016/j.matchemphys.2023.127684,10.1016/j.matchemphys.2023.127684,PTB7,PC71BM,PTB7,PC71BM,CCCCC(CC)COC(=O)c1sc2c(-c3cc4c(OCC(CC)CCCC)c5sccc5c(OCC(CC)CCCC)c4s3)scc2c1F,COC(=O)CCCC1(c2ccccc2)C23c4c5ccc6c7cc8c9c%10c(cc%11cc%12c%13c%14c(cc%15c%16ccc-5c2c%16c2c5c%16c%17c(c(c46)c7c9c%17c4c%10c%11c%13c4c%16c%14c%152)C513)C%12)C8,0.75,12.85,61.17,5.96,5.895258749999999,1.086262583892632,5.9,5.96,,DIO:CN (1.5:1.5),DIO+CN,DIO:CN = 1.5:1.5 vol%,PET/ITO/AZO:PEIE 20/active layer/MoO3/Ag,BHJ,AZO:PEIE 20,AZO:PEIE,MoO3,MoO3,,o-xylene,o-xylene,50.0,-5.19,-3.43,,-5.9,-3.9,
57681,10.1016/j.matchemphys.2023.127684,10.1016/j.matchemphys.2023.127684,PTB7,PC71BM,PTB7,PC71BM,CCCCC(CC)COC(=O)c1sc2c(-c3cc4c(OCC(CC)CCCC)c5sccc5c(OCC(CC)CCCC)c4s3)scc2c1F,COC(=O)CCCC1(c2ccccc2)C23c4c5ccc6c7cc8c9c%10c(cc%11cc%12c%13c%14c(cc%15c%16ccc-5c2c%16c2c5c%16c%17c(c(c46)c7c9c%17c4c%10c%11c%13c4c%16c%14c%152)C513)C%12)C8,0.76,13.61,62.95,6.66,6.5112962,2.232789789789788,6.49,6.66,,DIO:CN (1.5:1.5),DIO+CN,DIO 1.5 vol%; CN 1.5 vol%,PET/ITO/AZO:PEIE 20/active layer/MoO3/Ag,,AZO:PEIE 20,AZO:PEIE,MoO3,MoO3,85.0,o-xylene,o-xylene,60.0,-5.19,-3.43,,-5.9,-3.9,
57682,10.1016/j.matchemphys.2023.127684,10.1016/j.matchemphys.2023.127684,PTB7,PC71BM,PTB7,PC71BM,CCCCC(CC)COC(=O)c1sc2c(-c3cc4c(OCC(CC)CCCC)c5sccc5c(OCC(CC)CCCC)c4s3)scc2c1F,COC(=O)CCCC1(c2ccccc2)C23c4c5ccc6c7cc8c9c%10c(cc%11cc%12c%13c%14c(cc%15c%16ccc-5c2c%16c2c5c%16c%17c(c(c46)c7c9c%17c4c%10c%11c%13c4c%16c%14c%152)C513)C%12)C8,0.71,11.28,54.0,4.57,4.324752,5.366477024070025,4.31,4.57,,DIO:CN (3:3),DIO+CN,,PET/ITO/AZO:PEIE 20/active layer/MoO3/Ag,BHJ,AZO:PEIE 20,AZO:PEIE,MoO3,MoO3,85.0,o-xylene,o-xylene,30.0,-5.19,-3.43,,-5.9,-3.9,
57683,10.1016/j.matchemphys.2023.127684,10.1016/j.matchemphys.2023.127684,PTB7,PC71BM,PTB7,PC71BM,CCCCC(CC)COC(=O)c1sc2c(-c3cc4c(OCC(CC)CCCC)c5sccc5c(OCC(CC)CCCC)c4s3)scc2c1F,COC(=O)CCCC1(c2ccccc2)C23c4c5ccc6c7cc8c9c%10c(cc%11cc%12c%13c%14c(cc%15c%16ccc-5c2c%16c2c5c%16c%17c(c(c46)c7c9c%17c4c%10c%11c%13c4c%16c%14c%152)C513)C%12)C8,0.73,11.59,57.93,5.02,4.90128351,2.3648703187250946,4.92,5.02,,DIO:CN (3:3),DIO+CN,3 vol% DIO:3 vol% CN,PET/ITO/AZO:PEIE 20/active layer/MoO3/Ag,BHJ,AZO:PEIE 20,AZO:PEIE,MoO3,MoO3,85.0,o-xylene,o-xylene,40.0,-5.19,-3.43,,-5.9,-3.9,
57684,10.1016/j.matchemphys.2023.127684,10.1016/j.matchemphys.2023.127684,PTB7,PC71BM,PTB7,PC71BM,CCCCC(CC)COC(=O)c1sc2c(-c3cc4c(OCC(CC)CCCC)c5sccc5c(OCC(CC)CCCC)c4s3)scc2c1F,COC(=O)CCCC1(c2ccccc2)C23c4c5ccc6c7cc8c9c%10c(cc%11cc%12c%13c%14c(cc%15c%16ccc-5c2c%16c2c5c%16c%17c(c(c46)c7c9c%17c4c%10c%11c%13c4c%16c%14c%152)C513)C%12)C8,0.73,12.01,60.33,5.3,5.289312089999999,0.2016586792452939,5.25,5.3,,DIO:CN (3:3),DIO+CN,3 vol% DIO:3 vol% CN,PET/ITO/AZO:PEIE 20/active layer/MoO3/Ag,BHJ,AZO:PEIE 20,AZO:PEIE,MoO3,MoO3,85.0,o-xylene,o-xylene,50.0,-5.19,-3.43,,-5.9,-3.9,
57685,10.1016/j.matchemphys.2023.127684,10.1016/j.matchemphys.2023.127684,PTB7,PC71BM,PTB7,PC71BM,CCCCC(CC)COC(=O)c1sc2c(-c3cc4c(OCC(CC)CCCC)c5sccc5c(OCC(CC)CCCC)c4s3)scc2c1F,COC(=O)CCCC1(c2ccccc2)C23c4c5ccc6c7cc8c9c%10c(cc%11cc%12c%13c%14c(cc%15c%16ccc-5c2c%16c2c5c%16c%17c(c(c46)c7c9c%17c4c%10c%11c%13c4c%16c%14c%152)C513)C%12)C8,0.74,12.66,62.4,5.95,5.845881599999999,1.749889075630266,5.83,5.95,,DIO:CN (3:3),DIO+CN,3 vol% DIO:3 vol% CN,PET/ITO/AZO:PEIE 20/active layer/MoO3/Ag,BHJ,AZO:PEIE 20,AZO:PEIE,MoO3,MoO3,85.0,o-xylene,o-xylene,60.0,-5.19,-3.43,,-5.9,-3.9,
57686,10.1016/j.matchemphys.2023.127684,10.1016/j.matchemphys.2023.127684,PTB7,PC71BM,PTB7,PC71BM,CCCCC(CC)COC(=O)c1sc2c(-c3cc4c(OCC(CC)CCCC)c5sccc5c(OCC(CC)CCCC)c4s3)scc2c1F,COC(=O)CCCC1(c2ccccc2)C23c4c5ccc6c7cc8c9c%10c(cc%11cc%12c%13c%14c(cc%15c%16ccc-5c2c%16c2c5c%16c%17c(c(c46)c7c9c%17c4c%10c%11c%13c4c%16c%14c%152)C513)C%12)C8,0.73,13.83,59.88,6.08,6.04542492,0.5686690789473645,6.08,,,DIO,DIO,3 vol% DIO,PET/ITO/AZO:PEIE 20/active layer/MoO3/Ag,BHJ,AZO:PEIE 20,AZO:PEIE,MoO3,MoO3,85.0,o-xylene,o-xylene,50.0,-5.19,-3.43,,-5.9,-3.9,
57687,10.1016/j.matchemphys.2023.127684,10.1016/j.matchemphys.2023.127684,PTB7,PC71BM,PTB7,PC71BM,CCCCC(CC)COC(=O)c1sc2c(-c3cc4c(OCC(CC)CCCC)c5sccc5c(OCC(CC)CCCC)c4s3)scc2c1F,COC(=O)CCCC1(c2ccccc2)C23c4c5ccc6c7cc8c9c%10c(cc%11cc%12c%13c%14c(cc%15c%16ccc-5c2c%16c2c5c%16c%17c(c(c46)c7c9c%17c4c%10c%11c%13c4c%16c%14c%152)C513)C%12)C8,0.74,13.81,58.44,5.94,5.972217359999999,0.5423797979797789,5.94,,,DIO,DIO,,PET/ITO/AZO:PEIE 20/active layer/MoO3/Ag,,AZO:PEIE 20,AZO:PEIE,MoO3,MoO3,100.0,o-xylene,o-xylene,,-5.19,-3.43,,-5.9,-3.9,
57688,10.1016/j.matchemphys.2023.127684,10.1016/j.matchemphys.2023.127684,PTB7,PC71BM,PTB7,PC71BM,CCCCC(CC)COC(=O)c1sc2c(-c3cc4c(OCC(CC)CCCC)c5sccc5c(OCC(CC)CCCC)c4s3)scc2c1F,COC(=O)CCCC1(c2ccccc2)C23c4c5ccc6c7cc8c9c%10c(cc%11cc%12c%13c%14c(cc%15c%16ccc-5c2c%16c2c5c%16c%17c(c(c46)c7c9c%17c4c%10c%11c%13c4c%16c%14c%152)C513)C%12)C8,0.72,13.97,56.3,5.69,5.6628792,0.4766397188049297,5.69,,,DIO,DIO,,PET/ITO/AZO:PEIE 20/active layer/MoO3/Ag,BHJ,AZO:PEIE 20,AZO:PEIE,MoO3,MoO3,85.0,o-xylene,o-xylene,,-5.19,-3.43,,-5.9,-3.9,
57689,10.1016/j.matchemphys.2023.127684,10.1016/j.matchemphys.2023.127684,PTB7,PC71BM,PTB7,PC71BM,CCCCC(CC)COC(=O)c1sc2c(-c3cc4c(OCC(CC)CCCC)c5sccc5c(OCC(CC)CCCC)c4s3)scc2c1F,COC(=O)CCCC1(c2ccccc2)C23c4c5ccc6c7cc8c9c%10c(cc%11cc%12c%13c%14c(cc%15c%16ccc-5c2c%16c2c5c%16c%17c(c(c46)c7c9c%17c4c%10c%11c%13c4c%16c%14c%152)C513)C%12)C8,0.73,13.22,52.9,5.1,5.1051674,0.1013215686274583,5.1,,,DIO,DIO,3 vol% DIO,PET/ITO/AZO:PEIE 20/active layer/MoO3/Ag,BHJ,AZO:PEIE 20,AZO:PEIE,MoO3,MoO3,85.0,o-xylene,o-xylene,50.0,-5.19,-3.43,,-5.9,-3.9,
57691,10.1016/j.matchemphys.2023.127684,10.1016/j.matchemphys.2023.127684,PTB7,PC71BM,PTB7,PC71BM,CCCCC(CC)COC(=O)c1sc2c(-c3cc4c(OCC(CC)CCCC)c5sccc5c(OCC(CC)CCCC)c4s3)scc2c1F,COC(=O)CCCC1(c2ccccc2)C23c4c5ccc6c7cc8c9c%10c(cc%11cc%12c%13c%14c(cc%15c%16ccc-5c2c%16c2c5c%16c%17c(c(c46)c7c9c%17c4c%10c%11c%13c4c%16c%14c%152)C513)C%12)C8,0.74,13.63,60.6,6.07,6.112237199999999,0.6958352553541822,6.07,,,DIO:CN,DIO+CN,,PET/ITO/AZO:PEIE 20/active layer/MoO3/Ag,,AZO:PEIE 20,AZO:PEIE,MoO3,MoO3,100.0,o-xylene,o-xylene,,-5.19,-3.43,,-5.9,-3.9,
57692,10.1016/j.matchemphys.2023.127684,10.1016/j.matchemphys.2023.127684,PTB7,PC71BM,PTB7,PC71BM,CCCCC(CC)COC(=O)c1sc2c(-c3cc4c(OCC(CC)CCCC)c5sccc5c(OCC(CC)CCCC)c4s3)scc2c1F,COC(=O)CCCC1(c2ccccc2)C23c4c5ccc6c7cc8c9c%10c(cc%11cc%12c%13c%14c(cc%15c%16ccc-5c2c%16c2c5c%16c%17c(c(c46)c7c9c%17c4c%10c%11c%13c4c%16c%14c%152)C513)C%12)C8,0.75,13.21,60.3,5.95,5.9742225,0.4071008403361276,5.95,,,DIO:CN,DIO+CN,DIO:CN = 1.5:1.5 vol%,PET/ITO/AZO:PEIE 20/active layer/MoO3/Ag,BHJ,AZO:PEIE 20,AZO:PEIE,MoO3,MoO3,,o-xylene,o-xylene,50.0,-5.19,-3.43,,-5.9,-3.9,
57693,10.1016/j.matchemphys.2023.127684,10.1016/j.matchemphys.2023.127684,PTB7,PC71BM,PTB7,PC71BM,CCCCC(CC)COC(=O)c1sc2c(-c3cc4c(OCC(CC)CCCC)c5sccc5c(OCC(CC)CCCC)c4s3)scc2c1F,COC(=O)CCCC1(c2ccccc2)C23c4c5ccc6c7cc8c9c%10c(cc%11cc%12c%13c%14c(cc%15c%16ccc-5c2c%16c2c5c%16c%17c(c(c46)c7c9c%17c4c%10c%11c%13c4c%16c%14c%152)C513)C%12)C8,0.75,13.2,58.6,5.82,5.8014,0.3195876288659823,5.82,,,DIO:CN,DIO+CN,DIO:CN = 1.5:1.5 vol%,PET/ITO/AZO:PEIE 20/active layer/MoO3/Ag,BHJ,AZO:PEIE 20,AZO:PEIE,MoO3,MoO3,,o-xylene,o-xylene,50.0,-5.19,-3.43,,-5.9,-3.9,
57694,10.1016/j.matchemphys.2023.127684,10.1016/j.matchemphys.2023.127684,PTB7,PC71BM,PTB7,PC71BM,CCCCC(CC)COC(=O)c1sc2c(-c3cc4c(OCC(CC)CCCC)c5sccc5c(OCC(CC)CCCC)c4s3)scc2c1F,COC(=O)CCCC1(c2ccccc2)C23c4c5ccc6c7cc8c9c%10c(cc%11cc%12c%13c%14c(cc%15c%16ccc-5c2c%16c2c5c%16c%17c(c(c46)c7c9c%17c4c%10c%11c%13c4c%16c%14c%152)C513)C%12)C8,0.77,13.64,56.3,5.91,5.9130764,0.0520541455160647,5.91,,,DIO:CN,DIO+CN,DIO 1.5 vol%; CN 1.5 vol%,PET/ITO/AZO:PEIE 20/active layer/MoO3/Ag,,AZO:PEIE 20,AZO:PEIE,MoO3,MoO3,85.0,o-xylene,o-xylene,50.0,-5.19,-3.43,,-5.9,-3.9,
57747,10.1016/j.matlet.2020.127599,10.1016/j.matlet.2020.127599,PTB7-Th,PC71BM,PTB7-Th,PC71BM,CCCCC(CC)COC(=O)c1sc2csc(-c3cc4c(-c5ccc(CC(CC)CCCC)s5)c5sccc5c(-c5ccc(CC(CC)CCCC)s5)c4s3)c2c1F,COC(=O)CCCC1(c2ccccc2)C23c4c5ccc6c7cc8c9c%10c(cc%11cc%12c%13c%14c(cc%15c%16ccc-5c2c%16c2c5c%16c%17c(c(c46)c7c9c%17c4c%10c%11c%13c4c%16c%14c%152)C513)C%12)C8,0.78,16.51,68.0,8.63,8.756904000000002,1.4704982618771896,8.53,8.63,,,,,ITO/PEDOT:PSS/active layer/LiF/Al,conventional,LiF,LiF,PEDOT:PSS,PEDOT:PSS,,,,,-5.21,-3.6,,-5.9,-3.9,
57748,10.1016/j.matlet.2020.127599,10.1016/j.matlet.2020.127599,PTB7-Th,PC71BM,PTB7-Th,PC71BM,CCCCC(CC)COC(=O)c1sc2csc(-c3cc4c(-c5ccc(CC(CC)CCCC)s5)c5sccc5c(-c5ccc(CC(CC)CCCC)s5)c4s3)c2c1F,COC(=O)CCCC1(c2ccccc2)C23c4c5ccc6c7cc8c9c%10c(cc%11cc%12c%13c%14c(cc%15c%16ccc-5c2c%16c2c5c%16c%17c(c(c46)c7c9c%17c4c%10c%11c%13c4c%16c%14c%152)C513)C%12)C8,0.78,17.42,65.41,8.78,8.88764916,1.226072437357644,8.63,8.78,,,,,ITO/PEDOT:PSS/active layer/LiF/Al,conventional,LiF,LiF,PEDOT:PSS,PEDOT:PSS,,,,,-5.21,-3.6,,-5.9,-3.9,
57749,10.1016/j.matlet.2020.127599,10.1016/j.matlet.2020.127599,PTB7-Th,PC71BM,PTB7-Th,PC71BM,CCCCC(CC)COC(=O)c1sc2csc(-c3cc4c(-c5ccc(CC(CC)CCCC)s5)c5sccc5c(-c5ccc(CC(CC)CCCC)s5)c4s3)c2c1F,COC(=O)CCCC1(c2ccccc2)C23c4c5ccc6c7cc8c9c%10c(cc%11cc%12c%13c%14c(cc%15c%16ccc-5c2c%16c2c5c%16c%17c(c(c46)c7c9c%17c4c%10c%11c%13c4c%16c%14c%152)C513)C%12)C8,0.78,18.5,64.94,9.33,9.370842,0.4377491961414748,9.08,9.33,,,,,ITO/PEDOT:PSS/active layer/LiF/Al,conventional,LiF,LiF,PEDOT:PSS,PEDOT:PSS,,,,,-5.21,-3.6,,-5.9,-3.9,
57750,10.1016/j.matlet.2020.127599,10.1016/j.matlet.2020.127599,PTB7-Th,PC71BM,PTB7-Th,PC71BM,CCCCC(CC)COC(=O)c1sc2csc(-c3cc4c(-c5ccc(CC(CC)CCCC)s5)c5sccc5c(-c5ccc(CC(CC)CCCC)s5)c4s3)c2c1F,COC(=O)CCCC1(c2ccccc2)C23c4c5ccc6c7cc8c9c%10c(cc%11cc%12c%13c%14c(cc%15c%16ccc-5c2c%16c2c5c%16c%17c(c(c46)c7c9c%17c4c%10c%11c%13c4c%16c%14c%152)C513)C%12)C8,0.78,18.75,65.16,9.55,9.529649999999998,0.2130890052356263,9.36,9.55,,,,,ITO/PEDOT:PSS/active layer/LiF/Al,conventional,LiF,LiF,PEDOT:PSS,PEDOT:PSS,,,,,-5.21,-3.6,,-5.9,-3.9,
57751,10.1016/j.matlet.2020.127599,10.1016/j.matlet.2020.127599,PTB7-Th,PC71BM,PTB7-Th,PC71BM,CCCCC(CC)COC(=O)c1sc2csc(-c3cc4c(-c5ccc(CC(CC)CCCC)s5)c5sccc5c(-c5ccc(CC(CC)CCCC)s5)c4s3)c2c1F,COC(=O)CCCC1(c2ccccc2)C23c4c5ccc6c7cc8c9c%10c(cc%11cc%12c%13c%14c(cc%15c%16ccc-5c2c%16c2c5c%16c%17c(c(c46)c7c9c%17c4c%10c%11c%13c4c%16c%14c%152)C513)C%12)C8,0.78,16.3,64.43,8.21,8.1916302,0.2237490864799065,8.15,8.21,,,,,ITO/PEDOT:PSS/active layer/LiF/Al,conventional,LiF,LiF,PEDOT:PSS,PEDOT:PSS,,,,,-5.21,-3.6,,-5.9,-3.9,
57757,10.1016/j.matlet.2020.128827,10.1016/j.matlet.2020.128827,P3HT,PCBM,P3HT,PCBM,CCCCCCc1ccsc1,CCCCC(=O)OCC1(C2=CC=CC=C2)C3=CC=CC4=CC=CC5=CC=CC6=CC=CC7=CC=CC1=C7C6=C5C4=C3,0.54,5.75,46.0,1.44,1.4283,0.8124999999999877,,,,,,,inverted,inverted,,,,,,,,,-5.01,-3.12,,-6.1,-3.7,
57759,10.1016/j.matlet.2020.128827,10.1016/j.matlet.2020.128827,P3HT,PCBM,P3HT,PCBM,CCCCCCc1ccsc1,CCCCC(=O)OCC1(C2=CC=CC=C2)C3=CC=CC4=CC=CC5=CC=CC6=CC=CC7=CC=CC1=C7C6=C5C4=C3,0.54,6.8,56.0,2.04,2.05632,0.7999999999999946,,,,CuI,CuI,,inverted,inverted,,,,,,,,,-5.01,-3.12,,-6.1,-3.7,
57763,10.1016/j.matlet.2021.130159,10.1016/j.matlet.2021.130159,DTDCTB,C70,DTDCTB,C70,Cc1ccc(N(c2ccc(C)cc2)c2ccc(-c3ccc(C=C(C#N)C#N)c4nsnc34)s2)cc1,c12c3c4c5c1c1c6c7c2c2c8c3c3c9c4c4c%10c5c5c1c1c6c6c%11c%12c%13c%14c%15c%16c%17c%14c%14c%18c%13c%11c1c1c5c%10c5c(c%14c%10c%17c%11c%13c%16c%14c%16c%15c%12c%12c%16c(c2c7c%126)c2c8c3c(c%13c%142)c2c9c4c5c%10c%112)c%181,0.58,7.97,26.7,1.22,1.2342341999999995,1.1667377049180123,,,1:1.2,,,,Conventional device,conventional,,,,,70.0,,,,,,,,,
57764,10.1016/j.matlet.2021.130159,10.1016/j.matlet.2021.130159,DTDCTB,C70,DTDCTB,C70,Cc1ccc(N(c2ccc(C)cc2)c2ccc(-c3ccc(C=C(C#N)C#N)c4nsnc34)s2)cc1,c12c3c4c5c1c1c6c7c2c2c8c3c3c9c4c4c%10c5c5c1c1c6c6c%11c%12c%13c%14c%15c%16c%17c%14c%14c%18c%13c%11c1c1c5c%10c5c(c%14c%10c%17c%11c%13c%16c%14c%16c%15c%12c%12c%16c(c2c7c%126)c2c8c3c(c%13c%142)c2c9c4c5c%10c%112)c%181,0.64,7.76,33.22,1.65,1.64983808,0.0098133333333221,,,,,,,Conventional device,conventional,,,,,70.0,,,80.0,,,,,,
57765,10.1016/j.matlet.2021.130159,10.1016/j.matlet.2021.130159,DTDCTB,C70,DTDCTB,C70,Cc1ccc(N(c2ccc(C)cc2)c2ccc(-c3ccc(C=C(C#N)C#N)c4nsnc34)s2)cc1,c12c3c4c5c1c1c6c7c2c2c8c3c3c9c4c4c%10c5c5c1c1c6c6c%11c%12c%13c%14c%15c%16c%17c%14c%14c%18c%13c%11c1c1c5c%10c5c(c%14c%10c%17c%11c%13c%16c%14c%16c%15c%12c%12c%16c(c2c7c%126)c2c8c3c(c%13c%142)c2c9c4c5c%10c%112)c%181,0.76,7.87,34.27,2.05,2.0497572400000004,0.0118419512194855,,,,,,,Conventional device,conventional,,,,,70.0,,,100.0,,,,,,
57766,10.1016/j.matlet.2021.130159,10.1016/j.matlet.2021.130159,DTDCTB,C70,DTDCTB,C70,Cc1ccc(N(c2ccc(C)cc2)c2ccc(-c3ccc(C=C(C#N)C#N)c4nsnc34)s2)cc1,c12c3c4c5c1c1c6c7c2c2c8c3c3c9c4c4c%10c5c5c1c1c6c6c%11c%12c%13c%14c%15c%16c%17c%14c%14c%18c%13c%11c1c1c5c%10c5c(c%14c%10c%17c%11c%13c%16c%14c%16c%15c%12c%12c%16c(c2c7c%126)c2c8c3c(c%13c%142)c2c9c4c5c%10c%112)c%181,0.6,6.65,31.82,1.27,1.269618,0.030078740157471,,,1:1.2,,,,Conventional device,conventional,,,,,70.0,,,120.0,,,,,,
57767,10.1016/j.matlet.2021.130159,10.1016/j.matlet.2021.130159,DTDCTB,C70,DTDCTB,C70,Cc1ccc(N(c2ccc(C)cc2)c2ccc(-c3ccc(C=C(C#N)C#N)c4nsnc34)s2)cc1,c12c3c4c5c1c1c6c7c2c2c8c3c3c9c4c4c%10c5c5c1c1c6c6c%11c%12c%13c%14c%15c%16c%17c%14c%14c%18c%13c%11c1c1c5c%10c5c(c%14c%10c%17c%11c%13c%16c%14c%16c%15c%12c%12c%16c(c2c7c%126)c2c8c3c(c%13c%142)c2c9c4c5c%10c%112)c%181,0.53,5.9,29.42,0.92,0.9199634000000002,0.0039782608695468,,,1:1.2,,,,Conventional device,conventional,,,,,70.0,,,140.0,,,,,,
57768,10.1016/j.matlet.2021.130159,10.1016/j.matlet.2021.130159,DTDCTB,C70,DTDCTB,C70,Cc1ccc(N(c2ccc(C)cc2)c2ccc(-c3ccc(C=C(C#N)C#N)c4nsnc34)s2)cc1,c12c3c4c5c1c1c6c7c2c2c8c3c3c9c4c4c%10c5c5c1c1c6c6c%11c%12c%13c%14c%15c%16c%17c%14c%14c%18c%13c%11c1c1c5c%10c5c(c%14c%10c%17c%11c%13c%16c%14c%16c%15c%12c%12c%16c(c2c7c%126)c2c8c3c(c%13c%142)c2c9c4c5c%10c%112)c%181,0.72,10.96,37.51,2.96,2.9599891200000004,0.0003675675675541,,,,,,,With D&A buffer layers,,,,,,,,,80.0,,,,,,
57769,10.1016/j.matlet.2021.130159,10.1016/j.matlet.2021.130159,DTDCTB,C70,DTDCTB,C70,Cc1ccc(N(c2ccc(C)cc2)c2ccc(-c3ccc(C=C(C#N)C#N)c4nsnc34)s2)cc1,c12c3c4c5c1c1c6c7c2c2c8c3c3c9c4c4c%10c5c5c1c1c6c6c%11c%12c%13c%14c%15c%16c%17c%14c%14c%18c%13c%11c1c1c5c%10c5c(c%14c%10c%17c%11c%13c%16c%14c%16c%15c%12c%12c%16c(c2c7c%126)c2c8c3c(c%13c%142)c2c9c4c5c%10c%112)c%181,0.73,12.55,39.29,3.6,3.59955335,0.0124069444444504,,,,,,,With D&A buffer layers,,,,,,,,,100.0,,,,,,
57770,10.1016/j.matlet.2021.130159,10.1016/j.matlet.2021.130159,DTDCTB,C70,DTDCTB,C70,Cc1ccc(N(c2ccc(C)cc2)c2ccc(-c3ccc(C=C(C#N)C#N)c4nsnc34)s2)cc1,c12c3c4c5c1c1c6c7c2c2c8c3c3c9c4c4c%10c5c5c1c1c6c6c%11c%12c%13c%14c%15c%16c%17c%14c%14c%18c%13c%11c1c1c5c%10c5c(c%14c%10c%17c%11c%13c%16c%14c%16c%15c%12c%12c%16c(c2c7c%126)c2c8c3c(c%13c%142)c2c9c4c5c%10c%112)c%181,0.67,9.58,41.43,2.64,2.65922598,0.7282568181818131,,,,,,,With D&A buffer layers,,,,,,,,,120.0,,,,,,
57771,10.1016/j.matlet.2021.130159,10.1016/j.matlet.2021.130159,DTDCTB,C70,DTDCTB,C70,Cc1ccc(N(c2ccc(C)cc2)c2ccc(-c3ccc(C=C(C#N)C#N)c4nsnc34)s2)cc1,c12c3c4c5c1c1c6c7c2c2c8c3c3c9c4c4c%10c5c5c1c1c6c6c%11c%12c%13c%14c%15c%16c%17c%14c%14c%18c%13c%11c1c1c5c%10c5c(c%14c%10c%17c%11c%13c%16c%14c%16c%15c%12c%12c%16c(c2c7c%126)c2c8c3c(c%13c%142)c2c9c4c5c%10c%112)c%181,0.5,8.91,36.94,1.86,1.645677,11.522741935483872,,,1:1.2,,,,With D&A buffer layers,,,,,,70.0,,,140.0,,,,,,
57772,10.1016/j.matlet.2022.131952,10.1016/j.matlet.2022.131952,SMD1,PC71BM,SMD1,PC71BM,,COC(=O)CCCC1(c2ccccc2)C23c4c5ccc6c7cc8c9c%10c(cc%11cc%12c%13c%14c(cc%15c%16ccc-5c2c%16c2c5c%16c%17c(c(c46)c7c9c%17c4c%10c%11c%13c4c%16c%14c%152)C513)C%12)C8,0.96,6.95,53.76,3.59,3.5868672,0.0872646239554299,3.25,3.59,1:1,,,,ITO/PEDOT:PSS/donor:PC71BM/PDINO/Al,conventional,PDINO,PDINO,PEDOT:PSS,PEDOT:PSS,,,,80.0,,,,-5.9,-3.9,
