Repository: JiYiqaq/PCE-KA-GNN

# Data directory

- `raw/Active_Database.csv` is the immutable source dataset bundled under CC BY 4.0. Do not overwrite it with processed data.
- `processed/` is created and populated by the training pipeline. Generated `.pt` and `.pth` caches are intentionally ignored by Git because they can exceed GitHub's normal single-file limit.

See `../DATA_LICENSE.md` for provenance, license and checksum information.

File: data/raw/Active_Database.csv (part 165 of 471)
id,doi,doi_norm,donor,acceptor,donor_canonical,acceptor_canonical,donor_smiles,acceptor_smiles,voc,jsc,ff,pce,pce_recomputed,pce_relative_error_percent,pce_avg,pce_best,d_a_ratio,additive,additive_canonical,additive_ratio,device_structure,device_type,etl,etl_canonical,htl,htl_canonical,active_layer_thickness,solvent,solvent_canonical,annealing_temp,homo_d,lumo_d,eg_d,homo_a,lumo_a,eg_a
57773,10.1016/j.matlet.2022.131952,10.1016/j.matlet.2022.131952,SMD2,PC71BM,SMD2,PC71BM,,COC(=O)CCCC1(c2ccccc2)C23c4c5ccc6c7cc8c9c%10c(cc%11cc%12c%13c%14c(cc%15c%16ccc-5c2c%16c2c5c%16c%17c(c(c46)c7c9c%17c4c%10c%11c%13c4c%16c%14c%152)C513)C%12)C8,0.95,5.11,64.39,3.13,3.12581255,0.1337843450479192,2.86,3.13,1:1,,,,ITO/PEDOT:PSS/donor:PC71BM/PDINO/Al,conventional,PDINO,PDINO,PEDOT:PSS,PEDOT:PSS,,,,,,,,-5.9,-3.9,
57774,10.1016/j.matlet.2022.131952,10.1016/j.matlet.2022.131952,SMD3,PC71BM,SMD3,PC71BM,,COC(=O)CCCC1(c2ccccc2)C23c4c5ccc6c7cc8c9c%10c(cc%11cc%12c%13c%14c(cc%15c%16ccc-5c2c%16c2c5c%16c%17c(c(c46)c7c9c%17c4c%10c%11c%13c4c%16c%14c%152)C513)C%12)C8,0.94,8.0,62.18,4.67,4.675936,0.1271092077087829,4.48,4.67,1:1,,,,ITO/PEDOT:PSS/donor:PC71BM/PDINO/Al,conventional,PDINO,PDINO,PEDOT:PSS,PEDOT:PSS,,,,,,,,-5.9,-3.9,
57775,10.1016/j.matlet.2023.134291,10.1016/j.matlet.2023.134291,PBDB-T,IDTCN-S,PBDB-T,IDTCN-S,CCCCC(CC)Cc1ccc(-c2c3cc(-c4ccc(-c5sc(-c6cccs6)c6c5C(=O)c5c(CC(CC)CCCC)sc(CC(CC)CCCC)c5C6=O)s4)sc3c(-c3ccc(CC(CC)CCCC)s3)c3ccsc23)s1,,0.852,19.14,66.65,10.86,10.86880212,0.081050828729285,10.65,10.86,1:1:0,,,,ITO/ZnO/active layer/MoO3/Ag,inverted,ZnO,ZnO,MoO3,MoO3,,,,,-5.33,-3.48,,,,
57777,10.1016/j.matlet.2023.134291,10.1016/j.matlet.2023.134291,PBDB-T,PC71BM,PBDB-T,PC71BM,CCCCC(CC)Cc1ccc(-c2c3cc(-c4ccc(-c5sc(-c6cccs6)c6c5C(=O)c5c(CC(CC)CCCC)sc(CC(CC)CCCC)c5C6=O)s4)sc3c(-c3ccc(CC(CC)CCCC)s3)c3ccsc23)s1,COC(=O)CCCC1(c2ccccc2)C23c4c5ccc6c7cc8c9c%10c(cc%11cc%12c%13c%14c(cc%15c%16ccc-5c2c%16c2c5c%16c%17c(c(c46)c7c9c%17c4c%10c%11c%13c4c%16c%14c%152)C513)C%12)C8,0.842,12.68,64.08,6.88,6.841539648,0.5590167441860397,6.68,6.88,1:0:1,,,,ITO/ZnO/active layer/MoO3/Ag,inverted,ZnO,ZnO,MoO3,MoO3,,,,,-5.33,-3.48,,-5.9,-3.9,
57780,10.1016/j.matlet.2025.138761,10.1016/j.matlet.2025.138761,SMBDTL-1,Y6,SMBDTL-1,Y6,,CCCCCCCCCCCc1c(/C=C2\C(=O)c3cc(F)c(F)cc3C2=C(C#N)C#N)sc2c1sc1c3c4nsnc4c4c5sc6c(CCCCCCCCCCC)c(/C=C7\C(=O)c8cc(F)c(F)cc8C7=C(C#N)C#N)sc6c5n(CC(CC)CCCC)c4c3n(CC(CC)CCCC)c21,0.79,23.01,52.43,9.52,9.53067297,0.1121110294117822,,,,,,,conventional,conventional,,,,,,,,120.0,,,,-5.65,-4.09,
57781,10.1016/j.matlet.2025.138761,10.1016/j.matlet.2025.138761,SMBDTL-2,Y6,SMBDTL-2,Y6,,CCCCCCCCCCCc1c(/C=C2\C(=O)c3cc(F)c(F)cc3C2=C(C#N)C#N)sc2c1sc1c3c4nsnc4c4c5sc6c(CCCCCCCCCCC)c(/C=C7\C(=O)c8cc(F)c(F)cc8C7=C(C#N)C#N)sc6c5n(CC(CC)CCCC)c4c3n(CC(CC)CCCC)c21,0.82,22.29,44.96,8.21,8.217698879999999,0.0937744214372441,,,,,,,conventional,conventional,,,,,,,,94.0,,,,-5.65,-4.09,
57782,10.1016/j.matre.2021.100059,10.1016/j.matre.2021.100059,PM6,ZY1,PM6,ZY1,COC(=O)C(C)(C)c1cc(C)cc(-c2sc3c4sc5cc(/C=C6/C(=O)c7cc(F)cc(c7)C(=O)/C6=C\c6cc(C(C)(C)C(=O)OC)c(-c7cc(C)cc(C(C)(C)C(=O)OC)c7)s6)sc5c4c(C(C)(C)C(=O)OC)ccc2-3)c1,,1.06,13.12,66.0,9.17,9.178752,0.0954416575790559,8.91,9.17,,,,,,,,,,,,,,,-5.56,-3.65,,,,
57783,10.1016/j.matre.2021.100059,10.1016/j.matre.2021.100059,PM6,ZY2,PM6,ZY2,COC(=O)C(C)(C)c1cc(C)cc(-c2sc3c4sc5cc(/C=C6/C(=O)c7cc(F)cc(c7)C(=O)/C6=C\c6cc(C(C)(C)C(=O)OC)c(-c7cc(C)cc(C(C)(C)C(=O)OC)c7)s6)sc5c4c(C(C)(C)C(=O)OC)ccc2-3)c1,,0.95,16.15,71.0,10.81,10.893175,0.7694264569842635,10.51,10.81,,,,,ITO/PEDOT:PSS/active layer/Zracac/Al,,Zracac,,PEDOT:PSS,,,,,,-5.56,-3.65,,,,
57784,10.1016/j.matre.2021.100059,10.1016/j.matre.2021.100059,PM6,ZY3,PM6,ZY3,COC(=O)C(C)(C)c1cc(C)cc(-c2sc3c4sc5cc(/C=C6/C(=O)c7cc(F)cc(c7)C(=O)/C6=C\c6cc(C(C)(C)C(=O)OC)c(-c7cc(C)cc(C(C)(C)C(=O)OC)c7)s6)sc5c4c(C(C)(C)C(=O)OC)ccc2-3)c1,,1.01,12.03,53.0,6.37,6.439659000000001,1.093547880690747,6.15,6.37,,,,,ITO/PEDOT:PSS/active layer/Zracac/Al,,Zracac,,PEDOT:PSS,,,,,,-5.56,-3.65,,,,
57787,10.1016/j.matre.2021.100061,10.1016/j.matre.2021.100061,BDT-F-SR,Y6,BDT-F-SR,Y6,,CCCCCCCCCCCc1c(/C=C2\C(=O)c3cc(F)c(F)cc3C2=C(C#N)C#N)sc2c1sc1c3c4nsnc4c4c5sc6c(CCCCCCCCCCC)c(/C=C7\C(=O)c8cc(F)c(F)cc8C7=C(C#N)C#N)sc6c5n(CC(CC)CCCC)c4c3n(CC(CC)CCCC)c21,0.86,22.8,65.0,12.75,12.7452,0.0376470588235252,12.3,12.75,,,,,ITO/PEDOT:PSS/active layer/Phen-NaDPO/Ag,conventional,Phen-NaDPO,Phen-NaDPO,PEDOT:PSS,PEDOT:PSS,,,,,,,,-5.65,-4.09,
57788,10.1016/j.matre.2021.100061,10.1016/j.matre.2021.100061,BDT-F-R,Y6,BDT-F-R,Y6,,CCCCCCCCCCCc1c(/C=C2\C(=O)c3cc(F)c(F)cc3C2=C(C#N)C#N)sc2c1sc1c3c4nsnc4c4c5sc6c(CCCCCCCCCCC)c(/C=C7\C(=O)c8cc(F)c(F)cc8C7=C(C#N)C#N)sc6c5n(CC(CC)CCCC)c4c3n(CC(CC)CCCC)c21,0.84,23.5,70.3,13.88,13.877219999999998,0.0200288184438264,13.4,13.88,,,,,ITO/PEDOT:PSS/active layer/Phen-NaDPO/Ag,conventional,Phen-NaDPO,Phen-NaDPO,PEDOT:PSS,PEDOT:PSS,,,,,,,,-5.65,-4.09,
57794,10.1016/j.matre.2021.100065,10.1016/j.matre.2021.100065,PE70,Y6,PE70,Y6,,CCCCCCCCCCCc1c(/C=C2\C(=O)c3cc(F)c(F)cc3C2=C(C#N)C#N)sc2c1sc1c3c4nsnc4c4c5sc6c(CCCCCCCCCCC)c(/C=C7\C(=O)c8cc(F)c(F)cc8C7=C(C#N)C#N)sc6c5n(CC(CC)CCCC)c4c3n(CC(CC)CCCC)c21,0.72,21.26,64.57,10.46,9.88385904,5.50803977055451,10.4,10.46,,,,,ITO/PEDOT:PSS/active layer/PDINO/Al,conventional,PDINO,PDINO,PEDOT:PSS,PEDOT:PSS,,chloroform,chloroform,,,,,-5.65,-4.09,
57795,10.1016/j.matre.2021.100065,10.1016/j.matre.2021.100065,PE74,Y6,PE74,Y6,,CCCCCCCCCCCc1c(/C=C2\C(=O)c3cc(F)c(F)cc3C2=C(C#N)C#N)sc2c1sc1c3c4nsnc4c4c5sc6c(CCCCCCCCCCC)c(/C=C7\C(=O)c8cc(F)c(F)cc8C7=C(C#N)C#N)sc6c5n(CC(CC)CCCC)c4c3n(CC(CC)CCCC)c21,0.76,21.63,67.11,11.06,11.03207868,0.2524531645569692,10.98,11.06,,,,,ITO/PEDOT:PSS/active layer/PDINO/Al,conventional,PDINO,PDINO,PEDOT:PSS,PEDOT:PSS,,chloroform,chloroform,,,,,-5.65,-4.09,
57796,10.1016/j.matre.2021.100065,10.1016/j.matre.2021.100065,PE75,Y6,PE75,Y6,,CCCCCCCCCCCc1c(/C=C2\C(=O)c3cc(F)c(F)cc3C2=C(C#N)C#N)sc2c1sc1c3c4nsnc4c4c5sc6c(CCCCCCCCCCC)c(/C=C7\C(=O)c8cc(F)c(F)cc8C7=C(C#N)C#N)sc6c5n(CC(CC)CCCC)c4c3n(CC(CC)CCCC)c21,0.84,12.63,59.1,6.24,6.270037199999999,0.4813653846153665,6.21,6.24,,,,,ITO/PEDOT:PSS/active layer/PDINO/Al,conventional,PDINO,PDINO,PEDOT:PSS,PEDOT:PSS,,chloroform,chloroform,,,,,-5.65,-4.09,
57797,10.1016/j.matre.2021.100066,10.1016/j.matre.2021.100066,XLP-I,PC71BM,XLP-I,PC71BM,,COC(=O)CCCC1(c2ccccc2)C23c4c5ccc6c7cc8c9c%10c(cc%11cc%12c%13c%14c(cc%15c%16ccc-5c2c%16c2c5c%16c%17c(c(c46)c7c9c%17c4c%10c%11c%13c4c%16c%14c%152)C513)C%12)C8,0.966,8.23,33.6,2.67,2.6712604800000004,0.0472089887640618,,,1:1.2,,,,ITO/PEDOT:PSS (40 nm)/active layer (100 nm)/PFN-Br (5 nm)/Al (100 nm),conventional,PFN-Br,PFN-Br,PEDOT:PSS,PEDOT:PSS,100.0,chlorobenzene (CB) with 3% pyridine,chlorobenzene,,,,,-5.9,-3.9,
57798,10.1016/j.matre.2021.100066,10.1016/j.matre.2021.100066,XLP-I,PC71BM,XLP-I,PC71BM,,COC(=O)CCCC1(c2ccccc2)C23c4c5ccc6c7cc8c9c%10c(cc%11cc%12c%13c%14c(cc%15c%16ccc-5c2c%16c2c5c%16c%17c(c(c46)c7c9c%17c4c%10c%11c%13c4c%16c%14c%152)C513)C%12)C8,0.966,11.83,42.5,4.86,4.8568065,0.0657098765432113,,,1:1.2,,,,ITO/PEDOT:PSS (40 nm)/active layer (100 nm)/PFN-Br (5 nm)/Al (100 nm),conventional,PFN-Br,PFN-Br,PEDOT:PSS,PEDOT:PSS,100.0,chlorobenzene (CB) with 3% pyridine,chlorobenzene,100.0,,,,-5.9,-3.9,
57799,10.1016/j.matre.2021.100066,10.1016/j.matre.2021.100066,XLP-I,PC71BM,XLP-I,PC71BM,,COC(=O)CCCC1(c2ccccc2)C23c4c5ccc6c7cc8c9c%10c(cc%11cc%12c%13c%14c(cc%15c%16ccc-5c2c%16c2c5c%16c%17c(c(c46)c7c9c%17c4c%10c%11c%13c4c%16c%14c%152)C513)C%12)C8,0.894,14.96,62.1,8.3,8.30540304,0.0650968674698691,,,1:1.2,,,,ITO/PEDOT:PSS (40 nm)/active layer (100 nm)/PFN-Br (5 nm)/Al (100 nm),conventional,PFN-Br,PFN-Br,PEDOT:PSS,PEDOT:PSS,100.0,chlorobenzene (CB) with 3% pyridine,chlorobenzene,100.0,,,,-5.9,-3.9,
57800,10.1016/j.matre.2021.100066,10.1016/j.matre.2021.100066,XLP-II,PC71BM,XLP-II,PC71BM,,COC(=O)CCCC1(c2ccccc2)C23c4c5ccc6c7cc8c9c%10c(cc%11cc%12c%13c%14c(cc%15c%16ccc-5c2c%16c2c5c%16c%17c(c(c46)c7c9c%17c4c%10c%11c%13c4c%16c%14c%152)C513)C%12)C8,0.894,5.76,27.2,1.4,1.40064768,0.0462628571428678,,,1:1.2,,,,ITO/PEDOT:PSS (40 nm)/active layer (100 nm)/PFN-Br (5 nm)/Al (100 nm),conventional,PFN-Br,PFN-Br,PEDOT:PSS,PEDOT:PSS,100.0,chlorobenzene (CB) with 3% pyridine,chlorobenzene,,,,,-5.9,-3.9,
57801,10.1016/j.matre.2021.100066,10.1016/j.matre.2021.100066,XLP-II,PC71BM,XLP-II,PC71BM,,COC(=O)CCCC1(c2ccccc2)C23c4c5ccc6c7cc8c9c%10c(cc%11cc%12c%13c%14c(cc%15c%16ccc-5c2c%16c2c5c%16c%17c(c(c46)c7c9c%17c4c%10c%11c%13c4c%16c%14c%152)C513)C%12)C8,0.863,8.03,32.6,2.26,2.25914414,0.0378699115044118,,,1:1.2,,,,ITO/PEDOT:PSS (40 nm)/active layer (100 nm)/PFN-Br (5 nm)/Al (100 nm),conventional,PFN-Br,PFN-Br,PEDOT:PSS,PEDOT:PSS,100.0,chlorobenzene (CB) with 3% pyridine,chlorobenzene,100.0,,,,-5.9,-3.9,
57802,10.1016/j.matre.2021.100066,10.1016/j.matre.2021.100066,XLP-II,PC71BM,XLP-II,PC71BM,,COC(=O)CCCC1(c2ccccc2)C23c4c5ccc6c7cc8c9c%10c(cc%11cc%12c%13c%14c(cc%15c%16ccc-5c2c%16c2c5c%16c%17c(c(c46)c7c9c%17c4c%10c%11c%13c4c%16c%14c%152)C513)C%12)C8,0.847,7.51,49.3,3.14,3.13595821,0.1287194267515937,,,1:1.2,,,,ITO/PEDOT:PSS (40 nm)/active layer (100 nm)/PFN-Br (5 nm)/Al (100 nm),conventional,PFN-Br,PFN-Br,PEDOT:PSS,PEDOT:PSS,100.0,chlorobenzene (CB) with 3% pyridine,chlorobenzene,100.0,,,,-5.9,-3.9,
57803,10.1016/j.matt.2025.102614,10.1016/j.matt.2025.102614,PM6,PY-IT,PM6,PY-IT,CC1=CC(=CC(=C1)C2=C3C=CC(=C4C5=C(C=C(S5)/C=C\6/C(=O)C7=CC(=CC(=C7)F)C(=O)/C6=C\C8=CC(=C(S8)C9=CC(=CC(=C9)C)C(C)(C)C(=O)OC)C(C)(C)C(=O)OC)SC4=C3S2)C(C)(C)C(=O)OC)C(C)(C)C(=O)OC,CCCCCCCCCCCc1c(/C=C2\C(=O)c3ccccc3C2=C(C#N)C#N)sc2c1sc1c3c4nsnc4c4c5sc6c(CCCCCCCCCCC)c(/C=C7\C(=O)c8cc(-c9cccs9)ccc8C7=C(C#N)C#N)sc6c5n(CC(CCCCCCCC)CCCCCCCCCC)c4c3n(CC(CCCCCCCC)CCCCCCCCCC)c21,0.935,24.7,72.0,16.6,16.628040000000002,0.1689156626506067,16.3,16.6,,,,,ITO/MoO3/PM6/acceptor/C60/BCP/Ag,,C60/BCP,C60/BCP,MoO3,MoO3,,,,,-5.56,-3.65,,-5.68,-3.94,
57804,10.1016/j.matt.2025.102614,10.1016/j.matt.2025.102614,PM6,PY-IT,PM6,PY-IT,CC1=CC(=CC(=C1)C2=C3C=CC(=C4C5=C(C=C(S5)/C=C\6/C(=O)C7=CC(=CC(=C7)F)C(=O)/C6=C\C8=CC(=C(S8)C9=CC(=CC(=C9)C)C(C)(C)C(=O)OC)C(C)(C)C(=O)OC)SC4=C3S2)C(C)(C)C(=O)OC)C(C)(C)C(=O)OC,CCCCCCCCCCCc1c(/C=C2\C(=O)c3ccccc3C2=C(C#N)C#N)sc2c1sc1c3c4nsnc4c4c5sc6c(CCCCCCCCCCC)c(/C=C7\C(=O)c8cc(-c9cccs9)ccc8C7=C(C#N)C#N)sc6c5n(CC(CCCCCCCC)CCCCCCCCCC)c4c3n(CC(CCCCCCCC)CCCCCCCCCC)c21,0.93,25.4,74.8,17.5,17.669256,0.9671771428571472,17.2,17.5,,L8-BO,L8-BO,2%,ITO/MoO3/PM6/acceptor/C60/BCP/Ag,,C60/BCP,C60/BCP,MoO3,MoO3,,,,,-5.56,-3.65,,-5.68,-3.94,
57805,10.1016/j.matt.2025.102614,10.1016/j.matt.2025.102614,PM6,PY-IT,PM6,PY-IT,CC1=CC(=CC(=C1)C2=C3C=CC(=C4C5=C(C=C(S5)/C=C\6/C(=O)C7=CC(=CC(=C7)F)C(=O)/C6=C\C8=CC(=C(S8)C9=CC(=CC(=C9)C)C(C)(C)C(=O)OC)C(C)(C)C(=O)OC)SC4=C3S2)C(C)(C)C(=O)OC)C(C)(C)C(=O)OC,CCCCCCCCCCCc1c(/C=C2\C(=O)c3ccccc3C2=C(C#N)C#N)sc2c1sc1c3c4nsnc4c4c5sc6c(CCCCCCCCCCC)c(/C=C7\C(=O)c8cc(-c9cccs9)ccc8C7=C(C#N)C#N)sc6c5n(CC(CCCCCCCC)CCCCCCCCCC)c4c3n(CC(CCCCCCCC)CCCCCCCCCC)c21,0.941,26.3,77.3,19.1,19.1304359,0.1593502617800888,18.7,19.1,,C5-16,C5-16,2%,ITO/MoO3/PM6/acceptor/C60/BCP/Ag,,C60/BCP,C60/BCP,MoO3,MoO3,,,,,-5.56,-3.65,,-5.68,-3.94,
57806,10.1016/j.matt.2025.102614,10.1016/j.matt.2025.102614,PM6,PY-IT,PM6,PY-IT,CC1=CC(=CC(=C1)C2=C3C=CC(=C4C5=C(C=C(S5)/C=C\6/C(=O)C7=CC(=CC(=C7)F)C(=O)/C6=C\C8=CC(=C(S8)C9=CC(=CC(=C9)C)C(C)(C)C(=O)OC)C(C)(C)C(=O)OC)SC4=C3S2)C(C)(C)C(=O)OC)C(C)(C)C(=O)OC,CCCCCCCCCCCc1c(/C=C2\C(=O)c3ccccc3C2=C(C#N)C#N)sc2c1sc1c3c4nsnc4c4c5sc6c(CCCCCCCCCCC)c(/C=C7\C(=O)c8cc(-c9cccs9)ccc8C7=C(C#N)C#N)sc6c5n(CC(CCCCCCCC)CCCCCCCCCC)c4c3n(CC(CCCCCCCC)CCCCCCCCCC)c21,0.948,26.8,78.8,19.8,20.0202432,1.1123393939393698,19.4,19.8,,C5-16,C5-16,2%,ITO/PEDOT:PSS/active layer/PDINN/Ag,conventional,PDINN,PDINN,PEDOT:PSS,PEDOT:PSS,,,,,-5.56,-3.65,,-5.68,-3.94,
57807,10.1016/j.matt.2026.102668,10.1016/j.matt.2026.102668,PM6,Y6,PM6,Y6,CC1=CC(=CC(=C1)C2=C3C=CC(=C4C5=C(C=C(S5)/C=C\6/C(=O)C7=CC(=CC(=C7)F)C(=O)/C6=C\C8=CC(=C(S8)C9=CC(=CC(=C9)C)C(C)(C)C(=O)OC)C(C)(C)C(=O)OC)SC4=C3S2)C(C)(C)C(=O)OC)C(C)(C)C(=O)OC,CCCCCCCCCCCc1c(/C=C2\C(=O)c3cc(F)c(F)cc3C2=C(C#N)C#N)sc2c1sc1c3c4nsnc4c4c5sc6c(CCCCCCCCCCC)c(/C=C7\C(=O)c8cc(F)c(F)cc8C7=C(C#N)C#N)sc6c5n(CC(CC)CCCC)c4c3n(CC(CC)CCCC)c21,0.863,25.68,72.5,16.1,16.067334,0.2028944099379039,16.0,16.1,1:1.2,,,,ITO/SAM/PM6:Y6/PDINN/Ag,conventional,PDINN,PDINN,SAM,SAM,,chloroform,chloroform,,-5.56,-3.65,,-5.65,-4.09,
57808,10.1016/j.matt.2026.102668,10.1016/j.matt.2026.102668,PM6,Y6,PM6,Y6,CC1=CC(=CC(=C1)C2=C3C=CC(=C4C5=C(C=C(S5)/C=C\6/C(=O)C7=CC(=CC(=C7)F)C(=O)/C6=C\C8=CC(=C(S8)C9=CC(=CC(=C9)C)C(C)(C)C(=O)OC)C(C)(C)C(=O)OC)SC4=C3S2)C(C)(C)C(=O)OC)C(C)(C)C(=O)OC,CCCCCCCCCCCc1c(/C=C2\C(=O)c3cc(F)c(F)cc3C2=C(C#N)C#N)sc2c1sc1c3c4nsnc4c4c5sc6c(CCCCCCCCCCC)c(/C=C7\C(=O)c8cc(F)c(F)cc8C7=C(C#N)C#N)sc6c5n(CC(CC)CCCC)c4c3n(CC(CC)CCCC)c21,0.869,27.43,73.8,17.6,17.59146246,0.0485087500000142,17.2,17.6,1:1.2,HMB,HMB,,ITO/SAM/PM6:Y6/PDINN/Ag,conventional,PDINN,PDINN,SAM,SAM,,chloroform,chloroform,,-5.56,-3.65,,-5.65,-4.09,
57809,10.1016/j.matt.2026.102668,10.1016/j.matt.2026.102668,PM6,Y6,PM6,Y6,CC1=CC(=CC(=C1)C2=C3C=CC(=C4C5=C(C=C(S5)/C=C\6/C(=O)C7=CC(=CC(=C7)F)C(=O)/C6=C\C8=CC(=C(S8)C9=CC(=CC(=C9)C)C(C)(C)C(=O)OC)C(C)(C)C(=O)OC)SC4=C3S2)C(C)(C)C(=O)OC)C(C)(C)C(=O)OC,CCCCCCCCCCCc1c(/C=C2\C(=O)c3cc(F)c(F)cc3C2=C(C#N)C#N)sc2c1sc1c3c4nsnc4c4c5sc6c(CCCCCCCCCCC)c(/C=C7\C(=O)c8cc(F)c(F)cc8C7=C(C#N)C#N)sc6c5n(CC(CC)CCCC)c4c3n(CC(CC)CCCC)c21,0.865,28.56,76.7,18.9,18.9482748,0.2554222222222302,18.3,18.9,1:1.2,HMB,HMB,,ITO/SAM/PM6:Y6/PDINN/Ag,conventional,PDINN,PDINN,SAM,SAM,,chloroform,chloroform,90.0,-5.56,-3.65,,-5.65,-4.09,
57810,10.1016/j.matt.2026.102668,10.1016/j.matt.2026.102668,PM6,IT-4F,PM6,IT-4F,CC1=CC(=CC(=C1)C2=C3C=CC(=C4C5=C(C=C(S5)/C=C\6/C(=O)C7=CC(=CC(=C7)F)C(=O)/C6=C\C8=CC(=C(S8)C9=CC(=CC(=C9)C)C(C)(C)C(=O)OC)C(C)(C)C(=O)OC)SC4=C3S2)C(C)(C)C(=O)OC)C(C)(C)C(=O)OC,CCCCCCc1ccc(C2(c3ccc(CCCCCC)cc3)c3cc4c(cc3-c3sc5cc(/C=C6\C(=O)c7cc(F)c(F)cc7C6=C(C#N)C#N)sc5c32)C(c2ccc(CCCCCC)cc2)(c2ccc(CCCCCC)cc2)c2c-4sc3cc(/C=C4\C(=O)c5cc(F)c(F)cc5C4=C(C#N)C#N)sc23)cc1,0.895,20.46,76.6,14.0,14.0267622,0.1911585714285735,13.7,14.0,1:1,HMB,,,ITO/2Br-2PACZ/active layer/PDINN/Ag,conventional,PDINN,,2Br-2PACZ,,,chlorobenzene,,90.0,-5.56,-3.65,,-5.66,-4.14,
57811,10.1016/j.matt.2026.102668,10.1016/j.matt.2026.102668,PM6,BO-4Cl,PM6,BO-4Cl,CC1=CC(=CC(=C1)C2=C3C=CC(=C4C5=C(C=C(S5)/C=C\6/C(=O)C7=CC(=CC(=C7)F)C(=O)/C6=C\C8=CC(=C(S8)C9=CC(=CC(=C9)C)C(C)(C)C(=O)OC)C(C)(C)C(=O)OC)SC4=C3S2)C(C)(C)C(=O)OC)C(C)(C)C(=O)OC,CCCCCCCCCCCC1=C(/C=C2\C(=O)C3=CC(Cl)=C(Cl)C=C3C2=C(C#N)C#N)SC2=C1SC1=C2N(CC(CCCC)CCCCCC)C2=C1C1=NSN=C1C1=C2N(CC(CCCC)CCCCCC)C2=C1SC1=C2SC(/C=C2\C(=O)C3=CC(Cl)=C(Cl)C=C3C2=C(C#N)C#N)=C1CCCCCCCCCCC,0.843,28.05,75.2,17.8,17.7819048,0.1016584269662988,17.5,17.8,,HMB,,,ITO/2Br-2PACZ/active layer/PDINN/Ag,conventional,PDINN,,2Br-2PACZ,,,,,90.0,-5.56,-3.65,,-5.68,-4.1,
57812,10.1016/j.matt.2026.102668,10.1016/j.matt.2026.102668,PM6,L8-BO,PM6,L8-BO,CC1=CC(=CC(=C1)C2=C3C=CC(=C4C5=C(C=C(S5)/C=C\6/C(=O)C7=CC(=CC(=C7)F)C(=O)/C6=C\C8=CC(=C(S8)C9=CC(=CC(=C9)C)C(C)(C)C(=O)OC)C(C)(C)C(=O)OC)SC4=C3S2)C(C)(C)C(=O)OC)C(C)(C)C(=O)OC,CCCCCCC(CCCC)CC1=C(/C=C2\C(=O)C3=CC(F)=C(F)C=C3C2=C(C#N)C#N)SC2=C1SC1C3=C(C4=C(C5=NSN=C35)C3=C(C5=C(S3)C(CC(CCCC)CCCCCC)=C(/C=C3\C(=O)C6=CC(F)=C(F)C=C6C3=C(C#N)C#N)S5)N4CC(CC)CCCC)N(CC(CC)CCCC)C21,0.916,27.35,77.1,19.3,19.3155546,0.0805937823834092,18.9,19.3,,HMB,,,ITO/2Br-2PACZ/active layer/PDINN/Ag,conventional,PDINN,,2Br-2PACZ,,,,,90.0,-5.56,-3.65,,-5.68,-3.9,
57813,10.1016/j.matt.2026.102668,10.1016/j.matt.2026.102668,PM6,BTP-ec9,PM6,BTP-eC9,CC1=CC(=CC(=C1)C2=C3C=CC(=C4C5=C(C=C(S5)/C=C\6/C(=O)C7=CC(=CC(=C7)F)C(=O)/C6=C\C8=CC(=C(S8)C9=CC(=CC(=C9)C)C(C)(C)C(=O)OC)C(C)(C)C(=O)OC)SC4=C3S2)C(C)(C)C(=O)OC)C(C)(C)C(=O)OC,CCCCCCCCCc1c(C=C2C(=O)c3cc(Cl)c(Cl)cc3C2=C(C#N)C#N)sc2c1sc1c3c4nsnc4c4c5sc6c(CCCCCCCCC)c(C=C7C(=O)c8cc(Cl)c(Cl)cc8C7=C(C#N)C#N)sc6c5n(CC(CCCC)CCCCCC)c4c3n(CC(CCCC)CCCCCC)c21,0.87,28.78,76.7,19.2,19.204606200000004,0.0239906250000254,18.8,19.2,,HMB,,,ITO/2Br-2PACZ/active layer/PDINN/Ag,conventional,PDINN,,2Br-2PACZ,,,,,90.0,-5.56,-3.65,,-5.68,-3.9,
57817,10.1016/j.mattod.2022.04.005,10.1016/j.mattod.2022.04.005,PM6,BTP-ec9,PM6,BTP-eC9,COC(=O)C(C)(C)c1cc(C)cc(-c2sc3c4sc5cc(/C=C6/C(=O)c7cc(F)cc(c7)C(=O)/C6=C\c6cc(C(C)(C)C(=O)OC)c(-c7cc(C)cc(C(C)(C)C(=O)OC)c7)s6)sc5c4c(C(C)(C)C(=O)OC)ccc2-3)c1,CCCCCCCCCc1c(C=C2C(=O)c3cc(Cl)c(Cl)cc3C2=C(C#N)C#N)sc2c1sc1c3c4nsnc4c4c5sc6c(CCCCCCCCC)c(C=C7C(=O)c8cc(Cl)c(Cl)cc8C7=C(C#N)C#N)sc6c5n(CC(CCCC)CCCCCC)c4c3n(CC(CCCC)CCCCCC)c21,0.482,24.19,49.9,5.8,5.81813042,0.3125934482758675,5.6,5.8,,,,,ITO/PM6:BTP-ec9/MoO3/Ag,BHJ,,,,,,,,,-5.56,-3.65,,-5.68,-3.9,
57818,10.1016/j.mattod.2022.04.005,10.1016/j.mattod.2022.04.005,PM6,BTP-ec9,PM6,BTP-eC9,COC(=O)C(C)(C)c1cc(C)cc(-c2sc3c4sc5cc(/C=C6/C(=O)c7cc(F)cc(c7)C(=O)/C6=C\c6cc(C(C)(C)C(=O)OC)c(-c7cc(C)cc(C(C)(C)C(=O)OC)c7)s6)sc5c4c(C(C)(C)C(=O)OC)ccc2-3)c1,CCCCCCCCCc1c(C=C2C(=O)c3cc(Cl)c(Cl)cc3C2=C(C#N)C#N)sc2c1sc1c3c4nsnc4c4c5sc6c(CCCCCCCCC)c(C=C7C(=O)c8cc(Cl)c(Cl)cc8C7=C(C#N)C#N)sc6c5n(CC(CCCC)CCCCCC)c4c3n(CC(CCCC)CCCCCC)c21,0.775,26.02,64.4,13.0,12.986582000000004,0.103215384615355,12.7,13.0,,,,,ITO/DPO/PM6:BTP-ec9/MoO3/Ag,DPO/BHJ,DPO,,,,,o-xylene,,,-5.56,-3.65,,-5.68,-3.9,
57819,10.1016/j.mattod.2022.04.005,10.1016/j.mattod.2022.04.005,PM6,BTP-ec9(DPO),PM6,BTP-ec9(DPO),COC(=O)C(C)(C)c1cc(C)cc(-c2sc3c4sc5cc(/C=C6/C(=O)c7cc(F)cc(c7)C(=O)/C6=C\c6cc(C(C)(C)C(=O)OC)c(-c7cc(C)cc(C(C)(C)C(=O)OC)c7)s6)sc5c4c(C(C)(C)C(=O)OC)ccc2-3)c1,,0.799,26.25,73.6,15.5,15.43668,0.4085161290322526,15.1,15.5,,DPO,,,ITO/PM6:BTP-ec9(DPO)/MoO3/Ag,BHJ(DPO),,,,,,o-xylene,,,-5.56,-3.65,,,,
57824,10.1016/j.mee.2019.111195,10.1016/j.mee.2019.111195,P3HT,PCBM,P3HT,PCBM,CCCCCCc1ccsc1,CCCCC(=O)OCC1(C2=CC=CC=C2)C3=CC=CC4=CC=CC5=CC=CC6=CC=CC7=CC=CC1=C7C6=C5C4=C3,0.54,6.51,47.71,1.67,1.6771973400000002,0.4309784431137889,1.67,,1.0:1.0,,,,C-OSC,conventional OSC,,,PEDOT:PSS,,120.0,,,120.0,-5.01,-3.12,,-6.1,-3.7,
57825,10.1016/j.mee.2019.111195,10.1016/j.mee.2019.111195,P3HT,PCBM,P3HT,PCBM,CCCCCCc1ccsc1,CCCCC(=O)OCC1(C2=CC=CC=C2)C3=CC=CC4=CC=CC5=CC=CC6=CC=CC7=CC=CC1=C7C6=C5C4=C3,0.53,6.99,44.91,1.66,1.6637807699999998,0.2277572289156553,1.66,,1.0:1.0,,,,C-OSC,conventional OSC,,,PEDOT:PSS,,120.0,,,140.0,-5.01,-3.12,,-6.1,-3.7,
57826,10.1016/j.mee.2019.111195,10.1016/j.mee.2019.111195,P3HT,PCBM,P3HT,PCBM,CCCCCCc1ccsc1,CCCCC(=O)OCC1(C2=CC=CC=C2)C3=CC=CC4=CC=CC5=CC=CC6=CC=CC7=CC=CC1=C7C6=C5C4=C3,0.57,6.88,52.11,2.04,2.04354576,0.1738117647058691,2.04,,1.0:1.0,,,,BL-OSC,buffer layer OSC,,,PEDOT:PSS,,120.0,,,120.0,-5.01,-3.12,,-6.1,-3.7,
57827,10.1016/j.mee.2019.111195,10.1016/j.mee.2019.111195,P3HT,PCBM,P3HT,PCBM,CCCCCCc1ccsc1,CCCCC(=O)OCC1(C2=CC=CC=C2)C3=CC=CC4=CC=CC5=CC=CC6=CC=CC7=CC=CC1=C7C6=C5C4=C3,0.6,7.53,51.64,2.33,2.3330952,0.1328412017167271,2.33,,1.0:1.0,,,,BL-OSC,buffer layer OSC,,,PEDOT:PSS,,120.0,,,140.0,-5.01,-3.12,,-6.1,-3.7,
57829,10.1016/j.mee.2019.111195,10.1016/j.mee.2019.111195,P3HT,PCBM,P3HT,PCBM,CCCCCCc1ccsc1,CCCCC(=O)OCC1(C2=CC=CC=C2)C3=CC=CC4=CC=CC5=CC=CC6=CC=CC7=CC=CC1=C7C6=C5C4=C3,0.56,7.62,57.17,2.44,2.4395582400000007,0.0181049180327578,2.44,,1:0.8,,,,C-OSC,conventional OSC,,,PEDOT:PSS,,120.0,,,140.0,-5.01,-3.12,,-6.1,-3.7,
57831,10.1016/j.mee.2019.111195,10.1016/j.mee.2019.111195,P3HT,PCBM,P3HT,PCBM,CCCCCCc1ccsc1,CCCCC(=O)OCC1(C2=CC=CC=C2)C3=CC=CC4=CC=CC5=CC=CC6=CC=CC7=CC=CC1=C7C6=C5C4=C3,0.59,9.47,58.41,3.26,3.26354193,0.1086481595091998,3.26,,1:0.8,,,,BL-OSC,buffer layer OSC,,,PEDOT:PSS,,120.0,,,140.0,-5.01,-3.12,,-6.1,-3.7,
57832,10.1016/j.mee.2019.111195,10.1016/j.mee.2019.111195,P3HT,PCBM,P3HT,PCBM,CCCCCCc1ccsc1,CCCCC(=O)OCC1(C2=CC=CC=C2)C3=CC=CC4=CC=CC5=CC=CC6=CC=CC7=CC=CC1=C7C6=C5C4=C3,0.55,7.63,50.95,2.13,2.1381167500000005,0.3810680751173972,2.13,,1.0:0.8,,,,C-OSC,conventional OSC,,,PEDOT:PSS,,120.0,,,120.0,-5.01,-3.12,,-6.1,-3.7,
57834,10.1016/j.mee.2019.111195,10.1016/j.mee.2019.111195,P3HT,PCBM,P3HT,PCBM,CCCCCCc1ccsc1,CCCCC(=O)OCC1(C2=CC=CC=C2)C3=CC=CC4=CC=CC5=CC=CC6=CC=CC7=CC=CC1=C7C6=C5C4=C3,0.57,8.05,58.95,2.7,2.70492075,0.1822499999999887,2.7,,1.0:0.8,,,,BL-OSC,buffer layer OSC,,,PEDOT:PSS,,120.0,,,120.0,-5.01,-3.12,,-6.1,-3.7,
57840,10.1016/j.mee.2020.111394,10.1016/j.mee.2020.111394,P3HT,PCBM,P3HT,PCBM,CCCCCCc1ccsc1,CCCCC(=O)OCC1(C2=CC=CC=C2)C3=CC=CC4=CC=CC5=CC=CC6=CC=CC7=CC=CC1=C7C6=C5C4=C3,0.596,8.342,52.12,3.239,2.5913188384,19.996331015745604,3.239,3.239,1:0.6,,,,ITO/SAM/PEDOT:PSS/P3HT:PCBM/LiF/Al,conventional,LiF,LiF,PEDOT:PSS,PEDOT:PSS,200.0,chloroform:chlorobenzene (1:1),chloroform:chlorobenzene (1:1),100.0,-5.01,-3.12,,-6.1,-3.7,
57841,10.1016/j.mee.2020.111394,10.1016/j.mee.2020.111394,P3HT,PCBM,P3HT,PCBM,CCCCCCc1ccsc1,CCCCC(=O)OCC1(C2=CC=CC=C2)C3=CC=CC4=CC=CC5=CC=CC6=CC=CC7=CC=CC1=C7C6=C5C4=C3,0.589,8.237,50.59,3.068,2.4544208987,19.99931881681877,3.068,3.068,1:0.6,,,,ITO/SAM/PEDOT:PSS/P3HT:PCBM/LiF/Al,conventional,LiF,LiF,PEDOT:PSS,PEDOT:PSS,200.0,chloroform:chlorobenzene (1:1),chloroform:chlorobenzene (1:1),100.0,-5.01,-3.12,,-6.1,-3.7,
57842,10.1016/j.mee.2020.111394,10.1016/j.mee.2020.111394,P3HT,PCBM,P3HT,PCBM,CCCCCCc1ccsc1,CCCCC(=O)OCC1(C2=CC=CC=C2)C3=CC=CC4=CC=CC5=CC=CC6=CC=CC7=CC=CC1=C7C6=C5C4=C3,0.594,9.07,50.22,3.382,2.705642676,19.998738143110582,3.382,3.382,1:0.6,,,,ITO/SAM/PEDOT:PSS/P3HT:PCBM/LiF/Al,conventional,LiF,LiF,PEDOT:PSS,PEDOT:PSS,200.0,chloroform:chlorobenzene (1:1),chloroform:chlorobenzene (1:1),100.0,-5.01,-3.12,,-6.1,-3.7,
57843,10.1016/j.mee.2020.111394,10.1016/j.mee.2020.111394,P3HT,PCBM,P3HT,PCBM,CCCCCCc1ccsc1,CCCCC(=O)OCC1(C2=CC=CC=C2)C3=CC=CC4=CC=CC5=CC=CC6=CC=CC7=CC=CC1=C7C6=C5C4=C3,0.591,8.858,52.48,3.434,2.7473689343999994,19.995080535818307,3.434,3.434,1:0.6,,,,ITO/SAM/PEDOT:PSS/P3HT:PCBM/LiF/Al,conventional,LiF,LiF,PEDOT:PSS,PEDOT:PSS,200.0,chloroform:chlorobenzene (1:1),chloroform:chlorobenzene (1:1),100.0,-5.01,-3.12,,-6.1,-3.7,
57844,10.1016/j.mee.2020.111465,10.1016/j.mee.2020.111465,P3HT,PCBM,P3HT,PCBM,CCCCCCc1ccsc1,CCCCC(=O)OCC1(C2=CC=CC=C2)C3=CC=CC4=CC=CC5=CC=CC6=CC=CC7=CC=CC1=C7C6=C5C4=C3,0.581,7.603,32.61,1.788,1.4404955522999998,19.435371795302025,1.788,1.867,,,,,ITO/PEDOT:PSS/P3HT:PCBM/LiF/Al,conventional,LiF,LiF,PEDOT:PSS,PEDOT:PSS,,chloroform/chlorobenzene (1:1),chloroform:chlorobenzene (1:1),,-5.01,-3.12,,-6.1,-3.7,
57845,10.1016/j.mee.2020.111465,10.1016/j.mee.2020.111465,P3HT,PCBM,P3HT,PCBM,CCCCCCc1ccsc1,CCCCC(=O)OCC1(C2=CC=CC=C2)C3=CC=CC4=CC=CC5=CC=CC6=CC=CC7=CC=CC1=C7C6=C5C4=C3,0.563,7.901,47.98,2.667,2.1342765874,19.97463114360706,2.667,2.769,,1% B-CQDs,B-CQDs,1%,ITO/PEDOT:PSS/P3HT:PCBM/LiF/Al,conventional,LiF,LiF,PEDOT:PSS,PEDOT:PSS,,chloroform/chlorobenzene (1:1),chloroform:chlorobenzene (1:1),,-5.01,-3.12,,-6.1,-3.7,
57846,10.1016/j.mee.2020.111465,10.1016/j.mee.2020.111465,P3HT,PCBM,P3HT,PCBM,CCCCCCc1ccsc1,CCCCC(=O)OCC1(C2=CC=CC=C2)C3=CC=CC4=CC=CC5=CC=CC6=CC=CC7=CC=CC1=C7C6=C5C4=C3,0.582,7.354,41.38,2.214,1.7710755864,20.005619403794032,2.214,2.253,,3% B-CQDs,B-CQDs,3%,ITO/PEDOT:PSS/P3HT:PCBM/LiF/Al,conventional,LiF,LiF,PEDOT:PSS,PEDOT:PSS,,chloroform/chlorobenzene (1:1),chloroform:chlorobenzene (1:1),,-5.01,-3.12,,-6.1,-3.7,
57847,10.1016/j.mee.2020.111465,10.1016/j.mee.2020.111465,P3HT,PCBM,P3HT,PCBM,CCCCCCc1ccsc1,CCCCC(=O)OCC1(C2=CC=CC=C2)C3=CC=CC4=CC=CC5=CC=CC6=CC=CC7=CC=CC1=C7C6=C5C4=C3,0.569,7.839,48.3,2.693,2.154368853,20.00115659116228,2.693,2.797,,5% B-CQDs,B-CQDs,5%,ITO/PEDOT:PSS/P3HT:PCBM/LiF/Al,conventional,LiF,LiF,PEDOT:PSS,PEDOT:PSS,,chloroform/chlorobenzene (1:1),chloroform:chlorobenzene (1:1),,-5.01,-3.12,,-6.1,-3.7,
57860,10.1016/j.molliq.2022.118868,10.1016/j.molliq.2022.118868,PTB7,PC71BM,PTB7,PC71BM,CCCCC(CC)COC(=O)c1sc2c(-c3cc4c(OCC(CC)CCCC)c5sccc5c(OCC(CC)CCCC)c4s3)scc2c1F,COC(=O)CCCC1(c2ccccc2)C23c4c5ccc6c7cc8c9c%10c(cc%11cc%12c%13c%14c(cc%15c%16ccc-5c2c%16c2c5c%16c%17c(c(c46)c7c9c%17c4c%10c%11c%13c4c%16c%14c%152)C513)C%12)C8,0.663,11.82,29.0,2.32,2.2726314,2.0417499999999995,,,1:1.5,DIO,DIO,,ITO/PEDOT:PSS/active layer/Al,conventional,,,PEDOT:PSS,PEDOT:PSS,102.0,chlorobenzene,chlorobenzene,,-5.19,-3.43,,-5.9,-3.9,
57872,10.1016/j.molstruc.2019.127303,10.1016/j.molstruc.2019.127303,PCPDTBT,PCBM,PCPDTBT,PCBM,CCCCC(CC)CC1(CC(CC)CCCC)c2ccsc2-c2sc(-c3cccc4nsnc34)cc21,CCCCC(=O)OCC1(C2=CC=CC=C2)C3=CC=CC4=CC=CC5=CC=CC6=CC=CC7=CC=CC1=C7C6=C5C4=C3,0.601,6.525,41.5,1.63,1.627432875,0.1574923312883369,,,1:1,,,,ITO/PEDOT:PSS/PCPDTBT:PCBM:PtOEP/Al,conventional,,,PEDOT:PSS,PEDOT:PSS,100.0,"1,2-dichlorobenzene",o-DCB,,-5.3,-3.6,,-6.1,-3.7,
57873,10.1016/j.molstruc.2019.127303,10.1016/j.molstruc.2019.127303,PCPDTBT,PCBM,PCPDTBT,PCBM,CCCCC(CC)CC1(CC(CC)CCCC)c2ccsc2-c2sc(-c3cccc4nsnc34)cc21,CCCCC(=O)OCC1(C2=CC=CC=C2)C3=CC=CC4=CC=CC5=CC=CC6=CC=CC7=CC=CC1=C7C6=C5C4=C3,0.615,7.225,43.1,1.92,1.915094625,0.2554882812500053,,,1:1,0.5 mg PtOEP,PtOEP,,ITO/PEDOT:PSS/PCPDTBT:PCBM:PtOEP/Al,conventional,,,PEDOT:PSS,PEDOT:PSS,100.0,"1,2-dichlorobenzene",o-DCB,,-5.3,-3.6,,-6.1,-3.7,
57874,10.1016/j.molstruc.2019.127303,10.1016/j.molstruc.2019.127303,PCPDTBT,PCBM,PCPDTBT,PCBM,CCCCC(CC)CC1(CC(CC)CCCC)c2ccsc2-c2sc(-c3cccc4nsnc34)cc21,CCCCC(=O)OCC1(C2=CC=CC=C2)C3=CC=CC4=CC=CC5=CC=CC6=CC=CC7=CC=CC1=C7C6=C5C4=C3,0.627,7.825,44.2,2.17,2.16857355,0.065735023041468,,,1:1,1 mg PtOEP,PtOEP,,ITO/PEDOT:PSS/PCPDTBT:PCBM:PtOEP/Al,conventional,,,PEDOT:PSS,PEDOT:PSS,100.0,"1,2-dichlorobenzene",o-DCB,,-5.3,-3.6,,-6.1,-3.7,
57875,10.1016/j.molstruc.2019.127303,10.1016/j.molstruc.2019.127303,PCPDTBT,PCBM,PCPDTBT,PCBM,CCCCC(CC)CC1(CC(CC)CCCC)c2ccsc2-c2sc(-c3cccc4nsnc34)cc21,CCCCC(=O)OCC1(C2=CC=CC=C2)C3=CC=CC4=CC=CC5=CC=CC6=CC=CC7=CC=CC1=C7C6=C5C4=C3,0.575,6.185,40.7,1.45,1.447444625,0.1762327586206915,,,1:1,2 mg PtOEP,PtOEP,,ITO/PEDOT:PSS/PCPDTBT:PCBM:PtOEP/Al,conventional,,,PEDOT:PSS,PEDOT:PSS,100.0,"1,2-dichlorobenzene",o-DCB,,-5.3,-3.6,,-6.1,-3.7,
57876,10.1016/j.molstruc.2019.127303,10.1016/j.molstruc.2019.127303,PCPDTBT,PCBM,PCPDTBT,PCBM,CCCCC(CC)CC1(CC(CC)CCCC)c2ccsc2-c2sc(-c3cccc4nsnc34)cc21,CCCCC(=O)OCC1(C2=CC=CC=C2)C3=CC=CC4=CC=CC5=CC=CC6=CC=CC7=CC=CC1=C7C6=C5C4=C3,0.575,5.825,40.3,1.35,1.3497981249999995,0.0149537037037297,,,1:1,3 mg PtOEP,PtOEP,,ITO/PEDOT:PSS/PCPDTBT:PCBM:PtOEP/Al,conventional,,,PEDOT:PSS,PEDOT:PSS,100.0,"1,2-dichlorobenzene",o-DCB,,-5.3,-3.6,,-6.1,-3.7,
57877,10.1016/j.molstruc.2019.127303,10.1016/j.molstruc.2019.127303,PCPDTBT,PCBM,PCPDTBT,PCBM,CCCCC(CC)CC1(CC(CC)CCCC)c2ccsc2-c2sc(-c3cccc4nsnc34)cc21,CCCCC(=O)OCC1(C2=CC=CC=C2)C3=CC=CC4=CC=CC5=CC=CC6=CC=CC7=CC=CC1=C7C6=C5C4=C3,0.575,5.296,38.1,1.16,1.1602212,0.0190689655172537,,,1:1,6 mg PtOEP,PtOEP,,ITO/PEDOT:PSS/PCPDTBT:PCBM:PtOEP/Al,conventional,,,PEDOT:PSS,PEDOT:PSS,100.0,"1,2-dichlorobenzene",o-DCB,,-5.3,-3.6,,-6.1,-3.7,
57894,10.1016/j.molstruc.2023.136312,10.1016/j.molstruc.2023.136312,PBDB-T,ICZ-IC,PBDB-T,ICZ-IC,CCCCC(CC)Cc1ccc(-c2c3cc(-c4ccc(-c5sc(-c6cccs6)c6c5C(=O)c5c(CC(CC)CCCC)sc(CC(CC)CCCC)c5C6=O)s4)sc3c(-c3ccc(CC(CC)CCCC)s3)c3ccsc23)s1,,0.98,6.31,40.29,2.51,2.49145302,0.7389235059760954,,,1:1,,,,ITO/PEDOT:PSS/PBDB-T:ICZ-IC/PDINO/Al,conventional,PDINO,PDINO,PEDOT:PSS,PEDOT:PSS,,chlorobenzene,chlorobenzene,100.0,-5.33,-3.48,,,,
57895,10.1016/j.molstruc.2023.136312,10.1016/j.molstruc.2023.136312,PBDB-T,ICZ-ICF,PBDB-T,ICZ-ICF,CCCCC(CC)Cc1ccc(-c2c3cc(-c4ccc(-c5sc(-c6cccs6)c6c5C(=O)c5c(CC(CC)CCCC)sc(CC(CC)CCCC)c5C6=O)s4)sc3c(-c3ccc(CC(CC)CCCC)s3)c3ccsc23)s1,,0.82,4.09,37.69,1.26,1.2640472199999997,0.3212079365079115,,,1:1,,,,ITO/PEDOT:PSS/PBDB-T:ICZ-ICF/PDINO/Al,conventional,PDINO,PDINO,PEDOT:PSS,PEDOT:PSS,,chlorobenzene,chlorobenzene,100.0,-5.33,-3.48,,,,
57896,10.1016/j.molstruc.2023.136312,10.1016/j.molstruc.2023.136312,PBDB-T,ICZ-IC,PBDB-T,ICZ-IC,CCCCC(CC)Cc1ccc(-c2c3cc(-c4ccc(-c5sc(-c6cccs6)c6c5C(=O)c5c(CC(CC)CCCC)sc(CC(CC)CCCC)c5C6=O)s4)sc3c(-c3ccc(CC(CC)CCCC)s3)c3ccsc23)s1,,0.95,5.91,31.69,1.78,1.77923505,0.0429747191011228,,,1:1,,,,ITO/PEDOT:PSS/PBDB-T:ICZ-IC/PDINO/Al,conventional,PDINO,PDINO,PEDOT:PSS,PEDOT:PSS,,chlorobenzene,chlorobenzene,120.0,-5.33,-3.48,,,,
57897,10.1016/j.molstruc.2023.136312,10.1016/j.molstruc.2023.136312,PBDB-T,ICZ-IC,PBDB-T,ICZ-IC,CCCCC(CC)Cc1ccc(-c2c3cc(-c4ccc(-c5sc(-c6cccs6)c6c5C(=O)c5c(CC(CC)CCCC)sc(CC(CC)CCCC)c5C6=O)s4)sc3c(-c3ccc(CC(CC)CCCC)s3)c3ccsc23)s1,,0.94,5.04,29.56,1.4,1.40043456,0.031039999999998,,,1:1,,,,ITO/PEDOT:PSS/PBDB-T:ICZ-IC/PDINO/Al,conventional,PDINO,PDINO,PEDOT:PSS,PEDOT:PSS,,chlorobenzene,chlorobenzene,140.0,-5.33,-3.48,,,,
57898,10.1016/j.molstruc.2023.136312,10.1016/j.molstruc.2023.136312,PBDB-T,ICZ-IC,PBDB-T,ICZ-IC,CCCCC(CC)Cc1ccc(-c2c3cc(-c4ccc(-c5sc(-c6cccs6)c6c5C(=O)c5c(CC(CC)CCCC)sc(CC(CC)CCCC)c5C6=O)s4)sc3c(-c3ccc(CC(CC)CCCC)s3)c3ccsc23)s1,,0.91,6.42,32.96,1.92,1.92558912,0.2911000000000117,,,1:1,,,,ITO/PEDOT:PSS/PBDB-T:ICZ-IC/PDINO/Al,conventional,PDINO,PDINO,PEDOT:PSS,PEDOT:PSS,,chlorobenzene,chlorobenzene,160.0,-5.33,-3.48,,,,
57899,10.1016/j.molstruc.2023.136312,10.1016/j.molstruc.2023.136312,PBDB-T,ICZ-IC,PBDB-T,ICZ-IC,CCCCC(CC)Cc1ccc(-c2c3cc(-c4ccc(-c5sc(-c6cccs6)c6c5C(=O)c5c(CC(CC)CCCC)sc(CC(CC)CCCC)c5C6=O)s4)sc3c(-c3ccc(CC(CC)CCCC)s3)c3ccsc23)s1,,1.01,5.25,34.8,1.84,1.84527,0.2864130434782547,,,1:1,,,,ITO/PEDOT:PSS/PBDB-T:ICZ-IC/PDINO/Al,conventional,PDINO,PDINO,PEDOT:PSS,PEDOT:PSS,,chlorobenzene,chlorobenzene,120.0,-5.33,-3.48,,,,
57900,10.1016/j.molstruc.2023.136312,10.1016/j.molstruc.2023.136312,PBDB-T,ICZ-IC,PBDB-T,ICZ-IC,CCCCC(CC)Cc1ccc(-c2c3cc(-c4ccc(-c5sc(-c6cccs6)c6c5C(=O)c5c(CC(CC)CCCC)sc(CC(CC)CCCC)c5C6=O)s4)sc3c(-c3ccc(CC(CC)CCCC)s3)c3ccsc23)s1,,0.97,5.63,34.42,1.88,1.87971062,0.0153925531914719,,,1:1,,,,ITO/PEDOT:PSS/PBDB-T:ICZ-IC/PDINO/Al,conventional,PDINO,PDINO,PEDOT:PSS,PEDOT:PSS,,chlorobenzene,chlorobenzene,140.0,-5.33,-3.48,,,,
57901,10.1016/j.molstruc.2023.136312,10.1016/j.molstruc.2023.136312,PBDB-T,ICZ-IC,PBDB-T,ICZ-IC,CCCCC(CC)Cc1ccc(-c2c3cc(-c4ccc(-c5sc(-c6cccs6)c6c5C(=O)c5c(CC(CC)CCCC)sc(CC(CC)CCCC)c5C6=O)s4)sc3c(-c3ccc(CC(CC)CCCC)s3)c3ccsc23)s1,,0.93,7.63,40.1,2.85,2.8454559,0.1594421052631557,,,1:1,,,,ITO/PEDOT:PSS/PBDB-T:ICZ-IC/PDINO/Al,conventional,PDINO,PDINO,PEDOT:PSS,PEDOT:PSS,,chlorobenzene,chlorobenzene,160.0,-5.33,-3.48,,,,
57902,10.1016/j.molstruc.2023.136312,10.1016/j.molstruc.2023.136312,PBDB-T,ICZ-IC,PBDB-T,ICZ-IC,CCCCC(CC)Cc1ccc(-c2c3cc(-c4ccc(-c5sc(-c6cccs6)c6c5C(=O)c5c(CC(CC)CCCC)sc(CC(CC)CCCC)c5C6=O)s4)sc3c(-c3ccc(CC(CC)CCCC)s3)c3ccsc23)s1,,0.94,7.26,40.04,2.72,2.7324897599999995,0.4591823529411525,,,1:1,,,,ITO/PEDOT:PSS/PBDB-T:ICZ-IC/PDINO/Al,conventional,PDINO,PDINO,PEDOT:PSS,PEDOT:PSS,,chlorobenzene,chlorobenzene,100.0,-5.33,-3.48,,,,
57904,10.1016/j.molstruc.2023.136312,10.1016/j.molstruc.2023.136312,PBDB-T,ICZ-IC,PBDB-T,ICZ-IC,CCCCC(CC)Cc1ccc(-c2c3cc(-c4ccc(-c5sc(-c6cccs6)c6c5C(=O)c5c(CC(CC)CCCC)sc(CC(CC)CCCC)c5C6=O)s4)sc3c(-c3ccc(CC(CC)CCCC)s3)c3ccsc23)s1,,0.96,7.98,40.74,3.13,3.12100992,0.2872230031948815,,,1:1,,,,ITO/PEDOT:PSS/PBDB-T:ICZ-IC/PDINO/Al,conventional,PDINO,PDINO,PEDOT:PSS,PEDOT:PSS,,chlorobenzene,chlorobenzene,100.0,-5.33,-3.48,,,,
57905,10.1016/j.molstruc.2023.136312,10.1016/j.molstruc.2023.136312,PBDB-T,ICZ-IC,PBDB-T,ICZ-IC,CCCCC(CC)Cc1ccc(-c2c3cc(-c4ccc(-c5sc(-c6cccs6)c6c5C(=O)c5c(CC(CC)CCCC)sc(CC(CC)CCCC)c5C6=O)s4)sc3c(-c3ccc(CC(CC)CCCC)s3)c3ccsc23)s1,,0.99,7.11,43.12,3.05,3.03517368,0.4861088524590183,,,1:1,,,,ITO/PEDOT:PSS/PBDB-T:ICZ-IC/PDINO/Al,conventional,PDINO,PDINO,PEDOT:PSS,PEDOT:PSS,,chlorobenzene,chlorobenzene,100.0,-5.33,-3.48,,,,
57906,10.1016/j.molstruc.2023.136312,10.1016/j.molstruc.2023.136312,PBDB-T,ICZ-IC,PBDB-T,ICZ-IC,CCCCC(CC)Cc1ccc(-c2c3cc(-c4ccc(-c5sc(-c6cccs6)c6c5C(=O)c5c(CC(CC)CCCC)sc(CC(CC)CCCC)c5C6=O)s4)sc3c(-c3ccc(CC(CC)CCCC)s3)c3ccsc23)s1,,0.98,6.34,40.3,2.51,2.5039196,0.2422470119521951,,,1:1,0.2% DIO,DIO,0.2%,ITO/PEDOT:PSS/PBDB-T:ICZ-IC/PDINO/Al,conventional,PDINO,PDINO,PEDOT:PSS,PEDOT:PSS,,chlorobenzene,chlorobenzene,100.0,-5.33,-3.48,,,,
57907,10.1016/j.molstruc.2023.136312,10.1016/j.molstruc.2023.136312,PBDB-T,ICZ-IC,PBDB-T,ICZ-IC,CCCCC(CC)Cc1ccc(-c2c3cc(-c4ccc(-c5sc(-c6cccs6)c6c5C(=O)c5c(CC(CC)CCCC)sc(CC(CC)CCCC)c5C6=O)s4)sc3c(-c3ccc(CC(CC)CCCC)s3)c3ccsc23)s1,,1.0,7.25,44.41,3.2,3.2197249999999995,0.616406249999979,,,1:1,0.2% CN,CN,0.2%,ITO/PEDOT:PSS/PBDB-T:ICZ-IC/PDINO/Al,conventional,PDINO,PDINO,PEDOT:PSS,PEDOT:PSS,,chlorobenzene,chlorobenzene,100.0,-5.33,-3.48,,,,
57908,10.1016/j.molstruc.2024.137627,10.1016/j.molstruc.2024.137627,TRD,PC71BM,TRD,PC71BM,,COC(=O)CCCC1(c2ccccc2)C23c4c5ccc6c7cc8c9c%10c(cc%11cc%12c%13c%14c(cc%15c%16ccc-5c2c%16c2c5c%16c%17c(c(c46)c7c9c%17c4c%10c%11c%13c4c%16c%14c%152)C513)C%12)C8,0.71,4.11,38.72,1.13,1.1298883199999998,0.0098831858407131,,,1:2,,,,,BHJ,,,,,,,,,,,,-5.9,-3.9,
57909,10.1016/j.molstruc.2024.137627,10.1016/j.molstruc.2024.137627,TTRD,PC71BM,TTRD,PC71BM,,COC(=O)CCCC1(c2ccccc2)C23c4c5ccc6c7cc8c9c%10c(cc%11cc%12c%13c%14c(cc%15c%16ccc-5c2c%16c2c5c%16c%17c(c(c46)c7c9c%17c4c%10c%11c%13c4c%16c%14c%152)C513)C%12)C8,0.62,5.45,40.77,1.38,1.3776183,0.1725869565217341,,,1:2,,,,,BHJ,,,,,,,,,,,,-5.9,-3.9,
57910,10.1016/j.molstruc.2024.137627,10.1016/j.molstruc.2024.137627,TRD,PC71BM,TRD,PC71BM,,COC(=O)CCCC1(c2ccccc2)C23c4c5ccc6c7cc8c9c%10c(cc%11cc%12c%13c%14c(cc%15c%16ccc-5c2c%16c2c5c%16c%17c(c(c46)c7c9c%17c4c%10c%11c%13c4c%16c%14c%152)C513)C%12)C8,0.72,5.01,38.83,1.4,1.4006757599999995,0.0482685714285573,,,1:3,,,,,BHJ,,,,,,,,,,,,-5.9,-3.9,
57911,10.1016/j.molstruc.2024.137627,10.1016/j.molstruc.2024.137627,TTRD,PC71BM,TTRD,PC71BM,,COC(=O)CCCC1(c2ccccc2)C23c4c5ccc6c7cc8c9c%10c(cc%11cc%12c%13c%14c(cc%15c%16ccc-5c2c%16c2c5c%16c%17c(c(c46)c7c9c%17c4c%10c%11c%13c4c%16c%14c%152)C513)C%12)C8,0.63,6.36,41.96,1.68,1.68125328,0.0746000000000013,,,1:3,,,,,BHJ,,,,,,,,,,,,-5.9,-3.9,
57912,10.1016/j.molstruc.2024.139525,10.1016/j.molstruc.2024.139525,PCz(DPP)2,PC71BM,PCz(DPP)2,PC70BM,,CCCCC(=O)OCC1(C2=CC=CC=C2)C3=CC=CC4=CC=CC5=CC=CC6=CC=C7C=CC=CC8=CC=CC1=C8C7=C6C5=C4C3,0.86,15.25,33.09,4.34,4.3397535000000005,0.0056797235022896,4.29,4.34,,,,,,,,,,,,,,,,,,-6.1,-3.9,
57913,10.1016/j.molstruc.2024.139525,10.1016/j.molstruc.2024.139525,PCz(TDPP)2,PC71BM,PCz(TDPP)2,PC70BM,,CCCCC(=O)OCC1(C2=CC=CC=C2)C3=CC=CC4=CC=CC5=CC=CC6=CC=C7C=CC=CC8=CC=CC1=C8C7=C6C5=C4C3,0.84,17.72,33.59,5.0,4.99980432,0.0039136000000006,4.96,5.0,,,,,,,,,,,,,,,,,,-6.1,-3.9,
57914,10.1016/j.molstruc.2024.139525,10.1016/j.molstruc.2024.139525,PCz(3TDPP)2,PC71BM,PCz(3TDPP)2,PC70BM,,CCCCC(=O)OCC1(C2=CC=CC=C2)C3=CC=CC4=CC=CC5=CC=CC6=CC=C7C=CC=CC8=CC=CC1=C8C7=C6C5=C4C3,0.83,18.75,34.12,5.31,5.309925,0.0014124293785277,5.28,5.31,,,,,,,,,,,,,,,,,,-6.1,-3.9,
57915,10.1016/j.molstruc.2025.141977,10.1016/j.molstruc.2025.141977,PBDB-T,NZQ-1,PBDB-T,NZQ-1,CCCCC(CC)Cc1ccc(-c2c3cc(-c4ccc(-c5sc(-c6ccc(C)s6)c6c5C(=O)c5c(CC(CC)CCCC)sc(CC(CC)CCCC)c5C6=O)s4)sc3c(-c3ccc(CC(CC)CCCC)s3)c3cc(C)sc23)s1,,0.946,16.43,62.8,9.76,9.76086584,0.0088713114754042,9.52,9.76,,THF vapor,THF vapor,,ITO/PEDOT:PSS/active layer/PFN-Br/Ag,conventional,PFN-Br,PFN-Br,PEDOT:PSS,PEDOT:PSS,,toluene,toluene,,-5.33,-3.48,,,,
57916,10.1016/j.molstruc.2025.141977,10.1016/j.molstruc.2025.141977,PBDB-T,Y6,PBDB-T,Y6,CCCCC(CC)Cc1ccc(-c2c3cc(-c4ccc(-c5sc(-c6ccc(C)s6)c6c5C(=O)c5c(CC(CC)CCCC)sc(CC(CC)CCCC)c5C6=O)s4)sc3c(-c3ccc(CC(CC)CCCC)s3)c3cc(C)sc23)s1,CCCCCCCCCCCc1c(/C=C2\C(=O)c3cc(F)c(F)cc3C2=C(C#N)C#N)sc2c1sc1c3c4nsnc4c4c5sc6c(CCCCCCCCCCC)c(/C=C7\C(=O)c8cc(F)c(F)cc8C7=C(C#N)C#N)sc6c5n(CC(CC)CCCC)c4c3n(CC(CC)CCCC)c21,0.824,20.78,68.9,11.78,11.797554080000005,0.1490159592530015,11.56,11.78,,THF vapor,THF vapor,,ITO/PEDOT:PSS/active layer/PFN-Br/Ag,conventional,PFN-Br,PFN-Br,PEDOT:PSS,PEDOT:PSS,,toluene,toluene,,-5.33,-3.48,,-5.65,-4.09,
57918,10.1016/j.molstruc.2025.142252,10.1016/j.molstruc.2025.142252,PTB7-Th,3-Y6BO-4F,PTB7-Th,3-Y6BO-4F,CCCCC(CC)COC(=O)c1sc2c(-c3cc4c(-c5ccc(CC(CC)CCCC)s5)c5sc(C)cc5c(-c5ccc(CC(CC)CCCC)s5)c4s3)sc(C)c2c1F,,0.913,3.77,50.08,1.71,1.723758608,0.804596959064331,1.5,1.71,,,,,ITO/PEDOT:PSS/PTB7-Th:3-Y6BO-4F/PDINO/Al,conventional,PDINO,PDINO,PEDOT:PSS,PEDOT:PSS,,,,,-5.21,-3.6,,,,
57919,10.1016/j.molstruc.2025.142252,10.1016/j.molstruc.2025.142252,PTB7-Th,3-Y6BO-4F,PTB7-Th,3-Y6BO-4F,CCCCC(CC)COC(=O)c1sc2c(-c3cc4c(-c5ccc(CC(CC)CCCC)s5)c5sc(C)cc5c(-c5ccc(CC(CC)CCCC)s5)c4s3)sc(C)c2c1F,,0.864,15.65,49.03,6.63,6.629640479999999,0.0054226244344017,6.35,6.63,,,,,ITO/PEDOT:PSS/PTB7-Th:3-Y6BO-4F/PDINO/Al,conventional,PDINO,PDINO,PEDOT:PSS,PEDOT:PSS,,,,150.0,-5.21,-3.6,,,,
57920,10.1016/j.molstruc.2025.142252,10.1016/j.molstruc.2025.142252,PTB7-Th,3-Y6BO-4Cl,PTB7-Th,3-Y6BO-4Cl,CCCCC(CC)COC(=O)c1sc2c(-c3cc4c(-c5ccc(CC(CC)CCCC)s5)c5sc(C)cc5c(-c5ccc(CC(CC)CCCC)s5)c4s3)sc(C)c2c1F,,0.645,4.4,58.09,1.65,1.6485942000000002,0.0851999999999805,1.61,1.65,,,,,ITO/PEDOT:PSS/PTB7-Th:3-Y6BO-4Cl/PDINO/Al,conventional,PDINO,PDINO,PEDOT:PSS,PEDOT:PSS,,,,,-5.21,-3.6,,,,
57921,10.1016/j.molstruc.2025.142252,10.1016/j.molstruc.2025.142252,PTB7-Th,3-Y6BO-4Cl,PTB7-Th,3-Y6BO-4Cl,CCCCC(CC)COC(=O)c1sc2c(-c3cc4c(-c5ccc(CC(CC)CCCC)s5)c5sc(C)cc5c(-c5ccc(CC(CC)CCCC)s5)c4s3)sc(C)c2c1F,,0.523,3.52,41.85,0.77,0.7704417600000001,0.0573714285714375,0.69,0.77,,,,,ITO/PEDOT:PSS/PTB7-Th:3-Y6BO-4Cl/PDINO/Al,conventional,PDINO,PDINO,PEDOT:PSS,PEDOT:PSS,,,,150.0,-5.21,-3.6,,,,
57943,10.1016/j.molstruc.2025.145091,10.1016/j.molstruc.2025.145091,FL,DDP1,FL,DDP1,,,1.1,2.42,45.0,1.2,1.1979,0.1749999999999992,,,,,,,,,,,,,,,,,,,,,,
57944,10.1016/j.molstruc.2025.145091,10.1016/j.molstruc.2025.145091,P3HT,4D,P3HT,4D,CCCCCCc1cc(C)sc1C,,1.18,5.17,64.0,3.86,3.904384,1.1498445595854916,,,,,,,,,,,,,,,,,-5.01,-3.12,,,,
57945,10.1016/j.molstruc.2025.145091,10.1016/j.molstruc.2025.145091,P3HT,N7,P3HT,N7,CCCCCCc1cc(C)sc1C,CCN1C(=O)C2=C(c3ccc(-c4ccc5c6ccc(-c7ccc(C8=C9C(=O)N(CC)C(c%10cccs%10)=C9C(=O)N8CC)s7)cc6n(CC)c5c4)s3)N(CC)C(=O)C2=C1c1cccs1,1.17,3.16,62.0,2.3,2.2922640000000003,0.3363478260869357,,,,,,,,,,,,,,,,,-5.01,-3.12,,-5.56,-3.74,
57946,10.1016/j.molstruc.2025.145091,10.1016/j.molstruc.2025.145091,P3HT,H1,P3HT,H1,CCCCCCc1cc(C)sc1C,CCN1C(=O)C2=C(c3ccc(-c4ccc5c(c4)C(=C4c6cc(-c7ccc(C8=C9C(=O)N(CC)C(c%10cccs%10)=C9C(=O)N8CC)s7)ccc6-c6ccc(-c7ccc(C8=C9C(=O)N(CC)C(c%10cccs%10)=C9C(=O)N8CC)s7)cc64)c4cc(-c6ccc(C7=C8C(=O)N(CC)C(c9cccs9)=C8C(=O)N7CC)s6)ccc4-5)s3)N(CC)C(=O)C2=C1c1cccs1,1.17,7.74,60.0,5.42,5.433479999999999,0.2487084870848614,,,,,,,,,,,,,,,,,-5.01,-3.12,,-5.51,-3.84,
57947,10.1016/j.molstruc.2025.145091,10.1016/j.molstruc.2025.145091,PTB7-TH,TPE-4DPPDCV,PTB7-Th,TPE-4DPPDCV,CCCCC(CC)COC(=O)c1sc2c(-c3cc4c(-c5ccc(CC(CC)CCCC)s5)c5sc(C)cc5c(-c5ccc(CC(CC)CCCC)s5)c4s3)sc(C)c2c1F,,0.753,9.89,53.8,4.01,4.00657746,0.0853501246882759,,,1.5:1,,,,,BHJ,,,,,,,,,-5.21,-3.6,,,,
57948,10.1016/j.molstruc.2025.145091,10.1016/j.molstruc.2025.145091,PTB7-TH,SCPDT-4DPPDCV,PTB7-Th,SCPDT-4DPPDCV,CCCCC(CC)COC(=O)c1sc2c(-c3cc4c(-c5ccc(CC(CC)CCCC)s5)c5sc(C)cc5c(-c5ccc(CC(CC)CCCC)s5)c4s3)sc(C)c2c1F,,0.697,11.69,51.6,4.2,4.20433188,0.1031399999999909,,,1.5:1,,,,,BHJ,,,,,,,,,-5.21,-3.6,,,,
57949,10.1016/j.molstruc.2025.145091,10.1016/j.molstruc.2025.145091,P3HT,SF(DPPFB)4,P3HT,SF(DPPFB)4,CCCCCCc1cc(C)sc1C,,1.14,8.29,55.0,5.16,5.197829999999999,0.7331395348836957,,,,,,,,,,,,,,,,,-5.01,-3.12,,,,
57950,10.1016/j.molstruc.2025.145091,10.1016/j.molstruc.2025.145091,PTB7,R1,PTB7,R1,CCCCC(CC)COC(=O)c1sc2c(-c3cc4c(OCC(CC)CCCC)c5sccc5c(OCC(CC)CCCC)c4s3)scc2c1F,,1.02,15.2,61.0,9.33,9.45744,1.3659163987138263,,,1:1.2,,,,,BHJ,,,,,,,,,-5.19,-3.43,,,,
57951,10.1016/j.molstruc.2025.145091,10.1016/j.molstruc.2025.145091,PTB7-Th.,PZn-TNI,PTB7-Th.,PZn-TNI,CCCCC(CC)COC(=O)c1sc2csc(-c3cc4c(-c5ccc(CC(CC)CCCC)s5)c5sccc5c(-c5ccc(CC(CC)CCCC)s5)c4s3)c2c1F,,0.72,13.84,51.0,5.07,5.082048,0.2376331360946757,,,,-,,,,,,,,,,,,,-5.21,-3.6,,,,
57952,10.1016/j.molstruc.2025.145091,10.1016/j.molstruc.2025.145091,PTB7-Th,PDI,PTB7-Th,PDI,CCCCC(CC)COC(=O)c1sc2c(-c3cc4c(-c5ccc(CC(CC)CCCC)s5)c5sc(C)cc5c(-c5ccc(CC(CC)CCCC)s5)c4s3)sc(C)c2c1F,,0.78,7.69,32.5,1.95,1.949415,0.0299999999999915,1.71,1.95,,-,,,,,,,,,,,,,-5.21,-3.6,,,,
57953,10.1016/j.molstruc.2025.145091,10.1016/j.molstruc.2025.145091,PTB7-Th,1PDI-ZnP,PTB7-Th,1PDI-ZnP,CCCCC(CC)COC(=O)c1sc2c(-c3cc4c(-c5ccc(CC(CC)CCCC)s5)c5sc(C)cc5c(-c5ccc(CC(CC)CCCC)s5)c4s3)sc(C)c2c1F,,0.81,10.54,36.2,3.1,3.0905388,0.3052000000000018,2.84,3.1,,-,,,,,,,,,,,,,-5.21,-3.6,,,,
57954,10.1016/j.molstruc.2025.145091,10.1016/j.molstruc.2025.145091,PTB7-Th,2PDI-ZnP,PTB7-Th,2PDI-ZnP,CCCCC(CC)COC(=O)c1sc2c(-c3cc4c(-c5ccc(CC(CC)CCCC)s5)c5sc(C)cc5c(-c5ccc(CC(CC)CCCC)s5)c4s3)sc(C)c2c1F,,0.84,12.51,51.4,5.33,5.4013176,1.3380412757973648,5.02,5.33,,-,,,,,,,,,,,,,-5.21,-3.6,,,,
57955,10.1016/j.molstruc.2025.145091,10.1016/j.molstruc.2025.145091,PTB7-Th,4PDI-ZnP,PTB7-Th,4PDI-ZnP,CCCCC(CC)COC(=O)c1sc2c(-c3cc4c(-c5ccc(CC(CC)CCCC)s5)c5sc(C)cc5c(-c5ccc(CC(CC)CCCC)s5)c4s3)sc(C)c2c1F,,0.88,14.83,64.0,8.35,8.352256,0.0270179640718673,8.14,8.35,,-,,,,,,,,,,,,,-5.21,-3.6,,,,
