Repository: JiYiqaq/PCE-KA-GNN

# Data directory

- `raw/Active_Database.csv` is the immutable source dataset bundled under CC BY 4.0. Do not overwrite it with processed data.
- `processed/` is created and populated by the training pipeline. Generated `.pt` and `.pth` caches are intentionally ignored by Git because they can exceed GitHub's normal single-file limit.

See `../DATA_LICENSE.md` for provenance, license and checksum information.

File: data/raw/Active_Database.csv (part 166 of 471)
id,doi,doi_norm,donor,acceptor,donor_canonical,acceptor_canonical,donor_smiles,acceptor_smiles,voc,jsc,ff,pce,pce_recomputed,pce_relative_error_percent,pce_avg,pce_best,d_a_ratio,additive,additive_canonical,additive_ratio,device_structure,device_type,etl,etl_canonical,htl,htl_canonical,active_layer_thickness,solvent,solvent_canonical,annealing_temp,homo_d,lumo_d,eg_d,homo_a,lumo_a,eg_a
57956,10.1016/j.molstruc.2025.145091,10.1016/j.molstruc.2025.145091,PBDB-T,PBI-Por,PBDB-T,PBI-Por,CCCCC(CC)Cc1ccc(-c2c3cc(-c4ccc(-c5sc(-c6ccc(C)s6)c6c5C(=O)c5c(CC(CC)CCCC)sc(CC(CC)CCCC)c5C6=O)s4)sc3c(-c3ccc(CC(CC)CCCC)s3)c3cc(C)sc23)s1,,0.78,14.5,66.0,7.4,7.464600000000001,0.8729729729729787,,,1:1,DIO,DIO,1 %,,,,,,,,,,,-5.33,-3.48,,,,
57957,10.1016/j.molstruc.2025.145091,10.1016/j.molstruc.2025.145091,2CF3CP,PC61BM,2CF3CP,PCBM,,CCCCC(=O)OCC1(C2=CC=CC=C2)C3=CC=CC4=CC=CC5=CC=CC6=CC=CC7=CC=CC1=C7C6=C5C4=C3,0.944,4.21,65.5,2.6,2.6031271999999994,0.1202769230768973,,,,-,,,,,,,,,,,,,,,,-6.1,-3.7,
57958,10.1016/j.molstruc.2025.145091,10.1016/j.molstruc.2025.145091,P3HT,2CF3BP,P3HT,2CF3BP,CCCCCCc1cc(C)sc1C,,0.912,4.18,33.1,1.26,1.26182496,0.1448380952380941,,,,-,,,,,,,,,,,,,-5.01,-3.12,,,,
57959,10.1016/j.molstruc.2025.145091,10.1016/j.molstruc.2025.145091,P3HT,4CF3BP,P3HT,4CF3BP,CCCCCCc1cc(C)sc1C,,0.623,3.75,36.6,0.857,0.8550675000000001,0.2254959159859851,,,,-,,,,,,,,,,,,,-5.01,-3.12,,,,
57960,10.1016/j.molstruc.2025.145091,10.1016/j.molstruc.2025.145091,PTB7,pCNBP,PTB7,pCNBP,CCCCC(CC)COC(=O)c1sc2c(-c3cc4c(OCC(CC)CCCC)c5sccc5c(OCC(CC)CCCC)c4s3)scc2c1F,,0.91,6.53,34.4,2.04,2.0441512,0.2034901960784269,,,,-,,,,,,,,,,,,,-5.19,-3.43,,,,
57961,10.1016/j.molstruc.2025.145091,10.1016/j.molstruc.2025.145091,PTB7-Th,PPorNDI,PTB7-Th,PPorNDI,CCCCC(CC)COC(=O)c1sc2c(-c3cc4c(-c5ccc(CC(CC)CCCC)s5)c5sc(C)cc5c(-c5ccc(CC(CC)CCCC)s5)c4s3)sc(C)c2c1F,,0.66,6.56,40.0,1.76,1.73184,1.599999999999998,,,,pyridine,pyridine,,,,,,,,,,,,-5.21,-3.6,,,,
57962,10.1016/j.molstruc.2025.145091,10.1016/j.molstruc.2025.145091,PTB7-Th,PPorPBI,PTB7-Th,PPorPBI,CCCCC(CC)COC(=O)c1sc2c(-c3cc4c(-c5ccc(CC(CC)CCCC)s5)c5sc(C)cc5c(-c5ccc(CC(CC)CCCC)s5)c4s3)sc(C)c2c1F,,0.65,11.22,44.0,3.46,3.2089200000000004,7.256647398843917,,,,pyridine,pyridine,,,,,,,,,,,,-5.21,-3.6,,,,
57963,10.1016/j.molstruc.2025.145091,10.1016/j.molstruc.2025.145091,C19OD-DPP,TEH-PDI,C19OD-DPP,TEH-PDI,,,0.7,0.54,28.68,0.11,0.1084103999999999,1.4450909090909183,,,,2.25 % ODT,ODT,2.25 %,,,,,,,,,,,,,,,,
57964,10.1016/j.molstruc.2025.145091,10.1016/j.molstruc.2025.145091,C19OD-DPP,TEH-DPDI,C19OD-DPP,TEH-DPDI,,,0.68,6.85,49.4,2.3,2.3010520000000003,0.0457391304348042,,,,2.25 % ODT,ODT,2.25 %,,,,,,,,,,,,,,,,
57965,10.1016/j.molstruc.2025.145091,10.1016/j.molstruc.2025.145091,C19OD-DPP,TPDI,C19OD-DPP,TPDI,,,0.67,8.64,44.3,2.57,2.5644384,0.2164046692606852,,,,2.25 % ODT,ODT,2.25 %,,,,,,,,,,,,,,,,
57966,10.1016/j.molstruc.2025.145091,10.1016/j.molstruc.2025.145091,C19OD-DPP,TDPDI,C19OD-DPP,TDPDI,,,0.6,6.26,43.98,1.62,1.6518887999999998,1.968444444444427,,,,2.25 % ODT,ODT,2.25 %,,,,,,,,,,,,,,,,
57967,10.1016/j.molstruc.2025.145091,10.1016/j.molstruc.2025.145091,QX-3,tPDI2N-EH,QX-3,tPDI2N-EH,CCCCCCC1=CC=C(C2(C3=CC=C(CCCCCC)C=C3)C3=CC4=C(C=C3C3=C2C=C(C2=C5N=C(C6=CC=CC=C6)C(C6=CC=CC=C6)=NC5=C(/C=C5/SC(=C(C#N)C#N)N(CC)C5=O)C=C2)S3)C(C2=CC=C(CCCCCC)C=C2)(C2=CC=C(CCCCCC)C=C2)C2=C4SC(C3=CC=C(/C=C4/SC(=C(C#N)C#N)N(CC)C4=O)C4=NC(C5=CC=CC=C5)=C(C5=CC=CC=C5)N=C34)=C2)C=C1,CCCCC(CC)Cn1c2cc3c(=O)n(C(CC)CC)c(=O)c4ccc5c6c(-c7cc8c(=O)n(C(CC)CC)c(=O)c9cc%10c%11c(c7c7ccc%12c(=O)n(C(CC)CC)c(=O)c%13cc(c%11c7c%12%13)n%10CC(CC)CCCC)c89)cc7c(=O)n(C(CC)CC)c(=O)c8cc1c(c6c78)c2c5c43,1.09,11.7,51.0,6.6,6.50403,1.4540909090909009,,,,-,,,,,,,,,,,,,-5.38,-3.56,,,,
57968,10.1016/j.molstruc.2025.145091,10.1016/j.molstruc.2025.145091,P3TEA,oCP-FPDI4,P3TEA,oCP-FPDI4,CCCCCCCCCCC(CCCCCCCC)COC(=O)c1cc(-c2c(F)c(F)c(-c3cc(C(=O)OCC(CCCCCCCC)CCCCCCCCCC)c(-c4sccc4CC(CCCCCC)CCCCCCC)s3)c3nsnc23)sc1-c1cc(CC(CCCCCC)CCCCCCC)c(-c2ccc(-c3c(F)c(F)c(-c4cccs4)c4nsnc34)s2)s1,,1.16,13.47,56.0,8.76,8.750112,0.1128767123287684,8.76,,,-,,,,,,,,,,,,,-5.46,-3.56,,,,
57969,10.1016/j.molstruc.2025.145091,10.1016/j.molstruc.2025.145091,P3TEA,pCP-FPDI4,P3TEA,pCP-FPDI4,CCCCCCCCCCC(CCCCCCCC)COC(=O)c1cc(-c2c(F)c(F)c(-c3cc(C(=O)OCC(CCCCCCCC)CCCCCCCCCC)c(-c4sccc4CC(CCCCCC)CCCCCCC)s3)c3nsnc23)sc1-c1cc(CC(CCCCCC)CCCCCCC)c(-c2ccc(-c3c(F)c(F)c(-c4cccs4)c4nsnc34)s2)s1,,1.17,5.88,33.0,2.29,2.270268,0.8616593886463014,2.29,,,-,,,,,,,,,,,,,-5.46,-3.56,,,,
57970,10.1016/j.molstruc.2025.145091,10.1016/j.molstruc.2025.145091,PBDB-T-S,SCPDT-PDI4-S,PBDB-T-S,SCPDT-PDI4-S,CCSC1=CC=C(C2=C3SC=CC3=C(C3=CC=C(SCC)S3)C3=C2C=C(C2=CC=C(C4=C5C(=O)C6=C(CC)SC(CC)=C6C(=O)C5=C(C5=CC=CS5)S4)S2)S3)S1,,1.0,11.72,59.27,6.95,6.9464440000000005,0.0511654676258945,,,,-,,,,,,,,,,,,,,,,,,
57971,10.1016/j.molstruc.2025.145091,10.1016/j.molstruc.2025.145091,PBDB-T-S,SCPDT-PDI4-Se,PBDB-T-S,SCPDT-PDI4-Se,CCSC1=CC=C(C2=C3SC=CC3=C(C3=CC=C(SCC)S3)C3=C2C=C(C2=CC=C(C4=C5C(=O)C6=C(CC)SC(CC)=C6C(=O)C5=C(C5=CC=CS5)S4)S2)S3)S1,,0.97,8.7,50.55,4.26,4.265914499999999,0.1388380281689994,,,,-,,,,,,,,,,,,,,,,,,
57972,10.1016/j.molstruc.2025.145091,10.1016/j.molstruc.2025.145091,PDIF,Р95,PDIF,Р95,,,0.84,18.34,61.0,9.4,9.397416,0.0274893617021338,,,,3v % DIO,DIO,3 v%,,,,,,,,,,,,,,,,
57973,10.1016/j.molstruc.2025.145091,10.1016/j.molstruc.2025.145091,PDIF,P96,PDIF,P96,,,0.95,16.38,59.0,9.18,9.18099,0.0107843137254882,,,,3v % DIO,DIO,3 v%,,,,,,,,,,,,,,,,
57974,10.1016/j.molstruc.2025.145091,10.1016/j.molstruc.2025.145091,PTB7-Th,SF-FPDI,PTB7-Th,SF-FPDI,CCCCC(CC)COC(=O)c1sc2c(-c3cc4c(-c5ccc(CC(CC)CCCC)s5)c5sc(C)cc5c(-c5ccc(CC(CC)CCCC)s5)c4s3)sc(C)c2c1F,,0.82,12.9,59.0,6.24,6.24102,0.016346153846147,,,,-,,,,,,,,,,,,,-5.21,-3.6,,,,
57975,10.1016/j.molstruc.2025.145091,10.1016/j.molstruc.2025.145091,P3HT,IDBTC,P3HT,IDBTC,CCCCCCc1cc(C)sc1C,,0.73,7.7,44.5,2.5,2.501345,0.0537999999999882,2.5,2.5,,,,,,,,,,,,,,,-5.01,-3.12,,,,
57976,10.1016/j.molstruc.2025.145091,10.1016/j.molstruc.2025.145091,P3HT,IDBTCF,P3HT,IDBTCF,CCCCCCc1cc(C)sc1C,,0.75,8.93,48.1,3.22,3.2214975,0.0465062111801151,3.22,3.22,,,,,,,,,,,,,,,-5.01,-3.12,,,,
57977,10.1016/j.molstruc.2025.145091,10.1016/j.molstruc.2025.145091,PTQ10,IT-4Cl,PTQ10,IT-4Cl,CCCCCCCCC(CCCCCC)COc1cnc2c(C)c(F)c(F)c(-c3ccc(C)s3)c2n1,CCc1ccc(C2(c3ccc(CC)cc3)c3cc4c(cc3-c3sc5cc(/C=C6\C(=O)c7cc(Cl)c(Cl)cc7C6=C(C#N)C#N)sc5c32)C(c2ccc(CC)cc2)(c2ccc(CC)cc2)c2c-4sc3cc(/C=C4\C(=O)c5cc(Cl)c(Cl)cc5C4=C(C#N)C#N)sc23)cc1,0.89,19.33,70.46,12.12,12.121727019999998,0.0142493399339835,12.12,12.12,,,,,,,,,,,,,,,-5.54,-2.92,,-5.75,-4.09,
57978,10.1016/j.molstruc.2025.145091,10.1016/j.molstruc.2025.145091,PBDB-T,ITIC,PBDB-T,ITIC,CCCCC(CC)Cc1ccc(-c2c3cc(-c4ccc(-c5sc(-c6ccc(C)s6)c6c5C(=O)c5c(CC(CC)CCCC)sc(CC(CC)CCCC)c5C6=O)s4)sc3c(-c3ccc(CC(CC)CCCC)s3)c3cc(C)sc23)s1,CCCCCCc1ccc(C2(c3ccc(CCCCCC)cc3)c3cc4c(cc3-c3sc5cc(/C=C6\C(=O)c7ccccc7C6=C(C#N)C#N)sc5c32)C(c2ccc(CCCCCC)cc2)(c2ccc(CCCCCC)cc2)c2c-4sc3cc(/C=C4\C(=O)c5ccccc5C4=C(C#N)C#N)sc23)cc1,0.91,17.1,72.5,11.2,11.281725000000002,0.7296875000000204,11.2,11.2,,,,,,,,,,,,,,,-5.33,-3.48,,-5.576,-3.916,
57979,10.1016/j.molstruc.2025.145091,10.1016/j.molstruc.2025.145091,PBDB-T,IT-4F,PBDB-T,IT-4F,CCCCC(CC)Cc1ccc(-c2c3cc(-c4ccc(-c5sc(-c6ccc(C)s6)c6c5C(=O)c5c(CC(CC)CCCC)sc(CC(CC)CCCC)c5C6=O)s4)sc3c(-c3ccc(CC(CC)CCCC)s3)c3cc(C)sc23)s1,CCCCCCc1ccc(C2(c3ccc(CCCCCC)cc3)c3cc4c(cc3-c3sc5cc(/C=C6\C(=O)c7cc(F)c(F)cc7C6=C(C#N)C#N)sc5c32)C(c2ccc(CCCCCC)cc2)(c2ccc(CCCCCC)cc2)c2c-4sc3cc(/C=C4\C(=O)c5cc(F)c(F)cc5C4=C(C#N)C#N)sc23)cc1,0.67,19.4,73.1,9.6,9.501538,1.0256458333333294,9.6,9.6,,,,,,,,,,,,,,,-5.33,-3.48,,-5.66,-4.14,
57980,10.1016/j.molstruc.2025.145091,10.1016/j.molstruc.2025.145091,PTB7-Th,IEICO,PTB7-Th,IEICO,CCCCC(CC)COC(=O)c1sc2c(-c3cc4c(-c5ccc(CC(CC)CCCC)s5)c5sc(C)cc5c(-c5ccc(CC(CC)CCCC)s5)c4s3)sc(C)c2c1F,CCCCCCc1ccc(C2(c3ccc(CCCCCC)cc3)c3cc4c(cc3-c3sc(-c5sc(/C=C6\C(=O)c7ccccc7C6=C(C#N)C#N)cc5OCC(CC)CCCC)cc32)C(c2ccc(CCCCCC)cc2)(c2ccc(CCCCCC)cc2)c2cc(-c3sc(/C=C5\C(=O)c6ccccc6C5=C(C#N)C#N)cc3OCC(CC)CCCC)sc2-4)cc1,0.9,12.5,59.4,6.7,6.6825,0.2611940298507473,6.7,6.7,,,,,,,,,,,,,,,-5.21,-3.6,,-5.32,-3.95,
57981,10.1016/j.molstruc.2025.145091,10.1016/j.molstruc.2025.145091,PTB7-Th,IEICO-4F,PTB7-Th,IEICO-4F,CCCCC(CC)COC(=O)c1sc2c(-c3cc4c(-c5ccc(CC(CC)CCCC)s5)c5sc(C)cc5c(-c5ccc(CC(CC)CCCC)s5)c4s3)sc(C)c2c1F,CCCCCCc1ccc(C2(c3ccc(CCCCCC)cc3)c3cc4c(cc3-c3sc(-c5sc(/C=C6\C(=O)c7cc(F)c(F)cc7C6=C(C#N)C#N)cc5OCC(CC)CCCC)cc32)C(c2ccc(CCCCCC)cc2)(c2ccc(CCCCCC)cc2)c2cc(-c3scc(/C=C5/C(=O)c6cc(F)c(F)cc6C5=C(C#N)C#N)c3OCC(CC)CCCC)sc2-4)cc1,0.72,22.1,67.0,10.7,10.66104,0.3641121495327051,10.7,10.7,,,,,,,,,,,,,,,-5.21,-3.6,,-5.44,-4.19,
57982,10.1016/j.molstruc.2025.145091,10.1016/j.molstruc.2025.145091,4'-FT-HTAZ,ITIC-Th1,4'-FT-HTAZ,ITIC-Th1,,CCCCCCc1ccc(C2(c3ccc(CCCCCC)s3)c3cc4c(cc3-c3sc5cc(C=C6C(=O)c7cc(F)ccc7C6=C(C#N)C#N)sc5c32)C(c2ccc(CCCCCC)s2)(c2ccc(CCCCCC)s2)c2c-4sc3cc(C=C4C(=O)c5cc(F)ccc5C4=C(C#N)C#N)sc23)s1,0.851,17.13,60.4,8.81,8.804888519999999,0.0580190692395213,8.81,8.81,,,,,,,,,,,,,,,,,,-5.74,-4.01,
57983,10.1016/j.molstruc.2025.145091,10.1016/j.molstruc.2025.145091,4'-FT-FTAZ,ITIC-Th1,4'-FT-FTAZ,ITIC-Th1,,CCCCCCc1ccc(C2(c3ccc(CCCCCC)s3)c3cc4c(cc3-c3sc5cc(C=C6C(=O)c7cc(F)ccc7C6=C(C#N)C#N)sc5c32)C(c2ccc(CCCCCC)s2)(c2ccc(CCCCCC)s2)c2c-4sc3cc(C=C4C(=O)c5cc(F)ccc5C4=C(C#N)C#N)sc23)s1,0.924,18.26,60.8,10.3,10.25832192,0.4046415533980632,10.3,10.3,,,,,,,,,,,,,,,,,,-5.74,-4.01,
57984,10.1016/j.molstruc.2025.145091,10.1016/j.molstruc.2025.145091,4'-FT-HTAZ,ITIC-Th,4'-FT-HTAZ,ITIC-Th,,CCCCCCc1ccc(C2(c3ccc(CCCCCC)s3)c3cc4c(cc3-c3sc5cc(/C=C6\C(=O)c7ccccc7C6=C(C#N)C#N)sc5c32)C(c2ccc(CCCCCC)s2)(c2ccc(CCCCCC)s2)c2c-4sc3cc(/C=C4\C(=O)c5ccccc5C4=C(C#N)C#N)sc23)s1,0.914,16.04,58.1,8.53,8.51778536,0.1431962485345818,8.53,8.53,,,,,,,,,,,,,,,,,,-5.673,-3.909,
57985,10.1016/j.molstruc.2025.145091,10.1016/j.molstruc.2025.145091,4'-FT-FTAZ,ITIC-Th,4'-FT-FTAZ,ITIC-Th,,CCCCCCc1ccc(C2(c3ccc(CCCCCC)s3)c3cc4c(cc3-c3sc5cc(/C=C6\C(=O)c7ccccc7C6=C(C#N)C#N)sc5c32)C(c2ccc(CCCCCC)s2)(c2ccc(CCCCCC)s2)c2c-4sc3cc(/C=C4\C(=O)c5ccccc5C4=C(C#N)C#N)sc23)s1,1.007,15.94,57.2,9.18,9.18150376,0.0163808278867134,9.18,9.18,,,,,,,,,,,,,,,,,,-5.673,-3.909,
57986,10.1016/j.molstruc.2025.145091,10.1016/j.molstruc.2025.145091,PTB7-Th,4TO-T-4F,PTB7-Th,4TO-T-4F,CCCCC(CC)COC(=O)c1sc2c(-c3cc4c(-c5ccc(CC(CC)CCCC)s5)c5sc(C)cc5c(-c5ccc(CC(CC)CCCC)s5)c4s3)sc(C)c2c1F,,0.75,20.4,58.05,8.87,8.881649999999999,0.1313416009019108,8.87,8.87,,0.5 % CN,CN,0.5 %,,,,,,,,,,,-5.21,-3.6,,,,
57987,10.1016/j.molstruc.2025.145091,10.1016/j.molstruc.2025.145091,PTB7-Th,4TO-Se-4F,PTB7-Th,4TO-Se-4F,CCCCC(CC)COC(=O)c1sc2c(-c3cc4c(-c5ccc(CC(CC)CCCC)s5)c5sc(C)cc5c(-c5ccc(CC(CC)CCCC)s5)c4s3)sc(C)c2c1F,,0.7,19.13,55.48,7.4,7.429326799999999,0.3963081081080928,7.4,7.4,,0.7 % CN,CN,0.7 %,,,,,,,,,,,-5.21,-3.6,,,,
57989,10.1016/j.molstruc.2025.145091,10.1016/j.molstruc.2025.145091,PTB7-Th: PC71BM,COi8DFIC,PTB7-Th,PC70BM,CCCCC(CC)COC(=O)c1sc2c(-c3cc4c(-c5ccc(CC(CC)CCCC)s5)c5sc(C)cc5c(-c5ccc(CC(CC)CCCC)s5)c4s3)sc(C)c2c1F,CCCCC(=O)OCC1(C2=CC=CC=C2)C3=CC=CC4=CC=CC5=CC=CC6=CC=C7C=CC=CC8=CC=CC1=C8C7=C6C5=C4C3,0.711,25.13,68.0,12.06,12.1498524,0.7450447761194016,12.06,12.06,,,,,,,,,,,,,,,-5.21,-3.6,,-6.1,-3.9,
57990,10.1016/j.molstruc.2025.145091,10.1016/j.molstruc.2025.145091,PBDB-T:PC71BM,ITCT:IT-T-IC,PBDB-T,PC70BM,CCCCC(CC)Cc1ccc(-c2c3cc(-c4ccc(-c5sc(-c6ccc(C)s6)c6c5C(=O)c5c(CC(CC)CCCC)sc(CC(CC)CCCC)c5C6=O)s4)sc3c(-c3ccc(CC(CC)CCCC)s3)c3cc(C)sc23)s1,CCCCC(=O)OCC1(C2=CC=CC=C2)C3=CC=CC4=CC=CC5=CC=CC6=CC=C7C=CC=CC8=CC=CC1=C8C7=C6C5=C4C3,0.875,19.15,72.7,12.52,12.18179375,2.701327875399367,12.52,12.52,,,,,,,,,,,,,,,-5.33,-3.48,,-6.1,-3.9,
57991,10.1016/j.molstruc.2025.145091,10.1016/j.molstruc.2025.145091,PBDB-T,IT-T-IC,PBDB-T,IT-T-IC,CCCCC(CC)Cc1ccc(-c2c3cc(-c4ccc(-c5sc(-c6ccc(C)s6)c6c5C(=O)c5c(CC(CC)CCCC)sc(CC(CC)CCCC)c5C6=O)s4)sc3c(-c3ccc(CC(CC)CCCC)s3)c3cc(C)sc23)s1,CCc1ccc(C2(c3ccc(CC)cc3)c3cc4c(cc3-c3sc5cc(-c6ccc(/C=C7\C(=O)c8ccccc8C7=C(C#N)C#N)s6)sc5c32)C(c2ccc(CC)cc2)(c2ccc(CC)cc2)c2c-4sc3cc(-c4ccc(/C=C5\C(=O)c6ccccc6C5=C(C#N)C#N)s4)sc23)cc1,0.978,11.26,59.7,6.57,6.574331159999999,0.0659232876712126,6.57,6.57,,DIO v/v [0.5 %],DIO,0.5 %,,,,,,,,,,,-5.33,-3.48,,-5.28,-3.82,
57992,10.1016/j.molstruc.2025.145091,10.1016/j.molstruc.2025.145091,PM7,ITC-2Cl,PM7,ITC-2Cl,CC1=CC(=CC(=C1)C2=C3C=CC(=C4C5=C(C=C(S5)/C=C\6/C(=O)C7=CC(=CC(=C7)Cl)C(=O)/C6=C\C8=CC(=C(S8)C9=CC(=CC(=C9)C)C)C)SC4=C3S2)C)C,CCCCCCC1=CC=C(C2(C3=CC=C(CCCCCC)C=C3)C3=CC4=C(C=C3C3=C2C2=C(C=C(/C=C5\C(=O)C6=C(Cl)SC=C6C5=C(C#N)C#N)S2)S3)C(C2=CC=C(CCCCCC)C=C2)(C2=CC=C(CCCCCC)C=C2)C2=C4SC3=C2SC(/C=C2\C(=O)C4=C(Cl)SC=C4C2=C(C#N)C#N)=C3)C=C1,0.915,20.27,73.9,13.72,13.70626995,0.1000732507288593,13.72,13.72,,,,,,,,,,,,,,,-5.63,-3.67,,-5.58,-4.01,
57993,10.1016/j.molstruc.2025.145091,10.1016/j.molstruc.2025.145091,PM7,IXIC-4Cl,PM7,IXIC-4Cl,CC1=CC(=CC(=C1)C2=C3C=CC(=C4C5=C(C=C(S5)/C=C\6/C(=O)C7=CC(=CC(=C7)Cl)C(=O)/C6=C\C8=CC(=C(S8)C9=CC(=CC(=C9)C)C)C)SC4=C3S2)C)C,CCCCCCc1ccc(C2(c3ccc(CCCCCC)cc3)c3c(sc4cc(/C=C5\C(=O)c6cc(Cl)c(Cl)cc6C5=C(C#N)C#N)sc34)-c3sc4c5c(sc4c32)-c2sc3cc(/C=C4\C(=O)c6cc(Cl)c(Cl)cc6C4=C(C#N)C#N)sc3c2C5(c2ccc(CCCCCC)cc2)c2ccc(CCCCCC)cc2)cc1,0.857,23.99,74.7,15.37,15.35789421,0.0787624593363674,15.37,15.37,,0.25 % DIO,DIO,0.25 %,,,,,,,,,,,-5.63,-3.67,,-5.2,-3.95,
57994,10.1016/j.molstruc.2025.145091,10.1016/j.molstruc.2025.145091,PBDB-TF,ANT-4F,PBDB-TF,ANT-4F,CCCCC(CC)Cc1sc(-c2c3cc(-c4ccc(-c5sc(-c6ccc(C)s6)c6c5C(=O)c5c(CC(CC)CCCC)sc(CC(CC)CCCC)c5C6=O)s4)sc3c(-c3cc(F)c(CC(CC)CCCC)s3)c3cc(C)sc23)cc1F,,0.93,19.0,73.9,13.1,13.058130000000004,0.3196183206106553,13.1,13.1,,0.25 % DIO,DIO,0.25 %,,,,,,,,,,,-5.49,-3.64,,,,
57995,10.1016/j.molstruc.2025.145091,10.1016/j.molstruc.2025.145091,PBDB-TF,IT-4F,PBDB-TF,IT-4F,CCCCC(CC)Cc1sc(-c2c3cc(-c4ccc(-c5sc(-c6ccc(C)s6)c6c5C(=O)c5c(CC(CC)CCCC)sc(CC(CC)CCCC)c5C6=O)s4)sc3c(-c3cc(F)c(CC(CC)CCCC)s3)c3cc(C)sc23)cc1F,CCCCCCc1ccc(C2(c3ccc(CCCCCC)cc3)c3cc4c(cc3-c3sc5cc(/C=C6\C(=O)c7cc(F)c(F)cc7C6=C(C#N)C#N)sc5c32)C(c2ccc(CCCCCC)cc2)(c2ccc(CCCCCC)cc2)c2c-4sc3cc(/C=C4\C(=O)c5cc(F)c(F)cc5C4=C(C#N)C#N)sc23)cc1,0.83,20.6,75.8,13.0,12.960284,0.3055076923076947,13.0,13.0,,0.5 % DIO,DIO,0.5 %,,,,,,,,,,,-5.49,-3.64,,-5.66,-4.14,
57996,10.1016/j.molstruc.2025.145091,10.1016/j.molstruc.2025.145091,PBDB-TF,APDC-TPDA,PBDB-TF,APDC-TPDA,CCCCC(CC)Cc1sc(-c2c3cc(-c4ccc(-c5sc(-c6ccc(C)s6)c6c5C(=O)c5c(CC(CC)CCCC)sc(CC(CC)CCCC)c5C6=O)s4)sc3c(-c3cc(F)c(CC(CC)CCCC)s3)c3cc(C)sc23)cc1F,,1.19,2.71,30.16,0.97,0.97262984,0.2711175257732067,0.97,0.97,,,,,,,,,,,,,,,-5.49,-3.64,,,,
57998,10.1016/j.molstruc.2025.145091,10.1016/j.molstruc.2025.145091,PBDB-T,NFBDT,PBDB-T,ITIC1,CCCCC(CC)Cc1ccc(-c2c3cc(-c4ccc(-c5sc(-c6ccc(C)s6)c6c5C(=O)c5c(CC(CC)CCCC)sc(CC(CC)CCCC)c5C6=O)s4)sc3c(-c3ccc(CC(CC)CCCC)s3)c3cc(C)sc23)s1,CCCCCCc1ccc(C2(c3ccc(CCCCCC)cc3)c3cc(/C=C4\C(=O)c5ccccc5C4=C(C#N)C#N)sc3-c3sc4cc5c6c(sc5cc4c32)-c2sc(/C=C3\C(=O)c4ccccc4C3=C(C#N)C#N)cc2C6(c2ccc(CCCCCC)cc2)c2ccc(CCCCCC)cc2)cc1,0.868,17.85,67.2,10.42,10.4118336,0.0783723608445331,10.42,10.42,,,,,,,,,,,,,,,-5.33,-3.48,,-5.4,-3.83,
57999,10.1016/j.molstruc.2025.145091,10.1016/j.molstruc.2025.145091,PBDB-T,NCBDT,PBDB-T,NCBDT,CCCCC(CC)Cc1ccc(-c2c3cc(-c4ccc(-c5sc(-c6ccc(C)s6)c6c5C(=O)c5c(CC(CC)CCCC)sc(CC(CC)CCCC)c5C6=O)s4)sc3c(-c3ccc(CC(CC)CCCC)s3)c3cc(C)sc23)s1,CCCCCCCCc1c2sc3c(c2c(CCCCCCCC)c2sc4c(c12)C(c1ccc(CCCCCC)cc1)(c1ccc(CCCCCC)cc1)c1cc(C=C2C(=O)c5cc(F)ccc5C2=C(C#N)C#N)sc1-4)C(c1ccc(CCCCCC)cc1)(c1ccc(CCCCCC)cc1)c1cc(C=C2C(=O)c4cc(F)ccc4C2=C(C#N)C#N)sc1-3,0.839,20.33,71.0,12.12,12.110377699999995,0.0793919141914354,12.12,12.12,,,,,,,,,,,,,,,-5.33,-3.48,,-5.36,-3.89,
58002,10.1016/j.molstruc.2025.145091,10.1016/j.molstruc.2025.145091,P3HT,TATC1,P3HT,TATC1,CCCCCCc1cc(C)sc1C,,0.47,5.77,38.0,1.04,1.030522,0.9113461538461632,,,,o-dichlorobenzene,o-dichlorobenzene,,,,,,,,,,,,-5.01,-3.12,,,,
58003,10.1016/j.molstruc.2025.145091,10.1016/j.molstruc.2025.145091,P3HT,TATC2,P3HT,TATC2,CCCCCCc1cc(C)sc1C,,0.54,6.42,48.0,1.7,1.6640640000000002,2.113882352941161,,,,o-dichlorobenzene,o-dichlorobenzene,,,,,,,,,,,,-5.01,-3.12,,,,
58004,10.1016/j.molstruc.2025.145091,10.1016/j.molstruc.2025.145091,P3HT,14,P3HT,14,CCCCCCc1cc(C)sc1C,,0.76,9.95,71.4,5.37,5.399267999999999,0.5450279329608786,,,,-,,,,,,,,,,,,,-5.01,-3.12,,,,
58005,10.1016/j.molstruc.2025.145091,10.1016/j.molstruc.2025.145091,P3HT,15,P3HT,15,CCCCCCc1cc(C)sc1C,,0.75,9.56,72.7,5.21,5.2125900000000005,0.0497120921305285,,,,-,,,,,,,,,,,,,-5.01,-3.12,,,,
58006,10.1016/j.molstruc.2025.145091,10.1016/j.molstruc.2025.145091,P3HT,16,P3HT,16,CCCCCCc1cc(C)sc1C,,0.77,9.31,63.6,4.56,4.5592932,0.0154999999999928,,,,-,,,,,,,,,,,,,-5.01,-3.12,,,,
58007,10.1016/j.molstruc.2025.145091,10.1016/j.molstruc.2025.145091,P3HT,17,P3HT,17,CCCCCCc1cc(C)sc1C,,0.72,8.75,67.2,4.24,4.2336,0.1509433962264194,,,,-,,,,,,,,,,,,,-5.01,-3.12,,,,
58008,10.1016/j.molstruc.2025.145091,10.1016/j.molstruc.2025.145091,J52,IEICO,J52,IEICO,CCCCCCCCC(CCCCCC)Cn1nc2c(-c3ccc(C)s3)c(F)c(F)c(-c3ccc(-c4cc5c(-c6ccc(CC(CC)CCCC)s6)c6sc(C)cc6c(-c6ccc(CC(CC)CCCC)s6)c5s4)s3)c2n1,CCCCCCc1ccc(C2(c3ccc(CCCCCC)cc3)c3cc4c(cc3-c3sc(-c5sc(/C=C6\C(=O)c7ccccc7C6=C(C#N)C#N)cc5OCC(CC)CCCC)cc32)C(c2ccc(CCCCCC)cc2)(c2ccc(CCCCCC)cc2)c2cc(-c3sc(/C=C5\C(=O)c6ccccc6C5=C(C#N)C#N)cc3OCC(CC)CCCC)sc2-4)cc1,0.872,11.39,51.7,5.13,5.134885360000001,0.0952311890838434,,5.13,,,,,,,,,,,,,,,-5.2,-3.05,,-5.32,-3.95,
58009,10.1016/j.molstruc.2025.145091,10.1016/j.molstruc.2025.145091,J52,i-IEICO,J52,i-IEICO,CCCCCCCCC(CCCCCC)Cn1nc2c(-c3ccc(C)s3)c(F)c(F)c(-c3ccc(-c4cc5c(-c6ccc(CC(CC)CCCC)s6)c6sc(C)cc6c(-c6ccc(CC(CC)CCCC)s6)c5s4)s3)c2n1,CCCCCCc1ccc(C2(c3ccc(CCCCCC)cc3)c3cc4c(cc3-c3sc(-c5cc(/C=C6\C(=O)c7ccccc7C6=C(C#N)C#N)cs5)cc32)C(c2ccc(CCCCCC)cc2)(c2ccc(CCCCCC)cc2)c2cc(-c3cc(/C=C5\C(=O)c6ccccc6C5=C(C#N)C#N)cs3)sc2-4)cc1,0.96,18.76,58.2,10.48,10.481587200000002,0.0151450381679506,,10.48,,,,,,,,,,,,,,,-5.2,-3.05,,-5.31,-3.68,
58010,10.1016/j.molstruc.2025.145091,10.1016/j.molstruc.2025.145091,PBDB-T,IEICO,PBDB-T,IEICO,CCCCC(CC)Cc1ccc(-c2c3cc(-c4ccc(-c5sc(-c6ccc(C)s6)c6c5C(=O)c5c(CC(CC)CCCC)sc(CC(CC)CCCC)c5C6=O)s4)sc3c(-c3ccc(CC(CC)CCCC)s3)c3cc(C)sc23)s1,CCCCCCc1ccc(C2(c3ccc(CCCCCC)cc3)c3cc4c(cc3-c3sc(-c5sc(/C=C6\C(=O)c7ccccc7C6=C(C#N)C#N)cc5OCC(CC)CCCC)cc32)C(c2ccc(CCCCCC)cc2)(c2ccc(CCCCCC)cc2)c2cc(-c3sc(/C=C5\C(=O)c6ccccc6C5=C(C#N)C#N)cc3OCC(CC)CCCC)sc2-4)cc1,0.894,7.16,52.8,3.38,3.37974912,0.007422485207109,,3.38,,,,,,,,,,,,,,,-5.33,-3.48,,-5.32,-3.95,
58011,10.1016/j.molstruc.2025.145091,10.1016/j.molstruc.2025.145091,PBDB-T,i-IEICO,PBDB-T,i-IEICO,CCCCC(CC)Cc1ccc(-c2c3cc(-c4ccc(-c5sc(-c6ccc(C)s6)c6c5C(=O)c5c(CC(CC)CCCC)sc(CC(CC)CCCC)c5C6=O)s4)sc3c(-c3ccc(CC(CC)CCCC)s3)c3cc(C)sc23)s1,CCCCCCc1ccc(C2(c3ccc(CCCCCC)cc3)c3cc4c(cc3-c3sc(-c5cc(/C=C6\C(=O)c7ccccc7C6=C(C#N)C#N)cs5)cc32)C(c2ccc(CCCCCC)cc2)(c2ccc(CCCCCC)cc2)c2cc(-c3cc(/C=C5\C(=O)c6ccccc6C5=C(C#N)C#N)cs3)sc2-4)cc1,1.006,14.67,59.6,8.79,8.79577992,0.0657556313993192,,8.79,,,,,,,,,,,,,,,-5.33,-3.48,,-5.31,-3.68,
58012,10.1016/j.molstruc.2025.145091,10.1016/j.molstruc.2025.145091,J52,i-IEICO-F3,J52,i-IEICO-F3,CCCCCCCCC(CCCCCC)Cn1nc2c(-c3ccc(C)s3)c(F)c(F)c(-c3ccc(-c4cc5c(-c6ccc(CC(CC)CCCC)s6)c6sc(C)cc6c(-c6ccc(CC(CC)CCCC)s6)c5s4)s3)c2n1,CCCCCCc1ccc(C2(c3ccc(CCCCCC)cc3)c3cc4c(cc3-c3sc(-c5scc(/C=C6\C(=O)c7c(F)cccc7C6=C(C#N)C#N)c5OCC(CC)CCCC)cc32)C(c2ccc(CCCCCC)cc2)(c2ccc(CCCCCC)cc2)c2cc(-c3scc(/C=C5\C(=O)c6c(F)cccc6C5=C(C#N)C#N)c3OCC(CC)CCCC)sc2-4)cc1,0.897,16.21,52.6,7.65,7.64823462,0.0230768627450999,,7.65,,,,,,,,,,,,,,,-5.2,-3.05,,-5.34,-3.74,
58013,10.1016/j.molstruc.2025.145091,10.1016/j.molstruc.2025.145091,J52,i-IEICO-2F,J52,i-IEICO-2F,CCCCCCCCC(CCCCCC)Cn1nc2c(-c3ccc(C)s3)c(F)c(F)c(-c3ccc(-c4cc5c(-c6ccc(CC(CC)CCCC)s6)c6sc(C)cc6c(-c6ccc(CC(CC)CCCC)s6)c5s4)s3)c2n1,CCCCCCc1ccc(C2(c3ccc(CCCCCC)cc3)c3cc4c(cc3-c3sc(-c5scc(/C=C6\C(=O)c7cc(F)ccc7C6=C(C#N)C#N)c5OCC(CC)CCCC)cc32)C(c2ccc(CCCCCC)cc2)(c2ccc(CCCCCC)cc2)c2cc(-c3scc(/C=C5\C(=O)c6cc(F)ccc6C5=C(C#N)C#N)c3OCC(CC)CCCC)sc2-4)cc1,0.909,20.9,67.7,12.86,12.8617137,0.0133258164852379,,12.86,,,,,,,,,,,,,,,-5.2,-3.05,,-5.29,-3.73,
58014,10.1016/j.molstruc.2025.145091,10.1016/j.molstruc.2025.145091,J52,IEICO-4F,J52,IEICO-4F,CCCCCCCCC(CCCCCC)Cn1nc2c(-c3ccc(C)s3)c(F)c(F)c(-c3ccc(-c4cc5c(-c6ccc(CC(CC)CCCC)s6)c6sc(C)cc6c(-c6ccc(CC(CC)CCCC)s6)c5s4)s3)c2n1,CCCCCCc1ccc(C2(c3ccc(CCCCCC)cc3)c3cc4c(cc3-c3sc(-c5sc(/C=C6\C(=O)c7cc(F)c(F)cc7C6=C(C#N)C#N)cc5OCC(CC)CCCC)cc32)C(c2ccc(CCCCCC)cc2)(c2ccc(CCCCCC)cc2)c2cc(-c3scc(/C=C5/C(=O)c6cc(F)c(F)cc6C5=C(C#N)C#N)c3OCC(CC)CCCC)sc2-4)cc1,0.704,19.55,56.3,7.75,7.7486815999999985,0.0170116129032451,,7.75,,,,,,,,,,,,,,,-5.2,-3.05,,-5.44,-4.19,
58015,10.1016/j.molstruc.2025.145091,10.1016/j.molstruc.2025.145091,J52,i-IEICO-4F,J52,i-IEICO-4F,CCCCCCCCC(CCCCCC)Cn1nc2c(-c3ccc(C)s3)c(F)c(F)c(-c3ccc(-c4cc5c(-c6ccc(CC(CC)CCCC)s6)c6sc(C)cc6c(-c6ccc(CC(CC)CCCC)s6)c5s4)s3)c2n1,CCCCCCc1ccc(C2(c3ccc(CCCCCC)cc3)c3cc4c(cc3-c3sc(-c5scc(/C=C6\C(=O)c7cc(F)c(F)cc7C6=C(C#N)C#N)c5OCC(CC)CCCC)cc32)C(c2ccc(CCCCCC)cc2)(c2ccc(CCCCCC)cc2)c2cc(-c3scc(/C=C5\C(=O)c6cc(F)c(F)cc6C5=C(C#N)C#N)c3OCC(CC)CCCC)sc2-4)cc1,0.847,18.03,65.6,10.02,10.01804496,0.0195113772455124,,10.02,,,,,,,,,,,,,,,-5.2,-3.05,,-5.018,-3.331,
58016,10.1016/j.molstruc.2025.145091,10.1016/j.molstruc.2025.145091,J52,i-IEICO-2Cl,J52,i-IEICO-2Cl,CCCCCCCCC(CCCCCC)Cn1nc2c(-c3ccc(C)s3)c(F)c(F)c(-c3ccc(-c4cc5c(-c6ccc(CC(CC)CCCC)s6)c6sc(C)cc6c(-c6ccc(CC(CC)CCCC)s6)c5s4)s3)c2n1,CCCCCCC1=CC=C(C2(C3=CC=C(CCCCCC)C=C3)C3=CC4=C(C=C3C3=C2C=C(C2=C(OCC(CC)CCCC)C(/C=C5\C(=O)C6=CC(Cl)=CC=C6C5=C(C#N)C#N)=CS2)S3)C(C2=CC=C(CCCCCC)C=C2)(C2=CC=C(CCCCCC)C=C2)C2=C4SC(C3=C(OCC(CC)CCCC)C(/C=C4\C(=O)C5=CC(Cl)=CC=C5C4=C(C#N)C#N)=CS3)=C2)C=C1,0.884,19.5,65.9,8.2,11.359842,38.53465853658538,,8.2,,,,,,,,,,,,,,,-5.2,-3.05,,-5.42,-3.75,
58017,10.1016/j.molstruc.2025.145091,10.1016/j.molstruc.2025.145091,J52,i-IEICO-4Cl,J52,i-IEICO-4Cl,CCCCCCCCC(CCCCCC)Cn1nc2c(-c3ccc(C)s3)c(F)c(F)c(-c3ccc(-c4cc5c(-c6ccc(CC(CC)CCCC)s6)c6sc(C)cc6c(-c6ccc(CC(CC)CCCC)s6)c5s4)s3)c2n1,CCCCCCC1=CC=C(C2(C3=CC=C(CCCCCC)C=C3)C3=CC4=C(C=C3C3=C2C=C(C2=C(OCC(CC)CCCC)C(/C=C5/C(=O)C6=CC(Cl)=C(Cl)C=C6C5=C(C#N)C#N)=CS2)S3)C(C2=CC=C(CCCCCC)C=C2)(C2=CC=C(CCCCCC)C=C2)C2=C4SC(C3=C(OCC(CC)CCCC)C(/C=C4/C(=O)C5=CC(Cl)=C(Cl)C=C5C4=C(C#N)C#N)=CS3)=C2)C=C1,0.85,21.22,66.2,13.18,11.940494,9.404446130500762,,13.18,,,,,,,,,,,,,,,-5.2,-3.05,,-5.46,-3.82,
58018,10.1016/j.molstruc.2026.145682,10.1016/j.molstruc.2026.145682,PBT-SBDD,Y6,PBT-SBDD,Y6,,CCCCCCCCCCCc1c(/C=C2\C(=O)c3cc(F)c(F)cc3C2=C(C#N)C#N)sc2c1sc1c3c4nsnc4c4c5sc6c(CCCCCCCCCCC)c(/C=C7\C(=O)c8cc(F)c(F)cc8C7=C(C#N)C#N)sc6c5n(CC(CC)CCCC)c4c3n(CC(CC)CCCC)c21,0.785,20.95,44.56,7.33,7.3282262,0.0241991814461064,,,1:1,CN,CN,,ITO/ZnO/Polymer:Y6/MnO3/Ag (15 nm),inverted,ZnO,ZnO,MnO3,MnO3,,,,95.0,,,,-5.65,-4.09,
58019,10.1016/j.molstruc.2026.145682,10.1016/j.molstruc.2026.145682,PBTCl-SBDD,Y6,PBTCl-SBDD,Y6,,CCCCCCCCCCCc1c(/C=C2\C(=O)c3cc(F)c(F)cc3C2=C(C#N)C#N)sc2c1sc1c3c4nsnc4c4c5sc6c(CCCCCCCCCCC)c(/C=C7\C(=O)c8cc(F)c(F)cc8C7=C(C#N)C#N)sc6c5n(CC(CC)CCCC)c4c3n(CC(CC)CCCC)c21,0.853,21.89,51.13,9.54,9.547080521000002,0.074219297693946,,,1:1,CN,CN,,ITO/ZnO/Polymer:Y6/MnO3/Ag (15 nm),inverted,ZnO,ZnO,MnO3,MnO3,,,,95.0,,,,-5.65,-4.09,
58020,10.1016/j.molstruc.2026.145682,10.1016/j.molstruc.2026.145682,PBTF-SBDD,Y6,PBTF-SBDD,Y6,,CCCCCCCCCCCc1c(/C=C2\C(=O)c3cc(F)c(F)cc3C2=C(C#N)C#N)sc2c1sc1c3c4nsnc4c4c5sc6c(CCCCCCCCCCC)c(/C=C7\C(=O)c8cc(F)c(F)cc8C7=C(C#N)C#N)sc6c5n(CC(CC)CCCC)c4c3n(CC(CC)CCCC)c21,0.863,20.81,52.74,9.48,9.471592422,0.0886875316455687,,,1:1,CN,CN,,ITO/ZnO/Polymer:Y6/MnO3/Ag (15 nm),inverted,ZnO,ZnO,MnO3,MnO3,,,,95.0,,,,-5.65,-4.09,
58021,10.1016/j.mseb.2021.115225,10.1016/j.mseb.2021.115225,P5,PC70BM,P5,PC70BM,,CCCCC(=O)OCC1(C2=CC=CC=C2)C3=CC=CC4=CC=CC5=CC=CC6=CC=C7C=CC=CC8=CC=CC1=C8C7=C6C5=C4C3,0.95,2.0,40.0,0.74,0.76,2.7027027027027053,,,1:1,,,,ITO/PEDOT:PSS/Active Layer/Ca/Al,conventional,Ca,,Al4083,PEDOT:PSS,,CB,chlorobenzene,95.0,,,,-6.1,-3.9,
58022,10.1016/j.mseb.2021.115225,10.1016/j.mseb.2021.115225,P5,PC70BM,P5,PC70BM,,CCCCC(=O)OCC1(C2=CC=CC=C2)C3=CC=CC4=CC=CC5=CC=CC6=CC=C7C=CC=CC8=CC=CC1=C8C7=C6C5=C4C3,0.86,2.6,39.0,0.88,0.87204,0.9045454545454508,,,1:1,DIO,DIO,3 vol%,ITO/PEDOT:PSS/Active Layer/Ca/Al,conventional,Ca,,Al4083,PEDOT:PSS,,CB,chlorobenzene,,,,,-6.1,-3.9,
58023,10.1016/j.mseb.2021.115225,10.1016/j.mseb.2021.115225,P5,PC60BM,P5,PCBM,,CCCCC(=O)OCC1(C2=CC=CC=C2)C3=CC=CC4=CC=CC5=CC=CC6=CC=CC7=CC=CC1=C7C6=C5C4=C3,0.95,4.4,36.0,1.5,1.5048,0.3199999999999944,,,1:1,,,,ITO/PEDOT:PSS/Active Layer/Ca/Al,conventional,Ca,,Al4083,PEDOT:PSS,,CB,chlorobenzene,95.0,,,,-6.1,-3.7,
58024,10.1016/j.mseb.2021.115225,10.1016/j.mseb.2021.115225,P5,PC70BM,P5,PC70BM,,CCCCC(=O)OCC1(C2=CC=CC=C2)C3=CC=CC4=CC=CC5=CC=CC6=CC=C7C=CC=CC8=CC=CC1=C8C7=C6C5=C4C3,0.91,1.9,37.0,0.64,0.6397299999999999,0.0421875000000161,,,1:1,,,,ITO/PEDOT:PSS/Active Layer/Ca/Al,conventional,Ca,,PH1000,PH1000,,CB,chlorobenzene,95.0,,,,-6.1,-3.9,
58025,10.1016/j.mseb.2021.115225,10.1016/j.mseb.2021.115225,P5,PC70BM,P5,PC70BM,,CCCCC(=O)OCC1(C2=CC=CC=C2)C3=CC=CC4=CC=CC5=CC=CC6=CC=C7C=CC=CC8=CC=CC1=C8C7=C6C5=C4C3,0.84,3.6,37.0,1.11,1.11888,0.7999999999999998,,,1:1,DIO,DIO,3 vol%,ITO/PEDOT:PSS/Active Layer/Ca/Al,conventional,Ca,,PH1000,PH1000,,CB,chlorobenzene,,,,,-6.1,-3.9,
58026,10.1016/j.mseb.2021.115225,10.1016/j.mseb.2021.115225,P5,PC60BM,P5,PCBM,,CCCCC(=O)OCC1(C2=CC=CC=C2)C3=CC=CC4=CC=CC5=CC=CC6=CC=CC7=CC=CC1=C7C6=C5C4=C3,0.89,4.05,34.0,1.2,1.22553,2.1275000000000044,,,1:1,,,,ITO/PEDOT:PSS/Active Layer/Ca/Al,conventional,Ca,,PH1000,PH1000,,CB,chlorobenzene,95.0,,,,-6.1,-3.7,
58027,10.1016/j.mseb.2021.115225,10.1016/j.mseb.2021.115225,P6,PC70BM,P6,PC70BM,,CCCCC(=O)OCC1(C2=CC=CC=C2)C3=CC=CC4=CC=CC5=CC=CC6=CC=C7C=CC=CC8=CC=CC1=C8C7=C6C5=C4C3,0.92,2.2,29.0,0.6,0.5869600000000001,2.173333333333305,,,1:1,,,,ITO/PEDOT:PSS/active layer/Ca/Al,conventional,,,Al4083,PEDOT:PSS,,CB,chlorobenzene,95.0,,,,-6.1,-3.9,
58028,10.1016/j.mseb.2021.115225,10.1016/j.mseb.2021.115225,P6,PC60BM,P6,PCBM,,CCCCC(=O)OCC1(C2=CC=CC=C2)C3=CC=CC4=CC=CC5=CC=CC6=CC=CC7=CC=CC1=C7C6=C5C4=C3,0.86,4.1,32.0,1.0,1.12832,12.832,,,1:1,DIO,DIO,3 vol%,ITO/PEDOT:PSS/active layer/Ca/Al,conventional,,,Al4083,PEDOT:PSS,,CB,chlorobenzene,,,,,-6.1,-3.7,
58029,10.1016/j.mseb.2021.115225,10.1016/j.mseb.2021.115225,P6,PC60BM,P6,PCBM,,CCCCC(=O)OCC1(C2=CC=CC=C2)C3=CC=CC4=CC=CC5=CC=CC6=CC=CC7=CC=CC1=C7C6=C5C4=C3,0.86,3.4,32.0,0.9,0.93568,3.964444444444437,,,1:1,,,,ITO/PEDOT:PSS/active layer/Ca/Al,conventional,,,Al4083,PEDOT:PSS,,CB,chlorobenzene,95.0,,,,-6.1,-3.7,
58030,10.1016/j.mseb.2021.115225,10.1016/j.mseb.2021.115225,P6,PC70BM,P6,PC70BM,,CCCCC(=O)OCC1(C2=CC=CC=C2)C3=CC=CC4=CC=CC5=CC=CC6=CC=C7C=CC=CC8=CC=CC1=C8C7=C6C5=C4C3,0.9,3.4,29.0,0.9,0.8874,1.400000000000006,,,1:1,,,,ITO/PEDOT:PSS/active layer/Ca/Al,conventional,,,PH1000,PH1000,,CB,chlorobenzene,95.0,,,,-6.1,-3.9,
58031,10.1016/j.mseb.2021.115225,10.1016/j.mseb.2021.115225,P6,PC60BM,P6,PCBM,,CCCCC(=O)OCC1(C2=CC=CC=C2)C3=CC=CC4=CC=CC5=CC=CC6=CC=CC7=CC=CC1=C7C6=C5C4=C3,0.86,4.7,34.0,1.4,1.37428,1.837142857142855,,,1:1,DIO,DIO,3 vol%,ITO/PEDOT:PSS/active layer/Ca/Al,conventional,,,PH1000,PH1000,,CB,chlorobenzene,,,,,-6.1,-3.7,
58032,10.1016/j.mseb.2021.115225,10.1016/j.mseb.2021.115225,P6,PC60BM,P6,PCBM,,CCCCC(=O)OCC1(C2=CC=CC=C2)C3=CC=CC4=CC=CC5=CC=CC6=CC=CC7=CC=CC1=C7C6=C5C4=C3,0.86,4.1,30.0,1.1,1.0578,3.8363636363636378,,,1:1,,,,ITO/PEDOT:PSS/active layer/Ca/Al,conventional,,,PH1000,PH1000,,CB,chlorobenzene,95.0,,,,-6.1,-3.7,
58033,10.1016/j.mseb.2021.115225,10.1016/j.mseb.2021.115225,P6,PC60BM,P6,PCBM,,CCCCC(=O)OCC1(C2=CC=CC=C2)C3=CC=CC4=CC=CC5=CC=CC6=CC=CC7=CC=CC1=C7C6=C5C4=C3,0.59,1.44,31.0,0.3,0.263376,12.207999999999997,,,1:2,DIO,DIO,3 vol%,ITO/PEDOT:PSS/Active Layer/Ca/Al,conventional,Ca,,Al4083,PEDOT:PSS,,DCB,o-DCB,,,,,-6.1,-3.7,
58034,10.1016/j.mseb.2021.115225,10.1016/j.mseb.2021.115225,P6,PC60BM,P6,PCBM,,CCCCC(=O)OCC1(C2=CC=CC=C2)C3=CC=CC4=CC=CC5=CC=CC6=CC=CC7=CC=CC1=C7C6=C5C4=C3,0.81,3.15,47.0,1.2,1.199205,0.0662500000000084,,,1:2,DIO,DIO,3 vol%,ITO/PEDOT:PSS/Active Layer/Ca/Al,conventional,Ca,,Al4083,PEDOT:PSS,,DCB,o-DCB,,,,,-6.1,-3.7,
58035,10.1016/j.mseb.2021.115225,10.1016/j.mseb.2021.115225,P6,PC60BM,P6,PCBM,,CCCCC(=O)OCC1(C2=CC=CC=C2)C3=CC=CC4=CC=CC5=CC=CC6=CC=CC7=CC=CC1=C7C6=C5C4=C3,0.85,2.7,42.0,1.0,0.9639,3.610000000000002,,,1:2,DIO,DIO,3 vol%,ITO/PEDOT:PSS/active layer/Ca/Al,conventional,,,Al4083,PEDOT:PSS,,DCB,o-DCB,,,,,-6.1,-3.7,
58036,10.1016/j.mseb.2021.115225,10.1016/j.mseb.2021.115225,P6,PC60BM,P6,PCBM,,CCCCC(=O)OCC1(C2=CC=CC=C2)C3=CC=CC4=CC=CC5=CC=CC6=CC=CC7=CC=CC1=C7C6=C5C4=C3,0.91,5.92,42.0,2.2,2.262624,2.846545454545455,,,1:1,DIO,DIO,3 vol%,ITO/PEDOT:PSS/active layer/Ca/Al,conventional,,,Al4083,PEDOT:PSS,100.0,DCB,o-DCB,,,,,-6.1,-3.7,
58046,10.1016/j.mseb.2023.116701,10.1016/j.mseb.2023.116701,PTB7,PC71BM,PTB7,PC71BM,CCCCC(CC)COC(=O)c1sc2c(-c3cc4c(OCC(CC)CCCC)c5sccc5c(OCC(CC)CCCC)c4s3)scc2c1F,COC(=O)CCCC1(c2ccccc2)C23c4c5ccc6c7cc8c9c%10c(cc%11cc%12c%13c%14c(cc%15c%16ccc-5c2c%16c2c5c%16c%17c(c(c46)c7c9c%17c4c%10c%11c%13c4c%16c%14c%152)C513)C%12)C8,0.75,0.6,13.0,0.06,0.0584999999999999,2.500000000000002,,,8:1,PV-BLJ-SC14,PV-BLJ-SC14,,ITO/PEDOT:PSS/PTB7:PV-BLJ-SC14:PC71BM (8:1):13/Al,conventional,,,PEDOT:PSS,PEDOT:PSS,,,,,-5.19,-3.43,,-5.9,-3.9,
58047,10.1016/j.mseb.2023.116701,10.1016/j.mseb.2023.116701,PTB7,PC71BM,PTB7,PC71BM,CCCCC(CC)COC(=O)c1sc2c(-c3cc4c(OCC(CC)CCCC)c5sccc5c(OCC(CC)CCCC)c4s3)scc2c1F,COC(=O)CCCC1(c2ccccc2)C23c4c5ccc6c7cc8c9c%10c(cc%11cc%12c%13c%14c(cc%15c%16ccc-5c2c%16c2c5c%16c%17c(c(c46)c7c9c%17c4c%10c%11c%13c4c%16c%14c%152)C513)C%12)C8,0.67,1.6,39.0,0.42,0.41808,0.4571428571428517,,,4:1,PV-BLJ-SC13,PV-BLJ-SC13,,ITO/PEDOT:PSS/PTB7:PV-BLJ-SC13:PC71BM (4:1):8/Al,conventional,,,PEDOT:PSS,PEDOT:PSS,,,,,-5.19,-3.43,,-5.9,-3.9,
58048,10.1016/j.mseb.2023.116701,10.1016/j.mseb.2023.116701,PTB7,PC71BM,PTB7,PC71BM,CCCCC(CC)COC(=O)c1sc2c(-c3cc4c(OCC(CC)CCCC)c5sccc5c(OCC(CC)CCCC)c4s3)scc2c1F,COC(=O)CCCC1(c2ccccc2)C23c4c5ccc6c7cc8c9c%10c(cc%11cc%12c%13c%14c(cc%15c%16ccc-5c2c%16c2c5c%16c%17c(c(c46)c7c9c%17c4c%10c%11c%13c4c%16c%14c%152)C513)C%12)C8,0.72,10.9,52.0,4.0,4.08096,2.024000000000004,,,8:1,PV-BLJ-SC9,PV-BLJ-SC9,,ITO/PEDOT:PSS/(PTB7:PV-BLJ-SC9):PC71BM (8:1):13/In/Al,conventional,,,PEDOT:PSS,PEDOT:PSS,,,,,-5.19,-3.43,,-5.9,-3.9,
58049,10.1016/j.mseb.2023.116701,10.1016/j.mseb.2023.116701,P3HT,PCBM,P3HT,PCBM,CCCCCCc1ccsc1,CCCCC(=O)OCC1(C2=CC=CC=C2)C3=CC=CC4=CC=CC5=CC=CC6=CC=CC7=CC=CC1=C7C6=C5C4=C3,0.4,1.19,23.0,0.1,0.10948,9.480000000000002,,,1:1:1,BTA1,BTA1,,ITO/PEDOT:PSS/P3HT:PCBM:BTA1 (1:1:1)/Al,conventional,,,PEDOT:PSS,PEDOT:PSS,,,,,-5.01,-3.12,,-6.1,-3.7,
58051,10.1016/j.mseb.2023.116701,10.1016/j.mseb.2023.116701,P3HT,PCBM,P3HT,PCBM,CCCCCCc1ccsc1,CCCCC(=O)OCC1(C2=CC=CC=C2)C3=CC=CC4=CC=CC5=CC=CC6=CC=CC7=CC=CC1=C7C6=C5C4=C3,0.17,0.77,24.0,0.03,0.031416,4.7200000000000255,,,,AZ-NDI-2,AZ-NDI-2,,ITO/PEDOT:PSS/P3HT:PCBM:AZ-NDI-x/Al,conventional,,,PEDOT:PSS,PEDOT:PSS,,,,,-5.01,-3.12,,-6.1,-3.7,
58052,10.1016/j.mseb.2023.116701,10.1016/j.mseb.2023.116701,P3HT,PCBM,P3HT,PCBM,CCCCCCc1ccsc1,CCCCC(=O)OCC1(C2=CC=CC=C2)C3=CC=CC4=CC=CC5=CC=CC6=CC=CC7=CC=CC1=C7C6=C5C4=C3,0.13,0.64,23.0,0.02,0.019136,4.320000000000001,,,,AZ-NDI-3,AZ-NDI-3,,ITO/PEDOT:PSS/P3HT:PCBM:AZ-NDI-x/Al,conventional,,,PEDOT:PSS,PEDOT:PSS,,,,,-5.01,-3.12,,-6.1,-3.7,
58053,10.1016/j.mseb.2023.116701,10.1016/j.mseb.2023.116701,P3HT,PCBM,P3HT,PCBM,CCCCCCc1ccsc1,CCCCC(=O)OCC1(C2=CC=CC=C2)C3=CC=CC4=CC=CC5=CC=CC6=CC=CC7=CC=CC1=C7C6=C5C4=C3,0.24,1.63,22.0,0.09,0.0860639999999999,4.373333333333344,,,,AZ-NDI-4,AZ-NDI-4,,ITO/PEDOT:PSS/P3HT:PCBM:AZ-NDI-x/Al,conventional,,,PEDOT:PSS,PEDOT:PSS,,,,,-5.01,-3.12,,-6.1,-3.7,
58058,10.1016/j.mseb.2023.116701,10.1016/j.mseb.2023.116701,TPA-Th-TPA,PC70BM,TPA-Th-TPA,PC70BM,,CCCCC(=O)OCC1(C2=CC=CC=C2)C3=CC=CC4=CC=CC5=CC=CC6=CC=C7C=CC=CC8=CC=CC1=C8C7=C6C5=C4C3,0.83,3.73,39.0,1.21,1.207401,0.2147933884297535,,,,,,,ITO/MoO3/TPA-Th-TPA:PC70BM/LiF/Al,,LiF,LiF,MoO3,MoO3,,,,,,,,-6.1,-3.9,
58059,10.1016/j.mseb.2023.116701,10.1016/j.mseb.2023.116701,TPA-TBT-TPA,PC70BM,TPA-TBT-TPA,PC70BM,,CCCCC(=O)OCC1(C2=CC=CC=C2)C3=CC=CC4=CC=CC5=CC=CC6=CC=C7C=CC=CC8=CC=CC1=C8C7=C6C5=C4C3,0.75,4.5,34.0,1.15,1.1475,0.2173913043478214,,,,,,,ITO/MoO3/TPA-TBT-TPA:PC70BM/LiF/Al,,LiF,LiF,MoO3,MoO3,,,,,,,,-6.1,-3.9,
58060,10.1016/j.mseb.2023.116701,10.1016/j.mseb.2023.116701,TPA-TBT-TPA,PC71BM,TPA-TBT-TPA,PC71BM,,COC(=O)CCCC1(c2ccccc2)C23c4c5ccc6c7cc8c9c%10c(cc%11cc%12c%13c%14c(cc%15c%16ccc-5c2c%16c2c5c%16c%17c(c(c46)c7c9c%17c4c%10c%11c%13c4c%16c%14c%152)C513)C%12)C8,,,,2.2,,,,,1:5,,,,ITO/MoOx/imine:PC71BM (1:5)/Mg/Al,,Mg,Mg,MoOx,MoO3,,,,,,,,-5.9,-3.9,
58061,10.1016/j.mseb.2023.116701,10.1016/j.mseb.2023.116701,BDF-T2,C60,BDF-T2,C60,,c12c3c4c5c1c1c6c7c2c2c8c3c3c9c4c4c%10c5c5c1c1c6c6c%11c7c2c2c7c8c3c3c8c9c4c4c9c%10c5c5c1c1c6c6c%11c2c2c7c3c3c8c4c4c9c5c1c1c6c2c3c41,0.66,4.01,40.0,1.18,1.0586399999999998,10.284745762711877,,,,,,,ITO/PEDOT:PSS/imine/C60/Al,conventional,Al,Al,PEDOT:PSS,PEDOT:PSS,,,,,,,,,,
58062,10.1016/j.mseb.2023.116701,10.1016/j.mseb.2023.116701,P3HT,LC,P3HT,LC,CCCCCCc1ccsc1,,,3.68,,0.27,,,,,5:1,,,,ITO/PEDOT:PSS/P3HT:LC (5:1)/C60/Al,conventional,C60,C60,PEDOT:PSS,PEDOT:PSS,,,,,-5.01,-3.12,,,,
58064,10.1016/j.mseb.2023.116701,10.1016/j.mseb.2023.116701,P3HT,AZPhDI-2,P3HT,AZPhDI-2,CCCCCCc1ccsc1,,1.03,4.86,20.0,0.78,1.00116,28.35384615384616,,,1:1,,,,ITO/PEDOT:PSS/ P3HT:AZPhDI-2 (1:1)/Al,conventional,Al,Al,PEDOT:PSS,PEDOT:PSS,,,,,-5.01,-3.12,,,,
58065,10.1016/j.mseb.2023.116701,10.1016/j.mseb.2023.116701,P3HT,Az-3,P3HT,Az-3,CCCCCCc1ccsc1,,0.33,3.2,25.0,0.2,0.264,32.0,,,,,,,ITO/PEDOT:PSS/P3HT:Az-3/Al,conventional,Al,Al,PEDOT:PSS,PEDOT:PSS,,,,,-5.01,-3.12,,,,
58066,10.1016/j.mseb.2023.116701,10.1016/j.mseb.2023.116701,P3OT,Az-3,P3OT,Az-3,,,0.46,3.85,24.0,0.32,0.42504,32.825,,,,,,,ITO/PEDOT:PSS/P3OT:Az-3/Al,conventional,Al,Al,PEDOT:PSS,PEDOT:PSS,,,,,,,,,,
58073,10.1016/j.mseb.2023.116701,10.1016/j.mseb.2023.116701,PV-BLJ-SC2,PC71BM,PV-BLJ-SC2,PC71BM,,COC(=O)CCCC1(c2ccccc2)C23c4c5ccc6c7cc8c9c%10c(cc%11cc%12c%13c%14c(cc%15c%16ccc-5c2c%16c2c5c%16c%17c(c(c46)c7c9c%17c4c%10c%11c%13c4c%16c%14c%152)C513)C%12)C8,0.45,1.95,31.0,0.3,0.2720249999999999,9.32500000000001,,,2:3,,,,ITO/PEDOT:PSS/PV-BLJ-SC2:PC71BM/Al,conventional,,,PEDOT:PSS,PEDOT:PSS,128.0,chlorobenzene,,,,,,-5.9,-3.9,
58074,10.1016/j.mseb.2023.116701,10.1016/j.mseb.2023.116701,PV-BLJ-SC2,PC71BM,PV-BLJ-SC2,PC71BM,,COC(=O)CCCC1(c2ccccc2)C23c4c5ccc6c7cc8c9c%10c(cc%11cc%12c%13c%14c(cc%15c%16ccc-5c2c%16c2c5c%16c%17c(c(c46)c7c9c%17c4c%10c%11c%13c4c%16c%14c%152)C513)C%12)C8,0.699,3.72,23.0,0.62,0.5980644,3.537999999999992,,,2:3,,,,ITO/PEDOT:PSS/PV-BLJ-SC2:PC71BM/PFN/Al,conventional,PFN,PFN,PEDOT:PSS,PEDOT:PSS,149.0,chlorobenzene,,,,,,-5.9,-3.9,
58075,10.1016/j.mseb.2023.116701,10.1016/j.mseb.2023.116701,PTB7,PC71BM,PTB7,PC71BM,CCCCC(CC)COC(=O)c1sc2c(-c3cc4c(OCC(CC)CCCC)c5sccc5c(OCC(CC)CCCC)c4s3)scc2c1F,COC(=O)CCCC1(c2ccccc2)C23c4c5ccc6c7cc8c9c%10c(cc%11cc%12c%13c%14c(cc%15c%16ccc-5c2c%16c2c5c%16c%17c(c(c46)c7c9c%17c4c%10c%11c%13c4c%16c%14c%152)C513)C%12)C8,0.617,13.11,32.0,2.55,2.5884384,1.507388235294117,,,2:3,,,,ITO/PEDOT:PSS/PTB7:PC71BM/Al,conventional,,,PEDOT:PSS,PEDOT:PSS,131.0,chlorobenzene,,,-5.19,-3.43,,-5.9,-3.9,
58076,10.1016/j.mseb.2023.116701,10.1016/j.mseb.2023.116701,PTB7,PC71BM,PTB7,PC71BM,CCCCC(CC)COC(=O)c1sc2c(-c3cc4c(OCC(CC)CCCC)c5sccc5c(OCC(CC)CCCC)c4s3)scc2c1F,COC(=O)CCCC1(c2ccccc2)C23c4c5ccc6c7cc8c9c%10c(cc%11cc%12c%13c%14c(cc%15c%16ccc-5c2c%16c2c5c%16c%17c(c(c46)c7c9c%17c4c%10c%11c%13c4c%16c%14c%152)C513)C%12)C8,0.671,12.86,33.0,3.11,2.8475898,8.437627009646292,,,2:3,,,,ITO/PEDOT:PSS/PTB7:PC71BM/Al,conventional,,,PEDOT:PSS,PEDOT:PSS,135.0,chlorobenzene,,,-5.19,-3.43,,-5.9,-3.9,
58077,10.1016/j.mseb.2023.116701,10.1016/j.mseb.2023.116701,PTB7,PC71BM,PTB7,PC71BM,CCCCC(CC)COC(=O)c1sc2c(-c3cc4c(OCC(CC)CCCC)c5sccc5c(OCC(CC)CCCC)c4s3)scc2c1F,COC(=O)CCCC1(c2ccccc2)C23c4c5ccc6c7cc8c9c%10c(cc%11cc%12c%13c%14c(cc%15c%16ccc-5c2c%16c2c5c%16c%17c(c(c46)c7c9c%17c4c%10c%11c%13c4c%16c%14c%152)C513)C%12)C8,0.653,9.13,29.0,1.76,1.7289481,1.7643125000000013,,,2:3,diphenyl ether,,4 vol%,ITO/PEDOT:PSS/PTB7:PC71BM/Al,conventional,,,PEDOT:PSS,PEDOT:PSS,132.0,chlorobenzene,,,-5.19,-3.43,,-5.9,-3.9,
58137,10.1016/j.mser.2024.100828,10.1016/j.mser.2024.100828,PM6,BTP-eC9,PM6,BTP-eC9,COC(=O)C(C)(C)c1cc(C)cc(-c2sc3c4sc5cc(/C=C6/C(=O)c7cc(F)cc(c7)C(=O)/C6=C\c6cc(C(C)(C)C(=O)OC)c(-c7cc(C)cc(C(C)(C)C(=O)OC)c7)s6)sc5c4c(C(C)(C)C(=O)OC)ccc2-3)c1,CCCCCCCCCc1c(C=C2C(=O)c3cc(Cl)c(Cl)cc3C2=C(C#N)C#N)sc2c1sc1c3c4nsnc4c4c5sc6c(CCCCCCCCC)c(C=C7C(=O)c8cc(Cl)c(Cl)cc8C7=C(C#N)C#N)sc6c5n(CC(CCCC)CCCCCC)c4c3n(CC(CCCC)CCCCCC)c21,0.861,27.9,77.0,18.5,18.496863,0.0169567567567696,,,1:1.2,,,,ITO/HTL/active layer/PNDIT-F3N/Ag,conventional,PNDIT-F3N,,,,,,,,-5.56,-3.65,,-5.68,-3.9,
58138,10.1016/j.mser.2024.100828,10.1016/j.mser.2024.100828,PM6,L8-BO-X,PM6,L8-BO-X,COC(=O)C(C)(C)c1cc(C)cc(-c2sc3c4sc5cc(/C=C6/C(=O)c7cc(F)cc(c7)C(=O)/C6=C\c6cc(C(C)(C)C(=O)OC)c(-c7cc(C)cc(C(C)(C)C(=O)OC)c7)s6)sc5c4c(C(C)(C)C(=O)OC)ccc2-3)c1,CCCCCCC(CCCC)CCC1=C(/C=C2\C(=O)C3=CC(F)=C(F)C=C3C2=C(C#N)C#N)SC2=C1SC1=C2N(CC(CC)CCCC)C2=C1C1=NSN=C1C1=C2N(CC(CC)CCCC)C2=C1SC1=C2SC(/C=C(\C)C(=C(C#N)C#N)C2=CC(F)=C(F)C=C2C=O)=C1CCC(CCCC)CCCCCC,0.897,26.4,77.3,18.3,18.3052584,0.0287344262295021,,,1:1.2,,,,ITO/HTL/active layer/PNDIT-F3N/Ag,conventional,PNDIT-F3N,,,,,,,,-5.56,-3.65,,,,
58142,10.1016/j.mser.2024.100879,10.1016/j.mser.2024.100879,PM6,L8-BO,PM6,L8-BO,CC1=CC(=CC(=C1)C2=C3C=CC(=C4C5=C(C=C(S5)/C=C\6/C(=O)C7=CC(=CC(=C7)F)C(=O)/C6=C\C8=CC(=C(S8)C9=CC(=CC(=C9)C)C(C)(C)C(=O)OC)C(C)(C)C(=O)OC)SC4=C3S2)C(C)(C)C(=O)OC)C(C)(C)C(=O)OC,CCCCCCC(CCCC)CC1=C(/C=C2\C(=O)C3=CC(F)=C(F)C=C3C2=C(C#N)C#N)SC2=C1SC1C3=C(C4=C(C5=NSN=C35)C3=C(C5=C(S3)C(CC(CCCC)CCCCCC)=C(/C=C3\C(=O)C6=CC(F)=C(F)C=C6C3=C(C#N)C#N)S5)N4CC(CC)CCCC)N(CC(CC)CCCC)C21,0.893,25.89,74.3,17.17,17.177989110000002,0.0465294700058268,16.95,17.17,,w/o,,,ITO/PEDOT:PSS/active layer/PDIN/Ag,conventional,PDIN,PDIN,PEDOT:PSS,PEDOT:PSS,,,,,-5.56,-3.65,,-5.68,-3.9,
58143,10.1016/j.mser.2024.100879,10.1016/j.mser.2024.100879,PM6,L8-BO,PM6,L8-BO,CC1=CC(=CC(=C1)C2=C3C=CC(=C4C5=C(C=C(S5)/C=C\6/C(=O)C7=CC(=CC(=C7)F)C(=O)/C6=C\C8=CC(=C(S8)C9=CC(=CC(=C9)C)C(C)(C)C(=O)OC)C(C)(C)C(=O)OC)SC4=C3S2)C(C)(C)C(=O)OC)C(C)(C)C(=O)OC,CCCCCCC(CCCC)CC1=C(/C=C2\C(=O)C3=CC(F)=C(F)C=C3C2=C(C#N)C#N)SC2=C1SC1C3=C(C4=C(C5=NSN=C35)C3=C(C5=C(S3)C(CC(CCCC)CCCCCC)=C(/C=C3\C(=O)C6=CC(F)=C(F)C=C6C3=C(C#N)C#N)S5)N4CC(CC)CCCC)N(CC(CC)CCCC)C21,0.872,25.77,77.0,17.3,17.3030088,0.0173919075144504,17.13,17.3,,CN,CN,,ITO/PEDOT:PSS/active layer/PDIN/Ag,conventional,PDIN,PDIN,PEDOT:PSS,PEDOT:PSS,,,,,-5.56,-3.65,,-5.68,-3.9,
58144,10.1016/j.mser.2024.100879,10.1016/j.mser.2024.100879,PM6,L8-BO,PM6,L8-BO,CC1=CC(=CC(=C1)C2=C3C=CC(=C4C5=C(C=C(S5)/C=C\6/C(=O)C7=CC(=CC(=C7)F)C(=O)/C6=C\C8=CC(=C(S8)C9=CC(=CC(=C9)C)C(C)(C)C(=O)OC)C(C)(C)C(=O)OC)SC4=C3S2)C(C)(C)C(=O)OC)C(C)(C)C(=O)OC,CCCCCCC(CCCC)CC1=C(/C=C2\C(=O)C3=CC(F)=C(F)C=C3C2=C(C#N)C#N)SC2=C1SC1C3=C(C4=C(C5=NSN=C35)C3=C(C5=C(S3)C(CC(CCCC)CCCCCC)=C(/C=C3\C(=O)C6=CC(F)=C(F)C=C6C3=C(C#N)C#N)S5)N4CC(CC)CCCC)N(CC(CC)CCCC)C21,0.879,26.12,77.9,17.89,17.88543492,0.0255174958077082,17.38,17.89,,o-BrCN,o-BrCN,,ITO/PEDOT:PSS/active layer/PDIN/Ag,conventional,PDIN,PDIN,PEDOT:PSS,PEDOT:PSS,,,,,-5.56,-3.65,,-5.68,-3.9,
58145,10.1016/j.mser.2024.100879,10.1016/j.mser.2024.100879,PM6,L8-BO,PM6,L8-BO,CC1=CC(=CC(=C1)C2=C3C=CC(=C4C5=C(C=C(S5)/C=C\6/C(=O)C7=CC(=CC(=C7)F)C(=O)/C6=C\C8=CC(=C(S8)C9=CC(=CC(=C9)C)C(C)(C)C(=O)OC)C(C)(C)C(=O)OC)SC4=C3S2)C(C)(C)C(=O)OC)C(C)(C)C(=O)OC,CCCCCCC(CCCC)CC1=C(/C=C2\C(=O)C3=CC(F)=C(F)C=C3C2=C(C#N)C#N)SC2=C1SC1C3=C(C4=C(C5=NSN=C35)C3=C(C5=C(S3)C(CC(CCCC)CCCCCC)=C(/C=C3\C(=O)C6=CC(F)=C(F)C=C6C3=C(C#N)C#N)S5)N4CC(CC)CCCC)N(CC(CC)CCCC)C21,0.879,25.55,77.4,17.39,17.3828403,0.0411713628522081,17.09,17.39,,m-BrCN,m-BrCN,,ITO/PEDOT:PSS/active layer/PDIN/Ag,conventional,PDIN,PDIN,PEDOT:PSS,PEDOT:PSS,,,,,-5.56,-3.65,,-5.68,-3.9,
58146,10.1016/j.mser.2024.100879,10.1016/j.mser.2024.100879,PM6,L8-BO,PM6,L8-BO,CC1=CC(=CC(=C1)C2=C3C=CC(=C4C5=C(C=C(S5)/C=C\6/C(=O)C7=CC(=CC(=C7)F)C(=O)/C6=C\C8=CC(=C(S8)C9=CC(=CC(=C9)C)C(C)(C)C(=O)OC)C(C)(C)C(=O)OC)SC4=C3S2)C(C)(C)C(=O)OC)C(C)(C)C(=O)OC,CCCCCCC(CCCC)CC1=C(/C=C2\C(=O)C3=CC(F)=C(F)C=C3C2=C(C#N)C#N)SC2=C1SC1C3=C(C4=C(C5=NSN=C35)C3=C(C5=C(S3)C(CC(CCCC)CCCCCC)=C(/C=C3\C(=O)C6=CC(F)=C(F)C=C6C3=C(C#N)C#N)S5)N4CC(CC)CCCC)N(CC(CC)CCCC)C21,0.881,26.35,78.3,18.18,18.17683605,0.0174034653465213,17.96,18.18,,p-BrCN,p-BrCN,,ITO/PEDOT:PSS/active layer/PDIN/Ag,conventional,PDIN,PDIN,PEDOT:PSS,PEDOT:PSS,,,,,-5.56,-3.65,,-5.68,-3.9,
