Repository: JiYiqaq/PCE-KA-GNN

# Data directory

- `raw/Active_Database.csv` is the immutable source dataset bundled under CC BY 4.0. Do not overwrite it with processed data.
- `processed/` is created and populated by the training pipeline. Generated `.pt` and `.pth` caches are intentionally ignored by Git because they can exceed GitHub's normal single-file limit.

See `../DATA_LICENSE.md` for provenance, license and checksum information.

File: data/raw/Active_Database.csv (part 167 of 471)
id,doi,doi_norm,donor,acceptor,donor_canonical,acceptor_canonical,donor_smiles,acceptor_smiles,voc,jsc,ff,pce,pce_recomputed,pce_relative_error_percent,pce_avg,pce_best,d_a_ratio,additive,additive_canonical,additive_ratio,device_structure,device_type,etl,etl_canonical,htl,htl_canonical,active_layer_thickness,solvent,solvent_canonical,annealing_temp,homo_d,lumo_d,eg_d,homo_a,lumo_a,eg_a
58147,10.1016/j.mser.2024.100879,10.1016/j.mser.2024.100879,D18,L8-BO,D18,L8-BO,CCCCCCC(CCCC)CC1=CSC(C2=CC3=C(S2)C2=C(C=C(C4=CC(CC(CCCC)CCCCCC)=C(C5=CC6=C(C7=CC(F)=C(CC(CC)CCCC)S7)C7=C(C=CS7)C(C7=CC(F)=C(CC(CC)CCCC)S7)=C6S5)S4)S2)C2=NSN=C32)=C1,CCCCCCC(CCCC)CC1=C(/C=C2\C(=O)C3=CC(F)=C(F)C=C3C2=C(C#N)C#N)SC2=C1SC1C3=C(C4=C(C5=NSN=C35)C3=C(C5=C(S3)C(CC(CCCC)CCCCCC)=C(/C=C3\C(=O)C6=CC(F)=C(F)C=C6C3=C(C#N)C#N)S5)N4CC(CC)CCCC)N(CC(CC)CCCC)C21,0.906,26.47,79.8,19.14,19.13749236,0.0131015673981245,,19.14,,p-BrCN,p-BrCN,,ITO/PEDOT:PSS/active layer/PDIN/Ag,conventional,PDIN,PDIN,PEDOT:PSS,PEDOT:PSS,,,,,-5.51,-2.77,,-5.68,-3.9,
58149,10.1016/j.mser.2024.100916,10.1016/j.mser.2024.100916,PM6,PY-IT,PM6,PY-IT,CC1=CC(=CC(=C1)C2=C3C=CC(=C4C5=C(C=C(S5)/C=C\6/C(=O)C7=CC(=CC(=C7)F)C(=O)/C6=C\C8=CC(=C(S8)C9=CC(=CC(=C9)C)C(C)(C)C(=O)OC)C(C)(C)C(=O)OC)SC4=C3S2)C(C)(C)C(=O)OC)C(C)(C)C(=O)OC,CCCCCCCCCCCc1c(/C=C2\C(=O)c3ccccc3C2=C(C#N)C#N)sc2c1sc1c3c4nsnc4c4c5sc6c(CCCCCCCCCCC)c(/C=C7\C(=O)c8cc(-c9cccs9)ccc8C7=C(C#N)C#N)sc6c5n(CC(CCCCCCCC)CCCCCCCCCC)c4c3n(CC(CCCCCCCC)CCCCCCCCCC)c21,0.94,24.8,71.35,16.84,16.633111999999997,1.2285510688836274,16.61,16.84,,,,,ITO/PEDOT:PSS/active layer/PNDIT-F3N/Ag,conventional,PNDIT-F3N,PNDIT-F3N,PEDOT:PSS,PEDOT:PSS,,,,,-5.56,-3.65,,-5.68,-3.94,
58150,10.1016/j.mser.2024.100916,10.1016/j.mser.2024.100916,PM6,PY-DTBT,PM6,PY-DTBT,CC1=CC(=CC(=C1)C2=C3C=CC(=C4C5=C(C=C(S5)/C=C\6/C(=O)C7=CC(=CC(=C7)F)C(=O)/C6=C\C8=CC(=C(S8)C9=CC(=CC(=C9)C)C(C)(C)C(=O)OC)C(C)(C)C(=O)OC)SC4=C3S2)C(C)(C)C(=O)OC)C(C)(C)C(=O)OC,,0.96,24.67,75.34,17.58,17.84292288,1.4955795221843085,17.19,17.58,,,,,ITO/PEDOT:PSS/active layer/PNDIT-F3N/Ag,conventional,PNDIT-F3N,PNDIT-F3N,PEDOT:PSS,PEDOT:PSS,,,,,-5.56,-3.65,,,,
58151,10.1016/j.mser.2024.100916,10.1016/j.mser.2024.100916,PM6,PY-DT-BT,PM6,PY-DT-BT,CC1=CC(=CC(=C1)C2=C3C=CC(=C4C5=C(C=C(S5)/C=C\6/C(=O)C7=CC(=CC(=C7)F)C(=O)/C6=C\C8=CC(=C(S8)C9=CC(=CC(=C9)C)C(C)(C)C(=O)OC)C(C)(C)C(=O)OC)SC4=C3S2)C(C)(C)C(=O)OC)C(C)(C)C(=O)OC,,0.938,22.81,62.08,13.24,13.282500223999998,0.3209986706948463,13.03,13.24,,,,,ITO/PEDOT:PSS/active layer/PNDIT-F3N/Ag,conventional,PNDIT-F3N,PNDIT-F3N,PEDOT:PSS,PEDOT:PSS,,,,,-5.56,-3.65,,,,
58157,10.1016/j.mser.2024.100922,10.1016/j.mser.2024.100922,PM6,BTP-J17,PM6,BTP-J17,CC1=CC(=CC(=C1)C2=C3C=CC(=C4C5=C(C=C(S5)/C=C\6/C(=O)C7=CC(=CC(=C7)F)C(=O)/C6=C\C8=CC(=C(S8)C9=CC(=CC(=C9)C)C(C)(C)C(=O)OC)C(C)(C)C(=O)OC)SC4=C3S2)C(C)(C)C(=O)OC)C(C)(C)C(=O)OC,,0.965,24.2,73.67,17.12,17.204155099999998,0.4915601635513826,17.06,17.12,,,,,ITO/Br-2PACz/Active Layer/PNDIT-F3N/Ag,,PNDIT-F3N,PNDIT-F3N,Br-2PACz,Br-2PACz,,,,,-5.56,-3.65,,,,
58158,10.1016/j.mser.2024.100922,10.1016/j.mser.2024.100922,PM6,DIBP3F-Se,PM6,DIBP3F-Se,CC1=CC(=CC(=C1)C2=C3C=CC(=C4C5=C(C=C(S5)/C=C\6/C(=O)C7=CC(=CC(=C7)F)C(=O)/C6=C\C8=CC(=C(S8)C9=CC(=CC(=C9)C)C(C)(C)C(=O)OC)C(C)(C)C(=O)OC)SC4=C3S2)C(C)(C)C(=O)OC)C(C)(C)C(=O)OC,,0.922,26.13,76.39,18.4,18.403771854,0.0204992065217585,18.14,18.4,,,,,ITO/Br-2PACz/Active Layer/PNDIT-F3N/Ag,,PNDIT-F3N,PNDIT-F3N,Br-2PACz,Br-2PACz,,,,,-5.56,-3.65,,,,
58160,10.1016/j.mser.2025.100977,10.1016/j.mser.2025.100977,D18,L8-BO,D18,L8-BO,CCCCCCC(CCCC)CC1=CSC(C2=CC3=C(S2)C2=C(C=C(C4=CC(CC(CCCC)CCCCCC)=C(C5=CC6=C(C7=CC(F)=C(CC(CC)CCCC)S7)C7=C(C=CS7)C(C7=CC(F)=C(CC(CC)CCCC)S7)=C6S5)S4)S2)C2=NSN=C32)=C1,CCCCCCC(CCCC)CC1=C(/C=C2\C(=O)C3=CC(F)=C(F)C=C3C2=C(C#N)C#N)SC2=C1SC1C3=C(C4=C(C5=NSN=C35)C3=C(C5=C(S3)C(CC(CCCC)CCCCCC)=C(/C=C3\C(=O)C6=CC(F)=C(F)C=C6C3=C(C#N)C#N)S5)N4CC(CC)CCCC)N(CC(CC)CCCC)C21,0.915,25.86,77.8,18.41,18.4089582,0.0056588810429083,18.04,18.41,,,,,ITO/PEDOT:PSS/D18:L8-BO/PFN-Br/Ag,conventional,PFN-Br,PFN-Br,PEDOT:PSS,PEDOT:PSS,,,,,-5.51,-2.77,,-5.68,-3.9,
58161,10.1016/j.mser.2025.100977,10.1016/j.mser.2025.100977,D18,L8-BO,D18,L8-BO,CCCCCCC(CCCC)CC1=CSC(C2=CC3=C(S2)C2=C(C=C(C4=CC(CC(CCCC)CCCCCC)=C(C5=CC6=C(C7=CC(F)=C(CC(CC)CCCC)S7)C7=C(C=CS7)C(C7=CC(F)=C(CC(CC)CCCC)S7)=C6S5)S4)S2)C2=NSN=C32)=C1,CCCCCCC(CCCC)CC1=C(/C=C2\C(=O)C3=CC(F)=C(F)C=C3C2=C(C#N)C#N)SC2=C1SC1C3=C(C4=C(C5=NSN=C35)C3=C(C5=C(S3)C(CC(CCCC)CCCCCC)=C(/C=C3\C(=O)C6=CC(F)=C(F)C=C6C3=C(C#N)C#N)S5)N4CC(CC)CCCC)N(CC(CC)CCCC)C21,0.913,25.31,79.2,18.31,18.30155976,0.0460963407973717,18.0,18.31,,DBP,DBP,5 mg/ml,ITO/PEDOT:PSS/D18:L8-BO/PFN-Br/Ag,conventional,PFN-Br,PFN-Br,PEDOT:PSS,PEDOT:PSS,,,,,-5.51,-2.77,,-5.68,-3.9,
58162,10.1016/j.mser.2025.100977,10.1016/j.mser.2025.100977,D18,L8-BO,D18,L8-BO,CCCCCCC(CCCC)CC1=CSC(C2=CC3=C(S2)C2=C(C=C(C4=CC(CC(CCCC)CCCCCC)=C(C5=CC6=C(C7=CC(F)=C(CC(CC)CCCC)S7)C7=C(C=CS7)C(C7=CC(F)=C(CC(CC)CCCC)S7)=C6S5)S4)S2)C2=NSN=C32)=C1,CCCCCCC(CCCC)CC1=C(/C=C2\C(=O)C3=CC(F)=C(F)C=C3C2=C(C#N)C#N)SC2=C1SC1C3=C(C4=C(C5=NSN=C35)C3=C(C5=C(S3)C(CC(CCCC)CCCCCC)=C(/C=C3\C(=O)C6=CC(F)=C(F)C=C6C3=C(C#N)C#N)S5)N4CC(CC)CCCC)N(CC(CC)CCCC)C21,0.913,24.81,78.0,17.67,17.6681934,0.0102241086587542,17.39,17.67,,DBP,DBP,10 mg/ml,ITO/PEDOT:PSS/D18:L8-BO/PFN-Br/Ag,conventional,PFN-Br,PFN-Br,PEDOT:PSS,PEDOT:PSS,,,,,-5.51,-2.77,,-5.68,-3.9,
58163,10.1016/j.mser.2025.100977,10.1016/j.mser.2025.100977,D18,L8-BO,D18,L8-BO,CCCCCCC(CCCC)CC1=CSC(C2=CC3=C(S2)C2=C(C=C(C4=CC(CC(CCCC)CCCCCC)=C(C5=CC6=C(C7=CC(F)=C(CC(CC)CCCC)S7)C7=C(C=CS7)C(C7=CC(F)=C(CC(CC)CCCC)S7)=C6S5)S4)S2)C2=NSN=C32)=C1,CCCCCCC(CCCC)CC1=C(/C=C2\C(=O)C3=CC(F)=C(F)C=C3C2=C(C#N)C#N)SC2=C1SC1C3=C(C4=C(C5=NSN=C35)C3=C(C5=C(S3)C(CC(CCCC)CCCCCC)=C(/C=C3\C(=O)C6=CC(F)=C(F)C=C6C3=C(C#N)C#N)S5)N4CC(CC)CCCC)N(CC(CC)CCCC)C21,0.911,26.38,79.8,19.18,19.17767964,0.0120978102189903,18.87,19.18,,M-DBP,M-DBP,5 mg/ml,ITO/PEDOT:PSS/D18:L8-BO/PFN-Br/Ag,conventional,PFN-Br,PFN-Br,PEDOT:PSS,PEDOT:PSS,,,,,-5.51,-2.77,,-5.68,-3.9,
58164,10.1016/j.mser.2025.100977,10.1016/j.mser.2025.100977,D18,L8-BO,D18,L8-BO,CCCCCCC(CCCC)CC1=CSC(C2=CC3=C(S2)C2=C(C=C(C4=CC(CC(CCCC)CCCCCC)=C(C5=CC6=C(C7=CC(F)=C(CC(CC)CCCC)S7)C7=C(C=CS7)C(C7=CC(F)=C(CC(CC)CCCC)S7)=C6S5)S4)S2)C2=NSN=C32)=C1,CCCCCCC(CCCC)CC1=C(/C=C2\C(=O)C3=CC(F)=C(F)C=C3C2=C(C#N)C#N)SC2=C1SC1C3=C(C4=C(C5=NSN=C35)C3=C(C5=C(S3)C(CC(CCCC)CCCCCC)=C(/C=C3\C(=O)C6=CC(F)=C(F)C=C6C3=C(C#N)C#N)S5)N4CC(CC)CCCC)N(CC(CC)CCCC)C21,0.884,25.7,80.2,18.22,18.2204776,0.002621295279912,17.78,18.22,,M-DBP,M-DBP,10 mg/ml,ITO/PEDOT:PSS/D18:L8-BO/PFN-Br/Ag,conventional,PFN-Br,PFN-Br,PEDOT:PSS,PEDOT:PSS,,,,,-5.51,-2.77,,-5.68,-3.9,
58165,10.1016/j.mser.2025.100977,10.1016/j.mser.2025.100977,D18,L8-BO,D18,L8-BO,CCCCCCC(CCCC)CC1=CSC(C2=CC3=C(S2)C2=C(C=C(C4=CC(CC(CCCC)CCCCCC)=C(C5=CC6=C(C7=CC(F)=C(CC(CC)CCCC)S7)C7=C(C=CS7)C(C7=CC(F)=C(CC(CC)CCCC)S7)=C6S5)S4)S2)C2=NSN=C32)=C1,CCCCCCC(CCCC)CC1=C(/C=C2\C(=O)C3=CC(F)=C(F)C=C3C2=C(C#N)C#N)SC2=C1SC1C3=C(C4=C(C5=NSN=C35)C3=C(C5=C(S3)C(CC(CCCC)CCCCCC)=C(/C=C3\C(=O)C6=CC(F)=C(F)C=C6C3=C(C#N)C#N)S5)N4CC(CC)CCCC)N(CC(CC)CCCC)C21,0.883,25.05,80.8,17.87,17.8722732,0.0127207610520293,17.54,17.87,,DM-DBP,DM-DBP,5 mg/ml,ITO/PEDOT:PSS/D18:L8-BO/PFN-Br/Ag,conventional,PFN-Br,PFN-Br,PEDOT:PSS,PEDOT:PSS,,,,,-5.51,-2.77,,-5.68,-3.9,
58166,10.1016/j.mser.2025.100977,10.1016/j.mser.2025.100977,D18,L8-BO,D18,L8-BO,CCCCCCC(CCCC)CC1=CSC(C2=CC3=C(S2)C2=C(C=C(C4=CC(CC(CCCC)CCCCCC)=C(C5=CC6=C(C7=CC(F)=C(CC(CC)CCCC)S7)C7=C(C=CS7)C(C7=CC(F)=C(CC(CC)CCCC)S7)=C6S5)S4)S2)C2=NSN=C32)=C1,CCCCCCC(CCCC)CC1=C(/C=C2\C(=O)C3=CC(F)=C(F)C=C3C2=C(C#N)C#N)SC2=C1SC1C3=C(C4=C(C5=NSN=C35)C3=C(C5=C(S3)C(CC(CCCC)CCCCCC)=C(/C=C3\C(=O)C6=CC(F)=C(F)C=C6C3=C(C#N)C#N)S5)N4CC(CC)CCCC)N(CC(CC)CCCC)C21,0.879,13.71,62.1,7.48,7.483726890000001,0.0498247326203243,6.91,7.48,,DM-DBP,DM-DBP,10 mg/ml,ITO/PEDOT:PSS/D18:L8-BO/PFN-Br/Ag,conventional,PFN-Br,PFN-Br,PEDOT:PSS,PEDOT:PSS,,,,,-5.51,-2.77,,-5.68,-3.9,
58167,10.1016/j.mser.2025.100977,10.1016/j.mser.2025.100977,D18,L8-BO,D18,L8-BO,CCCCCCC(CCCC)CC1=CSC(C2=CC3=C(S2)C2=C(C=C(C4=CC(CC(CCCC)CCCCCC)=C(C5=CC6=C(C7=CC(F)=C(CC(CC)CCCC)S7)C7=C(C=CS7)C(C7=CC(F)=C(CC(CC)CCCC)S7)=C6S5)S4)S2)C2=NSN=C32)=C1,CCCCCCC(CCCC)CC1=C(/C=C2\C(=O)C3=CC(F)=C(F)C=C3C2=C(C#N)C#N)SC2=C1SC1C3=C(C4=C(C5=NSN=C35)C3=C(C5=C(S3)C(CC(CCCC)CCCCCC)=C(/C=C3\C(=O)C6=CC(F)=C(F)C=C6C3=C(C#N)C#N)S5)N4CC(CC)CCCC)N(CC(CC)CCCC)C21,0.898,27.77,80.5,20.07,20.074655300000003,0.0231953163926414,19.83,20.07,,M-DBP,M-DBP,5 mg/ml,ITO/PEDOT:PSS/D18:L8-BO/PFN-Br/Ag,conventional,PFN-Br,PFN-Br,PEDOT:PSS,PEDOT:PSS,,,,,-5.51,-2.77,,-5.68,-3.9,
58168,10.1016/j.mser.2025.101007,10.1016/j.mser.2025.101007,PM6,Y6,PM6,Y6,CC1=CC(=CC(=C1)C2=C3C=CC(=C4C5=C(C=C(S5)/C=C\6/C(=O)C7=CC(=CC(=C7)F)C(=O)/C6=C\C8=CC(=C(S8)C9=CC(=CC(=C9)C)C(C)(C)C(=O)OC)C(C)(C)C(=O)OC)SC4=C3S2)C(C)(C)C(=O)OC)C(C)(C)C(=O)OC,CCCCCCCCCCCc1c(/C=C2\C(=O)c3cc(F)c(F)cc3C2=C(C#N)C#N)sc2c1sc1c3c4nsnc4c4c5sc6c(CCCCCCCCCCC)c(/C=C7\C(=O)c8cc(F)c(F)cc8C7=C(C#N)C#N)sc6c5n(CC(CC)CCCC)c4c3n(CC(CC)CCCC)c21,0.85,26.4,73.3,16.5,16.44852,0.3120000000000092,16.3,16.5,,,,,,,PDIN:Ti3CN (0 wt% Ti3CN),PDIN:Ti3CN,,,,,,,-5.56,-3.65,,-5.65,-4.09,
58169,10.1016/j.mser.2025.101007,10.1016/j.mser.2025.101007,PM6,Y6,PM6,Y6,CC1=CC(=CC(=C1)C2=C3C=CC(=C4C5=C(C=C(S5)/C=C\6/C(=O)C7=CC(=CC(=C7)F)C(=O)/C6=C\C8=CC(=C(S8)C9=CC(=CC(=C9)C)C(C)(C)C(=O)OC)C(C)(C)C(=O)OC)SC4=C3S2)C(C)(C)C(=O)OC)C(C)(C)C(=O)OC,CCCCCCCCCCCc1c(/C=C2\C(=O)c3cc(F)c(F)cc3C2=C(C#N)C#N)sc2c1sc1c3c4nsnc4c4c5sc6c(CCCCCCCCCCC)c(/C=C7\C(=O)c8cc(F)c(F)cc8C7=C(C#N)C#N)sc6c5n(CC(CC)CCCC)c4c3n(CC(CC)CCCC)c21,0.854,27.1,74.3,17.2,17.1955462,0.0258941860465132,16.9,17.2,,,,,,,PDIN:Ti3CN (1 wt% Ti3CN),PDIN:Ti3CN,,,,,,,-5.56,-3.65,,-5.65,-4.09,
58170,10.1016/j.mser.2025.101007,10.1016/j.mser.2025.101007,PM6,Y6,PM6,Y6,CC1=CC(=CC(=C1)C2=C3C=CC(=C4C5=C(C=C(S5)/C=C\6/C(=O)C7=CC(=CC(=C7)F)C(=O)/C6=C\C8=CC(=C(S8)C9=CC(=CC(=C9)C)C(C)(C)C(=O)OC)C(C)(C)C(=O)OC)SC4=C3S2)C(C)(C)C(=O)OC)C(C)(C)C(=O)OC,CCCCCCCCCCCc1c(/C=C2\C(=O)c3cc(F)c(F)cc3C2=C(C#N)C#N)sc2c1sc1c3c4nsnc4c4c5sc6c(CCCCCCCCCCC)c(/C=C7\C(=O)c8cc(F)c(F)cc8C7=C(C#N)C#N)sc6c5n(CC(CC)CCCC)c4c3n(CC(CC)CCCC)c21,0.838,27.3,77.6,17.8,17.752862399999998,0.2648179775281055,17.5,17.8,,,,,ITO/PEDOT:PSS/PM6:Y6/cathode interlayer/Ag,,PDINN,PDINN,PEDOT:PSS,,,,,,-5.56,-3.65,,-5.65,-4.09,
58171,10.1016/j.mser.2025.101007,10.1016/j.mser.2025.101007,PM6,Y6,PM6,Y6,CC1=CC(=CC(=C1)C2=C3C=CC(=C4C5=C(C=C(S5)/C=C\6/C(=O)C7=CC(=CC(=C7)F)C(=O)/C6=C\C8=CC(=C(S8)C9=CC(=CC(=C9)C)C(C)(C)C(=O)OC)C(C)(C)C(=O)OC)SC4=C3S2)C(C)(C)C(=O)OC)C(C)(C)C(=O)OC,CCCCCCCCCCCc1c(/C=C2\C(=O)c3cc(F)c(F)cc3C2=C(C#N)C#N)sc2c1sc1c3c4nsnc4c4c5sc6c(CCCCCCCCCCC)c(/C=C7\C(=O)c8cc(F)c(F)cc8C7=C(C#N)C#N)sc6c5n(CC(CC)CCCC)c4c3n(CC(CC)CCCC)c21,0.844,27.9,77.8,18.3,18.3200328,0.1094688524590119,17.8,18.3,,,,,,,PDINN: Ti3CN,PDINN: Ti3CN,,,,,,,-5.56,-3.65,,-5.65,-4.09,
58172,10.1016/j.mser.2025.101007,10.1016/j.mser.2025.101007,PM6,BTP-eC9,PM6,BTP-eC9,CC1=CC(=CC(=C1)C2=C3C=CC(=C4C5=C(C=C(S5)/C=C\6/C(=O)C7=CC(=CC(=C7)F)C(=O)/C6=C\C8=CC(=C(S8)C9=CC(=CC(=C9)C)C(C)(C)C(=O)OC)C(C)(C)C(=O)OC)SC4=C3S2)C(C)(C)C(=O)OC)C(C)(C)C(=O)OC,CCCCCCCCCc1c(C=C2C(=O)c3cc(Cl)c(Cl)cc3C2=C(C#N)C#N)sc2c1sc1c3c4nsnc4c4c5sc6c(CCCCCCCCC)c(C=C7C(=O)c8cc(Cl)c(Cl)cc8C7=C(C#N)C#N)sc6c5n(CC(CCCC)CCCCCC)c4c3n(CC(CCCC)CCCCCC)c21,0.861,28.4,79.0,19.3,19.317396,0.0901347150258962,19.0,19.3,,,,,,,PDIN,PDIN,,,,,,,-5.56,-3.65,,-5.68,-3.9,
58173,10.1016/j.mser.2025.101007,10.1016/j.mser.2025.101007,PM6,BTP-eC9,PM6,BTP-eC9,CC1=CC(=CC(=C1)C2=C3C=CC(=C4C5=C(C=C(S5)/C=C\6/C(=O)C7=CC(=CC(=C7)F)C(=O)/C6=C\C8=CC(=C(S8)C9=CC(=CC(=C9)C)C(C)(C)C(=O)OC)C(C)(C)C(=O)OC)SC4=C3S2)C(C)(C)C(=O)OC)C(C)(C)C(=O)OC,CCCCCCCCCc1c(C=C2C(=O)c3cc(Cl)c(Cl)cc3C2=C(C#N)C#N)sc2c1sc1c3c4nsnc4c4c5sc6c(CCCCCCCCC)c(C=C7C(=O)c8cc(Cl)c(Cl)cc8C7=C(C#N)C#N)sc6c5n(CC(CCCC)CCCCCC)c4c3n(CC(CCCC)CCCCCC)c21,0.86,29.1,79.9,20.0,19.995774,0.0211299999999958,19.7,20.0,,DBCl,,,,,PDIN: Ti3CN,PDIN:Ti3CN,,,,,,,-5.56,-3.65,,-5.68,-3.9,
58174,10.1016/j.mser.2025.101007,10.1016/j.mser.2025.101007,PM6,L8-BO,PM6,L8-BO,CC1=CC(=CC(=C1)C2=C3C=CC(=C4C5=C(C=C(S5)/C=C\6/C(=O)C7=CC(=CC(=C7)F)C(=O)/C6=C\C8=CC(=C(S8)C9=CC(=CC(=C9)C)C(C)(C)C(=O)OC)C(C)(C)C(=O)OC)SC4=C3S2)C(C)(C)C(=O)OC)C(C)(C)C(=O)OC,CCCCCCC(CCCC)CC1=C(/C=C2\C(=O)C3=CC(F)=C(F)C=C3C2=C(C#N)C#N)SC2=C1SC1C3=C(C4=C(C5=NSN=C35)C3=C(C5=C(S3)C(CC(CCCC)CCCCCC)=C(/C=C3\C(=O)C6=CC(F)=C(F)C=C6C3=C(C#N)C#N)S5)N4CC(CC)CCCC)N(CC(CC)CCCC)C21,0.884,27.0,79.6,19.0,18.998928,0.0056421052631612,18.7,19.0,,,,,ITO/PEDOT:PSS/PM6:L8-BO/cathode interlayer/Ag,,PDIN,PDIN,PEDOT:PSS,,,,,,-5.56,-3.65,,-5.68,-3.9,
58175,10.1016/j.mser.2025.101007,10.1016/j.mser.2025.101007,PM6,L8-BO,PM6,L8-BO,CC1=CC(=CC(=C1)C2=C3C=CC(=C4C5=C(C=C(S5)/C=C\6/C(=O)C7=CC(=CC(=C7)F)C(=O)/C6=C\C8=CC(=C(S8)C9=CC(=CC(=C9)C)C(C)(C)C(=O)OC)C(C)(C)C(=O)OC)SC4=C3S2)C(C)(C)C(=O)OC)C(C)(C)C(=O)OC,CCCCCCC(CCCC)CC1=C(/C=C2\C(=O)C3=CC(F)=C(F)C=C3C2=C(C#N)C#N)SC2=C1SC1C3=C(C4=C(C5=NSN=C35)C3=C(C5=C(S3)C(CC(CCCC)CCCCCC)=C(/C=C3\C(=O)C6=CC(F)=C(F)C=C6C3=C(C#N)C#N)S5)N4CC(CC)CCCC)N(CC(CC)CCCC)C21,0.884,27.8,79.6,19.6,19.5618592,0.1945959183673507,19.2,19.6,,DBCl,,,ITO/2PACz/PM6/L8-BO/cathode interlayer/Ag,,PDIN: Ti3CN,PDIN:Ti3CN,2PACz,,,,,,-5.56,-3.65,,-5.68,-3.9,
58176,10.1016/j.mser.2025.101022,10.1016/j.mser.2025.101022,PM6,Y6,PM6,Y6,CC1=CC(=CC(=C1)C2=C3C=CC(=C4C5=C(C=C(S5)/C=C\6/C(=O)C7=CC(=CC(=C7)F)C(=O)/C6=C\C8=CC(=C(S8)C9=CC(=CC(=C9)C)C(C)(C)C(=O)OC)C(C)(C)C(=O)OC)SC4=C3S2)C(C)(C)C(=O)OC)C(C)(C)C(=O)OC,CCCCCCCCCCCc1c(/C=C2\C(=O)c3cc(F)c(F)cc3C2=C(C#N)C#N)sc2c1sc1c3c4nsnc4c4c5sc6c(CCCCCCCCCCC)c(/C=C7\C(=O)c8cc(F)c(F)cc8C7=C(C#N)C#N)sc6c5n(CC(CC)CCCC)c4c3n(CC(CC)CCCC)c21,0.864,25.5,75.4,16.6,16.612128,0.0730602409638375,16.3,16.6,1:1.2,,,,conventional,conventional,PDIN,PDIN,,,,,,,-5.56,-3.65,,-5.65,-4.09,
58177,10.1016/j.mser.2025.101022,10.1016/j.mser.2025.101022,PM6,Y6,PM6,Y6,CC1=CC(=CC(=C1)C2=C3C=CC(=C4C5=C(C=C(S5)/C=C\6/C(=O)C7=CC(=CC(=C7)F)C(=O)/C6=C\C8=CC(=C(S8)C9=CC(=CC(=C9)C)C(C)(C)C(=O)OC)C(C)(C)C(=O)OC)SC4=C3S2)C(C)(C)C(=O)OC)C(C)(C)C(=O)OC,CCCCCCCCCCCc1c(/C=C2\C(=O)c3cc(F)c(F)cc3C2=C(C#N)C#N)sc2c1sc1c3c4nsnc4c4c5sc6c(CCCCCCCCCCC)c(/C=C7\C(=O)c8cc(F)c(F)cc8C7=C(C#N)C#N)sc6c5n(CC(CC)CCCC)c4c3n(CC(CC)CCCC)c21,0.856,26.8,79.0,18.1,18.123232,0.1283535911602217,17.9,18.1,1:1.2,DBDF,DBDF,,conventional,conventional,PDIN,PDIN,,,,,,,-5.56,-3.65,,-5.65,-4.09,
58178,10.1016/j.mser.2025.101022,10.1016/j.mser.2025.101022,PM6,Y6,PM6,Y6,CC1=CC(=CC(=C1)C2=C3C=CC(=C4C5=C(C=C(S5)/C=C\6/C(=O)C7=CC(=CC(=C7)F)C(=O)/C6=C\C8=CC(=C(S8)C9=CC(=CC(=C9)C)C(C)(C)C(=O)OC)C(C)(C)C(=O)OC)SC4=C3S2)C(C)(C)C(=O)OC)C(C)(C)C(=O)OC,CCCCCCCCCCCc1c(/C=C2\C(=O)c3cc(F)c(F)cc3C2=C(C#N)C#N)sc2c1sc1c3c4nsnc4c4c5sc6c(CCCCCCCCCCC)c(/C=C7\C(=O)c8cc(F)c(F)cc8C7=C(C#N)C#N)sc6c5n(CC(CC)CCCC)c4c3n(CC(CC)CCCC)c21,0.847,27.1,79.1,18.1,18.1563767,0.3114734806629708,17.9,18.1,1:1.2,DBDF,DBDF,,conventional,conventional,PDIN,PDIN,,,,,,,-5.56,-3.65,,-5.65,-4.09,
58179,10.1016/j.mser.2025.101022,10.1016/j.mser.2025.101022,PM6,L8-BO,PM6,L8-BO,CC1=CC(=CC(=C1)C2=C3C=CC(=C4C5=C(C=C(S5)/C=C\6/C(=O)C7=CC(=CC(=C7)F)C(=O)/C6=C\C8=CC(=C(S8)C9=CC(=CC(=C9)C)C(C)(C)C(=O)OC)C(C)(C)C(=O)OC)SC4=C3S2)C(C)(C)C(=O)OC)C(C)(C)C(=O)OC,CCCCCCC(CCCC)CC1=C(/C=C2\C(=O)C3=CC(F)=C(F)C=C3C2=C(C#N)C#N)SC2=C1SC1C3=C(C4=C(C5=NSN=C35)C3=C(C5=C(S3)C(CC(CCCC)CCCCCC)=C(/C=C3\C(=O)C6=CC(F)=C(F)C=C6C3=C(C#N)C#N)S5)N4CC(CC)CCCC)N(CC(CC)CCCC)C21,0.905,24.6,77.3,17.2,17.209299,0.0540639534883846,17.0,17.2,,,,,conventional,conventional,PDIN,PDIN,,,,,,,-5.56,-3.65,,-5.68,-3.9,
58180,10.1016/j.mser.2025.101022,10.1016/j.mser.2025.101022,PM6,L8-BO,PM6,L8-BO,CC1=CC(=CC(=C1)C2=C3C=CC(=C4C5=C(C=C(S5)/C=C\6/C(=O)C7=CC(=CC(=C7)F)C(=O)/C6=C\C8=CC(=C(S8)C9=CC(=CC(=C9)C)C(C)(C)C(=O)OC)C(C)(C)C(=O)OC)SC4=C3S2)C(C)(C)C(=O)OC)C(C)(C)C(=O)OC,CCCCCCC(CCCC)CC1=C(/C=C2\C(=O)C3=CC(F)=C(F)C=C3C2=C(C#N)C#N)SC2=C1SC1C3=C(C4=C(C5=NSN=C35)C3=C(C5=C(S3)C(CC(CCCC)CCCCCC)=C(/C=C3\C(=O)C6=CC(F)=C(F)C=C6C3=C(C#N)C#N)S5)N4CC(CC)CCCC)N(CC(CC)CCCC)C21,0.896,25.6,81.0,18.6,18.579456000000004,0.110451612903212,18.4,18.6,,DBDF,DBDF,,conventional,conventional,PDIN,PDIN,,,,,,,-5.56,-3.65,,-5.68,-3.9,
58181,10.1016/j.mser.2025.101022,10.1016/j.mser.2025.101022,PM6,L8-BO,PM6,L8-BO,CC1=CC(=CC(=C1)C2=C3C=CC(=C4C5=C(C=C(S5)/C=C\6/C(=O)C7=CC(=CC(=C7)F)C(=O)/C6=C\C8=CC(=C(S8)C9=CC(=CC(=C9)C)C(C)(C)C(=O)OC)C(C)(C)C(=O)OC)SC4=C3S2)C(C)(C)C(=O)OC)C(C)(C)C(=O)OC,CCCCCCC(CCCC)CC1=C(/C=C2\C(=O)C3=CC(F)=C(F)C=C3C2=C(C#N)C#N)SC2=C1SC1C3=C(C4=C(C5=NSN=C35)C3=C(C5=C(S3)C(CC(CCCC)CCCCCC)=C(/C=C3\C(=O)C6=CC(F)=C(F)C=C6C3=C(C#N)C#N)S5)N4CC(CC)CCCC)N(CC(CC)CCCC)C21,0.881,25.9,80.8,18.4,18.4368632,0.2003434782608646,18.1,18.4,,DBDF,DBDF,,conventional,conventional,PDIN,PDIN,,,,,,,-5.56,-3.65,,-5.68,-3.9,
58191,10.1016/j.mser.2025.101066,10.1016/j.mser.2025.101066,D18,GWQ20,D18,GWQ20,CCCCCCC(CCCC)CC1=CSC(C2=CC3=C(S2)C2=C(C=C(C4=CC(CC(CCCC)CCCCCC)=C(C5=CC6=C(C7=CC(F)=C(CC(CC)CCCC)S7)C7=C(C=CS7)C(C7=CC(F)=C(CC(CC)CCCC)S7)=C6S5)S4)S2)C2=NSN=C32)=C1,,0.968,22.24,74.1,15.95,15.952485119999997,0.0155806896551571,15.52,15.95,,,,,ITO/PEDOT:PSS/D18:acceptor(s)/PFN-Br/Ag,conventional,PFN-Br,PFN-Br,PEDOT:PSS,PEDOT:PSS,,chloroform,chloroform,,-5.51,-2.77,,,,
58192,10.1016/j.mser.2025.101066,10.1016/j.mser.2025.101066,D18,Z3,D18,Z3,CCCCCCC(CCCC)CC1=CSC(C2=CC3=C(S2)C2=C(C=C(C4=CC(CC(CCCC)CCCCCC)=C(C5=CC6=C(C7=CC(F)=C(CC(CC)CCCC)S7)C7=C(C=CS7)C(C7=CC(F)=C(CC(CC)CCCC)S7)=C6S5)S4)S2)C2=NSN=C32)=C1,,1.013,9.55,48.4,4.68,4.6822886,0.0489017094017088,4.21,4.68,,,,,ITO/PEDOT:PSS/D18:acceptor(s)/PFN-Br/Ag,conventional,PFN-Br,PFN-Br,PEDOT:PSS,PEDOT:PSS,,chloroform,chloroform,,-5.51,-2.77,,,,
58193,10.1016/j.mser.2025.101066,10.1016/j.mser.2025.101066,D18,Z4,D18,Z4,CCCCCCC(CCCC)CC1=CSC(C2=CC3=C(S2)C2=C(C=C(C4=CC(CC(CCCC)CCCCCC)=C(C5=CC6=C(C7=CC(F)=C(CC(CC)CCCC)S7)C7=C(C=CS7)C(C7=CC(F)=C(CC(CC)CCCC)S7)=C6S5)S4)S2)C2=NSN=C32)=C1,,1.001,19.08,61.4,11.73,11.72683512,0.0269810741688124,11.42,11.73,,,,,ITO/PEDOT:PSS/D18:acceptor(s)/PFN-Br/Ag,conventional,PFN-Br,PFN-Br,PEDOT:PSS,PEDOT:PSS,,chloroform,chloroform,,-5.51,-2.77,,,,
58194,10.1016/j.mser.2025.101066,10.1016/j.mser.2025.101066,D18,Z5,D18,Z5,CCCCCCC(CCCC)CC1=CSC(C2=CC3=C(S2)C2=C(C=C(C4=CC(CC(CCCC)CCCCCC)=C(C5=CC6=C(C7=CC(F)=C(CC(CC)CCCC)S7)C7=C(C=CS7)C(C7=CC(F)=C(CC(CC)CCCC)S7)=C6S5)S4)S2)C2=NSN=C32)=C1,,1.008,18.85,60.5,11.5,11.495484,0.0392695652173813,11.12,11.5,,,,,ITO/PEDOT:PSS/D18:acceptor(s)/PFN-Br/Ag,conventional,PFN-Br,PFN-Br,PEDOT:PSS,PEDOT:PSS,,chloroform,chloroform,,-5.51,-2.77,,,,
58209,10.1016/j.mser.2025.101118,10.1016/j.mser.2025.101118,PM6,Pz-2F,PM6,Pz-2F,CC1=CC(=CC(=C1)C2=C3C=CC(=C4C5=C(C=C(S5)/C=C\6/C(=O)C7=CC(=CC(=C7)F)C(=O)/C6=C\C8=CC(=C(S8)C9=CC(=CC(=C9)C)C(C)(C)C(=O)OC)C(C)(C)C(=O)OC)SC4=C3S2)C(C)(C)C(=O)OC)C(C)(C)C(=O)OC,,0.8846,25.72,66.67,15.17,15.1686997304,0.0085713223467352,14.69,15.17,,,,,ITO/2PACz/PM6:Pz-2F/PDINN/Ag,organic solar cell,PDINN,PDINN,2PACz,2PACz,,,,,-5.56,-3.65,,,,
58210,10.1016/j.mser.2025.101118,10.1016/j.mser.2025.101118,PM6,Pz-E2F,PM6,Pz-E2F,CC1=CC(=CC(=C1)C2=C3C=CC(=C4C5=C(C=C(S5)/C=C\6/C(=O)C7=CC(=CC(=C7)F)C(=O)/C6=C\C8=CC(=C(S8)C9=CC(=CC(=C9)C)C(C)(C)C(=O)OC)C(C)(C)C(=O)OC)SC4=C3S2)C(C)(C)C(=O)OC)C(C)(C)C(=O)OC,,0.907,25.7,70.96,16.54,16.54070504,0.0042626360338555,16.34,16.54,,,,,ITO/2PACz/PM6:Pz-E2F/PDINN/Ag,organic solar cell,PDINN,PDINN,2PACz,2PACz,,,,,-5.56,-3.65,,,,
58211,10.1016/j.mser.2025.101118,10.1016/j.mser.2025.101118,PM6,Pz-E2Cl,PM6,Pz-E2Cl,CC1=CC(=CC(=C1)C2=C3C=CC(=C4C5=C(C=C(S5)/C=C\6/C(=O)C7=CC(=CC(=C7)F)C(=O)/C6=C\C8=CC(=C(S8)C9=CC(=CC(=C9)C)C(C)(C)C(=O)OC)C(C)(C)C(=O)OC)SC4=C3S2)C(C)(C)C(=O)OC)C(C)(C)C(=O)OC,,0.8842,25.57,68.58,15.51,15.505248085199998,0.0306377485493339,15.05,15.51,,,,,ITO/2PACz/PM6:Pz-E2Cl/PDINN/Ag,organic solar cell,PDINN,PDINN,2PACz,2PACz,,,,,-5.56,-3.65,,,,
58212,10.1016/j.mser.2025.101118,10.1016/j.mser.2025.101118,PM6,BTP-eC9,PM6,BTP-eC9,CC1=CC(=CC(=C1)C2=C3C=CC(=C4C5=C(C=C(S5)/C=C\6/C(=O)C7=CC(=CC(=C7)F)C(=O)/C6=C\C8=CC(=C(S8)C9=CC(=CC(=C9)C)C(C)(C)C(=O)OC)C(C)(C)C(=O)OC)SC4=C3S2)C(C)(C)C(=O)OC)C(C)(C)C(=O)OC,CCCCCCCCCc1c(C=C2C(=O)c3cc(Cl)c(Cl)cc3C2=C(C#N)C#N)sc2c1sc1c3c4nsnc4c4c5sc6c(CCCCCCCCC)c(C=C7C(=O)c8cc(Cl)c(Cl)cc8C7=C(C#N)C#N)sc6c5n(CC(CCCC)CCCCCC)c4c3n(CC(CCCC)CCCCCC)c21,0.8489,28.29,75.48,18.13,18.1268095788,0.0175974693877515,17.85,18.13,1:1.2,,,,ITO/2PACz/active layer/PDINN/Ag,,PDINN,PDINN,2PACz,2PACz,,,,,-5.56,-3.65,,-5.68,-3.9,
58216,10.1016/j.mser.2025.101127,10.1016/j.mser.2025.101127,PM6,PY-DT,PM6,PY-DT,CC1=CC(=CC(=C1)C2=C3C=CC(=C4C5=C(C=C(S5)/C=C\6/C(=O)C7=CC(=CC(=C7)F)C(=O)/C6=C\C8=CC(=C(S8)C9=CC(=CC(=C9)C)C(C)(C)C(=O)OC)C(C)(C)C(=O)OC)SC4=C3S2)C(C)(C)C(=O)OC)C(C)(C)C(=O)OC,CCCCCCCCCCCCC(CCCCCCCCCC)Cn1c2c3sc(/C=C4\C(=O)c5ccccc5C4=C(C#N)C#N)c(CC(CCCC)CCCCCC)c3sc2c2c3nsnc3c3c4sc5c(CC(CCCC)CCCCCC)c(/C=C6\C(=O)c7cc(-c8cccs8)ccc7C6=C(C#N)C#N)sc5c4n(CC(CCCCCCCCCC)CCCCCCCCCCCC)c3c21,0.972,25.16,71.73,17.54,17.541944496,0.0110860661345503,17.34,17.54,,,,,ITO/Ph-4PACz/active layer/PNDIT-F3N/Ag,all-polymer solar cell,PNDIT-F3N,PNDIT-F3N,Ph-4PACz,Ph-4PACz,,,,,-5.56,-3.65,,-5.6,-3.83,
58217,10.1016/j.mser.2025.101127,10.1016/j.mser.2025.101127,PM6-Qx5,PY-DT,PM6-Qx5,PY-DT,,CCCCCCCCCCCCC(CCCCCCCCCC)Cn1c2c3sc(/C=C4\C(=O)c5ccccc5C4=C(C#N)C#N)c(CC(CCCC)CCCCCC)c3sc2c2c3nsnc3c3c4sc5c(CC(CCCC)CCCCCC)c(/C=C6\C(=O)c7cc(-c8cccs8)ccc7C6=C(C#N)C#N)sc5c4n(CC(CCCCCCCCCC)CCCCCCCCCCCC)c3c21,0.979,25.52,73.63,18.39,18.395778104,0.0314198151168969,18.07,18.39,,,,,ITO/Ph-4PACz/active layer/PNDIT-F3N/Ag,all-polymer solar cell,PNDIT-F3N,PNDIT-F3N,Ph-4PACz,Ph-4PACz,,,,,,,,-5.6,-3.83,
58218,10.1016/j.mser.2025.101127,10.1016/j.mser.2025.101127,PM6-Qx10,PY-DT,PM6-Qx10,PY-DT,,CCCCCCCCCCCCC(CCCCCCCCCC)Cn1c2c3sc(/C=C4\C(=O)c5ccccc5C4=C(C#N)C#N)c(CC(CCCC)CCCCCC)c3sc2c2c3nsnc3c3c4sc5c(CC(CCCC)CCCCCC)c(/C=C6\C(=O)c7cc(-c8cccs8)ccc7C6=C(C#N)C#N)sc5c4n(CC(CCCCCCCCCC)CCCCCCCCCCCC)c3c21,0.986,26.03,74.47,19.1,19.113157426,0.0688870471204154,18.79,19.1,,,,,ITO/Ph-4PACz/active layer/PNDIT-F3N/Ag,all-polymer solar cell,PNDIT-F3N,PNDIT-F3N,Ph-4PACz,Ph-4PACz,,,,,,,,-5.6,-3.83,
58219,10.1016/j.mser.2025.101127,10.1016/j.mser.2025.101127,PM6-Qx15,PY-DT,PM6-Qx15,PY-DT,,CCCCCCCCCCCCC(CCCCCCCCCC)Cn1c2c3sc(/C=C4\C(=O)c5ccccc5C4=C(C#N)C#N)c(CC(CCCC)CCCCCC)c3sc2c2c3nsnc3c3c4sc5c(CC(CCCC)CCCCCC)c(/C=C6\C(=O)c7cc(-c8cccs8)ccc7C6=C(C#N)C#N)sc5c4n(CC(CCCCCCCCCC)CCCCCCCCCCCC)c3c21,0.993,25.06,66.78,16.61,16.617922524,0.0476973148705681,16.26,16.61,,,,,ITO/Ph-4PACz/active layer/PNDIT-F3N/Ag,all-polymer solar cell,PNDIT-F3N,PNDIT-F3N,Ph-4PACz,Ph-4PACz,,,,,,,,-5.6,-3.83,
58223,10.1016/j.mssp.2019.104750,10.1016/j.mssp.2019.104750,PffBT4T-2OD,PC71BM,PffBT4T-2OD,PC71BM,CCCCCCCCCCC(CCCCCCCC)Cc1csc(-c2c(F)c(F)c(-c3cc(CC(CCCCCCCC)CCCCCCCCCC)c(-c4ccc(-c5cccs5)s4)s3)c3nsnc23)c1,COC(=O)CCCC1(c2ccccc2)C23c4c5ccc6c7cc8c9c%10c(cc%11cc%12c%13c%14c(cc%15c%16ccc-5c2c%16c2c5c%16c%17c(c(c46)c7c9c%17c4c%10c%11c%13c4c%16c%14c%152)C513)C%12)C8,0.726,15.45,63.9,7.17,7.1674713,0.0352677824267789,7.17,7.17,,,,,inverted,inverted,ZnO,ZnO,MoO3,MoO3,,,,,-5.32,-3.7,,-5.9,-3.9,
58224,10.1016/j.mssp.2019.104750,10.1016/j.mssp.2019.104750,PffBT4T-2OD,PC71BM,PffBT4T-2OD,PC71BM,CCCCCCCCCCC(CCCCCCCC)Cc1csc(-c2c(F)c(F)c(-c3cc(CC(CCCCCCCC)CCCCCCCCCC)c(-c4ccc(-c5cccs5)s4)s3)c3nsnc23)c1,COC(=O)CCCC1(c2ccccc2)C23c4c5ccc6c7cc8c9c%10c(cc%11cc%12c%13c%14c(cc%15c%16ccc-5c2c%16c2c5c%16c%17c(c(c46)c7c9c%17c4c%10c%11c%13c4c%16c%14c%152)C513)C%12)C8,0.741,15.98,67.6,8.01,8.00463768,0.0669453183520561,8.01,8.01,,,,,inverted,inverted,ZnO,ZnO,MoO3,MoO3,,,,60.0,-5.32,-3.7,,-5.9,-3.9,
58225,10.1016/j.mssp.2019.104750,10.1016/j.mssp.2019.104750,PffBT4T-2OD,PC71BM,PffBT4T-2OD,PC71BM,CCCCCCCCCCC(CCCCCCCC)Cc1csc(-c2c(F)c(F)c(-c3cc(CC(CCCCCCCC)CCCCCCCCCC)c(-c4ccc(-c5cccs5)s4)s3)c3nsnc23)c1,COC(=O)CCCC1(c2ccccc2)C23c4c5ccc6c7cc8c9c%10c(cc%11cc%12c%13c%14c(cc%15c%16ccc-5c2c%16c2c5c%16c%17c(c(c46)c7c9c%17c4c%10c%11c%13c4c%16c%14c%152)C513)C%12)C8,0.745,17.04,67.4,8.56,8.5562952,0.0432803738317907,8.56,8.56,,,,,inverted,inverted,ZnO,ZnO,MoO3,MoO3,,,,80.0,-5.32,-3.7,,-5.9,-3.9,
58226,10.1016/j.mssp.2019.104750,10.1016/j.mssp.2019.104750,PffBT4T-2OD,PC71BM,PffBT4T-2OD,PC71BM,CCCCCCCCCCC(CCCCCCCC)Cc1csc(-c2c(F)c(F)c(-c3cc(CC(CCCCCCCC)CCCCCCCCCC)c(-c4ccc(-c5cccs5)s4)s3)c3nsnc23)c1,COC(=O)CCCC1(c2ccccc2)C23c4c5ccc6c7cc8c9c%10c(cc%11cc%12c%13c%14c(cc%15c%16ccc-5c2c%16c2c5c%16c%17c(c(c46)c7c9c%17c4c%10c%11c%13c4c%16c%14c%152)C513)C%12)C8,0.759,15.54,64.0,7.55,7.5487104,0.0170807947019838,7.55,7.55,,,,,inverted,inverted,ZnO,ZnO,MoO3,MoO3,,,,100.0,-5.32,-3.7,,-5.9,-3.9,
58227,10.1016/j.mssp.2019.104750,10.1016/j.mssp.2019.104750,PffBT4T-2OD,PC71BM,PffBT4T-2OD,PC71BM,CCCCCCCCCCC(CCCCCCCC)Cc1csc(-c2c(F)c(F)c(-c3cc(CC(CCCCCCCC)CCCCCCCCCC)c(-c4ccc(-c5cccs5)s4)s3)c3nsnc23)c1,COC(=O)CCCC1(c2ccccc2)C23c4c5ccc6c7cc8c9c%10c(cc%11cc%12c%13c%14c(cc%15c%16ccc-5c2c%16c2c5c%16c%17c(c(c46)c7c9c%17c4c%10c%11c%13c4c%16c%14c%152)C513)C%12)C8,0.778,15.76,58.0,7.11,7.111542400000001,0.0216933895921354,7.11,7.11,,,,,inverted,inverted,ZnO,ZnO,MoO3,MoO3,300.0,,,120.0,-5.32,-3.7,,-5.9,-3.9,
58228,10.1016/j.mssp.2019.104750,10.1016/j.mssp.2019.104750,PffBT4T-2OD,PC71BM,PffBT4T-2OD,PC71BM,CCCCCCCCCCC(CCCCCCCC)Cc1csc(-c2c(F)c(F)c(-c3cc(CC(CCCCCCCC)CCCCCCCCCC)c(-c4ccc(-c5cccs5)s4)s3)c3nsnc23)c1,COC(=O)CCCC1(c2ccccc2)C23c4c5ccc6c7cc8c9c%10c(cc%11cc%12c%13c%14c(cc%15c%16ccc-5c2c%16c2c5c%16c%17c(c(c46)c7c9c%17c4c%10c%11c%13c4c%16c%14c%152)C513)C%12)C8,0.784,13.02,58.1,5.93,5.930662079999999,0.0111649241146657,5.93,5.93,,,,,inverted,inverted,ZnO,ZnO,MoO3,MoO3,300.0,,,140.0,-5.32,-3.7,,-5.9,-3.9,
58229,10.1016/j.mssp.2019.104860,10.1016/j.mssp.2019.104860,P3HT,PCBM,P3HT,PCBM,CCCCCCc1ccsc1,CCCCC(=O)OCC1(C2=CC=CC=C2)C3=CC=CC4=CC=CC5=CC=CC6=CC=CC7=CC=CC1=C7C6=C5C4=C3,0.532,10.555,41.57,2.334,2.334263582,0.011293144815771,,,1.0:0.6,,,,FTO/bl-TiO2/P3HT:PCBM/MoO3/Ag,inverted,bl-TiO2,,MoO3,,,chloroform:chlorobenzene (1:1),,160.0,-5.01,-3.12,,-6.1,-3.7,
58230,10.1016/j.mssp.2019.104860,10.1016/j.mssp.2019.104860,P3HT,PCBM,P3HT,PCBM,CCCCCCc1ccsc1,CCCCC(=O)OCC1(C2=CC=CC=C2)C3=CC=CC4=CC=CC5=CC=CC6=CC=CC7=CC=CC1=C7C6=C5C4=C3,0.561,12.481,46.26,3.239,3.2390516466,0.0015945230009333,,,,,,,FTO/bl-TiO2/1-F/P3HT:PCBM/MoO3/Ag,inverted,bl-TiO2,,MoO3,,,chloroform:chlorobenzene (1:1),,160.0,-5.01,-3.12,,-6.1,-3.7,
58231,10.1016/j.mssp.2019.104860,10.1016/j.mssp.2019.104860,P3HT,PCBM,P3HT,PCBM,CCCCCCc1ccsc1,CCCCC(=O)OCC1(C2=CC=CC=C2)C3=CC=CC4=CC=CC5=CC=CC6=CC=CC7=CC=CC1=C7C6=C5C4=C3,0.579,16.512,45.67,4.359,4.3662566016,0.1664739986235367,,,,,,,FTO/bl-TiO2/2-F/P3HT:PCBM/MoO3/Ag,inverted,bl-TiO2,,MoO3,,,chloroform:chlorobenzene (1:1),,160.0,-5.01,-3.12,,-6.1,-3.7,
58232,10.1016/j.mssp.2019.104860,10.1016/j.mssp.2019.104860,P3HT,PCBM,P3HT,PCBM,CCCCCCc1ccsc1,CCCCC(=O)OCC1(C2=CC=CC=C2)C3=CC=CC4=CC=CC5=CC=CC6=CC=CC7=CC=CC1=C7C6=C5C4=C3,0.571,11.369,51.83,3.365,3.3646475917,0.0104727578009029,,,,,,,FTO/bl-TiO2/3-F/P3HT:PCBM/MoO3/Ag,inverted,bl-TiO2,,MoO3,,,chloroform:chlorobenzene (1:1),,160.0,-5.01,-3.12,,-6.1,-3.7,
58233,10.1016/j.mssp.2019.104860,10.1016/j.mssp.2019.104860,P3HT,PCBM,P3HT,PCBM,CCCCCCc1ccsc1,CCCCC(=O)OCC1(C2=CC=CC=C2)C3=CC=CC4=CC=CC5=CC=CC6=CC=CC7=CC=CC1=C7C6=C5C4=C3,0.58,6.38,55.4,2.06,2.0500216,0.4843883495145872,,,,,,,ITO/TiO2/P3HT:PCBM/PEDOT:PSS/Ag,inverted,TiO2,TiO2,PEDOT:PSS,PEDOT:PSS,,,,,-5.01,-3.12,,-6.1,-3.7,
58234,10.1016/j.mssp.2019.104860,10.1016/j.mssp.2019.104860,P3HT,PCBM,P3HT,PCBM,CCCCCCc1ccsc1,CCCCC(=O)OCC1(C2=CC=CC=C2)C3=CC=CC4=CC=CC5=CC=CC6=CC=CC7=CC=CC1=C7C6=C5C4=C3,0.59,9.89,47.0,2.72,2.742497,0.8270955882352774,,,,,,,ITO/NP TiO2/TiO2/P3HT:PCBM/PEDOT:PSS/Ag,,NP TiO2/TiO2,NP TiO2/TiO2,PEDOT:PSS,PEDOT:PSS,,,,,-5.01,-3.12,,-6.1,-3.7,
58235,10.1016/j.mssp.2019.104860,10.1016/j.mssp.2019.104860,P3HT,PCBM,P3HT,PCBM,CCCCCCc1ccsc1,CCCCC(=O)OCC1(C2=CC=CC=C2)C3=CC=CC4=CC=CC5=CC=CC6=CC=CC7=CC=CC1=C7C6=C5C4=C3,0.53,8.75,36.65,1.7,1.69964375,0.0209558823529445,,,,,,,ITO/TiO2/P3HT:PCBM/V2O5/Ag,inverted,TiO2,TiO2,V2O5,V2O5,,,,,-5.01,-3.12,,-6.1,-3.7,
58236,10.1016/j.mssp.2019.104860,10.1016/j.mssp.2019.104860,P3HT,PCBM,P3HT,PCBM,CCCCCCc1ccsc1,CCCCC(=O)OCC1(C2=CC=CC=C2)C3=CC=CC4=CC=CC5=CC=CC6=CC=CC7=CC=CC1=C7C6=C5C4=C3,0.54,6.3,38.06,1.3,1.2948012,0.3999076923076968,,,,,,,FTO/c-TiO2/m-TiO2/P3HT:PCBM/Ag,,c-TiO2/m-TiO2,c-TiO2/m-TiO2,,,,,,,-5.01,-3.12,,-6.1,-3.7,
58237,10.1016/j.mssp.2019.104860,10.1016/j.mssp.2019.104860,P3HT,PCBM,P3HT,PCBM,CCCCCCc1ccsc1,CCCCC(=O)OCC1(C2=CC=CC=C2)C3=CC=CC4=CC=CC5=CC=CC6=CC=CC7=CC=CC1=C7C6=C5C4=C3,0.56,8.61,43.59,2.13,2.10173544,1.3269746478873132,,,,,,,FTO/TiO2/P3HT:PCBM/V2O5/Ag,inverted,TiO2,TiO2,V2O5,V2O5,,,,,-5.01,-3.12,,-6.1,-3.7,
58238,10.1016/j.mssp.2019.104860,10.1016/j.mssp.2019.104860,P3HT,PCBM,P3HT,PCBM,CCCCCCc1ccsc1,CCCCC(=O)OCC1(C2=CC=CC=C2)C3=CC=CC4=CC=CC5=CC=CC6=CC=CC7=CC=CC1=C7C6=C5C4=C3,0.55,8.54,62.08,2.88,2.9158976,1.2464444444444511,,,,,,,ITO/NP TiO2/P3HT:PCBM/PEDOT:PSS/Ag,,NP TiO2,NP TiO2,PEDOT:PSS,PEDOT:PSS,,,,,-5.01,-3.12,,-6.1,-3.7,
58239,10.1016/j.mssp.2019.104860,10.1016/j.mssp.2019.104860,P3HT,PCBM,P3HT,PCBM,CCCCCCc1ccsc1,CCCCC(=O)OCC1(C2=CC=CC=C2)C3=CC=CC4=CC=CC5=CC=CC6=CC=CC7=CC=CC1=C7C6=C5C4=C3,0.6,6.54,37.0,1.45,1.4518799999999998,0.1296551724137849,,,,,,,ITO/TiO2/P3HT:PCBM/MoO3/Al,inverted,TiO2,TiO2,MoO3,MoO3,,,,,-5.01,-3.12,,-6.1,-3.7,
58257,10.1016/j.mssp.2021.105777,10.1016/j.mssp.2021.105777,ZnPc1,PC61BM,ZnPc1,PC61BM,,COC(=O)CCCC1(c2ccccc2)C23c4c5c6c7c8c9c(c%10c%11c2c2c%12c4c4c%13c5c5c7c7c8c8c%14c9c%10c9c%10c%11c2c2c%11c%12c4c4c%12c%13c5c5c7c7c8c8c%14c9c9c%10c2c2c%11c4c4c%12c5c7c5c8c9c2c45)C613,0.68,2.47,36.0,0.61,0.6046560000000001,0.8760655737704761,,,1:1.67,,,,ITO/TiO2/ZnPc1:PC61BM/MoO3/Ag,inverted,TiO2,TiO2,MoO3,MoO3,,1-2 dichlorobenzene,o-DCB,100.0,,,,-6.1,-3.7,
58258,10.1016/j.mssp.2021.105777,10.1016/j.mssp.2021.105777,ZnPc2,PC61BM,ZnPc2,PC61BM,,COC(=O)CCCC1(c2ccccc2)C23c4c5c6c7c8c9c(c%10c%11c2c2c%12c4c4c%13c5c5c7c7c8c8c%14c9c%10c9c%10c%11c2c2c%11c%12c4c4c%12c%13c5c5c7c7c8c8c%14c9c9c%10c2c2c%11c4c4c%12c5c7c5c8c9c2c45)C613,0.76,2.78,39.0,0.84,0.8239920000000001,1.905714285714276,,,1:2.5,,,,ITO/TiO2/ZnPc2:PC61BM/MoO3/Ag,inverted,TiO2,TiO2,MoO3,MoO3,,1-2 dichlorobenzene,o-DCB,100.0,,,,-6.1,-3.7,
58259,10.1016/j.mssp.2021.105777,10.1016/j.mssp.2021.105777,ZnPc3,PC61BM,ZnPc3,PC61BM,,COC(=O)CCCC1(c2ccccc2)C23c4c5c6c7c8c9c(c%10c%11c2c2c%12c4c4c%13c5c5c7c7c8c8c%14c9c%10c9c%10c%11c2c2c%11c%12c4c4c%12c%13c5c5c7c7c8c8c%14c9c9c%10c2c2c%11c4c4c%12c5c7c5c8c9c2c45)C613,0.67,1.4,34.0,0.32,0.31892,0.3375000000000079,,,1:1,,,,ITO/TiO2/ZnPc3:PC61BM/MoO3/Ag,inverted,TiO2,TiO2,MoO3,MoO3,,1-2 dichlorobenzene,o-DCB,100.0,,,,-6.1,-3.7,
58260,10.1016/j.mssp.2021.105777,10.1016/j.mssp.2021.105777,ZnPc4,PC61BM,ZnPc4,PC61BM,,COC(=O)CCCC1(c2ccccc2)C23c4c5c6c7c8c9c(c%10c%11c2c2c%12c4c4c%13c5c5c7c7c8c8c%14c9c%10c9c%10c%11c2c2c%11c%12c4c4c%12c%13c5c5c7c7c8c8c%14c9c9c%10c2c2c%11c4c4c%12c5c7c5c8c9c2c45)C613,0.62,0.69,33.0,0.14,0.141174,0.8385714285714145,,,1:1,,,,ITO/TiO2/ZnPc4:PC61BM/MoO3/Ag,inverted,TiO2,TiO2,MoO3,MoO3,,1-2 dichlorobenzene,o-DCB,100.0,,,,-6.1,-3.7,
58290,10.1016/j.mssp.2024.108917,10.1016/j.mssp.2024.108917,P3HT,PCBM,P3HT,PCBM,CCCCCCc1cc(C)sc1C,CCCCC(=O)OCC1(C2=CC=CC=C2)C3=CC=CC4=CC=CC5=CC=CC6=CC=CC7=CC=CC1=C7C6=C5C4=C3,,,,4.11,,,,,,,,,ITO/PEDOT: PSS/P3HT:PCBM:NPs/LiF/Al,conventional,LiF,,PEDOT: PSS,PEDOT:PSS,,,,,-5.01,-3.12,,-6.1,-3.7,
58291,10.1016/j.mssp.2024.108917,10.1016/j.mssp.2024.108917,PTB7,PCBM,PTB7,PCBM,CCCCC(CC)COC(=O)c1sc2c(-c3cc4c(OCC(CC)CCCC)c5sccc5c(OCC(CC)CCCC)c4s3)scc2c1F,CCCCC(=O)OCC1(C2=CC=CC=C2)C3=CC=CC4=CC=CC5=CC=CC6=CC=CC7=CC=CC1=C7C6=C5C4=C3,,,,7.25,,,,,,,,,ITO/ZnO/PTB7:PCBM/MoO3/Ag,inverted,ZnO,ZnO,MoO3,MoO3,,,,,-5.19,-3.43,,-6.1,-3.7,
58292,10.1016/j.mssp.2024.108917,10.1016/j.mssp.2024.108917,P3HT,PCBM,P3HT,PCBM,CCCCCCc1cc(C)sc1C,CCCCC(=O)OCC1(C2=CC=CC=C2)C3=CC=CC4=CC=CC5=CC=CC6=CC=CC7=CC=CC1=C7C6=C5C4=C3,,,,4.87,,,,,,,,,ITO/PEDOT:PSS/QD/P3HT:PCBM/LiF/Al,conventional,LiF,,PEDOT:PSS,PEDOT:PSS,,,,,-5.01,-3.12,,-6.1,-3.7,
58294,10.1016/j.mssp.2024.108917,10.1016/j.mssp.2024.108917,P3HT,PCBM,P3HT,PCBM,CCCCCCc1cc(C)sc1C,CCCCC(=O)OCC1(C2=CC=CC=C2)C3=CC=CC4=CC=CC5=CC=CC6=CC=CC7=CC=CC1=C7C6=C5C4=C3,,,,6.03,,,,,,,,,ITO/ PEDOT: PSS-NiS/P3HT:PCBM/LiF/Al,,LiF,,PEDOT: PSS,PEDOT:PSS,,,,,-5.01,-3.12,,-6.1,-3.7,
58295,10.1016/j.mssp.2024.108917,10.1016/j.mssp.2024.108917,P3HT,PC61BM,P3HT,PCBM,CCCCCCc1cc(C)sc1C,CCCCC(=O)OCC1(C2=CC=CC=C2)C3=CC=CC4=CC=CC5=CC=CC6=CC=CC7=CC=CC1=C7C6=C5C4=C3,,,,4.21,,,,,,,,,ITO/PEDOT/PSS:Ag/Co/ P3HT:PC61BM/LIF/Al,conventional,LiF,,PEDOT/PSS,PEDOT:PSS,,,,,-5.01,-3.12,,-6.1,-3.7,
58296,10.1016/j.mssp.2024.108917,10.1016/j.mssp.2024.108917,P3HT,PCBMNP,P3HT,PCBMNP,CCCCCCc1cc(C)sc1C,,,,,4.0,,,,,,,,,ITO/PEDOT:PSS/P3HT:PCBMNP/LiF/Al,conventional,LiF,,PEDOT:PSS,PEDOT:PSS,,,,,-5.01,-3.12,,,,
58297,10.1016/j.mssp.2024.108917,10.1016/j.mssp.2024.108917,P3HT,PC61BM,P3HT,PCBM,CCCCCCc1cc(C)sc1C,CCCCC(=O)OCC1(C2=CC=CC=C2)C3=CC=CC4=CC=CC5=CC=CC6=CC=CC7=CC=CC1=C7C6=C5C4=C3,,,,4.51,,,,,,,,,ITO/PEDOT:PSS:CuS/P3HT:PC61BM/LiF/Al,conventional,LiF,,PEDOT:PSS,PEDOT:PSS,,,,,-5.01,-3.12,,-6.1,-3.7,
58299,10.1016/j.mssp.2024.108917,10.1016/j.mssp.2024.108917,PTB7,PC71BM,PTB7,PC70BM,CCCCC(CC)COC(=O)c1sc2c(-c3cc4c(OCC(CC)CCCC)c5sccc5c(OCC(CC)CCCC)c4s3)scc2c1F,CCCCC(=O)OCC1(C2=CC=CC=C2)C3=CC=CC4=CC=CC5=CC=CC6=CC=C7C=CC=CC8=CC=CC1=C8C7=C6C5=C4C3,,,,8.1,,,,,,,,,ITO/PEDOT:PSS:Au/PTB7:PC71BM/Ca,conventional,,,PEDOT:PSS,PEDOT:PSS,,,,,-5.19,-3.43,,-6.1,-3.9,
58300,10.1016/j.mssp.2024.108917,10.1016/j.mssp.2024.108917,PTB7,PC71BM,PTB7,PC70BM,CCCCC(CC)COC(=O)c1sc2c(-c3cc4c(OCC(CC)CCCC)c5sccc5c(OCC(CC)CCCC)c4s3)scc2c1F,CCCCC(=O)OCC1(C2=CC=CC=C2)C3=CC=CC4=CC=CC5=CC=CC6=CC=C7C=CC=CC8=CC=CC1=C8C7=C6C5=C4C3,,,,6.03,,,,,,,,,ITO/Au@PDA/ZnO/PTB7:PC71BM/MoO3/Al,inverted,ZnO,ZnO,MoO3,MoO3,,,,,-5.19,-3.43,,-6.1,-3.9,
58301,10.1016/j.mssp.2024.108917,10.1016/j.mssp.2024.108917,PTB7,PC71BM,PTB7,PC70BM,CCCCC(CC)COC(=O)c1sc2c(-c3cc4c(OCC(CC)CCCC)c5sccc5c(OCC(CC)CCCC)c4s3)scc2c1F,CCCCC(=O)OCC1(C2=CC=CC=C2)C3=CC=CC4=CC=CC5=CC=CC6=CC=C7C=CC=CC8=CC=CC1=C8C7=C6C5=C4C3,,,,6.22,,,,,,,,,ITO/ZnO/Y2O3/PTB7:PC71BM/MoO3/Ag,inverted,ZnO,ZnO,MoO3,MoO3,,,,,-5.19,-3.43,,-6.1,-3.9,
58302,10.1016/j.mssp.2024.108917,10.1016/j.mssp.2024.108917,PTB7,PC71BM,PTB7,PC70BM,CCCCC(CC)COC(=O)c1sc2c(-c3cc4c(OCC(CC)CCCC)c5sccc5c(OCC(CC)CCCC)c4s3)scc2c1F,CCCCC(=O)OCC1(C2=CC=CC=C2)C3=CC=CC4=CC=CC5=CC=CC6=CC=C7C=CC=CC8=CC=CC1=C8C7=C6C5=C4C3,,,,9.04,,,,,,,,,ITO/PEDOT:PSS/PTB7:PC71BM/Ca/Al,conventional,Ca,,PEDOT:PSS,PEDOT:PSS,,,,,-5.19,-3.43,,-6.1,-3.9,
58303,10.1016/j.mssp.2024.108917,10.1016/j.mssp.2024.108917,PTB7,PC71BM,PTB7,PC70BM,CCCCC(CC)COC(=O)c1sc2c(-c3cc4c(OCC(CC)CCCC)c5sccc5c(OCC(CC)CCCC)c4s3)scc2c1F,CCCCC(=O)OCC1(C2=CC=CC=C2)C3=CC=CC4=CC=CC5=CC=CC6=CC=C7C=CC=CC8=CC=CC1=C8C7=C6C5=C4C3,,,,9.56,,,,,,,,,ITO/PEDOT:PSS/PTB7:PC71BM/Ca/Al,conventional,Ca,,PEDOT:PSS,PEDOT:PSS,,,,,-5.19,-3.43,,-6.1,-3.9,
58304,10.1016/j.mssp.2024.108917,10.1016/j.mssp.2024.108917,PTB7,PC71BM,PTB7,PC70BM,CCCCC(CC)COC(=O)c1sc2c(-c3cc4c(OCC(CC)CCCC)c5sccc5c(OCC(CC)CCCC)c4s3)scc2c1F,CCCCC(=O)OCC1(C2=CC=CC=C2)C3=CC=CC4=CC=CC5=CC=CC6=CC=C7C=CC=CC8=CC=CC1=C8C7=C6C5=C4C3,0.63,16.5,43.3,4.53,4.501034999999999,0.6394039735099611,,,1:1.5 wt/wt,,,0 wt%,ITO/ZnO/PTB7:PC71BM:CoS-NPs/MoO3/Al,inverted,ZnO,ZnO,MoO3,MoO3,180.0,chlorobenzene,chlorobenzene,60.0,-5.19,-3.43,,-6.1,-3.9,
58305,10.1016/j.mssp.2024.108917,10.1016/j.mssp.2024.108917,PTB7,PC71BM,PTB7,PC70BM,CCCCC(CC)COC(=O)c1sc2c(-c3cc4c(OCC(CC)CCCC)c5sccc5c(OCC(CC)CCCC)c4s3)scc2c1F,CCCCC(=O)OCC1(C2=CC=CC=C2)C3=CC=CC4=CC=CC5=CC=CC6=CC=C7C=CC=CC8=CC=CC1=C8C7=C6C5=C4C3,0.72,19.1,46.0,6.2,6.32592,2.030967741935481,,,1:1.5,CoS NPs,,1 wt%,ITO/ZnO/PTB7:PC71BM:CoS-NPs/MoO3/Al,inverted,ZnO,ZnO,MoO3,MoO3,180.0,chlorobenzene,chlorobenzene,60.0,-5.19,-3.43,,-6.1,-3.9,
58306,10.1016/j.mssp.2024.108917,10.1016/j.mssp.2024.108917,PTB7,PC71BM,PTB7,PC70BM,CCCCC(CC)COC(=O)c1sc2c(-c3cc4c(OCC(CC)CCCC)c5sccc5c(OCC(CC)CCCC)c4s3)scc2c1F,CCCCC(=O)OCC1(C2=CC=CC=C2)C3=CC=CC4=CC=CC5=CC=CC6=CC=C7C=CC=CC8=CC=CC1=C8C7=C6C5=C4C3,0.71,18.1,45.0,5.2,5.7829500000000005,11.210576923076928,,,1:1.5,CoS NPs,,3 wt%,ITO/ZnO/PTB7:PC71BM:CoS-NPs/MoO3/Al,inverted,ZnO,ZnO,MoO3,MoO3,180.0,chlorobenzene,chlorobenzene,60.0,-5.19,-3.43,,-6.1,-3.9,
58307,10.1016/j.mssp.2024.108917,10.1016/j.mssp.2024.108917,PTB7,PC71BM,PTB7,PC70BM,CCCCC(CC)COC(=O)c1sc2c(-c3cc4c(OCC(CC)CCCC)c5sccc5c(OCC(CC)CCCC)c4s3)scc2c1F,CCCCC(=O)OCC1(C2=CC=CC=C2)C3=CC=CC4=CC=CC5=CC=CC6=CC=C7C=CC=CC8=CC=CC1=C8C7=C6C5=C4C3,0.68,15.8,44.47,4.64,4.7778568,2.9710517241379457,,,1:1.5 wt/wt,CoS NPs,,5 wt%,ITO/ZnO/PTB7:PC71BM:CoS-NPs/MoO3/Al,inverted,ZnO,ZnO,MoO3,MoO3,180.0,chlorobenzene,chlorobenzene,60.0,-5.19,-3.43,,-6.1,-3.9,
58328,10.1016/j.mssp.2025.109736,10.1016/j.mssp.2025.109736,P3HT,PC61BM,P3HT,PCBM,CCCCCCc1cc(C)sc1C,CCCCC(=O)OCC1(C2=CC=CC=C2)C3=CC=CC4=CC=CC5=CC=CC6=CC=CC7=CC=CC1=C7C6=C5C4=C3,0.62,9.76,58.0,3.6,3.5096959999999995,2.508444444444461,,,1:0.8,,,,Normal with PEDOT:PSS,normal,,,PEDOT:PSS,PEDOT:PSS,,chlorobenzene,,150.0,-5.01,-3.12,,-6.1,-3.7,
58329,10.1016/j.mssp.2025.109736,10.1016/j.mssp.2025.109736,P3HT,PC61BM,P3HT,PCBM,CCCCCCc1cc(C)sc1C,CCCCC(=O)OCC1(C2=CC=CC=C2)C3=CC=CC4=CC=CC5=CC=CC6=CC=CC7=CC=CC1=C7C6=C5C4=C3,0.52,8.15,49.0,2.07,2.07662,0.3198067632850383,,,1:0.8,,,,Normal without PEDOT:PSS,normal,,,,,85.0,chlorobenzene,,150.0,-5.01,-3.12,,-6.1,-3.7,
58330,10.1016/j.mssp.2025.109736,10.1016/j.mssp.2025.109736,P3HT,PC61BM,P3HT,PCBM,CCCCCCc1cc(C)sc1C,CCCCC(=O)OCC1(C2=CC=CC=C2)C3=CC=CC4=CC=CC5=CC=CC6=CC=CC7=CC=CC1=C7C6=C5C4=C3,0.64,9.19,57.0,3.04,3.352512,10.279999999999996,,,1:0.8,,,,Inverted with MoO3,inverted,ZnO,,MoO3,MoO3,85.0,chlorobenzene,,150.0,-5.01,-3.12,,-6.1,-3.7,
58331,10.1016/j.mssp.2025.109736,10.1016/j.mssp.2025.109736,P3HT,PC61BM,P3HT,PCBM,CCCCCCc1cc(C)sc1C,CCCCC(=O)OCC1(C2=CC=CC=C2)C3=CC=CC4=CC=CC5=CC=CC6=CC=CC7=CC=CC1=C7C6=C5C4=C3,0.58,6.67,45.0,1.7,1.74087,2.404117647058821,,,1:0.8,,,,Inverted without MoO3,inverted,ZnO,,,,85.0,chlorobenzene,,150.0,-5.01,-3.12,,-6.1,-3.7,
58349,10.1016/j.mtchem.2024.101987,10.1016/j.mtchem.2024.101987,PBDTF-TPD (CH),IT-4F,PBDTF-TPD (CH),IT-4F,,CCCCCCc1ccc(C2(c3ccc(CCCCCC)cc3)c3cc4c(cc3-c3sc5cc(/C=C6\C(=O)c7cc(F)c(F)cc7C6=C(C#N)C#N)sc5c32)C(c2ccc(CCCCCC)cc2)(c2ccc(CCCCCC)cc2)c2c-4sc3cc(/C=C4\C(=O)c5cc(F)c(F)cc5C4=C(C#N)C#N)sc23)cc1,0.9,14.75,67.06,8.91,8.902215000000002,0.0873737373737191,8.87,8.91,,,,,ITO/PEDOT:PSS/PBDTPD-TPD:IT-4F/PDINO/Ag,conventional,PDINO,PDINO,PEDOT:PSS,PEDOT:PSS,,,,,,,,-5.66,-4.14,
58350,10.1016/j.mtchem.2024.101987,10.1016/j.mtchem.2024.101987,PBDTF-TPD (St),IT-4F,PBDTF-TPD (St),IT-4F,,CCCCCCc1ccc(C2(c3ccc(CCCCCC)cc3)c3cc4c(cc3-c3sc5cc(/C=C6\C(=O)c7cc(F)c(F)cc7C6=C(C#N)C#N)sc5c32)C(c2ccc(CCCCCC)cc2)(c2ccc(CCCCCC)cc2)c2c-4sc3cc(/C=C4\C(=O)c5cc(F)c(F)cc5C4=C(C#N)C#N)sc23)cc1,0.9,15.13,70.0,9.57,9.5319,0.3981191222570535,9.41,9.57,,,,,ITO/PEDOT:PSS/PBDTPD-TPD:IT-4F/PDINO/Ag,conventional,PDINO,PDINO,PEDOT:PSS,PEDOT:PSS,,,,,,,,-5.66,-4.14,
58356,10.1016/j.mtchem.2025.102660,10.1016/j.mtchem.2025.102660,PM6,Y6,PM6,Y6,CC1=CC(=CC(=C1)C2=C3C=CC(=C4C5=C(C=C(S5)/C=C\6/C(=O)C7=CC(=CC(=C7)F)C(=O)/C6=C\C8=CC(=C(S8)C9=CC(=CC(=C9)C)C(C)(C)C(=O)OC)C(C)(C)C(=O)OC)SC4=C3S2)C(C)(C)C(=O)OC)C(C)(C)C(=O)OC,CCCCCCCCCCCc1c(/C=C2\C(=O)c3cc(F)c(F)cc3C2=C(C#N)C#N)sc2c1sc1c3c4nsnc4c4c5sc6c(CCCCCCCCCCC)c(/C=C7\C(=O)c8cc(F)c(F)cc8C7=C(C#N)C#N)sc6c5n(CC(CC)CCCC)c4c3n(CC(CC)CCCC)c21,0.846,26.77,74.27,16.76,16.820238833999998,0.3594202505966359,16.66,16.76,,CN,CN,,ITO/PEDOT:PSS/active layer/PDINN/Ag,conventional,PDINN,PDINN,PEDOT:PSS,PEDOT:PSS,,chloroform,chloroform,,-5.56,-3.65,,-5.65,-4.09,
58357,10.1016/j.mtchem.2025.102660,10.1016/j.mtchem.2025.102660,PM6,Y6,PM6,Y6,CC1=CC(=CC(=C1)C2=C3C=CC(=C4C5=C(C=C(S5)/C=C\6/C(=O)C7=CC(=CC(=C7)F)C(=O)/C6=C\C8=CC(=C(S8)C9=CC(=CC(=C9)C)C(C)(C)C(=O)OC)C(C)(C)C(=O)OC)SC4=C3S2)C(C)(C)C(=O)OC)C(C)(C)C(=O)OC,CCCCCCCCCCCc1c(/C=C2\C(=O)c3cc(F)c(F)cc3C2=C(C#N)C#N)sc2c1sc1c3c4nsnc4c4c5sc6c(CCCCCCCCCCC)c(/C=C7\C(=O)c8cc(F)c(F)cc8C7=C(C#N)C#N)sc6c5n(CC(CC)CCCC)c4c3n(CC(CC)CCCC)c21,0.836,27.05,72.93,16.46,16.492244340000003,0.1958951397326966,16.2,16.46,,BBMO,BBMO,,ITO/PEDOT:PSS/active layer/PDINN/Ag,conventional,PDINN,PDINN,PEDOT:PSS,PEDOT:PSS,,chloroform,chloroform,,-5.56,-3.65,,-5.65,-4.09,
