Repository: JiYiqaq/PCE-KA-GNN

# Data directory

- `raw/Active_Database.csv` is the immutable source dataset bundled under CC BY 4.0. Do not overwrite it with processed data.
- `processed/` is created and populated by the training pipeline. Generated `.pt` and `.pth` caches are intentionally ignored by Git because they can exceed GitHub's normal single-file limit.

See `../DATA_LICENSE.md` for provenance, license and checksum information.

File: data/raw/Active_Database.csv (part 168 of 471)
id,doi,doi_norm,donor,acceptor,donor_canonical,acceptor_canonical,donor_smiles,acceptor_smiles,voc,jsc,ff,pce,pce_recomputed,pce_relative_error_percent,pce_avg,pce_best,d_a_ratio,additive,additive_canonical,additive_ratio,device_structure,device_type,etl,etl_canonical,htl,htl_canonical,active_layer_thickness,solvent,solvent_canonical,annealing_temp,homo_d,lumo_d,eg_d,homo_a,lumo_a,eg_a
58358,10.1016/j.mtchem.2025.102660,10.1016/j.mtchem.2025.102660,PM6,Y6,PM6,Y6,CC1=CC(=CC(=C1)C2=C3C=CC(=C4C5=C(C=C(S5)/C=C\6/C(=O)C7=CC(=CC(=C7)F)C(=O)/C6=C\C8=CC(=C(S8)C9=CC(=CC(=C9)C)C(C)(C)C(=O)OC)C(C)(C)C(=O)OC)SC4=C3S2)C(C)(C)C(=O)OC)C(C)(C)C(=O)OC,CCCCCCCCCCCc1c(/C=C2\C(=O)c3cc(F)c(F)cc3C2=C(C#N)C#N)sc2c1sc1c3c4nsnc4c4c5sc6c(CCCCCCCCCCC)c(/C=C7\C(=O)c8cc(F)c(F)cc8C7=C(C#N)C#N)sc6c5n(CC(CC)CCCC)c4c3n(CC(CC)CCCC)c21,0.849,27.24,75.9,17.55,17.55321084,0.0182953846153716,17.36,17.55,,CN + BBMO,CN + BBMO,,ITO/PEDOT:PSS/active layer/PDINN/Ag,conventional,PDINN,PDINN,PEDOT:PSS,PEDOT:PSS,,chloroform,chloroform,,-5.56,-3.65,,-5.65,-4.09,
58359,10.1016/j.mtchem.2025.102660,10.1016/j.mtchem.2025.102660,PM6,Y6,PM6,Y6,CC1=CC(=CC(=C1)C2=C3C=CC(=C4C5=C(C=C(S5)/C=C\6/C(=O)C7=CC(=CC(=C7)F)C(=O)/C6=C\C8=CC(=C(S8)C9=CC(=CC(=C9)C)C(C)(C)C(=O)OC)C(C)(C)C(=O)OC)SC4=C3S2)C(C)(C)C(=O)OC)C(C)(C)C(=O)OC,CCCCCCCCCCCc1c(/C=C2\C(=O)c3cc(F)c(F)cc3C2=C(C#N)C#N)sc2c1sc1c3c4nsnc4c4c5sc6c(CCCCCCCCCCC)c(/C=C7\C(=O)c8cc(F)c(F)cc8C7=C(C#N)C#N)sc6c5n(CC(CC)CCCC)c4c3n(CC(CC)CCCC)c21,0.848,27.72,75.02,17.63,17.634621311999997,0.0262127736812115,17.44,17.63,,CN + c-BBMO,CN + c-BBMO,10 wt% c-BBMO,ITO/PEDOT:PSS/active layer/PDINN/Ag,conventional,PDINN,PDINN,PEDOT:PSS,PEDOT:PSS,,chloroform,chloroform,,-5.56,-3.65,,-5.65,-4.09,
58360,10.1016/j.mtchem.2025.102730,10.1016/j.mtchem.2025.102730,PM6,L8-BO,PM6,L8-BO,CC1=CC(=CC(=C1)C2=C3C=CC(=C4C5=C(C=C(S5)/C=C\6/C(=O)C7=CC(=CC(=C7)F)C(=O)/C6=C\C8=CC(=C(S8)C9=CC(=CC(=C9)C)C(C)(C)C(=O)OC)C(C)(C)C(=O)OC)SC4=C3S2)C(C)(C)C(=O)OC)C(C)(C)C(=O)OC,CCCCCCC(CCCC)CC1=C(/C=C2\C(=O)C3=CC(F)=C(F)C=C3C2=C(C#N)C#N)SC2=C1SC1C3=C(C4=C(C5=NSN=C35)C3=C(C5=C(S3)C(CC(CCCC)CCCCCC)=C(/C=C3\C(=O)C6=CC(F)=C(F)C=C6C3=C(C#N)C#N)S5)N4CC(CC)CCCC)N(CC(CC)CCCC)C21,0.905,25.27,74.56,17.05,17.05138736,0.0081370087976477,16.81,17.05,,,,,ITO/PEDOT:PSS/active layer/PDINN/Ag,conventional,PDINN,PDINN,PEDOT:PSS,PEDOT:PSS,,,,,-5.56,-3.65,,-5.68,-3.9,
58361,10.1016/j.mtchem.2025.102730,10.1016/j.mtchem.2025.102730,PM6,L8-BO,PM6,L8-BO,CC1=CC(=CC(=C1)C2=C3C=CC(=C4C5=C(C=C(S5)/C=C\6/C(=O)C7=CC(=CC(=C7)F)C(=O)/C6=C\C8=CC(=C(S8)C9=CC(=CC(=C9)C)C(C)(C)C(=O)OC)C(C)(C)C(=O)OC)SC4=C3S2)C(C)(C)C(=O)OC)C(C)(C)C(=O)OC,CCCCCCC(CCCC)CC1=C(/C=C2\C(=O)C3=CC(F)=C(F)C=C3C2=C(C#N)C#N)SC2=C1SC1C3=C(C4=C(C5=NSN=C35)C3=C(C5=C(S3)C(CC(CCCC)CCCCCC)=C(/C=C3\C(=O)C6=CC(F)=C(F)C=C6C3=C(C#N)C#N)S5)N4CC(CC)CCCC)N(CC(CC)CCCC)C21,0.874,26.11,78.48,17.92,17.909245872,0.0600118750000116,17.71,17.92,,DIO,DIO,,ITO/PEDOT:PSS/active layer/PDINN/Ag,conventional,PDINN,PDINN,PEDOT:PSS,PEDOT:PSS,,,,,-5.56,-3.65,,-5.68,-3.9,
58362,10.1016/j.mtchem.2025.102730,10.1016/j.mtchem.2025.102730,PM6,L8-BO,PM6,L8-BO,CC1=CC(=CC(=C1)C2=C3C=CC(=C4C5=C(C=C(S5)/C=C\6/C(=O)C7=CC(=CC(=C7)F)C(=O)/C6=C\C8=CC(=C(S8)C9=CC(=CC(=C9)C)C(C)(C)C(=O)OC)C(C)(C)C(=O)OC)SC4=C3S2)C(C)(C)C(=O)OC)C(C)(C)C(=O)OC,CCCCCCC(CCCC)CC1=C(/C=C2\C(=O)C3=CC(F)=C(F)C=C3C2=C(C#N)C#N)SC2=C1SC1C3=C(C4=C(C5=NSN=C35)C3=C(C5=C(S3)C(CC(CCCC)CCCCCC)=C(/C=C3\C(=O)C6=CC(F)=C(F)C=C6C3=C(C#N)C#N)S5)N4CC(CC)CCCC)N(CC(CC)CCCC)C21,0.893,26.2,78.62,18.4,18.39440692,0.0303971739130273,18.12,18.4,,BrDO,BrDO,7 mg/mL,ITO/PEDOT:PSS/active layer/PDINN/Ag,conventional,PDINN,PDINN,PEDOT:PSS,PEDOT:PSS,,,,85.0,-5.56,-3.65,,-5.68,-3.9,
58363,10.1016/j.mtchem.2025.102730,10.1016/j.mtchem.2025.102730,PM6,L8-BO,PM6,L8-BO,CC1=CC(=CC(=C1)C2=C3C=CC(=C4C5=C(C=C(S5)/C=C\6/C(=O)C7=CC(=CC(=C7)F)C(=O)/C6=C\C8=CC(=C(S8)C9=CC(=CC(=C9)C)C(C)(C)C(=O)OC)C(C)(C)C(=O)OC)SC4=C3S2)C(C)(C)C(=O)OC)C(C)(C)C(=O)OC,CCCCCCC(CCCC)CC1=C(/C=C2\C(=O)C3=CC(F)=C(F)C=C3C2=C(C#N)C#N)SC2=C1SC1C3=C(C4=C(C5=NSN=C35)C3=C(C5=C(S3)C(CC(CCCC)CCCCCC)=C(/C=C3\C(=O)C6=CC(F)=C(F)C=C6C3=C(C#N)C#N)S5)N4CC(CC)CCCC)N(CC(CC)CCCC)C21,0.888,26.34,79.12,18.51,18.506104704,0.0210442787682312,18.37,18.51,,ClDO,ClDO,7 mg/mL,ITO/PEDOT:PSS/active layer/PDINN/Ag,conventional,PDINN,PDINN,PEDOT:PSS,PEDOT:PSS,,,,85.0,-5.56,-3.65,,-5.68,-3.9,
58364,10.1016/j.mtchem.2025.102730,10.1016/j.mtchem.2025.102730,PM6,Y6,PM6,Y6,CC1=CC(=CC(=C1)C2=C3C=CC(=C4C5=C(C=C(S5)/C=C\6/C(=O)C7=CC(=CC(=C7)F)C(=O)/C6=C\C8=CC(=C(S8)C9=CC(=CC(=C9)C)C(C)(C)C(=O)OC)C(C)(C)C(=O)OC)SC4=C3S2)C(C)(C)C(=O)OC)C(C)(C)C(=O)OC,CCCCCCCCCCCc1c(/C=C2\C(=O)c3cc(F)c(F)cc3C2=C(C#N)C#N)sc2c1sc1c3c4nsnc4c4c5sc6c(CCCCCCCCCCC)c(/C=C7\C(=O)c8cc(F)c(F)cc8C7=C(C#N)C#N)sc6c5n(CC(CC)CCCC)c4c3n(CC(CC)CCCC)c21,0.858,26.58,69.28,15.81,15.799747391999995,0.0648488804554307,15.58,15.81,,,,,ITO/PEDOT:PSS/active layer/PDINN/Ag,conventional,PDINN,PDINN,PEDOT:PSS,PEDOT:PSS,,,,,-5.56,-3.65,,-5.65,-4.09,
58365,10.1016/j.mtchem.2025.102730,10.1016/j.mtchem.2025.102730,PM6,Y6,PM6,Y6,CC1=CC(=CC(=C1)C2=C3C=CC(=C4C5=C(C=C(S5)/C=C\6/C(=O)C7=CC(=CC(=C7)F)C(=O)/C6=C\C8=CC(=C(S8)C9=CC(=CC(=C9)C)C(C)(C)C(=O)OC)C(C)(C)C(=O)OC)SC4=C3S2)C(C)(C)C(=O)OC)C(C)(C)C(=O)OC,CCCCCCCCCCCc1c(/C=C2\C(=O)c3cc(F)c(F)cc3C2=C(C#N)C#N)sc2c1sc1c3c4nsnc4c4c5sc6c(CCCCCCCCCCC)c(/C=C7\C(=O)c8cc(F)c(F)cc8C7=C(C#N)C#N)sc6c5n(CC(CC)CCCC)c4c3n(CC(CC)CCCC)c21,0.826,26.88,75.09,16.68,16.672142591999997,0.0471067625899467,16.39,16.68,,DIO,DIO,,ITO/PEDOT:PSS/active layer/PDINN/Ag,conventional,PDINN,PDINN,PEDOT:PSS,PEDOT:PSS,,,,,-5.56,-3.65,,-5.65,-4.09,
58366,10.1016/j.mtchem.2025.102730,10.1016/j.mtchem.2025.102730,PM6,Y6,PM6,Y6,CC1=CC(=CC(=C1)C2=C3C=CC(=C4C5=C(C=C(S5)/C=C\6/C(=O)C7=CC(=CC(=C7)F)C(=O)/C6=C\C8=CC(=C(S8)C9=CC(=CC(=C9)C)C(C)(C)C(=O)OC)C(C)(C)C(=O)OC)SC4=C3S2)C(C)(C)C(=O)OC)C(C)(C)C(=O)OC,CCCCCCCCCCCc1c(/C=C2\C(=O)c3cc(F)c(F)cc3C2=C(C#N)C#N)sc2c1sc1c3c4nsnc4c4c5sc6c(CCCCCCCCCCC)c(/C=C7\C(=O)c8cc(F)c(F)cc8C7=C(C#N)C#N)sc6c5n(CC(CC)CCCC)c4c3n(CC(CC)CCCC)c21,0.838,27.54,74.04,17.09,17.087336208,0.0155868461088349,16.96,17.09,,BrDO,BrDO,,ITO/PEDOT:PSS/active layer/PDINN/Ag,conventional,PDINN,PDINN,PEDOT:PSS,PEDOT:PSS,,,,85.0,-5.56,-3.65,,-5.65,-4.09,
58367,10.1016/j.mtchem.2025.102730,10.1016/j.mtchem.2025.102730,PM6,Y6,PM6,Y6,CC1=CC(=CC(=C1)C2=C3C=CC(=C4C5=C(C=C(S5)/C=C\6/C(=O)C7=CC(=CC(=C7)F)C(=O)/C6=C\C8=CC(=C(S8)C9=CC(=CC(=C9)C)C(C)(C)C(=O)OC)C(C)(C)C(=O)OC)SC4=C3S2)C(C)(C)C(=O)OC)C(C)(C)C(=O)OC,CCCCCCCCCCCc1c(/C=C2\C(=O)c3cc(F)c(F)cc3C2=C(C#N)C#N)sc2c1sc1c3c4nsnc4c4c5sc6c(CCCCCCCCCCC)c(/C=C7\C(=O)c8cc(F)c(F)cc8C7=C(C#N)C#N)sc6c5n(CC(CC)CCCC)c4c3n(CC(CC)CCCC)c21,0.842,27.77,74.3,17.37,17.373078619999998,0.0177237766263476,17.2,17.37,,ClDO,ClDO,,ITO/PEDOT:PSS/active layer/PDINN/Ag,conventional,PDINN,PDINN,PEDOT:PSS,PEDOT:PSS,,,,85.0,-5.56,-3.65,,-5.65,-4.09,
58368,10.1016/j.mtchem.2025.102730,10.1016/j.mtchem.2025.102730,D18,Y6,D18,Y6,CCCCCCC(CCCC)CC1=CSC(C2=CC3=C(S2)C2=C(C=C(C4=CC(CC(CCCC)CCCCCC)=C(C5=CC6=C(C7=CC(F)=C(CC(CC)CCCC)S7)C7=C(C=CS7)C(C7=CC(F)=C(CC(CC)CCCC)S7)=C6S5)S4)S2)C2=NSN=C32)=C1,CCCCCCCCCCCc1c(/C=C2\C(=O)c3cc(F)c(F)cc3C2=C(C#N)C#N)sc2c1sc1c3c4nsnc4c4c5sc6c(CCCCCCCCCCC)c(/C=C7\C(=O)c8cc(F)c(F)cc8C7=C(C#N)C#N)sc6c5n(CC(CC)CCCC)c4c3n(CC(CC)CCCC)c21,0.858,26.46,77.62,17.62,17.621820216,0.0103303972758156,17.18,17.62,,,,,ITO/PEDOT:PSS/active layer/PDINN/Ag,conventional,PDINN,PDINN,PEDOT:PSS,PEDOT:PSS,,,,,-5.51,-2.77,,-5.65,-4.09,
58369,10.1016/j.mtchem.2025.102730,10.1016/j.mtchem.2025.102730,D18,Y6,D18,Y6,CCCCCCC(CCCC)CC1=CSC(C2=CC3=C(S2)C2=C(C=C(C4=CC(CC(CCCC)CCCCCC)=C(C5=CC6=C(C7=CC(F)=C(CC(CC)CCCC)S7)C7=C(C=CS7)C(C7=CC(F)=C(CC(CC)CCCC)S7)=C6S5)S4)S2)C2=NSN=C32)=C1,CCCCCCCCCCCc1c(/C=C2\C(=O)c3cc(F)c(F)cc3C2=C(C#N)C#N)sc2c1sc1c3c4nsnc4c4c5sc6c(CCCCCCCCCCC)c(/C=C7\C(=O)c8cc(F)c(F)cc8C7=C(C#N)C#N)sc6c5n(CC(CC)CCCC)c4c3n(CC(CC)CCCC)c21,0.837,27.49,78.36,18.03,18.029954268,0.0002536439268097,17.42,18.03,,DIO,DIO,,ITO/PEDOT:PSS/active layer/PDINN/Ag,conventional,PDINN,PDINN,PEDOT:PSS,PEDOT:PSS,,,,,-5.51,-2.77,,-5.65,-4.09,
58370,10.1016/j.mtchem.2025.102730,10.1016/j.mtchem.2025.102730,D18,Y6,D18,Y6,CCCCCCC(CCCC)CC1=CSC(C2=CC3=C(S2)C2=C(C=C(C4=CC(CC(CCCC)CCCCCC)=C(C5=CC6=C(C7=CC(F)=C(CC(CC)CCCC)S7)C7=C(C=CS7)C(C7=CC(F)=C(CC(CC)CCCC)S7)=C6S5)S4)S2)C2=NSN=C32)=C1,CCCCCCCCCCCc1c(/C=C2\C(=O)c3cc(F)c(F)cc3C2=C(C#N)C#N)sc2c1sc1c3c4nsnc4c4c5sc6c(CCCCCCCCCCC)c(/C=C7\C(=O)c8cc(F)c(F)cc8C7=C(C#N)C#N)sc6c5n(CC(CC)CCCC)c4c3n(CC(CC)CCCC)c21,0.844,27.38,79.14,18.29,18.288241008,0.0096172334609225,17.98,18.29,,BrDO,BrDO,,ITO/PEDOT:PSS/active layer/PDINN/Ag,conventional,PDINN,PDINN,PEDOT:PSS,PEDOT:PSS,,,,85.0,-5.51,-2.77,,-5.65,-4.09,
58371,10.1016/j.mtchem.2025.102730,10.1016/j.mtchem.2025.102730,D18,Y6,D18,Y6,CCCCCCC(CCCC)CC1=CSC(C2=CC3=C(S2)C2=C(C=C(C4=CC(CC(CCCC)CCCCCC)=C(C5=CC6=C(C7=CC(F)=C(CC(CC)CCCC)S7)C7=C(C=CS7)C(C7=CC(F)=C(CC(CC)CCCC)S7)=C6S5)S4)S2)C2=NSN=C32)=C1,CCCCCCCCCCCc1c(/C=C2\C(=O)c3cc(F)c(F)cc3C2=C(C#N)C#N)sc2c1sc1c3c4nsnc4c4c5sc6c(CCCCCCCCCCC)c(/C=C7\C(=O)c8cc(F)c(F)cc8C7=C(C#N)C#N)sc6c5n(CC(CC)CCCC)c4c3n(CC(CC)CCCC)c21,0.847,27.46,79.42,18.47,18.471996004,0.0108067352463574,18.31,18.47,,ClDO,ClDO,,ITO/PEDOT:PSS/active layer/PDINN/Ag,conventional,PDINN,PDINN,PEDOT:PSS,PEDOT:PSS,,,,85.0,-5.51,-2.77,,-5.65,-4.09,
58372,10.1016/j.mtchem.2025.102730,10.1016/j.mtchem.2025.102730,D18,L8-BO,D18,L8-BO,CCCCCCC(CCCC)CC1=CSC(C2=CC3=C(S2)C2=C(C=C(C4=CC(CC(CCCC)CCCCCC)=C(C5=CC6=C(C7=CC(F)=C(CC(CC)CCCC)S7)C7=C(C=CS7)C(C7=CC(F)=C(CC(CC)CCCC)S7)=C6S5)S4)S2)C2=NSN=C32)=C1,CCCCCCC(CCCC)CC1=C(/C=C2\C(=O)C3=CC(F)=C(F)C=C3C2=C(C#N)C#N)SC2=C1SC1C3=C(C4=C(C5=NSN=C35)C3=C(C5=C(S3)C(CC(CCCC)CCCCCC)=C(/C=C3\C(=O)C6=CC(F)=C(F)C=C6C3=C(C#N)C#N)S5)N4CC(CC)CCCC)N(CC(CC)CCCC)C21,0.915,25.23,73.25,16.91,16.910092125000002,0.0005447959787219,16.69,16.91,,,,,ITO/PEDOT:PSS/active layer/PDINN/Ag,conventional,PDINN,PDINN,PEDOT:PSS,PEDOT:PSS,,,,,-5.51,-2.77,,-5.68,-3.9,
58373,10.1016/j.mtchem.2025.102730,10.1016/j.mtchem.2025.102730,D18,L8-BO,D18,L8-BO,CCCCCCC(CCCC)CC1=CSC(C2=CC3=C(S2)C2=C(C=C(C4=CC(CC(CCCC)CCCCCC)=C(C5=CC6=C(C7=CC(F)=C(CC(CC)CCCC)S7)C7=C(C=CS7)C(C7=CC(F)=C(CC(CC)CCCC)S7)=C6S5)S4)S2)C2=NSN=C32)=C1,CCCCCCC(CCCC)CC1=C(/C=C2\C(=O)C3=CC(F)=C(F)C=C3C2=C(C#N)C#N)SC2=C1SC1C3=C(C4=C(C5=NSN=C35)C3=C(C5=C(S3)C(CC(CCCC)CCCCCC)=C(/C=C3\C(=O)C6=CC(F)=C(F)C=C6C3=C(C#N)C#N)S5)N4CC(CC)CCCC)N(CC(CC)CCCC)C21,0.885,26.19,77.59,17.99,17.983926585000003,0.033759949972184,17.52,17.99,,DIO,DIO,,ITO/PEDOT:PSS/active layer/PDINN/Ag,conventional,PDINN,PDINN,PEDOT:PSS,PEDOT:PSS,,,,,-5.51,-2.77,,-5.68,-3.9,
58374,10.1016/j.mtchem.2025.102730,10.1016/j.mtchem.2025.102730,D18,L8-BO,D18,L8-BO,CCCCCCC(CCCC)CC1=CSC(C2=CC3=C(S2)C2=C(C=C(C4=CC(CC(CCCC)CCCCCC)=C(C5=CC6=C(C7=CC(F)=C(CC(CC)CCCC)S7)C7=C(C=CS7)C(C7=CC(F)=C(CC(CC)CCCC)S7)=C6S5)S4)S2)C2=NSN=C32)=C1,CCCCCCC(CCCC)CC1=C(/C=C2\C(=O)C3=CC(F)=C(F)C=C3C2=C(C#N)C#N)SC2=C1SC1C3=C(C4=C(C5=NSN=C35)C3=C(C5=C(S3)C(CC(CCCC)CCCCCC)=C(/C=C3\C(=O)C6=CC(F)=C(F)C=C6C3=C(C#N)C#N)S5)N4CC(CC)CCCC)N(CC(CC)CCCC)C21,0.897,26.55,78.81,18.77,18.768877335000003,0.0059811667554444,18.29,18.77,,BrDO,BrDO,,ITO/PEDOT:PSS/active layer/PDINN/Ag,conventional,PDINN,PDINN,PEDOT:PSS,PEDOT:PSS,,,,85.0,-5.51,-2.77,,-5.68,-3.9,
58375,10.1016/j.mtchem.2025.102730,10.1016/j.mtchem.2025.102730,D18,L8-BO,D18,L8-BO,CCCCCCC(CCCC)CC1=CSC(C2=CC3=C(S2)C2=C(C=C(C4=CC(CC(CCCC)CCCCCC)=C(C5=CC6=C(C7=CC(F)=C(CC(CC)CCCC)S7)C7=C(C=CS7)C(C7=CC(F)=C(CC(CC)CCCC)S7)=C6S5)S4)S2)C2=NSN=C32)=C1,CCCCCCC(CCCC)CC1=C(/C=C2\C(=O)C3=CC(F)=C(F)C=C3C2=C(C#N)C#N)SC2=C1SC1C3=C(C4=C(C5=NSN=C35)C3=C(C5=C(S3)C(CC(CCCC)CCCCCC)=C(/C=C3\C(=O)C6=CC(F)=C(F)C=C6C3=C(C#N)C#N)S5)N4CC(CC)CCCC)N(CC(CC)CCCC)C21,0.901,26.73,79.19,19.07,19.071905787,0.0099936392239217,18.84,19.07,,ClDO,ClDO,,ITO/PEDOT:PSS/active layer/PDINN/Ag,conventional,PDINN,PDINN,PEDOT:PSS,PEDOT:PSS,,,,85.0,-5.51,-2.77,,-5.68,-3.9,
58376,10.1016/j.mtchem.2025.103038,10.1016/j.mtchem.2025.103038,PM6,L8-BO,PM6,L8-BO,CC1=CC(=CC(=C1)C2=C3C=CC(=C4C5=C(C=C(S5)/C=C\6/C(=O)C7=CC(=CC(=C7)F)C(=O)/C6=C\C8=CC(=C(S8)C9=CC(=CC(=C9)C)C(C)(C)C(=O)OC)C(C)(C)C(=O)OC)SC4=C3S2)C(C)(C)C(=O)OC)C(C)(C)C(=O)OC,CCCCCCC(CCCC)CC1=C(/C=C2\C(=O)C3=CC(F)=C(F)C=C3C2=C(C#N)C#N)SC2=C1SC1C3=C(C4=C(C5=NSN=C35)C3=C(C5=C(S3)C(CC(CCCC)CCCCCC)=C(/C=C3\C(=O)C6=CC(F)=C(F)C=C6C3=C(C#N)C#N)S5)N4CC(CC)CCCC)N(CC(CC)CCCC)C21,0.907,26.45,76.28,18.31,18.29968642,0.0563275805570631,18.17,18.31,1:1.2,,,,ITO/2PACz/active layer/H75/Ag,,H75,H75,2PACz,2PACz,,chloroform,chloroform,100.0,-5.56,-3.65,,-5.68,-3.9,
58377,10.1016/j.mtchem.2025.103038,10.1016/j.mtchem.2025.103038,PM6,L8-BO,PM6,L8-BO,CC1=CC(=CC(=C1)C2=C3C=CC(=C4C5=C(C=C(S5)/C=C\6/C(=O)C7=CC(=CC(=C7)F)C(=O)/C6=C\C8=CC(=C(S8)C9=CC(=CC(=C9)C)C(C)(C)C(=O)OC)C(C)(C)C(=O)OC)SC4=C3S2)C(C)(C)C(=O)OC)C(C)(C)C(=O)OC,CCCCCCC(CCCC)CC1=C(/C=C2\C(=O)C3=CC(F)=C(F)C=C3C2=C(C#N)C#N)SC2=C1SC1C3=C(C4=C(C5=NSN=C35)C3=C(C5=C(S3)C(CC(CCCC)CCCCCC)=C(/C=C3\C(=O)C6=CC(F)=C(F)C=C6C3=C(C#N)C#N)S5)N4CC(CC)CCCC)N(CC(CC)CCCC)C21,0.895,26.84,77.86,18.72,18.70337348,0.0888168803418944,18.65,18.72,1:1.2,30 wt% BT-2F,BT-2F,30 wt%,ITO/2PACz/active layer/H75/Ag,,H75,H75,2PACz,2PACz,,chloroform,chloroform,100.0,-5.56,-3.65,,-5.68,-3.9,
58378,10.1016/j.mtchem.2025.103038,10.1016/j.mtchem.2025.103038,PM6,L8-BO,PM6,L8-BO,CC1=CC(=CC(=C1)C2=C3C=CC(=C4C5=C(C=C(S5)/C=C\6/C(=O)C7=CC(=CC(=C7)F)C(=O)/C6=C\C8=CC(=C(S8)C9=CC(=CC(=C9)C)C(C)(C)C(=O)OC)C(C)(C)C(=O)OC)SC4=C3S2)C(C)(C)C(=O)OC)C(C)(C)C(=O)OC,CCCCCCC(CCCC)CC1=C(/C=C2\C(=O)C3=CC(F)=C(F)C=C3C2=C(C#N)C#N)SC2=C1SC1C3=C(C4=C(C5=NSN=C35)C3=C(C5=C(S3)C(CC(CCCC)CCCCCC)=C(/C=C3\C(=O)C6=CC(F)=C(F)C=C6C3=C(C#N)C#N)S5)N4CC(CC)CCCC)N(CC(CC)CCCC)C21,0.876,26.73,75.73,17.74,17.732543004,0.0420349267192693,17.45,17.74,1:1.2,30 wt% BT-2Cl,BT-2Cl,30 wt%,ITO/2PACz/active layer/H75/Ag,,H75,H75,2PACz,2PACz,,chloroform,chloroform,100.0,-5.56,-3.65,,-5.68,-3.9,
58379,10.1016/j.mtchem.2025.103038,10.1016/j.mtchem.2025.103038,PM6,L8-BO,PM6,L8-BO,CC1=CC(=CC(=C1)C2=C3C=CC(=C4C5=C(C=C(S5)/C=C\6/C(=O)C7=CC(=CC(=C7)F)C(=O)/C6=C\C8=CC(=C(S8)C9=CC(=CC(=C9)C)C(C)(C)C(=O)OC)C(C)(C)C(=O)OC)SC4=C3S2)C(C)(C)C(=O)OC)C(C)(C)C(=O)OC,CCCCCCC(CCCC)CC1=C(/C=C2\C(=O)C3=CC(F)=C(F)C=C3C2=C(C#N)C#N)SC2=C1SC1C3=C(C4=C(C5=NSN=C35)C3=C(C5=C(S3)C(CC(CCCC)CCCCCC)=C(/C=C3\C(=O)C6=CC(F)=C(F)C=C6C3=C(C#N)C#N)S5)N4CC(CC)CCCC)N(CC(CC)CCCC)C21,0.884,26.97,80.15,19.11,19.108946220000004,0.0055142857142642,19.1,19.11,1:1.2,30 wt% BT-2Br,BT-2Br,30 wt%,ITO/2PACz/active layer/H75/Ag,,H75,H75,2PACz,2PACz,,chloroform,chloroform,100.0,-5.56,-3.65,,-5.68,-3.9,
58380,10.1016/j.mtchem.2025.103269,10.1016/j.mtchem.2025.103269,PM6,BTP-eC9,PM6,BTP-eC9,CC1=CC(=CC(=C1)C2=C3C=CC(=C4C5=C(C=C(S5)/C=C\6/C(=O)C7=CC(=CC(=C7)F)C(=O)/C6=C\C8=CC(=C(S8)C9=CC(=CC(=C9)C)C(C)(C)C(=O)OC)C(C)(C)C(=O)OC)SC4=C3S2)C(C)(C)C(=O)OC)C(C)(C)C(=O)OC,CCCCCCCCCc1c(C=C2C(=O)c3cc(Cl)c(Cl)cc3C2=C(C#N)C#N)sc2c1sc1c3c4nsnc4c4c5sc6c(CCCCCCCCC)c(C=C7C(=O)c8cc(Cl)c(Cl)cc8C7=C(C#N)C#N)sc6c5n(CC(CCCC)CCCCCC)c4c3n(CC(CCCC)CCCCCC)c21,,,,17.9,,,,17.9,,,,,ITO/PEDOT:PSS/active layer/PFN-Br/Al,conventional,PFN-Br,PFN-Br,PEDOT:PSS,PEDOT:PSS,,,,,-5.56,-3.65,,-5.68,-3.9,
58381,10.1016/j.mtchem.2025.103269,10.1016/j.mtchem.2025.103269,PM6,BTP-eC9,PM6,BTP-eC9,CC1=CC(=CC(=C1)C2=C3C=CC(=C4C5=C(C=C(S5)/C=C\6/C(=O)C7=CC(=CC(=C7)F)C(=O)/C6=C\C8=CC(=C(S8)C9=CC(=CC(=C9)C)C(C)(C)C(=O)OC)C(C)(C)C(=O)OC)SC4=C3S2)C(C)(C)C(=O)OC)C(C)(C)C(=O)OC,CCCCCCCCCc1c(C=C2C(=O)c3cc(Cl)c(Cl)cc3C2=C(C#N)C#N)sc2c1sc1c3c4nsnc4c4c5sc6c(CCCCCCCCC)c(C=C7C(=O)c8cc(Cl)c(Cl)cc8C7=C(C#N)C#N)sc6c5n(CC(CCCC)CCCCCC)c4c3n(CC(CCCC)CCCCCC)c21,,,,17.65,,,,17.65,,,,,ITO/PEDOT:PSS/active layer/PFN-Br/Al,conventional,PFN-Br,PFN-Br,PEDOT:PSS,PEDOT:PSS,,,,,-5.56,-3.65,,-5.68,-3.9,
58382,10.1016/j.mtchem.2025.103269,10.1016/j.mtchem.2025.103269,PM6,TAA-1,PM6,TAA-1,CC1=CC(=CC(=C1)C2=C3C=CC(=C4C5=C(C=C(S5)/C=C\6/C(=O)C7=CC(=CC(=C7)F)C(=O)/C6=C\C8=CC(=C(S8)C9=CC(=CC(=C9)C)C(C)(C)C(=O)OC)C(C)(C)C(=O)OC)SC4=C3S2)C(C)(C)C(=O)OC)C(C)(C)C(=O)OC,,,,,18.5,,,,18.5,,,,,ITO/PEDOT:PSS/active layer/PFN-Br/Al,conventional,PFN-Br,PFN-Br,PEDOT:PSS,PEDOT:PSS,,,,,-5.56,-3.65,,,,
58383,10.1016/j.mtchem.2025.103269,10.1016/j.mtchem.2025.103269,PM6,BTP-eC9,PM6,BTP-eC9,CC1=CC(=CC(=C1)C2=C3C=CC(=C4C5=C(C=C(S5)/C=C\6/C(=O)C7=CC(=CC(=C7)F)C(=O)/C6=C\C8=CC(=C(S8)C9=CC(=CC(=C9)C)C(C)(C)C(=O)OC)C(C)(C)C(=O)OC)SC4=C3S2)C(C)(C)C(=O)OC)C(C)(C)C(=O)OC,CCCCCCCCCc1c(C=C2C(=O)c3cc(Cl)c(Cl)cc3C2=C(C#N)C#N)sc2c1sc1c3c4nsnc4c4c5sc6c(CCCCCCCCC)c(C=C7C(=O)c8cc(Cl)c(Cl)cc8C7=C(C#N)C#N)sc6c5n(CC(CCCC)CCCCCC)c4c3n(CC(CCCC)CCCCCC)c21,,,,18.5,,,,18.5,,,,,ITO/PEDOT:PSS/active layer/PFN-Br/Al,conventional,PFN-Br,PFN-Br,PEDOT:PSS,PEDOT:PSS,,,,,-5.56,-3.65,,-5.68,-3.9,
58384,10.1016/j.mtchem.2025.103269,10.1016/j.mtchem.2025.103269,D18,N3,D18,N3,CCCCCCC(CCCC)CC1=CSC(C2=CC3=C(S2)C2=C(C=C(C4=CC(CC(CCCC)CCCCCC)=C(C5=CC6=C(C7=CC(F)=C(CC(CC)CCCC)S7)C7=C(C=CS7)C(C7=CC(F)=C(CC(CC)CCCC)S7)=C6S5)S4)S2)C2=NSN=C32)=C1,CCCCCCCCCCCC1=C(/C=C2\C(=O)C3=CC(F)=C(F)C=C3C2=C(C#N)C#N)SC2=C1SC1=C2N(CCC(CC)CCCC)C2=C1C1=NSN=C1C1=C2N(CCC(CC)CCCC)C2=C1SC1=C2SC(/C=C2\C(=O)C3=CC(F)=C(F)C=C3C2=C(C#N)C#N)=C1CCCCCCCCCCC,,,,18.16,,,,18.16,,,,,ITO/PEDOT:PSS/active layer/PFN-Br/Al,conventional,PFN-Br,PFN-Br,PEDOT:PSS,PEDOT:PSS,,,,,-5.51,-2.77,,-5.64,-3.86,
58385,10.1016/j.mtchem.2025.103269,10.1016/j.mtchem.2025.103269,D18,BTP-Cy-4F,D18,BTP-Cy-4F,CCCCCCC(CCCC)CC1=CSC(C2=CC3=C(S2)C2=C(C=C(C4=CC(CC(CCCC)CCCCCC)=C(C5=CC6=C(C7=CC(F)=C(CC(CC)CCCC)S7)C7=C(C=CS7)C(C7=CC(F)=C(CC(CC)CCCC)S7)=C6S5)S4)S2)C2=NSN=C32)=C1,CCCCCCC(CCCC)Cc1c(/C=C2\C(=O)c3cc(F)c(F)cc3C2=C(C#N)C#N)sc2c1sc1c3c4nsnc4c4c5sc6c(CC(CCCC)CCCCCC)c(/C=C7\C(=O)c8cc(F)c(F)cc8C7=C(C#N)C#N)sc6c5n(CCCCCCCCCCc5ccccc5)c4c3n(CCCCCCCCCCc3ccccc3)c21,,,,15.52,,,,15.52,,,,,ITO/PEDOT:PSS/active layer/PFN-Br/Al,conventional,PFN-Br,PFN-Br,PEDOT:PSS,PEDOT:PSS,,,,,-5.51,-2.77,,-5.66,-3.89,
58387,10.1016/j.mtchem.2025.103269,10.1016/j.mtchem.2025.103269,PM6,L8-BO-X,PM6,L8-BO-X,CC1=CC(=CC(=C1)C2=C3C=CC(=C4C5=C(C=C(S5)/C=C\6/C(=O)C7=CC(=CC(=C7)F)C(=O)/C6=C\C8=CC(=C(S8)C9=CC(=CC(=C9)C)C(C)(C)C(=O)OC)C(C)(C)C(=O)OC)SC4=C3S2)C(C)(C)C(=O)OC)C(C)(C)C(=O)OC,CCCCCCC(CCCC)CCC1=C(/C=C2\C(=O)C3=CC(F)=C(F)C=C3C2=C(C#N)C#N)SC2=C1SC1=C2N(CC(CC)CCCC)C2=C1C1=NSN=C1C1=C2N(CC(CC)CCCC)C2=C1SC1=C2SC(/C=C(\C)C(=C(C#N)C#N)C2=CC(F)=C(F)C=C2C=O)=C1CCC(CCCC)CCCCCC,,,,17.56,,,,17.56,,,,,ITO/PEDOT:PSS/active layer/PFN-Br/Al,conventional,PFN-Br,PFN-Br,PEDOT:PSS,PEDOT:PSS,,,,,-5.56,-3.65,,,,
58388,10.1016/j.mtchem.2025.103269,10.1016/j.mtchem.2025.103269,PM6,L8-BO-C4,PM6,L8-BO-C4,CC1=CC(=CC(=C1)C2=C3C=CC(=C4C5=C(C=C(S5)/C=C\6/C(=O)C7=CC(=CC(=C7)F)C(=O)/C6=C\C8=CC(=C(S8)C9=CC(=CC(=C9)C)C(C)(C)C(=O)OC)C(C)(C)C(=O)OC)SC4=C3S2)C(C)(C)C(=O)OC)C(C)(C)C(=O)OC,,,,,19.63,,,,19.63,,,,,ITO/PEDOT:PSS/active layer/PFN-Br/Al,conventional,PFN-Br,PFN-Br,PEDOT:PSS,PEDOT:PSS,,,,,-5.56,-3.65,,,,
58389,10.1016/j.mtchem.2025.103269,10.1016/j.mtchem.2025.103269,D18,L8-BO,D18,L8-BO,CCCCCCC(CCCC)CC1=CSC(C2=CC3=C(S2)C2=C(C=C(C4=CC(CC(CCCC)CCCCCC)=C(C5=CC6=C(C7=CC(F)=C(CC(CC)CCCC)S7)C7=C(C=CS7)C(C7=CC(F)=C(CC(CC)CCCC)S7)=C6S5)S4)S2)C2=NSN=C32)=C1,CCCCCCC(CCCC)CC1=C(/C=C2\C(=O)C3=CC(F)=C(F)C=C3C2=C(C#N)C#N)SC2=C1SC1C3=C(C4=C(C5=NSN=C35)C3=C(C5=C(S3)C(CC(CCCC)CCCCCC)=C(/C=C3\C(=O)C6=CC(F)=C(F)C=C6C3=C(C#N)C#N)S5)N4CC(CC)CCCC)N(CC(CC)CCCC)C21,,,,19.1,,,,19.1,,,,,ITO/PEDOT:PSS/active layer/PFN-Br/Al,conventional,PFN-Br,PFN-Br,PEDOT:PSS,PEDOT:PSS,,,,,-5.51,-2.77,,-5.68,-3.9,
58396,10.1016/j.mtchem.2025.103269,10.1016/j.mtchem.2025.103269,D18-Cl,ZY-4Cl,D18-Cl,ZY-4Cl,CCCCCCC(CCCC)Cc1csc(-c2cc3c4nsnc4c4cc(-c5cc(CC(CCCC)CCCCCC)c(-c6cc7c(-c8cc(Cl)c(CC(CC)CCCC)s8)c8sccc8c(-c8cc(Cl)c(CC(CC)CCCC)s8)c7s6)s5)sc4c3s2)c1,CCc1c(C=C2C(=O)c3cc(Cl)c(Cl)cc3C2=O)sc2c1sc1c3c4nsnc4c4c5sc6c(CC)c(C=C7C(=O)c8cc(Cl)c(Cl)cc8C7=O)sc6c5n(CC)c4c3n(CC)c21,1.11,12.42,55.35,7.63,7.630661700000001,0.0086723460026356,7.63,7.63,1:0:1.2,,,,ITO/PEDOT:PSS/active layer/PFN-Br/Al,conventional,PFN-Br,PFN-Br,PEDOT:PSS,PEDOT:PSS,,,,,-5.51,-2.77,,,,
58399,10.1016/j.mtcomm.2022.104757,10.1016/j.mtcomm.2022.104757,P3HT,PC71BM,P3HT,PC71BM,CCCCCCc1ccsc1,COC(=O)CCCC1(c2ccccc2)C23c4c5ccc6c7cc8c9c%10c(cc%11cc%12c%13c%14c(cc%15c%16ccc-5c2c%16c2c5c%16c%17c(c(c46)c7c9c%17c4c%10c%11c%13c4c%16c%14c%152)C513)C%12)C8,0.76,0.000995,,,,,,,,,,,ITO/PEDOT:PSS/P3HT:PC71BM/LiF/Al,conventional,,,,,,,,,-5.01,-3.12,,-5.9,-3.9,
58401,10.1016/j.mtcomm.2023.106140,10.1016/j.mtcomm.2023.106140,PTB7-Th,PC71BM,PTB7-Th,PC71BM,CCCCC(CC)COC(=O)c1sc2csc(-c3cc4c(-c5ccc(CC(CC)CCCC)s5)c5sccc5c(-c5ccc(CC(CC)CCCC)s5)c4s3)c2c1F,COC(=O)CCCC1(c2ccccc2)C23c4c5ccc6c7cc8c9c%10c(cc%11cc%12c%13c%14c(cc%15c%16ccc-5c2c%16c2c5c%16c%17c(c(c46)c7c9c%17c4c%10c%11c%13c4c%16c%14c%152)C513)C%12)C8,0.74,14.19,51.74,5.71,5.43301044,4.850955516637471,5.67,5.71,,,,,ITO/PEDOT:PSS/active layer/CIL/Al,conventional,,,PEDOT:PSS,PEDOT:PSS,,,,,-5.21,-3.6,,-5.9,-3.9,
58402,10.1016/j.mtcomm.2023.106140,10.1016/j.mtcomm.2023.106140,PTB7-Th,PC71BM,PTB7-Th,PC71BM,CCCCC(CC)COC(=O)c1sc2csc(-c3cc4c(-c5ccc(CC(CC)CCCC)s5)c5sccc5c(-c5ccc(CC(CC)CCCC)s5)c4s3)c2c1F,COC(=O)CCCC1(c2ccccc2)C23c4c5ccc6c7cc8c9c%10c(cc%11cc%12c%13c%14c(cc%15c%16ccc-5c2c%16c2c5c%16c%17c(c(c46)c7c9c%17c4c%10c%11c%13c4c%16c%14c%152)C513)C%12)C8,0.79,16.3,66.85,8.53,8.6082745,0.917637749120761,8.49,8.53,,,,,ITO/PEDOT:PSS/active layer/PFN/Al,conventional,PFN,PFN,PEDOT:PSS,PEDOT:PSS,,,,,-5.21,-3.6,,-5.9,-3.9,
58403,10.1016/j.mtcomm.2023.106140,10.1016/j.mtcomm.2023.106140,PTB7-Th,PC71BM,PTB7-Th,PC71BM,CCCCC(CC)COC(=O)c1sc2csc(-c3cc4c(-c5ccc(CC(CC)CCCC)s5)c5sccc5c(-c5ccc(CC(CC)CCCC)s5)c4s3)c2c1F,COC(=O)CCCC1(c2ccccc2)C23c4c5ccc6c7cc8c9c%10c(cc%11cc%12c%13c%14c(cc%15c%16ccc-5c2c%16c2c5c%16c%17c(c(c46)c7c9c%17c4c%10c%11c%13c4c%16c%14c%152)C513)C%12)C8,0.79,16.17,66.74,8.52,8.525567820000001,0.0653500000000156,8.48,8.52,,,,,ITO/PEDOT:PSS/active layer/PDBND-FN/Al,conventional,PDBND-FN,PDBND-FN,PEDOT:PSS,PEDOT:PSS,,methanol,,,-5.21,-3.6,,-5.9,-3.9,
58404,10.1016/j.mtcomm.2023.106140,10.1016/j.mtcomm.2023.106140,PTB7-Th,PC71BM,PTB7-Th,PC71BM,CCCCC(CC)COC(=O)c1sc2csc(-c3cc4c(-c5ccc(CC(CC)CCCC)s5)c5sccc5c(-c5ccc(CC(CC)CCCC)s5)c4s3)c2c1F,COC(=O)CCCC1(c2ccccc2)C23c4c5ccc6c7cc8c9c%10c(cc%11cc%12c%13c%14c(cc%15c%16ccc-5c2c%16c2c5c%16c%17c(c(c46)c7c9c%17c4c%10c%11c%13c4c%16c%14c%152)C513)C%12)C8,0.81,16.47,70.74,9.43,9.437211179999998,0.0764706256627652,9.4,9.43,,,,,ITO/PEDOT:PSS/active layer/PDBND-FN/Al,conventional,PDBND-FN,PDBND-FN,PEDOT:PSS,PEDOT:PSS,,methanol,,,-5.21,-3.6,,-5.9,-3.9,
58405,10.1016/j.mtcomm.2023.106140,10.1016/j.mtcomm.2023.106140,PTB7-Th,PC71BM,PTB7-Th,PC71BM,CCCCC(CC)COC(=O)c1sc2csc(-c3cc4c(-c5ccc(CC(CC)CCCC)s5)c5sccc5c(-c5ccc(CC(CC)CCCC)s5)c4s3)c2c1F,COC(=O)CCCC1(c2ccccc2)C23c4c5ccc6c7cc8c9c%10c(cc%11cc%12c%13c%14c(cc%15c%16ccc-5c2c%16c2c5c%16c%17c(c(c46)c7c9c%17c4c%10c%11c%13c4c%16c%14c%152)C513)C%12)C8,0.8,16.24,67.56,8.67,8.777395199999999,1.2386989619377062,8.64,8.67,,,,,ITO/PEDOT:PSS/active layer/PDBND-FN/Al,conventional,PDBND-FN,PDBND-FN,PEDOT:PSS,PEDOT:PSS,,methanol,,,-5.21,-3.6,,-5.9,-3.9,
58406,10.1016/j.mtcomm.2023.106421,10.1016/j.mtcomm.2023.106421,P3HT,PC61BM,P3HT,PC61BM,CCCCCCc1ccsc1,COC(=O)CCCC1(c2ccccc2)C23c4c5c6c7c8c9c(c%10c%11c2c2c%12c4c4c%13c5c5c7c7c8c8c%14c9c%10c9c%10c%11c2c2c%11c%12c4c4c%12c%13c5c5c7c7c8c8c%14c9c9c%10c2c2c%11c4c4c%12c5c7c5c8c9c2c45)C613,0.61,10.06,68.0,4.16,4.172888,0.3098076923076979,,,,,,,ITO/PEDOT:PSS/P3HT:PC61BM/PCBM/Ca/Al,conventional,,,,,,,,,-5.01,-3.12,,-6.1,-3.7,
58407,10.1016/j.mtcomm.2023.106421,10.1016/j.mtcomm.2023.106421,P3HT,IDTBR,P3HT,IDTBR,CCCCCCc1ccsc1,CCN1C(=O)/C(=C/c2ccc(-c3cc4c(s3)-c3cc5c(cc3C4(CC)CC)-c3sc(-c4ccc(/C=C6\SC(=S)N(CC)C6=O)c6nsnc46)cc3C5(CC)CC)c3nsnc23)SC1=S,0.72,13.9,60.0,6.3,6.0048,4.685714285714291,,,,,,,ITO/ZnO/P3HT:IDTBR/MoO3/Ag,inverted,ZnO,,MoO3,,,,,,-5.01,-3.12,,-5.63,-3.8,
58408,10.1016/j.mtcomm.2023.106421,10.1016/j.mtcomm.2023.106421,P3HT,PCBM,P3HT,PCBM,CCCCCCc1ccsc1,CCCCC(=O)OCC1(C2=CC=CC=C2)C3=CC=CC4=CC=CC5=CC=CC6=CC=CC7=CC=CC1=C7C6=C5C4=C3,0.56,10.3,60.0,3.6,3.4608000000000003,3.86666666666666,,,,,,,ITO/PEIE/P3HT:PCBM/MoO3/Ag,,PEIE,,MoO3,,,,,,-5.01,-3.12,,-6.1,-3.7,
58409,10.1016/j.mtcomm.2023.106421,10.1016/j.mtcomm.2023.106421,P3HT,PC61BM,P3HT,PC61BM,CCCCCCc1ccsc1,COC(=O)CCCC1(c2ccccc2)C23c4c5c6c7c8c9c(c%10c%11c2c2c%12c4c4c%13c5c5c7c7c8c8c%14c9c%10c9c%10c%11c2c2c%11c%12c4c4c%12c%13c5c5c7c7c8c8c%14c9c9c%10c2c2c%11c4c4c%12c5c7c5c8c9c2c45)C613,0.54,4.73,37.0,0.95,0.945054,0.5206315789473573,,,,,,,ITO/ZnO:PEIE/P3HT:PC61BM /PEDOT:PSS/Ag,inverted,ZnO:PEIE,,PEDOT:PSS,,,,,,-5.01,-3.12,,-6.1,-3.7,
58410,10.1016/j.mtcomm.2023.106421,10.1016/j.mtcomm.2023.106421,P3HT,PC60BM,P3HT,PCBM,CCCCCCc1ccsc1,CCCCC(=O)OCC1(C2=CC=CC=C2)C3=CC=CC4=CC=CC5=CC=CC6=CC=CC7=CC=CC1=C7C6=C5C4=C3,0.66,12.01,59.0,4.65,4.676694,0.5740645161290321,,,,,,,ITO/PEDOT:PSS/P3HT:PC60BM/Mg-Al,conventional,Mg-Al,,PEDOT:PSS,,,,,,-5.01,-3.12,,-6.1,-3.7,
58416,10.1016/j.mtcomm.2023.106421,10.1016/j.mtcomm.2023.106421,P3HT,PC61BM,P3HT,PC61BM,CCCCCCc1ccsc1,COC(=O)CCCC1(c2ccccc2)C23c4c5c6c7c8c9c(c%10c%11c2c2c%12c4c4c%13c5c5c7c7c8c8c%14c9c%10c9c%10c%11c2c2c%11c%12c4c4c%12c%13c5c5c7c7c8c8c%14c9c9c%10c2c2c%11c4c4c%12c5c7c5c8c9c2c45)C613,0.59,12.32,58.0,4.23,4.215904,0.333238770685587,,,1:1,,,,FTO/TiO2/PFN/P3HT:PC61BM/MoO3/Ag,,PFN,PFN,MoO3,MoO3,250.0,o-dichlorobenzene,,100.0,-5.01,-3.12,,-6.1,-3.7,
58417,10.1016/j.mtcomm.2023.106421,10.1016/j.mtcomm.2023.106421,P3HT,PC61BM,P3HT,PC61BM,CCCCCCc1ccsc1,COC(=O)CCCC1(c2ccccc2)C23c4c5c6c7c8c9c(c%10c%11c2c2c%12c4c4c%13c5c5c7c7c8c8c%14c9c%10c9c%10c%11c2c2c%11c%12c4c4c%12c%13c5c5c7c7c8c8c%14c9c9c%10c2c2c%11c4c4c%12c5c7c5c8c9c2c45)C613,0.61,4.09,51.0,1.26,1.2723989999999998,0.9840476190476052,,,1:1,,,,FTO/TiO2/PFN/P3HT:PC61BM/MoO3/Ag,,PFN,PFN,MoO3,MoO3,250.0,o-dichlorobenzene,,100.0,-5.01,-3.12,,-6.1,-3.7,
58418,10.1016/j.mtcomm.2023.106421,10.1016/j.mtcomm.2023.106421,P3HT,PC61BM,P3HT,PC61BM,CCCCCCc1ccsc1,COC(=O)CCCC1(c2ccccc2)C23c4c5c6c7c8c9c(c%10c%11c2c2c%12c4c4c%13c5c5c7c7c8c8c%14c9c%10c9c%10c%11c2c2c%11c%12c4c4c%12c%13c5c5c7c7c8c8c%14c9c9c%10c2c2c%11c4c4c%12c5c7c5c8c9c2c45)C613,0.59,4.13,47.0,1.16,1.145249,1.2716379310344794,,,1:1,,,,FTO/TiO2/PFN/P3HT:PC61BM/MoO3/Ag,,PFN,PFN,MoO3,MoO3,250.0,o-dichlorobenzene,,100.0,-5.01,-3.12,,-6.1,-3.7,
58419,10.1016/j.mtcomm.2023.106421,10.1016/j.mtcomm.2023.106421,P3HT,PC61BM,P3HT,PC61BM,CCCCCCc1ccsc1,COC(=O)CCCC1(c2ccccc2)C23c4c5c6c7c8c9c(c%10c%11c2c2c%12c4c4c%13c5c5c7c7c8c8c%14c9c%10c9c%10c%11c2c2c%11c%12c4c4c%12c%13c5c5c7c7c8c8c%14c9c9c%10c2c2c%11c4c4c%12c5c7c5c8c9c2c45)C613,0.5,2.68,27.0,0.36,0.3618,0.5000000000000066,,,1:1,,,,FTO/TiO2/PFN/P3HT:PC61BM/MoO3/Ag,,PFN,PFN,MoO3,MoO3,250.0,o-dichlorobenzene,,100.0,-5.01,-3.12,,-6.1,-3.7,
58420,10.1016/j.mtcomm.2023.106421,10.1016/j.mtcomm.2023.106421,P3HT,PC61BM,P3HT,PC61BM,CCCCCCc1ccsc1,COC(=O)CCCC1(c2ccccc2)C23c4c5c6c7c8c9c(c%10c%11c2c2c%12c4c4c%13c5c5c7c7c8c8c%14c9c%10c9c%10c%11c2c2c%11c%12c4c4c%12c%13c5c5c7c7c8c8c%14c9c9c%10c2c2c%11c4c4c%12c5c7c5c8c9c2c45)C613,0.49,1.74,26.0,0.22,0.221676,0.7618181818181867,,,1:1,,,,FTO/TiO2/PFN/P3HT:PC61BM/MoO3/Ag,,PFN,PFN,MoO3,MoO3,,o-dichlorobenzene,,100.0,-5.01,-3.12,,-6.1,-3.7,
58421,10.1016/j.mtcomm.2023.106421,10.1016/j.mtcomm.2023.106421,P3HT,PC61BM,P3HT,PC61BM,CCCCCCc1ccsc1,COC(=O)CCCC1(c2ccccc2)C23c4c5c6c7c8c9c(c%10c%11c2c2c%12c4c4c%13c5c5c7c7c8c8c%14c9c%10c9c%10c%11c2c2c%11c%12c4c4c%12c%13c5c5c7c7c8c8c%14c9c9c%10c2c2c%11c4c4c%12c5c7c5c8c9c2c45)C613,0.57,1.37,26.0,0.2,0.203034,1.5169999999999906,,,1:1,,,,FTO/TiO2/PFN/P3HT:PC61BM/MoO3/Ag,,PFN,PFN,MoO3,MoO3,,o-dichlorobenzene,,100.0,-5.01,-3.12,,-6.1,-3.7,
58422,10.1016/j.mtcomm.2023.106421,10.1016/j.mtcomm.2023.106421,P3HT,PC61BM,P3HT,PC61BM,CCCCCCc1ccsc1,COC(=O)CCCC1(c2ccccc2)C23c4c5c6c7c8c9c(c%10c%11c2c2c%12c4c4c%13c5c5c7c7c8c8c%14c9c%10c9c%10c%11c2c2c%11c%12c4c4c%12c%13c5c5c7c7c8c8c%14c9c9c%10c2c2c%11c4c4c%12c5c7c5c8c9c2c45)C613,0.58,0.92,25.0,0.13,0.1334,2.6153846153846048,,,1:1,,,,FTO/TiO2/PFN/P3HT:PC61BM/MoO3/Ag,,PFN,PFN,MoO3,MoO3,,o-dichlorobenzene,,100.0,-5.01,-3.12,,-6.1,-3.7,
58423,10.1016/j.mtcomm.2023.106421,10.1016/j.mtcomm.2023.106421,P3HT,PC61BM,P3HT,PC61BM,CCCCCCc1ccsc1,COC(=O)CCCC1(c2ccccc2)C23c4c5c6c7c8c9c(c%10c%11c2c2c%12c4c4c%13c5c5c7c7c8c8c%14c9c%10c9c%10c%11c2c2c%11c%12c4c4c%12c%13c5c5c7c7c8c8c%14c9c9c%10c2c2c%11c4c4c%12c5c7c5c8c9c2c45)C613,0.51,1.8,31.0,0.29,0.28458,1.8689655172413728,,,1:1,,,,FTO/TiO2/PFN/P3HT:PC61BM/MoO3/Ag,,PFN,PFN,MoO3,MoO3,250.0,o-dichlorobenzene,,100.0,-5.01,-3.12,,-6.1,-3.7,
58424,10.1016/j.mtcomm.2023.106421,10.1016/j.mtcomm.2023.106421,P3HT,PC61BM,P3HT,PC61BM,CCCCCCc1ccsc1,COC(=O)CCCC1(c2ccccc2)C23c4c5c6c7c8c9c(c%10c%11c2c2c%12c4c4c%13c5c5c7c7c8c8c%14c9c%10c9c%10c%11c2c2c%11c%12c4c4c%12c%13c5c5c7c7c8c8c%14c9c9c%10c2c2c%11c4c4c%12c5c7c5c8c9c2c45)C613,0.52,0.74,26.0,0.1,0.100048,0.0480000000000063,,,1:1,,,,FTO/TiO2/PFN/P3HT:PC61BM/MoO3/Ag,,PFN,PFN,MoO3,MoO3,250.0,o-dichlorobenzene,,100.0,-5.01,-3.12,,-6.1,-3.7,
58425,10.1016/j.mtcomm.2024.110015,10.1016/j.mtcomm.2024.110015,PTB7-Th,PC71BM,PTB7-Th,PC71BM,CCCCC(CC)COC(=O)c1sc2csc(-c3cc4c(-c5ccc(CC(CC)CCCC)s5)c5sccc5c(-c5ccc(CC(CC)CCCC)s5)c4s3)c2c1F,COC(=O)CCCC1(c2ccccc2)C23c4c5ccc6c7cc8c9c%10c(cc%11cc%12c%13c%14c(cc%15c%16ccc-5c2c%16c2c5c%16c%17c(c(c46)c7c9c%17c4c%10c%11c%13c4c%16c%14c%152)C513)C%12)C8,0.74,13.18,60.38,5.85,5.88898216,0.6663617094017207,5.85,,,ethyl salicylate,,5 vol%,,,w/o,,,,,,,,-5.21,-3.6,,-5.9,-3.9,
58426,10.1016/j.mtcomm.2024.110015,10.1016/j.mtcomm.2024.110015,PTB7-Th,PC71BM,PTB7-Th,PC71BM,CCCCC(CC)COC(=O)c1sc2csc(-c3cc4c(-c5ccc(CC(CC)CCCC)s5)c5sccc5c(-c5ccc(CC(CC)CCCC)s5)c4s3)c2c1F,COC(=O)CCCC1(c2ccccc2)C23c4c5ccc6c7cc8c9c%10c(cc%11cc%12c%13c%14c(cc%15c%16ccc-5c2c%16c2c5c%16c%17c(c(c46)c7c9c%17c4c%10c%11c%13c4c%16c%14c%152)C513)C%12)C8,0.78,13.9,68.31,7.4,7.4061702,0.0833810810810767,7.4,,,ethyl salicylate,,5 vol%,ITO/PEDOT:PSS/PTB7-Th:PC71BM/PFN-Py/Al,upright polymer solar cell,0.25 mg·mL⁻¹,,PEDOT:PSS,,,,,,-5.21,-3.6,,-5.9,-3.9,
58427,10.1016/j.mtcomm.2024.110015,10.1016/j.mtcomm.2024.110015,PTB7-Th,PC71BM,PTB7-Th,PC71BM,CCCCC(CC)COC(=O)c1sc2csc(-c3cc4c(-c5ccc(CC(CC)CCCC)s5)c5sccc5c(-c5ccc(CC(CC)CCCC)s5)c4s3)c2c1F,COC(=O)CCCC1(c2ccccc2)C23c4c5ccc6c7cc8c9c%10c(cc%11cc%12c%13c%14c(cc%15c%16ccc-5c2c%16c2c5c%16c%17c(c(c46)c7c9c%17c4c%10c%11c%13c4c%16c%14c%152)C513)C%12)C8,0.78,14.48,69.13,7.81,7.80781872,0.0279293213828347,7.81,,,ethyl salicylate,,5 vol%,ITO/PEDOT:PSS/PTB7-Th:PC71BM/PFN-Py/Al,upright polymer solar cell,0.50 mg·mL⁻¹,,PEDOT:PSS,,,,,,-5.21,-3.6,,-5.9,-3.9,
58428,10.1016/j.mtcomm.2024.110015,10.1016/j.mtcomm.2024.110015,PTB7-Th,PC71BM,PTB7-Th,PC71BM,CCCCC(CC)COC(=O)c1sc2csc(-c3cc4c(-c5ccc(CC(CC)CCCC)s5)c5sccc5c(-c5ccc(CC(CC)CCCC)s5)c4s3)c2c1F,COC(=O)CCCC1(c2ccccc2)C23c4c5ccc6c7cc8c9c%10c(cc%11cc%12c%13c%14c(cc%15c%16ccc-5c2c%16c2c5c%16c%17c(c(c46)c7c9c%17c4c%10c%11c%13c4c%16c%14c%152)C513)C%12)C8,0.77,13.43,68.69,7.1,7.10330159,0.0465012676056395,7.1,,,ethyl salicylate,,5 vol%,ITO/PEDOT:PSS/PTB7-Th:PC71BM/PFN-Py/Al,upright polymer solar cell,1.00 mg·mL⁻¹,,PEDOT:PSS,,,,,,-5.21,-3.6,,-5.9,-3.9,
58429,10.1016/j.mtcomm.2024.110015,10.1016/j.mtcomm.2024.110015,PTB7-Th,PC71BM,PTB7-Th,PC71BM,CCCCC(CC)COC(=O)c1sc2csc(-c3cc4c(-c5ccc(CC(CC)CCCC)s5)c5sccc5c(-c5ccc(CC(CC)CCCC)s5)c4s3)c2c1F,COC(=O)CCCC1(c2ccccc2)C23c4c5ccc6c7cc8c9c%10c(cc%11cc%12c%13c%14c(cc%15c%16ccc-5c2c%16c2c5c%16c%17c(c(c46)c7c9c%17c4c%10c%11c%13c4c%16c%14c%152)C513)C%12)C8,0.77,13.4,68.54,7.04,7.071957200000002,0.4539375000000239,7.04,,,ethyl salicylate,,5 vol%,ITO/PEDOT:PSS/PTB7-Th:PC71BM/PFN-Py/Al,upright polymer solar cell,2.00 mg·mL⁻¹,,PEDOT:PSS,,,,,,-5.21,-3.6,,-5.9,-3.9,
58431,10.1016/j.mtcomm.2024.110015,10.1016/j.mtcomm.2024.110015,PTB7-Th,PC71BM,PTB7-Th,PC71BM,CCCCC(CC)COC(=O)c1sc2csc(-c3cc4c(-c5ccc(CC(CC)CCCC)s5)c5sccc5c(-c5ccc(CC(CC)CCCC)s5)c4s3)c2c1F,COC(=O)CCCC1(c2ccccc2)C23c4c5ccc6c7cc8c9c%10c(cc%11cc%12c%13c%14c(cc%15c%16ccc-5c2c%16c2c5c%16c%17c(c(c46)c7c9c%17c4c%10c%11c%13c4c%16c%14c%152)C513)C%12)C8,0.78,15.41,60.07,7.31,7.220293860000001,1.2271701778385606,7.31,,,,,,,,PFN,PFN,,,,,,,-5.21,-3.6,,-5.9,-3.9,
58432,10.1016/j.mtcomm.2024.110015,10.1016/j.mtcomm.2024.110015,PTB7-Th,PC71BM,PTB7-Th,PC71BM,CCCCC(CC)COC(=O)c1sc2csc(-c3cc4c(-c5ccc(CC(CC)CCCC)s5)c5sccc5c(-c5ccc(CC(CC)CCCC)s5)c4s3)c2c1F,COC(=O)CCCC1(c2ccccc2)C23c4c5ccc6c7cc8c9c%10c(cc%11cc%12c%13c%14c(cc%15c%16ccc-5c2c%16c2c5c%16c%17c(c(c46)c7c9c%17c4c%10c%11c%13c4c%16c%14c%152)C513)C%12)C8,0.78,15.1,68.2,8.0,8.032596000000002,0.4074500000000203,8.0,,,,,,,,PFN-Br,PFN-Br,,,,,,,-5.21,-3.6,,-5.9,-3.9,
58433,10.1016/j.mtcomm.2024.110344,10.1016/j.mtcomm.2024.110344,PTB7-Th,PC71BM,PTB7-Th,PC71BM,CCCCC(CC)COC(=O)c1sc2csc(-c3cc4c(-c5ccc(CC(CC)CCCC)s5)c5sccc5c(-c5ccc(CC(CC)CCCC)s5)c4s3)c2c1F,COC(=O)CCCC1(c2ccccc2)C23c4c5ccc6c7cc8c9c%10c(cc%11cc%12c%13c%14c(cc%15c%16ccc-5c2c%16c2c5c%16c%17c(c(c46)c7c9c%17c4c%10c%11c%13c4c%16c%14c%152)C513)C%12)C8,0.714,14.02,50.84,5.09,5.089226352,0.0151993713163067,,,,,,,,,W/O,,,,,,,,-5.21,-3.6,,-5.9,-3.9,
58434,10.1016/j.mtcomm.2024.110344,10.1016/j.mtcomm.2024.110344,PTB7-Th,PC71BM,PTB7-Th,PC71BM,CCCCC(CC)COC(=O)c1sc2csc(-c3cc4c(-c5ccc(CC(CC)CCCC)s5)c5sccc5c(-c5ccc(CC(CC)CCCC)s5)c4s3)c2c1F,COC(=O)CCCC1(c2ccccc2)C23c4c5ccc6c7cc8c9c%10c(cc%11cc%12c%13c%14c(cc%15c%16ccc-5c2c%16c2c5c%16c%17c(c(c46)c7c9c%17c4c%10c%11c%13c4c%16c%14c%152)C513)C%12)C8,0.79,15.98,67.01,8.46,8.459476420000001,0.0061888888888819,,,,,,,ITO/PEDOT:PSS/PTB7-Th:PC71BM/CILs/Al,,PDINO,PDINO,PEDOT:PSS,,,methanol,,,-5.21,-3.6,,-5.9,-3.9,
58435,10.1016/j.mtcomm.2024.110344,10.1016/j.mtcomm.2024.110344,PTB7-Th,PC71BM,PTB7-Th,PC71BM,CCCCC(CC)COC(=O)c1sc2csc(-c3cc4c(-c5ccc(CC(CC)CCCC)s5)c5sccc5c(-c5ccc(CC(CC)CCCC)s5)c4s3)c2c1F,COC(=O)CCCC1(c2ccccc2)C23c4c5ccc6c7cc8c9c%10c(cc%11cc%12c%13c%14c(cc%15c%16ccc-5c2c%16c2c5c%16c%17c(c(c46)c7c9c%17c4c%10c%11c%13c4c%16c%14c%152)C513)C%12)C8,0.795,16.01,69.24,8.81,8.81283258,0.0321518728717338,,,,,,,ITO/PEDOT:PSS/PTB7-Th:PC71BM/IIDPy2TPA/Al,conventional,IIDPy2TPA,,PEDOT:PSS,,,methanol,,,-5.21,-3.6,,-5.9,-3.9,
58436,10.1016/j.mtcomm.2024.110344,10.1016/j.mtcomm.2024.110344,PTB7-Th,PC71BM,PTB7-Th,PC71BM,CCCCC(CC)COC(=O)c1sc2csc(-c3cc4c(-c5ccc(CC(CC)CCCC)s5)c5sccc5c(-c5ccc(CC(CC)CCCC)s5)c4s3)c2c1F,COC(=O)CCCC1(c2ccccc2)C23c4c5ccc6c7cc8c9c%10c(cc%11cc%12c%13c%14c(cc%15c%16ccc-5c2c%16c2c5c%16c%17c(c(c46)c7c9c%17c4c%10c%11c%13c4c%16c%14c%152)C513)C%12)C8,0.791,15.94,68.15,8.59,8.59272001,0.0316648428405225,,,,,,,ITO/PEDOT:PSS/PTB7-Th:PC71BM/IIDN2TPA/Al,conventional,IIDN2TPA,,PEDOT:PSS,,,methanol,,,-5.21,-3.6,,-5.9,-3.9,
58462,10.1016/j.mtcomm.2025.114526,10.1016/j.mtcomm.2025.114526,P3HT,PCBM,P3HT,PCBM,CCCCCCc1cc(C)sc1C,CCCCC(=O)OCC1(C2=CC=CC=C2)C3=CC=CC4=CC=CC5=CC=CC6=CC=CC7=CC=CC1=C7C6=C5C4=C3,0.61,8.21,53.0,2.65,2.654293,0.1620000000000038,2.56,2.65,1:0.8,,,,ITO/ZnO/P3HT:PCBM/MoO3/Au,inverted,ZnO,ZnO,MoO3,MoO3,,chlorobenzene,,120.0,-5.01,-3.12,,-6.1,-3.7,
58463,10.1016/j.mtcomm.2025.114526,10.1016/j.mtcomm.2025.114526,P3HT,PCBM,P3HT,PCBM,CCCCCCc1cc(C)sc1C,CCCCC(=O)OCC1(C2=CC=CC=C2)C3=CC=CC4=CC=CC5=CC=CC6=CC=CC7=CC=CC1=C7C6=C5C4=C3,0.61,8.21,51.1,2.56,2.5591391000000003,0.033628906249989,2.56,2.65,1:0.8,,,,ITO/ZnO/P3HT:PCBM/MoO3/Au,inverted,ZnO,ZnO,MoO3,MoO3,,chlorobenzene,,120.0,-5.01,-3.12,,-6.1,-3.7,
58464,10.1016/j.mtcomm.2025.114526,10.1016/j.mtcomm.2025.114526,P3HT,PCBM,P3HT,PCBM,CCCCCCc1cc(C)sc1C,CCCCC(=O)OCC1(C2=CC=CC=C2)C3=CC=CC4=CC=CC5=CC=CC6=CC=CC7=CC=CC1=C7C6=C5C4=C3,0.61,8.28,53.0,2.68,2.676924,0.1147761194030045,2.54,2.68,1:0.8,,,,ITO/ZnO/P3HT:PCBM/MoO3/Au,inverted,ZnO,ZnO,MoO3,MoO3,,chlorobenzene,,120.0,-5.01,-3.12,,-6.1,-3.7,
58465,10.1016/j.mtcomm.2025.114526,10.1016/j.mtcomm.2025.114526,P3HT,PCBM,P3HT,PCBM,CCCCCCc1cc(C)sc1C,CCCCC(=O)OCC1(C2=CC=CC=C2)C3=CC=CC4=CC=CC5=CC=CC6=CC=CC7=CC=CC1=C7C6=C5C4=C3,0.61,8.23,50.4,2.54,2.5302312,0.38459842519686,2.54,2.68,1:0.8,,,,ITO/ZnO/P3HT:PCBM/MoO3/Au,inverted,ZnO,ZnO,MoO3,MoO3,,chlorobenzene,,120.0,-5.01,-3.12,,-6.1,-3.7,
58466,10.1016/j.mtcomm.2025.114526,10.1016/j.mtcomm.2025.114526,P3HT,PCBM,P3HT,PCBM,CCCCCCc1cc(C)sc1C,CCCCC(=O)OCC1(C2=CC=CC=C2)C3=CC=CC4=CC=CC5=CC=CC6=CC=CC7=CC=CC1=C7C6=C5C4=C3,0.61,8.33,51.6,2.62,2.6219508,0.0744580152671724,2.5,2.62,1:0.8,,,,ITO/ZnO/P3HT:PCBM/MoO3/Au,inverted,ZnO,ZnO,MoO3,MoO3,,chlorobenzene,,120.0,-5.01,-3.12,,-6.1,-3.7,
58467,10.1016/j.mtcomm.2025.114526,10.1016/j.mtcomm.2025.114526,P3HT,PCBM,P3HT,PCBM,CCCCCCc1cc(C)sc1C,CCCCC(=O)OCC1(C2=CC=CC=C2)C3=CC=CC4=CC=CC5=CC=CC6=CC=CC7=CC=CC1=C7C6=C5C4=C3,0.6,8.25,50.6,2.5,2.5047,0.1880000000000059,2.5,2.62,1:0.8,,,,ITO/ZnO/P3HT:PCBM/MoO3/Au,inverted,ZnO,ZnO,MoO3,MoO3,,chlorobenzene,,120.0,-5.01,-3.12,,-6.1,-3.7,
58468,10.1016/j.mtcomm.2025.114526,10.1016/j.mtcomm.2025.114526,P3HT,PC61BM,P3HT,PCBM,CCCCCCc1cc(C)sc1C,CCCCC(=O)OCC1(C2=CC=CC=C2)C3=CC=CC4=CC=CC5=CC=CC6=CC=CC7=CC=CC1=C7C6=C5C4=C3,0.46,11.8,47.0,2.58,2.5511600000000003,1.1178294573643317,,,,,,,FTO/ZnO/P3HT:PC61BM/Ag,,,,,,,,,,-5.01,-3.12,,-6.1,-3.7,
58469,10.1016/j.mtcomm.2025.114526,10.1016/j.mtcomm.2025.114526,P3HT,PC61BM,P3HT,PCBM,CCCCCCc1cc(C)sc1C,CCCCC(=O)OCC1(C2=CC=CC=C2)C3=CC=CC4=CC=CC5=CC=CC6=CC=CC7=CC=CC1=C7C6=C5C4=C3,0.48,12.6,48.0,2.87,2.90304,1.1512195121951128,,,,,,,FTO/ZnO/P3HT:PC61BM/Ag,,,,,,,,,,-5.01,-3.12,,-6.1,-3.7,
58470,10.1016/j.mtcomm.2025.114526,10.1016/j.mtcomm.2025.114526,P3HT,PC71BM,P3HT,PC70BM,CCCCCCc1cc(C)sc1C,CCCCC(=O)OCC1(C2=CC=CC=C2)C3=CC=CC4=CC=CC5=CC=CC6=CC=C7C=CC=CC8=CC=CC1=C8C7=C6C5=C4C3,0.53,9.75,40.0,2.09,2.067,1.1004784688995066,,,,,,,ITO/PEDOT:PSS/P3HT:PC71BM/Al,conventional,,,PEDOT:PSS,,,,,,-5.01,-3.12,,-6.1,-3.9,
58471,10.1016/j.mtcomm.2025.114526,10.1016/j.mtcomm.2025.114526,P3HT,PC71BM,P3HT,PC70BM,CCCCCCc1cc(C)sc1C,CCCCC(=O)OCC1(C2=CC=CC=C2)C3=CC=CC4=CC=CC5=CC=CC6=CC=C7C=CC=CC8=CC=CC1=C8C7=C6C5=C4C3,0.53,11.62,48.0,2.97,2.956128,0.4670707070707106,,,,,,,ITO/PEDOT:PSS/P3HT:PC71BM/Al,conventional,,,PEDOT:PSS,,,,,,-5.01,-3.12,,-6.1,-3.9,
58472,10.1016/j.mtcomm.2025.114526,10.1016/j.mtcomm.2025.114526,P3HT,PC61BM,P3HT,PCBM,CCCCCCc1cc(C)sc1C,CCCCC(=O)OCC1(C2=CC=CC=C2)C3=CC=CC4=CC=CC5=CC=CC6=CC=CC7=CC=CC1=C7C6=C5C4=C3,0.48,7.9,49.0,1.74,1.85808,6.786206896551722,,,,,,,FTO/ZnO/P3HT:PC61BM/Ag,,ZnO,,,,,,,,-5.01,-3.12,,-6.1,-3.7,
58473,10.1016/j.mtcomm.2025.114526,10.1016/j.mtcomm.2025.114526,P3HT,PC61BM,P3HT,PCBM,CCCCCCc1cc(C)sc1C,CCCCC(=O)OCC1(C2=CC=CC=C2)C3=CC=CC4=CC=CC5=CC=CC6=CC=CC7=CC=CC1=C7C6=C5C4=C3,0.49,11.33,48.0,2.39,2.664816,11.498577405857738,,,,,,,FTO/ZnO/P3HT:PC61BM/Ag,,,,,,,,,,-5.01,-3.12,,-6.1,-3.7,
58474,10.1016/j.mtcomm.2025.114526,10.1016/j.mtcomm.2025.114526,P3HT,PCBM,P3HT,PCBM,CCCCCCc1cc(C)sc1C,CCCCC(=O)OCC1(C2=CC=CC=C2)C3=CC=CC4=CC=CC5=CC=CC6=CC=CC7=CC=CC1=C7C6=C5C4=C3,0.34,14.15,43.0,1.56,2.0687300000000004,32.610897435897456,,,,,,,ITO/PEDOT:PSS/P3HT:PCBM/LiF/Al,conventional,LiF,,PEDOT:PSS,,,,,,-5.01,-3.12,,-6.1,-3.7,
58475,10.1016/j.mtcomm.2025.114526,10.1016/j.mtcomm.2025.114526,P3HT,PCBM,P3HT,PCBM,CCCCCCc1cc(C)sc1C,CCCCC(=O)OCC1(C2=CC=CC=C2)C3=CC=CC4=CC=CC5=CC=CC6=CC=CC7=CC=CC1=C7C6=C5C4=C3,0.52,17.6,46.0,3.5,4.20992,20.28342857142858,,,,,,,ITO/PEDOT:PSS/P3HT:PCBM/LiF/Al,conventional,LiF,,PEDOT:PSS,,,,,,-5.01,-3.12,,-6.1,-3.7,
58476,10.1016/j.mtcomm.2025.114526,10.1016/j.mtcomm.2025.114526,P3HT,PC61BM,P3HT,PCBM,CCCCCCc1cc(C)sc1C,CCCCC(=O)OCC1(C2=CC=CC=C2)C3=CC=CC4=CC=CC5=CC=CC6=CC=CC7=CC=CC1=C7C6=C5C4=C3,0.49,7.28,39.8,1.41,1.4197456,0.6911773049645406,,,,,,,ITO/TiO2/P3HT:PC61BM/WO3/Ag,inverted,,,,,,,,,-5.01,-3.12,,-6.1,-3.7,
58477,10.1016/j.mtcomm.2025.114526,10.1016/j.mtcomm.2025.114526,P3HT,PC61BM,P3HT,PCBM,CCCCCCc1cc(C)sc1C,CCCCC(=O)OCC1(C2=CC=CC=C2)C3=CC=CC4=CC=CC5=CC=CC6=CC=CC7=CC=CC1=C7C6=C5C4=C3,0.56,7.6,50.0,2.12,2.128,0.377358490566038,,,,,,,ITO/TiO2/P3HT:PC61BM/WO3/Ag,inverted,TiO2,,WO3,,,,,,-5.01,-3.12,,-6.1,-3.7,
58478,10.1016/j.mtcomm.2025.114526,10.1016/j.mtcomm.2025.114526,P3HT,PC61BM,P3HT,PCBM,CCCCCCc1cc(C)sc1C,CCCCC(=O)OCC1(C2=CC=CC=C2)C3=CC=CC4=CC=CC5=CC=CC6=CC=CC7=CC=CC1=C7C6=C5C4=C3,0.61,8.28,53.0,2.68,2.676924,0.1147761194030045,2.54,2.68,1:0.8,,,,ITO/ZnO/P3HT:PC61BM/MoO3/Au,inverted,ZnO,,MoO3,,,chlorobenzene,,120.0,-5.01,-3.12,,-6.1,-3.7,
58479,10.1016/j.mtener.2019.100381,10.1016/j.mtener.2019.100381,TBF-BDD,ITIC,TBF-BDD,ITIC,CCCCC(CC)COc1ccc(-c2c3cc(-c4ccc(-c5sc(-c6cccs6)c6c5C(=O)c5c(CC(CC)CCCC)sc(CC(CC)CCCC)c5C6=O)s4)sc3c(-c3ccc(OCC(CC)CCCC)cc3)c3ccoc23)cc1,CCCCCCc1ccc(C2(c3ccc(CCCCCC)cc3)c3cc4c(cc3-c3sc5cc(C=C6C(=O)c7ccccc7C6=C(C#N)C#N)sc5c32)C(c2ccc(CCCCCC)cc2)(c2ccc(CCCCCC)cc2)c2c-4sc3cc(C=C4C(=O)c5ccccc5C4=C(C#N)C#N)sc23)cc1,0.85,14.94,56.0,7.13,7.11144,0.2603085553997182,,,1:1,,,,ITO/PEDOT:PSS/active layer/PDINO/Ag,conventional,PDINO,PDINO,PEDOT:PSS,PEDOT:PSS,,chlorobenzene,chlorobenzene,110.0,-5.37,-3.65,,-5.576,-3.916,
