Repository: JiYiqaq/PCE-KA-GNN

# Data directory

- `raw/Active_Database.csv` is the immutable source dataset bundled under CC BY 4.0. Do not overwrite it with processed data.
- `processed/` is created and populated by the training pipeline. Generated `.pt` and `.pth` caches are intentionally ignored by Git because they can exceed GitHub's normal single-file limit.

See `../DATA_LICENSE.md` for provenance, license and checksum information.

File: data/raw/Active_Database.csv (part 169 of 471)
id,doi,doi_norm,donor,acceptor,donor_canonical,acceptor_canonical,donor_smiles,acceptor_smiles,voc,jsc,ff,pce,pce_recomputed,pce_relative_error_percent,pce_avg,pce_best,d_a_ratio,additive,additive_canonical,additive_ratio,device_structure,device_type,etl,etl_canonical,htl,htl_canonical,active_layer_thickness,solvent,solvent_canonical,annealing_temp,homo_d,lumo_d,eg_d,homo_a,lumo_a,eg_a
58480,10.1016/j.mtener.2019.100381,10.1016/j.mtener.2019.100381,PTBFPF-BDD,ITIC,PTBFPF-BDD,ITIC,,CCCCCCc1ccc(C2(c3ccc(CCCCCC)cc3)c3cc4c(cc3-c3sc5cc(C=C6C(=O)c7ccccc7C6=C(C#N)C#N)sc5c32)C(c2ccc(CCCCCC)cc2)(c2ccc(CCCCCC)cc2)c2c-4sc3cc(C=C4C(=O)c5ccccc5C4=C(C#N)C#N)sc23)cc1,0.92,15.54,57.33,8.22,8.19635544,0.2876467153284797,7.98,8.22,1:1,,,,ITO/PEDOT:PSS/active layer/PDINO/Ag,conventional,PDINO,PDINO,PEDOT:PSS,PEDOT:PSS,,chlorobenzene,chlorobenzene,130.0,,,,-5.576,-3.916,
58481,10.1016/j.mtener.2019.100381,10.1016/j.mtener.2019.100381,PTBFP-BDD,ITIC,PTBFP-BDD,ITIC,,CCCCCCc1ccc(C2(c3ccc(CCCCCC)cc3)c3cc4c(cc3-c3sc5cc(C=C6C(=O)c7ccccc7C6=C(C#N)C#N)sc5c32)C(c2ccc(CCCCCC)cc2)(c2ccc(CCCCCC)cc2)c2c-4sc3cc(C=C4C(=O)c5ccccc5C4=C(C#N)C#N)sc23)cc1,0.88,16.01,59.8,8.5,8.4251024,0.8811482352941165,8.38,8.5,1:2,,,,ITO/PEDOT:PSS/active layer/PDINO/Ag,conventional,PDINO,PDINO,PEDOT:PSS,PEDOT:PSS,,chlorobenzene,chlorobenzene,110.0,,,,-5.576,-3.916,
58482,10.1016/j.mtener.2020.100568,10.1016/j.mtener.2020.100568,PBDB-T,ITIC,PBDB-T,ITIC,CCCCC(CC)Cc1ccc(-c2c3cc(-c4ccc(-c5sc(-c6cccs6)c6c5C(=O)c5c(CC(CC)CCCC)sc(CC(CC)CCCC)c5C6=O)s4)sc3c(-c3ccc(CC(CC)CCCC)s3)c3ccsc23)s1,CCCCCCc1ccc(C2(c3ccc(CCCCCC)cc3)c3cc4c(cc3-c3sc5cc(C=C6C(=O)c7ccccc7C6=C(C#N)C#N)sc5c32)C(c2ccc(CCCCCC)cc2)(c2ccc(CCCCCC)cc2)c2c-4sc3cc(C=C4C(=O)c5ccccc5C4=C(C#N)C#N)sc23)cc1,0.92,16.27,65.0,9.64,9.72946,0.928008298755176,9.51,9.64,,,,,ITO/PEDOT:PSS/active layer/PDINO/Ag,conventional,PDINO,PDINO,PEDOT:PSS,PEDOT:PSS,,chlorobenzene,chlorobenzene,,-5.33,-3.48,,-5.576,-3.916,
58483,10.1016/j.mtener.2020.100568,10.1016/j.mtener.2020.100568,P91,ITIC,P91,ITIC,,CCCCCCc1ccc(C2(c3ccc(CCCCCC)cc3)c3cc4c(cc3-c3sc5cc(C=C6C(=O)c7ccccc7C6=C(C#N)C#N)sc5c32)C(c2ccc(CCCCCC)cc2)(c2ccc(CCCCCC)cc2)c2c-4sc3cc(C=C4C(=O)c5ccccc5C4=C(C#N)C#N)sc23)cc1,0.95,15.52,63.0,9.31,9.28872,0.2285714285714377,9.16,9.31,,,,,ITO/PEDOT:PSS/active layer/PDINO/Ag,conventional,PDINO,PDINO,PEDOT:PSS,PEDOT:PSS,,chlorobenzene,chlorobenzene,,,,,-5.576,-3.916,
58484,10.1016/j.mtener.2020.100568,10.1016/j.mtener.2020.100568,P82,ITIC,P82,ITIC,,CCCCCCc1ccc(C2(c3ccc(CCCCCC)cc3)c3cc4c(cc3-c3sc5cc(C=C6C(=O)c7ccccc7C6=C(C#N)C#N)sc5c32)C(c2ccc(CCCCCC)cc2)(c2ccc(CCCCCC)cc2)c2c-4sc3cc(C=C4C(=O)c5ccccc5C4=C(C#N)C#N)sc23)cc1,0.94,13.53,63.0,8.05,8.012466,0.4662608695652278,8.01,8.05,,,,,ITO/PEDOT:PSS/active layer/PDINO/Ag,conventional,PDINO,PDINO,PEDOT:PSS,PEDOT:PSS,,chlorobenzene,chlorobenzene,,,,,-5.576,-3.916,
58485,10.1016/j.mtener.2020.100568,10.1016/j.mtener.2020.100568,P55,ITIC,P55,ITIC,,CCCCCCc1ccc(C2(c3ccc(CCCCCC)cc3)c3cc4c(cc3-c3sc5cc(C=C6C(=O)c7ccccc7C6=C(C#N)C#N)sc5c32)C(c2ccc(CCCCCC)cc2)(c2ccc(CCCCCC)cc2)c2c-4sc3cc(C=C4C(=O)c5ccccc5C4=C(C#N)C#N)sc23)cc1,1.0,8.59,41.0,3.58,3.5219,1.622905027932962,3.45,3.58,,,,,ITO/PEDOT:PSS/active layer/PDINO/Ag,conventional,PDINO,PDINO,PEDOT:PSS,PEDOT:PSS,,chlorobenzene,chlorobenzene,,,,,-5.576,-3.916,
58486,10.1016/j.mtener.2020.100633,10.1016/j.mtener.2020.100633,DTDCPTT,C70,DTDCPTT,C70,,c12c3c4c5c1c1c6c7c2c2c8c3c3c9c4c4c%10c5c5c1c1c6c6c%11c%12c%13c%14c%15c%16c%17c%14c%14c%18c%13c%11c1c1c5c%10c5c(c%14c%10c%17c%11c%13c%16c%14c%16c%15c%12c%12c%16c(c2c7c%126)c2c8c3c(c%13c%142)c2c9c4c5c%10c%112)c%181,0.85,13.56,67.81,7.81,7.8157806,0.0740153649167793,,,1:2,,,,ITO/MoO3/DTDCPTT:C70/BCP/Ag,,BCP,BCP,MoO3,MoO3,,,,,,,,,,
58487,10.1016/j.mtener.2020.100633,10.1016/j.mtener.2020.100633,DTDCPTT-2CN,C70,DTDCPTT-2CN,C70,,c12c3c4c5c1c1c6c7c2c2c8c3c3c9c4c4c%10c5c5c1c1c6c6c%11c%12c%13c%14c%15c%16c%17c%14c%14c%18c%13c%11c1c1c5c%10c5c(c%14c%10c%17c%11c%13c%16c%14c%16c%15c%12c%12c%16c(c2c7c%126)c2c8c3c(c%13c%142)c2c9c4c5c%10c%112)c%181,0.96,12.93,48.38,6.0,6.00531264,0.0885439999999941,,,1:3,,,,ITO/MoO3/DTDCPTT-2CN:C70/BCP/Ag,,BCP,BCP,MoO3,MoO3,,,,,,,,,,
58492,10.1016/j.mtener.2021.100802,10.1016/j.mtener.2021.100802,PM6,BDTC-F,PM6,BDTC-F,COC(=O)C(C)(C)c1cc(C)cc(-c2sc3c4sc5cc(/C=C6/C(=O)c7cc(F)cc(c7)C(=O)/C6=C\c6cc(C(C)(C)C(=O)OC)c(-c7cc(C)cc(C(C)(C)C(=O)OC)c7)s6)sc5c4c(C(C)(C)C(=O)OC)ccc2-3)c1,,0.89,19.01,59.22,10.05,10.01937258,0.3047504477611947,,,,1-chloronaphthalene (CN),CN,,ITO/PEDOT:PSS/active layer/PDINO/Ag,conventional,PDINO,PDINO,PEDOT:PSS,PEDOT:PSS,,chlorobenzene,chlorobenzene,80.0,-5.56,-3.65,,,,
58493,10.1016/j.mtener.2021.100802,10.1016/j.mtener.2021.100802,PM6,BDTC-Cl,PM6,BDTC-Cl,COC(=O)C(C)(C)c1cc(C)cc(-c2sc3c4sc5cc(/C=C6/C(=O)c7cc(F)cc(c7)C(=O)/C6=C\c6cc(C(C)(C)C(=O)OC)c(-c7cc(C)cc(C(C)(C)C(=O)OC)c7)s6)sc5c4c(C(C)(C)C(=O)OC)ccc2-3)c1,,0.88,19.21,60.95,10.3,10.303475600000002,0.0337436893204036,,,,1-chloronaphthalene (CN),CN,,ITO/PEDOT:PSS/active layer/PDINO/Ag,conventional,PDINO,PDINO,PEDOT:PSS,PEDOT:PSS,,chlorobenzene,chlorobenzene,100.0,-5.56,-3.65,,,,
58494,10.1016/j.mtener.2021.100807,10.1016/j.mtener.2021.100807,PM6,Y6-BO,PM6,Y6-BO,COC(=O)C(C)(C)c1cc(C)cc(-c2sc3c4sc5cc(/C=C6/C(=O)c7cc(F)cc(c7)C(=O)/C6=C\c6cc(C(C)(C)C(=O)OC)c(-c7cc(C)cc(C(C)(C)C(=O)OC)c7)s6)sc5c4c(C(C)(C)C(=O)OC)ccc2-3)c1,CCCCCCCCCCCc1c(/C=C2\C(=O)c3cc(F)c(F)cc3C2=C(C#N)C#N)sc2c1sc1c3c4nsnc4c4c5sc6c(CCCCCCCCCCC)c(/C=C7\C(=O)c8cc(F)c(F)cc8C7=C(C#N)C#N)sc6c5n(CC(CCCC)CCCCCC)c4c3n(CC(CCCC)CCCCCC)c21,0.81,26.6,75.5,16.2,16.26723,0.4150000000000131,,,1:1,DIO,DIO,0.5% v/v,ITO/ZnO/C60-SAM/active layer/MoO3/Ag,inverted,ZnO/C60-SAM,ZnO/C60-SAM,MoO3,MoO3,97.0,chlorobenzene,chlorobenzene,110.0,-5.56,-3.65,,-5.65,-4.1,
58495,10.1016/j.mtener.2021.100807,10.1016/j.mtener.2021.100807,PM6,Y6-BO,PM6,Y6-BO,COC(=O)C(C)(C)c1cc(C)cc(-c2sc3c4sc5cc(/C=C6/C(=O)c7cc(F)cc(c7)C(=O)/C6=C\c6cc(C(C)(C)C(=O)OC)c(-c7cc(C)cc(C(C)(C)C(=O)OC)c7)s6)sc5c4c(C(C)(C)C(=O)OC)ccc2-3)c1,CCCCCCCCCCCc1c(/C=C2\C(=O)c3cc(F)c(F)cc3C2=C(C#N)C#N)sc2c1sc1c3c4nsnc4c4c5sc6c(CCCCCCCCCCC)c(/C=C7\C(=O)c8cc(F)c(F)cc8C7=C(C#N)C#N)sc6c5n(CC(CCCC)CCCCCC)c4c3n(CC(CCCC)CCCCCC)c21,0.81,19.1,73.5,11.4,11.371185,0.2527631578947352,,,1:1,DIO,DIO,0.5% v/v,ITO/ZnO/C60-SAM/active layer/MoO3/Au,inverted,ZnO/C60-SAM,ZnO/C60-SAM,MoO3,MoO3,97.0,chlorobenzene,chlorobenzene,110.0,-5.56,-3.65,,-5.65,-4.1,
58496,10.1016/j.mtener.2021.100807,10.1016/j.mtener.2021.100807,PM2,Y6-BO,PM2,Y6-BO,CCCCCCCCCCC(CCCCCCCC)Cc1ccc(-c2c3cc(-c4cnc(-c5cc6c(s5)-c5sc(-c7nccc8nsnc78)cc5C6(CC(CC)CCCC)CC(CC)CCCC)c5nsnc45)sc3c(-c3ccc(CC(CCCCCCCC)CCCCCCCCCC)s3)c3ccsc23)s1,CCCCCCCCCCCc1c(/C=C2\C(=O)c3cc(F)c(F)cc3C2=C(C#N)C#N)sc2c1sc1c3c4nsnc4c4c5sc6c(CCCCCCCCCCC)c(/C=C7\C(=O)c8cc(F)c(F)cc8C7=C(C#N)C#N)sc6c5n(CC(CCCC)CCCCCC)c4c3n(CC(CCCC)CCCCCC)c21,0.72,22.1,70.6,11.1,11.233871999999998,1.20605405405404,,,1:1.5,DIO,DIO,0.5% v/v,ITO/ZnO/C60-SAM/active layer/MoO3/Ag,inverted,ZnO/C60-SAM,ZnO/C60-SAM,MoO3,MoO3,95.0,chlorobenzene,chlorobenzene,110.0,-5.3,-3.9,,-5.65,-4.1,
58497,10.1016/j.mtener.2021.100807,10.1016/j.mtener.2021.100807,PM2,Y6-BO,PM2,Y6-BO,CCCCCCCCCCC(CCCCCCCC)Cc1ccc(-c2c3cc(-c4cnc(-c5cc6c(s5)-c5sc(-c7nccc8nsnc78)cc5C6(CC(CC)CCCC)CC(CC)CCCC)c5nsnc45)sc3c(-c3ccc(CC(CCCCCCCC)CCCCCCCCCC)s3)c3ccsc23)s1,CCCCCCCCCCCc1c(/C=C2\C(=O)c3cc(F)c(F)cc3C2=C(C#N)C#N)sc2c1sc1c3c4nsnc4c4c5sc6c(CCCCCCCCCCC)c(/C=C7\C(=O)c8cc(F)c(F)cc8C7=C(C#N)C#N)sc6c5n(CC(CCCC)CCCCCC)c4c3n(CC(CCCC)CCCCCC)c21,0.71,17.6,65.8,8.2,8.222368,0.2727804878048801,,,1:1.5,DIO,DIO,0.5% v/v,ITO/ZnO/C60-SAM/active layer/MoO3/Au,inverted,ZnO/C60-SAM,ZnO/C60-SAM,MoO3,MoO3,125.0,chlorobenzene,chlorobenzene,110.0,-5.3,-3.9,,-5.65,-4.1,
58498,10.1016/j.mtener.2021.100807,10.1016/j.mtener.2021.100807,PM2,Y6-BO,PM2,Y6-BO,CCCCCCCCCCC(CCCCCCCC)Cc1ccc(-c2c3cc(-c4cnc(-c5cc6c(s5)-c5sc(-c7nccc8nsnc78)cc5C6(CC(CC)CCCC)CC(CC)CCCC)c5nsnc45)sc3c(-c3ccc(CC(CCCCCCCC)CCCCCCCCCC)s3)c3ccsc23)s1,CCCCCCCCCCCc1c(/C=C2\C(=O)c3cc(F)c(F)cc3C2=C(C#N)C#N)sc2c1sc1c3c4nsnc4c4c5sc6c(CCCCCCCCCCC)c(/C=C7\C(=O)c8cc(F)c(F)cc8C7=C(C#N)C#N)sc6c5n(CC(CCCC)CCCCCC)c4c3n(CC(CCCC)CCCCCC)c21,0.71,16.2,68.9,7.9,7.924878,0.3149113924050543,,,1:1.5,DIO,DIO,0.5% v/v,ITO/ZnO/C60-SAM/active layer/MoO3/Au,inverted,ZnO/C60-SAM,ZnO/C60-SAM,MoO3,MoO3,95.0,chlorobenzene,chlorobenzene,110.0,-5.3,-3.9,,-5.65,-4.1,
58499,10.1016/j.mtener.2021.100807,10.1016/j.mtener.2021.100807,PM2,Y6-BO,PM2,Y6-BO,CCCCCCCCCCC(CCCCCCCC)Cc1ccc(-c2c3cc(-c4cnc(-c5cc6c(s5)-c5sc(-c7nccc8nsnc78)cc5C6(CC(CC)CCCC)CC(CC)CCCC)c5nsnc45)sc3c(-c3ccc(CC(CCCCCCCC)CCCCCCCCCC)s3)c3ccsc23)s1,CCCCCCCCCCCc1c(/C=C2\C(=O)c3cc(F)c(F)cc3C2=C(C#N)C#N)sc2c1sc1c3c4nsnc4c4c5sc6c(CCCCCCCCCCC)c(/C=C7\C(=O)c8cc(F)c(F)cc8C7=C(C#N)C#N)sc6c5n(CC(CCCC)CCCCCC)c4c3n(CC(CCCC)CCCCCC)c21,0.71,15.4,68.7,7.5,7.511658,0.1554399999999963,,,1:1.5,DIO,DIO,0.5% v/v,ITO/ZnO/C60-SAM/active layer/MoO3/Au,inverted,ZnO/C60-SAM,ZnO/C60-SAM,MoO3,MoO3,75.0,chlorobenzene,chlorobenzene,110.0,-5.3,-3.9,,-5.65,-4.1,
58500,10.1016/j.mtener.2021.100807,10.1016/j.mtener.2021.100807,PM2,Y6-BO,PM2,Y6-BO,CCCCCCCCCCC(CCCCCCCC)Cc1ccc(-c2c3cc(-c4cnc(-c5cc6c(s5)-c5sc(-c7nccc8nsnc78)cc5C6(CC(CC)CCCC)CC(CC)CCCC)c5nsnc45)sc3c(-c3ccc(CC(CCCCCCCC)CCCCCCCCCC)s3)c3ccsc23)s1,CCCCCCCCCCCc1c(/C=C2\C(=O)c3cc(F)c(F)cc3C2=C(C#N)C#N)sc2c1sc1c3c4nsnc4c4c5sc6c(CCCCCCCCCCC)c(/C=C7\C(=O)c8cc(F)c(F)cc8C7=C(C#N)C#N)sc6c5n(CC(CCCC)CCCCCC)c4c3n(CC(CCCC)CCCCCC)c21,0.71,14.7,63.9,6.7,6.669242999999999,0.459059701492556,,,1:1.5,DIO,DIO,0.5% v/v,ITO/ZnO/C60-SAM/active layer/MoO3/Au,inverted,ZnO/C60-SAM,ZnO/C60-SAM,MoO3,MoO3,125.0,chlorobenzene,chlorobenzene,110.0,-5.3,-3.9,,-5.65,-4.1,
58501,10.1016/j.mtener.2021.100807,10.1016/j.mtener.2021.100807,PM2,Y6-BO,PM2,Y6-BO,CCCCCCCCCCC(CCCCCCCC)Cc1ccc(-c2c3cc(-c4cnc(-c5cc6c(s5)-c5sc(-c7nccc8nsnc78)cc5C6(CC(CC)CCCC)CC(CC)CCCC)c5nsnc45)sc3c(-c3ccc(CC(CCCCCCCC)CCCCCCCCCC)s3)c3ccsc23)s1,CCCCCCCCCCCc1c(/C=C2\C(=O)c3cc(F)c(F)cc3C2=C(C#N)C#N)sc2c1sc1c3c4nsnc4c4c5sc6c(CCCCCCCCCCC)c(/C=C7\C(=O)c8cc(F)c(F)cc8C7=C(C#N)C#N)sc6c5n(CC(CCCC)CCCCCC)c4c3n(CC(CCCC)CCCCCC)c21,0.71,14.2,62.6,6.3,6.311332,0.1798730158730213,,,1:1.5,DIO,DIO,0.5% v/v,ITO/ZnO/C60-SAM/active layer/MoO3/Au,inverted,ZnO/C60-SAM,ZnO/C60-SAM,MoO3,MoO3,95.0,chlorobenzene,chlorobenzene,110.0,-5.3,-3.9,,-5.65,-4.1,
58502,10.1016/j.mtener.2021.100807,10.1016/j.mtener.2021.100807,PM2,Y6-BO,PM2,Y6-BO,CCCCCCCCCCC(CCCCCCCC)Cc1ccc(-c2c3cc(-c4cnc(-c5cc6c(s5)-c5sc(-c7nccc8nsnc78)cc5C6(CC(CC)CCCC)CC(CC)CCCC)c5nsnc45)sc3c(-c3ccc(CC(CCCCCCCC)CCCCCCCCCC)s3)c3ccsc23)s1,CCCCCCCCCCCc1c(/C=C2\C(=O)c3cc(F)c(F)cc3C2=C(C#N)C#N)sc2c1sc1c3c4nsnc4c4c5sc6c(CCCCCCCCCCC)c(/C=C7\C(=O)c8cc(F)c(F)cc8C7=C(C#N)C#N)sc6c5n(CC(CCCC)CCCCCC)c4c3n(CC(CCCC)CCCCCC)c21,0.71,13.9,63.4,6.3,6.256945999999999,0.6833968253968348,,,1:1.5,DIO,DIO,0.5% v/v,ITO/ZnO/C60-SAM/active layer/MoO3/Au,inverted,ZnO/C60-SAM,ZnO/C60-SAM,MoO3,MoO3,75.0,chlorobenzene,chlorobenzene,110.0,-5.3,-3.9,,-5.65,-4.1,
58503,10.1016/j.mtener.2021.100807,10.1016/j.mtener.2021.100807,PM2,Y6-BO,PM2,Y6-BO,CCCCCCCCCCC(CCCCCCCC)Cc1ccc(-c2c3cc(-c4cnc(-c5cc6c(s5)-c5sc(-c7nccc8nsnc78)cc5C6(CC(CC)CCCC)CC(CC)CCCC)c5nsnc45)sc3c(-c3ccc(CC(CCCCCCCC)CCCCCCCCCC)s3)c3ccsc23)s1,CCCCCCCCCCCc1c(/C=C2\C(=O)c3cc(F)c(F)cc3C2=C(C#N)C#N)sc2c1sc1c3c4nsnc4c4c5sc6c(CCCCCCCCCCC)c(/C=C7\C(=O)c8cc(F)c(F)cc8C7=C(C#N)C#N)sc6c5n(CC(CCCC)CCCCCC)c4c3n(CC(CCCC)CCCCCC)c21,0.71,15.2,59.6,6.5,6.432032,1.0456615384615322,,,1:1.5,DIO,DIO,0.5% v/v,ITO/ZnO/C60-SAM/active layer/MoO3/Au,inverted,ZnO/C60-SAM,ZnO/C60-SAM,MoO3,MoO3,125.0,chlorobenzene,chlorobenzene,110.0,-5.3,-3.9,,-5.65,-4.1,
58504,10.1016/j.mtener.2021.100807,10.1016/j.mtener.2021.100807,PM2,Y6-BO,PM2,Y6-BO,CCCCCCCCCCC(CCCCCCCC)Cc1ccc(-c2c3cc(-c4cnc(-c5cc6c(s5)-c5sc(-c7nccc8nsnc78)cc5C6(CC(CC)CCCC)CC(CC)CCCC)c5nsnc45)sc3c(-c3ccc(CC(CCCCCCCC)CCCCCCCCCC)s3)c3ccsc23)s1,CCCCCCCCCCCc1c(/C=C2\C(=O)c3cc(F)c(F)cc3C2=C(C#N)C#N)sc2c1sc1c3c4nsnc4c4c5sc6c(CCCCCCCCCCC)c(/C=C7\C(=O)c8cc(F)c(F)cc8C7=C(C#N)C#N)sc6c5n(CC(CCCC)CCCCCC)c4c3n(CC(CCCC)CCCCCC)c21,0.71,13.9,62.6,6.2,6.177994,0.3549354838709708,,,1:1.5,DIO,DIO,0.5% v/v,ITO/ZnO/C60-SAM/active layer/MoO3/Au,inverted,ZnO/C60-SAM,ZnO/C60-SAM,MoO3,MoO3,95.0,chlorobenzene,chlorobenzene,110.0,-5.3,-3.9,,-5.65,-4.1,
58505,10.1016/j.mtener.2021.100807,10.1016/j.mtener.2021.100807,PM2,Y6-BO,PM2,Y6-BO,CCCCCCCCCCC(CCCCCCCC)Cc1ccc(-c2c3cc(-c4cnc(-c5cc6c(s5)-c5sc(-c7nccc8nsnc78)cc5C6(CC(CC)CCCC)CC(CC)CCCC)c5nsnc45)sc3c(-c3ccc(CC(CCCCCCCC)CCCCCCCCCC)s3)c3ccsc23)s1,CCCCCCCCCCCc1c(/C=C2\C(=O)c3cc(F)c(F)cc3C2=C(C#N)C#N)sc2c1sc1c3c4nsnc4c4c5sc6c(CCCCCCCCCCC)c(/C=C7\C(=O)c8cc(F)c(F)cc8C7=C(C#N)C#N)sc6c5n(CC(CCCC)CCCCCC)c4c3n(CC(CCCC)CCCCCC)c21,0.71,13.1,63.8,5.9,5.934037999999999,0.5769152542372695,,,1:1.5,DIO,DIO,0.5% v/v,ITO/ZnO/C60-SAM/active layer/MoO3/Au,inverted,ZnO/C60-SAM,ZnO/C60-SAM,MoO3,MoO3,75.0,chlorobenzene,chlorobenzene,110.0,-5.3,-3.9,,-5.65,-4.1,
58506,10.1016/j.mtener.2021.100843,10.1016/j.mtener.2021.100843,PTB7-Th,BThIND-Cl,PTB7-Th,BThIND-Cl,CCCCC(CC)COC(=O)c1sc2csc(-c3cc4c(-c5ccc(CC(CC)CCCC)s5)c5sccc5c(-c5ccc(CC(CC)CCCC)s5)c4s3)c2c1F,CCCCCCC1(CCCCCC)c2cc3c(cc2-c2sc(/C=C4\C(=O)c5cc(Cl)ccc5C4=C(C#N)C#N)cc21)C(CCCCCC)(CCCCCC)c1cc(/C=C2\C(=O)c4cc(Cl)ccc4C2=C(C#N)C#N)sc1-3,0.91,22.58,69.0,14.18,14.177982,0.0142313117066264,14.18,14.18,1:1.2,,,,ITO/PEDOT:PSS/active layer/Au,conventional,,,PEDOT:PSS,PEDOT:PSS,,chloroform,chloroform,,-5.21,-3.6,,-5.64,-3.96,
58507,10.1016/j.mtener.2021.100843,10.1016/j.mtener.2021.100843,PTB7-Th,TPhEPDI-4,PTB7-Th,TPhEPDI-4,CCCCC(CC)COC(=O)c1sc2csc(-c3cc4c(-c5ccc(CC(CC)CCCC)s5)c5sccc5c(-c5ccc(CC(CC)CCCC)s5)c4s3)c2c1F,,1.04,15.53,64.0,10.34,10.336768,0.0312572533849184,10.34,10.34,1:1.2,,,,ITO/PEDOT:PSS/active layer/Au,conventional,,,PEDOT:PSS,PEDOT:PSS,,chloroform,chloroform,,-5.21,-3.6,,,,
58517,10.1016/j.mtener.2021.100938,10.1016/j.mtener.2021.100938,PTB7-Th,C6OT-4F,PTB7-Th,C6OT-4F,CCCCC(CC)COC(=O)c1sc2csc(-c3cc4c(-c5ccc(CC(CC)CCCC)s5)c5sccc5c(-c5ccc(CC(CC)CCCC)s5)c4s3)c2c1F,,0.761,21.5,60.01,9.83,9.81853615,0.1166210579857595,9.5,9.83,1:1.5,,,,ITO/PEDOT:PSS/active layer/PDINN/Ag,conventional,PDINN,PDINN,PEDOT:PSS,PEDOT:PSS,,,,,-5.21,-3.6,,,,
58518,10.1016/j.mtener.2021.100938,10.1016/j.mtener.2021.100938,PTB7-Th,C6EDOT-4F,PTB7-Th,C6EDOT-4F,CCCCC(CC)COC(=O)c1sc2csc(-c3cc4c(-c5ccc(CC(CC)CCCC)s5)c5sccc5c(-c5ccc(CC(CC)CCCC)s5)c4s3)c2c1F,,0.672,11.3,50.2,3.81,3.811987200000001,0.0521574803149801,3.0,3.81,1:1.5,,,,ITO/PEDOT:PSS/active layer/PDINN/Ag,conventional,PDINN,PDINN,PEDOT:PSS,PEDOT:PSS,,,,,-5.21,-3.6,,,,
58519,10.1016/j.mtener.2021.100938,10.1016/j.mtener.2021.100938,PTB7-Th,PDOT-4F,PTB7-Th,PDOT-4F,CCCCC(CC)COC(=O)c1sc2csc(-c3cc4c(-c5ccc(CC(CC)CCCC)s5)c5sccc5c(-c5ccc(CC(CC)CCCC)s5)c4s3)c2c1F,,0.696,15.61,55.41,6.02,6.020052695999999,0.0008753488371948,5.73,6.02,1:1,,,,ITO/PEDOT:PSS/active layer/PDINN/Ag,conventional,PDINN,PDINN,PEDOT:PSS,PEDOT:PSS,,,,,-5.21,-3.6,,,,
58554,10.1016/j.mtener.2023.101322,10.1016/j.mtener.2023.101322,PM6,M36,PM6,M36,COC(=O)C(C)(C)c1cc(C)cc(-c2sc3c4sc5cc(/C=C6/C(=O)c7cc(F)cc(c7)C(=O)/C6=C\c6cc(C(C)(C)C(=O)OC)c(-c7cc(C)cc(C(C)(C)C(=O)OC)c7)s6)sc5c4c(C(C)(C)C(=O)OC)ccc2-3)c1,CCCCCCC(CCCC)COc1c2sc3c4sc(/C=C5\C(=O)c6cc(F)c(F)cc6C5=C(C#N)C#N)cc4n(CC(CCCC)CCCCCC)c3c2c(OCC(CCCC)CCCCCC)c2sc3c4c(n(CC(CCCC)CCCCCC)c3c12)[SH](/C=C1/C(=O)c2cc(F)c(F)cc2C1=C(C#N)C#N)C=C4,0.566,18.61,54.32,5.72,5.721666832,0.0291404195804148,5.01,5.72,1:1 wt/wt,1-chloronaphthalene,,0.5 vol%,ITO/HTL/active layer/ETL/Ag,,PDIN,,PTAA,PTAA,,chloroform,,90.0,-5.56,-3.65,,,,
58555,10.1016/j.mtener.2023.101322,10.1016/j.mtener.2023.101322,PM6,M36,PM6,M36,COC(=O)C(C)(C)c1cc(C)cc(-c2sc3c4sc5cc(/C=C6/C(=O)c7cc(F)cc(c7)C(=O)/C6=C\c6cc(C(C)(C)C(=O)OC)c(-c7cc(C)cc(C(C)(C)C(=O)OC)c7)s6)sc5c4c(C(C)(C)C(=O)OC)ccc2-3)c1,CCCCCCC(CCCC)COc1c2sc3c4sc(/C=C5\C(=O)c6cc(F)c(F)cc6C5=C(C#N)C#N)cc4n(CC(CCCC)CCCCCC)c3c2c(OCC(CCCC)CCCCCC)c2sc3c4c(n(CC(CCCC)CCCCCC)c3c12)[SH](/C=C1/C(=O)c2cc(F)c(F)cc2C1=C(C#N)C#N)C=C4,0.637,19.05,55.49,6.73,6.733628265,0.0539118127785986,6.33,6.73,1:1 wt/wt,1-chloronaphthalene,,0.5 vol%,ITO/HTL/active layer/ETL/Ag,,PDIN,,PTAA/PEDOT:PSS,PTAA/PEDOT:PSS,,chloroform,,90.0,-5.56,-3.65,,,,
58556,10.1016/j.mtener.2023.101322,10.1016/j.mtener.2023.101322,PM6,M36,PM6,M36,COC(=O)C(C)(C)c1cc(C)cc(-c2sc3c4sc5cc(/C=C6/C(=O)c7cc(F)cc(c7)C(=O)/C6=C\c6cc(C(C)(C)C(=O)OC)c(-c7cc(C)cc(C(C)(C)C(=O)OC)c7)s6)sc5c4c(C(C)(C)C(=O)OC)ccc2-3)c1,CCCCCCC(CCCC)COc1c2sc3c4sc(/C=C5\C(=O)c6cc(F)c(F)cc6C5=C(C#N)C#N)cc4n(CC(CCCC)CCCCCC)c3c2c(OCC(CCCC)CCCCCC)c2sc3c4c(n(CC(CCCC)CCCCCC)c3c12)[SH](/C=C1/C(=O)c2cc(F)c(F)cc2C1=C(C#N)C#N)C=C4,0.898,21.89,73.48,14.45,14.444125256,0.0406556678200552,13.84,14.45,1:1 wt/wt,1-chloronaphthalene,,0.5 vol%,ITO/HTL/active layer/ETL/Ag,,PDIN,,PTAA/ID-PEDOT:PSS,PTAA/ID-PEDOT:PSS,,chloroform,,90.0,-5.56,-3.65,,,,
58557,10.1016/j.mtener.2023.101322,10.1016/j.mtener.2023.101322,PM6,M36,PM6,M36,COC(=O)C(C)(C)c1cc(C)cc(-c2sc3c4sc5cc(/C=C6/C(=O)c7cc(F)cc(c7)C(=O)/C6=C\c6cc(C(C)(C)C(=O)OC)c(-c7cc(C)cc(C(C)(C)C(=O)OC)c7)s6)sc5c4c(C(C)(C)C(=O)OC)ccc2-3)c1,CCCCCCC(CCCC)COc1c2sc3c4sc(/C=C5\C(=O)c6cc(F)c(F)cc6C5=C(C#N)C#N)cc4n(CC(CCCC)CCCCCC)c3c2c(OCC(CCCC)CCCCCC)c2sc3c4c(n(CC(CCCC)CCCCCC)c3c12)[SH](/C=C1/C(=O)c2cc(F)c(F)cc2C1=C(C#N)C#N)C=C4,0.875,21.62,69.86,13.21,13.2157655,0.04364496593489,13.11,13.21,1:1 wt/wt,1-chloronaphthalene,,0.5 vol%,ITO/HTL/active layer/ETL/Ag,,PDIN,,PEDOT:PSS,PEDOT:PSS,,chloroform,,90.0,-5.56,-3.65,,,,
58558,10.1016/j.mtener.2023.101369,10.1016/j.mtener.2023.101369,P-HBT-T,PCBM,P-HBT-T,PCBM,,CCCCC(=O)OCC1(C2=CC=CC=C2)C3=CC=CC4=CC=CC5=CC=CC6=CC=CC7=CC=CC1=C7C6=C5C4=C3,0.91,10.2,59.36,5.51,5.5097952,0.0037168784028978,,,1:2,,,,ITO/PEDOT:PSS/active layer/LiF/Al,conventional,LiF,LiF,PEDOT:PSS,PEDOT:PSS,,"1,2-dichlorobenzene",o-DCB,,,,,-6.1,-3.7,
58559,10.1016/j.mtener.2023.101369,10.1016/j.mtener.2023.101369,P-HBT-T,PCBM,P-HBT-T,PCBM,,CCCCC(=O)OCC1(C2=CC=CC=C2)C3=CC=CC4=CC=CC5=CC=CC6=CC=CC7=CC=CC1=C7C6=C5C4=C3,0.9,12.8,63.8,7.35,7.34976,0.0032653061224462,,,1:2,2%DIO,DIO,2%,ITO/PEDOT:PSS/active layer/LiF/Al,conventional,LiF,LiF,PEDOT:PSS,PEDOT:PSS,,"1,2-dichlorobenzene",o-DCB,,,,,-6.1,-3.7,
58560,10.1016/j.mtener.2023.101369,10.1016/j.mtener.2023.101369,P-FBT-T,PCBM,P-FBT-T,PCBM,,CCCCC(=O)OCC1(C2=CC=CC=C2)C3=CC=CC4=CC=CC5=CC=CC6=CC=CC7=CC=CC1=C7C6=C5C4=C3,0.89,12.3,61.38,6.72,6.7192686,0.0108839285714193,,,1:2,,,,ITO/PEDOT:PSS/active layer/LiF/Al,conventional,LiF,LiF,PEDOT:PSS,PEDOT:PSS,,"1,2-dichlorobenzene",o-DCB,,,,,-6.1,-3.7,
58561,10.1016/j.mtener.2023.101369,10.1016/j.mtener.2023.101369,P-FBT-T,PCBM,P-FBT-T,PCBM,,CCCCC(=O)OCC1(C2=CC=CC=C2)C3=CC=CC4=CC=CC5=CC=CC6=CC=CC7=CC=CC1=C7C6=C5C4=C3,0.92,13.9,60.68,7.76,7.759758400000001,0.0031134020618421,,,1:2,2%DIO,DIO,2%,ITO/PEDOT:PSS/active layer/LiF/Al,conventional,LiF,LiF,PEDOT:PSS,PEDOT:PSS,,"1,2-dichlorobenzene",o-DCB,,,,,-6.1,-3.7,
58562,10.1016/j.mtener.2023.101369,10.1016/j.mtener.2023.101369,P-FBT-O,PCBM,P-FBT-O,PCBM,,CCCCC(=O)OCC1(C2=CC=CC=C2)C3=CC=CC4=CC=CC5=CC=CC6=CC=CC7=CC=CC1=C7C6=C5C4=C3,0.95,12.3,61.36,7.17,7.169916000000001,0.0011715481171451,,,1:2,DPE,DPE,,ITO/PEDOT:PSS/active layer/LiF/Al,conventional,LiF,LiF,PEDOT:PSS,PEDOT:PSS,,"1,2-dichlorobenzene",o-DCB,,,,,-6.1,-3.7,
58563,10.1016/j.mtener.2023.101369,10.1016/j.mtener.2023.101369,P-FBT-O,PCBM,P-FBT-O,PCBM,,CCCCC(=O)OCC1(C2=CC=CC=C2)C3=CC=CC4=CC=CC5=CC=CC6=CC=CC7=CC=CC1=C7C6=C5C4=C3,0.95,15.4,62.95,9.21,9.209585,0.0045059717698377,,,1:2,6% DPE,DPE,6%,ITO/PEDOT:PSS/active layer/LiF/Al,conventional,LiF,LiF,PEDOT:PSS,PEDOT:PSS,,"1,2-dichlorobenzene",o-DCB,,,,,-6.1,-3.7,
58564,10.1016/j.mtener.2023.101369,10.1016/j.mtener.2023.101369,PF∗,PCBM,PF∗,PCBM,,CCCCC(=O)OCC1(C2=CC=CC=C2)C3=CC=CC4=CC=CC5=CC=CC6=CC=CC7=CC=CC1=C7C6=C5C4=C3,0.88,14.4,57.76,7.32,7.319347199999999,0.008918032786899,,,1:2,,,,ITO/PEDOT:PSS/active layer/LiF/Al,conventional,LiF,LiF,PEDOT:PSS,PEDOT:PSS,,"1,2-dichlorobenzene",o-DCB,,,,,-6.1,-3.7,
58574,10.1016/j.mtener.2024.101694,10.1016/j.mtener.2024.101694,PM6,L8-BO,PM6,L8-BO,COC(=O)C(C)(C)c1cc(C)cc(-c2sc3c4sc5cc(/C=C6/C(=O)c7cc(F)cc(c7)C(=O)/C6=C\c6cc(C(C)(C)C(=O)OC)c(-c7cc(C)cc(C(C)(C)C(=O)OC)c7)s6)sc5c4c(C(C)(C)C(=O)OC)ccc2-3)c1,CCCCCCC(CCCC)Cc1c(/C=C2\C(=O)c3cc(F)c(F)cc3C2=C(C#N)C#N)sc2c1SC1c3c(c4c(c5nsnc35)c3sc5c(CC(CCCC)CCCCCC)c(/C=C6\C(=O)c7cc(F)c(F)cc7C6=C(C#N)C#N)sc5c3n4CC(CC)CCCC)N(CC(CC)CCCC)C21,0.87,26.26,77.07,17.6,17.607566339999998,0.0429905681817999,17.32,17.6,,,,,,,,,,,,,,,-5.56,-3.65,,-5.68,-3.9,
58575,10.1016/j.mtener.2024.101694,10.1016/j.mtener.2024.101694,PM6,QIP-4F,PM6,QIP-4F,COC(=O)C(C)(C)c1cc(C)cc(-c2sc3c4sc5cc(/C=C6/C(=O)c7cc(F)cc(c7)C(=O)/C6=C\c6cc(C(C)(C)C(=O)OC)c(-c7cc(C)cc(C(C)(C)C(=O)OC)c7)s6)sc5c4c(C(C)(C)C(=O)OC)ccc2-3)c1,,0.921,22.09,77.08,15.96,15.681841212,1.742849548872185,15.36,15.96,,,,,ITO/PEDOT:PSS/BHJ/PNDIT-F3N/Ag,,PNDIT-F3N,,PEDOT:PSS,,,,,,-5.56,-3.65,,,,
58576,10.1016/j.mtener.2024.101694,10.1016/j.mtener.2024.101694,PM6,QIP-4Cl,PM6,QIP-4Cl,COC(=O)C(C)(C)c1cc(C)cc(-c2sc3c4sc5cc(/C=C6/C(=O)c7cc(F)cc(c7)C(=O)/C6=C\c6cc(C(C)(C)C(=O)OC)c(-c7cc(C)cc(C(C)(C)C(=O)OC)c7)s6)sc5c4c(C(C)(C)C(=O)OC)ccc2-3)c1,,0.92,23.47,72.93,15.75,15.747337320000002,0.016905904761895,15.44,15.75,,,,,ITO/PEDOT:PSS/BHJ/PNDIT-F3N/Ag,,PNDIT-F3N,,PEDOT:PSS,,,,,,-5.56,-3.65,,,,
58579,10.1016/j.mtener.2025.101954,10.1016/j.mtener.2025.101954,PM6,PY-IT,PM6,PY-IT,CC1=CC(=CC(=C1)C2=C3C=CC(=C4C5=C(C=C(S5)/C=C\6/C(=O)C7=CC(=CC(=C7)F)C(=O)/C6=C\C8=CC(=C(S8)C9=CC(=CC(=C9)C)C(C)(C)C(=O)OC)C(C)(C)C(=O)OC)SC4=C3S2)C(C)(C)C(=O)OC)C(C)(C)C(=O)OC,CCCCCCCCCCCc1c(/C=C2\C(=O)c3ccccc3C2=C(C#N)C#N)sc2c1sc1c3c4nsnc4c4c5sc6c(CCCCCCCCCCC)c(/C=C7\C(=O)c8cc(-c9cccs9)ccc8C7=C(C#N)C#N)sc6c5n(CC(CCCCCCCC)CCCCCCCCCC)c4c3n(CC(CCCCCCCC)CCCCCCCCCC)c21,0.941,24.58,75.14,17.34,17.379716692,0.2290466666666605,17.09,17.34,,,,,Binary,all-polymer solar cell,,,,,,,,,-5.56,-3.65,,-5.68,-3.94,
58580,10.1016/j.mtener.2025.101954,10.1016/j.mtener.2025.101954,PM6,PY-IT,PM6,PY-IT,CC1=CC(=CC(=C1)C2=C3C=CC(=C4C5=C(C=C(S5)/C=C\6/C(=O)C7=CC(=CC(=C7)F)C(=O)/C6=C\C8=CC(=C(S8)C9=CC(=CC(=C9)C)C(C)(C)C(=O)OC)C(C)(C)C(=O)OC)SC4=C3S2)C(C)(C)C(=O)OC)C(C)(C)C(=O)OC,CCCCCCCCCCCc1c(/C=C2\C(=O)c3ccccc3C2=C(C#N)C#N)sc2c1sc1c3c4nsnc4c4c5sc6c(CCCCCCCCCCC)c(/C=C7\C(=O)c8cc(-c9cccs9)ccc8C7=C(C#N)C#N)sc6c5n(CC(CCCCCCCC)CCCCCCCCCC)c4c3n(CC(CCCCCCCC)CCCCCCCCCC)c21,0.95,25.41,74.75,18.01,18.04427625,0.1903178789561231,17.79,18.01,,,,,PBQx-TCl/Binary,all-polymer solar cell,,,,,,,,,-5.56,-3.65,,-5.68,-3.94,
58581,10.1016/j.mtener.2025.101954,10.1016/j.mtener.2025.101954,PM6,PY-IT,PM6,PY-IT,CC1=CC(=CC(=C1)C2=C3C=CC(=C4C5=C(C=C(S5)/C=C\6/C(=O)C7=CC(=CC(=C7)F)C(=O)/C6=C\C8=CC(=C(S8)C9=CC(=CC(=C9)C)C(C)(C)C(=O)OC)C(C)(C)C(=O)OC)SC4=C3S2)C(C)(C)C(=O)OC)C(C)(C)C(=O)OC,CCCCCCCCCCCc1c(/C=C2\C(=O)c3ccccc3C2=C(C#N)C#N)sc2c1sc1c3c4nsnc4c4c5sc6c(CCCCCCCCCCC)c(/C=C7\C(=O)c8cc(-c9cccs9)ccc8C7=C(C#N)C#N)sc6c5n(CC(CCCCCCCC)CCCCCCCCCC)c4c3n(CC(CCCCCCCC)CCCCCCCCCC)c21,0.938,24.75,76.61,17.78,17.78539455,0.0303405511810929,17.54,17.78,,,,,Binary/PY-V-γ,all-polymer solar cell,,,,,,,,,-5.56,-3.65,,-5.68,-3.94,
58582,10.1016/j.mtener.2025.101954,10.1016/j.mtener.2025.101954,PM6,PY-IT,PM6,PY-IT,CC1=CC(=CC(=C1)C2=C3C=CC(=C4C5=C(C=C(S5)/C=C\6/C(=O)C7=CC(=CC(=C7)F)C(=O)/C6=C\C8=CC(=C(S8)C9=CC(=CC(=C9)C)C(C)(C)C(=O)OC)C(C)(C)C(=O)OC)SC4=C3S2)C(C)(C)C(=O)OC)C(C)(C)C(=O)OC,CCCCCCCCCCCc1c(/C=C2\C(=O)c3ccccc3C2=C(C#N)C#N)sc2c1sc1c3c4nsnc4c4c5sc6c(CCCCCCCCCCC)c(/C=C7\C(=O)c8cc(-c9cccs9)ccc8C7=C(C#N)C#N)sc6c5n(CC(CCCCCCCC)CCCCCCCCCC)c4c3n(CC(CCCCCCCC)CCCCCCCCCC)c21,0.945,25.65,76.37,18.51,18.511515225,0.0081859805510457,18.31,18.51,,,,,PBQx-TCl/Binary/PY-V-γ,all-polymer solar cell,,,,,,,,,-5.56,-3.65,,-5.68,-3.94,
58583,10.1016/j.mtener.2025.101992,10.1016/j.mtener.2025.101992,PM6,Y7,PM6,Y7,CC1=CC(=CC(=C1)C2=C3C=CC(=C4C5=C(C=C(S5)/C=C\6/C(=O)C7=CC(=CC(=C7)F)C(=O)/C6=C\C8=CC(=C(S8)C9=CC(=CC(=C9)C)C(C)(C)C(=O)OC)C(C)(C)C(=O)OC)SC4=C3S2)C(C)(C)C(=O)OC)C(C)(C)C(=O)OC,CCCCCCCCCCCc1c(/C=C2\C(=O)c3cc(Cl)c(Cl)cc3C2=C(C#N)C#N)sc2c1sc1c3c4nsnc4c4c5sc6c(CCCCCCCCCCC)c(/C=C7\C(=O)c8cc(Cl)c(Cl)cc8C7=C(C#N)C#N)sc6c5n(CC(CC)CCCC)c4c3n(CC(CC)CCCC)c21,0.831,26.1,71.25,15.52,15.45348375,0.4285840850515424,15.25,15.52,,Control,,,inverted,inverted,ZnO,ZnO,MoO3,MoO3,,chloroform,chloroform,,-5.56,-3.65,,-5.72,-4.16,
58584,10.1016/j.mtener.2025.101992,10.1016/j.mtener.2025.101992,PM6,Y7,PM6,Y7,CC1=CC(=CC(=C1)C2=C3C=CC(=C4C5=C(C=C(S5)/C=C\6/C(=O)C7=CC(=CC(=C7)F)C(=O)/C6=C\C8=CC(=C(S8)C9=CC(=CC(=C9)C)C(C)(C)C(=O)OC)C(C)(C)C(=O)OC)SC4=C3S2)C(C)(C)C(=O)OC)C(C)(C)C(=O)OC,CCCCCCCCCCCc1c(/C=C2\C(=O)c3cc(Cl)c(Cl)cc3C2=C(C#N)C#N)sc2c1sc1c3c4nsnc4c4c5sc6c(CCCCCCCCCCC)c(/C=C7\C(=O)c8cc(Cl)c(Cl)cc8C7=C(C#N)C#N)sc6c5n(CC(CC)CCCC)c4c3n(CC(CC)CCCC)c21,0.849,26.81,73.74,16.8,16.784470205999995,0.0924392500000362,16.38,16.8,,CN,CN,2,inverted,inverted,ZnO,ZnO,MoO3,MoO3,,chloroform,chloroform,,-5.56,-3.65,,-5.72,-4.16,
58585,10.1016/j.mtener.2025.101992,10.1016/j.mtener.2025.101992,PM6,Y7,PM6,Y7,CC1=CC(=CC(=C1)C2=C3C=CC(=C4C5=C(C=C(S5)/C=C\6/C(=O)C7=CC(=CC(=C7)F)C(=O)/C6=C\C8=CC(=C(S8)C9=CC(=CC(=C9)C)C(C)(C)C(=O)OC)C(C)(C)C(=O)OC)SC4=C3S2)C(C)(C)C(=O)OC)C(C)(C)C(=O)OC,CCCCCCCCCCCc1c(/C=C2\C(=O)c3cc(Cl)c(Cl)cc3C2=C(C#N)C#N)sc2c1sc1c3c4nsnc4c4c5sc6c(CCCCCCCCCCC)c(/C=C7\C(=O)c8cc(Cl)c(Cl)cc8C7=C(C#N)C#N)sc6c5n(CC(CC)CCCC)c4c3n(CC(CC)CCCC)c21,0.856,27.18,74.81,17.6,17.405354448,1.1059406363636406,17.34,17.6,,BINOL,BINOL,2.0,inverted,inverted,ZnO,ZnO,MoO3,MoO3,,chloroform,chloroform,,-5.56,-3.65,,-5.72,-4.16,
58586,10.1016/j.mtener.2025.101992,10.1016/j.mtener.2025.101992,PM6,Y7,PM6,Y7,CC1=CC(=CC(=C1)C2=C3C=CC(=C4C5=C(C=C(S5)/C=C\6/C(=O)C7=CC(=CC(=C7)F)C(=O)/C6=C\C8=CC(=C(S8)C9=CC(=CC(=C9)C)C(C)(C)C(=O)OC)C(C)(C)C(=O)OC)SC4=C3S2)C(C)(C)C(=O)OC)C(C)(C)C(=O)OC,CCCCCCCCCCCc1c(/C=C2\C(=O)c3cc(Cl)c(Cl)cc3C2=C(C#N)C#N)sc2c1sc1c3c4nsnc4c4c5sc6c(CCCCCCCCCCC)c(/C=C7\C(=O)c8cc(Cl)c(Cl)cc8C7=C(C#N)C#N)sc6c5n(CC(CC)CCCC)c4c3n(CC(CC)CCCC)c21,0.854,26.76,75.55,17.3,17.26547172,0.1995854335260113,17.17,17.3,,p-OH,p-OH,,inverted,inverted,ZnO,ZnO,MoO3,MoO3,,chloroform,chloroform,,-5.56,-3.65,,-5.72,-4.16,
58587,10.1016/j.mtener.2025.101992,10.1016/j.mtener.2025.101992,PM6,Y7,PM6,Y7,CC1=CC(=CC(=C1)C2=C3C=CC(=C4C5=C(C=C(S5)/C=C\6/C(=O)C7=CC(=CC(=C7)F)C(=O)/C6=C\C8=CC(=C(S8)C9=CC(=CC(=C9)C)C(C)(C)C(=O)OC)C(C)(C)C(=O)OC)SC4=C3S2)C(C)(C)C(=O)OC)C(C)(C)C(=O)OC,CCCCCCCCCCCc1c(/C=C2\C(=O)c3cc(Cl)c(Cl)cc3C2=C(C#N)C#N)sc2c1sc1c3c4nsnc4c4c5sc6c(CCCCCCCCCCC)c(/C=C7\C(=O)c8cc(Cl)c(Cl)cc8C7=C(C#N)C#N)sc6c5n(CC(CC)CCCC)c4c3n(CC(CC)CCCC)c21,0.854,26.27,75.19,16.9,16.868560702,0.1860313491124182,16.67,16.9,,o-OH,o-OH,,inverted,inverted,ZnO,ZnO,MoO3,MoO3,,chloroform,chloroform,,-5.56,-3.65,,-5.72,-4.16,
58588,10.1016/j.mtener.2025.101992,10.1016/j.mtener.2025.101992,PM6,Y7,PM6,Y7,CC1=CC(=CC(=C1)C2=C3C=CC(=C4C5=C(C=C(S5)/C=C\6/C(=O)C7=CC(=CC(=C7)F)C(=O)/C6=C\C8=CC(=C(S8)C9=CC(=CC(=C9)C)C(C)(C)C(=O)OC)C(C)(C)C(=O)OC)SC4=C3S2)C(C)(C)C(=O)OC)C(C)(C)C(=O)OC,CCCCCCCCCCCc1c(/C=C2\C(=O)c3cc(Cl)c(Cl)cc3C2=C(C#N)C#N)sc2c1sc1c3c4nsnc4c4c5sc6c(CCCCCCCCCCC)c(/C=C7\C(=O)c8cc(Cl)c(Cl)cc8C7=C(C#N)C#N)sc6c5n(CC(CC)CCCC)c4c3n(CC(CC)CCCC)c21,0.853,26.72,74.24,16.96,16.920899583999997,0.2305449056603991,16.75,16.96,,1-OH,1-OH,,inverted,inverted,ZnO,ZnO,MoO3,MoO3,,chloroform,chloroform,,-5.56,-3.65,,-5.72,-4.16,
58589,10.1016/j.mtener.2025.101992,10.1016/j.mtener.2025.101992,PM6,Y7,PM6,Y7,CC1=CC(=CC(=C1)C2=C3C=CC(=C4C5=C(C=C(S5)/C=C\6/C(=O)C7=CC(=CC(=C7)F)C(=O)/C6=C\C8=CC(=C(S8)C9=CC(=CC(=C9)C)C(C)(C)C(=O)OC)C(C)(C)C(=O)OC)SC4=C3S2)C(C)(C)C(=O)OC)C(C)(C)C(=O)OC,CCCCCCCCCCCc1c(/C=C2\C(=O)c3cc(Cl)c(Cl)cc3C2=C(C#N)C#N)sc2c1sc1c3c4nsnc4c4c5sc6c(CCCCCCCCCCC)c(/C=C7\C(=O)c8cc(Cl)c(Cl)cc8C7=C(C#N)C#N)sc6c5n(CC(CC)CCCC)c4c3n(CC(CC)CCCC)c21,0.851,26.73,74.87,16.9,17.030851101,0.7742668698224917,16.67,16.9,,2-OH,2-OH,,inverted,inverted,ZnO,ZnO,MoO3,MoO3,,chloroform,chloroform,,-5.56,-3.65,,-5.72,-4.16,
58599,10.1016/j.mtener.2025.102108,10.1016/j.mtener.2025.102108,PM6,IDIC-C8,PM6,IDIC-C8,CC1=CC(=CC(=C1)C2=C3C=CC(=C4C5=C(C=C(S5)/C=C\6/C(=O)C7=CC(=CC(=C7)F)C(=O)/C6=C\C8=CC(=C(S8)C9=CC(=CC(=C9)C)C(C)(C)C(=O)OC)C(C)(C)C(=O)OC)SC4=C3S2)C(C)(C)C(=O)OC)C(C)(C)C(=O)OC,,0.97,14.12,74.7,10.23,10.2312108,0.0118357771260905,,,,,,,,organic solar cell,,,,,,,,,-5.56,-3.65,,,,
58600,10.1016/j.mtener.2025.102108,10.1016/j.mtener.2025.102108,PM6,GDIC-C8,PM6,GDIC-C8,CC1=CC(=CC(=C1)C2=C3C=CC(=C4C5=C(C=C(S5)/C=C\6/C(=O)C7=CC(=CC(=C7)F)C(=O)/C6=C\C8=CC(=C(S8)C9=CC(=CC(=C9)C)C(C)(C)C(=O)OC)C(C)(C)C(=O)OC)SC4=C3S2)C(C)(C)C(=O)OC)C(C)(C)C(=O)OC,,1.02,11.39,58.2,6.76,6.761559600000001,0.0230710059171761,,,,,,,,,,,,,,,,,-5.56,-3.65,,,,
58601,10.1016/j.mtener.2025.102108,10.1016/j.mtener.2025.102108,PM6,C8T-BDT4Cl,PM6,C8T-BDT4Cl,CC1=CC(=CC(=C1)C2=C3C=CC(=C4C5=C(C=C(S5)/C=C\6/C(=O)C7=CC(=CC(=C7)F)C(=O)/C6=C\C8=CC(=C(S8)C9=CC(=CC(=C9)C)C(C)(C)C(=O)OC)C(C)(C)C(=O)OC)SC4=C3S2)C(C)(C)C(=O)OC)C(C)(C)C(=O)OC,,0.86,19.65,72.32,12.21,12.221356799999995,0.0930122850122536,,,,,,,,,,,,,,,,,-5.56,-3.65,,,,
58602,10.1016/j.mtener.2025.102108,10.1016/j.mtener.2025.102108,PM6,C8T-BDSe4Cl,PM6,C8T-BDSe4Cl,CC1=CC(=CC(=C1)C2=C3C=CC(=C4C5=C(C=C(S5)/C=C\6/C(=O)C7=CC(=CC(=C7)F)C(=O)/C6=C\C8=CC(=C(S8)C9=CC(=CC(=C9)C)C(C)(C)C(=O)OC)C(C)(C)C(=O)OC)SC4=C3S2)C(C)(C)C(=O)OC)C(C)(C)C(=O)OC,,0.85,21.79,72.71,13.5,13.46698265,0.2445729629629741,,,,,,,,,,,,,,,,,-5.56,-3.65,,,,
58603,10.1016/j.mtener.2025.102108,10.1016/j.mtener.2025.102108,PM1,S-CSeF,PM1,S-CSeF,,,0.85,26.5,72.2,16.3,16.26305,0.2266871165644228,,,,,,,,,,,,,,,,,,,,,,
58604,10.1016/j.mtener.2025.102108,10.1016/j.mtener.2025.102108,PM1,A-ISeF,PM1,A-ISeF,,,0.885,26.6,74.6,17.6,17.561586,0.218261363636381,,,,,,,,,,,,,,,,,,,,,,
58605,10.1016/j.mtener.2025.102108,10.1016/j.mtener.2025.102108,PM1,A-OSeF,PM1,A-OSeF,,,0.88,27.2,77.3,18.5,18.502528,0.0136648648648545,,,,,,,,,,,,,,,,,,,,,,
58606,10.1016/j.mtener.2025.102108,10.1016/j.mtener.2025.102108,PM6,T9SBO-F,PM6,T9SBO-F,CC1=CC(=CC(=C1)C2=C3C=CC(=C4C5=C(C=C(S5)/C=C\6/C(=O)C7=CC(=CC(=C7)F)C(=O)/C6=C\C8=CC(=C(S8)C9=CC(=CC(=C9)C)C(C)(C)C(=O)OC)C(C)(C)C(=O)OC)SC4=C3S2)C(C)(C)C(=O)OC)C(C)(C)C(=O)OC,,0.829,28.1,78.9,18.4,18.3796761,0.1104559782608753,,,,,,,,organic solar cell,,,,,,,,,-5.56,-3.65,,,,
58607,10.1016/j.mtener.2025.102108,10.1016/j.mtener.2025.102108,D18,Y-SS,D18,Y-SS,CCCCCCC(CCCC)CC1=CSC(C2=CC3=C(S2)C2=C(C=C(C4=CC(CC(CCCC)CCCCCC)=C(C5=CC6=C(C7=CC(F)=C(CC(CC)CCCC)S7)C7=C(C=CS7)C(C7=CC(F)=C(CC(CC)CCCC)S7)=C6S5)S4)S2)C2=NSN=C32)=C1,,0.903,25.84,75.61,17.64,17.642474472,0.0140276190476156,,,,,,,,organic solar cells,,,,,,,,,-5.51,-2.77,,,,
58608,10.1016/j.mtener.2025.102108,10.1016/j.mtener.2025.102108,D18,Y-SSe,D18,Y-SSe,CCCCCCC(CCCC)CC1=CSC(C2=CC3=C(S2)C2=C(C=C(C4=CC(CC(CCCC)CCCCCC)=C(C5=CC6=C(C7=CC(F)=C(CC(CC)CCCC)S7)C7=C(C=CS7)C(C7=CC(F)=C(CC(CC)CCCC)S7)=C6S5)S4)S2)C2=NSN=C32)=C1,,0.898,26.89,76.24,18.41,18.409840528,0.0008662248777837,,,,,,,,organic solar cells,,,,,,,,,-5.51,-2.77,,,,
58609,10.1016/j.mtener.2025.102108,10.1016/j.mtener.2025.102108,D18,Y-SeSe,D18,Y-SeSe,CCCCCCC(CCCC)CC1=CSC(C2=CC3=C(S2)C2=C(C=C(C4=CC(CC(CCCC)CCCCCC)=C(C5=CC6=C(C7=CC(F)=C(CC(CC)CCCC)S7)C7=C(C=CS7)C(C7=CC(F)=C(CC(CC)CCCC)S7)=C6S5)S4)S2)C2=NSN=C32)=C1,,0.895,27.86,78.16,19.49,19.48896152,0.0053282709081674,,,,,,,,organic solar cells,,,,,,,,,-5.51,-2.77,,,,
58610,10.1016/j.mtener.2025.102108,10.1016/j.mtener.2025.102108,PBDB-T,IDTCN,PBDB-T,IDTCN,CCCCC(CC)Cc1ccc(-c2c3cc(-c4ccc(-c5sc(-c6ccc(C)s6)c6c5C(=O)c5c(CC(CC)CCCC)sc(CC(CC)CCCC)c5C6=O)s4)sc3c(-c3ccc(CC(CC)CCCC)s3)c3cc(C)sc23)s1,CCCCCCc1ccc(C2(c3ccc(CCCCCC)cc3)c3cc4c(cc3-c3sc(/C=C5\C(=O)c6cscc6C5=C(C#N)C#N)cc32)C(c2ccc(CCCCCC)cc2)(c2ccc(CCCCCC)cc2)c2cc(/C=C3\C(=O)c5cscc5C3=C(C#N)C#N)sc2-4)cc1,0.85,12.06,62.48,6.4,6.404824799999999,0.075387499999982,,,,,,,,organic solar cells,,,,,,,,,-5.33,-3.48,,-5.89,-3.93,
58611,10.1016/j.mtener.2025.102108,10.1016/j.mtener.2025.102108,PBDB-T,IDT6CN,PBDB-T,IDT6CN,CCCCC(CC)Cc1ccc(-c2c3cc(-c4ccc(-c5sc(-c6ccc(C)s6)c6c5C(=O)c5c(CC(CC)CCCC)sc(CC(CC)CCCC)c5C6=O)s4)sc3c(-c3ccc(CC(CC)CCCC)s3)c3cc(C)sc23)s1,CCCCCCc1ccc(C2(c3ccc(CCCCCC)cc3)c3cc4c(cc3-c3sc(/C=C5/C(=O)c6cscc6C5=C(C#N)C#N)cc32)C(c2ccc(CCCCCC)cc2)(c2ccc(CCCCCC)cc2)c2c-4sc3cc(/C=C4\C(=O)c5cscc5C4=C(C#N)C#N)sc23)cc1,0.83,15.14,73.27,9.27,9.20725474,0.6768636461704401,,,,,,,,organic solar cells,,,,,,,,,-5.33,-3.48,,-5.68,-3.97,
58612,10.1016/j.mtener.2025.102108,10.1016/j.mtener.2025.102108,PBT1-C,TPTT-IC,PBT1-C,TPTT-IC,CCCCCCC(CCCC)Cc1ccc(-c2c3cc(-c4ccc(-c5sc(-c6cccs6)c6c5C(=O)c5c(CC(CC)CCCC)sc(CC(CC)CCCC)c5C6=O)s4)sc3c(-c3ccc(CC(CCCC)CCCCCC)cc3)c3ccsc23)cc1,,0.96,15.5,69.4,10.3,10.32672,0.2594174757281474,,,,,,,,organic solar cells,,,,,,,,,-5.43,-3.37,,,,
58613,10.1016/j.mtener.2025.102108,10.1016/j.mtener.2025.102108,PM6,ABP4T-4F,PM6,ABP4T-4F,CC1=CC(=CC(=C1)C2=C3C=CC(=C4C5=C(C=C(S5)/C=C\6/C(=O)C7=CC(=CC(=C7)F)C(=O)/C6=C\C8=CC(=C(S8)C9=CC(=CC(=C9)C)C(C)(C)C(=O)OC)C(C)(C)C(=O)OC)SC4=C3S2)C(C)(C)C(=O)OC)C(C)(C)C(=O)OC,CCCCCCCCCC1=C(/C=C2\C(=O)C3=CC(F)=C(F)C=C3C2=C(C#N)C#N)SC2=C1SC1=C2SC2=C1N(CC(CCCC)CCCCCC)C1=C2C2=NSN=C2C2=C1N(CC(CCCC)CCCCCC)C1=C2SC(/C=C2\C(=O)C3=CC(F)=C(F)C=C3C2=C(C#N)C#N)=C1CCCCCCCC,0.922,22.0,75.1,15.2,15.233284,0.2189736842105386,,,,,,,,,,,,,,,,,-5.56,-3.65,,-5.65,-3.85,
58614,10.1016/j.mtener.2025.102108,10.1016/j.mtener.2025.102108,PM6,CH17,PM6,CH17,CC1=CC(=CC(=C1)C2=C3C=CC(=C4C5=C(C=C(S5)/C=C\6/C(=O)C7=CC(=CC(=C7)F)C(=O)/C6=C\C8=CC(=C(S8)C9=CC(=CC(=C9)C)C(C)(C)C(=O)OC)C(C)(C)C(=O)OC)SC4=C3S2)C(C)(C)C(=O)OC)C(C)(C)C(=O)OC,,0.883,26.19,77.2,17.84,17.853094440000003,0.0733993273542783,,,,,,,,,,,,,,,,,-5.56,-3.65,,,,
58615,10.1016/j.mtener.2025.102108,10.1016/j.mtener.2025.102108,D18,AQx-16,D18,AQx-16,CCCCCCC(CCCC)CC1=CSC(C2=CC3=C(S2)C2=C(C=C(C4=CC(CC(CCCC)CCCCCC)=C(C5=CC6=C(C7=CC(F)=C(CC(CC)CCCC)S7)C7=C(C=CS7)C(C7=CC(F)=C(CC(CC)CCCC)S7)=C6S5)S4)S2)C2=NSN=C32)=C1,,0.936,23.9,77.6,17.4,17.359430399999997,0.2331586206896627,,,,,,,,organic solar cells,,,,,,,,,-5.51,-2.77,,,,
58616,10.1016/j.mtener.2025.102108,10.1016/j.mtener.2025.102108,D18,AQx-18,D18,AQx-18,CCCCCCC(CCCC)CC1=CSC(C2=CC3=C(S2)C2=C(C=C(C4=CC(CC(CCCC)CCCCCC)=C(C5=CC6=C(C7=CC(F)=C(CC(CC)CCCC)S7)C7=C(C=CS7)C(C7=CC(F)=C(CC(CC)CCCC)S7)=C6S5)S4)S2)C2=NSN=C32)=C1,,0.938,25.0,77.8,18.2,18.2441,0.2423076923076937,,,,,,,,organic solar cells,,,,,,,,,-5.51,-2.77,,,,
58617,10.1016/j.mtener.2025.102108,10.1016/j.mtener.2025.102108,PM6,Qx-B,PM6,Qx-B,CC1=CC(=CC(=C1)C2=C3C=CC(=C4C5=C(C=C(S5)/C=C\6/C(=O)C7=CC(=CC(=C7)F)C(=O)/C6=C\C8=CC(=C(S8)C9=CC(=CC(=C9)C)C(C)(C)C(=O)OC)C(C)(C)C(=O)OC)SC4=C3S2)C(C)(C)C(=O)OC)C(C)(C)C(=O)OC,,0.842,26.76,77.93,17.56,17.559125256,0.004981457858754,,,,,,,,organic solar cell,,,,,,,,,-5.56,-3.65,,,,
58618,10.1016/j.mtener.2025.102108,10.1016/j.mtener.2025.102108,PM6,Qx-Ac,PM6,Qx-Ac,CC1=CC(=CC(=C1)C2=C3C=CC(=C4C5=C(C=C(S5)/C=C\6/C(=O)C7=CC(=CC(=C7)F)C(=O)/C6=C\C8=CC(=C(S8)C9=CC(=CC(=C9)C)C(C)(C)C(=O)OC)C(C)(C)C(=O)OC)SC4=C3S2)C(C)(C)C(=O)OC)C(C)(C)C(=O)OC,,0.874,26.69,79.35,18.51,18.51002211,0.0001194489464948,,,,,,,,organic solar cell,,,,,,,,,-5.56,-3.65,,,,
58619,10.1016/j.mtener.2025.102108,10.1016/j.mtener.2025.102108,PM6,Qx-Pn,PM6,Qx-Pn,CC1=CC(=CC(=C1)C2=C3C=CC(=C4C5=C(C=C(S5)/C=C\6/C(=O)C7=CC(=CC(=C7)F)C(=O)/C6=C\C8=CC(=C(S8)C9=CC(=CC(=C9)C)C(C)(C)C(=O)OC)C(C)(C)C(=O)OC)SC4=C3S2)C(C)(C)C(=O)OC)C(C)(C)C(=O)OC,,0.872,26.33,78.87,18.11,18.108362712,0.0090407951407936,,,,,,,,organic solar cell,,,,,,,,,-5.56,-3.65,,,,
58620,10.1016/j.mtener.2025.102148,10.1016/j.mtener.2025.102148,D18,N3,D18,N3,CCCCCCC(CCCC)CC1=CSC(C2=CC3=C(S2)C2=C(C=C(C4=CC(CC(CCCC)CCCCCC)=C(C5=CC6=C(C7=CC(F)=C(CC(CC)CCCC)S7)C7=C(C=CS7)C(C7=CC(F)=C(CC(CC)CCCC)S7)=C6S5)S4)S2)C2=NSN=C32)=C1,CCCCCCCCCCCC1=C(/C=C2\C(=O)C3=CC(F)=C(F)C=C3C2=C(C#N)C#N)SC2=C1SC1=C2N(CCC(CC)CCCC)C2=C1C1=NSN=C1C1=C2N(CCC(CC)CCCC)C2=C1SC1=C2SC(/C=C2\C(=O)C3=CC(F)=C(F)C=C3C2=C(C#N)C#N)=C1CCCCCCCCCCC,0.838,27.72,75.75,17.61,17.5962402,0.0781362862010164,,,,,,,ITO/PEDOT:PSS/active layer/PDINN/Ag,conventional,PDINN,PDINN,PEDOT:PSS,PEDOT:PSS,,,,,-5.51,-2.77,,-5.64,-3.86,
58621,10.1016/j.mtener.2025.102148,10.1016/j.mtener.2025.102148,D18,NF-DE-H,D18,NF-DE-H,CCCCCCC(CCCC)CC1=CSC(C2=CC3=C(S2)C2=C(C=C(C4=CC(CC(CCCC)CCCCCC)=C(C5=CC6=C(C7=CC(F)=C(CC(CC)CCCC)S7)C7=C(C=CS7)C(C7=CC(F)=C(CC(CC)CCCC)S7)=C6S5)S4)S2)C2=NSN=C32)=C1,,1.006,4.52,37.32,1.7,1.696985184,0.1773421176470639,,,,,,,ITO/PEDOT:PSS/active layer/PDINN/Ag,conventional,PDINN,PDINN,PEDOT:PSS,PEDOT:PSS,,,,,-5.51,-2.77,,,,
58622,10.1016/j.mtener.2025.102148,10.1016/j.mtener.2025.102148,D18,NF-DE-F,D18,NF-DE-F,CCCCCCC(CCCC)CC1=CSC(C2=CC3=C(S2)C2=C(C=C(C4=CC(CC(CCCC)CCCCCC)=C(C5=CC6=C(C7=CC(F)=C(CC(CC)CCCC)S7)C7=C(C=CS7)C(C7=CC(F)=C(CC(CC)CCCC)S7)=C6S5)S4)S2)C2=NSN=C32)=C1,,0.929,14.2,38.84,5.12,5.123695120000001,0.0721703125000118,,,,,,,ITO/PEDOT:PSS/active layer/PDINN/Ag,conventional,PDINN,PDINN,PEDOT:PSS,PEDOT:PSS,,,,,-5.51,-2.77,,,,
58625,10.1016/j.mtener.2025.102175,10.1016/j.mtener.2025.102175,PM6,Y6,PM6,Y6,CC1=CC(=CC(=C1)C2=C3C=CC(=C4C5=C(C=C(S5)/C=C\6/C(=O)C7=CC(=CC(=C7)F)C(=O)/C6=C\C8=CC(=C(S8)C9=CC(=CC(=C9)C)C(C)(C)C(=O)OC)C(C)(C)C(=O)OC)SC4=C3S2)C(C)(C)C(=O)OC)C(C)(C)C(=O)OC,CCCCCCCCCCCc1c(/C=C2\C(=O)c3cc(F)c(F)cc3C2=C(C#N)C#N)sc2c1sc1c3c4nsnc4c4c5sc6c(CCCCCCCCCCC)c(/C=C7\C(=O)c8cc(F)c(F)cc8C7=C(C#N)C#N)sc6c5n(CC(CC)CCCC)c4c3n(CC(CC)CCCC)c21,0.81,25.2,73.3,15.5,14.961996,3.470993548387101,15.1,15.5,1:1.2,,,,,,,,,,,,,100.0,-5.56,-3.65,,-5.65,-4.09,
58630,10.1016/j.mtener.2026.102195,10.1016/j.mtener.2026.102195,PM6,Y6BO,PM6,Y6-BO,CC1=CC(=CC(=C1)C2=C3C=CC(=C4C5=C(C=C(S5)/C=C\6/C(=O)C7=CC(=CC(=C7)F)C(=O)/C6=C\C8=CC(=C(S8)C9=CC(=CC(=C9)C)C(C)(C)C(=O)OC)C(C)(C)C(=O)OC)SC4=C3S2)C(C)(C)C(=O)OC)C(C)(C)C(=O)OC,CCCCCCCCCCCc1c(/C=C2\C(=O)c3cc(F)c(F)cc3C2=C(C#N)C#N)sc2c1sc1c3c4nsnc4c4c5sc6c(CCCCCCCCCCC)c(/C=C7\C(=O)c8cc(F)c(F)cc8C7=C(C#N)C#N)sc6c5n(CC(CCCC)CCCCCC)c4c3n(CC(CCCC)CCCCCC)c21,0.84,26.3,71.7,15.8,15.839964,0.2529367088607559,15.2,15.8,,,,,ITO/HTM/PM6:Y6BO/PDINN/Ag,conventional organic solar cell,PDINN,,MeO-2PACz,MeO-2PACz,,,,,-5.56,-3.65,,-5.65,-4.1,
58631,10.1016/j.mtener.2026.102195,10.1016/j.mtener.2026.102195,PM6,Y6BO,PM6,Y6-BO,CC1=CC(=CC(=C1)C2=C3C=CC(=C4C5=C(C=C(S5)/C=C\6/C(=O)C7=CC(=CC(=C7)F)C(=O)/C6=C\C8=CC(=C(S8)C9=CC(=CC(=C9)C)C(C)(C)C(=O)OC)C(C)(C)C(=O)OC)SC4=C3S2)C(C)(C)C(=O)OC)C(C)(C)C(=O)OC,CCCCCCCCCCCc1c(/C=C2\C(=O)c3cc(F)c(F)cc3C2=C(C#N)C#N)sc2c1sc1c3c4nsnc4c4c5sc6c(CCCCCCCCCCC)c(/C=C7\C(=O)c8cc(F)c(F)cc8C7=C(C#N)C#N)sc6c5n(CC(CCCC)CCCCCC)c4c3n(CC(CCCC)CCCCCC)c21,0.85,27.5,74.7,17.5,17.461125,0.2221428571428622,16.3,17.5,,,,,ITO/HTM/PM6:Y6BO/PDINN/Ag,conventional organic solar cell,PDINN,,BrPZPA,BrPZPA,,,,,-5.56,-3.65,,-5.65,-4.1,
58632,10.1016/j.mtener.2026.102195,10.1016/j.mtener.2026.102195,PM6,Y6BO,PM6,Y6-BO,CC1=CC(=CC(=C1)C2=C3C=CC(=C4C5=C(C=C(S5)/C=C\6/C(=O)C7=CC(=CC(=C7)F)C(=O)/C6=C\C8=CC(=C(S8)C9=CC(=CC(=C9)C)C(C)(C)C(=O)OC)C(C)(C)C(=O)OC)SC4=C3S2)C(C)(C)C(=O)OC)C(C)(C)C(=O)OC,CCCCCCCCCCCc1c(/C=C2\C(=O)c3cc(F)c(F)cc3C2=C(C#N)C#N)sc2c1sc1c3c4nsnc4c4c5sc6c(CCCCCCCCCCC)c(/C=C7\C(=O)c8cc(F)c(F)cc8C7=C(C#N)C#N)sc6c5n(CC(CCCC)CCCCCC)c4c3n(CC(CCCC)CCCCCC)c21,0.85,28.5,75.3,18.2,18.241425,0.227609890109872,17.6,18.2,,,,,ITO/HTM/PM6:Y6BO/PDINN/Ag,conventional organic solar cell,PDINN,,PZPA,PZPA,,,,,-5.56,-3.65,,-5.65,-4.1,
58633,10.1016/j.mtener.2026.102195,10.1016/j.mtener.2026.102195,PM6,L8-BO,PM6,L8-BO,CC1=CC(=CC(=C1)C2=C3C=CC(=C4C5=C(C=C(S5)/C=C\6/C(=O)C7=CC(=CC(=C7)F)C(=O)/C6=C\C8=CC(=C(S8)C9=CC(=CC(=C9)C)C(C)(C)C(=O)OC)C(C)(C)C(=O)OC)SC4=C3S2)C(C)(C)C(=O)OC)C(C)(C)C(=O)OC,CCCCCCC(CCCC)CC1=C(/C=C2\C(=O)C3=CC(F)=C(F)C=C3C2=C(C#N)C#N)SC2=C1SC1C3=C(C4=C(C5=NSN=C35)C3=C(C5=C(S3)C(CC(CCCC)CCCCCC)=C(/C=C3\C(=O)C6=CC(F)=C(F)C=C6C3=C(C#N)C#N)S5)N4CC(CC)CCCC)N(CC(CC)CCCC)C21,0.86,26.6,73.5,16.8,16.813860000000002,0.0825000000000065,16.5,16.8,,,,,,organic solar cell,,,MeO-2PACz,MeO-2PACz,,,,,-5.56,-3.65,,-5.68,-3.9,
58634,10.1016/j.mtener.2026.102195,10.1016/j.mtener.2026.102195,PM6,L8-BO,PM6,L8-BO,CC1=CC(=CC(=C1)C2=C3C=CC(=C4C5=C(C=C(S5)/C=C\6/C(=O)C7=CC(=CC(=C7)F)C(=O)/C6=C\C8=CC(=C(S8)C9=CC(=CC(=C9)C)C(C)(C)C(=O)OC)C(C)(C)C(=O)OC)SC4=C3S2)C(C)(C)C(=O)OC)C(C)(C)C(=O)OC,CCCCCCC(CCCC)CC1=C(/C=C2\C(=O)C3=CC(F)=C(F)C=C3C2=C(C#N)C#N)SC2=C1SC1C3=C(C4=C(C5=NSN=C35)C3=C(C5=C(S3)C(CC(CCCC)CCCCCC)=C(/C=C3\C(=O)C6=CC(F)=C(F)C=C6C3=C(C#N)C#N)S5)N4CC(CC)CCCC)N(CC(CC)CCCC)C21,0.87,27.9,77.7,18.8,18.860121000000003,0.3197925531915016,18.3,18.8,,,,,,organic solar cell,,,BrPZPA,BrPZPA,,,,,-5.56,-3.65,,-5.68,-3.9,
