Repository: JiYiqaq/PCE-KA-GNN

# Data directory

- `raw/Active_Database.csv` is the immutable source dataset bundled under CC BY 4.0. Do not overwrite it with processed data.
- `processed/` is created and populated by the training pipeline. Generated `.pt` and `.pth` caches are intentionally ignored by Git because they can exceed GitHub's normal single-file limit.

See `../DATA_LICENSE.md` for provenance, license and checksum information.

File: data/raw/Active_Database.csv (part 170 of 471)
id,doi,doi_norm,donor,acceptor,donor_canonical,acceptor_canonical,donor_smiles,acceptor_smiles,voc,jsc,ff,pce,pce_recomputed,pce_relative_error_percent,pce_avg,pce_best,d_a_ratio,additive,additive_canonical,additive_ratio,device_structure,device_type,etl,etl_canonical,htl,htl_canonical,active_layer_thickness,solvent,solvent_canonical,annealing_temp,homo_d,lumo_d,eg_d,homo_a,lumo_a,eg_a
58635,10.1016/j.mtener.2026.102195,10.1016/j.mtener.2026.102195,PM6,L8-BO,PM6,L8-BO,CC1=CC(=CC(=C1)C2=C3C=CC(=C4C5=C(C=C(S5)/C=C\6/C(=O)C7=CC(=CC(=C7)F)C(=O)/C6=C\C8=CC(=C(S8)C9=CC(=CC(=C9)C)C(C)(C)C(=O)OC)C(C)(C)C(=O)OC)SC4=C3S2)C(C)(C)C(=O)OC)C(C)(C)C(=O)OC,CCCCCCC(CCCC)CC1=C(/C=C2\C(=O)C3=CC(F)=C(F)C=C3C2=C(C#N)C#N)SC2=C1SC1C3=C(C4=C(C5=NSN=C35)C3=C(C5=C(S3)C(CC(CCCC)CCCCCC)=C(/C=C3\C(=O)C6=CC(F)=C(F)C=C6C3=C(C#N)C#N)S5)N4CC(CC)CCCC)N(CC(CC)CCCC)C21,0.88,28.5,78.6,19.7,19.71288,0.0653807106598939,19.5,19.7,,,,,,organic solar cell,,,PZPA,PZPA,,,,,-5.56,-3.65,,-5.68,-3.9,
58636,10.1016/j.mtener.2026.102250,10.1016/j.mtener.2026.102250,PM6,L8-BO,PM6,L8-BO,CC1=CC(=CC(=C1)C2=C3C=CC(=C4C5=C(C=C(S5)/C=C\6/C(=O)C7=CC(=CC(=C7)F)C(=O)/C6=C\C8=CC(=C(S8)C9=CC(=CC(=C9)C)C(C)(C)C(=O)OC)C(C)(C)C(=O)OC)SC4=C3S2)C(C)(C)C(=O)OC)C(C)(C)C(=O)OC,CCCCCCC(CCCC)CC1=C(/C=C2\C(=O)C3=CC(F)=C(F)C=C3C2=C(C#N)C#N)SC2=C1SC1C3=C(C4=C(C5=NSN=C35)C3=C(C5=C(S3)C(CC(CCCC)CCCCCC)=C(/C=C3\C(=O)C6=CC(F)=C(F)C=C6C3=C(C#N)C#N)S5)N4CC(CC)CCCC)N(CC(CC)CCCC)C21,0.884,26.42,78.42,18.32,18.315210576,0.0261431441047946,18.21,18.32,,,,,ITO/PEDOT:PSS/PM6/L8-BO/PDINN/Ag,conventional,PDINN,PDINN,PEDOT:PSS,PEDOT:PSS,,,,,-5.56,-3.65,,-5.68,-3.9,
58638,10.1016/j.mtnano.2021.100133,10.1016/j.mtnano.2021.100133,PM6,P2TF,PM6,P2TF,COC(=O)C(C)(C)c1cc(C)cc(-c2sc3c4sc5cc(/C=C6/C(=O)c7cc(F)cc(c7)C(=O)/C6=C\c6cc(C(C)(C)C(=O)OC)c(-c7cc(C)cc(C(C)(C)C(=O)OC)c7)s6)sc5c4c(C(C)(C)C(=O)OC)ccc2-3)c1,,0.98,10.99,41.86,4.51,4.50840572,0.0353498891352538,4.51,4.51,1.5:1,,,,ITO/PEDOT:PSS/active layer/PDINO/Al,conventional,PDINO,PDINO,PEDOT:PSS,PEDOT:PSS,,,,,-5.56,-3.65,,,,
58639,10.1016/j.mtnano.2021.100133,10.1016/j.mtnano.2021.100133,PM6,P2TF,PM6,P2TF,COC(=O)C(C)(C)c1cc(C)cc(-c2sc3c4sc5cc(/C=C6/C(=O)c7cc(F)cc(c7)C(=O)/C6=C\c6cc(C(C)(C)C(=O)OC)c(-c7cc(C)cc(C(C)(C)C(=O)OC)c7)s6)sc5c4c(C(C)(C)C(=O)OC)ccc2-3)c1,,0.95,16.84,66.57,10.65,10.649868599999998,0.0012338028169254,10.65,10.65,1.5:1,CN,CN,,ITO/PEDOT:PSS/active layer/PDINO/Al,conventional,PDINO,PDINO,PEDOT:PSS,PEDOT:PSS,,,,110.0,-5.56,-3.65,,,,
58640,10.1016/j.mtphys.2024.101495,10.1016/j.mtphys.2024.101495,PM6,ITIC,PM6,ITIC,COC(=O)C(C)(C)c1cc(C)cc(-c2sc3c4sc5cc(/C=C6/C(=O)c7cc(F)cc(c7)C(=O)/C6=C\c6cc(C(C)(C)C(=O)OC)c(-c7cc(C)cc(C(C)(C)C(=O)OC)c7)s6)sc5c4c(C(C)(C)C(=O)OC)ccc2-3)c1,CCCCCCc1ccc(C2(c3ccc(CCCCCC)cc3)c3cc4c(cc3-c3sc5cc(C=C6C(=O)c7ccccc7C6=C(C#N)C#N)sc5c32)C(c2ccc(CCCCCC)cc2)(c2ccc(CCCCCC)cc2)c2c-4sc3cc(C=C4C(=O)c5ccccc5C4=C(C#N)C#N)sc23)cc1,0.95,10.39,58.0,5.71,5.72489,0.2607705779334552,5.6,5.71,,,,,ITO/PEDOT:PSS/PM6/ITIC/PDIN/Ag,conventional,PDIN,PDIN,PEDOT:PSS,PEDOT:PSS,90.0,"CF for PM6, DCM for ITIC",chloroform,80.0,-5.56,-3.65,,-5.576,-3.916,
58641,10.1016/j.mtphys.2024.101495,10.1016/j.mtphys.2024.101495,PM6,IT4F,PM6,IT-4F,COC(=O)C(C)(C)c1cc(C)cc(-c2sc3c4sc5cc(/C=C6/C(=O)c7cc(F)cc(c7)C(=O)/C6=C\c6cc(C(C)(C)C(=O)OC)c(-c7cc(C)cc(C(C)(C)C(=O)OC)c7)s6)sc5c4c(C(C)(C)C(=O)OC)ccc2-3)c1,CCCCCCc1ccc(C2(c3ccc(CCCCCC)cc3)c3cc4c(cc3-c3sc5cc(/C=C6\C(=O)c7cc(F)c(F)cc7C6=C(C#N)C#N)sc5c32)C(c2ccc(CCCCCC)cc2)(c2ccc(CCCCCC)cc2)c2c-4sc3cc(/C=C4\C(=O)c5cc(F)c(F)cc5C4=C(C#N)C#N)sc23)cc1,0.86,12.69,65.0,7.14,7.09371,0.6483193277310917,7.07,7.14,,,,,ITO/PEDOT:PSS/PM6/IT4F/PDIN/Ag,conventional,PDIN,PDIN,PEDOT:PSS,PEDOT:PSS,90.0,"CF for PM6, DCM for IT4F",chloroform,80.0,-5.56,-3.65,,-5.66,-4.14,
58642,10.1016/j.mtphys.2024.101538,10.1016/j.mtphys.2024.101538,PM6,Y6,PM6,Y6,COC(=O)C(C)(C)c1cc(C)cc(-c2sc3c4sc5cc(/C=C6/C(=O)c7cc(F)cc(c7)C(=O)/C6=C\c6cc(C(C)(C)C(=O)OC)c(-c7cc(C)cc(C(C)(C)C(=O)OC)c7)s6)sc5c4c(C(C)(C)C(=O)OC)ccc2-3)c1,CCCCCCCCCCCc1c(/C=C2\C(=O)c3cc(F)c(F)cc3C2=C(C#N)C#N)sc2c1sc1c3c4nsnc4c4c5sc6c(CCCCCCCCCCC)c(/C=C7\C(=O)c8cc(F)c(F)cc8C7=C(C#N)C#N)sc6c5n(CC(CC)CCCC)c4c3n(CC(CC)CCCC)c21,0.85,25.9,68.17,15.08,15.0076255,0.4799370026525228,,,,,,,ITO/ZnO/active layer/MoO3/Ag,inverted,ZnO,ZnO,MoO3,MoO3,,,,,-5.56,-3.65,,-5.65,-4.09,
58679,10.1016/j.nanoen.2020.104496,10.1016/j.nanoen.2020.104496,P1,Y16,P1,Y16,CCCCCCCCc1cc(-c2c(-c3cccs3)sc3c(-c4cc(CCCCCCCC)c(CCCCCCCC)s4)c(-c4ccc(-c5cccc6nsnc56)s4)sc23)sc1CCCCCCCC,,0.914,21.33,66.69,13.0,13.001628978,0.0125305999999953,,,,,,,ITO/PEDOT:PSS/active layer/PDIN/Al,conventional,PDIN,PDIN,PEDOT:PSS,PEDOT:PSS,,,,,,,,,,
58680,10.1016/j.nanoen.2020.104496,10.1016/j.nanoen.2020.104496,P2,ITCPTC,P2,ITCPTC,,CCCCCCc1ccc(C2(c3ccc(CCCCCC)cc3)c3cc4c(cc3-c3sc5cc(/C=C6\C(=O)c7cscc7C6=C(C#N)C#N)sc5c32)C(c2ccc(CCCCCC)cc2)(c2ccc(CCCCCC)cc2)c2c-4sc3cc(/C=C4\C(=O)c5cscc5C4=C(C#N)C#N)sc23)cc1,0.993,18.47,71.1,13.04,13.040244809999995,0.0018773773005989,,,,,,,ITO/PEDOT:PSS/active layer/PDIN/Al,conventional,PDIN,PDIN,PEDOT:PSS,PEDOT:PSS,,,,,,,,-5.63,-3.96,
58681,10.1016/j.nanoen.2020.104496,10.1016/j.nanoen.2020.104496,P2,Br-ITIC,P2,Br-ITIC,,CCCCCCc1ccc(C2(c3ccc(CCCCCC)cc3)c3cc4c(cc3-c3sc5cc(C=C6C(=O)c7cc(Br)ccc7C6=C(C#N)C#N)sc5c32)C(c2ccc(CCCCCC)cc2)(c2ccc(CCCCCC)cc2)c2c-4sc3cc(C=C4C(=O)c5cc(Br)ccc5C4=C(C#N)C#N)sc23)cc1,0.937,18.53,72.7,12.63,12.622617470000002,0.058452335708624,,,,,,,ITO/PEDOT:PSS/active layer/PDIN/Al,conventional,PDIN,PDIN,PEDOT:PSS,PEDOT:PSS,,,,,,,,-5.73,-4.2,
58682,10.1016/j.nanoen.2020.104496,10.1016/j.nanoen.2020.104496,P2,IT-4Cl,P2,IT-4Cl,,CCCCCCc1ccc(C2(c3ccc(CCCCCC)cc3)c3cc4c(cc3-c3sc5cc(/C=C6\C(=O)c7cc(Cl)c(Cl)cc7C6=C(C#N)C#N)sc5c32)C(c2ccc(CCCCCC)cc2)(c2ccc(CCCCCC)cc2)c2c-4sc3cc(/C=C4\C(=O)c5cc(Cl)c(Cl)cc5C4=C(C#N)C#N)sc23)cc1,0.79,22.67,75.2,13.45,13.467793600000002,0.1322944237918419,,,,,,,ITO/PEDOT:PSS/active layer/PDIN/Al,conventional,PDIN,PDIN,PEDOT:PSS,PEDOT:PSS,,,,,,,,-5.75,-4.09,
58683,10.1016/j.nanoen.2020.104496,10.1016/j.nanoen.2020.104496,P2,Y6,P2,Y6,,CCCCCCCCCCCc1c(/C=C2\C(=O)c3cc(F)c(F)cc3C2=C(C#N)C#N)sc2c1sc1c3c4nsnc4c4c5sc6c(CCCCCCCCCCC)c(/C=C7\C(=O)c8cc(F)c(F)cc8C7=C(C#N)C#N)sc6c5n(CC(CC)CCCC)c4c3n(CC(CC)CCCC)c21,0.836,25.08,73.2,15.35,15.347756159999996,0.014617850162891,,,,,,,ITO/PEDOT:PSS/active layer/PDIN/Al,conventional,PDIN,PDIN,PEDOT:PSS,PEDOT:PSS,,,,,,,,-5.65,-4.09,
58684,10.1016/j.nanoen.2020.104496,10.1016/j.nanoen.2020.104496,P2,Y6,P2,Y6,,CCCCCCCCCCCc1c(/C=C2\C(=O)c3cc(F)c(F)cc3C2=C(C#N)C#N)sc2c1sc1c3c4nsnc4c4c5sc6c(CCCCCCCCCCC)c(/C=C7\C(=O)c8cc(F)c(F)cc8C7=C(C#N)C#N)sc6c5n(CC(CC)CCCC)c4c3n(CC(CC)CCCC)c21,0.841,25.2,74.3,15.7,15.746547599999996,0.2964815286623993,,,1:1.2,,,,ITO/PEDOT:PSS/active layer/PDIN/Al,conventional,PDIN,PDIN,PEDOT:PSS,PEDOT:PSS,,,,,,,,-5.65,-4.09,
58685,10.1016/j.nanoen.2020.104496,10.1016/j.nanoen.2020.104496,P1,ITIC,P1,ITIC,CCCCCCCCc1cc(-c2c(-c3cccs3)sc3c(-c4cc(CCCCCCCC)c(CCCCCCCC)s4)c(-c4ccc(-c5cccc6nsnc56)s4)sc23)sc1CCCCCCCC,CCCCCCc1ccc(C2(c3ccc(CCCCCC)cc3)c3cc4c(cc3-c3sc5cc(C=C6C(=O)c7ccccc7C6=C(C#N)C#N)sc5c32)C(c2ccc(CCCCCC)cc2)(c2ccc(CCCCCC)cc2)c2c-4sc3cc(C=C4C(=O)c5ccccc5C4=C(C#N)C#N)sc23)cc1,0.897,15.81,68.1,9.66,9.65764917,0.0243357142857249,,,,,,,ITO/PEDOT:PSS/active layer/PDIN/Al,conventional,PDIN,PDIN,PEDOT:PSS,PEDOT:PSS,,,,,,,,-5.576,-3.916,
58686,10.1016/j.nanoen.2020.104496,10.1016/j.nanoen.2020.104496,P3,IEICO-4F,P3,IEICO-4F,CCCCCCc1csc(-c2ccc(-c3cc(CCCCCC)c(/C=C/c4csc(-c5cc6c(OCC(CC)CCCC)c7sc(-c8ccc(C9=C%10C(=O)N(CC(CC)CCCC)C(c%11ccc(-c%12cc%13c(OCC(CC)CCCC)c%14sccc%14c(OCC(CC)CCCC)c%13s%12)s%11)=C%10C(=O)N9CC(CC)CCCC)s8)cc7c(OCC(CC)CCCC)c6s5)c4)s3)c3nsnc23)c1,CCCCCCc1ccc(C2(c3ccc(CCCCCC)cc3)c3cc4c(cc3-c3sc(-c5sc(/C=C6\C(=O)c7cc(F)c(F)cc7C6=C(C#N)C#N)cc5OCC(CC)CCCC)cc32)C(c2ccc(CCCCCC)cc2)(c2ccc(CCCCCC)cc2)c2cc(-c3scc(/C=C5/C(=O)c6cc(F)c(F)cc6C5=C(C#N)C#N)c3OCC(CC)CCCC)sc2-4)cc1,0.75,22.06,58.24,9.67,9.635808,0.3535884177869792,,,,,,,ITO/PEDOT:PSS/active layer/PDIN/Al,conventional,PDIN,PDIN,PEDOT:PSS,PEDOT:PSS,,,,,,,,-5.44,-4.19,
58687,10.1016/j.nanoen.2020.104496,10.1016/j.nanoen.2020.104496,P3,FOIC,P3,FOIC,CCCCCCc1csc(-c2ccc(-c3cc(CCCCCC)c(/C=C/c4csc(-c5cc6c(OCC(CC)CCCC)c7sc(-c8ccc(C9=C%10C(=O)N(CC(CC)CCCC)C(c%11ccc(-c%12cc%13c(OCC(CC)CCCC)c%14sccc%14c(OCC(CC)CCCC)c%13s%12)s%11)=C%10C(=O)N9CC(CC)CCCC)s8)cc7c(OCC(CC)CCCC)c6s5)c4)s3)c3nsnc23)c1,CCCCCCc1ccc(C2(c3ccc(CCCCCC)cc3)c3c(sc4cc(C=C5C(=O)c6cc(F)ccc6C5=C(C#N)C#N)sc34)-c3sc4c5c(sc4c32)-c2sc3cc(C=C4C(=O)c6cc(F)ccc6C4=C(C#N)C#N)sc3c2C5(c2ccc(CCCCCC)cc2)c2ccc(CCCCCC)cc2)cc1,0.749,22.57,64.97,11.0,10.983133021,0.1533361727272687,,,,,,,ITO/PEDOT:PSS/active layer/PDIN/Al,conventional,PDIN,PDIN,PEDOT:PSS,PEDOT:PSS,,,,,,,,-5.38,-3.91,
58688,10.1016/j.nanoen.2020.104496,10.1016/j.nanoen.2020.104496,P1,IT-M,P1,IT-M,CCCCCCCCc1cc(-c2c(-c3cccs3)sc3c(-c4cc(CCCCCCCC)c(CCCCCCCC)s4)c(-c4ccc(-c5cccc6nsnc56)s4)sc23)sc1CCCCCCCC,CCCCCCc1ccc(C2(c3ccc(CCCCCC)cc3)c3cc4c(cc3-c3sc5cc(/C=C6\C(=O)c7ccc(C)cc7C6=C(C#N)C#N)sc5c32)C(c2ccc(CCCCCC)cc2)(c2ccc(CCCCCC)cc2)c2c-4sc3cc(/C=C4\C(=O)c5ccc(C)cc5C4=C(C#N)C#N)sc23)cc1,0.952,16.59,67.5,10.66,10.660734,0.0068855534709152,,,,,,,ITO/PEDOT:PSS/active layer/PDIN/Al,conventional,PDIN,PDIN,PEDOT:PSS,PEDOT:PSS,,,,,,,,-5.514,-3.808,
58689,10.1016/j.nanoen.2020.104496,10.1016/j.nanoen.2020.104496,P1,IT-M,P1,IT-M,CCCCCCCCc1cc(-c2c(-c3cccs3)sc3c(-c4cc(CCCCCCCC)c(CCCCCCCC)s4)c(-c4ccc(-c5cccc6nsnc56)s4)sc23)sc1CCCCCCCC,CCCCCCc1ccc(C2(c3ccc(CCCCCC)cc3)c3cc4c(cc3-c3sc5cc(/C=C6\C(=O)c7ccc(C)cc7C6=C(C#N)C#N)sc5c32)C(c2ccc(CCCCCC)cc2)(c2ccc(CCCCCC)cc2)c2c-4sc3cc(/C=C4\C(=O)c5ccc(C)cc5C4=C(C#N)C#N)sc23)cc1,0.959,16.91,68.8,11.15,11.157082719999998,0.0635221524663486,,,,,,,ITO/PEDOT:PSS/active layer/PDIN/Al,conventional,PDIN,PDIN,PEDOT:PSS,PEDOT:PSS,,,,,,,,-5.514,-3.808,
58690,10.1016/j.nanoen.2020.104496,10.1016/j.nanoen.2020.104496,P3,FOIC,P3,FOIC,CCCCCCc1csc(-c2ccc(-c3cc(CCCCCC)c(/C=C/c4csc(-c5cc6c(OCC(CC)CCCC)c7sc(-c8ccc(C9=C%10C(=O)N(CC(CC)CCCC)C(c%11ccc(-c%12cc%13c(OCC(CC)CCCC)c%14sccc%14c(OCC(CC)CCCC)c%13s%12)s%11)=C%10C(=O)N9CC(CC)CCCC)s8)cc7c(OCC(CC)CCCC)c6s5)c4)s3)c3nsnc23)c1,CCCCCCc1ccc(C2(c3ccc(CCCCCC)cc3)c3c(sc4cc(C=C5C(=O)c6cc(F)ccc6C5=C(C#N)C#N)sc34)-c3sc4c5c(sc4c32)-c2sc3cc(C=C4C(=O)c6cc(F)ccc6C4=C(C#N)C#N)sc3c2C5(c2ccc(CCCCCC)cc2)c2ccc(CCCCCC)cc2)cc1,0.74,23.77,66.6,11.79,11.714806799999998,0.6377709923664213,,,,,,,ITO/PEDOT:PSS/active layer/PDIN/Al,conventional,PDIN,PDIN,PEDOT:PSS,PEDOT:PSS,,,,,,,,-5.38,-3.91,
58693,10.1016/j.nanoen.2020.104496,10.1016/j.nanoen.2020.104496,PM6,Br-ITIC,PM6,Br-ITIC,COC(=O)C(C)(C)c1cc(C)cc(-c2sc3c4sc5cc(/C=C6/C(=O)c7cc(F)cc(c7)C(=O)/C6=C\c6cc(C(C)(C)C(=O)OC)c(-c7cc(C)cc(C(C)(C)C(=O)OC)c7)s6)sc5c4c(C(C)(C)C(=O)OC)ccc2-3)c1,CCCCCCc1ccc(C2(c3ccc(CCCCCC)cc3)c3cc4c(cc3-c3sc5cc(C=C6C(=O)c7cc(Br)ccc7C6=C(C#N)C#N)sc5c32)C(c2ccc(CCCCCC)cc2)(c2ccc(CCCCCC)cc2)c2c-4sc3cc(C=C4C(=O)c5cc(Br)ccc5C4=C(C#N)C#N)sc23)cc1,0.923,18.7,73.8,12.7,12.7379538,0.2988488188976407,12.5,12.7,1:0:1.2:0,,,,ITO/PEDOT:PSS/active layer/PDIN/Al,conventional,PDIN,PDIN,PEDOT:PSS,PEDOT:PSS,,,,,-5.56,-3.65,,-5.73,-4.2,
58694,10.1016/j.nanoen.2020.104496,10.1016/j.nanoen.2020.104496,PM6,PC71BM,PM6,PC71BM,COC(=O)C(C)(C)c1cc(C)cc(-c2sc3c4sc5cc(/C=C6/C(=O)c7cc(F)cc(c7)C(=O)/C6=C\c6cc(C(C)(C)C(=O)OC)c(-c7cc(C)cc(C(C)(C)C(=O)OC)c7)s6)sc5c4c(C(C)(C)C(=O)OC)ccc2-3)c1,COC(=O)CCCC1(c2ccccc2)C23c4c5ccc6c7cc8c9c%10c(cc%11cc%12c%13c%14c(cc%15c%16ccc-5c2c%16c2c5c%16c%17c(c(c46)c7c9c%17c4c%10c%11c%13c4c%16c%14c%152)C513)C%12)C8,0.953,11.6,63.6,7.0,7.030852799999999,0.4407542857142716,6.9,7.0,1:0:0:1.2,,,,ITO/PEDOT:PSS/active layer/PDIN/Al,conventional,PDIN,PDIN,PEDOT:PSS,PEDOT:PSS,,,,,-5.56,-3.65,,-5.9,-3.9,
58732,10.1016/j.nanoen.2020.104988,10.1016/j.nanoen.2020.104988,PBDB-T,ITOT-4Cl,PBDB-T,ITOT-4Cl,CCCCC(CC)Cc1ccc(-c2c3cc(-c4ccc(-c5sc(-c6cccs6)c6c5C(=O)c5c(CC(CC)CCCC)sc(CC(CC)CCCC)c5C6=O)s4)sc3c(-c3ccc(CC(CC)CCCC)s3)c3ccsc23)s1,,0.775,22.89,70.5,12.5,12.50652375,0.0521900000000101,12.35,12.5,1:1:0,,,,inverted,inverted,ZnO/PFN-Br,ZnO/PFN-Br,MoOx,MoO3,,,,,-5.33,-3.48,,,,
58734,10.1016/j.nanoen.2020.104988,10.1016/j.nanoen.2020.104988,PBDB-T,F-Br,PBDB-T,F-Br,CCCCC(CC)Cc1ccc(-c2c3cc(-c4ccc(-c5sc(-c6cccs6)c6c5C(=O)c5c(CC(CC)CCCC)sc(CC(CC)CCCC)c5C6=O)s4)sc3c(-c3ccc(CC(CC)CCCC)s3)c3ccsc23)s1,CCCCCCCCC1(CCCCCCCC)c2cc3c(cc2-c2cc4c(cc21)-c1sc(C=C2C(=O)c5cc(Br)ccc5C2=C(C#N)C#N)cc1C4(CCCCCCCC)CCCCCCCC)C(CCCCCCCC)(CCCCCCCC)c1cc(C=C2C(=O)c4cc(Br)ccc4C2=C(C#N)C#N)sc1-3,0.862,18.05,74.0,11.52,11.513734,0.054392361111112,11.36,11.52,1:0:1,,,,inverted,inverted,ZnO/PFN-Br,ZnO/PFN-Br,MoOx,MoO3,,,,,-5.33,-3.48,,-5.62,-4.06,
58757,10.1016/j.nanoen.2020.105161,10.1016/j.nanoen.2020.105161,W1,Y6,W1,Y6,CCOc1c(OCC)c(-c2ccc(-c3cc4c(-c5cc(F)c(CC)s5)c5sc(-c6ccc(-c7c(F)c(F)c(-c8ccc(-c9cc%10c(-c%11cc(F)c(CC)s%11)c%11sc(-c%12ccc(-c%13c(F)c(F)c(-c%14ccc(-c%15cc%16c(-c%17cc(F)c(CC)s%17)c%17sccc%17c(-c%17cc(F)c(CC)s%17)c%16s%15)s%14)c(OCC)c%13OCC)s%12)cc%11c(-c%11cc(F)c(CC)s%11)c%10s9)s8)c(OCC)c7OCC)s6)cc5c(-c5cc(F)c(CC)s5)c4s3)s2)c(F)c(F)c1-c1cccs1,CCCCCCCCCCCc1c(/C=C2\C(=O)c3cc(F)c(F)cc3C2=C(C#N)C#N)sc2c1sc1c3c4nsnc4c4c5sc6c(CCCCCCCCCCC)c(/C=C7\C(=O)c8cc(F)c(F)cc8C7=C(C#N)C#N)sc6c5n(CC(CC)CCCC)c4c3n(CC(CC)CCCC)c21,0.881,26.01,70.8,16.23,16.22368548,0.0389064695009248,15.99,16.23,,,,,ITO/PEDOT:PSS/polymer:Y6/PDIN/Ag,conventional,PDIN,PDIN,PEDOT:PSS,PEDOT:PSS,,,,,-5.65,-4.1,,-5.65,-4.09,
58758,10.1016/j.nanoen.2020.105161,10.1016/j.nanoen.2020.105161,W2,Y6,W2,Y6,,CCCCCCCCCCCc1c(/C=C2\C(=O)c3cc(F)c(F)cc3C2=C(C#N)C#N)sc2c1sc1c3c4nsnc4c4c5sc6c(CCCCCCCCCCC)c(/C=C7\C(=O)c8cc(F)c(F)cc8C7=C(C#N)C#N)sc6c5n(CC(CC)CCCC)c4c3n(CC(CC)CCCC)c21,0.846,22.44,61.8,11.73,11.73226032,0.0192695652173873,11.61,11.73,,,,,ITO/PEDOT:PSS/polymer:Y6/PDIN/Ag,conventional,PDIN,PDIN,PEDOT:PSS,PEDOT:PSS,,,,,,,,-5.65,-4.09,
58759,10.1016/j.nanoen.2020.105161,10.1016/j.nanoen.2020.105161,W3,Y6,W3,Y6,,CCCCCCCCCCCc1c(/C=C2\C(=O)c3cc(F)c(F)cc3C2=C(C#N)C#N)sc2c1sc1c3c4nsnc4c4c5sc6c(CCCCCCCCCCC)c(/C=C7\C(=O)c8cc(F)c(F)cc8C7=C(C#N)C#N)sc6c5n(CC(CC)CCCC)c4c3n(CC(CC)CCCC)c21,0.843,3.39,32.2,0.92,0.92020194,0.0219499999999952,0.9,0.92,,,,,ITO/PEDOT:PSS/polymer:Y6/PDIN/Ag,conventional,PDIN,PDIN,PEDOT:PSS,PEDOT:PSS,,,,,,,,-5.65,-4.09,
58760,10.1016/j.nanoen.2020.105181,10.1016/j.nanoen.2020.105181,PBDB-TF,BTP-4Cl,PM6,BTP-4Cl,COC(=O)C(C)(C)c1cc(C)cc(-c2sc3c4sc5cc(/C=C6/C(=O)c7cc(F)cc(c7)C(=O)/C6=C\c6cc(C(C)(C)C(=O)OC)c(-c7cc(C)cc(C(C)(C)C(=O)OC)c7)s6)sc5c4c(C(C)(C)C(=O)OC)ccc2-3)c1,CCCCCCCCCc1c(/C=C2\C(=O)c3cc(Cl)c(Cl)cc3C2=C(C#N)C#N)sc2c1sc1c3c4nsnc4c4c5sc6c(CCC)c(/C=C7\C(=O)c8cc(Cl)c(Cl)cc8C7=C(C#N)C#N)sc6c5n(CC(CCCC)CCCCCC)c4c3n(CC(CCCC)CCCCCC)c21,1.01,20.44,68.0,14.04,14.038192000000002,0.0128774928774709,,,,,,,,,,,MoO3,MoO3,,,,,-5.49,-3.64,,-5.66,-4.14,
58761,10.1016/j.nanoen.2020.105181,10.1016/j.nanoen.2020.105181,PBDB-TF,BTP-4Cl,PM6,BTP-4Cl,COC(=O)C(C)(C)c1cc(C)cc(-c2sc3c4sc5cc(/C=C6/C(=O)c7cc(F)cc(c7)C(=O)/C6=C\c6cc(C(C)(C)C(=O)OC)c(-c7cc(C)cc(C(C)(C)C(=O)OC)c7)s6)sc5c4c(C(C)(C)C(=O)OC)ccc2-3)c1,CCCCCCCCCc1c(/C=C2\C(=O)c3cc(Cl)c(Cl)cc3C2=C(C#N)C#N)sc2c1sc1c3c4nsnc4c4c5sc6c(CCC)c(/C=C7\C(=O)c8cc(Cl)c(Cl)cc8C7=C(C#N)C#N)sc6c5n(CC(CCCC)CCCCCC)c4c3n(CC(CCCC)CCCCCC)c21,1.03,20.82,70.0,15.01,15.011220000000002,0.0081279147235294,,,,,,,,,,,MoO3,MoO3,,,,,-5.49,-3.64,,-5.66,-4.14,
58762,10.1016/j.nanoen.2020.105181,10.1016/j.nanoen.2020.105181,PBDB-TF,BTP-4Cl,PM6,BTP-4Cl,COC(=O)C(C)(C)c1cc(C)cc(-c2sc3c4sc5cc(/C=C6/C(=O)c7cc(F)cc(c7)C(=O)/C6=C\c6cc(C(C)(C)C(=O)OC)c(-c7cc(C)cc(C(C)(C)C(=O)OC)c7)s6)sc5c4c(C(C)(C)C(=O)OC)ccc2-3)c1,CCCCCCCCCc1c(/C=C2\C(=O)c3cc(Cl)c(Cl)cc3C2=C(C#N)C#N)sc2c1sc1c3c4nsnc4c4c5sc6c(CCC)c(/C=C7\C(=O)c8cc(Cl)c(Cl)cc8C7=C(C#N)C#N)sc6c5n(CC(CCCC)CCCCCC)c4c3n(CC(CCCC)CCCCCC)c21,1.05,21.75,73.0,16.67,16.671375,0.0082483503299307,,,,,,,,,,,MoO3,MoO3,,,,,-5.49,-3.64,,-5.66,-4.14,
58763,10.1016/j.nanoen.2020.105181,10.1016/j.nanoen.2020.105181,PBDB-TF,BTP-4Cl,PM6,BTP-4Cl,COC(=O)C(C)(C)c1cc(C)cc(-c2sc3c4sc5cc(/C=C6/C(=O)c7cc(F)cc(c7)C(=O)/C6=C\c6cc(C(C)(C)C(=O)OC)c(-c7cc(C)cc(C(C)(C)C(=O)OC)c7)s6)sc5c4c(C(C)(C)C(=O)OC)ccc2-3)c1,CCCCCCCCCc1c(/C=C2\C(=O)c3cc(Cl)c(Cl)cc3C2=C(C#N)C#N)sc2c1sc1c3c4nsnc4c4c5sc6c(CCC)c(/C=C7\C(=O)c8cc(Cl)c(Cl)cc8C7=C(C#N)C#N)sc6c5n(CC(CCCC)CCCCCC)c4c3n(CC(CCCC)CCCCCC)c21,1.04,21.02,70.0,15.3,15.30256,0.0167320261437959,,,,,,,,,,,MoO3,MoO3,,,,,-5.49,-3.64,,-5.66,-4.14,
58764,10.1016/j.nanoen.2020.105181,10.1016/j.nanoen.2020.105181,PBDB-TF,BTP-4Cl,PM6,BTP-4Cl,COC(=O)C(C)(C)c1cc(C)cc(-c2sc3c4sc5cc(/C=C6/C(=O)c7cc(F)cc(c7)C(=O)/C6=C\c6cc(C(C)(C)C(=O)OC)c(-c7cc(C)cc(C(C)(C)C(=O)OC)c7)s6)sc5c4c(C(C)(C)C(=O)OC)ccc2-3)c1,CCCCCCCCCc1c(/C=C2\C(=O)c3cc(Cl)c(Cl)cc3C2=C(C#N)C#N)sc2c1sc1c3c4nsnc4c4c5sc6c(CCC)c(/C=C7\C(=O)c8cc(Cl)c(Cl)cc8C7=C(C#N)C#N)sc6c5n(CC(CCCC)CCCCCC)c4c3n(CC(CCCC)CCCCCC)c21,1.04,21.02,67.0,14.64,14.646736,0.0460109289617491,,,,,,,,,,,MoO3,MoO3,,,,,-5.49,-3.64,,-5.66,-4.14,
58793,10.1016/j.nanoen.2020.105272,10.1016/j.nanoen.2020.105272,PM6,Y6,PM6,Y6,COC(=O)C(C)(C)c1cc(C)cc(-c2sc3c4sc5cc(/C=C6/C(=O)c7cc(F)cc(c7)C(=O)/C6=C\c6cc(C(C)(C)C(=O)OC)c(-c7cc(C)cc(C(C)(C)C(=O)OC)c7)s6)sc5c4c(C(C)(C)C(=O)OC)ccc2-3)c1,CCCCCCCCCCCc1c(/C=C2\C(=O)c3cc(F)c(F)cc3C2=C(C#N)C#N)sc2c1sc1c3c4nsnc4c4c5sc6c(CCCCCCCCCCC)c(/C=C7\C(=O)c8cc(F)c(F)cc8C7=C(C#N)C#N)sc6c5n(CC(CC)CCCC)c4c3n(CC(CC)CCCC)c21,0.846,25.6,73.88,16.2,16.00063488,1.230648888888886,16.14,16.2,1:1.2,chloronaphthalene (CN),CN,,ITO/PEDOT:PSS/active layer/PDINO/Al,conventional,PDINO,PDINO,PEDOT:PSS,PEDOT:PSS,,chloroform,chloroform,,-5.56,-3.65,,-5.65,-4.09,
58795,10.1016/j.nanoen.2020.105272,10.1016/j.nanoen.2020.105272,PM6,C8-DTC,PM6,C8-DTC,COC(=O)C(C)(C)c1cc(C)cc(-c2sc3c4sc5cc(/C=C6/C(=O)c7cc(F)cc(c7)C(=O)/C6=C\c6cc(C(C)(C)C(=O)OC)c(-c7cc(C)cc(C(C)(C)C(=O)OC)c7)s6)sc5c4c(C(C)(C)C(=O)OC)ccc2-3)c1,,0.953,16.87,75.03,12.06,12.062655633000002,0.0220201741293665,11.99,12.06,1:1.2,chloronaphthalene (CN),CN,,ITO/PEDOT:PSS/active layer/PDINO/Al,conventional,PDINO,PDINO,PEDOT:PSS,PEDOT:PSS,,chloroform,chloroform,,-5.56,-3.65,,,,
58796,10.1016/j.nanoen.2020.105310,10.1016/j.nanoen.2020.105310,PTB7-Th,IEICS-4F,PTB7-Th,IEICS-4F,CCCCC(CC)COC(=O)c1sc2csc(-c3cc4c(-c5ccc(CC(CC)CCCC)s5)c5sccc5c(-c5ccc(CC(CC)CCCC)s5)c4s3)c2c1F,,0.75,22.0,58.8,9.9,9.702,2.000000000000004,9.7,9.9,1:2,,,,,,,,,,115.0,toluene,toluene,,-5.21,-3.6,,,,
58797,10.1016/j.nanoen.2020.105310,10.1016/j.nanoen.2020.105310,PTB7-Th,IEICS-4F,PTB7-Th,IEICS-4F,CCCCC(CC)COC(=O)c1sc2csc(-c3cc4c(-c5ccc(CC(CC)CCCC)s5)c5sccc5c(-c5ccc(CC(CC)CCCC)s5)c4s3)c2c1F,,0.75,25.3,69.3,13.3,13.149675,1.1302631578947404,13.1,13.3,1:2,PN,PN,,,,,,,,115.0,toluene,toluene,,-5.21,-3.6,,,,
58798,10.1016/j.nanoen.2020.105310,10.1016/j.nanoen.2020.105310,PTB7-Th,IEICS-4F,PTB7-Th,IEICS-4F,CCCCC(CC)COC(=O)c1sc2csc(-c3cc4c(-c5ccc(CC(CC)CCCC)s5)c5sccc5c(-c5ccc(CC(CC)CCCC)s5)c4s3)c2c1F,,0.74,24.9,67.4,12.6,12.419124,1.4355238095238063,12.4,12.6,1:2,PN,PN,1%,ITO/ZnO/PFN/PTB7-Th:IEICS-4F/MoO3/Al,inverted,,,,,115.0,toluene,toluene,,-5.21,-3.6,,,,
58799,10.1016/j.nanoen.2020.105310,10.1016/j.nanoen.2020.105310,PTB7-Th,IEICS-4F,PTB7-Th,IEICS-4F,CCCCC(CC)COC(=O)c1sc2csc(-c3cc4c(-c5ccc(CC(CC)CCCC)s5)c5sccc5c(-c5ccc(CC(CC)CCCC)s5)c4s3)c2c1F,,0.74,22.1,65.2,10.9,10.662808,2.176073394495416,10.7,10.9,1:2,PN,PN,2%,ITO/ZnO/PFN/PTB7-Th:IEICS-4F/MoO3/Al,inverted,,,,,115.0,toluene,toluene,,-5.21,-3.6,,,,
58800,10.1016/j.nanoen.2020.105310,10.1016/j.nanoen.2020.105310,PTB7-Th,IEICS-4F,PTB7-Th,IEICS-4F,CCCCC(CC)COC(=O)c1sc2csc(-c3cc4c(-c5ccc(CC(CC)CCCC)s5)c5sccc5c(-c5ccc(CC(CC)CCCC)s5)c4s3)c2c1F,,0.72,19.8,59.1,8.7,8.425296000000001,3.157517241379288,8.4,8.7,1:2,PN,PN,5%,ITO/ZnO/PFN/PTB7-Th:IEICS-4F/MoO3/Al,inverted,,,,,115.0,toluene,toluene,,-5.21,-3.6,,,,
58801,10.1016/j.nanoen.2020.105310,10.1016/j.nanoen.2020.105310,PM6,Y6,PM6,Y6,COC(=O)C(C)(C)c1cc(C)cc(-c2sc3c4sc5cc(/C=C6/C(=O)c7cc(F)cc(c7)C(=O)/C6=C\c6cc(C(C)(C)C(=O)OC)c(-c7cc(C)cc(C(C)(C)C(=O)OC)c7)s6)sc5c4c(C(C)(C)C(=O)OC)ccc2-3)c1,CCCCCCCCCCCc1c(/C=C2\C(=O)c3cc(F)c(F)cc3C2=C(C#N)C#N)sc2c1sc1c3c4nsnc4c4c5sc6c(CCCCCCCCCCC)c(/C=C7\C(=O)c8cc(F)c(F)cc8C7=C(C#N)C#N)sc6c5n(CC(CC)CCCC)c4c3n(CC(CC)CCCC)c21,0.82,25.3,62.8,13.5,13.028487999999998,3.4926814814815,13.1,13.5,1:1.2,PN,,0%,,inverted,,,,,100.0,chloroform,,,-5.56,-3.65,,-5.65,-4.09,
58802,10.1016/j.nanoen.2020.105310,10.1016/j.nanoen.2020.105310,PM6,Y6,PM6,Y6,COC(=O)C(C)(C)c1cc(C)cc(-c2sc3c4sc5cc(/C=C6/C(=O)c7cc(F)cc(c7)C(=O)/C6=C\c6cc(C(C)(C)C(=O)OC)c(-c7cc(C)cc(C(C)(C)C(=O)OC)c7)s6)sc5c4c(C(C)(C)C(=O)OC)ccc2-3)c1,CCCCCCCCCCCc1c(/C=C2\C(=O)c3cc(F)c(F)cc3C2=C(C#N)C#N)sc2c1sc1c3c4nsnc4c4c5sc6c(CCCCCCCCCCC)c(/C=C7\C(=O)c8cc(F)c(F)cc8C7=C(C#N)C#N)sc6c5n(CC(CC)CCCC)c4c3n(CC(CC)CCCC)c21,0.82,25.9,71.8,15.4,15.248883999999997,0.9812727272727506,15.2,15.4,1:1.2,PN,PN,0.5%,,inverted,,,,,100.0,chloroform,,,-5.56,-3.65,,-5.65,-4.09,
58803,10.1016/j.nanoen.2020.105310,10.1016/j.nanoen.2020.105310,PM6,Y6,PM6,Y6,COC(=O)C(C)(C)c1cc(C)cc(-c2sc3c4sc5cc(/C=C6/C(=O)c7cc(F)cc(c7)C(=O)/C6=C\c6cc(C(C)(C)C(=O)OC)c(-c7cc(C)cc(C(C)(C)C(=O)OC)c7)s6)sc5c4c(C(C)(C)C(=O)OC)ccc2-3)c1,CCCCCCCCCCCc1c(/C=C2\C(=O)c3cc(F)c(F)cc3C2=C(C#N)C#N)sc2c1sc1c3c4nsnc4c4c5sc6c(CCCCCCCCCCC)c(/C=C7\C(=O)c8cc(F)c(F)cc8C7=C(C#N)C#N)sc6c5n(CC(CC)CCCC)c4c3n(CC(CC)CCCC)c21,0.78,25.6,70.3,14.5,14.037504000000002,3.189627586206883,14.1,14.5,1:1.2,PN,PN,1%,,inverted,,,,,100.0,chloroform,,,-5.56,-3.65,,-5.65,-4.09,
58804,10.1016/j.nanoen.2020.105310,10.1016/j.nanoen.2020.105310,PM6,Y6,PM6,Y6,COC(=O)C(C)(C)c1cc(C)cc(-c2sc3c4sc5cc(/C=C6/C(=O)c7cc(F)cc(c7)C(=O)/C6=C\c6cc(C(C)(C)C(=O)OC)c(-c7cc(C)cc(C(C)(C)C(=O)OC)c7)s6)sc5c4c(C(C)(C)C(=O)OC)ccc2-3)c1,CCCCCCCCCCCc1c(/C=C2\C(=O)c3cc(F)c(F)cc3C2=C(C#N)C#N)sc2c1sc1c3c4nsnc4c4c5sc6c(CCCCCCCCCCC)c(/C=C7\C(=O)c8cc(F)c(F)cc8C7=C(C#N)C#N)sc6c5n(CC(CC)CCCC)c4c3n(CC(CC)CCCC)c21,0.77,25.4,69.1,13.9,13.514577999999998,2.772820143884906,13.5,13.9,1:1.2,PN,PN,2%,,inverted,,,,,100.0,chloroform,,,-5.56,-3.65,,-5.65,-4.09,
58805,10.1016/j.nanoen.2020.105310,10.1016/j.nanoen.2020.105310,PM6,Y6,PM6,Y6,COC(=O)C(C)(C)c1cc(C)cc(-c2sc3c4sc5cc(/C=C6/C(=O)c7cc(F)cc(c7)C(=O)/C6=C\c6cc(C(C)(C)C(=O)OC)c(-c7cc(C)cc(C(C)(C)C(=O)OC)c7)s6)sc5c4c(C(C)(C)C(=O)OC)ccc2-3)c1,CCCCCCCCCCCc1c(/C=C2\C(=O)c3cc(F)c(F)cc3C2=C(C#N)C#N)sc2c1sc1c3c4nsnc4c4c5sc6c(CCCCCCCCCCC)c(/C=C7\C(=O)c8cc(F)c(F)cc8C7=C(C#N)C#N)sc6c5n(CC(CC)CCCC)c4c3n(CC(CC)CCCC)c21,0.75,24.9,66.6,12.8,12.437549999999996,2.831640625000034,12.4,12.8,1:1.2,PN,PN,5%,,inverted,,,,,100.0,chloroform,,,-5.56,-3.65,,-5.65,-4.09,
58806,10.1016/j.nanoen.2020.105513,10.1016/j.nanoen.2020.105513,PBT1-C,ITIC-2Cl,PBT1-C,ITIC-2Cl,CCCCCCC(CCCC)Cc1ccc(-c2c3cc(-c4ccc(-c5sc(-c6cccs6)c6c5C(=O)c5c(CC(CC)CCCC)sc(CC(CC)CCCC)c5C6=O)s4)sc3c(-c3ccc(CC(CCCC)CCCCCC)cc3)c3ccsc23)cc1,,0.86,18.03,70.3,10.9,10.9005774,0.0052972477064144,,,,,,,ITO/PEDOT:PSS/BHJ active layers/PDIN/Al,conventional,PDIN,PDIN,PEDOT:PSS,PEDOT:PSS,,,,,-5.43,-3.37,,,,
58807,10.1016/j.nanoen.2020.105513,10.1016/j.nanoen.2020.105513,PBDB-T,INPIC-Si,PBDB-T,INPIC-Si,CCCCC(CC)Cc1ccc(-c2c3cc(-c4ccc(-c5sc(-c6cccs6)c6c5C(=O)c5c(CC(CC)CCCC)sc(CC(CC)CCCC)c5C6=O)s4)sc3c(-c3ccc(CC(CC)CCCC)s3)c3ccsc23)s1,,0.901,19.8,66.09,11.79,11.79032382,0.0027465648855129,,,,,,,ITO/PEDOT:PSS/BHJ active layers/PDIN/Al,conventional,PDIN,PDIN,PEDOT:PSS,PEDOT:PSS,,,,,-5.33,-3.48,,,,
58808,10.1016/j.nanoen.2020.105513,10.1016/j.nanoen.2020.105513,PM6,IT4F,PM6,IT-4F,COC(=O)C(C)(C)c1cc(C)cc(-c2sc3c4sc5cc(/C=C6/C(=O)c7cc(F)cc(c7)C(=O)/C6=C\c6cc(C(C)(C)C(=O)OC)c(-c7cc(C)cc(C(C)(C)C(=O)OC)c7)s6)sc5c4c(C(C)(C)C(=O)OC)ccc2-3)c1,CCCCCCc1ccc(C2(c3ccc(CCCCCC)cc3)c3cc4c(cc3-c3sc5cc(/C=C6\C(=O)c7cc(F)c(F)cc7C6=C(C#N)C#N)sc5c32)C(c2ccc(CCCCCC)cc2)(c2ccc(CCCCCC)cc2)c2c-4sc3cc(/C=C4\C(=O)c5cc(F)c(F)cc5C4=C(C#N)C#N)sc23)cc1,0.851,20.62,74.7,13.11,13.10807214,0.0147052631578837,,,1:1:0,,,,ITO/PEDOT:PSS/BHJ active layers/PDIN/Al,conventional,PDIN,PDIN,PEDOT:PSS,PEDOT:PSS,,,,,-5.56,-3.65,,-5.66,-4.14,
58809,10.1016/j.nanoen.2020.105513,10.1016/j.nanoen.2020.105513,PM6,ITC6-4F,PM6,ITC6-4F,COC(=O)C(C)(C)c1cc(C)cc(-c2sc3c4sc5cc(/C=C6/C(=O)c7cc(F)cc(c7)C(=O)/C6=C\c6cc(C(C)(C)C(=O)OC)c(-c7cc(C)cc(C(C)(C)C(=O)OC)c7)s6)sc5c4c(C(C)(C)C(=O)OC)ccc2-3)c1,,0.9,20.12,74.11,13.42,13.4198388,0.0012011922503657,,,,,,,ITO/PEDOT:PSS/BHJ active layers/PDIN/Al,conventional,PDIN,PDIN,PEDOT:PSS,PEDOT:PSS,,,,,-5.56,-3.65,,,,
58810,10.1016/j.nanoen.2020.105513,10.1016/j.nanoen.2020.105513,BTR-Cl,Y6,BTR-Cl,Y6,CCCCCCc1cc(-c2cc3c(-c4cc(Cl)c(CC(CC)CCCC)s4)c4sc(-c5cc(CCCCCC)c(-c6cc(CCCCCC)c(-c7ccc(/C=C8/SC(=S)N(CCCCCC)C8=O)s7)s6)s5)cc4c(-c4cc(Cl)c(CC(CC)CCCC)s4)c3s2)sc1-c1cc(CCCCCC)c(-c2ccc(/C=C3\SC(=S)N(CC(CC)CCCC)C3=O)s2)s1,CCCCCCCCCCCc1c(/C=C2\C(=O)c3cc(F)c(F)cc3C2=C(C#N)C#N)sc2c1sc1c3c4nsnc4c4c5sc6c(CCCCCCCCCCC)c(/C=C7\C(=O)c8cc(F)c(F)cc8C7=C(C#N)C#N)sc6c5n(CC(CC)CCCC)c4c3n(CC(CC)CCCC)c21,0.833,23.79,69.63,13.81,13.798625840999998,0.0823617595945147,,,,,,,ITO/PEDOT:PSS/BHJ active layers/PDIN/Al,conventional,PDIN,PDIN,PEDOT:PSS,PEDOT:PSS,,,,,-5.46,-3.7,,-5.65,-4.09,
58811,10.1016/j.nanoen.2020.105513,10.1016/j.nanoen.2020.105513,PTQ10,Y6,PTQ10,Y6,CCCCCCCCC(CCCCCC)COc1cnc2c(-c3cccs3)c(F)c(F)cc2n1,CCCCCCCCCCCc1c(/C=C2\C(=O)c3cc(F)c(F)cc3C2=C(C#N)C#N)sc2c1sc1c3c4nsnc4c4c5sc6c(CCCCCCCCCCC)c(/C=C7\C(=O)c8cc(F)c(F)cc8C7=C(C#N)C#N)sc6c5n(CC(CC)CCCC)c4c3n(CC(CC)CCCC)c21,0.851,24.64,71.67,15.03,15.028224288,0.0118144510977965,,,,,,,ITO/PEDOT:PSS/BHJ active layers/PDIN/Al,conventional,PDIN,PDIN,PEDOT:PSS,PEDOT:PSS,,,,,-5.54,-2.92,,-5.65,-4.09,
58812,10.1016/j.nanoen.2020.105513,10.1016/j.nanoen.2020.105513,PM6,BTP-4Cl,PM6,BTP-4Cl,COC(=O)C(C)(C)c1cc(C)cc(-c2sc3c4sc5cc(/C=C6/C(=O)c7cc(F)cc(c7)C(=O)/C6=C\c6cc(C(C)(C)C(=O)OC)c(-c7cc(C)cc(C(C)(C)C(=O)OC)c7)s6)sc5c4c(C(C)(C)C(=O)OC)ccc2-3)c1,CCCCCCCCCc1c(/C=C2\C(=O)c3cc(Cl)c(Cl)cc3C2=C(C#N)C#N)sc2c1sc1c3c4nsnc4c4c5sc6c(CCC)c(/C=C7\C(=O)c8cc(Cl)c(Cl)cc8C7=C(C#N)C#N)sc6c5n(CC(CCCC)CCCCCC)c4c3n(CC(CCCC)CCCCCC)c21,0.865,25.26,71.4,15.6,15.600828600000002,0.0053115384615509,,,1:1:0,,,,ITO/PEDOT:PSS/BHJ active layers/PDIN/Al,conventional,PDIN,PDIN,PEDOT:PSS,PEDOT:PSS,,,,,-5.56,-3.65,,-5.66,-4.14,
58813,10.1016/j.nanoen.2020.105513,10.1016/j.nanoen.2020.105513,PBDB-TF,Y6,PM6,Y6,COC(=O)C(C)(C)c1cc(C)cc(-c2sc3c4sc5cc(/C=C6/C(=O)c7cc(F)cc(c7)C(=O)/C6=C\c6cc(C(C)(C)C(=O)OC)c(-c7cc(C)cc(C(C)(C)C(=O)OC)c7)s6)sc5c4c(C(C)(C)C(=O)OC)ccc2-3)c1,CCCCCCCCCCCc1c(/C=C2\C(=O)c3cc(F)c(F)cc3C2=C(C#N)C#N)sc2c1sc1c3c4nsnc4c4c5sc6c(CCCCCCCCCCC)c(/C=C7\C(=O)c8cc(F)c(F)cc8C7=C(C#N)C#N)sc6c5n(CC(CC)CCCC)c4c3n(CC(CC)CCCC)c21,0.834,24.8,74.1,15.3,15.3262512,0.1715764705882289,,,,,,,ITO/PEDOT:PSS/BHJ active layers/PDIN/Al,conventional,PDIN,PDIN,PEDOT:PSS,PEDOT:PSS,,,,,-5.49,-3.64,,-5.65,-4.09,
58814,10.1016/j.nanoen.2020.105513,10.1016/j.nanoen.2020.105513,PM6,Y6,PM6,Y6,COC(=O)C(C)(C)c1cc(C)cc(-c2sc3c4sc5cc(/C=C6/C(=O)c7cc(F)cc(c7)C(=O)/C6=C\c6cc(C(C)(C)C(=O)OC)c(-c7cc(C)cc(C(C)(C)C(=O)OC)c7)s6)sc5c4c(C(C)(C)C(=O)OC)ccc2-3)c1,CCCCCCCCCCCc1c(/C=C2\C(=O)c3cc(F)c(F)cc3C2=C(C#N)C#N)sc2c1sc1c3c4nsnc4c4c5sc6c(CCCCCCCCCCC)c(/C=C7\C(=O)c8cc(F)c(F)cc8C7=C(C#N)C#N)sc6c5n(CC(CC)CCCC)c4c3n(CC(CC)CCCC)c21,0.845,24.89,74.37,15.75,15.641535585,0.688662952380954,,,,,,,ITO/PEDOT:PSS/BHJ active layers/PDIN/Al,conventional,PDIN,PDIN,PEDOT:PSS,PEDOT:PSS,,,,,-5.56,-3.65,,-5.65,-4.09,
58815,10.1016/j.nanoen.2020.105513,10.1016/j.nanoen.2020.105513,PBDB-T-2Cl,Y6,PBDB-T-2Cl,Y6,CCCCC(CC)Cc1sc(-c2c3cc(-c4ccc(-c5sc(-c6cccs6)c6c5C(=O)c5c(CC(CC)CCCC)sc(CC(CC)CCCC)c5C6=O)s4)sc3c(-c3cc(Cl)c(CC(CC)CCCC)s3)c3ccsc23)cc1Cl,CCCCCCCCCCCc1c(/C=C2\C(=O)c3cc(F)c(F)cc3C2=C(C#N)C#N)sc2c1sc1c3c4nsnc4c4c5sc6c(CCCCCCCCCCC)c(/C=C7\C(=O)c8cc(F)c(F)cc8C7=C(C#N)C#N)sc6c5n(CC(CC)CCCC)c4c3n(CC(CC)CCCC)c21,0.868,24.98,71.42,15.49,15.485741488,0.0274920077469438,,,,,,,ITO/PEDOT:PSS/BHJ active layers/PDIN/Al,conventional,PDIN,PDIN,PEDOT:PSS,PEDOT:PSS,,,,,-5.52,-3.6,,-5.65,-4.09,
58830,10.1016/j.nanoen.2020.105679,10.1016/j.nanoen.2020.105679,PFBCPZ,IT-4F,PFBCPZ,IT-4F,,CCCCCCc1ccc(C2(c3ccc(CCCCCC)cc3)c3cc4c(cc3-c3sc5cc(/C=C6\C(=O)c7cc(F)c(F)cc7C6=C(C#N)C#N)sc5c32)C(c2ccc(CCCCCC)cc2)(c2ccc(CCCCCC)cc2)c2c-4sc3cc(/C=C4\C(=O)c5cc(F)c(F)cc5C4=C(C#N)C#N)sc23)cc1,0.98,18.2,70.7,12.7,12.610052,0.7082519685039207,12.3,12.7,1:1.25,,,,ITO/ZnO/PFN-Br/active layer/MoO3/Al,inverted,ZnO/PFN-Br,ZnO/PFN-Br,MoO3,MoO3,,chlorobenzene,chlorobenzene,,,,,-5.66,-4.14,
58831,10.1016/j.nanoen.2020.105679,10.1016/j.nanoen.2020.105679,PFBCPZ,IT-4F,PFBCPZ,IT-4F,,CCCCCCc1ccc(C2(c3ccc(CCCCCC)cc3)c3cc4c(cc3-c3sc5cc(/C=C6\C(=O)c7cc(F)c(F)cc7C6=C(C#N)C#N)sc5c32)C(c2ccc(CCCCCC)cc2)(c2ccc(CCCCCC)cc2)c2c-4sc3cc(/C=C4\C(=O)c5cc(F)c(F)cc5C4=C(C#N)C#N)sc23)cc1,0.94,19.8,74.3,13.8,13.828715999999996,0.2080869565217082,13.3,13.8,1:1.25,DIO,DIO,0.5%,ITO/ZnO/PFN-Br/active layer/MoO3/Al,inverted,ZnO/PFN-Br,ZnO/PFN-Br,MoO3,MoO3,,chlorobenzene,chlorobenzene,,,,,-5.66,-4.14,
58832,10.1016/j.nanoen.2020.105679,10.1016/j.nanoen.2020.105679,PFBCPZ,IT-4F,PFBCPZ,IT-4F,,CCCCCCc1ccc(C2(c3ccc(CCCCCC)cc3)c3cc4c(cc3-c3sc5cc(/C=C6\C(=O)c7cc(F)c(F)cc7C6=C(C#N)C#N)sc5c32)C(c2ccc(CCCCCC)cc2)(c2ccc(CCCCCC)cc2)c2c-4sc3cc(/C=C4\C(=O)c5cc(F)c(F)cc5C4=C(C#N)C#N)sc23)cc1,0.92,21.2,78.5,15.3,15.31064,0.0695424836601335,14.8,15.3,1:1.25,DIO,DIO,,ITO/ZnO/PFN-Br/active layer/MoO3/Al,inverted,ZnO/PFN-Br,ZnO/PFN-Br,MoO3,MoO3,,chlorobenzene,chlorobenzene,120.0,,,,-5.66,-4.14,
58833,10.1016/j.nanoen.2020.105679,10.1016/j.nanoen.2020.105679,PM6,IT-4F,PM6,IT-4F,COC(=O)C(C)(C)c1cc(C)cc(-c2sc3c4sc5cc(/C=C6/C(=O)c7cc(F)cc(c7)C(=O)/C6=C\c6cc(C(C)(C)C(=O)OC)c(-c7cc(C)cc(C(C)(C)C(=O)OC)c7)s6)sc5c4c(C(C)(C)C(=O)OC)ccc2-3)c1,CCCCCCc1ccc(C2(c3ccc(CCCCCC)cc3)c3cc4c(cc3-c3sc5cc(/C=C6\C(=O)c7cc(F)c(F)cc7C6=C(C#N)C#N)sc5c32)C(c2ccc(CCCCCC)cc2)(c2ccc(CCCCCC)cc2)c2c-4sc3cc(/C=C4\C(=O)c5cc(F)c(F)cc5C4=C(C#N)C#N)sc23)cc1,0.85,20.9,75.2,13.4,13.359279999999998,0.3038805970149409,13.1,13.4,,,,,ITO/ZnO/PFN-Br/active layer/MoO3/Al,inverted,ZnO/PFN-Br,ZnO/PFN-Br,MoO3,MoO3,,chlorobenzene,chlorobenzene,,-5.56,-3.65,,-5.66,-4.14,
58834,10.1016/j.nanoen.2021.105862,10.1016/j.nanoen.2021.105862,PM6,Y6,PM6,Y6,COC(=O)C(C)(C)c1cc(C)cc(-c2sc3c4sc5cc(/C=C6/C(=O)c7cc(F)cc(c7)C(=O)/C6=C\c6cc(C(C)(C)C(=O)OC)c(-c7cc(C)cc(C(C)(C)C(=O)OC)c7)s6)sc5c4c(C(C)(C)C(=O)OC)ccc2-3)c1,CCCCCCCCCCCc1c(/C=C2\C(=O)c3cc(F)c(F)cc3C2=C(C#N)C#N)sc2c1sc1c3c4nsnc4c4c5sc6c(CCCCCCCCCCC)c(/C=C7\C(=O)c8cc(F)c(F)cc8C7=C(C#N)C#N)sc6c5n(CC(CC)CCCC)c4c3n(CC(CC)CCCC)c21,0.87,24.87,71.13,15.39,15.390326969999998,0.0021245614034953,14.97,15.39,,DIB,DIB,,conventional,conventional,PFN-Br,PFN-Br,PEDOT:PSS,PEDOT:PSS,,chloroform,chloroform,,-5.56,-3.65,,-5.65,-4.09,
58835,10.1016/j.nanoen.2021.105862,10.1016/j.nanoen.2021.105862,PM6,Y6,PM6,Y6,COC(=O)C(C)(C)c1cc(C)cc(-c2sc3c4sc5cc(/C=C6/C(=O)c7cc(F)cc(c7)C(=O)/C6=C\c6cc(C(C)(C)C(=O)OC)c(-c7cc(C)cc(C(C)(C)C(=O)OC)c7)s6)sc5c4c(C(C)(C)C(=O)OC)ccc2-3)c1,CCCCCCCCCCCc1c(/C=C2\C(=O)c3cc(F)c(F)cc3C2=C(C#N)C#N)sc2c1sc1c3c4nsnc4c4c5sc6c(CCCCCCCCCCC)c(/C=C7\C(=O)c8cc(F)c(F)cc8C7=C(C#N)C#N)sc6c5n(CC(CC)CCCC)c4c3n(CC(CC)CCCC)c21,0.85,25.82,74.63,16.38,16.379046099999996,0.0058235653235806,16.15,16.38,,DIB,DIB,,conventional,conventional,PFN-Br,PFN-Br,PEDOT:PSS,PEDOT:PSS,,chloroform,chloroform,,-5.56,-3.65,,-5.65,-4.09,
58836,10.1016/j.nanoen.2021.105862,10.1016/j.nanoen.2021.105862,PM6,Y6,PM6,Y6,COC(=O)C(C)(C)c1cc(C)cc(-c2sc3c4sc5cc(/C=C6/C(=O)c7cc(F)cc(c7)C(=O)/C6=C\c6cc(C(C)(C)C(=O)OC)c(-c7cc(C)cc(C(C)(C)C(=O)OC)c7)s6)sc5c4c(C(C)(C)C(=O)OC)ccc2-3)c1,CCCCCCCCCCCc1c(/C=C2\C(=O)c3cc(F)c(F)cc3C2=C(C#N)C#N)sc2c1sc1c3c4nsnc4c4c5sc6c(CCCCCCCCCCC)c(/C=C7\C(=O)c8cc(F)c(F)cc8C7=C(C#N)C#N)sc6c5n(CC(CC)CCCC)c4c3n(CC(CC)CCCC)c21,0.84,26.18,77.28,16.98,16.99479936,0.087157597173132,16.7,16.98,,DIB,DIB,,conventional,conventional,PFN-Br,PFN-Br,PEDOT:PSS,PEDOT:PSS,,chloroform,chloroform,,-5.56,-3.65,,-5.65,-4.09,
58837,10.1016/j.nanoen.2021.105862,10.1016/j.nanoen.2021.105862,PM6,Y6,PM6,Y6,COC(=O)C(C)(C)c1cc(C)cc(-c2sc3c4sc5cc(/C=C6/C(=O)c7cc(F)cc(c7)C(=O)/C6=C\c6cc(C(C)(C)C(=O)OC)c(-c7cc(C)cc(C(C)(C)C(=O)OC)c7)s6)sc5c4c(C(C)(C)C(=O)OC)ccc2-3)c1,CCCCCCCCCCCc1c(/C=C2\C(=O)c3cc(F)c(F)cc3C2=C(C#N)C#N)sc2c1sc1c3c4nsnc4c4c5sc6c(CCCCCCCCCCC)c(/C=C7\C(=O)c8cc(F)c(F)cc8C7=C(C#N)C#N)sc6c5n(CC(CC)CCCC)c4c3n(CC(CC)CCCC)c21,0.84,26.33,78.22,17.36,17.300073839999996,0.3451967741935679,17.06,17.36,,DIB,DIB,,conventional,conventional,PFN-Br,PFN-Br,PEDOT:PSS,PEDOT:PSS,,chloroform,chloroform,,-5.56,-3.65,,-5.65,-4.09,
58838,10.1016/j.nanoen.2021.105862,10.1016/j.nanoen.2021.105862,PM6,Y6,PM6,Y6,COC(=O)C(C)(C)c1cc(C)cc(-c2sc3c4sc5cc(/C=C6/C(=O)c7cc(F)cc(c7)C(=O)/C6=C\c6cc(C(C)(C)C(=O)OC)c(-c7cc(C)cc(C(C)(C)C(=O)OC)c7)s6)sc5c4c(C(C)(C)C(=O)OC)ccc2-3)c1,CCCCCCCCCCCc1c(/C=C2\C(=O)c3cc(F)c(F)cc3C2=C(C#N)C#N)sc2c1sc1c3c4nsnc4c4c5sc6c(CCCCCCCCCCC)c(/C=C7\C(=O)c8cc(F)c(F)cc8C7=C(C#N)C#N)sc6c5n(CC(CC)CCCC)c4c3n(CC(CC)CCCC)c21,0.83,26.12,78.17,16.95,16.94694332,0.0180335103244852,16.59,16.95,,DIB,DIB,,conventional,conventional,PFN-Br,PFN-Br,PEDOT:PSS,PEDOT:PSS,,chloroform,chloroform,,-5.56,-3.65,,-5.65,-4.09,
58839,10.1016/j.nanoen.2021.105862,10.1016/j.nanoen.2021.105862,PM6,Y6,PM6,Y6,COC(=O)C(C)(C)c1cc(C)cc(-c2sc3c4sc5cc(/C=C6/C(=O)c7cc(F)cc(c7)C(=O)/C6=C\c6cc(C(C)(C)C(=O)OC)c(-c7cc(C)cc(C(C)(C)C(=O)OC)c7)s6)sc5c4c(C(C)(C)C(=O)OC)ccc2-3)c1,CCCCCCCCCCCc1c(/C=C2\C(=O)c3cc(F)c(F)cc3C2=C(C#N)C#N)sc2c1sc1c3c4nsnc4c4c5sc6c(CCCCCCCCCCC)c(/C=C7\C(=O)c8cc(F)c(F)cc8C7=C(C#N)C#N)sc6c5n(CC(CC)CCCC)c4c3n(CC(CC)CCCC)c21,0.83,26.2,76.42,16.62,16.618293199999997,0.010269554753336,16.25,16.62,,DIB,DIB,,conventional,conventional,PFN-Br,PFN-Br,PEDOT:PSS,PEDOT:PSS,,chloroform,chloroform,,-5.56,-3.65,,-5.65,-4.09,
58840,10.1016/j.nanoen.2021.105862,10.1016/j.nanoen.2021.105862,PM6,Y6,PM6,Y6,COC(=O)C(C)(C)c1cc(C)cc(-c2sc3c4sc5cc(/C=C6/C(=O)c7cc(F)cc(c7)C(=O)/C6=C\c6cc(C(C)(C)C(=O)OC)c(-c7cc(C)cc(C(C)(C)C(=O)OC)c7)s6)sc5c4c(C(C)(C)C(=O)OC)ccc2-3)c1,CCCCCCCCCCCc1c(/C=C2\C(=O)c3cc(F)c(F)cc3C2=C(C#N)C#N)sc2c1sc1c3c4nsnc4c4c5sc6c(CCCCCCCCCCC)c(/C=C7\C(=O)c8cc(F)c(F)cc8C7=C(C#N)C#N)sc6c5n(CC(CC)CCCC)c4c3n(CC(CC)CCCC)c21,0.83,25.71,74.96,16.0,15.995939279999998,0.0253795000000112,15.64,16.0,,DIB,DIB,,conventional,conventional,PFN-Br,PFN-Br,PEDOT:PSS,PEDOT:PSS,,chloroform,chloroform,,-5.56,-3.65,,-5.65,-4.09,
58841,10.1016/j.nanoen.2021.105862,10.1016/j.nanoen.2021.105862,PM6,Y6,PM6,Y6,COC(=O)C(C)(C)c1cc(C)cc(-c2sc3c4sc5cc(/C=C6/C(=O)c7cc(F)cc(c7)C(=O)/C6=C\c6cc(C(C)(C)C(=O)OC)c(-c7cc(C)cc(C(C)(C)C(=O)OC)c7)s6)sc5c4c(C(C)(C)C(=O)OC)ccc2-3)c1,CCCCCCCCCCCc1c(/C=C2\C(=O)c3cc(F)c(F)cc3C2=C(C#N)C#N)sc2c1sc1c3c4nsnc4c4c5sc6c(CCCCCCCCCCC)c(/C=C7\C(=O)c8cc(F)c(F)cc8C7=C(C#N)C#N)sc6c5n(CC(CC)CCCC)c4c3n(CC(CC)CCCC)c21,0.85,26.07,71.71,15.97,15.89057745,0.497323418910459,15.53,15.97,,CN,CN,,conventional,conventional,PFN-Br,PFN-Br,PEDOT:PSS,PEDOT:PSS,,chloroform,chloroform,,-5.56,-3.65,,-5.65,-4.09,
58842,10.1016/j.nanoen.2021.105862,10.1016/j.nanoen.2021.105862,PM6,Y6,PM6,Y6,COC(=O)C(C)(C)c1cc(C)cc(-c2sc3c4sc5cc(/C=C6/C(=O)c7cc(F)cc(c7)C(=O)/C6=C\c6cc(C(C)(C)C(=O)OC)c(-c7cc(C)cc(C(C)(C)C(=O)OC)c7)s6)sc5c4c(C(C)(C)C(=O)OC)ccc2-3)c1,CCCCCCCCCCCc1c(/C=C2\C(=O)c3cc(F)c(F)cc3C2=C(C#N)C#N)sc2c1sc1c3c4nsnc4c4c5sc6c(CCCCCCCCCCC)c(/C=C7\C(=O)c8cc(F)c(F)cc8C7=C(C#N)C#N)sc6c5n(CC(CC)CCCC)c4c3n(CC(CC)CCCC)c21,0.82,26.2,75.72,16.27,16.267684799999998,0.0142298709280991,16.01,16.27,,DIO,DIO,,conventional,conventional,PFN-Br,PFN-Br,PEDOT:PSS,PEDOT:PSS,,chloroform,chloroform,,-5.56,-3.65,,-5.65,-4.09,
58844,10.1016/j.nanoen.2021.105862,10.1016/j.nanoen.2021.105862,PBDB-T,Y6,PBDB-T,Y6,CCCCC(CC)Cc1ccc(-c2c3cc(-c4ccc(-c5sc(-c6cccs6)c6c5C(=O)c5c(CC(CC)CCCC)sc(CC(CC)CCCC)c5C6=O)s4)sc3c(-c3ccc(CC(CC)CCCC)s3)c3ccsc23)s1,CCCCCCCCCCCc1c(/C=C2\C(=O)c3cc(F)c(F)cc3C2=C(C#N)C#N)sc2c1sc1c3c4nsnc4c4c5sc6c(CCCCCCCCCCC)c(/C=C7\C(=O)c8cc(F)c(F)cc8C7=C(C#N)C#N)sc6c5n(CC(CC)CCCC)c4c3n(CC(CC)CCCC)c21,0.68,24.33,57.7,9.55,9.5461188,0.0406408376963388,9.31,9.55,,,,,conventional,conventional,PFN-Br,PFN-Br,PEDOT:PSS,PEDOT:PSS,,chloroform,chloroform,,-5.33,-3.48,,-5.65,-4.09,
58845,10.1016/j.nanoen.2021.105862,10.1016/j.nanoen.2021.105862,PBDB-T,Y6,PBDB-T,Y6,CCCCC(CC)Cc1ccc(-c2c3cc(-c4ccc(-c5sc(-c6cccs6)c6c5C(=O)c5c(CC(CC)CCCC)sc(CC(CC)CCCC)c5C6=O)s4)sc3c(-c3ccc(CC(CC)CCCC)s3)c3ccsc23)s1,CCCCCCCCCCCc1c(/C=C2\C(=O)c3cc(F)c(F)cc3C2=C(C#N)C#N)sc2c1sc1c3c4nsnc4c4c5sc6c(CCCCCCCCCCC)c(/C=C7\C(=O)c8cc(F)c(F)cc8C7=C(C#N)C#N)sc6c5n(CC(CC)CCCC)c4c3n(CC(CC)CCCC)c21,0.67,25.28,70.87,12.0,12.003677120000004,0.0306426666666877,11.73,12.0,,DIB,DIB,,conventional,conventional,PFN-Br,PFN-Br,PEDOT:PSS,PEDOT:PSS,,chloroform,chloroform,,-5.33,-3.48,,-5.65,-4.09,
58846,10.1016/j.nanoen.2021.105862,10.1016/j.nanoen.2021.105862,BTR-Cl,Y6,BTR-Cl,Y6,CCCCCCc1cc(-c2cc3c(-c4cc(Cl)c(CC(CC)CCCC)s4)c4sc(-c5cc(CCCCCC)c(-c6cc(CCCCCC)c(-c7ccc(/C=C8/SC(=S)N(CCCCCC)C8=O)s7)s6)s5)cc4c(-c4cc(Cl)c(CC(CC)CCCC)s4)c3s2)sc1-c1cc(CCCCCC)c(-c2ccc(/C=C3\SC(=S)N(CC(CC)CCCC)C3=O)s2)s1,CCCCCCCCCCCc1c(/C=C2\C(=O)c3cc(F)c(F)cc3C2=C(C#N)C#N)sc2c1sc1c3c4nsnc4c4c5sc6c(CCCCCCCCCCC)c(/C=C7\C(=O)c8cc(F)c(F)cc8C7=C(C#N)C#N)sc6c5n(CC(CC)CCCC)c4c3n(CC(CC)CCCC)c21,0.85,23.53,67.84,13.53,13.5683392,0.2833643754619448,13.2,13.53,,,,,conventional,conventional,PFN-Br,PFN-Br,PEDOT:PSS,PEDOT:PSS,,chloroform,chloroform,,-5.46,-3.7,,-5.65,-4.09,
58847,10.1016/j.nanoen.2021.105862,10.1016/j.nanoen.2021.105862,BTR-Cl,Y6,BTR-Cl,Y6,CCCCCCc1cc(-c2cc3c(-c4cc(Cl)c(CC(CC)CCCC)s4)c4sc(-c5cc(CCCCCC)c(-c6cc(CCCCCC)c(-c7ccc(/C=C8/SC(=S)N(CCCCCC)C8=O)s7)s6)s5)cc4c(-c4cc(Cl)c(CC(CC)CCCC)s4)c3s2)sc1-c1cc(CCCCCC)c(-c2ccc(/C=C3\SC(=S)N(CC(CC)CCCC)C3=O)s2)s1,CCCCCCCCCCCc1c(/C=C2\C(=O)c3cc(F)c(F)cc3C2=C(C#N)C#N)sc2c1sc1c3c4nsnc4c4c5sc6c(CCCCCCCCCCC)c(/C=C7\C(=O)c8cc(F)c(F)cc8C7=C(C#N)C#N)sc6c5n(CC(CC)CCCC)c4c3n(CC(CC)CCCC)c21,0.84,23.61,72.22,14.32,14.32295928,0.0206653631284839,13.92,14.32,,DIB,DIB,,conventional,conventional,PFN-Br,PFN-Br,PEDOT:PSS,PEDOT:PSS,,chloroform,chloroform,,-5.46,-3.7,,-5.65,-4.09,
58850,10.1016/j.nanoen.2021.105957,10.1016/j.nanoen.2021.105957,P2F-EHp,M4-4F,P2F-EHp,M4-4F,CCc1c(F)cc(-c2c3cc(-c4ccc(-c5c6c(c(-c7ccc(-c8cc9c(-c%10cc(F)c(CC)c(F)c%10)c%10sc(-c%11ccc(-c%12c%13c(c(-c%14ccc(-c%15cc%16c(-c%17cc(F)c(CC)c(F)c%17)c%17sc(-c%18ccc(-c%19c%20c(c(-c%21cccs%21)c%21nn(CC)nc%19%21)C(=O)N(CC)C%20=O)s%18)cc%17c(-c%17cc(F)c(CC)c(F)c%17)c%16s%15)s%14)c%14nn(CC)nc%12%14)C(=O)N(CC)C%13=O)s%11)cc%10c(-c%10cc(F)c(CC)c(F)c%10)c9s8)s7)c7nn(CC)nc57)C(=O)N(CC)C6=O)s4)sc3c(-c3cc(F)c(CC)c(F)c3)c3ccsc23)cc1F,,0.86,21.44,64.45,11.85,11.883548800000002,0.2831122362869361,11.63,11.85,,,,,PHJ,,PFNDI-Br,,PEDOT:PSS,,,,,,-5.38,-3.06,,,,
58851,10.1016/j.nanoen.2021.105957,10.1016/j.nanoen.2021.105957,P2F-EHp,M4-4F,P2F-EHp,M4-4F,CCc1c(F)cc(-c2c3cc(-c4ccc(-c5c6c(c(-c7ccc(-c8cc9c(-c%10cc(F)c(CC)c(F)c%10)c%10sc(-c%11ccc(-c%12c%13c(c(-c%14ccc(-c%15cc%16c(-c%17cc(F)c(CC)c(F)c%17)c%17sc(-c%18ccc(-c%19c%20c(c(-c%21cccs%21)c%21nn(CC)nc%19%21)C(=O)N(CC)C%20=O)s%18)cc%17c(-c%17cc(F)c(CC)c(F)c%17)c%16s%15)s%14)c%14nn(CC)nc%12%14)C(=O)N(CC)C%13=O)s%11)cc%10c(-c%10cc(F)c(CC)c(F)c%10)c9s8)s7)c7nn(CC)nc57)C(=O)N(CC)C6=O)s4)sc3c(-c3cc(F)c(CC)c(F)c3)c3ccsc23)cc1F,,0.84,25.1,66.36,14.04,13.9913424,0.3465641025641047,13.59,14.04,,,,1.5%,PHJ,,PFNDI-Br,,PEDOT:PSS,,,,,,-5.38,-3.06,,,,
58852,10.1016/j.nanoen.2021.105957,10.1016/j.nanoen.2021.105957,P2F-EHp,M4-4F,P2F-EHp,M4-4F,CCc1c(F)cc(-c2c3cc(-c4ccc(-c5c6c(c(-c7ccc(-c8cc9c(-c%10cc(F)c(CC)c(F)c%10)c%10sc(-c%11ccc(-c%12c%13c(c(-c%14ccc(-c%15cc%16c(-c%17cc(F)c(CC)c(F)c%17)c%17sc(-c%18ccc(-c%19c%20c(c(-c%21cccs%21)c%21nn(CC)nc%19%21)C(=O)N(CC)C%20=O)s%18)cc%17c(-c%17cc(F)c(CC)c(F)c%17)c%16s%15)s%14)c%14nn(CC)nc%12%14)C(=O)N(CC)C%13=O)s%11)cc%10c(-c%10cc(F)c(CC)c(F)c%10)c9s8)s7)c7nn(CC)nc57)C(=O)N(CC)C6=O)s4)sc3c(-c3cc(F)c(CC)c(F)c3)c3ccsc23)cc1F,,0.83,25.56,67.14,14.21,14.24361672,0.2365708655875982,14.08,14.21,,DBE,,2%,PHJ,,PFNDI-Br,,PEDOT:PSS,,120.0,,,,-5.38,-3.06,,,,
58853,10.1016/j.nanoen.2021.105957,10.1016/j.nanoen.2021.105957,P2F-EHp,M4-4F,P2F-EHp,M4-4F,CCc1c(F)cc(-c2c3cc(-c4ccc(-c5c6c(c(-c7ccc(-c8cc9c(-c%10cc(F)c(CC)c(F)c%10)c%10sc(-c%11ccc(-c%12c%13c(c(-c%14ccc(-c%15cc%16c(-c%17cc(F)c(CC)c(F)c%17)c%17sc(-c%18ccc(-c%19c%20c(c(-c%21cccs%21)c%21nn(CC)nc%19%21)C(=O)N(CC)C%20=O)s%18)cc%17c(-c%17cc(F)c(CC)c(F)c%17)c%16s%15)s%14)c%14nn(CC)nc%12%14)C(=O)N(CC)C%13=O)s%11)cc%10c(-c%10cc(F)c(CC)c(F)c%10)c9s8)s7)c7nn(CC)nc57)C(=O)N(CC)C6=O)s4)sc3c(-c3cc(F)c(CC)c(F)c3)c3ccsc23)cc1F,,0.83,24.27,60.77,12.22,12.24156957,0.17651039279868,11.96,12.22,,,,4%,PHJ,,PFNDI-Br,,PEDOT:PSS,,,,,,-5.38,-3.06,,,,
