Repository: JiYiqaq/PCE-KA-GNN

# Data directory

- `raw/Active_Database.csv` is the immutable source dataset bundled under CC BY 4.0. Do not overwrite it with processed data.
- `processed/` is created and populated by the training pipeline. Generated `.pt` and `.pth` caches are intentionally ignored by Git because they can exceed GitHub's normal single-file limit.

See `../DATA_LICENSE.md` for provenance, license and checksum information.

File: data/raw/Active_Database.csv (part 171 of 471)
id,doi,doi_norm,donor,acceptor,donor_canonical,acceptor_canonical,donor_smiles,acceptor_smiles,voc,jsc,ff,pce,pce_recomputed,pce_relative_error_percent,pce_avg,pce_best,d_a_ratio,additive,additive_canonical,additive_ratio,device_structure,device_type,etl,etl_canonical,htl,htl_canonical,active_layer_thickness,solvent,solvent_canonical,annealing_temp,homo_d,lumo_d,eg_d,homo_a,lumo_a,eg_a
58854,10.1016/j.nanoen.2021.105957,10.1016/j.nanoen.2021.105957,P2F-EHp,M4-4F,P2F-EHp,M4-4F,CCc1c(F)cc(-c2c3cc(-c4ccc(-c5c6c(c(-c7ccc(-c8cc9c(-c%10cc(F)c(CC)c(F)c%10)c%10sc(-c%11ccc(-c%12c%13c(c(-c%14ccc(-c%15cc%16c(-c%17cc(F)c(CC)c(F)c%17)c%17sc(-c%18ccc(-c%19c%20c(c(-c%21cccs%21)c%21nn(CC)nc%19%21)C(=O)N(CC)C%20=O)s%18)cc%17c(-c%17cc(F)c(CC)c(F)c%17)c%16s%15)s%14)c%14nn(CC)nc%12%14)C(=O)N(CC)C%13=O)s%11)cc%10c(-c%10cc(F)c(CC)c(F)c%10)c9s8)s7)c7nn(CC)nc57)C(=O)N(CC)C6=O)s4)sc3c(-c3cc(F)c(CC)c(F)c3)c3ccsc23)cc1F,,0.88,23.86,55.47,11.72,11.64692496,0.6235071672355023,11.1,11.72,,,,,BHJ,,PFNDI-Br,,PEDOT:PSS,,,,,,-5.38,-3.06,,,,
58855,10.1016/j.nanoen.2021.105957,10.1016/j.nanoen.2021.105957,P2F-EHp,M4-4F,P2F-EHp,M4-4F,CCc1c(F)cc(-c2c3cc(-c4ccc(-c5c6c(c(-c7ccc(-c8cc9c(-c%10cc(F)c(CC)c(F)c%10)c%10sc(-c%11ccc(-c%12c%13c(c(-c%14ccc(-c%15cc%16c(-c%17cc(F)c(CC)c(F)c%17)c%17sc(-c%18ccc(-c%19c%20c(c(-c%21cccs%21)c%21nn(CC)nc%19%21)C(=O)N(CC)C%20=O)s%18)cc%17c(-c%17cc(F)c(CC)c(F)c%17)c%16s%15)s%14)c%14nn(CC)nc%12%14)C(=O)N(CC)C%13=O)s%11)cc%10c(-c%10cc(F)c(CC)c(F)c%10)c9s8)s7)c7nn(CC)nc57)C(=O)N(CC)C6=O)s4)sc3c(-c3cc(F)c(CC)c(F)c3)c3ccsc23)cc1F,,0.84,23.66,64.05,12.77,12.729553199999998,0.3167329678935126,12.58,12.77,,DBE,,0.1% v/v,BHJ,,PFNDI-Br,,PEDOT:PSS,,,,,,-5.38,-3.06,,,,
58856,10.1016/j.nanoen.2021.105957,10.1016/j.nanoen.2021.105957,P2F-EHp,M4-4F,P2F-EHp,M4-4F,CCc1c(F)cc(-c2c3cc(-c4ccc(-c5c6c(c(-c7ccc(-c8cc9c(-c%10cc(F)c(CC)c(F)c%10)c%10sc(-c%11ccc(-c%12c%13c(c(-c%14ccc(-c%15cc%16c(-c%17cc(F)c(CC)c(F)c%17)c%17sc(-c%18ccc(-c%19c%20c(c(-c%21cccs%21)c%21nn(CC)nc%19%21)C(=O)N(CC)C%20=O)s%18)cc%17c(-c%17cc(F)c(CC)c(F)c%17)c%16s%15)s%14)c%14nn(CC)nc%12%14)C(=O)N(CC)C%13=O)s%11)cc%10c(-c%10cc(F)c(CC)c(F)c%10)c9s8)s7)c7nn(CC)nc57)C(=O)N(CC)C6=O)s4)sc3c(-c3cc(F)c(CC)c(F)c3)c3ccsc23)cc1F,,0.84,22.66,63.19,11.94,12.02783736,0.735656281407035,11.76,11.94,,,,0.3%,BHJ,,PFNDI-Br,,PEDOT:PSS,,,,,,-5.38,-3.06,,,,
58857,10.1016/j.nanoen.2021.105963,10.1016/j.nanoen.2021.105963,PM6,Y6,PM6,Y6,COC(=O)C(C)(C)c1cc(C)cc(-c2sc3c4sc5cc(/C=C6/C(=O)c7cc(F)cc(c7)C(=O)/C6=C\c6cc(C(C)(C)C(=O)OC)c(-c7cc(C)cc(C(C)(C)C(=O)OC)c7)s6)sc5c4c(C(C)(C)C(=O)OC)ccc2-3)c1,CCCCCCCCCCCc1c(/C=C2\C(=O)c3cc(F)c(F)cc3C2=C(C#N)C#N)sc2c1sc1c3c4nsnc4c4c5sc6c(CCCCCCCCCCC)c(/C=C7\C(=O)c8cc(F)c(F)cc8C7=C(C#N)C#N)sc6c5n(CC(CC)CCCC)c4c3n(CC(CC)CCCC)c21,0.83,25.7,74.2,15.8,15.827602,0.1746962025316337,15.3,15.8,1:0:1.2,,,,ITO/PEDOT:PSS/active layer/PDINO/Al,conventional,PDINO,PDINO,PEDOT:PSS,PEDOT:PSS,105.0,,,,-5.56,-3.65,,-5.65,-4.09,
58863,10.1016/j.nanoen.2021.105963,10.1016/j.nanoen.2021.105963,BTTzR,Y6,BTTzR,Y6,Cc1cc(-c2c3cc(-c4sc(-c5nc6sc(-c7cc(C)c(/C=C8\SC(=S)N(C)C8=O)s7)nc6s5)cc4C)sc3c(-c3cc(C)c(C)s3)c3cc(-c4sc(-c5nc6sc(-c7cc(C)c(/C=C8\SC(=S)N(C)C8=O)s7)nc6s5)cc4C)sc23)sc1C,CCCCCCCCCCCc1c(/C=C2\C(=O)c3cc(F)c(F)cc3C2=C(C#N)C#N)sc2c1sc1c3c4nsnc4c4c5sc6c(CCCCCCCCCCC)c(/C=C7\C(=O)c8cc(F)c(F)cc8C7=C(C#N)C#N)sc6c5n(CC(CC)CCCC)c4c3n(CC(CC)CCCC)c21,0.88,0.5,24.5,0.1,0.1077999999999999,7.799999999999987,,0.1,0:1:1.2,,,,ITO/PEDOT:PSS/active layer/PDINO/Al,conventional,PDINO,PDINO,PEDOT:PSS,PEDOT:PSS,105.0,,,,,,,-5.65,-4.09,
58864,10.1016/j.nanoen.2021.105982,10.1016/j.nanoen.2021.105982,PM6,ITIC-4F,PM6,ITIC-4F,COC(=O)C(C)(C)c1cc(C)cc(-c2sc3c4sc5cc(/C=C6/C(=O)c7cc(F)cc(c7)C(=O)/C6=C\c6cc(C(C)(C)C(=O)OC)c(-c7cc(C)cc(C(C)(C)C(=O)OC)c7)s6)sc5c4c(C(C)(C)C(=O)OC)ccc2-3)c1,CCCCCCc1ccc(C2(c3ccc(CCCCCC)cc3)c3cc4c(cc3-c3sc5cc(/C=C6/C(=O)c7cc(F)c(F)cc7C6=C(C#N)C#N)sc5c32)C(c2ccc(CCCCCC)cc2)(c2ccc(CCCCCC)cc2)c2c-4sc3cc(/C=C4/C(=O)c5cc(F)c(F)cc5C4=C(C#N)C#N)sc23)cc1,0.819,17.29,66.0,9.88,9.345936599999998,5.405500000000027,9.33,9.88,1:1 wt,DIO,,1.0 vol%,inverted,inverted,ZnO,ZnO,MoO3,MoO3,,chlorobenzene,,100.0,-5.56,-3.65,,-5.82,-4.24,
58865,10.1016/j.nanoen.2021.105982,10.1016/j.nanoen.2021.105982,PM6,ITIC-4F,PM6,ITIC-4F,COC(=O)C(C)(C)c1cc(C)cc(-c2sc3c4sc5cc(/C=C6/C(=O)c7cc(F)cc(c7)C(=O)/C6=C\c6cc(C(C)(C)C(=O)OC)c(-c7cc(C)cc(C(C)(C)C(=O)OC)c7)s6)sc5c4c(C(C)(C)C(=O)OC)ccc2-3)c1,CCCCCCc1ccc(C2(c3ccc(CCCCCC)cc3)c3cc4c(cc3-c3sc5cc(/C=C6/C(=O)c7cc(F)c(F)cc7C6=C(C#N)C#N)sc5c32)C(c2ccc(CCCCCC)cc2)(c2ccc(CCCCCC)cc2)c2c-4sc3cc(/C=C4/C(=O)c5cc(F)c(F)cc5C4=C(C#N)C#N)sc23)cc1,0.821,17.8,69.6,10.71,10.1712048,5.030767507002809,10.28,10.71,1:1,DIO,,1.0 vol%,inverted,inverted,ZnO,ZnO,MoO3,MoO3,,chlorobenzene,,100.0,-5.56,-3.65,,-5.82,-4.24,
58866,10.1016/j.nanoen.2021.105982,10.1016/j.nanoen.2021.105982,PM6,ITIC-4F,PM6,ITIC-4F,COC(=O)C(C)(C)c1cc(C)cc(-c2sc3c4sc5cc(/C=C6/C(=O)c7cc(F)cc(c7)C(=O)/C6=C\c6cc(C(C)(C)C(=O)OC)c(-c7cc(C)cc(C(C)(C)C(=O)OC)c7)s6)sc5c4c(C(C)(C)C(=O)OC)ccc2-3)c1,CCCCCCc1ccc(C2(c3ccc(CCCCCC)cc3)c3cc4c(cc3-c3sc5cc(/C=C6/C(=O)c7cc(F)c(F)cc7C6=C(C#N)C#N)sc5c32)C(c2ccc(CCCCCC)cc2)(c2ccc(CCCCCC)cc2)c2c-4sc3cc(/C=C4/C(=O)c5cc(F)c(F)cc5C4=C(C#N)C#N)sc23)cc1,0.825,18.06,71.6,11.13,10.668041999999998,4.1505660377358735,10.77,11.13,1:1,DIO,,1.0 vol%,inverted,inverted,ZnO,ZnO,MoO3,MoO3,,chlorobenzene,,100.0,-5.56,-3.65,,-5.82,-4.24,
58867,10.1016/j.nanoen.2021.105982,10.1016/j.nanoen.2021.105982,PM6,ITIC-4F,PM6,ITIC-4F,COC(=O)C(C)(C)c1cc(C)cc(-c2sc3c4sc5cc(/C=C6/C(=O)c7cc(F)cc(c7)C(=O)/C6=C\c6cc(C(C)(C)C(=O)OC)c(-c7cc(C)cc(C(C)(C)C(=O)OC)c7)s6)sc5c4c(C(C)(C)C(=O)OC)ccc2-3)c1,CCCCCCc1ccc(C2(c3ccc(CCCCCC)cc3)c3cc4c(cc3-c3sc5cc(/C=C6/C(=O)c7cc(F)c(F)cc7C6=C(C#N)C#N)sc5c32)C(c2ccc(CCCCCC)cc2)(c2ccc(CCCCCC)cc2)c2c-4sc3cc(/C=C4/C(=O)c5cc(F)c(F)cc5C4=C(C#N)C#N)sc23)cc1,0.827,18.0,70.2,10.8,10.449972,3.241,10.21,10.8,1:1 wt,DIO,,1.0 vol%,inverted,inverted,ZnO,ZnO,MoO3,MoO3,,chlorobenzene,,100.0,-5.56,-3.65,,-5.82,-4.24,
58868,10.1016/j.nanoen.2021.105982,10.1016/j.nanoen.2021.105982,PM6,ITIC-4F,PM6,ITIC-4F,COC(=O)C(C)(C)c1cc(C)cc(-c2sc3c4sc5cc(/C=C6/C(=O)c7cc(F)cc(c7)C(=O)/C6=C\c6cc(C(C)(C)C(=O)OC)c(-c7cc(C)cc(C(C)(C)C(=O)OC)c7)s6)sc5c4c(C(C)(C)C(=O)OC)ccc2-3)c1,CCCCCCc1ccc(C2(c3ccc(CCCCCC)cc3)c3cc4c(cc3-c3sc5cc(/C=C6/C(=O)c7cc(F)c(F)cc7C6=C(C#N)C#N)sc5c32)C(c2ccc(CCCCCC)cc2)(c2ccc(CCCCCC)cc2)c2c-4sc3cc(/C=C4/C(=O)c5cc(F)c(F)cc5C4=C(C#N)C#N)sc23)cc1,0.83,17.63,67.5,9.72,9.8772075,1.6173611111110944,9.53,9.72,1:1,DIO,,1.0 vol%,inverted,inverted,ZnO,ZnO,MoO3,MoO3,,chlorobenzene,,100.0,-5.56,-3.65,,-5.82,-4.24,
58869,10.1016/j.nanoen.2021.105982,10.1016/j.nanoen.2021.105982,PM6,Y7,PM6,Y7,COC(=O)C(C)(C)c1cc(C)cc(-c2sc3c4sc5cc(/C=C6/C(=O)c7cc(F)cc(c7)C(=O)/C6=C\c6cc(C(C)(C)C(=O)OC)c(-c7cc(C)cc(C(C)(C)C(=O)OC)c7)s6)sc5c4c(C(C)(C)C(=O)OC)ccc2-3)c1,CCCCCCCCCCCc1c(/C=C2\C(=O)c3cc(Cl)c(Cl)cc3C2=C(C#N)C#N)sc2c1sc1c3c4nsnc4c4c5sc6c(CCCCCCCCCCC)c(/C=C7\C(=O)c8cc(Cl)c(Cl)cc8C7=C(C#N)C#N)sc6c5n(CC(CC)CCCC)c4c3n(CC(CC)CCCC)c21,0.848,21.89,59.4,11.04,11.026255679999998,0.1244956521739193,10.58,11.04,1:1,CN,,0.5 vol%,inverted,inverted,ZnO,ZnO,MoO3,MoO3,,chlorobenzene,,,-5.56,-3.65,,-5.72,-4.16,
58870,10.1016/j.nanoen.2021.105982,10.1016/j.nanoen.2021.105982,PM6,Y7,PM6,Y7,COC(=O)C(C)(C)c1cc(C)cc(-c2sc3c4sc5cc(/C=C6/C(=O)c7cc(F)cc(c7)C(=O)/C6=C\c6cc(C(C)(C)C(=O)OC)c(-c7cc(C)cc(C(C)(C)C(=O)OC)c7)s6)sc5c4c(C(C)(C)C(=O)OC)ccc2-3)c1,CCCCCCCCCCCc1c(/C=C2\C(=O)c3cc(Cl)c(Cl)cc3C2=C(C#N)C#N)sc2c1sc1c3c4nsnc4c4c5sc6c(CCCCCCCCCCC)c(/C=C7\C(=O)c8cc(Cl)c(Cl)cc8C7=C(C#N)C#N)sc6c5n(CC(CC)CCCC)c4c3n(CC(CC)CCCC)c21,0.857,22.95,69.7,13.83,13.70870055,0.8770748373101853,13.44,13.83,1:1,CN,,0.5 vol%,inverted,inverted,ZnO,ZnO,MoO3,MoO3,,chlorobenzene,,,-5.56,-3.65,,-5.72,-4.16,
58871,10.1016/j.nanoen.2021.105982,10.1016/j.nanoen.2021.105982,PM6,Y7,PM6,Y7,COC(=O)C(C)(C)c1cc(C)cc(-c2sc3c4sc5cc(/C=C6/C(=O)c7cc(F)cc(c7)C(=O)/C6=C\c6cc(C(C)(C)C(=O)OC)c(-c7cc(C)cc(C(C)(C)C(=O)OC)c7)s6)sc5c4c(C(C)(C)C(=O)OC)ccc2-3)c1,CCCCCCCCCCCc1c(/C=C2\C(=O)c3cc(Cl)c(Cl)cc3C2=C(C#N)C#N)sc2c1sc1c3c4nsnc4c4c5sc6c(CCCCCCCCCCC)c(/C=C7\C(=O)c8cc(Cl)c(Cl)cc8C7=C(C#N)C#N)sc6c5n(CC(CC)CCCC)c4c3n(CC(CC)CCCC)c21,0.866,22.46,64.6,12.7,12.56493256,1.0635231496063011,12.37,12.7,1:1,CN,,0.5 vol%,inverted,inverted,ZnO,ZnO,MoO3,MoO3,,chlorobenzene,,,-5.56,-3.65,,-5.72,-4.16,
58878,10.1016/j.nanoen.2021.106098,10.1016/j.nanoen.2021.106098,PTB7-Th,F8IC,PTB7-Th,F8IC,CCCCC(CC)COC(=O)c1sc2csc(-c3cc4c(-c5ccc(CC(CC)CCCC)s5)c5sccc5c(-c5ccc(CC(CC)CCCC)s5)c4s3)c2c1F,CCCCCCc1ccc(C2(c3ccc(CCCCCC)cc3)c3c(sc4cc(/C=C5\C(=O)c6cc(F)c(F)cc6C5=C(C#N)C#N)sc34)-c3sc4c5c(sc4c32)-c2sc3cc(/C=C4\C(=O)c6cc(F)c(F)cc6C4=C(C#N)C#N)sc3c2C5(c2ccc(CCCCCC)cc2)c2ccc(CCCCCC)cc2)cc1,0.63,25.29,65.9,10.6,10.499649300000002,0.9467047169811144,10.5,10.6,,,,,ITO/PEDOT:PSS/active layer/PDINO/Ag,conventional,PDINO,PDINO,PEDOT:PSS,PEDOT:PSS,,,,,-5.21,-3.6,,-5.4,-4.0,
58879,10.1016/j.nanoen.2021.106098,10.1016/j.nanoen.2021.106098,PTB7-Th,F8IC/PC71BM,PTB7-Th,F8IC/PC71BM,CCCCC(CC)COC(=O)c1sc2csc(-c3cc4c(-c5ccc(CC(CC)CCCC)s5)c5sccc5c(-c5ccc(CC(CC)CCCC)s5)c4s3)c2c1F,,0.66,26.11,67.4,11.5,11.6147724,0.9980208695652298,11.2,11.5,,,,,ITO/PEDOT:PSS/active layer/PDINO/Ag,conventional,PDINO,PDINO,PEDOT:PSS,PEDOT:PSS,,,,,-5.21,-3.6,,,,
58880,10.1016/j.nanoen.2021.106098,10.1016/j.nanoen.2021.106098,PL-H,F8IC,PL-H,F8IC,,CCCCCCc1ccc(C2(c3ccc(CCCCCC)cc3)c3c(sc4cc(/C=C5\C(=O)c6cc(F)c(F)cc6C5=C(C#N)C#N)sc34)-c3sc4c5c(sc4c32)-c2sc3cc(/C=C4\C(=O)c6cc(F)c(F)cc6C4=C(C#N)C#N)sc3c2C5(c2ccc(CCCCCC)cc2)c2ccc(CCCCCC)cc2)cc1,0.63,25.48,63.4,10.2,10.1772216,0.2233176470588233,10.0,10.2,,,,,ITO/PEDOT:PSS/active layer/PDINO/Ag,conventional,PDINO,PDINO,PEDOT:PSS,PEDOT:PSS,,,,,,,,-5.4,-4.0,
58881,10.1016/j.nanoen.2021.106098,10.1016/j.nanoen.2021.106098,PL-H,F8IC/PC71BM,PL-H,F8IC/PC71BM,,,0.66,26.48,66.9,11.7,11.6919792,0.0685538461538361,11.3,11.7,,,,,ITO/PEDOT:PSS/active layer/PDINO/Ag,conventional,PDINO,PDINO,PEDOT:PSS,PEDOT:PSS,,,,,,,,,,
58882,10.1016/j.nanoen.2021.106098,10.1016/j.nanoen.2021.106098,PL-Cl,F8IC,PL-Cl,F8IC,,CCCCCCc1ccc(C2(c3ccc(CCCCCC)cc3)c3c(sc4cc(/C=C5\C(=O)c6cc(F)c(F)cc6C5=C(C#N)C#N)sc34)-c3sc4c5c(sc4c32)-c2sc3cc(/C=C4\C(=O)c6cc(F)c(F)cc6C4=C(C#N)C#N)sc3c2C5(c2ccc(CCCCCC)cc2)c2ccc(CCCCCC)cc2)cc1,0.71,26.27,69.2,12.9,12.906976399999998,0.0540806201550189,12.8,12.9,,,,,ITO/PEDOT:PSS/active layer/PDINO/Ag,conventional,PDINO,PDINO,PEDOT:PSS,PEDOT:PSS,,,,,,,,-5.4,-4.0,
58883,10.1016/j.nanoen.2021.106098,10.1016/j.nanoen.2021.106098,PL-Cl,F8IC/PC71BM,PL-Cl,F8IC/PC71BM,,,0.72,28.13,70.2,14.2,14.2180272,0.1269521126760604,13.8,14.2,,,,,ITO/PEDOT:PSS/active layer/PDINO/Ag,conventional,PDINO,PDINO,PEDOT:PSS,PEDOT:PSS,,,,,,,,,,
58884,10.1016/j.nanoen.2021.106098,10.1016/j.nanoen.2021.106098,PTB7-Th,F8IC,PTB7-Th,F8IC,CCCCC(CC)COC(=O)c1sc2csc(-c3cc4c(-c5ccc(CC(CC)CCCC)s5)c5sccc5c(-c5ccc(CC(CC)CCCC)s5)c4s3)c2c1F,CCCCCCc1ccc(C2(c3ccc(CCCCCC)cc3)c3c(sc4cc(/C=C5\C(=O)c6cc(F)c(F)cc6C5=C(C#N)C#N)sc34)-c3sc4c5c(sc4c32)-c2sc3cc(/C=C4\C(=O)c6cc(F)c(F)cc6C4=C(C#N)C#N)sc3c2C5(c2ccc(CCCCCC)cc2)c2ccc(CCCCCC)cc2)cc1,0.64,22.91,63.3,9.3,9.2812992,0.2010838709677558,,,,,,,ITO/PEDOT:PSS/active layer/PDINO/Ag,conventional,PDINO,PDINO,PEDOT:PSS,PEDOT:PSS,,,,,-5.21,-3.6,,-5.4,-4.0,
58885,10.1016/j.nanoen.2021.106098,10.1016/j.nanoen.2021.106098,PL-Cl,F8IC,PL-Cl,F8IC,,CCCCCCc1ccc(C2(c3ccc(CCCCCC)cc3)c3c(sc4cc(/C=C5\C(=O)c6cc(F)c(F)cc6C5=C(C#N)C#N)sc34)-c3sc4c5c(sc4c32)-c2sc3cc(/C=C4\C(=O)c6cc(F)c(F)cc6C4=C(C#N)C#N)sc3c2C5(c2ccc(CCCCCC)cc2)c2ccc(CCCCCC)cc2)cc1,0.71,22.76,70.1,11.3,11.3278796,0.2467221238937925,,,,,,,ITO/PEDOT:PSS/active layer/PDINO/Ag,conventional,PDINO,PDINO,PEDOT:PSS,PEDOT:PSS,,,,,,,,-5.4,-4.0,
58886,10.1016/j.nanoen.2021.106098,10.1016/j.nanoen.2021.106098,PL-Cl,F8IC,PL-Cl,F8IC,,CCCCCCc1ccc(C2(c3ccc(CCCCCC)cc3)c3c(sc4cc(/C=C5\C(=O)c6cc(F)c(F)cc6C5=C(C#N)C#N)sc34)-c3sc4c5c(sc4c32)-c2sc3cc(/C=C4\C(=O)c6cc(F)c(F)cc6C4=C(C#N)C#N)sc3c2C5(c2ccc(CCCCCC)cc2)c2ccc(CCCCCC)cc2)cc1,0.7,22.5,69.7,11.0,10.97775,0.2022727272727403,,,,,,,ITO/PEDOT:PSS/active layer/PDINO/Ag,conventional,PDINO,PDINO,PEDOT:PSS,PEDOT:PSS,,,,,,,,-5.4,-4.0,
58887,10.1016/j.nanoen.2021.106323,10.1016/j.nanoen.2021.106323,PM7,Y7,PM7,Y7,CCCCC(CC)Cc1sc(-c2c3ccsc3c(-c3cc(Cl)c(CC(CC)CCCC)s3)c3sc(-c4ccc(-c5sc(-c6cccs6)c6c5C(=O)c5c(CC(CC)CCCC)sc(CC(CC)CCCC)c5C6=O)s4)cc23)cc1Cl,CCCCCCCCCCCc1c(/C=C2\C(=O)c3cc(Cl)c(Cl)cc3C2=C(C#N)C#N)sc2c1sc1c3c4nsnc4c4c5sc6c(CCCCCCCCCCC)c(/C=C7\C(=O)c8cc(Cl)c(Cl)cc8C7=C(C#N)C#N)sc6c5n(CC(CC)CCCC)c4c3n(CC(CC)CCCC)c21,0.81,26.85,69.23,15.13,15.056486550000004,0.4858787177792236,14.81,15.13,1:1,,,,inverted,inverted,ZnO,ZnO,MoO3,MoO3,150.0,chloroform,chloroform,,-5.575,-3.67,,-5.72,-4.16,
58890,10.1016/j.nanoen.2021.106323,10.1016/j.nanoen.2021.106323,SiCl-BDT,Y7,SiCl-BDT,Y7,,CCCCCCCCCCCc1c(/C=C2\C(=O)c3cc(Cl)c(Cl)cc3C2=C(C#N)C#N)sc2c1sc1c3c4nsnc4c4c5sc6c(CCCCCCCCCCC)c(/C=C7\C(=O)c8cc(Cl)c(Cl)cc8C7=C(C#N)C#N)sc6c5n(CC(CC)CCCC)c4c3n(CC(CC)CCCC)c21,0.81,15.46,52.4,7.02,6.5618424000000015,6.526461538461511,6.87,7.02,1:1,,,,inverted,inverted,ZnO,ZnO,MoO3,MoO3,150.0,chloroform,chloroform,,,,,-5.72,-4.16,
58919,10.1016/j.nanoen.2021.106678,10.1016/j.nanoen.2021.106678,PM6,Y6,PM6,Y6,COC(=O)C(C)(C)c1cc(C)cc(-c2sc3c4sc5cc(/C=C6/C(=O)c7cc(F)cc(c7)C(=O)/C6=C\c6cc(C(C)(C)C(=O)OC)c(-c7cc(C)cc(C(C)(C)C(=O)OC)c7)s6)sc5c4c(C(C)(C)C(=O)OC)ccc2-3)c1,CCCCCCCCCCCc1c(/C=C2\C(=O)c3cc(F)c(F)cc3C2=C(C#N)C#N)sc2c1sc1c3c4nsnc4c4c5sc6c(CCCCCCCCCCC)c(/C=C7\C(=O)c8cc(F)c(F)cc8C7=C(C#N)C#N)sc6c5n(CC(CC)CCCC)c4c3n(CC(CC)CCCC)c21,0.84,25.6,76.8,16.5,16.515072,0.0913454545454544,16.2,16.5,1:1.2,,,,ITO/PEDOT:PSS/PM6:Y6/Phe-NaDPO/Ag,conventional,Phe-NaDPO,Phe-NaDPO,PEDOT:PSS,PEDOT:PSS,100.0,o-XY:CS2,o-xylene:carbon disulfide,,-5.56,-3.65,,-5.65,-4.09,
58920,10.1016/j.nanoen.2021.106678,10.1016/j.nanoen.2021.106678,PM6,Y6,PM6,Y6,COC(=O)C(C)(C)c1cc(C)cc(-c2sc3c4sc5cc(/C=C6/C(=O)c7cc(F)cc(c7)C(=O)/C6=C\c6cc(C(C)(C)C(=O)OC)c(-c7cc(C)cc(C(C)(C)C(=O)OC)c7)s6)sc5c4c(C(C)(C)C(=O)OC)ccc2-3)c1,CCCCCCCCCCCc1c(/C=C2\C(=O)c3cc(F)c(F)cc3C2=C(C#N)C#N)sc2c1sc1c3c4nsnc4c4c5sc6c(CCCCCCCCCCC)c(/C=C7\C(=O)c8cc(F)c(F)cc8C7=C(C#N)C#N)sc6c5n(CC(CC)CCCC)c4c3n(CC(CC)CCCC)c21,0.84,22.6,69.8,13.3,13.250832,0.3696842105263148,12.9,13.3,1:1.2,,,,ITO/PEDOT:PSS/PM6:Y6/Phe-NaDPO/Ag,conventional,Phe-NaDPO,Phe-NaDPO,PEDOT:PSS,PEDOT:PSS,100.0,o-XY,o-xylene,,-5.56,-3.65,,-5.65,-4.09,
58921,10.1016/j.nanoen.2021.106678,10.1016/j.nanoen.2021.106678,PM6,BTP-eC9,PM6,BTP-eC9,COC(=O)C(C)(C)c1cc(C)cc(-c2sc3c4sc5cc(/C=C6/C(=O)c7cc(F)cc(c7)C(=O)/C6=C\c6cc(C(C)(C)C(=O)OC)c(-c7cc(C)cc(C(C)(C)C(=O)OC)c7)s6)sc5c4c(C(C)(C)C(=O)OC)ccc2-3)c1,CCCCCCCCCc1c(C=C2C(=O)c3cc(Cl)c(Cl)cc3C2=C(C#N)C#N)sc2c1sc1c3c4nsnc4c4c5sc6c(CCCCCCCCC)c(C=C7C(=O)c8cc(Cl)c(Cl)cc8C7=C(C#N)C#N)sc6c5n(CC(CCCC)CCCCCC)c4c3n(CC(CCCC)CCCCCC)c21,0.85,23.3,72.1,14.3,14.279405,0.1440209790209924,14.1,14.3,,,,,ITO/PEDOT:PSS/PM6:BTP-eC9/Phe-NaDPO/Ag,conventional,Phe-NaDPO,Phe-NaDPO,PEDOT:PSS,PEDOT:PSS,,o-XY,o-xylene,,-5.56,-3.65,,-5.68,-3.9,
58922,10.1016/j.nanoen.2021.106678,10.1016/j.nanoen.2021.106678,PM6,BTP-eC9,PM6,BTP-eC9,COC(=O)C(C)(C)c1cc(C)cc(-c2sc3c4sc5cc(/C=C6/C(=O)c7cc(F)cc(c7)C(=O)/C6=C\c6cc(C(C)(C)C(=O)OC)c(-c7cc(C)cc(C(C)(C)C(=O)OC)c7)s6)sc5c4c(C(C)(C)C(=O)OC)ccc2-3)c1,CCCCCCCCCc1c(C=C2C(=O)c3cc(Cl)c(Cl)cc3C2=C(C#N)C#N)sc2c1sc1c3c4nsnc4c4c5sc6c(CCCCCCCCC)c(C=C7C(=O)c8cc(Cl)c(Cl)cc8C7=C(C#N)C#N)sc6c5n(CC(CCCC)CCCCCC)c4c3n(CC(CCCC)CCCCCC)c21,0.85,26.2,78.9,17.6,17.57103,0.1646022727272786,17.3,17.6,,,,,ITO/PEDOT:PSS/PM6:BTP-eC9/Phe-NaDPO/Ag,conventional,Phe-NaDPO,Phe-NaDPO,PEDOT:PSS,PEDOT:PSS,,o-XY:CS2,o-xylene:carbon disulfide,,-5.56,-3.65,,-5.68,-3.9,
58923,10.1016/j.nanoen.2021.106858,10.1016/j.nanoen.2021.106858,PBDB-T,PYT,PBDB-T,PYT,CCCCC(CC)Cc1ccc(-c2c3cc(-c4ccc(-c5sc(-c6cccs6)c6c5C(=O)c5c(CC(CC)CCCC)sc(CC(CC)CCCC)c5C6=O)s4)sc3c(-c3ccc(CC(CC)CCCC)s3)c3ccsc23)s1,CCCCCCCCCCCCC(CCCCCCCCCC)Cn1c2c3sc(/C=C4\C(=O)c5ccccc5C4=C(C#N)C#N)c(CCCCCCCCCCC)c3sc2c2c3nsnc3c3c4sc5c(CCCCCCCCCCC)c(/C=C6\C(=O)c7cc(-c8cccs8)ccc7C6=C(C#N)C#N)sc5c4n(CC(CCCCCCCCCC)CCCCCCCCCCCC)c3c21,0.91,20.7,64.0,12.0,12.05568,0.4640000000000051,11.95,12.0,,,,,ITO/PEDOT:PSS/PBDB-T/PYT/PFN-Br/Ag,conventional,PFN-Br,PFN-Br,PEDOT:PSS,PEDOT:PSS,,"CB for PBDB-T, CF for PYT",,,-5.33,-3.48,,-5.63,-3.72,
58924,10.1016/j.nanoen.2021.106858,10.1016/j.nanoen.2021.106858,PBDB-T,PYT,PBDB-T,PYT,CCCCC(CC)Cc1ccc(-c2c3cc(-c4ccc(-c5sc(-c6cccs6)c6c5C(=O)c5c(CC(CC)CCCC)sc(CC(CC)CCCC)c5C6=O)s4)sc3c(-c3ccc(CC(CC)CCCC)s3)c3ccsc23)s1,CCCCCCCCCCCCC(CCCCCCCCCC)Cn1c2c3sc(/C=C4\C(=O)c5ccccc5C4=C(C#N)C#N)c(CCCCCCCCCCC)c3sc2c2c3nsnc3c3c4sc5c(CCCCCCCCCCC)c(/C=C6\C(=O)c7cc(-c8cccs8)ccc7C6=C(C#N)C#N)sc5c4n(CC(CCCCCCCCCC)CCCCCCCCCCCC)c3c21,0.9,21.96,67.0,13.31,13.241880000000002,0.5117956423741444,13.2,13.31,,,,,ITO/PEDOT:PSS/PBDB-T/PYT/PFN-Br/Ag,conventional,PFN-Br,PFN-Br,PEDOT:PSS,PEDOT:PSS,,"CB for PBDB-T, CF for PYT",,80.0,-5.33,-3.48,,-5.63,-3.72,
58925,10.1016/j.nanoen.2021.106858,10.1016/j.nanoen.2021.106858,PBDB-T,PYT,PBDB-T,PYT,CCCCC(CC)Cc1ccc(-c2c3cc(-c4ccc(-c5sc(-c6cccs6)c6c5C(=O)c5c(CC(CC)CCCC)sc(CC(CC)CCCC)c5C6=O)s4)sc3c(-c3ccc(CC(CC)CCCC)s3)c3ccsc23)s1,CCCCCCCCCCCCC(CCCCCCCCCC)Cn1c2c3sc(/C=C4\C(=O)c5ccccc5C4=C(C#N)C#N)c(CCCCCCCCCCC)c3sc2c2c3nsnc3c3c4sc5c(CCCCCCCCCCC)c(/C=C6\C(=O)c7cc(-c8cccs8)ccc7C6=C(C#N)C#N)sc5c4n(CC(CCCCCCCCCC)CCCCCCCCCCCC)c3c21,0.9,22.92,74.0,15.17,15.264720000000002,0.6243902439024546,15.08,15.17,,CN,CN,3,ITO/PEDOT:PSS/PBDB-T/PYT/PFN-Br/Ag,conventional,PFN-Br,PFN-Br,PEDOT:PSS,PEDOT:PSS,,"CB for PBDB-T, CF for PYT",,,-5.33,-3.48,,-5.63,-3.72,
58926,10.1016/j.nanoen.2021.106858,10.1016/j.nanoen.2021.106858,PBDB-T,PYT,PBDB-T,PYT,CCCCC(CC)Cc1ccc(-c2c3cc(-c4ccc(-c5sc(-c6cccs6)c6c5C(=O)c5c(CC(CC)CCCC)sc(CC(CC)CCCC)c5C6=O)s4)sc3c(-c3ccc(CC(CC)CCCC)s3)c3ccsc23)s1,CCCCCCCCCCCCC(CCCCCCCCCC)Cn1c2c3sc(/C=C4\C(=O)c5ccccc5C4=C(C#N)C#N)c(CCCCCCCCCCC)c3sc2c2c3nsnc3c3c4sc5c(CCCCCCCCCCC)c(/C=C6\C(=O)c7cc(-c8cccs8)ccc7C6=C(C#N)C#N)sc5c4n(CC(CCCCCCCCCC)CCCCCCCCCCCC)c3c21,0.91,23.07,77.0,16.05,16.165149,0.7174392523364413,15.95,16.05,,CN,CN,3,ITO/PEDOT:PSS/PBDB-T/PYT/PFN-Br/Ag,conventional,PFN-Br,PFN-Br,PEDOT:PSS,PEDOT:PSS,,"CB for PBDB-T, CF for PYT",,80.0,-5.33,-3.48,,-5.63,-3.72,
58927,10.1016/j.nanoen.2021.106878,10.1016/j.nanoen.2021.106878,PM6,Y6,PM6,Y6,COC(=O)C(C)(C)c1cc(C)cc(-c2sc3c4sc5cc(/C=C6/C(=O)c7cc(F)cc(c7)C(=O)/C6=C\c6cc(C(C)(C)C(=O)OC)c(-c7cc(C)cc(C(C)(C)C(=O)OC)c7)s6)sc5c4c(C(C)(C)C(=O)OC)ccc2-3)c1,CCCCCCCCCCCc1c(/C=C2\C(=O)c3cc(F)c(F)cc3C2=C(C#N)C#N)sc2c1sc1c3c4nsnc4c4c5sc6c(CCCCCCCCCCC)c(/C=C7\C(=O)c8cc(F)c(F)cc8C7=C(C#N)C#N)sc6c5n(CC(CC)CCCC)c4c3n(CC(CC)CCCC)c21,0.85,25.5,71.7,15.6,15.540975,0.3783653846153739,15.0,15.6,,1-CN,CN,,BHJ,,,,,,,chloroform,chloroform,,-5.56,-3.65,,-5.65,-4.09,
58928,10.1016/j.nanoen.2021.106878,10.1016/j.nanoen.2021.106878,PM6,Y6,PM6,Y6,COC(=O)C(C)(C)c1cc(C)cc(-c2sc3c4sc5cc(/C=C6/C(=O)c7cc(F)cc(c7)C(=O)/C6=C\c6cc(C(C)(C)C(=O)OC)c(-c7cc(C)cc(C(C)(C)C(=O)OC)c7)s6)sc5c4c(C(C)(C)C(=O)OC)ccc2-3)c1,CCCCCCCCCCCc1c(/C=C2\C(=O)c3cc(F)c(F)cc3C2=C(C#N)C#N)sc2c1sc1c3c4nsnc4c4c5sc6c(CCCCCCCCCCC)c(/C=C7\C(=O)c8cc(F)c(F)cc8C7=C(C#N)C#N)sc6c5n(CC(CC)CCCC)c4c3n(CC(CC)CCCC)c21,0.871,26.6,74.2,17.2,17.191101200000002,0.0517372093023093,16.7,17.2,,Star-A,Star-A,,BHJ,,,,,,,chloroform,chloroform,,-5.56,-3.65,,-5.65,-4.09,
58929,10.1016/j.nanoen.2021.106878,10.1016/j.nanoen.2021.106878,PM6,Y6,PM6,Y6,COC(=O)C(C)(C)c1cc(C)cc(-c2sc3c4sc5cc(/C=C6/C(=O)c7cc(F)cc(c7)C(=O)/C6=C\c6cc(C(C)(C)C(=O)OC)c(-c7cc(C)cc(C(C)(C)C(=O)OC)c7)s6)sc5c4c(C(C)(C)C(=O)OC)ccc2-3)c1,CCCCCCCCCCCc1c(/C=C2\C(=O)c3cc(F)c(F)cc3C2=C(C#N)C#N)sc2c1sc1c3c4nsnc4c4c5sc6c(CCCCCCCCCCC)c(/C=C7\C(=O)c8cc(F)c(F)cc8C7=C(C#N)C#N)sc6c5n(CC(CC)CCCC)c4c3n(CC(CC)CCCC)c21,0.863,25.7,73.3,16.2,16.257280299999998,0.3535820987654236,16.7,,,Star-F,Star-F,,BHJ,,,,,,,chloroform,chloroform,,-5.56,-3.65,,-5.65,-4.09,
58930,10.1016/j.nanoen.2022.106923,10.1016/j.nanoen.2022.106923,PM6,BTPBO-4Cl,PM6,BTP-BO-4Cl,COC(=O)C(C)(C)c1cc(C)cc(-c2sc3c4sc5cc(/C=C6/C(=O)c7cc(F)cc(c7)C(=O)/C6=C\c6cc(C(C)(C)C(=O)OC)c(-c7cc(C)cc(C(C)(C)C(=O)OC)c7)s6)sc5c4c(C(C)(C)C(=O)OC)ccc2-3)c1,CCCCCCCCCCCc1c(/C=C2\C(=O)c3cc(Cl)c(Cl)cc3C2=C(C#N)C#N)sc2c1Cc1c-2n(CC(CCCC)CCCCCC)c2c1c1nsnc1c1c3c(n(CC(CCCC)CCCCCC)c12)-c1sc(/C=C2\C(=O)c4cc(Cl)c(Cl)cc4C2=C(C#N)C#N)c(CCCCCCCCCCC)c1C3,0.543,22.5,67.8,8.3,8.283465,0.1992168674698924,6.98,8.3,,,,,,OPV,,,w/o,,,o-xylene,,,-5.56,-3.65,,-5.62,-4.05,
58931,10.1016/j.nanoen.2022.106923,10.1016/j.nanoen.2022.106923,PM6,BTPBO-4Cl,PM6,BTP-BO-4Cl,COC(=O)C(C)(C)c1cc(C)cc(-c2sc3c4sc5cc(/C=C6/C(=O)c7cc(F)cc(c7)C(=O)/C6=C\c6cc(C(C)(C)C(=O)OC)c(-c7cc(C)cc(C(C)(C)C(=O)OC)c7)s6)sc5c4c(C(C)(C)C(=O)OC)ccc2-3)c1,CCCCCCCCCCCc1c(/C=C2\C(=O)c3cc(Cl)c(Cl)cc3C2=C(C#N)C#N)sc2c1Cc1c-2n(CC(CCCC)CCCCCC)c2c1c1nsnc1c1c3c(n(CC(CCCC)CCCCCC)c12)-c1sc(/C=C2\C(=O)c4cc(Cl)c(Cl)cc4C2=C(C#N)C#N)c(CCCCCCCCCCC)c1C3,0.84,25.5,77.1,16.5,16.514819999999997,0.0898181818181619,16.1,16.5,,,,,,OPV,,,Cu003,Cu003,,o-xylene,,,-5.56,-3.65,,-5.62,-4.05,
58932,10.1016/j.nanoen.2022.106923,10.1016/j.nanoen.2022.106923,PM6,BTPBO-4Cl,PM6,BTP-BO-4Cl,COC(=O)C(C)(C)c1cc(C)cc(-c2sc3c4sc5cc(/C=C6/C(=O)c7cc(F)cc(c7)C(=O)/C6=C\c6cc(C(C)(C)C(=O)OC)c(-c7cc(C)cc(C(C)(C)C(=O)OC)c7)s6)sc5c4c(C(C)(C)C(=O)OC)ccc2-3)c1,CCCCCCCCCCCc1c(/C=C2\C(=O)c3cc(Cl)c(Cl)cc3C2=C(C#N)C#N)sc2c1Cc1c-2n(CC(CCCC)CCCCCC)c2c1c1nsnc1c1c3c(n(CC(CCCC)CCCCCC)c12)-c1sc(/C=C2\C(=O)c4cc(Cl)c(Cl)cc4C2=C(C#N)C#N)c(CCCCCCCCCCC)c1C3,0.836,26.4,79.6,17.6,17.5680384,0.181600000000014,16.8,17.6,,,,,ITO/Cu003/PM6:BTPBO-4Cl/PFNBr/Ag,OPV,PFNBr,,Cu003,Cu003,,o-xylene,,100.0,-5.56,-3.65,,-5.62,-4.05,
58933,10.1016/j.nanoen.2022.106923,10.1016/j.nanoen.2022.106923,PM6,BTPBO-4Cl,PM6,BTP-BO-4Cl,COC(=O)C(C)(C)c1cc(C)cc(-c2sc3c4sc5cc(/C=C6/C(=O)c7cc(F)cc(c7)C(=O)/C6=C\c6cc(C(C)(C)C(=O)OC)c(-c7cc(C)cc(C(C)(C)C(=O)OC)c7)s6)sc5c4c(C(C)(C)C(=O)OC)ccc2-3)c1,CCCCCCCCCCCc1c(/C=C2\C(=O)c3cc(Cl)c(Cl)cc3C2=C(C#N)C#N)sc2c1Cc1c-2n(CC(CCCC)CCCCCC)c2c1c1nsnc1c1c3c(n(CC(CCCC)CCCCCC)c12)-c1sc(/C=C2\C(=O)c4cc(Cl)c(Cl)cc4C2=C(C#N)C#N)c(CCCCCCCCCCC)c1C3,0.842,24.2,74.8,15.2,15.2415472,0.2733368421052639,14.6,15.2,,,,,,OPV,,,PEDOT:PSS,PEDOT:PSS,,o-xylene,,,-5.56,-3.65,,-5.62,-4.05,
58934,10.1016/j.nanoen.2022.106923,10.1016/j.nanoen.2022.106923,PM6,BTPBO-4Cl,PM6,BTP-BO-4Cl,COC(=O)C(C)(C)c1cc(C)cc(-c2sc3c4sc5cc(/C=C6/C(=O)c7cc(F)cc(c7)C(=O)/C6=C\c6cc(C(C)(C)C(=O)OC)c(-c7cc(C)cc(C(C)(C)C(=O)OC)c7)s6)sc5c4c(C(C)(C)C(=O)OC)ccc2-3)c1,CCCCCCCCCCCc1c(/C=C2\C(=O)c3cc(Cl)c(Cl)cc3C2=C(C#N)C#N)sc2c1Cc1c-2n(CC(CCCC)CCCCCC)c2c1c1nsnc1c1c3c(n(CC(CCCC)CCCCCC)c12)-c1sc(/C=C2\C(=O)c4cc(Cl)c(Cl)cc4C2=C(C#N)C#N)c(CCCCCCCCCCC)c1C3,0.834,26.1,77.7,16.9,16.913269800000002,0.0785195266272386,16.3,16.9,,,,,,OPV,,,PEDOT:PSS,PEDOT:PSS,,o-xylene,,100.0,-5.56,-3.65,,-5.62,-4.05,
58935,10.1016/j.nanoen.2022.107133,10.1016/j.nanoen.2022.107133,PM6,Y6,PM6,Y6,COC(=O)C(C)(C)c1cc(C)cc(-c2sc3c4sc5cc(/C=C6/C(=O)c7cc(F)cc(c7)C(=O)/C6=C\c6cc(C(C)(C)C(=O)OC)c(-c7cc(C)cc(C(C)(C)C(=O)OC)c7)s6)sc5c4c(C(C)(C)C(=O)OC)ccc2-3)c1,CCCCCCCCCCCc1c(/C=C2\C(=O)c3cc(F)c(F)cc3C2=C(C#N)C#N)sc2c1sc1c3c4nsnc4c4c5sc6c(CCCCCCCCCCC)c(/C=C7\C(=O)c8cc(F)c(F)cc8C7=C(C#N)C#N)sc6c5n(CC(CC)CCCC)c4c3n(CC(CC)CCCC)c21,0.843,25.92,78.6,17.17,17.17454016,0.0264423995340575,17.02,17.17,1:1.2,CN,CN,,ITO/PEDOT:PSS/active layer/PFN-Br/Ag,conventional,PFN-Br,PFN-Br,PEDOT:PSS,PEDOT:PSS,100.0,chloroform,chloroform,80.0,-5.56,-3.65,,-5.65,-4.09,
58936,10.1016/j.nanoen.2022.107133,10.1016/j.nanoen.2022.107133,PM6,Y6,PM6,Y6,COC(=O)C(C)(C)c1cc(C)cc(-c2sc3c4sc5cc(/C=C6/C(=O)c7cc(F)cc(c7)C(=O)/C6=C\c6cc(C(C)(C)C(=O)OC)c(-c7cc(C)cc(C(C)(C)C(=O)OC)c7)s6)sc5c4c(C(C)(C)C(=O)OC)ccc2-3)c1,CCCCCCCCCCCc1c(/C=C2\C(=O)c3cc(F)c(F)cc3C2=C(C#N)C#N)sc2c1sc1c3c4nsnc4c4c5sc6c(CCCCCCCCCCC)c(/C=C7\C(=O)c8cc(F)c(F)cc8C7=C(C#N)C#N)sc6c5n(CC(CC)CCCC)c4c3n(CC(CC)CCCC)c21,0.853,26.79,80.2,18.33,18.32719974,0.0152769230769273,18.14,18.33,1:1.2,DMBI-BDZC,DMBI-BDZC,,ITO/PEDOT:PSS/active layer/PFN-Br/Ag,conventional,PFN-Br,PFN-Br,PEDOT:PSS,PEDOT:PSS,100.0,chloroform,chloroform,80.0,-5.56,-3.65,,-5.65,-4.09,
58937,10.1016/j.nanoen.2022.107186,10.1016/j.nanoen.2022.107186,PM6,C8C8-4Cl,PM6,C8C8-4Cl,COC(=O)C(C)(C)c1cc(C)cc(-c2sc3c4sc5cc(/C=C6/C(=O)c7cc(F)cc(c7)C(=O)/C6=C\c6cc(C(C)(C)C(=O)OC)c(-c7cc(C)cc(C(C)(C)C(=O)OC)c7)s6)sc5c4c(C(C)(C)C(=O)OC)ccc2-3)c1,,0.818,24.01,71.1,13.96,13.96416798,0.0298565902578674,13.62,13.96,1:1.2,,,,ITO/PEDOT:PSS/active layer/PDINN/Ag,conventional,PDINN,PDINN,PEDOT:PSS,PEDOT:PSS,,chloroform,chloroform,,-5.56,-3.65,,,,
58938,10.1016/j.nanoen.2022.107186,10.1016/j.nanoen.2022.107186,PM6,BDC-4 F-C8,PM6,BDC-4 F-C8,COC(=O)C(C)(C)c1cc(C)cc(-c2sc3c4sc5cc(/C=C6/C(=O)c7cc(F)cc(c7)C(=O)/C6=C\c6cc(C(C)(C)C(=O)OC)c(-c7cc(C)cc(C(C)(C)C(=O)OC)c7)s6)sc5c4c(C(C)(C)C(=O)OC)ccc2-3)c1,,0.895,21.4,63.42,12.14,12.1468326,0.0562817133443096,12.0,12.14,1:1.2,,,,ITO/PEDOT:PSS/active layer/PDINN/Ag,conventional,PDINN,PDINN,PEDOT:PSS,PEDOT:PSS,,chloroform,chloroform,,-5.56,-3.65,,,,
58940,10.1016/j.nanoen.2022.107187,10.1016/j.nanoen.2022.107187,PM6,N3,PM6,N3,COC(=O)C(C)(C)c1cc(C)cc(-c2sc3c4sc5cc(/C=C6/C(=O)c7cc(F)cc(c7)C(=O)/C6=C\c6cc(C(C)(C)C(=O)OC)c(-c7cc(C)cc(C(C)(C)C(=O)OC)c7)s6)sc5c4c(C(C)(C)C(=O)OC)ccc2-3)c1,CCCCCCCCCCCC1=C(/C=C2\C(=O)C3=CC(F)=C(F)C=C3C2=C(C#N)C#N)SC2=C1SC1=C2N(CCC(CC)CCCC)C2=C1C1=NSN=C1C1=C2N(CCC(CC)CCCC)C2=C1SC1=C2SC(/C=C2\C(=O)C3=CC(F)=C(F)C=C3C2=C(C#N)C#N)=C1CCCCCCCCCCC,0.84,23.9,64.2,12.9,12.888792,0.0868837209302454,12.2,12.9,1:1.2,,,,inverted,inverted,ZnO,ZnO,MoO3,MoO3,,chloroform,chloroform,,-5.56,-3.65,,-5.64,-3.86,
58943,10.1016/j.nanoen.2022.107187,10.1016/j.nanoen.2022.107187,PM6,N3,PM6,N3,COC(=O)C(C)(C)c1cc(C)cc(-c2sc3c4sc5cc(/C=C6/C(=O)c7cc(F)cc(c7)C(=O)/C6=C\c6cc(C(C)(C)C(=O)OC)c(-c7cc(C)cc(C(C)(C)C(=O)OC)c7)s6)sc5c4c(C(C)(C)C(=O)OC)ccc2-3)c1,CCCCCCCCCCCC1=C(/C=C2\C(=O)C3=CC(F)=C(F)C=C3C2=C(C#N)C#N)SC2=C1SC1=C2N(CCC(CC)CCCC)C2=C1C1=NSN=C1C1=C2N(CCC(CC)CCCC)C2=C1SC1=C2SC(/C=C2\C(=O)C3=CC(F)=C(F)C=C3C2=C(C#N)C#N)=C1CCCCCCCCCCC,,5.7,61.0,11.9,,,11.6,11.9,1:1.2,,,,inverted,inverted,ZnO,ZnO,MoO3,MoO3,,chloroform,chloroform,,-5.56,-3.65,,-5.64,-3.86,
58949,10.1016/j.nanoen.2022.107413,10.1016/j.nanoen.2022.107413,PE24,Y6,PE24,Y6,,CCCCCCCCCCCc1c(/C=C2\C(=O)c3cc(F)c(F)cc3C2=C(C#N)C#N)sc2c1sc1c3c4nsnc4c4c5sc6c(CCCCCCCCCCC)c(/C=C7\C(=O)c8cc(F)c(F)cc8C7=C(C#N)C#N)sc6c5n(CC(CC)CCCC)c4c3n(CC(CC)CCCC)c21,0.74,17.22,66.54,8.48,8.47905912,0.011095283018867,8.29,8.48,,isopropanol,,,ITO/PEDOT:PSS/active layer/PFNBr/Al,conventional,PFNBr,,PEDOT:PSS,,,THF,,,,,,-5.65,-4.09,
58950,10.1016/j.nanoen.2022.107413,10.1016/j.nanoen.2022.107413,PE25,Y6,PE25,Y6,,CCCCCCCCCCCc1c(/C=C2\C(=O)c3cc(F)c(F)cc3C2=C(C#N)C#N)sc2c1sc1c3c4nsnc4c4c5sc6c(CCCCCCCCCCC)c(/C=C7\C(=O)c8cc(F)c(F)cc8C7=C(C#N)C#N)sc6c5n(CC(CC)CCCC)c4c3n(CC(CC)CCCC)c21,0.78,24.04,70.4,13.2,13.200844800000002,0.0064000000000225,13.06,13.2,,isopropanol,,,ITO/PEDOT:PSS/active layer/PFNBr/Al,conventional,PFNBr,,PEDOT:PSS,,,THF,,,,,,-5.65,-4.09,
58951,10.1016/j.nanoen.2022.107413,10.1016/j.nanoen.2022.107413,PE24,ITIC,PE24,ITIC,,CCCCCCc1ccc(C2(c3ccc(CCCCCC)cc3)c3cc4c(cc3-c3sc5cc(C=C6C(=O)c7ccccc7C6=C(C#N)C#N)sc5c32)C(c2ccc(CCCCCC)cc2)(c2ccc(CCCCCC)cc2)c2c-4sc3cc(C=C4C(=O)c5ccccc5C4=C(C#N)C#N)sc23)cc1,0.92,10.01,61.34,5.65,5.648923280000002,0.0190569911504174,5.53,5.65,,isopropanol,,,ITO/PEDOT:PSS/active layer/PFNBr/Al,conventional,PFNBr,,PEDOT:PSS,,,THF,,,,,,-5.576,-3.916,
58952,10.1016/j.nanoen.2022.107413,10.1016/j.nanoen.2022.107413,PE25,ITIC,PE25,ITIC,,CCCCCCc1ccc(C2(c3ccc(CCCCCC)cc3)c3cc4c(cc3-c3sc5cc(C=C6C(=O)c7ccccc7C6=C(C#N)C#N)sc5c32)C(c2ccc(CCCCCC)cc2)(c2ccc(CCCCCC)cc2)c2c-4sc3cc(C=C4C(=O)c5ccccc5C4=C(C#N)C#N)sc23)cc1,0.98,16.23,64.15,10.2,10.203314100000002,0.0324911764706131,10.09,10.2,,isopropanol,,,ITO/PEDOT:PSS/active layer/PFNBr/Al,conventional,PFNBr,,PEDOT:PSS,,,THF,,,,,,-5.576,-3.916,
58953,10.1016/j.nanoen.2022.107413,10.1016/j.nanoen.2022.107413,PE24,F-BTA5,PE24,F-BTA5,,,1.12,7.28,62.58,5.1,5.10252288,0.0494682352941329,4.95,5.1,,isopropanol,,,ITO/PEDOT:PSS/active layer/PFNBr/Al,conventional,PFNBr,,PEDOT:PSS,,,THF,,,,,,,,
58954,10.1016/j.nanoen.2022.107413,10.1016/j.nanoen.2022.107413,PE25,F-BTA5,PE25,F-BTA5,,,1.14,14.14,69.88,11.27,11.26437648,0.0498981366459656,11.15,11.27,,isopropanol,,,ITO/PEDOT:PSS/active layer/PFNBr/Al,conventional,PFNBr,,PEDOT:PSS,,,THF,,,,,,,,
58955,10.1016/j.nanoen.2022.107414,10.1016/j.nanoen.2022.107414,PM6,BTP-2ThCl,PM6,BTP-2ThCl,COC(=O)C(C)(C)c1cc(C)cc(-c2sc3c4sc5cc(/C=C6/C(=O)c7cc(F)cc(c7)C(=O)/C6=C\c6cc(C(C)(C)C(=O)OC)c(-c7cc(C)cc(C(C)(C)C(=O)OC)c7)s6)sc5c4c(C(C)(C)C(=O)OC)ccc2-3)c1,CCCCCCCCCCCc1c(/C=C2\C(=O)c3c(csc3Cl)C2=C(C#N)C#N)sc2c1sc1c3c4nsnc4c4c5sc6c(CCCCCCCCCCC)c(/C=C7\C(=O)c8c(csc8Cl)C7=C(C#N)C#N)sc6c5n(CC(CC)CCCC)c4c3n(CC(CC)CCCC)c21,0.885,23.0,69.6,14.14,14.16708,0.1915134370579773,14.1,14.14,1:1.2,,,,ITO/PEDOT:PSS/active layer/PDION/Al,conventional,PDION,PDINO,PEDOT:PSS,PEDOT:PSS,,chloroform,chloroform,,-5.56,-3.65,,-5.67,-3.95,
58956,10.1016/j.nanoen.2022.107414,10.1016/j.nanoen.2022.107414,PM6,TB-SCl,PM6,TB-SCl,COC(=O)C(C)(C)c1cc(C)cc(-c2sc3c4sc5cc(/C=C6/C(=O)c7cc(F)cc(c7)C(=O)/C6=C\c6cc(C(C)(C)C(=O)OC)c(-c7cc(C)cc(C(C)(C)C(=O)OC)c7)s6)sc5c4c(C(C)(C)C(=O)OC)ccc2-3)c1,,0.889,22.76,73.2,14.81,14.81102448,0.0069174881836589,14.28,14.81,1:1.2,,,,ITO/PEDOT:PSS/active layer/PDION/Al,conventional,PDION,PDINO,PEDOT:PSS,PEDOT:PSS,,chloroform,chloroform,,-5.56,-3.65,,,,
58957,10.1016/j.nanoen.2022.107414,10.1016/j.nanoen.2022.107414,PM6,TB-S,PM6,TB-S,COC(=O)C(C)(C)c1cc(C)cc(-c2sc3c4sc5cc(/C=C6/C(=O)c7cc(F)cc(c7)C(=O)/C6=C\c6cc(C(C)(C)C(=O)OC)c(-c7cc(C)cc(C(C)(C)C(=O)OC)c7)s6)sc5c4c(C(C)(C)C(=O)OC)ccc2-3)c1,,0.949,20.67,72.4,14.2,14.20186092,0.0131050704225503,14.04,14.2,1:1.2,,,,ITO/PEDOT:PSS/active layer/PDION/Al,conventional,PDION,PDINO,PEDOT:PSS,PEDOT:PSS,,chloroform,chloroform,,-5.56,-3.65,,,,
58974,10.1016/j.nanoen.2022.107574,10.1016/j.nanoen.2022.107574,PM6,Y6-EH,PM6,Y6-EH,COC(=O)C(C)(C)c1cc(C)cc(-c2sc3c4sc5cc(/C=C6/C(=O)c7cc(F)cc(c7)C(=O)/C6=C\c6cc(C(C)(C)C(=O)OC)c(-c7cc(C)cc(C(C)(C)C(=O)OC)c7)s6)sc5c4c(C(C)(C)C(=O)OC)ccc2-3)c1,,0.82,14.6,64.1,7.65,7.674052,0.3144052287581607,7.38,7.65,1.0:1.2,,,,inverted,inverted,ZnO NPs/PEIE,,MoO x,,,o-xylene,o-xylene,,-5.56,-3.65,,,,
58975,10.1016/j.nanoen.2022.107574,10.1016/j.nanoen.2022.107574,PM6,Y6-PH,PM6,Y6-PH,COC(=O)C(C)(C)c1cc(C)cc(-c2sc3c4sc5cc(/C=C6/C(=O)c7cc(F)cc(c7)C(=O)/C6=C\c6cc(C(C)(C)C(=O)OC)c(-c7cc(C)cc(C(C)(C)C(=O)OC)c7)s6)sc5c4c(C(C)(C)C(=O)OC)ccc2-3)c1,,0.83,25.0,73.7,15.3,15.292750000000002,0.0473856209150267,15.0,15.3,1.0:1.2,,,,inverted,inverted,ZnO NPs/PEIE,,MoO x,,,o-xylene,o-xylene,,-5.56,-3.65,,,,
58976,10.1016/j.nanoen.2022.107574,10.1016/j.nanoen.2022.107574,PM6,Y6-BO,PM6,Y6-BO,COC(=O)C(C)(C)c1cc(C)cc(-c2sc3c4sc5cc(/C=C6/C(=O)c7cc(F)cc(c7)C(=O)/C6=C\c6cc(C(C)(C)C(=O)OC)c(-c7cc(C)cc(C(C)(C)C(=O)OC)c7)s6)sc5c4c(C(C)(C)C(=O)OC)ccc2-3)c1,CCCCCCCCCCCc1c(/C=C2\C(=O)c3cc(F)c(F)cc3C2=C(C#N)C#N)sc2c1sc1c3c4nsnc4c4c5sc6c(CCCCCCCCCCC)c(/C=C7\C(=O)c8cc(F)c(F)cc8C7=C(C#N)C#N)sc6c5n(CC(CCCC)CCCCCC)c4c3n(CC(CCCC)CCCCCC)c21,0.84,25.1,74.5,15.7,15.70758,0.0482802547770752,15.4,15.7,1.0:1.2,,,,inverted,inverted,ZnO NPs/PEIE,,MoO x,,,o-xylene,o-xylene,,-5.56,-3.65,,-5.65,-4.1,
58977,10.1016/j.nanoen.2022.107574,10.1016/j.nanoen.2022.107574,PM6,Y6-PN,PM6,Y6-PN,COC(=O)C(C)(C)c1cc(C)cc(-c2sc3c4sc5cc(/C=C6/C(=O)c7cc(F)cc(c7)C(=O)/C6=C\c6cc(C(C)(C)C(=O)OC)c(-c7cc(C)cc(C(C)(C)C(=O)OC)c7)s6)sc5c4c(C(C)(C)C(=O)OC)ccc2-3)c1,,0.84,25.2,75.4,16.0,15.960672,0.2458000000000071,15.8,16.0,1.0:1.2,,,,inverted,inverted,ZnO NPs/PEIE,,MoO x,,,o-xylene,o-xylene,,-5.56,-3.65,,,,
58978,10.1016/j.nanoen.2022.107574,10.1016/j.nanoen.2022.107574,PM6,Y6-HD,PM6,Y6-HD,COC(=O)C(C)(C)c1cc(C)cc(-c2sc3c4sc5cc(/C=C6/C(=O)c7cc(F)cc(c7)C(=O)/C6=C\c6cc(C(C)(C)C(=O)OC)c(-c7cc(C)cc(C(C)(C)C(=O)OC)c7)s6)sc5c4c(C(C)(C)C(=O)OC)ccc2-3)c1,,0.85,25.4,76.5,16.5,16.51635,0.0990909090909042,16.3,16.5,1.0:1.2,,,,inverted,inverted,ZnO NPs/PEIE,,MoO x,,,o-xylene,o-xylene,,-5.56,-3.65,,,,
58979,10.1016/j.nanoen.2022.107574,10.1016/j.nanoen.2022.107574,PM6,Y6-HU,PM6,Y6-HU,COC(=O)C(C)(C)c1cc(C)cc(-c2sc3c4sc5cc(/C=C6/C(=O)c7cc(F)cc(c7)C(=O)/C6=C\c6cc(C(C)(C)C(=O)OC)c(-c7cc(C)cc(C(C)(C)C(=O)OC)c7)s6)sc5c4c(C(C)(C)C(=O)OC)ccc2-3)c1,,0.87,25.6,77.9,17.4,17.349888000000004,0.2879999999999715,17.2,17.4,1.0:1.2,,,,inverted,inverted,ZnO NPs/PEIE,,MoO x,,,o-xylene,o-xylene,,-5.56,-3.65,,,,
58980,10.1016/j.nanoen.2022.107574,10.1016/j.nanoen.2022.107574,PM6,Y6-OD,PM6,Y6-OD,COC(=O)C(C)(C)c1cc(C)cc(-c2sc3c4sc5cc(/C=C6/C(=O)c7cc(F)cc(c7)C(=O)/C6=C\c6cc(C(C)(C)C(=O)OC)c(-c7cc(C)cc(C(C)(C)C(=O)OC)c7)s6)sc5c4c(C(C)(C)C(=O)OC)ccc2-3)c1,,0.87,24.3,75.2,15.9,15.898032000000002,0.0123773584905532,15.6,15.9,1.0:1.2,,,,inverted,inverted,ZnO NPs/PEIE,,MoO x,,,o-xylene,o-xylene,,-5.56,-3.65,,,,
58981,10.1016/j.nanoen.2022.107611,10.1016/j.nanoen.2022.107611,PNTB-HD,N3,PNTB-HD,N3,CCCCCCCCC(CCCCCC)Cc1sc(-c2c3cc(-c4ccc(-c5sc(-c6sc(-c7cc(C(CC)CCCC)cs7)c7c6-c6ccc8c9c(ccc-7c69)C(=O)N(CCCC)C8=O)cc5CC(CC)CCCC)s4)sc3c(-c3cc(F)c(CC(CCCCCC)CCCCCCCC)s3)c3cc(-c4cccs4)sc23)cc1F,CCCCCCCCCCCC1=C(/C=C2\C(=O)C3=CC(F)=C(F)C=C3C2=C(C#N)C#N)SC2=C1SC1=C2N(CCC(CC)CCCC)C2=C1C1=NSN=C1C1=C2N(CCC(CC)CCCC)C2=C1SC1=C2SC(/C=C2\C(=O)C3=CC(F)=C(F)C=C3C2=C(C#N)C#N)=C1CCCCCCCCCCC,0.854,26.88,79.0,18.15,18.1348608,0.0834115702479346,17.69,18.15,1:1.5,DIO,DIO,,ITO/PEDOT:PSS/PNTB-HD:N3/PNDIT-F3N/Ag,conventional,PNDIT-F3N,PNDIT-F3N,PEDOT:PSS,PEDOT:PSS,110.0,chloroform,chloroform,85.0,,,,-5.64,-3.86,
58982,10.1016/j.nanoen.2022.107611,10.1016/j.nanoen.2022.107611,PNTB-2T,N3,PNTB-2T,N3,,CCCCCCCCCCCC1=C(/C=C2\C(=O)C3=CC(F)=C(F)C=C3C2=C(C#N)C#N)SC2=C1SC1=C2N(CCC(CC)CCCC)C2=C1C1=NSN=C1C1=C2N(CCC(CC)CCCC)C2=C1SC1=C2SC(/C=C2\C(=O)C3=CC(F)=C(F)C=C3C2=C(C#N)C#N)=C1CCCCCCCCCCC,0.841,26.07,76.5,16.77,16.772525549999997,0.0150599284436367,16.3,16.77,1:1.5,DIO,DIO,,ITO/PEDOT:PSS/PNTB-2T:N3/PNDIT-F3N/Ag,conventional,PNDIT-F3N,PNDIT-F3N,PEDOT:PSS,PEDOT:PSS,110.0,chloroform,chloroform,85.0,,,,-5.64,-3.86,
58983,10.1016/j.nanoen.2022.107611,10.1016/j.nanoen.2022.107611,PM6,N3,PM6,N3,COC(=O)C(C)(C)c1cc(C)cc(-c2sc3c4sc5cc(/C=C6/C(=O)c7cc(F)cc(c7)C(=O)/C6=C\c6cc(C(C)(C)C(=O)OC)c(-c7cc(C)cc(C(C)(C)C(=O)OC)c7)s6)sc5c4c(C(C)(C)C(=O)OC)ccc2-3)c1,CCCCCCCCCCCC1=C(/C=C2\C(=O)C3=CC(F)=C(F)C=C3C2=C(C#N)C#N)SC2=C1SC1=C2N(CCC(CC)CCCC)C2=C1C1=NSN=C1C1=C2N(CCC(CC)CCCC)C2=C1SC1=C2SC(/C=C2\C(=O)C3=CC(F)=C(F)C=C3C2=C(C#N)C#N)=C1CCCCCCCCCCC,0.835,26.0,75.0,16.28,16.2825,0.0153562653562513,15.84,16.28,1:1.5,DIO,DIO,,ITO/PEDOT:PSS/PM6:N3/PNDIT-F3N/Ag,conventional,PNDIT-F3N,PNDIT-F3N,PEDOT:PSS,PEDOT:PSS,110.0,chloroform,chloroform,85.0,-5.56,-3.65,,-5.64,-3.86,
58992,10.1016/j.nanoen.2022.107750,10.1016/j.nanoen.2022.107750,PM6,Y6,PM6,Y6,COC(=O)C(C)(C)c1cc(C)cc(-c2sc3c4sc5cc(/C=C6/C(=O)c7cc(F)cc(c7)C(=O)/C6=C\c6cc(C(C)(C)C(=O)OC)c(-c7cc(C)cc(C(C)(C)C(=O)OC)c7)s6)sc5c4c(C(C)(C)C(=O)OC)ccc2-3)c1,CCCCCCCCCCCc1c(/C=C2\C(=O)c3cc(F)c(F)cc3C2=C(C#N)C#N)sc2c1sc1c3c4nsnc4c4c5sc6c(CCCCCCCCCCC)c(/C=C7\C(=O)c8cc(F)c(F)cc8C7=C(C#N)C#N)sc6c5n(CC(CC)CCCC)c4c3n(CC(CC)CCCC)c21,0.73,20.18,52.32,7.71,7.70746848,0.0328342412451334,7.59,7.71,,,,,,conventional,,,HfS2,HfS2,,,,,-5.56,-3.65,,-5.65,-4.09,
58993,10.1016/j.nanoen.2022.107750,10.1016/j.nanoen.2022.107750,PM6,Y6,PM6,Y6,COC(=O)C(C)(C)c1cc(C)cc(-c2sc3c4sc5cc(/C=C6/C(=O)c7cc(F)cc(c7)C(=O)/C6=C\c6cc(C(C)(C)C(=O)OC)c(-c7cc(C)cc(C(C)(C)C(=O)OC)c7)s6)sc5c4c(C(C)(C)C(=O)OC)ccc2-3)c1,CCCCCCCCCCCc1c(/C=C2\C(=O)c3cc(F)c(F)cc3C2=C(C#N)C#N)sc2c1sc1c3c4nsnc4c4c5sc6c(CCCCCCCCCCC)c(/C=C7\C(=O)c8cc(F)c(F)cc8C7=C(C#N)C#N)sc6c5n(CC(CC)CCCC)c4c3n(CC(CC)CCCC)c21,0.85,26.34,73.79,16.52,16.5208431,0.005103510895889,16.35,16.52,,,,,,conventional,,,HfS2/HfO2,HfS2/HfO2,,,,,-5.56,-3.65,,-5.65,-4.09,
58994,10.1016/j.nanoen.2022.107750,10.1016/j.nanoen.2022.107750,PM6,Y6,PM6,Y6,COC(=O)C(C)(C)c1cc(C)cc(-c2sc3c4sc5cc(/C=C6/C(=O)c7cc(F)cc(c7)C(=O)/C6=C\c6cc(C(C)(C)C(=O)OC)c(-c7cc(C)cc(C(C)(C)C(=O)OC)c7)s6)sc5c4c(C(C)(C)C(=O)OC)ccc2-3)c1,CCCCCCCCCCCc1c(/C=C2\C(=O)c3cc(F)c(F)cc3C2=C(C#N)C#N)sc2c1sc1c3c4nsnc4c4c5sc6c(CCCCCCCCCCC)c(/C=C7\C(=O)c8cc(F)c(F)cc8C7=C(C#N)C#N)sc6c5n(CC(CC)CCCC)c4c3n(CC(CC)CCCC)c21,0.73,20.25,53.82,7.96,7.955941499999999,0.0509861809045361,7.83,7.96,,,,,,conventional,,,HfSe2,HfSe2,,,,,-5.56,-3.65,,-5.65,-4.09,
58995,10.1016/j.nanoen.2022.107750,10.1016/j.nanoen.2022.107750,PM6,Y6,PM6,Y6,COC(=O)C(C)(C)c1cc(C)cc(-c2sc3c4sc5cc(/C=C6/C(=O)c7cc(F)cc(c7)C(=O)/C6=C\c6cc(C(C)(C)C(=O)OC)c(-c7cc(C)cc(C(C)(C)C(=O)OC)c7)s6)sc5c4c(C(C)(C)C(=O)OC)ccc2-3)c1,CCCCCCCCCCCc1c(/C=C2\C(=O)c3cc(F)c(F)cc3C2=C(C#N)C#N)sc2c1sc1c3c4nsnc4c4c5sc6c(CCCCCCCCCCC)c(/C=C7\C(=O)c8cc(F)c(F)cc8C7=C(C#N)C#N)sc6c5n(CC(CC)CCCC)c4c3n(CC(CC)CCCC)c21,0.85,26.41,73.75,16.56,16.55576875,0.0255510265700491,16.4,16.56,,,,,,conventional,,,HfSe2/HfO2,HfSe2/HfO2,,,,,-5.56,-3.65,,-5.65,-4.09,
58996,10.1016/j.nanoen.2022.107750,10.1016/j.nanoen.2022.107750,PM6,Y6,PM6,Y6,COC(=O)C(C)(C)c1cc(C)cc(-c2sc3c4sc5cc(/C=C6/C(=O)c7cc(F)cc(c7)C(=O)/C6=C\c6cc(C(C)(C)C(=O)OC)c(-c7cc(C)cc(C(C)(C)C(=O)OC)c7)s6)sc5c4c(C(C)(C)C(=O)OC)ccc2-3)c1,CCCCCCCCCCCc1c(/C=C2\C(=O)c3cc(F)c(F)cc3C2=C(C#N)C#N)sc2c1sc1c3c4nsnc4c4c5sc6c(CCCCCCCCCCC)c(/C=C7\C(=O)c8cc(F)c(F)cc8C7=C(C#N)C#N)sc6c5n(CC(CC)CCCC)c4c3n(CC(CC)CCCC)c21,0.85,26.04,73.32,16.23,16.2286488,0.0083253234750585,16.07,16.23,,,,,,conventional,,,PEDOT:PSS,PEDOT:PSS,,,,,-5.56,-3.65,,-5.65,-4.09,
59011,10.1016/j.nanoen.2022.107801,10.1016/j.nanoen.2022.107801,SW1,Y6,SW1,Y6,,CCCCCCCCCCCc1c(/C=C2\C(=O)c3cc(F)c(F)cc3C2=C(C#N)C#N)sc2c1sc1c3c4nsnc4c4c5sc6c(CCCCCCCCCCC)c(/C=C7\C(=O)c8cc(F)c(F)cc8C7=C(C#N)C#N)sc6c5n(CC(CC)CCCC)c4c3n(CC(CC)CCCC)c21,0.806,25.09,63.8,12.9,12.901980520000002,0.0153528682170683,12.72,12.9,1:0.7,,,,ITO/PEDOT:PSS/active layer/PDINO/Al,conventional,PDINO,PDINO,PEDOT:PSS,PEDOT:PSS,,chloroform,chloroform,,,,,-5.65,-4.09,
59012,10.1016/j.nanoen.2022.107801,10.1016/j.nanoen.2022.107801,SW2,Y6,SW2,Y6,,CCCCCCCCCCCc1c(/C=C2\C(=O)c3cc(F)c(F)cc3C2=C(C#N)C#N)sc2c1sc1c3c4nsnc4c4c5sc6c(CCCCCCCCCCC)c(/C=C7\C(=O)c8cc(F)c(F)cc8C7=C(C#N)C#N)sc6c5n(CC(CC)CCCC)c4c3n(CC(CC)CCCC)c21,0.835,25.1,74.0,15.51,15.50929,0.0045776918117328,15.21,15.51,1:0.7,,,,ITO/PEDOT:PSS/active layer/PDINO/Al,conventional,PDINO,PDINO,PEDOT:PSS,PEDOT:PSS,,chloroform,chloroform,,,,,-5.65,-4.09,
59013,10.1016/j.nanoen.2022.107872,10.1016/j.nanoen.2022.107872,Tol-PM6,PYF-T-o,Tol-PM6,PYF-T-o,,CCCCCCCCCCCCC(CCCCCCCCCC)Cn1c2c3sc(/C=C4\C(=O)c5c(F)cccc5C4=C(C#N)C#N)c(CCCCCCCCCCC)c3sc2c2c3nsnc3c3c4sc5c(CCCCCCCCCCC)c(/C=C6\C(=O)c7c(ccc(-c8cccs8)c7F)C6=C(C#N)C#N)sc5c4n(CC(CCCCCCCCCC)CCCCCCCCCCCC)c3c21,0.898,23.51,67.3,14.21,14.20836254,0.0115232934553098,13.89,14.21,,,,,BC,conventional,PNDIT-F3N,,PEDOT:PSS,,,toluene,,,,,,-5.715,-3.805,
59014,10.1016/j.nanoen.2022.107872,10.1016/j.nanoen.2022.107872,Tol-PM6,PYF-T-o,Tol-PM6,PYF-T-o,,CCCCCCCCCCCCC(CCCCCCCCCC)Cn1c2c3sc(/C=C4\C(=O)c5c(F)cccc5C4=C(C#N)C#N)c(CCCCCCCCCCC)c3sc2c2c3nsnc3c3c4sc5c(CCCCCCCCCCC)c(/C=C6\C(=O)c7c(ccc(-c8cccs8)c7F)C6=C(C#N)C#N)sc5c4n(CC(CCCCCCCCCC)CCCCCCCCCCCC)c3c21,0.905,25.16,69.5,15.82,15.825011,0.0316750948166855,15.62,15.82,,,,,SqP,conventional,PNDIT-F3N,,PEDOT:PSS,,,toluene,,,,,,-5.715,-3.805,
59015,10.1016/j.nanoen.2022.107872,10.1016/j.nanoen.2022.107872,CF-PM6,PYF-T-o,CF-PM6,PYF-T-o,,CCCCCCCCCCCCC(CCCCCCCCCC)Cn1c2c3sc(/C=C4\C(=O)c5c(F)cccc5C4=C(C#N)C#N)c(CCCCCCCCCCC)c3sc2c2c3nsnc3c3c4sc5c(CCCCCCCCCCC)c(/C=C6\C(=O)c7c(ccc(-c8cccs8)c7F)C6=C(C#N)C#N)sc5c4n(CC(CCCCCCCCCC)CCCCCCCCCCCC)c3c21,0.903,24.66,66.5,14.76,14.8082067,0.3266036585365955,14.59,14.76,,,,,BC,conventional,PNDIT-F3N,,PEDOT:PSS,,,chloroform,,,,,,-5.715,-3.805,
59016,10.1016/j.nanoen.2022.107872,10.1016/j.nanoen.2022.107872,CF-PM6,PYF-T-o,CF-PM6,PYF-T-o,,CCCCCCCCCCCCC(CCCCCCCCCC)Cn1c2c3sc(/C=C4\C(=O)c5c(F)cccc5C4=C(C#N)C#N)c(CCCCCCCCCCC)c3sc2c2c3nsnc3c3c4sc5c(CCCCCCCCCCC)c(/C=C6\C(=O)c7c(ccc(-c8cccs8)c7F)C6=C(C#N)C#N)sc5c4n(CC(CCCCCCCCCC)CCCCCCCCCCCC)c3c21,0.894,23.81,65.2,13.89,13.878563280000002,0.0823377969762343,13.6,13.89,,,,,SqP,conventional,PNDIT-F3N,,PEDOT:PSS,,,chloroform,,,,,,-5.715,-3.805,
59017,10.1016/j.nanoen.2022.107872,10.1016/j.nanoen.2022.107872,CF-PM6,PYF-T-o,CF-PM6,PYF-T-o,,CCCCCCCCCCCCC(CCCCCCCCCC)Cn1c2c3sc(/C=C4\C(=O)c5c(F)cccc5C4=C(C#N)C#N)c(CCCCCCCCCCC)c3sc2c2c3nsnc3c3c4sc5c(CCCCCCCCCCC)c(/C=C6\C(=O)c7c(ccc(-c8cccs8)c7F)C6=C(C#N)C#N)sc5c4n(CC(CCCCCCCCCC)CCCCCCCCCCCC)c3c21,0.883,23.71,62.5,13.09,13.084956250000005,0.0385313216195332,12.82,13.09,,,,,SqP-DTA,conventional,PNDIT-F3N,,PEDOT:PSS,,,chloroform,,,,,,-5.715,-3.805,
