Repository: JiYiqaq/PCE-KA-GNN

# Data directory

- `raw/Active_Database.csv` is the immutable source dataset bundled under CC BY 4.0. Do not overwrite it with processed data.
- `processed/` is created and populated by the training pipeline. Generated `.pt` and `.pth` caches are intentionally ignored by Git because they can exceed GitHub's normal single-file limit.

See `../DATA_LICENSE.md` for provenance, license and checksum information.

File: data/raw/Active_Database.csv (part 172 of 471)
id,doi,doi_norm,donor,acceptor,donor_canonical,acceptor_canonical,donor_smiles,acceptor_smiles,voc,jsc,ff,pce,pce_recomputed,pce_relative_error_percent,pce_avg,pce_best,d_a_ratio,additive,additive_canonical,additive_ratio,device_structure,device_type,etl,etl_canonical,htl,htl_canonical,active_layer_thickness,solvent,solvent_canonical,annealing_temp,homo_d,lumo_d,eg_d,homo_a,lumo_a,eg_a
59018,10.1016/j.nanoen.2022.107872,10.1016/j.nanoen.2022.107872,Tol-PM6,PY-IT,Tol-PM6,PY-IT,,CCCCCCCCCCCc1c(/C=C2\C(=O)c3ccccc3C2=C(C#N)C#N)sc2c1sc1c3c4nsnc4c4c5sc6c(CCCCCCCCCCC)c(/C=C7\C(=O)c8cc(-c9cccs9)ccc8C7=C(C#N)C#N)sc6c5n(CC(CCCCCCCC)CCCCCCCCCC)c4c3n(CC(CCCCCCCC)CCCCCCCCCC)c21,0.939,23.7,66.5,14.8,14.799109499999997,0.0060168918919197,14.53,14.8,,,,,BC,conventional,PNDIT-F3N,,PEDOT:PSS,,,,,,,,,-5.68,-3.94,
59019,10.1016/j.nanoen.2022.107872,10.1016/j.nanoen.2022.107872,Tol-PM6,PY-IT,Tol-PM6,PY-IT,,CCCCCCCCCCCc1c(/C=C2\C(=O)c3ccccc3C2=C(C#N)C#N)sc2c1sc1c3c4nsnc4c4c5sc6c(CCCCCCCCCCC)c(/C=C7\C(=O)c8cc(-c9cccs9)ccc8C7=C(C#N)C#N)sc6c5n(CC(CCCCCCCC)CCCCCCCCCC)c4c3n(CC(CCCCCCCC)CCCCCCCCCC)c21,0.938,22.54,70.3,14.86,14.863191559999995,0.021477523553147,14.74,14.86,,,,,SqP,conventional,PNDIT-F3N,,PEDOT:PSS,,,,,,,,,-5.68,-3.94,
59020,10.1016/j.nanoen.2022.108059,10.1016/j.nanoen.2022.108059,ref-T,Y6,ref-T,Y6,,CCCCCCCCCCCc1c(/C=C2\C(=O)c3cc(F)c(F)cc3C2=C(C#N)C#N)sc2c1sc1c3c4nsnc4c4c5sc6c(CCCCCCCCCCC)c(/C=C7\C(=O)c8cc(F)c(F)cc8C7=C(C#N)C#N)sc6c5n(CC(CC)CCCC)c4c3n(CC(CC)CCCC)c21,0.865,25.58,71.34,15.78,15.78518778,0.0328756653992506,15.61,15.78,1:1.2,1-chloronaphthalene (CN),CN,0.5 vol%,ITO/PEDOT:PSS/active layer/PDINO/Al,conventional,PDINO,PDINO,PEDOT:PSS,PEDOT:PSS,,CF,chloroform,100.0,,,,-5.65,-4.09,
59021,10.1016/j.nanoen.2022.108059,10.1016/j.nanoen.2022.108059,SSC-T1,Y6,SSC-T1,Y6,,CCCCCCCCCCCc1c(/C=C2\C(=O)c3cc(F)c(F)cc3C2=C(C#N)C#N)sc2c1sc1c3c4nsnc4c4c5sc6c(CCCCCCCCCCC)c(/C=C7\C(=O)c8cc(F)c(F)cc8C7=C(C#N)C#N)sc6c5n(CC(CC)CCCC)c4c3n(CC(CC)CCCC)c21,0.861,25.98,76.12,17.03,17.027115336,0.0169387199060467,16.85,17.03,1:1.2,1-chloronaphthalene (CN),CN,0.5 vol%,ITO/PEDOT:PSS/active layer/PDINO/Al,conventional,PDINO,PDINO,PEDOT:PSS,PEDOT:PSS,,CF,chloroform,100.0,,,,-5.65,-4.09,
59022,10.1016/j.nanoen.2022.108059,10.1016/j.nanoen.2022.108059,SSC-T3,Y6,SSC-T3,Y6,,CCCCCCCCCCCc1c(/C=C2\C(=O)c3cc(F)c(F)cc3C2=C(C#N)C#N)sc2c1sc1c3c4nsnc4c4c5sc6c(CCCCCCCCCCC)c(/C=C7\C(=O)c8cc(F)c(F)cc8C7=C(C#N)C#N)sc6c5n(CC(CC)CCCC)c4c3n(CC(CC)CCCC)c21,0.859,25.48,73.13,16.01,16.006197116,0.0237531792629755,15.85,16.01,1:1.2,1-chloronaphthalene (CN),CN,0.5 vol%,ITO/PEDOT:PSS/active layer/PDINO/Al,conventional,PDINO,PDINO,PEDOT:PSS,PEDOT:PSS,,CF,chloroform,100.0,,,,-5.65,-4.09,
59023,10.1016/j.nanoen.2022.108059,10.1016/j.nanoen.2022.108059,SSC-T5,Y6,SSC-T5,Y6,,CCCCCCCCCCCc1c(/C=C2\C(=O)c3cc(F)c(F)cc3C2=C(C#N)C#N)sc2c1sc1c3c4nsnc4c4c5sc6c(CCCCCCCCCCC)c(/C=C7\C(=O)c8cc(F)c(F)cc8C7=C(C#N)C#N)sc6c5n(CC(CC)CCCC)c4c3n(CC(CC)CCCC)c21,0.846,24.18,69.73,14.26,14.264164044,0.0292008695652261,14.03,14.26,1:1.2,1-chloronaphthalene (CN),CN,0.5 vol%,ITO/PEDOT:PSS/active layer/PDINO/Al,conventional,PDINO,PDINO,PEDOT:PSS,PEDOT:PSS,,CF,chloroform,100.0,,,,-5.65,-4.09,
59024,10.1016/j.nanoen.2022.108059,10.1016/j.nanoen.2022.108059,SSC-T8,Y6,SSC-T8,Y6,,CCCCCCCCCCCc1c(/C=C2\C(=O)c3cc(F)c(F)cc3C2=C(C#N)C#N)sc2c1sc1c3c4nsnc4c4c5sc6c(CCCCCCCCCCC)c(/C=C7\C(=O)c8cc(F)c(F)cc8C7=C(C#N)C#N)sc6c5n(CC(CC)CCCC)c4c3n(CC(CC)CCCC)c21,0.843,24.16,68.71,14.0,13.994083247999995,0.0422625142857338,13.71,14.0,1:1.2,1-chloronaphthalene (CN),CN,0.5 vol%,ITO/PEDOT:PSS/active layer/PDINO/Al,conventional,PDINO,PDINO,PEDOT:PSS,PEDOT:PSS,,CF,chloroform,100.0,,,,-5.65,-4.09,
59025,10.1016/j.nanoen.2022.108059,10.1016/j.nanoen.2022.108059,SSC-T12,Y6,SSC-T12,Y6,,CCCCCCCCCCCc1c(/C=C2\C(=O)c3cc(F)c(F)cc3C2=C(C#N)C#N)sc2c1sc1c3c4nsnc4c4c5sc6c(CCCCCCCCCCC)c(/C=C7\C(=O)c8cc(F)c(F)cc8C7=C(C#N)C#N)sc6c5n(CC(CC)CCCC)c4c3n(CC(CC)CCCC)c21,0.832,24.04,67.8,13.56,13.560867839999998,0.0063999999999849,13.23,13.56,1:1.2,1-chloronaphthalene (CN),CN,0.5 vol%,ITO/PEDOT:PSS/active layer/PDINO/Al,conventional,PDINO,PDINO,PEDOT:PSS,PEDOT:PSS,,CF,chloroform,100.0,,,,-5.65,-4.09,
59026,10.1016/j.nanoen.2022.108059,10.1016/j.nanoen.2022.108059,rSSC-T1,Y6,rSSC-T1,Y6,,CCCCCCCCCCCc1c(/C=C2\C(=O)c3cc(F)c(F)cc3C2=C(C#N)C#N)sc2c1sc1c3c4nsnc4c4c5sc6c(CCCCCCCCCCC)c(/C=C7\C(=O)c8cc(F)c(F)cc8C7=C(C#N)C#N)sc6c5n(CC(CC)CCCC)c4c3n(CC(CC)CCCC)c21,0.868,25.35,62.94,13.84,13.84919172,0.0664141618497143,13.59,13.84,1:1.2,1-chloronaphthalene (CN),CN,0.5 vol%,ITO/PEDOT:PSS/active layer/PDINO/Al,conventional,PDINO,PDINO,PEDOT:PSS,PEDOT:PSS,,CF,chloroform,100.0,,,,-5.65,-4.09,
59027,10.1016/j.nanoen.2022.108059,10.1016/j.nanoen.2022.108059,rSSC-T3,Y6,rSSC-T3,Y6,,CCCCCCCCCCCc1c(/C=C2\C(=O)c3cc(F)c(F)cc3C2=C(C#N)C#N)sc2c1sc1c3c4nsnc4c4c5sc6c(CCCCCCCCCCC)c(/C=C7\C(=O)c8cc(F)c(F)cc8C7=C(C#N)C#N)sc6c5n(CC(CC)CCCC)c4c3n(CC(CC)CCCC)c21,0.876,24.85,64.35,14.01,14.0080941,0.013603854389713,13.83,14.01,1:1.2,1-chloronaphthalene (CN),CN,0.5 vol%,ITO/PEDOT:PSS/active layer/PDINO/Al,conventional,PDINO,PDINO,PEDOT:PSS,PEDOT:PSS,,CF,chloroform,100.0,,,,-5.65,-4.09,
59028,10.1016/j.nanoen.2022.108059,10.1016/j.nanoen.2022.108059,rSSC-T5,Y6,rSSC-T5,Y6,,CCCCCCCCCCCc1c(/C=C2\C(=O)c3cc(F)c(F)cc3C2=C(C#N)C#N)sc2c1sc1c3c4nsnc4c4c5sc6c(CCCCCCCCCCC)c(/C=C7\C(=O)c8cc(F)c(F)cc8C7=C(C#N)C#N)sc6c5n(CC(CC)CCCC)c4c3n(CC(CC)CCCC)c21,0.883,22.08,63.99,12.47,12.475899936,0.0473130392943103,12.25,12.47,1:1.2,1-chloronaphthalene (CN),CN,0.5 vol%,ITO/PEDOT:PSS/active layer/PDINO/Al,conventional,PDINO,PDINO,PEDOT:PSS,PEDOT:PSS,,CF,chloroform,100.0,,,,-5.65,-4.09,
59029,10.1016/j.nanoen.2022.108059,10.1016/j.nanoen.2022.108059,rSSC-T8,Y6,rSSC-T8,Y6,,CCCCCCCCCCCc1c(/C=C2\C(=O)c3cc(F)c(F)cc3C2=C(C#N)C#N)sc2c1sc1c3c4nsnc4c4c5sc6c(CCCCCCCCCCC)c(/C=C7\C(=O)c8cc(F)c(F)cc8C7=C(C#N)C#N)sc6c5n(CC(CC)CCCC)c4c3n(CC(CC)CCCC)c21,0.89,22.6,49.32,9.92,9.920224800000002,0.0022661290322739,9.71,9.92,1:1.2,1-chloronaphthalene (CN),CN,0.5 vol%,ITO/PEDOT:PSS/active layer/PDINO/Al,conventional,PDINO,PDINO,PEDOT:PSS,PEDOT:PSS,,CF,chloroform,100.0,,,,-5.65,-4.09,
59030,10.1016/j.nanoen.2022.108059,10.1016/j.nanoen.2022.108059,rSSC-T12,Y6,rSSC-T12,Y6,,CCCCCCCCCCCc1c(/C=C2\C(=O)c3cc(F)c(F)cc3C2=C(C#N)C#N)sc2c1sc1c3c4nsnc4c4c5sc6c(CCCCCCCCCCC)c(/C=C7\C(=O)c8cc(F)c(F)cc8C7=C(C#N)C#N)sc6c5n(CC(CC)CCCC)c4c3n(CC(CC)CCCC)c21,0.881,21.09,49.35,9.16,9.169373115,0.10232658296944,9.04,9.16,1:1.2,1-chloronaphthalene (CN),CN,0.5 vol%,ITO/PEDOT:PSS/active layer/PDINO/Al,conventional,PDINO,PDINO,PEDOT:PSS,PEDOT:PSS,,CF,chloroform,100.0,,,,-5.65,-4.09,
59067,10.1016/j.nanoen.2023.108691,10.1016/j.nanoen.2023.108691,PM6,BTP-eC9,PM6,BTP-eC9,COC(=O)C(C)(C)c1cc(C)cc(-c2sc3c4sc5cc(/C=C6/C(=O)c7cc(F)cc(c7)C(=O)/C6=C\c6cc(C(C)(C)C(=O)OC)c(-c7cc(C)cc(C(C)(C)C(=O)OC)c7)s6)sc5c4c(C(C)(C)C(=O)OC)ccc2-3)c1,CCCCCCCCCc1c(C=C2C(=O)c3cc(Cl)c(Cl)cc3C2=C(C#N)C#N)sc2c1sc1c3c4nsnc4c4c5sc6c(CCCCCCCCC)c(C=C7C(=O)c8cc(Cl)c(Cl)cc8C7=C(C#N)C#N)sc6c5n(CC(CCCC)CCCCCC)c4c3n(CC(CCCC)CCCCCC)c21,0.65,20.64,54.13,7.26,7.2620808000000014,0.0286611570248162,7.19,7.26,1:1.2 w/w,DIO,,0.5 vol% DIO,,,Ti3C2Tx,Ti3C2Tx,MoO3,,100.0,chloroform,,,-5.56,-3.65,,-5.68,-3.9,
59068,10.1016/j.nanoen.2023.108691,10.1016/j.nanoen.2023.108691,PM6,BTP-eC9,PM6,BTP-eC9,COC(=O)C(C)(C)c1cc(C)cc(-c2sc3c4sc5cc(/C=C6/C(=O)c7cc(F)cc(c7)C(=O)/C6=C\c6cc(C(C)(C)C(=O)OC)c(-c7cc(C)cc(C(C)(C)C(=O)OC)c7)s6)sc5c4c(C(C)(C)C(=O)OC)ccc2-3)c1,CCCCCCCCCc1c(C=C2C(=O)c3cc(Cl)c(Cl)cc3C2=C(C#N)C#N)sc2c1sc1c3c4nsnc4c4c5sc6c(CCCCCCCCC)c(C=C7C(=O)c8cc(Cl)c(Cl)cc8C7=C(C#N)C#N)sc6c5n(CC(CCCC)CCCCCC)c4c3n(CC(CCCC)CCCCCC)c21,0.84,26.57,76.57,17.09,17.089505159999998,0.002895494441204,16.97,17.09,1:1.2,DIO,,0.5 vol% DIO,ITO/Ti3C2Tx/Gly/PM6:BTP-eC9/MoO3/Ag,,Ti3C2Tx/Gly,Ti3C2Tx,MoO3,,100.0,chloroform,,,-5.56,-3.65,,-5.68,-3.9,
59069,10.1016/j.nanoen.2023.108691,10.1016/j.nanoen.2023.108691,PM6,BTP-eC9,PM6,BTP-eC9,COC(=O)C(C)(C)c1cc(C)cc(-c2sc3c4sc5cc(/C=C6/C(=O)c7cc(F)cc(c7)C(=O)/C6=C\c6cc(C(C)(C)C(=O)OC)c(-c7cc(C)cc(C(C)(C)C(=O)OC)c7)s6)sc5c4c(C(C)(C)C(=O)OC)ccc2-3)c1,CCCCCCCCCc1c(C=C2C(=O)c3cc(Cl)c(Cl)cc3C2=C(C#N)C#N)sc2c1sc1c3c4nsnc4c4c5sc6c(CCCCCCCCC)c(C=C7C(=O)c8cc(Cl)c(Cl)cc8C7=C(C#N)C#N)sc6c5n(CC(CCCC)CCCCCC)c4c3n(CC(CCCC)CCCCCC)c21,0.84,26.54,76.56,17.07,17.06798016,0.0118326889279385,16.96,17.07,1:1.2,DIO,,0.5 vol% DIO,ITO/Ti3C2Tx/D-Ala/PM6:BTP-eC9/MoO3/Ag,,Ti3C2Tx/D-Ala,Ti3C2Tx,MoO3,,100.0,chloroform,,,-5.56,-3.65,,-5.68,-3.9,
59070,10.1016/j.nanoen.2023.108691,10.1016/j.nanoen.2023.108691,PM6,BTP-eC9,PM6,BTP-eC9,COC(=O)C(C)(C)c1cc(C)cc(-c2sc3c4sc5cc(/C=C6/C(=O)c7cc(F)cc(c7)C(=O)/C6=C\c6cc(C(C)(C)C(=O)OC)c(-c7cc(C)cc(C(C)(C)C(=O)OC)c7)s6)sc5c4c(C(C)(C)C(=O)OC)ccc2-3)c1,CCCCCCCCCc1c(C=C2C(=O)c3cc(Cl)c(Cl)cc3C2=C(C#N)C#N)sc2c1sc1c3c4nsnc4c4c5sc6c(CCCCCCCCC)c(C=C7C(=O)c8cc(Cl)c(Cl)cc8C7=C(C#N)C#N)sc6c5n(CC(CCCC)CCCCCC)c4c3n(CC(CCCC)CCCCCC)c21,0.84,26.5,76.52,17.03,17.033351999999997,0.0196829125073166,16.92,17.03,1:1.2 w/w,DIO,,0.5 vol% DIO,,,Ti3C2Tx/L-Cys,Ti3C2Tx,MoO3,,100.0,chloroform,,,-5.56,-3.65,,-5.68,-3.9,
59071,10.1016/j.nanoen.2023.108691,10.1016/j.nanoen.2023.108691,PM6,BTP-eC9,PM6,BTP-eC9,COC(=O)C(C)(C)c1cc(C)cc(-c2sc3c4sc5cc(/C=C6/C(=O)c7cc(F)cc(c7)C(=O)/C6=C\c6cc(C(C)(C)C(=O)OC)c(-c7cc(C)cc(C(C)(C)C(=O)OC)c7)s6)sc5c4c(C(C)(C)C(=O)OC)ccc2-3)c1,CCCCCCCCCc1c(C=C2C(=O)c3cc(Cl)c(Cl)cc3C2=C(C#N)C#N)sc2c1sc1c3c4nsnc4c4c5sc6c(CCCCCCCCC)c(C=C7C(=O)c8cc(Cl)c(Cl)cc8C7=C(C#N)C#N)sc6c5n(CC(CCCC)CCCCCC)c4c3n(CC(CCCC)CCCCCC)c21,0.84,26.58,76.85,17.16,17.158453199999997,0.0090139860140058,17.03,17.16,1:1.2,DIO,,0.5 vol% DIO,ITO/Ti3C2Tx/L-Lys/PM6:BTP-eC9/MoO3/Ag,,Ti3C2Tx/L-Lys,Ti3C2Tx,MoO3,,100.0,chloroform,,,-5.56,-3.65,,-5.68,-3.9,
59072,10.1016/j.nanoen.2023.108691,10.1016/j.nanoen.2023.108691,PM6,BTP-eC9,PM6,BTP-eC9,COC(=O)C(C)(C)c1cc(C)cc(-c2sc3c4sc5cc(/C=C6/C(=O)c7cc(F)cc(c7)C(=O)/C6=C\c6cc(C(C)(C)C(=O)OC)c(-c7cc(C)cc(C(C)(C)C(=O)OC)c7)s6)sc5c4c(C(C)(C)C(=O)OC)ccc2-3)c1,CCCCCCCCCc1c(C=C2C(=O)c3cc(Cl)c(Cl)cc3C2=C(C#N)C#N)sc2c1sc1c3c4nsnc4c4c5sc6c(CCCCCCCCC)c(C=C7C(=O)c8cc(Cl)c(Cl)cc8C7=C(C#N)C#N)sc6c5n(CC(CCCC)CCCCCC)c4c3n(CC(CCCC)CCCCCC)c21,0.84,26.47,76.47,17.0,17.00295156,0.0173621176470566,16.9,17.0,1:1.2 w/w,DIO,,0.5 vol% DIO,,,Ti3C2Tx/L-Arg,Ti3C2Tx,MoO3,,100.0,chloroform,,,-5.56,-3.65,,-5.68,-3.9,
59073,10.1016/j.nanoen.2023.108691,10.1016/j.nanoen.2023.108691,PM6,BTP-eC9,PM6,BTP-eC9,COC(=O)C(C)(C)c1cc(C)cc(-c2sc3c4sc5cc(/C=C6/C(=O)c7cc(F)cc(c7)C(=O)/C6=C\c6cc(C(C)(C)C(=O)OC)c(-c7cc(C)cc(C(C)(C)C(=O)OC)c7)s6)sc5c4c(C(C)(C)C(=O)OC)ccc2-3)c1,CCCCCCCCCc1c(C=C2C(=O)c3cc(Cl)c(Cl)cc3C2=C(C#N)C#N)sc2c1sc1c3c4nsnc4c4c5sc6c(CCCCCCCCC)c(C=C7C(=O)c8cc(Cl)c(Cl)cc8C7=C(C#N)C#N)sc6c5n(CC(CCCC)CCCCCC)c4c3n(CC(CCCC)CCCCCC)c21,0.84,26.41,77.42,17.18,17.17516248,0.0281578579743819,17.04,17.18,1:1.2 w/w,DIO,,0.5 vol% DIO,,,ZnO,ZnO,MoO3,,100.0,chloroform,,,-5.56,-3.65,,-5.68,-3.9,
59081,10.1016/j.nanoen.2023.108853,10.1016/j.nanoen.2023.108853,D18,TT-Naph1,D18,TT-Naph1,CCCCCCC(CCCC)Cc1csc(-c2cc3c4nsnc4c4cc(-c5cc(CC(CCCC)CCCCCC)c(-c6cc7c(-c8cc(F)c(CC(CC)CCCC)s8)c8sccc8c(-c8cc(F)c(CC(CC)CCCC)s8)c7s6)s5)sc4c3s2)c1,,0.963,16.99,61.83,10.12,10.116235070999998,0.0372028557312332,9.86,10.12,1.0:1.3,,,,ITO/PEDOT:PSS/active layer/H75/Ag,conventional,H75,H75,PEDOT:PSS,PEDOT:PSS,100.0,chloroform,,100.0,-5.51,-2.77,,,,
59082,10.1016/j.nanoen.2023.108853,10.1016/j.nanoen.2023.108853,D18,TT-Naph2,D18,TT-Naph2,CCCCCCC(CCCC)Cc1csc(-c2cc3c4nsnc4c4cc(-c5cc(CC(CCCC)CCCCCC)c(-c6cc7c(-c8cc(F)c(CC(CC)CCCC)s8)c8sccc8c(-c8cc(F)c(CC(CC)CCCC)s8)c7s6)s5)sc4c3s2)c1,,0.972,16.2,57.66,9.08,9.07937424,0.0068916299559486,8.88,9.08,1.0:1.3,,,,ITO/PEDOT:PSS/active layer/H75/Ag,conventional,H75,H75,PEDOT:PSS,PEDOT:PSS,100.0,chloroform,,100.0,-5.51,-2.77,,,,
59083,10.1016/j.nanoen.2023.108853,10.1016/j.nanoen.2023.108853,D18,TT-Naph1,D18,TT-Naph1,CCCCCCC(CCCC)Cc1csc(-c2cc3c4nsnc4c4cc(-c5cc(CC(CCCC)CCCCCC)c(-c6cc7c(-c8cc(F)c(CC(CC)CCCC)s8)c8sccc8c(-c8cc(F)c(CC(CC)CCCC)s8)c7s6)s5)sc4c3s2)c1,,0.96,19.8,65.48,12.44,12.4464384,0.0517556270096495,12.23,12.44,1.0:3.0,,,,ITO/PEDOT:PSS/active layer/H75/Ag,conventional,H75,H75,PEDOT:PSS,PEDOT:PSS,,,,100.0,-5.51,-2.77,,,,
59084,10.1016/j.nanoen.2023.108853,10.1016/j.nanoen.2023.108853,D18,TT-Naph2,D18,TT-Naph2,CCCCCCC(CCCC)Cc1csc(-c2cc3c4nsnc4c4cc(-c5cc(CC(CCCC)CCCCCC)c(-c6cc7c(-c8cc(F)c(CC(CC)CCCC)s8)c8sccc8c(-c8cc(F)c(CC(CC)CCCC)s8)c7s6)s5)sc4c3s2)c1,,0.971,19.18,61.36,11.41,11.427551408,0.1538247852760667,11.09,11.41,1.0:3.0,,,,ITO/PEDOT:PSS/active layer/H75/Ag,conventional,H75,H75,PEDOT:PSS,PEDOT:PSS,,,,100.0,-5.51,-2.77,,,,
59085,10.1016/j.nanoen.2023.108853,10.1016/j.nanoen.2023.108853,D18,L8-BO,D18,L8-BO,CCCCCCC(CCCC)Cc1csc(-c2cc3c4nsnc4c4cc(-c5cc(CC(CCCC)CCCCCC)c(-c6cc7c(-c8cc(F)c(CC(CC)CCCC)s8)c8sccc8c(-c8cc(F)c(CC(CC)CCCC)s8)c7s6)s5)sc4c3s2)c1,CCCCCCC(CCCC)Cc1c(/C=C2\C(=O)c3cc(F)c(F)cc3C2=C(C#N)C#N)sc2c1SC1c3c(c4c(c5nsnc35)c3sc5c(CC(CCCC)CCCCCC)c(/C=C6\C(=O)c7cc(F)c(F)cc7C6=C(C#N)C#N)sc5c3n4CC(CC)CCCC)N(CC(CC)CCCC)C21,0.91,26.06,76.11,18.04,18.04918206,0.0508983370288278,17.66,18.04,,,,,ITO/PEDOT:PSS/active layer/H75/Ag,conventional,H75,H75,PEDOT:PSS,PEDOT:PSS,,,,100.0,-5.51,-2.77,,-5.68,-3.9,
59086,10.1016/j.nanoen.2023.108853,10.1016/j.nanoen.2023.108853,D18,L8-BO,D18,L8-BO,CCCCCCC(CCCC)Cc1csc(-c2cc3c4nsnc4c4cc(-c5cc(CC(CCCC)CCCCCC)c(-c6cc7c(-c8cc(F)c(CC(CC)CCCC)s8)c8sccc8c(-c8cc(F)c(CC(CC)CCCC)s8)c7s6)s5)sc4c3s2)c1,CCCCCCC(CCCC)Cc1c(/C=C2\C(=O)c3cc(F)c(F)cc3C2=C(C#N)C#N)sc2c1SC1c3c(c4c(c5nsnc35)c3sc5c(CC(CCCC)CCCCCC)c(/C=C6\C(=O)c7cc(F)c(F)cc7C6=C(C#N)C#N)sc5c3n4CC(CC)CCCC)N(CC(CC)CCCC)C21,0.915,25.27,77.23,17.85,17.857159215000003,0.0401076470588319,17.44,17.85,,5 wt% TT-Naph1,TT-Naph1,5 wt%,ITO/PEDOT:PSS/active layer/H75/Ag,conventional,H75,H75,PEDOT:PSS,PEDOT:PSS,,,,100.0,-5.51,-2.77,,-5.68,-3.9,
59087,10.1016/j.nanoen.2023.108853,10.1016/j.nanoen.2023.108853,D18,L8-BO,D18,L8-BO,CCCCCCC(CCCC)Cc1csc(-c2cc3c4nsnc4c4cc(-c5cc(CC(CCCC)CCCCCC)c(-c6cc7c(-c8cc(F)c(CC(CC)CCCC)s8)c8sccc8c(-c8cc(F)c(CC(CC)CCCC)s8)c7s6)s5)sc4c3s2)c1,CCCCCCC(CCCC)Cc1c(/C=C2\C(=O)c3cc(F)c(F)cc3C2=C(C#N)C#N)sc2c1SC1c3c(c4c(c5nsnc35)c3sc5c(CC(CCCC)CCCCCC)c(/C=C6\C(=O)c7cc(F)c(F)cc7C6=C(C#N)C#N)sc5c3n4CC(CC)CCCC)N(CC(CC)CCCC)C21,0.916,24.93,76.89,17.55,17.558508132,0.0484793846153808,17.12,17.55,,5 wt% TT-Naph2,TT-Naph2,5 wt%,ITO/PEDOT:PSS/active layer/H75/Ag,conventional,H75,H75,PEDOT:PSS,PEDOT:PSS,,,,100.0,-5.51,-2.77,,-5.68,-3.9,
59088,10.1016/j.nanoen.2023.108853,10.1016/j.nanoen.2023.108853,D18,L8-BO,D18,L8-BO,CCCCCCC(CCCC)Cc1csc(-c2cc3c4nsnc4c4cc(-c5cc(CC(CCCC)CCCCCC)c(-c6cc7c(-c8cc(F)c(CC(CC)CCCC)s8)c8sccc8c(-c8cc(F)c(CC(CC)CCCC)s8)c7s6)s5)sc4c3s2)c1,CCCCCCC(CCCC)Cc1c(/C=C2\C(=O)c3cc(F)c(F)cc3C2=C(C#N)C#N)sc2c1SC1c3c(c4c(c5nsnc35)c3sc5c(CC(CCCC)CCCCCC)c(/C=C6\C(=O)c7cc(F)c(F)cc7C6=C(C#N)C#N)sc5c3n4CC(CC)CCCC)N(CC(CC)CCCC)C21,0.915,25.76,78.08,18.41,18.40376832,0.0338494296577896,17.99,18.41,,5 wt% TT-Naph1,TT-Naph1,5 wt%,ITO/PEDOT:PSS/active layer/H75/Ag,conventional,H75,H75,PEDOT:PSS,PEDOT:PSS,,,,100.0,-5.51,-2.77,,-5.68,-3.9,
59089,10.1016/j.nanoen.2023.108853,10.1016/j.nanoen.2023.108853,D18,L8-BO,D18,L8-BO,CCCCCCC(CCCC)Cc1csc(-c2cc3c4nsnc4c4cc(-c5cc(CC(CCCC)CCCCCC)c(-c6cc7c(-c8cc(F)c(CC(CC)CCCC)s8)c8sccc8c(-c8cc(F)c(CC(CC)CCCC)s8)c7s6)s5)sc4c3s2)c1,CCCCCCC(CCCC)Cc1c(/C=C2\C(=O)c3cc(F)c(F)cc3C2=C(C#N)C#N)sc2c1SC1c3c(c4c(c5nsnc35)c3sc5c(CC(CCCC)CCCCCC)c(/C=C6\C(=O)c7cc(F)c(F)cc7C6=C(C#N)C#N)sc5c3n4CC(CC)CCCC)N(CC(CC)CCCC)C21,0.917,25.43,77.56,18.08,18.086456836000004,0.0357125884956042,17.75,18.08,,5 wt% TT-Naph2,TT-Naph2,5 wt%,ITO/PEDOT:PSS/active layer/H75/Ag,conventional,H75,H75,PEDOT:PSS,PEDOT:PSS,,,,100.0,-5.51,-2.77,,-5.68,-3.9,
59090,10.1016/j.nanoen.2023.108853,10.1016/j.nanoen.2023.108853,D18,L8-BO,D18,L8-BO,CCCCCCC(CCCC)Cc1csc(-c2cc3c4nsnc4c4cc(-c5cc(CC(CCCC)CCCCCC)c(-c6cc7c(-c8cc(F)c(CC(CC)CCCC)s8)c8sccc8c(-c8cc(F)c(CC(CC)CCCC)s8)c7s6)s5)sc4c3s2)c1,CCCCCCC(CCCC)Cc1c(/C=C2\C(=O)c3cc(F)c(F)cc3C2=C(C#N)C#N)sc2c1SC1c3c(c4c(c5nsnc35)c3sc5c(CC(CCCC)CCCCCC)c(/C=C6\C(=O)c7cc(F)c(F)cc7C6=C(C#N)C#N)sc5c3n4CC(CC)CCCC)N(CC(CC)CCCC)C21,0.918,24.67,76.68,17.31,17.365765608000004,0.3221583362218664,16.89,17.31,,10 wt% TT-Naph1,TT-Naph1,10 wt%,ITO/PEDOT:PSS/active layer/H75/Ag,conventional,H75,H75,PEDOT:PSS,PEDOT:PSS,,,,100.0,-5.51,-2.77,,-5.68,-3.9,
59091,10.1016/j.nanoen.2023.108853,10.1016/j.nanoen.2023.108853,D18,L8-BO,D18,L8-BO,CCCCCCC(CCCC)Cc1csc(-c2cc3c4nsnc4c4cc(-c5cc(CC(CCCC)CCCCCC)c(-c6cc7c(-c8cc(F)c(CC(CC)CCCC)s8)c8sccc8c(-c8cc(F)c(CC(CC)CCCC)s8)c7s6)s5)sc4c3s2)c1,CCCCCCC(CCCC)Cc1c(/C=C2\C(=O)c3cc(F)c(F)cc3C2=C(C#N)C#N)sc2c1SC1c3c(c4c(c5nsnc35)c3sc5c(CC(CCCC)CCCCCC)c(/C=C6\C(=O)c7cc(F)c(F)cc7C6=C(C#N)C#N)sc5c3n4CC(CC)CCCC)N(CC(CC)CCCC)C21,0.919,24.31,76.07,16.99,16.994715022999998,0.0277517539729209,16.53,16.99,,10 wt% TT-Naph2,TT-Naph2,10 wt%,ITO/PEDOT:PSS/active layer/H75/Ag,conventional,H75,H75,PEDOT:PSS,PEDOT:PSS,,,,100.0,-5.51,-2.77,,-5.68,-3.9,
59092,10.1016/j.nanoen.2023.108991,10.1016/j.nanoen.2023.108991,D18,Y6,D18,Y6,CCCCCCC(CCCC)Cc1csc(-c2cc3c4nsnc4c4cc(-c5cc(CC(CCCC)CCCCCC)c(-c6cc7c(-c8cc(F)c(CC(CC)CCCC)s8)c8sccc8c(-c8cc(F)c(CC(CC)CCCC)s8)c7s6)s5)sc4c3s2)c1,CCCCCCCCCCCc1c(/C=C2\C(=O)c3cc(F)c(F)cc3C2=C(C#N)C#N)sc2c1sc1c3c4nsnc4c4c5sc6c(CCCCCCCCCCC)c(/C=C7\C(=O)c8cc(F)c(F)cc8C7=C(C#N)C#N)sc6c5n(CC(CC)CCCC)c4c3n(CC(CC)CCCC)c21,0.845,26.32,77.46,17.22,17.22741384,0.043053658536595,17.01,17.22,,,,,ITO/PEDOT:PSS/active layer/PNDIT-F3N/Ag,conventional,PNDIT-F3N,PNDIT-F3N,PEDOT:PSS,PEDOT:PSS,,,,,-5.51,-2.77,,-5.65,-4.09,
59107,10.1016/j.nanoen.2023.109032,10.1016/j.nanoen.2023.109032,PM6,L8-BO,PM6,L8-BO,COC(=O)C(C)(C)c1cc(C)cc(-c2sc3c4sc5cc(/C=C6/C(=O)c7cc(F)cc(c7)C(=O)/C6=C\c6cc(C(C)(C)C(=O)OC)c(-c7cc(C)cc(C(C)(C)C(=O)OC)c7)s6)sc5c4c(C(C)(C)C(=O)OC)ccc2-3)c1,CCCCCCC(CCCC)Cc1c(/C=C2\C(=O)c3cc(F)c(F)cc3C2=C(C#N)C#N)sc2c1SC1c3c(c4c(c5nsnc35)c3sc5c(CC(CCCC)CCCCCC)c(/C=C6\C(=O)c7cc(F)c(F)cc7C6=C(C#N)C#N)sc5c3n4CC(CC)CCCC)N(CC(CC)CCCC)C21,0.853,25.58,37.87,8.18,8.263135537999998,1.0163268704156323,7.4,8.18,,,,,ITO/ETL/PM6:L8-BO/MoOx/Ag,inverted,SnO2,SnO2,MoOx,,,,,,-5.56,-3.65,,-5.68,-3.9,
59108,10.1016/j.nanoen.2023.109032,10.1016/j.nanoen.2023.109032,PM6,L8-BO,PM6,L8-BO,COC(=O)C(C)(C)c1cc(C)cc(-c2sc3c4sc5cc(/C=C6/C(=O)c7cc(F)cc(c7)C(=O)/C6=C\c6cc(C(C)(C)C(=O)OC)c(-c7cc(C)cc(C(C)(C)C(=O)OC)c7)s6)sc5c4c(C(C)(C)C(=O)OC)ccc2-3)c1,CCCCCCC(CCCC)Cc1c(/C=C2\C(=O)c3cc(F)c(F)cc3C2=C(C#N)C#N)sc2c1SC1c3c(c4c(c5nsnc35)c3sc5c(CC(CCCC)CCCCCC)c(/C=C6\C(=O)c7cc(F)c(F)cc7C6=C(C#N)C#N)sc5c3n4CC(CC)CCCC)N(CC(CC)CCCC)C21,0.817,25.35,67.88,14.04,14.05859286,0.1324277777777781,13.86,14.04,,,,,ITO/ETL/PM6:L8-BO/MoOx/Ag,inverted,SnO2-after light soaking,SnO2,MoOx,,,,,,-5.56,-3.65,,-5.68,-3.9,
59109,10.1016/j.nanoen.2023.109032,10.1016/j.nanoen.2023.109032,PM6,L8-BO,PM6,L8-BO,COC(=O)C(C)(C)c1cc(C)cc(-c2sc3c4sc5cc(/C=C6/C(=O)c7cc(F)cc(c7)C(=O)/C6=C\c6cc(C(C)(C)C(=O)OC)c(-c7cc(C)cc(C(C)(C)C(=O)OC)c7)s6)sc5c4c(C(C)(C)C(=O)OC)ccc2-3)c1,CCCCCCC(CCCC)Cc1c(/C=C2\C(=O)c3cc(F)c(F)cc3C2=C(C#N)C#N)sc2c1SC1c3c(c4c(c5nsnc35)c3sc5c(CC(CCCC)CCCCCC)c(/C=C6\C(=O)c7cc(F)c(F)cc7C6=C(C#N)C#N)sc5c3n4CC(CC)CCCC)N(CC(CC)CCCC)C21,0.882,26.44,78.62,18.33,18.334246896000003,0.0231690998363614,18.23,18.33,,,,,ITO/ETL/PM6:L8-BO/MoOx/Ag,inverted,SnO2/NMA,SnO2/NMA,MoOx,,,,,,-5.56,-3.65,,-5.68,-3.9,
59110,10.1016/j.nanoen.2023.109097,10.1016/j.nanoen.2023.109097,PM6,Y6,PM6,Y6,COC(=O)C(C)(C)c1cc(C)cc(-c2sc3c4sc5cc(/C=C6/C(=O)c7cc(F)cc(c7)C(=O)/C6=C\c6cc(C(C)(C)C(=O)OC)c(-c7cc(C)cc(C(C)(C)C(=O)OC)c7)s6)sc5c4c(C(C)(C)C(=O)OC)ccc2-3)c1,CCCCCCCCCCCc1c(/C=C2\C(=O)c3cc(F)c(F)cc3C2=C(C#N)C#N)sc2c1sc1c3c4nsnc4c4c5sc6c(CCCCCCCCCCC)c(/C=C7\C(=O)c8cc(F)c(F)cc8C7=C(C#N)C#N)sc6c5n(CC(CC)CCCC)c4c3n(CC(CC)CCCC)c21,0.843,26.45,73.16,16.3,16.31274126,0.0781672392637946,16.05,16.3,,,,,ITO/PEDOT:PSS/Active layer/PNDIT-F3N/Ag,conventional,PNDIT-F3N,PNDIT-F3N,PEDOT:PSS,PEDOT:PSS,,,,90.0,-5.56,-3.65,,-5.65,-4.09,
59111,10.1016/j.nanoen.2023.109097,10.1016/j.nanoen.2023.109097,PM6,Y6,PM6,Y6,COC(=O)C(C)(C)c1cc(C)cc(-c2sc3c4sc5cc(/C=C6/C(=O)c7cc(F)cc(c7)C(=O)/C6=C\c6cc(C(C)(C)C(=O)OC)c(-c7cc(C)cc(C(C)(C)C(=O)OC)c7)s6)sc5c4c(C(C)(C)C(=O)OC)ccc2-3)c1,CCCCCCCCCCCc1c(/C=C2\C(=O)c3cc(F)c(F)cc3C2=C(C#N)C#N)sc2c1sc1c3c4nsnc4c4c5sc6c(CCCCCCCCCCC)c(/C=C7\C(=O)c8cc(F)c(F)cc8C7=C(C#N)C#N)sc6c5n(CC(CC)CCCC)c4c3n(CC(CC)CCCC)c21,0.841,27.61,77.11,17.91,17.904949711,0.0281981518704617,17.75,17.91,,BDT,BDT,,ITO/PEDOT:PSS/Active layer/PNDIT-F3N/Ag,conventional,PNDIT-F3N,PNDIT-F3N,PEDOT:PSS,PEDOT:PSS,,,,90.0,-5.56,-3.65,,-5.65,-4.09,
59112,10.1016/j.nanoen.2023.109097,10.1016/j.nanoen.2023.109097,PM6,Y6-BO,PM6,Y6-BO,COC(=O)C(C)(C)c1cc(C)cc(-c2sc3c4sc5cc(/C=C6/C(=O)c7cc(F)cc(c7)C(=O)/C6=C\c6cc(C(C)(C)C(=O)OC)c(-c7cc(C)cc(C(C)(C)C(=O)OC)c7)s6)sc5c4c(C(C)(C)C(=O)OC)ccc2-3)c1,CCCCCCCCCCCc1c(/C=C2\C(=O)c3cc(F)c(F)cc3C2=C(C#N)C#N)sc2c1sc1c3c4nsnc4c4c5sc6c(CCCCCCCCCCC)c(/C=C7\C(=O)c8cc(F)c(F)cc8C7=C(C#N)C#N)sc6c5n(CC(CCCC)CCCCCC)c4c3n(CC(CCCC)CCCCCC)c21,0.846,26.49,72.86,16.33,16.328319443999998,0.0102912186160451,16.02,16.33,,,,,ITO/PEDOT:PSS/Active layer/PNDIT-F3N/Ag,conventional,PNDIT-F3N,PNDIT-F3N,PEDOT:PSS,PEDOT:PSS,,,,90.0,-5.56,-3.65,,-5.65,-4.1,
59113,10.1016/j.nanoen.2023.109097,10.1016/j.nanoen.2023.109097,PM6,Y6-BO,PM6,Y6-BO,COC(=O)C(C)(C)c1cc(C)cc(-c2sc3c4sc5cc(/C=C6/C(=O)c7cc(F)cc(c7)C(=O)/C6=C\c6cc(C(C)(C)C(=O)OC)c(-c7cc(C)cc(C(C)(C)C(=O)OC)c7)s6)sc5c4c(C(C)(C)C(=O)OC)ccc2-3)c1,CCCCCCCCCCCc1c(/C=C2\C(=O)c3cc(F)c(F)cc3C2=C(C#N)C#N)sc2c1sc1c3c4nsnc4c4c5sc6c(CCCCCCCCCCC)c(/C=C7\C(=O)c8cc(F)c(F)cc8C7=C(C#N)C#N)sc6c5n(CC(CCCC)CCCCCC)c4c3n(CC(CCCC)CCCCCC)c21,0.842,27.28,78.25,17.98,17.973837200000002,0.034275862068957,17.81,17.98,,BDT,BDT,,ITO/PEDOT:PSS/Active layer/PNDIT-F3N/Ag,conventional,PNDIT-F3N,PNDIT-F3N,PEDOT:PSS,PEDOT:PSS,,,,90.0,-5.56,-3.65,,-5.65,-4.1,
59114,10.1016/j.nanoen.2023.109097,10.1016/j.nanoen.2023.109097,PM6,BTP-eC9,PM6,BTP-eC9,COC(=O)C(C)(C)c1cc(C)cc(-c2sc3c4sc5cc(/C=C6/C(=O)c7cc(F)cc(c7)C(=O)/C6=C\c6cc(C(C)(C)C(=O)OC)c(-c7cc(C)cc(C(C)(C)C(=O)OC)c7)s6)sc5c4c(C(C)(C)C(=O)OC)ccc2-3)c1,CCCCCCCCCc1c(C=C2C(=O)c3cc(Cl)c(Cl)cc3C2=C(C#N)C#N)sc2c1sc1c3c4nsnc4c4c5sc6c(CCCCCCCCC)c(C=C7C(=O)c8cc(Cl)c(Cl)cc8C7=C(C#N)C#N)sc6c5n(CC(CCCC)CCCCCC)c4c3n(CC(CCCC)CCCCCC)c21,0.854,26.59,74.23,16.86,16.856044478,0.0234609845788746,16.6,16.86,,,,,ITO/PEDOT:PSS/Active layer/PNDIT-F3N/Ag,conventional,PNDIT-F3N,PNDIT-F3N,PEDOT:PSS,PEDOT:PSS,,,,90.0,-5.56,-3.65,,-5.68,-3.9,
59115,10.1016/j.nanoen.2023.109097,10.1016/j.nanoen.2023.109097,PM6,BTP-eC9,PM6,BTP-eC9,COC(=O)C(C)(C)c1cc(C)cc(-c2sc3c4sc5cc(/C=C6/C(=O)c7cc(F)cc(c7)C(=O)/C6=C\c6cc(C(C)(C)C(=O)OC)c(-c7cc(C)cc(C(C)(C)C(=O)OC)c7)s6)sc5c4c(C(C)(C)C(=O)OC)ccc2-3)c1,CCCCCCCCCc1c(C=C2C(=O)c3cc(Cl)c(Cl)cc3C2=C(C#N)C#N)sc2c1sc1c3c4nsnc4c4c5sc6c(CCCCCCCCC)c(C=C7C(=O)c8cc(Cl)c(Cl)cc8C7=C(C#N)C#N)sc6c5n(CC(CCCC)CCCCCC)c4c3n(CC(CCCC)CCCCCC)c21,0.844,27.55,78.48,18.24,18.24832656,0.0456500000000023,18.04,18.24,,BDT,BDT,,ITO/PEDOT:PSS/Active layer/PNDIT-F3N/Ag,conventional,PNDIT-F3N,PNDIT-F3N,PEDOT:PSS,PEDOT:PSS,,,,90.0,-5.56,-3.65,,-5.68,-3.9,
59116,10.1016/j.nanoen.2023.109097,10.1016/j.nanoen.2023.109097,PM6,L8BO,PM6,L8-BO,COC(=O)C(C)(C)c1cc(C)cc(-c2sc3c4sc5cc(/C=C6/C(=O)c7cc(F)cc(c7)C(=O)/C6=C\c6cc(C(C)(C)C(=O)OC)c(-c7cc(C)cc(C(C)(C)C(=O)OC)c7)s6)sc5c4c(C(C)(C)C(=O)OC)ccc2-3)c1,CCCCCCC(CCCC)Cc1c(/C=C2\C(=O)c3cc(F)c(F)cc3C2=C(C#N)C#N)sc2c1SC1c3c(c4c(c5nsnc35)c3sc5c(CC(CCCC)CCCCCC)c(/C=C6\C(=O)c7cc(F)c(F)cc7C6=C(C#N)C#N)sc5c3n4CC(CC)CCCC)N(CC(CC)CCCC)C21,0.89,25.49,74.53,16.9,16.907950330000002,0.0470433727810854,16.71,16.9,,,,,ITO/PEDOT:PSS/Active layer/PNDIT-F3N/Ag,conventional,PNDIT-F3N,PNDIT-F3N,PEDOT:PSS,PEDOT:PSS,,,,90.0,-5.56,-3.65,,-5.68,-3.9,
59117,10.1016/j.nanoen.2023.109097,10.1016/j.nanoen.2023.109097,PM6,L8BO,PM6,L8-BO,COC(=O)C(C)(C)c1cc(C)cc(-c2sc3c4sc5cc(/C=C6/C(=O)c7cc(F)cc(c7)C(=O)/C6=C\c6cc(C(C)(C)C(=O)OC)c(-c7cc(C)cc(C(C)(C)C(=O)OC)c7)s6)sc5c4c(C(C)(C)C(=O)OC)ccc2-3)c1,CCCCCCC(CCCC)Cc1c(/C=C2\C(=O)c3cc(F)c(F)cc3C2=C(C#N)C#N)sc2c1SC1c3c(c4c(c5nsnc35)c3sc5c(CC(CCCC)CCCCCC)c(/C=C6\C(=O)c7cc(F)c(F)cc7C6=C(C#N)C#N)sc5c3n4CC(CC)CCCC)N(CC(CC)CCCC)C21,0.893,26.59,80.03,19.01,19.003019461,0.0367203524461029,18.89,19.01,,BDT,BDT,,ITO/PEDOT:PSS/Active layer/PNDIT-F3N/Ag,conventional,PNDIT-F3N,PNDIT-F3N,PEDOT:PSS,PEDOT:PSS,,,,90.0,-5.56,-3.65,,-5.68,-3.9,
59118,10.1016/j.nanoen.2023.109218,10.1016/j.nanoen.2023.109218,PM6,BOHD,PM6,BOHD,COC(=O)C(C)(C)c1cc(C)cc(-c2sc3c4sc5cc(/C=C6/C(=O)c7cc(F)cc(c7)C(=O)/C6=C\c6cc(C(C)(C)C(=O)OC)c(-c7cc(C)cc(C(C)(C)C(=O)OC)c7)s6)sc5c4c(C(C)(C)C(=O)OC)ccc2-3)c1,,0.901,24.56,74.07,16.39,16.390624392,0.003809591214148,16.23,16.39,,,,,ITO/PEDOT:PSS/PM6:acceptor/PDINN/Ag,conventional,PDINN,PDINN,PEDOT:PSS,PEDOT:PSS,,chloroform,chloroform,,-5.56,-3.65,,,,
59119,10.1016/j.nanoen.2023.109218,10.1016/j.nanoen.2023.109218,PM6,2BOHD-T,PM6,2BOHD-T,COC(=O)C(C)(C)c1cc(C)cc(-c2sc3c4sc5cc(/C=C6/C(=O)c7cc(F)cc(c7)C(=O)/C6=C\c6cc(C(C)(C)C(=O)OC)c(-c7cc(C)cc(C(C)(C)C(=O)OC)c7)s6)sc5c4c(C(C)(C)C(=O)OC)ccc2-3)c1,,0.946,24.92,75.02,17.68,17.685454863999997,0.0308533031674048,17.45,17.68,,,,,ITO/PEDOT:PSS/PM6:acceptor/PDINN/Ag,conventional,PDINN,PDINN,PEDOT:PSS,PEDOT:PSS,,chloroform,chloroform,,-5.56,-3.65,,,,
59120,10.1016/j.nanoen.2023.109218,10.1016/j.nanoen.2023.109218,PM6,2BOHD-TC4T,PM6,2BOHD-TC4T,COC(=O)C(C)(C)c1cc(C)cc(-c2sc3c4sc5cc(/C=C6/C(=O)c7cc(F)cc(c7)C(=O)/C6=C\c6cc(C(C)(C)C(=O)OC)c(-c7cc(C)cc(C(C)(C)C(=O)OC)c7)s6)sc5c4c(C(C)(C)C(=O)OC)ccc2-3)c1,,0.98,22.82,73.75,16.5,16.493154999999998,0.0414848484848605,16.38,16.5,,,,,ITO/PEDOT:PSS/PM6:acceptor/PDINN/Ag,conventional,PDINN,PDINN,PEDOT:PSS,PEDOT:PSS,,chloroform,chloroform,,-5.56,-3.65,,,,
59121,10.1016/j.nanoen.2023.109218,10.1016/j.nanoen.2023.109218,PM6,2BOHD-TC6T,PM6,2BOHD-TC6T,COC(=O)C(C)(C)c1cc(C)cc(-c2sc3c4sc5cc(/C=C6/C(=O)c7cc(F)cc(c7)C(=O)/C6=C\c6cc(C(C)(C)C(=O)OC)c(-c7cc(C)cc(C(C)(C)C(=O)OC)c7)s6)sc5c4c(C(C)(C)C(=O)OC)ccc2-3)c1,,0.976,21.89,70.55,15.07,15.07275352,0.0182715328467194,14.92,15.07,,,,,ITO/PEDOT:PSS/PM6:acceptor/PDINN/Ag,conventional,PDINN,PDINN,PEDOT:PSS,PEDOT:PSS,,chloroform,chloroform,,-5.56,-3.65,,,,
59122,10.1016/j.nanoen.2023.109218,10.1016/j.nanoen.2023.109218,PM6,BOHD,PM6,BOHD,COC(=O)C(C)(C)c1cc(C)cc(-c2sc3c4sc5cc(/C=C6/C(=O)c7cc(F)cc(c7)C(=O)/C6=C\c6cc(C(C)(C)C(=O)OC)c(-c7cc(C)cc(C(C)(C)C(=O)OC)c7)s6)sc5c4c(C(C)(C)C(=O)OC)ccc2-3)c1,,0.9,24.41,74.42,16.35,16.3493298,0.0040990825688186,,,,,,,ITO/PEDOT:PSS/PM6:acceptor/PDINN/Ag,conventional,PDINN,PDINN,PEDOT:PSS,PEDOT:PSS,,o-XY,chloroform,,-5.56,-3.65,,,,
59123,10.1016/j.nanoen.2023.109218,10.1016/j.nanoen.2023.109218,PM6,BOHD,PM6,BOHD,COC(=O)C(C)(C)c1cc(C)cc(-c2sc3c4sc5cc(/C=C6/C(=O)c7cc(F)cc(c7)C(=O)/C6=C\c6cc(C(C)(C)C(=O)OC)c(-c7cc(C)cc(C(C)(C)C(=O)OC)c7)s6)sc5c4c(C(C)(C)C(=O)OC)ccc2-3)c1,,0.892,21.52,69.91,13.42,13.419811744,0.001402801788385,,,,,,,ITO/PEDOT:PSS/PM6:acceptor/PDINN/Ag,conventional,PDINN,PDINN,PEDOT:PSS,PEDOT:PSS,,o-XY,o-xylene,,-5.56,-3.65,,,,
59124,10.1016/j.nanoen.2023.109218,10.1016/j.nanoen.2023.109218,PM6,2BOHD-T,PM6,2BOHD-T,COC(=O)C(C)(C)c1cc(C)cc(-c2sc3c4sc5cc(/C=C6/C(=O)c7cc(F)cc(c7)C(=O)/C6=C\c6cc(C(C)(C)C(=O)OC)c(-c7cc(C)cc(C(C)(C)C(=O)OC)c7)s6)sc5c4c(C(C)(C)C(=O)OC)ccc2-3)c1,,0.939,24.73,74.76,17.36,17.360370972000002,0.0021369354838851,,,,,,,ITO/PEDOT:PSS/PM6:acceptor/PDINN/Ag,conventional,PDINN,PDINN,PEDOT:PSS,PEDOT:PSS,,o-XY,o-xylene,,-5.56,-3.65,,,,
59125,10.1016/j.nanoen.2023.109218,10.1016/j.nanoen.2023.109218,PM6,2BOHD-T,PM6,2BOHD-T,COC(=O)C(C)(C)c1cc(C)cc(-c2sc3c4sc5cc(/C=C6/C(=O)c7cc(F)cc(c7)C(=O)/C6=C\c6cc(C(C)(C)C(=O)OC)c(-c7cc(C)cc(C(C)(C)C(=O)OC)c7)s6)sc5c4c(C(C)(C)C(=O)OC)ccc2-3)c1,,0.932,21.61,70.0,14.1,14.098364000000002,0.0116028368794166,,,,,,,ITO/PEDOT:PSS/PM6:acceptor/PDINN/Ag,conventional,PDINN,PDINN,PEDOT:PSS,PEDOT:PSS,,o-XY,o-xylene,,-5.56,-3.65,,,,
59126,10.1016/j.nanoen.2023.109218,10.1016/j.nanoen.2023.109218,PM6,2BOHD-TC4T,PM6,2BOHD-TC4T,COC(=O)C(C)(C)c1cc(C)cc(-c2sc3c4sc5cc(/C=C6/C(=O)c7cc(F)cc(c7)C(=O)/C6=C\c6cc(C(C)(C)C(=O)OC)c(-c7cc(C)cc(C(C)(C)C(=O)OC)c7)s6)sc5c4c(C(C)(C)C(=O)OC)ccc2-3)c1,,0.982,22.91,72.99,16.42,16.421012838,0.0061683191230062,,,,,,,ITO/PEDOT:PSS/PM6:acceptor/PDINN/Ag,conventional,PDINN,PDINN,PEDOT:PSS,PEDOT:PSS,,o-XY,o-xylene,,-5.56,-3.65,,,,
59127,10.1016/j.nanoen.2023.109218,10.1016/j.nanoen.2023.109218,PM6,2BOHD-TC4T,PM6,2BOHD-TC4T,COC(=O)C(C)(C)c1cc(C)cc(-c2sc3c4sc5cc(/C=C6/C(=O)c7cc(F)cc(c7)C(=O)/C6=C\c6cc(C(C)(C)C(=O)OC)c(-c7cc(C)cc(C(C)(C)C(=O)OC)c7)s6)sc5c4c(C(C)(C)C(=O)OC)ccc2-3)c1,,0.977,21.08,70.54,14.53,14.527825864,0.0149630832759856,,,,,,,ITO/PEDOT:PSS/PM6:acceptor/PDINN/Ag,conventional,PDINN,PDINN,PEDOT:PSS,PEDOT:PSS,,o-XY,o-xylene,,-5.56,-3.65,,,,
59128,10.1016/j.nanoen.2023.109218,10.1016/j.nanoen.2023.109218,PM6,2BOHD-TC6T,PM6,2BOHD-TC6T,COC(=O)C(C)(C)c1cc(C)cc(-c2sc3c4sc5cc(/C=C6/C(=O)c7cc(F)cc(c7)C(=O)/C6=C\c6cc(C(C)(C)C(=O)OC)c(-c7cc(C)cc(C(C)(C)C(=O)OC)c7)s6)sc5c4c(C(C)(C)C(=O)OC)ccc2-3)c1,,0.971,21.54,69.78,14.59,14.594724252,0.0323800685400893,,,,,,,ITO/PEDOT:PSS/PM6:acceptor/PDINN/Ag,conventional,PDINN,PDINN,PEDOT:PSS,PEDOT:PSS,,o-XY,o-xylene,,-5.56,-3.65,,,,
59129,10.1016/j.nanoen.2023.109218,10.1016/j.nanoen.2023.109218,PM6,2BOHD-TC6T,PM6,2BOHD-TC6T,COC(=O)C(C)(C)c1cc(C)cc(-c2sc3c4sc5cc(/C=C6/C(=O)c7cc(F)cc(c7)C(=O)/C6=C\c6cc(C(C)(C)C(=O)OC)c(-c7cc(C)cc(C(C)(C)C(=O)OC)c7)s6)sc5c4c(C(C)(C)C(=O)OC)ccc2-3)c1,,0.967,19.33,69.2,12.93,12.93494012,0.0382066511987668,,,,,,,ITO/PEDOT:PSS/PM6:acceptor/PDINN/Ag,conventional,PDINN,PDINN,PEDOT:PSS,PEDOT:PSS,,o-XY,o-xylene,,-5.56,-3.65,,,,
59134,10.1016/j.nanoen.2024.109542,10.1016/j.nanoen.2024.109542,PM6,L8-BO,PM6,L8-BO,COC(=O)C(C)(C)c1cc(C)cc(-c2sc3c4sc5cc(/C=C6/C(=O)c7cc(F)cc(c7)C(=O)/C6=C\c6cc(C(C)(C)C(=O)OC)c(-c7cc(C)cc(C(C)(C)C(=O)OC)c7)s6)sc5c4c(C(C)(C)C(=O)OC)ccc2-3)c1,CCCCCCC(CCCC)Cc1c(/C=C2\C(=O)c3cc(F)c(F)cc3C2=C(C#N)C#N)sc2c1SC1c3c(c4c(c5nsnc35)c3sc5c(CC(CCCC)CCCCCC)c(/C=C6\C(=O)c7cc(F)c(F)cc7C6=C(C#N)C#N)sc5c3n4CC(CC)CCCC)N(CC(CC)CCCC)C21,0.881,26.26,78.04,18.05,18.054600824000005,0.0254893296399122,17.94,18.05,,,,,ITO/PEDOT:PSS/active layer/PDINN/Ag,conventional,PDINN,PDINN,PEDOT:PSS,PEDOT:PSS,,,,,-5.56,-3.65,,-5.68,-3.9,
59136,10.1016/j.nanoen.2024.109542,10.1016/j.nanoen.2024.109542,PM6,BTP-eC9,PM6,BTP-eC9,COC(=O)C(C)(C)c1cc(C)cc(-c2sc3c4sc5cc(/C=C6/C(=O)c7cc(F)cc(c7)C(=O)/C6=C\c6cc(C(C)(C)C(=O)OC)c(-c7cc(C)cc(C(C)(C)C(=O)OC)c7)s6)sc5c4c(C(C)(C)C(=O)OC)ccc2-3)c1,CCCCCCCCCc1c(C=C2C(=O)c3cc(Cl)c(Cl)cc3C2=C(C#N)C#N)sc2c1sc1c3c4nsnc4c4c5sc6c(CCCCCCCCC)c(C=C7C(=O)c8cc(Cl)c(Cl)cc8C7=C(C#N)C#N)sc6c5n(CC(CCCC)CCCCCC)c4c3n(CC(CCCC)CCCCCC)c21,0.85,28.08,75.62,18.05,18.0489816,0.0056421052631552,17.97,18.05,,,,,ITO/PEDOT:PSS/active layer/PDINN/Ag,conventional,PDINN,PDINN,PEDOT:PSS,PEDOT:PSS,,,,,-5.56,-3.65,,-5.68,-3.9,
59138,10.1016/j.nanoen.2024.109583,10.1016/j.nanoen.2024.109583,PM6,PCT-4Cl,PM6,PCT-4Cl,COC(=O)C(C)(C)c1cc(C)cc(-c2sc3c4sc5cc(/C=C6/C(=O)c7cc(F)cc(c7)C(=O)/C6=C\c6cc(C(C)(C)C(=O)OC)c(-c7cc(C)cc(C(C)(C)C(=O)OC)c7)s6)sc5c4c(C(C)(C)C(=O)OC)ccc2-3)c1,,0.91,19.4,73.8,13.02,13.028652,0.0664516129032232,12.5,13.02,,,,,ITO/PEDOT:PSS/active layer/PDINN/Ag,,PDINN,,PEDOT:PSS,,,,,,-5.56,-3.65,,,,
59139,10.1016/j.nanoen.2024.109583,10.1016/j.nanoen.2024.109583,PM6,eC9,PM6,BTP-eC9,COC(=O)C(C)(C)c1cc(C)cc(-c2sc3c4sc5cc(/C=C6/C(=O)c7cc(F)cc(c7)C(=O)/C6=C\c6cc(C(C)(C)C(=O)OC)c(-c7cc(C)cc(C(C)(C)C(=O)OC)c7)s6)sc5c4c(C(C)(C)C(=O)OC)ccc2-3)c1,CCCCCCCCCc1c(C=C2C(=O)c3cc(Cl)c(Cl)cc3C2=C(C#N)C#N)sc2c1sc1c3c4nsnc4c4c5sc6c(CCCCCCCCC)c(C=C7C(=O)c8cc(Cl)c(Cl)cc8C7=C(C#N)C#N)sc6c5n(CC(CCCC)CCCCCC)c4c3n(CC(CCCC)CCCCCC)c21,0.845,26.8,76.6,17.34,17.346836,0.0394232987312563,17.1,17.34,,,,,ITO/PEDOT:PSS/active layer/PDINN/Ag,,PDINN,,PEDOT:PSS,,,,,,-5.56,-3.65,,-5.68,-3.9,
59140,10.1016/j.nanoen.2024.109583,10.1016/j.nanoen.2024.109583,PM6,C8C8-4Cl,PM6,C8C8-4Cl,COC(=O)C(C)(C)c1cc(C)cc(-c2sc3c4sc5cc(/C=C6/C(=O)c7cc(F)cc(c7)C(=O)/C6=C\c6cc(C(C)(C)C(=O)OC)c(-c7cc(C)cc(C(C)(C)C(=O)OC)c7)s6)sc5c4c(C(C)(C)C(=O)OC)ccc2-3)c1,,0.819,23.67,72.5,14.05,14.05465425,0.0331263345195585,13.5,14.05,,,,,ITO/PEDOT:PSS/active layer/PDINN/Ag,,PDINN,,PEDOT:PSS,,,,,,-5.56,-3.65,,,,
59145,10.1016/j.nanoen.2024.109604,10.1016/j.nanoen.2024.109604,PM6,L8-BO,PM6,L8-BO,COC(=O)C(C)(C)c1cc(C)cc(-c2sc3c4sc5cc(/C=C6/C(=O)c7cc(F)cc(c7)C(=O)/C6=C\c6cc(C(C)(C)C(=O)OC)c(-c7cc(C)cc(C(C)(C)C(=O)OC)c7)s6)sc5c4c(C(C)(C)C(=O)OC)ccc2-3)c1,CCCCCCC(CCCC)Cc1c(/C=C2\C(=O)c3cc(F)c(F)cc3C2=C(C#N)C#N)sc2c1SC1c3c(c4c(c5nsnc35)c3sc5c(CC(CCCC)CCCCCC)c(/C=C6\C(=O)c7cc(F)c(F)cc7C6=C(C#N)C#N)sc5c3n4CC(CC)CCCC)N(CC(CC)CCCC)C21,0.908,25.22,73.9,16.9,16.922922640000003,0.1356369230769493,16.7,16.9,,,,,ITO/PEDOT:PSS/active layer/PNDIT-F3N/Ag,conventional,PNDIT-F3N,PNDIT-F3N,PEDOT:PSS,PEDOT:PSS,,,,,-5.56,-3.65,,-5.68,-3.9,
59146,10.1016/j.nanoen.2024.109604,10.1016/j.nanoen.2024.109604,PM6,L8-BO,PM6,L8-BO,COC(=O)C(C)(C)c1cc(C)cc(-c2sc3c4sc5cc(/C=C6/C(=O)c7cc(F)cc(c7)C(=O)/C6=C\c6cc(C(C)(C)C(=O)OC)c(-c7cc(C)cc(C(C)(C)C(=O)OC)c7)s6)sc5c4c(C(C)(C)C(=O)OC)ccc2-3)c1,CCCCCCC(CCCC)Cc1c(/C=C2\C(=O)c3cc(F)c(F)cc3C2=C(C#N)C#N)sc2c1SC1c3c(c4c(c5nsnc35)c3sc5c(CC(CCCC)CCCCCC)c(/C=C6\C(=O)c7cc(F)c(F)cc7C6=C(C#N)C#N)sc5c3n4CC(CC)CCCC)N(CC(CC)CCCC)C21,0.879,26.65,80.3,18.8,18.81055605,0.0561492021276497,18.6,18.8,,SA-T5,SA-T5,,ITO/PEDOT:PSS/active layer/PNDIT-F3N/Ag,conventional,PNDIT-F3N,PNDIT-F3N,PEDOT:PSS,PEDOT:PSS,,,,90.0,-5.56,-3.65,,-5.68,-3.9,
59147,10.1016/j.nanoen.2024.109604,10.1016/j.nanoen.2024.109604,PM6,DL8,PM6,DL8,COC(=O)C(C)(C)c1cc(C)cc(-c2sc3c4sc5cc(/C=C6/C(=O)c7cc(F)cc(c7)C(=O)/C6=C\c6cc(C(C)(C)C(=O)OC)c(-c7cc(C)cc(C(C)(C)C(=O)OC)c7)s6)sc5c4c(C(C)(C)C(=O)OC)ccc2-3)c1,,0.949,23.83,63.7,14.4,14.40554479,0.0385054861110993,14.2,14.4,,,,,ITO/PEDOT:PSS/active layer/PNDIT-F3N/Ag,conventional,PNDIT-F3N,PNDIT-F3N,PEDOT:PSS,PEDOT:PSS,,,,,-5.56,-3.65,,,,
59148,10.1016/j.nanoen.2024.109604,10.1016/j.nanoen.2024.109604,PM6,DL8,PM6,DL8,COC(=O)C(C)(C)c1cc(C)cc(-c2sc3c4sc5cc(/C=C6/C(=O)c7cc(F)cc(c7)C(=O)/C6=C\c6cc(C(C)(C)C(=O)OC)c(-c7cc(C)cc(C(C)(C)C(=O)OC)c7)s6)sc5c4c(C(C)(C)C(=O)OC)ccc2-3)c1,,0.939,24.67,76.9,17.8,17.81398497,0.0785672471910067,17.5,17.8,,SA-T5,SA-T5,,ITO/PEDOT:PSS/active layer/PNDIT-F3N/Ag,conventional,PNDIT-F3N,PNDIT-F3N,PEDOT:PSS,PEDOT:PSS,,,,90.0,-5.56,-3.65,,,,
59149,10.1016/j.nanoen.2024.109604,10.1016/j.nanoen.2024.109604,PM6,PY-DT,PM6,PY-DT,COC(=O)C(C)(C)c1cc(C)cc(-c2sc3c4sc5cc(/C=C6/C(=O)c7cc(F)cc(c7)C(=O)/C6=C\c6cc(C(C)(C)C(=O)OC)c(-c7cc(C)cc(C(C)(C)C(=O)OC)c7)s6)sc5c4c(C(C)(C)C(=O)OC)ccc2-3)c1,CCCCCCCCCCCCC(CCCCCCCCCC)Cn1c2c3sc(/C=C4\C(=O)c5ccccc5C4=C(C#N)C#N)c(CC(CCCC)CCCCCC)c3sc2c2c3nsnc3c3c4sc5c(CC(CCCC)CCCCCC)c(/C=C6\C(=O)c7cc(-c8cccs8)ccc7C6=C(C#N)C#N)sc5c4n(CC(CCCCCCCCCC)CCCCCCCCCCCC)c3c21,0.973,23.69,62.9,14.5,14.49868273,0.0090846206896516,14.3,14.5,,,,,ITO/PEDOT:PSS/active layer/PNDIT-F3N/Ag,conventional,PNDIT-F3N,PNDIT-F3N,PEDOT:PSS,PEDOT:PSS,,,,,-5.56,-3.65,,-5.6,-3.83,
59150,10.1016/j.nanoen.2024.109604,10.1016/j.nanoen.2024.109604,PM6,PY-DT,PM6,PY-DT,COC(=O)C(C)(C)c1cc(C)cc(-c2sc3c4sc5cc(/C=C6/C(=O)c7cc(F)cc(c7)C(=O)/C6=C\c6cc(C(C)(C)C(=O)OC)c(-c7cc(C)cc(C(C)(C)C(=O)OC)c7)s6)sc5c4c(C(C)(C)C(=O)OC)ccc2-3)c1,CCCCCCCCCCCCC(CCCCCCCCCC)Cn1c2c3sc(/C=C4\C(=O)c5ccccc5C4=C(C#N)C#N)c(CC(CCCC)CCCCCC)c3sc2c2c3nsnc3c3c4sc5c(CC(CCCC)CCCCCC)c(/C=C6\C(=O)c7cc(-c8cccs8)ccc7C6=C(C#N)C#N)sc5c4n(CC(CCCCCCCCCC)CCCCCCCCCCCC)c3c21,0.957,24.24,75.8,17.6,17.58384144,0.0918100000000052,17.5,17.6,,SA-T5,SA-T5,,ITO/PEDOT:PSS/active layer/PNDIT-F3N/Ag,conventional,PNDIT-F3N,PNDIT-F3N,PEDOT:PSS,PEDOT:PSS,,,,90.0,-5.56,-3.65,,-5.6,-3.83,
59151,10.1016/j.nanoen.2024.109874,10.1016/j.nanoen.2024.109874,PM6,PAY-IT,PM6,PAY-IT,COC(=O)C(C)(C)c1cc(C)cc(-c2sc3c4sc5cc(/C=C6/C(=O)c7cc(F)cc(c7)C(=O)/C6=C\c6cc(C(C)(C)C(=O)OC)c(-c7cc(C)cc(C(C)(C)C(=O)OC)c7)s6)sc5c4c(C(C)(C)C(=O)OC)ccc2-3)c1,,0.94,20.8,69.0,13.5,13.49088,0.0675555555555639,13.4,13.5,1.5:1,,,,ITO/PEDOT:PSS/PM6:PAY-IT/PFN-Br/Ag,conventional,PFN-Br,PFN-Br,PEDOT:PSS,PEDOT:PSS,,,,,-5.56,-3.65,,,,
59152,10.1016/j.nanoen.2024.109874,10.1016/j.nanoen.2024.109874,PM6,PAY-IT,PM6,PAY-IT,COC(=O)C(C)(C)c1cc(C)cc(-c2sc3c4sc5cc(/C=C6/C(=O)c7cc(F)cc(c7)C(=O)/C6=C\c6cc(C(C)(C)C(=O)OC)c(-c7cc(C)cc(C(C)(C)C(=O)OC)c7)s6)sc5c4c(C(C)(C)C(=O)OC)ccc2-3)c1,,0.94,21.0,72.0,14.2,14.2128,0.0901408450704251,14.1,14.2,1.5:1,1-chloronaphthalene (CN),CN,,ITO/PEDOT:PSS/PM6:PAY-IT/PFN-Br/Ag,conventional,PFN-Br,PFN-Br,PEDOT:PSS,PEDOT:PSS,,,,,-5.56,-3.65,,,,
59153,10.1016/j.nanoen.2024.109874,10.1016/j.nanoen.2024.109874,PM6,PAY-IT,PM6,PAY-IT,COC(=O)C(C)(C)c1cc(C)cc(-c2sc3c4sc5cc(/C=C6/C(=O)c7cc(F)cc(c7)C(=O)/C6=C\c6cc(C(C)(C)C(=O)OC)c(-c7cc(C)cc(C(C)(C)C(=O)OC)c7)s6)sc5c4c(C(C)(C)C(=O)OC)ccc2-3)c1,,0.94,21.7,73.0,14.9,14.89054,0.0634899328858987,14.7,14.9,1.5:1,1-chloronaphthalene (CN),CN,,ITO/PEDOT:PSS/PM6:PAY-IT/PFN-Br/Ag,conventional,PFN-Br,PFN-Br,PEDOT:PSS,PEDOT:PSS,,,,,-5.56,-3.65,,,,
59155,10.1016/j.nanoen.2024.109874,10.1016/j.nanoen.2024.109874,PM6,PAY-IT,PM6,PAY-IT,COC(=O)C(C)(C)c1cc(C)cc(-c2sc3c4sc5cc(/C=C6/C(=O)c7cc(F)cc(c7)C(=O)/C6=C\c6cc(C(C)(C)C(=O)OC)c(-c7cc(C)cc(C(C)(C)C(=O)OC)c7)s6)sc5c4c(C(C)(C)C(=O)OC)ccc2-3)c1,,0.93,22.7,69.0,14.6,14.56659,0.2288356164383435,14.4,14.6,,,,,ITO/PEDOT:PSS/PM6:PY-IT/PFN-Br/Ag,conventional,PFN-Br,PFN-Br,PEDOT:PSS,PEDOT:PSS,,,,,-5.56,-3.65,,,,
59156,10.1016/j.nanoen.2024.109874,10.1016/j.nanoen.2024.109874,PM6,PAY-IT,PM6,PAY-IT,COC(=O)C(C)(C)c1cc(C)cc(-c2sc3c4sc5cc(/C=C6/C(=O)c7cc(F)cc(c7)C(=O)/C6=C\c6cc(C(C)(C)C(=O)OC)c(-c7cc(C)cc(C(C)(C)C(=O)OC)c7)s6)sc5c4c(C(C)(C)C(=O)OC)ccc2-3)c1,,0.93,21.9,71.0,14.4,14.46057,0.4206250000000016,14.3,14.4,1.5:1,,,,ITO/PEDOT:PSS/PM6:PAY-IT/PFN-Br/Ag,conventional,PFN-Br,PFN-Br,PEDOT:PSS,PEDOT:PSS,,,,,-5.56,-3.65,,,,
59157,10.1016/j.nanoen.2024.109890,10.1016/j.nanoen.2024.109890,PM6,Y6,PM6,Y6,COC(=O)C(C)(C)c1cc(C)cc(-c2sc3c4sc5cc(/C=C6/C(=O)c7cc(F)cc(c7)C(=O)/C6=C\c6cc(C(C)(C)C(=O)OC)c(-c7cc(C)cc(C(C)(C)C(=O)OC)c7)s6)sc5c4c(C(C)(C)C(=O)OC)ccc2-3)c1,CCCCCCCCCCCc1c(/C=C2\C(=O)c3cc(F)c(F)cc3C2=C(C#N)C#N)sc2c1sc1c3c4nsnc4c4c5sc6c(CCCCCCCCCCC)c(/C=C7\C(=O)c8cc(F)c(F)cc8C7=C(C#N)C#N)sc6c5n(CC(CC)CCCC)c4c3n(CC(CC)CCCC)c21,0.84,26.13,73.08,16.04,16.04047536,0.0029635910224399,15.89,16.04,,,,,ITO/PEDOT: PSS/active layer/PDIN-X/Ag,conventional,PDINN,PDINN,PEDOT: PSS,PEDOT:PSS,,,,,-5.56,-3.65,,-5.65,-4.09,
59158,10.1016/j.nanoen.2024.109890,10.1016/j.nanoen.2024.109890,PM6,Y6,PM6,Y6,COC(=O)C(C)(C)c1cc(C)cc(-c2sc3c4sc5cc(/C=C6/C(=O)c7cc(F)cc(c7)C(=O)/C6=C\c6cc(C(C)(C)C(=O)OC)c(-c7cc(C)cc(C(C)(C)C(=O)OC)c7)s6)sc5c4c(C(C)(C)C(=O)OC)ccc2-3)c1,CCCCCCCCCCCc1c(/C=C2\C(=O)c3cc(F)c(F)cc3C2=C(C#N)C#N)sc2c1sc1c3c4nsnc4c4c5sc6c(CCCCCCCCCCC)c(/C=C7\C(=O)c8cc(F)c(F)cc8C7=C(C#N)C#N)sc6c5n(CC(CC)CCCC)c4c3n(CC(CC)CCCC)c21,0.82,24.83,68.54,13.96,13.95515524,0.0347045845272278,13.54,13.96,,,,,ITO/PEDOT: PSS/active layer/PDIN-X/Ag,conventional,PDIN-BF4,PDIN-BF4,PEDOT: PSS,PEDOT:PSS,,,,,-5.56,-3.65,,-5.65,-4.09,
59159,10.1016/j.nanoen.2024.109890,10.1016/j.nanoen.2024.109890,PM6,Y6,PM6,Y6,COC(=O)C(C)(C)c1cc(C)cc(-c2sc3c4sc5cc(/C=C6/C(=O)c7cc(F)cc(c7)C(=O)/C6=C\c6cc(C(C)(C)C(=O)OC)c(-c7cc(C)cc(C(C)(C)C(=O)OC)c7)s6)sc5c4c(C(C)(C)C(=O)OC)ccc2-3)c1,CCCCCCCCCCCc1c(/C=C2\C(=O)c3cc(F)c(F)cc3C2=C(C#N)C#N)sc2c1sc1c3c4nsnc4c4c5sc6c(CCCCCCCCCCC)c(/C=C7\C(=O)c8cc(F)c(F)cc8C7=C(C#N)C#N)sc6c5n(CC(CC)CCCC)c4c3n(CC(CC)CCCC)c21,0.84,25.49,70.85,15.17,15.170118599999997,0.0007818061964196,14.31,15.17,,,,,ITO/PEDOT: PSS/active layer/PDIN-X/Ag,conventional,PDIN-BPh4,PDIN-BPh4,PEDOT: PSS,PEDOT:PSS,,,,,-5.56,-3.65,,-5.65,-4.09,
59160,10.1016/j.nanoen.2024.109890,10.1016/j.nanoen.2024.109890,PM6,Y6,PM6,Y6,COC(=O)C(C)(C)c1cc(C)cc(-c2sc3c4sc5cc(/C=C6/C(=O)c7cc(F)cc(c7)C(=O)/C6=C\c6cc(C(C)(C)C(=O)OC)c(-c7cc(C)cc(C(C)(C)C(=O)OC)c7)s6)sc5c4c(C(C)(C)C(=O)OC)ccc2-3)c1,CCCCCCCCCCCc1c(/C=C2\C(=O)c3cc(F)c(F)cc3C2=C(C#N)C#N)sc2c1sc1c3c4nsnc4c4c5sc6c(CCCCCCCCCCC)c(/C=C7\C(=O)c8cc(F)c(F)cc8C7=C(C#N)C#N)sc6c5n(CC(CC)CCCC)c4c3n(CC(CC)CCCC)c21,0.76,23.66,64.12,11.53,11.52980192,0.0017179531656441,11.06,11.53,,,,,ITO/PEDOT: PSS/active layer/PDIN-X/Ag,conventional,PDIN-BPhF4,PDIN-BPhF4,PEDOT: PSS,PEDOT:PSS,,,,,-5.56,-3.65,,-5.65,-4.09,
59161,10.1016/j.nanoen.2024.109890,10.1016/j.nanoen.2024.109890,PM6,Y6,PM6,Y6,COC(=O)C(C)(C)c1cc(C)cc(-c2sc3c4sc5cc(/C=C6/C(=O)c7cc(F)cc(c7)C(=O)/C6=C\c6cc(C(C)(C)C(=O)OC)c(-c7cc(C)cc(C(C)(C)C(=O)OC)c7)s6)sc5c4c(C(C)(C)C(=O)OC)ccc2-3)c1,CCCCCCCCCCCc1c(/C=C2\C(=O)c3cc(F)c(F)cc3C2=C(C#N)C#N)sc2c1sc1c3c4nsnc4c4c5sc6c(CCCCCCCCCCC)c(/C=C7\C(=O)c8cc(F)c(F)cc8C7=C(C#N)C#N)sc6c5n(CC(CC)CCCC)c4c3n(CC(CC)CCCC)c21,0.85,26.67,74.9,16.98,16.9794555,0.0032067137809197,16.47,16.98,,,,,ITO/PEDOT: PSS/active layer/PDIN-X/Ag,conventional,PDIN-BIm4,PDIN-BIm4,PEDOT: PSS,PEDOT:PSS,,,,,-5.56,-3.65,,-5.65,-4.09,
