Repository: JiYiqaq/PCE-KA-GNN

# Data directory

- `raw/Active_Database.csv` is the immutable source dataset bundled under CC BY 4.0. Do not overwrite it with processed data.
- `processed/` is created and populated by the training pipeline. Generated `.pt` and `.pth` caches are intentionally ignored by Git because they can exceed GitHub's normal single-file limit.

See `../DATA_LICENSE.md` for provenance, license and checksum information.

File: data/raw/Active_Database.csv (part 173 of 471)
id,doi,doi_norm,donor,acceptor,donor_canonical,acceptor_canonical,donor_smiles,acceptor_smiles,voc,jsc,ff,pce,pce_recomputed,pce_relative_error_percent,pce_avg,pce_best,d_a_ratio,additive,additive_canonical,additive_ratio,device_structure,device_type,etl,etl_canonical,htl,htl_canonical,active_layer_thickness,solvent,solvent_canonical,annealing_temp,homo_d,lumo_d,eg_d,homo_a,lumo_a,eg_a
59162,10.1016/j.nanoen.2024.109890,10.1016/j.nanoen.2024.109890,PM6,BTP-eC9,PM6,BTP-eC9,COC(=O)C(C)(C)c1cc(C)cc(-c2sc3c4sc5cc(/C=C6/C(=O)c7cc(F)cc(c7)C(=O)/C6=C\c6cc(C(C)(C)C(=O)OC)c(-c7cc(C)cc(C(C)(C)C(=O)OC)c7)s6)sc5c4c(C(C)(C)C(=O)OC)ccc2-3)c1,CCCCCCCCCc1c(C=C2C(=O)c3cc(Cl)c(Cl)cc3C2=C(C#N)C#N)sc2c1sc1c3c4nsnc4c4c5sc6c(CCCCCCCCC)c(C=C7C(=O)c8cc(Cl)c(Cl)cc8C7=C(C#N)C#N)sc6c5n(CC(CCCC)CCCCCC)c4c3n(CC(CCCC)CCCCCC)c21,0.85,26.55,73.47,16.58,16.580342249999998,0.002064234016883,16.17,16.58,,,,,ITO/PEDOT: PSS/active layer/PDIN-X/Ag,conventional,PDINN,PDINN,PEDOT: PSS,PEDOT:PSS,,,,,-5.56,-3.65,,-5.68,-3.9,
59163,10.1016/j.nanoen.2024.109890,10.1016/j.nanoen.2024.109890,PM6,BTP-eC9,PM6,BTP-eC9,COC(=O)C(C)(C)c1cc(C)cc(-c2sc3c4sc5cc(/C=C6/C(=O)c7cc(F)cc(c7)C(=O)/C6=C\c6cc(C(C)(C)C(=O)OC)c(-c7cc(C)cc(C(C)(C)C(=O)OC)c7)s6)sc5c4c(C(C)(C)C(=O)OC)ccc2-3)c1,CCCCCCCCCc1c(C=C2C(=O)c3cc(Cl)c(Cl)cc3C2=C(C#N)C#N)sc2c1sc1c3c4nsnc4c4c5sc6c(CCCCCCCCC)c(C=C7C(=O)c8cc(Cl)c(Cl)cc8C7=C(C#N)C#N)sc6c5n(CC(CCCC)CCCCCC)c4c3n(CC(CCCC)CCCCCC)c21,0.86,27.18,76.24,17.82,17.82094752,0.005317171717174,17.28,17.82,,,,,ITO/PEDOT: PSS/active layer/PDIN-X/Ag,conventional,PDIN-BIm4,PDIN-BIm4,PEDOT: PSS,PEDOT:PSS,,,,,-5.56,-3.65,,-5.68,-3.9,
59176,10.1016/j.nanoen.2024.109988,10.1016/j.nanoen.2024.109988,PM6,L8-BO,PM6,L8-BO,COC(=O)C(C)(C)c1cc(C)cc(-c2sc3c4sc5cc(/C=C6/C(=O)c7cc(F)cc(c7)C(=O)/C6=C\c6cc(C(C)(C)C(=O)OC)c(-c7cc(C)cc(C(C)(C)C(=O)OC)c7)s6)sc5c4c(C(C)(C)C(=O)OC)ccc2-3)c1,CCCCCCC(CCCC)Cc1c(/C=C2\C(=O)c3cc(F)c(F)cc3C2=C(C#N)C#N)sc2c1SC1c3c(c4c(c5nsnc35)c3sc5c(CC(CCCC)CCCCCC)c(/C=C6\C(=O)c7cc(F)c(F)cc7C6=C(C#N)C#N)sc5c3n4CC(CC)CCCC)N(CC(CC)CCCC)C21,0.895,25.0,75.6,16.9,16.915499999999998,0.0917159763313574,16.7,16.9,,,,,,,,,,,,,,,-5.56,-3.65,,-5.68,-3.9,
59177,10.1016/j.nanoen.2024.109988,10.1016/j.nanoen.2024.109988,PM6,L8-BO,PM6,L8-BO,COC(=O)C(C)(C)c1cc(C)cc(-c2sc3c4sc5cc(/C=C6/C(=O)c7cc(F)cc(c7)C(=O)/C6=C\c6cc(C(C)(C)C(=O)OC)c(-c7cc(C)cc(C(C)(C)C(=O)OC)c7)s6)sc5c4c(C(C)(C)C(=O)OC)ccc2-3)c1,CCCCCCC(CCCC)Cc1c(/C=C2\C(=O)c3cc(F)c(F)cc3C2=C(C#N)C#N)sc2c1SC1c3c(c4c(c5nsnc35)c3sc5c(CC(CCCC)CCCCCC)c(/C=C6\C(=O)c7cc(F)c(F)cc7C6=C(C#N)C#N)sc5c3n4CC(CC)CCCC)N(CC(CC)CCCC)C21,0.886,26.3,78.3,18.2,18.2453094,0.2489527472527512,18.0,18.2,,TT,TT,,,,,,,,,,,,-5.56,-3.65,,-5.68,-3.9,
59178,10.1016/j.nanoen.2024.109988,10.1016/j.nanoen.2024.109988,PM6,L8-BO,PM6,L8-BO,COC(=O)C(C)(C)c1cc(C)cc(-c2sc3c4sc5cc(/C=C6/C(=O)c7cc(F)cc(c7)C(=O)/C6=C\c6cc(C(C)(C)C(=O)OC)c(-c7cc(C)cc(C(C)(C)C(=O)OC)c7)s6)sc5c4c(C(C)(C)C(=O)OC)ccc2-3)c1,CCCCCCC(CCCC)Cc1c(/C=C2\C(=O)c3cc(F)c(F)cc3C2=C(C#N)C#N)sc2c1SC1c3c(c4c(c5nsnc35)c3sc5c(CC(CCCC)CCCCCC)c(/C=C6\C(=O)c7cc(F)c(F)cc7C6=C(C#N)C#N)sc5c3n4CC(CC)CCCC)N(CC(CC)CCCC)C21,0.893,26.8,79.7,19.1,19.0741228,0.1354827225130892,18.8,19.1,,TTBB,TTBB,,,,,,,,,,,,-5.56,-3.65,,-5.68,-3.9,
59179,10.1016/j.nanoen.2024.109988,10.1016/j.nanoen.2024.109988,PM6,L8-BO,PM6,L8-BO,COC(=O)C(C)(C)c1cc(C)cc(-c2sc3c4sc5cc(/C=C6/C(=O)c7cc(F)cc(c7)C(=O)/C6=C\c6cc(C(C)(C)C(=O)OC)c(-c7cc(C)cc(C(C)(C)C(=O)OC)c7)s6)sc5c4c(C(C)(C)C(=O)OC)ccc2-3)c1,CCCCCCC(CCCC)Cc1c(/C=C2\C(=O)c3cc(F)c(F)cc3C2=C(C#N)C#N)sc2c1SC1c3c(c4c(c5nsnc35)c3sc5c(CC(CCCC)CCCCCC)c(/C=C6\C(=O)c7cc(F)c(F)cc7C6=C(C#N)C#N)sc5c3n4CC(CC)CCCC)N(CC(CC)CCCC)C21,0.889,26.7,78.7,18.7,18.6804681,0.1044486631016069,18.3,18.7,,TTBI,TTBI,,,,,,,,,,,,-5.56,-3.65,,-5.68,-3.9,
59181,10.1016/j.nanoen.2024.109988,10.1016/j.nanoen.2024.109988,PM6(TTBB),L8-BO(TTBI),PM6(TTBB),L8-BO(TTBI),,,0.898,26.9,80.0,19.4,19.32496,0.3868041237113471,19.1,19.4,,TTBB; TTBI,,,,,,,,,,,,,,,,,,
59182,10.1016/j.nanoen.2024.109988,10.1016/j.nanoen.2024.109988,D18,L8-BO,D18,L8-BO,CCCCCCC(CCCC)Cc1csc(-c2cc3c4nsnc4c4cc(-c5cc(CC(CCCC)CCCCCC)c(-c6cc7c(-c8cc(F)c(CC(CC)CCCC)s8)c8sccc8c(-c8cc(F)c(CC(CC)CCCC)s8)c7s6)s5)sc4c3s2)c1,CCCCCCC(CCCC)Cc1c(/C=C2\C(=O)c3cc(F)c(F)cc3C2=C(C#N)C#N)sc2c1SC1c3c(c4c(c5nsnc35)c3sc5c(CC(CCCC)CCCCCC)c(/C=C6\C(=O)c7cc(F)c(F)cc7C6=C(C#N)C#N)sc5c3n4CC(CC)CCCC)N(CC(CC)CCCC)C21,0.907,26.4,73.7,17.6,17.6473176,0.2688499999999972,17.4,17.6,,w/o,,,,,,,,,,,,,-5.51,-2.77,,-5.68,-3.9,
59183,10.1016/j.nanoen.2024.109988,10.1016/j.nanoen.2024.109988,D18(TTBB),L8-BO(TTBI),D18(TTBB),L8-BO(TTBI),,,0.919,27.2,79.8,19.9,19.9474464,0.2384241206030246,19.6,19.9,,TTBB; TTBI,,,,,,,,,,,,,,,,,,
59184,10.1016/j.nanoen.2024.110016,10.1016/j.nanoen.2024.110016,D18,Y6,D18,Y6,CCCCCCC(CCCC)Cc1csc(-c2cc3c4nsnc4c4cc(-c5cc(CC(CCCC)CCCCCC)c(-c6cc7c(-c8cc(F)c(CC(CC)CCCC)s8)c8sccc8c(-c8cc(F)c(CC(CC)CCCC)s8)c7s6)s5)sc4c3s2)c1,CCCCCCCCCCCc1c(/C=C2\C(=O)c3cc(F)c(F)cc3C2=C(C#N)C#N)sc2c1sc1c3c4nsnc4c4c5sc6c(CCCCCCCCCCC)c(/C=C7\C(=O)c8cc(F)c(F)cc8C7=C(C#N)C#N)sc6c5n(CC(CC)CCCC)c4c3n(CC(CC)CCCC)c21,0.869,26.87,75.14,17.54,17.545212541999998,0.0297180273660141,17.33,17.54,,w/o,,,ITO/PEDOT:PSS/active layer/PDIN/Ag,BHJ,PDIN,,PEDOT:PSS,,,,,,-5.51,-2.77,,-5.65,-4.09,
59185,10.1016/j.nanoen.2024.110016,10.1016/j.nanoen.2024.110016,D18,Y6,D18,Y6,CCCCCCC(CCCC)Cc1csc(-c2cc3c4nsnc4c4cc(-c5cc(CC(CCCC)CCCCCC)c(-c6cc7c(-c8cc(F)c(CC(CC)CCCC)s8)c8sccc8c(-c8cc(F)c(CC(CC)CCCC)s8)c7s6)s5)sc4c3s2)c1,CCCCCCCCCCCc1c(/C=C2\C(=O)c3cc(F)c(F)cc3C2=C(C#N)C#N)sc2c1sc1c3c4nsnc4c4c5sc6c(CCCCCCCCCCC)c(/C=C7\C(=O)c8cc(F)c(F)cc8C7=C(C#N)C#N)sc6c5n(CC(CC)CCCC)c4c3n(CC(CC)CCCC)c21,0.86,27.3,76.63,18.0,17.9911914,0.0489366666666571,17.81,18.0,,TBB,TBB,2.5 mg/mL,ITO/PEDOT:PSS/active layer/PDIN/Ag,BHJ,PDIN,,PEDOT:PSS,,,,,,-5.51,-2.77,,-5.65,-4.09,
59186,10.1016/j.nanoen.2024.110016,10.1016/j.nanoen.2024.110016,D18,Y6,D18,Y6,CCCCCCC(CCCC)Cc1csc(-c2cc3c4nsnc4c4cc(-c5cc(CC(CCCC)CCCCCC)c(-c6cc7c(-c8cc(F)c(CC(CC)CCCC)s8)c8sccc8c(-c8cc(F)c(CC(CC)CCCC)s8)c7s6)s5)sc4c3s2)c1,CCCCCCCCCCCc1c(/C=C2\C(=O)c3cc(F)c(F)cc3C2=C(C#N)C#N)sc2c1sc1c3c4nsnc4c4c5sc6c(CCCCCCCCCCC)c(/C=C7\C(=O)c8cc(F)c(F)cc8C7=C(C#N)C#N)sc6c5n(CC(CC)CCCC)c4c3n(CC(CC)CCCC)c21,0.871,27.35,76.75,18.28,18.283269875,0.0178877188183854,18.06,18.28,,DBTF,DBTF,2.5 mg/mL,ITO/PEDOT:PSS/active layer/PDIN/Ag,BHJ,PDIN,,PEDOT:PSS,,,,,,-5.51,-2.77,,-5.65,-4.09,
59187,10.1016/j.nanoen.2024.110016,10.1016/j.nanoen.2024.110016,D18,Y6,D18,Y6,CCCCCCC(CCCC)Cc1csc(-c2cc3c4nsnc4c4cc(-c5cc(CC(CCCC)CCCCCC)c(-c6cc7c(-c8cc(F)c(CC(CC)CCCC)s8)c8sccc8c(-c8cc(F)c(CC(CC)CCCC)s8)c7s6)s5)sc4c3s2)c1,CCCCCCCCCCCc1c(/C=C2\C(=O)c3cc(F)c(F)cc3C2=C(C#N)C#N)sc2c1sc1c3c4nsnc4c4c5sc6c(CCCCCCCCCCC)c(/C=C7\C(=O)c8cc(F)c(F)cc8C7=C(C#N)C#N)sc6c5n(CC(CC)CCCC)c4c3n(CC(CC)CCCC)c21,0.875,27.4,78.3,18.78,18.772425,0.0403354632588007,18.6,18.78,,DBOF,DBOF,,ITO/PEDOT:PSS/active layer/PDIN/Ag,BHJ,PDIN,,PEDOT:PSS,,,,,,-5.51,-2.77,,-5.65,-4.09,
59188,10.1016/j.nanoen.2024.110016,10.1016/j.nanoen.2024.110016,D18-Cl,Y6,D18-Cl,Y6,CCCCCCC(CCCC)Cc1csc(-c2cc3c4nsnc4c4cc(-c5cc(CC(CCCC)CCCCCC)c(-c6cc7c(-c8cc(Cl)c(CC(CC)CCCC)s8)c8sccc8c(-c8cc(Cl)c(CC(CC)CCCC)s8)c7s6)s5)sc4c3s2)c1,CCCCCCCCCCCc1c(/C=C2\C(=O)c3cc(F)c(F)cc3C2=C(C#N)C#N)sc2c1sc1c3c4nsnc4c4c5sc6c(CCCCCCCCCCC)c(/C=C7\C(=O)c8cc(F)c(F)cc8C7=C(C#N)C#N)sc6c5n(CC(CC)CCCC)c4c3n(CC(CC)CCCC)c21,0.889,26.69,76.13,18.07,18.063677233,0.0349904095185409,17.81,18.07,,w/o,,,ITO/PEDOT:PSS/active layer/PDIN/Ag,,PDIN,,PEDOT:PSS,,,,,,-5.51,-2.77,,-5.65,-4.09,
59189,10.1016/j.nanoen.2024.110016,10.1016/j.nanoen.2024.110016,D18-Cl,Y6,D18-Cl,Y6,CCCCCCC(CCCC)Cc1csc(-c2cc3c4nsnc4c4cc(-c5cc(CC(CCCC)CCCCCC)c(-c6cc7c(-c8cc(Cl)c(CC(CC)CCCC)s8)c8sccc8c(-c8cc(Cl)c(CC(CC)CCCC)s8)c7s6)s5)sc4c3s2)c1,CCCCCCCCCCCc1c(/C=C2\C(=O)c3cc(F)c(F)cc3C2=C(C#N)C#N)sc2c1sc1c3c4nsnc4c4c5sc6c(CCCCCCCCCCC)c(/C=C7\C(=O)c8cc(F)c(F)cc8C7=C(C#N)C#N)sc6c5n(CC(CC)CCCC)c4c3n(CC(CC)CCCC)c21,0.89,27.65,77.99,19.19,19.19216915,0.0113035435122289,19.0,19.19,,DBOF,DBOF,5 mg/mL,ITO/PEDOT:PSS/active layer/PDIN/Ag,LBL,PDIN,,PEDOT:PSS,,,,,,-5.51,-2.77,,-5.65,-4.09,
59190,10.1016/j.nanoen.2024.110067,10.1016/j.nanoen.2024.110067,PM6,Y6,PM6,Y6,COC(=O)C(C)(C)c1cc(C)cc(-c2sc3c4sc5cc(/C=C6/C(=O)c7cc(F)cc(c7)C(=O)/C6=C\c6cc(C(C)(C)C(=O)OC)c(-c7cc(C)cc(C(C)(C)C(=O)OC)c7)s6)sc5c4c(C(C)(C)C(=O)OC)ccc2-3)c1,CCCCCCCCCCCc1c(/C=C2\C(=O)c3cc(F)c(F)cc3C2=C(C#N)C#N)sc2c1sc1c3c4nsnc4c4c5sc6c(CCCCCCCCCCC)c(/C=C7\C(=O)c8cc(F)c(F)cc8C7=C(C#N)C#N)sc6c5n(CC(CC)CCCC)c4c3n(CC(CC)CCCC)c21,0.85,26.3,72.8,16.3,16.27444,0.156809815950934,16.1,16.3,,CN,CN,0.5 vol%,ITO/2PACz/PM6:Y6/PDINN/Ag,BHJ,PDINN,PDINN,2PACz,2PACz,,chloroform,chloroform,,-5.56,-3.65,,-5.65,-4.09,
59191,10.1016/j.nanoen.2024.110067,10.1016/j.nanoen.2024.110067,PM6,Y6,PM6,Y6,COC(=O)C(C)(C)c1cc(C)cc(-c2sc3c4sc5cc(/C=C6/C(=O)c7cc(F)cc(c7)C(=O)/C6=C\c6cc(C(C)(C)C(=O)OC)c(-c7cc(C)cc(C(C)(C)C(=O)OC)c7)s6)sc5c4c(C(C)(C)C(=O)OC)ccc2-3)c1,CCCCCCCCCCCc1c(/C=C2\C(=O)c3cc(F)c(F)cc3C2=C(C#N)C#N)sc2c1sc1c3c4nsnc4c4c5sc6c(CCCCCCCCCCC)c(/C=C7\C(=O)c8cc(F)c(F)cc8C7=C(C#N)C#N)sc6c5n(CC(CC)CCCC)c4c3n(CC(CC)CCCC)c21,0.83,27.1,76.0,17.1,17.094679999999997,0.0311111111111383,16.6,17.1,,BrT (0.5 vol%),BrT,0.5 vol%,ITO/2PACz/PM6:Y6/PDINN/Ag,,PDINN,PDINN,2PACz,2PACz,,chloroform,chloroform,,-5.56,-3.65,,-5.65,-4.09,
59192,10.1016/j.nanoen.2024.110067,10.1016/j.nanoen.2024.110067,PM6,Y6,PM6,Y6,COC(=O)C(C)(C)c1cc(C)cc(-c2sc3c4sc5cc(/C=C6/C(=O)c7cc(F)cc(c7)C(=O)/C6=C\c6cc(C(C)(C)C(=O)OC)c(-c7cc(C)cc(C(C)(C)C(=O)OC)c7)s6)sc5c4c(C(C)(C)C(=O)OC)ccc2-3)c1,CCCCCCCCCCCc1c(/C=C2\C(=O)c3cc(F)c(F)cc3C2=C(C#N)C#N)sc2c1sc1c3c4nsnc4c4c5sc6c(CCCCCCCCCCC)c(/C=C7\C(=O)c8cc(F)c(F)cc8C7=C(C#N)C#N)sc6c5n(CC(CC)CCCC)c4c3n(CC(CC)CCCC)c21,0.84,27.3,78.5,18.0,18.00162,0.0089999999999948,17.8,18.0,,BrS,BrS,0.5 vol%,ITO/2PACz/PM6:Y6/PDINN/Ag,BHJ,PDINN,PDINN,2PACz,2PACz,,chloroform,chloroform,,-5.56,-3.65,,-5.65,-4.09,
59193,10.1016/j.nanoen.2024.110067,10.1016/j.nanoen.2024.110067,PM6,L8-BO,PM6,L8-BO,COC(=O)C(C)(C)c1cc(C)cc(-c2sc3c4sc5cc(/C=C6/C(=O)c7cc(F)cc(c7)C(=O)/C6=C\c6cc(C(C)(C)C(=O)OC)c(-c7cc(C)cc(C(C)(C)C(=O)OC)c7)s6)sc5c4c(C(C)(C)C(=O)OC)ccc2-3)c1,CCCCCCC(CCCC)Cc1c(/C=C2\C(=O)c3cc(F)c(F)cc3C2=C(C#N)C#N)sc2c1SC1c3c(c4c(c5nsnc35)c3sc5c(CC(CCCC)CCCCCC)c(/C=C6\C(=O)c7cc(F)c(F)cc7C6=C(C#N)C#N)sc5c3n4CC(CC)CCCC)N(CC(CC)CCCC)C21,0.89,26.5,79.7,18.8,18.797245,0.0146542553191516,,,,BrS,BrS,,ITO/2PACz/PM6:L8-BO/PDINN/Ag,,PDINN,PDINN,2PACz,2PACz,,chloroform,chloroform,,-5.56,-3.65,,-5.68,-3.9,
59194,10.1016/j.nanoen.2024.110067,10.1016/j.nanoen.2024.110067,D18,L8-BO,D18,L8-BO,CCCCCCC(CCCC)Cc1csc(-c2cc3c4nsnc4c4cc(-c5cc(CC(CCCC)CCCCCC)c(-c6cc7c(-c8cc(F)c(CC(CC)CCCC)s8)c8sccc8c(-c8cc(F)c(CC(CC)CCCC)s8)c7s6)s5)sc4c3s2)c1,CCCCCCC(CCCC)Cc1c(/C=C2\C(=O)c3cc(F)c(F)cc3C2=C(C#N)C#N)sc2c1SC1c3c(c4c(c5nsnc35)c3sc5c(CC(CCCC)CCCCCC)c(/C=C6\C(=O)c7cc(F)c(F)cc7C6=C(C#N)C#N)sc5c3n4CC(CC)CCCC)N(CC(CC)CCCC)C21,0.91,26.8,79.5,19.4,19.38846,0.0594845360824564,,,,BrS,BrS,,ITO/2PACz/D18:L8-BO/PDINN/Ag,,PDINN,PDINN,2PACz,2PACz,,chloroform,chloroform,,-5.51,-2.77,,-5.68,-3.9,
59195,10.1016/j.nanoen.2024.110067,10.1016/j.nanoen.2024.110067,PM6,PY-IT,PM6,PY-IT,COC(=O)C(C)(C)c1cc(C)cc(-c2sc3c4sc5cc(/C=C6/C(=O)c7cc(F)cc(c7)C(=O)/C6=C\c6cc(C(C)(C)C(=O)OC)c(-c7cc(C)cc(C(C)(C)C(=O)OC)c7)s6)sc5c4c(C(C)(C)C(=O)OC)ccc2-3)c1,CCCCCCCCCCCc1c(/C=C2\C(=O)c3ccccc3C2=C(C#N)C#N)sc2c1sc1c3c4nsnc4c4c5sc6c(CCCCCCCCCCC)c(/C=C7\C(=O)c8cc(-c9cccs9)ccc8C7=C(C#N)C#N)sc6c5n(CC(CCCCCCCC)CCCCCCCCCC)c4c3n(CC(CCCCCCCC)CCCCCCCCCC)c21,0.93,25.9,75.6,18.2,18.209772,0.0536923076922973,,,,BrS,BrS,,ITO/2PACz/PM6:PY-IT/PDINN/Ag,,PDINN,PDINN,2PACz,2PACz,,chloroform,chloroform,,-5.56,-3.65,,-5.68,-3.94,
59196,10.1016/j.nanoen.2024.110172,10.1016/j.nanoen.2024.110172,PM6,Y6,PM6,Y6,COC(=O)C(C)(C)c1cc(C)cc(-c2sc3c4sc5cc(/C=C6/C(=O)c7cc(F)cc(c7)C(=O)/C6=C\c6cc(C(C)(C)C(=O)OC)c(-c7cc(C)cc(C(C)(C)C(=O)OC)c7)s6)sc5c4c(C(C)(C)C(=O)OC)ccc2-3)c1,CCCCCCCCCCCc1c(/C=C2\C(=O)c3cc(F)c(F)cc3C2=C(C#N)C#N)sc2c1sc1c3c4nsnc4c4c5sc6c(CCCCCCCCCCC)c(/C=C7\C(=O)c8cc(F)c(F)cc8C7=C(C#N)C#N)sc6c5n(CC(CC)CCCC)c4c3n(CC(CC)CCCC)c21,0.839,19.5,69.4,11.4,11.354187,0.4018684210526383,11.2,11.4,1:1.2,,,,ITO/PEDOT:PSS/active layer/PDINN/Ag,conventional,PDINN,,PEDOT:PSS,,,Tol,toluene,,-5.56,-3.65,,-5.65,-4.09,
59197,10.1016/j.nanoen.2024.110172,10.1016/j.nanoen.2024.110172,PM6,C10ch-F,PM6,C10ch-F,COC(=O)C(C)(C)c1cc(C)cc(-c2sc3c4sc5cc(/C=C6/C(=O)c7cc(F)cc(c7)C(=O)/C6=C\c6cc(C(C)(C)C(=O)OC)c(-c7cc(C)cc(C(C)(C)C(=O)OC)c7)s6)sc5c4c(C(C)(C)C(=O)OC)ccc2-3)c1,,0.854,26.8,76.8,17.2,17.5773696,2.1940093023255907,17.0,17.2,1:1.2,,,,ITO/PEDOT:PSS/active layer/PDINN/Ag,conventional,PDINN,,PEDOT:PSS,,,Tol,toluene,,-5.56,-3.65,,,,
59198,10.1016/j.nanoen.2024.110172,10.1016/j.nanoen.2024.110172,PM6,C10ch-Cl,PM6,C10ch-Cl,COC(=O)C(C)(C)c1cc(C)cc(-c2sc3c4sc5cc(/C=C6/C(=O)c7cc(F)cc(c7)C(=O)/C6=C\c6cc(C(C)(C)C(=O)OC)c(-c7cc(C)cc(C(C)(C)C(=O)OC)c7)s6)sc5c4c(C(C)(C)C(=O)OC)ccc2-3)c1,,0.865,27.1,78.4,18.4,18.378136,0.1188260869565066,18.2,18.4,1:1.2,,,,ITO/PEDOT:PSS/active layer/PDINN/Ag,conventional,PDINN,,PEDOT:PSS,,,Tol,toluene,,-5.56,-3.65,,,,
59199,10.1016/j.nanoen.2024.110173,10.1016/j.nanoen.2024.110173,PBDB-TF,BTP-eC9,PM6,BTP-eC9,COC(=O)C(C)(C)c1cc(C)cc(-c2sc3c4sc5cc(/C=C6/C(=O)c7cc(F)cc(c7)C(=O)/C6=C\c6cc(C(C)(C)C(=O)OC)c(-c7cc(C)cc(C(C)(C)C(=O)OC)c7)s6)sc5c4c(C(C)(C)C(=O)OC)ccc2-3)c1,CCCCCCCCCc1c(C=C2C(=O)c3cc(Cl)c(Cl)cc3C2=C(C#N)C#N)sc2c1sc1c3c4nsnc4c4c5sc6c(CCCCCCCCC)c(C=C7C(=O)c8cc(Cl)c(Cl)cc8C7=C(C#N)C#N)sc6c5n(CC(CCCC)CCCCCC)c4c3n(CC(CCCC)CCCCCC)c21,0.842,27.56,72.8,17.08,16.893618559999997,1.0912262295082067,16.91,17.08,,,,,,inverted,,,ev.MoO3,MoO2,,,,,-5.49,-3.64,,-5.68,-3.9,
59200,10.1016/j.nanoen.2024.110173,10.1016/j.nanoen.2024.110173,PBDB-TF,BTP-eC9,PM6,BTP-eC9,COC(=O)C(C)(C)c1cc(C)cc(-c2sc3c4sc5cc(/C=C6/C(=O)c7cc(F)cc(c7)C(=O)/C6=C\c6cc(C(C)(C)C(=O)OC)c(-c7cc(C)cc(C(C)(C)C(=O)OC)c7)s6)sc5c4c(C(C)(C)C(=O)OC)ccc2-3)c1,CCCCCCCCCc1c(C=C2C(=O)c3cc(Cl)c(Cl)cc3C2=C(C#N)C#N)sc2c1sc1c3c4nsnc4c4c5sc6c(CCCCCCCCC)c(C=C7C(=O)c8cc(Cl)c(Cl)cc8C7=C(C#N)C#N)sc6c5n(CC(CCCC)CCCCCC)c4c3n(CC(CCCC)CCCCCC)c21,0.834,27.35,70.2,16.65,16.0125498,3.82852972972973,16.55,16.65,,,,,,inverted,,,ev.MoO2,MoO3,,,,,-5.49,-3.64,,-5.68,-3.9,
59201,10.1016/j.nanoen.2024.110204,10.1016/j.nanoen.2024.110204,D18,CH-ThCl,D18,CH-ThCl,CCCCCCC(CCCC)Cc1csc(-c2cc3c4nsnc4c4cc(-c5cc(CC(CCCC)CCCCCC)c(-c6cc7c(-c8cc(F)c(CC(CC)CCCC)s8)c8sccc8c(-c8cc(F)c(CC(CC)CCCC)s8)c7s6)s5)sc4c3s2)c1,,0.939,25.05,75.11,17.68,17.667336645,0.0716253110859775,,,,,,,ITO/PEDOT:PSS/Active layer/PNDIT-F3N/Ag,conventional,PNDIT-F3N,PNDIT-F3N,PEDOT:PSS,PEDOT:PSS,,,,,-5.51,-2.77,,,,
59202,10.1016/j.nanoen.2024.110204,10.1016/j.nanoen.2024.110204,D18,a-CH-ThCl,D18,a-CH-ThCl,CCCCCCC(CCCC)Cc1csc(-c2cc3c4nsnc4c4cc(-c5cc(CC(CCCC)CCCCCC)c(-c6cc7c(-c8cc(F)c(CC(CC)CCCC)s8)c8sccc8c(-c8cc(F)c(CC(CC)CCCC)s8)c7s6)s5)sc4c3s2)c1,,0.934,25.27,75.47,17.83,17.812565246,0.0977832529444752,,,,,,,ITO/PEDOT:PSS/Active layer/PNDIT-F3N/Ag,conventional,PNDIT-F3N,PNDIT-F3N,PEDOT:PSS,PEDOT:PSS,,,,,-5.51,-2.77,,,,
59203,10.1016/j.nanoen.2024.110204,10.1016/j.nanoen.2024.110204,D18,a-CH-Th2Cl,D18,a-CH-Th2Cl,CCCCCCC(CCCC)Cc1csc(-c2cc3c4nsnc4c4cc(-c5cc(CC(CCCC)CCCCCC)c(-c6cc7c(-c8cc(F)c(CC(CC)CCCC)s8)c8sccc8c(-c8cc(F)c(CC(CC)CCCC)s8)c7s6)s5)sc4c3s2)c1,,0.935,26.18,78.01,19.1,19.095521830000003,0.0234459162303598,,,,,,,ITO/PEDOT:PSS/Active layer/PNDIT-F3N/Ag,conventional,PNDIT-F3N,PNDIT-F3N,PEDOT:PSS,PEDOT:PSS,,,,,-5.51,-2.77,,,,
59211,10.1016/j.nanoen.2024.110546,10.1016/j.nanoen.2024.110546,PM6,L8-BO,PM6,L8-BO,CC1=CC(=CC(=C1)C2=C3C=CC(=C4C5=C(C=C(S5)/C=C\6/C(=O)C7=CC(=CC(=C7)F)C(=O)/C6=C\C8=CC(=C(S8)C9=CC(=CC(=C9)C)C(C)(C)C(=O)OC)C(C)(C)C(=O)OC)SC4=C3S2)C(C)(C)C(=O)OC)C(C)(C)C(=O)OC,CCCCCCC(CCCC)CC1=C(/C=C2\C(=O)C3=CC(F)=C(F)C=C3C2=C(C#N)C#N)SC2=C1SC1C3=C(C4=C(C5=NSN=C35)C3=C(C5=C(S3)C(CC(CCCC)CCCCCC)=C(/C=C3\C(=O)C6=CC(F)=C(F)C=C6C3=C(C#N)C#N)S5)N4CC(CC)CCCC)N(CC(CC)CCCC)C21,0.893,25.94,79.82,18.49,18.489840044,0.0008650946457596,18.23,18.49,,,,,ITO/PEDOT:PSS/Active layer/PDINN/Ag,conventional,PDINN,,PEDOT:PSS,,120.0,,,,-5.56,-3.65,,-5.68,-3.9,
59212,10.1016/j.nanoen.2024.110546,10.1016/j.nanoen.2024.110546,PM6,L8-BO,PM6,L8-BO,CC1=CC(=CC(=C1)C2=C3C=CC(=C4C5=C(C=C(S5)/C=C\6/C(=O)C7=CC(=CC(=C7)F)C(=O)/C6=C\C8=CC(=C(S8)C9=CC(=CC(=C9)C)C(C)(C)C(=O)OC)C(C)(C)C(=O)OC)SC4=C3S2)C(C)(C)C(=O)OC)C(C)(C)C(=O)OC,CCCCCCC(CCCC)CC1=C(/C=C2\C(=O)C3=CC(F)=C(F)C=C3C2=C(C#N)C#N)SC2=C1SC1C3=C(C4=C(C5=NSN=C35)C3=C(C5=C(S3)C(CC(CCCC)CCCCCC)=C(/C=C3\C(=O)C6=CC(F)=C(F)C=C6C3=C(C#N)C#N)S5)N4CC(CC)CCCC)N(CC(CC)CCCC)C21,0.872,26.42,72.34,16.67,16.665862816,0.024818140371932,16.39,16.67,,,,,Conventional,conventional,PDINN,,PEDOT:PSS,,300.0,,,,-5.56,-3.65,,-5.68,-3.9,
59213,10.1016/j.nanoen.2024.110546,10.1016/j.nanoen.2024.110546,PM6,L8-BO,PM6,L8-BO,CC1=CC(=CC(=C1)C2=C3C=CC(=C4C5=C(C=C(S5)/C=C\6/C(=O)C7=CC(=CC(=C7)F)C(=O)/C6=C\C8=CC(=C(S8)C9=CC(=CC(=C9)C)C(C)(C)C(=O)OC)C(C)(C)C(=O)OC)SC4=C3S2)C(C)(C)C(=O)OC)C(C)(C)C(=O)OC,CCCCCCC(CCCC)CC1=C(/C=C2\C(=O)C3=CC(F)=C(F)C=C3C2=C(C#N)C#N)SC2=C1SC1C3=C(C4=C(C5=NSN=C35)C3=C(C5=C(S3)C(CC(CCCC)CCCCCC)=C(/C=C3\C(=O)C6=CC(F)=C(F)C=C6C3=C(C#N)C#N)S5)N4CC(CC)CCCC)N(CC(CC)CCCC)C21,0.869,25.05,71.87,15.64,15.644985015,0.0318734974424604,15.32,15.64,,,,,Conventional,conventional,PDINN,,PEDOT:PSS,,400.0,,,,-5.56,-3.65,,-5.68,-3.9,
59214,10.1016/j.nanoen.2024.110546,10.1016/j.nanoen.2024.110546,PM6,L8-BO,PM6,L8-BO,CC1=CC(=CC(=C1)C2=C3C=CC(=C4C5=C(C=C(S5)/C=C\6/C(=O)C7=CC(=CC(=C7)F)C(=O)/C6=C\C8=CC(=C(S8)C9=CC(=CC(=C9)C)C(C)(C)C(=O)OC)C(C)(C)C(=O)OC)SC4=C3S2)C(C)(C)C(=O)OC)C(C)(C)C(=O)OC,CCCCCCC(CCCC)CC1=C(/C=C2\C(=O)C3=CC(F)=C(F)C=C3C2=C(C#N)C#N)SC2=C1SC1C3=C(C4=C(C5=NSN=C35)C3=C(C5=C(S3)C(CC(CCCC)CCCCCC)=C(/C=C3\C(=O)C6=CC(F)=C(F)C=C6C3=C(C#N)C#N)S5)N4CC(CC)CCCC)N(CC(CC)CCCC)C21,0.855,24.31,68.65,14.27,14.268936825,0.0074504204625,13.95,14.27,,,,,Conventional,conventional,PDINN,,PEDOT:PSS,,500.0,,,,-5.56,-3.65,,-5.68,-3.9,
59215,10.1016/j.nanoen.2024.110546,10.1016/j.nanoen.2024.110546,PM6,L8-BO,PM6,L8-BO,CC1=CC(=CC(=C1)C2=C3C=CC(=C4C5=C(C=C(S5)/C=C\6/C(=O)C7=CC(=CC(=C7)F)C(=O)/C6=C\C8=CC(=C(S8)C9=CC(=CC(=C9)C)C(C)(C)C(=O)OC)C(C)(C)C(=O)OC)SC4=C3S2)C(C)(C)C(=O)OC)C(C)(C)C(=O)OC,CCCCCCC(CCCC)CC1=C(/C=C2\C(=O)C3=CC(F)=C(F)C=C3C2=C(C#N)C#N)SC2=C1SC1C3=C(C4=C(C5=NSN=C35)C3=C(C5=C(S3)C(CC(CCCC)CCCCCC)=C(/C=C3\C(=O)C6=CC(F)=C(F)C=C6C3=C(C#N)C#N)S5)N4CC(CC)CCCC)N(CC(CC)CCCC)C21,0.897,26.68,80.94,19.37,19.370528424,0.0027280536912687,18.95,19.37,,,,,ITO/PEDOT:PSS/Active layer/PDINN/Ag,conventional,PDINN,,PEDOT:PSS,,120.0,,,,-5.56,-3.65,,-5.68,-3.9,
59216,10.1016/j.nanoen.2024.110546,10.1016/j.nanoen.2024.110546,PM6,L8-BO,PM6,L8-BO,CC1=CC(=CC(=C1)C2=C3C=CC(=C4C5=C(C=C(S5)/C=C\6/C(=O)C7=CC(=CC(=C7)F)C(=O)/C6=C\C8=CC(=C(S8)C9=CC(=CC(=C9)C)C(C)(C)C(=O)OC)C(C)(C)C(=O)OC)SC4=C3S2)C(C)(C)C(=O)OC)C(C)(C)C(=O)OC,CCCCCCC(CCCC)CC1=C(/C=C2\C(=O)C3=CC(F)=C(F)C=C3C2=C(C#N)C#N)SC2=C1SC1C3=C(C4=C(C5=NSN=C35)C3=C(C5=C(S3)C(CC(CCCC)CCCCCC)=C(/C=C3\C(=O)C6=CC(F)=C(F)C=C6C3=C(C#N)C#N)S5)N4CC(CC)CCCC)N(CC(CC)CCCC)C21,0.885,27.15,75.76,18.2,18.2034234,0.018809890109885,17.9,18.2,,,,,ITO/PEDOT:PSS/Active layer/PDINN/Ag,conventional,PDINN,,PEDOT:PSS,,300.0,,,,-5.56,-3.65,,-5.68,-3.9,
59217,10.1016/j.nanoen.2024.110546,10.1016/j.nanoen.2024.110546,PM6,L8-BO,PM6,L8-BO,CC1=CC(=CC(=C1)C2=C3C=CC(=C4C5=C(C=C(S5)/C=C\6/C(=O)C7=CC(=CC(=C7)F)C(=O)/C6=C\C8=CC(=C(S8)C9=CC(=CC(=C9)C)C(C)(C)C(=O)OC)C(C)(C)C(=O)OC)SC4=C3S2)C(C)(C)C(=O)OC)C(C)(C)C(=O)OC,CCCCCCC(CCCC)CC1=C(/C=C2\C(=O)C3=CC(F)=C(F)C=C3C2=C(C#N)C#N)SC2=C1SC1C3=C(C4=C(C5=NSN=C35)C3=C(C5=C(S3)C(CC(CCCC)CCCCCC)=C(/C=C3\C(=O)C6=CC(F)=C(F)C=C6C3=C(C#N)C#N)S5)N4CC(CC)CCCC)N(CC(CC)CCCC)C21,0.881,26.31,73.96,17.14,17.143269756,0.01907675612601,16.83,17.14,,,,,ITO/PEDOT:PSS/Active layer/PDINN/Ag,conventional,PDINN,,PEDOT:PSS,,400.0,,,,-5.56,-3.65,,-5.68,-3.9,
59218,10.1016/j.nanoen.2024.110546,10.1016/j.nanoen.2024.110546,PM6,L8-BO,PM6,L8-BO,CC1=CC(=CC(=C1)C2=C3C=CC(=C4C5=C(C=C(S5)/C=C\6/C(=O)C7=CC(=CC(=C7)F)C(=O)/C6=C\C8=CC(=C(S8)C9=CC(=CC(=C9)C)C(C)(C)C(=O)OC)C(C)(C)C(=O)OC)SC4=C3S2)C(C)(C)C(=O)OC)C(C)(C)C(=O)OC,CCCCCCC(CCCC)CC1=C(/C=C2\C(=O)C3=CC(F)=C(F)C=C3C2=C(C#N)C#N)SC2=C1SC1C3=C(C4=C(C5=NSN=C35)C3=C(C5=C(S3)C(CC(CCCC)CCCCCC)=C(/C=C3\C(=O)C6=CC(F)=C(F)C=C6C3=C(C#N)C#N)S5)N4CC(CC)CCCC)N(CC(CC)CCCC)C21,0.874,25.95,70.88,16.08,16.07579664,0.0261402985074515,15.69,16.08,,,,,ITO/PEDOT:PSS/Active layer/PDINN/Ag,conventional,PDINN,,PEDOT:PSS,,500.0,,,,-5.56,-3.65,,-5.68,-3.9,
59219,10.1016/j.nanoen.2024.110546,10.1016/j.nanoen.2024.110546,PM6,L8-BO,PM6,L8-BO,CC1=CC(=CC(=C1)C2=C3C=CC(=C4C5=C(C=C(S5)/C=C\6/C(=O)C7=CC(=CC(=C7)F)C(=O)/C6=C\C8=CC(=C(S8)C9=CC(=CC(=C9)C)C(C)(C)C(=O)OC)C(C)(C)C(=O)OC)SC4=C3S2)C(C)(C)C(=O)OC)C(C)(C)C(=O)OC,CCCCCCC(CCCC)CC1=C(/C=C2\C(=O)C3=CC(F)=C(F)C=C3C2=C(C#N)C#N)SC2=C1SC1C3=C(C4=C(C5=NSN=C35)C3=C(C5=C(S3)C(CC(CCCC)CCCCCC)=C(/C=C3\C(=O)C6=CC(F)=C(F)C=C6C3=C(C#N)C#N)S5)N4CC(CC)CCCC)N(CC(CC)CCCC)C21,0.878,24.6,77.23,16.68,16.68075324,0.0045158273381394,16.37,16.68,,,,,Inverted,inverted,,,,,120.0,,,,-5.56,-3.65,,-5.68,-3.9,
59220,10.1016/j.nanoen.2024.110546,10.1016/j.nanoen.2024.110546,PM6,L8-BO,PM6,L8-BO,CC1=CC(=CC(=C1)C2=C3C=CC(=C4C5=C(C=C(S5)/C=C\6/C(=O)C7=CC(=CC(=C7)F)C(=O)/C6=C\C8=CC(=C(S8)C9=CC(=CC(=C9)C)C(C)(C)C(=O)OC)C(C)(C)C(=O)OC)SC4=C3S2)C(C)(C)C(=O)OC)C(C)(C)C(=O)OC,CCCCCCC(CCCC)CC1=C(/C=C2\C(=O)C3=CC(F)=C(F)C=C3C2=C(C#N)C#N)SC2=C1SC1C3=C(C4=C(C5=NSN=C35)C3=C(C5=C(S3)C(CC(CCCC)CCCCCC)=C(/C=C3\C(=O)C6=CC(F)=C(F)C=C6C3=C(C#N)C#N)S5)N4CC(CC)CCCC)N(CC(CC)CCCC)C21,0.87,25.91,71.49,16.12,16.11506133,0.0306369106699836,15.58,16.12,,,,,Inverted,inverted,,,,,300.0,,,,-5.56,-3.65,,-5.68,-3.9,
59221,10.1016/j.nanoen.2024.110546,10.1016/j.nanoen.2024.110546,PM6,L8-BO,PM6,L8-BO,CC1=CC(=CC(=C1)C2=C3C=CC(=C4C5=C(C=C(S5)/C=C\6/C(=O)C7=CC(=CC(=C7)F)C(=O)/C6=C\C8=CC(=C(S8)C9=CC(=CC(=C9)C)C(C)(C)C(=O)OC)C(C)(C)C(=O)OC)SC4=C3S2)C(C)(C)C(=O)OC)C(C)(C)C(=O)OC,CCCCCCC(CCCC)CC1=C(/C=C2\C(=O)C3=CC(F)=C(F)C=C3C2=C(C#N)C#N)SC2=C1SC1C3=C(C4=C(C5=NSN=C35)C3=C(C5=C(S3)C(CC(CCCC)CCCCCC)=C(/C=C3\C(=O)C6=CC(F)=C(F)C=C6C3=C(C#N)C#N)S5)N4CC(CC)CCCC)N(CC(CC)CCCC)C21,0.865,24.95,70.03,15.11,15.113699525,0.0244839510258109,14.72,15.11,,,,,Inverted,inverted,,,,,400.0,,,,-5.56,-3.65,,-5.68,-3.9,
59222,10.1016/j.nanoen.2024.110546,10.1016/j.nanoen.2024.110546,PM6,L8-BO,PM6,L8-BO,CC1=CC(=CC(=C1)C2=C3C=CC(=C4C5=C(C=C(S5)/C=C\6/C(=O)C7=CC(=CC(=C7)F)C(=O)/C6=C\C8=CC(=C(S8)C9=CC(=CC(=C9)C)C(C)(C)C(=O)OC)C(C)(C)C(=O)OC)SC4=C3S2)C(C)(C)C(=O)OC)C(C)(C)C(=O)OC,CCCCCCC(CCCC)CC1=C(/C=C2\C(=O)C3=CC(F)=C(F)C=C3C2=C(C#N)C#N)SC2=C1SC1C3=C(C4=C(C5=NSN=C35)C3=C(C5=C(S3)C(CC(CCCC)CCCCCC)=C(/C=C3\C(=O)C6=CC(F)=C(F)C=C6C3=C(C#N)C#N)S5)N4CC(CC)CCCC)N(CC(CC)CCCC)C21,0.852,23.57,68.24,13.7,13.703711136,0.0270885839416038,13.36,13.7,,,,,Inverted,inverted,,,,,500.0,,,,-5.56,-3.65,,-5.68,-3.9,
59223,10.1016/j.nanoen.2024.110546,10.1016/j.nanoen.2024.110546,PM6,L8-BO,PM6,L8-BO,CC1=CC(=CC(=C1)C2=C3C=CC(=C4C5=C(C=C(S5)/C=C\6/C(=O)C7=CC(=CC(=C7)F)C(=O)/C6=C\C8=CC(=C(S8)C9=CC(=CC(=C9)C)C(C)(C)C(=O)OC)C(C)(C)C(=O)OC)SC4=C3S2)C(C)(C)C(=O)OC)C(C)(C)C(=O)OC,CCCCCCC(CCCC)CC1=C(/C=C2\C(=O)C3=CC(F)=C(F)C=C3C2=C(C#N)C#N)SC2=C1SC1C3=C(C4=C(C5=NSN=C35)C3=C(C5=C(S3)C(CC(CCCC)CCCCCC)=C(/C=C3\C(=O)C6=CC(F)=C(F)C=C6C3=C(C#N)C#N)S5)N4CC(CC)CCCC)N(CC(CC)CCCC)C21,0.889,25.23,78.19,17.54,17.537602593000003,0.0136682269099006,17.15,17.54,,,,,Inverted,inverted,,,,,120.0,,,,-5.56,-3.65,,-5.68,-3.9,
59224,10.1016/j.nanoen.2024.110546,10.1016/j.nanoen.2024.110546,PM6,L8-BO,PM6,L8-BO,CC1=CC(=CC(=C1)C2=C3C=CC(=C4C5=C(C=C(S5)/C=C\6/C(=O)C7=CC(=CC(=C7)F)C(=O)/C6=C\C8=CC(=C(S8)C9=CC(=CC(=C9)C)C(C)(C)C(=O)OC)C(C)(C)C(=O)OC)SC4=C3S2)C(C)(C)C(=O)OC)C(C)(C)C(=O)OC,CCCCCCC(CCCC)CC1=C(/C=C2\C(=O)C3=CC(F)=C(F)C=C3C2=C(C#N)C#N)SC2=C1SC1C3=C(C4=C(C5=NSN=C35)C3=C(C5=C(S3)C(CC(CCCC)CCCCCC)=C(/C=C3\C(=O)C6=CC(F)=C(F)C=C6C3=C(C#N)C#N)S5)N4CC(CC)CCCC)N(CC(CC)CCCC)C21,0.877,26.02,72.97,16.65,16.651418338,0.0085185465465499,16.34,16.65,,,,,Inverted,inverted,,,,,300.0,,,,-5.56,-3.65,,-5.68,-3.9,
59225,10.1016/j.nanoen.2024.110546,10.1016/j.nanoen.2024.110546,PM6,L8-BO,PM6,L8-BO,CC1=CC(=CC(=C1)C2=C3C=CC(=C4C5=C(C=C(S5)/C=C\6/C(=O)C7=CC(=CC(=C7)F)C(=O)/C6=C\C8=CC(=C(S8)C9=CC(=CC(=C9)C)C(C)(C)C(=O)OC)C(C)(C)C(=O)OC)SC4=C3S2)C(C)(C)C(=O)OC)C(C)(C)C(=O)OC,CCCCCCC(CCCC)CC1=C(/C=C2\C(=O)C3=CC(F)=C(F)C=C3C2=C(C#N)C#N)SC2=C1SC1C3=C(C4=C(C5=NSN=C35)C3=C(C5=C(S3)C(CC(CCCC)CCCCCC)=C(/C=C3\C(=O)C6=CC(F)=C(F)C=C6C3=C(C#N)C#N)S5)N4CC(CC)CCCC)N(CC(CC)CCCC)C21,0.871,25.28,72.59,15.98,15.983504992,0.0219336170212758,15.57,15.98,,,,,Inverted,inverted,,,,,400.0,,,,-5.56,-3.65,,-5.68,-3.9,
59226,10.1016/j.nanoen.2024.110546,10.1016/j.nanoen.2024.110546,PM6,L8-BO,PM6,L8-BO,CC1=CC(=CC(=C1)C2=C3C=CC(=C4C5=C(C=C(S5)/C=C\6/C(=O)C7=CC(=CC(=C7)F)C(=O)/C6=C\C8=CC(=C(S8)C9=CC(=CC(=C9)C)C(C)(C)C(=O)OC)C(C)(C)C(=O)OC)SC4=C3S2)C(C)(C)C(=O)OC)C(C)(C)C(=O)OC,CCCCCCC(CCCC)CC1=C(/C=C2\C(=O)C3=CC(F)=C(F)C=C3C2=C(C#N)C#N)SC2=C1SC1C3=C(C4=C(C5=NSN=C35)C3=C(C5=C(S3)C(CC(CCCC)CCCCCC)=C(/C=C3\C(=O)C6=CC(F)=C(F)C=C6C3=C(C#N)C#N)S5)N4CC(CC)CCCC)N(CC(CC)CCCC)C21,0.866,24.63,69.78,14.88,14.883780924,0.0254094354838647,14.51,14.88,,,,,Inverted,inverted,,,,,500.0,,,,-5.56,-3.65,,-5.68,-3.9,
59227,10.1016/j.nanoen.2024.110549,10.1016/j.nanoen.2024.110549,3BDTBDD,Y6,3BDTBDD,Y6,,CCCCCCCCCCCc1c(/C=C2\C(=O)c3cc(F)c(F)cc3C2=C(C#N)C#N)sc2c1sc1c3c4nsnc4c4c5sc6c(CCCCCCCCCCC)c(/C=C7\C(=O)c8cc(F)c(F)cc8C7=C(C#N)C#N)sc6c5n(CC(CC)CCCC)c4c3n(CC(CC)CCCC)c21,0.863,8.24,34.85,2.48,2.47822532,0.0715596774193559,2.35,2.48,1.5:1,DPE,DPE,,ITO/PEDOT:PSS/Active layer/PFN-Br/Ag,conventional,PFN-Br,PFN-Br,PEDOT:PSS,PEDOT:PSS,,chloroform,chloroform,100.0,,,,-5.65,-4.09,
59228,10.1016/j.nanoen.2024.110549,10.1016/j.nanoen.2024.110549,5BDTBDD,Y6,5BDTBDD,Y6,,CCCCCCCCCCCc1c(/C=C2\C(=O)c3cc(F)c(F)cc3C2=C(C#N)C#N)sc2c1sc1c3c4nsnc4c4c5sc6c(CCCCCCCCCCC)c(/C=C7\C(=O)c8cc(F)c(F)cc8C7=C(C#N)C#N)sc6c5n(CC(CC)CCCC)c4c3n(CC(CC)CCCC)c21,0.826,16.97,42.76,5.99,5.993763271999999,0.062825909849728,5.81,5.99,1.5:1,DPE,DPE,,ITO/PEDOT:PSS/Active layer/PFN-Br/Ag,conventional,PFN-Br,PFN-Br,PEDOT:PSS,PEDOT:PSS,,chloroform,chloroform,100.0,,,,-5.65,-4.09,
59229,10.1016/j.nanoen.2024.110549,10.1016/j.nanoen.2024.110549,DRCN3BDT,Y6,DRCN3BDT,Y6,,CCCCCCCCCCCc1c(/C=C2\C(=O)c3cc(F)c(F)cc3C2=C(C#N)C#N)sc2c1sc1c3c4nsnc4c4c5sc6c(CCCCCCCCCCC)c(/C=C7\C(=O)c8cc(F)c(F)cc8C7=C(C#N)C#N)sc6c5n(CC(CC)CCCC)c4c3n(CC(CC)CCCC)c21,0.899,4.75,37.96,1.62,1.6209869,0.0609197530864205,1.41,1.62,1.5:1,DPE,DPE,,ITO/PEDOT:PSS/Active layer/PFN-Br/Ag,conventional,PFN-Br,PFN-Br,PEDOT:PSS,PEDOT:PSS,,chloroform,chloroform,100.0,,,,-5.65,-4.09,
59230,10.1016/j.nanoen.2024.110549,10.1016/j.nanoen.2024.110549,DRCN5BDT,Y6,DRCN5BDT,Y6,,CCCCCCCCCCCc1c(/C=C2\C(=O)c3cc(F)c(F)cc3C2=C(C#N)C#N)sc2c1sc1c3c4nsnc4c4c5sc6c(CCCCCCCCCCC)c(/C=C7\C(=O)c8cc(F)c(F)cc8C7=C(C#N)C#N)sc6c5n(CC(CC)CCCC)c4c3n(CC(CC)CCCC)c21,0.848,24.59,67.31,14.04,14.035696592,0.0306510541310553,13.76,14.04,1.5:1,DPE,DPE,,ITO/PEDOT:PSS/Active layer/PFN-Br/Ag,conventional,PFN-Br,PFN-Br,PEDOT:PSS,PEDOT:PSS,,chloroform,chloroform,100.0,,,,-5.65,-4.09,
59233,10.1016/j.nanoen.2024.110576,10.1016/j.nanoen.2024.110576,D18,N3,D18,N3,CCCCCCC(CCCC)CC1=CSC(C2=CC3=C(S2)C2=C(C=C(C4=CC(CC(CCCC)CCCCCC)=C(C5=CC6=C(C7=CC(F)=C(CC(CC)CCCC)S7)C7=C(C=CS7)C(C7=CC(F)=C(CC(CC)CCCC)S7)=C6S5)S4)S2)C2=NSN=C32)=C1,CCCCCCCCCCCC1=C(/C=C2\C(=O)C3=CC(F)=C(F)C=C3C2=C(C#N)C#N)SC2=C1SC1=C2N(CCC(CC)CCCC)C2=C1C1=NSN=C1C1=C2N(CCC(CC)CCCC)C2=C1SC1=C2SC(/C=C2\C(=O)C3=CC(F)=C(F)C=C3C2=C(C#N)C#N)=C1CCCCCCCCCCC,0.83,23.6,75.3,14.6,14.749764,1.025780821917816,14.2,14.6,,,,,ITO/PEDOT:PSS/active layer/PNDIT-F3N/Ag,conventional,PNDIT-F3N,PNDIT-F3N,PEDOT:PSS,PEDOT:PSS,,o-xylene,o-xylene,,-5.51,-2.77,,-5.64,-3.86,
59234,10.1016/j.nanoen.2024.110576,10.1016/j.nanoen.2024.110576,PiBT10,N3,PiBT10,N3,,CCCCCCCCCCCC1=C(/C=C2\C(=O)C3=CC(F)=C(F)C=C3C2=C(C#N)C#N)SC2=C1SC1=C2N(CCC(CC)CCCC)C2=C1C1=NSN=C1C1=C2N(CCC(CC)CCCC)C2=C1SC1=C2SC(/C=C2\C(=O)C3=CC(F)=C(F)C=C3C2=C(C#N)C#N)=C1CCCCCCCCCCC,0.86,26.8,77.9,17.9,17.954392000000002,0.3038659217877293,17.5,17.9,,,,,ITO/PEDOT:PSS/active layer/PNDIT-F3N/Ag,conventional,PNDIT-F3N,PNDIT-F3N,PEDOT:PSS,PEDOT:PSS,,o-xylene,o-xylene,,,,,-5.64,-3.86,
59235,10.1016/j.nanoen.2024.110576,10.1016/j.nanoen.2024.110576,PiBT20,N3,PiBT20,N3,,CCCCCCCCCCCC1=C(/C=C2\C(=O)C3=CC(F)=C(F)C=C3C2=C(C#N)C#N)SC2=C1SC1=C2N(CCC(CC)CCCC)C2=C1C1=NSN=C1C1=C2N(CCC(CC)CCCC)C2=C1SC1=C2SC(/C=C2\C(=O)C3=CC(F)=C(F)C=C3C2=C(C#N)C#N)=C1CCCCCCCCCCC,0.86,28.2,79.1,19.2,19.183332,0.0868125000000145,18.8,19.2,,,,,ITO/PEDOT:PSS/active layer/PNDIT-F3N/Ag,conventional,PNDIT-F3N,PNDIT-F3N,PEDOT:PSS,PEDOT:PSS,,o-xylene,o-xylene,,,,,-5.64,-3.86,
59236,10.1016/j.nanoen.2024.110576,10.1016/j.nanoen.2024.110576,PiBT30,N3,PiBT30,N3,,CCCCCCCCCCCC1=C(/C=C2\C(=O)C3=CC(F)=C(F)C=C3C2=C(C#N)C#N)SC2=C1SC1=C2N(CCC(CC)CCCC)C2=C1C1=NSN=C1C1=C2N(CCC(CC)CCCC)C2=C1SC1=C2SC(/C=C2\C(=O)C3=CC(F)=C(F)C=C3C2=C(C#N)C#N)=C1CCCCCCCCCCC,0.87,26.7,77.0,17.8,17.88633,0.4850000000000013,17.4,17.8,,,,,ITO/PEDOT:PSS/active layer/PNDIT-F3N/Ag,conventional,PNDIT-F3N,PNDIT-F3N,PEDOT:PSS,PEDOT:PSS,,o-xylene,o-xylene,,,,,-5.64,-3.86,
59237,10.1016/j.nanoen.2025.110773,10.1016/j.nanoen.2025.110773,PM6,L8-BO,PM6,L8-BO,CC1=CC(=CC(=C1)C2=C3C=CC(=C4C5=C(C=C(S5)/C=C\6/C(=O)C7=CC(=CC(=C7)F)C(=O)/C6=C\C8=CC(=C(S8)C9=CC(=CC(=C9)C)C(C)(C)C(=O)OC)C(C)(C)C(=O)OC)SC4=C3S2)C(C)(C)C(=O)OC)C(C)(C)C(=O)OC,CCCCCCC(CCCC)CC1=C(/C=C2\C(=O)C3=CC(F)=C(F)C=C3C2=C(C#N)C#N)SC2=C1SC1C3=C(C4=C(C5=NSN=C35)C3=C(C5=C(S3)C(CC(CCCC)CCCCCC)=C(/C=C3\C(=O)C6=CC(F)=C(F)C=C6C3=C(C#N)C#N)S5)N4CC(CC)CCCC)N(CC(CC)CCCC)C21,0.894,25.3,77.2,17.5,17.4612504,0.2214262857142809,17.3,17.5,1:1.2,,,,ITO/PEDOT:PSS/PM6:L8-BO/PDINO/Al,conventional,PDINO,,PEDOT:PSS,,100.0,chloroform,,100.0,-5.56,-3.65,,-5.68,-3.9,
59238,10.1016/j.nanoen.2025.110773,10.1016/j.nanoen.2025.110773,PM6,L8-BO,PM6,L8-BO,CC1=CC(=CC(=C1)C2=C3C=CC(=C4C5=C(C=C(S5)/C=C\6/C(=O)C7=CC(=CC(=C7)F)C(=O)/C6=C\C8=CC(=C(S8)C9=CC(=CC(=C9)C)C(C)(C)C(=O)OC)C(C)(C)C(=O)OC)SC4=C3S2)C(C)(C)C(=O)OC)C(C)(C)C(=O)OC,CCCCCCC(CCCC)CC1=C(/C=C2\C(=O)C3=CC(F)=C(F)C=C3C2=C(C#N)C#N)SC2=C1SC1C3=C(C4=C(C5=NSN=C35)C3=C(C5=C(S3)C(CC(CCCC)CCCCCC)=C(/C=C3\C(=O)C6=CC(F)=C(F)C=C6C3=C(C#N)C#N)S5)N4CC(CC)CCCC)N(CC(CC)CCCC)C21,0.891,25.4,79.1,17.9,17.9014374,0.0080301675977674,17.8,17.9,1:1.2,4 % PMMA,PMMA,4 %,ITO/PEDOT:PSS/active layer/PDINO/Al,BHJ,PDINO,,PEDOT:PSS,,100.0,chloroform,,100.0,-5.56,-3.65,,-5.68,-3.9,
59239,10.1016/j.nanoen.2025.110773,10.1016/j.nanoen.2025.110773,PM6,L8-BO,PM6,L8-BO,CC1=CC(=CC(=C1)C2=C3C=CC(=C4C5=C(C=C(S5)/C=C\6/C(=O)C7=CC(=CC(=C7)F)C(=O)/C6=C\C8=CC(=C(S8)C9=CC(=CC(=C9)C)C(C)(C)C(=O)OC)C(C)(C)C(=O)OC)SC4=C3S2)C(C)(C)C(=O)OC)C(C)(C)C(=O)OC,CCCCCCC(CCCC)CC1=C(/C=C2\C(=O)C3=CC(F)=C(F)C=C3C2=C(C#N)C#N)SC2=C1SC1C3=C(C4=C(C5=NSN=C35)C3=C(C5=C(S3)C(CC(CCCC)CCCCCC)=C(/C=C3\C(=O)C6=CC(F)=C(F)C=C6C3=C(C#N)C#N)S5)N4CC(CC)CCCC)N(CC(CC)CCCC)C21,0.892,25.3,79.1,17.8,17.8509716,0.2863573033707891,17.5,17.8,1:1.2,0.05 % TBAI,TBAI,0.05 %,ITO/PEDOT:PSS/active layer/PDINO/Al,BHJ,PDINO,,PEDOT:PSS,,100.0,chloroform,,100.0,-5.56,-3.65,,-5.68,-3.9,
59240,10.1016/j.nanoen.2025.110773,10.1016/j.nanoen.2025.110773,PM6,L8-BO,PM6,L8-BO,CC1=CC(=CC(=C1)C2=C3C=CC(=C4C5=C(C=C(S5)/C=C\6/C(=O)C7=CC(=CC(=C7)F)C(=O)/C6=C\C8=CC(=C(S8)C9=CC(=CC(=C9)C)C(C)(C)C(=O)OC)C(C)(C)C(=O)OC)SC4=C3S2)C(C)(C)C(=O)OC)C(C)(C)C(=O)OC,CCCCCCC(CCCC)CC1=C(/C=C2\C(=O)C3=CC(F)=C(F)C=C3C2=C(C#N)C#N)SC2=C1SC1C3=C(C4=C(C5=NSN=C35)C3=C(C5=C(S3)C(CC(CCCC)CCCCCC)=C(/C=C3\C(=O)C6=CC(F)=C(F)C=C6C3=C(C#N)C#N)S5)N4CC(CC)CCCC)N(CC(CC)CCCC)C21,0.894,25.8,80.5,18.6,18.567486,0.174806451612898,18.4,18.6,1:1.2,4 % PMMA + 0.05 % TBAI,PMMA+TBAI,4% PMMA + 0.05% TBAI,ITO/PEDOT:PSS/PM6:L8-BO/PDINO/Al,conventional,PDINO,,PEDOT:PSS,,100.0,chloroform,,100.0,-5.56,-3.65,,-5.68,-3.9,
59247,10.1016/j.nanoen.2025.110799,10.1016/j.nanoen.2025.110799,PM6,L8-BO,PM6,L8-BO,CC1=CC(=CC(=C1)C2=C3C=CC(=C4C5=C(C=C(S5)/C=C\6/C(=O)C7=CC(=CC(=C7)F)C(=O)/C6=C\C8=CC(=C(S8)C9=CC(=CC(=C9)C)C(C)(C)C(=O)OC)C(C)(C)C(=O)OC)SC4=C3S2)C(C)(C)C(=O)OC)C(C)(C)C(=O)OC,CCCCCCC(CCCC)CC1=C(/C=C2\C(=O)C3=CC(F)=C(F)C=C3C2=C(C#N)C#N)SC2=C1SC1C3=C(C4=C(C5=NSN=C35)C3=C(C5=C(S3)C(CC(CCCC)CCCCCC)=C(/C=C3\C(=O)C6=CC(F)=C(F)C=C6C3=C(C#N)C#N)S5)N4CC(CC)CCCC)N(CC(CC)CCCC)C21,0.777,25.03,63.54,13.36,12.357456174,7.504070553892203,13.16,13.36,,,,,ITO/PEDOT:PSS/PM6:L8-BO/CILs/Ag,conventional,,,PEDOT:PSS,PEDOT:PSS,,,,,-5.56,-3.65,,-5.68,-3.9,
59248,10.1016/j.nanoen.2025.110799,10.1016/j.nanoen.2025.110799,PM6,L8-BO,PM6,L8-BO,CC1=CC(=CC(=C1)C2=C3C=CC(=C4C5=C(C=C(S5)/C=C\6/C(=O)C7=CC(=CC(=C7)F)C(=O)/C6=C\C8=CC(=C(S8)C9=CC(=CC(=C9)C)C(C)(C)C(=O)OC)C(C)(C)C(=O)OC)SC4=C3S2)C(C)(C)C(=O)OC)C(C)(C)C(=O)OC,CCCCCCC(CCCC)CC1=C(/C=C2\C(=O)C3=CC(F)=C(F)C=C3C2=C(C#N)C#N)SC2=C1SC1C3=C(C4=C(C5=NSN=C35)C3=C(C5=C(S3)C(CC(CCCC)CCCCCC)=C(/C=C3\C(=O)C6=CC(F)=C(F)C=C6C3=C(C#N)C#N)S5)N4CC(CC)CCCC)N(CC(CC)CCCC)C21,0.902,25.04,76.95,17.37,17.37998856,0.0575046632124354,17.27,17.37,,,,,ITO/PEDOT:PSS/PM6:L8-BO/CIL/Ag,conventional,PFN-Br,PFN-Br,PEDOT:PSS,PEDOT:PSS,,,,,-5.56,-3.65,,-5.68,-3.9,
59249,10.1016/j.nanoen.2025.110799,10.1016/j.nanoen.2025.110799,PM6,L8-BO,PM6,L8-BO,CC1=CC(=CC(=C1)C2=C3C=CC(=C4C5=C(C=C(S5)/C=C\6/C(=O)C7=CC(=CC(=C7)F)C(=O)/C6=C\C8=CC(=C(S8)C9=CC(=CC(=C9)C)C(C)(C)C(=O)OC)C(C)(C)C(=O)OC)SC4=C3S2)C(C)(C)C(=O)OC)C(C)(C)C(=O)OC,CCCCCCC(CCCC)CC1=C(/C=C2\C(=O)C3=CC(F)=C(F)C=C3C2=C(C#N)C#N)SC2=C1SC1C3=C(C4=C(C5=NSN=C35)C3=C(C5=C(S3)C(CC(CCCC)CCCCCC)=C(/C=C3\C(=O)C6=CC(F)=C(F)C=C6C3=C(C#N)C#N)S5)N4CC(CC)CCCC)N(CC(CC)CCCC)C21,0.896,26.05,77.54,18.09,18.098456320000004,0.0467458264234608,17.87,18.09,,,,,ITO/PEDOT:PSS/PM6:L8-BO/PDINN/Ag,conventional,PDINN,PDINN,PEDOT:PSS,PEDOT:PSS,,,,,-5.56,-3.65,,-5.68,-3.9,
59250,10.1016/j.nanoen.2025.110799,10.1016/j.nanoen.2025.110799,PM6,L8-BO,PM6,L8-BO,CC1=CC(=CC(=C1)C2=C3C=CC(=C4C5=C(C=C(S5)/C=C\6/C(=O)C7=CC(=CC(=C7)F)C(=O)/C6=C\C8=CC(=C(S8)C9=CC(=CC(=C9)C)C(C)(C)C(=O)OC)C(C)(C)C(=O)OC)SC4=C3S2)C(C)(C)C(=O)OC)C(C)(C)C(=O)OC,CCCCCCC(CCCC)CC1=C(/C=C2\C(=O)C3=CC(F)=C(F)C=C3C2=C(C#N)C#N)SC2=C1SC1C3=C(C4=C(C5=NSN=C35)C3=C(C5=C(S3)C(CC(CCCC)CCCCCC)=C(/C=C3\C(=O)C6=CC(F)=C(F)C=C6C3=C(C#N)C#N)S5)N4CC(CC)CCCC)N(CC(CC)CCCC)C21,0.881,27.71,78.88,19.25,19.256587888,0.0342227948051872,18.95,19.25,,,,,ITO/PEDOT:PSS/PM6:L8-BO/PDINHOH/Ag,conventional,PDINHOH,PDINHOH,PEDOT:PSS,PEDOT:PSS,,,,,-5.56,-3.65,,-5.68,-3.9,
59251,10.1016/j.nanoen.2025.110799,10.1016/j.nanoen.2025.110799,PM6,L8-BO,PM6,L8-BO,CC1=CC(=CC(=C1)C2=C3C=CC(=C4C5=C(C=C(S5)/C=C\6/C(=O)C7=CC(=CC(=C7)F)C(=O)/C6=C\C8=CC(=C(S8)C9=CC(=CC(=C9)C)C(C)(C)C(=O)OC)C(C)(C)C(=O)OC)SC4=C3S2)C(C)(C)C(=O)OC)C(C)(C)C(=O)OC,CCCCCCC(CCCC)CC1=C(/C=C2\C(=O)C3=CC(F)=C(F)C=C3C2=C(C#N)C#N)SC2=C1SC1C3=C(C4=C(C5=NSN=C35)C3=C(C5=C(S3)C(CC(CCCC)CCCCCC)=C(/C=C3\C(=O)C6=CC(F)=C(F)C=C6C3=C(C#N)C#N)S5)N4CC(CC)CCCC)N(CC(CC)CCCC)C21,0.878,26.99,78.48,18.6,18.597578256,0.0130201290322739,18.22,18.6,,,,,ITO/PEDOT:PSS/PM6:L8-BO/NDINHOH/Ag,conventional,NDINHOH,NDINHOH,PEDOT:PSS,PEDOT:PSS,,,,,-5.56,-3.65,,-5.68,-3.9,
59252,10.1016/j.nanoen.2025.110801,10.1016/j.nanoen.2025.110801,PM6,L8-BO,PM6,L8-BO,CC1=CC(=CC(=C1)C2=C3C=CC(=C4C5=C(C=C(S5)/C=C\6/C(=O)C7=CC(=CC(=C7)F)C(=O)/C6=C\C8=CC(=C(S8)C9=CC(=CC(=C9)C)C(C)(C)C(=O)OC)C(C)(C)C(=O)OC)SC4=C3S2)C(C)(C)C(=O)OC)C(C)(C)C(=O)OC,CCCCCCC(CCCC)CC1=C(/C=C2\C(=O)C3=CC(F)=C(F)C=C3C2=C(C#N)C#N)SC2=C1SC1C3=C(C4=C(C5=NSN=C35)C3=C(C5=C(S3)C(CC(CCCC)CCCCCC)=C(/C=C3\C(=O)C6=CC(F)=C(F)C=C6C3=C(C#N)C#N)S5)N4CC(CC)CCCC)N(CC(CC)CCCC)C21,0.874,25.2,78.72,17.35,17.33792256,0.0696106051873332,17.08,17.35,1:1.2,"1,8-diiodooctane",DIO,,ITO/PEDOT:PSS/active layer/PNDIT-F3N/Ag,conventional,PNDIT-F3N,PNDIT-F3N,PEDOT:PSS,PEDOT:PSS,,chloroform,chloroform,,-5.56,-3.65,,-5.68,-3.9,
59253,10.1016/j.nanoen.2025.110801,10.1016/j.nanoen.2025.110801,PM6,QEIP-4Cl,PM6,QEIP-4Cl,CC1=CC(=CC(=C1)C2=C3C=CC(=C4C5=C(C=C(S5)/C=C\6/C(=O)C7=CC(=CC(=C7)F)C(=O)/C6=C\C8=CC(=C(S8)C9=CC(=CC(=C9)C)C(C)(C)C(=O)OC)C(C)(C)C(=O)OC)SC4=C3S2)C(C)(C)C(=O)OC)C(C)(C)C(=O)OC,,0.886,25.27,72.86,16.32,16.312785692,0.0442053186274618,16.01,16.32,1:1.2,"1,8-diiodooctane",DIO,,ITO/PEDOT:PSS/active layer/PNDIT-F3N/Ag,conventional,PNDIT-F3N,PNDIT-F3N,PEDOT:PSS,PEDOT:PSS,,chloroform,chloroform,,-5.56,-3.65,,,,
59258,10.1016/j.nanoen.2025.111008,10.1016/j.nanoen.2025.111008,PM6,CH10F,PM6,CH10F,CC1=CC(=CC(=C1)C2=C3C=CC(=C4C5=C(C=C(S5)/C=C\6/C(=O)C7=CC(=CC(=C7)F)C(=O)/C6=C\C8=CC(=C(S8)C9=CC(=CC(=C9)C)C(C)(C)C(=O)OC)C(C)(C)C(=O)OC)SC4=C3S2)C(C)(C)C(=O)OC)C(C)(C)C(=O)OC,,0.919,24.03,74.45,16.38,16.441217865000002,0.3737354395604594,16.04,16.38,,,,,ITO/PEDOT:PSS/D:A blends/PNDIT-F3N/Ag,conventional,PNDIT-F3N,PNDIT-F3N,PEDOT:PSS,PEDOT:PSS,,,,,-5.56,-3.65,,,,
59259,10.1016/j.nanoen.2025.111008,10.1016/j.nanoen.2025.111008,PM6,CH14F,PM6,CH14F,CC1=CC(=CC(=C1)C2=C3C=CC(=C4C5=C(C=C(S5)/C=C\6/C(=O)C7=CC(=CC(=C7)F)C(=O)/C6=C\C8=CC(=C(S8)C9=CC(=CC(=C9)C)C(C)(C)C(=O)OC)C(C)(C)C(=O)OC)SC4=C3S2)C(C)(C)C(=O)OC)C(C)(C)C(=O)OC,,0.93,25.04,79.3,18.36,18.4667496,0.5814248366013102,18.19,18.36,,,,,ITO/PEDOT:PSS/D:A blends/PNDIT-F3N/Ag,conventional,PNDIT-F3N,PNDIT-F3N,PEDOT:PSS,PEDOT:PSS,,,,,-5.56,-3.65,,,,
59260,10.1016/j.nanoen.2025.111008,10.1016/j.nanoen.2025.111008,PM6,CH6,PM6,CH6,CC1=CC(=CC(=C1)C2=C3C=CC(=C4C5=C(C=C(S5)/C=C\6/C(=O)C7=CC(=CC(=C7)F)C(=O)/C6=C\C8=CC(=C(S8)C9=CC(=CC(=C9)C)C(C)(C)C(=O)OC)C(C)(C)C(=O)OC)SC4=C3S2)C(C)(C)C(=O)OC)C(C)(C)C(=O)OC,,0.858,27.56,77.86,18.33,18.411149328,0.4427131914893543,18.13,18.33,,,,,ITO/PEDOT:PSS/D:A blends/PNDIT-F3N/Ag,conventional,PNDIT-F3N,PNDIT-F3N,PEDOT:PSS,PEDOT:PSS,,,,,-5.56,-3.65,,,,
59264,10.1016/j.nanoen.2025.111043,10.1016/j.nanoen.2025.111043,PBDBTCl-DTBT,BTP-4F-12,PBDBTCl-DTBT,Y6,,CCCCCCCCCCCc1c(/C=C2\C(=O)c3cc(F)c(F)cc3C2=C(C#N)C#N)sc2c1sc1c3c4nsnc4c4c5sc6c(CCCCCCCCCCC)c(/C=C7\C(=O)c8cc(F)c(F)cc8C7=C(C#N)C#N)sc6c5n(CC(CC)CCCC)c4c3n(CC(CC)CCCC)c21,0.86,20.33,61.0,10.62,10.665118,0.4248399246704373,10.62,,,DPE,DPE,0.5 vol%,glass/ITO/ZnO/active layer/MoO3/Ag,inverted,ZnO,ZnO,MoO3,MoO3,,THF,THF,,,,,-5.65,-4.09,
59265,10.1016/j.nanoen.2025.111043,10.1016/j.nanoen.2025.111043,PBDB-TF-T1,BTP-4F-12,PBDB-TF-T1,Y6,CCCCC(CC)Cc1cc(-c2c3cc(C)sc3c(-c3cc(F)c(CC(CC)CCCC)s3)c3cc(-c4ccc(-c5sc(-c6ccc(-c7cc8c(-c9cc(F)c(CC(CC)CCCC)s9)c9sc(-c%10cc(C(=O)OCC)c(C)s%10)cc9c(-c9cc(F)c(CC(CC)CCCC)s9)c8s7)s6)c6c5C(=O)c5c(CC(CC)CCCC)sc(CC(CC)CCCC)c5C6=O)s4)sc23)sc1F,CCCCCCCCCCCc1c(/C=C2\C(=O)c3cc(F)c(F)cc3C2=C(C#N)C#N)sc2c1sc1c3c4nsnc4c4c5sc6c(CCCCCCCCCCC)c(/C=C7\C(=O)c8cc(F)c(F)cc8C7=C(C#N)C#N)sc6c5n(CC(CC)CCCC)c4c3n(CC(CC)CCCC)c21,0.8,21.8,67.0,11.49,11.6848,1.695387293298527,11.49,,,DPE,DPE,0.5 vol%,glass/ITO/ZnO/active layer/MoO3/Ag,inverted,ZnO,ZnO,MoO3,MoO3,,THF,THF,,,,,-5.65,-4.09,
59266,10.1016/j.nanoen.2025.111043,10.1016/j.nanoen.2025.111043,PBDBTCl-DTBT,BTP-4F-12,PBDBTCl-DTBT,Y6,,CCCCCCCCCCCc1c(/C=C2\C(=O)c3cc(F)c(F)cc3C2=C(C#N)C#N)sc2c1sc1c3c4nsnc4c4c5sc6c(CCCCCCCCCCC)c(/C=C7\C(=O)c8cc(F)c(F)cc8C7=C(C#N)C#N)sc6c5n(CC(CC)CCCC)c4c3n(CC(CC)CCCC)c21,0.85,20.52,59.0,10.29,10.29078,0.0075801749271202,,,,DPE,,0.5 vol%,glass/ITO/ZnO/active layer/MoO3/Ag,inverted,ZnO,ZnO,MoO3,MoO3,,THF,THF,,,,,-5.65,-4.09,
59267,10.1016/j.nanoen.2025.111043,10.1016/j.nanoen.2025.111043,PBDBTCl-DTBT,BTP-4F-12,PBDBTCl-DTBT,Y6,,CCCCCCCCCCCc1c(/C=C2\C(=O)c3cc(F)c(F)cc3C2=C(C#N)C#N)sc2c1sc1c3c4nsnc4c4c5sc6c(CCCCCCCCCCC)c(/C=C7\C(=O)c8cc(F)c(F)cc8C7=C(C#N)C#N)sc6c5n(CC(CC)CCCC)c4c3n(CC(CC)CCCC)c21,0.66,15.13,54.0,5.36,5.392332,0.6032089552238686,,,,DPE,,0.5 vol%,glass/ITO/ZnO/active layer/MoO3/Ag,inverted,ZnO,ZnO,MoO3,MoO3,,THF,THF,,,,,-5.65,-4.09,
59268,10.1016/j.nanoen.2025.111043,10.1016/j.nanoen.2025.111043,PBDBTCl-DTBT,BTP-4F-12,PBDBTCl-DTBT,Y6,,CCCCCCCCCCCc1c(/C=C2\C(=O)c3cc(F)c(F)cc3C2=C(C#N)C#N)sc2c1sc1c3c4nsnc4c4c5sc6c(CCCCCCCCCCC)c(/C=C7\C(=O)c8cc(F)c(F)cc8C7=C(C#N)C#N)sc6c5n(CC(CC)CCCC)c4c3n(CC(CC)CCCC)c21,0.82,14.07,52.0,5.95,5.999448,0.8310588235294106,,,,DPE,,0.5 vol%,glass/ITO/ZnO/active layer/MoO3/Ag,inverted,ZnO,ZnO,MoO3,MoO3,,THF,THF,,,,,-5.65,-4.09,
59269,10.1016/j.nanoen.2025.111043,10.1016/j.nanoen.2025.111043,PBDB-TF-T1,BTP-4F-12,PBDB-TF-T1,Y6,CCCCC(CC)Cc1cc(-c2c3cc(C)sc3c(-c3cc(F)c(CC(CC)CCCC)s3)c3cc(-c4ccc(-c5sc(-c6ccc(-c7cc8c(-c9cc(F)c(CC(CC)CCCC)s9)c9sc(-c%10cc(C(=O)OCC)c(C)s%10)cc9c(-c9cc(F)c(CC(CC)CCCC)s9)c8s7)s6)c6c5C(=O)c5c(CC(CC)CCCC)sc(CC(CC)CCCC)c5C6=O)s4)sc23)sc1F,CCCCCCCCCCCc1c(/C=C2\C(=O)c3cc(F)c(F)cc3C2=C(C#N)C#N)sc2c1sc1c3c4nsnc4c4c5sc6c(CCCCCCCCCCC)c(/C=C7\C(=O)c8cc(F)c(F)cc8C7=C(C#N)C#N)sc6c5n(CC(CC)CCCC)c4c3n(CC(CC)CCCC)c21,0.79,21.83,66.0,11.37,11.382162,0.1069656992084433,,,,DPE,,0.5 vol%,glass/ITO/ZnO/active layer/MoO3/Ag,inverted,ZnO,ZnO,MoO3,MoO3,,THF,THF,,,,,-5.65,-4.09,
