Repository: JiYiqaq/PCE-KA-GNN

# Data directory

- `raw/Active_Database.csv` is the immutable source dataset bundled under CC BY 4.0. Do not overwrite it with processed data.
- `processed/` is created and populated by the training pipeline. Generated `.pt` and `.pth` caches are intentionally ignored by Git because they can exceed GitHub's normal single-file limit.

See `../DATA_LICENSE.md` for provenance, license and checksum information.

File: data/raw/Active_Database.csv (part 174 of 471)
id,doi,doi_norm,donor,acceptor,donor_canonical,acceptor_canonical,donor_smiles,acceptor_smiles,voc,jsc,ff,pce,pce_recomputed,pce_relative_error_percent,pce_avg,pce_best,d_a_ratio,additive,additive_canonical,additive_ratio,device_structure,device_type,etl,etl_canonical,htl,htl_canonical,active_layer_thickness,solvent,solvent_canonical,annealing_temp,homo_d,lumo_d,eg_d,homo_a,lumo_a,eg_a
59270,10.1016/j.nanoen.2025.111043,10.1016/j.nanoen.2025.111043,PBDB-TF-T1,BTP-4F-12,PBDB-TF-T1,Y6,CCCCC(CC)Cc1cc(-c2c3cc(C)sc3c(-c3cc(F)c(CC(CC)CCCC)s3)c3cc(-c4ccc(-c5sc(-c6ccc(-c7cc8c(-c9cc(F)c(CC(CC)CCCC)s9)c9sc(-c%10cc(C(=O)OCC)c(C)s%10)cc9c(-c9cc(F)c(CC(CC)CCCC)s9)c8s7)s6)c6c5C(=O)c5c(CC(CC)CCCC)sc(CC(CC)CCCC)c5C6=O)s4)sc23)sc1F,CCCCCCCCCCCc1c(/C=C2\C(=O)c3cc(F)c(F)cc3C2=C(C#N)C#N)sc2c1sc1c3c4nsnc4c4c5sc6c(CCCCCCCCCCC)c(/C=C7\C(=O)c8cc(F)c(F)cc8C7=C(C#N)C#N)sc6c5n(CC(CC)CCCC)c4c3n(CC(CC)CCCC)c21,0.67,21.73,65.0,9.45,9.463415,0.1419576719576738,,,,DPE,,0.5 vol%,glass/ITO/ZnO/active layer/MoO3/Ag,inverted,ZnO,ZnO,MoO3,MoO3,,THF,THF,,,,,-5.65,-4.09,
59271,10.1016/j.nanoen.2025.111043,10.1016/j.nanoen.2025.111043,PBDB-TF-T1,BTP-4F-12,PBDB-TF-T1,Y6,CCCCC(CC)Cc1cc(-c2c3cc(C)sc3c(-c3cc(F)c(CC(CC)CCCC)s3)c3cc(-c4ccc(-c5sc(-c6ccc(-c7cc8c(-c9cc(F)c(CC(CC)CCCC)s9)c9sc(-c%10cc(C(=O)OCC)c(C)s%10)cc9c(-c9cc(F)c(CC(CC)CCCC)s9)c8s7)s6)c6c5C(=O)c5c(CC(CC)CCCC)sc(CC(CC)CCCC)c5C6=O)s4)sc23)sc1F,CCCCCCCCCCCc1c(/C=C2\C(=O)c3cc(F)c(F)cc3C2=C(C#N)C#N)sc2c1sc1c3c4nsnc4c4c5sc6c(CCCCCCCCCCC)c(/C=C7\C(=O)c8cc(F)c(F)cc8C7=C(C#N)C#N)sc6c5n(CC(CC)CCCC)c4c3n(CC(CC)CCCC)c21,0.79,21.45,61.0,10.22,10.336755,1.142416829745592,,,,DPE,,0.5 vol%,glass/ITO/ZnO/active layer/MoO3/Ag,inverted,ZnO,ZnO,MoO3,MoO3,,THF,THF,,,,,-5.65,-4.09,
59272,10.1016/j.nanoen.2025.111085,10.1016/j.nanoen.2025.111085,D18,DTY-V,D18,DTY-V,CCCCCCC(CCCC)CC1=CSC(C2=CC3=C(S2)C2=C(C=C(C4=CC(CC(CCCC)CCCCCC)=C(C5=CC6=C(C7=CC(F)=C(CC(CC)CCCC)S7)C7=C(C=CS7)C(C7=CC(F)=C(CC(CC)CCCC)S7)=C6S5)S4)S2)C2=NSN=C32)=C1,,0.895,24.34,69.16,15.1,15.06602188,0.2250206622516468,14.9,15.1,,,,,Glass/PEDOT:PSS/Donor:Acceptor/PDINN/Ag,conventional,PDINN,PDINN,PEDOT:PSS,PEDOT:PSS,,,,,-5.51,-2.77,,,,
59273,10.1016/j.nanoen.2025.111085,10.1016/j.nanoen.2025.111085,D18,DTY-A,D18,DTY-A,CCCCCCC(CCCC)CC1=CSC(C2=CC3=C(S2)C2=C(C=C(C4=CC(CC(CCCC)CCCCCC)=C(C5=CC6=C(C7=CC(F)=C(CC(CC)CCCC)S7)C7=C(C=CS7)C(C7=CC(F)=C(CC(CC)CCCC)S7)=C6S5)S4)S2)C2=NSN=C32)=C1,,0.92,26.31,75.55,18.3,18.2870286,0.0708819672131224,18.15,18.3,,,,,Glass/PEDOT:PSS/Donor:Acceptor/PDINN/Ag,conventional,PDINN,PDINN,PEDOT:PSS,PEDOT:PSS,,,,,-5.51,-2.77,,,,
59274,10.1016/j.nanoen.2025.111085,10.1016/j.nanoen.2025.111085,D18,DTY-T,D18,DTY-T,CCCCCCC(CCCC)CC1=CSC(C2=CC3=C(S2)C2=C(C=C(C4=CC(CC(CCCC)CCCCCC)=C(C5=CC6=C(C7=CC(F)=C(CC(CC)CCCC)S7)C7=C(C=CS7)C(C7=CC(F)=C(CC(CC)CCCC)S7)=C6S5)S4)S2)C2=NSN=C32)=C1,,0.926,24.97,74.19,17.16,17.154375018,0.0327796153846183,16.93,17.16,,,,,Glass/PEDOT:PSS/Donor:Acceptor/PDINN/Ag,conventional,PDINN,PDINN,PEDOT:PSS,PEDOT:PSS,,,,,-5.51,-2.77,,,,
59275,10.1016/j.nanoen.2025.111181,10.1016/j.nanoen.2025.111181,PM6,Y6,PM6,Y6,CC1=CC(=CC(=C1)C2=C3C=CC(=C4C5=C(C=C(S5)/C=C\6/C(=O)C7=CC(=CC(=C7)F)C(=O)/C6=C\C8=CC(=C(S8)C9=CC(=CC(=C9)C)C(C)(C)C(=O)OC)C(C)(C)C(=O)OC)SC4=C3S2)C(C)(C)C(=O)OC)C(C)(C)C(=O)OC,CCCCCCCCCCCc1c(/C=C2\C(=O)c3cc(F)c(F)cc3C2=C(C#N)C#N)sc2c1sc1c3c4nsnc4c4c5sc6c(CCCCCCCCCCC)c(/C=C7\C(=O)c8cc(F)c(F)cc8C7=C(C#N)C#N)sc6c5n(CC(CC)CCCC)c4c3n(CC(CC)CCCC)c21,0.842,26.88,80.46,18.21,18.210479616,0.0026338056012973,,,1:1.2 w/w,CN,,0.5 vol% CN,2-PACz/PFN-Br,opaque OPV,PFN-Br,,2-PACz,,,chloroform,,100.0,-5.56,-3.65,,-5.65,-4.09,
59276,10.1016/j.nanoen.2025.111181,10.1016/j.nanoen.2025.111181,PM6,Y6,PM6,Y6,CC1=CC(=CC(=C1)C2=C3C=CC(=C4C5=C(C=C(S5)/C=C\6/C(=O)C7=CC(=CC(=C7)F)C(=O)/C6=C\C8=CC(=C(S8)C9=CC(=CC(=C9)C)C(C)(C)C(=O)OC)C(C)(C)C(=O)OC)SC4=C3S2)C(C)(C)C(=O)OC)C(C)(C)C(=O)OC,CCCCCCCCCCCc1c(/C=C2\C(=O)c3cc(F)c(F)cc3C2=C(C#N)C#N)sc2c1sc1c3c4nsnc4c4c5sc6c(CCCCCCCCCCC)c(/C=C7\C(=O)c8cc(F)c(F)cc8C7=C(C#N)C#N)sc6c5n(CC(CC)CCCC)c4c3n(CC(CC)CCCC)c21,0.829,27.93,78.48,18.19,18.171235656,0.103157471137993,,,1:1.2 w/w,CN,,0.5 vol% CN,2-PACz/PDINN,opaque OPV,PDINN,,2-PACz,,,chloroform,,100.0,-5.56,-3.65,,-5.65,-4.09,
59277,10.1016/j.nanoen.2025.111181,10.1016/j.nanoen.2025.111181,PM6,Y6,PM6,Y6,CC1=CC(=CC(=C1)C2=C3C=CC(=C4C5=C(C=C(S5)/C=C\6/C(=O)C7=CC(=CC(=C7)F)C(=O)/C6=C\C8=CC(=C(S8)C9=CC(=CC(=C9)C)C(C)(C)C(=O)OC)C(C)(C)C(=O)OC)SC4=C3S2)C(C)(C)C(=O)OC)C(C)(C)C(=O)OC,CCCCCCCCCCCc1c(/C=C2\C(=O)c3cc(F)c(F)cc3C2=C(C#N)C#N)sc2c1sc1c3c4nsnc4c4c5sc6c(CCCCCCCCCCC)c(/C=C7\C(=O)c8cc(F)c(F)cc8C7=C(C#N)C#N)sc6c5n(CC(CC)CCCC)c4c3n(CC(CC)CCCC)c21,0.797,27.72,71.76,15.85,15.853821984,0.0241134637224086,,,1:1.2 w/w,CN,,0.5 vol% CN,2-PACz/PDINO,opaque OPV,PDINO,,2-PACz,,,chloroform,,100.0,-5.56,-3.65,,-5.65,-4.09,
59278,10.1016/j.nanoen.2025.111181,10.1016/j.nanoen.2025.111181,PM6,Y6,PM6,Y6,CC1=CC(=CC(=C1)C2=C3C=CC(=C4C5=C(C=C(S5)/C=C\6/C(=O)C7=CC(=CC(=C7)F)C(=O)/C6=C\C8=CC(=C(S8)C9=CC(=CC(=C9)C)C(C)(C)C(=O)OC)C(C)(C)C(=O)OC)SC4=C3S2)C(C)(C)C(=O)OC)C(C)(C)C(=O)OC,CCCCCCCCCCCc1c(/C=C2\C(=O)c3cc(F)c(F)cc3C2=C(C#N)C#N)sc2c1sc1c3c4nsnc4c4c5sc6c(CCCCCCCCCCC)c(/C=C7\C(=O)c8cc(F)c(F)cc8C7=C(C#N)C#N)sc6c5n(CC(CC)CCCC)c4c3n(CC(CC)CCCC)c21,0.826,26.57,76.79,16.85,16.852963078000002,0.0175850326409525,,,1:1.2 w/w,CN,,0.5 vol% CN,PEDOT:PSS/PDINN,opaque OPV,PDINN,,PEDOT:PSS,,,chloroform,,100.0,-5.56,-3.65,,-5.65,-4.09,
59279,10.1016/j.nanoen.2025.111181,10.1016/j.nanoen.2025.111181,PM6,Y6,PM6,Y6,CC1=CC(=CC(=C1)C2=C3C=CC(=C4C5=C(C=C(S5)/C=C\6/C(=O)C7=CC(=CC(=C7)F)C(=O)/C6=C\C8=CC(=C(S8)C9=CC(=CC(=C9)C)C(C)(C)C(=O)OC)C(C)(C)C(=O)OC)SC4=C3S2)C(C)(C)C(=O)OC)C(C)(C)C(=O)OC,CCCCCCCCCCCc1c(/C=C2\C(=O)c3cc(F)c(F)cc3C2=C(C#N)C#N)sc2c1sc1c3c4nsnc4c4c5sc6c(CCCCCCCCCCC)c(/C=C7\C(=O)c8cc(F)c(F)cc8C7=C(C#N)C#N)sc6c5n(CC(CC)CCCC)c4c3n(CC(CC)CCCC)c21,0.779,16.92,76.02,10.02,10.019952936,0.0004697005987878,,,1:1.2 w/w,CN,,0.5 vol% CN,Glass/ITO/2-PACz/PM6:Y6/ETL/Ag/MoO3,semitransparent,PDINN,PDINN,2-PACz,,,chloroform,,100.0,-5.56,-3.65,,-5.65,-4.09,
59280,10.1016/j.nanoen.2025.111181,10.1016/j.nanoen.2025.111181,PM6,Y6,PM6,Y6,CC1=CC(=CC(=C1)C2=C3C=CC(=C4C5=C(C=C(S5)/C=C\6/C(=O)C7=CC(=CC(=C7)F)C(=O)/C6=C\C8=CC(=C(S8)C9=CC(=CC(=C9)C)C(C)(C)C(=O)OC)C(C)(C)C(=O)OC)SC4=C3S2)C(C)(C)C(=O)OC)C(C)(C)C(=O)OC,CCCCCCCCCCCc1c(/C=C2\C(=O)c3cc(F)c(F)cc3C2=C(C#N)C#N)sc2c1sc1c3c4nsnc4c4c5sc6c(CCCCCCCCCCC)c(/C=C7\C(=O)c8cc(F)c(F)cc8C7=C(C#N)C#N)sc6c5n(CC(CC)CCCC)c4c3n(CC(CC)CCCC)c21,0.763,19.01,75.0,10.88,10.8784725,0.0140395220588226,,,1:1.2 w/w,CN,,0.5 vol% CN,Glass/ITO/2-PACz/PM6:Y6/ETL/Ag/MoO3,semitransparent,PDINN,PDINN,2-PACz,,,chloroform,,100.0,-5.56,-3.65,,-5.65,-4.09,
59281,10.1016/j.nanoen.2025.111181,10.1016/j.nanoen.2025.111181,PM6,Y6,PM6,Y6,CC1=CC(=CC(=C1)C2=C3C=CC(=C4C5=C(C=C(S5)/C=C\6/C(=O)C7=CC(=CC(=C7)F)C(=O)/C6=C\C8=CC(=C(S8)C9=CC(=CC(=C9)C)C(C)(C)C(=O)OC)C(C)(C)C(=O)OC)SC4=C3S2)C(C)(C)C(=O)OC)C(C)(C)C(=O)OC,CCCCCCCCCCCc1c(/C=C2\C(=O)c3cc(F)c(F)cc3C2=C(C#N)C#N)sc2c1sc1c3c4nsnc4c4c5sc6c(CCCCCCCCCCC)c(/C=C7\C(=O)c8cc(F)c(F)cc8C7=C(C#N)C#N)sc6c5n(CC(CC)CCCC)c4c3n(CC(CC)CCCC)c21,0.779,19.93,74.22,11.52,11.523003834,0.0260749479166766,,,1:1.2 w/w,CN,,0.5 vol% CN,Glass/ITO/2-PACz/PM6:Y6/ETL/Ag/MoO3,semitransparent,PDINN,PDINN,2-PACz,,,chloroform,,100.0,-5.56,-3.65,,-5.65,-4.09,
59282,10.1016/j.nanoen.2025.111181,10.1016/j.nanoen.2025.111181,PM6,Y6,PM6,Y6,CC1=CC(=CC(=C1)C2=C3C=CC(=C4C5=C(C=C(S5)/C=C\6/C(=O)C7=CC(=CC(=C7)F)C(=O)/C6=C\C8=CC(=C(S8)C9=CC(=CC(=C9)C)C(C)(C)C(=O)OC)C(C)(C)C(=O)OC)SC4=C3S2)C(C)(C)C(=O)OC)C(C)(C)C(=O)OC,CCCCCCCCCCCc1c(/C=C2\C(=O)c3cc(F)c(F)cc3C2=C(C#N)C#N)sc2c1sc1c3c4nsnc4c4c5sc6c(CCCCCCCCCCC)c(/C=C7\C(=O)c8cc(F)c(F)cc8C7=C(C#N)C#N)sc6c5n(CC(CC)CCCC)c4c3n(CC(CC)CCCC)c21,0.786,22.08,74.7,12.97,12.964095359999998,0.0455253662297799,,,1:1.2 w/w,CN,,0.5 vol% CN,Glass/ITO/2-PACz/PM6:Y6/PDINN/Ag/MoO3,semitransparent OPV,PDINN,PDINN,2-PACz,,,chloroform,,100.0,-5.56,-3.65,,-5.65,-4.09,
59283,10.1016/j.nanoen.2025.111181,10.1016/j.nanoen.2025.111181,PM6,Y6,PM6,Y6,CC1=CC(=CC(=C1)C2=C3C=CC(=C4C5=C(C=C(S5)/C=C\6/C(=O)C7=CC(=CC(=C7)F)C(=O)/C6=C\C8=CC(=C(S8)C9=CC(=CC(=C9)C)C(C)(C)C(=O)OC)C(C)(C)C(=O)OC)SC4=C3S2)C(C)(C)C(=O)OC)C(C)(C)C(=O)OC,CCCCCCCCCCCc1c(/C=C2\C(=O)c3cc(F)c(F)cc3C2=C(C#N)C#N)sc2c1sc1c3c4nsnc4c4c5sc6c(CCCCCCCCCCC)c(/C=C7\C(=O)c8cc(F)c(F)cc8C7=C(C#N)C#N)sc6c5n(CC(CC)CCCC)c4c3n(CC(CC)CCCC)c21,0.78,16.5,73.62,9.47,9.474894,0.0516789862724411,,,1:1.2 w/w,CN,,0.5 vol% CN,Glass/ITO/2-PACz/PM6:Y6/PFN-Br/Ag/MoO3,semitransparent OPV,PFN-Br,PFN-Br,2-PACz,,,chloroform,,100.0,-5.56,-3.65,,-5.65,-4.09,
59284,10.1016/j.nanoen.2025.111181,10.1016/j.nanoen.2025.111181,PM6,Y6,PM6,Y6,CC1=CC(=CC(=C1)C2=C3C=CC(=C4C5=C(C=C(S5)/C=C\6/C(=O)C7=CC(=CC(=C7)F)C(=O)/C6=C\C8=CC(=C(S8)C9=CC(=CC(=C9)C)C(C)(C)C(=O)OC)C(C)(C)C(=O)OC)SC4=C3S2)C(C)(C)C(=O)OC)C(C)(C)C(=O)OC,CCCCCCCCCCCc1c(/C=C2\C(=O)c3cc(F)c(F)cc3C2=C(C#N)C#N)sc2c1sc1c3c4nsnc4c4c5sc6c(CCCCCCCCCCC)c(/C=C7\C(=O)c8cc(F)c(F)cc8C7=C(C#N)C#N)sc6c5n(CC(CC)CCCC)c4c3n(CC(CC)CCCC)c21,0.778,18.0,74.18,10.39,10.388167200000003,0.0176400384985292,,,1:1.2 w/w,CN,,0.5 vol% CN,Glass/ITO/2-PACz/PM6:Y6/ETL/Ag/MoO3,semitransparent,PFN-Br,PFN-Br,2-PACz,,,chloroform,,100.0,-5.56,-3.65,,-5.65,-4.09,
59285,10.1016/j.nanoen.2025.111181,10.1016/j.nanoen.2025.111181,PM6,Y6,PM6,Y6,CC1=CC(=CC(=C1)C2=C3C=CC(=C4C5=C(C=C(S5)/C=C\6/C(=O)C7=CC(=CC(=C7)F)C(=O)/C6=C\C8=CC(=C(S8)C9=CC(=CC(=C9)C)C(C)(C)C(=O)OC)C(C)(C)C(=O)OC)SC4=C3S2)C(C)(C)C(=O)OC)C(C)(C)C(=O)OC,CCCCCCCCCCCc1c(/C=C2\C(=O)c3cc(F)c(F)cc3C2=C(C#N)C#N)sc2c1sc1c3c4nsnc4c4c5sc6c(CCCCCCCCCCC)c(/C=C7\C(=O)c8cc(F)c(F)cc8C7=C(C#N)C#N)sc6c5n(CC(CC)CCCC)c4c3n(CC(CC)CCCC)c21,0.8,19.43,75.64,11.75,11.7574816,0.0636731914893634,,,1:1.2 w/w,CN,,0.5 vol% CN,Glass/ITO/2-PACz/PM6:Y6/PFN-Br/Ag/MoO3,semitransparent OPV,PFN-Br,PFN-Br,2-PACz,,,chloroform,,100.0,-5.56,-3.65,,-5.65,-4.09,
59286,10.1016/j.nanoen.2025.111181,10.1016/j.nanoen.2025.111181,PM6,Y6,PM6,Y6,CC1=CC(=CC(=C1)C2=C3C=CC(=C4C5=C(C=C(S5)/C=C\6/C(=O)C7=CC(=CC(=C7)F)C(=O)/C6=C\C8=CC(=C(S8)C9=CC(=CC(=C9)C)C(C)(C)C(=O)OC)C(C)(C)C(=O)OC)SC4=C3S2)C(C)(C)C(=O)OC)C(C)(C)C(=O)OC,CCCCCCCCCCCc1c(/C=C2\C(=O)c3cc(F)c(F)cc3C2=C(C#N)C#N)sc2c1sc1c3c4nsnc4c4c5sc6c(CCCCCCCCCCC)c(/C=C7\C(=O)c8cc(F)c(F)cc8C7=C(C#N)C#N)sc6c5n(CC(CC)CCCC)c4c3n(CC(CC)CCCC)c21,0.802,20.79,75.39,12.58,12.570211962,0.0778063434022253,,,1:1.2 w/w,CN,,0.5 vol% CN,Glass/ITO/2-PACz/PM6:Y6/PFN-Br/Ag/MoO3,semitransparent OPV,PFN-Br,PFN-Br,2-PACz,,,chloroform,,100.0,-5.56,-3.65,,-5.65,-4.09,
59287,10.1016/j.nanoen.2025.111181,10.1016/j.nanoen.2025.111181,PCE10-2F,Y6,PCE10-2F,Y6,CCOC(=O)c1sc2c(-c3cc4c(-c5cc(F)c(CC)s5)c5sc(-c6sc(-c7cc8c(-c9cc(F)c(CC)s9)c9sc(-c%10sc(-c%11cc%12c(-c%13cc(F)c(CC)s%13)c%13sccc%13c(-c%13cc(F)c(CC)s%13)c%12s%11)c%11sc(C(=O)OCC)c(F)c%10%11)cc9c(-c9cc(F)c(CC)s9)c8s7)c7sc(C(=O)OCC)c(F)c67)cc5c(-c5cc(F)c(CC)s5)c4s3)scc2c1F,CCCCCCCCCCCc1c(/C=C2\C(=O)c3cc(F)c(F)cc3C2=C(C#N)C#N)sc2c1sc1c3c4nsnc4c4c5sc6c(CCCCCCCCCCC)c(/C=C7\C(=O)c8cc(F)c(F)cc8C7=C(C#N)C#N)sc6c5n(CC(CC)CCCC)c4c3n(CC(CC)CCCC)c21,0.784,22.57,68.86,12.18,12.184694368,0.0385416091954096,,,1:2 w/w,CN; DIO,,0.25 vol% CN; 0.25 vol% DIO,2-PACz/PFN-Br,opaque,PFN-Br,,,,,chloroform,,100.0,-5.47,-3.9,,-5.65,-4.09,
59288,10.1016/j.nanoen.2025.111181,10.1016/j.nanoen.2025.111181,PCE10-2F,Y6,PCE10-2F,Y6,CCOC(=O)c1sc2c(-c3cc4c(-c5cc(F)c(CC)s5)c5sc(-c6sc(-c7cc8c(-c9cc(F)c(CC)s9)c9sc(-c%10sc(-c%11cc%12c(-c%13cc(F)c(CC)s%13)c%13sccc%13c(-c%13cc(F)c(CC)s%13)c%12s%11)c%11sc(C(=O)OCC)c(F)c%10%11)cc9c(-c9cc(F)c(CC)s9)c8s7)c7sc(C(=O)OCC)c(F)c67)cc5c(-c5cc(F)c(CC)s5)c4s3)scc2c1F,CCCCCCCCCCCc1c(/C=C2\C(=O)c3cc(F)c(F)cc3C2=C(C#N)C#N)sc2c1sc1c3c4nsnc4c4c5sc6c(CCCCCCCCCCC)c(/C=C7\C(=O)c8cc(F)c(F)cc8C7=C(C#N)C#N)sc6c5n(CC(CC)CCCC)c4c3n(CC(CC)CCCC)c21,0.78,21.24,65.58,10.87,10.86476976,0.0481162833486614,,,1:2 w/w,CN; DIO,,0.25 vol% CN; 0.25 vol% DIO,2-PACz/PDINN,opaque,,,,,,chloroform,,100.0,-5.47,-3.9,,-5.65,-4.09,
59289,10.1016/j.nanoen.2025.111181,10.1016/j.nanoen.2025.111181,PCE10-2F,Y6,PCE10-2F,Y6,CCOC(=O)c1sc2c(-c3cc4c(-c5cc(F)c(CC)s5)c5sc(-c6sc(-c7cc8c(-c9cc(F)c(CC)s9)c9sc(-c%10sc(-c%11cc%12c(-c%13cc(F)c(CC)s%13)c%13sccc%13c(-c%13cc(F)c(CC)s%13)c%12s%11)c%11sc(C(=O)OCC)c(F)c%10%11)cc9c(-c9cc(F)c(CC)s9)c8s7)c7sc(C(=O)OCC)c(F)c67)cc5c(-c5cc(F)c(CC)s5)c4s3)scc2c1F,CCCCCCCCCCCc1c(/C=C2\C(=O)c3cc(F)c(F)cc3C2=C(C#N)C#N)sc2c1sc1c3c4nsnc4c4c5sc6c(CCCCCCCCCCC)c(/C=C7\C(=O)c8cc(F)c(F)cc8C7=C(C#N)C#N)sc6c5n(CC(CC)CCCC)c4c3n(CC(CC)CCCC)c21,0.788,24.27,68.91,13.18,13.178872116,0.0085575417298851,,,1:2 w/w,CN; DIO,,0.25 vol% CN; 0.25 vol% DIO,2-PACz/PDINO,opaque,PDINO,,2-PACz,,,chloroform,,100.0,-5.47,-3.9,,-5.65,-4.09,
59290,10.1016/j.nanoen.2025.111181,10.1016/j.nanoen.2025.111181,PCE10-2F,Y6,PCE10-2F,Y6,CCOC(=O)c1sc2c(-c3cc4c(-c5cc(F)c(CC)s5)c5sc(-c6sc(-c7cc8c(-c9cc(F)c(CC)s9)c9sc(-c%10sc(-c%11cc%12c(-c%13cc(F)c(CC)s%13)c%13sccc%13c(-c%13cc(F)c(CC)s%13)c%12s%11)c%11sc(C(=O)OCC)c(F)c%10%11)cc9c(-c9cc(F)c(CC)s9)c8s7)c7sc(C(=O)OCC)c(F)c67)cc5c(-c5cc(F)c(CC)s5)c4s3)scc2c1F,CCCCCCCCCCCc1c(/C=C2\C(=O)c3cc(F)c(F)cc3C2=C(C#N)C#N)sc2c1sc1c3c4nsnc4c4c5sc6c(CCCCCCCCCCC)c(/C=C7\C(=O)c8cc(F)c(F)cc8C7=C(C#N)C#N)sc6c5n(CC(CC)CCCC)c4c3n(CC(CC)CCCC)c21,0.789,20.14,63.54,10.1,10.096798284,0.0317001584158368,,,1:2 w/w,CN; DIO,,0.25 vol% CN; 0.25 vol% DIO,PEDOT:PSS/PDINO,opaque,,,,,,chloroform,,100.0,-5.47,-3.9,,-5.65,-4.09,
59291,10.1016/j.nanoen.2025.111181,10.1016/j.nanoen.2025.111181,PCE10-2F,Y6,PCE10-2F,Y6,CCOC(=O)c1sc2c(-c3cc4c(-c5cc(F)c(CC)s5)c5sc(-c6sc(-c7cc8c(-c9cc(F)c(CC)s9)c9sc(-c%10sc(-c%11cc%12c(-c%13cc(F)c(CC)s%13)c%13sccc%13c(-c%13cc(F)c(CC)s%13)c%12s%11)c%11sc(C(=O)OCC)c(F)c%10%11)cc9c(-c9cc(F)c(CC)s9)c8s7)c7sc(C(=O)OCC)c(F)c67)cc5c(-c5cc(F)c(CC)s5)c4s3)scc2c1F,CCCCCCCCCCCc1c(/C=C2\C(=O)c3cc(F)c(F)cc3C2=C(C#N)C#N)sc2c1sc1c3c4nsnc4c4c5sc6c(CCCCCCCCCCC)c(/C=C7\C(=O)c8cc(F)c(F)cc8C7=C(C#N)C#N)sc6c5n(CC(CC)CCCC)c4c3n(CC(CC)CCCC)c21,0.769,13.61,70.71,7.41,7.400572239,0.1272302429149854,,,1:2 w/w,CN; DIO,,0.25 vol% CN; 0.25 vol% DIO,Glass/ITO/2-PACz/PCE10-2F:Y6/PDINO/Ag/MoO3,semitransparent OPV,PDINO,PDINO,2-PACz,,8.0,chloroform,,100.0,-5.47,-3.9,,-5.65,-4.09,
59292,10.1016/j.nanoen.2025.111181,10.1016/j.nanoen.2025.111181,PCE10-2F,Y6,PCE10-2F,Y6,CCOC(=O)c1sc2c(-c3cc4c(-c5cc(F)c(CC)s5)c5sc(-c6sc(-c7cc8c(-c9cc(F)c(CC)s9)c9sc(-c%10sc(-c%11cc%12c(-c%13cc(F)c(CC)s%13)c%13sccc%13c(-c%13cc(F)c(CC)s%13)c%12s%11)c%11sc(C(=O)OCC)c(F)c%10%11)cc9c(-c9cc(F)c(CC)s9)c8s7)c7sc(C(=O)OCC)c(F)c67)cc5c(-c5cc(F)c(CC)s5)c4s3)scc2c1F,CCCCCCCCCCCc1c(/C=C2\C(=O)c3cc(F)c(F)cc3C2=C(C#N)C#N)sc2c1sc1c3c4nsnc4c4c5sc6c(CCCCCCCCCCC)c(/C=C7\C(=O)c8cc(F)c(F)cc8C7=C(C#N)C#N)sc6c5n(CC(CC)CCCC)c4c3n(CC(CC)CCCC)c21,0.773,14.6,71.09,8.02,8.02307522,0.0383443890274472,,,1:2 w/w,CN; DIO,,0.25 vol% CN; 0.25 vol% DIO,Glass/ITO/2-PACz/PCE10-2F:Y6/PDINO/Ag/MoO3,semitransparent OPV,PDINO,PDINO,2-PACz,,10.0,chloroform,,100.0,-5.47,-3.9,,-5.65,-4.09,
59293,10.1016/j.nanoen.2025.111181,10.1016/j.nanoen.2025.111181,PCE10-2F,Y6,PCE10-2F,Y6,CCOC(=O)c1sc2c(-c3cc4c(-c5cc(F)c(CC)s5)c5sc(-c6sc(-c7cc8c(-c9cc(F)c(CC)s9)c9sc(-c%10sc(-c%11cc%12c(-c%13cc(F)c(CC)s%13)c%13sccc%13c(-c%13cc(F)c(CC)s%13)c%12s%11)c%11sc(C(=O)OCC)c(F)c%10%11)cc9c(-c9cc(F)c(CC)s9)c8s7)c7sc(C(=O)OCC)c(F)c67)cc5c(-c5cc(F)c(CC)s5)c4s3)scc2c1F,CCCCCCCCCCCc1c(/C=C2\C(=O)c3cc(F)c(F)cc3C2=C(C#N)C#N)sc2c1sc1c3c4nsnc4c4c5sc6c(CCCCCCCCCCC)c(/C=C7\C(=O)c8cc(F)c(F)cc8C7=C(C#N)C#N)sc6c5n(CC(CC)CCCC)c4c3n(CC(CC)CCCC)c21,0.776,15.57,71.45,8.63,8.63281764,0.0326493626882961,,,1:2 w/w,CN; DIO,,0.25 vol% CN; 0.25 vol% DIO,Glass/ITO/2-PACz/PCE10-2F:Y6/PDINO/Ag/MoO3,semitransparent OPV,PDINO,PDINO,2-PACz,,12.0,chloroform,,100.0,-5.47,-3.9,,-5.65,-4.09,
59294,10.1016/j.nanoen.2025.111181,10.1016/j.nanoen.2025.111181,PCE10-2F,Y6,PCE10-2F,Y6,CCOC(=O)c1sc2c(-c3cc4c(-c5cc(F)c(CC)s5)c5sc(-c6sc(-c7cc8c(-c9cc(F)c(CC)s9)c9sc(-c%10sc(-c%11cc%12c(-c%13cc(F)c(CC)s%13)c%13sccc%13c(-c%13cc(F)c(CC)s%13)c%12s%11)c%11sc(C(=O)OCC)c(F)c%10%11)cc9c(-c9cc(F)c(CC)s9)c8s7)c7sc(C(=O)OCC)c(F)c67)cc5c(-c5cc(F)c(CC)s5)c4s3)scc2c1F,CCCCCCCCCCCc1c(/C=C2\C(=O)c3cc(F)c(F)cc3C2=C(C#N)C#N)sc2c1sc1c3c4nsnc4c4c5sc6c(CCCCCCCCCCC)c(/C=C7\C(=O)c8cc(F)c(F)cc8C7=C(C#N)C#N)sc6c5n(CC(CC)CCCC)c4c3n(CC(CC)CCCC)c21,0.777,17.89,70.81,9.84,9.842965293000002,0.0301350914634409,,,1:2 w/w,CN; DIO,,0.25 vol% CN; 0.25 vol% DIO,Glass/ITO/2-PACz/PCE10-2F:Y6/PDINO/Ag/MoO3,semitransparent OPV,PDINO,PDINO,2-PACz,,15.0,chloroform,,100.0,-5.47,-3.9,,-5.65,-4.09,
59295,10.1016/j.nanoen.2025.111181,10.1016/j.nanoen.2025.111181,PCE10-2F,Y6,PCE10-2F,Y6,CCOC(=O)c1sc2c(-c3cc4c(-c5cc(F)c(CC)s5)c5sc(-c6sc(-c7cc8c(-c9cc(F)c(CC)s9)c9sc(-c%10sc(-c%11cc%12c(-c%13cc(F)c(CC)s%13)c%13sccc%13c(-c%13cc(F)c(CC)s%13)c%12s%11)c%11sc(C(=O)OCC)c(F)c%10%11)cc9c(-c9cc(F)c(CC)s9)c8s7)c7sc(C(=O)OCC)c(F)c67)cc5c(-c5cc(F)c(CC)s5)c4s3)scc2c1F,CCCCCCCCCCCc1c(/C=C2\C(=O)c3cc(F)c(F)cc3C2=C(C#N)C#N)sc2c1sc1c3c4nsnc4c4c5sc6c(CCCCCCCCCCC)c(/C=C7\C(=O)c8cc(F)c(F)cc8C7=C(C#N)C#N)sc6c5n(CC(CC)CCCC)c4c3n(CC(CC)CCCC)c21,0.763,10.87,69.03,5.72,5.725217042999999,0.0912070454545305,,,1:2 w/w,CN; DIO,,0.25 vol% CN; 0.25 vol% DIO,,semitransparent OPV,PFN-Br,PFN-Br,,,8.0,chloroform,,100.0,-5.47,-3.9,,-5.65,-4.09,
59296,10.1016/j.nanoen.2025.111181,10.1016/j.nanoen.2025.111181,PCE10-2F,Y6,PCE10-2F,Y6,CCOC(=O)c1sc2c(-c3cc4c(-c5cc(F)c(CC)s5)c5sc(-c6sc(-c7cc8c(-c9cc(F)c(CC)s9)c9sc(-c%10sc(-c%11cc%12c(-c%13cc(F)c(CC)s%13)c%13sccc%13c(-c%13cc(F)c(CC)s%13)c%12s%11)c%11sc(C(=O)OCC)c(F)c%10%11)cc9c(-c9cc(F)c(CC)s9)c8s7)c7sc(C(=O)OCC)c(F)c67)cc5c(-c5cc(F)c(CC)s5)c4s3)scc2c1F,CCCCCCCCCCCc1c(/C=C2\C(=O)c3cc(F)c(F)cc3C2=C(C#N)C#N)sc2c1sc1c3c4nsnc4c4c5sc6c(CCCCCCCCCCC)c(/C=C7\C(=O)c8cc(F)c(F)cc8C7=C(C#N)C#N)sc6c5n(CC(CC)CCCC)c4c3n(CC(CC)CCCC)c21,0.765,12.74,69.67,6.79,6.790107870000001,0.001588659793826,,,1:2 w/w,CN; DIO,,0.25 vol% CN; 0.25 vol% DIO,,semitransparent OPV,PFN-Br,PFN-Br,,,10.0,chloroform,,100.0,-5.47,-3.9,,-5.65,-4.09,
59297,10.1016/j.nanoen.2025.111181,10.1016/j.nanoen.2025.111181,PCE10-2F,Y6,PCE10-2F,Y6,CCOC(=O)c1sc2c(-c3cc4c(-c5cc(F)c(CC)s5)c5sc(-c6sc(-c7cc8c(-c9cc(F)c(CC)s9)c9sc(-c%10sc(-c%11cc%12c(-c%13cc(F)c(CC)s%13)c%13sccc%13c(-c%13cc(F)c(CC)s%13)c%12s%11)c%11sc(C(=O)OCC)c(F)c%10%11)cc9c(-c9cc(F)c(CC)s9)c8s7)c7sc(C(=O)OCC)c(F)c67)cc5c(-c5cc(F)c(CC)s5)c4s3)scc2c1F,CCCCCCCCCCCc1c(/C=C2\C(=O)c3cc(F)c(F)cc3C2=C(C#N)C#N)sc2c1sc1c3c4nsnc4c4c5sc6c(CCCCCCCCCCC)c(/C=C7\C(=O)c8cc(F)c(F)cc8C7=C(C#N)C#N)sc6c5n(CC(CC)CCCC)c4c3n(CC(CC)CCCC)c21,0.767,13.34,70.05,7.71,7.16736189,7.038107782101173,,,1:2 w/w,CN; DIO,,0.25 vol% CN; 0.25 vol% DIO,,semitransparent OPV,PFN-Br,PFN-Br,,,12.0,chloroform,,100.0,-5.47,-3.9,,-5.65,-4.09,
59298,10.1016/j.nanoen.2025.111181,10.1016/j.nanoen.2025.111181,PCE10-2F,Y6,PCE10-2F,Y6,CCOC(=O)c1sc2c(-c3cc4c(-c5cc(F)c(CC)s5)c5sc(-c6sc(-c7cc8c(-c9cc(F)c(CC)s9)c9sc(-c%10sc(-c%11cc%12c(-c%13cc(F)c(CC)s%13)c%13sccc%13c(-c%13cc(F)c(CC)s%13)c%12s%11)c%11sc(C(=O)OCC)c(F)c%10%11)cc9c(-c9cc(F)c(CC)s9)c8s7)c7sc(C(=O)OCC)c(F)c67)cc5c(-c5cc(F)c(CC)s5)c4s3)scc2c1F,CCCCCCCCCCCc1c(/C=C2\C(=O)c3cc(F)c(F)cc3C2=C(C#N)C#N)sc2c1sc1c3c4nsnc4c4c5sc6c(CCCCCCCCCCC)c(/C=C7\C(=O)c8cc(F)c(F)cc8C7=C(C#N)C#N)sc6c5n(CC(CC)CCCC)c4c3n(CC(CC)CCCC)c21,0.769,14.9,69.87,8.01,8.00577447,0.0527531835205913,,,1:2 w/w,CN; DIO,,0.25 vol% CN; 0.25 vol% DIO,,semitransparent OPV,PFN-Br,PFN-Br,,,15.0,chloroform,,100.0,-5.47,-3.9,,-5.65,-4.09,
59299,10.1016/j.nanoen.2025.111198,10.1016/j.nanoen.2025.111198,PM6,L8-BO,PM6,L8-BO,CC1=CC(=CC(=C1)C2=C3C=CC(=C4C5=C(C=C(S5)/C=C\6/C(=O)C7=CC(=CC(=C7)F)C(=O)/C6=C\C8=CC(=C(S8)C9=CC(=CC(=C9)C)C(C)(C)C(=O)OC)C(C)(C)C(=O)OC)SC4=C3S2)C(C)(C)C(=O)OC)C(C)(C)C(=O)OC,CCCCCCC(CCCC)CC1=C(/C=C2\C(=O)C3=CC(F)=C(F)C=C3C2=C(C#N)C#N)SC2=C1SC1C3=C(C4=C(C5=NSN=C35)C3=C(C5=C(S3)C(CC(CCCC)CCCCCC)=C(/C=C3\C(=O)C6=CC(F)=C(F)C=C6C3=C(C#N)C#N)S5)N4CC(CC)CCCC)N(CC(CC)CCCC)C21,0.892,26.07,78.3,18.21,18.20822652,0.0097390444810775,17.7,18.21,1:1.2,"1,8-diiodooctane",,,ITO/PEDOT:PSS/active layer/PDINO/Al,conventional,PDINO,PDINO,PEDOT:PSS,PEDOT:PSS,100.0,chloroform,,100.0,-5.56,-3.65,,-5.68,-3.9,
59300,10.1016/j.nanoen.2025.111198,10.1016/j.nanoen.2025.111198,PM6,L8-BO,PM6,L8-BO,CC1=CC(=CC(=C1)C2=C3C=CC(=C4C5=C(C=C(S5)/C=C\6/C(=O)C7=CC(=CC(=C7)F)C(=O)/C6=C\C8=CC(=C(S8)C9=CC(=CC(=C9)C)C(C)(C)C(=O)OC)C(C)(C)C(=O)OC)SC4=C3S2)C(C)(C)C(=O)OC)C(C)(C)C(=O)OC,CCCCCCC(CCCC)CC1=C(/C=C2\C(=O)C3=CC(F)=C(F)C=C3C2=C(C#N)C#N)SC2=C1SC1C3=C(C4=C(C5=NSN=C35)C3=C(C5=C(S3)C(CC(CCCC)CCCCCC)=C(/C=C3\C(=O)C6=CC(F)=C(F)C=C6C3=C(C#N)C#N)S5)N4CC(CC)CCCC)N(CC(CC)CCCC)C21,0.879,22.3,57.3,11.23,11.2317741,0.0157978628673236,11.03,11.23,1:0.4,"1,8-diiodooctane",,,ITO/PEDOT:PSS/active layer/PDINO/Al,conventional,PDINO,PDINO,PEDOT:PSS,PEDOT:PSS,100.0,chloroform,,100.0,-5.56,-3.65,,-5.68,-3.9,
59301,10.1016/j.nanoen.2025.111198,10.1016/j.nanoen.2025.111198,PM6,L8-BO,PM6,L8-BO,CC1=CC(=CC(=C1)C2=C3C=CC(=C4C5=C(C=C(S5)/C=C\6/C(=O)C7=CC(=CC(=C7)F)C(=O)/C6=C\C8=CC(=C(S8)C9=CC(=CC(=C9)C)C(C)(C)C(=O)OC)C(C)(C)C(=O)OC)SC4=C3S2)C(C)(C)C(=O)OC)C(C)(C)C(=O)OC,CCCCCCC(CCCC)CC1=C(/C=C2\C(=O)C3=CC(F)=C(F)C=C3C2=C(C#N)C#N)SC2=C1SC1C3=C(C4=C(C5=NSN=C35)C3=C(C5=C(S3)C(CC(CCCC)CCCCCC)=C(/C=C3\C(=O)C6=CC(F)=C(F)C=C6C3=C(C#N)C#N)S5)N4CC(CC)CCCC)N(CC(CC)CCCC)C21,0.879,3.1,38.5,1.05,1.0490865,0.087000000000001,1.04,1.05,1:0.2,"1,8-diiodooctane",,,ITO/PEDOT:PSS/active layer/PDINO/Al,conventional,PDINO,PDINO,PEDOT:PSS,PEDOT:PSS,100.0,chloroform,,100.0,-5.56,-3.65,,-5.68,-3.9,
59302,10.1016/j.nanoen.2025.111198,10.1016/j.nanoen.2025.111198,PM6,PY-IT,PM6,PY-IT,CC1=CC(=CC(=C1)C2=C3C=CC(=C4C5=C(C=C(S5)/C=C\6/C(=O)C7=CC(=CC(=C7)F)C(=O)/C6=C\C8=CC(=C(S8)C9=CC(=CC(=C9)C)C(C)(C)C(=O)OC)C(C)(C)C(=O)OC)SC4=C3S2)C(C)(C)C(=O)OC)C(C)(C)C(=O)OC,CCCCCCCCCCCc1c(/C=C2\C(=O)c3ccccc3C2=C(C#N)C#N)sc2c1sc1c3c4nsnc4c4c5sc6c(CCCCCCCCCCC)c(/C=C7\C(=O)c8cc(-c9cccs9)ccc8C7=C(C#N)C#N)sc6c5n(CC(CCCCCCCC)CCCCCCCCCC)c4c3n(CC(CCCCCCCC)CCCCCCCCCC)c21,0.947,24.45,72.4,16.76,16.763604599999997,0.0215071599045085,16.62,16.76,1:1,1-CN,,1 vol%,ITO/PEDOT:PSS/active layer/PDINO/Al,conventional,PDINO,PDINO,PEDOT:PSS,PEDOT:PSS,100.0,CF,,100.0,-5.56,-3.65,,-5.68,-3.94,
59303,10.1016/j.nanoen.2025.111198,10.1016/j.nanoen.2025.111198,PM6,PY-IT,PM6,PY-IT,CC1=CC(=CC(=C1)C2=C3C=CC(=C4C5=C(C=C(S5)/C=C\6/C(=O)C7=CC(=CC(=C7)F)C(=O)/C6=C\C8=CC(=C(S8)C9=CC(=CC(=C9)C)C(C)(C)C(=O)OC)C(C)(C)C(=O)OC)SC4=C3S2)C(C)(C)C(=O)OC)C(C)(C)C(=O)OC,CCCCCCCCCCCc1c(/C=C2\C(=O)c3ccccc3C2=C(C#N)C#N)sc2c1sc1c3c4nsnc4c4c5sc6c(CCCCCCCCCCC)c(/C=C7\C(=O)c8cc(-c9cccs9)ccc8C7=C(C#N)C#N)sc6c5n(CC(CCCCCCCC)CCCCCCCCCC)c4c3n(CC(CCCCCCCC)CCCCCCCCCC)c21,0.947,21.81,70.0,14.46,14.457849,0.0148755186722084,14.33,14.46,1:0.4,1-chloronaphthalene (1-CN),,1 vol% 1-CN,ITO/PEDOT:PSS/active layer/PDINO/Al,conventional,PDINO,PDINO,PEDOT:PSS,PEDOT:PSS,100.0,chloroform (CF),,100.0,-5.56,-3.65,,-5.68,-3.94,
59304,10.1016/j.nanoen.2025.111198,10.1016/j.nanoen.2025.111198,PM6,PY-IT,PM6,PY-IT,CC1=CC(=CC(=C1)C2=C3C=CC(=C4C5=C(C=C(S5)/C=C\6/C(=O)C7=CC(=CC(=C7)F)C(=O)/C6=C\C8=CC(=C(S8)C9=CC(=CC(=C9)C)C(C)(C)C(=O)OC)C(C)(C)C(=O)OC)SC4=C3S2)C(C)(C)C(=O)OC)C(C)(C)C(=O)OC,CCCCCCCCCCCc1c(/C=C2\C(=O)c3ccccc3C2=C(C#N)C#N)sc2c1sc1c3c4nsnc4c4c5sc6c(CCCCCCCCCCC)c(/C=C7\C(=O)c8cc(-c9cccs9)ccc8C7=C(C#N)C#N)sc6c5n(CC(CCCCCCCC)CCCCCCCCCC)c4c3n(CC(CCCCCCCC)CCCCCCCCCC)c21,0.949,15.68,46.9,6.98,6.978870079999999,0.0161879656160634,6.77,6.98,1:0.2,1-CN,,1 vol%,ITO/PEDOT:PSS/active layer/PDINO/Al,conventional,PDINO,PDINO,PEDOT:PSS,PEDOT:PSS,100.0,CF,,100.0,-5.56,-3.65,,-5.68,-3.94,
59305,10.1016/j.nanoen.2025.111198,10.1016/j.nanoen.2025.111198,PM6,PY-IT,PM6,PY-IT,CC1=CC(=CC(=C1)C2=C3C=CC(=C4C5=C(C=C(S5)/C=C\6/C(=O)C7=CC(=CC(=C7)F)C(=O)/C6=C\C8=CC(=C(S8)C9=CC(=CC(=C9)C)C(C)(C)C(=O)OC)C(C)(C)C(=O)OC)SC4=C3S2)C(C)(C)C(=O)OC)C(C)(C)C(=O)OC,CCCCCCCCCCCc1c(/C=C2\C(=O)c3ccccc3C2=C(C#N)C#N)sc2c1sc1c3c4nsnc4c4c5sc6c(CCCCCCCCCCC)c(/C=C7\C(=O)c8cc(-c9cccs9)ccc8C7=C(C#N)C#N)sc6c5n(CC(CCCCCCCC)CCCCCCCCCC)c4c3n(CC(CCCCCCCC)CCCCCCCCCC)c21,0.951,22.1,72.0,15.13,15.132312,0.0152808988763918,14.94,15.13,1:0.4 SD,1-CN,,1 vol%,ITO/PEDOT:PSS/active layer/PDINO/Al,conventional,PDINO,PDINO,PEDOT:PSS,PEDOT:PSS,100.0,CF,,100.0,-5.56,-3.65,,-5.68,-3.94,
59306,10.1016/j.nanoen.2025.111198,10.1016/j.nanoen.2025.111198,PM6,PY-IT,PM6,PY-IT,CC1=CC(=CC(=C1)C2=C3C=CC(=C4C5=C(C=C(S5)/C=C\6/C(=O)C7=CC(=CC(=C7)F)C(=O)/C6=C\C8=CC(=C(S8)C9=CC(=CC(=C9)C)C(C)(C)C(=O)OC)C(C)(C)C(=O)OC)SC4=C3S2)C(C)(C)C(=O)OC)C(C)(C)C(=O)OC,CCCCCCCCCCCc1c(/C=C2\C(=O)c3ccccc3C2=C(C#N)C#N)sc2c1sc1c3c4nsnc4c4c5sc6c(CCCCCCCCCCC)c(/C=C7\C(=O)c8cc(-c9cccs9)ccc8C7=C(C#N)C#N)sc6c5n(CC(CCCCCCCC)CCCCCCCCCC)c4c3n(CC(CCCCCCCC)CCCCCCCCCC)c21,0.853,23.42,63.3,12.65,12.645605580000002,0.0347384980237058,12.4,12.65,1:1,1-chloronaphthalene (1-CN),,1 vol% 1-CN,ITO/PEDOT:PSS/active layer/PDINO/Al,conventional,PDINO,PDINO,PEDOT:PSS,PEDOT:PSS,100.0,chloroform (CF),,100.0,-5.56,-3.65,,-5.68,-3.94,
59309,10.1016/j.nanoen.2025.111198,10.1016/j.nanoen.2025.111198,PM6,PY-IT,PM6,PY-IT,CC1=CC(=CC(=C1)C2=C3C=CC(=C4C5=C(C=C(S5)/C=C\6/C(=O)C7=CC(=CC(=C7)F)C(=O)/C6=C\C8=CC(=C(S8)C9=CC(=CC(=C9)C)C(C)(C)C(=O)OC)C(C)(C)C(=O)OC)SC4=C3S2)C(C)(C)C(=O)OC)C(C)(C)C(=O)OC,CCCCCCCCCCCc1c(/C=C2\C(=O)c3ccccc3C2=C(C#N)C#N)sc2c1sc1c3c4nsnc4c4c5sc6c(CCCCCCCCCCC)c(/C=C7\C(=O)c8cc(-c9cccs9)ccc8C7=C(C#N)C#N)sc6c5n(CC(CCCCCCCC)CCCCCCCCCC)c4c3n(CC(CCCCCCCC)CCCCCCCCCC)c21,0.869,23.84,66.7,13.84,13.81821232,0.1574254335260057,13.65,13.84,"1:1, SD",1-chloronaphthalene (1-CN),,1 vol% 1-CN,ITO/PEDOT:PSS/active layer/PDINO/Al,conventional,PDINO,PDINO,PEDOT:PSS,PEDOT:PSS,100.0,chloroform (CF),,100.0,-5.56,-3.65,,-5.68,-3.94,
59312,10.1016/j.nanoen.2025.111198,10.1016/j.nanoen.2025.111198,PM6,PY-IT,PM6,PY-IT,CC1=CC(=CC(=C1)C2=C3C=CC(=C4C5=C(C=C(S5)/C=C\6/C(=O)C7=CC(=CC(=C7)F)C(=O)/C6=C\C8=CC(=C(S8)C9=CC(=CC(=C9)C)C(C)(C)C(=O)OC)C(C)(C)C(=O)OC)SC4=C3S2)C(C)(C)C(=O)OC)C(C)(C)C(=O)OC,CCCCCCCCCCCc1c(/C=C2\C(=O)c3ccccc3C2=C(C#N)C#N)sc2c1sc1c3c4nsnc4c4c5sc6c(CCCCCCCCCCC)c(/C=C7\C(=O)c8cc(-c9cccs9)ccc8C7=C(C#N)C#N)sc6c5n(CC(CCCCCCCC)CCCCCCCCCC)c4c3n(CC(CCCCCCCC)CCCCCCCCCC)c21,0.918,20.49,58.1,10.93,10.92850542,0.0136741079597531,10.64,10.93,1:0.4,1-chloronaphthalene (1-CN),,1 vol% 1-CN,ITO/PEDOT:PSS/active layer/PDINO/Al,conventional,PDINO,PDINO,PEDOT:PSS,PEDOT:PSS,100.0,chloroform (CF),,100.0,-5.56,-3.65,,-5.68,-3.94,
59315,10.1016/j.nanoen.2025.111198,10.1016/j.nanoen.2025.111198,PM6,PY-IT,PM6,PY-IT,CC1=CC(=CC(=C1)C2=C3C=CC(=C4C5=C(C=C(S5)/C=C\6/C(=O)C7=CC(=CC(=C7)F)C(=O)/C6=C\C8=CC(=C(S8)C9=CC(=CC(=C9)C)C(C)(C)C(=O)OC)C(C)(C)C(=O)OC)SC4=C3S2)C(C)(C)C(=O)OC)C(C)(C)C(=O)OC,CCCCCCCCCCCc1c(/C=C2\C(=O)c3ccccc3C2=C(C#N)C#N)sc2c1sc1c3c4nsnc4c4c5sc6c(CCCCCCCCCCC)c(/C=C7\C(=O)c8cc(-c9cccs9)ccc8C7=C(C#N)C#N)sc6c5n(CC(CCCCCCCC)CCCCCCCCCC)c4c3n(CC(CCCCCCCC)CCCCCCCCCC)c21,0.91,21.48,62.0,12.12,12.119016000000002,0.008118811881165,11.85,12.12,"1:0.4, SD",1-chloronaphthalene (1-CN),,1 vol% 1-CN,ITO/PEDOT:PSS/active layer/PDINO/Al,conventional,PDINO,PDINO,PEDOT:PSS,PEDOT:PSS,100.0,chloroform (CF),,100.0,-5.56,-3.65,,-5.68,-3.94,
59318,10.1016/j.nanoen.2025.111301,10.1016/j.nanoen.2025.111301,PBDB-TF-TTz,BTP-4F-24,PBDB-TF-TTz,BTP-4F-24,,,0.84,21.1,73.3,13.5,12.991692,3.765244444444441,13.0,13.5,,,,,inverted,inverted,,,,,100.0,o-xylene,o-xylene,,,,,,,
59319,10.1016/j.nanoen.2025.111301,10.1016/j.nanoen.2025.111301,PBDB-TF-TTz,BTP-4F-24,PBDB-TF-TTz,BTP-4F-24,,,0.85,20.4,72.4,13.0,12.55416,3.4295384615384514,12.5,13.0,,,,,inverted,inverted,,,,,100.0,chlorobenzene,chlorobenzene,,,,,,,
59323,10.1016/j.nanoen.2025.111486,10.1016/j.nanoen.2025.111486,PM6,L8-BO,PM6,L8-BO,CC1=CC(=CC(=C1)C2=C3C=CC(=C4C5=C(C=C(S5)/C=C\6/C(=O)C7=CC(=CC(=C7)F)C(=O)/C6=C\C8=CC(=C(S8)C9=CC(=CC(=C9)C)C(C)(C)C(=O)OC)C(C)(C)C(=O)OC)SC4=C3S2)C(C)(C)C(=O)OC)C(C)(C)C(=O)OC,CCCCCCC(CCCC)CC1=C(/C=C2\C(=O)C3=CC(F)=C(F)C=C3C2=C(C#N)C#N)SC2=C1SC1C3=C(C4=C(C5=NSN=C35)C3=C(C5=C(S3)C(CC(CCCC)CCCCCC)=C(/C=C3\C(=O)C6=CC(F)=C(F)C=C6C3=C(C#N)C#N)S5)N4CC(CC)CCCC)N(CC(CC)CCCC)C21,0.893,25.88,79.75,18.43,18.4308949,0.004855670103105,18.2,18.43,,DIO,DIO,,ITO/PEDOT:PSS/active layer/PDINN/Ag,conventional,PDINN,PDINN,PEDOT:PSS,PEDOT:PSS,,,,,-5.56,-3.65,,-5.68,-3.9,
59324,10.1016/j.nanoen.2025.111486,10.1016/j.nanoen.2025.111486,PM6,L8-BO,PM6,L8-BO,CC1=CC(=CC(=C1)C2=C3C=CC(=C4C5=C(C=C(S5)/C=C\6/C(=O)C7=CC(=CC(=C7)F)C(=O)/C6=C\C8=CC(=C(S8)C9=CC(=CC(=C9)C)C(C)(C)C(=O)OC)C(C)(C)C(=O)OC)SC4=C3S2)C(C)(C)C(=O)OC)C(C)(C)C(=O)OC,CCCCCCC(CCCC)CC1=C(/C=C2\C(=O)C3=CC(F)=C(F)C=C3C2=C(C#N)C#N)SC2=C1SC1C3=C(C4=C(C5=NSN=C35)C3=C(C5=C(S3)C(CC(CCCC)CCCCCC)=C(/C=C3\C(=O)C6=CC(F)=C(F)C=C6C3=C(C#N)C#N)S5)N4CC(CC)CCCC)N(CC(CC)CCCC)C21,0.881,26.58,79.71,18.67,18.665674758,0.0231668023567419,18.53,18.67,,DCBB,DCBB,,ITO/PEDOT:PSS/active layer/PDINN/Ag,conventional,PDINN,PDINN,PEDOT:PSS,PEDOT:PSS,,,,,-5.56,-3.65,,-5.68,-3.9,
59325,10.1016/j.nanoen.2025.111486,10.1016/j.nanoen.2025.111486,PM6,L8-BO,PM6,L8-BO,CC1=CC(=CC(=C1)C2=C3C=CC(=C4C5=C(C=C(S5)/C=C\6/C(=O)C7=CC(=CC(=C7)F)C(=O)/C6=C\C8=CC(=C(S8)C9=CC(=CC(=C9)C)C(C)(C)C(=O)OC)C(C)(C)C(=O)OC)SC4=C3S2)C(C)(C)C(=O)OC)C(C)(C)C(=O)OC,CCCCCCC(CCCC)CC1=C(/C=C2\C(=O)C3=CC(F)=C(F)C=C3C2=C(C#N)C#N)SC2=C1SC1C3=C(C4=C(C5=NSN=C35)C3=C(C5=C(S3)C(CC(CCCC)CCCCCC)=C(/C=C3\C(=O)C6=CC(F)=C(F)C=C6C3=C(C#N)C#N)S5)N4CC(CC)CCCC)N(CC(CC)CCCC)C21,0.884,26.43,80.38,18.78,18.780079656,0.0004241533546162,18.59,18.78,,DBCL,DBCL,,ITO/PEDOT:PSS/active layer/PDINN/Ag,conventional,PDINN,PDINN,PEDOT:PSS,PEDOT:PSS,,,,,-5.56,-3.65,,-5.68,-3.9,
59326,10.1016/j.nanoen.2025.111486,10.1016/j.nanoen.2025.111486,PM6,L8-BO,PM6,L8-BO,CC1=CC(=CC(=C1)C2=C3C=CC(=C4C5=C(C=C(S5)/C=C\6/C(=O)C7=CC(=CC(=C7)F)C(=O)/C6=C\C8=CC(=C(S8)C9=CC(=CC(=C9)C)C(C)(C)C(=O)OC)C(C)(C)C(=O)OC)SC4=C3S2)C(C)(C)C(=O)OC)C(C)(C)C(=O)OC,CCCCCCC(CCCC)CC1=C(/C=C2\C(=O)C3=CC(F)=C(F)C=C3C2=C(C#N)C#N)SC2=C1SC1C3=C(C4=C(C5=NSN=C35)C3=C(C5=C(S3)C(CC(CCCC)CCCCCC)=C(/C=C3\C(=O)C6=CC(F)=C(F)C=C6C3=C(C#N)C#N)S5)N4CC(CC)CCCC)N(CC(CC)CCCC)C21,0.889,26.52,80.67,19.02,19.018985076,0.0053360883280741,18.8,19.02,,DBT,DBT,,ITO/PEDOT:PSS/active layer/PDINN/Ag,conventional,PDINN,PDINN,PEDOT:PSS,PEDOT:PSS,,,,,-5.56,-3.65,,-5.68,-3.9,
59327,10.1016/j.nanoen.2025.111486,10.1016/j.nanoen.2025.111486,PM6,L8-BO,PM6,L8-BO,CC1=CC(=CC(=C1)C2=C3C=CC(=C4C5=C(C=C(S5)/C=C\6/C(=O)C7=CC(=CC(=C7)F)C(=O)/C6=C\C8=CC(=C(S8)C9=CC(=CC(=C9)C)C(C)(C)C(=O)OC)C(C)(C)C(=O)OC)SC4=C3S2)C(C)(C)C(=O)OC)C(C)(C)C(=O)OC,CCCCCCC(CCCC)CC1=C(/C=C2\C(=O)C3=CC(F)=C(F)C=C3C2=C(C#N)C#N)SC2=C1SC1C3=C(C4=C(C5=NSN=C35)C3=C(C5=C(S3)C(CC(CCCC)CCCCCC)=C(/C=C3\C(=O)C6=CC(F)=C(F)C=C6C3=C(C#N)C#N)S5)N4CC(CC)CCCC)N(CC(CC)CCCC)C21,0.878,27.05,80.72,19.17,19.17091928,0.0047954094939904,18.9,19.17,,3-BBP,3-BBP,,ITO/PEDOT:PSS/active layer/PDINN/Ag,conventional,PDINN,PDINN,PEDOT:PSS,PEDOT:PSS,,,,,-5.56,-3.65,,-5.68,-3.9,
59328,10.1016/j.nanoen.2025.111486,10.1016/j.nanoen.2025.111486,PM6,L8-BO,PM6,L8-BO,CC1=CC(=CC(=C1)C2=C3C=CC(=C4C5=C(C=C(S5)/C=C\6/C(=O)C7=CC(=CC(=C7)F)C(=O)/C6=C\C8=CC(=C(S8)C9=CC(=CC(=C9)C)C(C)(C)C(=O)OC)C(C)(C)C(=O)OC)SC4=C3S2)C(C)(C)C(=O)OC)C(C)(C)C(=O)OC,CCCCCCC(CCCC)CC1=C(/C=C2\C(=O)C3=CC(F)=C(F)C=C3C2=C(C#N)C#N)SC2=C1SC1C3=C(C4=C(C5=NSN=C35)C3=C(C5=C(S3)C(CC(CCCC)CCCCCC)=C(/C=C3\C(=O)C6=CC(F)=C(F)C=C6C3=C(C#N)C#N)S5)N4CC(CC)CCCC)N(CC(CC)CCCC)C21,0.881,27.14,81.68,19.53,19.529965712000003,0.0001755657962026,19.31,19.53,,B-2MN,B-2MN,,ITO/PEDOT:PSS/active layer/PDINN/Ag,conventional,PDINN,PDINN,PEDOT:PSS,PEDOT:PSS,,,,,-5.56,-3.65,,-5.68,-3.9,
59329,10.1016/j.nanoen.2025.111486,10.1016/j.nanoen.2025.111486,PM6,L8-BO,PM6,L8-BO,CC1=CC(=CC(=C1)C2=C3C=CC(=C4C5=C(C=C(S5)/C=C\6/C(=O)C7=CC(=CC(=C7)F)C(=O)/C6=C\C8=CC(=C(S8)C9=CC(=CC(=C9)C)C(C)(C)C(=O)OC)C(C)(C)C(=O)OC)SC4=C3S2)C(C)(C)C(=O)OC)C(C)(C)C(=O)OC,CCCCCCC(CCCC)CC1=C(/C=C2\C(=O)C3=CC(F)=C(F)C=C3C2=C(C#N)C#N)SC2=C1SC1C3=C(C4=C(C5=NSN=C35)C3=C(C5=C(S3)C(CC(CCCC)CCCCCC)=C(/C=C3\C(=O)C6=CC(F)=C(F)C=C6C3=C(C#N)C#N)S5)N4CC(CC)CCCC)N(CC(CC)CCCC)C21,0.878,27.17,81.07,19.34,19.339459282,0.0027958531540842,19.12,19.34,,DBM,DBM,,ITO/PEDOT:PSS/active layer/PDINN/Ag,conventional,PDINN,PDINN,PEDOT:PSS,PEDOT:PSS,,,,,-5.56,-3.65,,-5.68,-3.9,
59336,10.1016/j.nanoen.2025.111526,10.1016/j.nanoen.2025.111526,D18,BTP-eC9,D18,BTP-eC9,CCCCCCC(CCCC)CC1=CSC(C2=CC3=C(S2)C2=C(C=C(C4=CC(CC(CCCC)CCCCCC)=C(C5=CC6=C(C7=CC(F)=C(CC(CC)CCCC)S7)C7=C(C=CS7)C(C7=CC(F)=C(CC(CC)CCCC)S7)=C6S5)S4)S2)C2=NSN=C32)=C1,CCCCCCCCCc1c(C=C2C(=O)c3cc(Cl)c(Cl)cc3C2=C(C#N)C#N)sc2c1sc1c3c4nsnc4c4c5sc6c(CCCCCCCCC)c(C=C7C(=O)c8cc(Cl)c(Cl)cc8C7=C(C#N)C#N)sc6c5n(CC(CCCC)CCCCCC)c4c3n(CC(CCCC)CCCCCC)c21,0.844,24.29,75.78,15.55,15.535475928,0.0934023922829606,15.29,15.55,,PM6,PM6,,ITO/PEDOT:PSS/active layer/.../Ag,conventional,,,PEDOT:PSS,PEDOT:PSS,,o-xylene,o-xylene,,-5.51,-2.77,,-5.68,-3.9,
59337,10.1016/j.nanoen.2025.111526,10.1016/j.nanoen.2025.111526,D18,BTP-eC9,D18,BTP-eC9,CCCCCCC(CCCC)CC1=CSC(C2=CC3=C(S2)C2=C(C=C(C4=CC(CC(CCCC)CCCCCC)=C(C5=CC6=C(C7=CC(F)=C(CC(CC)CCCC)S7)C7=C(C=CS7)C(C7=CC(F)=C(CC(CC)CCCC)S7)=C6S5)S4)S2)C2=NSN=C32)=C1,CCCCCCCCCc1c(C=C2C(=O)c3cc(Cl)c(Cl)cc3C2=C(C#N)C#N)sc2c1sc1c3c4nsnc4c4c5sc6c(CCCCCCCCC)c(C=C7C(=O)c8cc(Cl)c(Cl)cc8C7=C(C#N)C#N)sc6c5n(CC(CCCC)CCCCCC)c4c3n(CC(CCCC)CCCCCC)c21,0.824,24.81,72.45,14.82,14.81127228,0.0588914979757054,14.51,14.82,,,,,ITO/PEDOT:PSS/active layer/.../Ag,conventional,,,PEDOT:PSS,PEDOT:PSS,,o-xylene,o-xylene,,-5.51,-2.77,,-5.68,-3.9,
59339,10.1016/j.nanoen.2025.111531,10.1016/j.nanoen.2025.111531,PM6,PY-IT,PM6,PY-IT,CC1=CC(=CC(=C1)C2=C3C=CC(=C4C5=C(C=C(S5)/C=C\6/C(=O)C7=CC(=CC(=C7)F)C(=O)/C6=C\C8=CC(=C(S8)C9=CC(=CC(=C9)C)C(C)(C)C(=O)OC)C(C)(C)C(=O)OC)SC4=C3S2)C(C)(C)C(=O)OC)C(C)(C)C(=O)OC,CCCCCCCCCCCc1c(/C=C2\C(=O)c3ccccc3C2=C(C#N)C#N)sc2c1sc1c3c4nsnc4c4c5sc6c(CCCCCCCCCCC)c(/C=C7\C(=O)c8cc(-c9cccs9)ccc8C7=C(C#N)C#N)sc6c5n(CC(CCCCCCCC)CCCCCCCCCC)c4c3n(CC(CCCCCCCC)CCCCCCCCCC)c21,0.946,25.98,76.67,18.84,18.843247236,0.0172358598726113,18.61,18.84,,,,,conventional,conventional,PNDIT-F3Br,PNDIT-F3Br,PEDOT:PSS,PEDOT:PSS,,,,,-5.56,-3.65,,-5.68,-3.94,
59340,10.1016/j.nanoen.2025.111531,10.1016/j.nanoen.2025.111531,PM6,PY-DT,PM6,PY-DT,CC1=CC(=CC(=C1)C2=C3C=CC(=C4C5=C(C=C(S5)/C=C\6/C(=O)C7=CC(=CC(=C7)F)C(=O)/C6=C\C8=CC(=C(S8)C9=CC(=CC(=C9)C)C(C)(C)C(=O)OC)C(C)(C)C(=O)OC)SC4=C3S2)C(C)(C)C(=O)OC)C(C)(C)C(=O)OC,CCCCCCCCCCCCC(CCCCCCCCCC)Cn1c2c3sc(/C=C4\C(=O)c5ccccc5C4=C(C#N)C#N)c(CC(CCCC)CCCCCC)c3sc2c2c3nsnc3c3c4sc5c(CC(CCCC)CCCCCC)c(/C=C6\C(=O)c7cc(-c8cccs8)ccc7C6=C(C#N)C#N)sc5c4n(CC(CCCCCCCCCC)CCCCCCCCCCCC)c3c21,0.968,25.42,78.34,19.26,19.276779104000003,0.0871189200415428,19.05,19.26,,,,,conventional,conventional,PNDIT-F3Br,PNDIT-F3Br,PEDOT:PSS,PEDOT:PSS,,,,,-5.56,-3.65,,-5.6,-3.83,
59341,10.1016/j.nanoen.2025.111531,10.1016/j.nanoen.2025.111531,PM6,PY-FT,PM6,PY-FT,CC1=CC(=CC(=C1)C2=C3C=CC(=C4C5=C(C=C(S5)/C=C\6/C(=O)C7=CC(=CC(=C7)F)C(=O)/C6=C\C8=CC(=C(S8)C9=CC(=CC(=C9)C)C(C)(C)C(=O)OC)C(C)(C)C(=O)OC)SC4=C3S2)C(C)(C)C(=O)OC)C(C)(C)C(=O)OC,,0.915,25.61,71.43,16.74,16.738299045000005,0.0101610215053365,16.52,16.74,,,,,conventional,conventional,PNDIT-F3Br,PNDIT-F3Br,PEDOT:PSS,PEDOT:PSS,,,,,-5.56,-3.65,,,,
59342,10.1016/j.nanoen.2025.111694,10.1016/j.nanoen.2025.111694,PM6,L8-BO,PM6,L8-BO,CC1=CC(=CC(=C1)C2=C3C=CC(=C4C5=C(C=C(S5)/C=C\6/C(=O)C7=CC(=CC(=C7)F)C(=O)/C6=C\C8=CC(=C(S8)C9=CC(=CC(=C9)C)C(C)(C)C(=O)OC)C(C)(C)C(=O)OC)SC4=C3S2)C(C)(C)C(=O)OC)C(C)(C)C(=O)OC,CCCCCCC(CCCC)CC1=C(/C=C2\C(=O)C3=CC(F)=C(F)C=C3C2=C(C#N)C#N)SC2=C1SC1C3=C(C4=C(C5=NSN=C35)C3=C(C5=C(S3)C(CC(CCCC)CCCCCC)=C(/C=C3\C(=O)C6=CC(F)=C(F)C=C6C3=C(C#N)C#N)S5)N4CC(CC)CCCC)N(CC(CC)CCCC)C21,0.912,25.04,75.33,17.21,17.202720384000003,0.0422987565368864,16.62,17.21,,w/o,,,ITO/PEDOT:PSS/PM6:L8-BO/PNDIT-F3N/Ag,conventional,PNDIT-F3N,PNDIT-F3N,PEDOT:PSS,PEDOT:PSS,,,,,-5.56,-3.65,,-5.68,-3.9,
59343,10.1016/j.nanoen.2025.111694,10.1016/j.nanoen.2025.111694,PM6,L8-BO,PM6,L8-BO,CC1=CC(=CC(=C1)C2=C3C=CC(=C4C5=C(C=C(S5)/C=C\6/C(=O)C7=CC(=CC(=C7)F)C(=O)/C6=C\C8=CC(=C(S8)C9=CC(=CC(=C9)C)C(C)(C)C(=O)OC)C(C)(C)C(=O)OC)SC4=C3S2)C(C)(C)C(=O)OC)C(C)(C)C(=O)OC,CCCCCCC(CCCC)CC1=C(/C=C2\C(=O)C3=CC(F)=C(F)C=C3C2=C(C#N)C#N)SC2=C1SC1C3=C(C4=C(C5=NSN=C35)C3=C(C5=C(S3)C(CC(CCCC)CCCCCC)=C(/C=C3\C(=O)C6=CC(F)=C(F)C=C6C3=C(C#N)C#N)S5)N4CC(CC)CCCC)N(CC(CC)CCCC)C21,0.893,25.85,79.11,18.26,18.261791955,0.0098135542168568,18.01,18.26,,DIO,DIO,,ITO/PEDOT:PSS/PM6:L8-BO/PNDIT-F3N/Ag,conventional,PNDIT-F3N,PNDIT-F3N,PEDOT:PSS,PEDOT:PSS,,,,,-5.56,-3.65,,-5.68,-3.9,
59344,10.1016/j.nanoen.2025.111694,10.1016/j.nanoen.2025.111694,PM6,L8-BO,PM6,L8-BO,CC1=CC(=CC(=C1)C2=C3C=CC(=C4C5=C(C=C(S5)/C=C\6/C(=O)C7=CC(=CC(=C7)F)C(=O)/C6=C\C8=CC(=C(S8)C9=CC(=CC(=C9)C)C(C)(C)C(=O)OC)C(C)(C)C(=O)OC)SC4=C3S2)C(C)(C)C(=O)OC)C(C)(C)C(=O)OC,CCCCCCC(CCCC)CC1=C(/C=C2\C(=O)C3=CC(F)=C(F)C=C3C2=C(C#N)C#N)SC2=C1SC1C3=C(C4=C(C5=NSN=C35)C3=C(C5=C(S3)C(CC(CCCC)CCCCCC)=C(/C=C3\C(=O)C6=CC(F)=C(F)C=C6C3=C(C#N)C#N)S5)N4CC(CC)CCCC)N(CC(CC)CCCC)C21,0.899,26.38,80.17,19.02,19.012812554000003,0.037788885383786,18.88,19.02,,TCl,TCl,,ITO/PEDOT:PSS/PM6:L8-BO/PNDIT-F3N/Ag,conventional,PNDIT-F3N,PNDIT-F3N,PEDOT:PSS,PEDOT:PSS,,,,,-5.56,-3.65,,-5.68,-3.9,
59345,10.1016/j.nanoen.2025.111694,10.1016/j.nanoen.2025.111694,PM6,L8-BO,PM6,L8-BO,CC1=CC(=CC(=C1)C2=C3C=CC(=C4C5=C(C=C(S5)/C=C\6/C(=O)C7=CC(=CC(=C7)F)C(=O)/C6=C\C8=CC(=C(S8)C9=CC(=CC(=C9)C)C(C)(C)C(=O)OC)C(C)(C)C(=O)OC)SC4=C3S2)C(C)(C)C(=O)OC)C(C)(C)C(=O)OC,CCCCCCC(CCCC)CC1=C(/C=C2\C(=O)C3=CC(F)=C(F)C=C3C2=C(C#N)C#N)SC2=C1SC1C3=C(C4=C(C5=NSN=C35)C3=C(C5=C(S3)C(CC(CCCC)CCCCCC)=C(/C=C3\C(=O)C6=CC(F)=C(F)C=C6C3=C(C#N)C#N)S5)N4CC(CC)CCCC)N(CC(CC)CCCC)C21,0.898,27.06,81.5,19.8,19.8044022,0.0222333333333216,,19.8,,TCl,TCl,,ITO/2PACz/PM6:L8-BO/PNDIT-F3N/Ag,organic solar cell,PNDIT-F3N,PNDIT-F3N,2PACz,2PACz,,,,,-5.56,-3.65,,-5.68,-3.9,
59355,10.1016/j.nanoen.2026.111776,10.1016/j.nanoen.2026.111776,PM6,L8-BO,PM6,L8-BO,CC1=CC(=CC(=C1)C2=C3C=CC(=C4C5=C(C=C(S5)/C=C\6/C(=O)C7=CC(=CC(=C7)F)C(=O)/C6=C\C8=CC(=C(S8)C9=CC(=CC(=C9)C)C(C)(C)C(=O)OC)C(C)(C)C(=O)OC)SC4=C3S2)C(C)(C)C(=O)OC)C(C)(C)C(=O)OC,CCCCCCC(CCCC)CC1=C(/C=C2\C(=O)C3=CC(F)=C(F)C=C3C2=C(C#N)C#N)SC2=C1SC1C3=C(C4=C(C5=NSN=C35)C3=C(C5=C(S3)C(CC(CCCC)CCCCCC)=C(/C=C3\C(=O)C6=CC(F)=C(F)C=C6C3=C(C#N)C#N)S5)N4CC(CC)CCCC)N(CC(CC)CCCC)C21,0.913,13.4,62.4,7.5,7.6341408,1.7885439999999992,6.8,7.5,0.10:1,,,,,semitransparent organic solar cell,,,CuSCN,CuSCN,,,,,-5.56,-3.65,,-5.68,-3.9,
59356,10.1016/j.nanoen.2026.111776,10.1016/j.nanoen.2026.111776,PM6,L8-BO,PM6,L8-BO,CC1=CC(=CC(=C1)C2=C3C=CC(=C4C5=C(C=C(S5)/C=C\6/C(=O)C7=CC(=CC(=C7)F)C(=O)/C6=C\C8=CC(=C(S8)C9=CC(=CC(=C9)C)C(C)(C)C(=O)OC)C(C)(C)C(=O)OC)SC4=C3S2)C(C)(C)C(=O)OC)C(C)(C)C(=O)OC,CCCCCCC(CCCC)CC1=C(/C=C2\C(=O)C3=CC(F)=C(F)C=C3C2=C(C#N)C#N)SC2=C1SC1C3=C(C4=C(C5=NSN=C35)C3=C(C5=C(S3)C(CC(CCCC)CCCCCC)=C(/C=C3\C(=O)C6=CC(F)=C(F)C=C6C3=C(C#N)C#N)S5)N4CC(CC)CCCC)N(CC(CC)CCCC)C21,0.913,9.8,53.7,4.5,4.804753800000001,6.772306666666693,3.9,4.5,0.05:1,,,,,semitransparent organic solar cell,,,CuSCN,CuSCN,,,,,-5.56,-3.65,,-5.68,-3.9,
59357,10.1016/j.nanoen.2026.111776,10.1016/j.nanoen.2026.111776,PCE10,BTP-eC9,PTB7-Th,BTP-eC9,CCCCC(CC)COC(=O)c1sc2c(-c3cc4c(-c5ccc(CC(CC)CCCC)s5)c5sc(C)cc5c(-c5ccc(CC(CC)CCCC)s5)c4s3)sc(C)c2c1F,CCCCCCCCCc1c(C=C2C(=O)c3cc(Cl)c(Cl)cc3C2=C(C#N)C#N)sc2c1sc1c3c4nsnc4c4c5sc6c(CCCCCCCCC)c(C=C7C(=O)c8cc(Cl)c(Cl)cc8C7=C(C#N)C#N)sc6c5n(CC(CCCC)CCCCCC)c4c3n(CC(CCCC)CCCCCC)c21,0.694,13.5,50.9,4.8,4.768821,0.6495624999999968,4.6,4.8,0.10:1,,,,,semitransparent organic solar cell,,,CuSCN,CuSCN,,,,,-5.21,-3.6,,-5.68,-3.9,
59358,10.1016/j.nanoen.2026.111776,10.1016/j.nanoen.2026.111776,PCE10,BTP-eC9,PTB7-Th,BTP-eC9,CCCCC(CC)COC(=O)c1sc2c(-c3cc4c(-c5ccc(CC(CC)CCCC)s5)c5sc(C)cc5c(-c5ccc(CC(CC)CCCC)s5)c4s3)sc(C)c2c1F,CCCCCCCCCc1c(C=C2C(=O)c3cc(Cl)c(Cl)cc3C2=C(C#N)C#N)sc2c1sc1c3c4nsnc4c4c5sc6c(CCCCCCCCC)c(C=C7C(=O)c8cc(Cl)c(Cl)cc8C7=C(C#N)C#N)sc6c5n(CC(CCCC)CCCCCC)c4c3n(CC(CCCC)CCCCCC)c21,0.694,11.1,51.4,3.9,3.9595476,1.5268615384615307,3.8,3.9,0.05:1,,,,,semitransparent organic solar cell,,,CuSCN,CuSCN,,,,,-5.21,-3.6,,-5.68,-3.9,
59362,10.1016/j.nantod.2021.101289,10.1016/j.nantod.2021.101289,PM6,Y6,PM6,Y6,COC(=O)C(C)(C)c1cc(C)cc(-c2sc3c4sc5cc(/C=C6/C(=O)c7cc(F)cc(c7)C(=O)/C6=C\c6cc(C(C)(C)C(=O)OC)c(-c7cc(C)cc(C(C)(C)C(=O)OC)c7)s6)sc5c4c(C(C)(C)C(=O)OC)ccc2-3)c1,CCCCCCCCCCCc1c(/C=C2\C(=O)c3cc(F)c(F)cc3C2=C(C#N)C#N)sc2c1sc1c3c4nsnc4c4c5sc6c(CCCCCCCCCCC)c(/C=C7\C(=O)c8cc(F)c(F)cc8C7=C(C#N)C#N)sc6c5n(CC(CC)CCCC)c4c3n(CC(CC)CCCC)c21,0.838,26.6,71.7,16.0,15.982503600000005,0.1093524999999817,15.6,16.0,,,,,ITO/PEDOT:PSS/active layer/PDINO/Ag,conventional,PDINO,PDINO,PEDOT:PSS,,,,,,-5.56,-3.65,,-5.65,-4.09,
