Repository: JiYiqaq/PCE-KA-GNN

# Data directory

- `raw/Active_Database.csv` is the immutable source dataset bundled under CC BY 4.0. Do not overwrite it with processed data.
- `processed/` is created and populated by the training pipeline. Generated `.pt` and `.pth` caches are intentionally ignored by Git because they can exceed GitHub's normal single-file limit.

See `../DATA_LICENSE.md` for provenance, license and checksum information.

File: data/raw/Active_Database.csv (part 175 of 471)
id,doi,doi_norm,donor,acceptor,donor_canonical,acceptor_canonical,donor_smiles,acceptor_smiles,voc,jsc,ff,pce,pce_recomputed,pce_relative_error_percent,pce_avg,pce_best,d_a_ratio,additive,additive_canonical,additive_ratio,device_structure,device_type,etl,etl_canonical,htl,htl_canonical,active_layer_thickness,solvent,solvent_canonical,annealing_temp,homo_d,lumo_d,eg_d,homo_a,lumo_a,eg_a
59363,10.1016/j.nantod.2021.101289,10.1016/j.nantod.2021.101289,PM6,Y6,PM6,Y6,COC(=O)C(C)(C)c1cc(C)cc(-c2sc3c4sc5cc(/C=C6/C(=O)c7cc(F)cc(c7)C(=O)/C6=C\c6cc(C(C)(C)C(=O)OC)c(-c7cc(C)cc(C(C)(C)C(=O)OC)c7)s6)sc5c4c(C(C)(C)C(=O)OC)ccc2-3)c1,CCCCCCCCCCCc1c(/C=C2\C(=O)c3cc(F)c(F)cc3C2=C(C#N)C#N)sc2c1sc1c3c4nsnc4c4c5sc6c(CCCCCCCCCCC)c(/C=C7\C(=O)c8cc(F)c(F)cc8C7=C(C#N)C#N)sc6c5n(CC(CC)CCCC)c4c3n(CC(CC)CCCC)c21,0.844,26.2,72.7,16.1,16.076005600000002,0.1490335403726671,15.7,16.1,,,,,ITO/PEDOT:PSS/active layer/PFN-Br/Ag,conventional,PFN-Br,PFN-Br,PEDOT:PSS,,,,,,-5.56,-3.65,,-5.65,-4.09,
59364,10.1016/j.nantod.2021.101289,10.1016/j.nantod.2021.101289,PM6,Y6,PM6,Y6,COC(=O)C(C)(C)c1cc(C)cc(-c2sc3c4sc5cc(/C=C6/C(=O)c7cc(F)cc(c7)C(=O)/C6=C\c6cc(C(C)(C)C(=O)OC)c(-c7cc(C)cc(C(C)(C)C(=O)OC)c7)s6)sc5c4c(C(C)(C)C(=O)OC)ccc2-3)c1,CCCCCCCCCCCc1c(/C=C2\C(=O)c3cc(F)c(F)cc3C2=C(C#N)C#N)sc2c1sc1c3c4nsnc4c4c5sc6c(CCCCCCCCCCC)c(/C=C7\C(=O)c8cc(F)c(F)cc8C7=C(C#N)C#N)sc6c5n(CC(CC)CCCC)c4c3n(CC(CC)CCCC)c21,0.854,26.0,75.0,16.6,16.653,0.3192771084337185,16.3,16.6,,,,,ITO/PEDOT:PSS/active layer/CIL/Ag,conventional,PNDIT-F3N-Br,PNDIT-F3N-Br,PEDOT:PSS,,,,,,-5.56,-3.65,,-5.65,-4.09,
59365,10.1016/j.nantod.2021.101289,10.1016/j.nantod.2021.101289,PM6,Y6,PM6,Y6,COC(=O)C(C)(C)c1cc(C)cc(-c2sc3c4sc5cc(/C=C6/C(=O)c7cc(F)cc(c7)C(=O)/C6=C\c6cc(C(C)(C)C(=O)OC)c(-c7cc(C)cc(C(C)(C)C(=O)OC)c7)s6)sc5c4c(C(C)(C)C(=O)OC)ccc2-3)c1,CCCCCCCCCCCc1c(/C=C2\C(=O)c3cc(F)c(F)cc3C2=C(C#N)C#N)sc2c1sc1c3c4nsnc4c4c5sc6c(CCCCCCCCCCC)c(/C=C7\C(=O)c8cc(F)c(F)cc8C7=C(C#N)C#N)sc6c5n(CC(CC)CCCC)c4c3n(CC(CC)CCCC)c21,0.86,26.6,74.9,17.2,17.134124,0.3829999999999964,17.0,17.2,,,,,ITO/PEDOT:PSS/active layer/CIL/Ag,conventional,PNDIT-F3N,PNDIT-F3N,PEDOT:PSS,,,,,,-5.56,-3.65,,-5.65,-4.09,
59366,10.1016/j.nantod.2021.101289,10.1016/j.nantod.2021.101289,PM6,Y6,PM6,Y6,COC(=O)C(C)(C)c1cc(C)cc(-c2sc3c4sc5cc(/C=C6/C(=O)c7cc(F)cc(c7)C(=O)/C6=C\c6cc(C(C)(C)C(=O)OC)c(-c7cc(C)cc(C(C)(C)C(=O)OC)c7)s6)sc5c4c(C(C)(C)C(=O)OC)ccc2-3)c1,CCCCCCCCCCCc1c(/C=C2\C(=O)c3cc(F)c(F)cc3C2=C(C#N)C#N)sc2c1sc1c3c4nsnc4c4c5sc6c(CCCCCCCCCCC)c(/C=C7\C(=O)c8cc(F)c(F)cc8C7=C(C#N)C#N)sc6c5n(CC(CC)CCCC)c4c3n(CC(CC)CCCC)c21,0.861,27.0,75.4,17.5,17.528238,0.16136000000001,17.3,17.5,,,,,ITO/PEDOT:PSS/active layer/CIL/Ag,conventional,SME1,SME1,PEDOT:PSS,,,,,,-5.56,-3.65,,-5.65,-4.09,
59367,10.1016/j.nantod.2021.101289,10.1016/j.nantod.2021.101289,PM6,Y6,PM6,Y6,COC(=O)C(C)(C)c1cc(C)cc(-c2sc3c4sc5cc(/C=C6/C(=O)c7cc(F)cc(c7)C(=O)/C6=C\c6cc(C(C)(C)C(=O)OC)c(-c7cc(C)cc(C(C)(C)C(=O)OC)c7)s6)sc5c4c(C(C)(C)C(=O)OC)ccc2-3)c1,CCCCCCCCCCCc1c(/C=C2\C(=O)c3cc(F)c(F)cc3C2=C(C#N)C#N)sc2c1sc1c3c4nsnc4c4c5sc6c(CCCCCCCCCCC)c(/C=C7\C(=O)c8cc(F)c(F)cc8C7=C(C#N)C#N)sc6c5n(CC(CC)CCCC)c4c3n(CC(CC)CCCC)c21,0.847,25.7,77.9,17.0,16.9571941,0.2517994117647127,,17.0,,,,,ITO/PEDOT:PSS/active layer/CIL/Ag,conventional,SME1,SME1,PEDOT:PSS,,,,,,-5.56,-3.65,,-5.65,-4.09,
59368,10.1016/j.nantod.2021.101289,10.1016/j.nantod.2021.101289,PM6,BTP-eC9,PM6,BTP-eC9,COC(=O)C(C)(C)c1cc(C)cc(-c2sc3c4sc5cc(/C=C6/C(=O)c7cc(F)cc(c7)C(=O)/C6=C\c6cc(C(C)(C)C(=O)OC)c(-c7cc(C)cc(C(C)(C)C(=O)OC)c7)s6)sc5c4c(C(C)(C)C(=O)OC)ccc2-3)c1,CCCCCCCCCc1c(C=C2C(=O)c3cc(Cl)c(Cl)cc3C2=C(C#N)C#N)sc2c1sc1c3c4nsnc4c4c5sc6c(CCCCCCCCC)c(C=C7C(=O)c8cc(Cl)c(Cl)cc8C7=C(C#N)C#N)sc6c5n(CC(CCCC)CCCCCC)c4c3n(CC(CCCC)CCCCCC)c21,0.852,27.6,78.3,18.4,18.4124016,0.0674000000000024,18.2,18.4,,,,,ITO/PEDOT:PSS/active layer/CIL/Ag,,SME1,SME1,PEDOT:PSS,,,,,,-5.56,-3.65,,-5.68,-3.9,
59369,10.1016/j.nantod.2021.101289,10.1016/j.nantod.2021.101289,PM6,BTP-eC9,PM6,BTP-eC9,COC(=O)C(C)(C)c1cc(C)cc(-c2sc3c4sc5cc(/C=C6/C(=O)c7cc(F)cc(c7)C(=O)/C6=C\c6cc(C(C)(C)C(=O)OC)c(-c7cc(C)cc(C(C)(C)C(=O)OC)c7)s6)sc5c4c(C(C)(C)C(=O)OC)ccc2-3)c1,CCCCCCCCCc1c(C=C2C(=O)c3cc(Cl)c(Cl)cc3C2=C(C#N)C#N)sc2c1sc1c3c4nsnc4c4c5sc6c(CCCCCCCCC)c(C=C7C(=O)c8cc(Cl)c(Cl)cc8C7=C(C#N)C#N)sc6c5n(CC(CCCC)CCCCCC)c4c3n(CC(CCCC)CCCCCC)c21,0.844,26.4,79.9,17.9,17.8029984,0.5419083798882608,,17.9,,,,,ITO/PEDOT:PSS/active layer/CIL/Ag,,SME1,SME1,PEDOT:PSS,,,,,,-5.56,-3.65,,-5.68,-3.9,
59388,10.1016/j.nxmate.2025.100637,10.1016/j.nxmate.2025.100637,PTB7,PC71BM,PTB7,PC70BM,CCCCC(CC)COC(=O)c1sc2c(-c3cc4c(OCC(CC)CCCC)c5sccc5c(OCC(CC)CCCC)c4s3)scc2c1F,CCCCC(=O)OCC1(C2=CC=CC=C2)C3=CC=CC4=CC=CC5=CC=CC6=CC=C7C=CC=CC8=CC=CC1=C8C7=C6C5=C4C3,0.65,12.33,33.52,2.69,2.6864604,0.1315836431226715,2.69,,1.0:1.5,"1,8-diiodooctane",,,ITO/CuI/active layer/Al,conventional,,,CuI,CuI,60.0,DMF,DMF,80.0,-5.19,-3.43,,-6.1,-3.9,
59389,10.1016/j.nxmate.2025.100637,10.1016/j.nxmate.2025.100637,PTB7,PC71BM,PTB7,PC70BM,CCCCC(CC)COC(=O)c1sc2c(-c3cc4c(OCC(CC)CCCC)c5sccc5c(OCC(CC)CCCC)c4s3)scc2c1F,CCCCC(=O)OCC1(C2=CC=CC=C2)C3=CC=CC4=CC=CC5=CC=CC6=CC=C7C=CC=CC8=CC=CC1=C8C7=C6C5=C4C3,0.65,17.16,38.34,4.28,4.2764436,0.0830934579439229,4.28,,1.0:1.5,"1,8-diiodooctane",,,ITO/CuI/active layer/Al,conventional,,,CuI,CuI,60.0,DMSO,DMSO,80.0,-5.19,-3.43,,-6.1,-3.9,
59390,10.1016/j.nxmate.2025.100637,10.1016/j.nxmate.2025.100637,PTB7,PC71BM,PTB7,PC70BM,CCCCC(CC)COC(=O)c1sc2c(-c3cc4c(OCC(CC)CCCC)c5sccc5c(OCC(CC)CCCC)c4s3)scc2c1F,CCCCC(=O)OCC1(C2=CC=CC=C2)C3=CC=CC4=CC=CC5=CC=CC6=CC=C7C=CC=CC8=CC=CC1=C8C7=C6C5=C4C3,0.65,16.94,38.71,4.27,4.262358100000001,0.1789672131147198,4.27,,1.0:1.5,"1,8-diiodooctane",,,ITO/CuI/active layer/Al,conventional,,,CuI,CuI,60.0,DPS,diphenyl sulfide,80.0,-5.19,-3.43,,-6.1,-3.9,
59391,10.1016/j.nxmate.2025.100637,10.1016/j.nxmate.2025.100637,PCDTBT,PC71BM,PCDTBT,PC70BM,CCCCCCCCC(CCCCCCCC)N1C2=CC=CC=C2C2=CC=C(C3=CC=C(C4=CC=C(C5=CC=CS5)C5=NSN=C45)S3)C=C21,CCCCC(=O)OCC1(C2=CC=CC=C2)C3=CC=CC4=CC=CC5=CC=CC6=CC=C7C=CC=CC8=CC=CC1=C8C7=C6C5=C4C3,0.63,10.25,37.18,2.46,2.4008985000000003,2.4024999999999874,2.46,,1.0:4.0,,,,ITO/CuI/active layer/Al,conventional,,,CuI,CuI,60.0,DMF,DMF,80.0,-5.5,-3.6,,-6.1,-3.9,
59392,10.1016/j.nxmate.2025.100637,10.1016/j.nxmate.2025.100637,PCDTBT,PC71BM,PCDTBT,PC70BM,CCCCCCCCC(CCCCCCCC)N1C2=CC=CC=C2C2=CC=C(C3=CC=C(C4=CC=C(C5=CC=CS5)C5=NSN=C45)S3)C=C21,CCCCC(=O)OCC1(C2=CC=CC=C2)C3=CC=CC4=CC=CC5=CC=CC6=CC=C7C=CC=CC8=CC=CC1=C8C7=C6C5=C4C3,0.63,12.33,39.0,3.04,3.029481,0.3460197368421034,3.04,,1.0:4.0,,,,ITO/CuI/active layer/Al,conventional,,,CuI,CuI,60.0,DMSO,DMSO,80.0,-5.5,-3.6,,-6.1,-3.9,
59393,10.1016/j.nxmate.2025.100637,10.1016/j.nxmate.2025.100637,PCDTBT,PC71BM,PCDTBT,PC70BM,CCCCCCCCC(CCCCCCCC)N1C2=CC=CC=C2C2=CC=C(C3=CC=C(C4=CC=C(C5=CC=CS5)C5=NSN=C45)S3)C=C21,CCCCC(=O)OCC1(C2=CC=CC=C2)C3=CC=CC4=CC=CC5=CC=CC6=CC=C7C=CC=CC8=CC=CC1=C8C7=C6C5=C4C3,0.67,11.87,44.5,3.54,3.5390405,0.0271045197740113,3.54,,1.0:4.0,,,,ITO/CuI/active layer/Al,conventional,,,CuI,CuI,60.0,DPS,diphenyl sulfide,80.0,-5.5,-3.6,,-6.1,-3.9,
59409,10.1016/j.optlastec.2026.114652,10.1016/j.optlastec.2026.114652,PM6,Y6,PM6,Y6,CC1=CC(=CC(=C1)C2=C3C=CC(=C4C5=C(C=C(S5)/C=C\6/C(=O)C7=CC(=CC(=C7)F)C(=O)/C6=C\C8=CC(=C(S8)C9=CC(=CC(=C9)C)C(C)(C)C(=O)OC)C(C)(C)C(=O)OC)SC4=C3S2)C(C)(C)C(=O)OC)C(C)(C)C(=O)OC,CCCCCCCCCCCc1c(/C=C2\C(=O)c3cc(F)c(F)cc3C2=C(C#N)C#N)sc2c1sc1c3c4nsnc4c4c5sc6c(CCCCCCCCCCC)c(/C=C7\C(=O)c8cc(F)c(F)cc8C7=C(C#N)C#N)sc6c5n(CC(CC)CCCC)c4c3n(CC(CC)CCCC)c21,0.76,24.2,64.49,12.41,11.8610008,4.423845286059636,11.86,12.41,,,,,ITO/PEDOT:PSS/PM6:Y6/Ag,conventional,,,PEDOT:PSS,PEDOT:PSS,,,,,-5.56,-3.65,,-5.65,-4.09,
59410,10.1016/j.optlastec.2026.114652,10.1016/j.optlastec.2026.114652,PM6,Y6,PM6,Y6,CC1=CC(=CC(=C1)C2=C3C=CC(=C4C5=C(C=C(S5)/C=C\6/C(=O)C7=CC(=CC(=C7)F)C(=O)/C6=C\C8=CC(=C(S8)C9=CC(=CC(=C9)C)C(C)(C)C(=O)OC)C(C)(C)C(=O)OC)SC4=C3S2)C(C)(C)C(=O)OC)C(C)(C)C(=O)OC,CCCCCCCCCCCc1c(/C=C2\C(=O)c3cc(F)c(F)cc3C2=C(C#N)C#N)sc2c1sc1c3c4nsnc4c4c5sc6c(CCCCCCCCCCC)c(/C=C7\C(=O)c8cc(F)c(F)cc8C7=C(C#N)C#N)sc6c5n(CC(CC)CCCC)c4c3n(CC(CC)CCCC)c21,0.824,24.65,75.56,15.46,15.34744496,0.728040362225098,15.34,15.46,,,,,ITO/PEDOT:PSS/PM6:Y6/PBI-P:TBAH/Ag,conventional,PBI-P:TBAH,PBI-P:TBAH,PEDOT:PSS,PEDOT:PSS,,,,,-5.56,-3.65,,-5.65,-4.09,
59411,10.1016/j.optlastec.2026.114652,10.1016/j.optlastec.2026.114652,PM6,Y6,PM6,Y6,CC1=CC(=CC(=C1)C2=C3C=CC(=C4C5=C(C=C(S5)/C=C\6/C(=O)C7=CC(=CC(=C7)F)C(=O)/C6=C\C8=CC(=C(S8)C9=CC(=CC(=C9)C)C(C)(C)C(=O)OC)C(C)(C)C(=O)OC)SC4=C3S2)C(C)(C)C(=O)OC)C(C)(C)C(=O)OC,CCCCCCCCCCCc1c(/C=C2\C(=O)c3cc(F)c(F)cc3C2=C(C#N)C#N)sc2c1sc1c3c4nsnc4c4c5sc6c(CCCCCCCCCCC)c(/C=C7\C(=O)c8cc(F)c(F)cc8C7=C(C#N)C#N)sc6c5n(CC(CC)CCCC)c4c3n(CC(CC)CCCC)c21,0.78,26.11,64.1,13.21,13.0544778,1.1773065859197716,13.05,13.21,,,,,ITO/PEDOT:PSS/PM6:Y6/PBI-P/Ag,conventional,PBI-P,PBI-P,PEDOT:PSS,PEDOT:PSS,,,,,-5.56,-3.65,,-5.65,-4.09,
59447,10.1016/j.optmat.2020.110243,10.1016/j.optmat.2020.110243,PTB7-Th,PC71BM,PTB7-Th,PC71BM,CCCCC(CC)COC(=O)c1sc2csc(-c3cc4c(-c5ccc(CC(CC)CCCC)s5)c5sccc5c(-c5ccc(CC(CC)CCCC)s5)c4s3)c2c1F,COC(=O)CCCC1(c2ccccc2)C23c4c5ccc6c7cc8c9c%10c(cc%11cc%12c%13c%14c(cc%15c%16ccc-5c2c%16c2c5c%16c%17c(c(c46)c7c9c%17c4c%10c%11c%13c4c%16c%14c%152)C513)C%12)C8,0.77,16.59,64.7,8.27,8.2649721,0.0607968561064083,,,1:1.5,DIO,,3% v/v,ITO/ZnO/PTB7-Th:PC71BM/MoO3/Al,inverted,ZnO,ZnO,MoO3,,,chlorobenzene,,,-5.21,-3.6,,-5.9,-3.9,
59448,10.1016/j.optmat.2020.110243,10.1016/j.optmat.2020.110243,PTB7-Th,PC71BM,PTB7-Th,PC71BM,CCCCC(CC)COC(=O)c1sc2csc(-c3cc4c(-c5ccc(CC(CC)CCCC)s5)c5sccc5c(-c5ccc(CC(CC)CCCC)s5)c4s3)c2c1F,COC(=O)CCCC1(c2ccccc2)C23c4c5ccc6c7cc8c9c%10c(cc%11cc%12c%13c%14c(cc%15c%16ccc-5c2c%16c2c5c%16c%17c(c(c46)c7c9c%17c4c%10c%11c%13c4c%16c%14c%152)C513)C%12)C8,0.78,18.31,66.8,9.54,9.5402424,0.0025408805031385,,,1:1.5,DIO,,3% v/v,ITO/ZnO:Al/PTB7-Th:PC71BM/MoO3/Al,inverted,ZnO:Al,ZnO:Al,MoO3,,,chlorobenzene,,,-5.21,-3.6,,-5.9,-3.9,
59449,10.1016/j.optmat.2020.110243,10.1016/j.optmat.2020.110243,PTB7-Th,PC71BM,PTB7-Th,PC71BM,CCCCC(CC)COC(=O)c1sc2csc(-c3cc4c(-c5ccc(CC(CC)CCCC)s5)c5sccc5c(-c5ccc(CC(CC)CCCC)s5)c4s3)c2c1F,COC(=O)CCCC1(c2ccccc2)C23c4c5ccc6c7cc8c9c%10c(cc%11cc%12c%13c%14c(cc%15c%16ccc-5c2c%16c2c5c%16c%17c(c(c46)c7c9c%17c4c%10c%11c%13c4c%16c%14c%152)C513)C%12)C8,0.78,17.23,70.44,9.47,9.46671336,0.034705807814157,,,1:1.5,DIO,,3% v/v,ITO/ZnO:PEIE/PTB7-Th:PC71BM/MoO3/Al,inverted,ZnO:PEIE,ZnO/PEIE,MoO3,,,chlorobenzene,,200.0,-5.21,-3.6,,-5.9,-3.9,
59450,10.1016/j.optmat.2020.110243,10.1016/j.optmat.2020.110243,PTB7-Th,PC71BM,PTB7-Th,PC71BM,CCCCC(CC)COC(=O)c1sc2csc(-c3cc4c(-c5ccc(CC(CC)CCCC)s5)c5sccc5c(-c5ccc(CC(CC)CCCC)s5)c4s3)c2c1F,COC(=O)CCCC1(c2ccccc2)C23c4c5ccc6c7cc8c9c%10c(cc%11cc%12c%13c%14c(cc%15c%16ccc-5c2c%16c2c5c%16c%17c(c(c46)c7c9c%17c4c%10c%11c%13c4c%16c%14c%152)C513)C%12)C8,0.77,18.02,68.53,9.51,9.50881162,0.0124961093585733,,,1:1.5,DIO,,3% v/v,ITO/ZnO:Al:PEIE/PTB7-Th:PC71BM/MoO3/Al,inverted,ZnO:Al:PEIE,ZnO:Al:PEIE,MoO3,,,chlorobenzene,,,-5.21,-3.6,,-5.9,-3.9,
59454,10.1016/j.optmat.2020.110321,10.1016/j.optmat.2020.110321,P2T-DTBT,PC71BM,P2T-DTBT,PC71BM,,COC(=O)CCCC1(c2ccccc2)C23c4c5ccc6c7cc8c9c%10c(cc%11cc%12c%13c%14c(cc%15c%16ccc-5c2c%16c2c5c%16c%17c(c(c46)c7c9c%17c4c%10c%11c%13c4c%16c%14c%152)C513)C%12)C8,0.72,7.55,41.4,2.25,2.250504,0.0223999999999927,,,1:1,3% DIO,DIO,3%,,,,,,,,,,,,,,-5.9,-3.9,
59455,10.1016/j.optmat.2020.110321,10.1016/j.optmat.2020.110321,P2T-DTFBT,PC71BM,P2T-DTFBT,PC71BM,,COC(=O)CCCC1(c2ccccc2)C23c4c5ccc6c7cc8c9c%10c(cc%11cc%12c%13c%14c(cc%15c%16ccc-5c2c%16c2c5c%16c%17c(c(c46)c7c9c%17c4c%10c%11c%13c4c%16c%14c%152)C513)C%12)C8,0.77,10.72,51.3,4.24,4.2345072,0.1295471698113382,,,1:1,3% DIO,DIO,3%,,,,,,,,,,,,,,-5.9,-3.9,
59464,10.1016/j.optmat.2020.110783,10.1016/j.optmat.2020.110783,P3HT,PCBM,P3HT,PCBM,CCCCCCc1ccsc1,CCCCC(=O)OCC1(C2=CC=CC=C2)C3=CC=CC4=CC=CC5=CC=CC6=CC=CC7=CC=CC1=C7C6=C5C4=C3,0.587,7.693,38.57,2.178,1.7417405887,20.03027600091828,2.178,,,,,,ITO/SAM/PEDOT:PSS/P3HT:PCBM/LiF:Al,,,,,,,,,,-5.01,-3.12,,-6.1,-3.7,
59465,10.1016/j.optmat.2020.110783,10.1016/j.optmat.2020.110783,P3HT,PCBM,P3HT,PCBM,CCCCCCc1ccsc1,CCCCC(=O)OCC1(C2=CC=CC=C2)C3=CC=CC4=CC=CC5=CC=CC6=CC=CC7=CC=CC1=C7C6=C5C4=C3,0.543,7.471,43.22,2.191,1.7533286466000002,19.97587190324052,2.191,,,,,,ITO/SAM/PEDOT:PSS/P3HT:PCBM/LiF:Al,,,,,,,,,,-5.01,-3.12,,-6.1,-3.7,
59466,10.1016/j.optmat.2020.110783,10.1016/j.optmat.2020.110783,P3HT,PCBM,P3HT,PCBM,CCCCCCc1ccsc1,CCCCC(=O)OCC1(C2=CC=CC=C2)C3=CC=CC4=CC=CC5=CC=CC6=CC=CC7=CC=CC1=C7C6=C5C4=C3,0.563,8.145,40.26,2.306,1.8461766509999995,19.94030134431919,2.306,,1.0:0.6,,,,ITO/SAM/PEDOT:PSS/P3HT:PCBM/LiF:Al,,LiF,,PEDOT:PSS,,200.0,CB:CF (1:1),,120.0,-5.01,-3.12,,-6.1,-3.7,
59467,10.1016/j.optmat.2020.110783,10.1016/j.optmat.2020.110783,P3HT,PCBM,P3HT,PCBM,CCCCCCc1ccsc1,CCCCC(=O)OCC1(C2=CC=CC=C2)C3=CC=CC4=CC=CC5=CC=CC6=CC=CC7=CC=CC1=C7C6=C5C4=C3,0.564,8.26,44.04,2.568,2.051665056,20.10650093457945,2.568,,,,,,ITO/SAM/PEDOT:PSS/P3HT:PCBM/LiF:Al,,,,,,,,,,-5.01,-3.12,,-6.1,-3.7,
59468,10.1016/j.optmat.2020.110783,10.1016/j.optmat.2020.110783,P3HT,PCBM,P3HT,PCBM,CCCCCCc1ccsc1,CCCCC(=O)OCC1(C2=CC=CC=C2)C3=CC=CC4=CC=CC5=CC=CC6=CC=CC7=CC=CC1=C7C6=C5C4=C3,0.583,9.836,44.27,3.173,2.5386135676,19.993269221556883,3.173,3.17,,,,,ITO/SAM/PEDOT:PSS/P3HT:PCBM/LiF:Al,,,,,,,,,,-5.01,-3.12,,-6.1,-3.7,
59475,10.1016/j.optmat.2021.111048,10.1016/j.optmat.2021.111048,PTB7-Th,TPhEPDI-4,PTB7-Th,TPhEPDI-4,CCCCC(CC)COC(=O)c1sc2csc(-c3cc4c(-c5ccc(CC(CC)CCCC)s5)c5sccc5c(-c5ccc(CC(CC)CCCC)s5)c4s3)c2c1F,,1.07,11.21,51.0,6.12,6.117297000000001,0.0441666666666577,5.94,6.12,1:1.2,,,,ITO/PEDOT:PSS/PTB7-Th:TPhEPDI-4/PFN/Al,conventional,PFN,PFN,PEDOT:PSS,PEDOT:PSS,,chloroform,chloroform,,-5.21,-3.6,,,,
59476,10.1016/j.optmat.2021.111048,10.1016/j.optmat.2021.111048,PTB7-Th,TPhEPDI-4,PTB7-Th,TPhEPDI-4,CCCCC(CC)COC(=O)c1sc2csc(-c3cc4c(-c5ccc(CC(CC)CCCC)s5)c5sccc5c(-c5ccc(CC(CC)CCCC)s5)c4s3)c2c1F,,1.04,15.53,64.0,10.34,10.336768,0.0312572533849184,10.17,10.34,1:1.2,,,,ITO/PEDOT:PSS/PTB7-Th:TPhEPDI-4/PFN/Al,conventional,PFN,PFN,PEDOT:PSS,PEDOT:PSS,,chloroform,chloroform,,-5.21,-3.6,,,,
59477,10.1016/j.optmat.2021.111070,10.1016/j.optmat.2021.111070,PTB7Th,PC71BM,PTB7-Th,PC71BM,CCCCC(CC)COC(=O)c1sc2csc(-c3cc4c(-c5ccc(CC(CC)CCCC)s5)c5sccc5c(-c5ccc(CC(CC)CCCC)s5)c4s3)c2c1F,COC(=O)CCCC1(c2ccccc2)C23c4c5ccc6c7cc8c9c%10c(cc%11cc%12c%13c%14c(cc%15c%16ccc-5c2c%16c2c5c%16c%17c(c(c46)c7c9c%17c4c%10c%11c%13c4c%16c%14c%152)C513)C%12)C8,0.78,17.23,70.44,9.47,9.46671336,0.034705807814157,,,,,,,ITO/ZnO:PEIE/PTB7Th:PC71BM/MoO3/Al,inverted,ZnO:PEIE,ZnO/PEIE,MoO3,MoO3,,,,,-5.21,-3.6,,-5.9,-3.9,
59478,10.1016/j.optmat.2021.111070,10.1016/j.optmat.2021.111070,PTB7,PC70BM,PTB7,PC70BM,CCCCC(CC)COC(=O)c1sc2c(-c3cc4c(OCC(CC)CCCC)c5sccc5c(OCC(CC)CCCC)c4s3)scc2c1F,CCCCC(=O)OCC1(C2=CC=CC=C2)C3=CC=CC4=CC=CC5=CC=CC6=CC=C7C=CC=CC8=CC=CC1=C8C7=C6C5=C4C3,0.71,12.6,66.0,5.88,5.9043600000000005,0.4142857142857246,,,1:1,,,,ITO/ZnO/PEIE/PTB7:PC70BM/MoO3/Au,inverted,ZnO/PEIE,ZnO/PEIE,MoO3,MoO3,,"1,2-dichlorobenzene",,150.0,-5.19,-3.43,,-6.1,-3.9,
59479,10.1016/j.optmat.2021.111070,10.1016/j.optmat.2021.111070,P3HT,PCBM,P3HT,PCBM,CCCCCCc1ccsc1,CCCCC(=O)OCC1(C2=CC=CC=C2)C3=CC=CC4=CC=CC5=CC=CC6=CC=CC7=CC=CC1=C7C6=C5C4=C3,0.59,10.33,63.8,3.96,3.8884186,1.80761111111112,,,,,,,ITO/ZnO/PEIE/P3HT:PCBM/MoO3/Ag,inverted,ZnO/PEIE,ZnO/PEIE,MoO3,MoO3,,,,,-5.01,-3.12,,-6.1,-3.7,
59480,10.1016/j.optmat.2021.111070,10.1016/j.optmat.2021.111070,P3HT,PCBM,P3HT,PCBM,CCCCCCc1ccsc1,CCCCC(=O)OCC1(C2=CC=CC=C2)C3=CC=CC4=CC=CC5=CC=CC6=CC=CC7=CC=CC1=C7C6=C5C4=C3,0.62,8.95,63.4,3.52,3.5180659999999992,0.0549431818182036,,,1:1,,,,ITO/ZnO:PEIE/P3HT:PCBM/MoO3/Ag,inverted,ZnO:PEIE,ZnO/PEIE,MoO3,MoO3,,"1,2-dichlorobenzene",,150.0,-5.01,-3.12,,-6.1,-3.7,
59481,10.1016/j.optmat.2021.111070,10.1016/j.optmat.2021.111070,PTB7,PCBM,PTB7,PCBM,CCCCC(CC)COC(=O)c1sc2c(-c3cc4c(OCC(CC)CCCC)c5sccc5c(OCC(CC)CCCC)c4s3)scc2c1F,CCCCC(=O)OCC1(C2=CC=CC=C2)C3=CC=CC4=CC=CC5=CC=CC6=CC=CC7=CC=CC1=C7C6=C5C4=C3,0.78,15.4,68.0,10.6,8.16816,22.941886792452827,,,,,,,ITO/ZnO:PEIE/PTB7:PCBM/MoO3/Ag,inverted,ZnO:PEIE,ZnO/PEIE,MoO3,MoO3,,,,,-5.19,-3.43,,-6.1,-3.7,
59482,10.1016/j.optmat.2021.111070,10.1016/j.optmat.2021.111070,PTB7,PCBM,PTB7,PCBM,CCCCC(CC)COC(=O)c1sc2c(-c3cc4c(OCC(CC)CCCC)c5sccc5c(OCC(CC)CCCC)c4s3)scc2c1F,CCCCC(=O)OCC1(C2=CC=CC=C2)C3=CC=CC4=CC=CC5=CC=CC6=CC=CC7=CC=CC1=C7C6=C5C4=C3,0.74,17.15,72.7,9.31,9.226357,0.8984210526315827,,,1:1,,,,ITO/ZnO:PEI/PTB7:PCBM/MoO3/Ag,inverted,ZnO:PEI,ZnO:PEI,MoO3,MoO3,,"1,2-dichlorobenzene",,150.0,-5.19,-3.43,,-6.1,-3.7,
59483,10.1016/j.optmat.2021.111070,10.1016/j.optmat.2021.111070,P3HT,PC61BM,P3HT,PC61BM,CCCCCCc1ccsc1,COC(=O)CCCC1(c2ccccc2)C23c4c5c6c7c8c9c(c%10c%11c2c2c%12c4c4c%13c5c5c7c7c8c8c%14c9c%10c9c%10c%11c2c2c%11c%12c4c4c%12c%13c5c5c7c7c8c8c%14c9c9c%10c2c2c%11c4c4c%12c5c7c5c8c9c2c45)C613,0.65,9.81,63.83,4.04,4.0701199500000005,0.7455433168316943,,,,,,,ITO/ZnO/PEIE/P3HT:PC61BM/MoO3/Ag,inverted,ZnO/PEIE,ZnO/PEIE,MoO3,MoO3,,,,,-5.01,-3.12,,-6.1,-3.7,
59484,10.1016/j.optmat.2021.111070,10.1016/j.optmat.2021.111070,PTB7,PC61BM,PTB7,PC61BM,CCCCC(CC)COC(=O)c1sc2c(-c3cc4c(OCC(CC)CCCC)c5sccc5c(OCC(CC)CCCC)c4s3)scc2c1F,COC(=O)CCCC1(c2ccccc2)C23c4c5c6c7c8c9c(c%10c%11c2c2c%12c4c4c%13c5c5c7c7c8c8c%14c9c%10c9c%10c%11c2c2c%11c%12c4c4c%12c%13c5c5c7c7c8c8c%14c9c9c%10c2c2c%11c4c4c%12c5c7c5c8c9c2c45)C613,0.75,16.48,66.0,8.12,8.1576,0.4630541871921328,,,1:1,,,,ITO/ZnO/PEIE/PTB7: PC61BM/MoO3/Ag,inverted,ZnO/PEIE,ZnO/PEIE,MoO3,MoO3,,"1,2-dichlorobenzene",,150.0,-5.19,-3.43,,-6.1,-3.7,
59485,10.1016/j.optmat.2021.111070,10.1016/j.optmat.2021.111070,PTB7,PC71BM,PTB7,PC71BM,CCCCC(CC)COC(=O)c1sc2c(-c3cc4c(OCC(CC)CCCC)c5sccc5c(OCC(CC)CCCC)c4s3)scc2c1F,COC(=O)CCCC1(c2ccccc2)C23c4c5ccc6c7cc8c9c%10c(cc%11cc%12c%13c%14c(cc%15c%16ccc-5c2c%16c2c5c%16c%17c(c(c46)c7c9c%17c4c%10c%11c%13c4c%16c%14c%152)C513)C%12)C8,0.74,16.98,70.78,8.86,8.89364856,0.3797805869074648,,,1:1,,,,ITO/ZnO/PEIE/PTB7: PC71BM/MoO3/Ag,inverted,ZnO/PEIE,ZnO/PEIE,MoO3,MoO3,,"1,2-dichlorobenzene",,150.0,-5.19,-3.43,,-5.9,-3.9,
59486,10.1016/j.optmat.2021.111070,10.1016/j.optmat.2021.111070,PBDTT FTTE,PC70BM,PBDTT-FTTE,PC70BM,CCCCCC(CC)OC(=O)c1sc2c(-c3cc4c(-c5ccc(CC(CC)CCCC)s5)c5sccc5c(-c5ccc(CC(CC)CCCC)s5)c4s3)scc2c1F,CCCCC(=O)OCC1(C2=CC=CC=C2)C3=CC=CC4=CC=CC5=CC=CC6=CC=C7C=CC=CC8=CC=CC1=C8C7=C6C5=C4C3,0.78,16.25,64.0,8.22,8.112,1.3138686131386923,,,1:1,,,,ITO/ZnO/PEI/PBDTT FTTE:PC70BM/MoO3/Ag,inverted,ZnO/PEI,ZnO/PEI,MoO3,MoO3,,"1,2-dichlorobenzene",,150.0,-5.24,-3.45,,-6.1,-3.9,
59487,10.1016/j.optmat.2021.111070,10.1016/j.optmat.2021.111070,P3HT,PC71BM,P3HT,PC71BM,CCCCCCc1ccsc1,COC(=O)CCCC1(c2ccccc2)C23c4c5ccc6c7cc8c9c%10c(cc%11cc%12c%13c%14c(cc%15c%16ccc-5c2c%16c2c5c%16c%17c(c(c46)c7c9c%17c4c%10c%11c%13c4c%16c%14c%152)C513)C%12)C8,0.61,12.02,61.21,4.48,4.48803962,0.1794558035714068,,,1:1,,,,ITO/ZnO/PEIE/P3HT:PC71BM/MnO3/Ag,inverted,ZnO/PEIE,ZnO/PEIE,MoO3,MnO3,,"1,2-dichlorobenzene",,150.0,-5.01,-3.12,,-5.9,-3.9,
59488,10.1016/j.optmat.2021.111070,10.1016/j.optmat.2021.111070,P3HT,PCBM,P3HT,PCBM,CCCCCCc1ccsc1,CCCCC(=O)OCC1(C2=CC=CC=C2)C3=CC=CC4=CC=CC5=CC=CC6=CC=CC7=CC=CC1=C7C6=C5C4=C3,0.55,9.29,51.18,2.61,2.6150421,0.1931839080459874,2.61,,,,,,inverted polymer solar cell (i-PSC),inverted,ZnO,ZnO,MoO3,,,,,,-5.01,-3.12,,-6.1,-3.7,
59489,10.1016/j.optmat.2021.111070,10.1016/j.optmat.2021.111070,P3HT,PCBM,P3HT,PCBM,CCCCCCc1ccsc1,CCCCC(=O)OCC1(C2=CC=CC=C2)C3=CC=CC4=CC=CC5=CC=CC6=CC=CC7=CC=CC1=C7C6=C5C4=C3,0.59,10.38,60.01,3.67,3.67513242,0.1398479564032644,3.67,,,,,,inverted polymer solar cell (i-PSC),inverted,ZnO,ZnO,MoO3,,,,,,-5.01,-3.12,,-6.1,-3.7,
59490,10.1016/j.optmat.2021.111070,10.1016/j.optmat.2021.111070,P3HT,PCBM,P3HT,PCBM,CCCCCCc1ccsc1,CCCCC(=O)OCC1(C2=CC=CC=C2)C3=CC=CC4=CC=CC5=CC=CC6=CC=CC7=CC=CC1=C7C6=C5C4=C3,0.6,10.03,59.73,3.59,3.5945514,0.1267799442896931,3.59,,,,,,inverted polymer solar cell (i-PSC),inverted,ZnO,ZnO,MoO3,,,,,,-5.01,-3.12,,-6.1,-3.7,
59491,10.1016/j.optmat.2021.111070,10.1016/j.optmat.2021.111070,P3HT,PCBM,P3HT,PCBM,CCCCCCc1ccsc1,CCCCC(=O)OCC1(C2=CC=CC=C2)C3=CC=CC4=CC=CC5=CC=CC6=CC=CC7=CC=CC1=C7C6=C5C4=C3,0.6,10.01,54.12,3.25,3.250447199999999,0.013759999999972,3.25,,,,,,inverted polymer solar cell (i-PSC),inverted,ZnO/PEIE,ZnO/PEIE,MoO3,,,,,,-5.01,-3.12,,-6.1,-3.7,
59492,10.1016/j.optmat.2021.111070,10.1016/j.optmat.2021.111070,P3HT,PC71BM,P3HT,PCBM,CCCCCCc1ccsc1,CCCCC(=O)OCC1(C2=CC=CC=C2)C3=CC=CC4=CC=CC5=CC=CC6=CC=CC7=CC=CC1=C7C6=C5C4=C3,0.61,12.02,61.21,4.48,4.48803962,0.1794558035714068,4.48,,1:1,,,,inverted polymer solar cell (i-PSC),inverted,ZnO/PEIE,ZnO/PEIE,,,,"1,2-dichlorobenzene",,150.0,-5.01,-3.12,,-6.1,-3.7,
59493,10.1016/j.optmat.2021.111070,10.1016/j.optmat.2021.111070,P3HT,PCBM,P3HT,PCBM,CCCCCCc1ccsc1,CCCCC(=O)OCC1(C2=CC=CC=C2)C3=CC=CC4=CC=CC5=CC=CC6=CC=CC7=CC=CC1=C7C6=C5C4=C3,0.61,11.54,60.78,4.27,4.27854732,0.2001714285714473,4.27,,1:1,,,,inverted polymer solar cell (i-PSC),inverted,ZnO/PEIE,ZnO/PEIE,,,,"1,2-dichlorobenzene",,150.0,-5.01,-3.12,,-6.1,-3.7,
59494,10.1016/j.optmat.2021.111070,10.1016/j.optmat.2021.111070,P3HT,PCBM,P3HT,PCBM,CCCCCCc1ccsc1,CCCCC(=O)OCC1(C2=CC=CC=C2)C3=CC=CC4=CC=CC5=CC=CC6=CC=CC7=CC=CC1=C7C6=C5C4=C3,0.47,9.23,35.83,1.55,1.55434123,0.2800793548387008,1.55,,,,,,inverted polymer solar cell (i-PSC),inverted,PEIE/ZnO,PEIE/ZnO,MoO3,,,,,,-5.01,-3.12,,-6.1,-3.7,
59498,10.1016/j.optmat.2021.111217,10.1016/j.optmat.2021.111217,ZR1,Y6,ZR1,Y6,CCc1ccc(-c2c3sc4cc(-c5cc(CC)c(-c6ccc(/C=C7/SC(=S)N(CC)C7=O)s6)s5)sc4c3c(-c3ccc(CC)s3)c3sc4cc(-c5cc(CC)c(-c6ccc(/C=C7/SC(=S)N(CC)C7=O)s6)s5)sc4c23)s1,CCCCCCCCCCCc1c(/C=C2\C(=O)c3cc(F)c(F)cc3C2=C(C#N)C#N)sc2c1sc1c3c4nsnc4c4c5sc6c(CCCCCCCCCCC)c(/C=C7\C(=O)c8cc(F)c(F)cc8C7=C(C#N)C#N)sc6c5n(CC(CC)CCCC)c4c3n(CC(CC)CCCC)c21,0.861,24.34,68.4,14.34,14.334410160000004,0.0389807531380556,,,,,,,ITO/PEDOT:PSS/active layer/PFN/Al,conventional,PFN,PFN,PEDOT:PSS,PEDOT:PSS,,,,,-5.32,-3.53,,-5.65,-4.09,
59499,10.1016/j.optmat.2021.111217,10.1016/j.optmat.2021.111217,ZR1,IDIC-4Cl,ZR1,IDIC-4Cl,CCc1ccc(-c2c3sc4cc(-c5cc(CC)c(-c6ccc(/C=C7/SC(=S)N(CC)C7=O)s6)s5)sc4c3c(-c3ccc(CC)s3)c3sc4cc(-c5cc(CC)c(-c6ccc(/C=C7/SC(=S)N(CC)C7=O)s6)s5)sc4c23)s1,CCCCCCCCC1(CCCCCCCC)c2cc3c(cc2-c2sc(/C=C4\C(=O)c5cc(Cl)c(Cl)cc5C4=C(C#N)C#N)cc21)C(CCCCCCCC)(CCCCCCCC)c1cc(/C=C2\C(=O)c4cc(Cl)c(Cl)cc4C2=C(C#N)C#N)sc1-3,0.776,18.27,67.9,9.35,9.62653608,2.957605133689855,,,,,,,ITO/PEDOT:PSS/active layer/PFN/Al,conventional,PFN,PFN,PEDOT:PSS,PEDOT:PSS,,,,,-5.32,-3.53,,-5.9,-4.04,
59500,10.1016/j.optmat.2021.111217,10.1016/j.optmat.2021.111217,BTR-Cl,Y6,BTR-Cl,Y6,CCCCCCc1cc(-c2cc3c(-c4cc(Cl)c(CC(CC)CCCC)s4)c4sc(-c5cc(CCCCCC)c(-c6cc(CCCCCC)c(-c7ccc(/C=C8/SC(=S)N(CCCCCC)C8=O)s7)s6)s5)cc4c(-c4cc(Cl)c(CC(CC)CCCC)s4)c3s2)sc1-c1cc(CCCCCC)c(-c2ccc(/C=C3\SC(=S)N(CC(CC)CCCC)C3=O)s2)s1,CCCCCCCCCCCc1c(/C=C2\C(=O)c3cc(F)c(F)cc3C2=C(C#N)C#N)sc2c1sc1c3c4nsnc4c4c5sc6c(CCCCCCCCCCC)c(/C=C7\C(=O)c8cc(F)c(F)cc8C7=C(C#N)C#N)sc6c5n(CC(CC)CCCC)c4c3n(CC(CC)CCCC)c21,0.83,23.66,74.7,14.7,14.6694366,0.2079142857142866,,,,,,,ITO/PEDOT:PSS/active layer/PFN/Al,conventional,PFN,PFN,PEDOT:PSS,PEDOT:PSS,,,,,-5.46,-3.7,,-5.65,-4.09,
59502,10.1016/j.optmat.2021.111217,10.1016/j.optmat.2021.111217,SM1-F,Y6,SM1-F,Y6,CCCCCCCCc1cc(/C=C(/C#N)C(=O)OCC(CC)CCCC)sc1-c1ccc(-c2sc(-c3cc4c(-c5cc(F)c(CC(CC)CCCC)s5)c5sc(-c6cc(CCCCCCCC)c(-c7ccc(-c8sc(/C=C(\C#N)C(=O)OCC(CC)CCCC)cc8CCCCCCCC)s7)s6)cc5c(-c5cc(F)c(CC(CC)CCCC)s5)c4s3)cc2CCCCCCCC)s1,CCCCCCCCCCCc1c(/C=C2\C(=O)c3cc(F)c(F)cc3C2=C(C#N)C#N)sc2c1sc1c3c4nsnc4c4c5sc6c(CCCCCCCCCCC)c(/C=C7\C(=O)c8cc(F)c(F)cc8C7=C(C#N)C#N)sc6c5n(CC(CC)CCCC)c4c3n(CC(CC)CCCC)c21,0.866,23.25,69.9,14.07,14.0740155,0.0285394456289943,,,,,,,ITO/PEDOT:PSS/active layer/PFN/Al,conventional,PFN,PFN,PEDOT:PSS,PEDOT:PSS,,,,,-5.37,-2.81,,-5.65,-4.09,
59503,10.1016/j.optmat.2021.111217,10.1016/j.optmat.2021.111217,BTTzR,Y6,BTTzR,Y6,Cc1cc(-c2c3cc(-c4sc(-c5nc6sc(-c7cc(C)c(/C=C8\SC(=S)N(C)C8=O)s7)nc6s5)cc4C)sc3c(-c3cc(C)c(C)s3)c3cc(-c4sc(-c5nc6sc(-c7cc(C)c(/C=C8\SC(=S)N(C)C8=O)s7)nc6s5)cc4C)sc23)sc1C,CCCCCCCCCCCc1c(/C=C2\C(=O)c3cc(F)c(F)cc3C2=C(C#N)C#N)sc2c1sc1c3c4nsnc4c4c5sc6c(CCCCCCCCCCC)c(/C=C7\C(=O)c8cc(F)c(F)cc8C7=C(C#N)C#N)sc6c5n(CC(CC)CCCC)c4c3n(CC(CC)CCCC)c21,0.88,23.2,68.0,13.9,13.88288,0.123165467625901,,,,,,,ITO/PEDOT:PSS/active layer/PFN/Al,conventional,PFN,PFN,PEDOT:PSS,PEDOT:PSS,,,,,,,,-5.65,-4.09,
59504,10.1016/j.optmat.2021.111217,10.1016/j.optmat.2021.111217,BT-2F,Y6,BT-2F,Y6,CCCCCCc1ccc(C2(c3ccc(CCCCCC)cc3)c3cc(/C=C4\C(=O)c5cc(F)c(F)cc5C4=C(C#N)C#N)sc3-c3sc4c(OCC(CC)CCCC)c5c6c(sc5c(OCC(CC)CCCC)c4c32)-c2sc(/C=C3\C(=O)c4cc(F)c(F)cc4C3=C(C#N)C#N)cc2C6(c2ccc(CCCCCC)cc2)c2ccc(CCCCCC)cc2)cc1,CCCCCCCCCCCc1c(/C=C2\C(=O)c3cc(F)c(F)cc3C2=C(C#N)C#N)sc2c1sc1c3c4nsnc4c4c5sc6c(CCCCCCCCCCC)c(/C=C7\C(=O)c8cc(F)c(F)cc8C7=C(C#N)C#N)sc6c5n(CC(CC)CCCC)c4c3n(CC(CC)CCCC)c21,0.853,22.38,72.3,13.8,13.802171219999998,0.0157334782608512,,,,,,,ITO/PEDOT:PSS/active layer/PFN/Al,conventional,PFN,PFN,PEDOT:PSS,PEDOT:PSS,,,,,-5.54,-4.05,,-5.65,-4.09,
59505,10.1016/j.optmat.2021.111217,10.1016/j.optmat.2021.111217,BT-2F,N3,BT-2F,N3,CCCCCCc1ccc(C2(c3ccc(CCCCCC)cc3)c3cc(/C=C4\C(=O)c5cc(F)c(F)cc5C4=C(C#N)C#N)sc3-c3sc4c(OCC(CC)CCCC)c5c6c(sc5c(OCC(CC)CCCC)c4c32)-c2sc(/C=C3\C(=O)c4cc(F)c(F)cc4C3=C(C#N)C#N)cc2C6(c2ccc(CCCCCC)cc2)c2ccc(CCCCCC)cc2)cc1,CCCCCCCCCCCC1=C(/C=C2\C(=O)C3=CC(F)=C(F)C=C3C2=C(C#N)C#N)SC2=C1SC1=C2N(CCC(CC)CCCC)C2=C1C1=NSN=C1C1=C2N(CCC(CC)CCCC)C2=C1SC1=C2SC(/C=C2\C(=O)C3=CC(F)=C(F)C=C3C2=C(C#N)C#N)=C1CCCCCCCCCCC,0.84,23.82,70.2,14.09,14.0461776,0.3110177430801974,,,,,,,ITO/PEDOT:PSS/active layer/PFN/Al,conventional,PFN,PFN,PEDOT:PSS,PEDOT:PSS,,,,,-5.54,-4.05,,-5.64,-3.86,
59506,10.1016/j.optmat.2021.111217,10.1016/j.optmat.2021.111217,BTR-Cl,Y6,BTR-Cl,Y6,CCCCCCc1cc(-c2cc3c(-c4cc(Cl)c(CC(CC)CCCC)s4)c4sc(-c5cc(CCCCCC)c(-c6cc(CCCCCC)c(-c7ccc(/C=C8/SC(=S)N(CCCCCC)C8=O)s7)s6)s5)cc4c(-c4cc(Cl)c(CC(CC)CCCC)s4)c3s2)sc1-c1cc(CCCCCC)c(-c2ccc(/C=C3\SC(=S)N(CC(CC)CCCC)C3=O)s2)s1,CCCCCCCCCCCc1c(/C=C2\C(=O)c3cc(F)c(F)cc3C2=C(C#N)C#N)sc2c1sc1c3c4nsnc4c4c5sc6c(CCCCCCCCCCC)c(/C=C7\C(=O)c8cc(F)c(F)cc8C7=C(C#N)C#N)sc6c5n(CC(CC)CCCC)c4c3n(CC(CC)CCCC)c21,0.86,24.17,65.5,13.61,13.614961,0.0364511388684904,,,,,,,ITO/PEDOT:PSS/active layer/PFN/Al,conventional,PFN,PFN,PEDOT:PSS,PEDOT:PSS,,,,,-5.46,-3.7,,-5.65,-4.09,
59507,10.1016/j.optmat.2021.111217,10.1016/j.optmat.2021.111217,B1,BO-4Cl,B1,BO-4Cl,CCCCCCc1cc(-c2cc3c(-c4ccc(SCC(CC)CCCC)cc4)c4sc(-c5cc(CCCCCC)c(-c6cc(CCCCCC)c(-c7ccc(/C=C8/SC(=S)N(CCCC)C8=O)s7)s6)s5)cc4c(-c4ccc(SCC(CC)CCCC)cc4)c3s2)sc1-c1cc(CCCCCC)c(-c2ccc(/C=C3/SC(=S)N(CCCC)C3=O)s2)s1,CCCCCCCCCCCc1c(/C=C2\C(=O)c3cc(Cl)c(Cl)cc3C2=C(C#N)C#N)sc2c1sc1c3c4nsnc4c4c5sc6c(CCCCCCCCCCC)c(/C=C7\C(=O)c8cc(Cl)c(Cl)cc8C7=C(C#N)C#N)sc6c5n(CC(CCCC)CCCCCC)c4c3n(CC(CCCC)CCCCCC)c21,0.83,25.37,73.0,15.3,15.371682999999996,0.4685163398692588,,,,,,,ITO/PEDOT:PSS/active layer/PFN/Al,conventional,PFN,PFN,PEDOT:PSS,PEDOT:PSS,,,,,-5.37,-3.51,,-5.68,-4.1,
59508,10.1016/j.optmat.2021.111217,10.1016/j.optmat.2021.111217,TBD-S4,Y6,TBD-S4,Y6,CCCCCCc1cc(-c2cc3c(-c4cc(F)c(SCC(CCCC)CCCCCC)s4)c4sc5cc(-c6cc(CCCCCC)c(-c7cc(CCCCCC)c(-c8ccc(/C=C9\SC(=S)N(CCCCCC)C9=O)s8)s7)s6)sc5c4c(-c4cc(F)c(SCC(CCCC)CCCCCC)s4)c3s2)sc1-c1cc(CCCCCC)c(-c2ccc(/C=C3\SC(=S)N(CCCCCC)C3=O)s2)s1,CCCCCCCCCCCc1c(/C=C2\C(=O)c3cc(F)c(F)cc3C2=C(C#N)C#N)sc2c1sc1c3c4nsnc4c4c5sc6c(CCCCCCCCCCC)c(/C=C7\C(=O)c8cc(F)c(F)cc8C7=C(C#N)C#N)sc6c5n(CC(CC)CCCC)c4c3n(CC(CC)CCCC)c21,0.85,24.53,72.1,15.1,15.033210499999996,0.4423145695364389,,,,,,,ITO/PEDOT:PSS/active layer/PFN/Al,conventional,PFN,PFN,PEDOT:PSS,PEDOT:PSS,,,,,-5.31,-3.14,,-5.65,-4.09,
59510,10.1016/j.optmat.2021.111217,10.1016/j.optmat.2021.111217,B2,Y6,B2,Y6,,CCCCCCCCCCCc1c(/C=C2\C(=O)c3cc(F)c(F)cc3C2=C(C#N)C#N)sc2c1sc1c3c4nsnc4c4c5sc6c(CCCCCCCCCCC)c(/C=C7\C(=O)c8cc(F)c(F)cc8C7=C(C#N)C#N)sc6c5n(CC(CC)CCCC)c4c3n(CC(CC)CCCC)c21,0.84,16.38,65.0,8.73,8.94348,2.445360824742254,8.73,8.73,1:1.5,,,,ITO/PEDOT:PSS/active layer/PFN/Al,conventional,PFN,PFN,PEDOT:PSS,PEDOT:PSS,,,,,,,,-5.65,-4.09,
59511,10.1016/j.optmat.2021.111217,10.1016/j.optmat.2021.111217,B3,Y6,B3,Y6,,CCCCCCCCCCCc1c(/C=C2\C(=O)c3cc(F)c(F)cc3C2=C(C#N)C#N)sc2c1sc1c3c4nsnc4c4c5sc6c(CCCCCCCCCCC)c(/C=C7\C(=O)c8cc(F)c(F)cc8C7=C(C#N)C#N)sc6c5n(CC(CC)CCCC)c4c3n(CC(CC)CCCC)c21,0.72,19.43,67.0,9.26,9.373032,1.220647948164152,9.26,9.26,1:1.5,,,,ITO/PEDOT:PSS/active layer/PFN/Al,conventional,PFN,PFN,PEDOT:PSS,PEDOT:PSS,,,,,,,,-5.65,-4.09,
59517,10.1016/j.optmat.2021.111588,10.1016/j.optmat.2021.111588,P3HT,PCBM,P3HT,PCBM,CCCCCCc1ccsc1,CCCCC(=O)OCC1(C2=CC=CC=C2)C3=CC=CC4=CC=CC5=CC=CC6=CC=CC7=CC=CC1=C7C6=C5C4=C3,0.672,10.7,71.2,4.88,5.119564800000001,4.909114754098382,,,,,,,Cell - P3HT:PCBM/PEDOT:PSS,,ZnO,,PEDOT:PSS,PEDOT:PSS,,,,,-5.01,-3.12,,-6.1,-3.7,
59518,10.1016/j.optmat.2021.111588,10.1016/j.optmat.2021.111588,PTB7,PCBM,PTB7,PCBM,CCCCC(CC)COC(=O)c1sc2c(-c3cc4c(OCC(CC)CCCC)c5sccc5c(OCC(CC)CCCC)c4s3)scc2c1F,CCCCC(=O)OCC1(C2=CC=CC=C2)C3=CC=CC4=CC=CC5=CC=CC6=CC=CC7=CC=CC1=C7C6=C5C4=C3,0.714,13.96,73.31,5.73,7.307130263999999,27.52408837696333,,,,,,,Cell - PTB7:PCBM/PEDOT:PSS,,ZnO,,PEDOT:PSS,PEDOT:PSS,,,,,-5.19,-3.43,,-6.1,-3.7,
59519,10.1016/j.optmat.2021.111588,10.1016/j.optmat.2021.111588,PTB7,PCBM,PTB7,PCBM,CCCCC(CC)COC(=O)c1sc2c(-c3cc4c(OCC(CC)CCCC)c5sccc5c(OCC(CC)CCCC)c4s3)scc2c1F,CCCCC(=O)OCC1(C2=CC=CC=C2)C3=CC=CC4=CC=CC5=CC=CC6=CC=CC7=CC=CC1=C7C6=C5C4=C3,0.736,14.89,74.08,5.92,8.118456832,37.136095135135136,,,,,,,Cell - PTB7:PCBM/MoO3,inverted,ZnO,,MoO3,MoO3,250.0,,,,-5.19,-3.43,,-6.1,-3.7,
59520,10.1016/j.optmat.2021.111588,10.1016/j.optmat.2021.111588,P3HT,PCBM,P3HT,PCBM,CCCCCCc1ccsc1,CCCCC(=O)OCC1(C2=CC=CC=C2)C3=CC=CC4=CC=CC5=CC=CC6=CC=CC7=CC=CC1=C7C6=C5C4=C3,0.63,7.99,45.73,2.34,2.30191101,1.6277346153846104,,,,,,,Cell -P3HT:PCBM/PEDOT:PSS,,,,PEDOT:PSS,PEDOT:PSS,,,,,-5.01,-3.12,,-6.1,-3.7,
59521,10.1016/j.optmat.2021.111588,10.1016/j.optmat.2021.111588,P3HT,PCBM,P3HT,PCBM,CCCCCCc1ccsc1,CCCCC(=O)OCC1(C2=CC=CC=C2)C3=CC=CC4=CC=CC5=CC=CC6=CC=CC7=CC=CC1=C7C6=C5C4=C3,0.538,6.99,56.0,2.14,2.1059472,1.5912523364485978,,,,,,,Cell -P3HT:PCBM/PEDOT:PSS,,,,PEDOT:PSS,PEDOT:PSS,,,,,-5.01,-3.12,,-6.1,-3.7,
59523,10.1016/j.optmat.2021.111588,10.1016/j.optmat.2021.111588,P3HT,PCBM,P3HT,PCBM,CCCCCCc1ccsc1,CCCCC(=O)OCC1(C2=CC=CC=C2)C3=CC=CC4=CC=CC5=CC=CC6=CC=CC7=CC=CC1=C7C6=C5C4=C3,0.56,10.86,55.0,3.35,3.34488,0.1528358208955294,,,,,,,Cell -P3HT:PCBM/PEDOT:PSS,,,,PEDOT:PSS,PEDOT:PSS,,,,,-5.01,-3.12,,-6.1,-3.7,
59524,10.1016/j.optmat.2021.111588,10.1016/j.optmat.2021.111588,PTB7,PCBM,PTB7,PCBM,CCCCC(CC)COC(=O)c1sc2c(-c3cc4c(OCC(CC)CCCC)c5sccc5c(OCC(CC)CCCC)c4s3)scc2c1F,CCCCC(=O)OCC1(C2=CC=CC=C2)C3=CC=CC4=CC=CC5=CC=CC6=CC=CC7=CC=CC1=C7C6=C5C4=C3,0.68,13.84,55.0,5.13,5.176160000000001,0.8998050682261465,,,,,,,Cell -PTB7:PCBM/PEDOT:PSS,,,,PEDOT:PSS,PEDOT:PSS,,,,,-5.19,-3.43,,-6.1,-3.7,
59525,10.1016/j.optmat.2021.111588,10.1016/j.optmat.2021.111588,PTB7,PCBM,PTB7,PCBM,CCCCC(CC)COC(=O)c1sc2c(-c3cc4c(OCC(CC)CCCC)c5sccc5c(OCC(CC)CCCC)c4s3)scc2c1F,CCCCC(=O)OCC1(C2=CC=CC=C2)C3=CC=CC4=CC=CC5=CC=CC6=CC=CC7=CC=CC1=C7C6=C5C4=C3,0.732,8.09,74.0,4.39,4.382191199999999,0.1778769931662934,,,,,,,Cell -PTB7:PCBM/MoO3,,,,MoO3,MoO3,,,,,-5.19,-3.43,,-6.1,-3.7,
59526,10.1016/j.optmat.2021.111588,10.1016/j.optmat.2021.111588,PTB7,PCBM,PTB7,PCBM,CCCCC(CC)COC(=O)c1sc2c(-c3cc4c(OCC(CC)CCCC)c5sccc5c(OCC(CC)CCCC)c4s3)scc2c1F,CCCCC(=O)OCC1(C2=CC=CC=C2)C3=CC=CC4=CC=CC5=CC=CC6=CC=CC7=CC=CC1=C7C6=C5C4=C3,0.68,14.41,56.0,5.46,5.487328,0.5005128205128168,,,,,,,Cell -PTB7:PCBM/MoO3,,,,MoO3,MoO3,,,,,-5.19,-3.43,,-6.1,-3.7,
59527,10.1016/j.optmat.2021.111593,10.1016/j.optmat.2021.111593,PTB7-Th,2T-(PDI-HD)2,PTB7-Th,2T-(PDI-HD)2,CCCCC(CC)COC(=O)c1sc2csc(-c3cc4c(-c5ccc(CC(CC)CCCC)s5)c5sccc5c(-c5ccc(CC(CC)CCCC)s5)c4s3)c2c1F,,0.79,4.93,46.37,1.82,1.80597239,0.7707478021978187,,,1:1,3%DIO,DIO,3%,,,,,,,,,,,-5.21,-3.6,,,,
59528,10.1016/j.optmat.2021.111593,10.1016/j.optmat.2021.111593,PTB7-Th,F2T-(PDI-HD)2,PTB7-Th,F2T-(PDI-HD)2,CCCCC(CC)COC(=O)c1sc2csc(-c3cc4c(-c5ccc(CC(CC)CCCC)s5)c5sccc5c(-c5ccc(CC(CC)CCCC)s5)c4s3)c2c1F,,0.73,6.22,56.95,2.53,2.5858717,2.208367588932805,,,1.5:1,3%DIO,DIO,3%,,,,,,,,,,,-5.21,-3.6,,,,
59538,10.1016/j.optmat.2021.111791,10.1016/j.optmat.2021.111791,PM6,Y6,PM6,Y6,COC(=O)C(C)(C)c1cc(C)cc(-c2sc3c4sc5cc(/C=C6/C(=O)c7cc(F)cc(c7)C(=O)/C6=C\c6cc(C(C)(C)C(=O)OC)c(-c7cc(C)cc(C(C)(C)C(=O)OC)c7)s6)sc5c4c(C(C)(C)C(=O)OC)ccc2-3)c1,CCCCCCCCCCCc1c(/C=C2\C(=O)c3cc(F)c(F)cc3C2=C(C#N)C#N)sc2c1sc1c3c4nsnc4c4c5sc6c(CCCCCCCCCCC)c(/C=C7\C(=O)c8cc(F)c(F)cc8C7=C(C#N)C#N)sc6c5n(CC(CC)CCCC)c4c3n(CC(CC)CCCC)c21,0.802,23.37,51.84,9.72,9.716236416,0.0387199999999964,,,1:1.2,,,,ITO/ZnO/Bi2S3/PM6:Y6/MoO3/Ag,inverted,ZnO,ZnO,MoO3,MoO3,,chloroform,,110.0,-5.56,-3.65,,-5.65,-4.09,
59539,10.1016/j.optmat.2021.111791,10.1016/j.optmat.2021.111791,PM6,Y6,PM6,Y6,COC(=O)C(C)(C)c1cc(C)cc(-c2sc3c4sc5cc(/C=C6/C(=O)c7cc(F)cc(c7)C(=O)/C6=C\c6cc(C(C)(C)C(=O)OC)c(-c7cc(C)cc(C(C)(C)C(=O)OC)c7)s6)sc5c4c(C(C)(C)C(=O)OC)ccc2-3)c1,CCCCCCCCCCCc1c(/C=C2\C(=O)c3cc(F)c(F)cc3C2=C(C#N)C#N)sc2c1sc1c3c4nsnc4c4c5sc6c(CCCCCCCCCCC)c(/C=C7\C(=O)c8cc(F)c(F)cc8C7=C(C#N)C#N)sc6c5n(CC(CC)CCCC)c4c3n(CC(CC)CCCC)c21,0.823,24.7,61.24,12.44,12.44892844,0.0717720257234729,,,1:1.2,,,,ITO/ZnO/Bi2S3/PM6:Y6/MoO3/Ag,inverted,ZnO/Bi2S3 5000 rpm,ZnO/Bi2S3,MoO3,MoO3,,chloroform,,110.0,-5.56,-3.65,,-5.65,-4.09,
59540,10.1016/j.optmat.2021.111791,10.1016/j.optmat.2021.111791,PM6,Y6,PM6,Y6,COC(=O)C(C)(C)c1cc(C)cc(-c2sc3c4sc5cc(/C=C6/C(=O)c7cc(F)cc(c7)C(=O)/C6=C\c6cc(C(C)(C)C(=O)OC)c(-c7cc(C)cc(C(C)(C)C(=O)OC)c7)s6)sc5c4c(C(C)(C)C(=O)OC)ccc2-3)c1,CCCCCCCCCCCc1c(/C=C2\C(=O)c3cc(F)c(F)cc3C2=C(C#N)C#N)sc2c1sc1c3c4nsnc4c4c5sc6c(CCCCCCCCCCC)c(/C=C7\C(=O)c8cc(F)c(F)cc8C7=C(C#N)C#N)sc6c5n(CC(CC)CCCC)c4c3n(CC(CC)CCCC)c21,0.825,24.04,63.03,12.5,12.5007399,0.0059191999999939,,,1:1.2,,,,ITO/ZnO/Bi2S3/PM6:Y6/MoO3/Ag,inverted,ZnO/Bi2S3 6000 rpm,ZnO/Bi2S3,MoO3,MoO3,,chloroform,,110.0,-5.56,-3.65,,-5.65,-4.09,
59541,10.1016/j.optmat.2021.111791,10.1016/j.optmat.2021.111791,PM6,Y6,PM6,Y6,COC(=O)C(C)(C)c1cc(C)cc(-c2sc3c4sc5cc(/C=C6/C(=O)c7cc(F)cc(c7)C(=O)/C6=C\c6cc(C(C)(C)C(=O)OC)c(-c7cc(C)cc(C(C)(C)C(=O)OC)c7)s6)sc5c4c(C(C)(C)C(=O)OC)ccc2-3)c1,CCCCCCCCCCCc1c(/C=C2\C(=O)c3cc(F)c(F)cc3C2=C(C#N)C#N)sc2c1sc1c3c4nsnc4c4c5sc6c(CCCCCCCCCCC)c(/C=C7\C(=O)c8cc(F)c(F)cc8C7=C(C#N)C#N)sc6c5n(CC(CC)CCCC)c4c3n(CC(CC)CCCC)c21,0.817,24.86,59.19,12.02,12.021855977999996,0.0154407487520506,,,1:1.2,,,,ITO/ZnO/Bi2S3/PM6:Y6/MoO3/Ag,inverted,ZnO/Bi2S3 7000 rpm,ZnO/Bi2S3,MoO3,MoO3,,chloroform,,110.0,-5.56,-3.65,,-5.65,-4.09,
59544,10.1016/j.optmat.2021.111912,10.1016/j.optmat.2021.111912,PBDB-T,ITIC-OE,PBDB-T,ITIC-OE,CCCCC(CC)Cc1ccc(-c2c3cc(-c4ccc(-c5sc(-c6cccs6)c6c5C(=O)c5c(CC(CC)CCCC)sc(CC(CC)CCCC)c5C6=O)s4)sc3c(-c3ccc(CC(CC)CCCC)s3)c3ccsc23)s1,COCCOCc1ccc(C2(c3ccc(COCCOC)cc3)c3cc4c(cc3-c3sc5cc(/C=C6\C(=O)c7ccccc7C6=C(C#N)C#N)sc5c32)C(c2ccc(COCCOC)cc2)(c2ccc(COCCOC)cc2)c2c-4sc3cc(/C=C4\C(=O)c5ccccc5C4=C(C#N)C#N)sc23)cc1,0.85,14.8,67.0,8.2,8.4286,2.787804878048782,,,,,,,ITO/PEDOT:PSS/PBDB-T/ITIC-OE/PFN-Br/Ag,conventional,PFN-Br,PFN-Br,PEDOT:PSS,PEDOT:PSS,,,,,-5.33,-3.48,,-5.67,-4.03,
59545,10.1016/j.optmat.2021.111912,10.1016/j.optmat.2021.111912,PBDB-T,ITIC-OE,PBDB-T,ITIC-OE,CCCCC(CC)Cc1ccc(-c2c3cc(-c4ccc(-c5sc(-c6cccs6)c6c5C(=O)c5c(CC(CC)CCCC)sc(CC(CC)CCCC)c5C6=O)s4)sc3c(-c3ccc(CC(CC)CCCC)s3)c3ccsc23)s1,COCCOCc1ccc(C2(c3ccc(COCCOC)cc3)c3cc4c(cc3-c3sc5cc(/C=C6\C(=O)c7ccccc7C6=C(C#N)C#N)sc5c32)C(c2ccc(COCCOC)cc2)(c2ccc(COCCOC)cc2)c2c-4sc3cc(/C=C4\C(=O)c5ccccc5C4=C(C#N)C#N)sc23)cc1,0.7932,17.712,72.02,10.12,10.11820387968,0.0177482245059275,,,,,,,ITO/PEDOT:PSS/PBDB-T/ITIC-OE/PFN-Br/Ag,conventional,PFN-Br,PFN-Br,PEDOT:PSS,PEDOT:PSS,,,,,-5.33,-3.48,,-5.67,-4.03,
59563,10.1016/j.optmat.2022.112520,10.1016/j.optmat.2022.112520,PTB7-Th,PC71BM,PTB7-Th,PC71BM,CCCCC(CC)COC(=O)c1sc2csc(-c3cc4c(-c5ccc(CC(CC)CCCC)s5)c5sccc5c(-c5ccc(CC(CC)CCCC)s5)c4s3)c2c1F,COC(=O)CCCC1(c2ccccc2)C23c4c5ccc6c7cc8c9c%10c(cc%11cc%12c%13c%14c(cc%15c%16ccc-5c2c%16c2c5c%16c%17c(c(c46)c7c9c%17c4c%10c%11c%13c4c%16c%14c%152)C513)C%12)C8,0.72,14.29,58.19,6.01,5.987052719999999,0.3818183028286248,5.88,6.01,,,,,,,w/o ETL,,PEDOT:PSS,,100.0,,,,-5.21,-3.6,,-5.9,-3.9,
59564,10.1016/j.optmat.2022.112520,10.1016/j.optmat.2022.112520,PTB7-Th,PC71BM,PTB7-Th,PC71BM,CCCCC(CC)COC(=O)c1sc2csc(-c3cc4c(-c5ccc(CC(CC)CCCC)s5)c5sccc5c(-c5ccc(CC(CC)CCCC)s5)c4s3)c2c1F,COC(=O)CCCC1(c2ccccc2)C23c4c5ccc6c7cc8c9c%10c(cc%11cc%12c%13c%14c(cc%15c%16ccc-5c2c%16c2c5c%16c%17c(c(c46)c7c9c%17c4c%10c%11c%13c4c%16c%14c%152)C513)C%12)C8,0.79,16.04,64.81,8.21,8.212463960000001,0.0300116930572477,8.06,8.21,,,,,ITO/PEDOT:PSS/PTB7-Th:PC71BM/IDS/Al,conventional,IDS 0.5 mg mL⁻¹,IDS,PEDOT:PSS,,100.0,chlorobenzene,,,-5.21,-3.6,,-5.9,-3.9,
59565,10.1016/j.optmat.2022.112520,10.1016/j.optmat.2022.112520,PTB7-Th,PC71BM,PTB7-Th,PC71BM,CCCCC(CC)COC(=O)c1sc2csc(-c3cc4c(-c5ccc(CC(CC)CCCC)s5)c5sccc5c(-c5ccc(CC(CC)CCCC)s5)c4s3)c2c1F,COC(=O)CCCC1(c2ccccc2)C23c4c5ccc6c7cc8c9c%10c(cc%11cc%12c%13c%14c(cc%15c%16ccc-5c2c%16c2c5c%16c%17c(c(c46)c7c9c%17c4c%10c%11c%13c4c%16c%14c%152)C513)C%12)C8,0.8,16.88,70.01,9.45,9.4541504,0.043919576719599,9.33,9.45,,,,,ITO/PEDOT:PSS/PTB7-Th:PC71BM/IDS/Al,conventional,IDS 1 mg mL⁻¹,IDS,PEDOT:PSS,,100.0,,,,-5.21,-3.6,,-5.9,-3.9,
59566,10.1016/j.optmat.2022.112520,10.1016/j.optmat.2022.112520,PTB7-Th,PC71BM,PTB7-Th,PC71BM,CCCCC(CC)COC(=O)c1sc2csc(-c3cc4c(-c5ccc(CC(CC)CCCC)s5)c5sccc5c(-c5ccc(CC(CC)CCCC)s5)c4s3)c2c1F,COC(=O)CCCC1(c2ccccc2)C23c4c5ccc6c7cc8c9c%10c(cc%11cc%12c%13c%14c(cc%15c%16ccc-5c2c%16c2c5c%16c%17c(c(c46)c7c9c%17c4c%10c%11c%13c4c%16c%14c%152)C513)C%12)C8,0.79,16.45,66.53,8.65,8.64590615,0.0473277456647432,8.51,8.65,,,,,ITO/PEDOT:PSS/PTB7-Th:PC71BM/IDS/Al,conventional,IDS 2 mg mL⁻¹,IDS,PEDOT:PSS,,100.0,,,,-5.21,-3.6,,-5.9,-3.9,
59567,10.1016/j.optmat.2022.112520,10.1016/j.optmat.2022.112520,PTB7-Th,PC71BM,PTB7-Th,PC71BM,CCCCC(CC)COC(=O)c1sc2csc(-c3cc4c(-c5ccc(CC(CC)CCCC)s5)c5sccc5c(-c5ccc(CC(CC)CCCC)s5)c4s3)c2c1F,COC(=O)CCCC1(c2ccccc2)C23c4c5ccc6c7cc8c9c%10c(cc%11cc%12c%13c%14c(cc%15c%16ccc-5c2c%16c2c5c%16c%17c(c(c46)c7c9c%17c4c%10c%11c%13c4c%16c%14c%152)C513)C%12)C8,0.79,15.65,62.18,7.69,7.687624299999999,0.0308933680104144,7.56,7.69,,,,,ITO/PEDOT:PSS/PTB7-Th:PC71BM/IDS/Al,conventional,IDS 4 mg mL⁻¹,IDS,PEDOT:PSS,,100.0,chlorobenzene,,,-5.21,-3.6,,-5.9,-3.9,
59568,10.1016/j.optmat.2022.112520,10.1016/j.optmat.2022.112520,PTB7-Th,PC71BM,PTB7-Th,PC71BM,CCCCC(CC)COC(=O)c1sc2csc(-c3cc4c(-c5ccc(CC(CC)CCCC)s5)c5sccc5c(-c5ccc(CC(CC)CCCC)s5)c4s3)c2c1F,COC(=O)CCCC1(c2ccccc2)C23c4c5ccc6c7cc8c9c%10c(cc%11cc%12c%13c%14c(cc%15c%16ccc-5c2c%16c2c5c%16c%17c(c(c46)c7c9c%17c4c%10c%11c%13c4c%16c%14c%152)C513)C%12)C8,0.79,16.3,66.25,8.53,8.531012500000001,0.0118698710433955,8.42,8.53,,,,,,,PFN,PFN,PEDOT:PSS,,100.0,,,,-5.21,-3.6,,-5.9,-3.9,
59573,10.1016/j.optmat.2022.112771,10.1016/j.optmat.2022.112771,PBDB-T-SF,IT-4F,PBDB-T-SF,IT-4F,CCCCC(CC)CSc1sc(-c2c3cc(-c4ccc(-c5sc(-c6cccs6)c6c5C(=O)c5c(CC(CC)CCCC)sc(CC(CC)CCCC)c5C6=O)s4)sc3c(-c3cc(F)c(SCC(CC)CCCC)s3)c3ccsc23)cc1F,CCCCCCc1ccc(C2(c3ccc(CCCCCC)cc3)c3cc4c(cc3-c3sc5cc(/C=C6\C(=O)c7cc(F)c(F)cc7C6=C(C#N)C#N)sc5c32)C(c2ccc(CCCCCC)cc2)(c2ccc(CCCCCC)cc2)c2c-4sc3cc(/C=C4\C(=O)c5cc(F)c(F)cc5C4=C(C#N)C#N)sc23)cc1,0.88,20.6,74.0,13.5,13.41472,0.6317037037037104,,,,,,,,,,,WS2,WS2,,,,,-5.41,-3.62,,-5.66,-4.14,
59575,10.1016/j.optmat.2022.112771,10.1016/j.optmat.2022.112771,PBDB-T-SF,IT-4F,PBDB-T-SF,IT-4F,CCCCC(CC)CSc1sc(-c2c3cc(-c4ccc(-c5sc(-c6cccs6)c6c5C(=O)c5c(CC(CC)CCCC)sc(CC(CC)CCCC)c5C6=O)s4)sc3c(-c3cc(F)c(SCC(CC)CCCC)s3)c3ccsc23)cc1F,CCCCCCc1ccc(C2(c3ccc(CCCCCC)cc3)c3cc4c(cc3-c3sc5cc(/C=C6\C(=O)c7cc(F)c(F)cc7C6=C(C#N)C#N)sc5c32)C(c2ccc(CCCCCC)cc2)(c2ccc(CCCCCC)cc2)c2c-4sc3cc(/C=C4\C(=O)c5cc(F)c(F)cc5C4=C(C#N)C#N)sc23)cc1,0.84,20.0,71.0,12.0,11.928,0.6000000000000079,,,,,,,,,,,MoS2,MoS2,,,,,-5.41,-3.62,,-5.66,-4.14,
59576,10.1016/j.optmat.2022.112771,10.1016/j.optmat.2022.112771,PTB7-Th,PC71BM,PTB7-Th,PC71BM,CCCCC(CC)COC(=O)c1sc2csc(-c3cc4c(-c5ccc(CC(CC)CCCC)s5)c5sccc5c(-c5ccc(CC(CC)CCCC)s5)c4s3)c2c1F,COC(=O)CCCC1(c2ccccc2)C23c4c5ccc6c7cc8c9c%10c(cc%11cc%12c%13c%14c(cc%15c%16ccc-5c2c%16c2c5c%16c%17c(c(c46)c7c9c%17c4c%10c%11c%13c4c%16c%14c%152)C513)C%12)C8,0.79,16.9,65.0,8.66,8.678149999999999,0.2095842956119925,,,,,,,MoS2/PBDB-T:ITIC,BHJ,PFN-Br,,MoS2,MoS2,,,,,-5.21,-3.6,,-5.9,-3.9,
