Repository: JiYiqaq/PCE-KA-GNN

# Data directory

- `raw/Active_Database.csv` is the immutable source dataset bundled under CC BY 4.0. Do not overwrite it with processed data.
- `processed/` is created and populated by the training pipeline. Generated `.pt` and `.pth` caches are intentionally ignored by Git because they can exceed GitHub's normal single-file limit.

See `../DATA_LICENSE.md` for provenance, license and checksum information.

File: data/raw/Active_Database.csv (part 176 of 471)
id,doi,doi_norm,donor,acceptor,donor_canonical,acceptor_canonical,donor_smiles,acceptor_smiles,voc,jsc,ff,pce,pce_recomputed,pce_relative_error_percent,pce_avg,pce_best,d_a_ratio,additive,additive_canonical,additive_ratio,device_structure,device_type,etl,etl_canonical,htl,htl_canonical,active_layer_thickness,solvent,solvent_canonical,annealing_temp,homo_d,lumo_d,eg_d,homo_a,lumo_a,eg_a
59577,10.1016/j.optmat.2022.112771,10.1016/j.optmat.2022.112771,PBDB-T,ITIC,PBDB-T,ITIC,CCCCC(CC)Cc1ccc(-c2c3cc(-c4ccc(-c5sc(-c6cccs6)c6c5C(=O)c5c(CC(CC)CCCC)sc(CC(CC)CCCC)c5C6=O)s4)sc3c(-c3ccc(CC(CC)CCCC)s3)c3ccsc23)s1,CCCCCCc1ccc(C2(c3ccc(CCCCCC)cc3)c3cc4c(cc3-c3sc5cc(C=C6C(=O)c7ccccc7C6=C(C#N)C#N)sc5c32)C(c2ccc(CCCCCC)cc2)(c2ccc(CCCCCC)cc2)c2c-4sc3cc(C=C4C(=O)c5ccccc5C4=C(C#N)C#N)sc23)cc1,0.88,16.7,59.0,8.6,8.670639999999999,0.8213953488371993,,,,,,,,,,,PEDOT:PSS,PEDOT:PSS,,,,,-5.33,-3.48,,-5.576,-3.916,
59578,10.1016/j.optmat.2022.112771,10.1016/j.optmat.2022.112771,PCDTBT,PC71BM,PCDTBT,PC71BM,CCCCCCCCC(CCCCCCCC)n1c2ccccc2c2ccc(-c3ccc(-c4ccc(-c5cccs5)c5nsnc45)s3)cc21,COC(=O)CCCC1(c2ccccc2)C23c4c5ccc6c7cc8c9c%10c(cc%11cc%12c%13c%14c(cc%15c%16ccc-5c2c%16c2c5c%16c%17c(c(c46)c7c9c%17c4c%10c%11c%13c4c%16c%14c%152)C513)C%12)C8,0.8,8.14,42.0,2.73,2.73504,0.1846153846153903,,,,,,,GO/PBDB-T:ITIC,BHJ,PFN-Br,,GO,GO,,,,,-5.5,-3.6,,-5.9,-3.9,
59579,10.1016/j.optmat.2022.112771,10.1016/j.optmat.2022.112771,PTB7-Th,PC71BM,PTB7-Th,PC71BM,CCCCC(CC)COC(=O)c1sc2csc(-c3cc4c(-c5ccc(CC(CC)CCCC)s5)c5sccc5c(-c5ccc(CC(CC)CCCC)s5)c4s3)c2c1F,COC(=O)CCCC1(c2ccccc2)C23c4c5ccc6c7cc8c9c%10c(cc%11cc%12c%13c%14c(cc%15c%16ccc-5c2c%16c2c5c%16c%17c(c(c46)c7c9c%17c4c%10c%11c%13c4c%16c%14c%152)C513)C%12)C8,0.78,16.89,65.0,8.6,8.56323,0.4275581395348705,,,,,,,F-rGO/PTB7-Th:PC71BM,,,,F-rGO,F-rGO,,,,,-5.21,-3.6,,-5.9,-3.9,
59580,10.1016/j.optmat.2022.112771,10.1016/j.optmat.2022.112771,PM6,Y6,PM6,Y6,COC(=O)C(C)(C)c1cc(C)cc(-c2sc3c4sc5cc(/C=C6/C(=O)c7cc(F)cc(c7)C(=O)/C6=C\c6cc(C(C)(C)C(=O)OC)c(-c7cc(C)cc(C(C)(C)C(=O)OC)c7)s6)sc5c4c(C(C)(C)C(=O)OC)ccc2-3)c1,CCCCCCCCCCCc1c(/C=C2\C(=O)c3cc(F)c(F)cc3C2=C(C#N)C#N)sc2c1sc1c3c4nsnc4c4c5sc6c(CCCCCCCCCCC)c(/C=C7\C(=O)c8cc(F)c(F)cc8C7=C(C#N)C#N)sc6c5n(CC(CC)CCCC)c4c3n(CC(CC)CCCC)c21,0.85,25.65,76.0,16.52,16.569899999999997,0.3020581113801295,,,,,,,PEDOT:PSS-GO/PM6:Y6,,,,PEDOT:PSS-GO,PEDOT:PSS,,,,,-5.56,-3.65,,-5.65,-4.09,
59581,10.1016/j.optmat.2022.112771,10.1016/j.optmat.2022.112771,PBDB-T,ITIC,PBDB-T,ITIC,CCCCC(CC)Cc1ccc(-c2c3cc(-c4ccc(-c5sc(-c6cccs6)c6c5C(=O)c5c(CC(CC)CCCC)sc(CC(CC)CCCC)c5C6=O)s4)sc3c(-c3ccc(CC(CC)CCCC)s3)c3ccsc23)s1,CCCCCCc1ccc(C2(c3ccc(CCCCCC)cc3)c3cc4c(cc3-c3sc5cc(C=C6C(=O)c7ccccc7C6=C(C#N)C#N)sc5c32)C(c2ccc(CCCCCC)cc2)(c2ccc(CCCCCC)cc2)c2c-4sc3cc(C=C4C(=O)c5ccccc5C4=C(C#N)C#N)sc23)cc1,0.91,25.71,58.45,13.74,13.675020450000002,0.4729224890829588,,,,,,,,,,,GO,GO,,,,,-5.33,-3.48,,-5.576,-3.916,
59582,10.1016/j.optmat.2022.112771,10.1016/j.optmat.2022.112771,PBDB-T,ITIC,PBDB-T,ITIC,CCCCC(CC)Cc1ccc(-c2c3cc(-c4ccc(-c5sc(-c6cccs6)c6c5C(=O)c5c(CC(CC)CCCC)sc(CC(CC)CCCC)c5C6=O)s4)sc3c(-c3ccc(CC(CC)CCCC)s3)c3ccsc23)s1,CCCCCCc1ccc(C2(c3ccc(CCCCCC)cc3)c3cc4c(cc3-c3sc5cc(C=C6C(=O)c7ccccc7C6=C(C#N)C#N)sc5c32)C(c2ccc(CCCCCC)cc2)(c2ccc(CCCCCC)cc2)c2c-4sc3cc(C=C4C(=O)c5ccccc5C4=C(C#N)C#N)sc23)cc1,1.06,16.2,82.95,14.25,14.244174,0.0408842105263087,,,,,,,,,,,PEDOT:PSS,PEDOT:PSS,,,,,-5.33,-3.48,,-5.576,-3.916,
59587,10.1016/j.optmat.2022.112852,10.1016/j.optmat.2022.112852,P3HT,B1,P3HT,B1,CCCCCCc1ccsc1,CCCCCCc1cc(-c2cc3c(-c4ccc(SCC(CC)CCCC)cc4)c4sc(-c5cc(CCCCCC)c(-c6cc(CCCCCC)c(-c7ccc(/C=C8/SC(=S)N(CCCC)C8=O)s7)s6)s5)cc4c(-c4ccc(SCC(CC)CCCC)cc4)c3s2)sc1-c1cc(CCCCCC)c(-c2ccc(/C=C3/SC(=S)N(CCCC)C3=O)s2)s1,1.15,5.1,25.6,1.5,1.5014399999999997,0.0959999999999775,,,,,,,P3HT/B1/ZnO,planar,ZnO,ZnO,,,,,,,-5.01,-3.12,,-5.37,-3.51,
59588,10.1016/j.optmat.2022.112852,10.1016/j.optmat.2022.112852,PTB7,B1,PTB7,B1,CCCCC(CC)COC(=O)c1sc2c(-c3cc4c(OCC(CC)CCCC)c5sccc5c(OCC(CC)CCCC)c4s3)scc2c1F,CCCCCCc1cc(-c2cc3c(-c4ccc(SCC(CC)CCCC)cc4)c4sc(-c5cc(CCCCCC)c(-c6cc(CCCCCC)c(-c7ccc(/C=C8/SC(=S)N(CCCC)C8=O)s7)s6)s5)cc4c(-c4ccc(SCC(CC)CCCC)cc4)c3s2)sc1-c1cc(CCCCCC)c(-c2ccc(/C=C3/SC(=S)N(CCCC)C3=O)s2)s1,1.37,12.5,46.4,7.9,7.946000000000001,0.5822784810126616,,,,,,,PTB7/B1/ZnO,ternary planar donor/donor/acceptor solar cell,ZnO,ZnO,,,,,,,-5.19,-3.43,,-5.37,-3.51,
59589,10.1016/j.optmat.2022.112852,10.1016/j.optmat.2022.112852,PCPDTBT,B1,PCPDTBT,B1,CCCCC(CC)CC1(CC(CC)CCCC)c2ccsc2-c2sc(-c3cccc4nsnc34)cc21,CCCCCCc1cc(-c2cc3c(-c4ccc(SCC(CC)CCCC)cc4)c4sc(-c5cc(CCCCCC)c(-c6cc(CCCCCC)c(-c7ccc(/C=C8/SC(=S)N(CCCC)C8=O)s7)s6)s5)cc4c(-c4ccc(SCC(CC)CCCC)cc4)c3s2)sc1-c1cc(CCCCCC)c(-c2ccc(/C=C3/SC(=S)N(CCCC)C3=O)s2)s1,1.15,11.7,28.0,3.8,3.7674,0.857894736842116,,,,,,,PCPDTBT/B1/ZnO,planar,ZnO,ZnO,,,,,,,-5.3,-3.6,,-5.37,-3.51,
59590,10.1016/j.optmat.2022.112852,10.1016/j.optmat.2022.112852,P3HT,B2,P3HT,B2,CCCCCCc1ccsc1,,1.12,5.7,35.2,2.3,2.2471680000000007,2.2970434782608304,,,,,,,P3HT/B2/ZnO,planar,ZnO,ZnO,,,,,,,-5.01,-3.12,,,,
59591,10.1016/j.optmat.2022.112852,10.1016/j.optmat.2022.112852,PTB7,B2,PTB7,B2,CCCCC(CC)COC(=O)c1sc2c(-c3cc4c(OCC(CC)CCCC)c5sccc5c(OCC(CC)CCCC)c4s3)scc2c1F,,1.3,12.1,61.8,9.7,9.72114,0.2179381443299054,,,,,,,PTB7/B2/ZnO,ternary planar donor/donor/acceptor solar cell,ZnO,ZnO,,,,,,,-5.19,-3.43,,,,
59592,10.1016/j.optmat.2022.112852,10.1016/j.optmat.2022.112852,PCPDTBT,B2,PCPDTBT,B2,CCCCC(CC)CC1(CC(CC)CCCC)c2ccsc2-c2sc(-c3cccc4nsnc34)cc21,,1.15,11.0,65.5,8.3,8.28575,0.1716867469879583,,,,,,,PCPDTBT/B2/ZnO,ternary planar donor/donor/acceptor solar cell,ZnO,ZnO,,,,,,,-5.3,-3.6,,,,
59593,10.1016/j.optmat.2022.112852,10.1016/j.optmat.2022.112852,P3HT,B3,P3HT,B3,CCCCCCc1ccsc1,,1.15,6.9,33.3,2.7,2.642355,2.1350000000000304,,,,,,,P3HT/B3/ZnO,planar,ZnO,ZnO,,,,,,,-5.01,-3.12,,,,
59594,10.1016/j.optmat.2022.112852,10.1016/j.optmat.2022.112852,PTB7,B3,PTB7,B3,CCCCC(CC)COC(=O)c1sc2c(-c3cc4c(OCC(CC)CCCC)c5sccc5c(OCC(CC)CCCC)c4s3)scc2c1F,,1.35,13.4,66.9,11.7,12.102210000000005,3.43769230769234,,,,,,,PTB7/B3/ZnO,ternary planar donor/donor/acceptor solar cell,ZnO,ZnO,,,,,,,-5.19,-3.43,,,,
59595,10.1016/j.optmat.2022.112852,10.1016/j.optmat.2022.112852,PCPDTBT,B3,PCPDTBT,B3,CCCCC(CC)CC1(CC(CC)CCCC)c2ccsc2-c2sc(-c3cccc4nsnc34)cc21,,1.15,13.8,60.0,9.5,9.521999999999998,0.2315789473684049,,,,,,,PCPDTBT/B3/ZnO,ternary planar donor/donor/acceptor solar cell,ZnO,ZnO,,,,,,,-5.3,-3.6,,,,
59596,10.1016/j.optmat.2022.112876,10.1016/j.optmat.2022.112876,P3HT,PC61BM,P3HT,PC61BM,CCCCCCc1ccsc1,COC(=O)CCCC1(c2ccccc2)C23c4c5c6c7c8c9c(c%10c%11c2c2c%12c4c4c%13c5c5c7c7c8c8c%14c9c%10c9c%10c%11c2c2c%11c%12c4c4c%12c%13c5c5c7c7c8c8c%14c9c9c%10c2c2c%11c4c4c%12c5c7c5c8c9c2c45)C613,0.48,7.9,49.0,1.74,1.85808,6.786206896551722,1.74,,1:1,,,0 vt% CQDs,,inverted,ZnO nanorod arrays,ZnO,,,,chlorobenzene,,,-5.01,-3.12,,-6.1,-3.7,
59597,10.1016/j.optmat.2022.112876,10.1016/j.optmat.2022.112876,P3HT,PC61BM,P3HT,PC61BM,CCCCCCc1ccsc1,COC(=O)CCCC1(c2ccccc2)C23c4c5c6c7c8c9c(c%10c%11c2c2c%12c4c4c%13c5c5c7c7c8c8c%14c9c%10c9c%10c%11c2c2c%11c%12c4c4c%12c%13c5c5c7c7c8c8c%14c9c9c%10c2c2c%11c4c4c%12c5c7c5c8c9c2c45)C613,0.46,8.46,48.0,2.13,1.8679680000000003,12.301971830985895,2.13,,1:1,,,20 vt% CQDs,FTO/ZnO/P3HT:PC61BM:CQDs/Ag,inverted,ZnO nanorod arrays,ZnO,,,,chlorobenzene,,,-5.01,-3.12,,-6.1,-3.7,
59598,10.1016/j.optmat.2022.112876,10.1016/j.optmat.2022.112876,P3HT,PC61BM,P3HT,PC61BM,CCCCCCc1ccsc1,COC(=O)CCCC1(c2ccccc2)C23c4c5c6c7c8c9c(c%10c%11c2c2c%12c4c4c%13c5c5c7c7c8c8c%14c9c%10c9c%10c%11c2c2c%11c%12c4c4c%12c%13c5c5c7c7c8c8c%14c9c9c%10c2c2c%11c4c4c%12c5c7c5c8c9c2c45)C613,0.49,11.33,48.0,2.39,2.664816,11.498577405857738,2.39,,1:1,,,40 vt% CQDs,FTO/ZnO/P3HT:PC61BM:CQDs/Ag,inverted,ZnO nanorod arrays,ZnO,,,,chlorobenzene,,,-5.01,-3.12,,-6.1,-3.7,
59599,10.1016/j.optmat.2022.112876,10.1016/j.optmat.2022.112876,P3HT,PC61BM,P3HT,PC61BM,CCCCCCc1ccsc1,COC(=O)CCCC1(c2ccccc2)C23c4c5c6c7c8c9c(c%10c%11c2c2c%12c4c4c%13c5c5c7c7c8c8c%14c9c%10c9c%10c%11c2c2c%11c%12c4c4c%12c%13c5c5c7c7c8c8c%14c9c9c%10c2c2c%11c4c4c%12c5c7c5c8c9c2c45)C613,0.46,9.89,47.0,2.2,2.138218,2.8082727272727275,2.2,,1:1,,,60 vt% CQDs,FTO/ZnO/P3HT:PC61BM:CQDs/Ag,inverted,ZnO nanorod arrays,ZnO,,,,chlorobenzene,,,-5.01,-3.12,,-6.1,-3.7,
59600,10.1016/j.optmat.2022.112876,10.1016/j.optmat.2022.112876,P3HT,PC61BM,P3HT,PC61BM,CCCCCCc1ccsc1,COC(=O)CCCC1(c2ccccc2)C23c4c5c6c7c8c9c(c%10c%11c2c2c%12c4c4c%13c5c5c7c7c8c8c%14c9c%10c9c%10c%11c2c2c%11c%12c4c4c%12c%13c5c5c7c7c8c8c%14c9c9c%10c2c2c%11c4c4c%12c5c7c5c8c9c2c45)C613,0.46,7.69,46.0,1.44,1.627204,13.000277777777788,1.44,,1:1,,,80 vt% CQDs,FTO/ZnO/P3HT:PC61BM:CQDs/Ag,inverted,ZnO nanorod arrays,ZnO,,,,chlorobenzene,,,-5.01,-3.12,,-6.1,-3.7,
59601,10.1016/j.optmat.2022.112876,10.1016/j.optmat.2022.112876,P3HT,PC61BM,P3HT,PC61BM,CCCCCCc1ccsc1,COC(=O)CCCC1(c2ccccc2)C23c4c5c6c7c8c9c(c%10c%11c2c2c%12c4c4c%13c5c5c7c7c8c8c%14c9c%10c9c%10c%11c2c2c%11c%12c4c4c%12c%13c5c5c7c7c8c8c%14c9c9c%10c2c2c%11c4c4c%12c5c7c5c8c9c2c45)C613,0.46,7.81,43.0,1.58,1.544818,2.2267088607594965,1.58,,1:1,,,40 vt% propanol,,inverted,ZnO nanorod arrays,ZnO,,,,,,,-5.01,-3.12,,-6.1,-3.7,
59602,10.1016/j.optmat.2022.112981,10.1016/j.optmat.2022.112981,PTB7-Th,PC71BM,PTB7-Th,PC71BM,CCCCC(CC)COC(=O)c1sc2csc(-c3cc4c(-c5ccc(CC(CC)CCCC)s5)c5sccc5c(-c5ccc(CC(CC)CCCC)s5)c4s3)c2c1F,COC(=O)CCCC1(c2ccccc2)C23c4c5ccc6c7cc8c9c%10c(cc%11cc%12c%13c%14c(cc%15c%16ccc-5c2c%16c2c5c%16c%17c(c(c46)c7c9c%17c4c%10c%11c%13c4c%16c%14c%152)C513)C%12)C8,0.74,14.87,51.66,5.68,5.684563079999999,0.0803359154929508,,,1:1.5,EHB,,5%,conventional,conventional,,,PEDOT:PSS,,100.0,chlorobenzene,,,-5.21,-3.6,,-5.9,-3.9,
59603,10.1016/j.optmat.2022.112981,10.1016/j.optmat.2022.112981,PTB7-Th,PC71BM,PTB7-Th,PC71BM,CCCCC(CC)COC(=O)c1sc2csc(-c3cc4c(-c5ccc(CC(CC)CCCC)s5)c5sccc5c(-c5ccc(CC(CC)CCCC)s5)c4s3)c2c1F,COC(=O)CCCC1(c2ccccc2)C23c4c5ccc6c7cc8c9c%10c(cc%11cc%12c%13c%14c(cc%15c%16ccc-5c2c%16c2c5c%16c%17c(c(c46)c7c9c%17c4c%10c%11c%13c4c%16c%14c%152)C513)C%12)C8,0.78,16.03,65.24,8.16,8.15721816,0.0340911764705981,,,1:1.5,EHB,,5%,conventional,conventional,0.5 mg mL-1,,PEDOT:PSS,,100.0,chlorobenzene,,,-5.21,-3.6,,-5.9,-3.9,
59604,10.1016/j.optmat.2022.112981,10.1016/j.optmat.2022.112981,PTB7-Th,PC71BM,PTB7-Th,PC71BM,CCCCC(CC)COC(=O)c1sc2csc(-c3cc4c(-c5ccc(CC(CC)CCCC)s5)c5sccc5c(-c5ccc(CC(CC)CCCC)s5)c4s3)c2c1F,COC(=O)CCCC1(c2ccccc2)C23c4c5ccc6c7cc8c9c%10c(cc%11cc%12c%13c%14c(cc%15c%16ccc-5c2c%16c2c5c%16c%17c(c(c46)c7c9c%17c4c%10c%11c%13c4c%16c%14c%152)C513)C%12)C8,0.78,16.57,68.54,8.86,8.85852084,0.0166948081263974,,,1:1.5,EHB,,5%,conventional,conventional,1 mg mL-1,,PEDOT:PSS,,100.0,chlorobenzene,,,-5.21,-3.6,,-5.9,-3.9,
59605,10.1016/j.optmat.2022.112981,10.1016/j.optmat.2022.112981,PTB7-Th,PC71BM,PTB7-Th,PC71BM,CCCCC(CC)COC(=O)c1sc2csc(-c3cc4c(-c5ccc(CC(CC)CCCC)s5)c5sccc5c(-c5ccc(CC(CC)CCCC)s5)c4s3)c2c1F,COC(=O)CCCC1(c2ccccc2)C23c4c5ccc6c7cc8c9c%10c(cc%11cc%12c%13c%14c(cc%15c%16ccc-5c2c%16c2c5c%16c%17c(c(c46)c7c9c%17c4c%10c%11c%13c4c%16c%14c%152)C513)C%12)C8,0.78,15.67,62.42,7.74,7.629346920000001,1.4296263565891425,,,1:1.5,EHB,,5%,conventional,conventional,2 mg mL-1,,PEDOT:PSS,,100.0,chlorobenzene,,,-5.21,-3.6,,-5.9,-3.9,
59606,10.1016/j.optmat.2022.113006,10.1016/j.optmat.2022.113006,PTB7-Th,PC71BM,PTB7-Th,PC71BM,CCCCC(CC)COC(=O)c1sc2csc(-c3cc4c(-c5ccc(CC(CC)CCCC)s5)c5sccc5c(-c5ccc(CC(CC)CCCC)s5)c4s3)c2c1F,COC(=O)CCCC1(c2ccccc2)C23c4c5ccc6c7cc8c9c%10c(cc%11cc%12c%13c%14c(cc%15c%16ccc-5c2c%16c2c5c%16c%17c(c(c46)c7c9c%17c4c%10c%11c%13c4c%16c%14c%152)C513)C%12)C8,0.8064,16.32,59.53,7.83,7.834414694400001,0.0563817931034635,7.31,7.83,1:1.5,DIO,,3%,ITO/ZnO/PTB7-Th:PC71BM/MoO3/Ag,inverted,ZnO,ZnO,MoO3,,,chlorobenzene,,,-5.21,-3.6,,-5.9,-3.9,
59607,10.1016/j.optmat.2022.113006,10.1016/j.optmat.2022.113006,PTB7-Th,PC71BM,PTB7-Th,PC71BM,CCCCC(CC)COC(=O)c1sc2csc(-c3cc4c(-c5ccc(CC(CC)CCCC)s5)c5sccc5c(-c5ccc(CC(CC)CCCC)s5)c4s3)c2c1F,COC(=O)CCCC1(c2ccccc2)C23c4c5ccc6c7cc8c9c%10c(cc%11cc%12c%13c%14c(cc%15c%16ccc-5c2c%16c2c5c%16c%17c(c(c46)c7c9c%17c4c%10c%11c%13c4c%16c%14c%152)C513)C%12)C8,0.8035,16.56,59.81,7.96,7.958294675999999,0.0214236683417142,7.5,7.96,1:1.5,DIO,,3%,ITO/ZnO/PEI/PTB7-Th:PC71BM/MoO3/Ag,inverted,ZnO/PEI,ZnO/PEI,MoO3,,,chlorobenzene,,,-5.21,-3.6,,-5.9,-3.9,
59608,10.1016/j.optmat.2022.113006,10.1016/j.optmat.2022.113006,PTB7-Th,PC71BM,PTB7-Th,PC71BM,CCCCC(CC)COC(=O)c1sc2csc(-c3cc4c(-c5ccc(CC(CC)CCCC)s5)c5sccc5c(-c5ccc(CC(CC)CCCC)s5)c4s3)c2c1F,COC(=O)CCCC1(c2ccccc2)C23c4c5ccc6c7cc8c9c%10c(cc%11cc%12c%13c%14c(cc%15c%16ccc-5c2c%16c2c5c%16c%17c(c(c46)c7c9c%17c4c%10c%11c%13c4c%16c%14c%152)C513)C%12)C8,0.8161,17.51,61.83,8.83,8.835451971300001,0.0617437293318368,8.21,8.83,1:1.5,DIO,,3%,ITO/AuNP/ZnO/PTB7-Th:PC71BM/MoO3/Ag,inverted,Au/ZnO,Au/ZnO,MoO3,,,chlorobenzene,,,-5.21,-3.6,,-5.9,-3.9,
59609,10.1016/j.optmat.2022.113006,10.1016/j.optmat.2022.113006,PTB7-Th,PC71BM,PTB7-Th,PC71BM,CCCCC(CC)COC(=O)c1sc2csc(-c3cc4c(-c5ccc(CC(CC)CCCC)s5)c5sccc5c(-c5ccc(CC(CC)CCCC)s5)c4s3)c2c1F,COC(=O)CCCC1(c2ccccc2)C23c4c5ccc6c7cc8c9c%10c(cc%11cc%12c%13c%14c(cc%15c%16ccc-5c2c%16c2c5c%16c%17c(c(c46)c7c9c%17c4c%10c%11c%13c4c%16c%14c%152)C513)C%12)C8,0.4892,5.89,50.47,1.45,1.4542365235999997,0.2921740413792902,1.29,1.45,1:1.5,DIO,,3%,inverted,inverted,ZnO/Au,ZnO/Au,MoO3,,,chlorobenzene,,,-5.21,-3.6,,-5.9,-3.9,
59610,10.1016/j.optmat.2022.113006,10.1016/j.optmat.2022.113006,PTB7-Th,PC71BM,PTB7-Th,PC71BM,CCCCC(CC)COC(=O)c1sc2csc(-c3cc4c(-c5ccc(CC(CC)CCCC)s5)c5sccc5c(-c5ccc(CC(CC)CCCC)s5)c4s3)c2c1F,COC(=O)CCCC1(c2ccccc2)C23c4c5ccc6c7cc8c9c%10c(cc%11cc%12c%13c%14c(cc%15c%16ccc-5c2c%16c2c5c%16c%17c(c(c46)c7c9c%17c4c%10c%11c%13c4c%16c%14c%152)C513)C%12)C8,0.8044,18.48,61.93,9.21,9.2060877216,0.0424785928338722,8.65,9.21,1:1.5,DIO,,3%,ITO/ZnO/AuNP/PEI/PTB7-Th:PC71BM/MoO3/Ag,inverted,ZnO/Au/PEI,ZnO/Au/PEI,MoO3,,,chlorobenzene,,,-5.21,-3.6,,-5.9,-3.9,
59611,10.1016/j.optmat.2022.113006,10.1016/j.optmat.2022.113006,PTB7-Th,PC71BM,PTB7-Th,PC71BM,CCCCC(CC)COC(=O)c1sc2csc(-c3cc4c(-c5ccc(CC(CC)CCCC)s5)c5sccc5c(-c5ccc(CC(CC)CCCC)s5)c4s3)c2c1F,COC(=O)CCCC1(c2ccccc2)C23c4c5ccc6c7cc8c9c%10c(cc%11cc%12c%13c%14c(cc%15c%16ccc-5c2c%16c2c5c%16c%17c(c(c46)c7c9c%17c4c%10c%11c%13c4c%16c%14c%152)C513)C%12)C8,0.5169,7.12,49.96,1.84,1.8386918688,0.071094086956513,1.51,1.84,1:1.5,DIO,,3%,inverted,inverted,Au/ZnO/Au,Au/ZnO/Au,MoO3,,,chlorobenzene,,,-5.21,-3.6,,-5.9,-3.9,
59612,10.1016/j.optmat.2022.113006,10.1016/j.optmat.2022.113006,PTB7-Th,PC71BM,PTB7-Th,PC71BM,CCCCC(CC)COC(=O)c1sc2csc(-c3cc4c(-c5ccc(CC(CC)CCCC)s5)c5sccc5c(-c5ccc(CC(CC)CCCC)s5)c4s3)c2c1F,COC(=O)CCCC1(c2ccccc2)C23c4c5ccc6c7cc8c9c%10c(cc%11cc%12c%13c%14c(cc%15c%16ccc-5c2c%16c2c5c%16c%17c(c(c46)c7c9c%17c4c%10c%11c%13c4c%16c%14c%152)C513)C%12)C8,0.7927,18.27,66.01,9.56,9.5599834029,0.0001736098326373,8.94,9.56,1:1.5,DIO,,3%,inverted,inverted,Au/ZnO/Au/PEI,Au/ZnO/Au/PEI,MoO3,,,chlorobenzene,,,-5.21,-3.6,,-5.9,-3.9,
59630,10.1016/j.optmat.2022.113219,10.1016/j.optmat.2022.113219,PTB7-Th,PC71BM,PTB7-Th,PC71BM,CCCCC(CC)COC(=O)c1sc2csc(-c3cc4c(-c5ccc(CC(CC)CCCC)s5)c5sccc5c(-c5ccc(CC(CC)CCCC)s5)c4s3)c2c1F,COC(=O)CCCC1(c2ccccc2)C23c4c5ccc6c7cc8c9c%10c(cc%11cc%12c%13c%14c(cc%15c%16ccc-5c2c%16c2c5c%16c%17c(c(c46)c7c9c%17c4c%10c%11c%13c4c%16c%14c%152)C513)C%12)C8,0.78,12.88,50.19,5.04,5.04228816,0.0453999999999996,4.92,5.04,,w/o,,,ITO/ZnO/active layer/MoO3/Ag,inverted,ZnO,ZnO,MoO3,MoO3,,chlorobenzene,chlorobenzene,,-5.21,-3.6,,-5.9,-3.9,
59631,10.1016/j.optmat.2022.113219,10.1016/j.optmat.2022.113219,PTB7-Th,PC71BM,PTB7-Th,PC71BM,CCCCC(CC)COC(=O)c1sc2csc(-c3cc4c(-c5ccc(CC(CC)CCCC)s5)c5sccc5c(-c5ccc(CC(CC)CCCC)s5)c4s3)c2c1F,COC(=O)CCCC1(c2ccccc2)C23c4c5ccc6c7cc8c9c%10c(cc%11cc%12c%13c%14c(cc%15c%16ccc-5c2c%16c2c5c%16c%17c(c(c46)c7c9c%17c4c%10c%11c%13c4c%16c%14c%152)C513)C%12)C8,0.78,17.08,70.48,9.39,9.38962752,0.0039667731629512,9.3,9.39,,6% 4CAS,4CAS,6%,ITO/ZnO/active layer/MoO3/Ag,inverted,ZnO,ZnO,MoO3,MoO3,,chlorobenzene,chlorobenzene,,-5.21,-3.6,,-5.9,-3.9,
59634,10.1016/j.optmat.2022.113288,10.1016/j.optmat.2022.113288,PTB7-Th,PC71BM,PTB7-Th,PC71BM,CCCCC(CC)COC(=O)c1sc2csc(-c3cc4c(-c5ccc(CC(CC)CCCC)s5)c5sccc5c(-c5ccc(CC(CC)CCCC)s5)c4s3)c2c1F,COC(=O)CCCC1(c2ccccc2)C23c4c5ccc6c7cc8c9c%10c(cc%11cc%12c%13c%14c(cc%15c%16ccc-5c2c%16c2c5c%16c%17c(c(c46)c7c9c%17c4c%10c%11c%13c4c%16c%14c%152)C513)C%12)C8,0.71,15.23,58.39,6.31,6.31388587,0.061582725832019,,,,,,,ITO/PEDOT:PSS/active layer/CIL/Al,conventional,,,PEDOT:PSS,PEDOT:PSS,,,,,-5.21,-3.6,,-5.9,-3.9,
59635,10.1016/j.optmat.2022.113288,10.1016/j.optmat.2022.113288,PTB7-Th,PC71BM,PTB7-Th,PC71BM,CCCCC(CC)COC(=O)c1sc2csc(-c3cc4c(-c5ccc(CC(CC)CCCC)s5)c5sccc5c(-c5ccc(CC(CC)CCCC)s5)c4s3)c2c1F,COC(=O)CCCC1(c2ccccc2)C23c4c5ccc6c7cc8c9c%10c(cc%11cc%12c%13c%14c(cc%15c%16ccc-5c2c%16c2c5c%16c%17c(c(c46)c7c9c%17c4c%10c%11c%13c4c%16c%14c%152)C513)C%12)C8,0.78,16.32,64.97,8.27,8.270421120000002,0.0050921402660479,,,,,,,ITO/PEDOT:PSS/active layer/PNDI-FN/Al,conventional,PNDI-FN,PNDI-FN,PEDOT:PSS,PEDOT:PSS,,methanol,,,-5.21,-3.6,,-5.9,-3.9,
59636,10.1016/j.optmat.2022.113288,10.1016/j.optmat.2022.113288,PTB7-Th,PC71BM,PTB7-Th,PC71BM,CCCCC(CC)COC(=O)c1sc2csc(-c3cc4c(-c5ccc(CC(CC)CCCC)s5)c5sccc5c(-c5ccc(CC(CC)CCCC)s5)c4s3)c2c1F,COC(=O)CCCC1(c2ccccc2)C23c4c5ccc6c7cc8c9c%10c(cc%11cc%12c%13c%14c(cc%15c%16ccc-5c2c%16c2c5c%16c%17c(c(c46)c7c9c%17c4c%10c%11c%13c4c%16c%14c%152)C513)C%12)C8,0.78,16.41,66.25,8.48,8.479867500000001,0.0015624999999932,,,,,,,ITO/PEDOT:PSS/active layer/PNDI-N-F/Al,conventional,PNDI-N-F,PNDI-N-F,PEDOT:PSS,PEDOT:PSS,,methanol,,,-5.21,-3.6,,-5.9,-3.9,
59637,10.1016/j.optmat.2022.113288,10.1016/j.optmat.2022.113288,PTB7-Th,PC71BM,PTB7-Th,PC71BM,CCCCC(CC)COC(=O)c1sc2csc(-c3cc4c(-c5ccc(CC(CC)CCCC)s5)c5sccc5c(-c5ccc(CC(CC)CCCC)s5)c4s3)c2c1F,COC(=O)CCCC1(c2ccccc2)C23c4c5ccc6c7cc8c9c%10c(cc%11cc%12c%13c%14c(cc%15c%16ccc-5c2c%16c2c5c%16c%17c(c(c46)c7c9c%17c4c%10c%11c%13c4c%16c%14c%152)C513)C%12)C8,0.79,16.77,68.08,9.01,9.01944264,0.1048017758046572,,,,,,,ITO/PEDOT:PSS/active layer/PNDI-N-FN/Al,conventional,PNDI-N-FN,PNDI-N-FN,PEDOT:PSS,PEDOT:PSS,,methanol,,,-5.21,-3.6,,-5.9,-3.9,
59638,10.1016/j.optmat.2022.113288,10.1016/j.optmat.2022.113288,PTB7-Th,PC71BM,PTB7-Th,PC71BM,CCCCC(CC)COC(=O)c1sc2csc(-c3cc4c(-c5ccc(CC(CC)CCCC)s5)c5sccc5c(-c5ccc(CC(CC)CCCC)s5)c4s3)c2c1F,COC(=O)CCCC1(c2ccccc2)C23c4c5ccc6c7cc8c9c%10c(cc%11cc%12c%13c%14c(cc%15c%16ccc-5c2c%16c2c5c%16c%17c(c(c46)c7c9c%17c4c%10c%11c%13c4c%16c%14c%152)C513)C%12)C8,0.78,16.41,67.61,8.65,8.65394478,0.0456043930635771,,,,,,,ITO/PEDOT:PSS/active layer/PFN/Al,conventional,PFN,PFN,PEDOT:PSS,PEDOT:PSS,,,,,-5.21,-3.6,,-5.9,-3.9,
59639,10.1016/j.optmat.2022.113404,10.1016/j.optmat.2022.113404,PTB7-Th,PC71BM,PTB7-Th,PC71BM,CCCCC(CC)COC(=O)c1sc2csc(-c3cc4c(-c5ccc(CC(CC)CCCC)s5)c5sccc5c(-c5ccc(CC(CC)CCCC)s5)c4s3)c2c1F,COC(=O)CCCC1(c2ccccc2)C23c4c5ccc6c7cc8c9c%10c(cc%11cc%12c%13c%14c(cc%15c%16ccc-5c2c%16c2c5c%16c%17c(c(c46)c7c9c%17c4c%10c%11c%13c4c%16c%14c%152)C513)C%12)C8,0.74,14.76,51.45,5.62,5.6195748000000005,0.0075658362989247,,,,,,,ITO/PEDOT:PSS/active layer/Al,organic solar cell,w/o ETL,,,,,,,,-5.21,-3.6,,-5.9,-3.9,
59640,10.1016/j.optmat.2022.113404,10.1016/j.optmat.2022.113404,PTB7-Th,PC71BM,PTB7-Th,PC71BM,CCCCC(CC)COC(=O)c1sc2csc(-c3cc4c(-c5ccc(CC(CC)CCCC)s5)c5sccc5c(-c5ccc(CC(CC)CCCC)s5)c4s3)c2c1F,COC(=O)CCCC1(c2ccccc2)C23c4c5ccc6c7cc8c9c%10c(cc%11cc%12c%13c%14c(cc%15c%16ccc-5c2c%16c2c5c%16c%17c(c(c46)c7c9c%17c4c%10c%11c%13c4c%16c%14c%152)C513)C%12)C8,0.78,15.42,60.36,7.26,7.259859359999999,0.0019371900826526,,,,,,,ITO/PEDOT:PSS/active layer/l-cystine/Al,organic solar cell,l-cystine (15 nm),l-cystine,PEDOT:PSS,,,,,,-5.21,-3.6,,-5.9,-3.9,
59641,10.1016/j.optmat.2022.113404,10.1016/j.optmat.2022.113404,PTB7-Th,PC71BM,PTB7-Th,PC71BM,CCCCC(CC)COC(=O)c1sc2csc(-c3cc4c(-c5ccc(CC(CC)CCCC)s5)c5sccc5c(-c5ccc(CC(CC)CCCC)s5)c4s3)c2c1F,COC(=O)CCCC1(c2ccccc2)C23c4c5ccc6c7cc8c9c%10c(cc%11cc%12c%13c%14c(cc%15c%16ccc-5c2c%16c2c5c%16c%17c(c(c46)c7c9c%17c4c%10c%11c%13c4c%16c%14c%152)C513)C%12)C8,0.79,15.64,62.18,7.68,7.68271208,0.0353135416666696,,,,,,,ITO/PEDOT:PSS/active layer/l-cystine/Al,organic solar cell,l-cystine (11 nm),l-cystine,,,,,,,-5.21,-3.6,,-5.9,-3.9,
59642,10.1016/j.optmat.2022.113404,10.1016/j.optmat.2022.113404,PTB7-Th,PC71BM,PTB7-Th,PC71BM,CCCCC(CC)COC(=O)c1sc2csc(-c3cc4c(-c5ccc(CC(CC)CCCC)s5)c5sccc5c(-c5ccc(CC(CC)CCCC)s5)c4s3)c2c1F,COC(=O)CCCC1(c2ccccc2)C23c4c5ccc6c7cc8c9c%10c(cc%11cc%12c%13c%14c(cc%15c%16ccc-5c2c%16c2c5c%16c%17c(c(c46)c7c9c%17c4c%10c%11c%13c4c%16c%14c%152)C513)C%12)C8,0.79,16.24,65.27,8.37,8.37387992,0.0463550776583158,,,,,,,ITO/PEDOT:PSS/active layer/l-cystine/Al,organic solar cell,l-cystine (8 nm),l-cystine,,,,,,,-5.21,-3.6,,-5.9,-3.9,
59643,10.1016/j.optmat.2022.113404,10.1016/j.optmat.2022.113404,PTB7-Th,PC71BM,PTB7-Th,PC71BM,CCCCC(CC)COC(=O)c1sc2csc(-c3cc4c(-c5ccc(CC(CC)CCCC)s5)c5sccc5c(-c5ccc(CC(CC)CCCC)s5)c4s3)c2c1F,COC(=O)CCCC1(c2ccccc2)C23c4c5ccc6c7cc8c9c%10c(cc%11cc%12c%13c%14c(cc%15c%16ccc-5c2c%16c2c5c%16c%17c(c(c46)c7c9c%17c4c%10c%11c%13c4c%16c%14c%152)C513)C%12)C8,0.79,16.89,70.73,9.44,9.437574630000002,0.025692478813532,,,,,,,ITO/PEDOT:PSS/active layer/l-cystine/Al,organic solar cell,l-cystine (5 nm),l-cystine,,,,,,,-5.21,-3.6,,-5.9,-3.9,
59644,10.1016/j.optmat.2022.113404,10.1016/j.optmat.2022.113404,PTB7-Th,PC71BM,PTB7-Th,PC71BM,CCCCC(CC)COC(=O)c1sc2csc(-c3cc4c(-c5ccc(CC(CC)CCCC)s5)c5sccc5c(-c5ccc(CC(CC)CCCC)s5)c4s3)c2c1F,COC(=O)CCCC1(c2ccccc2)C23c4c5ccc6c7cc8c9c%10c(cc%11cc%12c%13c%14c(cc%15c%16ccc-5c2c%16c2c5c%16c%17c(c(c46)c7c9c%17c4c%10c%11c%13c4c%16c%14c%152)C513)C%12)C8,0.79,15.54,61.1,7.5,7.5010026,0.0133680000000069,,,,,,,ITO/PEDOT:PSS/active layer/l-cystine/Al,organic solar cell,l-cystine (3 nm),l-cystine,,,,,,,-5.21,-3.6,,-5.9,-3.9,
59645,10.1016/j.optmat.2022.113404,10.1016/j.optmat.2022.113404,PTB7-Th,PC71BM,PTB7-Th,PC71BM,CCCCC(CC)COC(=O)c1sc2csc(-c3cc4c(-c5ccc(CC(CC)CCCC)s5)c5sccc5c(-c5ccc(CC(CC)CCCC)s5)c4s3)c2c1F,COC(=O)CCCC1(c2ccccc2)C23c4c5ccc6c7cc8c9c%10c(cc%11cc%12c%13c%14c(cc%15c%16ccc-5c2c%16c2c5c%16c%17c(c(c46)c7c9c%17c4c%10c%11c%13c4c%16c%14c%152)C513)C%12)C8,0.79,16.29,66.23,8.52,8.52320493,0.0376165492957837,,,,,,,,,PFN (5 nm),PFN,,,,,,,-5.21,-3.6,,-5.9,-3.9,
59649,10.1016/j.optmat.2023.113782,10.1016/j.optmat.2023.113782,PTB7-Th,PC71BM,PTB7-Th,PC71BM,CCCCC(CC)COC(=O)c1sc2csc(-c3cc4c(-c5ccc(CC(CC)CCCC)s5)c5sccc5c(-c5ccc(CC(CC)CCCC)s5)c4s3)c2c1F,COC(=O)CCCC1(c2ccccc2)C23c4c5ccc6c7cc8c9c%10c(cc%11cc%12c%13c%14c(cc%15c%16ccc-5c2c%16c2c5c%16c%17c(c(c46)c7c9c%17c4c%10c%11c%13c4c%16c%14c%152)C513)C%12)C8,0.78,15.91,64.41,7.99,7.993152179999999,0.0394515644555563,7.99,,,,,,inverted,inverted,ZnO:BV-2Cl (0 wt% BV-2Cl),ZnO:BV-2Cl,,,,,,,-5.21,-3.6,,-5.9,-3.9,
59650,10.1016/j.optmat.2023.113782,10.1016/j.optmat.2023.113782,PTB7-Th,PC71BM,PTB7-Th,PC71BM,CCCCC(CC)COC(=O)c1sc2csc(-c3cc4c(-c5ccc(CC(CC)CCCC)s5)c5sccc5c(-c5ccc(CC(CC)CCCC)s5)c4s3)c2c1F,COC(=O)CCCC1(c2ccccc2)C23c4c5ccc6c7cc8c9c%10c(cc%11cc%12c%13c%14c(cc%15c%16ccc-5c2c%16c2c5c%16c%17c(c(c46)c7c9c%17c4c%10c%11c%13c4c%16c%14c%152)C513)C%12)C8,0.79,16.47,66.5,8.65,8.6525145,0.0290693641618519,8.65,,,,,,inverted,inverted,ZnO:BV-2Cl (0.5 wt% BV-2Cl),ZnO:BV-2Cl,,,,,,,-5.21,-3.6,,-5.9,-3.9,
59651,10.1016/j.optmat.2023.113782,10.1016/j.optmat.2023.113782,PTB7-Th,PC71BM,PTB7-Th,PC71BM,CCCCC(CC)COC(=O)c1sc2csc(-c3cc4c(-c5ccc(CC(CC)CCCC)s5)c5sccc5c(-c5ccc(CC(CC)CCCC)s5)c4s3)c2c1F,COC(=O)CCCC1(c2ccccc2)C23c4c5ccc6c7cc8c9c%10c(cc%11cc%12c%13c%14c(cc%15c%16ccc-5c2c%16c2c5c%16c%17c(c(c46)c7c9c%17c4c%10c%11c%13c4c%16c%14c%152)C513)C%12)C8,0.79,16.94,69.58,9.31,9.31161308,0.0173263157894765,9.31,,,,,,inverted,inverted,ZnO:BV-2Cl (1% wt% BV-2Cl),ZnO:BV-2Cl,,,,,,,-5.21,-3.6,,-5.9,-3.9,
59652,10.1016/j.optmat.2023.113782,10.1016/j.optmat.2023.113782,PTB7-Th,PC71BM,PTB7-Th,PC71BM,CCCCC(CC)COC(=O)c1sc2csc(-c3cc4c(-c5ccc(CC(CC)CCCC)s5)c5sccc5c(-c5ccc(CC(CC)CCCC)s5)c4s3)c2c1F,COC(=O)CCCC1(c2ccccc2)C23c4c5ccc6c7cc8c9c%10c(cc%11cc%12c%13c%14c(cc%15c%16ccc-5c2c%16c2c5c%16c%17c(c(c46)c7c9c%17c4c%10c%11c%13c4c%16c%14c%152)C513)C%12)C8,0.79,16.38,64.42,8.34,8.336076839999999,0.0470402877697979,8.34,,,,,,inverted,inverted,ZnO:BV-2Cl (2% wt% BV-2Cl),ZnO:BV-2Cl,,,,,,,-5.21,-3.6,,-5.9,-3.9,
59672,10.1016/j.optmat.2023.113983,10.1016/j.optmat.2023.113983,PM6,PC61BM,PM6,PC61BM,COC(=O)C(C)(C)c1cc(C)cc(-c2sc3c4sc5cc(/C=C6/C(=O)c7cc(F)cc(c7)C(=O)/C6=C\c6cc(C(C)(C)C(=O)OC)c(-c7cc(C)cc(C(C)(C)C(=O)OC)c7)s6)sc5c4c(C(C)(C)C(=O)OC)ccc2-3)c1,COC(=O)CCCC1(c2ccccc2)C23c4c5c6c7c8c9c(c%10c%11c2c2c%12c4c4c%13c5c5c7c7c8c8c%14c9c%10c9c%10c%11c2c2c%11c%12c4c4c%12c%13c5c5c7c7c8c8c%14c9c9c%10c2c2c%11c4c4c%12c5c7c5c8c9c2c45)C613,0.93,12.19,69.71,7.94,7.902813569999999,0.4683429471032884,7.79,7.94,1:1.2,1-chloronaphthalene,CN,,ITO/PEDOT:PSS/active layer/ZnO/Al,conventional,ZnO,ZnO,PEDOT:PSS,PEDOT:PSS,,chlorobenzene,chlorobenzene,110.0,-5.56,-3.65,,-6.1,-3.7,
59673,10.1016/j.optmat.2023.113983,10.1016/j.optmat.2023.113983,PTB7,PC61BM,PTB7,PC61BM,CCCCC(CC)COC(=O)c1sc2c(-c3cc4c(OCC(CC)CCCC)c5sccc5c(OCC(CC)CCCC)c4s3)scc2c1F,COC(=O)CCCC1(c2ccccc2)C23c4c5c6c7c8c9c(c%10c%11c2c2c%12c4c4c%13c5c5c7c7c8c8c%14c9c%10c9c%10c%11c2c2c%11c%12c4c4c%12c%13c5c5c7c7c8c8c%14c9c9c%10c2c2c%11c4c4c%12c5c7c5c8c9c2c45)C613,0.76,12.2,65.6,6.09,6.082432,0.1242692939244666,6.01,6.09,1:1.5,"1,8-diiodooctane",DIO,,ITO/PEDOT:PSS/active layer/ZnO/Al,conventional,ZnO,ZnO,PEDOT:PSS,PEDOT:PSS,,chlorobenzene,chlorobenzene,110.0,-5.19,-3.43,,-6.1,-3.7,
59674,10.1016/j.optmat.2023.113983,10.1016/j.optmat.2023.113983,P3HT,PC61BM,P3HT,PC61BM,CCCCCCc1ccsc1,COC(=O)CCCC1(c2ccccc2)C23c4c5c6c7c8c9c(c%10c%11c2c2c%12c4c4c%13c5c5c7c7c8c8c%14c9c%10c9c%10c%11c2c2c%11c%12c4c4c%12c%13c5c5c7c7c8c8c%14c9c9c%10c2c2c%11c4c4c%12c5c7c5c8c9c2c45)C613,0.6,8.46,64.39,3.28,3.268436400000001,0.3525487804877814,3.09,3.28,1:1,1-chloronaphthalene,CN,,ITO/PEDOT:PSS/active layer/ZnO/Al,conventional,ZnO,ZnO,PEDOT:PSS,PEDOT:PSS,,chlorobenzene,chlorobenzene,100.0,-5.01,-3.12,,-6.1,-3.7,
59714,10.1016/j.optmat.2023.114487,10.1016/j.optmat.2023.114487,P3HT,PC61BM,P3HT,PC61BM,CCCCCCc1ccsc1,COC(=O)CCCC1(c2ccccc2)C23c4c5c6c7c8c9c(c%10c%11c2c2c%12c4c4c%13c5c5c7c7c8c8c%14c9c%10c9c%10c%11c2c2c%11c%12c4c4c%12c%13c5c5c7c7c8c8c%14c9c9c%10c2c2c%11c4c4c%12c5c7c5c8c9c2c45)C613,0.356,10.26,55.28,2.02,2.019135168,0.0428134653465337,,,1:1,,,,ITO/MoO3/active layer/LiF/Al,,LiF,LiF,MoO3,MoO3,,chlorobenzene,chlorobenzene,140.0,-5.01,-3.12,,-6.1,-3.7,
59728,10.1016/j.optmat.2023.114661,10.1016/j.optmat.2023.114661,P3HT,PC61BM,P3HT,PC61BM,CCCCCCc1ccsc1,COC(=O)CCCC1(c2ccccc2)C23c4c5c6c7c8c9c(c%10c%11c2c2c%12c4c4c%13c5c5c7c7c8c8c%14c9c%10c9c%10c%11c2c2c%11c%12c4c4c%12c%13c5c5c7c7c8c8c%14c9c9c%10c2c2c%11c4c4c%12c5c7c5c8c9c2c45)C613,0.5,4.74,34.71,0.82,0.8226270000000001,0.3203658536585557,,,1:1,DMSO,DMSO,,ITO/MoO3/P3HT:PC61BM/LiF/Al,,LiF,LiF,MoO3,MoO3,,dichlorobenzene,o-DCB,,-5.01,-3.12,,-6.1,-3.7,
59731,10.1016/j.optmat.2023.114735,10.1016/j.optmat.2023.114735,PM6,PY-IT,PM6,PY-IT,COC(=O)C(C)(C)c1cc(C)cc(-c2sc3c4sc5cc(/C=C6/C(=O)c7cc(F)cc(c7)C(=O)/C6=C\c6cc(C(C)(C)C(=O)OC)c(-c7cc(C)cc(C(C)(C)C(=O)OC)c7)s6)sc5c4c(C(C)(C)C(=O)OC)ccc2-3)c1,CCCCCCCCCCCc1c(/C=C2\C(=O)c3ccccc3C2=C(C#N)C#N)sc2c1sc1c3c4nsnc4c4c5sc6c(CCCCCCCCCCC)c(/C=C7\C(=O)c8cc(-c9cccs9)ccc8C7=C(C#N)C#N)sc6c5n(CC(CCCCCCCC)CCCCCCCCCC)c4c3n(CC(CCCCCCCC)CCCCCCCCCC)c21,0.936,22.76,70.79,15.08,15.080648544000002,0.004300689655188,,,1:1.2,1-CN,CN,,ITO/PEDOT:PSS/active layer/PFN-Br/Al,conventional,PFN-Br,PFN-Br,PEDOT:PSS,PEDOT:PSS,,chloroform,chloroform,95.0,-5.56,-3.65,,-5.68,-3.94,
59735,10.1016/j.optmat.2023.114735,10.1016/j.optmat.2023.114735,D18-Cl,PY-IT,D18-Cl,PY-IT,CCCCCCC(CCCC)Cc1csc(-c2cc3c4nsnc4c4cc(-c5cc(CC(CCCC)CCCCCC)c(-c6cc7c(-c8cc(Cl)c(CC(CC)CCCC)s8)c8sccc8c(-c8cc(Cl)c(CC(CC)CCCC)s8)c7s6)s5)sc4c3s2)c1,CCCCCCCCCCCc1c(/C=C2\C(=O)c3ccccc3C2=C(C#N)C#N)sc2c1sc1c3c4nsnc4c4c5sc6c(CCCCCCCCCCC)c(/C=C7\C(=O)c8cc(-c9cccs9)ccc8C7=C(C#N)C#N)sc6c5n(CC(CCCCCCCC)CCCCCCCCCC)c4c3n(CC(CCCCCCCC)CCCCCCCCCC)c21,0.956,20.61,70.53,13.9,13.896638747999996,0.02418166906477,,,1:1.2,1-CN,CN,,ITO/PEDOT:PSS/active layer/PFN-Br/Al,conventional,PFN-Br,PFN-Br,PEDOT:PSS,PEDOT:PSS,,chloroform,chloroform,95.0,-5.51,-2.77,,-5.68,-3.94,
59736,10.1016/j.optmat.2024.115119,10.1016/j.optmat.2024.115119,PBDT-0F-G,PC71BM,PBDT-0F-G,PC71BM,,COC(=O)CCCC1(c2ccccc2)C23c4c5ccc6c7cc8c9c%10c(cc%11cc%12c%13c%14c(cc%15c%16ccc-5c2c%16c2c5c%16c%17c(c(c46)c7c9c%17c4c%10c%11c%13c4c%16c%14c%152)C513)C%12)C8,0.96,7.83,35.7,2.68,2.6834976,0.1305074626865585,,,1:3,,,,ITO/PEDOT:PSS/active layer/PDINN/Ag,conventional,PDINN,PDINN,PEDOT:PSS,PEDOT:PSS,100.0,,,,,,,-5.9,-3.9,
59737,10.1016/j.optmat.2024.115119,10.1016/j.optmat.2024.115119,PBDT-0F-G,PC71BM,PBDT-0F-G,PC71BM,,COC(=O)CCCC1(c2ccccc2)C23c4c5ccc6c7cc8c9c%10c(cc%11cc%12c%13c%14c(cc%15c%16ccc-5c2c%16c2c5c%16c%17c(c(c46)c7c9c%17c4c%10c%11c%13c4c%16c%14c%152)C513)C%12)C8,0.95,11.05,49.9,5.24,5.2382525,0.03334923664123,,,1:3,2% DIO,DIO,2%,ITO/PEDOT:PSS/active layer/PDINN/Ag,conventional,PDINN,PDINN,PEDOT:PSS,PEDOT:PSS,100.0,,,,,,,-5.9,-3.9,
59738,10.1016/j.optmat.2024.115119,10.1016/j.optmat.2024.115119,PBDT-2F-G,PC71BM,PBDT-2F-G,PC71BM,,COC(=O)CCCC1(c2ccccc2)C23c4c5ccc6c7cc8c9c%10c(cc%11cc%12c%13c%14c(cc%15c%16ccc-5c2c%16c2c5c%16c%17c(c(c46)c7c9c%17c4c%10c%11c%13c4c%16c%14c%152)C513)C%12)C8,0.96,9.65,44.1,4.09,4.085424,0.1118826405868003,,,1:3,,,,ITO/PEDOT:PSS/active layer/PDINN/Ag,conventional,PDINN,PDINN,PEDOT:PSS,PEDOT:PSS,100.0,,,,,,,-5.9,-3.9,
59739,10.1016/j.optmat.2024.115119,10.1016/j.optmat.2024.115119,PBDT-2F-G,PC71BM,PBDT-2F-G,PC71BM,,COC(=O)CCCC1(c2ccccc2)C23c4c5ccc6c7cc8c9c%10c(cc%11cc%12c%13c%14c(cc%15c%16ccc-5c2c%16c2c5c%16c%17c(c(c46)c7c9c%17c4c%10c%11c%13c4c%16c%14c%152)C513)C%12)C8,0.96,12.07,56.0,6.49,6.488832,0.0179969183359125,,,1:3,2% DIO,DIO,2%,ITO/PEDOT:PSS/active layer/PDINN/Ag,conventional,PDINN,PDINN,PEDOT:PSS,PEDOT:PSS,100.0,,,,,,,-5.9,-3.9,
59740,10.1016/j.optmat.2024.115119,10.1016/j.optmat.2024.115119,PBDT-4F-G,PC71BM,PBDT-4F-G,PC71BM,,COC(=O)CCCC1(c2ccccc2)C23c4c5ccc6c7cc8c9c%10c(cc%11cc%12c%13c%14c(cc%15c%16ccc-5c2c%16c2c5c%16c%17c(c(c46)c7c9c%17c4c%10c%11c%13c4c%16c%14c%152)C513)C%12)C8,0.98,8.81,34.8,3.0,3.0045624,0.1520799999999915,,,1:3,,,,ITO/PEDOT:PSS/active layer/PDINN/Ag,conventional,PDINN,PDINN,PEDOT:PSS,PEDOT:PSS,100.0,,,,,,,-5.9,-3.9,
59741,10.1016/j.optmat.2024.115119,10.1016/j.optmat.2024.115119,PBDT-4F-G,PC71BM,PBDT-4F-G,PC71BM,,COC(=O)CCCC1(c2ccccc2)C23c4c5ccc6c7cc8c9c%10c(cc%11cc%12c%13c%14c(cc%15c%16ccc-5c2c%16c2c5c%16c%17c(c(c46)c7c9c%17c4c%10c%11c%13c4c%16c%14c%152)C513)C%12)C8,0.97,11.28,48.7,5.33,5.3285592,0.0270318949343364,,,1:3,2% DIO,DIO,2%,ITO/PEDOT:PSS/active layer/PDINN/Ag,conventional,PDINN,PDINN,PEDOT:PSS,PEDOT:PSS,100.0,,,,,,,-5.9,-3.9,
59752,10.1016/j.optmat.2024.115739,10.1016/j.optmat.2024.115739,PTB7-Th,PC71BM,PTB7-Th,PC71BM,CCCCC(CC)COC(=O)c1sc2csc(-c3cc4c(-c5ccc(CC(CC)CCCC)s5)c5sccc5c(-c5ccc(CC(CC)CCCC)s5)c4s3)c2c1F,COC(=O)CCCC1(c2ccccc2)C23c4c5ccc6c7cc8c9c%10c(cc%11cc%12c%13c%14c(cc%15c%16ccc-5c2c%16c2c5c%16c%17c(c(c46)c7c9c%17c4c%10c%11c%13c4c%16c%14c%152)C513)C%12)C8,0.78,13.82,48.52,5.27,5.23026192,0.7540432637571033,,,,w/o,,0 vol%,,,,,,,,CB,chlorobenzene,,-5.21,-3.6,,-5.9,-3.9,
59753,10.1016/j.optmat.2024.115739,10.1016/j.optmat.2024.115739,PTB7-Th,PC71BM,PTB7-Th,PC71BM,CCCCC(CC)COC(=O)c1sc2csc(-c3cc4c(-c5ccc(CC(CC)CCCC)s5)c5sccc5c(-c5ccc(CC(CC)CCCC)s5)c4s3)c2c1F,COC(=O)CCCC1(c2ccccc2)C23c4c5ccc6c7cc8c9c%10c(cc%11cc%12c%13c%14c(cc%15c%16ccc-5c2c%16c2c5c%16c%17c(c(c46)c7c9c%17c4c%10c%11c%13c4c%16c%14c%152)C513)C%12)C8,0.78,15.85,70.99,8.76,8.776493699999998,0.1882842465753203,,,,2 % MBZ,MBZ,2 %,,,,,,,,CB,chlorobenzene,,-5.21,-3.6,,-5.9,-3.9,
59754,10.1016/j.optmat.2024.115778,10.1016/j.optmat.2024.115778,PB-BT,Y6,PB-BT,Y6,CCCCCCCCCCC(CCCCCCCC)COc1c2cc(-c3sc(-c4ccc(-c5cc(CCCCCC)cs5)c5nsnc45)cc3CCCCCC)sc2c(OCC(CCCCCCCC)CCCCCCCCCC)c2ccsc12,CCCCCCCCCCCc1c(/C=C2\C(=O)c3cc(F)c(F)cc3C2=C(C#N)C#N)sc2c1sc1c3c4nsnc4c4c5sc6c(CCCCCCCCCCC)c(/C=C7\C(=O)c8cc(F)c(F)cc8C7=C(C#N)C#N)sc6c5n(CC(CC)CCCC)c4c3n(CC(CC)CCCC)c21,0.79,21.69,56.0,9.56,9.595656000000002,0.3729707112970841,,,1:1.5,"1,8-diiodooctane",DIO,0.5 vol%,ITO/PEDOT:PSS/PB-BT:Y6/PDINO/Al,conventional,PDINO,PDINO,PEDOT:PSS,PEDOT:PSS,,,,,-5.36,-3.67,,-5.65,-4.09,
59755,10.1016/j.optmat.2024.115778,10.1016/j.optmat.2024.115778,PB-BTF,Y6,PB-BTf,Y6,CCCCCCCCCCC(CCCCCCCC)COc1c2cc(-c3sc(-c4c(F)c(F)c(-c5cc(CCCCCC)cs5)c5nsnc45)cc3CCCCCC)sc2c(OCC(CCCCCCCC)CCCCCCCCCC)c2ccsc12,CCCCCCCCCCCc1c(/C=C2\C(=O)c3cc(F)c(F)cc3C2=C(C#N)C#N)sc2c1sc1c3c4nsnc4c4c5sc6c(CCCCCCCCCCC)c(/C=C7\C(=O)c8cc(F)c(F)cc8C7=C(C#N)C#N)sc6c5n(CC(CC)CCCC)c4c3n(CC(CC)CCCC)c21,0.81,22.95,60.0,11.12,11.1537,0.3030575539568471,,,1:1.5,"1,8-diiodooctane",DIO,0.5 vol%,ITO/PEDOT:PSS/PB-BTF:Y6/PDINO/Al,conventional,PDINO,PDINO,PEDOT:PSS,PEDOT:PSS,,,,,-5.42,-3.72,,-5.65,-4.09,
59756,10.1016/j.optmat.2024.115778,10.1016/j.optmat.2024.115778,PB-BTCN,Y6,PB-BTCN,Y6,CCCCCCCCCCC(CCCCCCCC)Cc1csc(-c2cc(C#N)c(-c3cc(CC(CCCCCCCC)CCCCCCCCCC)c(-c4cc5c(-c6ccc(CC(CC)CCCC)s6)c6sccc6c(-c6ccc(CC(CC)CCCC)s6)c5s4)s3)c3nsnc23)c1,CCCCCCCCCCCc1c(/C=C2\C(=O)c3cc(F)c(F)cc3C2=C(C#N)C#N)sc2c1sc1c3c4nsnc4c4c5sc6c(CCCCCCCCCCC)c(/C=C7\C(=O)c8cc(F)c(F)cc8C7=C(C#N)C#N)sc6c5n(CC(CC)CCCC)c4c3n(CC(CC)CCCC)c21,0.79,12.14,53.0,5.07,5.083018,0.2567652859960503,,,1:1.5,"1,8-diiodooctane",DIO,0.5 vol%,ITO/PEDOT:PSS/PB-BTCN:Y6/PDINO/Al,conventional,PDINO,PDINO,PEDOT:PSS,PEDOT:PSS,,,,,-5.37,-3.57,,-5.65,-4.09,
59757,10.1016/j.optmat.2024.116225,10.1016/j.optmat.2024.116225,PTB7-Th,IEICO-4F,PTB7-Th,IEICO-4F,CCCCC(CC)COC(=O)c1sc2csc(-c3cc4c(-c5ccc(CC(CC)CCCC)s5)c5sccc5c(-c5ccc(CC(CC)CCCC)s5)c4s3)c2c1F,CCCCCCc1ccc(C2(c3ccc(CCCCCC)cc3)c3cc4c(cc3-c3sc(-c5sc(/C=C6\C(=O)c7cc(F)c(F)cc7C6=C(C#N)C#N)cc5OCC(CC)CCCC)cc32)C(c2ccc(CCCCCC)cc2)(c2ccc(CCCCCC)cc2)c2cc(-c3scc(/C=C5/C(=O)c6cc(F)c(F)cc6C5=C(C#N)C#N)c3OCC(CC)CCCC)sc2-4)cc1,0.72,21.64,63.0,9.82,9.815904,0.0417107942973578,,,1:1.5,1-CN,CN,,ITO/PEDOT:PSS/PTB7-Th:IEICO-4F/PDINN/Ag,conventional,PDINN,PDINN,PEDOT:PSS,PEDOT:PSS,77.0,chlorobenzene,chlorobenzene,100.0,-5.21,-3.6,,-5.44,-4.19,
59758,10.1016/j.optmat.2024.116225,10.1016/j.optmat.2024.116225,PTB7-Th,IEICO-4F,PTB7-Th,IEICO-4F,CCCCC(CC)COC(=O)c1sc2csc(-c3cc4c(-c5ccc(CC(CC)CCCC)s5)c5sccc5c(-c5ccc(CC(CC)CCCC)s5)c4s3)c2c1F,CCCCCCc1ccc(C2(c3ccc(CCCCCC)cc3)c3cc4c(cc3-c3sc(-c5sc(/C=C6\C(=O)c7cc(F)c(F)cc7C6=C(C#N)C#N)cc5OCC(CC)CCCC)cc32)C(c2ccc(CCCCCC)cc2)(c2ccc(CCCCCC)cc2)c2cc(-c3scc(/C=C5/C(=O)c6cc(F)c(F)cc6C5=C(C#N)C#N)c3OCC(CC)CCCC)sc2-4)cc1,0.72,26.5,57.0,10.88,10.8756,0.0404411764706082,,,1:1.5,1-CN,CN,,ITO/PEDOT:PSS/PTB7-Th:IEICO-4F/PDINN/Ag,conventional,PDINN,PDINN,PEDOT:PSS,PEDOT:PSS,119.0,chlorobenzene,chlorobenzene,100.0,-5.21,-3.6,,-5.44,-4.19,
59759,10.1016/j.optmat.2024.116225,10.1016/j.optmat.2024.116225,PTB7-Th,IEICO-4F,PTB7-Th,IEICO-4F,CCCCC(CC)COC(=O)c1sc2csc(-c3cc4c(-c5ccc(CC(CC)CCCC)s5)c5sccc5c(-c5ccc(CC(CC)CCCC)s5)c4s3)c2c1F,CCCCCCc1ccc(C2(c3ccc(CCCCCC)cc3)c3cc4c(cc3-c3sc(-c5sc(/C=C6\C(=O)c7cc(F)c(F)cc7C6=C(C#N)C#N)cc5OCC(CC)CCCC)cc32)C(c2ccc(CCCCCC)cc2)(c2ccc(CCCCCC)cc2)c2cc(-c3scc(/C=C5/C(=O)c6cc(F)c(F)cc6C5=C(C#N)C#N)c3OCC(CC)CCCC)sc2-4)cc1,0.7,23.72,51.0,8.47,8.46804,0.0231404958677733,,,1:1.5,1-CN,CN,,ITO/PEDOT:PSS/PTB7-Th:IEICO-4F/PDINN/Ag,conventional,PDINN,PDINN,PEDOT:PSS,PEDOT:PSS,182.0,chlorobenzene,chlorobenzene,100.0,-5.21,-3.6,,-5.44,-4.19,
59760,10.1016/j.optmat.2024.116385,10.1016/j.optmat.2024.116385,P3HT,N2200,P3HT,N2200,CCCCCCc1ccsc1,CCCCCCCCCCC(CCCCCCCC)CN1C(=O)c2ccc3c4c(c(-c5ccc(-c6cccs6)s5)cc(c24)C1=O)C(=O)N(CC(CCCCCCCC)CCCCCCCCCC)C3=O,0.334,0.53,40.1,0.07,0.07098502,1.407171428571433,,,1:1,DIO,DIO,,ITO/PEDOT:PSS/P3HT:N2200/BCP/Al,conventional,BCP,BCP,PEDOT:PSS,PEDOT:PSS,,chloroform,,120.0,-5.01,-3.12,,-5.71,-4.02,
59761,10.1016/j.optmat.2024.116385,10.1016/j.optmat.2024.116385,P3HT,N2200,P3HT,N2200,CCCCCCc1ccsc1,CCCCCCCCCCC(CCCCCCCC)CN1C(=O)c2ccc3c4c(c(-c5ccc(-c6cccs6)s5)cc(c24)C1=O)C(=O)N(CC(CCCCCCCC)CCCCCCCCCC)C3=O,0.197,0.34,36.7,0.02,0.02458166,22.90830000000004,,,1:1,DIO,DIO,,ITO/PEDOT:PSS/P3HT:N2200/BCP/Al,conventional,BCP,BCP,PEDOT:PSS,PEDOT:PSS,,chloroform,,,-5.01,-3.12,,-5.71,-4.02,
59762,10.1016/j.optmat.2024.116385,10.1016/j.optmat.2024.116385,P3HT,N2200,P3HT,N2200,CCCCCCc1ccsc1,CCCCCCCCCCC(CCCCCCCC)CN1C(=O)c2ccc3c4c(c(-c5ccc(-c6cccs6)s5)cc(c24)C1=O)C(=O)N(CC(CCCCCCCC)CCCCCCCCCC)C3=O,0.358,0.83,34.1,0.1,0.1013247399999999,1.3247399999999772,,,1:1,DIO,DIO,,ITO/PEDOT:PSS/P3HT:N2200/BCP/Al,conventional,BCP,BCP,PEDOT:PSS,PEDOT:PSS,,chloroform,,120.0,-5.01,-3.12,,-5.71,-4.02,
59763,10.1016/j.optmat.2024.116385,10.1016/j.optmat.2024.116385,P3HT,N2200,P3HT,N2200,CCCCCCc1ccsc1,CCCCCCCCCCC(CCCCCCCC)CN1C(=O)c2ccc3c4c(c(-c5ccc(-c6cccs6)s5)cc(c24)C1=O)C(=O)N(CC(CCCCCCCC)CCCCCCCCCC)C3=O,0.472,0.58,38.7,0.11,0.1059451199999999,3.686254545454568,,,1:1,DIO,DIO,,ITO/PEDOT:PSS/P3HT:N2200/BCP/Al,conventional,BCP,BCP,PEDOT:PSS,PEDOT:PSS,,chloroform,,,-5.01,-3.12,,-5.71,-4.02,
59764,10.1016/j.optmat.2024.116385,10.1016/j.optmat.2024.116385,P3HT,N2200,P3HT,N2200,CCCCCCc1ccsc1,CCCCCCCCCCC(CCCCCCCC)CN1C(=O)c2ccc3c4c(c(-c5ccc(-c6cccs6)s5)cc(c24)C1=O)C(=O)N(CC(CCCCCCCC)CCCCCCCCCC)C3=O,0.325,0.96,30.7,0.1,0.095784,4.2159999999999975,,,1:1,,,,ITO/PEDOT:PSS/P3HT:N2200/BCP/Al,conventional,BCP,BCP,PEDOT:PSS,PEDOT:PSS,,chloroform,,120.0,-5.01,-3.12,,-5.71,-4.02,
59765,10.1016/j.optmat.2024.116385,10.1016/j.optmat.2024.116385,P3HT,N2200,P3HT,N2200,CCCCCCc1ccsc1,CCCCCCCCCCC(CCCCCCCC)CN1C(=O)c2ccc3c4c(c(-c5ccc(-c6cccs6)s5)cc(c24)C1=O)C(=O)N(CC(CCCCCCCC)CCCCCCCCCC)C3=O,0.461,1.76,45.0,0.36,0.365112,1.4200000000000168,,,1:1,DIO,DIO,,ITO/PEDOT:PSS/P3HT:N2200/BCP/Al,conventional,BCP,BCP,PEDOT:PSS,PEDOT:PSS,,chloroform,,,-5.01,-3.12,,-5.71,-4.02,
59773,10.1016/j.optmat.2024.116638,10.1016/j.optmat.2024.116638,P3HT,PC61BM,P3HT,PCBM,CCCCCCc1cc(C)sc1C,CCCCC(=O)OCC1(C2=CC=CC=C2)C3=CC=CC4=CC=CC5=CC=CC6=CC=CC7=CC=CC1=C7C6=C5C4=C3,0.46,11.8,47.0,2.58,2.5511600000000003,1.1178294573643317,2.58,,,CQDs (2 wt%),CQDs,2 wt%,FTO/ZnO nanorod arrays/active layer/Ag,,ZnO nanorod arrays,ZnO,,,255.0,,,120.0,-5.01,-3.12,,-6.1,-3.7,
59774,10.1016/j.optmat.2024.116638,10.1016/j.optmat.2024.116638,P3HT,PC61BM,P3HT,PCBM,CCCCCCc1cc(C)sc1C,CCCCC(=O)OCC1(C2=CC=CC=C2)C3=CC=CC4=CC=CC5=CC=CC6=CC=CC7=CC=CC1=C7C6=C5C4=C3,0.48,12.6,48.0,2.87,2.90304,1.1512195121951128,2.87,,,"CQDs (2 wt%), CdS QDs (4 wt%)",CQDs+CdS QDs,2 wt%,FTO/ZnO nanorod arrays/active layer/Ag,organic solar cell,ZnO nanorod arrays,ZnO,,,266.0,,,120.0,-5.01,-3.12,,-6.1,-3.7,
59777,10.1016/j.optmat.2024.116638,10.1016/j.optmat.2024.116638,P3HT,PC61BM,P3HT,PCBM,CCCCCCc1cc(C)sc1C,CCCCC(=O)OCC1(C2=CC=CC=C2)C3=CC=CC4=CC=CC5=CC=CC6=CC=CC7=CC=CC1=C7C6=C5C4=C3,0.48,11.4,46.0,2.45,2.51712,2.7395918367346783,2.45,,,CQDs (2 wt%),CQDs,2 wt%,FTO/ZnO nanorod arrays/active layer/Ag,,ZnO nanorod arrays,ZnO,,,,,,120.0,-5.01,-3.12,,-6.1,-3.7,
59778,10.1016/j.optmat.2024.116638,10.1016/j.optmat.2024.116638,P3HT,PC61BM,P3HT,PCBM,CCCCCCc1cc(C)sc1C,CCCCC(=O)OCC1(C2=CC=CC=C2)C3=CC=CC4=CC=CC5=CC=CC6=CC=CC7=CC=CC1=C7C6=C5C4=C3,0.48,10.6,45.0,2.32,2.2896,1.3103448275861966,2.32,,,"CQDs (2 wt%), CdS QDs (4 wt%)",CQDs+CdS QDs,12 wt%,FTO/ZnO nanorod arrays/active layer/Ag,,ZnO nanorod arrays,ZnO,,,,,,120.0,-5.01,-3.12,,-6.1,-3.7,
59779,10.1016/j.optmat.2024.116638,10.1016/j.optmat.2024.116638,P3HT,PC61BM,P3HT,PCBM,CCCCCCc1cc(C)sc1C,CCCCC(=O)OCC1(C2=CC=CC=C2)C3=CC=CC4=CC=CC5=CC=CC6=CC=CC7=CC=CC1=C7C6=C5C4=C3,0.46,8.68,44.0,1.75,1.756832,0.3903999999999971,1.75,,,"CQDs (2 wt%), CdS QDs (4 wt%)",CQDs+CdS QDs,16 wt%,FTO/ZnO nanorod arrays/active layer/Ag,,ZnO nanorod arrays,ZnO,,,,,,120.0,-5.01,-3.12,,-6.1,-3.7,
59800,10.1016/j.optmat.2025.116794,10.1016/j.optmat.2025.116794,PTB7-Th,PC70BM,PTB7-Th,PC70BM,CCCCC(CC)COC(=O)c1sc2c(-c3cc4c(-c5ccc(CC(CC)CCCC)s5)c5sc(C)cc5c(-c5ccc(CC(CC)CCCC)s5)c4s3)sc(C)c2c1F,CCCCC(=O)OCC1(C2=CC=CC=C2)C3=CC=CC4=CC=CC5=CC=CC6=CC=C7C=CC=CC8=CC=CC1=C8C7=C6C5=C4C3,0.775,13.63,55.2,5.83,5.830914,0.0156775300171502,5.67,5.83,1:1.5,,,3% v/v,inverted,inverted,ZnO,,MoO3,,,"1,2-dichlorobenzene",,,-5.21,-3.6,,-6.1,-3.9,
59801,10.1016/j.optmat.2025.116794,10.1016/j.optmat.2025.116794,PTB7-Th,PC70BM,PTB7-Th,PC70BM,CCCCC(CC)COC(=O)c1sc2c(-c3cc4c(-c5ccc(CC(CC)CCCC)s5)c5sc(C)cc5c(-c5ccc(CC(CC)CCCC)s5)c4s3)sc(C)c2c1F,CCCCC(=O)OCC1(C2=CC=CC=C2)C3=CC=CC4=CC=CC5=CC=CC6=CC=C7C=CC=CC8=CC=CC1=C8C7=C6C5=C4C3,0.786,14.92,57.45,6.69,6.737230440000001,0.7059856502242265,6.32,6.69,1:1.5,RhB 0.1 wt%,,3% v/v,inverted,inverted,ZnO,,MoO3,,,"1,2-dichlorobenzene",,,-5.21,-3.6,,-6.1,-3.9,
