Repository: JiYiqaq/PCE-KA-GNN

# Data directory

- `raw/Active_Database.csv` is the immutable source dataset bundled under CC BY 4.0. Do not overwrite it with processed data.
- `processed/` is created and populated by the training pipeline. Generated `.pt` and `.pth` caches are intentionally ignored by Git because they can exceed GitHub's normal single-file limit.

See `../DATA_LICENSE.md` for provenance, license and checksum information.

File: data/raw/Active_Database.csv (part 177 of 471)
id,doi,doi_norm,donor,acceptor,donor_canonical,acceptor_canonical,donor_smiles,acceptor_smiles,voc,jsc,ff,pce,pce_recomputed,pce_relative_error_percent,pce_avg,pce_best,d_a_ratio,additive,additive_canonical,additive_ratio,device_structure,device_type,etl,etl_canonical,htl,htl_canonical,active_layer_thickness,solvent,solvent_canonical,annealing_temp,homo_d,lumo_d,eg_d,homo_a,lumo_a,eg_a
59802,10.1016/j.optmat.2025.116794,10.1016/j.optmat.2025.116794,PTB7-Th,PC70BM,PTB7-Th,PC70BM,CCCCC(CC)COC(=O)c1sc2c(-c3cc4c(-c5ccc(CC(CC)CCCC)s5)c5sc(C)cc5c(-c5ccc(CC(CC)CCCC)s5)c4s3)sc(C)c2c1F,CCCCC(=O)OCC1(C2=CC=CC=C2)C3=CC=CC4=CC=CC5=CC=CC6=CC=C7C=CC=CC8=CC=CC1=C8C7=C6C5=C4C3,0.784,15.38,61.24,7.38,7.384270208,0.0578618970189746,7.34,7.38,1:1.5,RhB 0.2 wt%,,3% v/v,inverted,inverted,ZnO,,MoO3,,,"1,2-dichlorobenzene",,,-5.21,-3.6,,-6.1,-3.9,
59803,10.1016/j.optmat.2025.116794,10.1016/j.optmat.2025.116794,PTB7-Th,PC70BM,PTB7-Th,PC70BM,CCCCC(CC)COC(=O)c1sc2c(-c3cc4c(-c5ccc(CC(CC)CCCC)s5)c5sc(C)cc5c(-c5ccc(CC(CC)CCCC)s5)c4s3)sc(C)c2c1F,CCCCC(=O)OCC1(C2=CC=CC=C2)C3=CC=CC4=CC=CC5=CC=CC6=CC=C7C=CC=CC8=CC=CC1=C8C7=C6C5=C4C3,0.784,15.14,58.64,6.87,6.960427264000001,1.316262940320241,6.55,6.87,1:1.5,RhB 0.3 wt%,,3% v/v,inverted,inverted,ZnO,,MoO3,,,"1,2-dichlorobenzene",,,-5.21,-3.6,,-6.1,-3.9,
59804,10.1016/j.optmat.2025.116794,10.1016/j.optmat.2025.116794,PTB7-Th,PC70BM,PTB7-Th,PC70BM,CCCCC(CC)COC(=O)c1sc2c(-c3cc4c(-c5ccc(CC(CC)CCCC)s5)c5sc(C)cc5c(-c5ccc(CC(CC)CCCC)s5)c4s3)sc(C)c2c1F,CCCCC(=O)OCC1(C2=CC=CC=C2)C3=CC=CC4=CC=CC5=CC=CC6=CC=C7C=CC=CC8=CC=CC1=C8C7=C6C5=C4C3,0.773,12.06,54.19,5.16,5.051797722,2.0969433720930284,5.06,5.16,1:1.5,RhB 0.4 wt%,,3% v/v,inverted,inverted,ZnO,,MoO3,,,"1,2-dichlorobenzene",,,-5.21,-3.6,,-6.1,-3.9,
59809,10.1016/j.optmat.2025.117352,10.1016/j.optmat.2025.117352,P144,Y6,P144,Y6,,CCCCCCCCCCCc1c(/C=C2\C(=O)c3cc(F)c(F)cc3C2=C(C#N)C#N)sc2c1sc1c3c4nsnc4c4c5sc6c(CCCCCCCCCCC)c(/C=C7\C(=O)c8cc(F)c(F)cc8C7=C(C#N)C#N)sc6c5n(CC(CC)CCCC)c4c3n(CC(CC)CCCC)c21,0.957,21.54,65.4,13.48,13.48141212,0.0104756676557823,13.23,13.48,,,,,ITO/PEDOT:PSS/active layer/PFN-Br/Al,conventional,PFN-Br,PFN-Br,PEDOT:PSS,PEDOT:PSS,,,,,,,,-5.65,-4.09,
59810,10.1016/j.optmat.2025.117352,10.1016/j.optmat.2025.117352,PM6,Y6,PM6,Y6,CC1=CC(=CC(=C1)C2=C3C=CC(=C4C5=C(C=C(S5)/C=C\6/C(=O)C7=CC(=CC(=C7)F)C(=O)/C6=C\C8=CC(=C(S8)C9=CC(=CC(=C9)C)C(C)(C)C(=O)OC)C(C)(C)C(=O)OC)SC4=C3S2)C(C)(C)C(=O)OC)C(C)(C)C(=O)OC,CCCCCCCCCCCc1c(/C=C2\C(=O)c3cc(F)c(F)cc3C2=C(C#N)C#N)sc2c1sc1c3c4nsnc4c4c5sc6c(CCCCCCCCCCC)c(/C=C7\C(=O)c8cc(F)c(F)cc8C7=C(C#N)C#N)sc6c5n(CC(CC)CCCC)c4c3n(CC(CC)CCCC)c21,0.84,24.62,71.6,14.81,14.8074528,0.0171991897366672,14.54,14.81,,,,,ITO/PEDOT:PSS/active layer/PFN-Br/Al,conventional,PFN-Br,PFN-Br,PEDOT:PSS,PEDOT:PSS,,,,,-5.56,-3.65,,-5.65,-4.09,
59818,10.1016/j.orgel.2019.105456,10.1016/j.orgel.2019.105456,P3HT,PC71BM,P3HT,PC71BM,CCCCCCc1ccsc1,COC(=O)CCCC1(c2ccccc2)C23c4c5ccc6c7cc8c9c%10c(cc%11cc%12c%13c%14c(cc%15c%16ccc-5c2c%16c2c5c%16c%17c(c(c46)c7c9c%17c4c%10c%11c%13c4c%16c%14c%152)C513)C%12)C8,0.61,8.74,62.0,3.31,3.3054680000000003,0.1369184290030138,,,1:0.6,,,,ITO/PEDOT:PSS/active layer/Al,conventional,,,PEDOT:PSS,PEDOT:PSS,200.0,chlorobenzene,chlorobenzene,110.0,-5.01,-3.12,,-5.9,-3.9,
59819,10.1016/j.orgel.2019.105456,10.1016/j.orgel.2019.105456,P3HT,PC71BM,P3HT,PC71BM,CCCCCCc1ccsc1,COC(=O)CCCC1(c2ccccc2)C23c4c5ccc6c7cc8c9c%10c(cc%11cc%12c%13c%14c(cc%15c%16ccc-5c2c%16c2c5c%16c%17c(c(c46)c7c9c%17c4c%10c%11c%13c4c%16c%14c%152)C513)C%12)C8,0.56,8.67,41.0,1.99,1.990632,0.0317587939698586,,,1:0.6,,,,ITO/PEDOT:PSS/active layer/Al,conventional,,,PEDOT:PSS,PEDOT:PSS,200.0,chlorobenzene,chlorobenzene,110.0,-5.01,-3.12,,-5.9,-3.9,
59820,10.1016/j.orgel.2019.105456,10.1016/j.orgel.2019.105456,P3HT,PC71BM,P3HT,PC71BM,CCCCCCc1ccsc1,COC(=O)CCCC1(c2ccccc2)C23c4c5ccc6c7cc8c9c%10c(cc%11cc%12c%13c%14c(cc%15c%16ccc-5c2c%16c2c5c%16c%17c(c(c46)c7c9c%17c4c%10c%11c%13c4c%16c%14c%152)C513)C%12)C8,0.55,5.78,22.0,0.7,0.69938,0.088571428571422,,,1:0.6,,,,ITO/PEDOT:PSS/active layer/Al,conventional,,,PEDOT:PSS,PEDOT:PSS,200.0,chlorobenzene,chlorobenzene,110.0,-5.01,-3.12,,-5.9,-3.9,
59821,10.1016/j.orgel.2019.105456,10.1016/j.orgel.2019.105456,PCDTBT,PC71BM,PCDTBT,PC71BM,CCCCCCCCC(CCCCCCCC)n1c2ccccc2c2ccc(-c3ccc(-c4ccc(-c5cccs5)c5nsnc45)s3)cc21,COC(=O)CCCC1(c2ccccc2)C23c4c5ccc6c7cc8c9c%10c(cc%11cc%12c%13c%14c(cc%15c%16ccc-5c2c%16c2c5c%16c%17c(c(c46)c7c9c%17c4c%10c%11c%13c4c%16c%14c%152)C513)C%12)C8,0.84,10.1,61.0,5.18,5.17524,0.0918918918918937,,,1:4,,,,ITO/PEDOT:PSS/PCDTBT:PC71BM/Al,conventional,,,PEDOT:PSS,PEDOT:PSS,70.0,chlorobenzene,chlorobenzene,,-5.5,-3.6,,-5.9,-3.9,
59822,10.1016/j.orgel.2019.105456,10.1016/j.orgel.2019.105456,PCDTBT,PC71BM,PCDTBT,PC71BM,CCCCCCCCC(CCCCCCCC)n1c2ccccc2c2ccc(-c3ccc(-c4ccc(-c5cccs5)c5nsnc45)s3)cc21,COC(=O)CCCC1(c2ccccc2)C23c4c5ccc6c7cc8c9c%10c(cc%11cc%12c%13c%14c(cc%15c%16ccc-5c2c%16c2c5c%16c%17c(c(c46)c7c9c%17c4c%10c%11c%13c4c%16c%14c%152)C513)C%12)C8,0.82,9.63,38.0,3.0,3.0007080000000004,0.0236000000000125,,,1:4,,,,ITO/PEDOT:PSS/PCDTBT:PC71BM/Al,conventional,,,PEDOT:PSS,PEDOT:PSS,70.0,chlorobenzene,chlorobenzene,,-5.5,-3.6,,-5.9,-3.9,
59823,10.1016/j.orgel.2019.105456,10.1016/j.orgel.2019.105456,PCDTBT,PC71BM,PCDTBT,PC71BM,CCCCCCCCC(CCCCCCCC)n1c2ccccc2c2ccc(-c3ccc(-c4ccc(-c5cccs5)c5nsnc45)s3)cc21,COC(=O)CCCC1(c2ccccc2)C23c4c5ccc6c7cc8c9c%10c(cc%11cc%12c%13c%14c(cc%15c%16ccc-5c2c%16c2c5c%16c%17c(c(c46)c7c9c%17c4c%10c%11c%13c4c%16c%14c%152)C513)C%12)C8,0.65,9.38,29.0,1.77,1.7681300000000002,0.1056497175141139,,,1:4,,,,ITO/PEDOT:PSS/active layer/Al,conventional,,,PEDOT:PSS,PEDOT:PSS,70.0,chlorobenzene,chlorobenzene,,-5.5,-3.6,,-5.9,-3.9,
59824,10.1016/j.orgel.2019.105456,10.1016/j.orgel.2019.105456,PTB7,PC71BM,PTB7,PC71BM,CCCCC(CC)COC(=O)c1sc2c(-c3cc4c(OCC(CC)CCCC)c5sccc5c(OCC(CC)CCCC)c4s3)scc2c1F,COC(=O)CCCC1(c2ccccc2)C23c4c5ccc6c7cc8c9c%10c(cc%11cc%12c%13c%14c(cc%15c%16ccc-5c2c%16c2c5c%16c%17c(c(c46)c7c9c%17c4c%10c%11c%13c4c%16c%14c%152)C513)C%12)C8,0.78,13.67,62.0,6.61,6.610812000000001,0.0122844175491785,,,1:1.5,,,,ITO/PEDOT:PSS/PTB7:PC71BM/Al,conventional,,,PEDOT:PSS,PEDOT:PSS,100.0,chlorobenzene,chlorobenzene,,-5.19,-3.43,,-5.9,-3.9,
59825,10.1016/j.orgel.2019.105456,10.1016/j.orgel.2019.105456,PTB7,PC71BM,PTB7,PC71BM,CCCCC(CC)COC(=O)c1sc2c(-c3cc4c(OCC(CC)CCCC)c5sccc5c(OCC(CC)CCCC)c4s3)scc2c1F,COC(=O)CCCC1(c2ccccc2)C23c4c5ccc6c7cc8c9c%10c(cc%11cc%12c%13c%14c(cc%15c%16ccc-5c2c%16c2c5c%16c%17c(c(c46)c7c9c%17c4c%10c%11c%13c4c%16c%14c%152)C513)C%12)C8,0.68,11.39,40.0,3.1,3.09808,0.0619354838709723,,,1:1.5,,,,ITO/PEDOT:PSS/PTB7:PC71BM/Al,conventional,,,PEDOT:PSS,PEDOT:PSS,100.0,chlorobenzene,chlorobenzene,,-5.19,-3.43,,-5.9,-3.9,
59826,10.1016/j.orgel.2019.105456,10.1016/j.orgel.2019.105456,PTB7,PC71BM,PTB7,PC71BM,CCCCC(CC)COC(=O)c1sc2c(-c3cc4c(OCC(CC)CCCC)c5sccc5c(OCC(CC)CCCC)c4s3)scc2c1F,COC(=O)CCCC1(c2ccccc2)C23c4c5ccc6c7cc8c9c%10c(cc%11cc%12c%13c%14c(cc%15c%16ccc-5c2c%16c2c5c%16c%17c(c(c46)c7c9c%17c4c%10c%11c%13c4c%16c%14c%152)C513)C%12)C8,0.62,7.4,24.0,1.1,1.10112,0.1018181818181625,,,1:1.5,,,,ITO/PEDOT:PSS/PTB7:PC71BM/Al,conventional,,,PEDOT:PSS,PEDOT:PSS,100.0,chlorobenzene,chlorobenzene,,-5.19,-3.43,,-5.9,-3.9,
59827,10.1016/j.orgel.2019.105458,10.1016/j.orgel.2019.105458,PTB7,PC71BM,PTB7,PC71BM,CCCCC(CC)COC(=O)c1sc2c(-c3cc4c(OCC(CC)CCCC)c5sccc5c(OCC(CC)CCCC)c4s3)scc2c1F,COC(=O)CCCC1(c2ccccc2)C23c4c5ccc6c7cc8c9c%10c(cc%11cc%12c%13c%14c(cc%15c%16ccc-5c2c%16c2c5c%16c%17c(c(c46)c7c9c%17c4c%10c%11c%13c4c%16c%14c%152)C513)C%12)C8,0.74,15.83,68.5,8.02,8.024227,0.0527057356608504,8.02,,1:1.5,"1,8-diiodoctane",,,ITO/P-ZnO or T-ZnO:X (40 nm)/PTB7:PC71BM (95 nm)/MoO3(5 nm)/Al,inverted,P-ZnO or T-ZnO:X,ZnO,MoO3,MoO3,95.0,chlorobenzene,,,-5.19,-3.43,,-5.9,-3.9,
59828,10.1016/j.orgel.2019.105458,10.1016/j.orgel.2019.105458,PTB7,PC71BM,PTB7,PC71BM,CCCCC(CC)COC(=O)c1sc2c(-c3cc4c(OCC(CC)CCCC)c5sccc5c(OCC(CC)CCCC)c4s3)scc2c1F,COC(=O)CCCC1(c2ccccc2)C23c4c5ccc6c7cc8c9c%10c(cc%11cc%12c%13c%14c(cc%15c%16ccc-5c2c%16c2c5c%16c%17c(c(c46)c7c9c%17c4c%10c%11c%13c4c%16c%14c%152)C513)C%12)C8,0.74,16.61,69.3,8.49,8.5179402,0.329095406360421,8.49,,1:1.5,"1,8-diiodoctane",,,ITO/P-ZnO or T-ZnO:X (40 nm)/PTB7:PC71BM (95 nm)/MoO3(5 nm)/Al,inverted,P-ZnO or T-ZnO:X,ZnO,MoO3,MoO3,95.0,chlorobenzene,,,-5.19,-3.43,,-5.9,-3.9,
59829,10.1016/j.orgel.2019.105458,10.1016/j.orgel.2019.105458,PTB7,PC71BM,PTB7,PC71BM,CCCCC(CC)COC(=O)c1sc2c(-c3cc4c(OCC(CC)CCCC)c5sccc5c(OCC(CC)CCCC)c4s3)scc2c1F,COC(=O)CCCC1(c2ccccc2)C23c4c5ccc6c7cc8c9c%10c(cc%11cc%12c%13c%14c(cc%15c%16ccc-5c2c%16c2c5c%16c%17c(c(c46)c7c9c%17c4c%10c%11c%13c4c%16c%14c%152)C513)C%12)C8,0.74,17.77,70.2,9.22,9.2311596,0.1210368763557392,9.22,,1:1.5,"1,8-diiodoctane",,,ITO/P-ZnO or T-ZnO:X (40 nm)/PTB7:PC71BM (95 nm)/MoO3(5 nm)/Al,inverted,P-ZnO or T-ZnO:X,ZnO,MoO3,MoO3,95.0,chlorobenzene,,,-5.19,-3.43,,-5.9,-3.9,
59830,10.1016/j.orgel.2019.105458,10.1016/j.orgel.2019.105458,PTB7,PC71BM,PTB7,PC71BM,CCCCC(CC)COC(=O)c1sc2c(-c3cc4c(OCC(CC)CCCC)c5sccc5c(OCC(CC)CCCC)c4s3)scc2c1F,COC(=O)CCCC1(c2ccccc2)C23c4c5ccc6c7cc8c9c%10c(cc%11cc%12c%13c%14c(cc%15c%16ccc-5c2c%16c2c5c%16c%17c(c(c46)c7c9c%17c4c%10c%11c%13c4c%16c%14c%152)C513)C%12)C8,0.74,18.52,69.9,9.54,9.5796552,0.4156729559748463,9.54,,1:1.5,"1,8-diiodoctane",,,ITO/P-ZnO or T-ZnO:X (40 nm)/PTB7:PC71BM (95 nm)/MoO3(5 nm)/Al,inverted,P-ZnO or T-ZnO:X,ZnO,MoO3,MoO3,95.0,chlorobenzene,,,-5.19,-3.43,,-5.9,-3.9,
59831,10.1016/j.orgel.2019.105458,10.1016/j.orgel.2019.105458,PTB7,PC71BM,PTB7,PC71BM,CCCCC(CC)COC(=O)c1sc2c(-c3cc4c(OCC(CC)CCCC)c5sccc5c(OCC(CC)CCCC)c4s3)scc2c1F,COC(=O)CCCC1(c2ccccc2)C23c4c5ccc6c7cc8c9c%10c(cc%11cc%12c%13c%14c(cc%15c%16ccc-5c2c%16c2c5c%16c%17c(c(c46)c7c9c%17c4c%10c%11c%13c4c%16c%14c%152)C513)C%12)C8,0.74,19.81,70.0,10.26,10.26158,0.0153996101364405,10.26,,1:1.5,"1,8-diiodoctane",,,ITO/P-ZnO or T-ZnO:X (40 nm)/PTB7:PC71BM (95 nm)/MoO3(5 nm)/Al,inverted,P-ZnO or T-ZnO:X,ZnO,MoO3,MoO3,95.0,chlorobenzene,,,-5.19,-3.43,,-5.9,-3.9,
59832,10.1016/j.orgel.2019.105458,10.1016/j.orgel.2019.105458,PTB7,PC71BM,PTB7,PC71BM,CCCCC(CC)COC(=O)c1sc2c(-c3cc4c(OCC(CC)CCCC)c5sccc5c(OCC(CC)CCCC)c4s3)scc2c1F,COC(=O)CCCC1(c2ccccc2)C23c4c5ccc6c7cc8c9c%10c(cc%11cc%12c%13c%14c(cc%15c%16ccc-5c2c%16c2c5c%16c%17c(c(c46)c7c9c%17c4c%10c%11c%13c4c%16c%14c%152)C513)C%12)C8,0.74,19.19,70.4,9.95,9.997222400000002,0.4745969849246488,9.95,,1:1.5,"1,8-diiodoctane",,,ITO/P-ZnO or T-ZnO:X (40 nm)/PTB7:PC71BM (95 nm)/MoO3(5 nm)/Al,inverted,P-ZnO or T-ZnO:X,ZnO,MoO3,MoO3,95.0,chlorobenzene,,,-5.19,-3.43,,-5.9,-3.9,
59833,10.1016/j.orgel.2019.105458,10.1016/j.orgel.2019.105458,PTB7,PC71BM,PTB7,PC71BM,CCCCC(CC)COC(=O)c1sc2c(-c3cc4c(OCC(CC)CCCC)c5sccc5c(OCC(CC)CCCC)c4s3)scc2c1F,COC(=O)CCCC1(c2ccccc2)C23c4c5ccc6c7cc8c9c%10c(cc%11cc%12c%13c%14c(cc%15c%16ccc-5c2c%16c2c5c%16c%17c(c(c46)c7c9c%17c4c%10c%11c%13c4c%16c%14c%152)C513)C%12)C8,0.74,18.51,70.3,9.67,9.6292722,0.4211768355739306,9.67,,1:1.5,"1,8-diiodoctane",,,ITO/P-ZnO or T-ZnO:X (40 nm)/PTB7:PC71BM (95 nm)/MoO3(5 nm)/Al,inverted,P-ZnO or T-ZnO:X,ZnO,MoO3,MoO3,95.0,chlorobenzene,,,-5.19,-3.43,,-5.9,-3.9,
59879,10.1016/j.orgel.2019.105463,10.1016/j.orgel.2019.105463,MD2,C60,MD2,C60,,c12c3c4c5c1c1c6c7c2c2c8c3c3c9c4c4c%10c5c5c1c1c6c6c%11c7c2c2c7c8c3c3c8c9c4c4c9c%10c5c5c1c1c6c6c%11c2c2c7c3c3c8c4c4c9c5c1c1c6c2c3c41,0.81,5.49,59.0,2.75,2.623671,4.593781818181824,,,,,,,ITO/MoO3/CuI/MD2/C60/BCP/Al,binary,BCP,BCP,MoO3/CuI,MoO3/CuI,15.0,,,,,,,,,
59880,10.1016/j.orgel.2019.105463,10.1016/j.orgel.2019.105463,AlPcCl,C60,AlPcCl,C60,[Cl][Al]1[n]2c3c4ccccc4c2N=C2N=C(N=c4c5ccccc5c([n]41)=NC1=NC(=N3)c3ccccc31)c1ccccc12,c12c3c4c5c1c1c6c7c2c2c8c3c3c9c4c4c%10c5c5c1c1c6c6c%11c7c2c2c7c8c3c3c8c9c4c4c9c%10c5c5c1c1c6c6c%11c2c2c7c3c3c8c4c4c9c5c1c1c6c2c3c41,0.7,9.61,59.5,3.97,4.002565,0.82027707808563,,,,,,,ITO/MoO3/CuI/AlPcCl/C60/BCP/Al,binary,BCP,BCP,MoO3/CuI,MoO3/CuI,26.0,,,,,,,,,
59881,10.1016/j.orgel.2019.105463,10.1016/j.orgel.2019.105463,AlPcCl,MD2,AlPcCl,MD2,[Cl][Al]1[n]2c3c4ccccc4c2N=C2N=C(N=c4c5ccccc5c([n]41)=NC1=NC(=N3)c3ccccc31)c1ccccc12,,0.42,4.5,48.0,1.0,0.9072,9.28,,,,,,,ITO/MoO3/CuI/AlPcCl/MD2/BCP/Al,binary,BCP,BCP,MoO3/CuI,MoO3/CuI,20.0,,,,,,,,,
59885,10.1016/j.orgel.2019.105480,10.1016/j.orgel.2019.105480,2a,PC71BM,2a,PC71BM,,COC(=O)CCCC1(c2ccccc2)C23c4c5ccc6c7cc8c9c%10c(cc%11cc%12c%13c%14c(cc%15c%16ccc-5c2c%16c2c5c%16c%17c(c(c46)c7c9c%17c4c%10c%11c%13c4c%16c%14c%152)C513)C%12)C8,0.72,3.5,34.5,0.9,0.8694,3.400000000000008,0.9,,6 wt%,,,,ITO/MoOx/dendrimer:PC70BM/Ca/Al,low donor content device,Ca,Ca,MoOx,MoO3,,chloroform,chloroform,,,,,-5.9,-3.9,
59886,10.1016/j.orgel.2019.105480,10.1016/j.orgel.2019.105480,2a,PC71BM,2a,PC71BM,,COC(=O)CCCC1(c2ccccc2)C23c4c5ccc6c7cc8c9c%10c(cc%11cc%12c%13c%14c(cc%15c%16ccc-5c2c%16c2c5c%16c%17c(c(c46)c7c9c%17c4c%10c%11c%13c4c%16c%14c%152)C513)C%12)C8,0.66,1.0,30.0,0.2,0.198,1.0000000000000009,0.2,,50 wt%,,,,ITO/MoOx/dendrimer:PC70BM/Ca/Al,standard bulk heterojunction device,Ca,Ca,MoOx,MoO3,,chloroform,chloroform,,,,,-5.9,-3.9,
59887,10.1016/j.orgel.2019.105480,10.1016/j.orgel.2019.105480,2b,PC71BM,2b,PC71BM,,COC(=O)CCCC1(c2ccccc2)C23c4c5ccc6c7cc8c9c%10c(cc%11cc%12c%13c%14c(cc%15c%16ccc-5c2c%16c2c5c%16c%17c(c(c46)c7c9c%17c4c%10c%11c%13c4c%16c%14c%152)C513)C%12)C8,0.62,2.4,32.2,0.5,0.479136,4.172799999999999,0.5,,6 wt%,,,,ITO/MoOx/dendrimer:PC70BM/Ca/Al,low donor content device,Ca,Ca,MoOx,MoO3,,chloroform,chloroform,,,,,-5.9,-3.9,
59888,10.1016/j.orgel.2019.105480,10.1016/j.orgel.2019.105480,2b,PC71BM,2b,PC71BM,,COC(=O)CCCC1(c2ccccc2)C23c4c5ccc6c7cc8c9c%10c(cc%11cc%12c%13c%14c(cc%15c%16ccc-5c2c%16c2c5c%16c%17c(c(c46)c7c9c%17c4c%10c%11c%13c4c%16c%14c%152)C513)C%12)C8,0.67,2.1,38.0,0.5,0.5346600000000001,6.932000000000027,0.5,,50 wt%,,,,ITO/MoOx/dendrimer:PC70BM/Ca/Al,standard bulk heterojunction device,Ca,Ca,MoOx,MoO3,,chloroform,chloroform,,,,,-5.9,-3.9,
59889,10.1016/j.orgel.2019.105480,10.1016/j.orgel.2019.105480,2c,PC71BM,2c,PC71BM,,COC(=O)CCCC1(c2ccccc2)C23c4c5ccc6c7cc8c9c%10c(cc%11cc%12c%13c%14c(cc%15c%16ccc-5c2c%16c2c5c%16c%17c(c(c46)c7c9c%17c4c%10c%11c%13c4c%16c%14c%152)C513)C%12)C8,0.75,3.8,39.6,1.1,1.1285999999999998,2.599999999999976,1.1,,6 wt%,,,,ITO/MoOx/dendrimer:PC70BM/Ca/Al,low donor content device,Ca,Ca,MoOx,MoO3,,chloroform,chloroform,,,,,-5.9,-3.9,
59890,10.1016/j.orgel.2019.105480,10.1016/j.orgel.2019.105480,2c,PC71BM,2c,PC71BM,,COC(=O)CCCC1(c2ccccc2)C23c4c5ccc6c7cc8c9c%10c(cc%11cc%12c%13c%14c(cc%15c%16ccc-5c2c%16c2c5c%16c%17c(c(c46)c7c9c%17c4c%10c%11c%13c4c%16c%14c%152)C513)C%12)C8,0.82,1.9,29.0,0.4,0.4518199999999999,12.95499999999998,0.4,,50 wt%,,,,ITO/MoOx/dendrimer:PC70BM/Ca/Al,standard bulk heterojunction device,Ca,Ca,MoOx,MoO3,,chloroform,chloroform,,,,,-5.9,-3.9,
59891,10.1016/j.orgel.2019.105480,10.1016/j.orgel.2019.105480,2d,PC71BM,2d,PC71BM,,COC(=O)CCCC1(c2ccccc2)C23c4c5ccc6c7cc8c9c%10c(cc%11cc%12c%13c%14c(cc%15c%16ccc-5c2c%16c2c5c%16c%17c(c(c46)c7c9c%17c4c%10c%11c%13c4c%16c%14c%152)C513)C%12)C8,0.79,4.4,37.4,1.3,1.3000240000000003,0.0018461538461727,1.3,,6 wt%,,,,ITO/MoOx/dendrimer:PC70BM/Ca/Al,low donor content device,Ca,Ca,MoOx,MoO3,,chloroform,chloroform,,,,,-5.9,-3.9,
59892,10.1016/j.orgel.2019.105480,10.1016/j.orgel.2019.105480,2d,PC71BM,2d,PC71BM,,COC(=O)CCCC1(c2ccccc2)C23c4c5ccc6c7cc8c9c%10c(cc%11cc%12c%13c%14c(cc%15c%16ccc-5c2c%16c2c5c%16c%17c(c(c46)c7c9c%17c4c%10c%11c%13c4c%16c%14c%152)C513)C%12)C8,0.54,0.5,33.0,0.1,0.0891,10.900000000000007,0.1,,50 wt%,,,,ITO/MoOx/dendrimer:PC70BM/Ca/Al,standard bulk heterojunction device,Ca,Ca,MoOx,MoO3,,chloroform,chloroform,,,,,-5.9,-3.9,
59900,10.1016/j.orgel.2019.105512,10.1016/j.orgel.2019.105512,p-DTS(FBTTh2)2,PC70BM,p-DTS(FBTTh2)2,PC70BM,CCCCCCc1ccc(-c2ccc(-c3cc(F)c(-c4cc5c(s4)-c4sc(-c6c(F)cc(-c7ccc(-c8ccc(CCCCCC)s8)s7)c7nsnc67)cc4[Si]5(CC(CC)CCCC)CC(CC)CCCC)c4nsnc34)s2)s1,CCCCC(=O)OCC1(C2=CC=CC=C2)C3=CC=CC4=CC=CC5=CC=CC6=CC=C7C=CC=CC8=CC=CC1=C8C7=C6C5=C4C3,0.8,10.71,64.0,5.47,5.483520000000001,0.2471663619744338,,,"6/4, w/w",,,,ITO/PEDOT:PSS/active layer/Ca/Al,conventional,Ca,Ca,PEDOT:PSS,PEDOT:PSS,,chlorobenzene,chlorobenzene,,-5.12,-3.34,,-6.1,-3.9,
59901,10.1016/j.orgel.2019.105512,10.1016/j.orgel.2019.105512,p-DTS(FBTTh2)2,PC70BM,p-DTS(FBTTh2)2,PC70BM,CCCCCCc1ccc(-c2ccc(-c3cc(F)c(-c4cc5c(s4)-c4sc(-c6c(F)cc(-c7ccc(-c8ccc(CCCCCC)s8)s7)c7nsnc67)cc4[Si]5(CC(CC)CCCC)CC(CC)CCCC)c4nsnc34)s2)s1,CCCCC(=O)OCC1(C2=CC=CC=C2)C3=CC=CC4=CC=CC5=CC=CC6=CC=C7C=CC=CC8=CC=CC1=C8C7=C6C5=C4C3,0.78,12.86,67.0,6.74,6.720636,0.2872997032641006,,,"6/4, w/w",,,,ITO/PEDOT:PSS/active layer/Ca/Al,conventional,Ca,Ca,PEDOT:PSS,PEDOT:PSS,,chlorobenzene,chlorobenzene,,-5.12,-3.34,,-6.1,-3.9,
59904,10.1016/j.orgel.2019.105525,10.1016/j.orgel.2019.105525,PTB7,PC71BM,PTB7,PC71BM,CCCCC(CC)COC(=O)c1sc2c(-c3cc4c(OCC(CC)CCCC)c5sccc5c(OCC(CC)CCCC)c4s3)scc2c1F,COC(=O)CCCC1(c2ccccc2)C23c4c5ccc6c7cc8c9c%10c(cc%11cc%12c%13c%14c(cc%15c%16ccc-5c2c%16c2c5c%16c%17c(c(c46)c7c9c%17c4c%10c%11c%13c4c%16c%14c%152)C513)C%12)C8,0.68,12.01,43.5,3.56,3.5525580000000003,0.209044943820217,3.56,,1:1.5,DIO,,3%,,conventional BHJ,,,PEDOT:PSS,PEDOT:PSS,120.0,chlorobenzene,,,-5.19,-3.43,,-5.9,-3.9,
59905,10.1016/j.orgel.2019.105525,10.1016/j.orgel.2019.105525,PTB7,PC71BM,PTB7,PC71BM,CCCCC(CC)COC(=O)c1sc2c(-c3cc4c(OCC(CC)CCCC)c5sccc5c(OCC(CC)CCCC)c4s3)scc2c1F,COC(=O)CCCC1(c2ccccc2)C23c4c5ccc6c7cc8c9c%10c(cc%11cc%12c%13c%14c(cc%15c%16ccc-5c2c%16c2c5c%16c%17c(c(c46)c7c9c%17c4c%10c%11c%13c4c%16c%14c%152)C513)C%12)C8,0.683,13.54,45.1,4.16,4.170766820000001,0.2588177884615533,4.16,,1:1.5,DIO,,3%,ITO/hybrid PEDOT:PSS-MoO3 (0V)/PTB7:PC71BM/Al,conventional BHJ,,,Hybrid PMo-0 V,Hybrid PMo,120.0,chlorobenzene,,150.0,-5.19,-3.43,,-5.9,-3.9,
59906,10.1016/j.orgel.2019.105525,10.1016/j.orgel.2019.105525,PTB7,PC71BM,PTB7,PC71BM,CCCCC(CC)COC(=O)c1sc2c(-c3cc4c(OCC(CC)CCCC)c5sccc5c(OCC(CC)CCCC)c4s3)scc2c1F,COC(=O)CCCC1(c2ccccc2)C23c4c5ccc6c7cc8c9c%10c(cc%11cc%12c%13c%14c(cc%15c%16ccc-5c2c%16c2c5c%16c%17c(c(c46)c7c9c%17c4c%10c%11c%13c4c%16c%14c%152)C513)C%12)C8,0.685,14.69,46.5,4.68,4.67913225,0.0185416666666536,4.68,,1:1.5,DIO,,3%,ITO/hybrid PEDOT:PSS-MoO3 (500V)/PTB7:PC71BM/Al,conventional BHJ,,,Hybrid PMo-500 V,Hybrid PMo,120.0,chlorobenzene,,150.0,-5.19,-3.43,,-5.9,-3.9,
59907,10.1016/j.orgel.2019.105525,10.1016/j.orgel.2019.105525,PTB7,PC71BM,PTB7,PC71BM,CCCCC(CC)COC(=O)c1sc2c(-c3cc4c(OCC(CC)CCCC)c5sccc5c(OCC(CC)CCCC)c4s3)scc2c1F,COC(=O)CCCC1(c2ccccc2)C23c4c5ccc6c7cc8c9c%10c(cc%11cc%12c%13c%14c(cc%15c%16ccc-5c2c%16c2c5c%16c%17c(c(c46)c7c9c%17c4c%10c%11c%13c4c%16c%14c%152)C513)C%12)C8,0.69,15.2,48.3,5.11,5.065703999999999,0.8668493150685127,5.11,,1:1.5,DIO,,3%,ITO/hybrid PEDOT:PSS-MoO3 (1000V)/PTB7:PC71BM/Al,conventional BHJ,,,Hybrid PMo-1000 V,Hybrid PMo,120.0,chlorobenzene,,150.0,-5.19,-3.43,,-5.9,-3.9,
59908,10.1016/j.orgel.2019.105542,10.1016/j.orgel.2019.105542,PTB7,PC71BM,PTB7,PC71BM,CCCCC(CC)COC(=O)c1sc2c(-c3cc4c(OCC(CC)CCCC)c5sccc5c(OCC(CC)CCCC)c4s3)scc2c1F,COC(=O)CCCC1(c2ccccc2)C23c4c5ccc6c7cc8c9c%10c(cc%11cc%12c%13c%14c(cc%15c%16ccc-5c2c%16c2c5c%16c%17c(c(c46)c7c9c%17c4c%10c%11c%13c4c%16c%14c%152)C513)C%12)C8,0.74,14.8,67.0,7.3,7.33784,0.5183561643835629,7.3,,1:1.5,,,,ITO/PEDOT:PSS/PTB7:PC71BM/PBTBTz-TMAI/Al,single-junction,PBTBTz-TMAI,PBTBTz-TMAI,PEDOT:PSS,,100.0,chlorobenzene,methanol,,-5.19,-3.43,,-5.9,-3.9,
59909,10.1016/j.orgel.2019.105542,10.1016/j.orgel.2019.105542,PTB7,PC71BM,PTB7,PC71BM,CCCCC(CC)COC(=O)c1sc2c(-c3cc4c(OCC(CC)CCCC)c5sccc5c(OCC(CC)CCCC)c4s3)scc2c1F,COC(=O)CCCC1(c2ccccc2)C23c4c5ccc6c7cc8c9c%10c(cc%11cc%12c%13c%14c(cc%15c%16ccc-5c2c%16c2c5c%16c%17c(c(c46)c7c9c%17c4c%10c%11c%13c4c%16c%14c%152)C513)C%12)C8,0.73,14.6,68.4,7.3,7.290072,0.135999999999993,7.3,,1:1.5,,,,ITO/PEDOT:PSS/PTB7:PC71BM/PBTBTz-TMAI/Al,single-junction,PBTBTz-TMAI,PBTBTz-TMAI,PEDOT:PSS,,100.0,chlorobenzene,,,-5.19,-3.43,,-5.9,-3.9,
59910,10.1016/j.orgel.2019.105542,10.1016/j.orgel.2019.105542,PTB7,PC71BM,PTB7,PC71BM,CCCCC(CC)COC(=O)c1sc2c(-c3cc4c(OCC(CC)CCCC)c5sccc5c(OCC(CC)CCCC)c4s3)scc2c1F,COC(=O)CCCC1(c2ccccc2)C23c4c5ccc6c7cc8c9c%10c(cc%11cc%12c%13c%14c(cc%15c%16ccc-5c2c%16c2c5c%16c%17c(c(c46)c7c9c%17c4c%10c%11c%13c4c%16c%14c%152)C513)C%12)C8,0.75,14.8,72.3,8.0,8.025300000000001,0.3162500000000179,8.0,,1:1.5,,,,ITO/PEDOT:PSS/PTB7:PC71BM/PBTBTz-TMAI/Al,single-junction,PBTBTz-TMAI,PBTBTz-TMAI,PEDOT:PSS,,100.0,chlorobenzene,,,-5.19,-3.43,,-5.9,-3.9,
59911,10.1016/j.orgel.2019.105542,10.1016/j.orgel.2019.105542,PTB7,PC71BM,PTB7,PC71BM,CCCCC(CC)COC(=O)c1sc2c(-c3cc4c(OCC(CC)CCCC)c5sccc5c(OCC(CC)CCCC)c4s3)scc2c1F,COC(=O)CCCC1(c2ccccc2)C23c4c5ccc6c7cc8c9c%10c(cc%11cc%12c%13c%14c(cc%15c%16ccc-5c2c%16c2c5c%16c%17c(c(c46)c7c9c%17c4c%10c%11c%13c4c%16c%14c%152)C513)C%12)C8,0.75,15.2,73.5,8.4,8.378999999999998,0.2500000000000306,8.4,,1:1.5,,,,ITO/PEDOT:PSS/PTB7:PC71BM/PBTBTz-TMAI/Al,single-junction,PBTBTz-TMAI,PBTBTz-TMAI,PEDOT:PSS,,100.0,chlorobenzene,,,-5.19,-3.43,,-5.9,-3.9,
59912,10.1016/j.orgel.2019.105542,10.1016/j.orgel.2019.105542,PTB7,PC71BM,PTB7,PC71BM,CCCCC(CC)COC(=O)c1sc2c(-c3cc4c(OCC(CC)CCCC)c5sccc5c(OCC(CC)CCCC)c4s3)scc2c1F,COC(=O)CCCC1(c2ccccc2)C23c4c5ccc6c7cc8c9c%10c(cc%11cc%12c%13c%14c(cc%15c%16ccc-5c2c%16c2c5c%16c%17c(c(c46)c7c9c%17c4c%10c%11c%13c4c%16c%14c%152)C513)C%12)C8,0.75,14.9,72.2,8.1,8.06835,0.3907407407407293,8.1,,1:1.5,,,,ITO/PEDOT:PSS/PTB7:PC71BM/PBTBTz-TMAI/Al,single-junction,PBTBTz-TMAI,PBTBTz-TMAI,PEDOT:PSS,,100.0,chlorobenzene,,,-5.19,-3.43,,-5.9,-3.9,
59913,10.1016/j.orgel.2019.105542,10.1016/j.orgel.2019.105542,PTB7,PC71BM,PTB7,PC71BM,CCCCC(CC)COC(=O)c1sc2c(-c3cc4c(OCC(CC)CCCC)c5sccc5c(OCC(CC)CCCC)c4s3)scc2c1F,COC(=O)CCCC1(c2ccccc2)C23c4c5ccc6c7cc8c9c%10c(cc%11cc%12c%13c%14c(cc%15c%16ccc-5c2c%16c2c5c%16c%17c(c(c46)c7c9c%17c4c%10c%11c%13c4c%16c%14c%152)C513)C%12)C8,0.73,14.0,70.2,7.2,7.17444,0.3550000000000065,7.2,,1:1.5,,,,ITO/PEDOT:PSS/PTB7:PC71BM/PBTBTz-TMAI/Al,single-junction,PBTBTz-TMAI,PBTBTz-TMAI,PEDOT:PSS,,100.0,chlorobenzene,,,-5.19,-3.43,,-5.9,-3.9,
59914,10.1016/j.orgel.2019.105542,10.1016/j.orgel.2019.105542,PBDB-T,ITIC,PBDB-T,ITIC,CCCCC(CC)Cc1ccc(-c2c3cc(-c4ccc(-c5sc(-c6cccs6)c6c5C(=O)c5c(CC(CC)CCCC)sc(CC(CC)CCCC)c5C6=O)s4)sc3c(-c3ccc(CC(CC)CCCC)s3)c3ccsc23)s1,CCCCCCc1ccc(C2(c3ccc(CCCCCC)cc3)c3cc4c(cc3-c3sc5cc(C=C6C(=O)c7ccccc7C6=C(C#N)C#N)sc5c32)C(c2ccc(CCCCCC)cc2)(c2ccc(CCCCCC)cc2)c2c-4sc3cc(C=C4C(=O)c5ccccc5C4=C(C#N)C#N)sc23)cc1,0.9,14.8,62.0,8.3,8.2584,0.5012048192771174,8.3,,1:1,,,,ITO/PEDOT:PSS/active layer/PBTBTz-TMAI/Al,single-junction,PBTBTz-TMAI,PBTBTz-TMAI,PEDOT:PSS,,,chlorobenzene,,,-5.33,-3.48,,-5.576,-3.916,
59915,10.1016/j.orgel.2019.105542,10.1016/j.orgel.2019.105542,PBDB-T,ITIC,PBDB-T,ITIC,CCCCC(CC)Cc1ccc(-c2c3cc(-c4ccc(-c5sc(-c6cccs6)c6c5C(=O)c5c(CC(CC)CCCC)sc(CC(CC)CCCC)c5C6=O)s4)sc3c(-c3ccc(CC(CC)CCCC)s3)c3ccsc23)s1,CCCCCCc1ccc(C2(c3ccc(CCCCCC)cc3)c3cc4c(cc3-c3sc5cc(C=C6C(=O)c7ccccc7C6=C(C#N)C#N)sc5c32)C(c2ccc(CCCCCC)cc2)(c2ccc(CCCCCC)cc2)c2c-4sc3cc(C=C4C(=O)c5ccccc5C4=C(C#N)C#N)sc23)cc1,0.9,15.0,65.0,8.8,8.775,0.2840909090909131,8.8,,1:1,,,,ITO/PEDOT:PSS/active layer/PBTBTz-TMAI/Al,single-junction,PBTBTz-TMAI,PBTBTz-TMAI,PEDOT:PSS,,,chlorobenzene,,,-5.33,-3.48,,-5.576,-3.916,
59916,10.1016/j.orgel.2019.105542,10.1016/j.orgel.2019.105542,PBDB-T,ITIC,PBDB-T,ITIC,CCCCC(CC)Cc1ccc(-c2c3cc(-c4ccc(-c5sc(-c6cccs6)c6c5C(=O)c5c(CC(CC)CCCC)sc(CC(CC)CCCC)c5C6=O)s4)sc3c(-c3ccc(CC(CC)CCCC)s3)c3ccsc23)s1,CCCCCCc1ccc(C2(c3ccc(CCCCCC)cc3)c3cc4c(cc3-c3sc5cc(C=C6C(=O)c7ccccc7C6=C(C#N)C#N)sc5c32)C(c2ccc(CCCCCC)cc2)(c2ccc(CCCCCC)cc2)c2c-4sc3cc(C=C4C(=O)c5ccccc5C4=C(C#N)C#N)sc23)cc1,0.87,14.5,61.0,7.7,7.69515,0.0629870129870161,7.7,,1:1,,,,ITO/PEDOT:PSS/active layer/PBTBTz-TMAI/Al,single-junction,PBTBTz-TMAI,PBTBTz-TMAI,PEDOT:PSS,,,chlorobenzene,,,-5.33,-3.48,,-5.576,-3.916,
59917,10.1016/j.orgel.2019.105542,10.1016/j.orgel.2019.105542,PBDB-T,ITIC,PBDB-T,ITIC,CCCCC(CC)Cc1ccc(-c2c3cc(-c4ccc(-c5sc(-c6cccs6)c6c5C(=O)c5c(CC(CC)CCCC)sc(CC(CC)CCCC)c5C6=O)s4)sc3c(-c3ccc(CC(CC)CCCC)s3)c3ccsc23)s1,CCCCCCc1ccc(C2(c3ccc(CCCCCC)cc3)c3cc4c(cc3-c3sc5cc(C=C6C(=O)c7ccccc7C6=C(C#N)C#N)sc5c32)C(c2ccc(CCCCCC)cc2)(c2ccc(CCCCCC)cc2)c2c-4sc3cc(C=C4C(=O)c5ccccc5C4=C(C#N)C#N)sc23)cc1,0.9,17.6,61.3,9.7,9.70992,0.1022680412371241,9.7,,1:1,,,,ITO/PEDOT:PSS/PBDB-T:ITIC/PBTBTz-TMAI/Al,single-junction,PBTBTz-TMAI,PBTBTz-TMAI,PEDOT:PSS,,100.0,chlorobenzene,,,-5.33,-3.48,,-5.576,-3.916,
59918,10.1016/j.orgel.2019.105542,10.1016/j.orgel.2019.105542,PBDB-T,ITIC,PBDB-T,ITIC,CCCCC(CC)Cc1ccc(-c2c3cc(-c4ccc(-c5sc(-c6cccs6)c6c5C(=O)c5c(CC(CC)CCCC)sc(CC(CC)CCCC)c5C6=O)s4)sc3c(-c3ccc(CC(CC)CCCC)s3)c3ccsc23)s1,CCCCCCc1ccc(C2(c3ccc(CCCCCC)cc3)c3cc4c(cc3-c3sc5cc(C=C6C(=O)c7ccccc7C6=C(C#N)C#N)sc5c32)C(c2ccc(CCCCCC)cc2)(c2ccc(CCCCCC)cc2)c2c-4sc3cc(C=C4C(=O)c5ccccc5C4=C(C#N)C#N)sc23)cc1,0.9,18.3,64.0,10.5,10.5408,0.3885714285714365,10.5,,1:1,,,,ITO/PEDOT:PSS/PBDB-T:ITIC/PBTBTz-TMAI/Al,single-junction,PBTBTz-TMAI,PBTBTz-TMAI,PEDOT:PSS,,100.0,chlorobenzene,,,-5.33,-3.48,,-5.576,-3.916,
59919,10.1016/j.orgel.2019.105542,10.1016/j.orgel.2019.105542,PBDB-T,ITIC,PBDB-T,ITIC,CCCCC(CC)Cc1ccc(-c2c3cc(-c4ccc(-c5sc(-c6cccs6)c6c5C(=O)c5c(CC(CC)CCCC)sc(CC(CC)CCCC)c5C6=O)s4)sc3c(-c3ccc(CC(CC)CCCC)s3)c3ccsc23)s1,CCCCCCc1ccc(C2(c3ccc(CCCCCC)cc3)c3cc4c(cc3-c3sc5cc(C=C6C(=O)c7ccccc7C6=C(C#N)C#N)sc5c32)C(c2ccc(CCCCCC)cc2)(c2ccc(CCCCCC)cc2)c2c-4sc3cc(C=C4C(=O)c5ccccc5C4=C(C#N)C#N)sc23)cc1,0.9,16.5,62.0,9.2,9.207,0.0760869565217355,9.2,,1:1,,,,ITO/PEDOT:PSS/active layer/PBTBTz-TMAI/Al,single-junction,PBTBTz-TMAI,PBTBTz-TMAI,PEDOT:PSS,,,chlorobenzene,,,-5.33,-3.48,,-5.576,-3.916,
59920,10.1016/j.orgel.2019.105555,10.1016/j.orgel.2019.105555,PBDB-TF,IT-4F,PM6,IT-4F,COC(=O)C(C)(C)c1cc(C)cc(-c2sc3c4sc5cc(/C=C6/C(=O)c7cc(F)cc(c7)C(=O)/C6=C\c6cc(C(C)(C)C(=O)OC)c(-c7cc(C)cc(C(C)(C)C(=O)OC)c7)s6)sc5c4c(C(C)(C)C(=O)OC)ccc2-3)c1,CCCCCCc1ccc(C2(c3ccc(CCCCCC)cc3)c3cc4c(cc3-c3sc5cc(/C=C6\C(=O)c7cc(F)c(F)cc7C6=C(C#N)C#N)sc5c32)C(c2ccc(CCCCCC)cc2)(c2ccc(CCCCCC)cc2)c2c-4sc3cc(/C=C4\C(=O)c5cc(F)c(F)cc5C4=C(C#N)C#N)sc23)cc1,0.808,19.57,67.0,10.71,10.5944152,1.0792231559290435,,,1:1 wt%,"1,8-diiodooctane",,,glass/ITO/SnO2/PBDB-TF:IT-4F/MoO3/Ag,inverted,SnO2,SnO2,MoO3,,,chlorobenzene,,100.0,-5.49,-3.64,,-5.66,-4.14,
59921,10.1016/j.orgel.2019.105555,10.1016/j.orgel.2019.105555,PBDB-TF,IT-4F,PM6,IT-4F,COC(=O)C(C)(C)c1cc(C)cc(-c2sc3c4sc5cc(/C=C6/C(=O)c7cc(F)cc(c7)C(=O)/C6=C\c6cc(C(C)(C)C(=O)OC)c(-c7cc(C)cc(C(C)(C)C(=O)OC)c7)s6)sc5c4c(C(C)(C)C(=O)OC)ccc2-3)c1,CCCCCCc1ccc(C2(c3ccc(CCCCCC)cc3)c3cc4c(cc3-c3sc5cc(/C=C6\C(=O)c7cc(F)c(F)cc7C6=C(C#N)C#N)sc5c32)C(c2ccc(CCCCCC)cc2)(c2ccc(CCCCCC)cc2)c2c-4sc3cc(/C=C4\C(=O)c5cc(F)c(F)cc5C4=C(C#N)C#N)sc23)cc1,0.82,20.49,74.0,12.45,12.433331999999998,0.1338795180722973,,,1:1 wt%,"1,8-diiodooctane",,,glass/ITO/EA-SnO2/PBDB-TF:IT-4F/MoO3/Ag,inverted,EA-SnO2,EA-SnO2,MoO3,,,chlorobenzene,,100.0,-5.49,-3.64,,-5.66,-4.14,
59922,10.1016/j.orgel.2019.105555,10.1016/j.orgel.2019.105555,PBDB-TF,IT-4F,PM6,IT-4F,COC(=O)C(C)(C)c1cc(C)cc(-c2sc3c4sc5cc(/C=C6/C(=O)c7cc(F)cc(c7)C(=O)/C6=C\c6cc(C(C)(C)C(=O)OC)c(-c7cc(C)cc(C(C)(C)C(=O)OC)c7)s6)sc5c4c(C(C)(C)C(=O)OC)ccc2-3)c1,CCCCCCc1ccc(C2(c3ccc(CCCCCC)cc3)c3cc4c(cc3-c3sc5cc(/C=C6\C(=O)c7cc(F)c(F)cc7C6=C(C#N)C#N)sc5c32)C(c2ccc(CCCCCC)cc2)(c2ccc(CCCCCC)cc2)c2c-4sc3cc(/C=C4\C(=O)c5cc(F)c(F)cc5C4=C(C#N)C#N)sc23)cc1,0.814,20.15,74.0,12.26,12.137553999999998,0.9987438825448762,,,1:1 wt%,"1,8-diiodooctane",,,,,ZnO,ZnO,MoO3,,,chlorobenzene,,100.0,-5.49,-3.64,,-5.66,-4.14,
59923,10.1016/j.orgel.2019.105566,10.1016/j.orgel.2019.105566,SM1,PC71BM,SM1,PC71BM,CCCCCCCCc1cc(/C=C(/C#N)C(=O)OCC(CC)CCCC)sc1-c1ccc(-c2sc(-c3cc4c(-c5ccc(CC(CC)CCCC)s5)c5sc(-c6cc(CCCCCCCC)c(-c7ccc(-c8sc(/C=C(\C#N)C(=O)OCC(CC)CCCC)cc8CCCCCCCC)s7)s6)cc5c(-c5ccc(CC(CC)CCCC)s5)c4s3)cc2CCCCCCCC)s1,COC(=O)CCCC1(c2ccccc2)C23c4c5ccc6c7cc8c9c%10c(cc%11cc%12c%13c%14c(cc%15c%16ccc-5c2c%16c2c5c%16c%17c(c(c46)c7c9c%17c4c%10c%11c%13c4c%16c%14c%152)C513)C%12)C8,0.89,5.31,65.8,3.11,3.1096422,0.0115048231511313,,,1:1,DIO,DIO,,ITO/ZnO/active layer/MoO3/Ag,inverted,ZnO,ZnO,MoO3,MoO3,100.0,chloroform,chloroform,,-5.25,-2.8,,-5.9,-3.9,
59924,10.1016/j.orgel.2019.105566,10.1016/j.orgel.2019.105566,SM2,PC71BM,SM2,PC71BM,CCCCCCCCCCCCN1C(=O)c2cccc3c(-c4ccc(-c5ccc(-c6ccc(-c7ccc8c9c(cccc79)C(=O)N(CCCCCCCCCCCC)C8=O)s6)c(F)c5)s4)ccc(c23)C1=O,COC(=O)CCCC1(c2ccccc2)C23c4c5ccc6c7cc8c9c%10c(cc%11cc%12c%13c%14c(cc%15c%16ccc-5c2c%16c2c5c%16c%17c(c(c46)c7c9c%17c4c%10c%11c%13c4c%16c%14c%152)C513)C%12)C8,0.86,5.76,70.1,3.47,3.4724735999999994,0.0712853025936365,,,1:1,DIO,DIO,,ITO/ZnO/active layer/MoO3/Ag,inverted,ZnO,ZnO,MoO3,MoO3,100.0,chloroform,chloroform,,-5.98,-3.62,,-5.9,-3.9,
59933,10.1016/j.orgel.2019.105612,10.1016/j.orgel.2019.105612,TQ-2OC6,PC61BM,TQ-2OC6,PC61BM,,COC(=O)CCCC1(c2ccccc2)C23c4c5c6c7c8c9c(c%10c%11c2c2c%12c4c4c%13c5c5c7c7c8c8c%14c9c%10c9c%10c%11c2c2c%11c%12c4c4c%12c%13c5c5c7c7c8c8c%14c9c9c%10c2c2c%11c4c4c%12c5c7c5c8c9c2c45)C613,0.88,10.94,59.0,5.7,5.680048,0.3500350877192977,5.47,5.7,1:2,,,,ITO/PEDOT:PSS/active layer/Ca/Al,conventional,Ca,Ca,PEDOT:PSS,PEDOT:PSS,100.0,CF,chloroform,,,,,-6.1,-3.7,
59934,10.1016/j.orgel.2019.105612,10.1016/j.orgel.2019.105612,TQ-4OC6,PC61BM,TQ-4OC6,PC61BM,,COC(=O)CCCC1(c2ccccc2)C23c4c5c6c7c8c9c(c%10c%11c2c2c%12c4c4c%13c5c5c7c7c8c8c%14c9c%10c9c%10c%11c2c2c%11c%12c4c4c%12c%13c5c5c7c7c8c8c%14c9c9c%10c2c2c%11c4c4c%12c5c7c5c8c9c2c45)C613,0.95,2.4,47.0,1.08,1.0716,0.7777777777777949,0.84,1.08,1:2,,,,ITO/PEDOT:PSS/active layer/Ca/Al,conventional,Ca,Ca,PEDOT:PSS,PEDOT:PSS,100.0,CF,chloroform,,,,,-6.1,-3.7,
59935,10.1016/j.orgel.2019.105612,10.1016/j.orgel.2019.105612,TQ-4EO,PC61BM,TQ-4EO,PC61BM,,COC(=O)CCCC1(c2ccccc2)C23c4c5c6c7c8c9c(c%10c%11c2c2c%12c4c4c%13c5c5c7c7c8c8c%14c9c%10c9c%10c%11c2c2c%11c%12c4c4c%12c%13c5c5c7c7c8c8c%14c9c9c%10c2c2c%11c4c4c%12c5c7c5c8c9c2c45)C613,0.79,1.87,53.0,0.76,0.782969,3.022236842105265,0.61,0.76,1:2,,,,ITO/PEDOT:PSS/active layer/Ca/Al,conventional,Ca,Ca,PEDOT:PSS,PEDOT:PSS,90.0,CF,chloroform,,,,,-6.1,-3.7,
59936,10.1016/j.orgel.2019.105612,10.1016/j.orgel.2019.105612,TQ-2OC6,PC61BM,TQ-2OC6,PC61BM,,COC(=O)CCCC1(c2ccccc2)C23c4c5c6c7c8c9c(c%10c%11c2c2c%12c4c4c%13c5c5c7c7c8c8c%14c9c%10c9c%10c%11c2c2c%11c%12c4c4c%12c%13c5c5c7c7c8c8c%14c9c9c%10c2c2c%11c4c4c%12c5c7c5c8c9c2c45)C613,0.9,10.74,48.0,4.95,4.63968,6.269090909090908,4.45,4.95,1:2,,,,ITO/PEDOT:PSS/active layer/LiF/Al,conventional,LiF,LiF,PEDOT:PSS,PEDOT:PSS,145.0,DCB,o-DCB,,,,,-6.1,-3.7,
59937,10.1016/j.orgel.2019.105612,10.1016/j.orgel.2019.105612,TQ-2OC6,PC61BM,TQ-2OC6,PC61BM,,COC(=O)CCCC1(c2ccccc2)C23c4c5c6c7c8c9c(c%10c%11c2c2c%12c4c4c%13c5c5c7c7c8c8c%14c9c%10c9c%10c%11c2c2c%11c%12c4c4c%12c%13c5c5c7c7c8c8c%14c9c9c%10c2c2c%11c4c4c%12c5c7c5c8c9c2c45)C613,0.85,5.08,58.0,3.23,2.50444,22.46315789473685,3.0,3.23,1:2,,,,ITO/PEDOT:PSS/active layer/LiF/Al,conventional,LiF,LiF,PEDOT:PSS,PEDOT:PSS,70.0,DCB,o-DCB,,,,,-6.1,-3.7,
59938,10.1016/j.orgel.2019.105612,10.1016/j.orgel.2019.105612,TQ-4OC6,PC61BM,TQ-4OC6,PC61BM,,COC(=O)CCCC1(c2ccccc2)C23c4c5c6c7c8c9c(c%10c%11c2c2c%12c4c4c%13c5c5c7c7c8c8c%14c9c%10c9c%10c%11c2c2c%11c%12c4c4c%12c%13c5c5c7c7c8c8c%14c9c9c%10c2c2c%11c4c4c%12c5c7c5c8c9c2c45)C613,0.93,2.39,57.0,1.27,1.266939,0.2410236220472425,1.0,1.27,1:2,,,,ITO/PEDOT:PSS/active layer/Ca/Al,conventional,Ca,Ca,PEDOT:PSS,PEDOT:PSS,80.0,DCB,o-DCB,,,,,-6.1,-3.7,
59939,10.1016/j.orgel.2020.105636,10.1016/j.orgel.2020.105636,PBDB-T-SF,IT-4F,PBDB-T-SF,IT-4F,CCCCC(CC)CSc1sc(-c2c3cc(-c4ccc(-c5sc(-c6cccs6)c6c5C(=O)c5c(CC(CC)CCCC)sc(CC(CC)CCCC)c5C6=O)s4)sc3c(-c3cc(F)c(SCC(CC)CCCC)s3)c3ccsc23)cc1F,CCCCCCc1ccc(C2(c3ccc(CCCCCC)cc3)c3cc4c(cc3-c3sc5cc(/C=C6\C(=O)c7cc(F)c(F)cc7C6=C(C#N)C#N)sc5c32)C(c2ccc(CCCCCC)cc2)(c2ccc(CCCCCC)cc2)c2c-4sc3cc(/C=C4\C(=O)c5cc(F)c(F)cc5C4=C(C#N)C#N)sc23)cc1,0.87,19.83,71.96,12.41,12.414611159999998,0.0371568090249624,12.2,12.41,1:1,DIO,,0.5 vol% DIO,ITO,inverted,ZnOx,,MoO3,,86.0,chlorobenzene,,160.0,-5.41,-3.62,,-5.66,-4.14,
59940,10.1016/j.orgel.2020.105636,10.1016/j.orgel.2020.105636,PBDB-T-SF,IT-4F,PBDB-T-SF,IT-4F,CCCCC(CC)CSc1sc(-c2c3cc(-c4ccc(-c5sc(-c6cccs6)c6c5C(=O)c5c(CC(CC)CCCC)sc(CC(CC)CCCC)c5C6=O)s4)sc3c(-c3cc(F)c(SCC(CC)CCCC)s3)c3ccsc23)cc1F,CCCCCCc1ccc(C2(c3ccc(CCCCCC)cc3)c3cc4c(cc3-c3sc5cc(/C=C6\C(=O)c7cc(F)c(F)cc7C6=C(C#N)C#N)sc5c32)C(c2ccc(CCCCCC)cc2)(c2ccc(CCCCCC)cc2)c2c-4sc3cc(/C=C4\C(=O)c5cc(F)c(F)cc5C4=C(C#N)C#N)sc23)cc1,0.87,17.01,71.73,10.61,10.615107510000003,0.0481386427898563,10.44,10.61,1:1,DIO,,0.5 vol% DIO,Microcavity without TeO2,inverted,ZnOx,,MoO3,,86.0,chlorobenzene,,160.0,-5.41,-3.62,,-5.66,-4.14,
59941,10.1016/j.orgel.2020.105636,10.1016/j.orgel.2020.105636,PBDB-T-SF,IT-4F,PBDB-T-SF,IT-4F,CCCCC(CC)CSc1sc(-c2c3cc(-c4ccc(-c5sc(-c6cccs6)c6c5C(=O)c5c(CC(CC)CCCC)sc(CC(CC)CCCC)c5C6=O)s4)sc3c(-c3cc(F)c(SCC(CC)CCCC)s3)c3ccsc23)cc1F,CCCCCCc1ccc(C2(c3ccc(CCCCCC)cc3)c3cc4c(cc3-c3sc5cc(/C=C6\C(=O)c7cc(F)c(F)cc7C6=C(C#N)C#N)sc5c32)C(c2ccc(CCCCCC)cc2)(c2ccc(CCCCCC)cc2)c2c-4sc3cc(/C=C4\C(=O)c5cc(F)c(F)cc5C4=C(C#N)C#N)sc23)cc1,0.875,21.85,71.97,13.76,13.759764375,0.0017123909883605,13.6,13.76,1:1,DIO,,0.5 vol% DIO,Microcavity with TeO2,inverted,ZnOx,,MoO3,,86.0,chlorobenzene,,160.0,-5.41,-3.62,,-5.66,-4.14,
59942,10.1016/j.orgel.2020.105636,10.1016/j.orgel.2020.105636,PBDB-T-SF,IT-4F,PBDB-T-SF,IT-4F,CCCCC(CC)CSc1sc(-c2c3cc(-c4ccc(-c5sc(-c6cccs6)c6c5C(=O)c5c(CC(CC)CCCC)sc(CC(CC)CCCC)c5C6=O)s4)sc3c(-c3cc(F)c(SCC(CC)CCCC)s3)c3ccsc23)cc1F,CCCCCCc1ccc(C2(c3ccc(CCCCCC)cc3)c3cc4c(cc3-c3sc5cc(/C=C6\C(=O)c7cc(F)c(F)cc7C6=C(C#N)C#N)sc5c32)C(c2ccc(CCCCCC)cc2)(c2ccc(CCCCCC)cc2)c2c-4sc3cc(/C=C4\C(=O)c5cc(F)c(F)cc5C4=C(C#N)C#N)sc23)cc1,0.879,22.18,71.92,14.02,14.021681424,0.0119930385164117,13.9,14.02,1:1,DIO,,0.5 vol% DIO,Microcavity Ag/Au with (TeO2/MoO3) × 2,inverted,ZnOx,,MoO3,,86.0,chlorobenzene,,160.0,-5.41,-3.62,,-5.66,-4.14,
59943,10.1016/j.orgel.2020.105662,10.1016/j.orgel.2020.105662,PBDB-T,X94FIC,PBDB-T,X94FIC,CCCCC(CC)Cc1ccc(-c2c3cc(-c4ccc(-c5sc(-c6cccs6)c6c5C(=O)c5c(CC(CC)CCCC)sc(CC(CC)CCCC)c5C6=O)s4)sc3c(-c3ccc(CC(CC)CCCC)s3)c3ccsc23)s1,,0.73,14.67,66.1,7.08,7.078715099999999,0.0181483050847572,,,1:1,chloronaphthalene,CN,,ITO/PEDOT:PSS/active layer/PDINO/Al,conventional,PDINO,PDINO,PEDOT:PSS,PEDOT:PSS,100.0,chloroform,chloroform,100.0,-5.33,-3.48,,,,
59944,10.1016/j.orgel.2020.105662,10.1016/j.orgel.2020.105662,PBDB-T,X9IC,PBDB-T,X9IC,CCCCC(CC)Cc1ccc(-c2c3cc(-c4ccc(-c5sc(-c6cccs6)c6c5C(=O)c5c(CC(CC)CCCC)sc(CC(CC)CCCC)c5C6=O)s4)sc3c(-c3ccc(CC(CC)CCCC)s3)c3ccsc23)s1,,0.86,11.4,63.9,6.29,6.264756,0.4013354531001561,,,1:1,chloronaphthalene,CN,,ITO/PEDOT:PSS/active layer/PDINO/Al,conventional,PDINO,PDINO,PEDOT:PSS,PEDOT:PSS,100.0,chloroform,chloroform,100.0,-5.33,-3.48,,,,
59945,10.1016/j.orgel.2020.105662,10.1016/j.orgel.2020.105662,PBDB-T,X9Rd,PBDB-T,X9Rd,CCCCC(CC)Cc1ccc(-c2c3cc(-c4ccc(-c5sc(-c6cccs6)c6c5C(=O)c5c(CC(CC)CCCC)sc(CC(CC)CCCC)c5C6=O)s4)sc3c(-c3ccc(CC(CC)CCCC)s3)c3ccsc23)s1,,1.08,6.7,34.1,2.48,2.4674760000000004,0.5049999999999812,,,1:1,chloronaphthalene,CN,,ITO/PEDOT:PSS/active layer/PDINO/Al,conventional,PDINO,PDINO,PEDOT:PSS,PEDOT:PSS,100.0,chloroform,chloroform,100.0,-5.33,-3.48,,,,
59946,10.1016/j.orgel.2020.105662,10.1016/j.orgel.2020.105662,PBDB-T,X9T4FIC,PBDB-T,X9T4FIC,CCCCC(CC)Cc1ccc(-c2c3cc(-c4ccc(-c5sc(-c6cccs6)c6c5C(=O)c5c(CC(CC)CCCC)sc(CC(CC)CCCC)c5C6=O)s4)sc3c(-c3ccc(CC(CC)CCCC)s3)c3ccsc23)s1,,0.85,7.01,54.1,3.22,3.2235485,0.1102018633540358,,,1:1,chloronaphthalene,CN,,ITO/PEDOT:PSS/active layer/PDINO/Al,conventional,PDINO,PDINO,PEDOT:PSS,PEDOT:PSS,100.0,chloroform,chloroform,100.0,-5.33,-3.48,,,,
59947,10.1016/j.orgel.2020.105669,10.1016/j.orgel.2020.105669,PCE-10,PC71BM,PCE10,PC71BM,CCCCC(CC)COC(=O)c1sc2c(-c3cc4c(-c5ccc(CC(CC)CCCC)s5)c5sccc5c(-c5ccc(CC(CC)CCCC)s5)c4s3)scc2c1F,COC(=O)CCCC1(c2ccccc2)C23c4c5ccc6c7cc8c9c%10c(cc%11cc%12c%13c%14c(cc%15c%16ccc-5c2c%16c2c5c%16c%17c(c(c46)c7c9c%17c4c%10c%11c%13c4c%16c%14c%152)C513)C%12)C8,0.79,16.38,61.36,7.94,7.940106719999999,0.00134408060452,7.9,7.94,,,,,,inverted,ZnO,ZnO,,,,,,,-5.21,-3.6,,-5.9,-3.9,
59948,10.1016/j.orgel.2020.105669,10.1016/j.orgel.2020.105669,PCE-10,PC71BM,PCE10,PC71BM,CCCCC(CC)COC(=O)c1sc2c(-c3cc4c(-c5ccc(CC(CC)CCCC)s5)c5sccc5c(-c5ccc(CC(CC)CCCC)s5)c4s3)scc2c1F,COC(=O)CCCC1(c2ccccc2)C23c4c5ccc6c7cc8c9c%10c(cc%11cc%12c%13c%14c(cc%15c%16ccc-5c2c%16c2c5c%16c%17c(c(c46)c7c9c%17c4c%10c%11c%13c4c%16c%14c%152)C513)C%12)C8,0.79,17.49,66.93,9.25,9.24778503,0.02394562162161,9.05,9.25,,,,,,inverted,ZnO/NE (0.1 mg/ml),ZnO/NE,,,,,,,-5.21,-3.6,,-5.9,-3.9,
59949,10.1016/j.orgel.2020.105669,10.1016/j.orgel.2020.105669,PCE-10,PC71BM,PCE10,PC71BM,CCCCC(CC)COC(=O)c1sc2c(-c3cc4c(-c5ccc(CC(CC)CCCC)s5)c5sccc5c(-c5ccc(CC(CC)CCCC)s5)c4s3)scc2c1F,COC(=O)CCCC1(c2ccccc2)C23c4c5ccc6c7cc8c9c%10c(cc%11cc%12c%13c%14c(cc%15c%16ccc-5c2c%16c2c5c%16c%17c(c(c46)c7c9c%17c4c%10c%11c%13c4c%16c%14c%152)C513)C%12)C8,0.79,17.65,67.45,9.41,9.40489075,0.0542959617428298,9.17,9.41,,,,,,inverted,ZnO/NE (0.2 mg/ml),ZnO/NE,,,,,,,-5.21,-3.6,,-5.9,-3.9,
59950,10.1016/j.orgel.2020.105669,10.1016/j.orgel.2020.105669,PCE-10,PC71BM,PCE10,PC71BM,CCCCC(CC)COC(=O)c1sc2c(-c3cc4c(-c5ccc(CC(CC)CCCC)s5)c5sccc5c(-c5ccc(CC(CC)CCCC)s5)c4s3)scc2c1F,COC(=O)CCCC1(c2ccccc2)C23c4c5ccc6c7cc8c9c%10c(cc%11cc%12c%13c%14c(cc%15c%16ccc-5c2c%16c2c5c%16c%17c(c(c46)c7c9c%17c4c%10c%11c%13c4c%16c%14c%152)C513)C%12)C8,0.79,15.23,66.65,8.02,8.01912805,0.0108721945136999,7.98,8.02,,,,,,inverted,ZnO/NE (0.4 mg/ml),ZnO/NE,,,,,,,-5.21,-3.6,,-5.9,-3.9,
59951,10.1016/j.orgel.2020.105676,10.1016/j.orgel.2020.105676,P3HT,PC71BM,P3HT,PC71BM,CCCCCCc1ccsc1,COC(=O)CCCC1(c2ccccc2)C23c4c5ccc6c7cc8c9c%10c(cc%11cc%12c%13c%14c(cc%15c%16ccc-5c2c%16c2c5c%16c%17c(c(c46)c7c9c%17c4c%10c%11c%13c4c%16c%14c%152)C513)C%12)C8,0.61,8.16,45.0,2.24,2.23992,0.0035714285714519,,,1:1:0.1,,,,ITO/PEDOT:PSS/active layer/LiF/Al,conventional,LiF,LiF,PEDOT:PSS,PEDOT:PSS,800.0,,,,-5.01,-3.12,,-5.9,-3.9,
59956,10.1016/j.orgel.2020.105686,10.1016/j.orgel.2020.105686,PTB7,PC70BM,PTB7,PC70BM,CCCCC(CC)COC(=O)c1sc2c(-c3cc4c(OCC(CC)CCCC)c5sccc5c(OCC(CC)CCCC)c4s3)scc2c1F,CCCCC(=O)OCC1(C2=CC=CC=C2)C3=CC=CC4=CC=CC5=CC=CC6=CC=C7C=CC=CC8=CC=CC1=C8C7=C6C5=C4C3,0.74,15.5,69.27,7.91,7.945269,0.4458786346396908,,,1:1.5,"1,8-diiodooctane",DIO,,ITO/ZnO NPs/PTB7:PC70BM/MoO3/Ag,inverted,ZnO,ZnO,MoO3,MoO3,80.0,"chlorobenzene/1,8-diiodooctane (97:3 by volume)","chlorobenzene:1,8-diiodooctane (97:3 by volume)",,-5.19,-3.43,,-6.1,-3.9,
59957,10.1016/j.orgel.2020.105686,10.1016/j.orgel.2020.105686,PTB7,PC70BM,PTB7,PC70BM,CCCCC(CC)COC(=O)c1sc2c(-c3cc4c(OCC(CC)CCCC)c5sccc5c(OCC(CC)CCCC)c4s3)scc2c1F,CCCCC(=O)OCC1(C2=CC=CC=C2)C3=CC=CC4=CC=CC5=CC=CC6=CC=C7C=CC=CC8=CC=CC1=C8C7=C6C5=C4C3,0.72,13.84,55.35,5.51,5.5155168,0.1001234119782313,,,1:1.5,"1,8-diiodooctane",DIO,,ITO/ZnO NPs/PTB7:PC70BM/MoO3/Ag,inverted,ZnO,ZnO,MoO3,MoO3,80.0,"chlorobenzene/1,8-diiodooctane (97:3 by volume)","chlorobenzene:1,8-diiodooctane (97:3 by volume)",,-5.19,-3.43,,-6.1,-3.9,
59958,10.1016/j.orgel.2020.105690,10.1016/j.orgel.2020.105690,PBDB-TF,IT-M,PM6,IT-M,COC(=O)C(C)(C)c1cc(C)cc(-c2sc3c4sc5cc(/C=C6/C(=O)c7cc(F)cc(c7)C(=O)/C6=C\c6cc(C(C)(C)C(=O)OC)c(-c7cc(C)cc(C(C)(C)C(=O)OC)c7)s6)sc5c4c(C(C)(C)C(=O)OC)ccc2-3)c1,CCCCCCc1ccc(C2(c3ccc(CCCCCC)cc3)c3cc4c(cc3-c3sc5cc(/C=C6\C(=O)c7ccc(C)cc7C6=C(C#N)C#N)sc5c32)C(c2ccc(CCCCCC)cc2)(c2ccc(CCCCCC)cc2)c2c-4sc3cc(/C=C4\C(=O)c5ccc(C)cc5C4=C(C#N)C#N)sc23)cc1,1.0,14.85,54.8,8.26,8.1378,1.4794188861985402,8.16,8.26,1:1,,,,inverted,inverted,ZnO,ZnO,MoO3,MoO3,,chlorobenzene,chlorobenzene,120.0,-5.49,-3.64,,-5.514,-3.808,
59959,10.1016/j.orgel.2020.105690,10.1016/j.orgel.2020.105690,PBDB-TF,IT-M,PM6,IT-M,COC(=O)C(C)(C)c1cc(C)cc(-c2sc3c4sc5cc(/C=C6/C(=O)c7cc(F)cc(c7)C(=O)/C6=C\c6cc(C(C)(C)C(=O)OC)c(-c7cc(C)cc(C(C)(C)C(=O)OC)c7)s6)sc5c4c(C(C)(C)C(=O)OC)ccc2-3)c1,CCCCCCc1ccc(C2(c3ccc(CCCCCC)cc3)c3cc4c(cc3-c3sc5cc(/C=C6\C(=O)c7ccc(C)cc7C6=C(C#N)C#N)sc5c32)C(c2ccc(CCCCCC)cc2)(c2ccc(CCCCCC)cc2)c2c-4sc3cc(/C=C4\C(=O)c5ccc(C)cc5C4=C(C#N)C#N)sc23)cc1,1.0,15.5,62.2,10.2,9.641,5.480392156862739,9.62,10.2,1:1,DIO,DIO,0.5 vol%,inverted,inverted,ZnO,ZnO,MoO3,MoO3,,chlorobenzene,chlorobenzene,120.0,-5.49,-3.64,,-5.514,-3.808,
59960,10.1016/j.orgel.2020.105690,10.1016/j.orgel.2020.105690,PBDB-TF,PC71BM,PM6,PC71BM,COC(=O)C(C)(C)c1cc(C)cc(-c2sc3c4sc5cc(/C=C6/C(=O)c7cc(F)cc(c7)C(=O)/C6=C\c6cc(C(C)(C)C(=O)OC)c(-c7cc(C)cc(C(C)(C)C(=O)OC)c7)s6)sc5c4c(C(C)(C)C(=O)OC)ccc2-3)c1,COC(=O)CCCC1(c2ccccc2)C23c4c5ccc6c7cc8c9c%10c(cc%11cc%12c%13c%14c(cc%15c%16ccc-5c2c%16c2c5c%16c%17c(c(c46)c7c9c%17c4c%10c%11c%13c4c%16c%14c%152)C513)C%12)C8,0.94,12.34,58.5,6.94,6.785766,2.222391930835744,6.81,6.94,1:1,,,,inverted,inverted,ZnO,ZnO,MoO3,MoO3,,chlorobenzene,chlorobenzene,120.0,-5.49,-3.64,,-5.9,-3.9,
