Repository: JiYiqaq/PCE-KA-GNN

# Data directory

- `raw/Active_Database.csv` is the immutable source dataset bundled under CC BY 4.0. Do not overwrite it with processed data.
- `processed/` is created and populated by the training pipeline. Generated `.pt` and `.pth` caches are intentionally ignored by Git because they can exceed GitHub's normal single-file limit.

See `../DATA_LICENSE.md` for provenance, license and checksum information.

File: data/raw/Active_Database.csv (part 178 of 471)
id,doi,doi_norm,donor,acceptor,donor_canonical,acceptor_canonical,donor_smiles,acceptor_smiles,voc,jsc,ff,pce,pce_recomputed,pce_relative_error_percent,pce_avg,pce_best,d_a_ratio,additive,additive_canonical,additive_ratio,device_structure,device_type,etl,etl_canonical,htl,htl_canonical,active_layer_thickness,solvent,solvent_canonical,annealing_temp,homo_d,lumo_d,eg_d,homo_a,lumo_a,eg_a
59961,10.1016/j.orgel.2020.105690,10.1016/j.orgel.2020.105690,PBDB-TF,PC71BM,PM6,PC71BM,COC(=O)C(C)(C)c1cc(C)cc(-c2sc3c4sc5cc(/C=C6/C(=O)c7cc(F)cc(c7)C(=O)/C6=C\c6cc(C(C)(C)C(=O)OC)c(-c7cc(C)cc(C(C)(C)C(=O)OC)c7)s6)sc5c4c(C(C)(C)C(=O)OC)ccc2-3)c1,COC(=O)CCCC1(c2ccccc2)C23c4c5ccc6c7cc8c9c%10c(cc%11cc%12c%13c%14c(cc%15c%16ccc-5c2c%16c2c5c%16c%17c(c(c46)c7c9c%17c4c%10c%11c%13c4c%16c%14c%152)C513)C%12)C8,0.93,12.92,65.0,7.87,7.81014,0.7606099110546325,7.74,7.87,1:1,DIO,DIO,0.5 vol%,inverted,inverted,ZnO,ZnO,MoO3,MoO3,,chlorobenzene,chlorobenzene,120.0,-5.49,-3.64,,-5.9,-3.9,
59962,10.1016/j.orgel.2020.105705,10.1016/j.orgel.2020.105705,PTB7-Th,A3,PTB7-Th,A3,CCCCC(CC)COC(=O)c1sc2csc(-c3cc4c(-c5ccc(CC(CC)CCCC)s5)c5sccc5c(-c5ccc(CC(CC)CCCC)s5)c4s3)c2c1F,,0.962,15.79,59.2,8.97,8.99246816,0.2504811594202782,8.79,8.97,1:1.5,,,,inverted,inverted,ZnO,ZnO,MoO3,MoO3,,chloroform,chloroform,,-5.21,-3.6,,,,
59963,10.1016/j.orgel.2020.105705,10.1016/j.orgel.2020.105705,PTB7-Th,A3,PTB7-Th,A3,CCCCC(CC)COC(=O)c1sc2csc(-c3cc4c(-c5ccc(CC(CC)CCCC)s5)c5sccc5c(-c5ccc(CC(CC)CCCC)s5)c4s3)c2c1F,,0.959,17.3,66.2,11.0,10.9830434,0.1541509090908958,10.8,11.0,1:1.5,1% DIO,DIO,1%,inverted,inverted,ZnO,ZnO,MoO3,MoO3,,chloroform,chloroform,,-5.21,-3.6,,,,
59964,10.1016/j.orgel.2020.105705,10.1016/j.orgel.2020.105705,PTB7-Th,A2,PTB7-Th,A2,CCCCC(CC)COC(=O)c1sc2csc(-c3cc4c(-c5ccc(CC(CC)CCCC)s5)c5sccc5c(-c5ccc(CC(CC)CCCC)s5)c4s3)c2c1F,CCCCCC(CCCCC)N1C(=O)c2ccc3c4c2c(cc2c4c4c(c5ccc6c7cc8c(=O)n(C(CCCCC)CCCCC)c(=O)c9ccc%10c%11ccc%12c(=O)n(C(CCCCC)CCCCC)c(=O)c%13cc(c6c52)c(c%11c%12%13)c7c%10c98)=CC2C(=O)N(C(CCCCC)CCCCC)C(=O)C5=C2C=4C3C=C5)C1=O,0.722,15.85,61.3,7.02,7.014988099999999,0.0713945868945926,6.8,7.02,1:2,,,,inverted,inverted,ZnO,ZnO,MoO3,MoO3,,chloroform,chloroform,,-5.21,-3.6,,-5.7,-3.78,
59965,10.1016/j.orgel.2020.105705,10.1016/j.orgel.2020.105705,PTB7-Th,A2,PTB7-Th,A2,CCCCC(CC)COC(=O)c1sc2csc(-c3cc4c(-c5ccc(CC(CC)CCCC)s5)c5sccc5c(-c5ccc(CC(CC)CCCC)s5)c4s3)c2c1F,CCCCCC(CCCCC)N1C(=O)c2ccc3c4c2c(cc2c4c4c(c5ccc6c7cc8c(=O)n(C(CCCCC)CCCCC)c(=O)c9ccc%10c%11ccc%12c(=O)n(C(CCCCC)CCCCC)c(=O)c%13cc(c6c52)c(c%11c%12%13)c7c%10c98)=CC2C(=O)N(C(CCCCC)CCCCC)C(=O)C5=C2C=4C3C=C5)C1=O,0.701,19.47,60.1,8.2,8.202730469999999,0.03329841463414,8.0,8.2,1:2,1% DIO,DIO,1%,inverted,inverted,ZnO,ZnO,MoO3,MoO3,,chloroform,chloroform,,-5.21,-3.6,,-5.7,-3.78,
59966,10.1016/j.orgel.2020.105707,10.1016/j.orgel.2020.105707,PTB7,PC71BM,PTB7,PC71BM,CCCCC(CC)COC(=O)c1sc2c(-c3cc4c(OCC(CC)CCCC)c5sccc5c(OCC(CC)CCCC)c4s3)scc2c1F,COC(=O)CCCC1(c2ccccc2)C23c4c5ccc6c7cc8c9c%10c(cc%11cc%12c%13c%14c(cc%15c%16ccc-5c2c%16c2c5c%16c%17c(c(c46)c7c9c%17c4c%10c%11c%13c4c%16c%14c%152)C513)C%12)C8,0.72,14.13,69.9,7.17,7.111346400000001,0.8180418410041652,7.17,,,,,,inverted polymer solar cells (iPSCs),inverted,,,,,,,,,-5.19,-3.43,,-5.9,-3.9,
59967,10.1016/j.orgel.2020.105707,10.1016/j.orgel.2020.105707,PTB7,PC71BM,PTB7,PC71BM,CCCCC(CC)COC(=O)c1sc2c(-c3cc4c(OCC(CC)CCCC)c5sccc5c(OCC(CC)CCCC)c4s3)scc2c1F,COC(=O)CCCC1(c2ccccc2)C23c4c5ccc6c7cc8c9c%10c(cc%11cc%12c%13c%14c(cc%15c%16ccc-5c2c%16c2c5c%16c%17c(c(c46)c7c9c%17c4c%10c%11c%13c4c%16c%14c%152)C513)C%12)C8,0.72,14.09,70.13,7.15,7.11454824,0.4958288111888227,7.15,,,,,,inverted polymer solar cells (iPSCs),inverted,,,,,,,,,-5.19,-3.43,,-5.9,-3.9,
59968,10.1016/j.orgel.2020.105707,10.1016/j.orgel.2020.105707,PTB7,PC71BM,PTB7,PC71BM,CCCCC(CC)COC(=O)c1sc2c(-c3cc4c(OCC(CC)CCCC)c5sccc5c(OCC(CC)CCCC)c4s3)scc2c1F,COC(=O)CCCC1(c2ccccc2)C23c4c5ccc6c7cc8c9c%10c(cc%11cc%12c%13c%14c(cc%15c%16ccc-5c2c%16c2c5c%16c%17c(c(c46)c7c9c%17c4c%10c%11c%13c4c%16c%14c%152)C513)C%12)C8,0.74,15.39,71.0,8.13,8.085906,0.5423616236162507,8.13,,1:1.5,,,,inverted polymer solar cells (iPSCs) with CdSe QDs interlayer,inverted,,,MoO3,,120.0,,,,-5.19,-3.43,,-5.9,-3.9,
59969,10.1016/j.orgel.2020.105707,10.1016/j.orgel.2020.105707,PTB7,PC71BM,PTB7,PC71BM,CCCCC(CC)COC(=O)c1sc2c(-c3cc4c(OCC(CC)CCCC)c5sccc5c(OCC(CC)CCCC)c4s3)scc2c1F,COC(=O)CCCC1(c2ccccc2)C23c4c5ccc6c7cc8c9c%10c(cc%11cc%12c%13c%14c(cc%15c%16ccc-5c2c%16c2c5c%16c%17c(c(c46)c7c9c%17c4c%10c%11c%13c4c%16c%14c%152)C513)C%12)C8,0.74,15.36,70.76,8.09,8.04286464,0.5826373300370878,8.09,,1:1.5,,,,inverted polymer solar cells (iPSCs) with CdSe QDs interlayer,inverted,,,MoO3,,120.0,,,,-5.19,-3.43,,-5.9,-3.9,
59970,10.1016/j.orgel.2020.105707,10.1016/j.orgel.2020.105707,PTB7,PC71BM,PTB7,PC71BM,CCCCC(CC)COC(=O)c1sc2c(-c3cc4c(OCC(CC)CCCC)c5sccc5c(OCC(CC)CCCC)c4s3)scc2c1F,COC(=O)CCCC1(c2ccccc2)C23c4c5ccc6c7cc8c9c%10c(cc%11cc%12c%13c%14c(cc%15c%16ccc-5c2c%16c2c5c%16c%17c(c(c46)c7c9c%17c4c%10c%11c%13c4c%16c%14c%152)C513)C%12)C8,0.7,14.8,70.31,7.31,7.284116,0.3540902872776959,7.31,,1:1.5,,,,inverted polymer solar cells (iPSCs) with CdSe@ZnS QDs interlayer,inverted,,,MoO3,,120.0,,,,-5.19,-3.43,,-5.9,-3.9,
59971,10.1016/j.orgel.2020.105707,10.1016/j.orgel.2020.105707,PTB7,PC71BM,PTB7,PC71BM,CCCCC(CC)COC(=O)c1sc2c(-c3cc4c(OCC(CC)CCCC)c5sccc5c(OCC(CC)CCCC)c4s3)scc2c1F,COC(=O)CCCC1(c2ccccc2)C23c4c5ccc6c7cc8c9c%10c(cc%11cc%12c%13c%14c(cc%15c%16ccc-5c2c%16c2c5c%16c%17c(c(c46)c7c9c%17c4c%10c%11c%13c4c%16c%14c%152)C513)C%12)C8,0.7,14.72,70.5,7.28,7.26432,0.2153846153846111,7.28,,1:1.5,,,,inverted polymer solar cells (iPSCs) with CdSe@ZnS QDs interlayer,inverted,PEIE/CdSe@ZnS QDs,,MoO3,,120.0,,,,-5.19,-3.43,,-5.9,-3.9,
59972,10.1016/j.orgel.2020.105725,10.1016/j.orgel.2020.105725,PBDB-T,IT-M,PBDB-T,IT-M,CCCCC(CC)Cc1ccc(-c2c3cc(-c4ccc(-c5sc(-c6cccs6)c6c5C(=O)c5c(CC(CC)CCCC)sc(CC(CC)CCCC)c5C6=O)s4)sc3c(-c3ccc(CC(CC)CCCC)s3)c3ccsc23)s1,CCCCCCc1ccc(C2(c3ccc(CCCCCC)cc3)c3cc4c(cc3-c3sc5cc(/C=C6\C(=O)c7ccc(C)cc7C6=C(C#N)C#N)sc5c32)C(c2ccc(CCCCCC)cc2)(c2ccc(CCCCCC)cc2)c2c-4sc3cc(/C=C4\C(=O)c5ccc(C)cc5C4=C(C#N)C#N)sc23)cc1,0.92,16.3,71.6,10.73,10.737136,0.0665051258154626,10.57,10.73,1:1,DIO,,1 vol%,ITO/ZnO/PBDB-T:IT-M/MoO3/Ag,BHJ OSC,ZnO,ZnO,MoO3,,100.0,chlorobenzene,,,-5.33,-3.48,,-5.514,-3.808,
59973,10.1016/j.orgel.2020.105725,10.1016/j.orgel.2020.105725,PBDB-T,IT-M,PBDB-T,IT-M,CCCCC(CC)Cc1ccc(-c2c3cc(-c4ccc(-c5sc(-c6cccs6)c6c5C(=O)c5c(CC(CC)CCCC)sc(CC(CC)CCCC)c5C6=O)s4)sc3c(-c3ccc(CC(CC)CCCC)s3)c3ccsc23)s1,CCCCCCc1ccc(C2(c3ccc(CCCCCC)cc3)c3cc4c(cc3-c3sc5cc(/C=C6\C(=O)c7ccc(C)cc7C6=C(C#N)C#N)sc5c32)C(c2ccc(CCCCCC)cc2)(c2ccc(CCCCCC)cc2)c2c-4sc3cc(/C=C4\C(=O)c5ccc(C)cc5C4=C(C#N)C#N)sc23)cc1,0.92,16.5,67.2,10.15,10.200960000000002,0.5020689655172579,10.03,10.15,1:1,DIO,,1 vol%,ITO/ZnO/PBDB-T:IT-M/MoO3/Ag,BHJ OSC,ZnO,ZnO,MoO3,,120.0,chlorobenzene,,150.0,-5.33,-3.48,,-5.514,-3.808,
59974,10.1016/j.orgel.2020.105725,10.1016/j.orgel.2020.105725,PBDB-T,IT-M,PBDB-T,IT-M,CCCCC(CC)Cc1ccc(-c2c3cc(-c4ccc(-c5sc(-c6cccs6)c6c5C(=O)c5c(CC(CC)CCCC)sc(CC(CC)CCCC)c5C6=O)s4)sc3c(-c3ccc(CC(CC)CCCC)s3)c3ccsc23)s1,CCCCCCc1ccc(C2(c3ccc(CCCCCC)cc3)c3cc4c(cc3-c3sc5cc(/C=C6\C(=O)c7ccc(C)cc7C6=C(C#N)C#N)sc5c32)C(c2ccc(CCCCCC)cc2)(c2ccc(CCCCCC)cc2)c2c-4sc3cc(/C=C4\C(=O)c5ccc(C)cc5C4=C(C#N)C#N)sc23)cc1,0.88,15.0,64.1,8.45,8.461199999999998,0.1325443786982102,8.24,8.45,1:1,DIO,,1 vol%,ITO/ZnO/PBDB-T:IT-M/MoO3/Ag,BHJ OSC,ZnO,ZnO,MoO3,,120.0,chlorobenzene,,150.0,-5.33,-3.48,,-5.514,-3.808,
59987,10.1016/j.orgel.2020.105753,10.1016/j.orgel.2020.105753,PTB7-Th,PC71BM,PTB7-Th,PC71BM,CCCCC(CC)COC(=O)c1sc2csc(-c3cc4c(-c5ccc(CC(CC)CCCC)s5)c5sccc5c(-c5ccc(CC(CC)CCCC)s5)c4s3)c2c1F,COC(=O)CCCC1(c2ccccc2)C23c4c5ccc6c7cc8c9c%10c(cc%11cc%12c%13c%14c(cc%15c%16ccc-5c2c%16c2c5c%16c%17c(c(c46)c7c9c%17c4c%10c%11c%13c4c%16c%14c%152)C513)C%12)C8,0.786,18.07,68.3,9.86,9.70066266,1.615997363083151,9.7,9.86,,,,,,,ZnO,ZnO,,,,,,200.0,-5.21,-3.6,,-5.9,-3.9,
59988,10.1016/j.orgel.2020.105753,10.1016/j.orgel.2020.105753,PTB7-Th,PC71BM,PTB7-Th,PC71BM,CCCCC(CC)COC(=O)c1sc2csc(-c3cc4c(-c5ccc(CC(CC)CCCC)s5)c5sccc5c(-c5ccc(CC(CC)CCCC)s5)c4s3)c2c1F,COC(=O)CCCC1(c2ccccc2)C23c4c5ccc6c7cc8c9c%10c(cc%11cc%12c%13c%14c(cc%15c%16ccc-5c2c%16c2c5c%16c%17c(c(c46)c7c9c%17c4c%10c%11c%13c4c%16c%14c%152)C513)C%12)C8,0.778,18.41,68.5,10.21,9.8112413,3.905570029382959,9.94,10.21,,,,,,,ZnO,ZnO,,,,,,200.0,-5.21,-3.6,,-5.9,-3.9,
59989,10.1016/j.orgel.2020.105753,10.1016/j.orgel.2020.105753,PTB7-Th,PC71BM,PTB7-Th,PC71BM,CCCCC(CC)COC(=O)c1sc2csc(-c3cc4c(-c5ccc(CC(CC)CCCC)s5)c5sccc5c(-c5ccc(CC(CC)CCCC)s5)c4s3)c2c1F,COC(=O)CCCC1(c2ccccc2)C23c4c5ccc6c7cc8c9c%10c(cc%11cc%12c%13c%14c(cc%15c%16ccc-5c2c%16c2c5c%16c%17c(c(c46)c7c9c%17c4c%10c%11c%13c4c%16c%14c%152)C513)C%12)C8,0.776,16.86,67.1,8.92,8.77893456,1.5814511210762356,8.78,8.92,1:1.5,DIO,,3% v/v,inverted,,ZnO,ZnO,MoO3,,100.0,chlorobenzene,,200.0,-5.21,-3.6,,-5.9,-3.9,
59990,10.1016/j.orgel.2020.105753,10.1016/j.orgel.2020.105753,PTB7-Th,PC71BM,PTB7-Th,PC71BM,CCCCC(CC)COC(=O)c1sc2csc(-c3cc4c(-c5ccc(CC(CC)CCCC)s5)c5sccc5c(-c5ccc(CC(CC)CCCC)s5)c4s3)c2c1F,COC(=O)CCCC1(c2ccccc2)C23c4c5ccc6c7cc8c9c%10c(cc%11cc%12c%13c%14c(cc%15c%16ccc-5c2c%16c2c5c%16c%17c(c(c46)c7c9c%17c4c%10c%11c%13c4c%16c%14c%152)C513)C%12)C8,0.767,17.56,64.6,8.97,8.70066392,3.002631884057976,8.7,8.97,1:1.5,DIO,,3% v/v,inverted,,ZnO,ZnO,MoO3,,100.0,chlorobenzene,,200.0,-5.21,-3.6,,-5.9,-3.9,
59991,10.1016/j.orgel.2020.105762,10.1016/j.orgel.2020.105762,PTB7-Th,EH-IDTBR,PTB7-Th,EH-IDTBR,CCCCC(CC)COC(=O)c1sc2csc(-c3cc4c(-c5ccc(CC(CC)CCCC)s5)c5sccc5c(-c5ccc(CC(CC)CCCC)s5)c4s3)c2c1F,CCCCC(CC)CC1(CC(CC)CCCC)c2cc3c(cc2-c2sc(-c4ccc(/C=C5\SC(=S)N(CC)C5=O)c5nsnc45)cc21)C(CC(CC)CCCC)(CC(CC)CCCC)c1cc(-c2ccc(/C=C4\SC(=S)N(CC)C4=O)c4nsnc24)sc1-3,1.02,18.0,56.81,10.41,10.430316,0.1951585014409158,10.26,10.41,1:1.5,,,,inverted,inverted,ZnO,ZnO,MoO3,MoO3,100.0,chlorobenzene,,,-5.21,-3.6,,-5.51,-3.88,
59992,10.1016/j.orgel.2020.105762,10.1016/j.orgel.2020.105762,PTB7-Th,EH-IDTBR,PTB7-Th,EH-IDTBR,CCCCC(CC)COC(=O)c1sc2csc(-c3cc4c(-c5ccc(CC(CC)CCCC)s5)c5sccc5c(-c5ccc(CC(CC)CCCC)s5)c4s3)c2c1F,CCCCC(CC)CC1(CC(CC)CCCC)c2cc3c(cc2-c2sc(-c4ccc(/C=C5\SC(=S)N(CC)C5=O)c5nsnc45)cc21)C(CC(CC)CCCC)(CC(CC)CCCC)c1cc(-c2ccc(/C=C4\SC(=S)N(CC)C4=O)c4nsnc24)sc1-3,1.02,17.81,59.48,10.81,10.80525576,0.043887511563375,10.69,10.81,1:1.5,DMB,DMB,0.5,inverted,inverted,ZnO,ZnO,MoO3,MoO3,100.0,chlorobenzene,,,-5.21,-3.6,,-5.51,-3.88,
59993,10.1016/j.orgel.2020.105762,10.1016/j.orgel.2020.105762,PTB7-Th,EH-IDTBR,PTB7-Th,EH-IDTBR,CCCCC(CC)COC(=O)c1sc2csc(-c3cc4c(-c5ccc(CC(CC)CCCC)s5)c5sccc5c(-c5ccc(CC(CC)CCCC)s5)c4s3)c2c1F,CCCCC(CC)CC1(CC(CC)CCCC)c2cc3c(cc2-c2sc(-c4ccc(/C=C5\SC(=S)N(CC)C5=O)c5nsnc45)cc21)C(CC(CC)CCCC)(CC(CC)CCCC)c1cc(-c2ccc(/C=C4\SC(=S)N(CC)C4=O)c4nsnc24)sc1-3,1.01,17.92,59.05,10.69,10.687577600000004,0.02266043030867,10.58,10.69,1:1.5,DMB,DMB,1,inverted,inverted,ZnO,ZnO,MoO3,MoO3,100.0,chlorobenzene,,,-5.21,-3.6,,-5.51,-3.88,
59994,10.1016/j.orgel.2020.105762,10.1016/j.orgel.2020.105762,PTB7-Th,EH-IDTBR,PTB7-Th,EH-IDTBR,CCCCC(CC)COC(=O)c1sc2csc(-c3cc4c(-c5ccc(CC(CC)CCCC)s5)c5sccc5c(-c5ccc(CC(CC)CCCC)s5)c4s3)c2c1F,CCCCC(CC)CC1(CC(CC)CCCC)c2cc3c(cc2-c2sc(-c4ccc(/C=C5\SC(=S)N(CC)C5=O)c5nsnc45)cc21)C(CC(CC)CCCC)(CC(CC)CCCC)c1cc(-c2ccc(/C=C4\SC(=S)N(CC)C4=O)c4nsnc24)sc1-3,1.0,17.33,55.01,9.54,9.533233,0.0709329140461212,9.35,9.54,1:1.5,DMB,DMB,,inverted,inverted,ZnO,ZnO,MoO3,MoO3,100.0,chlorobenzene,,,-5.21,-3.6,,-5.51,-3.88,
59995,10.1016/j.orgel.2020.105762,10.1016/j.orgel.2020.105762,PTB7-Th,EH-IDTBR,PTB7-Th,EH-IDTBR,CCCCC(CC)COC(=O)c1sc2csc(-c3cc4c(-c5ccc(CC(CC)CCCC)s5)c5sccc5c(-c5ccc(CC(CC)CCCC)s5)c4s3)c2c1F,CCCCC(CC)CC1(CC(CC)CCCC)c2cc3c(cc2-c2sc(-c4ccc(/C=C5\SC(=S)N(CC)C5=O)c5nsnc45)cc21)C(CC(CC)CCCC)(CC(CC)CCCC)c1cc(-c2ccc(/C=C4\SC(=S)N(CC)C4=O)c4nsnc24)sc1-3,1.02,18.77,59.88,11.36,11.46426552,0.9178302816901428,11.21,11.36,1:1.5,MHA,MHA,0.5,inverted,inverted,ZnO,ZnO,MoO3,MoO3,100.0,chlorobenzene,,,-5.21,-3.6,,-5.51,-3.88,
59996,10.1016/j.orgel.2020.105762,10.1016/j.orgel.2020.105762,PTB7-Th,EH-IDTBR,PTB7-Th,EH-IDTBR,CCCCC(CC)COC(=O)c1sc2csc(-c3cc4c(-c5ccc(CC(CC)CCCC)s5)c5sccc5c(-c5ccc(CC(CC)CCCC)s5)c4s3)c2c1F,CCCCC(CC)CC1(CC(CC)CCCC)c2cc3c(cc2-c2sc(-c4ccc(/C=C5\SC(=S)N(CC)C5=O)c5nsnc45)cc21)C(CC(CC)CCCC)(CC(CC)CCCC)c1cc(-c2ccc(/C=C4\SC(=S)N(CC)C4=O)c4nsnc24)sc1-3,1.02,16.88,61.46,10.59,10.58193696,0.0761382436260593,10.46,10.59,1:1.5,MHA,MHA,1,inverted,inverted,ZnO,ZnO,MoO3,MoO3,100.0,chlorobenzene,,,-5.21,-3.6,,-5.51,-3.88,
59997,10.1016/j.orgel.2020.105762,10.1016/j.orgel.2020.105762,PTB7-Th,EH-IDTBR,PTB7-Th,EH-IDTBR,CCCCC(CC)COC(=O)c1sc2csc(-c3cc4c(-c5ccc(CC(CC)CCCC)s5)c5sccc5c(-c5ccc(CC(CC)CCCC)s5)c4s3)c2c1F,CCCCC(CC)CC1(CC(CC)CCCC)c2cc3c(cc2-c2sc(-c4ccc(/C=C5\SC(=S)N(CC)C5=O)c5nsnc45)cc21)C(CC(CC)CCCC)(CC(CC)CCCC)c1cc(-c2ccc(/C=C4\SC(=S)N(CC)C4=O)c4nsnc24)sc1-3,1.02,15.82,61.55,9.94,9.9319542,0.0809436619718275,9.75,9.94,1:1.5,MHA,MHA,2,inverted,inverted,ZnO,ZnO,MoO3,MoO3,100.0,chlorobenzene,,,-5.21,-3.6,,-5.51,-3.88,
60002,10.1016/j.orgel.2020.105776,10.1016/j.orgel.2020.105776,PM6,TPIC-4Cl,PM6,TPIC-4Cl,COC(=O)C(C)(C)c1cc(C)cc(-c2sc3c4sc5cc(/C=C6/C(=O)c7cc(F)cc(c7)C(=O)/C6=C\c6cc(C(C)(C)C(=O)OC)c(-c7cc(C)cc(C(C)(C)C(=O)OC)c7)s6)sc5c4c(C(C)(C)C(=O)OC)ccc2-3)c1,CCCCCCc1ccc(C2(c3ccc(CCCCCC)cc3)c3cc4c(cc3-c3sc(/C=C5\C(=O)c6cc(Cl)c(Cl)cc6C5=C(C#N)C#N)cc32)C(c2ccc(CCCCCC)cc2)(c2ccc(CCCCCC)cc2)c2c-4sc3c4sc(/C=C5\C(=O)c6cc(Cl)c(Cl)cc6C5=C(C#N)C#N)cc4n(CC(CC)CCCC)c23)cc1,0.855,22.4,75.3,14.4,14.421456,0.1489999999999917,14.1,14.4,,,,,ITO/PEDOT:PSS/active layer/ZrAcAc/Al,conventional,ZrAcAc,ZrAcac,PEDOT:PSS,PEDOT:PSS,,,,,-5.56,-3.65,,,,
60003,10.1016/j.orgel.2020.105776,10.1016/j.orgel.2020.105776,PM7,TPIC-4Cl,PM7,TPIC-4Cl,CCCCC(CC)Cc1sc(-c2c3ccsc3c(-c3cc(Cl)c(CC(CC)CCCC)s3)c3sc(-c4ccc(-c5sc(-c6cccs6)c6c5C(=O)c5c(CC(CC)CCCC)sc(CC(CC)CCCC)c5C6=O)s4)cc23)cc1Cl,CCCCCCc1ccc(C2(c3ccc(CCCCCC)cc3)c3cc4c(cc3-c3sc(/C=C5\C(=O)c6cc(Cl)c(Cl)cc6C5=C(C#N)C#N)cc32)C(c2ccc(CCCCCC)cc2)(c2ccc(CCCCCC)cc2)c2c-4sc3c4sc(/C=C5\C(=O)c6cc(Cl)c(Cl)cc6C5=C(C#N)C#N)cc4n(CC(CC)CCCC)c23)cc1,0.885,22.6,75.7,15.1,15.140757,0.2699139072847751,14.8,15.1,,,,,ITO/PEDOT:PSS/active layer/ZrAcAc/Al,conventional,ZrAcAc,ZrAcac,PEDOT:PSS,PEDOT:PSS,,,,,-5.575,-3.67,,,,
60009,10.1016/j.orgel.2020.105798,10.1016/j.orgel.2020.105798,PBDB-TF,IT-M,PM6,IT-M,COC(=O)C(C)(C)c1cc(C)cc(-c2sc3c4sc5cc(/C=C6/C(=O)c7cc(F)cc(c7)C(=O)/C6=C\c6cc(C(C)(C)C(=O)OC)c(-c7cc(C)cc(C(C)(C)C(=O)OC)c7)s6)sc5c4c(C(C)(C)C(=O)OC)ccc2-3)c1,CCCCCCc1ccc(C2(c3ccc(CCCCCC)cc3)c3cc4c(cc3-c3sc5cc(/C=C6\C(=O)c7ccc(C)cc7C6=C(C#N)C#N)sc5c32)C(c2ccc(CCCCCC)cc2)(c2ccc(CCCCCC)cc2)c2c-4sc3cc(/C=C4\C(=O)c5ccc(C)cc5C4=C(C#N)C#N)sc23)cc1,1.03,16.8,59.1,10.2,10.226664,0.2614117647059021,9.93,10.2,,,,,,,,,,,100.0,,,,-5.49,-3.64,,-5.514,-3.808,
60010,10.1016/j.orgel.2020.105798,10.1016/j.orgel.2020.105798,PBDB-TF,IT-M,PM6,IT-M,COC(=O)C(C)(C)c1cc(C)cc(-c2sc3c4sc5cc(/C=C6/C(=O)c7cc(F)cc(c7)C(=O)/C6=C\c6cc(C(C)(C)C(=O)OC)c(-c7cc(C)cc(C(C)(C)C(=O)OC)c7)s6)sc5c4c(C(C)(C)C(=O)OC)ccc2-3)c1,CCCCCCc1ccc(C2(c3ccc(CCCCCC)cc3)c3cc4c(cc3-c3sc5cc(/C=C6\C(=O)c7ccc(C)cc7C6=C(C#N)C#N)sc5c32)C(c2ccc(CCCCCC)cc2)(c2ccc(CCCCCC)cc2)c2c-4sc3cc(/C=C4\C(=O)c5ccc(C)cc5C4=C(C#N)C#N)sc23)cc1,1.01,14.0,36.9,5.2,5.21766,0.339615384615372,5.02,5.2,,,,,ITO/PEDOT:PSS/Active layer/PFN-Br/Al,,PFN-Br,,PEDOT:PSS,,300.0,,,,-5.49,-3.64,,-5.514,-3.808,
60011,10.1016/j.orgel.2020.105798,10.1016/j.orgel.2020.105798,PBDB-TF,IT-M,PM6,IT-M,COC(=O)C(C)(C)c1cc(C)cc(-c2sc3c4sc5cc(/C=C6/C(=O)c7cc(F)cc(c7)C(=O)/C6=C\c6cc(C(C)(C)C(=O)OC)c(-c7cc(C)cc(C(C)(C)C(=O)OC)c7)s6)sc5c4c(C(C)(C)C(=O)OC)ccc2-3)c1,CCCCCCc1ccc(C2(c3ccc(CCCCCC)cc3)c3cc4c(cc3-c3sc5cc(/C=C6\C(=O)c7ccc(C)cc7C6=C(C#N)C#N)sc5c32)C(c2ccc(CCCCCC)cc2)(c2ccc(CCCCCC)cc2)c2c-4sc3cc(/C=C4\C(=O)c5ccc(C)cc5C4=C(C#N)C#N)sc23)cc1,0.992,11.4,32.0,3.62,3.618816,0.0327071823204501,3.39,3.62,,,,,ITO/PEDOT:PSS/Active layer/PFN-Br/Al,,PFN-Br,,PEDOT:PSS,,500.0,,,,-5.49,-3.64,,-5.514,-3.808,
60012,10.1016/j.orgel.2020.105798,10.1016/j.orgel.2020.105798,PBDB-TF,IT-M,PM6,IT-M,COC(=O)C(C)(C)c1cc(C)cc(-c2sc3c4sc5cc(/C=C6/C(=O)c7cc(F)cc(c7)C(=O)/C6=C\c6cc(C(C)(C)C(=O)OC)c(-c7cc(C)cc(C(C)(C)C(=O)OC)c7)s6)sc5c4c(C(C)(C)C(=O)OC)ccc2-3)c1,CCCCCCc1ccc(C2(c3ccc(CCCCCC)cc3)c3cc4c(cc3-c3sc5cc(/C=C6\C(=O)c7ccc(C)cc7C6=C(C#N)C#N)sc5c32)C(c2ccc(CCCCCC)cc2)(c2ccc(CCCCCC)cc2)c2c-4sc3cc(/C=C4\C(=O)c5ccc(C)cc5C4=C(C#N)C#N)sc23)cc1,0.978,9.22,27.2,2.45,2.45266752,0.1088783673469265,2.21,2.45,,,,,ITO/PEDOT:PSS/Active layer/PFN-Br/Al,,PFN-Br,,PEDOT:PSS,,1000.0,,,,-5.49,-3.64,,-5.514,-3.808,
60013,10.1016/j.orgel.2020.105798,10.1016/j.orgel.2020.105798,PBDB-TF,IT-M,PM6,IT-M,COC(=O)C(C)(C)c1cc(C)cc(-c2sc3c4sc5cc(/C=C6/C(=O)c7cc(F)cc(c7)C(=O)/C6=C\c6cc(C(C)(C)C(=O)OC)c(-c7cc(C)cc(C(C)(C)C(=O)OC)c7)s6)sc5c4c(C(C)(C)C(=O)OC)ccc2-3)c1,CCCCCCc1ccc(C2(c3ccc(CCCCCC)cc3)c3cc4c(cc3-c3sc5cc(/C=C6\C(=O)c7ccc(C)cc7C6=C(C#N)C#N)sc5c32)C(c2ccc(CCCCCC)cc2)(c2ccc(CCCCCC)cc2)c2c-4sc3cc(/C=C4\C(=O)c5ccc(C)cc5C4=C(C#N)C#N)sc23)cc1,1.02,13.3,37.0,5.02,5.01942,0.0115537848605449,4.82,5.02,,,,,,,,,,,181.0,,,,-5.49,-3.64,,-5.514,-3.808,
60023,10.1016/j.orgel.2020.105827,10.1016/j.orgel.2020.105827,PTB7-Th,ITIC,PTB7-Th,ITIC,CCCCC(CC)COC(=O)c1sc2csc(-c3cc4c(-c5ccc(CC(CC)CCCC)s5)c5sccc5c(-c5ccc(CC(CC)CCCC)s5)c4s3)c2c1F,CCCCCCc1ccc(C2(c3ccc(CCCCCC)cc3)c3cc4c(cc3-c3sc5cc(C=C6C(=O)c7ccccc7C6=C(C#N)C#N)sc5c32)C(c2ccc(CCCCCC)cc2)(c2ccc(CCCCCC)cc2)c2c-4sc3cc(C=C4C(=O)c5ccccc5C4=C(C#N)C#N)sc23)cc1,0.792,16.62,57.88,7.88,7.618767552000001,3.315132588832469,7.62,7.88,,,,0 wt%,ITO/ZnO/active layer/MoO3/Ag,inverted,ZnO,ZnO,MoO3,MoO3,80.0,chlorobenzene,chlorobenzene,,-5.21,-3.6,,-5.576,-3.916,
60024,10.1016/j.orgel.2020.105827,10.1016/j.orgel.2020.105827,PTB7-Th,ITIC,PTB7-Th,ITIC,CCCCC(CC)COC(=O)c1sc2csc(-c3cc4c(-c5ccc(CC(CC)CCCC)s5)c5sccc5c(-c5ccc(CC(CC)CCCC)s5)c4s3)c2c1F,CCCCCCc1ccc(C2(c3ccc(CCCCCC)cc3)c3cc4c(cc3-c3sc5cc(C=C6C(=O)c7ccccc7C6=C(C#N)C#N)sc5c32)C(c2ccc(CCCCCC)cc2)(c2ccc(CCCCCC)cc2)c2c-4sc3cc(C=C4C(=O)c5ccccc5C4=C(C#N)C#N)sc23)cc1,0.801,17.04,62.62,8.92,8.547028847999998,4.181290941704054,8.53,8.92,,TPPI-TPE,,5 wt%,ITO/ZnO/active layer/MoO3/Ag,inverted,ZnO,ZnO,MoO3,MoO3,80.0,chlorobenzene,chlorobenzene,,-5.21,-3.6,,-5.576,-3.916,
60025,10.1016/j.orgel.2020.105827,10.1016/j.orgel.2020.105827,PTB7-Th,ITIC,PTB7-Th,ITIC,CCCCC(CC)COC(=O)c1sc2csc(-c3cc4c(-c5ccc(CC(CC)CCCC)s5)c5sccc5c(-c5ccc(CC(CC)CCCC)s5)c4s3)c2c1F,CCCCCCc1ccc(C2(c3ccc(CCCCCC)cc3)c3cc4c(cc3-c3sc5cc(C=C6C(=O)c7ccccc7C6=C(C#N)C#N)sc5c32)C(c2ccc(CCCCCC)cc2)(c2ccc(CCCCCC)cc2)c2c-4sc3cc(C=C4C(=O)c5ccccc5C4=C(C#N)C#N)sc23)cc1,0.791,17.81,65.63,9.5,9.245764072999998,2.6761676526315963,9.25,9.5,,TPPI-TPE,,10 wt%,ITO/ZnO/active layer/MoO3/Ag,inverted,ZnO,ZnO,MoO3,MoO3,80.0,chlorobenzene,chlorobenzene,,-5.21,-3.6,,-5.576,-3.916,
60026,10.1016/j.orgel.2020.105827,10.1016/j.orgel.2020.105827,PTB7-Th,ITIC,PTB7-Th,ITIC,CCCCC(CC)COC(=O)c1sc2csc(-c3cc4c(-c5ccc(CC(CC)CCCC)s5)c5sccc5c(-c5ccc(CC(CC)CCCC)s5)c4s3)c2c1F,CCCCCCc1ccc(C2(c3ccc(CCCCCC)cc3)c3cc4c(cc3-c3sc5cc(C=C6C(=O)c7ccccc7C6=C(C#N)C#N)sc5c32)C(c2ccc(CCCCCC)cc2)(c2ccc(CCCCCC)cc2)c2c-4sc3cc(C=C4C(=O)c5ccccc5C4=C(C#N)C#N)sc23)cc1,0.796,17.18,61.68,8.83,8.434912704,4.474374813137031,8.44,8.83,,TPPI-TPE,,15 wt%,ITO/ZnO/active layer/MoO3/Ag,inverted,ZnO,ZnO,MoO3,MoO3,80.0,chlorobenzene,chlorobenzene,,-5.21,-3.6,,-5.576,-3.916,
60027,10.1016/j.orgel.2020.105827,10.1016/j.orgel.2020.105827,PTB7-Th,ITIC,PTB7-Th,ITIC,CCCCC(CC)COC(=O)c1sc2csc(-c3cc4c(-c5ccc(CC(CC)CCCC)s5)c5sccc5c(-c5ccc(CC(CC)CCCC)s5)c4s3)c2c1F,CCCCCCc1ccc(C2(c3ccc(CCCCCC)cc3)c3cc4c(cc3-c3sc5cc(C=C6C(=O)c7ccccc7C6=C(C#N)C#N)sc5c32)C(c2ccc(CCCCCC)cc2)(c2ccc(CCCCCC)cc2)c2c-4sc3cc(C=C4C(=O)c5ccccc5C4=C(C#N)C#N)sc23)cc1,0.799,16.36,60.45,8.21,7.90180638,3.753880876979304,7.9,8.21,,TPPI-TPE,,20 wt%,ITO/ZnO/active layer/MoO3/Ag,inverted,ZnO,ZnO,MoO3,MoO3,80.0,chlorobenzene,chlorobenzene,,-5.21,-3.6,,-5.576,-3.916,
60028,10.1016/j.orgel.2020.105827,10.1016/j.orgel.2020.105827,PTO2,IT-4F,PTO2,IT-4F,CCOC(=O)c1ccsc1-c1cc2c(-c3cc(F)c(CC)s3)c3sc(-c4cc(C(=O)OCC)c(-c5cc6c(-c7cc(F)c(CC)s7)c7sc(-c8cc(C(=O)OCC)c(-c9cc%10c(-c%11cc(F)c(CC)s%11)c%11sccc%11c(-c%11cc(F)c(CC)s%11)c%10s9)s8)cc7c(-c7cc(F)c(CC)s7)c6s5)s4)cc3c(-c3cc(F)c(CC)s3)c2s1,CCCCCCc1ccc(C2(c3ccc(CCCCCC)cc3)c3cc4c(cc3-c3sc5cc(/C=C6\C(=O)c7cc(F)c(F)cc7C6=C(C#N)C#N)sc5c32)C(c2ccc(CCCCCC)cc2)(c2ccc(CCCCCC)cc2)c2c-4sc3cc(/C=C4\C(=O)c5cc(F)c(F)cc5C4=C(C#N)C#N)sc23)cc1,0.9,19.78,71.02,12.63,12.6429804,0.1027743467933492,,,,,,0 wt%,ITO/ZnO/active layer/MoO3/Ag,inverted,ZnO,ZnO,MoO3,MoO3,,chlorobenzene,chlorobenzene,100.0,-5.59,-3.67,,-5.66,-4.14,
60029,10.1016/j.orgel.2020.105827,10.1016/j.orgel.2020.105827,PTO2,IT-4F,PTO2,IT-4F,CCOC(=O)c1ccsc1-c1cc2c(-c3cc(F)c(CC)s3)c3sc(-c4cc(C(=O)OCC)c(-c5cc6c(-c7cc(F)c(CC)s7)c7sc(-c8cc(C(=O)OCC)c(-c9cc%10c(-c%11cc(F)c(CC)s%11)c%11sccc%11c(-c%11cc(F)c(CC)s%11)c%10s9)s8)cc7c(-c7cc(F)c(CC)s7)c6s5)s4)cc3c(-c3cc(F)c(CC)s3)c2s1,CCCCCCc1ccc(C2(c3ccc(CCCCCC)cc3)c3cc4c(cc3-c3sc5cc(/C=C6\C(=O)c7cc(F)c(F)cc7C6=C(C#N)C#N)sc5c32)C(c2ccc(CCCCCC)cc2)(c2ccc(CCCCCC)cc2)c2c-4sc3cc(/C=C4\C(=O)c5cc(F)c(F)cc5C4=C(C#N)C#N)sc23)cc1,0.9,20.93,67.19,12.78,12.6565803,0.965725352112672,,,,,,,ITO/ZnO/active layer/MoO3/Ag,inverted,ZnO,ZnO,MoO3,MoO3,,chlorobenzene,chlorobenzene,100.0,-5.59,-3.67,,-5.66,-4.14,
60030,10.1016/j.orgel.2020.105827,10.1016/j.orgel.2020.105827,PTO2,IT-4F,PTO2,IT-4F,CCOC(=O)c1ccsc1-c1cc2c(-c3cc(F)c(CC)s3)c3sc(-c4cc(C(=O)OCC)c(-c5cc6c(-c7cc(F)c(CC)s7)c7sc(-c8cc(C(=O)OCC)c(-c9cc%10c(-c%11cc(F)c(CC)s%11)c%11sccc%11c(-c%11cc(F)c(CC)s%11)c%10s9)s8)cc7c(-c7cc(F)c(CC)s7)c6s5)s4)cc3c(-c3cc(F)c(CC)s3)c2s1,CCCCCCc1ccc(C2(c3ccc(CCCCCC)cc3)c3cc4c(cc3-c3sc5cc(/C=C6\C(=O)c7cc(F)c(F)cc7C6=C(C#N)C#N)sc5c32)C(c2ccc(CCCCCC)cc2)(c2ccc(CCCCCC)cc2)c2c-4sc3cc(/C=C4\C(=O)c5cc(F)c(F)cc5C4=C(C#N)C#N)sc23)cc1,0.92,22.01,67.22,13.59,13.61151224,0.1582946284032496,,,,TPPI-TPE,,10 wt%,ITO/ZnO/active layer/MoO3/Ag,inverted,ZnO,ZnO,MoO3,MoO3,,chlorobenzene,chlorobenzene,100.0,-5.59,-3.67,,-5.66,-4.14,
60031,10.1016/j.orgel.2020.105827,10.1016/j.orgel.2020.105827,PTO2,IT-4F,PTO2,IT-4F,CCOC(=O)c1ccsc1-c1cc2c(-c3cc(F)c(CC)s3)c3sc(-c4cc(C(=O)OCC)c(-c5cc6c(-c7cc(F)c(CC)s7)c7sc(-c8cc(C(=O)OCC)c(-c9cc%10c(-c%11cc(F)c(CC)s%11)c%11sccc%11c(-c%11cc(F)c(CC)s%11)c%10s9)s8)cc7c(-c7cc(F)c(CC)s7)c6s5)s4)cc3c(-c3cc(F)c(CC)s3)c2s1,CCCCCCc1ccc(C2(c3ccc(CCCCCC)cc3)c3cc4c(cc3-c3sc5cc(/C=C6\C(=O)c7cc(F)c(F)cc7C6=C(C#N)C#N)sc5c32)C(c2ccc(CCCCCC)cc2)(c2ccc(CCCCCC)cc2)c2c-4sc3cc(/C=C4\C(=O)c5cc(F)c(F)cc5C4=C(C#N)C#N)sc23)cc1,0.92,20.33,66.12,12.4,12.36682032,0.2675780645161428,,,,,,,ITO/ZnO/active layer/MoO3/Ag,inverted,ZnO,ZnO,MoO3,MoO3,,chlorobenzene,chlorobenzene,100.0,-5.59,-3.67,,-5.66,-4.14,
60044,10.1016/j.orgel.2020.105880,10.1016/j.orgel.2020.105880,J101,MeIC,J101,MeIC,CCCCCCCCC(CCCCCC)Cn1nc2c(-c3cccs3)c(Cl)c(Cl)c(-c3ccc(-c4cc5c(-c6ccc([Si](CCC)(CCC)CCC)s6)c6sccc6c(-c6ccc([Si](CCC)(CCC)CCC)s6)c5s4)s3)c2n1,CCCCCCc1ccc(C2(c3ccc(CCCCCC)cc3)c3cc4c(cc3-c3sc5cc(/C=C6\C(=O)c7c(csc7C)C6=C(C#N)C#N)sc5c32)C(c2ccc(CCCCCC)cc2)(c2ccc(CCCCCC)cc2)c2c-4sc3cc(/C=C4\C(=O)c5c(csc5C)C4=C(C#N)C#N)sc23)cc1,0.94,17.8,70.72,11.83,11.8328704,0.0242637362637282,11.67,11.83,1:1,,,,conventional,conventional,PDINO,PDINO,PEDOT:PSS,PEDOT:PSS,100.0,,,,-5.3,-3.5,,-5.57,-3.93,
60045,10.1016/j.orgel.2020.105880,10.1016/j.orgel.2020.105880,J101,F-IXIC,J101,F-IXIC,CCCCCCCCC(CCCCCC)Cn1nc2c(-c3cccs3)c(Cl)c(Cl)c(-c3ccc(-c4cc5c(-c6ccc([Si](CCC)(CCC)CCC)s6)c6sccc6c(-c6ccc([Si](CCC)(CCC)CCC)s6)c5s4)s3)c2n1,,0.76,22.09,56.23,9.44,9.44011732,0.0012427966101621,9.32,9.44,1:1,,,,conventional,conventional,PDINO,PDINO,PEDOT:PSS,PEDOT:PSS,100.0,,,,-5.3,-3.5,,,,
60046,10.1016/j.orgel.2020.105880,10.1016/j.orgel.2020.105880,J101,Cl-IXIC,J101,Cl-IXIC,CCCCCCCCC(CCCCCC)Cn1nc2c(-c3cccs3)c(Cl)c(Cl)c(-c3ccc(-c4cc5c(-c6ccc([Si](CCC)(CCC)CCC)s6)c6sccc6c(-c6ccc([Si](CCC)(CCC)CCC)s6)c5s4)s3)c2n1,,0.77,23.12,53.1,9.45,9.453074400000002,0.0325333333333618,8.97,9.45,1:1,,,,conventional,conventional,PDINO,PDINO,PEDOT:PSS,PEDOT:PSS,100.0,,,,-5.3,-3.5,,,,
60049,10.1016/j.orgel.2020.105891,10.1016/j.orgel.2020.105891,P3HT,PCBM,P3HT,PCBM,CCCCCCc1ccsc1,CCCCC(=O)OCC1(C2=CC=CC=C2)C3=CC=CC4=CC=CC5=CC=CC6=CC=CC7=CC=CC1=C7C6=C5C4=C3,0.63,10.6,55.8,3.73,3.726324,0.0985522788203875,,,1:1,,,,ITO/ZnO/P3HT:PCBM/MoO3/Ag,inverted,"ZnO (sol-gel, with or without ZnO-NP)",ZnO,MoO3,MoO3,120.0,"1,2-dichlorobenzene (DCB)",o-DCB,100.0,-5.01,-3.12,,-6.1,-3.7,
60050,10.1016/j.orgel.2020.105891,10.1016/j.orgel.2020.105891,P3HT,PCBM,P3HT,PCBM,CCCCCCc1ccsc1,CCCCC(=O)OCC1(C2=CC=CC=C2)C3=CC=CC4=CC=CC5=CC=CC6=CC=CC7=CC=CC1=C7C6=C5C4=C3,0.63,12.3,54.9,4.21,4.254201,1.0499049881235192,,,1:1,,,,ITO/ZnO/P3HT:PCBM/MoO3/Ag,inverted,"ZnO (sol-gel, with or without ZnO-NP)",ZnO,MoO3,MoO3,120.0,"1,2-dichlorobenzene (DCB)",o-DCB,100.0,-5.01,-3.12,,-6.1,-3.7,
60051,10.1016/j.orgel.2020.105891,10.1016/j.orgel.2020.105891,P3HT,PCBM,P3HT,PCBM,CCCCCCc1ccsc1,CCCCC(=O)OCC1(C2=CC=CC=C2)C3=CC=CC4=CC=CC5=CC=CC6=CC=CC7=CC=CC1=C7C6=C5C4=C3,0.62,14.0,56.5,4.91,4.9042,0.1181262729124377,,,1:1,,,,ITO/ZnO/P3HT:PCBM/MoO3/Ag,inverted,"ZnO (sol-gel, with or without ZnO-NP)",ZnO,MoO3,MoO3,120.0,"1,2-dichlorobenzene (DCB)",o-DCB,100.0,-5.01,-3.12,,-6.1,-3.7,
60055,10.1016/j.orgel.2020.105896,10.1016/j.orgel.2020.105896,P3HT,PC61BM,P3HT,PC61BM,CCCCCCc1ccsc1,COC(=O)CCCC1(c2ccccc2)C23c4c5c6c7c8c9c(c%10c%11c2c2c%12c4c4c%13c5c5c7c7c8c8c%14c9c%10c9c%10c%11c2c2c%11c%12c4c4c%12c%13c5c5c7c7c8c8c%14c9c9c%10c2c2c%11c4c4c%12c5c7c5c8c9c2c45)C613,0.49,10.51,51.0,2.64,2.626449,0.513295454545458,2.43,2.64,1:0.8,,,,glass/indium tin oxide (ITO)/P3HT:PC61BM/MoO3/Ag,inverted,ITO,ITO,MoO3,MoO3,,dichlorobenzene,,150.0,-5.01,-3.12,,-6.1,-3.7,
60056,10.1016/j.orgel.2020.105896,10.1016/j.orgel.2020.105896,P3HT,PC61BM,P3HT,PC61BM,CCCCCCc1ccsc1,COC(=O)CCCC1(c2ccccc2)C23c4c5c6c7c8c9c(c%10c%11c2c2c%12c4c4c%13c5c5c7c7c8c8c%14c9c%10c9c%10c%11c2c2c%11c%12c4c4c%12c%13c5c5c7c7c8c8c%14c9c9c%10c2c2c%11c4c4c%12c5c7c5c8c9c2c45)C613,0.64,10.38,66.0,4.42,4.384512,0.8028959276018091,4.28,4.42,1:0.8,,,,glass/indium tin oxide (ITO)/P3HT:PC61BM/MoO3/Ag,inverted,ITO/ZnO,ITO/ZnO,MoO3,MoO3,,dichlorobenzene,,150.0,-5.01,-3.12,,-6.1,-3.7,
60057,10.1016/j.orgel.2020.105896,10.1016/j.orgel.2020.105896,P3HT,PC61BM,P3HT,PC61BM,CCCCCCc1ccsc1,COC(=O)CCCC1(c2ccccc2)C23c4c5c6c7c8c9c(c%10c%11c2c2c%12c4c4c%13c5c5c7c7c8c8c%14c9c%10c9c%10c%11c2c2c%11c%12c4c4c%12c%13c5c5c7c7c8c8c%14c9c9c%10c2c2c%11c4c4c%12c5c7c5c8c9c2c45)C613,0.63,12.07,65.0,4.95,4.942665,0.1481818181818245,4.71,4.95,1:0.8,,,,glass/indium tin oxide (ITO)/P3HT:PC61BM/MoO3/Ag,inverted,ITO/ETA,ITO/ETA,MoO3,MoO3,,dichlorobenzene,,150.0,-5.01,-3.12,,-6.1,-3.7,
60058,10.1016/j.orgel.2020.105896,10.1016/j.orgel.2020.105896,PTB7,PC71BM,PTB7,PC71BM,CCCCC(CC)COC(=O)c1sc2c(-c3cc4c(OCC(CC)CCCC)c5sccc5c(OCC(CC)CCCC)c4s3)scc2c1F,COC(=O)CCCC1(c2ccccc2)C23c4c5ccc6c7cc8c9c%10c(cc%11cc%12c%13c%14c(cc%15c%16ccc-5c2c%16c2c5c%16c%17c(c(c46)c7c9c%17c4c%10c%11c%13c4c%16c%14c%152)C513)C%12)C8,0.58,17.4,51.0,5.26,5.146919999999999,2.1498098859315773,4.44,5.26,1:1.5,,,,inverted,inverted,ITO,ITO,MoO3,,,chlorobenzene,,,-5.19,-3.43,,-5.9,-3.9,
60059,10.1016/j.orgel.2020.105896,10.1016/j.orgel.2020.105896,PTB7,PC71BM,PTB7,PC71BM,CCCCC(CC)COC(=O)c1sc2c(-c3cc4c(OCC(CC)CCCC)c5sccc5c(OCC(CC)CCCC)c4s3)scc2c1F,COC(=O)CCCC1(c2ccccc2)C23c4c5ccc6c7cc8c9c%10c(cc%11cc%12c%13c%14c(cc%15c%16ccc-5c2c%16c2c5c%16c%17c(c(c46)c7c9c%17c4c%10c%11c%13c4c%16c%14c%152)C513)C%12)C8,0.76,15.43,67.0,7.84,7.856956,0.2162755102040869,7.28,7.84,1:1.5,,,,inverted,inverted,ITO/ZnO,ITO/ZnO,MoO3,,,chlorobenzene,,,-5.19,-3.43,,-5.9,-3.9,
60060,10.1016/j.orgel.2020.105896,10.1016/j.orgel.2020.105896,PTB7,PC71BM,PTB7,PC71BM,CCCCC(CC)COC(=O)c1sc2c(-c3cc4c(OCC(CC)CCCC)c5sccc5c(OCC(CC)CCCC)c4s3)scc2c1F,COC(=O)CCCC1(c2ccccc2)C23c4c5ccc6c7cc8c9c%10c(cc%11cc%12c%13c%14c(cc%15c%16ccc-5c2c%16c2c5c%16c%17c(c(c46)c7c9c%17c4c%10c%11c%13c4c%16c%14c%152)C513)C%12)C8,0.74,18.43,64.0,8.66,8.728448,0.7903926096997699,8.04,8.66,1:1.5,,,,inverted,inverted,ITO/ETA,ITO/ETA,MoO3,,,chlorobenzene,,,-5.19,-3.43,,-5.9,-3.9,
60061,10.1016/j.orgel.2020.105914,10.1016/j.orgel.2020.105914,2T-HD,[70]PCBM,2T-HD,PC70BM,,CCCCC(=O)OCC1(C2=CC=CC=C2)C3=CC=CC4=CC=CC5=CC=CC6=CC=C7C=CC=CC8=CC=CC1=C8C7=C6C5=C4C3,0.8,16.0,58.0,7.4,7.424000000000001,0.3243243243243365,,,1:2,DPE,DPE,,regular device architecture,conventional,LiF,,MoO3,,108.0,CF/DPE (98:2),chloroform:DPE (98:2),,,,,-6.1,-3.9,
60062,10.1016/j.orgel.2020.105914,10.1016/j.orgel.2020.105914,2T-DT,[70]PCBM,2T-DT,PC70BM,,CCCCC(=O)OCC1(C2=CC=CC=C2)C3=CC=CC4=CC=CC5=CC=CC6=CC=C7C=CC=CC8=CC=CC1=C8C7=C6C5=C4C3,0.76,11.0,47.0,4.0,3.9292,1.770000000000005,,,1:2,DPE,DPE,5% v/v,ITO/MoO3/Active layer/LiF/Al,regular,LiF,,MoO3,,96.0,CF/DPE (95:5),chloroform,,,,,-6.1,-3.9,
60063,10.1016/j.orgel.2020.105914,10.1016/j.orgel.2020.105914,2T-DT,[70]PCBM,2T-DT,PC70BM,,CCCCC(=O)OCC1(C2=CC=CC=C2)C3=CC=CC4=CC=CC5=CC=CC6=CC=C7C=CC=CC8=CC=CC1=C8C7=C6C5=C4C3,0.76,10.5,49.0,3.9,3.910200000000001,0.2615384615384782,,,1:2,DPE,DPE,5% v/v,ITO/MoO3/Active layer/LiF/Al,regular,LiF,,MoO3,,81.0,Tol./DPE (95:5),toluene,,,,,-6.1,-3.9,
60064,10.1016/j.orgel.2020.105914,10.1016/j.orgel.2020.105914,TT-HD,[70]PCBM,TT-HD,PC70BM,,CCCCC(=O)OCC1(C2=CC=CC=C2)C3=CC=CC4=CC=CC5=CC=CC6=CC=C7C=CC=CC8=CC=CC1=C8C7=C6C5=C4C3,0.84,12.1,54.0,5.5,5.48856,0.2080000000000061,,,1:2 w/w,DPE,DPE,5 vol% DPE,regular device architecture,regular,LiF,,MoO3,,83.0,CF/DPE (95:5),chloroform,,,,,-6.1,-3.9,
60065,10.1016/j.orgel.2020.105914,10.1016/j.orgel.2020.105914,TT-DT,[70]PCBM,TT-DT,PC70BM,,CCCCC(=O)OCC1(C2=CC=CC=C2)C3=CC=CC4=CC=CC5=CC=CC6=CC=C7C=CC=CC8=CC=CC1=C8C7=C6C5=C4C3,0.86,7.7,62.0,4.1,4.105639999999999,0.1375609756097474,,,1:2 w/w,DPE,DPE,5 vol% DPE,regular device architecture,regular,LiF,,MoO3,,89.0,CF/DPE (95:5),chloroform,,,,,-6.1,-3.9,
60066,10.1016/j.orgel.2020.105914,10.1016/j.orgel.2020.105914,TT-DT,[70]PCBM,TT-DT,PC70BM,,CCCCC(=O)OCC1(C2=CC=CC=C2)C3=CC=CC4=CC=CC5=CC=CC6=CC=C7C=CC=CC8=CC=CC1=C8C7=C6C5=C4C3,0.86,6.6,61.0,3.5,3.4623599999999994,1.0754285714285874,,,1:2 w/w,DPE,DPE,5 vol% DPE,regular device architecture,regular,LiF,,MoO3,,78.0,Tol./DPE (95:5),toluene,,,,,-6.1,-3.9,
60067,10.1016/j.orgel.2020.105914,10.1016/j.orgel.2020.105914,T-HD (ran.),[70]PCBM,T-HD (ran.),PC70BM,,CCCCC(=O)OCC1(C2=CC=CC=C2)C3=CC=CC4=CC=CC5=CC=CC6=CC=C7C=CC=CC8=CC=CC1=C8C7=C6C5=C4C3,0.85,11.2,61.0,5.9,5.8072,1.5728813559322108,,,1:2,DPE,DPE,,regular device architecture,conventional,LiF,,MoO3,,108.0,CF/DPE (95:5),chloroform,,,,,-6.1,-3.9,
60068,10.1016/j.orgel.2020.105914,10.1016/j.orgel.2020.105914,T-HD (ran.),[70]PCBM,T-HD (ran.),PC70BM,,CCCCC(=O)OCC1(C2=CC=CC=C2)C3=CC=CC4=CC=CC5=CC=CC6=CC=C7C=CC=CC8=CC=CC1=C8C7=C6C5=C4C3,0.86,9.9,63.0,5.4,5.36382,0.6700000000000141,,,1:2,DPE,DPE,,regular device architecture,conventional,LiF,,MoO3,,94.0,Tol./DPE (95:5),toluene,,,,,-6.1,-3.9,
60069,10.1016/j.orgel.2020.105914,10.1016/j.orgel.2020.105914,T-HD (reg.),[70]PCBM,T-HD (reg.),PC70BM,,CCCCC(=O)OCC1(C2=CC=CC=C2)C3=CC=CC4=CC=CC5=CC=CC6=CC=C7C=CC=CC8=CC=CC1=C8C7=C6C5=C4C3,0.88,11.9,63.0,6.6,6.59736,0.0399999999999929,,,1:2 w/w,DPE,DPE,5 vol% DPE,regular device architecture,regular,LiF,,MoO3,,96.0,CF/DPE (95:5),chloroform,,,,,-6.1,-3.9,
60070,10.1016/j.orgel.2020.105914,10.1016/j.orgel.2020.105914,T-HD (reg.),[70]PCBM,T-HD (reg.),PC70BM,,CCCCC(=O)OCC1(C2=CC=CC=C2)C3=CC=CC4=CC=CC5=CC=CC6=CC=C7C=CC=CC8=CC=CC1=C8C7=C6C5=C4C3,0.86,11.2,64.0,6.1,6.16448,1.0570491803278776,,,1:2 w/w,DPE,DPE,5 vol% DPE,regular device architecture,regular,LiF,,MoO3,,123.0,Tol./DPE (95:5),toluene,,,,,-6.1,-3.9,
60071,10.1016/j.orgel.2020.105914,10.1016/j.orgel.2020.105914,2T-HD,[70]PCBM,2T-HD,PC70BM,,CCCCC(=O)OCC1(C2=CC=CC=C2)C3=CC=CC4=CC=CC5=CC=CC6=CC=C7C=CC=CC8=CC=CC1=C8C7=C6C5=C4C3,0.77,14.1,47.0,5.1,5.10279,0.0547058823529425,,,1:2,DPE,DPE,,inverted,inverted,ZnO,,MoO3,,124.0,CF/DPE (98:2),chloroform:DPE (98:2),,,,,-6.1,-3.9,
60072,10.1016/j.orgel.2020.105914,10.1016/j.orgel.2020.105914,2T-DT,[70]PCBM,2T-DT,PC70BM,,CCCCC(=O)OCC1(C2=CC=CC=C2)C3=CC=CC4=CC=CC5=CC=CC6=CC=C7C=CC=CC8=CC=CC1=C8C7=C6C5=C4C3,0.74,12.1,57.0,5.1,5.10378,0.0741176470588214,,,1:2,DPE,DPE,5% v/v,ITO/ZnO/Active layer/MoO3/Ag,inverted,ZnO,,MoO3,,76.0,CF/DPE (95:5),chloroform,,,,,-6.1,-3.9,
60073,10.1016/j.orgel.2020.105914,10.1016/j.orgel.2020.105914,2T-DT,[70]PCBM,2T-DT,PC70BM,,CCCCC(=O)OCC1(C2=CC=CC=C2)C3=CC=CC4=CC=CC5=CC=CC6=CC=C7C=CC=CC8=CC=CC1=C8C7=C6C5=C4C3,0.75,12.3,60.0,5.6,5.535000000000001,1.1607142857142612,,,1:2,DPE,DPE,5% v/v,ITO/ZnO/Active layer/MoO3/Ag,inverted,ZnO,,MoO3,,81.0,Tol./DPE (95:5),toluene,,,,,-6.1,-3.9,
60074,10.1016/j.orgel.2020.105914,10.1016/j.orgel.2020.105914,TT-HD,[70]PCBM,TT-HD,PC70BM,,CCCCC(=O)OCC1(C2=CC=CC=C2)C3=CC=CC4=CC=CC5=CC=CC6=CC=C7C=CC=CC8=CC=CC1=C8C7=C6C5=C4C3,0.74,12.2,44.0,3.9,3.97232,1.8543589743589728,,,1:2 w/w,DPE,DPE,5 vol% DPE,inverted,inverted,ZnO,,MoO3,,95.0,CF/DPE (95:5),chloroform,,,,,-6.1,-3.9,
60075,10.1016/j.orgel.2020.105914,10.1016/j.orgel.2020.105914,TT-DT,[70]PCBM,TT-DT,PC70BM,,CCCCC(=O)OCC1(C2=CC=CC=C2)C3=CC=CC4=CC=CC5=CC=CC6=CC=C7C=CC=CC8=CC=CC1=C8C7=C6C5=C4C3,0.82,7.5,60.0,3.6,3.69,2.499999999999984,,,1:2 w/w,DPE,DPE,5 vol% DPE,inverted,inverted,ZnO,,MoO3,,93.0,CF/DPE (95:5),chloroform,,,,,-6.1,-3.9,
60076,10.1016/j.orgel.2020.105914,10.1016/j.orgel.2020.105914,TT-DT,[70]PCBM,TT-DT,PC70BM,,CCCCC(=O)OCC1(C2=CC=CC=C2)C3=CC=CC4=CC=CC5=CC=CC6=CC=C7C=CC=CC8=CC=CC1=C8C7=C6C5=C4C3,0.82,7.2,58.0,3.4,3.4243200000000003,0.715294117647069,,,1:2 w/w,DPE,DPE,5 vol% DPE,inverted,inverted,ZnO,,MoO3,,79.0,Tol./DPE (95:5),toluene,,,,,-6.1,-3.9,
60077,10.1016/j.orgel.2020.105914,10.1016/j.orgel.2020.105914,T-HD (ran.),[70]PCBM,T-HD (ran.),PC70BM,,CCCCC(=O)OCC1(C2=CC=CC=C2)C3=CC=CC4=CC=CC5=CC=CC6=CC=C7C=CC=CC8=CC=CC1=C8C7=C6C5=C4C3,0.75,10.0,51.0,3.8,3.825,0.6578947368421146,,,1:2,DPE,DPE,,inverted,inverted,ZnO,,MoO3,,123.0,CF/DPE (95:5),chloroform,,,,,-6.1,-3.9,
60078,10.1016/j.orgel.2020.105914,10.1016/j.orgel.2020.105914,T-HD (ran.),[70]PCBM,T-HD (ran.),PC70BM,,CCCCC(=O)OCC1(C2=CC=CC=C2)C3=CC=CC4=CC=CC5=CC=CC6=CC=C7C=CC=CC8=CC=CC1=C8C7=C6C5=C4C3,0.84,9.0,62.0,4.7,4.6872,0.2723404255319226,,,1:2,DPE,DPE,,inverted,inverted,ZnO,,MoO3,,117.0,Tol./DPE (95:5),toluene,,,,,-6.1,-3.9,
60079,10.1016/j.orgel.2020.105914,10.1016/j.orgel.2020.105914,T-HD (reg.),[70]PCBM,T-HD (reg.),PC70BM,,CCCCC(=O)OCC1(C2=CC=CC=C2)C3=CC=CC4=CC=CC5=CC=CC6=CC=C7C=CC=CC8=CC=CC1=C8C7=C6C5=C4C3,0.8,10.8,51.0,4.4,4.4064000000000005,0.1454545454545496,,,1:2,DPE,DPE,,inverted,inverted,ZnO,,MoO3,,114.0,CF/DPE (95:5),chloroform,,,,,-6.1,-3.9,
60080,10.1016/j.orgel.2020.105914,10.1016/j.orgel.2020.105914,T-HD (reg.),[70]PCBM,T-HD (reg.),PC70BM,,CCCCC(=O)OCC1(C2=CC=CC=C2)C3=CC=CC4=CC=CC5=CC=CC6=CC=C7C=CC=CC8=CC=CC1=C8C7=C6C5=C4C3,0.84,10.6,53.0,4.7,4.71912,0.4068085106382983,,,1:2,DPE,DPE,,inverted,inverted,ZnO,,MoO3,,151.0,Tol./DPE (95:5),toluene,,,,,-6.1,-3.9,
60081,10.1016/j.orgel.2020.105924,10.1016/j.orgel.2020.105924,PTB7-th,PC71BM,PTB7-Th,PC71BM,CCCCC(CC)COC(=O)c1sc2csc(-c3cc4c(-c5ccc(CC(CC)CCCC)s5)c5sccc5c(-c5ccc(CC(CC)CCCC)s5)c4s3)c2c1F,COC(=O)CCCC1(c2ccccc2)C23c4c5ccc6c7cc8c9c%10c(cc%11cc%12c%13c%14c(cc%15c%16ccc-5c2c%16c2c5c%16c%17c(c(c46)c7c9c%17c4c%10c%11c%13c4c%16c%14c%152)C513)C%12)C8,0.77,12.95,46.0,4.73,4.58689,3.025581395348857,4.59,4.73,1:1.5,DIO,,3% v/v,,fullerene-based BHJ,ZnO/Poly-lysine,ZnO/Poly-lysine,MoO3,,100.0,chlorobenzene,,,-5.21,-3.6,,-5.9,-3.9,
60082,10.1016/j.orgel.2020.105924,10.1016/j.orgel.2020.105924,PTB7-th,PC71BM,PTB7-Th,PC71BM,CCCCC(CC)COC(=O)c1sc2csc(-c3cc4c(-c5ccc(CC(CC)CCCC)s5)c5sccc5c(-c5ccc(CC(CC)CCCC)s5)c4s3)c2c1F,COC(=O)CCCC1(c2ccccc2)C23c4c5ccc6c7cc8c9c%10c(cc%11cc%12c%13c%14c(cc%15c%16ccc-5c2c%16c2c5c%16c%17c(c(c46)c7c9c%17c4c%10c%11c%13c4c%16c%14c%152)C513)C%12)C8,0.78,12.81,45.0,4.7,4.496310000000001,4.333829787234022,4.52,4.7,1:1.5,DIO,,3% v/v,,fullerene-based BHJ,ZnO/Poly-lysine,ZnO/Poly-lysine,MoO3,,100.0,chlorobenzene,,,-5.21,-3.6,,-5.9,-3.9,
60083,10.1016/j.orgel.2020.105924,10.1016/j.orgel.2020.105924,PBDB-T-2F,Y6,PM6,Y6,COC(=O)C(C)(C)c1cc(C)cc(-c2sc3c4sc5cc(/C=C6/C(=O)c7cc(F)cc(c7)C(=O)/C6=C\c6cc(C(C)(C)C(=O)OC)c(-c7cc(C)cc(C(C)(C)C(=O)OC)c7)s6)sc5c4c(C(C)(C)C(=O)OC)ccc2-3)c1,CCCCCCCCCCCc1c(/C=C2\C(=O)c3cc(F)c(F)cc3C2=C(C#N)C#N)sc2c1sc1c3c4nsnc4c4c5sc6c(CCCCCCCCCCC)c(/C=C7\C(=O)c8cc(F)c(F)cc8C7=C(C#N)C#N)sc6c5n(CC(CC)CCCC)c4c3n(CC(CC)CCCC)c21,0.84,18.62,45.0,7.14,7.03836,1.4235294117647022,6.96,7.14,1:1.2,CN,,0.5% v/v,inverted,organic photovoltaic,ZnO/Poly-lysine,ZnO/Poly-lysine,MoO3,,100.0,chloroform,,,-5.56,-3.65,,-5.65,-4.09,
60084,10.1016/j.orgel.2020.105924,10.1016/j.orgel.2020.105924,PTB7-th,PC71BM,PTB7-Th,PC71BM,CCCCC(CC)COC(=O)c1sc2csc(-c3cc4c(-c5ccc(CC(CC)CCCC)s5)c5sccc5c(-c5ccc(CC(CC)CCCC)s5)c4s3)c2c1F,COC(=O)CCCC1(c2ccccc2)C23c4c5ccc6c7cc8c9c%10c(cc%11cc%12c%13c%14c(cc%15c%16ccc-5c2c%16c2c5c%16c%17c(c(c46)c7c9c%17c4c%10c%11c%13c4c%16c%14c%152)C513)C%12)C8,0.76,16.02,59.0,7.23,7.183368000000001,0.6449792531120302,7.18,7.23,1:1.5,DIO,,3% v/v,inverted,organic photovoltaic,ZnO,ZnO,MoO3,,100.0,chlorobenzene,,,-5.21,-3.6,,-5.9,-3.9,
60085,10.1016/j.orgel.2020.105924,10.1016/j.orgel.2020.105924,PTB7-th,PC71BM,PTB7-Th,PC71BM,CCCCC(CC)COC(=O)c1sc2csc(-c3cc4c(-c5ccc(CC(CC)CCCC)s5)c5sccc5c(-c5ccc(CC(CC)CCCC)s5)c4s3)c2c1F,COC(=O)CCCC1(c2ccccc2)C23c4c5ccc6c7cc8c9c%10c(cc%11cc%12c%13c%14c(cc%15c%16ccc-5c2c%16c2c5c%16c%17c(c(c46)c7c9c%17c4c%10c%11c%13c4c%16c%14c%152)C513)C%12)C8,0.77,17.48,62.0,8.32,8.344952,0.2999038461538338,8.29,8.32,1:1.5,DIO,,3% v/v,inverted,fullerene-based BHJ,ZnO/Poly-lysine,ZnO/Poly-lysine,MoO3,,100.0,chlorobenzene,,,-5.21,-3.6,,-5.9,-3.9,
60086,10.1016/j.orgel.2020.105924,10.1016/j.orgel.2020.105924,PBDB-T,ITIC,PBDB-T,ITIC,CCCCC(CC)Cc1ccc(-c2c3cc(-c4ccc(-c5sc(-c6cccs6)c6c5C(=O)c5c(CC(CC)CCCC)sc(CC(CC)CCCC)c5C6=O)s4)sc3c(-c3ccc(CC(CC)CCCC)s3)c3ccsc23)s1,CCCCCCc1ccc(C2(c3ccc(CCCCCC)cc3)c3cc4c(cc3-c3sc5cc(C=C6C(=O)c7ccccc7C6=C(C#N)C#N)sc5c32)C(c2ccc(CCCCCC)cc2)(c2ccc(CCCCCC)cc2)c2c-4sc3cc(C=C4C(=O)c5ccccc5C4=C(C#N)C#N)sc23)cc1,0.83,15.82,54.0,7.21,7.090523999999999,1.657087378640785,7.17,7.21,1:1,DIO,,0.5% v/v,inverted,organic photovoltaic,ZnO,ZnO,MoO3,,100.0,chlorobenzene,,,-5.33,-3.48,,-5.576,-3.916,
60087,10.1016/j.orgel.2020.105924,10.1016/j.orgel.2020.105924,PBDB-T,ITIC,PBDB-T,ITIC,CCCCC(CC)Cc1ccc(-c2c3cc(-c4ccc(-c5sc(-c6cccs6)c6c5C(=O)c5c(CC(CC)CCCC)sc(CC(CC)CCCC)c5C6=O)s4)sc3c(-c3ccc(CC(CC)CCCC)s3)c3ccsc23)s1,CCCCCCc1ccc(C2(c3ccc(CCCCCC)cc3)c3cc4c(cc3-c3sc5cc(C=C6C(=O)c7ccccc7C6=C(C#N)C#N)sc5c32)C(c2ccc(CCCCCC)cc2)(c2ccc(CCCCCC)cc2)c2c-4sc3cc(C=C4C(=O)c5ccccc5C4=C(C#N)C#N)sc23)cc1,0.85,16.72,55.0,7.92,7.816599999999998,1.3055555555555745,7.81,7.92,1:1,DIO,,0.5% v/v,inverted,organic photovoltaic,ZnO/Poly-lysine,ZnO/Poly-lysine,MoO3,,100.0,chlorobenzene,,,-5.33,-3.48,,-5.576,-3.916,
60088,10.1016/j.orgel.2020.105924,10.1016/j.orgel.2020.105924,PBDB-T-2Cl,IT-4F,PBDB-T-2Cl,IT-4F,CCCCC(CC)Cc1sc(-c2c3cc(-c4ccc(-c5sc(-c6cccs6)c6c5C(=O)c5c(CC(CC)CCCC)sc(CC(CC)CCCC)c5C6=O)s4)sc3c(-c3cc(Cl)c(CC(CC)CCCC)s3)c3ccsc23)cc1Cl,CCCCCCc1ccc(C2(c3ccc(CCCCCC)cc3)c3cc4c(cc3-c3sc5cc(/C=C6\C(=O)c7cc(F)c(F)cc7C6=C(C#N)C#N)sc5c32)C(c2ccc(CCCCCC)cc2)(c2ccc(CCCCCC)cc2)c2c-4sc3cc(/C=C4\C(=O)c5cc(F)c(F)cc5C4=C(C#N)C#N)sc23)cc1,0.86,19.01,70.0,11.65,11.44402,1.768068669527899,11.48,11.65,1:1,DIO,,0.5% v/v,,organic photovoltaic,ZnO,ZnO,MoO3,,100.0,chlorobenzene,,,-5.52,-3.6,,-5.66,-4.14,
60089,10.1016/j.orgel.2020.105924,10.1016/j.orgel.2020.105924,PBDB-T-2Cl,IT-4F,PBDB-T-2Cl,IT-4F,CCCCC(CC)Cc1sc(-c2c3cc(-c4ccc(-c5sc(-c6cccs6)c6c5C(=O)c5c(CC(CC)CCCC)sc(CC(CC)CCCC)c5C6=O)s4)sc3c(-c3cc(Cl)c(CC(CC)CCCC)s3)c3ccsc23)cc1Cl,CCCCCCc1ccc(C2(c3ccc(CCCCCC)cc3)c3cc4c(cc3-c3sc5cc(/C=C6\C(=O)c7cc(F)c(F)cc7C6=C(C#N)C#N)sc5c32)C(c2ccc(CCCCCC)cc2)(c2ccc(CCCCCC)cc2)c2c-4sc3cc(/C=C4\C(=O)c5cc(F)c(F)cc5C4=C(C#N)C#N)sc23)cc1,0.85,20.58,70.0,12.5,12.2451,2.039199999999994,12.32,12.5,1:1,DIO,,0.5% v/v,,organic photovoltaic,ZnO/Poly-lysine,ZnO/Poly-lysine,MoO3,,100.0,chlorobenzene,,,-5.52,-3.6,,-5.66,-4.14,
60090,10.1016/j.orgel.2020.105924,10.1016/j.orgel.2020.105924,PBDB-T-2F,Y6,PM6,Y6,COC(=O)C(C)(C)c1cc(C)cc(-c2sc3c4sc5cc(/C=C6/C(=O)c7cc(F)cc(c7)C(=O)/C6=C\c6cc(C(C)(C)C(=O)OC)c(-c7cc(C)cc(C(C)(C)C(=O)OC)c7)s6)sc5c4c(C(C)(C)C(=O)OC)ccc2-3)c1,CCCCCCCCCCCc1c(/C=C2\C(=O)c3cc(F)c(F)cc3C2=C(C#N)C#N)sc2c1sc1c3c4nsnc4c4c5sc6c(CCCCCCCCCCC)c(/C=C7\C(=O)c8cc(F)c(F)cc8C7=C(C#N)C#N)sc6c5n(CC(CC)CCCC)c4c3n(CC(CC)CCCC)c21,0.83,24.1,70.0,14.05,14.0021,0.3409252669039165,13.98,14.05,1:1.2,CN,,0.5% v/v,inverted,organic photovoltaic,ZnO,ZnO,MoO3,,100.0,chloroform,,,-5.56,-3.65,,-5.65,-4.09,
