Repository: JiYiqaq/PCE-KA-GNN

# Data directory

- `raw/Active_Database.csv` is the immutable source dataset bundled under CC BY 4.0. Do not overwrite it with processed data.
- `processed/` is created and populated by the training pipeline. Generated `.pt` and `.pth` caches are intentionally ignored by Git because they can exceed GitHub's normal single-file limit.

See `../DATA_LICENSE.md` for provenance, license and checksum information.

File: data/raw/Active_Database.csv (part 179 of 471)
id,doi,doi_norm,donor,acceptor,donor_canonical,acceptor_canonical,donor_smiles,acceptor_smiles,voc,jsc,ff,pce,pce_recomputed,pce_relative_error_percent,pce_avg,pce_best,d_a_ratio,additive,additive_canonical,additive_ratio,device_structure,device_type,etl,etl_canonical,htl,htl_canonical,active_layer_thickness,solvent,solvent_canonical,annealing_temp,homo_d,lumo_d,eg_d,homo_a,lumo_a,eg_a
60091,10.1016/j.orgel.2020.105924,10.1016/j.orgel.2020.105924,PBDB-T-2F,Y6,PM6,Y6,COC(=O)C(C)(C)c1cc(C)cc(-c2sc3c4sc5cc(/C=C6/C(=O)c7cc(F)cc(c7)C(=O)/C6=C\c6cc(C(C)(C)C(=O)OC)c(-c7cc(C)cc(C(C)(C)C(=O)OC)c7)s6)sc5c4c(C(C)(C)C(=O)OC)ccc2-3)c1,CCCCCCCCCCCc1c(/C=C2\C(=O)c3cc(F)c(F)cc3C2=C(C#N)C#N)sc2c1sc1c3c4nsnc4c4c5sc6c(CCCCCCCCCCC)c(/C=C7\C(=O)c8cc(F)c(F)cc8C7=C(C#N)C#N)sc6c5n(CC(CC)CCCC)c4c3n(CC(CC)CCCC)c21,0.85,24.81,72.0,15.31,15.18372,0.8248203788373579,15.07,15.31,1:1.2,CN,,0.5% v/v,inverted,organic photovoltaic,ZnO/Poly-lysine,ZnO/Poly-lysine,MoO3,,100.0,chloroform,,,-5.56,-3.65,,-5.65,-4.09,
60096,10.1016/j.orgel.2020.105944,10.1016/j.orgel.2020.105944,PM6,Y6,PM6,Y6,COC(=O)C(C)(C)c1cc(C)cc(-c2sc3c4sc5cc(/C=C6/C(=O)c7cc(F)cc(c7)C(=O)/C6=C\c6cc(C(C)(C)C(=O)OC)c(-c7cc(C)cc(C(C)(C)C(=O)OC)c7)s6)sc5c4c(C(C)(C)C(=O)OC)ccc2-3)c1,CCCCCCCCCCCc1c(/C=C2\C(=O)c3cc(F)c(F)cc3C2=C(C#N)C#N)sc2c1sc1c3c4nsnc4c4c5sc6c(CCCCCCCCCCC)c(/C=C7\C(=O)c8cc(F)c(F)cc8C7=C(C#N)C#N)sc6c5n(CC(CC)CCCC)c4c3n(CC(CC)CCCC)c21,0.81,21.4,66.7,11.5,11.561778,0.5371999999999875,11.5,,1:1.2,,,,Normal,normal,PFN-Br,,PEDOT:PSS,PEDOT:PSS,,chlorobenzene,,,-5.56,-3.65,,-5.65,-4.09,
60097,10.1016/j.orgel.2020.105944,10.1016/j.orgel.2020.105944,PM6,Y6,PM6,Y6,COC(=O)C(C)(C)c1cc(C)cc(-c2sc3c4sc5cc(/C=C6/C(=O)c7cc(F)cc(c7)C(=O)/C6=C\c6cc(C(C)(C)C(=O)OC)c(-c7cc(C)cc(C(C)(C)C(=O)OC)c7)s6)sc5c4c(C(C)(C)C(=O)OC)ccc2-3)c1,CCCCCCCCCCCc1c(/C=C2\C(=O)c3cc(F)c(F)cc3C2=C(C#N)C#N)sc2c1sc1c3c4nsnc4c4c5sc6c(CCCCCCCCCCC)c(/C=C7\C(=O)c8cc(F)c(F)cc8C7=C(C#N)C#N)sc6c5n(CC(CC)CCCC)c4c3n(CC(CC)CCCC)c21,0.82,23.8,69.0,13.4,13.466039999999998,0.4928358208955032,13.4,,1:1.2,1-chloronaphthalene,,0.5% v/v,Normal,normal,PFN-Br,,PEDOT:PSS,PEDOT:PSS,,chlorobenzene,,,-5.56,-3.65,,-5.65,-4.09,
60098,10.1016/j.orgel.2020.105944,10.1016/j.orgel.2020.105944,PM6,Y6,PM6,Y6,COC(=O)C(C)(C)c1cc(C)cc(-c2sc3c4sc5cc(/C=C6/C(=O)c7cc(F)cc(c7)C(=O)/C6=C\c6cc(C(C)(C)C(=O)OC)c(-c7cc(C)cc(C(C)(C)C(=O)OC)c7)s6)sc5c4c(C(C)(C)C(=O)OC)ccc2-3)c1,CCCCCCCCCCCc1c(/C=C2\C(=O)c3cc(F)c(F)cc3C2=C(C#N)C#N)sc2c1sc1c3c4nsnc4c4c5sc6c(CCCCCCCCCCC)c(/C=C7\C(=O)c8cc(F)c(F)cc8C7=C(C#N)C#N)sc6c5n(CC(CC)CCCC)c4c3n(CC(CC)CCCC)c21,0.49,16.6,45.0,3.6,3.6603,1.6750000000000067,3.6,,1:1.2,,,,Normal,normal,PFN-Br,,NiOx,NiOx,95.0,chlorobenzene,,,-5.56,-3.65,,-5.65,-4.09,
60099,10.1016/j.orgel.2020.105944,10.1016/j.orgel.2020.105944,PM6,Y6,PM6,Y6,COC(=O)C(C)(C)c1cc(C)cc(-c2sc3c4sc5cc(/C=C6/C(=O)c7cc(F)cc(c7)C(=O)/C6=C\c6cc(C(C)(C)C(=O)OC)c(-c7cc(C)cc(C(C)(C)C(=O)OC)c7)s6)sc5c4c(C(C)(C)C(=O)OC)ccc2-3)c1,CCCCCCCCCCCc1c(/C=C2\C(=O)c3cc(F)c(F)cc3C2=C(C#N)C#N)sc2c1sc1c3c4nsnc4c4c5sc6c(CCCCCCCCCCC)c(/C=C7\C(=O)c8cc(F)c(F)cc8C7=C(C#N)C#N)sc6c5n(CC(CC)CCCC)c4c3n(CC(CC)CCCC)c21,0.82,20.5,66.5,11.2,11.17865,0.1906249999999998,11.2,,1:1.2,,,,Inverted,inverted,ZnO (sol-gel),ZnO,MoO3,,,chlorobenzene,,,-5.56,-3.65,,-5.65,-4.09,
60100,10.1016/j.orgel.2020.105944,10.1016/j.orgel.2020.105944,PM6,Y6,PM6,Y6,COC(=O)C(C)(C)c1cc(C)cc(-c2sc3c4sc5cc(/C=C6/C(=O)c7cc(F)cc(c7)C(=O)/C6=C\c6cc(C(C)(C)C(=O)OC)c(-c7cc(C)cc(C(C)(C)C(=O)OC)c7)s6)sc5c4c(C(C)(C)C(=O)OC)ccc2-3)c1,CCCCCCCCCCCc1c(/C=C2\C(=O)c3cc(F)c(F)cc3C2=C(C#N)C#N)sc2c1sc1c3c4nsnc4c4c5sc6c(CCCCCCCCCCC)c(/C=C7\C(=O)c8cc(F)c(F)cc8C7=C(C#N)C#N)sc6c5n(CC(CC)CCCC)c4c3n(CC(CC)CCCC)c21,0.8,19.3,63.9,9.8,9.86616,0.6751020408163264,9.8,,1:1.2,,,,Inverted,inverted,ZnO (NP),ZnO,MoO3,,95.0,chlorobenzene,,,-5.56,-3.65,,-5.65,-4.09,
60101,10.1016/j.orgel.2020.105976,10.1016/j.orgel.2020.105976,P3HT,PC61BM,P3HT,PC61BM,CCCCCCc1ccsc1,COC(=O)CCCC1(c2ccccc2)C23c4c5c6c7c8c9c(c%10c%11c2c2c%12c4c4c%13c5c5c7c7c8c8c%14c9c%10c9c%10c%11c2c2c%11c%12c4c4c%12c%13c5c5c7c7c8c8c%14c9c9c%10c2c2c%11c4c4c%12c5c7c5c8c9c2c45)C613,0.53,9.4,61.0,3.0,3.03902,1.300666666666661,3.0,,1:1,,,,inverted,inverted,ZnO,ZnO,MoOx,MoO3,150.0,"1,2-dichlorobenzene",o-DCB,,-5.01,-3.12,,-6.1,-3.7,
60102,10.1016/j.orgel.2020.105976,10.1016/j.orgel.2020.105976,P3HT,(3BS)2-SiPc,P3HT,(3BS)2-SiPc,CCCCCCc1ccsc1,,0.76,9.0,53.0,3.6,3.6252,0.6999999999999968,3.6,,1:1,,,,inverted,inverted,ZnO,ZnO,MoOx,MoO3,150.0,"1,2-dichlorobenzene",o-DCB,,-5.01,-3.12,,,,
60103,10.1016/j.orgel.2020.105976,10.1016/j.orgel.2020.105976,PBDB-T,PC61BM,PBDB-T,PC61BM,CCCCC(CC)Cc1ccc(-c2c3cc(-c4ccc(-c5sc(-c6cccs6)c6c5C(=O)c5c(CC(CC)CCCC)sc(CC(CC)CCCC)c5C6=O)s4)sc3c(-c3ccc(CC(CC)CCCC)s3)c3ccsc23)s1,COC(=O)CCCC1(c2ccccc2)C23c4c5c6c7c8c9c(c%10c%11c2c2c%12c4c4c%13c5c5c7c7c8c8c%14c9c%10c9c%10c%11c2c2c%11c%12c4c4c%12c%13c5c5c7c7c8c8c%14c9c9c%10c2c2c%11c4c4c%12c5c7c5c8c9c2c45)C613,0.78,12.1,68.0,6.4,6.41784,0.2787499999999943,6.4,,1:1,"1,8-diiodooctane (DIO)",,3 vol%,inverted,inverted,ZnO,ZnO,MoOx,MoO3,80.0,"1,2-dichlorobenzene",o-DCB,,-5.33,-3.48,,-6.1,-3.7,
60104,10.1016/j.orgel.2020.105976,10.1016/j.orgel.2020.105976,PBDB-T,(3BS)2-SiPc,PBDB-T,(3BS)2-SiPc,CCCCC(CC)Cc1ccc(-c2c3cc(-c4ccc(-c5sc(-c6cccs6)c6c5C(=O)c5c(CC(CC)CCCC)sc(CC(CC)CCCC)c5C6=O)s4)sc3c(-c3ccc(CC(CC)CCCC)s3)c3ccsc23)s1,,1.09,7.0,45.0,3.43,3.4335000000000004,0.1020408163265388,3.43,,1:1,,,,inverted,inverted,ZnO,ZnO,MoOx,MoO3,80.0,"1,2-dichlorobenzene",o-DCB,,-5.33,-3.48,,,,
60105,10.1016/j.orgel.2020.105996,10.1016/j.orgel.2020.105996,SMBDT-SF,PC71BM,SMBDT-SF,PC71BM,,COC(=O)CCCC1(c2ccccc2)C23c4c5ccc6c7cc8c9c%10c(cc%11cc%12c%13c%14c(cc%15c%16ccc-5c2c%16c2c5c%16c%17c(c(c46)c7c9c%17c4c%10c%11c%13c4c%16c%14c%152)C513)C%12)C8,1.18,1.44,55.0,0.9,0.9345599999999998,3.839999999999979,0.74,0.9,1:0.5,,,,ITO/PEDOT:PSS/Blend/PFN-Br/Al,conventional,PFN-Br,PFN-Br,PEDOT:PSS,PEDOT:PSS,100.0,chloroform,chloroform,,,,,-5.9,-3.9,
60106,10.1016/j.orgel.2020.105996,10.1016/j.orgel.2020.105996,SMBDT-S,PC71BM,SMBDT-S,PC71BM,,COC(=O)CCCC1(c2ccccc2)C23c4c5ccc6c7cc8c9c%10c(cc%11cc%12c%13c%14c(cc%15c%16ccc-5c2c%16c2c5c%16c%17c(c(c46)c7c9c%17c4c%10c%11c%13c4c%16c%14c%152)C513)C%12)C8,1.09,5.55,50.0,2.89,3.02475,4.6626297577854645,2.62,2.89,1:0.5,,,,ITO/PEDOT:PSS/Blend/PFN-Br/Al,conventional,PFN-Br,PFN-Br,PEDOT:PSS,PEDOT:PSS,100.0,chloroform,chloroform,,,,,-5.9,-3.9,
60107,10.1016/j.orgel.2020.105996,10.1016/j.orgel.2020.105996,SMBDT-S,PC71BM,SMBDT-S,PC71BM,,COC(=O)CCCC1(c2ccccc2)C23c4c5ccc6c7cc8c9c%10c(cc%11cc%12c%13c%14c(cc%15c%16ccc-5c2c%16c2c5c%16c%17c(c(c46)c7c9c%17c4c%10c%11c%13c4c%16c%14c%152)C513)C%12)C8,1.04,5.68,41.0,2.41,2.421952,0.4959336099584862,1.99,2.41,1:0.5,,,,ITO/PEDOT:PSS/Blend/PFN-Br/Al,conventional,PFN-Br,PFN-Br,PEDOT:PSS,PEDOT:PSS,100.0,chloroform,chloroform,,,,,-5.9,-3.9,
60111,10.1016/j.orgel.2020.106020,10.1016/j.orgel.2020.106020,P3HT,PC61BM,P3HT,PC61BM,CCCCCCc1ccsc1,COC(=O)CCCC1(c2ccccc2)C23c4c5c6c7c8c9c(c%10c%11c2c2c%12c4c4c%13c5c5c7c7c8c8c%14c9c%10c9c%10c%11c2c2c%11c%12c4c4c%12c%13c5c5c7c7c8c8c%14c9c9c%10c2c2c%11c4c4c%12c5c7c5c8c9c2c45)C613,0.55,11.43,40.0,2.51,2.5146,0.1832669322709315,,,1:1,,,,PET/AgNWs/PEDOT:PSS/active layer/EGaIn,flexible,,,PEDOT:PSS,PEDOT:PSS,80.0,chlorobenzene,chlorobenzene,120.0,-5.01,-3.12,,-6.1,-3.7,
60117,10.1016/j.orgel.2020.106020,10.1016/j.orgel.2020.106020,P3HT,PC61BM,P3HT,PC61BM,CCCCCCc1ccsc1,COC(=O)CCCC1(c2ccccc2)C23c4c5c6c7c8c9c(c%10c%11c2c2c%12c4c4c%13c5c5c7c7c8c8c%14c9c%10c9c%10c%11c2c2c%11c%12c4c4c%12c%13c5c5c7c7c8c8c%14c9c9c%10c2c2c%11c4c4c%12c5c7c5c8c9c2c45)C613,0.44,6.14,30.0,0.82,0.81048,1.1609756097560942,,,1:1,,,,PET/AgNWs/PEDOT:PSS/active layer/EGaIn,flexible,,,PEDOT:PSS,PEDOT:PSS,80.0,chlorobenzene,chlorobenzene,120.0,-5.01,-3.12,,-6.1,-3.7,
60118,10.1016/j.orgel.2020.106020,10.1016/j.orgel.2020.106020,PTB7,PC71BM,PTB7,PC71BM,CCCCC(CC)COC(=O)c1sc2c(-c3cc4c(OCC(CC)CCCC)c5sccc5c(OCC(CC)CCCC)c4s3)scc2c1F,COC(=O)CCCC1(c2ccccc2)C23c4c5ccc6c7cc8c9c%10c(cc%11cc%12c%13c%14c(cc%15c%16ccc-5c2c%16c2c5c%16c%17c(c(c46)c7c9c%17c4c%10c%11c%13c4c%16c%14c%152)C513)C%12)C8,0.74,13.61,48.0,4.85,4.834272,0.3242886597938182,,,1:1.75,,,,PET/AgNWs/PEDOT:PSS/active layer/EGaIn,flexible,,,PEDOT:PSS,PEDOT:PSS,80.0,chlorobenzene,chlorobenzene,120.0,-5.19,-3.43,,-5.9,-3.9,
60119,10.1016/j.orgel.2020.106020,10.1016/j.orgel.2020.106020,PTB7,PC71BM,PTB7,PC71BM,CCCCC(CC)COC(=O)c1sc2c(-c3cc4c(OCC(CC)CCCC)c5sccc5c(OCC(CC)CCCC)c4s3)scc2c1F,COC(=O)CCCC1(c2ccccc2)C23c4c5ccc6c7cc8c9c%10c(cc%11cc%12c%13c%14c(cc%15c%16ccc-5c2c%16c2c5c%16c%17c(c(c46)c7c9c%17c4c%10c%11c%13c4c%16c%14c%152)C513)C%12)C8,0.68,7.75,28.0,1.47,1.4756,0.3809523809523843,,,1:1.75,,,,PET/AgNWs/PEDOT:PSS/active layer/EGaIn,flexible,,,PEDOT:PSS,PEDOT:PSS,80.0,chlorobenzene,chlorobenzene,120.0,-5.19,-3.43,,-5.9,-3.9,
60124,10.1016/j.orgel.2020.106027,10.1016/j.orgel.2020.106027,PBDB-T,ITIC,PBDB-T,ITIC,CCCCC(CC)Cc1ccc(-c2c3cc(-c4ccc(-c5sc(-c6cccs6)c6c5C(=O)c5c(CC(CC)CCCC)sc(CC(CC)CCCC)c5C6=O)s4)sc3c(-c3ccc(CC(CC)CCCC)s3)c3ccsc23)s1,CCCCCCc1ccc(C2(c3ccc(CCCCCC)cc3)c3cc4c(cc3-c3sc5cc(C=C6C(=O)c7ccccc7C6=C(C#N)C#N)sc5c32)C(c2ccc(CCCCCC)cc2)(c2ccc(CCCCCC)cc2)c2c-4sc3cc(C=C4C(=O)c5ccccc5C4=C(C#N)C#N)sc23)cc1,0.9,15.6,66.6,9.32,9.35064,0.3287553648068479,9.11,9.32,1:1,,,,ITO/PEDOT:PSS/PBDB-T:ITIC/ZrAcac/Al,conventional,ZrAcac,ZrAcac,PEDOT:PSS,PEDOT:PSS,,,,,-5.33,-3.48,,-5.576,-3.916,
60126,10.1016/j.orgel.2020.106027,10.1016/j.orgel.2020.106027,PBDB-T,FOIC,PBDB-T,FOIC,CCCCC(CC)Cc1ccc(-c2c3cc(-c4ccc(-c5sc(-c6cccs6)c6c5C(=O)c5c(CC(CC)CCCC)sc(CC(CC)CCCC)c5C6=O)s4)sc3c(-c3ccc(CC(CC)CCCC)s3)c3ccsc23)s1,CCCCCCc1ccc(C2(c3ccc(CCCCCC)cc3)c3c(sc4cc(C=C5C(=O)c6cc(F)ccc6C5=C(C#N)C#N)sc34)-c3sc4c5c(sc4c32)-c2sc3cc(C=C4C(=O)c6cc(F)ccc6C4=C(C#N)C#N)sc3c2C5(c2ccc(CCCCCC)cc2)c2ccc(CCCCCC)cc2)cc1,0.72,22.5,61.8,9.91,10.011599999999998,1.0252270433904913,9.68,9.91,1:1,,,,ITO/PEDOT:PSS/PBDB-T:FOIC/ZrAcac/Al,conventional,ZrAcac,ZrAcac,PEDOT:PSS,PEDOT:PSS,,,,,-5.33,-3.48,,-5.38,-3.91,
60145,10.1016/j.orgel.2021.106085,10.1016/j.orgel.2021.106085,PM6,Y6,PM6,Y6,COC(=O)C(C)(C)c1cc(C)cc(-c2sc3c4sc5cc(/C=C6/C(=O)c7cc(F)cc(c7)C(=O)/C6=C\c6cc(C(C)(C)C(=O)OC)c(-c7cc(C)cc(C(C)(C)C(=O)OC)c7)s6)sc5c4c(C(C)(C)C(=O)OC)ccc2-3)c1,CCCCCCCCCCCc1c(/C=C2\C(=O)c3cc(F)c(F)cc3C2=C(C#N)C#N)sc2c1sc1c3c4nsnc4c4c5sc6c(CCCCCCCCCCC)c(/C=C7\C(=O)c8cc(F)c(F)cc8C7=C(C#N)C#N)sc6c5n(CC(CC)CCCC)c4c3n(CC(CC)CCCC)c21,0.83,25.1,74.9,15.6,15.603917,0.0251089743589711,15.4,15.6,1.20:0.00,,,,conventional,conventional,,,,,,,,,-5.56,-3.65,,-5.65,-4.09,
60152,10.1016/j.orgel.2021.106085,10.1016/j.orgel.2021.106085,PM6,ITC-2Br1,PM6,ITC-2Br1,COC(=O)C(C)(C)c1cc(C)cc(-c2sc3c4sc5cc(/C=C6/C(=O)c7cc(F)cc(c7)C(=O)/C6=C\c6cc(C(C)(C)C(=O)OC)c(-c7cc(C)cc(C(C)(C)C(=O)OC)c7)s6)sc5c4c(C(C)(C)C(=O)OC)ccc2-3)c1,CCCCCCc1ccc(C2(c3ccc(CCCCCC)cc3)c3cc4c(cc3-c3sc5cc(/C=C6\C(=O)c7c(Br)csc7C6=C(C#N)C#N)sc5c32)C(c2ccc(CCCCCC)cc2)(c2ccc(CCCCCC)cc2)c2c-4sc3cc(/C=C4\C(=O)c5c(Br)csc5C4=C(C#N)C#N)sc23)cc1,1.01,16.6,70.0,11.7,11.736200000000002,0.3094017094017323,11.7,11.7,0.00:1.20,,,,conventional,conventional,,,,,,,,,-5.56,-3.65,,-5.7,-3.95,
60155,10.1016/j.orgel.2021.106133,10.1016/j.orgel.2021.106133,PBDB-T,TR2F-IC4F,PBDB-T,TR2F-IC4F,CCCCC(CC)Cc1ccc(-c2c3cc(-c4ccc(-c5sc(-c6cccs6)c6c5C(=O)c5c(CC(CC)CCCC)sc(CC(CC)CCCC)c5C6=O)s4)sc3c(-c3ccc(CC(CC)CCCC)s3)c3ccsc23)s1,,0.77,17.95,42.63,5.89,5.89210545,0.0357461799660471,5.71,5.89,1:1,1-chloronaphthalene (CN),CN,,ITO/PEDOT:PSS/active layer/PFNBr/Al,conventional,PFNBr,PFN-Br,PEDOT:PSS,PEDOT:PSS,,,,80.0,-5.33,-3.48,,,,
60156,10.1016/j.orgel.2021.106133,10.1016/j.orgel.2021.106133,PBDB-T,TR2F-IC4F/PC71BM,PBDB-T,TR2F-IC4F/PC71BM,CCCCC(CC)Cc1ccc(-c2c3cc(-c4ccc(-c5sc(-c6cccs6)c6c5C(=O)c5c(CC(CC)CCCC)sc(CC(CC)CCCC)c5C6=O)s4)sc3c(-c3ccc(CC(CC)CCCC)s3)c3ccsc23)s1,,0.78,20.24,45.46,7.18,7.17686112,0.0437169916434518,7.02,7.18,1:1:0.75,1-chloronaphthalene (CN),CN,,ITO/PEDOT:PSS/active layer/PFNBr/Al,conventional,PFNBr,PFN-Br,PEDOT:PSS,PEDOT:PSS,,,,110.0,-5.33,-3.48,,,,
60157,10.1016/j.orgel.2021.106133,10.1016/j.orgel.2021.106133,PBDB-T,BTOC8-IC4F,PBDB-T,BTOC8-IC4F,CCCCC(CC)Cc1ccc(-c2c3cc(-c4ccc(-c5sc(-c6cccs6)c6c5C(=O)c5c(CC(CC)CCCC)sc(CC(CC)CCCC)c5C6=O)s4)sc3c(-c3ccc(CC(CC)CCCC)s3)c3ccsc23)s1,,0.77,18.1,41.66,5.81,5.8061542,0.0661927710843318,5.63,5.81,1:1,1-chloronaphthalene (CN),CN,,ITO/PEDOT:PSS/active layer/PFNBr/Al,conventional,PFNBr,PFN-Br,PEDOT:PSS,PEDOT:PSS,,,,80.0,-5.33,-3.48,,,,
60158,10.1016/j.orgel.2021.106133,10.1016/j.orgel.2021.106133,PBDB-T,BTOC8-IC4F/PC71BM,PBDB-T,BTOC8-IC4F/PC71BM,CCCCC(CC)Cc1ccc(-c2c3cc(-c4ccc(-c5sc(-c6cccs6)c6c5C(=O)c5c(CC(CC)CCCC)sc(CC(CC)CCCC)c5C6=O)s4)sc3c(-c3ccc(CC(CC)CCCC)s3)c3ccsc23)s1,,0.82,19.98,48.13,7.89,7.885426679999999,0.0579634980988648,7.68,7.89,1:1:0.75,1-chloronaphthalene (CN),CN,,ITO/PEDOT:PSS/active layer/PFNBr/Al,conventional,PFNBr,PFN-Br,PEDOT:PSS,PEDOT:PSS,,,,110.0,-5.33,-3.48,,,,
60159,10.1016/j.orgel.2021.106133,10.1016/j.orgel.2021.106133,PBDB-T,BTOC6C8-IC4F,PBDB-T,BTOC6C8-IC4F,CCCCC(CC)Cc1ccc(-c2c3cc(-c4ccc(-c5sc(-c6cccs6)c6c5C(=O)c5c(CC(CC)CCCC)sc(CC(CC)CCCC)c5C6=O)s4)sc3c(-c3ccc(CC(CC)CCCC)s3)c3ccsc23)s1,,0.8,17.02,55.44,7.55,7.5487104,0.0170807947019838,7.45,7.55,1:1,1-chloronaphthalene (CN),CN,,ITO/PEDOT:PSS/active layer/PFNBr/Al,conventional,PFNBr,PFN-Br,PEDOT:PSS,PEDOT:PSS,,,,80.0,-5.33,-3.48,,,,
60160,10.1016/j.orgel.2021.106133,10.1016/j.orgel.2021.106133,PBDB-T,BTOC6C8-IC4F/PC71BM,PBDB-T,BTOC6C8-IC4F/PC71BM,CCCCC(CC)Cc1ccc(-c2c3cc(-c4ccc(-c5sc(-c6cccs6)c6c5C(=O)c5c(CC(CC)CCCC)sc(CC(CC)CCCC)c5C6=O)s4)sc3c(-c3ccc(CC(CC)CCCC)s3)c3ccsc23)s1,,0.83,19.75,61.04,10.01,10.005982,0.0401398601398631,9.81,10.01,1:1:0.75,1-chloronaphthalene (CN),CN,,ITO/PEDOT:PSS/active layer/PFNBr/Al,conventional,PFNBr,PFN-Br,PEDOT:PSS,PEDOT:PSS,,,,110.0,-5.33,-3.48,,,,
60178,10.1016/j.orgel.2021.106140,10.1016/j.orgel.2021.106140,TAPC,Y6,TAPC,Y6,Cc1ccc(N(c2ccc(C)cc2)c2ccc(C3(c4ccc(N(c5ccc(C)cc5)c5ccc(C)cc5)cc4)CCCCC3)cc2)cc1,CCCCCCCCCCCc1c(/C=C2\C(=O)c3cc(F)c(F)cc3C2=C(C#N)C#N)sc2c1sc1c3c4nsnc4c4c5sc6c(CCCCCCCCCCC)c(/C=C7\C(=O)c8cc(F)c(F)cc8C7=C(C#N)C#N)sc6c5n(CC(CC)CCCC)c4c3n(CC(CC)CCCC)c21,0.64,10.99,42.4,2.89,2.9822464,3.1919169550172874,2.68,2.89,1:1,,,,ITO/ZnO/TAPC:Y6/MoO3/Ag,inverted,ZnO,ZnO,MoO3,MoO3,100.0,chlorobenzene,chlorobenzene,,,,,-5.65,-4.09,
60179,10.1016/j.orgel.2021.106140,10.1016/j.orgel.2021.106140,TAPC,Y6,TAPC,Y6,Cc1ccc(N(c2ccc(C)cc2)c2ccc(C3(c4ccc(N(c5ccc(C)cc5)c5ccc(C)cc5)cc4)CCCCC3)cc2)cc1,CCCCCCCCCCCc1c(/C=C2\C(=O)c3cc(F)c(F)cc3C2=C(C#N)C#N)sc2c1sc1c3c4nsnc4c4c5sc6c(CCCCCCCCCCC)c(/C=C7\C(=O)c8cc(F)c(F)cc8C7=C(C#N)C#N)sc6c5n(CC(CC)CCCC)c4c3n(CC(CC)CCCC)c21,0.72,11.75,49.1,3.88,4.15386,7.058247422680412,3.67,3.88,1:1,,,,ITO/ZnO/TAPC:Y6/MoO3/Ag,inverted,ZnO,ZnO,MoO3,MoO3,100.0,chlorobenzene,chlorobenzene,140.0,,,,-5.65,-4.09,
60180,10.1016/j.orgel.2021.106140,10.1016/j.orgel.2021.106140,TAPC,Y6,TAPC,Y6,Cc1ccc(N(c2ccc(C)cc2)c2ccc(C3(c4ccc(N(c5ccc(C)cc5)c5ccc(C)cc5)cc4)CCCCC3)cc2)cc1,CCCCCCCCCCCc1c(/C=C2\C(=O)c3cc(F)c(F)cc3C2=C(C#N)C#N)sc2c1sc1c3c4nsnc4c4c5sc6c(CCCCCCCCCCC)c(/C=C7\C(=O)c8cc(F)c(F)cc8C7=C(C#N)C#N)sc6c5n(CC(CC)CCCC)c4c3n(CC(CC)CCCC)c21,0.64,7.74,44.4,2.13,2.1993984,3.2581408450704368,2.04,2.13,1:1,,,,ITO/ZnO/TAPC:Y6/MoO3/Au/Ag,inverted,ZnO,ZnO,MoO3,MoO3,100.0,chlorobenzene,chlorobenzene,,,,,-5.65,-4.09,
60181,10.1016/j.orgel.2021.106140,10.1016/j.orgel.2021.106140,TAPC,Y6,TAPC,Y6,Cc1ccc(N(c2ccc(C)cc2)c2ccc(C3(c4ccc(N(c5ccc(C)cc5)c5ccc(C)cc5)cc4)CCCCC3)cc2)cc1,CCCCCCCCCCCc1c(/C=C2\C(=O)c3cc(F)c(F)cc3C2=C(C#N)C#N)sc2c1sc1c3c4nsnc4c4c5sc6c(CCCCCCCCCCC)c(/C=C7\C(=O)c8cc(F)c(F)cc8C7=C(C#N)C#N)sc6c5n(CC(CC)CCCC)c4c3n(CC(CC)CCCC)c21,0.72,8.96,47.9,3.01,3.0901248,2.661953488372097,2.89,3.01,1:1,,,,ITO/ZnO/TAPC:Y6/MoO3/Au/Ag,inverted,ZnO,ZnO,MoO3,MoO3,100.0,chlorobenzene,chlorobenzene,140.0,,,,-5.65,-4.09,
60182,10.1016/j.orgel.2021.106153,10.1016/j.orgel.2021.106153,PM6,Y6,PM6,Y6,COC(=O)C(C)(C)c1cc(C)cc(-c2sc3c4sc5cc(/C=C6/C(=O)c7cc(F)cc(c7)C(=O)/C6=C\c6cc(C(C)(C)C(=O)OC)c(-c7cc(C)cc(C(C)(C)C(=O)OC)c7)s6)sc5c4c(C(C)(C)C(=O)OC)ccc2-3)c1,CCCCCCCCCCCc1c(/C=C2\C(=O)c3cc(F)c(F)cc3C2=C(C#N)C#N)sc2c1sc1c3c4nsnc4c4c5sc6c(CCCCCCCCCCC)c(/C=C7\C(=O)c8cc(F)c(F)cc8C7=C(C#N)C#N)sc6c5n(CC(CC)CCCC)c4c3n(CC(CC)CCCC)c21,,,,15.35,,,,,,,,,ITO/PEDOT:PSS/active layer/Ca/Al,conventional,Ca,Ca,PEDOT:PSS,PEDOT:PSS,,,,,-5.56,-3.65,,-5.65,-4.09,
60183,10.1016/j.orgel.2021.106153,10.1016/j.orgel.2021.106153,PM6,Y6,PM6,Y6,COC(=O)C(C)(C)c1cc(C)cc(-c2sc3c4sc5cc(/C=C6/C(=O)c7cc(F)cc(c7)C(=O)/C6=C\c6cc(C(C)(C)C(=O)OC)c(-c7cc(C)cc(C(C)(C)C(=O)OC)c7)s6)sc5c4c(C(C)(C)C(=O)OC)ccc2-3)c1,CCCCCCCCCCCc1c(/C=C2\C(=O)c3cc(F)c(F)cc3C2=C(C#N)C#N)sc2c1sc1c3c4nsnc4c4c5sc6c(CCCCCCCCCCC)c(/C=C7\C(=O)c8cc(F)c(F)cc8C7=C(C#N)C#N)sc6c5n(CC(CC)CCCC)c4c3n(CC(CC)CCCC)c21,,,,15.75,,,,,,,,,ITO/PEDOT:PSS/active layer/Ca/Al,conventional,Ca,Ca,PEDOT:PSS,PEDOT:PSS,,,,,-5.56,-3.65,,-5.65,-4.09,
60184,10.1016/j.orgel.2021.106153,10.1016/j.orgel.2021.106153,PM6,Y6,PM6,Y6,COC(=O)C(C)(C)c1cc(C)cc(-c2sc3c4sc5cc(/C=C6/C(=O)c7cc(F)cc(c7)C(=O)/C6=C\c6cc(C(C)(C)C(=O)OC)c(-c7cc(C)cc(C(C)(C)C(=O)OC)c7)s6)sc5c4c(C(C)(C)C(=O)OC)ccc2-3)c1,CCCCCCCCCCCc1c(/C=C2\C(=O)c3cc(F)c(F)cc3C2=C(C#N)C#N)sc2c1sc1c3c4nsnc4c4c5sc6c(CCCCCCCCCCC)c(/C=C7\C(=O)c8cc(F)c(F)cc8C7=C(C#N)C#N)sc6c5n(CC(CC)CCCC)c4c3n(CC(CC)CCCC)c21,,,,15.42,,,,,,,,,ITO/PEDOT:PSS/active layer/Ca/Al,conventional,Ca,Ca,PEDOT:PSS,PEDOT:PSS,,,,,-5.56,-3.65,,-5.65,-4.09,
60185,10.1016/j.orgel.2021.106153,10.1016/j.orgel.2021.106153,PM6,Y6,PM6,Y6,COC(=O)C(C)(C)c1cc(C)cc(-c2sc3c4sc5cc(/C=C6/C(=O)c7cc(F)cc(c7)C(=O)/C6=C\c6cc(C(C)(C)C(=O)OC)c(-c7cc(C)cc(C(C)(C)C(=O)OC)c7)s6)sc5c4c(C(C)(C)C(=O)OC)ccc2-3)c1,CCCCCCCCCCCc1c(/C=C2\C(=O)c3cc(F)c(F)cc3C2=C(C#N)C#N)sc2c1sc1c3c4nsnc4c4c5sc6c(CCCCCCCCCCC)c(/C=C7\C(=O)c8cc(F)c(F)cc8C7=C(C#N)C#N)sc6c5n(CC(CC)CCCC)c4c3n(CC(CC)CCCC)c21,,,,15.7,,,,,,,,,ITO/PEDOT:PSS/active layer/Ca/Al,conventional,Ca,Ca,PEDOT:PSS,PEDOT:PSS,,,,,-5.56,-3.65,,-5.65,-4.09,
60186,10.1016/j.orgel.2021.106153,10.1016/j.orgel.2021.106153,PM6,Y6,PM6,Y6,COC(=O)C(C)(C)c1cc(C)cc(-c2sc3c4sc5cc(/C=C6/C(=O)c7cc(F)cc(c7)C(=O)/C6=C\c6cc(C(C)(C)C(=O)OC)c(-c7cc(C)cc(C(C)(C)C(=O)OC)c7)s6)sc5c4c(C(C)(C)C(=O)OC)ccc2-3)c1,CCCCCCCCCCCc1c(/C=C2\C(=O)c3cc(F)c(F)cc3C2=C(C#N)C#N)sc2c1sc1c3c4nsnc4c4c5sc6c(CCCCCCCCCCC)c(/C=C7\C(=O)c8cc(F)c(F)cc8C7=C(C#N)C#N)sc6c5n(CC(CC)CCCC)c4c3n(CC(CC)CCCC)c21,,,,15.61,,,,,,,,,ITO/PEDOT:PSS/active layer/Ca/Al,conventional,Ca,Ca,PEDOT:PSS,PEDOT:PSS,,,,,-5.56,-3.65,,-5.65,-4.09,
60187,10.1016/j.orgel.2021.106153,10.1016/j.orgel.2021.106153,PM6,Y6,PM6,Y6,COC(=O)C(C)(C)c1cc(C)cc(-c2sc3c4sc5cc(/C=C6/C(=O)c7cc(F)cc(c7)C(=O)/C6=C\c6cc(C(C)(C)C(=O)OC)c(-c7cc(C)cc(C(C)(C)C(=O)OC)c7)s6)sc5c4c(C(C)(C)C(=O)OC)ccc2-3)c1,CCCCCCCCCCCc1c(/C=C2\C(=O)c3cc(F)c(F)cc3C2=C(C#N)C#N)sc2c1sc1c3c4nsnc4c4c5sc6c(CCCCCCCCCCC)c(/C=C7\C(=O)c8cc(F)c(F)cc8C7=C(C#N)C#N)sc6c5n(CC(CC)CCCC)c4c3n(CC(CC)CCCC)c21,,,,15.93,,,,,,,,,ITO/PEDOT:PSS/active layer/Ca/Al,conventional,Ca,Ca,PEDOT:PSS,PEDOT:PSS,,,,,-5.56,-3.65,,-5.65,-4.09,
60188,10.1016/j.orgel.2021.106153,10.1016/j.orgel.2021.106153,PM6,Y6,PM6,Y6,COC(=O)C(C)(C)c1cc(C)cc(-c2sc3c4sc5cc(/C=C6/C(=O)c7cc(F)cc(c7)C(=O)/C6=C\c6cc(C(C)(C)C(=O)OC)c(-c7cc(C)cc(C(C)(C)C(=O)OC)c7)s6)sc5c4c(C(C)(C)C(=O)OC)ccc2-3)c1,CCCCCCCCCCCc1c(/C=C2\C(=O)c3cc(F)c(F)cc3C2=C(C#N)C#N)sc2c1sc1c3c4nsnc4c4c5sc6c(CCCCCCCCCCC)c(/C=C7\C(=O)c8cc(F)c(F)cc8C7=C(C#N)C#N)sc6c5n(CC(CC)CCCC)c4c3n(CC(CC)CCCC)c21,,,,16.37,,,,,,,,,ITO/PEDOT:PSS/active layer/Ca/Al,conventional,Ca,Ca,PEDOT:PSS,PEDOT:PSS,,,,,-5.56,-3.65,,-5.65,-4.09,
60189,10.1016/j.orgel.2021.106153,10.1016/j.orgel.2021.106153,D18-Cl,Y6,D18-Cl,Y6,CCCCCCC(CCCC)Cc1csc(-c2cc3c4nsnc4c4cc(-c5cc(CC(CCCC)CCCCCC)c(-c6cc7c(-c8cc(Cl)c(CC(CC)CCCC)s8)c8sccc8c(-c8cc(Cl)c(CC(CC)CCCC)s8)c7s6)s5)sc4c3s2)c1,CCCCCCCCCCCc1c(/C=C2\C(=O)c3cc(F)c(F)cc3C2=C(C#N)C#N)sc2c1sc1c3c4nsnc4c4c5sc6c(CCCCCCCCCCC)c(/C=C7\C(=O)c8cc(F)c(F)cc8C7=C(C#N)C#N)sc6c5n(CC(CC)CCCC)c4c3n(CC(CC)CCCC)c21,,,,17.07,,,,,,,,,ITO/PEDOT:PSS/active layer/Ca/Al,conventional,Ca,Ca,PEDOT:PSS,PEDOT:PSS,,,,,-5.51,-2.77,,-5.65,-4.09,
60190,10.1016/j.orgel.2021.106153,10.1016/j.orgel.2021.106153,PM6,Y6,PM6,Y6,COC(=O)C(C)(C)c1cc(C)cc(-c2sc3c4sc5cc(/C=C6/C(=O)c7cc(F)cc(c7)C(=O)/C6=C\c6cc(C(C)(C)C(=O)OC)c(-c7cc(C)cc(C(C)(C)C(=O)OC)c7)s6)sc5c4c(C(C)(C)C(=O)OC)ccc2-3)c1,CCCCCCCCCCCc1c(/C=C2\C(=O)c3cc(F)c(F)cc3C2=C(C#N)C#N)sc2c1sc1c3c4nsnc4c4c5sc6c(CCCCCCCCCCC)c(/C=C7\C(=O)c8cc(F)c(F)cc8C7=C(C#N)C#N)sc6c5n(CC(CC)CCCC)c4c3n(CC(CC)CCCC)c21,,,,15.6,,,,,,,,,ITO/PEDOT:PSS/active layer/Ca/Al,conventional,Ca,Ca,PEDOT:PSS,PEDOT:PSS,,,,,-5.56,-3.65,,-5.65,-4.09,
60191,10.1016/j.orgel.2021.106153,10.1016/j.orgel.2021.106153,PM6,Y6,PM6,Y6,COC(=O)C(C)(C)c1cc(C)cc(-c2sc3c4sc5cc(/C=C6/C(=O)c7cc(F)cc(c7)C(=O)/C6=C\c6cc(C(C)(C)C(=O)OC)c(-c7cc(C)cc(C(C)(C)C(=O)OC)c7)s6)sc5c4c(C(C)(C)C(=O)OC)ccc2-3)c1,CCCCCCCCCCCc1c(/C=C2\C(=O)c3cc(F)c(F)cc3C2=C(C#N)C#N)sc2c1sc1c3c4nsnc4c4c5sc6c(CCCCCCCCCCC)c(/C=C7\C(=O)c8cc(F)c(F)cc8C7=C(C#N)C#N)sc6c5n(CC(CC)CCCC)c4c3n(CC(CC)CCCC)c21,,,,16.52,,,,,,,,,ITO/PEDOT:PSS/active layer/Ca/Al,conventional,Ca,Ca,PEDOT:PSS,PEDOT:PSS,,,,,-5.56,-3.65,,-5.65,-4.09,
60192,10.1016/j.orgel.2021.106153,10.1016/j.orgel.2021.106153,PM6,Y6,PM6,Y6,COC(=O)C(C)(C)c1cc(C)cc(-c2sc3c4sc5cc(/C=C6/C(=O)c7cc(F)cc(c7)C(=O)/C6=C\c6cc(C(C)(C)C(=O)OC)c(-c7cc(C)cc(C(C)(C)C(=O)OC)c7)s6)sc5c4c(C(C)(C)C(=O)OC)ccc2-3)c1,CCCCCCCCCCCc1c(/C=C2\C(=O)c3cc(F)c(F)cc3C2=C(C#N)C#N)sc2c1sc1c3c4nsnc4c4c5sc6c(CCCCCCCCCCC)c(/C=C7\C(=O)c8cc(F)c(F)cc8C7=C(C#N)C#N)sc6c5n(CC(CC)CCCC)c4c3n(CC(CC)CCCC)c21,,,,16.08,,,,,,,,,ITO/PEDOT:PSS/active layer/Ca/Al,conventional,Ca,Ca,PEDOT:PSS,PEDOT:PSS,,,,,-5.56,-3.65,,-5.65,-4.09,
60200,10.1016/j.orgel.2021.106161,10.1016/j.orgel.2021.106161,PM6,Y6,PM6,Y6,COC(=O)C(C)(C)c1cc(C)cc(-c2sc3c4sc5cc(/C=C6/C(=O)c7cc(F)cc(c7)C(=O)/C6=C\c6cc(C(C)(C)C(=O)OC)c(-c7cc(C)cc(C(C)(C)C(=O)OC)c7)s6)sc5c4c(C(C)(C)C(=O)OC)ccc2-3)c1,CCCCCCCCCCCc1c(/C=C2\C(=O)c3cc(F)c(F)cc3C2=C(C#N)C#N)sc2c1sc1c3c4nsnc4c4c5sc6c(CCCCCCCCCCC)c(/C=C7\C(=O)c8cc(F)c(F)cc8C7=C(C#N)C#N)sc6c5n(CC(CC)CCCC)c4c3n(CC(CC)CCCC)c21,0.87,25.08,71.22,15.36,15.539919119999997,1.1713484374999834,15.13,15.36,1:1.2,,,,ITO/PEDOT:PSS/active layer/Rho101 or Phen-NaDPO/Ag,conventional,Rho101 or Phen-NaDPO,Phen-NaDPO,PEDOT:PSS,PEDOT:PSS,,chloroform,chloroform,,-5.56,-3.65,,-5.65,-4.09,
60201,10.1016/j.orgel.2021.106161,10.1016/j.orgel.2021.106161,PM6,Y6,PM6,Y6,COC(=O)C(C)(C)c1cc(C)cc(-c2sc3c4sc5cc(/C=C6/C(=O)c7cc(F)cc(c7)C(=O)/C6=C\c6cc(C(C)(C)C(=O)OC)c(-c7cc(C)cc(C(C)(C)C(=O)OC)c7)s6)sc5c4c(C(C)(C)C(=O)OC)ccc2-3)c1,CCCCCCCCCCCc1c(/C=C2\C(=O)c3cc(F)c(F)cc3C2=C(C#N)C#N)sc2c1sc1c3c4nsnc4c4c5sc6c(CCCCCCCCCCC)c(/C=C7\C(=O)c8cc(F)c(F)cc8C7=C(C#N)C#N)sc6c5n(CC(CC)CCCC)c4c3n(CC(CC)CCCC)c21,0.85,26.0,76.46,16.9,16.897659999999995,0.0138461538461762,16.65,16.9,1:1.2,"1,3-DIB","1,3-DIB",12 mg/mL,ITO/PEDOT:PSS/active layer/Rho101 or Phen-NaDPO/Ag,conventional,Rho101 or Phen-NaDPO,Phen-NaDPO,PEDOT:PSS,PEDOT:PSS,,chloroform,chloroform,,-5.56,-3.65,,-5.65,-4.09,
60202,10.1016/j.orgel.2021.106161,10.1016/j.orgel.2021.106161,PBDB-T,Y6,PBDB-T,Y6,CCCCC(CC)Cc1ccc(-c2c3cc(-c4ccc(-c5sc(-c6cccs6)c6c5C(=O)c5c(CC(CC)CCCC)sc(CC(CC)CCCC)c5C6=O)s4)sc3c(-c3ccc(CC(CC)CCCC)s3)c3ccsc23)s1,CCCCCCCCCCCc1c(/C=C2\C(=O)c3cc(F)c(F)cc3C2=C(C#N)C#N)sc2c1sc1c3c4nsnc4c4c5sc6c(CCCCCCCCCCC)c(/C=C7\C(=O)c8cc(F)c(F)cc8C7=C(C#N)C#N)sc6c5n(CC(CC)CCCC)c4c3n(CC(CC)CCCC)c21,0.71,24.23,57.29,9.81,9.85577057,0.4665705402650194,9.65,9.81,1:1.5,,,,ITO/PEDOT:PSS/active layer/Rho101 or Phen-NaDPO/Ag,conventional,Rho101 or Phen-NaDPO,Phen-NaDPO,PEDOT:PSS,PEDOT:PSS,,chloroform,chloroform,110.0,-5.33,-3.48,,-5.65,-4.09,
60203,10.1016/j.orgel.2021.106161,10.1016/j.orgel.2021.106161,PBDB-T,Y6,PBDB-T,Y6,CCCCC(CC)Cc1ccc(-c2c3cc(-c4ccc(-c5sc(-c6cccs6)c6c5C(=O)c5c(CC(CC)CCCC)sc(CC(CC)CCCC)c5C6=O)s4)sc3c(-c3ccc(CC(CC)CCCC)s3)c3ccsc23)s1,CCCCCCCCCCCc1c(/C=C2\C(=O)c3cc(F)c(F)cc3C2=C(C#N)C#N)sc2c1sc1c3c4nsnc4c4c5sc6c(CCCCCCCCCCC)c(/C=C7\C(=O)c8cc(F)c(F)cc8C7=C(C#N)C#N)sc6c5n(CC(CC)CCCC)c4c3n(CC(CC)CCCC)c21,0.69,25.56,73.23,12.83,12.91513572,0.6635675759937527,12.43,12.83,1:1.5,"1,3-DIB","1,3-DIB",10 mg/mL,ITO/PEDOT:PSS/active layer/Rho101 or Phen-NaDPO/Ag,conventional,Rho101 or Phen-NaDPO,Phen-NaDPO,PEDOT:PSS,PEDOT:PSS,,chloroform,chloroform,110.0,-5.33,-3.48,,-5.65,-4.09,
60204,10.1016/j.orgel.2021.106161,10.1016/j.orgel.2021.106161,BTR-Cl,Y6,BTR-Cl,Y6,CCCCCCc1cc(-c2cc3c(-c4cc(Cl)c(CC(CC)CCCC)s4)c4sc(-c5cc(CCCCCC)c(-c6cc(CCCCCC)c(-c7ccc(/C=C8/SC(=S)N(CCCCCC)C8=O)s7)s6)s5)cc4c(-c4cc(Cl)c(CC(CC)CCCC)s4)c3s2)sc1-c1cc(CCCCCC)c(-c2ccc(/C=C3\SC(=S)N(CC(CC)CCCC)C3=O)s2)s1,CCCCCCCCCCCc1c(/C=C2\C(=O)c3cc(F)c(F)cc3C2=C(C#N)C#N)sc2c1sc1c3c4nsnc4c4c5sc6c(CCCCCCCCCCC)c(/C=C7\C(=O)c8cc(F)c(F)cc8C7=C(C#N)C#N)sc6c5n(CC(CC)CCCC)c4c3n(CC(CC)CCCC)c21,0.86,24.17,65.5,13.58,13.614961,0.2574447717231289,13.18,13.58,1.8:1,,,,ITO/PEDOT:PSS/active layer/Rho101 or Phen-NaDPO/Ag,conventional,Rho101 or Phen-NaDPO,Phen-NaDPO,PEDOT:PSS,PEDOT:PSS,,chloroform,chloroform,110.0,-5.46,-3.7,,-5.65,-4.09,
60205,10.1016/j.orgel.2021.106161,10.1016/j.orgel.2021.106161,BTR-Cl,Y6,BTR-Cl,Y6,CCCCCCc1cc(-c2cc3c(-c4cc(Cl)c(CC(CC)CCCC)s4)c4sc(-c5cc(CCCCCC)c(-c6cc(CCCCCC)c(-c7ccc(/C=C8/SC(=S)N(CCCCCC)C8=O)s7)s6)s5)cc4c(-c4cc(Cl)c(CC(CC)CCCC)s4)c3s2)sc1-c1cc(CCCCCC)c(-c2ccc(/C=C3\SC(=S)N(CC(CC)CCCC)C3=O)s2)s1,CCCCCCCCCCCc1c(/C=C2\C(=O)c3cc(F)c(F)cc3C2=C(C#N)C#N)sc2c1sc1c3c4nsnc4c4c5sc6c(CCCCCCCCCCC)c(/C=C7\C(=O)c8cc(F)c(F)cc8C7=C(C#N)C#N)sc6c5n(CC(CC)CCCC)c4c3n(CC(CC)CCCC)c21,0.84,24.6,69.67,14.35,14.3966088,0.3248000000000093,13.89,14.35,1.8:1,"1,3-DIB","1,3-DIB",10 mg/mL,ITO/PEDOT:PSS/active layer/Rho101 or Phen-NaDPO/Ag,conventional,Rho101 or Phen-NaDPO,Phen-NaDPO,PEDOT:PSS,PEDOT:PSS,,chloroform,chloroform,110.0,-5.46,-3.7,,-5.65,-4.09,
60206,10.1016/j.orgel.2021.106163,10.1016/j.orgel.2021.106163,PBDB-T-2F,IT-4F,PM6,IT-4F,COC(=O)C(C)(C)c1cc(C)cc(-c2sc3c4sc5cc(/C=C6/C(=O)c7cc(F)cc(c7)C(=O)/C6=C\c6cc(C(C)(C)C(=O)OC)c(-c7cc(C)cc(C(C)(C)C(=O)OC)c7)s6)sc5c4c(C(C)(C)C(=O)OC)ccc2-3)c1,CCCCCCc1ccc(C2(c3ccc(CCCCCC)cc3)c3cc4c(cc3-c3sc5cc(/C=C6\C(=O)c7cc(F)c(F)cc7C6=C(C#N)C#N)sc5c32)C(c2ccc(CCCCCC)cc2)(c2ccc(CCCCCC)cc2)c2c-4sc3cc(/C=C4\C(=O)c5cc(F)c(F)cc5C4=C(C#N)C#N)sc23)cc1,0.82,19.78,69.69,11.52,11.30343924,1.8798677083333344,11.3,11.52,,,,,,,,,MoO3/antimonene,MoO3/antimonene,,,,,-5.56,-3.65,,-5.66,-4.14,
60207,10.1016/j.orgel.2021.106163,10.1016/j.orgel.2021.106163,PBDB-T-2F,IT-4F,PM6,IT-4F,COC(=O)C(C)(C)c1cc(C)cc(-c2sc3c4sc5cc(/C=C6/C(=O)c7cc(F)cc(c7)C(=O)/C6=C\c6cc(C(C)(C)C(=O)OC)c(-c7cc(C)cc(C(C)(C)C(=O)OC)c7)s6)sc5c4c(C(C)(C)C(=O)OC)ccc2-3)c1,CCCCCCc1ccc(C2(c3ccc(CCCCCC)cc3)c3cc4c(cc3-c3sc5cc(/C=C6\C(=O)c7cc(F)c(F)cc7C6=C(C#N)C#N)sc5c32)C(c2ccc(CCCCCC)cc2)(c2ccc(CCCCCC)cc2)c2c-4sc3cc(/C=C4\C(=O)c5cc(F)c(F)cc5C4=C(C#N)C#N)sc23)cc1,0.73,18.85,65.05,9.13,8.951205250000001,1.958321467688935,8.92,9.13,1:1,DIO,,0.5% v/v,ITO/MoO3/PBDB-T-2F:IT-4F/ZnO/Ag,,ZnO,,MoO3,MoO3,110.0,chlorobenzene,,,-5.56,-3.65,,-5.66,-4.14,
60208,10.1016/j.orgel.2021.106163,10.1016/j.orgel.2021.106163,PBDB-T-2F,IT-4F,PM6,IT-4F,COC(=O)C(C)(C)c1cc(C)cc(-c2sc3c4sc5cc(/C=C6/C(=O)c7cc(F)cc(c7)C(=O)/C6=C\c6cc(C(C)(C)C(=O)OC)c(-c7cc(C)cc(C(C)(C)C(=O)OC)c7)s6)sc5c4c(C(C)(C)C(=O)OC)ccc2-3)c1,CCCCCCc1ccc(C2(c3ccc(CCCCCC)cc3)c3cc4c(cc3-c3sc5cc(/C=C6\C(=O)c7cc(F)c(F)cc7C6=C(C#N)C#N)sc5c32)C(c2ccc(CCCCCC)cc2)(c2ccc(CCCCCC)cc2)c2c-4sc3cc(/C=C4\C(=O)c5cc(F)c(F)cc5C4=C(C#N)C#N)sc23)cc1,0.79,20.49,65.22,10.68,10.557226620000002,1.1495634831460502,10.59,10.68,1:1,DIO,,0.5% v/v,ITO/PEDOT:PSS/PBDB-T-2F:IT-4F/ZnO/Ag,,ZnO,,PEDOT:PSS,PEDOT:PSS,110.0,chlorobenzene,,,-5.56,-3.65,,-5.66,-4.14,
60214,10.1016/j.orgel.2021.106182,10.1016/j.orgel.2021.106182,PM6,Y6,PM6,Y6,COC(=O)C(C)(C)c1cc(C)cc(-c2sc3c4sc5cc(/C=C6/C(=O)c7cc(F)cc(c7)C(=O)/C6=C\c6cc(C(C)(C)C(=O)OC)c(-c7cc(C)cc(C(C)(C)C(=O)OC)c7)s6)sc5c4c(C(C)(C)C(=O)OC)ccc2-3)c1,CCCCCCCCCCCc1c(/C=C2\C(=O)c3cc(F)c(F)cc3C2=C(C#N)C#N)sc2c1sc1c3c4nsnc4c4c5sc6c(CCCCCCCCCCC)c(/C=C7\C(=O)c8cc(F)c(F)cc8C7=C(C#N)C#N)sc6c5n(CC(CC)CCCC)c4c3n(CC(CC)CCCC)c21,0.781,21.81,64.01,10.9,10.903213761,0.0294840458715558,10.9,,1:1.2,1-chloronaphthalene,,0.5 vol%,,inverted,Without,,,,,chloroform,,,-5.56,-3.65,,-5.65,-4.09,
60215,10.1016/j.orgel.2021.106182,10.1016/j.orgel.2021.106182,PM6,Y6,PM6,Y6,COC(=O)C(C)(C)c1cc(C)cc(-c2sc3c4sc5cc(/C=C6/C(=O)c7cc(F)cc(c7)C(=O)/C6=C\c6cc(C(C)(C)C(=O)OC)c(-c7cc(C)cc(C(C)(C)C(=O)OC)c7)s6)sc5c4c(C(C)(C)C(=O)OC)ccc2-3)c1,CCCCCCCCCCCc1c(/C=C2\C(=O)c3cc(F)c(F)cc3C2=C(C#N)C#N)sc2c1sc1c3c4nsnc4c4c5sc6c(CCCCCCCCCCC)c(/C=C7\C(=O)c8cc(F)c(F)cc8C7=C(C#N)C#N)sc6c5n(CC(CC)CCCC)c4c3n(CC(CC)CCCC)c21,0.832,25.79,70.9,15.21,15.21321152,0.0211145299145227,15.21,,1:1.2,1-chloronaphthalene,,0.5 vol%,ITO/Al(acac)3/PM6:Y6/MoO3/Ag,inverted,With Al(acac)3,Al(acac)3,,,,chloroform,,90.0,-5.56,-3.65,,-5.65,-4.09,
60216,10.1016/j.orgel.2021.106182,10.1016/j.orgel.2021.106182,PM6,Y6,PM6,Y6,COC(=O)C(C)(C)c1cc(C)cc(-c2sc3c4sc5cc(/C=C6/C(=O)c7cc(F)cc(c7)C(=O)/C6=C\c6cc(C(C)(C)C(=O)OC)c(-c7cc(C)cc(C(C)(C)C(=O)OC)c7)s6)sc5c4c(C(C)(C)C(=O)OC)ccc2-3)c1,CCCCCCCCCCCc1c(/C=C2\C(=O)c3cc(F)c(F)cc3C2=C(C#N)C#N)sc2c1sc1c3c4nsnc4c4c5sc6c(CCCCCCCCCCC)c(/C=C7\C(=O)c8cc(F)c(F)cc8C7=C(C#N)C#N)sc6c5n(CC(CC)CCCC)c4c3n(CC(CC)CCCC)c21,0.834,25.92,72.12,15.59,15.590382336000005,0.0024524438742978,15.59,,1:1.2,1-chloronaphthalene,,0.5 vol%,ITO/Al(acac)3/PM6:Y6/MoO3/Ag,inverted,With Al(acac)3,Al(acac)3,,,,chloroform,,100.0,-5.56,-3.65,,-5.65,-4.09,
60217,10.1016/j.orgel.2021.106182,10.1016/j.orgel.2021.106182,PM6,Y6,PM6,Y6,COC(=O)C(C)(C)c1cc(C)cc(-c2sc3c4sc5cc(/C=C6/C(=O)c7cc(F)cc(c7)C(=O)/C6=C\c6cc(C(C)(C)C(=O)OC)c(-c7cc(C)cc(C(C)(C)C(=O)OC)c7)s6)sc5c4c(C(C)(C)C(=O)OC)ccc2-3)c1,CCCCCCCCCCCc1c(/C=C2\C(=O)c3cc(F)c(F)cc3C2=C(C#N)C#N)sc2c1sc1c3c4nsnc4c4c5sc6c(CCCCCCCCCCC)c(/C=C7\C(=O)c8cc(F)c(F)cc8C7=C(C#N)C#N)sc6c5n(CC(CC)CCCC)c4c3n(CC(CC)CCCC)c21,0.836,26.23,73.49,16.12,16.115092972,0.0304406203474047,16.12,,1:1.2,1-chloronaphthalene,,0.5 vol%,ITO/Al(acac)3/PM6:Y6/MoO3/Ag,inverted,With Al(acac)3,Al(acac)3,,,,chloroform,,110.0,-5.56,-3.65,,-5.65,-4.09,
60218,10.1016/j.orgel.2021.106182,10.1016/j.orgel.2021.106182,PM6,Y6,PM6,Y6,COC(=O)C(C)(C)c1cc(C)cc(-c2sc3c4sc5cc(/C=C6/C(=O)c7cc(F)cc(c7)C(=O)/C6=C\c6cc(C(C)(C)C(=O)OC)c(-c7cc(C)cc(C(C)(C)C(=O)OC)c7)s6)sc5c4c(C(C)(C)C(=O)OC)ccc2-3)c1,CCCCCCCCCCCc1c(/C=C2\C(=O)c3cc(F)c(F)cc3C2=C(C#N)C#N)sc2c1sc1c3c4nsnc4c4c5sc6c(CCCCCCCCCCC)c(/C=C7\C(=O)c8cc(F)c(F)cc8C7=C(C#N)C#N)sc6c5n(CC(CC)CCCC)c4c3n(CC(CC)CCCC)c21,0.834,26.04,72.56,15.75,15.758116416,0.0515328000000001,15.75,,1:1.2,1-chloronaphthalene,,0.5 vol%,ITO/Al(acac)3/PM6:Y6/MoO3/Ag,inverted,With Al(acac)3,Al(acac)3,,,,chloroform,,120.0,-5.56,-3.65,,-5.65,-4.09,
60219,10.1016/j.orgel.2021.106182,10.1016/j.orgel.2021.106182,PM6,Y6,PM6,Y6,COC(=O)C(C)(C)c1cc(C)cc(-c2sc3c4sc5cc(/C=C6/C(=O)c7cc(F)cc(c7)C(=O)/C6=C\c6cc(C(C)(C)C(=O)OC)c(-c7cc(C)cc(C(C)(C)C(=O)OC)c7)s6)sc5c4c(C(C)(C)C(=O)OC)ccc2-3)c1,CCCCCCCCCCCc1c(/C=C2\C(=O)c3cc(F)c(F)cc3C2=C(C#N)C#N)sc2c1sc1c3c4nsnc4c4c5sc6c(CCCCCCCCCCC)c(/C=C7\C(=O)c8cc(F)c(F)cc8C7=C(C#N)C#N)sc6c5n(CC(CC)CCCC)c4c3n(CC(CC)CCCC)c21,0.836,25.33,72.89,15.5,15.435098932,0.4187165677419309,15.5,,1:1.2,1-chloronaphthalene,,0.5 vol%,,inverted,With ZnO,ZnO,,,,chloroform,,150.0,-5.56,-3.65,,-5.65,-4.09,
60233,10.1016/j.orgel.2021.106227,10.1016/j.orgel.2021.106227,PM6,MOITIC,PM6,mO-ITIC,COC(=O)C(C)(C)c1cc(C)cc(-c2sc3c4sc5cc(/C=C6/C(=O)c7cc(F)cc(c7)C(=O)/C6=C\c6cc(C(C)(C)C(=O)OC)c(-c7cc(C)cc(C(C)(C)C(=O)OC)c7)s6)sc5c4c(C(C)(C)C(=O)OC)ccc2-3)c1,CCCCCCOc1cccc(C2(c3cccc(OCCCCCC)c3)c3cc4c(cc3-c3sc5cc(/C=C6\C(=O)c7ccccc7C6=C(C#N)C#N)sc5c32)C(c2cccc(OCCCCCC)c2)(c2cccc(OCCCCCC)c2)c2c-4sc3cc(/C=C4\C(=O)c5ccccc5C4=C(C#N)C#N)sc23)c1,0.999,15.0,63.8,9.6,9.560429999999998,0.4121875000000127,9.5,9.6,1:0:1.1,,,,ITO/PEDOT:PSS/active layer/PDINO/Al,conventional,PDINO,PDINO,PEDOT:PSS,PEDOT:PSS,100.0,,,,-5.56,-3.65,,-5.5,-3.74,
60234,10.1016/j.orgel.2021.106257,10.1016/j.orgel.2021.106257,PM6,Y6,PM6,Y6,COC(=O)C(C)(C)c1cc(C)cc(-c2sc3c4sc5cc(/C=C6/C(=O)c7cc(F)cc(c7)C(=O)/C6=C\c6cc(C(C)(C)C(=O)OC)c(-c7cc(C)cc(C(C)(C)C(=O)OC)c7)s6)sc5c4c(C(C)(C)C(=O)OC)ccc2-3)c1,CCCCCCCCCCCc1c(/C=C2\C(=O)c3cc(F)c(F)cc3C2=C(C#N)C#N)sc2c1sc1c3c4nsnc4c4c5sc6c(CCCCCCCCCCC)c(/C=C7\C(=O)c8cc(F)c(F)cc8C7=C(C#N)C#N)sc6c5n(CC(CC)CCCC)c4c3n(CC(CC)CCCC)c21,0.84,25.84,70.0,15.2,15.19392,0.0399999999999932,15.12,15.2,,,,,ITO/ZnO/PM6:Y6/MoO3/Al,inverted,ZnO,ZnO,MoO3,,115.0,,,100.0,-5.56,-3.65,,-5.65,-4.09,
60235,10.1016/j.orgel.2021.106257,10.1016/j.orgel.2021.106257,PM6,Y6,PM6,Y6,COC(=O)C(C)(C)c1cc(C)cc(-c2sc3c4sc5cc(/C=C6/C(=O)c7cc(F)cc(c7)C(=O)/C6=C\c6cc(C(C)(C)C(=O)OC)c(-c7cc(C)cc(C(C)(C)C(=O)OC)c7)s6)sc5c4c(C(C)(C)C(=O)OC)ccc2-3)c1,CCCCCCCCCCCc1c(/C=C2\C(=O)c3cc(F)c(F)cc3C2=C(C#N)C#N)sc2c1sc1c3c4nsnc4c4c5sc6c(CCCCCCCCCCC)c(/C=C7\C(=O)c8cc(F)c(F)cc8C7=C(C#N)C#N)sc6c5n(CC(CC)CCCC)c4c3n(CC(CC)CCCC)c21,0.84,26.29,69.0,15.24,15.237683999999996,0.0151968503937269,15.18,15.24,,,,,,,PEI (0.04 mM),PEI,,,117.0,,,100.0,-5.56,-3.65,,-5.65,-4.09,
60236,10.1016/j.orgel.2021.106257,10.1016/j.orgel.2021.106257,PM6,Y6,PM6,Y6,COC(=O)C(C)(C)c1cc(C)cc(-c2sc3c4sc5cc(/C=C6/C(=O)c7cc(F)cc(c7)C(=O)/C6=C\c6cc(C(C)(C)C(=O)OC)c(-c7cc(C)cc(C(C)(C)C(=O)OC)c7)s6)sc5c4c(C(C)(C)C(=O)OC)ccc2-3)c1,CCCCCCCCCCCc1c(/C=C2\C(=O)c3cc(F)c(F)cc3C2=C(C#N)C#N)sc2c1sc1c3c4nsnc4c4c5sc6c(CCCCCCCCCCC)c(/C=C7\C(=O)c8cc(F)c(F)cc8C7=C(C#N)C#N)sc6c5n(CC(CC)CCCC)c4c3n(CC(CC)CCCC)c21,0.82,24.58,64.0,12.96,12.899583999999995,0.4661728395062004,12.54,12.96,,,,,ITO/PEI/PM6:Y6/MoO3/Al,inverted,PEI (0.1 mM),PEI,MoO3,,117.0,,,100.0,-5.56,-3.65,,-5.65,-4.09,
60237,10.1016/j.orgel.2021.106257,10.1016/j.orgel.2021.106257,PM6,Y6,PM6,Y6,COC(=O)C(C)(C)c1cc(C)cc(-c2sc3c4sc5cc(/C=C6/C(=O)c7cc(F)cc(c7)C(=O)/C6=C\c6cc(C(C)(C)C(=O)OC)c(-c7cc(C)cc(C(C)(C)C(=O)OC)c7)s6)sc5c4c(C(C)(C)C(=O)OC)ccc2-3)c1,CCCCCCCCCCCc1c(/C=C2\C(=O)c3cc(F)c(F)cc3C2=C(C#N)C#N)sc2c1sc1c3c4nsnc4c4c5sc6c(CCCCCCCCCCC)c(/C=C7\C(=O)c8cc(F)c(F)cc8C7=C(C#N)C#N)sc6c5n(CC(CC)CCCC)c4c3n(CC(CC)CCCC)c21,0.84,25.9,69.0,15.12,15.011639999999998,0.7166666666666741,14.99,15.12,,,,,ITO/ZnO:PEI/PM6:Y6/MoO3/Al,inverted,ZnO:PEI (0.02 mM),ZnO:PEI,MoO3,,,,,100.0,-5.56,-3.65,,-5.65,-4.09,
60238,10.1016/j.orgel.2021.106257,10.1016/j.orgel.2021.106257,PM6,Y6,PM6,Y6,COC(=O)C(C)(C)c1cc(C)cc(-c2sc3c4sc5cc(/C=C6/C(=O)c7cc(F)cc(c7)C(=O)/C6=C\c6cc(C(C)(C)C(=O)OC)c(-c7cc(C)cc(C(C)(C)C(=O)OC)c7)s6)sc5c4c(C(C)(C)C(=O)OC)ccc2-3)c1,CCCCCCCCCCCc1c(/C=C2\C(=O)c3cc(F)c(F)cc3C2=C(C#N)C#N)sc2c1sc1c3c4nsnc4c4c5sc6c(CCCCCCCCCCC)c(/C=C7\C(=O)c8cc(F)c(F)cc8C7=C(C#N)C#N)sc6c5n(CC(CC)CCCC)c4c3n(CC(CC)CCCC)c21,0.84,26.96,70.0,15.85,15.85248,0.0156466876971625,15.8,15.85,,,,,,,ZnO:PEI (0.05 mM),ZnO:PEI,,,,,,100.0,-5.56,-3.65,,-5.65,-4.09,
60239,10.1016/j.orgel.2021.106257,10.1016/j.orgel.2021.106257,PM6,Y6,PM6,Y6,COC(=O)C(C)(C)c1cc(C)cc(-c2sc3c4sc5cc(/C=C6/C(=O)c7cc(F)cc(c7)C(=O)/C6=C\c6cc(C(C)(C)C(=O)OC)c(-c7cc(C)cc(C(C)(C)C(=O)OC)c7)s6)sc5c4c(C(C)(C)C(=O)OC)ccc2-3)c1,CCCCCCCCCCCc1c(/C=C2\C(=O)c3cc(F)c(F)cc3C2=C(C#N)C#N)sc2c1sc1c3c4nsnc4c4c5sc6c(CCCCCCCCCCC)c(/C=C7\C(=O)c8cc(F)c(F)cc8C7=C(C#N)C#N)sc6c5n(CC(CC)CCCC)c4c3n(CC(CC)CCCC)c21,0.84,26.09,70.0,15.27,15.34092,0.4644400785854565,15.2,15.27,,,,,,,ZnO:PEI (0.07 mM),ZnO:PEI,,,,,,100.0,-5.56,-3.65,,-5.65,-4.09,
60240,10.1016/j.orgel.2021.106257,10.1016/j.orgel.2021.106257,PM6,Y6,PM6,Y6,COC(=O)C(C)(C)c1cc(C)cc(-c2sc3c4sc5cc(/C=C6/C(=O)c7cc(F)cc(c7)C(=O)/C6=C\c6cc(C(C)(C)C(=O)OC)c(-c7cc(C)cc(C(C)(C)C(=O)OC)c7)s6)sc5c4c(C(C)(C)C(=O)OC)ccc2-3)c1,CCCCCCCCCCCc1c(/C=C2\C(=O)c3cc(F)c(F)cc3C2=C(C#N)C#N)sc2c1sc1c3c4nsnc4c4c5sc6c(CCCCCCCCCCC)c(/C=C7\C(=O)c8cc(F)c(F)cc8C7=C(C#N)C#N)sc6c5n(CC(CC)CCCC)c4c3n(CC(CC)CCCC)c21,0.84,25.62,70.0,15.06,15.064560000000002,0.030278884462161,14.89,15.06,,,,,ITO/ZnO:PEI/PM6:Y6/MoO3/Al,inverted,ZnO:PEI (0.1 mM),ZnO:PEI,MoO3,,,,,100.0,-5.56,-3.65,,-5.65,-4.09,
60241,10.1016/j.orgel.2021.106274,10.1016/j.orgel.2021.106274,PTQ10,Y6,PTQ10,Y6,CCCCCCCCC(CCCCCC)COc1cnc2c(-c3cccs3)c(F)c(F)cc2n1,CCCCCCCCCCCc1c(/C=C2\C(=O)c3cc(F)c(F)cc3C2=C(C#N)C#N)sc2c1sc1c3c4nsnc4c4c5sc6c(CCCCCCCCCCC)c(/C=C7\C(=O)c8cc(F)c(F)cc8C7=C(C#N)C#N)sc6c5n(CC(CC)CCCC)c4c3n(CC(CC)CCCC)c21,0.858,25.66,70.72,15.57,15.569913215999998,0.0005573795761225,15.57,,1:1.2,,,,ITO/PEDOT:PSS/PTQ10:Y6/PDINO/Ag,conventional,PDINO,PDINO,PEDOT:PSS,PEDOT:PSS,100.0,chloroform,chloroform,100.0,-5.54,-2.92,,-5.65,-4.09,
60242,10.1016/j.orgel.2021.106274,10.1016/j.orgel.2021.106274,PTQ10,Y6,PTQ10,Y6,CCCCCCCCC(CCCCCC)COc1cnc2c(-c3cccs3)c(F)c(F)cc2n1,CCCCCCCCCCCc1c(/C=C2\C(=O)c3cc(F)c(F)cc3C2=C(C#N)C#N)sc2c1sc1c3c4nsnc4c4c5sc6c(CCCCCCCCCCC)c(/C=C7\C(=O)c8cc(F)c(F)cc8C7=C(C#N)C#N)sc6c5n(CC(CC)CCCC)c4c3n(CC(CC)CCCC)c21,0.826,26.55,73.93,16.26,16.213070790000003,0.2886175276752661,16.26,,1:1.2,DIO,DIO,0.25 vol%,ITO/PEDOT:PSS/PTQ10:Y6/PDINO/Ag,conventional,PDINO,PDINO,PEDOT:PSS,PEDOT:PSS,100.0,chloroform,chloroform,100.0,-5.54,-2.92,,-5.65,-4.09,
60243,10.1016/j.orgel.2021.106274,10.1016/j.orgel.2021.106274,PTQ10,Y6,PTQ10,Y6,CCCCCCCCC(CCCCCC)COc1cnc2c(-c3cccs3)c(F)c(F)cc2n1,CCCCCCCCCCCc1c(/C=C2\C(=O)c3cc(F)c(F)cc3C2=C(C#N)C#N)sc2c1sc1c3c4nsnc4c4c5sc6c(CCCCCCCCCCC)c(/C=C7\C(=O)c8cc(F)c(F)cc8C7=C(C#N)C#N)sc6c5n(CC(CC)CCCC)c4c3n(CC(CC)CCCC)c21,0.839,26.44,71.46,15.79,15.852086136,0.3931990880304075,15.79,,1:1.2,,,,ITO/PEDOT:PSS/PTQ10:Y6/PDINO/Ag,conventional,PDINO,PDINO,PEDOT:PSS,PEDOT:PSS,100.0,chloroform,chloroform,100.0,-5.54,-2.92,,-5.65,-4.09,
60244,10.1016/j.orgel.2021.106274,10.1016/j.orgel.2021.106274,PTQ10,Y6,PTQ10,Y6,CCCCCCCCC(CCCCCC)COc1cnc2c(-c3cccs3)c(F)c(F)cc2n1,CCCCCCCCCCCc1c(/C=C2\C(=O)c3cc(F)c(F)cc3C2=C(C#N)C#N)sc2c1sc1c3c4nsnc4c4c5sc6c(CCCCCCCCCCC)c(/C=C7\C(=O)c8cc(F)c(F)cc8C7=C(C#N)C#N)sc6c5n(CC(CC)CCCC)c4c3n(CC(CC)CCCC)c21,0.823,26.52,73.38,16.02,16.015889448,0.0256588764044957,16.02,,1:1.2,DIO,DIO,0.25 vol%,ITO/PEDOT:PSS/PTQ10:Y6/PDINO/Ag,conventional,PDINO,PDINO,PEDOT:PSS,PEDOT:PSS,100.0,chloroform,chloroform,100.0,-5.54,-2.92,,-5.65,-4.09,
60245,10.1016/j.orgel.2021.106274,10.1016/j.orgel.2021.106274,PTQ10,Y6,PTQ10,Y6,CCCCCCCCC(CCCCCC)COc1cnc2c(-c3cccs3)c(F)c(F)cc2n1,CCCCCCCCCCCc1c(/C=C2\C(=O)c3cc(F)c(F)cc3C2=C(C#N)C#N)sc2c1sc1c3c4nsnc4c4c5sc6c(CCCCCCCCCCC)c(/C=C7\C(=O)c8cc(F)c(F)cc8C7=C(C#N)C#N)sc6c5n(CC(CC)CCCC)c4c3n(CC(CC)CCCC)c21,0.842,26.08,74.93,16.45,16.454148447999998,0.025218528875372,16.45,,1:1.2,,,,ITO/PEDOT:PSS/PTQ10:Y6/PDINO/Ag,conventional,PDINO,PDINO,PEDOT:PSS,PEDOT:PSS,100.0,chloroform,chloroform,100.0,-5.54,-2.92,,-5.65,-4.09,
60246,10.1016/j.orgel.2021.106274,10.1016/j.orgel.2021.106274,PTQ10,Y6,PTQ10,Y6,CCCCCCCCC(CCCCCC)COc1cnc2c(-c3cccs3)c(F)c(F)cc2n1,CCCCCCCCCCCc1c(/C=C2\C(=O)c3cc(F)c(F)cc3C2=C(C#N)C#N)sc2c1sc1c3c4nsnc4c4c5sc6c(CCCCCCCCCCC)c(/C=C7\C(=O)c8cc(F)c(F)cc8C7=C(C#N)C#N)sc6c5n(CC(CC)CCCC)c4c3n(CC(CC)CCCC)c21,0.82,26.05,69.84,14.92,14.918522400000002,0.0099034852546758,14.92,,1:1.2,DIO,DIO,,ITO/PEDOT:PSS/PTQ10:Y6/PDINO/Ag,conventional,PDINO,PDINO,PEDOT:PSS,PEDOT:PSS,100.0,chloroform,chloroform,100.0,-5.54,-2.92,,-5.65,-4.09,
60247,10.1016/j.orgel.2021.106274,10.1016/j.orgel.2021.106274,PTQ10,Y6,PTQ10,Y6,CCCCCCCCC(CCCCCC)COc1cnc2c(-c3cccs3)c(F)c(F)cc2n1,CCCCCCCCCCCc1c(/C=C2\C(=O)c3cc(F)c(F)cc3C2=C(C#N)C#N)sc2c1sc1c3c4nsnc4c4c5sc6c(CCCCCCCCCCC)c(/C=C7\C(=O)c8cc(F)c(F)cc8C7=C(C#N)C#N)sc6c5n(CC(CC)CCCC)c4c3n(CC(CC)CCCC)c21,0.836,26.27,67.87,14.91,14.905419364000002,0.030721904761893,14.91,,1:1.2,,,0 vol%,ITO/PEDOT:PSS/PTQ10:Y6/PDINO/Ag,conventional,PDINO,PDINO,PEDOT:PSS,PEDOT:PSS,100.0,chloroform,chloroform,100.0,-5.54,-2.92,,-5.65,-4.09,
60248,10.1016/j.orgel.2021.106274,10.1016/j.orgel.2021.106274,PTQ10,Y6,PTQ10,Y6,CCCCCCCCC(CCCCCC)COc1cnc2c(-c3cccs3)c(F)c(F)cc2n1,CCCCCCCCCCCc1c(/C=C2\C(=O)c3cc(F)c(F)cc3C2=C(C#N)C#N)sc2c1sc1c3c4nsnc4c4c5sc6c(CCCCCCCCCCC)c(/C=C7\C(=O)c8cc(F)c(F)cc8C7=C(C#N)C#N)sc6c5n(CC(CC)CCCC)c4c3n(CC(CC)CCCC)c21,0.829,25.87,63.53,13.62,13.624789919,0.0351682745961839,13.62,,1:1.2,,,0 vol%,ITO/PEDOT:PSS/PTQ10:Y6/PDINO/Ag,conventional,PDINO,PDINO,PEDOT:PSS,PEDOT:PSS,100.0,chloroform,chloroform,100.0,-5.54,-2.92,,-5.65,-4.09,
60249,10.1016/j.orgel.2021.106276,10.1016/j.orgel.2021.106276,PCE-10,BT-CIC,PCE10,BT-CIC,CCCCC(CC)COC(=O)c1sc2c(-c3cc4c(-c5ccc(CC(CC)CCCC)s5)c5sccc5c(-c5ccc(CC(CC)CCCC)s5)c4s3)scc2c1F,CCCCCCc1ccc(C2(c3ccc(CCCCCC)cc3)c3cc(/C=C4\C(=O)c5cc(Cl)c(Cl)cc5C4=C(C#N)C#N)sc3-c3sc4c(OCC(CC)CCCC)c5c6c(sc5c(OCC(CC)CCCC)c4c32)-c2sc(/C=C3\C(=O)c4cc(Cl)c(Cl)cc4C3=C(C#N)C#N)cc2C6(c2ccc(CCCCCC)cc2)c2ccc(CCCCCC)cc2)cc1,0.69,23.5,69.0,11.2,11.18835,0.1040178571428526,11.2,,1:1.5 w/w,,,,Opaque,,ZnO,,MoOx,,80.0,chlorobenzene,,,-5.21,-3.6,,-5.49,-4.09,
