Repository: JiYiqaq/PCE-KA-GNN

# Data directory

- `raw/Active_Database.csv` is the immutable source dataset bundled under CC BY 4.0. Do not overwrite it with processed data.
- `processed/` is created and populated by the training pipeline. Generated `.pt` and `.pth` caches are intentionally ignored by Git because they can exceed GitHub's normal single-file limit.

See `../DATA_LICENSE.md` for provenance, license and checksum information.

File: data/raw/Active_Database.csv (part 180 of 471)
id,doi,doi_norm,donor,acceptor,donor_canonical,acceptor_canonical,donor_smiles,acceptor_smiles,voc,jsc,ff,pce,pce_recomputed,pce_relative_error_percent,pce_avg,pce_best,d_a_ratio,additive,additive_canonical,additive_ratio,device_structure,device_type,etl,etl_canonical,htl,htl_canonical,active_layer_thickness,solvent,solvent_canonical,annealing_temp,homo_d,lumo_d,eg_d,homo_a,lumo_a,eg_a
60250,10.1016/j.orgel.2021.106276,10.1016/j.orgel.2021.106276,PCE-10,BT-CIC,PCE10,BT-CIC,CCCCC(CC)COC(=O)c1sc2c(-c3cc4c(-c5ccc(CC(CC)CCCC)s5)c5sccc5c(-c5ccc(CC(CC)CCCC)s5)c4s3)scc2c1F,CCCCCCc1ccc(C2(c3ccc(CCCCCC)cc3)c3cc(/C=C4\C(=O)c5cc(Cl)c(Cl)cc5C4=C(C#N)C#N)sc3-c3sc4c(OCC(CC)CCCC)c5c6c(sc5c(OCC(CC)CCCC)c4c32)-c2sc(/C=C3\C(=O)c4cc(Cl)c(Cl)cc4C3=C(C#N)C#N)cc2C6(c2ccc(CCCCCC)cc2)c2ccc(CCCCCC)cc2)cc1,0.69,23.1,39.0,5.9,6.21621,5.359491525423726,5.9,,1:1.5 w/w,,,,Opaque,,ZnO,,MoOx,,80.0,chlorobenzene,,,-5.21,-3.6,,-5.49,-4.09,
60251,10.1016/j.orgel.2021.106276,10.1016/j.orgel.2021.106276,PCE-10,BT-CIC,PCE10,BT-CIC,CCCCC(CC)COC(=O)c1sc2c(-c3cc4c(-c5ccc(CC(CC)CCCC)s5)c5sccc5c(-c5ccc(CC(CC)CCCC)s5)c4s3)scc2c1F,CCCCCCc1ccc(C2(c3ccc(CCCCCC)cc3)c3cc(/C=C4\C(=O)c5cc(Cl)c(Cl)cc5C4=C(C#N)C#N)sc3-c3sc4c(OCC(CC)CCCC)c5c6c(sc5c(OCC(CC)CCCC)c4c32)-c2sc(/C=C3\C(=O)c4cc(Cl)c(Cl)cc4C3=C(C#N)C#N)cc2C6(c2ccc(CCCCCC)cc2)c2ccc(CCCCCC)cc2)cc1,0.69,22.0,65.0,10.0,9.867,1.330000000000009,10.0,,1:1.5 w/w,,,,Opaque,,ZnO,,MoOx,,80.0,chlorobenzene,,,-5.21,-3.6,,-5.49,-4.09,
60252,10.1016/j.orgel.2021.106276,10.1016/j.orgel.2021.106276,PCE-10,BT-CIC,PCE10,BT-CIC,CCCCC(CC)COC(=O)c1sc2c(-c3cc4c(-c5ccc(CC(CC)CCCC)s5)c5sccc5c(-c5ccc(CC(CC)CCCC)s5)c4s3)scc2c1F,CCCCCCc1ccc(C2(c3ccc(CCCCCC)cc3)c3cc(/C=C4\C(=O)c5cc(Cl)c(Cl)cc5C4=C(C#N)C#N)sc3-c3sc4c(OCC(CC)CCCC)c5c6c(sc5c(OCC(CC)CCCC)c4c32)-c2sc(/C=C3\C(=O)c4cc(Cl)c(Cl)cc4C3=C(C#N)C#N)cc2C6(c2ccc(CCCCCC)cc2)c2ccc(CCCCCC)cc2)cc1,0.68,17.5,69.0,8.2,8.211,0.1341463414634269,8.2,,1:1.5 w/w,,,,Semitransparent (ST),,ZnO,,MoOx,,80.0,chlorobenzene,,,-5.21,-3.6,,-5.49,-4.09,
60253,10.1016/j.orgel.2021.106276,10.1016/j.orgel.2021.106276,PCE-10,BT-CIC,PCE10,BT-CIC,CCCCC(CC)COC(=O)c1sc2c(-c3cc4c(-c5ccc(CC(CC)CCCC)s5)c5sccc5c(-c5ccc(CC(CC)CCCC)s5)c4s3)scc2c1F,CCCCCCc1ccc(C2(c3ccc(CCCCCC)cc3)c3cc(/C=C4\C(=O)c5cc(Cl)c(Cl)cc5C4=C(C#N)C#N)sc3-c3sc4c(OCC(CC)CCCC)c5c6c(sc5c(OCC(CC)CCCC)c4c32)-c2sc(/C=C3\C(=O)c4cc(Cl)c(Cl)cc4C3=C(C#N)C#N)cc2C6(c2ccc(CCCCCC)cc2)c2ccc(CCCCCC)cc2)cc1,0.68,16.2,57.0,6.3,6.279120000000001,0.3314285714285575,6.3,,1:1.5,,,,Semitransparent (ST),,ZnO,,MoOx,,80.0,chlorobenzene,,,-5.21,-3.6,,-5.49,-4.09,
60254,10.1016/j.orgel.2021.106276,10.1016/j.orgel.2021.106276,PCE-10,BT-CIC,PCE10,BT-CIC,CCCCC(CC)COC(=O)c1sc2c(-c3cc4c(-c5ccc(CC(CC)CCCC)s5)c5sccc5c(-c5ccc(CC(CC)CCCC)s5)c4s3)scc2c1F,CCCCCCc1ccc(C2(c3ccc(CCCCCC)cc3)c3cc(/C=C4\C(=O)c5cc(Cl)c(Cl)cc5C4=C(C#N)C#N)sc3-c3sc4c(OCC(CC)CCCC)c5c6c(sc5c(OCC(CC)CCCC)c4c32)-c2sc(/C=C3\C(=O)c4cc(Cl)c(Cl)cc4C3=C(C#N)C#N)cc2C6(c2ccc(CCCCCC)cc2)c2ccc(CCCCCC)cc2)cc1,0.68,16.5,65.0,7.3,7.293000000000001,0.0958904109588874,7.3,,1:1.5,,,,Semitransparent (ST),,,,,,80.0,chlorobenzene,,,-5.21,-3.6,,-5.49,-4.09,
60255,10.1016/j.orgel.2021.106276,10.1016/j.orgel.2021.106276,PCE-10,BT-CIC,PCE10,BT-CIC,CCCCC(CC)COC(=O)c1sc2c(-c3cc4c(-c5ccc(CC(CC)CCCC)s5)c5sccc5c(-c5ccc(CC(CC)CCCC)s5)c4s3)scc2c1F,CCCCCCc1ccc(C2(c3ccc(CCCCCC)cc3)c3cc(/C=C4\C(=O)c5cc(Cl)c(Cl)cc5C4=C(C#N)C#N)sc3-c3sc4c(OCC(CC)CCCC)c5c6c(sc5c(OCC(CC)CCCC)c4c32)-c2sc(/C=C3\C(=O)c4cc(Cl)c(Cl)cc4C3=C(C#N)C#N)cc2C6(c2ccc(CCCCCC)cc2)c2ccc(CCCCCC)cc2)cc1,0.68,16.3,66.0,7.3,7.315440000000001,0.2115068493150792,7.3,,1:1.5,,,,Semitransparent (ST),,,,,,80.0,chlorobenzene,,,-5.21,-3.6,,-5.49,-4.09,
60258,10.1016/j.orgel.2021.106289,10.1016/j.orgel.2021.106289,PBDB-T,PC71BM,PBDB-T,PC71BM,CCCCC(CC)Cc1ccc(-c2c3cc(-c4ccc(-c5sc(-c6cccs6)c6c5C(=O)c5c(CC(CC)CCCC)sc(CC(CC)CCCC)c5C6=O)s4)sc3c(-c3ccc(CC(CC)CCCC)s3)c3ccsc23)s1,COC(=O)CCCC1(c2ccccc2)C23c4c5ccc6c7cc8c9c%10c(cc%11cc%12c%13c%14c(cc%15c%16ccc-5c2c%16c2c5c%16c%17c(c(c46)c7c9c%17c4c%10c%11c%13c4c%16c%14c%152)C513)C%12)C8,0.84,13.91,69.4,8.1,8.1089736,0.1107851851851964,7.9,8.1,,,,,ITO/PEDOT:PSS/Active Layer/PDIN/Al,conventional,PDIN,PDIN,PEDOT:PSS,PEDOT:PSS,,,,,-5.33,-3.48,,-5.9,-3.9,
60259,10.1016/j.orgel.2021.106289,10.1016/j.orgel.2021.106289,PBDB-T,IT4F,PBDB-T,IT-4F,CCCCC(CC)Cc1ccc(-c2c3cc(-c4ccc(-c5sc(-c6cccs6)c6c5C(=O)c5c(CC(CC)CCCC)sc(CC(CC)CCCC)c5C6=O)s4)sc3c(-c3ccc(CC(CC)CCCC)s3)c3ccsc23)s1,CCCCCCc1ccc(C2(c3ccc(CCCCCC)cc3)c3cc4c(cc3-c3sc5cc(/C=C6\C(=O)c7cc(F)c(F)cc7C6=C(C#N)C#N)sc5c32)C(c2ccc(CCCCCC)cc2)(c2ccc(CCCCCC)cc2)c2c-4sc3cc(/C=C4\C(=O)c5cc(F)c(F)cc5C4=C(C#N)C#N)sc23)cc1,0.69,21.55,59.6,8.91,8.862222,0.5362289562289674,8.7,8.91,,,,,ITO/PEDOT:PSS/Active Layer/PDIN/Al,conventional,PDIN,PDIN,PEDOT:PSS,PEDOT:PSS,,,,,-5.33,-3.48,,-5.66,-4.14,
60260,10.1016/j.orgel.2021.106289,10.1016/j.orgel.2021.106289,PBDB-T,BTA3,PBDB-T,BTA3,CCCCC(CC)Cc1ccc(-c2c3cc(-c4ccc(-c5sc(-c6cccs6)c6c5C(=O)c5c(CC(CC)CCCC)sc(CC(CC)CCCC)c5C6=O)s4)sc3c(-c3ccc(CC(CC)CCCC)s3)c3ccsc23)s1,CCCCCCCCn1nc2c(/C=c3\sc(=C(C#N)C#N)n(CC)c3=O)ccc(-c3cc4c(s3)-c3cc5c(cc3C4(c3ccc(CCCCCC)cc3)c3ccc(CCCCCC)cc3)-c3sc(-c4ccc(/C=c6\sc(=C(C#N)C#N)n(CC)c6=O)c6nn(CCCCCCCC)nc46)cc3C5(c3ccc(CCCCCC)cc3)c3ccc(CCCCCC)cc3)c2n1,1.12,13.44,50.6,7.67,7.616716800000001,0.6946962190351916,7.3,7.67,,,,,ITO/PEDOT:PSS/Active Layer/PDIN/Al,conventional,PDIN,PDIN,PEDOT:PSS,PEDOT:PSS,,,,,-5.33,-3.48,,-5.49,-3.72,
60267,10.1016/j.orgel.2021.106305,10.1016/j.orgel.2021.106305,PM6,Y6,PM6,Y6,COC(=O)C(C)(C)c1cc(C)cc(-c2sc3c4sc5cc(/C=C6/C(=O)c7cc(F)cc(c7)C(=O)/C6=C\c6cc(C(C)(C)C(=O)OC)c(-c7cc(C)cc(C(C)(C)C(=O)OC)c7)s6)sc5c4c(C(C)(C)C(=O)OC)ccc2-3)c1,CCCCCCCCCCCc1c(/C=C2\C(=O)c3cc(F)c(F)cc3C2=C(C#N)C#N)sc2c1sc1c3c4nsnc4c4c5sc6c(CCCCCCCCCCC)c(/C=C7\C(=O)c8cc(F)c(F)cc8C7=C(C#N)C#N)sc6c5n(CC(CC)CCCC)c4c3n(CC(CC)CCCC)c21,0.833,24.08,71.48,14.35,14.337915871999998,0.0842099512195224,14.18,14.35,,,,,,,,,Reference,,,,,,-5.56,-3.65,,-5.65,-4.09,
60268,10.1016/j.orgel.2021.106305,10.1016/j.orgel.2021.106305,PM6,Y6,PM6,Y6,COC(=O)C(C)(C)c1cc(C)cc(-c2sc3c4sc5cc(/C=C6/C(=O)c7cc(F)cc(c7)C(=O)/C6=C\c6cc(C(C)(C)C(=O)OC)c(-c7cc(C)cc(C(C)(C)C(=O)OC)c7)s6)sc5c4c(C(C)(C)C(=O)OC)ccc2-3)c1,CCCCCCCCCCCc1c(/C=C2\C(=O)c3cc(F)c(F)cc3C2=C(C#N)C#N)sc2c1sc1c3c4nsnc4c4c5sc6c(CCCCCCCCCCC)c(/C=C7\C(=O)c8cc(F)c(F)cc8C7=C(C#N)C#N)sc6c5n(CC(CC)CCCC)c4c3n(CC(CC)CCCC)c21,0.832,25.2,72.97,15.31,15.29918208,0.0706591770084856,15.07,15.31,,,,,ITO/HTL/PM6:Y6/PDINN/Al,,PDINN,,PEDOT:PSS:1%WS2 NS,PEDOT:PSS:1%WS2 NS,,,,,-5.56,-3.65,,-5.65,-4.09,
60269,10.1016/j.orgel.2021.106305,10.1016/j.orgel.2021.106305,PM6,Y6,PM6,Y6,COC(=O)C(C)(C)c1cc(C)cc(-c2sc3c4sc5cc(/C=C6/C(=O)c7cc(F)cc(c7)C(=O)/C6=C\c6cc(C(C)(C)C(=O)OC)c(-c7cc(C)cc(C(C)(C)C(=O)OC)c7)s6)sc5c4c(C(C)(C)C(=O)OC)ccc2-3)c1,CCCCCCCCCCCc1c(/C=C2\C(=O)c3cc(F)c(F)cc3C2=C(C#N)C#N)sc2c1sc1c3c4nsnc4c4c5sc6c(CCCCCCCCCCC)c(/C=C7\C(=O)c8cc(F)c(F)cc8C7=C(C#N)C#N)sc6c5n(CC(CC)CCCC)c4c3n(CC(CC)CCCC)c21,0.834,25.55,73.5,15.69,15.6618945,0.1791300191204624,15.42,15.69,,,,,,,,,PEDOT:PSS:3%WS2 NS,PEDOT:PSS:3%WS2 NS,,,,,-5.56,-3.65,,-5.65,-4.09,
60270,10.1016/j.orgel.2021.106305,10.1016/j.orgel.2021.106305,PM6,Y6,PM6,Y6,COC(=O)C(C)(C)c1cc(C)cc(-c2sc3c4sc5cc(/C=C6/C(=O)c7cc(F)cc(c7)C(=O)/C6=C\c6cc(C(C)(C)C(=O)OC)c(-c7cc(C)cc(C(C)(C)C(=O)OC)c7)s6)sc5c4c(C(C)(C)C(=O)OC)ccc2-3)c1,CCCCCCCCCCCc1c(/C=C2\C(=O)c3cc(F)c(F)cc3C2=C(C#N)C#N)sc2c1sc1c3c4nsnc4c4c5sc6c(CCCCCCCCCCC)c(/C=C7\C(=O)c8cc(F)c(F)cc8C7=C(C#N)C#N)sc6c5n(CC(CC)CCCC)c4c3n(CC(CC)CCCC)c21,0.835,25.32,73.49,15.52,15.537402779999995,0.1121313144329743,15.37,15.52,,,,,,,,,PEDOT:PSS:5%WS2 NS,PEDOT:PSS:5%WS2 NS,,,,,-5.56,-3.65,,-5.65,-4.09,
60271,10.1016/j.orgel.2021.106308,10.1016/j.orgel.2021.106308,PTB7-Th,Y6,PTB7-Th,Y6,CCCCC(CC)COC(=O)c1sc2csc(-c3cc4c(-c5ccc(CC(CC)CCCC)s5)c5sccc5c(-c5ccc(CC(CC)CCCC)s5)c4s3)c2c1F,CCCCCCCCCCCc1c(/C=C2\C(=O)c3cc(F)c(F)cc3C2=C(C#N)C#N)sc2c1sc1c3c4nsnc4c4c5sc6c(CCCCCCCCCCC)c(/C=C7\C(=O)c8cc(F)c(F)cc8C7=C(C#N)C#N)sc6c5n(CC(CC)CCCC)c4c3n(CC(CC)CCCC)c21,0.65,18.41,51.26,6.12,6.1340279,0.2292140522875723,5.73,6.12,1:1.2,CN,CN,,ITO/PEDOT:PSS/active blend/AZO/Al,conventional,AZO,AZO,PEDOT:PSS,PEDOT:PSS,,CB,chlorobenzene,,-5.21,-3.6,,-5.65,-4.09,
60272,10.1016/j.orgel.2021.106308,10.1016/j.orgel.2021.106308,PTB7-Th,Y6,PTB7-Th,Y6,CCCCC(CC)COC(=O)c1sc2csc(-c3cc4c(-c5ccc(CC(CC)CCCC)s5)c5sccc5c(-c5ccc(CC(CC)CCCC)s5)c4s3)c2c1F,CCCCCCCCCCCc1c(/C=C2\C(=O)c3cc(F)c(F)cc3C2=C(C#N)C#N)sc2c1sc1c3c4nsnc4c4c5sc6c(CCCCCCCCCCC)c(/C=C7\C(=O)c8cc(F)c(F)cc8C7=C(C#N)C#N)sc6c5n(CC(CC)CCCC)c4c3n(CC(CC)CCCC)c21,0.67,20.16,56.77,7.71,7.668037440000001,0.54426147859921,7.05,7.71,1:1.2,CN,CN,0.5 vol% CN in CF,ITO/PEDOT:PSS/active blend/AZO/Al,conventional,AZO,AZO,PEDOT:PSS,PEDOT:PSS,,CF,chloroform,,-5.21,-3.6,,-5.65,-4.09,
60273,10.1016/j.orgel.2021.106308,10.1016/j.orgel.2021.106308,PTB7-Th,PC71BM,PTB7-Th,PC71BM,CCCCC(CC)COC(=O)c1sc2csc(-c3cc4c(-c5ccc(CC(CC)CCCC)s5)c5sccc5c(-c5ccc(CC(CC)CCCC)s5)c4s3)c2c1F,COC(=O)CCCC1(c2ccccc2)C23c4c5ccc6c7cc8c9c%10c(cc%11cc%12c%13c%14c(cc%15c%16ccc-5c2c%16c2c5c%16c%17c(c(c46)c7c9c%17c4c%10c%11c%13c4c%16c%14c%152)C513)C%12)C8,0.81,14.76,70.32,8.39,8.407177919999999,0.2047427890345432,8.14,8.39,1:1.5,,,,ITO/PEDOT:PSS/active blend/AZO/Al,conventional,AZO,AZO,PEDOT:PSS,PEDOT:PSS,,CB,chlorobenzene,,-5.21,-3.6,,-5.9,-3.9,
60274,10.1016/j.orgel.2021.106308,10.1016/j.orgel.2021.106308,PTB7-Th,PC71BM,PTB7-Th,PC71BM,CCCCC(CC)COC(=O)c1sc2csc(-c3cc4c(-c5ccc(CC(CC)CCCC)s5)c5sccc5c(-c5ccc(CC(CC)CCCC)s5)c4s3)c2c1F,COC(=O)CCCC1(c2ccccc2)C23c4c5ccc6c7cc8c9c%10c(cc%11cc%12c%13c%14c(cc%15c%16ccc-5c2c%16c2c5c%16c%17c(c(c46)c7c9c%17c4c%10c%11c%13c4c%16c%14c%152)C513)C%12)C8,0.82,13.92,58.8,6.67,6.711667199999999,0.6246956521739,6.47,6.67,1:1.2,,,,ITO/PEDOT:PSS/active blend/AZO/Al,conventional,AZO,AZO,PEDOT:PSS,PEDOT:PSS,,CF,chloroform,,-5.21,-3.6,,-5.9,-3.9,
60277,10.1016/j.orgel.2021.106308,10.1016/j.orgel.2021.106308,PTB7-Th,PC71BM,PTB7-Th,PC71BM,CCCCC(CC)COC(=O)c1sc2csc(-c3cc4c(-c5ccc(CC(CC)CCCC)s5)c5sccc5c(-c5ccc(CC(CC)CCCC)s5)c4s3)c2c1F,COC(=O)CCCC1(c2ccccc2)C23c4c5ccc6c7cc8c9c%10c(cc%11cc%12c%13c%14c(cc%15c%16ccc-5c2c%16c2c5c%16c%17c(c(c46)c7c9c%17c4c%10c%11c%13c4c%16c%14c%152)C513)C%12)C8,,,,9.06,,,,,1:1.2,,,,ITO/PEDOT:PSS/active blend/AZO/Al,conventional,AZO,AZO,PEDOT:PSS,PEDOT:PSS,,DCB,o-DCB,130.0,-5.21,-3.6,,-5.9,-3.9,
60278,10.1016/j.orgel.2021.106308,10.1016/j.orgel.2021.106308,PTB7-Th,PCDTBT,PTB7-Th,PCDTBT,CCCCC(CC)COC(=O)c1sc2csc(-c3cc4c(-c5ccc(CC(CC)CCCC)s5)c5sccc5c(-c5ccc(CC(CC)CCCC)s5)c4s3)c2c1F,CCCCCCCCC(CCCCCCCC)n1c2ccccc2c2ccc(-c3ccc(-c4ccc(-c5cccs5)c5nsnc45)s3)cc21,,,,9.5,,,,,1:1.2,CN,CN,,ITO/PEDOT:PSS/active blend/AZO/Al,conventional,AZO,AZO,PEDOT:PSS,PEDOT:PSS,,DCB,o-DCB,,-5.21,-3.6,,-5.5,-3.6,
60279,10.1016/j.orgel.2021.106308,10.1016/j.orgel.2021.106308,PTB7-Th,PC71BM,PTB7-Th,PC71BM,CCCCC(CC)COC(=O)c1sc2csc(-c3cc4c(-c5ccc(CC(CC)CCCC)s5)c5sccc5c(-c5ccc(CC(CC)CCCC)s5)c4s3)c2c1F,COC(=O)CCCC1(c2ccccc2)C23c4c5ccc6c7cc8c9c%10c(cc%11cc%12c%13c%14c(cc%15c%16ccc-5c2c%16c2c5c%16c%17c(c(c46)c7c9c%17c4c%10c%11c%13c4c%16c%14c%152)C513)C%12)C8,,,,10.43,,,,,1:1.2,,,,ITO/PEDOT:PSS/active blend/AZO/Al,conventional,AZO,AZO,PEDOT:PSS,PEDOT:PSS,,CB,chlorobenzene,80.0,-5.21,-3.6,,-5.9,-3.9,
60280,10.1016/j.orgel.2021.106308,10.1016/j.orgel.2021.106308,PTB7-Th,PC71BM,PTB7-Th,PC71BM,CCCCC(CC)COC(=O)c1sc2csc(-c3cc4c(-c5ccc(CC(CC)CCCC)s5)c5sccc5c(-c5ccc(CC(CC)CCCC)s5)c4s3)c2c1F,COC(=O)CCCC1(c2ccccc2)C23c4c5ccc6c7cc8c9c%10c(cc%11cc%12c%13c%14c(cc%15c%16ccc-5c2c%16c2c5c%16c%17c(c(c46)c7c9c%17c4c%10c%11c%13c4c%16c%14c%152)C513)C%12)C8,,,,9.44,,,,,1:1.2,CN,CN,,ITO/PEDOT:PSS/active blend/AZO/Al,conventional,AZO,AZO,PEDOT:PSS,PEDOT:PSS,,CB,chlorobenzene,60.0,-5.21,-3.6,,-5.9,-3.9,
60281,10.1016/j.orgel.2021.106308,10.1016/j.orgel.2021.106308,PTB7-Th,IEICO-4F,PTB7-Th,IEICO-4F,CCCCC(CC)COC(=O)c1sc2csc(-c3cc4c(-c5ccc(CC(CC)CCCC)s5)c5sccc5c(-c5ccc(CC(CC)CCCC)s5)c4s3)c2c1F,CCCCCCc1ccc(C2(c3ccc(CCCCCC)cc3)c3cc4c(cc3-c3sc(-c5sc(/C=C6\C(=O)c7cc(F)c(F)cc7C6=C(C#N)C#N)cc5OCC(CC)CCCC)cc32)C(c2ccc(CCCCCC)cc2)(c2ccc(CCCCCC)cc2)c2cc(-c3scc(/C=C5/C(=O)c6cc(F)c(F)cc6C5=C(C#N)C#N)c3OCC(CC)CCCC)sc2-4)cc1,,,,13.01,,,,,1:1.2,CN,CN,,ITO/PEDOT:PSS/active blend/AZO/Al,conventional,AZO,AZO,PEDOT:PSS,PEDOT:PSS,,CB,chlorobenzene,,-5.21,-3.6,,-5.44,-4.19,
60282,10.1016/j.orgel.2021.106308,10.1016/j.orgel.2021.106308,PTB7-Th,IEICO-4F,PTB7-Th,IEICO-4F,CCCCC(CC)COC(=O)c1sc2csc(-c3cc4c(-c5ccc(CC(CC)CCCC)s5)c5sccc5c(-c5ccc(CC(CC)CCCC)s5)c4s3)c2c1F,CCCCCCc1ccc(C2(c3ccc(CCCCCC)cc3)c3cc4c(cc3-c3sc(-c5sc(/C=C6\C(=O)c7cc(F)c(F)cc7C6=C(C#N)C#N)cc5OCC(CC)CCCC)cc32)C(c2ccc(CCCCCC)cc2)(c2ccc(CCCCCC)cc2)c2cc(-c3scc(/C=C5/C(=O)c6cc(F)c(F)cc6C5=C(C#N)C#N)c3OCC(CC)CCCC)sc2-4)cc1,,,,10.55,,,,,1:1.2,CN,CN,,ITO/PEDOT:PSS/active blend/AZO/Al,conventional,AZO,AZO,PEDOT:PSS,PEDOT:PSS,,CB,chlorobenzene,,-5.21,-3.6,,-5.44,-4.19,
60283,10.1016/j.orgel.2021.106308,10.1016/j.orgel.2021.106308,PTB7-Th,COi8DFIC,PTB7-Th,COi8DFIC,CCCCC(CC)COC(=O)c1sc2csc(-c3cc4c(-c5ccc(CC(CC)CCCC)s5)c5sccc5c(-c5ccc(CC(CC)CCCC)s5)c4s3)c2c1F,CCCCCCc1ccc(C2(c3ccc(CCCCCC)cc3)Oc3c(sc4c5c(sc34)-c3sc4cc(/C=C6\C(=O)c7cc(F)c(F)cc7C6=C(C#N)C#N)sc4c3C(c3ccc(CCCCCC)cc3)(c3ccc(CCCCCC)cc3)O5)-c3sc4cc(/C=C5\C(=O)c6cc(F)c(F)cc6C5=C(C#N)C#N)sc4c32)cc1,,,,11.62,,,,,1:1.2,CN,CN,,ITO/PEDOT:PSS/active blend/AZO/Al,conventional,AZO,AZO,PEDOT:PSS,PEDOT:PSS,,CF,chloroform,80.0,-5.21,-3.6,,-5.5,-3.88,
60284,10.1016/j.orgel.2021.106308,10.1016/j.orgel.2021.106308,PTB7-Th,Y6,PTB7-Th,Y6,CCCCC(CC)COC(=O)c1sc2csc(-c3cc4c(-c5ccc(CC(CC)CCCC)s5)c5sccc5c(-c5ccc(CC(CC)CCCC)s5)c4s3)c2c1F,CCCCCCCCCCCc1c(/C=C2\C(=O)c3cc(F)c(F)cc3C2=C(C#N)C#N)sc2c1sc1c3c4nsnc4c4c5sc6c(CCCCCCCCCCC)c(/C=C7\C(=O)c8cc(F)c(F)cc8C7=C(C#N)C#N)sc6c5n(CC(CC)CCCC)c4c3n(CC(CC)CCCC)c21,0.67,24.68,58.02,9.55,9.593955120000002,0.4602630366492299,8.91,,1:1.2,CN,CN,0.5 vol% CN in CF,ITO/PEDOT:PSS/active blend/AZO/Al,conventional,AZO,AZO,PEDOT:PSS,PEDOT:PSS,,CF,chloroform,85.0,-5.21,-3.6,,-5.65,-4.09,
60286,10.1016/j.orgel.2021.106319,10.1016/j.orgel.2021.106319,PF2,N2200,PF2,N2200,CCCCCCCCC(CCCCCC)Cc1cc2sc(-c3c4cc(-c5sc(-c6c(F)c(F)c(-c7cc(CC(CC)CCCC)cs7)c7nsnc67)cc5CC(CC)CCCC)sc4c(-c4cc5sc(CC(CCCCCC)CCCCCCCC)cc5s4)c4ccsc34)cc2s1,CCCCCCCCCCC(CCCCCCCC)CN1C(=O)c2ccc3c4c(c(-c5ccc(-c6cccs6)s5)cc(c24)C1=O)C(=O)N(CC(CCCCCCCC)CCCCCCCCCC)C3=O,0.82,12.84,58.89,6.28,6.20041032,1.2673515923566985,6.18,6.28,1:1:0,EPPDI,EPPDI,,ITO/PEDOT:PSS/active layer/PFN-Br/Ag,conventional,PFN-Br,PFN-Br,PEDOT:PSS,PEDOT:PSS,,chlorobenzene,chlorobenzene,,-5.48,-3.73,,-5.71,-4.02,
60289,10.1016/j.orgel.2021.106340,10.1016/j.orgel.2021.106340,DRTB-CT,F-2Cl,DRTB-CT,F-2Cl,,CCCCCCCCC1(CCCCCCCC)c2cc3c(cc2-c2cc4c(cc21)-c1sc(/C=C2\C(=O)c5cc(Cl)c(Cl)cc5C2=C(C#N)C#N)cc1C4(CCCCCCCC)CCCCCCCC)C(CCCCCCCC)(CCCCCCCC)c1cc(/C=C2\C(=O)c4cc(Cl)c(Cl)cc4C2=C(C#N)C#N)sc1-3,1.095,13.27,48.5,7.04,7.04736525,0.1046200284090955,6.83,7.04,1:1,,,,ITO/PEDOT:PSS/active layer/PDINO/Al,conventional,PDINO,PDINO,PEDOT:PSS,PEDOT:PSS,110.0,chloroform,chloroform,,,,,-5.63,-3.89,
60290,10.1016/j.orgel.2021.106340,10.1016/j.orgel.2021.106340,DRTB-CT,F-2Cl,DRTB-CT,F-2Cl,,CCCCCCCCC1(CCCCCCCC)c2cc3c(cc2-c2cc4c(cc21)-c1sc(/C=C2\C(=O)c5cc(Cl)c(Cl)cc5C2=C(C#N)C#N)cc1C4(CCCCCCCC)CCCCCCCC)C(CCCCCCCC)(CCCCCCCC)c1cc(/C=C2\C(=O)c4cc(Cl)c(Cl)cc4C2=C(C#N)C#N)sc1-3,1.057,15.07,56.8,9.05,9.047666319999998,0.0257865193370509,8.77,9.05,1:1,,,,ITO/PEDOT:PSS/active layer/PDINO/Al,conventional,PDINO,PDINO,PEDOT:PSS,PEDOT:PSS,110.0,chloroform,chloroform,,,,,-5.63,-3.89,
60291,10.1016/j.orgel.2021.106340,10.1016/j.orgel.2021.106340,DRTB-FT,F-2Cl,DRTB-FT,F-2Cl,,CCCCCCCCC1(CCCCCCCC)c2cc3c(cc2-c2cc4c(cc21)-c1sc(/C=C2\C(=O)c5cc(Cl)c(Cl)cc5C2=C(C#N)C#N)cc1C4(CCCCCCCC)CCCCCCCC)C(CCCCCCCC)(CCCCCCCC)c1cc(/C=C2\C(=O)c4cc(Cl)c(Cl)cc4C2=C(C#N)C#N)sc1-3,1.07,13.46,53.2,7.66,7.661970400000001,0.0257232375979262,7.45,7.66,,,,,ITO/PEDOT:PSS/active layer/PDINO/Al,conventional,PDINO,PDINO,PEDOT:PSS,PEDOT:PSS,,chloroform,chloroform,,,,,-5.63,-3.89,
60296,10.1016/j.orgel.2021.106376,10.1016/j.orgel.2021.106376,PCDTBT,PC71BM,PCDTBT,PC71BM,CCCCCCCCC(CCCCCCCC)n1c2ccccc2c2ccc(-c3ccc(-c4ccc(-c5cccs5)c5nsnc45)s3)cc21,COC(=O)CCCC1(c2ccccc2)C23c4c5ccc6c7cc8c9c%10c(cc%11cc%12c%13c%14c(cc%15c%16ccc-5c2c%16c2c5c%16c%17c(c(c46)c7c9c%17c4c%10c%11c%13c4c%16c%14c%152)C513)C%12)C8,0.85,10.36,62.88,5.59,5.5372128,0.9443148479427556,5.43,5.59,1:4,DIO,DIO,,inverted,inverted,ZnO,ZnO,MoO3,MoO3,,CB:DIO (97:3),chlorobenzene,,-5.5,-3.6,,-5.9,-3.9,
60297,10.1016/j.orgel.2021.106376,10.1016/j.orgel.2021.106376,PTB7-Th,PC71BM,PTB7-Th,PC71BM,CCCCC(CC)COC(=O)c1sc2csc(-c3cc4c(-c5ccc(CC(CC)CCCC)s5)c5sccc5c(-c5ccc(CC(CC)CCCC)s5)c4s3)c2c1F,COC(=O)CCCC1(c2ccccc2)C23c4c5ccc6c7cc8c9c%10c(cc%11cc%12c%13c%14c(cc%15c%16ccc-5c2c%16c2c5c%16c%17c(c(c46)c7c9c%17c4c%10c%11c%13c4c%16c%14c%152)C513)C%12)C8,0.8,14.61,64.48,7.58,7.536422400000001,0.5749023746701715,7.46,7.58,1:1.5,DIO,DIO,,inverted,inverted,ZnO,ZnO,MoO3,MoO3,,CB:DIO (97:3),chlorobenzene,,-5.21,-3.6,,-5.9,-3.9,
60305,10.1016/j.orgel.2021.106397,10.1016/j.orgel.2021.106397,PBDB-T,IT-EDOT,PBDB-T,IT-EDOT,CCCCC(CC)Cc1ccc(-c2c3cc(-c4ccc(-c5sc(-c6cccs6)c6c5C(=O)c5c(CC(CC)CCCC)sc(CC(CC)CCCC)c5C6=O)s4)sc3c(-c3ccc(CC(CC)CCCC)s3)c3ccsc23)s1,,0.88,20.84,66.7,12.07,12.2322464,1.3442120961060546,,,,,,,ITO/ZnO/photoactive layer/MoO3/Ag,inverted,ZnO,ZnO,MoO3,MoO3,,,,,-5.33,-3.48,,,,
60306,10.1016/j.orgel.2021.106397,10.1016/j.orgel.2021.106397,DR3TSBDT,Y6,DR3TSBDT,Y6,,CCCCCCCCCCCc1c(/C=C2\C(=O)c3cc(F)c(F)cc3C2=C(C#N)C#N)sc2c1sc1c3c4nsnc4c4c5sc6c(CCCCCCCCCCC)c(/C=C7\C(=O)c8cc(F)c(F)cc8C7=C(C#N)C#N)sc6c5n(CC(CC)CCCC)c4c3n(CC(CC)CCCC)c21,0.858,22.19,67.27,12.84,12.807548754,0.2527355607476699,,,,,,,ITO/ZnO/photoactive layer/MoO3/Ag,inverted,ZnO,ZnO,MoO3,MoO3,,,,,,,,-5.65,-4.09,
60307,10.1016/j.orgel.2021.106397,10.1016/j.orgel.2021.106397,PTQ10,Y6,PTQ10,Y6,CCCCCCCCC(CCCCCC)COc1cnc2c(-c3cccs3)c(F)c(F)cc2n1,CCCCCCCCCCCc1c(/C=C2\C(=O)c3cc(F)c(F)cc3C2=C(C#N)C#N)sc2c1sc1c3c4nsnc4c4c5sc6c(CCCCCCCCCCC)c(/C=C7\C(=O)c8cc(F)c(F)cc8C7=C(C#N)C#N)sc6c5n(CC(CC)CCCC)c4c3n(CC(CC)CCCC)c21,0.85,25.32,74.69,16.07,16.074781799999997,0.0297560672059514,,,,,,,ITO/ZnO/photoactive layer/MoO3/Ag,inverted,ZnO,ZnO,MoO3,MoO3,,,,,-5.54,-2.92,,-5.65,-4.09,
60308,10.1016/j.orgel.2021.106397,10.1016/j.orgel.2021.106397,PBDB-T-2Cl,BTP-4F,PBDB-T-2Cl,Y6,CCCCC(CC)Cc1sc(-c2c3cc(-c4ccc(-c5sc(-c6cccs6)c6c5C(=O)c5c(CC(CC)CCCC)sc(CC(CC)CCCC)c5C6=O)s4)sc3c(-c3cc(Cl)c(CC(CC)CCCC)s3)c3ccsc23)cc1Cl,CCCCCCCCCCCc1c(/C=C2\C(=O)c3cc(F)c(F)cc3C2=C(C#N)C#N)sc2c1sc1c3c4nsnc4c4c5sc6c(CCCCCCCCCCC)c(/C=C7\C(=O)c8cc(F)c(F)cc8C7=C(C#N)C#N)sc6c5n(CC(CC)CCCC)c4c3n(CC(CC)CCCC)c21,0.842,26.4,73.3,16.3,16.2937104,0.038586503067499,,,,,,,ITO/ZnO/photoactive layer/MoO3/Ag,inverted,ZnO,ZnO,MoO3,MoO3,,,,,-5.52,-3.6,,-5.65,-4.09,
60309,10.1016/j.orgel.2021.106397,10.1016/j.orgel.2021.106397,PBDB-TF,Y6,PM6,Y6,COC(=O)C(C)(C)c1cc(C)cc(-c2sc3c4sc5cc(/C=C6/C(=O)c7cc(F)cc(c7)C(=O)/C6=C\c6cc(C(C)(C)C(=O)OC)c(-c7cc(C)cc(C(C)(C)C(=O)OC)c7)s6)sc5c4c(C(C)(C)C(=O)OC)ccc2-3)c1,CCCCCCCCCCCc1c(/C=C2\C(=O)c3cc(F)c(F)cc3C2=C(C#N)C#N)sc2c1sc1c3c4nsnc4c4c5sc6c(CCCCCCCCCCC)c(/C=C7\C(=O)c8cc(F)c(F)cc8C7=C(C#N)C#N)sc6c5n(CC(CC)CCCC)c4c3n(CC(CC)CCCC)c21,0.845,25.4,77.0,16.5,16.52651,0.1606666666666561,,,,,,,ITO/ZnO/photoactive layer/MoO3/Ag,inverted,ZnO,ZnO,MoO3,MoO3,,,,,-5.49,-3.64,,-5.65,-4.09,
60310,10.1016/j.orgel.2021.106397,10.1016/j.orgel.2021.106397,PM6,Y6,PM6,Y6,COC(=O)C(C)(C)c1cc(C)cc(-c2sc3c4sc5cc(/C=C6/C(=O)c7cc(F)cc(c7)C(=O)/C6=C\c6cc(C(C)(C)C(=O)OC)c(-c7cc(C)cc(C(C)(C)C(=O)OC)c7)s6)sc5c4c(C(C)(C)C(=O)OC)ccc2-3)c1,CCCCCCCCCCCc1c(/C=C2\C(=O)c3cc(F)c(F)cc3C2=C(C#N)C#N)sc2c1sc1c3c4nsnc4c4c5sc6c(CCCCCCCCCCC)c(/C=C7\C(=O)c8cc(F)c(F)cc8C7=C(C#N)C#N)sc6c5n(CC(CC)CCCC)c4c3n(CC(CC)CCCC)c21,0.85,25.7,76.4,16.7,16.68958,0.0623952095808375,,,,,,,ITO/ZnO/photoactive layer/MoO3/Ag,inverted,ZnO,ZnO,MoO3,MoO3,,,,,-5.56,-3.65,,-5.65,-4.09,
60312,10.1016/j.orgel.2021.106397,10.1016/j.orgel.2021.106397,PTQ10,Y11,PTQ10,Y11,CCCCCCCCC(CCCCCC)COc1cnc2c(-c3cccs3)c(F)c(F)cc2n1,CCn1nc2c(n1)c1c3sc4cc(/C=C5\C(=O)c6cc(F)c(F)cc6C5=C(C#N)C#N)sc4c3n(CC)c1c1c2c2sc3cc(/C=C4\C(=O)c5cc(F)c(F)cc5C4=C(C#N)C#N)sc3c2n1CC,0.92,22.18,68.5,13.98,13.977836,0.015479256080118,13.98,,1:1.2:0,,,,ITO/ZnO/photoactive layer/MoO3/Ag,inverted,ZnO,ZnO,MoO3,MoO3,100.0,,,,-5.54,-2.92,,,,
60317,10.1016/j.orgel.2021.106397,10.1016/j.orgel.2021.106397,PTQ10,NC70BA,PTQ10,NC70BA,CCCCCCCCC(CCCCCC)COc1cnc2c(-c3cccs3)c(F)c(F)cc2n1,,0.99,11.03,45.5,4.97,4.9684635,0.0309154929577519,4.97,,1:0:1.2,,,,ITO/ZnO/photoactive layer/MoO3/Ag,inverted,ZnO,ZnO,MoO3,MoO3,100.0,,,,-5.54,-2.92,,,,
60319,10.1016/j.orgel.2021.106397,10.1016/j.orgel.2021.106397,PTQ10,Y11,PTQ10,Y11,CCCCCCCCC(CCCCCC)COc1cnc2c(-c3cccs3)c(F)c(F)cc2n1,CCn1nc2c(n1)c1c3sc4cc(/C=C5\C(=O)c6cc(F)c(F)cc6C5=C(C#N)C#N)sc4c3n(CC)c1c1c2c2sc3cc(/C=C4\C(=O)c5cc(F)c(F)cc5C4=C(C#N)C#N)sc3c2n1CC,0.91,21.52,65.4,12.81,12.807412800000002,0.0201967213114668,12.81,12.81,1:1.2:0,,,,ITO/ZnO/photoactive layer/MoO3/Ag,inverted,ZnO,ZnO,MoO3,MoO3,150.0,,,,-5.54,-2.92,,,,
60320,10.1016/j.orgel.2021.106397,10.1016/j.orgel.2021.106397,PTQ10,Y11,PTQ10,Y11,CCCCCCCCC(CCCCCC)COc1cnc2c(-c3cccs3)c(F)c(F)cc2n1,CCn1nc2c(n1)c1c3sc4cc(/C=C5\C(=O)c6cc(F)c(F)cc6C5=C(C#N)C#N)sc4c3n(CC)c1c1c2c2sc3cc(/C=C4\C(=O)c5cc(F)c(F)cc5C4=C(C#N)C#N)sc3c2n1CC,0.905,20.64,60.7,11.34,11.338274400000005,0.0152169312169027,11.34,11.34,1:1.2:0,,,,ITO/ZnO/photoactive layer/MoO3/Ag,inverted,ZnO,ZnO,MoO3,MoO3,200.0,,,,-5.54,-2.92,,,,
60324,10.1016/j.orgel.2021.106397,10.1016/j.orgel.2021.106397,PTQ10,NC 70 BA,PTQ10,NC 70 BA,CCCCCCCCC(CCCCCC)COc1cnc2c(-c3cccs3)c(F)c(F)cc2n1,,0.99,11.03,45.5,4.97,4.9684635,0.0309154929577519,4.97,4.97,1:0:1.2,,,,ITO/ZnO/photoactive layer/MoO3/Ag,inverted,ZnO,ZnO,MoO3,MoO3,100.0,,,,-5.54,-2.92,,,,
60325,10.1016/j.orgel.2021.106397,10.1016/j.orgel.2021.106397,PTQ10,NC 70 BA,PTQ10,NC 70 BA,CCCCCCCCC(CCCCCC)COc1cnc2c(-c3cccs3)c(F)c(F)cc2n1,,0.983,10.88,44.8,4.79,4.79137792,0.0287665970772333,4.79,4.79,1:0:1.2,,,,ITO/ZnO/photoactive layer/MoO3/Ag,inverted,ZnO,ZnO,MoO3,MoO3,150.0,,,,-5.54,-2.92,,,,
60326,10.1016/j.orgel.2021.106397,10.1016/j.orgel.2021.106397,PTQ10,NC 70 BA,PTQ10,NC 70 BA,CCCCCCCCC(CCCCCC)COc1cnc2c(-c3cccs3)c(F)c(F)cc2n1,,0.97,10.85,42.5,4.47,4.4729125,0.0651565995525698,4.47,4.47,1:0:1.2,,,,ITO/ZnO/photoactive layer/MoO3/Ag,inverted,ZnO,ZnO,MoO3,MoO3,200.0,,,,-5.54,-2.92,,,,
60327,10.1016/j.orgel.2021.106422,10.1016/j.orgel.2021.106422,PM6,BTP-4Cl,PM6,BTP-4Cl,COC(=O)C(C)(C)c1cc(C)cc(-c2sc3c4sc5cc(/C=C6/C(=O)c7cc(F)cc(c7)C(=O)/C6=C\c6cc(C(C)(C)C(=O)OC)c(-c7cc(C)cc(C(C)(C)C(=O)OC)c7)s6)sc5c4c(C(C)(C)C(=O)OC)ccc2-3)c1,CCCCCCCCCc1c(/C=C2\C(=O)c3cc(Cl)c(Cl)cc3C2=C(C#N)C#N)sc2c1sc1c3c4nsnc4c4c5sc6c(CCC)c(/C=C7\C(=O)c8cc(Cl)c(Cl)cc8C7=C(C#N)C#N)sc6c5n(CC(CCCC)CCCCCC)c4c3n(CC(CCCC)CCCCCC)c21,0.794,25.81,66.8,13.68,13.68941752,0.0688415204678326,13.56,13.68,,,,,,,TiO2,TiO2,,,,,,,-5.56,-3.65,,-5.66,-4.14,
60328,10.1016/j.orgel.2021.106422,10.1016/j.orgel.2021.106422,PM6,BTP-4Cl,PM6,BTP-4Cl,COC(=O)C(C)(C)c1cc(C)cc(-c2sc3c4sc5cc(/C=C6/C(=O)c7cc(F)cc(c7)C(=O)/C6=C\c6cc(C(C)(C)C(=O)OC)c(-c7cc(C)cc(C(C)(C)C(=O)OC)c7)s6)sc5c4c(C(C)(C)C(=O)OC)ccc2-3)c1,CCCCCCCCCc1c(/C=C2\C(=O)c3cc(Cl)c(Cl)cc3C2=C(C#N)C#N)sc2c1sc1c3c4nsnc4c4c5sc6c(CCC)c(/C=C7\C(=O)c8cc(Cl)c(Cl)cc8C7=C(C#N)C#N)sc6c5n(CC(CCCC)CCCCCC)c4c3n(CC(CCCC)CCCCCC)c21,0.827,25.79,74.6,15.9,15.910934179999996,0.0687684276729309,15.69,15.9,,,,,ITO/PEDOT:PSS/PM6:BTP-4Cl/TiO2-N/Ag,,TiO2-N,TiO2,PEDOT:PSS,,,,,,-5.56,-3.65,,-5.66,-4.14,
60329,10.1016/j.orgel.2021.106422,10.1016/j.orgel.2021.106422,PM6,IT-4F,PM6,IT-4F,COC(=O)C(C)(C)c1cc(C)cc(-c2sc3c4sc5cc(/C=C6/C(=O)c7cc(F)cc(c7)C(=O)/C6=C\c6cc(C(C)(C)C(=O)OC)c(-c7cc(C)cc(C(C)(C)C(=O)OC)c7)s6)sc5c4c(C(C)(C)C(=O)OC)ccc2-3)c1,CCCCCCc1ccc(C2(c3ccc(CCCCCC)cc3)c3cc4c(cc3-c3sc5cc(/C=C6\C(=O)c7cc(F)c(F)cc7C6=C(C#N)C#N)sc5c32)C(c2ccc(CCCCCC)cc2)(c2ccc(CCCCCC)cc2)c2c-4sc3cc(/C=C4\C(=O)c5cc(F)c(F)cc5C4=C(C#N)C#N)sc23)cc1,0.781,18.98,61.4,9.2,9.10155532,1.070050869565218,9.1,9.2,,,,,ITO/PEDOT:PSS/PM6:IT-4F/TiO2/Ag,,TiO2,TiO2,PEDOT:PSS,,,,,,-5.56,-3.65,,-5.66,-4.14,
60330,10.1016/j.orgel.2021.106422,10.1016/j.orgel.2021.106422,PM6,IT-4F,PM6,IT-4F,COC(=O)C(C)(C)c1cc(C)cc(-c2sc3c4sc5cc(/C=C6/C(=O)c7cc(F)cc(c7)C(=O)/C6=C\c6cc(C(C)(C)C(=O)OC)c(-c7cc(C)cc(C(C)(C)C(=O)OC)c7)s6)sc5c4c(C(C)(C)C(=O)OC)ccc2-3)c1,CCCCCCc1ccc(C2(c3ccc(CCCCCC)cc3)c3cc4c(cc3-c3sc5cc(/C=C6\C(=O)c7cc(F)c(F)cc7C6=C(C#N)C#N)sc5c32)C(c2ccc(CCCCCC)cc2)(c2ccc(CCCCCC)cc2)c2c-4sc3cc(/C=C4\C(=O)c5cc(F)c(F)cc5C4=C(C#N)C#N)sc23)cc1,0.829,18.62,74.5,11.66,11.4998051,1.3738842195540195,11.5,11.66,,,,,ITO/PEDOT:PSS/PM6:IT-4F/TiO2-N/Ag,,TiO2-N,TiO2,PEDOT:PSS,,,,,,-5.56,-3.65,,-5.66,-4.14,
60331,10.1016/j.orgel.2021.106424,10.1016/j.orgel.2021.106424,PBDB-T,ITIC,PBDB-T,ITIC,CCCCC(CC)Cc1ccc(-c2c3cc(-c4ccc(-c5sc(-c6cccs6)c6c5C(=O)c5c(CC(CC)CCCC)sc(CC(CC)CCCC)c5C6=O)s4)sc3c(-c3ccc(CC(CC)CCCC)s3)c3ccsc23)s1,CCCCCCc1ccc(C2(c3ccc(CCCCCC)cc3)c3cc4c(cc3-c3sc5cc(C=C6C(=O)c7ccccc7C6=C(C#N)C#N)sc5c32)C(c2ccc(CCCCCC)cc2)(c2ccc(CCCCCC)cc2)c2c-4sc3cc(C=C4C(=O)c5ccccc5C4=C(C#N)C#N)sc23)cc1,0.88,16.7,66.9,9.82,9.831624,0.1183706720977536,9.78,9.82,,,,,ITO/PEDOT:PSS/active layer/PDINO/Al,conventional,PDINO,PDINO,PEDOT:PSS,PEDOT:PSS,,chlorobenzene,chlorobenzene,,-5.33,-3.48,,-5.576,-3.916,
60332,10.1016/j.orgel.2021.106424,10.1016/j.orgel.2021.106424,PBDB-T,ITIC,PBDB-T,ITIC,CCCCC(CC)Cc1ccc(-c2c3cc(-c4ccc(-c5sc(-c6cccs6)c6c5C(=O)c5c(CC(CC)CCCC)sc(CC(CC)CCCC)c5C6=O)s4)sc3c(-c3ccc(CC(CC)CCCC)s3)c3ccsc23)s1,CCCCCCc1ccc(C2(c3ccc(CCCCCC)cc3)c3cc4c(cc3-c3sc5cc(C=C6C(=O)c7ccccc7C6=C(C#N)C#N)sc5c32)C(c2ccc(CCCCCC)cc2)(c2ccc(CCCCCC)cc2)c2c-4sc3cc(C=C4C(=O)c5ccccc5C4=C(C#N)C#N)sc23)cc1,0.9,18.21,70.25,11.57,11.513272500000005,0.4902981849610836,11.25,11.57,,BT,BT,1:0.05%,ITO/PEDOT:PSS/active layer/PDINO/Al,conventional,PDINO,PDINO,PEDOT:PSS,PEDOT:PSS,,chlorobenzene,chlorobenzene,130.0,-5.33,-3.48,,-5.576,-3.916,
60333,10.1016/j.orgel.2021.106424,10.1016/j.orgel.2021.106424,PBDB-T,ITIC,PBDB-T,ITIC,CCCCC(CC)Cc1ccc(-c2c3cc(-c4ccc(-c5sc(-c6cccs6)c6c5C(=O)c5c(CC(CC)CCCC)sc(CC(CC)CCCC)c5C6=O)s4)sc3c(-c3ccc(CC(CC)CCCC)s3)c3ccsc23)s1,CCCCCCc1ccc(C2(c3ccc(CCCCCC)cc3)c3cc4c(cc3-c3sc5cc(C=C6C(=O)c7ccccc7C6=C(C#N)C#N)sc5c32)C(c2ccc(CCCCCC)cc2)(c2ccc(CCCCCC)cc2)c2c-4sc3cc(C=C4C(=O)c5ccccc5C4=C(C#N)C#N)sc23)cc1,0.87,17.97,68.11,10.67,10.64824929,0.2038492033739545,10.63,10.67,,BTOR,BTOR,1:0.1%,ITO/PEDOT:PSS/active layer/PDINO/Al,conventional,PDINO,PDINO,PEDOT:PSS,PEDOT:PSS,,chlorobenzene,chlorobenzene,,-5.33,-3.48,,-5.576,-3.916,
60334,10.1016/j.orgel.2021.106424,10.1016/j.orgel.2021.106424,PBDB-T,ITIC,PBDB-T,ITIC,CCCCC(CC)Cc1ccc(-c2c3cc(-c4ccc(-c5sc(-c6cccs6)c6c5C(=O)c5c(CC(CC)CCCC)sc(CC(CC)CCCC)c5C6=O)s4)sc3c(-c3ccc(CC(CC)CCCC)s3)c3ccsc23)s1,CCCCCCc1ccc(C2(c3ccc(CCCCCC)cc3)c3cc4c(cc3-c3sc5cc(C=C6C(=O)c7ccccc7C6=C(C#N)C#N)sc5c32)C(c2ccc(CCCCCC)cc2)(c2ccc(CCCCCC)cc2)c2c-4sc3cc(C=C4C(=O)c5ccccc5C4=C(C#N)C#N)sc23)cc1,0.89,17.31,69.81,10.79,10.75485879,0.3256831325301115,10.66,10.79,,BT2F,BT2F,1:0.05%,ITO/PEDOT:PSS/active layer/PDINO/Al,conventional,PDINO,PDINO,PEDOT:PSS,PEDOT:PSS,,chlorobenzene,chlorobenzene,,-5.33,-3.48,,-5.576,-3.916,
60335,10.1016/j.orgel.2021.106424,10.1016/j.orgel.2021.106424,PBDB-T,ITIC,PBDB-T,ITIC,CCCCC(CC)Cc1ccc(-c2c3cc(-c4ccc(-c5sc(-c6cccs6)c6c5C(=O)c5c(CC(CC)CCCC)sc(CC(CC)CCCC)c5C6=O)s4)sc3c(-c3ccc(CC(CC)CCCC)s3)c3ccsc23)s1,CCCCCCc1ccc(C2(c3ccc(CCCCCC)cc3)c3cc4c(cc3-c3sc5cc(C=C6C(=O)c7ccccc7C6=C(C#N)C#N)sc5c32)C(c2ccc(CCCCCC)cc2)(c2ccc(CCCCCC)cc2)c2c-4sc3cc(C=C4C(=O)c5ccccc5C4=C(C#N)C#N)sc23)cc1,0.89,18.91,66.2,11.15,11.1413938,0.0771856502242073,10.99,11.15,,BTNO2(2 + 6),BTNO2(2 + 6),1:0.1%,ITO/PEDOT:PSS/active layer/PDINO/Al,conventional,PDINO,PDINO,PEDOT:PSS,PEDOT:PSS,,chlorobenzene,chlorobenzene,,-5.33,-3.48,,-5.576,-3.916,
60336,10.1016/j.orgel.2021.106424,10.1016/j.orgel.2021.106424,PBDB-T,ITIC,PBDB-T,ITIC,CCCCC(CC)Cc1ccc(-c2c3cc(-c4ccc(-c5sc(-c6cccs6)c6c5C(=O)c5c(CC(CC)CCCC)sc(CC(CC)CCCC)c5C6=O)s4)sc3c(-c3ccc(CC(CC)CCCC)s3)c3ccsc23)s1,CCCCCCc1ccc(C2(c3ccc(CCCCCC)cc3)c3cc4c(cc3-c3sc5cc(C=C6C(=O)c7ccccc7C6=C(C#N)C#N)sc5c32)C(c2ccc(CCCCCC)cc2)(c2ccc(CCCCCC)cc2)c2c-4sc3cc(C=C4C(=O)c5ccccc5C4=C(C#N)C#N)sc23)cc1,0.88,18.13,64.22,10.25,10.24591568,0.0398470243902311,10.13,10.25,,BTNO2(6),BTNO2(6),1:0.1%,ITO/PEDOT:PSS/active layer/PDINO/Al,conventional,PDINO,PDINO,PEDOT:PSS,PEDOT:PSS,,chlorobenzene,chlorobenzene,,-5.33,-3.48,,-5.576,-3.916,
60337,10.1016/j.orgel.2022.106438,10.1016/j.orgel.2022.106438,PTB7-Th,IEICO-4F,PTB7-Th,IEICO-4F,CCCCC(CC)COC(=O)c1sc2csc(-c3cc4c(-c5ccc(CC(CC)CCCC)s5)c5sccc5c(-c5ccc(CC(CC)CCCC)s5)c4s3)c2c1F,CCCCCCc1ccc(C2(c3ccc(CCCCCC)cc3)c3cc4c(cc3-c3sc(-c5sc(/C=C6\C(=O)c7cc(F)c(F)cc7C6=C(C#N)C#N)cc5OCC(CC)CCCC)cc32)C(c2ccc(CCCCCC)cc2)(c2ccc(CCCCCC)cc2)c2cc(-c3scc(/C=C5/C(=O)c6cc(F)c(F)cc6C5=C(C#N)C#N)c3OCC(CC)CCCC)sc2-4)cc1,0.654,25.05,55.4,9.07,9.0760158,0.0663263506063961,,,,,,,Glass substrate Pristine,,,,,,,,,,-5.21,-3.6,,-5.44,-4.19,
60338,10.1016/j.orgel.2022.106438,10.1016/j.orgel.2022.106438,PTB7-Th,IEICO-4F,PTB7-Th,IEICO-4F,CCCCC(CC)COC(=O)c1sc2csc(-c3cc4c(-c5ccc(CC(CC)CCCC)s5)c5sccc5c(-c5ccc(CC(CC)CCCC)s5)c4s3)c2c1F,CCCCCCc1ccc(C2(c3ccc(CCCCCC)cc3)c3cc4c(cc3-c3sc(-c5sc(/C=C6\C(=O)c7cc(F)c(F)cc7C6=C(C#N)C#N)cc5OCC(CC)CCCC)cc32)C(c2ccc(CCCCCC)cc2)(c2ccc(CCCCCC)cc2)c2cc(-c3scc(/C=C5/C(=O)c6cc(F)c(F)cc6C5=C(C#N)C#N)c3OCC(CC)CCCC)sc2-4)cc1,0.722,24.61,66.7,11.85,11.85153614,0.0129632067510606,,,2:3,1-chloronaphthalene,,4 vol%,Glass substrate with O-TiAl,,O-TiAI,,PEDOT:PSS,,,chlorobenzene,,100.0,-5.21,-3.6,,-5.44,-4.19,
60339,10.1016/j.orgel.2022.106438,10.1016/j.orgel.2022.106438,PTB7-Th,IEICO-4F,PTB7-Th,IEICO-4F,CCCCC(CC)COC(=O)c1sc2csc(-c3cc4c(-c5ccc(CC(CC)CCCC)s5)c5sccc5c(-c5ccc(CC(CC)CCCC)s5)c4s3)c2c1F,CCCCCCc1ccc(C2(c3ccc(CCCCCC)cc3)c3cc4c(cc3-c3sc(-c5sc(/C=C6\C(=O)c7cc(F)c(F)cc7C6=C(C#N)C#N)cc5OCC(CC)CCCC)cc32)C(c2ccc(CCCCCC)cc2)(c2ccc(CCCCCC)cc2)c2cc(-c3scc(/C=C5/C(=O)c6cc(F)c(F)cc6C5=C(C#N)C#N)c3OCC(CC)CCCC)sc2-4)cc1,0.647,25.98,55.4,9.31,9.31221924,0.0238371643394254,,,2:3,1-chloronaphthalene,,4 vol%,PEN substrate Pristine,p-i-n,,,PEDOT:PSS,,,chlorobenzene,,100.0,-5.21,-3.6,,-5.44,-4.19,
60340,10.1016/j.orgel.2022.106438,10.1016/j.orgel.2022.106438,PTB7-Th,IEICO-4F,PTB7-Th,IEICO-4F,CCCCC(CC)COC(=O)c1sc2csc(-c3cc4c(-c5ccc(CC(CC)CCCC)s5)c5sccc5c(-c5ccc(CC(CC)CCCC)s5)c4s3)c2c1F,CCCCCCc1ccc(C2(c3ccc(CCCCCC)cc3)c3cc4c(cc3-c3sc(-c5sc(/C=C6\C(=O)c7cc(F)c(F)cc7C6=C(C#N)C#N)cc5OCC(CC)CCCC)cc32)C(c2ccc(CCCCCC)cc2)(c2ccc(CCCCCC)cc2)c2cc(-c3scc(/C=C5/C(=O)c6cc(F)c(F)cc6C5=C(C#N)C#N)c3OCC(CC)CCCC)sc2-4)cc1,0.702,26.63,62.2,11.64,11.62782972,0.104555670103103,,,2:3,1-chloronaphthalene,,4 vol%,PEN substrate with O-TiAI,,O-TiAI,,PEDOT:PSS,,,chlorobenzene,,100.0,-5.21,-3.6,,-5.44,-4.19,
60341,10.1016/j.orgel.2022.106438,10.1016/j.orgel.2022.106438,PTB7-Th,IEICO-4F,PTB7-Th,IEICO-4F,CCCCC(CC)COC(=O)c1sc2csc(-c3cc4c(-c5ccc(CC(CC)CCCC)s5)c5sccc5c(-c5ccc(CC(CC)CCCC)s5)c4s3)c2c1F,CCCCCCc1ccc(C2(c3ccc(CCCCCC)cc3)c3cc4c(cc3-c3sc(-c5sc(/C=C6\C(=O)c7cc(F)c(F)cc7C6=C(C#N)C#N)cc5OCC(CC)CCCC)cc32)C(c2ccc(CCCCCC)cc2)(c2ccc(CCCCCC)cc2)c2cc(-c3scc(/C=C5/C(=O)c6cc(F)c(F)cc6C5=C(C#N)C#N)c3OCC(CC)CCCC)sc2-4)cc1,0.653,18.71,46.8,5.72,5.71785084,0.0375727272727289,,,2:3,1-chloronaphthalene,,4 vol%,bulk heterojunction,p-i-n,,,PEDOT:PSS,,,chlorobenzene,,100.0,-5.21,-3.6,,-5.44,-4.19,
60342,10.1016/j.orgel.2022.106438,10.1016/j.orgel.2022.106438,PTB7-Th,IEICO-4F,PTB7-Th,IEICO-4F,CCCCC(CC)COC(=O)c1sc2csc(-c3cc4c(-c5ccc(CC(CC)CCCC)s5)c5sccc5c(-c5ccc(CC(CC)CCCC)s5)c4s3)c2c1F,CCCCCCc1ccc(C2(c3ccc(CCCCCC)cc3)c3cc4c(cc3-c3sc(-c5sc(/C=C6\C(=O)c7cc(F)c(F)cc7C6=C(C#N)C#N)cc5OCC(CC)CCCC)cc32)C(c2ccc(CCCCCC)cc2)(c2ccc(CCCCCC)cc2)c2cc(-c3scc(/C=C5/C(=O)c6cc(F)c(F)cc6C5=C(C#N)C#N)c3OCC(CC)CCCC)sc2-4)cc1,0.697,24.5,57.7,9.84,9.8531405,0.1335416666666711,,,2:3,1-chloronaphthalene,,4 vol%,bulk heterojunction,p-i-n,O-TiAI,,PEDOT:PSS,,,chlorobenzene,,100.0,-5.21,-3.6,,-5.44,-4.19,
60343,10.1016/j.orgel.2022.106461,10.1016/j.orgel.2022.106461,PBDB-T,IT-4F,PBDB-T,IT-4F,CCCCC(CC)Cc1ccc(-c2c3cc(-c4ccc(-c5sc(-c6cccs6)c6c5C(=O)c5c(CC(CC)CCCC)sc(CC(CC)CCCC)c5C6=O)s4)sc3c(-c3ccc(CC(CC)CCCC)s3)c3ccsc23)s1,CCCCCCc1ccc(C2(c3ccc(CCCCCC)cc3)c3cc4c(cc3-c3sc5cc(/C=C6\C(=O)c7cc(F)c(F)cc7C6=C(C#N)C#N)sc5c32)C(c2ccc(CCCCCC)cc2)(c2ccc(CCCCCC)cc2)c2c-4sc3cc(/C=C4\C(=O)c5cc(F)c(F)cc5C4=C(C#N)C#N)sc23)cc1,0.722,19.16,68.93,9.53,9.535445336000002,0.05713888772301,9.32,9.53,1:1 w/w,,,,ITO/PEDOT:PSS/Active layer/PDINN/Ag,conventional,PDINN,PDINN,PEDOT:PSS,PEDOT:PSS,,chloroform,chloroform,,-5.33,-3.48,,-5.66,-4.14,
60344,10.1016/j.orgel.2022.106461,10.1016/j.orgel.2022.106461,PBDB-T,PTBTP-2F,PBDB-T,PTBTP-2F,CCCCC(CC)Cc1ccc(-c2c3cc(-c4ccc(-c5sc(-c6cccs6)c6c5C(=O)c5c(CC(CC)CCCC)sc(CC(CC)CCCC)c5C6=O)s4)sc3c(-c3ccc(CC(CC)CCCC)s3)c3ccsc23)s1,,0.907,17.89,68.66,11.14,11.140929518,0.0083439676840172,11.01,11.14,1:0.8 w/w,,,,ITO/PEDOT:PSS/Active layer/PDINN/Ag,conventional,PDINN,PDINN,PEDOT:PSS,PEDOT:PSS,,chloroform,chloroform,,-5.33,-3.48,,,,
60345,10.1016/j.orgel.2022.106461,10.1016/j.orgel.2022.106461,PBDB-T,PTBTP-4F,PBDB-T,PTBTP-4F,CCCCC(CC)Cc1ccc(-c2c3cc(-c4ccc(-c5sc(-c6cccs6)c6c5C(=O)c5c(CC(CC)CCCC)sc(CC(CC)CCCC)c5C6=O)s4)sc3c(-c3ccc(CC(CC)CCCC)s3)c3ccsc23)s1,,0.862,20.74,69.02,12.33,12.339312775999996,0.0755294079480636,12.2,12.33,1:0.8 w/w,DIO,,0.5%,ITO/PEDOT:PSS/Active layer/PDINN/Ag,conventional,PDINN,PDINN,PEDOT:PSS,PEDOT:PSS,,chloroform,chloroform,100.0,-5.33,-3.48,,,,
60346,10.1016/j.orgel.2022.106465,10.1016/j.orgel.2022.106465,PBDB-T-2Cl,IT-4F,PBDB-T-2Cl,IT-4F,CCCCC(CC)Cc1sc(-c2c3cc(-c4ccc(-c5sc(-c6cccs6)c6c5C(=O)c5c(CC(CC)CCCC)sc(CC(CC)CCCC)c5C6=O)s4)sc3c(-c3cc(Cl)c(CC(CC)CCCC)s3)c3ccsc23)cc1Cl,CCCCCCc1ccc(C2(c3ccc(CCCCCC)cc3)c3cc4c(cc3-c3sc5cc(/C=C6\C(=O)c7cc(F)c(F)cc7C6=C(C#N)C#N)sc5c32)C(c2ccc(CCCCCC)cc2)(c2ccc(CCCCCC)cc2)c2c-4sc3cc(/C=C4\C(=O)c5cc(F)c(F)cc5C4=C(C#N)C#N)sc23)cc1,,,,15.7,,,,,,,,,inverted,inverted,ZnO,ZnO,MoO3,MoO3,,,,,-5.52,-3.6,,-5.66,-4.14,
60347,10.1016/j.orgel.2022.106465,10.1016/j.orgel.2022.106465,PBDB-TF,Y6,PM6,Y6,COC(=O)C(C)(C)c1cc(C)cc(-c2sc3c4sc5cc(/C=C6/C(=O)c7cc(F)cc(c7)C(=O)/C6=C\c6cc(C(C)(C)C(=O)OC)c(-c7cc(C)cc(C(C)(C)C(=O)OC)c7)s6)sc5c4c(C(C)(C)C(=O)OC)ccc2-3)c1,CCCCCCCCCCCc1c(/C=C2\C(=O)c3cc(F)c(F)cc3C2=C(C#N)C#N)sc2c1sc1c3c4nsnc4c4c5sc6c(CCCCCCCCCCC)c(/C=C7\C(=O)c8cc(F)c(F)cc8C7=C(C#N)C#N)sc6c5n(CC(CC)CCCC)c4c3n(CC(CC)CCCC)c21,,,,15.6,,,,,,,,,inverted,inverted,ZnO,ZnO,MoO3,MoO3,,,,,-5.49,-3.64,,-5.65,-4.09,
60348,10.1016/j.orgel.2022.106465,10.1016/j.orgel.2022.106465,PM6,Y6,PM6,Y6,COC(=O)C(C)(C)c1cc(C)cc(-c2sc3c4sc5cc(/C=C6/C(=O)c7cc(F)cc(c7)C(=O)/C6=C\c6cc(C(C)(C)C(=O)OC)c(-c7cc(C)cc(C(C)(C)C(=O)OC)c7)s6)sc5c4c(C(C)(C)C(=O)OC)ccc2-3)c1,CCCCCCCCCCCc1c(/C=C2\C(=O)c3cc(F)c(F)cc3C2=C(C#N)C#N)sc2c1sc1c3c4nsnc4c4c5sc6c(CCCCCCCCCCC)c(/C=C7\C(=O)c8cc(F)c(F)cc8C7=C(C#N)C#N)sc6c5n(CC(CC)CCCC)c4c3n(CC(CC)CCCC)c21,,,,15.75,,,,,,,,,inverted,inverted,ZnO,ZnO,MoO3,MoO3,,,,,-5.56,-3.65,,-5.65,-4.09,
60349,10.1016/j.orgel.2022.106465,10.1016/j.orgel.2022.106465,PM6,Y6,PM6,Y6,COC(=O)C(C)(C)c1cc(C)cc(-c2sc3c4sc5cc(/C=C6/C(=O)c7cc(F)cc(c7)C(=O)/C6=C\c6cc(C(C)(C)C(=O)OC)c(-c7cc(C)cc(C(C)(C)C(=O)OC)c7)s6)sc5c4c(C(C)(C)C(=O)OC)ccc2-3)c1,CCCCCCCCCCCc1c(/C=C2\C(=O)c3cc(F)c(F)cc3C2=C(C#N)C#N)sc2c1sc1c3c4nsnc4c4c5sc6c(CCCCCCCCCCC)c(/C=C7\C(=O)c8cc(F)c(F)cc8C7=C(C#N)C#N)sc6c5n(CC(CC)CCCC)c4c3n(CC(CC)CCCC)c21,,,,15.93,,,,,,,,,inverted,inverted,ZnO,ZnO,MoO3,MoO3,,,,,-5.56,-3.65,,-5.65,-4.09,
60350,10.1016/j.orgel.2022.106465,10.1016/j.orgel.2022.106465,D18-Cl,Y6,D18-Cl,Y6,CCCCCCC(CCCC)Cc1csc(-c2cc3c4nsnc4c4cc(-c5cc(CC(CCCC)CCCCCC)c(-c6cc7c(-c8cc(Cl)c(CC(CC)CCCC)s8)c8sccc8c(-c8cc(Cl)c(CC(CC)CCCC)s8)c7s6)s5)sc4c3s2)c1,CCCCCCCCCCCc1c(/C=C2\C(=O)c3cc(F)c(F)cc3C2=C(C#N)C#N)sc2c1sc1c3c4nsnc4c4c5sc6c(CCCCCCCCCCC)c(/C=C7\C(=O)c8cc(F)c(F)cc8C7=C(C#N)C#N)sc6c5n(CC(CC)CCCC)c4c3n(CC(CC)CCCC)c21,,,,17.07,,,,,,,,,inverted,inverted,ZnO,ZnO,MoO3,MoO3,,,,,-5.51,-2.77,,-5.65,-4.09,
60351,10.1016/j.orgel.2022.106465,10.1016/j.orgel.2022.106465,PBDB-TF,HDO-4Cl,PM6,HDO-4Cl,COC(=O)C(C)(C)c1cc(C)cc(-c2sc3c4sc5cc(/C=C6/C(=O)c7cc(F)cc(c7)C(=O)/C6=C\c6cc(C(C)(C)C(=O)OC)c(-c7cc(C)cc(C(C)(C)C(=O)OC)c7)s6)sc5c4c(C(C)(C)C(=O)OC)ccc2-3)c1,CCOc1c(/C=C2\C(=O)c3cc(Cl)c(Cl)cc3C2=C(C#N)C#N)sc2c1sc1c3c4nsnc4c4c5sc6c(OCC)c(/C=C7\C(=O)c8cc(Cl)c(Cl)cc8C7=C(C#N)C#N)sc6c5n(CC)c4c3n(CC)c21,,,,17.65,,,,,,,,,inverted,inverted,ZnO,ZnO,MoO3,MoO3,,,,,-5.49,-3.64,,-5.7,-3.91,
60358,10.1016/j.orgel.2022.106465,10.1016/j.orgel.2022.106465,PM7,NC70BA,PM7,NC70BA,CCCCC(CC)Cc1sc(-c2c3ccsc3c(-c3cc(Cl)c(CC(CC)CCCC)s3)c3sc(-c4ccc(-c5sc(-c6cccs6)c6c5C(=O)c5c(CC(CC)CCCC)sc(CC(CC)CCCC)c5C6=O)s4)cc23)cc1Cl,,0.88,14.04,60.5,7.47,7.474896,0.0655421686747049,7.47,7.47,1:0:1.2,,,,inverted,inverted,ZnO,ZnO,MoO3,MoO3,,,,,-5.575,-3.67,,,,
60359,10.1016/j.orgel.2022.106471,10.1016/j.orgel.2022.106471,PM6,PY-IT,PM6,PY-IT,COC(=O)C(C)(C)c1cc(C)cc(-c2sc3c4sc5cc(/C=C6/C(=O)c7cc(F)cc(c7)C(=O)/C6=C\c6cc(C(C)(C)C(=O)OC)c(-c7cc(C)cc(C(C)(C)C(=O)OC)c7)s6)sc5c4c(C(C)(C)C(=O)OC)ccc2-3)c1,CCCCCCCCCCCc1c(/C=C2\C(=O)c3ccccc3C2=C(C#N)C#N)sc2c1sc1c3c4nsnc4c4c5sc6c(CCCCCCCCCCC)c(/C=C7\C(=O)c8cc(-c9cccs9)ccc8C7=C(C#N)C#N)sc6c5n(CC(CCCCCCCC)CCCCCCCCCC)c4c3n(CC(CCCCCCCC)CCCCCCCCCC)c21,0.928,23.1,69.22,14.84,14.83855296,0.0097509433962171,14.77,14.84,1:1,,,,ITO/PEDOT:PSS/active layer/PDINN/Ag,,PDINN,,PEDOT:PSS,,,,,,-5.56,-3.65,,-5.68,-3.94,
60361,10.1016/j.orgel.2022.106471,10.1016/j.orgel.2022.106471,PM6,PC71BM,PM6,PC71BM,COC(=O)C(C)(C)c1cc(C)cc(-c2sc3c4sc5cc(/C=C6/C(=O)c7cc(F)cc(c7)C(=O)/C6=C\c6cc(C(C)(C)C(=O)OC)c(-c7cc(C)cc(C(C)(C)C(=O)OC)c7)s6)sc5c4c(C(C)(C)C(=O)OC)ccc2-3)c1,COC(=O)CCCC1(c2ccccc2)C23c4c5ccc6c7cc8c9c%10c(cc%11cc%12c%13c%14c(cc%15c%16ccc-5c2c%16c2c5c%16c%17c(c(c46)c7c9c%17c4c%10c%11c%13c4c%16c%14c%152)C513)C%12)C8,0.975,14.58,67.21,9.56,9.55423755,0.060276673640174,9.53,9.56,,,,,ITO/PEDOT:PSS/active layer/PDINN/Ag,,PDINN,,PEDOT:PSS,,,,,,-5.56,-3.65,,-5.9,-3.9,
60362,10.1016/j.orgel.2022.106471,10.1016/j.orgel.2022.106471,PM6,Y6,PM6,Y6,COC(=O)C(C)(C)c1cc(C)cc(-c2sc3c4sc5cc(/C=C6/C(=O)c7cc(F)cc(c7)C(=O)/C6=C\c6cc(C(C)(C)C(=O)OC)c(-c7cc(C)cc(C(C)(C)C(=O)OC)c7)s6)sc5c4c(C(C)(C)C(=O)OC)ccc2-3)c1,CCCCCCCCCCCc1c(/C=C2\C(=O)c3cc(F)c(F)cc3C2=C(C#N)C#N)sc2c1sc1c3c4nsnc4c4c5sc6c(CCCCCCCCCCC)c(/C=C7\C(=O)c8cc(F)c(F)cc8C7=C(C#N)C#N)sc6c5n(CC(CC)CCCC)c4c3n(CC(CC)CCCC)c21,0.83,25.47,75.11,15.87,15.878329109999996,0.0524833648393084,,,,,,,,,,,,,,,,,-5.56,-3.65,,-5.65,-4.09,
60368,10.1016/j.orgel.2022.106495,10.1016/j.orgel.2022.106495,PBDB-TF,IT-4F,PM6,IT-4F,COC(=O)C(C)(C)c1cc(C)cc(-c2sc3c4sc5cc(/C=C6/C(=O)c7cc(F)cc(c7)C(=O)/C6=C\c6cc(C(C)(C)C(=O)OC)c(-c7cc(C)cc(C(C)(C)C(=O)OC)c7)s6)sc5c4c(C(C)(C)C(=O)OC)ccc2-3)c1,CCCCCCc1ccc(C2(c3ccc(CCCCCC)cc3)c3cc4c(cc3-c3sc5cc(/C=C6\C(=O)c7cc(F)c(F)cc7C6=C(C#N)C#N)sc5c32)C(c2ccc(CCCCCC)cc2)(c2ccc(CCCCCC)cc2)c2c-4sc3cc(/C=C4\C(=O)c5cc(F)c(F)cc5C4=C(C#N)C#N)sc23)cc1,0.84,19.79,67.73,11.26,11.25916428,0.0074220248667809,,,1:1,0.5%DIO,DIO,0.5%,ITO/PEDOT:PSS/active layer/PDINN/Al,conventional,PDINN,PDINN,PEDOT:PSS,PEDOT:PSS,100.0,chlorobenzene,chlorobenzene,,-5.49,-3.64,,-5.66,-4.14,
60369,10.1016/j.orgel.2022.106495,10.1016/j.orgel.2022.106495,PBDB-TF,IT-4F,PM6,IT-4F,COC(=O)C(C)(C)c1cc(C)cc(-c2sc3c4sc5cc(/C=C6/C(=O)c7cc(F)cc(c7)C(=O)/C6=C\c6cc(C(C)(C)C(=O)OC)c(-c7cc(C)cc(C(C)(C)C(=O)OC)c7)s6)sc5c4c(C(C)(C)C(=O)OC)ccc2-3)c1,CCCCCCc1ccc(C2(c3ccc(CCCCCC)cc3)c3cc4c(cc3-c3sc5cc(/C=C6\C(=O)c7cc(F)c(F)cc7C6=C(C#N)C#N)sc5c32)C(c2ccc(CCCCCC)cc2)(c2ccc(CCCCCC)cc2)c2c-4sc3cc(/C=C4\C(=O)c5cc(F)c(F)cc5C4=C(C#N)C#N)sc23)cc1,0.85,21.13,70.86,12.72,12.7268103,0.0535400943396203,,,1:1,0.5%DIO+1%MeOH,DIO+MeOH,0.5%,ITO/PEDOT:PSS/active layer/PDINN/Al,conventional,PDINN,PDINN,PEDOT:PSS,PEDOT:PSS,100.0,chlorobenzene,chlorobenzene,,-5.49,-3.64,,-5.66,-4.14,
60380,10.1016/j.orgel.2022.106512,10.1016/j.orgel.2022.106512,PBDB-TF,A3T-2,PM6,A3T-2,COC(=O)C(C)(C)c1cc(C)cc(-c2sc3c4sc5cc(/C=C6/C(=O)c7cc(F)cc(c7)C(=O)/C6=C\c6cc(C(C)(C)C(=O)OC)c(-c7cc(C)cc(C(C)(C)C(=O)OC)c7)s6)sc5c4c(C(C)(C)C(=O)OC)ccc2-3)c1,,0.85,12.5,58.1,6.2,6.173125,0.4334677419354907,5.97,6.2,1:2,DIO,DIO,,ITO/PEDOT:PSS/active layer/PFN-Br/Al,conventional,PFN-Br,PFN-Br,PEDOT:PSS,PEDOT:PSS,,o-xylene,o-xylene,80.0,-5.49,-3.64,,,,
60381,10.1016/j.orgel.2022.106512,10.1016/j.orgel.2022.106512,PBDB-TF,A3T-5,PM6,A3T-5,COC(=O)C(C)(C)c1cc(C)cc(-c2sc3c4sc5cc(/C=C6/C(=O)c7cc(F)cc(c7)C(=O)/C6=C\c6cc(C(C)(C)C(=O)OC)c(-c7cc(C)cc(C(C)(C)C(=O)OC)c7)s6)sc5c4c(C(C)(C)C(=O)OC)ccc2-3)c1,,0.85,15.3,54.2,7.03,7.048710000000001,0.2661450924608883,6.95,7.03,1:2,DIO,DIO,,ITO/PEDOT:PSS/active layer/PFN-Br/Al,conventional,PFN-Br,PFN-Br,PEDOT:PSS,PEDOT:PSS,,o-xylene,o-xylene,80.0,-5.49,-3.64,,,,
