Repository: JiYiqaq/PCE-KA-GNN

# Data directory

- `raw/Active_Database.csv` is the immutable source dataset bundled under CC BY 4.0. Do not overwrite it with processed data.
- `processed/` is created and populated by the training pipeline. Generated `.pt` and `.pth` caches are intentionally ignored by Git because they can exceed GitHub's normal single-file limit.

See `../DATA_LICENSE.md` for provenance, license and checksum information.

File: data/raw/Active_Database.csv (part 181 of 471)
id,doi,doi_norm,donor,acceptor,donor_canonical,acceptor_canonical,donor_smiles,acceptor_smiles,voc,jsc,ff,pce,pce_recomputed,pce_relative_error_percent,pce_avg,pce_best,d_a_ratio,additive,additive_canonical,additive_ratio,device_structure,device_type,etl,etl_canonical,htl,htl_canonical,active_layer_thickness,solvent,solvent_canonical,annealing_temp,homo_d,lumo_d,eg_d,homo_a,lumo_a,eg_a
60382,10.1016/j.orgel.2022.106532,10.1016/j.orgel.2022.106532,BTEHR-CT,F-2Cl,BTEHR-CT,F-2Cl,,CCCCCCCCC1(CCCCCCCC)c2cc3c(cc2-c2cc4c(cc21)-c1sc(/C=C2\C(=O)c5cc(Cl)c(Cl)cc5C2=C(C#N)C#N)cc1C4(CCCCCCCC)CCCCCCCC)C(CCCCCCCC)(CCCCCCCC)c1cc(/C=C2\C(=O)c4cc(Cl)c(Cl)cc4C2=C(C#N)C#N)sc1-3,0.971,14.88,55.9,8.07,8.07670032,0.0830275092936828,7.92,8.07,1:1,,,,ITO/PEDOT:PSS/BTEHR-CT:F-2Cl/PDINO/Al,conventional,PDINO,PDINO,PEDOT:PSS,PEDOT:PSS,,chloroform,chloroform,,,,,-5.63,-3.89,
60383,10.1016/j.orgel.2022.106532,10.1016/j.orgel.2022.106532,BTEHR-CT,F-2Cl,BTEHR-CT,F-2Cl,,CCCCCCCCC1(CCCCCCCC)c2cc3c(cc2-c2cc4c(cc21)-c1sc(/C=C2\C(=O)c5cc(Cl)c(Cl)cc5C2=C(C#N)C#N)cc1C4(CCCCCCCC)CCCCCCCC)C(CCCCCCCC)(CCCCCCCC)c1cc(/C=C2\C(=O)c4cc(Cl)c(Cl)cc4C2=C(C#N)C#N)sc1-3,0.946,17.05,69.0,11.13,11.129217,0.0070350404312686,10.81,11.13,1:1,,,,ITO/PEDOT:PSS/BTEHR-CT:F-2Cl/PDINO/Al,conventional,PDINO,PDINO,PEDOT:PSS,PEDOT:PSS,,chloroform,chloroform,100.0,,,,-5.63,-3.89,
60385,10.1016/j.orgel.2022.106541,10.1016/j.orgel.2022.106541,PM6,F-EH-2F,PM6,F-EH-2F,COC(=O)C(C)(C)c1cc(C)cc(-c2sc3c4sc5cc(/C=C6/C(=O)c7cc(F)cc(c7)C(=O)/C6=C\c6cc(C(C)(C)C(=O)OC)c(-c7cc(C)cc(C(C)(C)C(=O)OC)c7)s6)sc5c4c(C(C)(C)C(=O)OC)ccc2-3)c1,,0.968,17.71,70.8,12.08,12.13744224,0.475515231788082,11.73,12.08,,,,,inverted,inverted,ZnO/PFN-Br,ZnO/PFN-Br,MoO3,MoO3,,chloroform,chloroform,,-5.56,-3.65,,,,
60386,10.1016/j.orgel.2022.106541,10.1016/j.orgel.2022.106541,PM6,FOEH-2F,PM6,FOEH-2F,COC(=O)C(C)(C)c1cc(C)cc(-c2sc3c4sc5cc(/C=C6/C(=O)c7cc(F)cc(c7)C(=O)/C6=C\c6cc(C(C)(C)C(=O)OC)c(-c7cc(C)cc(C(C)(C)C(=O)OC)c7)s6)sc5c4c(C(C)(C)C(=O)OC)ccc2-3)c1,,0.869,22.81,73.3,14.53,14.529445369999998,0.0038171369580293,14.28,14.53,,,,,inverted,inverted,ZnO/PFN-Br,ZnO/PFN-Br,MoO3,MoO3,,chloroform,chloroform,,-5.56,-3.65,,,,
60387,10.1016/j.orgel.2022.106541,10.1016/j.orgel.2022.106541,D18,FOEH-2F,D18,FOEH-2F,CCCCCCC(CCCC)Cc1csc(-c2cc3c4nsnc4c4cc(-c5cc(CC(CCCC)CCCCCC)c(-c6cc7c(-c8cc(F)c(CC(CC)CCCC)s8)c8sccc8c(-c8cc(F)c(CC(CC)CCCC)s8)c7s6)s5)sc4c3s2)c1,,0.88,23.75,74.2,15.51,15.5078,0.0141843971631218,15.28,15.51,,,,,inverted,inverted,ZnO/PFN-Br,ZnO/PFN-Br,MoO3,MoO3,,chloroform,chloroform,,-5.51,-2.77,,,,
60388,10.1016/j.orgel.2022.106549,10.1016/j.orgel.2022.106549,PF2,PC71BM,PF2,PC71BM,CCCCCCCCC(CCCCCC)Cc1cc2sc(-c3c4cc(-c5sc(-c6c(F)c(F)c(-c7cc(CC(CC)CCCC)cs7)c7nsnc67)cc5CC(CC)CCCC)sc4c(-c4cc5sc(CC(CCCCCC)CCCCCCCC)cc5s4)c4ccsc34)cc2s1,COC(=O)CCCC1(c2ccccc2)C23c4c5ccc6c7cc8c9c%10c(cc%11cc%12c%13c%14c(cc%15c%16ccc-5c2c%16c2c5c%16c%17c(c(c46)c7c9c%17c4c%10c%11c%13c4c%16c%14c%152)C513)C%12)C8,0.75,15.0,74.4,8.4,8.370000000000001,0.3571428571428495,8.0,8.4,1:1.5,,,,inverted structure,inverted,ZnO,,MoO3,,,o-DCB,,,-5.48,-3.73,,-5.9,-3.9,
60389,10.1016/j.orgel.2022.106549,10.1016/j.orgel.2022.106549,PF2,EH-IDTBR,PF2,EH-IDTBR,CCCCCCCCC(CCCCCC)Cc1cc2sc(-c3c4cc(-c5sc(-c6c(F)c(F)c(-c7cc(CC(CC)CCCC)cs7)c7nsnc67)cc5CC(CC)CCCC)sc4c(-c4cc5sc(CC(CCCCCC)CCCCCCCC)cc5s4)c4ccsc34)cc2s1,CCCCC(CC)CC1(CC(CC)CCCC)c2cc3c(cc2-c2sc(-c4ccc(/C=C5\SC(=S)N(CC)C5=O)c5nsnc45)cc21)C(CC(CC)CCCC)(CC(CC)CCCC)c1cc(-c2ccc(/C=C4\SC(=S)N(CC)C4=O)c4nsnc24)sc1-3,1.07,10.1,54.4,5.9,5.879008,0.3557966101695011,5.6,5.9,1:1.5,,,,inverted structure,inverted,ZnO,,MoO3,,,o-DCB,,,-5.48,-3.73,,-5.51,-3.88,
60390,10.1016/j.orgel.2022.106560,10.1016/j.orgel.2022.106560,PBB-TSD,Y6,PBB-TSD,Y6,,CCCCCCCCCCCc1c(/C=C2\C(=O)c3cc(F)c(F)cc3C2=C(C#N)C#N)sc2c1sc1c3c4nsnc4c4c5sc6c(CCCCCCCCCCC)c(/C=C7\C(=O)c8cc(F)c(F)cc8C7=C(C#N)C#N)sc6c5n(CC(CC)CCCC)c4c3n(CC(CC)CCCC)c21,0.87,21.19,58.05,10.77,10.70169165,0.6342465181058384,,,,,,,BHJ,,,,,,,,,,,,,-5.65,-4.09,
60391,10.1016/j.orgel.2022.106560,10.1016/j.orgel.2022.106560,PBB-TSD,Y6,PBB-TSD,Y6,,CCCCCCCCCCCc1c(/C=C2\C(=O)c3cc(F)c(F)cc3C2=C(C#N)C#N)sc2c1sc1c3c4nsnc4c4c5sc6c(CCCCCCCCCCC)c(/C=C7\C(=O)c8cc(F)c(F)cc8C7=C(C#N)C#N)sc6c5n(CC(CC)CCCC)c4c3n(CC(CC)CCCC)c21,0.85,23.52,59.06,11.84,11.8072752,0.2763918918918806,,,,,,,LBL,,PDINO,,PEDOT:PSS,,,,,,,,,-5.65,-4.09,
60392,10.1016/j.orgel.2022.106565,10.1016/j.orgel.2022.106565,PTB7-Th,PC71BM,PTB7-Th,PC71BM,CCCCC(CC)COC(=O)c1sc2csc(-c3cc4c(-c5ccc(CC(CC)CCCC)s5)c5sccc5c(-c5ccc(CC(CC)CCCC)s5)c4s3)c2c1F,COC(=O)CCCC1(c2ccccc2)C23c4c5ccc6c7cc8c9c%10c(cc%11cc%12c%13c%14c(cc%15c%16ccc-5c2c%16c2c5c%16c%17c(c(c46)c7c9c%17c4c%10c%11c%13c4c%16c%14c%152)C513)C%12)C8,0.805,13.5,62.5,7.05,6.792187500000001,3.656914893617009,6.79,7.05,PTB7-Th:PC71BM 1:1.5 w/w,"1,8-diiodooctane",,"3 vol% 1,8-diiodooctane",,OSC,C60,,PTAA,PTAA,,chlorobenzene,,60.0,-5.21,-3.6,,-5.9,-3.9,
60393,10.1016/j.orgel.2022.106565,10.1016/j.orgel.2022.106565,PTB7-Th,PC71BM,PTB7-Th,PC71BM,CCCCC(CC)COC(=O)c1sc2csc(-c3cc4c(-c5ccc(CC(CC)CCCC)s5)c5sccc5c(-c5ccc(CC(CC)CCCC)s5)c4s3)c2c1F,COC(=O)CCCC1(c2ccccc2)C23c4c5ccc6c7cc8c9c%10c(cc%11cc%12c%13c%14c(cc%15c%16ccc-5c2c%16c2c5c%16c%17c(c(c46)c7c9c%17c4c%10c%11c%13c4c%16c%14c%152)C513)C%12)C8,0.806,15.9,66.7,8.86,8.547871800000001,3.522891647855512,8.55,8.86,PTB7-Th:PC71BM 1:1.5 w/w,"1,8-diiodooctane",,"3 vol% 1,8-diiodooctane",,OSC,C60,,MoO3,MoO3,,chlorobenzene,,60.0,-5.21,-3.6,,-5.9,-3.9,
60394,10.1016/j.orgel.2022.106565,10.1016/j.orgel.2022.106565,PTB7-Th,PC71BM,PTB7-Th,PC71BM,CCCCC(CC)COC(=O)c1sc2csc(-c3cc4c(-c5ccc(CC(CC)CCCC)s5)c5sccc5c(-c5ccc(CC(CC)CCCC)s5)c4s3)c2c1F,COC(=O)CCCC1(c2ccccc2)C23c4c5ccc6c7cc8c9c%10c(cc%11cc%12c%13c%14c(cc%15c%16ccc-5c2c%16c2c5c%16c%17c(c(c46)c7c9c%17c4c%10c%11c%13c4c%16c%14c%152)C513)C%12)C8,0.791,17.2,65.8,9.25,8.9522216,3.2192259459459494,8.95,9.25,PTB7-Th:PC71BM 1:1.5 w/w,"1,8-diiodooctane",,"3 vol% 1,8-diiodooctane",,OSC,C60,,PEDOT:PSS,PEDOT:PSS,,chlorobenzene,,60.0,-5.21,-3.6,,-5.9,-3.9,
60395,10.1016/j.orgel.2022.106565,10.1016/j.orgel.2022.106565,PTB7-Th,PC71BM,PTB7-Th,PC71BM,CCCCC(CC)COC(=O)c1sc2csc(-c3cc4c(-c5ccc(CC(CC)CCCC)s5)c5sccc5c(-c5ccc(CC(CC)CCCC)s5)c4s3)c2c1F,COC(=O)CCCC1(c2ccccc2)C23c4c5ccc6c7cc8c9c%10c(cc%11cc%12c%13c%14c(cc%15c%16ccc-5c2c%16c2c5c%16c%17c(c(c46)c7c9c%17c4c%10c%11c%13c4c%16c%14c%152)C513)C%12)C8,0.813,17.6,68.6,10.16,9.815836799999998,3.3874330708661646,9.82,10.16,,"1,8-diiodooctane",,,,,,,PTAA/MoO3,PTAA/MoO3,100.0,"chlorobenzene:1,8-diiodooctane",,60.0,-5.21,-3.6,,-5.9,-3.9,
60396,10.1016/j.orgel.2022.106565,10.1016/j.orgel.2022.106565,PTB7-Th,PC71BM,PTB7-Th,PC71BM,CCCCC(CC)COC(=O)c1sc2csc(-c3cc4c(-c5ccc(CC(CC)CCCC)s5)c5sccc5c(-c5ccc(CC(CC)CCCC)s5)c4s3)c2c1F,COC(=O)CCCC1(c2ccccc2)C23c4c5ccc6c7cc8c9c%10c(cc%11cc%12c%13c%14c(cc%15c%16ccc-5c2c%16c2c5c%16c%17c(c(c46)c7c9c%17c4c%10c%11c%13c4c%16c%14c%152)C513)C%12)C8,0.812,16.4,63.9,8.51,8.5094352,0.006636897767325,,,PTB7-Th:PC71BM 1:1.5 w/w,"1,8-diiodooctane",,"3 vol% 1,8-diiodooctane",ITO/PTAA/MoO3/PTB7-Th:PC71BM/C60/Al,OSC,C60,,PTAA/MoO3,PTAA/MoO3,100.0,chlorobenzene,,60.0,-5.21,-3.6,,-5.9,-3.9,
60400,10.1016/j.orgel.2022.106577,10.1016/j.orgel.2022.106577,PM6,BTP-4Cl,PM6,BTP-4Cl,COC(=O)C(C)(C)c1cc(C)cc(-c2sc3c4sc5cc(/C=C6/C(=O)c7cc(F)cc(c7)C(=O)/C6=C\c6cc(C(C)(C)C(=O)OC)c(-c7cc(C)cc(C(C)(C)C(=O)OC)c7)s6)sc5c4c(C(C)(C)C(=O)OC)ccc2-3)c1,CCCCCCCCCc1c(/C=C2\C(=O)c3cc(Cl)c(Cl)cc3C2=C(C#N)C#N)sc2c1sc1c3c4nsnc4c4c5sc6c(CCC)c(/C=C7\C(=O)c8cc(Cl)c(Cl)cc8C7=C(C#N)C#N)sc6c5n(CC(CCCC)CCCCCC)c4c3n(CC(CCCC)CCCCCC)c21,0.804,26.0,66.0,13.73,13.79664,0.485360524399123,13.64,13.73,,,,,,,w/o,,,,,,,,-5.56,-3.65,,-5.66,-4.14,
60401,10.1016/j.orgel.2022.106577,10.1016/j.orgel.2022.106577,PM6,BTP-4Cl,PM6,BTP-4Cl,COC(=O)C(C)(C)c1cc(C)cc(-c2sc3c4sc5cc(/C=C6/C(=O)c7cc(F)cc(c7)C(=O)/C6=C\c6cc(C(C)(C)C(=O)OC)c(-c7cc(C)cc(C(C)(C)C(=O)OC)c7)s6)sc5c4c(C(C)(C)C(=O)OC)ccc2-3)c1,CCCCCCCCCc1c(/C=C2\C(=O)c3cc(Cl)c(Cl)cc3C2=C(C#N)C#N)sc2c1sc1c3c4nsnc4c4c5sc6c(CCC)c(/C=C7\C(=O)c8cc(Cl)c(Cl)cc8C7=C(C#N)C#N)sc6c5n(CC(CCCC)CCCCCC)c4c3n(CC(CCCC)CCCCCC)c21,0.81,26.45,73.0,15.57,15.639885,0.4488439306358451,15.43,15.57,,,,,ITO/PEDOT:PSS/PM6:BTP-4Cl/Sn(acac)2/Ag,,Sn(acac)2,Sn(acac)2,PEDOT:PSS,,,,,,-5.56,-3.65,,-5.66,-4.14,
60402,10.1016/j.orgel.2022.106577,10.1016/j.orgel.2022.106577,PM6,BTP-4Cl,PM6,BTP-4Cl,COC(=O)C(C)(C)c1cc(C)cc(-c2sc3c4sc5cc(/C=C6/C(=O)c7cc(F)cc(c7)C(=O)/C6=C\c6cc(C(C)(C)C(=O)OC)c(-c7cc(C)cc(C(C)(C)C(=O)OC)c7)s6)sc5c4c(C(C)(C)C(=O)OC)ccc2-3)c1,CCCCCCCCCc1c(/C=C2\C(=O)c3cc(Cl)c(Cl)cc3C2=C(C#N)C#N)sc2c1sc1c3c4nsnc4c4c5sc6c(CCC)c(/C=C7\C(=O)c8cc(Cl)c(Cl)cc8C7=C(C#N)C#N)sc6c5n(CC(CCCC)CCCCCC)c4c3n(CC(CCCC)CCCCCC)c21,0.829,26.9,76.0,17.01,16.948076,0.3640446796002421,16.87,17.01,,,,,ITO/PEDOT:PSS/PM6:BTP-4Cl/BuSnOOH/Ag,,BuSnOOH,,PEDOT:PSS,,,,,,-5.56,-3.65,,-5.66,-4.14,
60403,10.1016/j.orgel.2022.106577,10.1016/j.orgel.2022.106577,PM6,IT-4F,PM6,IT-4F,COC(=O)C(C)(C)c1cc(C)cc(-c2sc3c4sc5cc(/C=C6/C(=O)c7cc(F)cc(c7)C(=O)/C6=C\c6cc(C(C)(C)C(=O)OC)c(-c7cc(C)cc(C(C)(C)C(=O)OC)c7)s6)sc5c4c(C(C)(C)C(=O)OC)ccc2-3)c1,CCCCCCc1ccc(C2(c3ccc(CCCCCC)cc3)c3cc4c(cc3-c3sc5cc(/C=C6\C(=O)c7cc(F)c(F)cc7C6=C(C#N)C#N)sc5c32)C(c2ccc(CCCCCC)cc2)(c2ccc(CCCCCC)cc2)c2c-4sc3cc(/C=C4\C(=O)c5cc(F)c(F)cc5C4=C(C#N)C#N)sc23)cc1,0.746,20.54,60.5,9.28,9.270318199999998,0.1043297413793207,9.14,9.28,,,,,ITO/PEDOT:PSS/PM6:IT-4F/CIL/Ag,,w/o,,PEDOT:PSS,,,,,,-5.56,-3.65,,-5.66,-4.14,
60404,10.1016/j.orgel.2022.106577,10.1016/j.orgel.2022.106577,PM6,IT-4F,PM6,IT-4F,COC(=O)C(C)(C)c1cc(C)cc(-c2sc3c4sc5cc(/C=C6/C(=O)c7cc(F)cc(c7)C(=O)/C6=C\c6cc(C(C)(C)C(=O)OC)c(-c7cc(C)cc(C(C)(C)C(=O)OC)c7)s6)sc5c4c(C(C)(C)C(=O)OC)ccc2-3)c1,CCCCCCc1ccc(C2(c3ccc(CCCCCC)cc3)c3cc4c(cc3-c3sc5cc(/C=C6\C(=O)c7cc(F)c(F)cc7C6=C(C#N)C#N)sc5c32)C(c2ccc(CCCCCC)cc2)(c2ccc(CCCCCC)cc2)c2c-4sc3cc(/C=C4\C(=O)c5cc(F)c(F)cc5C4=C(C#N)C#N)sc23)cc1,0.831,20.79,67.8,11.72,11.71346022,0.0558001706484698,11.57,11.72,,,,,ITO/PEDOT:PSS/PM6:IT-4F/Sn(acac)2/Ag,,Sn(acac)2,Sn(acac)2,PEDOT:PSS,,,,,,-5.56,-3.65,,-5.66,-4.14,
60405,10.1016/j.orgel.2022.106577,10.1016/j.orgel.2022.106577,PM6,IT-4F,PM6,IT-4F,COC(=O)C(C)(C)c1cc(C)cc(-c2sc3c4sc5cc(/C=C6/C(=O)c7cc(F)cc(c7)C(=O)/C6=C\c6cc(C(C)(C)C(=O)OC)c(-c7cc(C)cc(C(C)(C)C(=O)OC)c7)s6)sc5c4c(C(C)(C)C(=O)OC)ccc2-3)c1,CCCCCCc1ccc(C2(c3ccc(CCCCCC)cc3)c3cc4c(cc3-c3sc5cc(/C=C6\C(=O)c7cc(F)c(F)cc7C6=C(C#N)C#N)sc5c32)C(c2ccc(CCCCCC)cc2)(c2ccc(CCCCCC)cc2)c2c-4sc3cc(/C=C4\C(=O)c5cc(F)c(F)cc5C4=C(C#N)C#N)sc23)cc1,0.847,20.69,71.9,12.6,12.60006517,0.0005172222222297,12.43,12.6,,,,,,,BuSnOOH,,,,,,,,-5.56,-3.65,,-5.66,-4.14,
60406,10.1016/j.orgel.2022.106578,10.1016/j.orgel.2022.106578,PM6,Y6,PM6,Y6,COC(=O)C(C)(C)c1cc(C)cc(-c2sc3c4sc5cc(/C=C6/C(=O)c7cc(F)cc(c7)C(=O)/C6=C\c6cc(C(C)(C)C(=O)OC)c(-c7cc(C)cc(C(C)(C)C(=O)OC)c7)s6)sc5c4c(C(C)(C)C(=O)OC)ccc2-3)c1,CCCCCCCCCCCc1c(/C=C2\C(=O)c3cc(F)c(F)cc3C2=C(C#N)C#N)sc2c1sc1c3c4nsnc4c4c5sc6c(CCCCCCCCCCC)c(/C=C7\C(=O)c8cc(F)c(F)cc8C7=C(C#N)C#N)sc6c5n(CC(CC)CCCC)c4c3n(CC(CC)CCCC)c21,0.83,24.26,73.57,14.79,14.81390806,0.1616501690331313,14.65,14.79,,,,,,,ZnO,ZnO,,,,,,,-5.56,-3.65,,-5.65,-4.09,
60407,10.1016/j.orgel.2022.106578,10.1016/j.orgel.2022.106578,PM6,Y6,PM6,Y6,COC(=O)C(C)(C)c1cc(C)cc(-c2sc3c4sc5cc(/C=C6/C(=O)c7cc(F)cc(c7)C(=O)/C6=C\c6cc(C(C)(C)C(=O)OC)c(-c7cc(C)cc(C(C)(C)C(=O)OC)c7)s6)sc5c4c(C(C)(C)C(=O)OC)ccc2-3)c1,CCCCCCCCCCCc1c(/C=C2\C(=O)c3cc(F)c(F)cc3C2=C(C#N)C#N)sc2c1sc1c3c4nsnc4c4c5sc6c(CCCCCCCCCCC)c(/C=C7\C(=O)c8cc(F)c(F)cc8C7=C(C#N)C#N)sc6c5n(CC(CC)CCCC)c4c3n(CC(CC)CCCC)c21,0.83,24.52,75.89,15.41,15.44482924,0.2260171317326331,15.33,15.41,,,,,ITO/C-dots/PM6:Y6/MoO3/Al,,C-dots,C-dots,MoO3,,100.0,,,,-5.56,-3.65,,-5.65,-4.09,
60408,10.1016/j.orgel.2022.106578,10.1016/j.orgel.2022.106578,PM6,Y6,PM6,Y6,COC(=O)C(C)(C)c1cc(C)cc(-c2sc3c4sc5cc(/C=C6/C(=O)c7cc(F)cc(c7)C(=O)/C6=C\c6cc(C(C)(C)C(=O)OC)c(-c7cc(C)cc(C(C)(C)C(=O)OC)c7)s6)sc5c4c(C(C)(C)C(=O)OC)ccc2-3)c1,CCCCCCCCCCCc1c(/C=C2\C(=O)c3cc(F)c(F)cc3C2=C(C#N)C#N)sc2c1sc1c3c4nsnc4c4c5sc6c(CCCCCCCCCCC)c(/C=C7\C(=O)c8cc(F)c(F)cc8C7=C(C#N)C#N)sc6c5n(CC(CC)CCCC)c4c3n(CC(CC)CCCC)c21,0.79,19.48,61.14,9.47,9.40895688,0.6445947201689628,8.55,9.47,,,,,ITO/PEI/PM6:Y6/MoO3/Al,,PEI,PEI,MoO3,,100.0,,,,-5.56,-3.65,,-5.65,-4.09,
60411,10.1016/j.orgel.2022.106613,10.1016/j.orgel.2022.106613,PBDB-T,ITIC,PBDB-T,ITIC,CCCCC(CC)Cc1ccc(-c2c3cc(-c4ccc(-c5sc(-c6cccs6)c6c5C(=O)c5c(CC(CC)CCCC)sc(CC(CC)CCCC)c5C6=O)s4)sc3c(-c3ccc(CC(CC)CCCC)s3)c3ccsc23)s1,CCCCCCc1ccc(C2(c3ccc(CCCCCC)cc3)c3cc4c(cc3-c3sc5cc(C=C6C(=O)c7ccccc7C6=C(C#N)C#N)sc5c32)C(c2ccc(CCCCCC)cc2)(c2ccc(CCCCCC)cc2)c2c-4sc3cc(C=C4C(=O)c5ccccc5C4=C(C#N)C#N)sc23)cc1,0.92,17.46,71.0,11.3,11.404872,0.9280707964601796,,,,DIO,DIO,,ITO/ZnO/active layer/MoO3/Ag,inverted,ZnO,ZnO,MoO3,MoO3,100.0,chlorobenzene,chlorobenzene,,-5.33,-3.48,,-5.576,-3.916,
60412,10.1016/j.orgel.2022.106613,10.1016/j.orgel.2022.106613,PBDB-T,PC71BM,PBDB-T,PC71BM,CCCCC(CC)Cc1ccc(-c2c3cc(-c4ccc(-c5sc(-c6cccs6)c6c5C(=O)c5c(CC(CC)CCCC)sc(CC(CC)CCCC)c5C6=O)s4)sc3c(-c3ccc(CC(CC)CCCC)s3)c3ccsc23)s1,COC(=O)CCCC1(c2ccccc2)C23c4c5ccc6c7cc8c9c%10c(cc%11cc%12c%13c%14c(cc%15c%16ccc-5c2c%16c2c5c%16c%17c(c(c46)c7c9c%17c4c%10c%11c%13c4c%16c%14c%152)C513)C%12)C8,0.81,12.66,72.0,7.35,7.383312,0.4532244897959245,,,,DIO,DIO,,ITO/ZnO/active layer/MoO3/Ag,inverted,ZnO,ZnO,MoO3,MoO3,100.0,chlorobenzene,chlorobenzene,,-5.33,-3.48,,-5.9,-3.9,
60419,10.1016/j.orgel.2022.106642,10.1016/j.orgel.2022.106642,PCE10,6T-OFIC,PCE10,6T-OFIC,CCCCC(CC)COC(=O)c1sc2c(-c3cc4c(-c5ccc(CC(CC)CCCC)s5)c5sccc5c(-c5ccc(CC(CC)CCCC)s5)c4s3)scc2c1F,CCCCCCCCc1c(/C=C2\C(=O)c3cc(F)c(F)cc3C2=C(C#N)C#N)sc2c3c(sc12)-c1sc2c4c(sc2c1C3(c1ccc(CCCCCC)cc1)c1ccc(CCCCCC)cc1)-c1sc2c(CCCCCCCC)c(/C=C3\C(=O)c5cc(F)c(F)cc5C3=C(C#N)C#N)sc2c1C4(c1ccc(CCCCCC)cc1)c1ccc(CCCCCC)cc1,0.701,26.35,66.9,12.37,12.357333150000002,0.1023997574777437,12.25,12.37,,,,,ITO/ZnO/PFN-Br/active layer/MoOx/Ag,inverted,ZnO/PFN-Br,ZnO/PFN-Br,MoOx,MoO3,,chloroform,chloroform,,-5.21,-3.6,,-5.47,-3.89,
60420,10.1016/j.orgel.2022.106642,10.1016/j.orgel.2022.106642,PCE10,6TSe-OFIC,PCE10,6TSe-OFIC,CCCCC(CC)COC(=O)c1sc2c(-c3cc4c(-c5ccc(CC(CC)CCCC)s5)c5sccc5c(-c5ccc(CC(CC)CCCC)s5)c4s3)scc2c1F,,0.676,27.67,70.27,13.18,13.143947284,0.273541092564481,13.04,13.18,,,,,ITO/ZnO/PFN-Br/active layer/MoOx/Ag,inverted,ZnO/PFN-Br,ZnO/PFN-Br,MoOx,MoO3,,chloroform,chloroform,,-5.21,-3.6,,,,
60421,10.1016/j.orgel.2022.106642,10.1016/j.orgel.2022.106642,PCE10,6TSe-OFIC,PCE10,6TSe-OFIC,CCCCC(CC)COC(=O)c1sc2c(-c3cc4c(-c5ccc(CC(CC)CCCC)s5)c5sccc5c(-c5ccc(CC(CC)CCCC)s5)c4s3)scc2c1F,,0.662,19.94,58.67,7.82,7.744604276000001,0.9641396930946156,,,,,,,ITO/ZnO/PFN-Br/active layer/MoOx/Ag,inverted,ZnO/PFN-Br,ZnO/PFN-Br,MoOx,MoO3,,chloroform,chloroform,,-5.21,-3.6,,,,
60422,10.1016/j.orgel.2022.106642,10.1016/j.orgel.2022.106642,PCE10,6TSe-OFIC,PCE10,6TSe-OFIC,CCCCC(CC)COC(=O)c1sc2c(-c3cc4c(-c5ccc(CC(CC)CCCC)s5)c5sccc5c(-c5ccc(CC(CC)CCCC)s5)c4s3)scc2c1F,,0.673,21.7,68.27,10.06,9.97021907,0.8924545725646287,,,,,,,ITO/ZnO/PFN-Br/active layer/MoOx/Ag,inverted,ZnO/PFN-Br,ZnO/PFN-Br,MoOx,MoO3,,chloroform,chloroform,,-5.21,-3.6,,,,
60423,10.1016/j.orgel.2022.106642,10.1016/j.orgel.2022.106642,PCE10,6TSe-OFIC,PCE10,6TSe-OFIC,CCCCC(CC)COC(=O)c1sc2c(-c3cc4c(-c5ccc(CC(CC)CCCC)s5)c5sccc5c(-c5ccc(CC(CC)CCCC)s5)c4s3)scc2c1F,,0.675,24.85,70.5,11.93,11.825493750000003,0.8759953897736502,,,,,,,ITO/ZnO/PFN-Br/active layer/MoOx/Ag,inverted,ZnO/PFN-Br,ZnO/PFN-Br,MoOx,MoO3,,chloroform,chloroform,,-5.21,-3.6,,,,
60424,10.1016/j.orgel.2022.106651,10.1016/j.orgel.2022.106651,D18-Cl,Y6,D18-Cl,Y6,CCCCCCC(CCCC)Cc1csc(-c2cc3c4nsnc4c4cc(-c5cc(CC(CCCC)CCCCCC)c(-c6cc7c(-c8cc(Cl)c(CC(CC)CCCC)s8)c8sccc8c(-c8cc(Cl)c(CC(CC)CCCC)s8)c7s6)s5)sc4c3s2)c1,CCCCCCCCCCCc1c(/C=C2\C(=O)c3cc(F)c(F)cc3C2=C(C#N)C#N)sc2c1sc1c3c4nsnc4c4c5sc6c(CCCCCCCCCCC)c(/C=C7\C(=O)c8cc(F)c(F)cc8C7=C(C#N)C#N)sc6c5n(CC(CC)CCCC)c4c3n(CC(CC)CCCC)c21,0.876,25.88,73.31,16.54,16.620022128000002,0.4838097218863548,16.3,16.54,,,,,BHJ,,,,,,,,,,-5.51,-2.77,,-5.65,-4.09,
60425,10.1016/j.orgel.2022.106651,10.1016/j.orgel.2022.106651,D18-Cl,Y6,D18-Cl,Y6,CCCCCCC(CCCC)Cc1csc(-c2cc3c4nsnc4c4cc(-c5cc(CC(CCCC)CCCCCC)c(-c6cc7c(-c8cc(Cl)c(CC(CC)CCCC)s8)c8sccc8c(-c8cc(Cl)c(CC(CC)CCCC)s8)c7s6)s5)sc4c3s2)c1,CCCCCCCCCCCc1c(/C=C2\C(=O)c3cc(F)c(F)cc3C2=C(C#N)C#N)sc2c1sc1c3c4nsnc4c4c5sc6c(CCCCCCCCCCC)c(/C=C7\C(=O)c8cc(F)c(F)cc8C7=C(C#N)C#N)sc6c5n(CC(CC)CCCC)c4c3n(CC(CC)CCCC)c21,0.882,26.22,73.56,16.89,17.011515024,0.7194495204262918,16.74,16.89,,,,5%,BHJ,,,,,,,,,,-5.51,-2.77,,-5.65,-4.09,
60426,10.1016/j.orgel.2022.106651,10.1016/j.orgel.2022.106651,D18-Cl,Y6,D18-Cl,Y6,CCCCCCC(CCCC)Cc1csc(-c2cc3c4nsnc4c4cc(-c5cc(CC(CCCC)CCCCCC)c(-c6cc7c(-c8cc(Cl)c(CC(CC)CCCC)s8)c8sccc8c(-c8cc(Cl)c(CC(CC)CCCC)s8)c7s6)s5)sc4c3s2)c1,CCCCCCCCCCCc1c(/C=C2\C(=O)c3cc(F)c(F)cc3C2=C(C#N)C#N)sc2c1sc1c3c4nsnc4c4c5sc6c(CCCCCCCCCCC)c(/C=C7\C(=O)c8cc(F)c(F)cc8C7=C(C#N)C#N)sc6c5n(CC(CC)CCCC)c4c3n(CC(CC)CCCC)c21,0.883,26.63,73.4,17.18,17.25948886,0.4626825378346998,16.99,17.18,,,,10%,BHJ,,,,,,,,,,-5.51,-2.77,,-5.65,-4.09,
60427,10.1016/j.orgel.2022.106651,10.1016/j.orgel.2022.106651,D18-Cl,Y6,D18-Cl,Y6,CCCCCCC(CCCC)Cc1csc(-c2cc3c4nsnc4c4cc(-c5cc(CC(CCCC)CCCCCC)c(-c6cc7c(-c8cc(Cl)c(CC(CC)CCCC)s8)c8sccc8c(-c8cc(Cl)c(CC(CC)CCCC)s8)c7s6)s5)sc4c3s2)c1,CCCCCCCCCCCc1c(/C=C2\C(=O)c3cc(F)c(F)cc3C2=C(C#N)C#N)sc2c1sc1c3c4nsnc4c4c5sc6c(CCCCCCCCCCC)c(/C=C7\C(=O)c8cc(F)c(F)cc8C7=C(C#N)C#N)sc6c5n(CC(CC)CCCC)c4c3n(CC(CC)CCCC)c21,0.886,25.79,72.51,16.32,16.568491494000003,1.522619448529431,16.18,16.32,,,,15%,BHJ,OSC,,,,,,,,,-5.51,-2.77,,-5.65,-4.09,
60428,10.1016/j.orgel.2022.106651,10.1016/j.orgel.2022.106651,D18-Cl,Y6,D18-Cl,Y6,CCCCCCC(CCCC)Cc1csc(-c2cc3c4nsnc4c4cc(-c5cc(CC(CCCC)CCCCCC)c(-c6cc7c(-c8cc(Cl)c(CC(CC)CCCC)s8)c8sccc8c(-c8cc(Cl)c(CC(CC)CCCC)s8)c7s6)s5)sc4c3s2)c1,CCCCCCCCCCCc1c(/C=C2\C(=O)c3cc(F)c(F)cc3C2=C(C#N)C#N)sc2c1sc1c3c4nsnc4c4c5sc6c(CCCCCCCCCCC)c(/C=C7\C(=O)c8cc(F)c(F)cc8C7=C(C#N)C#N)sc6c5n(CC(CC)CCCC)c4c3n(CC(CC)CCCC)c21,0.881,26.27,74.51,17.16,17.244497537,0.4924098892773935,16.96,17.16,,,,,SD,,,,,,,,,,-5.51,-2.77,,-5.65,-4.09,
60429,10.1016/j.orgel.2022.106651,10.1016/j.orgel.2022.106651,D18-Cl,Y6,D18-Cl,Y6,CCCCCCC(CCCC)Cc1csc(-c2cc3c4nsnc4c4cc(-c5cc(CC(CCCC)CCCCCC)c(-c6cc7c(-c8cc(Cl)c(CC(CC)CCCC)s8)c8sccc8c(-c8cc(Cl)c(CC(CC)CCCC)s8)c7s6)s5)sc4c3s2)c1,CCCCCCCCCCCc1c(/C=C2\C(=O)c3cc(F)c(F)cc3C2=C(C#N)C#N)sc2c1sc1c3c4nsnc4c4c5sc6c(CCCCCCCCCCC)c(/C=C7\C(=O)c8cc(F)c(F)cc8C7=C(C#N)C#N)sc6c5n(CC(CC)CCCC)c4c3n(CC(CC)CCCC)c21,0.884,26.74,74.8,17.54,17.681343679999998,0.8058362599771867,17.27,17.54,,,,5%,SD,OSC,,,,,,,,,-5.51,-2.77,,-5.65,-4.09,
60430,10.1016/j.orgel.2022.106651,10.1016/j.orgel.2022.106651,D18-Cl,Y6,D18-Cl,Y6,CCCCCCC(CCCC)Cc1csc(-c2cc3c4nsnc4c4cc(-c5cc(CC(CCCC)CCCCCC)c(-c6cc7c(-c8cc(Cl)c(CC(CC)CCCC)s8)c8sccc8c(-c8cc(Cl)c(CC(CC)CCCC)s8)c7s6)s5)sc4c3s2)c1,CCCCCCCCCCCc1c(/C=C2\C(=O)c3cc(F)c(F)cc3C2=C(C#N)C#N)sc2c1sc1c3c4nsnc4c4c5sc6c(CCCCCCCCCCC)c(/C=C7\C(=O)c8cc(F)c(F)cc8C7=C(C#N)C#N)sc6c5n(CC(CC)CCCC)c4c3n(CC(CC)CCCC)c21,0.886,26.97,75.11,17.92,17.947849962,0.155412734374987,17.65,17.92,,,,10%,SD,OSC,,,,,,,,,-5.51,-2.77,,-5.65,-4.09,
60431,10.1016/j.orgel.2022.106651,10.1016/j.orgel.2022.106651,D18-Cl,Y6,D18-Cl,Y6,CCCCCCC(CCCC)Cc1csc(-c2cc3c4nsnc4c4cc(-c5cc(CC(CCCC)CCCCCC)c(-c6cc7c(-c8cc(Cl)c(CC(CC)CCCC)s8)c8sccc8c(-c8cc(Cl)c(CC(CC)CCCC)s8)c7s6)s5)sc4c3s2)c1,CCCCCCCCCCCc1c(/C=C2\C(=O)c3cc(F)c(F)cc3C2=C(C#N)C#N)sc2c1sc1c3c4nsnc4c4c5sc6c(CCCCCCCCCCC)c(/C=C7\C(=O)c8cc(F)c(F)cc8C7=C(C#N)C#N)sc6c5n(CC(CC)CCCC)c4c3n(CC(CC)CCCC)c21,0.889,26.07,74.7,17.07,17.31264381,1.421463444639722,16.87,17.07,,,,15%,SD,OSC,,,,,,,,,-5.51,-2.77,,-5.65,-4.09,
60459,10.1016/j.orgel.2022.106717,10.1016/j.orgel.2022.106717,BD-H,Y6,BD-H,Y6,,CCCCCCCCCCCc1c(/C=C2\C(=O)c3cc(F)c(F)cc3C2=C(C#N)C#N)sc2c1sc1c3c4nsnc4c4c5sc6c(CCCCCCCCCCC)c(/C=C7\C(=O)c8cc(F)c(F)cc8C7=C(C#N)C#N)sc6c5n(CC(CC)CCCC)c4c3n(CC(CC)CCCC)c21,0.58,15.47,55.02,4.93,4.93672452,0.1364000000000115,4.77,4.93,,,,,inverted,inverted,ZnO,ZnO,MoOx,MoO3,,,,,,,,-5.65,-4.09,
60460,10.1016/j.orgel.2022.106717,10.1016/j.orgel.2022.106717,BD-F,Y6,BD-F,Y6,,CCCCCCCCCCCc1c(/C=C2\C(=O)c3cc(F)c(F)cc3C2=C(C#N)C#N)sc2c1sc1c3c4nsnc4c4c5sc6c(CCCCCCCCCCC)c(/C=C7\C(=O)c8cc(F)c(F)cc8C7=C(C#N)C#N)sc6c5n(CC(CC)CCCC)c4c3n(CC(CC)CCCC)c21,0.63,14.46,57.54,5.2,5.241778920000001,0.8034407692307788,5.1,5.2,,,,,inverted,inverted,ZnO,ZnO,MoOx,MoO3,,,,,,,,-5.65,-4.09,
60461,10.1016/j.orgel.2022.106717,10.1016/j.orgel.2022.106717,BD-Cl,Y6,BD-Cl,Y6,,CCCCCCCCCCCc1c(/C=C2\C(=O)c3cc(F)c(F)cc3C2=C(C#N)C#N)sc2c1sc1c3c4nsnc4c4c5sc6c(CCCCCCCCCCC)c(/C=C7\C(=O)c8cc(F)c(F)cc8C7=C(C#N)C#N)sc6c5n(CC(CC)CCCC)c4c3n(CC(CC)CCCC)c21,0.74,12.48,60.53,5.62,5.59006656,0.5326234875444796,5.52,5.62,,,,,inverted,inverted,ZnO,ZnO,MoOx,MoO3,,,,,,,,-5.65,-4.09,
60462,10.1016/j.orgel.2022.106717,10.1016/j.orgel.2022.106717,BD-H,Y6,BD-H,Y6,,CCCCCCCCCCCc1c(/C=C2\C(=O)c3cc(F)c(F)cc3C2=C(C#N)C#N)sc2c1sc1c3c4nsnc4c4c5sc6c(CCCCCCCCCCC)c(/C=C7\C(=O)c8cc(F)c(F)cc8C7=C(C#N)C#N)sc6c5n(CC(CC)CCCC)c4c3n(CC(CC)CCCC)c21,0.54,11.06,47.23,2.83,2.82076452,0.3263420494699672,2.61,2.83,,,,,inverted,inverted,ZnO,ZnO,MoOx,MoO3,,,,,,,,-5.65,-4.09,
60463,10.1016/j.orgel.2022.106717,10.1016/j.orgel.2022.106717,BD-F,Y6,BD-F,Y6,,CCCCCCCCCCCc1c(/C=C2\C(=O)c3cc(F)c(F)cc3C2=C(C#N)C#N)sc2c1sc1c3c4nsnc4c4c5sc6c(CCCCCCCCCCC)c(/C=C7\C(=O)c8cc(F)c(F)cc8C7=C(C#N)C#N)sc6c5n(CC(CC)CCCC)c4c3n(CC(CC)CCCC)c21,0.64,10.02,48.22,3.11,3.09225216,0.5706700964630284,2.91,3.11,,,,,inverted,inverted,ZnO,ZnO,MoOx,MoO3,,,,,,,,-5.65,-4.09,
60464,10.1016/j.orgel.2022.106717,10.1016/j.orgel.2022.106717,BD-Cl,Y6,BD-Cl,Y6,,CCCCCCCCCCCc1c(/C=C2\C(=O)c3cc(F)c(F)cc3C2=C(C#N)C#N)sc2c1sc1c3c4nsnc4c4c5sc6c(CCCCCCCCCCC)c(/C=C7\C(=O)c8cc(F)c(F)cc8C7=C(C#N)C#N)sc6c5n(CC(CC)CCCC)c4c3n(CC(CC)CCCC)c21,0.66,11.44,48.6,3.69,3.6694944,0.5557073170731801,3.38,3.69,,,,,inverted,inverted,ZnO,ZnO,MoOx,MoO3,,,,,,,,-5.65,-4.09,
60465,10.1016/j.orgel.2022.106721,10.1016/j.orgel.2022.106721,PTzBI-oF,N2200,PTzBI-oF,N2200,CCCCCCCCN1C(=O)c2c(c(-c3cc(F)c(-c4cc5c(-c6ccc(CC(CC)CCCC)s6)c6sccc6c(-c6ccc(CC(CC)CCCC)s6)c5s4)s3)c3nn(CC(CC)CCCC)nc3c2-c2cc(F)cs2)C1=O,CCCCCCCCCCC(CCCCCCCC)CN1C(=O)c2ccc3c4c(c(-c5ccc(-c6cccs6)s5)cc(c24)C1=O)C(=O)N(CC(CCCCCCCC)CCCCCCCCCC)C3=O,0.871,14.55,60.7,7.8,7.69254135,1.3776749999999984,7.8,,2:1,,,,ITO/PEDOT:PSS/active layer/PFN-Br/Ag,conventional,PFN-Br,PFN-Br,PEDOT:PSS,PEDOT:PSS,,,,,-5.25,-3.25,,-5.71,-4.02,
60467,10.1016/j.orgel.2022.106721,10.1016/j.orgel.2022.106721,PTzBI-oF,PYF-T,PTzBI-oF,PYF-T,CCCCCCCCN1C(=O)c2c(c(-c3cc(F)c(-c4cc5c(-c6ccc(CC(CC)CCCC)s6)c6sccc6c(-c6ccc(CC(CC)CCCC)s6)c5s4)s3)c3nn(CC(CC)CCCC)nc3c2-c2cc(F)cs2)C1=O,CCCCCCCCCCCc1c(/C=C2\C(=O)c3c(ccc(C)c3F)C2=C(C#N)C#N)sc2c1sc1c3c4nsnc4c4c5sc6c(CCCCCCCCCCC)c(/C=C7\C(=O)c8c(ccc(-c9ccc(C)s9)c8F)C7=C(C#N)C#N)sc6c5n(C)c4c3n(C)c21,0.817,25.03,64.6,13.2,13.210383459999996,0.0786625757575615,13.2,,1:1,,,,ITO/PEDOT:PSS/active layer/PFN-Br/Ag,conventional,PFN-Br,PFN-Br,PEDOT:PSS,PEDOT:PSS,,,,,-5.25,-3.25,,,,
60469,10.1016/j.orgel.2022.106721,10.1016/j.orgel.2022.106721,PTzBI-oF,PC71BM,PTzBI-oF,PC71BM,CCCCCCCCN1C(=O)c2c(c(-c3cc(F)c(-c4cc5c(-c6ccc(CC(CC)CCCC)s6)c6sccc6c(-c6ccc(CC(CC)CCCC)s6)c5s4)s3)c3nn(CC(CC)CCCC)nc3c2-c2cc(F)cs2)C1=O,COC(=O)CCCC1(c2ccccc2)C23c4c5ccc6c7cc8c9c%10c(cc%11cc%12c%13c%14c(cc%15c%16ccc-5c2c%16c2c5c%16c%17c(c(c46)c7c9c%17c4c%10c%11c%13c4c%16c%14c%152)C513)C%12)C8,0.906,17.37,74.0,11.6,11.6455428,0.3926103448275995,11.6,,1:1,,,,ITO/PEDOT:PSS/active layer/PFN-Br/Ag,conventional,PFN-Br,PFN-Br,PEDOT:PSS,PEDOT:PSS,,,,,-5.25,-3.25,,-5.9,-3.9,
60471,10.1016/j.orgel.2022.106722,10.1016/j.orgel.2022.106722,PTB7-Th,PC71BM,PTB7-Th,PC71BM,CCCCC(CC)COC(=O)c1sc2csc(-c3cc4c(-c5ccc(CC(CC)CCCC)s5)c5sccc5c(-c5ccc(CC(CC)CCCC)s5)c4s3)c2c1F,COC(=O)CCCC1(c2ccccc2)C23c4c5ccc6c7cc8c9c%10c(cc%11cc%12c%13c%14c(cc%15c%16ccc-5c2c%16c2c5c%16c%17c(c(c46)c7c9c%17c4c%10c%11c%13c4c%16c%14c%152)C513)C%12)C8,0.795,13.99,44.66,4.97,4.96710753,0.0581985915492942,4.44,4.97,,Without,,,conventional,conventional,,,PEDOT:PSS,PEDOT:PSS,,CB,chlorobenzene,,-5.21,-3.6,,-5.9,-3.9,
60472,10.1016/j.orgel.2022.106722,10.1016/j.orgel.2022.106722,PTB7-Th,PC71BM,PTB7-Th,PC71BM,CCCCC(CC)COC(=O)c1sc2csc(-c3cc4c(-c5ccc(CC(CC)CCCC)s5)c5sccc5c(-c5ccc(CC(CC)CCCC)s5)c4s3)c2c1F,COC(=O)CCCC1(c2ccccc2)C23c4c5ccc6c7cc8c9c%10c(cc%11cc%12c%13c%14c(cc%15c%16ccc-5c2c%16c2c5c%16c%17c(c(c46)c7c9c%17c4c%10c%11c%13c4c%16c%14c%152)C513)C%12)C8,0.791,7.89,34.78,2.17,2.1706163220000003,0.0284019354838889,2.11,2.17,,Without,,,conventional,conventional,,,PEDOT:PSS,PEDOT:PSS,,o-XY,o-xylene,,-5.21,-3.6,,-5.9,-3.9,
60473,10.1016/j.orgel.2022.106722,10.1016/j.orgel.2022.106722,PTB7-Th,PC71BM,PTB7-Th,PC71BM,CCCCC(CC)COC(=O)c1sc2csc(-c3cc4c(-c5ccc(CC(CC)CCCC)s5)c5sccc5c(-c5ccc(CC(CC)CCCC)s5)c4s3)c2c1F,COC(=O)CCCC1(c2ccccc2)C23c4c5ccc6c7cc8c9c%10c(cc%11cc%12c%13c%14c(cc%15c%16ccc-5c2c%16c2c5c%16c%17c(c(c46)c7c9c%17c4c%10c%11c%13c4c%16c%14c%152)C513)C%12)C8,0.804,17.99,64.29,9.3,9.298879884000002,0.0120442580645072,9.0,9.3,,THN,THN,3.0%,conventional,conventional,,,PEDOT:PSS,PEDOT:PSS,,CB,chlorobenzene,,-5.21,-3.6,,-5.9,-3.9,
60474,10.1016/j.orgel.2022.106722,10.1016/j.orgel.2022.106722,PTB7-Th,PC71BM,PTB7-Th,PC71BM,CCCCC(CC)COC(=O)c1sc2csc(-c3cc4c(-c5ccc(CC(CC)CCCC)s5)c5sccc5c(-c5ccc(CC(CC)CCCC)s5)c4s3)c2c1F,COC(=O)CCCC1(c2ccccc2)C23c4c5ccc6c7cc8c9c%10c(cc%11cc%12c%13c%14c(cc%15c%16ccc-5c2c%16c2c5c%16c%17c(c(c46)c7c9c%17c4c%10c%11c%13c4c%16c%14c%152)C513)C%12)C8,0.808,17.91,61.54,8.9,8.905625712,0.0632102471910169,8.48,8.9,,THN,THN,,conventional,conventional,,,PEDOT:PSS,PEDOT:PSS,,o-XY,o-xylene,,-5.21,-3.6,,-5.9,-3.9,
60475,10.1016/j.orgel.2022.106722,10.1016/j.orgel.2022.106722,PTB7-Th,PC71BM,PTB7-Th,PC71BM,CCCCC(CC)COC(=O)c1sc2csc(-c3cc4c(-c5ccc(CC(CC)CCCC)s5)c5sccc5c(-c5ccc(CC(CC)CCCC)s5)c4s3)c2c1F,COC(=O)CCCC1(c2ccccc2)C23c4c5ccc6c7cc8c9c%10c(cc%11cc%12c%13c%14c(cc%15c%16ccc-5c2c%16c2c5c%16c%17c(c(c46)c7c9c%17c4c%10c%11c%13c4c%16c%14c%152)C513)C%12)C8,0.793,18.28,69.19,10.03,10.029810076,0.0018935593220234,9.82,10.03,,1-THNO,1-THNO,1.0%,conventional,conventional,,,PEDOT:PSS,PEDOT:PSS,,CB,chlorobenzene,,-5.21,-3.6,,-5.9,-3.9,
60476,10.1016/j.orgel.2022.106722,10.1016/j.orgel.2022.106722,PTB7-Th,PC71BM,PTB7-Th,PC71BM,CCCCC(CC)COC(=O)c1sc2csc(-c3cc4c(-c5ccc(CC(CC)CCCC)s5)c5sccc5c(-c5ccc(CC(CC)CCCC)s5)c4s3)c2c1F,COC(=O)CCCC1(c2ccccc2)C23c4c5ccc6c7cc8c9c%10c(cc%11cc%12c%13c%14c(cc%15c%16ccc-5c2c%16c2c5c%16c%17c(c(c46)c7c9c%17c4c%10c%11c%13c4c%16c%14c%152)C513)C%12)C8,0.795,18.01,66.37,9.51,9.502823415000002,0.0754635646687494,9.15,9.51,,1-THNO,1-THNO,,conventional,conventional,,,PEDOT:PSS,PEDOT:PSS,,o-XY,o-xylene,,-5.21,-3.6,,-5.9,-3.9,
60477,10.1016/j.orgel.2022.106737,10.1016/j.orgel.2022.106737,PM6,Y6-sch,PM6,Y6-sch,COC(=O)C(C)(C)c1cc(C)cc(-c2sc3c4sc5cc(/C=C6/C(=O)c7cc(F)cc(c7)C(=O)/C6=C\c6cc(C(C)(C)C(=O)OC)c(-c7cc(C)cc(C(C)(C)C(=O)OC)c7)s6)sc5c4c(C(C)(C)C(=O)OC)ccc2-3)c1,,0.859,25.46,73.2,16.01,16.00894248,0.0066053716427221,15.79,16.01,,,,,ITO/PEDOT:PSS/PM6:Y6-sch/PDINN/Ag,conventional,PDINN,PDINN,PEDOT:PSS,PEDOT:PSS,,,,,-5.56,-3.65,,,,
60478,10.1016/j.orgel.2022.106737,10.1016/j.orgel.2022.106737,PM6,Y6-dch,PM6,Y6-dch,COC(=O)C(C)(C)c1cc(C)cc(-c2sc3c4sc5cc(/C=C6/C(=O)c7cc(F)cc(c7)C(=O)/C6=C\c6cc(C(C)(C)C(=O)OC)c(-c7cc(C)cc(C(C)(C)C(=O)OC)c7)s6)sc5c4c(C(C)(C)C(=O)OC)ccc2-3)c1,,0.842,22.76,74.08,14.19,14.196631936,0.0467366878083267,13.7,14.19,,,,,ITO/PEDOT:PSS/PM6:Y6-dch/PDINN/Ag,conventional,PDINN,PDINN,PEDOT:PSS,PEDOT:PSS,,,,,-5.56,-3.65,,,,
60483,10.1016/j.orgel.2023.106831,10.1016/j.orgel.2023.106831,PM6,Y6,PM6,Y6,COC(=O)C(C)(C)c1cc(C)cc(-c2sc3c4sc5cc(/C=C6/C(=O)c7cc(F)cc(c7)C(=O)/C6=C\c6cc(C(C)(C)C(=O)OC)c(-c7cc(C)cc(C(C)(C)C(=O)OC)c7)s6)sc5c4c(C(C)(C)C(=O)OC)ccc2-3)c1,CCCCCCCCCCCc1c(/C=C2\C(=O)c3cc(F)c(F)cc3C2=C(C#N)C#N)sc2c1sc1c3c4nsnc4c4c5sc6c(CCCCCCCCCCC)c(/C=C7\C(=O)c8cc(F)c(F)cc8C7=C(C#N)C#N)sc6c5n(CC(CC)CCCC)c4c3n(CC(CC)CCCC)c21,0.83,24.59,71.6,14.69,14.613345199999996,0.5218162014976417,14.69,,1:1.2,chloronaphthalene,,0.5 vol %,ITO/PMA/PM6:Y6/BCP/Al,BHJ,BCP,,PMA,PMA,100.0,chloroform,methanol,110.0,-5.56,-3.65,,-5.65,-4.09,
60484,10.1016/j.orgel.2023.106831,10.1016/j.orgel.2023.106831,PM6,Y6,PM6,Y6,COC(=O)C(C)(C)c1cc(C)cc(-c2sc3c4sc5cc(/C=C6/C(=O)c7cc(F)cc(c7)C(=O)/C6=C\c6cc(C(C)(C)C(=O)OC)c(-c7cc(C)cc(C(C)(C)C(=O)OC)c7)s6)sc5c4c(C(C)(C)C(=O)OC)ccc2-3)c1,CCCCCCCCCCCc1c(/C=C2\C(=O)c3cc(F)c(F)cc3C2=C(C#N)C#N)sc2c1sc1c3c4nsnc4c4c5sc6c(CCCCCCCCCCC)c(/C=C7\C(=O)c8cc(F)c(F)cc8C7=C(C#N)C#N)sc6c5n(CC(CC)CCCC)c4c3n(CC(CC)CCCC)c21,0.81,21.46,61.37,10.64,10.667701620000004,0.26035357142859,10.64,,,,,,ITO/PMA/PM6:Y6/BCP/Al,BHJ,BCP,,PMA,PMA,100.0,methanol,methanol,110.0,-5.56,-3.65,,-5.65,-4.09,
60485,10.1016/j.orgel.2023.106831,10.1016/j.orgel.2023.106831,PM6,Y6,PM6,Y6,COC(=O)C(C)(C)c1cc(C)cc(-c2sc3c4sc5cc(/C=C6/C(=O)c7cc(F)cc(c7)C(=O)/C6=C\c6cc(C(C)(C)C(=O)OC)c(-c7cc(C)cc(C(C)(C)C(=O)OC)c7)s6)sc5c4c(C(C)(C)C(=O)OC)ccc2-3)c1,CCCCCCCCCCCc1c(/C=C2\C(=O)c3cc(F)c(F)cc3C2=C(C#N)C#N)sc2c1sc1c3c4nsnc4c4c5sc6c(CCCCCCCCCCC)c(/C=C7\C(=O)c8cc(F)c(F)cc8C7=C(C#N)C#N)sc6c5n(CC(CC)CCCC)c4c3n(CC(CC)CCCC)c21,0.76,16.89,57.23,7.33,7.34627172,0.2219879945429709,7.33,,,,,,ITO/PMA/PM6:Y6/BCP/Al,BHJ,BCP,,PMA,PMA,100.0,methanol,methanol,110.0,-5.56,-3.65,,-5.65,-4.09,
60486,10.1016/j.orgel.2023.106831,10.1016/j.orgel.2023.106831,PM6,Y6,PM6,Y6,COC(=O)C(C)(C)c1cc(C)cc(-c2sc3c4sc5cc(/C=C6/C(=O)c7cc(F)cc(c7)C(=O)/C6=C\c6cc(C(C)(C)C(=O)OC)c(-c7cc(C)cc(C(C)(C)C(=O)OC)c7)s6)sc5c4c(C(C)(C)C(=O)OC)ccc2-3)c1,CCCCCCCCCCCc1c(/C=C2\C(=O)c3cc(F)c(F)cc3C2=C(C#N)C#N)sc2c1sc1c3c4nsnc4c4c5sc6c(CCCCCCCCCCC)c(/C=C7\C(=O)c8cc(F)c(F)cc8C7=C(C#N)C#N)sc6c5n(CC(CC)CCCC)c4c3n(CC(CC)CCCC)c21,0.69,7.78,56.02,3.01,3.00726564,0.0908425249169377,3.01,,,,,,ITO/PMA/PM6:Y6/BCP/Al,BHJ,BCP,,PMA,PMA,100.0,methanol,methanol,110.0,-5.56,-3.65,,-5.65,-4.09,
60487,10.1016/j.orgel.2023.106831,10.1016/j.orgel.2023.106831,PM6,Y6,PM6,Y6,COC(=O)C(C)(C)c1cc(C)cc(-c2sc3c4sc5cc(/C=C6/C(=O)c7cc(F)cc(c7)C(=O)/C6=C\c6cc(C(C)(C)C(=O)OC)c(-c7cc(C)cc(C(C)(C)C(=O)OC)c7)s6)sc5c4c(C(C)(C)C(=O)OC)ccc2-3)c1,CCCCCCCCCCCc1c(/C=C2\C(=O)c3cc(F)c(F)cc3C2=C(C#N)C#N)sc2c1sc1c3c4nsnc4c4c5sc6c(CCCCCCCCCCC)c(/C=C7\C(=O)c8cc(F)c(F)cc8C7=C(C#N)C#N)sc6c5n(CC(CC)CCCC)c4c3n(CC(CC)CCCC)c21,0.55,2.08,50.95,0.58,0.582868,0.4944827586207057,0.58,,,,,,ITO/PMA/PM6:Y6/BCP/Al,BHJ,BCP,,PMA,PMA,100.0,methanol,methanol,110.0,-5.56,-3.65,,-5.65,-4.09,
60488,10.1016/j.orgel.2023.106832,10.1016/j.orgel.2023.106832,BTD-2OMe,PC71BM,BTD-2OMe,PC71BM,,COC(=O)CCCC1(c2ccccc2)C23c4c5ccc6c7cc8c9c%10c(cc%11cc%12c%13c%14c(cc%15c%16ccc-5c2c%16c2c5c%16c%17c(c(c46)c7c9c%17c4c%10c%11c%13c4c%16c%14c%152)C513)C%12)C8,0.921,10.54,39.5,3.84,3.8343993,0.1458515625000003,,,1:1,,,,ITO/c-TiO2/BTD-2OMe:PC71BM/Au,bulk heterojunction organic solar cell,c-TiO2,c-TiO2,,,,chlorobenzene,chlorobenzene,80.0,,,,-5.9,-3.9,
60489,10.1016/j.orgel.2023.106832,10.1016/j.orgel.2023.106832,BTD-2OMe,PC71BM,BTD-2OMe,PC71BM,,COC(=O)CCCC1(c2ccccc2)C23c4c5ccc6c7cc8c9c%10c(cc%11cc%12c%13c%14c(cc%15c%16ccc-5c2c%16c2c5c%16c%17c(c(c46)c7c9c%17c4c%10c%11c%13c4c%16c%14c%152)C513)C%12)C8,0.924,13.13,55.4,6.72,6.72119448,0.0177750000000082,,,1:2,,,,ITO/c-TiO2/BTD-2OMe:PC71BM/Au,bulk heterojunction organic solar cell,c-TiO2,c-TiO2,,,,chlorobenzene,chlorobenzene,80.0,,,,-5.9,-3.9,
60490,10.1016/j.orgel.2023.106832,10.1016/j.orgel.2023.106832,BTD-2OMe,PC71BM,BTD-2OMe,PC71BM,,COC(=O)CCCC1(c2ccccc2)C23c4c5ccc6c7cc8c9c%10c(cc%11cc%12c%13c%14c(cc%15c%16ccc-5c2c%16c2c5c%16c%17c(c(c46)c7c9c%17c4c%10c%11c%13c4c%16c%14c%152)C513)C%12)C8,0.888,11.46,47.2,4.8,4.803298560000001,0.0687200000000221,,,1:3,,,,ITO/c-TiO2/BTD-2OMe:PC71BM/Au,bulk heterojunction organic solar cell,c-TiO2,c-TiO2,,,,chlorobenzene,chlorobenzene,80.0,,,,-5.9,-3.9,
60491,10.1016/j.orgel.2023.106832,10.1016/j.orgel.2023.106832,BTD-2OMe,PC71BM,BTD-2OMe,PC71BM,,COC(=O)CCCC1(c2ccccc2)C23c4c5ccc6c7cc8c9c%10c(cc%11cc%12c%13c%14c(cc%15c%16ccc-5c2c%16c2c5c%16c%17c(c(c46)c7c9c%17c4c%10c%11c%13c4c%16c%14c%152)C513)C%12)C8,0.936,13.26,53.1,6.59,6.590432160000001,0.0065578148710287,,,1:2,,,,ITO/c-TiO2/BTD-2OMe:PC71BM/Au,BHJ-OSC,c-TiO2,c-TiO2,,,,chlorobenzene,chlorobenzene,80.0,,,,-5.9,-3.9,
60492,10.1016/j.orgel.2023.106832,10.1016/j.orgel.2023.106832,BTD-2OMe,PC71BM,BTD-2OMe,PC71BM,,COC(=O)CCCC1(c2ccccc2)C23c4c5ccc6c7cc8c9c%10c(cc%11cc%12c%13c%14c(cc%15c%16ccc-5c2c%16c2c5c%16c%17c(c(c46)c7c9c%17c4c%10c%11c%13c4c%16c%14c%152)C513)C%12)C8,0.911,13.35,53.0,6.44,6.4457805,0.0897593167701754,,,1:2,,,,ITO/c-TiO2/BTD-2OMe:PC71BM/Au,bulk heterojunction organic solar cell,c-TiO2,c-TiO2,,,,chlorobenzene,chlorobenzene,80.0,,,,-5.9,-3.9,
60493,10.1016/j.orgel.2023.106851,10.1016/j.orgel.2023.106851,USQ-C,PC71BM,USQ-C,PC71BM,,COC(=O)CCCC1(c2ccccc2)C23c4c5ccc6c7cc8c9c%10c(cc%11cc%12c%13c%14c(cc%15c%16ccc-5c2c%16c2c5c%16c%17c(c(c46)c7c9c%17c4c%10c%11c%13c4c%16c%14c%152)C513)C%12)C8,0.9,12.36,49.4,5.5,5.495256,0.0862545454545388,5.45,5.5,1:3,,,,ITO/MoO3/active layer/BCP/Al,,BCP,BCP,MoO3,MoO3,65.0,chloroform,chloroform,100.0,,,,-5.9,-3.9,
60494,10.1016/j.orgel.2023.106851,10.1016/j.orgel.2023.106851,USQ-O,PC71BM,USQ-O,PC71BM,,COC(=O)CCCC1(c2ccccc2)C23c4c5ccc6c7cc8c9c%10c(cc%11cc%12c%13c%14c(cc%15c%16ccc-5c2c%16c2c5c%16c%17c(c(c46)c7c9c%17c4c%10c%11c%13c4c%16c%14c%152)C513)C%12)C8,0.86,13.94,47.3,5.89,5.670513199999999,3.7264312393888,5.69,5.89,1:3,,,,ITO/MoO3/active layer/BCP/Al,,BCP,BCP,MoO3,MoO3,65.0,chloroform,chloroform,100.0,,,,-5.9,-3.9,
60495,10.1016/j.orgel.2023.106857,10.1016/j.orgel.2023.106857,eBz3Ir,Y6,eBz3Ir,Y6,,CCCCCCCCCCCc1c(/C=C2\C(=O)c3cc(F)c(F)cc3C2=C(C#N)C#N)sc2c1sc1c3c4nsnc4c4c5sc6c(CCCCCCCCCCC)c(/C=C7\C(=O)c8cc(F)c(F)cc8C7=C(C#N)C#N)sc6c5n(CC(CC)CCCC)c4c3n(CC(CC)CCCC)c21,0.76,18.17,54.5,7.55,7.526014,0.3176953642384085,7.28,7.55,,,,,ITO/PEDOT:PSS/active layer/PDINN/Ag,conventional,PDINN,PDINN,PEDOT:PSS,PEDOT:PSS,,,,,,,,-5.65,-4.09,
60496,10.1016/j.orgel.2023.106857,10.1016/j.orgel.2023.106857,eTBz3Ir,Y6,eTBz3Ir,Y6,,CCCCCCCCCCCc1c(/C=C2\C(=O)c3cc(F)c(F)cc3C2=C(C#N)C#N)sc2c1sc1c3c4nsnc4c4c5sc6c(CCCCCCCCCCC)c(/C=C7\C(=O)c8cc(F)c(F)cc8C7=C(C#N)C#N)sc6c5n(CC(CC)CCCC)c4c3n(CC(CC)CCCC)c21,0.76,21.08,59.54,9.48,9.538784319999998,0.6200877637130521,9.18,9.48,,,,,ITO/PEDOT:PSS/active layer/PDINN/Ag,conventional,PDINN,PDINN,PEDOT:PSS,PEDOT:PSS,,,,,,,,-5.65,-4.09,
60497,10.1016/j.orgel.2023.106857,10.1016/j.orgel.2023.106857,eBz3Ir,L8-BO,eBz3Ir,L8-BO,,CCCCCCC(CCCC)Cc1c(/C=C2\C(=O)c3cc(F)c(F)cc3C2=C(C#N)C#N)sc2c1SC1c3c(c4c(c5nsnc35)c3sc5c(CC(CCCC)CCCCCC)c(/C=C6\C(=O)c7cc(F)c(F)cc7C6=C(C#N)C#N)sc5c3n4CC(CC)CCCC)N(CC(CC)CCCC)C21,0.83,15.51,50.39,6.46,6.486855869999999,0.415725541795657,6.26,6.46,,,,,ITO/PEDOT:PSS/active layer/PDINN/Ag,conventional,PDINN,PDINN,PEDOT:PSS,PEDOT:PSS,,,,,,,,-5.68,-3.9,
60498,10.1016/j.orgel.2023.106857,10.1016/j.orgel.2023.106857,eTBz3Ir,L8-BO,eTBz3Ir,L8-BO,,CCCCCCC(CCCC)Cc1c(/C=C2\C(=O)c3cc(F)c(F)cc3C2=C(C#N)C#N)sc2c1SC1c3c(c4c(c5nsnc35)c3sc5c(CC(CCCC)CCCCCC)c(/C=C6\C(=O)c7cc(F)c(F)cc7C6=C(C#N)C#N)sc5c3n4CC(CC)CCCC)N(CC(CC)CCCC)C21,0.83,21.64,58.26,10.48,10.46419512,0.1508099236641318,10.24,10.48,,,,,ITO/PEDOT:PSS/active layer/PDINN/Ag,conventional,PDINN,PDINN,PEDOT:PSS,PEDOT:PSS,,,,,,,,-5.68,-3.9,
60499,10.1016/j.orgel.2023.106860,10.1016/j.orgel.2023.106860,PBTz-F,Y6-BO,PBTz-F,Y6-BO,CCCCCCCCC(CCCCCC)Cc1nc2c(-c3ccc(-c4cc5c(-c6cc(F)c(CC(CC)CCCC)s6)c6sccc6c(-c6cc(F)c(CC(CC)CCCC)s6)c5s4)s3)c(F)c(F)c(-c3cccs3)c2s1,CCCCCCCCCCCc1c(/C=C2\C(=O)c3cc(F)c(F)cc3C2=C(C#N)C#N)sc2c1sc1c3c4nsnc4c4c5sc6c(CCCCCCCCCCC)c(/C=C7\C(=O)c8cc(F)c(F)cc8C7=C(C#N)C#N)sc6c5n(CC(CCCC)CCCCCC)c4c3n(CC(CCCC)CCCCCC)c21,0.88,22.48,57.59,11.38,11.392684160000002,0.1114601054481629,11.25,11.38,1:1.2,,,,ITO/PEDOT:PSS/polymer:Y6-BO/PFNDI-Br/Ag,conventional,PFNDI-Br,PFNDI-Br,PEDOT:PSS,PEDOT:PSS,85.0,CHCl3,chloroform,100.0,-5.43,-3.37,,-5.65,-4.1,
60500,10.1016/j.orgel.2023.106860,10.1016/j.orgel.2023.106860,PBTz-Cl,Y6-BO,PBTz-Cl,Y6-BO,CCCCCCCCC(CCCCCC)Cc1nc2c(-c3ccc(-c4cc5c(-c6cc(Cl)c(CC(CC)CCCC)s6)c6sccc6c(-c6cc(Cl)c(CC(CC)CCCC)s6)c5s4)s3)c(F)c(F)c(-c3cccs3)c2s1,CCCCCCCCCCCc1c(/C=C2\C(=O)c3cc(F)c(F)cc3C2=C(C#N)C#N)sc2c1sc1c3c4nsnc4c4c5sc6c(CCCCCCCCCCC)c(/C=C7\C(=O)c8cc(F)c(F)cc8C7=C(C#N)C#N)sc6c5n(CC(CCCC)CCCCCC)c4c3n(CC(CCCC)CCCCCC)c21,0.9,22.78,60.57,12.36,12.4180614,0.469752427184478,12.16,12.36,1:1.2,,,,ITO/PEDOT:PSS/polymer:Y6-BO/PFNDI-Br/Ag,conventional,PFNDI-Br,PFNDI-Br,PEDOT:PSS,PEDOT:PSS,85.0,CHCl3,chloroform,100.0,-5.47,-3.39,,-5.65,-4.1,
60508,10.1016/j.orgel.2023.106876,10.1016/j.orgel.2023.106876,rubrene,NDI-C6,rubrene,NDI-C6,c1ccc(-c2c3ccccc3c(-c3ccccc3)c3c(-c4ccccc4)c4ccccc4c(-c4ccccc4)c23)cc1,CCCCCCN1C(=O)c2ccc3c4c(ccc(c24)C1=O)C(=O)N(CCCCCC)C3=O,1.2,0.035,47.0,0.019,0.01974,3.894736842105269,,0.019,3:7,,,,TL,,,,,,,,,,,,,,,
60509,10.1016/j.orgel.2023.106876,10.1016/j.orgel.2023.106876,rubrene,NDI-C6,rubrene,NDI-C6,c1ccc(-c2c3ccccc3c(-c3ccccc3)c3c(-c4ccccc4)c4ccccc4c(-c4ccccc4)c23)cc1,CCCCCCN1C(=O)c2ccc3c4c(ccc(c24)C1=O)C(=O)N(CCCCCC)C3=O,,,32.6,0.0018,,,,,5:5,,,,TL,,,,,,,,,,,,,,,
60510,10.1016/j.orgel.2023.106876,10.1016/j.orgel.2023.106876,rubrene,NDI-C6,rubrene,NDI-C6,c1ccc(-c2c3ccccc3c(-c3ccccc3)c3c(-c4ccccc4)c4ccccc4c(-c4ccccc4)c23)cc1,CCCCCCN1C(=O)c2ccc3c4c(ccc(c24)C1=O)C(=O)N(CCCCCC)C3=O,,,31.9,0.00091,,,,,7:3,,,,TL,,,,,,,,,,,,,,,
60511,10.1016/j.orgel.2023.106876,10.1016/j.orgel.2023.106876,rubrene,NDI-C6,rubrene,NDI-C6,c1ccc(-c2c3ccccc3c(-c3ccccc3)c3c(-c4ccccc4)c4ccccc4c(-c4ccccc4)c23)cc1,CCCCCCN1C(=O)c2ccc3c4c(ccc(c24)C1=O)C(=O)N(CCCCCC)C3=O,1.04,0.025,52.8,0.014,0.013728,1.9428571428571408,,,,,,,BL,,,,,,,,,,,,,,,
60512,10.1016/j.orgel.2023.106876,10.1016/j.orgel.2023.106876,rubrene,NDI-C6,rubrene,NDI-C6,c1ccc(-c2c3ccccc3c(-c3ccccc3)c3c(-c4ccccc4)c4ccccc4c(-c4ccccc4)c23)cc1,CCCCCCN1C(=O)c2ccc3c4c(ccc(c24)C1=O)C(=O)N(CCCCCC)C3=O,,,22.0,0.0017,,,,,5:5,,,,CDL only,,,,,,,,,,,,,,,
60513,10.1016/j.orgel.2023.106913,10.1016/j.orgel.2023.106913,SM1,PC61BM,SM1,PC61BM,CCCCCCCCc1cc(/C=C(/C#N)C(=O)OCC(CC)CCCC)sc1-c1ccc(-c2sc(-c3cc4c(-c5ccc(CC(CC)CCCC)s5)c5sc(-c6cc(CCCCCCCC)c(-c7ccc(-c8sc(/C=C(\C#N)C(=O)OCC(CC)CCCC)cc8CCCCCCCC)s7)s6)cc5c(-c5ccc(CC(CC)CCCC)s5)c4s3)cc2CCCCCCCC)s1,COC(=O)CCCC1(c2ccccc2)C23c4c5c6c7c8c9c(c%10c%11c2c2c%12c4c4c%13c5c5c7c7c8c8c%14c9c%10c9c%10c%11c2c2c%11c%12c4c4c%12c%13c5c5c7c7c8c8c%14c9c9c%10c2c2c%11c4c4c%12c5c7c5c8c9c2c45)C613,0.75,7.06,48.0,2.53,2.5416,0.4584980237154172,2.4,2.53,1:2,,,,ITO/PEDOT:PSS/SM1:PC61BM/Al,conventional,,,PEDOT:PSS,PEDOT:PSS,,chloroform,chloroform,,-5.25,-2.8,,-6.1,-3.7,
60514,10.1016/j.orgel.2023.106913,10.1016/j.orgel.2023.106913,SM2,PC61BM,SM2,PC61BM,CCCCCCCCCCCCN1C(=O)c2cccc3c(-c4ccc(-c5ccc(-c6ccc(-c7ccc8c9c(cccc79)C(=O)N(CCCCCCCCCCCC)C8=O)s6)c(F)c5)s4)ccc(c23)C1=O,COC(=O)CCCC1(c2ccccc2)C23c4c5c6c7c8c9c(c%10c%11c2c2c%12c4c4c%13c5c5c7c7c8c8c%14c9c%10c9c%10c%11c2c2c%11c%12c4c4c%12c%13c5c5c7c7c8c8c%14c9c9c%10c2c2c%11c4c4c%12c5c7c5c8c9c2c45)C613,0.87,10.77,46.0,4.33,4.310154,0.4583371824480428,4.04,4.33,1:2,,,,ITO/PEDOT:PSS/SM2:PC61BM/Al,conventional,,,PEDOT:PSS,PEDOT:PSS,,chloroform,chloroform,,-5.98,-3.62,,-6.1,-3.7,
60515,10.1016/j.orgel.2023.106913,10.1016/j.orgel.2023.106913,SM3,PC61BM,SM3,PC61BM,CCCCCCCCOc1cc(-c2ccc(-c3ccc4c5c(cccc35)C(=O)N(CCCCCCCC)C4=O)s2)c(F)cc1-c1ccc(-c2ccc3c4c(cccc24)C(=O)N(CCCCCCCC)C3=O)s1,COC(=O)CCCC1(c2ccccc2)C23c4c5c6c7c8c9c(c%10c%11c2c2c%12c4c4c%13c5c5c7c7c8c8c%14c9c%10c9c%10c%11c2c2c%11c%12c4c4c%12c%13c5c5c7c7c8c8c%14c9c9c%10c2c2c%11c4c4c%12c5c7c5c8c9c2c45)C613,0.79,7.19,44.0,2.49,2.499244,0.371244979919671,2.3,2.49,1:2,,,,ITO/PEDOT:PSS/SM3:PC61BM/Al,conventional,,,PEDOT:PSS,PEDOT:PSS,,chloroform,chloroform,,-5.95,-3.68,,-6.1,-3.7,
60516,10.1016/j.orgel.2023.106913,10.1016/j.orgel.2023.106913,SM4,PC61BM,SM4,PC61BM,CCCCCCCCOc1cc(-c2ccc(-c3ccc4c5c(cccc35)C(=O)N(CCCCCCCC)C4=O)s2)c(OCCCCCCCC)cc1-c1ccc(-c2ccc3c4c(cccc24)C(=O)N(CCCCCCCC)C3=O)s1,COC(=O)CCCC1(c2ccccc2)C23c4c5c6c7c8c9c(c%10c%11c2c2c%12c4c4c%13c5c5c7c7c8c8c%14c9c%10c9c%10c%11c2c2c%11c%12c4c4c%12c%13c5c5c7c7c8c8c%14c9c9c%10c2c2c%11c4c4c%12c5c7c5c8c9c2c45)C613,0.89,9.72,38.0,3.27,3.287304,0.5291743119266118,3.05,3.27,1:2,,,,ITO/PEDOT:PSS/SM4:PC61BM/Al,conventional,,,PEDOT:PSS,PEDOT:PSS,,chloroform,chloroform,,-5.8,-3.65,,-6.1,-3.7,
60527,10.1016/j.orgel.2023.106940,10.1016/j.orgel.2023.106940,PM6,BTP-eC9,PM6,BTP-eC9,COC(=O)C(C)(C)c1cc(C)cc(-c2sc3c4sc5cc(/C=C6/C(=O)c7cc(F)cc(c7)C(=O)/C6=C\c6cc(C(C)(C)C(=O)OC)c(-c7cc(C)cc(C(C)(C)C(=O)OC)c7)s6)sc5c4c(C(C)(C)C(=O)OC)ccc2-3)c1,CCCCCCCCCc1c(C=C2C(=O)c3cc(Cl)c(Cl)cc3C2=C(C#N)C#N)sc2c1sc1c3c4nsnc4c4c5sc6c(CCCCCCCCC)c(C=C7C(=O)c8cc(Cl)c(Cl)cc8C7=C(C#N)C#N)sc6c5n(CC(CCCC)CCCCCC)c4c3n(CC(CCCC)CCCCCC)c21,0.812,24.42,73.05,14.48,14.48511372,0.0353157458563581,,,1:1,,,,ITO/ZnO/photoactive layer/MoO3/Ag,inverted,ZnO,ZnO,MoO3,,,,,100.0,-5.56,-3.65,,-5.68,-3.9,
