Repository: JiYiqaq/PCE-KA-GNN

# Data directory

- `raw/Active_Database.csv` is the immutable source dataset bundled under CC BY 4.0. Do not overwrite it with processed data.
- `processed/` is created and populated by the training pipeline. Generated `.pt` and `.pth` caches are intentionally ignored by Git because they can exceed GitHub's normal single-file limit.

See `../DATA_LICENSE.md` for provenance, license and checksum information.

File: data/raw/Active_Database.csv (part 182 of 471)
id,doi,doi_norm,donor,acceptor,donor_canonical,acceptor_canonical,donor_smiles,acceptor_smiles,voc,jsc,ff,pce,pce_recomputed,pce_relative_error_percent,pce_avg,pce_best,d_a_ratio,additive,additive_canonical,additive_ratio,device_structure,device_type,etl,etl_canonical,htl,htl_canonical,active_layer_thickness,solvent,solvent_canonical,annealing_temp,homo_d,lumo_d,eg_d,homo_a,lumo_a,eg_a
60528,10.1016/j.orgel.2023.106940,10.1016/j.orgel.2023.106940,PM6,BTP-eC9,PM6,BTP-eC9,COC(=O)C(C)(C)c1cc(C)cc(-c2sc3c4sc5cc(/C=C6/C(=O)c7cc(F)cc(c7)C(=O)/C6=C\c6cc(C(C)(C)C(=O)OC)c(-c7cc(C)cc(C(C)(C)C(=O)OC)c7)s6)sc5c4c(C(C)(C)C(=O)OC)ccc2-3)c1,CCCCCCCCCc1c(C=C2C(=O)c3cc(Cl)c(Cl)cc3C2=C(C#N)C#N)sc2c1sc1c3c4nsnc4c4c5sc6c(CCCCCCCCC)c(C=C7C(=O)c8cc(Cl)c(Cl)cc8C7=C(C#N)C#N)sc6c5n(CC(CCCC)CCCCCC)c4c3n(CC(CCCC)CCCCCC)c21,0.818,24.87,75.23,15.31,15.304535418,0.0356928935336388,,,1:1,,,,inverted,inverted,SiQDs-doped ZnO,ZnO,MoO3,,,,,100.0,-5.56,-3.65,,-5.68,-3.9,
60529,10.1016/j.orgel.2023.106940,10.1016/j.orgel.2023.106940,PM6,L8-BO,PM6,L8-BO,COC(=O)C(C)(C)c1cc(C)cc(-c2sc3c4sc5cc(/C=C6/C(=O)c7cc(F)cc(c7)C(=O)/C6=C\c6cc(C(C)(C)C(=O)OC)c(-c7cc(C)cc(C(C)(C)C(=O)OC)c7)s6)sc5c4c(C(C)(C)C(=O)OC)ccc2-3)c1,CCCCCCC(CCCC)Cc1c(/C=C2\C(=O)c3cc(F)c(F)cc3C2=C(C#N)C#N)sc2c1SC1c3c(c4c(c5nsnc35)c3sc5c(CC(CCCC)CCCCCC)c(/C=C6\C(=O)c7cc(F)c(F)cc7C6=C(C#N)C#N)sc5c3n4CC(CC)CCCC)N(CC(CC)CCCC)C21,0.869,23.37,75.95,15.43,15.424328535000004,0.0367560920284974,,,1:1,,,,ITO/ZnO/photoactive layer/MoO3/Ag,inverted,ZnO,ZnO,MoO3,,,,,100.0,-5.56,-3.65,,-5.68,-3.9,
60530,10.1016/j.orgel.2023.106940,10.1016/j.orgel.2023.106940,PM6,L8-BO,PM6,L8-BO,COC(=O)C(C)(C)c1cc(C)cc(-c2sc3c4sc5cc(/C=C6/C(=O)c7cc(F)cc(c7)C(=O)/C6=C\c6cc(C(C)(C)C(=O)OC)c(-c7cc(C)cc(C(C)(C)C(=O)OC)c7)s6)sc5c4c(C(C)(C)C(=O)OC)ccc2-3)c1,CCCCCCC(CCCC)Cc1c(/C=C2\C(=O)c3cc(F)c(F)cc3C2=C(C#N)C#N)sc2c1SC1c3c(c4c(c5nsnc35)c3sc5c(CC(CCCC)CCCCCC)c(/C=C6\C(=O)c7cc(F)c(F)cc7C6=C(C#N)C#N)sc5c3n4CC(CC)CCCC)N(CC(CC)CCCC)C21,0.864,24.57,76.77,16.3,16.297104096,0.0177662822085825,,,1:1,,,,ITO/ZnO/photoactive layer/MoO3/Ag,inverted,SiQDs-doped ZnO,ZnO,MoO3,,,,,100.0,-5.56,-3.65,,-5.68,-3.9,
60531,10.1016/j.orgel.2023.106974,10.1016/j.orgel.2023.106974,PM6,Y6,PM6,Y6,COC(=O)C(C)(C)c1cc(C)cc(-c2sc3c4sc5cc(/C=C6/C(=O)c7cc(F)cc(c7)C(=O)/C6=C\c6cc(C(C)(C)C(=O)OC)c(-c7cc(C)cc(C(C)(C)C(=O)OC)c7)s6)sc5c4c(C(C)(C)C(=O)OC)ccc2-3)c1,CCCCCCCCCCCc1c(/C=C2\C(=O)c3cc(F)c(F)cc3C2=C(C#N)C#N)sc2c1sc1c3c4nsnc4c4c5sc6c(CCCCCCCCCCC)c(/C=C7\C(=O)c8cc(F)c(F)cc8C7=C(C#N)C#N)sc6c5n(CC(CC)CCCC)c4c3n(CC(CC)CCCC)c21,0.84,24.36,73.75,15.08,15.09102,0.0730769230769129,14.76,15.08,,,,,ITO/ZnO/PM6:Y6/MoO3/Al,inverted,ZnO,ZnO,MoO3,,,,,,-5.56,-3.65,,-5.65,-4.09,
60532,10.1016/j.orgel.2023.106974,10.1016/j.orgel.2023.106974,PM6,Y6,PM6,Y6,COC(=O)C(C)(C)c1cc(C)cc(-c2sc3c4sc5cc(/C=C6/C(=O)c7cc(F)cc(c7)C(=O)/C6=C\c6cc(C(C)(C)C(=O)OC)c(-c7cc(C)cc(C(C)(C)C(=O)OC)c7)s6)sc5c4c(C(C)(C)C(=O)OC)ccc2-3)c1,CCCCCCCCCCCc1c(/C=C2\C(=O)c3cc(F)c(F)cc3C2=C(C#N)C#N)sc2c1sc1c3c4nsnc4c4c5sc6c(CCCCCCCCCCC)c(/C=C7\C(=O)c8cc(F)c(F)cc8C7=C(C#N)C#N)sc6c5n(CC(CC)CCCC)c4c3n(CC(CC)CCCC)c21,0.842,25.62,74.24,16.01,16.015082496,0.031745758900687,15.62,16.01,,,,,ITO/OSi-CA/PM6:Y6/MoO3/Al,inverted,OSi-CA,OSi-CA,MoO3,,,,,,-5.56,-3.65,,-5.65,-4.09,
60533,10.1016/j.orgel.2023.106974,10.1016/j.orgel.2023.106974,PM6,Y6,PM6,Y6,COC(=O)C(C)(C)c1cc(C)cc(-c2sc3c4sc5cc(/C=C6/C(=O)c7cc(F)cc(c7)C(=O)/C6=C\c6cc(C(C)(C)C(=O)OC)c(-c7cc(C)cc(C(C)(C)C(=O)OC)c7)s6)sc5c4c(C(C)(C)C(=O)OC)ccc2-3)c1,CCCCCCCCCCCc1c(/C=C2\C(=O)c3cc(F)c(F)cc3C2=C(C#N)C#N)sc2c1sc1c3c4nsnc4c4c5sc6c(CCCCCCCCCCC)c(/C=C7\C(=O)c8cc(F)c(F)cc8C7=C(C#N)C#N)sc6c5n(CC(CC)CCCC)c4c3n(CC(CC)CCCC)c21,0.769,23.52,59.87,10.83,10.828615056,0.0127880332409951,9.89,10.83,,,,,ITO/AEEA/PM6:Y6/MoO3/Al,inverted,AEEA,AEEA,MoO3,,,,,,-5.56,-3.65,,-5.65,-4.09,
60534,10.1016/j.orgel.2023.106975,10.1016/j.orgel.2023.106975,PM6,Y6,PM6,Y6,COC(=O)C(C)(C)c1cc(C)cc(-c2sc3c4sc5cc(/C=C6/C(=O)c7cc(F)cc(c7)C(=O)/C6=C\c6cc(C(C)(C)C(=O)OC)c(-c7cc(C)cc(C(C)(C)C(=O)OC)c7)s6)sc5c4c(C(C)(C)C(=O)OC)ccc2-3)c1,CCCCCCCCCCCc1c(/C=C2\C(=O)c3cc(F)c(F)cc3C2=C(C#N)C#N)sc2c1sc1c3c4nsnc4c4c5sc6c(CCCCCCCCCCC)c(/C=C7\C(=O)c8cc(F)c(F)cc8C7=C(C#N)C#N)sc6c5n(CC(CC)CCCC)c4c3n(CC(CC)CCCC)c21,0.87,25.2,69.3,15.2,15.193331999999998,0.0438684210526396,15.0,15.2,,,,,ITO/PEDOT:PSS/active layer/PFN-Br/Ag,conventional,PFN-Br,PFN-Br,PEDOT:PSS,PEDOT:PSS,,,,,-5.56,-3.65,,-5.65,-4.09,
60535,10.1016/j.orgel.2023.106975,10.1016/j.orgel.2023.106975,PM6,Y6,PM6,Y6,COC(=O)C(C)(C)c1cc(C)cc(-c2sc3c4sc5cc(/C=C6/C(=O)c7cc(F)cc(c7)C(=O)/C6=C\c6cc(C(C)(C)C(=O)OC)c(-c7cc(C)cc(C(C)(C)C(=O)OC)c7)s6)sc5c4c(C(C)(C)C(=O)OC)ccc2-3)c1,CCCCCCCCCCCc1c(/C=C2\C(=O)c3cc(F)c(F)cc3C2=C(C#N)C#N)sc2c1sc1c3c4nsnc4c4c5sc6c(CCCCCCCCCCC)c(/C=C7\C(=O)c8cc(F)c(F)cc8C7=C(C#N)C#N)sc6c5n(CC(CC)CCCC)c4c3n(CC(CC)CCCC)c21,0.85,25.7,74.9,16.4,16.361905,0.2322865853658441,16.2,16.4,,CN,CN,0.75% v/v,ITO/PEDOT:PSS/active layer/PFN-Br/Ag,conventional,PFN-Br,PFN-Br,PEDOT:PSS,PEDOT:PSS,,,,100.0,-5.56,-3.65,,-5.65,-4.09,
60536,10.1016/j.orgel.2023.106975,10.1016/j.orgel.2023.106975,PM6,Y6,PM6,Y6,COC(=O)C(C)(C)c1cc(C)cc(-c2sc3c4sc5cc(/C=C6/C(=O)c7cc(F)cc(c7)C(=O)/C6=C\c6cc(C(C)(C)C(=O)OC)c(-c7cc(C)cc(C(C)(C)C(=O)OC)c7)s6)sc5c4c(C(C)(C)C(=O)OC)ccc2-3)c1,CCCCCCCCCCCc1c(/C=C2\C(=O)c3cc(F)c(F)cc3C2=C(C#N)C#N)sc2c1sc1c3c4nsnc4c4c5sc6c(CCCCCCCCCCC)c(/C=C7\C(=O)c8cc(F)c(F)cc8C7=C(C#N)C#N)sc6c5n(CC(CC)CCCC)c4c3n(CC(CC)CCCC)c21,0.84,26.3,78.9,17.4,17.430588,0.1757931034482851,17.2,17.4,1:1.2,BA,BA,40 wt%,ITO/PEDOT:PSS/active layer/PFN-Br/Ag,conventional,PFN-Br,PFN-Br,PEDOT:PSS,PEDOT:PSS,,,,,-5.56,-3.65,,-5.65,-4.09,
60580,10.1016/j.orgel.2024.107019,10.1016/j.orgel.2024.107019,PM6,anti-PDFC-C8,PM6,anti-PDFC-C8,COC(=O)C(C)(C)c1cc(C)cc(-c2sc3c4sc5cc(/C=C6/C(=O)c7cc(F)cc(c7)C(=O)/C6=C\c6cc(C(C)(C)C(=O)OC)c(-c7cc(C)cc(C(C)(C)C(=O)OC)c7)s6)sc5c4c(C(C)(C)C(=O)OC)ccc2-3)c1,,0.98,15.07,78.0,11.52,11.519507999999998,0.0042708333333443,11.39,11.52,,,,,ITO/PEDOT: PSS/PM6: anti-PDFC-Cx (1:1.05)/PFN-Br/Ag (100 nm),conventional,PFN-Br,PFN-Br,PEDOT: PSS,PEDOT:PSS,,,,,-5.56,-3.65,,,,
60581,10.1016/j.orgel.2024.107019,10.1016/j.orgel.2024.107019,PM6,anti-PDFC-C10,PM6,anti-PDFC-C10,COC(=O)C(C)(C)c1cc(C)cc(-c2sc3c4sc5cc(/C=C6/C(=O)c7cc(F)cc(c7)C(=O)/C6=C\c6cc(C(C)(C)C(=O)OC)c(-c7cc(C)cc(C(C)(C)C(=O)OC)c7)s6)sc5c4c(C(C)(C)C(=O)OC)ccc2-3)c1,,1.0,15.92,78.1,12.43,12.433519999999998,0.0283185840707819,12.29,12.43,1:1.05,,,,ITO/PEDOT: PSS/PM6: anti-PDFC-Cx (1:1.05)/PFN-Br/Ag (100 nm),conventional,PFN-Br,PFN-Br,PEDOT: PSS,PEDOT:PSS,,,,,-5.56,-3.65,,,,
60582,10.1016/j.orgel.2024.107019,10.1016/j.orgel.2024.107019,PM6,anti-PDFC-C12,PM6,anti-PDFC-C12,COC(=O)C(C)(C)c1cc(C)cc(-c2sc3c4sc5cc(/C=C6/C(=O)c7cc(F)cc(c7)C(=O)/C6=C\c6cc(C(C)(C)C(=O)OC)c(-c7cc(C)cc(C(C)(C)C(=O)OC)c7)s6)sc5c4c(C(C)(C)C(=O)OC)ccc2-3)c1,,1.02,15.73,76.5,12.27,12.274119,0.0335696821515836,12.11,12.27,1:1.05,,,,ITO/PEDOT: PSS/PM6: anti-PDFC-Cx (1:1.05)/PFN-Br/Ag (100 nm),conventional,PFN-Br,PFN-Br,PEDOT: PSS,PEDOT:PSS,,,,,-5.56,-3.65,,,,
60583,10.1016/j.orgel.2024.107024,10.1016/j.orgel.2024.107024,PBDTTT-EFT,PC71BM,PBDTTT-EFT,PC71BM,CCCCCC(CC)OC(=O)c1sc2csc(-c3cc4c(-c5ccc(CC(CC)CCCC)s5)c5sccc5c(-c5ccc(CC(CC)CCCC)s5)c4s3)c2c1F,COC(=O)CCCC1(c2ccccc2)C23c4c5ccc6c7cc8c9c%10c(cc%11cc%12c%13c%14c(cc%15c%16ccc-5c2c%16c2c5c%16c%17c(c(c46)c7c9c%17c4c%10c%11c%13c4c%16c%14c%152)C513)C%12)C8,1.007,15.99,28.37,4.43,4.568117541,3.1177774492099264,,,,,,,ITO/PEDOT:PSS/PBDDTT-EFT:PC71BM/PDINN/Ag,OPV,PDINN,PDINN,PEDOT:PSS,,,,,,-5.21,-3.6,,-5.9,-3.9,
60584,10.1016/j.orgel.2024.107024,10.1016/j.orgel.2024.107024,PBDTTT-EFT,PC71BM,PBDTTT-EFT,PC71BM,CCCCCC(CC)OC(=O)c1sc2csc(-c3cc4c(-c5ccc(CC(CC)CCCC)s5)c5sccc5c(-c5ccc(CC(CC)CCCC)s5)c4s3)c2c1F,COC(=O)CCCC1(c2ccccc2)C23c4c5ccc6c7cc8c9c%10c(cc%11cc%12c%13c%14c(cc%15c%16ccc-5c2c%16c2c5c%16c%17c(c(c46)c7c9c%17c4c%10c%11c%13c4c%16c%14c%152)C513)C%12)C8,0.695,17.98,50.03,6.28,6.25179883,0.4490632165605095,,,,,,,ITO/PEDOT:PSS/PBDTTT-EFT:PC71BM/Ag,OPV,PDINN-free,PDINN-free,PEDOT:PSS,,,,,,-5.21,-3.6,,-5.9,-3.9,
60591,10.1016/j.orgel.2024.107057,10.1016/j.orgel.2024.107057,P3HT,TDTC-O2F,P3HT,TDTC-O2F,CCCCCCc1ccsc1,,0.92,10.05,46.6,4.31,4.308636,0.0316473317865359,4.07,4.31,1.25:1,,,,inverted,inverted,ZnO/PFN-Br,ZnO/PFN-Br,MoOx,MoO3,,chlorobenzene,chlorobenzene,140.0,-5.01,-3.12,,,,
60592,10.1016/j.orgel.2024.107057,10.1016/j.orgel.2024.107057,P3HT,TTDTC-O2F,P3HT,TTDTC-O2F,CCCCCCc1ccsc1,,0.92,9.54,37.8,3.33,3.3176304,0.3714594594594588,3.27,3.33,1.25:1,,,,inverted,inverted,ZnO/PFN-Br,ZnO/PFN-Br,MoOx,MoO3,,chlorobenzene,chlorobenzene,80.0,-5.01,-3.12,,,,
60593,10.1016/j.orgel.2024.107057,10.1016/j.orgel.2024.107057,P3HT,TTTDTC-O2F,P3HT,TTTDTC-O2F,CCCCCCc1ccsc1,,0.94,11.37,43.6,4.77,4.6598808,2.308578616352196,4.52,4.77,1.25:1,,,,inverted,inverted,ZnO/PFN-Br,ZnO/PFN-Br,MoOx,MoO3,,chlorobenzene,chlorobenzene,100.0,-5.01,-3.12,,,,
60594,10.1016/j.orgel.2024.107057,10.1016/j.orgel.2024.107057,P3HT,TDTC-ThBr,P3HT,TDTC-ThBr,CCCCCCc1ccsc1,,0.66,11.98,46.3,3.5,3.6608484,4.595668571428568,3.21,3.5,1.25:1,,,,inverted,inverted,ZnO/PFN-Br,ZnO/PFN-Br,MoOx,MoO3,,chlorobenzene,chlorobenzene,100.0,-5.01,-3.12,,,,
60595,10.1016/j.orgel.2024.107057,10.1016/j.orgel.2024.107057,P3HT,TTDTC-ThBr,P3HT,TTDTC-ThBr,CCCCCCc1ccsc1,,0.73,15.57,57.3,6.15,6.5127753,5.898785365853644,5.74,6.15,1.25:1,,,,inverted,inverted,ZnO/PFN-Br,ZnO/PFN-Br,MoOx,MoO3,,chlorobenzene,chlorobenzene,120.0,-5.01,-3.12,,,,
60596,10.1016/j.orgel.2024.107057,10.1016/j.orgel.2024.107057,P3HT,TTTDTC-ThBr,P3HT,TTTDTC-ThBr,CCCCCCc1ccsc1,,0.74,11.89,44.4,3.93,3.9065784,0.5959694656488503,3.72,3.93,1.25:1,,,,inverted,inverted,ZnO/PFN-Br,ZnO/PFN-Br,MoOx,MoO3,,chlorobenzene,chlorobenzene,140.0,-5.01,-3.12,,,,
60603,10.1016/j.orgel.2024.107104,10.1016/j.orgel.2024.107104,PM6,Y6,PM6,Y6,COC(=O)C(C)(C)c1cc(C)cc(-c2sc3c4sc5cc(/C=C6/C(=O)c7cc(F)cc(c7)C(=O)/C6=C\c6cc(C(C)(C)C(=O)OC)c(-c7cc(C)cc(C(C)(C)C(=O)OC)c7)s6)sc5c4c(C(C)(C)C(=O)OC)ccc2-3)c1,CCCCCCCCCCCc1c(/C=C2\C(=O)c3cc(F)c(F)cc3C2=C(C#N)C#N)sc2c1sc1c3c4nsnc4c4c5sc6c(CCCCCCCCCCC)c(/C=C7\C(=O)c8cc(F)c(F)cc8C7=C(C#N)C#N)sc6c5n(CC(CC)CCCC)c4c3n(CC(CC)CCCC)c21,0.85,27.99,73.27,17.43,17.432032049999997,0.0116583476764018,17.43,17.43,1:1.2,CN,,0.5%,Device A,,PNDIT-F3N,,PEDOT:PSS,PMA,90.0,chloroform,,100.0,-5.56,-3.65,,-5.65,-4.09,
60604,10.1016/j.orgel.2024.107104,10.1016/j.orgel.2024.107104,PM6,Y6,PM6,Y6,COC(=O)C(C)(C)c1cc(C)cc(-c2sc3c4sc5cc(/C=C6/C(=O)c7cc(F)cc(c7)C(=O)/C6=C\c6cc(C(C)(C)C(=O)OC)c(-c7cc(C)cc(C(C)(C)C(=O)OC)c7)s6)sc5c4c(C(C)(C)C(=O)OC)ccc2-3)c1,CCCCCCCCCCCc1c(/C=C2\C(=O)c3cc(F)c(F)cc3C2=C(C#N)C#N)sc2c1sc1c3c4nsnc4c4c5sc6c(CCCCCCCCCCC)c(/C=C7\C(=O)c8cc(F)c(F)cc8C7=C(C#N)C#N)sc6c5n(CC(CC)CCCC)c4c3n(CC(CC)CCCC)c21,0.85,26.85,75.17,17.17,17.155673250000003,0.0834405940593978,16.95,17.17,1:1.2,CN,,0.5%,Device B,,PNDIT-F3N,,PEDOT:PSS,PMA,90.0,chloroform,,100.0,-5.56,-3.65,,-5.65,-4.09,
60605,10.1016/j.orgel.2024.107104,10.1016/j.orgel.2024.107104,PM6,Y6,PM6,Y6,COC(=O)C(C)(C)c1cc(C)cc(-c2sc3c4sc5cc(/C=C6/C(=O)c7cc(F)cc(c7)C(=O)/C6=C\c6cc(C(C)(C)C(=O)OC)c(-c7cc(C)cc(C(C)(C)C(=O)OC)c7)s6)sc5c4c(C(C)(C)C(=O)OC)ccc2-3)c1,CCCCCCCCCCCc1c(/C=C2\C(=O)c3cc(F)c(F)cc3C2=C(C#N)C#N)sc2c1sc1c3c4nsnc4c4c5sc6c(CCCCCCCCCCC)c(/C=C7\C(=O)c8cc(F)c(F)cc8C7=C(C#N)C#N)sc6c5n(CC(CC)CCCC)c4c3n(CC(CC)CCCC)c21,0.85,28.09,75.53,17.79,18.03392045,1.3711098931984316,17.48,17.79,1:1.2,CN,,0.5%,Device C,,PNDIT-F3N,,PMA,PMA,90.0,chloroform,,100.0,-5.56,-3.65,,-5.65,-4.09,
60606,10.1016/j.orgel.2024.107104,10.1016/j.orgel.2024.107104,P3HT,O-IDTBR,P3HT,O-IDTBR,CCCCCCc1ccsc1,CCCCCCCCC1(CCCCCCCC)c2cc3c(cc2-c2sc(-c4ccc(/C=C5\SC(=S)N(CC)C5=O)c5nsnc45)cc21)C(CCCCCCCC)(CCCCCCCC)c1cc(-c2ccc(/C=C4\SC(=S)N(CC)C4=O)c4nsnc24)sc1-3,0.696,11.78,69.33,5.67,5.684283503999999,0.2519136507936312,5.33,5.67,1:1,o-dichlorobenzene,,5%,Device D,inverted,ZnO,,MoO3,PMA,90.0,chlorobenzene,,145.0,-5.01,-3.12,,-5.52,-3.89,
60607,10.1016/j.orgel.2024.107104,10.1016/j.orgel.2024.107104,P3HT,O-IDTBR,P3HT,O-IDTBR,CCCCCCc1ccsc1,CCCCCCCCC1(CCCCCCCC)c2cc3c(cc2-c2sc(-c4ccc(/C=C5\SC(=S)N(CC)C5=O)c5nsnc45)cc21)C(CCCCCCCC)(CCCCCCCC)c1cc(-c2ccc(/C=C4\SC(=S)N(CC)C4=O)c4nsnc24)sc1-3,0.693,12.85,67.87,6.05,6.043857435,0.1015300000000034,6.0,6.05,1:1,o-dichlorobenzene,,5%,Device E,inverted,ZnO,,PMA,PMA,90.0,chlorobenzene,,145.0,-5.01,-3.12,,-5.52,-3.89,
60624,10.1016/j.orgel.2024.107137,10.1016/j.orgel.2024.107137,PCE10,ITIC-4F,PCE10,ITIC-4F,CCCCC(CC)COC(=O)c1sc2c(-c3cc4c(-c5ccc(CC(CC)CCCC)s5)c5sccc5c(-c5ccc(CC(CC)CCCC)s5)c4s3)scc2c1F,CCCCCCc1ccc(C2(c3ccc(CCCCCC)cc3)c3cc4c(cc3-c3sc5cc(/C=C6/C(=O)c7cc(F)c(F)cc7C6=C(C#N)C#N)sc5c32)C(c2ccc(CCCCCC)cc2)(c2ccc(CCCCCC)cc2)c2c-4sc3cc(/C=C4/C(=O)c5cc(F)c(F)cc5C4=C(C#N)C#N)sc23)cc1,0.59,13.2,43.0,3.32,3.34884,0.8686746987951733,3.3,3.32,1:1 w/w,,,,ITO/PEDOT:PSS/active layer/PNDI-F3N-Br/Ag,conventional,PNDI-F3N-Br,Ca,PEDOT:PSS,PEDOT:PSS,200.0,chloroform,,,-5.21,-3.6,,-5.82,-4.24,
60625,10.1016/j.orgel.2024.107137,10.1016/j.orgel.2024.107137,D18,Y6,D18,Y6,CCCCCCC(CCCC)Cc1csc(-c2cc3c4nsnc4c4cc(-c5cc(CC(CCCC)CCCCCC)c(-c6cc7c(-c8cc(F)c(CC(CC)CCCC)s8)c8sccc8c(-c8cc(F)c(CC(CC)CCCC)s8)c7s6)s5)sc4c3s2)c1,CCCCCCCCCCCc1c(/C=C2\C(=O)c3cc(F)c(F)cc3C2=C(C#N)C#N)sc2c1sc1c3c4nsnc4c4c5sc6c(CCCCCCCCCCC)c(/C=C7\C(=O)c8cc(F)c(F)cc8C7=C(C#N)C#N)sc6c5n(CC(CC)CCCC)c4c3n(CC(CC)CCCC)c21,0.8,24.5,62.0,13.3,12.152,8.631578947368418,12.1,13.3,1:1.6 w/w,,,,ITO/PEDOT:PSS/active layer/PNDI-F3N-Br/Ag,conventional,PNDI-F3N-Br,Ca,PEDOT:PSS,PEDOT:PSS,240.0,chloroform,,,-5.51,-2.77,,-5.65,-4.09,
60626,10.1016/j.orgel.2024.107146,10.1016/j.orgel.2024.107146,PM6,P6,PM6,P6,COC(=O)C(C)(C)c1cc(C)cc(-c2sc3c4sc5cc(/C=C6/C(=O)c7cc(F)cc(c7)C(=O)/C6=C\c6cc(C(C)(C)C(=O)OC)c(-c7cc(C)cc(C(C)(C)C(=O)OC)c7)s6)sc5c4c(C(C)(C)C(=O)OC)ccc2-3)c1,,0.85,23.63,68.26,13.71,13.710362300000002,0.0026425966447907,,,,,,,ITO/ZnO(HP-20min)/PM6:P6/MoO3/Ag,inverted,ZnO(HP-20min),ZnO,MoO3,MoO3,,,,,-5.56,-3.65,,,,
60627,10.1016/j.orgel.2024.107146,10.1016/j.orgel.2024.107146,PM6,P6,PM6,P6,COC(=O)C(C)(C)c1cc(C)cc(-c2sc3c4sc5cc(/C=C6/C(=O)c7cc(F)cc(c7)C(=O)/C6=C\c6cc(C(C)(C)C(=O)OC)c(-c7cc(C)cc(C(C)(C)C(=O)OC)c7)s6)sc5c4c(C(C)(C)C(=O)OC)ccc2-3)c1,,0.84,22.73,65.15,12.44,12.4392198,0.0062717041800599,,,,,,,ITO/ZnO(HP-4 min)/PM6:P6/MoO3/Ag,inverted,ZnO(HP-4 min),ZnO,MoO3,MoO3,,,,,-5.56,-3.65,,,,
60628,10.1016/j.orgel.2024.107146,10.1016/j.orgel.2024.107146,PM6,P6,PM6,P6,COC(=O)C(C)(C)c1cc(C)cc(-c2sc3c4sc5cc(/C=C6/C(=O)c7cc(F)cc(c7)C(=O)/C6=C\c6cc(C(C)(C)C(=O)OC)c(-c7cc(C)cc(C(C)(C)C(=O)OC)c7)s6)sc5c4c(C(C)(C)C(=O)OC)ccc2-3)c1,,0.86,24.19,69.92,14.55,14.54573728,0.0292970446735383,,,,,,,ITO/ZnO (Xe-4 min)/PM6:P6/MoO3/Ag,inverted,ZnO (Xe-4 min),ZnO,MoO3,MoO3,,,,,-5.56,-3.65,,,,
60633,10.1016/j.orgel.2024.107174,10.1016/j.orgel.2024.107174,PM6,Y6,PM6,Y6,CC1=CC(=CC(=C1)C2=C3C=CC(=C4C5=C(C=C(S5)/C=C\6/C(=O)C7=CC(=CC(=C7)F)C(=O)/C6=C\C8=CC(=C(S8)C9=CC(=CC(=C9)C)C(C)(C)C(=O)OC)C(C)(C)C(=O)OC)SC4=C3S2)C(C)(C)C(=O)OC)C(C)(C)C(=O)OC,CCCCCCCCCCCc1c(/C=C2\C(=O)c3cc(F)c(F)cc3C2=C(C#N)C#N)sc2c1sc1c3c4nsnc4c4c5sc6c(CCCCCCCCCCC)c(/C=C7\C(=O)c8cc(F)c(F)cc8C7=C(C#N)C#N)sc6c5n(CC(CC)CCCC)c4c3n(CC(CC)CCCC)c21,0.84,25.01,72.32,15.3,15.19327488,0.697549803921581,15.3,,,,,,Standard device (with 100 nm Ag),,,,,,,,,,-5.56,-3.65,,-5.65,-4.09,
60642,10.1016/j.orgel.2024.107183,10.1016/j.orgel.2024.107183,PTB7-Th,O-IDTBR,PTB7-Th,O-IDTBR,CCCCC(CC)COC(=O)c1sc2c(-c3cc4c(-c5ccc(CC(CC)CCCC)s5)c5sc(C)cc5c(-c5ccc(CC(CC)CCCC)s5)c4s3)sc(C)c2c1F,CCCCCCCCC1(CCCCCCCC)c2cc3c(cc2-c2sc(-c4ccc(/C=C5\SC(=S)N(CC)C5=O)c5nsnc45)cc21)C(CCCCCCCC)(CCCCCCCC)c1cc(-c2ccc(/C=C4\SC(=S)N(CC)C4=O)c4nsnc24)sc1-3,0.95,15.85,61.0,9.21,9.185075,0.2706297502714594,,,,,,,inverted,inverted,ZnO,ZnO,MoO3,MoO3,100.0,,,,-5.21,-3.6,,-5.52,-3.89,
60643,10.1016/j.orgel.2024.107183,10.1016/j.orgel.2024.107183,PTB7-Th,ITIC-4F,PTB7-Th,ITIC-4F,CCCCC(CC)COC(=O)c1sc2c(-c3cc4c(-c5ccc(CC(CC)CCCC)s5)c5sc(C)cc5c(-c5ccc(CC(CC)CCCC)s5)c4s3)sc(C)c2c1F,CCc1ccc(C2(c3ccc(CC)cc3)c3cc4c(cc3-c3sc5cc(/C=C6\C(=O)c7cc(F)c(F)cc7C6=C(C#N)C#N)sc5c32)C(c2ccc(CC)cc2)(c2ccc(CC)cc2)c2c-4sc3cc(/C=C4\C(=O)c5cc(F)c(F)cc5C4=C(C#N)C#N)sc23)cc1,0.64,19.61,55.0,6.7,6.90272,3.025671641791035,,,,,,,inverted,inverted,ZnO,ZnO,MoO3,MoO3,100.0,,,,-5.21,-3.6,,-5.82,-4.24,
60644,10.1016/j.orgel.2024.107183,10.1016/j.orgel.2024.107183,PTB7-Th,COTIC-4F,PTB7-Th,COTIC-4F,CCCCC(CC)COC(=O)c1sc2c(-c3cc4c(-c5ccc(CC(CC)CCCC)s5)c5sc(C)cc5c(-c5ccc(CC(CC)CCCC)s5)c4s3)sc(C)c2c1F,CCCCC(CC)COc1cc(/C=C2\C(=O)c3cc(F)c(F)cc3C2=C(C#N)C#N)sc1-c1cc2c(s1)-c1sc(-c3sc(/C=C4\C(=O)c5cc(F)c(F)cc5C4=C(C#N)C#N)cc3OCC(CC)CCCC)cc1C2(CC(CC)CCCC)CC(CC)CCCC,0.52,25.81,61.0,8.22,8.186931999999999,0.4022871046228938,,,,,,,inverted,inverted,ZnO,ZnO,MoO3,MoO3,100.0,,,,-5.21,-3.6,,-5.26,-4.16,
60645,10.1016/j.orgel.2025.107207,10.1016/j.orgel.2025.107207,PM6,L8-BO,PM6,L8-BO,CC1=CC(=CC(=C1)C2=C3C=CC(=C4C5=C(C=C(S5)/C=C\6/C(=O)C7=CC(=CC(=C7)F)C(=O)/C6=C\C8=CC(=C(S8)C9=CC(=CC(=C9)C)C(C)(C)C(=O)OC)C(C)(C)C(=O)OC)SC4=C3S2)C(C)(C)C(=O)OC)C(C)(C)C(=O)OC,CCCCCCC(CCCC)CC1=C(/C=C2\C(=O)C3=CC(F)=C(F)C=C3C2=C(C#N)C#N)SC2=C1SC1C3=C(C4=C(C5=NSN=C35)C3=C(C5=C(S3)C(CC(CCCC)CCCCCC)=C(/C=C3\C(=O)C6=CC(F)=C(F)C=C6C3=C(C#N)C#N)S5)N4CC(CC)CCCC)N(CC(CC)CCCC)C21,0.894,24.94,71.22,15.88,15.879467592,0.0033526952141154,15.63,15.88,,,,,inverted,inverted,ZnO,,MoO3,,,,,,-5.56,-3.65,,-5.68,-3.9,
60646,10.1016/j.orgel.2025.107207,10.1016/j.orgel.2025.107207,PM6,L8-BO,PM6,L8-BO,CC1=CC(=CC(=C1)C2=C3C=CC(=C4C5=C(C=C(S5)/C=C\6/C(=O)C7=CC(=CC(=C7)F)C(=O)/C6=C\C8=CC(=C(S8)C9=CC(=CC(=C9)C)C(C)(C)C(=O)OC)C(C)(C)C(=O)OC)SC4=C3S2)C(C)(C)C(=O)OC)C(C)(C)C(=O)OC,CCCCCCC(CCCC)CC1=C(/C=C2\C(=O)C3=CC(F)=C(F)C=C3C2=C(C#N)C#N)SC2=C1SC1C3=C(C4=C(C5=NSN=C35)C3=C(C5=C(S3)C(CC(CCCC)CCCCCC)=C(/C=C3\C(=O)C6=CC(F)=C(F)C=C6C3=C(C#N)C#N)S5)N4CC(CC)CCCC)N(CC(CC)CCCC)C21,0.877,25.88,75.25,17.08,17.079311899999997,0.0040286885245984,16.67,17.08,,MB,MB,0.50 vol%,inverted,inverted,ZnO,,MoO3,,,,,,-5.56,-3.65,,-5.68,-3.9,
60647,10.1016/j.orgel.2025.107211,10.1016/j.orgel.2025.107211,J39,o-IDTBR,J39,O-IDTBR,,CCCCCCCCC1(CCCCCCCC)c2cc3c(cc2-c2sc(-c4ccc(/C=C5\SC(=S)N(CC)C5=O)c5nsnc45)cc21)C(CCCCCCCC)(CCCCCCCC)c1cc(-c2ccc(/C=C4\SC(=S)N(CC)C4=O)c4nsnc24)sc1-3,0.89,13.38,65.0,7.7,7.74033,0.5237662337662334,,,,,,,ITO/PEDOT:PSS/active layer/PFN-Br/Al,conventional,PFN-Br,PFN-Br,PEDOT:PSS,PEDOT:PSS,,,,,,,,-5.52,-3.89,
60648,10.1016/j.orgel.2025.107211,10.1016/j.orgel.2025.107211,J44,o-IDTBR,J44,O-IDTBR,,CCCCCCCCC1(CCCCCCCC)c2cc3c(cc2-c2sc(-c4ccc(/C=C5\SC(=S)N(CC)C5=O)c5nsnc45)cc21)C(CCCCCCCC)(CCCCCCCC)c1cc(-c2ccc(/C=C4\SC(=S)N(CC)C4=O)c4nsnc24)sc1-3,1.07,4.44,55.0,2.62,2.6129400000000005,0.2694656488549474,,,,,,,ITO/PEDOT:PSS/active layer/PFN-Br/Al,conventional,PFN-Br,PFN-Br,PEDOT:PSS,PEDOT:PSS,,,,,,,,-5.52,-3.89,
60649,10.1016/j.orgel.2025.107211,10.1016/j.orgel.2025.107211,J49,o-IDTBR,J49,O-IDTBR,,CCCCCCCCC1(CCCCCCCC)c2cc3c(cc2-c2sc(-c4ccc(/C=C5\SC(=S)N(CC)C5=O)c5nsnc45)cc21)C(CCCCCCCC)(CCCCCCCC)c1cc(-c2ccc(/C=C4\SC(=S)N(CC)C4=O)c4nsnc24)sc1-3,1.12,1.24,49.0,0.67,0.6805120000000001,1.5689552238806086,,,,,,,ITO/PEDOT:PSS/active layer/PFN-Br/Al,conventional,PFN-Br,PFN-Br,PEDOT:PSS,PEDOT:PSS,,,,,,,,-5.52,-3.89,
60650,10.1016/j.orgel.2025.107211,10.1016/j.orgel.2025.107211,J39,Y6,J39,Y6,,CCCCCCCCCCCc1c(/C=C2\C(=O)c3cc(F)c(F)cc3C2=C(C#N)C#N)sc2c1sc1c3c4nsnc4c4c5sc6c(CCCCCCCCCCC)c(/C=C7\C(=O)c8cc(F)c(F)cc8C7=C(C#N)C#N)sc6c5n(CC(CC)CCCC)c4c3n(CC(CC)CCCC)c21,0.63,19.8,41.0,5.09,5.11434,0.4781925343811488,,,,,,,ITO/PEDOT:PSS/active layer/PFN-Br/Al,conventional,PFN-Br,PFN-Br,PEDOT:PSS,PEDOT:PSS,,,,,,,,-5.65,-4.09,
60651,10.1016/j.orgel.2025.107211,10.1016/j.orgel.2025.107211,J44,Y6,J44,Y6,,CCCCCCCCCCCc1c(/C=C2\C(=O)c3cc(F)c(F)cc3C2=C(C#N)C#N)sc2c1sc1c3c4nsnc4c4c5sc6c(CCCCCCCCCCC)c(/C=C7\C(=O)c8cc(F)c(F)cc8C7=C(C#N)C#N)sc6c5n(CC(CC)CCCC)c4c3n(CC(CC)CCCC)c21,0.81,20.93,53.0,8.93,8.985249000000001,0.6186898096304777,,,,,,,ITO/PEDOT:PSS/active layer/PFN-Br/Al,conventional,PFN-Br,PFN-Br,PEDOT:PSS,PEDOT:PSS,,,,,,,,-5.65,-4.09,
60652,10.1016/j.orgel.2025.107211,10.1016/j.orgel.2025.107211,J49,Y6,J49,Y6,,CCCCCCCCCCCc1c(/C=C2\C(=O)c3cc(F)c(F)cc3C2=C(C#N)C#N)sc2c1sc1c3c4nsnc4c4c5sc6c(CCCCCCCCCCC)c(/C=C7\C(=O)c8cc(F)c(F)cc8C7=C(C#N)C#N)sc6c5n(CC(CC)CCCC)c4c3n(CC(CC)CCCC)c21,0.84,23.0,68.0,13.13,13.1376,0.0578827113480447,,,,,,,ITO/PEDOT:PSS/active layer/PFN-Br/Al,conventional,PFN-Br,PFN-Br,PEDOT:PSS,PEDOT:PSS,,,,,,,,-5.65,-4.09,
60653,10.1016/j.orgel.2025.107211,10.1016/j.orgel.2025.107211,J39,IT-4F,J39,IT-4F,,CCCCCCc1ccc(C2(c3ccc(CCCCCC)cc3)c3cc4c(cc3-c3sc5cc(/C=C6\C(=O)c7cc(F)c(F)cc7C6=C(C#N)C#N)sc5c32)C(c2ccc(CCCCCC)cc2)(c2ccc(CCCCCC)cc2)c2c-4sc3cc(/C=C4\C(=O)c5cc(F)c(F)cc5C4=C(C#N)C#N)sc23)cc1,0.58,18.96,41.0,4.51,4.508688,0.0290909090908987,,,,,,,ITO/PEDOT:PSS/active layer/PFN-Br/Al,conventional,PFN-Br,PFN-Br,PEDOT:PSS,PEDOT:PSS,,,,,,,,-5.66,-4.14,
60654,10.1016/j.orgel.2025.107211,10.1016/j.orgel.2025.107211,J44,IT-4F,J44,IT-4F,,CCCCCCc1ccc(C2(c3ccc(CCCCCC)cc3)c3cc4c(cc3-c3sc5cc(/C=C6\C(=O)c7cc(F)c(F)cc7C6=C(C#N)C#N)sc5c32)C(c2ccc(CCCCCC)cc2)(c2ccc(CCCCCC)cc2)c2c-4sc3cc(/C=C4\C(=O)c5cc(F)c(F)cc5C4=C(C#N)C#N)sc23)cc1,0.79,19.48,56.0,8.51,8.617952,1.2685311398354988,,,,,,,ITO/PEDOT:PSS/active layer/PFN-Br/Al,conventional,PFN-Br,PFN-Br,PEDOT:PSS,PEDOT:PSS,,,,,,,,-5.66,-4.14,
60655,10.1016/j.orgel.2025.107211,10.1016/j.orgel.2025.107211,J49,IT-4F,J49,IT-4F,,CCCCCCc1ccc(C2(c3ccc(CCCCCC)cc3)c3cc4c(cc3-c3sc5cc(/C=C6\C(=O)c7cc(F)c(F)cc7C6=C(C#N)C#N)sc5c32)C(c2ccc(CCCCCC)cc2)(c2ccc(CCCCCC)cc2)c2c-4sc3cc(/C=C4\C(=O)c5cc(F)c(F)cc5C4=C(C#N)C#N)sc23)cc1,0.86,20.01,74.0,12.69,12.734364,0.3495981087470577,,,,,,,ITO/PEDOT:PSS/active layer/PFN-Br/Al,conventional,PFN-Br,PFN-Br,PEDOT:PSS,PEDOT:PSS,,,,,,,,-5.66,-4.14,
60674,10.1016/j.orgel.2025.107262,10.1016/j.orgel.2025.107262,PBQx-TF,BTP-eC9,PBQx-TF,BTP-eC9,CCCCCCC(CCCC)CC1=CSC(C2=CC3=C(S2)C2=C(C=C(C4=CC(CC(CCCC)CCCCCC)=C(C5=CC6=C(C7=CC(F)=C(CC(CC)CCCC)S7)C7=C(C=CS7)C(C7=CC(F)=C(CC(CC)CCCC)S7)=C6S5)S4)S2)[C@H]2N=CC=N[C@H]32)=C1,CCCCCCCCCc1c(C=C2C(=O)c3cc(Cl)c(Cl)cc3C2=C(C#N)C#N)sc2c1sc1c3c4nsnc4c4c5sc6c(CCCCCCCCC)c(C=C7C(=O)c8cc(Cl)c(Cl)cc8C7=C(C#N)C#N)sc6c5n(CC(CCCC)CCCCCC)c4c3n(CC(CCCC)CCCCCC)c21,0.826,24.79,75.7,15.5,15.50074078,0.004779225806458,15.35,15.5,1:1.2,DIO,DIO,0.5%,ITO/PEDOT:PSS/active layer/PFN-Br/Ag,conventional,PFN-Br,PFN-Br,PEDOT:PSS,PEDOT:PSS,103.0,chlorobenzene,chlorobenzene,100.0,-5.41,-2.82,,-5.68,-3.9,
60676,10.1016/j.orgel.2025.107262,10.1016/j.orgel.2025.107262,PBQx-TF,BTP-eC9,PBQx-TF,BTP-eC9,CCCCCCC(CCCC)CC1=CSC(C2=CC3=C(S2)C2=C(C=C(C4=CC(CC(CCCC)CCCCCC)=C(C5=CC6=C(C7=CC(F)=C(CC(CC)CCCC)S7)C7=C(C=CS7)C(C7=CC(F)=C(CC(CC)CCCC)S7)=C6S5)S4)S2)[C@H]2N=CC=N[C@H]32)=C1,CCCCCCCCCc1c(C=C2C(=O)c3cc(Cl)c(Cl)cc3C2=C(C#N)C#N)sc2c1sc1c3c4nsnc4c4c5sc6c(CCCCCCCCC)c(C=C7C(=O)c8cc(Cl)c(Cl)cc8C7=C(C#N)C#N)sc6c5n(CC(CCCC)CCCCCC)c4c3n(CC(CCCC)CCCCCC)c21,0.83,25.17,76.5,16.0,15.981691500000002,0.1144281249999878,15.92,16.0,1:1.2,DIO,DIO,,ITO/PEDOT:PSS/active layer/PFN-Br/Ag,conventional,PFN-Br,PFN-Br,PEDOT:PSS,PEDOT:PSS,101.0,chlorobenzene,chlorobenzene,100.0,-5.41,-2.82,,-5.68,-3.9,
60677,10.1016/j.orgel.2025.107262,10.1016/j.orgel.2025.107262,PBQx-TF,L8-BO/BTP-eC9,PBQx-TF,L8-BO/BTP-eC9,CCCCCCC(CCCC)CC1=CSC(C2=CC3=C(S2)C2=C(C=C(C4=CC(CC(CCCC)CCCCCC)=C(C5=CC6=C(C7=CC(F)=C(CC(CC)CCCC)S7)C7=C(C=CS7)C(C7=CC(F)=C(CC(CC)CCCC)S7)=C6S5)S4)S2)[C@H]2N=CC=N[C@H]32)=C1,,0.853,26.9,78.6,18.03,18.0353202,0.0295074875207783,17.92,18.03,1:1.2,DIO,DIO,,ITO/PEDOT:PSS/active layer/PFN-Br/Ag,conventional,PFN-Br,PFN-Br,PEDOT:PSS,PEDOT:PSS,103.0,chlorobenzene,chlorobenzene,100.0,-5.41,-2.82,,,,
60678,10.1016/j.orgel.2025.107283,10.1016/j.orgel.2025.107283,PM6,Y6,PM6,Y6,CC1=CC(=CC(=C1)C2=C3C=CC(=C4C5=C(C=C(S5)/C=C\6/C(=O)C7=CC(=CC(=C7)F)C(=O)/C6=C\C8=CC(=C(S8)C9=CC(=CC(=C9)C)C(C)(C)C(=O)OC)C(C)(C)C(=O)OC)SC4=C3S2)C(C)(C)C(=O)OC)C(C)(C)C(=O)OC,CCCCCCCCCCCc1c(/C=C2\C(=O)c3cc(F)c(F)cc3C2=C(C#N)C#N)sc2c1sc1c3c4nsnc4c4c5sc6c(CCCCCCCCCCC)c(/C=C7\C(=O)c8cc(F)c(F)cc8C7=C(C#N)C#N)sc6c5n(CC(CC)CCCC)c4c3n(CC(CC)CCCC)c21,0.74,20.9,61.0,8.7,9.43426,8.439770114942538,8.3,8.7,1:1.2,MPBT,MPBT,,ITO/PEDOT:PSS/Active layer/PDINO/Ag,conventional,PDINO,PDINO,PEDOT:PSS,PEDOT:PSS,,chlorobenzene,chlorobenzene,120.0,-5.56,-3.65,,-5.65,-4.09,
60679,10.1016/j.orgel.2025.107283,10.1016/j.orgel.2025.107283,PM6,Y6,PM6,Y6,CC1=CC(=CC(=C1)C2=C3C=CC(=C4C5=C(C=C(S5)/C=C\6/C(=O)C7=CC(=CC(=C7)F)C(=O)/C6=C\C8=CC(=C(S8)C9=CC(=CC(=C9)C)C(C)(C)C(=O)OC)C(C)(C)C(=O)OC)SC4=C3S2)C(C)(C)C(=O)OC)C(C)(C)C(=O)OC,CCCCCCCCCCCc1c(/C=C2\C(=O)c3cc(F)c(F)cc3C2=C(C#N)C#N)sc2c1sc1c3c4nsnc4c4c5sc6c(CCCCCCCCCCC)c(/C=C7\C(=O)c8cc(F)c(F)cc8C7=C(C#N)C#N)sc6c5n(CC(CC)CCCC)c4c3n(CC(CC)CCCC)c21,0.7,21.9,64.7,9.7,9.91851,2.252680412371136,9.2,9.7,1:1.2,5 wt % MPBT,MPBT,,ITO/PEDOT:PSS/Active layer/PDINO/Ag,conventional,PDINO,PDINO,PEDOT:PSS,PEDOT:PSS,,chlorobenzene,chlorobenzene,120.0,-5.56,-3.65,,-5.65,-4.09,
60680,10.1016/j.orgel.2025.107309,10.1016/j.orgel.2025.107309,D18,Y6,D18,Y6,CCCCCCC(CCCC)CC1=CSC(C2=CC3=C(S2)C2=C(C=C(C4=CC(CC(CCCC)CCCCCC)=C(C5=CC6=C(C7=CC(F)=C(CC(CC)CCCC)S7)C7=C(C=CS7)C(C7=CC(F)=C(CC(CC)CCCC)S7)=C6S5)S4)S2)C2=NSN=C32)=C1,CCCCCCCCCCCc1c(/C=C2\C(=O)c3cc(F)c(F)cc3C2=C(C#N)C#N)sc2c1sc1c3c4nsnc4c4c5sc6c(CCCCCCCCCCC)c(/C=C7\C(=O)c8cc(F)c(F)cc8C7=C(C#N)C#N)sc6c5n(CC(CC)CCCC)c4c3n(CC(CC)CCCC)c21,0.86,21.96,76.0,14.35,14.353056,0.0212961672473802,13.48,14.35,1:1.6,,,,ITO/PEDOT:PSS/active layer/PDINO/Ag,conventional,PDINO,PDINO,PEDOT:PSS,PEDOT:PSS,,,,,-5.51,-2.77,,-5.65,-4.09,
60681,10.1016/j.orgel.2025.107309,10.1016/j.orgel.2025.107309,isoD18,Y6,isoD18,Y6,,CCCCCCCCCCCc1c(/C=C2\C(=O)c3cc(F)c(F)cc3C2=C(C#N)C#N)sc2c1sc1c3c4nsnc4c4c5sc6c(CCCCCCCCCCC)c(/C=C7\C(=O)c8cc(F)c(F)cc8C7=C(C#N)C#N)sc6c5n(CC(CC)CCCC)c4c3n(CC(CC)CCCC)c21,0.92,7.91,36.0,2.69,2.619792,2.6099628252788123,2.49,2.69,1:1.6,,,,ITO/PEDOT:PSS/active layer/PDINO/Ag,conventional,PDINO,PDINO,PEDOT:PSS,PEDOT:PSS,,,,,,,,-5.65,-4.09,
60682,10.1016/j.orgel.2025.107310,10.1016/j.orgel.2025.107310,D18,BQS-F,D18,BQS-F,CCCCCCC(CCCC)CC1=CSC(C2=CC3=C(S2)C2=C(C=C(C4=CC(CC(CCCC)CCCCCC)=C(C5=CC6=C(C7=CC(F)=C(CC(CC)CCCC)S7)C7=C(C=CS7)C(C7=CC(F)=C(CC(CC)CCCC)S7)=C6S5)S4)S2)C2=NSN=C32)=C1,,0.958,22.73,71.3,15.52,15.52581742,0.0374833762886574,14.96,15.52,,,,,ITO/PEDOT:PSS/D18:BQS-F/PDINN/Ag,conventional,PDINN,PDINN,PEDOT:PSS,PEDOT:PSS,,,,,-5.51,-2.77,,,,
60683,10.1016/j.orgel.2025.107310,10.1016/j.orgel.2025.107310,D18,BQDS-F,D18,BQDS-F,CCCCCCC(CCCC)CC1=CSC(C2=CC3=C(S2)C2=C(C=C(C4=CC(CC(CCCC)CCCCCC)=C(C5=CC6=C(C7=CC(F)=C(CC(CC)CCCC)S7)C7=C(C=CS7)C(C7=CC(F)=C(CC(CC)CCCC)S7)=C6S5)S4)S2)C2=NSN=C32)=C1,,0.963,19.07,66.4,12.21,12.193968240000002,0.1313002457002361,11.84,12.21,,,,,ITO/PEDOT:PSS/D18:BQDS-F/PDINN/Ag,conventional,PDINN,PDINN,PEDOT:PSS,PEDOT:PSS,,,,,-5.51,-2.77,,,,
60684,10.1016/j.orgel.2025.107311,10.1016/j.orgel.2025.107311,PM6,BTP-Rh2F,PM6,BTP-Rh2F,CC1=CC(=CC(=C1)C2=C3C=CC(=C4C5=C(C=C(S5)/C=C\6/C(=O)C7=CC(=CC(=C7)F)C(=O)/C6=C\C8=CC(=C(S8)C9=CC(=CC(=C9)C)C(C)(C)C(=O)OC)C(C)(C)C(=O)OC)SC4=C3S2)C(C)(C)C(=O)OC)C(C)(C)C(=O)OC,,0.957,10.15,46.95,4.56,4.5605117250000005,0.0112220394737028,4.5,4.56,1:1.2,1-chloronaphthalene,,0.5,ITO/PEDOT:PSS/active layer/PFN-Br/Ag,conventional,PFN-Br,PFN-Br,PEDOT:PSS,PEDOT:PSS,,chloroform,chloroform,,-5.56,-3.65,,,,
60685,10.1016/j.orgel.2025.107311,10.1016/j.orgel.2025.107311,PM6,BTP-Rh2Cl,PM6,BTP-Rh2Cl,CC1=CC(=CC(=C1)C2=C3C=CC(=C4C5=C(C=C(S5)/C=C\6/C(=O)C7=CC(=CC(=C7)F)C(=O)/C6=C\C8=CC(=C(S8)C9=CC(=CC(=C9)C)C(C)(C)C(=O)OC)C(C)(C)C(=O)OC)SC4=C3S2)C(C)(C)C(=O)OC)C(C)(C)C(=O)OC,,0.959,10.64,46.99,4.8,4.794746824000001,0.1094411666666498,4.78,4.8,1:1.2,1-chloronaphthalene,,0.5,ITO/PEDOT:PSS/active layer/PFN-Br/Ag,conventional,PFN-Br,PFN-Br,PEDOT:PSS,PEDOT:PSS,,chloroform,chloroform,,-5.56,-3.65,,,,
60686,10.1016/j.orgel.2025.107311,10.1016/j.orgel.2025.107311,PM6,BTP-Rh2Br,PM6,BTP-Rh2Br,CC1=CC(=CC(=C1)C2=C3C=CC(=C4C5=C(C=C(S5)/C=C\6/C(=O)C7=CC(=CC(=C7)F)C(=O)/C6=C\C8=CC(=C(S8)C9=CC(=CC(=C9)C)C(C)(C)C(=O)OC)C(C)(C)C(=O)OC)SC4=C3S2)C(C)(C)C(=O)OC)C(C)(C)C(=O)OC,,0.957,10.82,44.2,4.58,4.57679508,0.0699764192139725,4.53,4.58,1:1.2,1-chloronaphthalene,,0.5,ITO/PEDOT:PSS/active layer/PFN-Br/Ag,conventional,PFN-Br,PFN-Br,PEDOT:PSS,PEDOT:PSS,,chloroform,chloroform,,-5.56,-3.65,,,,
60687,10.1016/j.orgel.2025.107311,10.1016/j.orgel.2025.107311,PM6,BTP-eC9,PM6,BTP-eC9,CC1=CC(=CC(=C1)C2=C3C=CC(=C4C5=C(C=C(S5)/C=C\6/C(=O)C7=CC(=CC(=C7)F)C(=O)/C6=C\C8=CC(=C(S8)C9=CC(=CC(=C9)C)C(C)(C)C(=O)OC)C(C)(C)C(=O)OC)SC4=C3S2)C(C)(C)C(=O)OC)C(C)(C)C(=O)OC,CCCCCCCCCc1c(C=C2C(=O)c3cc(Cl)c(Cl)cc3C2=C(C#N)C#N)sc2c1sc1c3c4nsnc4c4c5sc6c(CCCCCCCCC)c(C=C7C(=O)c8cc(Cl)c(Cl)cc8C7=C(C#N)C#N)sc6c5n(CC(CCCC)CCCCCC)c4c3n(CC(CCCC)CCCCCC)c21,0.845,27.19,77.32,17.76,17.76469526,0.0264372747747652,17.52,17.76,1:1.2,,,,ITO/PEDOT:PSS/active layer/PFN-Br/Ag,conventional,PFN-Br,PFN-Br,PEDOT:PSS,PEDOT:PSS,,chloroform,chloroform,,-5.56,-3.65,,-5.68,-3.9,
60693,10.1016/j.orgel.2025.107325,10.1016/j.orgel.2025.107325,DTBDT-C3-D6,PY25-F,DTBDT-C3-D6,PY25-F,,,0.903,20.73,72.93,13.65,13.651905267000002,0.0139580000000108,,,,,,,ITO/PEDOT:PSS/DTBDT-C3-D6:PY25-F/PFN-Br/Ag,conventional,PFN-Br,PFN-Br,PEDOT:PSS,PEDOT:PSS,,,,,,,,,,
60694,10.1016/j.orgel.2025.107325,10.1016/j.orgel.2025.107325,MPhS-Ph,PYF-T-o,MPhS-Ph,PYF-T-o,,CCCCCCCCCCCCC(CCCCCCCCCC)Cn1c2c3sc(/C=C4\C(=O)c5c(F)cccc5C4=C(C#N)C#N)c(CCCCCCCCCCC)c3sc2c2c3nsnc3c3c4sc5c(CCCCCCCCCCC)c(/C=C6\C(=O)c7c(ccc(-c8cccs8)c7F)C6=C(C#N)C#N)sc5c4n(CC(CCCCCCCCCC)CCCCCCCCCCCC)c3c21,0.905,19.23,69.7,12.13,12.12999555,3.6685902724557166e-05,,,,,,,ITO/PEDOT:PSS/MPhS-Ph:PYF-T-o/PFN-Br/Ag,conventional,PFN-Br,PFN-Br,PEDOT:PSS,PEDOT:PSS,,,,,,,,-5.715,-3.805,
60695,10.1016/j.orgel.2025.107325,10.1016/j.orgel.2025.107325,MPhS-C2,PYF-T-o,MPhS-C2,PYF-T-o,CCCCCCCCc1cc(-c2cc3sc4c(-c5cccc(SCC(CCCCCC)CCCCCCCC)c5)c5c(sc6cc(-c7cc(CCCCCCCC)c(-c8ccc(/C=C9/SC(=S)N(CC)C9=O)s8)s7)sc65)c(-c5cccc(SCC(CCCCCC)CCCCCCCC)c5)c4c3s2)sc1-c1ccc(/C=C2/SC(=S)N(CC)C2=O)s1,CCCCCCCCCCCCC(CCCCCCCCCC)Cn1c2c3sc(/C=C4\C(=O)c5c(F)cccc5C4=C(C#N)C#N)c(CCCCCCCCCCC)c3sc2c2c3nsnc3c3c4sc5c(CCCCCCCCCCC)c(/C=C6\C(=O)c7c(ccc(-c8cccs8)c7F)C6=C(C#N)C#N)sc5c4n(CC(CCCCCCCCCC)CCCCCCCCCCCC)c3c21,0.934,16.66,63.89,9.94,9.941565116,0.0157456338028356,,,,,,,ITO/PEDOT:PSS/MPhS-C2:PYF-T-o/PFN-Br/Ag,conventional,PFN-Br,PFN-Br,PEDOT:PSS,PEDOT:PSS,,,,,,,,-5.715,-3.805,
60696,10.1016/j.orgel.2025.107325,10.1016/j.orgel.2025.107325,Se-2,PJ1,Se-2,PJ1,,,0.87,19.42,61.2,10.3,10.339984800000002,0.3882019417475818,,,,,,,ITO/PEDOT:PSS/Se-2:PJ1/PFN-Br/Ag,conventional,PFN-Br,PFN-Br,PEDOT:PSS,PEDOT:PSS,,,,,,,,,,
60697,10.1016/j.orgel.2025.107325,10.1016/j.orgel.2025.107325,Se-1,PJ1,Se-1,PJ1,,,0.84,18.6,59.9,9.4,9.358776,0.4385531914893585,,,,,,,ITO/PEDOT:PSS/Se-1:PJ1/PFN-Br/Ag,conventional,PFN-Br,PFN-Br,PEDOT:PSS,PEDOT:PSS,,,,,,,,,,
60698,10.1016/j.orgel.2025.107325,10.1016/j.orgel.2025.107325,DR3TBDTC,P-BNBP-fBT,DR3TBDTC,P-BNBP-fBT,,,1.09,8.54,56.7,5.28,5.2779762,0.0383295454545437,,,,,,,ITO/PEDOT:PSS/DR3TBDTC:P-BNBP-fBT/Ca/Al,conventional,Ca,Ca,PEDOT:PSS,PEDOT:PSS,,,,,,,,,,
60700,10.1016/j.orgel.2025.107325,10.1016/j.orgel.2025.107325,P-BNBP-FBt,BTR,P-BNBP-FBt,BTR,,CCCCCCC1=C(C2=CC(CCCCCC)=C(C3=CC=C(/C=C4/SC(=S)N(CCCCCC)C4=O)S3)S2)SC(C2=CC3=C(C4=CC(CC(CC)CCCC)=C(CCCCCC)S4)C4=C(C=C(C5=CC(CCCCCC)=C(C6=CC(CCCCCC)=C(C7=CC=C(/C=C8/SC(=S)N(CCCCCC)C8=O)S7)S6)S5)S4)C(C4=CC(CC(CC)CCCC)=C(CCCCCC)S4)=C3S2)=C1,1.23,5.47,57.3,3.86,3.855201299999999,0.1243186528497593,,,,,,,ITO/PEDOT:PSS/P-BNBP-FBt:BTR/Ca/Al,conventional,Ca,Ca,PEDOT:PSS,PEDOT:PSS,,,,,,,,-5.34,-3.53,
60701,10.1016/j.orgel.2025.107325,10.1016/j.orgel.2025.107325,P-BNBP-FBt,DR3TBDTT,P-BNBP-FBt,DR3TBDTT,,CCc1ccc(-c2c3cc(-c4cc(CC)c(-c5ccc(-c6sc(/C=C7/SC(=S)N(CC)C7=O)cc6CC)s5)s4)sc3c(-c3ccc(CC)s3)c3cc(-c4cc(CC)c(-c5ccc(-c6sc(/C=C7/SC(=S)N(CC)C7=O)cc6CC)s5)s4)sc23)s1,1.17,5.95,51.6,3.6,3.592134,0.218499999999998,,,,,,,ITO/PEDOT:PSS/P-BNBP-FBt:DR3TBDTT/Ca/Al,conventional,Ca,Ca,PEDOT:PSS,PEDOT:PSS,,,,,,,,-5.02,-3.27,
60702,10.1016/j.orgel.2025.107325,10.1016/j.orgel.2025.107325,DR3TBDTT,PZ1,DR3TBDTT,PZ1,CCc1ccc(-c2c3cc(-c4cc(CC)c(-c5ccc(-c6sc(/C=C7/SC(=S)N(CC)C7=O)cc6CC)s5)s4)sc3c(-c3ccc(CC)s3)c3cc(-c4cc(CC)c(-c5ccc(-c6sc(/C=C7/SC(=S)N(CC)C7=O)cc6CC)s5)s4)sc23)s1,CCCCCCCCCCCCCCCCC1(CCCCCCCCCCCCCCCC)c2cc3c(cc2-c2sc(/C=C4\C(=O)C5=C(C=CC(c6cccs6)C=C5)C4=C(C#N)C#N)cc21)C(CCCCCCCCCCCCCCCC)(CCCCCCCCCCCCCCCC)c1cc(/C=C2\C(=O)c4ccccc4C2=C(C#N)C#N)sc1-3,0.865,11.36,59.66,5.86,5.86243024,0.0414716723549454,,,,,,,ITO/PEDOT:PSS/DR3TBDTT:PZ1/PNDIT-F3NBr/Al,conventional,PNDIT-F3NBr,PNDIT-F3N-Br,PEDOT:PSS,PEDOT:PSS,,,,,-5.02,-3.27,,-5.74,-3.86,
60703,10.1016/j.orgel.2025.107325,10.1016/j.orgel.2025.107325,SM1,PZ1,SM1,PZ1,CCCCCCCCC1=C(C2=CC=C(C3=C(CCCCCCCC)C=C(C4=CC5=C(C6=CC=C(CC(CC)CCCC)S6)C6=C(C=C(C7=CC(CCCCCCCC)=C(C8=CC=C(C9=C(CCCCCCCC)C=C(/C=C(\C#N)C(=O)OCC(CC)CCCC)S9)S8)S7)S6)C(C6=CC=C(CC(CC)CCCC)S6)=C5S4)S3)S2)SC(/C=C(/C#N)C(=O)OCC(CC)CCCC)=C1,CCCCCCCCCCCCCCCCC1(CCCCCCCCCCCCCCCC)c2cc3c(cc2-c2sc(/C=C4\C(=O)C5=C(C=CC(c6cccs6)C=C5)C4=C(C#N)C#N)cc21)C(CCCCCCCCCCCCCCCC)(CCCCCCCCCCCCCCCC)c1cc(/C=C2\C(=O)c4ccccc4C2=C(C#N)C#N)sc1-3,0.883,7.34,61.34,3.97,3.975580348,0.1405629219143482,,,,,,,ITO/PEDOT:PSS/SM1:PZ1/PNDIT-F3NBr/Al,conventional,PNDIT-F3NBr,PNDIT-F3N-Br,PEDOT:PSS,PEDOT:PSS,,,,,-5.25,-2.8,,-5.74,-3.86,
60704,10.1016/j.orgel.2025.107325,10.1016/j.orgel.2025.107325,DTGe(FBTTh2Cy)2,N2200,DTGe(FBTTh2Cy)2,N2200,,CCCCCCCCCCC(CCCCCCCC)CN1C(=O)C2=C3C(=CC(C4=CC=C(C5=CC=CS5)S4)=C4C(=O)N(CC(CCCCCCCC)CCCCCCCCCC)C(=O)C(=C43)C=C2)C1=O,0.784,5.74,62.6,2.77,2.81710016,1.7003667870036043,,,,,,,ITO/PEDOT:PSS/DTGe(FBTTh2Cy)2:N2200/Al,conventional,,,PEDOT:PSS,PEDOT:PSS,,,,,,,,-5.71,-4.02,
60705,10.1016/j.orgel.2025.107325,10.1016/j.orgel.2025.107325,p-DTS(FBTTh2)2,P-BNBP-T,p-DTS(FBTTh2)2,P-BNBP-T,CCCCCCc1ccc(-c2ccc(-c3cc(F)c(-c4cc5c(s4)-c4sc(-c6c(F)cc(-c7ccc(-c8ccc(CCCCCC)s8)s7)c7nsnc67)cc4[Si]5(CC(CC)CCCC)CC(CC)CCCC)c4nsnc34)s2)s1,,1.08,7.21,44.67,3.5,3.47836356,0.6181839999999994,,,,,,,ITO/PEDOT:PSS/p-DTS(FBTTh2)2:P-BNBP-T/Ca/Al,conventional,Ca,Ca,PEDOT:PSS,PEDOT:PSS,,,,,-5.12,-3.34,,,,
60706,10.1016/j.orgel.2025.107325,10.1016/j.orgel.2025.107325,BDT2TR,PNDI-2T,BDT2TR,PNDI-2T,,CCCCCCC(CCCCCC)CCN1C(=O)c2ccc3c4c(c(-c5cccs5)cc(c24)C1=O)C(=O)N(CCC(CCCCCC)CCCCCC)C3=O,0.86,7.26,71.0,4.43,4.432956,0.0667268623024871,,,,,,,ITO/PEDOT:PSS/BDT2TR:PNDI-2T/Ca/Al,conventional,Ca,Ca,PEDOT:PSS,PEDOT:PSS,,,,,,,,-5.59,-3.82,
60707,10.1016/j.orgel.2025.107325,10.1016/j.orgel.2025.107325,DPP-P,N2200,DPP-P,N2200,,CCCCCCCCCCC(CCCCCCCC)CN1C(=O)C2=C3C(=CC(C4=CC=C(C5=CC=CS5)S4)=C4C(=O)N(CC(CCCCCCCC)CCCCCCCCCC)C(=O)C(=C43)C=C2)C1=O,0.78,4.45,58.5,2.05,2.030535,0.9495121951219436,,,,,,,ITO/PEDOT:PSS/DPP-P:N2200/Al,conventional,,,PEDOT:PSS,PEDOT:PSS,,,,,,,,-5.71,-4.02,
60708,10.1016/j.orgel.2025.107325,10.1016/j.orgel.2025.107325,PSe-PDI,p-DTS(FBTTh2)2,PSe-PDI,p-DTS(FBTTh2)2,,CCCCCCc1ccc(-c2ccc(-c3cc(F)c(-c4cc5c(s4)-c4sc(-c6c(F)cc(-c7ccc(-c8ccc(CCCCCC)s8)s7)c7nsnc67)cc4[Si]5(CC(CC)CCCC)CC(CC)CCCC)c4nsnc34)s2)s1,0.68,7.59,58.0,3.01,2.993496,0.5483056478405267,,,80:20 donor:acceptor,,,,ITO/PEDOT:PSS/PSe-PDI:p-DTS(FBTTh2)2/Ca/Al,conventional,Ca,Ca,PEDOT:PSS,PEDOT:PSS,,,,,,,,,,
60709,10.1016/j.orgel.2025.107325,10.1016/j.orgel.2025.107325,PC-PDI,p-DTS(FBTTh2)2,PC-PDI,p-DTS(FBTTh2)2,CCCCC(CC)CN1C(=O)c2ccc3c4ccc5c6c(cc(-c7ccc8c9ccccc9n(CC(CC)CCCC)c8c7)c(c7ccc(c2c37)C1=O)c64)C(=O)N(CC(CC)CCCC)C5=O,CCCCCCc1ccc(-c2ccc(-c3cc(F)c(-c4cc5c(s4)-c4sc(-c6c(F)cc(-c7ccc(-c8ccc(CCCCCC)s8)s7)c7nsnc67)cc4[Si]5(CC(CC)CCCC)CC(CC)CCCC)c4nsnc34)s2)s1,0.8,6.73,46.0,2.45,2.47664,1.08734693877551,,,,,,,ITO/PEDOT:PSS/PC-PDI:p-DTS(FBTTh2)2/Ca/Al,conventional,Ca,Ca,PEDOT:PSS,PEDOT:PSS,,,,,,,,,,
60710,10.1016/j.orgel.2025.107325,10.1016/j.orgel.2025.107325,PT-PDI,p-DTS(FBTTh2)2,PT-PDI,p-DTS(FBTTh2)2,,CCCCCCc1ccc(-c2ccc(-c3cc(F)c(-c4cc5c(s4)-c4sc(-c6c(F)cc(-c7ccc(-c8ccc(CCCCCC)s8)s7)c7nsnc67)cc4[Si]5(CC(CC)CCCC)CC(CC)CCCC)c4nsnc34)s2)s1,0.66,6.34,48.0,2.02,2.008512,0.5687128712871259,,,,,,,ITO/PEDOT:PSS/PT-PDI:p-DTS(FBTTh2)2/Ca/Al,conventional,Ca,Ca,PEDOT:PSS,PEDOT:PSS,,,,,,,,,,
60711,10.1016/j.orgel.2025.107325,10.1016/j.orgel.2025.107325,p-DTS(FBTTh2)2,PPDIDTT,PPDIDTT,p-DTS(FBTTh2)2,CCCCCCCCCCCCC(CCCCCCCCCC)CN1C(=O)c2ccc3c4ccc5c6c(cc(-c7cc8sc9ccsc9c8s7)c(c7ccc(c2c37)C1=O)c64)C(=O)N(CC(CCCCCCCCCC)CCCCCCCCCCCC)C5=O,CCCCCCc1ccc(-c2ccc(-c3cc(F)c(-c4cc5c(s4)-c4sc(-c6c(F)cc(-c7ccc(-c8ccc(CCCCCC)s8)s7)c7nsnc67)cc4[Si]5(CC(CC)CCCC)CC(CC)CCCC)c4nsnc34)s2)s1,0.772,0.94,35.9,0.29,0.26051912,10.165820689655169,,,,,,,ITO/PEDOT:PSS/PPDIDTT:p-DTS(FBTTh2)2/Ca/Al,conventional,Ca,Ca,PEDOT:PSS,PEDOT:PSS,,,,,,,,,,
60712,10.1016/j.orgel.2025.107325,10.1016/j.orgel.2025.107325,BD3T,PBN-15,BD3T,PBN-15,,,1.04,13.82,66.0,9.51,9.486048,0.2518611987381653,,,,,,,ITO/ZnO/BD3T:PBN-15/MoO3/Al,inverted,ZnO,ZnO,MoO3,MoO3,,,,,,,,,,
60713,10.1016/j.orgel.2025.107325,10.1016/j.orgel.2025.107325,BD3T,PBN-14,BD3T,PBN-14,,,1.12,7.16,63.0,5.06,5.052096000000001,0.1562055335968186,,,,,,,ITO/ZnO/BD3T:PBN-14/MoO3/Al,inverted,ZnO,ZnO,MoO3,MoO3,,,,,,,,,,
60714,10.1016/j.orgel.2025.107325,10.1016/j.orgel.2025.107325,DR3TBDTC,PBN-11,DR3TBDTC,PBN-11,,,1.11,11.18,64.6,8.01,8.0167308,0.0840299625468127,,,,,,,ITO/ZnO/DR3TBDTC:PBN-11/MoO3/Al,inverted,ZnO,ZnO,MoO3,MoO3,,,,,,,,,,
60715,10.1016/j.orgel.2025.107325,10.1016/j.orgel.2025.107325,DR3TBDTC,P-BNBP-fBT,DR3TBDTC,P-BNBP-fBT,,,1.04,10.62,57.8,6.38,6.3838944,0.0610407523510983,,,,,,,ITO/ZnO/DR3TBDTC:P-BNBP-fBT/MoO3/Al,inverted,ZnO,ZnO,MoO3,MoO3,,,,,,,,,,
60716,10.1016/j.orgel.2025.107326,10.1016/j.orgel.2025.107326,PTB7-Th,PDICCB,PTB7-Th,PDICCB,CCCCC(CC)COC(=O)c1sc2c(-c3cc4c(-c5ccc(CC(CC)CCCC)s5)c5sc(C)cc5c(-c5ccc(CC(CC)CCCC)s5)c4s3)sc(C)c2c1F,,0.9,5.3,33.93,1.68,1.6184609999999997,3.663035714285728,1.65,1.68,,,,,inverted,inverted,ZnO,ZnO,MoO3,MoO3,,,,,-5.21,-3.6,,,,
60717,10.1016/j.orgel.2025.107326,10.1016/j.orgel.2025.107326,PTB7-Th,PDINCB,PTB7-Th,PDINCB,CCCCC(CC)COC(=O)c1sc2c(-c3cc4c(-c5ccc(CC(CC)CCCC)s5)c5sc(C)cc5c(-c5ccc(CC(CC)CCCC)s5)c4s3)sc(C)c2c1F,,0.89,6.76,37.1,2.3,2.2320844,2.952852173913047,2.17,2.3,1:1.5,NMP,,1%,inverted,inverted,ZnO,ZnO,MoO3,MoO3,,,,,-5.21,-3.6,,,,
60718,10.1016/j.orgel.2025.107326,10.1016/j.orgel.2025.107326,PTB7-Th,2PDINCB,PTB7-Th,2PDINCB,CCCCC(CC)COC(=O)c1sc2c(-c3cc4c(-c5ccc(CC(CC)CCCC)s5)c5sc(C)cc5c(-c5ccc(CC(CC)CCCC)s5)c4s3)sc(C)c2c1F,,0.84,10.42,45.7,4.31,4.0000296,7.19188863109049,4.11,4.31,1:1.5,NMP,,1%,inverted,inverted,ZnO,ZnO,MoO3,MoO3,,,,,-5.21,-3.6,,,,
60719,10.1016/j.orgel.2025.107330,10.1016/j.orgel.2025.107330,BTR-Cl,Y6,BTR-Cl,Y6,CCCCCCC1=C(C2=CC(CCCCCC)=C(C3=CC=C(/C=C4\SC(=S)N(CC(CC)CCCC)C4=O)S3)S2)SC(C2=CC3=C(C4=CC(Cl)=C(CC(CC)CCCC)S4)C4=C(C=C(C5=CC(CCCCCC)=C(C6=CC(CCCCCC)=C(C7=CC=C(/C=C8/SC(=S)N(CCCCCC)C8=O)S7)S6)S5)S4)C(C4=CC(Cl)=C(CC(CC)CCCC)S4)=C3S2)=C1,CCCCCCCCCCCc1c(/C=C2\C(=O)c3cc(F)c(F)cc3C2=C(C#N)C#N)sc2c1sc1c3c4nsnc4c4c5sc6c(CCCCCCCCCCC)c(/C=C7\C(=O)c8cc(F)c(F)cc8C7=C(C#N)C#N)sc6c5n(CC(CC)CCCC)c4c3n(CC(CC)CCCC)c21,,,,14.18,,,,,,,,,,,,,,,,,,,-5.46,-3.7,,-5.65,-4.09,
60720,10.1016/j.orgel.2025.107330,10.1016/j.orgel.2025.107330,CA-CO,Y6,CA-CO,Y6,,CCCCCCCCCCCc1c(/C=C2\C(=O)c3cc(F)c(F)cc3C2=C(C#N)C#N)sc2c1sc1c3c4nsnc4c4c5sc6c(CCCCCCCCCCC)c(/C=C7\C(=O)c8cc(F)c(F)cc8C7=C(C#N)C#N)sc6c5n(CC(CC)CCCC)c4c3n(CC(CC)CCCC)c21,,,,12.27,,,,,,,,,,,,,,,,,,,,,,-5.65,-4.09,
60721,10.1016/j.orgel.2025.107330,10.1016/j.orgel.2025.107330,C1-CN,F3,C1-CN,F3,,,,,,14.23,,,,,,,,,,,,,,,,,,,,,,,,
60722,10.1016/j.orgel.2025.107330,10.1016/j.orgel.2025.107330,BM-ClEH,BO-4Cl,BM-ClEH,BO-4Cl,,CCCCCCCCCCCC1=C(/C=C2\C(=O)C3=CC(Cl)=C(Cl)C=C3C2=C(C#N)C#N)SC2=C1SC1=C2N(CC(CCCC)CCCCCC)C2=C1C1=NSN=C1C1=C2N(CC(CCCC)CCCCCC)C2=C1SC1=C2SC(/C=C2\C(=O)C3=CC(Cl)=C(Cl)C=C3C2=C(C#N)C#N)=C1CCCCCCCCCCC,,,,15.0,,,,,,,,,,,,,,,,,,,,,,-5.68,-4.1,
60723,10.1016/j.orgel.2025.107330,10.1016/j.orgel.2025.107330,B1,BO-4Cl,B1,BO-4Cl,CCCCCCC1=C(C2=CC(CCCCCC)=C(C3=CC=C(/C=C4/SC(=S)N(CCCC)C4=O)S3)S2)SC(C2=CC3=C(C4=CC=C(SCC(CC)CCCC)C=C4)C4=C(C=C(C5=CC(CCCCCC)=C(C6=CC(CCCCCC)=C(C7=CC=C(/C=C8/SC(=S)N(CCCC)C8=O)S7)S6)S5)S4)C(C4=CC=C(SCC(CC)CCCC)C=C4)=C3S2)=C1,CCCCCCCCCCCC1=C(/C=C2\C(=O)C3=CC(Cl)=C(Cl)C=C3C2=C(C#N)C#N)SC2=C1SC1=C2N(CC(CCCC)CCCCCC)C2=C1C1=NSN=C1C1=C2N(CC(CCCC)CCCCCC)C2=C1SC1=C2SC(/C=C2\C(=O)C3=CC(Cl)=C(Cl)C=C3C2=C(C#N)C#N)=C1CCCCCCCCCCC,,,,15.15,,,,,,,,,,,,,,,,,,,-5.37,-3.51,,-5.68,-4.1,
60724,10.1016/j.orgel.2025.107330,10.1016/j.orgel.2025.107330,ZnP-TSEH,6TIC,ZnP-TSEH,6TIC,,CCCCCCc1ccc(C2(c3ccc(CCCCCC)cc3)c3c(sc4cc(/C=C5\C(=O)c6ccccc6C5=C(C#N)C#N)sc34)-c3sc4c5c(sc4c32)-c2sc3cc(/C=C4\C(=O)c6ccccc6C4=C(C#N)C#N)sc3c2C5(c2ccc(CCCCCC)cc2)c2ccc(CCCCCC)cc2)cc1,,,,13.62,,,,,,,,,,,,,,,,,,,,,,-5.263,-3.85,
