Repository: JiYiqaq/PCE-KA-GNN

# Data directory

- `raw/Active_Database.csv` is the immutable source dataset bundled under CC BY 4.0. Do not overwrite it with processed data.
- `processed/` is created and populated by the training pipeline. Generated `.pt` and `.pth` caches are intentionally ignored by Git because they can exceed GitHub's normal single-file limit.

See `../DATA_LICENSE.md` for provenance, license and checksum information.

File: data/raw/Active_Database.csv (part 183 of 471)
id,doi,doi_norm,donor,acceptor,donor_canonical,acceptor_canonical,donor_smiles,acceptor_smiles,voc,jsc,ff,pce,pce_recomputed,pce_relative_error_percent,pce_avg,pce_best,d_a_ratio,additive,additive_canonical,additive_ratio,device_structure,device_type,etl,etl_canonical,htl,htl_canonical,active_layer_thickness,solvent,solvent_canonical,annealing_temp,homo_d,lumo_d,eg_d,homo_a,lumo_a,eg_a
60725,10.1016/j.orgel.2025.107330,10.1016/j.orgel.2025.107330,B1,BTP-eC9,B1,BTP-eC9,CCCCCCC1=C(C2=CC(CCCCCC)=C(C3=CC=C(/C=C4/SC(=S)N(CCCC)C4=O)S3)S2)SC(C2=CC3=C(C4=CC=C(SCC(CC)CCCC)C=C4)C4=C(C=C(C5=CC(CCCCCC)=C(C6=CC(CCCCCC)=C(C7=CC=C(/C=C8/SC(=S)N(CCCC)C8=O)S7)S6)S5)S4)C(C4=CC=C(SCC(CC)CCCC)C=C4)=C3S2)=C1,CCCCCCCCCc1c(C=C2C(=O)c3cc(Cl)c(Cl)cc3C2=C(C#N)C#N)sc2c1sc1c3c4nsnc4c4c5sc6c(CCCCCCCCC)c(C=C7C(=O)c8cc(Cl)c(Cl)cc8C7=C(C#N)C#N)sc6c5n(CC(CCCC)CCCCCC)c4c3n(CC(CCCC)CCCCCC)c21,,,,15.12,,,,,,,,,,,,,,,,,,,-5.37,-3.51,,-5.68,-3.9,
60726,10.1016/j.orgel.2025.107330,10.1016/j.orgel.2025.107330,MPhS-C2,BTP-eC9,MPhS-C2,BTP-eC9,CCCCCCCCc1cc(-c2cc3sc4c(-c5cccc(SCC(CCCCCC)CCCCCCCC)c5)c5c(sc6cc(-c7cc(CCCCCCCC)c(-c8ccc(/C=C9/SC(=S)N(CC)C9=O)s8)s7)sc65)c(-c5cccc(SCC(CCCCCC)CCCCCCCC)c5)c4c3s2)sc1-c1ccc(/C=C2/SC(=S)N(CC)C2=O)s1,CCCCCCCCCc1c(C=C2C(=O)c3cc(Cl)c(Cl)cc3C2=C(C#N)C#N)sc2c1sc1c3c4nsnc4c4c5sc6c(CCCCCCCCC)c(C=C7C(=O)c8cc(Cl)c(Cl)cc8C7=C(C#N)C#N)sc6c5n(CC(CCCC)CCCCCC)c4c3n(CC(CCCC)CCCCCC)c21,,,,17.16,,,,,,,,,,,,,,,,,,,,,,-5.68,-3.9,
60727,10.1016/j.orgel.2025.107330,10.1016/j.orgel.2025.107330,MPhS-C2,BTP-eC9,MPhS-C2,BTP-eC9,CCCCCCCCc1cc(-c2cc3sc4c(-c5cccc(SCC(CCCCCC)CCCCCCCC)c5)c5c(sc6cc(-c7cc(CCCCCCCC)c(-c8ccc(/C=C9/SC(=S)N(CC)C9=O)s8)s7)sc65)c(-c5cccc(SCC(CCCCCC)CCCCCCCC)c5)c4c3s2)sc1-c1ccc(/C=C2/SC(=S)N(CC)C2=O)s1,CCCCCCCCCc1c(C=C2C(=O)c3cc(Cl)c(Cl)cc3C2=C(C#N)C#N)sc2c1sc1c3c4nsnc4c4c5sc6c(CCCCCCCCC)c(C=C7C(=O)c8cc(Cl)c(Cl)cc8C7=C(C#N)C#N)sc6c5n(CC(CCCC)CCCCCC)c4c3n(CC(CCCC)CCCCCC)c21,,,,17.19,,,,,,,,,,,,,,,,,,,,,,-5.68,-3.9,
60733,10.1016/j.orgel.2025.107330,10.1016/j.orgel.2025.107330,BTR-Cl,NC70BA,BTR-Cl,NC70BA,CCCCCCC1=C(C2=CC(CCCCCC)=C(C3=CC=C(/C=C4\SC(=S)N(CC(CC)CCCC)C4=O)S3)S2)SC(C2=CC3=C(C4=CC(Cl)=C(CC(CC)CCCC)S4)C4=C(C=C(C5=CC(CCCCCC)=C(C6=CC(CCCCCC)=C(C7=CC=C(/C=C8/SC(=S)N(CCCCCC)C8=O)S7)S6)S5)S4)C(C4=CC(Cl)=C(CC(CC)CCCC)S4)=C3S2)=C1,,0.895,12.04,56.5,6.09,6.0883270000000005,0.0274712643678057,6.09,,1.6:0:1,,,,conventional,binary SMPV,PDINO,,PEDOT:PSS,,,chloroform,,,-5.46,-3.7,,,,
60734,10.1016/j.orgel.2025.107339,10.1016/j.orgel.2025.107339,DAR3TBDT,PC71BM,DAR3TBDT,PC70BM,,CCCCC(=O)OCC1(C2=CC=CC=C2)C3=CC=CC4=CC=CC5=CC=CC6=CC=C7C=CC=CC8=CC=CC1=C8C7=C6C5=C4C3,0.92,12.42,69.5,7.93,7.941348,0.1431021437578915,7.78,7.93,,,,,ITO/PEDOT:PSS/donor:acceptor/PrC60MA/Al,conventional,PrC60MA,PrC60MA,PEDOT:PSS,PEDOT:PSS,,,,,,,,-6.1,-3.9,
60735,10.1016/j.orgel.2025.107339,10.1016/j.orgel.2025.107339,DAR3TBDT,PC71BM,DAR3TBDT,PC70BM,,CCCCC(=O)OCC1(C2=CC=CC=C2)C3=CC=CC4=CC=CC5=CC=CC6=CC=C7C=CC=CC8=CC=CC1=C8C7=C6C5=C4C3,0.9,13.44,74.9,9.05,9.059904,0.1094364640883845,8.92,9.05,,,,,ITO/PEDOT:PSS/donor:acceptor/PrC60MA/Al,conventional,PrC60MA,PrC60MA,PEDOT:PSS,PEDOT:PSS,,,,,,,,-6.1,-3.9,
60736,10.1016/j.orgel.2025.107339,10.1016/j.orgel.2025.107339,DR3TBDT,PC71BM,DR3TBDT,PC70BM,,CCCCC(=O)OCC1(C2=CC=CC=C2)C3=CC=CC4=CC=CC5=CC=CC6=CC=C7C=CC=CC8=CC=CC1=C8C7=C6C5=C4C3,0.91,11.89,67.2,7.33,7.270972800000001,0.8052824010913938,7.05,7.33,,,,,ITO/PEDOT:PSS/donor:acceptor/PrC60MA/Al,conventional,PrC60MA,PrC60MA,PEDOT:PSS,PEDOT:PSS,,,,,,,,-6.1,-3.9,
60737,10.1016/j.orgel.2025.107339,10.1016/j.orgel.2025.107339,DR3TBDT,PC71BM,DR3TBDT,PC70BM,,CCCCC(=O)OCC1(C2=CC=CC=C2)C3=CC=CC4=CC=CC5=CC=CC6=CC=C7C=CC=CC8=CC=CC1=C8C7=C6C5=C4C3,0.9,12.6,69.6,7.94,7.892639999999999,0.5964735516372944,7.69,7.94,,,,,ITO/PEDOT:PSS/donor:acceptor/PrC60MA/Al,conventional,PrC60MA,PrC60MA,PEDOT:PSS,PEDOT:PSS,,,,,,,,-6.1,-3.9,
60742,10.1016/j.orgel.2025.107368,10.1016/j.orgel.2025.107368,PM6,Y6,PM6,Y6,CC1=CC(=CC(=C1)C2=C3C=CC(=C4C5=C(C=C(S5)/C=C\6/C(=O)C7=CC(=CC(=C7)F)C(=O)/C6=C\C8=CC(=C(S8)C9=CC(=CC(=C9)C)C(C)(C)C(=O)OC)C(C)(C)C(=O)OC)SC4=C3S2)C(C)(C)C(=O)OC)C(C)(C)C(=O)OC,CCCCCCCCCCCc1c(/C=C2\C(=O)c3cc(F)c(F)cc3C2=C(C#N)C#N)sc2c1sc1c3c4nsnc4c4c5sc6c(CCCCCCCCCCC)c(/C=C7\C(=O)c8cc(F)c(F)cc8C7=C(C#N)C#N)sc6c5n(CC(CC)CCCC)c4c3n(CC(CC)CCCC)c21,0.845,26.61,74.42,16.74,16.73367189,0.0378023297490939,,,1:1.2,w/o,,,ITO/PEDOT:PSS/PM6:Y6/PDINN/Ag,conventional,PDINN,PDINN,PEDOT:PSS,PEDOT:PSS,,chloroform,chloroform,85.0,-5.56,-3.65,,-5.65,-4.09,
60743,10.1016/j.orgel.2025.107368,10.1016/j.orgel.2025.107368,PM6,Y6,PM6,Y6,CC1=CC(=CC(=C1)C2=C3C=CC(=C4C5=C(C=C(S5)/C=C\6/C(=O)C7=CC(=CC(=C7)F)C(=O)/C6=C\C8=CC(=C(S8)C9=CC(=CC(=C9)C)C(C)(C)C(=O)OC)C(C)(C)C(=O)OC)SC4=C3S2)C(C)(C)C(=O)OC)C(C)(C)C(=O)OC,CCCCCCCCCCCc1c(/C=C2\C(=O)c3cc(F)c(F)cc3C2=C(C#N)C#N)sc2c1sc1c3c4nsnc4c4c5sc6c(CCCCCCCCCCC)c(/C=C7\C(=O)c8cc(F)c(F)cc8C7=C(C#N)C#N)sc6c5n(CC(CC)CCCC)c4c3n(CC(CC)CCCC)c21,0.836,27.1,71.97,16.34,16.305235319999998,0.2127581395348965,,,1:1.2,3 %BN12-C8,BN12-C8,3 %,ITO/PEDOT:PSS/PM6:Y6/PDINN/Ag,conventional,PDINN,PDINN,PEDOT:PSS,PEDOT:PSS,,chloroform,chloroform,85.0,-5.56,-3.65,,-5.65,-4.09,
60744,10.1016/j.orgel.2025.107368,10.1016/j.orgel.2025.107368,PM6,Y6,PM6,Y6,CC1=CC(=CC(=C1)C2=C3C=CC(=C4C5=C(C=C(S5)/C=C\6/C(=O)C7=CC(=CC(=C7)F)C(=O)/C6=C\C8=CC(=C(S8)C9=CC(=CC(=C9)C)C(C)(C)C(=O)OC)C(C)(C)C(=O)OC)SC4=C3S2)C(C)(C)C(=O)OC)C(C)(C)C(=O)OC,CCCCCCCCCCCc1c(/C=C2\C(=O)c3cc(F)c(F)cc3C2=C(C#N)C#N)sc2c1sc1c3c4nsnc4c4c5sc6c(CCCCCCCCCCC)c(/C=C7\C(=O)c8cc(F)c(F)cc8C7=C(C#N)C#N)sc6c5n(CC(CC)CCCC)c4c3n(CC(CC)CCCC)c21,0.814,26.98,71.64,15.9,15.733376208,1.0479483773584974,,,1:1.2,6 %BN12-C8,BN12-C8,6 %,ITO/PEDOT:PSS/PM6:Y6/PDINN/Ag,conventional,PDINN,PDINN,PEDOT:PSS,PEDOT:PSS,,chloroform,chloroform,85.0,-5.56,-3.65,,-5.65,-4.09,
60745,10.1016/j.orgel.2025.107368,10.1016/j.orgel.2025.107368,PM6,Y6,PM6,Y6,CC1=CC(=CC(=C1)C2=C3C=CC(=C4C5=C(C=C(S5)/C=C\6/C(=O)C7=CC(=CC(=C7)F)C(=O)/C6=C\C8=CC(=C(S8)C9=CC(=CC(=C9)C)C(C)(C)C(=O)OC)C(C)(C)C(=O)OC)SC4=C3S2)C(C)(C)C(=O)OC)C(C)(C)C(=O)OC,CCCCCCCCCCCc1c(/C=C2\C(=O)c3cc(F)c(F)cc3C2=C(C#N)C#N)sc2c1sc1c3c4nsnc4c4c5sc6c(CCCCCCCCCCC)c(/C=C7\C(=O)c8cc(F)c(F)cc8C7=C(C#N)C#N)sc6c5n(CC(CC)CCCC)c4c3n(CC(CC)CCCC)c21,0.804,26.59,73.03,15.53,15.612616308000002,0.5319788023181082,,,1:1.2,9 %BN12-C8,BN12-C8,9 %,ITO/PEDOT:PSS/PM6:Y6/PDINN/Ag,conventional,PDINN,PDINN,PEDOT:PSS,PEDOT:PSS,,chloroform,chloroform,85.0,-5.56,-3.65,,-5.65,-4.09,
60746,10.1016/j.orgel.2025.107368,10.1016/j.orgel.2025.107368,PM6,Y6,PM6,Y6,CC1=CC(=CC(=C1)C2=C3C=CC(=C4C5=C(C=C(S5)/C=C\6/C(=O)C7=CC(=CC(=C7)F)C(=O)/C6=C\C8=CC(=C(S8)C9=CC(=CC(=C9)C)C(C)(C)C(=O)OC)C(C)(C)C(=O)OC)SC4=C3S2)C(C)(C)C(=O)OC)C(C)(C)C(=O)OC,CCCCCCCCCCCc1c(/C=C2\C(=O)c3cc(F)c(F)cc3C2=C(C#N)C#N)sc2c1sc1c3c4nsnc4c4c5sc6c(CCCCCCCCCCC)c(/C=C7\C(=O)c8cc(F)c(F)cc8C7=C(C#N)C#N)sc6c5n(CC(CC)CCCC)c4c3n(CC(CC)CCCC)c21,0.847,26.58,74.84,16.86,16.848923784,0.0656952313167218,,,1:1.2,3 %BN22-C8,BN22-C8,3 %,ITO/PEDOT:PSS/PM6:Y6/PDINN/Ag,conventional,PDINN,PDINN,PEDOT:PSS,PEDOT:PSS,,chloroform,chloroform,85.0,-5.56,-3.65,,-5.65,-4.09,
60747,10.1016/j.orgel.2025.107368,10.1016/j.orgel.2025.107368,PM6,Y6,PM6,Y6,CC1=CC(=CC(=C1)C2=C3C=CC(=C4C5=C(C=C(S5)/C=C\6/C(=O)C7=CC(=CC(=C7)F)C(=O)/C6=C\C8=CC(=C(S8)C9=CC(=CC(=C9)C)C(C)(C)C(=O)OC)C(C)(C)C(=O)OC)SC4=C3S2)C(C)(C)C(=O)OC)C(C)(C)C(=O)OC,CCCCCCCCCCCc1c(/C=C2\C(=O)c3cc(F)c(F)cc3C2=C(C#N)C#N)sc2c1sc1c3c4nsnc4c4c5sc6c(CCCCCCCCCCC)c(/C=C7\C(=O)c8cc(F)c(F)cc8C7=C(C#N)C#N)sc6c5n(CC(CC)CCCC)c4c3n(CC(CC)CCCC)c21,0.84,26.26,74.87,16.31,16.51512408,1.2576583690987182,,,1:1.2,6 %BN22-C8,BN22-C8,6 %,ITO/PEDOT:PSS/PM6:Y6/PDINN/Ag,conventional,PDINN,PDINN,PEDOT:PSS,PEDOT:PSS,,chloroform,chloroform,85.0,-5.56,-3.65,,-5.65,-4.09,
60748,10.1016/j.orgel.2025.107368,10.1016/j.orgel.2025.107368,PM6,Y6,PM6,Y6,CC1=CC(=CC(=C1)C2=C3C=CC(=C4C5=C(C=C(S5)/C=C\6/C(=O)C7=CC(=CC(=C7)F)C(=O)/C6=C\C8=CC(=C(S8)C9=CC(=CC(=C9)C)C(C)(C)C(=O)OC)C(C)(C)C(=O)OC)SC4=C3S2)C(C)(C)C(=O)OC)C(C)(C)C(=O)OC,CCCCCCCCCCCc1c(/C=C2\C(=O)c3cc(F)c(F)cc3C2=C(C#N)C#N)sc2c1sc1c3c4nsnc4c4c5sc6c(CCCCCCCCCCC)c(/C=C7\C(=O)c8cc(F)c(F)cc8C7=C(C#N)C#N)sc6c5n(CC(CC)CCCC)c4c3n(CC(CC)CCCC)c21,0.838,26.27,74.76,16.5,16.457860776000004,0.2553892363636123,,,1:1.2,9 %BN22-C8,BN22-C8,9 %,ITO/PEDOT:PSS/PM6:Y6/PDINN/Ag,conventional,PDINN,PDINN,PEDOT:PSS,PEDOT:PSS,,chloroform,chloroform,85.0,-5.56,-3.65,,-5.65,-4.09,
60749,10.1016/j.orgel.2026.107401,10.1016/j.orgel.2026.107401,P-BDTT(F)-Tc-TT-Tc,IT-4F,P-BDTT(F)-Tc-TT-Tc,IT-4F,,CCCCCCc1ccc(C2(c3ccc(CCCCCC)cc3)c3cc4c(cc3-c3sc5cc(/C=C6\C(=O)c7cc(F)c(F)cc7C6=C(C#N)C#N)sc5c32)C(c2ccc(CCCCCC)cc2)(c2ccc(CCCCCC)cc2)c2c-4sc3cc(/C=C4\C(=O)c5cc(F)c(F)cc5C4=C(C#N)C#N)sc23)cc1,0.9,15.6,52.0,7.43,7.300799999999999,1.738896366083457,,7.43,1:1.5,,,,inverted,inverted,ZnO,ZnO,MoOx,MoO3,,chlorobenzene,chlorobenzene,100.0,,,,-5.66,-4.14,
60750,10.1016/j.orgel.2026.107401,10.1016/j.orgel.2026.107401,P-BDTT(Cl)-Tc-TT-Tc,IT-4F,P-BDTT(Cl)-Tc-TT-Tc,IT-4F,,CCCCCCc1ccc(C2(c3ccc(CCCCCC)cc3)c3cc4c(cc3-c3sc5cc(/C=C6\C(=O)c7cc(F)c(F)cc7C6=C(C#N)C#N)sc5c32)C(c2ccc(CCCCCC)cc2)(c2ccc(CCCCCC)cc2)c2c-4sc3cc(/C=C4\C(=O)c5cc(F)c(F)cc5C4=C(C#N)C#N)sc23)cc1,0.91,12.4,55.0,6.22,6.2062,0.2218649517684857,,6.22,1:1.5,,,,inverted,inverted,ZnO,ZnO,MoOx,MoO3,,chlorobenzene,chlorobenzene,100.0,,,,-5.66,-4.14,
60751,10.1016/j.orgel.2026.107401,10.1016/j.orgel.2026.107401,P-BDTT(CN)-Tc-TT-Tc,IT-4F,P-BDTT(CN)-Tc-TT-Tc,IT-4F,,CCCCCCc1ccc(C2(c3ccc(CCCCCC)cc3)c3cc4c(cc3-c3sc5cc(/C=C6\C(=O)c7cc(F)c(F)cc7C6=C(C#N)C#N)sc5c32)C(c2ccc(CCCCCC)cc2)(c2ccc(CCCCCC)cc2)c2c-4sc3cc(/C=C4\C(=O)c5cc(F)c(F)cc5C4=C(C#N)C#N)sc23)cc1,0.84,6.6,33.0,1.84,1.82952,0.5695652173913068,,1.84,1:1.5,,,,inverted,inverted,ZnO,ZnO,MoOx,MoO3,,chlorobenzene,chlorobenzene,100.0,,,,-5.66,-4.14,
60752,10.1016/j.orgel.2026.107401,10.1016/j.orgel.2026.107401,PM6,IT-4F,PM6,IT-4F,CC1=CC(=CC(=C1)C2=C3C=CC(=C4C5=C(C=C(S5)/C=C\6/C(=O)C7=CC(=CC(=C7)F)C(=O)/C6=C\C8=CC(=C(S8)C9=CC(=CC(=C9)C)C(C)(C)C(=O)OC)C(C)(C)C(=O)OC)SC4=C3S2)C(C)(C)C(=O)OC)C(C)(C)C(=O)OC,CCCCCCc1ccc(C2(c3ccc(CCCCCC)cc3)c3cc4c(cc3-c3sc5cc(/C=C6\C(=O)c7cc(F)c(F)cc7C6=C(C#N)C#N)sc5c32)C(c2ccc(CCCCCC)cc2)(c2ccc(CCCCCC)cc2)c2c-4sc3cc(/C=C4\C(=O)c5cc(F)c(F)cc5C4=C(C#N)C#N)sc23)cc1,0.85,17.4,64.0,9.85,9.4656,3.902538071065984,,9.85,1:1.5,,,,inverted,inverted,ZnO,ZnO,MoOx,MoO3,700.0,chlorobenzene,chlorobenzene,100.0,-5.56,-3.65,,-5.66,-4.14,
60753,10.1016/j.orgel.2026.107401,10.1016/j.orgel.2026.107401,P-BDTT(F)-Tc-TT-Tc,IO-4Cl,P-BDTT(F)-Tc-TT-Tc,IO-4Cl,,,1.28,6.5,58.0,4.91,4.8256,1.7189409368635535,,4.91,1:1.5,,,,inverted,inverted,ZnO,ZnO,MoOx,MoO3,,chlorobenzene,chlorobenzene,100.0,,,,,,
60754,10.1016/j.orgel.2026.107401,10.1016/j.orgel.2026.107401,P-BDTT(Cl)-Tc-TT-Tc,IO-4Cl,P-BDTT(Cl)-Tc-TT-Tc,IO-4Cl,,,1.27,5.2,43.0,2.78,2.83972,2.148201438848921,,2.78,1:1.5,,,,inverted,inverted,ZnO,ZnO,MoOx,MoO3,,chlorobenzene,chlorobenzene,100.0,,,,,,
60755,10.1016/j.orgel.2026.107401,10.1016/j.orgel.2026.107401,P-BDTT(CN)-Tc-TT-Tc,IO-4Cl,P-BDTT(CN)-Tc-TT-Tc,IO-4Cl,,,1.07,0.2,28.0,0.05,0.05992,19.84000000000001,,0.05,1:1.5,,,,inverted,inverted,ZnO,ZnO,MoOx,MoO3,,chlorobenzene,chlorobenzene,100.0,,,,,,
60756,10.1016/j.orgel.2026.107401,10.1016/j.orgel.2026.107401,PM6,IO-4Cl,PM6,IO-4Cl,CC1=CC(=CC(=C1)C2=C3C=CC(=C4C5=C(C=C(S5)/C=C\6/C(=O)C7=CC(=CC(=C7)F)C(=O)/C6=C\C8=CC(=C(S8)C9=CC(=CC(=C9)C)C(C)(C)C(=O)OC)C(C)(C)C(=O)OC)SC4=C3S2)C(C)(C)C(=O)OC)C(C)(C)C(=O)OC,,1.16,9.8,54.0,6.22,6.138720000000001,1.3067524115755416,,6.22,1:1.5,,,,inverted,inverted,ZnO,ZnO,MoOx,MoO3,700.0,chlorobenzene,chlorobenzene,100.0,-5.56,-3.65,,,,
60769,10.1016/j.orgel.2026.107402,10.1016/j.orgel.2026.107402,PM6,Y6,PM6,Y6,CC1=CC(=CC(=C1)C2=C3C=CC(=C4C5=C(C=C(S5)/C=C\6/C(=O)C7=CC(=CC(=C7)F)C(=O)/C6=C\C8=CC(=C(S8)C9=CC(=CC(=C9)C)C(C)(C)C(=O)OC)C(C)(C)C(=O)OC)SC4=C3S2)C(C)(C)C(=O)OC)C(C)(C)C(=O)OC,CCCCCCCCCCCc1c(/C=C2\C(=O)c3cc(F)c(F)cc3C2=C(C#N)C#N)sc2c1sc1c3c4nsnc4c4c5sc6c(CCCCCCCCCCC)c(/C=C7\C(=O)c8cc(F)c(F)cc8C7=C(C#N)C#N)sc6c5n(CC(CC)CCCC)c4c3n(CC(CC)CCCC)c21,0.76,26.51,71.73,14.51,14.45187348,0.4005962784286581,13.55,14.51,1:1.2,1-chloronaphthalene,,0.5 vol%,inverted,inverted,ZnO,ZnO,MoO3,MoO3,,chloroform,chloroform,80.0,-5.56,-3.65,,-5.65,-4.09,
60770,10.1016/j.orgel.2026.107402,10.1016/j.orgel.2026.107402,PM6,Y6_FA(S),PM6,Y6_FA(S),CC1=CC(=CC(=C1)C2=C3C=CC(=C4C5=C(C=C(S5)/C=C\6/C(=O)C7=CC(=CC(=C7)F)C(=O)/C6=C\C8=CC(=C(S8)C9=CC(=CC(=C9)C)C(C)(C)C(=O)OC)C(C)(C)C(=O)OC)SC4=C3S2)C(C)(C)C(=O)OC)C(C)(C)C(=O)OC,,0.78,27.41,72.16,15.55,15.427663679999998,0.7867287459807221,14.3,15.55,1:1.2,1-chloronaphthalene,,0.5 vol%,inverted,inverted,ZnO,ZnO,MoO3,MoO3,,chloroform,chloroform,80.0,-5.56,-3.65,,,,
60771,10.1016/j.orgel.2026.107402,10.1016/j.orgel.2026.107402,PM6,Y6_FA(P-Low),PM6,Y6_FA(P-Low),CC1=CC(=CC(=C1)C2=C3C=CC(=C4C5=C(C=C(S5)/C=C\6/C(=O)C7=CC(=CC(=C7)F)C(=O)/C6=C\C8=CC(=C(S8)C9=CC(=CC(=C9)C)C(C)(C)C(=O)OC)C(C)(C)C(=O)OC)SC4=C3S2)C(C)(C)C(=O)OC)C(C)(C)C(=O)OC,,0.81,27.39,71.6,15.98,15.885104399999998,0.5938397997497044,14.9,15.98,1:1.2,1-chloronaphthalene,,0.5 vol%,inverted,inverted,ZnO,ZnO,MoO3,MoO3,,chloroform,chloroform,80.0,-5.56,-3.65,,,,
60772,10.1016/j.orgel.2026.107402,10.1016/j.orgel.2026.107402,PM6,Y6_FA(P-Medium),PM6,Y6_FA(P-Medium),CC1=CC(=CC(=C1)C2=C3C=CC(=C4C5=C(C=C(S5)/C=C\6/C(=O)C7=CC(=CC(=C7)F)C(=O)/C6=C\C8=CC(=C(S8)C9=CC(=CC(=C9)C)C(C)(C)C(=O)OC)C(C)(C)C(=O)OC)SC4=C3S2)C(C)(C)C(=O)OC)C(C)(C)C(=O)OC,,0.81,27.8,70.77,16.12,15.9359886,1.1415099255583192,15.1,16.12,1:1.2,1-chloronaphthalene,,0.5 vol%,inverted,inverted,ZnO,ZnO,MoO3,MoO3,,chloroform,chloroform,80.0,-5.56,-3.65,,,,
60773,10.1016/j.orgel.2026.107402,10.1016/j.orgel.2026.107402,PM6,Y6_FA(P-High),PM6,Y6_FA(P-High),CC1=CC(=CC(=C1)C2=C3C=CC(=C4C5=C(C=C(S5)/C=C\6/C(=O)C7=CC(=CC(=C7)F)C(=O)/C6=C\C8=CC(=C(S8)C9=CC(=CC(=C9)C)C(C)(C)C(=O)OC)C(C)(C)C(=O)OC)SC4=C3S2)C(C)(C)C(=O)OC)C(C)(C)C(=O)OC,,0.79,27.07,71.13,15.36,15.21136389,0.9676830078125,14.36,15.36,1:1.2,1-chloronaphthalene,,0.5 vol%,inverted,inverted,ZnO,ZnO,MoO3,MoO3,,chloroform,chloroform,80.0,-5.56,-3.65,,,,
60789,10.1016/j.physb.2019.411844,10.1016/j.physb.2019.411844,P3HT,PCBM,P3HT,PCBM,CCCCCCc1ccsc1,CCCCC(=O)OCC1(C2=CC=CC=C2)C3=CC=CC4=CC=CC5=CC=CC6=CC=CC7=CC=CC1=C7C6=C5C4=C3,0.56,7.51,45.49,1.92,1.9131274400000005,0.3579458333333059,,,1:1,,,,ITO/PEDOT:PSS/P3HT:PCBM/LiF/Al,conventional,LiF,LiF,PEDOT:PSS,PEDOT:PSS,,chloroform,chloroform,,-5.01,-3.12,,-6.1,-3.7,
60790,10.1016/j.physb.2019.411844,10.1016/j.physb.2019.411844,P3HT,PCBM,P3HT,PCBM,CCCCCCc1ccsc1,CCCCC(=O)OCC1(C2=CC=CC=C2)C3=CC=CC4=CC=CC5=CC=CC6=CC=CC7=CC=CC1=C7C6=C5C4=C3,0.59,13.03,60.32,4.64,4.63722064,0.0598999999999977,,,1:1,1.5% NiO,NiO,1.5%,ITO/PEDOT:PSS/P3HT:PCBM:NiO/LiF/Al,conventional,LiF,LiF,PEDOT:PSS,PEDOT:PSS,,chloroform,chloroform,,-5.01,-3.12,,-6.1,-3.7,
60791,10.1016/j.physb.2019.411844,10.1016/j.physb.2019.411844,P3HT,PCBM,P3HT,PCBM,CCCCCCc1ccsc1,CCCCC(=O)OCC1(C2=CC=CC=C2)C3=CC=CC4=CC=CC5=CC=CC6=CC=CC7=CC=CC1=C7C6=C5C4=C3,0.57,11.38,54.91,3.58,3.56179206,0.5086016759776639,,,1:1,2.5% NiO,NiO,2.5%,ITO/PEDOT:PSS/P3HT:PCBM:NiO/LiF/Al,conventional,LiF,LiF,PEDOT:PSS,PEDOT:PSS,,chloroform,chloroform,,-5.01,-3.12,,-6.1,-3.7,
60792,10.1016/j.physb.2019.411844,10.1016/j.physb.2019.411844,P3HT,PCBM,P3HT,PCBM,CCCCCCc1ccsc1,CCCCC(=O)OCC1(C2=CC=CC=C2)C3=CC=CC4=CC=CC5=CC=CC6=CC=CC7=CC=CC1=C7C6=C5C4=C3,0.58,10.59,44.34,2.74,2.72345148,0.6039605839416122,,,1:1,5.0% NiO,NiO,5.0%,ITO/PEDOT:PSS/P3HT:PCBM:NiO/LiF/Al,conventional,LiF,LiF,PEDOT:PSS,PEDOT:PSS,,chloroform,chloroform,,-5.01,-3.12,,-6.1,-3.7,
60793,10.1016/j.physb.2019.411844,10.1016/j.physb.2019.411844,P3HT,PCBM,P3HT,PCBM,CCCCCCc1ccsc1,CCCCC(=O)OCC1(C2=CC=CC=C2)C3=CC=CC4=CC=CC5=CC=CC6=CC=CC7=CC=CC1=C7C6=C5C4=C3,0.6,8.8,43.34,2.31,2.288352,0.9371428571428524,,,1:1,7.5% NiO,NiO,7.5%,ITO/PEDOT:PSS/P3HT:PCBM:NiO/LiF/Al,conventional,LiF,LiF,PEDOT:PSS,PEDOT:PSS,,chloroform,chloroform,,-5.01,-3.12,,-6.1,-3.7,
60794,10.1016/j.physb.2021.412859,10.1016/j.physb.2021.412859,P3HT,PCBM,P3HT,PCBM,CCCCCCc1ccsc1,CCCCC(=O)OCC1(C2=CC=CC=C2)C3=CC=CC4=CC=CC5=CC=CC6=CC=CC7=CC=CC1=C7C6=C5C4=C3,0.26,6.8,36.0,0.64,0.63648,0.5499999999999949,,,,,,,PEDOT:PSS/P3HT:PCBM/Al,,,,PEDOT:PSS,PEDOT:PSS,,,,,-5.01,-3.12,,-6.1,-3.7,
60796,10.1016/j.physb.2021.412859,10.1016/j.physb.2021.412859,P3HT,PCBM,P3HT,PCBM,CCCCCCc1ccsc1,CCCCC(=O)OCC1(C2=CC=CC=C2)C3=CC=CC4=CC=CC5=CC=CC6=CC=CC7=CC=CC1=C7C6=C5C4=C3,0.4,9.5,41.0,1.55,1.558,0.516129032258065,,,1:1,,,,PEDOT:PSS/P3HT:PCBM/LiF/Al,conventional,LiF,LiF,PEDOT:PSS,PEDOT:PSS,,chloroform,,110.0,-5.01,-3.12,,-6.1,-3.7,
60799,10.1016/j.physb.2021.413321,10.1016/j.physb.2021.413321,P3HT,PCBM,P3HT,PCBM,CCCCCCc1ccsc1,CCCCC(=O)OCC1(C2=CC=CC=C2)C3=CC=CC4=CC=CC5=CC=CC6=CC=CC7=CC=CC1=C7C6=C5C4=C3,0.55,11.84,41.75,2.7,2.7187600000000005,0.6948148148148271,,,1:1,,,,ITO/PEDOT:PSS/P3HT:PCBM-Ag:Fe:Ni NPs/LiF/Al,conventional,LiF,LiF,PEDOT:PSS,PEDOT:PSS,,chloroform,chloroform,100.0,-5.01,-3.12,,-6.1,-3.7,
60800,10.1016/j.physb.2021.413321,10.1016/j.physb.2021.413321,P3HT,PCBM,P3HT,PCBM,CCCCCCc1ccsc1,CCCCC(=O)OCC1(C2=CC=CC=C2)C3=CC=CC4=CC=CC5=CC=CC6=CC=CC7=CC=CC1=C7C6=C5C4=C3,0.58,13.49,43.23,3.4,3.38240166,0.5175982352941353,,,1:1,Ag:Fe:Ni nanoparticles,,1 wt%,ITO/PEDOT:PSS/P3HT:PCBM-Ag:Fe:Ni NPs/LiF/Al,conventional,LiF,LiF,PEDOT:PSS,PEDOT:PSS,,chloroform,chloroform,100.0,-5.01,-3.12,,-6.1,-3.7,
60801,10.1016/j.physb.2021.413321,10.1016/j.physb.2021.413321,P3HT,PCBM,P3HT,PCBM,CCCCCCc1ccsc1,CCCCC(=O)OCC1(C2=CC=CC=C2)C3=CC=CC4=CC=CC5=CC=CC6=CC=CC7=CC=CC1=C7C6=C5C4=C3,0.55,14.3,48.67,3.83,3.827895500000001,0.0549477806788325,,,1:1,Ag:Fe:Ni nanoparticles,,3 wt%,ITO/PEDOT:PSS/P3HT:PCBM-Ag:Fe:Ni NPs/LiF/Al,conventional,LiF,LiF,PEDOT:PSS,PEDOT:PSS,,chloroform,chloroform,100.0,-5.01,-3.12,,-6.1,-3.7,
60802,10.1016/j.physb.2022.414347,10.1016/j.physb.2022.414347,P3HT,PC61BM,P3HT,PC61BM,CCCCCCc1ccsc1,COC(=O)CCCC1(c2ccccc2)C23c4c5c6c7c8c9c(c%10c%11c2c2c%12c4c4c%13c5c5c7c7c8c8c%14c9c%10c9c%10c%11c2c2c%11c%12c4c4c%12c%13c5c5c7c7c8c8c%14c9c9c%10c2c2c%11c4c4c%12c5c7c5c8c9c2c45)C613,0.55,10.31,39.43,2.14,2.23587815,4.480287383177564,,,1:1,,,0 wt%,ITO/PEDOT:PSS/active layer/Al,conventional,"Al (serves as both electrode and ETL? Actually text says 'top electrode aluminium and electron transport layer (ETL) were deposited' but thicknesses 80 nm and 0.5 nm, likely Al as electrode and LiF or similar as ETL? But text says 'electron transport layer (ETL) were deposited on the solar absorber film with thicknesses 80 nm and 0.5 nm' – ambiguous. I'll leave ETL blank.",,PEDOT:PSS,PEDOT:PSS,,chloroform,chloroform,,-5.01,-3.12,,-6.1,-3.7,
60803,10.1016/j.physb.2022.414347,10.1016/j.physb.2022.414347,P3HT,PC61BM,P3HT,PC61BM,CCCCCCc1ccsc1,COC(=O)CCCC1(c2ccccc2)C23c4c5c6c7c8c9c(c%10c%11c2c2c%12c4c4c%13c5c5c7c7c8c8c%14c9c%10c9c%10c%11c2c2c%11c%12c4c4c%12c%13c5c5c7c7c8c8c%14c9c9c%10c2c2c%11c4c4c%12c5c7c5c8c9c2c45)C613,0.55,13.77,45.54,3.49,3.4489719,1.1755902578796595,,,1:1,ZnS:Ag,,1 wt%,ITO/PEDOT:PSS/active layer/Al,conventional,"Al (serves as both electrode and ETL? Actually text says 'top electrode aluminium and electron transport layer (ETL) were deposited' but thicknesses 80 nm and 0.5 nm, likely Al as electrode and LiF or similar as ETL? But text says 'electron transport layer (ETL) were deposited on the solar absorber film with thicknesses 80 nm and 0.5 nm' – ambiguous. I'll leave ETL blank.",,PEDOT:PSS,PEDOT:PSS,,chloroform,chloroform,,-5.01,-3.12,,-6.1,-3.7,
60804,10.1016/j.physb.2022.414347,10.1016/j.physb.2022.414347,P3HT,PC61BM,P3HT,PC61BM,CCCCCCc1ccsc1,COC(=O)CCCC1(c2ccccc2)C23c4c5c6c7c8c9c(c%10c%11c2c2c%12c4c4c%13c5c5c7c7c8c8c%14c9c%10c9c%10c%11c2c2c%11c%12c4c4c%12c%13c5c5c7c7c8c8c%14c9c9c%10c2c2c%11c4c4c%12c5c7c5c8c9c2c45)C613,0.53,14.3,52.63,4.5,3.9888277,11.359384444444435,,,1:1,ZnS:Ag,,3 wt%,ITO/PEDOT:PSS/active layer/Al,conventional,"Al (serves as both electrode and ETL? Actually text says 'top electrode aluminium and electron transport layer (ETL) were deposited' but thicknesses 80 nm and 0.5 nm, likely Al as electrode and LiF or similar as ETL? But text says 'electron transport layer (ETL) were deposited on the solar absorber film with thicknesses 80 nm and 0.5 nm' – ambiguous. I'll leave ETL blank.",,PEDOT:PSS,PEDOT:PSS,,chloroform,chloroform,,-5.01,-3.12,,-6.1,-3.7,
60805,10.1016/j.physb.2022.414347,10.1016/j.physb.2022.414347,P3HT,PC61BM,P3HT,PC61BM,CCCCCCc1ccsc1,COC(=O)CCCC1(c2ccccc2)C23c4c5c6c7c8c9c(c%10c%11c2c2c%12c4c4c%13c5c5c7c7c8c8c%14c9c%10c9c%10c%11c2c2c%11c%12c4c4c%12c%13c5c5c7c7c8c8c%14c9c9c%10c2c2c%11c4c4c%12c5c7c5c8c9c2c45)C613,0.56,12.22,43.98,3.15,3.0096393600000004,4.455893333333317,,,1:1,ZnS:Ag,,5 wt%,ITO/PEDOT:PSS/active layer/Al,conventional,"Al (serves as both electrode and ETL? Actually text says 'top electrode aluminium and electron transport layer (ETL) were deposited' but thicknesses 80 nm and 0.5 nm, likely Al as electrode and LiF or similar as ETL? But text says 'electron transport layer (ETL) were deposited on the solar absorber film with thicknesses 80 nm and 0.5 nm' – ambiguous. I'll leave ETL blank.",,PEDOT:PSS,PEDOT:PSS,,chloroform,chloroform,,-5.01,-3.12,,-6.1,-3.7,
60811,10.1016/j.physb.2023.415252,10.1016/j.physb.2023.415252,P3HT,PC61BM,P3HT,PC61BM,CCCCCCc1ccsc1,COC(=O)CCCC1(c2ccccc2)C23c4c5c6c7c8c9c(c%10c%11c2c2c%12c4c4c%13c5c5c7c7c8c8c%14c9c%10c9c%10c%11c2c2c%11c%12c4c4c%12c%13c5c5c7c7c8c8c%14c9c9c%10c2c2c%11c4c4c%12c5c7c5c8c9c2c45)C613,0.46,5.01,39.0,0.9,0.8987940000000001,0.1339999999999921,0.9,,1:0.9,,,,FTO/ZnO/active layer/PEDOT:PSS/Ag,,ZnO,ZnO,PEDOT:PSS,PEDOT:PSS,,chlorobenzene,chlorobenzene,140.0,-5.01,-3.12,,-6.1,-3.7,
60812,10.1016/j.physb.2023.415252,10.1016/j.physb.2023.415252,P3HT,PC61BM,P3HT,PC61BM,CCCCCCc1ccsc1,COC(=O)CCCC1(c2ccccc2)C23c4c5c6c7c8c9c(c%10c%11c2c2c%12c4c4c%13c5c5c7c7c8c8c%14c9c%10c9c%10c%11c2c2c%11c%12c4c4c%12c%13c5c5c7c7c8c8c%14c9c9c%10c2c2c%11c4c4c%12c5c7c5c8c9c2c45)C613,0.5,6.27,40.0,1.25,1.254,0.3200000000000003,1.25,,1:0.9,0.25 wt% MoS2,MoS2,0.25 wt%,FTO/ZnO/active layer/PEDOT:PSS/Ag,,ZnO,ZnO,PEDOT:PSS,PEDOT:PSS,,chlorobenzene,chlorobenzene,140.0,-5.01,-3.12,,-6.1,-3.7,
60813,10.1016/j.physb.2023.415252,10.1016/j.physb.2023.415252,P3HT,PC61BM,P3HT,PC61BM,CCCCCCc1ccsc1,COC(=O)CCCC1(c2ccccc2)C23c4c5c6c7c8c9c(c%10c%11c2c2c%12c4c4c%13c5c5c7c7c8c8c%14c9c%10c9c%10c%11c2c2c%11c%12c4c4c%12c%13c5c5c7c7c8c8c%14c9c9c%10c2c2c%11c4c4c%12c5c7c5c8c9c2c45)C613,0.55,8.5,41.0,2.1,1.9167500000000004,8.72619047619046,2.1,,1:0.9,0.35 wt% MoS2,MoS2,0.35 wt%,FTO/ZnO/active layer/PEDOT:PSS/Ag,,ZnO,ZnO,PEDOT:PSS,PEDOT:PSS,,chlorobenzene,chlorobenzene,140.0,-5.01,-3.12,,-6.1,-3.7,
60814,10.1016/j.physb.2023.415252,10.1016/j.physb.2023.415252,P3HT,PC61BM,P3HT,PC61BM,CCCCCCc1ccsc1,COC(=O)CCCC1(c2ccccc2)C23c4c5c6c7c8c9c(c%10c%11c2c2c%12c4c4c%13c5c5c7c7c8c8c%14c9c%10c9c%10c%11c2c2c%11c%12c4c4c%12c%13c5c5c7c7c8c8c%14c9c9c%10c2c2c%11c4c4c%12c5c7c5c8c9c2c45)C613,0.76,9.1,43.0,2.97,2.97388,0.1306397306397192,2.97,,1:0.9,0.5 wt% MoS2,MoS2,0.5 wt%,FTO/ZnO/active layer/PEDOT:PSS/Ag,inverted,ZnO,ZnO,PEDOT:PSS,PEDOT:PSS,,chlorobenzene,chlorobenzene,140.0,-5.01,-3.12,,-6.1,-3.7,
60815,10.1016/j.physb.2023.415252,10.1016/j.physb.2023.415252,P3HT,PC61BM,P3HT,PC61BM,CCCCCCc1ccsc1,COC(=O)CCCC1(c2ccccc2)C23c4c5c6c7c8c9c(c%10c%11c2c2c%12c4c4c%13c5c5c7c7c8c8c%14c9c%10c9c%10c%11c2c2c%11c%12c4c4c%12c%13c5c5c7c7c8c8c%14c9c9c%10c2c2c%11c4c4c%12c5c7c5c8c9c2c45)C613,0.55,8.05,40.0,2.13,1.7710000000000006,16.854460093896684,2.13,,1:0.9,0.6 wt% MoS2,MoS2,0.6 wt%,FTO/ZnO/active layer/PEDOT:PSS/Ag,,ZnO,ZnO,PEDOT:PSS,PEDOT:PSS,,chlorobenzene,chlorobenzene,140.0,-5.01,-3.12,,-6.1,-3.7,
60840,10.1016/j.polymer.2019.122131,10.1016/j.polymer.2019.122131,P1,Y6,P1,Y6,CCCCCCCCc1cc(-c2c(-c3cccs3)sc3c(-c4cc(CCCCCCCC)c(CCCCCCCC)s4)c(-c4ccc(-c5cccc6nsnc56)s4)sc23)sc1CCCCCCCC,CCCCCCCCCCCc1c(/C=C2\C(=O)c3cc(F)c(F)cc3C2=C(C#N)C#N)sc2c1sc1c3c4nsnc4c4c5sc6c(CCCCCCCCCCC)c(/C=C7\C(=O)c8cc(F)c(F)cc8C7=C(C#N)C#N)sc6c5n(CC(CC)CCCC)c4c3n(CC(CC)CCCC)c21,0.86,22.01,56.0,10.58,10.600016,0.1891871455576562,9.74,10.58,0:100,,,,inverted,inverted,ZnO NPs/PEIE,ZnO/PEIE,MoOx,MoO3,100.0,,,,,,,-5.65,-4.09,
60844,10.1016/j.polymer.2019.122131,10.1016/j.polymer.2019.122131,P1,IT-4F,P1,IT-4F,CCCCCCCCc1cc(-c2c(-c3cccs3)sc3c(-c4cc(CCCCCCCC)c(CCCCCCCC)s4)c(-c4ccc(-c5cccc6nsnc56)s4)sc23)sc1CCCCCCCC,CCCCCCc1ccc(C2(c3ccc(CCCCCC)cc3)c3cc4c(cc3-c3sc5cc(/C=C6\C(=O)c7cc(F)c(F)cc7C6=C(C#N)C#N)sc5c32)C(c2ccc(CCCCCC)cc2)(c2ccc(CCCCCC)cc2)c2c-4sc3cc(/C=C4\C(=O)c5cc(F)c(F)cc5C4=C(C#N)C#N)sc23)cc1,0.91,10.36,70.0,6.59,6.5993200000000005,0.1414264036418916,6.29,6.59,100:0,,,,inverted,inverted,ZnO NPs/PEIE,ZnO/PEIE,MoOx,MoO3,100.0,,,,,,,-5.66,-4.14,
60845,10.1016/j.polymer.2020.122408,10.1016/j.polymer.2020.122408,P(BDTO-TTFQ),ITIC,P(BDTO-TTFQ),ITIC,,CCCCCCc1ccc(C2(c3ccc(CCCCCC)cc3)c3cc4c(cc3-c3sc5cc(C=C6C(=O)c7ccccc7C6=C(C#N)C#N)sc5c32)C(c2ccc(CCCCCC)cc2)(c2ccc(CCCCCC)cc2)c2c-4sc3cc(C=C4C(=O)c5ccccc5C4=C(C#N)C#N)sc23)cc1,0.77,9.6,54.0,3.99,3.99168,0.0421052631578811,3.81,3.99,1:1 (w:w),0.5 vol% DIO,DIO,0.5 vol%,ITO/PEDOT:PSS/1:1 (w:w) polymer:ITIC + 0.5 vol% DIO/PDINO/Al,conventional,PDINO,PDINO,PEDOT:PSS,PEDOT:PSS,,,,,,,,-5.576,-3.916,
60846,10.1016/j.polymer.2020.122408,10.1016/j.polymer.2020.122408,P(BDTO-TFQ),ITIC,P(BDTO-TFQ),ITIC,,CCCCCCc1ccc(C2(c3ccc(CCCCCC)cc3)c3cc4c(cc3-c3sc5cc(C=C6C(=O)c7ccccc7C6=C(C#N)C#N)sc5c32)C(c2ccc(CCCCCC)cc2)(c2ccc(CCCCCC)cc2)c2c-4sc3cc(C=C4C(=O)c5ccccc5C4=C(C#N)C#N)sc23)cc1,0.88,9.04,44.0,3.49,3.500288,0.2947851002865224,3.27,3.49,1:1 (w:w),0.5 vol% DIO,DIO,0.5 vol%,ITO/PEDOT:PSS/1:1 (w:w) polymer:ITIC + 0.5 vol% DIO/PDINO/Al,conventional,PDINO,PDINO,PEDOT:PSS,PEDOT:PSS,,,,,,,,-5.576,-3.916,
60847,10.1016/j.polymer.2020.122408,10.1016/j.polymer.2020.122408,P(BDTT-TTFQ),ITIC,P(BDTT-TTFQ),ITIC,CCCCCCc1ccc(-c2nc3c(-c4cccs4)c(F)c(F)c(-c4ccc(-c5cc6c(-c7ccc(CC(CC)CCCC)s7)c7sccc7c(-c7ccc(CC(CC)CCCC)s7)c6s5)s4)c3nc2-c2ccc(CCCCCC)s2)s1,CCCCCCc1ccc(C2(c3ccc(CCCCCC)cc3)c3cc4c(cc3-c3sc5cc(C=C6C(=O)c7ccccc7C6=C(C#N)C#N)sc5c32)C(c2ccc(CCCCCC)cc2)(c2ccc(CCCCCC)cc2)c2c-4sc3cc(C=C4C(=O)c5ccccc5C4=C(C#N)C#N)sc23)cc1,0.84,14.06,57.0,6.69,6.731927999999999,0.6267264573990827,6.46,6.69,1:1 (w:w),0.5 vol% DIO,DIO,0.5 vol%,ITO/PEDOT:PSS/1:1 (w:w) polymer:ITIC + 0.5 vol% DIO/PDINO/Al,conventional,PDINO,PDINO,PEDOT:PSS,PEDOT:PSS,,,,,-5.34,-3.26,,-5.576,-3.916,
60848,10.1016/j.polymer.2020.122408,10.1016/j.polymer.2020.122408,P(BDTT-TFQ),ITIC,P(BDTT-TFQ),ITIC,,CCCCCCc1ccc(C2(c3ccc(CCCCCC)cc3)c3cc4c(cc3-c3sc5cc(C=C6C(=O)c7ccccc7C6=C(C#N)C#N)sc5c32)C(c2ccc(CCCCCC)cc2)(c2ccc(CCCCCC)cc2)c2c-4sc3cc(C=C4C(=O)c5ccccc5C4=C(C#N)C#N)sc23)cc1,0.95,13.05,57.0,7.06,7.066575,0.0931303116147402,6.73,7.06,1:1 (w:w),0.5 vol% DIO,DIO,0.5 vol%,ITO/PEDOT:PSS/1:1 (w:w) polymer:ITIC + 0.5 vol% DIO/PDINO/Al,conventional,PDINO,PDINO,PEDOT:PSS,PEDOT:PSS,,,,,,,,-5.576,-3.916,
60849,10.1016/j.polymer.2020.122408,10.1016/j.polymer.2020.122408,P(BDTSi-TTFQ),ITIC,P(BDTSi-TTFQ),ITIC,,CCCCCCc1ccc(C2(c3ccc(CCCCCC)cc3)c3cc4c(cc3-c3sc5cc(C=C6C(=O)c7ccccc7C6=C(C#N)C#N)sc5c32)C(c2ccc(CCCCCC)cc2)(c2ccc(CCCCCC)cc2)c2c-4sc3cc(C=C4C(=O)c5ccccc5C4=C(C#N)C#N)sc23)cc1,0.95,11.61,57.0,6.21,6.286814999999999,1.236956521739114,5.96,6.21,1:1 (w:w),0.5 vol% DIO,DIO,0.5 vol%,ITO/PEDOT:PSS/1:1 (w:w) polymer:ITIC + 0.5 vol% DIO/PDINO/Al,conventional,PDINO,PDINO,PEDOT:PSS,PEDOT:PSS,,,,,,,,-5.576,-3.916,
60850,10.1016/j.polymer.2020.122408,10.1016/j.polymer.2020.122408,P(BDTSi-TFQ),ITIC,P(BDTSi-TFQ),ITIC,,CCCCCCc1ccc(C2(c3ccc(CCCCCC)cc3)c3cc4c(cc3-c3sc5cc(C=C6C(=O)c7ccccc7C6=C(C#N)C#N)sc5c32)C(c2ccc(CCCCCC)cc2)(c2ccc(CCCCCC)cc2)c2c-4sc3cc(C=C4C(=O)c5ccccc5C4=C(C#N)C#N)sc23)cc1,0.92,2.31,35.0,0.75,0.74382,0.8239999999999951,0.57,0.75,1:1 (w:w),0.5 vol% DIO,DIO,0.5 vol%,ITO/PEDOT:PSS/1:1 (w:w) polymer:ITIC + 0.5 vol% DIO/PDINO/Al,conventional,PDINO,PDINO,PEDOT:PSS,PEDOT:PSS,,,,,,,,-5.576,-3.916,
60851,10.1016/j.polymer.2020.122900,10.1016/j.polymer.2020.122900,PTV-C12,BO-4Cl,PTV-C12,BO-4Cl,,CCCCCCCCCCCc1c(/C=C2\C(=O)c3cc(Cl)c(Cl)cc3C2=C(C#N)C#N)sc2c1sc1c3c4nsnc4c4c5sc6c(CCCCCCCCCCC)c(/C=C7\C(=O)c8cc(Cl)c(Cl)cc8C7=C(C#N)C#N)sc6c5n(CC(CCCC)CCCCCC)c4c3n(CC(CCCC)CCCCCC)c21,0.77,9.47,37.45,2.75,2.730816550000001,0.6975799999999795,2.68,2.75,,,,,conventional,conventional,,,,,,,,,,,,-5.68,-4.1,
60852,10.1016/j.polymer.2020.122900,10.1016/j.polymer.2020.122900,PTVT-C12,BO-4Cl,PTVT-C12,BO-4Cl,,CCCCCCCCCCCc1c(/C=C2\C(=O)c3cc(Cl)c(Cl)cc3C2=C(C#N)C#N)sc2c1sc1c3c4nsnc4c4c5sc6c(CCCCCCCCCCC)c(/C=C7\C(=O)c8cc(Cl)c(Cl)cc8C7=C(C#N)C#N)sc6c5n(CC(CCCC)CCCCCC)c4c3n(CC(CCCC)CCCCCC)c21,0.77,17.41,48.2,6.44,6.461547400000001,0.3345869565217425,6.33,6.44,,,,,conventional,conventional,,,PEDOT:PSS,,,,,,,,,-5.68,-4.1,
60877,10.1016/j.polymer.2022.124639,10.1016/j.polymer.2022.124639,PBDT-3T,ITCPTC,PBDT-3T,ITCPTC,CCCCC(CC)Cc1ccsc1-c1ccc(-c2sc(-c3cc4c(-c5cc(F)c(CC(CC)CCCC)s5)c5sccc5c(-c5cc(F)c(CC(CC)CCCC)s5)c4s3)cc2CC(CC)CCCC)s1,CCCCCCc1ccc(C2(c3ccc(CCCCCC)cc3)c3cc4c(cc3-c3sc5cc(/C=C6\C(=O)c7cscc7C6=C(C#N)C#N)sc5c32)C(c2ccc(CCCCCC)cc2)(c2ccc(CCCCCC)cc2)c2c-4sc3cc(/C=C4\C(=O)c5cscc5C4=C(C#N)C#N)sc23)cc1,0.97,14.08,49.21,6.72,6.72090496,0.0134666666666759,6.65,6.72,1:1,,,,ITO/PEDOT:PSS/active layer/PDINO/Al,conventional,PDINO,PDINO,PEDOT:PSS,PEDOT:PSS,130.0,chloroform,chloroform,100.0,-5.48,-3.21,,-5.63,-3.96,
60878,10.1016/j.polymer.2022.124639,10.1016/j.polymer.2022.124639,PBDT-3T,ITCPTC,PBDT-3T,ITCPTC,CCCCC(CC)Cc1ccsc1-c1ccc(-c2sc(-c3cc4c(-c5cc(F)c(CC(CC)CCCC)s5)c5sccc5c(-c5cc(F)c(CC(CC)CCCC)s5)c4s3)cc2CC(CC)CCCC)s1,CCCCCCc1ccc(C2(c3ccc(CCCCCC)cc3)c3cc4c(cc3-c3sc5cc(/C=C6\C(=O)c7cscc7C6=C(C#N)C#N)sc5c32)C(c2ccc(CCCCCC)cc2)(c2ccc(CCCCCC)cc2)c2c-4sc3cc(/C=C4\C(=O)c5cscc5C4=C(C#N)C#N)sc23)cc1,0.95,13.92,56.61,7.51,7.4861064,0.3181571238348877,7.38,7.51,1:1,0.5,,,ITO/PEDOT:PSS/active layer/PDINO/Al,conventional,PDINO,PDINO,PEDOT:PSS,PEDOT:PSS,130.0,chloroform,chloroform,100.0,-5.48,-3.21,,-5.63,-3.96,
60879,10.1016/j.polymer.2022.124639,10.1016/j.polymer.2022.124639,PBDT-3T,ITCPTC,PBDT-3T,ITCPTC,CCCCC(CC)Cc1ccsc1-c1ccc(-c2sc(-c3cc4c(-c5cc(F)c(CC(CC)CCCC)s5)c5sccc5c(-c5cc(F)c(CC(CC)CCCC)s5)c4s3)cc2CC(CC)CCCC)s1,CCCCCCc1ccc(C2(c3ccc(CCCCCC)cc3)c3cc4c(cc3-c3sc5cc(/C=C6\C(=O)c7cscc7C6=C(C#N)C#N)sc5c32)C(c2ccc(CCCCCC)cc2)(c2ccc(CCCCCC)cc2)c2c-4sc3cc(/C=C4\C(=O)c5cscc5C4=C(C#N)C#N)sc23)cc1,0.96,12.88,55.08,6.81,6.81053184,0.0078096916299535,6.31,6.81,1:1,0.5,,,ITO/PEDOT:PSS/active layer/PDINO/Al,conventional,PDINO,PDINO,PEDOT:PSS,PEDOT:PSS,130.0,chloroform,chloroform,100.0,-5.48,-3.21,,-5.63,-3.96,
60880,10.1016/j.polymer.2022.124639,10.1016/j.polymer.2022.124639,PNDT-3T,ITCPTC,PNDT-3T,ITCPTC,,CCCCCCc1ccc(C2(c3ccc(CCCCCC)cc3)c3cc4c(cc3-c3sc5cc(/C=C6\C(=O)c7cscc7C6=C(C#N)C#N)sc5c32)C(c2ccc(CCCCCC)cc2)(c2ccc(CCCCCC)cc2)c2c-4sc3cc(/C=C4\C(=O)c5cscc5C4=C(C#N)C#N)sc23)cc1,0.96,15.9,63.7,9.72,9.723168,0.0325925925925977,9.65,9.72,1:1,,,,ITO/PEDOT:PSS/active layer/PDINO/Al,conventional,PDINO,PDINO,PEDOT:PSS,PEDOT:PSS,130.0,chloroform,chloroform,100.0,,,,-5.63,-3.96,
60881,10.1016/j.polymer.2022.124639,10.1016/j.polymer.2022.124639,PNDT-3T,ITCPTC,PNDT-3T,ITCPTC,,CCCCCCc1ccc(C2(c3ccc(CCCCCC)cc3)c3cc4c(cc3-c3sc5cc(/C=C6\C(=O)c7cscc7C6=C(C#N)C#N)sc5c32)C(c2ccc(CCCCCC)cc2)(c2ccc(CCCCCC)cc2)c2c-4sc3cc(/C=C4\C(=O)c5cscc5C4=C(C#N)C#N)sc23)cc1,0.97,13.4,65.52,8.52,8.516289599999999,0.0435492957746596,8.42,8.52,1:1,0.5,,0.5%,ITO/PEDOT:PSS/active layer/PDINO/Al,conventional,PDINO,PDINO,PEDOT:PSS,PEDOT:PSS,130.0,chloroform,chloroform,100.0,,,,-5.63,-3.96,
60882,10.1016/j.polymer.2022.124639,10.1016/j.polymer.2022.124639,PNDT-3T,ITCPTC,PNDT-3T,ITCPTC,,CCCCCCc1ccc(C2(c3ccc(CCCCCC)cc3)c3cc4c(cc3-c3sc5cc(/C=C6\C(=O)c7cscc7C6=C(C#N)C#N)sc5c32)C(c2ccc(CCCCCC)cc2)(c2ccc(CCCCCC)cc2)c2c-4sc3cc(/C=C4\C(=O)c5cscc5C4=C(C#N)C#N)sc23)cc1,0.95,14.47,63.28,8.7,8.6987852,0.0139632183908003,7.8,8.7,1:1,0.5,,,ITO/PEDOT:PSS/active layer/PDINO/Al,conventional,PDINO,PDINO,PEDOT:PSS,PEDOT:PSS,130.0,chloroform,chloroform,100.0,,,,-5.63,-3.96,
60896,10.1016/j.polymer.2022.125267,10.1016/j.polymer.2022.125267,PM6,BT-rho,PM6,BT-rho,COC(=O)C(C)(C)c1cc(C)cc(-c2sc3c4sc5cc(/C=C6/C(=O)c7cc(F)cc(c7)C(=O)/C6=C\c6cc(C(C)(C)C(=O)OC)c(-c7cc(C)cc(C(C)(C)C(=O)OC)c7)s6)sc5c4c(C(C)(C)C(=O)OC)ccc2-3)c1,,1.1,3.4,39.5,1.48,1.4773000000000005,0.1824324324324123,,1.48,1:0:1.2,,,,ITO/ZnO NPs/PEIE/active layer/MoOx/Ag,inverted,ZnO NPs/PEIE,ZnO/PEIE,MoOx,MoO3,110.0,,,,-5.56,-3.65,,,,
60897,10.1016/j.polymer.2022.125267,10.1016/j.polymer.2022.125267,PM6,BT-rhoCN,PM6,BT-rhoCN,COC(=O)C(C)(C)c1cc(C)cc(-c2sc3c4sc5cc(/C=C6/C(=O)c7cc(F)cc(c7)C(=O)/C6=C\c6cc(C(C)(C)C(=O)OC)c(-c7cc(C)cc(C(C)(C)C(=O)OC)c7)s6)sc5c4c(C(C)(C)C(=O)OC)ccc2-3)c1,,1.04,1.1,29.11,0.33,0.3330184,0.9146666666666764,,0.33,1:0:1.2,,,,ITO/ZnO NPs/PEIE/active layer/MoOx/Ag,inverted,ZnO NPs/PEIE,ZnO/PEIE,MoOx,MoO3,110.0,,,,-5.56,-3.65,,,,
60898,10.1016/j.polymer.2023.126237,10.1016/j.polymer.2023.126237,2FP-2EH,IT-4F,2FP-2EH,IT-4F,,CCCCCCc1ccc(C2(c3ccc(CCCCCC)cc3)c3cc4c(cc3-c3sc5cc(/C=C6\C(=O)c7cc(F)c(F)cc7C6=C(C#N)C#N)sc5c32)C(c2ccc(CCCCCC)cc2)(c2ccc(CCCCCC)cc2)c2c-4sc3cc(/C=C4\C(=O)c5cc(F)c(F)cc5C4=C(C#N)C#N)sc23)cc1,0.82,16.73,40.32,5.54,5.53133952,0.1563263537906071,4.85,5.54,1:1,,,,inverted,inverted,ZnO,ZnO,MoO3,MoO3,,,,,,,,-5.66,-4.14,
60899,10.1016/j.polymer.2023.126237,10.1016/j.polymer.2023.126237,2FP-2EH,IT-4F,2FP-2EH,IT-4F,,CCCCCCc1ccc(C2(c3ccc(CCCCCC)cc3)c3cc4c(cc3-c3sc5cc(/C=C6\C(=O)c7cc(F)c(F)cc7C6=C(C#N)C#N)sc5c32)C(c2ccc(CCCCCC)cc2)(c2ccc(CCCCCC)cc2)c2c-4sc3cc(/C=C4\C(=O)c5cc(F)c(F)cc5C4=C(C#N)C#N)sc23)cc1,0.77,19.58,49.12,7.5,7.4056259199999985,1.2583210666666864,7.18,7.5,1:1,,,,inverted,inverted,ZnO,ZnO,MoO3,MoO3,,,,,,,,-5.66,-4.14,
60900,10.1016/j.polymer.2023.126237,10.1016/j.polymer.2023.126237,2FP-1EH-1Si,IT-4F,2FP-1EH-1Si,IT-4F,,CCCCCCc1ccc(C2(c3ccc(CCCCCC)cc3)c3cc4c(cc3-c3sc5cc(/C=C6\C(=O)c7cc(F)c(F)cc7C6=C(C#N)C#N)sc5c32)C(c2ccc(CCCCCC)cc2)(c2ccc(CCCCCC)cc2)c2c-4sc3cc(/C=C4\C(=O)c5cc(F)c(F)cc5C4=C(C#N)C#N)sc23)cc1,0.85,17.04,56.88,8.25,8.2384992,0.1394036363636401,7.76,8.25,1:1,,,,inverted,inverted,ZnO,ZnO,MoO3,MoO3,,,,,,,,-5.66,-4.14,
60901,10.1016/j.polymer.2023.126237,10.1016/j.polymer.2023.126237,2FP-1EH-1Si,IT-4F,2FP-1EH-1Si,IT-4F,,CCCCCCc1ccc(C2(c3ccc(CCCCCC)cc3)c3cc4c(cc3-c3sc5cc(/C=C6\C(=O)c7cc(F)c(F)cc7C6=C(C#N)C#N)sc5c32)C(c2ccc(CCCCCC)cc2)(c2ccc(CCCCCC)cc2)c2c-4sc3cc(/C=C4\C(=O)c5cc(F)c(F)cc5C4=C(C#N)C#N)sc23)cc1,0.8,18.76,59.59,8.96,8.943267200000003,0.1867499999999775,8.46,8.96,1:1,,,,inverted,inverted,ZnO,ZnO,MoO3,MoO3,,,,,,,,-5.66,-4.14,
60902,10.1016/j.polymer.2023.126237,10.1016/j.polymer.2023.126237,2FP-2Si,IT-4F,2FP-2Si,IT-4F,,CCCCCCc1ccc(C2(c3ccc(CCCCCC)cc3)c3cc4c(cc3-c3sc5cc(/C=C6\C(=O)c7cc(F)c(F)cc7C6=C(C#N)C#N)sc5c32)C(c2ccc(CCCCCC)cc2)(c2ccc(CCCCCC)cc2)c2c-4sc3cc(/C=C4\C(=O)c5cc(F)c(F)cc5C4=C(C#N)C#N)sc23)cc1,0.91,19.01,70.73,12.25,12.235653430000005,0.117114857142834,12.04,12.25,1:1,,,,inverted,inverted,ZnO,ZnO,MoO3,MoO3,,,,,,,,-5.66,-4.14,
60903,10.1016/j.polymer.2023.126237,10.1016/j.polymer.2023.126237,2FP-2Si,IT-4F,2FP-2Si,IT-4F,,CCCCCCc1ccc(C2(c3ccc(CCCCCC)cc3)c3cc4c(cc3-c3sc5cc(/C=C6\C(=O)c7cc(F)c(F)cc7C6=C(C#N)C#N)sc5c32)C(c2ccc(CCCCCC)cc2)(c2ccc(CCCCCC)cc2)c2c-4sc3cc(/C=C4\C(=O)c5cc(F)c(F)cc5C4=C(C#N)C#N)sc23)cc1,0.86,20.86,72.22,12.97,12.95597912,0.1081023901310743,12.72,12.97,1:1,,,,inverted,inverted,ZnO,ZnO,MoO3,MoO3,,,,,,,,-5.66,-4.14,
60904,10.1016/j.polymer.2023.126237,10.1016/j.polymer.2023.126237,2FP-2Si,Y6,2FP-2Si,Y6,,CCCCCCCCCCCc1c(/C=C2\C(=O)c3cc(F)c(F)cc3C2=C(C#N)C#N)sc2c1sc1c3c4nsnc4c4c5sc6c(CCCCCCCCCCC)c(/C=C7\C(=O)c8cc(F)c(F)cc8C7=C(C#N)C#N)sc6c5n(CC(CC)CCCC)c4c3n(CC(CC)CCCC)c21,0.87,24.05,63.24,13.25,13.2320214,0.1356875471698059,12.8,13.25,,,,,inverted,inverted,ZnO,ZnO,MoO3,MoO3,,,,,,,,-5.65,-4.09,
60905,10.1016/j.polymer.2023.126237,10.1016/j.polymer.2023.126237,2FP-2Si,Y6,2FP-2Si,Y6,,CCCCCCCCCCCc1c(/C=C2\C(=O)c3cc(F)c(F)cc3C2=C(C#N)C#N)sc2c1sc1c3c4nsnc4c4c5sc6c(CCCCCCCCCCC)c(/C=C7\C(=O)c8cc(F)c(F)cc8C7=C(C#N)C#N)sc6c5n(CC(CC)CCCC)c4c3n(CC(CC)CCCC)c21,0.86,25.58,65.31,14.4,14.36741628,0.2262758333333324,13.96,14.4,,,,,inverted,inverted,ZnO,ZnO,MoO3,MoO3,,,,,,,,-5.65,-4.09,
60906,10.1016/j.polymer.2023.126605,10.1016/j.polymer.2023.126605,PB4T,eC9,PB4T,BTP-eC9,,CCCCCCCCCc1c(C=C2C(=O)c3cc(Cl)c(Cl)cc3C2=C(C#N)C#N)sc2c1sc1c3c4nsnc4c4c5sc6c(CCCCCCCCC)c(C=C7C(=O)c8cc(Cl)c(Cl)cc8C7=C(C#N)C#N)sc6c5n(CC(CCCC)CCCCCC)c4c3n(CC(CCCC)CCCCCC)c21,0.84,26.36,70.0,15.5,15.499679999999998,0.0020645161290457,15.31,15.5,,,,,ITO/PEDOT:PSS/Active Layer/PDINN/Ag,conventional,PDINN,PDINN,PEDOT:PSS,PEDOT:PSS,,toluene,toluene,,,,,-5.68,-3.9,
60907,10.1016/j.polymer.2023.126605,10.1016/j.polymer.2023.126605,PB4T,eC9-2Cl,PB4T,eC9-2Cl,,CCCCCCCCCc1c(/C=C2\C(=O)c3ccc(Cl)cc3C2=C(C#N)C#N)sc2c1sc1c3c4nsnc4c4c5sc6c(CCCCCCCCC)c(/C=C7\C(=O)c8ccc(Cl)cc8C7=C(C#N)C#N)sc6c5n(CC(CCCC)CCCCCC)c4c3n(CC(CCCC)CCCCCC)c21,0.87,25.15,70.0,15.32,15.316349999999998,0.0238250652741654,14.82,15.32,,,,,ITO/PEDOT:PSS/Active Layer/PDINN/Ag,conventional,PDINN,PDINN,PEDOT:PSS,PEDOT:PSS,,toluene,toluene,,,,,-5.57,-3.74,
60908,10.1016/j.polymer.2023.126605,10.1016/j.polymer.2023.126605,PB4T,A4T-3,PB4T,A4T-3,,,0.86,21.53,60.0,11.11,11.10948,0.0046804680467873,10.41,11.11,,,,,ITO/PEDOT:PSS/Active Layer/PDINN/Ag,conventional,PDINN,PDINN,PEDOT:PSS,PEDOT:PSS,,toluene,toluene,,,,,,,
60909,10.1016/j.polymer.2023.126605,10.1016/j.polymer.2023.126605,PB4T,IT-4F,PB4T,IT-4F,,CCCCCCc1ccc(C2(c3ccc(CCCCCC)cc3)c3cc4c(cc3-c3sc5cc(/C=C6\C(=O)c7cc(F)c(F)cc7C6=C(C#N)C#N)sc5c32)C(c2ccc(CCCCCC)cc2)(c2ccc(CCCCCC)cc2)c2c-4sc3cc(/C=C4\C(=O)c5cc(F)c(F)cc5C4=C(C#N)C#N)sc23)cc1,0.84,20.28,68.0,11.58,11.583936,0.0339896373056951,11.5,11.58,,,,,ITO/PEDOT:PSS/Active Layer/PDINN/Ag,conventional,PDINN,PDINN,PEDOT:PSS,PEDOT:PSS,,toluene,toluene,,,,,-5.66,-4.14,
60910,10.1016/j.polymer.2023.126605,10.1016/j.polymer.2023.126605,PB4T,BTA3,PB4T,BTA3,,CCCCCCCCn1nc2c(/C=c3\sc(=C(C#N)C#N)n(CC)c3=O)ccc(-c3cc4c(s3)-c3cc5c(cc3C4(c3ccc(CCCCCC)cc3)c3ccc(CCCCCC)cc3)-c3sc(-c4ccc(/C=c6\sc(=C(C#N)C#N)n(CC)c6=O)c6nn(CCCCCCCC)nc46)cc3C5(c3ccc(CCCCCC)cc3)c3ccc(CCCCCC)cc3)c2n1,1.21,7.29,67.0,5.91,5.910003000000001,5.076142132689229e-05,5.75,5.91,,,,,ITO/PEDOT:PSS/Active Layer/PDINN/Ag,conventional,PDINN,PDINN,PEDOT:PSS,PEDOT:PSS,,toluene,toluene,,,,,-5.49,-3.72,
60911,10.1016/j.polymer.2024.126926,10.1016/j.polymer.2024.126926,PBDT-FPy,Y6,PBDT-FPy,Y6,,CCCCCCCCCCCc1c(/C=C2\C(=O)c3cc(F)c(F)cc3C2=C(C#N)C#N)sc2c1sc1c3c4nsnc4c4c5sc6c(CCCCCCCCCCC)c(/C=C7\C(=O)c8cc(F)c(F)cc8C7=C(C#N)C#N)sc6c5n(CC(CC)CCCC)c4c3n(CC(CC)CCCC)c21,0.892,17.99,47.45,7.61,7.614339459999999,0.0570231274638482,,,,,,,ITO/PEDOT:PSS/active layer/PDINN/Ag,conventional,PDINN,PDINN,PEDOT:PSS,PEDOT:PSS,,,,,,,,-5.65,-4.09,
60912,10.1016/j.polymer.2024.126926,10.1016/j.polymer.2024.126926,PBDT-FPy,Y6,PBDT-FPy,Y6,,CCCCCCCCCCCc1c(/C=C2\C(=O)c3cc(F)c(F)cc3C2=C(C#N)C#N)sc2c1sc1c3c4nsnc4c4c5sc6c(CCCCCCCCCCC)c(/C=C7\C(=O)c8cc(F)c(F)cc8C7=C(C#N)C#N)sc6c5n(CC(CC)CCCC)c4c3n(CC(CC)CCCC)c21,0.87,19.83,48.35,8.34,8.34139035,0.0166708633093456,,,,,,,ITO/PEDOT:PSS/active layer/PDINN/Ag,conventional,PDINN,PDINN,PEDOT:PSS,PEDOT:PSS,,,,,,,,-5.65,-4.09,
60913,10.1016/j.polymer.2024.126926,10.1016/j.polymer.2024.126926,PBDT-Py,Y6,PBDT-Py,Y6,,CCCCCCCCCCCc1c(/C=C2\C(=O)c3cc(F)c(F)cc3C2=C(C#N)C#N)sc2c1sc1c3c4nsnc4c4c5sc6c(CCCCCCCCCCC)c(/C=C7\C(=O)c8cc(F)c(F)cc8C7=C(C#N)C#N)sc6c5n(CC(CC)CCCC)c4c3n(CC(CC)CCCC)c21,0.858,19.59,53.38,8.97,8.972227836,0.024836521739124,,,,,,,ITO/PEDOT:PSS/active layer/PDINN/Ag,conventional,PDINN,PDINN,PEDOT:PSS,PEDOT:PSS,,,,,,,,-5.65,-4.09,
60914,10.1016/j.polymer.2024.126926,10.1016/j.polymer.2024.126926,PBDT-Py,Y6,PBDT-Py,Y6,,CCCCCCCCCCCc1c(/C=C2\C(=O)c3cc(F)c(F)cc3C2=C(C#N)C#N)sc2c1sc1c3c4nsnc4c4c5sc6c(CCCCCCCCCCC)c(/C=C7\C(=O)c8cc(F)c(F)cc8C7=C(C#N)C#N)sc6c5n(CC(CC)CCCC)c4c3n(CC(CC)CCCC)c21,0.863,20.49,56.68,10.02,10.022650715999998,0.026454251496986,,,,,,,ITO/PEDOT:PSS/active layer/PDINN/Ag,conventional,PDINN,PDINN,PEDOT:PSS,PEDOT:PSS,,,,,,,,-5.65,-4.09,
60915,10.1016/j.polymer.2024.126926,10.1016/j.polymer.2024.126926,PBDF-Py,Y6,PBDF-Py,Y6,,CCCCCCCCCCCc1c(/C=C2\C(=O)c3cc(F)c(F)cc3C2=C(C#N)C#N)sc2c1sc1c3c4nsnc4c4c5sc6c(CCCCCCCCCCC)c(/C=C7\C(=O)c8cc(F)c(F)cc8C7=C(C#N)C#N)sc6c5n(CC(CC)CCCC)c4c3n(CC(CC)CCCC)c21,0.851,20.87,53.63,9.52,9.524886431,0.0513280567226992,,,,,,,ITO/PEDOT:PSS/active layer/PDINN/Ag,conventional,PDINN,PDINN,PEDOT:PSS,PEDOT:PSS,,,,,,,,-5.65,-4.09,
60916,10.1016/j.polymer.2024.126926,10.1016/j.polymer.2024.126926,PBDF-Py,Y6,PBDF-Py,Y6,,CCCCCCCCCCCc1c(/C=C2\C(=O)c3cc(F)c(F)cc3C2=C(C#N)C#N)sc2c1sc1c3c4nsnc4c4c5sc6c(CCCCCCCCCCC)c(/C=C7\C(=O)c8cc(F)c(F)cc8C7=C(C#N)C#N)sc6c5n(CC(CC)CCCC)c4c3n(CC(CC)CCCC)c21,0.864,21.85,52.97,10.0,9.99988848,0.0011151999999903,,,,,,,ITO/PEDOT:PSS/active layer/PDINN/Ag,conventional,PDINN,PDINN,PEDOT:PSS,PEDOT:PSS,,,,,,,,-5.65,-4.09,
