Repository: JiYiqaq/PCE-KA-GNN

# Data directory

- `raw/Active_Database.csv` is the immutable source dataset bundled under CC BY 4.0. Do not overwrite it with processed data.
- `processed/` is created and populated by the training pipeline. Generated `.pt` and `.pth` caches are intentionally ignored by Git because they can exceed GitHub's normal single-file limit.

See `../DATA_LICENSE.md` for provenance, license and checksum information.

File: data/raw/Active_Database.csv (part 184 of 471)
id,doi,doi_norm,donor,acceptor,donor_canonical,acceptor_canonical,donor_smiles,acceptor_smiles,voc,jsc,ff,pce,pce_recomputed,pce_relative_error_percent,pce_avg,pce_best,d_a_ratio,additive,additive_canonical,additive_ratio,device_structure,device_type,etl,etl_canonical,htl,htl_canonical,active_layer_thickness,solvent,solvent_canonical,annealing_temp,homo_d,lumo_d,eg_d,homo_a,lumo_a,eg_a
60917,10.1016/j.polymer.2024.127376,10.1016/j.polymer.2024.127376,PBDB-TF,eC9,PM6,BTP-eC9,COC(=O)C(C)(C)c1cc(C)cc(-c2sc3c4sc5cc(/C=C6/C(=O)c7cc(F)cc(c7)C(=O)/C6=C\c6cc(C(C)(C)C(=O)OC)c(-c7cc(C)cc(C(C)(C)C(=O)OC)c7)s6)sc5c4c(C(C)(C)C(=O)OC)ccc2-3)c1,CCCCCCCCCc1c(C=C2C(=O)c3cc(Cl)c(Cl)cc3C2=C(C#N)C#N)sc2c1sc1c3c4nsnc4c4c5sc6c(CCCCCCCCC)c(C=C7C(=O)c8cc(Cl)c(Cl)cc8C7=C(C#N)C#N)sc6c5n(CC(CCCC)CCCCCC)c4c3n(CC(CCCC)CCCCCC)c21,,,,17.79,,,,17.79,,,,,ITO/PEDOT:PSS/active layer/PFN-Br/Al,conventional,PFN-Br,PFN-Br,PEDOT:PSS,PEDOT:PSS,,,,,-5.49,-3.64,,-5.68,-3.9,
60918,10.1016/j.polymer.2024.127376,10.1016/j.polymer.2024.127376,PM6,BTP-eC9,PM6,BTP-eC9,COC(=O)C(C)(C)c1cc(C)cc(-c2sc3c4sc5cc(/C=C6/C(=O)c7cc(F)cc(c7)C(=O)/C6=C\c6cc(C(C)(C)C(=O)OC)c(-c7cc(C)cc(C(C)(C)C(=O)OC)c7)s6)sc5c4c(C(C)(C)C(=O)OC)ccc2-3)c1,CCCCCCCCCc1c(C=C2C(=O)c3cc(Cl)c(Cl)cc3C2=C(C#N)C#N)sc2c1sc1c3c4nsnc4c4c5sc6c(CCCCCCCCC)c(C=C7C(=O)c8cc(Cl)c(Cl)cc8C7=C(C#N)C#N)sc6c5n(CC(CCCC)CCCCCC)c4c3n(CC(CCCC)CCCCCC)c21,,,,17.87,,,,17.87,,,,,ITO/PEDOT:PSS/active layer/PFN-Br/Al,conventional,PFN-Br,PFN-Br,PEDOT:PSS,PEDOT:PSS,,,,,-5.56,-3.65,,-5.68,-3.9,
60919,10.1016/j.polymer.2024.127376,10.1016/j.polymer.2024.127376,PBDB-TF,eC9,PM6,BTP-eC9,COC(=O)C(C)(C)c1cc(C)cc(-c2sc3c4sc5cc(/C=C6/C(=O)c7cc(F)cc(c7)C(=O)/C6=C\c6cc(C(C)(C)C(=O)OC)c(-c7cc(C)cc(C(C)(C)C(=O)OC)c7)s6)sc5c4c(C(C)(C)C(=O)OC)ccc2-3)c1,CCCCCCCCCc1c(C=C2C(=O)c3cc(Cl)c(Cl)cc3C2=C(C#N)C#N)sc2c1sc1c3c4nsnc4c4c5sc6c(CCCCCCCCC)c(C=C7C(=O)c8cc(Cl)c(Cl)cc8C7=C(C#N)C#N)sc6c5n(CC(CCCC)CCCCCC)c4c3n(CC(CCCC)CCCCCC)c21,,,,17.65,,,,17.65,,,,,ITO/PEDOT:PSS/active layer/PFN-Br/Al,conventional,PFN-Br,PFN-Br,PEDOT:PSS,PEDOT:PSS,,,,,-5.49,-3.64,,-5.68,-3.9,
60920,10.1016/j.polymer.2024.127376,10.1016/j.polymer.2024.127376,PBQx-TF,eC9-2Cl,PBQx-TF,eC9-2Cl,CCCCCCC(CCCC)Cc1csc(-c2cc3c(s2)-c2sc(-c4cc(CC(CCCC)CCCCCC)c(-c5cc6c(-c7cc(F)c(CC(CC)CCCC)s7)c7sccc7c(-c7cc(F)c(CC(CC)CCCC)s7)c6s5)s4)cc2[C@H]2N=CC=N[C@H]32)c1,CCCCCCCCCc1c(/C=C2\C(=O)c3ccc(Cl)cc3C2=C(C#N)C#N)sc2c1sc1c3c4nsnc4c4c5sc6c(CCCCCCCCC)c(/C=C7\C(=O)c8ccc(Cl)cc8C7=C(C#N)C#N)sc6c5n(CC(CCCC)CCCCCC)c4c3n(CC(CCCC)CCCCCC)c21,,,,17.7,,,,17.7,,,,,ITO/PEDOT:PSS/active layer/PFN-Br/Al,conventional,PFN-Br,PFN-Br,PEDOT:PSS,PEDOT:PSS,,,,,-5.41,-2.82,,-5.57,-3.74,
60921,10.1016/j.polymer.2024.127376,10.1016/j.polymer.2024.127376,PM6,BTP-eC9,PM6,BTP-eC9,COC(=O)C(C)(C)c1cc(C)cc(-c2sc3c4sc5cc(/C=C6/C(=O)c7cc(F)cc(c7)C(=O)/C6=C\c6cc(C(C)(C)C(=O)OC)c(-c7cc(C)cc(C(C)(C)C(=O)OC)c7)s6)sc5c4c(C(C)(C)C(=O)OC)ccc2-3)c1,CCCCCCCCCc1c(C=C2C(=O)c3cc(Cl)c(Cl)cc3C2=C(C#N)C#N)sc2c1sc1c3c4nsnc4c4c5sc6c(CCCCCCCCC)c(C=C7C(=O)c8cc(Cl)c(Cl)cc8C7=C(C#N)C#N)sc6c5n(CC(CCCC)CCCCCC)c4c3n(CC(CCCC)CCCCCC)c21,,,,17.9,,,,17.9,,,,,ITO/PEDOT:PSS/active layer/PFN-Br/Al,conventional,PFN-Br,PFN-Br,PEDOT:PSS,PEDOT:PSS,,,,,-5.56,-3.65,,-5.68,-3.9,
60922,10.1016/j.polymer.2024.127376,10.1016/j.polymer.2024.127376,PM6,BTP-eC9,PM6,BTP-eC9,COC(=O)C(C)(C)c1cc(C)cc(-c2sc3c4sc5cc(/C=C6/C(=O)c7cc(F)cc(c7)C(=O)/C6=C\c6cc(C(C)(C)C(=O)OC)c(-c7cc(C)cc(C(C)(C)C(=O)OC)c7)s6)sc5c4c(C(C)(C)C(=O)OC)ccc2-3)c1,CCCCCCCCCc1c(C=C2C(=O)c3cc(Cl)c(Cl)cc3C2=C(C#N)C#N)sc2c1sc1c3c4nsnc4c4c5sc6c(CCCCCCCCC)c(C=C7C(=O)c8cc(Cl)c(Cl)cc8C7=C(C#N)C#N)sc6c5n(CC(CCCC)CCCCCC)c4c3n(CC(CCCC)CCCCCC)c21,,,,17.65,,,,17.65,,,,,ITO/PEDOT:PSS/active layer/PFN-Br/Al,conventional,PFN-Br,PFN-Br,PEDOT:PSS,PEDOT:PSS,,,,,-5.56,-3.65,,-5.68,-3.9,
60923,10.1016/j.polymer.2024.127376,10.1016/j.polymer.2024.127376,PM6,TAA-1,PM6,TAA-1,COC(=O)C(C)(C)c1cc(C)cc(-c2sc3c4sc5cc(/C=C6/C(=O)c7cc(F)cc(c7)C(=O)/C6=C\c6cc(C(C)(C)C(=O)OC)c(-c7cc(C)cc(C(C)(C)C(=O)OC)c7)s6)sc5c4c(C(C)(C)C(=O)OC)ccc2-3)c1,,,,,18.5,,,,18.5,,,,,ITO/PEDOT:PSS/active layer/PFN-Br/Al,conventional,PFN-Br,PFN-Br,PEDOT:PSS,PEDOT:PSS,,,,,-5.56,-3.65,,,,
60924,10.1016/j.polymer.2024.127376,10.1016/j.polymer.2024.127376,PM6,BTP-eC9,PM6,BTP-eC9,COC(=O)C(C)(C)c1cc(C)cc(-c2sc3c4sc5cc(/C=C6/C(=O)c7cc(F)cc(c7)C(=O)/C6=C\c6cc(C(C)(C)C(=O)OC)c(-c7cc(C)cc(C(C)(C)C(=O)OC)c7)s6)sc5c4c(C(C)(C)C(=O)OC)ccc2-3)c1,CCCCCCCCCc1c(C=C2C(=O)c3cc(Cl)c(Cl)cc3C2=C(C#N)C#N)sc2c1sc1c3c4nsnc4c4c5sc6c(CCCCCCCCC)c(C=C7C(=O)c8cc(Cl)c(Cl)cc8C7=C(C#N)C#N)sc6c5n(CC(CCCC)CCCCCC)c4c3n(CC(CCCC)CCCCCC)c21,,,,18.5,,,,18.5,,,,,ITO/PEDOT:PSS/active layer/PFN-Br/Al,conventional,PFN-Br,PFN-Br,PEDOT:PSS,PEDOT:PSS,,,,,-5.56,-3.65,,-5.68,-3.9,
60925,10.1016/j.polymer.2024.127376,10.1016/j.polymer.2024.127376,D18,N3,D18,N3,CCCCCCC(CCCC)Cc1csc(-c2cc3c4nsnc4c4cc(-c5cc(CC(CCCC)CCCCCC)c(-c6cc7c(-c8cc(F)c(CC(CC)CCCC)s8)c8sccc8c(-c8cc(F)c(CC(CC)CCCC)s8)c7s6)s5)sc4c3s2)c1,CCCCCCCCCCCC1=C(/C=C2\C(=O)C3=CC(F)=C(F)C=C3C2=C(C#N)C#N)SC2=C1SC1=C2N(CCC(CC)CCCC)C2=C1C1=NSN=C1C1=C2N(CCC(CC)CCCC)C2=C1SC1=C2SC(/C=C2\C(=O)C3=CC(F)=C(F)C=C3C2=C(C#N)C#N)=C1CCCCCCCCCCC,,,,18.16,,,,18.16,,,,,ITO/PEDOT:PSS/active layer/PFN-Br/Al,conventional,PFN-Br,PFN-Br,PEDOT:PSS,PEDOT:PSS,,,,,-5.51,-2.77,,-5.64,-3.86,
60926,10.1016/j.polymer.2024.127376,10.1016/j.polymer.2024.127376,D18,BTP-Cy-4F,D18,BTP-Cy-4F,CCCCCCC(CCCC)Cc1csc(-c2cc3c4nsnc4c4cc(-c5cc(CC(CCCC)CCCCCC)c(-c6cc7c(-c8cc(F)c(CC(CC)CCCC)s8)c8sccc8c(-c8cc(F)c(CC(CC)CCCC)s8)c7s6)s5)sc4c3s2)c1,CCCCCCC(CCCC)Cc1c(/C=C2\C(=O)c3cc(F)c(F)cc3C2=C(C#N)C#N)sc2c1sc1c3c4nsnc4c4c5sc6c(CC(CCCC)CCCCCC)c(/C=C7\C(=O)c8cc(F)c(F)cc8C7=C(C#N)C#N)sc6c5n(CCCCCCCCCCc5ccccc5)c4c3n(CCCCCCCCCCc3ccccc3)c21,,,,15.52,,,,15.52,,,,,ITO/PEDOT:PSS/active layer/PFN-Br/Al,conventional,PFN-Br,PFN-Br,PEDOT:PSS,PEDOT:PSS,,,,,-5.51,-2.77,,-5.66,-3.89,
60927,10.1016/j.polymer.2024.127376,10.1016/j.polymer.2024.127376,PM6,BTP-eC9,PM6,BTP-eC9,COC(=O)C(C)(C)c1cc(C)cc(-c2sc3c4sc5cc(/C=C6/C(=O)c7cc(F)cc(c7)C(=O)/C6=C\c6cc(C(C)(C)C(=O)OC)c(-c7cc(C)cc(C(C)(C)C(=O)OC)c7)s6)sc5c4c(C(C)(C)C(=O)OC)ccc2-3)c1,CCCCCCCCCc1c(C=C2C(=O)c3cc(Cl)c(Cl)cc3C2=C(C#N)C#N)sc2c1sc1c3c4nsnc4c4c5sc6c(CCCCCCCCC)c(C=C7C(=O)c8cc(Cl)c(Cl)cc8C7=C(C#N)C#N)sc6c5n(CC(CCCC)CCCCCC)c4c3n(CC(CCCC)CCCCCC)c21,0.86,26.39,72.5,16.46,16.454165,0.0354495747266169,16.46,16.46,1:1.2:0,,,,ITO/PEDOT:PSS/PM6:BTP-eC9/PFN-Br/Al,conventional,PFN-Br,PFN-Br,PEDOT:PSS,PEDOT:PSS,,,,,-5.56,-3.65,,-5.68,-3.9,
60932,10.1016/j.polymer.2024.127376,10.1016/j.polymer.2024.127376,PM6,IT-M,PM6,IT-M,COC(=O)C(C)(C)c1cc(C)cc(-c2sc3c4sc5cc(/C=C6/C(=O)c7cc(F)cc(c7)C(=O)/C6=C\c6cc(C(C)(C)C(=O)OC)c(-c7cc(C)cc(C(C)(C)C(=O)OC)c7)s6)sc5c4c(C(C)(C)C(=O)OC)ccc2-3)c1,CCCCCCc1ccc(C2(c3ccc(CCCCCC)cc3)c3cc4c(cc3-c3sc5cc(/C=C6\C(=O)c7ccc(C)cc7C6=C(C#N)C#N)sc5c32)C(c2ccc(CCCCCC)cc2)(c2ccc(CCCCCC)cc2)c2c-4sc3cc(/C=C4\C(=O)c5ccc(C)cc5C4=C(C#N)C#N)sc23)cc1,0.88,20.84,62.5,11.46,11.462,0.0174520069807931,11.46,11.46,1:0:1.2,,,,ITO/PEDOT:PSS/PM6:IT-M/PFN-Br/Al,conventional,PFN-Br,PFN-Br,PEDOT:PSS,PEDOT:PSS,,,,,-5.56,-3.65,,-5.514,-3.808,
60933,10.1016/j.polymer.2024.127376,10.1016/j.polymer.2024.127376,PM6,L8-BO,PM6,L8-BO,COC(=O)C(C)(C)c1cc(C)cc(-c2sc3c4sc5cc(/C=C6/C(=O)c7cc(F)cc(c7)C(=O)/C6=C\c6cc(C(C)(C)C(=O)OC)c(-c7cc(C)cc(C(C)(C)C(=O)OC)c7)s6)sc5c4c(C(C)(C)C(=O)OC)ccc2-3)c1,CCCCCCC(CCCC)Cc1c(/C=C2\C(=O)c3cc(F)c(F)cc3C2=C(C#N)C#N)sc2c1SC1c3c(c4c(c5nsnc35)c3sc5c(CC(CCCC)CCCCCC)c(/C=C6\C(=O)c7cc(F)c(F)cc7C6=C(C#N)C#N)sc5c3n4CC(CC)CCCC)N(CC(CC)CCCC)C21,0.88,26.16,73.5,16.92,16.920288,0.0017021276595604,16.92,16.92,,,,,ITO/PEDOT:PSS/PM6:L8-BO/PFN-Br/Al,conventional,PFN-Br,PFN-Br,PEDOT:PSS,PEDOT:PSS,,,,,-5.56,-3.65,,-5.68,-3.9,
60946,10.1016/j.polymer.2024.127780,10.1016/j.polymer.2024.127780,PDTBDT-F-BT,Y6,PDTBDT-F-BT,Y6,CCCCCCc1cc(-c2c3sc4cc(-c5c(F)c(F)cc6nsnc56)sc4c3c(-c3cc(CCCCCC)c(CC(CC)CCCC)s3)c3sc4ccsc4c23)sc1CC(CC)CCCC,CCCCCCCCCCCc1c(/C=C2\C(=O)c3cc(F)c(F)cc3C2=C(C#N)C#N)sc2c1sc1c3c4nsnc4c4c5sc6c(CCCCCCCCCCC)c(/C=C7\C(=O)c8cc(F)c(F)cc8C7=C(C#N)C#N)sc6c5n(CC(CC)CCCC)c4c3n(CC(CC)CCCC)c21,0.75,19.44,62.4,9.16,9.097920000000002,0.6777292576419011,9.01,9.16,1:1,0 % GDTA,,0 %,ITO/PEDOT:PSS/polymer:Y6/PDINN/Al,conventional,PDINN,,PEDOT:PSS,,100.0,chloroform,,,,,,-5.65,-4.09,
60947,10.1016/j.polymer.2024.127780,10.1016/j.polymer.2024.127780,PDTBDT-F-BT,Y6,PDTBDT-F-BT,Y6,CCCCCCc1cc(-c2c3sc4cc(-c5c(F)c(F)cc6nsnc56)sc4c3c(-c3cc(CCCCCC)c(CC(CC)CCCC)s3)c3sc4ccsc4c23)sc1CC(CC)CCCC,CCCCCCCCCCCc1c(/C=C2\C(=O)c3cc(F)c(F)cc3C2=C(C#N)C#N)sc2c1sc1c3c4nsnc4c4c5sc6c(CCCCCCCCCCC)c(/C=C7\C(=O)c8cc(F)c(F)cc8C7=C(C#N)C#N)sc6c5n(CC(CC)CCCC)c4c3n(CC(CC)CCCC)c21,0.77,21.89,57.47,9.64,9.68674091,0.4848642116182436,9.45,9.64,1:1,0.3 % GDTA,GDTA,0.3 %,ITO/PEDOT:PSS/polymer:Y6/PDINN/Al,conventional,PDINN,,PEDOT:PSS,,100.0,chloroform,,,,,,-5.65,-4.09,
60948,10.1016/j.polymer.2024.127780,10.1016/j.polymer.2024.127780,PDTBDT-F-FBT,Y6,PDTBDT-F-FBT,Y6,,CCCCCCCCCCCc1c(/C=C2\C(=O)c3cc(F)c(F)cc3C2=C(C#N)C#N)sc2c1sc1c3c4nsnc4c4c5sc6c(CCCCCCCCCCC)c(/C=C7\C(=O)c8cc(F)c(F)cc8C7=C(C#N)C#N)sc6c5n(CC(CC)CCCC)c4c3n(CC(CC)CCCC)c21,0.77,23.22,54.92,9.92,9.81936648,1.014450806451601,9.76,9.92,1:1,0 % GDTA,,0 %,ITO/PEDOT:PSS/PDTBDT-F-FBT:Y6/PDINN/Al,organic solar cell,PDINN,,PEDOT:PSS,,100.0,chloroform,,,,,,-5.65,-4.09,
60949,10.1016/j.polymer.2024.127780,10.1016/j.polymer.2024.127780,PDTBDT-F-FBT,Y6,PDTBDT-F-FBT,Y6,,CCCCCCCCCCCc1c(/C=C2\C(=O)c3cc(F)c(F)cc3C2=C(C#N)C#N)sc2c1sc1c3c4nsnc4c4c5sc6c(CCCCCCCCCCC)c(/C=C7\C(=O)c8cc(F)c(F)cc8C7=C(C#N)C#N)sc6c5n(CC(CC)CCCC)c4c3n(CC(CC)CCCC)c21,0.79,22.63,64.58,11.55,11.54541866,0.0396652813852784,11.32,11.55,1:1,0.5 % GDTA,GDTA,0.5 %,ITO/PEDOT:PSS/PDTBDT-F-FBT:Y6/PDINN/Al,organic solar cell,PDINN,,PEDOT:PSS,,100.0,chloroform,,,,,,-5.65,-4.09,
60950,10.1016/j.polymer.2024.127780,10.1016/j.polymer.2024.127780,PDTBDT-F-2FBT,Y6,PDTBDT-F-2FBT,Y6,,CCCCCCCCCCCc1c(/C=C2\C(=O)c3cc(F)c(F)cc3C2=C(C#N)C#N)sc2c1sc1c3c4nsnc4c4c5sc6c(CCCCCCCCCCC)c(/C=C7\C(=O)c8cc(F)c(F)cc8C7=C(C#N)C#N)sc6c5n(CC(CC)CCCC)c4c3n(CC(CC)CCCC)c21,0.76,22.92,52.6,9.17,9.1624992,0.0817971646674018,8.8,9.17,1:1.2,0 % GDTA,,0 %,ITO/PEDOT:PSS/polymer:Y6/PDINN/Al,conventional,PDINN,,PEDOT:PSS,,100.0,chloroform,,,,,,-5.65,-4.09,
60951,10.1016/j.polymer.2024.127780,10.1016/j.polymer.2024.127780,PDTBDT-F-2FBT,Y6,PDTBDT-F-2FBT,Y6,,CCCCCCCCCCCc1c(/C=C2\C(=O)c3cc(F)c(F)cc3C2=C(C#N)C#N)sc2c1sc1c3c4nsnc4c4c5sc6c(CCCCCCCCCCC)c(/C=C7\C(=O)c8cc(F)c(F)cc8C7=C(C#N)C#N)sc6c5n(CC(CC)CCCC)c4c3n(CC(CC)CCCC)c21,0.78,22.91,57.2,10.22,10.2215256,0.0149275929549979,10.02,10.22,1:1.2,0.5 % GDTA,GDTA,0.5 %,ITO/PEDOT:PSS/polymer:Y6/PDINN/Al,conventional,PDINN,,PEDOT:PSS,,100.0,chloroform,,,,,,-5.65,-4.09,
60952,10.1016/j.polymer.2025.128056,10.1016/j.polymer.2025.128056,PIC-TTz,PC71BM,PIC-TTz,PC70BM,,CCCCC(=O)OCC1(C2=CC=CC=C2)C3=CC=CC4=CC=CC5=CC=CC6=CC=C7C=CC=CC8=CC=CC1=C8C7=C6C5=C4C3,0.74,1.22,26.8,0.24,0.2419503999999999,0.8126666666666629,,,1:1,Without additive,,,ITO/PEDOT:PSS/PIC-TTz:PC71BM/Ca/Al,conventional,,,PEDOT:PSS,PEDOT:PSS,147.0,chloroform,chloroform,,,,,-6.1,-3.9,
60953,10.1016/j.polymer.2025.128056,10.1016/j.polymer.2025.128056,PIC-TTz,PC71BM,PIC-TTz,PC70BM,,CCCCC(=O)OCC1(C2=CC=CC=C2)C3=CC=CC4=CC=CC5=CC=CC6=CC=C7C=CC=CC8=CC=CC1=C8C7=C6C5=C4C3,0.92,2.85,35.1,0.92,0.9203220000000002,0.0350000000000169,,,1:1,With 3 % DIO,DIO,3 %,ITO/PEDOT:PSS/PIC-TTz:PC71BM/Ca/Al,conventional,,,PEDOT:PSS,PEDOT:PSS,180.0,chloroform,chloroform,,,,,-6.1,-3.9,
60954,10.1016/j.polymer.2025.128056,10.1016/j.polymer.2025.128056,PIC-TTz,PC71BM,PIC-TTz,PC70BM,,CCCCC(=O)OCC1(C2=CC=CC=C2)C3=CC=CC4=CC=CC5=CC=CC6=CC=C7C=CC=CC8=CC=CC1=C8C7=C6C5=C4C3,0.9,3.75,33.2,1.12,1.1205,0.0446428571428522,,,1:1,With 3 % DIO + (MeOH),DIO+MeOH,3 %,ITO/PEDOT:PSS/PIC-TTz:PC71BM/Ca/Al,conventional,,,PEDOT:PSS,PEDOT:PSS,144.0,chloroform,chloroform,,,,,-6.1,-3.9,
60962,10.1016/j.polymer.2025.128686,10.1016/j.polymer.2025.128686,D1,Y6,D1,Y6,,CCCCCCCCCCCc1c(/C=C2\C(=O)c3cc(F)c(F)cc3C2=C(C#N)C#N)sc2c1sc1c3c4nsnc4c4c5sc6c(CCCCCCCCCCC)c(/C=C7\C(=O)c8cc(F)c(F)cc8C7=C(C#N)C#N)sc6c5n(CC(CC)CCCC)c4c3n(CC(CC)CCCC)c21,0.841,15.86,58.1,7.75,7.749529059999999,0.0060766451613079,7.45,7.75,,,,,ITO/PEDOT:PSS/active layer/PFN-Br/Ag,conventional,PFN-Br,PFN-Br,PEDOT:PSS,PEDOT:PSS,,,,,,,,-5.65,-4.09,
60963,10.1016/j.polymer.2025.128686,10.1016/j.polymer.2025.128686,D2,Y6,D2,Y6,,CCCCCCCCCCCc1c(/C=C2\C(=O)c3cc(F)c(F)cc3C2=C(C#N)C#N)sc2c1sc1c3c4nsnc4c4c5sc6c(CCCCCCCCCCC)c(/C=C7\C(=O)c8cc(F)c(F)cc8C7=C(C#N)C#N)sc6c5n(CC(CC)CCCC)c4c3n(CC(CC)CCCC)c21,0.867,23.5,62.8,12.79,12.795186,0.0405473025801556,12.47,12.79,,,,,ITO/PEDOT:PSS/active layer/PFN-Br/Ag,conventional,PFN-Br,PFN-Br,PEDOT:PSS,PEDOT:PSS,,,,,,,,-5.65,-4.09,
60964,10.1016/j.polymer.2025.128686,10.1016/j.polymer.2025.128686,D3,Y6,D3,Y6,,CCCCCCCCCCCc1c(/C=C2\C(=O)c3cc(F)c(F)cc3C2=C(C#N)C#N)sc2c1sc1c3c4nsnc4c4c5sc6c(CCCCCCCCCCC)c(/C=C7\C(=O)c8cc(F)c(F)cc8C7=C(C#N)C#N)sc6c5n(CC(CC)CCCC)c4c3n(CC(CC)CCCC)c21,0.867,19.89,62.3,10.74,10.74340449,0.0316991620111678,10.38,10.74,,,,,ITO/PEDOT:PSS/active layer/PFN-Br/Ag,conventional,PFN-Br,PFN-Br,PEDOT:PSS,PEDOT:PSS,,,,,,,,-5.65,-4.09,
60965,10.1016/j.polymer.2025.128686,10.1016/j.polymer.2025.128686,D4,Y6,D4,Y6,,CCCCCCCCCCCc1c(/C=C2\C(=O)c3cc(F)c(F)cc3C2=C(C#N)C#N)sc2c1sc1c3c4nsnc4c4c5sc6c(CCCCCCCCCCC)c(/C=C7\C(=O)c8cc(F)c(F)cc8C7=C(C#N)C#N)sc6c5n(CC(CC)CCCC)c4c3n(CC(CC)CCCC)c21,0.871,17.75,54.4,8.41,8.410376,0.0044708680142599,8.08,8.41,,,,,ITO/PEDOT:PSS/active layer/PFN-Br/Ag,conventional,PFN-Br,PFN-Br,PEDOT:PSS,PEDOT:PSS,,,,,,,,-5.65,-4.09,
60966,10.1016/j.polymer.2025.128719,10.1016/j.polymer.2025.128719,PM6,PYTVT,PM6,PYTVT,CC1=CC(=CC(=C1)C2=C3C=CC(=C4C5=C(C=C(S5)/C=C\6/C(=O)C7=CC(=CC(=C7)F)C(=O)/C6=C\C8=CC(=C(S8)C9=CC(=CC(=C9)C)C(C)(C)C(=O)OC)C(C)(C)C(=O)OC)SC4=C3S2)C(C)(C)C(=O)OC)C(C)(C)C(=O)OC,,0.873,20.82,50.58,9.19,9.193349988,0.0364525353645275,8.55,9.19,1:1.4,w/o,,,ITO/PEDOT:PSS/PM6:PYTVT/PDINO/Al,conventional,PDINO,PDINO,PEDOT:PSS,PEDOT:PSS,,chloroform,chloroform,,-5.56,-3.65,,,,
60967,10.1016/j.polymer.2025.128719,10.1016/j.polymer.2025.128719,PM6,PYTVT,PM6,PYTVT,CC1=CC(=CC(=C1)C2=C3C=CC(=C4C5=C(C=C(S5)/C=C\6/C(=O)C7=CC(=CC(=C7)F)C(=O)/C6=C\C8=CC(=C(S8)C9=CC(=CC(=C9)C)C(C)(C)C(=O)OC)C(C)(C)C(=O)OC)SC4=C3S2)C(C)(C)C(=O)OC)C(C)(C)C(=O)OC,,0.88,19.17,63.08,10.64,10.64134368,0.0126285714285689,10.41,10.64,1:1.4,w/o,,,ITO/PEDOT:PSS/PM6:PYTVT/PDINO/Al,conventional,PDINO,PDINO,PEDOT:PSS,PEDOT:PSS,,chloroform,chloroform,100.0,-5.56,-3.65,,,,
60968,10.1016/j.polymer.2025.128719,10.1016/j.polymer.2025.128719,PM6,PYTVT,PM6,PYTVT,CC1=CC(=CC(=C1)C2=C3C=CC(=C4C5=C(C=C(S5)/C=C\6/C(=O)C7=CC(=CC(=C7)F)C(=O)/C6=C\C8=CC(=C(S8)C9=CC(=CC(=C9)C)C(C)(C)C(=O)OC)C(C)(C)C(=O)OC)SC4=C3S2)C(C)(C)C(=O)OC)C(C)(C)C(=O)OC,,0.902,22.5,65.11,13.21,13.214074500000002,0.0308440575321842,12.9,13.21,1:1.4,TT-Cl,TT-Cl,,ITO/PEDOT:PSS/PM6:PYTVT/PDINO/Al,conventional,PDINO,PDINO,PEDOT:PSS,PEDOT:PSS,,chloroform,chloroform,100.0,-5.56,-3.65,,,,
60969,10.1016/j.polymer.2025.128719,10.1016/j.polymer.2025.128719,PM6,PYSVS,PM6,PYSVS,CC1=CC(=CC(=C1)C2=C3C=CC(=C4C5=C(C=C(S5)/C=C\6/C(=O)C7=CC(=CC(=C7)F)C(=O)/C6=C\C8=CC(=C(S8)C9=CC(=CC(=C9)C)C(C)(C)C(=O)OC)C(C)(C)C(=O)OC)SC4=C3S2)C(C)(C)C(=O)OC)C(C)(C)C(=O)OC,,0.873,19.73,56.44,9.72,9.721389276,0.0142929629629566,9.55,9.72,1:1.4,w/o,,,ITO/PEDOT:PSS/PM6:PYSVS/PDINO/Al,conventional,PDINO,PDINO,PEDOT:PSS,PEDOT:PSS,,chloroform,chloroform,,-5.56,-3.65,,,,
60970,10.1016/j.polymer.2025.128719,10.1016/j.polymer.2025.128719,PM6,PYSVS,PM6,PYSVS,CC1=CC(=CC(=C1)C2=C3C=CC(=C4C5=C(C=C(S5)/C=C\6/C(=O)C7=CC(=CC(=C7)F)C(=O)/C6=C\C8=CC(=C(S8)C9=CC(=CC(=C9)C)C(C)(C)C(=O)OC)C(C)(C)C(=O)OC)SC4=C3S2)C(C)(C)C(=O)OC)C(C)(C)C(=O)OC,,0.895,21.25,62.01,11.79,11.793526875,0.0299141221374077,11.43,11.79,1:1.4,w/o,,,ITO/PEDOT:PSS/PM6:PYSVS/PDINO/Al,conventional,PDINO,PDINO,PEDOT:PSS,PEDOT:PSS,,chloroform,chloroform,100.0,-5.56,-3.65,,,,
60971,10.1016/j.polymer.2025.128719,10.1016/j.polymer.2025.128719,PM6,PYSVS,PM6,PYSVS,CC1=CC(=CC(=C1)C2=C3C=CC(=C4C5=C(C=C(S5)/C=C\6/C(=O)C7=CC(=CC(=C7)F)C(=O)/C6=C\C8=CC(=C(S8)C9=CC(=CC(=C9)C)C(C)(C)C(=O)OC)C(C)(C)C(=O)OC)SC4=C3S2)C(C)(C)C(=O)OC)C(C)(C)C(=O)OC,,0.907,26.17,64.28,15.26,15.257622932000002,0.015577116644808,14.79,15.26,1:1.4,TT-Cl,TT-Cl,,ITO/PEDOT:PSS/PM6:PYSVS/PDINO/Al,conventional,PDINO,PDINO,PEDOT:PSS,PEDOT:PSS,,chloroform,chloroform,100.0,-5.56,-3.65,,,,
60972,10.1016/j.polymer.2025.128738,10.1016/j.polymer.2025.128738,PBQx-TF,PY-IT,PBQx-TF,PY-IT,CCCCCCC(CCCC)CC1=CSC(C2=CC3=C(S2)C2=C(C=C(C4=CC(CC(CCCC)CCCCCC)=C(C5=CC6=C(C7=CC(F)=C(CC(CC)CCCC)S7)C7=C(C=CS7)C(C7=CC(F)=C(CC(CC)CCCC)S7)=C6S5)S4)S2)[C@H]2N=CC=N[C@H]32)=C1,CCCCCCCCCCCc1c(/C=C2\C(=O)c3ccccc3C2=C(C#N)C#N)sc2c1sc1c3c4nsnc4c4c5sc6c(CCCCCCCCCCC)c(/C=C7\C(=O)c8cc(-c9cccs9)ccc8C7=C(C#N)C#N)sc6c5n(CC(CCCCCCCC)CCCCCCCCCC)c4c3n(CC(CCCCCCCC)CCCCCCCCCC)c21,0.943,23.39,74.29,16.39,16.385974433,0.0245611165344682,16.13,16.39,,,,,ITO/PEDOT:PSS/PBQx-TF:PY-IT/PDIN/Ag,conventional,PDIN,PDIN,PEDOT:PSS,PEDOT:PSS,,chlorobenzene,chlorobenzene,,-5.41,-2.82,,-5.68,-3.94,
60974,10.1016/j.polymer.2025.128738,10.1016/j.polymer.2025.128738,PMz-5,PY-IT,PMz-5,PY-IT,,CCCCCCCCCCCc1c(/C=C2\C(=O)c3ccccc3C2=C(C#N)C#N)sc2c1sc1c3c4nsnc4c4c5sc6c(CCCCCCCCCCC)c(/C=C7\C(=O)c8cc(-c9cccs9)ccc8C7=C(C#N)C#N)sc6c5n(CC(CCCCCCCC)CCCCCCCCCC)c4c3n(CC(CCCCCCCC)CCCCCCCCCC)c21,0.958,23.26,63.89,14.23,14.236659812,0.0468012087139883,13.98,14.23,,,,,ITO/PEDOT:PSS/PMz-5:PY-IT/PDIN/Ag,conventional,PDIN,PDIN,PEDOT:PSS,PEDOT:PSS,,chlorobenzene,chlorobenzene,,,,,-5.68,-3.94,
60979,10.1016/j.polymer.2025.129378,10.1016/j.polymer.2025.129378,PEHDITT,Y6,PEHDITT,Y6,,CCCCCCCCCCCc1c(/C=C2\C(=O)c3cc(F)c(F)cc3C2=C(C#N)C#N)sc2c1sc1c3c4nsnc4c4c5sc6c(CCCCCCCCCCC)c(/C=C7\C(=O)c8cc(F)c(F)cc8C7=C(C#N)C#N)sc6c5n(CC(CC)CCCC)c4c3n(CC(CC)CCCC)c21,0.612,25.81,63.22,9.99,9.986054184,0.0394976576576564,9.43,9.99,,,,,ITO/PEDOT:PSS/donor:Y6/PDINN/Ag,conventional,PDINN,PDINN,PEDOT:PSS,PEDOT:PSS,,chloroform,chloroform,,,,,-5.65,-4.09,
60980,10.1016/j.polymer.2025.129378,10.1016/j.polymer.2025.129378,PSDITT,Y6,PSDITT,Y6,,CCCCCCCCCCCc1c(/C=C2\C(=O)c3cc(F)c(F)cc3C2=C(C#N)C#N)sc2c1sc1c3c4nsnc4c4c5sc6c(CCCCCCCCCCC)c(/C=C7\C(=O)c8cc(F)c(F)cc8C7=C(C#N)C#N)sc6c5n(CC(CC)CCCC)c4c3n(CC(CC)CCCC)c21,0.717,26.43,63.52,12.03,12.037236912,0.0601572069825416,11.37,12.03,,,,,ITO/PEDOT:PSS/donor:Y6/PDINN/Ag,conventional,PDINN,PDINN,PEDOT:PSS,PEDOT:PSS,,chloroform,chloroform,,,,,-5.65,-4.09,
60981,10.1016/j.polymer.2025.129378,10.1016/j.polymer.2025.129378,PFDITT,Y6,PFDITT,Y6,,CCCCCCCCCCCc1c(/C=C2\C(=O)c3cc(F)c(F)cc3C2=C(C#N)C#N)sc2c1sc1c3c4nsnc4c4c5sc6c(CCCCCCCCCCC)c(/C=C7\C(=O)c8cc(F)c(F)cc8C7=C(C#N)C#N)sc6c5n(CC(CC)CCCC)c4c3n(CC(CC)CCCC)c21,0.803,27.39,74.45,16.05,16.374659565,2.0228010280373896,15.78,16.05,,,,,ITO/PEDOT:PSS/donor:Y6/PDINN/Ag,conventional,PDINN,PDINN,PEDOT:PSS,PEDOT:PSS,,chloroform,chloroform,,,,,-5.65,-4.09,
60982,10.1016/j.porgcoat.2023.107819,10.1016/j.porgcoat.2023.107819,PBDB-T,N2200,PBDB-T,N2200,CCCCC(CC)Cc1ccc(-c2c3cc(-c4ccc(-c5sc(-c6cccs6)c6c5C(=O)c5c(CC(CC)CCCC)sc(CC(CC)CCCC)c5C6=O)s4)sc3c(-c3ccc(CC(CC)CCCC)s3)c3ccsc23)s1,CCCCCCCCCCC(CCCCCCCC)CN1C(=O)c2ccc3c4c(c(-c5ccc(-c6cccs6)s5)cc(c24)C1=O)C(=O)N(CC(CCCCCCCC)CCCCCCCCCC)C3=O,0.83,11.7,69.3,7.2,6.729722999999999,6.531625000000016,6.69,7.2,2:1,,,,,,,,PEDOT:PSS,PEDOT:PSS,,,,,-5.33,-3.48,,-5.71,-4.02,
60983,10.1016/j.porgcoat.2023.107819,10.1016/j.porgcoat.2023.107819,PBDB-T,N2200,PBDB-T,N2200,CCCCC(CC)Cc1ccc(-c2c3cc(-c4ccc(-c5sc(-c6cccs6)c6c5C(=O)c5c(CC(CC)CCCC)sc(CC(CC)CCCC)c5C6=O)s4)sc3c(-c3ccc(CC(CC)CCCC)s3)c3ccsc23)s1,CCCCCCCCCCC(CCCCCCCC)CN1C(=O)c2ccc3c4c(c(-c5ccc(-c6cccs6)s5)cc(c24)C1=O)C(=O)N(CC(CCCCCCCC)CCCCCCCCCC)C3=O,0.87,13.8,72.5,8.9,8.70435,2.198314606741579,8.7,8.9,2:1,,,,,,,,TiO2:PEDOT:PSS,TiO2:PEDOT:PSS,,,,,-5.33,-3.48,,-5.71,-4.02,
60984,10.1016/j.porgcoat.2024.108309,10.1016/j.porgcoat.2024.108309,PTzBI-oF,PYF-T-o,PTzBI-oF,PYF-T-o,CCCCCCCCN1C(=O)c2c(c(-c3cc(F)c(-c4cc5c(-c6ccc(CC(CC)CCCC)s6)c6sccc6c(-c6ccc(CC(CC)CCCC)s6)c5s4)s3)c3nn(CC(CC)CCCC)nc3c2-c2cc(F)cs2)C1=O,CCCCCCCCCCCCC(CCCCCCCCCC)Cn1c2c3sc(/C=C4\C(=O)c5c(F)cccc5C4=C(C#N)C#N)c(CCCCCCCCCCC)c3sc2c2c3nsnc3c3c4sc5c(CCCCCCCCCCC)c(/C=C6\C(=O)c7c(ccc(-c8cccs8)c7F)C6=C(C#N)C#N)sc5c4n(CC(CCCCCCCCCC)CCCCCCCCCCCC)c3c21,0.86,25.6,66.0,14.9,14.53056,2.479463087248316,14.5,14.9,1:1,,,,ITO/PEDOT:PSS/active layer/CIL/Ag,,PFN-Br,PFN-Br,PEDOT:PSS,,,,,,-5.25,-3.25,,-5.715,-3.805,
60985,10.1016/j.porgcoat.2024.108309,10.1016/j.porgcoat.2024.108309,PTzBI-oF,PYF-T-o,PTzBI-oF,PYF-T-o,CCCCCCCCN1C(=O)c2c(c(-c3cc(F)c(-c4cc5c(-c6ccc(CC(CC)CCCC)s6)c6sccc6c(-c6ccc(CC(CC)CCCC)s6)c5s4)s3)c3nn(CC(CC)CCCC)nc3c2-c2cc(F)cs2)C1=O,CCCCCCCCCCCCC(CCCCCCCCCC)Cn1c2c3sc(/C=C4\C(=O)c5c(F)cccc5C4=C(C#N)C#N)c(CCCCCCCCCCC)c3sc2c2c3nsnc3c3c4sc5c(CCCCCCCCCCC)c(/C=C6\C(=O)c7c(ccc(-c8cccs8)c7F)C6=C(C#N)C#N)sc5c4n(CC(CCCCCCCCCC)CCCCCCCCCCCC)c3c21,0.86,26.4,70.1,16.0,15.915503999999997,0.5281000000000202,15.8,16.0,1:1,,,,ITO/PEDOT:PSS/active layer/CIL/Ag,,Ti3C2:PFN-Br,Ti3C2:PFN-Br,PEDOT:PSS,,,,,,-5.25,-3.25,,-5.715,-3.805,
60986,10.1016/j.porgcoat.2024.108309,10.1016/j.porgcoat.2024.108309,D18,L8-BO,D18,L8-BO,CCCCCCC(CCCC)Cc1csc(-c2cc3c4nsnc4c4cc(-c5cc(CC(CCCC)CCCCCC)c(-c6cc7c(-c8cc(F)c(CC(CC)CCCC)s8)c8sccc8c(-c8cc(F)c(CC(CC)CCCC)s8)c7s6)s5)sc4c3s2)c1,CCCCCCC(CCCC)Cc1c(/C=C2\C(=O)c3cc(F)c(F)cc3C2=C(C#N)C#N)sc2c1SC1c3c(c4c(c5nsnc35)c3sc5c(CC(CCCC)CCCCCC)c(/C=C6\C(=O)c7cc(F)c(F)cc7C6=C(C#N)C#N)sc5c3n4CC(CC)CCCC)N(CC(CC)CCCC)C21,0.9,25.5,76.4,17.7,17.5338,0.9389830508474571,17.6,17.7,1:1.2,,,0 %,ITO/PEDOT:PSS/D18:L8-BO/PFN-Br/Ag,organic solar cell,PFN-Br,PFN-Br,PEDOT:PSS,,,,,,-5.51,-2.77,,-5.68,-3.9,
60987,10.1016/j.porgcoat.2024.108309,10.1016/j.porgcoat.2024.108309,D18,L8-BO,D18,L8-BO,CCCCCCC(CCCC)Cc1csc(-c2cc3c4nsnc4c4cc(-c5cc(CC(CCCC)CCCCCC)c(-c6cc7c(-c8cc(F)c(CC(CC)CCCC)s8)c8sccc8c(-c8cc(F)c(CC(CC)CCCC)s8)c7s6)s5)sc4c3s2)c1,CCCCCCC(CCCC)Cc1c(/C=C2\C(=O)c3cc(F)c(F)cc3C2=C(C#N)C#N)sc2c1SC1c3c(c4c(c5nsnc35)c3sc5c(CC(CCCC)CCCCCC)c(/C=C6\C(=O)c7cc(F)c(F)cc7C6=C(C#N)C#N)sc5c3n4CC(CC)CCCC)N(CC(CC)CCCC)C21,0.9,27.4,76.9,19.3,18.96354,1.74331606217616,19.1,19.3,1:1.2,Ti3C2,,2 %,ITO/PEDOT:PSS/D18:L8-BO/Ti3C2:PFN-Br/Ag,organic solar cell,Ti3C2:PFN-Br,PFN-Br,PEDOT:PSS,,,,,,-5.51,-2.77,,-5.68,-3.9,
60988,10.1016/j.porgcoat.2024.108309,10.1016/j.porgcoat.2024.108309,PM6,L8-BO,PM6,L8-BO,COC(=O)C(C)(C)c1cc(C)cc(-c2sc3c4sc5cc(/C=C6/C(=O)c7cc(F)cc(c7)C(=O)/C6=C\c6cc(C(C)(C)C(=O)OC)c(-c7cc(C)cc(C(C)(C)C(=O)OC)c7)s6)sc5c4c(C(C)(C)C(=O)OC)ccc2-3)c1,CCCCCCC(CCCC)Cc1c(/C=C2\C(=O)c3cc(F)c(F)cc3C2=C(C#N)C#N)sc2c1SC1c3c(c4c(c5nsnc35)c3sc5c(CC(CCCC)CCCCCC)c(/C=C6\C(=O)c7cc(F)c(F)cc7C6=C(C#N)C#N)sc5c3n4CC(CC)CCCC)N(CC(CC)CCCC)C21,0.87,26.7,66.4,15.4,15.424056,0.1562077922077912,15.4,15.4,1:1.2,,,0 %,ITO/PEDOT:PSS/PM6:L8-BO/PFN-Br/Ag,organic solar cell,PFN-Br,PFN-Br,PEDOT:PSS,,,,,,-5.56,-3.65,,-5.68,-3.9,
60989,10.1016/j.porgcoat.2024.108309,10.1016/j.porgcoat.2024.108309,PM6,L8-BO,PM6,L8-BO,COC(=O)C(C)(C)c1cc(C)cc(-c2sc3c4sc5cc(/C=C6/C(=O)c7cc(F)cc(c7)C(=O)/C6=C\c6cc(C(C)(C)C(=O)OC)c(-c7cc(C)cc(C(C)(C)C(=O)OC)c7)s6)sc5c4c(C(C)(C)C(=O)OC)ccc2-3)c1,CCCCCCC(CCCC)Cc1c(/C=C2\C(=O)c3cc(F)c(F)cc3C2=C(C#N)C#N)sc2c1SC1c3c(c4c(c5nsnc35)c3sc5c(CC(CCCC)CCCCCC)c(/C=C6\C(=O)c7cc(F)c(F)cc7C6=C(C#N)C#N)sc5c3n4CC(CC)CCCC)N(CC(CC)CCCC)C21,0.87,27.6,71.1,17.5,17.072532,2.442674285714292,17.2,17.5,1:1.2,Ti3C2,,2 %,ITO/PEDOT:PSS/PM6:L8-BO/Ti3C2:PFN-Br/Ag,organic solar cell,Ti3C2:PFN-Br,PFN-Br,PEDOT:PSS,,,,,,-5.56,-3.65,,-5.68,-3.9,
60996,10.1016/j.porgcoat.2025.109111,10.1016/j.porgcoat.2025.109111,PBDB-T,ITIC,PBDB-T,ITIC,CCCCC(CC)Cc1ccc(-c2c3cc(-c4ccc(-c5sc(-c6ccc(C)s6)c6c5C(=O)c5c(CC(CC)CCCC)sc(CC(CC)CCCC)c5C6=O)s4)sc3c(-c3ccc(CC(CC)CCCC)s3)c3cc(C)sc23)s1,CCCCCCc1ccc(C2(c3ccc(CCCCCC)cc3)c3cc4c(cc3-c3sc5cc(/C=C6\C(=O)c7ccccc7C6=C(C#N)C#N)sc5c32)C(c2ccc(CCCCCC)cc2)(c2ccc(CCCCCC)cc2)c2c-4sc3cc(/C=C4\C(=O)c5ccccc5C4=C(C#N)C#N)sc23)cc1,0.88,18.11,68.54,10.97,10.92308272,0.4276871467639071,10.69,10.97,1:1,,,,ITO/PEDOT:PSS/active layer/CIL/Ag,,PFN-Br,PFN-Br,PEDOT:PSS,,,,,,-5.33,-3.48,,-5.576,-3.916,
60997,10.1016/j.porgcoat.2025.109111,10.1016/j.porgcoat.2025.109111,PBDB-T,ITIC,PBDB-T,ITIC,CCCCC(CC)Cc1ccc(-c2c3cc(-c4ccc(-c5sc(-c6ccc(C)s6)c6c5C(=O)c5c(CC(CC)CCCC)sc(CC(CC)CCCC)c5C6=O)s4)sc3c(-c3ccc(CC(CC)CCCC)s3)c3cc(C)sc23)s1,CCCCCCc1ccc(C2(c3ccc(CCCCCC)cc3)c3cc4c(cc3-c3sc5cc(/C=C6\C(=O)c7ccccc7C6=C(C#N)C#N)sc5c32)C(c2ccc(CCCCCC)cc2)(c2ccc(CCCCCC)cc2)c2c-4sc3cc(/C=C4\C(=O)c5ccccc5C4=C(C#N)C#N)sc23)cc1,0.89,20.01,70.72,12.63,12.59445408,0.2814403800475104,12.32,12.63,1:1,,,,ITO/PEDOT:PSS/active layer/CIL/Ag,,PFN-Br:Ag-Zn-N/C,PFN-Br:Ag-Zn-N/C,PEDOT:PSS,,,,,,-5.33,-3.48,,-5.576,-3.916,
60998,10.1016/j.porgcoat.2025.109111,10.1016/j.porgcoat.2025.109111,D18,L8-BO,D18,L8-BO,CCCCCCC(CCCC)CC1=CSC(C2=CC3=C(S2)C2=C(C=C(C4=CC(CC(CCCC)CCCCCC)=C(C5=CC6=C(C7=CC(F)=C(CC(CC)CCCC)S7)C7=C(C=CS7)C(C7=CC(F)=C(CC(CC)CCCC)S7)=C6S5)S4)S2)C2=NSN=C32)=C1,CCCCCCC(CCCC)CC1=C(/C=C2\C(=O)C3=CC(F)=C(F)C=C3C2=C(C#N)C#N)SC2=C1SC1C3=C(C4=C(C5=NSN=C35)C3=C(C5=C(S3)C(CC(CCCC)CCCCCC)=C(/C=C3\C(=O)C6=CC(F)=C(F)C=C6C3=C(C#N)C#N)S5)N4CC(CC)CCCC)N(CC(CC)CCCC)C21,0.92,25.58,76.25,17.96,17.94437,0.0870267260579153,17.68,17.96,,,,,ITO/PEDOT:PSS/active layer/CIL/Ag,conventional,PFN-Br:Ag-Zn-N/C,PFN-Br:Ag-Zn-N/C,PEDOT:PSS,PEDOT:PSS,,,,,-5.51,-2.77,,-5.68,-3.9,
60999,10.1016/j.porgcoat.2025.109111,10.1016/j.porgcoat.2025.109111,D18,L8-BO,D18,L8-BO,CCCCCCC(CCCC)CC1=CSC(C2=CC3=C(S2)C2=C(C=C(C4=CC(CC(CCCC)CCCCCC)=C(C5=CC6=C(C7=CC(F)=C(CC(CC)CCCC)S7)C7=C(C=CS7)C(C7=CC(F)=C(CC(CC)CCCC)S7)=C6S5)S4)S2)C2=NSN=C32)=C1,CCCCCCC(CCCC)CC1=C(/C=C2\C(=O)C3=CC(F)=C(F)C=C3C2=C(C#N)C#N)SC2=C1SC1C3=C(C4=C(C5=NSN=C35)C3=C(C5=C(S3)C(CC(CCCC)CCCCCC)=C(/C=C3\C(=O)C6=CC(F)=C(F)C=C6C3=C(C#N)C#N)S5)N4CC(CC)CCCC)N(CC(CC)CCCC)C21,0.92,27.76,76.11,19.16,19.43788512,1.4503398747390424,18.92,19.16,,,,,ITO/PEDOT:PSS/active layer/CIL/Ag,conventional,PFN-Br:Ag-Zn-N/C,PFN-Br:Ag-Zn-N/C,PEDOT:PSS,PEDOT:PSS,,,,,-5.51,-2.77,,-5.68,-3.9,
61000,10.1016/j.porgcoat.2025.109111,10.1016/j.porgcoat.2025.109111,PM6,L8-BO,PM6,L8-BO,CC1=CC(=CC(=C1)C2=C3C=CC(=C4C5=C(C=C(S5)/C=C\6/C(=O)C7=CC(=CC(=C7)F)C(=O)/C6=C\C8=CC(=C(S8)C9=CC(=CC(=C9)C)C(C)(C)C(=O)OC)C(C)(C)C(=O)OC)SC4=C3S2)C(C)(C)C(=O)OC)C(C)(C)C(=O)OC,CCCCCCC(CCCC)CC1=C(/C=C2\C(=O)C3=CC(F)=C(F)C=C3C2=C(C#N)C#N)SC2=C1SC1C3=C(C4=C(C5=NSN=C35)C3=C(C5=C(S3)C(CC(CCCC)CCCCCC)=C(/C=C3\C(=O)C6=CC(F)=C(F)C=C6C3=C(C#N)C#N)S5)N4CC(CC)CCCC)N(CC(CC)CCCC)C21,0.88,26.32,70.36,16.21,16.296501759999998,0.5336320789635861,16.01,16.21,,,,,ITO/PEDOT:PSS/active layer/CIL/Ag,conventional,PFN-Br,PFN-Br:Ag-Zn-N/C,PEDOT:PSS,PEDOT:PSS,,,,,-5.56,-3.65,,-5.68,-3.9,
61001,10.1016/j.porgcoat.2025.109111,10.1016/j.porgcoat.2025.109111,PM6,L8-BO,PM6,L8-BO,CC1=CC(=CC(=C1)C2=C3C=CC(=C4C5=C(C=C(S5)/C=C\6/C(=O)C7=CC(=CC(=C7)F)C(=O)/C6=C\C8=CC(=C(S8)C9=CC(=CC(=C9)C)C(C)(C)C(=O)OC)C(C)(C)C(=O)OC)SC4=C3S2)C(C)(C)C(=O)OC)C(C)(C)C(=O)OC,CCCCCCC(CCCC)CC1=C(/C=C2\C(=O)C3=CC(F)=C(F)C=C3C2=C(C#N)C#N)SC2=C1SC1C3=C(C4=C(C5=NSN=C35)C3=C(C5=C(S3)C(CC(CCCC)CCCCCC)=C(/C=C3\C(=O)C6=CC(F)=C(F)C=C6C3=C(C#N)C#N)S5)N4CC(CC)CCCC)N(CC(CC)CCCC)C21,0.88,27.15,73.96,17.55,17.670523199999998,0.6867418803418655,17.36,17.55,,,,,ITO/PEDOT:PSS/active layer/CIL/Ag,conventional,PFN-Br:Ag-Zn-N/C,PFN-Br:Ag-Zn-N/C,PEDOT:PSS,PEDOT:PSS,,,,,-5.56,-3.65,,-5.68,-3.9,
61032,10.1016/j.reactfunctpolym.2024.105928,10.1016/j.reactfunctpolym.2024.105928,P2buP,C60-Ser,P2buP,C60-Ser,,,0.55,11.1,55.0,3.37,3.35775,0.3635014836795214,3.37,,0:1:1,,,,ITO/PEDOT:PSS/active layer/Al,conventional,,,PEDOT:PSS,PEDOT:PSS,150.0,EtOH/MeOH (2:1),ethanol:methanol (2:1),120.0,,,,,,
61033,10.1016/j.reactfunctpolym.2024.105928,10.1016/j.reactfunctpolym.2024.105928,P2buP,C60-Ser,P2buP,C60-Ser,,,0.65,12.3,61.0,4.88,4.876950000000001,0.0624999999999817,4.88,,0:1:1,,,,ITO/PEDOT:PSS/active layer/P1buP/Al,conventional,P1buP,P1buP,PEDOT:PSS,PEDOT:PSS,150.0,EtOH/MeOH (2:1),ethanol:methanol (2:1),120.0,,,,,,
61034,10.1016/j.reactfunctpolym.2024.105928,10.1016/j.reactfunctpolym.2024.105928,P2buP,C60-Ser,P2buP,C60-Ser,,,0.58,14.2,61.0,5.03,5.02396,0.1200795228628327,5.03,,0:1:1,,,,ITO/PEDOT:PSS/active layer/P1buP/Al,conventional,P1buP,P1buP,PEDOT:PSS,PEDOT:PSS,150.0,EtOH/MeOH (2:1),ethanol:methanol (2:1),120.0,,,,,,
61035,10.1016/j.reactfunctpolym.2024.105928,10.1016/j.reactfunctpolym.2024.105928,P1buP,C60-Ser,P1buP,,,,0.59,4.5,58.0,1.53,1.5398999999999998,0.6470588235293985,1.53,,1:0:1,,,,ITO/PEDOT:PSS/active layer/Al,conventional,,,PEDOT:PSS,PEDOT:PSS,150.0,EtOH/MeOH (2:1),ethanol:methanol (2:1),120.0,,,,,,
61036,10.1016/j.reactfunctpolym.2024.105928,10.1016/j.reactfunctpolym.2024.105928,P1buP-Zn,C6,P1buP-Zn,C6,,,0.59,4.9,60.0,1.72,1.7346,0.8488372093023354,1.72,,1*:0:1,,,,ITO/PEDOT:PSS/active layer/Al,conventional,,,PEDOT:PSS,PEDOT:PSS,150.0,EtOH/MeOH (2:1),ethanol:methanol (2:1),120.0,,,,,,
61037,10.1016/j.reactfunctpolym.2024.105928,10.1016/j.reactfunctpolym.2024.105928,P1buP,C60-Ser,P1buP,,,,0.61,14.8,58.0,5.22,5.23624,0.3111111111111245,5.22,,0.33:0.67:1,,,,ITO/PEDOT:PSS/active layer/Al,conventional,,,PEDOT:PSS,PEDOT:PSS,150.0,EtOH/MeOH (2:1),ethanol:methanol (2:1),120.0,,,,,,
61038,10.1016/j.reactfunctpolym.2024.105928,10.1016/j.reactfunctpolym.2024.105928,P1buP-Zn,C6,P1buP-Zn,C6,,,0.61,15.2,65.0,6.03,6.026800000000001,0.0530679933664949,6.03,,0.33*:0.67:1,,,,ITO/PEDOT:PSS/active layer/Al,conventional,,,PEDOT:PSS,PEDOT:PSS,150.0,EtOH/MeOH (2:1),ethanol:methanol (2:1),120.0,,,,,,
61077,10.1016/j.renene.2021.06.087,10.1016/j.renene.2021.06.087,P1,ITIC,P1,ITIC,CCCCCCCCc1cc(-c2c(-c3cccs3)sc3c(-c4cc(CCCCCCCC)c(CCCCCCCC)s4)c(-c4ccc(-c5cccc6nsnc56)s4)sc23)sc1CCCCCCCC,CCCCCCc1ccc(C2(c3ccc(CCCCCC)cc3)c3cc4c(cc3-c3sc5cc(C=C6C(=O)c7ccccc7C6=C(C#N)C#N)sc5c32)C(c2ccc(CCCCCC)cc2)(c2ccc(CCCCCC)cc2)c2c-4sc3cc(C=C4C(=O)c5ccccc5C4=C(C#N)C#N)sc23)cc1,0.87,15.26,53.4,7.09,7.0894908,0.0071819464033817,,,1:1.5,,,,ITO/PEDOT:PSS/Active Layer/LiF/Al,conventional,LiF,LiF,PEDOT:PSS,PEDOT:PSS,161.0,CB,chlorobenzene,,,,,-5.576,-3.916,
61078,10.1016/j.renene.2021.06.087,10.1016/j.renene.2021.06.087,P1,ITIC,P1,ITIC,CCCCCCCCc1cc(-c2c(-c3cccs3)sc3c(-c4cc(CCCCCCCC)c(CCCCCCCC)s4)c(-c4ccc(-c5cccc6nsnc56)s4)sc23)sc1CCCCCCCC,CCCCCCc1ccc(C2(c3ccc(CCCCCC)cc3)c3cc4c(cc3-c3sc5cc(C=C6C(=O)c7ccccc7C6=C(C#N)C#N)sc5c32)C(c2ccc(CCCCCC)cc2)(c2ccc(CCCCCC)cc2)c2c-4sc3cc(C=C4C(=O)c5ccccc5C4=C(C#N)C#N)sc23)cc1,0.86,18.45,50.12,7.94,7.952540399999999,0.1579395465994823,,,1:1,,,,ITO/PEDOT:PSS/Active Layer/LiF/Al,conventional,LiF,LiF,PEDOT:PSS,PEDOT:PSS,161.0,CB,chlorobenzene,,,,,-5.576,-3.916,
61079,10.1016/j.renene.2021.06.087,10.1016/j.renene.2021.06.087,P1,ITIC,P1,ITIC,CCCCCCCCc1cc(-c2c(-c3cccs3)sc3c(-c4cc(CCCCCCCC)c(CCCCCCCC)s4)c(-c4ccc(-c5cccc6nsnc56)s4)sc23)sc1CCCCCCCC,CCCCCCc1ccc(C2(c3ccc(CCCCCC)cc3)c3cc4c(cc3-c3sc5cc(C=C6C(=O)c7ccccc7C6=C(C#N)C#N)sc5c32)C(c2ccc(CCCCCC)cc2)(c2ccc(CCCCCC)cc2)c2c-4sc3cc(C=C4C(=O)c5ccccc5C4=C(C#N)C#N)sc23)cc1,0.85,16.87,41.38,5.94,5.933685100000002,0.1063114478114255,,,1:0.8,,,,ITO/PEDOT:PSS/Active Layer/LiF/Al,conventional,LiF,LiF,PEDOT:PSS,PEDOT:PSS,161.0,CB,chlorobenzene,,,,,-5.576,-3.916,
61080,10.1016/j.renene.2021.06.087,10.1016/j.renene.2021.06.087,P1,ITIC,P1,ITIC,CCCCCCCCc1cc(-c2c(-c3cccs3)sc3c(-c4cc(CCCCCCCC)c(CCCCCCCC)s4)c(-c4ccc(-c5cccc6nsnc56)s4)sc23)sc1CCCCCCCC,CCCCCCc1ccc(C2(c3ccc(CCCCCC)cc3)c3cc4c(cc3-c3sc5cc(C=C6C(=O)c7ccccc7C6=C(C#N)C#N)sc5c32)C(c2ccc(CCCCCC)cc2)(c2ccc(CCCCCC)cc2)c2c-4sc3cc(C=C4C(=O)c5ccccc5C4=C(C#N)C#N)sc23)cc1,0.88,8.54,60.9,4.56,4.576756799999999,0.3674736842105169,,,1:1.5,,,,ITO/PEDOT:PSS/Active Layer/LiF/Al,conventional,LiF,LiF,PEDOT:PSS,PEDOT:PSS,,ODCB,o-DCB,,,,,-5.576,-3.916,
61081,10.1016/j.renene.2021.06.087,10.1016/j.renene.2021.06.087,P1,ITIC,P1,ITIC,CCCCCCCCc1cc(-c2c(-c3cccs3)sc3c(-c4cc(CCCCCCCC)c(CCCCCCCC)s4)c(-c4ccc(-c5cccc6nsnc56)s4)sc23)sc1CCCCCCCC,CCCCCCc1ccc(C2(c3ccc(CCCCCC)cc3)c3cc4c(cc3-c3sc5cc(C=C6C(=O)c7ccccc7C6=C(C#N)C#N)sc5c32)C(c2ccc(CCCCCC)cc2)(c2ccc(CCCCCC)cc2)c2c-4sc3cc(C=C4C(=O)c5ccccc5C4=C(C#N)C#N)sc23)cc1,0.88,15.69,43.21,5.99,5.96609112,0.39914657762939,,,1:1,1% CN,CN,1%,ITO/PEDOT:PSS/Active Layer/LiF/Al,conventional,LiF,LiF,PEDOT:PSS,PEDOT:PSS,,CB,chlorobenzene,,,,,-5.576,-3.916,
61082,10.1016/j.renene.2021.06.087,10.1016/j.renene.2021.06.087,P2,ITIC,P2,ITIC,,CCCCCCc1ccc(C2(c3ccc(CCCCCC)cc3)c3cc4c(cc3-c3sc5cc(C=C6C(=O)c7ccccc7C6=C(C#N)C#N)sc5c32)C(c2ccc(CCCCCC)cc2)(c2ccc(CCCCCC)cc2)c2c-4sc3cc(C=C4C(=O)c5ccccc5C4=C(C#N)C#N)sc23)cc1,0.83,6.31,37.44,1.96,1.96084512,0.0431183673469234,,,1:1.5,,,,ITO/PEDOT:PSS/Active Layer/LiF/Al,conventional,LiF,LiF,PEDOT:PSS,PEDOT:PSS,106.0,CB,chlorobenzene,,,,,-5.576,-3.916,
61083,10.1016/j.renene.2021.06.087,10.1016/j.renene.2021.06.087,P2,ITIC,P2,ITIC,,CCCCCCc1ccc(C2(c3ccc(CCCCCC)cc3)c3cc4c(cc3-c3sc5cc(C=C6C(=O)c7ccccc7C6=C(C#N)C#N)sc5c32)C(c2ccc(CCCCCC)cc2)(c2ccc(CCCCCC)cc2)c2c-4sc3cc(C=C4C(=O)c5ccccc5C4=C(C#N)C#N)sc23)cc1,0.74,3.75,45.41,1.26,1.2601274999999998,0.0101190476190346,,,1:1.5,,,,ITO/PEDOT:PSS/Active Layer/LiF/Al,conventional,LiF,LiF,PEDOT:PSS,PEDOT:PSS,,ODCB,o-DCB,,,,,-5.576,-3.916,
61102,10.1016/j.rinp.2019.102819,10.1016/j.rinp.2019.102819,CuPc,C60,CuPc,C60,C1=CC2=C3Nc4c5ccccc5c5[n]4[Cu][n]4c(c6ccccc6c4NC4NC(=C6C=CC=CC64)N5)NC(N3)C2C=C1,c12c3c4c5c1c1c6c7c2c2c8c3c3c9c4c4c%10c5c5c1c1c6c6c%11c7c2c2c7c8c3c3c8c9c4c4c9c%10c5c5c1c1c6c6c%11c2c2c7c3c3c8c4c4c9c5c1c1c6c2c3c41,0.423,4.01,39.1,0.663,0.66322593,0.0340769230769124,,,,,,,ITO/PEDOT:PSS:AgNPs (43 nm)/CuPc/C60,conventional,,,PEDOT:PSS:AgNPs (43 nm),PEDOT:PSS:AgNPs,125.0,,,70.0,,,,,,
61103,10.1016/j.rinp.2019.102819,10.1016/j.rinp.2019.102819,CuPc,C60,CuPc,C60,C1=CC2=C3Nc4c5ccccc5c5[n]4[Cu][n]4c(c6ccccc6c4NC4NC(=C6C=CC=CC64)N5)NC(N3)C2C=C1,c12c3c4c5c1c1c6c7c2c2c8c3c3c9c4c4c%10c5c5c1c1c6c6c%11c7c2c2c7c8c3c3c8c9c4c4c9c%10c5c5c1c1c6c6c%11c2c2c7c3c3c8c4c4c9c5c1c1c6c2c3c41,0.448,4.3,39.3,0.757,0.7570751999999998,0.009933949801827,,,,,,,ITO/PEDOT:PSS:AgNPs (45 nm)/CuPc/C60,conventional,,,PEDOT:PSS:AgNPs (45 nm),PEDOT:PSS:AgNPs,125.0,,,70.0,,,,,,
61104,10.1016/j.rinp.2019.102819,10.1016/j.rinp.2019.102819,CuPc,C60,CuPc,C60,C1=CC2=C3Nc4c5ccccc5c5[n]4[Cu][n]4c(c6ccccc6c4NC4NC(=C6C=CC=CC64)N5)NC(N3)C2C=C1,c12c3c4c5c1c1c6c7c2c2c8c3c3c9c4c4c%10c5c5c1c1c6c6c%11c7c2c2c7c8c3c3c8c9c4c4c9c%10c5c5c1c1c6c6c%11c2c2c7c3c3c8c4c4c9c5c1c1c6c2c3c41,0.452,4.51,39.5,0.805,0.8052154,0.0267577639751523,,,,,,,ITO/PEDOT:PSS:AgNPs (51 nm)/CuPc/C60,conventional,,,PEDOT:PSS:AgNPs (51 nm),PEDOT:PSS:AgNPs,125.0,,,70.0,,,,,,
61105,10.1016/j.rinp.2019.102819,10.1016/j.rinp.2019.102819,CuPc,C60,CuPc,C60,C1=CC2=C3Nc4c5ccccc5c5[n]4[Cu][n]4c(c6ccccc6c4NC4NC(=C6C=CC=CC64)N5)NC(N3)C2C=C1,c12c3c4c5c1c1c6c7c2c2c8c3c3c9c4c4c%10c5c5c1c1c6c6c%11c7c2c2c7c8c3c3c8c9c4c4c9c%10c5c5c1c1c6c6c%11c2c2c7c3c3c8c4c4c9c5c1c1c6c2c3c41,0.463,4.85,39.6,0.885,0.8892378000000001,0.4788474576271265,,,,,,,ITO/PEDOT:PSS:AgNPs (54 nm)/CuPc/C60,conventional,,,PEDOT:PSS:AgNPs (54 nm),PEDOT:PSS:AgNPs,125.0,,,70.0,,,,,,
61106,10.1016/j.rinp.2019.102819,10.1016/j.rinp.2019.102819,CuPc,C60,CuPc,C60,C1=CC2=C3Nc4c5ccccc5c5[n]4[Cu][n]4c(c6ccccc6c4NC4NC(=C6C=CC=CC64)N5)NC(N3)C2C=C1,c12c3c4c5c1c1c6c7c2c2c8c3c3c9c4c4c%10c5c5c1c1c6c6c%11c7c2c2c7c8c3c3c8c9c4c4c9c%10c5c5c1c1c6c6c%11c2c2c7c3c3c8c4c4c9c5c1c1c6c2c3c41,0.465,5.01,39.7,0.925,0.92487105,0.0139405405405423,,,,,,,ITO/PEDOT:PSS:AgNPs (57 nm)/CuPc/C60,conventional,,,PEDOT:PSS:AgNPs (57 nm),PEDOT:PSS:AgNPs,125.0,,,70.0,,,,,,
61213,10.1016/j.rsurfi.2025.100542,10.1016/j.rsurfi.2025.100542,P3HT,PCBM,P3HT,PCBM,CCCCCCc1cc(C)sc1C,CCCCC(=O)OCC1(C2=CC=CC=C2)C3=CC=CC4=CC=CC5=CC=CC6=CC=CC7=CC=CC1=C7C6=C5C4=C3,0.509,8.962,38.42,1.753,1.7525890035999998,0.0234453166001189,,,,,,,ITO/PEDOT:PSS/active layer/LiF/Al,conventional,LiF,LiF,PEDOT:PSS,PEDOT:PSS,200.0,chlorobenzene/chloroform (1:1),chlorobenzene:chloroform (1:1),120.0,-5.01,-3.12,,-6.1,-3.7,
61218,10.1016/j.rsurfi.2025.100542,10.1016/j.rsurfi.2025.100542,P3HT,PCBM,P3HT,PCBM,CCCCCCc1cc(C)sc1C,CCCCC(=O)OCC1(C2=CC=CC=C2)C3=CC=CC4=CC=CC5=CC=CC6=CC=CC7=CC=CC1=C7C6=C5C4=C3,0.53,11.62,48.0,2.97,2.956128,0.4670707070707106,,,,NGQD:N719 1,NGQD:N719,,ITO/PEDOT:PSS/P3HT:PCBM:NGQD:N719 1/Al,conventional,,,PEDOT:PSS,PEDOT:PSS,,,,,-5.01,-3.12,,-6.1,-3.7,
61219,10.1016/j.rsurfi.2025.100542,10.1016/j.rsurfi.2025.100542,P3HT,PCBM,P3HT,PCBM,CCCCCCc1cc(C)sc1C,CCCCC(=O)OCC1(C2=CC=CC=C2)C3=CC=CC4=CC=CC5=CC=CC6=CC=CC7=CC=CC1=C7C6=C5C4=C3,1.24,6.18,47.12,3.61,3.61089984,0.0249263157894671,,,,3 wt % of graphene,graphene,3 wt % graphene,ITO/PEDOT:PSS/P3HT:PCBM: 3 wt % of graphene/Ca/Al,conventional,Ca,,PEDOT:PSS,PEDOT:PSS,,,,,-5.01,-3.12,,-6.1,-3.7,
61220,10.1016/j.rsurfi.2025.100542,10.1016/j.rsurfi.2025.100542,P3HT,PCBM,P3HT,PCBM,CCCCCCc1cc(C)sc1C,CCCCC(=O)OCC1(C2=CC=CC=C2)C3=CC=CC4=CC=CC5=CC=CC6=CC=CC7=CC=CC1=C7C6=C5C4=C3,0.48,12.6,48.0,2.87,2.90304,1.1512195121951128,,,,2 wt % of CQDs and 4 wt % of CdS QDs,CQDs+CdS QDs,2 wt % CQDs; 4 wt % CdS QDs,FTO/ZnO/P3HT:PCBM: 2 wt % of CQDs and 4 wt % of CdS QDs/Ag,,ZnO,ZnO,,,,,,,-5.01,-3.12,,-6.1,-3.7,
61221,10.1016/j.rsurfi.2025.100542,10.1016/j.rsurfi.2025.100542,P3HT,PCBM,P3HT,PCBM,CCCCCCc1cc(C)sc1C,CCCCC(=O)OCC1(C2=CC=CC=C2)C3=CC=CC4=CC=CC5=CC=CC6=CC=CC7=CC=CC1=C7C6=C5C4=C3,0.52,15.4,51.0,3.29,4.084080000000001,24.136170212765983,,,,1.2 % Au: 0.3 % Ag NPs,,1.2 % Au; 0.3 % Ag NPs,ITO/PEDOT:PSS/P3HT:PCBM: 1.2 % Au: 0.3 % Ag NPs/LiF/Al,conventional,LiF,LiF,PEDOT:PSS,PEDOT:PSS,,,,,-5.01,-3.12,,-6.1,-3.7,
61223,10.1016/j.saa.2020.119242,10.1016/j.saa.2020.119242,PAz1,PC61BM,PAz1,PC61BM,,COC(=O)CCCC1(c2ccccc2)C23c4c5c6c7c8c9c(c%10c%11c2c2c%12c4c4c%13c5c5c7c7c8c8c%14c9c%10c9c%10c%11c2c2c%11c%12c4c4c%12c%13c5c5c7c7c8c8c%14c9c9c%10c2c2c%11c4c4c%12c5c7c5c8c9c2c45)C613,0.2813,0.16,20.0,0.01,0.0090016,9.984,,,1:1,,,,ITO/PEDOT:PSS/PAz:PC61BM/Al,conventional,,,PEDOT:PSS,PEDOT:PSS,,chloroform,chloroform,,,,,-6.1,-3.7,
61224,10.1016/j.saa.2020.119242,10.1016/j.saa.2020.119242,PAz2,PC61BM,PAz2,PC61BM,,COC(=O)CCCC1(c2ccccc2)C23c4c5c6c7c8c9c(c%10c%11c2c2c%12c4c4c%13c5c5c7c7c8c8c%14c9c%10c9c%10c%11c2c2c%11c%12c4c4c%12c%13c5c5c7c7c8c8c%14c9c9c%10c2c2c%11c4c4c%12c5c7c5c8c9c2c45)C613,0.4351,0.21,28.0,0.03,0.02558388,14.720399999999998,,,1:1,,,,ITO/PEDOT:PSS/PAz:PC61BM/Al,conventional,,,PEDOT:PSS,PEDOT:PSS,,chloroform,chloroform,,,,,-6.1,-3.7,
61225,10.1016/j.saa.2020.119242,10.1016/j.saa.2020.119242,PAz3,PC61BM,PAz3,PC61BM,,COC(=O)CCCC1(c2ccccc2)C23c4c5c6c7c8c9c(c%10c%11c2c2c%12c4c4c%13c5c5c7c7c8c8c%14c9c%10c9c%10c%11c2c2c%11c%12c4c4c%12c%13c5c5c7c7c8c8c%14c9c9c%10c2c2c%11c4c4c%12c5c7c5c8c9c2c45)C613,0.8348,0.72,16.0,0.16,0.0961689599999999,39.89440000000001,,,1:1,,,,ITO/PEDOT:PSS/PAz:PC61BM/Al,conventional,,,PEDOT:PSS,PEDOT:PSS,,chloroform,chloroform,,,,,-6.1,-3.7,
61245,10.1016/j.scib.2019.09.016,10.1016/j.scib.2019.09.016,P1,PC71BM,P1,PC71BM,CCCCCCCCc1cc(-c2c(-c3cccs3)sc3c(-c4cc(CCCCCCCC)c(CCCCCCCC)s4)c(-c4ccc(-c5cccc6nsnc56)s4)sc23)sc1CCCCCCCC,COC(=O)CCCC1(c2ccccc2)C23c4c5ccc6c7cc8c9c%10c(cc%11cc%12c%13c%14c(cc%15c%16ccc-5c2c%16c2c5c%16c%17c(c(c46)c7c9c%17c4c%10c%11c%13c4c%16c%14c%152)C513)C%12)C8,0.79,13.1,67.7,7.0,7.006273,0.0896142857142885,,,,,,,ITO/PEDOT:PSS/active layer/PDIN/Al (or Au/Ag),conventional,PDIN,PDIN,PEDOT:PSS,PEDOT:PSS,,chloroform,chloroform,,,,,-5.9,-3.9,
61246,10.1016/j.scib.2019.09.016,10.1016/j.scib.2019.09.016,P1,ATT-2,P1,ATT-2,CCCCCCCCc1cc(-c2c(-c3cccs3)sc3c(-c4cc(CCCCCCCC)c(CCCCCCCC)s4)c(-c4ccc(-c5cccc6nsnc56)s4)sc23)sc1CCCCCCCC,CCCCCCCCOC(=O)c1cc2c(/C=C3\C(=O)c4ccccc4C3=C(C#N)C#N)sc(-c3cc4c(s3)-c3cc5c(cc3C4(c3ccc(CCCCCC)cc3)c3ccc(CCCCCC)cc3)-c3sc(-c4sc(/C=C6\C(=O)c7ccccc7C6=C(C#N)C#N)c6cc(C(=O)OCCCCCCCC)sc46)cc3C5(c3ccc(CCCCCC)cc3)c3ccc(CCCCCC)cc3)c2s1,0.712,18.53,59.0,7.74,7.7840824,0.5695400516795832,,,,,,,ITO/PEDOT:PSS/active layer/PDIN/Al (or Au/Ag),conventional,PDIN,PDIN,PEDOT:PSS,PEDOT:PSS,,chloroform,chloroform,,,,,-5.5,-3.9,
61247,10.1016/j.scib.2019.09.016,10.1016/j.scib.2019.09.016,P1,BT-CIC,P1,BT-CIC,CCCCCCCCc1cc(-c2c(-c3cccs3)sc3c(-c4cc(CCCCCCCC)c(CCCCCCCC)s4)c(-c4ccc(-c5cccc6nsnc56)s4)sc23)sc1CCCCCCCC,CCCCCCc1ccc(C2(c3ccc(CCCCCC)cc3)c3cc(/C=C4\C(=O)c5cc(Cl)c(Cl)cc5C4=C(C#N)C#N)sc3-c3sc4c(OCC(CC)CCCC)c5c6c(sc5c(OCC(CC)CCCC)c4c32)-c2sc(/C=C3\C(=O)c4cc(Cl)c(Cl)cc4C3=C(C#N)C#N)cc2C6(c2ccc(CCCCCC)cc2)c2ccc(CCCCCC)cc2)cc1,0.68,18.0,67.5,8.2,8.262,0.7560975609756241,,,,,,,ITO/PEDOT:PSS/active layer/PDIN/Al (or Au/Ag),conventional,PDIN,PDIN,PEDOT:PSS,PEDOT:PSS,,chloroform,chloroform,,,,,-5.49,-4.09,
