Repository: JiYiqaq/PCE-KA-GNN

# Data directory

- `raw/Active_Database.csv` is the immutable source dataset bundled under CC BY 4.0. Do not overwrite it with processed data.
- `processed/` is created and populated by the training pipeline. Generated `.pt` and `.pth` caches are intentionally ignored by Git because they can exceed GitHub's normal single-file limit.

See `../DATA_LICENSE.md` for provenance, license and checksum information.

File: data/raw/Active_Database.csv (part 185 of 471)
id,doi,doi_norm,donor,acceptor,donor_canonical,acceptor_canonical,donor_smiles,acceptor_smiles,voc,jsc,ff,pce,pce_recomputed,pce_relative_error_percent,pce_avg,pce_best,d_a_ratio,additive,additive_canonical,additive_ratio,device_structure,device_type,etl,etl_canonical,htl,htl_canonical,active_layer_thickness,solvent,solvent_canonical,annealing_temp,homo_d,lumo_d,eg_d,homo_a,lumo_a,eg_a
61248,10.1016/j.scib.2019.09.016,10.1016/j.scib.2019.09.016,P1,IEICO-4Cl,P1,IEICO-4Cl,CCCCCCCCc1cc(-c2c(-c3cccs3)sc3c(-c4cc(CCCCCCCC)c(CCCCCCCC)s4)c(-c4ccc(-c5cccc6nsnc56)s4)sc23)sc1CCCCCCCC,CCCCCCc1ccc(C2(c3ccc(CCCCCC)cc3)c3cc4c(cc3-c3sc(-c5sc(/C=C6\C(=O)c7cc(Cl)c(Cl)cc7C6=C(C#N)C#N)cc5OCC(CC)CCCC)cc32)C(c2ccc(CCCCCC)cc2)(c2ccc(CCCCCC)cc2)c2cc(-c3sc(/C=C5\C(=O)c6cc(Cl)c(Cl)cc6C5=C(C#N)C#N)cc3OCC(CC)CCCC)sc2-4)cc1,0.725,19.6,59.0,8.38,8.3839,0.0465393794749378,,,,,,,ITO/PEDOT:PSS/active layer/PDIN/Al (or Au/Ag),conventional,PDIN,PDIN,PEDOT:PSS,PEDOT:PSS,,chloroform,chloroform,,,,,-5.56,-4.23,
61249,10.1016/j.scib.2019.09.016,10.1016/j.scib.2019.09.016,P1,ITVfIC,P1,ITVfIC,CCCCCCCCc1cc(-c2c(-c3cccs3)sc3c(-c4cc(CCCCCCCC)c(CCCCCCCC)s4)c(-c4ccc(-c5cccc6nsnc56)s4)sc23)sc1CCCCCCCC,CCCCCCc1ccc(C2(c3ccc(CCCCCC)cc3)c3cc4c(cc3-c3sc5cc(/C=C/C=C6/C(=O)c7cc(F)ccc7C6=C(C#N)C#N)sc5c32)C(c2ccc(CCCCCC)cc2)(c2ccc(CCCCCC)cc2)c2c-4sc3cc(/C=C/C=C4/C(=O)c5cc(F)ccc5C4=C(C#N)C#N)sc23)cc1,0.74,17.94,64.39,8.55,8.548158840000001,0.0215340350877154,,,,,,,ITO/PEDOT:PSS/active layer/PDIN/Al (or Au/Ag),conventional,PDIN,PDIN,PEDOT:PSS,PEDOT:PSS,,chloroform,chloroform,,,,,-5.56,-4.01,
61251,10.1016/j.scib.2019.09.016,10.1016/j.scib.2019.09.016,P1,IEICO,P1,IEICO,CCCCCCCCc1cc(-c2c(-c3cccs3)sc3c(-c4cc(CCCCCCCC)c(CCCCCCCC)s4)c(-c4ccc(-c5cccc6nsnc56)s4)sc23)sc1CCCCCCCC,CCCCCCc1ccc(C2(c3ccc(CCCCCC)cc3)c3cc4c(cc3-c3sc(-c5sc(/C=C6\C(=O)c7ccccc7C6=C(C#N)C#N)cc5OCC(CC)CCCC)cc32)C(c2ccc(CCCCCC)cc2)(c2ccc(CCCCCC)cc2)c2cc(-c3sc(/C=C5\C(=O)c6ccccc6C5=C(C#N)C#N)cc3OCC(CC)CCCC)sc2-4)cc1,0.81,16.3,67.0,9.0,8.846010000000001,1.7109999999999834,,,,,,,ITO/PEDOT:PSS/active layer/PDIN/Al (or Au/Ag),conventional,PDIN,PDIN,PEDOT:PSS,PEDOT:PSS,,chloroform,chloroform,,,,,-5.32,-3.95,
61253,10.1016/j.scib.2019.09.016,10.1016/j.scib.2019.09.016,P1,PC71BM,P1,PC71BM,CCCCCCCCc1cc(-c2c(-c3cccs3)sc3c(-c4cc(CCCCCCCC)c(CCCCCCCC)s4)c(-c4ccc(-c5cccc6nsnc56)s4)sc23)sc1CCCCCCCC,COC(=O)CCCC1(c2ccccc2)C23c4c5ccc6c7cc8c9c%10c(cc%11cc%12c%13c%14c(cc%15c%16ccc-5c2c%16c2c5c%16c%17c(c(c46)c7c9c%17c4c%10c%11c%13c4c%16c%14c%152)C513)C%12)C8,0.79,17.15,69.1,9.36,9.362013499999998,0.0215117521367367,,,,,,,ITO/PEDOT:PSS/active layer/PDIN/Al (or Au/Ag),conventional,PDIN,PDIN,PEDOT:PSS,PEDOT:PSS,,chloroform,chloroform,,,,,-5.9,-3.9,
61257,10.1016/j.scib.2019.09.016,10.1016/j.scib.2019.09.016,P1,IEICO-4F,P1,IEICO-4F,CCCCCCCCc1cc(-c2c(-c3cccs3)sc3c(-c4cc(CCCCCCCC)c(CCCCCCCC)s4)c(-c4ccc(-c5cccc6nsnc56)s4)sc23)sc1CCCCCCCC,CCCCCCc1ccc(C2(c3ccc(CCCCCC)cc3)c3cc4c(cc3-c3sc(-c5sc(/C=C6\C(=O)c7cc(F)c(F)cc7C6=C(C#N)C#N)cc5OCC(CC)CCCC)cc32)C(c2ccc(CCCCCC)cc2)(c2ccc(CCCCCC)cc2)c2cc(-c3scc(/C=C5/C(=O)c6cc(F)c(F)cc6C5=C(C#N)C#N)c3OCC(CC)CCCC)sc2-4)cc1,0.718,20.59,64.0,9.48,9.4615168,0.1949704641350249,,,,,,,ITO/PEDOT:PSS/active layer/PDIN/Al (or Au/Ag),conventional,PDIN,PDIN,PEDOT:PSS,PEDOT:PSS,,chloroform,chloroform,,,,,-5.44,-4.19,
61258,10.1016/j.scib.2019.09.016,10.1016/j.scib.2019.09.016,PBN-S,IT-4F,PBN-S,IT-4F,CCSc1cc2c(cc1SCC)C(=O)c1c(-c3ccc(-c4cc5c(-c6cc(F)c(CC)s6)c6sc(-c7ccc(-c8sc(-c9ccc(-c%10cc%11c(-c%12cc(F)c(CC)s%12)c%12sc(-c%13ccc(-c%14sc(-c%15ccc(-c%16cc%17c(-c%18cc(F)c(CC)s%18)c%18sccc%18c(-c%18cc(F)c(CC)s%18)c%17s%16)s%15)c%15c%14C(=O)c%14cc(SCC)c(SCC)cc%14C%15=O)s%13)cc%12c(-c%12cc(F)c(CC)s%12)c%11s%10)s9)c9c8C(=O)c8cc(SCC)c(SCC)cc8C9=O)s7)cc6c(-c6cc(F)c(CC)s6)c5s4)s3)sc(-c3cccs3)c1C2=O,CCCCCCc1ccc(C2(c3ccc(CCCCCC)cc3)c3cc4c(cc3-c3sc5cc(/C=C6\C(=O)c7cc(F)c(F)cc7C6=C(C#N)C#N)sc5c32)C(c2ccc(CCCCCC)cc2)(c2ccc(CCCCCC)cc2)c2c-4sc3cc(/C=C4\C(=O)c5cc(F)c(F)cc5C4=C(C#N)C#N)sc23)cc1,0.884,16.78,66.4,9.83,9.849457280000005,0.1979377416073529,,,,,,,ITO/PEDOT:PSS/active layer/PDIN/Al (or Au/Ag),conventional,PDIN,PDIN,PEDOT:PSS,PEDOT:PSS,,chloroform,chloroform,,-5.48,-3.52,,-5.66,-4.14,
61259,10.1016/j.scib.2019.09.016,10.1016/j.scib.2019.09.016,P1,IUIC,P1,IUIC,CCCCCCCCc1cc(-c2c(-c3cccs3)sc3c(-c4cc(CCCCCCCC)c(CCCCCCCC)s4)c(-c4ccc(-c5cccc6nsnc56)s4)sc23)sc1CCCCCCCC,CCc1ccc(C2(c3ccc(CC)cc3)c3cc4c(cc3-c3sc5c6c(sc5c32)-c2sc(/C=C3\C(=O)c5cc(F)c(F)cc5C3=C(C#N)C#N)cc2C6(c2ccc(CC)cc2)c2ccc(CC)cc2)C(c2ccc(CC)cc2)(c2ccc(CC)cc2)c2c-4sc3c4c(sc23)-c2sc(/C=C3\C(=O)c5cc(F)c(F)cc5C3=C(C#N)C#N)cc2C4(c2ccc(CC)cc2)c2ccc(CC)cc2)cc1,0.794,18.31,70.3,10.2,10.22031242,0.1991413725490348,,,,,,,ITO/PEDOT:PSS/active layer/PDIN/Al (or Au/Ag),conventional,PDIN,PDIN,PEDOT:PSS,PEDOT:PSS,,chloroform,chloroform,,,,,-5.45,-3.87,
61260,10.1016/j.scib.2019.09.016,10.1016/j.scib.2019.09.016,P1,FNIC2,P1,FNIC2,CCCCCCCCc1cc(-c2c(-c3cccs3)sc3c(-c4cc(CCCCCCCC)c(CCCCCCCC)s4)c(-c4ccc(-c5cccc6nsnc56)s4)sc23)sc1CCCCCCCC,CCc1ccc(C2(c3ccc(CC)cc3)c3c(sc4cc(/C=C5\C(=O)c6cc(F)c(F)cc6C5=C(C#N)C#N)sc34)-c3sc4c(-c5ccc(CC)s5)c5c6c(sc5c(-c5ccc(CC)s5)c4c32)-c2sc3cc(/C=C4\C(=O)c5cc(F)c(F)cc5C4=C(C#N)C#N)sc3c2C6(c2ccc(CC)cc2)c2ccc(CC)cc2)cc1,0.728,21.87,72.6,11.6,11.55890736,0.3542468965517281,,,,,,,ITO/PEDOT:PSS/active layer/PDIN/Al (or Au/Ag),conventional,PDIN,PDIN,PEDOT:PSS,PEDOT:PSS,,chloroform,chloroform,,,,,-5.56,-4.0,
61261,10.1016/j.scib.2019.09.016,10.1016/j.scib.2019.09.016,PM6,Y6,PM6,Y6,COC(=O)C(C)(C)c1cc(C)cc(-c2sc3c4sc5cc(/C=C6/C(=O)c7cc(F)cc(c7)C(=O)/C6=C\c6cc(C(C)(C)C(=O)OC)c(-c7cc(C)cc(C(C)(C)C(=O)OC)c7)s6)sc5c4c(C(C)(C)C(=O)OC)ccc2-3)c1,CCCCCCCCCCCc1c(/C=C2\C(=O)c3cc(F)c(F)cc3C2=C(C#N)C#N)sc2c1sc1c3c4nsnc4c4c5sc6c(CCCCCCCCCCC)c(/C=C7\C(=O)c8cc(F)c(F)cc8C7=C(C#N)C#N)sc6c5n(CC(CC)CCCC)c4c3n(CC(CC)CCCC)c21,0.852,20.35,71.36,12.37,12.37253952,0.020529668552958,,,1:1.2,,,,ITO/PEDOT:PSS/active layer/PDIN/Al (or Au/Ag),conventional,PDIN,PDIN,PEDOT:PSS,PEDOT:PSS,100.0,chloroform,chloroform,80.0,-5.56,-3.65,,-5.65,-4.09,
61262,10.1016/j.scib.2019.09.016,10.1016/j.scib.2019.09.016,PM6,Y6,PM6,Y6,COC(=O)C(C)(C)c1cc(C)cc(-c2sc3c4sc5cc(/C=C6/C(=O)c7cc(F)cc(c7)C(=O)/C6=C\c6cc(C(C)(C)C(=O)OC)c(-c7cc(C)cc(C(C)(C)C(=O)OC)c7)s6)sc5c4c(C(C)(C)C(=O)OC)ccc2-3)c1,CCCCCCCCCCCc1c(/C=C2\C(=O)c3cc(F)c(F)cc3C2=C(C#N)C#N)sc2c1sc1c3c4nsnc4c4c5sc6c(CCCCCCCCCCC)c(/C=C7\C(=O)c8cc(F)c(F)cc8C7=C(C#N)C#N)sc6c5n(CC(CC)CCCC)c4c3n(CC(CC)CCCC)c21,0.853,21.71,71.92,13.32,13.318598696000002,0.0105203003002856,,,1:1.2,,,,ITO/PEDOT:PSS/active layer/PDIN/Al (or Au/Ag),conventional,PDIN,PDIN,PEDOT:PSS,PEDOT:PSS,100.0,chloroform,chloroform,80.0,-5.56,-3.65,,-5.65,-4.09,
61263,10.1016/j.scib.2019.09.016,10.1016/j.scib.2019.09.016,PM6,Y6,PM6,Y6,COC(=O)C(C)(C)c1cc(C)cc(-c2sc3c4sc5cc(/C=C6/C(=O)c7cc(F)cc(c7)C(=O)/C6=C\c6cc(C(C)(C)C(=O)OC)c(-c7cc(C)cc(C(C)(C)C(=O)OC)c7)s6)sc5c4c(C(C)(C)C(=O)OC)ccc2-3)c1,CCCCCCCCCCCc1c(/C=C2\C(=O)c3cc(F)c(F)cc3C2=C(C#N)C#N)sc2c1sc1c3c4nsnc4c4c5sc6c(CCCCCCCCCCC)c(/C=C7\C(=O)c8cc(F)c(F)cc8C7=C(C#N)C#N)sc6c5n(CC(CC)CCCC)c4c3n(CC(CC)CCCC)c21,0.854,23.01,72.27,14.2,14.201445258,0.0101778732394393,,,1:1.2,,,,ITO/PEDOT:PSS/active layer/PDIN/Al (or Au/Ag),conventional,PDIN,PDIN,PEDOT:PSS,PEDOT:PSS,100.0,chloroform,chloroform,80.0,-5.56,-3.65,,-5.65,-4.09,
61264,10.1016/j.scib.2019.09.016,10.1016/j.scib.2019.09.016,PM6,Y6,PM6,Y6,COC(=O)C(C)(C)c1cc(C)cc(-c2sc3c4sc5cc(/C=C6/C(=O)c7cc(F)cc(c7)C(=O)/C6=C\c6cc(C(C)(C)C(=O)OC)c(-c7cc(C)cc(C(C)(C)C(=O)OC)c7)s6)sc5c4c(C(C)(C)C(=O)OC)ccc2-3)c1,CCCCCCCCCCCc1c(/C=C2\C(=O)c3cc(F)c(F)cc3C2=C(C#N)C#N)sc2c1sc1c3c4nsnc4c4c5sc6c(CCCCCCCCCCC)c(/C=C7\C(=O)c8cc(F)c(F)cc8C7=C(C#N)C#N)sc6c5n(CC(CC)CCCC)c4c3n(CC(CC)CCCC)c21,0.843,24.81,64.91,13.58,13.575816152999998,0.0308088880707066,13.37,13.58,1:1.2,,,,ITO/PEDOT:PSS/active layer/PDIN/Al (or Au/Ag),conventional,PDIN,PDIN,PEDOT:PSS,PEDOT:PSS,180.0,chloroform,chloroform,80.0,-5.56,-3.65,,-5.65,-4.09,
61265,10.1016/j.scib.2019.09.016,10.1016/j.scib.2019.09.016,PM6,Y6,PM6,Y6,COC(=O)C(C)(C)c1cc(C)cc(-c2sc3c4sc5cc(/C=C6/C(=O)c7cc(F)cc(c7)C(=O)/C6=C\c6cc(C(C)(C)C(=O)OC)c(-c7cc(C)cc(C(C)(C)C(=O)OC)c7)s6)sc5c4c(C(C)(C)C(=O)OC)ccc2-3)c1,CCCCCCCCCCCc1c(/C=C2\C(=O)c3cc(F)c(F)cc3C2=C(C#N)C#N)sc2c1sc1c3c4nsnc4c4c5sc6c(CCCCCCCCCCC)c(/C=C7\C(=O)c8cc(F)c(F)cc8C7=C(C#N)C#N)sc6c5n(CC(CC)CCCC)c4c3n(CC(CC)CCCC)c21,0.846,25.32,66.99,14.35,14.349740327999998,0.0018095609756243,14.15,14.35,1:1.2,,,,ITO/PEDOT:PSS/active layer/PDIN/Al (or Au/Ag),conventional,PDIN,PDIN,PEDOT:PSS,PEDOT:PSS,160.0,chloroform,chloroform,80.0,-5.56,-3.65,,-5.65,-4.09,
61266,10.1016/j.scib.2019.09.016,10.1016/j.scib.2019.09.016,PM6,Y6,PM6,Y6,COC(=O)C(C)(C)c1cc(C)cc(-c2sc3c4sc5cc(/C=C6/C(=O)c7cc(F)cc(c7)C(=O)/C6=C\c6cc(C(C)(C)C(=O)OC)c(-c7cc(C)cc(C(C)(C)C(=O)OC)c7)s6)sc5c4c(C(C)(C)C(=O)OC)ccc2-3)c1,CCCCCCCCCCCc1c(/C=C2\C(=O)c3cc(F)c(F)cc3C2=C(C#N)C#N)sc2c1sc1c3c4nsnc4c4c5sc6c(CCCCCCCCCCC)c(/C=C7\C(=O)c8cc(F)c(F)cc8C7=C(C#N)C#N)sc6c5n(CC(CC)CCCC)c4c3n(CC(CC)CCCC)c21,0.848,25.87,68.83,15.1,15.099760208,0.0015880264900685,14.84,15.1,1:1.2,,,,ITO/PEDOT:PSS/active layer/PDIN/Al (or Au/Ag),conventional,PDIN,PDIN,PEDOT:PSS,PEDOT:PSS,140.0,chloroform,chloroform,80.0,-5.56,-3.65,,-5.65,-4.09,
61267,10.1016/j.scib.2019.09.016,10.1016/j.scib.2019.09.016,PM6,Y6,PM6,Y6,COC(=O)C(C)(C)c1cc(C)cc(-c2sc3c4sc5cc(/C=C6/C(=O)c7cc(F)cc(c7)C(=O)/C6=C\c6cc(C(C)(C)C(=O)OC)c(-c7cc(C)cc(C(C)(C)C(=O)OC)c7)s6)sc5c4c(C(C)(C)C(=O)OC)ccc2-3)c1,CCCCCCCCCCCc1c(/C=C2\C(=O)c3cc(F)c(F)cc3C2=C(C#N)C#N)sc2c1sc1c3c4nsnc4c4c5sc6c(CCCCCCCCCCC)c(/C=C7\C(=O)c8cc(F)c(F)cc8C7=C(C#N)C#N)sc6c5n(CC(CC)CCCC)c4c3n(CC(CC)CCCC)c21,0.851,25.71,70.13,15.34,15.343889973,0.0253583637548873,15.13,15.34,1:1.2,,,,ITO/PEDOT:PSS/active layer/PDIN/Al (or Au/Ag),conventional,PDIN,PDIN,PEDOT:PSS,PEDOT:PSS,120.0,chloroform,chloroform,80.0,-5.56,-3.65,,-5.65,-4.09,
61268,10.1016/j.scib.2019.09.016,10.1016/j.scib.2019.09.016,PM6,Y6,PM6,Y6,COC(=O)C(C)(C)c1cc(C)cc(-c2sc3c4sc5cc(/C=C6/C(=O)c7cc(F)cc(c7)C(=O)/C6=C\c6cc(C(C)(C)C(=O)OC)c(-c7cc(C)cc(C(C)(C)C(=O)OC)c7)s6)sc5c4c(C(C)(C)C(=O)OC)ccc2-3)c1,CCCCCCCCCCCc1c(/C=C2\C(=O)c3cc(F)c(F)cc3C2=C(C#N)C#N)sc2c1sc1c3c4nsnc4c4c5sc6c(CCCCCCCCCCC)c(/C=C7\C(=O)c8cc(F)c(F)cc8C7=C(C#N)C#N)sc6c5n(CC(CC)CCCC)c4c3n(CC(CC)CCCC)c21,0.855,25.39,72.93,15.83,15.831972585,0.0124610549589434,15.62,15.83,1:1.2,,,,ITO/PEDOT:PSS/active layer/PDIN/Al (or Au/Ag),conventional,PDIN,PDIN,PEDOT:PSS,PEDOT:PSS,100.0,chloroform,chloroform,80.0,-5.56,-3.65,,-5.65,-4.09,
61269,10.1016/j.scib.2019.09.016,10.1016/j.scib.2019.09.016,PM6,Y6,PM6,Y6,COC(=O)C(C)(C)c1cc(C)cc(-c2sc3c4sc5cc(/C=C6/C(=O)c7cc(F)cc(c7)C(=O)/C6=C\c6cc(C(C)(C)C(=O)OC)c(-c7cc(C)cc(C(C)(C)C(=O)OC)c7)s6)sc5c4c(C(C)(C)C(=O)OC)ccc2-3)c1,CCCCCCCCCCCc1c(/C=C2\C(=O)c3cc(F)c(F)cc3C2=C(C#N)C#N)sc2c1sc1c3c4nsnc4c4c5sc6c(CCCCCCCCCCC)c(/C=C7\C(=O)c8cc(F)c(F)cc8C7=C(C#N)C#N)sc6c5n(CC(CC)CCCC)c4c3n(CC(CC)CCCC)c21,0.859,24.19,73.56,15.29,15.285186876,0.0314789012426306,15.05,15.29,1:1.2,,,,ITO/PEDOT:PSS/active layer/PDIN/Al (or Au/Ag),conventional,PDIN,PDIN,PEDOT:PSS,PEDOT:PSS,80.0,chloroform,chloroform,80.0,-5.56,-3.65,,-5.65,-4.09,
61270,10.1016/j.scib.2019.09.016,10.1016/j.scib.2019.09.016,PM6,Y6,PM6,Y6,COC(=O)C(C)(C)c1cc(C)cc(-c2sc3c4sc5cc(/C=C6/C(=O)c7cc(F)cc(c7)C(=O)/C6=C\c6cc(C(C)(C)C(=O)OC)c(-c7cc(C)cc(C(C)(C)C(=O)OC)c7)s6)sc5c4c(C(C)(C)C(=O)OC)ccc2-3)c1,CCCCCCCCCCCc1c(/C=C2\C(=O)c3cc(F)c(F)cc3C2=C(C#N)C#N)sc2c1sc1c3c4nsnc4c4c5sc6c(CCCCCCCCCCC)c(/C=C7\C(=O)c8cc(F)c(F)cc8C7=C(C#N)C#N)sc6c5n(CC(CC)CCCC)c4c3n(CC(CC)CCCC)c21,0.858,22.34,73.77,14.14,14.140027043999998,0.000191258840153,13.94,14.14,1:1.2,,,,ITO/PEDOT:PSS/active layer/PDIN/Al (or Au/Ag),conventional,PDIN,PDIN,PEDOT:PSS,PEDOT:PSS,60.0,chloroform,chloroform,80.0,-5.56,-3.65,,-5.65,-4.09,
61274,10.1016/j.scib.2019.10.019,10.1016/j.scib.2019.10.019,PTB7-Th,IEICO-4F,PTB7-Th,IEICO-4F,CCCCC(CC)COC(=O)c1sc2csc(-c3cc4c(-c5ccc(CC(CC)CCCC)s5)c5sccc5c(-c5ccc(CC(CC)CCCC)s5)c4s3)c2c1F,CCCCCCc1ccc(C2(c3ccc(CCCCCC)cc3)c3cc4c(cc3-c3sc(-c5sc(/C=C6\C(=O)c7cc(F)c(F)cc7C6=C(C#N)C#N)cc5OCC(CC)CCCC)cc32)C(c2ccc(CCCCCC)cc2)(c2ccc(CCCCCC)cc2)c2cc(-c3scc(/C=C5/C(=O)c6cc(F)c(F)cc6C5=C(C#N)C#N)c3OCC(CC)CCCC)sc2-4)cc1,0.71,22.47,59.67,9.46,9.519572789999998,0.629733509513712,9.3,9.46,1:1.5,,,,inverted,inverted,ZnO,ZnO,,,,,,,-5.21,-3.6,,-5.44,-4.19,
61275,10.1016/j.scib.2019.10.019,10.1016/j.scib.2019.10.019,PTB7-Th,IEICO-4F,PTB7-Th,IEICO-4F,CCCCC(CC)COC(=O)c1sc2csc(-c3cc4c(-c5ccc(CC(CC)CCCC)s5)c5sccc5c(-c5ccc(CC(CC)CCCC)s5)c4s3)c2c1F,CCCCCCc1ccc(C2(c3ccc(CCCCCC)cc3)c3cc4c(cc3-c3sc(-c5sc(/C=C6\C(=O)c7cc(F)c(F)cc7C6=C(C#N)C#N)cc5OCC(CC)CCCC)cc32)C(c2ccc(CCCCCC)cc2)(c2ccc(CCCCCC)cc2)c2cc(-c3scc(/C=C5/C(=O)c6cc(F)c(F)cc6C5=C(C#N)C#N)c3OCC(CC)CCCC)sc2-4)cc1,0.71,22.92,61.18,10.0,9.955943759999998,0.4405624000000152,9.86,10.0,1:1.5,,,,inverted,inverted,ZnO/C60-SAM,ZnO/C60-SAM,,,,,,,-5.21,-3.6,,-5.44,-4.19,
61276,10.1016/j.scib.2019.11.002,10.1016/j.scib.2019.11.002,PTB7-Th,FOIC,PTB7-Th,FOIC,CCCCC(CC)COC(=O)c1sc2csc(-c3cc4c(-c5ccc(CC(CC)CCCC)s5)c5sccc5c(-c5ccc(CC(CC)CCCC)s5)c4s3)c2c1F,CCCCCCc1ccc(C2(c3ccc(CCCCCC)cc3)c3c(sc4cc(C=C5C(=O)c6cc(F)ccc6C5=C(C#N)C#N)sc34)-c3sc4c5c(sc4c32)-c2sc3cc(C=C4C(=O)c6cc(F)ccc6C4=C(C#N)C#N)sc3c2C5(c2ccc(CCCCCC)cc2)c2ccc(CCCCCC)cc2)cc1,0.733,18.5,65.4,9.13,8.868567,2.8634501642935404,8.87,9.13,1:1.5,,,,ITO/PFN/PTB7-Th:FOIC/MoO3/Ag/WO3/Pt,,PFN,PFN,MoO3,MoO3,,chlorobenzene,chlorobenzene,,-5.21,-3.6,,-5.38,-3.91,
61277,10.1016/j.scib.2019.11.002,10.1016/j.scib.2019.11.002,PTB7-Th,FOIC,PTB7-Th,FOIC,CCCCC(CC)COC(=O)c1sc2csc(-c3cc4c(-c5ccc(CC(CC)CCCC)s5)c5sccc5c(-c5ccc(CC(CC)CCCC)s5)c4s3)c2c1F,CCCCCCc1ccc(C2(c3ccc(CCCCCC)cc3)c3c(sc4cc(C=C5C(=O)c6cc(F)ccc6C5=C(C#N)C#N)sc34)-c3sc4c5c(sc4c32)-c2sc3cc(C=C4C(=O)c6cc(F)ccc6C4=C(C#N)C#N)sc3c2C5(c2ccc(CCCCCC)cc2)c2ccc(CCCCCC)cc2)cc1,0.736,20.3,66.8,10.23,9.9804544,2.4393509286412622,9.98,10.23,1:1.5,,,,ITO/PFN/PTB7-Th:FOIC/MoO3/Ag/WO3/Pt,,PFN,PFN,MoO3,MoO3,,chlorobenzene,chlorobenzene,,-5.21,-3.6,,-5.38,-3.91,
61283,10.1016/j.scib.2021.04.010,10.1016/j.scib.2021.04.010,PM6,Y6,PM6,Y6,COC(=O)C(C)(C)c1cc(C)cc(-c2sc3c4sc5cc(/C=C6/C(=O)c7cc(F)cc(c7)C(=O)/C6=C\c6cc(C(C)(C)C(=O)OC)c(-c7cc(C)cc(C(C)(C)C(=O)OC)c7)s6)sc5c4c(C(C)(C)C(=O)OC)ccc2-3)c1,CCCCCCCCCCCc1c(/C=C2\C(=O)c3cc(F)c(F)cc3C2=C(C#N)C#N)sc2c1sc1c3c4nsnc4c4c5sc6c(CCCCCCCCCCC)c(/C=C7\C(=O)c8cc(F)c(F)cc8C7=C(C#N)C#N)sc6c5n(CC(CC)CCCC)c4c3n(CC(CC)CCCC)c21,0.83,26.2,72.0,15.8,15.65712,0.904303797468365,,,1:1.2,CN,CN,,ITO/PEDOT:PSS/active layer/PDIN/Al,conventional,PDIN,PDIN,PEDOT:PSS,PEDOT:PSS,100.0,chloroform/chloronaphthalene (CN) (99.5/0.5 vol%),chloroform:chloronaphthalene (99.5:0.5 vol%),100.0,-5.56,-3.65,,-5.65,-4.09,
61284,10.1016/j.scib.2021.04.010,10.1016/j.scib.2021.04.010,PM7,IT-4F,PM7,IT-4F,CCCCC(CC)Cc1sc(-c2c3ccsc3c(-c3cc(Cl)c(CC(CC)CCCC)s3)c3sc(-c4ccc(-c5sc(-c6cccs6)c6c5C(=O)c5c(CC(CC)CCCC)sc(CC(CC)CCCC)c5C6=O)s4)cc23)cc1Cl,CCCCCCc1ccc(C2(c3ccc(CCCCCC)cc3)c3cc4c(cc3-c3sc5cc(/C=C6\C(=O)c7cc(F)c(F)cc7C6=C(C#N)C#N)sc5c32)C(c2ccc(CCCCCC)cc2)(c2ccc(CCCCCC)cc2)c2c-4sc3cc(/C=C4\C(=O)c5cc(F)c(F)cc5C4=C(C#N)C#N)sc23)cc1,0.85,19.7,71.7,12.13,12.006165,1.020898598516088,,,1:1,DIO,DIO,,ITO/PEDOT:PSS/active layer/PDIN/Al,conventional,PDIN,PDIN,PEDOT:PSS,PEDOT:PSS,100.0,"chlorobenzene (CB)/1,8-diiodooctane (DIO) (99/1 vol%)","chlorobenzene:1,8-diiodooctane (99:1 vol%)",100.0,-5.575,-3.67,,-5.66,-4.14,
61285,10.1016/j.scib.2021.04.010,10.1016/j.scib.2021.04.010,PTB7-Th,IEICO-4F,PTB7-Th,IEICO-4F,CCCCC(CC)COC(=O)c1sc2csc(-c3cc4c(-c5ccc(CC(CC)CCCC)s5)c5sccc5c(-c5ccc(CC(CC)CCCC)s5)c4s3)c2c1F,CCCCCCc1ccc(C2(c3ccc(CCCCCC)cc3)c3cc4c(cc3-c3sc(-c5sc(/C=C6\C(=O)c7cc(F)c(F)cc7C6=C(C#N)C#N)cc5OCC(CC)CCCC)cc32)C(c2ccc(CCCCCC)cc2)(c2ccc(CCCCCC)cc2)c2cc(-c3scc(/C=C5/C(=O)c6cc(F)c(F)cc6C5=C(C#N)C#N)c3OCC(CC)CCCC)sc2-4)cc1,0.72,20.3,65.4,9.56,9.558864000000002,0.0118828451882731,,,1:1.5,DIO,DIO,,ITO/PEDOT:PSS/active layer/PDIN/Al,conventional,PDIN,PDIN,PEDOT:PSS,PEDOT:PSS,100.0,"chlorobenzene (CB)/1,8-diiodooctane (DIO) (99.5/0.5 vol%)","chlorobenzene:1,8-diiodooctane (99.5:0.5 vol%)",,-5.21,-3.6,,-5.44,-4.19,
61298,10.1016/j.scib.2022.10.005,10.1016/j.scib.2022.10.005,PBQ5,PY-IT,PBQ5,PY-IT,,CCCCCCCCCCCc1c(/C=C2\C(=O)c3ccccc3C2=C(C#N)C#N)sc2c1sc1c3c4nsnc4c4c5sc6c(CCCCCCCCCCC)c(/C=C7\C(=O)c8cc(-c9cccs9)ccc8C7=C(C#N)C#N)sc6c5n(CC(CCCCCCCC)CCCCCCCCCC)c4c3n(CC(CCCCCCCC)CCCCCCCCCC)c21,0.907,24.6,69.72,15.56,15.55606584,0.0252838046272494,15.34,15.56,,,,,conventional,conventional,,,,,,,,,,,,-5.68,-3.94,
61299,10.1016/j.scib.2022.10.005,10.1016/j.scib.2022.10.005,PBQ8,PY-IT,PBQ8,PY-IT,,CCCCCCCCCCCc1c(/C=C2\C(=O)c3ccccc3C2=C(C#N)C#N)sc2c1sc1c3c4nsnc4c4c5sc6c(CCCCCCCCCCC)c(/C=C7\C(=O)c8cc(-c9cccs9)ccc8C7=C(C#N)C#N)sc6c5n(CC(CCCCCCCC)CCCCCCCCCC)c4c3n(CC(CCCCCCCC)CCCCCCCCCC)c21,0.91,25.14,74.5,17.04,17.043663000000002,0.0214964788732575,16.78,17.04,,,,,conventional,conventional,,,,,,,,,,,,-5.68,-3.94,
61300,10.1016/j.scib.2024.07.027,10.1016/j.scib.2024.07.027,PM6,PY-IT,PM6,PY-IT,COC(=O)C(C)(C)c1cc(C)cc(-c2sc3c4sc5cc(/C=C6/C(=O)c7cc(F)cc(c7)C(=O)/C6=C\c6cc(C(C)(C)C(=O)OC)c(-c7cc(C)cc(C(C)(C)C(=O)OC)c7)s6)sc5c4c(C(C)(C)C(=O)OC)ccc2-3)c1,CCCCCCCCCCCc1c(/C=C2\C(=O)c3ccccc3C2=C(C#N)C#N)sc2c1sc1c3c4nsnc4c4c5sc6c(CCCCCCCCCCC)c(/C=C7\C(=O)c8cc(-c9cccs9)ccc8C7=C(C#N)C#N)sc6c5n(CC(CCCCCCCC)CCCCCCCCCC)c4c3n(CC(CCCCCCCC)CCCCCCCCCC)c21,0.95,23.29,72.51,16.04,16.04320005,0.019950436408979,,,,CN,CN,,ITO/PEDOT:PSS/active layer/PNDIT-F3N/Ag,conventional,PNDIT-F3N,PNDIT-F3N,PEDOT:PSS,PEDOT:PSS,,CB/CF,chlorobenzene:chloroform,,-5.56,-3.65,,-5.68,-3.94,
61301,10.1016/j.scib.2024.07.027,10.1016/j.scib.2024.07.027,PBDB-T,PJ1,PBDB-T,PJ1,CCCCC(CC)Cc1ccc(-c2c3cc(-c4ccc(-c5sc(-c6cccs6)c6c5C(=O)c5c(CC(CC)CCCC)sc(CC(CC)CCCC)c5C6=O)s4)sc3c(-c3ccc(CC(CC)CCCC)s3)c3ccsc23)s1,,0.9,23.1,77.3,16.1,16.070670000000003,0.1821739130434663,,,,CN,CN,,ITO/PEDOT:PSS/active layer/PNDIT-F3N/Ag,conventional,PNDIT-F3N,PNDIT-F3N,PEDOT:PSS,PEDOT:PSS,,CB/CF,chlorobenzene:chloroform,,-5.33,-3.48,,,,
61302,10.1016/j.scib.2024.07.027,10.1016/j.scib.2024.07.027,PM6,L15,PM6,L15,COC(=O)C(C)(C)c1cc(C)cc(-c2sc3c4sc5cc(/C=C6/C(=O)c7cc(F)cc(c7)C(=O)/C6=C\c6cc(C(C)(C)C(=O)OC)c(-c7cc(C)cc(C(C)(C)C(=O)OC)c7)s6)sc5c4c(C(C)(C)C(=O)OC)ccc2-3)c1,CCCCCCCCCCCc1c(/C=C2\C(=O)c3ccccc3C2=C(C#N)C#N)sc2c1sc1c3c4nsnc4c4c5sc6c(CCCCCCCCCCC)c(/C=C7\C(=O)c8cc(-c9cc%10c(=O)n(CC(CCCCCC)CCCCCCCC)c(=O)c%11ccsc%11c%10s9)ccc8C7=C(C#N)C#N)sc6c5n(CC(CCCCCCCC)CCCCCCCCCC)c4c3n(CC(CCCCCCCC)CCCCCCCCCC)c21,0.94,23.58,73.17,16.15,16.218276839999998,0.4227668111455068,,,,CN,CN,,ITO/PEDOT:PSS/active layer/PNDIT-F3N/Ag,conventional,PNDIT-F3N,PNDIT-F3N,PEDOT:PSS,PEDOT:PSS,,CB/CF,chlorobenzene:chloroform,,-5.56,-3.65,,,,
61303,10.1016/j.scib.2024.07.027,10.1016/j.scib.2024.07.027,PM6,PY-DT,PM6,PY-DT,COC(=O)C(C)(C)c1cc(C)cc(-c2sc3c4sc5cc(/C=C6/C(=O)c7cc(F)cc(c7)C(=O)/C6=C\c6cc(C(C)(C)C(=O)OC)c(-c7cc(C)cc(C(C)(C)C(=O)OC)c7)s6)sc5c4c(C(C)(C)C(=O)OC)ccc2-3)c1,CCCCCCCCCCCCC(CCCCCCCCCC)Cn1c2c3sc(/C=C4\C(=O)c5ccccc5C4=C(C#N)C#N)c(CC(CCCC)CCCCCC)c3sc2c2c3nsnc3c3c4sc5c(CC(CCCC)CCCCCC)c(/C=C6\C(=O)c7cc(-c8cccs8)ccc7C6=C(C#N)C#N)sc5c4n(CC(CCCCCCCCCC)CCCCCCCCCCCC)c3c21,0.964,23.6,72.5,16.5,16.49404,0.0361212121212226,,,,CN,CN,,ITO/PEDOT:PSS/active layer/PNDIT-F3N/Ag,conventional,PNDIT-F3N,PNDIT-F3N,PEDOT:PSS,PEDOT:PSS,,Tol/Tol,toluene,,-5.56,-3.65,,-5.6,-3.83,
61304,10.1016/j.scib.2024.07.027,10.1016/j.scib.2024.07.027,PM6,PYT-1S1Se,PM6,PYT-1S1Se,COC(=O)C(C)(C)c1cc(C)cc(-c2sc3c4sc5cc(/C=C6/C(=O)c7cc(F)cc(c7)C(=O)/C6=C\c6cc(C(C)(C)C(=O)OC)c(-c7cc(C)cc(C(C)(C)C(=O)OC)c7)s6)sc5c4c(C(C)(C)C(=O)OC)ccc2-3)c1,,0.928,24.64,73.72,16.86,16.856756224,0.0192394780545547,,,,CN,CN,,ITO/PEDOT:PSS/active layer/PNDIT-F3N/Ag,conventional,PNDIT-F3N,PNDIT-F3N,PEDOT:PSS,PEDOT:PSS,,CF/CF,chloroform,,-5.56,-3.65,,,,
61305,10.1016/j.scib.2024.07.027,10.1016/j.scib.2024.07.027,D18,PY-FT,D18,PY-FT,CCCCCCC(CCCC)Cc1csc(-c2cc3c4nsnc4c4cc(-c5cc(CC(CCCC)CCCCCC)c(-c6cc7c(-c8cc(F)c(CC(CC)CCCC)s8)c8sccc8c(-c8cc(F)c(CC(CC)CCCC)s8)c7s6)s5)sc4c3s2)c1,,0.925,24.2,76.1,17.0,17.034985,0.2057941176470525,,,,CN,CN,,ITO/PEDOT:PSS/active layer/PNDIT-F3N/Ag,conventional,PNDIT-F3N,PNDIT-F3N,PEDOT:PSS,PEDOT:PSS,,CB/Tol,chlorobenzene:toluene,,-5.51,-2.77,,,,
61306,10.1016/j.scib.2024.07.027,10.1016/j.scib.2024.07.027,PM6,PY-SSe-V,PM6,PY-SSe-V,COC(=O)C(C)(C)c1cc(C)cc(-c2sc3c4sc5cc(/C=C6/C(=O)c7cc(F)cc(c7)C(=O)/C6=C\c6cc(C(C)(C)C(=O)OC)c(-c7cc(C)cc(C(C)(C)C(=O)OC)c7)s6)sc5c4c(C(C)(C)C(=O)OC)ccc2-3)c1,,0.901,25.2,75.0,17.03,17.0289,0.0064591896653023,,,,CN,CN,,ITO/PEDOT:PSS/active layer/PNDIT-F3N/Ag,conventional,PNDIT-F3N,PNDIT-F3N,PEDOT:PSS,PEDOT:PSS,,CF/CF,chloroform,,-5.56,-3.65,,,,
61307,10.1016/j.scib.2024.07.027,10.1016/j.scib.2024.07.027,PM6,PJ1-γ,PM6,PJ1-γ,COC(=O)C(C)(C)c1cc(C)cc(-c2sc3c4sc5cc(/C=C6/C(=O)c7cc(F)cc(c7)C(=O)/C6=C\c6cc(C(C)(C)C(=O)OC)c(-c7cc(C)cc(C(C)(C)C(=O)OC)c7)s6)sc5c4c(C(C)(C)C(=O)OC)ccc2-3)c1,CCCCCCCCCCCc1c(/C=C2\C(=O)c3cc(C(C)(C)C)ccc3C2=C(C#N)C#N)sc2c1sc1c3c4nsnc4c4c5sc6c(CCCCCCCCCCC)c(/C=C7\C(=O)c8ccc(C(C)(C)C)cc8C7=C(C#N)C#N)sc6c5n(C[C@H](CCCC)CCCCCC)c4c3n(CC(CCCC)CCCCCC)c21,0.943,25.1,72.6,17.2,17.183911799999997,0.0935360465116408,,,,CN,CN,,ITO/PEDOT:PSS/active layer/PNDIT-F3N/Ag,conventional,PNDIT-F3N,PNDIT-F3N,PEDOT:PSS,PEDOT:PSS,,Tol/Tol,toluene,,-5.56,-3.65,,,,
61308,10.1016/j.scib.2024.07.027,10.1016/j.scib.2024.07.027,D18,PY-IT,D18,PY-IT,CCCCCCC(CCCC)Cc1csc(-c2cc3c4nsnc4c4cc(-c5cc(CC(CCCC)CCCCCC)c(-c6cc7c(-c8cc(F)c(CC(CC)CCCC)s8)c8sccc8c(-c8cc(F)c(CC(CC)CCCC)s8)c7s6)s5)sc4c3s2)c1,CCCCCCCCCCCc1c(/C=C2\C(=O)c3ccccc3C2=C(C#N)C#N)sc2c1sc1c3c4nsnc4c4c5sc6c(CCCCCCCCCCC)c(/C=C7\C(=O)c8cc(-c9cccs9)ccc8C7=C(C#N)C#N)sc6c5n(CC(CCCCCCCC)CCCCCCCCCC)c4c3n(CC(CCCCCCCC)CCCCCCCCCC)c21,0.95,24.27,75.14,17.32,17.3246541,0.0268712471131626,,,,CN,CN,,ITO/PEDOT:PSS/active layer/PNDIT-F3N/Ag,conventional,PNDIT-F3N,PNDIT-F3N,PEDOT:PSS,PEDOT:PSS,,o-XY:CS2/CF,o-xylene:carbon disulfide:chloroform,,-5.51,-2.77,,-5.68,-3.94,
61309,10.1016/j.scib.2024.07.027,10.1016/j.scib.2024.07.027,PM6,PY-V-γ,PM6,PY-V-γ,COC(=O)C(C)(C)c1cc(C)cc(-c2sc3c4sc5cc(/C=C6/C(=O)c7cc(F)cc(c7)C(=O)/C6=C\c6cc(C(C)(C)C(=O)OC)c(-c7cc(C)cc(C(C)(C)C(=O)OC)c7)s6)sc5c4c(C(C)(C)C(=O)OC)ccc2-3)c1,C/C=C\c1ccc2c(c1)C(=O)/C(=C\c1sc3c(sc4c5c6nsnc6c6c7sc8c(CCCCCCCCCCC)c(/C=C9\C(=O)c%10cc(C)ccc%10C9=C(C#N)C#N)sc8c7n(C)c6c5n(C)c34)c1CCCCCCCCCCC)C2=C(C#N)C#N,0.913,24.9,77.7,17.7,17.6640849,0.2029101694915278,,,,CN,CN,,ITO/PEDOT:PSS/active layer/PNDIT-F3N/Ag,conventional,PNDIT-F3N,PNDIT-F3N,PEDOT:PSS,PEDOT:PSS,,o-XY/o-XY,,,-5.56,-3.65,,,,
61310,10.1016/j.scib.2024.07.027,10.1016/j.scib.2024.07.027,PM6,PY-IT,PM6,PY-IT,COC(=O)C(C)(C)c1cc(C)cc(-c2sc3c4sc5cc(/C=C6/C(=O)c7cc(F)cc(c7)C(=O)/C6=C\c6cc(C(C)(C)C(=O)OC)c(-c7cc(C)cc(C(C)(C)C(=O)OC)c7)s6)sc5c4c(C(C)(C)C(=O)OC)ccc2-3)c1,CCCCCCCCCCCc1c(/C=C2\C(=O)c3ccccc3C2=C(C#N)C#N)sc2c1sc1c3c4nsnc4c4c5sc6c(CCCCCCCCCCC)c(/C=C7\C(=O)c8cc(-c9cccs9)ccc8C7=C(C#N)C#N)sc6c5n(CC(CCCCCCCC)CCCCCCCCCC)c4c3n(CC(CCCCCCCC)CCCCCCCCCC)c21,0.95,24.45,76.38,17.74,17.741164499999996,0.0065642615557948,,,,L8-BO,L8-BO,,ITO/PEDOT:PSS/active layer/PNDIT-F3N/Ag,conventional,PNDIT-F3N,PNDIT-F3N,PEDOT:PSS,PEDOT:PSS,,CB/CF,chlorobenzene:chloroform,,-5.56,-3.65,,-5.68,-3.94,
61311,10.1016/j.scib.2024.07.027,10.1016/j.scib.2024.07.027,PM6,PJ1-γ,PM6,PJ1-γ,COC(=O)C(C)(C)c1cc(C)cc(-c2sc3c4sc5cc(/C=C6/C(=O)c7cc(F)cc(c7)C(=O)/C6=C\c6cc(C(C)(C)C(=O)OC)c(-c7cc(C)cc(C(C)(C)C(=O)OC)c7)s6)sc5c4c(C(C)(C)C(=O)OC)ccc2-3)c1,CCCCCCCCCCCc1c(/C=C2\C(=O)c3cc(C(C)(C)C)ccc3C2=C(C#N)C#N)sc2c1sc1c3c4nsnc4c4c5sc6c(CCCCCCCCCCC)c(/C=C7\C(=O)c8ccc(C(C)(C)C)cc8C7=C(C#N)C#N)sc6c5n(C[C@H](CCCC)CCCCCC)c4c3n(CC(CCCC)CCCCCC)c21,0.937,25.9,74.3,18.0,18.0313469,0.1741494444444392,,,,PC71BM,PC71BM,,ITO/PEDOT:PSS/active layer/PNDIT-F3N/Ag,conventional,PNDIT-F3N,PNDIT-F3N,PEDOT:PSS,PEDOT:PSS,,Tol/Tol,toluene,,-5.56,-3.65,,,,
61312,10.1016/j.scib.2024.07.027,10.1016/j.scib.2024.07.027,PM6,PY-DT,PM6,PY-DT,COC(=O)C(C)(C)c1cc(C)cc(-c2sc3c4sc5cc(/C=C6/C(=O)c7cc(F)cc(c7)C(=O)/C6=C\c6cc(C(C)(C)C(=O)OC)c(-c7cc(C)cc(C(C)(C)C(=O)OC)c7)s6)sc5c4c(C(C)(C)C(=O)OC)ccc2-3)c1,CCCCCCCCCCCCC(CCCCCCCCCC)Cn1c2c3sc(/C=C4\C(=O)c5ccccc5C4=C(C#N)C#N)c(CC(CCCC)CCCCCC)c3sc2c2c3nsnc3c3c4sc5c(CC(CCCC)CCCCCC)c(/C=C6\C(=O)c7cc(-c8cccs8)ccc7C6=C(C#N)C#N)sc5c4n(CC(CCCCCCCCCC)CCCCCCCCCCCC)c3c21,0.97,25.17,74.7,18.24,18.2379303,0.0113470394736638,,,,m-Ir(CPmPB)3,m-Ir(CPmPB)3,0.3,ITO/PEDOT:PSS/PM6/PY-DT+0.3wt% m-Ir(CPmPB)3/PNDIT-F3N/Ag,conventional,PNDIT-F3N,PNDIT-F3N,PEDOT:PSS,PEDOT:PSS,,CF/CF,chloroform,80.0,-5.56,-3.65,,-5.6,-3.83,
61313,10.1016/j.scib.2024.07.027,10.1016/j.scib.2024.07.027,PM6,PY-DT,PM6,PY-DT,COC(=O)C(C)(C)c1cc(C)cc(-c2sc3c4sc5cc(/C=C6/C(=O)c7cc(F)cc(c7)C(=O)/C6=C\c6cc(C(C)(C)C(=O)OC)c(-c7cc(C)cc(C(C)(C)C(=O)OC)c7)s6)sc5c4c(C(C)(C)C(=O)OC)ccc2-3)c1,CCCCCCCCCCCCC(CCCCCCCCCC)Cn1c2c3sc(/C=C4\C(=O)c5ccccc5C4=C(C#N)C#N)c(CC(CCCC)CCCCCC)c3sc2c2c3nsnc3c3c4sc5c(CC(CCCC)CCCCCC)c(/C=C6\C(=O)c7cc(-c8cccs8)ccc7C6=C(C#N)C#N)sc5c4n(CC(CCCCCCCCCC)CCCCCCCCCCCC)c3c21,0.97,24.24,73.68,17.32,17.32423104,0.0244286374133979,17.2,17.32,,2-MN,2-MN,,ITO/PEDOT:PSS/PM6/PY-DT/PNDIT-F3N/Ag,conventional,PNDIT-F3N,PNDIT-F3N,PEDOT:PSS,PEDOT:PSS,,chloroform,chloroform,80.0,-5.56,-3.65,,-5.6,-3.83,
61314,10.1016/j.scib.2024.07.027,10.1016/j.scib.2024.07.027,PM6,PY-DT,PM6,PY-DT,COC(=O)C(C)(C)c1cc(C)cc(-c2sc3c4sc5cc(/C=C6/C(=O)c7cc(F)cc(c7)C(=O)/C6=C\c6cc(C(C)(C)C(=O)OC)c(-c7cc(C)cc(C(C)(C)C(=O)OC)c7)s6)sc5c4c(C(C)(C)C(=O)OC)ccc2-3)c1,CCCCCCCCCCCCC(CCCCCCCCCC)Cn1c2c3sc(/C=C4\C(=O)c5ccccc5C4=C(C#N)C#N)c(CC(CCCC)CCCCCC)c3sc2c2c3nsnc3c3c4sc5c(CC(CCCC)CCCCCC)c(/C=C6\C(=O)c7cc(-c8cccs8)ccc7C6=C(C#N)C#N)sc5c4n(CC(CCCCCCCCCC)CCCCCCCCCCCC)c3c21,0.97,24.41,74.17,17.56,17.561750089999997,0.0099663439635423,17.41,17.56,,2-MN,2-MN,,ITO/PEDOT:PSS/PM6/PY-DT+0.1wt% m-Ir(CPmPB)3/PNDIT-F3N/Ag,conventional,PNDIT-F3N,PNDIT-F3N,PEDOT:PSS,PEDOT:PSS,,chloroform,chloroform,80.0,-5.56,-3.65,,-5.6,-3.83,
61316,10.1016/j.scib.2024.07.027,10.1016/j.scib.2024.07.027,PM6,PY-DT,PM6,PY-DT,COC(=O)C(C)(C)c1cc(C)cc(-c2sc3c4sc5cc(/C=C6/C(=O)c7cc(F)cc(c7)C(=O)/C6=C\c6cc(C(C)(C)C(=O)OC)c(-c7cc(C)cc(C(C)(C)C(=O)OC)c7)s6)sc5c4c(C(C)(C)C(=O)OC)ccc2-3)c1,CCCCCCCCCCCCC(CCCCCCCCCC)Cn1c2c3sc(/C=C4\C(=O)c5ccccc5C4=C(C#N)C#N)c(CC(CCCC)CCCCCC)c3sc2c2c3nsnc3c3c4sc5c(CC(CCCC)CCCCCC)c(/C=C6\C(=O)c7cc(-c8cccs8)ccc7C6=C(C#N)C#N)sc5c4n(CC(CCCCCCCCCC)CCCCCCCCCCCC)c3c21,0.97,24.72,74.09,17.77,17.76559656,0.024780191333713,17.58,17.77,,2-MN,2-MN,,ITO/PEDOT:PSS/PM6/PY-DT+0.6wt% m-Ir(CPmPB)3/PNDIT-F3N/Ag,conventional,PNDIT-F3N,PNDIT-F3N,PEDOT:PSS,PEDOT:PSS,,chloroform,chloroform,80.0,-5.56,-3.65,,-5.6,-3.83,
61317,10.1016/j.scib.2024.07.027,10.1016/j.scib.2024.07.027,PM6,PY-DT,PM6,PY-DT,COC(=O)C(C)(C)c1cc(C)cc(-c2sc3c4sc5cc(/C=C6/C(=O)c7cc(F)cc(c7)C(=O)/C6=C\c6cc(C(C)(C)C(=O)OC)c(-c7cc(C)cc(C(C)(C)C(=O)OC)c7)s6)sc5c4c(C(C)(C)C(=O)OC)ccc2-3)c1,CCCCCCCCCCCCC(CCCCCCCCCC)Cn1c2c3sc(/C=C4\C(=O)c5ccccc5C4=C(C#N)C#N)c(CC(CCCC)CCCCCC)c3sc2c2c3nsnc3c3c4sc5c(CC(CCCC)CCCCCC)c(/C=C6\C(=O)c7cc(-c8cccs8)ccc7C6=C(C#N)C#N)sc5c4n(CC(CCCCCCCCCC)CCCCCCCCCCCC)c3c21,0.97,24.11,73.64,17.22,17.22196588,0.0114162601626027,17.01,17.22,,2-MN,2-MN,,ITO/PEDOT:PSS/PM6/PY-DT+1wt% m-Ir(CPmPB)3/PNDIT-F3N/Ag,conventional,PNDIT-F3N,PNDIT-F3N,PEDOT:PSS,PEDOT:PSS,,chloroform,chloroform,80.0,-5.56,-3.65,,-5.6,-3.83,
61325,10.1016/j.seja.2025.100127,10.1016/j.seja.2025.100127,P3HT,PCBM,P3HT,PCBM,CCCCCCc1cc(C)sc1C,CCCCC(=O)OCC1(C2=CC=CC=C2)C3=CC=CC4=CC=CC5=CC=CC6=CC=CC7=CC=CC1=C7C6=C5C4=C3,0.632,10.81,68.24,4.67,4.662102208,0.1691176017130541,4.52,4.67,1:1,,,,ITO/PEDOT:PSS/P3HT:PCBM/PDINO:CuNRs/Ag,conventional,PDINO,PDINO:CuNRs,PEDOT:PSS,PEDOT:PSS,,chloroform,,100.0,-5.01,-3.12,,-6.1,-3.7,
61326,10.1016/j.seja.2025.100127,10.1016/j.seja.2025.100127,P3HT,PCBM,P3HT,PCBM,CCCCCCc1cc(C)sc1C,CCCCC(=O)OCC1(C2=CC=CC=C2)C3=CC=CC4=CC=CC5=CC=CC6=CC=CC7=CC=CC1=C7C6=C5C4=C3,0.634,13.0,68.36,5.63,5.6342312,0.0751545293072901,5.43,5.63,1:1,CuNRs,,1%,ITO/PEDOT:PSS/P3HT:PCBM/PDINO:CuNRs/Ag,conventional,PDINO:CuNRs,PDINO:CuNRs,PEDOT:PSS,PEDOT:PSS,,chloroform,,100.0,-5.01,-3.12,,-6.1,-3.7,
61327,10.1016/j.seja.2025.100127,10.1016/j.seja.2025.100127,P3HT,PCBM,P3HT,PCBM,CCCCCCc1cc(C)sc1C,CCCCC(=O)OCC1(C2=CC=CC=C2)C3=CC=CC4=CC=CC5=CC=CC6=CC=CC7=CC=CC1=C7C6=C5C4=C3,0.627,14.92,67.91,6.36,6.352871843999999,0.1120779245283201,6.14,6.36,1:1,CuNRs,,2%,ITO/PEDOT:PSS/P3HT:PCBM/PDINO:CuNRs/Ag,conventional,PDINO:CuNRs,PDINO:CuNRs,PEDOT:PSS,PEDOT:PSS,,chloroform,,100.0,-5.01,-3.12,,-6.1,-3.7,
61328,10.1016/j.seja.2025.100127,10.1016/j.seja.2025.100127,P3HT,PCBM,P3HT,PCBM,CCCCCCc1cc(C)sc1C,CCCCC(=O)OCC1(C2=CC=CC=C2)C3=CC=CC4=CC=CC5=CC=CC6=CC=CC7=CC=CC1=C7C6=C5C4=C3,0.63,11.78,68.18,5.06,5.05991052,0.0017683794466354,4.92,5.06,1:1,,,,ITO/PEDOT:PSS/P3HT:PCBM/PDINO:CuNRs/Ag,conventional,PDINO:CuNRs,PDINO:CuNRs,PEDOT:PSS,PEDOT:PSS,,chloroform,,100.0,-5.01,-3.12,,-6.1,-3.7,
61333,10.1016/j.solener.2019.11.101,10.1016/j.solener.2019.11.101,PTB7-Th,PC71BM,PTB7-Th,PC71BM,CCCCC(CC)COC(=O)c1sc2csc(-c3cc4c(-c5ccc(CC(CC)CCCC)s5)c5sccc5c(-c5ccc(CC(CC)CCCC)s5)c4s3)c2c1F,COC(=O)CCCC1(c2ccccc2)C23c4c5ccc6c7cc8c9c%10c(cc%11cc%12c%13c%14c(cc%15c%16ccc-5c2c%16c2c5c%16c%17c(c(c46)c7c9c%17c4c%10c%11c%13c4c%16c%14c%152)C513)C%12)C8,0.36,14.74,35.76,1.9,1.89756864,0.1279663157894792,1.9,1.9,,diphenyl sulfide (DPS),,3%,ITO/PTB7-Th:PC71BM/MoO3/Ag,inverted,ITO,ITO,MoO3,MoO3,,,,,-5.21,-3.6,,-5.9,-3.9,
61334,10.1016/j.solener.2019.11.101,10.1016/j.solener.2019.11.101,PTB7-Th,PC71BM,PTB7-Th,PC71BM,CCCCC(CC)COC(=O)c1sc2csc(-c3cc4c(-c5ccc(CC(CC)CCCC)s5)c5sccc5c(-c5ccc(CC(CC)CCCC)s5)c4s3)c2c1F,COC(=O)CCCC1(c2ccccc2)C23c4c5ccc6c7cc8c9c%10c(cc%11cc%12c%13c%14c(cc%15c%16ccc-5c2c%16c2c5c%16c%17c(c(c46)c7c9c%17c4c%10c%11c%13c4c%16c%14c%152)C513)C%12)C8,0.77,16.06,64.45,8.09,7.9700159,1.4831161928306542,8.09,8.09,,3% diphenyl sulfide,,3%,ITO/ZnO/PTB7-Th:PC71BM/MoO3/Ag,inverted,ITO/ZnO,ITO/ZnO,MoO3,MoO3,,chlorobenzene,,120.0,-5.21,-3.6,,-5.9,-3.9,
61335,10.1016/j.solener.2019.11.101,10.1016/j.solener.2019.11.101,PTB7-Th,PC71BM,PTB7-Th,PC71BM,CCCCC(CC)COC(=O)c1sc2csc(-c3cc4c(-c5ccc(CC(CC)CCCC)s5)c5sccc5c(-c5ccc(CC(CC)CCCC)s5)c4s3)c2c1F,COC(=O)CCCC1(c2ccccc2)C23c4c5ccc6c7cc8c9c%10c(cc%11cc%12c%13c%14c(cc%15c%16ccc-5c2c%16c2c5c%16c%17c(c(c46)c7c9c%17c4c%10c%11c%13c4c%16c%14c%152)C513)C%12)C8,0.77,17.02,67.8,9.0,8.8854612,1.272653333333334,9.0,9.0,,3% diphenyl sulfide,,3%,ITO/l-Arg/PTB7-Th:PC71BM/MoO3/Ag,inverted,ITO/l-Arg,ITO/l-Arg,MoO3,MoO3,,chlorobenzene,,120.0,-5.21,-3.6,,-5.9,-3.9,
61336,10.1016/j.solener.2019.11.101,10.1016/j.solener.2019.11.101,PTB7-Th,PC71BM,PTB7-Th,PC71BM,CCCCC(CC)COC(=O)c1sc2csc(-c3cc4c(-c5ccc(CC(CC)CCCC)s5)c5sccc5c(-c5ccc(CC(CC)CCCC)s5)c4s3)c2c1F,COC(=O)CCCC1(c2ccccc2)C23c4c5ccc6c7cc8c9c%10c(cc%11cc%12c%13c%14c(cc%15c%16ccc-5c2c%16c2c5c%16c%17c(c(c46)c7c9c%17c4c%10c%11c%13c4c%16c%14c%152)C513)C%12)C8,0.78,17.21,68.22,9.31,9.15771636,1.635699677765846,9.31,9.31,,diphenyl sulfide (DPS),,3%,ITO/ZnO/l-Arg/PTB7-Th:PC71BM/MoO3/Ag,inverted,ITO/ZnO/l-Arg,ITO/ZnO/l-Arg,MoO3,MoO3,,,,120.0,-5.21,-3.6,,-5.9,-3.9,
61337,10.1016/j.solener.2019.12.079,10.1016/j.solener.2019.12.079,PTB7,PC70BM,PTB7,PC70BM,CCCCC(CC)COC(=O)c1sc2c(-c3cc4c(OCC(CC)CCCC)c5sccc5c(OCC(CC)CCCC)c4s3)scc2c1F,CCCCC(=O)OCC1(C2=CC=CC=C2)C3=CC=CC4=CC=CC5=CC=CC6=CC=C7C=CC=CC8=CC=CC1=C8C7=C6C5=C4C3,0.7,15.6,55.5,6.1,6.060599999999999,0.6459016393442713,6.1,,,,,,FTO/ZnO film /ZnO nanofibers /PTB7:PC70BM/MoO3/Ag,,ZnO film /ZnO nanofibers,ZnO/ZnO nanofibers,MoO3,MoO3,35.0,,,,-5.19,-3.43,,-6.1,-3.9,
61338,10.1016/j.solener.2019.12.079,10.1016/j.solener.2019.12.079,PTB7,PC70BM,PTB7,PC70BM,CCCCC(CC)COC(=O)c1sc2c(-c3cc4c(OCC(CC)CCCC)c5sccc5c(OCC(CC)CCCC)c4s3)scc2c1F,CCCCC(=O)OCC1(C2=CC=CC=C2)C3=CC=CC4=CC=CC5=CC=CC6=CC=C7C=CC=CC8=CC=CC1=C8C7=C6C5=C4C3,0.68,17.8,57.9,6.98,7.008216,0.4042406876790769,6.98,,,,,,FTO/ZnO film /ZnO nanofibers /PTB7:PC70BM/MoO3/Ag,,ZnO film /ZnO nanofibers,ZnO/ZnO nanofibers,MoO3,MoO3,35.0,,,,-5.19,-3.43,,-6.1,-3.9,
61339,10.1016/j.solener.2019.12.079,10.1016/j.solener.2019.12.079,PTB7,PC70BM,PTB7,PC70BM,CCCCC(CC)COC(=O)c1sc2c(-c3cc4c(OCC(CC)CCCC)c5sccc5c(OCC(CC)CCCC)c4s3)scc2c1F,CCCCC(=O)OCC1(C2=CC=CC=C2)C3=CC=CC4=CC=CC5=CC=CC6=CC=C7C=CC=CC8=CC=CC1=C8C7=C6C5=C4C3,0.67,18.1,58.1,7.05,7.045787000000002,0.059758865248202,7.05,,,,,,FTO/ZnO film /ZnO nanofibers /PTB7:PC70BM/MoO3/Ag,,ZnO film /ZnO nanofibers,ZnO/ZnO nanofibers,MoO3,MoO3,35.0,,,,-5.19,-3.43,,-6.1,-3.9,
61340,10.1016/j.solener.2019.12.079,10.1016/j.solener.2019.12.079,PTB7,PC70BM,PTB7,PC70BM,CCCCC(CC)COC(=O)c1sc2c(-c3cc4c(OCC(CC)CCCC)c5sccc5c(OCC(CC)CCCC)c4s3)scc2c1F,CCCCC(=O)OCC1(C2=CC=CC=C2)C3=CC=CC4=CC=CC5=CC=CC6=CC=C7C=CC=CC8=CC=CC1=C8C7=C6C5=C4C3,0.68,17.6,53.2,6.4,6.366976000000001,0.5159999999999887,6.4,,,,,,FTO/ZnO film /ZnO nanofibers /PTB7:PC70BM/MoO3/Ag,,ZnO film /ZnO nanofibers,ZnO/ZnO nanofibers,MoO3,MoO3,35.0,,,,-5.19,-3.43,,-6.1,-3.9,
61341,10.1016/j.solener.2019.12.079,10.1016/j.solener.2019.12.079,PTB7,PC70BM,PTB7,PC70BM,CCCCC(CC)COC(=O)c1sc2c(-c3cc4c(OCC(CC)CCCC)c5sccc5c(OCC(CC)CCCC)c4s3)scc2c1F,CCCCC(=O)OCC1(C2=CC=CC=C2)C3=CC=CC4=CC=CC5=CC=CC6=CC=C7C=CC=CC8=CC=CC1=C8C7=C6C5=C4C3,0.6,15.5,53.0,5.0,4.928999999999999,1.4200000000000124,5.0,,,,,,FTO/ZnO film /ZnO nanofibers /PTB7:PC70BM/MoO3/Ag,,ZnO film /ZnO nanofibers,ZnO/ZnO nanofibers,MoO3,MoO3,35.0,,,,-5.19,-3.43,,-6.1,-3.9,
61344,10.1016/j.solener.2019.12.079,10.1016/j.solener.2019.12.079,PTB7,PC70BM,PTB7,PC70BM,CCCCC(CC)COC(=O)c1sc2c(-c3cc4c(OCC(CC)CCCC)c5sccc5c(OCC(CC)CCCC)c4s3)scc2c1F,CCCCC(=O)OCC1(C2=CC=CC=C2)C3=CC=CC4=CC=CC5=CC=CC6=CC=C7C=CC=CC8=CC=CC1=C8C7=C6C5=C4C3,0.62,9.42,43.18,2.5,2.52188472,0.8753888000000033,2.5,,,,,,FTO/ZnO film/ZnO nanofibers/PTB7:PC70BM/MoO3/Ag,inverted,ZnO nanofibers (15 min),ZnO,MoO3,MoO3,35.0,,,,-5.19,-3.43,,-6.1,-3.9,
61345,10.1016/j.solener.2019.12.079,10.1016/j.solener.2019.12.079,PTB7,PC70BM,PTB7,PC70BM,CCCCC(CC)COC(=O)c1sc2c(-c3cc4c(OCC(CC)CCCC)c5sccc5c(OCC(CC)CCCC)c4s3)scc2c1F,CCCCC(=O)OCC1(C2=CC=CC=C2)C3=CC=CC4=CC=CC5=CC=CC6=CC=C7C=CC=CC8=CC=CC1=C8C7=C6C5=C4C3,0.6,6.4,25.7,0.98,0.98688,0.702040816326519,0.98,,,,,,FTO/ZnO film/ZnO nanofibers/PTB7:PC70BM/MoO3/Ag,,Reference,,MoO3,MoO3,35.0,,,,-5.19,-3.43,,-6.1,-3.9,
61423,10.1016/j.solener.2020.01.058,10.1016/j.solener.2020.01.058,P3HT,PC60BM,P3HT,PCBM,CCCCCCc1ccsc1,CCCCC(=O)OCC1(C2=CC=CC=C2)C3=CC=CC4=CC=CC5=CC=CC6=CC=CC7=CC=CC1=C7C6=C5C4=C3,0.61,9.18,55.62,3.09,3.11460876,0.7964000000000002,,,1:1,,,,,,ZnO,ZnO,MoO3,,150.0,dichlorobenzene,,150.0,-5.01,-3.12,,-6.1,-3.7,
61424,10.1016/j.solener.2020.01.058,10.1016/j.solener.2020.01.058,P3HT,PC60BM,P3HT,PCBM,CCCCCCc1ccsc1,CCCCC(=O)OCC1(C2=CC=CC=C2)C3=CC=CC4=CC=CC5=CC=CC6=CC=CC7=CC=CC1=C7C6=C5C4=C3,0.64,9.51,54.85,3.35,3.3383904,0.3465552238805936,,,1:1,,,,ITO/PEI/P3HT:PC60BM/MoO3/Al,,PEI,PEI,MoO3,,150.0,dichlorobenzene,,150.0,-5.01,-3.12,,-6.1,-3.7,
61425,10.1016/j.solener.2020.01.058,10.1016/j.solener.2020.01.058,PCDTBT,PC70BM,PCDTBT,PC70BM,CCCCCCCCC(CCCCCCCC)n1c2ccccc2c2ccc(-c3ccc(-c4ccc(-c5cccs5)c5nsnc45)s3)cc21,CCCCC(=O)OCC1(C2=CC=CC=C2)C3=CC=CC4=CC=CC5=CC=CC6=CC=C7C=CC=CC8=CC=CC1=C8C7=C6C5=C4C3,0.88,11.04,53.9,5.21,5.2364928,0.5084990403070971,,,1:4,,,,ITO/ZnO/PCDTBT:PC70BM/MoO3/Al,,ZnO,ZnO,MoO3,,80.0,dichlorobenzene,,120.0,-5.5,-3.6,,-6.1,-3.9,
61426,10.1016/j.solener.2020.01.058,10.1016/j.solener.2020.01.058,PCDTBT,PC70BM,PCDTBT,PC70BM,CCCCCCCCC(CCCCCCCC)n1c2ccccc2c2ccc(-c3ccc(-c4ccc(-c5cccs5)c5nsnc45)s3)cc21,CCCCC(=O)OCC1(C2=CC=CC=C2)C3=CC=CC4=CC=CC5=CC=CC6=CC=C7C=CC=CC8=CC=CC1=C8C7=C6C5=C4C3,0.89,11.19,52.72,5.27,5.250437519999999,0.3712045540797015,,,1:4,,,,,,PEI,PEI,MoO3,,80.0,dichlorobenzene,,120.0,-5.5,-3.6,,-6.1,-3.9,
61432,10.1016/j.solener.2020.01.087,10.1016/j.solener.2020.01.087,P1,[70]PCBM,P1,PC70BM,CCCCCCCCc1cc(-c2c(-c3cccs3)sc3c(-c4cc(CCCCCCCC)c(CCCCCCCC)s4)c(-c4ccc(-c5cccc6nsnc56)s4)sc23)sc1CCCCCCCC,CCCCC(=O)OCC1(C2=CC=CC=C2)C3=CC=CC4=CC=CC5=CC=CC6=CC=C7C=CC=CC8=CC=CC1=C8C7=C6C5=C4C3,0.67,19.3,58.0,7.5,7.499980000000001,0.0002666666666565,,,1:1.75,,,,ITO/PEDOT:PSS/active layer/BLF/Mg/Al,conventional,BLF,,PEDOT:PSS,PEDOT:PSS,155.0,,,,,,,-6.1,-3.9,
61433,10.1016/j.solener.2020.01.087,10.1016/j.solener.2020.01.087,P2,[70]PCBM,P2,PC70BM,,CCCCC(=O)OCC1(C2=CC=CC=C2)C3=CC=CC4=CC=CC5=CC=CC6=CC=C7C=CC=CC8=CC=CC1=C8C7=C6C5=C4C3,0.786,13.6,58.0,6.2,6.199968,0.0005161290322585,,,1:2,1 vol% DIO,DIO,1 vol%,ITO/PEDOT:PSS/active layer/BLF/Mg/Al,conventional,BLF,,PEDOT:PSS,PEDOT:PSS,150.0,,,95.0,,,,-6.1,-3.9,
61434,10.1016/j.solener.2020.02.031,10.1016/j.solener.2020.02.031,P3HT,PCBM,P3HT,PCBM,CCCCCCc1ccsc1,CCCCC(=O)OCC1(C2=CC=CC=C2)C3=CC=CC4=CC=CC5=CC=CC6=CC=CC7=CC=CC1=C7C6=C5C4=C3,0.55,9.4,48.0,2.49,2.4816000000000003,0.3373493975903599,2.49,,1:0.6,,,,ITO/PEDOT:PSS/P3HT:PCBM/Al,conventional,,,PEDOT:PSS,PEDOT:PSS,140.0,chlorobenzene,chlorobenzene,,-5.01,-3.12,,-6.1,-3.7,
61435,10.1016/j.solener.2020.02.031,10.1016/j.solener.2020.02.031,P3HT,PCBM,P3HT,PCBM,CCCCCCc1ccsc1,CCCCC(=O)OCC1(C2=CC=CC=C2)C3=CC=CC4=CC=CC5=CC=CC6=CC=CC7=CC=CC1=C7C6=C5C4=C3,0.55,11.84,55.0,3.58,3.5816000000000003,0.044692737430175,3.58,,1:0.6,Zn(0),Zn(0),1:40,ITO/PEDOT:PSS/P3HT:PCBM:Zn(0)/Al,conventional,,,PEDOT:PSS,PEDOT:PSS,140.0,chlorobenzene,chlorobenzene,,-5.01,-3.12,,-6.1,-3.7,
61436,10.1016/j.solener.2020.02.031,10.1016/j.solener.2020.02.031,P3HT,PCBM,P3HT,PCBM,CCCCCCc1ccsc1,CCCCC(=O)OCC1(C2=CC=CC=C2)C3=CC=CC4=CC=CC5=CC=CC6=CC=CC7=CC=CC1=C7C6=C5C4=C3,0.54,10.3,51.0,2.89,2.8366200000000004,1.847058823529404,2.89,,1:0.6,Zn(1),Zn(1),1:40,ITO/PEDOT:PSS/P3HT:PCBM:Zn(1)/Al,conventional,,,PEDOT:PSS,PEDOT:PSS,140.0,chlorobenzene,chlorobenzene,,-5.01,-3.12,,-6.1,-3.7,
61437,10.1016/j.solener.2020.02.031,10.1016/j.solener.2020.02.031,P3HT,PCBM,P3HT,PCBM,CCCCCCc1ccsc1,CCCCC(=O)OCC1(C2=CC=CC=C2)C3=CC=CC4=CC=CC5=CC=CC6=CC=CC7=CC=CC1=C7C6=C5C4=C3,0.55,12.65,54.0,3.75,3.75705,0.1880000000000118,3.75,,1:0.6,Zn(2),Zn(2),1:40,ITO/PEDOT:PSS/P3HT:PCBM:Zn(2)/Al,conventional,,,PEDOT:PSS,PEDOT:PSS,140.0,chlorobenzene,chlorobenzene,,-5.01,-3.12,,-6.1,-3.7,
61438,10.1016/j.solener.2020.02.031,10.1016/j.solener.2020.02.031,P3HT,PCBM,P3HT,PCBM,CCCCCCc1ccsc1,CCCCC(=O)OCC1(C2=CC=CC=C2)C3=CC=CC4=CC=CC5=CC=CC6=CC=CC7=CC=CC1=C7C6=C5C4=C3,0.55,11.2,53.0,3.27,3.2648,0.1590214067278248,3.27,,1:0.6,Zn(3),Zn(3),1:40,ITO/PEDOT:PSS/P3HT:PCBM:Zn(3)/Al,conventional,,,PEDOT:PSS,PEDOT:PSS,140.0,chlorobenzene,chlorobenzene,,-5.01,-3.12,,-6.1,-3.7,
61439,10.1016/j.solener.2020.02.031,10.1016/j.solener.2020.02.031,P3HT,SnS NPs,P3HT,SnS NPs,CCCCCCc1ccsc1,,,,46.0,0.01,,,,,,,,,ITO/PEDOT:PSS/P3HT:SnS NPs/Al,conventional,,,PEDOT:PSS,PEDOT:PSS,,,,,-5.01,-3.12,,,,
61444,10.1016/j.solener.2020.02.041,10.1016/j.solener.2020.02.041,PBDTTT-EFT,PC71BM,PBDTTT-EFT,PC71BM,CCCCCC(CC)OC(=O)c1sc2csc(-c3cc4c(-c5ccc(CC(CC)CCCC)s5)c5sccc5c(-c5ccc(CC(CC)CCCC)s5)c4s3)c2c1F,COC(=O)CCCC1(c2ccccc2)C23c4c5ccc6c7cc8c9c%10c(cc%11cc%12c%13c%14c(cc%15c%16ccc-5c2c%16c2c5c%16c%17c(c(c46)c7c9c%17c4c%10c%11c%13c4c%16c%14c%152)C513)C%12)C8,0.81,16.33,56.0,7.39,7.407287999999999,0.2339377537212415,,,,,,,ITO/PEDOT:PSS/PBDTTT-EFT:PC71BM/ZrOx/Al,conventional,ZrOx,ZrOx,PEDOT:PSS,PEDOT:PSS,,chlorobenzene,chlorobenzene,,-5.21,-3.6,,-5.9,-3.9,
61448,10.1016/j.solener.2020.02.041,10.1016/j.solener.2020.02.041,PBDTTT-EFT,PC71BM,PBDTTT-EFT,PC71BM,CCCCCC(CC)OC(=O)c1sc2csc(-c3cc4c(-c5ccc(CC(CC)CCCC)s5)c5sccc5c(-c5ccc(CC(CC)CCCC)s5)c4s3)c2c1F,COC(=O)CCCC1(c2ccccc2)C23c4c5ccc6c7cc8c9c%10c(cc%11cc%12c%13c%14c(cc%15c%16ccc-5c2c%16c2c5c%16c%17c(c(c46)c7c9c%17c4c%10c%11c%13c4c%16c%14c%152)C513)C%12)C8,0.82,14.9,56.0,6.84,6.842079999999999,0.0304093567251376,,,,,,,ITO/PEDOT:PSS/PBDTTT-EFT:PC71BM/ZrOx/Al,conventional,ZrOx,ZrOx,PEDOT:PSS,PEDOT:PSS,,chlorobenzene,chlorobenzene,,-5.21,-3.6,,-5.9,-3.9,
61452,10.1016/j.solener.2020.02.041,10.1016/j.solener.2020.02.041,PBDTTT-EFT,PC71BM,PBDTTT-EFT,PC71BM,CCCCCC(CC)OC(=O)c1sc2csc(-c3cc4c(-c5ccc(CC(CC)CCCC)s5)c5sccc5c(-c5ccc(CC(CC)CCCC)s5)c4s3)c2c1F,COC(=O)CCCC1(c2ccccc2)C23c4c5ccc6c7cc8c9c%10c(cc%11cc%12c%13c%14c(cc%15c%16ccc-5c2c%16c2c5c%16c%17c(c(c46)c7c9c%17c4c%10c%11c%13c4c%16c%14c%152)C513)C%12)C8,0.82,15.93,58.0,7.58,7.576308,0.0487071240105544,,,,,,,ITO/PEDOT:PSS/PBDTTT-EFT:PC71BM/ZrOx/Al,conventional,ZrOx,ZrOx,PEDOT:PSS,PEDOT:PSS,,chlorobenzene,chlorobenzene,,-5.21,-3.6,,-5.9,-3.9,
61456,10.1016/j.solener.2020.02.041,10.1016/j.solener.2020.02.041,PBDTTT-EFT,PC71BM,PBDTTT-EFT,PC71BM,CCCCCC(CC)OC(=O)c1sc2csc(-c3cc4c(-c5ccc(CC(CC)CCCC)s5)c5sccc5c(-c5ccc(CC(CC)CCCC)s5)c4s3)c2c1F,COC(=O)CCCC1(c2ccccc2)C23c4c5ccc6c7cc8c9c%10c(cc%11cc%12c%13c%14c(cc%15c%16ccc-5c2c%16c2c5c%16c%17c(c(c46)c7c9c%17c4c%10c%11c%13c4c%16c%14c%152)C513)C%12)C8,0.8,14.71,57.0,6.73,6.70776,0.330460624071323,,,,,,,ITO/PEDOT:PSS/PBDTTT-EFT:PC71BM/ZrOx/Al,conventional,ZrOx,ZrOx,PEDOT:PSS,PEDOT:PSS,,chlorobenzene,chlorobenzene,,-5.21,-3.6,,-5.9,-3.9,
