Repository: JiYiqaq/PCE-KA-GNN

# Data directory

- `raw/Active_Database.csv` is the immutable source dataset bundled under CC BY 4.0. Do not overwrite it with processed data.
- `processed/` is created and populated by the training pipeline. Generated `.pt` and `.pth` caches are intentionally ignored by Git because they can exceed GitHub's normal single-file limit.

See `../DATA_LICENSE.md` for provenance, license and checksum information.

File: data/raw/Active_Database.csv (part 186 of 471)
id,doi,doi_norm,donor,acceptor,donor_canonical,acceptor_canonical,donor_smiles,acceptor_smiles,voc,jsc,ff,pce,pce_recomputed,pce_relative_error_percent,pce_avg,pce_best,d_a_ratio,additive,additive_canonical,additive_ratio,device_structure,device_type,etl,etl_canonical,htl,htl_canonical,active_layer_thickness,solvent,solvent_canonical,annealing_temp,homo_d,lumo_d,eg_d,homo_a,lumo_a,eg_a
61460,10.1016/j.solener.2020.02.041,10.1016/j.solener.2020.02.041,PBDTTT-EFT,PC71BM,PBDTTT-EFT,PC71BM,CCCCCC(CC)OC(=O)c1sc2csc(-c3cc4c(-c5ccc(CC(CC)CCCC)s5)c5sccc5c(-c5ccc(CC(CC)CCCC)s5)c4s3)c2c1F,COC(=O)CCCC1(c2ccccc2)C23c4c5ccc6c7cc8c9c%10c(cc%11cc%12c%13c%14c(cc%15c%16ccc-5c2c%16c2c5c%16c%17c(c(c46)c7c9c%17c4c%10c%11c%13c4c%16c%14c%152)C513)C%12)C8,0.85,12.82,46.0,5.03,5.01262,0.3455268389662062,,,,,,,ITO/PEDOT:PSS/PBDTTT-EFT:PC71BM/ZrOx/Al,conventional,ZrOx,ZrOx,PEDOT:PSS,PEDOT:PSS,,toluene,toluene,,-5.21,-3.6,,-5.9,-3.9,
61464,10.1016/j.solener.2020.02.041,10.1016/j.solener.2020.02.041,PBDTTT-EFT,PC71BM,PBDTTT-EFT,PC71BM,CCCCCC(CC)OC(=O)c1sc2csc(-c3cc4c(-c5ccc(CC(CC)CCCC)s5)c5sccc5c(-c5ccc(CC(CC)CCCC)s5)c4s3)c2c1F,COC(=O)CCCC1(c2ccccc2)C23c4c5ccc6c7cc8c9c%10c(cc%11cc%12c%13c%14c(cc%15c%16ccc-5c2c%16c2c5c%16c%17c(c(c46)c7c9c%17c4c%10c%11c%13c4c%16c%14c%152)C513)C%12)C8,0.81,11.89,49.0,4.74,4.7191410000000005,0.4400632911392349,,,,,,,ITO/PEDOT:PSS/PBDTTT-EFT:PC71BM/ZrOx/Al,conventional,ZrOx,ZrOx,PEDOT:PSS,PEDOT:PSS,,toluene,toluene,,-5.21,-3.6,,-5.9,-3.9,
61468,10.1016/j.solener.2020.02.041,10.1016/j.solener.2020.02.041,PBDTTT-EFT,PC71BM,PBDTTT-EFT,PC71BM,CCCCCC(CC)OC(=O)c1sc2csc(-c3cc4c(-c5ccc(CC(CC)CCCC)s5)c5sccc5c(-c5ccc(CC(CC)CCCC)s5)c4s3)c2c1F,COC(=O)CCCC1(c2ccccc2)C23c4c5ccc6c7cc8c9c%10c(cc%11cc%12c%13c%14c(cc%15c%16ccc-5c2c%16c2c5c%16c%17c(c(c46)c7c9c%17c4c%10c%11c%13c4c%16c%14c%152)C513)C%12)C8,0.86,15.31,42.0,5.45,5.529972,1.4673761467889854,,,,,,,ITO/PEDOT:PSS/PBDTTT-EFT:PC71BM/ZrOx/Al,conventional,ZrOx,ZrOx,PEDOT:PSS,PEDOT:PSS,,toluene,toluene,,-5.21,-3.6,,-5.9,-3.9,
61472,10.1016/j.solener.2020.02.041,10.1016/j.solener.2020.02.041,PBDTTT-EFT,PC71BM,PBDTTT-EFT,PC71BM,CCCCCC(CC)OC(=O)c1sc2csc(-c3cc4c(-c5ccc(CC(CC)CCCC)s5)c5sccc5c(-c5ccc(CC(CC)CCCC)s5)c4s3)c2c1F,COC(=O)CCCC1(c2ccccc2)C23c4c5ccc6c7cc8c9c%10c(cc%11cc%12c%13c%14c(cc%15c%16ccc-5c2c%16c2c5c%16c%17c(c(c46)c7c9c%17c4c%10c%11c%13c4c%16c%14c%152)C513)C%12)C8,0.85,14.4,45.0,5.51,5.507999999999999,0.0362976406533696,,,,,,,ITO/PEDOT:PSS/PBDTTT-EFT:PC71BM/ZrOx/Al,conventional,ZrOx,ZrOx,PEDOT:PSS,PEDOT:PSS,,toluene,toluene,,-5.21,-3.6,,-5.9,-3.9,
61476,10.1016/j.solener.2020.02.057,10.1016/j.solener.2020.02.057,PBDB-T,MPU2,PBDB-T,MPU2,CCCCC(CC)Cc1ccc(-c2c3cc(-c4ccc(-c5sc(-c6cccs6)c6c5C(=O)c5c(CC(CC)CCCC)sc(CC(CC)CCCC)c5C6=O)s4)sc3c(-c3ccc(CC(CC)CCCC)s3)c3ccsc23)s1,CCCCC(CC)CN1C(=O)C2=C(c3ccc(/C=c4\sc(=C(C#N)C#N)n(CC)c4=O)s3)N(CC(CC)CCCC)C(=O)C2=C1c1ccc(/C=c2\sc(=C(C#N)C#N)n(CC)c2=O)s1,0.81,15.36,66.0,8.21,8.211456,0.0177344701583341,8.1,8.21,1:2,DIO,DIO,,ITO/PEDOT:PSS/active layer/PFN/Al,conventional,PFN,PFN,PEDOT:PSS,PEDOT:PSS,85.0,chloroform,chloroform,110.0,-5.33,-3.48,,-5.72,-4.15,
61477,10.1016/j.solener.2020.02.057,10.1016/j.solener.2020.02.057,PBDB-T,MPU3,PBDB-T,MPU3,CCCCC(CC)Cc1ccc(-c2c3cc(-c4ccc(-c5sc(-c6cccs6)c6c5C(=O)c5c(CC(CC)CCCC)sc(CC(CC)CCCC)c5C6=O)s4)sc3c(-c3ccc(CC(CC)CCCC)s3)c3ccsc23)s1,,1.02,14.21,67.0,9.77,9.711114000000002,0.6027226202660958,9.65,9.77,1:2,DIO,DIO,,ITO/PEDOT:PSS/active layer/PFN/Al,conventional,PFN,PFN,PEDOT:PSS,PEDOT:PSS,85.0,chloroform,chloroform,110.0,-5.33,-3.48,,,,
61479,10.1016/j.solener.2020.03.008,10.1016/j.solener.2020.03.008,PTB7-Th,IEICO-4F,PTB7-Th,IEICO-4F,CCCCC(CC)COC(=O)c1sc2csc(-c3cc4c(-c5ccc(CC(CC)CCCC)s5)c5sccc5c(-c5ccc(CC(CC)CCCC)s5)c4s3)c2c1F,CCCCCCc1ccc(C2(c3ccc(CCCCCC)cc3)c3cc4c(cc3-c3sc(-c5sc(/C=C6\C(=O)c7cc(F)c(F)cc7C6=C(C#N)C#N)cc5OCC(CC)CCCC)cc32)C(c2ccc(CCCCCC)cc2)(c2ccc(CCCCCC)cc2)c2cc(-c3scc(/C=C5/C(=O)c6cc(F)c(F)cc6C5=C(C#N)C#N)c3OCC(CC)CCCC)sc2-4)cc1,0.744,19.6,67.08,9.79,9.78187392,0.0830038815117311,9.69,9.79,10:15,DIO,DIO,,inverted,inverted,ZnO,ZnO,MoO3,MoO3,100.0,chlorobenzene,chlorobenzene,,-5.21,-3.6,,-5.44,-4.19,
61482,10.1016/j.solener.2020.03.023,10.1016/j.solener.2020.03.023,H3T-ID,PC61BM,H3T-ID,PC61BM,,COC(=O)CCCC1(c2ccccc2)C23c4c5c6c7c8c9c(c%10c%11c2c2c%12c4c4c%13c5c5c7c7c8c8c%14c9c%10c9c%10c%11c2c2c%11c%12c4c4c%12c%13c5c5c7c7c8c8c%14c9c9c%10c2c2c%11c4c4c%12c5c7c5c8c9c2c45)C613,0.78,7.26,49.0,2.79,2.774772,0.5458064516129039,,,1:1,,,,ITO/cp-TiO2/H3T-ID:PC61BM/Au,,cp-TiO2,TiO2,,,,chlorobenzene,chlorobenzene,70.0,,,,-6.1,-3.7,
61483,10.1016/j.solener.2020.03.023,10.1016/j.solener.2020.03.023,H3T-ID,PC61BM,H3T-ID,PC61BM,,COC(=O)CCCC1(c2ccccc2)C23c4c5c6c7c8c9c(c%10c%11c2c2c%12c4c4c%13c5c5c7c7c8c8c%14c9c%10c9c%10c%11c2c2c%11c%12c4c4c%12c%13c5c5c7c7c8c8c%14c9c9c%10c2c2c%11c4c4c%12c5c7c5c8c9c2c45)C613,0.77,10.43,51.0,4.05,4.095861,1.1323703703703796,,,1:2,,,,ITO/cp-TiO2/H3T-ID:PC61BM/Au,,cp-TiO2,TiO2,,,,chlorobenzene,chlorobenzene,70.0,,,,-6.1,-3.7,
61484,10.1016/j.solener.2020.03.023,10.1016/j.solener.2020.03.023,H3T-ID,PC61BM,H3T-ID,PC61BM,,COC(=O)CCCC1(c2ccccc2)C23c4c5c6c7c8c9c(c%10c%11c2c2c%12c4c4c%13c5c5c7c7c8c8c%14c9c%10c9c%10c%11c2c2c%11c%12c4c4c%12c%13c5c5c7c7c8c8c%14c9c9c%10c2c2c%11c4c4c%12c5c7c5c8c9c2c45)C613,0.77,9.21,50.0,3.51,3.54585,1.0213675213675322,,,1:3,,,,ITO/cp-TiO2/H3T-ID:PC61BM/Au,,cp-TiO2,TiO2,,,,chlorobenzene,chlorobenzene,70.0,,,,-6.1,-3.7,
61485,10.1016/j.solener.2020.03.035,10.1016/j.solener.2020.03.035,PBDT(T)FTAZ,N2200,PBDT(T)FTAZ,N2200,CCCCCCCCc1ccc(-c2c3cc(-c4ccc(-c5c(F)c(F)c(-c6cccs6)c6nn(CC(CCCCCC)CCCCCCCC)nc56)s4)sc3c(-c3ccc(CCCCCCCC)s3)c3ccsc23)s1,CCCCCCCCCCC(CCCCCCCC)CN1C(=O)c2ccc3c4c(c(-c5ccc(-c6cccs6)s5)cc(c24)C1=O)C(=O)N(CC(CCCCCCCC)CCCCCCCCCC)C3=O,0.8,12.17,59.84,5.83,5.8260224,0.0682264150943362,5.83,,1.5:1,DIO,,0.5%,ITO/PEDOT:PSS/active layer/PFN-Br/Al,all-polymer solar cell,PFN-Br,,PEDOT:PSS,,,chloroform,,100.0,-5.71,-3.21,,-5.71,-4.02,
61486,10.1016/j.solener.2020.03.035,10.1016/j.solener.2020.03.035,PBDT(T)FTAZ,N2200,PBDT(T)FTAZ,N2200,CCCCCCCCc1ccc(-c2c3cc(-c4ccc(-c5c(F)c(F)c(-c6cccs6)c6nn(CC(CCCCCC)CCCCCCCC)nc56)s4)sc3c(-c3ccc(CCCCCCCC)s3)c3ccsc23)s1,CCCCCCCCCCC(CCCCCCCC)CN1C(=O)c2ccc3c4c(c(-c5ccc(-c6cccs6)s5)cc(c24)C1=O)C(=O)N(CC(CCCCCCCC)CCCCCCCCCC)C3=O,0.8,11.63,59.62,5.55,5.5470448,0.0532468468468416,5.55,,1.5:1,"1,8-iodooctane (DIO)",,0.5%,ITO/PEDOT:PSS/PBDT(T)FTAZ:N2200/PFN-Br/Al,,PFN-Br,,PEDOT:PSS,,,chloroform,,100.0,-5.71,-3.21,,-5.71,-4.02,
61487,10.1016/j.solener.2020.03.035,10.1016/j.solener.2020.03.035,PBDT(T)FTAZ-B5,N2200,PBDT(T)FTAZ-B5,N2200,COc1c2cc(-c3cc4c(-c5ccc(CC(C)C)s5)c5sc(-c6ccc(-c7c(F)c(F)c(-c8ccc(-c9cc%10c(-c%11ccc(CC(C)C)s%11)c%11sccc%11c(-c%11ccc(CC(C)C)s%11)c%10s9)s8)c8nn(CC(C)C)nc78)s6)cc5c(-c5ccc(CC(C)C)s5)c4s3)sc2c(OC)c2ccsc12,CCCCCCCCCCC(CCCCCCCC)CN1C(=O)c2ccc3c4c(c(-c5ccc(-c6cccs6)s5)cc(c24)C1=O)C(=O)N(CC(CCCCCCCC)CCCCCCCCCC)C3=O,0.8,13.11,60.11,6.3,6.3043368,0.0688380952380939,6.3,,1.5:1,"1,8-diiodooctane (DIO)",,0.5%,ITO/PEDOT:PSS/active layer/PFN-Br/Al,all-polymer solar cell,PFN-Br,,PEDOT:PSS,,,chloroform,,100.0,,,,-5.71,-4.02,
61488,10.1016/j.solener.2020.03.035,10.1016/j.solener.2020.03.035,PBDT(T)FTAZ-B5,N2200,PBDT(T)FTAZ-B5,N2200,COc1c2cc(-c3cc4c(-c5ccc(CC(C)C)s5)c5sc(-c6ccc(-c7c(F)c(F)c(-c8ccc(-c9cc%10c(-c%11ccc(CC(C)C)s%11)c%11sccc%11c(-c%11ccc(CC(C)C)s%11)c%10s9)s8)c8nn(CC(C)C)nc78)s6)cc5c(-c5ccc(CC(C)C)s5)c4s3)sc2c(OC)c2ccsc12,CCCCCCCCCCC(CCCCCCCC)CN1C(=O)c2ccc3c4c(c(-c5ccc(-c6cccs6)s5)cc(c24)C1=O)C(=O)N(CC(CCCCCCCC)CCCCCCCCCC)C3=O,0.8,13.07,59.53,6.22,6.2244568000000005,0.0716527331189823,6.22,,1.5:1,"1,8-diiodooctane (DIO)",,0.5%,ITO/PEDOT:PSS/PBDT(T)FTAZ-B5:N2200/PFN-Br/Al,all-polymer solar cell,PFN-Br,,PEDOT:PSS,,,chloroform,,100.0,,,,-5.71,-4.02,
61489,10.1016/j.solener.2020.03.035,10.1016/j.solener.2020.03.035,PBDT(T)FTAZ-B10,N2200,PBDT(T)FTAZ-B10,N2200,,CCCCCCCCCCC(CCCCCCCC)CN1C(=O)c2ccc3c4c(c(-c5ccc(-c6cccs6)s5)cc(c24)C1=O)C(=O)N(CC(CCCCCCCC)CCCCCCCCCC)C3=O,0.8,11.57,59.39,5.5,5.4971384,0.0520290909090932,5.5,,1.5:1,DIO,,0.5%,ITO/PEDOT:PSS/active layer/PFN-Br/Al,all-polymer solar cell,PFN-Br,,PEDOT:PSS,,,chloroform,,100.0,,,,-5.71,-4.02,
61490,10.1016/j.solener.2020.03.035,10.1016/j.solener.2020.03.035,PBDT(T)FTAZ-B10,N2200,PBDT(T)FTAZ-B10,N2200,,CCCCCCCCCCC(CCCCCCCC)CN1C(=O)c2ccc3c4c(c(-c5ccc(-c6cccs6)s5)cc(c24)C1=O)C(=O)N(CC(CCCCCCCC)CCCCCCCCCC)C3=O,0.8,11.42,55.96,5.11,5.1125056,0.0490332681017633,5.11,,1.5:1,DIO,,0.5%,ITO/PEDOT:PSS/active layer/PFN-Br/Al,all-polymer solar cell,PFN-Br,,PEDOT:PSS,,,chloroform,,100.0,,,,-5.71,-4.02,
61491,10.1016/j.solener.2020.03.035,10.1016/j.solener.2020.03.035,PBDT(T)FTAZ-B15,N2200,PBDT(T)FTAZ-B15,N2200,,CCCCCCCCCCC(CCCCCCCC)CN1C(=O)c2ccc3c4c(c(-c5ccc(-c6cccs6)s5)cc(c24)C1=O)C(=O)N(CC(CCCCCCCC)CCCCCCCCCC)C3=O,0.8,11.28,59.95,5.41,5.409888,0.0020702402957588,5.41,,1.5:1,DIO,,0.5%,ITO/PEDOT:PSS/active layer/PFN-Br/Al,all-polymer solar cell,PFN-Br,,PEDOT:PSS,,,chloroform,,100.0,,,,-5.71,-4.02,
61492,10.1016/j.solener.2020.03.035,10.1016/j.solener.2020.03.035,PBDT(T)FTAZ-B15,N2200,PBDT(T)FTAZ-B15,N2200,,CCCCCCCCCCC(CCCCCCCC)CN1C(=O)c2ccc3c4c(c(-c5ccc(-c6cccs6)s5)cc(c24)C1=O)C(=O)N(CC(CCCCCCCC)CCCCCCCCCC)C3=O,0.8,11.14,56.35,5.02,5.021912,0.0380876494024064,5.02,,1.5:1,DIO,,0.5%,ITO/PEDOT:PSS/active layer/PFN-Br/Al,all-polymer solar cell,PFN-Br,,PEDOT:PSS,,,chloroform,,100.0,,,,-5.71,-4.02,
61493,10.1016/j.solener.2020.03.035,10.1016/j.solener.2020.03.035,PBDT(T)FTAZ,N2200,PBDT(T)FTAZ,N2200,CCCCCCCCc1ccc(-c2c3cc(-c4ccc(-c5c(F)c(F)c(-c6cccs6)c6nn(CC(CCCCCC)CCCCCCCC)nc56)s4)sc3c(-c3ccc(CCCCCCCC)s3)c3ccsc23)s1,CCCCCCCCCCC(CCCCCCCC)CN1C(=O)c2ccc3c4c(c(-c5ccc(-c6cccs6)s5)cc(c24)C1=O)C(=O)N(CC(CCCCCCCC)CCCCCCCCCC)C3=O,0.83,11.15,50.87,4.95,4.70776415,4.893653535353538,4.71,4.95,1.5:1,DIO,,0.5%,ITO/PEDOT:PSS/active layer/PFN-Br/Al,all-polymer solar cell,PFN-Br,,PEDOT:PSS,,,chloroform,,150.0,-5.71,-3.21,,-5.71,-4.02,
61494,10.1016/j.solener.2020.03.035,10.1016/j.solener.2020.03.035,PBDT(T)FTAZ,N2200,PBDT(T)FTAZ,N2200,CCCCCCCCc1ccc(-c2c3cc(-c4ccc(-c5c(F)c(F)c(-c6cccs6)c6nn(CC(CCCCCC)CCCCCCCC)nc56)s4)sc3c(-c3ccc(CCCCCCCC)s3)c3ccsc23)s1,CCCCCCCCCCC(CCCCCCCC)CN1C(=O)c2ccc3c4c(c(-c5ccc(-c6cccs6)s5)cc(c24)C1=O)C(=O)N(CC(CCCCCCCC)CCCCCCCCCC)C3=O,0.8,13.15,56.56,6.14,5.950112000000002,3.092638436482053,5.95,6.14,1.5:1,DIO,,0.5%,ITO/PEDOT:PSS/active layer/PFN-Br/Al,all-polymer solar cell,PFN-Br,,PEDOT:PSS,,,chloroform,,150.0,-5.71,-3.21,,-5.71,-4.02,
61495,10.1016/j.solener.2020.03.035,10.1016/j.solener.2020.03.035,PBDT(T)FTAZ,N2200,PBDT(T)FTAZ,N2200,CCCCCCCCc1ccc(-c2c3cc(-c4ccc(-c5c(F)c(F)c(-c6cccs6)c6nn(CC(CCCCCC)CCCCCCCC)nc56)s4)sc3c(-c3ccc(CCCCCCCC)s3)c3ccsc23)s1,CCCCCCCCCCC(CCCCCCCC)CN1C(=O)c2ccc3c4c(c(-c5ccc(-c6cccs6)s5)cc(c24)C1=O)C(=O)N(CC(CCCCCCCC)CCCCCCCCCC)C3=O,0.8,12.32,56.52,5.77,5.570611200000001,3.4556117850952965,5.57,5.77,1.5:1,DIO,,0.5%,ITO/PEDOT:PSS/active layer/PFN-Br/Al,all-polymer solar cell,PFN-Br,,PEDOT:PSS,,,chloroform,,150.0,-5.71,-3.21,,-5.71,-4.02,
61496,10.1016/j.solener.2020.03.035,10.1016/j.solener.2020.03.035,PBDT(T)FTAZ,N2200,PBDT(T)FTAZ,N2200,CCCCCCCCc1ccc(-c2c3cc(-c4ccc(-c5c(F)c(F)c(-c6cccs6)c6nn(CC(CCCCCC)CCCCCCCC)nc56)s4)sc3c(-c3ccc(CCCCCCCC)s3)c3ccsc23)s1,CCCCCCCCCCC(CCCCCCCC)CN1C(=O)c2ccc3c4c(c(-c5ccc(-c6cccs6)s5)cc(c24)C1=O)C(=O)N(CC(CCCCCCCC)CCCCCCCCCC)C3=O,0.79,12.97,53.42,5.58,5.473573460000001,1.9072856630824249,5.47,5.58,1.5:1,"1,8-iodooctane (DIO)",,0.5%,ITO/PEDOT:PSS/PBDT(T)FTAZ:N2200/PFN-Br/Al,,PFN-Br,,PEDOT:PSS,,,chloroform,,150.0,-5.71,-3.21,,-5.71,-4.02,
61497,10.1016/j.solener.2020.03.035,10.1016/j.solener.2020.03.035,PBDT(T)FTAZ,N2200,PBDT(T)FTAZ,N2200,CCCCCCCCc1ccc(-c2c3cc(-c4ccc(-c5c(F)c(F)c(-c6cccs6)c6nn(CC(CCCCCC)CCCCCCCC)nc56)s4)sc3c(-c3ccc(CCCCCCCC)s3)c3ccsc23)s1,CCCCCCCCCCC(CCCCCCCC)CN1C(=O)c2ccc3c4c(c(-c5ccc(-c6cccs6)s5)cc(c24)C1=O)C(=O)N(CC(CCCCCCCC)CCCCCCCCCC)C3=O,0.8,11.9,56.89,5.55,5.415928000000001,2.415711711711692,5.35,5.55,1.5:1,"1,8-iodooctane (DIO)",,0.5%,ITO/PEDOT:PSS/PBDT(T)FTAZ:N2200/PFN-Br/Al,,PFN-Br,,PEDOT:PSS,,,chloroform,,150.0,-5.71,-3.21,,-5.71,-4.02,
61498,10.1016/j.solener.2020.03.035,10.1016/j.solener.2020.03.035,PBDT(T)FTAZ,N2200,PBDT(T)FTAZ,N2200,CCCCCCCCc1ccc(-c2c3cc(-c4ccc(-c5c(F)c(F)c(-c6cccs6)c6nn(CC(CCCCCC)CCCCCCCC)nc56)s4)sc3c(-c3ccc(CCCCCCCC)s3)c3ccsc23)s1,CCCCCCCCCCC(CCCCCCCC)CN1C(=O)c2ccc3c4c(c(-c5ccc(-c6cccs6)s5)cc(c24)C1=O)C(=O)N(CC(CCCCCCCC)CCCCCCCCCC)C3=O,0.79,11.39,55.63,5.13,5.005643030000001,2.424112475633512,5.01,5.13,1.5:1,"1,8-iodooctane (DIO)",,0.5%,ITO/PEDOT:PSS/PBDT(T)FTAZ:N2200/PFN-Br/Al,,PFN-Br,,PEDOT:PSS,,,chloroform,,150.0,-5.71,-3.21,,-5.71,-4.02,
61499,10.1016/j.solener.2020.03.035,10.1016/j.solener.2020.03.035,PBDT(T)FTAZ-B5,N2200,PBDT(T)FTAZ-B5,N2200,COc1c2cc(-c3cc4c(-c5ccc(CC(C)C)s5)c5sc(-c6ccc(-c7c(F)c(F)c(-c8ccc(-c9cc%10c(-c%11ccc(CC(C)C)s%11)c%11sccc%11c(-c%11ccc(CC(C)C)s%11)c%10s9)s8)c8nn(CC(C)C)nc78)s6)cc5c(-c5ccc(CC(C)C)s5)c4s3)sc2c(OC)c2ccsc12,CCCCCCCCCCC(CCCCCCCC)CN1C(=O)c2ccc3c4c(c(-c5ccc(-c6cccs6)s5)cc(c24)C1=O)C(=O)N(CC(CCCCCCCC)CCCCCCCCCC)C3=O,0.83,11.96,56.25,5.72,5.583825000000001,2.380681818181798,5.58,5.72,1.5:1,,,,ITO/PEDOT:PSS/polymer:N2200/PFN-Br/Al,conventional all-polymer solar cell,PFN-Br,,PEDOT:PSS,,110.0,CHCl3,,150.0,,,,-5.71,-4.02,
61500,10.1016/j.solener.2020.03.035,10.1016/j.solener.2020.03.035,PBDT(T)FTAZ-B5,N2200,PBDT(T)FTAZ-B5,N2200,COc1c2cc(-c3cc4c(-c5ccc(CC(C)C)s5)c5sc(-c6ccc(-c7c(F)c(F)c(-c8ccc(-c9cc%10c(-c%11ccc(CC(C)C)s%11)c%11sccc%11c(-c%11ccc(CC(C)C)s%11)c%10s9)s8)c8nn(CC(C)C)nc78)s6)cc5c(-c5ccc(CC(C)C)s5)c4s3)sc2c(OC)c2ccsc12,CCCCCCCCCCC(CCCCCCCC)CN1C(=O)c2ccc3c4c(c(-c5ccc(-c6cccs6)s5)cc(c24)C1=O)C(=O)N(CC(CCCCCCCC)CCCCCCCCCC)C3=O,0.8,13.55,63.31,7.21,6.862804000000001,4.815478502080436,6.86,7.21,1.5:1,"1,8-diiodooctane (DIO)",,0.5%,ITO/PEDOT:PSS/active layer/PFN-Br/Al,all-polymer solar cell,PFN-Br,,PEDOT:PSS,,,chloroform,,150.0,,,,-5.71,-4.02,
61501,10.1016/j.solener.2020.03.035,10.1016/j.solener.2020.03.035,PBDT(T)FTAZ-B5,N2200,PBDT(T)FTAZ-B5,N2200,COc1c2cc(-c3cc4c(-c5ccc(CC(C)C)s5)c5sc(-c6ccc(-c7c(F)c(F)c(-c8ccc(-c9cc%10c(-c%11ccc(CC(C)C)s%11)c%11sccc%11c(-c%11ccc(CC(C)C)s%11)c%10s9)s8)c8nn(CC(C)C)nc78)s6)cc5c(-c5ccc(CC(C)C)s5)c4s3)sc2c(OC)c2ccsc12,CCCCCCCCCCC(CCCCCCCC)CN1C(=O)c2ccc3c4c(c(-c5ccc(-c6cccs6)s5)cc(c24)C1=O)C(=O)N(CC(CCCCCCCC)CCCCCCCCCC)C3=O,0.8,13.53,63.12,6.99,6.832108799999999,2.258815450643788,6.83,6.99,1.5:1,"1,8-diiodooctane (DIO)",,0.5%,ITO/PEDOT:PSS/active layer/PFN-Br/Al,all-polymer solar cell,PFN-Br,,PEDOT:PSS,,,chloroform,,150.0,,,,-5.71,-4.02,
61502,10.1016/j.solener.2020.03.035,10.1016/j.solener.2020.03.035,PBDT(T)FTAZ-B5,N2200,PBDT(T)FTAZ-B5,N2200,COc1c2cc(-c3cc4c(-c5ccc(CC(C)C)s5)c5sc(-c6ccc(-c7c(F)c(F)c(-c8ccc(-c9cc%10c(-c%11ccc(CC(C)C)s%11)c%11sccc%11c(-c%11ccc(CC(C)C)s%11)c%10s9)s8)c8nn(CC(C)C)nc78)s6)cc5c(-c5ccc(CC(C)C)s5)c4s3)sc2c(OC)c2ccsc12,CCCCCCCCCCC(CCCCCCCC)CN1C(=O)c2ccc3c4c(c(-c5ccc(-c6cccs6)s5)cc(c24)C1=O)C(=O)N(CC(CCCCCCCC)CCCCCCCCCC)C3=O,0.79,13.5,61.63,6.85,6.5728395000000015,4.04613868613136,6.57,6.85,1.5:1,"1,8-diiodooctane (DIO)",,0.5%,ITO/PEDOT:PSS/PBDT(T)FTAZ-B5:N2200/PFN-Br/Al,all-polymer solar cell,PFN-Br,,PEDOT:PSS,,,chloroform,,150.0,,,,-5.71,-4.02,
61503,10.1016/j.solener.2020.03.035,10.1016/j.solener.2020.03.035,PBDT(T)FTAZ-B5,N2200,PBDT(T)FTAZ-B5,N2200,COc1c2cc(-c3cc4c(-c5ccc(CC(C)C)s5)c5sc(-c6ccc(-c7c(F)c(F)c(-c8ccc(-c9cc%10c(-c%11ccc(CC(C)C)s%11)c%11sccc%11c(-c%11ccc(CC(C)C)s%11)c%10s9)s8)c8nn(CC(C)C)nc78)s6)cc5c(-c5ccc(CC(C)C)s5)c4s3)sc2c(OC)c2ccsc12,CCCCCCCCCCC(CCCCCCCC)CN1C(=O)c2ccc3c4c(c(-c5ccc(-c6cccs6)s5)cc(c24)C1=O)C(=O)N(CC(CCCCCCCC)CCCCCCCCCC)C3=O,0.79,12.6,64.48,6.72,6.4183392,4.4889999999999946,6.42,6.72,1.5:1,"1,8-diiodooctane (DIO)",,0.5%,ITO/PEDOT:PSS/PBDT(T)FTAZ-B5:N2200/PFN-Br/Al,all-polymer solar cell,PFN-Br,,PEDOT:PSS,,,chloroform,,150.0,,,,-5.71,-4.02,
61504,10.1016/j.solener.2020.03.035,10.1016/j.solener.2020.03.035,PBDT(T)FTAZ-B5,N2200,PBDT(T)FTAZ-B5,N2200,COc1c2cc(-c3cc4c(-c5ccc(CC(C)C)s5)c5sc(-c6ccc(-c7c(F)c(F)c(-c8ccc(-c9cc%10c(-c%11ccc(CC(C)C)s%11)c%11sccc%11c(-c%11ccc(CC(C)C)s%11)c%10s9)s8)c8nn(CC(C)C)nc78)s6)cc5c(-c5ccc(CC(C)C)s5)c4s3)sc2c(OC)c2ccsc12,CCCCCCCCCCC(CCCCCCCC)CN1C(=O)c2ccc3c4c(c(-c5ccc(-c6cccs6)s5)cc(c24)C1=O)C(=O)N(CC(CCCCCCCC)CCCCCCCCCC)C3=O,0.78,12.5,61.55,6.26,6.001124999999999,4.13538338658148,6.0,6.26,1.5:1,"1,8-diiodooctane (DIO)",,0.5%,ITO/PEDOT:PSS/PBDT(T)FTAZ-B5:N2200/PFN-Br/Al,all-polymer solar cell,PFN-Br,,PEDOT:PSS,,,chloroform,,150.0,,,,-5.71,-4.02,
61505,10.1016/j.solener.2020.03.035,10.1016/j.solener.2020.03.035,PBDT(T)FTAZ-B5,N2200,PBDT(T)FTAZ-B5,N2200,COc1c2cc(-c3cc4c(-c5ccc(CC(C)C)s5)c5sc(-c6ccc(-c7c(F)c(F)c(-c8ccc(-c9cc%10c(-c%11ccc(CC(C)C)s%11)c%11sccc%11c(-c%11ccc(CC(C)C)s%11)c%10s9)s8)c8nn(CC(C)C)nc78)s6)cc5c(-c5ccc(CC(C)C)s5)c4s3)sc2c(OC)c2ccsc12,CCCCCCCCCCC(CCCCCCCC)CN1C(=O)c2ccc3c4c(c(-c5ccc(-c6cccs6)s5)cc(c24)C1=O)C(=O)N(CC(CCCCCCCC)CCCCCCCCCC)C3=O,0.81,11.19,47.47,4.58,4.30263333,6.056040829694327,4.3,4.58,1.5:1,"1,8-diiodooctane (DIO)",,0.5%,ITO/PEDOT:PSS/active layer/PFN-Br/Al,all-polymer solar cell,PFN-Br,,PEDOT:PSS,,,chloroform,,150.0,,,,-5.71,-4.02,
61506,10.1016/j.solener.2020.03.035,10.1016/j.solener.2020.03.035,PBDT(T)FTAZ-B5,N2200,PBDT(T)FTAZ-B5,N2200,COc1c2cc(-c3cc4c(-c5ccc(CC(C)C)s5)c5sc(-c6ccc(-c7c(F)c(F)c(-c8ccc(-c9cc%10c(-c%11ccc(CC(C)C)s%11)c%11sccc%11c(-c%11ccc(CC(C)C)s%11)c%10s9)s8)c8nn(CC(C)C)nc78)s6)cc5c(-c5ccc(CC(C)C)s5)c4s3)sc2c(OC)c2ccsc12,CCCCCCCCCCC(CCCCCCCC)CN1C(=O)c2ccc3c4c(c(-c5ccc(-c6cccs6)s5)cc(c24)C1=O)C(=O)N(CC(CCCCCCCC)CCCCCCCCCC)C3=O,0.8,13.39,60.04,6.71,6.431484800000001,4.150748137108782,6.43,6.71,1.5:1,"1,8-diiodooctane (DIO)",,0.5%,ITO/PEDOT:PSS/active layer/PFN-Br/Al,all-polymer solar cell,PFN-Br,,PEDOT:PSS,,,chloroform,,150.0,,,,-5.71,-4.02,
61507,10.1016/j.solener.2020.03.035,10.1016/j.solener.2020.03.035,PBDT(T)FTAZ-B5,N2200,PBDT(T)FTAZ-B5,N2200,COc1c2cc(-c3cc4c(-c5ccc(CC(C)C)s5)c5sc(-c6ccc(-c7c(F)c(F)c(-c8ccc(-c9cc%10c(-c%11ccc(CC(C)C)s%11)c%11sccc%11c(-c%11ccc(CC(C)C)s%11)c%10s9)s8)c8nn(CC(C)C)nc78)s6)cc5c(-c5ccc(CC(C)C)s5)c4s3)sc2c(OC)c2ccsc12,CCCCCCCCCCC(CCCCCCCC)CN1C(=O)c2ccc3c4c(c(-c5ccc(-c6cccs6)s5)cc(c24)C1=O)C(=O)N(CC(CCCCCCCC)CCCCCCCCCC)C3=O,0.8,13.35,59.97,6.52,6.404796,1.766932515337415,6.4,6.52,1.5:1,"1,8-diiodooctane (DIO)",,0.5%,ITO/PEDOT:PSS/active layer/PFN-Br/Al,all-polymer solar cell,PFN-Br,,PEDOT:PSS,,,chloroform,,150.0,,,,-5.71,-4.02,
61508,10.1016/j.solener.2020.03.035,10.1016/j.solener.2020.03.035,PBDT(T)FTAZ-B5,N2200,PBDT(T)FTAZ-B5,N2200,COc1c2cc(-c3cc4c(-c5ccc(CC(C)C)s5)c5sc(-c6ccc(-c7c(F)c(F)c(-c8ccc(-c9cc%10c(-c%11ccc(CC(C)C)s%11)c%11sccc%11c(-c%11ccc(CC(C)C)s%11)c%10s9)s8)c8nn(CC(C)C)nc78)s6)cc5c(-c5ccc(CC(C)C)s5)c4s3)sc2c(OC)c2ccsc12,CCCCCCCCCCC(CCCCCCCC)CN1C(=O)c2ccc3c4c(c(-c5ccc(-c6cccs6)s5)cc(c24)C1=O)C(=O)N(CC(CCCCCCCC)CCCCCCCCCC)C3=O,0.8,13.18,58.46,6.3,6.1640224,2.158374603174595,6.15,6.3,1.5:1,"1,8-diiodooctane (DIO)",,0.5%,ITO/PEDOT:PSS/active layer/PFN-Br/Al,all-polymer solar cell,PFN-Br,,PEDOT:PSS,,,chloroform,,150.0,,,,-5.71,-4.02,
61509,10.1016/j.solener.2020.03.035,10.1016/j.solener.2020.03.035,PBDT(T)FTAZ-B5,N2200,PBDT(T)FTAZ-B5,N2200,COc1c2cc(-c3cc4c(-c5ccc(CC(C)C)s5)c5sc(-c6ccc(-c7c(F)c(F)c(-c8ccc(-c9cc%10c(-c%11ccc(CC(C)C)s%11)c%11sccc%11c(-c%11ccc(CC(C)C)s%11)c%10s9)s8)c8nn(CC(C)C)nc78)s6)cc5c(-c5ccc(CC(C)C)s5)c4s3)sc2c(OC)c2ccsc12,CCCCCCCCCCC(CCCCCCCC)CN1C(=O)c2ccc3c4c(c(-c5ccc(-c6cccs6)s5)cc(c24)C1=O)C(=O)N(CC(CCCCCCCC)CCCCCCCCCC)C3=O,0.79,12.78,58.75,6.16,5.9315175,3.709131493506496,5.93,6.16,1.5:1,"1,8-diiodooctane (DIO)",,0.5%,ITO/PEDOT:PSS/PBDT(T)FTAZ-B5:N2200/PFN-Br/Al,all-polymer solar cell,PFN-Br,,PEDOT:PSS,,,chloroform,,150.0,,,,-5.71,-4.02,
61510,10.1016/j.solener.2020.03.035,10.1016/j.solener.2020.03.035,PBDT(T)FTAZ-B5,N2200,PBDT(T)FTAZ-B5,N2200,COc1c2cc(-c3cc4c(-c5ccc(CC(C)C)s5)c5sc(-c6ccc(-c7c(F)c(F)c(-c8ccc(-c9cc%10c(-c%11ccc(CC(C)C)s%11)c%11sccc%11c(-c%11ccc(CC(C)C)s%11)c%10s9)s8)c8nn(CC(C)C)nc78)s6)cc5c(-c5ccc(CC(C)C)s5)c4s3)sc2c(OC)c2ccsc12,CCCCCCCCCCC(CCCCCCCC)CN1C(=O)c2ccc3c4c(c(-c5ccc(-c6cccs6)s5)cc(c24)C1=O)C(=O)N(CC(CCCCCCCC)CCCCCCCCCC)C3=O,0.78,12.92,58.56,6.12,5.90144256,3.5711999999999944,5.9,6.12,1.5:1,"1,8-diiodooctane (DIO)",,0.5%,ITO/PEDOT:PSS/PBDT(T)FTAZ-B5:N2200/PFN-Br/Al,all-polymer solar cell,PFN-Br,,PEDOT:PSS,,,chloroform,,150.0,,,,-5.71,-4.02,
61511,10.1016/j.solener.2020.03.035,10.1016/j.solener.2020.03.035,PBDT(T)FTAZ-B5,N2200,PBDT(T)FTAZ-B5,N2200,COc1c2cc(-c3cc4c(-c5ccc(CC(C)C)s5)c5sc(-c6ccc(-c7c(F)c(F)c(-c8ccc(-c9cc%10c(-c%11ccc(CC(C)C)s%11)c%11sccc%11c(-c%11ccc(CC(C)C)s%11)c%10s9)s8)c8nn(CC(C)C)nc78)s6)cc5c(-c5ccc(CC(C)C)s5)c4s3)sc2c(OC)c2ccsc12,CCCCCCCCCCC(CCCCCCCC)CN1C(=O)c2ccc3c4c(c(-c5ccc(-c6cccs6)s5)cc(c24)C1=O)C(=O)N(CC(CCCCCCCC)CCCCCCCCCC)C3=O,0.81,10.22,47.26,3.98,3.9122773200000007,1.7015748743718406,3.91,3.98,1.5:1,"1,8-diiodooctane (DIO)",,0.5%,ITO/PEDOT:PSS/active layer/PFN-Br/Al,all-polymer solar cell,PFN-Br,,PEDOT:PSS,,,chloroform,,150.0,,,,-5.71,-4.02,
61512,10.1016/j.solener.2020.03.035,10.1016/j.solener.2020.03.035,PBDT(T)FTAZ-B5,N2200,PBDT(T)FTAZ-B5,N2200,COc1c2cc(-c3cc4c(-c5ccc(CC(C)C)s5)c5sc(-c6ccc(-c7c(F)c(F)c(-c8ccc(-c9cc%10c(-c%11ccc(CC(C)C)s%11)c%11sccc%11c(-c%11ccc(CC(C)C)s%11)c%10s9)s8)c8nn(CC(C)C)nc78)s6)cc5c(-c5ccc(CC(C)C)s5)c4s3)sc2c(OC)c2ccsc12,CCCCCCCCCCC(CCCCCCCC)CN1C(=O)c2ccc3c4c(c(-c5ccc(-c6cccs6)s5)cc(c24)C1=O)C(=O)N(CC(CCCCCCCC)CCCCCCCCCC)C3=O,0.81,12.3,58.06,5.84,5.784517800000001,0.950037671232864,5.78,5.84,1.5:1,,,,ITO/PEDOT:PSS/polymer:N2200/PFN-Br/Al,conventional all-polymer solar cell,PFN-Br,,PEDOT:PSS,,110.0,CHCl3,,150.0,,,,-5.71,-4.02,
61513,10.1016/j.solener.2020.03.035,10.1016/j.solener.2020.03.035,PBDT(T)FTAZ-B5,N2200,PBDT(T)FTAZ-B5,N2200,COc1c2cc(-c3cc4c(-c5ccc(CC(C)C)s5)c5sc(-c6ccc(-c7c(F)c(F)c(-c8ccc(-c9cc%10c(-c%11ccc(CC(C)C)s%11)c%11sccc%11c(-c%11ccc(CC(C)C)s%11)c%10s9)s8)c8nn(CC(C)C)nc78)s6)cc5c(-c5ccc(CC(C)C)s5)c4s3)sc2c(OC)c2ccsc12,CCCCCCCCCCC(CCCCCCCC)CN1C(=O)c2ccc3c4c(c(-c5ccc(-c6cccs6)s5)cc(c24)C1=O)C(=O)N(CC(CCCCCCCC)CCCCCCCCCC)C3=O,0.8,12.44,56.95,5.82,5.667663999999999,2.6174570446735554,5.67,5.82,1.5:1,"1,8-diiodooctane (DIO)",,0.5%,ITO/PEDOT:PSS/PBDT(T)FTAZ-B5:N2200/PFN-Br/Al,all-polymer solar cell,PFN-Br,,PEDOT:PSS,,,chloroform,,150.0,,,,-5.71,-4.02,
61514,10.1016/j.solener.2020.03.035,10.1016/j.solener.2020.03.035,PBDT(T)FTAZ-B5,N2200,PBDT(T)FTAZ-B5,N2200,COc1c2cc(-c3cc4c(-c5ccc(CC(C)C)s5)c5sc(-c6ccc(-c7c(F)c(F)c(-c8ccc(-c9cc%10c(-c%11ccc(CC(C)C)s%11)c%11sccc%11c(-c%11ccc(CC(C)C)s%11)c%10s9)s8)c8nn(CC(C)C)nc78)s6)cc5c(-c5ccc(CC(C)C)s5)c4s3)sc2c(OC)c2ccsc12,CCCCCCCCCCC(CCCCCCCC)CN1C(=O)c2ccc3c4c(c(-c5ccc(-c6cccs6)s5)cc(c24)C1=O)C(=O)N(CC(CCCCCCCC)CCCCCCCCCC)C3=O,0.78,12.1,54.65,5.32,5.157867,3.0476127819549013,5.16,5.32,1.5:1,"1,8-diiodooctane (DIO)",,0.5%,ITO/PEDOT:PSS/PBDT(T)FTAZ-B5:N2200/PFN-Br/Al,all-polymer solar cell,PFN-Br,,PEDOT:PSS,,,chloroform,,150.0,,,,-5.71,-4.02,
61515,10.1016/j.solener.2020.04.005,10.1016/j.solener.2020.04.005,P3HT,PCBM,P3HT,PCBM,CCCCCCc1ccsc1,CCCCC(=O)OCC1(C2=CC=CC=C2)C3=CC=CC4=CC=CC5=CC=CC6=CC=CC7=CC=CC1=C7C6=C5C4=C3,0.55,8.91,42.77,2.01,2.0959438500000003,4.275813432835846,,,1:1,,,,bulk heterojunction,thin film organic solar cell,LiF,,PEDOT:PSS Only,PEDOT:PSS,,chloroform,,100.0,-5.01,-3.12,,-6.1,-3.7,
61516,10.1016/j.solener.2020.04.005,10.1016/j.solener.2020.04.005,P3HT,PCBM,P3HT,PCBM,CCCCCCc1ccsc1,CCCCC(=O)OCC1(C2=CC=CC=C2)C3=CC=CC4=CC=CC5=CC=CC6=CC=CC7=CC=CC1=C7C6=C5C4=C3,0.55,11.18,54.25,3.34,3.3358325000000004,0.1247754491017795,,,1:1,,,,bulk heterojunction,thin film organic solar cell,LiF,,CuS Only,CuS,,chloroform,,100.0,-5.01,-3.12,,-6.1,-3.7,
61517,10.1016/j.solener.2020.04.005,10.1016/j.solener.2020.04.005,P3HT,PCBM,P3HT,PCBM,CCCCCCc1ccsc1,CCCCC(=O)OCC1(C2=CC=CC=C2)C3=CC=CC4=CC=CC5=CC=CC6=CC=CC7=CC=CC1=C7C6=C5C4=C3,0.56,13.61,55.34,4.24,4.217793440000001,0.5237396226414854,,,1:1,,,,bulk heterojunction,thin film organic solar cell,LiF,,CuS_0.05%,CuS_0.05%,,chloroform,,100.0,-5.01,-3.12,,-6.1,-3.7,
61518,10.1016/j.solener.2020.04.005,10.1016/j.solener.2020.04.005,P3HT,PCBM,P3HT,PCBM,CCCCCCc1ccsc1,CCCCC(=O)OCC1(C2=CC=CC=C2)C3=CC=CC4=CC=CC5=CC=CC6=CC=CC7=CC=CC1=C7C6=C5C4=C3,0.55,14.78,55.43,4.51,4.505904699999999,0.0908048780487884,,,1:1,,,,bulk heterojunction,thin film organic solar cell,LiF,,CuS_0.10%,CuS_0.10%,,chloroform,,100.0,-5.01,-3.12,,-6.1,-3.7,
61519,10.1016/j.solener.2020.04.005,10.1016/j.solener.2020.04.005,P3HT,PCBM,P3HT,PCBM,CCCCCCc1ccsc1,CCCCC(=O)OCC1(C2=CC=CC=C2)C3=CC=CC4=CC=CC5=CC=CC6=CC=CC7=CC=CC1=C7C6=C5C4=C3,0.55,12.52,56.6,3.91,3.897476,0.3203069053708434,,,1:1,,,,bulk heterojunction,thin film organic solar cell,LiF,,CuS_0.15%,CuS_0.15%,,chloroform,,100.0,-5.01,-3.12,,-6.1,-3.7,
61520,10.1016/j.solener.2020.04.071,10.1016/j.solener.2020.04.071,P3HT,PCBM,P3HT,PCBM,CCCCCCc1ccsc1,CCCCC(=O)OCC1(C2=CC=CC=C2)C3=CC=CC4=CC=CC5=CC=CC6=CC=CC7=CC=CC1=C7C6=C5C4=C3,0.57,7.65,37.0,1.8,1.613385,10.3675,1.8,1.84,,,,,ITO/ZnO/P3HT:PCBM/PEDOT:PSS,inverted,ZnO,ZnO,PEDOT:PSS,PEDOT:PSS,100.0,chlorobenzene,,130.0,-5.01,-3.12,,-6.1,-3.7,
61521,10.1016/j.solener.2020.04.071,10.1016/j.solener.2020.04.071,P3HT,PCBM,P3HT,PCBM,CCCCCCc1ccsc1,CCCCC(=O)OCC1(C2=CC=CC=C2)C3=CC=CC4=CC=CC5=CC=CC6=CC=CC7=CC=CC1=C7C6=C5C4=C3,0.56,8.9,36.0,1.99,1.7942400000000005,9.837185929648228,1.99,2.01,,,,,ITO/ZnO/P3HT:PCBM/PEDOT:PSS,inverted,ZnO,ZnO,PEDOT:PSS,PEDOT:PSS,100.0,chlorobenzene,,130.0,-5.01,-3.12,,-6.1,-3.7,
61522,10.1016/j.solener.2020.04.071,10.1016/j.solener.2020.04.071,P3HT,PCBM,P3HT,PCBM,CCCCCCc1ccsc1,CCCCC(=O)OCC1(C2=CC=CC=C2)C3=CC=CC4=CC=CC5=CC=CC6=CC=CC7=CC=CC1=C7C6=C5C4=C3,0.56,10.49,39.0,2.4,2.2910160000000004,4.540999999999981,2.4,2.44,1:1,,,,ITO/ZnO/P3HT:PCBM/PEDOT:PSS/Ag,inverted,ZnO,ZnO,PEDOT:PSS,PEDOT:PSS,100.0,chlorobenzene,,130.0,-5.01,-3.12,,-6.1,-3.7,
61523,10.1016/j.solener.2020.04.071,10.1016/j.solener.2020.04.071,P3HT,PCBM,P3HT,PCBM,CCCCCCc1ccsc1,CCCCC(=O)OCC1(C2=CC=CC=C2)C3=CC=CC4=CC=CC5=CC=CC6=CC=CC7=CC=CC1=C7C6=C5C4=C3,0.56,10.5,38.0,2.31,2.2344000000000004,3.2727272727272583,2.31,2.34,,,,,ITO/ZnO/P3HT:PCBM/PEDOT:PSS/Ag,inverted,ZnO,ZnO,PEDOT:PSS,PEDOT:PSS,100.0,chlorobenzene,,130.0,-5.01,-3.12,,-6.1,-3.7,
61530,10.1016/j.solener.2020.06.007,10.1016/j.solener.2020.06.007,PTB7-Th,PC71BM,PTB7-Th,PC71BM,CCCCC(CC)COC(=O)c1sc2csc(-c3cc4c(-c5ccc(CC(CC)CCCC)s5)c5sccc5c(-c5ccc(CC(CC)CCCC)s5)c4s3)c2c1F,COC(=O)CCCC1(c2ccccc2)C23c4c5ccc6c7cc8c9c%10c(cc%11cc%12c%13c%14c(cc%15c%16ccc-5c2c%16c2c5c%16c%17c(c(c46)c7c9c%17c4c%10c%11c%13c4c%16c%14c%152)C513)C%12)C8,0.796,15.21,67.4,8.12,8.160225840000003,0.4953921182266415,7.82,8.12,1:1.5,"1,8-diiodooctane",,3 vol%,ITO/PEDOT:PSS/BPQDs/PTB7-Th:PC71BM/PFN/Ag,conventional,PFN,PFN,PEDOT:PSS,PEDOT:PSS,,chlorobenzene,,,-5.21,-3.6,,-5.9,-3.9,
61531,10.1016/j.solener.2020.06.007,10.1016/j.solener.2020.06.007,PTB7-Th,PC71BM,PTB7-Th,PC71BM,CCCCC(CC)COC(=O)c1sc2csc(-c3cc4c(-c5ccc(CC(CC)CCCC)s5)c5sccc5c(-c5ccc(CC(CC)CCCC)s5)c4s3)c2c1F,COC(=O)CCCC1(c2ccccc2)C23c4c5ccc6c7cc8c9c%10c(cc%11cc%12c%13c%14c(cc%15c%16ccc-5c2c%16c2c5c%16c%17c(c(c46)c7c9c%17c4c%10c%11c%13c4c%16c%14c%152)C513)C%12)C8,0.797,15.7,69.4,9.11,8.683952600000001,4.676700329308432,8.81,9.11,1:1.5,"1,8-diiodooctane",,3 vol%,ITO/PEDOT:PSS/BPQDs/PTB7-Th:PC71BM/PFN/Ag,conventional,PFN,PFN,PEDOT:PSS,PEDOT:PSS,,chlorobenzene,,,-5.21,-3.6,,-5.9,-3.9,
61532,10.1016/j.solener.2020.06.007,10.1016/j.solener.2020.06.007,PM6,IT-4F,PM6,IT-4F,COC(=O)C(C)(C)c1cc(C)cc(-c2sc3c4sc5cc(/C=C6/C(=O)c7cc(F)cc(c7)C(=O)/C6=C\c6cc(C(C)(C)C(=O)OC)c(-c7cc(C)cc(C(C)(C)C(=O)OC)c7)s6)sc5c4c(C(C)(C)C(=O)OC)ccc2-3)c1,CCCCCCc1ccc(C2(c3ccc(CCCCCC)cc3)c3cc4c(cc3-c3sc5cc(/C=C6\C(=O)c7cc(F)c(F)cc7C6=C(C#N)C#N)sc5c32)C(c2ccc(CCCCCC)cc2)(c2ccc(CCCCCC)cc2)c2c-4sc3cc(/C=C4\C(=O)c5cc(F)c(F)cc5C4=C(C#N)C#N)sc23)cc1,0.847,19.78,69.3,11.65,11.61028638,0.3408894420600906,11.35,11.65,1:1,DIO,,0.75 v%,ITO/PEDOT:PSS/BPQDs/PM6:IT-4F/PFN/Ag,conventional,PFN,PFN,PEDOT:PSS,PEDOT:PSS,,chlorobenzene,,,-5.56,-3.65,,-5.66,-4.14,
61533,10.1016/j.solener.2020.06.007,10.1016/j.solener.2020.06.007,PM6,IT-4F,PM6,IT-4F,COC(=O)C(C)(C)c1cc(C)cc(-c2sc3c4sc5cc(/C=C6/C(=O)c7cc(F)cc(c7)C(=O)/C6=C\c6cc(C(C)(C)C(=O)OC)c(-c7cc(C)cc(C(C)(C)C(=O)OC)c7)s6)sc5c4c(C(C)(C)C(=O)OC)ccc2-3)c1,CCCCCCc1ccc(C2(c3ccc(CCCCCC)cc3)c3cc4c(cc3-c3sc5cc(/C=C6\C(=O)c7cc(F)c(F)cc7C6=C(C#N)C#N)sc5c32)C(c2ccc(CCCCCC)cc2)(c2ccc(CCCCCC)cc2)c2c-4sc3cc(/C=C4\C(=O)c5cc(F)c(F)cc5C4=C(C#N)C#N)sc23)cc1,0.846,21.14,71.3,12.81,12.75160572,0.4558491803278681,12.41,12.81,1:1,DIO,,0.75 v%,ITO/PEDOT:PSS/BPQDs/PM6:IT-4F/PFN/Ag,conventional,PFN,PFN,PEDOT:PSS,PEDOT:PSS,,chlorobenzene,,,-5.56,-3.65,,-5.66,-4.14,
61534,10.1016/j.solener.2020.06.009,10.1016/j.solener.2020.06.009,PTB7,PCBM,PTB7,PCBM,CCCCC(CC)COC(=O)c1sc2c(-c3cc4c(OCC(CC)CCCC)c5sccc5c(OCC(CC)CCCC)c4s3)scc2c1F,CCCCC(=O)OCC1(C2=CC=CC=C2)C3=CC=CC4=CC=CC5=CC=CC6=CC=CC7=CC=CC1=C7C6=C5C4=C3,0.73,14.76,46.93,5.06,5.056613639999999,0.066924110671944,,,,Ag:Zn:Ni,,,ITO/ZnO/PTB7:PCBM-Ag:Zn:Ni/MoO3/Al,inverted,,,,,,,,,-5.19,-3.43,,-6.1,-3.7,
61535,10.1016/j.solener.2020.06.009,10.1016/j.solener.2020.06.009,PTB7,PCBM,PTB7,PCBM,CCCCC(CC)COC(=O)c1sc2c(-c3cc4c(OCC(CC)CCCC)c5sccc5c(OCC(CC)CCCC)c4s3)scc2c1F,CCCCC(=O)OCC1(C2=CC=CC=C2)C3=CC=CC4=CC=CC5=CC=CC6=CC=CC7=CC=CC1=C7C6=C5C4=C3,0.76,14.13,45.43,4.96,4.87863684,1.6403862903225714,,,,Ag:Mg,,,ITO/ZnO/PTB7:PCBM-Ag:Mg/MoO3/Al,inverted,ZnO,,MoO3,,,,,,-5.19,-3.43,,-6.1,-3.7,
61536,10.1016/j.solener.2020.06.009,10.1016/j.solener.2020.06.009,P3HT,PCBM,P3HT,PCBM,CCCCCCc1ccsc1,CCCCC(=O)OCC1(C2=CC=CC=C2)C3=CC=CC4=CC=CC5=CC=CC6=CC=CC7=CC=CC1=C7C6=C5C4=C3,0.6,11.9,54.4,3.87,3.88416,0.3658914728682158,,,,,,,ITO/PEDOT:PSS/P3HT:PCBM-Ag@Cu/LiF/Al,conventional,,,,,,,,,-5.01,-3.12,,-6.1,-3.7,
61537,10.1016/j.solener.2020.06.009,10.1016/j.solener.2020.06.009,P3HT,PCBM,P3HT,PCBM,CCCCCCc1ccsc1,CCCCC(=O)OCC1(C2=CC=CC=C2)C3=CC=CC4=CC=CC5=CC=CC6=CC=CC7=CC=CC1=C7C6=C5C4=C3,0.56,12.36,47.7,3.33,3.3016032000000006,0.8527567567567401,,,,,,,ITO/PEDOT:PSS/P3HT:PCBM-Ag:Zn:Ni/LiF/Al,conventional,LiF,,PEDOT:PSS,,,,,,-5.01,-3.12,,-6.1,-3.7,
61538,10.1016/j.solener.2020.06.009,10.1016/j.solener.2020.06.009,P3HT,PCBM,P3HT,PCBM,CCCCCCc1ccsc1,CCCCC(=O)OCC1(C2=CC=CC=C2)C3=CC=CC4=CC=CC5=CC=CC6=CC=CC7=CC=CC1=C7C6=C5C4=C3,0.61,4.72,54.0,1.58,1.554768,1.5969620253164645,,,,,,,ITO/Au@SiO-WO3/P3HT:PCBM/LiF/Al,,,,,,,,,,-5.01,-3.12,,-6.1,-3.7,
61539,10.1016/j.solener.2020.06.009,10.1016/j.solener.2020.06.009,P3HT,PCBM,P3HT,PCBM,CCCCCCc1ccsc1,CCCCC(=O)OCC1(C2=CC=CC=C2)C3=CC=CC4=CC=CC5=CC=CC6=CC=CC7=CC=CC1=C7C6=C5C4=C3,0.65,9.02,46.0,2.72,2.69698,0.8463235294117744,,,,,,,ITO/Au-PEDOT:PSS/P3HT:PCBM/Al,,,,PEDOT:PSS,,,,,,-5.01,-3.12,,-6.1,-3.7,
61540,10.1016/j.solener.2020.06.009,10.1016/j.solener.2020.06.009,P3HT,PCBM,P3HT,PCBM,CCCCCCc1ccsc1,CCCCC(=O)OCC1(C2=CC=CC=C2)C3=CC=CC4=CC=CC5=CC=CC6=CC=CC7=CC=CC1=C7C6=C5C4=C3,0.58,18.65,55.88,6.03,6.044539599999999,0.2411210613598523,,,,,,,ITO/NiS-PEDOT:PSS/P3HT:PCBM/LiF/Al,,,,,,,,,,-5.01,-3.12,,-6.1,-3.7,
61541,10.1016/j.solener.2020.06.009,10.1016/j.solener.2020.06.009,P3HT,PCBM,P3HT,PCBM,CCCCCCc1ccsc1,CCCCC(=O)OCC1(C2=CC=CC=C2)C3=CC=CC4=CC=CC5=CC=CC6=CC=CC7=CC=CC1=C7C6=C5C4=C3,0.62,10.6,57.0,3.8,3.74604,1.4200000000000002,,,,Au@SiO2,,,ITO/PEDOT:PSS/P3HT:PCBM Au@SiO2/Al,conventional,,,,,,,,,-5.01,-3.12,,-6.1,-3.7,
61542,10.1016/j.solener.2020.06.009,10.1016/j.solener.2020.06.009,P3HT,PCBM,P3HT,PCBM,CCCCCCc1ccsc1,CCCCC(=O)OCC1(C2=CC=CC=C2)C3=CC=CC4=CC=CC5=CC=CC6=CC=CC7=CC=CC1=C7C6=C5C4=C3,0.54,13.44,53.0,3.97,3.846528,3.110125944584383,,,,,,,ITO/ZnO-Ag@SiO2/P3HT:PCBM/PEDOT:PSS/Ag,inverted,ZnO,,PEDOT:PSS,,,,,,-5.01,-3.12,,-6.1,-3.7,
61543,10.1016/j.solener.2020.06.009,10.1016/j.solener.2020.06.009,P3HT,PCBM,P3HT,PCBM,CCCCCCc1ccsc1,CCCCC(=O)OCC1(C2=CC=CC=C2)C3=CC=CC4=CC=CC5=CC=CC6=CC=CC7=CC=CC1=C7C6=C5C4=C3,0.51,10.46,43.72,2.33,2.33228712,0.0981596566523642,,,1:1,,,,ITO/Zn,inverted,ZnO,,MoO3,,100.0,,,90.0,-5.01,-3.12,,-6.1,-3.7,
61544,10.1016/j.solener.2020.06.009,10.1016/j.solener.2020.06.009,P3HT,PCBM,P3HT,PCBM,CCCCCCc1ccsc1,CCCCC(=O)OCC1(C2=CC=CC=C2)C3=CC=CC4=CC=CC5=CC=CC6=CC=CC7=CC=CC1=C7C6=C5C4=C3,0.55,15.94,53.52,4.72,4.692098400000001,0.5911355932203173,,,1:1,LaPO4:Ag,,1 wt%,ITO/Zn,inverted,ZnO,,MoO3,,100.0,,,90.0,-5.01,-3.12,,-6.1,-3.7,
61545,10.1016/j.solener.2020.06.009,10.1016/j.solener.2020.06.009,P3HT,PCBM,P3HT,PCBM,CCCCCCc1ccsc1,CCCCC(=O)OCC1(C2=CC=CC=C2)C3=CC=CC4=CC=CC5=CC=CC6=CC=CC7=CC=CC1=C7C6=C5C4=C3,0.56,16.47,56.4,5.23,5.2018848,0.5375755258126238,,,1:1,LaPO4:Ag,,1 wt%,ITO/Zn,inverted,ZnO,,MoO3,,100.0,,,90.0,-5.01,-3.12,,-6.1,-3.7,
61546,10.1016/j.solener.2020.06.009,10.1016/j.solener.2020.06.009,P3HT,PCBM,P3HT,PCBM,CCCCCCc1ccsc1,CCCCC(=O)OCC1(C2=CC=CC=C2)C3=CC=CC4=CC=CC5=CC=CC6=CC=CC7=CC=CC1=C7C6=C5C4=C3,0.54,14.21,54.41,4.23,4.17509694,1.2979446808510635,,,1:1,LaPO4:Ag,,1 wt%,ITO/Zn,inverted,ZnO,,MoO3,,100.0,,,90.0,-5.01,-3.12,,-6.1,-3.7,
61559,10.1016/j.solener.2020.06.106,10.1016/j.solener.2020.06.106,PTB7,PC71BM,PTB7,PC71BM,CCCCC(CC)COC(=O)c1sc2c(-c3cc4c(OCC(CC)CCCC)c5sccc5c(OCC(CC)CCCC)c4s3)scc2c1F,COC(=O)CCCC1(c2ccccc2)C23c4c5ccc6c7cc8c9c%10c(cc%11cc%12c%13c%14c(cc%15c%16ccc-5c2c%16c2c5c%16c%17c(c(c46)c7c9c%17c4c%10c%11c%13c4c%16c%14c%152)C513)C%12)C8,0.705,12.38,64.9,5.67,5.664407100000001,0.0986402116401942,,,,,,,ITO/ZnO/active layer/MoO3/Ag,inverted,ZnO,ZnO,MoO3,MoO3,,,,,-5.19,-3.43,,-5.9,-3.9,
61560,10.1016/j.solener.2020.06.106,10.1016/j.solener.2020.06.106,PTB7,PC71BM,PTB7,PC71BM,CCCCC(CC)COC(=O)c1sc2c(-c3cc4c(OCC(CC)CCCC)c5sccc5c(OCC(CC)CCCC)c4s3)scc2c1F,COC(=O)CCCC1(c2ccccc2)C23c4c5ccc6c7cc8c9c%10c(cc%11cc%12c%13c%14c(cc%15c%16ccc-5c2c%16c2c5c%16c%17c(c(c46)c7c9c%17c4c%10c%11c%13c4c%16c%14c%152)C513)C%12)C8,0.721,19.16,62.4,8.63,8.62016064,0.114013441483208,,,,,,,ITO/ZnO/active layer/MoO3/Ag,inverted,ZnO,ZnO,MoO3,MoO3,,,,,-5.19,-3.43,,-5.9,-3.9,
61561,10.1016/j.solener.2020.06.106,10.1016/j.solener.2020.06.106,PTB7,PC71BM,PTB7,PC71BM,CCCCC(CC)COC(=O)c1sc2c(-c3cc4c(OCC(CC)CCCC)c5sccc5c(OCC(CC)CCCC)c4s3)scc2c1F,COC(=O)CCCC1(c2ccccc2)C23c4c5ccc6c7cc8c9c%10c(cc%11cc%12c%13c%14c(cc%15c%16ccc-5c2c%16c2c5c%16c%17c(c(c46)c7c9c%17c4c%10c%11c%13c4c%16c%14c%152)C513)C%12)C8,0.723,20.48,62.2,9.23,9.20997888,0.2169135427952233,,,,,,,ITO/ZnO/active layer/MoO3/Ag,inverted,ZnO,ZnO,MoO3,MoO3,,,,,-5.19,-3.43,,-5.9,-3.9,
61562,10.1016/j.solener.2020.06.106,10.1016/j.solener.2020.06.106,P3HT,PC60BM,P3HT,PCBM,CCCCCCc1ccsc1,CCCCC(=O)OCC1(C2=CC=CC=C2)C3=CC=CC4=CC=CC5=CC=CC6=CC=CC7=CC=CC1=C7C6=C5C4=C3,0.597,7.82,70.1,3.28,3.27264654,0.2241908536585241,,,,,,,ITO/ZnO/active layer/MoO3/Ag,inverted,ZnO,ZnO,MoO3,MoO3,,,,,-5.01,-3.12,,-6.1,-3.7,
61563,10.1016/j.solener.2020.06.106,10.1016/j.solener.2020.06.106,P3HT,PC60BM,P3HT,PCBM,CCCCCCc1ccsc1,CCCCC(=O)OCC1(C2=CC=CC=C2)C3=CC=CC4=CC=CC5=CC=CC6=CC=CC7=CC=CC1=C7C6=C5C4=C3,0.618,15.7,66.9,6.5,6.491039400000001,0.1378553846153707,,,,,,,ITO/ZnO/active layer/MoO3/Ag,inverted,ZnO,ZnO,MoO3,MoO3,,,,,-5.01,-3.12,,-6.1,-3.7,
61564,10.1016/j.solener.2020.06.106,10.1016/j.solener.2020.06.106,P3HT,PC60BM,P3HT,PCBM,CCCCCCc1ccsc1,CCCCC(=O)OCC1(C2=CC=CC=C2)C3=CC=CC4=CC=CC5=CC=CC6=CC=CC7=CC=CC1=C7C6=C5C4=C3,0.619,16.23,67.1,6.75,6.74111427,0.1316404444444482,,,,,,,ITO/ZnO/active layer/MoO3/Ag,inverted,ZnO,ZnO,MoO3,MoO3,,,,,-5.01,-3.12,,-6.1,-3.7,
61565,10.1016/j.solener.2020.06.106,10.1016/j.solener.2020.06.106,PCDTBT,PC70BM,PCDTBT,PC70BM,CCCCCCCCC(CCCCCCCC)n1c2ccccc2c2ccc(-c3ccc(-c4ccc(-c5cccs5)c5nsnc45)s3)cc21,CCCCC(=O)OCC1(C2=CC=CC=C2)C3=CC=CC4=CC=CC5=CC=CC6=CC=C7C=CC=CC8=CC=CC1=C8C7=C6C5=C4C3,0.846,7.64,57.7,3.74,3.72940488,0.2832919786096394,,,,,,,ITO/ZnO/active layer/MoO3/Ag,inverted,ZnO,ZnO,MoO3,MoO3,,,,,-5.5,-3.6,,-6.1,-3.9,
61566,10.1016/j.solener.2020.06.106,10.1016/j.solener.2020.06.106,PCDTBT,PC70BM,PCDTBT,PC70BM,CCCCCCCCC(CCCCCCCC)n1c2ccccc2c2ccc(-c3ccc(-c4ccc(-c5cccs5)c5nsnc45)s3)cc21,CCCCC(=O)OCC1(C2=CC=CC=C2)C3=CC=CC4=CC=CC5=CC=CC6=CC=C7C=CC=CC8=CC=CC1=C8C7=C6C5=C4C3,0.862,11.99,54.5,5.64,5.632782100000001,0.1279769503545882,,,,,,,ITO/ZnO/active layer/MoO3/Ag,inverted,ZnO,ZnO,MoO3,MoO3,,,,,-5.5,-3.6,,-6.1,-3.9,
61567,10.1016/j.solener.2020.06.106,10.1016/j.solener.2020.06.106,PCDTBT,PC70BM,PCDTBT,PC70BM,CCCCCCCCC(CCCCCCCC)n1c2ccccc2c2ccc(-c3ccc(-c4ccc(-c5cccs5)c5nsnc45)s3)cc21,CCCCC(=O)OCC1(C2=CC=CC=C2)C3=CC=CC4=CC=CC5=CC=CC6=CC=C7C=CC=CC8=CC=CC1=C8C7=C6C5=C4C3,0.862,12.51,53.6,5.79,5.78002032,0.1723606217616549,,,,,,,ITO/ZnO/active layer/MoO3/Ag,inverted,ZnO,ZnO,MoO3,MoO3,,,,,-5.5,-3.6,,-6.1,-3.9,
61568,10.1016/j.solener.2020.07.100,10.1016/j.solener.2020.07.100,PM6,ZF,PM6,ZF,COC(=O)C(C)(C)c1cc(C)cc(-c2sc3c4sc5cc(/C=C6/C(=O)c7cc(F)cc(c7)C(=O)/C6=C\c6cc(C(C)(C)C(=O)OC)c(-c7cc(C)cc(C(C)(C)C(=O)OC)c7)s6)sc5c4c(C(C)(C)C(=O)OC)ccc2-3)c1,,0.89,24.25,61.88,13.36,13.355251,0.0355464071856179,13.14,13.36,1:1,,,,inverted,inverted,ZnO,ZnO,MoO3,MoO3,,chloroform,chloroform,110.0,-5.56,-3.65,,,,
61569,10.1016/j.solener.2020.07.100,10.1016/j.solener.2020.07.100,PM6,ZC,PM6,ZC,COC(=O)C(C)(C)c1cc(C)cc(-c2sc3c4sc5cc(/C=C6/C(=O)c7cc(F)cc(c7)C(=O)/C6=C\c6cc(C(C)(C)C(=O)OC)c(-c7cc(C)cc(C(C)(C)C(=O)OC)c7)s6)sc5c4c(C(C)(C)C(=O)OC)ccc2-3)c1,,0.9,25.11,65.09,14.71,14.7096891,0.0021135282121044,14.38,14.71,1:1,,,,inverted,inverted,ZnO,ZnO,MoO3,MoO3,,chloroform,chloroform,110.0,-5.56,-3.65,,,,
61570,10.1016/j.solener.2020.07.100,10.1016/j.solener.2020.07.100,PM6,ZB,PM6,ZB,COC(=O)C(C)(C)c1cc(C)cc(-c2sc3c4sc5cc(/C=C6/C(=O)c7cc(F)cc(c7)C(=O)/C6=C\c6cc(C(C)(C)C(=O)OC)c(-c7cc(C)cc(C(C)(C)C(=O)OC)c7)s6)sc5c4c(C(C)(C)C(=O)OC)ccc2-3)c1,,0.9,26.38,64.16,15.23,15.2328672,0.0188260013132024,15.1,15.23,1:1,,,,inverted,inverted,ZnO,ZnO,MoO3,MoO3,,chloroform,chloroform,110.0,-5.56,-3.65,,,,
61571,10.1016/j.solener.2020.08.048,10.1016/j.solener.2020.08.048,P3HT,PCBM,P3HT,PCBM,CCCCCCc1ccsc1,CCCCC(=O)OCC1(C2=CC=CC=C2)C3=CC=CC4=CC=CC5=CC=CC6=CC=CC7=CC=CC1=C7C6=C5C4=C3,0.55,11.1,44.0,2.6,2.6862,3.315384615384609,,,1:1,Ce:Co:Ca nanoparticles,Ce:Co:Ca nanoparticles,,ITO/PEDOT:PSS/P3HT:PCBM/LiF/Al,conventional,LiF,LiF,PEDOT:PSS,PEDOT:PSS,,chloroform,chloroform,100.0,-5.01,-3.12,,-6.1,-3.7,
61572,10.1016/j.solener.2020.08.048,10.1016/j.solener.2020.08.048,P3HT,PCBM,P3HT,PCBM,CCCCCCc1ccsc1,CCCCC(=O)OCC1(C2=CC=CC=C2)C3=CC=CC4=CC=CC5=CC=CC6=CC=CC7=CC=CC1=C7C6=C5C4=C3,0.6,14.9,53.0,4.5,4.7382,5.293333333333332,,,1:1,Ce:Co:Ca nanoparticles,Ce:Co:Ca nanoparticles,,ITO/PEDOT:PSS/P3HT:PCBM/LiF/Al,conventional,LiF,LiF,PEDOT:PSS,PEDOT:PSS,,chloroform,chloroform,100.0,-5.01,-3.12,,-6.1,-3.7,
61573,10.1016/j.solener.2020.08.048,10.1016/j.solener.2020.08.048,P3HT,PCBM,P3HT,PCBM,CCCCCCc1ccsc1,CCCCC(=O)OCC1(C2=CC=CC=C2)C3=CC=CC4=CC=CC5=CC=CC6=CC=CC7=CC=CC1=C7C6=C5C4=C3,0.55,19.8,50.0,5.3,5.445,2.7358490566037825,,,1:1,Ce:Co:Ca nanoparticles,Ce:Co:Ca nanoparticles,,ITO/PEDOT:PSS/P3HT:PCBM/LiF/Al,conventional,LiF,LiF,PEDOT:PSS,PEDOT:PSS,,chloroform,chloroform,100.0,-5.01,-3.12,,-6.1,-3.7,
61574,10.1016/j.solener.2020.09.011,10.1016/j.solener.2020.09.011,PCDTBT,PC71BM,PCDTBT,PC71BM,CCCCCCCCC(CCCCCCCC)n1c2ccccc2c2ccc(-c3ccc(-c4ccc(-c5cccs5)c5nsnc45)s3)cc21,COC(=O)CCCC1(c2ccccc2)C23c4c5ccc6c7cc8c9c%10c(cc%11cc%12c%13c%14c(cc%15c%16ccc-5c2c%16c2c5c%16c%17c(c(c46)c7c9c%17c4c%10c%11c%13c4c%16c%14c%152)C513)C%12)C8,0.91,5.36,39.0,1.9,1.902264,0.1191578947368561,1.9,,,DIO,DIO,,ITO/PEDOT:PSS/active layer/Al,conventional,,,PEDOT:PSS,PEDOT:PSS,,chlorobenzene,chlorobenzene,,-5.5,-3.6,,-5.9,-3.9,
61575,10.1016/j.solener.2020.09.011,10.1016/j.solener.2020.09.011,PCE-10,PC71BM,PCE10,PC71BM,CCCCC(CC)COC(=O)c1sc2c(-c3cc4c(-c5ccc(CC(CC)CCCC)s5)c5sccc5c(-c5ccc(CC(CC)CCCC)s5)c4s3)scc2c1F,COC(=O)CCCC1(c2ccccc2)C23c4c5ccc6c7cc8c9c%10c(cc%11cc%12c%13c%14c(cc%15c%16ccc-5c2c%16c2c5c%16c%17c(c(c46)c7c9c%17c4c%10c%11c%13c4c%16c%14c%152)C513)C%12)C8,0.72,10.87,49.0,3.83,3.834936,0.1288772845952842,3.83,,,DIO,DIO,,ITO/PEDOT:PSS/active layer/Al,conventional,,,PEDOT:PSS,PEDOT:PSS,,chlorobenzene,chlorobenzene,,-5.21,-3.6,,-5.9,-3.9,
61587,10.1016/j.solener.2020.10.036,10.1016/j.solener.2020.10.036,PTB7-Th,PC71BM,PTB7-Th,PC71BM,CCCCC(CC)COC(=O)c1sc2csc(-c3cc4c(-c5ccc(CC(CC)CCCC)s5)c5sccc5c(-c5ccc(CC(CC)CCCC)s5)c4s3)c2c1F,COC(=O)CCCC1(c2ccccc2)C23c4c5ccc6c7cc8c9c%10c(cc%11cc%12c%13c%14c(cc%15c%16ccc-5c2c%16c2c5c%16c%17c(c(c46)c7c9c%17c4c%10c%11c%13c4c%16c%14c%152)C513)C%12)C8,0.79,16.28,61.98,7.95,7.97137176,0.2688271698113217,7.95,,,,,,,,,,V2O5,V2O5,,,,,-5.21,-3.6,,-5.9,-3.9,
