Repository: JiYiqaq/PCE-KA-GNN

# Data directory

- `raw/Active_Database.csv` is the immutable source dataset bundled under CC BY 4.0. Do not overwrite it with processed data.
- `processed/` is created and populated by the training pipeline. Generated `.pt` and `.pth` caches are intentionally ignored by Git because they can exceed GitHub's normal single-file limit.

See `../DATA_LICENSE.md` for provenance, license and checksum information.

File: data/raw/Active_Database.csv (part 187 of 471)
id,doi,doi_norm,donor,acceptor,donor_canonical,acceptor_canonical,donor_smiles,acceptor_smiles,voc,jsc,ff,pce,pce_recomputed,pce_relative_error_percent,pce_avg,pce_best,d_a_ratio,additive,additive_canonical,additive_ratio,device_structure,device_type,etl,etl_canonical,htl,htl_canonical,active_layer_thickness,solvent,solvent_canonical,annealing_temp,homo_d,lumo_d,eg_d,homo_a,lumo_a,eg_a
61588,10.1016/j.solener.2020.10.036,10.1016/j.solener.2020.10.036,PTB7-Th,PC71BM,PTB7-Th,PC71BM,CCCCC(CC)COC(=O)c1sc2csc(-c3cc4c(-c5ccc(CC(CC)CCCC)s5)c5sccc5c(-c5ccc(CC(CC)CCCC)s5)c4s3)c2c1F,COC(=O)CCCC1(c2ccccc2)C23c4c5ccc6c7cc8c9c%10c(cc%11cc%12c%13c%14c(cc%15c%16ccc-5c2c%16c2c5c%16c%17c(c(c46)c7c9c%17c4c%10c%11c%13c4c%16c%14c%152)C513)C%12)C8,0.8,16.38,62.76,8.23,8.224070399999999,0.0720486026731683,8.23,,,,,,,,,,PEDOT:PSS,PEDOT:PSS,,,,,-5.21,-3.6,,-5.9,-3.9,
61589,10.1016/j.solener.2020.10.036,10.1016/j.solener.2020.10.036,PTB7-Th,PC71BM,PTB7-Th,PC71BM,CCCCC(CC)COC(=O)c1sc2csc(-c3cc4c(-c5ccc(CC(CC)CCCC)s5)c5sccc5c(-c5ccc(CC(CC)CCCC)s5)c4s3)c2c1F,COC(=O)CCCC1(c2ccccc2)C23c4c5ccc6c7cc8c9c%10c(cc%11cc%12c%13c%14c(cc%15c%16ccc-5c2c%16c2c5c%16c%17c(c(c46)c7c9c%17c4c%10c%11c%13c4c%16c%14c%152)C513)C%12)C8,0.8,16.83,70.14,9.44,9.4436496,0.0386610169491446,9.44,,,,,,,,,,V2O5:PEDOT:PSS,V2O5:PEDOT:PSS,,,,150.0,-5.21,-3.6,,-5.9,-3.9,
61590,10.1016/j.solener.2020.11.019,10.1016/j.solener.2020.11.019,PTB7,PC71BM,PTB7,PC71BM,CCCCC(CC)COC(=O)c1sc2c(-c3cc4c(OCC(CC)CCCC)c5sccc5c(OCC(CC)CCCC)c4s3)scc2c1F,COC(=O)CCCC1(c2ccccc2)C23c4c5ccc6c7cc8c9c%10c(cc%11cc%12c%13c%14c(cc%15c%16ccc-5c2c%16c2c5c%16c%17c(c(c46)c7c9c%17c4c%10c%11c%13c4c%16c%14c%152)C513)C%12)C8,0.7,16.8,54.0,6.2,6.3504,2.425806451612894,6.2,6.2,1:1.5,DIO,DIO,3 vol% DIO (CB:DIO = 97:3),ITO/ZnO/PTB7:PC71BM/MoO3/Ag,inverted,ZnO,ZnO,MoO3,MoO3,,Chlorobenzene (CB),chlorobenzene,,-5.19,-3.43,,-5.9,-3.9,
61591,10.1016/j.solener.2020.11.019,10.1016/j.solener.2020.11.019,PTB7,PC71BM,PTB7,PC71BM,CCCCC(CC)COC(=O)c1sc2c(-c3cc4c(OCC(CC)CCCC)c5sccc5c(OCC(CC)CCCC)c4s3)scc2c1F,COC(=O)CCCC1(c2ccccc2)C23c4c5ccc6c7cc8c9c%10c(cc%11cc%12c%13c%14c(cc%15c%16ccc-5c2c%16c2c5c%16c%17c(c(c46)c7c9c%17c4c%10c%11c%13c4c%16c%14c%152)C513)C%12)C8,0.72,18.8,60.0,7.8,8.121599999999999,4.123076923076914,7.8,7.8,1:1.5,DIO,DIO,3 vol% DIO (CB:DIO = 97:3),ITO/ZnO/PTB7:PC71BM/MoO3/Ag,inverted,ZnO,ZnO,MoO3,MoO3,,Chlorobenzene (CB),chlorobenzene,40.0,-5.19,-3.43,,-5.9,-3.9,
61592,10.1016/j.solener.2020.11.019,10.1016/j.solener.2020.11.019,PTB7,PC71BM,PTB7,PC71BM,CCCCC(CC)COC(=O)c1sc2c(-c3cc4c(OCC(CC)CCCC)c5sccc5c(OCC(CC)CCCC)c4s3)scc2c1F,COC(=O)CCCC1(c2ccccc2)C23c4c5ccc6c7cc8c9c%10c(cc%11cc%12c%13c%14c(cc%15c%16ccc-5c2c%16c2c5c%16c%17c(c(c46)c7c9c%17c4c%10c%11c%13c4c%16c%14c%152)C513)C%12)C8,0.7,17.7,57.0,7.0,7.062299999999999,0.8899999999999813,7.0,7.0,1:1.5,DIO,DIO,3 vol% DIO (CB:DIO = 97:3),ITO/ZnO/PTB7:PC71BM/MoO3/Ag,inverted,ZnO,ZnO,MoO3,MoO3,,Chlorobenzene (CB),chlorobenzene,60.0,-5.19,-3.43,,-5.9,-3.9,
61593,10.1016/j.solener.2020.11.019,10.1016/j.solener.2020.11.019,PTB7,PC71BM,PTB7,PC71BM,CCCCC(CC)COC(=O)c1sc2c(-c3cc4c(OCC(CC)CCCC)c5sccc5c(OCC(CC)CCCC)c4s3)scc2c1F,COC(=O)CCCC1(c2ccccc2)C23c4c5ccc6c7cc8c9c%10c(cc%11cc%12c%13c%14c(cc%15c%16ccc-5c2c%16c2c5c%16c%17c(c(c46)c7c9c%17c4c%10c%11c%13c4c%16c%14c%152)C513)C%12)C8,0.7,17.6,44.0,5.5,5.420800000000001,1.4399999999999868,5.5,5.5,1:1.5,DIO,DIO,3 vol% DIO (CB:DIO = 97:3),ITO/ZnO/PTB7:PC71BM/MoO3/Ag,inverted,ZnO,ZnO,MoO3,MoO3,115.0,Chlorobenzene (CB),chlorobenzene,80.0,-5.19,-3.43,,-5.9,-3.9,
61594,10.1016/j.solener.2020.11.019,10.1016/j.solener.2020.11.019,PTB7,PC71BM,PTB7,PC71BM,CCCCC(CC)COC(=O)c1sc2c(-c3cc4c(OCC(CC)CCCC)c5sccc5c(OCC(CC)CCCC)c4s3)scc2c1F,COC(=O)CCCC1(c2ccccc2)C23c4c5ccc6c7cc8c9c%10c(cc%11cc%12c%13c%14c(cc%15c%16ccc-5c2c%16c2c5c%16c%17c(c(c46)c7c9c%17c4c%10c%11c%13c4c%16c%14c%152)C513)C%12)C8,0.722,10.2,33.0,2.3,2.4302519999999994,5.663130434782591,,,,,,0 vol% DIO,ITO/ZnO/PTB7:PC71BM/MoO3/Ag,inverted,ZnO,ZnO,MoO3,MoO3,,Chlorobenzene (CB),chlorobenzene,,-5.19,-3.43,,-5.9,-3.9,
61595,10.1016/j.solener.2020.11.019,10.1016/j.solener.2020.11.019,PTB7,PC71BM,PTB7,PC71BM,CCCCC(CC)COC(=O)c1sc2c(-c3cc4c(OCC(CC)CCCC)c5sccc5c(OCC(CC)CCCC)c4s3)scc2c1F,COC(=O)CCCC1(c2ccccc2)C23c4c5ccc6c7cc8c9c%10c(cc%11cc%12c%13c%14c(cc%15c%16ccc-5c2c%16c2c5c%16c%17c(c(c46)c7c9c%17c4c%10c%11c%13c4c%16c%14c%152)C513)C%12)C8,0.731,10.4,35.0,2.6,2.66084,2.339999999999992,,,,,,0 vol% DIO,ITO/ZnO/PTB7:PC71BM/MoO3/Ag,inverted,ZnO,ZnO,MoO3,MoO3,,Chlorobenzene (CB),chlorobenzene,40.0,-5.19,-3.43,,-5.9,-3.9,
61596,10.1016/j.solener.2020.11.019,10.1016/j.solener.2020.11.019,PTB7,PC71BM,PTB7,PC71BM,CCCCC(CC)COC(=O)c1sc2c(-c3cc4c(OCC(CC)CCCC)c5sccc5c(OCC(CC)CCCC)c4s3)scc2c1F,COC(=O)CCCC1(c2ccccc2)C23c4c5ccc6c7cc8c9c%10c(cc%11cc%12c%13c%14c(cc%15c%16ccc-5c2c%16c2c5c%16c%17c(c(c46)c7c9c%17c4c%10c%11c%13c4c%16c%14c%152)C513)C%12)C8,0.747,10.9,34.0,2.5,2.7683820000000003,10.735280000000014,,,,,,0 vol% DIO,ITO/ZnO/PTB7:PC71BM/MoO3/Ag,inverted,ZnO,ZnO,MoO3,MoO3,,Chlorobenzene (CB),chlorobenzene,60.0,-5.19,-3.43,,-5.9,-3.9,
61597,10.1016/j.solener.2020.11.019,10.1016/j.solener.2020.11.019,PTB7,PC71BM,PTB7,PC71BM,CCCCC(CC)COC(=O)c1sc2c(-c3cc4c(OCC(CC)CCCC)c5sccc5c(OCC(CC)CCCC)c4s3)scc2c1F,COC(=O)CCCC1(c2ccccc2)C23c4c5ccc6c7cc8c9c%10c(cc%11cc%12c%13c%14c(cc%15c%16ccc-5c2c%16c2c5c%16c%17c(c(c46)c7c9c%17c4c%10c%11c%13c4c%16c%14c%152)C513)C%12)C8,0.734,9.1,33.0,2.2,2.204202,0.1909999999999715,,,,,,0 vol% DIO,ITO/ZnO/PTB7:PC71BM/MoO3/Ag,inverted,ZnO,ZnO,MoO3,MoO3,,Chlorobenzene (CB),chlorobenzene,80.0,-5.19,-3.43,,-5.9,-3.9,
61598,10.1016/j.solener.2020.11.043,10.1016/j.solener.2020.11.043,PM6,IPTBO-4Cl,PM6,IPTBO-4Cl,COC(=O)C(C)(C)c1cc(C)cc(-c2sc3c4sc5cc(/C=C6/C(=O)c7cc(F)cc(c7)C(=O)/C6=C\c6cc(C(C)(C)C(=O)OC)c(-c7cc(C)cc(C(C)(C)C(=O)OC)c7)s6)sc5c4c(C(C)(C)C(=O)OC)ccc2-3)c1,CCc1ccc(C2(c3ccc(CC)cc3)c3cc4c(cc3-c3sc(/C=C5\C(=O)c6cc(Cl)c(Cl)cc6C5=C(C#N)C#N)cc32)C(c2ccc(CC)cc2)(c2ccc(CC)cc2)c2c-4sc3c4sc(/C=C5\C(=O)c6cc(Cl)c(Cl)cc6C5=C(C#N)C#N)cc4n(CC)c23)cc1,,,,14.86,,,,,1:1,,,,ITO/ZnO/photoactive layer/MoO3/Ag,inverted,ZnO,ZnO,MoO3,MoO3,,,,,-5.56,-3.65,,-5.64,-4.08,
61599,10.1016/j.solener.2020.11.043,10.1016/j.solener.2020.11.043,PTQ10,Y6,PTQ10,Y6,CCCCCCCCC(CCCCCC)COc1cnc2c(-c3cccs3)c(F)c(F)cc2n1,CCCCCCCCCCCc1c(/C=C2\C(=O)c3cc(F)c(F)cc3C2=C(C#N)C#N)sc2c1sc1c3c4nsnc4c4c5sc6c(CCCCCCCCCCC)c(/C=C7\C(=O)c8cc(F)c(F)cc8C7=C(C#N)C#N)sc6c5n(CC(CC)CCCC)c4c3n(CC(CC)CCCC)c21,,,,15.03,,,,,1:1.2,,,,ITO/ZnO/photoactive layer/MoO3/Ag,inverted,ZnO,ZnO,MoO3,MoO3,,,,,-5.54,-2.92,,-5.65,-4.09,
61600,10.1016/j.solener.2020.11.043,10.1016/j.solener.2020.11.043,PBDB-T-2F,BTP-4F,PM6,Y6,COC(=O)C(C)(C)c1cc(C)cc(-c2sc3c4sc5cc(/C=C6/C(=O)c7cc(F)cc(c7)C(=O)/C6=C\c6cc(C(C)(C)C(=O)OC)c(-c7cc(C)cc(C(C)(C)C(=O)OC)c7)s6)sc5c4c(C(C)(C)C(=O)OC)ccc2-3)c1,CCCCCCCCCCCc1c(/C=C2\C(=O)c3cc(F)c(F)cc3C2=C(C#N)C#N)sc2c1sc1c3c4nsnc4c4c5sc6c(CCCCCCCCCCC)c(/C=C7\C(=O)c8cc(F)c(F)cc8C7=C(C#N)C#N)sc6c5n(CC(CC)CCCC)c4c3n(CC(CC)CCCC)c21,,,,15.5,,,,,1:1.2,,,,ITO/ZnO/photoactive layer/MoO3/Ag,inverted,ZnO,ZnO,MoO3,MoO3,,,,,-5.56,-3.65,,-5.65,-4.09,
61601,10.1016/j.solener.2020.11.043,10.1016/j.solener.2020.11.043,PBDB-TF,Y6,PM6,Y6,COC(=O)C(C)(C)c1cc(C)cc(-c2sc3c4sc5cc(/C=C6/C(=O)c7cc(F)cc(c7)C(=O)/C6=C\c6cc(C(C)(C)C(=O)OC)c(-c7cc(C)cc(C(C)(C)C(=O)OC)c7)s6)sc5c4c(C(C)(C)C(=O)OC)ccc2-3)c1,CCCCCCCCCCCc1c(/C=C2\C(=O)c3cc(F)c(F)cc3C2=C(C#N)C#N)sc2c1sc1c3c4nsnc4c4c5sc6c(CCCCCCCCCCC)c(/C=C7\C(=O)c8cc(F)c(F)cc8C7=C(C#N)C#N)sc6c5n(CC(CC)CCCC)c4c3n(CC(CC)CCCC)c21,,,,15.5,,,,,1:1.2,,,,ITO/ZnO/photoactive layer/MoO3/Ag,inverted,ZnO,ZnO,MoO3,MoO3,,,,,-5.49,-3.64,,-5.65,-4.09,
61602,10.1016/j.solener.2020.11.043,10.1016/j.solener.2020.11.043,PM6,Y6,PM6,Y6,COC(=O)C(C)(C)c1cc(C)cc(-c2sc3c4sc5cc(/C=C6/C(=O)c7cc(F)cc(c7)C(=O)/C6=C\c6cc(C(C)(C)C(=O)OC)c(-c7cc(C)cc(C(C)(C)C(=O)OC)c7)s6)sc5c4c(C(C)(C)C(=O)OC)ccc2-3)c1,CCCCCCCCCCCc1c(/C=C2\C(=O)c3cc(F)c(F)cc3C2=C(C#N)C#N)sc2c1sc1c3c4nsnc4c4c5sc6c(CCCCCCCCCCC)c(/C=C7\C(=O)c8cc(F)c(F)cc8C7=C(C#N)C#N)sc6c5n(CC(CC)CCCC)c4c3n(CC(CC)CCCC)c21,,,,15.42,,,,,1:1.2,,,,ITO/ZnO/photoactive layer/MoO3/Ag,inverted,ZnO,ZnO,MoO3,MoO3,,,,,-5.56,-3.65,,-5.65,-4.09,
61603,10.1016/j.solener.2020.11.043,10.1016/j.solener.2020.11.043,PM6,Y6,PM6,Y6,COC(=O)C(C)(C)c1cc(C)cc(-c2sc3c4sc5cc(/C=C6/C(=O)c7cc(F)cc(c7)C(=O)/C6=C\c6cc(C(C)(C)C(=O)OC)c(-c7cc(C)cc(C(C)(C)C(=O)OC)c7)s6)sc5c4c(C(C)(C)C(=O)OC)ccc2-3)c1,CCCCCCCCCCCc1c(/C=C2\C(=O)c3cc(F)c(F)cc3C2=C(C#N)C#N)sc2c1sc1c3c4nsnc4c4c5sc6c(CCCCCCCCCCC)c(/C=C7\C(=O)c8cc(F)c(F)cc8C7=C(C#N)C#N)sc6c5n(CC(CC)CCCC)c4c3n(CC(CC)CCCC)c21,,,,15.93,,,,,1:1.2,,,,ITO/ZnO/photoactive layer/MoO3/Ag,inverted,ZnO,ZnO,MoO3,MoO3,,,,,-5.56,-3.65,,-5.65,-4.09,
61604,10.1016/j.solener.2020.11.043,10.1016/j.solener.2020.11.043,BTR,PC71BM,BTR,PC71BM,CCCCCCc1cc(-c2cc3c(-c4cc(CC(CC)CCCC)c(CCCCCC)s4)c4sc(-c5cc(CCCCCC)c(-c6cc(CCCCCC)c(-c7ccc(/C=C8/SC(=S)N(CCCCCC)C8=O)s7)s6)s5)cc4c(-c4cc(CC(CC)CCCC)c(CCCCCC)s4)c3s2)sc1-c1cc(CCCCCC)c(-c2ccc(/C=C3/SC(=S)N(CCCCCC)C3=O)s2)s1,COC(=O)CCCC1(c2ccccc2)C23c4c5ccc6c7cc8c9c%10c(cc%11cc%12c%13c%14c(cc%15c%16ccc-5c2c%16c2c5c%16c%17c(c(c46)c7c9c%17c4c%10c%11c%13c4c%16c%14c%152)C513)C%12)C8,,,,9.37,,,,,1:1,,,,ITO/ZnO/photoactive layer/MoO3/Ag,inverted,ZnO,ZnO,MoO3,MoO3,,,,,-5.34,-3.53,,-5.9,-3.9,
61605,10.1016/j.solener.2020.11.043,10.1016/j.solener.2020.11.043,DRTB-T,IDIC,DRTB-T,IDIC,CCCCC(CC)Cc1ccc(-c2c3cc(-c4cc5c(-c6ccc(CC(CC)CCCC)s6)c6sc(-c7cc8c(-c9ccc(CC(CC)CCCC)s9)c9sc(/C=C%10/SC(=S)N(CC)C%10=O)cc9c(-c9ccc(CC(CC)CCCC)s9)c8s7)cc6c(-c6ccc(CC(CC)CCCC)s6)c5s4)sc3c(-c3ccc(CC(CC)CCCC)s3)c3cc(/C=C4\SC(=S)N(CC)C4=O)sc23)s1,CCCCCCC1(CCCCCC)c2cc3c(cc2-c2sc(/C=C4\C(=O)c5ccccc5C4=C(C#N)C#N)cc21)C(CCCCCC)(CCCCCC)c1cc(/C=C2\C(=O)c4ccccc4C2=C(C#N)C#N)sc1-3,,,,8.9,,,,,1:1,,,,ITO/ZnO/photoactive layer/MoO3/Ag,inverted,ZnO,ZnO,MoO3,MoO3,,,,,-5.51,-3.34,,-5.69,-3.91,
61606,10.1016/j.solener.2020.11.043,10.1016/j.solener.2020.11.043,BTR-Cl,BTP-BO-4F,BTR-Cl,BTP-BO-4F,CCCCCCc1cc(-c2cc3c(-c4cc(Cl)c(CC(CC)CCCC)s4)c4sc(-c5cc(CCCCCC)c(-c6cc(CCCCCC)c(-c7ccc(/C=C8/SC(=S)N(CCCCCC)C8=O)s7)s6)s5)cc4c(-c4cc(Cl)c(CC(CC)CCCC)s4)c3s2)sc1-c1cc(CCCCCC)c(-c2ccc(/C=C3\SC(=S)N(CC(CC)CCCC)C3=O)s2)s1,CCCCCCCCCCCc1c(/C=C2\C(=O)c3cc(F)c(F)cc3C2=C(C#N)C#N)sc2c1sc1c3c4nsnc4c4c5sc6c(CCCCCCCCCCC)c(/C=C7\C(=O)c8cc(F)c(F)cc8C7=C(C#N)C#N)sc6c5n(C[C@H](CCCC)CCCCCC)c4c3n(CC(CCCC)CCCCCC)c21,,,,12.54,,,,,1.6:1,,,,ITO/ZnO/photoactive layer/MoO3/Ag,inverted,ZnO,ZnO,MoO3,MoO3,,,,,-5.46,-3.7,,,,
61607,10.1016/j.solener.2020.11.043,10.1016/j.solener.2020.11.043,BTR,PC71BM,BTR,PC71BM,CCCCCCc1cc(-c2cc3c(-c4cc(CC(CC)CCCC)c(CCCCCC)s4)c4sc(-c5cc(CCCCCC)c(-c6cc(CCCCCC)c(-c7ccc(/C=C8/SC(=S)N(CCCCCC)C8=O)s7)s6)s5)cc4c(-c4cc(CC(CC)CCCC)c(CCCCCC)s4)c3s2)sc1-c1cc(CCCCCC)c(-c2ccc(/C=C3/SC(=S)N(CCCCCC)C3=O)s2)s1,COC(=O)CCCC1(c2ccccc2)C23c4c5ccc6c7cc8c9c%10c(cc%11cc%12c%13c%14c(cc%15c%16ccc-5c2c%16c2c5c%16c%17c(c(c46)c7c9c%17c4c%10c%11c%13c4c%16c%14c%152)C513)C%12)C8,,,,9.03,,,,,1:1,,,,ITO/ZnO/photoactive layer/MoO3/Ag,inverted,ZnO,ZnO,MoO3,MoO3,,,,,-5.34,-3.53,,-5.9,-3.9,
61608,10.1016/j.solener.2020.11.043,10.1016/j.solener.2020.11.043,BTR-Cl,Y6,BTR-Cl,Y6,CCCCCCc1cc(-c2cc3c(-c4cc(Cl)c(CC(CC)CCCC)s4)c4sc(-c5cc(CCCCCC)c(-c6cc(CCCCCC)c(-c7ccc(/C=C8/SC(=S)N(CCCCCC)C8=O)s7)s6)s5)cc4c(-c4cc(Cl)c(CC(CC)CCCC)s4)c3s2)sc1-c1cc(CCCCCC)c(-c2ccc(/C=C3\SC(=S)N(CC(CC)CCCC)C3=O)s2)s1,CCCCCCCCCCCc1c(/C=C2\C(=O)c3cc(F)c(F)cc3C2=C(C#N)C#N)sc2c1sc1c3c4nsnc4c4c5sc6c(CCCCCCCCCCC)c(/C=C7\C(=O)c8cc(F)c(F)cc8C7=C(C#N)C#N)sc6c5n(CC(CC)CCCC)c4c3n(CC(CC)CCCC)c21,,,,14.18,,,,,1.8:1,,,,ITO/ZnO/photoactive layer/MoO3/Ag,inverted,ZnO,ZnO,MoO3,MoO3,,,,,-5.46,-3.7,,-5.65,-4.09,
61615,10.1016/j.solener.2020.11.043,10.1016/j.solener.2020.11.043,BTR,MeIC,BTR,MeIC,CCCCCCc1cc(-c2cc3c(-c4cc(CC(CC)CCCC)c(CCCCCC)s4)c4sc(-c5cc(CCCCCC)c(-c6cc(CCCCCC)c(-c7ccc(/C=C8/SC(=S)N(CCCCCC)C8=O)s7)s6)s5)cc4c(-c4cc(CC(CC)CCCC)c(CCCCCC)s4)c3s2)sc1-c1cc(CCCCCC)c(-c2ccc(/C=C3/SC(=S)N(CCCCCC)C3=O)s2)s1,CCCCCCc1ccc(C2(c3ccc(CCCCCC)cc3)c3cc4c(cc3-c3sc5cc(/C=C6\C(=O)c7c(csc7C)C6=C(C#N)C#N)sc5c32)C(c2ccc(CCCCCC)cc2)(c2ccc(CCCCCC)cc2)c2c-4sc3cc(/C=C4\C(=O)c5c(csc5C)C4=C(C#N)C#N)sc23)cc1,0.795,19.54,70.5,10.95,10.9516815,0.0153561643835626,10.95,10.95,,,,,ITO/ZnO/photoactive layer/MoO3/Ag,inverted,ZnO,ZnO,MoO3,MoO3,,,,,-5.34,-3.53,,-5.57,-3.93,
61616,10.1016/j.solener.2020.11.044,10.1016/j.solener.2020.11.044,P3HT,PCBM,P3HT,PCBM,CCCCCCc1ccsc1,CCCCC(=O)OCC1(C2=CC=CC=C2)C3=CC=CC4=CC=CC5=CC=CC6=CC=CC7=CC=CC1=C7C6=C5C4=C3,0.55,8.91,42.77,2.01,2.0959438500000003,4.275813432835846,,,1:1,,,,ITO/PEDOT:PSS/active layer/LiF/Al,conventional,LiF,LiF,PEDOT:PSS,PEDOT:PSS,,,,100.0,-5.01,-3.12,,-6.1,-3.7,
61617,10.1016/j.solener.2020.11.044,10.1016/j.solener.2020.11.044,P3HT,PCBM,P3HT,PCBM,CCCCCCc1ccsc1,CCCCC(=O)OCC1(C2=CC=CC=C2)C3=CC=CC4=CC=CC5=CC=CC6=CC=CC7=CC=CC1=C7C6=C5C4=C3,0.58,15.36,54.44,4.86,4.849950719999999,0.2067753086420037,,,1:1,Ag:NiOx-C,,1 wt%,ITO/PEDOT:PSS/active layer/LiF/Al,conventional,LiF,LiF,PEDOT:PSS,PEDOT:PSS,,,,100.0,-5.01,-3.12,,-6.1,-3.7,
61618,10.1016/j.solener.2020.11.044,10.1016/j.solener.2020.11.044,P3HT,PCBM,P3HT,PCBM,CCCCCCc1ccsc1,CCCCC(=O)OCC1(C2=CC=CC=C2)C3=CC=CC4=CC=CC5=CC=CC6=CC=CC7=CC=CC1=C7C6=C5C4=C3,0.57,14.89,50.04,4.25,4.24704492,0.0695312941176574,,,1:1,Ag:NiOx-C,,3 wt%,ITO/PEDOT:PSS/active layer/LiF/Al,conventional,LiF,LiF,PEDOT:PSS,PEDOT:PSS,,,,100.0,-5.01,-3.12,,-6.1,-3.7,
61619,10.1016/j.solener.2020.11.044,10.1016/j.solener.2020.11.044,P3HT,PCBM,P3HT,PCBM,CCCCCCc1ccsc1,CCCCC(=O)OCC1(C2=CC=CC=C2)C3=CC=CC4=CC=CC5=CC=CC6=CC=CC7=CC=CC1=C7C6=C5C4=C3,0.55,15.51,50.93,4.35,4.344583650000001,0.1245137931034269,,,1:1,Ag:NiOx-C,,5 wt%,ITO/PEDOT:PSS/active layer/LiF/Al,conventional,LiF,LiF,PEDOT:PSS,PEDOT:PSS,,,,100.0,-5.01,-3.12,,-6.1,-3.7,
61620,10.1016/j.solener.2020.11.044,10.1016/j.solener.2020.11.044,P3HT,PCBM,P3HT,PCBM,CCCCCCc1ccsc1,CCCCC(=O)OCC1(C2=CC=CC=C2)C3=CC=CC4=CC=CC5=CC=CC6=CC=CC7=CC=CC1=C7C6=C5C4=C3,0.59,13.51,43.46,3.47,3.46415314,0.1684974063400739,,,1:1,Ag:NiOx-C,,7 wt%,ITO/PEDOT:PSS/active layer/LiF/Al,conventional,LiF,LiF,PEDOT:PSS,PEDOT:PSS,,,,100.0,-5.01,-3.12,,-6.1,-3.7,
61622,10.1016/j.solener.2020.11.044,10.1016/j.solener.2020.11.044,P3HT,PCBM,P3HT,PCBM,CCCCCCc1ccsc1,CCCCC(=O)OCC1(C2=CC=CC=C2)C3=CC=CC4=CC=CC5=CC=CC6=CC=CC7=CC=CC1=C7C6=C5C4=C3,0.55,19.63,47.27,5.13,5.10350555,0.5164610136452145,,,1:1,Ag:NiOx,,1 wt%,ITO/PEDOT:PSS/active layer/LiF/Al,conventional,LiF,LiF,PEDOT:PSS,PEDOT:PSS,,,,100.0,-5.01,-3.12,,-6.1,-3.7,
61623,10.1016/j.solener.2020.11.044,10.1016/j.solener.2020.11.044,P3HT,PCBM,P3HT,PCBM,CCCCCCc1ccsc1,CCCCC(=O)OCC1(C2=CC=CC=C2)C3=CC=CC4=CC=CC5=CC=CC6=CC=CC7=CC=CC1=C7C6=C5C4=C3,0.55,16.09,46.23,4.11,4.09112385,0.4592737226277502,,,1:1,Ag:NiOx,,3 wt%,ITO/PEDOT:PSS/active layer/LiF/Al,conventional,LiF,LiF,PEDOT:PSS,PEDOT:PSS,,,,100.0,-5.01,-3.12,,-6.1,-3.7,
61624,10.1016/j.solener.2020.11.071,10.1016/j.solener.2020.11.071,PTB7-Th,PC71BM,PTB7-Th,PC71BM,CCCCC(CC)COC(=O)c1sc2csc(-c3cc4c(-c5ccc(CC(CC)CCCC)s5)c5sccc5c(-c5ccc(CC(CC)CCCC)s5)c4s3)c2c1F,COC(=O)CCCC1(c2ccccc2)C23c4c5ccc6c7cc8c9c%10c(cc%11cc%12c%13c%14c(cc%15c%16ccc-5c2c%16c2c5c%16c%17c(c(c46)c7c9c%17c4c%10c%11c%13c4c%16c%14c%152)C513)C%12)C8,0.801,19.3,61.8,9.55,9.5538474,0.0402869109947615,9.31,9.55,1:1.5,,,,ITO/ZnO:Au NPs/PTB7-Th:PC71BM/MoO3/Ag,inverted,ZnO:Au NPs (0.00 wt% Au NPs),ZnO:Au NPs,MoO3,MoO3,80.0,chlorobenzene,,40.0,-5.21,-3.6,,-5.9,-3.9,
61625,10.1016/j.solener.2020.11.071,10.1016/j.solener.2020.11.071,PTB7-Th,PC71BM,PTB7-Th,PC71BM,CCCCC(CC)COC(=O)c1sc2csc(-c3cc4c(-c5ccc(CC(CC)CCCC)s5)c5sccc5c(-c5ccc(CC(CC)CCCC)s5)c4s3)c2c1F,COC(=O)CCCC1(c2ccccc2)C23c4c5ccc6c7cc8c9c%10c(cc%11cc%12c%13c%14c(cc%15c%16ccc-5c2c%16c2c5c%16c%17c(c(c46)c7c9c%17c4c%10c%11c%13c4c%16c%14c%152)C513)C%12)C8,0.801,19.0,68.0,10.3,10.34892,0.4749514563106695,9.81,10.3,1:1.5,,,,ITO/ZnO:Au NPs/PTB7-Th:PC71BM/MoO3/Ag,inverted,ZnO:Au NPs (0.025 wt% Au NPs),ZnO:Au NPs,MoO3,MoO3,80.0,chlorobenzene,,40.0,-5.21,-3.6,,-5.9,-3.9,
61626,10.1016/j.solener.2020.11.071,10.1016/j.solener.2020.11.071,PTB7-Th,PC71BM,PTB7-Th,PC71BM,CCCCC(CC)COC(=O)c1sc2csc(-c3cc4c(-c5ccc(CC(CC)CCCC)s5)c5sccc5c(-c5ccc(CC(CC)CCCC)s5)c4s3)c2c1F,COC(=O)CCCC1(c2ccccc2)C23c4c5ccc6c7cc8c9c%10c(cc%11cc%12c%13c%14c(cc%15c%16ccc-5c2c%16c2c5c%16c%17c(c(c46)c7c9c%17c4c%10c%11c%13c4c%16c%14c%152)C513)C%12)C8,0.79,22.3,67.8,11.8,11.944326,1.22310169491525,11.4,11.8,1:1.5,,,,ITO/ZnO:Au NPs/PTB7-Th:PC71BM/MoO3/Ag,inverted,ZnO:Au NPs (0.05 wt% Au NPs),ZnO:Au NPs,MoO3,MoO3,80.0,chlorobenzene,,40.0,-5.21,-3.6,,-5.9,-3.9,
61627,10.1016/j.solener.2020.11.071,10.1016/j.solener.2020.11.071,PTB7-Th,PC71BM,PTB7-Th,PC71BM,CCCCC(CC)COC(=O)c1sc2csc(-c3cc4c(-c5ccc(CC(CC)CCCC)s5)c5sccc5c(-c5ccc(CC(CC)CCCC)s5)c4s3)c2c1F,COC(=O)CCCC1(c2ccccc2)C23c4c5ccc6c7cc8c9c%10c(cc%11cc%12c%13c%14c(cc%15c%16ccc-5c2c%16c2c5c%16c%17c(c(c46)c7c9c%17c4c%10c%11c%13c4c%16c%14c%152)C513)C%12)C8,0.765,20.1,60.1,8.89,9.2412765,3.9513667041619898,8.85,8.89,1:1.5,"1,8-Diiodooctane",,3% v/v,ITO/ZnO:Au NPs/PTB7-Th:PC71BM/MoO3/Ag,inverted,ZnO:Au NPs (0.1 wt% Au NPs),ZnO:Au NPs,MoO3,MoO3,80.0,chlorobenzene,,40.0,-5.21,-3.6,,-5.9,-3.9,
61628,10.1016/j.solener.2020.12.010,10.1016/j.solener.2020.12.010,PTB7,PC71BM,PTB7,PC71BM,CCCCC(CC)COC(=O)c1sc2c(-c3cc4c(OCC(CC)CCCC)c5sccc5c(OCC(CC)CCCC)c4s3)scc2c1F,COC(=O)CCCC1(c2ccccc2)C23c4c5ccc6c7cc8c9c%10c(cc%11cc%12c%13c%14c(cc%15c%16ccc-5c2c%16c2c5c%16c%17c(c(c46)c7c9c%17c4c%10c%11c%13c4c%16c%14c%152)C513)C%12)C8,0.68,11.82,30.9,2.5,2.4836184,0.6552639999999954,,,,,,,ITO/PEDOT:PSS/PTB7:PC71BM,conventional,,,PEDOT:PSS,PEDOT:PSS,100.0,,,70.0,-5.19,-3.43,,-5.9,-3.9,
61629,10.1016/j.solener.2020.12.010,10.1016/j.solener.2020.12.010,PTB7,PC71BM,PTB7,PC71BM,CCCCC(CC)COC(=O)c1sc2c(-c3cc4c(OCC(CC)CCCC)c5sccc5c(OCC(CC)CCCC)c4s3)scc2c1F,COC(=O)CCCC1(c2ccccc2)C23c4c5ccc6c7cc8c9c%10c(cc%11cc%12c%13c%14c(cc%15c%16ccc-5c2c%16c2c5c%16c%17c(c(c46)c7c9c%17c4c%10c%11c%13c4c%16c%14c%152)C513)C%12)C8,0.69,15.28,30.3,3.22,3.1945896,0.7891428571428623,,,,,,,ITO/PEDOT:PSSS(Au@Ag-30)/PTB7:PC71BM,conventional,,,PEDOT:PSSS(Au@Ag-30),PEDOT:PSSS(Au@Ag-30),100.0,,,70.0,-5.19,-3.43,,-5.9,-3.9,
61630,10.1016/j.solener.2020.12.010,10.1016/j.solener.2020.12.010,PTB7,PC71BM,PTB7,PC71BM,CCCCC(CC)COC(=O)c1sc2c(-c3cc4c(OCC(CC)CCCC)c5sccc5c(OCC(CC)CCCC)c4s3)scc2c1F,COC(=O)CCCC1(c2ccccc2)C23c4c5ccc6c7cc8c9c%10c(cc%11cc%12c%13c%14c(cc%15c%16ccc-5c2c%16c2c5c%16c%17c(c(c46)c7c9c%17c4c%10c%11c%13c4c%16c%14c%152)C513)C%12)C8,0.69,15.77,30.5,3.35,3.3187964999999995,0.931447761194048,,,,,,,ITO/PEDOT:PSSS(Au@Ag-35)/PTB7:PC71BM,conventional,,,PEDOT:PSSS(Au@Ag-35),PEDOT:PSSS(Au@Ag-35),100.0,,,70.0,-5.19,-3.43,,-5.9,-3.9,
61631,10.1016/j.solener.2020.12.010,10.1016/j.solener.2020.12.010,PTB7,PC71BM,PTB7,PC71BM,CCCCC(CC)COC(=O)c1sc2c(-c3cc4c(OCC(CC)CCCC)c5sccc5c(OCC(CC)CCCC)c4s3)scc2c1F,COC(=O)CCCC1(c2ccccc2)C23c4c5ccc6c7cc8c9c%10c(cc%11cc%12c%13c%14c(cc%15c%16ccc-5c2c%16c2c5c%16c%17c(c(c46)c7c9c%17c4c%10c%11c%13c4c%16c%14c%152)C513)C%12)C8,0.69,17.07,31.3,3.73,3.6866079,1.1633270777479816,,,,,,,ITO/PEDOT:PSSS(Au@Ag-40)/PTB7:PC71BM,conventional,,,PEDOT:PSSS(Au@Ag-40),PEDOT:PSSS(Au@Ag-40),100.0,,,70.0,-5.19,-3.43,,-5.9,-3.9,
61632,10.1016/j.solener.2020.12.010,10.1016/j.solener.2020.12.010,PTB7,PC71BM,PTB7,PC71BM,CCCCC(CC)COC(=O)c1sc2c(-c3cc4c(OCC(CC)CCCC)c5sccc5c(OCC(CC)CCCC)c4s3)scc2c1F,COC(=O)CCCC1(c2ccccc2)C23c4c5ccc6c7cc8c9c%10c(cc%11cc%12c%13c%14c(cc%15c%16ccc-5c2c%16c2c5c%16c%17c(c(c46)c7c9c%17c4c%10c%11c%13c4c%16c%14c%152)C513)C%12)C8,0.69,14.82,30.2,3.12,3.0881916,1.0195000000000165,,,,,,,ITO/PEDOT:PSSS(Au@Ag-45)/PTB7:PC71BM,conventional,,,PEDOT:PSSS(Au@Ag-45),PEDOT:PSSS(Au@Ag-45),100.0,,,70.0,-5.19,-3.43,,-5.9,-3.9,
61658,10.1016/j.solener.2021.01.027,10.1016/j.solener.2021.01.027,P2,Y6,P2,Y6,,CCCCCCCCCCCc1c(/C=C2\C(=O)c3cc(F)c(F)cc3C2=C(C#N)C#N)sc2c1sc1c3c4nsnc4c4c5sc6c(CCCCCCCCCCC)c(/C=C7\C(=O)c8cc(F)c(F)cc8C7=C(C#N)C#N)sc6c5n(CC(CC)CCCC)c4c3n(CC(CC)CCCC)c21,0.94,19.98,67.2,12.62,12.6209664,0.0076576862123703,12.62,,1:1.5,,,,conventional,conventional,,,PEDOT:PSS,PEDOT:PSS,,chloroform,chloroform,,,,,-5.65,-4.09,
61659,10.1016/j.solener.2021.01.027,10.1016/j.solener.2021.01.027,PTB7-Th,Y6,PTB7-Th,Y6,CCCCC(CC)COC(=O)c1sc2csc(-c3cc4c(-c5ccc(CC(CC)CCCC)s5)c5sccc5c(-c5ccc(CC(CC)CCCC)s5)c4s3)c2c1F,CCCCCCCCCCCc1c(/C=C2\C(=O)c3cc(F)c(F)cc3C2=C(C#N)C#N)sc2c1sc1c3c4nsnc4c4c5sc6c(CCCCCCCCCCC)c(/C=C7\C(=O)c8cc(F)c(F)cc8C7=C(C#N)C#N)sc6c5n(CC(CC)CCCC)c4c3n(CC(CC)CCCC)c21,0.85,22.34,68.0,12.91,12.91252,0.0195197521301219,12.91,,1:1.5,,,,conventional,conventional,,,PEDOT:PSS,PEDOT:PSS,,chloroform,chloroform,,-5.21,-3.6,,-5.65,-4.09,
61693,10.1016/j.solener.2021.04.010,10.1016/j.solener.2021.04.010,PTB7,PC71BM,PTB7,PC71BM,CCCCC(CC)COC(=O)c1sc2c(-c3cc4c(OCC(CC)CCCC)c5sccc5c(OCC(CC)CCCC)c4s3)scc2c1F,COC(=O)CCCC1(c2ccccc2)C23c4c5ccc6c7cc8c9c%10c(cc%11cc%12c%13c%14c(cc%15c%16ccc-5c2c%16c2c5c%16c%17c(c(c46)c7c9c%17c4c%10c%11c%13c4c%16c%14c%152)C513)C%12)C8,0.56,13.5,54.0,4.2,4.0824,2.8000000000000087,4.2,,1:1,,,,ITO/PDI-Q/PTB7:PC71BM/MoO3/Ag,inverted,PDI-EDAQ,PDI-EDAQ,MoO3,MoO3,,chlorobenzene,,100.0,-5.19,-3.43,,-5.9,-3.9,
61694,10.1016/j.solener.2021.04.010,10.1016/j.solener.2021.04.010,PTB7,PC71BM,PTB7,PC71BM,CCCCC(CC)COC(=O)c1sc2c(-c3cc4c(OCC(CC)CCCC)c5sccc5c(OCC(CC)CCCC)c4s3)scc2c1F,COC(=O)CCCC1(c2ccccc2)C23c4c5ccc6c7cc8c9c%10c(cc%11cc%12c%13c%14c(cc%15c%16ccc-5c2c%16c2c5c%16c%17c(c(c46)c7c9c%17c4c%10c%11c%13c4c%16c%14c%152)C513)C%12)C8,0.59,7.3,48.0,2.2,2.06736,6.029090909090923,2.2,,1:1,,,,ITO/PDI-Q/PTB7:PC71BM/MoO3/Ag,inverted,PDI-PyQ,PDI-PyQ,MoO3,MoO3,,chlorobenzene,,100.0,-5.19,-3.43,,-5.9,-3.9,
61695,10.1016/j.solener.2021.04.010,10.1016/j.solener.2021.04.010,PTB7,PC71BM,PTB7,PC71BM,CCCCC(CC)COC(=O)c1sc2c(-c3cc4c(OCC(CC)CCCC)c5sccc5c(OCC(CC)CCCC)c4s3)scc2c1F,COC(=O)CCCC1(c2ccccc2)C23c4c5ccc6c7cc8c9c%10c(cc%11cc%12c%13c%14c(cc%15c%16ccc-5c2c%16c2c5c%16c%17c(c(c46)c7c9c%17c4c%10c%11c%13c4c%16c%14c%152)C513)C%12)C8,0.71,14.5,65.0,6.7,6.69175,0.1231343283582136,6.7,,1:1,,,,ITO/PDI-Q/PTB7:PC71BM/MoO3/Ag,inverted,ZnO,ZnO,MoO3,MoO3,,chlorobenzene,,100.0,-5.19,-3.43,,-5.9,-3.9,
61710,10.1016/j.solener.2021.05.011,10.1016/j.solener.2021.05.011,TBFCl50-BDD,BTP-4F,TBFCl50-BDD,Y6,CCCCC(CC)Cc1ccc(-c2c3cc(-c4ccc(-c5sc(-c6ccc(-c7cc8c(-c9cc(Cl)c(CC(CC)CCCC)s9)c9oc(-c%10ccc(-c%11sc(-c%12cccs%12)c%12c%11C(=O)c%11c(CC(CC)CCCC)sc(CC(CC)CCCC)c%11C%12=O)s%10)cc9c(-c9cc(Cl)c(CC(CC)CCCC)s9)c8s7)s6)c6c5C(=O)c5c(CC(CC)CCCC)sc(CC(CC)CCCC)c5C6=O)s4)sc3c(-c3ccc(CC(CC)CCCC)s3)c3ccsc23)s1,CCCCCCCCCCCc1c(/C=C2\C(=O)c3cc(F)c(F)cc3C2=C(C#N)C#N)sc2c1sc1c3c4nsnc4c4c5sc6c(CCCCCCCCCCC)c(/C=C7\C(=O)c8cc(F)c(F)cc8C7=C(C#N)C#N)sc6c5n(CC(CC)CCCC)c4c3n(CC(CC)CCCC)c21,0.849,22.43,55.82,10.58,10.629841674,0.4710933270321324,10.58,10.58,1:1.2:0,,,,ITO/PEDOT:PSS/active layer/PDINO/Al,conventional,PDINO,PDINO,PEDOT:PSS,PEDOT:PSS,,chloroform,chloroform,,-5.45,-3.26,,-5.65,-4.09,
61712,10.1016/j.solener.2021.05.011,10.1016/j.solener.2021.05.011,TBFCl50-BDD,PC71BM,TBFCl50-BDD,PC71BM,CCCCC(CC)Cc1ccc(-c2c3cc(-c4ccc(-c5sc(-c6ccc(-c7cc8c(-c9cc(Cl)c(CC(CC)CCCC)s9)c9oc(-c%10ccc(-c%11sc(-c%12cccs%12)c%12c%11C(=O)c%11c(CC(CC)CCCC)sc(CC(CC)CCCC)c%11C%12=O)s%10)cc9c(-c9cc(Cl)c(CC(CC)CCCC)s9)c8s7)s6)c6c5C(=O)c5c(CC(CC)CCCC)sc(CC(CC)CCCC)c5C6=O)s4)sc3c(-c3ccc(CC(CC)CCCC)s3)c3ccsc23)s1,COC(=O)CCCC1(c2ccccc2)C23c4c5ccc6c7cc8c9c%10c(cc%11cc%12c%13c%14c(cc%15c%16ccc-5c2c%16c2c5c%16c%17c(c(c46)c7c9c%17c4c%10c%11c%13c4c%16c%14c%152)C513)C%12)C8,0.913,12.16,59.55,6.58,6.611288640000001,0.475511246200616,6.58,6.58,1:0:1.2,,,,ITO/PEDOT:PSS/active layer/PDINO/Al,conventional,PDINO,PDINO,PEDOT:PSS,PEDOT:PSS,,chloroform,chloroform,,-5.45,-3.26,,-5.9,-3.9,
61713,10.1016/j.solener.2021.05.051,10.1016/j.solener.2021.05.051,PM6,BIT-2FIC,PM6,BIT-2FIC,COC(=O)C(C)(C)c1cc(C)cc(-c2sc3c4sc5cc(/C=C6/C(=O)c7cc(F)cc(c7)C(=O)/C6=C\c6cc(C(C)(C)C(=O)OC)c(-c7cc(C)cc(C(C)(C)C(=O)OC)c7)s6)sc5c4c(C(C)(C)C(=O)OC)ccc2-3)c1,,0.87,23.27,69.29,14.03,14.027691210000002,0.0164560940840853,,,1:0.9,-,,,ITO/PEDOT:PSS/active layer/PDINO/Al,conventional,PDINO,PDINO,PEDOT:PSS,PEDOT:PSS,,chloroform,chloroform,90.0,-5.56,-3.65,,,,
61714,10.1016/j.solener.2021.05.051,10.1016/j.solener.2021.05.051,PM6,BIT-IC,PM6,BIT-IC,COC(=O)C(C)(C)c1cc(C)cc(-c2sc3c4sc5cc(/C=C6/C(=O)c7cc(F)cc(c7)C(=O)/C6=C\c6cc(C(C)(C)C(=O)OC)c(-c7cc(C)cc(C(C)(C)C(=O)OC)c7)s6)sc5c4c(C(C)(C)C(=O)OC)ccc2-3)c1,,0.97,8.13,46.0,3.63,3.627606,0.0659504132231345,,,1:0.9,-,,,ITO/PEDOT:PSS/active layer/PDINO/Al,conventional,PDINO,PDINO,PEDOT:PSS,PEDOT:PSS,,chloroform,chloroform,90.0,-5.56,-3.65,,,,
61719,10.1016/j.solener.2021.07.020,10.1016/j.solener.2021.07.020,PTB7-th,PCBM,PTB7-Th,PCBM,CCCCC(CC)COC(=O)c1sc2csc(-c3cc4c(-c5ccc(CC(CC)CCCC)s5)c5sccc5c(-c5ccc(CC(CC)CCCC)s5)c4s3)c2c1F,CCCCC(=O)OCC1(C2=CC=CC=C2)C3=CC=CC4=CC=CC5=CC=CC6=CC=CC7=CC=CC1=C7C6=C5C4=C3,0.71,9.6,58.0,3.54,3.95328,11.674576271186435,,,1:1,"1,8-diiodoctane",DIO,,ITO/PEDOT:PSS/active layer/LiF/Al,conventional,LiF,LiF,PEDOT:PSS,PEDOT:PSS,180.0,chlorobenzene,chlorobenzene,120.0,-5.21,-3.6,,-6.1,-3.7,
61748,10.1016/j.solener.2021.09.017,10.1016/j.solener.2021.09.017,6b,PC71BM,6b,PC71BM,,COC(=O)CCCC1(c2ccccc2)C23c4c5ccc6c7cc8c9c%10c(cc%11cc%12c%13c%14c(cc%15c%16ccc-5c2c%16c2c5c%16c%17c(c(c46)c7c9c%17c4c%10c%11c%13c4c%16c%14c%152)C513)C%12)C8,0.76,15.76,66.0,7.91,7.905216,0.0604804045511997,7.76,7.91,1:1.5,,,,ITO/PEDOT:PSS/active layer/PFN/Al,conventional,PFN,PFN,PEDOT:PSS,PEDOT:PSS,,THF,THF,,,,,-5.9,-3.9,
61749,10.1016/j.solener.2021.09.017,10.1016/j.solener.2021.09.017,6b,Y6,6b,Y6,,CCCCCCCCCCCc1c(/C=C2\C(=O)c3cc(F)c(F)cc3C2=C(C#N)C#N)sc2c1sc1c3c4nsnc4c4c5sc6c(CCCCCCCCCCC)c(/C=C7\C(=O)c8cc(F)c(F)cc8C7=C(C#N)C#N)sc6c5n(CC(CC)CCCC)c4c3n(CC(CC)CCCC)c21,0.81,20.98,62.0,10.54,10.536156,0.0364705882352853,10.32,10.54,1:1.2,,,,ITO/PEDOT:PSS/active layer/PFN/Al,conventional,PFN,PFN,PEDOT:PSS,PEDOT:PSS,,THF,THF,,,,,-5.65,-4.09,
61750,10.1016/j.solener.2021.09.017,10.1016/j.solener.2021.09.017,6a,PC71BM,6a,PC71BM,,COC(=O)CCCC1(c2ccccc2)C23c4c5ccc6c7cc8c9c%10c(cc%11cc%12c%13c%14c(cc%15c%16ccc-5c2c%16c2c5c%16c%17c(c(c46)c7c9c%17c4c%10c%11c%13c4c%16c%14c%152)C513)C%12)C8,0.86,13.54,63.0,7.33,7.335971999999999,0.0814733969986218,7.16,7.33,1:1.5,,,,ITO/PEDOT:PSS/active layer/PFN/Al,conventional,PFN,PFN,PEDOT:PSS,PEDOT:PSS,,THF,THF,,,,,-5.9,-3.9,
61751,10.1016/j.solener.2021.09.017,10.1016/j.solener.2021.09.017,6a,Y6,6a,Y6,,CCCCCCCCCCCc1c(/C=C2\C(=O)c3cc(F)c(F)cc3C2=C(C#N)C#N)sc2c1sc1c3c4nsnc4c4c5sc6c(CCCCCCCCCCC)c(/C=C7\C(=O)c8cc(F)c(F)cc8C7=C(C#N)C#N)sc6c5n(CC(CC)CCCC)c4c3n(CC(CC)CCCC)c21,0.9,16.62,59.0,8.82,8.825220000000002,0.0591836734694028,8.63,8.82,1:1.2,,,,ITO/PEDOT:PSS/active layer/PFN/Al,conventional,PFN,PFN,PEDOT:PSS,PEDOT:PSS,,THF,THF,,,,,-5.65,-4.09,
61782,10.1016/j.solener.2021.10.048,10.1016/j.solener.2021.10.048,P3HT,PC61BM,P3HT,PC61BM,CCCCCCc1ccsc1,COC(=O)CCCC1(c2ccccc2)C23c4c5c6c7c8c9c(c%10c%11c2c2c%12c4c4c%13c5c5c7c7c8c8c%14c9c%10c9c%10c%11c2c2c%11c%12c4c4c%12c%13c5c5c7c7c8c8c%14c9c9c%10c2c2c%11c4c4c%12c5c7c5c8c9c2c45)C613,0.58,11.33,49.0,3.22,3.219986,0.0004347826087012,2.94,3.22,1:0.8,,,,ITO/ZnO/P3HT:PC61BM/MoO3/Ag,inverted,ZnO,ZnO,MoO3,MoO3,,chlorobenzene,chlorobenzene,140.0,-5.01,-3.12,,-6.1,-3.7,
61783,10.1016/j.solener.2021.10.048,10.1016/j.solener.2021.10.048,P3HT,BDY,P3HT,BDY,CCCCCCc1ccsc1,,0.67,10.9,62.0,4.46,4.52786,1.521524663677141,4.28,4.46,1:0.8,,,,ITO/ZnO/P3HT:BDY/MoO3/Ag,inverted,ZnO,ZnO,MoO3,MoO3,,chlorobenzene,chlorobenzene,140.0,-5.01,-3.12,,,,
61784,10.1016/j.solener.2021.10.068,10.1016/j.solener.2021.10.068,PTQ10,Y6,PTQ10,Y6,CCCCCCCCC(CCCCCC)COc1cnc2c(-c3cccs3)c(F)c(F)cc2n1,CCCCCCCCCCCc1c(/C=C2\C(=O)c3cc(F)c(F)cc3C2=C(C#N)C#N)sc2c1sc1c3c4nsnc4c4c5sc6c(CCCCCCCCCCC)c(/C=C7\C(=O)c8cc(F)c(F)cc8C7=C(C#N)C#N)sc6c5n(CC(CC)CCCC)c4c3n(CC(CC)CCCC)c21,,,,15.03,,,,15.03,,,,,,,,,,,,,,,-5.54,-2.92,,-5.65,-4.09,
61785,10.1016/j.solener.2021.10.068,10.1016/j.solener.2021.10.068,PBDB-T-2F,BTP-4F,PM6,Y6,COC(=O)C(C)(C)c1cc(C)cc(-c2sc3c4sc5cc(/C=C6/C(=O)c7cc(F)cc(c7)C(=O)/C6=C\c6cc(C(C)(C)C(=O)OC)c(-c7cc(C)cc(C(C)(C)C(=O)OC)c7)s6)sc5c4c(C(C)(C)C(=O)OC)ccc2-3)c1,CCCCCCCCCCCc1c(/C=C2\C(=O)c3cc(F)c(F)cc3C2=C(C#N)C#N)sc2c1sc1c3c4nsnc4c4c5sc6c(CCCCCCCCCCC)c(/C=C7\C(=O)c8cc(F)c(F)cc8C7=C(C#N)C#N)sc6c5n(CC(CC)CCCC)c4c3n(CC(CC)CCCC)c21,,,,15.5,,,,15.5,,,,,,,,,,,,,,,-5.56,-3.65,,-5.65,-4.09,
61786,10.1016/j.solener.2021.10.068,10.1016/j.solener.2021.10.068,PBDB-T-2Cl,IT-4F,PBDB-T-2Cl,IT-4F,CCCCC(CC)Cc1sc(-c2c3cc(-c4ccc(-c5sc(-c6cccs6)c6c5C(=O)c5c(CC(CC)CCCC)sc(CC(CC)CCCC)c5C6=O)s4)sc3c(-c3cc(Cl)c(CC(CC)CCCC)s3)c3ccsc23)cc1Cl,CCCCCCc1ccc(C2(c3ccc(CCCCCC)cc3)c3cc4c(cc3-c3sc5cc(/C=C6\C(=O)c7cc(F)c(F)cc7C6=C(C#N)C#N)sc5c32)C(c2ccc(CCCCCC)cc2)(c2ccc(CCCCCC)cc2)c2c-4sc3cc(/C=C4\C(=O)c5cc(F)c(F)cc5C4=C(C#N)C#N)sc23)cc1,,,,15.7,,,,15.7,,,,,,,,,,,,,,,-5.52,-3.6,,-5.66,-4.14,
61787,10.1016/j.solener.2021.10.068,10.1016/j.solener.2021.10.068,PBDB-TF,Y6,PM6,Y6,COC(=O)C(C)(C)c1cc(C)cc(-c2sc3c4sc5cc(/C=C6/C(=O)c7cc(F)cc(c7)C(=O)/C6=C\c6cc(C(C)(C)C(=O)OC)c(-c7cc(C)cc(C(C)(C)C(=O)OC)c7)s6)sc5c4c(C(C)(C)C(=O)OC)ccc2-3)c1,CCCCCCCCCCCc1c(/C=C2\C(=O)c3cc(F)c(F)cc3C2=C(C#N)C#N)sc2c1sc1c3c4nsnc4c4c5sc6c(CCCCCCCCCCC)c(/C=C7\C(=O)c8cc(F)c(F)cc8C7=C(C#N)C#N)sc6c5n(CC(CC)CCCC)c4c3n(CC(CC)CCCC)c21,,,,15.5,,,,15.5,,,,,,,,,,,,,,,-5.49,-3.64,,-5.65,-4.09,
61788,10.1016/j.solener.2021.10.068,10.1016/j.solener.2021.10.068,PM6,Y6,PM6,Y6,COC(=O)C(C)(C)c1cc(C)cc(-c2sc3c4sc5cc(/C=C6/C(=O)c7cc(F)cc(c7)C(=O)/C6=C\c6cc(C(C)(C)C(=O)OC)c(-c7cc(C)cc(C(C)(C)C(=O)OC)c7)s6)sc5c4c(C(C)(C)C(=O)OC)ccc2-3)c1,CCCCCCCCCCCc1c(/C=C2\C(=O)c3cc(F)c(F)cc3C2=C(C#N)C#N)sc2c1sc1c3c4nsnc4c4c5sc6c(CCCCCCCCCCC)c(/C=C7\C(=O)c8cc(F)c(F)cc8C7=C(C#N)C#N)sc6c5n(CC(CC)CCCC)c4c3n(CC(CC)CCCC)c21,,,,15.61,,,,15.61,,,,,,,,,,,,,,,-5.56,-3.65,,-5.65,-4.09,
61789,10.1016/j.solener.2021.10.068,10.1016/j.solener.2021.10.068,PM6,Y6,PM6,Y6,COC(=O)C(C)(C)c1cc(C)cc(-c2sc3c4sc5cc(/C=C6/C(=O)c7cc(F)cc(c7)C(=O)/C6=C\c6cc(C(C)(C)C(=O)OC)c(-c7cc(C)cc(C(C)(C)C(=O)OC)c7)s6)sc5c4c(C(C)(C)C(=O)OC)ccc2-3)c1,CCCCCCCCCCCc1c(/C=C2\C(=O)c3cc(F)c(F)cc3C2=C(C#N)C#N)sc2c1sc1c3c4nsnc4c4c5sc6c(CCCCCCCCCCC)c(/C=C7\C(=O)c8cc(F)c(F)cc8C7=C(C#N)C#N)sc6c5n(CC(CC)CCCC)c4c3n(CC(CC)CCCC)c21,,,,15.93,,,,15.93,,,,,,,,,,,,,,,-5.56,-3.65,,-5.65,-4.09,
61790,10.1016/j.solener.2021.10.068,10.1016/j.solener.2021.10.068,PM6,BTP-BO-4F,PM6,BTP-BO-4F,COC(=O)C(C)(C)c1cc(C)cc(-c2sc3c4sc5cc(/C=C6/C(=O)c7cc(F)cc(c7)C(=O)/C6=C\c6cc(C(C)(C)C(=O)OC)c(-c7cc(C)cc(C(C)(C)C(=O)OC)c7)s6)sc5c4c(C(C)(C)C(=O)OC)ccc2-3)c1,CCCCCCCCCCCc1c(/C=C2\C(=O)c3cc(F)c(F)cc3C2=C(C#N)C#N)sc2c1sc1c3c4nsnc4c4c5sc6c(CCCCCCCCCCC)c(/C=C7\C(=O)c8cc(F)c(F)cc8C7=C(C#N)C#N)sc6c5n(C[C@H](CCCC)CCCCCC)c4c3n(CC(CCCC)CCCCCC)c21,,,,16.37,,,,16.37,,,,,,,,,,,,,,,-5.56,-3.65,,,,
61791,10.1016/j.solener.2021.10.068,10.1016/j.solener.2021.10.068,D18-Cl,Y6,D18-Cl,Y6,CCCCCCC(CCCC)Cc1csc(-c2cc3c4nsnc4c4cc(-c5cc(CC(CCCC)CCCCCC)c(-c6cc7c(-c8cc(Cl)c(CC(CC)CCCC)s8)c8sccc8c(-c8cc(Cl)c(CC(CC)CCCC)s8)c7s6)s5)sc4c3s2)c1,CCCCCCCCCCCc1c(/C=C2\C(=O)c3cc(F)c(F)cc3C2=C(C#N)C#N)sc2c1sc1c3c4nsnc4c4c5sc6c(CCCCCCCCCCC)c(/C=C7\C(=O)c8cc(F)c(F)cc8C7=C(C#N)C#N)sc6c5n(CC(CC)CCCC)c4c3n(CC(CC)CCCC)c21,,,,17.07,,,,17.07,,,,,,,,,,,,,,,-5.51,-2.77,,-5.65,-4.09,
61792,10.1016/j.solener.2021.10.068,10.1016/j.solener.2021.10.068,PBDB-TF,eC9,PM6,BTP-eC9,COC(=O)C(C)(C)c1cc(C)cc(-c2sc3c4sc5cc(/C=C6/C(=O)c7cc(F)cc(c7)C(=O)/C6=C\c6cc(C(C)(C)C(=O)OC)c(-c7cc(C)cc(C(C)(C)C(=O)OC)c7)s6)sc5c4c(C(C)(C)C(=O)OC)ccc2-3)c1,CCCCCCCCCc1c(C=C2C(=O)c3cc(Cl)c(Cl)cc3C2=C(C#N)C#N)sc2c1sc1c3c4nsnc4c4c5sc6c(CCCCCCCCC)c(C=C7C(=O)c8cc(Cl)c(Cl)cc8C7=C(C#N)C#N)sc6c5n(CC(CCCC)CCCCCC)c4c3n(CC(CCCC)CCCCCC)c21,,,,17.65,,,,17.65,,,,,,,,,,,,,,,-5.49,-3.64,,-5.68,-3.9,
61793,10.1016/j.solener.2021.10.068,10.1016/j.solener.2021.10.068,SQ-BP,PC71BM,SQ-BP,PC71BM,,COC(=O)CCCC1(c2ccccc2)C23c4c5ccc6c7cc8c9c%10c(cc%11cc%12c%13c%14c(cc%15c%16ccc-5c2c%16c2c5c%16c%17c(c(c46)c7c9c%17c4c%10c%11c%13c4c%16c%14c%152)C513)C%12)C8,,,,4.43,,,,4.43,,,,,,,,,,,,,,,,,,-5.9,-3.9,
61794,10.1016/j.solener.2021.10.068,10.1016/j.solener.2021.10.068,PTB7,PC70BM,PTB7,PC70BM,CCCCC(CC)COC(=O)c1sc2c(-c3cc4c(OCC(CC)CCCC)c5sccc5c(OCC(CC)CCCC)c4s3)scc2c1F,CCCCC(=O)OCC1(C2=CC=CC=C2)C3=CC=CC4=CC=CC5=CC=CC6=CC=C7C=CC=CC8=CC=CC1=C8C7=C6C5=C4C3,,,,7.18,,,,7.18,,,,,,,,,,,,,,,-5.19,-3.43,,-6.1,-3.9,
61795,10.1016/j.solener.2021.10.068,10.1016/j.solener.2021.10.068,PBDB-T-2F,IT-4F,PM6,IT-4F,COC(=O)C(C)(C)c1cc(C)cc(-c2sc3c4sc5cc(/C=C6/C(=O)c7cc(F)cc(c7)C(=O)/C6=C\c6cc(C(C)(C)C(=O)OC)c(-c7cc(C)cc(C(C)(C)C(=O)OC)c7)s6)sc5c4c(C(C)(C)C(=O)OC)ccc2-3)c1,CCCCCCc1ccc(C2(c3ccc(CCCCCC)cc3)c3cc4c(cc3-c3sc5cc(/C=C6\C(=O)c7cc(F)c(F)cc7C6=C(C#N)C#N)sc5c32)C(c2ccc(CCCCCC)cc2)(c2ccc(CCCCCC)cc2)c2c-4sc3cc(/C=C4\C(=O)c5cc(F)c(F)cc5C4=C(C#N)C#N)sc23)cc1,,,,12.16,,,,12.16,,,,,,,,,,,,,,,-5.56,-3.65,,-5.66,-4.14,
61796,10.1016/j.solener.2021.10.068,10.1016/j.solener.2021.10.068,BTR,Y11,BTR,Y11,CCCCCCc1cc(-c2cc3c(-c4cc(CC(CC)CCCC)c(CCCCCC)s4)c4sc(-c5cc(CCCCCC)c(-c6cc(CCCCCC)c(-c7ccc(/C=C8/SC(=S)N(CCCCCC)C8=O)s7)s6)s5)cc4c(-c4cc(CC(CC)CCCC)c(CCCCCC)s4)c3s2)sc1-c1cc(CCCCCC)c(-c2ccc(/C=C3/SC(=S)N(CCCCCC)C3=O)s2)s1,CCn1nc2c(n1)c1c3sc4cc(/C=C5\C(=O)c6cc(F)c(F)cc6C5=C(C#N)C#N)sc4c3n(CC)c1c1c2c2sc3cc(/C=C4\C(=O)c5cc(F)c(F)cc5C4=C(C#N)C#N)sc3c2n1CC,,,,12.29,,,,12.29,,,,,,,,,,,,,,,-5.34,-3.53,,,,
61797,10.1016/j.solener.2021.10.068,10.1016/j.solener.2021.10.068,PBDB-T-2F,NCBDT-4Cl,PM6,NCBDT-4Cl,COC(=O)C(C)(C)c1cc(C)cc(-c2sc3c4sc5cc(/C=C6/C(=O)c7cc(F)cc(c7)C(=O)/C6=C\c6cc(C(C)(C)C(=O)OC)c(-c7cc(C)cc(C(C)(C)C(=O)OC)c7)s6)sc5c4c(C(C)(C)C(=O)OC)ccc2-3)c1,CCCCCCCCc1c2sc3c(c2c(CCCCCCCC)c2sc4c(c12)C(c1ccc(CCCCCC)cc1)(c1ccc(CCCCCC)cc1)c1cc(/C=C2\C(=O)c5cc(Cl)c(Cl)cc5C2=C(C#N)C#N)sc1-4)C(c1ccc(CCCCCC)cc1)(c1ccc(CCCCCC)cc1)c1cc(/C=C2\C(=O)c4cc(Cl)c(Cl)cc4C2=C(C#N)C#N)sc1-3,0.86,20.98,69.6,12.56,12.5577888,0.0176050955414125,12.56,,1:1.2:0,,,,,,,,,,,,,,-5.56,-3.65,,-5.6,-4.02,
61804,10.1016/j.solener.2021.11.063,10.1016/j.solener.2021.11.063,PCDTBT,PC71BM,PCDTBT,PC71BM,CCCCCCCCC(CCCCCCCC)n1c2ccccc2c2ccc(-c3ccc(-c4ccc(-c5cccs5)c5nsnc45)s3)cc21,COC(=O)CCCC1(c2ccccc2)C23c4c5ccc6c7cc8c9c%10c(cc%11cc%12c%13c%14c(cc%15c%16ccc-5c2c%16c2c5c%16c%17c(c(c46)c7c9c%17c4c%10c%11c%13c4c%16c%14c%152)C513)C%12)C8,0.87,10.68,42.08,3.92,3.90990528,0.257518367346953,,,1:4,,,,ITO/CuSeCN/PCDTBT:PC71BM/Al,,,,CuSeCN,CuSeCN,70.0,chlorobenzene:dichlorobenzene (1:3),DMSO,,-5.5,-3.6,,-5.9,-3.9,
61805,10.1016/j.solener.2021.11.063,10.1016/j.solener.2021.11.063,PCDTBT,PC71BM,PCDTBT,PC71BM,CCCCCCCCC(CCCCCCCC)n1c2ccccc2c2ccc(-c3ccc(-c4ccc(-c5cccs5)c5nsnc45)s3)cc21,COC(=O)CCCC1(c2ccccc2)C23c4c5ccc6c7cc8c9c%10c(cc%11cc%12c%13c%14c(cc%15c%16ccc-5c2c%16c2c5c%16c%17c(c(c46)c7c9c%17c4c%10c%11c%13c4c%16c%14c%152)C513)C%12)C8,0.71,10.2,39.57,2.88,2.8656594,0.4979375000000051,,,1:4,,,,ITO/CuSeCN/PCDTBT:PC71BM/Al,,,,CuSeCN,CuSeCN,70.0,chlorobenzene:dichlorobenzene (1:3),DMSO,,-5.5,-3.6,,-5.9,-3.9,
61806,10.1016/j.solener.2021.11.063,10.1016/j.solener.2021.11.063,PCDTBT,PC71BM,PCDTBT,PC71BM,CCCCCCCCC(CCCCCCCC)n1c2ccccc2c2ccc(-c3ccc(-c4ccc(-c5cccs5)c5nsnc45)s3)cc21,COC(=O)CCCC1(c2ccccc2)C23c4c5ccc6c7cc8c9c%10c(cc%11cc%12c%13c%14c(cc%15c%16ccc-5c2c%16c2c5c%16c%17c(c(c46)c7c9c%17c4c%10c%11c%13c4c%16c%14c%152)C513)C%12)C8,0.85,11.56,40.86,4.03,4.0149036,0.3746004962779158,,,1:4,,,,ITO/CuSeCN/PCDTBT:PC71BM/Al,,,,CuSeCN,CuSeCN,70.0,chlorobenzene:dichlorobenzene (1:3),DMF,,-5.5,-3.6,,-5.9,-3.9,
61807,10.1016/j.solener.2021.11.063,10.1016/j.solener.2021.11.063,PCDTBT,PC71BM,PCDTBT,PC71BM,CCCCCCCCC(CCCCCCCC)n1c2ccccc2c2ccc(-c3ccc(-c4ccc(-c5cccs5)c5nsnc45)s3)cc21,COC(=O)CCCC1(c2ccccc2)C23c4c5ccc6c7cc8c9c%10c(cc%11cc%12c%13c%14c(cc%15c%16ccc-5c2c%16c2c5c%16c%17c(c(c46)c7c9c%17c4c%10c%11c%13c4c%16c%14c%152)C513)C%12)C8,0.71,10.44,40.82,3.01,3.02574168,0.5229794019933586,,,1:4,,,,ITO/CuSeCN/PCDTBT:PC71BM/Al,,,,CuSeCN,CuSeCN,70.0,chlorobenzene:dichlorobenzene (1:3),DMF,,-5.5,-3.6,,-5.9,-3.9,
61849,10.1016/j.solener.2021.12.052,10.1016/j.solener.2021.12.052,PBDB-T,ITIC,PBDB-T,ITIC,CCCCC(CC)Cc1ccc(-c2c3cc(-c4ccc(-c5sc(-c6cccs6)c6c5C(=O)c5c(CC(CC)CCCC)sc(CC(CC)CCCC)c5C6=O)s4)sc3c(-c3ccc(CC(CC)CCCC)s3)c3ccsc23)s1,CCCCCCc1ccc(C2(c3ccc(CCCCCC)cc3)c3cc4c(cc3-c3sc5cc(C=C6C(=O)c7ccccc7C6=C(C#N)C#N)sc5c32)C(c2ccc(CCCCCC)cc2)(c2ccc(CCCCCC)cc2)c2c-4sc3cc(C=C4C(=O)c5ccccc5C4=C(C#N)C#N)sc23)cc1,0.811,11.56,52.7,4.97,4.940709320000001,0.589349698189115,4.97,,1:1,DIO,DIO,"0.5 vol% 1,8-diiodooctane",PET/Ag/ZnO/PBDB-T:ITIC/FHC PEDOT:PSS,inverted,ZnO,ZnO,FHC PEDOT:PSS,PEDOT:PSS,200.0,chlorobenzene,,,-5.33,-3.48,,-5.576,-3.916,
61850,10.1016/j.solener.2021.12.052,10.1016/j.solener.2021.12.052,PBDB-T,ITIC,PBDB-T,ITIC,CCCCC(CC)Cc1ccc(-c2c3cc(-c4ccc(-c5sc(-c6cccs6)c6c5C(=O)c5c(CC(CC)CCCC)sc(CC(CC)CCCC)c5C6=O)s4)sc3c(-c3ccc(CC(CC)CCCC)s3)c3ccsc23)s1,CCCCCCc1ccc(C2(c3ccc(CCCCCC)cc3)c3cc4c(cc3-c3sc5cc(C=C6C(=O)c7ccccc7C6=C(C#N)C#N)sc5c32)C(c2ccc(CCCCCC)cc2)(c2ccc(CCCCCC)cc2)c2c-4sc3cc(C=C4C(=O)c5ccccc5C4=C(C#N)C#N)sc23)cc1,0.783,11.02,46.6,4.03,4.02095556,0.224427791563282,4.03,,1:1,,,0 vol% DIO,PET/Ag/ZnO/PBDB-T:ITIC/FHC PEDOT:PSS,inverted,ZnO,ZnO,FHC PEDOT:PSS,PEDOT:PSS,200.0,,,,-5.33,-3.48,,-5.576,-3.916,
61851,10.1016/j.solener.2021.12.053,10.1016/j.solener.2021.12.053,P1,[70]PCBM,P1,PC70BM,CCCCCCCCc1cc(-c2c(-c3cccs3)sc3c(-c4cc(CCCCCCCC)c(CCCCCCCC)s4)c(-c4ccc(-c5cccc6nsnc56)s4)sc23)sc1CCCCCCCC,CCCCC(=O)OCC1(C2=CC=CC=C2)C3=CC=CC4=CC=CC5=CC=CC6=CC=C7C=CC=CC8=CC=CC1=C8C7=C6C5=C4C3,0.733,14.7,53.0,5.7,5.710802999999999,0.1895263157894601,,,1:0.75,3% DIO,DIO,3%,ITO/PEDOT:PSS/active layer/Mg/Al,conventional,Mg,Mg,PEDOT:PSS,PEDOT:PSS,110.0,"1,2-dichlorobenzene",o-DCB,,,,,-6.1,-3.9,
61852,10.1016/j.solener.2021.12.053,10.1016/j.solener.2021.12.053,P2,[70]PCBM,P2,PC70BM,,CCCCC(=O)OCC1(C2=CC=CC=C2)C3=CC=CC4=CC=CC5=CC=CC6=CC=C7C=CC=CC8=CC=CC1=C8C7=C6C5=C4C3,0.561,9.5,30.0,1.6,1.59885,0.071874999999999,,,1:1,no additives,,,ITO/PEDOT:PSS/active layer/Mg/Al,conventional,Mg,Mg,PEDOT:PSS,PEDOT:PSS,160.0,"1,2-dichlorobenzene",o-DCB,,,,,-6.1,-3.9,
61853,10.1016/j.solener.2021.12.053,10.1016/j.solener.2021.12.053,P1,[70]PCBM,P1,PC70BM,CCCCCCCCc1cc(-c2c(-c3cccs3)sc3c(-c4cc(CCCCCCCC)c(CCCCCCCC)s4)c(-c4ccc(-c5cccc6nsnc56)s4)sc23)sc1CCCCCCCC,CCCCC(=O)OCC1(C2=CC=CC=C2)C3=CC=CC4=CC=CC5=CC=CC6=CC=C7C=CC=CC8=CC=CC1=C8C7=C6C5=C4C3,,2.22,52.0,4.8,,,,,1:0.75,3% DIO,DIO,3%,ITO/PEDOT:PSS/active layer/Mg/Al,conventional,Mg,Mg,PEDOT:PSS,PEDOT:PSS,120.0,"1,2-dichlorobenzene",o-DCB,,,,,-6.1,-3.9,
61857,10.1016/j.solener.2022.03.071,10.1016/j.solener.2022.03.071,TIPS-TAP,PTB7,TIPS-TAP,PTB7,,CCCCC(CC)COC(=O)c1sc2c(-c3cc4c(OCC(CC)CCCC)c5sccc5c(OCC(CC)CCCC)c4s3)scc2c1F,0.7,2.57,47.0,0.74,0.8455299999999998,14.260810810810783,0.67,0.74,,,,,,,,,,,,,,,,,,-5.19,-3.43,
61858,10.1016/j.solener.2022.03.071,10.1016/j.solener.2022.03.071,P3HT,IDTBR,P3HT,IDTBR,CCCCCCc1ccsc1,CCN1C(=O)/C(=C/c2ccc(-c3cc4c(s3)-c3cc5c(cc3C4(CC)CC)-c3sc(-c4ccc(/C=C6\SC(=S)N(CC)C6=O)c6nsnc46)cc3C5(CC)CC)c3nsnc23)SC1=S,0.73,14.6,66.0,7.0,7.03428,0.4897142857142837,,,,,,,,,,,,,,,,,-5.01,-3.12,,-5.63,-3.8,
61889,10.1016/j.solener.2022.10.012,10.1016/j.solener.2022.10.012,PTB7,PC71BM,PTB7,PC71BM,CCCCC(CC)COC(=O)c1sc2c(-c3cc4c(OCC(CC)CCCC)c5sccc5c(OCC(CC)CCCC)c4s3)scc2c1F,COC(=O)CCCC1(c2ccccc2)C23c4c5ccc6c7cc8c9c%10c(cc%11cc%12c%13c%14c(cc%15c%16ccc-5c2c%16c2c5c%16c%17c(c(c46)c7c9c%17c4c%10c%11c%13c4c%16c%14c%152)C513)C%12)C8,0.68,15.1,54.0,5.7,5.54472,2.7242105263157947,5.7,,,,,,ITO/MA-PDI or PDI /PTB7:PC71BM/MoO3/Ag,inverted,MA-PDI-EDAQ,MA-PDI-EDAQ,MoO3,MoO3,,,,,-5.19,-3.43,,-5.9,-3.9,
61890,10.1016/j.solener.2022.10.012,10.1016/j.solener.2022.10.012,PTB7,PC71BM,PTB7,PC71BM,CCCCC(CC)COC(=O)c1sc2c(-c3cc4c(OCC(CC)CCCC)c5sccc5c(OCC(CC)CCCC)c4s3)scc2c1F,COC(=O)CCCC1(c2ccccc2)C23c4c5ccc6c7cc8c9c%10c(cc%11cc%12c%13c%14c(cc%15c%16ccc-5c2c%16c2c5c%16c%17c(c(c46)c7c9c%17c4c%10c%11c%13c4c%16c%14c%152)C513)C%12)C8,0.67,9.4,54.0,3.4,3.4009200000000006,0.0270588235294322,3.4,,,,,,ITO/MA-PDI or PDI /PTB7:PC71BM/MoO3/Ag,inverted,MA-PDI-PPDQ,MA-PDI-PPDQ,MoO3,MoO3,,,,,-5.19,-3.43,,-5.9,-3.9,
61891,10.1016/j.solener.2022.10.012,10.1016/j.solener.2022.10.012,PTB7,PC71BM,PTB7,PC71BM,CCCCC(CC)COC(=O)c1sc2c(-c3cc4c(OCC(CC)CCCC)c5sccc5c(OCC(CC)CCCC)c4s3)scc2c1F,COC(=O)CCCC1(c2ccccc2)C23c4c5ccc6c7cc8c9c%10c(cc%11cc%12c%13c%14c(cc%15c%16ccc-5c2c%16c2c5c%16c%17c(c(c46)c7c9c%17c4c%10c%11c%13c4c%16c%14c%152)C513)C%12)C8,0.51,8.6,45.0,2.1,1.9737,6.014285714285718,2.1,,,,,,ITO/MA-PDI or PDI /PTB7:PC71BM/MoO3/Ag,inverted,PDI-PPDQ,PDI-PPDQ,MoO3,MoO3,,,,,-5.19,-3.43,,-5.9,-3.9,
61892,10.1016/j.solener.2022.10.021,10.1016/j.solener.2022.10.021,PTB7-Th,PDIC5,PTB7-Th,PDIC5,CCCCC(CC)COC(=O)c1sc2csc(-c3cc4c(-c5ccc(CC(CC)CCCC)s5)c5sccc5c(-c5ccc(CC(CC)CCCC)s5)c4s3)c2c1F,,0.7,8.8,33.0,2.0,2.0328,1.639999999999997,,,,CN,CN,,ITO/PEDOT:PSS/PTB7-Th:PDIC5/Ca/Al,conventional,,,PEDOT:PSS,PEDOT:PSS,119.0,,,,-5.21,-3.6,,,,
