Repository: JiYiqaq/PCE-KA-GNN

# Data directory

- `raw/Active_Database.csv` is the immutable source dataset bundled under CC BY 4.0. Do not overwrite it with processed data.
- `processed/` is created and populated by the training pipeline. Generated `.pt` and `.pth` caches are intentionally ignored by Git because they can exceed GitHub's normal single-file limit.

See `../DATA_LICENSE.md` for provenance, license and checksum information.

File: data/raw/Active_Database.csv (part 188 of 471)
id,doi,doi_norm,donor,acceptor,donor_canonical,acceptor_canonical,donor_smiles,acceptor_smiles,voc,jsc,ff,pce,pce_recomputed,pce_relative_error_percent,pce_avg,pce_best,d_a_ratio,additive,additive_canonical,additive_ratio,device_structure,device_type,etl,etl_canonical,htl,htl_canonical,active_layer_thickness,solvent,solvent_canonical,annealing_temp,homo_d,lumo_d,eg_d,homo_a,lumo_a,eg_a
61893,10.1016/j.solener.2022.10.021,10.1016/j.solener.2022.10.021,PTB7-Th,PDIC5,PTB7-Th,PDIC5,CCCCC(CC)COC(=O)c1sc2csc(-c3cc4c(-c5ccc(CC(CC)CCCC)s5)c5sccc5c(-c5ccc(CC(CC)CCCC)s5)c4s3)c2c1F,,0.52,2.36,26.0,0.32,0.319072,0.2899999999999951,,,,,,,ITO/PEDOT:PSS/PTB7-Th:PDIC5/Ca/Al,conventional,,,PEDOT:PSS,PEDOT:PSS,116.0,,,,-5.21,-3.6,,,,
61894,10.1016/j.solener.2022.11.002,10.1016/j.solener.2022.11.002,F1,ITCPTC,F1,ITCPTC,CCOC(=O)c1ccsc1-c1cc2c(-c3ccc(CC)s3)c3sc(-c4cc(C(=O)OCC)c(-c5cc6c(-c7ccc(CC)s7)c7sc(-c8cc(C(=O)OCC)c(-c9cc%10c(-c%11ccc(CC)s%11)c%11sccc%11c(-c%11ccc(CC)s%11)c%10s9)s8)cc7c(-c7ccc(CC)s7)c6s5)s4)cc3c(-c3ccc(CC)s3)c2s1,CCCCCCc1ccc(C2(c3ccc(CCCCCC)cc3)c3cc4c(cc3-c3sc5cc(/C=C6\C(=O)c7cscc7C6=C(C#N)C#N)sc5c32)C(c2ccc(CCCCCC)cc2)(c2ccc(CCCCCC)cc2)c2c-4sc3cc(/C=C4\C(=O)c5cscc5C4=C(C#N)C#N)sc23)cc1,0.67,12.77,84.0,,7.186955999999999,,,,,,,,,,,,,,,,,,-5.5,-3.53,,-5.63,-3.96,
61895,10.1016/j.solener.2022.11.002,10.1016/j.solener.2022.11.002,F2,ITCPTC,F2,ITCPTC,CCCCCCCCCCCCCCCCC(CC)c1nc2c3nc4c(-c5cc(CCCCCCCCCCCC)cs5)c5nsnc5c(-c5cc(CCCCCCCCCCCC)c(-c6cc7c(CCCCCCCCCCC)c(CCCCCCCCCCC)c8ccsc8c7s6)s5)c4nc3c3nc(C(CC)CCCCCCCCCCCCCCCC)sc3c2s1,CCCCCCc1ccc(C2(c3ccc(CCCCCC)cc3)c3cc4c(cc3-c3sc5cc(/C=C6\C(=O)c7cscc7C6=C(C#N)C#N)sc5c32)C(c2ccc(CCCCCC)cc2)(c2ccc(CCCCCC)cc2)c2c-4sc3cc(/C=C4\C(=O)c5cscc5C4=C(C#N)C#N)sc23)cc1,0.77,10.76,86.0,,7.125272,,,,,,,,,,,,,,,,,,,,,-5.63,-3.96,
61902,10.1016/j.solener.2022.12.029,10.1016/j.solener.2022.12.029,PBDB-T,ITIC,PBDB-T,ITIC,CCCCC(CC)Cc1ccc(-c2c3cc(-c4ccc(-c5sc(-c6cccs6)c6c5C(=O)c5c(CC(CC)CCCC)sc(CC(CC)CCCC)c5C6=O)s4)sc3c(-c3ccc(CC(CC)CCCC)s3)c3ccsc23)s1,CCCCCCc1ccc(C2(c3ccc(CCCCCC)cc3)c3cc4c(cc3-c3sc5cc(C=C6C(=O)c7ccccc7C6=C(C#N)C#N)sc5c32)C(c2ccc(CCCCCC)cc2)(c2ccc(CCCCCC)cc2)c2c-4sc3cc(C=C4C(=O)c5ccccc5C4=C(C#N)C#N)sc23)cc1,0.881,18.37,61.62,9.97,9.972562314,0.0257002407221704,,,,,,,,OSC,,,,,,,,,-5.33,-3.48,,-5.576,-3.916,
61903,10.1016/j.solener.2022.12.029,10.1016/j.solener.2022.12.029,PM6,Y6,PM6,Y6,COC(=O)C(C)(C)c1cc(C)cc(-c2sc3c4sc5cc(/C=C6/C(=O)c7cc(F)cc(c7)C(=O)/C6=C\c6cc(C(C)(C)C(=O)OC)c(-c7cc(C)cc(C(C)(C)C(=O)OC)c7)s6)sc5c4c(C(C)(C)C(=O)OC)ccc2-3)c1,CCCCCCCCCCCc1c(/C=C2\C(=O)c3cc(F)c(F)cc3C2=C(C#N)C#N)sc2c1sc1c3c4nsnc4c4c5sc6c(CCCCCCCCCCC)c(/C=C7\C(=O)c8cc(F)c(F)cc8C7=C(C#N)C#N)sc6c5n(CC(CC)CCCC)c4c3n(CC(CC)CCCC)c21,0.838,24.37,66.02,13.48,13.482644011999998,0.0196143323441953,,,,,,,,polymer:NFA OSC,,,,,,,,,-5.56,-3.65,,-5.65,-4.09,
61904,10.1016/j.solener.2022.12.029,10.1016/j.solener.2022.12.029,PM6,BTP-eC9,PM6,BTP-eC9,COC(=O)C(C)(C)c1cc(C)cc(-c2sc3c4sc5cc(/C=C6/C(=O)c7cc(F)cc(c7)C(=O)/C6=C\c6cc(C(C)(C)C(=O)OC)c(-c7cc(C)cc(C(C)(C)C(=O)OC)c7)s6)sc5c4c(C(C)(C)C(=O)OC)ccc2-3)c1,CCCCCCCCCc1c(C=C2C(=O)c3cc(Cl)c(Cl)cc3C2=C(C#N)C#N)sc2c1sc1c3c4nsnc4c4c5sc6c(CCCCCCCCC)c(C=C7C(=O)c8cc(Cl)c(Cl)cc8C7=C(C#N)C#N)sc6c5n(CC(CCCC)CCCCCC)c4c3n(CC(CCCC)CCCCCC)c21,0.84,27.15,64.39,14.68,14.6847834,0.032584468664844,,,,,,,,polymer:NFA OSC,,,,,,,,,-5.56,-3.65,,-5.68,-3.9,
62044,10.1016/j.solener.2026.114316,10.1016/j.solener.2026.114316,PBDB-T-F,BTP-4F,PBDB-T2Cl,Y6,CCCCC(CC)Cc1sc(-c2c3cc(-c4ccc(-c5sc(-c6cccs6)c6c5C(=O)c5c(CC(CC)CCCC)sc(CC(CC)CCCC)c5C6=O)s4)sc3c(-c3cc(Cl)c(CC(CC)CCCC)s3)c3ccsc23)cc1Cl,CCCCCCCCCCCc1c(/C=C2\C(=O)c3cc(F)c(F)cc3C2=C(C#N)C#N)sc2c1sc1c3c4nsnc4c4c5sc6c(CCCCCCCCCCC)c(/C=C7\C(=O)c8cc(F)c(F)cc8C7=C(C#N)C#N)sc6c5n(CC(CC)CCCC)c4c3n(CC(CC)CCCC)c21,0.82,26.2,70.1,15.1,15.060283999999998,0.2630198675496826,,,,,,,,,,,,,,,,,-5.5,-3.6,,-5.65,-4.09,
62045,10.1016/j.solener.2026.114316,10.1016/j.solener.2026.114316,PBDB-T-F,BTP-4F,PBDB-T2Cl,Y6,CCCCC(CC)Cc1sc(-c2c3cc(-c4ccc(-c5sc(-c6cccs6)c6c5C(=O)c5c(CC(CC)CCCC)sc(CC(CC)CCCC)c5C6=O)s4)sc3c(-c3cc(Cl)c(CC(CC)CCCC)s3)c3ccsc23)cc1Cl,CCCCCCCCCCCc1c(/C=C2\C(=O)c3cc(F)c(F)cc3C2=C(C#N)C#N)sc2c1sc1c3c4nsnc4c4c5sc6c(CCCCCCCCCCC)c(/C=C7\C(=O)c8cc(F)c(F)cc8C7=C(C#N)C#N)sc6c5n(CC(CC)CCCC)c4c3n(CC(CC)CCCC)c21,0.81,27.0,72.0,15.7,15.7464,0.2955414012738981,,,,INB-1F,INB-1F,,,,,,,,,,,110.0,-5.5,-3.6,,-5.65,-4.09,
62046,10.1016/j.solener.2026.114316,10.1016/j.solener.2026.114316,PBDB-T-F,BTP-4F,PBDB-T2Cl,Y6,CCCCC(CC)Cc1sc(-c2c3cc(-c4ccc(-c5sc(-c6cccs6)c6c5C(=O)c5c(CC(CC)CCCC)sc(CC(CC)CCCC)c5C6=O)s4)sc3c(-c3cc(Cl)c(CC(CC)CCCC)s3)c3ccsc23)cc1Cl,CCCCCCCCCCCc1c(/C=C2\C(=O)c3cc(F)c(F)cc3C2=C(C#N)C#N)sc2c1sc1c3c4nsnc4c4c5sc6c(CCCCCCCCCCC)c(/C=C7\C(=O)c8cc(F)c(F)cc8C7=C(C#N)C#N)sc6c5n(CC(CC)CCCC)c4c3n(CC(CC)CCCC)c21,0.81,27.1,72.2,15.8,15.848622000000002,0.3077341772152007,,,,INB-3F,INB-3F,,,,,,,,,,,110.0,-5.5,-3.6,,-5.65,-4.09,
62047,10.1016/j.solener.2026.114316,10.1016/j.solener.2026.114316,PBDB-T-F,BTP-4F,PBDB-T2Cl,Y6,CCCCC(CC)Cc1sc(-c2c3cc(-c4ccc(-c5sc(-c6cccs6)c6c5C(=O)c5c(CC(CC)CCCC)sc(CC(CC)CCCC)c5C6=O)s4)sc3c(-c3cc(Cl)c(CC(CC)CCCC)s3)c3ccsc23)cc1Cl,CCCCCCCCCCCc1c(/C=C2\C(=O)c3cc(F)c(F)cc3C2=C(C#N)C#N)sc2c1sc1c3c4nsnc4c4c5sc6c(CCCCCCCCCCC)c(/C=C7\C(=O)c8cc(F)c(F)cc8C7=C(C#N)C#N)sc6c5n(CC(CC)CCCC)c4c3n(CC(CC)CCCC)c21,0.81,27.7,74.3,16.4,16.670690999999998,1.6505548780487769,,,,INB-5F,INB-5F,,,,,,,,,,,110.0,-5.5,-3.6,,-5.65,-4.09,
62048,10.1016/j.solener.2026.114316,10.1016/j.solener.2026.114316,PM6,BTP-eC9,PM6,BTP-eC9,CC1=CC(=CC(=C1)C2=C3C=CC(=C4C5=C(C=C(S5)/C=C\6/C(=O)C7=CC(=CC(=C7)F)C(=O)/C6=C\C8=CC(=C(S8)C9=CC(=CC(=C9)C)C(C)(C)C(=O)OC)C(C)(C)C(=O)OC)SC4=C3S2)C(C)(C)C(=O)OC)C(C)(C)C(=O)OC,CCCCCCCCCc1c(C=C2C(=O)c3cc(Cl)c(Cl)cc3C2=C(C#N)C#N)sc2c1sc1c3c4nsnc4c4c5sc6c(CCCCCCCCC)c(C=C7C(=O)c8cc(Cl)c(Cl)cc8C7=C(C#N)C#N)sc6c5n(CC(CCCC)CCCCCC)c4c3n(CC(CCCC)CCCCCC)c21,0.867,25.81,72.7,16.3,16.26827529,0.1946301226994014,,,,,,,,,,,,,,,,,-5.56,-3.65,,-5.68,-3.9,
62049,10.1016/j.solener.2026.114316,10.1016/j.solener.2026.114316,PM6,BTP-eC9,PM6,BTP-eC9,CC1=CC(=CC(=C1)C2=C3C=CC(=C4C5=C(C=C(S5)/C=C\6/C(=O)C7=CC(=CC(=C7)F)C(=O)/C6=C\C8=CC(=C(S8)C9=CC(=CC(=C9)C)C(C)(C)C(=O)OC)C(C)(C)C(=O)OC)SC4=C3S2)C(C)(C)C(=O)OC)C(C)(C)C(=O)OC,CCCCCCCCCc1c(C=C2C(=O)c3cc(Cl)c(Cl)cc3C2=C(C#N)C#N)sc2c1sc1c3c4nsnc4c4c5sc6c(CCCCCCCCC)c(C=C7C(=O)c8cc(Cl)c(Cl)cc8C7=C(C#N)C#N)sc6c5n(CC(CCCC)CCCCCC)c4c3n(CC(CCCC)CCCCCC)c21,0.851,26.23,77.65,17.3,17.332823344999998,0.1897303179190581,,,,TPA,TPA,,,,,,,,,,,85.0,-5.56,-3.65,,-5.68,-3.9,
62050,10.1016/j.solener.2026.114316,10.1016/j.solener.2026.114316,PM6,BTP-eC9,PM6,BTP-eC9,CC1=CC(=CC(=C1)C2=C3C=CC(=C4C5=C(C=C(S5)/C=C\6/C(=O)C7=CC(=CC(=C7)F)C(=O)/C6=C\C8=CC(=C(S8)C9=CC(=CC(=C9)C)C(C)(C)C(=O)OC)C(C)(C)C(=O)OC)SC4=C3S2)C(C)(C)C(=O)OC)C(C)(C)C(=O)OC,CCCCCCCCCc1c(C=C2C(=O)c3cc(Cl)c(Cl)cc3C2=C(C#N)C#N)sc2c1sc1c3c4nsnc4c4c5sc6c(CCCCCCCCC)c(C=C7C(=O)c8cc(Cl)c(Cl)cc8C7=C(C#N)C#N)sc6c5n(CC(CCCC)CCCCCC)c4c3n(CC(CCCC)CCCCCC)c21,0.852,26.51,79.67,18.0,17.994680484,0.0295528666666674,,,,FPA,FPA,,,,,,,,,,,85.0,-5.56,-3.65,,-5.68,-3.9,
62051,10.1016/j.solener.2026.114316,10.1016/j.solener.2026.114316,PM6,BTP-eC9,PM6,BTP-eC9,CC1=CC(=CC(=C1)C2=C3C=CC(=C4C5=C(C=C(S5)/C=C\6/C(=O)C7=CC(=CC(=C7)F)C(=O)/C6=C\C8=CC(=C(S8)C9=CC(=CC(=C9)C)C(C)(C)C(=O)OC)C(C)(C)C(=O)OC)SC4=C3S2)C(C)(C)C(=O)OC)C(C)(C)C(=O)OC,CCCCCCCCCc1c(C=C2C(=O)c3cc(Cl)c(Cl)cc3C2=C(C#N)C#N)sc2c1sc1c3c4nsnc4c4c5sc6c(CCCCCCCCC)c(C=C7C(=O)c8cc(Cl)c(Cl)cc8C7=C(C#N)C#N)sc6c5n(CC(CCCC)CCCCCC)c4c3n(CC(CCCC)CCCCCC)c21,0.853,26.32,78.44,17.6,17.610533024,0.0598467272727115,,,,TFA,TFA,,,,,,,,,,,85.0,-5.56,-3.65,,-5.68,-3.9,
62052,10.1016/j.solener.2026.114316,10.1016/j.solener.2026.114316,PM6,Y6,PM6,Y6,CC1=CC(=CC(=C1)C2=C3C=CC(=C4C5=C(C=C(S5)/C=C\6/C(=O)C7=CC(=CC(=C7)F)C(=O)/C6=C\C8=CC(=C(S8)C9=CC(=CC(=C9)C)C(C)(C)C(=O)OC)C(C)(C)C(=O)OC)SC4=C3S2)C(C)(C)C(=O)OC)C(C)(C)C(=O)OC,CCCCCCCCCCCc1c(/C=C2\C(=O)c3cc(F)c(F)cc3C2=C(C#N)C#N)sc2c1sc1c3c4nsnc4c4c5sc6c(CCCCCCCCCCC)c(/C=C7\C(=O)c8cc(F)c(F)cc8C7=C(C#N)C#N)sc6c5n(CC(CC)CCCC)c4c3n(CC(CC)CCCC)c21,0.853,25.8,73.6,16.2,16.1974464,0.0157629629629557,,16.2,,,,,,,,,,,,,,,-5.56,-3.65,,-5.65,-4.09,
62053,10.1016/j.solener.2026.114316,10.1016/j.solener.2026.114316,PM6,Y6,PM6,Y6,CC1=CC(=CC(=C1)C2=C3C=CC(=C4C5=C(C=C(S5)/C=C\6/C(=O)C7=CC(=CC(=C7)F)C(=O)/C6=C\C8=CC(=C(S8)C9=CC(=CC(=C9)C)C(C)(C)C(=O)OC)C(C)(C)C(=O)OC)SC4=C3S2)C(C)(C)C(=O)OC)C(C)(C)C(=O)OC,CCCCCCCCCCCc1c(/C=C2\C(=O)c3cc(F)c(F)cc3C2=C(C#N)C#N)sc2c1sc1c3c4nsnc4c4c5sc6c(CCCCCCCCCCC)c(/C=C7\C(=O)c8cc(F)c(F)cc8C7=C(C#N)C#N)sc6c5n(CC(CC)CCCC)c4c3n(CC(CC)CCCC)c21,0.82,26.9,78.6,16.9,17.337587999999997,2.5892781065088646,,16.9,,TCB,TCB,,,,,,,,,,,90.0,-5.56,-3.65,,-5.65,-4.09,
62054,10.1016/j.solener.2026.114316,10.1016/j.solener.2026.114316,PM6,Y6,PM6,Y6,CC1=CC(=CC(=C1)C2=C3C=CC(=C4C5=C(C=C(S5)/C=C\6/C(=O)C7=CC(=CC(=C7)F)C(=O)/C6=C\C8=CC(=C(S8)C9=CC(=CC(=C9)C)C(C)(C)C(=O)OC)C(C)(C)C(=O)OC)SC4=C3S2)C(C)(C)C(=O)OC)C(C)(C)C(=O)OC,CCCCCCCCCCCc1c(/C=C2\C(=O)c3cc(F)c(F)cc3C2=C(C#N)C#N)sc2c1sc1c3c4nsnc4c4c5sc6c(CCCCCCCCCCC)c(/C=C7\C(=O)c8cc(F)c(F)cc8C7=C(C#N)C#N)sc6c5n(CC(CC)CCCC)c4c3n(CC(CC)CCCC)c21,0.837,27.3,78.3,17.9,17.8916283,0.0467692737430048,,17.9,,TBB,TBB,,,,,,,,,,,75.0,-5.56,-3.65,,-5.65,-4.09,
62055,10.1016/j.solener.2026.114316,10.1016/j.solener.2026.114316,PM6,Y6,PM6,Y6,CC1=CC(=CC(=C1)C2=C3C=CC(=C4C5=C(C=C(S5)/C=C\6/C(=O)C7=CC(=CC(=C7)F)C(=O)/C6=C\C8=CC(=C(S8)C9=CC(=CC(=C9)C)C(C)(C)C(=O)OC)C(C)(C)C(=O)OC)SC4=C3S2)C(C)(C)C(=O)OC)C(C)(C)C(=O)OC,CCCCCCCCCCCc1c(/C=C2\C(=O)c3cc(F)c(F)cc3C2=C(C#N)C#N)sc2c1sc1c3c4nsnc4c4c5sc6c(CCCCCCCCCCC)c(/C=C7\C(=O)c8cc(F)c(F)cc8C7=C(C#N)C#N)sc6c5n(CC(CC)CCCC)c4c3n(CC(CC)CCCC)c21,0.836,26.5,77.6,17.2,17.191504,0.0493953488372148,,17.2,,TIB,TIB,,,,,,,,,,,120.0,-5.56,-3.65,,-5.65,-4.09,
62056,10.1016/j.solener.2026.114316,10.1016/j.solener.2026.114316,PM6,BTP-cC9,PM6,BTP-cC9,CC1=CC(=CC(=C1)C2=C3C=CC(=C4C5=C(C=C(S5)/C=C\6/C(=O)C7=CC(=CC(=C7)F)C(=O)/C6=C\C8=CC(=C(S8)C9=CC(=CC(=C9)C)C(C)(C)C(=O)OC)C(C)(C)C(=O)OC)SC4=C3S2)C(C)(C)C(=O)OC)C(C)(C)C(=O)OC,,0.864,26.1,73.9,16.6,16.6647456,0.3900337349397493,,16.6,,,,,,,,,,,,,,,-5.56,-3.65,,,,
62057,10.1016/j.solener.2026.114316,10.1016/j.solener.2026.114316,PM6,BTP-cC9,PM6,BTP-cC9,CC1=CC(=CC(=C1)C2=C3C=CC(=C4C5=C(C=C(S5)/C=C\6/C(=O)C7=CC(=CC(=C7)F)C(=O)/C6=C\C8=CC(=C(S8)C9=CC(=CC(=C9)C)C(C)(C)C(=O)OC)C(C)(C)C(=O)OC)SC4=C3S2)C(C)(C)C(=O)OC)C(C)(C)C(=O)OC,,0.849,27.0,77.0,17.6,17.65071,0.2881249999999926,,17.6,,TCB,TCB,,,,,,,,,,,90.0,-5.56,-3.65,,,,
62058,10.1016/j.solener.2026.114316,10.1016/j.solener.2026.114316,PM6,BTP-cC9,PM6,BTP-cC9,CC1=CC(=CC(=C1)C2=C3C=CC(=C4C5=C(C=C(S5)/C=C\6/C(=O)C7=CC(=CC(=C7)F)C(=O)/C6=C\C8=CC(=C(S8)C9=CC(=CC(=C9)C)C(C)(C)C(=O)OC)C(C)(C)C(=O)OC)SC4=C3S2)C(C)(C)C(=O)OC)C(C)(C)C(=O)OC,,0.855,27.0,78.6,18.2,18.14481,0.3032417582417562,,18.2,,TBB,TBB,,,,,,,,,,,75.0,-5.56,-3.65,,,,
62059,10.1016/j.solener.2026.114316,10.1016/j.solener.2026.114316,PM6,BTP-cC9,PM6,BTP-cC9,CC1=CC(=CC(=C1)C2=C3C=CC(=C4C5=C(C=C(S5)/C=C\6/C(=O)C7=CC(=CC(=C7)F)C(=O)/C6=C\C8=CC(=C(S8)C9=CC(=CC(=C9)C)C(C)(C)C(=O)OC)C(C)(C)C(=O)OC)SC4=C3S2)C(C)(C)C(=O)OC)C(C)(C)C(=O)OC,,0.854,26.8,77.2,17.7,17.6689184,0.1756022598870071,,17.7,,TIB,TIB,,,,,,,,,,,120.0,-5.56,-3.65,,,,
62060,10.1016/j.solener.2026.114316,10.1016/j.solener.2026.114316,PM6,Y6,PM6,Y6,CC1=CC(=CC(=C1)C2=C3C=CC(=C4C5=C(C=C(S5)/C=C\6/C(=O)C7=CC(=CC(=C7)F)C(=O)/C6=C\C8=CC(=C(S8)C9=CC(=CC(=C9)C)C(C)(C)C(=O)OC)C(C)(C)C(=O)OC)SC4=C3S2)C(C)(C)C(=O)OC)C(C)(C)C(=O)OC,CCCCCCCCCCCc1c(/C=C2\C(=O)c3cc(F)c(F)cc3C2=C(C#N)C#N)sc2c1sc1c3c4nsnc4c4c5sc6c(CCCCCCCCCCC)c(/C=C7\C(=O)c8cc(F)c(F)cc8C7=C(C#N)C#N)sc6c5n(CC(CC)CCCC)c4c3n(CC(CC)CCCC)c21,0.853,27.02,70.47,16.24,16.241967881999997,0.012117499999993,,16.24,,,,,,,,,,,,,,,-5.56,-3.65,,-5.65,-4.09,
62061,10.1016/j.solener.2026.114316,10.1016/j.solener.2026.114316,PM6,Y6,PM6,Y6,CC1=CC(=CC(=C1)C2=C3C=CC(=C4C5=C(C=C(S5)/C=C\6/C(=O)C7=CC(=CC(=C7)F)C(=O)/C6=C\C8=CC(=C(S8)C9=CC(=CC(=C9)C)C(C)(C)C(=O)OC)C(C)(C)C(=O)OC)SC4=C3S2)C(C)(C)C(=O)OC)C(C)(C)C(=O)OC,CCCCCCCCCCCc1c(/C=C2\C(=O)c3cc(F)c(F)cc3C2=C(C#N)C#N)sc2c1sc1c3c4nsnc4c4c5sc6c(CCCCCCCCCCC)c(/C=C7\C(=O)c8cc(F)c(F)cc8C7=C(C#N)C#N)sc6c5n(CC(CC)CCCC)c4c3n(CC(CC)CCCC)c21,0.829,28.25,74.22,17.38,17.381767349999997,0.0101688722669617,,17.38,,MT-Cl,MT-Cl,,,,,,,,,,,100.0,-5.56,-3.65,,-5.65,-4.09,
62062,10.1016/j.solener.2026.114316,10.1016/j.solener.2026.114316,PM6,Y6,PM6,Y6,CC1=CC(=CC(=C1)C2=C3C=CC(=C4C5=C(C=C(S5)/C=C\6/C(=O)C7=CC(=CC(=C7)F)C(=O)/C6=C\C8=CC(=C(S8)C9=CC(=CC(=C9)C)C(C)(C)C(=O)OC)C(C)(C)C(=O)OC)SC4=C3S2)C(C)(C)C(=O)OC)C(C)(C)C(=O)OC,CCCCCCCCCCCc1c(/C=C2\C(=O)c3cc(F)c(F)cc3C2=C(C#N)C#N)sc2c1sc1c3c4nsnc4c4c5sc6c(CCCCCCCCCCC)c(/C=C7\C(=O)c8cc(F)c(F)cc8C7=C(C#N)C#N)sc6c5n(CC(CC)CCCC)c4c3n(CC(CC)CCCC)c21,0.848,28.07,71.71,17.06,17.069389455999996,0.0550378429073705,,17.06,,MT-Br,MT-Br,,,,,,,,,,,100.0,-5.56,-3.65,,-5.65,-4.09,
62063,10.1016/j.solener.2026.114316,10.1016/j.solener.2026.114316,PM6,Y6,PM6,Y6,CC1=CC(=CC(=C1)C2=C3C=CC(=C4C5=C(C=C(S5)/C=C\6/C(=O)C7=CC(=CC(=C7)F)C(=O)/C6=C\C8=CC(=C(S8)C9=CC(=CC(=C9)C)C(C)(C)C(=O)OC)C(C)(C)C(=O)OC)SC4=C3S2)C(C)(C)C(=O)OC)C(C)(C)C(=O)OC,CCCCCCCCCCCc1c(/C=C2\C(=O)c3cc(F)c(F)cc3C2=C(C#N)C#N)sc2c1sc1c3c4nsnc4c4c5sc6c(CCCCCCCCCCC)c(/C=C7\C(=O)c8cc(F)c(F)cc8C7=C(C#N)C#N)sc6c5n(CC(CC)CCCC)c4c3n(CC(CC)CCCC)c21,0.825,28.6,75.95,17.93,17.9204025,0.0535276073619528,,17.93,,MT-I,MT-I,,,,,,,,,,,100.0,-5.56,-3.65,,-5.65,-4.09,
62064,10.1016/j.solener.2026.114316,10.1016/j.solener.2026.114316,PM6,BTP-eC9,PM6,BTP-eC9,CC1=CC(=CC(=C1)C2=C3C=CC(=C4C5=C(C=C(S5)/C=C\6/C(=O)C7=CC(=CC(=C7)F)C(=O)/C6=C\C8=CC(=C(S8)C9=CC(=CC(=C9)C)C(C)(C)C(=O)OC)C(C)(C)C(=O)OC)SC4=C3S2)C(C)(C)C(=O)OC)C(C)(C)C(=O)OC,CCCCCCCCCc1c(C=C2C(=O)c3cc(Cl)c(Cl)cc3C2=C(C#N)C#N)sc2c1sc1c3c4nsnc4c4c5sc6c(CCCCCCCCC)c(C=C7C(=O)c8cc(Cl)c(Cl)cc8C7=C(C#N)C#N)sc6c5n(CC(CCCC)CCCCCC)c4c3n(CC(CCCC)CCCCCC)c21,0.851,26.5,76.2,17.1,17.184243000000002,0.4926491228070218,,17.1,,,,,,,,,,,,,,90.0,-5.56,-3.65,,-5.68,-3.9,
62065,10.1016/j.solener.2026.114316,10.1016/j.solener.2026.114316,PM6,BTP-eC9,PM6,BTP-eC9,CC1=CC(=CC(=C1)C2=C3C=CC(=C4C5=C(C=C(S5)/C=C\6/C(=O)C7=CC(=CC(=C7)F)C(=O)/C6=C\C8=CC(=C(S8)C9=CC(=CC(=C9)C)C(C)(C)C(=O)OC)C(C)(C)C(=O)OC)SC4=C3S2)C(C)(C)C(=O)OC)C(C)(C)C(=O)OC,CCCCCCCCCc1c(C=C2C(=O)c3cc(Cl)c(Cl)cc3C2=C(C#N)C#N)sc2c1sc1c3c4nsnc4c4c5sc6c(CCCCCCCCC)c(C=C7C(=O)c8cc(Cl)c(Cl)cc8C7=C(C#N)C#N)sc6c5n(CC(CCCC)CCCCCC)c4c3n(CC(CCCC)CCCCCC)c21,0.842,27.6,78.5,18.2,18.242772,0.2350109890109855,,18.2,,DCB,DCB,,,,,,,,,,,90.0,-5.56,-3.65,,-5.68,-3.9,
62066,10.1016/j.solener.2026.114316,10.1016/j.solener.2026.114316,PM6,BTP-eC9,PM6,BTP-eC9,CC1=CC(=CC(=C1)C2=C3C=CC(=C4C5=C(C=C(S5)/C=C\6/C(=O)C7=CC(=CC(=C7)F)C(=O)/C6=C\C8=CC(=C(S8)C9=CC(=CC(=C9)C)C(C)(C)C(=O)OC)C(C)(C)C(=O)OC)SC4=C3S2)C(C)(C)C(=O)OC)C(C)(C)C(=O)OC,CCCCCCCCCc1c(C=C2C(=O)c3cc(Cl)c(Cl)cc3C2=C(C#N)C#N)sc2c1sc1c3c4nsnc4c4c5sc6c(CCCCCCCCC)c(C=C7C(=O)c8cc(Cl)c(Cl)cc8C7=C(C#N)C#N)sc6c5n(CC(CCCC)CCCCCC)c4c3n(CC(CCCC)CCCCCC)c21,0.835,27.4,77.7,17.8,17.776982999999998,0.1293089887640615,,17.8,,DIB,DIB,,,,,,,,,,,90.0,-5.56,-3.65,,-5.68,-3.9,
62068,10.1016/j.solener.2026.114316,10.1016/j.solener.2026.114316,PM6,Y6,PM6,Y6,CC1=CC(=CC(=C1)C2=C3C=CC(=C4C5=C(C=C(S5)/C=C\6/C(=O)C7=CC(=CC(=C7)F)C(=O)/C6=C\C8=CC(=C(S8)C9=CC(=CC(=C9)C)C(C)(C)C(=O)OC)C(C)(C)C(=O)OC)SC4=C3S2)C(C)(C)C(=O)OC)C(C)(C)C(=O)OC,CCCCCCCCCCCc1c(/C=C2\C(=O)c3cc(F)c(F)cc3C2=C(C#N)C#N)sc2c1sc1c3c4nsnc4c4c5sc6c(CCCCCCCCCCC)c(/C=C7\C(=O)c8cc(F)c(F)cc8C7=C(C#N)C#N)sc6c5n(CC(CC)CCCC)c4c3n(CC(CC)CCCC)c21,0.853,27.02,70.47,16.24,16.241967881999997,0.012117499999993,,,,,,,,,,,,,,,,,-5.56,-3.65,,-5.65,-4.09,
62069,10.1016/j.solener.2026.114316,10.1016/j.solener.2026.114316,PM6,Y6,PM6,Y6,CC1=CC(=CC(=C1)C2=C3C=CC(=C4C5=C(C=C(S5)/C=C\6/C(=O)C7=CC(=CC(=C7)F)C(=O)/C6=C\C8=CC(=C(S8)C9=CC(=CC(=C9)C)C(C)(C)C(=O)OC)C(C)(C)C(=O)OC)SC4=C3S2)C(C)(C)C(=O)OC)C(C)(C)C(=O)OC,CCCCCCCCCCCc1c(/C=C2\C(=O)c3cc(F)c(F)cc3C2=C(C#N)C#N)sc2c1sc1c3c4nsnc4c4c5sc6c(CCCCCCCCCCC)c(/C=C7\C(=O)c8cc(F)c(F)cc8C7=C(C#N)C#N)sc6c5n(CC(CC)CCCC)c4c3n(CC(CC)CCCC)c21,,,,17.93,,,,,,MT-I,MT-I,,,,,,,,,,,100.0,-5.56,-3.65,,-5.65,-4.09,
62070,10.1016/j.solener.2026.114316,10.1016/j.solener.2026.114316,PM6,Y6,PM6,Y6,CC1=CC(=CC(=C1)C2=C3C=CC(=C4C5=C(C=C(S5)/C=C\6/C(=O)C7=CC(=CC(=C7)F)C(=O)/C6=C\C8=CC(=C(S8)C9=CC(=CC(=C9)C)C(C)(C)C(=O)OC)C(C)(C)C(=O)OC)SC4=C3S2)C(C)(C)C(=O)OC)C(C)(C)C(=O)OC,CCCCCCCCCCCc1c(/C=C2\C(=O)c3cc(F)c(F)cc3C2=C(C#N)C#N)sc2c1sc1c3c4nsnc4c4c5sc6c(CCCCCCCCCCC)c(/C=C7\C(=O)c8cc(F)c(F)cc8C7=C(C#N)C#N)sc6c5n(CC(CC)CCCC)c4c3n(CC(CC)CCCC)c21,0.846,26.7,71.2,16.1,16.082798399999998,0.1068422360248663,,,,,,,,,,,,,,,,,-5.56,-3.65,,-5.65,-4.09,
62071,10.1016/j.solener.2026.114316,10.1016/j.solener.2026.114316,PM6,Y6,PM6,Y6,CC1=CC(=CC(=C1)C2=C3C=CC(=C4C5=C(C=C(S5)/C=C\6/C(=O)C7=CC(=CC(=C7)F)C(=O)/C6=C\C8=CC(=C(S8)C9=CC(=CC(=C9)C)C(C)(C)C(=O)OC)C(C)(C)C(=O)OC)SC4=C3S2)C(C)(C)C(=O)OC)C(C)(C)C(=O)OC,CCCCCCCCCCCc1c(/C=C2\C(=O)c3cc(F)c(F)cc3C2=C(C#N)C#N)sc2c1sc1c3c4nsnc4c4c5sc6c(CCCCCCCCCCC)c(/C=C7\C(=O)c8cc(F)c(F)cc8C7=C(C#N)C#N)sc6c5n(CC(CC)CCCC)c4c3n(CC(CC)CCCC)c21,,,,18.1,,,,,,2T,2T,,,,,,,,,,,,-5.56,-3.65,,-5.65,-4.09,
62072,10.1016/j.solener.2026.114316,10.1016/j.solener.2026.114316,PM6,Y6,PM6,Y6,CC1=CC(=CC(=C1)C2=C3C=CC(=C4C5=C(C=C(S5)/C=C\6/C(=O)C7=CC(=CC(=C7)F)C(=O)/C6=C\C8=CC(=C(S8)C9=CC(=CC(=C9)C)C(C)(C)C(=O)OC)C(C)(C)C(=O)OC)SC4=C3S2)C(C)(C)C(=O)OC)C(C)(C)C(=O)OC,CCCCCCCCCCCc1c(/C=C2\C(=O)c3cc(F)c(F)cc3C2=C(C#N)C#N)sc2c1sc1c3c4nsnc4c4c5sc6c(CCCCCCCCCCC)c(/C=C7\C(=O)c8cc(F)c(F)cc8C7=C(C#N)C#N)sc6c5n(CC(CC)CCCC)c4c3n(CC(CC)CCCC)c21,,,,15.97,,,,,,CN,CN,,,,,,,,,,,,-5.56,-3.65,,-5.65,-4.09,
62074,10.1016/j.solener.2026.114316,10.1016/j.solener.2026.114316,PM6,Y6,PM6,Y6,CC1=CC(=CC(=C1)C2=C3C=CC(=C4C5=C(C=C(S5)/C=C\6/C(=O)C7=CC(=CC(=C7)F)C(=O)/C6=C\C8=CC(=C(S8)C9=CC(=CC(=C9)C)C(C)(C)C(=O)OC)C(C)(C)C(=O)OC)SC4=C3S2)C(C)(C)C(=O)OC)C(C)(C)C(=O)OC,CCCCCCCCCCCc1c(/C=C2\C(=O)c3cc(F)c(F)cc3C2=C(C#N)C#N)sc2c1sc1c3c4nsnc4c4c5sc6c(CCCCCCCCCCC)c(/C=C7\C(=O)c8cc(F)c(F)cc8C7=C(C#N)C#N)sc6c5n(CC(CC)CCCC)c4c3n(CC(CC)CCCC)c21,,,,15.2,,,,,,,,,,,,,,,,,,,-5.56,-3.65,,-5.65,-4.09,
62075,10.1016/j.solener.2026.114316,10.1016/j.solener.2026.114316,PM6,Y6,PM6,Y6,CC1=CC(=CC(=C1)C2=C3C=CC(=C4C5=C(C=C(S5)/C=C\6/C(=O)C7=CC(=CC(=C7)F)C(=O)/C6=C\C8=CC(=C(S8)C9=CC(=CC(=C9)C)C(C)(C)C(=O)OC)C(C)(C)C(=O)OC)SC4=C3S2)C(C)(C)C(=O)OC)C(C)(C)C(=O)OC,CCCCCCCCCCCc1c(/C=C2\C(=O)c3cc(F)c(F)cc3C2=C(C#N)C#N)sc2c1sc1c3c4nsnc4c4c5sc6c(CCCCCCCCCCC)c(/C=C7\C(=O)c8cc(F)c(F)cc8C7=C(C#N)C#N)sc6c5n(CC(CC)CCCC)c4c3n(CC(CC)CCCC)c21,,,,17.4,,,,,,BA,BA,,,,,,,,,,,,-5.56,-3.65,,-5.65,-4.09,
62076,10.1016/j.solener.2026.114316,10.1016/j.solener.2026.114316,PM6,Y6,PM6,Y6,CC1=CC(=CC(=C1)C2=C3C=CC(=C4C5=C(C=C(S5)/C=C\6/C(=O)C7=CC(=CC(=C7)F)C(=O)/C6=C\C8=CC(=C(S8)C9=CC(=CC(=C9)C)C(C)(C)C(=O)OC)C(C)(C)C(=O)OC)SC4=C3S2)C(C)(C)C(=O)OC)C(C)(C)C(=O)OC,CCCCCCCCCCCc1c(/C=C2\C(=O)c3cc(F)c(F)cc3C2=C(C#N)C#N)sc2c1sc1c3c4nsnc4c4c5sc6c(CCCCCCCCCCC)c(/C=C7\C(=O)c8cc(F)c(F)cc8C7=C(C#N)C#N)sc6c5n(CC(CC)CCCC)c4c3n(CC(CC)CCCC)c21,0.86,25.29,68.4,14.8,14.8765896,0.5174972972972863,,,,,,,,,,,,,,,,,-5.56,-3.65,,-5.65,-4.09,
62077,10.1016/j.solener.2026.114316,10.1016/j.solener.2026.114316,PM6,Y6,PM6,Y6,CC1=CC(=CC(=C1)C2=C3C=CC(=C4C5=C(C=C(S5)/C=C\6/C(=O)C7=CC(=CC(=C7)F)C(=O)/C6=C\C8=CC(=C(S8)C9=CC(=CC(=C9)C)C(C)(C)C(=O)OC)C(C)(C)C(=O)OC)SC4=C3S2)C(C)(C)C(=O)OC)C(C)(C)C(=O)OC,CCCCCCCCCCCc1c(/C=C2\C(=O)c3cc(F)c(F)cc3C2=C(C#N)C#N)sc2c1sc1c3c4nsnc4c4c5sc6c(CCCCCCCCCCC)c(/C=C7\C(=O)c8cc(F)c(F)cc8C7=C(C#N)C#N)sc6c5n(CC(CC)CCCC)c4c3n(CC(CC)CCCC)c21,,,,16.5,,,,,,A3,A3,20 mg/mL,,,,,,,,,,110.0,-5.56,-3.65,,-5.65,-4.09,
62078,10.1016/j.solener.2026.114316,10.1016/j.solener.2026.114316,PM6,Y6,PM6,Y6,CC1=CC(=CC(=C1)C2=C3C=CC(=C4C5=C(C=C(S5)/C=C\6/C(=O)C7=CC(=CC(=C7)F)C(=O)/C6=C\C8=CC(=C(S8)C9=CC(=CC(=C9)C)C(C)(C)C(=O)OC)C(C)(C)C(=O)OC)SC4=C3S2)C(C)(C)C(=O)OC)C(C)(C)C(=O)OC,CCCCCCCCCCCc1c(/C=C2\C(=O)c3cc(F)c(F)cc3C2=C(C#N)C#N)sc2c1sc1c3c4nsnc4c4c5sc6c(CCCCCCCCCCC)c(/C=C7\C(=O)c8cc(F)c(F)cc8C7=C(C#N)C#N)sc6c5n(CC(CC)CCCC)c4c3n(CC(CC)CCCC)c21,0.843,27.49,73.9,17.13,17.125637729999998,0.0254656742557002,,,,,,,,,,,,,,,,,-5.56,-3.65,,-5.65,-4.09,
62079,10.1016/j.solener.2026.114316,10.1016/j.solener.2026.114316,PM6,Y6,PM6,Y6,CC1=CC(=CC(=C1)C2=C3C=CC(=C4C5=C(C=C(S5)/C=C\6/C(=O)C7=CC(=CC(=C7)F)C(=O)/C6=C\C8=CC(=C(S8)C9=CC(=CC(=C9)C)C(C)(C)C(=O)OC)C(C)(C)C(=O)OC)SC4=C3S2)C(C)(C)C(=O)OC)C(C)(C)C(=O)OC,CCCCCCCCCCCc1c(/C=C2\C(=O)c3cc(F)c(F)cc3C2=C(C#N)C#N)sc2c1sc1c3c4nsnc4c4c5sc6c(CCCCCCCCCCC)c(/C=C7\C(=O)c8cc(F)c(F)cc8C7=C(C#N)C#N)sc6c5n(CC(CC)CCCC)c4c3n(CC(CC)CCCC)c21,,,,18.34,,,,,,DBA,DBA,8 mg/mL,,,,,,,,,,75.0,-5.56,-3.65,,-5.65,-4.09,
62080,10.1016/j.solener.2026.114316,10.1016/j.solener.2026.114316,PM6,Y6,PM6,Y6,CC1=CC(=CC(=C1)C2=C3C=CC(=C4C5=C(C=C(S5)/C=C\6/C(=O)C7=CC(=CC(=C7)F)C(=O)/C6=C\C8=CC(=C(S8)C9=CC(=CC(=C9)C)C(C)(C)C(=O)OC)C(C)(C)C(=O)OC)SC4=C3S2)C(C)(C)C(=O)OC)C(C)(C)C(=O)OC,CCCCCCCCCCCc1c(/C=C2\C(=O)c3cc(F)c(F)cc3C2=C(C#N)C#N)sc2c1sc1c3c4nsnc4c4c5sc6c(CCCCCCCCCCC)c(/C=C7\C(=O)c8cc(F)c(F)cc8C7=C(C#N)C#N)sc6c5n(CC(CC)CCCC)c4c3n(CC(CC)CCCC)c21,,,,16.6,,,,,,,,,,,,,,,,,,,-5.56,-3.65,,-5.65,-4.09,
62102,10.1016/j.solmat.2021.110994,10.1016/j.solmat.2021.110994,PTB7,PC71BM,PTB7,PC71BM,CCCCC(CC)COC(=O)c1sc2c(-c3cc4c(OCC(CC)CCCC)c5sccc5c(OCC(CC)CCCC)c4s3)scc2c1F,COC(=O)CCCC1(c2ccccc2)C23c4c5ccc6c7cc8c9c%10c(cc%11cc%12c%13c%14c(cc%15c%16ccc-5c2c%16c2c5c%16c%17c(c(c46)c7c9c%17c4c%10c%11c%13c4c%16c%14c%152)C513)C%12)C8,0.68,3.6,37.0,0.92,0.9057600000000002,1.5478260869565008,,,1:1.5,DIO,DIO,,ITO/PEDOT:PSS/PTB7:PC71BM/Al,conventional,,,PEDOT:PSS,PEDOT:PSS,80.0,DCB:DIO (97:3 vol%),"o-DCB:1,8-diiodooctane (97:3 vol%)",,-5.19,-3.43,,-5.9,-3.9,
62103,10.1016/j.solmat.2021.110994,10.1016/j.solmat.2021.110994,PTB7,PC71BM,PTB7,PC71BM,CCCCC(CC)COC(=O)c1sc2c(-c3cc4c(OCC(CC)CCCC)c5sccc5c(OCC(CC)CCCC)c4s3)scc2c1F,COC(=O)CCCC1(c2ccccc2)C23c4c5ccc6c7cc8c9c%10c(cc%11cc%12c%13c%14c(cc%15c%16ccc-5c2c%16c2c5c%16c%17c(c(c46)c7c9c%17c4c%10c%11c%13c4c%16c%14c%152)C513)C%12)C8,0.71,14.9,50.0,5.25,5.289499999999999,0.7523809523809415,,,1:1.5,DIO,DIO,,ITO/PEDOT:PSS/PTB7:PC71BM/Al,conventional,,,PEDOT:PSS,PEDOT:PSS,80.0,DCB:DIO (97:3 vol%),"o-DCB:1,8-diiodooctane (97:3 vol%)",40.0,-5.19,-3.43,,-5.9,-3.9,
62104,10.1016/j.solmat.2021.111265,10.1016/j.solmat.2021.111265,p-DTS(FBTTh2)2,PC70BM,p-DTS(FBTTh2)2,PC70BM,CCCCCCc1ccc(-c2ccc(-c3cc(F)c(-c4cc5c(s4)-c4sc(-c6c(F)cc(-c7ccc(-c8ccc(CCCCCC)s8)s7)c7nsnc67)cc4[Si]5(CC(CC)CCCC)CC(CC)CCCC)c4nsnc34)s2)s1,CCCCC(=O)OCC1(C2=CC=CC=C2)C3=CC=CC4=CC=CC5=CC=CC6=CC=C7C=CC=CC8=CC=CC1=C8C7=C6C5=C4C3,0.795,14.38,55.97,6.39,6.398546370000002,0.1337460093897048,6.39,,3:2,"1,8-diiodooctane",,0.4% v/v DIO,,SM-iOSC,PFN,PFN,V2O5,,130.0,chlorobenzene,,75.0,-5.12,-3.34,,-6.1,-3.9,
62105,10.1016/j.solmat.2021.111265,10.1016/j.solmat.2021.111265,p-DTS(FBTTh2)2,PC70BM,p-DTS(FBTTh2)2,PC70BM,CCCCCCc1ccc(-c2ccc(-c3cc(F)c(-c4cc5c(s4)-c4sc(-c6c(F)cc(-c7ccc(-c8ccc(CCCCCC)s8)s7)c7nsnc67)cc4[Si]5(CC(CC)CCCC)CC(CC)CCCC)c4nsnc34)s2)s1,CCCCC(=O)OCC1(C2=CC=CC=C2)C3=CC=CC4=CC=CC5=CC=CC6=CC=C7C=CC=CC8=CC=CC1=C8C7=C6C5=C4C3,0.787,13.53,59.25,6.31,6.309005174999999,0.0157658478605428,6.31,,3:2,DIO,,0.4% v/v,inverted,SM-iOSC,ZnO,ZnO,V2O5,,130.0,chlorobenzene,,75.0,-5.12,-3.34,,-6.1,-3.9,
62106,10.1016/j.solmat.2021.111265,10.1016/j.solmat.2021.111265,PTB7,PC70BM,PTB7,PC70BM,CCCCC(CC)COC(=O)c1sc2c(-c3cc4c(OCC(CC)CCCC)c5sccc5c(OCC(CC)CCCC)c4s3)scc2c1F,CCCCC(=O)OCC1(C2=CC=CC=C2)C3=CC=CC4=CC=CC5=CC=CC6=CC=C7C=CC=CC8=CC=CC1=C8C7=C6C5=C4C3,0.727,18.21,69.34,9.18,9.179693778,0.0033357516339756,9.18,,,,,,inverted,iPSC,PFN,PFN,V2O5,,,,,,-5.19,-3.43,,-6.1,-3.9,
62107,10.1016/j.solmat.2021.111265,10.1016/j.solmat.2021.111265,PTB7,PC70BM,PTB7,PC70BM,CCCCC(CC)COC(=O)c1sc2c(-c3cc4c(OCC(CC)CCCC)c5sccc5c(OCC(CC)CCCC)c4s3)scc2c1F,CCCCC(=O)OCC1(C2=CC=CC=C2)C3=CC=CC4=CC=CC5=CC=CC6=CC=C7C=CC=CC8=CC=CC1=C8C7=C6C5=C4C3,0.73,16.64,70.43,8.55,8.555272960000002,0.0616720467836373,8.55,,,,,,inverted,iPSC,ZnO,ZnO,V2O5,,,,,,-5.19,-3.43,,-6.1,-3.9,
62116,10.1016/j.solmat.2021.111313,10.1016/j.solmat.2021.111313,PTB7-Th,PC71BM,PTB7-Th,PC71BM,CCCCC(CC)COC(=O)c1sc2csc(-c3cc4c(-c5ccc(CC(CC)CCCC)s5)c5sccc5c(-c5ccc(CC(CC)CCCC)s5)c4s3)c2c1F,COC(=O)CCCC1(c2ccccc2)C23c4c5ccc6c7cc8c9c%10c(cc%11cc%12c%13c%14c(cc%15c%16ccc-5c2c%16c2c5c%16c%17c(c(c46)c7c9c%17c4c%10c%11c%13c4c%16c%14c%152)C513)C%12)C8,0.8,13.9,66.4,7.5,7.383680000000002,1.5509333333333093,,,,,,,ITO/PEDOT:PSS/PTB7-Th:PC71BM/Ca/Al,conventional,Ca/Al,Ca/Al,PEDOT:PSS,PEDOT:PSS,,,,,-5.21,-3.6,,-5.9,-3.9,
62149,10.1016/j.solmat.2023.112656,10.1016/j.solmat.2023.112656,P3HT,PC61BM,P3HT,PC61BM,CCCCCCc1ccsc1,COC(=O)CCCC1(c2ccccc2)C23c4c5c6c7c8c9c(c%10c%11c2c2c%12c4c4c%13c5c5c7c7c8c8c%14c9c%10c9c%10c%11c2c2c%11c%12c4c4c%12c%13c5c5c7c7c8c8c%14c9c9c%10c2c2c%11c4c4c%12c5c7c5c8c9c2c45)C613,0.6,9.3,56.0,3.2,3.1248,2.350000000000005,3.1,3.2,,,,,inverted,inverted,ZnO,ZnO,MoO3,MoO3,,o-DCB,o-DCB,160.0,-5.01,-3.12,,-6.1,-3.7,
62150,10.1016/j.solmat.2023.112656,10.1016/j.solmat.2023.112656,P3HT,PC61BM,P3HT,PC61BM,CCCCCCc1ccsc1,COC(=O)CCCC1(c2ccccc2)C23c4c5c6c7c8c9c(c%10c%11c2c2c%12c4c4c%13c5c5c7c7c8c8c%14c9c%10c9c%10c%11c2c2c%11c%12c4c4c%12c%13c5c5c7c7c8c8c%14c9c9c%10c2c2c%11c4c4c%12c5c7c5c8c9c2c45)C613,0.37,4.5,41.0,1.1,0.68265,37.940909090909095,0.7,1.1,,F127,F127,,inverted,inverted,ZnO,ZnO,MoO3,MoO3,,Water (SDS),water,100.0,-5.01,-3.12,,-6.1,-3.7,
62151,10.1016/j.solmat.2023.112656,10.1016/j.solmat.2023.112656,P3HT,PC61BM,P3HT,PC61BM,CCCCCCc1ccsc1,COC(=O)CCCC1(c2ccccc2)C23c4c5c6c7c8c9c(c%10c%11c2c2c%12c4c4c%13c5c5c7c7c8c8c%14c9c%10c9c%10c%11c2c2c%11c%12c4c4c%12c%13c5c5c7c7c8c8c%14c9c9c%10c2c2c%11c4c4c%12c5c7c5c8c9c2c45)C613,0.39,3.6,36.0,0.7,0.50544,27.79428571428571,0.5,0.7,,C16TAB,C16TAB,,inverted,inverted,ZnO,ZnO,MoO3,MoO3,,Water (SDS),water,150.0,-5.01,-3.12,,-6.1,-3.7,
62152,10.1016/j.solmat.2023.112656,10.1016/j.solmat.2023.112656,P3HT,PC61BM,P3HT,PC61BM,CCCCCCc1ccsc1,COC(=O)CCCC1(c2ccccc2)C23c4c5c6c7c8c9c(c%10c%11c2c2c%12c4c4c%13c5c5c7c7c8c8c%14c9c%10c9c%10c%11c2c2c%11c%12c4c4c%12c%13c5c5c7c7c8c8c%14c9c9c%10c2c2c%11c4c4c%12c5c7c5c8c9c2c45)C613,0.63,5.4,46.0,1.7,1.56492,7.945882352941169,1.6,1.7,,SDS,SDS,,inverted,inverted,ZnO,ZnO,MoO3,MoO3,,Water (SDS),water,200.0,-5.01,-3.12,,-6.1,-3.7,
62153,10.1016/j.solmat.2023.112656,10.1016/j.solmat.2023.112656,P3HT,PC61BM,P3HT,PC61BM,CCCCCCc1ccsc1,COC(=O)CCCC1(c2ccccc2)C23c4c5c6c7c8c9c(c%10c%11c2c2c%12c4c4c%13c5c5c7c7c8c8c%14c9c%10c9c%10c%11c2c2c%11c%12c4c4c%12c%13c5c5c7c7c8c8c%14c9c9c%10c2c2c%11c4c4c%12c5c7c5c8c9c2c45)C613,0.19,4.1,33.0,0.4,0.2570699999999999,35.73250000000001,0.3,0.4,,C16TAB,SDS,,inverted,inverted,ZnO,ZnO,MoO3,MoO3,,Water (C16TAB),,200.0,-5.01,-3.12,,-6.1,-3.7,
62154,10.1016/j.solmat.2023.112656,10.1016/j.solmat.2023.112656,P3HT,PC61BM,P3HT,PC61BM,CCCCCCc1ccsc1,COC(=O)CCCC1(c2ccccc2)C23c4c5c6c7c8c9c(c%10c%11c2c2c%12c4c4c%13c5c5c7c7c8c8c%14c9c%10c9c%10c%11c2c2c%11c%12c4c4c%12c%13c5c5c7c7c8c8c%14c9c9c%10c2c2c%11c4c4c%12c5c7c5c8c9c2c45)C613,0.43,3.6,35.0,0.6,0.5418,9.700000000000006,0.5,0.6,,SDS,SDS,,inverted,inverted,ZnO,ZnO,MoO3,MoO3,,Water (F127),,100.0,-5.01,-3.12,,-6.1,-3.7,
62155,10.1016/j.solmat.2023.112656,10.1016/j.solmat.2023.112656,P3HT,PC61BM,P3HT,PC61BM,CCCCCCc1ccsc1,COC(=O)CCCC1(c2ccccc2)C23c4c5c6c7c8c9c(c%10c%11c2c2c%12c4c4c%13c5c5c7c7c8c8c%14c9c%10c9c%10c%11c2c2c%11c%12c4c4c%12c%13c5c5c7c7c8c8c%14c9c9c%10c2c2c%11c4c4c%12c5c7c5c8c9c2c45)C613,0.66,4.3,39.0,1.2,1.10682,7.765000000000004,1.1,1.2,,F127,F127,,inverted,inverted,ZnO,ZnO,MoO3,MoO3,,Water (F127),,200.0,-5.01,-3.12,,-6.1,-3.7,
62158,10.1016/j.solmat.2023.112656,10.1016/j.solmat.2023.112656,P3HT,PC61BM,P3HT,PC61BM,CCCCCCc1ccsc1,COC(=O)CCCC1(c2ccccc2)C23c4c5c6c7c8c9c(c%10c%11c2c2c%12c4c4c%13c5c5c7c7c8c8c%14c9c%10c9c%10c%11c2c2c%11c%12c4c4c%12c%13c5c5c7c7c8c8c%14c9c9c%10c2c2c%11c4c4c%12c5c7c5c8c9c2c45)C613,0.65,5.8,52.0,2.3,1.9604,14.765217391304343,2.0,2.3,,2 % F127,F127,2 %,inverted,inverted,ZnO,ZnO,MoO3,MoO3,,Water (SDS),water,200.0,-5.01,-3.12,,-6.1,-3.7,
62159,10.1016/j.solmat.2023.112656,10.1016/j.solmat.2023.112656,P3HT,PC61BM,P3HT,PC61BM,CCCCCCc1ccsc1,COC(=O)CCCC1(c2ccccc2)C23c4c5c6c7c8c9c(c%10c%11c2c2c%12c4c4c%13c5c5c7c7c8c8c%14c9c%10c9c%10c%11c2c2c%11c%12c4c4c%12c%13c5c5c7c7c8c8c%14c9c9c%10c2c2c%11c4c4c%12c5c7c5c8c9c2c45)C613,0.65,5.6,60.0,2.4,2.184,9.000000000000007,2.3,2.4,,4 % F127,F127,4 %,inverted,inverted,ZnO,ZnO,MoO3,MoO3,,Water (SDS),water,200.0,-5.01,-3.12,,-6.1,-3.7,
62160,10.1016/j.solmat.2023.112656,10.1016/j.solmat.2023.112656,P3HT,PC61BM,P3HT,PC61BM,CCCCCCc1ccsc1,COC(=O)CCCC1(c2ccccc2)C23c4c5c6c7c8c9c(c%10c%11c2c2c%12c4c4c%13c5c5c7c7c8c8c%14c9c%10c9c%10c%11c2c2c%11c%12c4c4c%12c%13c5c5c7c7c8c8c%14c9c9c%10c2c2c%11c4c4c%12c5c7c5c8c9c2c45)C613,0.62,5.8,55.0,2.2,1.9778,10.100000000000009,2.0,2.2,,6 % F127,F127,6 %,inverted,inverted,ZnO,ZnO,MoO3,MoO3,,Water (SDS),water,200.0,-5.01,-3.12,,-6.1,-3.7,
62188,10.1016/j.solmat.2025.113997,10.1016/j.solmat.2025.113997,PM6,Y6,PM6,Y6,CC1=CC(=CC(=C1)C2=C3C=CC(=C4C5=C(C=C(S5)/C=C\6/C(=O)C7=CC(=CC(=C7)F)C(=O)/C6=C\C8=CC(=C(S8)C9=CC(=CC(=C9)C)C(C)(C)C(=O)OC)C(C)(C)C(=O)OC)SC4=C3S2)C(C)(C)C(=O)OC)C(C)(C)C(=O)OC,CCCCCCCCCCCc1c(/C=C2\C(=O)c3cc(F)c(F)cc3C2=C(C#N)C#N)sc2c1sc1c3c4nsnc4c4c5sc6c(CCCCCCCCCCC)c(/C=C7\C(=O)c8cc(F)c(F)cc8C7=C(C#N)C#N)sc6c5n(CC(CC)CCCC)c4c3n(CC(CC)CCCC)c21,0.834,26.23,72.54,15.97,15.868719828000003,0.6341901815904658,15.51,15.97,1:1.2,,,,ITO/PEDOT:PSS/active layer/PDINN/Ag,conventional,PDINN,PDINN,PEDOT:PSS,PEDOT:PSS,,chloroform,chloroform,,-5.56,-3.65,,-5.65,-4.09,
62223,10.1016/j.sse.2022.108254,10.1016/j.sse.2022.108254,CuPc,C60,CuPc,C60,C1=CC2=C3Nc4c5ccccc5c5[n]4[Cu][n]4c(c6ccccc6c4NC4NC(=C6C=CC=CC64)N5)NC(N3)C2C=C1,c12c3c4c5c1c1c6c7c2c2c8c3c3c9c4c4c%10c5c5c1c1c6c6c%11c7c2c2c7c8c3c3c8c9c4c4c9c%10c5c5c1c1c6c6c%11c2c2c7c3c3c8c4c4c9c5c1c1c6c2c3c41,0.5,4.68,60.0,1.42,1.4039999999999997,1.1267605633802984,,,,,,,ITO/MoO3/CuPc(30)/C60(40)/Alq3/Al,planar heterojunction OPV,Alq3,Alq3,MoO3,MoO3,30.0,,,,,,,,,
62224,10.1016/j.sse.2022.108254,10.1016/j.sse.2022.108254,SubPc,C60,SubPc,C60,ClB1n2c3c4ccccc4c2N=c2c4ccccc4c(n21)=NC1=NC(=N3)c2ccccc21,c12c3c4c5c1c1c6c7c2c2c8c3c3c9c4c4c%10c5c5c1c1c6c6c%11c7c2c2c7c8c3c3c8c9c4c4c9c%10c5c5c1c1c6c6c%11c2c2c7c3c3c8c4c4c9c5c1c1c6c2c3c41,1.0,5.33,50.0,2.63,2.665,1.330798479087458,,,,,,,ITO/MoO3/SubPc(20)/C60(40)/Alq3/Al,planar heterojunction,Alq3,Alq3,MoO3,MoO3,20.0,,,,,,,,,
62225,10.1016/j.sse.2022.108254,10.1016/j.sse.2022.108254,CuPc,SubPc,CuPc,SubPc,C1=CC2=C3Nc4c5ccccc5c5[n]4[Cu][n]4c(c6ccccc6c4NC4NC(=C6C=CC=CC64)N5)NC(N3)C2C=C1,ClB1n2c3c4ccccc4c2N=c2c4ccccc4c(n21)=NC1=NC(=N3)c2ccccc21,0.74,0.33,41.0,0.09,0.100122,11.246666666666677,,,,,,,ITO/MoO3/CuPc(30)/SubPc(15)/Alq3/Al,planar heterojunction OPV,Alq3,Alq3,MoO3,MoO3,30.0,,,,,,,,,
62226,10.1016/j.sse.2022.108254,10.1016/j.sse.2022.108254,CuPc,SubPc,CuPc,SubPc,C1=CC2=C3Nc4c5ccccc5c5[n]4[Cu][n]4c(c6ccccc6c4NC4NC(=C6C=CC=CC64)N5)NC(N3)C2C=C1,ClB1n2c3c4ccccc4c2N=c2c4ccccc4c(n21)=NC1=NC(=N3)c2ccccc21,0.75,0.48,33.0,0.12,0.1187999999999999,1.0000000000000056,,,,,,,ITO/MoO3/CuI/CuPc(30)/SubPc(15)/Alq3/Al,planar heterojunction OPV,Alq3,Alq3,MoO3/CuI,MoO3/CuI,30.0,,,,,,,,,
62227,10.1016/j.sse.2022.108254,10.1016/j.sse.2022.108254,CuPc,SubPc/C60,CuPc,SubPc/C60,C1=CC2=C3Nc4c5ccccc5c5[n]4[Cu][n]4c(c6ccccc6c4NC4NC(=C6C=CC=CC64)N5)NC(N3)C2C=C1,,0.58,5.54,55.0,1.77,1.7672599999999996,0.1548022598870287,,,,,,,ITO/MoO3/CuPc(30)/SubPc(15)/C60(40)/Alq3/Al,planar heterojunction,Alq3,Alq3,MoO3,MoO3,30.0,,,,,,,,,
62228,10.1016/j.sse.2022.108254,10.1016/j.sse.2022.108254,DBP,C60,DBP,C60,CC(C)(C)CC(C)(C)c1ccc(Nc2ccc(C(C)(C)CC(C)(C)C)cc2-c2cc(C(C)(C)C)cc(C(C)(C)C)c2O)cc1,c12c3c4c5c1c1c6c7c2c2c8c3c3c9c4c4c%10c5c5c1c1c6c6c%11c7c2c2c7c8c3c3c8c9c4c4c9c%10c5c5c1c1c6c6c%11c2c2c7c3c3c8c4c4c9c5c1c1c6c2c3c41,0.76,3.01,38.0,0.88,0.869288,1.2172727272727335,,,,,,,ITO/MoO3/DBP/C60/Alq3/Al,planar heterojunction,Alq3,Alq3,MoO3,MoO3,20.0,,,,,,,,,
62230,10.1016/j.sse.2022.108254,10.1016/j.sse.2022.108254,CuPc,DBP,CuPc,DBP,C1=CC2=C3Nc4c5ccccc5c5[n]4[Cu][n]4c(c6ccccc6c4NC4NC(=C6C=CC=CC64)N5)NC(N3)C2C=C1,,0.24,1.02,25.0,0.06,0.0612,2.000000000000011,,,,,,,ITO/MoO3/CuPc/DBP/Alq3/Al,planar heterojunction OPV,Alq3,Alq3,MoO3,MoO3,45.0,,,,,,,,,
62236,10.1016/j.sse.2025.109056,10.1016/j.sse.2025.109056,P3HT,PCBM,P3HT,PCBM,CCCCCCc1cc(C)sc1C,CCCCC(=O)OCC1(C2=CC=CC=C2)C3=CC=CC4=CC=CC5=CC=CC6=CC=CC7=CC=CC1=C7C6=C5C4=C3,0.66,12.01,59.0,4.65,4.676694,0.5740645161290321,,,,,,,Conventional,conventional,,,,,,,,,-5.01,-3.12,,-6.1,-3.7,
62237,10.1016/j.sse.2025.109056,10.1016/j.sse.2025.109056,P3HT,PCBM,P3HT,PCBM,CCCCCCc1cc(C)sc1C,CCCCC(=O)OCC1(C2=CC=CC=C2)C3=CC=CC4=CC=CC5=CC=CC6=CC=CC7=CC=CC1=C7C6=C5C4=C3,0.6,11.01,68.0,4.58,4.49208,1.9196506550218435,,,,,,,Conventional,conventional,,,PEDOT:PSS,,,,,,-5.01,-3.12,,-6.1,-3.7,
62239,10.1016/j.sse.2025.109056,10.1016/j.sse.2025.109056,P3HT,PCBM,P3HT,PCBM,CCCCCCc1cc(C)sc1C,CCCCC(=O)OCC1(C2=CC=CC=C2)C3=CC=CC4=CC=CC5=CC=CC6=CC=CC7=CC=CC1=C7C6=C5C4=C3,0.6,11.07,67.0,4.48,4.45014,0.6665178571428619,,,,,,,Inverted,inverted,,,,,,,,,-5.01,-3.12,,-6.1,-3.7,
62241,10.1016/j.sse.2025.109056,10.1016/j.sse.2025.109056,P3HT,PCBM,P3HT,PCBM,CCCCCCc1cc(C)sc1C,CCCCC(=O)OCC1(C2=CC=CC=C2)C3=CC=CC4=CC=CC5=CC=CC6=CC=CC7=CC=CC1=C7C6=C5C4=C3,0.61,13.69,68.0,5.71,5.678611999999999,0.5497022767075418,,,,Au nanoparticles,,5%,Conventional,conventional,,,PEDOT:PSS(main),PEDOT:PSS,,,,,-5.01,-3.12,,-6.1,-3.7,
62242,10.1016/j.sse.2025.109056,10.1016/j.sse.2025.109056,P3HT,PCBM,P3HT,PCBM,CCCCCCc1cc(C)sc1C,CCCCC(=O)OCC1(C2=CC=CC=C2)C3=CC=CC4=CC=CC5=CC=CC6=CC=CC7=CC=CC1=C7C6=C5C4=C3,0.61,15.35,67.0,6.38,6.273545,1.6685736677115912,,,,,,,Conventional,conventional,,,MoO3,MoO3,,,,,-5.01,-3.12,,-6.1,-3.7,
62243,10.1016/j.sse.2025.109056,10.1016/j.sse.2025.109056,P3HT,PCBM,P3HT,PCBM,CCCCCCc1cc(C)sc1C,CCCCC(=O)OCC1(C2=CC=CC=C2)C3=CC=CC4=CC=CC5=CC=CC6=CC=CC7=CC=CC1=C7C6=C5C4=C3,0.61,15.55,67.0,6.46,6.355285,1.6209752321981372,,,,,,,Conventional,conventional,,,Bphen,Bphen,,,,,-5.01,-3.12,,-6.1,-3.7,
62244,10.1016/j.sse.2025.109056,10.1016/j.sse.2025.109056,P3HT,PCBM,P3HT,PCBM,CCCCCCc1cc(C)sc1C,CCCCC(=O)OCC1(C2=CC=CC=C2)C3=CC=CC4=CC=CC5=CC=CC6=CC=CC7=CC=CC1=C7C6=C5C4=C3,0.61,15.01,67.0,6.23,6.134587,1.5315088282504112,,,,,,,Conventional,conventional,,,SnO2,SnO2,,,,,-5.01,-3.12,,-6.1,-3.7,
62245,10.1016/j.sse.2025.109056,10.1016/j.sse.2025.109056,P3HT,PCBM,P3HT,PCBM,CCCCCCc1cc(C)sc1C,CCCCC(=O)OCC1(C2=CC=CC=C2)C3=CC=CC4=CC=CC5=CC=CC6=CC=CC7=CC=CC1=C7C6=C5C4=C3,0.61,15.4,67.0,6.4,6.29398,1.6565625000000002,,,,,,,Conventional,conventional,,,TiOx,TiOx,,,,,-5.01,-3.12,,-6.1,-3.7,
62246,10.1016/j.sse.2025.109056,10.1016/j.sse.2025.109056,P3HT,PCBM,P3HT,PCBM,CCCCCCc1cc(C)sc1C,CCCCC(=O)OCC1(C2=CC=CC=C2)C3=CC=CC4=CC=CC5=CC=CC6=CC=CC7=CC=CC1=C7C6=C5C4=C3,0.61,15.34,67.0,6.38,6.269457999999999,1.7326332288401345,,,,,,,Conventional,conventional,,,ZnO,ZnO,,,,,-5.01,-3.12,,-6.1,-3.7,
62247,10.1016/j.sse.2025.109192,10.1016/j.sse.2025.109192,P3HT,PC61BM,P3HT,PCBM,CCCCCCc1cc(C)sc1C,CCCCC(=O)OCC1(C2=CC=CC=C2)C3=CC=CC4=CC=CC5=CC=CC6=CC=CC7=CC=CC1=C7C6=C5C4=C3,0.3,12.04,41.0,1.49,1.4809199999999998,0.6093959731543758,1.4,1.49,,,,0.00 wt%,FTO/TiO2/active layer/MoO3/Ag,inverted,TiO2,TiO2,MoO3,MoO3,,o-dichlorobenzene,o-DCB,120.0,-5.01,-3.12,,-6.1,-3.7,
62248,10.1016/j.sse.2025.109192,10.1016/j.sse.2025.109192,P3HT,PC61BM,P3HT,PCBM,CCCCCCc1cc(C)sc1C,CCCCC(=O)OCC1(C2=CC=CC=C2)C3=CC=CC4=CC=CC5=CC=CC6=CC=CC7=CC=CC1=C7C6=C5C4=C3,0.49,9.7,36.0,1.68,1.7110799999999995,1.8499999999999868,1.34,1.68,,GeS2,,0.25 wt%,FTO/TiO2/active layer/MoO3/Ag,inverted,TiO2,TiO2,MoO3,MoO3,,o-dichlorobenzene,o-DCB,120.0,-5.01,-3.12,,-6.1,-3.7,
62249,10.1016/j.sse.2025.109192,10.1016/j.sse.2025.109192,P3HT,PC61BM,P3HT,PCBM,CCCCCCc1cc(C)sc1C,CCCCC(=O)OCC1(C2=CC=CC=C2)C3=CC=CC4=CC=CC5=CC=CC6=CC=CC7=CC=CC1=C7C6=C5C4=C3,0.55,10.11,39.0,2.18,2.168595,0.5231651376146941,1.86,2.18,,GeS2,,0.50 wt%,FTO/TiO2/active layer/MoO3/Ag,inverted,TiO2,TiO2,MoO3,MoO3,,o-dichlorobenzene,o-DCB,120.0,-5.01,-3.12,,-6.1,-3.7,
62250,10.1016/j.sse.2025.109192,10.1016/j.sse.2025.109192,P3HT,PC61BM,P3HT,PCBM,CCCCCCc1cc(C)sc1C,CCCCC(=O)OCC1(C2=CC=CC=C2)C3=CC=CC4=CC=CC5=CC=CC6=CC=CC7=CC=CC1=C7C6=C5C4=C3,0.59,9.33,40.0,2.18,2.20188,1.0036697247706374,1.99,2.18,,GeS2,,0.75 wt%,FTO/TiO2/active layer/MoO3/Ag,inverted,TiO2,TiO2,MoO3,MoO3,,o-dichlorobenzene,o-DCB,120.0,-5.01,-3.12,,-6.1,-3.7,
62251,10.1016/j.sse.2025.109192,10.1016/j.sse.2025.109192,P3HT,PC61BM,P3HT,PCBM,CCCCCCc1cc(C)sc1C,CCCCC(=O)OCC1(C2=CC=CC=C2)C3=CC=CC4=CC=CC5=CC=CC6=CC=CC7=CC=CC1=C7C6=C5C4=C3,0.6,7.33,42.0,1.84,1.84716,0.3891304347825875,1.67,1.84,,GeS2,,1.00 wt%,FTO/TiO2/active layer/MoO3/Ag,inverted,TiO2,TiO2,MoO3,MoO3,,o-dichlorobenzene,o-DCB,120.0,-5.01,-3.12,,-6.1,-3.7,
62258,10.1016/j.surfin.2020.100694,10.1016/j.surfin.2020.100694,P3HT,PCBM,P3HT,PCBM,CCCCCCc1ccsc1,CCCCC(=O)OCC1(C2=CC=CC=C2)C3=CC=CC4=CC=CC5=CC=CC6=CC=CC7=CC=CC1=C7C6=C5C4=C3,0.519,10.74,57.48,3.2,3.2039696879999995,0.1240527499999782,,,1:0.9,,,,ITO/ZnO seed layer/P3HT:PCBM/PEDOT:PSS/Ag,inverted,ZnO seed layer,ZnO,PEDOT:PSS,PEDOT:PSS,110.0,chlorobenzene,chlorobenzene,140.0,-5.01,-3.12,,-6.1,-3.7,
62259,10.1016/j.surfin.2020.100694,10.1016/j.surfin.2020.100694,P3HT,PCBM,P3HT,PCBM,CCCCCCc1ccsc1,CCCCC(=O)OCC1(C2=CC=CC=C2)C3=CC=CC4=CC=CC5=CC=CC6=CC=CC7=CC=CC1=C7C6=C5C4=C3,0.519,10.38,60.01,3.24,3.232870722000001,0.2200394444444261,,,1:0.9,,,,ITO/ZnO seed layer+ZnO NR/P3HT:PCBM/PEDOT:PSS/Ag,inverted,ZnO seed layer+ZnO NR,ZnO/ZnO NR,PEDOT:PSS,PEDOT:PSS,110.0,chlorobenzene,chlorobenzene,140.0,-5.01,-3.12,,-6.1,-3.7,
62260,10.1016/j.surfin.2020.100694,10.1016/j.surfin.2020.100694,P3HT,PCBM,P3HT,PCBM,CCCCCCc1ccsc1,CCCCC(=O)OCC1(C2=CC=CC=C2)C3=CC=CC4=CC=CC5=CC=CC6=CC=CC7=CC=CC1=C7C6=C5C4=C3,0.519,10.72,61.74,3.44,3.4350160320000005,0.1448827906976584,,,1:0.9,,,,ITO/ZnO seed layer+ZnO NR/P3HT:PCBM/PEDOT:PSS/Ag,inverted,ZnO seed layer+ZnO NR,ZnO/ZnO NR,PEDOT:PSS,PEDOT:PSS,145.0,chlorobenzene,chlorobenzene,140.0,-5.01,-3.12,,-6.1,-3.7,
62261,10.1016/j.surfin.2020.100694,10.1016/j.surfin.2020.100694,P3HT,PCBM,P3HT,PCBM,CCCCCCc1ccsc1,CCCCC(=O)OCC1(C2=CC=CC=C2)C3=CC=CC4=CC=CC5=CC=CC6=CC=CC7=CC=CC1=C7C6=C5C4=C3,0.519,10.64,55.0,3.04,3.0371880000000004,0.0924999999999865,,,1:0.9,,,,ITO/ZnO seed layer+ZnO NR/P3HT:PCBM/PEDOT:PSS/Ag,inverted,ZnO seed layer+ZnO NR,ZnO/ZnO NR,PEDOT:PSS,PEDOT:PSS,170.0,chlorobenzene,chlorobenzene,140.0,-5.01,-3.12,,-6.1,-3.7,
62262,10.1016/j.surfin.2020.100694,10.1016/j.surfin.2020.100694,P3HT,PCBM,P3HT,PCBM,CCCCCCc1ccsc1,CCCCC(=O)OCC1(C2=CC=CC=C2)C3=CC=CC4=CC=CC5=CC=CC6=CC=CC7=CC=CC1=C7C6=C5C4=C3,0.52,10.59,52.38,2.89,2.88446184,0.1916318339100331,,,1:0.9,,,,ITO/ZnO seed layer+ZnO NR/P3HT:PCBM/PEDOT:PSS/Ag,inverted,ZnO seed layer+ZnO NR,ZnO/ZnO NR,PEDOT:PSS,PEDOT:PSS,200.0,chlorobenzene,chlorobenzene,140.0,-5.01,-3.12,,-6.1,-3.7,
62271,10.1016/j.surfin.2022.102026,10.1016/j.surfin.2022.102026,P3HT,ICMA,P3HT,ICMA,CCCCCCc1ccsc1,,0.37,3.81,32.0,0.45,0.451104,0.2453333333333319,,,1:0.8,,,,FTO/In2O3/P3HT:ICMA/MoO3/Ag,inverted,In2O3,In2O3,MoO3,MoO3,,chlorobenzene,,200.0,-5.01,-3.12,,,,
62272,10.1016/j.surfin.2022.102026,10.1016/j.surfin.2022.102026,P3HT,ICMA,P3HT,ICMA,CCCCCCc1ccsc1,,0.42,8.66,38.0,1.38,1.3821359999999998,0.154782608695646,,,1:0.8,,,,FTO/In2O3/P3HT:ICMA/MoO3/Ag,inverted,In2O3,In2O3,MoO3,MoO3,,chlorobenzene,,300.0,-5.01,-3.12,,,,
62273,10.1016/j.surfin.2022.102026,10.1016/j.surfin.2022.102026,P3HT,ICMA,P3HT,ICMA,CCCCCCc1ccsc1,,0.41,7.76,31.0,0.95,0.9862959999999998,3.820631578947356,,,1:0.8,,,,FTO/In2O3/P3HT:ICMA/MoO3/Ag,inverted,In2O3,In2O3,MoO3,MoO3,,chlorobenzene,,400.0,-5.01,-3.12,,,,
62274,10.1016/j.surfin.2022.102026,10.1016/j.surfin.2022.102026,P3HT,ICMA,P3HT,ICMA,CCCCCCc1ccsc1,,0.39,4.68,32.0,0.58,0.584064,0.7006896551724255,,,1:0.8,,,,FTO/In2O3/P3HT:ICMA/MoO3/Ag,inverted,In2O3,In2O3,MoO3,MoO3,,chlorobenzene,,500.0,-5.01,-3.12,,,,
62275,10.1016/j.surfin.2022.102068,10.1016/j.surfin.2022.102068,PBDB-T,i-IEICOBr,PBDB-T,i-IEICOBr,CCCCC(CC)Cc1ccc(-c2c3cc(-c4ccc(-c5sc(-c6cccs6)c6c5C(=O)c5c(CC(CC)CCCC)sc(CC(CC)CCCC)c5C6=O)s4)sc3c(-c3ccc(CC(CC)CCCC)s3)c3ccsc23)s1,,0.021,4.52,25.44,0.03,0.024147648,19.507839999999995,0.02,0.03,1.5:1,,,,ITO/CIL/PBDB-T:i-IEICO-Br/MoO3/Al,,,,MoO3,MoO3,,,,130.0,-5.33,-3.48,,,,
62276,10.1016/j.surfin.2022.102068,10.1016/j.surfin.2022.102068,PBDB-T,i-IEICOBr,PBDB-T,i-IEICOBr,CCCCC(CC)Cc1ccc(-c2c3cc(-c4ccc(-c5sc(-c6cccs6)c6c5C(=O)c5c(CC(CC)CCCC)sc(CC(CC)CCCC)c5C6=O)s4)sc3c(-c3ccc(CC(CC)CCCC)s3)c3ccsc23)s1,,0.724,13.97,49.22,4.98,4.978248616,0.0351683534136606,4.18,4.98,1.5:1,,,,ITO/CIL/PBDB-T:i-IEICO-Br/MoO3/Al,,GO-COOCs,GO-COOCs,MoO3,MoO3,,,,130.0,-5.33,-3.48,,,,
