Repository: JiYiqaq/PCE-KA-GNN

# Data directory

- `raw/Active_Database.csv` is the immutable source dataset bundled under CC BY 4.0. Do not overwrite it with processed data.
- `processed/` is created and populated by the training pipeline. Generated `.pt` and `.pth` caches are intentionally ignored by Git because they can exceed GitHub's normal single-file limit.

See `../DATA_LICENSE.md` for provenance, license and checksum information.

File: data/raw/Active_Database.csv (part 189 of 471)
id,doi,doi_norm,donor,acceptor,donor_canonical,acceptor_canonical,donor_smiles,acceptor_smiles,voc,jsc,ff,pce,pce_recomputed,pce_relative_error_percent,pce_avg,pce_best,d_a_ratio,additive,additive_canonical,additive_ratio,device_structure,device_type,etl,etl_canonical,htl,htl_canonical,active_layer_thickness,solvent,solvent_canonical,annealing_temp,homo_d,lumo_d,eg_d,homo_a,lumo_a,eg_a
62277,10.1016/j.surfin.2022.102068,10.1016/j.surfin.2022.102068,PBDB-T,i-IEICOBr,PBDB-T,i-IEICOBr,CCCCC(CC)Cc1ccc(-c2c3cc(-c4ccc(-c5sc(-c6cccs6)c6c5C(=O)c5c(CC(CC)CCCC)sc(CC(CC)CCCC)c5C6=O)s4)sc3c(-c3ccc(CC(CC)CCCC)s3)c3ccsc23)s1,,0.818,14.36,51.99,6.1,6.106994951999999,0.1146713442622859,5.62,6.1,1.5:1,,,,ITO/CIL/PBDB-T:i-IEICO-Br/MoO3/Al,,d-GO-COOCs,d-GO-COOCs,MoO3,MoO3,,,,130.0,-5.33,-3.48,,,,
62278,10.1016/j.surfin.2022.102185,10.1016/j.surfin.2022.102185,PBDB-T,Cl-4F,PBDB-T,Cl-4F,CCCCC(CC)Cc1ccc(-c2c3cc(-c4ccc(-c5sc(-c6cccs6)c6c5C(=O)c5c(CC(CC)CCCC)sc(CC(CC)CCCC)c5C6=O)s4)sc3c(-c3ccc(CC(CC)CCCC)s3)c3ccsc23)s1,,0.85,19.59,62.3,10.38,10.3738845,0.0589161849711148,10.32,10.38,1:1,,,,,,,,,,,,,100.0,-5.33,-3.48,,,,
62279,10.1016/j.surfin.2022.102185,10.1016/j.surfin.2022.102185,PBDB-T,Cl-4Cl,PBDB-T,Cl-4Cl,CCCCC(CC)Cc1ccc(-c2c3cc(-c4ccc(-c5sc(-c6cccs6)c6c5C(=O)c5c(CC(CC)CCCC)sc(CC(CC)CCCC)c5C6=O)s4)sc3c(-c3ccc(CC(CC)CCCC)s3)c3ccsc23)s1,,0.832,20.07,65.2,10.88,10.88725248,0.0666588235293954,10.64,10.88,1:1,,,,,,,,,,,,,100.0,-5.33,-3.48,,,,
62291,10.1016/j.surfin.2023.103250,10.1016/j.surfin.2023.103250,PBDB-T,PCBM,PBDB-T,PCBM,CCCCC(CC)Cc1ccc(-c2c3cc(-c4ccc(-c5sc(-c6cccs6)c6c5C(=O)c5c(CC(CC)CCCC)sc(CC(CC)CCCC)c5C6=O)s4)sc3c(-c3ccc(CC(CC)CCCC)s3)c3ccsc23)s1,CCCCC(=O)OCC1(C2=CC=CC=C2)C3=CC=CC4=CC=CC5=CC=CC6=CC=CC7=CC=CC1=C7C6=C5C4=C3,0.866,9.6,67.0,5.61,5.570111999999999,0.711016042780771,5.61,,8:12,,,,ITO/PEDOT:PSS/active layer/LiF/Al,conventional,LiF,LiF,PEDOT:PSS,PEDOT:PSS,90.0,chlorobenzene,chlorobenzene,150.0,-5.33,-3.48,,-6.1,-3.7,
62292,10.1016/j.surfin.2023.103250,10.1016/j.surfin.2023.103250,PBDB-T,PCBM@W2C,PBDB-T,PCBM@W2C,CCCCC(CC)Cc1ccc(-c2c3cc(-c4ccc(-c5sc(-c6cccs6)c6c5C(=O)c5c(CC(CC)CCCC)sc(CC(CC)CCCC)c5C6=O)s4)sc3c(-c3ccc(CC(CC)CCCC)s3)c3ccsc23)s1,,0.854,11.68,62.0,6.2,6.1843264,0.2528000000000064,6.2,,8:12,,,,ITO/PEDOT:PSS/active layer/LiF/Al,conventional,LiF,LiF,PEDOT:PSS,PEDOT:PSS,90.0,chlorobenzene,chlorobenzene,150.0,-5.33,-3.48,,,,
62293,10.1016/j.surfin.2023.103250,10.1016/j.surfin.2023.103250,PBDB-T,PCBM@Mo2C,PBDB-T,PCBM@Mo2C,CCCCC(CC)Cc1ccc(-c2c3cc(-c4ccc(-c5sc(-c6cccs6)c6c5C(=O)c5c(CC(CC)CCCC)sc(CC(CC)CCCC)c5C6=O)s4)sc3c(-c3ccc(CC(CC)CCCC)s3)c3ccsc23)s1,,0.838,14.16,54.0,6.43,6.4076832,0.3470730948678007,6.43,,8:12,,,,ITO/PEDOT:PSS/active layer/LiF/Al,conventional,LiF,LiF,PEDOT:PSS,PEDOT:PSS,90.0,chlorobenzene,chlorobenzene,150.0,-5.33,-3.48,,,,
62294,10.1016/j.surfin.2023.103250,10.1016/j.surfin.2023.103250,PBDB-T,PCBM@rGO,PBDB-T,PCBM@rGO,CCCCC(CC)Cc1ccc(-c2c3cc(-c4ccc(-c5sc(-c6cccs6)c6c5C(=O)c5c(CC(CC)CCCC)sc(CC(CC)CCCC)c5C6=O)s4)sc3c(-c3ccc(CC(CC)CCCC)s3)c3ccsc23)s1,,0.847,14.7,53.0,6.66,6.598977,0.9162612612612688,6.66,,8:12,,,,ITO/PEDOT:PSS/active layer/LiF/Al,conventional,LiF,LiF,PEDOT:PSS,PEDOT:PSS,90.0,chlorobenzene,chlorobenzene,150.0,-5.33,-3.48,,,,
62295,10.1016/j.surfin.2023.103250,10.1016/j.surfin.2023.103250,PBDB-T,PCBM@W2C@rGO,PBDB-T,PCBM@W2C@rGO,CCCCC(CC)Cc1ccc(-c2c3cc(-c4ccc(-c5sc(-c6cccs6)c6c5C(=O)c5c(CC(CC)CCCC)sc(CC(CC)CCCC)c5C6=O)s4)sc3c(-c3ccc(CC(CC)CCCC)s3)c3ccsc23)s1,,0.836,16.14,50.0,6.84,6.74652,1.3666666666666605,6.84,,8:12,,,,ITO/PEDOT:PSS/active layer/LiF/Al,conventional,LiF,LiF,PEDOT:PSS,PEDOT:PSS,90.0,chlorobenzene,chlorobenzene,150.0,-5.33,-3.48,,,,
62296,10.1016/j.surfin.2023.103250,10.1016/j.surfin.2023.103250,PBDB-T,PCBM@Mo2C@rGO,PBDB-T,PCBM@Mo2C@rGO,CCCCC(CC)Cc1ccc(-c2c3cc(-c4ccc(-c5sc(-c6cccs6)c6c5C(=O)c5c(CC(CC)CCCC)sc(CC(CC)CCCC)c5C6=O)s4)sc3c(-c3ccc(CC(CC)CCCC)s3)c3ccsc23)s1,,0.838,16.58,50.0,6.98,6.947019999999998,0.4724928366762465,6.98,,8:12,,,,ITO/PEDOT:PSS/active layer/LiF/Al,conventional,LiF,LiF,PEDOT:PSS,PEDOT:PSS,90.0,chlorobenzene,chlorobenzene,150.0,-5.33,-3.48,,,,
62340,10.1016/j.surfin.2024.104686,10.1016/j.surfin.2024.104686,D18,L8-BO,D18,L8-BO,CCCCCCC(CCCC)Cc1csc(-c2cc3c4nsnc4c4cc(-c5cc(CC(CCCC)CCCCCC)c(-c6cc7c(-c8cc(F)c(CC(CC)CCCC)s8)c8sccc8c(-c8cc(F)c(CC(CC)CCCC)s8)c7s6)s5)sc4c3s2)c1,CCCCCCC(CCCC)Cc1c(/C=C2\C(=O)c3cc(F)c(F)cc3C2=C(C#N)C#N)sc2c1SC1c3c(c4c(c5nsnc35)c3sc5c(CC(CCCC)CCCCCC)c(/C=C6\C(=O)c7cc(F)c(F)cc7C6=C(C#N)C#N)sc5c3n4CC(CC)CCCC)N(CC(CC)CCCC)C21,0.923,24.71,76.64,17.49,17.479537712000003,0.059818684962812,17.39,17.49,1:1.3,W/O,,,ITO/PEDOT:PSS/D18:L8-BO/PDINN/Ag,conventional,PDINN,PDINN,PEDOT:PSS,PEDOT:PSS,100.0,chloroform,chloroform,,-5.51,-2.77,,-5.68,-3.9,
62341,10.1016/j.surfin.2024.104686,10.1016/j.surfin.2024.104686,D18,L8-BO,D18,L8-BO,CCCCCCC(CCCC)Cc1csc(-c2cc3c4nsnc4c4cc(-c5cc(CC(CCCC)CCCCCC)c(-c6cc7c(-c8cc(F)c(CC(CC)CCCC)s8)c8sccc8c(-c8cc(F)c(CC(CC)CCCC)s8)c7s6)s5)sc4c3s2)c1,CCCCCCC(CCCC)Cc1c(/C=C2\C(=O)c3cc(F)c(F)cc3C2=C(C#N)C#N)sc2c1SC1c3c(c4c(c5nsnc35)c3sc5c(CC(CCCC)CCCCCC)c(/C=C6\C(=O)c7cc(F)c(F)cc7C6=C(C#N)C#N)sc5c3n4CC(CC)CCCC)N(CC(CC)CCCC)C21,0.902,25.41,76.85,17.62,17.61388167,0.0347237797956845,17.54,17.62,1:1.3,CN,CN,20 wt%,ITO/PEDOT:PSS/D18:L8-BO/PDINN/Ag,conventional,PDINN,PDINN,PEDOT:PSS,PEDOT:PSS,100.0,chloroform,chloroform,,-5.51,-2.77,,-5.68,-3.9,
62342,10.1016/j.surfin.2024.104686,10.1016/j.surfin.2024.104686,D18,L8-BO,D18,L8-BO,CCCCCCC(CCCC)Cc1csc(-c2cc3c4nsnc4c4cc(-c5cc(CC(CCCC)CCCCCC)c(-c6cc7c(-c8cc(F)c(CC(CC)CCCC)s8)c8sccc8c(-c8cc(F)c(CC(CC)CCCC)s8)c7s6)s5)sc4c3s2)c1,CCCCCCC(CCCC)Cc1c(/C=C2\C(=O)c3cc(F)c(F)cc3C2=C(C#N)C#N)sc2c1SC1c3c(c4c(c5nsnc35)c3sc5c(CC(CCCC)CCCCCC)c(/C=C6\C(=O)c7cc(F)c(F)cc7C6=C(C#N)C#N)sc5c3n4CC(CC)CCCC)N(CC(CC)CCCC)C21,0.924,25.56,77.08,18.2,18.204322752,0.0237513846153857,18.03,18.2,1:1.3,BCN,BCN,20 wt%,ITO/PEDOT:PSS/D18:L8-BO/PDINN/Ag,conventional,PDINN,PDINN,PEDOT:PSS,PEDOT:PSS,100.0,chloroform,chloroform,,-5.51,-2.77,,-5.68,-3.9,
62347,10.1016/j.surfin.2024.105663,10.1016/j.surfin.2024.105663,D18,L8-BO,D18,L8-BO,CCCCCCC(CCCC)CC1=CSC(C2=CC3=C(S2)C2=C(C=C(C4=CC(CC(CCCC)CCCCCC)=C(C5=CC6=C(C7=CC(F)=C(CC(CC)CCCC)S7)C7=C(C=CS7)C(C7=CC(F)=C(CC(CC)CCCC)S7)=C6S5)S4)S2)C2=NSN=C32)=C1,CCCCCCC(CCCC)CC1=C(/C=C2\C(=O)C3=CC(F)=C(F)C=C3C2=C(C#N)C#N)SC2=C1SC1C3=C(C4=C(C5=NSN=C35)C3=C(C5=C(S3)C(CC(CCCC)CCCCCC)=C(/C=C3\C(=O)C6=CC(F)=C(F)C=C6C3=C(C#N)C#N)S5)N4CC(CC)CCCC)N(CC(CC)CCCC)C21,0.88,28.1,74.5,18.8,18.42236,2.0087234042553166,18.8,,1:1.2,,,,,OPV,,,PEDOT:PSS,PEDOT:PSS,,,,,-5.51,-2.77,,-5.68,-3.9,
62348,10.1016/j.surfin.2024.105663,10.1016/j.surfin.2024.105663,D18,L8-BO,D18,L8-BO,CCCCCCC(CCCC)CC1=CSC(C2=CC3=C(S2)C2=C(C=C(C4=CC(CC(CCCC)CCCCCC)=C(C5=CC6=C(C7=CC(F)=C(CC(CC)CCCC)S7)C7=C(C=CS7)C(C7=CC(F)=C(CC(CC)CCCC)S7)=C6S5)S4)S2)C2=NSN=C32)=C1,CCCCCCC(CCCC)CC1=C(/C=C2\C(=O)C3=CC(F)=C(F)C=C3C2=C(C#N)C#N)SC2=C1SC1C3=C(C4=C(C5=NSN=C35)C3=C(C5=C(S3)C(CC(CCCC)CCCCCC)=C(/C=C3\C(=O)C6=CC(F)=C(F)C=C6C3=C(C#N)C#N)S5)N4CC(CC)CCCC)N(CC(CC)CCCC)C21,0.89,28.3,75.6,19.3,19.041372,1.3400414507772105,19.3,,1:1.2,,,,,OPV,,,TiO2:PEDOT:PSS,TiO2:PEDOT:PSS,,,,,-5.51,-2.77,,-5.68,-3.9,
62349,10.1016/j.surfin.2024.105663,10.1016/j.surfin.2024.105663,D18,L8-BO,D18,L8-BO,CCCCCCC(CCCC)CC1=CSC(C2=CC3=C(S2)C2=C(C=C(C4=CC(CC(CCCC)CCCCCC)=C(C5=CC6=C(C7=CC(F)=C(CC(CC)CCCC)S7)C7=C(C=CS7)C(C7=CC(F)=C(CC(CC)CCCC)S7)=C6S5)S4)S2)C2=NSN=C32)=C1,CCCCCCC(CCCC)CC1=C(/C=C2\C(=O)C3=CC(F)=C(F)C=C3C2=C(C#N)C#N)SC2=C1SC1C3=C(C4=C(C5=NSN=C35)C3=C(C5=C(S3)C(CC(CCCC)CCCCCC)=C(/C=C3\C(=O)C6=CC(F)=C(F)C=C6C3=C(C#N)C#N)S5)N4CC(CC)CCCC)N(CC(CC)CCCC)C21,0.86,26.8,63.6,14.9,14.658528,1.6206174496644288,14.9,,1:1.2,,,,,,PFN-Br,,PEDOT:PSS,PEDOT:PSS,,,,,-5.51,-2.77,,-5.68,-3.9,
62350,10.1016/j.surfin.2024.105663,10.1016/j.surfin.2024.105663,D18,L8-BO,D18,L8-BO,CCCCCCC(CCCC)CC1=CSC(C2=CC3=C(S2)C2=C(C=C(C4=CC(CC(CCCC)CCCCCC)=C(C5=CC6=C(C7=CC(F)=C(CC(CC)CCCC)S7)C7=C(C=CS7)C(C7=CC(F)=C(CC(CC)CCCC)S7)=C6S5)S4)S2)C2=NSN=C32)=C1,CCCCCCC(CCCC)CC1=C(/C=C2\C(=O)C3=CC(F)=C(F)C=C3C2=C(C#N)C#N)SC2=C1SC1C3=C(C4=C(C5=NSN=C35)C3=C(C5=C(S3)C(CC(CCCC)CCCCCC)=C(/C=C3\C(=O)C6=CC(F)=C(F)C=C6C3=C(C#N)C#N)S5)N4CC(CC)CCCC)N(CC(CC)CCCC)C21,0.87,27.5,66.7,16.2,15.957975,1.49398148148147,16.2,,1:1.2,,,,ITO/TiO2:PEDOT:PSS/D18:L8-BO/PFN-Br/Ag,,PFN-Br,,TiO2:PEDOT:PSS,TiO2:PEDOT:PSS,,,,,-5.51,-2.77,,-5.68,-3.9,
62351,10.1016/j.surfin.2024.105663,10.1016/j.surfin.2024.105663,D18,L8-BO,D18,L8-BO,CCCCCCC(CCCC)CC1=CSC(C2=CC3=C(S2)C2=C(C=C(C4=CC(CC(CCCC)CCCCCC)=C(C5=CC6=C(C7=CC(F)=C(CC(CC)CCCC)S7)C7=C(C=CS7)C(C7=CC(F)=C(CC(CC)CCCC)S7)=C6S5)S4)S2)C2=NSN=C32)=C1,CCCCCCC(CCCC)CC1=C(/C=C2\C(=O)C3=CC(F)=C(F)C=C3C2=C(C#N)C#N)SC2=C1SC1C3=C(C4=C(C5=NSN=C35)C3=C(C5=C(S3)C(CC(CCCC)CCCCCC)=C(/C=C3\C(=O)C6=CC(F)=C(F)C=C6C3=C(C#N)C#N)S5)N4CC(CC)CCCC)N(CC(CC)CCCC)C21,0.82,25.0,45.0,9.5,9.225,2.894736842105267,9.5,,1:1.2,,,,,,PFN-Br,,PEDOT:PSS,PEDOT:PSS,,,,,-5.51,-2.77,,-5.68,-3.9,
62352,10.1016/j.surfin.2024.105663,10.1016/j.surfin.2024.105663,D18,L8-BO,D18,L8-BO,CCCCCCC(CCCC)CC1=CSC(C2=CC3=C(S2)C2=C(C=C(C4=CC(CC(CCCC)CCCCCC)=C(C5=CC6=C(C7=CC(F)=C(CC(CC)CCCC)S7)C7=C(C=CS7)C(C7=CC(F)=C(CC(CC)CCCC)S7)=C6S5)S4)S2)C2=NSN=C32)=C1,CCCCCCC(CCCC)CC1=C(/C=C2\C(=O)C3=CC(F)=C(F)C=C3C2=C(C#N)C#N)SC2=C1SC1C3=C(C4=C(C5=NSN=C35)C3=C(C5=C(S3)C(CC(CCCC)CCCCCC)=C(/C=C3\C(=O)C6=CC(F)=C(F)C=C6C3=C(C#N)C#N)S5)N4CC(CC)CCCC)N(CC(CC)CCCC)C21,0.84,27.1,53.1,11.9,12.087684,1.5771764705882274,11.9,,1:1.2,,,,ITO/TiO2:PEDOT:PSS/D18:L8-BO/PFN-Br/Ag,,PFN-Br,,TiO2:PEDOT:PSS,TiO2:PEDOT:PSS,,,,,-5.51,-2.77,,-5.68,-3.9,
62353,10.1016/j.surfin.2024.105663,10.1016/j.surfin.2024.105663,D18,L8-BO,D18,L8-BO,CCCCCCC(CCCC)CC1=CSC(C2=CC3=C(S2)C2=C(C=C(C4=CC(CC(CCCC)CCCCCC)=C(C5=CC6=C(C7=CC(F)=C(CC(CC)CCCC)S7)C7=C(C=CS7)C(C7=CC(F)=C(CC(CC)CCCC)S7)=C6S5)S4)S2)C2=NSN=C32)=C1,CCCCCCC(CCCC)CC1=C(/C=C2\C(=O)C3=CC(F)=C(F)C=C3C2=C(C#N)C#N)SC2=C1SC1C3=C(C4=C(C5=NSN=C35)C3=C(C5=C(S3)C(CC(CCCC)CCCCCC)=C(/C=C3\C(=O)C6=CC(F)=C(F)C=C6C3=C(C#N)C#N)S5)N4CC(CC)CCCC)N(CC(CC)CCCC)C21,0.82,24.6,33.5,7.1,6.75762,4.822253521126753,7.1,,1:1.2,,,,,,PFN-Br,,PEDOT:PSS,PEDOT:PSS,,,,,-5.51,-2.77,,-5.68,-3.9,
62354,10.1016/j.surfin.2024.105663,10.1016/j.surfin.2024.105663,D18,L8-BO,D18,L8-BO,CCCCCCC(CCCC)CC1=CSC(C2=CC3=C(S2)C2=C(C=C(C4=CC(CC(CCCC)CCCCCC)=C(C5=CC6=C(C7=CC(F)=C(CC(CC)CCCC)S7)C7=C(C=CS7)C(C7=CC(F)=C(CC(CC)CCCC)S7)=C6S5)S4)S2)C2=NSN=C32)=C1,CCCCCCC(CCCC)CC1=C(/C=C2\C(=O)C3=CC(F)=C(F)C=C3C2=C(C#N)C#N)SC2=C1SC1C3=C(C4=C(C5=NSN=C35)C3=C(C5=C(S3)C(CC(CCCC)CCCCCC)=C(/C=C3\C(=O)C6=CC(F)=C(F)C=C6C3=C(C#N)C#N)S5)N4CC(CC)CCCC)N(CC(CC)CCCC)C21,0.83,26.9,44.5,9.6,9.935515,3.494947916666657,9.6,,1:1.2,,,,ITO/TiO2:PEDOT:PSS/D18:L8-BO/PFN-Br/Ag,,PFN-Br,,TiO2:PEDOT:PSS,TiO2:PEDOT:PSS,,,,,-5.51,-2.77,,-5.68,-3.9,
62355,10.1016/j.surfin.2024.105663,10.1016/j.surfin.2024.105663,D18,L8-BO,D18,L8-BO,CCCCCCC(CCCC)CC1=CSC(C2=CC3=C(S2)C2=C(C=C(C4=CC(CC(CCCC)CCCCCC)=C(C5=CC6=C(C7=CC(F)=C(CC(CC)CCCC)S7)C7=C(C=CS7)C(C7=CC(F)=C(CC(CC)CCCC)S7)=C6S5)S4)S2)C2=NSN=C32)=C1,CCCCCCC(CCCC)CC1=C(/C=C2\C(=O)C3=CC(F)=C(F)C=C3C2=C(C#N)C#N)SC2=C1SC1C3=C(C4=C(C5=NSN=C35)C3=C(C5=C(S3)C(CC(CCCC)CCCCCC)=C(/C=C3\C(=O)C6=CC(F)=C(F)C=C6C3=C(C#N)C#N)S5)N4CC(CC)CCCC)N(CC(CC)CCCC)C21,0.8,22.9,28.5,5.4,5.2212,3.311111111111124,5.4,,1:1.2,,,,,,,,PEDOT:PSS,PEDOT:PSS,,,,,-5.51,-2.77,,-5.68,-3.9,
62356,10.1016/j.surfin.2024.105663,10.1016/j.surfin.2024.105663,D18,L8-BO,D18,L8-BO,CCCCCCC(CCCC)CC1=CSC(C2=CC3=C(S2)C2=C(C=C(C4=CC(CC(CCCC)CCCCCC)=C(C5=CC6=C(C7=CC(F)=C(CC(CC)CCCC)S7)C7=C(C=CS7)C(C7=CC(F)=C(CC(CC)CCCC)S7)=C6S5)S4)S2)C2=NSN=C32)=C1,CCCCCCC(CCCC)CC1=C(/C=C2\C(=O)C3=CC(F)=C(F)C=C3C2=C(C#N)C#N)SC2=C1SC1C3=C(C4=C(C5=NSN=C35)C3=C(C5=C(S3)C(CC(CCCC)CCCCCC)=C(/C=C3\C(=O)C6=CC(F)=C(F)C=C6C3=C(C#N)C#N)S5)N4CC(CC)CCCC)N(CC(CC)CCCC)C21,0.81,24.7,32.2,6.6,6.442254000000002,2.390090909090875,6.6,,1:1.2,,,,ITO/TiO2:PEDOT:PSS/D18:L8-BO/PFN-Br/Ag,,PFN-Br,,TiO2:PEDOT:PSS,TiO2:PEDOT:PSS,,,,,-5.51,-2.77,,-5.68,-3.9,
62357,10.1016/j.surfin.2024.105663,10.1016/j.surfin.2024.105663,D18,L8-BO,D18,L8-BO,CCCCCCC(CCCC)CC1=CSC(C2=CC3=C(S2)C2=C(C=C(C4=CC(CC(CCCC)CCCCCC)=C(C5=CC6=C(C7=CC(F)=C(CC(CC)CCCC)S7)C7=C(C=CS7)C(C7=CC(F)=C(CC(CC)CCCC)S7)=C6S5)S4)S2)C2=NSN=C32)=C1,CCCCCCC(CCCC)CC1=C(/C=C2\C(=O)C3=CC(F)=C(F)C=C3C2=C(C#N)C#N)SC2=C1SC1C3=C(C4=C(C5=NSN=C35)C3=C(C5=C(S3)C(CC(CCCC)CCCCCC)=C(/C=C3\C(=O)C6=CC(F)=C(F)C=C6C3=C(C#N)C#N)S5)N4CC(CC)CCCC)N(CC(CC)CCCC)C21,0.79,21.9,27.5,4.8,4.757775,0.8796875000000037,4.8,,1:1.2,,,,,,,,PEDOT:PSS,PEDOT:PSS,,,,,-5.51,-2.77,,-5.68,-3.9,
62358,10.1016/j.surfin.2024.105663,10.1016/j.surfin.2024.105663,D18,L8-BO,D18,L8-BO,CCCCCCC(CCCC)CC1=CSC(C2=CC3=C(S2)C2=C(C=C(C4=CC(CC(CCCC)CCCCCC)=C(C5=CC6=C(C7=CC(F)=C(CC(CC)CCCC)S7)C7=C(C=CS7)C(C7=CC(F)=C(CC(CC)CCCC)S7)=C6S5)S4)S2)C2=NSN=C32)=C1,CCCCCCC(CCCC)CC1=C(/C=C2\C(=O)C3=CC(F)=C(F)C=C3C2=C(C#N)C#N)SC2=C1SC1C3=C(C4=C(C5=NSN=C35)C3=C(C5=C(S3)C(CC(CCCC)CCCCCC)=C(/C=C3\C(=O)C6=CC(F)=C(F)C=C6C3=C(C#N)C#N)S5)N4CC(CC)CCCC)N(CC(CC)CCCC)C21,0.8,24.7,30.9,6.1,6.105840000000001,0.0957377049180484,6.1,,1:1.2,,,,ITO/TiO2:PEDOT:PSS/D18:L8-BO/PFN-Br/Ag,,PFN-Br,,TiO2:PEDOT:PSS,TiO2:PEDOT:PSS,,,,,-5.51,-2.77,,-5.68,-3.9,
62359,10.1016/j.surfin.2024.105663,10.1016/j.surfin.2024.105663,D18,L8-BO,D18,L8-BO,CCCCCCC(CCCC)CC1=CSC(C2=CC3=C(S2)C2=C(C=C(C4=CC(CC(CCCC)CCCCCC)=C(C5=CC6=C(C7=CC(F)=C(CC(CC)CCCC)S7)C7=C(C=CS7)C(C7=CC(F)=C(CC(CC)CCCC)S7)=C6S5)S4)S2)C2=NSN=C32)=C1,CCCCCCC(CCCC)CC1=C(/C=C2\C(=O)C3=CC(F)=C(F)C=C3C2=C(C#N)C#N)SC2=C1SC1C3=C(C4=C(C5=NSN=C35)C3=C(C5=C(S3)C(CC(CCCC)CCCCCC)=C(/C=C3\C(=O)C6=CC(F)=C(F)C=C6C3=C(C#N)C#N)S5)N4CC(CC)CCCC)N(CC(CC)CCCC)C21,0.75,20.7,25.6,4.1,3.9744,3.063414634146329,4.1,,1:1.2,,,,,,,,PEDOT:PSS,PEDOT:PSS,,,,,-5.51,-2.77,,-5.68,-3.9,
62360,10.1016/j.surfin.2024.105663,10.1016/j.surfin.2024.105663,D18,L8-BO,D18,L8-BO,CCCCCCC(CCCC)CC1=CSC(C2=CC3=C(S2)C2=C(C=C(C4=CC(CC(CCCC)CCCCCC)=C(C5=CC6=C(C7=CC(F)=C(CC(CC)CCCC)S7)C7=C(C=CS7)C(C7=CC(F)=C(CC(CC)CCCC)S7)=C6S5)S4)S2)C2=NSN=C32)=C1,CCCCCCC(CCCC)CC1=C(/C=C2\C(=O)C3=CC(F)=C(F)C=C3C2=C(C#N)C#N)SC2=C1SC1C3=C(C4=C(C5=NSN=C35)C3=C(C5=C(S3)C(CC(CCCC)CCCCCC)=C(/C=C3\C(=O)C6=CC(F)=C(F)C=C6C3=C(C#N)C#N)S5)N4CC(CC)CCCC)N(CC(CC)CCCC)C21,0.8,24.0,29.4,6.1,5.6448,7.462295081967207,6.1,,1:1.2,,,,,,,,TiO2:PEDOT:PSS,TiO2:PEDOT:PSS,,,,,-5.51,-2.77,,-5.68,-3.9,
62361,10.1016/j.surfin.2025.106538,10.1016/j.surfin.2025.106538,PM6,Y6,PM6,Y6,CC1=CC(=CC(=C1)C2=C3C=CC(=C4C5=C(C=C(S5)/C=C\6/C(=O)C7=CC(=CC(=C7)F)C(=O)/C6=C\C8=CC(=C(S8)C9=CC(=CC(=C9)C)C(C)(C)C(=O)OC)C(C)(C)C(=O)OC)SC4=C3S2)C(C)(C)C(=O)OC)C(C)(C)C(=O)OC,CCCCCCCCCCCc1c(/C=C2\C(=O)c3cc(F)c(F)cc3C2=C(C#N)C#N)sc2c1sc1c3c4nsnc4c4c5sc6c(CCCCCCCCCCC)c(/C=C7\C(=O)c8cc(F)c(F)cc8C7=C(C#N)C#N)sc6c5n(CC(CC)CCCC)c4c3n(CC(CC)CCCC)c21,0.82,25.59,74.41,15.61,15.614045579999996,0.0259165919282375,15.47,15.61,,,,,ITO/ZnO or ZnO:PDA/Active layer/MoO3/Ag,inverted,ZnO,ZnO,MoO3,MoO3,,,,,-5.56,-3.65,,-5.65,-4.09,
62362,10.1016/j.surfin.2025.106538,10.1016/j.surfin.2025.106538,PM6,Y6,PM6,Y6,CC1=CC(=CC(=C1)C2=C3C=CC(=C4C5=C(C=C(S5)/C=C\6/C(=O)C7=CC(=CC(=C7)F)C(=O)/C6=C\C8=CC(=C(S8)C9=CC(=CC(=C9)C)C(C)(C)C(=O)OC)C(C)(C)C(=O)OC)SC4=C3S2)C(C)(C)C(=O)OC)C(C)(C)C(=O)OC,CCCCCCCCCCCc1c(/C=C2\C(=O)c3cc(F)c(F)cc3C2=C(C#N)C#N)sc2c1sc1c3c4nsnc4c4c5sc6c(CCCCCCCCCCC)c(/C=C7\C(=O)c8cc(F)c(F)cc8C7=C(C#N)C#N)sc6c5n(CC(CC)CCCC)c4c3n(CC(CC)CCCC)c21,0.84,26.15,75.51,16.59,16.5865266,0.0209367088607639,16.42,16.59,,,,,ITO/ZnO or ZnO:PDA/Active layer/MoO3/Ag,inverted,ZnO:PDA (5 vol. %),ZnO:PDA,MoO3,MoO3,,,,,-5.56,-3.65,,-5.65,-4.09,
62363,10.1016/j.surfin.2025.106538,10.1016/j.surfin.2025.106538,PM6,L8-BO,PM6,L8-BO,CC1=CC(=CC(=C1)C2=C3C=CC(=C4C5=C(C=C(S5)/C=C\6/C(=O)C7=CC(=CC(=C7)F)C(=O)/C6=C\C8=CC(=C(S8)C9=CC(=CC(=C9)C)C(C)(C)C(=O)OC)C(C)(C)C(=O)OC)SC4=C3S2)C(C)(C)C(=O)OC)C(C)(C)C(=O)OC,CCCCCCC(CCCC)CC1=C(/C=C2\C(=O)C3=CC(F)=C(F)C=C3C2=C(C#N)C#N)SC2=C1SC1C3=C(C4=C(C5=NSN=C35)C3=C(C5=C(S3)C(CC(CCCC)CCCCCC)=C(/C=C3\C(=O)C6=CC(F)=C(F)C=C6C3=C(C#N)C#N)S5)N4CC(CC)CCCC)N(CC(CC)CCCC)C21,0.88,26.13,75.07,17.13,17.261896079999996,0.7699712784588272,16.83,17.13,,,,,ITO/ZnO or ZnO:PDA/Active layer/MoO3/Ag,inverted,ZnO,ZnO,MoO3,MoO3,,,,,-5.56,-3.65,,-5.68,-3.9,
62364,10.1016/j.surfin.2025.106538,10.1016/j.surfin.2025.106538,PM6,L8-BO,PM6,L8-BO,CC1=CC(=CC(=C1)C2=C3C=CC(=C4C5=C(C=C(S5)/C=C\6/C(=O)C7=CC(=CC(=C7)F)C(=O)/C6=C\C8=CC(=C(S8)C9=CC(=CC(=C9)C)C(C)(C)C(=O)OC)C(C)(C)C(=O)OC)SC4=C3S2)C(C)(C)C(=O)OC)C(C)(C)C(=O)OC,CCCCCCC(CCCC)CC1=C(/C=C2\C(=O)C3=CC(F)=C(F)C=C3C2=C(C#N)C#N)SC2=C1SC1C3=C(C4=C(C5=NSN=C35)C3=C(C5=C(S3)C(CC(CCCC)CCCCCC)=C(/C=C3\C(=O)C6=CC(F)=C(F)C=C6C3=C(C#N)C#N)S5)N4CC(CC)CCCC)N(CC(CC)CCCC)C21,0.89,26.49,76.28,17.85,17.98384908,0.7498547899159518,17.64,17.85,,,,,ITO/ZnO or ZnO:PDA/Active layer/MoO3/Ag,inverted,ZnO:PDA (5 vol. %),ZnO:PDA,MoO3,MoO3,,,,,-5.56,-3.65,,-5.68,-3.9,
62365,10.1016/j.surfin.2025.106538,10.1016/j.surfin.2025.106538,PM6,L8-BO,PM6,L8-BO,CC1=CC(=CC(=C1)C2=C3C=CC(=C4C5=C(C=C(S5)/C=C\6/C(=O)C7=CC(=CC(=C7)F)C(=O)/C6=C\C8=CC(=C(S8)C9=CC(=CC(=C9)C)C(C)(C)C(=O)OC)C(C)(C)C(=O)OC)SC4=C3S2)C(C)(C)C(=O)OC)C(C)(C)C(=O)OC,CCCCCCC(CCCC)CC1=C(/C=C2\C(=O)C3=CC(F)=C(F)C=C3C2=C(C#N)C#N)SC2=C1SC1C3=C(C4=C(C5=NSN=C35)C3=C(C5=C(S3)C(CC(CCCC)CCCCCC)=C(/C=C3\C(=O)C6=CC(F)=C(F)C=C6C3=C(C#N)C#N)S5)N4CC(CC)CCCC)N(CC(CC)CCCC)C21,0.85,25.64,71.53,15.59,15.5892482,0.0048223220012812,15.49,15.59,,,,,ITO/ZnO or ZnO:PDA/Active layer/MoO3/Ag,inverted,ZnO,ZnO,MoO3,MoO3,,,,,-5.56,-3.65,,-5.68,-3.9,
62366,10.1016/j.surfin.2025.106538,10.1016/j.surfin.2025.106538,PM6,L8-BO,PM6,L8-BO,CC1=CC(=CC(=C1)C2=C3C=CC(=C4C5=C(C=C(S5)/C=C\6/C(=O)C7=CC(=CC(=C7)F)C(=O)/C6=C\C8=CC(=C(S8)C9=CC(=CC(=C9)C)C(C)(C)C(=O)OC)C(C)(C)C(=O)OC)SC4=C3S2)C(C)(C)C(=O)OC)C(C)(C)C(=O)OC,CCCCCCC(CCCC)CC1=C(/C=C2\C(=O)C3=CC(F)=C(F)C=C3C2=C(C#N)C#N)SC2=C1SC1C3=C(C4=C(C5=NSN=C35)C3=C(C5=C(S3)C(CC(CCCC)CCCCCC)=C(/C=C3\C(=O)C6=CC(F)=C(F)C=C6C3=C(C#N)C#N)S5)N4CC(CC)CCCC)N(CC(CC)CCCC)C21,0.86,26.2,73.1,16.47,16.470892,0.0054159077109917,16.33,16.47,,,,,ITO/ZnO or ZnO:PDA/Active layer/MoO3/Ag,inverted,ZnO:PDA (5 vol. %),ZnO:PDA,MoO3,MoO3,,,,,-5.56,-3.65,,-5.68,-3.9,
62367,10.1016/j.surfin.2025.106557,10.1016/j.surfin.2025.106557,PM6,Y6,PM6,Y6,CC1=CC(=CC(=C1)C2=C3C=CC(=C4C5=C(C=C(S5)/C=C\6/C(=O)C7=CC(=CC(=C7)F)C(=O)/C6=C\C8=CC(=C(S8)C9=CC(=CC(=C9)C)C(C)(C)C(=O)OC)C(C)(C)C(=O)OC)SC4=C3S2)C(C)(C)C(=O)OC)C(C)(C)C(=O)OC,CCCCCCCCCCCc1c(/C=C2\C(=O)c3cc(F)c(F)cc3C2=C(C#N)C#N)sc2c1sc1c3c4nsnc4c4c5sc6c(CCCCCCCCCCC)c(/C=C7\C(=O)c8cc(F)c(F)cc8C7=C(C#N)C#N)sc6c5n(CC(CC)CCCC)c4c3n(CC(CC)CCCC)c21,0.82,26.48,74.13,16.19,16.09629168,0.5788037059913592,,,PM6:Y6 = 1:1.2 (w/w),1-chloronaphthalene,,0.5 v/v%,,,ZnO,ZnO,MoO3,,,chloroform,,100.0,-5.56,-3.65,,-5.65,-4.09,
62368,10.1016/j.surfin.2025.106557,10.1016/j.surfin.2025.106557,PM6,Y6,PM6,Y6,CC1=CC(=CC(=C1)C2=C3C=CC(=C4C5=C(C=C(S5)/C=C\6/C(=O)C7=CC(=CC(=C7)F)C(=O)/C6=C\C8=CC(=C(S8)C9=CC(=CC(=C9)C)C(C)(C)C(=O)OC)C(C)(C)C(=O)OC)SC4=C3S2)C(C)(C)C(=O)OC)C(C)(C)C(=O)OC,CCCCCCCCCCCc1c(/C=C2\C(=O)c3cc(F)c(F)cc3C2=C(C#N)C#N)sc2c1sc1c3c4nsnc4c4c5sc6c(CCCCCCCCCCC)c(/C=C7\C(=O)c8cc(F)c(F)cc8C7=C(C#N)C#N)sc6c5n(CC(CC)CCCC)c4c3n(CC(CC)CCCC)c21,0.84,28.27,76.41,18.18,18.14492988,0.1929049504950512,,,1:1.2,1-chloronaphthalene,,0.5 v/v%,ITO/ZnO/SA/PM6:Y6/MoO3/Ag,inverted,ZnO/SA,ZnO/SA,MoO3,,,chloroform,,100.0,-5.56,-3.65,,-5.65,-4.09,
62369,10.1016/j.surfin.2025.106557,10.1016/j.surfin.2025.106557,PM6,Y6,PM6,Y6,CC1=CC(=CC(=C1)C2=C3C=CC(=C4C5=C(C=C(S5)/C=C\6/C(=O)C7=CC(=CC(=C7)F)C(=O)/C6=C\C8=CC(=C(S8)C9=CC(=CC(=C9)C)C(C)(C)C(=O)OC)C(C)(C)C(=O)OC)SC4=C3S2)C(C)(C)C(=O)OC)C(C)(C)C(=O)OC,CCCCCCCCCCCc1c(/C=C2\C(=O)c3cc(F)c(F)cc3C2=C(C#N)C#N)sc2c1sc1c3c4nsnc4c4c5sc6c(CCCCCCCCCCC)c(/C=C7\C(=O)c8cc(F)c(F)cc8C7=C(C#N)C#N)sc6c5n(CC(CC)CCCC)c4c3n(CC(CC)CCCC)c21,0.83,27.72,74.33,17.05,17.101549079999998,0.3023406451612748,,,,,,,,,ZnO/Dex,ZnO/Dex,,,,,,,-5.56,-3.65,,-5.65,-4.09,
62370,10.1016/j.surfin.2025.106557,10.1016/j.surfin.2025.106557,PM6,Y6,PM6,Y6,CC1=CC(=CC(=C1)C2=C3C=CC(=C4C5=C(C=C(S5)/C=C\6/C(=O)C7=CC(=CC(=C7)F)C(=O)/C6=C\C8=CC(=C(S8)C9=CC(=CC(=C9)C)C(C)(C)C(=O)OC)C(C)(C)C(=O)OC)SC4=C3S2)C(C)(C)C(=O)OC)C(C)(C)C(=O)OC,CCCCCCCCCCCc1c(/C=C2\C(=O)c3cc(F)c(F)cc3C2=C(C#N)C#N)sc2c1sc1c3c4nsnc4c4c5sc6c(CCCCCCCCCCC)c(/C=C7\C(=O)c8cc(F)c(F)cc8C7=C(C#N)C#N)sc6c5n(CC(CC)CCCC)c4c3n(CC(CC)CCCC)c21,0.84,26.35,73.95,16.31,16.368093000000002,0.3561802575107484,,,,,,,,,ZnO/E100,ZnO/E100,,,,,,,-5.56,-3.65,,-5.65,-4.09,
62371,10.1016/j.surfin.2025.106557,10.1016/j.surfin.2025.106557,PM6,Y6,PM6,Y6,CC1=CC(=CC(=C1)C2=C3C=CC(=C4C5=C(C=C(S5)/C=C\6/C(=O)C7=CC(=CC(=C7)F)C(=O)/C6=C\C8=CC(=C(S8)C9=CC(=CC(=C9)C)C(C)(C)C(=O)OC)C(C)(C)C(=O)OC)SC4=C3S2)C(C)(C)C(=O)OC)C(C)(C)C(=O)OC,CCCCCCCCCCCc1c(/C=C2\C(=O)c3cc(F)c(F)cc3C2=C(C#N)C#N)sc2c1sc1c3c4nsnc4c4c5sc6c(CCCCCCCCCCC)c(/C=C7\C(=O)c8cc(F)c(F)cc8C7=C(C#N)C#N)sc6c5n(CC(CC)CCCC)c4c3n(CC(CC)CCCC)c21,0.84,27.02,76.87,17.51,17.44703016,0.3596221587664245,,,,,,,,,ZnO/GeSe,ZnO/GeSe,,,,,,,-5.56,-3.65,,-5.65,-4.09,
62376,10.1016/j.surfin.2025.107594,10.1016/j.surfin.2025.107594,rr-P3HT,PC61BM,P3HT,PCBM,CCCCCCc1ccsc1,CCCCC(=O)OCC1(C2=CC=CC=C2)C3=CC=CC4=CC=CC5=CC=CC6=CC=CC7=CC=CC1=C7C6=C5C4=C3,0.51,9.3,41.0,1.92,1.9446300000000003,1.2828125000000197,1.92,,1:0.8,TiO2 NPs solution,,,ITO/[PEDOT:PSS (1 mL) + TiO2 NPs (100 μL)]/rr-P3HT:PC61BM/LiF/Al,conventional,LiF,LiF,PEDOT:PSS + TiO2 NPs,PEDOT:PSS,,"1,2-dichlorobenzene",,120.0,-5.01,-3.12,,-6.1,-3.7,
62377,10.1016/j.surfin.2025.107594,10.1016/j.surfin.2025.107594,rr-P3HT,PC61BM,P3HT,PCBM,CCCCCCc1ccsc1,CCCCC(=O)OCC1(C2=CC=CC=C2)C3=CC=CC4=CC=CC5=CC=CC6=CC=CC7=CC=CC1=C7C6=C5C4=C3,0.5,10.5,39.0,2.05,2.0475,0.1219512195121925,2.05,,1:0.8,TiO2 NPs solution,,,ITO/[PEDOT:PSS (1 mL) + TiO2 NPs (75 μL)]/rr-P3HT:PC61BM/LiF/Al,conventional,LiF,LiF,PEDOT:PSS + TiO2 NPs,PEDOT:PSS,,"1,2-dichlorobenzene",,120.0,-5.01,-3.12,,-6.1,-3.7,
62378,10.1016/j.surfin.2025.107594,10.1016/j.surfin.2025.107594,rr-P3HT,PC61BM,P3HT,PCBM,CCCCCCc1ccsc1,CCCCC(=O)OCC1(C2=CC=CC=C2)C3=CC=CC4=CC=CC5=CC=CC6=CC=CC7=CC=CC1=C7C6=C5C4=C3,0.53,12.3,44.0,2.86,2.868360000000001,0.2923076923077284,2.86,,1:0.8,,,,ITO/[PEDOT:PSS (1 mL) + TiO2 NPs (50 μL)]/rr-P3HT:PC61BM/LiF/Al,conventional,LiF,LiF,PEDOT:PSS + TiO2 NPs,PEDOT:PSS,,"1,2-dichlorobenzene",,,-5.01,-3.12,,-6.1,-3.7,
62379,10.1016/j.surfin.2025.107594,10.1016/j.surfin.2025.107594,rr-P3HT,PC61BM,P3HT,PCBM,CCCCCCc1ccsc1,CCCCC(=O)OCC1(C2=CC=CC=C2)C3=CC=CC4=CC=CC5=CC=CC6=CC=CC7=CC=CC1=C7C6=C5C4=C3,0.54,13.4,50.0,3.63,3.618,0.3305785123966823,3.63,,1:0.8,,,,ITO/[PEDOT:PSS (1 mL) + TiO2 NPs (25 μL)]/rr-P3HT:PC61BM/LiF/Al,conventional,LiF,LiF,PEDOT:PSS + TiO2 NPs,PEDOT:PSS,,"1,2-dichlorobenzene",,,-5.01,-3.12,,-6.1,-3.7,
62380,10.1016/j.surfin.2025.107594,10.1016/j.surfin.2025.107594,rr-P3HT,PC61BM,P3HT,PCBM,CCCCCCc1ccsc1,CCCCC(=O)OCC1(C2=CC=CC=C2)C3=CC=CC4=CC=CC5=CC=CC6=CC=CC7=CC=CC1=C7C6=C5C4=C3,0.51,12.4,42.0,2.69,2.65608,1.2609665427509191,2.69,,1:0.8,TiO2 NPs solution,,,ITO/[PEDOT:PSS (1 mL) + TiO2 NPs (20 μL)]/rr-P3HT:PC61BM/LiF/Al,conventional,LiF,LiF,PEDOT:PSS + TiO2 NPs,PEDOT:PSS,,"1,2-dichlorobenzene",,120.0,-5.01,-3.12,,-6.1,-3.7,
62381,10.1016/j.surfin.2025.107594,10.1016/j.surfin.2025.107594,rr-P3HT,PC61BM,P3HT,PCBM,CCCCCCc1ccsc1,CCCCC(=O)OCC1(C2=CC=CC=C2)C3=CC=CC4=CC=CC5=CC=CC6=CC=CC7=CC=CC1=C7C6=C5C4=C3,0.52,11.1,42.0,2.51,2.42424,3.4167330677290684,2.51,,1:0.8,TiO2 NPs solution,,,ITO/[PEDOT:PSS (1 mL) + TiO2 NPs (15 μL)]/rr-P3HT:PC61BM/LiF/Al,conventional,LiF,LiF,PEDOT:PSS + TiO2 NPs,PEDOT:PSS,,"1,2-dichlorobenzene",,120.0,-5.01,-3.12,,-6.1,-3.7,
62382,10.1016/j.surfin.2025.107594,10.1016/j.surfin.2025.107594,rr-P3HT,PC61BM,P3HT,PCBM,CCCCCCc1ccsc1,CCCCC(=O)OCC1(C2=CC=CC=C2)C3=CC=CC4=CC=CC5=CC=CC6=CC=CC7=CC=CC1=C7C6=C5C4=C3,0.53,9.7,45.0,2.3,2.31345,0.5847826086956602,2.3,,1:0.8,,,,ITO/PEDOT:PSS/rr-P3HT:PC61BM/LiF/Al,conventional,LiF,LiF,PEDOT:PSS,PEDOT:PSS,,"1,2-dichlorobenzene",,,-5.01,-3.12,,-6.1,-3.7,
62383,10.1016/j.surfin.2025.107594,10.1016/j.surfin.2025.107594,Bis-Hfl-NTCDI,C60,Bis-Hfl-NTCDI,Fullerene,,c12c3c4c5c1c1c6c7c2c2c8c3c3c9c4c4c%10c5c5c1c1c6c6c%11c7c2c2c7c8c3c3c8c9c4c4c9c%10c5c5c1c1c6c6c%11c2c2c7c3c3c8c4c4c9c5c1c1c6c2c3c41,,,,7.92,,,,,,,,,,,,,PEDOT:PSS modified by TiO2+ZrO2,PEDOT:PSS modified by TiO2+ZrO2,,,,,,,,,,
62384,10.1016/j.surfin.2025.107594,10.1016/j.surfin.2025.107594,P3HT,PCBM,P3HT,PCBM,CCCCCCc1cc(C)sc1C,CCCCC(=O)OCC1(C2=CC=CC=C2)C3=CC=CC4=CC=CC5=CC=CC6=CC=CC7=CC=CC1=C7C6=C5C4=C3,,,,3.68,,,,,,,,,,,,,PEDOT:PSS modified by Fe2O3 NPs (0.7 wt.%),PEDOT:PSS modified by Fe2O3,,,,,-5.01,-3.12,,-6.1,-3.7,
62385,10.1016/j.surfin.2025.107594,10.1016/j.surfin.2025.107594,P3HT,ICBA,P3HT,ICBA,CCCCCCc1cc(C)sc1C,c1ccc2c(c1)C1CC2C23c4c5c6c7c8c9c(c%10c%11c2c2c4c4c%12c5c5c6c6c8c8c%13c%14c%15c%16c%17c%18c%19c%20c%21c%22c%23c(c%14c%14c%24c%23c%23c%22c%22c%20c(c2c%22c%11c%23c%10c%24c9c%148)c4c%19c%12c%17c5c%16c%136)C%152C4CC(c5ccccc54)C%18%212)C713,,,,4.2,,,,,,,,,,,,,PEDOT:PSS modified by NiOx sol-gel (5:1 v/v),PEDOT:PSS modified by NiOx,,,,,-5.01,-3.12,,,,
62386,10.1016/j.surfin.2025.107594,10.1016/j.surfin.2025.107594,P3HT,PCBM,P3HT,PCBM,CCCCCCc1cc(C)sc1C,CCCCC(=O)OCC1(C2=CC=CC=C2)C3=CC=CC4=CC=CC5=CC=CC6=CC=CC7=CC=CC1=C7C6=C5C4=C3,,,,3.63,,,,,,,,,,,,,PEDOT:PSS layer modified by FMoS2,PEDOT:PSS modified by FMoS2,,,,,-5.01,-3.12,,-6.1,-3.7,
62387,10.1016/j.surfin.2025.107594,10.1016/j.surfin.2025.107594,P3HT,PC61BM,P3HT,PCBM,CCCCCCc1cc(C)sc1C,CCCCC(=O)OCC1(C2=CC=CC=C2)C3=CC=CC4=CC=CC5=CC=CC6=CC=CC7=CC=CC1=C7C6=C5C4=C3,,,,3.29,,,,,,,,,,,,,PEDOT:PSS modified by MoO3,PEDOT:PSS modified by MoO3,,,,,-5.01,-3.12,,-6.1,-3.7,
62388,10.1016/j.surfin.2025.107594,10.1016/j.surfin.2025.107594,rr-P3HT,PC61BM,PTB7-Th,PC70BM,CCCCC(CC)COC(=O)c1sc2c(-c3cc4c(-c5ccc(CC(CC)CCCC)s5)c5sc(C)cc5c(-c5ccc(CC(CC)CCCC)s5)c4s3)sc(C)c2c1F,CCCCC(=O)OCC1(C2=CC=CC=C2)C3=CC=CC4=CC=CC5=CC=CC6=CC=C7C=CC=CC8=CC=CC1=C8C7=C6C5=C4C3,,,,3.63,,,,,,,,,,,,,PEDOT:PSS layer modified by V2O5,PEDOT:PSS modified by V2O5,,,,,-5.21,-3.6,,-6.1,-3.9,
62389,10.1016/j.surfin.2025.107594,10.1016/j.surfin.2025.107594,rr-P3HT,PC61BM,PBDB-TF,IT-4F,CCCCC(CC)Cc1sc(-c2c3cc(-c4ccc(-c5sc(-c6ccc(C)s6)c6c5C(=O)c5c(CC(CC)CCCC)sc(CC(CC)CCCC)c5C6=O)s4)sc3c(-c3cc(F)c(CC(CC)CCCC)s3)c3cc(C)sc23)cc1F,CCCCCCc1ccc(C2(c3ccc(CCCCCC)cc3)c3cc4c(cc3-c3sc5cc(/C=C6\C(=O)c7cc(F)c(F)cc7C6=C(C#N)C#N)sc5c32)C(c2ccc(CCCCCC)cc2)(c2ccc(CCCCCC)cc2)c2c-4sc3cc(/C=C4\C(=O)c5cc(F)c(F)cc5C4=C(C#N)C#N)sc23)cc1,,,,3.63,,,,,,,,,,,,,PEDOT:PSS layer modified by WOx,PEDOT:PSS modified by WOx,,,,,-5.49,-3.64,,-5.66,-4.14,
62390,10.1016/j.surfin.2026.108697,10.1016/j.surfin.2026.108697,PBDB-T,PCBM,PBDB-T,PCBM,CCCCC(CC)Cc1ccc(-c2c3cc(-c4ccc(-c5sc(-c6ccc(C)s6)c6c5C(=O)c5c(CC(CC)CCCC)sc(CC(CC)CCCC)c5C6=O)s4)sc3c(-c3ccc(CC(CC)CCCC)s3)c3cc(C)sc23)s1,CCCCC(=O)OCC1(C2=CC=CC=C2)C3=CC=CC4=CC=CC5=CC=CC6=CC=CC7=CC=CC1=C7C6=C5C4=C3,0.814,11.5,68.6,6.47,6.421645999999998,0.7473570324575203,6.47,6.47,3:2,,,,ITO/PEDOT:PSS/active layer/LiF/Al,conventional,LiF,LiF,PEDOT:PSS,PEDOT:PSS,90.0,chlorobenzene,chlorobenzene,150.0,-5.33,-3.48,,-6.1,-3.7,
62391,10.1016/j.surfin.2026.108697,10.1016/j.surfin.2026.108697,PBDB-T,PCBM,PBDB-T,PCBM,CCCCC(CC)Cc1ccc(-c2c3cc(-c4ccc(-c5sc(-c6ccc(C)s6)c6c5C(=O)c5c(CC(CC)CCCC)sc(CC(CC)CCCC)c5C6=O)s4)sc3c(-c3ccc(CC(CC)CCCC)s3)c3cc(C)sc23)s1,CCCCC(=O)OCC1(C2=CC=CC=C2)C3=CC=CC4=CC=CC5=CC=CC6=CC=CC7=CC=CC1=C7C6=C5C4=C3,0.831,13.3,66.5,7.36,7.3497795,0.1388654891304343,7.36,7.36,3:2,Bi₂S₃,,,ITO/PEDOT:PSS/active layer/LiF/Al,conventional,LiF,LiF,PEDOT:PSS,PEDOT:PSS,90.0,chlorobenzene,chlorobenzene,150.0,-5.33,-3.48,,-6.1,-3.7,
62392,10.1016/j.surfin.2026.108697,10.1016/j.surfin.2026.108697,PBDB-T,PCBM,PBDB-T,PCBM,CCCCC(CC)Cc1ccc(-c2c3cc(-c4ccc(-c5sc(-c6ccc(C)s6)c6c5C(=O)c5c(CC(CC)CCCC)sc(CC(CC)CCCC)c5C6=O)s4)sc3c(-c3ccc(CC(CC)CCCC)s3)c3cc(C)sc23)s1,CCCCC(=O)OCC1(C2=CC=CC=C2)C3=CC=CC4=CC=CC5=CC=CC6=CC=CC7=CC=CC1=C7C6=C5C4=C3,0.836,14.4,68.5,8.25,8.246304,0.0447999999999963,8.25,8.25,3:2,GO,,,ITO/PEDOT:PSS/active layer/LiF/Al,conventional,LiF,LiF,PEDOT:PSS,PEDOT:PSS,90.0,chlorobenzene,chlorobenzene,150.0,-5.33,-3.48,,-6.1,-3.7,
62393,10.1016/j.surfin.2026.108697,10.1016/j.surfin.2026.108697,PBDB-T,PCBM,PBDB-T,PCBM,CCCCC(CC)Cc1ccc(-c2c3cc(-c4ccc(-c5sc(-c6ccc(C)s6)c6c5C(=O)c5c(CC(CC)CCCC)sc(CC(CC)CCCC)c5C6=O)s4)sc3c(-c3ccc(CC(CC)CCCC)s3)c3cc(C)sc23)s1,CCCCC(=O)OCC1(C2=CC=CC=C2)C3=CC=CC4=CC=CC5=CC=CC6=CC=CC7=CC=CC1=C7C6=C5C4=C3,0.838,14.9,69.6,8.67,8.6903952,0.2352387543252525,8.67,8.67,3:2,CNT,,,ITO/PEDOT:PSS/active layer/LiF/Al,conventional,LiF,LiF,PEDOT:PSS,PEDOT:PSS,90.0,chlorobenzene,chlorobenzene,150.0,-5.33,-3.48,,-6.1,-3.7,
62394,10.1016/j.surfin.2026.108697,10.1016/j.surfin.2026.108697,PBDB-T,PCBM,PBDB-T,PCBM,CCCCC(CC)Cc1ccc(-c2c3cc(-c4ccc(-c5sc(-c6ccc(C)s6)c6c5C(=O)c5c(CC(CC)CCCC)sc(CC(CC)CCCC)c5C6=O)s4)sc3c(-c3ccc(CC(CC)CCCC)s3)c3cc(C)sc23)s1,CCCCC(=O)OCC1(C2=CC=CC=C2)C3=CC=CC4=CC=CC5=CC=CC6=CC=CC7=CC=CC1=C7C6=C5C4=C3,0.843,15.8,67.7,9.07,9.0172338,0.5817662624035352,9.07,9.07,3:2,Bi?S?@GO,,,ITO/PEDOT:PSS/active layer/LiF/Al,conventional,LiF,LiF,PEDOT:PSS,PEDOT:PSS,90.0,chlorobenzene,chlorobenzene,150.0,-5.33,-3.48,,-6.1,-3.7,
62395,10.1016/j.surfin.2026.108697,10.1016/j.surfin.2026.108697,PBDB-T,PCBM,PBDB-T,PCBM,CCCCC(CC)Cc1ccc(-c2c3cc(-c4ccc(-c5sc(-c6ccc(C)s6)c6c5C(=O)c5c(CC(CC)CCCC)sc(CC(CC)CCCC)c5C6=O)s4)sc3c(-c3ccc(CC(CC)CCCC)s3)c3cc(C)sc23)s1,CCCCC(=O)OCC1(C2=CC=CC=C2)C3=CC=CC4=CC=CC5=CC=CC6=CC=CC7=CC=CC1=C7C6=C5C4=C3,0.846,16.8,67.0,9.51,9.522576,0.1322397476340802,9.51,9.51,3:2,Bi?S?@CNT,,1.5 wt%,ITO/PEDOT:PSS/active layer/LiF/Al,conventional,LiF,LiF,PEDOT:PSS,PEDOT:PSS,90.0,chlorobenzene,chlorobenzene,150.0,-5.33,-3.48,,-6.1,-3.7,
62398,10.1016/j.synthmet.2019.116231,10.1016/j.synthmet.2019.116231,P1,[70]PCBM,P1,PC70BM,CCCCCCCCc1cc(-c2c(-c3cccs3)sc3c(-c4cc(CCCCCCCC)c(CCCCCCCC)s4)c(-c4ccc(-c5cccc6nsnc56)s4)sc23)sc1CCCCCCCC,CCCCC(=O)OCC1(C2=CC=CC=C2)C3=CC=CC4=CC=CC5=CC=CC6=CC=C7C=CC=CC8=CC=CC1=C8C7=C6C5=C4C3,0.843,8.5,48.0,3.4,3.4394399999999994,1.1599999999999846,,,,"1,8-octanedithiol (ODT)",ODT,,ITO/PEDOT:PSS/active layer/Mg/Al,conventional,,,PEDOT:PSS,PEDOT:PSS,,,,,,,,-6.1,-3.9,
62399,10.1016/j.synthmet.2019.116231,10.1016/j.synthmet.2019.116231,P2,[70]PCBM,P2,PC70BM,,CCCCC(=O)OCC1(C2=CC=CC=C2)C3=CC=CC4=CC=CC5=CC=CC6=CC=C7C=CC=CC8=CC=CC1=C8C7=C6C5=C4C3,0.872,3.3,52.0,1.5,1.496352,0.2432000000000063,,,,"1,8-octanedithiol (ODT)",ODT,,ITO/PEDOT:PSS/active layer/Mg/Al,conventional,,,PEDOT:PSS,PEDOT:PSS,,,,,,,,-6.1,-3.9,
62400,10.1016/j.synthmet.2019.116231,10.1016/j.synthmet.2019.116231,P3,[70]PCBM,P3,PC70BM,CCCCCCc1csc(-c2ccc(-c3cc(CCCCCC)c(/C=C/c4csc(-c5cc6c(OCC(CC)CCCC)c7sc(-c8ccc(C9=C%10C(=O)N(CC(CC)CCCC)C(c%11ccc(-c%12cc%13c(OCC(CC)CCCC)c%14sccc%14c(OCC(CC)CCCC)c%13s%12)s%11)=C%10C(=O)N9CC(CC)CCCC)s8)cc7c(OCC(CC)CCCC)c6s5)c4)s3)c3nsnc23)c1,CCCCC(=O)OCC1(C2=CC=CC=C2)C3=CC=CC4=CC=CC5=CC=CC6=CC=C7C=CC=CC8=CC=CC1=C8C7=C6C5=C4C3,0.723,9.1,53.0,3.5,3.487029,0.3705999999999955,,,,"1,8-octanedithiol (ODT)",ODT,,ITO/PEDOT:PSS/active layer/Mg/Al,conventional,,,PEDOT:PSS,PEDOT:PSS,,,,,,,,-6.1,-3.9,
62401,10.1016/j.synthmet.2019.116231,10.1016/j.synthmet.2019.116231,P4,[70]PCBM,P4,PC70BM,,CCCCC(=O)OCC1(C2=CC=CC=C2)C3=CC=CC4=CC=CC5=CC=CC6=CC=C7C=CC=CC8=CC=CC1=C8C7=C6C5=C4C3,0.72,15.7,62.0,7.0,7.00848,0.1211428571428514,,,,"1,8-octanedithiol (ODT)",ODT,,ITO/PEDOT:PSS/active layer/Mg/Al,conventional,,,PEDOT:PSS,PEDOT:PSS,,,,,,,,-6.1,-3.9,
62402,10.1016/j.synthmet.2020.116307,10.1016/j.synthmet.2020.116307,ID(EDBT2TH)2,PC71BM,ID(EDBT2TH)2,PC71BM,,COC(=O)CCCC1(c2ccccc2)C23c4c5ccc6c7cc8c9c%10c(cc%11cc%12c%13c%14c(cc%15c%16ccc-5c2c%16c2c5c%16c%17c(c(c46)c7c9c%17c4c%10c%11c%13c4c%16c%14c%152)C513)C%12)C8,0.57,4.87,47.0,1.3,1.304673,0.3594615384615328,,1.3,1:1,,,,ITO/PEDOT:PSS/small molecule:PC71BM/PFN/Al,conventional,PFN,PFN,PEDOT:PSS,PEDOT:PSS,,chlorobenzene,chlorobenzene,100.0,,,,-5.9,-3.9,
62403,10.1016/j.synthmet.2020.116307,10.1016/j.synthmet.2020.116307,ID(EDBT3T)2,PC71BM,ID(EDBT3T)2,PC71BM,,COC(=O)CCCC1(c2ccccc2)C23c4c5ccc6c7cc8c9c%10c(cc%11cc%12c%13c%14c(cc%15c%16ccc-5c2c%16c2c5c%16c%17c(c(c46)c7c9c%17c4c%10c%11c%13c4c%16c%14c%152)C513)C%12)C8,0.61,6.22,37.0,1.4,1.4038539999999995,0.2752857142857001,,1.4,1:1,,,,ITO/PEDOT:PSS/small molecule:PC71BM/PFN/Al,conventional,PFN,PFN,PEDOT:PSS,PEDOT:PSS,,chlorobenzene,chlorobenzene,100.0,,,,-5.9,-3.9,
62408,10.1016/j.synthmet.2020.116505,10.1016/j.synthmet.2020.116505,PTB7-Th,1,PTB7-Th,1,CCCCC(CC)COC(=O)c1sc2csc(-c3cc4c(-c5ccc(CC(CC)CCCC)s5)c5sccc5c(-c5ccc(CC(CC)CCCC)s5)c4s3)c2c1F,CCCCC(CC)CN1C(=O)c2cccc3c(-c4ccc5c6c(cccc46)C(=O)N(CC(CC)CCCC)C5=O)ccc(c23)C1=O,0.88,6.9,42.9,2.6,2.604888,0.1879999999999916,2.6,,1:1,,,,inverted,inverted,PFN-OX,PFN-OX,MoOx,MoO3,60.0,CB,chlorobenzene,,-5.21,-3.6,,,,
62409,10.1016/j.synthmet.2020.116505,10.1016/j.synthmet.2020.116505,PTB7-Th,1,PTB7-Th,1,CCCCC(CC)COC(=O)c1sc2csc(-c3cc4c(-c5ccc(CC(CC)CCCC)s5)c5sccc5c(-c5ccc(CC(CC)CCCC)s5)c4s3)c2c1F,CCCCC(CC)CN1C(=O)c2cccc3c(-c4ccc5c6c(cccc46)C(=O)N(CC(CC)CCCC)C5=O)ccc(c23)C1=O,0.86,7.4,47.5,3.0,3.0229000000000004,0.7633333333333454,2.7,3.0,1:1,,,,inverted,inverted,PFN-OX,PFN-OX,MoOx,MoO3,90.0,CB,chlorobenzene,,-5.21,-3.6,,,,
62410,10.1016/j.synthmet.2020.116505,10.1016/j.synthmet.2020.116505,PTB7-Th,1,PTB7-Th,1,CCCCC(CC)COC(=O)c1sc2csc(-c3cc4c(-c5ccc(CC(CC)CCCC)s5)c5sccc5c(-c5ccc(CC(CC)CCCC)s5)c4s3)c2c1F,CCCCC(CC)CN1C(=O)c2cccc3c(-c4ccc5c6c(cccc46)C(=O)N(CC(CC)CCCC)C5=O)ccc(c23)C1=O,0.86,6.3,40.2,2.2,2.178036,0.9983636363636408,2.2,,1:1,,,,inverted,inverted,PFN-OX,PFN-OX,MoOx,MoO3,100.0,CB,chlorobenzene,,-5.21,-3.6,,,,
62411,10.1016/j.synthmet.2020.116505,10.1016/j.synthmet.2020.116505,PTB7-Th,1,PTB7-Th,1,CCCCC(CC)COC(=O)c1sc2csc(-c3cc4c(-c5ccc(CC(CC)CCCC)s5)c5sccc5c(-c5ccc(CC(CC)CCCC)s5)c4s3)c2c1F,CCCCC(CC)CN1C(=O)c2cccc3c(-c4ccc5c6c(cccc46)C(=O)N(CC(CC)CCCC)C5=O)ccc(c23)C1=O,0.88,4.9,37.7,1.6,1.6256240000000002,1.6015000000000057,1.6,,1:1,,,,inverted,inverted,PFN-OX,PFN-OX,MoOx,MoO3,110.0,CB,chlorobenzene,,-5.21,-3.6,,,,
62412,10.1016/j.synthmet.2020.116505,10.1016/j.synthmet.2020.116505,PTB7-Th,1,PTB7-Th,1,CCCCC(CC)COC(=O)c1sc2csc(-c3cc4c(-c5ccc(CC(CC)CCCC)s5)c5sccc5c(-c5ccc(CC(CC)CCCC)s5)c4s3)c2c1F,CCCCC(CC)CN1C(=O)c2cccc3c(-c4ccc5c6c(cccc46)C(=O)N(CC(CC)CCCC)C5=O)ccc(c23)C1=O,0.84,5.0,37.7,1.6,1.5834000000000004,1.0374999999999828,1.6,,1:1,,,,inverted,inverted,PFN-OX,PFN-OX,MoOx,MoO3,150.0,CB,chlorobenzene,,-5.21,-3.6,,,,
62413,10.1016/j.synthmet.2020.116508,10.1016/j.synthmet.2020.116508,P1,[70]PCBM,P1,PC70BM,CCCCCCCCc1cc(-c2c(-c3cccs3)sc3c(-c4cc(CCCCCCCC)c(CCCCCCCC)s4)c(-c4ccc(-c5cccc6nsnc56)s4)sc23)sc1CCCCCCCC,CCCCC(=O)OCC1(C2=CC=CC=C2)C3=CC=CC4=CC=CC5=CC=CC6=CC=C7C=CC=CC8=CC=CC1=C8C7=C6C5=C4C3,0.837,15.6,63.0,8.2,8.226036,0.3175121951219668,,,1:1.5,,,,inverted,inverted,ZnO,ZnO,MoO3,MoO3,,"1,2,4-trichlorobenzene","1,2,4-trichlorobenzene",,,,,-6.1,-3.9,
62414,10.1016/j.synthmet.2020.116508,10.1016/j.synthmet.2020.116508,P1,IT-4F,P1,IT-4F,CCCCCCCCc1cc(-c2c(-c3cccs3)sc3c(-c4cc(CCCCCCCC)c(CCCCCCCC)s4)c(-c4ccc(-c5cccc6nsnc56)s4)sc23)sc1CCCCCCCC,CCCCCCc1ccc(C2(c3ccc(CCCCCC)cc3)c3cc4c(cc3-c3sc5cc(/C=C6\C(=O)c7cc(F)c(F)cc7C6=C(C#N)C#N)sc5c32)C(c2ccc(CCCCCC)cc2)(c2ccc(CCCCCC)cc2)c2c-4sc3cc(/C=C4\C(=O)c5cc(F)c(F)cc5C4=C(C#N)C#N)sc23)cc1,0.74,21.6,55.0,8.8,8.7912,0.1000000000000091,,,1:1.5,,,,inverted,inverted,ZnO,ZnO,MoO3,MoO3,,"1,2,4-trichlorobenzene","1,2,4-trichlorobenzene",,,,,-5.66,-4.14,
62415,10.1016/j.synthmet.2020.116513,10.1016/j.synthmet.2020.116513,PDTSTPD,PC71BM,PDTSTPD,PC71BM,CCCCCCCCN1C(=O)c2csc(-c3cc4c(s3)-c3sccc3[Si]4(CC(CC)CCCC)CC(CC)CCCC)c2C1=O,COC(=O)CCCC1(c2ccccc2)C23c4c5ccc6c7cc8c9c%10c(cc%11cc%12c%13c%14c(cc%15c%16ccc-5c2c%16c2c5c%16c%17c(c(c46)c7c9c%17c4c%10c%11c%13c4c%16c%14c%152)C513)C%12)C8,0.72,7.1,44.0,2.2,2.24928,2.23999999999998,,,1:2,3 %DIO + 4 %MeN,DIO+MeN,3 %,inverted,inverted,ZnO,,MoOx,,,Xylenes,o-xylene,,-5.57,-3.88,,-5.9,-3.9,
62416,10.1016/j.synthmet.2020.116513,10.1016/j.synthmet.2020.116513,PDTSTPD,PC71BM,PDTSTPD,PC71BM,CCCCCCCCN1C(=O)c2csc(-c3cc4c(s3)-c3sccc3[Si]4(CC(CC)CCCC)CC(CC)CCCC)c2C1=O,COC(=O)CCCC1(c2ccccc2)C23c4c5ccc6c7cc8c9c%10c(cc%11cc%12c%13c%14c(cc%15c%16ccc-5c2c%16c2c5c%16c%17c(c(c46)c7c9c%17c4c%10c%11c%13c4c%16c%14c%152)C513)C%12)C8,0.83,8.3,50.0,3.4,3.4445,1.3088235294117578,,,1:2,3 %DIO + 8 %Tetra,DIO+Tetra,3 %,inverted,inverted,ZnO,,MoOx,,,Xylenes,o-xylene,,-5.57,-3.88,,-5.9,-3.9,
62417,10.1016/j.synthmet.2020.116513,10.1016/j.synthmet.2020.116513,PDTSTPD,PC71BM,PDTSTPD,PC71BM,CCCCCCCCN1C(=O)c2csc(-c3cc4c(s3)-c3sccc3[Si]4(CC(CC)CCCC)CC(CC)CCCC)c2C1=O,COC(=O)CCCC1(c2ccccc2)C23c4c5ccc6c7cc8c9c%10c(cc%11cc%12c%13c%14c(cc%15c%16ccc-5c2c%16c2c5c%16c%17c(c(c46)c7c9c%17c4c%10c%11c%13c4c%16c%14c%152)C513)C%12)C8,0.66,2.7,45.0,0.8,0.8019000000000002,0.2375000000000154,,,1:2,3 %DIO + 8 %Tetra,DIO+Tetra,3 %,inverted,inverted,ZnO,,MoOx,,,Xylenes,o-xylene,,-5.57,-3.88,,-5.9,-3.9,
62418,10.1016/j.synthmet.2020.116513,10.1016/j.synthmet.2020.116513,PDTSTPD,PC71BM,PDTSTPD,PC71BM,CCCCCCCCN1C(=O)c2csc(-c3cc4c(s3)-c3sccc3[Si]4(CC(CC)CCCC)CC(CC)CCCC)c2C1=O,COC(=O)CCCC1(c2ccccc2)C23c4c5ccc6c7cc8c9c%10c(cc%11cc%12c%13c%14c(cc%15c%16ccc-5c2c%16c2c5c%16c%17c(c(c46)c7c9c%17c4c%10c%11c%13c4c%16c%14c%152)C513)C%12)C8,0.84,8.0,58.0,3.9,3.8976,0.0615384615384661,,,1:2,8 %Tetra + 4 %DPE,Tetra+DPE,8 %,inverted,inverted,ZnO,,MoOx,,,Mesytilene,mesitylene,,-5.57,-3.88,,-5.9,-3.9,
62419,10.1016/j.synthmet.2020.116513,10.1016/j.synthmet.2020.116513,PDTSTPD,PC71BM,PDTSTPD,PC71BM,CCCCCCCCN1C(=O)c2csc(-c3cc4c(s3)-c3sccc3[Si]4(CC(CC)CCCC)CC(CC)CCCC)c2C1=O,COC(=O)CCCC1(c2ccccc2)C23c4c5ccc6c7cc8c9c%10c(cc%11cc%12c%13c%14c(cc%15c%16ccc-5c2c%16c2c5c%16c%17c(c(c46)c7c9c%17c4c%10c%11c%13c4c%16c%14c%152)C513)C%12)C8,0.8,6.6,51.0,2.7,2.6928,0.2666666666666701,,,1:2,8 %Tetra + 4 %DPE,Tetra+DPE,8 %,inverted,inverted,ZnO,,MoOx,,,Mesytilene,mesitylene,,-5.57,-3.88,,-5.9,-3.9,
62420,10.1016/j.synthmet.2020.116513,10.1016/j.synthmet.2020.116513,PDTSTPD,PC71BM,PDTSTPD,PC71BM,CCCCCCCCN1C(=O)c2csc(-c3cc4c(s3)-c3sccc3[Si]4(CC(CC)CCCC)CC(CC)CCCC)c2C1=O,COC(=O)CCCC1(c2ccccc2)C23c4c5ccc6c7cc8c9c%10c(cc%11cc%12c%13c%14c(cc%15c%16ccc-5c2c%16c2c5c%16c%17c(c(c46)c7c9c%17c4c%10c%11c%13c4c%16c%14c%152)C513)C%12)C8,0.87,8.3,58.0,4.2,4.18818,0.2814285714285753,,,1:2,4 %MeN + 4 %DPE,MeN+DPE,4 %,inverted,inverted,ZnO,,MoOx,,,"1,2,4-TMB","1,2,4-trimethylbenzene",,-5.57,-3.88,,-5.9,-3.9,
62421,10.1016/j.synthmet.2020.116513,10.1016/j.synthmet.2020.116513,PDTSTPD,PC61BM,PDTSTPD,PC61BM,CCCCCCCCN1C(=O)c2csc(-c3cc4c(s3)-c3sccc3[Si]4(CC(CC)CCCC)CC(CC)CCCC)c2C1=O,COC(=O)CCCC1(c2ccccc2)C23c4c5c6c7c8c9c(c%10c%11c2c2c%12c4c4c%13c5c5c7c7c8c8c%14c9c%10c9c%10c%11c2c2c%11c%12c4c4c%12c%13c5c5c7c7c8c8c%14c9c9c%10c2c2c%11c4c4c%12c5c7c5c8c9c2c45)C613,0.85,5.3,48.0,2.2,2.1624,1.7090909090909223,,,1:2,4 %MeN + 4 %DPE,MeN+DPE,4 %,inverted,inverted,ZnO,,MoOx,,,"1,2,4-TMB","1,2,4-trimethylbenzene",,-5.57,-3.88,,-6.1,-3.7,
62426,10.1016/j.synthmet.2020.116565,10.1016/j.synthmet.2020.116565,P3HT,[60]PCBM,P3HT,PCBM,CCCCCCc1ccsc1,CCCCC(=O)OCC1(C2=CC=CC=C2)C3=CC=CC4=CC=CC5=CC=CC6=CC=CC7=CC=CC1=C7C6=C5C4=C3,0.595,9.2,58.0,3.2,3.17492,0.7837500000000136,,,1:0.5,,,,ITO/PEDOT:PSS/active layer/Ca/Ag,conventional,Ca,Ca,PEDOT:PSS,PEDOT:PSS,,chlorobenzene,chlorobenzene,165.0,-5.01,-3.12,,-6.1,-3.7,
62427,10.1016/j.synthmet.2020.116565,10.1016/j.synthmet.2020.116565,P3HT,F3,P3HT,F3,CCCCCCc1ccsc1,,0.694,9.97,57.0,4.0,3.9439326,1.401684999999997,,,1:0.5,,,,ITO/PEDOT:PSS/active layer/Ca/Ag,conventional,Ca,Ca,PEDOT:PSS,PEDOT:PSS,,chlorobenzene,chlorobenzene,165.0,-5.01,-3.12,,,,
62428,10.1016/j.synthmet.2020.116565,10.1016/j.synthmet.2020.116565,P3HT,F4,P3HT,F4,CCCCCCc1ccsc1,,0.686,9.9,59.0,4.0,4.006926000000001,0.1731500000000219,,,1:0.5,,,,ITO/PEDOT:PSS/active layer/Ca/Ag,conventional,Ca,Ca,PEDOT:PSS,PEDOT:PSS,,chlorobenzene,chlorobenzene,165.0,-5.01,-3.12,,,,
62429,10.1016/j.synthmet.2020.116565,10.1016/j.synthmet.2020.116565,PCDTBT,[60]PCBM,PCDTBT,PCBM,CCCCCCCCC(CCCCCCCC)n1c2ccccc2c2ccc(-c3ccc(-c4ccc(-c5cccs5)c5nsnc45)s3)cc21,CCCCC(=O)OCC1(C2=CC=CC=C2)C3=CC=CC4=CC=CC5=CC=CC6=CC=CC7=CC=CC1=C7C6=C5C4=C3,0.835,8.0,61.0,4.1,4.0748,0.6146341463414607,,,1:2,,,,ITO/PEDOT:PSS/active layer/Ca/Ag,conventional,Ca,Ca,PEDOT:PSS,PEDOT:PSS,,"1,2-dichlorobenzene",o-DCB,70.0,-5.5,-3.6,,-6.1,-3.7,
62430,10.1016/j.synthmet.2020.116565,10.1016/j.synthmet.2020.116565,PCDTBT,F1,PCDTBT,F1,CCCCCCCCC(CCCCCCCC)n1c2ccccc2c2ccc(-c3ccc(-c4ccc(-c5cccs5)c5nsnc45)s3)cc21,CCOC(=O)c1ccsc1-c1cc2c(-c3ccc(CC)s3)c3sc(-c4cc(C(=O)OCC)c(-c5cc6c(-c7ccc(CC)s7)c7sc(-c8cc(C(=O)OCC)c(-c9cc%10c(-c%11ccc(CC)s%11)c%11sccc%11c(-c%11ccc(CC)s%11)c%10s9)s8)cc7c(-c7ccc(CC)s7)c6s5)s4)cc3c(-c3ccc(CC)s3)c2s1,0.935,8.8,61.0,5.0,5.019080000000001,0.381600000000013,,,1:2,,,,ITO/PEDOT:PSS/active layer/Ca/Ag,conventional,Ca,Ca,PEDOT:PSS,PEDOT:PSS,,"1,2-dichlorobenzene",o-DCB,70.0,-5.5,-3.6,,-5.5,-3.53,
