Repository: JiYiqaq/PCE-KA-GNN

# Data directory

- `raw/Active_Database.csv` is the immutable source dataset bundled under CC BY 4.0. Do not overwrite it with processed data.
- `processed/` is created and populated by the training pipeline. Generated `.pt` and `.pth` caches are intentionally ignored by Git because they can exceed GitHub's normal single-file limit.

See `../DATA_LICENSE.md` for provenance, license and checksum information.

File: data/raw/Active_Database.csv (part 190 of 471)
id,doi,doi_norm,donor,acceptor,donor_canonical,acceptor_canonical,donor_smiles,acceptor_smiles,voc,jsc,ff,pce,pce_recomputed,pce_relative_error_percent,pce_avg,pce_best,d_a_ratio,additive,additive_canonical,additive_ratio,device_structure,device_type,etl,etl_canonical,htl,htl_canonical,active_layer_thickness,solvent,solvent_canonical,annealing_temp,homo_d,lumo_d,eg_d,homo_a,lumo_a,eg_a
62431,10.1016/j.synthmet.2020.116565,10.1016/j.synthmet.2020.116565,PCDTBT,F2,PCDTBT,F2,CCCCCCCCC(CCCCCCCC)n1c2ccccc2c2ccc(-c3ccc(-c4ccc(-c5cccs5)c5nsnc45)s3)cc21,CCCCCCCCCCCCCCCCC(CC)c1nc2c3nc4c(-c5cc(CCCCCCCCCCCC)cs5)c5nsnc5c(-c5cc(CCCCCCCCCCCC)c(-c6cc7c(CCCCCCCCCCC)c(CCCCCCCCCCC)c8ccsc8c7s6)s5)c4nc3c3nc(C(CC)CCCCCCCCCCCCCCCC)sc3c2s1,0.937,8.6,58.0,4.7,4.673756,0.5583829787234076,,,1:2,,,,ITO/PEDOT:PSS/active layer/Ca/Ag,conventional,Ca,Ca,PEDOT:PSS,PEDOT:PSS,,"1,2-dichlorobenzene",o-DCB,70.0,-5.5,-3.6,,,,
62432,10.1016/j.synthmet.2020.116611,10.1016/j.synthmet.2020.116611,AnE-PVab,PCBM,AnE-PVab,PCBM,,CCCCC(=O)OCC1(C2=CC=CC=C2)C3=CC=CC4=CC=CC5=CC=CC6=CC=CC7=CC=CC1=C7C6=C5C4=C3,0.79,7.25,52.9,3.02,3.0298475,0.326076158940405,3.02,,1:3 wt/wt,,,,ITO/PEDOT:PSS/AnE-PVab:PCBM/Ca/Ag,conventional,Ca,Ca,PEDOT:PSS,PEDOT:PSS,,chlorobenzene,,25.0,,,,-6.1,-3.7,
62433,10.1016/j.synthmet.2020.116611,10.1016/j.synthmet.2020.116611,AnE-PVab,PCBM,AnE-PVab,PCBM,,CCCCC(=O)OCC1(C2=CC=CC=C2)C3=CC=CC4=CC=CC5=CC=CC6=CC=CC7=CC=CC1=C7C6=C5C4=C3,0.8,7.43,53.8,3.2,3.197872,0.066500000000011,3.2,,1:3 wt/wt,,,,ITO/PEDOT:PSS/AnE-PVab:PCBM/Ca/Ag,conventional,Ca,Ca,PEDOT:PSS,PEDOT:PSS,200.0,chlorobenzene,,100.0,,,,-6.1,-3.7,
62434,10.1016/j.synthmet.2020.116611,10.1016/j.synthmet.2020.116611,AnE-PVab,PCBM,AnE-PVab,PCBM,,CCCCC(=O)OCC1(C2=CC=CC=C2)C3=CC=CC4=CC=CC5=CC=CC6=CC=CC7=CC=CC1=C7C6=C5C4=C3,0.8,7.5,54.1,3.25,3.2460000000000004,0.1230769230769095,3.25,,1:3 wt/wt,,,,ITO/PEDOT:PSS/AnE-PVab:PCBM/Ca/Ag,conventional,Ca,Ca,PEDOT:PSS,PEDOT:PSS,200.0,chlorobenzene,,105.0,,,,-6.1,-3.7,
62435,10.1016/j.synthmet.2020.116611,10.1016/j.synthmet.2020.116611,AnE-PVab,PCBM,AnE-PVab,PCBM,,CCCCC(=O)OCC1(C2=CC=CC=C2)C3=CC=CC4=CC=CC5=CC=CC6=CC=CC7=CC=CC1=C7C6=C5C4=C3,0.81,7.56,55.1,3.36,3.3741036,0.4197499999999965,3.36,,1:3 wt/wt,,,,ITO/PEDOT:PSS/AnE-PVab:PCBM/Ca/Ag,conventional,Ca,Ca,PEDOT:PSS,PEDOT:PSS,200.0,chlorobenzene,,110.0,,,,-6.1,-3.7,
62436,10.1016/j.synthmet.2020.116611,10.1016/j.synthmet.2020.116611,AnE-PVab,PCBM,AnE-PVab,PCBM,,CCCCC(=O)OCC1(C2=CC=CC=C2)C3=CC=CC4=CC=CC5=CC=CC6=CC=CC7=CC=CC1=C7C6=C5C4=C3,0.8,7.42,53.2,3.13,3.1579520000000003,0.8930351437699815,3.13,,1:3 wt/wt,,,,ITO/PEDOT:PSS/AnE-PVab:PCBM/Ca/Ag,conventional,Ca,Ca,PEDOT:PSS,PEDOT:PSS,,chlorobenzene,,115.0,,,,-6.1,-3.7,
62437,10.1016/j.synthmet.2020.116611,10.1016/j.synthmet.2020.116611,AnE-PVab,PCBM,AnE-PVab,PCBM,,CCCCC(=O)OCC1(C2=CC=CC=C2)C3=CC=CC4=CC=CC5=CC=CC6=CC=CC7=CC=CC1=C7C6=C5C4=C3,0.79,7.04,52.6,2.92,2.9254016000000003,0.1849863013698746,2.92,,1:3 wt/wt,,,,ITO/PEDOT:PSS/AnE-PVab:PCBM/Ca/Ag,conventional,Ca,Ca,PEDOT:PSS,PEDOT:PSS,,chlorobenzene,,120.0,,,,-6.1,-3.7,
62438,10.1016/j.synthmet.2020.116611,10.1016/j.synthmet.2020.116611,AnE-PVab,PCBM,AnE-PVab,PCBM,,CCCCC(=O)OCC1(C2=CC=CC=C2)C3=CC=CC4=CC=CC5=CC=CC6=CC=CC7=CC=CC1=C7C6=C5C4=C3,0.78,6.8,51.7,2.74,2.7421680000000004,0.079124087591247,2.74,,1:3 wt/wt,,,,ITO/PEDOT:PSS/AnE-PVab:PCBM/Ca/Ag,conventional,Ca,Ca,PEDOT:PSS,PEDOT:PSS,,chlorobenzene,,125.0,,,,-6.1,-3.7,
62439,10.1016/j.synthmet.2020.116632,10.1016/j.synthmet.2020.116632,P3HT,[60]PCBM,P3HT,PCBM,CCCCCCc1ccsc1,CCCCC(=O)OCC1(C2=CC=CC=C2)C3=CC=CC4=CC=CC5=CC=CC6=CC=CC7=CC=CC1=C7C6=C5C4=C3,0.599,8.5,60.0,3.0,3.0549,1.8299999999999983,,,,,,,,inverted,,,,,,,,,-5.01,-3.12,,-6.1,-3.7,
62440,10.1016/j.synthmet.2020.116632,10.1016/j.synthmet.2020.116632,P3HT,F2,P3HT,F2,CCCCCCc1ccsc1,CCCCCCCCCCCCCCCCC(CC)c1nc2c3nc4c(-c5cc(CCCCCCCCCCCC)cs5)c5nsnc5c(-c5cc(CCCCCCCCCCCC)c(-c6cc7c(CCCCCCCCCCC)c(CCCCCCCCCCC)c8ccsc8c7s6)s5)c4nc3c3nc(C(CC)CCCCCCCCCCCCCCCC)sc3c2s1,0.795,8.1,53.0,3.4,3.412935,0.3804411764705924,,,,,,,inverted,inverted,Yb,,MoO3,,,chlorobenzene,,,-5.01,-3.12,,,,
62441,10.1016/j.synthmet.2020.116632,10.1016/j.synthmet.2020.116632,P3HT,bis-[60]PCBM,P3HT,bis-[60]PCBM,CCCCCCc1ccsc1,,0.715,6.6,55.0,2.6,2.59545,0.1750000000000191,,,,,,,inverted,inverted,Yb,,MoO3,,,chlorobenzene,,,-5.01,-3.12,,,,
62442,10.1016/j.synthmet.2020.116632,10.1016/j.synthmet.2020.116632,PCDTBT,[60]PCBM,PCDTBT,PCBM,CCCCCCCCC(CCCCCCCC)n1c2ccccc2c2ccc(-c3ccc(-c4ccc(-c5cccs5)c5nsnc45)s3)cc21,CCCCC(=O)OCC1(C2=CC=CC=C2)C3=CC=CC4=CC=CC5=CC=CC6=CC=CC7=CC=CC1=C7C6=C5C4=C3,0.871,7.8,60.0,4.1,4.07628,0.5785365853658528,,,,,,,inverted,inverted,Yb,,MoO3,,,"1,2-dichlorobenzene",,,-5.5,-3.6,,-6.1,-3.7,
62443,10.1016/j.synthmet.2020.116632,10.1016/j.synthmet.2020.116632,PCDTBT,F2,PCDTBT,F2,CCCCCCCCC(CCCCCCCC)n1c2ccccc2c2ccc(-c3ccc(-c4ccc(-c5cccs5)c5nsnc45)s3)cc21,CCCCCCCCCCCCCCCCC(CC)c1nc2c3nc4c(-c5cc(CCCCCCCCCCCC)cs5)c5nsnc5c(-c5cc(CCCCCCCCCCCC)c(-c6cc7c(CCCCCCCCCCC)c(CCCCCCCCCCC)c8ccsc8c7s6)s5)c4nc3c3nc(C(CC)CCCCCCCCCCCCCCCC)sc3c2s1,1.005,6.3,48.0,3.1,3.03912,1.963870967741952,,,,,,,inverted,inverted,Yb,,MoO3,,,"1,2-dichlorobenzene",,,-5.5,-3.6,,,,
62444,10.1016/j.synthmet.2020.116632,10.1016/j.synthmet.2020.116632,PCDTBT,bis-[60]PCBM,PCDTBT,bis-[60]PCBM,CCCCCCCCC(CCCCCCCC)n1c2ccccc2c2ccc(-c3ccc(-c4ccc(-c5cccs5)c5nsnc45)s3)cc21,,0.931,4.4,35.0,1.4,1.4337400000000002,2.4100000000000232,,,,,,,inverted,inverted,Yb,,MoO3,,,"1,2-dichlorobenzene",,,-5.5,-3.6,,,,
62445,10.1016/j.synthmet.2020.116632,10.1016/j.synthmet.2020.116632,PCDTBT,[60]ICBA,PCDTBT,[60]ICBA,CCCCCCCCC(CCCCCCCC)n1c2ccccc2c2ccc(-c3ccc(-c4ccc(-c5cccs5)c5nsnc45)s3)cc21,,1.063,3.6,44.0,1.7,1.683792,0.9534117647058824,,,,,,,inverted,inverted,Yb,,MoO3,,,"1,2-dichlorobenzene",,,-5.5,-3.6,,,,
62446,10.1016/j.synthmet.2021.116736,10.1016/j.synthmet.2021.116736,PBDB-T-SF,IT-4F,PBDB-T-SF,IT-4F,CCCCC(CC)CSc1sc(-c2c3cc(-c4ccc(-c5sc(-c6cccs6)c6c5C(=O)c5c(CC(CC)CCCC)sc(CC(CC)CCCC)c5C6=O)s4)sc3c(-c3cc(F)c(SCC(CC)CCCC)s3)c3ccsc23)cc1F,CCCCCCc1ccc(C2(c3ccc(CCCCCC)cc3)c3cc4c(cc3-c3sc5cc(/C=C6\C(=O)c7cc(F)c(F)cc7C6=C(C#N)C#N)sc5c32)C(c2ccc(CCCCCC)cc2)(c2ccc(CCCCCC)cc2)c2c-4sc3cc(/C=C4\C(=O)c5cc(F)c(F)cc5C4=C(C#N)C#N)sc23)cc1,0.88,20.88,71.3,13.1,13.100947199999998,0.0072305343511359,,,,,,,ITO/ZnO/PBDB-T-SF:IT-4F/MoO3/Al,inverted,ZnO,,MoO3,,,,,,-5.41,-3.62,,-5.66,-4.14,
62447,10.1016/j.synthmet.2021.116736,10.1016/j.synthmet.2021.116736,PBDB-TF,IT-4F,PM6,IT-4F,COC(=O)C(C)(C)c1cc(C)cc(-c2sc3c4sc5cc(/C=C6/C(=O)c7cc(F)cc(c7)C(=O)/C6=C\c6cc(C(C)(C)C(=O)OC)c(-c7cc(C)cc(C(C)(C)C(=O)OC)c7)s6)sc5c4c(C(C)(C)C(=O)OC)ccc2-3)c1,CCCCCCc1ccc(C2(c3ccc(CCCCCC)cc3)c3cc4c(cc3-c3sc5cc(/C=C6\C(=O)c7cc(F)c(F)cc7C6=C(C#N)C#N)sc5c32)C(c2ccc(CCCCCC)cc2)(c2ccc(CCCCCC)cc2)c2c-4sc3cc(/C=C4\C(=O)c5cc(F)c(F)cc5C4=C(C#N)C#N)sc23)cc1,0.84,20.81,76.0,13.2,13.285104,0.6447272727272683,,,,,,,ITO/ZnO/PBDB-T-2F:IT-4F/MoO3/Al,inverted,ZnO,,MoO3,,,,,,-5.49,-3.64,,-5.66,-4.14,
62448,10.1016/j.synthmet.2021.116736,10.1016/j.synthmet.2021.116736,PBDB-T-2Cl,IT-4F,PBDB-T-2Cl,IT-4F,CCCCC(CC)Cc1sc(-c2c3cc(-c4ccc(-c5sc(-c6cccs6)c6c5C(=O)c5c(CC(CC)CCCC)sc(CC(CC)CCCC)c5C6=O)s4)sc3c(-c3cc(Cl)c(CC(CC)CCCC)s3)c3ccsc23)cc1Cl,CCCCCCc1ccc(C2(c3ccc(CCCCCC)cc3)c3cc4c(cc3-c3sc5cc(/C=C6\C(=O)c7cc(F)c(F)cc7C6=C(C#N)C#N)sc5c32)C(c2ccc(CCCCCC)cc2)(c2ccc(CCCCCC)cc2)c2c-4sc3cc(/C=C4\C(=O)c5cc(F)c(F)cc5C4=C(C#N)C#N)sc23)cc1,0.86,21.8,76.0,14.4,14.248480000000002,1.0522222222222075,,,,,,,ITO/ZnO/PBDB-T-2Cl:IT-4F/MoO3/Al,inverted,ZnO,,MoO3,,,,,,-5.52,-3.6,,-5.66,-4.14,
62449,10.1016/j.synthmet.2021.116736,10.1016/j.synthmet.2021.116736,PBDB-TF,IDTN,PM6,IDT-N,COC(=O)C(C)(C)c1cc(C)cc(-c2sc3c4sc5cc(/C=C6/C(=O)c7cc(F)cc(c7)C(=O)/C6=C\c6cc(C(C)(C)C(=O)OC)c(-c7cc(C)cc(C(C)(C)C(=O)OC)c7)s6)sc5c4c(C(C)(C)C(=O)OC)ccc2-3)c1,CCCCCCc1ccc(C2(c3ccc(CCCCCC)cc3)c3cc4c(cc3-c3sc(/C=C5\C(=O)c6cc7ccccc7cc6C5=C(C#N)C#N)cc32)C(c2ccc(CCCCCC)cc2)(c2ccc(CCCCCC)cc2)c2cc(/C=C3\C(=O)c5cc6ccccc6cc5C3=C(C#N)C#N)sc2-4)cc1,0.94,16.58,78.0,12.2,12.156456,0.3569180327868909,,,,,,,ITO/PEDOT:PSS/ PBDB-TF:IDTN/PFN-Br/Al,conventional,PFN-Br,,PEDOT:PSS,,,,,,-5.49,-3.64,,-5.8,-3.98,
62450,10.1016/j.synthmet.2021.116736,10.1016/j.synthmet.2021.116736,PBDB-T,ITIC,PBDB-T,ITIC,CCCCC(CC)Cc1ccc(-c2c3cc(-c4ccc(-c5sc(-c6cccs6)c6c5C(=O)c5c(CC(CC)CCCC)sc(CC(CC)CCCC)c5C6=O)s4)sc3c(-c3ccc(CC(CC)CCCC)s3)c3ccsc23)s1,CCCCCCc1ccc(C2(c3ccc(CCCCCC)cc3)c3cc4c(cc3-c3sc5cc(C=C6C(=O)c7ccccc7C6=C(C#N)C#N)sc5c32)C(c2ccc(CCCCCC)cc2)(c2ccc(CCCCCC)cc2)c2c-4sc3cc(C=C4C(=O)c5ccccc5C4=C(C#N)C#N)sc23)cc1,0.9,16.8,74.2,11.22,11.21904,0.008556149732613,,,,,,,ITO/ZnO/PBDB-T:ITIC/MoO3/Al,inverted,ZnO,,MoO3,,,,,,-5.33,-3.48,,-5.576,-3.916,
62451,10.1016/j.synthmet.2021.116736,10.1016/j.synthmet.2021.116736,PBDB-T,ITCT,PBDB-T,ITCPTC,CCCCC(CC)Cc1ccc(-c2c3cc(-c4ccc(-c5sc(-c6cccs6)c6c5C(=O)c5c(CC(CC)CCCC)sc(CC(CC)CCCC)c5C6=O)s4)sc3c(-c3ccc(CC(CC)CCCC)s3)c3ccsc23)s1,CCCCCCc1ccc(C2(c3ccc(CCCCCC)cc3)c3cc4c(cc3-c3sc5cc(/C=C6\C(=O)c7cscc7C6=C(C#N)C#N)sc5c32)C(c2ccc(CCCCCC)cc2)(c2ccc(CCCCCC)cc2)c2c-4sc3cc(/C=C4\C(=O)c5cscc5C4=C(C#N)C#N)sc23)cc1,0.85,17.88,72.3,11.27,10.988154,2.500851818988463,,,,,,,ITO/PEDOT:PSS/PBDB-T:ITCT/CBL/Al,conventional,CBL,,PEDOT:PSS,,,,,,-5.33,-3.48,,-5.585,-3.826,
62452,10.1016/j.synthmet.2021.116736,10.1016/j.synthmet.2021.116736,PBDB-T,ITCC,PBDB-T,ITCC,CCCCC(CC)Cc1ccc(-c2c3cc(-c4ccc(-c5sc(-c6cccs6)c6c5C(=O)c5c(CC(CC)CCCC)sc(CC(CC)CCCC)c5C6=O)s4)sc3c(-c3ccc(CC(CC)CCCC)s3)c3ccsc23)s1,CCCCCCc1ccc(C2(c3ccc(CCCCCC)cc3)c3cc4c(cc3-c3sc5cc(/C=C6\C(=O)c7sccc7C6=C(C#N)C#N)sc5c32)C(c2ccc(CCCCCC)cc2)(c2ccc(CCCCCC)cc2)c2c-4sc3cc(/C=C4\C(=O)c5sccc5C4=C(C#N)C#N)sc23)cc1,1.01,15.9,71.0,11.4,11.401890000000002,0.0165789473684322,,,,,,,ITO/PEDOT:PSS/PBDB-T:ITCC/PFN-Br/Al,conventional,PFN-Br,,PEDOT:PSS,,,,,,-5.33,-3.48,,-5.508,-3.8,
62453,10.1016/j.synthmet.2021.116736,10.1016/j.synthmet.2021.116736,PBDB-T,IT-M,PBDB-T,IT-M,CCCCC(CC)Cc1ccc(-c2c3cc(-c4ccc(-c5sc(-c6cccs6)c6c5C(=O)c5c(CC(CC)CCCC)sc(CC(CC)CCCC)c5C6=O)s4)sc3c(-c3ccc(CC(CC)CCCC)s3)c3ccsc23)s1,CCCCCCc1ccc(C2(c3ccc(CCCCCC)cc3)c3cc4c(cc3-c3sc5cc(/C=C6\C(=O)c7ccc(C)cc7C6=C(C#N)C#N)sc5c32)C(c2ccc(CCCCCC)cc2)(c2ccc(CCCCCC)cc2)c2c-4sc3cc(/C=C4\C(=O)c5ccc(C)cc5C4=C(C#N)C#N)sc23)cc1,0.8,20.51,70.0,11.48,11.485600000000002,0.0487804878048881,,,,,,,ITO/ZnO/PBDB-T:IT-M/MoO3/Al,inverted,ZnO,,MoO3,,,,,,-5.33,-3.48,,-5.514,-3.808,
62454,10.1016/j.synthmet.2021.116736,10.1016/j.synthmet.2021.116736,PBDB-T,IT-DM,PBDB-T,IT-DM,CCCCC(CC)Cc1ccc(-c2c3cc(-c4ccc(-c5sc(-c6cccs6)c6c5C(=O)c5c(CC(CC)CCCC)sc(CC(CC)CCCC)c5C6=O)s4)sc3c(-c3ccc(CC(CC)CCCC)s3)c3ccsc23)s1,CCCCCCc1ccc(C2(c3ccc(CCCCCC)cc3)c3cc4c(cc3-c3sc5cc(C=C6C(=O)c7cc(C)c(C)cc7C6=C(C#N)C#N)sc5c32)C(c2ccc(CCCCCC)cc2)(c2ccc(CCCCCC)cc2)c2c-4sc3cc(C=C4C(=O)c5cc(C)c(C)cc5C4=C(C#N)C#N)sc23)cc1,0.97,16.48,70.6,11.29,11.285833599999998,0.036903454384418,,,,,,,ITO/ZnO/PBDB-T:IT-M/MoO3/Al,inverted,ZnO,,MoO3,,,,,,-5.33,-3.48,,-5.57,-3.88,
62455,10.1016/j.synthmet.2021.116736,10.1016/j.synthmet.2021.116736,PBDB-T,IT-M,PBDB-T,IT-M,CCCCC(CC)Cc1ccc(-c2c3cc(-c4ccc(-c5sc(-c6cccs6)c6c5C(=O)c5c(CC(CC)CCCC)sc(CC(CC)CCCC)c5C6=O)s4)sc3c(-c3ccc(CC(CC)CCCC)s3)c3ccsc23)s1,CCCCCCc1ccc(C2(c3ccc(CCCCCC)cc3)c3cc4c(cc3-c3sc5cc(/C=C6\C(=O)c7ccc(C)cc7C6=C(C#N)C#N)sc5c32)C(c2ccc(CCCCCC)cc2)(c2ccc(CCCCCC)cc2)c2c-4sc3cc(/C=C4\C(=O)c5ccc(C)cc5C4=C(C#N)C#N)sc23)cc1,0.95,17.34,73.2,12.1,12.058236,0.3451570247933932,,,,,,,ITO/EDTA-ZnO/PBDB-T:IT-M/MoO3/Al,,EDTA-ZnO,,MoO3,,,,,,-5.33,-3.48,,-5.514,-3.808,
62456,10.1016/j.synthmet.2021.116736,10.1016/j.synthmet.2021.116736,PBDB-T,IT-OM-1,PBDB-T,IT-OM-1,CCCCC(CC)Cc1ccc(-c2c3cc(-c4ccc(-c5sc(-c6cccs6)c6c5C(=O)c5c(CC(CC)CCCC)sc(CC(CC)CCCC)c5C6=O)s4)sc3c(-c3ccc(CC(CC)CCCC)s3)c3ccsc23)s1,CCCCCCc1ccc(C2(c3ccc(CCCCCC)cc3)c3cc4c(cc3-c3sc5cc(/C=C6\C(=O)c7cccc(OC)c7C6=C(C#N)C#N)sc5c32)C(c2ccc(CCCCCC)cc2)(c2ccc(CCCCCC)cc2)c2c-4sc3cc(/C=C4\C(=O)c5cccc(OC)c5C4=C(C#N)C#N)sc23)cc1,1.01,12.31,51.0,6.3,6.340881,0.6489047619047716,,,,,,,ITO/ZnO/PBDB-T:IT-OM-1/MoO3/Al,inverted,ZnO,,MoO3,,,,,,-5.33,-3.48,,-5.5,-3.76,
62457,10.1016/j.synthmet.2021.116736,10.1016/j.synthmet.2021.116736,PBDB-T,IT-OM-2,PBDB-T,IT-OM-2,CCCCC(CC)Cc1ccc(-c2c3cc(-c4ccc(-c5sc(-c6cccs6)c6c5C(=O)c5c(CC(CC)CCCC)sc(CC(CC)CCCC)c5C6=O)s4)sc3c(-c3ccc(CC(CC)CCCC)s3)c3ccsc23)s1,CCCCCCc1ccc(C2(c3ccc(CCCCCC)cc3)c3cc4c(cc3-c3sc5cc(/C=C6\C(=O)c7ccc(OC)cc7C6=C(C#N)C#N)sc5c32)C(c2ccc(CCCCCC)cc2)(c2ccc(CCCCCC)cc2)c2c-4sc3cc(/C=C4\C(=O)c5ccc(OC)cc5C4=C(C#N)C#N)sc23)cc1,0.93,17.53,73.0,11.9,11.901117,0.0093865546218546,,,,,,,ITO/ZnO/PBDB-T:IT-OM-2/MoO3/Al,inverted,ZnO,,MoO3,,,,,,-5.33,-3.48,,-5.49,-3.86,
62458,10.1016/j.synthmet.2021.116736,10.1016/j.synthmet.2021.116736,PBDB-T,IT-OM-3,PBDB-T,IT-OM-3,CCCCC(CC)Cc1ccc(-c2c3cc(-c4ccc(-c5sc(-c6cccs6)c6c5C(=O)c5c(CC(CC)CCCC)sc(CC(CC)CCCC)c5C6=O)s4)sc3c(-c3ccc(CC(CC)CCCC)s3)c3ccsc23)s1,CCCCCCc1ccc(C2(c3ccc(CCCCCC)cc3)c3cc4c(cc3-c3sc5cc(/C=C6\C(=O)c7cc(OC)ccc7C6=C(C#N)C#N)sc5c32)C(c2ccc(CCCCCC)cc2)(c2ccc(CCCCCC)cc2)c2c-4sc3cc(/C=C4\C(=O)c5cc(OC)ccc5C4=C(C#N)C#N)sc23)cc1,0.97,16.38,68.0,10.8,10.804248,0.0393333333333212,,,,,,,ITO/ZnO/PBDB-T:IT-OM-3/MoO3/Al,inverted,ZnO,,MoO3,,,,,,-5.33,-3.48,,-5.52,-3.8,
62459,10.1016/j.synthmet.2021.116736,10.1016/j.synthmet.2021.116736,PBDB-T,IT-OM-4,PBDB-T,IT-OM-4,CCCCC(CC)Cc1ccc(-c2c3cc(-c4ccc(-c5sc(-c6cccs6)c6c5C(=O)c5c(CC(CC)CCCC)sc(CC(CC)CCCC)c5C6=O)s4)sc3c(-c3ccc(CC(CC)CCCC)s3)c3ccsc23)s1,CCCCCCc1ccc(C2(c3ccc(CCCCCC)cc3)c3cc4c(cc3-c3sc5cc(/C=C6\C(=O)c7c(OC)cccc7C6=C(C#N)C#N)sc5c32)C(c2ccc(CCCCCC)cc2)(c2ccc(CCCCCC)cc2)c2c-4sc3cc(/C=C4\C(=O)c5c(OC)cccc5C4=C(C#N)C#N)sc23)cc1,0.96,14.69,56.0,7.9,7.897343999999999,0.0336202531645681,,,,,,,ITO/ZnO/PBDB-T:IT-OM-4/MoO3/Al,inverted,ZnO,,MoO3,,,,,,-5.33,-3.48,,-5.49,-3.81,
62460,10.1016/j.synthmet.2021.116736,10.1016/j.synthmet.2021.116736,PBDB-T,IDTO,PBDB-T,IDTO,CCCCC(CC)Cc1ccc(-c2c3cc(-c4ccc(-c5sc(-c6cccs6)c6c5C(=O)c5c(CC(CC)CCCC)sc(CC(CC)CCCC)c5C6=O)s4)sc3c(-c3ccc(CC(CC)CCCC)s3)c3ccsc23)s1,CCCCCCc1ccc(C2(c3ccc(CCCCCC)cc3)c3cc4c(cc3-c3sc(-c5sc(/C=C6\C(=O)c7cscc7C6=C(C#N)C#N)cc5OCC(CC)CCCC)cc32)C(c2ccc(CCCCCC)cc2)(c2ccc(CCCCCC)cc2)c2cc(-c3sc(/C=C5\C(=O)c6cscc6C5=C(C#N)C#N)cc3OCC(CC)CCCC)sc2-4)cc1,0.94,16.25,65.41,10.02,9.9913775,0.2856536926147793,,,,,,,ITO/PEDOT:PSS/PBDB-T:IDTO/PDINO/Al,conventional,PDINO,,PEDOT:PSS,,,,,,-5.33,-3.48,,-5.11,-3.38,
62461,10.1016/j.synthmet.2021.116736,10.1016/j.synthmet.2021.116736,PBDB-T,IDT-BOC6,PBDB-T,IDT-BOC6,CCCCC(CC)Cc1ccc(-c2c3cc(-c4ccc(-c5sc(-c6cccs6)c6c5C(=O)c5c(CC(CC)CCCC)sc(CC(CC)CCCC)c5C6=O)s4)sc3c(-c3ccc(CC(CC)CCCC)s3)c3ccsc23)s1,CCCCCCOc1cc(-c2cc3c(s2)-c2cc4c(cc2C3(c2ccc(CCCCCC)cc2)c2ccc(CCCCCC)cc2)-c2sc(-c3cc(OCCCCCC)c(C=C5C(=O)c6ccccc6C5=C(C#N)C#N)cc3OCCCCCC)cc2C4(c2ccc(CCCCCC)cc2)c2ccc(CCCCCC)cc2)c(OCCCCCC)cc1C=C1C(=O)c2ccccc2C1=C(C#N)C#N,1.01,17.52,54.0,9.6,9.555408,0.4644999999999973,,,,,,,ITO/ZnO/PBDB-T:IDT-BOC6/MoO3/Ag,inverted,ZnO,,MoO3,,,,,,-5.33,-3.48,,-5.51,-3.78,
62462,10.1016/j.synthmet.2021.116736,10.1016/j.synthmet.2021.116736,PBDB-T,IDT-OB,PBDB-T,IDT-OB,CCCCC(CC)Cc1ccc(-c2c3cc(-c4ccc(-c5sc(-c6cccs6)c6c5C(=O)c5c(CC(CC)CCCC)sc(CC(CC)CCCC)c5C6=O)s4)sc3c(-c3ccc(CC(CC)CCCC)s3)c3ccsc23)s1,CCCCCCCCC1(c2ccc(CCCCCC)cc2)c2cc3c(cc2-c2sc(/C=C4\C(=O)c5ccc(C)cc5C4=C(C#N)C#N)cc21)C(CCCCCCCC)(c1ccc(CCCCCC)cc1)c1cc(/C=C2\C(=O)c4ccc(C)cc4C2=C(C#N)C#N)sc1-3,0.88,16.18,71.1,10.12,10.1235024,0.0346086956521773,,,,,,,ITO/ZnO/PBDB-T:IDT-OB/MoO3/Ag,inverted,ZnO,,MoO3,,,,,,-5.33,-3.48,,-5.77,-3.87,
62463,10.1016/j.synthmet.2021.116736,10.1016/j.synthmet.2021.116736,PBDB-T,IDT-2O,PBDB-T,IDT-2O,CCCCC(CC)Cc1ccc(-c2c3cc(-c4ccc(-c5sc(-c6cccs6)c6c5C(=O)c5c(CC(CC)CCCC)sc(CC(CC)CCCC)c5C6=O)s4)sc3c(-c3ccc(CC(CC)CCCC)s3)c3ccsc23)s1,CCCCCCCCC1(CCCCCCCC)c2cc3c(cc2-c2sc(/C=C4\C(=O)c5ccc(C)cc5C4=C(C#N)C#N)cc21)C(CCCCCCCC)(CCCCCCCC)c1cc(/C=C2\C(=O)c4ccc(C)cc4C2=C(C#N)C#N)sc1-3,0.86,15.64,72.3,9.68,9.7246392,0.4611487603305669,,,,,,,ITO/ZnO/PBDB-T:IDT-2O/MoO3/Ag,inverted,ZnO,,MoO3,,,,,,-5.33,-3.48,,-5.73,-3.85,
62464,10.1016/j.synthmet.2021.116736,10.1016/j.synthmet.2021.116736,PBDB-T,IDT-NTI-2EH,PBDB-T,IDT-NTI-2EH,CCCCC(CC)Cc1ccc(-c2c3cc(-c4ccc(-c5sc(-c6cccs6)c6c5C(=O)c5c(CC(CC)CCCC)sc(CC(CC)CCCC)c5C6=O)s4)sc3c(-c3ccc(CC(CC)CCCC)s3)c3ccsc23)s1,CCc1ccc(C2(c3ccc(CC)cc3)c3cc4c(cc3-c3sc(-c5cc6c7c8c(ccc9c8c(c6s5)C(=O)N(CC)C9=O)C(=O)N(CC)C7=O)cc32)C(c2ccc(CC)cc2)(c2ccc(CC)cc2)c2cc(-c3cc5c6c7c(ccc8c7c(c5s3)C(=O)N(CC)C8=O)C(=O)N(CC)C6=O)sc2-4)cc1,0.92,14.43,69.0,9.07,9.160164000000002,0.994090407938274,,,,,,,ITO/ZnO/PBDB-T: IDT-NTI-2EH /MoO3/Ag,inverted,ZnO,,MoO3,,,,,,-5.33,-3.48,,-5.4,-3.9,
62465,10.1016/j.synthmet.2021.116736,10.1016/j.synthmet.2021.116736,PBDB-T,IT-4F,PBDB-T,IT-4F,CCCCC(CC)Cc1ccc(-c2c3cc(-c4ccc(-c5sc(-c6cccs6)c6c5C(=O)c5c(CC(CC)CCCC)sc(CC(CC)CCCC)c5C6=O)s4)sc3c(-c3ccc(CC(CC)CCCC)s3)c3ccsc23)s1,CCCCCCc1ccc(C2(c3ccc(CCCCCC)cc3)c3cc4c(cc3-c3sc5cc(/C=C6\C(=O)c7cc(F)c(F)cc7C6=C(C#N)C#N)sc5c32)C(c2ccc(CCCCCC)cc2)(c2ccc(CCCCCC)cc2)c2c-4sc3cc(/C=C4\C(=O)c5cc(F)c(F)cc5C4=C(C#N)C#N)sc23)cc1,0.71,19.31,63.0,9.51,8.637362999999999,9.175993690851746,,,,,,,ITO/PEDOT:PSS/PBDB-T:ITIC-F/PDINO/Al,conventional,PDINO,,PEDOT:PSS,,,,,,-5.33,-3.48,,-5.66,-4.14,
62466,10.1016/j.synthmet.2021.116736,10.1016/j.synthmet.2021.116736,PBDB-ST,ITIC-SC2C6,PBDB-ST,ITIC-SC2C6,CCCCC(CC)CSc1ccc(-c2c3cc(-c4ccc(-c5sc(-c6cccs6)c6c5C(=O)c5c(CC(CC)CCCC)sc(CC(CC)CCCC)c5C6=O)s4)sc3c(-c3ccc(SCC(CC)CCCC)s3)c3ccsc23)s1,CCCCC(CC)CSc1ccc(C2(c3ccc(SCC(CC)CCCC)cc3)c3cc4c(cc3-c3sc5cc(C=C6C(=O)c7ccccc7C6=C(C#N)C#N)sc5c32)C(c2ccc(SCC(CC)CCCC)cc2)(c2ccc(SCC(CC)CCCC)cc2)c2c-4sc3cc(C=C4C(=O)c5ccccc5C4=C(C#N)C#N)sc23)cc1,0.92,15.32,64.01,9.16,9.02182544,1.5084558951965013,,,,,,,ITO/ZnO/PBDB-ST:ITIC-SC2C6/MoO3/Ag,inverted,ZnO,,MoO3,,,,,,-5.37,-3.59,,-5.74,-3.86,
62467,10.1016/j.synthmet.2021.116736,10.1016/j.synthmet.2021.116736,PBDB-T,ITIC-C9,PBDB-T,ITIC-C9,CCCCC(CC)Cc1ccc(-c2c3cc(-c4ccc(-c5sc(-c6cccs6)c6c5C(=O)c5c(CC(CC)CCCC)sc(CC(CC)CCCC)c5C6=O)s4)sc3c(-c3ccc(CC(CC)CCCC)s3)c3ccsc23)s1,CCCCCCCCCc1ccc(C2(c3ccc(CCCCCCCCC)cc3)c3cc4c(cc3-c3sc5cc(/C=C6\C(=O)c7ccccc7C6=C(C#N)C#N)sc5c32)C(c2ccc(CCCCCCCCC)cc2)(c2ccc(CCCCCCCCC)cc2)c2c-4sc3cc(/C=C4\C(=O)c5ccccc5C4=C(C#N)C#N)sc23)cc1,0.87,15.1,68.7,9.53,9.025119,5.297806925498418,,,,,,,ITO/ZnO/PBDB-T:ITIC-C9/MoO3/Ag,inverted,ZnO,,MoO3,,,,,,-5.33,-3.48,,-5.78,-3.97,
62468,10.1016/j.synthmet.2021.116736,10.1016/j.synthmet.2021.116736,PBDB-TF,ITIC-C9,PM6,ITIC-C9,COC(=O)C(C)(C)c1cc(C)cc(-c2sc3c4sc5cc(/C=C6/C(=O)c7cc(F)cc(c7)C(=O)/C6=C\c6cc(C(C)(C)C(=O)OC)c(-c7cc(C)cc(C(C)(C)C(=O)OC)c7)s6)sc5c4c(C(C)(C)C(=O)OC)ccc2-3)c1,CCCCCCCCCc1ccc(C2(c3ccc(CCCCCCCCC)cc3)c3cc4c(cc3-c3sc5cc(/C=C6\C(=O)c7ccccc7C6=C(C#N)C#N)sc5c32)C(c2ccc(CCCCCCCCC)cc2)(c2ccc(CCCCCCCCC)cc2)c2c-4sc3cc(/C=C4\C(=O)c5ccccc5C4=C(C#N)C#N)sc23)cc1,0.99,14.5,66.6,10.24,9.560429999999998,6.636425781250018,,,,,,,ITO/ZnO/PBDB-TF:ITIC-C9/MoO3/Ag,inverted,ZnO,,MoO3,,,,,,-5.49,-3.64,,-5.78,-3.97,
62469,10.1016/j.synthmet.2021.116736,10.1016/j.synthmet.2021.116736,PTB7-Th,IEICO-4Cl,PTB7-Th,IEICO-4Cl,CCCCC(CC)COC(=O)c1sc2csc(-c3cc4c(-c5ccc(CC(CC)CCCC)s5)c5sccc5c(-c5ccc(CC(CC)CCCC)s5)c4s3)c2c1F,CCCCCCc1ccc(C2(c3ccc(CCCCCC)cc3)c3cc4c(cc3-c3sc(-c5sc(/C=C6\C(=O)c7cc(Cl)c(Cl)cc7C6=C(C#N)C#N)cc5OCC(CC)CCCC)cc32)C(c2ccc(CCCCCC)cc2)(c2ccc(CCCCCC)cc2)c2cc(-c3sc(/C=C5\C(=O)c6cc(Cl)c(Cl)cc6C5=C(C#N)C#N)cc3OCC(CC)CCCC)sc2-4)cc1,0.72,22.8,62.0,10.3,10.17792,1.185242718446606,,,,,,,ITO/PEDOT:PSS/PTB7-Th: IEICO-4Cl/PFN-Br/Al,conventional,PFN-Br,,PEDOT:PSS,,,,,,-5.21,-3.6,,-5.56,-4.23,
62470,10.1016/j.synthmet.2021.116736,10.1016/j.synthmet.2021.116736,PTB7-Th,ITIC,PTB7-Th,ITIC,CCCCC(CC)COC(=O)c1sc2csc(-c3cc4c(-c5ccc(CC(CC)CCCC)s5)c5sccc5c(-c5ccc(CC(CC)CCCC)s5)c4s3)c2c1F,CCCCCCc1ccc(C2(c3ccc(CCCCCC)cc3)c3cc4c(cc3-c3sc5cc(C=C6C(=O)c7ccccc7C6=C(C#N)C#N)sc5c32)C(c2ccc(CCCCCC)cc2)(c2ccc(CCCCCC)cc2)c2c-4sc3cc(C=C4C(=O)c5ccccc5C4=C(C#N)C#N)sc23)cc1,0.81,14.21,59.1,6.8,6.802469100000001,0.0363102941176585,,,,,,,ITO/PEDOT:PSS/PTB7-Th:ITIC/PDINO/Al,conventional,PDINO,,PEDOT:PSS,,,,,,-5.21,-3.6,,-5.576,-3.916,
62471,10.1016/j.synthmet.2021.116736,10.1016/j.synthmet.2021.116736,PTB7-Th,ITIC,PTB7-Th,ITIC,CCCCC(CC)COC(=O)c1sc2csc(-c3cc4c(-c5ccc(CC(CC)CCCC)s5)c5sccc5c(-c5ccc(CC(CC)CCCC)s5)c4s3)c2c1F,CCCCCCc1ccc(C2(c3ccc(CCCCCC)cc3)c3cc4c(cc3-c3sc5cc(C=C6C(=O)c7ccccc7C6=C(C#N)C#N)sc5c32)C(c2ccc(CCCCCC)cc2)(c2ccc(CCCCCC)cc2)c2c-4sc3cc(C=C4C(=O)c5ccccc5C4=C(C#N)C#N)sc23)cc1,0.8,15.42,67.0,8.11,8.265120000000001,1.9127003699137104,,,,,,,ITO/ZnO/ PTB7-Th:ITIC/MoO3/Al,inverted,ZnO,,MoO3,,,,,,-5.21,-3.6,,-5.576,-3.916,
62472,10.1016/j.synthmet.2021.116736,10.1016/j.synthmet.2021.116736,PTB7-Th,IDT-N,PTB7-Th,IDT-N,CCCCC(CC)COC(=O)c1sc2csc(-c3cc4c(-c5ccc(CC(CC)CCCC)s5)c5sccc5c(-c5ccc(CC(CC)CCCC)s5)c4s3)c2c1F,CCCCCCc1ccc(C2(c3ccc(CCCCCC)cc3)c3cc4c(cc3-c3sc(/C=C5\C(=O)c6cc7ccccc7cc6C5=C(C#N)C#N)cc32)C(c2ccc(CCCCCC)cc2)(c2ccc(CCCCCC)cc2)c2cc(/C=C3\C(=O)c5cc6ccccc6cc5C3=C(C#N)C#N)sc2-4)cc1,0.73,13.02,58.0,5.5,5.512668,0.2303272727272669,,,,,,,ITO/PEDOT/PSS/PTB7-Th:IDT-N/PNDIT-F3N-Br/Ag,conventional,PNDIT-F3N-Br,,PEDOT:PSS,,,,,,-5.21,-3.6,,-5.74,-4.08,
62473,10.1016/j.synthmet.2021.116736,10.1016/j.synthmet.2021.116736,PTB7-Th,IDT-T-N,PTB7-Th,IDT-T-N,CCCCC(CC)COC(=O)c1sc2csc(-c3cc4c(-c5ccc(CC(CC)CCCC)s5)c5sccc5c(-c5ccc(CC(CC)CCCC)s5)c4s3)c2c1F,CCCCCCc1ccc(C2(c3ccc(CCCCCC)cc3)c3cc4c(cc3-c3sc(-c5sc(/C=C6\C(=O)c7cc8ccccc8cc7C6=C(C#N)C#N)cc5CC(CC)CCCC)cc32)C(c2ccc(CCCCCC)cc2)(c2ccc(CCCCCC)cc2)c2cc(-c3sc(/C=C5\C(=O)c6cc7ccccc7cc6C5=C(C#N)C#N)cc3CC(CC)CCCC)sc2-4)cc1,0.87,14.67,51.0,6.6,6.509079000000001,1.3775909090908929,,,,,,,ITO/PEDOT/PSS/PTB7-Th:IDT-T-N/PNDIT-F3N-Br/Ag,conventional,PNDIT-F3N-Br,,PEDOT:PSS,,,,,,-5.21,-3.6,,-5.58,-4.06,
62474,10.1016/j.synthmet.2021.116736,10.1016/j.synthmet.2021.116736,PTB7-Th,DC-DT2Tz,PTB7-Th,DC-DT2Tz,CCCCC(CC)COC(=O)c1sc2csc(-c3cc4c(-c5ccc(CC(CC)CCCC)s5)c5sccc5c(-c5ccc(CC(CC)CCCC)s5)c4s3)c2c1F,,0.82,10.81,65.54,5.81,5.809596680000001,0.0069418244405926,,,,,,,ITO/PEDOT:PSS/PTB7-Th: IDT2Tz/Ca/Al,conventional,Ca,,PEDOT:PSS,,,,,,-5.21,-3.6,,,,
62475,10.1016/j.synthmet.2021.116736,10.1016/j.synthmet.2021.116736,PTB7-Th,IDT-2BR1,PTB7-Th,IDT-2BR1,CCCCC(CC)COC(=O)c1sc2csc(-c3cc4c(-c5ccc(CC(CC)CCCC)s5)c5sccc5c(-c5ccc(CC(CC)CCCC)s5)c4s3)c2c1F,CCCCCCC1(CCCCCC)c2cc3c(cc2-c2sc(-c4ccc(/C=C5\SC(=S)N(CC)C5=O)c5nsnc45)cc21)C(CCCCCC)(CCCCCC)c1cc(-c2ccc(/C=C4\SC(=S)N(CC)C4=O)c4nsnc24)sc1-3,0.95,15.2,60.0,8.7,8.664,0.4137931034482712,,,,,,,ITO/ZnO/PTB7-Th:IDT-2BR1/MoO3/Al,inverted,ZnO,,MoO3,,,,,,-5.21,-3.6,,-5.37,-3.67,
62476,10.1016/j.synthmet.2021.116736,10.1016/j.synthmet.2021.116736,PTB7-Th,IDT-2BR,PTB7-Th,IDT-2BR,CCCCC(CC)COC(=O)c1sc2csc(-c3cc4c(-c5ccc(CC(CC)CCCC)s5)c5sccc5c(-c5ccc(CC(CC)CCCC)s5)c4s3)c2c1F,CCCCCCc1ccc(C2(c3ccc(CCCCCC)cc3)c3cc4c(cc3-c3sc(-c5ccc(/C=C6\SC(=S)N(CC)C6=O)c6nsnc56)cc32)C(c2ccc(CCCCCC)cc2)(c2ccc(CCCCCC)cc2)c2cc(-c3ccc(/C=C5\SC(=S)N(CC)C5=O)c5nsnc35)sc2-4)cc1,0.99,13.0,60.0,7.7,7.721999999999999,0.2857142857142773,,,,,,,ITO/ZnO/PTB7-Th:IDT-2BR/MoO3/Al,inverted,ZnO,,MoO3,,,,,,-5.21,-3.6,,-5.52,-3.69,
62477,10.1016/j.synthmet.2021.116736,10.1016/j.synthmet.2021.116736,PTB7-Th,ITIC-Th,PTB7-Th,ITIC-Th,CCCCC(CC)COC(=O)c1sc2csc(-c3cc4c(-c5ccc(CC(CC)CCCC)s5)c5sccc5c(-c5ccc(CC(CC)CCCC)s5)c4s3)c2c1F,CCCCCCc1ccc(C2(c3ccc(CCCCCC)s3)c3cc4c(cc3-c3sc5cc(/C=C6\C(=O)c7ccccc7C6=C(C#N)C#N)sc5c32)C(c2ccc(CCCCCC)s2)(c2ccc(CCCCCC)s2)c2c-4sc3cc(/C=C4\C(=O)c5ccccc5C4=C(C#N)C#N)sc23)s1,0.8,15.93,68.0,8.7,8.66592,0.3917241379310281,,,,,,,ITO/ZnO/PTB7-Th:ITIC/MoOX/Al,inverted,ZnO,,MoOX,,,,,,-5.21,-3.6,,-5.673,-3.909,
62478,10.1016/j.synthmet.2021.116736,10.1016/j.synthmet.2021.116736,PTB7-Th,4TIC,PTB7-Th,4TIC,CCCCC(CC)COC(=O)c1sc2csc(-c3cc4c(-c5ccc(CC(CC)CCCC)s5)c5sccc5c(-c5ccc(CC(CC)CCCC)s5)c4s3)c2c1F,CCCCCCc1ccc(C2(c3ccc(CCCCCC)cc3)c3cc(/C=C4\C(=O)c5ccccc5C4=C(C#N)C#N)sc3-c3sc4c5c(sc4c32)-c2sc(/C=C3\C(=O)c4ccccc4C3=C(C#N)C#N)cc2C5(c2ccc(CCCCCC)cc2)c2ccc(CCCCCC)cc2)cc1,0.78,18.8,72.0,10.43,10.55808,1.2279961649089228,,,,,,,ITO/PEDOT:PSS/PTB7-Th:4TIC/V60-bissalt/Ag,conventional,V60-bissalt,,PEDOT:PSS,,,,,,-5.21,-3.6,,-5.452,-3.99,
62479,10.1016/j.synthmet.2021.116736,10.1016/j.synthmet.2021.116736,PTB7-Th,IEICO-4F,PTB7-Th,IEICO-4F,CCCCC(CC)COC(=O)c1sc2csc(-c3cc4c(-c5ccc(CC(CC)CCCC)s5)c5sccc5c(-c5ccc(CC(CC)CCCC)s5)c4s3)c2c1F,CCCCCCc1ccc(C2(c3ccc(CCCCCC)cc3)c3cc4c(cc3-c3sc(-c5sc(/C=C6\C(=O)c7cc(F)c(F)cc7C6=C(C#N)C#N)cc5OCC(CC)CCCC)cc32)C(c2ccc(CCCCCC)cc2)(c2ccc(CCCCCC)cc2)c2cc(-c3scc(/C=C5/C(=O)c6cc(F)c(F)cc6C5=C(C#N)C#N)c3OCC(CC)CCCC)sc2-4)cc1,0.74,22.8,59.4,10.0,10.021968,0.2196799999999932,,,,,,,ITO/PEDOT:PSS/PTB7-Th:IEICO-4F/PFN-Br/Al,conventional,PFN-Br,,PEDOT:PSS,,,,,,-5.21,-3.6,,-5.44,-4.19,
62480,10.1016/j.synthmet.2021.116736,10.1016/j.synthmet.2021.116736,PTB7-Th,IEIC,PTB7-Th,IEIC,CCCCC(CC)COC(=O)c1sc2csc(-c3cc4c(-c5ccc(CC(CC)CCCC)s5)c5sccc5c(-c5ccc(CC(CC)CCCC)s5)c4s3)c2c1F,CCCCCCc1ccc(C2(c3ccc(CCCCCC)cc3)c3cc4c(cc3-c3sc(-c5sc(/C=C6\C(=O)c7ccccc7C6=C(C#N)C#N)cc5CC(CC)CCCC)cc32)C(c2ccc(CCCCCC)cc2)(c2ccc(CCCCCC)cc2)c2cc(-c3sc(/C=C5\C(=O)c6ccccc6C5=C(C#N)C#N)cc3CC(CC)CCCC)sc2-4)cc1,0.97,13.55,48.0,6.31,6.308879999999999,0.0177496038034902,,,,,,,ITO/PEDOT:PSS/PTB7-Th:IEIC /Ca or PDINO/Al,conventional,Ca or PDINO,,PEDOT:PSS,,,,,,-5.21,-3.6,,-5.42,-3.82,
62481,10.1016/j.synthmet.2021.116736,10.1016/j.synthmet.2021.116736,PTB7-Th,IDT(DCV)2,PTB7-Th,IDT(DCV)2,CCCCC(CC)COC(=O)c1sc2csc(-c3cc4c(-c5ccc(CC(CC)CCCC)s5)c5sccc5c(-c5ccc(CC(CC)CCCC)s5)c4s3)c2c1F,CCCCCCc1ccc(C2(c3ccc(CCCCCC)cc3)c3cc4c(cc3-c3sc(C=C(C#N)C#N)cc32)C(c2ccc(CCCCCC)cc2)(c2ccc(CCCCCC)cc2)c2cc(C=C(C#N)C#N)sc2-4)cc1,0.92,8.41,55.0,3.53,4.25546,20.551274787535423,,,,,,,ITO/ZnO/PTB7-Th:IDT(DCV)2/MoO3/Ag,inverted,ZnO,,MoO3,,,,,,-5.21,-3.6,,-5.81,-3.65,
62482,10.1016/j.synthmet.2021.116736,10.1016/j.synthmet.2021.116736,PTB7-Th,IDT(TCV)2,PTB7-Th,IDT(TCV)2,CCCCC(CC)COC(=O)c1sc2csc(-c3cc4c(-c5ccc(CC(CC)CCCC)s5)c5sccc5c(-c5ccc(CC(CC)CCCC)s5)c4s3)c2c1F,CCCCCCc1ccc(C2(c3ccc(CCCCCC)cc3)c3cc4c(cc3-c3sc(C(C#N)=C(C#N)C#N)cc32)C(c2ccc(CCCCCC)cc2)(c2ccc(CCCCCC)cc2)c2cc(C(C#N)=C(C#N)C#N)sc2-4)cc1,0.49,11.02,53.0,2.84,2.861894,0.7709154929577493,,,,,,,ITO/ZnO/PTB7-Th:IDT(TCV)2/MoO3/Ag,inverted,ZnO,,MoO3,,,,,,-5.21,-3.6,,-6.04,-4.18,
62483,10.1016/j.synthmet.2021.116736,10.1016/j.synthmet.2021.116736,PTB7-Th,IDTT(TCV)2,PTB7-Th,IDTT(TCV)2,CCCCC(CC)COC(=O)c1sc2csc(-c3cc4c(-c5ccc(CC(CC)CCCC)s5)c5sccc5c(-c5ccc(CC(CC)CCCC)s5)c4s3)c2c1F,CCCCCCc1ccc(C2(c3ccc(CCCCCC)cc3)c3cc4c(cc3-c3sc(-c5ccc(C(C#N)=C(C#N)C#N)s5)cc32)C(c2ccc(CCCCCC)cc2)(c2ccc(CCCCCC)cc2)c2cc(-c3ccc(C(C#N)=C(C#N)C#N)s3)sc2-4)cc1,0.66,11.98,50.0,3.57,3.9534,10.73949579831934,,,,,,,ITO/ZnO/PTB7-Th:IDTT(TCV)2/MoO3/Ag,inverted,ZnO,,MoO3,,,,,,-5.21,-3.6,,-5.58,-4.06,
62484,10.1016/j.synthmet.2021.116736,10.1016/j.synthmet.2021.116736,P3HT,O-IDTBR,P3HT,O-IDTBR,CCCCCCc1ccsc1,CCCCCCCCC1(CCCCCCCC)c2cc3c(cc2-c2sc(-c4ccc(/C=C5\SC(=S)N(CC)C5=O)c5nsnc45)cc21)C(CCCCCCCC)(CCCCCCCC)c1cc(-c2ccc(/C=C4\SC(=S)N(CC)C4=O)c4nsnc24)sc1-3,0.73,14.1,63.0,6.4,6.48459,1.321718749999992,,,,,,,ITO/ZnO/ P3HT:O-IDTBR/MoO3/Ag,inverted,ZnO,,,,,,,,-5.01,-3.12,,-5.52,-3.89,
62485,10.1016/j.synthmet.2021.116736,10.1016/j.synthmet.2021.116736,P3HT,IDT-2BR,P3HT,IDT-2BR,CCCCCCc1ccsc1,CCCCCCc1ccc(C2(c3ccc(CCCCCC)cc3)c3cc4c(cc3-c3sc(-c5ccc(/C=C6\SC(=S)N(CC)C6=O)c6nsnc56)cc32)C(c2ccc(CCCCCC)cc2)(c2ccc(CCCCCC)cc2)c2cc(-c3ccc(/C=C5\SC(=S)N(CC)C5=O)c5nsnc35)sc2-4)cc1,0.84,8.91,68.0,5.12,5.089392,0.5978124999999994,,,,,,,ITO/PEDOT:PSS/P3HT:IDT-2BR/Ca/Al,conventional,Ca,,PEDOT:PSS,,,,,,-5.01,-3.12,,-5.52,-3.69,
62486,10.1016/j.synthmet.2021.116736,10.1016/j.synthmet.2021.116736,P3HT,BTA2,P3HT,BTA2,CCCCCCc1ccsc1,CCCCCCCCn1nc2c(/C=C3\SC(=O)N(CC)C3=O)ccc(-c3cc4c(s3)-c3cc5c(cc3C4(c3ccc(CCCCCC)cc3)c3ccc(CCCCCC)cc3)-c3sc(-c4ccc(/C=C6\SC(=O)N(CC)C6=O)c6nn(CCCCCCCC)nc46)cc3C5(c3ccc(CCCCCC)cc3)c3ccc(CCCCCC)cc3)c2n1,1.22,6.15,60.0,4.5,4.5018,0.0400000000000054,,,,,,,ITO/PEDOT:PSS/P3HT:BTA2/Ca/Al,conventional,Ca,,PEDOT:PSS,,,,,,-5.01,-3.12,,-5.43,-3.38,
62487,10.1016/j.synthmet.2021.116736,10.1016/j.synthmet.2021.116736,P3HT,BT2,P3HT,BT2,CCCCCCc1ccsc1,CCCCCCc1ccc(C2(c3ccc(CCCCCC)cc3)c3cc4c(cc3-c3sc(-c5ccc(/C=C6/SC(=O)N(CC)C6=O)c6nsnc56)cc32)C(c2ccc(CCCCCC)cc2)(c2ccc(CCCCCC)cc2)c2cc(-c3ccc(/C=C5/SC(=O)N(CC)C5=O)c5nsnc35)sc2-4)cc1,0.97,7.59,67.0,4.93,4.932741,0.0555983772819538,,,,,,,ITO/PEDOT:PSS/P3HT:BT2/Ca/Al,conventional,Ca,,PEDOT:PSS,,,,,,-5.01,-3.12,,-5.5,-3.53,
62488,10.1016/j.synthmet.2021.116736,10.1016/j.synthmet.2021.116736,P3HT,BT2b,P3HT,BT2b,CCCCCCc1ccsc1,CCCCCCCCC1(CCCCCCCC)c2cc3c(cc2-c2sc(-c4ccc(/C=C5/SC(=O)N(CC)C5=O)c5nsnc45)cc21)C(CCCCCCCC)(CCCCCCCC)c1cc(-c2ccc(/C=C4/SC(=O)N(CC)C4=O)c4nsnc24)sc1-3,0.92,10.02,66.0,6.08,6.084144,0.0681578947368445,,,,,,,ITO/PEDOT:PSS/P3HT:BT2b/Ca/Al,conventional,Ca,,PEDOT:PSS,,,,,,-5.01,-3.12,,-5.41,-3.56,
62489,10.1016/j.synthmet.2021.116736,10.1016/j.synthmet.2021.116736,P3HT,Qx1,P3HT,Qx-1,CCCCCCc1ccsc1,CCCCCCc1ccc(C2(c3ccc(CCCCCC)cc3)c3cc4c(cc3-c3sc(-c5ccc(/C=C6/SC(=S)N(CC)C6=O)c6nc(-c7ccccc7)c(-c7ccccc7)nc56)cc32)C(c2ccc(CCCCCC)cc2)(c2ccc(CCCCCC)cc2)c2cc(-c3ccc(/C=C5/SC(=S)N(CC)C5=O)c5nc(-c6ccccc6)c(-c6ccccc6)nc35)sc2-4)cc1,1.0,6.02,67.0,4.03,4.033399999999999,0.0843672456575479,,,,,,,ITO/PEDOT:PSS/P3HT:Qx1/Ca/Al,conventional,Ca,,PEDOT:PSS,,,,,,-5.01,-3.12,,-5.42,-3.6,
62490,10.1016/j.synthmet.2021.116736,10.1016/j.synthmet.2021.116736,P3HT,Qx1b,P3HT,Qx1b,CCCCCCc1ccsc1,CCCCCCCCC1(CCCCCCCC)c2cc3c(cc2-c2sc(-c4ccc(/C=C5/SC(=S)N(CC)C5=O)c5nc(-c6ccccc6)c(-c6ccccc6)nc45)cc21)C(CCCCCCCC)(CCCCCCCC)c1cc(-c2ccc(/C=C4/SC(=S)N(CC)C4=O)c4nc(-c5ccccc5)c(-c5ccccc5)nc24)sc1-3,0.95,7.34,69.0,4.81,4.81137,0.0284823284823396,,,,,,,ITO/PEDOT:PSS/P3HT:Qx1b/Ca/Al,conventional,Ca,,PEDOT:PSS,,,,,,-5.01,-3.12,,-5.35,-3.66,
62491,10.1016/j.synthmet.2021.116736,10.1016/j.synthmet.2021.116736,P3HT,Qx3,P3HT,Qx3,CCCCCCc1ccsc1,CCCCCCc1ccc(C2(c3ccc(CCCCCC)cc3)c3cc4c(cc3-c3sc(-c5ccc(/C=c6/sc(=C(C#N)C#N)n(CC)c6=O)c6nc(-c7ccccc7)c(-c7ccccc7)nc56)cc32)C(c2ccc(CCCCCC)cc2)(c2ccc(CCCCCC)cc2)c2cc(-c3ccc(/C=c5/sc(=C(C#N)C#N)n(CC)c5=O)c5nc(-c6ccccc6)c(-c6ccccc6)nc35)sc2-4)cc1,0.89,5.57,68.0,3.22,3.3709640000000003,4.688322981366463,,,,,,,ITO/PEDOT:PSS/P3HT:Qx3/Ca/Al,conventional,Ca,,PEDOT:PSS,,,,,,-5.01,-3.12,,-5.38,-3.56,
62492,10.1016/j.synthmet.2021.116736,10.1016/j.synthmet.2021.116736,P3HT,Qx3b,P3HT,Qx3b,CCCCCCc1ccsc1,CCCCCCCCC1(CCCCCCCC)c2cc3c(cc2-c2sc(-c4ccc(/C=c5/sc(=C(C#N)C#N)n(CC)c5=O)c5nc(-c6ccccc6)c(-c6ccccc6)nc45)cc21)C(CCCCCCCC)(CCCCCCCC)c1cc(-c2ccc(/C=c4/sc(=C(C#N)C#N)n(CC)c4=O)c4nc(-c5ccccc5)c(-c5ccccc5)nc24)sc1-3,0.75,12.87,66.0,6.26,6.37065,1.767571884984021,,,,,,,ITO/PEDOT:PSS/P3HT:Qx3b/Ca/Al,conventional,Ca,,PEDOT:PSS,,,,,,-5.01,-3.12,,-5.27,-3.63,
62493,10.1016/j.synthmet.2021.116736,10.1016/j.synthmet.2021.116736,P3HT,Qx3c,P3HT,Qx3c,CCCCCCc1ccsc1,CCCCCCCCC1(CCCCCCCC)c2cc3c(cc2-c2sc(-c4ccc(/C=c5/sc(=C(C#N)C#N)n(CC)c5=O)c5nccnc45)cc21)C(CCCCCCCC)(CCCCCCCC)c1cc(-c2ccc(/C=c4/sc(=C(C#N)C#N)n(CC)c4=O)c4nccnc24)sc1-3,0.75,0.14,30.0,0.03,0.0315,5.000000000000004,,,,,,,ITO/PEDOT:PSS/P3HT:Qx3c/Ca/Al,conventional,Ca,,PEDOT:PSS,,,,,,-5.01,-3.12,,-5.3,-3.59,
62494,10.1016/j.synthmet.2021.116736,10.1016/j.synthmet.2021.116736,PTZ6,ITIC,PTZ6,ITIC,CCCCCCCCCc1nc(-c2nc(CCCCCCCCC)c(-c3ccc(-c4cc5c(-c6cc(OCCCCCC)cc(OCCCCCC)c6)c6sccc6c(-c6cc(OCCCCCC)cc(OCCCCCC)c6)c5s4)s3)s2)sc1-c1cccs1,CCCCCCc1ccc(C2(c3ccc(CCCCCC)cc3)c3cc4c(cc3-c3sc5cc(C=C6C(=O)c7ccccc7C6=C(C#N)C#N)sc5c32)C(c2ccc(CCCCCC)cc2)(c2ccc(CCCCCC)cc2)c2c-4sc3cc(C=C4C(=O)c5ccccc5C4=C(C#N)C#N)sc23)cc1,1.01,14.1,72.3,10.3,10.296243,0.0364757281553593,,,,,,,ITO/ZnO/PTZ6:ITIC/MoO3/Al,inverted,ZnO,,MoO3,,,,,,-5.36,-3.36,,-5.576,-3.916,
62495,10.1016/j.synthmet.2021.116736,10.1016/j.synthmet.2021.116736,HTAZ,ITIC,HTAZ,ITIC,CCCCCCC(CCCC)CCc1c2cc(-c3ccc(-c4ccc(-c5cccs5)c5nn(CC(CCCC)CCCCCC)nc45)s3)sc2c(CCC(CCCC)CCCCCC)c2ccsc12,CCCCCCc1ccc(C2(c3ccc(CCCCCC)cc3)c3cc4c(cc3-c3sc5cc(C=C6C(=O)c7ccccc7C6=C(C#N)C#N)sc5c32)C(c2ccc(CCCCCC)cc2)(c2ccc(CCCCCC)cc2)c2c-4sc3cc(C=C4C(=O)c5ccccc5C4=C(C#N)C#N)sc23)cc1,0.85,13.09,40.8,4.26,4.539612,6.563661971830991,,,,,,,ITO/ZnO/HTAZ:ITIC/MoO3/Al,inverted,ZnO,,,,,,,,-5.42,-3.44,,-5.576,-3.916,
62496,10.1016/j.synthmet.2021.116736,10.1016/j.synthmet.2021.116736,FTAZ,ITIC,FTAZ,ITIC,CCCCCCC(CCCC)CCc1c2cc(-c3ccc(-c4c(F)c(F)c(-c5cccs5)c5nn(CC(CCCC)CCCCCC)nc45)s3)sc2c(CCC(CCCC)CCCCCC)c2ccsc12,CCCCCCc1ccc(C2(c3ccc(CCCCCC)cc3)c3cc4c(cc3-c3sc5cc(C=C6C(=O)c7ccccc7C6=C(C#N)C#N)sc5c32)C(c2ccc(CCCCCC)cc2)(c2ccc(CCCCCC)cc2)c2c-4sc3cc(C=C4C(=O)c5ccccc5C4=C(C#N)C#N)sc23)cc1,0.91,16.25,56.5,8.37,8.3549375,0.1799581839904312,,,,,,,ITO/ZnO/FTAZ:ITIC/MoO3/Al,inverted,ZnO,,,,,,,,-5.38,-3.17,,-5.576,-3.916,
62497,10.1016/j.synthmet.2021.116736,10.1016/j.synthmet.2021.116736,PFBZ,ITIC,J52-F,ITIC,CCCCCCCCC(CCCCCC)Cn1nc2c(-c3cccs3)c(F)c(F)c(-c3ccc(-c4cc5c(-c6cc(F)c(CC(CC)CCCC)s6)c6sccc6c(-c6cc(F)c(CC(CC)CCCC)s6)c5s4)s3)c2n1,CCCCCCc1ccc(C2(c3ccc(CCCCCC)cc3)c3cc4c(cc3-c3sc5cc(C=C6C(=O)c7ccccc7C6=C(C#N)C#N)sc5c32)C(c2ccc(CCCCCC)cc2)(c2ccc(CCCCCC)cc2)c2c-4sc3cc(C=C4C(=O)c5ccccc5C4=C(C#N)C#N)sc23)cc1,0.9,18.8,62.0,10.4,10.4904,0.8692307692307759,,,,,,,ITO/ZnO/PFBZ:ITIC/MoO3/Al,inverted,ZnO,,,,,,,,-5.36,-3.42,,-5.576,-3.916,
62498,10.1016/j.synthmet.2021.116736,10.1016/j.synthmet.2021.116736,PTFB-O,ITIC-Th,PTFB-O,ITIC-Th,CCCCCCCCCCCCC(CCCCCCCCCC)Cc1csc(-c2c(F)c(F)c(-c3cc(CC(CCCCCCCCCC)CCCCCCCCCCCC)c(-c4ccc(-c5ccc(-c6cccs6)c(F)c5F)s4)s3)c3nn(CCC)nc23)c1,CCCCCCc1ccc(C2(c3ccc(CCCCCC)s3)c3cc4c(cc3-c3sc5cc(/C=C6\C(=O)c7ccccc7C6=C(C#N)C#N)sc5c32)C(c2ccc(CCCCCC)s2)(c2ccc(CCCCCC)s2)c2c-4sc3cc(/C=C4\C(=O)c5ccccc5C4=C(C#N)C#N)sc23)s1,0.93,17.1,67.9,10.9,10.798137000000002,0.9345229357797986,,,,,,,ITO/ZnO/PTFB-O:ITIC-Th/V2O5/Al,inverted,ZnO,,V2O5,,,,,,-5.36,-3.36,,-5.673,-3.909,
62499,10.1016/j.synthmet.2021.116736,10.1016/j.synthmet.2021.116736,PTFB-P,ITIC-Th,PTFB-P,ITIC-Th,CCCCCCCCCCCCC(CCCCCCCCCC)Cc1csc(-c2c(F)c(F)c(-c3cc(CC(CCCCCCCCCC)CCCCCCCCCCCC)c(-c4ccc(-c5cc(F)c(-c6cccs6)cc5F)s4)s3)c3nn(CCC)nc23)c1,CCCCCCc1ccc(C2(c3ccc(CCCCCC)s3)c3cc4c(cc3-c3sc5cc(/C=C6\C(=O)c7ccccc7C6=C(C#N)C#N)sc5c32)C(c2ccc(CCCCCC)s2)(c2ccc(CCCCCC)s2)c2c-4sc3cc(/C=C4\C(=O)c5ccccc5C4=C(C#N)C#N)sc23)s1,0.93,15.5,64.5,9.2,9.297675,1.0616847826087026,,,,,,,ITO/ZnO/PTFB-O:ITIC-Th/V2O5/Al,inverted,ZnO,,,,,,,,-5.32,-3.33,,-5.673,-3.909,
62500,10.1016/j.synthmet.2021.116736,10.1016/j.synthmet.2021.116736,J50,ITIC,J50,ITIC,CCCCCCCCC(CCCCCC)Cc1ccc(-c2c3cc(-c4ccc(-c5c(F)c(F)c(-c6cccs6)c6nn(CCCCCCCC)nc56)s4)sc3c(-c3ccc(CC(CCCCCC)CCCCCCCC)s3)c3ccsc23)s1,CCCCCCc1ccc(C2(c3ccc(CCCCCC)cc3)c3cc4c(cc3-c3sc5cc(C=C6C(=O)c7ccccc7C6=C(C#N)C#N)sc5c32)C(c2ccc(CCCCCC)cc2)(c2ccc(CCCCCC)cc2)c2c-4sc3cc(C=C4C(=O)c5ccccc5C4=C(C#N)C#N)sc23)cc1,0.71,12.93,53.0,4.8,4.865558999999999,1.3658124999999892,,,,,,,ITO/PEDOT:PSS/J50:ITIC/PDINO/Al,conventional,PDINO,,PEDOT:PSS,,,,,,,,,-5.576,-3.916,
62501,10.1016/j.synthmet.2021.116736,10.1016/j.synthmet.2021.116736,J51,ITIC,J51,ITIC,CCCCCCCCC(CCCCCC)Cc1ccc(-c2c3cc(-c4ccc(-c5c(F)c(F)c(-c6cccs6)c6nn(CC(CCCCCC)CCCCCCCC)nc56)s4)sc3c(-c3ccc(CC(CCCCCC)CCCCCCCC)s3)c3ccsc23)s1,CCCCCCc1ccc(C2(c3ccc(CCCCCC)cc3)c3cc4c(cc3-c3sc5cc(C=C6C(=O)c7ccccc7C6=C(C#N)C#N)sc5c32)C(c2ccc(CCCCCC)cc2)(c2ccc(CCCCCC)cc2)c2c-4sc3cc(C=C4C(=O)c5ccccc5C4=C(C#N)C#N)sc23)cc1,0.82,16.47,69.0,9.26,9.318726,0.634190064794817,,,1:2,,,,ITO/PEDOT:PSS/J51:ITIC/PDINO/Al,conventional,PDINO,,PEDOT:PSS,,,,,,-5.29,-3.3,,-5.576,-3.916,
62502,10.1016/j.synthmet.2021.116736,10.1016/j.synthmet.2021.116736,J61,ITIC,J61,ITIC,CCCCCCCCCCCCSc1ccc(-c2c3cc(-c4ccc(-c5c(F)c(F)c(-c6cccs6)c6nn(CC(CCCCCC)CCCCCCCC)nc56)s4)sc3c(-c3ccc(SCCCCCCCCCCCC)s3)c3ccsc23)s1,CCCCCCc1ccc(C2(c3ccc(CCCCCC)cc3)c3cc4c(cc3-c3sc5cc(C=C6C(=O)c7ccccc7C6=C(C#N)C#N)sc5c32)C(c2ccc(CCCCCC)cc2)(c2ccc(CCCCCC)cc2)c2c-4sc3cc(C=C4C(=O)c5ccccc5C4=C(C#N)C#N)sc23)cc1,0.89,17.43,61.5,9.53,9.5403105,0.1081899265477544,,,,,,,ITO/PEDOT:PSS/J61:ITIC/PDINO/Al,conventional,PDINO,,PEDOT:PSS,,,,,,-5.3,-3.15,,-5.576,-3.916,
62503,10.1016/j.synthmet.2021.116736,10.1016/j.synthmet.2021.116736,J61,m-ITIC,J61,m-ITIC,CCCCCCCCCCCCSc1ccc(-c2c3cc(-c4ccc(-c5c(F)c(F)c(-c6cccs6)c6nn(CC(CCCCCC)CCCCCCCC)nc56)s4)sc3c(-c3ccc(SCCCCCCCCCCCC)s3)c3ccsc23)s1,CCCCCCc1cccc(C2(c3cccc(CCCCCC)c3)c3cc4c(cc3-c3sc5cc(C=C6C(=O)c7ccccc7C6=C(C#N)C#N)sc5c32)C(c2cccc(CCCCCC)c2)(c2cccc(CCCCCC)c2)c2c-4sc3cc(C=C4C(=O)c5ccccc5C4=C(C#N)C#N)sc23)c1,0.91,18.31,70.5,11.77,11.7467805,0.1972769753610851,,,,,,,ITO/PEDOT:PSS/J61:m-ITIC/PDINO/Al,conventional,PDINO,,PEDOT:PSS,,,,,,-5.3,-3.15,,-5.527,-3.854,
62504,10.1016/j.synthmet.2021.116736,10.1016/j.synthmet.2021.116736,J71,ITIC,J71,ITIC,CCCCCCCCC(CCCCCC)Cn1nc2c(-c3cccs3)c(F)c(F)c(-c3ccc(-c4cc5c(-c6ccc([Si](CCC)(CCC)CCC)s6)c6sccc6c(-c6ccc([Si](CCC)(CCC)CCC)s6)c5s4)s3)c2n1,CCCCCCc1ccc(C2(c3ccc(CCCCCC)cc3)c3cc4c(cc3-c3sc5cc(C=C6C(=O)c7ccccc7C6=C(C#N)C#N)sc5c32)C(c2ccc(CCCCCC)cc2)(c2ccc(CCCCCC)cc2)c2c-4sc3cc(C=C4C(=O)c5ccccc5C4=C(C#N)C#N)sc23)cc1,0.94,17.32,69.8,11.41,11.363998399999998,0.4031691498685546,,,,,,,ITO/PEDOT:PSS/J71:ITIC/PDINO/Al,conventional,PDINO,,PEDOT:PSS,,,,,,-5.4,-3.24,,-5.576,-3.916,
62505,10.1016/j.synthmet.2021.116736,10.1016/j.synthmet.2021.116736,J71,m-ITIC,J71,m-ITIC,CCCCCCCCC(CCCCCC)Cn1nc2c(-c3cccs3)c(F)c(F)c(-c3ccc(-c4cc5c(-c6ccc([Si](CCC)(CCC)CCC)s6)c6sccc6c(-c6ccc([Si](CCC)(CCC)CCC)s6)c5s4)s3)c2n1,CCCCCCc1cccc(C2(c3cccc(CCCCCC)c3)c3cc4c(cc3-c3sc5cc(C=C6C(=O)c7ccccc7C6=C(C#N)C#N)sc5c32)C(c2cccc(CCCCCC)c2)(c2cccc(CCCCCC)c2)c2c-4sc3cc(C=C4C(=O)c5ccccc5C4=C(C#N)C#N)sc23)c1,0.94,18.09,70.6,12.05,12.005247599999995,0.3713892116182878,,,,,,,ITO/PEDOT:PSS/J71:m-ITIC/PDINO/Al,conventional,PDINO,,PEDOT:PSS,,,,,,-5.4,-3.24,,-5.527,-3.854,
62506,10.1016/j.synthmet.2021.116736,10.1016/j.synthmet.2021.116736,J70,m-ITIC,J70,m-ITIC,CCCCCCCCC(CCCCCC)Cn1nc2c(-c3cccs3)c(F)c(F)c(-c3ccc(-c4cc5c(-c6ccc([Si](CC)(CC)CC)s6)c6sccc6c(-c6ccc([Si](CC)(CC)CC)s6)c5s4)s3)c2n1,CCCCCCc1cccc(C2(c3cccc(CCCCCC)c3)c3cc4c(cc3-c3sc5cc(C=C6C(=O)c7ccccc7C6=C(C#N)C#N)sc5c32)C(c2cccc(CCCCCC)c2)(c2cccc(CCCCCC)c2)c2c-4sc3cc(C=C4C(=O)c5ccccc5C4=C(C#N)C#N)sc23)c1,0.92,18.09,69.8,11.62,11.6166744,0.0286196213425142,,,,,,,ITO/PEDOT:PSS/J70:m-ITIC/PDINO/Al,conventional,PDINO,,PEDOT:PSS,,,,,,-5.37,-2.91,,-5.527,-3.854,
62507,10.1016/j.synthmet.2021.116736,10.1016/j.synthmet.2021.116736,J72,m-ITIC,J72,m-ITIC,CCCCCCCCC(CCCCCC)Cn1nc2c(-c3cccs3)c(F)c(F)c(-c3ccc(-c4cc5c(-c6ccc([Si](C(C)C)(C(C)C)C(C)C)s6)c6sccc6c(-c6ccc([Si](C(C)C)(C(C)C)C(C)C)s6)c5s4)s3)c2n1,CCCCCCc1cccc(C2(c3cccc(CCCCCC)c3)c3cc4c(cc3-c3sc5cc(C=C6C(=O)c7ccccc7C6=C(C#N)C#N)sc5c32)C(c2cccc(CCCCCC)c2)(c2cccc(CCCCCC)c2)c2c-4sc3cc(C=C4C(=O)c5ccccc5C4=C(C#N)C#N)sc23)c1,0.96,16.35,65.0,10.23,10.2024,0.2697947214076209,,,,,,,ITO/PEDOT:PSS/J72:m-ITIC/PDINO/Al,conventional,PDINO,,PEDOT:PSS,,,,,,-5.42,-3.29,,-5.527,-3.854,
62508,10.1016/j.synthmet.2021.116736,10.1016/j.synthmet.2021.116736,J73,m-ITIC,J73,m-ITIC,CCCCCCCCC(CCCCCC)Cn1nc2c(-c3cccs3)c(F)c(F)c(-c3ccc(-c4cc5c(C6CC=C([Si](CCCC)(CCCC)CCCC)S6)c6sccc6c(-c6ccc([Si](CCCC)(CCCC)CCCC)s6)c5s4)s3)c2n1,CCCCCCc1cccc(C2(c3cccc(CCCCCC)c3)c3cc4c(cc3-c3sc5cc(C=C6C(=O)c7ccccc7C6=C(C#N)C#N)sc5c32)C(c2cccc(CCCCCC)c2)(c2cccc(CCCCCC)c2)c2c-4sc3cc(C=C4C(=O)c5ccccc5C4=C(C#N)C#N)sc23)c1,0.97,16.45,66.9,10.71,10.6748985,0.3277450980392292,,,,,,,ITO/PEDOT:PSS/J73:m-ITIC/PDINO/Al,conventional,PDINO,,PEDOT:PSS,,,,,,-5.46,-2.92,,-5.527,-3.854,
62509,10.1016/j.synthmet.2021.116736,10.1016/j.synthmet.2021.116736,J74,m-ITIC,J74,m-ITIC,CCCCCCCCC(CCCCCC)Cn1nc2c(-c3cccs3)c(F)c(F)c(-c3ccc(-c4cc5c(C6CC=C([Si](C)(C)CCCCCCCC)S6)c6sccc6c(-c6ccc([Si](C)(C)CCCCCCCC)s6)c5s4)s3)c2n1,CCCCCCc1cccc(C2(c3cccc(CCCCCC)c3)c3cc4c(cc3-c3sc5cc(C=C6C(=O)c7ccccc7C6=C(C#N)C#N)sc5c32)C(c2cccc(CCCCCC)c2)(c2cccc(CCCCCC)c2)c2c-4sc3cc(C=C4C(=O)c5ccccc5C4=C(C#N)C#N)sc23)c1,0.99,15.89,61.2,9.63,9.6274332,0.0266542056074798,,,,,,,ITO/PEDOT:PSS/J74:m-ITIC/PDINO/Al,conventional,PDINO,,PEDOT:PSS,,,,,,-5.56,-3.06,,-5.527,-3.854,
62510,10.1016/j.synthmet.2021.116736,10.1016/j.synthmet.2021.116736,J71-Cl,IT-4F,J71-Cl,IT-4F,,CCCCCCc1ccc(C2(c3ccc(CCCCCC)cc3)c3cc4c(cc3-c3sc5cc(/C=C6\C(=O)c7cc(F)c(F)cc7C6=C(C#N)C#N)sc5c32)C(c2ccc(CCCCCC)cc2)(c2ccc(CCCCCC)cc2)c2c-4sc3cc(/C=C4\C(=O)c5cc(F)c(F)cc5C4=C(C#N)C#N)sc23)cc1,0.87,18.41,69.0,11.1,11.051523,0.4367297297297307,,,,,,,ITO/PEDOT:PSS/J71-Cl:IT-4F/PDINO/Al,conventional,PDINO,,PEDOT:PSS,,,,,,,,,-5.66,-4.14,
