Repository: JiYiqaq/PCE-KA-GNN

# Data directory

- `raw/Active_Database.csv` is the immutable source dataset bundled under CC BY 4.0. Do not overwrite it with processed data.
- `processed/` is created and populated by the training pipeline. Generated `.pt` and `.pth` caches are intentionally ignored by Git because they can exceed GitHub's normal single-file limit.

See `../DATA_LICENSE.md` for provenance, license and checksum information.

File: data/raw/Active_Database.csv (part 191 of 471)
id,doi,doi_norm,donor,acceptor,donor_canonical,acceptor_canonical,donor_smiles,acceptor_smiles,voc,jsc,ff,pce,pce_recomputed,pce_relative_error_percent,pce_avg,pce_best,d_a_ratio,additive,additive_canonical,additive_ratio,device_structure,device_type,etl,etl_canonical,htl,htl_canonical,active_layer_thickness,solvent,solvent_canonical,annealing_temp,homo_d,lumo_d,eg_d,homo_a,lumo_a,eg_a
62511,10.1016/j.synthmet.2021.116736,10.1016/j.synthmet.2021.116736,J100,IT-4F,J100,IT-4F,CCn1nc2c(-c3cccs3)c(Cl)c(Cl)c(-c3ccc(-c4cc5c(-c6ccc([Si](CC)(CC)CC)s6)c6sc(-c7ccc(-c8c(Cl)c(Cl)c(-c9ccc(-c%10cc%11c(-c%12ccc([Si](CC)(CC)CC)s%12)c%12sc(-c%13ccc(-c%14c(Cl)c(Cl)c(-c%15ccc(-c%16cc%17c(-c%18ccc([Si](CC)(CC)CC)s%18)c%18sccc%18c(-c%18ccc([Si](CC)(CC)CC)s%18)c%17s%16)s%15)c%15nn(CC)nc%14%15)s%13)cc%12c(-c%12ccc([Si](CC)(CC)CC)s%12)c%11s%10)s9)c9nn(CC)nc89)s7)cc6c(-c6ccc([Si](CC)(CC)CC)s6)c5s4)s3)c2n1,CCCCCCc1ccc(C2(c3ccc(CCCCCC)cc3)c3cc4c(cc3-c3sc5cc(/C=C6\C(=O)c7cc(F)c(F)cc7C6=C(C#N)C#N)sc5c32)C(c2ccc(CCCCCC)cc2)(c2ccc(CCCCCC)cc2)c2c-4sc3cc(/C=C4\C(=O)c5cc(F)c(F)cc5C4=C(C#N)C#N)sc23)cc1,0.85,17.5,46.0,7.7,6.8425,11.136363636363637,,,,,,,ITO/PEDOT:PSS/J100:IT-4F /PDINO/Al,conventional,PDINO,,PEDOT:PSS,,,,,,-5.35,-3.0,,-5.66,-4.14,
62512,10.1016/j.synthmet.2021.116736,10.1016/j.synthmet.2021.116736,J101,IT-4F,J101,IT-4F,CCCCCCCCC(CCCCCC)Cn1nc2c(-c3cccs3)c(Cl)c(Cl)c(-c3ccc(-c4cc5c(-c6ccc([Si](CCC)(CCC)CCC)s6)c6sccc6c(-c6ccc([Si](CCC)(CCC)CCC)s6)c5s4)s3)c2n1,CCCCCCc1ccc(C2(c3ccc(CCCCCC)cc3)c3cc4c(cc3-c3sc5cc(/C=C6\C(=O)c7cc(F)c(F)cc7C6=C(C#N)C#N)sc5c32)C(c2ccc(CCCCCC)cc2)(c2ccc(CCCCCC)cc2)c2c-4sc3cc(/C=C4\C(=O)c5cc(F)c(F)cc5C4=C(C#N)C#N)sc23)cc1,0.93,18.2,67.0,11.1,11.340420000000002,2.1659459459459645,,,,,,,ITO/PEDOT:PSS/J101:IT-4F/PDINO/Al,conventional,PDINO,,PEDOT:PSS,,,,,,-5.3,-3.5,,-5.66,-4.14,
62513,10.1016/j.synthmet.2021.116736,10.1016/j.synthmet.2021.116736,J81,ITIC,J81,ITIC,CCCCCCCCC(CCCCCC)Cn1nc2c(-c3cccs3)c(F)c(F)c(-c3ccc(-c4cc5c(-c6ccc([Si](CCC)(CCC)CCC)s6)c6occc6c(-c6ccc([Si](CCC)(CCC)CCC)s6)c5o4)s3)c2n1,CCCCCCc1ccc(C2(c3ccc(CCCCCC)cc3)c3cc4c(cc3-c3sc5cc(C=C6C(=O)c7ccccc7C6=C(C#N)C#N)sc5c32)C(c2ccc(CCCCCC)cc2)(c2ccc(CCCCCC)cc2)c2c-4sc3cc(C=C4C(=O)c5ccccc5C4=C(C#N)C#N)sc23)cc1,0.95,15.27,73.1,10.6,10.604251499999998,0.0401084905660258,,,,,,,ITO/PEDOT:PSS/J71:m-ITIC/PDINO/Al,conventional,PDINO,,PEDOT:PSS,,,,,,-5.43,-2.98,,-5.576,-3.916,
62514,10.1016/j.synthmet.2021.116736,10.1016/j.synthmet.2021.116736,J81,m-ITIC,J81,m-ITIC,CCCCCCCCC(CCCCCC)Cn1nc2c(-c3cccs3)c(F)c(F)c(-c3ccc(-c4cc5c(-c6ccc([Si](CCC)(CCC)CCC)s6)c6occc6c(-c6ccc([Si](CCC)(CCC)CCC)s6)c5o4)s3)c2n1,CCCCCCc1cccc(C2(c3cccc(CCCCCC)c3)c3cc4c(cc3-c3sc5cc(C=C6C(=O)c7ccccc7C6=C(C#N)C#N)sc5c32)C(c2cccc(CCCCCC)c2)(c2cccc(CCCCCC)c2)c2c-4sc3cc(C=C4C(=O)c5ccccc5C4=C(C#N)C#N)sc23)c1,0.96,16.48,69.8,11.05,11.042918399999998,0.0640868778280806,,,,,,,ITO/PEDOT:PSS/J71:m-ITIC/PDINO/Al,conventional,PDINO,,PEDOT:PSS,,,,,,-5.43,-2.98,,-5.527,-3.854,
62515,10.1016/j.synthmet.2021.116736,10.1016/j.synthmet.2021.116736,J91,m-ITIC,J91,m-ITIC,CCCCCCCCC(CCCCCC)Cn1nc2c(-c3cccs3)c(F)c(F)c(-c3ccc(-c4cc5c(-c6sc(CC(CC)CCCC)c(F)c6F)c6sccc6c(-c6sc(CC(CC)CCCC)c(F)c6F)c5s4)s3)c2n1,CCCCCCc1cccc(C2(c3cccc(CCCCCC)c3)c3cc4c(cc3-c3sc5cc(C=C6C(=O)c7ccccc7C6=C(C#N)C#N)sc5c32)C(c2cccc(CCCCCC)c2)(c2cccc(CCCCCC)c2)c2c-4sc3cc(C=C4C(=O)c5ccccc5C4=C(C#N)C#N)sc23)c1,0.98,18.03,65.5,11.63,11.573457,0.4861822871883023,,,,,,,ITO/PEDOT:PSS/J71:m-ITIC/PDINO/Al,conventional,PDINO,,PEDOT:PSS,,,,,,-5.5,-3.02,,-5.527,-3.854,
62516,10.1016/j.synthmet.2021.116736,10.1016/j.synthmet.2021.116736,J52-F,BTA3,J52-F,BTA3,CCCCCCCCC(CCCCCC)Cn1nc2c(-c3cccs3)c(F)c(F)c(-c3ccc(-c4cc5c(-c6cc(F)c(CC(CC)CCCC)s6)c6sccc6c(-c6cc(F)c(CC(CC)CCCC)s6)c5s4)s3)c2n1,CCCCCCCCn1nc2c(/C=c3\sc(=C(C#N)C#N)n(CC)c3=O)ccc(-c3cc4c(s3)-c3cc5c(cc3C4(c3ccc(CCCCCC)cc3)c3ccc(CCCCCC)cc3)-c3sc(-c4ccc(/C=c6\sc(=C(C#N)C#N)n(CC)c6=O)c6nn(CCCCCCCC)nc46)cc3C5(c3ccc(CCCCCC)cc3)c3ccc(CCCCCC)cc3)c2n1,1.19,11.56,65.71,9.04,9.03933044,0.007406637168146,,,,,,,ITO/PEDOT:PSS/J52-F:BTA3/Au,conventional,,,PEDOT:PSS,,,,,,-5.36,-3.42,,-5.49,-3.72,
62517,10.1016/j.synthmet.2021.116736,10.1016/j.synthmet.2021.116736,J52-F,BTA4,J52-F,BTA4,CCCCCCCCC(CCCCCC)Cn1nc2c(-c3cccs3)c(F)c(F)c(-c3ccc(-c4cc5c(-c6cc(F)c(CC(CC)CCCC)s6)c6sccc6c(-c6cc(F)c(CC(CC)CCCC)s6)c5s4)s3)c2n1,CCCCCCCCn1nc2c(/C=c3/sc(=C(C#N)C#N)n(-c4ccccc4)c3=O)ccc(-c3cc4c(s3)-c3cc5c(cc3C4(c3ccc(CCCCCC)cc3)c3ccc(CCCCCC)cc3)-c3sc(-c4ccc(/C=c6/sc(=C(C#N)C#N)n(-c7ccccc7)c6=O)c6nn(CCCCCCCC)nc46)cc3C5(c3ccc(CCCCCC)cc3)c3ccc(CCCCCC)cc3)c2n1,1.21,8.39,55.25,5.61,5.608924750000001,0.0191666666666582,,,,,,,ITO/PEDOT:PSS/J52-F:BTA4/Au,conventional,,,PEDOT:PSS,,,,,,-5.36,-3.42,,-5.5,-3.65,
62518,10.1016/j.synthmet.2021.116736,10.1016/j.synthmet.2021.116736,J52-F,BTA5,J52-F,BTA5,CCCCCCCCC(CCCCCC)Cn1nc2c(-c3cccs3)c(F)c(F)c(-c3ccc(-c4cc5c(-c6cc(F)c(CC(CC)CCCC)s6)c6sccc6c(-c6cc(F)c(CC(CC)CCCC)s6)c5s4)s3)c2n1,CCCCCCCCn1nc2c(/C=c3/sc(=C(C#N)C#N)n(Cc4ccccc4)c3=O)ccc(-c3cc4c(s3)-c3cc5c(cc3C4(c3ccc(CCCCCC)cc3)c3ccc(CCCCCC)cc3)-c3sc(-c4ccc(/C=c6/sc(=C(C#N)C#N)n(Cc7ccccc7)c6=O)c6nn(CCCCCCCC)nc46)cc3C5(c3ccc(CCCCCC)cc3)c3ccc(CCCCCC)cc3)c2n1,1.17,13.8,69.82,11.27,11.2731372,0.0278367346938721,,,,,,,ITO/PEDOT:PSS/J52-F:BTA5/Au,conventional,,,PEDOT:PSS,,,,,,-5.36,-3.42,,-5.55,-3.71,
62519,10.1016/j.synthmet.2021.116736,10.1016/j.synthmet.2021.116736,J52-Cl,BTA3,J52-Cl,BTA3,CCCCCCCCC(CCCCCC)Cn1nc2c(-c3cccs3)c(F)c(F)c(-c3ccc(-c4cc5c(-c6cc(Cl)c(CC(CC)CCCC)s6)c6sccc6c(-c6cc(Cl)c(CC(CC)CCCC)s6)c5s4)s3)c2n1,CCCCCCCCn1nc2c(/C=c3\sc(=C(C#N)C#N)n(CC)c3=O)ccc(-c3cc4c(s3)-c3cc5c(cc3C4(c3ccc(CCCCCC)cc3)c3ccc(CCCCCC)cc3)-c3sc(-c4ccc(/C=c6\sc(=C(C#N)C#N)n(CC)c6=O)c6nn(CCCCCCCC)nc46)cc3C5(c3ccc(CCCCCC)cc3)c3ccc(CCCCCC)cc3)c2n1,1.24,13.16,66.62,10.5,10.871318080000002,3.536362666666684,,,,,,,ITO/PEDOT:PSS/J52-Cl:BTA3/PFN-Br/Al,conventional,PFN-Br,,PEDOT:PSS,,,,,,-5.39,-3.45,,-5.49,-3.72,
62520,10.1016/j.synthmet.2021.116736,10.1016/j.synthmet.2021.116736,J52-Cl,TPD3,J52-Cl,TPD3,CCCCCCCCC(CCCCCC)Cn1nc2c(-c3cccs3)c(F)c(F)c(-c3ccc(-c4cc5c(-c6cc(Cl)c(CC(CC)CCCC)s6)c6sccc6c(-c6cc(Cl)c(CC(CC)CCCC)s6)c5s4)s3)c2n1,CCc1ccc(C2(c3ccc(CC)cc3)c3cc4c(cc3-c3sc(-c5sc(/C=c6/sc(=C(C#N)C#N)n(CC)c6=O)c6c5C(=O)N(CC)C6=O)cc32)C(c2ccc(CC)cc2)(c2ccc(CC)cc2)c2cc(-c3sc(/C=c5/sc(=C(C#N)C#N)n(CC)c5=O)c5c3C(=O)N(CC)C5=O)sc2-4)cc1,0.97,12.69,62.0,7.58,7.631765999999999,0.6829287598944441,,,,,,,ITO/PEDOT:PSS/J52-Cl:TPD3/Ca/Al,conventional,Ca,,PEDOT:PSS,,,,,,-5.39,-3.45,,-5.65,-3.79,
62521,10.1016/j.synthmet.2021.116736,10.1016/j.synthmet.2021.116736,FTAZ,ITIC2,FTAZ,ITIC2,CCCCCCC(CCCC)CCc1c2cc(-c3ccc(-c4c(F)c(F)c(-c5cccs5)c5nn(CC(CCCC)CCCCCC)nc45)s3)sc2c(CCC(CCCC)CCCCCC)c2ccsc12,CCCCCCc1ccc(C2(c3ccc(CCCCCC)cc3)c3cc(C=C4C(=O)c5ccccc5C4=C(C#N)C#N)sc3-c3sc4c(-c5ccc(CC(CC)CCCC)s5)c5c6c(sc5c(-c5ccc(CC(CC)CCCC)s5)c4c32)-c2sc(C=C3C(=O)c4ccccc4C3=C(C#N)C#N)cc2C6(c2ccc(CCCCCC)cc2)c2ccc(CCCCCC)cc2)cc1,0.92,18.63,63.0,11.0,10.797948000000002,1.8368363636363485,,,,,,,ITO/ZnO/ FTAZ: ITIC2/MoOX/Ag,inverted,ZnO,,,,,,,,-5.38,-3.17,,-5.43,-3.8,
62522,10.1016/j.synthmet.2021.116736,10.1016/j.synthmet.2021.116736,FTAZ,INIC2,FTAZ,INIC2,CCCCCCC(CCCC)CCc1c2cc(-c3ccc(-c4c(F)c(F)c(-c5cccs5)c5nn(CC(CCCC)CCCCCC)nc45)s3)sc2c(CCC(CCCC)CCCCCC)c2ccsc12,CCCCCCc1ccc(C2(c3ccc(CCCCCC)cc3)c3cc4c(cc3-c3sc5c(sc6cc(/C=C7\C(=O)c8c(F)cccc8C7=C(C#N)C#N)sc65)c32)C(c2ccc(CCCCCC)cc2)(c2ccc(CCCCCC)cc2)c2c-4sc3c2sc2cc(/C=C4\C(=O)c5c(F)cccc5C4=C(C#N)C#N)sc23)cc1,0.85,19.68,68.5,11.5,11.45868,0.3593043478260929,,,,,,,ITO/ZnO/ FTAZ: INIC2/MoOX/Ag,inverted,ZnO,,,,,,,,-5.38,-3.17,,-5.52,-3.98,
62523,10.1016/j.synthmet.2021.116736,10.1016/j.synthmet.2021.116736,FTAZ,IDIC,FTAZ,IDIC,CCCCCCC(CCCC)CCc1c2cc(-c3ccc(-c4c(F)c(F)c(-c5cccs5)c5nn(CC(CCCC)CCCCCC)nc45)s3)sc2c(CCC(CCCC)CCCCCC)c2ccsc12,CCCCCCC1(CCCCCC)c2cc3c(cc2-c2sc(/C=C4\C(=O)c5ccccc5C4=C(C#N)C#N)cc21)C(CCCCCC)(CCCCCC)c1cc(/C=C2\C(=O)c4ccccc4C2=C(C#N)C#N)sc1-3,0.84,20.8,71.8,12.5,12.544896,0.359168000000011,,,,,,,ITO/ZnO/ FTAZ: IDIC/MoOX/Ag,inverted,ZnO,,,,,,,,-5.38,-3.17,,-5.69,-3.91,
62524,10.1016/j.synthmet.2021.116736,10.1016/j.synthmet.2021.116736,L24,IT-4F,L24,IT-4F,CCCCC(CC)Cc1sc(-c2c3cc(-c4ccc(-c5c(F)c(F)c(-c6cccs6)c6nn(CC(CC)CCCC)nc56)s4)sc3c(-c3cc(Cl)c(CC(CC)CCCC)s3)c3ccsc23)cc1Cl,CCCCCCc1ccc(C2(c3ccc(CCCCCC)cc3)c3cc4c(cc3-c3sc5cc(/C=C6\C(=O)c7cc(F)c(F)cc7C6=C(C#N)C#N)sc5c32)C(c2ccc(CCCCCC)cc2)(c2ccc(CCCCCC)cc2)c2c-4sc3cc(/C=C4\C(=O)c5cc(F)c(F)cc5C4=C(C#N)C#N)sc23)cc1,0.49,7.41,36.3,1.33,1.3180167,0.901000000000002,,,,,,,ITO/ZnO/L24:IT-4F/MoO3/Ag,inverted,ZnO,,,,,,,,,,,-5.66,-4.14,
62525,10.1016/j.synthmet.2021.116736,10.1016/j.synthmet.2021.116736,L68,IT-4F,J52-Cl,IT-4F,CCCCCCCCC(CCCCCC)Cn1nc2c(-c3cccs3)c(F)c(F)c(-c3ccc(-c4cc5c(-c6cc(Cl)c(CC(CC)CCCC)s6)c6sccc6c(-c6cc(Cl)c(CC(CC)CCCC)s6)c5s4)s3)c2n1,CCCCCCc1ccc(C2(c3ccc(CCCCCC)cc3)c3cc4c(cc3-c3sc5cc(/C=C6\C(=O)c7cc(F)c(F)cc7C6=C(C#N)C#N)sc5c32)C(c2ccc(CCCCCC)cc2)(c2ccc(CCCCCC)cc2)c2c-4sc3cc(/C=C4\C(=O)c5cc(F)c(F)cc5C4=C(C#N)C#N)sc23)cc1,0.75,19.5,63.2,9.3,9.243,0.6129032258064557,,,,,,,ITO/ZnO/L68:IT-4F/MoO3/Ag,inverted,ZnO,,,,,,,,-5.39,-3.45,,-5.66,-4.14,
62526,10.1016/j.synthmet.2021.116736,10.1016/j.synthmet.2021.116736,L810,IT-4F,L810,IT-4F,CCCCCCCCCCC(CCCCCCCC)Cn1nc2c(-c3cccs3)c(F)c(F)c(-c3ccc(-c4cc5c(-c6cc(Cl)c(CC(CC)CCCC)s6)c6sccc6c(-c6cc(Cl)c(CC(CC)CCCC)s6)c5s4)s3)c2n1,CCCCCCc1ccc(C2(c3ccc(CCCCCC)cc3)c3cc4c(cc3-c3sc5cc(/C=C6\C(=O)c7cc(F)c(F)cc7C6=C(C#N)C#N)sc5c32)C(c2ccc(CCCCCC)cc2)(c2ccc(CCCCCC)cc2)c2c-4sc3cc(/C=C4\C(=O)c5cc(F)c(F)cc5C4=C(C#N)C#N)sc23)cc1,0.79,20.76,73.5,12.1,12.054294,0.3777355371900755,,,,,,,ITO/ZnO/L810:IT-4F/MoO3/Ag,inverted,ZnO,,,,,,,,-5.57,-3.58,,-5.66,-4.14,
62527,10.1016/j.synthmet.2021.116736,10.1016/j.synthmet.2021.116736,PTFB-M,ITIC-Th,PTFB-M,ITIC-Th,,CCCCCCc1ccc(C2(c3ccc(CCCCCC)s3)c3cc4c(cc3-c3sc5cc(/C=C6\C(=O)c7ccccc7C6=C(C#N)C#N)sc5c32)C(c2ccc(CCCCCC)s2)(c2ccc(CCCCCC)s2)c2c-4sc3cc(/C=C4\C(=O)c5ccccc5C4=C(C#N)C#N)sc23)s1,0.91,16.29,69.02,10.4,10.23145578,1.6206175000000107,,,,,,,ITO/ZnO/PTFB-M:ITIC-Th/V2O5/Al,inverted,ZnO,,V2O5,,,,,,,,,-5.673,-3.909,
62528,10.1016/j.synthmet.2021.116736,10.1016/j.synthmet.2021.116736,PB3T,IT-M,PB3T,IT-M,CCCCCCCCSc1ccc(-c2c3cc(-c4cc(C(=O)OCC(CC)CCCC)c(-c5ccc(-c6sccc6C(=O)OCC(CC)CCCC)s5)s4)sc3c(-c3ccc(SCCCCCCCC)s3)c3ccsc23)s1,CCCCCCc1ccc(C2(c3ccc(CCCCCC)cc3)c3cc4c(cc3-c3sc5cc(/C=C6\C(=O)c7ccc(C)cc7C6=C(C#N)C#N)sc5c32)C(c2ccc(CCCCCC)cc2)(c2ccc(CCCCCC)cc2)c2c-4sc3cc(/C=C4\C(=O)c5ccc(C)cc5C4=C(C#N)C#N)sc23)cc1,1.0,18.9,63.0,11.9,11.906999999999998,0.058823529411747,,,,,,,ITO/PEDOT:PSS/PB3T:IT-M/PFN-Br/Al,conventional,PFN-Br,,PEDOT:PSS,,,,,,-5.39,-3.37,,-5.514,-3.808,
62529,10.1016/j.synthmet.2021.116736,10.1016/j.synthmet.2021.116736,PBT1-EH,ITCPTC,PBT1-EH,ITCPTC,CCCCCCC(CCCC)Cc1sc(CC(CCCC)CCCCCC)c2c1C(=O)c1c(-c3cccs3)sc(-c3ccc(-c4cc5c(-c6ccc(SCC(CC)CCCC)s6)c6sccc6c(-c6ccc(SCC(CC)CCCC)s6)c5s4)s3)c1C2=O,CCCCCCc1ccc(C2(c3ccc(CCCCCC)cc3)c3cc4c(cc3-c3sc5cc(/C=C6\C(=O)c7cscc7C6=C(C#N)C#N)sc5c32)C(c2ccc(CCCCCC)cc2)(c2ccc(CCCCCC)cc2)c2c-4sc3cc(/C=C4\C(=O)c5cscc5C4=C(C#N)C#N)sc23)cc1,0.95,16.5,75.1,11.8,11.771925,0.2379237288135693,,,,,,,ITO/PEDOT:PSS/PBT1-EH:IDTCN/Zracac/Al,conventional,Zracac,,PEDOT:PSS,,,,,,-5.43,-3.43,,-5.63,-3.96,
62530,10.1016/j.synthmet.2021.116736,10.1016/j.synthmet.2021.116736,PvBDTTAZ,O-IDTBR,PvBDTTAZ,O-IDTBR,,CCCCCCCCC1(CCCCCCCC)c2cc3c(cc2-c2sc(-c4ccc(/C=C5\SC(=S)N(CC)C5=O)c5nsnc45)cc21)C(CCCCCCCC)(CCCCCCCC)c1cc(-c2ccc(/C=C4\SC(=S)N(CC)C4=O)c4nsnc24)sc1-3,1.08,16.26,63.6,11.6,11.168668800000004,3.71837241379308,,,,,,,ITO/ZnO/PvBDTTAZ:O-IDTBR/V2O5/Al,inverted,ZnO,,V2O5,,,,,,,,,-5.52,-3.89,
62531,10.1016/j.synthmet.2021.116736,10.1016/j.synthmet.2021.116736,PTZ1,IDIC,PTZ1,IDIC,CCCCCCC(CCCC)Cc1ccc(-c2c3cc(-c4sc(-c5nc6sc(-c7cc(CC(CC)CCCC)cs7)nc6s5)cc4CC(CC)CCCC)sc3c(-c3ccc(CC(CCCC)CCCCCC)s3)c3ccsc23)s1,CCCCCCC1(CCCCCC)c2cc3c(cc2-c2sc(/C=C4\C(=O)c5ccccc5C4=C(C#N)C#N)cc21)C(CCCCCC)(CCCCCC)c1cc(/C=C2\C(=O)c4ccccc4C2=C(C#N)C#N)sc1-3,0.92,16.4,76.2,11.5,11.497056,0.0255999999999947,,,,,,,ITO/ZnO/PTZ1:IDIC/MoO3/Al,inverted,ZnO,,MoO3,,,,,,-5.31,-3.34,,-5.69,-3.91,
62532,10.1016/j.synthmet.2021.116736,10.1016/j.synthmet.2021.116736,PTBz-2,ITIC,PTBz-2,ITIC,,CCCCCCc1ccc(C2(c3ccc(CCCCCC)cc3)c3cc4c(cc3-c3sc5cc(C=C6C(=O)c7ccccc7C6=C(C#N)C#N)sc5c32)C(c2ccc(CCCCCC)cc2)(c2ccc(CCCCCC)cc2)c2c-4sc3cc(C=C4C(=O)c5ccccc5C4=C(C#N)C#N)sc23)cc1,0.88,20.34,60.5,10.92,10.829016,0.833186813186819,,,,,,,ITO/PEDOT:PSS/PTBz-2:ITIC/PFN/Al,conventional,PFN,,PEDOT:PSS,,,,,,,,,-5.576,-3.916,
62533,10.1016/j.synthmet.2021.116736,10.1016/j.synthmet.2021.116736,PBPD-Th,ITIC,PBPD-Th,ITIC,CCCCC(CC)COc1cccc(-c2c3cc(-c4ccc(-c5sc(-c6cccs6)c6c5C(=O)c5c(CC(CC)CCCC)sc(CC(CC)CCCC)c5C6=O)s4)sc3c(-c3cccc(OCC(CC)CCCC)c3)c3ccsc23)c1,CCCCCCc1ccc(C2(c3ccc(CCCCCC)cc3)c3cc4c(cc3-c3sc5cc(C=C6C(=O)c7ccccc7C6=C(C#N)C#N)sc5c32)C(c2ccc(CCCCCC)cc2)(c2ccc(CCCCCC)cc2)c2c-4sc3cc(C=C4C(=O)c5ccccc5C4=C(C#N)C#N)sc23)cc1,1.01,18.1,59.0,10.8,10.785790000000002,0.1315740740740602,,,,,,,ITO/ZnO/PBDB-Th:ITIC/MoO3/Al,inverted,ZnO,,MoO3,,,,,,-5.42,-3.36,,-5.576,-3.916,
62534,10.1016/j.synthmet.2021.116736,10.1016/j.synthmet.2021.116736,HFQx-T,ITTC,HFQx-T,ITTC,CCCCC(CC)COc1c(F)cc(-c2nc3c(-c4cccs4)c(F)c(F)c(-c4ccc(-c5cc6c(-c7ccc(CC(CC)CCCC)s7)c7sccc7c(-c7ccc(CC(CC)CCCC)s7)c6s5)s4)c3nc2-c2cc(F)c(OCC(CC)CCCC)c(F)c2)cc1F,CCc1ccc(C2(c3ccc(CC)cc3)c3cc4c(cc3-c3sc5cc(/C=C6\C(=O)c7cscc7C6=C(C#N)C#N)sc5c32)C(c2ccc(CC)cc2)(c2ccc(CC)cc2)c2c-4sc3cc(/C=C4\C(=O)c5cscc5C4=C(C#N)C#N)sc23)cc1,0.88,16.49,71.0,10.4,10.302952,0.9331538461538548,,,,,,,ITO/PEDOT:PSS/HFQx-T:ITIC/PDINO/Al,conventional,PDINO,,PEDOT:PSS,,,,,,-5.44,-3.5,,-5.49,-3.85,
62535,10.1016/j.synthmet.2021.116736,10.1016/j.synthmet.2021.116736,PTQ10,ITIC,PTQ10,ITIC,CCCCCCCCC(CCCCCC)COc1cnc2c(-c3cccs3)c(F)c(F)cc2n1,CCCCCCc1ccc(C2(c3ccc(CCCCCC)cc3)c3cc4c(cc3-c3sc5cc(C=C6C(=O)c7ccccc7C6=C(C#N)C#N)sc5c32)C(c2ccc(CCCCCC)cc2)(c2ccc(CCCCCC)cc2)c2c-4sc3cc(C=C4C(=O)c5ccccc5C4=C(C#N)C#N)sc23)cc1,1.03,17.65,60.01,10.9,10.909517949999998,0.0873206422018124,,,,,,,ITO/PEDOT:PSS/PTQ10:ITIC/PDINO/Al,conventional,PDINO,,PEDOT:PSS,,,,,,-5.54,-2.92,,-5.576,-3.916,
62536,10.1016/j.synthmet.2021.116736,10.1016/j.synthmet.2021.116736,PTQ10,IDIC,PTQ10,IDIC,CCCCCCCCC(CCCCCC)COc1cnc2c(-c3cccs3)c(F)c(F)cc2n1,CCCCCCC1(CCCCCC)c2cc3c(cc2-c2sc(/C=C4\C(=O)c5ccccc5C4=C(C#N)C#N)cc21)C(CCCCCC)(CCCCCC)c1cc(/C=C2\C(=O)c4ccccc4C2=C(C#N)C#N)sc1-3,0.95,17.66,70.36,11.86,11.8042972,0.4696694772343915,,,,,,,ITO/PEDOT:PSS/PTQ10:IDIC/PDINO/Al,conventional,PDINO,,PEDOT:PSS,,,,,,-5.54,-2.92,,-5.69,-3.91,
62537,10.1016/j.synthmet.2021.116736,10.1016/j.synthmet.2021.116736,PTPDBDT,Cl-ITIC,PTPDBDT,Cl-ITIC,CCCCCCCCN1C(=O)c2csc(-c3cc4c(-c5ccc(CC(CC)CCCC)s5)c5sccc5c(-c5ccc(CC(CC)CCCC)s5)c4s3)c2C1=O,CCCCCCc1ccc(C2(c3ccc(CCCCCC)cc3)c3cc4c(cc3-c3sc5cc(C=C6C(=O)c7cc(Cl)ccc7C6=C(C#N)C#N)sc5c32)C(c2ccc(CCCCCC)cc2)(c2ccc(CCCCCC)cc2)c2c-4sc3cc(C=C4C(=O)c5cc(Cl)ccc5C4=C(C#N)C#N)sc23)cc1,0.94,15.6,65.0,9.5,9.5316,0.3326315789473598,,,,,,,ITO/ZnO/PTPDBDT:Cl-ITIC/MoO3/Ag,inverted,ZnO,,MoO3,,,,,,-5.6,-3.75,,-5.7,-4.14,
62544,10.1016/j.synthmet.2021.116737,10.1016/j.synthmet.2021.116737,PBDB-T-2F,IT-4F,PM6,IT-4F,COC(=O)C(C)(C)c1cc(C)cc(-c2sc3c4sc5cc(/C=C6/C(=O)c7cc(F)cc(c7)C(=O)/C6=C\c6cc(C(C)(C)C(=O)OC)c(-c7cc(C)cc(C(C)(C)C(=O)OC)c7)s6)sc5c4c(C(C)(C)C(=O)OC)ccc2-3)c1,CCCCCCc1ccc(C2(c3ccc(CCCCCC)cc3)c3cc4c(cc3-c3sc5cc(/C=C6\C(=O)c7cc(F)c(F)cc7C6=C(C#N)C#N)sc5c32)C(c2ccc(CCCCCC)cc2)(c2ccc(CCCCCC)cc2)c2c-4sc3cc(/C=C4\C(=O)c5cc(F)c(F)cc5C4=C(C#N)C#N)sc23)cc1,0.8,20.01,70.0,11.22,11.205600000000002,0.1283422459892906,11.13,11.22,,,,,ITO/ZnO/PBDB-T-2F:IT-4F/MoO3/Ag,inverted,ZnO,ZnO,MoO3,MoO3,,chlorobenzene,chlorobenzene,,-5.56,-3.65,,-5.66,-4.14,
62545,10.1016/j.synthmet.2021.116737,10.1016/j.synthmet.2021.116737,PBDB-T-2F,IT-4F,PM6,IT-4F,COC(=O)C(C)(C)c1cc(C)cc(-c2sc3c4sc5cc(/C=C6/C(=O)c7cc(F)cc(c7)C(=O)/C6=C\c6cc(C(C)(C)C(=O)OC)c(-c7cc(C)cc(C(C)(C)C(=O)OC)c7)s6)sc5c4c(C(C)(C)C(=O)OC)ccc2-3)c1,CCCCCCc1ccc(C2(c3ccc(CCCCCC)cc3)c3cc4c(cc3-c3sc5cc(/C=C6\C(=O)c7cc(F)c(F)cc7C6=C(C#N)C#N)sc5c32)C(c2ccc(CCCCCC)cc2)(c2ccc(CCCCCC)cc2)c2c-4sc3cc(/C=C4\C(=O)c5cc(F)c(F)cc5C4=C(C#N)C#N)sc23)cc1,0.78,19.39,69.0,11.03,10.435698,5.388050770625558,10.6,11.03,,,,,ITO/ZnO/PBDB-T-2F:IT-4F/MoO3/Ag,inverted,ZnO,ZnO,MoO3,MoO3,,chlorobenzene,chlorobenzene,,-5.56,-3.65,,-5.66,-4.14,
62546,10.1016/j.synthmet.2021.116737,10.1016/j.synthmet.2021.116737,PBDB-T-2F,IT-4F,PM6,IT-4F,COC(=O)C(C)(C)c1cc(C)cc(-c2sc3c4sc5cc(/C=C6/C(=O)c7cc(F)cc(c7)C(=O)/C6=C\c6cc(C(C)(C)C(=O)OC)c(-c7cc(C)cc(C(C)(C)C(=O)OC)c7)s6)sc5c4c(C(C)(C)C(=O)OC)ccc2-3)c1,CCCCCCc1ccc(C2(c3ccc(CCCCCC)cc3)c3cc4c(cc3-c3sc5cc(/C=C6\C(=O)c7cc(F)c(F)cc7C6=C(C#N)C#N)sc5c32)C(c2ccc(CCCCCC)cc2)(c2ccc(CCCCCC)cc2)c2c-4sc3cc(/C=C4\C(=O)c5cc(F)c(F)cc5C4=C(C#N)C#N)sc23)cc1,0.8,20.33,71.0,11.76,11.54744,1.8074829931972776,11.6,11.76,,,,,ITO/ZnO/PBDB-T-2F:IT-4F/MoO3/Ag,inverted,ZnO,ZnO,MoO3,MoO3,,chlorobenzene,chlorobenzene,,-5.56,-3.65,,-5.66,-4.14,
62547,10.1016/j.synthmet.2021.116737,10.1016/j.synthmet.2021.116737,PBDB-T-2F,IT-4F,PM6,IT-4F,COC(=O)C(C)(C)c1cc(C)cc(-c2sc3c4sc5cc(/C=C6/C(=O)c7cc(F)cc(c7)C(=O)/C6=C\c6cc(C(C)(C)C(=O)OC)c(-c7cc(C)cc(C(C)(C)C(=O)OC)c7)s6)sc5c4c(C(C)(C)C(=O)OC)ccc2-3)c1,CCCCCCc1ccc(C2(c3ccc(CCCCCC)cc3)c3cc4c(cc3-c3sc5cc(/C=C6\C(=O)c7cc(F)c(F)cc7C6=C(C#N)C#N)sc5c32)C(c2ccc(CCCCCC)cc2)(c2ccc(CCCCCC)cc2)c2c-4sc3cc(/C=C4\C(=O)c5cc(F)c(F)cc5C4=C(C#N)C#N)sc23)cc1,0.8,20.95,70.0,12.33,11.732,4.849959448499586,12.12,12.33,,,,,ITO/ZnO/PBDB-T-2F:IT-4F/MoO3/Ag,inverted,ZnO,ZnO,MoO3,MoO3,,chlorobenzene,chlorobenzene,,-5.56,-3.65,,-5.66,-4.14,
62548,10.1016/j.synthmet.2021.116756,10.1016/j.synthmet.2021.116756,PBDTFS-DTBT,PC71BM,PBDTFS-DTBT,PC71BM,,COC(=O)CCCC1(c2ccccc2)C23c4c5ccc6c7cc8c9c%10c(cc%11cc%12c%13c%14c(cc%15c%16ccc-5c2c%16c2c5c%16c%17c(c(c46)c7c9c%17c4c%10c%11c%13c4c%16c%14c%152)C513)C%12)C8,0.87,1.73,44.94,0.67,0.6763919399999999,0.9540208955223692,,,1:2,,,,ITO/PEDOT:PSS/active layer/Ca/Al,conventional,Ca,Ca,PEDOT:PSS,PEDOT:PSS,90.0,chlorobenzene,chlorobenzene,,,,,-5.9,-3.9,
62549,10.1016/j.synthmet.2021.116756,10.1016/j.synthmet.2021.116756,PBDTFS-DTBT,PC71BM,PBDTFS-DTBT,PC71BM,,COC(=O)CCCC1(c2ccccc2)C23c4c5ccc6c7cc8c9c%10c(cc%11cc%12c%13c%14c(cc%15c%16ccc-5c2c%16c2c5c%16c%17c(c(c46)c7c9c%17c4c%10c%11c%13c4c%16c%14c%152)C513)C%12)C8,0.86,2.08,45.09,0.81,0.80656992,0.4234666666666669,,,1:2,DIO,DIO,,ITO/PEDOT:PSS/active layer/Ca/Al,conventional,Ca,Ca,PEDOT:PSS,PEDOT:PSS,90.0,chlorobenzene,chlorobenzene,,,,,-5.9,-3.9,
62550,10.1016/j.synthmet.2021.116756,10.1016/j.synthmet.2021.116756,PBDTTS-DTBT,PC71BM,PBDTTS-DTBT,PC71BM,,COC(=O)CCCC1(c2ccccc2)C23c4c5ccc6c7cc8c9c%10c(cc%11cc%12c%13c%14c(cc%15c%16ccc-5c2c%16c2c5c%16c%17c(c(c46)c7c9c%17c4c%10c%11c%13c4c%16c%14c%152)C513)C%12)C8,0.92,8.45,67.69,5.26,5.262220599999999,0.0422167300380104,,,1:2,,,,ITO/PEDOT:PSS/active layer/Ca/Al,conventional,Ca,Ca,PEDOT:PSS,PEDOT:PSS,90.0,chlorobenzene,chlorobenzene,,,,,-5.9,-3.9,
62551,10.1016/j.synthmet.2021.116756,10.1016/j.synthmet.2021.116756,PBDTTS-DTBT,PC71BM,PBDTTS-DTBT,PC71BM,,COC(=O)CCCC1(c2ccccc2)C23c4c5ccc6c7cc8c9c%10c(cc%11cc%12c%13c%14c(cc%15c%16ccc-5c2c%16c2c5c%16c%17c(c(c46)c7c9c%17c4c%10c%11c%13c4c%16c%14c%152)C513)C%12)C8,0.92,11.95,70.76,7.8,7.779354400000001,0.2646871794871672,,,1:2,DIO,DIO,,ITO/PEDOT:PSS/active layer/Ca/Al,conventional,Ca,Ca,PEDOT:PSS,PEDOT:PSS,90.0,chlorobenzene,chlorobenzene,,,,,-5.9,-3.9,
62552,10.1016/j.synthmet.2021.116756,10.1016/j.synthmet.2021.116756,PBDTPS-DTBT,PC71BM,PBDTPS-DTBT,PC71BM,,COC(=O)CCCC1(c2ccccc2)C23c4c5ccc6c7cc8c9c%10c(cc%11cc%12c%13c%14c(cc%15c%16ccc-5c2c%16c2c5c%16c%17c(c(c46)c7c9c%17c4c%10c%11c%13c4c%16c%14c%152)C513)C%12)C8,0.95,6.48,57.49,3.55,3.5390844,0.3074816901408489,,,1:2,,,,ITO/PEDOT:PSS/active layer/Ca/Al,conventional,Ca,Ca,PEDOT:PSS,PEDOT:PSS,90.0,chlorobenzene,chlorobenzene,,,,,-5.9,-3.9,
62553,10.1016/j.synthmet.2021.116756,10.1016/j.synthmet.2021.116756,PBDTPS-DTBT,PC71BM,PBDTPS-DTBT,PC71BM,,COC(=O)CCCC1(c2ccccc2)C23c4c5ccc6c7cc8c9c%10c(cc%11cc%12c%13c%14c(cc%15c%16ccc-5c2c%16c2c5c%16c%17c(c(c46)c7c9c%17c4c%10c%11c%13c4c%16c%14c%152)C513)C%12)C8,0.93,6.94,61.13,3.95,3.9454524600000007,0.1151275949366952,,,1:2,DIO,DIO,,ITO/PEDOT:PSS/active layer/Ca/Al,conventional,Ca,Ca,PEDOT:PSS,PEDOT:PSS,90.0,chlorobenzene,chlorobenzene,,,,,-5.9,-3.9,
62557,10.1016/j.synthmet.2021.116826,10.1016/j.synthmet.2021.116826,PBDB-T,ITIC,PBDB-T,ITIC,CCCCC(CC)Cc1ccc(-c2c3cc(-c4ccc(-c5sc(-c6cccs6)c6c5C(=O)c5c(CC(CC)CCCC)sc(CC(CC)CCCC)c5C6=O)s4)sc3c(-c3ccc(CC(CC)CCCC)s3)c3ccsc23)s1,CCCCCCc1ccc(C2(c3ccc(CCCCCC)cc3)c3cc4c(cc3-c3sc5cc(C=C6C(=O)c7ccccc7C6=C(C#N)C#N)sc5c32)C(c2ccc(CCCCCC)cc2)(c2ccc(CCCCCC)cc2)c2c-4sc3cc(C=C4C(=O)c5ccccc5C4=C(C#N)C#N)sc23)cc1,0.55,12.1,41.0,2.7,2.7285500000000003,1.0574074074074102,,,1:1,"1,8-diiodooctane",,,Glass/ITO/HTL/PBDB-T:ITIC/PFN/FM,,PFN,PFN,,,100.0,chlorobenzene,,160.0,-5.33,-3.48,,-5.576,-3.916,
62558,10.1016/j.synthmet.2021.116826,10.1016/j.synthmet.2021.116826,PBDB-T,ITIC,PBDB-T,ITIC,CCCCC(CC)Cc1ccc(-c2c3cc(-c4ccc(-c5sc(-c6cccs6)c6c5C(=O)c5c(CC(CC)CCCC)sc(CC(CC)CCCC)c5C6=O)s4)sc3c(-c3ccc(CC(CC)CCCC)s3)c3ccsc23)s1,CCCCCCc1ccc(C2(c3ccc(CCCCCC)cc3)c3cc4c(cc3-c3sc5cc(C=C6C(=O)c7ccccc7C6=C(C#N)C#N)sc5c32)C(c2ccc(CCCCCC)cc2)(c2ccc(CCCCCC)cc2)c2c-4sc3cc(C=C4C(=O)c5ccccc5C4=C(C#N)C#N)sc23)cc1,0.44,9.0,33.0,1.3,1.3068,0.5230769230769167,,,1:1,"1,8-diiodooctane",,,Glass/ITO/HTL/PBDB-T:ITIC/PFN/FM,,PFN,PFN,1,,100.0,chlorobenzene,,160.0,-5.33,-3.48,,-5.576,-3.916,
62559,10.1016/j.synthmet.2021.116826,10.1016/j.synthmet.2021.116826,PBDB-T,ITIC,PBDB-T,ITIC,CCCCC(CC)Cc1ccc(-c2c3cc(-c4ccc(-c5sc(-c6cccs6)c6c5C(=O)c5c(CC(CC)CCCC)sc(CC(CC)CCCC)c5C6=O)s4)sc3c(-c3ccc(CC(CC)CCCC)s3)c3ccsc23)s1,CCCCCCc1ccc(C2(c3ccc(CCCCCC)cc3)c3cc4c(cc3-c3sc5cc(C=C6C(=O)c7ccccc7C6=C(C#N)C#N)sc5c32)C(c2ccc(CCCCCC)cc2)(c2ccc(CCCCCC)cc2)c2c-4sc3cc(C=C4C(=O)c5ccccc5C4=C(C#N)C#N)sc23)cc1,0.76,10.7,48.0,3.9,3.90336,0.0861538461538526,,,1:1,"1,8-diiodooctane",,,Glass/ITO/HTL/PBDB-T:ITIC/PFN/FM,,PFN,PFN,2,,100.0,chlorobenzene,,160.0,-5.33,-3.48,,-5.576,-3.916,
62560,10.1016/j.synthmet.2021.116826,10.1016/j.synthmet.2021.116826,PBDB-T,ITIC,PBDB-T,ITIC,CCCCC(CC)Cc1ccc(-c2c3cc(-c4ccc(-c5sc(-c6cccs6)c6c5C(=O)c5c(CC(CC)CCCC)sc(CC(CC)CCCC)c5C6=O)s4)sc3c(-c3ccc(CC(CC)CCCC)s3)c3ccsc23)s1,CCCCCCc1ccc(C2(c3ccc(CCCCCC)cc3)c3cc4c(cc3-c3sc5cc(C=C6C(=O)c7ccccc7C6=C(C#N)C#N)sc5c32)C(c2ccc(CCCCCC)cc2)(c2ccc(CCCCCC)cc2)c2c-4sc3cc(C=C4C(=O)c5ccccc5C4=C(C#N)C#N)sc23)cc1,0.86,7.5,38.0,2.5,2.451,1.959999999999997,,,1:1,"1,8-diiodooctane",,,Glass/ITO/HTL/PBDB-T:ITIC/PFN/FM,,PFN,PFN,3,3,100.0,chlorobenzene,,160.0,-5.33,-3.48,,-5.576,-3.916,
62561,10.1016/j.synthmet.2021.116826,10.1016/j.synthmet.2021.116826,PBDB-T,ITIC,PBDB-T,ITIC,CCCCC(CC)Cc1ccc(-c2c3cc(-c4ccc(-c5sc(-c6cccs6)c6c5C(=O)c5c(CC(CC)CCCC)sc(CC(CC)CCCC)c5C6=O)s4)sc3c(-c3ccc(CC(CC)CCCC)s3)c3ccsc23)s1,CCCCCCc1ccc(C2(c3ccc(CCCCCC)cc3)c3cc4c(cc3-c3sc5cc(C=C6C(=O)c7ccccc7C6=C(C#N)C#N)sc5c32)C(c2ccc(CCCCCC)cc2)(c2ccc(CCCCCC)cc2)c2c-4sc3cc(C=C4C(=O)c5ccccc5C4=C(C#N)C#N)sc23)cc1,0.77,14.2,50.0,5.5,5.467,0.6000000000000066,,,1:1,"1,8-diiodooctane",,,Glass/ITO/HTL/PBDB-T:ITIC/PFN/FM,,PFN,PFN,PEDOT:PSS,PEDOT:PSS,100.0,chlorobenzene,,160.0,-5.33,-3.48,,-5.576,-3.916,
62562,10.1016/j.synthmet.2021.116868,10.1016/j.synthmet.2021.116868,P3HT,PCBM,P3HT,PCBM,CCCCCCc1ccsc1,CCCCC(=O)OCC1(C2=CC=CC=C2)C3=CC=CC4=CC=CC5=CC=CC6=CC=CC7=CC=CC1=C7C6=C5C4=C3,0.58,7.5,63.0,3.09,2.7404999999999995,11.310679611650498,2.89,3.09,1:1 w/w,,,,ITO/ETL/P3HT:PCBM/MoO3/Ag,inverted,PEIE,PEIE,MoO3,,,"1,2-dichlorobenzene",,120.0,-5.01,-3.12,,-6.1,-3.7,
62563,10.1016/j.synthmet.2021.116868,10.1016/j.synthmet.2021.116868,P3HT,PCBM,P3HT,PCBM,CCCCCCc1ccsc1,CCCCC(=O)OCC1(C2=CC=CC=C2)C3=CC=CC4=CC=CC5=CC=CC6=CC=CC7=CC=CC1=C7C6=C5C4=C3,0.58,8.99,65.0,3.69,3.38923,8.150948509485094,3.42,3.69,1:1 w/w,,,,ITO/ETL/P3HT:PCBM/MoO3/Ag,inverted,0.1-MoO3/PEIE,MoO3/PEIE,MoO3,,,"1,2-dichlorobenzene",,,-5.01,-3.12,,-6.1,-3.7,
62564,10.1016/j.synthmet.2021.116868,10.1016/j.synthmet.2021.116868,P3HT,PCBM,P3HT,PCBM,CCCCCCc1ccsc1,CCCCC(=O)OCC1(C2=CC=CC=C2)C3=CC=CC4=CC=CC5=CC=CC6=CC=CC7=CC=CC1=C7C6=C5C4=C3,0.58,8.19,65.0,3.41,3.08763,9.453665689149569,3.19,3.41,1:1 w/w,,,,ITO/ETL/P3HT:PCBM/MoO3/Ag,inverted,0.4-MoO3/PEIE,MoO3/PEIE,MoO3,,,"1,2-dichlorobenzene",,,-5.01,-3.12,,-6.1,-3.7,
62565,10.1016/j.synthmet.2021.116868,10.1016/j.synthmet.2021.116868,P3HT,PCBM,P3HT,PCBM,CCCCCCc1ccsc1,CCCCC(=O)OCC1(C2=CC=CC=C2)C3=CC=CC4=CC=CC5=CC=CC6=CC=CC7=CC=CC1=C7C6=C5C4=C3,0.57,8.25,64.0,3.34,3.0096,9.892215568862277,3.13,3.34,1:1 w/w,,,,ITO/ETL/P3HT:PCBM/MoO3/Ag,inverted,0.8-MoO3/PEIE,MoO3/PEIE,MoO3,,,"1,2-dichlorobenzene",,120.0,-5.01,-3.12,,-6.1,-3.7,
62566,10.1016/j.synthmet.2021.116868,10.1016/j.synthmet.2021.116868,P3HT,PCBM,P3HT,PCBM,CCCCCCc1ccsc1,CCCCC(=O)OCC1(C2=CC=CC=C2)C3=CC=CC4=CC=CC5=CC=CC6=CC=CC7=CC=CC1=C7C6=C5C4=C3,0.57,7.66,63.0,3.12,2.750706,11.836346153846154,2.83,3.12,1:1 w/w,,,,ITO/ETL/P3HT:PCBM/MoO3/Ag,inverted,1.2-MoO3/PEIE,MoO3/PEIE,MoO3,,,"1,2-dichlorobenzene",,120.0,-5.01,-3.12,,-6.1,-3.7,
62567,10.1016/j.synthmet.2021.116868,10.1016/j.synthmet.2021.116868,P3HT,PCBM,P3HT,PCBM,CCCCCCc1ccsc1,CCCCC(=O)OCC1(C2=CC=CC=C2)C3=CC=CC4=CC=CC5=CC=CC6=CC=CC7=CC=CC1=C7C6=C5C4=C3,0.58,7.6,58.0,3.05,2.55664,16.175737704918035,2.74,3.05,1:1 w/w,,,,ITO/ETL/P3HT:PCBM/MoO3/Ag,inverted,1.6-MoO3/PEIE,MoO3/PEIE,MoO3,,,"1,2-dichlorobenzene",,120.0,-5.01,-3.12,,-6.1,-3.7,
62579,10.1016/j.synthmet.2021.116946,10.1016/j.synthmet.2021.116946,PM6,Y6,PM6,Y6,COC(=O)C(C)(C)c1cc(C)cc(-c2sc3c4sc5cc(/C=C6/C(=O)c7cc(F)cc(c7)C(=O)/C6=C\c6cc(C(C)(C)C(=O)OC)c(-c7cc(C)cc(C(C)(C)C(=O)OC)c7)s6)sc5c4c(C(C)(C)C(=O)OC)ccc2-3)c1,CCCCCCCCCCCc1c(/C=C2\C(=O)c3cc(F)c(F)cc3C2=C(C#N)C#N)sc2c1sc1c3c4nsnc4c4c5sc6c(CCCCCCCCCCC)c(/C=C7\C(=O)c8cc(F)c(F)cc8C7=C(C#N)C#N)sc6c5n(CC(CC)CCCC)c4c3n(CC(CC)CCCC)c21,0.84,24.53,69.18,14.24,14.25467736,0.1030713483146088,13.34,14.24,,,,,,,,,PEDOT:PSS,PEDOT:PSS,,,,,-5.56,-3.65,,-5.65,-4.09,
62580,10.1016/j.synthmet.2021.116946,10.1016/j.synthmet.2021.116946,PM6,Y6,PM6,Y6,COC(=O)C(C)(C)c1cc(C)cc(-c2sc3c4sc5cc(/C=C6/C(=O)c7cc(F)cc(c7)C(=O)/C6=C\c6cc(C(C)(C)C(=O)OC)c(-c7cc(C)cc(C(C)(C)C(=O)OC)c7)s6)sc5c4c(C(C)(C)C(=O)OC)ccc2-3)c1,CCCCCCCCCCCc1c(/C=C2\C(=O)c3cc(F)c(F)cc3C2=C(C#N)C#N)sc2c1sc1c3c4nsnc4c4c5sc6c(CCCCCCCCCCC)c(/C=C7\C(=O)c8cc(F)c(F)cc8C7=C(C#N)C#N)sc6c5n(CC(CC)CCCC)c4c3n(CC(CC)CCCC)c21,0.84,26.19,72.38,15.84,15.92331048,0.5259499999999984,14.93,15.84,,,,,ITO/PEDOT:PSS/TTF-PZ/PM6:Y6/PDIN/Al,,PDIN,,PEDOT:PSS/TTF-PZ,PEDOT:PSS/TTF-PZ,,,,,-5.56,-3.65,,-5.65,-4.09,
62586,10.1016/j.synthmet.2022.117054,10.1016/j.synthmet.2022.117054,PTB7-Th,PDI-SPAc,PTB7-Th,PDI-SPAc,CCCCC(CC)COC(=O)c1sc2csc(-c3cc4c(-c5ccc(CC(CC)CCCC)s5)c5sccc5c(-c5ccc(CC(CC)CCCC)s5)c4s3)c2c1F,,0.84,1.2,30.84,0.32,0.3108672,2.8539999999999988,,,,,,,inverted,inverted,ZnO,ZnO,MoO3,MoO3,,chloroform,chloroform,,-5.21,-3.6,,,,
62587,10.1016/j.synthmet.2022.117054,10.1016/j.synthmet.2022.117054,PTB7-Th,FPDI-SPAc,PTB7-Th,FPDI-SPAc,CCCCC(CC)COC(=O)c1sc2csc(-c3cc4c(-c5ccc(CC(CC)CCCC)s5)c5sccc5c(-c5ccc(CC(CC)CCCC)s5)c4s3)c2c1F,,0.72,12.4,43.76,3.92,3.9068928,0.3343673469387836,,,,,,,inverted,inverted,ZnO,ZnO,MoO3,MoO3,,chloroform,chloroform,,-5.21,-3.6,,,,
62591,10.1016/j.synthmet.2022.117170,10.1016/j.synthmet.2022.117170,s-PDPP-2 T-Se,PC71BM,s-PDPP-2 T-Se,PC71BM,,COC(=O)CCCC1(c2ccccc2)C23c4c5ccc6c7cc8c9c%10c(cc%11cc%12c%13c%14c(cc%15c%16ccc-5c2c%16c2c5c%16c%17c(c(c46)c7c9c%17c4c%10c%11c%13c4c%16c%14c%152)C513)C%12)C8,0.54,11.18,42.0,2.55,2.5356240000000003,0.5637647058823334,,,,,,,ITO/MoOx/polymer:PC71BM/Al,,,,MoOx,MoO3,,,,,,,,-5.9,-3.9,
62592,10.1016/j.synthmet.2022.117170,10.1016/j.synthmet.2022.117170,d-PDPP-2 T-Se,PC71BM,d-PDPP-2 T-Se,PC71BM,,COC(=O)CCCC1(c2ccccc2)C23c4c5ccc6c7cc8c9c%10c(cc%11cc%12c%13c%14c(cc%15c%16ccc-5c2c%16c2c5c%16c%17c(c(c46)c7c9c%17c4c%10c%11c%13c4c%16c%14c%152)C513)C%12)C8,0.54,11.32,39.0,2.38,2.383992000000001,0.1677310924370026,,,1:3,,,,ITO/MoOx/polymer:PC71BM/Al,,,,MoOx,MoO3,,chlorobenzene:dichlorobenzene (1:3 v/v),,120.0,,,,-5.9,-3.9,
62636,10.1016/j.synthmet.2023.117302,10.1016/j.synthmet.2023.117302,BTM,PC71BM,BTM,PC71BM,,COC(=O)CCCC1(c2ccccc2)C23c4c5ccc6c7cc8c9c%10c(cc%11cc%12c%13c%14c(cc%15c%16ccc-5c2c%16c2c5c%16c%17c(c(c46)c7c9c%17c4c%10c%11c%13c4c%16c%14c%152)C513)C%12)C8,0.875,10.07,45.2,3.98,3.982685000000001,0.0674623115578124,,,1:1,,,,,conventional,c-TiO2,,,,,,,,,,,-5.9,-3.9,
62637,10.1016/j.synthmet.2023.117302,10.1016/j.synthmet.2023.117302,BTM,PC71BM,BTM,PC71BM,,COC(=O)CCCC1(c2ccccc2)C23c4c5ccc6c7cc8c9c%10c(cc%11cc%12c%13c%14c(cc%15c%16ccc-5c2c%16c2c5c%16c%17c(c(c46)c7c9c%17c4c%10c%11c%13c4c%16c%14c%152)C513)C%12)C8,0.895,11.55,47.0,4.86,4.858507500000001,0.0307098765431986,,,1:2,,,,,conventional,c-TiO2,,,,,,,,,,,-5.9,-3.9,
62638,10.1016/j.synthmet.2023.117302,10.1016/j.synthmet.2023.117302,BTM,PC71BM,BTM,PC71BM,,COC(=O)CCCC1(c2ccccc2)C23c4c5ccc6c7cc8c9c%10c(cc%11cc%12c%13c%14c(cc%15c%16ccc-5c2c%16c2c5c%16c%17c(c(c46)c7c9c%17c4c%10c%11c%13c4c%16c%14c%152)C513)C%12)C8,0.829,9.52,44.0,3.47,3.4725152,0.0724841498558932,,,1:3,,,,,conventional,c-TiO2,,,,,,,,,,,-5.9,-3.9,
62639,10.1016/j.synthmet.2023.117302,10.1016/j.synthmet.2023.117302,BTP,PC71BM,BTP,PC71BM,CCCCCCCCCCCc1c(/C=C2\C(=O)c3ccccc3C2=C(C#N)C#N)sc2c1sc1c3c4nsnc4c4c5sc6c(CCCCCCCCCCC)c(/C=C7\C(=O)c8ccccc8C7=C(C#N)C#N)sc6c5n(CC(CC)CCCC)c4c3n(CC(CC)CCCC)c21,COC(=O)CCCC1(c2ccccc2)C23c4c5ccc6c7cc8c9c%10c(cc%11cc%12c%13c%14c(cc%15c%16ccc-5c2c%16c2c5c%16c%17c(c(c46)c7c9c%17c4c%10c%11c%13c4c%16c%14c%152)C513)C%12)C8,0.935,10.64,44.0,4.38,4.377296,0.0617351598173423,,,1:1,,,,,conventional,c-TiO2,,,,,,,,,,,-5.9,-3.9,
62640,10.1016/j.synthmet.2023.117302,10.1016/j.synthmet.2023.117302,BTP,PC71BM,BTP,PC71BM,CCCCCCCCCCCc1c(/C=C2\C(=O)c3ccccc3C2=C(C#N)C#N)sc2c1sc1c3c4nsnc4c4c5sc6c(CCCCCCCCCCC)c(/C=C7\C(=O)c8ccccc8C7=C(C#N)C#N)sc6c5n(CC(CC)CCCC)c4c3n(CC(CC)CCCC)c21,COC(=O)CCCC1(c2ccccc2)C23c4c5ccc6c7cc8c9c%10c(cc%11cc%12c%13c%14c(cc%15c%16ccc-5c2c%16c2c5c%16c%17c(c(c46)c7c9c%17c4c%10c%11c%13c4c%16c%14c%152)C513)C%12)C8,0.966,11.83,51.0,5.83,5.8281678,0.0314271012006852,,,1:2,,,,,conventional,c-TiO2,,,,,,,,,,,-5.9,-3.9,
62641,10.1016/j.synthmet.2023.117302,10.1016/j.synthmet.2023.117302,BTP,PC71BM,BTP,PC71BM,CCCCCCCCCCCc1c(/C=C2\C(=O)c3ccccc3C2=C(C#N)C#N)sc2c1sc1c3c4nsnc4c4c5sc6c(CCCCCCCCCCC)c(/C=C7\C(=O)c8ccccc8C7=C(C#N)C#N)sc6c5n(CC(CC)CCCC)c4c3n(CC(CC)CCCC)c21,COC(=O)CCCC1(c2ccccc2)C23c4c5ccc6c7cc8c9c%10c(cc%11cc%12c%13c%14c(cc%15c%16ccc-5c2c%16c2c5c%16c%17c(c(c46)c7c9c%17c4c%10c%11c%13c4c%16c%14c%152)C513)C%12)C8,0.989,12.9,55.5,7.08,7.080745500000001,0.0105296610169594,,,1:2.5,,,,,conventional,c-TiO2,,,,,,,,,,,-5.9,-3.9,
62642,10.1016/j.synthmet.2023.117302,10.1016/j.synthmet.2023.117302,BTP,PC71BM,BTP,PC71BM,CCCCCCCCCCCc1c(/C=C2\C(=O)c3ccccc3C2=C(C#N)C#N)sc2c1sc1c3c4nsnc4c4c5sc6c(CCCCCCCCCCC)c(/C=C7\C(=O)c8ccccc8C7=C(C#N)C#N)sc6c5n(CC(CC)CCCC)c4c3n(CC(CC)CCCC)c21,COC(=O)CCCC1(c2ccccc2)C23c4c5ccc6c7cc8c9c%10c(cc%11cc%12c%13c%14c(cc%15c%16ccc-5c2c%16c2c5c%16c%17c(c(c46)c7c9c%17c4c%10c%11c%13c4c%16c%14c%152)C513)C%12)C8,0.957,11.45,43.5,4.76,4.76657775,0.1381880252100827,,,1:3,,,,,conventional,c-TiO2,,,,,,,,,,,-5.9,-3.9,
62643,10.1016/j.synthmet.2023.117302,10.1016/j.synthmet.2023.117302,BTP,PC71BM,BTP,PC71BM,CCCCCCCCCCCc1c(/C=C2\C(=O)c3ccccc3C2=C(C#N)C#N)sc2c1sc1c3c4nsnc4c4c5sc6c(CCCCCCCCCCC)c(/C=C7\C(=O)c8ccccc8C7=C(C#N)C#N)sc6c5n(CC(CC)CCCC)c4c3n(CC(CC)CCCC)c21,COC(=O)CCCC1(c2ccccc2)C23c4c5ccc6c7cc8c9c%10c(cc%11cc%12c%13c%14c(cc%15c%16ccc-5c2c%16c2c5c%16c%17c(c(c46)c7c9c%17c4c%10c%11c%13c4c%16c%14c%152)C513)C%12)C8,0.882,9.84,35.1,3.05,3.0462868800000003,0.1217416393442482,,,1:4,,,,,conventional,c-TiO2,,,,,,,,,,,-5.9,-3.9,
62650,10.1016/j.synthmet.2023.117353,10.1016/j.synthmet.2023.117353,AnE-PVstat,PCBM,AnE-PVstat,PCBM,CCCCCCCCOc1ccc(OCCCCCCCC)c(C#Cc2c3ccccc3c(C#Cc3cc(OCCCCCCCC)c(/C=C/c4cc(OCCCCCCCC)ccc4OCCCCCCCC)cc3OCCCCCCCC)c3ccccc23)c1,CCCCC(=O)OCC1(C2=CC=CC=C2)C3=CC=CC4=CC=CC5=CC=CC6=CC=CC7=CC=CC1=C7C6=C5C4=C3,0.83,8.1,51.0,3.43,3.4287299999999994,0.0370262390670778,,,1:1,,,,ITO/PEDOT:PSS/AnE-PVstat:PCBM/LiF/Al,conventional,LiF,LiF,PEDOT:PSS,PEDOT:PSS,100.0,chlorobenzene,chlorobenzene,,-5.09,-3.04,,-6.1,-3.7,
62651,10.1016/j.synthmet.2023.117353,10.1016/j.synthmet.2023.117353,AnE-PVstat,PCBM,AnE-PVstat,PCBM,CCCCCCCCOc1ccc(OCCCCCCCC)c(C#Cc2c3ccccc3c(C#Cc3cc(OCCCCCCCC)c(/C=C/c4cc(OCCCCCCCC)ccc4OCCCCCCCC)cc3OCCCCCCCC)c3ccccc23)c1,CCCCC(=O)OCC1(C2=CC=CC=C2)C3=CC=CC4=CC=CC5=CC=CC6=CC=CC7=CC=CC1=C7C6=C5C4=C3,0.83,8.4,51.0,3.56,3.55572,0.1202247191011253,,,1:1,,,,ITO/PEDOT:PSS/AnE-PVstat:PCBM/LiF/Al,conventional,LiF,LiF,PEDOT:PSS,PEDOT:PSS,150.0,chlorobenzene,chlorobenzene,,-5.09,-3.04,,-6.1,-3.7,
62652,10.1016/j.synthmet.2023.117353,10.1016/j.synthmet.2023.117353,AnE-PVstat,PCBM,AnE-PVstat,PCBM,CCCCCCCCOc1ccc(OCCCCCCCC)c(C#Cc2c3ccccc3c(C#Cc3cc(OCCCCCCCC)c(/C=C/c4cc(OCCCCCCCC)ccc4OCCCCCCCC)cc3OCCCCCCCC)c3ccccc23)c1,CCCCC(=O)OCC1(C2=CC=CC=C2)C3=CC=CC4=CC=CC5=CC=CC6=CC=CC7=CC=CC1=C7C6=C5C4=C3,0.83,9.05,51.0,3.83,3.830865,0.0225848563968698,,,1:1,,,,ITO/PEDOT:PSS/AnE-PVstat:PCBM/LiF/Al,conventional,LiF,LiF,PEDOT:PSS,PEDOT:PSS,200.0,chlorobenzene,chlorobenzene,,-5.09,-3.04,,-6.1,-3.7,
62653,10.1016/j.synthmet.2023.117353,10.1016/j.synthmet.2023.117353,AnE-PVstat,PCBM,AnE-PVstat,PCBM,CCCCCCCCOc1ccc(OCCCCCCCC)c(C#Cc2c3ccccc3c(C#Cc3cc(OCCCCCCCC)c(/C=C/c4cc(OCCCCCCCC)ccc4OCCCCCCCC)cc3OCCCCCCCC)c3ccccc23)c1,CCCCC(=O)OCC1(C2=CC=CC=C2)C3=CC=CC4=CC=CC5=CC=CC6=CC=CC7=CC=CC1=C7C6=C5C4=C3,0.83,8.8,51.0,3.73,3.72504,0.132975871313663,,,1:1,,,,ITO/PEDOT:PSS/AnE-PVstat:PCBM/LiF/Al,conventional,LiF,LiF,PEDOT:PSS,PEDOT:PSS,250.0,chlorobenzene,chlorobenzene,,-5.09,-3.04,,-6.1,-3.7,
62654,10.1016/j.synthmet.2023.117353,10.1016/j.synthmet.2023.117353,AnE-PVstat,PCBM,AnE-PVstat,PCBM,CCCCCCCCOc1ccc(OCCCCCCCC)c(C#Cc2c3ccccc3c(C#Cc3cc(OCCCCCCCC)c(/C=C/c4cc(OCCCCCCCC)ccc4OCCCCCCCC)cc3OCCCCCCCC)c3ccccc23)c1,CCCCC(=O)OCC1(C2=CC=CC=C2)C3=CC=CC4=CC=CC5=CC=CC6=CC=CC7=CC=CC1=C7C6=C5C4=C3,0.83,8.6,51.0,3.64,3.64038,0.0104395604395434,,,1:1,,,,ITO/PEDOT:PSS/AnE-PVstat:PCBM/LiF/Al,conventional,LiF,LiF,PEDOT:PSS,PEDOT:PSS,300.0,chlorobenzene,chlorobenzene,,-5.09,-3.04,,-6.1,-3.7,
62655,10.1016/j.synthmet.2023.117375,10.1016/j.synthmet.2023.117375,DTP-TPD-DPP,ITIC,DTP-TPD-DPP,ITIC,,CCCCCCc1ccc(C2(c3ccc(CCCCCC)cc3)c3cc4c(cc3-c3sc5cc(C=C6C(=O)c7ccccc7C6=C(C#N)C#N)sc5c32)C(c2ccc(CCCCCC)cc2)(c2ccc(CCCCCC)cc2)c2c-4sc3cc(C=C4C(=O)c5ccccc5C4=C(C#N)C#N)sc23)cc1,1.0,5.5,53.18,2.92,2.9249,0.1678082191780865,,,1:1,,,,conventional,conventional,,,,,,chloroform,chloroform,,,,,-5.576,-3.916,
62656,10.1016/j.synthmet.2023.117375,10.1016/j.synthmet.2023.117375,DTP-TPD-BT,ITIC,DTP-TPD-BT,ITIC,,CCCCCCc1ccc(C2(c3ccc(CCCCCC)cc3)c3cc4c(cc3-c3sc5cc(C=C6C(=O)c7ccccc7C6=C(C#N)C#N)sc5c32)C(c2ccc(CCCCCC)cc2)(c2ccc(CCCCCC)cc2)c2c-4sc3cc(C=C4C(=O)c5ccccc5C4=C(C#N)C#N)sc23)cc1,0.85,6.25,49.69,2.64,2.63978125,0.0082859848484907,,,1:1,,,,conventional,conventional,,,,,,chloroform,chloroform,,,,,-5.576,-3.916,
62657,10.1016/j.synthmet.2023.117419,10.1016/j.synthmet.2023.117419,P3HT,PCBM,P3HT,PCBM,CCCCCCc1ccsc1,CCCCC(=O)OCC1(C2=CC=CC=C2)C3=CC=CC4=CC=CC5=CC=CC6=CC=CC7=CC=CC1=C7C6=C5C4=C3,0.6,10.7,58.0,3.74,3.7236,0.4385026737968143,,,1:0.8,,,,ITO/ZnO/xP3HT:PCBM/MoO3/Ag,inverted,ZnO,ZnO,MoO3,MoO3,130.0,chlorobenzene,,150.0,-5.01,-3.12,,-6.1,-3.7,
62658,10.1016/j.synthmet.2023.117419,10.1016/j.synthmet.2023.117419,P3HT,PCBM,P3HT,PCBM,CCCCCCc1ccsc1,CCCCC(=O)OCC1(C2=CC=CC=C2)C3=CC=CC4=CC=CC5=CC=CC6=CC=CC7=CC=CC1=C7C6=C5C4=C3,0.65,9.67,58.0,3.64,3.64559,0.153571428571422,,,1:0.8,,,,ITO/ZnO/xP3HT:PCBM/MoO3/Ag,inverted,ZnO,ZnO,MoO3,MoO3,100.0,chlorobenzene,,150.0,-5.01,-3.12,,-6.1,-3.7,
62659,10.1016/j.synthmet.2023.117419,10.1016/j.synthmet.2023.117419,P3HT,PCBM,P3HT,PCBM,CCCCCCc1ccsc1,CCCCC(=O)OCC1(C2=CC=CC=C2)C3=CC=CC4=CC=CC5=CC=CC6=CC=CC7=CC=CC1=C7C6=C5C4=C3,0.65,9.46,58.0,3.56,3.5664200000000004,0.1803370786516942,,,1:0.8,,,,ITO/ZnO/xP3HT:PCBM/MoO3/Ag,inverted,ZnO,ZnO,MoO3,MoO3,85.0,chlorobenzene,,150.0,-5.01,-3.12,,-6.1,-3.7,
62660,10.1016/j.synthmet.2023.117419,10.1016/j.synthmet.2023.117419,P3HT,PCBM,P3HT,PCBM,CCCCCCc1ccsc1,CCCCC(=O)OCC1(C2=CC=CC=C2)C3=CC=CC4=CC=CC5=CC=CC6=CC=CC7=CC=CC1=C7C6=C5C4=C3,0.65,9.31,58.0,3.52,3.5098700000000003,0.2877840909090838,,,1:0.8,,,,ITO/ZnO/xP3HT:PCBM/MoO3/Ag,inverted,ZnO,ZnO,MoO3,MoO3,70.0,chlorobenzene,,150.0,-5.01,-3.12,,-6.1,-3.7,
62661,10.1016/j.synthmet.2023.117419,10.1016/j.synthmet.2023.117419,P3HT,PCBM,P3HT,PCBM,CCCCCCc1ccsc1,CCCCC(=O)OCC1(C2=CC=CC=C2)C3=CC=CC4=CC=CC5=CC=CC6=CC=CC7=CC=CC1=C7C6=C5C4=C3,0.65,10.96,58.0,3.75,4.13192,10.184533333333334,,,1:0.8,,,,ITO|ZnO|P3HT:PCBM|MoO3|Ag,inverted,ZnO,ZnO,MoO3,MoO3,130.0,chlorobenzene,,150.0,-5.01,-3.12,,-6.1,-3.7,
62662,10.1016/j.synthmet.2023.117419,10.1016/j.synthmet.2023.117419,P3HT,PCBM,P3HT,PCBM,CCCCCCc1ccsc1,CCCCC(=O)OCC1(C2=CC=CC=C2)C3=CC=CC4=CC=CC5=CC=CC6=CC=CC7=CC=CC1=C7C6=C5C4=C3,0.65,9.31,58.0,3.5,3.5098700000000003,0.2820000000000076,,,1:0.8,,,,ITO|ZnO|P3HT:PCBM|MoO3|Ag,inverted,ZnO,ZnO,MoO3,MoO3,70.0,chlorobenzene,,150.0,-5.01,-3.12,,-6.1,-3.7,
62668,10.1016/j.synthmet.2023.117454,10.1016/j.synthmet.2023.117454,PM6,TTI-2F,PM6,TTI-2F,COC(=O)C(C)(C)c1cc(C)cc(-c2sc3c4sc5cc(/C=C6/C(=O)c7cc(F)cc(c7)C(=O)/C6=C\c6cc(C(C)(C)C(=O)OC)c(-c7cc(C)cc(C(C)(C)C(=O)OC)c7)s6)sc5c4c(C(C)(C)C(=O)OC)ccc2-3)c1,,0.935,19.21,59.4,10.67,10.669041900000002,0.008979381443283,,,,,,,ITO/PEDOT:PSS/PM6:TTI-2F/PFN-Br/Ag,conventional,PFN-Br,PFN-Br,PEDOT:PSS,PEDOT:PSS,,,,,-5.56,-3.65,,,,
62669,10.1016/j.synthmet.2023.117454,10.1016/j.synthmet.2023.117454,PM6,TTI-2Cl,PM6,TTI-2Cl,COC(=O)C(C)(C)c1cc(C)cc(-c2sc3c4sc5cc(/C=C6/C(=O)c7cc(F)cc(c7)C(=O)/C6=C\c6cc(C(C)(C)C(=O)OC)c(-c7cc(C)cc(C(C)(C)C(=O)OC)c7)s6)sc5c4c(C(C)(C)C(=O)OC)ccc2-3)c1,,0.889,19.28,48.62,8.34,8.333429103999999,0.0787877218225572,,,,,,,ITO/PEDOT:PSS/PM6:TTI-2Cl/PFN-Br/Ag,conventional,PFN-Br,PFN-Br,PEDOT:PSS,PEDOT:PSS,,,,,-5.56,-3.65,,,,
62670,10.1016/j.synthmet.2023.117481,10.1016/j.synthmet.2023.117481,PM6,BIO-4Cl,PM6,BIO-4Cl,COC(=O)C(C)(C)c1cc(C)cc(-c2sc3c4sc5cc(/C=C6/C(=O)c7cc(F)cc(c7)C(=O)/C6=C\c6cc(C(C)(C)C(=O)OC)c(-c7cc(C)cc(C(C)(C)C(=O)OC)c7)s6)sc5c4c(C(C)(C)C(=O)OC)ccc2-3)c1,,0.86,5.61,59.9,2.88,2.8899354,0.3449791666666757,,,,CN,CN,,ITO/PEDOT:PSS/active layer/PDIN/Ag,conventional,PDIN,PDIN,PEDOT:PSS,PEDOT:PSS,,,,,-5.56,-3.65,,,,
62671,10.1016/j.synthmet.2023.117481,10.1016/j.synthmet.2023.117481,PM6,IOEH-4Cl,PM6,IOEH-4Cl,COC(=O)C(C)(C)c1cc(C)cc(-c2sc3c4sc5cc(/C=C6/C(=O)c7cc(F)cc(c7)C(=O)/C6=C\c6cc(C(C)(C)C(=O)OC)c(-c7cc(C)cc(C(C)(C)C(=O)OC)c7)s6)sc5c4c(C(C)(C)C(=O)OC)ccc2-3)c1,,0.85,23.0,70.19,13.67,13.722145,0.3814557425018377,,,,CN,CN,,ITO/PEDOT:PSS/active layer/PDIN/Ag,conventional,PDIN,PDIN,PEDOT:PSS,PEDOT:PSS,,,,,-5.56,-3.65,,,,
62672,10.1016/j.synthmet.2024.117574,10.1016/j.synthmet.2024.117574,PM6,o-2T2Se-F,PM6,o-2T2Se-F,COC(=O)C(C)(C)c1cc(C)cc(-c2sc3c4sc5cc(/C=C6/C(=O)c7cc(F)cc(c7)C(=O)/C6=C\c6cc(C(C)(C)C(=O)OC)c(-c7cc(C)cc(C(C)(C)C(=O)OC)c7)s6)sc5c4c(C(C)(C)C(=O)OC)ccc2-3)c1,,0.909,11.55,42.3,4.43,4.441055850000001,0.249567720090313,,,,,,,ITO/PEDOT:PSS/PM6:acceptor/PFN-Br/Ag,conventional,PFN-Br,PFN-Br,PEDOT:PSS,PEDOT:PSS,,chloroform,chloroform,,-5.56,-3.65,,,,
62673,10.1016/j.synthmet.2024.117574,10.1016/j.synthmet.2024.117574,PM6,o-2T2Se-F,PM6,o-2T2Se-F,COC(=O)C(C)(C)c1cc(C)cc(-c2sc3c4sc5cc(/C=C6/C(=O)c7cc(F)cc(c7)C(=O)/C6=C\c6cc(C(C)(C)C(=O)OC)c(-c7cc(C)cc(C(C)(C)C(=O)OC)c7)s6)sc5c4c(C(C)(C)C(=O)OC)ccc2-3)c1,,0.908,11.42,42.3,4.33,4.38623928,1.29882863741339,,,,,,,ITO/PEDOT:PSS/PM6:acceptor/PFN-Br/Ag,conventional,PFN-Br,PFN-Br,PEDOT:PSS,PEDOT:PSS,,chloroform,chloroform,,-5.56,-3.65,,,,
62674,10.1016/j.synthmet.2024.117574,10.1016/j.synthmet.2024.117574,PM6,o-2T2Se-F,PM6,o-2T2Se-F,COC(=O)C(C)(C)c1cc(C)cc(-c2sc3c4sc5cc(/C=C6/C(=O)c7cc(F)cc(c7)C(=O)/C6=C\c6cc(C(C)(C)C(=O)OC)c(-c7cc(C)cc(C(C)(C)C(=O)OC)c7)s6)sc5c4c(C(C)(C)C(=O)OC)ccc2-3)c1,,0.878,10.34,41.3,3.75,3.74942876,0.0152330666666837,,,,DIO,,,ITO/PEDOT:PSS/PM6:acceptor/PFN-Br/Ag,conventional,PFN-Br,PFN-Br,PEDOT:PSS,PEDOT:PSS,,chloroform,chloroform,,-5.56,-3.65,,,,
62675,10.1016/j.synthmet.2024.117574,10.1016/j.synthmet.2024.117574,PM6,o-2T2Se-F,PM6,o-2T2Se-F,COC(=O)C(C)(C)c1cc(C)cc(-c2sc3c4sc5cc(/C=C6/C(=O)c7cc(F)cc(c7)C(=O)/C6=C\c6cc(C(C)(C)C(=O)OC)c(-c7cc(C)cc(C(C)(C)C(=O)OC)c7)s6)sc5c4c(C(C)(C)C(=O)OC)ccc2-3)c1,,0.872,10.16,39.2,3.47,3.47293184,0.0844910662824084,,,,DIO,,,ITO/PEDOT:PSS/PM6:acceptor/PFN-Br/Ag,conventional,PFN-Br,PFN-Br,PEDOT:PSS,PEDOT:PSS,,chloroform,chloroform,,-5.56,-3.65,,,,
