Repository: JiYiqaq/PCE-KA-GNN

# Data directory

- `raw/Active_Database.csv` is the immutable source dataset bundled under CC BY 4.0. Do not overwrite it with processed data.
- `processed/` is created and populated by the training pipeline. Generated `.pt` and `.pth` caches are intentionally ignored by Git because they can exceed GitHub's normal single-file limit.

See `../DATA_LICENSE.md` for provenance, license and checksum information.

File: data/raw/Active_Database.csv (part 192 of 471)
id,doi,doi_norm,donor,acceptor,donor_canonical,acceptor_canonical,donor_smiles,acceptor_smiles,voc,jsc,ff,pce,pce_recomputed,pce_relative_error_percent,pce_avg,pce_best,d_a_ratio,additive,additive_canonical,additive_ratio,device_structure,device_type,etl,etl_canonical,htl,htl_canonical,active_layer_thickness,solvent,solvent_canonical,annealing_temp,homo_d,lumo_d,eg_d,homo_a,lumo_a,eg_a
62676,10.1016/j.synthmet.2024.117574,10.1016/j.synthmet.2024.117574,PM6,m-2T2Se-F,PM6,m-2T2Se-F,COC(=O)C(C)(C)c1cc(C)cc(-c2sc3c4sc5cc(/C=C6/C(=O)c7cc(F)cc(c7)C(=O)/C6=C\c6cc(C(C)(C)C(=O)OC)c(-c7cc(C)cc(C(C)(C)C(=O)OC)c7)s6)sc5c4c(C(C)(C)C(=O)OC)ccc2-3)c1,,0.83,1.56,31.8,0.41,0.4117463999999999,0.4259512195121905,,,,,,,ITO/PEDOT:PSS/PM6:acceptor/PFN-Br/Ag,conventional,PFN-Br,PFN-Br,PEDOT:PSS,PEDOT:PSS,,chloroform,chloroform,,-5.56,-3.65,,,,
62677,10.1016/j.synthmet.2024.117574,10.1016/j.synthmet.2024.117574,PM6,m-2T2Se-F,PM6,m-2T2Se-F,COC(=O)C(C)(C)c1cc(C)cc(-c2sc3c4sc5cc(/C=C6/C(=O)c7cc(F)cc(c7)C(=O)/C6=C\c6cc(C(C)(C)C(=O)OC)c(-c7cc(C)cc(C(C)(C)C(=O)OC)c7)s6)sc5c4c(C(C)(C)C(=O)OC)ccc2-3)c1,,0.824,6.59,32.5,1.77,1.764802,0.2936723163841828,,,,,,,ITO/PEDOT:PSS/PM6:acceptor/PFN-Br/Ag,conventional,PFN-Br,PFN-Br,PEDOT:PSS,PEDOT:PSS,,chloroform,chloroform,,-5.56,-3.65,,,,
62678,10.1016/j.synthmet.2024.117574,10.1016/j.synthmet.2024.117574,PM6,m-2T2Se-F,PM6,m-2T2Se-F,COC(=O)C(C)(C)c1cc(C)cc(-c2sc3c4sc5cc(/C=C6/C(=O)c7cc(F)cc(c7)C(=O)/C6=C\c6cc(C(C)(C)C(=O)OC)c(-c7cc(C)cc(C(C)(C)C(=O)OC)c7)s6)sc5c4c(C(C)(C)C(=O)OC)ccc2-3)c1,,0.843,5.23,30.0,1.32,1.322667,0.2020454545454526,,,,DIO,,,ITO/PEDOT:PSS/PM6:acceptor/PFN-Br/Ag,conventional,PFN-Br,PFN-Br,PEDOT:PSS,PEDOT:PSS,,chloroform,chloroform,,-5.56,-3.65,,,,
62679,10.1016/j.synthmet.2024.117574,10.1016/j.synthmet.2024.117574,PM6,m-2T2Se-F,PM6,m-2T2Se-F,COC(=O)C(C)(C)c1cc(C)cc(-c2sc3c4sc5cc(/C=C6/C(=O)c7cc(F)cc(c7)C(=O)/C6=C\c6cc(C(C)(C)C(=O)OC)c(-c7cc(C)cc(C(C)(C)C(=O)OC)c7)s6)sc5c4c(C(C)(C)C(=O)OC)ccc2-3)c1,,0.781,2.81,32.7,0.72,0.7176374700000001,0.3281291666666476,,,,DIO,,,ITO/PEDOT:PSS/PM6:acceptor/PFN-Br/Ag,conventional,PFN-Br,PFN-Br,PEDOT:PSS,PEDOT:PSS,,chloroform,chloroform,,-5.56,-3.65,,,,
62680,10.1016/j.synthmet.2024.117574,10.1016/j.synthmet.2024.117574,PM6,p-2T2Se-F,PM6,p-2T2Se-F,COC(=O)C(C)(C)c1cc(C)cc(-c2sc3c4sc5cc(/C=C6/C(=O)c7cc(F)cc(c7)C(=O)/C6=C\c6cc(C(C)(C)C(=O)OC)c(-c7cc(C)cc(C(C)(C)C(=O)OC)c7)s6)sc5c4c(C(C)(C)C(=O)OC)ccc2-3)c1,,0.846,4.47,34.4,1.3,1.30087728,0.0674830769230668,,,,,,,ITO/PEDOT:PSS/PM6:acceptor/PFN-Br/Ag,conventional,PFN-Br,PFN-Br,PEDOT:PSS,PEDOT:PSS,,chloroform,chloroform,,-5.56,-3.65,,,,
62681,10.1016/j.synthmet.2024.117574,10.1016/j.synthmet.2024.117574,PM6,p-2T2Se-F,PM6,p-2T2Se-F,COC(=O)C(C)(C)c1cc(C)cc(-c2sc3c4sc5cc(/C=C6/C(=O)c7cc(F)cc(c7)C(=O)/C6=C\c6cc(C(C)(C)C(=O)OC)c(-c7cc(C)cc(C(C)(C)C(=O)OC)c7)s6)sc5c4c(C(C)(C)C(=O)OC)ccc2-3)c1,,0.831,4.54,32.6,1.23,1.22991324,0.0070536585365914,,,,,,,ITO/PEDOT:PSS/PM6:acceptor/PFN-Br/Ag,conventional,PFN-Br,PFN-Br,PEDOT:PSS,PEDOT:PSS,,chloroform,chloroform,,-5.56,-3.65,,,,
62682,10.1016/j.synthmet.2024.117574,10.1016/j.synthmet.2024.117574,PM6,p-2T2Se-F,PM6,p-2T2Se-F,COC(=O)C(C)(C)c1cc(C)cc(-c2sc3c4sc5cc(/C=C6/C(=O)c7cc(F)cc(c7)C(=O)/C6=C\c6cc(C(C)(C)C(=O)OC)c(-c7cc(C)cc(C(C)(C)C(=O)OC)c7)s6)sc5c4c(C(C)(C)C(=O)OC)ccc2-3)c1,,0.829,4.43,34.6,1.27,1.27067462,0.0531196850393581,,,,"1,8-diiodooctane",,,ITO/PEDOT:PSS/PM6:acceptor/PFN-Br/Ag,conventional,PFN-Br,PFN-Br,PEDOT:PSS,PEDOT:PSS,,chloroform,chloroform,,-5.56,-3.65,,,,
62683,10.1016/j.synthmet.2024.117574,10.1016/j.synthmet.2024.117574,PM6,p-2T2Se-F,PM6,p-2T2Se-F,COC(=O)C(C)(C)c1cc(C)cc(-c2sc3c4sc5cc(/C=C6/C(=O)c7cc(F)cc(c7)C(=O)/C6=C\c6cc(C(C)(C)C(=O)OC)c(-c7cc(C)cc(C(C)(C)C(=O)OC)c7)s6)sc5c4c(C(C)(C)C(=O)OC)ccc2-3)c1,,0.82,4.03,32.6,1.08,1.0772996,0.2500370370370311,,,,"1,8-diiodooctane",,,ITO/PEDOT:PSS/PM6:acceptor/PFN-Br/Ag,conventional,PFN-Br,PFN-Br,PEDOT:PSS,PEDOT:PSS,,chloroform,chloroform,,-5.56,-3.65,,,,
62684,10.1016/j.synthmet.2024.117574,10.1016/j.synthmet.2024.117574,PM6,2T2Se-F,PM6,2T2Se-F,COC(=O)C(C)(C)c1cc(C)cc(-c2sc3c4sc5cc(/C=C6/C(=O)c7cc(F)cc(c7)C(=O)/C6=C\c6cc(C(C)(C)C(=O)OC)c(-c7cc(C)cc(C(C)(C)C(=O)OC)c7)s6)sc5c4c(C(C)(C)C(=O)OC)ccc2-3)c1,,0.875,20.63,66.9,12.17,12.07628625,0.7700390304026224,,,,DIO,,,ITO/PEDOT:PSS/PM6:acceptor/PFN-Br/Ag,conventional,PFN-Br,PFN-Br,PEDOT:PSS,PEDOT:PSS,,chloroform,chloroform,,-5.56,-3.65,,,,
62685,10.1016/j.synthmet.2024.117586,10.1016/j.synthmet.2024.117586,PM6,Y6,PM6,Y6,COC(=O)C(C)(C)c1cc(C)cc(-c2sc3c4sc5cc(/C=C6/C(=O)c7cc(F)cc(c7)C(=O)/C6=C\c6cc(C(C)(C)C(=O)OC)c(-c7cc(C)cc(C(C)(C)C(=O)OC)c7)s6)sc5c4c(C(C)(C)C(=O)OC)ccc2-3)c1,CCCCCCCCCCCc1c(/C=C2\C(=O)c3cc(F)c(F)cc3C2=C(C#N)C#N)sc2c1sc1c3c4nsnc4c4c5sc6c(CCCCCCCCCCC)c(/C=C7\C(=O)c8cc(F)c(F)cc8C7=C(C#N)C#N)sc6c5n(CC(CC)CCCC)c4c3n(CC(CC)CCCC)c21,0.844,24.29,70.5,14.45,14.4530358,0.0210089965397995,14.05,14.45,1:1.2,,,,inverted,inverted,ZnO,ZnO,MoO3,MoO3,,chloroform,chloroform,90.0,-5.56,-3.65,,-5.65,-4.09,
62686,10.1016/j.synthmet.2024.117586,10.1016/j.synthmet.2024.117586,PM6,Y6,PM6,Y6,COC(=O)C(C)(C)c1cc(C)cc(-c2sc3c4sc5cc(/C=C6/C(=O)c7cc(F)cc(c7)C(=O)/C6=C\c6cc(C(C)(C)C(=O)OC)c(-c7cc(C)cc(C(C)(C)C(=O)OC)c7)s6)sc5c4c(C(C)(C)C(=O)OC)ccc2-3)c1,CCCCCCCCCCCc1c(/C=C2\C(=O)c3cc(F)c(F)cc3C2=C(C#N)C#N)sc2c1sc1c3c4nsnc4c4c5sc6c(CCCCCCCCCCC)c(/C=C7\C(=O)c8cc(F)c(F)cc8C7=C(C#N)C#N)sc6c5n(CC(CC)CCCC)c4c3n(CC(CC)CCCC)c21,0.845,25.01,72.43,15.31,15.306957835,0.0198704441541482,14.95,15.31,1:1.2,25% (w/w)TT,TT,25%,inverted,inverted,ZnO,ZnO,MoO3,MoO3,,chloroform,chloroform,90.0,-5.56,-3.65,,-5.65,-4.09,
62687,10.1016/j.synthmet.2024.117586,10.1016/j.synthmet.2024.117586,PM6,Y6,PM6,Y6,COC(=O)C(C)(C)c1cc(C)cc(-c2sc3c4sc5cc(/C=C6/C(=O)c7cc(F)cc(c7)C(=O)/C6=C\c6cc(C(C)(C)C(=O)OC)c(-c7cc(C)cc(C(C)(C)C(=O)OC)c7)s6)sc5c4c(C(C)(C)C(=O)OC)ccc2-3)c1,CCCCCCCCCCCc1c(/C=C2\C(=O)c3cc(F)c(F)cc3C2=C(C#N)C#N)sc2c1sc1c3c4nsnc4c4c5sc6c(CCCCCCCCCCC)c(/C=C7\C(=O)c8cc(F)c(F)cc8C7=C(C#N)C#N)sc6c5n(CC(CC)CCCC)c4c3n(CC(CC)CCCC)c21,0.842,25.35,72.09,15.39,15.38739423,0.0169315789473724,14.98,15.39,1:1.2,5% (v/v) CN,CN,5%,inverted,inverted,ZnO,ZnO,MoO3,MoO3,,chloroform,chloroform,90.0,-5.56,-3.65,,-5.65,-4.09,
62688,10.1016/j.synthmet.2024.117586,10.1016/j.synthmet.2024.117586,PM6,Y6,PM6,Y6,COC(=O)C(C)(C)c1cc(C)cc(-c2sc3c4sc5cc(/C=C6/C(=O)c7cc(F)cc(c7)C(=O)/C6=C\c6cc(C(C)(C)C(=O)OC)c(-c7cc(C)cc(C(C)(C)C(=O)OC)c7)s6)sc5c4c(C(C)(C)C(=O)OC)ccc2-3)c1,CCCCCCCCCCCc1c(/C=C2\C(=O)c3cc(F)c(F)cc3C2=C(C#N)C#N)sc2c1sc1c3c4nsnc4c4c5sc6c(CCCCCCCCCCC)c(/C=C7\C(=O)c8cc(F)c(F)cc8C7=C(C#N)C#N)sc6c5n(CC(CC)CCCC)c4c3n(CC(CC)CCCC)c21,0.849,26.19,73.8,16.43,16.40965878,0.123805356055988,16.07,16.43,1:1.2,25% (w/w)TT+0.5% (v/v) CN,TT+CN,25%,inverted,inverted,ZnO,ZnO,MoO3,MoO3,,chloroform,chloroform,90.0,-5.56,-3.65,,-5.65,-4.09,
62689,10.1016/j.synthmet.2024.117599,10.1016/j.synthmet.2024.117599,PF2,PCBM,PF2,PCBM,CCCCCCCCC(CCCCCC)Cc1cc2sc(-c3c4cc(-c5sc(-c6c(F)c(F)c(-c7cc(CC(CC)CCCC)cs7)c7nsnc67)cc5CC(CC)CCCC)sc4c(-c4cc5sc(CC(CCCCCC)CCCCCCCC)cc5s4)c4ccsc34)cc2s1,CCCCC(=O)OCC1(C2=CC=CC=C2)C3=CC=CC4=CC=CC5=CC=CC6=CC=CC7=CC=CC1=C7C6=C5C4=C3,0.76,17.8,66.0,9.0,8.92848,0.7946666666666621,,,1:1.5,,,,Glass:ITO/ZnO/NPs/MoO3:Ag,inverted,ZnO,ZnO,MoO3:Ag,MoO3,235.0,o-DCB,o-DCB,,-5.48,-3.73,,-6.1,-3.7,
62690,10.1016/j.synthmet.2024.117599,10.1016/j.synthmet.2024.117599,PF2,PC71BM,PF2,PC71BM,CCCCCCCCC(CCCCCC)Cc1cc2sc(-c3c4cc(-c5sc(-c6c(F)c(F)c(-c7cc(CC(CC)CCCC)cs7)c7nsnc67)cc5CC(CC)CCCC)sc4c(-c4cc5sc(CC(CCCCCC)CCCCCCCC)cc5s4)c4ccsc34)cc2s1,COC(=O)CCCC1(c2ccccc2)C23c4c5ccc6c7cc8c9c%10c(cc%11cc%12c%13c%14c(cc%15c%16ccc-5c2c%16c2c5c%16c%17c(c(c46)c7c9c%17c4c%10c%11c%13c4c%16c%14c%152)C513)C%12)C8,0.749,5.0,43.0,1.6,1.61035,0.6468749999999912,,,1:2,,,,Glass:ITO/ZnO/NPs/MoO3:Ag,inverted,ZnO,ZnO,MoO3:Ag,MoO3,140.0,water (NPs dispersion),water,100.0,-5.48,-3.73,,-5.9,-3.9,
62691,10.1016/j.synthmet.2024.117599,10.1016/j.synthmet.2024.117599,PF2,PC71BM,PF2,PC71BM,CCCCCCCCC(CCCCCC)Cc1cc2sc(-c3c4cc(-c5sc(-c6c(F)c(F)c(-c7cc(CC(CC)CCCC)cs7)c7nsnc67)cc5CC(CC)CCCC)sc4c(-c4cc5sc(CC(CCCCCC)CCCCCCCC)cc5s4)c4ccsc34)cc2s1,COC(=O)CCCC1(c2ccccc2)C23c4c5ccc6c7cc8c9c%10c(cc%11cc%12c%13c%14c(cc%15c%16ccc-5c2c%16c2c5c%16c%17c(c(c46)c7c9c%17c4c%10c%11c%13c4c%16c%14c%152)C513)C%12)C8,0.71,2.4,36.0,0.6,0.61344,2.240000000000001,,,1:2,,,,Glass:ITO/ZnO/NPs/MoO3:Ag,inverted,ZnO,ZnO,MoO3:Ag,MoO3,,water,water,,-5.48,-3.73,,-5.9,-3.9,
62693,10.1016/j.synthmet.2024.117599,10.1016/j.synthmet.2024.117599,PF2,PC71BM,PF2,PC71BM,CCCCCCCCC(CCCCCC)Cc1cc2sc(-c3c4cc(-c5sc(-c6c(F)c(F)c(-c7cc(CC(CC)CCCC)cs7)c7nsnc67)cc5CC(CC)CCCC)sc4c(-c4cc5sc(CC(CCCCCC)CCCCCCCC)cc5s4)c4ccsc34)cc2s1,COC(=O)CCCC1(c2ccccc2)C23c4c5ccc6c7cc8c9c%10c(cc%11cc%12c%13c%14c(cc%15c%16ccc-5c2c%16c2c5c%16c%17c(c(c46)c7c9c%17c4c%10c%11c%13c4c%16c%14c%152)C513)C%12)C8,0.765,3.2,42.0,1.0,1.0281600000000002,2.8160000000000185,,,1:2,,,,Glass:ITO/ZnO/NPs/MoO3:Ag,inverted,ZnO,ZnO,MoO3:Ag,MoO3,,water,water,120.0,-5.48,-3.73,,-5.9,-3.9,
62694,10.1016/j.synthmet.2024.117599,10.1016/j.synthmet.2024.117599,PF2,PC71BM,PF2,PC71BM,CCCCCCCCC(CCCCCC)Cc1cc2sc(-c3c4cc(-c5sc(-c6c(F)c(F)c(-c7cc(CC(CC)CCCC)cs7)c7nsnc67)cc5CC(CC)CCCC)sc4c(-c4cc5sc(CC(CCCCCC)CCCCCCCC)cc5s4)c4ccsc34)cc2s1,COC(=O)CCCC1(c2ccccc2)C23c4c5ccc6c7cc8c9c%10c(cc%11cc%12c%13c%14c(cc%15c%16ccc-5c2c%16c2c5c%16c%17c(c(c46)c7c9c%17c4c%10c%11c%13c4c%16c%14c%152)C513)C%12)C8,0.65,1.8,45.0,0.5,0.5265000000000001,5.300000000000016,,,1:2,,,,Glass:ITO/ZnO/NPs/MoO3:Ag,inverted,ZnO,ZnO,MoO3:Ag,MoO3,,water,water,160.0,-5.48,-3.73,,-5.9,-3.9,
62695,10.1016/j.synthmet.2024.117605,10.1016/j.synthmet.2024.117605,PTB7-Th,IB-TOT,PTB7-Th,IB-TOT,CCCCC(CC)COC(=O)c1sc2csc(-c3cc4c(-c5ccc(CC(CC)CCCC)s5)c5sccc5c(-c5ccc(CC(CC)CCCC)s5)c4s3)c2c1F,,1.07,12.721,60.1,8.185,8.18049347,0.0550583995113066,7.938,8.185,1:1.5,DIO,DIO,,ITO/MoO3/PTB7-Th:NFA/LiF/Al,,LiF,LiF,MoO3,MoO3,,chlorobenzene,chlorobenzene,,-5.21,-3.6,,,,
62696,10.1016/j.synthmet.2024.117605,10.1016/j.synthmet.2024.117605,PTB7-Th,IB-TOM,PTB7-Th,IB-TOM,CCCCC(CC)COC(=O)c1sc2csc(-c3cc4c(-c5ccc(CC(CC)CCCC)s5)c5sccc5c(-c5ccc(CC(CC)CCCC)s5)c4s3)c2c1F,,0.87,12.136,52.1,5.499,5.50088472,0.0342738679760048,5.284,5.499,1:1.5,DIO,DIO,,ITO/MoO3/PTB7-Th:NFA/LiF/Al,,LiF,LiF,MoO3,MoO3,,chlorobenzene,chlorobenzene,,-5.21,-3.6,,,,
62697,10.1016/j.synthmet.2024.117605,10.1016/j.synthmet.2024.117605,PTB7-Th,IB-IOO,PTB7-Th,IB-IOO,CCCCC(CC)COC(=O)c1sc2csc(-c3cc4c(-c5ccc(CC(CC)CCCC)s5)c5sccc5c(-c5ccc(CC(CC)CCCC)s5)c4s3)c2c1F,,1.05,5.16,44.7,2.422,2.4218460000000004,0.0063583815028804,2.256,2.422,1:1.5,DIO,DIO,,ITO/MoO3/PTB7-Th:NFA/LiF/Al,,LiF,LiF,MoO3,MoO3,,chlorobenzene,chlorobenzene,,-5.21,-3.6,,,,
62698,10.1016/j.synthmet.2024.117605,10.1016/j.synthmet.2024.117605,PTB7-Th,IB-IOM,PTB7-Th,IB-IOM,CCCCC(CC)COC(=O)c1sc2csc(-c3cc4c(-c5ccc(CC(CC)CCCC)s5)c5sccc5c(-c5ccc(CC(CC)CCCC)s5)c4s3)c2c1F,,0.65,10.304,46.3,3.099,3.1009888,0.0641755404969313,2.869,3.099,1:1.5,DIO,DIO,,ITO/MoO3/PTB7-Th:NFA/LiF/Al,,LiF,LiF,MoO3,MoO3,,chlorobenzene,chlorobenzene,,-5.21,-3.6,,,,
62699,10.1016/j.synthmet.2024.117657,10.1016/j.synthmet.2024.117657,BTTTzR,Y6,BTTTzR,Y6,,CCCCCCCCCCCc1c(/C=C2\C(=O)c3cc(F)c(F)cc3C2=C(C#N)C#N)sc2c1sc1c3c4nsnc4c4c5sc6c(CCCCCCCCCCC)c(/C=C7\C(=O)c8cc(F)c(F)cc8C7=C(C#N)C#N)sc6c5n(CC(CC)CCCC)c4c3n(CC(CC)CCCC)c21,0.76,18.69,47.89,6.79,6.802487160000001,0.1839051546391891,6.71,6.79,,,,,ITO/PEDOT:PSS/SMD:Y6/PDINN/Ag,conventional,PDINN,PDINN,PEDOT:PSS,PEDOT:PSS,,,,,,,,-5.65,-4.09,
62700,10.1016/j.synthmet.2024.117657,10.1016/j.synthmet.2024.117657,BTTzTR,Y6,BTTzTR,Y6,,CCCCCCCCCCCc1c(/C=C2\C(=O)c3cc(F)c(F)cc3C2=C(C#N)C#N)sc2c1sc1c3c4nsnc4c4c5sc6c(CCCCCCCCCCC)c(/C=C7\C(=O)c8cc(F)c(F)cc8C7=C(C#N)C#N)sc6c5n(CC(CC)CCCC)c4c3n(CC(CC)CCCC)c21,0.784,19.38,51.82,7.87,7.873489344000001,0.0443372808132275,7.72,7.87,,,,,ITO/PEDOT:PSS/SMD:Y6/PDINN/Ag,conventional,PDINN,PDINN,PEDOT:PSS,PEDOT:PSS,,,,,,,,-5.65,-4.09,
62701,10.1016/j.synthmet.2024.117657,10.1016/j.synthmet.2024.117657,BTzTTR,Y6,BTzTTR,Y6,,CCCCCCCCCCCc1c(/C=C2\C(=O)c3cc(F)c(F)cc3C2=C(C#N)C#N)sc2c1sc1c3c4nsnc4c4c5sc6c(CCCCCCCCCCC)c(/C=C7\C(=O)c8cc(F)c(F)cc8C7=C(C#N)C#N)sc6c5n(CC(CC)CCCC)c4c3n(CC(CC)CCCC)c21,0.803,14.78,48.65,5.77,5.77394741,0.0684126516464526,5.65,5.77,,,,,ITO/PEDOT:PSS/SMD:Y6/PDINN/Ag,conventional,PDINN,PDINN,PEDOT:PSS,PEDOT:PSS,,,,,,,,-5.65,-4.09,
62727,10.1016/j.synthmet.2024.117783,10.1016/j.synthmet.2024.117783,PTz-BDT,Y6,PTz-BDT,Y6,,CCCCCCCCCCCc1c(/C=C2\C(=O)c3cc(F)c(F)cc3C2=C(C#N)C#N)sc2c1sc1c3c4nsnc4c4c5sc6c(CCCCCCCCCCC)c(/C=C7\C(=O)c8cc(F)c(F)cc8C7=C(C#N)C#N)sc6c5n(CC(CC)CCCC)c4c3n(CC(CC)CCCC)c21,0.855,14.71,56.81,7.15,7.145022105000001,0.0696209090909045,6.8,7.15,,1-CN,CN,,inverted,inverted,ZnO,ZnO,MoO3,MoO3,,chloroform,chloroform,,,,,-5.65,-4.09,
62728,10.1016/j.synthmet.2024.117783,10.1016/j.synthmet.2024.117783,PTz-iBDT-L,Y6,PTz-iBDT-L,Y6,,CCCCCCCCCCCc1c(/C=C2\C(=O)c3cc(F)c(F)cc3C2=C(C#N)C#N)sc2c1sc1c3c4nsnc4c4c5sc6c(CCCCCCCCCCC)c(/C=C7\C(=O)c8cc(F)c(F)cc8C7=C(C#N)C#N)sc6c5n(CC(CC)CCCC)c4c3n(CC(CC)CCCC)c21,0.856,16.48,57.84,8.16,8.159419392,0.0071152941176461,7.74,8.16,,,,,inverted,inverted,ZnO,ZnO,MoO3,MoO3,,chloroform,chloroform,,,,,-5.65,-4.09,
62729,10.1016/j.synthmet.2024.117783,10.1016/j.synthmet.2024.117783,PTz-iBDT-H,Y6,PTz-iBDT-H,Y6,,CCCCCCCCCCCc1c(/C=C2\C(=O)c3cc(F)c(F)cc3C2=C(C#N)C#N)sc2c1sc1c3c4nsnc4c4c5sc6c(CCCCCCCCCCC)c(/C=C7\C(=O)c8cc(F)c(F)cc8C7=C(C#N)C#N)sc6c5n(CC(CC)CCCC)c4c3n(CC(CC)CCCC)c21,0.861,20.49,62.59,11.04,11.042058951,0.0186499184782807,10.74,11.04,,,,,inverted,inverted,ZnO,ZnO,MoO3,MoO3,,chloroform,chloroform,,,,,-5.65,-4.09,
62730,10.1016/j.synthmet.2024.117785,10.1016/j.synthmet.2024.117785,PM6,TIT-H,PM6,TIT-H,CC1=CC(=CC(=C1)C2=C3C=CC(=C4C5=C(C=C(S5)/C=C\6/C(=O)C7=CC(=CC(=C7)F)C(=O)/C6=C\C8=CC(=C(S8)C9=CC(=CC(=C9)C)C(C)(C)C(=O)OC)C(C)(C)C(=O)OC)SC4=C3S2)C(C)(C)C(=O)OC)C(C)(C)C(=O)OC,,0.885,20.88,66.32,12.26,12.255140159999998,0.0396398042414496,,,,,,,ITO/PEDOT:PSS/active layer/PDINO/Al,conventional,PDINO,PDINO,PEDOT:PSS,PEDOT:PSS,,,,,-5.56,-3.65,,,,
62731,10.1016/j.synthmet.2024.117785,10.1016/j.synthmet.2024.117785,PM6,TIT-EH,PM6,TIT-EH,CC1=CC(=CC(=C1)C2=C3C=CC(=C4C5=C(C=C(S5)/C=C\6/C(=O)C7=CC(=CC(=C7)F)C(=O)/C6=C\C8=CC(=C(S8)C9=CC(=CC(=C9)C)C(C)(C)C(=O)OC)C(C)(C)C(=O)OC)SC4=C3S2)C(C)(C)C(=O)OC)C(C)(C)C(=O)OC,,0.856,23.5,65.91,13.32,13.2584556,0.4620450450450504,,,,,,,ITO/PEDOT:PSS/active layer/PDINO/Al,conventional,PDINO,PDINO,PEDOT:PSS,PEDOT:PSS,,,,,-5.56,-3.65,,,,
62732,10.1016/j.synthmet.2024.117819,10.1016/j.synthmet.2024.117819,PBS-BDD,Y6,PBS-BDD,Y6,,CCCCCCCCCCCc1c(/C=C2\C(=O)c3cc(F)c(F)cc3C2=C(C#N)C#N)sc2c1sc1c3c4nsnc4c4c5sc6c(CCCCCCCCCCC)c(/C=C7\C(=O)c8cc(F)c(F)cc8C7=C(C#N)C#N)sc6c5n(CC(CC)CCCC)c4c3n(CC(CC)CCCC)c21,0.71,23.8,61.9,10.41,10.459862,0.4789817483189333,10.04,10.41,,,,,ITO/PEDOT:PSS/active layer/PFN-Br/Ag,conventional,PFN-Br,PFN-Br,PEDOT:PSS,PEDOT:PSS,,,,,,,,-5.65,-4.09,
62733,10.1016/j.synthmet.2024.117819,10.1016/j.synthmet.2024.117819,PBS-DIT,Y6,PBS-DIT,Y6,,CCCCCCCCCCCc1c(/C=C2\C(=O)c3cc(F)c(F)cc3C2=C(C#N)C#N)sc2c1sc1c3c4nsnc4c4c5sc6c(CCCCCCCCCCC)c(/C=C7\C(=O)c8cc(F)c(F)cc8C7=C(C#N)C#N)sc6c5n(CC(CC)CCCC)c4c3n(CC(CC)CCCC)c21,0.68,20.2,61.2,9.05,8.406432,7.111248618784531,8.95,9.05,,,,,ITO/PEDOT:PSS/active layer/PFN-Br/Ag,conventional,PFN-Br,PFN-Br,PEDOT:PSS,PEDOT:PSS,,,,,,,,-5.65,-4.09,
62734,10.1016/j.synthmet.2024.117819,10.1016/j.synthmet.2024.117819,PBS-FTACz,Y6,PBS-FTACz,Y6,,CCCCCCCCCCCc1c(/C=C2\C(=O)c3cc(F)c(F)cc3C2=C(C#N)C#N)sc2c1sc1c3c4nsnc4c4c5sc6c(CCCCCCCCCCC)c(/C=C7\C(=O)c8cc(F)c(F)cc8C7=C(C#N)C#N)sc6c5n(CC(CC)CCCC)c4c3n(CC(CC)CCCC)c21,0.62,21.7,58.3,8.37,7.8436819999999985,6.288148148148158,7.96,8.37,,,,,ITO/PEDOT:PSS/active layer/PFN-Br/Ag,conventional,PFN-Br,PFN-Br,PEDOT:PSS,PEDOT:PSS,,,,,,,,-5.65,-4.09,
62735,10.1016/j.synthmet.2025.117864,10.1016/j.synthmet.2025.117864,J52,h-IDSe-IC,J52,h-IDSe-IC,CCCCCCCCC(CCCCCC)Cn1nc2c(-c3ccc(C)s3)c(F)c(F)c(-c3ccc(-c4cc5c(-c6ccc(CC(CC)CCCC)s6)c6sc(C)cc6c(-c6ccc(CC(CC)CCCC)s6)c5s4)s3)c2n1,,0.873,11.76,49.4,5.07,5.07164112,0.0323692307692208,4.95,5.07,,,,,inverted,inverted,ZnO,ZnO,MoO3,MoO3,,chlorobenzene,chlorobenzene,,-5.2,-3.05,,,,
62736,10.1016/j.synthmet.2025.117864,10.1016/j.synthmet.2025.117864,J52,h-IDSe-4F,J52,h-IDSe-4F,CCCCCCCCC(CCCCCC)Cn1nc2c(-c3ccc(C)s3)c(F)c(F)c(-c3ccc(-c4cc5c(-c6ccc(CC(CC)CCCC)s6)c6sc(C)cc6c(-c6ccc(CC(CC)CCCC)s6)c5s4)s3)c2n1,,0.749,21.86,57.0,9.33,9.3326898,0.0288295819935568,9.14,9.33,,,,,inverted,inverted,ZnO,ZnO,MoO3,MoO3,,chlorobenzene,chlorobenzene,,-5.2,-3.05,,,,
62737,10.1016/j.synthmet.2025.117864,10.1016/j.synthmet.2025.117864,J52,h-IDSe−4Cl,J52,h-IDSe−4Cl,CCCCCCCCC(CCCCCC)Cn1nc2c(-c3ccc(C)s3)c(F)c(F)c(-c3ccc(-c4cc5c(-c6ccc(CC(CC)CCCC)s6)c6sc(C)cc6c(-c6ccc(CC(CC)CCCC)s6)c5s4)s3)c2n1,,0.73,21.55,57.4,9.03,9.029881,0.0013178294573616,8.87,9.03,,,,,inverted,inverted,ZnO,ZnO,MoO3,MoO3,,chlorobenzene,chlorobenzene,,-5.2,-3.05,,,,
62738,10.1016/j.synthmet.2025.117890,10.1016/j.synthmet.2025.117890,P1,PC71BM,P1,PC70BM,CCCCCCCCc1cc(-c2c(-c3cccs3)sc3c(-c4cc(CCCCCCCC)c(CCCCCCCC)s4)c(-c4ccc(-c5cccc6nsnc56)s4)sc23)sc1CCCCCCCC,CCCCC(=O)OCC1(C2=CC=CC=C2)C3=CC=CC4=CC=CC5=CC=CC6=CC=C7C=CC=CC8=CC=CC1=C8C7=C6C5=C4C3,0.63,10.87,50.66,3.49,3.46924746,0.594628653295146,,3.49,1:2,,,,ITO/PEDOT:PSS/active layer/LiF/Al,conventional,LiF,LiF,PEDOT:PSS,PEDOT:PSS,136.0,o-dichlorobenzene (o-DCB),o-DCB,,,,,-6.1,-3.9,
62739,10.1016/j.synthmet.2025.117890,10.1016/j.synthmet.2025.117890,P2,PC71BM,P2,PC70BM,,CCCCC(=O)OCC1(C2=CC=CC=C2)C3=CC=CC4=CC=CC5=CC=CC6=CC=C7C=CC=CC8=CC=CC1=C8C7=C6C5=C4C3,0.67,10.08,64.01,4.34,4.322979360000001,0.3921806451612731,,4.34,1:1,,,,ITO/PEDOT:PSS/active layer/LiF/Al,conventional,LiF,LiF,PEDOT:PSS,PEDOT:PSS,138.0,o-dichlorobenzene (o-DCB),o-DCB,,,,,-6.1,-3.9,
62740,10.1016/j.synthmet.2025.117890,10.1016/j.synthmet.2025.117890,P3,PC71BM,P3,PC70BM,CCCCCCc1csc(-c2ccc(-c3cc(CCCCCC)c(/C=C/c4csc(-c5cc6c(OCC(CC)CCCC)c7sc(-c8ccc(C9=C%10C(=O)N(CC(CC)CCCC)C(c%11ccc(-c%12cc%13c(OCC(CC)CCCC)c%14sccc%14c(OCC(CC)CCCC)c%13s%12)s%11)=C%10C(=O)N9CC(CC)CCCC)s8)cc7c(OCC(CC)CCCC)c6s5)c4)s3)c3nsnc23)c1,CCCCC(=O)OCC1(C2=CC=CC=C2)C3=CC=CC4=CC=CC5=CC=CC6=CC=C7C=CC=CC8=CC=CC1=C8C7=C6C5=C4C3,0.66,8.5,48.09,2.7,2.6978490000000006,0.0796666666666507,,2.7,1:0.8,,,,ITO/PEDOT:PSS/active layer/LiF/Al,conventional,LiF,LiF,PEDOT:PSS,PEDOT:PSS,138.0,o-dichlorobenzene (o-DCB),o-DCB,,,,,-6.1,-3.9,
62741,10.1016/j.synthmet.2025.117905,10.1016/j.synthmet.2025.117905,PCDTBT,PC71BM,PCDTBT,PC70BM,CCCCCCCCC(CCCCCCCC)N1C2=CC=CC=C2C2=CC=C(C3=CC=C(C4=CC=C(C5=CC=CS5)C5=NSN=C45)S3)C=C21,CCCCC(=O)OCC1(C2=CC=CC=C2)C3=CC=CC4=CC=CC5=CC=CC6=CC=C7C=CC=CC8=CC=CC1=C8C7=C6C5=C4C3,0.91,8.31,61.9,4.7,4.6809399,0.4055340425531896,4.5,4.7,,DIO,DIO,,ITO/PEDOT:PSS/PCDTBT:PC71BM/Ca:Al,conventional,Ca,Ca,PEDOT:PSS,PEDOT:PSS,,,,,-5.5,-3.6,,-6.1,-3.9,
62742,10.1016/j.synthmet.2025.117905,10.1016/j.synthmet.2025.117905,PTB7-Th,PC71BM,PTB7-Th,PC70BM,CCCCC(CC)COC(=O)c1sc2c(-c3cc4c(-c5ccc(CC(CC)CCCC)s5)c5sc(C)cc5c(-c5ccc(CC(CC)CCCC)s5)c4s3)sc(C)c2c1F,CCCCC(=O)OCC1(C2=CC=CC=C2)C3=CC=CC4=CC=CC5=CC=CC6=CC=C7C=CC=CC8=CC=CC1=C8C7=C6C5=C4C3,0.8,13.54,64.2,6.9,6.954144000000001,0.7846956521739255,6.3,6.9,,DIO,DIO,,ITO/PEDOT:PSS/PTB7-Th:PC71BM/Ca:Al,conventional,Ca,Ca,PEDOT:PSS,PEDOT:PSS,,,,,-5.21,-3.6,,-6.1,-3.9,
62746,10.1016/j.synthmet.2025.117914,10.1016/j.synthmet.2025.117914,PPDT2FBT,PC70BM,PPDT2FBT,PC70BM,CCCCCCCCC(CCCCCC)COC1=CC(C2=CC=C(C3=C(F)C(F)=C(C4=CC=CS4)C4=NSN=C34)S2)=C(OCC(CCCCCC)CCCCCCCC)C=C1,CCCCC(=O)OCC1(C2=CC=CC=C2)C3=CC=CC4=CC=CC5=CC=CC6=CC=C7C=CC=CC8=CC=CC1=C8C7=C6C5=C4C3,0.8,13.85,60.2,6.67,6.670160000000001,0.0023988005997158,6.46,6.67,,,,,,,ZnO NPs,,PEDOT:PSS,PEDOT:PSS,100.0,,,,-5.43,-3.67,,-6.1,-3.9,
62747,10.1016/j.synthmet.2025.117914,10.1016/j.synthmet.2025.117914,PPDT2FBT,PC70BM,PPDT2FBT,PC70BM,CCCCCCCCC(CCCCCC)COC1=CC(C2=CC=C(C3=C(F)C(F)=C(C4=CC=CS4)C4=NSN=C34)S2)=C(OCC(CCCCCC)CCCCCCCC)C=C1,CCCCC(=O)OCC1(C2=CC=CC=C2)C3=CC=CC4=CC=CC5=CC=CC6=CC=C7C=CC=CC8=CC=CC1=C8C7=C6C5=C4C3,0.8,14.93,66.08,7.89,7.892595200000001,0.0328922686945615,7.52,7.89,,,,,,,ZnO NPs,,GO/PANI,GO/PANI,100.0,,,,-5.43,-3.67,,-6.1,-3.9,
62748,10.1016/j.synthmet.2025.117914,10.1016/j.synthmet.2025.117914,PPDT2FBT,PC70BM,PPDT2FBT,PC70BM,CCCCCCCCC(CCCCCC)COC1=CC(C2=CC=C(C3=C(F)C(F)=C(C4=CC=CS4)C4=NSN=C34)S2)=C(OCC(CCCCCC)CCCCCCCC)C=C1,CCCCC(=O)OCC1(C2=CC=CC=C2)C3=CC=CC4=CC=CC5=CC=CC6=CC=C7C=CC=CC8=CC=CC1=C8C7=C6C5=C4C3,0.8,15.6,66.88,8.6,8.346623999999998,2.9462325581395485,8.38,8.6,,,,,,,ZnO NPs,,FNGO/PANI,FNGO/PANI,100.0,,,,-5.43,-3.67,,-6.1,-3.9,
62749,10.1016/j.synthmet.2025.117914,10.1016/j.synthmet.2025.117914,PPDT2FBT,PC70BM,PPDT2FBT,PC70BM,CCCCCCCCC(CCCCCC)COC1=CC(C2=CC=C(C3=C(F)C(F)=C(C4=CC=CS4)C4=NSN=C34)S2)=C(OCC(CCCCCC)CCCCCCCC)C=C1,CCCCC(=O)OCC1(C2=CC=CC=C2)C3=CC=CC4=CC=CC5=CC=CC6=CC=C7C=CC=CC8=CC=CC1=C8C7=C6C5=C4C3,0.8,17.28,63.39,8.76,8.763033600000002,0.0346301369863238,8.65,8.76,,,,,,,,,PEDOT:PSS,PEDOT:PSS,,,,,-5.43,-3.67,,-6.1,-3.9,
62750,10.1016/j.synthmet.2025.117914,10.1016/j.synthmet.2025.117914,PPDT2FBT,PC70BM,PPDT2FBT,PC70BM,CCCCCCCCC(CCCCCC)COC1=CC(C2=CC=C(C3=C(F)C(F)=C(C4=CC=CS4)C4=NSN=C34)S2)=C(OCC(CCCCCC)CCCCCCCC)C=C1,CCCCC(=O)OCC1(C2=CC=CC=C2)C3=CC=CC4=CC=CC5=CC=CC6=CC=C7C=CC=CC8=CC=CC1=C8C7=C6C5=C4C3,0.8,15.6,67.16,8.38,8.381568,0.0187112171837578,8.27,8.38,,,,,,,,,GO/PANI,GO/PANI,,,,,-5.43,-3.67,,-6.1,-3.9,
62751,10.1016/j.synthmet.2025.117914,10.1016/j.synthmet.2025.117914,PPDT2FBT,PC70BM,PPDT2FBT,PC70BM,CCCCCCCCC(CCCCCC)COC1=CC(C2=CC=C(C3=C(F)C(F)=C(C4=CC=CS4)C4=NSN=C34)S2)=C(OCC(CCCCCC)CCCCCCCC)C=C1,CCCCC(=O)OCC1(C2=CC=CC=C2)C3=CC=CC4=CC=CC5=CC=CC6=CC=C7C=CC=CC8=CC=CC1=C8C7=C6C5=C4C3,0.8,16.9,69.82,9.44,9.439664,0.0035593220339065,9.37,9.44,,,,,,,,,FNGO/PANI,FNGO/PANI,,,,,-5.43,-3.67,,-6.1,-3.9,
62752,10.1016/j.synthmet.2025.117935,10.1016/j.synthmet.2025.117935,PM6,Y6,PM6,Y6,CC1=CC(=CC(=C1)C2=C3C=CC(=C4C5=C(C=C(S5)/C=C\6/C(=O)C7=CC(=CC(=C7)F)C(=O)/C6=C\C8=CC(=C(S8)C9=CC(=CC(=C9)C)C(C)(C)C(=O)OC)C(C)(C)C(=O)OC)SC4=C3S2)C(C)(C)C(=O)OC)C(C)(C)C(=O)OC,CCCCCCCCCCCc1c(/C=C2\C(=O)c3cc(F)c(F)cc3C2=C(C#N)C#N)sc2c1sc1c3c4nsnc4c4c5sc6c(CCCCCCCCCCC)c(/C=C7\C(=O)c8cc(F)c(F)cc8C7=C(C#N)C#N)sc6c5n(CC(CC)CCCC)c4c3n(CC(CC)CCCC)c21,0.85,21.0,66.6,11.9,11.888099999999998,0.1000000000000207,,,1:1.2,1-chloronaphthalene,CN,0.5% v/v,inverted,inverted,ZnO,ZnO,MoO3,MoO3,,chloroform,chloroform,,-5.56,-3.65,,-5.65,-4.09,
62753,10.1016/j.synthmet.2025.117935,10.1016/j.synthmet.2025.117935,PM6,Y6,PM6,Y6,CC1=CC(=CC(=C1)C2=C3C=CC(=C4C5=C(C=C(S5)/C=C\6/C(=O)C7=CC(=CC(=C7)F)C(=O)/C6=C\C8=CC(=C(S8)C9=CC(=CC(=C9)C)C(C)(C)C(=O)OC)C(C)(C)C(=O)OC)SC4=C3S2)C(C)(C)C(=O)OC)C(C)(C)C(=O)OC,CCCCCCCCCCCc1c(/C=C2\C(=O)c3cc(F)c(F)cc3C2=C(C#N)C#N)sc2c1sc1c3c4nsnc4c4c5sc6c(CCCCCCCCCCC)c(/C=C7\C(=O)c8cc(F)c(F)cc8C7=C(C#N)C#N)sc6c5n(CC(CC)CCCC)c4c3n(CC(CC)CCCC)c21,0.83,17.3,67.2,9.3,9.649248,3.7553548387096702,,,1:1.2,1-chloronaphthalene,CN,0.5% v/v,inverted,inverted,ZnO,ZnO,MoO3,MoO3,,chloroform,chloroform,,-5.56,-3.65,,-5.65,-4.09,
62754,10.1016/j.synthmet.2025.117935,10.1016/j.synthmet.2025.117935,PM6,Y6,PM6,Y6,CC1=CC(=CC(=C1)C2=C3C=CC(=C4C5=C(C=C(S5)/C=C\6/C(=O)C7=CC(=CC(=C7)F)C(=O)/C6=C\C8=CC(=C(S8)C9=CC(=CC(=C9)C)C(C)(C)C(=O)OC)C(C)(C)C(=O)OC)SC4=C3S2)C(C)(C)C(=O)OC)C(C)(C)C(=O)OC,CCCCCCCCCCCc1c(/C=C2\C(=O)c3cc(F)c(F)cc3C2=C(C#N)C#N)sc2c1sc1c3c4nsnc4c4c5sc6c(CCCCCCCCCCC)c(/C=C7\C(=O)c8cc(F)c(F)cc8C7=C(C#N)C#N)sc6c5n(CC(CC)CCCC)c4c3n(CC(CC)CCCC)c21,0.8,18.0,66.6,9.6,9.5904,0.1000000000000075,,,1:1.2,1-chloronaphthalene,CN,0.5% v/v,inverted,inverted,ZnO,ZnO,MoO3,MoO3,,chloroform,chloroform,,-5.56,-3.65,,-5.65,-4.09,
62755,10.1016/j.synthmet.2025.117935,10.1016/j.synthmet.2025.117935,PM6,Y6,PM6,Y6,CC1=CC(=CC(=C1)C2=C3C=CC(=C4C5=C(C=C(S5)/C=C\6/C(=O)C7=CC(=CC(=C7)F)C(=O)/C6=C\C8=CC(=C(S8)C9=CC(=CC(=C9)C)C(C)(C)C(=O)OC)C(C)(C)C(=O)OC)SC4=C3S2)C(C)(C)C(=O)OC)C(C)(C)C(=O)OC,CCCCCCCCCCCc1c(/C=C2\C(=O)c3cc(F)c(F)cc3C2=C(C#N)C#N)sc2c1sc1c3c4nsnc4c4c5sc6c(CCCCCCCCCCC)c(/C=C7\C(=O)c8cc(F)c(F)cc8C7=C(C#N)C#N)sc6c5n(CC(CC)CCCC)c4c3n(CC(CC)CCCC)c21,0.8,17.3,66.8,9.3,9.24512,0.590107526881728,,,1:1.2,1-chloronaphthalene,CN,0.5% v/v,inverted,inverted,ZnO,ZnO,MoO3,MoO3,,chloroform,chloroform,,-5.56,-3.65,,-5.65,-4.09,
62756,10.1016/j.synthmet.2025.117935,10.1016/j.synthmet.2025.117935,PM6,Y6,PM6,Y6,CC1=CC(=CC(=C1)C2=C3C=CC(=C4C5=C(C=C(S5)/C=C\6/C(=O)C7=CC(=CC(=C7)F)C(=O)/C6=C\C8=CC(=C(S8)C9=CC(=CC(=C9)C)C(C)(C)C(=O)OC)C(C)(C)C(=O)OC)SC4=C3S2)C(C)(C)C(=O)OC)C(C)(C)C(=O)OC,CCCCCCCCCCCc1c(/C=C2\C(=O)c3cc(F)c(F)cc3C2=C(C#N)C#N)sc2c1sc1c3c4nsnc4c4c5sc6c(CCCCCCCCCCC)c(/C=C7\C(=O)c8cc(F)c(F)cc8C7=C(C#N)C#N)sc6c5n(CC(CC)CCCC)c4c3n(CC(CC)CCCC)c21,0.8,16.1,66.9,8.6,8.616720000000003,0.1944186046511971,,,1:1.2,1-chloronaphthalene,CN,0.5% v/v,inverted,inverted,ZnO,ZnO,MoO3,MoO3,,chloroform,chloroform,,-5.56,-3.65,,-5.65,-4.09,
62757,10.1016/j.synthmet.2025.117935,10.1016/j.synthmet.2025.117935,PM6,Y6,PM6,Y6,CC1=CC(=CC(=C1)C2=C3C=CC(=C4C5=C(C=C(S5)/C=C\6/C(=O)C7=CC(=CC(=C7)F)C(=O)/C6=C\C8=CC(=C(S8)C9=CC(=CC(=C9)C)C(C)(C)C(=O)OC)C(C)(C)C(=O)OC)SC4=C3S2)C(C)(C)C(=O)OC)C(C)(C)C(=O)OC,CCCCCCCCCCCc1c(/C=C2\C(=O)c3cc(F)c(F)cc3C2=C(C#N)C#N)sc2c1sc1c3c4nsnc4c4c5sc6c(CCCCCCCCCCC)c(/C=C7\C(=O)c8cc(F)c(F)cc8C7=C(C#N)C#N)sc6c5n(CC(CC)CCCC)c4c3n(CC(CC)CCCC)c21,0.8,14.9,67.1,8.0,7.99832,0.0210000000000043,,,1:1.2,1-chloronaphthalene,CN,0.5% v/v,inverted,inverted,ZnO,ZnO,MoO3,MoO3,,chloroform,chloroform,,-5.56,-3.65,,-5.65,-4.09,
62763,10.1016/j.synthmet.2025.117982,10.1016/j.synthmet.2025.117982,PM6,BTP-eC9,PM6,BTP-eC9,CC1=CC(=CC(=C1)C2=C3C=CC(=C4C5=C(C=C(S5)/C=C\6/C(=O)C7=CC(=CC(=C7)F)C(=O)/C6=C\C8=CC(=C(S8)C9=CC(=CC(=C9)C)C(C)(C)C(=O)OC)C(C)(C)C(=O)OC)SC4=C3S2)C(C)(C)C(=O)OC)C(C)(C)C(=O)OC,CCCCCCCCCc1c(C=C2C(=O)c3cc(Cl)c(Cl)cc3C2=C(C#N)C#N)sc2c1sc1c3c4nsnc4c4c5sc6c(CCCCCCCCC)c(C=C7C(=O)c8cc(Cl)c(Cl)cc8C7=C(C#N)C#N)sc6c5n(CC(CCCC)CCCCCC)c4c3n(CC(CCCC)CCCCCC)c21,0.744,26.57,53.3,10.54,10.53638664,0.0342823529411691,10.54,,,TCB,,10 mg/mL,ITO/ZnO/PM6:BTP-eC9/5 nm HAT-CN/Al,inverted,ZnO,ZnO,HAT-CN,,100.0,chloroform,,100.0,-5.56,-3.65,,-5.68,-3.9,
62764,10.1016/j.synthmet.2025.117982,10.1016/j.synthmet.2025.117982,PM6,BTP-eC9,PM6,BTP-eC9,CC1=CC(=CC(=C1)C2=C3C=CC(=C4C5=C(C=C(S5)/C=C\6/C(=O)C7=CC(=CC(=C7)F)C(=O)/C6=C\C8=CC(=C(S8)C9=CC(=CC(=C9)C)C(C)(C)C(=O)OC)C(C)(C)C(=O)OC)SC4=C3S2)C(C)(C)C(=O)OC)C(C)(C)C(=O)OC,CCCCCCCCCc1c(C=C2C(=O)c3cc(Cl)c(Cl)cc3C2=C(C#N)C#N)sc2c1sc1c3c4nsnc4c4c5sc6c(CCCCCCCCC)c(C=C7C(=O)c8cc(Cl)c(Cl)cc8C7=C(C#N)C#N)sc6c5n(CC(CCCC)CCCCCC)c4c3n(CC(CCCC)CCCCCC)c21,0.76,27.35,55.6,11.56,11.557016,0.0258131487889243,11.56,,1:1.19,TCB,,10 mg/mL,ITO/ZnO/PM6:BTP-eC9/7.5 nm HAT-CN/Al,inverted,ZnO,ZnO,HAT-CN,,100.0,chloroform,,100.0,-5.56,-3.65,,-5.68,-3.9,
62765,10.1016/j.synthmet.2025.117982,10.1016/j.synthmet.2025.117982,PM6,BTP-eC9,PM6,BTP-eC9,CC1=CC(=CC(=C1)C2=C3C=CC(=C4C5=C(C=C(S5)/C=C\6/C(=O)C7=CC(=CC(=C7)F)C(=O)/C6=C\C8=CC(=C(S8)C9=CC(=CC(=C9)C)C(C)(C)C(=O)OC)C(C)(C)C(=O)OC)SC4=C3S2)C(C)(C)C(=O)OC)C(C)(C)C(=O)OC,CCCCCCCCCc1c(C=C2C(=O)c3cc(Cl)c(Cl)cc3C2=C(C#N)C#N)sc2c1sc1c3c4nsnc4c4c5sc6c(CCCCCCCCC)c(C=C7C(=O)c8cc(Cl)c(Cl)cc8C7=C(C#N)C#N)sc6c5n(CC(CCCC)CCCCCC)c4c3n(CC(CCCC)CCCCCC)c21,0.779,26.75,57.5,11.98,11.98199375,0.0166423205342275,11.98,,,TCB,,10 mg/mL,ITO/ZnO/PM6:BTP-eC9/10 nm HAT-CN/Al,inverted,ZnO,ZnO,HAT-CN,,100.0,chloroform,,100.0,-5.56,-3.65,,-5.68,-3.9,
62766,10.1016/j.synthmet.2025.117982,10.1016/j.synthmet.2025.117982,PM6,BTP-eC9,PM6,BTP-eC9,CC1=CC(=CC(=C1)C2=C3C=CC(=C4C5=C(C=C(S5)/C=C\6/C(=O)C7=CC(=CC(=C7)F)C(=O)/C6=C\C8=CC(=C(S8)C9=CC(=CC(=C9)C)C(C)(C)C(=O)OC)C(C)(C)C(=O)OC)SC4=C3S2)C(C)(C)C(=O)OC)C(C)(C)C(=O)OC,CCCCCCCCCc1c(C=C2C(=O)c3cc(Cl)c(Cl)cc3C2=C(C#N)C#N)sc2c1sc1c3c4nsnc4c4c5sc6c(CCCCCCCCC)c(C=C7C(=O)c8cc(Cl)c(Cl)cc8C7=C(C#N)C#N)sc6c5n(CC(CCCC)CCCCCC)c4c3n(CC(CCCC)CCCCCC)c21,0.766,26.45,55.4,11.23,11.2244278,0.0496188780053549,11.23,,,TCB,,10 mg/mL,ITO/ZnO/PM6:BTP-eC9/12.5 nm HAT-CN/Al,inverted,ZnO,ZnO,HAT-CN,,100.0,chloroform,,100.0,-5.56,-3.65,,-5.68,-3.9,
62767,10.1016/j.synthmet.2025.117982,10.1016/j.synthmet.2025.117982,PM6,BTP-eC9,PM6,BTP-eC9,CC1=CC(=CC(=C1)C2=C3C=CC(=C4C5=C(C=C(S5)/C=C\6/C(=O)C7=CC(=CC(=C7)F)C(=O)/C6=C\C8=CC(=C(S8)C9=CC(=CC(=C9)C)C(C)(C)C(=O)OC)C(C)(C)C(=O)OC)SC4=C3S2)C(C)(C)C(=O)OC)C(C)(C)C(=O)OC,CCCCCCCCCc1c(C=C2C(=O)c3cc(Cl)c(Cl)cc3C2=C(C#N)C#N)sc2c1sc1c3c4nsnc4c4c5sc6c(CCCCCCCCC)c(C=C7C(=O)c8cc(Cl)c(Cl)cc8C7=C(C#N)C#N)sc6c5n(CC(CCCC)CCCCCC)c4c3n(CC(CCCC)CCCCCC)c21,0.856,22.65,63.2,12.23,12.253468799999998,0.1918953393295017,12.23,,1:1.19,TCB,,10 mg/mL,ITO/ZnO/PM6:BTP-eC9/5 nm MoO3/Al,inverted,ZnO,ZnO,MoO3,MoO3,100.0,chloroform,,100.0,-5.56,-3.65,,-5.68,-3.9,
62768,10.1016/j.synthmet.2025.117982,10.1016/j.synthmet.2025.117982,PM6,BTP-eC9,PM6,BTP-eC9,CC1=CC(=CC(=C1)C2=C3C=CC(=C4C5=C(C=C(S5)/C=C\6/C(=O)C7=CC(=CC(=C7)F)C(=O)/C6=C\C8=CC(=C(S8)C9=CC(=CC(=C9)C)C(C)(C)C(=O)OC)C(C)(C)C(=O)OC)SC4=C3S2)C(C)(C)C(=O)OC)C(C)(C)C(=O)OC,CCCCCCCCCc1c(C=C2C(=O)c3cc(Cl)c(Cl)cc3C2=C(C#N)C#N)sc2c1sc1c3c4nsnc4c4c5sc6c(CCCCCCCCC)c(C=C7C(=O)c8cc(Cl)c(Cl)cc8C7=C(C#N)C#N)sc6c5n(CC(CCCC)CCCCCC)c4c3n(CC(CCCC)CCCCCC)c21,0.857,21.57,62.8,11.59,11.608887719999998,0.1629656600517567,11.59,,,"1,3,5-trichlorobenzene",,10 mg/mL,ITO/ZnO/PM6:BTP-eC9/10 nm MoO3/Al,inverted,ZnO,ZnO,MoO3,MoO3,100.0,chloroform,,100.0,-5.56,-3.65,,-5.68,-3.9,
62769,10.1016/j.synthmet.2025.117982,10.1016/j.synthmet.2025.117982,PM6,BTP-eC9,PM6,BTP-eC9,CC1=CC(=CC(=C1)C2=C3C=CC(=C4C5=C(C=C(S5)/C=C\6/C(=O)C7=CC(=CC(=C7)F)C(=O)/C6=C\C8=CC(=C(S8)C9=CC(=CC(=C9)C)C(C)(C)C(=O)OC)C(C)(C)C(=O)OC)SC4=C3S2)C(C)(C)C(=O)OC)C(C)(C)C(=O)OC,CCCCCCCCCc1c(C=C2C(=O)c3cc(Cl)c(Cl)cc3C2=C(C#N)C#N)sc2c1sc1c3c4nsnc4c4c5sc6c(CCCCCCCCC)c(C=C7C(=O)c8cc(Cl)c(Cl)cc8C7=C(C#N)C#N)sc6c5n(CC(CCCC)CCCCCC)c4c3n(CC(CCCC)CCCCCC)c21,0.866,24.04,67.2,13.98,13.99012608,0.072432618025745,13.98,,,"1,3,5-trichlorobenzene",,10 mg/mL,ITO/ZnO/PM6:BTP-eC9/5 nm MoO3/2 nm HAT-CN/Al,inverted,ZnO,ZnO,"MoO3, HAT-CN",MoO3,100.0,chloroform,,100.0,-5.56,-3.65,,-5.68,-3.9,
62770,10.1016/j.synthmet.2025.117982,10.1016/j.synthmet.2025.117982,PM6,BTP-eC9,PM6,BTP-eC9,CC1=CC(=CC(=C1)C2=C3C=CC(=C4C5=C(C=C(S5)/C=C\6/C(=O)C7=CC(=CC(=C7)F)C(=O)/C6=C\C8=CC(=C(S8)C9=CC(=CC(=C9)C)C(C)(C)C(=O)OC)C(C)(C)C(=O)OC)SC4=C3S2)C(C)(C)C(=O)OC)C(C)(C)C(=O)OC,CCCCCCCCCc1c(C=C2C(=O)c3cc(Cl)c(Cl)cc3C2=C(C#N)C#N)sc2c1sc1c3c4nsnc4c4c5sc6c(CCCCCCCCC)c(C=C7C(=O)c8cc(Cl)c(Cl)cc8C7=C(C#N)C#N)sc6c5n(CC(CCCC)CCCCCC)c4c3n(CC(CCCC)CCCCCC)c21,0.829,24.97,52.7,10.92,10.90896851,0.101020970695976,10.92,,,"1,3,5-trichlorobenzene",,10 mg/mL,ITO/ZnO/PM6:BTP-eC9/5 nm MoO3/5 nm HAT-CN/Al,inverted,ZnO,ZnO,"MoO3, HAT-CN",MoO3,100.0,chloroform,,100.0,-5.56,-3.65,,-5.68,-3.9,
62771,10.1016/j.synthmet.2025.117982,10.1016/j.synthmet.2025.117982,PM6,BTP-eC9,PM6,BTP-eC9,CC1=CC(=CC(=C1)C2=C3C=CC(=C4C5=C(C=C(S5)/C=C\6/C(=O)C7=CC(=CC(=C7)F)C(=O)/C6=C\C8=CC(=C(S8)C9=CC(=CC(=C9)C)C(C)(C)C(=O)OC)C(C)(C)C(=O)OC)SC4=C3S2)C(C)(C)C(=O)OC)C(C)(C)C(=O)OC,CCCCCCCCCc1c(C=C2C(=O)c3cc(Cl)c(Cl)cc3C2=C(C#N)C#N)sc2c1sc1c3c4nsnc4c4c5sc6c(CCCCCCCCC)c(C=C7C(=O)c8cc(Cl)c(Cl)cc8C7=C(C#N)C#N)sc6c5n(CC(CCCC)CCCCCC)c4c3n(CC(CCCC)CCCCCC)c21,0.71,14.25,22.7,2.29,2.2966725,0.2913755458515319,2.29,,1:1.19,TCB,,10 mg/mL,ITO/ZnO/PM6:BTP-eC9/5 nm MoO3/8 nm HAT-CN/Al,inverted,ZnO,ZnO,"MoO3, HAT-CN",MoO3,100.0,chloroform,,100.0,-5.56,-3.65,,-5.68,-3.9,
62772,10.1016/j.synthmet.2025.117982,10.1016/j.synthmet.2025.117982,PM6,BTP-eC9,PM6,BTP-eC9,CC1=CC(=CC(=C1)C2=C3C=CC(=C4C5=C(C=C(S5)/C=C\6/C(=O)C7=CC(=CC(=C7)F)C(=O)/C6=C\C8=CC(=C(S8)C9=CC(=CC(=C9)C)C(C)(C)C(=O)OC)C(C)(C)C(=O)OC)SC4=C3S2)C(C)(C)C(=O)OC)C(C)(C)C(=O)OC,CCCCCCCCCc1c(C=C2C(=O)c3cc(Cl)c(Cl)cc3C2=C(C#N)C#N)sc2c1sc1c3c4nsnc4c4c5sc6c(CCCCCCCCC)c(C=C7C(=O)c8cc(Cl)c(Cl)cc8C7=C(C#N)C#N)sc6c5n(CC(CCCC)CCCCCC)c4c3n(CC(CCCC)CCCCCC)c21,0.773,27.19,52.5,11.03,11.03438175,0.0397257479601114,11.03,,,TCB,,10 mg/mL,ITO/ZnO/PM6:BTP-eC9/5 nm HAT-CN/2 nm MoO3/Al,inverted,ZnO,ZnO,5 nm HAT-CN/2 nm MoO3,HAT-CN/MoO3,100.0,chloroform,,100.0,-5.56,-3.65,,-5.68,-3.9,
62773,10.1016/j.synthmet.2025.117982,10.1016/j.synthmet.2025.117982,PM6,BTP-eC9,PM6,BTP-eC9,CC1=CC(=CC(=C1)C2=C3C=CC(=C4C5=C(C=C(S5)/C=C\6/C(=O)C7=CC(=CC(=C7)F)C(=O)/C6=C\C8=CC(=C(S8)C9=CC(=CC(=C9)C)C(C)(C)C(=O)OC)C(C)(C)C(=O)OC)SC4=C3S2)C(C)(C)C(=O)OC)C(C)(C)C(=O)OC,CCCCCCCCCc1c(C=C2C(=O)c3cc(Cl)c(Cl)cc3C2=C(C#N)C#N)sc2c1sc1c3c4nsnc4c4c5sc6c(CCCCCCCCC)c(C=C7C(=O)c8cc(Cl)c(Cl)cc8C7=C(C#N)C#N)sc6c5n(CC(CCCC)CCCCCC)c4c3n(CC(CCCC)CCCCCC)c21,0.787,25.9,56.1,11.44,11.4350313,0.0434326923077004,11.44,,,TCB,,10 mg/mL,ITO/ZnO/PM6:BTP-eC9/5 nm HAT-CN/5 nm MoO3/Al,inverted,ZnO,ZnO,5 nm HAT-CN/5 nm MoO3,HAT-CN/MoO3,100.0,chloroform,,100.0,-5.56,-3.65,,-5.68,-3.9,
62774,10.1016/j.synthmet.2025.117982,10.1016/j.synthmet.2025.117982,PM6,BTP-eC9,PM6,BTP-eC9,CC1=CC(=CC(=C1)C2=C3C=CC(=C4C5=C(C=C(S5)/C=C\6/C(=O)C7=CC(=CC(=C7)F)C(=O)/C6=C\C8=CC(=C(S8)C9=CC(=CC(=C9)C)C(C)(C)C(=O)OC)C(C)(C)C(=O)OC)SC4=C3S2)C(C)(C)C(=O)OC)C(C)(C)C(=O)OC,CCCCCCCCCc1c(C=C2C(=O)c3cc(Cl)c(Cl)cc3C2=C(C#N)C#N)sc2c1sc1c3c4nsnc4c4c5sc6c(CCCCCCCCC)c(C=C7C(=O)c8cc(Cl)c(Cl)cc8C7=C(C#N)C#N)sc6c5n(CC(CCCC)CCCCCC)c4c3n(CC(CCCC)CCCCCC)c21,0.783,26.62,54.0,11.25,11.2554684,0.0486079999999983,11.25,,,TCB,,10 mg/mL,ITO/ZnO/PM6:BTP-eC9/5 nm HAT-CN/8 nm MoO3/Al,inverted,ZnO,ZnO,5 nm HAT-CN/8 nm MoO3,HAT-CN/MoO3,100.0,chloroform,,100.0,-5.56,-3.65,,-5.68,-3.9,
62775,10.1016/j.synthmet.2025.118030,10.1016/j.synthmet.2025.118030,PM6,Y7,PM6,Y7,CC1=CC(=CC(=C1)C2=C3C=CC(=C4C5=C(C=C(S5)/C=C\6/C(=O)C7=CC(=CC(=C7)F)C(=O)/C6=C\C8=CC(=C(S8)C9=CC(=CC(=C9)C)C(C)(C)C(=O)OC)C(C)(C)C(=O)OC)SC4=C3S2)C(C)(C)C(=O)OC)C(C)(C)C(=O)OC,CCCCCCCCCCCc1c(/C=C2\C(=O)c3cc(Cl)c(Cl)cc3C2=C(C#N)C#N)sc2c1sc1c3c4nsnc4c4c5sc6c(CCCCCCCCCCC)c(/C=C7\C(=O)c8cc(Cl)c(Cl)cc8C7=C(C#N)C#N)sc6c5n(CC(CC)CCCC)c4c3n(CC(CC)CCCC)c21,0.8,20.31,61.9,10.02,10.057512,0.3743712574850431,10.02,,1:1.2,1-chloronaphthalene,CN,1 vol%,ITO/PEDOT:PSS/active layer/PFN/FM,conventional,PFN,PFN,PEDOT:PSS,PEDOT:PSS,87.0,chlorobenzene,chloroform,110.0,-5.56,-3.65,,-5.72,-4.16,
62778,10.1016/j.synthmet.2025.118030,10.1016/j.synthmet.2025.118030,PM6,Y7,PM6,Y7,CC1=CC(=CC(=C1)C2=C3C=CC(=C4C5=C(C=C(S5)/C=C\6/C(=O)C7=CC(=CC(=C7)F)C(=O)/C6=C\C8=CC(=C(S8)C9=CC(=CC(=C9)C)C(C)(C)C(=O)OC)C(C)(C)C(=O)OC)SC4=C3S2)C(C)(C)C(=O)OC)C(C)(C)C(=O)OC,CCCCCCCCCCCc1c(/C=C2\C(=O)c3cc(Cl)c(Cl)cc3C2=C(C#N)C#N)sc2c1sc1c3c4nsnc4c4c5sc6c(CCCCCCCCCCC)c(/C=C7\C(=O)c8cc(Cl)c(Cl)cc8C7=C(C#N)C#N)sc6c5n(CC(CC)CCCC)c4c3n(CC(CC)CCCC)c21,0.8,20.31,61.92,10.02,10.0607616,0.4068023952095959,10.02,,1:1.2,1-chloronaphthalene,,1 vol%,ITO/PEDOT:PSS/PM6:Y7/PFN/FM,conventional,PFN,PFN,PEDOT:PSS,PEDOT:PSS,87.0,chlorobenzene,,110.0,-5.56,-3.65,,-5.72,-4.16,
62781,10.1016/j.synthmet.2025.118030,10.1016/j.synthmet.2025.118030,ZMH-1,PC71BM,ZMH-1,PC70BM,,CCCCC(=O)OCC1(C2=CC=CC=C2)C3=CC=CC4=CC=CC5=CC=CC6=CC=C7C=CC=CC8=CC=CC1=C8C7=C6C5=C4C3,0.81,15.95,69.0,8.91,8.914455,0.0500000000000011,8.91,,,,,,ITO/PEDOT:PSS/ZMH-1: PC71BM/PFN-Br/Ag,conventional,PFN-Br,PFN-Br,PEDOT:PSS,PEDOT:PSS,,,,,,,,-6.1,-3.9,
62782,10.1016/j.synthmet.2025.118030,10.1016/j.synthmet.2025.118030,ZMH-1,IDT-TC,ZMH-1,IDT-TC,,CCCCCCc1ccc(C2(c3ccc(CCCCCC)cc3)c3cc4c(cc3-c3sc5cc(/C=C6\C(=O)C7Sc8ccsc8C7C6=C(C#N)C#N)sc5c32)C(c2ccc(CCCCCC)cc2)(c2ccc(CCCCCC)cc2)c2c-4sc3cc(/C=C4\C(=O)C5Sc6ccsc6C5C4=C(C#N)C#N)sc23)cc1,0.91,18.68,66.4,11.28,11.2872032,0.0638581560283783,11.28,,,,,,ITO/PEDOT:PSS/ZMH-1:IDT-TC/PFN-Br/Ag,conventional,PFN-Br,PFN-Br,PEDOT:PSS,PEDOT:PSS,,,,,,,,,,
62784,10.1016/j.synthmet.2025.118030,10.1016/j.synthmet.2025.118030,ZMH-2,IDT-TC,ZMH-2,IDT-TC,,CCCCCCc1ccc(C2(c3ccc(CCCCCC)cc3)c3cc4c(cc3-c3sc5cc(/C=C6\C(=O)C7Sc8ccsc8C7C6=C(C#N)C#N)sc5c32)C(c2ccc(CCCCCC)cc2)(c2ccc(CCCCCC)cc2)c2c-4sc3cc(/C=C4\C(=O)C5Sc6ccsc6C5C4=C(C#N)C#N)sc23)cc1,0.93,11.34,52.0,5.48,5.484024000000001,0.0734306569343111,5.48,,,,,,ITO/PEDOT:PSS/ZMH-2:IDT-TC/PFN-Br/Ag,conventional,PFN-Br,PFN-Br,PEDOT:PSS,PEDOT:PSS,,,,,,,,,,
62785,10.1016/j.synthmet.2025.118030,10.1016/j.synthmet.2025.118030,ZMH-2,PC71BM,ZMH-2,PC70BM,,CCCCC(=O)OCC1(C2=CC=CC=C2)C3=CC=CC4=CC=CC5=CC=CC6=CC=C7C=CC=CC8=CC=CC1=C8C7=C6C5=C4C3,0.79,13.08,64.0,6.61,6.613248,0.0491376701966603,6.61,,,,,,ITO/PEDOT:PSS/ZMH-2:PC71BM/PFN-Br/Ag,conventional,PFN-Br,PFN-Br,PEDOT:PSS,PEDOT:PSS,,,,,,,,-6.1,-3.9,
62787,10.1016/j.synthmet.2025.118030,10.1016/j.synthmet.2025.118030,DI-BDP-CZ,PC71BM,DI-BDP-CZ,PC70BM,,CCCCC(=O)OCC1(C2=CC=CC=C2)C3=CC=CC4=CC=CC5=CC=CC6=CC=C7C=CC=CC8=CC=CC1=C8C7=C6C5=C4C3,0.81,13.68,69.0,7.64,7.645752,0.0752879581151858,7.64,,,,,,ITO/PEDOT:PSS/DI-BDP-CZ: PC71BM/PFN-Br/Al,conventional,PFN-Br,PFN-Br,PEDOT:PSS,PEDOT:PSS,,,,,,,,-6.1,-3.9,
62788,10.1016/j.synthmet.2025.118030,10.1016/j.synthmet.2025.118030,DI-BDP-CZ,Y6,DI-BDP-CZ,Y6,,CCCCCCCCCCCc1c(/C=C2\C(=O)c3cc(F)c(F)cc3C2=C(C#N)C#N)sc2c1sc1c3c4nsnc4c4c5sc6c(CCCCCCCCCCC)c(/C=C7\C(=O)c8cc(F)c(F)cc8C7=C(C#N)C#N)sc6c5n(CC(CC)CCCC)c4c3n(CC(CC)CCCC)c21,0.89,21.94,64.0,12.5,12.497024,0.0238079999999882,12.5,,,,,,ITO/PEDOT:PSS/DI-BDP-CZ:Y6/PFN-Br/Al,conventional,PFN-Br,PFN-Br,PEDOT:PSS,PEDOT:PSS,,,,,,,,-5.65,-4.09,
62794,10.1016/j.synthmet.2025.118055,10.1016/j.synthmet.2025.118055,PTQ10,BTA-C3-F,PTQ10,BTA-C3-F,CCCCCCCCC(CCCCCC)COc1cnc2c(C)c(F)c(F)c(-c3ccc(C)s3)c2n1,,0.905,23.9,77.42,16.75,16.745558900000002,0.0265140298507315,16.03,16.75,,,,,ITO/2PACz/active layer/PNDIT-F3N/Ag,,PNDIT-F3N,PNDIT-F3N,2PACz,2PACz,,,,,-5.54,-2.92,,,,
62795,10.1016/j.synthmet.2025.118055,10.1016/j.synthmet.2025.118055,PTQ10,BTA-OC3-F,PTQ10,BTA-OC3-F,CCCCCCCCC(CCCCCC)COc1cnc2c(C)c(F)c(F)c(-c3ccc(C)s3)c2n1,,0.879,25.67,75.67,17.07,17.074125831000003,0.0241700702987884,16.84,17.07,,,,,ITO/2PACz/active layer/PNDIT-F3N/Ag,,PNDIT-F3N,PNDIT-F3N,2PACz,2PACz,,,,,-5.54,-2.92,,,,
62796,10.1016/j.synthmet.2025.118055,10.1016/j.synthmet.2025.118055,PTQ10,BTA-OC3-Cl,PTQ10,BTA-OC3-Cl,CCCCCCCCC(CCCCCC)COc1cnc2c(C)c(F)c(F)c(-c3ccc(C)s3)c2n1,,0.881,25.71,77.26,17.49,17.499784026,0.0559406861063576,17.04,17.49,,,,,ITO/2PACz/active layer/PNDIT-F3N/Ag,,PNDIT-F3N,PNDIT-F3N,2PACz,2PACz,,,,,-5.54,-2.92,,,,
62797,10.1016/j.synthmet.2026.118095,10.1016/j.synthmet.2026.118095,PM6,L8-BO,PM6,L8-BO,CC1=CC(=CC(=C1)C2=C3C=CC(=C4C5=C(C=C(S5)/C=C\6/C(=O)C7=CC(=CC(=C7)F)C(=O)/C6=C\C8=CC(=C(S8)C9=CC(=CC(=C9)C)C(C)(C)C(=O)OC)C(C)(C)C(=O)OC)SC4=C3S2)C(C)(C)C(=O)OC)C(C)(C)C(=O)OC,CCCCCCC(CCCC)CC1=C(/C=C2\C(=O)C3=CC(F)=C(F)C=C3C2=C(C#N)C#N)SC2=C1SC1C3=C(C4=C(C5=NSN=C35)C3=C(C5=C(S3)C(CC(CCCC)CCCCCC)=C(/C=C3\C(=O)C6=CC(F)=C(F)C=C6C3=C(C#N)C#N)S5)N4CC(CC)CCCC)N(CC(CC)CCCC)C21,0.865,26.5,79.6,18.2,18.24631,0.2544505494505401,18.1,18.2,,,,,ITO/2PACz/active layer/PNDIT-F3N/Ag,,PNDIT-F3N,PNDIT-F3N,2PACz,2PACz,,TCB,TCB,,-5.56,-3.65,,-5.68,-3.9,
62798,10.1016/j.synthmet.2026.118095,10.1016/j.synthmet.2026.118095,PM6,L8-BO,PM6,L8-BO,CC1=CC(=CC(=C1)C2=C3C=CC(=C4C5=C(C=C(S5)/C=C\6/C(=O)C7=CC(=CC(=C7)F)C(=O)/C6=C\C8=CC(=C(S8)C9=CC(=CC(=C9)C)C(C)(C)C(=O)OC)C(C)(C)C(=O)OC)SC4=C3S2)C(C)(C)C(=O)OC)C(C)(C)C(=O)OC,CCCCCCC(CCCC)CC1=C(/C=C2\C(=O)C3=CC(F)=C(F)C=C3C2=C(C#N)C#N)SC2=C1SC1C3=C(C4=C(C5=NSN=C35)C3=C(C5=C(S3)C(CC(CCCC)CCCCCC)=C(/C=C3\C(=O)C6=CC(F)=C(F)C=C6C3=C(C#N)C#N)S5)N4CC(CC)CCCC)N(CC(CC)CCCC)C21,0.872,26.79,81.2,19.0,18.96903456,0.1629759999999959,18.7,19.0,,,,0.13 mg mL-1,ITO/2PACz/active layer/PNDIT-F3N/Ag,OSC,PNDIT-F3N,PNDIT-F3N,2PACz,2PACz,,TCB,TCB,,-5.56,-3.65,,-5.68,-3.9,
62799,10.1016/j.synthmet.2026.118095,10.1016/j.synthmet.2026.118095,PM6,L8-BO,PM6,L8-BO,CC1=CC(=CC(=C1)C2=C3C=CC(=C4C5=C(C=C(S5)/C=C\6/C(=O)C7=CC(=CC(=C7)F)C(=O)/C6=C\C8=CC(=C(S8)C9=CC(=CC(=C9)C)C(C)(C)C(=O)OC)C(C)(C)C(=O)OC)SC4=C3S2)C(C)(C)C(=O)OC)C(C)(C)C(=O)OC,CCCCCCC(CCCC)CC1=C(/C=C2\C(=O)C3=CC(F)=C(F)C=C3C2=C(C#N)C#N)SC2=C1SC1C3=C(C4=C(C5=NSN=C35)C3=C(C5=C(S3)C(CC(CCCC)CCCCCC)=C(/C=C3\C(=O)C6=CC(F)=C(F)C=C6C3=C(C#N)C#N)S5)N4CC(CC)CCCC)N(CC(CC)CCCC)C21,0.896,25.84,73.0,16.9,16.9014272,0.0084449704142127,16.4,16.9,,,,,ITO/2PACz/active layer/PNDIT-F3N/Ag,OSC,PNDIT-F3N,PNDIT-F3N,2PACz,2PACz,,,,,-5.56,-3.65,,-5.68,-3.9,
62800,10.1016/j.synthmet.2026.118095,10.1016/j.synthmet.2026.118095,PM6,L8-BO,PM6,L8-BO,CC1=CC(=CC(=C1)C2=C3C=CC(=C4C5=C(C=C(S5)/C=C\6/C(=O)C7=CC(=CC(=C7)F)C(=O)/C6=C\C8=CC(=C(S8)C9=CC(=CC(=C9)C)C(C)(C)C(=O)OC)C(C)(C)C(=O)OC)SC4=C3S2)C(C)(C)C(=O)OC)C(C)(C)C(=O)OC,CCCCCCC(CCCC)CC1=C(/C=C2\C(=O)C3=CC(F)=C(F)C=C3C2=C(C#N)C#N)SC2=C1SC1C3=C(C4=C(C5=NSN=C35)C3=C(C5=C(S3)C(CC(CCCC)CCCCCC)=C(/C=C3\C(=O)C6=CC(F)=C(F)C=C6C3=C(C#N)C#N)S5)N4CC(CC)CCCC)N(CC(CC)CCCC)C21,0.885,26.16,75.6,17.5,17.5026096,0.0149119999999974,17.2,17.5,,,,,ITO/2PACz/active layer/PNDIT-F3N/Ag,OSC,PNDIT-F3N,PNDIT-F3N,2PACz,2PACz,,,,,-5.56,-3.65,,-5.68,-3.9,
