Repository: JiYiqaq/PCE-KA-GNN

# Data directory

- `raw/Active_Database.csv` is the immutable source dataset bundled under CC BY 4.0. Do not overwrite it with processed data.
- `processed/` is created and populated by the training pipeline. Generated `.pt` and `.pth` caches are intentionally ignored by Git because they can exceed GitHub's normal single-file limit.

See `../DATA_LICENSE.md` for provenance, license and checksum information.

File: data/raw/Active_Database.csv (part 193 of 471)
id,doi,doi_norm,donor,acceptor,donor_canonical,acceptor_canonical,donor_smiles,acceptor_smiles,voc,jsc,ff,pce,pce_recomputed,pce_relative_error_percent,pce_avg,pce_best,d_a_ratio,additive,additive_canonical,additive_ratio,device_structure,device_type,etl,etl_canonical,htl,htl_canonical,active_layer_thickness,solvent,solvent_canonical,annealing_temp,homo_d,lumo_d,eg_d,homo_a,lumo_a,eg_a
62801,10.1016/j.synthmet.2026.118095,10.1016/j.synthmet.2026.118095,PM6,L8-BO,PM6,L8-BO,CC1=CC(=CC(=C1)C2=C3C=CC(=C4C5=C(C=C(S5)/C=C\6/C(=O)C7=CC(=CC(=C7)F)C(=O)/C6=C\C8=CC(=C(S8)C9=CC(=CC(=C9)C)C(C)(C)C(=O)OC)C(C)(C)C(=O)OC)SC4=C3S2)C(C)(C)C(=O)OC)C(C)(C)C(=O)OC,CCCCCCC(CCCC)CC1=C(/C=C2\C(=O)C3=CC(F)=C(F)C=C3C2=C(C#N)C#N)SC2=C1SC1C3=C(C4=C(C5=NSN=C35)C3=C(C5=C(S3)C(CC(CCCC)CCCCCC)=C(/C=C3\C(=O)C6=CC(F)=C(F)C=C6C3=C(C#N)C#N)S5)N4CC(CC)CCCC)N(CC(CC)CCCC)C21,0.865,26.5,79.4,18.2,18.200465,0.0025549450549556,,,,,,,conventional,conventional,,,,,,TCB,TCB,,-5.56,-3.65,,-5.68,-3.9,
62802,10.1016/j.synthmet.2026.118095,10.1016/j.synthmet.2026.118095,PM6,L8-BO,PM6,L8-BO,CC1=CC(=CC(=C1)C2=C3C=CC(=C4C5=C(C=C(S5)/C=C\6/C(=O)C7=CC(=CC(=C7)F)C(=O)/C6=C\C8=CC(=C(S8)C9=CC(=CC(=C9)C)C(C)(C)C(=O)OC)C(C)(C)C(=O)OC)SC4=C3S2)C(C)(C)C(=O)OC)C(C)(C)C(=O)OC,CCCCCCC(CCCC)CC1=C(/C=C2\C(=O)C3=CC(F)=C(F)C=C3C2=C(C#N)C#N)SC2=C1SC1C3=C(C4=C(C5=NSN=C35)C3=C(C5=C(S3)C(CC(CCCC)CCCCCC)=C(/C=C3\C(=O)C6=CC(F)=C(F)C=C6C3=C(C#N)C#N)S5)N4CC(CC)CCCC)N(CC(CC)CCCC)C21,0.872,26.79,81.3,19.0,18.99239544,0.0400240000000039,,,,,,,0.13-prefilled,,,,,,,TCB,TCB,,-5.56,-3.65,,-5.68,-3.9,
62805,10.1016/j.synthmet.2026.118095,10.1016/j.synthmet.2026.118095,PM6,BTP-eC9 (TCB),PM6,BTP-eC9 (TCB),CC1=CC(=CC(=C1)C2=C3C=CC(=C4C5=C(C=C(S5)/C=C\6/C(=O)C7=CC(=CC(=C7)F)C(=O)/C6=C\C8=CC(=C(S8)C9=CC(=CC(=C9)C)C(C)(C)C(=O)OC)C(C)(C)C(=O)OC)SC4=C3S2)C(C)(C)C(=O)OC)C(C)(C)C(=O)OC,,0.842,28.43,78.8,18.9,18.86319128,0.1947551322751312,18.7,18.9,,,,,ITO/2PACz/active layer/PNDIT-F3N/Ag,,PNDIT-F3N,PNDIT-F3N,2PACz,2PACz,,,,,-5.56,-3.65,,,,
62806,10.1016/j.synthmet.2026.118095,10.1016/j.synthmet.2026.118095,PM6,BTP-eC9 (TCB),PM6,BTP-eC9 (TCB),CC1=CC(=CC(=C1)C2=C3C=CC(=C4C5=C(C=C(S5)/C=C\6/C(=O)C7=CC(=CC(=C7)F)C(=O)/C6=C\C8=CC(=C(S8)C9=CC(=CC(=C9)C)C(C)(C)C(=O)OC)C(C)(C)C(=O)OC)SC4=C3S2)C(C)(C)C(=O)OC)C(C)(C)C(=O)OC,,0.843,28.79,79.2,19.2,19.22181624,0.1136262499999984,19.0,19.2,,,,,ITO/2PACz/active layer/PNDIT-F3N/Ag,,PNDIT-F3N,PNDIT-F3N,2PACz,2PACz,,,,,-5.56,-3.65,,,,
62807,10.1016/j.synthmet.2026.118096,10.1016/j.synthmet.2026.118096,PM6,Y7,PM6,Y7,CC1=CC(=CC(=C1)C2=C3C=CC(=C4C5=C(C=C(S5)/C=C\6/C(=O)C7=CC(=CC(=C7)F)C(=O)/C6=C\C8=CC(=C(S8)C9=CC(=CC(=C9)C)C(C)(C)C(=O)OC)C(C)(C)C(=O)OC)SC4=C3S2)C(C)(C)C(=O)OC)C(C)(C)C(=O)OC,CCCCCCCCCCCc1c(/C=C2\C(=O)c3cc(Cl)c(Cl)cc3C2=C(C#N)C#N)sc2c1sc1c3c4nsnc4c4c5sc6c(CCCCCCCCCCC)c(/C=C7\C(=O)c8cc(Cl)c(Cl)cc8C7=C(C#N)C#N)sc6c5n(CC(CC)CCCC)c4c3n(CC(CC)CCCC)c21,0.82,21.5,60.0,10.5,10.578,0.7428571428571372,,,1:1,,,,ITO/PEDOT:PSS/PM6:Y7/PDINO/Ag,,PDINO,,PEDOT:PSS,,,,,,-5.56,-3.65,,-5.72,-4.16,
62812,10.1016/j.synthmet.2026.118114,10.1016/j.synthmet.2026.118114,PTB7-Th,PC71BM,PTB7-Th,PC70BM,CCCCC(CC)COC(=O)c1sc2c(-c3cc4c(-c5ccc(CC(CC)CCCC)s5)c5sc(C)cc5c(-c5ccc(CC(CC)CCCC)s5)c4s3)sc(C)c2c1F,CCCCC(=O)OCC1(C2=CC=CC=C2)C3=CC=CC4=CC=CC5=CC=CC6=CC=C7C=CC=CC8=CC=CC1=C8C7=C6C5=C4C3,0.77,14.4,67.0,7.43,7.428960000000001,0.0139973082099437,7.39,7.43,,,,,ITO/PFN-OX-SO1/PTB7-Th:PC71BM/MoO3/Ag,,PFN-OX-SO1,PFN-OX-SO1,,,90.0,chlorobenzene,,,-5.21,-3.6,,-6.1,-3.9,
62813,10.1016/j.synthmet.2026.118114,10.1016/j.synthmet.2026.118114,PTB7-Th,PC71BM,PTB7-Th,PC70BM,CCCCC(CC)COC(=O)c1sc2c(-c3cc4c(-c5ccc(CC(CC)CCCC)s5)c5sc(C)cc5c(-c5ccc(CC(CC)CCCC)s5)c4s3)sc(C)c2c1F,CCCCC(=O)OCC1(C2=CC=CC=C2)C3=CC=CC4=CC=CC5=CC=CC6=CC=C7C=CC=CC8=CC=CC1=C8C7=C6C5=C4C3,0.78,16.21,70.1,8.86,8.8633038,0.0372889390519321,8.83,8.86,,,,,ITO/PFN-OX-SO2/PTB7-Th:PC71BM/MoO3/Ag,,PFN-OX-SO2,PFN-OX-SO2,,,90.0,chlorobenzene,,,-5.21,-3.6,,-6.1,-3.9,
62814,10.1016/j.synthmet.2026.118114,10.1016/j.synthmet.2026.118114,PTB7-Th,PC71BM,PTB7-Th,PC70BM,CCCCC(CC)COC(=O)c1sc2c(-c3cc4c(-c5ccc(CC(CC)CCCC)s5)c5sc(C)cc5c(-c5ccc(CC(CC)CCCC)s5)c4s3)sc(C)c2c1F,CCCCC(=O)OCC1(C2=CC=CC=C2)C3=CC=CC4=CC=CC5=CC=CC6=CC=C7C=CC=CC8=CC=CC1=C8C7=C6C5=C4C3,0.77,15.39,68.5,8.12,8.1174555,0.0313362068965401,8.07,8.12,,,,,ITO/PFN-OX-SO3/PTB7-Th:PC71BM/MoO3/Ag,,PFN-OX-SO3,PFN-OX-SO3,MoO3,,90.0,chlorobenzene,,,-5.21,-3.6,,-6.1,-3.9,
62815,10.1016/j.synthmet.2026.118114,10.1016/j.synthmet.2026.118114,PTB7-Th,PC71BM,PTB7-Th,PC70BM,CCCCC(CC)COC(=O)c1sc2c(-c3cc4c(-c5ccc(CC(CC)CCCC)s5)c5sc(C)cc5c(-c5ccc(CC(CC)CCCC)s5)c4s3)sc(C)c2c1F,CCCCC(=O)OCC1(C2=CC=CC=C2)C3=CC=CC4=CC=CC5=CC=CC6=CC=C7C=CC=CC8=CC=CC1=C8C7=C6C5=C4C3,0.77,14.63,65.4,7.37,7.367375400000001,0.0356119402984935,7.33,7.37,,,,,ITO/PFN-OX/PTB7-Th:PC71BM/MoO3/Ag,,PFN-OX,PFN-OX,,,90.0,,,,-5.21,-3.6,,-6.1,-3.9,
62816,10.1016/j.synthmet.2026.118114,10.1016/j.synthmet.2026.118114,PTB7-Th,PC71BM,PTB7-Th,PC70BM,CCCCC(CC)COC(=O)c1sc2c(-c3cc4c(-c5ccc(CC(CC)CCCC)s5)c5sc(C)cc5c(-c5ccc(CC(CC)CCCC)s5)c4s3)sc(C)c2c1F,CCCCC(=O)OCC1(C2=CC=CC=C2)C3=CC=CC4=CC=CC5=CC=CC6=CC=C7C=CC=CC8=CC=CC1=C8C7=C6C5=C4C3,0.44,12.76,56.4,3.17,3.1665216,0.1097287066246089,3.14,3.17,,,,,ITO/PTB7-Th:PC71BM/MoO3/Ag,,,,MoO3,,90.0,,,,-5.21,-3.6,,-6.1,-3.9,
62827,10.1016/j.tet.2022.132818,10.1016/j.tet.2022.132818,PBDB-T,FPN,PBDB-T,FPN,CCCCC(CC)Cc1ccc(-c2c3cc(-c4ccc(-c5sc(-c6cccs6)c6c5C(=O)c5c(CC(CC)CCCC)sc(CC(CC)CCCC)c5C6=O)s4)sc3c(-c3ccc(CC(CC)CCCC)s3)c3ccsc23)s1,,0.939,7.31,45.4,3.13,3.1162968599999994,0.437800000000016,3.02,3.13,1:1.5,,,,inverted,inverted,ZnO,ZnO,MoO3,MoO3,,,,,-5.33,-3.48,,,,
62828,10.1016/j.tet.2022.132818,10.1016/j.tet.2022.132818,PBDB-T,FNPN,PBDB-T,FNPN,CCCCC(CC)Cc1ccc(-c2c3cc(-c4ccc(-c5sc(-c6cccs6)c6c5C(=O)c5c(CC(CC)CCCC)sc(CC(CC)CCCC)c5C6=O)s4)sc3c(-c3ccc(CC(CC)CCCC)s3)c3ccsc23)s1,,0.945,5.3,35.6,1.79,1.7830259999999998,0.3896089385475004,1.72,1.79,1:1.5,,,,inverted,inverted,ZnO,ZnO,MoO3,MoO3,,,,,-5.33,-3.48,,,,
62829,10.1016/j.tet.2022.133214,10.1016/j.tet.2022.133214,PTB7-Th(0.9),ITIC,PTB7-Th(0.9),ITIC,,CCCCCCc1ccc(C2(c3ccc(CCCCCC)cc3)c3cc4c(cc3-c3sc5cc(C=C6C(=O)c7ccccc7C6=C(C#N)C#N)sc5c32)C(c2ccc(CCCCCC)cc2)(c2ccc(CCCCCC)cc2)c2c-4sc3cc(C=C4C(=O)c5ccccc5C4=C(C#N)C#N)sc23)cc1,0.839,10.51,55.16,4.86,4.863948124,0.0812371193415614,,,1:1,,,,inverted,inverted,ZnO,ZnO,MoO3,MoO3,,chlorobenzene,chlorobenzene,,,,,-5.576,-3.916,
62830,10.1016/j.tet.2022.133214,10.1016/j.tet.2022.133214,PTB7-Th(0.8),ITIC,PTB7-Th(0.8),ITIC,,CCCCCCc1ccc(C2(c3ccc(CCCCCC)cc3)c3cc4c(cc3-c3sc5cc(C=C6C(=O)c7ccccc7C6=C(C#N)C#N)sc5c32)C(c2ccc(CCCCCC)cc2)(c2ccc(CCCCCC)cc2)c2c-4sc3cc(C=C4C(=O)c5ccccc5C4=C(C#N)C#N)sc23)cc1,0.862,12.05,50.39,5.24,5.2340596900000005,0.1133646946564833,,,1:1,,,,inverted,inverted,ZnO,ZnO,MoO3,MoO3,,chlorobenzene,chlorobenzene,,,,,-5.576,-3.916,
62831,10.1016/j.tet.2022.133214,10.1016/j.tet.2022.133214,PTB7-Th(0.8),Y6,PTB7-Th(0.8),Y6,,CCCCCCCCCCCc1c(/C=C2\C(=O)c3cc(F)c(F)cc3C2=C(C#N)C#N)sc2c1sc1c3c4nsnc4c4c5sc6c(CCCCCCCCCCC)c(/C=C7\C(=O)c8cc(F)c(F)cc8C7=C(C#N)C#N)sc6c5n(CC(CC)CCCC)c4c3n(CC(CC)CCCC)c21,0.72,14.84,57.41,6.13,6.134143679999999,0.06759673735725,,,,,,,inverted,inverted,ZnO,ZnO,MoO3,MoO3,,chlorobenzene,chlorobenzene,,,,,-5.65,-4.09,
62832,10.1016/j.tet.2023.133416,10.1016/j.tet.2023.133416,PATA(D)TBT,PC71BM,PATA(D)TBT,PC71BM,,COC(=O)CCCC1(c2ccccc2)C23c4c5ccc6c7cc8c9c%10c(cc%11cc%12c%13c%14c(cc%15c%16ccc-5c2c%16c2c5c%16c%17c(c(c46)c7c9c%17c4c%10c%11c%13c4c%16c%14c%152)C513)C%12)C8,0.54,2.76,51.0,0.76,0.760104,0.0136842105263148,,,1 : 3,,,,conventional,conventional,,,PEDOT:PSS,PEDOT:PSS,,CB,chlorobenzene,,,,,-5.9,-3.9,
62833,10.1016/j.tet.2024.133882,10.1016/j.tet.2024.133882,PBF-STTz,Y6,PBF-STTz,Y6,,CCCCCCCCCCCc1c(/C=C2\C(=O)c3cc(F)c(F)cc3C2=C(C#N)C#N)sc2c1sc1c3c4nsnc4c4c5sc6c(CCCCCCCCCCC)c(/C=C7\C(=O)c8cc(F)c(F)cc8C7=C(C#N)C#N)sc6c5n(CC(CC)CCCC)c4c3n(CC(CC)CCCC)c21,0.843,21.3,61.23,11.01,10.99439757,0.1417114441417009,,,1:1.5,DPE,DPE,,ITO/PEDOT:PSS/active layer/PDINN/Ag,conventional,PDINN,PDINN,PEDOT:PSS,PEDOT:PSS,,chloroform,chloroform,80.0,,,,-5.65,-4.09,
62834,10.1016/j.tet.2024.133882,10.1016/j.tet.2024.133882,PBSiCl-STTz,Y6,PBSiCl-STTz,Y6,,CCCCCCCCCCCc1c(/C=C2\C(=O)c3cc(F)c(F)cc3C2=C(C#N)C#N)sc2c1sc1c3c4nsnc4c4c5sc6c(CCCCCCCCCCC)c(/C=C7\C(=O)c8cc(F)c(F)cc8C7=C(C#N)C#N)sc6c5n(CC(CC)CCCC)c4c3n(CC(CC)CCCC)c21,0.865,16.93,51.91,7.61,7.601933994999999,0.1059921813403517,,,1:1.2,DPE,DPE,,ITO/PEDOT:PSS/active layer/PDINN/Ag,conventional,PDINN,PDINN,PEDOT:PSS,PEDOT:PSS,,chloroform,chloroform,,,,,-5.65,-4.09,
62835,10.1016/j.tet.2024.133882,10.1016/j.tet.2024.133882,PBF-STTz,L8-BO,PBF-STTz,L8-BO,,CCCCCCC(CCCC)Cc1c(/C=C2\C(=O)c3cc(F)c(F)cc3C2=C(C#N)C#N)sc2c1SC1c3c(c4c(c5nsnc35)c3sc5c(CC(CCCC)CCCCCC)c(/C=C6\C(=O)c7cc(F)c(F)cc7C6=C(C#N)C#N)sc5c3n4CC(CC)CCCC)N(CC(CC)CCCC)C21,0.909,19.11,66.25,11.52,11.508280875,0.1017285156249917,,,1:1.2,DPE,DPE,,ITO/PEDOT:PSS/active layer/PDINN/Ag,conventional,PDINN,PDINN,PEDOT:PSS,PEDOT:PSS,,chloroform,chloroform,80.0,,,,-5.68,-3.9,
62836,10.1016/j.tet.2025.134616,10.1016/j.tet.2025.134616,J52,IQDI 3,J52,IQDI 3,CCCCCCCCC(CCCCCC)Cn1nc2c(-c3ccc(C)s3)c(F)c(F)c(-c3ccc(-c4cc5c(-c6ccc(CC(CC)CCCC)s6)c6sc(C)cc6c(-c6ccc(CC(CC)CCCC)s6)c5s4)s3)c2n1,,0.69,3.05,36.0,0.65,0.75762,16.556923076923066,0.65,,,,,,,,,,,,,,,,-5.2,-3.05,,,,
62838,10.1016/j.tet.2025.134616,10.1016/j.tet.2025.134616,J52,IQDI 5,J52,IQDI 5,CCCCCCCCC(CCCCCC)Cn1nc2c(-c3ccc(C)s3)c(F)c(F)c(-c3ccc(-c4cc5c(-c6ccc(CC(CC)CCCC)s6)c6sc(C)cc6c(-c6ccc(CC(CC)CCCC)s6)c5s4)s3)c2n1,,0.63,3.36,38.0,0.61,0.804384,31.86622950819672,0.61,,,,,,,,,,,,,,,,-5.2,-3.05,,,,
62839,10.1016/j.tet.2025.134616,10.1016/j.tet.2025.134616,J52,IQDI 6,J52,IQDI 6,CCCCCCCCC(CCCCCC)Cn1nc2c(-c3ccc(C)s3)c(F)c(F)c(-c3ccc(-c4cc5c(-c6ccc(CC(CC)CCCC)s6)c6sc(C)cc6c(-c6ccc(CC(CC)CCCC)s6)c5s4)s3)c2n1,,0.71,3.21,37.0,0.72,0.8432669999999999,17.120416666666653,0.72,,,,,,,,,,,,,,,,-5.2,-3.05,,,,
62841,10.1016/j.tsf.2020.137827,10.1016/j.tsf.2020.137827,PSiF-DBT,C60,PSiF-DBT,C60,CCCCCCCC[Si]1(CCCCCCCC)c2ccccc2-c2cc(-c3ccc(-c4ccc(-c5cccs5)c5nsnc45)s3)ccc21,c12c3c4c5c1c1c6c7c2c2c8c3c3c9c4c4c%10c5c5c1c1c6c6c%11c7c2c2c7c8c3c3c8c9c4c4c9c%10c5c5c1c1c6c6c%11c2c2c7c3c3c8c4c4c9c5c1c1c6c2c3c41,0.77,5.55,47.0,2.0,2.008545,0.4272499999999901,,,,,,,ITO/PEDOT:PSS/PSiF-DBT/C60/Al,conventional,,,PEDOT:PSS,PEDOT:PSS,,o-dichlorobenzene,o-DCB,100.0,-5.4,-3.6,,,,
62842,10.1016/j.tsf.2020.137827,10.1016/j.tsf.2020.137827,PSiF-DBT,C60,PSiF-DBT,C60,CCCCCCCC[Si]1(CCCCCCCC)c2ccccc2-c2cc(-c3ccc(-c4ccc(-c5cccs5)c5nsnc45)s3)ccc21,c12c3c4c5c1c1c6c7c2c2c8c3c3c9c4c4c%10c5c5c1c1c6c6c%11c7c2c2c7c8c3c3c8c9c4c4c9c%10c5c5c1c1c6c6c%11c2c2c7c3c3c8c4c4c9c5c1c1c6c2c3c41,0.79,10.64,47.0,3.99,3.9506320000000006,0.9866666666666573,,,,,,,ITO/PEDOT:PSS/PSiF-DBT/C60/Al,conventional,,,PEDOT:PSS,PEDOT:PSS,,o-dichlorobenzene,o-DCB,100.0,-5.4,-3.6,,,,
62843,10.1016/j.tsf.2020.137827,10.1016/j.tsf.2020.137827,PSiF-DBT,C70,PSiF-DBT,C70,CCCCCCCC[Si]1(CCCCCCCC)c2ccccc2-c2cc(-c3ccc(-c4ccc(-c5cccs5)c5nsnc45)s3)ccc21,c12c3c4c5c1c1c6c7c2c2c8c3c3c9c4c4c%10c5c5c1c1c6c6c%11c%12c%13c%14c%15c%16c%17c%14c%14c%18c%13c%11c1c1c5c%10c5c(c%14c%10c%17c%11c%13c%16c%14c%16c%15c%12c%12c%16c(c2c7c%126)c2c8c3c(c%13c%142)c2c9c4c5c%10c%112)c%181,0.76,10.37,43.0,3.4,3.388916,0.3259999999999962,,,,,,,ITO/PEDOT:PSS/PSiF-DBT/C70/Al,conventional,,,PEDOT:PSS,PEDOT:PSS,,o-dichlorobenzene,o-DCB,100.0,-5.4,-3.6,,,,
62844,10.1016/j.tsf.2020.137827,10.1016/j.tsf.2020.137827,PSiF-DBT,C70,PSiF-DBT,C70,CCCCCCCC[Si]1(CCCCCCCC)c2ccccc2-c2cc(-c3ccc(-c4ccc(-c5cccs5)c5nsnc45)s3)ccc21,c12c3c4c5c1c1c6c7c2c2c8c3c3c9c4c4c%10c5c5c1c1c6c6c%11c%12c%13c%14c%15c%16c%17c%14c%14c%18c%13c%11c1c1c5c%10c5c(c%14c%10c%17c%11c%13c%16c%14c%16c%15c%12c%12c%16c(c2c7c%126)c2c8c3c(c%13c%142)c2c9c4c5c%10c%112)c%181,0.72,16.85,47.0,5.75,5.70204,0.8340869565217353,,,,,,,ITO/PEDOT:PSS/PSiF-DBT/C70/Al,conventional,,,PEDOT:PSS,PEDOT:PSS,,o-dichlorobenzene,o-DCB,100.0,-5.4,-3.6,,,,
62845,10.1016/j.tsf.2020.137836,10.1016/j.tsf.2020.137836,P3HT,PCBM,P3HT,PCBM,CCCCCCc1ccsc1,CCCCC(=O)OCC1(C2=CC=CC=C2)C3=CC=CC4=CC=CC5=CC=CC6=CC=CC7=CC=CC1=C7C6=C5C4=C3,0.527,7.58,52.9,2.11,2.11317514,0.150480568720388,2.11,,,,,,ITO/PEIE/P3HT:PCBM/AML/Al,,PEIE,PEIE,10 nm 2:1 NPB:MoO3,NPB:MoO3,80.0,"1,2-dichlorobenzene",,,-5.01,-3.12,,-6.1,-3.7,
62846,10.1016/j.tsf.2020.137836,10.1016/j.tsf.2020.137836,P3HT,PCBM,P3HT,PCBM,CCCCCCc1ccsc1,CCCCC(=O)OCC1(C2=CC=CC=C2)C3=CC=CC4=CC=CC5=CC=CC6=CC=CC7=CC=CC1=C7C6=C5C4=C3,0.541,7.49,53.6,2.17,2.1719202400000004,0.0884903225806664,2.17,,,,,,ITO/PEIE/P3HT:PCBM/AML/Al,,PEIE,PEIE,10 nm 2:1 CBP:MoO3,CBP:MoO3,80.0,"1,2-dichlorobenzene",,,-5.01,-3.12,,-6.1,-3.7,
62847,10.1016/j.tsf.2020.137836,10.1016/j.tsf.2020.137836,P3HT,PCBM,P3HT,PCBM,CCCCCCc1ccsc1,CCCCC(=O)OCC1(C2=CC=CC=C2)C3=CC=CC4=CC=CC5=CC=CC6=CC=CC7=CC=CC1=C7C6=C5C4=C3,0.533,8.21,54.6,2.38,2.3892577800000003,0.3889823529411948,2.38,,1:0.8,,,,ITO/PEIE/P3HT:PCBM/AML/Al,,PEIE,PEIE,5 nm 2:1 CBP:MoO3/5 nm 2:1 NPB:MoO3,CBP:MoO3/NPB:MoO3,80.0,"1,2-dichlorobenzene",,,-5.01,-3.12,,-6.1,-3.7,
62866,10.1016/j.tsf.2021.138581,10.1016/j.tsf.2021.138581,CuPc,fullerene,CuPc,C60,C1=CC2=C3Nc4c5ccccc5c5[n]4[Cu][n]4c(c6ccccc6c4NC4NC(=C6C=CC=CC64)N5)NC(N3)C2C=C1,c12c3c4c5c1c1c6c7c2c2c8c3c3c9c4c4c%10c5c5c1c1c6c6c%11c7c2c2c7c8c3c3c8c9c4c4c9c%10c5c5c1c1c6c6c%11c2c2c7c3c3c8c4c4c9c5c1c1c6c2c3c41,0.45,3.65,61.0,1.0,1.0019250000000002,0.1925000000000176,0.97,1.0,,,,,ITO/anode buffer/CuPc/C60/BCP/Ag,small-molecule organic solar cell,BCP,BCP,,,,,,,,,,,,
62867,10.1016/j.tsf.2021.138581,10.1016/j.tsf.2021.138581,CuPc,fullerene,CuPc,C60,C1=CC2=C3Nc4c5ccccc5c5[n]4[Cu][n]4c(c6ccccc6c4NC4NC(=C6C=CC=CC64)N5)NC(N3)C2C=C1,c12c3c4c5c1c1c6c7c2c2c8c3c3c9c4c4c%10c5c5c1c1c6c6c%11c7c2c2c7c8c3c3c8c9c4c4c9c%10c5c5c1c1c6c6c%11c2c2c7c3c3c8c4c4c9c5c1c1c6c2c3c41,0.45,3.58,61.0,0.97,0.98271,1.3103092783505152,0.97,,,,,,ITO/anode buffer/CuPc/C60/BCP/Ag,small-molecule organic solar cell,BCP,BCP,,,,,,,,,,,,
62868,10.1016/j.tsf.2021.138581,10.1016/j.tsf.2021.138581,CuPc,fullerene,CuPc,C60,C1=CC2=C3Nc4c5ccccc5c5[n]4[Cu][n]4c(c6ccccc6c4NC4NC(=C6C=CC=CC64)N5)NC(N3)C2C=C1,c12c3c4c5c1c1c6c7c2c2c8c3c3c9c4c4c%10c5c5c1c1c6c6c%11c7c2c2c7c8c3c3c8c9c4c4c9c%10c5c5c1c1c6c6c%11c2c2c7c3c3c8c4c4c9c5c1c1c6c2c3c41,0.43,3.23,60.0,0.84,0.8333400000000001,0.7928571428571295,0.84,,,,,,ITO/anode buffer/CuPc/fullerene/bathocuproine/Ag,small-molecule OSC,bathocuproine,BCP,,,,,,,,,,,,
62869,10.1016/j.tsf.2021.138581,10.1016/j.tsf.2021.138581,CuPc,fullerene,CuPc,C60,C1=CC2=C3Nc4c5ccccc5c5[n]4[Cu][n]4c(c6ccccc6c4NC4NC(=C6C=CC=CC64)N5)NC(N3)C2C=C1,c12c3c4c5c1c1c6c7c2c2c8c3c3c9c4c4c%10c5c5c1c1c6c6c%11c7c2c2c7c8c3c3c8c9c4c4c9c%10c5c5c1c1c6c6c%11c2c2c7c3c3c8c4c4c9c5c1c1c6c2c3c41,0.48,3.78,61.0,1.1,1.1067839999999998,0.6167272727272436,1.08,1.1,,,,,ITO/anode buffer/CuPc/fullerene/bathocuproine/Ag,small-molecule organic solar cell,bathocuproine,BCP,,,20.0,,,,,,,,,
62870,10.1016/j.tsf.2021.138581,10.1016/j.tsf.2021.138581,CuPc,fullerene,CuPc,C60,C1=CC2=C3Nc4c5ccccc5c5[n]4[Cu][n]4c(c6ccccc6c4NC4NC(=C6C=CC=CC64)N5)NC(N3)C2C=C1,c12c3c4c5c1c1c6c7c2c2c8c3c3c9c4c4c%10c5c5c1c1c6c6c%11c7c2c2c7c8c3c3c8c9c4c4c9c%10c5c5c1c1c6c6c%11c2c2c7c3c3c8c4c4c9c5c1c1c6c2c3c41,0.47,3.71,61.0,1.08,1.063657,1.5132407407407609,1.08,,,,,,ITO/anode buffer/CuPc/fullerene/bathocuproine/Ag,small-molecule OSC,bathocuproine,BCP,,,60.0,,,,,,,,,
62871,10.1016/j.tsf.2021.138581,10.1016/j.tsf.2021.138581,CuPc,fullerene,CuPc,C60,C1=CC2=C3Nc4c5ccccc5c5[n]4[Cu][n]4c(c6ccccc6c4NC4NC(=C6C=CC=CC64)N5)NC(N3)C2C=C1,c12c3c4c5c1c1c6c7c2c2c8c3c3c9c4c4c%10c5c5c1c1c6c6c%11c7c2c2c7c8c3c3c8c9c4c4c9c%10c5c5c1c1c6c6c%11c2c2c7c3c3c8c4c4c9c5c1c1c6c2c3c41,0.46,3.51,60.0,0.97,0.96876,0.1278350515463822,0.97,,,,,,ITO/anode buffer/CuPc/fullerene/bathocuproine/Ag,small-molecule OSC,bathocuproine,BCP,,,60.0,,,,,,,,,
62872,10.1016/j.tsf.2021.138581,10.1016/j.tsf.2021.138581,CuPc,fullerene,CuPc,C60,C1=CC2=C3Nc4c5ccccc5c5[n]4[Cu][n]4c(c6ccccc6c4NC4NC(=C6C=CC=CC64)N5)NC(N3)C2C=C1,c12c3c4c5c1c1c6c7c2c2c8c3c3c9c4c4c%10c5c5c1c1c6c6c%11c7c2c2c7c8c3c3c8c9c4c4c9c%10c5c5c1c1c6c6c%11c2c2c7c3c3c8c4c4c9c5c1c1c6c2c3c41,0.46,4.17,60.0,1.15,1.1509200000000002,0.0800000000000221,1.1,1.15,,,,,ITO/anode buffer/CuPc/fullerene/bathocuproine/Ag,small-molecule OSC,bathocuproine,BCP,,,60.0,,,,,,,,,
62873,10.1016/j.tsf.2021.138581,10.1016/j.tsf.2021.138581,CuPc,fullerene,CuPc,C60,C1=CC2=C3Nc4c5ccccc5c5[n]4[Cu][n]4c(c6ccccc6c4NC4NC(=C6C=CC=CC64)N5)NC(N3)C2C=C1,c12c3c4c5c1c1c6c7c2c2c8c3c3c9c4c4c%10c5c5c1c1c6c6c%11c7c2c2c7c8c3c3c8c9c4c4c9c%10c5c5c1c1c6c6c%11c2c2c7c3c3c8c4c4c9c5c1c1c6c2c3c41,0.45,4.03,60.0,1.1,1.0881,1.0818181818181836,1.1,,,,,,ITO/anode buffer/CuPc/C60/BCP/Ag,small-molecule organic solar cell,BCP,BCP,,,,,,,,,,,,
62874,10.1016/j.tsf.2021.138581,10.1016/j.tsf.2021.138581,CuPc,fullerene,CuPc,C60,C1=CC2=C3Nc4c5ccccc5c5[n]4[Cu][n]4c(c6ccccc6c4NC4NC(=C6C=CC=CC64)N5)NC(N3)C2C=C1,c12c3c4c5c1c1c6c7c2c2c8c3c3c9c4c4c%10c5c5c1c1c6c6c%11c7c2c2c7c8c3c3c8c9c4c4c9c%10c5c5c1c1c6c6c%11c2c2c7c3c3c8c4c4c9c5c1c1c6c2c3c41,0.46,3.66,55.0,0.94,0.92598,1.4914893617021074,0.94,,,,,,ITO/anode buffer/CuPc/fullerene/bathocuproine/Ag,small-molecule OSC,bathocuproine,BCP,,,60.0,,,,,,,,,
62875,10.1016/j.tsf.2021.138581,10.1016/j.tsf.2021.138581,CuPc,fullerene,CuPc,C60,C1=CC2=C3Nc4c5ccccc5c5[n]4[Cu][n]4c(c6ccccc6c4NC4NC(=C6C=CC=CC64)N5)NC(N3)C2C=C1,c12c3c4c5c1c1c6c7c2c2c8c3c3c9c4c4c%10c5c5c1c1c6c6c%11c7c2c2c7c8c3c3c8c9c4c4c9c%10c5c5c1c1c6c6c%11c2c2c7c3c3c8c4c4c9c5c1c1c6c2c3c41,0.45,3.16,60.0,0.85,0.8532000000000001,0.3764705882353049,0.77,0.85,,,,,ITO/anode buffer/CuPc/C60/BCP/Ag,small-molecule organic solar cell,BCP,BCP,,,,,,,,,,,,
62876,10.1016/j.tsf.2021.138581,10.1016/j.tsf.2021.138581,CuPc,fullerene,CuPc,C60,C1=CC2=C3Nc4c5ccccc5c5[n]4[Cu][n]4c(c6ccccc6c4NC4NC(=C6C=CC=CC64)N5)NC(N3)C2C=C1,c12c3c4c5c1c1c6c7c2c2c8c3c3c9c4c4c%10c5c5c1c1c6c6c%11c7c2c2c7c8c3c3c8c9c4c4c9c%10c5c5c1c1c6c6c%11c2c2c7c3c3c8c4c4c9c5c1c1c6c2c3c41,0.44,2.98,58.0,0.77,0.760496,1.234285714285723,0.77,,,,,,ITO/anode buffer/CuPc/fullerene/bathocuproine/Ag,small-molecule OSC,bathocuproine,BCP,,,,,,,,,,,,
62877,10.1016/j.tsf.2021.138581,10.1016/j.tsf.2021.138581,CuPc,fullerene,CuPc,C60,C1=CC2=C3Nc4c5ccccc5c5[n]4[Cu][n]4c(c6ccccc6c4NC4NC(=C6C=CC=CC64)N5)NC(N3)C2C=C1,c12c3c4c5c1c1c6c7c2c2c8c3c3c9c4c4c%10c5c5c1c1c6c6c%11c7c2c2c7c8c3c3c8c9c4c4c9c%10c5c5c1c1c6c6c%11c2c2c7c3c3c8c4c4c9c5c1c1c6c2c3c41,0.43,2.7,57.0,0.67,0.6617700000000001,1.228358208955218,0.67,,,,,,ITO/anode buffer/CuPc/fullerene/bathocuproine/Ag,small-molecule OSC,bathocuproine,BCP,,,,,,,,,,,,
62878,10.1016/j.tsf.2021.138581,10.1016/j.tsf.2021.138581,CuPc,fullerene,CuPc,C60,C1=CC2=C3Nc4c5ccccc5c5[n]4[Cu][n]4c(c6ccccc6c4NC4NC(=C6C=CC=CC64)N5)NC(N3)C2C=C1,c12c3c4c5c1c1c6c7c2c2c8c3c3c9c4c4c%10c5c5c1c1c6c6c%11c7c2c2c7c8c3c3c8c9c4c4c9c%10c5c5c1c1c6c6c%11c2c2c7c3c3c8c4c4c9c5c1c1c6c2c3c41,0.46,2.87,55.0,0.72,0.72611,0.8486111111111194,0.7,0.72,,,,,ITO/anode buffer/CuPc/fullerene/bathocuproine/Ag,small-molecule OSC,bathocuproine,BCP,,,60.0,,,,,,,,,
62879,10.1016/j.tsf.2021.138581,10.1016/j.tsf.2021.138581,CuPc,fullerene,CuPc,C60,C1=CC2=C3Nc4c5ccccc5c5[n]4[Cu][n]4c(c6ccccc6c4NC4NC(=C6C=CC=CC64)N5)NC(N3)C2C=C1,c12c3c4c5c1c1c6c7c2c2c8c3c3c9c4c4c%10c5c5c1c1c6c6c%11c7c2c2c7c8c3c3c8c9c4c4c9c%10c5c5c1c1c6c6c%11c2c2c7c3c3c8c4c4c9c5c1c1c6c2c3c41,0.44,2.97,54.0,0.7,0.7056720000000002,0.8102857142857476,0.7,,,,,,ITO/anode buffer/CuPc/fullerene/bathocuproine/Ag,small-molecule OSC,bathocuproine,BCP,,,,,,,,,,,,
62880,10.1016/j.tsf.2021.138581,10.1016/j.tsf.2021.138581,CuPc,fullerene,CuPc,C60,C1=CC2=C3Nc4c5ccccc5c5[n]4[Cu][n]4c(c6ccccc6c4NC4NC(=C6C=CC=CC64)N5)NC(N3)C2C=C1,c12c3c4c5c1c1c6c7c2c2c8c3c3c9c4c4c%10c5c5c1c1c6c6c%11c7c2c2c7c8c3c3c8c9c4c4c9c%10c5c5c1c1c6c6c%11c2c2c7c3c3c8c4c4c9c5c1c1c6c2c3c41,0.44,2.92,51.0,0.65,0.6552479999999999,0.8073846153846029,0.65,,,,,,ITO/anode buffer/CuPc/fullerene/bathocuproine/Ag,small-molecule OSC,bathocuproine,BCP,,,,,,,,,,,,
62881,10.1016/j.tsf.2021.138581,10.1016/j.tsf.2021.138581,CuPc,fullerene,CuPc,C60,C1=CC2=C3Nc4c5ccccc5c5[n]4[Cu][n]4c(c6ccccc6c4NC4NC(=C6C=CC=CC64)N5)NC(N3)C2C=C1,c12c3c4c5c1c1c6c7c2c2c8c3c3c9c4c4c%10c5c5c1c1c6c6c%11c7c2c2c7c8c3c3c8c9c4c4c9c%10c5c5c1c1c6c6c%11c2c2c7c3c3c8c4c4c9c5c1c1c6c2c3c41,0.43,2.79,60.0,0.71,0.71982,1.383098591549303,0.68,0.71,,,,,ITO/anode buffer/CuPc/fullerene/bathocuproine/Ag,small-molecule OSC,bathocuproine,BCP,,,,,,200.0,,,,,,
62882,10.1016/j.tsf.2021.138581,10.1016/j.tsf.2021.138581,CuPc,fullerene,CuPc,C60,C1=CC2=C3Nc4c5ccccc5c5[n]4[Cu][n]4c(c6ccccc6c4NC4NC(=C6C=CC=CC64)N5)NC(N3)C2C=C1,c12c3c4c5c1c1c6c7c2c2c8c3c3c9c4c4c%10c5c5c1c1c6c6c%11c7c2c2c7c8c3c3c8c9c4c4c9c%10c5c5c1c1c6c6c%11c2c2c7c3c3c8c4c4c9c5c1c1c6c2c3c41,0.41,3.0,55.0,0.68,0.6765000000000001,0.5147058823529335,0.68,,,,,,ITO/anode buffer/CuPc/fullerene/bathocuproine/Ag,OSC,bathocuproine,BCP,,,,,,200.0,,,,,,
62884,10.1016/j.tsf.2021.138581,10.1016/j.tsf.2021.138581,CuPc,fullerene,CuPc,C60,C1=CC2=C3Nc4c5ccccc5c5[n]4[Cu][n]4c(c6ccccc6c4NC4NC(=C6C=CC=CC64)N5)NC(N3)C2C=C1,c12c3c4c5c1c1c6c7c2c2c8c3c3c9c4c4c%10c5c5c1c1c6c6c%11c7c2c2c7c8c3c3c8c9c4c4c9c%10c5c5c1c1c6c6c%11c2c2c7c3c3c8c4c4c9c5c1c1c6c2c3c41,0.47,3.54,54.0,0.89,0.8984519999999999,0.9496629213483038,0.8,0.89,,,,,ITO/anode buffer/CuPc/fullerene/bathocuproine/Ag,small-molecule OSC,bathocuproine,BCP,,,60.0,,,200.0,,,,,,
62885,10.1016/j.tsf.2021.138581,10.1016/j.tsf.2021.138581,CuPc,fullerene,CuPc,C60,C1=CC2=C3Nc4c5ccccc5c5[n]4[Cu][n]4c(c6ccccc6c4NC4NC(=C6C=CC=CC64)N5)NC(N3)C2C=C1,c12c3c4c5c1c1c6c7c2c2c8c3c3c9c4c4c%10c5c5c1c1c6c6c%11c7c2c2c7c8c3c3c8c9c4c4c9c%10c5c5c1c1c6c6c%11c2c2c7c3c3c8c4c4c9c5c1c1c6c2c3c41,0.44,3.47,52.0,0.8,0.7939360000000001,0.7579999999999948,0.8,,,,,,ITO/anode buffer/CuPc/C60/BCP/Ag,small-molecule organic solar cell,BCP,BCP,,,,,,200.0,,,,,,
62887,10.1016/j.tsf.2021.138581,10.1016/j.tsf.2021.138581,CuPc,fullerene,CuPc,C60,C1=CC2=C3Nc4c5ccccc5c5[n]4[Cu][n]4c(c6ccccc6c4NC4NC(=C6C=CC=CC64)N5)NC(N3)C2C=C1,c12c3c4c5c1c1c6c7c2c2c8c3c3c9c4c4c%10c5c5c1c1c6c6c%11c7c2c2c7c8c3c3c8c9c4c4c9c%10c5c5c1c1c6c6c%11c2c2c7c3c3c8c4c4c9c5c1c1c6c2c3c41,0.47,3.41,52.0,0.84,0.833404,0.7852380952380876,0.8,0.84,,,,,ITO/anode buffer/CuPc/fullerene/bathocuproine/Ag,small-molecule OSC,bathocuproine,BCP,,,60.0,,,,,,,,,
62888,10.1016/j.tsf.2021.138581,10.1016/j.tsf.2021.138581,CuPc,fullerene,CuPc,C60,C1=CC2=C3Nc4c5ccccc5c5[n]4[Cu][n]4c(c6ccccc6c4NC4NC(=C6C=CC=CC64)N5)NC(N3)C2C=C1,c12c3c4c5c1c1c6c7c2c2c8c3c3c9c4c4c%10c5c5c1c1c6c6c%11c7c2c2c7c8c3c3c8c9c4c4c9c%10c5c5c1c1c6c6c%11c2c2c7c3c3c8c4c4c9c5c1c1c6c2c3c41,0.43,3.62,51.0,0.8,0.793866,0.7667500000000105,0.8,,,,,,ITO/anode buffer/CuPc/fullerene/bathocuproine/Ag,small-molecule OSC,bathocuproine,BCP,,,,,,,,,,,,
62889,10.1016/j.tsf.2021.138581,10.1016/j.tsf.2021.138581,CuPc,fullerene,CuPc,C60,C1=CC2=C3Nc4c5ccccc5c5[n]4[Cu][n]4c(c6ccccc6c4NC4NC(=C6C=CC=CC64)N5)NC(N3)C2C=C1,c12c3c4c5c1c1c6c7c2c2c8c3c3c9c4c4c%10c5c5c1c1c6c6c%11c7c2c2c7c8c3c3c8c9c4c4c9c%10c5c5c1c1c6c6c%11c2c2c7c3c3c8c4c4c9c5c1c1c6c2c3c41,0.42,3.38,51.0,0.72,0.723996,0.5549999999999999,0.72,,,,,,ITO/anode buffer/CuPc/fullerene/bathocuproine/Ag,small-molecule OSC,bathocuproine,BCP,,,,,,,,,,,,
62890,10.1016/j.tsf.2021.138581,10.1016/j.tsf.2021.138581,CuPc,fullerene,CuPc,C60,C1=CC2=C3Nc4c5ccccc5c5[n]4[Cu][n]4c(c6ccccc6c4NC4NC(=C6C=CC=CC64)N5)NC(N3)C2C=C1,c12c3c4c5c1c1c6c7c2c2c8c3c3c9c4c4c%10c5c5c1c1c6c6c%11c7c2c2c7c8c3c3c8c9c4c4c9c%10c5c5c1c1c6c6c%11c2c2c7c3c3c8c4c4c9c5c1c1c6c2c3c41,0.41,3.17,45.0,0.59,0.584865,0.8703389830508477,0.59,0.59,,,,,ITO/anode buffer/CuPc/fullerene/bathocuproine/Ag,OSC,bathocuproine,BCP,,,,,,,,,,,,
62891,10.1016/j.tsf.2021.138581,10.1016/j.tsf.2021.138581,CuPc,fullerene,CuPc,C60,C1=CC2=C3Nc4c5ccccc5c5[n]4[Cu][n]4c(c6ccccc6c4NC4NC(=C6C=CC=CC64)N5)NC(N3)C2C=C1,c12c3c4c5c1c1c6c7c2c2c8c3c3c9c4c4c%10c5c5c1c1c6c6c%11c7c2c2c7c8c3c3c8c9c4c4c9c%10c5c5c1c1c6c6c%11c2c2c7c3c3c8c4c4c9c5c1c1c6c2c3c41,0.4,3.21,45.0,0.59,0.5778,2.06779661016949,0.59,,,,,,ITO/anode buffer/CuPc/fullerene/bathocuproine/Ag,OSC,bathocuproine,BCP,,,,,,,,,,,,
62892,10.1016/j.tsf.2021.138581,10.1016/j.tsf.2021.138581,CuPc,fullerene,CuPc,C60,C1=CC2=C3Nc4c5ccccc5c5[n]4[Cu][n]4c(c6ccccc6c4NC4NC(=C6C=CC=CC64)N5)NC(N3)C2C=C1,c12c3c4c5c1c1c6c7c2c2c8c3c3c9c4c4c%10c5c5c1c1c6c6c%11c7c2c2c7c8c3c3c8c9c4c4c9c%10c5c5c1c1c6c6c%11c2c2c7c3c3c8c4c4c9c5c1c1c6c2c3c41,0.39,3.17,43.0,0.53,0.531609,0.303584905660372,0.53,,,,,,ITO/anode buffer/CuPc/fullerene/bathocuproine/Ag,OSC,bathocuproine,BCP,,,,,,,,,,,,
62893,10.1016/j.tsf.2021.138581,10.1016/j.tsf.2021.138581,CuPc,fullerene,CuPc,C60,C1=CC2=C3Nc4c5ccccc5c5[n]4[Cu][n]4c(c6ccccc6c4NC4NC(=C6C=CC=CC64)N5)NC(N3)C2C=C1,c12c3c4c5c1c1c6c7c2c2c8c3c3c9c4c4c%10c5c5c1c1c6c6c%11c7c2c2c7c8c3c3c8c9c4c4c9c%10c5c5c1c1c6c6c%11c2c2c7c3c3c8c4c4c9c5c1c1c6c2c3c41,0.45,3.63,59.0,0.96,0.963765,0.3921875000000019,0.89,0.96,,,,,ITO/anode buffer/CuPc/C60/BCP/Ag,small-molecule organic solar cell,BCP,BCP,,,,,,100.0,,,,,,
62894,10.1016/j.tsf.2021.138581,10.1016/j.tsf.2021.138581,CuPc,fullerene,CuPc,C60,C1=CC2=C3Nc4c5ccccc5c5[n]4[Cu][n]4c(c6ccccc6c4NC4NC(=C6C=CC=CC64)N5)NC(N3)C2C=C1,c12c3c4c5c1c1c6c7c2c2c8c3c3c9c4c4c%10c5c5c1c1c6c6c%11c7c2c2c7c8c3c3c8c9c4c4c9c%10c5c5c1c1c6c6c%11c2c2c7c3c3c8c4c4c9c5c1c1c6c2c3c41,0.44,3.5,57.0,0.89,0.8778,1.3707865168539313,0.89,,,,,,ITO/anode buffer/CuPc/C60/BCP/Ag,small-molecule organic solar cell,BCP,BCP,,,,,,100.0,,,,,,
62895,10.1016/j.tsf.2021.138581,10.1016/j.tsf.2021.138581,CuPc,fullerene,CuPc,C60,C1=CC2=C3Nc4c5ccccc5c5[n]4[Cu][n]4c(c6ccccc6c4NC4NC(=C6C=CC=CC64)N5)NC(N3)C2C=C1,c12c3c4c5c1c1c6c7c2c2c8c3c3c9c4c4c%10c5c5c1c1c6c6c%11c7c2c2c7c8c3c3c8c9c4c4c9c%10c5c5c1c1c6c6c%11c2c2c7c3c3c8c4c4c9c5c1c1c6c2c3c41,0.44,3.3,55.0,0.8,0.7986,0.1750000000000084,0.8,,,,,,ITO/anode buffer/CuPc/C60/BCP/Ag,small-molecule organic solar cell,BCP,BCP,,,,,,100.0,,,,,,
62896,10.1016/j.tsf.2021.138581,10.1016/j.tsf.2021.138581,CuPc,fullerene,CuPc,C60,C1=CC2=C3Nc4c5ccccc5c5[n]4[Cu][n]4c(c6ccccc6c4NC4NC(=C6C=CC=CC64)N5)NC(N3)C2C=C1,c12c3c4c5c1c1c6c7c2c2c8c3c3c9c4c4c%10c5c5c1c1c6c6c%11c7c2c2c7c8c3c3c8c9c4c4c9c%10c5c5c1c1c6c6c%11c2c2c7c3c3c8c4c4c9c5c1c1c6c2c3c41,0.49,3.51,59.0,1.0,1.014741,1.4740999999999893,0.97,1.0,,,,,ITO/anode buffer/CuPc/fullerene/bathocuproine/Ag,small-molecule organic solar cell,bathocuproine,BCP,,,20.0,,,100.0,,,,,,
62897,10.1016/j.tsf.2021.138581,10.1016/j.tsf.2021.138581,CuPc,fullerene,CuPc,C60,C1=CC2=C3Nc4c5ccccc5c5[n]4[Cu][n]4c(c6ccccc6c4NC4NC(=C6C=CC=CC64)N5)NC(N3)C2C=C1,c12c3c4c5c1c1c6c7c2c2c8c3c3c9c4c4c%10c5c5c1c1c6c6c%11c7c2c2c7c8c3c3c8c9c4c4c9c%10c5c5c1c1c6c6c%11c2c2c7c3c3c8c4c4c9c5c1c1c6c2c3c41,0.49,3.42,58.0,0.97,0.971964,0.2024742268041202,0.97,,,,,,ITO/anode buffer/CuPc/fullerene/bathocuproine/Ag,small-molecule organic solar cell,bathocuproine,BCP,,,20.0,,,100.0,,,,,,
62898,10.1016/j.tsf.2021.138581,10.1016/j.tsf.2021.138581,CuPc,fullerene,CuPc,C60,C1=CC2=C3Nc4c5ccccc5c5[n]4[Cu][n]4c(c6ccccc6c4NC4NC(=C6C=CC=CC64)N5)NC(N3)C2C=C1,c12c3c4c5c1c1c6c7c2c2c8c3c3c9c4c4c%10c5c5c1c1c6c6c%11c7c2c2c7c8c3c3c8c9c4c4c9c%10c5c5c1c1c6c6c%11c2c2c7c3c3c8c4c4c9c5c1c1c6c2c3c41,0.48,3.4,55.0,0.9,0.8976,0.2666666666666742,0.9,,,,,,ITO/anode buffer/CuPc/fullerene/bathocuproine/Ag,small-molecule OSC,bathocuproine,BCP,,,60.0,,,100.0,,,,,,
62899,10.1016/j.tsf.2021.139043,10.1016/j.tsf.2021.139043,PTB7-Th,o-IO1,PTB7-Th,o-IO1,CCCCC(CC)COC(=O)c1sc2csc(-c3cc4c(-c5ccc(CC(CC)CCCC)s5)c5sccc5c(-c5ccc(CC(CC)CCCC)s5)c4s3)c2c1F,CCCCCCCCC1(CCCCCCCC)c2cc3c(cc2-c2sc(-c4sc(/C=C5\C(=O)c6cc(F)c(F)cc6C5=C(C#N)C#N)cc4CC(CC)CCCC)cc21)C(CCCCCCCC)(CCCCCCCC)c1cc(-c2sc(/C=C4\C(=O)c5cc(F)c(F)cc5C4=C(C#N)C#N)cc2OCC(CC)CCCC)sc1-3,0.743,25.1,64.1,12.0,11.9542013,0.3816558333333386,12.0,,1:1.5,1-chloronaphthalene,CN,2 vol%,inverted,inverted,ZnO,ZnO,MoO3,MoO3,,chlorobenzene,chlorobenzene,,-5.21,-3.6,,-5.44,-4.15,
62900,10.1016/j.tsf.2021.139043,10.1016/j.tsf.2021.139043,PTB7-Th,o-IO1,PTB7-Th,o-IO1,CCCCC(CC)COC(=O)c1sc2csc(-c3cc4c(-c5ccc(CC(CC)CCCC)s5)c5sccc5c(-c5ccc(CC(CC)CCCC)s5)c4s3)c2c1F,CCCCCCCCC1(CCCCCCCC)c2cc3c(cc2-c2sc(-c4sc(/C=C5\C(=O)c6cc(F)c(F)cc6C5=C(C#N)C#N)cc4CC(CC)CCCC)cc21)C(CCCCCCCC)(CCCCCCCC)c1cc(-c2sc(/C=C4\C(=O)c5cc(F)c(F)cc5C4=C(C#N)C#N)cc2OCC(CC)CCCC)sc1-3,0.742,26.8,64.3,12.8,12.7864408,0.1059312499999964,12.8,,1:1.5,1-chloronaphthalene,CN,2 vol%,inverted,inverted,ZnO,ZnO,MoO3,MoO3,,chlorobenzene,chlorobenzene,,-5.21,-3.6,,-5.44,-4.15,
62901,10.1016/j.tsf.2021.139043,10.1016/j.tsf.2021.139043,PBDT2FBT-T3,PC71BM,PBDT2FBT-T3,PC71BM,CCCCCCC(CCCC)Cc1ccc(-c2ccc(-c3ccc(-c4c5cc(-c6sc(-c7c(F)c(F)c(-c8cc(CC(CC)CCCC)cs8)c8nsnc78)cc6CC(CC)CCCC)sc5c(-c5ccc(-c6ccc(-c7ccc(CC(CCCC)CCCCCC)s7)s6)s5)c5ccsc45)s3)s2)s1,COC(=O)CCCC1(c2ccccc2)C23c4c5ccc6c7cc8c9c%10c(cc%11cc%12c%13c%14c(cc%15c%16ccc-5c2c%16c2c5c%16c%17c(c(c46)c7c9c%17c4c%10c%11c%13c4c%16c%14c%152)C513)C%12)C8,0.86,11.4,60.8,5.96,5.960832,0.0139597315436232,5.96,,1:1,,,,inverted,inverted,ZnO,ZnO,MoO3,MoO3,,chlorobenzene,chlorobenzene,,-5.31,-3.62,,-5.9,-3.9,
62902,10.1016/j.tsf.2021.139043,10.1016/j.tsf.2021.139043,PBDT2FBT-T3,PC71BM,PBDT2FBT-T3,PC71BM,CCCCCCC(CCCC)Cc1ccc(-c2ccc(-c3ccc(-c4c5cc(-c6sc(-c7c(F)c(F)c(-c8cc(CC(CC)CCCC)cs8)c8nsnc78)cc6CC(CC)CCCC)sc5c(-c5ccc(-c6ccc(-c7ccc(CC(CCCC)CCCCCC)s7)s6)s5)c5ccsc45)s3)s2)s1,COC(=O)CCCC1(c2ccccc2)C23c4c5ccc6c7cc8c9c%10c(cc%11cc%12c%13c%14c(cc%15c%16ccc-5c2c%16c2c5c%16c%17c(c(c46)c7c9c%17c4c%10c%11c%13c4c%16c%14c%152)C513)C%12)C8,0.86,12.0,60.8,6.27,6.27456,0.0727272727272817,6.27,,1:1,,,,inverted,inverted,ZnO,ZnO,MoO3,MoO3,,chlorobenzene,chlorobenzene,,-5.31,-3.62,,-5.9,-3.9,
62909,10.1016/j.tsf.2022.139623,10.1016/j.tsf.2022.139623,DBSQ(OH)2,PCBM,DBSQ(OH)2,PCBM,,CCCCC(=O)OCC1(C2=CC=CC=C2)C3=CC=CC4=CC=CC5=CC=CC6=CC=CC7=CC=CC1=C7C6=C5C4=C3,0.84,7.16,47.79,2.89,2.87428176,0.5438837370242212,2.89,2.89,1:1,,,,ITO/MoO3/active layer/Al,,,,MoO3,MoO3,,chloroform,chloroform,,,,,-6.1,-3.7,
62910,10.1016/j.tsf.2022.139623,10.1016/j.tsf.2022.139623,DBSQ(OH)2,PCBM,DBSQ(OH)2,PCBM,,CCCCC(=O)OCC1(C2=CC=CC=C2)C3=CC=CC4=CC=CC5=CC=CC6=CC=CC7=CC=CC1=C7C6=C5C4=C3,0.83,7.22,47.64,2.85,2.85487464,0.1710399999999897,2.85,2.85,1:1,,,,ITO/MoO3/active layer/Al,,,,MoO3,MoO3,,chloroform,chloroform,,,,,-6.1,-3.7,
62911,10.1016/j.tsf.2022.139623,10.1016/j.tsf.2022.139623,DBSQ(OH)2,PCBM,DBSQ(OH)2,PCBM,,CCCCC(=O)OCC1(C2=CC=CC=C2)C3=CC=CC4=CC=CC5=CC=CC6=CC=CC7=CC=CC1=C7C6=C5C4=C3,0.85,6.76,50.84,2.92,2.9212664,0.0433698630136986,2.92,2.92,1:1,,,,ITO/MoO3/active layer/Al,,,,MoO3,MoO3,,chloroform,chloroform,,,,,-6.1,-3.7,
62912,10.1016/j.tsf.2022.139623,10.1016/j.tsf.2022.139623,DBSQ(OH)2,PCBM,DBSQ(OH)2,PCBM,,CCCCC(=O)OCC1(C2=CC=CC=C2)C3=CC=CC4=CC=CC5=CC=CC6=CC=CC7=CC=CC1=C7C6=C5C4=C3,0.83,6.33,45.39,2.52,2.38474521,5.367253571428583,2.52,2.52,1:1,,,,ITO/MoO3/active layer/Al,,,,MoO3,MoO3,,chloroform,chloroform,,,,,-6.1,-3.7,
62913,10.1016/j.tsf.2022.139623,10.1016/j.tsf.2022.139623,DBSQ(OH)2,PCBM,DBSQ(OH)2,PCBM,,CCCCC(=O)OCC1(C2=CC=CC=C2)C3=CC=CC4=CC=CC5=CC=CC6=CC=CC7=CC=CC1=C7C6=C5C4=C3,0.85,5.81,46.64,2.3,2.3033163999999995,0.1441913043478115,2.3,2.3,1:1,,,,ITO/MoO3/active layer/Al,,,,MoO3,MoO3,,chloroform,chloroform,,,,,-6.1,-3.7,
62914,10.1016/j.tsf.2022.139623,10.1016/j.tsf.2022.139623,DBSQ(OH)2,PCBM,DBSQ(OH)2,PCBM,,CCCCC(=O)OCC1(C2=CC=CC=C2)C3=CC=CC4=CC=CC5=CC=CC6=CC=CC7=CC=CC1=C7C6=C5C4=C3,0.81,5.64,44.43,2.03,2.02974012,0.0128019704433383,2.03,2.03,1:1,,,,ITO/MoO3/active layer/Al,,,,MoO3,MoO3,,chloroform,chloroform,,,,,-6.1,-3.7,
62915,10.1016/j.tsf.2022.139623,10.1016/j.tsf.2022.139623,DBSQ(OH)2,PCBM,DBSQ(OH)2,PCBM,,CCCCC(=O)OCC1(C2=CC=CC=C2)C3=CC=CC4=CC=CC5=CC=CC6=CC=CC7=CC=CC1=C7C6=C5C4=C3,0.81,5.68,44.19,2.03,2.03309352,0.1523901477832602,2.03,2.03,1:1,,,,ITO/MoO3/active layer/Al,,,,MoO3,MoO3,,chloroform,chloroform,,,,,-6.1,-3.7,
62916,10.1016/j.tsf.2022.139623,10.1016/j.tsf.2022.139623,DBSQ(OH)2,PCBM,DBSQ(OH)2,PCBM,,CCCCC(=O)OCC1(C2=CC=CC=C2)C3=CC=CC4=CC=CC5=CC=CC6=CC=CC7=CC=CC1=C7C6=C5C4=C3,0.83,6.4,44.74,2.36,2.3765888,0.7029152542372912,2.36,2.36,1:1,,,,ITO/MoO3/active layer/Al,,,,MoO3,MoO3,,chloroform,chloroform,,,,,-6.1,-3.7,
62917,10.1016/j.tsf.2022.139623,10.1016/j.tsf.2022.139623,DBSQ(OH)2,PCBM,DBSQ(OH)2,PCBM,,CCCCC(=O)OCC1(C2=CC=CC=C2)C3=CC=CC4=CC=CC5=CC=CC6=CC=CC7=CC=CC1=C7C6=C5C4=C3,0.83,6.29,46.16,2.4,2.40987512,0.4114633333333247,2.4,2.4,1:1,,,,ITO/MoO3/active layer/Al,,,,MoO3,MoO3,,chloroform,chloroform,,,,,-6.1,-3.7,
62929,10.1016/j.tsf.2024.140541,10.1016/j.tsf.2024.140541,PTB7-Th,PC71BM,PTB7-Th,PC71BM,CCCCC(CC)COC(=O)c1sc2csc(-c3cc4c(-c5ccc(CC(CC)CCCC)s5)c5sccc5c(-c5ccc(CC(CC)CCCC)s5)c4s3)c2c1F,COC(=O)CCCC1(c2ccccc2)C23c4c5ccc6c7cc8c9c%10c(cc%11cc%12c%13c%14c(cc%15c%16ccc-5c2c%16c2c5c%16c%17c(c(c46)c7c9c%17c4c%10c%11c%13c4c%16c%14c%152)C513)C%12)C8,0.791,14.47,67.0,7.67,7.668665900000001,0.0173937418513603,7.67,,1:1.5,"1,8-diiodoctane",,"3 vol% 1,8-diiodoctane in dichlorobenzene",ITO/PEDOT:PSS/PTB7-Th:PC71BM/CML/Al,conventional,10 nm BCP,BCP,PEDOT:PSS,PEDOT:PSS,110.0,dichlorobenzene,,,-5.21,-3.6,,-5.9,-3.9,
62930,10.1016/j.tsf.2024.140541,10.1016/j.tsf.2024.140541,PTB7-Th,PC71BM,PTB7-Th,PC71BM,CCCCC(CC)COC(=O)c1sc2csc(-c3cc4c(-c5ccc(CC(CC)CCCC)s5)c5sccc5c(-c5ccc(CC(CC)CCCC)s5)c4s3)c2c1F,COC(=O)CCCC1(c2ccccc2)C23c4c5ccc6c7cc8c9c%10c(cc%11cc%12c%13c%14c(cc%15c%16ccc-5c2c%16c2c5c%16c%17c(c(c46)c7c9c%17c4c%10c%11c%13c4c%16c%14c%152)C513)C%12)C8,0.785,15.43,63.6,7.71,7.7035818,0.0832451361867666,7.71,,1:1.5,"1,8-diiodoctane",,"3 vol% 1,8-diiodoctane in dichlorobenzene",ITO/PEDOT:PSS/PTB7-Th:PC71BM/CML/Al,conventional,10 nm BCP:Yb,BCP:Yb,PEDOT:PSS,PEDOT:PSS,110.0,dichlorobenzene,,,-5.21,-3.6,,-5.9,-3.9,
62931,10.1016/j.tsf.2024.140541,10.1016/j.tsf.2024.140541,PTB7-Th,PC71BM,PTB7-Th,PC71BM,CCCCC(CC)COC(=O)c1sc2csc(-c3cc4c(-c5ccc(CC(CC)CCCC)s5)c5sccc5c(-c5ccc(CC(CC)CCCC)s5)c4s3)c2c1F,COC(=O)CCCC1(c2ccccc2)C23c4c5ccc6c7cc8c9c%10c(cc%11cc%12c%13c%14c(cc%15c%16ccc-5c2c%16c2c5c%16c%17c(c(c46)c7c9c%17c4c%10c%11c%13c4c%16c%14c%152)C513)C%12)C8,0.793,15.62,65.5,8.11,8.113262299999999,0.0402256473489443,8.11,,1:1.5,"1,8-diiodoctane",,"3 vol% 1,8-diiodoctane in dichlorobenzene",ITO/PEDOT:PSS/PTB7-Th:PC71BM/CML/Al,conventional,1 nm BCP/9 nm BCP:Yb,BCP/BCP:Yb,PEDOT:PSS,PEDOT:PSS,110.0,dichlorobenzene,,,-5.21,-3.6,,-5.9,-3.9,
62933,10.1016/j.tsf.2024.140541,10.1016/j.tsf.2024.140541,PTB7-Th,PC71BM,PTB7-Th,PC71BM,CCCCC(CC)COC(=O)c1sc2csc(-c3cc4c(-c5ccc(CC(CC)CCCC)s5)c5sccc5c(-c5ccc(CC(CC)CCCC)s5)c4s3)c2c1F,COC(=O)CCCC1(c2ccccc2)C23c4c5ccc6c7cc8c9c%10c(cc%11cc%12c%13c%14c(cc%15c%16ccc-5c2c%16c2c5c%16c%17c(c(c46)c7c9c%17c4c%10c%11c%13c4c%16c%14c%152)C513)C%12)C8,0.769,14.94,51.7,5.93,5.939740620000001,0.1642600337268367,5.93,,,"1,8-diiodoctane",,3 vol%,ITO/PEDOT:PSS/PTB7-Th:PC71BM/CML/Al,conventional,3 nm BCP/7 nm BCP:Yb,BCP/BCP:Yb,PEDOT:PSS,PEDOT:PSS,110.0,dichlorobenzene,,,-5.21,-3.6,,-5.9,-3.9,
62934,10.1016/j.tsf.2024.140541,10.1016/j.tsf.2024.140541,PTB7-Th,PC71BM,PTB7-Th,PC71BM,CCCCC(CC)COC(=O)c1sc2csc(-c3cc4c(-c5ccc(CC(CC)CCCC)s5)c5sccc5c(-c5ccc(CC(CC)CCCC)s5)c4s3)c2c1F,COC(=O)CCCC1(c2ccccc2)C23c4c5ccc6c7cc8c9c%10c(cc%11cc%12c%13c%14c(cc%15c%16ccc-5c2c%16c2c5c%16c%17c(c(c46)c7c9c%17c4c%10c%11c%13c4c%16c%14c%152)C513)C%12)C8,0.763,15.04,52.2,5.99,5.99022144,0.0036968280467411,5.99,,,"1,8-diiodoctane",,3 vol%,ITO/PEDOT:PSS/PTB7-Th:PC71BM/CML/Al,conventional,7 nm BCP/3 nm BCP:Yb,BCP/BCP:Yb,PEDOT:PSS,PEDOT:PSS,110.0,dichlorobenzene,,,-5.21,-3.6,,-5.9,-3.9,
62936,10.1016/j.tsf.2024.140541,10.1016/j.tsf.2024.140541,PTB7-Th,PC71BM,PTB7-Th,PC71BM,CCCCC(CC)COC(=O)c1sc2csc(-c3cc4c(-c5ccc(CC(CC)CCCC)s5)c5sccc5c(-c5ccc(CC(CC)CCCC)s5)c4s3)c2c1F,COC(=O)CCCC1(c2ccccc2)C23c4c5ccc6c7cc8c9c%10c(cc%11cc%12c%13c%14c(cc%15c%16ccc-5c2c%16c2c5c%16c%17c(c(c46)c7c9c%17c4c%10c%11c%13c4c%16c%14c%152)C513)C%12)C8,0.784,15.12,63.2,7.49,7.49177856,0.0237457943925231,7.49,,,"1,8-diiodoctane",,3 vol%,ITO/PEDOT:PSS/PTB7-Th:PC71BM/CML/Al,conventional,1 nm Alq3/9 nm BCP:Yb,Alq3/BCP:Yb,PEDOT:PSS,PEDOT:PSS,110.0,dichlorobenzene,,,-5.21,-3.6,,-5.9,-3.9,
62937,10.1016/j.tsf.2024.140541,10.1016/j.tsf.2024.140541,PTB7-Th,PC71BM,PTB7-Th,PC71BM,CCCCC(CC)COC(=O)c1sc2csc(-c3cc4c(-c5ccc(CC(CC)CCCC)s5)c5sccc5c(-c5ccc(CC(CC)CCCC)s5)c4s3)c2c1F,COC(=O)CCCC1(c2ccccc2)C23c4c5ccc6c7cc8c9c%10c(cc%11cc%12c%13c%14c(cc%15c%16ccc-5c2c%16c2c5c%16c%17c(c(c46)c7c9c%17c4c%10c%11c%13c4c%16c%14c%152)C513)C%12)C8,0.767,14.41,56.5,6.24,6.24464555,0.0744479166666702,6.24,,,"1,8-diiodoctane",,3 vol%,ITO/PEDOT:PSS/PTB7-Th:PC71BM/CML/Al,conventional,1 nm CBP/9 nm BCP:Yb,CBP/BCP:Yb,PEDOT:PSS,PEDOT:PSS,110.0,dichlorobenzene,,,-5.21,-3.6,,-5.9,-3.9,
62966,10.1016/j.wees.2025.07.002,10.1016/j.wees.2025.07.002,PM6,Y6,PM6,Y6,CC1=CC(=CC(=C1)C2=C3C=CC(=C4C5=C(C=C(S5)/C=C\6/C(=O)C7=CC(=CC(=C7)F)C(=O)/C6=C\C8=CC(=C(S8)C9=CC(=CC(=C9)C)C(C)(C)C(=O)OC)C(C)(C)C(=O)OC)SC4=C3S2)C(C)(C)C(=O)OC)C(C)(C)C(=O)OC,CCCCCCCCCCCc1c(/C=C2\C(=O)c3cc(F)c(F)cc3C2=C(C#N)C#N)sc2c1sc1c3c4nsnc4c4c5sc6c(CCCCCCCCCCC)c(/C=C7\C(=O)c8cc(F)c(F)cc8C7=C(C#N)C#N)sc6c5n(CC(CC)CCCC)c4c3n(CC(CC)CCCC)c21,0.84,24.85,72.33,15.1,15.0981642,0.0121576158940415,14.73,15.1,1:1.2,1-chloronaphthalene,,0.5 vol%,ITO/ETL/active layer/MoO3/Ag,inverted,ZnO,ZnO,MoO3,,,chloroform,,90.0,-5.56,-3.65,,-5.65,-4.09,
62967,10.1016/j.wees.2025.07.002,10.1016/j.wees.2025.07.002,PM6,Y6,PM6,Y6,CC1=CC(=CC(=C1)C2=C3C=CC(=C4C5=C(C=C(S5)/C=C\6/C(=O)C7=CC(=CC(=C7)F)C(=O)/C6=C\C8=CC(=C(S8)C9=CC(=CC(=C9)C)C(C)(C)C(=O)OC)C(C)(C)C(=O)OC)SC4=C3S2)C(C)(C)C(=O)OC)C(C)(C)C(=O)OC,CCCCCCCCCCCc1c(/C=C2\C(=O)c3cc(F)c(F)cc3C2=C(C#N)C#N)sc2c1sc1c3c4nsnc4c4c5sc6c(CCCCCCCCCCC)c(/C=C7\C(=O)c8cc(F)c(F)cc8C7=C(C#N)C#N)sc6c5n(CC(CC)CCCC)c4c3n(CC(CC)CCCC)c21,0.86,26.1,72.89,16.36,16.3608894,0.0054364303178601,15.89,16.36,1:1.2,1-chloronaphthalene,,0.5 vol%,ITO/ZnO(BZ)/active layer/MoO3/Ag,inverted,ZnO(BZ),ZnO,MoO3,,,chloroform,,90.0,-5.56,-3.65,,-5.65,-4.09,
62968,10.1016/j.wees.2025.07.002,10.1016/j.wees.2025.07.002,PM6,Y6,PM6,Y6,CC1=CC(=CC(=C1)C2=C3C=CC(=C4C5=C(C=C(S5)/C=C\6/C(=O)C7=CC(=CC(=C7)F)C(=O)/C6=C\C8=CC(=C(S8)C9=CC(=CC(=C9)C)C(C)(C)C(=O)OC)C(C)(C)C(=O)OC)SC4=C3S2)C(C)(C)C(=O)OC)C(C)(C)C(=O)OC,CCCCCCCCCCCc1c(/C=C2\C(=O)c3cc(F)c(F)cc3C2=C(C#N)C#N)sc2c1sc1c3c4nsnc4c4c5sc6c(CCCCCCCCCCC)c(/C=C7\C(=O)c8cc(F)c(F)cc8C7=C(C#N)C#N)sc6c5n(CC(CC)CCCC)c4c3n(CC(CC)CCCC)c21,0.86,26.15,73.37,16.5,16.5001793,0.0010866666666619,15.96,16.5,1:1.2,1-chloronaphthalene,,0.5 vol%,ITO/ETL/active layer/MoO3/Ag,inverted,ZnO(CZ),ZnO,MoO3,,,chloroform,,90.0,-5.56,-3.65,,-5.65,-4.09,
62969,10.1016/j.wees.2025.07.002,10.1016/j.wees.2025.07.002,PM6,BTP-eC9,PM6,BTP-eC9,CC1=CC(=CC(=C1)C2=C3C=CC(=C4C5=C(C=C(S5)/C=C\6/C(=O)C7=CC(=CC(=C7)F)C(=O)/C6=C\C8=CC(=C(S8)C9=CC(=CC(=C9)C)C(C)(C)C(=O)OC)C(C)(C)C(=O)OC)SC4=C3S2)C(C)(C)C(=O)OC)C(C)(C)C(=O)OC,CCCCCCCCCc1c(C=C2C(=O)c3cc(Cl)c(Cl)cc3C2=C(C#N)C#N)sc2c1sc1c3c4nsnc4c4c5sc6c(CCCCCCCCC)c(C=C7C(=O)c8cc(Cl)c(Cl)cc8C7=C(C#N)C#N)sc6c5n(CC(CCCC)CCCCCC)c4c3n(CC(CCCC)CCCCCC)c21,0.85,27.57,76.41,17.96,17.906301449999997,0.2989896993318684,17.69,17.96,1:1.2,diiodomethane (DIM),,0.5 vol%,ITO/ZnO(BZ)/active layer/MoO3/Ag,inverted,ZnO(BZ),ZnO,MoO3,,,chloroform,,90.0,-5.56,-3.65,,-5.68,-3.9,
62970,10.1016/j.wees.2025.07.002,10.1016/j.wees.2025.07.002,PM6,BTP-eC9,PM6,BTP-eC9,CC1=CC(=CC(=C1)C2=C3C=CC(=C4C5=C(C=C(S5)/C=C\6/C(=O)C7=CC(=CC(=C7)F)C(=O)/C6=C\C8=CC(=C(S8)C9=CC(=CC(=C9)C)C(C)(C)C(=O)OC)C(C)(C)C(=O)OC)SC4=C3S2)C(C)(C)C(=O)OC)C(C)(C)C(=O)OC,CCCCCCCCCc1c(C=C2C(=O)c3cc(Cl)c(Cl)cc3C2=C(C#N)C#N)sc2c1sc1c3c4nsnc4c4c5sc6c(CCCCCCCCC)c(C=C7C(=O)c8cc(Cl)c(Cl)cc8C7=C(C#N)C#N)sc6c5n(CC(CCCC)CCCCCC)c4c3n(CC(CCCC)CCCCCC)c21,0.86,27.32,76.45,17.97,17.9620804,0.0440712298274762,17.8,17.97,1:1.2,diiodomethane (DIM),,0.5 vol%,ITO/ETL/active layer/MoO3/Ag,inverted,ZnO(CZ),ZnO,MoO3,,,chloroform,,90.0,-5.56,-3.65,,-5.68,-3.9,
62971,10.1016/j.xcrp.2024.102027,10.1016/j.xcrp.2024.102027,PM6,Y7,PM6,Y7,COC(=O)C(C)(C)c1cc(C)cc(-c2sc3c4sc5cc(/C=C6/C(=O)c7cc(F)cc(c7)C(=O)/C6=C\c6cc(C(C)(C)C(=O)OC)c(-c7cc(C)cc(C(C)(C)C(=O)OC)c7)s6)sc5c4c(C(C)(C)C(=O)OC)ccc2-3)c1,CCCCCCCCCCCc1c(/C=C2\C(=O)c3cc(Cl)c(Cl)cc3C2=C(C#N)C#N)sc2c1sc1c3c4nsnc4c4c5sc6c(CCCCCCCCCCC)c(/C=C7\C(=O)c8cc(Cl)c(Cl)cc8C7=C(C#N)C#N)sc6c5n(CC(CC)CCCC)c4c3n(CC(CC)CCCC)c21,0.843,25.08,67.3,14.63,14.228862119999995,2.74188571428574,13.98,14.63,,,,,LBL architecture,,,,,,,,,,-5.56,-3.65,,-5.72,-4.16,
62972,10.1016/j.xcrp.2024.102027,10.1016/j.xcrp.2024.102027,PM6,Y7,PM6,Y7,COC(=O)C(C)(C)c1cc(C)cc(-c2sc3c4sc5cc(/C=C6/C(=O)c7cc(F)cc(c7)C(=O)/C6=C\c6cc(C(C)(C)C(=O)OC)c(-c7cc(C)cc(C(C)(C)C(=O)OC)c7)s6)sc5c4c(C(C)(C)C(=O)OC)ccc2-3)c1,CCCCCCCCCCCc1c(/C=C2\C(=O)c3cc(Cl)c(Cl)cc3C2=C(C#N)C#N)sc2c1sc1c3c4nsnc4c4c5sc6c(CCCCCCCCCCC)c(/C=C7\C(=O)c8cc(Cl)c(Cl)cc8C7=C(C#N)C#N)sc6c5n(CC(CC)CCCC)c4c3n(CC(CC)CCCC)c21,0.846,26.15,71.6,16.21,15.839996399999997,2.2825638494756566,15.67,16.21,,,,,LBL architecture,,,,,,,,,,-5.56,-3.65,,-5.72,-4.16,
