Repository: JiYiqaq/PCE-KA-GNN

# Data directory

- `raw/Active_Database.csv` is the immutable source dataset bundled under CC BY 4.0. Do not overwrite it with processed data.
- `processed/` is created and populated by the training pipeline. Generated `.pt` and `.pth` caches are intentionally ignored by Git because they can exceed GitHub's normal single-file limit.

See `../DATA_LICENSE.md` for provenance, license and checksum information.

File: data/raw/Active_Database.csv (part 194 of 471)
id,doi,doi_norm,donor,acceptor,donor_canonical,acceptor_canonical,donor_smiles,acceptor_smiles,voc,jsc,ff,pce,pce_recomputed,pce_relative_error_percent,pce_avg,pce_best,d_a_ratio,additive,additive_canonical,additive_ratio,device_structure,device_type,etl,etl_canonical,htl,htl_canonical,active_layer_thickness,solvent,solvent_canonical,annealing_temp,homo_d,lumo_d,eg_d,homo_a,lumo_a,eg_a
62973,10.1016/j.xcrp.2024.102027,10.1016/j.xcrp.2024.102027,PM6,Y7,PM6,Y7,COC(=O)C(C)(C)c1cc(C)cc(-c2sc3c4sc5cc(/C=C6/C(=O)c7cc(F)cc(c7)C(=O)/C6=C\c6cc(C(C)(C)C(=O)OC)c(-c7cc(C)cc(C(C)(C)C(=O)OC)c7)s6)sc5c4c(C(C)(C)C(=O)OC)ccc2-3)c1,CCCCCCCCCCCc1c(/C=C2\C(=O)c3cc(Cl)c(Cl)cc3C2=C(C#N)C#N)sc2c1sc1c3c4nsnc4c4c5sc6c(CCCCCCCCCCC)c(/C=C7\C(=O)c8cc(Cl)c(Cl)cc8C7=C(C#N)C#N)sc6c5n(CC(CC)CCCC)c4c3n(CC(CC)CCCC)c21,0.844,26.04,69.2,15.62,15.20860992,2.633739308578736,15.02,15.62,,,,,LBL architecture,,,,,,,,,,-5.56,-3.65,,-5.72,-4.16,
62986,10.1021/acs.chemmater.1c01430,10.1021/acs.chemmater.1c01430,PTB7-Th,IEICO-4F,PTB7-Th,IEICO-4F,CCCCC(CC)COC(=O)c1sc2csc(-c3cc4c(-c5ccc(CC(CC)CCCC)s5)c5sccc5c(-c5ccc(CC(CC)CCCC)s5)c4s3)c2c1F,CCCCCCc1ccc(C2(c3ccc(CCCCCC)cc3)c3cc4c(cc3-c3sc(-c5sc(/C=C6\C(=O)c7cc(F)c(F)cc7C6=C(C#N)C#N)cc5OCC(CC)CCCC)cc32)C(c2ccc(CCCCCC)cc2)(c2ccc(CCCCCC)cc2)c2cc(-c3scc(/C=C5/C(=O)c6cc(F)c(F)cc6C5=C(C#N)C#N)c3OCC(CC)CCCC)sc2-4)cc1,0.7,22.9,60.2,9.8,9.650059999999998,1.530000000000027,9.7,9.8,1:1.5,1-chloronaphthalene,,4% v/v,ITO/PEDOT:PSS/photoactive layer/P2G/Ag,conventional,P2G,P2G,PEDOT:PSS,,130.0,chlorobenzene,,,-5.21,-3.6,,-5.44,-4.19,
62987,10.1021/acs.chemmater.1c01430,10.1021/acs.chemmater.1c01430,PTB7-Th,IEICO-4F,PTB7-Th,IEICO-4F,CCCCC(CC)COC(=O)c1sc2csc(-c3cc4c(-c5ccc(CC(CC)CCCC)s5)c5sccc5c(-c5ccc(CC(CC)CCCC)s5)c4s3)c2c1F,CCCCCCc1ccc(C2(c3ccc(CCCCCC)cc3)c3cc4c(cc3-c3sc(-c5sc(/C=C6\C(=O)c7cc(F)c(F)cc7C6=C(C#N)C#N)cc5OCC(CC)CCCC)cc32)C(c2ccc(CCCCCC)cc2)(c2ccc(CCCCCC)cc2)c2cc(-c3scc(/C=C5/C(=O)c6cc(F)c(F)cc6C5=C(C#N)C#N)c3OCC(CC)CCCC)sc2-4)cc1,0.71,23.6,62.2,10.5,10.422232,0.740647619047609,10.5,10.5,1:1.5,1-chloronapthalene,,4% v/v,ITO/PEDOT:PSS/photoactive layer/P2G/Ag,conventional,P2G,P2G,PEDOT:PSS,,130.0,chlorobenzene,,,-5.21,-3.6,,-5.44,-4.19,
62988,10.1021/acs.chemmater.1c01430,10.1021/acs.chemmater.1c01430,PTB7-Th,IEICO-4F,PTB7-Th,IEICO-4F,CCCCC(CC)COC(=O)c1sc2csc(-c3cc4c(-c5ccc(CC(CC)CCCC)s5)c5sccc5c(-c5ccc(CC(CC)CCCC)s5)c4s3)c2c1F,CCCCCCc1ccc(C2(c3ccc(CCCCCC)cc3)c3cc4c(cc3-c3sc(-c5sc(/C=C6\C(=O)c7cc(F)c(F)cc7C6=C(C#N)C#N)cc5OCC(CC)CCCC)cc32)C(c2ccc(CCCCCC)cc2)(c2ccc(CCCCCC)cc2)c2cc(-c3scc(/C=C5/C(=O)c6cc(F)c(F)cc6C5=C(C#N)C#N)c3OCC(CC)CCCC)sc2-4)cc1,0.71,22.0,62.4,9.9,9.74688,1.5466666666666793,9.6,9.9,1:1.5,1-chloronapthalene,,4% v/v,ITO/PEDOT:PSS/photoactive layer/P2G/Ag,conventional,P2G,P2G,PEDOT:PSS,,130.0,chlorobenzene,,,-5.21,-3.6,,-5.44,-4.19,
62989,10.1021/acs.chemmater.1c01430,10.1021/acs.chemmater.1c01430,PTB7-Th,IEICO-4F,PTB7-Th,IEICO-4F,CCCCC(CC)COC(=O)c1sc2csc(-c3cc4c(-c5ccc(CC(CC)CCCC)s5)c5sccc5c(-c5ccc(CC(CC)CCCC)s5)c4s3)c2c1F,CCCCCCc1ccc(C2(c3ccc(CCCCCC)cc3)c3cc4c(cc3-c3sc(-c5sc(/C=C6\C(=O)c7cc(F)c(F)cc7C6=C(C#N)C#N)cc5OCC(CC)CCCC)cc32)C(c2ccc(CCCCCC)cc2)(c2ccc(CCCCCC)cc2)c2cc(-c3scc(/C=C5/C(=O)c6cc(F)c(F)cc6C5=C(C#N)C#N)c3OCC(CC)CCCC)sc2-4)cc1,0.71,20.9,62.7,9.3,9.304053,0.0435806451612792,9.3,9.3,1:1.5,1-chloronaphthalene,,4% v/v,ITO/PEDOT:PSS/photoactive layer/P2G/Ag,conventional,P2G,P2G,PEDOT:PSS,,130.0,chlorobenzene,,,-5.21,-3.6,,-5.44,-4.19,
62990,10.1021/acs.chemmater.1c01430,10.1021/acs.chemmater.1c01430,PM6,Y6,PM6,Y6,COC(=O)C(C)(C)c1cc(C)cc(-c2sc3c4sc5cc(/C=C6/C(=O)c7cc(F)cc(c7)C(=O)/C6=C\c6cc(C(C)(C)C(=O)OC)c(-c7cc(C)cc(C(C)(C)C(=O)OC)c7)s6)sc5c4c(C(C)(C)C(=O)OC)ccc2-3)c1,CCCCCCCCCCCc1c(/C=C2\C(=O)c3cc(F)c(F)cc3C2=C(C#N)C#N)sc2c1sc1c3c4nsnc4c4c5sc6c(CCCCCCCCCCC)c(/C=C7\C(=O)c8cc(F)c(F)cc8C7=C(C#N)C#N)sc6c5n(CC(CC)CCCC)c4c3n(CC(CC)CCCC)c21,0.85,25.2,74.8,16.0,16.02216,0.1384999999999969,15.7,16.0,1:1.2,1-chloronaphthalene,,0.5% v/v,ITO/PEDOT:PSS/photoactive layer/P2G/Ag,conventional,P2G,P2G,PEDOT:PSS,,140.0,CHCl3,,,-5.56,-3.65,,-5.65,-4.09,
62991,10.1021/acs.chemmater.1c01430,10.1021/acs.chemmater.1c01430,PM6,Y6,PM6,Y6,COC(=O)C(C)(C)c1cc(C)cc(-c2sc3c4sc5cc(/C=C6/C(=O)c7cc(F)cc(c7)C(=O)/C6=C\c6cc(C(C)(C)C(=O)OC)c(-c7cc(C)cc(C(C)(C)C(=O)OC)c7)s6)sc5c4c(C(C)(C)C(=O)OC)ccc2-3)c1,CCCCCCCCCCCc1c(/C=C2\C(=O)c3cc(F)c(F)cc3C2=C(C#N)C#N)sc2c1sc1c3c4nsnc4c4c5sc6c(CCCCCCCCCCC)c(/C=C7\C(=O)c8cc(F)c(F)cc8C7=C(C#N)C#N)sc6c5n(CC(CC)CCCC)c4c3n(CC(CC)CCCC)c21,0.84,24.7,72.9,15.1,15.125292,0.1674966887417239,14.8,15.1,1:1.2,1-chloronaphthalene,,0.5% v/v,ITO/PEDOT:PSS/photoactive layer/PDINO/Ag,conventional,PDINO,PDINO,PEDOT:PSS,,140.0,CHCl3,,,-5.56,-3.65,,-5.65,-4.09,
62992,10.1021/acs.chemmater.1c03951,10.1021/acs.chemmater.1c03951,PM6,Y6,PM6,Y6,COC(=O)C(C)(C)c1cc(C)cc(-c2sc3c4sc5cc(/C=C6/C(=O)c7cc(F)cc(c7)C(=O)/C6=C\c6cc(C(C)(C)C(=O)OC)c(-c7cc(C)cc(C(C)(C)C(=O)OC)c7)s6)sc5c4c(C(C)(C)C(=O)OC)ccc2-3)c1,CCCCCCCCCCCc1c(/C=C2\C(=O)c3cc(F)c(F)cc3C2=C(C#N)C#N)sc2c1sc1c3c4nsnc4c4c5sc6c(CCCCCCCCCCC)c(/C=C7\C(=O)c8cc(F)c(F)cc8C7=C(C#N)C#N)sc6c5n(CC(CC)CCCC)c4c3n(CC(CC)CCCC)c21,0.86,26.1,69.4,15.55,15.577524000000004,0.1770032154341042,15.08,15.55,1:1.2,,,,ITO/PEDOT:PSS/active layer/PDINO/Al,conventional,PDINO,PDINO,PEDOT:PSS,PEDOT:PSS,,chloroform,chloroform,,-5.56,-3.65,,-5.65,-4.09,
62998,10.1021/acs.chemmater.4c03051,10.1021/acs.chemmater.4c03051,PB-2F,DY2,PB-2F,DY2,,,0.844,20.4,45.6,7.8,7.851225599999999,0.6567384615384556,7.5,7.8,,,,,ITO/PEDOT:PSS/active layer/PDINN/Ag,conventional,PDINN,PDINN,PEDOT:PSS,PEDOT:PSS,,Chloroform,chloroform,,,,,,,
62999,10.1021/acs.chemmater.4c03051,10.1021/acs.chemmater.4c03051,PD-2F,DY2,PD-2F,DY2,,,0.916,20.9,69.1,13.2,13.2287804,0.218033333333337,12.9,13.2,,,,,ITO/PEDOT:PSS/active layer/PDINN/Ag,conventional,PDINN,PDINN,PEDOT:PSS,PEDOT:PSS,,Chloroform,chloroform,,,,,,,
63000,10.1021/acs.chemmater.4c03051,10.1021/acs.chemmater.4c03051,PF-2F,DY2,PF-2F,DY2,,,0.87,26.6,75.7,17.5,17.518494,0.1056800000000025,17.0,17.5,,,,,ITO/PEDOT:PSS/active layer/PDINN/Ag,conventional,PDINN,PDINN,PEDOT:PSS,PEDOT:PSS,,Chloroform,chloroform,,,,,,,
63002,10.1021/acs.chemmater.5c00515,10.1021/acs.chemmater.5c00515,PTQ10,P(NDIOD-T),PTQ10,P(NDIOD-T),CCCCCCCCC(CCCCCC)COc1cnc2c(C)c(F)c(F)c(-c3ccc(C)s3)c2n1,,0.971,10.49,59.9,6.46,6.10128821,5.552814086687308,6.06,6.46,1.3:1,DIO,,1 v/v%,ITO/PEDOT:PSS/PTQ donor:NDI acceptor/PDINO/Al,conventional,PDINO,PDINO,PEDOT:PSS,PEDOT:PSS,,chloroform,,110.0,-5.54,-2.92,,,,
63003,10.1021/acs.chemmater.5c00515,10.1021/acs.chemmater.5c00515,PTQ10,P(NDIDEG-T),PTQ10,P(NDIDEG-T),CCCCCCCCC(CCCCCC)COc1cnc2c(C)c(F)c(F)c(-c3ccc(C)s3)c2n1,COCCOCCOCC(COCCOCCOC)CN1C(=O)c2ccc3c4c(c(-c5cccs5)cc(c24)C1=O)C(=O)N(CC(COCCOCCOC)COCCOCCOC)C3=O,0.806,6.68,39.76,2.25,2.140710208,4.857324088888899,2.14,2.25,1.3:1,DIO,,1 v/v%,ITO/PEDOT:PSS/PTQ donor:NDI acceptor/PDINO/Al,conventional,PDINO,PDINO,PEDOT:PSS,PEDOT:PSS,,chloroform,,110.0,-5.54,-2.92,,-5.74,-4.01,
63004,10.1021/acs.chemmater.5c00515,10.1021/acs.chemmater.5c00515,PTQ-4bO2,P(NDIOD-T),PTQ-4bO2,P(NDIOD-T),,,0.925,3.77,55.71,2.05,1.9427469750000004,5.231854878048754,1.93,2.05,1.3:1,DIO,,1 v/v%,ITO/PEDOT:PSS/PTQ donor:NDI acceptor/PDINO/Al,conventional,PDINO,PDINO,PEDOT:PSS,PEDOT:PSS,,chloroform,,110.0,,,,,,
63005,10.1021/acs.chemmater.5c00515,10.1021/acs.chemmater.5c00515,PTQ-4bO2,P(NDIDEG-T),PTQ-4bO2,P(NDIDEG-T),,COCCOCCOCC(COCCOCCOC)CN1C(=O)c2ccc3c4c(c(-c5cccs5)cc(c24)C1=O)C(=O)N(CC(COCCOCCOC)COCCOCCOC)C3=O,0.774,6.48,56.03,3.04,2.8101958560000004,7.559346842105249,2.79,3.04,1.3:1,DIO,,1 v/v%,ITO/PEDOT:PSS/PTQ donor:NDI acceptor/PDINO/Al,conventional,PDINO,PDINO,PEDOT:PSS,PEDOT:PSS,,chloroform,,110.0,,,,-5.74,-4.01,
63006,10.1021/acs.chemmater.5c02115,10.1021/acs.chemmater.5c02115,PM6,CBiPh,PM6,CBiPh,CC1=CC(=CC(=C1)C2=C3C=CC(=C4C5=C(C=C(S5)/C=C\6/C(=O)C7=CC(=CC(=C7)F)C(=O)/C6=C\C8=CC(=C(S8)C9=CC(=CC(=C9)C)C(C)(C)C(=O)OC)C(C)(C)C(=O)OC)SC4=C3S2)C(C)(C)C(=O)OC)C(C)(C)C(=O)OC,,0.9,17.47,58.08,9.12,9.1319184,0.1306842105263242,8.47,9.12,1:1.2,,,,ITO/ZnO/PM6:NFA/MoO3/Ag,inverted,ZnO,ZnO,MoO3,MoO3,,,,,-5.56,-3.65,,,,
63007,10.1021/acs.chemmater.5c02115,10.1021/acs.chemmater.5c02115,PM6,CBoPh,PM6,CBoPh,CC1=CC(=CC(=C1)C2=C3C=CC(=C4C5=C(C=C(S5)/C=C\6/C(=O)C7=CC(=CC(=C7)F)C(=O)/C6=C\C8=CC(=C(S8)C9=CC(=CC(=C9)C)C(C)(C)C(=O)OC)C(C)(C)C(=O)OC)SC4=C3S2)C(C)(C)C(=O)OC)C(C)(C)C(=O)OC,,0.9,24.34,73.02,15.98,15.995761199999995,0.0986307884855849,15.4,15.98,1:1.5,,,,ITO/ZnO/PM6:NFA/MoO3/Ag,inverted,ZnO,ZnO,MoO3,MoO3,,,,,-5.56,-3.65,,,,
63019,10.1021/acs.energyfuels.4c05783,10.1021/acs.energyfuels.4c05783,PM6,PF-PO/IT-4F,PM6,PF-PO/IT-4F,CC1=CC(=CC(=C1)C2=C3C=CC(=C4C5=C(C=C(S5)/C=C\6/C(=O)C7=CC(=CC(=C7)F)C(=O)/C6=C\C8=CC(=C(S8)C9=CC(=CC(=C9)C)C(C)(C)C(=O)OC)C(C)(C)C(=O)OC)SC4=C3S2)C(C)(C)C(=O)OC)C(C)(C)C(=O)OC,,0.847,21.23,70.31,12.64,12.643010611,0.0238181249999903,12.07,12.64,1:1,,,,ITO/PEDOT:PSS/active layer/PFN-Br/Al,conventional,PFN-Br,PFN-Br,PEDOT:PSS,PEDOT:PSS,80.0,chlorobenzene,chlorobenzene,100.0,-5.56,-3.65,,,,
63020,10.1021/acs.energyfuels.4c05783,10.1021/acs.energyfuels.4c05783,PM6,PF-PO/IT-4F,PM6,PF-PO/IT-4F,CC1=CC(=CC(=C1)C2=C3C=CC(=C4C5=C(C=C(S5)/C=C\6/C(=O)C7=CC(=CC(=C7)F)C(=O)/C6=C\C8=CC(=C(S8)C9=CC(=CC(=C9)C)C(C)(C)C(=O)OC)C(C)(C)C(=O)OC)SC4=C3S2)C(C)(C)C(=O)OC)C(C)(C)C(=O)OC,,0.849,21.86,72.03,13.35,13.368148541999998,0.135944134831451,12.86,13.35,1:1,PF-PO,,,ITO/PEDOT:PSS/active layer/PFN-Br/Al,conventional,PFN-Br,PFN-Br,PEDOT:PSS,PEDOT:PSS,80.0,chlorobenzene,chlorobenzene,100.0,-5.56,-3.65,,,,
63021,10.1021/acs.energyfuels.4c05783,10.1021/acs.energyfuels.4c05783,PM6,PF-PO/IT-4F,PM6,PF-PO/IT-4F,CC1=CC(=CC(=C1)C2=C3C=CC(=C4C5=C(C=C(S5)/C=C\6/C(=O)C7=CC(=CC(=C7)F)C(=O)/C6=C\C8=CC(=C(S8)C9=CC(=CC(=C9)C)C(C)(C)C(=O)OC)C(C)(C)C(=O)OC)SC4=C3S2)C(C)(C)C(=O)OC)C(C)(C)C(=O)OC,,0.851,22.47,73.16,13.97,13.989633251999996,0.140538668575495,13.49,13.97,1:1,PF-PO,,,ITO/PEDOT:PSS/active layer/PFN-Br/Al,conventional,PFN-Br,PFN-Br,PEDOT:PSS,PEDOT:PSS,80.0,chlorobenzene,chlorobenzene,100.0,-5.56,-3.65,,,,
63022,10.1021/acs.energyfuels.4c05783,10.1021/acs.energyfuels.4c05783,PM6,PF-PO/IT-4F,PM6,PF-PO/IT-4F,CC1=CC(=CC(=C1)C2=C3C=CC(=C4C5=C(C=C(S5)/C=C\6/C(=O)C7=CC(=CC(=C7)F)C(=O)/C6=C\C8=CC(=C(S8)C9=CC(=CC(=C9)C)C(C)(C)C(=O)OC)C(C)(C)C(=O)OC)SC4=C3S2)C(C)(C)C(=O)OC)C(C)(C)C(=O)OC,,0.849,21.93,72.52,13.5,13.502186963999998,0.016199733333319,13.06,13.5,1:1,PF-PO,,,ITO/PEDOT:PSS/active layer/PFN-Br/Al,conventional,PFN-Br,PFN-Br,PEDOT:PSS,PEDOT:PSS,80.0,chlorobenzene,chlorobenzene,100.0,-5.56,-3.65,,,,
63023,10.1021/acs.energyfuels.4c05783,10.1021/acs.energyfuels.4c05783,PM6,PF-PO/IT-4F,PM6,PF-PO/IT-4F,CC1=CC(=CC(=C1)C2=C3C=CC(=C4C5=C(C=C(S5)/C=C\6/C(=O)C7=CC(=CC(=C7)F)C(=O)/C6=C\C8=CC(=C(S8)C9=CC(=CC(=C9)C)C(C)(C)C(=O)OC)C(C)(C)C(=O)OC)SC4=C3S2)C(C)(C)C(=O)OC)C(C)(C)C(=O)OC,,0.838,21.43,71.65,12.86,12.86715061,0.0556034992224092,12.49,12.86,1:1,PF-PO,,,ITO/PEDOT:PSS/active layer/PFN-Br/Al,conventional,PFN-Br,PFN-Br,PEDOT:PSS,PEDOT:PSS,80.0,chlorobenzene,chlorobenzene,100.0,-5.56,-3.65,,,,
63024,10.1021/acs.energyfuels.4c05783,10.1021/acs.energyfuels.4c05783,PF-PO,IT-4F,,IT-4F,,CCCCCCc1ccc(C2(c3ccc(CCCCCC)cc3)c3cc4c(cc3-c3sc5cc(/C=C6\C(=O)c7cc(F)c(F)cc7C6=C(C#N)C#N)sc5c32)C(c2ccc(CCCCCC)cc2)(c2ccc(CCCCCC)cc2)c2c-4sc3cc(/C=C4\C(=O)c5cc(F)c(F)cc5C4=C(C#N)C#N)sc23)cc1,0.779,14.89,61.73,7.16,7.160254063,0.0035483659217857,6.89,7.16,1:1,PF-PO,,100 wt%,ITO/PEDOT:PSS/active layer/PFN-Br/Al,conventional,PFN-Br,PFN-Br,PEDOT:PSS,PEDOT:PSS,80.0,chlorobenzene,chlorobenzene,100.0,,,,-5.66,-4.14,
63029,10.1021/acs.iecr.5c00271,10.1021/acs.iecr.5c00271,PTB7-Th,O-IDTBR,PTB7-Th,O-IDTBR,CCCCC(CC)COC(=O)c1sc2c(-c3cc4c(-c5ccc(CC(CC)CCCC)s5)c5sc(C)cc5c(-c5ccc(CC(CC)CCCC)s5)c4s3)sc(C)c2c1F,CCCCCCCCC1(CCCCCCCC)c2cc3c(cc2-c2sc(-c4ccc(/C=C5\SC(=S)N(CC)C5=O)c5nsnc45)cc21)C(CCCCCCCC)(CCCCCCCC)c1cc(-c2ccc(/C=C4\SC(=S)N(CC)C4=O)c4nsnc24)sc1-3,0.98,13.2,60.0,8.1,7.7616,4.177777777777778,8.1,,1:2.5,,,,ITO/ZnO/PTB7-Th:O-IDTBR/MoOx/Ag,inverted,ZnO,ZnO,MoOx,MoO3,,chlorobenzene,,130.0,-5.21,-3.6,,-5.52,-3.89,
63030,10.1021/acs.iecr.5c00271,10.1021/acs.iecr.5c00271,PTB7-Th,1F-O-IDTBR,PTB7-Th,1F-O-IDTBR,CCCCC(CC)COC(=O)c1sc2c(-c3cc4c(-c5ccc(CC(CC)CCCC)s5)c5sc(C)cc5c(-c5ccc(CC(CC)CCCC)s5)c4s3)sc(C)c2c1F,,0.94,16.5,59.0,9.4,9.1509,2.6500000000000035,9.4,,1:2.5,,,,ITO/ZnO/PTB7-Th:1F-O-IDTBR/MoOx/Ag,inverted,ZnO,ZnO,MoOx,MoO3,,chlorobenzene,,130.0,-5.21,-3.6,,,,
63031,10.1021/acs.iecr.5c00271,10.1021/acs.iecr.5c00271,PTB7-Th,2F-O-IDTBR,PTB7-Th,2F-O-IDTBR,CCCCC(CC)COC(=O)c1sc2c(-c3cc4c(-c5ccc(CC(CC)CCCC)s5)c5sc(C)cc5c(-c5ccc(CC(CC)CCCC)s5)c4s3)sc(C)c2c1F,,0.88,13.2,50.0,6.1,5.808,4.786885245901637,6.1,,1:2.5,,,,ITO/ZnO/PTB7-Th:2F-O-IDTBR/MoOx/Ag,inverted,ZnO,ZnO,MoOx,MoO3,,chlorobenzene,,130.0,-5.21,-3.6,,,,
63032,10.1021/acs.inorgchem.4c04160,10.1021/acs.inorgchem.4c04160,PM6,1,PM6,1,CC1=CC(=CC(=C1)C2=C3C=CC(=C4C5=C(C=C(S5)/C=C\6/C(=O)C7=CC(=CC(=C7)F)C(=O)/C6=C\C8=CC(=C(S8)C9=CC(=CC(=C9)C)C(C)(C)C(=O)OC)C(C)(C)C(=O)OC)SC4=C3S2)C(C)(C)C(=O)OC)C(C)(C)C(=O)OC,CCCCC(CC)CN1C(=O)c2cccc3c(-c4ccc5c6c(cccc46)C(=O)N(CC(CC)CCCC)C5=O)ccc(c23)C1=O,0.97,2.78,45.0,1.2,1.2134699999999998,1.1224999999999894,1.2,1.2,,,,,ITO/ZnO/Donor:1/MoO3/Ag,inverted,ZnO,ZnO,MoO3,MoO3,,,,,-5.56,-3.65,,,,
63033,10.1021/acs.inorgchem.4c04160,10.1021/acs.inorgchem.4c04160,PTB7-Th,1,PTB7-Th,1,CCCCC(CC)COC(=O)c1sc2c(-c3cc4c(-c5ccc(CC(CC)CCCC)s5)c5sc(C)cc5c(-c5ccc(CC(CC)CCCC)s5)c4s3)sc(C)c2c1F,CCCCC(CC)CN1C(=O)c2cccc3c(-c4ccc5c6c(cccc46)C(=O)N(CC(CC)CCCC)C5=O)ccc(c23)C1=O,0.88,4.7,46.0,1.88,1.90256,1.2000000000000073,1.82,1.88,,,,,ITO/ZnO/Donor:1/MoO3/Ag,inverted,ZnO,ZnO,MoO3,MoO3,,,,,-5.21,-3.6,,,,
63034,10.1021/acs.inorgchem.4c04160,10.1021/acs.inorgchem.4c04160,P3HT,1,P3HT,1,CCCCCCc1cc(C)sc1C,CCCCC(CC)CN1C(=O)c2cccc3c(-c4ccc5c6c(cccc46)C(=O)N(CC(CC)CCCC)C5=O)ccc(c23)C1=O,0.69,3.45,53.0,1.26,1.261665,0.1321428571428593,1.09,1.26,,,,,ITO/ZnO/Donor:1/MoO3/Ag,inverted,ZnO,ZnO,MoO3,MoO3,,,,,-5.01,-3.12,,,,
63035,10.1021/acs.inorgchem.4c04160,10.1021/acs.inorgchem.4c04160,PM6,2,PM6,2,CC1=CC(=CC(=C1)C2=C3C=CC(=C4C5=C(C=C(S5)/C=C\6/C(=O)C7=CC(=CC(=C7)F)C(=O)/C6=C\C8=CC(=C(S8)C9=CC(=CC(=C9)C)C(C)(C)C(=O)OC)C(C)(C)C(=O)OC)SC4=C3S2)C(C)(C)C(=O)OC)C(C)(C)C(=O)OC,CCCCC(CC)CN1C(=O)c2cccc3c(-c4ccc(-c5ccc6c7c(cccc57)C(=O)N(CC(CC)CCCC)C6=O)s4)ccc(c23)C1=O,1.06,2.94,45.0,1.39,1.40238,0.8906474820143928,1.35,1.39,,,,,ITO/ZnO/Donor:2/MoO3/Ag,inverted,ZnO,ZnO,MoO3,MoO3,,,,,-5.56,-3.65,,,,
63036,10.1021/acs.inorgchem.4c04160,10.1021/acs.inorgchem.4c04160,PTB7-Th,2,PTB7-Th,2,CCCCC(CC)COC(=O)c1sc2c(-c3cc4c(-c5ccc(CC(CC)CCCC)s5)c5sc(C)cc5c(-c5ccc(CC(CC)CCCC)s5)c4s3)sc(C)c2c1F,CCCCC(CC)CN1C(=O)c2cccc3c(-c4ccc(-c5ccc6c7c(cccc57)C(=O)N(CC(CC)CCCC)C6=O)s4)ccc(c23)C1=O,0.87,5.79,46.0,2.33,2.317158,0.5511587982832626,1.97,2.33,,,,,ITO/ZnO/Donor:2/MoO3/Ag,inverted,ZnO,ZnO,MoO3,MoO3,,,,,-5.21,-3.6,,,,
63037,10.1021/acs.inorgchem.4c04160,10.1021/acs.inorgchem.4c04160,P3HT,2,P3HT,2,CCCCCCc1cc(C)sc1C,CCCCC(CC)CN1C(=O)c2cccc3c(-c4ccc(-c5ccc6c7c(cccc57)C(=O)N(CC(CC)CCCC)C6=O)s4)ccc(c23)C1=O,0.72,1.36,42.0,0.41,0.411264,0.3082926829268397,0.35,0.41,,,,,ITO/ZnO/Donor:2/MoO3/Ag,inverted,ZnO,ZnO,MoO3,MoO3,,,,,-5.01,-3.12,,,,
63038,10.1021/acs.inorgchem.4c04160,10.1021/acs.inorgchem.4c04160,PM6,3,PM6,3,CC1=CC(=CC(=C1)C2=C3C=CC(=C4C5=C(C=C(S5)/C=C\6/C(=O)C7=CC(=CC(=C7)F)C(=O)/C6=C\C8=CC(=C(S8)C9=CC(=CC(=C9)C)C(C)(C)C(=O)OC)C(C)(C)C(=O)OC)SC4=C3S2)C(C)(C)C(=O)OC)C(C)(C)C(=O)OC,CCCCCCc1ccc(C2(c3ccc(CCCCCC)cc3)c3cc4c(cc3-c3sc(-c5ccc6c7c(cccc57)C(=O)N(CC(CC)CCCC)C6=O)cc32)C(c2ccc(CCCCCC)cc2)(c2ccc(CCCCCC)cc2)c2cc(-c3ccc5c6c(cccc36)C(=O)N(CC(CC)CCCC)C5=O)sc2-4)cc1,0.91,1.42,35.0,0.45,0.45227,0.5044444444444556,0.4,0.45,,,,,ITO/ZnO/Donor:3/MoO3/Ag,inverted,ZnO,ZnO,MoO3,MoO3,,,,,-5.56,-3.65,,,,
63039,10.1021/acs.inorgchem.4c04160,10.1021/acs.inorgchem.4c04160,PTB7-Th,3,PTB7-Th,3,CCCCC(CC)COC(=O)c1sc2c(-c3cc4c(-c5ccc(CC(CC)CCCC)s5)c5sc(C)cc5c(-c5ccc(CC(CC)CCCC)s5)c4s3)sc(C)c2c1F,CCCCCCc1ccc(C2(c3ccc(CCCCCC)cc3)c3cc4c(cc3-c3sc(-c5ccc6c7c(cccc57)C(=O)N(CC(CC)CCCC)C6=O)cc32)C(c2ccc(CCCCCC)cc2)(c2ccc(CCCCCC)cc2)c2cc(-c3ccc5c6c(cccc36)C(=O)N(CC(CC)CCCC)C5=O)sc2-4)cc1,0.94,6.91,48.0,3.08,3.117792,1.2270129870129889,2.86,3.08,,,,,ITO/ZnO/Donor:3/MoO3/Ag,inverted,ZnO,ZnO,MoO3,MoO3,,,,,-5.21,-3.6,,,,
63040,10.1021/acs.inorgchem.4c04160,10.1021/acs.inorgchem.4c04160,P3HT,3,P3HT,3,CCCCCCc1cc(C)sc1C,CCCCCCc1ccc(C2(c3ccc(CCCCCC)cc3)c3cc4c(cc3-c3sc(-c5ccc6c7c(cccc57)C(=O)N(CC(CC)CCCC)C6=O)cc32)C(c2ccc(CCCCCC)cc2)(c2ccc(CCCCCC)cc2)c2cc(-c3ccc5c6c(cccc36)C(=O)N(CC(CC)CCCC)C5=O)sc2-4)cc1,0.67,8.27,55.0,3.04,3.047495,0.2465460526315799,2.46,3.04,,,,,ITO/ZnO/Donor:3/MoO3/Ag,inverted,ZnO,ZnO,MoO3,MoO3,,,,,-5.01,-3.12,,,,
63053,10.1021/acs.joc.9b02386,10.1021/acs.joc.9b02386,2CF3BP,PC61BM,2CF3BP,PC61BM,,COC(=O)CCCC1(c2ccccc2)C23c4c5c6c7c8c9c(c%10c%11c2c2c%12c4c4c%13c5c5c7c7c8c8c%14c9c%10c9c%10c%11c2c2c%11c%12c4c4c%12c%13c5c5c7c7c8c8c%14c9c9c%10c2c2c%11c4c4c%12c5c7c5c8c9c2c45)C613,0.944,4.21,65.5,2.6,2.6031271999999994,0.1202769230768973,2.38,2.6,,,,,normal PHJ,normal,Ca,,PEDOT:PSS,,,,,,,,,-6.1,-3.7,
63054,10.1021/acs.joc.9b02386,10.1021/acs.joc.9b02386,P3HT,2CF3BP,P3HT,2CF3BP,CCCCCCc1ccsc1,,0.912,4.18,33.1,1.26,1.26182496,0.1448380952380941,1.15,1.26,,,,,inverted BHJ,inverted,ZnO,,MoO3,,,,,,-5.01,-3.12,,,,
63055,10.1021/acs.joc.9b02386,10.1021/acs.joc.9b02386,P3HT,4CF3BP,P3HT,4CF3BP,CCCCCCc1ccsc1,,0.623,3.75,36.6,0.857,0.8550675000000001,0.2254959159859851,0.655,0.857,,,,,inverted BHJ,inverted,ZnO,,MoO3,,,,,,-5.01,-3.12,,,,
63056,10.1021/acs.joc.9b02386,10.1021/acs.joc.9b02386,P3HT,pCNBP,P3HT,pCNBP,CCCCCCc1ccsc1,,0.802,3.15,40.5,1.02,1.0231515,0.3089705882352915,0.984,1.02,,,,,inverted BHJ,inverted,ZnO,,MoO3,,,,,,-5.01,-3.12,,,,
63057,10.1021/acs.joc.9b02386,10.1021/acs.joc.9b02386,PTB7,pCNBP,PTB7,pCNBP,CCCCC(CC)COC(=O)c1sc2c(-c3cc4c(OCC(CC)CCCC)c5sccc5c(OCC(CC)CCCC)c4s3)scc2c1F,,0.91,6.53,34.4,2.04,2.0441512,0.2034901960784269,1.98,2.04,,,,,inverted BHJ,inverted,ZnO,,MoO3,,,,,,-5.19,-3.43,,,,
63064,10.1021/acs.jpcc.0c05654,10.1021/acs.jpcc.0c05654,PTQ10,ZITI-C,PTQ10,ZITI-C,CCCCCCCCC(CCCCCC)COc1cnc2c(-c3cccs3)c(F)c(F)cc2n1,CCCCCCC(CCCC)CC1(CC(CCCC)CCCCCC)C2=C(c3cc4c(cc31)-c1sc(/C=C3\C(=O)c5cc(F)c(F)cc5C3=C(C#N)C#N)cc1C4)C(CC(CCCC)CCCCCC)(CC(CCCC)CCCCCC)c1cc3c(cc12)Cc1cc(/C=C2\C(=O)c4cc(F)c(F)cc4C2=C(C#N)C#N)sc1-3,0.93,20.42,68.9,13.13,13.084523400000004,0.3463564356435286,12.86,13.13,1:1,,,,ITO/PEDOT:PSS/active layer/PDINO/Al,conventional,PDINO,PDINO,PEDOT:PSS,PEDOT:PSS,,chloroform,chloroform,120.0,-5.54,-2.92,,-5.65,-3.81,
63065,10.1021/acs.jpcc.0c05654,10.1021/acs.jpcc.0c05654,PTQ10,ZITI-N,PTQ10,ZITI-N,CCCCCCCCC(CCCCCC)COc1cnc2c(-c3cccs3)c(F)c(F)cc2n1,CCCCCCC(CCCC)CC1(CC(CCCC)CCCCCC)C2=C(c3cc4c(cc31)c1sc(/C=C3\C(=O)c5cc(F)c(F)cc5C3=C(C#N)C#N)cc1n4C)C(CC(CCCC)CCCCCC)(CC(CCCC)CCCCCC)c1cc3c4sc(/C=C5\C(=O)c6cc(F)c(F)cc6C5=C(C#N)C#N)cc4n(C)c3cc12,0.97,12.81,59.7,7.39,7.418142900000001,0.3808240866035389,6.7,7.39,1:1,,,,ITO/PEDOT:PSS/active layer/PDINO/Al,conventional,PDINO,PDINO,PEDOT:PSS,PEDOT:PSS,,chloroform,chloroform,120.0,-5.54,-2.92,,-5.57,-3.82,
63066,10.1021/acs.jpcc.0c05654,10.1021/acs.jpcc.0c05654,PTQ10,ZITI-C,PTQ10,ZITI-C,CCCCCCCCC(CCCCCC)COc1cnc2c(-c3cccs3)c(F)c(F)cc2n1,CCCCCCC(CCCC)CC1(CC(CCCC)CCCCCC)C2=C(c3cc4c(cc31)-c1sc(/C=C3\C(=O)c5cc(F)c(F)cc5C3=C(C#N)C#N)cc1C4)C(CC(CCCC)CCCCCC)(CC(CCCC)CCCCCC)c1cc3c(cc12)Cc1cc(/C=C2\C(=O)c4cc(F)c(F)cc4C2=C(C#N)C#N)sc1-3,0.94,15.5,65.5,9.22,9.543349999999998,3.507049891540106,8.76,9.22,1:9,,,,ITO/PEDOT:PSS/active layer/PDINO/Al,conventional,PDINO,PDINO,PEDOT:PSS,PEDOT:PSS,,chloroform,chloroform,120.0,-5.54,-2.92,,-5.65,-3.81,
63067,10.1021/acs.jpcc.0c05654,10.1021/acs.jpcc.0c05654,PTQ10,ZITI-N,PTQ10,ZITI-N,CCCCCCCCC(CCCCCC)COc1cnc2c(-c3cccs3)c(F)c(F)cc2n1,CCCCCCC(CCCC)CC1(CC(CCCC)CCCCCC)C2=C(c3cc4c(cc31)c1sc(/C=C3\C(=O)c5cc(F)c(F)cc5C3=C(C#N)C#N)cc1n4C)C(CC(CCCC)CCCCCC)(CC(CCCC)CCCCCC)c1cc3c4sc(/C=C5\C(=O)c6cc(F)c(F)cc6C5=C(C#N)C#N)cc4n(C)c3cc12,0.98,2.75,47.3,1.27,1.274735,0.3728346456692861,1.08,1.27,1:9,,,,ITO/PEDOT:PSS/active layer/PDINO/Al,conventional,PDINO,PDINO,PEDOT:PSS,PEDOT:PSS,,chloroform,chloroform,120.0,-5.54,-2.92,,-5.57,-3.82,
63068,10.1021/acs.jpcc.0c07010,10.1021/acs.jpcc.0c07010,α-ZnPc,C60,α-ZnPc,C60,,c12c3c4c5c1c1c6c7c2c2c8c3c3c9c4c4c%10c5c5c1c1c6c6c%11c7c2c2c7c8c3c3c8c9c4c4c9c%10c5c5c1c1c6c6c%11c2c2c7c3c3c8c4c4c9c5c1c1c6c2c3c41,0.44,2.58,56.0,0.64,0.6357119999999999,0.6700000000000108,0.59,0.64,,,,,ITO-Glass/α-ZnPc/C60/BCP/Al,,BCP,BCP,,,,,,,,,,,,
63069,10.1021/acs.jpcc.0c07010,10.1021/acs.jpcc.0c07010,β-ZnPc,C60,β-ZnPc,C60,,c12c3c4c5c1c1c6c7c2c2c8c3c3c9c4c4c%10c5c5c1c1c6c6c%11c7c2c2c7c8c3c3c8c9c4c4c9c%10c5c5c1c1c6c6c%11c2c2c7c3c3c8c4c4c9c5c1c1c6c2c3c41,0.43,3.4,46.0,0.67,0.67252,0.3761194029850696,0.62,0.67,,,,,ITO-Glass/β-ZnPc/C60/BCP/Al,,BCP,BCP,,,,,,220.0,,,,,,
63070,10.1021/acs.jpcc.0c07010,10.1021/acs.jpcc.0c07010,β-ZnPc,C60,β-ZnPc,C60,,c12c3c4c5c1c1c6c7c2c2c8c3c3c9c4c4c%10c5c5c1c1c6c6c%11c7c2c2c7c8c3c3c8c9c4c4c9c%10c5c5c1c1c6c6c%11c2c2c7c3c3c8c4c4c9c5c1c1c6c2c3c41,0.3,3.77,41.0,0.46,0.46371,0.8065217391304329,0.37,0.46,,,,,ITO-Glass/β-ZnPc/C60/BCP/Al,,BCP,BCP,,,,,,250.0,,,,,,
63071,10.1021/acs.jpcc.0c11377,10.1021/acs.jpcc.0c11377,PDPP5T,IEICO-4F,PDPP5T,IEICO-4F,CCCCCCCCC(CCCCCC)CN1C(=O)C2=C(c3ccc(-c4cc(CCCCCC)c(-c5cccs5)s4)s3)N(CC(CCCCCC)CCCCCCCC)C(=O)C2=C1c1ccc(-c2cc(CCCCCC)cs2)s1,CCCCCCc1ccc(C2(c3ccc(CCCCCC)cc3)c3cc4c(cc3-c3sc(-c5sc(/C=C6\C(=O)c7cc(F)c(F)cc7C6=C(C#N)C#N)cc5OCC(CC)CCCC)cc32)C(c2ccc(CCCCCC)cc2)(c2ccc(CCCCCC)cc2)c2cc(-c3scc(/C=C5/C(=O)c6cc(F)c(F)cc6C5=C(C#N)C#N)c3OCC(CC)CCCC)sc2-4)cc1,0.6,10.2,59.0,3.4,3.6107999999999993,6.199999999999983,,,1:2 w/w,DIO,,0.2 vol%,Inverted,inverted,ZnO,,MoO3,,130.0,"Ternary solvent system (CF, DIO, CB) with CB 0 vol%",chloroform,,-5.08,-3.63,,-5.44,-4.19,
63072,10.1021/acs.jpcc.0c11377,10.1021/acs.jpcc.0c11377,PDPP5T,IEICO-4F,PDPP5T,IEICO-4F,CCCCCCCCC(CCCCCC)CN1C(=O)C2=C(c3ccc(-c4cc(CCCCCC)c(-c5cccs5)s4)s3)N(CC(CCCCCC)CCCCCCCC)C(=O)C2=C1c1ccc(-c2cc(CCCCCC)cs2)s1,CCCCCCc1ccc(C2(c3ccc(CCCCCC)cc3)c3cc4c(cc3-c3sc(-c5sc(/C=C6\C(=O)c7cc(F)c(F)cc7C6=C(C#N)C#N)cc5OCC(CC)CCCC)cc32)C(c2ccc(CCCCCC)cc2)(c2ccc(CCCCCC)cc2)c2cc(-c3scc(/C=C5/C(=O)c6cc(F)c(F)cc6C5=C(C#N)C#N)c3OCC(CC)CCCC)sc2-4)cc1,0.57,14.0,53.0,4.2,4.2294,0.6999999999999968,,,1:2 w/w,DIO,,0.2 vol%,Inverted,inverted,ZnO,,MoO3,,130.0,"Ternary solvent system (CF, DIO, CB) with CB 1 vol%",chloroform:chlorobenzene,,-5.08,-3.63,,-5.44,-4.19,
63073,10.1021/acs.jpcc.0c11377,10.1021/acs.jpcc.0c11377,PDPP5T,IEICO-4F,PDPP5T,IEICO-4F,CCCCCCCCC(CCCCCC)CN1C(=O)C2=C(c3ccc(-c4cc(CCCCCC)c(-c5cccs5)s4)s3)N(CC(CCCCCC)CCCCCCCC)C(=O)C2=C1c1ccc(-c2cc(CCCCCC)cs2)s1,CCCCCCc1ccc(C2(c3ccc(CCCCCC)cc3)c3cc4c(cc3-c3sc(-c5sc(/C=C6\C(=O)c7cc(F)c(F)cc7C6=C(C#N)C#N)cc5OCC(CC)CCCC)cc32)C(c2ccc(CCCCCC)cc2)(c2ccc(CCCCCC)cc2)c2cc(-c3scc(/C=C5/C(=O)c6cc(F)c(F)cc6C5=C(C#N)C#N)c3OCC(CC)CCCC)sc2-4)cc1,0.56,16.1,55.0,4.8,4.958800000000001,3.3083333333333576,,,1:2 w/w,DIO,,0.2 vol%,Inverted,inverted,ZnO,,MoO3,,130.0,"Ternary solvent system (CF, DIO, CB) with CB 3 vol%",chloroform:chlorobenzene,,-5.08,-3.63,,-5.44,-4.19,
63074,10.1021/acs.jpcc.0c11377,10.1021/acs.jpcc.0c11377,PDPP5T,IEICO-4F,PDPP5T,IEICO-4F,CCCCCCCCC(CCCCCC)CN1C(=O)C2=C(c3ccc(-c4cc(CCCCCC)c(-c5cccs5)s4)s3)N(CC(CCCCCC)CCCCCCCC)C(=O)C2=C1c1ccc(-c2cc(CCCCCC)cs2)s1,CCCCCCc1ccc(C2(c3ccc(CCCCCC)cc3)c3cc4c(cc3-c3sc(-c5sc(/C=C6\C(=O)c7cc(F)c(F)cc7C6=C(C#N)C#N)cc5OCC(CC)CCCC)cc32)C(c2ccc(CCCCCC)cc2)(c2ccc(CCCCCC)cc2)c2cc(-c3scc(/C=C5/C(=O)c6cc(F)c(F)cc6C5=C(C#N)C#N)c3OCC(CC)CCCC)sc2-4)cc1,0.55,16.1,50.0,4.4,4.427500000000001,0.625000000000017,,,1:2 w/w,DIO,,0.2 vol%,Inverted,inverted,ZnO,,MoO3,,130.0,"Ternary solvent system (CF, DIO, CB) with CB 5 vol%",chloroform:chlorobenzene,,-5.08,-3.63,,-5.44,-4.19,
63075,10.1021/acs.jpcc.0c11377,10.1021/acs.jpcc.0c11377,PDPP5T,IEICO-4F,PDPP5T,IEICO-4F,CCCCCCCCC(CCCCCC)CN1C(=O)C2=C(c3ccc(-c4cc(CCCCCC)c(-c5cccs5)s4)s3)N(CC(CCCCCC)CCCCCCCC)C(=O)C2=C1c1ccc(-c2cc(CCCCCC)cs2)s1,CCCCCCc1ccc(C2(c3ccc(CCCCCC)cc3)c3cc4c(cc3-c3sc(-c5sc(/C=C6\C(=O)c7cc(F)c(F)cc7C6=C(C#N)C#N)cc5OCC(CC)CCCC)cc32)C(c2ccc(CCCCCC)cc2)(c2ccc(CCCCCC)cc2)c2cc(-c3scc(/C=C5/C(=O)c6cc(F)c(F)cc6C5=C(C#N)C#N)c3OCC(CC)CCCC)sc2-4)cc1,0.55,16.2,52.0,4.6,4.6332,0.7217391304347804,,,1:2 w/w,DIO,,0.2 vol%,Inverted,inverted,ZnO,,MoO3,,130.0,"Ternary solvent system (CF, DIO, CB) with CB 10 vol%",chloroform:chlorobenzene,,-5.08,-3.63,,-5.44,-4.19,
63092,10.1021/acs.jpcc.4c05652,10.1021/acs.jpcc.4c05652,PM6,BTP-eC9,PM6,BTP-eC9,CC1=CC(=CC(=C1)C2=C3C=CC(=C4C5=C(C=C(S5)/C=C\6/C(=O)C7=CC(=CC(=C7)F)C(=O)/C6=C\C8=CC(=C(S8)C9=CC(=CC(=C9)C)C(C)(C)C(=O)OC)C(C)(C)C(=O)OC)SC4=C3S2)C(C)(C)C(=O)OC)C(C)(C)C(=O)OC,CCCCCCCCCc1c(C=C2C(=O)c3cc(Cl)c(Cl)cc3C2=C(C#N)C#N)sc2c1sc1c3c4nsnc4c4c5sc6c(CCCCCCCCC)c(C=C7C(=O)c8cc(Cl)c(Cl)cc8C7=C(C#N)C#N)sc6c5n(CC(CCCC)CCCCCC)c4c3n(CC(CCCC)CCCCCC)c21,0.841,27.0,72.9,16.6,16.553403,0.2807048192771204,16.3,16.6,1.0:1.2,,,,ITO/PEDOT:PSS/active layer/PDINO/Ag,conventional,PDINO,PDINO,PEDOT:PSS,PEDOT:PSS,,,,,-5.56,-3.65,,-5.68,-3.9,
63093,10.1021/acs.jpcc.4c05652,10.1021/acs.jpcc.4c05652,PM6,BTP-eC9/BTP-Br2Cl,PM6,BTP-eC9/BTP-Br2Cl,CC1=CC(=CC(=C1)C2=C3C=CC(=C4C5=C(C=C(S5)/C=C\6/C(=O)C7=CC(=CC(=C7)F)C(=O)/C6=C\C8=CC(=C(S8)C9=CC(=CC(=C9)C)C(C)(C)C(=O)OC)C(C)(C)C(=O)OC)SC4=C3S2)C(C)(C)C(=O)OC)C(C)(C)C(=O)OC,,0.845,27.8,74.5,17.6,17.500795,0.5636647727272802,17.4,17.6,1.0:1.1:0.1,,,,ITO/PEDOT:PSS/active layer/PDINO/Ag,conventional,PDINO,PDINO,PEDOT:PSS,PEDOT:PSS,,,,,-5.56,-3.65,,,,
63094,10.1021/acs.jpclett.1c02323,10.1021/acs.jpclett.1c02323,PM7,IT4F,PM7,IT-4F,CCCCC(CC)Cc1sc(-c2c3ccsc3c(-c3cc(Cl)c(CC(CC)CCCC)s3)c3sc(-c4ccc(-c5sc(-c6cccs6)c6c5C(=O)c5c(CC(CC)CCCC)sc(CC(CC)CCCC)c5C6=O)s4)cc23)cc1Cl,CCCCCCc1ccc(C2(c3ccc(CCCCCC)cc3)c3cc4c(cc3-c3sc5cc(/C=C6\C(=O)c7cc(F)c(F)cc7C6=C(C#N)C#N)sc5c32)C(c2ccc(CCCCCC)cc2)(c2ccc(CCCCCC)cc2)c2c-4sc3cc(/C=C4\C(=O)c5cc(F)c(F)cc5C4=C(C#N)C#N)sc23)cc1,0.88,19.9,76.33,13.37,13.3669096,0.023114435302914,,,,,,,BHJ,,PFN-Br,,PEDOT:PSS,,,,,,-5.575,-3.67,,-5.66,-4.14,
63095,10.1021/acs.jpclett.1c02323,10.1021/acs.jpclett.1c02323,PM7,IT4F,PM7,IT-4F,CCCCC(CC)Cc1sc(-c2c3ccsc3c(-c3cc(Cl)c(CC(CC)CCCC)s3)c3sc(-c4ccc(-c5sc(-c6cccs6)c6c5C(=O)c5c(CC(CC)CCCC)sc(CC(CC)CCCC)c5C6=O)s4)cc23)cc1Cl,CCCCCCc1ccc(C2(c3ccc(CCCCCC)cc3)c3cc4c(cc3-c3sc5cc(/C=C6\C(=O)c7cc(F)c(F)cc7C6=C(C#N)C#N)sc5c32)C(c2ccc(CCCCCC)cc2)(c2ccc(CCCCCC)cc2)c2c-4sc3cc(/C=C4\C(=O)c5cc(F)c(F)cc5C4=C(C#N)C#N)sc23)cc1,0.92,18.24,66.59,11.17,11.17433472,0.0388068039391158,,,,,,,PHJ,,PFN-Br,,PEDOT:PSS,,,,,,-5.575,-3.67,,-5.66,-4.14,
63096,10.1021/acs.jpclett.1c02323,10.1021/acs.jpclett.1c02323,PM7,IT4Cl,PM7,IT-4Cl,CCCCC(CC)Cc1sc(-c2c3ccsc3c(-c3cc(Cl)c(CC(CC)CCCC)s3)c3sc(-c4ccc(-c5sc(-c6cccs6)c6c5C(=O)c5c(CC(CC)CCCC)sc(CC(CC)CCCC)c5C6=O)s4)cc23)cc1Cl,CCCCCCc1ccc(C2(c3ccc(CCCCCC)cc3)c3cc4c(cc3-c3sc5cc(/C=C6\C(=O)c7cc(Cl)c(Cl)cc7C6=C(C#N)C#N)sc5c32)C(c2ccc(CCCCCC)cc2)(c2ccc(CCCCCC)cc2)c2c-4sc3cc(/C=C4\C(=O)c5cc(Cl)c(Cl)cc5C4=C(C#N)C#N)sc23)cc1,0.8,20.52,74.14,12.17,12.1708224,0.0067576006573441,,,,,,,BHJ,,PFN-Br,,PEDOT:PSS,,,,,,-5.575,-3.67,,-5.75,-4.09,
63097,10.1021/acs.jpclett.1c02323,10.1021/acs.jpclett.1c02323,PM7,IT4Cl,PM7,IT-4Cl,CCCCC(CC)Cc1sc(-c2c3ccsc3c(-c3cc(Cl)c(CC(CC)CCCC)s3)c3sc(-c4ccc(-c5sc(-c6cccs6)c6c5C(=O)c5c(CC(CC)CCCC)sc(CC(CC)CCCC)c5C6=O)s4)cc23)cc1Cl,CCCCCCc1ccc(C2(c3ccc(CCCCCC)cc3)c3cc4c(cc3-c3sc5cc(/C=C6\C(=O)c7cc(Cl)c(Cl)cc7C6=C(C#N)C#N)sc5c32)C(c2ccc(CCCCCC)cc2)(c2ccc(CCCCCC)cc2)c2c-4sc3cc(/C=C4\C(=O)c5cc(Cl)c(Cl)cc5C4=C(C#N)C#N)sc23)cc1,0.88,20.06,70.16,12.38,12.38520448,0.0420394184167991,,,,,,,PHJ,,PFN-Br,,PEDOT:PSS,,,,,,-5.575,-3.67,,-5.75,-4.09,
63098,10.1021/acs.macromol.1c01793,10.1021/acs.macromol.1c01793,PBP-Cl,Y6,PBP-Cl,Y6,,CCCCCCCCCCCc1c(/C=C2\C(=O)c3cc(F)c(F)cc3C2=C(C#N)C#N)sc2c1sc1c3c4nsnc4c4c5sc6c(CCCCCCCCCCC)c(/C=C7\C(=O)c8cc(F)c(F)cc8C7=C(C#N)C#N)sc6c5n(CC(CC)CCCC)c4c3n(CC(CC)CCCC)c21,0.85,24.94,65.14,13.7,13.8090286,0.7958291970803067,13.24,13.7,1:1.2,BCF,BCF,,ITO/PEDOT:PSS/active layer/PDINO/Al,conventional,PDINO,PDINO,PEDOT:PSS,PEDOT:PSS,,CF,chloroform,110.0,,,,-5.65,-4.09,
63099,10.1021/acs.macromol.1c01793,10.1021/acs.macromol.1c01793,PBP-Cl,Y6,PBP-Cl,Y6,,CCCCCCCCCCCc1c(/C=C2\C(=O)c3cc(F)c(F)cc3C2=C(C#N)C#N)sc2c1sc1c3c4nsnc4c4c5sc6c(CCCCCCCCCCC)c(/C=C7\C(=O)c8cc(F)c(F)cc8C7=C(C#N)C#N)sc6c5n(CC(CC)CCCC)c4c3n(CC(CC)CCCC)c21,0.85,25.27,65.93,14.1,14.16143435,0.4357046099290833,13.53,14.1,1:1.2,BCF,BCF,,ITO/PEDOT:PSS/active layer/PDINO/Al,conventional,PDINO,PDINO,PEDOT:PSS,PEDOT:PSS,,CF,chloroform,110.0,,,,-5.65,-4.09,
63100,10.1021/acs.macromol.1c01793,10.1021/acs.macromol.1c01793,PBP-Cl,Y6,PBP-Cl,Y6,,CCCCCCCCCCCc1c(/C=C2\C(=O)c3cc(F)c(F)cc3C2=C(C#N)C#N)sc2c1sc1c3c4nsnc4c4c5sc6c(CCCCCCCCCCC)c(/C=C7\C(=O)c8cc(F)c(F)cc8C7=C(C#N)C#N)sc6c5n(CC(CC)CCCC)c4c3n(CC(CC)CCCC)c21,0.83,27.4,66.72,15.17,15.173462399999998,0.0228239947264226,14.78,15.17,1:1.2,BCF,BCF,,ITO/PEDOT:PSS/active layer/PDINO/Al,conventional,PDINO,PDINO,PEDOT:PSS,PEDOT:PSS,,CF,chloroform,110.0,,,,-5.65,-4.09,
63101,10.1021/acs.macromol.1c01793,10.1021/acs.macromol.1c01793,PBP-Cl,Y6,PBP-Cl,Y6,,CCCCCCCCCCCc1c(/C=C2\C(=O)c3cc(F)c(F)cc3C2=C(C#N)C#N)sc2c1sc1c3c4nsnc4c4c5sc6c(CCCCCCCCCCC)c(/C=C7\C(=O)c8cc(F)c(F)cc8C7=C(C#N)C#N)sc6c5n(CC(CC)CCCC)c4c3n(CC(CC)CCCC)c21,0.82,25.94,63.76,14.27,13.56226208,4.959621023125435,13.74,14.27,1:1.2,BCF,BCF,,ITO/PEDOT:PSS/active layer/PDINO/Al,conventional,PDINO,PDINO,PEDOT:PSS,PEDOT:PSS,,CF,chloroform,110.0,,,,-5.65,-4.09,
63108,10.1021/acs.macromol.3c01416,10.1021/acs.macromol.3c01416,PBDQx-β-H,Y6,PBDQx-β-H,Y6,,CCCCCCCCCCCc1c(/C=C2\C(=O)c3cc(F)c(F)cc3C2=C(C#N)C#N)sc2c1sc1c3c4nsnc4c4c5sc6c(CCCCCCCCCCC)c(/C=C7\C(=O)c8cc(F)c(F)cc8C7=C(C#N)C#N)sc6c5n(CC(CC)CCCC)c4c3n(CC(CC)CCCC)c21,0.74,22.9,45.52,7.73,7.7138192,0.2093247089262713,7.23,7.73,,,,,ITO/PEDOT:PSS/active layer/PNDIT-F3N/Ag,conventional,PNDIT-F3N,PNDIT-F3N,PEDOT:PSS,PEDOT:PSS,,chloroform,chloroform,,,,,-5.65,-4.09,
63109,10.1021/acs.macromol.3c01416,10.1021/acs.macromol.3c01416,PBDQx-β-Cl,Y6,PBDQx-β-Cl,Y6,,CCCCCCCCCCCc1c(/C=C2\C(=O)c3cc(F)c(F)cc3C2=C(C#N)C#N)sc2c1sc1c3c4nsnc4c4c5sc6c(CCCCCCCCCCC)c(/C=C7\C(=O)c8cc(F)c(F)cc8C7=C(C#N)C#N)sc6c5n(CC(CC)CCCC)c4c3n(CC(CC)CCCC)c21,0.85,24.84,68.33,14.49,14.4271962,0.4334285714285665,14.12,14.49,,,,,ITO/PEDOT:PSS/active layer/PNDIT-F3N/Ag,conventional,PNDIT-F3N,PNDIT-F3N,PEDOT:PSS,PEDOT:PSS,,chloroform,chloroform,,,,,-5.65,-4.09,
63110,10.1021/acs.macromol.3c01416,10.1021/acs.macromol.3c01416,PBDQx-α-Cl,Y6,PBDQx-α-Cl,Y6,,CCCCCCCCCCCc1c(/C=C2\C(=O)c3cc(F)c(F)cc3C2=C(C#N)C#N)sc2c1sc1c3c4nsnc4c4c5sc6c(CCCCCCCCCCC)c(/C=C7\C(=O)c8cc(F)c(F)cc8C7=C(C#N)C#N)sc6c5n(CC(CC)CCCC)c4c3n(CC(CC)CCCC)c21,0.85,25.33,71.16,15.24,15.321103799999996,0.5321771653543026,15.03,15.24,,,,,ITO/PEDOT:PSS/active layer/PNDIT-F3N/Ag,conventional,PNDIT-F3N,PNDIT-F3N,PEDOT:PSS,PEDOT:PSS,,chloroform,chloroform,,,,,-5.65,-4.09,
63111,10.1021/acs.macromol.5c00411,10.1021/acs.macromol.5c00411,PM6,QM6F-T,PM6,QM6F-T,COC(=O)C(C)(C)c1cc(C)cc(-c2sc3c4sc5cc(/C=C6/C(=O)c7cc(F)cc(c7)C(=O)/C6=C\c6cc(C(C)(C)C(=O)OC)c(-c7cc(C)cc(C(C)(C)C(=O)OC)c7)s6)sc5c4c(C(C)(C)C(=O)OC)ccc2-3)c1,,0.92,26.25,71.96,17.5,17.37834,0.6951999999999916,17.22,17.5,,,,,ITO/2PACz/PM6:QMs/PNDIT-F3N/Ag,,PNDIT-F3N,PNDIT-F3N,2PACz,2PACz,,,,,-5.56,-3.65,,,,
63112,10.1021/acs.macromol.5c00411,10.1021/acs.macromol.5c00411,PM6,QM6F-CT,PM6,QM6F-CT,COC(=O)C(C)(C)c1cc(C)cc(-c2sc3c4sc5cc(/C=C6/C(=O)c7cc(F)cc(c7)C(=O)/C6=C\c6cc(C(C)(C)C(=O)OC)c(-c7cc(C)cc(C(C)(C)C(=O)OC)c7)s6)sc5c4c(C(C)(C)C(=O)OC)ccc2-3)c1,,0.93,24.8,72.99,16.9,16.8344136,0.3880852071005756,16.54,16.9,,,,,ITO/2PACz/PM6:QMs/PNDIT-F3N/Ag,,PNDIT-F3N,PNDIT-F3N,2PACz,2PACz,,,,,-5.56,-3.65,,,,
63113,10.1021/acs.macromol.5c00411,10.1021/acs.macromol.5c00411,PM6,QM6F-OT,PM6,QM6F-OT,COC(=O)C(C)(C)c1cc(C)cc(-c2sc3c4sc5cc(/C=C6/C(=O)c7cc(F)cc(c7)C(=O)/C6=C\c6cc(C(C)(C)C(=O)OC)c(-c7cc(C)cc(C(C)(C)C(=O)OC)c7)s6)sc5c4c(C(C)(C)C(=O)OC)ccc2-3)c1,,0.92,26.04,76.11,18.23,18.23352048,0.0193114646187538,18.13,18.23,,,,,ITO/2PACz/PM6:QMs/PNDIT-F3N/Ag,,PNDIT-F3N,PNDIT-F3N,2PACz,2PACz,,,,,-5.56,-3.65,,,,
63114,10.1021/acs.macromol.5c03260,10.1021/acs.macromol.5c03260,D18,PY-IT,D18,PY-IT,CCCCCCC(CCCC)CC1=CSC(C2=CC3=C(S2)C2=C(C=C(C4=CC(CC(CCCC)CCCCCC)=C(C5=CC6=C(C7=CC(F)=C(CC(CC)CCCC)S7)C7=C(C=CS7)C(C7=CC(F)=C(CC(CC)CCCC)S7)=C6S5)S4)S2)C2=NSN=C32)=C1,CCCCCCCCCCCc1c(/C=C2\C(=O)c3ccccc3C2=C(C#N)C#N)sc2c1sc1c3c4nsnc4c4c5sc6c(CCCCCCCCCCC)c(/C=C7\C(=O)c8cc(-c9cccs9)ccc8C7=C(C#N)C#N)sc6c5n(CC(CCCCCCCC)CCCCCCCCCC)c4c3n(CC(CCCCCCCC)CCCCCCCCCC)c21,0.96,23.24,59.43,13.33,13.25907072,0.5321026256564115,,13.33,,,,,ITO/PEDOT:PSS/active layer/PDINN/Ag,conventional,PDINN,PDINN,PEDOT:PSS,PEDOT:PSS,,,,,-5.51,-2.77,,-5.68,-3.94,
63115,10.1021/acs.macromol.5c03260,10.1021/acs.macromol.5c03260,D18-C2,PY-IT,D18-C2,PY-IT,,CCCCCCCCCCCc1c(/C=C2\C(=O)c3ccccc3C2=C(C#N)C#N)sc2c1sc1c3c4nsnc4c4c5sc6c(CCCCCCCCCCC)c(/C=C7\C(=O)c8cc(-c9cccs9)ccc8C7=C(C#N)C#N)sc6c5n(CC(CCCCCCCC)CCCCCCCCCC)c4c3n(CC(CCCCCCCC)CCCCCCCCCC)c21,0.96,22.87,58.75,12.95,12.898680000000002,0.3962934362934125,,12.95,,,,,ITO/PEDOT:PSS/active layer/PDINN/Ag,conventional,PDINN,PDINN,PEDOT:PSS,PEDOT:PSS,,,,,,,,-5.68,-3.94,
63116,10.1021/acs.macromol.5c03260,10.1021/acs.macromol.5c03260,D18-C4,PY-IT,D18-C4,PY-IT,,CCCCCCCCCCCc1c(/C=C2\C(=O)c3ccccc3C2=C(C#N)C#N)sc2c1sc1c3c4nsnc4c4c5sc6c(CCCCCCCCCCC)c(/C=C7\C(=O)c8cc(-c9cccs9)ccc8C7=C(C#N)C#N)sc6c5n(CC(CCCCCCCC)CCCCCCCCCC)c4c3n(CC(CCCCCCCC)CCCCCCCCCC)c21,0.96,22.87,57.71,12.59,12.670345920000004,0.6381725178713482,,12.59,,,,,ITO/PEDOT:PSS/active layer/PDINN/Ag,conventional,PDINN,PDINN,PEDOT:PSS,PEDOT:PSS,,,,,,,,-5.68,-3.94,
63117,10.1021/acs.macromol.5c03260,10.1021/acs.macromol.5c03260,D18-C6,PY-IT,D18-C6,PY-IT,,CCCCCCCCCCCc1c(/C=C2\C(=O)c3ccccc3C2=C(C#N)C#N)sc2c1sc1c3c4nsnc4c4c5sc6c(CCCCCCCCCCC)c(/C=C7\C(=O)c8cc(-c9cccs9)ccc8C7=C(C#N)C#N)sc6c5n(CC(CCCCCCCC)CCCCCCCCCC)c4c3n(CC(CCCCCCCC)CCCCCCCCCC)c21,0.96,24.14,63.37,14.67,14.68561728,0.1064572597136943,,14.67,,,,,ITO/PEDOT:PSS/active layer/PDINN/Ag,conventional,PDINN,PDINN,PEDOT:PSS,PEDOT:PSS,,,,,,,,-5.68,-3.94,
63118,10.1021/acs.macromol.5c03260,10.1021/acs.macromol.5c03260,D18-C8,PY-IT,D18-C8,PY-IT,,CCCCCCCCCCCc1c(/C=C2\C(=O)c3ccccc3C2=C(C#N)C#N)sc2c1sc1c3c4nsnc4c4c5sc6c(CCCCCCCCCCC)c(/C=C7\C(=O)c8cc(-c9cccs9)ccc8C7=C(C#N)C#N)sc6c5n(CC(CCCCCCCC)CCCCCCCCCC)c4c3n(CC(CCCCCCCC)CCCCCCCCCC)c21,0.96,23.77,60.46,13.74,13.796488319999998,0.4111231441047884,,13.74,,,,,ITO/PEDOT:PSS/active layer/PDINN/Ag,conventional,PDINN,PDINN,PEDOT:PSS,PEDOT:PSS,,,,,,,,-5.68,-3.94,
63119,10.1021/acsaelm.2c00217,10.1021/acsaelm.2c00217,PM6,Y6,PM6,Y6,COC(=O)C(C)(C)c1cc(C)cc(-c2sc3c4sc5cc(/C=C6/C(=O)c7cc(F)cc(c7)C(=O)/C6=C\c6cc(C(C)(C)C(=O)OC)c(-c7cc(C)cc(C(C)(C)C(=O)OC)c7)s6)sc5c4c(C(C)(C)C(=O)OC)ccc2-3)c1,CCCCCCCCCCCc1c(/C=C2\C(=O)c3cc(F)c(F)cc3C2=C(C#N)C#N)sc2c1sc1c3c4nsnc4c4c5sc6c(CCCCCCCCCCC)c(/C=C7\C(=O)c8cc(F)c(F)cc8C7=C(C#N)C#N)sc6c5n(CC(CC)CCCC)c4c3n(CC(CC)CCCC)c21,0.76,26.8,59.6,12.1,12.139328,0.3250247933884391,11.7,12.1,1:1.2,1-chloronaphthalene (CN),,0.5% v/v,inverted,inverted,ZnO,ZnO,PEDOT:PSS (PH500),PEDOT:PSS,130.0,chloroform,,110.0,-5.56,-3.65,,-5.65,-4.09,
63120,10.1021/acsaelm.2c00217,10.1021/acsaelm.2c00217,PM6,Y6,PM6,Y6,COC(=O)C(C)(C)c1cc(C)cc(-c2sc3c4sc5cc(/C=C6/C(=O)c7cc(F)cc(c7)C(=O)/C6=C\c6cc(C(C)(C)C(=O)OC)c(-c7cc(C)cc(C(C)(C)C(=O)OC)c7)s6)sc5c4c(C(C)(C)C(=O)OC)ccc2-3)c1,CCCCCCCCCCCc1c(/C=C2\C(=O)c3cc(F)c(F)cc3C2=C(C#N)C#N)sc2c1sc1c3c4nsnc4c4c5sc6c(CCCCCCCCCCC)c(/C=C7\C(=O)c8cc(F)c(F)cc8C7=C(C#N)C#N)sc6c5n(CC(CC)CCCC)c4c3n(CC(CC)CCCC)c21,0.76,23.3,41.4,7.3,7.331112000000001,0.4261917808219334,5.8,7.3,1:1.2,1-chloronaphthalene (CN),,0.5% v/v,inverted,inverted,ZnO,ZnO,PEDOT:PSS (PH500),PEDOT:PSS,130.0,chloroform,,110.0,-5.56,-3.65,,-5.65,-4.09,
63121,10.1021/acsaelm.2c00217,10.1021/acsaelm.2c00217,PM6,Y6,PM6,Y6,COC(=O)C(C)(C)c1cc(C)cc(-c2sc3c4sc5cc(/C=C6/C(=O)c7cc(F)cc(c7)C(=O)/C6=C\c6cc(C(C)(C)C(=O)OC)c(-c7cc(C)cc(C(C)(C)C(=O)OC)c7)s6)sc5c4c(C(C)(C)C(=O)OC)ccc2-3)c1,CCCCCCCCCCCc1c(/C=C2\C(=O)c3cc(F)c(F)cc3C2=C(C#N)C#N)sc2c1sc1c3c4nsnc4c4c5sc6c(CCCCCCCCCCC)c(/C=C7\C(=O)c8cc(F)c(F)cc8C7=C(C#N)C#N)sc6c5n(CC(CC)CCCC)c4c3n(CC(CC)CCCC)c21,0.76,22.5,52.5,8.9,8.977500000000001,0.8707865168539389,8.4,8.9,1:1.2,1-chloronaphthalene (CN),,0.5% v/v,inverted,inverted,ZnO,ZnO,PEDOT:PSS (PH500),PEDOT:PSS,130.0,chloroform,,110.0,-5.56,-3.65,,-5.65,-4.09,
63122,10.1021/acsaelm.2c00217,10.1021/acsaelm.2c00217,PM6,Y6,PM6,Y6,COC(=O)C(C)(C)c1cc(C)cc(-c2sc3c4sc5cc(/C=C6/C(=O)c7cc(F)cc(c7)C(=O)/C6=C\c6cc(C(C)(C)C(=O)OC)c(-c7cc(C)cc(C(C)(C)C(=O)OC)c7)s6)sc5c4c(C(C)(C)C(=O)OC)ccc2-3)c1,CCCCCCCCCCCc1c(/C=C2\C(=O)c3cc(F)c(F)cc3C2=C(C#N)C#N)sc2c1sc1c3c4nsnc4c4c5sc6c(CCCCCCCCCCC)c(/C=C7\C(=O)c8cc(F)c(F)cc8C7=C(C#N)C#N)sc6c5n(CC(CC)CCCC)c4c3n(CC(CC)CCCC)c21,0.7,19.6,31.5,4.6,4.3218,6.047826086956523,3.9,4.6,1:1.2,1-chloronaphthalene (CN),,0.5% v/v,inverted,inverted,ZnO,ZnO,PEDOT:PSS (PH500),PEDOT:PSS,130.0,chloroform,,110.0,-5.56,-3.65,,-5.65,-4.09,
63124,10.1021/acsaelm.2c00217,10.1021/acsaelm.2c00217,PM6,Y6,PM6,Y6,COC(=O)C(C)(C)c1cc(C)cc(-c2sc3c4sc5cc(/C=C6/C(=O)c7cc(F)cc(c7)C(=O)/C6=C\c6cc(C(C)(C)C(=O)OC)c(-c7cc(C)cc(C(C)(C)C(=O)OC)c7)s6)sc5c4c(C(C)(C)C(=O)OC)ccc2-3)c1,CCCCCCCCCCCc1c(/C=C2\C(=O)c3cc(F)c(F)cc3C2=C(C#N)C#N)sc2c1sc1c3c4nsnc4c4c5sc6c(CCCCCCCCCCC)c(/C=C7\C(=O)c8cc(F)c(F)cc8C7=C(C#N)C#N)sc6c5n(CC(CC)CCCC)c4c3n(CC(CC)CCCC)c21,0.78,24.5,66.7,13.5,12.74637,5.582444444444453,12.8,13.5,1:1.2,1-chloronaphthalene (CN),,0.5 vol%,ITO/PH500/AI4083/ZnO..,inverted,ZnO,ZnO,PH500/AI4083,PEDOT:PSS,130.0,chloroform,,110.0,-5.56,-3.65,,-5.65,-4.09,
63126,10.1021/acsaelm.2c00217,10.1021/acsaelm.2c00217,PM6,Y6,PM6,Y6,COC(=O)C(C)(C)c1cc(C)cc(-c2sc3c4sc5cc(/C=C6/C(=O)c7cc(F)cc(c7)C(=O)/C6=C\c6cc(C(C)(C)C(=O)OC)c(-c7cc(C)cc(C(C)(C)C(=O)OC)c7)s6)sc5c4c(C(C)(C)C(=O)OC)ccc2-3)c1,CCCCCCCCCCCc1c(/C=C2\C(=O)c3cc(F)c(F)cc3C2=C(C#N)C#N)sc2c1sc1c3c4nsnc4c4c5sc6c(CCCCCCCCCCC)c(/C=C7\C(=O)c8cc(F)c(F)cc8C7=C(C#N)C#N)sc6c5n(CC(CC)CCCC)c4c3n(CC(CC)CCCC)c21,0.78,21.2,60.5,11.0,10.00428,9.051999999999987,10.4,11.0,1:1.2,1-chloronaphthalene (CN),,0.5 vol%,EMB-9/PH500/AI4083/ZnO..,inverted,ZnO,ZnO,PH500/AI4083,PEDOT:PSS,130.0,chloroform,,110.0,-5.56,-3.65,,-5.65,-4.09,
63127,10.1021/acsaelm.2c01187,10.1021/acsaelm.2c01187,PM6,Y6,PM6,Y6,COC(=O)C(C)(C)c1cc(C)cc(-c2sc3c4sc5cc(/C=C6/C(=O)c7cc(F)cc(c7)C(=O)/C6=C\c6cc(C(C)(C)C(=O)OC)c(-c7cc(C)cc(C(C)(C)C(=O)OC)c7)s6)sc5c4c(C(C)(C)C(=O)OC)ccc2-3)c1,CCCCCCCCCCCc1c(/C=C2\C(=O)c3cc(F)c(F)cc3C2=C(C#N)C#N)sc2c1sc1c3c4nsnc4c4c5sc6c(CCCCCCCCCCC)c(/C=C7\C(=O)c8cc(F)c(F)cc8C7=C(C#N)C#N)sc6c5n(CC(CC)CCCC)c4c3n(CC(CC)CCCC)c21,0.82,25.23,69.5,14.38,14.378576999999998,0.0098956884562073,13.54,14.38,1:1.2,,,,ITO/ZnO/PM6:Y6,inverted,ZnO,ZnO,MoO3,,110.0,chloroform,,100.0,-5.56,-3.65,,-5.65,-4.09,
63128,10.1021/acsaelm.2c01187,10.1021/acsaelm.2c01187,PM6,Y6,PM6,Y6,COC(=O)C(C)(C)c1cc(C)cc(-c2sc3c4sc5cc(/C=C6/C(=O)c7cc(F)cc(c7)C(=O)/C6=C\c6cc(C(C)(C)C(=O)OC)c(-c7cc(C)cc(C(C)(C)C(=O)OC)c7)s6)sc5c4c(C(C)(C)C(=O)OC)ccc2-3)c1,CCCCCCCCCCCc1c(/C=C2\C(=O)c3cc(F)c(F)cc3C2=C(C#N)C#N)sc2c1sc1c3c4nsnc4c4c5sc6c(CCCCCCCCCCC)c(/C=C7\C(=O)c8cc(F)c(F)cc8C7=C(C#N)C#N)sc6c5n(CC(CC)CCCC)c4c3n(CC(CC)CCCC)c21,0.82,25.51,69.0,14.44,14.433557999999998,0.0446121883656621,13.53,14.44,1:1.2,,,,ITO/thin ATO/PEI/PM6:Y6,inverted,ATO/PEI,ATO/PEI,MoO3,,110.0,chloroform,,100.0,-5.56,-3.65,,-5.65,-4.09,
63129,10.1021/acsaelm.2c01187,10.1021/acsaelm.2c01187,PM6,Y6,PM6,Y6,COC(=O)C(C)(C)c1cc(C)cc(-c2sc3c4sc5cc(/C=C6/C(=O)c7cc(F)cc(c7)C(=O)/C6=C\c6cc(C(C)(C)C(=O)OC)c(-c7cc(C)cc(C(C)(C)C(=O)OC)c7)s6)sc5c4c(C(C)(C)C(=O)OC)ccc2-3)c1,CCCCCCCCCCCc1c(/C=C2\C(=O)c3cc(F)c(F)cc3C2=C(C#N)C#N)sc2c1sc1c3c4nsnc4c4c5sc6c(CCCCCCCCCCC)c(/C=C7\C(=O)c8cc(F)c(F)cc8C7=C(C#N)C#N)sc6c5n(CC(CC)CCCC)c4c3n(CC(CC)CCCC)c21,0.82,21.7,63.4,11.27,11.281395999999996,0.1011180124223402,9.86,11.27,1:1.2,,,,ITO/thick ATO/PEI/PM6:Y6,inverted,ATO/PEI,ATO/PEI,MoO3,,110.0,chloroform,,100.0,-5.56,-3.65,,-5.65,-4.09,
63130,10.1021/acsaelm.2c01187,10.1021/acsaelm.2c01187,PM6,Y6,PM6,Y6,COC(=O)C(C)(C)c1cc(C)cc(-c2sc3c4sc5cc(/C=C6/C(=O)c7cc(F)cc(c7)C(=O)/C6=C\c6cc(C(C)(C)C(=O)OC)c(-c7cc(C)cc(C(C)(C)C(=O)OC)c7)s6)sc5c4c(C(C)(C)C(=O)OC)ccc2-3)c1,CCCCCCCCCCCc1c(/C=C2\C(=O)c3cc(F)c(F)cc3C2=C(C#N)C#N)sc2c1sc1c3c4nsnc4c4c5sc6c(CCCCCCCCCCC)c(/C=C7\C(=O)c8cc(F)c(F)cc8C7=C(C#N)C#N)sc6c5n(CC(CC)CCCC)c4c3n(CC(CC)CCCC)c21,0.8,22.05,58.0,10.23,10.2312,0.0117302052785824,9.42,10.23,1:1.2,,,,AgNWs/thick ATO/PEI/PM6:Y6,inverted,ATO/PEI,ATO/PEI,MoO3,,110.0,chloroform,,100.0,-5.56,-3.65,,-5.65,-4.09,
