Repository: JiYiqaq/PCE-KA-GNN

# Data directory

- `raw/Active_Database.csv` is the immutable source dataset bundled under CC BY 4.0. Do not overwrite it with processed data.
- `processed/` is created and populated by the training pipeline. Generated `.pt` and `.pth` caches are intentionally ignored by Git because they can exceed GitHub's normal single-file limit.

See `../DATA_LICENSE.md` for provenance, license and checksum information.

File: data/raw/Active_Database.csv (part 195 of 471)
id,doi,doi_norm,donor,acceptor,donor_canonical,acceptor_canonical,donor_smiles,acceptor_smiles,voc,jsc,ff,pce,pce_recomputed,pce_relative_error_percent,pce_avg,pce_best,d_a_ratio,additive,additive_canonical,additive_ratio,device_structure,device_type,etl,etl_canonical,htl,htl_canonical,active_layer_thickness,solvent,solvent_canonical,annealing_temp,homo_d,lumo_d,eg_d,homo_a,lumo_a,eg_a
63131,10.1021/acsaelm.3c01722,10.1021/acsaelm.3c01722,P3HT,PC60BM,P3HT,PCBM,CCCCCCc1ccsc1,CCCCC(=O)OCC1(C2=CC=CC=C2)C3=CC=CC4=CC=CC5=CC=CC6=CC=CC7=CC=CC1=C7C6=C5C4=C3,0.432,8.1,39.0,1.35,1.364688,1.087999999999986,1.35,1.35,3:2,,,,ITO/PEDOT:PSS/P3HT:PC60BM/Al,conventional,,,PEDOT:PSS,PEDOT:PSS,,chlorobenzene,chlorobenzene,80.0,-5.01,-3.12,,-6.1,-3.7,
63132,10.1021/acsaelm.3c01722,10.1021/acsaelm.3c01722,P3HT,PC60BM,P3HT,PCBM,CCCCCCc1ccsc1,CCCCC(=O)OCC1(C2=CC=CC=C2)C3=CC=CC4=CC=CC5=CC=CC6=CC=CC7=CC=CC1=C7C6=C5C4=C3,0.44,8.9,42.0,1.67,1.6447200000000002,1.5137724550898053,1.6,1.67,3:2,PMIDA-C12,PMIDA-C12,,ITO/PEDOT:PSS/P3HT:PC60BM/Al,conventional,,,PEDOT:PSS,PEDOT:PSS,,chlorobenzene,chlorobenzene,80.0,-5.01,-3.12,,-6.1,-3.7,
63133,10.1021/acsaelm.3c01722,10.1021/acsaelm.3c01722,P3HT,PC60BM,P3HT,PCBM,CCCCCCc1ccsc1,CCCCC(=O)OCC1(C2=CC=CC=C2)C3=CC=CC4=CC=CC5=CC=CC6=CC=CC7=CC=CC1=C7C6=C5C4=C3,0.422,8.6,47.0,1.69,1.7057239999999998,0.9304142011834232,1.6,1.69,3:2,PMIDA-C12,PMIDA-C12,,ITO/PEDOT:PSS/P3HT:PC60BM/Al,conventional,,,PEDOT:PSS,PEDOT:PSS,,chlorobenzene,chlorobenzene,80.0,-5.01,-3.12,,-6.1,-3.7,
63134,10.1021/acsaelm.3c01722,10.1021/acsaelm.3c01722,P3HT,PC60BM,P3HT,PCBM,CCCCCCc1ccsc1,CCCCC(=O)OCC1(C2=CC=CC=C2)C3=CC=CC4=CC=CC5=CC=CC6=CC=CC7=CC=CC1=C7C6=C5C4=C3,0.443,8.3,47.0,1.75,1.728143,1.2489714285714295,1.6,1.75,3:2,PMIDA-C12,PMIDA-C12,,ITO/PEDOT:PSS/P3HT:PC60BM/Al,conventional,,,PEDOT:PSS,PEDOT:PSS,,chlorobenzene,chlorobenzene,80.0,-5.01,-3.12,,-6.1,-3.7,
63135,10.1021/acsaelm.3c01722,10.1021/acsaelm.3c01722,P3HT,PC60BM,P3HT,PCBM,CCCCCCc1ccsc1,CCCCC(=O)OCC1(C2=CC=CC=C2)C3=CC=CC4=CC=CC5=CC=CC6=CC=CC7=CC=CC1=C7C6=C5C4=C3,0.435,8.8,45.0,1.71,1.7226,0.7368421052631677,1.6,1.71,3:2,PMIDA-C12,PMIDA-C12,0.025 wt%,ITO/PEDOT:PSS/P3HT:PC60BM/Al,conventional,,,PEDOT:PSS,PEDOT:PSS,,chlorobenzene,chlorobenzene,80.0,-5.01,-3.12,,-6.1,-3.7,
63136,10.1021/acsaelm.3c01722,10.1021/acsaelm.3c01722,P3HT,PC60BM,P3HT,PCBM,CCCCCCc1ccsc1,CCCCC(=O)OCC1(C2=CC=CC=C2)C3=CC=CC4=CC=CC5=CC=CC6=CC=CC7=CC=CC1=C7C6=C5C4=C3,0.56,9.77,49.0,2.65,2.6808880000000004,1.165584905660395,2.6,2.65,3:2,,,,ITO/PEDOT:PSS/P3HT:PC60BM/Al,conventional,,,PEDOT:PSS,PEDOT:PSS,,chlorobenzene,chlorobenzene,160.0,-5.01,-3.12,,-6.1,-3.7,
63137,10.1021/acsaelm.3c01722,10.1021/acsaelm.3c01722,P3HT,PC60BM,P3HT,PCBM,CCCCCCc1ccsc1,CCCCC(=O)OCC1(C2=CC=CC=C2)C3=CC=CC4=CC=CC5=CC=CC6=CC=CC7=CC=CC1=C7C6=C5C4=C3,0.54,9.66,51.0,2.65,2.660364,0.391094339622643,2.44,2.65,3:2,PMIDA-C12,PMIDA-C12,,ITO/PEDOT:PSS/P3HT:PC60BM/Al,conventional,,,PEDOT:PSS,PEDOT:PSS,,chlorobenzene,chlorobenzene,160.0,-5.01,-3.12,,-6.1,-3.7,
63138,10.1021/acsaelm.3c01722,10.1021/acsaelm.3c01722,P3HT,PC60BM,P3HT,PCBM,CCCCCCc1ccsc1,CCCCC(=O)OCC1(C2=CC=CC=C2)C3=CC=CC4=CC=CC5=CC=CC6=CC=CC7=CC=CC1=C7C6=C5C4=C3,0.55,10.0,48.0,2.67,2.64,1.1235955056179705,2.61,2.67,3:2,PMIDA-C12,PMIDA-C12,,ITO/PEDOT:PSS/P3HT:PC60BM/Al,conventional,,,PEDOT:PSS,PEDOT:PSS,,chlorobenzene,chlorobenzene,160.0,-5.01,-3.12,,-6.1,-3.7,
63151,10.1021/acsaelm.5c00201,10.1021/acsaelm.5c00201,PBDB-TF-T1 (T1),IT4F,PBDB-TF-T1 (T1),IT-4F,,CCCCCCc1ccc(C2(c3ccc(CCCCCC)cc3)c3cc4c(cc3-c3sc5cc(/C=C6\C(=O)c7cc(F)c(F)cc7C6=C(C#N)C#N)sc5c32)C(c2ccc(CCCCCC)cc2)(c2ccc(CCCCCC)cc2)c2c-4sc3cc(/C=C4\C(=O)c5cc(F)c(F)cc5C4=C(C#N)C#N)sc23)cc1,0.94,15.37,57.21,8.27,8.26558638,0.0533690447400162,8.1,8.27,1:1.2,,,,ITO/ZnO:SnO2 mixture ETL/PBDB-TF-T1:IT4F/MoO3/Ag,inverted,ZnO:SnO2 (0:100),ZnO:SnO2,MoO3,,,o-xylene,,100.0,,,,-5.66,-4.14,
63152,10.1021/acsaelm.5c00201,10.1021/acsaelm.5c00201,PBDB-TF-T1 (T1),IT4F,PBDB-TF-T1 (T1),IT-4F,,CCCCCCc1ccc(C2(c3ccc(CCCCCC)cc3)c3cc4c(cc3-c3sc5cc(/C=C6\C(=O)c7cc(F)c(F)cc7C6=C(C#N)C#N)sc5c32)C(c2ccc(CCCCCC)cc2)(c2ccc(CCCCCC)cc2)c2c-4sc3cc(/C=C4\C(=O)c5cc(F)c(F)cc5C4=C(C#N)C#N)sc23)cc1,0.94,16.69,59.0,9.26,9.256274,0.040237580993505,8.94,9.26,1:1.2,,,,ITO/ZnO:SnO2 mixture ETL/PBDB-TF-T1:IT4F/MoO3/Ag,inverted,ZnO:SnO2 (10:90),ZnO:SnO2,MoO3,,,o-xylene,,100.0,,,,-5.66,-4.14,
63153,10.1021/acsaelm.5c00201,10.1021/acsaelm.5c00201,PBDB-TF-T1 (T1),IT4F,PBDB-TF-T1 (T1),IT-4F,,CCCCCCc1ccc(C2(c3ccc(CCCCCC)cc3)c3cc4c(cc3-c3sc5cc(/C=C6\C(=O)c7cc(F)c(F)cc7C6=C(C#N)C#N)sc5c32)C(c2ccc(CCCCCC)cc2)(c2ccc(CCCCCC)cc2)c2c-4sc3cc(/C=C4\C(=O)c5cc(F)c(F)cc5C4=C(C#N)C#N)sc23)cc1,0.94,16.86,59.84,9.49,9.48368256,0.0665694415173879,9.27,9.49,1:1.2,,,,ITO/ZnO:SnO2 mixture ETL/PBDB-TF-T1:IT4F/MoO3/Ag,inverted,ZnO:SnO2 (30:70),ZnO:SnO2,MoO3,,,o-xylene,,100.0,,,,-5.66,-4.14,
63154,10.1021/acsaelm.5c00201,10.1021/acsaelm.5c00201,PBDB-TF-T1 (T1),IT4F,PBDB-TF-T1 (T1),IT-4F,,CCCCCCc1ccc(C2(c3ccc(CCCCCC)cc3)c3cc4c(cc3-c3sc5cc(/C=C6\C(=O)c7cc(F)c(F)cc7C6=C(C#N)C#N)sc5c32)C(c2ccc(CCCCCC)cc2)(c2ccc(CCCCCC)cc2)c2c-4sc3cc(/C=C4\C(=O)c5cc(F)c(F)cc5C4=C(C#N)C#N)sc23)cc1,0.94,16.71,61.23,9.62,9.61764102,0.0245216216216067,9.43,9.62,1:1.2,,,,ITO/ZnO:SnO2 mixture ETL/PBDB-TF-T1:IT4F/MoO3/Ag,inverted,ZnO:SnO2 (50:50),ZnO:SnO2,MoO3,,,o-xylene,,100.0,,,,-5.66,-4.14,
63155,10.1021/acsaelm.5c00201,10.1021/acsaelm.5c00201,PBDB-TF-T1 (T1),IT4F,PBDB-TF-T1 (T1),IT-4F,,CCCCCCc1ccc(C2(c3ccc(CCCCCC)cc3)c3cc4c(cc3-c3sc5cc(/C=C6\C(=O)c7cc(F)c(F)cc7C6=C(C#N)C#N)sc5c32)C(c2ccc(CCCCCC)cc2)(c2ccc(CCCCCC)cc2)c2c-4sc3cc(/C=C4\C(=O)c5cc(F)c(F)cc5C4=C(C#N)C#N)sc23)cc1,0.96,17.07,60.5,9.92,9.914256,0.0579032258064513,9.67,9.92,1:1.2 wt,,,,ITO/ZnO:SnO2 ETL/PBDB-TF-T1:IT4F/MoO3/Ag,inverted,ZnO:SnO2 (70:30),ZnO:SnO2,MoO3,,,o-xylene,,100.0,,,,-5.66,-4.14,
63156,10.1021/acsaelm.5c00201,10.1021/acsaelm.5c00201,PBDB-TF-T1 (T1),IT4F,PBDB-TF-T1 (T1),IT-4F,,CCCCCCc1ccc(C2(c3ccc(CCCCCC)cc3)c3cc4c(cc3-c3sc5cc(/C=C6\C(=O)c7cc(F)c(F)cc7C6=C(C#N)C#N)sc5c32)C(c2ccc(CCCCCC)cc2)(c2ccc(CCCCCC)cc2)c2c-4sc3cc(/C=C4\C(=O)c5cc(F)c(F)cc5C4=C(C#N)C#N)sc23)cc1,0.96,17.17,63.15,10.41,10.4091408,0.0082536023054824,10.16,10.41,1:1.2 wt,,,,ITO/ZnO:SnO2 ETL/PBDB-TF-T1:IT4F/MoO3/Ag,inverted,ZnO:SnO2 (90:10),ZnO:SnO2,MoO3,,,o-xylene,,100.0,,,,-5.66,-4.14,
63157,10.1021/acsaelm.5c00201,10.1021/acsaelm.5c00201,PBDB-TF-T1 (T1),IT4F,PBDB-TF-T1 (T1),IT-4F,,CCCCCCc1ccc(C2(c3ccc(CCCCCC)cc3)c3cc4c(cc3-c3sc5cc(/C=C6\C(=O)c7cc(F)c(F)cc7C6=C(C#N)C#N)sc5c32)C(c2ccc(CCCCCC)cc2)(c2ccc(CCCCCC)cc2)c2c-4sc3cc(/C=C4\C(=O)c5cc(F)c(F)cc5C4=C(C#N)C#N)sc23)cc1,0.96,17.85,62.62,10.73,10.7305632,0.0052488350419238,10.22,10.73,1:1.2 wt,,,,ITO/ZnO:SnO2 ETL/PBDB-TF-T1:IT4F/MoO3/Ag,inverted,ZnO:SnO2 (100:0),ZnO:SnO2,MoO3,,,o-xylene,,100.0,,,,-5.66,-4.14,
63158,10.1021/acsaelm.5c01639,10.1021/acsaelm.5c01639,PM6,Y6,PM6,Y6,CC1=CC(=CC(=C1)C2=C3C=CC(=C4C5=C(C=C(S5)/C=C\6/C(=O)C7=CC(=CC(=C7)F)C(=O)/C6=C\C8=CC(=C(S8)C9=CC(=CC(=C9)C)C(C)(C)C(=O)OC)C(C)(C)C(=O)OC)SC4=C3S2)C(C)(C)C(=O)OC)C(C)(C)C(=O)OC,CCCCCCCCCCCc1c(/C=C2\C(=O)c3cc(F)c(F)cc3C2=C(C#N)C#N)sc2c1sc1c3c4nsnc4c4c5sc6c(CCCCCCCCCCC)c(/C=C7\C(=O)c8cc(F)c(F)cc8C7=C(C#N)C#N)sc6c5n(CC(CC)CCCC)c4c3n(CC(CC)CCCC)c21,0.84,22.68,70.7,13.45,13.469198399999998,0.1427390334572396,,,1.3:1.5,,,,ITO/PEDOT:PSS/active layer/Ag,conventional,,,PEDOT:PSS,PEDOT:PSS,100.0,chloroform,chloroform,85.0,-5.56,-3.65,,-5.65,-4.09,
63161,10.1021/acsaelm.5c01756,10.1021/acsaelm.5c01756,D18,Y12,D18,Y12,CCCCCCC(CCCC)Cc1csc(-c2cc3c4nsnc4c4cc(-c5cc(CC(CCCC)CCCCCC)c(-c6cc7c(-c8cc(F)c(CC(CC)CCCC)s8)c8sccc8c(-c8cc(F)c(CC(CC)CCCC)s8)c7s6)s5)sc4c3s2)c1,CCCCCCCCCCCC1=C(/C=C2\C(=O)C3=C(C=C(F)C(F)=C3)C2=C(C#N)C#N)SC2=C1SC1=C2N(CC(CCCC)CCCCCC)C2=C1C1=NSN=C1C1=C2N(CC(CCCC)CCCCCC)C2=C1SC1=C2SC(/C=C2\C(=O)C3=C(C=C(F)C(F)=C3)C2=C(C#N)C#N)=C1CCCCCCCCCCC,0.81,14.09,56.26,6.47,6.42089754,0.7589251931993863,6.31,6.47,1:1,,,,PET/ITO/ETL/Active Material/MoO3/Ag,inverted,ZnO,ZnO,MoO3,,,chlorobenzene,,60.0,-5.51,-2.77,,,,
63162,10.1021/acsaelm.5c01756,10.1021/acsaelm.5c01756,D18,Y12,D18,Y12,CCCCCCC(CCCC)Cc1csc(-c2cc3c4nsnc4c4cc(-c5cc(CC(CCCC)CCCCCC)c(-c6cc7c(-c8cc(F)c(CC(CC)CCCC)s8)c8sccc8c(-c8cc(F)c(CC(CC)CCCC)s8)c7s6)s5)sc4c3s2)c1,CCCCCCCCCCCC1=C(/C=C2\C(=O)C3=C(C=C(F)C(F)=C3)C2=C(C#N)C#N)SC2=C1SC1=C2N(CC(CCCC)CCCCCC)C2=C1C1=NSN=C1C1=C2N(CC(CCCC)CCCCCC)C2=C1SC1=C2SC(/C=C2\C(=O)C3=C(C=C(F)C(F)=C3)C2=C(C#N)C#N)=C1CCCCCCCCCCC,0.83,16.12,61.13,8.15,8.17894948,0.3552083435582777,7.94,8.15,1:1,,,,PET/ITO/ETL/Active Material/MoO3/Ag,inverted,Cs-ZnO,Cs-ZnO,MoO3,,,chlorobenzene,,60.0,-5.51,-2.77,,,,
63163,10.1021/acsaelm.5c01756,10.1021/acsaelm.5c01756,D18,Y12,D18,Y12,CCCCCCC(CCCC)Cc1csc(-c2cc3c4nsnc4c4cc(-c5cc(CC(CCCC)CCCCCC)c(-c6cc7c(-c8cc(F)c(CC(CC)CCCC)s8)c8sccc8c(-c8cc(F)c(CC(CC)CCCC)s8)c7s6)s5)sc4c3s2)c1,CCCCCCCCCCCC1=C(/C=C2\C(=O)C3=C(C=C(F)C(F)=C3)C2=C(C#N)C#N)SC2=C1SC1=C2N(CC(CCCC)CCCCCC)C2=C1C1=NSN=C1C1=C2N(CC(CCCC)CCCCCC)C2=C1SC1=C2SC(/C=C2\C(=O)C3=C(C=C(F)C(F)=C3)C2=C(C#N)C#N)=C1CCCCCCCCCCC,0.79,10.61,48.75,4.09,4.086176249999999,0.0934902200489109,3.92,4.09,1:1,,,,PET/ITO/ETL/Active Material/MoO3/Ag,inverted,ZnO,ZnO,MoO3,,,chlorobenzene,,60.0,-5.51,-2.77,,,,
63164,10.1021/acsaelm.5c01756,10.1021/acsaelm.5c01756,D18,Y12,D18,Y12,CCCCCCC(CCCC)Cc1csc(-c2cc3c4nsnc4c4cc(-c5cc(CC(CCCC)CCCCCC)c(-c6cc7c(-c8cc(F)c(CC(CC)CCCC)s8)c8sccc8c(-c8cc(F)c(CC(CC)CCCC)s8)c7s6)s5)sc4c3s2)c1,CCCCCCCCCCCC1=C(/C=C2\C(=O)C3=C(C=C(F)C(F)=C3)C2=C(C#N)C#N)SC2=C1SC1=C2N(CC(CCCC)CCCCCC)C2=C1C1=NSN=C1C1=C2N(CC(CCCC)CCCCCC)C2=C1SC1=C2SC(/C=C2\C(=O)C3=C(C=C(F)C(F)=C3)C2=C(C#N)C#N)=C1CCCCCCCCCCC,0.81,13.8,56.7,6.37,6.337926000000001,0.503516483516465,6.19,6.37,1:1,,,,PET/ITO/ETL/Active Material/MoO3/Ag,inverted,Cs-ZnO,Cs-ZnO,MoO3,,,chlorobenzene,,60.0,-5.51,-2.77,,,,
63181,10.1021/acsaelm.5c01804,10.1021/acsaelm.5c01804,D18,FCC-Cl,D18,FCC-Cl,CCCCCCC(CCCC)CC1=CSC(C2=CC3=C(S2)C2=C(C=C(C4=CC(CC(CCCC)CCCCCC)=C(C5=CC6=C(C7=CC(F)=C(CC(CC)CCCC)S7)C7=C(C=CS7)C(C7=CC(F)=C(CC(CC)CCCC)S7)=C6S5)S4)S2)C2=NSN=C32)=C1,CCCCCCCCC1(CCCCCCCC)c2cc3c(cc2-c2cc4c(cc21)-c1sc(/C=C2\C(=O)c5sc(Cl)cc5C2=C(C#N)C#N)cc1C4(CCCCCCCC)CCCCCCCC)C(CCCCCCCC)(CCCCCCCC)c1cc(/C=C2\C(=O)c4sc(Cl)cc4C2=C(C#N)C#N)sc1-3,1.04,10.75,51.96,6.32,5.809127999999999,8.083417721519002,5.93,6.32,,,,,ITO/PEDOT:PSS/donor:FCC-Cl/PNDIT-F3N-Br/Ag,conventional,PNDIT-F3N-Br,PNDIT-F3N-Br,PEDOT:PSS,PEDOT:PSS,,chlorobenzene,chlorobenzene,,-5.51,-2.77,,,,
63182,10.1021/acsaelm.5c01804,10.1021/acsaelm.5c01804,D18BTST0.2,FCC-Cl,D18BTST0.2,FCC-Cl,,CCCCCCCCC1(CCCCCCCC)c2cc3c(cc2-c2cc4c(cc21)-c1sc(/C=C2\C(=O)c5sc(Cl)cc5C2=C(C#N)C#N)cc1C4(CCCCCCCC)CCCCCCCC)C(CCCCCCCC)(CCCCCCCC)c1cc(/C=C2\C(=O)c4sc(Cl)cc4C2=C(C#N)C#N)sc1-3,1.05,12.88,53.09,7.2,7.179891600000001,0.2792833333333183,7.05,7.2,,,,,ITO/PEDOT:PSS/donor:FCC-Cl/PNDIT-F3N-Br/Ag,conventional,PNDIT-F3N-Br,PNDIT-F3N-Br,PEDOT:PSS,PEDOT:PSS,,chlorobenzene,chlorobenzene,,,,,,,
63183,10.1021/acsaelm.5c01804,10.1021/acsaelm.5c01804,D18BTST0.4,FCC-Cl,D18BTST0.4,FCC-Cl,,CCCCCCCCC1(CCCCCCCC)c2cc3c(cc2-c2cc4c(cc21)-c1sc(/C=C2\C(=O)c5sc(Cl)cc5C2=C(C#N)C#N)cc1C4(CCCCCCCC)CCCCCCCC)C(CCCCCCCC)(CCCCCCCC)c1cc(/C=C2\C(=O)c4sc(Cl)cc4C2=C(C#N)C#N)sc1-3,1.09,14.11,65.19,10.0,10.02615681,0.2615680999999981,9.96,10.0,,,,,ITO/PEDOT:PSS/donor:FCC-Cl/PNDIT-F3N-Br/Ag,conventional,PNDIT-F3N-Br,PNDIT-F3N-Br,PEDOT:PSS,PEDOT:PSS,,chlorobenzene,chlorobenzene,,,,,,,
63184,10.1021/acsaelm.5c01804,10.1021/acsaelm.5c01804,D18BTST0.6,FCC-Cl,D18BTST0.6,FCC-Cl,,CCCCCCCCC1(CCCCCCCC)c2cc3c(cc2-c2cc4c(cc21)-c1sc(/C=C2\C(=O)c5sc(Cl)cc5C2=C(C#N)C#N)cc1C4(CCCCCCCC)CCCCCCCC)C(CCCCCCCC)(CCCCCCCC)c1cc(/C=C2\C(=O)c4sc(Cl)cc4C2=C(C#N)C#N)sc1-3,1.02,10.99,50.04,5.61,5.60938392,0.0109818181818244,5.52,5.61,,,,,ITO/PEDOT:PSS/donor:FCC-Cl/PNDIT-F3N-Br/Ag,conventional,PNDIT-F3N-Br,PNDIT-F3N-Br,PEDOT:PSS,PEDOT:PSS,,chlorobenzene,chlorobenzene,,,,,,,
63185,10.1021/acsaelm.5c01804,10.1021/acsaelm.5c01804,BTST,FCC-Cl,BTST,FCC-Cl,,CCCCCCCCC1(CCCCCCCC)c2cc3c(cc2-c2cc4c(cc21)-c1sc(/C=C2\C(=O)c5sc(Cl)cc5C2=C(C#N)C#N)cc1C4(CCCCCCCC)CCCCCCCC)C(CCCCCCCC)(CCCCCCCC)c1cc(/C=C2\C(=O)c4sc(Cl)cc4C2=C(C#N)C#N)sc1-3,1.02,11.15,48.89,5.55,5.5602597000000005,0.1848594594594711,5.5,5.55,,,,,ITO/PEDOT:PSS/donor:FCC-Cl/PNDIT-F3N-Br/Ag,conventional,PNDIT-F3N-Br,PNDIT-F3N-Br,PEDOT:PSS,PEDOT:PSS,,chlorobenzene,chlorobenzene,,,,,,,
63201,10.1021/acsaem.1c00734,10.1021/acsaem.1c00734,PTB7-Th,PC70BM,PTB7-Th,PC70BM,CCCCC(CC)COC(=O)c1sc2csc(-c3cc4c(-c5ccc(CC(CC)CCCC)s5)c5sccc5c(-c5ccc(CC(CC)CCCC)s5)c4s3)c2c1F,CCCCC(=O)OCC1(C2=CC=CC=C2)C3=CC=CC4=CC=CC5=CC=CC6=CC=C7C=CC=CC8=CC=CC1=C8C7=C6C5=C4C3,0.78,16.82,68.22,9.23,8.95019112,3.031515492957757,9.01,9.23,,,,,ITO/PFN/active layer/V2O5/Ag,,,,,,,,,,-5.21,-3.6,,-6.1,-3.9,
63206,10.1021/acsaem.1c01446,10.1021/acsaem.1c01446,PTB7,PC71BM,PTB7,PC71BM,CCCCC(CC)COC(=O)c1sc2c(-c3cc4c(OCC(CC)CCCC)c5sccc5c(OCC(CC)CCCC)c4s3)scc2c1F,COC(=O)CCCC1(c2ccccc2)C23c4c5ccc6c7cc8c9c%10c(cc%11cc%12c%13c%14c(cc%15c%16ccc-5c2c%16c2c5c%16c%17c(c(c46)c7c9c%17c4c%10c%11c%13c4c%16c%14c%152)C513)C%12)C8,0.7,16.89,59.8,7.07,7.070154,0.0021782178217725,6.88,7.07,,,,,ITO/PEDOT:PSS/active layer/PFN/Ag,conventional,PFN,PFN,PEDOT:PSS,PEDOT:PSS,100.0,chlorobenzene,chlorobenzene,,-5.19,-3.43,,-5.9,-3.9,
63207,10.1021/acsaem.1c01446,10.1021/acsaem.1c01446,PTB7,PC71BM,PTB7,PC71BM,CCCCC(CC)COC(=O)c1sc2c(-c3cc4c(OCC(CC)CCCC)c5sccc5c(OCC(CC)CCCC)c4s3)scc2c1F,COC(=O)CCCC1(c2ccccc2)C23c4c5ccc6c7cc8c9c%10c(cc%11cc%12c%13c%14c(cc%15c%16ccc-5c2c%16c2c5c%16c%17c(c(c46)c7c9c%17c4c%10c%11c%13c4c%16c%14c%152)C513)C%12)C8,0.67,17.15,47.7,5.48,5.4809685,0.0176733576642322,5.39,5.48,,PFN,,3%,ITO/PEDOT:PSS/active layer/PFN/Ag,conventional,PFN,PFN,PEDOT:PSS,PEDOT:PSS,105.0,chlorobenzene,chlorobenzene,,-5.19,-3.43,,-5.9,-3.9,
63208,10.1021/acsaem.1c01446,10.1021/acsaem.1c01446,PTB7,PC71BM,PTB7,PC71BM,CCCCC(CC)COC(=O)c1sc2c(-c3cc4c(OCC(CC)CCCC)c5sccc5c(OCC(CC)CCCC)c4s3)scc2c1F,COC(=O)CCCC1(c2ccccc2)C23c4c5ccc6c7cc8c9c%10c(cc%11cc%12c%13c%14c(cc%15c%16ccc-5c2c%16c2c5c%16c%17c(c(c46)c7c9c%17c4c%10c%11c%13c4c%16c%14c%152)C513)C%12)C8,0.74,16.53,61.1,7.47,7.4738742,0.0518634538152646,7.31,7.47,,PFN,,3%,ITO/PEDOT:PSS/active layer/PFN/Ag,conventional,PFN,PFN,PEDOT:PSS,PEDOT:PSS,105.0,chlorobenzene,chlorobenzene,,-5.19,-3.43,,-5.9,-3.9,
63209,10.1021/acsaem.1c01446,10.1021/acsaem.1c01446,PBDB-T,IT-M,PBDB-T,IT-M,CCCCC(CC)Cc1ccc(-c2c3cc(-c4ccc(-c5sc(-c6cccs6)c6c5C(=O)c5c(CC(CC)CCCC)sc(CC(CC)CCCC)c5C6=O)s4)sc3c(-c3ccc(CC(CC)CCCC)s3)c3ccsc23)s1,CCCCCCc1ccc(C2(c3ccc(CCCCCC)cc3)c3cc4c(cc3-c3sc5cc(/C=C6\C(=O)c7ccc(C)cc7C6=C(C#N)C#N)sc5c32)C(c2ccc(CCCCCC)cc2)(c2ccc(CCCCCC)cc2)c2c-4sc3cc(/C=C4\C(=O)c5ccc(C)cc5C4=C(C#N)C#N)sc23)cc1,0.88,15.97,57.1,8.03,8.024605600000001,0.0671780821917603,7.99,8.03,,,,,ITO/PEDOT:PSS/active layer/PFN/Ag,conventional,PFN,PFN,PEDOT:PSS,PEDOT:PSS,100.0,chlorobenzene,chlorobenzene,,-5.33,-3.48,,-5.514,-3.808,
63210,10.1021/acsaem.1c01446,10.1021/acsaem.1c01446,PBDB-T,IT-M,PBDB-T,IT-M,CCCCC(CC)Cc1ccc(-c2c3cc(-c4ccc(-c5sc(-c6cccs6)c6c5C(=O)c5c(CC(CC)CCCC)sc(CC(CC)CCCC)c5C6=O)s4)sc3c(-c3ccc(CC(CC)CCCC)s3)c3ccsc23)s1,CCCCCCc1ccc(C2(c3ccc(CCCCCC)cc3)c3cc4c(cc3-c3sc5cc(/C=C6\C(=O)c7ccc(C)cc7C6=C(C#N)C#N)sc5c32)C(c2ccc(CCCCCC)cc2)(c2ccc(CCCCCC)cc2)c2c-4sc3cc(/C=C4\C(=O)c5ccc(C)cc5C4=C(C#N)C#N)sc23)cc1,0.87,17.16,47.3,7.15,7.0615116,1.2376000000000018,7.06,7.15,,PFN,,3%,ITO/PEDOT:PSS/active layer/PFN/Ag,conventional,PFN,PFN,PEDOT:PSS,PEDOT:PSS,105.0,chlorobenzene,chlorobenzene,,-5.33,-3.48,,-5.514,-3.808,
63211,10.1021/acsaem.1c01446,10.1021/acsaem.1c01446,PBDB-T,IT-M,PBDB-T,IT-M,CCCCC(CC)Cc1ccc(-c2c3cc(-c4ccc(-c5sc(-c6cccs6)c6c5C(=O)c5c(CC(CC)CCCC)sc(CC(CC)CCCC)c5C6=O)s4)sc3c(-c3ccc(CC(CC)CCCC)s3)c3ccsc23)s1,CCCCCCc1ccc(C2(c3ccc(CCCCCC)cc3)c3cc4c(cc3-c3sc5cc(/C=C6\C(=O)c7ccc(C)cc7C6=C(C#N)C#N)sc5c32)C(c2ccc(CCCCCC)cc2)(c2ccc(CCCCCC)cc2)c2c-4sc3cc(/C=C4\C(=O)c5ccc(C)cc5C4=C(C#N)C#N)sc23)cc1,0.88,17.21,56.5,8.53,8.556812,0.3143259085580467,8.46,8.53,,PFN,,3%,ITO/PEDOT:PSS/active layer/PFN/Ag,conventional,PFN,PFN,PEDOT:PSS,PEDOT:PSS,105.0,chlorobenzene,chlorobenzene,,-5.33,-3.48,,-5.514,-3.808,
63212,10.1021/acsaem.1c03017,10.1021/acsaem.1c03017,PM6,Y6,PM6,Y6,COC(=O)C(C)(C)c1cc(C)cc(-c2sc3c4sc5cc(/C=C6/C(=O)c7cc(F)cc(c7)C(=O)/C6=C\c6cc(C(C)(C)C(=O)OC)c(-c7cc(C)cc(C(C)(C)C(=O)OC)c7)s6)sc5c4c(C(C)(C)C(=O)OC)ccc2-3)c1,CCCCCCCCCCCc1c(/C=C2\C(=O)c3cc(F)c(F)cc3C2=C(C#N)C#N)sc2c1sc1c3c4nsnc4c4c5sc6c(CCCCCCCCCCC)c(/C=C7\C(=O)c8cc(F)c(F)cc8C7=C(C#N)C#N)sc6c5n(CC(CC)CCCC)c4c3n(CC(CC)CCCC)c21,0.71,12.5,58.0,5.14,5.1475,0.145914396887165,5.08,5.14,10 wt % PM6,CN,,0.5 vol%,ITO/ZnO/PM6:Y6/PEDOT:PSS,inverted,ZnO,ZnO,PEDOT:PSS,PEDOT:PSS,95.0,chloroform,,110.0,-5.56,-3.65,,-5.65,-4.09,
63213,10.1021/acsaem.1c03017,10.1021/acsaem.1c03017,PM6,Y6,PM6,Y6,COC(=O)C(C)(C)c1cc(C)cc(-c2sc3c4sc5cc(/C=C6/C(=O)c7cc(F)cc(c7)C(=O)/C6=C\c6cc(C(C)(C)C(=O)OC)c(-c7cc(C)cc(C(C)(C)C(=O)OC)c7)s6)sc5c4c(C(C)(C)C(=O)OC)ccc2-3)c1,CCCCCCCCCCCc1c(/C=C2\C(=O)c3cc(F)c(F)cc3C2=C(C#N)C#N)sc2c1sc1c3c4nsnc4c4c5sc6c(CCCCCCCCCCC)c(/C=C7\C(=O)c8cc(F)c(F)cc8C7=C(C#N)C#N)sc6c5n(CC(CC)CCCC)c4c3n(CC(CC)CCCC)c21,0.75,15.8,63.0,7.46,7.4655,0.0737265415549665,7.27,7.46,20 wt % PM6,CN,,0.5 vol%,ITO/ZnO/PM6:Y6/PEDOT:PSS,inverted,ZnO,ZnO,PEDOT:PSS,PEDOT:PSS,100.0,chloroform,,110.0,-5.56,-3.65,,-5.65,-4.09,
63214,10.1021/acsaem.1c03017,10.1021/acsaem.1c03017,PM6,Y6,PM6,Y6,COC(=O)C(C)(C)c1cc(C)cc(-c2sc3c4sc5cc(/C=C6/C(=O)c7cc(F)cc(c7)C(=O)/C6=C\c6cc(C(C)(C)C(=O)OC)c(-c7cc(C)cc(C(C)(C)C(=O)OC)c7)s6)sc5c4c(C(C)(C)C(=O)OC)ccc2-3)c1,CCCCCCCCCCCc1c(/C=C2\C(=O)c3cc(F)c(F)cc3C2=C(C#N)C#N)sc2c1sc1c3c4nsnc4c4c5sc6c(CCCCCCCCCCC)c(/C=C7\C(=O)c8cc(F)c(F)cc8C7=C(C#N)C#N)sc6c5n(CC(CC)CCCC)c4c3n(CC(CC)CCCC)c21,0.75,17.2,61.0,7.87,7.868999999999999,0.012706480304971,7.45,7.87,30 wt % PM6,CN,,0.5 vol%,ITO/ZnO/PM6:Y6/PEDOT:PSS,inverted,ZnO,ZnO,PEDOT:PSS,PEDOT:PSS,102.0,chloroform,,110.0,-5.56,-3.65,,-5.65,-4.09,
63215,10.1021/acsaem.1c03017,10.1021/acsaem.1c03017,PM6,Y6,PM6,Y6,COC(=O)C(C)(C)c1cc(C)cc(-c2sc3c4sc5cc(/C=C6/C(=O)c7cc(F)cc(c7)C(=O)/C6=C\c6cc(C(C)(C)C(=O)OC)c(-c7cc(C)cc(C(C)(C)C(=O)OC)c7)s6)sc5c4c(C(C)(C)C(=O)OC)ccc2-3)c1,CCCCCCCCCCCc1c(/C=C2\C(=O)c3cc(F)c(F)cc3C2=C(C#N)C#N)sc2c1sc1c3c4nsnc4c4c5sc6c(CCCCCCCCCCC)c(/C=C7\C(=O)c8cc(F)c(F)cc8C7=C(C#N)C#N)sc6c5n(CC(CC)CCCC)c4c3n(CC(CC)CCCC)c21,0.78,19.2,47.0,7.04,7.03872,0.0181818181818237,6.71,7.04,45 wt % PM6,CN,,0.5 vol%,ITO/ZnO/PM6:Y6/PEDOT:PSS,inverted,ZnO,ZnO,PEDOT:PSS,PEDOT:PSS,125.0,chloroform,,110.0,-5.56,-3.65,,-5.65,-4.09,
63216,10.1021/acsaem.1c03017,10.1021/acsaem.1c03017,PM6,Y6,PM6,Y6,COC(=O)C(C)(C)c1cc(C)cc(-c2sc3c4sc5cc(/C=C6/C(=O)c7cc(F)cc(c7)C(=O)/C6=C\c6cc(C(C)(C)C(=O)OC)c(-c7cc(C)cc(C(C)(C)C(=O)OC)c7)s6)sc5c4c(C(C)(C)C(=O)OC)ccc2-3)c1,CCCCCCCCCCCc1c(/C=C2\C(=O)c3cc(F)c(F)cc3C2=C(C#N)C#N)sc2c1sc1c3c4nsnc4c4c5sc6c(CCCCCCCCCCC)c(/C=C7\C(=O)c8cc(F)c(F)cc8C7=C(C#N)C#N)sc6c5n(CC(CC)CCCC)c4c3n(CC(CC)CCCC)c21,0.8,14.3,48.0,5.51,5.491200000000001,0.3411978221415393,5.2,5.51,45 wt % PM6,CN,,0.5 vol%,ITO/ZnO/PM6:Y6/PEDOT:PSS,inverted,ZnO,ZnO,PEDOT:PSS,PEDOT:PSS,90.0,chloroform,,110.0,-5.56,-3.65,,-5.65,-4.09,
63217,10.1021/acsaem.1c03017,10.1021/acsaem.1c03017,PBDBT-SeDPP,PC71BM,PBDBT-SeDPP,PC71BM,,COC(=O)CCCC1(c2ccccc2)C23c4c5ccc6c7cc8c9c%10c(cc%11cc%12c%13c%14c(cc%15c%16ccc-5c2c%16c2c5c%16c%17c(c(c46)c7c9c%17c4c%10c%11c%13c4c%16c%14c%152)C513)C%12)C8,0.72,11.5,55.0,4.5,4.553999999999999,1.1999999999999864,,4.5,,,,,ITO/PEDOT:PSS/PBDBT-SeDPP:PC71BM/TiO2/AgNW,conventional,TiO2,TiO2,PEDOT:PSS,PEDOT:PSS,,,,,,,,-5.9,-3.9,
63218,10.1021/acsaem.1c03017,10.1021/acsaem.1c03017,PffBT4T-2OD,PC71BM,PffBT4T-2OD,PC71BM,CCCCCCCCCCC(CCCCCCCC)Cc1csc(-c2c(F)c(F)c(-c3cc(CC(CCCCCCCC)CCCCCCCCCC)c(-c4ccc(-c5cccs5)s4)s3)c3nsnc23)c1,COC(=O)CCCC1(c2ccccc2)C23c4c5ccc6c7cc8c9c%10c(cc%11cc%12c%13c%14c(cc%15c%16ccc-5c2c%16c2c5c%16c%17c(c(c46)c7c9c%17c4c%10c%11c%13c4c%16c%14c%152)C513)C%12)C8,0.78,11.28,57.0,5.01,5.015088,0.1015568862275401,,5.01,,,,,ITO/ZnO/PffBT4T-2OD:PC71BM/PEDOT:PSS:PMA/AgNWs,inverted,ZnO,ZnO,PEDOT:PSS:PMA,PEDOT:PSS:PMA,,,,,-5.32,-3.7,,-5.9,-3.9,
63219,10.1021/acsaem.1c03017,10.1021/acsaem.1c03017,PTB7,PC71BM,PTB7,PC71BM,CCCCC(CC)COC(=O)c1sc2c(-c3cc4c(OCC(CC)CCCC)c5sccc5c(OCC(CC)CCCC)c4s3)scc2c1F,COC(=O)CCCC1(c2ccccc2)C23c4c5ccc6c7cc8c9c%10c(cc%11cc%12c%13c%14c(cc%15c%16ccc-5c2c%16c2c5c%16c%17c(c(c46)c7c9c%17c4c%10c%11c%13c4c%16c%14c%152)C513)C%12)C8,0.67,12.1,41.0,3.35,3.3238700000000008,0.7799999999999797,,3.35,,,,,PDMS/PMMA/graphene/PEDOT:PSS/PTB7:PC71BM/ZnO-NP/PEDOT:PSS/graphene/glass,,ZnO-NP,ZnO,PEDOT:PSS,PEDOT:PSS,,,,,-5.19,-3.43,,-5.9,-3.9,
63220,10.1021/acsaem.1c03017,10.1021/acsaem.1c03017,PTB7,PC71BM,PTB7,PC71BM,CCCCC(CC)COC(=O)c1sc2c(-c3cc4c(OCC(CC)CCCC)c5sccc5c(OCC(CC)CCCC)c4s3)scc2c1F,COC(=O)CCCC1(c2ccccc2)C23c4c5ccc6c7cc8c9c%10c(cc%11cc%12c%13c%14c(cc%15c%16ccc-5c2c%16c2c5c%16c%17c(c(c46)c7c9c%17c4c%10c%11c%13c4c%16c%14c%152)C513)C%12)C8,0.67,11.84,53.0,4.23,4.204384,0.6055791962175012,,4.23,,,,,PDMS/PMMA/graphene/PEDOT:PSS/PTB7:PC71BM/ZnO-NP/ITO/glass,,ZnO-NP,ZnO,PEDOT:PSS,PEDOT:PSS,,,,,-5.19,-3.43,,-5.9,-3.9,
63221,10.1021/acsaem.1c03017,10.1021/acsaem.1c03017,PTB7-Th,EH-IDTBR,PTB7-Th,EH-IDTBR,CCCCC(CC)COC(=O)c1sc2csc(-c3cc4c(-c5ccc(CC(CC)CCCC)s5)c5sccc5c(-c5ccc(CC(CC)CCCC)s5)c4s3)c2c1F,CCCCC(CC)CC1(CC(CC)CCCC)c2cc3c(cc2-c2sc(-c4ccc(/C=C5\SC(=S)N(CC)C5=O)c5nsnc45)cc21)C(CC(CC)CCCC)(CC(CC)CCCC)c1cc(-c2ccc(/C=C4\SC(=S)N(CC)C4=O)c4nsnc24)sc1-3,0.98,11.35,57.0,6.32,6.340109999999999,0.3181962025316291,,6.32,,,,,ITO/ZnO NP/PTB7-Th:EH-IDTBR/PEDOT:PSS/IL,inverted,ZnO NP,ZnO,PEDOT:PSS,PEDOT:PSS,,,,,-5.21,-3.6,,-5.51,-3.88,
63222,10.1021/acsaem.1c03017,10.1021/acsaem.1c03017,P3HT,PC61BM,P3HT,PC61BM,CCCCCCc1ccsc1,COC(=O)CCCC1(c2ccccc2)C23c4c5c6c7c8c9c(c%10c%11c2c2c%12c4c4c%13c5c5c7c7c8c8c%14c9c%10c9c%10c%11c2c2c%11c%12c4c4c%12c%13c5c5c7c7c8c8c%14c9c9c%10c2c2c%11c4c4c%12c5c7c5c8c9c2c45)C613,0.58,6.9,51.0,2.0,2.04102,2.0509999999999806,,2.0,,,,,ITO/ZnO/PEIE/P3HT:PC61BM/PH1000/AI4083/EG,inverted,ZnO/PEIE,ZnO/PEIE,PH1000/AI4083/EG,PH1000/AI4083/EG,,,,,-5.01,-3.12,,-6.1,-3.7,
63223,10.1021/acsaem.1c03017,10.1021/acsaem.1c03017,PTB7-Th,IEICO-4F,PTB7-Th,IEICO-4F,CCCCC(CC)COC(=O)c1sc2csc(-c3cc4c(-c5ccc(CC(CC)CCCC)s5)c5sccc5c(-c5ccc(CC(CC)CCCC)s5)c4s3)c2c1F,CCCCCCc1ccc(C2(c3ccc(CCCCCC)cc3)c3cc4c(cc3-c3sc(-c5sc(/C=C6\C(=O)c7cc(F)c(F)cc7C6=C(C#N)C#N)cc5OCC(CC)CCCC)cc32)C(c2ccc(CCCCCC)cc2)(c2ccc(CCCCCC)cc2)c2cc(-c3scc(/C=C5/C(=O)c6cc(F)c(F)cc6C5=C(C#N)C#N)c3OCC(CC)CCCC)sc2-4)cc1,0.66,17.78,61.0,7.49,7.158228000000001,4.429532710280362,,7.49,,,,,ITO/ZnO/PTB7-Th:IEICO-4F/PEDOT:PSS/AgNWs,inverted,ZnO,ZnO,PEDOT:PSS,PEDOT:PSS,,,,,-5.21,-3.6,,-5.44,-4.19,
63224,10.1021/acsaem.1c03017,10.1021/acsaem.1c03017,PM6,Y6,PM6,Y6,COC(=O)C(C)(C)c1cc(C)cc(-c2sc3c4sc5cc(/C=C6/C(=O)c7cc(F)cc(c7)C(=O)/C6=C\c6cc(C(C)(C)C(=O)OC)c(-c7cc(C)cc(C(C)(C)C(=O)OC)c7)s6)sc5c4c(C(C)(C)C(=O)OC)ccc2-3)c1,CCCCCCCCCCCc1c(/C=C2\C(=O)c3cc(F)c(F)cc3C2=C(C#N)C#N)sc2c1sc1c3c4nsnc4c4c5sc6c(CCCCCCCCCCC)c(/C=C7\C(=O)c8cc(F)c(F)cc8C7=C(C#N)C#N)sc6c5n(CC(CC)CCCC)c4c3n(CC(CC)CCCC)c21,0.72,20.84,61.0,9.79,9.152928,6.507374872318692,,9.79,,CN,,0.5 vol%,ITO/ZnO/PM6:Y6/PEDOT:PSS/AgNWs,inverted,ZnO,ZnO,PEDOT:PSS,PEDOT:PSS,,chloroform,,110.0,-5.56,-3.65,,-5.65,-4.09,
63226,10.1021/acsaem.1c03017,10.1021/acsaem.1c03017,pDPP5T-2,PCBM,pDPP5T-2,PCBM,,CCCCC(=O)OCC1(C2=CC=CC=C2)C3=CC=CC4=CC=CC5=CC=CC6=CC=CC7=CC=CC1=C7C6=C5C4=C3,0.56,8.24,61.0,2.87,2.8147840000000004,1.92390243902438,,2.87,,,,,glass/AgNWs/PEDOT:PSS/pDPP5T-2:PCBM/ZnO/AgNWs,,ZnO,ZnO,PEDOT:PSS,PEDOT:PSS,,,,,,,,-6.1,-3.7,
63227,10.1021/acsaem.1c03017,10.1021/acsaem.1c03017,P3HT,IDT-2BR,P3HT,IDT-2BR,CCCCCCc1ccsc1,CCCCCCc1ccc(C2(c3ccc(CCCCCC)cc3)c3cc4c(cc3-c3sc(-c5ccc(/C=C6\SC(=S)N(CC)C6=O)c6nsnc56)cc32)C(c2ccc(CCCCCC)cc2)(c2ccc(CCCCCC)cc2)c2cc(-c3ccc(/C=C5\SC(=S)N(CC)C5=O)c5nsnc35)sc2-4)cc1,0.84,6.23,61.0,3.22,3.1922520000000003,0.861739130434779,,3.22,,,,,ITO/PEIE/P3HT:IDT-2BR/PH1000-T,,PEIE,PEIE,PH1000-T,PEDOT:PSS,,,,,-5.01,-3.12,,-5.52,-3.69,
63228,10.1021/acsaem.1c03017,10.1021/acsaem.1c03017,P3HT,IDT-2BR,P3HT,IDT-2BR,CCCCCCc1ccsc1,CCCCCCc1ccc(C2(c3ccc(CCCCCC)cc3)c3cc4c(cc3-c3sc(-c5ccc(/C=C6\SC(=S)N(CC)C6=O)c6nsnc56)cc32)C(c2ccc(CCCCCC)cc2)(c2ccc(CCCCCC)cc2)c2cc(-c3ccc(/C=C5\SC(=S)N(CC)C5=O)c5nsnc35)sc2-4)cc1,0.84,5.93,58.0,2.88,2.8890959999999994,0.3158333333333177,,2.88,,,,,PES/PH1000/PEIE/P3HT:IDT-2BR/PH1000-T,,PEIE,PEIE,PH1000-T,PEDOT:PSS,,,,,-5.01,-3.12,,-5.52,-3.69,
63230,10.1021/acsaem.1c03017,10.1021/acsaem.1c03017,PBTZT-stat-BDTT-8,PC61BM,PBTZT-stat-BDTT-8,PC61BM,Cc1ccc(-c2cc3c(C)c4sc(Cc5ccc(-c6c(C)c(C)c(C)c7nsnc67)s5)cc4c(C)c3s2)s1,COC(=O)CCCC1(c2ccccc2)C23c4c5c6c7c8c9c(c%10c%11c2c2c%12c4c4c%13c5c5c7c7c8c8c%14c9c%10c9c%10c%11c2c2c%11c%12c4c4c%12c%13c5c5c7c7c8c8c%14c9c9c%10c2c2c%11c4c4c%12c5c7c5c8c9c2c45)C613,0.72,10.6,50.0,3.8,3.816,0.4210526315789478,,3.8,,,,,ITO/ZnO/PBTZT-stat-BDTT-8:PC61BM/PEDOT:PSS:AgNW,inverted,ZnO,ZnO,PEDOT:PSS:AgNW,PEDOT:PSS:AgNW,,,,,,,,-6.1,-3.7,
63231,10.1021/acsaem.1c03017,10.1021/acsaem.1c03017,PBTZT-stat-BDTT-8,PC60BM,PBTZT-stat-BDTT-8,PCBM,Cc1ccc(-c2cc3c(C)c4sc(Cc5ccc(-c6c(C)c(C)c(C)c7nsnc67)s5)cc4c(C)c3s2)s1,CCCCC(=O)OCC1(C2=CC=CC=C2)C3=CC=CC4=CC=CC5=CC=CC6=CC=CC7=CC=CC1=C7C6=C5C4=C3,0.8,9.4,69.0,5.18,5.1888,0.1698841698841683,,5.18,,,,,FTO/ZnO/PBTZT-stat-BDTT-8:PC60BM/PEDOT:PSS (Clevios FHC)/AgNWs,,ZnO,ZnO,PEDOT:PSS (Clevios FHC),PEDOT:PSS,,,,,,,,-6.1,-3.7,
63232,10.1021/acsaem.1c03017,10.1021/acsaem.1c03017,PBTZT-stat-BDTT-8,PC60BM,PBTZT-stat-BDTT-8,PCBM,Cc1ccc(-c2cc3c(C)c4sc(Cc5ccc(-c6c(C)c(C)c(C)c7nsnc67)s5)cc4c(C)c3s2)s1,CCCCC(=O)OCC1(C2=CC=CC=C2)C3=CC=CC4=CC=CC5=CC=CC6=CC=CC7=CC=CC1=C7C6=C5C4=C3,0.8,8.8,59.0,4.1,4.153600000000001,1.307317073170761,,4.1,,,,,PET/IMI/ZnO/PBTZT-stat-BDTT-8:PC60BM/PEDOT:PSS (Clevios FHC)/AgNWs,,ZnO,ZnO,PEDOT:PSS (Clevios FHC),PEDOT:PSS,,,,,,,,-6.1,-3.7,
63233,10.1021/acsaem.1c03017,10.1021/acsaem.1c03017,PBDBD-2Cl,IT4F,PBDBD-2Cl,IT-4F,,CCCCCCc1ccc(C2(c3ccc(CCCCCC)cc3)c3cc4c(cc3-c3sc5cc(/C=C6\C(=O)c7cc(F)c(F)cc7C6=C(C#N)C#N)sc5c32)C(c2ccc(CCCCCC)cc2)(c2ccc(CCCCCC)cc2)c2c-4sc3cc(/C=C4\C(=O)c5cc(F)c(F)cc5C4=C(C#N)C#N)sc23)cc1,0.84,11.44,67.0,6.44,6.438431999999999,0.0243478260869808,,6.44,,,,,ITO/ZnO/PBDBD-2Cl:IT4F/MoOx/AgNW,inverted,ZnO,ZnO,MoOx,MoO3,,,,,,,,-5.66,-4.14,
63234,10.1021/acsaem.1c03717,10.1021/acsaem.1c03717,PM6,BTP-4Cl,PM6,BTP-4Cl,COC(=O)C(C)(C)c1cc(C)cc(-c2sc3c4sc5cc(/C=C6/C(=O)c7cc(F)cc(c7)C(=O)/C6=C\c6cc(C(C)(C)C(=O)OC)c(-c7cc(C)cc(C(C)(C)C(=O)OC)c7)s6)sc5c4c(C(C)(C)C(=O)OC)ccc2-3)c1,CCCCCCCCCc1c(/C=C2\C(=O)c3cc(Cl)c(Cl)cc3C2=C(C#N)C#N)sc2c1sc1c3c4nsnc4c4c5sc6c(CCC)c(/C=C7\C(=O)c8cc(Cl)c(Cl)cc8C7=C(C#N)C#N)sc6c5n(CC(CCCC)CCCCCC)c4c3n(CC(CCCC)CCCCCC)c21,0.79,26.4,65.8,13.7,13.723247999999998,0.1696934306569257,13.6,13.7,,,,,ITO/PEDOT:PSS/PM6:BTP-4Cl/Ag,,w/o,,PEDOT:PSS,,,,,,-5.56,-3.65,,-5.66,-4.14,
63235,10.1021/acsaem.1c03717,10.1021/acsaem.1c03717,PM6,BTP-4Cl,PM6,BTP-4Cl,COC(=O)C(C)(C)c1cc(C)cc(-c2sc3c4sc5cc(/C=C6/C(=O)c7cc(F)cc(c7)C(=O)/C6=C\c6cc(C(C)(C)C(=O)OC)c(-c7cc(C)cc(C(C)(C)C(=O)OC)c7)s6)sc5c4c(C(C)(C)C(=O)OC)ccc2-3)c1,CCCCCCCCCc1c(/C=C2\C(=O)c3cc(Cl)c(Cl)cc3C2=C(C#N)C#N)sc2c1sc1c3c4nsnc4c4c5sc6c(CCC)c(/C=C7\C(=O)c8cc(Cl)c(Cl)cc8C7=C(C#N)C#N)sc6c5n(CC(CCCC)CCCCCC)c4c3n(CC(CCCC)CCCCCC)c21,0.8,25.6,69.0,14.2,14.131200000000003,0.4845070422534928,14.1,14.2,,,,,ITO/PEDOT:PSS/PM6:BTP-4Cl/ZnO/Ag,,ZnO,ZnO,PEDOT:PSS,,,,,,-5.56,-3.65,,-5.66,-4.14,
63236,10.1021/acsaem.1c03717,10.1021/acsaem.1c03717,PM6,BTP-4Cl,PM6,BTP-4Cl,COC(=O)C(C)(C)c1cc(C)cc(-c2sc3c4sc5cc(/C=C6/C(=O)c7cc(F)cc(c7)C(=O)/C6=C\c6cc(C(C)(C)C(=O)OC)c(-c7cc(C)cc(C(C)(C)C(=O)OC)c7)s6)sc5c4c(C(C)(C)C(=O)OC)ccc2-3)c1,CCCCCCCCCc1c(/C=C2\C(=O)c3cc(Cl)c(Cl)cc3C2=C(C#N)C#N)sc2c1sc1c3c4nsnc4c4c5sc6c(CCC)c(/C=C7\C(=O)c8cc(Cl)c(Cl)cc8C7=C(C#N)C#N)sc6c5n(CC(CCCC)CCCCCC)c4c3n(CC(CCCC)CCCCCC)c21,0.84,26.5,76.0,16.9,16.917599999999997,0.104142011834308,16.8,16.9,,,,,ITO/PEDOT:PSS/PM6:BTP-4Cl/ZnO-N/Ag,,ZnO-N,ZnO-N,PEDOT:PSS,,,,,,-5.56,-3.65,,-5.66,-4.14,
63237,10.1021/acsaem.1c03717,10.1021/acsaem.1c03717,PM6,IT-4F,PM6,IT-4F,COC(=O)C(C)(C)c1cc(C)cc(-c2sc3c4sc5cc(/C=C6/C(=O)c7cc(F)cc(c7)C(=O)/C6=C\c6cc(C(C)(C)C(=O)OC)c(-c7cc(C)cc(C(C)(C)C(=O)OC)c7)s6)sc5c4c(C(C)(C)C(=O)OC)ccc2-3)c1,CCCCCCc1ccc(C2(c3ccc(CCCCCC)cc3)c3cc4c(cc3-c3sc5cc(/C=C6\C(=O)c7cc(F)c(F)cc7C6=C(C#N)C#N)sc5c32)C(c2ccc(CCCCCC)cc2)(c2ccc(CCCCCC)cc2)c2c-4sc3cc(/C=C4\C(=O)c5cc(F)c(F)cc5C4=C(C#N)C#N)sc23)cc1,0.73,19.4,61.9,8.7,8.766277999999998,0.7618160919540085,8.5,8.7,,,,,ITO/PEDOT:PSS/PM6:IT-4F/Ag,,w/o,,PEDOT:PSS,,,,,,-5.56,-3.65,,-5.66,-4.14,
63238,10.1021/acsaem.1c03717,10.1021/acsaem.1c03717,PM6,IT-4F,PM6,IT-4F,COC(=O)C(C)(C)c1cc(C)cc(-c2sc3c4sc5cc(/C=C6/C(=O)c7cc(F)cc(c7)C(=O)/C6=C\c6cc(C(C)(C)C(=O)OC)c(-c7cc(C)cc(C(C)(C)C(=O)OC)c7)s6)sc5c4c(C(C)(C)C(=O)OC)ccc2-3)c1,CCCCCCc1ccc(C2(c3ccc(CCCCCC)cc3)c3cc4c(cc3-c3sc5cc(/C=C6\C(=O)c7cc(F)c(F)cc7C6=C(C#N)C#N)sc5c32)C(c2ccc(CCCCCC)cc2)(c2ccc(CCCCCC)cc2)c2c-4sc3cc(/C=C4\C(=O)c5cc(F)c(F)cc5C4=C(C#N)C#N)sc23)cc1,0.8,18.9,61.3,9.2,9.26856,0.745217391304345,9.1,9.2,,,,,conventional,,ZnO,ZnO,PEDOT:PSS,,,,,,-5.56,-3.65,,-5.66,-4.14,
63239,10.1021/acsaem.1c03717,10.1021/acsaem.1c03717,PM6,IT-4F,PM6,IT-4F,COC(=O)C(C)(C)c1cc(C)cc(-c2sc3c4sc5cc(/C=C6/C(=O)c7cc(F)cc(c7)C(=O)/C6=C\c6cc(C(C)(C)C(=O)OC)c(-c7cc(C)cc(C(C)(C)C(=O)OC)c7)s6)sc5c4c(C(C)(C)C(=O)OC)ccc2-3)c1,CCCCCCc1ccc(C2(c3ccc(CCCCCC)cc3)c3cc4c(cc3-c3sc5cc(/C=C6\C(=O)c7cc(F)c(F)cc7C6=C(C#N)C#N)sc5c32)C(c2ccc(CCCCCC)cc2)(c2ccc(CCCCCC)cc2)c2c-4sc3cc(/C=C4\C(=O)c5cc(F)c(F)cc5C4=C(C#N)C#N)sc23)cc1,0.81,20.4,73.8,12.2,12.194712,0.0433442622950834,11.8,12.2,,,,,conventional,,ZnO-N,ZnO-N,PEDOT:PSS,,,,,,-5.56,-3.65,,-5.66,-4.14,
63240,10.1021/acsaem.1c03717,10.1021/acsaem.1c03717,PM6,Y6,PM6,Y6,COC(=O)C(C)(C)c1cc(C)cc(-c2sc3c4sc5cc(/C=C6/C(=O)c7cc(F)cc(c7)C(=O)/C6=C\c6cc(C(C)(C)C(=O)OC)c(-c7cc(C)cc(C(C)(C)C(=O)OC)c7)s6)sc5c4c(C(C)(C)C(=O)OC)ccc2-3)c1,CCCCCCCCCCCc1c(/C=C2\C(=O)c3cc(F)c(F)cc3C2=C(C#N)C#N)sc2c1sc1c3c4nsnc4c4c5sc6c(CCCCCCCCCCC)c(/C=C7\C(=O)c8cc(F)c(F)cc8C7=C(C#N)C#N)sc6c5n(CC(CC)CCCC)c4c3n(CC(CC)CCCC)c21,0.77,24.9,62.1,11.8,11.906433,0.9019745762711788,11.5,11.8,,,,,conventional,,w/o,,PEDOT:PSS,,,,,,-5.56,-3.65,,-5.65,-4.09,
63241,10.1021/acsaem.1c03717,10.1021/acsaem.1c03717,PM6,Y6,PM6,Y6,COC(=O)C(C)(C)c1cc(C)cc(-c2sc3c4sc5cc(/C=C6/C(=O)c7cc(F)cc(c7)C(=O)/C6=C\c6cc(C(C)(C)C(=O)OC)c(-c7cc(C)cc(C(C)(C)C(=O)OC)c7)s6)sc5c4c(C(C)(C)C(=O)OC)ccc2-3)c1,CCCCCCCCCCCc1c(/C=C2\C(=O)c3cc(F)c(F)cc3C2=C(C#N)C#N)sc2c1sc1c3c4nsnc4c4c5sc6c(CCCCCCCCCCC)c(/C=C7\C(=O)c8cc(F)c(F)cc8C7=C(C#N)C#N)sc6c5n(CC(CC)CCCC)c4c3n(CC(CC)CCCC)c21,0.8,23.7,63.9,12.1,12.11544,0.1276033057851378,11.9,12.1,,,,,conventional,,ZnO,ZnO,PEDOT:PSS,,,,,,-5.56,-3.65,,-5.65,-4.09,
63242,10.1021/acsaem.1c03717,10.1021/acsaem.1c03717,PM6,Y6,PM6,Y6,COC(=O)C(C)(C)c1cc(C)cc(-c2sc3c4sc5cc(/C=C6/C(=O)c7cc(F)cc(c7)C(=O)/C6=C\c6cc(C(C)(C)C(=O)OC)c(-c7cc(C)cc(C(C)(C)C(=O)OC)c7)s6)sc5c4c(C(C)(C)C(=O)OC)ccc2-3)c1,CCCCCCCCCCCc1c(/C=C2\C(=O)c3cc(F)c(F)cc3C2=C(C#N)C#N)sc2c1sc1c3c4nsnc4c4c5sc6c(CCCCCCCCCCC)c(/C=C7\C(=O)c8cc(F)c(F)cc8C7=C(C#N)C#N)sc6c5n(CC(CC)CCCC)c4c3n(CC(CC)CCCC)c21,0.81,26.2,70.5,15.0,14.96151,0.2565999999999964,14.7,15.0,,,,,conventional,,ZnO-N,ZnO-N,PEDOT:PSS,,,,,,-5.56,-3.65,,-5.65,-4.09,
63270,10.1021/acsaem.2c00819,10.1021/acsaem.2c00819,F-TPDI-2P,PC71BM,F-TPDI-2P,PC71BM,,COC(=O)CCCC1(c2ccccc2)C23c4c5ccc6c7cc8c9c%10c(cc%11cc%12c%13c%14c(cc%15c%16ccc-5c2c%16c2c5c%16c%17c(c(c46)c7c9c%17c4c%10c%11c%13c4c%16c%14c%152)C513)C%12)C8,0.83,14.31,69.2,8.21,8.2190916,0.1107381242387289,8.02,8.21,1:1.5,DIO,DIO,,ITO/PEDOT:PSS/porphyrins:PC71BM/ZrAcac/Al,conventional,ZrAcac,ZrAcac,PEDOT:PSS,PEDOT:PSS,,CHCl3:DIO (98:2 vol%),"chloroform:1,8-diiodooctane (98:2 vol%)",100.0,,,,-5.9,-3.9,
63271,10.1021/acsaem.2c00819,10.1021/acsaem.2c00819,TPDI-2P,PC71BM,TPDI-2P,PC71BM,,COC(=O)CCCC1(c2ccccc2)C23c4c5ccc6c7cc8c9c%10c(cc%11cc%12c%13c%14c(cc%15c%16ccc-5c2c%16c2c5c%16c%17c(c(c46)c7c9c%17c4c%10c%11c%13c4c%16c%14c%152)C513)C%12)C8,0.79,13.43,65.0,6.9,6.896305,0.0535507246376876,6.8,6.9,1:1.5,DIO,DIO,,ITO/PEDOT:PSS/porphyrins:PC71BM/ZrAcac/Al,conventional,ZrAcac,ZrAcac,PEDOT:PSS,PEDOT:PSS,,CHCl3:DIO (98:2 vol%),"chloroform:1,8-diiodooctane (98:2 vol%)",100.0,,,,-5.9,-3.9,
63272,10.1021/acsaem.2c02512,10.1021/acsaem.2c02512,PTB7-Th,PC71BM,PTB7-Th,PC71BM,CCCCC(CC)COC(=O)c1sc2csc(-c3cc4c(-c5ccc(CC(CC)CCCC)s5)c5sccc5c(-c5ccc(CC(CC)CCCC)s5)c4s3)c2c1F,COC(=O)CCCC1(c2ccccc2)C23c4c5ccc6c7cc8c9c%10c(cc%11cc%12c%13c%14c(cc%15c%16ccc-5c2c%16c2c5c%16c%17c(c(c46)c7c9c%17c4c%10c%11c%13c4c%16c%14c%152)C513)C%12)C8,0.1,7.45,29.0,0.22,0.21605,1.7954545454545243,0.22,0.22,1:1.5,"1,8-diiodooctane",,3 vol%,,BHJ,w/o ETL,,MoOx,,,chlorobenzene,,,-5.21,-3.6,,-5.9,-3.9,
63273,10.1021/acsaem.2c02512,10.1021/acsaem.2c02512,PTB7-Th,PC71BM,PTB7-Th,PC71BM,CCCCC(CC)COC(=O)c1sc2csc(-c3cc4c(-c5ccc(CC(CC)CCCC)s5)c5sccc5c(-c5ccc(CC(CC)CCCC)s5)c4s3)c2c1F,COC(=O)CCCC1(c2ccccc2)C23c4c5ccc6c7cc8c9c%10c(cc%11cc%12c%13c%14c(cc%15c%16ccc-5c2c%16c2c5c%16c%17c(c(c46)c7c9c%17c4c%10c%11c%13c4c%16c%14c%152)C513)C%12)C8,0.7,14.34,57.0,5.66,5.721659999999999,1.0893992932862002,5.43,5.66,1:1.5,"1,8-diiodooctane",,3 vol%,inverted,BHJ,IcL4N,,MoOx,,,chlorobenzene,,,-5.21,-3.6,,-5.9,-3.9,
63274,10.1021/acsaem.2c02512,10.1021/acsaem.2c02512,PTB7-Th,PC71BM,PTB7-Th,PC71BM,CCCCC(CC)COC(=O)c1sc2csc(-c3cc4c(-c5ccc(CC(CC)CCCC)s5)c5sccc5c(-c5ccc(CC(CC)CCCC)s5)c4s3)c2c1F,COC(=O)CCCC1(c2ccccc2)C23c4c5ccc6c7cc8c9c%10c(cc%11cc%12c%13c%14c(cc%15c%16ccc-5c2c%16c2c5c%16c%17c(c(c46)c7c9c%17c4c%10c%11c%13c4c%16c%14c%152)C513)C%12)C8,0.7,14.46,59.0,5.95,5.971979999999999,0.3694117647058693,5.85,5.95,1:1.5,"1,8-diiodooctane",,3 vol%,,BHJ,IcL6N,,MoOx,,,chlorobenzene,,,-5.21,-3.6,,-5.9,-3.9,
63275,10.1021/acsaem.2c02512,10.1021/acsaem.2c02512,PTB7-Th,PC71BM,PTB7-Th,PC71BM,CCCCC(CC)COC(=O)c1sc2csc(-c3cc4c(-c5ccc(CC(CC)CCCC)s5)c5sccc5c(-c5ccc(CC(CC)CCCC)s5)c4s3)c2c1F,COC(=O)CCCC1(c2ccccc2)C23c4c5ccc6c7cc8c9c%10c(cc%11cc%12c%13c%14c(cc%15c%16ccc-5c2c%16c2c5c%16c%17c(c(c46)c7c9c%17c4c%10c%11c%13c4c%16c%14c%152)C513)C%12)C8,0.71,14.4,62.0,6.28,6.3388800000000005,0.9375796178343992,6.14,6.28,1:1.5,"1,8-diiodooctane",,3 vol%,,BHJ,IcL8N,,MoOx,,,chlorobenzene,,,-5.21,-3.6,,-5.9,-3.9,
63276,10.1021/acsaem.2c02512,10.1021/acsaem.2c02512,PTB7-Th,PC71BM,PTB7-Th,PC71BM,CCCCC(CC)COC(=O)c1sc2csc(-c3cc4c(-c5ccc(CC(CC)CCCC)s5)c5sccc5c(-c5ccc(CC(CC)CCCC)s5)c4s3)c2c1F,COC(=O)CCCC1(c2ccccc2)C23c4c5ccc6c7cc8c9c%10c(cc%11cc%12c%13c%14c(cc%15c%16ccc-5c2c%16c2c5c%16c%17c(c(c46)c7c9c%17c4c%10c%11c%13c4c%16c%14c%152)C513)C%12)C8,0.7,15.28,55.0,5.87,5.8828,0.2180579216354255,5.83,5.87,1:1.5,"1,8-diiodooctane",,3 vol%,,BHJ,IcL10N,,MoOx,,,chlorobenzene,,,-5.21,-3.6,,-5.9,-3.9,
63277,10.1021/acsaem.2c02512,10.1021/acsaem.2c02512,PTB7-Th,PC71BM,PTB7-Th,PC71BM,CCCCC(CC)COC(=O)c1sc2csc(-c3cc4c(-c5ccc(CC(CC)CCCC)s5)c5sccc5c(-c5ccc(CC(CC)CCCC)s5)c4s3)c2c1F,COC(=O)CCCC1(c2ccccc2)C23c4c5ccc6c7cc8c9c%10c(cc%11cc%12c%13c%14c(cc%15c%16ccc-5c2c%16c2c5c%16c%17c(c(c46)c7c9c%17c4c%10c%11c%13c4c%16c%14c%152)C513)C%12)C8,0.72,15.86,62.0,7.09,7.079904,0.1423977433004215,7.0,7.09,1:1.5,"1,8-diiodooctane",,3 vol%,,BHJ,IcB8N,,MoOx,,,chlorobenzene,,,-5.21,-3.6,,-5.9,-3.9,
63278,10.1021/acsaem.2c03433,10.1021/acsaem.2c03433,PTQ10,PMI-[F-OS],PTQ10,PMI-[F-OS],CCCCCCCCC(CCCCCC)COc1cnc2c(-c3cccs3)c(F)c(F)cc2n1,,1.298,7.42,57.5,5.51,5.537917,0.5066606170598986,,5.51,,,,,ITO/PEDOT:PSS/PTQ10/PMI-[F-OS]/PEIE:PFN-Br/Ag,conventional,PEIE:PFN-Br,PEIE:PFN-Br,PEDOT:PSS,PEDOT:PSS,,,,,-5.54,-2.92,,,,
63279,10.1021/acsaem.2c03433,10.1021/acsaem.2c03433,PTQ10,PMI-[F-OS],PTQ10,PMI-[F-OS],CCCCCCCCC(CCCCCC)COc1cnc2c(-c3cccs3)c(F)c(F)cc2n1,,1.296,7.1,57.0,5.2,5.244911999999999,0.8636923076922918,5.2,5.2,,,,,ITO/PEDOT:PSS/PTQ10/PMI-[F-OS]/PEIE:PFN-Br/Ag,conventional,PEIE:PFN-Br,PEIE:PFN-Br,PEDOT:PSS,PEDOT:PSS,,,,,-5.54,-2.92,,,,
63284,10.1021/acsaem.3c00093,10.1021/acsaem.3c00093,PM6,ITIC-Th,PM6,ITIC-Th,COC(=O)C(C)(C)c1cc(C)cc(-c2sc3c4sc5cc(/C=C6/C(=O)c7cc(F)cc(c7)C(=O)/C6=C\c6cc(C(C)(C)C(=O)OC)c(-c7cc(C)cc(C(C)(C)C(=O)OC)c7)s6)sc5c4c(C(C)(C)C(=O)OC)ccc2-3)c1,CCCCCCc1ccc(C2(c3ccc(CCCCCC)s3)c3cc4c(cc3-c3sc5cc(/C=C6\C(=O)c7ccccc7C6=C(C#N)C#N)sc5c32)C(c2ccc(CCCCCC)s2)(c2ccc(CCCCCC)s2)c2c-4sc3cc(/C=C4\C(=O)c5ccccc5C4=C(C#N)C#N)sc23)s1,0.98,16.4,71.4,11.5,11.475408,0.213843478260871,11.3,11.5,1:1.2,,,,conventional,,PFN-Br,,PEDOT:PSS,,,,,,-5.56,-3.65,,-5.673,-3.909,
63285,10.1021/acsaem.3c02429,10.1021/acsaem.3c02429,PBDB-T,BTO-FIC,PBDB-T,BTO-FIC,CCCCC(CC)Cc1ccc(-c2c3cc(-c4ccc(-c5sc(-c6cccs6)c6c5C(=O)c5c(CC(CC)CCCC)sc(CC(CC)CCCC)c5C6=O)s4)sc3c(-c3ccc(CC(CC)CCCC)s3)c3ccsc23)s1,,0.86,18.0,68.5,10.6,10.6038,0.0358490566037905,10.1,10.6,1.0:1.5,,,,,,,,,,,,,,-5.33,-3.48,,,,
63286,10.1021/acsaem.3c02429,10.1021/acsaem.3c02429,PBDB-T,BTO-T-FIC,PBDB-T,BTO-T-FIC,CCCCC(CC)Cc1ccc(-c2c3cc(-c4ccc(-c5sc(-c6cccs6)c6c5C(=O)c5c(CC(CC)CCCC)sc(CC(CC)CCCC)c5C6=O)s4)sc3c(-c3ccc(CC(CC)CCCC)s3)c3ccsc23)s1,,0.91,10.5,56.1,5.4,5.360354999999999,0.734166666666686,4.9,5.4,1.0:1.5,,,,,,,,,,,,,,-5.33,-3.48,,,,
63287,10.1021/acsaem.3c02429,10.1021/acsaem.3c02429,PBDB-T,BTO-TT-FIC,PBDB-T,BTO-TT-FIC,CCCCC(CC)Cc1ccc(-c2c3cc(-c4ccc(-c5sc(-c6cccs6)c6c5C(=O)c5c(CC(CC)CCCC)sc(CC(CC)CCCC)c5C6=O)s4)sc3c(-c3ccc(CC(CC)CCCC)s3)c3ccsc23)s1,,0.89,12.1,60.5,6.5,6.515245,0.2345384615384642,6.0,6.5,1.0:1.5,,,,,,,,,,,,,,-5.33,-3.48,,,,
63288,10.1021/acsaem.3c02945,10.1021/acsaem.3c02945,PBDB-T,ITIC,PBDB-T,ITIC,CCCCC(CC)Cc1ccc(-c2c3cc(-c4ccc(-c5sc(-c6cccs6)c6c5C(=O)c5c(CC(CC)CCCC)sc(CC(CC)CCCC)c5C6=O)s4)sc3c(-c3ccc(CC(CC)CCCC)s3)c3ccsc23)s1,CCCCCCc1ccc(C2(c3ccc(CCCCCC)cc3)c3cc4c(cc3-c3sc5cc(C=C6C(=O)c7ccccc7C6=C(C#N)C#N)sc5c32)C(c2ccc(CCCCCC)cc2)(c2ccc(CCCCCC)cc2)c2c-4sc3cc(C=C4C(=O)c5ccccc5C4=C(C#N)C#N)sc23)cc1,0.109,4.33,25.9,0.12,0.1222402299999999,1.8668583333333304,,,,without additives,,,,conventional,,,,,,,,,-5.33,-3.48,,-5.576,-3.916,
63289,10.1021/acsaem.3c02945,10.1021/acsaem.3c02945,PBDB-T,ITIC,PBDB-T,ITIC,CCCCC(CC)Cc1ccc(-c2c3cc(-c4ccc(-c5sc(-c6cccs6)c6c5C(=O)c5c(CC(CC)CCCC)sc(CC(CC)CCCC)c5C6=O)s4)sc3c(-c3ccc(CC(CC)CCCC)s3)c3ccsc23)s1,CCCCCCc1ccc(C2(c3ccc(CCCCCC)cc3)c3cc4c(cc3-c3sc5cc(C=C6C(=O)c7ccccc7C6=C(C#N)C#N)sc5c32)C(c2ccc(CCCCCC)cc2)(c2ccc(CCCCCC)cc2)c2c-4sc3cc(C=C4C(=O)c5ccccc5C4=C(C#N)C#N)sc23)cc1,0.896,17.27,65.1,10.07,10.07352192,0.0349743793445775,,,,without additives,,,,conventional,NSeN,NSeN,,,,,,,-5.33,-3.48,,-5.576,-3.916,
63290,10.1021/acsaem.3c02945,10.1021/acsaem.3c02945,PBDB-T,ITIC,PBDB-T,ITIC,CCCCC(CC)Cc1ccc(-c2c3cc(-c4ccc(-c5sc(-c6cccs6)c6c5C(=O)c5c(CC(CC)CCCC)sc(CC(CC)CCCC)c5C6=O)s4)sc3c(-c3ccc(CC(CC)CCCC)s3)c3ccsc23)s1,CCCCCCc1ccc(C2(c3ccc(CCCCCC)cc3)c3cc4c(cc3-c3sc5cc(C=C6C(=O)c7ccccc7C6=C(C#N)C#N)sc5c32)C(c2ccc(CCCCCC)cc2)(c2ccc(CCCCCC)cc2)c2c-4sc3cc(C=C4C(=O)c5ccccc5C4=C(C#N)C#N)sc23)cc1,0.913,15.23,69.3,9.64,9.63615807,0.0398540456431546,,,,without additives,,,,conventional,PDINO,PDINO,,,,,,,-5.33,-3.48,,-5.576,-3.916,
63291,10.1021/acsaem.3c02945,10.1021/acsaem.3c02945,PM6,Y6,PM6,Y6,COC(=O)C(C)(C)c1cc(C)cc(-c2sc3c4sc5cc(/C=C6/C(=O)c7cc(F)cc(c7)C(=O)/C6=C\c6cc(C(C)(C)C(=O)OC)c(-c7cc(C)cc(C(C)(C)C(=O)OC)c7)s6)sc5c4c(C(C)(C)C(=O)OC)ccc2-3)c1,CCCCCCCCCCCc1c(/C=C2\C(=O)c3cc(F)c(F)cc3C2=C(C#N)C#N)sc2c1sc1c3c4nsnc4c4c5sc6c(CCCCCCCCCCC)c(/C=C7\C(=O)c8cc(F)c(F)cc8C7=C(C#N)C#N)sc6c5n(CC(CC)CCCC)c4c3n(CC(CC)CCCC)c21,0.164,16.02,30.2,0.79,0.7934385599999999,0.4352607594936542,,,,as-cast,,,,conventional,,,,,,,,,-5.56,-3.65,,-5.65,-4.09,
63292,10.1021/acsaem.3c02945,10.1021/acsaem.3c02945,PM6,Y6,PM6,Y6,COC(=O)C(C)(C)c1cc(C)cc(-c2sc3c4sc5cc(/C=C6/C(=O)c7cc(F)cc(c7)C(=O)/C6=C\c6cc(C(C)(C)C(=O)OC)c(-c7cc(C)cc(C(C)(C)C(=O)OC)c7)s6)sc5c4c(C(C)(C)C(=O)OC)ccc2-3)c1,CCCCCCCCCCCc1c(/C=C2\C(=O)c3cc(F)c(F)cc3C2=C(C#N)C#N)sc2c1sc1c3c4nsnc4c4c5sc6c(CCCCCCCCCCC)c(/C=C7\C(=O)c8cc(F)c(F)cc8C7=C(C#N)C#N)sc6c5n(CC(CC)CCCC)c4c3n(CC(CC)CCCC)c21,0.829,26.68,69.7,15.41,15.41605084,0.0392656716417932,,,,as-cast,,,,,NSeN,NSeN,,,,,,,-5.56,-3.65,,-5.65,-4.09,
63293,10.1021/acsaem.3c02945,10.1021/acsaem.3c02945,PM6,Y6,PM6,Y6,COC(=O)C(C)(C)c1cc(C)cc(-c2sc3c4sc5cc(/C=C6/C(=O)c7cc(F)cc(c7)C(=O)/C6=C\c6cc(C(C)(C)C(=O)OC)c(-c7cc(C)cc(C(C)(C)C(=O)OC)c7)s6)sc5c4c(C(C)(C)C(=O)OC)ccc2-3)c1,CCCCCCCCCCCc1c(/C=C2\C(=O)c3cc(F)c(F)cc3C2=C(C#N)C#N)sc2c1sc1c3c4nsnc4c4c5sc6c(CCCCCCCCCCC)c(/C=C7\C(=O)c8cc(F)c(F)cc8C7=C(C#N)C#N)sc6c5n(CC(CC)CCCC)c4c3n(CC(CC)CCCC)c21,0.853,25.83,69.7,15.35,15.35699403,0.0455637133550458,,,,as-cast,,,,,PDINO,PDINO,,,,,,,-5.56,-3.65,,-5.65,-4.09,
