Repository: JiYiqaq/PCE-KA-GNN

# Data directory

- `raw/Active_Database.csv` is the immutable source dataset bundled under CC BY 4.0. Do not overwrite it with processed data.
- `processed/` is created and populated by the training pipeline. Generated `.pt` and `.pth` caches are intentionally ignored by Git because they can exceed GitHub's normal single-file limit.

See `../DATA_LICENSE.md` for provenance, license and checksum information.

File: data/raw/Active_Database.csv (part 196 of 471)
id,doi,doi_norm,donor,acceptor,donor_canonical,acceptor_canonical,donor_smiles,acceptor_smiles,voc,jsc,ff,pce,pce_recomputed,pce_relative_error_percent,pce_avg,pce_best,d_a_ratio,additive,additive_canonical,additive_ratio,device_structure,device_type,etl,etl_canonical,htl,htl_canonical,active_layer_thickness,solvent,solvent_canonical,annealing_temp,homo_d,lumo_d,eg_d,homo_a,lumo_a,eg_a
63296,10.1021/acsaem.4c01272,10.1021/acsaem.4c01272,PBDB-T,ITIC,PBDB-T,ITIC,CCCCC(CC)Cc1ccc(-c2c3cc(-c4ccc(-c5sc(-c6cccs6)c6c5C(=O)c5c(CC(CC)CCCC)sc(CC(CC)CCCC)c5C6=O)s4)sc3c(-c3ccc(CC(CC)CCCC)s3)c3ccsc23)s1,CCCCCCc1ccc(C2(c3ccc(CCCCCC)cc3)c3cc4c(cc3-c3sc5cc(C=C6C(=O)c7ccccc7C6=C(C#N)C#N)sc5c32)C(c2ccc(CCCCCC)cc2)(c2ccc(CCCCCC)cc2)c2c-4sc3cc(C=C4C(=O)c5ccccc5C4=C(C#N)C#N)sc23)cc1,0.91,17.8,67.0,10.6,10.85266,2.3835849056603826,10.3,10.6,1:1,DIO,DIO,,ITO/PEDOT:PSS/active layer/PFN-Br/Ag,conventional,PFN-Br,PFN-Br,PEDOT:PSS,PEDOT:PSS,100.0,chlorobenzene,chlorobenzene,160.0,-5.33,-3.48,,-5.576,-3.916,
63297,10.1021/acsaem.4c01272,10.1021/acsaem.4c01272,PBDB-T,ITIC,PBDB-T,ITIC,CCCCC(CC)Cc1ccc(-c2c3cc(-c4ccc(-c5sc(-c6cccs6)c6c5C(=O)c5c(CC(CC)CCCC)sc(CC(CC)CCCC)c5C6=O)s4)sc3c(-c3ccc(CC(CC)CCCC)s3)c3ccsc23)s1,CCCCCCc1ccc(C2(c3ccc(CCCCCC)cc3)c3cc4c(cc3-c3sc5cc(C=C6C(=O)c7ccccc7C6=C(C#N)C#N)sc5c32)C(c2ccc(CCCCCC)cc2)(c2ccc(CCCCCC)cc2)c2c-4sc3cc(C=C4C(=O)c5ccccc5C4=C(C#N)C#N)sc23)cc1,0.9,18.0,69.8,11.0,11.3076,2.7963636363636435,10.8,11.0,1:1,DIO,DIO,,ITO/PEDOT:PSS/active layer/PFN-Br/Ag,conventional,PFN-Br,PFN-Br,PEDOT:PSS,PEDOT:PSS,100.0,chlorobenzene,chlorobenzene,160.0,-5.33,-3.48,,-5.576,-3.916,
63298,10.1021/acsaem.4c01272,10.1021/acsaem.4c01272,PBDB-T,ITIC,PBDB-T,ITIC,CCCCC(CC)Cc1ccc(-c2c3cc(-c4ccc(-c5sc(-c6cccs6)c6c5C(=O)c5c(CC(CC)CCCC)sc(CC(CC)CCCC)c5C6=O)s4)sc3c(-c3ccc(CC(CC)CCCC)s3)c3ccsc23)s1,CCCCCCc1ccc(C2(c3ccc(CCCCCC)cc3)c3cc4c(cc3-c3sc5cc(C=C6C(=O)c7ccccc7C6=C(C#N)C#N)sc5c32)C(c2ccc(CCCCCC)cc2)(c2ccc(CCCCCC)cc2)c2c-4sc3cc(C=C4C(=O)c5ccccc5C4=C(C#N)C#N)sc23)cc1,0.91,17.5,63.1,9.94,10.048675,1.0933098591549462,9.23,9.94,1:1,DIO,DIO,,ITO/PEDOT:PSS/active layer/PFN-Br/Ag,conventional,PFN-Br,PFN-Br,PEDOT:PSS,PEDOT:PSS,100.0,chlorobenzene,chlorobenzene,160.0,-5.33,-3.48,,-5.576,-3.916,
63299,10.1021/acsaem.4c01272,10.1021/acsaem.4c01272,PBDB-T,ITIC,PBDB-T,ITIC,CCCCC(CC)Cc1ccc(-c2c3cc(-c4ccc(-c5sc(-c6cccs6)c6c5C(=O)c5c(CC(CC)CCCC)sc(CC(CC)CCCC)c5C6=O)s4)sc3c(-c3ccc(CC(CC)CCCC)s3)c3ccsc23)s1,CCCCCCc1ccc(C2(c3ccc(CCCCCC)cc3)c3cc4c(cc3-c3sc5cc(C=C6C(=O)c7ccccc7C6=C(C#N)C#N)sc5c32)C(c2ccc(CCCCCC)cc2)(c2ccc(CCCCCC)cc2)c2c-4sc3cc(C=C4C(=O)c5ccccc5C4=C(C#N)C#N)sc23)cc1,0.89,14.7,39.7,5.08,5.193951000000001,2.2431299212598628,4.6,5.08,1:1,DIO,DIO,,ITO/PEDOT:PSS/active layer/PFN-Br/Ag,conventional,PFN-Br,PFN-Br,PEDOT:PSS,PEDOT:PSS,100.0,chlorobenzene,chlorobenzene,160.0,-5.33,-3.48,,-5.576,-3.916,
63300,10.1021/acsaem.4c01272,10.1021/acsaem.4c01272,PBDB-T,PC71BM,PBDB-T,PC71BM,CCCCC(CC)Cc1ccc(-c2c3cc(-c4ccc(-c5sc(-c6cccs6)c6c5C(=O)c5c(CC(CC)CCCC)sc(CC(CC)CCCC)c5C6=O)s4)sc3c(-c3ccc(CC(CC)CCCC)s3)c3ccsc23)s1,COC(=O)CCCC1(c2ccccc2)C23c4c5ccc6c7cc8c9c%10c(cc%11cc%12c%13c%14c(cc%15c%16ccc-5c2c%16c2c5c%16c%17c(c(c46)c7c9c%17c4c%10c%11c%13c4c%16c%14c%152)C513)C%12)C8,0.94,13.2,68.8,7.33,8.536704,16.462537517053207,6.86,7.33,1:1,DIO,DIO,,ITO/PEDOT:PSS/active layer/PFN-Br/Ag,conventional,PFN-Br,PFN-Br,PEDOT:PSS,PEDOT:PSS,100.0,chlorobenzene,chlorobenzene,160.0,-5.33,-3.48,,-5.9,-3.9,
63301,10.1021/acsaem.4c01272,10.1021/acsaem.4c01272,PBDB-T,PC71BM,PBDB-T,PC71BM,CCCCC(CC)Cc1ccc(-c2c3cc(-c4ccc(-c5sc(-c6cccs6)c6c5C(=O)c5c(CC(CC)CCCC)sc(CC(CC)CCCC)c5C6=O)s4)sc3c(-c3ccc(CC(CC)CCCC)s3)c3ccsc23)s1,COC(=O)CCCC1(c2ccccc2)C23c4c5ccc6c7cc8c9c%10c(cc%11cc%12c%13c%14c(cc%15c%16ccc-5c2c%16c2c5c%16c%17c(c(c46)c7c9c%17c4c%10c%11c%13c4c%16c%14c%152)C513)C%12)C8,0.86,14.4,70.2,8.48,8.693568,2.518490566037741,8.22,8.48,1:1,DIO,DIO,,ITO/PEDOT:PSS/active layer/PFN-Br/Ag,conventional,PFN-Br,PFN-Br,PEDOT:PSS,PEDOT:PSS,100.0,chlorobenzene,chlorobenzene,160.0,-5.33,-3.48,,-5.9,-3.9,
63302,10.1021/acsaem.4c01272,10.1021/acsaem.4c01272,PBDB-T,PC71BM,PBDB-T,PC71BM,CCCCC(CC)Cc1ccc(-c2c3cc(-c4ccc(-c5sc(-c6cccs6)c6c5C(=O)c5c(CC(CC)CCCC)sc(CC(CC)CCCC)c5C6=O)s4)sc3c(-c3ccc(CC(CC)CCCC)s3)c3ccsc23)s1,COC(=O)CCCC1(c2ccccc2)C23c4c5ccc6c7cc8c9c%10c(cc%11cc%12c%13c%14c(cc%15c%16ccc-5c2c%16c2c5c%16c%17c(c(c46)c7c9c%17c4c%10c%11c%13c4c%16c%14c%152)C513)C%12)C8,0.86,14.8,71.4,8.84,9.087792,2.803076923076928,8.12,8.84,1:1,DIO,DIO,,ITO/PEDOT:PSS/active layer/PFN-Br/Ag,conventional,PFN-Br,PFN-Br,PEDOT:PSS,PEDOT:PSS,100.0,chlorobenzene,chlorobenzene,160.0,-5.33,-3.48,,-5.9,-3.9,
63303,10.1021/acsaem.4c01272,10.1021/acsaem.4c01272,PBDB-T,PC71BM,PBDB-T,PC71BM,CCCCC(CC)Cc1ccc(-c2c3cc(-c4ccc(-c5sc(-c6cccs6)c6c5C(=O)c5c(CC(CC)CCCC)sc(CC(CC)CCCC)c5C6=O)s4)sc3c(-c3ccc(CC(CC)CCCC)s3)c3ccsc23)s1,COC(=O)CCCC1(c2ccccc2)C23c4c5ccc6c7cc8c9c%10c(cc%11cc%12c%13c%14c(cc%15c%16ccc-5c2c%16c2c5c%16c%17c(c(c46)c7c9c%17c4c%10c%11c%13c4c%16c%14c%152)C513)C%12)C8,0.81,14.3,70.2,7.94,8.131266000000002,2.4088916876574498,7.58,7.94,1:1,DIO,DIO,,ITO/PEDOT:PSS/active layer/PFN-Br/Ag,conventional,PFN-Br,PFN-Br,PEDOT:PSS,PEDOT:PSS,100.0,chlorobenzene,chlorobenzene,160.0,-5.33,-3.48,,-5.9,-3.9,
63327,10.1021/acsaem.4c02282,10.1021/acsaem.4c02282,PM6,BTP-eC9,PM6,BTP-eC9,COC(=O)C(C)(C)c1cc(C)cc(-c2sc3c4sc5cc(/C=C6/C(=O)c7cc(F)cc(c7)C(=O)/C6=C\c6cc(C(C)(C)C(=O)OC)c(-c7cc(C)cc(C(C)(C)C(=O)OC)c7)s6)sc5c4c(C(C)(C)C(=O)OC)ccc2-3)c1,CCCCCCCCCc1c(C=C2C(=O)c3cc(Cl)c(Cl)cc3C2=C(C#N)C#N)sc2c1sc1c3c4nsnc4c4c5sc6c(CCCCCCCCC)c(C=C7C(=O)c8cc(Cl)c(Cl)cc8C7=C(C#N)C#N)sc6c5n(CC(CCCC)CCCCCC)c4c3n(CC(CCCC)CCCCCC)c21,0.853,27.55,77.26,18.16,18.15621589,0.0208376101321476,18.02,18.16,,,,,ITO/PEDOT:PSS/active layer/HPDIN-B02/Ag,conventional,HPDIN-B02,HPDIN-B02,PEDOT:PSS,PEDOT:PSS,,,,,-5.56,-3.65,,-5.68,-3.9,
63329,10.1021/acsaem.4c02282,10.1021/acsaem.4c02282,D18,N3,D18,N3,CCCCCCC(CCCC)Cc1csc(-c2cc3c4nsnc4c4cc(-c5cc(CC(CCCC)CCCCCC)c(-c6cc7c(-c8cc(F)c(CC(CC)CCCC)s8)c8sccc8c(-c8cc(F)c(CC(CC)CCCC)s8)c7s6)s5)sc4c3s2)c1,CCCCCCCCCCCC1=C(/C=C2\C(=O)C3=CC(F)=C(F)C=C3C2=C(C#N)C#N)SC2=C1SC1=C2N(CCC(CC)CCCC)C2=C1C1=NSN=C1C1=C2N(CCC(CC)CCCC)C2=C1SC1=C2SC(/C=C2\C(=O)C3=CC(F)=C(F)C=C3C2=C(C#N)C#N)=C1CCCCCCCCCCC,0.833,27.77,78.42,18.14,18.140435922,0.0024030981256956,18.05,18.14,,,,,ITO/PEDOT:PSS/active layer/HPDIN-B02/Ag,conventional,HPDIN-B02,HPDIN-B02,PEDOT:PSS,PEDOT:PSS,,,,,-5.51,-2.77,,-5.64,-3.86,
63339,10.1021/acsaem.4c02670,10.1021/acsaem.4c02670,P(BDTTH-PPD),Y6,P(BDTTH-PPD),Y6,,CCCCCCCCCCCc1c(/C=C2\C(=O)c3cc(F)c(F)cc3C2=C(C#N)C#N)sc2c1sc1c3c4nsnc4c4c5sc6c(CCCCCCCCCCC)c(/C=C7\C(=O)c8cc(F)c(F)cc8C7=C(C#N)C#N)sc6c5n(CC(CC)CCCC)c4c3n(CC(CC)CCCC)c21,0.85,22.41,58.2,11.22,11.086227,1.1922727272727245,11.05,11.22,,,,,ITO/PEDOT:PSS/active layer/PDINO/Al,conventional,PDINO,PDINO,PEDOT:PSS,PEDOT:PSS,,,,,,,,-5.65,-4.09,
63340,10.1021/acsaem.4c02670,10.1021/acsaem.4c02670,P(BDTTF-PPD),Y6,P(BDTTF-PPD),Y6,,CCCCCCCCCCCc1c(/C=C2\C(=O)c3cc(F)c(F)cc3C2=C(C#N)C#N)sc2c1sc1c3c4nsnc4c4c5sc6c(CCCCCCCCCCC)c(/C=C7\C(=O)c8cc(F)c(F)cc8C7=C(C#N)C#N)sc6c5n(CC(CC)CCCC)c4c3n(CC(CC)CCCC)c21,0.86,18.27,40.4,6.35,6.3477288,0.0357669291338587,6.09,6.35,,,,,ITO/PEDOT:PSS/active layer/PDINO/Al,conventional,PDINO,PDINO,PEDOT:PSS,PEDOT:PSS,,,,,,,,-5.65,-4.09,
63341,10.1021/acsaem.4c02670,10.1021/acsaem.4c02670,P(BDTTCl-PPD),Y6,P(BDTTCl-PPD),Y6,,CCCCCCCCCCCc1c(/C=C2\C(=O)c3cc(F)c(F)cc3C2=C(C#N)C#N)sc2c1sc1c3c4nsnc4c4c5sc6c(CCCCCCCCCCC)c(/C=C7\C(=O)c8cc(F)c(F)cc8C7=C(C#N)C#N)sc6c5n(CC(CC)CCCC)c4c3n(CC(CC)CCCC)c21,0.87,14.84,38.4,4.95,4.9577472,0.1565090909090877,4.55,4.95,,,,,ITO/PEDOT:PSS/active layer/PDINO/Al,conventional,PDINO,PDINO,PEDOT:PSS,PEDOT:PSS,,,,,,,,-5.65,-4.09,
63342,10.1021/acsaem.4c02670,10.1021/acsaem.4c02670,PM6,Y6,PM6,Y6,CC1=CC(=CC(=C1)C2=C3C=CC(=C4C5=C(C=C(S5)/C=C\6/C(=O)C7=CC(=CC(=C7)F)C(=O)/C6=C\C8=CC(=C(S8)C9=CC(=CC(=C9)C)C(C)(C)C(=O)OC)C(C)(C)C(=O)OC)SC4=C3S2)C(C)(C)C(=O)OC)C(C)(C)C(=O)OC,CCCCCCCCCCCc1c(/C=C2\C(=O)c3cc(F)c(F)cc3C2=C(C#N)C#N)sc2c1sc1c3c4nsnc4c4c5sc6c(CCCCCCCCCCC)c(/C=C7\C(=O)c8cc(F)c(F)cc8C7=C(C#N)C#N)sc6c5n(CC(CC)CCCC)c4c3n(CC(CC)CCCC)c21,0.84,25.08,67.0,14.12,14.115023999999998,0.03524079320114,13.89,14.12,,,,,ITO/PEDOT:PSS/active layer/PDINO/Al,conventional,PDINO,PDINO,PEDOT:PSS,PEDOT:PSS,,,,,-5.56,-3.65,,-5.65,-4.09,
63380,10.1021/acsaem.5c00940,10.1021/acsaem.5c00940,D18,L8-BO,D18,L8-BO,CCCCCCC(CCCC)CC1=CSC(C2=CC3=C(S2)C2=C(C=C(C4=CC(CC(CCCC)CCCCCC)=C(C5=CC6=C(C7=CC(F)=C(CC(CC)CCCC)S7)C7=C(C=CS7)C(C7=CC(F)=C(CC(CC)CCCC)S7)=C6S5)S4)S2)C2=NSN=C32)=C1,CCCCCCC(CCCC)CC1=C(/C=C2\C(=O)C3=CC(F)=C(F)C=C3C2=C(C#N)C#N)SC2=C1SC1C3=C(C4=C(C5=NSN=C35)C3=C(C5=C(S3)C(CC(CCCC)CCCCCC)=C(/C=C3\C(=O)C6=CC(F)=C(F)C=C6C3=C(C#N)C#N)S5)N4CC(CC)CCCC)N(CC(CC)CCCC)C21,0.913,26.29,77.03,18.49,18.489333731,0.0036034018388119,18.17,18.49,,,,,ITO/PEDOT:PSS/D18:L8-BO/PDINN/Al,conventional,PDINN,PDINN,PEDOT:PSS,PEDOT:PSS,,,,,-5.51,-2.77,,-5.68,-3.9,
63381,10.1021/acsaem.5c00940,10.1021/acsaem.5c00940,D18,PY-DT,D18,PY-DT,CCCCCCC(CCCC)CC1=CSC(C2=CC3=C(S2)C2=C(C=C(C4=CC(CC(CCCC)CCCCCC)=C(C5=CC6=C(C7=CC(F)=C(CC(CC)CCCC)S7)C7=C(C=CS7)C(C7=CC(F)=C(CC(CC)CCCC)S7)=C6S5)S4)S2)C2=NSN=C32)=C1,CCCCCCCCCCCCC(CCCCCCCCCC)Cn1c2c3sc(/C=C4\C(=O)c5ccccc5C4=C(C#N)C#N)c(CC(CCCC)CCCCCC)c3sc2c2c3nsnc3c3c4sc5c(CC(CCCC)CCCCCC)c(/C=C6\C(=O)c7cc(-c8cccs8)ccc7C6=C(C#N)C#N)sc5c4n(CC(CCCCCCCCCC)CCCCCCCCCCCC)c3c21,0.986,22.73,68.6,15.37,15.37448108,0.02915471698113,14.96,15.37,,,,,ITO/PEDOT:PSS/D18:PY-DT/PDINN/Al,conventional,PDINN,PDINN,PEDOT:PSS,PEDOT:PSS,,,,,-5.51,-2.77,,-5.6,-3.83,
63382,10.1021/acsaem.5c01339,10.1021/acsaem.5c01339,PBT-BDT-F,L8-BO,PBT-BDT-F,L8-BO,,CCCCCCC(CCCC)Cc1c(/C=C2\C(=O)c3cc(F)c(F)cc3C2=C(C#N)C#N)sc2c1SC1c3c(c4c(c5nsnc35)c3sc5c(CC(CCCC)CCCCCC)c(/C=C6\C(=O)c7cc(F)c(F)cc7C6=C(C#N)C#N)sc5c3n4CC(CC)CCCC)N(CC(CC)CCCC)C21,0.87,22.6,67.1,13.2,13.193202,0.0514999999999854,12.9,13.2,,,,,,,,,,,,,,,,,,-5.68,-3.9,
63383,10.1021/acsaem.5c01339,10.1021/acsaem.5c01339,PffBT-BDT,L8-BO,PffBT-BDT,L8-BO,,CCCCCCC(CCCC)Cc1c(/C=C2\C(=O)c3cc(F)c(F)cc3C2=C(C#N)C#N)sc2c1SC1c3c(c4c(c5nsnc35)c3sc5c(CC(CCCC)CCCCCC)c(/C=C6\C(=O)c7cc(F)c(F)cc7C6=C(C#N)C#N)sc5c3n4CC(CC)CCCC)N(CC(CC)CCCC)C21,0.86,21.3,58.0,10.7,10.624440000000002,0.7061682242990432,10.4,10.7,,,,,ITO/PEDOT:PSS/polymer:L8-BO/PDINN/Ag,,PDINN,,PEDOT:PSS,,,,,,,,,-5.68,-3.9,
63384,10.1021/acsaem.5c01549,10.1021/acsaem.5c01549,PBDB-T,NFA-8,PBDB-T,NFA-8,CCCCC(CC)Cc1ccc(-c2c3cc(-c4ccc(-c5sc(-c6ccc(C)s6)c6c5C(=O)c5c(CC(CC)CCCC)sc(CC(CC)CCCC)c5C6=O)s4)sc3c(-c3ccc(CC(CC)CCCC)s3)c3cc(C)sc23)s1,,1.05,15.21,62.3,9.95,9.9496215,0.0038040201004852,9.62,9.95,1:1,,,,ITO/PEDOT:PSS/active layer/Ag,conventional,,,PEDOT:PSS,PEDOT:PSS,,o-xylene,o-xylene,,-5.33,-3.48,,,,
63385,10.1021/acsaem.5c01549,10.1021/acsaem.5c01549,PBDB-T,NFA-9,PBDB-T,NFA-9,CCCCC(CC)Cc1ccc(-c2c3cc(-c4ccc(-c5sc(-c6ccc(C)s6)c6c5C(=O)c5c(CC(CC)CCCC)sc(CC(CC)CCCC)c5C6=O)s4)sc3c(-c3ccc(CC(CC)CCCC)s3)c3cc(C)sc23)s1,,1.01,19.89,69.2,13.9,13.901518800000002,0.010926618705045,13.63,13.9,1:1,,,,ITO/PEDOT:PSS/active layer/Ag,conventional,,,PEDOT:PSS,PEDOT:PSS,,o-xylene,o-xylene,,-5.33,-3.48,,,,
63390,10.1021/acsaem.5c02753,10.1021/acsaem.5c02753,D18,L8-BO,D18,L8-BO,CCCCCCC(CCCC)Cc1csc(-c2cc3c4nsnc4c4cc(-c5cc(CC(CCCC)CCCCCC)c(-c6cc7c(-c8cc(F)c(CC(CC)CCCC)s8)c8sccc8c(-c8cc(F)c(CC(CC)CCCC)s8)c7s6)s5)sc4c3s2)c1,CCCCCCC(CCCC)Cc1c(/C=C2\C(=O)c3cc(F)c(F)cc3C2=C(C#N)C#N)sc2c1SC1c3c(c4c(c5nsnc35)c3sc5c(CC(CCCC)CCCCCC)c(/C=C6\C(=O)c7cc(F)c(F)cc7C6=C(C#N)C#N)sc5c3n4CC(CC)CCCC)N(CC(CC)CCCC)C21,0.921,25.77,77.48,18.39,18.389234916000003,0.0041603262642606,18.17,18.39,,,,,ITO/PEDOT:PSS/D18:L8-BO/PDINN/Ag,conventional,PDINN,PDINN,PEDOT:PSS,PEDOT:PSS,,,,,-5.51,-2.77,,-5.68,-3.9,
63391,10.1021/acsaem.5c02753,10.1021/acsaem.5c02753,D18,L8-BO,D18,L8-BO,CCCCCCC(CCCC)Cc1csc(-c2cc3c4nsnc4c4cc(-c5cc(CC(CCCC)CCCCCC)c(-c6cc7c(-c8cc(F)c(CC(CC)CCCC)s8)c8sccc8c(-c8cc(F)c(CC(CC)CCCC)s8)c7s6)s5)sc4c3s2)c1,CCCCCCC(CCCC)Cc1c(/C=C2\C(=O)c3cc(F)c(F)cc3C2=C(C#N)C#N)sc2c1SC1c3c(c4c(c5nsnc35)c3sc5c(CC(CCCC)CCCCCC)c(/C=C6\C(=O)c7cc(F)c(F)cc7C6=C(C#N)C#N)sc5c3n4CC(CC)CCCC)N(CC(CC)CCCC)C21,0.919,26.83,78.32,19.31,19.311182264,0.0061225479026255,19.1,19.31,,DIM,DIM,,ITO/PEDOT:PSS/D18:L8-BO/PDINN/Ag,conventional,PDINN,PDINN,PEDOT:PSS,PEDOT:PSS,,,,,-5.51,-2.77,,-5.68,-3.9,
63394,10.1021/acsaem.5c02826,10.1021/acsaem.5c02826,PM6,SN-1,PM6,SN-1,CC1=CC(=CC(=C1)C2=C3C=CC(=C4C5=C(C=C(S5)/C=C\6/C(=O)C7=CC(=CC(=C7)F)C(=O)/C6=C\C8=CC(=C(S8)C9=CC(=CC(=C9)C)C(C)(C)C(=O)OC)C(C)(C)C(=O)OC)SC4=C3S2)C(C)(C)C(=O)OC)C(C)(C)C(=O)OC,,0.932,17.09,64.4,10.26,10.25755472,0.0238331384015583,10.02,10.26,1:1.2,,,,ITO/PEDOT:PSS/active layer/PFN-Br/Al,conventional,PFN-Br,PFN-Br,PEDOT:PSS,PEDOT:PSS,,toluene,toluene,,-5.56,-3.65,,,,
63395,10.1021/acsaem.5c02826,10.1021/acsaem.5c02826,PM6,SN-2,PM6,SN-2,CC1=CC(=CC(=C1)C2=C3C=CC(=C4C5=C(C=C(S5)/C=C\6/C(=O)C7=CC(=CC(=C7)F)C(=O)/C6=C\C8=CC(=C(S8)C9=CC(=CC(=C9)C)C(C)(C)C(=O)OC)C(C)(C)C(=O)OC)SC4=C3S2)C(C)(C)C(=O)OC)C(C)(C)C(=O)OC,,1.08,10.86,59.4,6.97,6.9669072,0.044373027259686,6.42,6.97,1:1.2,,,,ITO/PEDOT:PSS/active layer/PFN-Br/Al,conventional,PFN-Br,PFN-Br,PEDOT:PSS,PEDOT:PSS,,toluene,toluene,,-5.56,-3.65,,,,
63396,10.1021/acsaem.5c02826,10.1021/acsaem.5c02826,PM6,SN-3,PM6,SN-3,CC1=CC(=CC(=C1)C2=C3C=CC(=C4C5=C(C=C(S5)/C=C\6/C(=O)C7=CC(=CC(=C7)F)C(=O)/C6=C\C8=CC(=C(S8)C9=CC(=CC(=C9)C)C(C)(C)C(=O)OC)C(C)(C)C(=O)OC)SC4=C3S2)C(C)(C)C(=O)OC)C(C)(C)C(=O)OC,,0.81,20.45,69.8,11.56,11.562021,0.0174826989619304,11.31,11.56,1:1.2,,,,ITO/PEDOT:PSS/active layer/PFN-Br/Al,conventional,PFN-Br,PFN-Br,PEDOT:PSS,PEDOT:PSS,,toluene,toluene,,-5.56,-3.65,,,,
63407,10.1021/acsami.0c11809,10.1021/acsami.0c11809,FBT,PC61BM,FBT,PC61BM,,COC(=O)CCCC1(c2ccccc2)C23c4c5c6c7c8c9c(c%10c%11c2c2c%12c4c4c%13c5c5c7c7c8c8c%14c9c%10c9c%10c%11c2c2c%11c%12c4c4c%12c%13c5c5c7c7c8c8c%14c9c9c%10c2c2c%11c4c4c%12c5c7c5c8c9c2c45)C613,0.79,12.7,74.0,7.4,7.42442,0.3300000000000014,7.1,7.4,1:1.5,AA,AA,,glass/ITO/ZnO/PEIE/active layer/MoOx/Ag,,ZnO/PEIE,ZnO/PEIE,MoOx,MoO3,,o-xylene,o-xylene,,,,,-6.1,-3.7,
63408,10.1021/acsami.0c11809,10.1021/acsami.0c11809,FBT,PC61BM,FBT,PC61BM,,COC(=O)CCCC1(c2ccccc2)C23c4c5c6c7c8c9c(c%10c%11c2c2c%12c4c4c%13c5c5c7c7c8c8c%14c9c%10c9c%10c%11c2c2c%11c%12c4c4c%12c%13c5c5c7c7c8c8c%14c9c9c%10c2c2c%11c4c4c%12c5c7c5c8c9c2c45)C613,0.78,12.3,71.0,6.8,6.811740000000001,0.1726470588235502,6.7,6.8,1:1.5,AA,AA,,glass/ITO/ZnO/PEIE/active layer/MoOx/Ag,,ZnO/PEIE,ZnO/PEIE,MoOx,MoO3,,o-xylene,o-xylene,,,,,-6.1,-3.7,
63419,10.1021/acsami.0c19033,10.1021/acsami.0c19033,PM6,BDTBO-4F,PM6,BDTBO-4F,COC(=O)C(C)(C)c1cc(C)cc(-c2sc3c4sc5cc(/C=C6/C(=O)c7cc(F)cc(c7)C(=O)/C6=C\c6cc(C(C)(C)C(=O)OC)c(-c7cc(C)cc(C(C)(C)C(=O)OC)c7)s6)sc5c4c(C(C)(C)C(=O)OC)ccc2-3)c1,,0.86,23.03,75.0,14.83,14.854350000000002,0.1641942009440449,14.44,14.83,1:1,,,,,,,,,,,,,,-5.56,-3.65,,,,
63420,10.1021/acsami.0c19033,10.1021/acsami.0c19033,PM6,BDTBO-4Cl,PM6,BDTBO-4Cl,COC(=O)C(C)(C)c1cc(C)cc(-c2sc3c4sc5cc(/C=C6/C(=O)c7cc(F)cc(c7)C(=O)/C6=C\c6cc(C(C)(C)C(=O)OC)c(-c7cc(C)cc(C(C)(C)C(=O)OC)c7)s6)sc5c4c(C(C)(C)C(=O)OC)ccc2-3)c1,,0.83,23.59,70.8,13.87,13.862427599999998,0.0545955299206979,13.39,13.87,1:1,,,,ITO/PEDOT:PSS/PM6:NFA/PNDIT-F3N/Ag,,PNDIT-F3N,,PEDOT:PSS,,,,,,-5.56,-3.65,,,,
63421,10.1021/acsami.0c20389,10.1021/acsami.0c20389,BTR,Y6,BTR,Y6,CCCCCCc1cc(-c2cc3c(-c4cc(CC(CC)CCCC)c(CCCCCC)s4)c4sc(-c5cc(CCCCCC)c(-c6cc(CCCCCC)c(-c7ccc(/C=C8/SC(=S)N(CCCCCC)C8=O)s7)s6)s5)cc4c(-c4cc(CC(CC)CCCC)c(CCCCCC)s4)c3s2)sc1-c1cc(CCCCCC)c(-c2ccc(/C=C3/SC(=S)N(CCCCCC)C3=O)s2)s1,CCCCCCCCCCCc1c(/C=C2\C(=O)c3cc(F)c(F)cc3C2=C(C#N)C#N)sc2c1sc1c3c4nsnc4c4c5sc6c(CCCCCCCCCCC)c(/C=C7\C(=O)c8cc(F)c(F)cc8C7=C(C#N)C#N)sc6c5n(CC(CC)CCCC)c4c3n(CC(CC)CCCC)c21,0.83,22.1,61.0,11.1,11.18923,0.8038738738738792,10.85,11.1,1:0.6,CN,,0.5%,ITO/PEDOT:PSS/active layer/PhenNaDPO/Ag,conventional,PhenNaDPO,PhenNaDPO,PEDOT:PSS,PEDOT:PSS,,chloroform,,100.0,-5.34,-3.53,,-5.65,-4.09,
63422,10.1021/acsami.0c20389,10.1021/acsami.0c20389,BTR-TE,Y6,BTR-TE,Y6,,CCCCCCCCCCCc1c(/C=C2\C(=O)c3cc(F)c(F)cc3C2=C(C#N)C#N)sc2c1sc1c3c4nsnc4c4c5sc6c(CCCCCCCCCCC)c(/C=C7\C(=O)c8cc(F)c(F)cc8C7=C(C#N)C#N)sc6c5n(CC(CC)CCCC)c4c3n(CC(CC)CCCC)c21,0.84,23.4,67.0,13.2,13.16952,0.2309090909090829,13.0,13.2,1:0.6,CN,,0.5%,ITO/PEDOT:PSS/active layer/PhenNaDPO/Ag,conventional,PhenNaDPO,PhenNaDPO,PEDOT:PSS,PEDOT:PSS,,chloroform,,100.0,,,,-5.65,-4.09,
63423,10.1021/acsami.0c20389,10.1021/acsami.0c20389,BTR-TIPS,Y6,BTR-TIPS,Y6,,CCCCCCCCCCCc1c(/C=C2\C(=O)c3cc(F)c(F)cc3C2=C(C#N)C#N)sc2c1sc1c3c4nsnc4c4c5sc6c(CCCCCCCCCCC)c(/C=C7\C(=O)c8cc(F)c(F)cc8C7=C(C#N)C#N)sc6c5n(CC(CC)CCCC)c4c3n(CC(CC)CCCC)c21,0.83,18.5,54.0,8.3,8.291699999999999,0.1000000000000237,7.95,8.3,1:0.6,CN,,0.5%,ITO/PEDOT:PSS/active layer/PhenNaDPO/Ag,conventional,PhenNaDPO,PhenNaDPO,PEDOT:PSS,PEDOT:PSS,,chloroform,,100.0,,,,-5.65,-4.09,
63424,10.1021/acsami.1c15570,10.1021/acsami.1c15570,NT812,PC71BM,NT812,PC71BM,,COC(=O)CCCC1(c2ccccc2)C23c4c5ccc6c7cc8c9c%10c(cc%11cc%12c%13c%14c(cc%15c%16ccc-5c2c%16c2c5c%16c%17c(c(c46)c7c9c%17c4c%10c%11c%13c4c%16c%14c%152)C513)C%12)C8,0.77,6.42,39.0,1.88,1.9279260000000005,2.549255319148956,1.88,,3:1,0,,,,,,,,,200.0,,,,,,,-5.9,-3.9,
63425,10.1021/acsami.1c15570,10.1021/acsami.1c15570,NT812,PC71BM,NT812,PC71BM,,COC(=O)CCCC1(c2ccccc2)C23c4c5ccc6c7cc8c9c%10c(cc%11cc%12c%13c%14c(cc%15c%16ccc-5c2c%16c2c5c%16c%17c(c(c46)c7c9c%17c4c%10c%11c%13c4c%16c%14c%152)C513)C%12)C8,0.78,7.49,41.0,2.43,2.395302,1.427901234567906,2.43,,3:1,0.5,,0.5 vol%,,,,,,,200.0,,,,,,,-5.9,-3.9,
63426,10.1021/acsami.1c15570,10.1021/acsami.1c15570,NT812,PC71BM,NT812,PC71BM,,COC(=O)CCCC1(c2ccccc2)C23c4c5ccc6c7cc8c9c%10c(cc%11cc%12c%13c%14c(cc%15c%16ccc-5c2c%16c2c5c%16c%17c(c(c46)c7c9c%17c4c%10c%11c%13c4c%16c%14c%152)C513)C%12)C8,0.75,14.69,70.0,7.85,7.71225,1.754777070063689,7.85,,1:1.5,0,,,,,,,,,200.0,,,,,,,-5.9,-3.9,
63427,10.1021/acsami.1c15570,10.1021/acsami.1c15570,NT812,PC71BM,NT812,PC71BM,,COC(=O)CCCC1(c2ccccc2)C23c4c5ccc6c7cc8c9c%10c(cc%11cc%12c%13c%14c(cc%15c%16ccc-5c2c%16c2c5c%16c%17c(c(c46)c7c9c%17c4c%10c%11c%13c4c%16c%14c%152)C513)C%12)C8,0.74,14.79,69.0,7.67,7.551773999999999,1.5414080834419923,7.67,,1:1.5,0.5,,,,,,,,,200.0,,,,,,,-5.9,-3.9,
63428,10.1021/acsami.1c23513,10.1021/acsami.1c23513,PM6,Y6,PM6,Y6,COC(=O)C(C)(C)c1cc(C)cc(-c2sc3c4sc5cc(/C=C6/C(=O)c7cc(F)cc(c7)C(=O)/C6=C\c6cc(C(C)(C)C(=O)OC)c(-c7cc(C)cc(C(C)(C)C(=O)OC)c7)s6)sc5c4c(C(C)(C)C(=O)OC)ccc2-3)c1,CCCCCCCCCCCc1c(/C=C2\C(=O)c3cc(F)c(F)cc3C2=C(C#N)C#N)sc2c1sc1c3c4nsnc4c4c5sc6c(CCCCCCCCCCC)c(/C=C7\C(=O)c8cc(F)c(F)cc8C7=C(C#N)C#N)sc6c5n(CC(CC)CCCC)c4c3n(CC(CC)CCCC)c21,0.84,26.5,70.5,15.7,15.6933,0.0426751592356711,15.5,15.7,1:1.2,,,,ITO/PEDOT:PSS/active layer/PDINO/Ag,conventional,PDINO,PDINO,PEDOT:PSS,PEDOT:PSS,,,,,-5.56,-3.65,,-5.65,-4.09,
63431,10.1021/acsami.1c24017,10.1021/acsami.1c24017,C-F,N3,C-F,N3,,CCCCCCCCCCCC1=C(/C=C2\C(=O)C3=CC(F)=C(F)C=C3C2=C(C#N)C#N)SC2=C1SC1=C2N(CCC(CC)CCCC)C2=C1C1=NSN=C1C1=C2N(CCC(CC)CCCC)C2=C1SC1=C2SC(/C=C2\C(=O)C3=CC(F)=C(F)C=C3C2=C(C#N)C#N)=C1CCCCCCCCCCC,0.79,20.51,47.52,7.76,7.699618080000002,0.7781175257731641,,,,,,,ITO/PEDOT:PSS/active layer/Phen-NaDPO/Ag,conventional,Phen-NaDPO,Phen-NaDPO,PEDOT:PSS,PEDOT:PSS,,,,,,,,-5.64,-3.86,
63432,10.1021/acsami.1c24017,10.1021/acsami.1c24017,C-2F,N3,C-2F,N3,,CCCCCCCCCCCC1=C(/C=C2\C(=O)C3=CC(F)=C(F)C=C3C2=C(C#N)C#N)SC2=C1SC1=C2N(CCC(CC)CCCC)C2=C1C1=NSN=C1C1=C2N(CCC(CC)CCCC)C2=C1SC1=C2SC(/C=C2\C(=O)C3=CC(F)=C(F)C=C3C2=C(C#N)C#N)=C1CCCCCCCCCCC,0.85,24.87,69.33,14.64,14.65601535,0.1093944672131146,,,,,,,ITO/PEDOT:PSS/active layer/Phen-NaDPO/Ag,conventional,Phen-NaDPO,Phen-NaDPO,PEDOT:PSS,PEDOT:PSS,,,,,,,,-5.64,-3.86,
63433,10.1021/acsami.2c01900,10.1021/acsami.2c01900,PM6,BTP-eC9,PM6,BTP-eC9,COC(=O)C(C)(C)c1cc(C)cc(-c2sc3c4sc5cc(/C=C6/C(=O)c7cc(F)cc(c7)C(=O)/C6=C\c6cc(C(C)(C)C(=O)OC)c(-c7cc(C)cc(C(C)(C)C(=O)OC)c7)s6)sc5c4c(C(C)(C)C(=O)OC)ccc2-3)c1,CCCCCCCCCc1c(C=C2C(=O)c3cc(Cl)c(Cl)cc3C2=C(C#N)C#N)sc2c1sc1c3c4nsnc4c4c5sc6c(CCCCCCCCC)c(C=C7C(=O)c8cc(Cl)c(Cl)cc8C7=C(C#N)C#N)sc6c5n(CC(CCCC)CCCCCC)c4c3n(CC(CCCC)CCCCCC)c21,0.86,25.04,75.0,16.2,16.1508,0.3037037037036977,15.61,16.2,,,,,,organic solar cells,,,PEDOT:PSS,PEDOT:PSS,,,,,-5.56,-3.65,,-5.68,-3.9,
63434,10.1021/acsami.2c01900,10.1021/acsami.2c01900,PM6,BTP-eC9,PM6,BTP-eC9,COC(=O)C(C)(C)c1cc(C)cc(-c2sc3c4sc5cc(/C=C6/C(=O)c7cc(F)cc(c7)C(=O)/C6=C\c6cc(C(C)(C)C(=O)OC)c(-c7cc(C)cc(C(C)(C)C(=O)OC)c7)s6)sc5c4c(C(C)(C)C(=O)OC)ccc2-3)c1,CCCCCCCCCc1c(C=C2C(=O)c3cc(Cl)c(Cl)cc3C2=C(C#N)C#N)sc2c1sc1c3c4nsnc4c4c5sc6c(CCCCCCCCC)c(C=C7C(=O)c8cc(Cl)c(Cl)cc8C7=C(C#N)C#N)sc6c5n(CC(CCCC)CCCCCC)c4c3n(CC(CCCC)CCCCCC)c21,0.86,25.84,76.0,16.9,16.889024,0.0649467455621268,15.89,16.9,,,,,,organic solar cells,,,2PACz,2PACz,,,,,-5.56,-3.65,,-5.68,-3.9,
63435,10.1021/acsami.2c01900,10.1021/acsami.2c01900,PM6,BTP-eC9,PM6,BTP-eC9,COC(=O)C(C)(C)c1cc(C)cc(-c2sc3c4sc5cc(/C=C6/C(=O)c7cc(F)cc(c7)C(=O)/C6=C\c6cc(C(C)(C)C(=O)OC)c(-c7cc(C)cc(C(C)(C)C(=O)OC)c7)s6)sc5c4c(C(C)(C)C(=O)OC)ccc2-3)c1,CCCCCCCCCc1c(C=C2C(=O)c3cc(Cl)c(Cl)cc3C2=C(C#N)C#N)sc2c1sc1c3c4nsnc4c4c5sc6c(CCCCCCCCC)c(C=C7C(=O)c8cc(Cl)c(Cl)cc8C7=C(C#N)C#N)sc6c5n(CC(CCCC)CCCCCC)c4c3n(CC(CCCC)CCCCCC)c21,0.86,25.91,78.0,17.4,17.380428,0.1124827586206905,16.38,17.4,,,,,,organic solar cells,,,3PACz,3PACz,,,,,-5.56,-3.65,,-5.68,-3.9,
63436,10.1021/acsami.2c01900,10.1021/acsami.2c01900,PM6,BTP-eC9,PM6,BTP-eC9,COC(=O)C(C)(C)c1cc(C)cc(-c2sc3c4sc5cc(/C=C6/C(=O)c7cc(F)cc(c7)C(=O)/C6=C\c6cc(C(C)(C)C(=O)OC)c(-c7cc(C)cc(C(C)(C)C(=O)OC)c7)s6)sc5c4c(C(C)(C)C(=O)OC)ccc2-3)c1,CCCCCCCCCc1c(C=C2C(=O)c3cc(Cl)c(Cl)cc3C2=C(C#N)C#N)sc2c1sc1c3c4nsnc4c4c5sc6c(CCCCCCCCC)c(C=C7C(=O)c8cc(Cl)c(Cl)cc8C7=C(C#N)C#N)sc6c5n(CC(CCCC)CCCCCC)c4c3n(CC(CCCC)CCCCCC)c21,0.86,25.8,75.0,16.6,16.641,0.2469879518072097,15.86,16.6,,,,,,organic solar cells,,,4PACz,4PACz,,,,,-5.56,-3.65,,-5.68,-3.9,
63439,10.1021/acsami.2c08370,10.1021/acsami.2c08370,PM6,Y-IC-γe,PM6,Y-IC-γe,COC(=O)C(C)(C)c1cc(C)cc(-c2sc3c4sc5cc(/C=C6/C(=O)c7cc(F)cc(c7)C(=O)/C6=C\c6cc(C(C)(C)C(=O)OC)c(-c7cc(C)cc(C(C)(C)C(=O)OC)c7)s6)sc5c4c(C(C)(C)C(=O)OC)ccc2-3)c1,,0.902,23.12,68.5,14.28,14.2851544,0.0360952380952528,14.06,14.28,,1-chloronaphthalene,CN,,ITO/PEDOT:PSS/active layer/PDINO/Al,conventional,PDINO,PDINO,PEDOT:PSS,PEDOT:PSS,,CF,chloroform,,-5.56,-3.65,,,,
63440,10.1021/acsami.2c08370,10.1021/acsami.2c08370,PM6,Y-FIC-γe,PM6,Y-FIC-γe,COC(=O)C(C)(C)c1cc(C)cc(-c2sc3c4sc5cc(/C=C6/C(=O)c7cc(F)cc(c7)C(=O)/C6=C\c6cc(C(C)(C)C(=O)OC)c(-c7cc(C)cc(C(C)(C)C(=O)OC)c7)s6)sc5c4c(C(C)(C)C(=O)OC)ccc2-3)c1,,0.877,25.86,71.85,16.39,16.29501957,0.5795023184868803,16.11,16.39,,1-chloronaphthalene,CN,,ITO/PEDOT:PSS/active layer/PDINO/Al,conventional,PDINO,PDINO,PEDOT:PSS,PEDOT:PSS,,CF,chloroform,,-5.56,-3.65,,,,
63441,10.1021/acsami.2c08370,10.1021/acsami.2c08370,PM6,Y-ClIC-γe,PM6,Y-ClIC-γe,COC(=O)C(C)(C)c1cc(C)cc(-c2sc3c4sc5cc(/C=C6/C(=O)c7cc(F)cc(c7)C(=O)/C6=C\c6cc(C(C)(C)C(=O)OC)c(-c7cc(C)cc(C(C)(C)C(=O)OC)c7)s6)sc5c4c(C(C)(C)C(=O)OC)ccc2-3)c1,,0.872,25.31,69.68,15.32,15.378598976,0.3824998433420414,15.11,15.32,,1-chloronaphthalene,CN,,ITO/PEDOT:PSS/active layer/PDINO/Al,conventional,PDINO,PDINO,PEDOT:PSS,PEDOT:PSS,,CF,chloroform,,-5.56,-3.65,,,,
63442,10.1021/acsami.2c09614,10.1021/acsami.2c09614,PBDB-T,TPQ-eC7-4F,PBDB-T,TPQ-eC7-4F,CCCCC(CC)Cc1ccc(-c2c3cc(-c4ccc(-c5sc(-c6cccs6)c6c5C(=O)c5c(CC(CC)CCCC)sc(CC(CC)CCCC)c5C6=O)s4)sc3c(-c3ccc(CC(CC)CCCC)s3)c3ccsc23)s1,,0.848,25.89,72.2,15.83,15.85130784,0.1346041692987911,15.56,15.83,,,,,,,,,,,,,,,-5.33,-3.48,,,,
63443,10.1021/acsami.2c09614,10.1021/acsami.2c09614,PBDB-T,TPQ-eC7-4Cl,PBDB-T,TPQ-eC7-4Cl,CCCCC(CC)Cc1ccc(-c2c3cc(-c4ccc(-c5sc(-c6cccs6)c6c5C(=O)c5c(CC(CC)CCCC)sc(CC(CC)CCCC)c5C6=O)s4)sc3c(-c3ccc(CC(CC)CCCC)s3)c3ccsc23)s1,,0.843,24.56,69.77,14.48,14.445236615999995,0.2400786187845526,14.27,14.48,,,,,inverted BHJ-OSC,,ZnO,,MoO3,,,,,,-5.33,-3.48,,,,
63444,10.1021/acsami.2c09614,10.1021/acsami.2c09614,PBDB-T,BTP-eC7-4Cl,PBDB-T,BTP-eC7-4Cl,CCCCC(CC)Cc1ccc(-c2c3cc(-c4ccc(-c5sc(-c6cccs6)c6c5C(=O)c5c(CC(CC)CCCC)sc(CC(CC)CCCC)c5C6=O)s4)sc3c(-c3ccc(CC(CC)CCCC)s3)c3ccsc23)s1,,0.735,26.34,61.37,11.87,11.88117063,0.0941080876158425,11.77,11.87,,,,,inverted BHJ-OSC,,ZnO,,MoO3,,,,,,-5.33,-3.48,,,,
63445,10.1021/acsami.2c12220,10.1021/acsami.2c12220,P3HT,O-IDTBR,P3HT,O-IDTBR,CCCCCCc1ccsc1,CCCCCCCCC1(CCCCCCCC)c2cc3c(cc2-c2sc(-c4ccc(/C=C5\SC(=S)N(CC)C5=O)c5nsnc45)cc21)C(CCCCCCCC)(CCCCCCCC)c1cc(-c2ccc(/C=C4\SC(=S)N(CC)C4=O)c4nsnc24)sc1-3,0.78,9.02,61.3,4.33,4.312822799999999,0.3967020785219579,4.29,4.33,1:1,0% DBE,DBE,0%,inverted,inverted,ZnO,,MoO3,,,chlorobenzene,chlorobenzene,,-5.01,-3.12,,-5.52,-3.89,
63446,10.1021/acsami.2c12220,10.1021/acsami.2c12220,P3HT,O-IDTBR,P3HT,O-IDTBR,CCCCCCc1ccsc1,CCCCCCCCC1(CCCCCCCC)c2cc3c(cc2-c2sc(-c4ccc(/C=C5\SC(=S)N(CC)C5=O)c5nsnc45)cc21)C(CCCCCCCC)(CCCCCCCC)c1cc(-c2ccc(/C=C4\SC(=S)N(CC)C4=O)c4nsnc24)sc1-3,0.77,10.77,69.44,5.73,5.75858976,0.4989486910994613,5.58,5.73,1:1,0.25% DBE,DBE,0.25%,inverted,inverted,ZnO,,MoO3,,,chlorobenzene,chlorobenzene,,-5.01,-3.12,,-5.52,-3.89,
63447,10.1021/acsami.2c12220,10.1021/acsami.2c12220,P3HT,O-IDTBR,P3HT,O-IDTBR,CCCCCCc1ccsc1,CCCCCCCCC1(CCCCCCCC)c2cc3c(cc2-c2sc(-c4ccc(/C=C5\SC(=S)N(CC)C5=O)c5nsnc45)cc21)C(CCCCCCCC)(CCCCCCCC)c1cc(-c2ccc(/C=C4\SC(=S)N(CC)C4=O)c4nsnc24)sc1-3,0.75,12.09,71.76,6.53,6.506838,0.3547013782542133,6.46,6.53,1:1,0.50% DBE,DBE,0.50%,inverted,inverted,ZnO,,MoO3,,,chlorobenzene,chlorobenzene,,-5.01,-3.12,,-5.52,-3.89,
63448,10.1021/acsami.2c12220,10.1021/acsami.2c12220,P3HT,O-IDTBR,P3HT,O-IDTBR,CCCCCCc1ccsc1,CCCCCCCCC1(CCCCCCCC)c2cc3c(cc2-c2sc(-c4ccc(/C=C5\SC(=S)N(CC)C5=O)c5nsnc45)cc21)C(CCCCCCCC)(CCCCCCCC)c1cc(-c2ccc(/C=C4\SC(=S)N(CC)C4=O)c4nsnc24)sc1-3,0.76,13.42,72.63,7.42,7.407678959999999,0.1660517520215724,7.3,7.42,1:1,0.75% DBE,DBE,0.75%,inverted,inverted,ZnO,,MoO3,,,chlorobenzene,chlorobenzene,,-5.01,-3.12,,-5.52,-3.89,
63449,10.1021/acsami.2c12220,10.1021/acsami.2c12220,P3HT,O-IDTBR,P3HT,O-IDTBR,CCCCCCc1ccsc1,CCCCCCCCC1(CCCCCCCC)c2cc3c(cc2-c2sc(-c4ccc(/C=C5\SC(=S)N(CC)C5=O)c5nsnc45)cc21)C(CCCCCCCC)(CCCCCCCC)c1cc(-c2ccc(/C=C4\SC(=S)N(CC)C4=O)c4nsnc24)sc1-3,0.75,11.63,71.73,6.22,6.256649250000001,0.589216237942136,6.01,6.22,1:1,1% DBE,DBE,1%,inverted,inverted,ZnO,,MoO3,,,chlorobenzene,chlorobenzene,,-5.01,-3.12,,-5.52,-3.89,
63450,10.1021/acsami.2c13304,10.1021/acsami.2c13304,PBDB-T,BT-4F,PBDB-T,BT-4F,CCCCC(CC)Cc1ccc(-c2c3cc(-c4ccc(-c5sc(-c6cccs6)c6c5C(=O)c5c(CC(CC)CCCC)sc(CC(CC)CCCC)c5C6=O)s4)sc3c(-c3ccc(CC(CC)CCCC)s3)c3ccsc23)s1,,0.692,16.24,63.9,7.18,7.181133119999998,0.015781615598867,6.85,7.18,1:1.1,1-chloronaphthalene,CN,,inverted,inverted,ZnO,ZnO,MoO3,MoO3,,chlorobenzene,chlorobenzene,140.0,-5.33,-3.48,,,,
63451,10.1021/acsami.2c13304,10.1021/acsami.2c13304,PBDB-T,NTz-4F,PBDB-T,NTz-4F,CCCCC(CC)Cc1ccc(-c2c3cc(-c4ccc(-c5sc(-c6cccs6)c6c5C(=O)c5c(CC(CC)CCCC)sc(CC(CC)CCCC)c5C6=O)s4)sc3c(-c3ccc(CC(CC)CCCC)s3)c3ccsc23)s1,,0.754,17.61,68.8,9.14,9.13522272,0.052267833698039,8.97,9.14,1:1.1,1-chloronaphthalene,CN,,inverted,inverted,ZnO,ZnO,MoO3,MoO3,,chlorobenzene,chlorobenzene,140.0,-5.33,-3.48,,,,
63452,10.1021/acsami.2c18540,10.1021/acsami.2c18540,PffBT4T-2DT,FBR,PffBT4T-2DT,FBR,CCCCCCCCCCCCC(CCCCCCCCCC)Cc1csc(-c2c(F)c(F)c(-c3cc(CC(CCCCCCCCCC)CCCCCCCCCCCC)c(-c4ccc(-c5cccs5)s4)s3)c3nsnc23)c1,CCCCCCCCC1(CCCCCCCC)c2cc(-c3ccc(/C=C4\SC(=S)N(CC)C4=O)c4nsnc34)ccc2-c2ccc(-c3ccc(/C=C4\SC(=S)N(CC)C4=O)c4nsnc34)cc21,,,,7.8,,,,,,,,,,,,,,,,,,,-5.29,-3.65,,-5.787,-3.673,
63453,10.1021/acsami.2c18540,10.1021/acsami.2c18540,PffBT4T-2DT,IDTBR,PffBT4T-2DT,IDTBR,CCCCCCCCCCCCC(CCCCCCCCCC)Cc1csc(-c2c(F)c(F)c(-c3cc(CC(CCCCCCCCCC)CCCCCCCCCCCC)c(-c4ccc(-c5cccs5)s4)s3)c3nsnc23)c1,CCN1C(=O)/C(=C/c2ccc(-c3cc4c(s3)-c3cc5c(cc3C4(CC)CC)-c3sc(-c4ccc(/C=C6\SC(=S)N(CC)C6=O)c6nsnc46)cc3C5(CC)CC)c3nsnc23)SC1=S,,,,9.95,,,,,,,,,,,,,,,,,,,-5.29,-3.65,,-5.63,-3.8,
63454,10.1021/acsami.2c18540,10.1021/acsami.2c18540,P3TEA,SF-PDI2,P3TEA,SF-PDI2,CCCCCCCCCCC(CCCCCCCC)COC(=O)c1cc(-c2c(F)c(F)c(-c3cc(C(=O)OCC(CCCCCCCC)CCCCCCCCCC)c(-c4sccc4CC(CCCCCC)CCCCCCC)s3)c3nsnc23)sc1-c1cc(CC(CCCCCC)CCCCCCC)c(-c2ccc(-c3c(F)c(F)c(-c4cccs4)c4nsnc34)s2)s1,CCCCCCC(CCCCCC)N1C(=O)c2ccc3c4ccc5c6c(cc(-c7ccc8c(c7)C7(c9ccccc9-c9ccccc97)c7cc(-c9cc%10c%11c(ccc%12c%13ccc%14c%15c(ccc(c9c%11%12)c%15%13)C(=O)N(C(CCCCCC)CCCCCC)C%14=O)C(=O)N(C(CCCCCC)CCCCCC)C%10=O)ccc7-8)c(c7ccc(c2c37)C1=O)c64)C(=O)N(C(CCCCCC)CCCCCC)C5=O,,,,9.5,,,,,,,,,,,,,,,,,,,-5.46,-3.56,,-5.9,-3.83,
63455,10.1021/acsami.2c18540,10.1021/acsami.2c18540,BDT-ffBX-DT,SFPDI,BDT-ffBX-DT,SFPDI,CCCCCCCCCCCCC(CCCCCCCCCC)Cc1csc(-c2c(F)c(F)c(-c3cc(CC(CCCCCCCCCC)CCCCCCCCCCCC)c(-c4cc5cc6sccc6cc5s4)s3)c3nonc23)c1,,,,,6.2,,,,,,,,,,,,,,,,,,,-5.58,-3.35,,,,
63456,10.1021/acsami.2c18540,10.1021/acsami.2c18540,PMOT39,i-IEICO-2F,PMOT39,i-IEICO-2F,CCCCCCCCc1csc2cc(-c3sc(-c4cc5sc(-c6cc7c(-c8cc(OC)c(CC(CC)CCCC)s8)c8sccc8c(-c8cc(OC)c(CC(CC)CCCC)s8)c7s6)c(CCCCCCCC)c5s4)c4c3C(=O)N(CC(CCCCCC)CCCCCCCC)C4=O)sc12,CCCCCCc1ccc(C2(c3ccc(CCCCCC)cc3)c3cc4c(cc3-c3sc(-c5scc(/C=C6\C(=O)c7cc(F)ccc7C6=C(C#N)C#N)c5OCC(CC)CCCC)cc32)C(c2ccc(CCCCCC)cc2)(c2ccc(CCCCCC)cc2)c2cc(-c3scc(/C=C5\C(=O)c6cc(F)ccc6C5=C(C#N)C#N)c3OCC(CC)CCCC)sc2-4)cc1,,,,6.0,,,,,,,,,,,,,,,,,,,-5.34,-3.38,,-5.29,-3.73,
63457,10.1021/acsami.2c18540,10.1021/acsami.2c18540,PTPDBDT,F-ITIC,PTPDBDT,F-ITIC,CCCCCCCCN1C(=O)c2csc(-c3cc4c(-c5ccc(CC(CC)CCCC)s5)c5sccc5c(-c5ccc(CC(CC)CCCC)s5)c4s3)c2C1=O,CCc1ccc(C2(c3ccc(CC)cc3)c3cc4c(cc3-c3sc5cc(/C=C6\C(=O)c7ccc(F)cc7C6=C(C#N)C#N)sc5c32)C(c2ccc(CC)cc2)(c2ccc(CC)cc2)c2c-4sc3cc(/C=C4\C(=O)c5ccc(F)cc5C4=C(C#N)C#N)sc23)cc1,,,,8.8,,,,,,,,,,,,,,,,,,,-5.6,-3.75,,-5.65,-4.09,
63458,10.1021/acsami.2c18540,10.1021/acsami.2c18540,PTPDBDT,Cl-ITIC,PTPDBDT,Cl-ITIC,CCCCCCCCN1C(=O)c2csc(-c3cc4c(-c5ccc(CC(CC)CCCC)s5)c5sccc5c(-c5ccc(CC(CC)CCCC)s5)c4s3)c2C1=O,CCCCCCc1ccc(C2(c3ccc(CCCCCC)cc3)c3cc4c(cc3-c3sc5cc(C=C6C(=O)c7cc(Cl)ccc7C6=C(C#N)C#N)sc5c32)C(c2ccc(CCCCCC)cc2)(c2ccc(CCCCCC)cc2)c2c-4sc3cc(C=C4C(=O)c5cc(Cl)ccc5C4=C(C#N)C#N)sc23)cc1,,,,9.5,,,,,,,,,,,,,,,,,,,-5.6,-3.75,,-5.7,-4.14,
63459,10.1021/acsami.2c18540,10.1021/acsami.2c18540,PffBT-T3,TPPz-PDI4,PffBT-T3,TPPz-PDI4,CCCCCCCCC(CCCCCC)Cc1cc(-c2sc(-c3c(F)c(F)c(-c4cc(CC(CCCCCC)CCCCCCCC)c(-c5cc(CC(CCCCCC)CCCCCCC)cs5)s4)c4nsnc34)cc2CC(CCCCCC)CCCCCCC)sc1-c1ccc(-c2c(F)c(F)c(-c3cccs3)c3nsnc23)s1,,,,,6.9,,,,,,,,,,,,,,,,,,,-5.35,-3.495,,,,
63460,10.1021/acsami.2c18540,10.1021/acsami.2c18540,PDBT-T1,IDIC,PDBT-T1,IDIC,CCCCCCCCc1ccc(-c2c3sc4cc(-c5ccc(-c6sc(-c7cccs7)c7c6C(=O)c6c(CC(CC)CCCC)sc(CC(CC)CCCC)c6C7=O)s5)sc4c3c(-c3ccc(CCCCCCCC)s3)c3sc4ccsc4c23)s1,CCCCCCC1(CCCCCC)c2cc3c(cc2-c2sc(/C=C4\C(=O)c5ccccc5C4=C(C#N)C#N)cc21)C(CCCCCC)(CCCCCC)c1cc(/C=C2\C(=O)c4ccccc4C2=C(C#N)C#N)sc1-3,,,,9.2,,,,,,,,,,,,,,,,,,,-5.36,-3.43,,-5.69,-3.91,
63461,10.1021/acsami.2c18540,10.1021/acsami.2c18540,PTFBDT-BZS,IDIC,PTFBDT-BZS,IDIC,CCCCCCCCCCCCOc1c(OCCCCCCCCCCCC)c(-c2ccc(-c3cc4c(-c5cc(F)c(CC(CC)CCCC)c(F)c5)c5sccc5c(-c5cc(F)c(CC(CC)CCCC)c(F)c5)c4s3)s2)c2nsnc2c1-c1cccs1,CCCCCCC1(CCCCCC)c2cc3c(cc2-c2sc(/C=C4\C(=O)c5ccccc5C4=C(C#N)C#N)cc21)C(CCCCCC)(CCCCCC)c1cc(/C=C2\C(=O)c4ccccc4C2=C(C#N)C#N)sc1-3,,,,8.06,,,,,,,,,,,,,,,,,,,-5.43,-3.58,,-5.69,-3.91,
63462,10.1021/acsami.3c01487,10.1021/acsami.3c01487,PBDB-T,FG6,PBDB-T,FG6,CCCCC(CC)Cc1ccc(-c2c3cc(-c4ccc(-c5sc(-c6cccs6)c6c5C(=O)c5c(CC(CC)CCCC)sc(CC(CC)CCCC)c5C6=O)s4)sc3c(-c3ccc(CC(CC)CCCC)s3)c3ccsc23)s1,,0.88,24.48,70.0,15.08,15.079680000000002,0.0021220159151097,14.92,15.08,1:1.2,DIO,DIO,,,,,,,,,,,,-5.33,-3.48,,,,
63463,10.1021/acsami.3c01487,10.1021/acsami.3c01487,PBDB-T,FG8,PBDB-T,FG8,CCCCC(CC)Cc1ccc(-c2c3cc(-c4ccc(-c5sc(-c6cccs6)c6c5C(=O)c5c(CC(CC)CCCC)sc(CC(CC)CCCC)c5C6=O)s4)sc3c(-c3ccc(CC(CC)CCCC)s3)c3ccsc23)s1,,0.85,21.74,68.0,12.57,12.56572,0.034049323786805,12.36,12.57,1:1.2,DIO,DIO,,ITO/PEDOT:PSS/active layer/PFN,,PFN,,PEDOT:PSS,,,,,,-5.33,-3.48,,,,
63464,10.1021/acsami.3c01487,10.1021/acsami.3c01487,PBDB-T,FG10,PBDB-T,FG10,CCCCC(CC)Cc1ccc(-c2c3cc(-c4ccc(-c5sc(-c6cccs6)c6c5C(=O)c5c(CC(CC)CCCC)sc(CC(CC)CCCC)c5C6=O)s4)sc3c(-c3ccc(CC(CC)CCCC)s3)c3ccsc23)s1,,0.91,16.28,61.0,9.04,9.037028,0.0328761061946678,8.91,9.04,1:1.2,DIO,DIO,,ITO/PEDOT:PSS/active layer/PFN,,PFN,,PEDOT:PSS,,,,,,-5.33,-3.48,,,,
63471,10.1021/acsami.3c04282,10.1021/acsami.3c04282,ZnPc,C60,,C60,,c12c3c4c5c1c1c6c7c2c2c8c3c3c9c4c4c%10c5c5c1c1c6c6c%11c7c2c2c7c8c3c3c8c9c4c4c9c%10c5c5c1c1c6c6c%11c2c2c7c3c3c8c4c4c9c5c1c1c6c2c3c41,0.41,3.9,41.0,0.7,0.65559,6.344285714285708,,,,,,,ITO/ZnO/acceptor/donor/BPhen/Ag,inverted,ZnO,ZnO,,,,chloroform,chloroform,,,,,,,
63472,10.1021/acsami.3c04282,10.1021/acsami.3c04282,ZnPc,Y6,,Y6,,CCCCCCCCCCCc1c(/C=C2\C(=O)c3cc(F)c(F)cc3C2=C(C#N)C#N)sc2c1sc1c3c4nsnc4c4c5sc6c(CCCCCCCCCCC)c(/C=C7\C(=O)c8cc(F)c(F)cc8C7=C(C#N)C#N)sc6c5n(CC(CC)CCCC)c4c3n(CC(CC)CCCC)c21,0.64,4.0,55.0,1.4,1.408,0.5714285714285878,,,,,,,ITO/ZnO/acceptor/donor/BPhen/Ag,inverted,ZnO,ZnO,,,,chloroform,chloroform,,,,,-5.65,-4.09,
63473,10.1021/acsami.3c04282,10.1021/acsami.3c04282,F4ZnPc,C60,,C60,,c12c3c4c5c1c1c6c7c2c2c8c3c3c9c4c4c%10c5c5c1c1c6c6c%11c7c2c2c7c8c3c3c8c9c4c4c9c%10c5c5c1c1c6c6c%11c2c2c7c3c3c8c4c4c9c5c1c1c6c2c3c41,0.67,3.9,63.0,1.6,1.64619,2.886874999999997,,,,,,,ITO/ZnO/acceptor/donor/BPhen/Ag,inverted,ZnO,ZnO,,,,chloroform,chloroform,,,,,,,
63474,10.1021/acsami.3c04282,10.1021/acsami.3c04282,F4ZnPc,Y6,,Y6,,CCCCCCCCCCCc1c(/C=C2\C(=O)c3cc(F)c(F)cc3C2=C(C#N)C#N)sc2c1sc1c3c4nsnc4c4c5sc6c(CCCCCCCCCCC)c(/C=C7\C(=O)c8cc(F)c(F)cc8C7=C(C#N)C#N)sc6c5n(CC(CC)CCCC)c4c3n(CC(CC)CCCC)c21,0.79,1.9,54.0,0.8,0.8105399999999999,1.3174999999999852,,,,,,,ITO/ZnO/acceptor/donor/BPhen/Ag,inverted,ZnO,ZnO,,,,chloroform,chloroform,,,,,-5.65,-4.09,
63475,10.1021/acsami.3c04282,10.1021/acsami.3c04282,DTDCTB,C60,,C60,,c12c3c4c5c1c1c6c7c2c2c8c3c3c9c4c4c%10c5c5c1c1c6c6c%11c7c2c2c7c8c3c3c8c9c4c4c9c%10c5c5c1c1c6c6c%11c2c2c7c3c3c8c4c4c9c5c1c1c6c2c3c41,0.81,4.0,53.0,1.7,1.7172,1.0117647058823591,,,,,,,ITO/ZnO/acceptor/donor/BPhen/Ag,inverted,ZnO,ZnO,,,,chloroform,chloroform,,,,,,,
63476,10.1021/acsami.3c04282,10.1021/acsami.3c04282,DTDCTB,Y6,,Y6,,CCCCCCCCCCCc1c(/C=C2\C(=O)c3cc(F)c(F)cc3C2=C(C#N)C#N)sc2c1sc1c3c4nsnc4c4c5sc6c(CCCCCCCCCCC)c(/C=C7\C(=O)c8cc(F)c(F)cc8C7=C(C#N)C#N)sc6c5n(CC(CC)CCCC)c4c3n(CC(CC)CCCC)c21,0.85,3.3,35.0,1.0,0.9817499999999998,1.825000000000021,,,,,,,ITO/ZnO/acceptor/donor/BPhen/Ag,inverted,ZnO,ZnO,,,,chloroform,chloroform,,,,,-5.65,-4.09,
63477,10.1021/acsami.3c04678,10.1021/acsami.3c04678,PM6,PY-IT,PM6,PY-IT,COC(=O)C(C)(C)c1cc(C)cc(-c2sc3c4sc5cc(/C=C6/C(=O)c7cc(F)cc(c7)C(=O)/C6=C\c6cc(C(C)(C)C(=O)OC)c(-c7cc(C)cc(C(C)(C)C(=O)OC)c7)s6)sc5c4c(C(C)(C)C(=O)OC)ccc2-3)c1,CCCCCCCCCCCc1c(/C=C2\C(=O)c3ccccc3C2=C(C#N)C#N)sc2c1sc1c3c4nsnc4c4c5sc6c(CCCCCCCCCCC)c(/C=C7\C(=O)c8cc(-c9cccs9)ccc8C7=C(C#N)C#N)sc6c5n(CC(CCCCCCCC)CCCCCCCCCC)c4c3n(CC(CCCCCCCC)CCCCCCCCCC)c21,0.917,22.97,70.1,14.77,14.765506489999998,0.0304232227488247,14.77,,1:1 wt,,,,ITO/PEDOT:PSS/PM6:PY-IT/LiF/Al,conventional,LiF,,PEDOT:PSS,PEDOT:PSS,,chloroform:CN (99:1 v/v),,95.0,-5.56,-3.65,,-5.68,-3.94,
63478,10.1021/acsami.3c04678,10.1021/acsami.3c04678,PM6,PY-IT,PM6,PY-IT,COC(=O)C(C)(C)c1cc(C)cc(-c2sc3c4sc5cc(/C=C6/C(=O)c7cc(F)cc(c7)C(=O)/C6=C\c6cc(C(C)(C)C(=O)OC)c(-c7cc(C)cc(C(C)(C)C(=O)OC)c7)s6)sc5c4c(C(C)(C)C(=O)OC)ccc2-3)c1,CCCCCCCCCCCc1c(/C=C2\C(=O)c3ccccc3C2=C(C#N)C#N)sc2c1sc1c3c4nsnc4c4c5sc6c(CCCCCCCCCCC)c(/C=C7\C(=O)c8cc(-c9cccs9)ccc8C7=C(C#N)C#N)sc6c5n(CC(CCCCCCCC)CCCCCCCCCC)c4c3n(CC(CCCCCCCC)CCCCCCCCCC)c21,0.921,23.21,71.1,15.2,15.19862751,0.0090295394736699,15.2,,1:1 wt,,,,ITO/MoO3/PM6:PY-IT/LiF/Al,conventional,LiF,,MoO3,MoO3,,chloroform:CN (99:1 v/v),,95.0,-5.56,-3.65,,-5.68,-3.94,
63481,10.1021/acsami.3c06321,10.1021/acsami.3c06321,PBDB-T,IT-4F,PBDB-T,IT-4F,CCCCC(CC)Cc1ccc(-c2c3cc(-c4ccc(-c5sc(-c6cccs6)c6c5C(=O)c5c(CC(CC)CCCC)sc(CC(CC)CCCC)c5C6=O)s4)sc3c(-c3ccc(CC(CC)CCCC)s3)c3ccsc23)s1,CCCCCCc1ccc(C2(c3ccc(CCCCCC)cc3)c3cc4c(cc3-c3sc5cc(/C=C6\C(=O)c7cc(F)c(F)cc7C6=C(C#N)C#N)sc5c32)C(c2ccc(CCCCCC)cc2)(c2ccc(CCCCCC)cc2)c2c-4sc3cc(/C=C4\C(=O)c5cc(F)c(F)cc5C4=C(C#N)C#N)sc23)cc1,0.68,21.02,67.82,9.85,9.69391952,1.584573401015228,9.16,9.85,1:1,"1,8-diiodooctane",,0.5%,,,ZnO,ZnO,,,100.0,chlorobenzene,,110.0,-5.33,-3.48,,-5.66,-4.14,
63482,10.1021/acsami.3c06321,10.1021/acsami.3c06321,PBDB-T,IT-4F,PBDB-T,IT-4F,CCCCC(CC)Cc1ccc(-c2c3cc(-c4ccc(-c5sc(-c6cccs6)c6c5C(=O)c5c(CC(CC)CCCC)sc(CC(CC)CCCC)c5C6=O)s4)sc3c(-c3ccc(CC(CC)CCCC)s3)c3ccsc23)s1,CCCCCCc1ccc(C2(c3ccc(CCCCCC)cc3)c3cc4c(cc3-c3sc5cc(/C=C6\C(=O)c7cc(F)c(F)cc7C6=C(C#N)C#N)sc5c32)C(c2ccc(CCCCCC)cc2)(c2ccc(CCCCCC)cc2)c2c-4sc3cc(/C=C4\C(=O)c5cc(F)c(F)cc5C4=C(C#N)C#N)sc23)cc1,0.69,21.57,65.84,9.97,9.79916472,1.713493279839522,9.75,9.97,1:1,"1,8-diiodooctane",,0.5%,ITO/ZnO/vitamin C/PBDB-T:IT-4F/MoOx/Ag,,ZnO/vitamin C,ZnO/vitamin C,MoOx,,100.0,chlorobenzene,,110.0,-5.33,-3.48,,-5.66,-4.14,
63483,10.1021/acsami.3c06596,10.1021/acsami.3c06596,PTQ10,4FY,PTQ10,4FY,CCCCCCCCC(CCCCCC)COc1cnc2c(-c3cccs3)c(F)c(F)cc2n1,,0.885,23.8,77.8,16.4,16.387014,0.0791829268292557,16.1,16.4,,,,,ITO/PEDOT:PSS/active layer/PDINO/Al,conventional,PDINO,PDINO,PEDOT:PSS,PEDOT:PSS,,,,,-5.54,-2.92,,,,
63484,10.1021/acsami.3c06596,10.1021/acsami.3c06596,PTQ10,2FY,PTQ10,2FY,CCCCCCCCC(CCCCCC)COc1cnc2c(-c3cccs3)c(F)c(F)cc2n1,,0.915,22.3,71.0,14.5,14.487195000000002,0.0883103448275751,14.2,14.5,,,,,ITO/PEDOT:PSS/active layer/PDINO/Al,conventional,PDINO,PDINO,PEDOT:PSS,PEDOT:PSS,,,,,-5.54,-2.92,,,,
63485,10.1021/acsami.3c18994,10.1021/acsami.3c18994,P(Qx8O-T),P(NDIDEG-T),P(Qx8O-T),P(NDIDEG-T),,COCCOCCOCC(COCCOCCOC)CN1C(=O)c2ccc3c4c(c(-c5cccs5)cc(c24)C1=O)C(=O)N(CC(COCCOCCOC)COCCOCCOC)C3=O,0.77,4.82,55.0,2.27,2.04127,10.076211453744495,2.02,2.27,,,,,inverted,inverted,ZnO,ZnO,MoO3,MoO3,,water/ethanol (15:85 v/v),water:ethanol (15:85),,,,,-5.74,-4.01,
63486,10.1021/acsami.3c18994,10.1021/acsami.3c18994,P(Qx8O-Se),P(NDIDEG-T),P(Qx8O-Se),P(NDIDEG-T),,COCCOCCOCC(COCCOCCOC)CN1C(=O)c2ccc3c4c(c(-c5cccs5)cc(c24)C1=O)C(=O)N(CC(COCCOCCOC)COCCOCCOC)C3=O,0.7,4.46,55.0,1.86,1.7170999999999998,7.682795698924743,1.72,1.86,,,,,inverted,inverted,ZnO,ZnO,MoO3,MoO3,,water/ethanol (15:85 v/v),water:ethanol (15:85),,,,,-5.74,-4.01,
63507,10.1021/acsami.4c11466,10.1021/acsami.4c11466,PM6,FNT-FIC,PM6,FNT-FIC,COC(=O)C(C)(C)c1cc(C)cc(-c2sc3c4sc5cc(/C=C6/C(=O)c7cc(F)cc(c7)C(=O)/C6=C\c6cc(C(C)(C)C(=O)OC)c(-c7cc(C)cc(C(C)(C)C(=O)OC)c7)s6)sc5c4c(C(C)(C)C(=O)OC)ccc2-3)c1,,0.99,13.81,48.21,6.6,6.59122299,0.1329849999999895,6.28,6.6,1:1,,,,ITO/ZnO/Active Layer/MnO3/Ag,inverted,ZnO,ZnO,MnO3,MnO3,,,,,-5.56,-3.65,,,,
63508,10.1021/acsami.4c11466,10.1021/acsami.4c11466,PM6,FNTT-FIC,PM6,FNTT-FIC,COC(=O)C(C)(C)c1cc(C)cc(-c2sc3c4sc5cc(/C=C6/C(=O)c7cc(F)cc(c7)C(=O)/C6=C\c6cc(C(C)(C)C(=O)OC)c(-c7cc(C)cc(C(C)(C)C(=O)OC)c7)s6)sc5c4c(C(C)(C)C(=O)OC)ccc2-3)c1,,0.96,19.64,64.52,12.15,12.164858879999995,0.122295308641948,11.74,12.15,1:1.2,,,,ITO/ZnO/Active Layer/MnO3/Ag,inverted,ZnO,ZnO,MnO3,MnO3,,,,,-5.56,-3.65,,,,
63509,10.1021/acsami.4c11805,10.1021/acsami.4c11805,PM6An,BO-4Cl,PM6An,BO-4Cl,,CCCCCCCCCCCc1c(/C=C2\C(=O)c3cc(Cl)c(Cl)cc3C2=C(C#N)C#N)sc2c1sc1c3c4nsnc4c4c5sc6c(CCCCCCCCCCC)c(/C=C7\C(=O)c8cc(Cl)c(Cl)cc8C7=C(C#N)C#N)sc6c5n(CC(CCCC)CCCCCC)c4c3n(CC(CCCC)CCCCCC)c21,0.858,26.98,72.91,16.87,16.877819244,0.046349994072319,16.7,16.87,1:1.2,DIB,DIB,50 wt%,ITO/PEDOT:PSS/active layer/PDINN/Ag,conventional,PDINN,PDINN,PEDOT:PSS,PEDOT:PSS,,3-MeT,3-methylthiophene,100.0,,,,-5.68,-4.1,
63510,10.1021/acsami.4c11805,10.1021/acsami.4c11805,PM6An,BO-4Cl,PM6An,BO-4Cl,,CCCCCCCCCCCc1c(/C=C2\C(=O)c3cc(Cl)c(Cl)cc3C2=C(C#N)C#N)sc2c1sc1c3c4nsnc4c4c5sc6c(CCCCCCCCCCC)c(/C=C7\C(=O)c8cc(Cl)c(Cl)cc8C7=C(C#N)C#N)sc6c5n(CC(CCCC)CCCCCC)c4c3n(CC(CCCC)CCCCCC)c21,0.848,26.52,71.99,16.18,16.189802303999997,0.0605828430160523,16.0,16.18,1:1.2,DIB,DIB,50 wt%,ITO/PEDOT:PSS/active layer/PDINN/Ag,conventional,PDINN,PDINN,PEDOT:PSS,PEDOT:PSS,,CF,chloroform,100.0,,,,-5.68,-4.1,
63511,10.1021/acsami.4c11805,10.1021/acsami.4c11805,PM6An,BO-4Cl,PM6An,BO-4Cl,,CCCCCCCCCCCc1c(/C=C2\C(=O)c3cc(Cl)c(Cl)cc3C2=C(C#N)C#N)sc2c1sc1c3c4nsnc4c4c5sc6c(CCCCCCCCCCC)c(/C=C7\C(=O)c8cc(Cl)c(Cl)cc8C7=C(C#N)C#N)sc6c5n(CC(CCCC)CCCCCC)c4c3n(CC(CCCC)CCCCCC)c21,0.843,26.28,70.83,15.69,15.691706532,0.0108765583174111,15.52,15.69,1:1.2,DIB,DIB,50 wt%,ITO/PEDOT:PSS/active layer/PDINN/Ag,conventional,PDINN,PDINN,PEDOT:PSS,PEDOT:PSS,,o-XY,o-xylene,100.0,,,,-5.68,-4.1,
