Repository: JiYiqaq/PCE-KA-GNN

# Data directory

- `raw/Active_Database.csv` is the immutable source dataset bundled under CC BY 4.0. Do not overwrite it with processed data.
- `processed/` is created and populated by the training pipeline. Generated `.pt` and `.pth` caches are intentionally ignored by Git because they can exceed GitHub's normal single-file limit.

See `../DATA_LICENSE.md` for provenance, license and checksum information.

File: data/raw/Active_Database.csv (part 197 of 471)
id,doi,doi_norm,donor,acceptor,donor_canonical,acceptor_canonical,donor_smiles,acceptor_smiles,voc,jsc,ff,pce,pce_recomputed,pce_relative_error_percent,pce_avg,pce_best,d_a_ratio,additive,additive_canonical,additive_ratio,device_structure,device_type,etl,etl_canonical,htl,htl_canonical,active_layer_thickness,solvent,solvent_canonical,annealing_temp,homo_d,lumo_d,eg_d,homo_a,lumo_a,eg_a
63512,10.1021/acsami.4c11805,10.1021/acsami.4c11805,PM6,BO-4Cl,PM6,BO-4Cl,COC(=O)C(C)(C)c1cc(C)cc(-c2sc3c4sc5cc(/C=C6/C(=O)c7cc(F)cc(c7)C(=O)/C6=C\c6cc(C(C)(C)C(=O)OC)c(-c7cc(C)cc(C(C)(C)C(=O)OC)c7)s6)sc5c4c(C(C)(C)C(=O)OC)ccc2-3)c1,CCCCCCCCCCCc1c(/C=C2\C(=O)c3cc(Cl)c(Cl)cc3C2=C(C#N)C#N)sc2c1sc1c3c4nsnc4c4c5sc6c(CCCCCCCCCCC)c(/C=C7\C(=O)c8cc(Cl)c(Cl)cc8C7=C(C#N)C#N)sc6c5n(CC(CCCC)CCCCCC)c4c3n(CC(CCCC)CCCCCC)c21,0.845,27.22,75.66,17.41,17.402480939999997,0.0431881677197212,17.3,17.41,1:1.2,DIB,DIB,50 wt%,ITO/PEDOT:PSS/active layer/PDINN/Ag,conventional,PDINN,PDINN,PEDOT:PSS,PEDOT:PSS,,3-MeT,3-methylthiophene,100.0,-5.56,-3.65,,-5.68,-4.1,
63513,10.1021/acsami.4c11805,10.1021/acsami.4c11805,PM6,L8-BO,PM6,L8-BO,COC(=O)C(C)(C)c1cc(C)cc(-c2sc3c4sc5cc(/C=C6/C(=O)c7cc(F)cc(c7)C(=O)/C6=C\c6cc(C(C)(C)C(=O)OC)c(-c7cc(C)cc(C(C)(C)C(=O)OC)c7)s6)sc5c4c(C(C)(C)C(=O)OC)ccc2-3)c1,CCCCCCC(CCCC)Cc1c(/C=C2\C(=O)c3cc(F)c(F)cc3C2=C(C#N)C#N)sc2c1SC1c3c(c4c(c5nsnc35)c3sc5c(CC(CCCC)CCCCCC)c(/C=C6\C(=O)c7cc(F)c(F)cc7C6=C(C#N)C#N)sc5c3n4CC(CC)CCCC)N(CC(CC)CCCC)C21,0.885,24.93,74.84,16.52,16.511986620000002,0.0485071428571291,16.23,16.52,1:1.2,DIB,DIB,50 wt%,ITO/PEDOT:PSS/active layer/PDINN/Ag,conventional,PDINN,PDINN,PEDOT:PSS,PEDOT:PSS,,3-MeT,3-methylthiophene,100.0,-5.56,-3.65,,-5.68,-3.9,
63515,10.1021/acsami.4c14562,10.1021/acsami.4c14562,PEI3T-FITVT,L8-BO,PEI3T-FITVT,L8-BO,,CCCCCCC(CCCC)Cc1c(/C=C2\C(=O)c3cc(F)c(F)cc3C2=C(C#N)C#N)sc2c1SC1c3c(c4c(c5nsnc35)c3sc5c(CC(CCCC)CCCCCC)c(/C=C6\C(=O)c7cc(F)c(F)cc7C6=C(C#N)C#N)sc5c3n4CC(CC)CCCC)N(CC(CC)CCCC)C21,0.85,22.24,68.0,12.86,12.85472,0.0410575427682664,12.43,12.86,,,,,conventional,conventional,,,,,,,,,,,,-5.68,-3.9,
63516,10.1021/acsami.4c14562,10.1021/acsami.4c14562,PEI3T-FOTVT,L8-BO,PEI3T-FOTVT,L8-BO,,CCCCCCC(CCCC)Cc1c(/C=C2\C(=O)c3cc(F)c(F)cc3C2=C(C#N)C#N)sc2c1SC1c3c(c4c(c5nsnc35)c3sc5c(CC(CCCC)CCCCCC)c(/C=C6\C(=O)c7cc(F)c(F)cc7C6=C(C#N)C#N)sc5c3n4CC(CC)CCCC)N(CC(CC)CCCC)C21,0.87,23.58,70.0,14.4,14.36022,0.2762500000000026,13.98,14.4,,,,,conventional,conventional,,,,,,,,,,,,-5.68,-3.9,
63517,10.1021/acsami.4c19107,10.1021/acsami.4c19107,PM6,Y6,PM6,Y6,CC1=CC(=CC(=C1)C2=C3C=CC(=C4C5=C(C=C(S5)/C=C\6/C(=O)C7=CC(=CC(=C7)F)C(=O)/C6=C\C8=CC(=C(S8)C9=CC(=CC(=C9)C)C(C)(C)C(=O)OC)C(C)(C)C(=O)OC)SC4=C3S2)C(C)(C)C(=O)OC)C(C)(C)C(=O)OC,CCCCCCCCCCCc1c(/C=C2\C(=O)c3cc(F)c(F)cc3C2=C(C#N)C#N)sc2c1sc1c3c4nsnc4c4c5sc6c(CCCCCCCCCCC)c(/C=C7\C(=O)c8cc(F)c(F)cc8C7=C(C#N)C#N)sc6c5n(CC(CC)CCCC)c4c3n(CC(CC)CCCC)c21,0.839,26.58,75.51,16.84,16.839198162,0.0047615083135451,16.74,16.84,1:1.2,1-CN,CN,,ITO/PEDOT:PSS/active layer/PDINN/Ag,conventional,PDINN,PDINN,PEDOT:PSS,PEDOT:PSS,,chloroform,chloroform,100.0,-5.56,-3.65,,-5.65,-4.09,
63518,10.1021/acsami.4c19107,10.1021/acsami.4c19107,PM6,Y6-R,PM6,Y6-R,CC1=CC(=CC(=C1)C2=C3C=CC(=C4C5=C(C=C(S5)/C=C\6/C(=O)C7=CC(=CC(=C7)F)C(=O)/C6=C\C8=CC(=C(S8)C9=CC(=CC(=C9)C)C(C)(C)C(=O)OC)C(C)(C)C(=O)OC)SC4=C3S2)C(C)(C)C(=O)OC)C(C)(C)C(=O)OC,,0.863,27.89,77.35,18.62,18.617425645,0.013825751879719,18.54,18.62,1:1.2,1-CN,CN,,ITO/PEDOT:PSS/active layer/PDINN/Ag,conventional,PDINN,PDINN,PEDOT:PSS,PEDOT:PSS,,chloroform,chloroform,100.0,-5.56,-3.65,,,,
63528,10.1021/acsami.5c00117,10.1021/acsami.5c00117,PM6,L8-BO,PM6,L8-BO,CC1=CC(=CC(=C1)C2=C3C=CC(=C4C5=C(C=C(S5)/C=C\6/C(=O)C7=CC(=CC(=C7)F)C(=O)/C6=C\C8=CC(=C(S8)C9=CC(=CC(=C9)C)C(C)(C)C(=O)OC)C(C)(C)C(=O)OC)SC4=C3S2)C(C)(C)C(=O)OC)C(C)(C)C(=O)OC,CCCCCCC(CCCC)CC1=C(/C=C2\C(=O)C3=CC(F)=C(F)C=C3C2=C(C#N)C#N)SC2=C1SC1C3=C(C4=C(C5=NSN=C35)C3=C(C5=C(S3)C(CC(CCCC)CCCCCC)=C(/C=C3\C(=O)C6=CC(F)=C(F)C=C6C3=C(C#N)C#N)S5)N4CC(CC)CCCC)N(CC(CC)CCCC)C21,0.901,24.71,72.12,16.03,16.056587652,0.1658618340611347,15.91,16.03,1:1.2,,,,ITO/PEDOT:PSS/PM6:L8-BO/PFN-Br/Ag,conventional,PFN-Br,PFN-Br,PEDOT:PSS,PEDOT:PSS,106.0,toluene,toluene,100.0,-5.56,-3.65,,-5.68,-3.9,
63529,10.1021/acsami.5c00117,10.1021/acsami.5c00117,PM6,L8-BO,PM6,L8-BO,CC1=CC(=CC(=C1)C2=C3C=CC(=C4C5=C(C=C(S5)/C=C\6/C(=O)C7=CC(=CC(=C7)F)C(=O)/C6=C\C8=CC(=C(S8)C9=CC(=CC(=C9)C)C(C)(C)C(=O)OC)C(C)(C)C(=O)OC)SC4=C3S2)C(C)(C)C(=O)OC)C(C)(C)C(=O)OC,CCCCCCC(CCCC)CC1=C(/C=C2\C(=O)C3=CC(F)=C(F)C=C3C2=C(C#N)C#N)SC2=C1SC1C3=C(C4=C(C5=NSN=C35)C3=C(C5=C(S3)C(CC(CCCC)CCCCCC)=C(/C=C3\C(=O)C6=CC(F)=C(F)C=C6C3=C(C#N)C#N)S5)N4CC(CC)CCCC)N(CC(CC)CCCC)C21,0.887,26.49,79.02,18.56,18.567037026,0.0379150107758567,18.43,18.56,1:1.2,DIB,DIB,10 mg/mL,ITO/PEDOT:PSS/PM6:L8-BO/PFN-Br/Ag,conventional,PFN-Br,PFN-Br,PEDOT:PSS,PEDOT:PSS,103.0,toluene,toluene,100.0,-5.56,-3.65,,-5.68,-3.9,
63530,10.1021/acsami.5c00117,10.1021/acsami.5c00117,PM6,L8-BO,PM6,L8-BO,CC1=CC(=CC(=C1)C2=C3C=CC(=C4C5=C(C=C(S5)/C=C\6/C(=O)C7=CC(=CC(=C7)F)C(=O)/C6=C\C8=CC(=C(S8)C9=CC(=CC(=C9)C)C(C)(C)C(=O)OC)C(C)(C)C(=O)OC)SC4=C3S2)C(C)(C)C(=O)OC)C(C)(C)C(=O)OC,CCCCCCC(CCCC)CC1=C(/C=C2\C(=O)C3=CC(F)=C(F)C=C3C2=C(C#N)C#N)SC2=C1SC1C3=C(C4=C(C5=NSN=C35)C3=C(C5=C(S3)C(CC(CCCC)CCCCCC)=C(/C=C3\C(=O)C6=CC(F)=C(F)C=C6C3=C(C#N)C#N)S5)N4CC(CC)CCCC)N(CC(CC)CCCC)C21,0.889,25.72,77.32,17.67,17.679279855999997,0.0525175778154815,17.54,17.67,1:1.2,TIB,TIB,10 mg/mL,ITO/PEDOT:PSS/PM6:L8-BO/PFN-Br/Ag,conventional,PFN-Br,PFN-Br,PEDOT:PSS,PEDOT:PSS,105.0,toluene,toluene,100.0,-5.56,-3.65,,-5.68,-3.9,
63531,10.1021/acsami.5c01134,10.1021/acsami.5c01134,D18,Y6,D18,Y6,CCCCCCC(CCCC)CC1=CSC(C2=CC3=C(S2)C2=C(C=C(C4=CC(CC(CCCC)CCCCCC)=C(C5=CC6=C(C7=CC(F)=C(CC(CC)CCCC)S7)C7=C(C=CS7)C(C7=CC(F)=C(CC(CC)CCCC)S7)=C6S5)S4)S2)C2=NSN=C32)=C1,CCCCCCCCCCCc1c(/C=C2\C(=O)c3cc(F)c(F)cc3C2=C(C#N)C#N)sc2c1sc1c3c4nsnc4c4c5sc6c(CCCCCCCCCCC)c(/C=C7\C(=O)c8cc(F)c(F)cc8C7=C(C#N)C#N)sc6c5n(CC(CC)CCCC)c4c3n(CC(CC)CCCC)c21,0.846,27.05,76.78,17.56,17.57056554,0.0601682232346341,17.16,17.56,,DIO,DIO,,ITO/PEDOT:PSS/active layer/PNDIT-F3N/Ag,conventional,PNDIT-F3N,PNDIT-F3N,PEDOT:PSS,PEDOT:PSS,,,,,-5.51,-2.77,,-5.65,-4.09,
63532,10.1021/acsami.5c01134,10.1021/acsami.5c01134,D18,Y6,D18,Y6,CCCCCCC(CCCC)CC1=CSC(C2=CC3=C(S2)C2=C(C=C(C4=CC(CC(CCCC)CCCCCC)=C(C5=CC6=C(C7=CC(F)=C(CC(CC)CCCC)S7)C7=C(C=CS7)C(C7=CC(F)=C(CC(CC)CCCC)S7)=C6S5)S4)S2)C2=NSN=C32)=C1,CCCCCCCCCCCc1c(/C=C2\C(=O)c3cc(F)c(F)cc3C2=C(C#N)C#N)sc2c1sc1c3c4nsnc4c4c5sc6c(CCCCCCCCCCC)c(/C=C7\C(=O)c8cc(F)c(F)cc8C7=C(C#N)C#N)sc6c5n(CC(CC)CCCC)c4c3n(CC(CC)CCCC)c21,0.849,27.66,80.01,18.8,18.789020334,0.0584024787234083,18.2,18.8,,"1,2,4-TCB","1,2,4-TCB",,ITO/PEDOT:PSS/active layer/PNDIT-F3N/Ag,conventional,PNDIT-F3N,PNDIT-F3N,PEDOT:PSS,PEDOT:PSS,,,,,-5.51,-2.77,,-5.65,-4.09,
63546,10.1021/acsami.5c02663,10.1021/acsami.5c02663,reg-PThE,2T-BO-1,reg-PThE,2T-BO-1,,,0.99,13.34,67.09,8.85,8.86030794,0.1164738983050912,8.68,8.85,1:1,,,,ITO/2PACz/active layer/PDINN/Ag,conventional,PDINN,PDINN,2PACz,2PACz,,,,,,,,,,
63547,10.1021/acsami.5c02663,10.1021/acsami.5c02663,reg-PThE,2T-BO-2,reg-PThE,2T-BO-2,,,1.0,14.32,70.98,10.19,10.164336,0.2518547595681945,9.93,10.19,1:1,DIO,,0.1%,ITO/2PACz/active layer/PDINN/Ag,conventional,PDINN,PDINN,2PACz,2PACz,,chloroform,,90.0,,,,,,
63548,10.1021/acsami.5c02663,10.1021/acsami.5c02663,D18,L8-BO,D18,L8-BO,CCCCCCC(CCCC)CC1=CSC(C2=CC3=C(S2)C2=C(C=C(C4=CC(CC(CCCC)CCCCCC)=C(C5=CC6=C(C7=CC(F)=C(CC(CC)CCCC)S7)C7=C(C=CS7)C(C7=CC(F)=C(CC(CC)CCCC)S7)=C6S5)S4)S2)C2=NSN=C32)=C1,CCCCCCC(CCCC)CC1=C(/C=C2\C(=O)C3=CC(F)=C(F)C=C3C2=C(C#N)C#N)SC2=C1SC1C3=C(C4=C(C5=NSN=C35)C3=C(C5=C(S3)C(CC(CCCC)CCCCCC)=C(/C=C3\C(=O)C6=CC(F)=C(F)C=C6C3=C(C#N)C#N)S5)N4CC(CC)CCCC)N(CC(CC)CCCC)C21,0.91,25.63,79.44,18.61,18.52802952,0.4404646963997795,18.39,18.61,,,,,ITO/2PACz/active layer/PDINN/Ag,,PDINN,PDINN,2PACz,2PACz,,chloroform,,,-5.51,-2.77,,-5.68,-3.9,
63550,10.1021/acsami.5c04713,10.1021/acsami.5c04713,PBDB-T,ITIC,PBDB-T,ITIC,CCCCC(CC)Cc1ccc(-c2c3cc(-c4ccc(-c5sc(-c6ccc(C)s6)c6c5C(=O)c5c(CC(CC)CCCC)sc(CC(CC)CCCC)c5C6=O)s4)sc3c(-c3ccc(CC(CC)CCCC)s3)c3cc(C)sc23)s1,CCCCCCc1ccc(C2(c3ccc(CCCCCC)cc3)c3cc4c(cc3-c3sc5cc(/C=C6\C(=O)c7ccccc7C6=C(C#N)C#N)sc5c32)C(c2ccc(CCCCCC)cc2)(c2ccc(CCCCCC)cc2)c2c-4sc3cc(/C=C4\C(=O)c5ccccc5C4=C(C#N)C#N)sc23)cc1,0.91,17.7,66.9,10.5,10.775583,2.6246000000000094,10.3,10.5,1:1,DIO,DIO,,ITO/PEDOT:PSS/Active Layer/PFN-Br/Ag,conventional,PFN-Br,PFN-Br,PEDOT:PSS,PEDOT:PSS,100.0,chlorobenzene,,160.0,-5.33,-3.48,,-5.576,-3.916,
63551,10.1021/acsami.5c04713,10.1021/acsami.5c04713,PBDB-T,ITIC,PBDB-T,ITIC,CCCCC(CC)Cc1ccc(-c2c3cc(-c4ccc(-c5sc(-c6ccc(C)s6)c6c5C(=O)c5c(CC(CC)CCCC)sc(CC(CC)CCCC)c5C6=O)s4)sc3c(-c3ccc(CC(CC)CCCC)s3)c3cc(C)sc23)s1,CCCCCCc1ccc(C2(c3ccc(CCCCCC)cc3)c3cc4c(cc3-c3sc5cc(/C=C6\C(=O)c7ccccc7C6=C(C#N)C#N)sc5c32)C(c2ccc(CCCCCC)cc2)(c2ccc(CCCCCC)cc2)c2c-4sc3cc(/C=C4\C(=O)c5ccccc5C4=C(C#N)C#N)sc23)cc1,0.9,17.7,68.4,10.7,10.896120000000002,1.832897196261704,10.1,10.7,1:1,DIO,DIO,,ITO/PEDOT:PSS/Active Layer/PFN-Br/Ag,conventional,PFN-Br,PFN-Br,PEDOT:PSS,PEDOT:PSS,100.0,chlorobenzene,,160.0,-5.33,-3.48,,-5.576,-3.916,
63552,10.1021/acsami.5c04713,10.1021/acsami.5c04713,PBDB-T,ITIC,PBDB-T,ITIC,CCCCC(CC)Cc1ccc(-c2c3cc(-c4ccc(-c5sc(-c6ccc(C)s6)c6c5C(=O)c5c(CC(CC)CCCC)sc(CC(CC)CCCC)c5C6=O)s4)sc3c(-c3ccc(CC(CC)CCCC)s3)c3cc(C)sc23)s1,CCCCCCc1ccc(C2(c3ccc(CCCCCC)cc3)c3cc4c(cc3-c3sc5cc(/C=C6\C(=O)c7ccccc7C6=C(C#N)C#N)sc5c32)C(c2ccc(CCCCCC)cc2)(c2ccc(CCCCCC)cc2)c2c-4sc3cc(/C=C4\C(=O)c5ccccc5C4=C(C#N)C#N)sc23)cc1,0.89,16.3,55.9,8.0,8.109413,1.3676624999999998,7.5,8.0,1:1,DIO,DIO,,ITO/PEDOT:PSS/Active Layer/PFN-Br/Ag,conventional,PFN-Br,PFN-Br,PEDOT:PSS,PEDOT:PSS,100.0,chlorobenzene,,160.0,-5.33,-3.48,,-5.576,-3.916,
63553,10.1021/acsami.5c04713,10.1021/acsami.5c04713,PBDB-T,ITIC,PBDB-T,ITIC,CCCCC(CC)Cc1ccc(-c2c3cc(-c4ccc(-c5sc(-c6ccc(C)s6)c6c5C(=O)c5c(CC(CC)CCCC)sc(CC(CC)CCCC)c5C6=O)s4)sc3c(-c3ccc(CC(CC)CCCC)s3)c3cc(C)sc23)s1,CCCCCCc1ccc(C2(c3ccc(CCCCCC)cc3)c3cc4c(cc3-c3sc5cc(/C=C6\C(=O)c7ccccc7C6=C(C#N)C#N)sc5c32)C(c2ccc(CCCCCC)cc2)(c2ccc(CCCCCC)cc2)c2c-4sc3cc(/C=C4\C(=O)c5ccccc5C4=C(C#N)C#N)sc23)cc1,0.56,10.1,26.7,1.4,1.5101520000000002,7.868000000000018,1.3,1.4,1:1,DIO,DIO,,ITO/PEDOT:PSS/Active Layer/PFN-Br/Ag,conventional,PFN-Br,PFN-Br,PEDOT:PSS,PEDOT:PSS,100.0,chlorobenzene,,160.0,-5.33,-3.48,,-5.576,-3.916,
63554,10.1021/acsami.5c04713,10.1021/acsami.5c04713,PBDB-T,PC71BM,PBDB-T,PC70BM,CCCCC(CC)Cc1ccc(-c2c3cc(-c4ccc(-c5sc(-c6ccc(C)s6)c6c5C(=O)c5c(CC(CC)CCCC)sc(CC(CC)CCCC)c5C6=O)s4)sc3c(-c3ccc(CC(CC)CCCC)s3)c3cc(C)sc23)s1,CCCCC(=O)OCC1(C2=CC=CC=C2)C3=CC=CC4=CC=CC5=CC=CC6=CC=C7C=CC=CC8=CC=CC1=C8C7=C6C5=C4C3,0.89,13.3,67.5,7.8,7.989975,2.435576923076929,7.5,7.8,1:1,DIO,DIO,,ITO/PEDOT:PSS/Active Layer/PFN-Br/Ag,conventional,PFN-Br,PFN-Br,PEDOT:PSS,PEDOT:PSS,100.0,chlorobenzene,,160.0,-5.33,-3.48,,-6.1,-3.9,
63555,10.1021/acsami.5c04713,10.1021/acsami.5c04713,PBDB-T,PC71BM,PBDB-T,PC70BM,CCCCC(CC)Cc1ccc(-c2c3cc(-c4ccc(-c5sc(-c6ccc(C)s6)c6c5C(=O)c5c(CC(CC)CCCC)sc(CC(CC)CCCC)c5C6=O)s4)sc3c(-c3ccc(CC(CC)CCCC)s3)c3cc(C)sc23)s1,CCCCC(=O)OCC1(C2=CC=CC=C2)C3=CC=CC4=CC=CC5=CC=CC6=CC=C7C=CC=CC8=CC=CC1=C8C7=C6C5=C4C3,0.88,13.8,68.8,8.3,8.355072,0.663518072289146,8.1,8.3,1:1,DIO,DIO,,ITO/PEDOT:PSS/Active Layer/PFN-Br/Ag,conventional,PFN-Br,PFN-Br,PEDOT:PSS,PEDOT:PSS,100.0,chlorobenzene,,160.0,-5.33,-3.48,,-6.1,-3.9,
63556,10.1021/acsami.5c04713,10.1021/acsami.5c04713,PBDB-T,PC71BM,PBDB-T,PC70BM,CCCCC(CC)Cc1ccc(-c2c3cc(-c4ccc(-c5sc(-c6ccc(C)s6)c6c5C(=O)c5c(CC(CC)CCCC)sc(CC(CC)CCCC)c5C6=O)s4)sc3c(-c3ccc(CC(CC)CCCC)s3)c3cc(C)sc23)s1,CCCCC(=O)OCC1(C2=CC=CC=C2)C3=CC=CC4=CC=CC5=CC=CC6=CC=C7C=CC=CC8=CC=CC1=C8C7=C6C5=C4C3,0.87,13.2,66.5,7.5,7.63686,1.8248000000000053,7.3,7.5,1:1,DIO,DIO,,ITO/PEDOT:PSS/Active Layer/PFN-Br/Ag,conventional,PFN-Br,PFN-Br,PEDOT:PSS,PEDOT:PSS,100.0,chlorobenzene,,160.0,-5.33,-3.48,,-6.1,-3.9,
63557,10.1021/acsami.5c04713,10.1021/acsami.5c04713,PBDB-T,PC71BM,PBDB-T,PC70BM,CCCCC(CC)Cc1ccc(-c2c3cc(-c4ccc(-c5sc(-c6ccc(C)s6)c6c5C(=O)c5c(CC(CC)CCCC)sc(CC(CC)CCCC)c5C6=O)s4)sc3c(-c3ccc(CC(CC)CCCC)s3)c3cc(C)sc23)s1,CCCCC(=O)OCC1(C2=CC=CC=C2)C3=CC=CC4=CC=CC5=CC=CC6=CC=C7C=CC=CC8=CC=CC1=C8C7=C6C5=C4C3,0.87,14.6,72.3,9.0,9.183546,2.039399999999997,8.6,9.0,1:1,DIO,DIO,,ITO/PEDOT:PSS/Active Layer/PFN-Br/Ag,conventional,PFN-Br,PFN-Br,PEDOT:PSS,PEDOT:PSS,100.0,chlorobenzene,,160.0,-5.33,-3.48,,-6.1,-3.9,
63558,10.1021/acsami.5c04989,10.1021/acsami.5c04989,PM6,Y6,PM6,Y6,CC1=CC(=CC(=C1)C2=C3C=CC(=C4C5=C(C=C(S5)/C=C\6/C(=O)C7=CC(=CC(=C7)F)C(=O)/C6=C\C8=CC(=C(S8)C9=CC(=CC(=C9)C)C(C)(C)C(=O)OC)C(C)(C)C(=O)OC)SC4=C3S2)C(C)(C)C(=O)OC)C(C)(C)C(=O)OC,CCCCCCCCCCCc1c(/C=C2\C(=O)c3cc(F)c(F)cc3C2=C(C#N)C#N)sc2c1sc1c3c4nsnc4c4c5sc6c(CCCCCCCCCCC)c(/C=C7\C(=O)c8cc(F)c(F)cc8C7=C(C#N)C#N)sc6c5n(CC(CC)CCCC)c4c3n(CC(CC)CCCC)c21,0.84,25.84,71.74,15.34,15.571597439999998,1.509761668839622,15.18,15.34,,CN,CN,0.6 vol%,inverted,inverted,ZnO,ZnO,MoO3,MoO3,,,,,-5.56,-3.65,,-5.65,-4.09,
63559,10.1021/acsami.5c04989,10.1021/acsami.5c04989,PM6,Y6,PM6,Y6,CC1=CC(=CC(=C1)C2=C3C=CC(=C4C5=C(C=C(S5)/C=C\6/C(=O)C7=CC(=CC(=C7)F)C(=O)/C6=C\C8=CC(=C(S8)C9=CC(=CC(=C9)C)C(C)(C)C(=O)OC)C(C)(C)C(=O)OC)SC4=C3S2)C(C)(C)C(=O)OC)C(C)(C)C(=O)OC,CCCCCCCCCCCc1c(/C=C2\C(=O)c3cc(F)c(F)cc3C2=C(C#N)C#N)sc2c1sc1c3c4nsnc4c4c5sc6c(CCCCCCCCCCC)c(/C=C7\C(=O)c8cc(F)c(F)cc8C7=C(C#N)C#N)sc6c5n(CC(CC)CCCC)c4c3n(CC(CC)CCCC)c21,0.85,27.35,73.29,17.0,17.038092750000004,0.2240750000000242,16.53,17.0,,FcF10,FcF10,3.75 wt%,inverted,inverted,ZnO,ZnO,MoO3,MoO3,,,,,-5.56,-3.65,,-5.65,-4.09,
63564,10.1021/acsami.5c08608,10.1021/acsami.5c08608,PM6,PYIT,PM6,PY-IT,CC1=CC(=CC(=C1)C2=C3C=CC(=C4C5=C(C=C(S5)/C=C\6/C(=O)C7=CC(=CC(=C7)F)C(=O)/C6=C\C8=CC(=C(S8)C9=CC(=CC(=C9)C)C(C)(C)C(=O)OC)C(C)(C)C(=O)OC)SC4=C3S2)C(C)(C)C(=O)OC)C(C)(C)C(=O)OC,CCCCCCCCCCCc1c(/C=C2\C(=O)c3ccccc3C2=C(C#N)C#N)sc2c1sc1c3c4nsnc4c4c5sc6c(CCCCCCCCCCC)c(/C=C7\C(=O)c8cc(-c9cccs9)ccc8C7=C(C#N)C#N)sc6c5n(CC(CCCCCCCC)CCCCCCCCCC)c4c3n(CC(CCCCCCCC)CCCCCCCCCC)c21,0.93,22.8,62.8,13.3,13.316112,0.1211428571428547,,,1:1 w/w,1-chloronaphthalene,CN,,ITO/PEDT:PSSH/PM6:PYIT/EIL1-Ox:OAc/Ag,,EIL1-Ox:OAc,,PEDT:PSSH,PEDOT:PSS,105.0,chloroform,chloroform,95.0,-5.56,-3.65,,-5.68,-3.94,
63565,10.1021/acsami.5c08608,10.1021/acsami.5c08608,PM6,PYIT,PM6,PY-IT,CC1=CC(=CC(=C1)C2=C3C=CC(=C4C5=C(C=C(S5)/C=C\6/C(=O)C7=CC(=CC(=C7)F)C(=O)/C6=C\C8=CC(=C(S8)C9=CC(=CC(=C9)C)C(C)(C)C(=O)OC)C(C)(C)C(=O)OC)SC4=C3S2)C(C)(C)C(=O)OC)C(C)(C)C(=O)OC,CCCCCCCCCCCc1c(/C=C2\C(=O)c3ccccc3C2=C(C#N)C#N)sc2c1sc1c3c4nsnc4c4c5sc6c(CCCCCCCCCCC)c(/C=C7\C(=O)c8cc(-c9cccs9)ccc8C7=C(C#N)C#N)sc6c5n(CC(CCCCCCCC)CCCCCCCCCC)c4c3n(CC(CCCCCCCC)CCCCCCCCCC)c21,0.931,22.8,62.2,13.2,13.2030696,0.0232545454545581,,,1:1 w/w,1-chloronaphthalene,CN,,ITO/PEDT:PSSH/PM6:PYIT/EIL1-Ox:OAc/Ag,,EIL1-Ox:OAc,,PEDT:PSSH,PEDOT:PSS,105.0,chloroform,chloroform,95.0,-5.56,-3.65,,-5.68,-3.94,
63575,10.1021/acsami.5c09361,10.1021/acsami.5c09361,PBDF-CB,LC301,PBDF-CB,LC301,,CCCCCCC(CCCC)Cc1c(/C=C2\C(=O)c3cscc3C2=C(C#N)C#N)sc2c1sc1c3c4nsnc4c4c5sc6c(CC(CCCC)CCCCCC)c(/C=C7\C(=O)c8cc(F)c(F)cc8C7=C(C#N)C#N)sc6c5n(CC(CC)CCCC)c4c3n(CC(CC)CCCC)c21,0.911,26.52,79.1,19.1,19.11033852,0.0541283769633386,18.82,19.1,,,,,ITO/PEDOT:PSS/active layer/PFN-Br/Ag,conventional,PFN-Br,PFN-Br,PEDOT:PSS,PEDOT:PSS,,chloroform,chloroform,,,,,-5.66,-3.87,
63576,10.1021/acsami.5c09361,10.1021/acsami.5c09361,PBDT-CB,LC301,PBDT-CB,LC301,,CCCCCCC(CCCC)Cc1c(/C=C2\C(=O)c3cscc3C2=C(C#N)C#N)sc2c1sc1c3c4nsnc4c4c5sc6c(CC(CCCC)CCCCCC)c(/C=C7\C(=O)c8cc(F)c(F)cc8C7=C(C#N)C#N)sc6c5n(CC(CC)CCCC)c4c3n(CC(CC)CCCC)c21,0.899,24.02,73.8,15.93,15.936357239999998,0.039907344632756,15.71,15.93,,,,,ITO/PEDOT:PSS/active layer/PFN-Br/Ag,conventional,PFN-Br,PFN-Br,PEDOT:PSS,PEDOT:PSS,,chloroform,chloroform,,,,,-5.66,-3.87,
63577,10.1021/acsami.5c12299,10.1021/acsami.5c12299,D18,3TT-CF3,D18,3TT-CF3,CCCCCCC(CCCC)CC1=CSC(C2=CC3=C(S2)C2=C(C=C(C4=CC(CC(CCCC)CCCCCC)=C(C5=CC6=C(C7=CC(F)=C(CC(CC)CCCC)S7)C7=C(C=CS7)C(C7=CC(F)=C(CC(CC)CCCC)S7)=C6S5)S4)S2)C2=NSN=C32)=C1,,0.904,22.17,76.87,15.41,15.406039416000004,0.0257013887086054,15.31,15.41,,,,,ITO/2PACz/D18:acceptor/PDINN/Ag,,PDINN,PDINN,2PACz,2PACz,,o-xylene,o-xylene,,-5.51,-2.77,,,,
63578,10.1021/acsami.5c12299,10.1021/acsami.5c12299,D18,3TT-BCF3,D18,3TT-BCF3,CCCCCCC(CCCC)CC1=CSC(C2=CC3=C(S2)C2=C(C=C(C4=CC(CC(CCCC)CCCCCC)=C(C5=CC6=C(C7=CC(F)=C(CC(CC)CCCC)S7)C7=C(C=CS7)C(C7=CC(F)=C(CC(CC)CCCC)S7)=C6S5)S4)S2)C2=NSN=C32)=C1,,0.896,23.23,77.38,16.11,16.105935104,0.0252321291123473,15.78,16.11,,,,,ITO/2PACz/D18:acceptor/PDINN/Ag,,PDINN,PDINN,2PACz,2PACz,,o-xylene,o-xylene,,-5.51,-2.77,,,,
63579,10.1021/acsami.5c12486,10.1021/acsami.5c12486,PM6,Y12,PM6,Y12,CC1=CC(=CC(=C1)C2=C3C=CC(=C4C5=C(C=C(S5)/C=C\6/C(=O)C7=CC(=CC(=C7)F)C(=O)/C6=C\C8=CC(=C(S8)C9=CC(=CC(=C9)C)C(C)(C)C(=O)OC)C(C)(C)C(=O)OC)SC4=C3S2)C(C)(C)C(=O)OC)C(C)(C)C(=O)OC,CCCCCCCCCCCC1=C(/C=C2\C(=O)C3=C(C=C(F)C(F)=C3)C2=C(C#N)C#N)SC2=C1SC1=C2N(CC(CCCC)CCCCCC)C2=C1C1=NSN=C1C1=C2N(CC(CCCC)CCCCCC)C2=C1SC1=C2SC(/C=C2\C(=O)C3=C(C=C(F)C(F)=C3)C2=C(C#N)C#N)=C1CCCCCCCCCCC,0.816,28.19,71.8,16.45,16.51618272,0.4023265653495469,15.36,16.45,1:1.2,Tetralin,Tetralin,,ITO/PEDOT:PSS/active layer/PDINN/Ag,conventional,PDINN,PDINN,PEDOT:PSS,PEDOT:PSS,100.0,o-xylene,o-xylene,100.0,-5.56,-3.65,,,,
63580,10.1021/acsami.5c12486,10.1021/acsami.5c12486,PM6,Y12,PM6,Y12,CC1=CC(=CC(=C1)C2=C3C=CC(=C4C5=C(C=C(S5)/C=C\6/C(=O)C7=CC(=CC(=C7)F)C(=O)/C6=C\C8=CC(=C(S8)C9=CC(=CC(=C9)C)C(C)(C)C(=O)OC)C(C)(C)C(=O)OC)SC4=C3S2)C(C)(C)C(=O)OC)C(C)(C)C(=O)OC,CCCCCCCCCCCC1=C(/C=C2\C(=O)C3=C(C=C(F)C(F)=C3)C2=C(C#N)C#N)SC2=C1SC1=C2N(CC(CCCC)CCCCCC)C2=C1C1=NSN=C1C1=C2N(CC(CCCC)CCCCCC)C2=C1SC1=C2SC(/C=C2\C(=O)C3=C(C=C(F)C(F)=C3)C2=C(C#N)C#N)=C1CCCCCCCCCCC,0.817,25.25,69.56,14.29,14.3497063,0.4178187543737018,13.65,14.29,1:1.2,Tetralin,Tetralin,,ITO/PEDOT:PSS/active layer/PDINN/Ag,conventional,PDINN,PDINN,PEDOT:PSS,PEDOT:PSS,100.0,o-xylene,o-xylene,100.0,-5.56,-3.65,,,,
63581,10.1021/acsami.5c12486,10.1021/acsami.5c12486,PM6,PY-IT,PM6,PY-IT,CC1=CC(=CC(=C1)C2=C3C=CC(=C4C5=C(C=C(S5)/C=C\6/C(=O)C7=CC(=CC(=C7)F)C(=O)/C6=C\C8=CC(=C(S8)C9=CC(=CC(=C9)C)C(C)(C)C(=O)OC)C(C)(C)C(=O)OC)SC4=C3S2)C(C)(C)C(=O)OC)C(C)(C)C(=O)OC,CCCCCCCCCCCc1c(/C=C2\C(=O)c3ccccc3C2=C(C#N)C#N)sc2c1sc1c3c4nsnc4c4c5sc6c(CCCCCCCCCCC)c(/C=C7\C(=O)c8cc(-c9cccs9)ccc8C7=C(C#N)C#N)sc6c5n(CC(CCCCCCCC)CCCCCCCCCC)c4c3n(CC(CCCCCCCC)CCCCCCCCCC)c21,0.91,24.54,67.2,15.0,15.0067008,0.0446719999999937,14.24,15.0,1:1,Tetralin,Tetralin,,ITO/PEDOT:PSS/active layer/PDINN/Ag,conventional,PDINN,PDINN,PEDOT:PSS,PEDOT:PSS,100.0,o-xylene,o-xylene,100.0,-5.56,-3.65,,-5.68,-3.94,
63582,10.1021/acsami.5c12486,10.1021/acsami.5c12486,PM6,PY-IT,PM6,PY-IT,CC1=CC(=CC(=C1)C2=C3C=CC(=C4C5=C(C=C(S5)/C=C\6/C(=O)C7=CC(=CC(=C7)F)C(=O)/C6=C\C8=CC(=C(S8)C9=CC(=CC(=C9)C)C(C)(C)C(=O)OC)C(C)(C)C(=O)OC)SC4=C3S2)C(C)(C)C(=O)OC)C(C)(C)C(=O)OC,CCCCCCCCCCCc1c(/C=C2\C(=O)c3ccccc3C2=C(C#N)C#N)sc2c1sc1c3c4nsnc4c4c5sc6c(CCCCCCCCCCC)c(/C=C7\C(=O)c8cc(-c9cccs9)ccc8C7=C(C#N)C#N)sc6c5n(CC(CCCCCCCC)CCCCCCCCCC)c4c3n(CC(CCCCCCCC)CCCCCCCCCC)c21,0.91,22.26,67.52,13.68,13.67725632,0.0200561403508644,12.51,13.68,1:1,Tetralin,Tetralin,,ITO/PEDOT:PSS/active layer/PDINN/Ag,conventional,PDINN,PDINN,PEDOT:PSS,PEDOT:PSS,100.0,o-xylene,o-xylene,100.0,-5.56,-3.65,,-5.68,-3.94,
63583,10.1021/acsami.5c15187,10.1021/acsami.5c15187,PM6,Y6,PM6,Y6,COC(=O)C(C)(C)c1cc(C)cc(-c2sc3c4sc5cc(/C=C6/C(=O)c7cc(F)cc(c7)C(=O)/C6=C\c6cc(C(C)(C)C(=O)OC)c(-c7cc(C)cc(C(C)(C)C(=O)OC)c7)s6)sc5c4c(C(C)(C)C(=O)OC)ccc2-3)c1,CCCCCCCCCCCc1c(/C=C2\C(=O)c3cc(F)c(F)cc3C2=C(C#N)C#N)sc2c1sc1c3c4nsnc4c4c5sc6c(CCCCCCCCCCC)c(/C=C7\C(=O)c8cc(F)c(F)cc8C7=C(C#N)C#N)sc6c5n(CC(CC)CCCC)c4c3n(CC(CC)CCCC)c21,0.824,25.87,71.48,15.24,15.237305824000002,0.0176783202099642,15.1,15.24,1:1.2,CN,,0.5%,Glass/ITO/SnO2/PM6:Y6/MoO3/Ag,inverted,SnO2,SnO2,MoO3,,100.0,chloroform,,90.0,-5.56,-3.65,,-5.65,-4.09,
63584,10.1021/acsami.5c15187,10.1021/acsami.5c15187,PM6,Y6,PM6,Y6,COC(=O)C(C)(C)c1cc(C)cc(-c2sc3c4sc5cc(/C=C6/C(=O)c7cc(F)cc(c7)C(=O)/C6=C\c6cc(C(C)(C)C(=O)OC)c(-c7cc(C)cc(C(C)(C)C(=O)OC)c7)s6)sc5c4c(C(C)(C)C(=O)OC)ccc2-3)c1,CCCCCCCCCCCc1c(/C=C2\C(=O)c3cc(F)c(F)cc3C2=C(C#N)C#N)sc2c1sc1c3c4nsnc4c4c5sc6c(CCCCCCCCCCC)c(/C=C7\C(=O)c8cc(F)c(F)cc8C7=C(C#N)C#N)sc6c5n(CC(CC)CCCC)c4c3n(CC(CC)CCCC)c21,0.833,27.34,74.39,16.94,16.941742257999998,0.0102848760330378,16.95,,1:1.2,CN,,0.5%,inverted,inverted,SnO2/BCP,SnO2/BCP,MoO3,,100.0,chloroform,,90.0,-5.56,-3.65,,-5.65,-4.09,
63587,10.1021/acsami.5c17248,10.1021/acsami.5c17248,PTB7-Th,AM-3,PTB7-Th,AM-3,CCCCC(CC)COC(=O)c1sc2c(-c3cc4c(-c5ccc(CC(CC)CCCC)s5)c5sc(C)cc5c(-c5ccc(CC(CC)CCCC)s5)c4s3)sc(C)c2c1F,,0.99,19.24,65.0,12.46,12.38094,0.6345104333868389,12.21,12.46,,,,,,,,,,,,,,,-5.21,-3.6,,,,
63588,10.1021/acsami.5c17248,10.1021/acsami.5c17248,PTB7-Th,NFA-5,PTB7-Th,NFA-5,CCCCC(CC)COC(=O)c1sc2c(-c3cc4c(-c5ccc(CC(CC)CCCC)s5)c5sc(C)cc5c(-c5ccc(CC(CC)CCCC)s5)c4s3)sc(C)c2c1F,,0.86,18.06,68.0,10.66,10.561488,0.9241275797373476,10.42,10.66,,,,,,,,,,,,,,,-5.21,-3.6,,,,
63590,10.1021/acsami.5c17316,10.1021/acsami.5c17316,PPDT2FBT,PC61BM,PPDT2FBT,PCBM,CCCCCCCCC(CCCCCC)COC1=CC(C2=CC=C(C3=C(F)C(F)=C(C4=CC=CS4)C4=NSN=C34)S2)=C(OCC(CCCCCC)CCCCCCCC)C=C1,CCCCC(=O)OCC1(C2=CC=CC=C2)C3=CC=CC4=CC=CC5=CC=CC6=CC=CC7=CC=CC1=C7C6=C5C4=C3,0.78,15.9,61.0,7.63,7.56522,0.8490170380078617,7.63,7.63,1:2,,,,inverted,inverted,ZnO,ZnO,MoO3,MoO3,,o-dichlorobenzene,o-DCB,,-5.43,-3.67,,-6.1,-3.7,
63596,10.1021/acsami.5c17321,10.1021/acsami.5c17321,PM6,Y6,PM6,Y6,CC1=CC(=CC(=C1)C2=C3C=CC(=C4C5=C(C=C(S5)/C=C\6/C(=O)C7=CC(=CC(=C7)F)C(=O)/C6=C\C8=CC(=C(S8)C9=CC(=CC(=C9)C)C(C)(C)C(=O)OC)C(C)(C)C(=O)OC)SC4=C3S2)C(C)(C)C(=O)OC)C(C)(C)C(=O)OC,CCCCCCCCCCCc1c(/C=C2\C(=O)c3cc(F)c(F)cc3C2=C(C#N)C#N)sc2c1sc1c3c4nsnc4c4c5sc6c(CCCCCCCCCCC)c(/C=C7\C(=O)c8cc(F)c(F)cc8C7=C(C#N)C#N)sc6c5n(CC(CC)CCCC)c4c3n(CC(CC)CCCC)c21,0.836,27.4,76.7,17.6,17.5692088,0.1749500000000171,17.4,17.6,1:1.2,Binary100 nm,Binary,,conventional,conventional,PFN-Br,PFN-Br,PEDOT:PSS,PEDOT:PSS,100.0,chloroform,chloroform,110.0,-5.56,-3.65,,-5.65,-4.09,
63597,10.1021/acsami.5c17321,10.1021/acsami.5c17321,PM6,Y6,PM6,Y6,CC1=CC(=CC(=C1)C2=C3C=CC(=C4C5=C(C=C(S5)/C=C\6/C(=O)C7=CC(=CC(=C7)F)C(=O)/C6=C\C8=CC(=C(S8)C9=CC(=CC(=C9)C)C(C)(C)C(=O)OC)C(C)(C)C(=O)OC)SC4=C3S2)C(C)(C)C(=O)OC)C(C)(C)C(=O)OC,CCCCCCCCCCCc1c(/C=C2\C(=O)c3cc(F)c(F)cc3C2=C(C#N)C#N)sc2c1sc1c3c4nsnc4c4c5sc6c(CCCCCCCCCCC)c(/C=C7\C(=O)c8cc(F)c(F)cc8C7=C(C#N)C#N)sc6c5n(CC(CC)CCCC)c4c3n(CC(CC)CCCC)c21,0.802,25.5,55.8,11.4,11.411658,0.1022631578947266,11.2,11.4,1:1.2,Binary 300 nm,Binary,,conventional,conventional,PFN-Br,PFN-Br,PEDOT:PSS,PEDOT:PSS,300.0,chloroform,chloroform,110.0,-5.56,-3.65,,-5.65,-4.09,
63613,10.1021/acsami.5c18125,10.1021/acsami.5c18125,PM6,Y6,PM6,Y6,CC1=CC(=CC(=C1)C2=C3C=CC(=C4C5=C(C=C(S5)/C=C\6/C(=O)C7=CC(=CC(=C7)F)C(=O)/C6=C\C8=CC(=C(S8)C9=CC(=CC(=C9)C)C(C)(C)C(=O)OC)C(C)(C)C(=O)OC)SC4=C3S2)C(C)(C)C(=O)OC)C(C)(C)C(=O)OC,CCCCCCCCCCCc1c(/C=C2\C(=O)c3cc(F)c(F)cc3C2=C(C#N)C#N)sc2c1sc1c3c4nsnc4c4c5sc6c(CCCCCCCCCCC)c(/C=C7\C(=O)c8cc(F)c(F)cc8C7=C(C#N)C#N)sc6c5n(CC(CC)CCCC)c4c3n(CC(CC)CCCC)c21,0.626,22.92,48.28,6.93,6.927175776,0.040753593073584,,,,,,,ITO/PEDOT:PSS/PM6/Y6/Ag,conventional,,,PEDOT:PSS,PEDOT:PSS,,,,100.0,-5.56,-3.65,,-5.65,-4.09,
63614,10.1021/acsami.5c18125,10.1021/acsami.5c18125,PM6,Y6,PM6,Y6,CC1=CC(=CC(=C1)C2=C3C=CC(=C4C5=C(C=C(S5)/C=C\6/C(=O)C7=CC(=CC(=C7)F)C(=O)/C6=C\C8=CC(=C(S8)C9=CC(=CC(=C9)C)C(C)(C)C(=O)OC)C(C)(C)C(=O)OC)SC4=C3S2)C(C)(C)C(=O)OC)C(C)(C)C(=O)OC,CCCCCCCCCCCc1c(/C=C2\C(=O)c3cc(F)c(F)cc3C2=C(C#N)C#N)sc2c1sc1c3c4nsnc4c4c5sc6c(CCCCCCCCCCC)c(/C=C7\C(=O)c8cc(F)c(F)cc8C7=C(C#N)C#N)sc6c5n(CC(CC)CCCC)c4c3n(CC(CC)CCCC)c21,0.822,26.25,70.12,15.13,15.130143,0.0009451421017698,,,,BDT-N,BDT-N,0.3 wt %,ITO/PEDOT:PSS/PM6/Y6 + 0.3 wt% BDT-N/Ag,conventional,,,PEDOT:PSS,PEDOT:PSS,,chloroform,,100.0,-5.56,-3.65,,-5.65,-4.09,
63615,10.1021/acsami.5c18125,10.1021/acsami.5c18125,PM6,Y6,PM6,Y6,CC1=CC(=CC(=C1)C2=C3C=CC(=C4C5=C(C=C(S5)/C=C\6/C(=O)C7=CC(=CC(=C7)F)C(=O)/C6=C\C8=CC(=C(S8)C9=CC(=CC(=C9)C)C(C)(C)C(=O)OC)C(C)(C)C(=O)OC)SC4=C3S2)C(C)(C)C(=O)OC)C(C)(C)C(=O)OC,CCCCCCCCCCCc1c(/C=C2\C(=O)c3cc(F)c(F)cc3C2=C(C#N)C#N)sc2c1sc1c3c4nsnc4c4c5sc6c(CCCCCCCCCCC)c(/C=C7\C(=O)c8cc(F)c(F)cc8C7=C(C#N)C#N)sc6c5n(CC(CC)CCCC)c4c3n(CC(CC)CCCC)c21,0.835,26.19,72.76,15.91,15.91162974,0.0102434946574498,,,,,,,ITO/PEDOT:PSS/PM6/Y6/PDINN/Ag,,PDINN,PDINN,PEDOT:PSS,,,chloroform,,100.0,-5.56,-3.65,,-5.65,-4.09,
63616,10.1021/acsami.5c18125,10.1021/acsami.5c18125,D18,L8-BO,D18,L8-BO,CCCCCCC(CCCC)CC1=CSC(C2=CC3=C(S2)C2=C(C=C(C4=CC(CC(CCCC)CCCCCC)=C(C5=CC6=C(C7=CC(F)=C(CC(CC)CCCC)S7)C7=C(C=CS7)C(C7=CC(F)=C(CC(CC)CCCC)S7)=C6S5)S4)S2)C2=NSN=C32)=C1,CCCCCCC(CCCC)CC1=C(/C=C2\C(=O)C3=CC(F)=C(F)C=C3C2=C(C#N)C#N)SC2=C1SC1C3=C(C4=C(C5=NSN=C35)C3=C(C5=C(S3)C(CC(CCCC)CCCCCC)=C(/C=C3\C(=O)C6=CC(F)=C(F)C=C6C3=C(C#N)C#N)S5)N4CC(CC)CCCC)N(CC(CC)CCCC)C21,0.779,22.33,60.04,10.44,10.444000028,0.0383144444444454,,,,,,,ITO/PEDOT:PSS/D18/L8-BO/Ag,conventional,,,PEDOT:PSS,PEDOT:PSS,,,,,-5.51,-2.77,,-5.68,-3.9,
63617,10.1021/acsami.5c18125,10.1021/acsami.5c18125,D18,L8-BO,D18,L8-BO,CCCCCCC(CCCC)CC1=CSC(C2=CC3=C(S2)C2=C(C=C(C4=CC(CC(CCCC)CCCCCC)=C(C5=CC6=C(C7=CC(F)=C(CC(CC)CCCC)S7)C7=C(C=CS7)C(C7=CC(F)=C(CC(CC)CCCC)S7)=C6S5)S4)S2)C2=NSN=C32)=C1,CCCCCCC(CCCC)CC1=C(/C=C2\C(=O)C3=CC(F)=C(F)C=C3C2=C(C#N)C#N)SC2=C1SC1C3=C(C4=C(C5=NSN=C35)C3=C(C5=C(S3)C(CC(CCCC)CCCCCC)=C(/C=C3\C(=O)C6=CC(F)=C(F)C=C6C3=C(C#N)C#N)S5)N4CC(CC)CCCC)N(CC(CC)CCCC)C21,0.895,25.81,74.01,17.09,17.096272995000003,0.036705646576965,,,,BDT-N,BDT-N,0.3 wt%,ITO/PEDOT:PSS/D18/L8-BO + 0.3 wt% BDT-N/Ag,conventional,,,PEDOT:PSS,PEDOT:PSS,,,,,-5.51,-2.77,,-5.68,-3.9,
63618,10.1021/acsami.5c18125,10.1021/acsami.5c18125,D18,L8-BO,D18,L8-BO,CCCCCCC(CCCC)CC1=CSC(C2=CC3=C(S2)C2=C(C=C(C4=CC(CC(CCCC)CCCCCC)=C(C5=CC6=C(C7=CC(F)=C(CC(CC)CCCC)S7)C7=C(C=CS7)C(C7=CC(F)=C(CC(CC)CCCC)S7)=C6S5)S4)S2)C2=NSN=C32)=C1,CCCCCCC(CCCC)CC1=C(/C=C2\C(=O)C3=CC(F)=C(F)C=C3C2=C(C#N)C#N)SC2=C1SC1C3=C(C4=C(C5=NSN=C35)C3=C(C5=C(S3)C(CC(CCCC)CCCCCC)=C(/C=C3\C(=O)C6=CC(F)=C(F)C=C6C3=C(C#N)C#N)S5)N4CC(CC)CCCC)N(CC(CC)CCCC)C21,0.918,25.74,76.07,17.97,17.974823723999997,0.0268432053422245,,,,,,,,,PDINN,PDINN,PEDOT:PSS,,,,,,-5.51,-2.77,,-5.68,-3.9,
63619,10.1021/acsami.5c20806,10.1021/acsami.5c20806,PM6,L8-BO,PM6,L8-BO,CC1=CC(=CC(=C1)C2=C3C=CC(=C4C5=C(C=C(S5)/C=C\6/C(=O)C7=CC(=CC(=C7)F)C(=O)/C6=C\C8=CC(=C(S8)C9=CC(=CC(=C9)C)C(C)(C)C(=O)OC)C(C)(C)C(=O)OC)SC4=C3S2)C(C)(C)C(=O)OC)C(C)(C)C(=O)OC,CCCCCCC(CCCC)CC1=C(/C=C2\C(=O)C3=CC(F)=C(F)C=C3C2=C(C#N)C#N)SC2=C1SC1C3=C(C4=C(C5=NSN=C35)C3=C(C5=C(S3)C(CC(CCCC)CCCCCC)=C(/C=C3\C(=O)C6=CC(F)=C(F)C=C6C3=C(C#N)C#N)S5)N4CC(CC)CCCC)N(CC(CC)CCCC)C21,0.894,26.49,77.05,18.25,18.24702723,0.0162891506849288,17.96,18.25,1:1.2,,,,ITO/HTL/active layer/PDINN/Ag,conventional,PDINN,,PEDOT:PSS,PEDOT:PSS,,chloroform,,90.0,-5.56,-3.65,,-5.68,-3.9,
63620,10.1021/acsami.5c20806,10.1021/acsami.5c20806,PM6,L8-BO,PM6,L8-BO,CC1=CC(=CC(=C1)C2=C3C=CC(=C4C5=C(C=C(S5)/C=C\6/C(=O)C7=CC(=CC(=C7)F)C(=O)/C6=C\C8=CC(=C(S8)C9=CC(=CC(=C9)C)C(C)(C)C(=O)OC)C(C)(C)C(=O)OC)SC4=C3S2)C(C)(C)C(=O)OC)C(C)(C)C(=O)OC,CCCCCCC(CCCC)CC1=C(/C=C2\C(=O)C3=CC(F)=C(F)C=C3C2=C(C#N)C#N)SC2=C1SC1C3=C(C4=C(C5=NSN=C35)C3=C(C5=C(S3)C(CC(CCCC)CCCCCC)=C(/C=C3\C(=O)C6=CC(F)=C(F)C=C6C3=C(C#N)C#N)S5)N4CC(CC)CCCC)N(CC(CC)CCCC)C21,0.901,26.95,78.96,19.14,19.17302772,0.1725586206896353,18.87,19.14,1:1.2,,,,ITO/HTL/active layer/PDINN/Ag,conventional,PDINN,,PEDOT:PSS + MABA,PEDOT:PSS + MABA,,chloroform,,90.0,-5.56,-3.65,,-5.68,-3.9,
63621,10.1021/acsami.5c20806,10.1021/acsami.5c20806,PM6,L8-BO,PM6,L8-BO,CC1=CC(=CC(=C1)C2=C3C=CC(=C4C5=C(C=C(S5)/C=C\6/C(=O)C7=CC(=CC(=C7)F)C(=O)/C6=C\C8=CC(=C(S8)C9=CC(=CC(=C9)C)C(C)(C)C(=O)OC)C(C)(C)C(=O)OC)SC4=C3S2)C(C)(C)C(=O)OC)C(C)(C)C(=O)OC,CCCCCCC(CCCC)CC1=C(/C=C2\C(=O)C3=CC(F)=C(F)C=C3C2=C(C#N)C#N)SC2=C1SC1C3=C(C4=C(C5=NSN=C35)C3=C(C5=C(S3)C(CC(CCCC)CCCCCC)=C(/C=C3\C(=O)C6=CC(F)=C(F)C=C6C3=C(C#N)C#N)S5)N4CC(CC)CCCC)N(CC(CC)CCCC)C21,0.889,26.59,78.68,18.59,18.598779668,0.0472279074771517,18.25,18.59,1:1.2,,,,BHJ,conventional,PDINN,,PEDOT:PSS + Gly,PEDOT:PSS + Gly,,chloroform,,90.0,-5.56,-3.65,,-5.68,-3.9,
63622,10.1021/acsami.5c20806,10.1021/acsami.5c20806,PM6,Y6,PM6,Y6,CC1=CC(=CC(=C1)C2=C3C=CC(=C4C5=C(C=C(S5)/C=C\6/C(=O)C7=CC(=CC(=C7)F)C(=O)/C6=C\C8=CC(=C(S8)C9=CC(=CC(=C9)C)C(C)(C)C(=O)OC)C(C)(C)C(=O)OC)SC4=C3S2)C(C)(C)C(=O)OC)C(C)(C)C(=O)OC,CCCCCCCCCCCc1c(/C=C2\C(=O)c3cc(F)c(F)cc3C2=C(C#N)C#N)sc2c1sc1c3c4nsnc4c4c5sc6c(CCCCCCCCCCC)c(/C=C7\C(=O)c8cc(F)c(F)cc8C7=C(C#N)C#N)sc6c5n(CC(CC)CCCC)c4c3n(CC(CC)CCCC)c21,0.835,25.7,75.97,16.3,16.30278215,0.0170684049079634,16.19,16.3,1:1.2,,,,ITO/HTL/active layer/PDINN/Ag,conventional,PDINN,,PEDOT:PSS,PEDOT:PSS,,chloroform,,90.0,-5.56,-3.65,,-5.65,-4.09,
63623,10.1021/acsami.5c20806,10.1021/acsami.5c20806,PM6,Y6,PM6,Y6,CC1=CC(=CC(=C1)C2=C3C=CC(=C4C5=C(C=C(S5)/C=C\6/C(=O)C7=CC(=CC(=C7)F)C(=O)/C6=C\C8=CC(=C(S8)C9=CC(=CC(=C9)C)C(C)(C)C(=O)OC)C(C)(C)C(=O)OC)SC4=C3S2)C(C)(C)C(=O)OC)C(C)(C)C(=O)OC,CCCCCCCCCCCc1c(/C=C2\C(=O)c3cc(F)c(F)cc3C2=C(C#N)C#N)sc2c1sc1c3c4nsnc4c4c5sc6c(CCCCCCCCCCC)c(/C=C7\C(=O)c8cc(F)c(F)cc8C7=C(C#N)C#N)sc6c5n(CC(CC)CCCC)c4c3n(CC(CC)CCCC)c21,0.84,26.82,76.22,17.17,17.171451360000002,0.0084528829353569,16.93,17.17,1:1.2,,,,ITO/HTL/active layer/PDINN/Ag,conventional,PDINN,,PEDOT:PSS + MABA,PEDOT:PSS + MABA,,chloroform,,90.0,-5.56,-3.65,,-5.65,-4.09,
63624,10.1021/acsami.5c20806,10.1021/acsami.5c20806,PM6,Y6,PM6,Y6,CC1=CC(=CC(=C1)C2=C3C=CC(=C4C5=C(C=C(S5)/C=C\6/C(=O)C7=CC(=CC(=C7)F)C(=O)/C6=C\C8=CC(=C(S8)C9=CC(=CC(=C9)C)C(C)(C)C(=O)OC)C(C)(C)C(=O)OC)SC4=C3S2)C(C)(C)C(=O)OC)C(C)(C)C(=O)OC,CCCCCCCCCCCc1c(/C=C2\C(=O)c3cc(F)c(F)cc3C2=C(C#N)C#N)sc2c1sc1c3c4nsnc4c4c5sc6c(CCCCCCCCCCC)c(/C=C7\C(=O)c8cc(F)c(F)cc8C7=C(C#N)C#N)sc6c5n(CC(CC)CCCC)c4c3n(CC(CC)CCCC)c21,0.834,26.12,76.1,16.6,16.57768488,0.1344284337349506,16.33,16.6,1:1.2,,,,ITO/HTL/active layer/PDINN/Ag,conventional,PDINN,,PEDOT:PSS + Gly,PEDOT:PSS + Gly,,chloroform,,90.0,-5.56,-3.65,,-5.65,-4.09,
63625,10.1021/acsami.5c20806,10.1021/acsami.5c20806,D18,L8-BO,D18,L8-BO,CCCCCCC(CCCC)CC1=CSC(C2=CC3=C(S2)C2=C(C=C(C4=CC(CC(CCCC)CCCCCC)=C(C5=CC6=C(C7=CC(F)=C(CC(CC)CCCC)S7)C7=C(C=CS7)C(C7=CC(F)=C(CC(CC)CCCC)S7)=C6S5)S4)S2)C2=NSN=C32)=C1,CCCCCCC(CCCC)CC1=C(/C=C2\C(=O)C3=CC(F)=C(F)C=C3C2=C(C#N)C#N)SC2=C1SC1C3=C(C4=C(C5=NSN=C35)C3=C(C5=C(S3)C(CC(CCCC)CCCCCC)=C(/C=C3\C(=O)C6=CC(F)=C(F)C=C6C3=C(C#N)C#N)S5)N4CC(CC)CCCC)N(CC(CC)CCCC)C21,0.904,26.34,79.91,19.02,19.027657776,0.0402617034700236,18.89,19.02,1:1.3,,,,,conventional,PDINN,,PEDOT:PSS,PEDOT:PSS,,chloroform,,90.0,-5.51,-2.77,,-5.68,-3.9,
63626,10.1021/acsami.5c20806,10.1021/acsami.5c20806,D18,L8-BO,D18,L8-BO,CCCCCCC(CCCC)CC1=CSC(C2=CC3=C(S2)C2=C(C=C(C4=CC(CC(CCCC)CCCCCC)=C(C5=CC6=C(C7=CC(F)=C(CC(CC)CCCC)S7)C7=C(C=CS7)C(C7=CC(F)=C(CC(CC)CCCC)S7)=C6S5)S4)S2)C2=NSN=C32)=C1,CCCCCCC(CCCC)CC1=C(/C=C2\C(=O)C3=CC(F)=C(F)C=C3C2=C(C#N)C#N)SC2=C1SC1C3=C(C4=C(C5=NSN=C35)C3=C(C5=C(S3)C(CC(CCCC)CCCCCC)=C(/C=C3\C(=O)C6=CC(F)=C(F)C=C6C3=C(C#N)C#N)S5)N4CC(CC)CCCC)N(CC(CC)CCCC)C21,0.904,26.98,80.42,19.61,19.614373664,0.0223032330443608,19.38,19.61,1:1.3,,,,,conventional,PDINN,,PEDOT:PSS + MABA,PEDOT:PSS + MABA,,chloroform,,90.0,-5.51,-2.77,,-5.68,-3.9,
63627,10.1021/acsami.5c20806,10.1021/acsami.5c20806,D18,L8-BO,D18,L8-BO,CCCCCCC(CCCC)CC1=CSC(C2=CC3=C(S2)C2=C(C=C(C4=CC(CC(CCCC)CCCCCC)=C(C5=CC6=C(C7=CC(F)=C(CC(CC)CCCC)S7)C7=C(C=CS7)C(C7=CC(F)=C(CC(CC)CCCC)S7)=C6S5)S4)S2)C2=NSN=C32)=C1,CCCCCCC(CCCC)CC1=C(/C=C2\C(=O)C3=CC(F)=C(F)C=C3C2=C(C#N)C#N)SC2=C1SC1C3=C(C4=C(C5=NSN=C35)C3=C(C5=C(S3)C(CC(CCCC)CCCCCC)=C(/C=C3\C(=O)C6=CC(F)=C(F)C=C6C3=C(C#N)C#N)S5)N4CC(CC)CCCC)N(CC(CC)CCCC)C21,0.902,26.54,80.12,19.18,19.179990896000003,4.746611051376603e-05,19.05,19.18,1:1.3,,,,,conventional,PDINN,,PEDOT:PSS + Gly,PEDOT:PSS + Gly,,chloroform,,90.0,-5.51,-2.77,,-5.68,-3.9,
63628,10.1021/acsami.5c23292,10.1021/acsami.5c23292,PM6,CFB-Cl,PM6,CFB-Cl,CC1=CC(=CC(=C1)C2=C3C=CC(=C4C5=C(C=C(S5)/C=C\6/C(=O)C7=CC(=CC(=C7)F)C(=O)/C6=C\C8=CC(=C(S8)C9=CC(=CC(=C9)C)C(C)(C)C(=O)OC)C(C)(C)C(=O)OC)SC4=C3S2)C(C)(C)C(=O)OC)C(C)(C)C(=O)OC,,0.859,25.65,75.54,16.62,16.64399259,0.1443597472924119,16.22,16.62,1:1.2,,,,ITO/ZnO/PM6:NFA/MoO3/Ag,inverted,ZnO,ZnO,MoO3,MoO3,,,,,-5.56,-3.65,,,,
63629,10.1021/acsami.5c23292,10.1021/acsami.5c23292,PM6,CMB-Cl,PM6,CMB-Cl,CC1=CC(=CC(=C1)C2=C3C=CC(=C4C5=C(C=C(S5)/C=C\6/C(=O)C7=CC(=CC(=C7)F)C(=O)/C6=C\C8=CC(=C(S8)C9=CC(=CC(=C9)C)C(C)(C)C(=O)OC)C(C)(C)C(=O)OC)SC4=C3S2)C(C)(C)C(=O)OC)C(C)(C)C(=O)OC,,0.904,26.29,68.04,16.13,16.170495264,0.251055573465595,15.83,16.13,1:1.2,,,,ITO/ZnO/PM6:NFA/MoO3/Ag,inverted,ZnO,ZnO,MoO3,MoO3,,,,,-5.56,-3.65,,,,
63632,10.1021/acsami.6c03126,10.1021/acsami.6c03126,D18,L8-BO,D18,L8-BO,CCCCCCC(CCCC)Cc1csc(-c2cc3c4nsnc4c4cc(-c5cc(CC(CCCC)CCCCCC)c(-c6cc7c(-c8cc(F)c(CC(CC)CCCC)s8)c8sccc8c(-c8cc(F)c(CC(CC)CCCC)s8)c7s6)s5)sc4c3s2)c1,CCCCCCC(CCCC)Cc1c(/C=C2\C(=O)c3cc(F)c(F)cc3C2=C(C#N)C#N)sc2c1SC1c3c(c4c(c5nsnc35)c3sc5c(CC(CCCC)CCCCCC)c(/C=C6\C(=O)c7cc(F)c(F)cc7C6=C(C#N)C#N)sc5c3n4CC(CC)CCCC)N(CC(CC)CCCC)C21,0.913,26.45,78.44,18.95,18.94235794,0.0403274934036857,18.81,18.95,,,,,glass/ITO/2PACz/active layer/CIL/Ag,conventional,NDIT1,NDIT1,2PACz,,,,,,-5.51,-2.77,,-5.68,-3.9,
63633,10.1021/acsami.6c03126,10.1021/acsami.6c03126,D18,L8-BO,D18,L8-BO,CCCCCCC(CCCC)Cc1csc(-c2cc3c4nsnc4c4cc(-c5cc(CC(CCCC)CCCCCC)c(-c6cc7c(-c8cc(F)c(CC(CC)CCCC)s8)c8sccc8c(-c8cc(F)c(CC(CC)CCCC)s8)c7s6)s5)sc4c3s2)c1,CCCCCCC(CCCC)Cc1c(/C=C2\C(=O)c3cc(F)c(F)cc3C2=C(C#N)C#N)sc2c1SC1c3c(c4c(c5nsnc35)c3sc5c(CC(CCCC)CCCCCC)c(/C=C6\C(=O)c7cc(F)c(F)cc7C6=C(C#N)C#N)sc5c3n4CC(CC)CCCC)N(CC(CC)CCCC)C21,0.914,26.69,78.64,19.17,19.183960624,0.0728253729786082,18.94,19.17,,,,,glass/ITO/2PACz/active layer/CIL/Ag,conventional,NDI1,NDI1,2PACz,,,,,,-5.51,-2.77,,-5.68,-3.9,
63634,10.1021/acsami.6c03126,10.1021/acsami.6c03126,D18,L8-BO,D18,L8-BO,CCCCCCC(CCCC)Cc1csc(-c2cc3c4nsnc4c4cc(-c5cc(CC(CCCC)CCCCCC)c(-c6cc7c(-c8cc(F)c(CC(CC)CCCC)s8)c8sccc8c(-c8cc(F)c(CC(CC)CCCC)s8)c7s6)s5)sc4c3s2)c1,CCCCCCC(CCCC)Cc1c(/C=C2\C(=O)c3cc(F)c(F)cc3C2=C(C#N)C#N)sc2c1SC1c3c(c4c(c5nsnc35)c3sc5c(CC(CCCC)CCCCCC)c(/C=C6\C(=O)c7cc(F)c(F)cc7C6=C(C#N)C#N)sc5c3n4CC(CC)CCCC)N(CC(CC)CCCC)C21,0.915,27.26,80.33,20.03,20.03663157,0.0331081877184208,19.87,20.03,,,,,glass/ITO/2PACz/active layer/CIL/Ag,conventional,NDIT2,NDIT2,2PACz,,,,,,-5.51,-2.77,,-5.68,-3.9,
63635,10.1021/acsami.9b20544,10.1021/acsami.9b20544,PM6,ITIC,PM6,ITIC,COC(=O)C(C)(C)c1cc(C)cc(-c2sc3c4sc5cc(/C=C6/C(=O)c7cc(F)cc(c7)C(=O)/C6=C\c6cc(C(C)(C)C(=O)OC)c(-c7cc(C)cc(C(C)(C)C(=O)OC)c7)s6)sc5c4c(C(C)(C)C(=O)OC)ccc2-3)c1,CCCCCCc1ccc(C2(c3ccc(CCCCCC)cc3)c3cc4c(cc3-c3sc5cc(C=C6C(=O)c7ccccc7C6=C(C#N)C#N)sc5c32)C(c2ccc(CCCCCC)cc2)(c2ccc(CCCCCC)cc2)c2c-4sc3cc(C=C4C(=O)c5ccccc5C4=C(C#N)C#N)sc23)cc1,0.96,15.6,56.1,8.4,8.401536,0.0182857142857114,8.2,8.4,,,,,inverted,inverted,ZnO,ZnO,MoO3,MoO3,,,,,-5.56,-3.65,,-5.576,-3.916,
63636,10.1021/acsami.9b20544,10.1021/acsami.9b20544,PM6,ITCF3,PM6,ITCF3,COC(=O)C(C)(C)c1cc(C)cc(-c2sc3c4sc5cc(/C=C6/C(=O)c7cc(F)cc(c7)C(=O)/C6=C\c6cc(C(C)(C)C(=O)OC)c(-c7cc(C)cc(C(C)(C)C(=O)OC)c7)s6)sc5c4c(C(C)(C)C(=O)OC)ccc2-3)c1,,0.84,20.9,76.0,13.3,13.34256,0.3199999999999861,13.2,13.3,,0.5% DIO,,0.5%,inverted,inverted,ZnO,ZnO,MoO3,MoO3,,,,120.0,-5.56,-3.65,,,,
63637,10.1021/acsapm.5c00298,10.1021/acsapm.5c00298,PBDT-DTBT,Y6,PBDT-DTBT,Y6,CCCCCCCCOc1c(OCCCCCCCC)c2sc(-c3sc(-c4ccc(-c5cc(CCCCCC)cs5)c5nsnc45)cc3CCCCCC)cc2c2ccsc12,CCCCCCCCCCCc1c(/C=C2\C(=O)c3cc(F)c(F)cc3C2=C(C#N)C#N)sc2c1sc1c3c4nsnc4c4c5sc6c(CCCCCCCCCCC)c(/C=C7\C(=O)c8cc(F)c(F)cc8C7=C(C#N)C#N)sc6c5n(CC(CC)CCCC)c4c3n(CC(CC)CCCC)c21,0.851,20.8,65.8,11.6,11.6471264,0.4062620689655154,11.3,11.6,,w/o,,,ITO/PEDOT:PSS/PBDT-DTBT:Y6/PDINO/Al,bulk heterojunction organic solar cell,PDINO,,PEDOT:PSS,,,,,100.0,-5.26,-3.1,,-5.65,-4.09,
63638,10.1021/acsapm.5c00298,10.1021/acsapm.5c00298,PBDT-DTBT,Y6,PBDT-DTBT,Y6,CCCCCCCCOc1c(OCCCCCCCC)c2sc(-c3sc(-c4ccc(-c5cc(CCCCCC)cs5)c5nsnc45)cc3CCCCCC)cc2c2ccsc12,CCCCCCCCCCCc1c(/C=C2\C(=O)c3cc(F)c(F)cc3C2=C(C#N)C#N)sc2c1sc1c3c4nsnc4c4c5sc6c(CCCCCCCCCCC)c(/C=C7\C(=O)c8cc(F)c(F)cc8C7=C(C#N)C#N)sc6c5n(CC(CC)CCCC)c4c3n(CC(CC)CCCC)c21,0.843,21.0,73.3,13.0,12.976299,0.1823153846153912,12.6,13.0,,TT,TT,,ITO/PEDOT:PSS/PBDT-DTBT:Y6/PDINO/Al,bulk heterojunction organic solar cell,PDINO,,PEDOT:PSS,,,,,100.0,-5.26,-3.1,,-5.65,-4.09,
63639,10.1021/acsapm.5c00298,10.1021/acsapm.5c00298,PBDT-DTBT,Y6,PBDT-DTBT,Y6,CCCCCCCCOc1c(OCCCCCCCC)c2sc(-c3sc(-c4ccc(-c5cc(CCCCCC)cs5)c5nsnc45)cc3CCCCCC)cc2c2ccsc12,CCCCCCCCCCCc1c(/C=C2\C(=O)c3cc(F)c(F)cc3C2=C(C#N)C#N)sc2c1sc1c3c4nsnc4c4c5sc6c(CCCCCCCCCCC)c(/C=C7\C(=O)c8cc(F)c(F)cc8C7=C(C#N)C#N)sc6c5n(CC(CC)CCCC)c4c3n(CC(CC)CCCC)c21,0.836,21.7,76.6,13.9,13.896159199999998,0.0276316546762772,13.3,13.9,,TT-Cl,TT-Cl,,ITO/PEDOT:PSS/PBDT-DTBT:Y6/PDINO/Al,bulk heterojunction organic solar cell,PDINO,,PEDOT:PSS,,,,,100.0,-5.26,-3.1,,-5.65,-4.09,
63640,10.1021/acsapm.5c00298,10.1021/acsapm.5c00298,PBDT-DTBT,Y6,PBDT-DTBT,Y6,CCCCCCCCOc1c(OCCCCCCCC)c2sc(-c3sc(-c4ccc(-c5cc(CCCCCC)cs5)c5nsnc45)cc3CCCCCC)cc2c2ccsc12,CCCCCCCCCCCc1c(/C=C2\C(=O)c3cc(F)c(F)cc3C2=C(C#N)C#N)sc2c1sc1c3c4nsnc4c4c5sc6c(CCCCCCCCCCC)c(/C=C7\C(=O)c8cc(F)c(F)cc8C7=C(C#N)C#N)sc6c5n(CC(CC)CCCC)c4c3n(CC(CC)CCCC)c21,0.843,22.3,75.9,14.3,14.2683651,0.2212230769230786,13.6,14.3,,BzT,BzT,,ITO/PEDOT:PSS/PBDT-DTBT:Y6/PDINO/Al,bulk heterojunction organic solar cell,PDINO,,PEDOT:PSS,,,,,100.0,-5.26,-3.1,,-5.65,-4.09,
63641,10.1021/acsapm.5c00298,10.1021/acsapm.5c00298,PM6,Y6,PM6,Y6,CC1=CC(=CC(=C1)C2=C3C=CC(=C4C5=C(C=C(S5)/C=C\6/C(=O)C7=CC(=CC(=C7)F)C(=O)/C6=C\C8=CC(=C(S8)C9=CC(=CC(=C9)C)C(C)(C)C(=O)OC)C(C)(C)C(=O)OC)SC4=C3S2)C(C)(C)C(=O)OC)C(C)(C)C(=O)OC,CCCCCCCCCCCc1c(/C=C2\C(=O)c3cc(F)c(F)cc3C2=C(C#N)C#N)sc2c1sc1c3c4nsnc4c4c5sc6c(CCCCCCCCCCC)c(/C=C7\C(=O)c8cc(F)c(F)cc8C7=C(C#N)C#N)sc6c5n(CC(CC)CCCC)c4c3n(CC(CC)CCCC)c21,0.867,23.6,69.6,14.2,14.2409952,0.2886985915493036,14.1,14.2,,w/o,,,,OSC,,,,,,,,,-5.56,-3.65,,-5.65,-4.09,
63642,10.1021/acsapm.5c00298,10.1021/acsapm.5c00298,PM6,Y6,PM6,Y6,CC1=CC(=CC(=C1)C2=C3C=CC(=C4C5=C(C=C(S5)/C=C\6/C(=O)C7=CC(=CC(=C7)F)C(=O)/C6=C\C8=CC(=C(S8)C9=CC(=CC(=C9)C)C(C)(C)C(=O)OC)C(C)(C)C(=O)OC)SC4=C3S2)C(C)(C)C(=O)OC)C(C)(C)C(=O)OC,CCCCCCCCCCCc1c(/C=C2\C(=O)c3cc(F)c(F)cc3C2=C(C#N)C#N)sc2c1sc1c3c4nsnc4c4c5sc6c(CCCCCCCCCCC)c(/C=C7\C(=O)c8cc(F)c(F)cc8C7=C(C#N)C#N)sc6c5n(CC(CC)CCCC)c4c3n(CC(CC)CCCC)c21,0.87,23.7,77.9,16.1,16.062201,0.234776397515526,15.9,16.1,,BzT,BzT,,,OSC,,,,,,,,,-5.56,-3.65,,-5.65,-4.09,
63643,10.1021/acsapm.5c00298,10.1021/acsapm.5c00298,PM6,PYTT,PM6,PYTT,CC1=CC(=CC(=C1)C2=C3C=CC(=C4C5=C(C=C(S5)/C=C\6/C(=O)C7=CC(=CC(=C7)F)C(=O)/C6=C\C8=CC(=C(S8)C9=CC(=CC(=C9)C)C(C)(C)C(=O)OC)C(C)(C)C(=O)OC)SC4=C3S2)C(C)(C)C(=O)OC)C(C)(C)C(=O)OC,CCCCCCCCCCCc1c(/C=C2\C(=O)c3ccccc3C2=C(C#N)C#N)sc2c1sc1c3c4nsnc4c4c5sc6c(CCCCCCCCCCC)c(/C=C7/C(=O)c8cc(-c9cc%10sccc%10s9)ccc8C7=C(C#N)C#N)sc6c5n(CC(CCCCCCCC)CCCCCCCCCC)c4c3n(CC(CCCCCCCC)CCCCCCCCCC)c21,0.897,22.5,66.0,13.3,13.32045,0.1537593984962428,13.2,13.3,,w/o,,,,OSC,,,,,,,,,-5.56,-3.65,,,,
63644,10.1021/acsapm.5c00298,10.1021/acsapm.5c00298,PM6,PYTT,PM6,PYTT,CC1=CC(=CC(=C1)C2=C3C=CC(=C4C5=C(C=C(S5)/C=C\6/C(=O)C7=CC(=CC(=C7)F)C(=O)/C6=C\C8=CC(=C(S8)C9=CC(=CC(=C9)C)C(C)(C)C(=O)OC)C(C)(C)C(=O)OC)SC4=C3S2)C(C)(C)C(=O)OC)C(C)(C)C(=O)OC,CCCCCCCCCCCc1c(/C=C2\C(=O)c3ccccc3C2=C(C#N)C#N)sc2c1sc1c3c4nsnc4c4c5sc6c(CCCCCCCCCCC)c(/C=C7/C(=O)c8cc(-c9cc%10sccc%10s9)ccc8C7=C(C#N)C#N)sc6c5n(CC(CCCCCCCC)CCCCCCCCCC)c4c3n(CC(CCCCCCCC)CCCCCCCCCC)c21,0.906,23.0,69.1,14.4,14.399058,0.0065416666666681,14.1,14.4,,BzT,BzT,,,OSC,,,,,,,,,-5.56,-3.65,,,,
63645,10.1021/acsapm.5c00298,10.1021/acsapm.5c00298,PM6,IT-4F,PM6,IT-4F,CC1=CC(=CC(=C1)C2=C3C=CC(=C4C5=C(C=C(S5)/C=C\6/C(=O)C7=CC(=CC(=C7)F)C(=O)/C6=C\C8=CC(=C(S8)C9=CC(=CC(=C9)C)C(C)(C)C(=O)OC)C(C)(C)C(=O)OC)SC4=C3S2)C(C)(C)C(=O)OC)C(C)(C)C(=O)OC,CCCCCCc1ccc(C2(c3ccc(CCCCCC)cc3)c3cc4c(cc3-c3sc5cc(/C=C6\C(=O)c7cc(F)c(F)cc7C6=C(C#N)C#N)sc5c32)C(c2ccc(CCCCCC)cc2)(c2ccc(CCCCCC)cc2)c2c-4sc3cc(/C=C4\C(=O)c5cc(F)c(F)cc5C4=C(C#N)C#N)sc23)cc1,0.838,19.5,72.9,11.9,11.912589000000002,0.105789915966403,11.7,11.9,,w/o,,,,OSC,,,,,,,,,-5.56,-3.65,,-5.66,-4.14,
63646,10.1021/acsapm.5c00298,10.1021/acsapm.5c00298,PM6,IT-4F,PM6,IT-4F,CC1=CC(=CC(=C1)C2=C3C=CC(=C4C5=C(C=C(S5)/C=C\6/C(=O)C7=CC(=CC(=C7)F)C(=O)/C6=C\C8=CC(=C(S8)C9=CC(=CC(=C9)C)C(C)(C)C(=O)OC)C(C)(C)C(=O)OC)SC4=C3S2)C(C)(C)C(=O)OC)C(C)(C)C(=O)OC,CCCCCCc1ccc(C2(c3ccc(CCCCCC)cc3)c3cc4c(cc3-c3sc5cc(/C=C6\C(=O)c7cc(F)c(F)cc7C6=C(C#N)C#N)sc5c32)C(c2ccc(CCCCCC)cc2)(c2ccc(CCCCCC)cc2)c2c-4sc3cc(/C=C4\C(=O)c5cc(F)c(F)cc5C4=C(C#N)C#N)sc23)cc1,0.846,19.5,75.5,12.5,12.455235,0.3581199999999995,12.3,12.5,,BzT,BzT,,,OSC,,,,,,,,,-5.56,-3.65,,-5.66,-4.14,
