Repository: JiYiqaq/PCE-KA-GNN

# Data directory

- `raw/Active_Database.csv` is the immutable source dataset bundled under CC BY 4.0. Do not overwrite it with processed data.
- `processed/` is created and populated by the training pipeline. Generated `.pt` and `.pth` caches are intentionally ignored by Git because they can exceed GitHub's normal single-file limit.

See `../DATA_LICENSE.md` for provenance, license and checksum information.

File: data/raw/Active_Database.csv (part 198 of 471)
id,doi,doi_norm,donor,acceptor,donor_canonical,acceptor_canonical,donor_smiles,acceptor_smiles,voc,jsc,ff,pce,pce_recomputed,pce_relative_error_percent,pce_avg,pce_best,d_a_ratio,additive,additive_canonical,additive_ratio,device_structure,device_type,etl,etl_canonical,htl,htl_canonical,active_layer_thickness,solvent,solvent_canonical,annealing_temp,homo_d,lumo_d,eg_d,homo_a,lumo_a,eg_a
63647,10.1021/acsapm.5c00298,10.1021/acsapm.5c00298,D18,Y6,D18,Y6,CCCCCCC(CCCC)CC1=CSC(C2=CC3=C(S2)C2=C(C=C(C4=CC(CC(CCCC)CCCCCC)=C(C5=CC6=C(C7=CC(F)=C(CC(CC)CCCC)S7)C7=C(C=CS7)C(C7=CC(F)=C(CC(CC)CCCC)S7)=C6S5)S4)S2)C2=NSN=C32)=C1,CCCCCCCCCCCc1c(/C=C2\C(=O)c3cc(F)c(F)cc3C2=C(C#N)C#N)sc2c1sc1c3c4nsnc4c4c5sc6c(CCCCCCCCCCC)c(/C=C7\C(=O)c8cc(F)c(F)cc8C7=C(C#N)C#N)sc6c5n(CC(CC)CCCC)c4c3n(CC(CC)CCCC)c21,0.864,25.8,69.0,15.4,15.380928,0.1238441558441643,15.2,15.4,,w/o,,,,,,,,,,,,,-5.51,-2.77,,-5.65,-4.09,
63648,10.1021/acsapm.5c00298,10.1021/acsapm.5c00298,D18,Y6,D18,Y6,CCCCCCC(CCCC)CC1=CSC(C2=CC3=C(S2)C2=C(C=C(C4=CC(CC(CCCC)CCCCCC)=C(C5=CC6=C(C7=CC(F)=C(CC(CC)CCCC)S7)C7=C(C=CS7)C(C7=CC(F)=C(CC(CC)CCCC)S7)=C6S5)S4)S2)C2=NSN=C32)=C1,CCCCCCCCCCCc1c(/C=C2\C(=O)c3cc(F)c(F)cc3C2=C(C#N)C#N)sc2c1sc1c3c4nsnc4c4c5sc6c(CCCCCCCCCCC)c(/C=C7\C(=O)c8cc(F)c(F)cc8C7=C(C#N)C#N)sc6c5n(CC(CC)CCCC)c4c3n(CC(CC)CCCC)c21,0.851,26.4,78.9,17.7,17.7259896,0.1468338983050794,17.3,17.7,,BzT,BzT,,,,,,,,,,,,-5.51,-2.77,,-5.65,-4.09,
63649,10.1021/acsapm.5c00298,10.1021/acsapm.5c00298,D18,Y6,D18,Y6,CCCCCCC(CCCC)CC1=CSC(C2=CC3=C(S2)C2=C(C=C(C4=CC(CC(CCCC)CCCCCC)=C(C5=CC6=C(C7=CC(F)=C(CC(CC)CCCC)S7)C7=C(C=CS7)C(C7=CC(F)=C(CC(CC)CCCC)S7)=C6S5)S4)S2)C2=NSN=C32)=C1,CCCCCCCCCCCc1c(/C=C2\C(=O)c3cc(F)c(F)cc3C2=C(C#N)C#N)sc2c1sc1c3c4nsnc4c4c5sc6c(CCCCCCCCCCC)c(/C=C7\C(=O)c8cc(F)c(F)cc8C7=C(C#N)C#N)sc6c5n(CC(CC)CCCC)c4c3n(CC(CC)CCCC)c21,0.85,25.4,76.1,16.4,16.429989999999997,0.1828658536585242,16.3,16.4,,BzTB5,BzTB5,,,,,,,,,,,,-5.51,-2.77,,-5.65,-4.09,
63650,10.1021/acsapm.5c00298,10.1021/acsapm.5c00298,D18,Y6,D18,Y6,CCCCCCC(CCCC)CC1=CSC(C2=CC3=C(S2)C2=C(C=C(C4=CC(CC(CCCC)CCCCCC)=C(C5=CC6=C(C7=CC(F)=C(CC(CC)CCCC)S7)C7=C(C=CS7)C(C7=CC(F)=C(CC(CC)CCCC)S7)=C6S5)S4)S2)C2=NSN=C32)=C1,CCCCCCCCCCCc1c(/C=C2\C(=O)c3cc(F)c(F)cc3C2=C(C#N)C#N)sc2c1sc1c3c4nsnc4c4c5sc6c(CCCCCCCCCCC)c(/C=C7\C(=O)c8cc(F)c(F)cc8C7=C(C#N)C#N)sc6c5n(CC(CC)CCCC)c4c3n(CC(CC)CCCC)c21,0.863,25.5,75.9,16.7,16.7029335,0.0175658682634792,16.4,16.7,,BzTC5,BzTC5,,,,,,,,,,,,-5.51,-2.77,,-5.65,-4.09,
63651,10.1021/acsapm.5c00501,10.1021/acsapm.5c00501,D18,PY-IT,D18,PY-IT,CCCCCCC(CCCC)CC1=CSC(C2=CC3=C(S2)C2=C(C=C(C4=CC(CC(CCCC)CCCCCC)=C(C5=CC6=C(C7=CC(F)=C(CC(CC)CCCC)S7)C7=C(C=CS7)C(C7=CC(F)=C(CC(CC)CCCC)S7)=C6S5)S4)S2)C2=NSN=C32)=C1,CCCCCCCCCCCc1c(/C=C2\C(=O)c3ccccc3C2=C(C#N)C#N)sc2c1sc1c3c4nsnc4c4c5sc6c(CCCCCCCCCCC)c(/C=C7\C(=O)c8cc(-c9cccs9)ccc8C7=C(C#N)C#N)sc6c5n(CC(CCCCCCCC)CCCCCCCCCC)c4c3n(CC(CCCCCCCC)CCCCCCCCCC)c21,0.951,23.07,72.86,15.99,15.985170702,0.0302019887429684,15.7,15.99,,,,,,,,,,,,,,,-5.51,-2.77,,-5.68,-3.94,
63652,10.1021/acsapm.5c00501,10.1021/acsapm.5c00501,PM6,PY-IT,PM6,PY-IT,CC1=CC(=CC(=C1)C2=C3C=CC(=C4C5=C(C=C(S5)/C=C\6/C(=O)C7=CC(=CC(=C7)F)C(=O)/C6=C\C8=CC(=C(S8)C9=CC(=CC(=C9)C)C(C)(C)C(=O)OC)C(C)(C)C(=O)OC)SC4=C3S2)C(C)(C)C(=O)OC)C(C)(C)C(=O)OC,CCCCCCCCCCCc1c(/C=C2\C(=O)c3ccccc3C2=C(C#N)C#N)sc2c1sc1c3c4nsnc4c4c5sc6c(CCCCCCCCCCC)c(/C=C7\C(=O)c8cc(-c9cccs9)ccc8C7=C(C#N)C#N)sc6c5n(CC(CCCCCCCC)CCCCCCCCCC)c4c3n(CC(CCCCCCCC)CCCCCCCCCC)c21,0.932,23.58,73.61,16.18,16.176945816,0.0188762917181693,15.94,16.18,1:1.2,,,,ITO/PEDOT:PSS/active layer/PDINN/Ag,,PDINN,,PEDOT:PSS,,,,,,-5.56,-3.65,,-5.68,-3.94,
63654,10.1021/acsapm.5c00809,10.1021/acsapm.5c00809,D18,4TSe-F,D18,4TSe-F,CCCCCCC(CCCC)CC1=CSC(C2=CC3=C(S2)C2=C(C=C(C4=CC(CC(CCCC)CCCCCC)=C(C5=CC6=C(C7=CC(F)=C(CC(CC)CCCC)S7)C7=C(C=CS7)C(C7=CC(F)=C(CC(CC)CCCC)S7)=C6S5)S4)S2)C2=NSN=C32)=C1,,0.81,22.01,72.69,12.96,12.959245890000002,0.0058187499999925,12.73,12.96,,"CN (0.5%,v/v)",CN,0.5%,ITO/PEDOT:PSS/D18:4TSe-F/PNDIT-F3N/Ag,conventional,PNDIT-F3N,PNDIT-F3N,PEDOT:PSS,PEDOT:PSS,,,,100.0,-5.51,-2.77,,,,
63655,10.1021/acsapm.5c00809,10.1021/acsapm.5c00809,D18,4TSe-Cl,D18,4TSe-Cl,CCCCCCC(CCCC)CC1=CSC(C2=CC3=C(S2)C2=C(C=C(C4=CC(CC(CCCC)CCCCCC)=C(C5=CC6=C(C7=CC(F)=C(CC(CC)CCCC)S7)C7=C(C=CS7)C(C7=CC(F)=C(CC(CC)CCCC)S7)=C6S5)S4)S2)C2=NSN=C32)=C1,,0.82,22.75,73.57,13.74,13.724483499999996,0.1129294032023575,13.32,13.74,,"CN (0.5%,v/v)",CN,0.5%,ITO/PEDOT:PSS/D18:4TSe-Cl/PNDIT-F3N/Ag,conventional,PNDIT-F3N,PNDIT-F3N,PEDOT:PSS,PEDOT:PSS,,,,100.0,-5.51,-2.77,,,,
63656,10.1021/acsapm.5c00836,10.1021/acsapm.5c00836,PBDTCP-F,IT-4F,PBDTCP-F,IT-4F,,CCCCCCc1ccc(C2(c3ccc(CCCCCC)cc3)c3cc4c(cc3-c3sc5cc(/C=C6\C(=O)c7cc(F)c(F)cc7C6=C(C#N)C#N)sc5c32)C(c2ccc(CCCCCC)cc2)(c2ccc(CCCCCC)cc2)c2c-4sc3cc(/C=C4\C(=O)c5cc(F)c(F)cc5C4=C(C#N)C#N)sc23)cc1,0.95,16.77,59.71,9.56,9.51269865,0.4947839958159148,9.49,9.56,1:1.5,,,,conventional,conventional,PFN-Br,PFN-Br,PEDOT:PSS,PEDOT:PSS,,chloroform,chloroform,,,,,-5.66,-4.14,
63657,10.1021/acsapm.5c00836,10.1021/acsapm.5c00836,PBDTCP-Cl,IT-4F,PBDTCP-Cl,IT-4F,,CCCCCCc1ccc(C2(c3ccc(CCCCCC)cc3)c3cc4c(cc3-c3sc5cc(/C=C6\C(=O)c7cc(F)c(F)cc7C6=C(C#N)C#N)sc5c32)C(c2ccc(CCCCCC)cc2)(c2ccc(CCCCCC)cc2)c2c-4sc3cc(/C=C4\C(=O)c5cc(F)c(F)cc5C4=C(C#N)C#N)sc23)cc1,0.99,15.28,51.7,7.79,7.8207624,0.3948960205391466,7.74,7.79,1:1.5,,,,conventional,conventional,PFN-Br,PFN-Br,PEDOT:PSS,PEDOT:PSS,,chloroform,chloroform,,,,,-5.66,-4.14,
63658,10.1021/acsapm.5c01615,10.1021/acsapm.5c01615,P141,NFA5,P141,NFA5,,,0.982,15.63,61.8,9.48,9.48547188,0.0577202531645567,9.21,9.48,1:1.2,,,,ITO/PEDOT:PSS/active layer/PFN-Br/Ag,conventional,PFN-Br,PFN-Br,PEDOT:PSS,PEDOT:PSS,,chloroform,chloroform,,,,,,,
63659,10.1021/acsapm.5c01615,10.1021/acsapm.5c01615,P139,NFA5,P139,NFA5,,,0.838,21.85,66.2,12.12,12.121418600000002,0.0117046204620685,11.78,12.12,1:1.2,,,,ITO/PEDOT:PSS/active layer/PFN-Br/Ag,conventional,PFN-Br,PFN-Br,PEDOT:PSS,PEDOT:PSS,,chloroform,chloroform,,,,,,,
63661,10.1021/acsapm.5c02651,10.1021/acsapm.5c02651,PCE10,BTP-eC9,PTB7-Th,BTP-eC9,CCCCC(CC)COC(=O)c1sc2c(-c3cc4c(-c5ccc(CC(CC)CCCC)s5)c5sc(C)cc5c(-c5ccc(CC(CC)CCCC)s5)c4s3)sc(C)c2c1F,CCCCCCCCCc1c(C=C2C(=O)c3cc(Cl)c(Cl)cc3C2=C(C#N)C#N)sc2c1sc1c3c4nsnc4c4c5sc6c(CCCCCCCCC)c(C=C7C(=O)c8cc(Cl)c(Cl)cc8C7=C(C#N)C#N)sc6c5n(CC(CCCC)CCCCCC)c4c3n(CC(CCCC)CCCCCC)c21,0.657,24.06,62.05,9.75,9.80850411,0.6000421538461481,9.61,9.75,,,,,ITO/PEDOT:PSS/donor:BTP-eC9/PDINN/Ag,conventional,PDINN,PDINN,PEDOT:PSS,PEDOT:PSS,,,,,-5.21,-3.6,,-5.68,-3.9,
63662,10.1021/acsapm.5c02651,10.1021/acsapm.5c02651,PCE10-TBDZ-5%,BTP-eC9,PCE10-TBDZ-5%,BTP-eC9,,CCCCCCCCCc1c(C=C2C(=O)c3cc(Cl)c(Cl)cc3C2=C(C#N)C#N)sc2c1sc1c3c4nsnc4c4c5sc6c(CCCCCCCCC)c(C=C7C(=O)c8cc(Cl)c(Cl)cc8C7=C(C#N)C#N)sc6c5n(CC(CCCC)CCCCCC)c4c3n(CC(CCCC)CCCCCC)c21,0.686,26.16,65.32,11.73,11.722170432,0.0667482352941328,11.48,11.73,,,,,ITO/PEDOT:PSS/donor:BTP-eC9/PDINN/Ag,conventional,PDINN,PDINN,PEDOT:PSS,PEDOT:PSS,,,,,,,,-5.68,-3.9,
63663,10.1021/acsapm.5c02651,10.1021/acsapm.5c02651,PCE10-TBDZ-10%,BTP-eC9,PCE10-TBDZ-10%,BTP-eC9,,CCCCCCCCCc1c(C=C2C(=O)c3cc(Cl)c(Cl)cc3C2=C(C#N)C#N)sc2c1sc1c3c4nsnc4c4c5sc6c(CCCCCCCCC)c(C=C7C(=O)c8cc(Cl)c(Cl)cc8C7=C(C#N)C#N)sc6c5n(CC(CCCC)CCCCCC)c4c3n(CC(CCCC)CCCCCC)c21,0.7,21.4,63.01,9.43,9.438898,0.0943584305408302,9.29,9.43,,,,,ITO/PEDOT:PSS/donor:BTP-eC9/PDINN/Ag,conventional,PDINN,PDINN,PEDOT:PSS,PEDOT:PSS,,,,,,,,-5.68,-3.9,
63664,10.1021/acsapm.5c02651,10.1021/acsapm.5c02651,PCE10-TBDZ-20%,BTP-eC9,PCE10-TBDZ-20%,BTP-eC9,,CCCCCCCCCc1c(C=C2C(=O)c3cc(Cl)c(Cl)cc3C2=C(C#N)C#N)sc2c1sc1c3c4nsnc4c4c5sc6c(CCCCCCCCC)c(C=C7C(=O)c8cc(Cl)c(Cl)cc8C7=C(C#N)C#N)sc6c5n(CC(CCCC)CCCCCC)c4c3n(CC(CCCC)CCCCCC)c21,0.725,19.85,53.7,7.73,7.728101250000001,0.0245633893919743,7.59,7.73,,,,,ITO/PEDOT:PSS/donor:BTP-eC9/PDINN/Ag,conventional,PDINN,PDINN,PEDOT:PSS,PEDOT:PSS,,,,,,,,-5.68,-3.9,
63665,10.1021/acsapm.5c02651,10.1021/acsapm.5c02651,PCE10-TBDZ-5%,BTP-eC9,PCE10-TBDZ-5%,BTP-eC9,,CCCCCCCCCc1c(C=C2C(=O)c3cc(Cl)c(Cl)cc3C2=C(C#N)C#N)sc2c1sc1c3c4nsnc4c4c5sc6c(CCCCCCCCC)c(C=C7C(=O)c8cc(Cl)c(Cl)cc8C7=C(C#N)C#N)sc6c5n(CC(CCCC)CCCCCC)c4c3n(CC(CCCC)CCCCCC)c21,0.672,18.18,59.56,7.19,7.276421376000001,1.201966286509048,7.07,7.19,,,,,ITO/PEDOT:PSS/donor:BTP-eC9/PDINN/Ag,conventional,PDINN,PDINN,PEDOT:PSS,PEDOT:PSS,,,,,,,,-5.68,-3.9,
63666,10.1021/acsapm.5c02651,10.1021/acsapm.5c02651,PCE10-TBDZ-5%,BTP-eC9,PCE10-TBDZ-5%,BTP-eC9,,CCCCCCCCCc1c(C=C2C(=O)c3cc(Cl)c(Cl)cc3C2=C(C#N)C#N)sc2c1sc1c3c4nsnc4c4c5sc6c(CCCCCCCCC)c(C=C7C(=O)c8cc(Cl)c(Cl)cc8C7=C(C#N)C#N)sc6c5n(CC(CCCC)CCCCCC)c4c3n(CC(CCCC)CCCCCC)c21,0.676,20.83,62.17,8.76,8.754207436,0.0661251598173522,8.71,8.76,,,,,ITO/PEDOT:PSS/donor:BTP-eC9/PDINN/Ag,conventional,PDINN,PDINN,PEDOT:PSS,PEDOT:PSS,,,,,,,,-5.68,-3.9,
63667,10.1021/acsapm.5c02651,10.1021/acsapm.5c02651,PCE10-TBDZ-5%,BTP-eC9,PCE10-TBDZ-5%,BTP-eC9,,CCCCCCCCCc1c(C=C2C(=O)c3cc(Cl)c(Cl)cc3C2=C(C#N)C#N)sc2c1sc1c3c4nsnc4c4c5sc6c(CCCCCCCCC)c(C=C7C(=O)c8cc(Cl)c(Cl)cc8C7=C(C#N)C#N)sc6c5n(CC(CCCC)CCCCCC)c4c3n(CC(CCCC)CCCCCC)c21,0.672,22.53,63.71,9.65,9.645795936,0.0435654300518095,9.4,9.65,,,,,ITO/PEDOT:PSS/donor:BTP-eC9/PDINN/Ag,conventional,PDINN,PDINN,PEDOT:PSS,PEDOT:PSS,,,,,,,,-5.68,-3.9,
63668,10.1021/acsapm.5c04472,10.1021/acsapm.5c04472,D18,Y6-ICl-CN,D18,Y6-ICl-CN,CCCCCCC(CCCC)CC1=CSC(C2=CC3=C(S2)C2=C(C=C(C4=CC(CC(CCCC)CCCCCC)=C(C5=CC6=C(C7=CC(F)=C(CC(CC)CCCC)S7)C7=C(C=CS7)C(C7=CC(F)=C(CC(CC)CCCC)S7)=C6S5)S4)S2)C2=NSN=C32)=C1,,0.743,23.49,55.7,9.72,9.721359990000002,0.0139916666666767,9.61,9.72,,,,,ITO/PEDOT:PSS/D18:acceptors/PDINN/Ag,conventional,PDINN,PDINN,PEDOT:PSS,PEDOT:PSS,,,,,-5.51,-2.77,,,,
63669,10.1021/acsapm.5c04472,10.1021/acsapm.5c04472,D18,Y6-IF-CN,D18,Y6-IF-CN,CCCCCCC(CCCC)CC1=CSC(C2=CC3=C(S2)C2=C(C=C(C4=CC(CC(CCCC)CCCCCC)=C(C5=CC6=C(C7=CC(F)=C(CC(CC)CCCC)S7)C7=C(C=CS7)C(C7=CC(F)=C(CC(CC)CCCC)S7)=C6S5)S4)S2)C2=NSN=C32)=C1,,0.749,19.45,54.91,8.0,7.999316254999999,0.0085468125000098,7.85,8.0,,,,,ITO/PEDOT:PSS/D18:acceptors/PDINN/Ag,conventional,PDINN,PDINN,PEDOT:PSS,PEDOT:PSS,,,,,-5.51,-2.77,,,,
63676,10.1021/acsenergylett.2c02153,10.1021/acsenergylett.2c02153,PBDB-T,ITIC,PBDB-T,ITIC,CCCCC(CC)Cc1ccc(-c2c3cc(-c4ccc(-c5sc(-c6cccs6)c6c5C(=O)c5c(CC(CC)CCCC)sc(CC(CC)CCCC)c5C6=O)s4)sc3c(-c3ccc(CC(CC)CCCC)s3)c3ccsc23)s1,CCCCCCc1ccc(C2(c3ccc(CCCCCC)cc3)c3cc4c(cc3-c3sc5cc(C=C6C(=O)c7ccccc7C6=C(C#N)C#N)sc5c32)C(c2ccc(CCCCCC)cc2)(c2ccc(CCCCCC)cc2)c2c-4sc3cc(C=C4C(=O)c5ccccc5C4=C(C#N)C#N)sc23)cc1,0.6149,13.86,53.39,4.55,4.5501702246,0.0037411999999936,4.512,4.55,,,,,ITO/PEDOT:PSS/PBDB-T:ITIC/PFN/Ag,conventional,PFN,PFN,PEDOT:PSS,,,,,,-5.33,-3.48,,-5.576,-3.916,
63677,10.1021/acsenergylett.2c02153,10.1021/acsenergylett.2c02153,PBDB-T,ITIC,PBDB-T,ITIC,CCCCC(CC)Cc1ccc(-c2c3cc(-c4ccc(-c5sc(-c6cccs6)c6c5C(=O)c5c(CC(CC)CCCC)sc(CC(CC)CCCC)c5C6=O)s4)sc3c(-c3ccc(CC(CC)CCCC)s3)c3ccsc23)s1,CCCCCCc1ccc(C2(c3ccc(CCCCCC)cc3)c3cc4c(cc3-c3sc5cc(C=C6C(=O)c7ccccc7C6=C(C#N)C#N)sc5c32)C(c2ccc(CCCCCC)cc2)(c2ccc(CCCCCC)cc2)c2c-4sc3cc(C=C4C(=O)c5ccccc5C4=C(C#N)C#N)sc23)cc1,0.9198,15.42,70.58,10.01,10.010584432799998,0.0058384895104737,9.814,10.01,,,,,ITO/PEDOT:PSS/PBDB-T:ITIC/C60-N/Ag,conventional,C60-N,C60-N,PEDOT:PSS,,,,,,-5.33,-3.48,,-5.576,-3.916,
63678,10.1021/acsenergylett.2c02153,10.1021/acsenergylett.2c02153,PM6,IT-4F,PM6,IT-4F,COC(=O)C(C)(C)c1cc(C)cc(-c2sc3c4sc5cc(/C=C6/C(=O)c7cc(F)cc(c7)C(=O)/C6=C\c6cc(C(C)(C)C(=O)OC)c(-c7cc(C)cc(C(C)(C)C(=O)OC)c7)s6)sc5c4c(C(C)(C)C(=O)OC)ccc2-3)c1,CCCCCCc1ccc(C2(c3ccc(CCCCCC)cc3)c3cc4c(cc3-c3sc5cc(/C=C6\C(=O)c7cc(F)c(F)cc7C6=C(C#N)C#N)sc5c32)C(c2ccc(CCCCCC)cc2)(c2ccc(CCCCCC)cc2)c2c-4sc3cc(/C=C4\C(=O)c5cc(F)c(F)cc5C4=C(C#N)C#N)sc23)cc1,0.7288,19.09,58.7,8.167,8.166808904,0.0023398555161014,8.13,8.167,,,,,ITO/PEDOT:PSS/PM6:IT-4F/PFN/Ag,conventional,PFN,PFN,PEDOT:PSS,,,,,,-5.56,-3.65,,-5.66,-4.14,
63679,10.1021/acsenergylett.2c02153,10.1021/acsenergylett.2c02153,PM6,IT-4F,PM6,IT-4F,COC(=O)C(C)(C)c1cc(C)cc(-c2sc3c4sc5cc(/C=C6/C(=O)c7cc(F)cc(c7)C(=O)/C6=C\c6cc(C(C)(C)C(=O)OC)c(-c7cc(C)cc(C(C)(C)C(=O)OC)c7)s6)sc5c4c(C(C)(C)C(=O)OC)ccc2-3)c1,CCCCCCc1ccc(C2(c3ccc(CCCCCC)cc3)c3cc4c(cc3-c3sc5cc(/C=C6\C(=O)c7cc(F)c(F)cc7C6=C(C#N)C#N)sc5c32)C(c2ccc(CCCCCC)cc2)(c2ccc(CCCCCC)cc2)c2c-4sc3cc(/C=C4\C(=O)c5cc(F)c(F)cc5C4=C(C#N)C#N)sc23)cc1,0.8451,20.34,76.19,13.1,13.096553574599998,0.0263085908397078,13.07,13.1,,,,,ITO/PEDOT:PSS/PM6:IT-4F/C60-N/Ag,conventional,C60-N,C60-N,PEDOT:PSS,,,,,,-5.56,-3.65,,-5.66,-4.14,
63680,10.1021/acsenergylett.2c02153,10.1021/acsenergylett.2c02153,PM6,Y6,PM6,Y6,COC(=O)C(C)(C)c1cc(C)cc(-c2sc3c4sc5cc(/C=C6/C(=O)c7cc(F)cc(c7)C(=O)/C6=C\c6cc(C(C)(C)C(=O)OC)c(-c7cc(C)cc(C(C)(C)C(=O)OC)c7)s6)sc5c4c(C(C)(C)C(=O)OC)ccc2-3)c1,CCCCCCCCCCCc1c(/C=C2\C(=O)c3cc(F)c(F)cc3C2=C(C#N)C#N)sc2c1sc1c3c4nsnc4c4c5sc6c(CCCCCCCCCCC)c(/C=C7\C(=O)c8cc(F)c(F)cc8C7=C(C#N)C#N)sc6c5n(CC(CC)CCCC)c4c3n(CC(CC)CCCC)c21,0.8283,26.18,68.61,14.88,14.8780057734,0.0134020604838764,14.76,14.88,,,,,ITO/PEDOT:PSS/PM6:Y6/PFN/Ag,conventional,PFN,PFN,PEDOT:PSS,,,,,,-5.56,-3.65,,-5.65,-4.09,
63681,10.1021/acsenergylett.2c02153,10.1021/acsenergylett.2c02153,PM6,Y6,PM6,Y6,COC(=O)C(C)(C)c1cc(C)cc(-c2sc3c4sc5cc(/C=C6/C(=O)c7cc(F)cc(c7)C(=O)/C6=C\c6cc(C(C)(C)C(=O)OC)c(-c7cc(C)cc(C(C)(C)C(=O)OC)c7)s6)sc5c4c(C(C)(C)C(=O)OC)ccc2-3)c1,CCCCCCCCCCCc1c(/C=C2\C(=O)c3cc(F)c(F)cc3C2=C(C#N)C#N)sc2c1sc1c3c4nsnc4c4c5sc6c(CCCCCCCCCCC)c(/C=C7\C(=O)c8cc(F)c(F)cc8C7=C(C#N)C#N)sc6c5n(CC(CC)CCCC)c4c3n(CC(CC)CCCC)c21,0.865,26.22,75.82,17.2,17.196203459999996,0.0220729069767633,17.13,17.2,,,,,ITO/PEDOT:PSS/PM6:Y6/C60-N/Ag,conventional,C60-N,C60-N,PEDOT:PSS,,,,,,-5.56,-3.65,,-5.65,-4.09,
63682,10.1021/acsenergylett.2c02153,10.1021/acsenergylett.2c02153,PM6,L8-BO,PM6,L8-BO,COC(=O)C(C)(C)c1cc(C)cc(-c2sc3c4sc5cc(/C=C6/C(=O)c7cc(F)cc(c7)C(=O)/C6=C\c6cc(C(C)(C)C(=O)OC)c(-c7cc(C)cc(C(C)(C)C(=O)OC)c7)s6)sc5c4c(C(C)(C)C(=O)OC)ccc2-3)c1,CCCCCCC(CCCC)Cc1c(/C=C2\C(=O)c3cc(F)c(F)cc3C2=C(C#N)C#N)sc2c1SC1c3c(c4c(c5nsnc35)c3sc5c(CC(CCCC)CCCCCC)c(/C=C6\C(=O)c7cc(F)c(F)cc7C6=C(C#N)C#N)sc5c3n4CC(CC)CCCC)N(CC(CC)CCCC)C21,0.8485,25.93,71.12,15.65,15.647541476,0.0157094185303494,15.58,15.65,,,,,ITO/PEDOT:PSS/PM6:L8-BO/PFN/Ag,conventional,PFN,PFN,PEDOT:PSS,,,,,,-5.56,-3.65,,-5.68,-3.9,
63683,10.1021/acsenergylett.2c02153,10.1021/acsenergylett.2c02153,PM6,L8-BO,PM6,L8-BO,COC(=O)C(C)(C)c1cc(C)cc(-c2sc3c4sc5cc(/C=C6/C(=O)c7cc(F)cc(c7)C(=O)/C6=C\c6cc(C(C)(C)C(=O)OC)c(-c7cc(C)cc(C(C)(C)C(=O)OC)c7)s6)sc5c4c(C(C)(C)C(=O)OC)ccc2-3)c1,CCCCCCC(CCCC)Cc1c(/C=C2\C(=O)c3cc(F)c(F)cc3C2=C(C#N)C#N)sc2c1SC1c3c(c4c(c5nsnc35)c3sc5c(CC(CCCC)CCCCCC)c(/C=C6\C(=O)c7cc(F)c(F)cc7C6=C(C#N)C#N)sc5c3n4CC(CC)CCCC)N(CC(CC)CCCC)C21,0.89,26.02,78.02,18.07,18.06771556,0.012642169341452,17.8,18.07,,,,,ITO/PEDOT:PSS/PM6:L8-BO/C60-N/Ag,conventional,C60-N,C60-N,PEDOT:PSS,,,,,,-5.56,-3.65,,-5.68,-3.9,
63684,10.1021/acsenergylett.3c01444,10.1021/acsenergylett.3c01444,PTB7-Th,COTIC-4F,PTB7-Th,COTIC-4F,CCCCC(CC)COC(=O)c1sc2csc(-c3cc4c(-c5ccc(CC(CC)CCCC)s5)c5sccc5c(-c5ccc(CC(CC)CCCC)s5)c4s3)c2c1F,CCCCC(CC)COc1cc(/C=C2\C(=O)c3cc(F)c(F)cc3C2=C(C#N)C#N)sc1-c1cc2c(s1)-c1sc(-c3sc(/C=C4\C(=O)c5cc(F)c(F)cc5C4=C(C#N)C#N)cc3OCC(CC)CCCC)cc1C2(CC(CC)CCCC)CC(CC)CCCC,0.551,24.95,61.0,8.55,8.3859445,1.9187777777777768,8.41,8.55,,,,,,,,,,,,,,,-5.21,-3.6,,-5.26,-4.16,
63685,10.1021/acsenergylett.4c02897,10.1021/acsenergylett.4c02897,PM6,Y6,PM6,Y6,CC1=CC(=CC(=C1)C2=C3C=CC(=C4C5=C(C=C(S5)/C=C\6/C(=O)C7=CC(=CC(=C7)F)C(=O)/C6=C\C8=CC(=C(S8)C9=CC(=CC(=C9)C)C(C)(C)C(=O)OC)C(C)(C)C(=O)OC)SC4=C3S2)C(C)(C)C(=O)OC)C(C)(C)C(=O)OC,CCCCCCCCCCCc1c(/C=C2\C(=O)c3cc(F)c(F)cc3C2=C(C#N)C#N)sc2c1sc1c3c4nsnc4c4c5sc6c(CCCCCCCCCCC)c(/C=C7\C(=O)c8cc(F)c(F)cc8C7=C(C#N)C#N)sc6c5n(CC(CC)CCCC)c4c3n(CC(CC)CCCC)c21,0.8,25.75,68.0,13.92,14.008000000000004,0.6321839080459967,13.92,13.92,,,,,,BHJ OPV,,,,,,,,,-5.56,-3.65,,-5.65,-4.09,
63686,10.1021/acsenergylett.4c02897,10.1021/acsenergylett.4c02897,PM6,Y6,PM6,Y6,CC1=CC(=CC(=C1)C2=C3C=CC(=C4C5=C(C=C(S5)/C=C\6/C(=O)C7=CC(=CC(=C7)F)C(=O)/C6=C\C8=CC(=C(S8)C9=CC(=CC(=C9)C)C(C)(C)C(=O)OC)C(C)(C)C(=O)OC)SC4=C3S2)C(C)(C)C(=O)OC)C(C)(C)C(=O)OC,CCCCCCCCCCCc1c(/C=C2\C(=O)c3cc(F)c(F)cc3C2=C(C#N)C#N)sc2c1sc1c3c4nsnc4c4c5sc6c(CCCCCCCCCCC)c(/C=C7\C(=O)c8cc(F)c(F)cc8C7=C(C#N)C#N)sc6c5n(CC(CC)CCCC)c4c3n(CC(CC)CCCC)c21,0.76,22.46,48.0,8.17,8.193408,0.2865116279069752,8.17,8.17,,,,,,BHJ OPV,,,,,,,,,-5.56,-3.65,,-5.65,-4.09,
63687,10.1021/acsenergylett.4c02897,10.1021/acsenergylett.4c02897,PM6,Y6,PM6,Y6,CC1=CC(=CC(=C1)C2=C3C=CC(=C4C5=C(C=C(S5)/C=C\6/C(=O)C7=CC(=CC(=C7)F)C(=O)/C6=C\C8=CC(=C(S8)C9=CC(=CC(=C9)C)C(C)(C)C(=O)OC)C(C)(C)C(=O)OC)SC4=C3S2)C(C)(C)C(=O)OC)C(C)(C)C(=O)OC,CCCCCCCCCCCc1c(/C=C2\C(=O)c3cc(F)c(F)cc3C2=C(C#N)C#N)sc2c1sc1c3c4nsnc4c4c5sc6c(CCCCCCCCCCC)c(/C=C7\C(=O)c8cc(F)c(F)cc8C7=C(C#N)C#N)sc6c5n(CC(CC)CCCC)c4c3n(CC(CC)CCCC)c21,0.78,24.81,65.0,12.53,12.57867,0.3884277733439708,12.53,12.53,,0.05 wt % 6Bx,6Bx,0.05 wt %,,BHJ OPV,,,,,,,,,-5.56,-3.65,,-5.65,-4.09,
63688,10.1021/acsenergylett.4c02897,10.1021/acsenergylett.4c02897,PM6,Y6,PM6,Y6,CC1=CC(=CC(=C1)C2=C3C=CC(=C4C5=C(C=C(S5)/C=C\6/C(=O)C7=CC(=CC(=C7)F)C(=O)/C6=C\C8=CC(=C(S8)C9=CC(=CC(=C9)C)C(C)(C)C(=O)OC)C(C)(C)C(=O)OC)SC4=C3S2)C(C)(C)C(=O)OC)C(C)(C)C(=O)OC,CCCCCCCCCCCc1c(/C=C2\C(=O)c3cc(F)c(F)cc3C2=C(C#N)C#N)sc2c1sc1c3c4nsnc4c4c5sc6c(CCCCCCCCCCC)c(/C=C7\C(=O)c8cc(F)c(F)cc8C7=C(C#N)C#N)sc6c5n(CC(CC)CCCC)c4c3n(CC(CC)CCCC)c21,0.74,26.43,60.0,11.7,11.73492,0.2984615384615352,11.7,11.7,,0.05 wt % 6Bx,6Bx,0.05 wt %,,BHJ OPV,,,,,,,,,-5.56,-3.65,,-5.65,-4.09,
63689,10.1021/acsenergylett.4c03168,10.1021/acsenergylett.4c03168,PM6,BO4Cl,PM6,BO-4Cl,CC1=CC(=CC(=C1)C2=C3C=CC(=C4C5=C(C=C(S5)/C=C\6/C(=O)C7=CC(=CC(=C7)F)C(=O)/C6=C\C8=CC(=C(S8)C9=CC(=CC(=C9)C)C(C)(C)C(=O)OC)C(C)(C)C(=O)OC)SC4=C3S2)C(C)(C)C(=O)OC)C(C)(C)C(=O)OC,CCCCCCCCCCCC1=C(/C=C2\C(=O)C3=CC(Cl)=C(Cl)C=C3C2=C(C#N)C#N)SC2=C1SC1=C2N(CC(CCCC)CCCCCC)C2=C1C1=NSN=C1C1=C2N(CC(CCCC)CCCCCC)C2=C1SC1=C2SC(/C=C2\C(=O)C3=CC(Cl)=C(Cl)C=C3C2=C(C#N)C#N)=C1CCCCCCCCCCC,0.845,29.1,77.1,18.96,18.9585045,0.0078876582278521,18.65,18.96,,,,,,,,,,,,,,,-5.56,-3.65,,-5.68,-4.1,
63690,10.1021/acsenergylett.4c03168,10.1021/acsenergylett.4c03168,PM6,BOCl-I,PM6,BOCl-I,CC1=CC(=CC(=C1)C2=C3C=CC(=C4C5=C(C=C(S5)/C=C\6/C(=O)C7=CC(=CC(=C7)F)C(=O)/C6=C\C8=CC(=C(S8)C9=CC(=CC(=C9)C)C(C)(C)C(=O)OC)C(C)(C)C(=O)OC)SC4=C3S2)C(C)(C)C(=O)OC)C(C)(C)C(=O)OC,,0.872,28.7,78.3,19.6,19.5956712,0.0220857142857308,19.4,19.6,,,,,,,,,,,,,,,-5.56,-3.65,,,,
63691,10.1021/acsenergylett.4c03168,10.1021/acsenergylett.4c03168,PM6,BO4I,PM6,BO4I,CC1=CC(=CC(=C1)C2=C3C=CC(=C4C5=C(C=C(S5)/C=C\6/C(=O)C7=CC(=CC(=C7)F)C(=O)/C6=C\C8=CC(=C(S8)C9=CC(=CC(=C9)C)C(C)(C)C(=O)OC)C(C)(C)C(=O)OC)SC4=C3S2)C(C)(C)C(=O)OC)C(C)(C)C(=O)OC,,0.905,26.6,76.1,18.32,18.319553,0.0024399563318842,17.9,18.32,,,,,,,,,,,,,,,-5.56,-3.65,,,,
63692,10.1021/acsenergylett.5c00666,10.1021/acsenergylett.5c00666,PTB7-Th,A4T-16,PTB7-Th,A4T-16,CCCCC(CC)COC(=O)c1sc2c(-c3cc4c(-c5ccc(CC(CC)CCCC)s5)c5sc(C)cc5c(-c5ccc(CC(CC)CCCC)s5)c4s3)sc(C)c2c1F,CCc1cc(CC)c(-c2cc(-c3cc(-c4c(CC)cc(CC)cc4CC)c(-c4sc(/C=C5\C(=O)c6cc(F)c(F)cc6C5=C(C#N)C#N)cc4CC)s3)sc2-c2sc(/C=C3\C(=O)c4cc(F)c(F)cc4C3=C(C#N)C#N)cc2CC)c(CC)c1,0.776,20.5,66.4,10.6,10.562912,0.3498867924528198,10.3,10.6,,,,,,OPV,,,,,,,,,-5.21,-3.6,,-5.67,-3.96,
63693,10.1021/acsenergylett.5c00666,10.1021/acsenergylett.5c00666,PTB7-Th,4T-11,PTB7-Th,4T-11,CCCCC(CC)COC(=O)c1sc2c(-c3cc4c(-c5ccc(CC(CC)CCCC)s5)c5sc(C)cc5c(-c5ccc(CC(CC)CCCC)s5)c4s3)sc(C)c2c1F,,0.687,28.6,72.6,14.3,14.264593200000002,0.2475999999999912,14.0,14.3,,,,,,OPV,,,,,,,,,-5.21,-3.6,,,,
63694,10.1021/acsenergylett.5c01692,10.1021/acsenergylett.5c01692,PM6,Y6,PM6,Y6,CC1=CC(=CC(=C1)C2=C3C=CC(=C4C5=C(C=C(S5)/C=C\6/C(=O)C7=CC(=CC(=C7)F)C(=O)/C6=C\C8=CC(=C(S8)C9=CC(=CC(=C9)C)C(C)(C)C(=O)OC)C(C)(C)C(=O)OC)SC4=C3S2)C(C)(C)C(=O)OC)C(C)(C)C(=O)OC,CCCCCCCCCCCc1c(/C=C2\C(=O)c3cc(F)c(F)cc3C2=C(C#N)C#N)sc2c1sc1c3c4nsnc4c4c5sc6c(CCCCCCCCCCC)c(/C=C7\C(=O)c8cc(F)c(F)cc8C7=C(C#N)C#N)sc6c5n(CC(CC)CCCC)c4c3n(CC(CC)CCCC)c21,0.82,25.3,72.0,15.2,14.93712,1.7294736842105207,14.96,15.2,,1-CN,CN,,,,,,,,,CF,chloroform,,-5.56,-3.65,,-5.65,-4.09,
63695,10.1021/acsenergylett.5c01692,10.1021/acsenergylett.5c01692,PM6,Y6,PM6,Y6,CC1=CC(=CC(=C1)C2=C3C=CC(=C4C5=C(C=C(S5)/C=C\6/C(=O)C7=CC(=CC(=C7)F)C(=O)/C6=C\C8=CC(=C(S8)C9=CC(=CC(=C9)C)C(C)(C)C(=O)OC)C(C)(C)C(=O)OC)SC4=C3S2)C(C)(C)C(=O)OC)C(C)(C)C(=O)OC,CCCCCCCCCCCc1c(/C=C2\C(=O)c3cc(F)c(F)cc3C2=C(C#N)C#N)sc2c1sc1c3c4nsnc4c4c5sc6c(CCCCCCCCCCC)c(/C=C7\C(=O)c8cc(F)c(F)cc8C7=C(C#N)C#N)sc6c5n(CC(CC)CCCC)c4c3n(CC(CC)CCCC)c21,0.79,18.44,67.0,9.94,9.760292000000002,1.8079275653923337,9.66,9.94,,1-CN,CN,,,,,,,,,o-XY,o-xylene,,-5.56,-3.65,,-5.65,-4.09,
63696,10.1021/acsenergylett.5c02585,10.1021/acsenergylett.5c02585,PM6,L8-BO,PM6,L8-BO,CC1=CC(=CC(=C1)C2=C3C=CC(=C4C5=C(C=C(S5)/C=C\6/C(=O)C7=CC(=CC(=C7)F)C(=O)/C6=C\C8=CC(=C(S8)C9=CC(=CC(=C9)C)C(C)(C)C(=O)OC)C(C)(C)C(=O)OC)SC4=C3S2)C(C)(C)C(=O)OC)C(C)(C)C(=O)OC,CCCCCCC(CCCC)CC1=C(/C=C2\C(=O)C3=CC(F)=C(F)C=C3C2=C(C#N)C#N)SC2=C1SC1C3=C(C4=C(C5=NSN=C35)C3=C(C5=C(S3)C(CC(CCCC)CCCCCC)=C(/C=C3\C(=O)C6=CC(F)=C(F)C=C6C3=C(C#N)C#N)S5)N4CC(CC)CCCC)N(CC(CC)CCCC)C21,0.894,25.72,76.6,17.62,17.613158879999997,0.0388258796822034,16.9,17.62,,,,,,bulk heterojunction,,,1F-2PACz,1F-2PACz,,,,,-5.56,-3.65,,-5.68,-3.9,
63697,10.1021/acsenergylett.5c02585,10.1021/acsenergylett.5c02585,PM6,L8-BO,PM6,L8-BO,CC1=CC(=CC(=C1)C2=C3C=CC(=C4C5=C(C=C(S5)/C=C\6/C(=O)C7=CC(=CC(=C7)F)C(=O)/C6=C\C8=CC(=C(S8)C9=CC(=CC(=C9)C)C(C)(C)C(=O)OC)C(C)(C)C(=O)OC)SC4=C3S2)C(C)(C)C(=O)OC)C(C)(C)C(=O)OC,CCCCCCC(CCCC)CC1=C(/C=C2\C(=O)C3=CC(F)=C(F)C=C3C2=C(C#N)C#N)SC2=C1SC1C3=C(C4=C(C5=NSN=C35)C3=C(C5=C(S3)C(CC(CCCC)CCCCCC)=C(/C=C3\C(=O)C6=CC(F)=C(F)C=C6C3=C(C#N)C#N)S5)N4CC(CC)CCCC)N(CC(CC)CCCC)C21,0.9,26.21,80.7,19.03,19.036323000000003,0.0332264844981705,18.66,19.03,,,,,,bulk heterojunction,,,1Cl-2PACz,1Cl-2PACz,,,,,-5.56,-3.65,,-5.68,-3.9,
63698,10.1021/acsenergylett.5c02585,10.1021/acsenergylett.5c02585,PM6,L8-BO,PM6,L8-BO,CC1=CC(=CC(=C1)C2=C3C=CC(=C4C5=C(C=C(S5)/C=C\6/C(=O)C7=CC(=CC(=C7)F)C(=O)/C6=C\C8=CC(=C(S8)C9=CC(=CC(=C9)C)C(C)(C)C(=O)OC)C(C)(C)C(=O)OC)SC4=C3S2)C(C)(C)C(=O)OC)C(C)(C)C(=O)OC,CCCCCCC(CCCC)CC1=C(/C=C2\C(=O)C3=CC(F)=C(F)C=C3C2=C(C#N)C#N)SC2=C1SC1C3=C(C4=C(C5=NSN=C35)C3=C(C5=C(S3)C(CC(CCCC)CCCCCC)=C(/C=C3\C(=O)C6=CC(F)=C(F)C=C6C3=C(C#N)C#N)S5)N4CC(CC)CCCC)N(CC(CC)CCCC)C21,0.898,25.98,81.4,18.98,18.99065256,0.0561251844046389,18.77,18.98,,,,,,bulk heterojunction,,,1Br-2PACz,1Br-2PACz,,,,,-5.56,-3.65,,-5.68,-3.9,
63699,10.1021/acsenergylett.5c02585,10.1021/acsenergylett.5c02585,PM6,L8-BO,PM6,L8-BO,CC1=CC(=CC(=C1)C2=C3C=CC(=C4C5=C(C=C(S5)/C=C\6/C(=O)C7=CC(=CC(=C7)F)C(=O)/C6=C\C8=CC(=C(S8)C9=CC(=CC(=C9)C)C(C)(C)C(=O)OC)C(C)(C)C(=O)OC)SC4=C3S2)C(C)(C)C(=O)OC)C(C)(C)C(=O)OC,CCCCCCC(CCCC)CC1=C(/C=C2\C(=O)C3=CC(F)=C(F)C=C3C2=C(C#N)C#N)SC2=C1SC1C3=C(C4=C(C5=NSN=C35)C3=C(C5=C(S3)C(CC(CCCC)CCCCCC)=C(/C=C3\C(=O)C6=CC(F)=C(F)C=C6C3=C(C#N)C#N)S5)N4CC(CC)CCCC)N(CC(CC)CCCC)C21,0.895,26.02,80.4,18.72,18.723471600000003,0.0185448717948962,18.58,18.72,,,,,,bulk heterojunction,,,1I-2PACz,1I-2PACz,,,,,-5.56,-3.65,,-5.68,-3.9,
63700,10.1021/acsenergylett.5c02585,10.1021/acsenergylett.5c02585,PM6,L8-BO,PM6,L8-BO,CC1=CC(=CC(=C1)C2=C3C=CC(=C4C5=C(C=C(S5)/C=C\6/C(=O)C7=CC(=CC(=C7)F)C(=O)/C6=C\C8=CC(=C(S8)C9=CC(=CC(=C9)C)C(C)(C)C(=O)OC)C(C)(C)C(=O)OC)SC4=C3S2)C(C)(C)C(=O)OC)C(C)(C)C(=O)OC,CCCCCCC(CCCC)CC1=C(/C=C2\C(=O)C3=CC(F)=C(F)C=C3C2=C(C#N)C#N)SC2=C1SC1C3=C(C4=C(C5=NSN=C35)C3=C(C5=C(S3)C(CC(CCCC)CCCCCC)=C(/C=C3\C(=O)C6=CC(F)=C(F)C=C6C3=C(C#N)C#N)S5)N4CC(CC)CCCC)N(CC(CC)CCCC)C21,0.895,26.04,74.4,17.39,17.339515200000005,0.2903093732029672,16.97,17.39,,,,,,bulk heterojunction,,,1CF3-2PACz,1CF3-2PACz,,,,,-5.56,-3.65,,-5.68,-3.9,
63701,10.1021/acsenergylett.5c02585,10.1021/acsenergylett.5c02585,PM6,L8-BO,PM6,L8-BO,CC1=CC(=CC(=C1)C2=C3C=CC(=C4C5=C(C=C(S5)/C=C\6/C(=O)C7=CC(=CC(=C7)F)C(=O)/C6=C\C8=CC(=C(S8)C9=CC(=CC(=C9)C)C(C)(C)C(=O)OC)C(C)(C)C(=O)OC)SC4=C3S2)C(C)(C)C(=O)OC)C(C)(C)C(=O)OC,CCCCCCC(CCCC)CC1=C(/C=C2\C(=O)C3=CC(F)=C(F)C=C3C2=C(C#N)C#N)SC2=C1SC1C3=C(C4=C(C5=NSN=C35)C3=C(C5=C(S3)C(CC(CCCC)CCCCCC)=C(/C=C3\C(=O)C6=CC(F)=C(F)C=C6C3=C(C#N)C#N)S5)N4CC(CC)CCCC)N(CC(CC)CCCC)C21,0.893,25.63,75.9,17.36,17.37168081,0.0672857718894091,,17.36,,,,,,bulk heterojunction,,,2Cl-2PACz,2Cl-2PACz,,,,,-5.56,-3.65,,-5.68,-3.9,
63702,10.1021/acsenergylett.5c02585,10.1021/acsenergylett.5c02585,D18,L8-BO,D18,L8-BO,CCCCCCC(CCCC)CC1=CSC(C2=CC3=C(S2)C2=C(C=C(C4=CC(CC(CCCC)CCCCCC)=C(C5=CC6=C(C7=CC(F)=C(CC(CC)CCCC)S7)C7=C(C=CS7)C(C7=CC(F)=C(CC(CC)CCCC)S7)=C6S5)S4)S2)C2=NSN=C32)=C1,CCCCCCC(CCCC)CC1=C(/C=C2\C(=O)C3=CC(F)=C(F)C=C3C2=C(C#N)C#N)SC2=C1SC1C3=C(C4=C(C5=NSN=C35)C3=C(C5=C(S3)C(CC(CCCC)CCCCCC)=C(/C=C3\C(=O)C6=CC(F)=C(F)C=C6C3=C(C#N)C#N)S5)N4CC(CC)CCCC)N(CC(CC)CCCC)C21,0.903,27.29,81.7,20.12,20.13322479,0.0657295725646067,19.92,20.12,,,,,,bulk heterojunction,,,1Cl-2PACz,1Cl-2PACz,,,,,-5.51,-2.77,,-5.68,-3.9,
63703,10.1021/acsenergylett.5c02585,10.1021/acsenergylett.5c02585,D18,L8-BO,D18,L8-BO,CCCCCCC(CCCC)CC1=CSC(C2=CC3=C(S2)C2=C(C=C(C4=CC(CC(CCCC)CCCCCC)=C(C5=CC6=C(C7=CC(F)=C(CC(CC)CCCC)S7)C7=C(C=CS7)C(C7=CC(F)=C(CC(CC)CCCC)S7)=C6S5)S4)S2)C2=NSN=C32)=C1,CCCCCCC(CCCC)CC1=C(/C=C2\C(=O)C3=CC(F)=C(F)C=C3C2=C(C#N)C#N)SC2=C1SC1C3=C(C4=C(C5=NSN=C35)C3=C(C5=C(S3)C(CC(CCCC)CCCCCC)=C(/C=C3\C(=O)C6=CC(F)=C(F)C=C6C3=C(C#N)C#N)S5)N4CC(CC)CCCC)N(CC(CC)CCCC)C21,0.901,27.45,81.1,20.05,20.05801695,0.0399847880299164,19.44,20.05,,,,,,bulk heterojunction,,,1Br-2PACz,1Br-2PACz,,,,,-5.51,-2.77,,-5.68,-3.9,
63704,10.1021/acsenergylett.5c02742,10.1021/acsenergylett.5c02742,PM6,GMA-α,PM6,GMA-α,CC1=CC(=CC(=C1)C2=C3C=CC(=C4C5=C(C=C(S5)/C=C\6/C(=O)C7=CC(=CC(=C7)F)C(=O)/C6=C\C8=CC(=C(S8)C9=CC(=CC(=C9)C)C(C)(C)C(=O)OC)C(C)(C)C(=O)OC)SC4=C3S2)C(C)(C)C(=O)OC)C(C)(C)C(=O)OC,,0.953,23.53,78.71,17.65,17.650001238999998,7.019830025419961e-06,17.28,17.65,,,,,,OSC,,,,,,o-XY,o-xylene,,-5.56,-3.65,,,,
63705,10.1021/acsenergylett.5c02742,10.1021/acsenergylett.5c02742,PM6,GMA-β,PM6,GMA-β,CC1=CC(=CC(=C1)C2=C3C=CC(=C4C5=C(C=C(S5)/C=C\6/C(=O)C7=CC(=CC(=C7)F)C(=O)/C6=C\C8=CC(=C(S8)C9=CC(=CC(=C9)C)C(C)(C)C(=O)OC)C(C)(C)C(=O)OC)SC4=C3S2)C(C)(C)C(=O)OC)C(C)(C)C(=O)OC,,0.959,7.62,60.32,4.41,4.407932256,0.0468876190476312,4.3,4.41,,,,,,OSC,,,,,,o-XY,o-xylene,,-5.56,-3.65,,,,
63706,10.1021/acsenergylett.5c02742,10.1021/acsenergylett.5c02742,PM6,GMA-γ,PM6,GMA-γ,CC1=CC(=CC(=C1)C2=C3C=CC(=C4C5=C(C=C(S5)/C=C\6/C(=O)C7=CC(=CC(=C7)F)C(=O)/C6=C\C8=CC(=C(S8)C9=CC(=CC(=C9)C)C(C)(C)C(=O)OC)C(C)(C)C(=O)OC)SC4=C3S2)C(C)(C)C(=O)OC)C(C)(C)C(=O)OC,,0.962,22.64,73.58,16.02,16.025488543999998,0.0342605742821382,15.95,16.02,,,,,,OSC,,,,,,o-XY,o-xylene,,-5.56,-3.65,,,,
63707,10.1021/acsenergylett.5c02742,10.1021/acsenergylett.5c02742,PM6,BTP-eC9,PM6,BTP-eC9,CC1=CC(=CC(=C1)C2=C3C=CC(=C4C5=C(C=C(S5)/C=C\6/C(=O)C7=CC(=CC(=C7)F)C(=O)/C6=C\C8=CC(=C(S8)C9=CC(=CC(=C9)C)C(C)(C)C(=O)OC)C(C)(C)C(=O)OC)SC4=C3S2)C(C)(C)C(=O)OC)C(C)(C)C(=O)OC,CCCCCCCCCc1c(C=C2C(=O)c3cc(Cl)c(Cl)cc3C2=C(C#N)C#N)sc2c1sc1c3c4nsnc4c4c5sc6c(CCCCCCCCC)c(C=C7C(=O)c8cc(Cl)c(Cl)cc8C7=C(C#N)C#N)sc6c5n(CC(CCCC)CCCCCC)c4c3n(CC(CCCC)CCCCCC)c21,0.85,28.45,80.13,19.38,19.37743725,0.0132236842105403,19.3,19.38,,,,,,OSC,,,,,,o-XY,o-xylene,,-5.56,-3.65,,-5.68,-3.9,
63709,10.1021/acsenergylett.5c03405,10.1021/acsenergylett.5c03405,PM6,L8-BO,PM6,L8-BO,CC1=CC(=CC(=C1)C2=C3C=CC(=C4C5=C(C=C(S5)/C=C\6/C(=O)C7=CC(=CC(=C7)F)C(=O)/C6=C\C8=CC(=C(S8)C9=CC(=CC(=C9)C)C(C)(C)C(=O)OC)C(C)(C)C(=O)OC)SC4=C3S2)C(C)(C)C(=O)OC)C(C)(C)C(=O)OC,CCCCCCC(CCCC)CC1=C(/C=C2\C(=O)C3=CC(F)=C(F)C=C3C2=C(C#N)C#N)SC2=C1SC1C3=C(C4=C(C5=NSN=C35)C3=C(C5=C(S3)C(CC(CCCC)CCCCCC)=C(/C=C3\C(=O)C6=CC(F)=C(F)C=C6C3=C(C#N)C#N)S5)N4CC(CC)CCCC)N(CC(CC)CCCC)C21,0.892,27.01,79.13,19.04,19.064727596,0.1298718277311016,19.0,19.04,,,,,,,,,,,,,,,-5.56,-3.65,,-5.68,-3.9,
63710,10.1021/acsenergylett.5c03405,10.1021/acsenergylett.5c03405,PM6,L8-BO,PM6,L8-BO,CC1=CC(=CC(=C1)C2=C3C=CC(=C4C5=C(C=C(S5)/C=C\6/C(=O)C7=CC(=CC(=C7)F)C(=O)/C6=C\C8=CC(=C(S8)C9=CC(=CC(=C9)C)C(C)(C)C(=O)OC)C(C)(C)C(=O)OC)SC4=C3S2)C(C)(C)C(=O)OC)C(C)(C)C(=O)OC,CCCCCCC(CCCC)CC1=C(/C=C2\C(=O)C3=CC(F)=C(F)C=C3C2=C(C#N)C#N)SC2=C1SC1C3=C(C4=C(C5=NSN=C35)C3=C(C5=C(S3)C(CC(CCCC)CCCCCC)=C(/C=C3\C(=O)C6=CC(F)=C(F)C=C6C3=C(C#N)C#N)S5)N4CC(CC)CCCC)N(CC(CC)CCCC)C21,0.896,27.05,79.87,19.36,19.357932160000004,0.0106809917355121,19.27,19.36,,AZSIL,,0.5,,,,,,,,,,,-5.56,-3.65,,-5.68,-3.9,
63711,10.1021/acsenergylett.5c03405,10.1021/acsenergylett.5c03405,PM6,L8-BO,PM6,L8-BO,CC1=CC(=CC(=C1)C2=C3C=CC(=C4C5=C(C=C(S5)/C=C\6/C(=O)C7=CC(=CC(=C7)F)C(=O)/C6=C\C8=CC(=C(S8)C9=CC(=CC(=C9)C)C(C)(C)C(=O)OC)C(C)(C)C(=O)OC)SC4=C3S2)C(C)(C)C(=O)OC)C(C)(C)C(=O)OC,CCCCCCC(CCCC)CC1=C(/C=C2\C(=O)C3=CC(F)=C(F)C=C3C2=C(C#N)C#N)SC2=C1SC1C3=C(C4=C(C5=NSN=C35)C3=C(C5=C(S3)C(CC(CCCC)CCCCCC)=C(/C=C3\C(=O)C6=CC(F)=C(F)C=C6C3=C(C#N)C#N)S5)N4CC(CC)CCCC)N(CC(CC)CCCC)C21,0.894,26.83,78.99,18.95,18.946557198,0.0181678205804861,18.86,18.95,,AZSIL,,1,,,,,,,,,,,-5.56,-3.65,,-5.68,-3.9,
63717,10.1021/acsmaterialsau.5c00144,10.1021/acsmaterialsau.5c00144,PM6,Y6,PM6,Y6,CC1=CC(=CC(=C1)C2=C3C=CC(=C4C5=C(C=C(S5)/C=C\6/C(=O)C7=CC(=CC(=C7)F)C(=O)/C6=C\C8=CC(=C(S8)C9=CC(=CC(=C9)C)C(C)(C)C(=O)OC)C(C)(C)C(=O)OC)SC4=C3S2)C(C)(C)C(=O)OC)C(C)(C)C(=O)OC,CCCCCCCCCCCc1c(/C=C2\C(=O)c3cc(F)c(F)cc3C2=C(C#N)C#N)sc2c1sc1c3c4nsnc4c4c5sc6c(CCCCCCCCCCC)c(/C=C7\C(=O)c8cc(F)c(F)cc8C7=C(C#N)C#N)sc6c5n(CC(CC)CCCC)c4c3n(CC(CC)CCCC)c21,0.85,23.7,71.2,14.3,14.343240000000002,0.3023776223776282,13.3,14.3,1:1.2,,,,Conventional,conventional,PDINO,,PEDOT:PSS,,100.0,chloroform,,,-5.56,-3.65,,-5.65,-4.09,
63718,10.1021/acsmaterialsau.5c00144,10.1021/acsmaterialsau.5c00144,PM6,Y6+CN,PM6,Y6+CN,CC1=CC(=CC(=C1)C2=C3C=CC(=C4C5=C(C=C(S5)/C=C\6/C(=O)C7=CC(=CC(=C7)F)C(=O)/C6=C\C8=CC(=C(S8)C9=CC(=CC(=C9)C)C(C)(C)C(=O)OC)C(C)(C)C(=O)OC)SC4=C3S2)C(C)(C)C(=O)OC)C(C)(C)C(=O)OC,,0.84,24.6,70.1,14.5,14.485464,0.1002482758620666,13.8,14.5,1:1.2,CN,,,Conventional,conventional,PDINO,,PEDOT:PSS,,100.0,chloroform,,,-5.56,-3.65,,,,
63719,10.1021/acsmaterialsau.5c00144,10.1021/acsmaterialsau.5c00144,PM6,Y6+PQ,PM6,Y6+PQ,CC1=CC(=CC(=C1)C2=C3C=CC(=C4C5=C(C=C(S5)/C=C\6/C(=O)C7=CC(=CC(=C7)F)C(=O)/C6=C\C8=CC(=C(S8)C9=CC(=CC(=C9)C)C(C)(C)C(=O)OC)C(C)(C)C(=O)OC)SC4=C3S2)C(C)(C)C(=O)OC)C(C)(C)C(=O)OC,,0.83,25.4,72.0,15.2,15.179039999999995,0.1378947368421204,14.2,15.2,1:1.2,PQ,,,Conventional,conventional,PDINO,,PEDOT:PSS,,100.0,chloroform,,,-5.56,-3.65,,,,
63720,10.1021/acsmaterialsau.5c00144,10.1021/acsmaterialsau.5c00144,PM6,Y6,PM6,Y6,CC1=CC(=CC(=C1)C2=C3C=CC(=C4C5=C(C=C(S5)/C=C\6/C(=O)C7=CC(=CC(=C7)F)C(=O)/C6=C\C8=CC(=C(S8)C9=CC(=CC(=C9)C)C(C)(C)C(=O)OC)C(C)(C)C(=O)OC)SC4=C3S2)C(C)(C)C(=O)OC)C(C)(C)C(=O)OC,CCCCCCCCCCCc1c(/C=C2\C(=O)c3cc(F)c(F)cc3C2=C(C#N)C#N)sc2c1sc1c3c4nsnc4c4c5sc6c(CCCCCCCCCCC)c(/C=C7\C(=O)c8cc(F)c(F)cc8C7=C(C#N)C#N)sc6c5n(CC(CC)CCCC)c4c3n(CC(CC)CCCC)c21,0.83,21.89,69.13,12.62,12.56002231,0.4752590332805087,12.1,12.62,1:1.2,,,,Inverted,inverted,,,,,100.0,chloroform,,,-5.56,-3.65,,-5.65,-4.09,
63721,10.1021/acsmaterialsau.5c00144,10.1021/acsmaterialsau.5c00144,PM6,Y6+CN,PM6,Y6+CN,CC1=CC(=CC(=C1)C2=C3C=CC(=C4C5=C(C=C(S5)/C=C\6/C(=O)C7=CC(=CC(=C7)F)C(=O)/C6=C\C8=CC(=C(S8)C9=CC(=CC(=C9)C)C(C)(C)C(=O)OC)C(C)(C)C(=O)OC)SC4=C3S2)C(C)(C)C(=O)OC)C(C)(C)C(=O)OC,,0.81,21.14,71.3,12.26,12.2089842,0.4161158238172925,12.2,12.26,1:1.2,CN,,,Inverted,inverted,,,,,100.0,chloroform,,,-5.56,-3.65,,,,
63722,10.1021/acsmaterialsau.5c00144,10.1021/acsmaterialsau.5c00144,PM6,Y6+PQ,PM6,Y6+PQ,CC1=CC(=CC(=C1)C2=C3C=CC(=C4C5=C(C=C(S5)/C=C\6/C(=O)C7=CC(=CC(=C7)F)C(=O)/C6=C\C8=CC(=C(S8)C9=CC(=CC(=C9)C)C(C)(C)C(=O)OC)C(C)(C)C(=O)OC)SC4=C3S2)C(C)(C)C(=O)OC)C(C)(C)C(=O)OC,,0.83,23.53,67.27,13.06,13.13776373,0.5954343797855983,12.7,13.06,1:1.2,PQ,,,Inverted,inverted,,,,,100.0,chloroform,,,-5.56,-3.65,,,,
63723,10.1021/acsmaterialslett.3c00331,10.1021/acsmaterialslett.3c00331,PM6,ThMeCl-1,PM6,ThMeCl-1,COC(=O)C(C)(C)c1cc(C)cc(-c2sc3c4sc5cc(/C=C6/C(=O)c7cc(F)cc(c7)C(=O)/C6=C\c6cc(C(C)(C)C(=O)OC)c(-c7cc(C)cc(C(C)(C)C(=O)OC)c7)s6)sc5c4c(C(C)(C)C(=O)OC)ccc2-3)c1,,0.9,23.2,72.1,15.0,15.054479999999998,0.3631999999999872,14.8,15.0,,,,,,binary OSC,,,,,,,,,-5.56,-3.65,,,,
63724,10.1021/acsmaterialslett.3c00331,10.1021/acsmaterialslett.3c00331,PM6,ThMeCl-2,PM6,ThMeCl-2,COC(=O)C(C)(C)c1cc(C)cc(-c2sc3c4sc5cc(/C=C6/C(=O)c7cc(F)cc(c7)C(=O)/C6=C\c6cc(C(C)(C)C(=O)OC)c(-c7cc(C)cc(C(C)(C)C(=O)OC)c7)s6)sc5c4c(C(C)(C)C(=O)OC)ccc2-3)c1,,0.9,23.0,69.5,14.4,14.386499999999998,0.0937500000000158,14.1,14.4,,,,,,binary OSC,,,,,,,,,-5.56,-3.65,,,,
63725,10.1021/acsmaterialslett.3c00331,10.1021/acsmaterialslett.3c00331,PM6,C9-16,PM6,C9-16,COC(=O)C(C)(C)c1cc(C)cc(-c2sc3c4sc5cc(/C=C6/C(=O)c7cc(F)cc(c7)C(=O)/C6=C\c6cc(C(C)(C)C(=O)OC)c(-c7cc(C)cc(C(C)(C)C(=O)OC)c7)s6)sc5c4c(C(C)(C)C(=O)OC)ccc2-3)c1,,0.84,25.8,76.1,16.5,16.492392,0.046109090909098,16.3,16.5,,,,,,,,,,,,,,,-5.56,-3.65,,,,
63728,10.1021/acsmaterialslett.3c00331,10.1021/acsmaterialslett.3c00331,PM6,C5-16,PM6,C5-16,COC(=O)C(C)(C)c1cc(C)cc(-c2sc3c4sc5cc(/C=C6/C(=O)c7cc(F)cc(c7)C(=O)/C6=C\c6cc(C(C)(C)C(=O)OC)c(-c7cc(C)cc(C(C)(C)C(=O)OC)c7)s6)sc5c4c(C(C)(C)C(=O)OC)ccc2-3)c1,CCCCCc1c(/C=C2\C(=O)c3cc(F)c(F)cc3C2=C(C#N)C#N)sc2c1sc1c3c4nsnc4c4c5sc6c(CCCCC)c(/C=C7\C(=O)c8cc(F)c(F)cc8C7=C(C#N)C#N)sc6c5n(C)c4c3n(C)c21,0.83,27.3,78.2,17.8,17.719338,0.4531573033707878,17.7,17.8,,,,,,,,,,,,,,,-5.56,-3.65,,,,
63731,10.1021/acsmaterialslett.4c00287,10.1021/acsmaterialslett.4c00287,D18,IT-4Cl,D18,IT-4Cl,CCCCCCC(CCCC)Cc1csc(-c2cc3c4nsnc4c4cc(-c5cc(CC(CCCC)CCCCCC)c(-c6cc7c(-c8cc(F)c(CC(CC)CCCC)s8)c8sccc8c(-c8cc(F)c(CC(CC)CCCC)s8)c7s6)s5)sc4c3s2)c1,CCCCCCc1ccc(C2(c3ccc(CCCCCC)cc3)c3cc4c(cc3-c3sc5cc(/C=C6\C(=O)c7cc(Cl)c(Cl)cc7C6=C(C#N)C#N)sc5c32)C(c2ccc(CCCCCC)cc2)(c2ccc(CCCCCC)cc2)c2c-4sc3cc(/C=C4\C(=O)c5cc(Cl)c(Cl)cc5C4=C(C#N)C#N)sc23)cc1,0.895,19.69,66.69,11.75,11.752478595,0.0210944255319104,11.26,11.75,,,,,,as-cast,,,,,,,,,-5.51,-2.77,,-5.75,-4.09,
63732,10.1021/acsmaterialslett.4c00287,10.1021/acsmaterialslett.4c00287,D18,IMC6-4Cl,D18,IMC6-4Cl,CCCCCCC(CCCC)Cc1csc(-c2cc3c4nsnc4c4cc(-c5cc(CC(CCCC)CCCCCC)c(-c6cc7c(-c8cc(F)c(CC(CC)CCCC)s8)c8sccc8c(-c8cc(F)c(CC(CC)CCCC)s8)c7s6)s5)sc4c3s2)c1,,0.944,21.76,62.05,12.74,12.74596352,0.0468094191522754,12.35,12.74,,,,,,as-cast,,,,,,,,,-5.51,-2.77,,,,
63733,10.1021/acsmaterialslett.4c00287,10.1021/acsmaterialslett.4c00287,D18,IMC8-4Cl,D18,IMC8-4Cl,CCCCCCC(CCCC)Cc1csc(-c2cc3c4nsnc4c4cc(-c5cc(CC(CCCC)CCCCCC)c(-c6cc7c(-c8cc(F)c(CC(CC)CCCC)s8)c8sccc8c(-c8cc(F)c(CC(CC)CCCC)s8)c7s6)s5)sc4c3s2)c1,,0.967,23.14,62.52,13.99,13.989712776,0.0020530664760481,13.58,13.99,,,,,,as-cast,,,,,,,,,-5.51,-2.77,,,,
63734,10.1021/acsmaterialslett.4c00393,10.1021/acsmaterialslett.4c00393,PBQx-H-TF,dBTIC-V-HD,PBQx-TF,dBTIC-V-HD,CCCCCCC(CCCC)Cc1csc(-c2cc3c(s2)-c2sc(-c4cc(CC(CCCC)CCCCCC)c(-c5cc6c(-c7cc(F)c(CC(CC)CCCC)s7)c7sccc7c(-c7cc(F)c(CC(CC)CCCC)s7)c6s5)s4)cc2[C@H]2N=CC=N[C@H]32)c1,,0.91,22.49,72.08,14.72,14.751820719999998,0.2161733695651979,14.54,14.72,,,,,,,,,,,,,,,-5.41,-2.82,,,,
63735,10.1021/acsmaterialslett.4c00393,10.1021/acsmaterialslett.4c00393,PBQx-H-TF,dBTIC2F-V-HD,PBQx-TF,dBTIC2F-V-HD,CCCCCCC(CCCC)Cc1csc(-c2cc3c(s2)-c2sc(-c4cc(CC(CCCC)CCCCCC)c(-c5cc6c(-c7cc(F)c(CC(CC)CCCC)s7)c7sccc7c(-c7cc(F)c(CC(CC)CCCC)s7)c6s5)s4)cc2[C@H]2N=CC=N[C@H]32)c1,,0.89,21.19,65.36,12.36,12.326307760000002,0.2725909385113029,11.99,12.36,,,,,,,,,,,,,,,-5.41,-2.82,,,,
63736,10.1021/acsmaterialslett.4c00393,10.1021/acsmaterialslett.4c00393,PBQx-H-TF,dBTIC2Cl-V-HD,PBQx-TF,dBTIC2Cl-V-HD,CCCCCCC(CCCC)Cc1csc(-c2cc3c(s2)-c2sc(-c4cc(CC(CCCC)CCCCCC)c(-c5cc6c(-c7cc(F)c(CC(CC)CCCC)s7)c7sccc7c(-c7cc(F)c(CC(CC)CCCC)s7)c6s5)s4)cc2[C@H]2N=CC=N[C@H]32)c1,,0.88,24.73,78.67,17.22,17.12048008,0.5779321718931404,16.8,17.22,,,,,,,,,,,,,,,-5.41,-2.82,,,,
63737,10.1021/acsmaterialslett.4c02181,10.1021/acsmaterialslett.4c02181,PM6,BTP-eC9,PM6,BTP-eC9,CC1=CC(=CC(=C1)C2=C3C=CC(=C4C5=C(C=C(S5)/C=C\6/C(=O)C7=CC(=CC(=C7)F)C(=O)/C6=C\C8=CC(=C(S8)C9=CC(=CC(=C9)C)C(C)(C)C(=O)OC)C(C)(C)C(=O)OC)SC4=C3S2)C(C)(C)C(=O)OC)C(C)(C)C(=O)OC,CCCCCCCCCc1c(C=C2C(=O)c3cc(Cl)c(Cl)cc3C2=C(C#N)C#N)sc2c1sc1c3c4nsnc4c4c5sc6c(CCCCCCCCC)c(C=C7C(=O)c8cc(Cl)c(Cl)cc8C7=C(C#N)C#N)sc6c5n(CC(CCCC)CCCCCC)c4c3n(CC(CCCC)CCCCCC)c21,0.87,26.7,73.2,17.0,17.003628000000003,0.0213411764706037,16.9,17.0,,,,,,,,,,,,,,,-5.56,-3.65,,-5.68,-3.9,
63741,10.1021/acsmaterialslett.4c02181,10.1021/acsmaterialslett.4c02181,PM6,L8-BO,PM6,L8-BO,CC1=CC(=CC(=C1)C2=C3C=CC(=C4C5=C(C=C(S5)/C=C\6/C(=O)C7=CC(=CC(=C7)F)C(=O)/C6=C\C8=CC(=C(S8)C9=CC(=CC(=C9)C)C(C)(C)C(=O)OC)C(C)(C)C(=O)OC)SC4=C3S2)C(C)(C)C(=O)OC)C(C)(C)C(=O)OC,CCCCCCC(CCCC)CC1=C(/C=C2\C(=O)C3=CC(F)=C(F)C=C3C2=C(C#N)C#N)SC2=C1SC1C3=C(C4=C(C5=NSN=C35)C3=C(C5=C(S3)C(CC(CCCC)CCCCCC)=C(/C=C3\C(=O)C6=CC(F)=C(F)C=C6C3=C(C#N)C#N)S5)N4CC(CC)CCCC)N(CC(CC)CCCC)C21,0.896,26.7,76.4,18.2,18.2773248,0.4248615384615554,18.1,18.2,,,,,,,,,,,,,,,-5.56,-3.65,,-5.68,-3.9,
63747,10.1021/acsnano.4c12268,10.1021/acsnano.4c12268,PTQ10,K2,PTQ10,K2,CCCCCCCCC(CCCCCC)COc1cnc2c(C)c(F)c(F)c(-c3ccc(C)s3)c2n1,,0.881,27.1,75.79,18.09,18.09493829,0.0272984521835373,17.95,18.09,,1-CN,CN,,ITO/PEDOT:PSS/active layer/PDINN/Ag,conventional,PDINN,PDINN,PEDOT:PSS,PEDOT:PSS,,,,,-5.54,-2.92,,,,
63748,10.1021/acsnano.4c12268,10.1021/acsnano.4c12268,PTQ16-10,K2,PTQ16-10,K2,,,0.878,27.79,77.17,18.83,18.829186754,0.0043188847583636,18.67,18.83,,1-CN,CN,,ITO/PEDOT:PSS/active layer/PDINN/Ag,conventional,PDINN,PDINN,PEDOT:PSS,PEDOT:PSS,,,,,,,,,,
63749,10.1021/acsnano.4c12268,10.1021/acsnano.4c12268,PTQ16-20,K2,PTQ16-20,K2,,,0.851,27.65,76.01,17.89,17.885267015,0.0264560368921208,17.77,17.89,,1-CN,CN,,ITO/PEDOT:PSS/active layer/PDINN/Ag,conventional,PDINN,PDINN,PEDOT:PSS,PEDOT:PSS,,,,,,,,,,
63750,10.1021/acsnano.4c12268,10.1021/acsnano.4c12268,PTQ10,K6,PTQ10,K6,CCCCCCCCC(CCCCCC)COc1cnc2c(C)c(F)c(F)c(-c3ccc(C)s3)c2n1,,0.923,24.02,76.31,16.92,16.918278026000003,0.0101771513002289,16.75,16.92,,1-CN,CN,,ITO/PEDOT:PSS/active layer/PDINN/Ag,conventional,PDINN,PDINN,PEDOT:PSS,PEDOT:PSS,,,,,-5.54,-2.92,,,,
63751,10.1021/acsnano.4c12268,10.1021/acsnano.4c12268,PTQ16-10,K6,PTQ16-10,K6,,,0.915,24.81,77.73,17.65,17.645603895,0.0249071104815743,17.49,17.65,,1-CN,CN,,ITO/PEDOT:PSS/active layer/PDINN/Ag,conventional,PDINN,PDINN,PEDOT:PSS,PEDOT:PSS,,,,,,,,,,
63752,10.1021/acsnano.4c12268,10.1021/acsnano.4c12268,PTQ16-20,K6,PTQ16-20,K6,,,0.899,24.64,76.25,16.89,16.890412,0.0024393132030831,16.73,16.89,,1-CN,CN,,ITO/PEDOT:PSS/active layer/PDINN/Ag,conventional,PDINN,PDINN,PEDOT:PSS,PEDOT:PSS,,,,,,,,,,
63756,10.1021/acsnano.5c16416,10.1021/acsnano.5c16416,PM6,L8-BO,PM6,L8-BO,CC1=CC(=CC(=C1)C2=C3C=CC(=C4C5=C(C=C(S5)/C=C\6/C(=O)C7=CC(=CC(=C7)F)C(=O)/C6=C\C8=CC(=C(S8)C9=CC(=CC(=C9)C)C(C)(C)C(=O)OC)C(C)(C)C(=O)OC)SC4=C3S2)C(C)(C)C(=O)OC)C(C)(C)C(=O)OC,CCCCCCC(CCCC)CC1=C(/C=C2\C(=O)C3=CC(F)=C(F)C=C3C2=C(C#N)C#N)SC2=C1SC1C3=C(C4=C(C5=NSN=C35)C3=C(C5=C(S3)C(CC(CCCC)CCCCCC)=C(/C=C3\C(=O)C6=CC(F)=C(F)C=C6C3=C(C#N)C#N)S5)N4CC(CC)CCCC)N(CC(CC)CCCC)C21,0.906,25.25,74.71,16.93,17.091033149999998,0.9511704075605312,16.87,16.93,1:1.2,,,,ITO/PEDOT:PSS/PM6:L8-BO/PDINN/Ag,conventional,PDINN,PDINN,PEDOT:PSS,PEDOT:PSS,20.0,chloroform,chloroform,80.0,-5.56,-3.65,,-5.68,-3.9,
63757,10.1021/acsnano.5c16416,10.1021/acsnano.5c16416,PM6,L8-BO,PM6,L8-BO,CC1=CC(=CC(=C1)C2=C3C=CC(=C4C5=C(C=C(S5)/C=C\6/C(=O)C7=CC(=CC(=C7)F)C(=O)/C6=C\C8=CC(=C(S8)C9=CC(=CC(=C9)C)C(C)(C)C(=O)OC)C(C)(C)C(=O)OC)SC4=C3S2)C(C)(C)C(=O)OC)C(C)(C)C(=O)OC,CCCCCCC(CCCC)CC1=C(/C=C2\C(=O)C3=CC(F)=C(F)C=C3C2=C(C#N)C#N)SC2=C1SC1C3=C(C4=C(C5=NSN=C35)C3=C(C5=C(S3)C(CC(CCCC)CCCCCC)=C(/C=C3\C(=O)C6=CC(F)=C(F)C=C6C3=C(C#N)C#N)S5)N4CC(CC)CCCC)N(CC(CC)CCCC)C21,0.9,25.17,76.3,17.23,17.284239,0.3147939640162451,17.05,17.23,1:1.2,,,,ITO/PEDOT:PSS/PM6:L8-BO/PDINN/Ag,conventional,PDINN,PDINN,PEDOT:PSS,PEDOT:PSS,40.0,chloroform,chloroform,80.0,-5.56,-3.65,,-5.68,-3.9,
63758,10.1021/acsnano.5c16416,10.1021/acsnano.5c16416,PM6,L8-BO,PM6,L8-BO,CC1=CC(=CC(=C1)C2=C3C=CC(=C4C5=C(C=C(S5)/C=C\6/C(=O)C7=CC(=CC(=C7)F)C(=O)/C6=C\C8=CC(=C(S8)C9=CC(=CC(=C9)C)C(C)(C)C(=O)OC)C(C)(C)C(=O)OC)SC4=C3S2)C(C)(C)C(=O)OC)C(C)(C)C(=O)OC,CCCCCCC(CCCC)CC1=C(/C=C2\C(=O)C3=CC(F)=C(F)C=C3C2=C(C#N)C#N)SC2=C1SC1C3=C(C4=C(C5=NSN=C35)C3=C(C5=C(S3)C(CC(CCCC)CCCCCC)=C(/C=C3\C(=O)C6=CC(F)=C(F)C=C6C3=C(C#N)C#N)S5)N4CC(CC)CCCC)N(CC(CC)CCCC)C21,0.899,25.25,76.93,17.5,17.462917675000003,0.2118989999999801,17.36,17.5,1:1.2,,,,ITO/PEDOT:PSS/PM6:L8-BO/PDINN/Ag,conventional,PDINN,PDINN,PEDOT:PSS,PEDOT:PSS,60.0,chloroform,chloroform,80.0,-5.56,-3.65,,-5.68,-3.9,
