Repository: JiYiqaq/PCE-KA-GNN

# Data directory

- `raw/Active_Database.csv` is the immutable source dataset bundled under CC BY 4.0. Do not overwrite it with processed data.
- `processed/` is created and populated by the training pipeline. Generated `.pt` and `.pth` caches are intentionally ignored by Git because they can exceed GitHub's normal single-file limit.

See `../DATA_LICENSE.md` for provenance, license and checksum information.

File: data/raw/Active_Database.csv (part 199 of 471)
id,doi,doi_norm,donor,acceptor,donor_canonical,acceptor_canonical,donor_smiles,acceptor_smiles,voc,jsc,ff,pce,pce_recomputed,pce_relative_error_percent,pce_avg,pce_best,d_a_ratio,additive,additive_canonical,additive_ratio,device_structure,device_type,etl,etl_canonical,htl,htl_canonical,active_layer_thickness,solvent,solvent_canonical,annealing_temp,homo_d,lumo_d,eg_d,homo_a,lumo_a,eg_a
63759,10.1021/acsnano.5c16416,10.1021/acsnano.5c16416,PM6,L8-BO,PM6,L8-BO,CC1=CC(=CC(=C1)C2=C3C=CC(=C4C5=C(C=C(S5)/C=C\6/C(=O)C7=CC(=CC(=C7)F)C(=O)/C6=C\C8=CC(=C(S8)C9=CC(=CC(=C9)C)C(C)(C)C(=O)OC)C(C)(C)C(=O)OC)SC4=C3S2)C(C)(C)C(=O)OC)C(C)(C)C(=O)OC,CCCCCCC(CCCC)CC1=C(/C=C2\C(=O)C3=CC(F)=C(F)C=C3C2=C(C#N)C#N)SC2=C1SC1C3=C(C4=C(C5=NSN=C35)C3=C(C5=C(S3)C(CC(CCCC)CCCCCC)=C(/C=C3\C(=O)C6=CC(F)=C(F)C=C6C3=C(C#N)C#N)S5)N4CC(CC)CCCC)N(CC(CC)CCCC)C21,0.897,25.22,73.43,16.44,16.611584262000004,1.0436998905109682,16.25,16.44,1:1.2,,,,ITO/PEDOT:PSS/PM6:L8-BO/PDINN/Ag,conventional,PDINN,PDINN,PEDOT:PSS,PEDOT:PSS,85.0,chloroform,chloroform,80.0,-5.56,-3.65,,-5.68,-3.9,
63760,10.1021/acsnano.5c16416,10.1021/acsnano.5c16416,PM6,L8-BO,PM6,L8-BO,CC1=CC(=CC(=C1)C2=C3C=CC(=C4C5=C(C=C(S5)/C=C\6/C(=O)C7=CC(=CC(=C7)F)C(=O)/C6=C\C8=CC(=C(S8)C9=CC(=CC(=C9)C)C(C)(C)C(=O)OC)C(C)(C)C(=O)OC)SC4=C3S2)C(C)(C)C(=O)OC)C(C)(C)C(=O)OC,CCCCCCC(CCCC)CC1=C(/C=C2\C(=O)C3=CC(F)=C(F)C=C3C2=C(C#N)C#N)SC2=C1SC1C3=C(C4=C(C5=NSN=C35)C3=C(C5=C(S3)C(CC(CCCC)CCCCCC)=C(/C=C3\C(=O)C6=CC(F)=C(F)C=C6C3=C(C#N)C#N)S5)N4CC(CC)CCCC)N(CC(CC)CCCC)C21,0.896,22.92,71.23,14.58,14.628020736000003,0.3293603292181299,14.27,14.58,1:1.2,,,,ITO/PEDOT:PSS/PM6:L8-BO/PDINN/Ag,conventional,PDINN,PDINN,PEDOT:PSS,PEDOT:PSS,120.0,chloroform,chloroform,80.0,-5.56,-3.65,,-5.68,-3.9,
63761,10.1021/acsomega.0c01217,10.1021/acsomega.0c01217,PTB7-th,PDI,PTB7-Th,PDI,CCCCC(CC)COC(=O)c1sc2csc(-c3cc4c(-c5ccc(CC(CC)CCCC)s5)c5sccc5c(-c5ccc(CC(CC)CCCC)s5)c4s3)c2c1F,,0.9,2.2,43.0,0.8,0.8514000000000002,6.425000000000014,0.7,0.8,,,,,ITO/ZnO/PTB7-th:acceptor/MoO3-x/Ag,inverted,ZnO,ZnO,MoO3-x,MoO3,,,,,-5.21,-3.6,,,,
63762,10.1021/acsomega.0c01217,10.1021/acsomega.0c01217,PTB7-th,"1,7-PDI(CN)2",PTB7-Th,"1,7-PDI(CN)2",CCCCC(CC)COC(=O)c1sc2csc(-c3cc4c(-c5ccc(CC(CC)CCCC)s5)c5sccc5c(-c5ccc(CC(CC)CCCC)s5)c4s3)c2c1F,,0.32,2.0,50.0,0.31,0.32,3.2258064516129057,0.26,0.31,,,,,ITO/ZnO/PTB7-th:acceptor/MoO3-x/Ag,inverted,ZnO,ZnO,MoO3-x,MoO3,,,,,-5.21,-3.6,,,,
63763,10.1021/acsomega.0c01217,10.1021/acsomega.0c01217,PTB7-th,diPDI,PTB7-Th,di-PDI,CCCCC(CC)COC(=O)c1sc2csc(-c3cc4c(-c5ccc(CC(CC)CCCC)s5)c5sccc5c(-c5ccc(CC(CC)CCCC)s5)c4s3)c2c1F,CCCCCC(CCCCC)N1C(=O)c2ccc3c4ccc5c6c(ccc(c7ccc(c2c37)C1=O)c64)C(=O)N(C(CCCCC)CCCCC)C5=O,0.67,4.1,47.0,1.2,1.2910899999999998,7.590833333333324,0.9,1.2,,,,,ITO/ZnO/PTB7-th:acceptor/MoO3-x/Ag,inverted,ZnO,ZnO,MoO3-x,MoO3,,,,,-5.21,-3.6,,-6.1,-3.86,
63764,10.1021/acsomega.0c01217,10.1021/acsomega.0c01217,PTB7-th,"1,7-diPDI(CN)2",PTB7-Th,"1,7-diPDI(CN)2",CCCCC(CC)COC(=O)c1sc2csc(-c3cc4c(-c5ccc(CC(CC)CCCC)s5)c5sccc5c(-c5ccc(CC(CC)CCCC)s5)c4s3)c2c1F,,0.365,1.48,38.5,0.205,0.207977,1.4521951219512232,0.191,0.205,,,,,ITO/ZnO/PTB7-th:acceptor/MoO3-x/Ag,inverted,ZnO,ZnO,MoO3-x,MoO3,,,,,-5.21,-3.6,,,,
63769,10.1021/acsomega.0c02333,10.1021/acsomega.0c02333,DR3TBDTT,B-SdiPBI,DR3TBDTT,B-SdiPBI,CCc1ccc(-c2c3cc(-c4cc(CC)c(-c5ccc(-c6sc(/C=C7/SC(=S)N(CC)C7=O)cc6CC)s5)s4)sc3c(-c3ccc(CC)s3)c3cc(-c4cc(CC)c(-c5ccc(-c6sc(/C=C7/SC(=S)N(CC)C7=O)cc6CC)s5)s4)sc23)s1,,0.93,2.81,29.83,0.78,0.7795473900000001,0.0580269230769185,0.7,0.78,,,,,ITO/PEDOT:PSS/active layer/ETL/Al,conventional,,,PEDOT:PSS,PEDOT:PSS,100.0,chloroform,,,-5.02,-3.27,,,,
63770,10.1021/acsomega.0c02333,10.1021/acsomega.0c02333,DR3TBDTT,B-SdiPBI,DR3TBDTT,B-SdiPBI,CCc1ccc(-c2c3cc(-c4cc(CC)c(-c5ccc(-c6sc(/C=C7/SC(=S)N(CC)C7=O)cc6CC)s5)s4)sc3c(-c3ccc(CC)s3)c3cc(-c4cc(CC)c(-c5ccc(-c6sc(/C=C7/SC(=S)N(CC)C7=O)cc6CC)s5)s4)sc23)s1,,0.88,5.16,42.71,1.93,1.93937568,0.4857865284974092,1.88,1.93,,Y,,,ITO/PEDOT:PSS/active layer/ETL/Al,conventional,,,PEDOT:PSS,PEDOT:PSS,100.0,chloroform,,,-5.02,-3.27,,,,
63771,10.1021/acsomega.0c02333,10.1021/acsomega.0c02333,DR3TBDTT,O-SdiPBI,DR3TBDTT,O-SdiPBI,CCc1ccc(-c2c3cc(-c4cc(CC)c(-c5ccc(-c6sc(/C=C7/SC(=S)N(CC)C7=O)cc6CC)s5)s4)sc3c(-c3ccc(CC)s3)c3cc(-c4cc(CC)c(-c5ccc(-c6sc(/C=C7/SC(=S)N(CC)C7=O)cc6CC)s5)s4)sc23)s1,,0.93,5.87,34.16,1.86,1.86482856,0.259599999999999,1.74,1.86,,N,,,ITO/PEDOT:PSS/active layer/ETL/Al,conventional,,,PEDOT:PSS,PEDOT:PSS,100.0,chloroform,,,-5.02,-3.27,,,,
63772,10.1021/acsomega.0c02333,10.1021/acsomega.0c02333,DR3TBDTT,O-SdiPBI,DR3TBDTT,O-SdiPBI,CCc1ccc(-c2c3cc(-c4cc(CC)c(-c5ccc(-c6sc(/C=C7/SC(=S)N(CC)C7=O)cc6CC)s5)s4)sc3c(-c3ccc(CC)s3)c3cc(-c4cc(CC)c(-c5ccc(-c6sc(/C=C7/SC(=S)N(CC)C7=O)cc6CC)s5)s4)sc23)s1,,0.87,9.03,42.07,3.3,3.30506127,0.1533718181818217,3.29,3.3,,Y,,,ITO/PEDOT:PSS/active layer/ETL/Al,conventional,,,PEDOT:PSS,PEDOT:PSS,100.0,chloroform,,,-5.02,-3.27,,,,
63773,10.1021/acsomega.0c02333,10.1021/acsomega.0c02333,DR3TBDTT,H-SdiPBI,DR3TBDTT,H-SdiPBI,CCc1ccc(-c2c3cc(-c4cc(CC)c(-c5ccc(-c6sc(/C=C7/SC(=S)N(CC)C7=O)cc6CC)s5)s4)sc3c(-c3ccc(CC)s3)c3cc(-c4cc(CC)c(-c5ccc(-c6sc(/C=C7/SC(=S)N(CC)C7=O)cc6CC)s5)s4)sc23)s1,,0.88,5.82,44.65,2.3,2.2867944,0.5741565217391321,2.26,2.3,,N,,,ITO/PEDOT:PSS/active layer/ETL/Al,conventional,,,PEDOT:PSS,PEDOT:PSS,100.0,chloroform,,,-5.02,-3.27,,,,
63774,10.1021/acsomega.0c02333,10.1021/acsomega.0c02333,DR3TBDTT,H-SdiPBI,DR3TBDTT,H-SdiPBI,CCc1ccc(-c2c3cc(-c4cc(CC)c(-c5ccc(-c6sc(/C=C7/SC(=S)N(CC)C7=O)cc6CC)s5)s4)sc3c(-c3ccc(CC)s3)c3cc(-c4cc(CC)c(-c5ccc(-c6sc(/C=C7/SC(=S)N(CC)C7=O)cc6CC)s5)s4)sc23)s1,,0.87,8.75,53.21,4.05,4.05061125,0.0150925925926023,3.94,4.05,,Y,,,ITO/PEDOT:PSS/active layer/ETL/Al,conventional,,,PEDOT:PSS,PEDOT:PSS,100.0,chloroform,,,-5.02,-3.27,,,,
63787,10.1021/acsomega.1c01654,10.1021/acsomega.1c01654,PBDD4T-2F,PC71BM,PBDD4T-2F,PC71BM,CCCCC(CC)Cc1csc(-c2sc(-c3cc(CC(CC)CCCC)c(-c4cc(F)c(-c5sccc5F)s4)s3)c3c2C(=O)c2c(CC(CC)CCCC)sc(CC(CC)CCCC)c2C3=O)c1,COC(=O)CCCC1(c2ccccc2)C23c4c5ccc6c7cc8c9c%10c(cc%11cc%12c%13c%14c(cc%15c%16ccc-5c2c%16c2c5c%16c%17c(c(c46)c7c9c%17c4c%10c%11c%13c4c%16c%14c%152)C513)C%12)C8,0.38,11.0,33.0,1.3,1.3794,6.107692307692301,,,1:0.9,,,,glass/ITO/ZnONW/active layer/HTL/Ag,inverted,ZnO nanowires,ZnO nanowires,,,,Chlorobenzene,chlorobenzene,,-5.39,-3.61,,-5.9,-3.9,
63788,10.1021/acsomega.1c01654,10.1021/acsomega.1c01654,PBDD4T-2F,PC71BM,PBDD4T-2F,PC71BM,CCCCC(CC)Cc1csc(-c2sc(-c3cc(CC(CC)CCCC)c(-c4cc(F)c(-c5sccc5F)s4)s3)c3c2C(=O)c2c(CC(CC)CCCC)sc(CC(CC)CCCC)c2C3=O)c1,COC(=O)CCCC1(c2ccccc2)C23c4c5ccc6c7cc8c9c%10c(cc%11cc%12c%13c%14c(cc%15c%16ccc-5c2c%16c2c5c%16c%17c(c(c46)c7c9c%17c4c%10c%11c%13c4c%16c%14c%152)C513)C%12)C8,0.08,5.27,23.0,0.09,0.096968,7.7422222222222254,,,1:0.9,,,,glass/ITO/ZnONW/active layer/HTL/Ag,inverted,ZnO nanowires,ZnO nanowires,,,,Chlorobenzene,chlorobenzene,,-5.39,-3.61,,-5.9,-3.9,
63789,10.1021/acsomega.1c01654,10.1021/acsomega.1c01654,PBDD4T-2F,PC71BM,PBDD4T-2F,PC71BM,CCCCC(CC)Cc1csc(-c2sc(-c3cc(CC(CC)CCCC)c(-c4cc(F)c(-c5sccc5F)s4)s3)c3c2C(=O)c2c(CC(CC)CCCC)sc(CC(CC)CCCC)c2C3=O)c1,COC(=O)CCCC1(c2ccccc2)C23c4c5ccc6c7cc8c9c%10c(cc%11cc%12c%13c%14c(cc%15c%16ccc-5c2c%16c2c5c%16c%17c(c(c46)c7c9c%17c4c%10c%11c%13c4c%16c%14c%152)C513)C%12)C8,0.3,1.57,26.0,0.12,0.1224599999999999,2.049999999999992,,,1:0.9,,,,glass/ITO/ZnONW/active layer/HTL/Ag,inverted,ZnO nanowires,ZnO nanowires,,,,Chlorobenzene,chlorobenzene,,-5.39,-3.61,,-5.9,-3.9,
63790,10.1021/acsomega.1c01654,10.1021/acsomega.1c01654,PBDD4T-2F,PC71BM,PBDD4T-2F,PC71BM,CCCCC(CC)Cc1csc(-c2sc(-c3cc(CC(CC)CCCC)c(-c4cc(F)c(-c5sccc5F)s4)s3)c3c2C(=O)c2c(CC(CC)CCCC)sc(CC(CC)CCCC)c2C3=O)c1,COC(=O)CCCC1(c2ccccc2)C23c4c5ccc6c7cc8c9c%10c(cc%11cc%12c%13c%14c(cc%15c%16ccc-5c2c%16c2c5c%16c%17c(c(c46)c7c9c%17c4c%10c%11c%13c4c%16c%14c%152)C513)C%12)C8,0.54,11.87,32.0,2.05,2.051136,0.0554146341463535,,,1:0.9,,,,glass/ITO/ZnONW/active layer/HTL/Ag,inverted,ZnO nanowires,ZnO nanowires,,,,Chlorobenzene,chlorobenzene,100.0,-5.39,-3.61,,-5.9,-3.9,
63791,10.1021/acsomega.1c01654,10.1021/acsomega.1c01654,PBDD4T-2F,PC71BM,PBDD4T-2F,PC71BM,CCCCC(CC)Cc1csc(-c2sc(-c3cc(CC(CC)CCCC)c(-c4cc(F)c(-c5sccc5F)s4)s3)c3c2C(=O)c2c(CC(CC)CCCC)sc(CC(CC)CCCC)c2C3=O)c1,COC(=O)CCCC1(c2ccccc2)C23c4c5ccc6c7cc8c9c%10c(cc%11cc%12c%13c%14c(cc%15c%16ccc-5c2c%16c2c5c%16c%17c(c(c46)c7c9c%17c4c%10c%11c%13c4c%16c%14c%152)C513)C%12)C8,0.28,12.7,34.0,1.22,1.20904,0.8983606557377115,,,0.5/1,,,,glass/ITO/ZnONW/active layer/HTL/Ag,inverted,ZnO (seed layer + ZnONWs),ZnO,,,,chlorobenzene,,,-5.39,-3.61,,-5.9,-3.9,
63792,10.1021/acsomega.1c01654,10.1021/acsomega.1c01654,PBDD4T-2F,PC71BM,PBDD4T-2F,PC71BM,CCCCC(CC)Cc1csc(-c2sc(-c3cc(CC(CC)CCCC)c(-c4cc(F)c(-c5sccc5F)s4)s3)c3c2C(=O)c2c(CC(CC)CCCC)sc(CC(CC)CCCC)c2C3=O)c1,COC(=O)CCCC1(c2ccccc2)C23c4c5ccc6c7cc8c9c%10c(cc%11cc%12c%13c%14c(cc%15c%16ccc-5c2c%16c2c5c%16c%17c(c(c46)c7c9c%17c4c%10c%11c%13c4c%16c%14c%152)C513)C%12)C8,0.6,12.1,42.0,3.01,3.0492000000000004,1.3023255813953678,,,0.75/1,,,,glass/ITO/ZnONW/active layer/HTL/Ag,inverted,ZnO (seed layer + ZnONWs),ZnO,,,,chlorobenzene,,,-5.39,-3.61,,-5.9,-3.9,
63793,10.1021/acsomega.1c01654,10.1021/acsomega.1c01654,PBDD4T-2F,PC71BM,PBDD4T-2F,PC71BM,CCCCC(CC)Cc1csc(-c2sc(-c3cc(CC(CC)CCCC)c(-c4cc(F)c(-c5sccc5F)s4)s3)c3c2C(=O)c2c(CC(CC)CCCC)sc(CC(CC)CCCC)c2C3=O)c1,COC(=O)CCCC1(c2ccccc2)C23c4c5ccc6c7cc8c9c%10c(cc%11cc%12c%13c%14c(cc%15c%16ccc-5c2c%16c2c5c%16c%17c(c(c46)c7c9c%17c4c%10c%11c%13c4c%16c%14c%152)C513)C%12)C8,0.72,11.2,46.0,3.7,3.70944,0.2551351351351382,,,1/1,,,,glass/ITO/ZnONW/AL/HTL/Ag,inverted,ZnO (seed layer + ZnONWs),ZnO,,,,chlorobenzene,,,-5.39,-3.61,,-5.9,-3.9,
63794,10.1021/acsomega.1c01654,10.1021/acsomega.1c01654,PBDD4T-2F,PC71BM,PBDD4T-2F,PC71BM,CCCCC(CC)Cc1csc(-c2sc(-c3cc(CC(CC)CCCC)c(-c4cc(F)c(-c5sccc5F)s4)s3)c3c2C(=O)c2c(CC(CC)CCCC)sc(CC(CC)CCCC)c2C3=O)c1,COC(=O)CCCC1(c2ccccc2)C23c4c5ccc6c7cc8c9c%10c(cc%11cc%12c%13c%14c(cc%15c%16ccc-5c2c%16c2c5c%16c%17c(c(c46)c7c9c%17c4c%10c%11c%13c4c%16c%14c%152)C513)C%12)C8,0.56,21.6,39.0,4.7,4.717440000000001,0.371063829787246,,,1.25/1,,,,glass/ITO/ZnONW/active layer/HTL/Ag,inverted,ZnO (seed layer + ZnONWs),ZnO,,,,chlorobenzene,,,-5.39,-3.61,,-5.9,-3.9,
63795,10.1021/acsomega.1c01654,10.1021/acsomega.1c01654,PBDD4T-2F,PC71BM,PBDD4T-2F,PC71BM,CCCCC(CC)Cc1csc(-c2sc(-c3cc(CC(CC)CCCC)c(-c4cc(F)c(-c5sccc5F)s4)s3)c3c2C(=O)c2c(CC(CC)CCCC)sc(CC(CC)CCCC)c2C3=O)c1,COC(=O)CCCC1(c2ccccc2)C23c4c5ccc6c7cc8c9c%10c(cc%11cc%12c%13c%14c(cc%15c%16ccc-5c2c%16c2c5c%16c%17c(c(c46)c7c9c%17c4c%10c%11c%13c4c%16c%14c%152)C513)C%12)C8,0.72,10.5,47.0,3.53,3.5532,0.6572237960339975,,,1.5/1,,,,glass/ITO/ZnONW/AL/HTL/Ag,inverted,ZnO (seed layer + ZnONWs),ZnO,,,,chlorobenzene,,,-5.39,-3.61,,-5.9,-3.9,
63796,10.1021/acsomega.1c01654,10.1021/acsomega.1c01654,PBDD4T-2F,PC71BM,PBDD4T-2F,PC71BM,CCCCC(CC)Cc1csc(-c2sc(-c3cc(CC(CC)CCCC)c(-c4cc(F)c(-c5sccc5F)s4)s3)c3c2C(=O)c2c(CC(CC)CCCC)sc(CC(CC)CCCC)c2C3=O)c1,COC(=O)CCCC1(c2ccccc2)C23c4c5ccc6c7cc8c9c%10c(cc%11cc%12c%13c%14c(cc%15c%16ccc-5c2c%16c2c5c%16c%17c(c(c46)c7c9c%17c4c%10c%11c%13c4c%16c%14c%152)C513)C%12)C8,0.6,12.7,44.0,3.36,3.3528,0.2142857142857171,,,1.75/1,,,,glass/ITO/ZnONW/AL/HTL/Ag,inverted,ZnO (seed layer + ZnONWs),ZnO,,,,chlorobenzene,,,-5.39,-3.61,,-5.9,-3.9,
63797,10.1021/acsomega.1c01654,10.1021/acsomega.1c01654,PBDD4T-2F,PC71BM,PBDD4T-2F,PC71BM,CCCCC(CC)Cc1csc(-c2sc(-c3cc(CC(CC)CCCC)c(-c4cc(F)c(-c5sccc5F)s4)s3)c3c2C(=O)c2c(CC(CC)CCCC)sc(CC(CC)CCCC)c2C3=O)c1,COC(=O)CCCC1(c2ccccc2)C23c4c5ccc6c7cc8c9c%10c(cc%11cc%12c%13c%14c(cc%15c%16ccc-5c2c%16c2c5c%16c%17c(c(c46)c7c9c%17c4c%10c%11c%13c4c%16c%14c%152)C513)C%12)C8,0.48,15.0,45.0,3.21,3.24,0.9345794392523166,,,2/1,,,,glass/ITO/ZnONW/active layer/HTL/Ag,inverted,ZnO (seed layer + ZnONWs),ZnO,,,,chlorobenzene,,,-5.39,-3.61,,-5.9,-3.9,
63799,10.1021/acsomega.1c01654,10.1021/acsomega.1c01654,PBDD4T-2F,PC71BM,PBDD4T-2F,PC71BM,CCCCC(CC)Cc1csc(-c2sc(-c3cc(CC(CC)CCCC)c(-c4cc(F)c(-c5sccc5F)s4)s3)c3c2C(=O)c2c(CC(CC)CCCC)sc(CC(CC)CCCC)c2C3=O)c1,COC(=O)CCCC1(c2ccccc2)C23c4c5ccc6c7cc8c9c%10c(cc%11cc%12c%13c%14c(cc%15c%16ccc-5c2c%16c2c5c%16c%17c(c(c46)c7c9c%17c4c%10c%11c%13c4c%16c%14c%152)C513)C%12)C8,0.88,22.9,38.0,7.72,7.65776,0.8062176165803119,,,1.25/1,,,,glass/ITO/ZnONW/AL/HTL/Ag,,ZnONW,ZnONW,,,,chlorobenzene,,,-5.39,-3.61,,-5.9,-3.9,
63800,10.1021/acsomega.1c01654,10.1021/acsomega.1c01654,PBDD4T-2F,PC71BM,PBDD4T-2F,PC71BM,CCCCC(CC)Cc1csc(-c2sc(-c3cc(CC(CC)CCCC)c(-c4cc(F)c(-c5sccc5F)s4)s3)c3c2C(=O)c2c(CC(CC)CCCC)sc(CC(CC)CCCC)c2C3=O)c1,COC(=O)CCCC1(c2ccccc2)C23c4c5ccc6c7cc8c9c%10c(cc%11cc%12c%13c%14c(cc%15c%16ccc-5c2c%16c2c5c%16c%17c(c(c46)c7c9c%17c4c%10c%11c%13c4c%16c%14c%152)C513)C%12)C8,0.84,22.4,39.0,7.4,7.33824,0.8345945945946012,,,1.25/1,,,,glass/ITO/ZnONW/AL/HTL/Ag,,ZnONW,ZnONW,,,,chlorobenzene,,,-5.39,-3.61,,-5.9,-3.9,
63801,10.1021/acsomega.1c01654,10.1021/acsomega.1c01654,PBDD4T-2F,PC71BM,PBDD4T-2F,PC71BM,CCCCC(CC)Cc1csc(-c2sc(-c3cc(CC(CC)CCCC)c(-c4cc(F)c(-c5sccc5F)s4)s3)c3c2C(=O)c2c(CC(CC)CCCC)sc(CC(CC)CCCC)c2C3=O)c1,COC(=O)CCCC1(c2ccccc2)C23c4c5ccc6c7cc8c9c%10c(cc%11cc%12c%13c%14c(cc%15c%16ccc-5c2c%16c2c5c%16c%17c(c(c46)c7c9c%17c4c%10c%11c%13c4c%16c%14c%152)C513)C%12)C8,0.82,22.0,40.0,7.27,7.215999999999999,0.7427785419532362,,,1.25/1,,,,glass/ITO/ZnONW/AL/HTL/Ag,,ZnONW,ZnONW,,,,chlorobenzene,,,-5.39,-3.61,,-5.9,-3.9,
63802,10.1021/acsomega.1c01654,10.1021/acsomega.1c01654,PBDD4T-2F,PC71BM,PBDD4T-2F,PC71BM,CCCCC(CC)Cc1csc(-c2sc(-c3cc(CC(CC)CCCC)c(-c4cc(F)c(-c5sccc5F)s4)s3)c3c2C(=O)c2c(CC(CC)CCCC)sc(CC(CC)CCCC)c2C3=O)c1,COC(=O)CCCC1(c2ccccc2)C23c4c5ccc6c7cc8c9c%10c(cc%11cc%12c%13c%14c(cc%15c%16ccc-5c2c%16c2c5c%16c%17c(c(c46)c7c9c%17c4c%10c%11c%13c4c%16c%14c%152)C513)C%12)C8,0.92,11.0,49.0,5.63,4.9588,11.921847246891648,,,1.25:1,,,,glass/ITO/ZnO/AL/HTL/Ag,,ZnO Layer,ZnO,MoO3,,,chlorobenzene,,,-5.39,-3.61,,-5.9,-3.9,
63804,10.1021/acsomega.1c05711,10.1021/acsomega.1c05711,P3HT,PC61BM,P3HT,PC61BM,CCCCCCc1ccsc1,COC(=O)CCCC1(c2ccccc2)C23c4c5c6c7c8c9c(c%10c%11c2c2c%12c4c4c%13c5c5c7c7c8c8c%14c9c%10c9c%10c%11c2c2c%11c%12c4c4c%12c%13c5c5c7c7c8c8c%14c9c9c%10c2c2c%11c4c4c%12c5c7c5c8c9c2c45)C613,0.32,3.21,47.0,0.48,0.482784,0.5800000000000134,0.46,0.48,,TEBS,,,ITO/PEDOT:PSS/NP-P3HT/PC61BM/ZnO/Al,conventional,ZnO,ZnO,PEDOT:PSS,PEDOT:PSS,100.0,chloroform,chloroform,,-5.01,-3.12,,-6.1,-3.7,
63805,10.1021/acsomega.1c05711,10.1021/acsomega.1c05711,P3HT,PC61BM,P3HT,PC61BM,CCCCCCc1ccsc1,COC(=O)CCCC1(c2ccccc2)C23c4c5c6c7c8c9c(c%10c%11c2c2c%12c4c4c%13c5c5c7c7c8c8c%14c9c%10c9c%10c%11c2c2c%11c%12c4c4c%12c%13c5c5c7c7c8c8c%14c9c9c%10c2c2c%11c4c4c%12c5c7c5c8c9c2c45)C613,0.45,5.67,47.0,1.2,1.199205,0.0662500000000084,1.03,1.2,,TEBS,,,ITO/PEDOT:PSS/NP-P3HT/PC61BM/ZnO/Al,conventional,ZnO,ZnO,PEDOT:PSS,PEDOT:PSS,100.0,chloroform,chloroform,,-5.01,-3.12,,-6.1,-3.7,
63806,10.1021/acsomega.1c05711,10.1021/acsomega.1c05711,P3HT,PC61BM,P3HT,PC61BM,CCCCCCc1ccsc1,COC(=O)CCCC1(c2ccccc2)C23c4c5c6c7c8c9c(c%10c%11c2c2c%12c4c4c%13c5c5c7c7c8c8c%14c9c%10c9c%10c%11c2c2c%11c%12c4c4c%12c%13c5c5c7c7c8c8c%14c9c9c%10c2c2c%11c4c4c%12c5c7c5c8c9c2c45)C613,0.36,5.13,47.0,0.87,0.867996,0.2303448275862075,0.74,0.87,,TEBS,,,ITO/PEDOT:PSS/NP-P3HT/PC61BM/ZnO/Al,conventional,ZnO,ZnO,PEDOT:PSS,PEDOT:PSS,100.0,chloroform,chloroform,,-5.01,-3.12,,-6.1,-3.7,
63807,10.1021/acsomega.1c05711,10.1021/acsomega.1c05711,P3HT,PC61BM,P3HT,PC61BM,CCCCCCc1ccsc1,COC(=O)CCCC1(c2ccccc2)C23c4c5c6c7c8c9c(c%10c%11c2c2c%12c4c4c%13c5c5c7c7c8c8c%14c9c%10c9c%10c%11c2c2c%11c%12c4c4c%12c%13c5c5c7c7c8c8c%14c9c9c%10c2c2c%11c4c4c%12c5c7c5c8c9c2c45)C613,0.46,5.5,48.0,1.21,1.2144,0.3636363636363786,1.01,1.21,,,,,ITO/PEDOT:PSS/NP-P3HT/PC61BM/ZnO/Al,conventional,ZnO,ZnO,PEDOT:PSS,PEDOT:PSS,100.0,chloroform,chloroform,,-5.01,-3.12,,-6.1,-3.7,
63808,10.1021/acsomega.1c05711,10.1021/acsomega.1c05711,P3HT,PC61BM,P3HT,PC61BM,CCCCCCc1ccsc1,COC(=O)CCCC1(c2ccccc2)C23c4c5c6c7c8c9c(c%10c%11c2c2c%12c4c4c%13c5c5c7c7c8c8c%14c9c%10c9c%10c%11c2c2c%11c%12c4c4c%12c%13c5c5c7c7c8c8c%14c9c9c%10c2c2c%11c4c4c%12c5c7c5c8c9c2c45)C613,0.43,5.59,46.0,1.1,1.105702,0.5183636363636249,0.86,1.1,,SDS,,,ITO/PEDOT:PSS/NP-P3HT/PC61BM/ZnO/Al,conventional,ZnO,ZnO,PEDOT:PSS,PEDOT:PSS,100.0,chloroform,chloroform,,-5.01,-3.12,,-6.1,-3.7,
63809,10.1021/acsomega.1c05711,10.1021/acsomega.1c05711,P3HT,PC61BM,P3HT,PC61BM,CCCCCCc1ccsc1,COC(=O)CCCC1(c2ccccc2)C23c4c5c6c7c8c9c(c%10c%11c2c2c%12c4c4c%13c5c5c7c7c8c8c%14c9c%10c9c%10c%11c2c2c%11c%12c4c4c%12c%13c5c5c7c7c8c8c%14c9c9c%10c2c2c%11c4c4c%12c5c7c5c8c9c2c45)C613,0.34,5.02,48.0,0.82,0.819264,0.0897560975609706,0.72,0.82,,TEBS,,,ITO/PEDOT:PSS/NP-P3HT/PC61BM/ZnO/Al,conventional,ZnO,ZnO,PEDOT:PSS,PEDOT:PSS,100.0,chloroform,chloroform,,-5.01,-3.12,,-6.1,-3.7,
63810,10.1021/acsomega.1c05711,10.1021/acsomega.1c05711,P3HT,PC61BM,P3HT,PC61BM,CCCCCCc1ccsc1,COC(=O)CCCC1(c2ccccc2)C23c4c5c6c7c8c9c(c%10c%11c2c2c%12c4c4c%13c5c5c7c7c8c8c%14c9c%10c9c%10c%11c2c2c%11c%12c4c4c%12c%13c5c5c7c7c8c8c%14c9c9c%10c2c2c%11c4c4c%12c5c7c5c8c9c2c45)C613,0.47,6.41,50.0,1.51,1.50635,0.2417218543046459,1.35,1.51,,,,,ITO/PEDOT:PSS/NP-P3HT/PC61BM/ZnO/Al,conventional,ZnO,ZnO,PEDOT:PSS,PEDOT:PSS,100.0,chloroform,chloroform,,-5.01,-3.12,,-6.1,-3.7,
63811,10.1021/acsomega.1c05711,10.1021/acsomega.1c05711,P3HT,PC61BM,P3HT,PC61BM,CCCCCCc1ccsc1,COC(=O)CCCC1(c2ccccc2)C23c4c5c6c7c8c9c(c%10c%11c2c2c%12c4c4c%13c5c5c7c7c8c8c%14c9c%10c9c%10c%11c2c2c%11c%12c4c4c%12c%13c5c5c7c7c8c8c%14c9c9c%10c2c2c%11c4c4c%12c5c7c5c8c9c2c45)C613,0.45,5.4,48.0,1.17,1.1664,0.3076923076922928,0.95,1.17,,TEBS,,,ITO/PEDOT:PSS/NP-P3HT/PC61BM/ZnO/Al,conventional,ZnO,ZnO,PEDOT:PSS,PEDOT:PSS,100.0,chloroform,chloroform,,-5.01,-3.12,,-6.1,-3.7,
63812,10.1021/acsomega.1c05711,10.1021/acsomega.1c05711,P3HT,PC61BM,P3HT,PC61BM,CCCCCCc1ccsc1,COC(=O)CCCC1(c2ccccc2)C23c4c5c6c7c8c9c(c%10c%11c2c2c%12c4c4c%13c5c5c7c7c8c8c%14c9c%10c9c%10c%11c2c2c%11c%12c4c4c%12c%13c5c5c7c7c8c8c%14c9c9c%10c2c2c%11c4c4c%12c5c7c5c8c9c2c45)C613,0.45,7.02,49.0,1.55,1.54791,0.1348387096774288,1.43,1.55,,TEBS,,,ITO/PEDOT:PSS/NP-P3HT/PC61BM/ZnO/Al,conventional,ZnO,ZnO,PEDOT:PSS,PEDOT:PSS,100.0,chloroform,chloroform,,-5.01,-3.12,,-6.1,-3.7,
63813,10.1021/acsomega.1c05711,10.1021/acsomega.1c05711,P3HT,PC61BM,P3HT,PC61BM,CCCCCCc1ccsc1,COC(=O)CCCC1(c2ccccc2)C23c4c5c6c7c8c9c(c%10c%11c2c2c%12c4c4c%13c5c5c7c7c8c8c%14c9c%10c9c%10c%11c2c2c%11c%12c4c4c%12c%13c5c5c7c7c8c8c%14c9c9c%10c2c2c%11c4c4c%12c5c7c5c8c9c2c45)C613,0.43,6.25,46.0,1.24,1.23625,0.3024193548387032,0.96,1.24,,SDS,,,ITO/PEDOT:PSS/NP-P3HT/PC61BM/ZnO/Al,conventional,ZnO,ZnO,PEDOT:PSS,PEDOT:PSS,100.0,chloroform,chloroform,,-5.01,-3.12,,-6.1,-3.7,
63814,10.1021/acsomega.1c05715,10.1021/acsomega.1c05715,P3HT,PCBM,P3HT,PCBM,CCCCCCc1ccsc1,CCCCC(=O)OCC1(C2=CC=CC=C2)C3=CC=CC4=CC=CC5=CC=CC6=CC=CC7=CC=CC1=C7C6=C5C4=C3,0.6,8.8,64.0,3.1,3.3792,9.006451612903223,2.7,3.1,,,,,BHJ,,,,PPSS,PPSS,,,,,-5.01,-3.12,,-6.1,-3.7,
63815,10.1021/acsomega.1c05715,10.1021/acsomega.1c05715,P3HT,PCBM,P3HT,PCBM,CCCCCCc1ccsc1,CCCCC(=O)OCC1(C2=CC=CC=C2)C3=CC=CC4=CC=CC5=CC=CC6=CC=CC7=CC=CC1=C7C6=C5C4=C3,0.56,8.1,65.0,2.8,2.9484000000000004,5.300000000000019,2.6,2.8,,,,,BHJ,,,,VOx,V2O5,,,,,-5.01,-3.12,,-6.1,-3.7,
63816,10.1021/acsomega.1c05715,10.1021/acsomega.1c05715,P3HT,3BS,P3HT,3BS,CCCCCCc1ccsc1,,0.77,8.6,52.0,3.0,3.44344,14.781333333333327,2.7,3.0,,,,,BHJ,direct,BCP,,PPSS,PPSS,,,,,-5.01,-3.12,,,,
63817,10.1021/acsomega.1c05715,10.1021/acsomega.1c05715,P3HT,3BS,P3HT,3BS,CCCCCCc1ccsc1,,0.78,7.9,52.0,3.0,3.2042400000000004,6.808000000000014,2.8,3.0,,,,,BHJ,direct,BCP,,VOx,V2O5,,,,,-5.01,-3.12,,,,
63818,10.1021/acsomega.1c05715,10.1021/acsomega.1c05715,P3HT,3BS,P3HT,3BS,CCCCCCc1ccsc1,,0.61,7.9,45.0,2.1,2.16855,3.2642857142856982,1.8,2.1,,,,,LbL,direct,BCP,,PPSS,PPSS,110.0,,,,-5.01,-3.12,,,,
63819,10.1021/acsomega.1c05715,10.1021/acsomega.1c05715,P3HT,3BS,P3HT,3BS,CCCCCCc1ccsc1,,0.77,7.4,49.0,3.0,2.79202,6.932666666666669,2.7,3.0,,,,,LbL,direct,BCP,,VOx,V2O5,110.0,,,,-5.01,-3.12,,,,
63820,10.1021/acsomega.1c05715,10.1021/acsomega.1c05715,PBDB-T,3BS,PBDB-T,3BS,CCCCC(CC)Cc1ccc(-c2c3cc(-c4ccc(-c5sc(-c6cccs6)c6c5C(=O)c5c(CC(CC)CCCC)sc(CC(CC)CCCC)c5C6=O)s4)sc3c(-c3ccc(CC(CC)CCCC)s3)c3ccsc23)s1,,1.1,7.4,44.0,3.4,3.5816000000000003,5.341176470588247,3.2,3.4,,,,,BHJ,,,,VOx,V2O5,,,,100.0,-5.33,-3.48,,,,
63821,10.1021/acsomega.1c05715,10.1021/acsomega.1c05715,PBDB-T,3BS,PBDB-T,3BS,CCCCC(CC)Cc1ccc(-c2c3cc(-c4ccc(-c5sc(-c6cccs6)c6c5C(=O)c5c(CC(CC)CCCC)sc(CC(CC)CCCC)c5C6=O)s4)sc3c(-c3ccc(CC(CC)CCCC)s3)c3ccsc23)s1,,1.1,6.8,47.0,3.3,3.5156,6.533333333333341,3.0,3.3,,,,,LbL,,,,VOx,V2O5,,,,100.0,-5.33,-3.48,,,,
63822,10.1021/acsomega.2c05141,10.1021/acsomega.2c05141,P,IDT-TC,P,IDT-TC,,CCCCCCc1ccc(C2(c3ccc(CCCCCC)cc3)c3cc4c(cc3-c3sc5cc(/C=C6\C(=O)C7Sc8ccsc8C7C6=C(C#N)C#N)sc5c32)C(c2ccc(CCCCCC)cc2)(c2ccc(CCCCCC)cc2)c2c-4sc3cc(/C=C4\C(=O)C5Sc6ccsc6C5C4=C(C#N)C#N)sc23)cc1,1.04,19.74,69.0,14.26,14.165423999999998,0.6632258064516253,14.26,,1:1.2,,,,ITO/PEDOT:PSS/active layer/PFN/Al,conventional,PFN,PFN,PEDOT:PSS,PEDOT:PSS,,,,,,,,,,
63823,10.1021/acsomega.2c05141,10.1021/acsomega.2c05141,P,IDT-IC,P,IDT-IC,,CCCCCCc1ccc(C2(c3ccc(CCCCCC)cc3)c3cc4c(cc3-c3sc(/C=C5\C(=O)c6ccccc6C5=C(C#N)C#N)cc32)C(c2ccc(CCCCCC)cc2)(c2ccc(CCCCCC)cc2)c2cc(/C=C3\C(=O)c5ccccc5C3=C(C#N)C#N)sc2-4)cc1,0.88,20.41,64.0,11.56,11.494912,0.5630449826989719,11.56,,1:1.2,,,,ITO/PEDOT:PSS/active layer/PFN/Al,conventional,PFN,PFN,PEDOT:PSS,PEDOT:PSS,,,,,,,,-5.658,-3.856,
63824,10.1021/acsomega.2c05141,10.1021/acsomega.2c05141,P,IDT-IC-Cl,P,IDT-IC-Cl,,,0.88,20.52,67.0,13.34,12.098592000000002,9.305907046476747,13.34,,1:1.2,,,,ITO/PEDOT:PSS/active layer/PFN/Al,conventional,PFN,PFN,PEDOT:PSS,PEDOT:PSS,,,,,,,,,,
63826,10.1021/acsomega.3c04081,10.1021/acsomega.3c04081,P3HT,PC61BM,P3HT,PC61BM,CCCCCCc1ccsc1,COC(=O)CCCC1(c2ccccc2)C23c4c5c6c7c8c9c(c%10c%11c2c2c%12c4c4c%13c5c5c7c7c8c8c%14c9c%10c9c%10c%11c2c2c%11c%12c4c4c%12c%13c5c5c7c7c8c8c%14c9c9c%10c2c2c%11c4c4c%12c5c7c5c8c9c2c45)C613,0.54,6.16,57.9,1.93,1.9259856,0.2079999999999871,1.85,1.93,,,,,,,,,MoO3,MoO3,,,,,-5.01,-3.12,,-6.1,-3.7,
63827,10.1021/acsomega.3c04081,10.1021/acsomega.3c04081,P3HT,PC61BM,P3HT,PC61BM,CCCCCCc1ccsc1,COC(=O)CCCC1(c2ccccc2)C23c4c5c6c7c8c9c(c%10c%11c2c2c%12c4c4c%13c5c5c7c7c8c8c%14c9c%10c9c%10c%11c2c2c%11c%12c4c4c%12c%13c5c5c7c7c8c8c%14c9c9c%10c2c2c%11c4c4c%12c5c7c5c8c9c2c45)C613,0.54,7.1,57.3,2.2,2.196882,0.1417272727272807,2.12,2.2,,,,,,,,,MoO3,MoO3,,,,,-5.01,-3.12,,-6.1,-3.7,
63828,10.1021/acsomega.3c04081,10.1021/acsomega.3c04081,P3HT,PC61BM,P3HT,PC61BM,CCCCCCc1ccsc1,COC(=O)CCCC1(c2ccccc2)C23c4c5c6c7c8c9c(c%10c%11c2c2c%12c4c4c%13c5c5c7c7c8c8c%14c9c%10c9c%10c%11c2c2c%11c%12c4c4c%12c%13c5c5c7c7c8c8c%14c9c9c%10c2c2c%11c4c4c%12c5c7c5c8c9c2c45)C613,0.55,6.94,58.0,2.22,2.2138600000000004,0.2765765765765681,2.14,2.22,,,,,,,,,MoO3,MoO3,,,,,-5.01,-3.12,,-6.1,-3.7,
63829,10.1021/acsomega.3c04081,10.1021/acsomega.3c04081,P3HT,PC61BM,P3HT,PC61BM,CCCCCCc1ccsc1,COC(=O)CCCC1(c2ccccc2)C23c4c5c6c7c8c9c(c%10c%11c2c2c%12c4c4c%13c5c5c7c7c8c8c%14c9c%10c9c%10c%11c2c2c%11c%12c4c4c%12c%13c5c5c7c7c8c8c%14c9c9c%10c2c2c%11c4c4c%12c5c7c5c8c9c2c45)C613,0.55,6.28,58.2,2.01,2.010228000000001,0.0113432835821285,1.9,2.01,,,,,,,,,MoO3,MoO3,,,,,-5.01,-3.12,,-6.1,-3.7,
63848,10.1021/acsomega.5c03436,10.1021/acsomega.5c03436,P3HT,PCBM,P3HT,PCBM,CCCCCCc1cc(C)sc1C,CCCCC(=O)OCC1(C2=CC=CC=C2)C3=CC=CC4=CC=CC5=CC=CC6=CC=CC7=CC=CC1=C7C6=C5C4=C3,0.47,7.56,48.0,1.7,1.7055359999999995,0.3256470588235025,,,,,,,FTO/TiO2/active layer/Ag,BHJ,TiO2,TiO2,MoO3,,,chlorobenzene,,100.0,-5.01,-3.12,,-6.1,-3.7,
63849,10.1021/acsomega.5c03436,10.1021/acsomega.5c03436,P3HT,PCBM,P3HT,PCBM,CCCCCCc1cc(C)sc1C,CCCCC(=O)OCC1(C2=CC=CC=C2)C3=CC=CC4=CC=CC5=CC=CC6=CC=CC7=CC=CC1=C7C6=C5C4=C3,0.6,6.84,50.0,2.05,2.052,0.097560975609767,,,,,,,FTO/TiO2/active layer/Ag,BHJ,TiO2,TiO2,MoO3,,,chlorobenzene,,100.0,-5.01,-3.12,,-6.1,-3.7,
63850,10.1021/acsomega.5c03436,10.1021/acsomega.5c03436,P3HT,PCBM,P3HT,PCBM,CCCCCCc1cc(C)sc1C,CCCCC(=O)OCC1(C2=CC=CC=C2)C3=CC=CC4=CC=CC5=CC=CC6=CC=CC7=CC=CC1=C7C6=C5C4=C3,0.46,7.48,54.0,1.89,1.858032,1.6914285714285595,,,1:1,,,,FTO/TiO2/active layer/Ag,,TiO2,TiO2,MoO3,,,chlorobenzene,,100.0,-5.01,-3.12,,-6.1,-3.7,
63851,10.1021/acsomega.5c03436,10.1021/acsomega.5c03436,P3HT,PCBM,P3HT,PCBM,CCCCCCc1cc(C)sc1C,CCCCC(=O)OCC1(C2=CC=CC=C2)C3=CC=CC4=CC=CC5=CC=CC6=CC=CC7=CC=CC1=C7C6=C5C4=C3,0.58,7.6,49.0,2.19,2.15992,1.373515981735175,,,,,,,FTO/TiO2/active layer/Ag,BHJ,TiO2,TiO2,MoO3,,,chlorobenzene,,100.0,-5.01,-3.12,,-6.1,-3.7,
63852,10.1021/acsomega.5c03436,10.1021/acsomega.5c03436,P3HT,PCBM,P3HT,PCBM,CCCCCCc1cc(C)sc1C,CCCCC(=O)OCC1(C2=CC=CC=C2)C3=CC=CC4=CC=CC5=CC=CC6=CC=CC7=CC=CC1=C7C6=C5C4=C3,0.52,7.75,55.0,2.22,2.2165,0.1576576576576702,,,,,,,FTO/TiO2/active layer/Ag,BHJ,TiO2,TiO2,MoO3,,,chlorobenzene,,100.0,-5.01,-3.12,,-6.1,-3.7,
63853,10.1021/acsomega.5c03436,10.1021/acsomega.5c03436,P3HT,PCBM,P3HT,PCBM,CCCCCCc1cc(C)sc1C,CCCCC(=O)OCC1(C2=CC=CC=C2)C3=CC=CC4=CC=CC5=CC=CC6=CC=CC7=CC=CC1=C7C6=C5C4=C3,0.61,9.11,55.0,3.1,3.056405,1.4062903225806538,,,1:1,,,,FTO/TiO2/active layer/Ag,BHJ,TiO2,TiO2,MoO3,,,chlorobenzene,,100.0,-5.01,-3.12,,-6.1,-3.7,
63854,10.1021/acsomega.5c03436,10.1021/acsomega.5c03436,P3HT,PCBM,P3HT,PCBM,CCCCCCc1cc(C)sc1C,CCCCC(=O)OCC1(C2=CC=CC=C2)C3=CC=CC4=CC=CC5=CC=CC6=CC=CC7=CC=CC1=C7C6=C5C4=C3,0.44,7.68,53.0,1.8,1.790976,0.5013333333333413,,,1:1,,,,FTO/TiO2/active layer/Ag,,TiO2,TiO2,MoO3,,,chlorobenzene,,120.0,-5.01,-3.12,,-6.1,-3.7,
63855,10.1021/acsomega.5c03436,10.1021/acsomega.5c03436,P3HT,PCBM,P3HT,PCBM,CCCCCCc1cc(C)sc1C,CCCCC(=O)OCC1(C2=CC=CC=C2)C3=CC=CC4=CC=CC5=CC=CC6=CC=CC7=CC=CC1=C7C6=C5C4=C3,0.55,7.89,50.0,2.19,2.16975,0.9246575342465698,,,,,,,FTO/TiO2/active layer/Ag,BHJ,TiO2,TiO2,MoO3,,,chlorobenzene,,120.0,-5.01,-3.12,,-6.1,-3.7,
63856,10.1021/acsomega.5c03436,10.1021/acsomega.5c03436,P3HT,PCBM,P3HT,PCBM,CCCCCCc1cc(C)sc1C,CCCCC(=O)OCC1(C2=CC=CC=C2)C3=CC=CC4=CC=CC5=CC=CC6=CC=CC7=CC=CC1=C7C6=C5C4=C3,0.4,5.93,48.0,1.12,1.13856,1.657142857142849,,,1:0.6,,,,FTO/TiO2/active layer/Ag,,TiO2,TiO2,MoO3,,,chlorobenzene,,100.0,-5.01,-3.12,,-6.1,-3.7,
63857,10.1021/acsomega.5c03436,10.1021/acsomega.5c03436,P3HT,PCBM,P3HT,PCBM,CCCCCCc1cc(C)sc1C,CCCCC(=O)OCC1(C2=CC=CC=C2)C3=CC=CC4=CC=CC5=CC=CC6=CC=CC7=CC=CC1=C7C6=C5C4=C3,0.54,9.98,54.0,2.92,2.9101680000000005,0.3367123287671026,,,1:0.6,,,,FTO/TiO2/active layer/Ag,BHJ,TiO2,TiO2,MoO3,,,chlorobenzene,,100.0,-5.01,-3.12,,-6.1,-3.7,
63858,10.1021/acsomega.5c03436,10.1021/acsomega.5c03436,P3HT,PCBM,P3HT,PCBM,CCCCCCc1cc(C)sc1C,CCCCC(=O)OCC1(C2=CC=CC=C2)C3=CC=CC4=CC=CC5=CC=CC6=CC=CC7=CC=CC1=C7C6=C5C4=C3,0.46,7.71,47.0,1.64,1.666902,1.640365853658549,,,1:1,,,,FTO/TiO2/active layer/Ag,,TiO2,TiO2,MoO3,,,chlorobenzene,,100.0,-5.01,-3.12,,-6.1,-3.7,
63859,10.1021/acsomega.5c03436,10.1021/acsomega.5c03436,P3HT,PCBM,P3HT,PCBM,CCCCCCc1cc(C)sc1C,CCCCC(=O)OCC1(C2=CC=CC=C2)C3=CC=CC4=CC=CC5=CC=CC6=CC=CC7=CC=CC1=C7C6=C5C4=C3,0.58,8.82,53.0,2.67,2.711268,1.545617977528093,,,1:1,,,,FTO/TiO2/active layer/Ag,BHJ,TiO2,TiO2,MoO3,,,chlorobenzene,,100.0,-5.01,-3.12,,-6.1,-3.7,
63860,10.1021/acsomega.5c03436,10.1021/acsomega.5c03436,P3HT,PCBM,P3HT,PCBM,CCCCCCc1cc(C)sc1C,CCCCC(=O)OCC1(C2=CC=CC=C2)C3=CC=CC4=CC=CC5=CC=CC6=CC=CC7=CC=CC1=C7C6=C5C4=C3,0.57,5.4,41.0,1.24,1.26198,1.772580645161281,,,1:1.4,,,,FTO/TiO2/active layer/Ag,BHJ,TiO2,TiO2,MoO3,,,chlorobenzene,,100.0,-5.01,-3.12,,-6.1,-3.7,
63861,10.1021/acsomega.5c03436,10.1021/acsomega.5c03436,P3HT,PCBM,P3HT,PCBM,CCCCCCc1cc(C)sc1C,CCCCC(=O)OCC1(C2=CC=CC=C2)C3=CC=CC4=CC=CC5=CC=CC6=CC=CC7=CC=CC1=C7C6=C5C4=C3,0.6,7.0,44.0,1.87,1.848,1.176470588235295,,,1:1.4,,,,FTO/TiO2/active layer/Ag,BHJ,TiO2,TiO2,MoO3,,,chlorobenzene,,100.0,-5.01,-3.12,,-6.1,-3.7,
63862,10.1021/acsomega.5c04247,10.1021/acsomega.5c04247,PM6,Y6,PM6,Y6,CC1=CC(=CC(=C1)C2=C3C=CC(=C4C5=C(C=C(S5)/C=C\6/C(=O)C7=CC(=CC(=C7)F)C(=O)/C6=C\C8=CC(=C(S8)C9=CC(=CC(=C9)C)C(C)(C)C(=O)OC)C(C)(C)C(=O)OC)SC4=C3S2)C(C)(C)C(=O)OC)C(C)(C)C(=O)OC,CCCCCCCCCCCc1c(/C=C2\C(=O)c3cc(F)c(F)cc3C2=C(C#N)C#N)sc2c1sc1c3c4nsnc4c4c5sc6c(CCCCCCCCCCC)c(/C=C7\C(=O)c8cc(F)c(F)cc8C7=C(C#N)C#N)sc6c5n(CC(CC)CCCC)c4c3n(CC(CC)CCCC)c21,0.81,23.7,62.8,12.0,12.055716,0.4643000000000026,,,,,,,ITO/PEDOT:PSS/PM6:Y6/PDINN/Ag,,PDINN,,PEDOT:PSS,SC,,,,,-5.56,-3.65,,-5.65,-4.09,
63863,10.1021/acsomega.5c04247,10.1021/acsomega.5c04247,PM6,Y6,PM6,Y6,CC1=CC(=CC(=C1)C2=C3C=CC(=C4C5=C(C=C(S5)/C=C\6/C(=O)C7=CC(=CC(=C7)F)C(=O)/C6=C\C8=CC(=C(S8)C9=CC(=CC(=C9)C)C(C)(C)C(=O)OC)C(C)(C)C(=O)OC)SC4=C3S2)C(C)(C)C(=O)OC)C(C)(C)C(=O)OC,CCCCCCCCCCCc1c(/C=C2\C(=O)c3cc(F)c(F)cc3C2=C(C#N)C#N)sc2c1sc1c3c4nsnc4c4c5sc6c(CCCCCCCCCCC)c(/C=C7\C(=O)c8cc(F)c(F)cc8C7=C(C#N)C#N)sc6c5n(CC(CC)CCCC)c4c3n(CC(CC)CCCC)c21,0.82,23.1,68.6,13.0,12.994212,0.044523076923083,,,,,,,ITO/PEDOT:PSS/AgNPs/PM6:Y6/PDINN/Ag,,PDINN,,PEDOT:PSS/AgNPs,AgNPs-SC,,,,,-5.56,-3.65,,-5.65,-4.09,
63876,10.1021/acsomega.5c08115,10.1021/acsomega.5c08115,P3HT-PP24,ITIC,P3HT-PP24,ITIC,,CCCCCCc1ccc(C2(c3ccc(CCCCCC)cc3)c3cc4c(cc3-c3sc5cc(/C=C6\C(=O)c7ccccc7C6=C(C#N)C#N)sc5c32)C(c2ccc(CCCCCC)cc2)(c2ccc(CCCCCC)cc2)c2c-4sc3cc(/C=C4\C(=O)c5ccccc5C4=C(C#N)C#N)sc23)cc1,0.38,8.06,64.75,2.0,1.983163,0.8418499999999884,1.81,2.0,1:1,,,,glass/ITO/PEDOT:PSS/P3HT-PP:ITIC/ZnO/Ag conductive paste,,ZnO,ZnO,PEDOT:PSS,PEDOT:PSS,100.0,chlorobenzene,chlorobenzene,100.0,,,,-5.576,-3.916,
63877,10.1021/acsomega.5c08115,10.1021/acsomega.5c08115,P3HT-PP48,ITIC,P3HT-PP48,ITIC,,CCCCCCc1ccc(C2(c3ccc(CCCCCC)cc3)c3cc4c(cc3-c3sc5cc(/C=C6\C(=O)c7ccccc7C6=C(C#N)C#N)sc5c32)C(c2ccc(CCCCCC)cc2)(c2ccc(CCCCCC)cc2)c2c-4sc3cc(/C=C4\C(=O)c5ccccc5C4=C(C#N)C#N)sc23)cc1,0.41,7.28,55.29,1.63,1.6502959199999998,1.2451484662576635,1.48,1.63,1:1,,,,glass/ITO/PEDOT:PSS/P3HT-PP:ITIC/ZnO/Ag conductive paste,,ZnO,ZnO,PEDOT:PSS,PEDOT:PSS,100.0,chlorobenzene,chlorobenzene,100.0,,,,-5.576,-3.916,
63878,10.1021/acsomega.5c08115,10.1021/acsomega.5c08115,P3HT-PP72,ITIC,P3HT-PP72,ITIC,,CCCCCCc1ccc(C2(c3ccc(CCCCCC)cc3)c3cc4c(cc3-c3sc5cc(/C=C6\C(=O)c7ccccc7C6=C(C#N)C#N)sc5c32)C(c2ccc(CCCCCC)cc2)(c2ccc(CCCCCC)cc2)c2c-4sc3cc(/C=C4\C(=O)c5ccccc5C4=C(C#N)C#N)sc23)cc1,0.45,7.96,44.83,1.59,1.6058106,0.9943773584905524,1.4,1.59,1:1,,,,glass/ITO/PEDOT:PSS/P3HT-PP:ITIC/ZnO/Ag conductive paste,,ZnO,ZnO,PEDOT:PSS,PEDOT:PSS,100.0,chlorobenzene,chlorobenzene,100.0,,,,-5.576,-3.916,
63881,10.1021/acsomega.5c08115,10.1021/acsomega.5c08115,P1,PC61BM,P1,PCBM,CCCCCCCCc1cc(-c2c(-c3cccs3)sc3c(-c4cc(CCCCCCCC)c(CCCCCCCC)s4)c(-c4ccc(-c5cccc6nsnc56)s4)sc23)sc1CCCCCCCC,CCCCC(=O)OCC1(C2=CC=CC=C2)C3=CC=CC4=CC=CC5=CC=CC6=CC=CC7=CC=CC1=C7C6=C5C4=C3,0.57,16.21,40.0,3.74,3.69588,1.179679144385037,,,,,,,glass/ITO/PEDOT:PSS/active layer/ZnO/Ag conductive paste,,ZnO,ZnO,PEDOT:PSS,PEDOT:PSS,,chlorobenzene,chlorobenzene,,,,,-6.1,-3.7,
63882,10.1021/acsomega.5c08115,10.1021/acsomega.5c08115,P2,PC61BM,P2,PCBM,,CCCCC(=O)OCC1(C2=CC=CC=C2)C3=CC=CC4=CC=CC5=CC=CC6=CC=CC7=CC=CC1=C7C6=C5C4=C3,0.58,11.29,37.0,2.38,2.4228339999999995,1.799747899159647,,,,,,,glass/ITO/PEDOT:PSS/active layer/ZnO/Ag conductive paste,,ZnO,ZnO,PEDOT:PSS,PEDOT:PSS,,chlorobenzene,chlorobenzene,,,,,-6.1,-3.7,
63886,10.1021/acsomega.5c08115,10.1021/acsomega.5c08115,P1,PCBM,P1,PCBM,CCCCCCCCc1cc(-c2c(-c3cccs3)sc3c(-c4cc(CCCCCCCC)c(CCCCCCCC)s4)c(-c4ccc(-c5cccc6nsnc56)s4)sc23)sc1CCCCCCCC,CCCCC(=O)OCC1(C2=CC=CC=C2)C3=CC=CC4=CC=CC5=CC=CC6=CC=CC7=CC=CC1=C7C6=C5C4=C3,0.84,3.3,57.0,1.58,1.58004,0.0025316455696087,,,,,,,glass/ITO/PEDOT:PSS/active layer/ZnO/Ag conductive paste,,ZnO,ZnO,PEDOT:PSS,PEDOT:PSS,,chlorobenzene,chlorobenzene,,,,,-6.1,-3.7,
63887,10.1021/acsomega.5c08115,10.1021/acsomega.5c08115,P2,PCBM,P2,PCBM,,CCCCC(=O)OCC1(C2=CC=CC=C2)C3=CC=CC4=CC=CC5=CC=CC6=CC=CC7=CC=CC1=C7C6=C5C4=C3,0.82,3.7,64.0,1.95,1.94176,0.4225641025641038,,,,,,,glass/ITO/PEDOT:PSS/active layer/ZnO/Ag conductive paste,,ZnO,ZnO,PEDOT:PSS,PEDOT:PSS,,chlorobenzene,chlorobenzene,,,,,-6.1,-3.7,
63888,10.1021/acsomega.5c08115,10.1021/acsomega.5c08115,P3,PCBM,P3,PCBM,CCCCCCc1csc(-c2ccc(-c3cc(CCCCCC)c(/C=C/c4csc(-c5cc6c(OCC(CC)CCCC)c7sc(-c8ccc(C9=C%10C(=O)N(CC(CC)CCCC)C(c%11ccc(-c%12cc%13c(OCC(CC)CCCC)c%14sccc%14c(OCC(CC)CCCC)c%13s%12)s%11)=C%10C(=O)N9CC(CC)CCCC)s8)cc7c(OCC(CC)CCCC)c6s5)c4)s3)c3nsnc23)c1,CCCCC(=O)OCC1(C2=CC=CC=C2)C3=CC=CC4=CC=CC5=CC=CC6=CC=CC7=CC=CC1=C7C6=C5C4=C3,0.8,3.5,62.0,1.72,1.7360000000000002,0.9302325581395484,,,,,,,glass/ITO/PEDOT:PSS/active layer/ZnO/Ag conductive paste,,ZnO,ZnO,PEDOT:PSS,PEDOT:PSS,,chlorobenzene,chlorobenzene,,,,,-6.1,-3.7,
63889,10.1021/acsomega.5c08115,10.1021/acsomega.5c08115,42T,PCBM,42T,PCBM,,CCCCC(=O)OCC1(C2=CC=CC=C2)C3=CC=CC4=CC=CC5=CC=CC6=CC=CC7=CC=CC1=C7C6=C5C4=C3,0.97,4.19,42.0,1.72,1.707006,0.7554651162790669,,,,,,,glass/ITO/PEDOT:PSS/active layer/ZnO/Ag conductive paste,,ZnO,ZnO,PEDOT:PSS,PEDOT:PSS,,chlorobenzene,chlorobenzene,,,,,-6.1,-3.7,
63890,10.1021/acsomega.5c08115,10.1021/acsomega.5c08115,90T,PCBM,90T,PCBM,,CCCCC(=O)OCC1(C2=CC=CC=C2)C3=CC=CC4=CC=CC5=CC=CC6=CC=CC7=CC=CC1=C7C6=C5C4=C3,0.94,4.4,40.0,1.65,1.6544,0.2666666666666642,,,,,,,glass/ITO/PEDOT:PSS/active layer/ZnO/Ag conductive paste,,ZnO,ZnO,PEDOT:PSS,PEDOT:PSS,,chlorobenzene,chlorobenzene,,,,,-6.1,-3.7,
63891,10.1021/acsomega.5c08115,10.1021/acsomega.5c08115,BTT-HCPN-1,PC71BM,BTT-HCPN-1,PC70BM,,CCCCC(=O)OCC1(C2=CC=CC=C2)C3=CC=CC4=CC=CC5=CC=CC6=CC=C7C=CC=CC8=CC=CC1=C8C7=C6C5=C4C3,0.75,3.98,47.4,1.42,1.4148899999999998,0.3598591549295894,,,,,,,glass/ITO/PEDOT:PSS/active layer/ZnO/Ag conductive paste,,ZnO,ZnO,PEDOT:PSS,PEDOT:PSS,,chlorobenzene,chlorobenzene,,,,,-6.1,-3.9,
63892,10.1021/acsomega.5c08115,10.1021/acsomega.5c08115,BTT-HCPN-2,PC71BM,BTT-HCPN-2,PC70BM,,CCCCC(=O)OCC1(C2=CC=CC=C2)C3=CC=CC4=CC=CC5=CC=CC6=CC=C7C=CC=CC8=CC=CC1=C8C7=C6C5=C4C3,0.74,4.13,45.1,1.38,1.3783462,0.1198405797101396,,,,,,,glass/ITO/PEDOT:PSS/active layer/ZnO/Ag conductive paste,,ZnO,ZnO,PEDOT:PSS,PEDOT:PSS,,chlorobenzene,chlorobenzene,,,,,-6.1,-3.9,
63893,10.1021/acsomega.5c08115,10.1021/acsomega.5c08115,BTT-3DPP,PC71BM,BTT-3DPP,PC70BM,,CCCCC(=O)OCC1(C2=CC=CC=C2)C3=CC=CC4=CC=CC5=CC=CC6=CC=C7C=CC=CC8=CC=CC1=C8C7=C6C5=C4C3,0.79,0.68,48.2,0.26,0.2589304,0.4113846153846168,,,,,,,glass/ITO/PEDOT:PSS/active layer/ZnO/Ag conductive paste,,ZnO,ZnO,PEDOT:PSS,PEDOT:PSS,,chlorobenzene,chlorobenzene,,,,,-6.1,-3.9,
63894,10.1021/acsomega.5c08610,10.1021/acsomega.5c08610,P1,IT4F,P1,IT-4F,CCCCCCCCc1cc(-c2c(-c3cccs3)sc3c(-c4cc(CCCCCCCC)c(CCCCCCCC)s4)c(-c4ccc(-c5cccc6nsnc56)s4)sc23)sc1CCCCCCCC,CCCCCCc1ccc(C2(c3ccc(CCCCCC)cc3)c3cc4c(cc3-c3sc5cc(/C=C6\C(=O)c7cc(F)c(F)cc7C6=C(C#N)C#N)sc5c32)C(c2ccc(CCCCCC)cc2)(c2ccc(CCCCCC)cc2)c2c-4sc3cc(/C=C4\C(=O)c5cc(F)c(F)cc5C4=C(C#N)C#N)sc23)cc1,0.638,5.87,36.9,1.3,1.38192714,6.302087692307684,1.14,1.3,1:1.5,diphenyl ether,,5 vol%,Glass/ITO/ZnO/BHJ/MoO3/Ag,inverted,ZnO,ZnO,MoO3,MoO3,83.0,chlorobenzene (CB),chlorobenzene,,,,,-5.66,-4.14,
63895,10.1021/acsomega.5c08610,10.1021/acsomega.5c08610,P2,IT4F,P2,IT-4F,,CCCCCCc1ccc(C2(c3ccc(CCCCCC)cc3)c3cc4c(cc3-c3sc5cc(/C=C6\C(=O)c7cc(F)c(F)cc7C6=C(C#N)C#N)sc5c32)C(c2ccc(CCCCCC)cc2)(c2ccc(CCCCCC)cc2)c2c-4sc3cc(/C=C4\C(=O)c5cc(F)c(F)cc5C4=C(C#N)C#N)sc23)cc1,0.733,4.72,43.0,1.49,1.4876968,0.1545771812080577,1.26,1.49,1:1.5,diphenyl ether,,5 vol%,Glass/ITO/ZnO/BHJ/MoO3/Ag,inverted,ZnO,ZnO,MoO3,MoO3,105.0,chlorobenzene (CB),chlorobenzene,,,,,-5.66,-4.14,
63896,10.1021/acsomega.5c08610,10.1021/acsomega.5c08610,P3,IT4F,P3,IT-4F,CCCCCCc1csc(-c2ccc(-c3cc(CCCCCC)c(/C=C/c4csc(-c5cc6c(OCC(CC)CCCC)c7sc(-c8ccc(C9=C%10C(=O)N(CC(CC)CCCC)C(c%11ccc(-c%12cc%13c(OCC(CC)CCCC)c%14sccc%14c(OCC(CC)CCCC)c%13s%12)s%11)=C%10C(=O)N9CC(CC)CCCC)s8)cc7c(OCC(CC)CCCC)c6s5)c4)s3)c3nsnc23)c1,CCCCCCc1ccc(C2(c3ccc(CCCCCC)cc3)c3cc4c(cc3-c3sc5cc(/C=C6\C(=O)c7cc(F)c(F)cc7C6=C(C#N)C#N)sc5c32)C(c2ccc(CCCCCC)cc2)(c2ccc(CCCCCC)cc2)c2c-4sc3cc(/C=C4\C(=O)c5cc(F)c(F)cc5C4=C(C#N)C#N)sc23)cc1,0.656,3.44,34.6,0.78,0.7807974400000001,0.1022358974359023,0.47,0.78,1:1.5,diphenyl ether,,5 vol%,Glass/ITO/ZnO/BHJ/MoO3/Ag,inverted,ZnO,ZnO,MoO3,MoO3,103.0,chlorobenzene (CB),chlorobenzene,,,,,-5.66,-4.14,
63897,10.1021/acsomega.5c08610,10.1021/acsomega.5c08610,P1,Y6,P1,Y6,CCCCCCCCc1cc(-c2c(-c3cccs3)sc3c(-c4cc(CCCCCCCC)c(CCCCCCCC)s4)c(-c4ccc(-c5cccc6nsnc56)s4)sc23)sc1CCCCCCCC,CCCCCCCCCCCc1c(/C=C2\C(=O)c3cc(F)c(F)cc3C2=C(C#N)C#N)sc2c1sc1c3c4nsnc4c4c5sc6c(CCCCCCCCCCC)c(/C=C7\C(=O)c8cc(F)c(F)cc8C7=C(C#N)C#N)sc6c5n(CC(CC)CCCC)c4c3n(CC(CC)CCCC)c21,0.687,10.1,39.3,2.73,2.7269091000000003,0.1132197802197683,2.23,2.73,1:1.5,1-chloronaphthalene,,0.5 vol%,Glass/ITO/ZnO/BHJ/MoO3/Ag,inverted,ZnO,ZnO,MoO3,MoO3,90.0,chlorobenzene (CB),chlorobenzene,,,,,-5.65,-4.09,
63898,10.1021/acsomega.5c08610,10.1021/acsomega.5c08610,P2,Y6,P2,Y6,,CCCCCCCCCCCc1c(/C=C2\C(=O)c3cc(F)c(F)cc3C2=C(C#N)C#N)sc2c1sc1c3c4nsnc4c4c5sc6c(CCCCCCCCCCC)c(/C=C7\C(=O)c8cc(F)c(F)cc8C7=C(C#N)C#N)sc6c5n(CC(CC)CCCC)c4c3n(CC(CC)CCCC)c21,0.767,13.7,53.3,5.59,5.6007107,0.191604651162786,4.2,5.59,1:1.5,1-chloronaphthalene,,0.5 vol%,Glass/ITO/ZnO/BHJ/MoO3/Ag,inverted,ZnO,ZnO,MoO3,MoO3,120.0,chloroform (CF),chloroform,,,,,-5.65,-4.09,
63899,10.1021/acsomega.5c08610,10.1021/acsomega.5c08610,P3,Y6,P3,Y6,CCCCCCc1csc(-c2ccc(-c3cc(CCCCCC)c(/C=C/c4csc(-c5cc6c(OCC(CC)CCCC)c7sc(-c8ccc(C9=C%10C(=O)N(CC(CC)CCCC)C(c%11ccc(-c%12cc%13c(OCC(CC)CCCC)c%14sccc%14c(OCC(CC)CCCC)c%13s%12)s%11)=C%10C(=O)N9CC(CC)CCCC)s8)cc7c(OCC(CC)CCCC)c6s5)c4)s3)c3nsnc23)c1,CCCCCCCCCCCc1c(/C=C2\C(=O)c3cc(F)c(F)cc3C2=C(C#N)C#N)sc2c1sc1c3c4nsnc4c4c5sc6c(CCCCCCCCCCC)c(/C=C7\C(=O)c8cc(F)c(F)cc8C7=C(C#N)C#N)sc6c5n(CC(CC)CCCC)c4c3n(CC(CC)CCCC)c21,0.757,8.91,43.5,2.93,2.9340184500000004,0.1371484641638303,2.03,2.93,1:1.5,1-chloronaphthalene,,0.5 vol%,Glass/ITO/ZnO/BHJ/MoO3/Ag,inverted,ZnO,ZnO,MoO3,MoO3,140.0,chloroform (CF),chloroform,,,,,-5.65,-4.09,
63900,10.1021/acsomega.5c09500,10.1021/acsomega.5c09500,PM6,L8-BO,PM6,L8-BO,CC1=CC(=CC(=C1)C2=C3C=CC(=C4C5=C(C=C(S5)/C=C\6/C(=O)C7=CC(=CC(=C7)F)C(=O)/C6=C\C8=CC(=C(S8)C9=CC(=CC(=C9)C)C(C)(C)C(=O)OC)C(C)(C)C(=O)OC)SC4=C3S2)C(C)(C)C(=O)OC)C(C)(C)C(=O)OC,CCCCCCC(CCCC)CC1=C(/C=C2\C(=O)C3=CC(F)=C(F)C=C3C2=C(C#N)C#N)SC2=C1SC1C3=C(C4=C(C5=NSN=C35)C3=C(C5=C(S3)C(CC(CCCC)CCCCCC)=C(/C=C3\C(=O)C6=CC(F)=C(F)C=C6C3=C(C#N)C#N)S5)N4CC(CC)CCCC)N(CC(CC)CCCC)C21,0.84,27.81,73.81,17.58,17.24231124,1.920868941979516,17.28,17.58,,,,0.3 wt%,inverted,inverted,ZnO,ZnO,MoO3,MoO3,110.0,o-xylene,o-xylene,100.0,-5.56,-3.65,,-5.68,-3.9,
63901,10.1021/acsomega.5c09500,10.1021/acsomega.5c09500,PM6,L8-BO,PM6,L8-BO,CC1=CC(=CC(=C1)C2=C3C=CC(=C4C5=C(C=C(S5)/C=C\6/C(=O)C7=CC(=CC(=C7)F)C(=O)/C6=C\C8=CC(=C(S8)C9=CC(=CC(=C9)C)C(C)(C)C(=O)OC)C(C)(C)C(=O)OC)SC4=C3S2)C(C)(C)C(=O)OC)C(C)(C)C(=O)OC,CCCCCCC(CCCC)CC1=C(/C=C2\C(=O)C3=CC(F)=C(F)C=C3C2=C(C#N)C#N)SC2=C1SC1C3=C(C4=C(C5=NSN=C35)C3=C(C5=C(S3)C(CC(CCCC)CCCCCC)=C(/C=C3\C(=O)C6=CC(F)=C(F)C=C6C3=C(C#N)C#N)S5)N4CC(CC)CCCC)N(CC(CC)CCCC)C21,0.86,27.56,74.8,18.01,17.728796799999998,1.561372570794024,17.81,18.01,,INA,INA,0.5 wt%,inverted,inverted,ZnO,ZnO,MoO3,MoO3,110.0,o-xylene,o-xylene,100.0,-5.56,-3.65,,-5.68,-3.9,
63902,10.1021/acsomega.5c09500,10.1021/acsomega.5c09500,PM6,L8-BO,PM6,L8-BO,CC1=CC(=CC(=C1)C2=C3C=CC(=C4C5=C(C=C(S5)/C=C\6/C(=O)C7=CC(=CC(=C7)F)C(=O)/C6=C\C8=CC(=C(S8)C9=CC(=CC(=C9)C)C(C)(C)C(=O)OC)C(C)(C)C(=O)OC)SC4=C3S2)C(C)(C)C(=O)OC)C(C)(C)C(=O)OC,CCCCCCC(CCCC)CC1=C(/C=C2\C(=O)C3=CC(F)=C(F)C=C3C2=C(C#N)C#N)SC2=C1SC1C3=C(C4=C(C5=NSN=C35)C3=C(C5=C(S3)C(CC(CCCC)CCCCCC)=C(/C=C3\C(=O)C6=CC(F)=C(F)C=C6C3=C(C#N)C#N)S5)N4CC(CC)CCCC)N(CC(CC)CCCC)C21,0.86,27.98,75.6,18.57,18.1914768,2.038358642972556,18.47,18.57,,NA + INA,NA+INA,0.2 + 0.3 wt%,inverted,inverted,ZnO,ZnO,MoO3,MoO3,110.0,o-xylene,o-xylene,100.0,-5.56,-3.65,,-5.68,-3.9,
63923,10.1021/jacs.2c05303,10.1021/jacs.2c05303,PM6,Y6-T0,PM6,Y6-T0,COC(=O)C(C)(C)c1cc(C)cc(-c2sc3c4sc5cc(/C=C6/C(=O)c7cc(F)cc(c7)C(=O)/C6=C\c6cc(C(C)(C)C(=O)OC)c(-c7cc(C)cc(C(C)(C)C(=O)OC)c7)s6)sc5c4c(C(C)(C)C(=O)OC)ccc2-3)c1,,0.846,26.09,72.62,16.03,16.028788068,0.0075603992514058,15.93,16.03,,,,,ITO/PEDOT:PSS/PM6:Y6/PDIN/Ag,conventional,PDIN,PDIN,PEDOT:PSS,PEDOT:PSS,,,,,-5.56,-3.65,,,,
63924,10.1021/jacs.2c05303,10.1021/jacs.2c05303,PM6,Y6-T1,PM6,Y6-T1,COC(=O)C(C)(C)c1cc(C)cc(-c2sc3c4sc5cc(/C=C6/C(=O)c7cc(F)cc(c7)C(=O)/C6=C\c6cc(C(C)(C)C(=O)OC)c(-c7cc(C)cc(C(C)(C)C(=O)OC)c7)s6)sc5c4c(C(C)(C)C(=O)OC)ccc2-3)c1,,0.842,27.38,74.19,17.1,17.103732924,0.0218299649122672,17.03,17.1,,SAD1,SAD1,,ITO/PEDOT:PSS/PM6:Y6/PDIN/Ag,conventional,PDIN,PDIN,PEDOT:PSS,PEDOT:PSS,,,,100.0,-5.56,-3.65,,,,
63925,10.1021/jacs.2c05303,10.1021/jacs.2c05303,PM6,Y6-T2,PM6,Y6-T2,COC(=O)C(C)(C)c1cc(C)cc(-c2sc3c4sc5cc(/C=C6/C(=O)c7cc(F)cc(c7)C(=O)/C6=C\c6cc(C(C)(C)C(=O)OC)c(-c7cc(C)cc(C(C)(C)C(=O)OC)c7)s6)sc5c4c(C(C)(C)C(=O)OC)ccc2-3)c1,,0.853,27.56,75.46,17.74,17.739649927999995,0.0019733483652951,17.69,17.74,,SAD2,SAD2,,ITO/PEDOT:PSS/PM6:Y6/PDIN/Ag,conventional,PDIN,PDIN,PEDOT:PSS,PEDOT:PSS,,,,140.0,-5.56,-3.65,,,,
