Repository: JiYiqaq/PCE-KA-GNN

# Data directory

- `raw/Active_Database.csv` is the immutable source dataset bundled under CC BY 4.0. Do not overwrite it with processed data.
- `processed/` is created and populated by the training pipeline. Generated `.pt` and `.pth` caches are intentionally ignored by Git because they can exceed GitHub's normal single-file limit.

See `../DATA_LICENSE.md` for provenance, license and checksum information.

File: data/raw/Active_Database.csv (part 200 of 471)
id,doi,doi_norm,donor,acceptor,donor_canonical,acceptor_canonical,donor_smiles,acceptor_smiles,voc,jsc,ff,pce,pce_recomputed,pce_relative_error_percent,pce_avg,pce_best,d_a_ratio,additive,additive_canonical,additive_ratio,device_structure,device_type,etl,etl_canonical,htl,htl_canonical,active_layer_thickness,solvent,solvent_canonical,annealing_temp,homo_d,lumo_d,eg_d,homo_a,lumo_a,eg_a
63926,10.1021/jacs.2c05303,10.1021/jacs.2c05303,PM6,BTP-eC9-T0,PM6,BTP-eC9-T0,COC(=O)C(C)(C)c1cc(C)cc(-c2sc3c4sc5cc(/C=C6/C(=O)c7cc(F)cc(c7)C(=O)/C6=C\c6cc(C(C)(C)C(=O)OC)c(-c7cc(C)cc(C(C)(C)C(=O)OC)c7)s6)sc5c4c(C(C)(C)C(=O)OC)ccc2-3)c1,,0.84,25.72,75.77,16.37,16.369956959999996,0.0002629199755948,16.27,16.37,,,,,ITO/PEDOT:PSS/PM6:BTP-eC9/PDIN/Ag,conventional,PDIN,PDIN,PEDOT:PSS,PEDOT:PSS,,,,,-5.56,-3.65,,,,
63927,10.1021/jacs.2c05303,10.1021/jacs.2c05303,PM6,BTP-eC9-T1,PM6,BTP-eC9-T1,COC(=O)C(C)(C)c1cc(C)cc(-c2sc3c4sc5cc(/C=C6/C(=O)c7cc(F)cc(c7)C(=O)/C6=C\c6cc(C(C)(C)C(=O)OC)c(-c7cc(C)cc(C(C)(C)C(=O)OC)c7)s6)sc5c4c(C(C)(C)C(=O)OC)ccc2-3)c1,,0.838,26.94,77.45,17.48,17.484895140000003,0.0280042334096231,17.4,17.48,,SAD1,SAD1,,ITO/PEDOT:PSS/PM6:BTP-eC9/PDIN/Ag,conventional,PDIN,PDIN,PEDOT:PSS,PEDOT:PSS,,,,100.0,-5.56,-3.65,,,,
63928,10.1021/jacs.2c05303,10.1021/jacs.2c05303,PM6,BTP-eC9-T2,PM6,BTP-eC9-T2,COC(=O)C(C)(C)c1cc(C)cc(-c2sc3c4sc5cc(/C=C6/C(=O)c7cc(F)cc(c7)C(=O)/C6=C\c6cc(C(C)(C)C(=O)OC)c(-c7cc(C)cc(C(C)(C)C(=O)OC)c7)s6)sc5c4c(C(C)(C)C(=O)OC)ccc2-3)c1,,0.842,27.22,78.09,17.9,17.897634516,0.0132149944133992,17.79,17.9,,SAD2,SAD2,,ITO/PEDOT:PSS/PM6:BTP-eC9/PDIN/Ag,conventional,PDIN,PDIN,PEDOT:PSS,PEDOT:PSS,,,,140.0,-5.56,-3.65,,,,
63929,10.1021/jacs.2c05303,10.1021/jacs.2c05303,PM6,L8-BO-T0,PM6,L8-BO-T0,COC(=O)C(C)(C)c1cc(C)cc(-c2sc3c4sc5cc(/C=C6/C(=O)c7cc(F)cc(c7)C(=O)/C6=C\c6cc(C(C)(C)C(=O)OC)c(-c7cc(C)cc(C(C)(C)C(=O)OC)c7)s6)sc5c4c(C(C)(C)C(=O)OC)ccc2-3)c1,,0.883,24.36,77.39,16.65,16.646496132,0.0210442522522477,16.57,16.65,,,,,ITO/PEDOT:PSS/PM6:L8-BO/PDIN/Ag,conventional,PDIN,PDIN,PEDOT:PSS,PEDOT:PSS,,,,,-5.56,-3.65,,,,
63930,10.1021/jacs.2c05303,10.1021/jacs.2c05303,PM6,L8-BO-T1,PM6,L8-BO-T1,COC(=O)C(C)(C)c1cc(C)cc(-c2sc3c4sc5cc(/C=C6/C(=O)c7cc(F)cc(c7)C(=O)/C6=C\c6cc(C(C)(C)C(=O)OC)c(-c7cc(C)cc(C(C)(C)C(=O)OC)c7)s6)sc5c4c(C(C)(C)C(=O)OC)ccc2-3)c1,,0.88,26.4,78.12,18.15,18.1488384,0.006399999999998,18.07,18.15,,SAD1,SAD1,,ITO/PEDOT:PSS/PM6:L8-BO/PDIN/Ag,conventional,PDIN,PDIN,PEDOT:PSS,PEDOT:PSS,,,,100.0,-5.56,-3.65,,,,
63931,10.1021/jacs.2c05303,10.1021/jacs.2c05303,PM6,L8-BO-T2,PM6,L8-BO-T2,COC(=O)C(C)(C)c1cc(C)cc(-c2sc3c4sc5cc(/C=C6/C(=O)c7cc(F)cc(c7)C(=O)/C6=C\c6cc(C(C)(C)C(=O)OC)c(-c7cc(C)cc(C(C)(C)C(=O)OC)c7)s6)sc5c4c(C(C)(C)C(=O)OC)ccc2-3)c1,,0.889,26.73,79.32,18.85,18.848787804,0.0064307480106336,18.68,18.85,,SAD2,SAD2,,ITO/PEDOT:PSS/PM6:L8-BO/PDIN/Ag,conventional,PDIN,PDIN,PEDOT:PSS,PEDOT:PSS,,,,140.0,-5.56,-3.65,,,,
63936,10.1021/jacs.4c13471,10.1021/jacs.4c13471,D18,Y6,D18,Y6,CCCCCCC(CCCC)CC1=CSC(C2=CC3=C(S2)C2=C(C=C(C4=CC(CC(CCCC)CCCCCC)=C(C5=CC6=C(C7=CC(F)=C(CC(CC)CCCC)S7)C7=C(C=CS7)C(C7=CC(F)=C(CC(CC)CCCC)S7)=C6S5)S4)S2)C2=NSN=C32)=C1,CCCCCCCCCCCc1c(/C=C2\C(=O)c3cc(F)c(F)cc3C2=C(C#N)C#N)sc2c1sc1c3c4nsnc4c4c5sc6c(CCCCCCCCCCC)c(/C=C7\C(=O)c8cc(F)c(F)cc8C7=C(C#N)C#N)sc6c5n(CC(CC)CCCC)c4c3n(CC(CC)CCCC)c21,0.853,27.39,77.15,18.04,18.025071405,0.0827527439024229,17.68,18.04,,,,,ITO/PEDOT:PSS/D18:Y6/PDINN/Ag,conventional,PDINN,PDINN,PEDOT:PSS,PEDOT:PSS,,chloroform,chloroform,,-5.51,-2.77,,-5.65,-4.09,
63937,10.1021/jacs.4c13471,10.1021/jacs.4c13471,D18,Y1CF3,D18,Y1CF3,CCCCCCC(CCCC)CC1=CSC(C2=CC3=C(S2)C2=C(C=C(C4=CC(CC(CCCC)CCCCCC)=C(C5=CC6=C(C7=CC(F)=C(CC(CC)CCCC)S7)C7=C(C=CS7)C(C7=CC(F)=C(CC(CC)CCCC)S7)=C6S5)S4)S2)C2=NSN=C32)=C1,,0.866,27.31,80.08,18.96,18.939288368,0.1092385654008686,18.6,18.96,,,,,ITO/PEDOT:PSS/D18:Y1CF3/PDINN/Ag,conventional,PDINN,PDINN,PEDOT:PSS,PEDOT:PSS,,chloroform,chloroform,,-5.51,-2.77,,,,
63938,10.1021/jacs.4c13471,10.1021/jacs.4c13471,D18,Y2CF3,D18,Y2CF3,CCCCCCC(CCCC)CC1=CSC(C2=CC3=C(S2)C2=C(C=C(C4=CC(CC(CCCC)CCCCCC)=C(C5=CC6=C(C7=CC(F)=C(CC(CC)CCCC)S7)C7=C(C=CS7)C(C7=CC(F)=C(CC(CC)CCCC)S7)=C6S5)S4)S2)C2=NSN=C32)=C1,,0.862,27.64,80.09,19.08,19.081987112,0.0104146331236996,18.72,19.08,,,,,ITO/PEDOT:PSS/D18:Y2CF3/PDINN/Ag,conventional,PDINN,PDINN,PEDOT:PSS,PEDOT:PSS,,chloroform,chloroform,,-5.51,-2.77,,,,
63939,10.1021/jacs.4c13471,10.1021/jacs.4c13471,D18,Y3CF3,D18,Y3CF3,CCCCCCC(CCCC)CC1=CSC(C2=CC3=C(S2)C2=C(C=C(C4=CC(CC(CCCC)CCCCCC)=C(C5=CC6=C(C7=CC(F)=C(CC(CC)CCCC)S7)C7=C(C=CS7)C(C7=CC(F)=C(CC(CC)CCCC)S7)=C6S5)S4)S2)C2=NSN=C32)=C1,,0.854,27.71,78.65,18.61,18.61200341,0.0107652337453002,18.33,18.61,,,,,ITO/PEDOT:PSS/D18:Y3CF3/PDINN/Ag,conventional,PDINN,PDINN,PEDOT:PSS,PEDOT:PSS,,chloroform,chloroform,,-5.51,-2.77,,,,
63944,10.1021/jacs.4c17140,10.1021/jacs.4c17140,PTQ10,BTA3,PTQ10,BTA3,CCCCCCCCC(CCCCCC)COc1cnc2c(C)c(F)c(F)c(-c3ccc(C)s3)c2n1,CCCCCCCCn1nc2c(/C=c3\sc(=C(C#N)C#N)n(CC)c3=O)ccc(-c3cc4c(s3)-c3cc5c(cc3C4(c3ccc(CCCCCC)cc3)c3ccc(CCCCCC)cc3)-c3sc(-c4ccc(/C=c6\sc(=C(C#N)C#N)n(CC)c6=O)c6nn(CCCCCCCC)nc46)cc3C5(c3ccc(CCCCCC)cc3)c3ccc(CCCCCC)cc3)c2n1,1.304,8.07,57.83,6.09,6.085612824000001,0.0720390147783076,5.94,6.09,,,,,ITO/PEDOT:PSS/active layer/PFNBr/Al,conventional,PFNBr,PFN-Br,PEDOT:PSS,PEDOT:PSS,,,,,-5.54,-2.92,,-5.49,-3.72,
63945,10.1021/jacs.4c17140,10.1021/jacs.4c17140,PTQ10,BTA3-4F,PTQ10,BTA3,CCCCCCCCC(CCCCCC)COc1cnc2c(C)c(F)c(F)c(-c3ccc(C)s3)c2n1,CCCCCCCCn1nc2c(/C=c3\sc(=C(C#N)C#N)n(CC)c3=O)ccc(-c3cc4c(s3)-c3cc5c(cc3C4(c3ccc(CCCCCC)cc3)c3ccc(CCCCCC)cc3)-c3sc(-c4ccc(/C=c6\sc(=C(C#N)C#N)n(CC)c6=O)c6nn(CCCCCCCC)nc46)cc3C5(c3ccc(CCCCCC)cc3)c3ccc(CCCCCC)cc3)c2n1,1.269,11.51,68.09,9.95,9.945354770999998,0.0466857185929768,9.75,9.95,,,,,ITO/PEDOT:PSS/active layer/PFNBr/Al,conventional,PFNBr,PFN-Br,PEDOT:PSS,PEDOT:PSS,,,,,-5.54,-2.92,,-5.49,-3.72,
63946,10.1021/jacs.4c17140,10.1021/jacs.4c17140,PTQ10,BTA3-8F,PTQ10,BTA3-8F,CCCCCCCCC(CCCCCC)COc1cnc2c(C)c(F)c(F)c(-c3ccc(C)s3)c2n1,,1.267,11.82,67.67,10.13,10.134218598,0.0416446001974291,10.01,10.13,,,,,ITO/PEDOT:PSS/active layer/PFNBr/Al,conventional,PFNBr,PFN-Br,PEDOT:PSS,PEDOT:PSS,,,,,-5.54,-2.92,,,,
63947,10.1021/jacs.4c17140,10.1021/jacs.4c17140,PTQ10,BTA3-16F,PTQ10,BTA3-16F,CCCCCCCCC(CCCCCC)COc1cnc2c(C)c(F)c(F)c(-c3ccc(C)s3)c2n1,,1.302,12.51,68.38,11.14,11.137748075999998,0.0202147576301881,10.98,11.14,,,,,ITO/PEDOT:PSS/active layer/PFNBr/Al,conventional,PFNBr,PFN-Br,PEDOT:PSS,PEDOT:PSS,,,,,-5.54,-2.92,,,,
63948,10.1021/jacs.4c17140,10.1021/jacs.4c17140,PM6,Y6,PM6,Y6,CC1=CC(=CC(=C1)C2=C3C=CC(=C4C5=C(C=C(S5)/C=C\6/C(=O)C7=CC(=CC(=C7)F)C(=O)/C6=C\C8=CC(=C(S8)C9=CC(=CC(=C9)C)C(C)(C)C(=O)OC)C(C)(C)C(=O)OC)SC4=C3S2)C(C)(C)C(=O)OC)C(C)(C)C(=O)OC,CCCCCCCCCCCc1c(/C=C2\C(=O)c3cc(F)c(F)cc3C2=C(C#N)C#N)sc2c1sc1c3c4nsnc4c4c5sc6c(CCCCCCCCCCC)c(/C=C7\C(=O)c8cc(F)c(F)cc8C7=C(C#N)C#N)sc6c5n(CC(CC)CCCC)c4c3n(CC(CC)CCCC)c21,0.834,27.22,78.54,17.83,17.829742392,0.0014448008973544,17.66,17.83,,,,,ITO/PEDOT:PSS/active layer/PFNBr/Al,conventional,PFNBr,PFN-Br,PEDOT:PSS,PEDOT:PSS,,,,,-5.56,-3.65,,-5.65,-4.09,
63950,10.1021/jacs.4c17140,10.1021/jacs.4c17140,D18,L8-BO,D18,L8-BO,CCCCCCC(CCCC)CC1=CSC(C2=CC3=C(S2)C2=C(C=C(C4=CC(CC(CCCC)CCCCCC)=C(C5=CC6=C(C7=CC(F)=C(CC(CC)CCCC)S7)C7=C(C=CS7)C(C7=CC(F)=C(CC(CC)CCCC)S7)=C6S5)S4)S2)C2=NSN=C32)=C1,CCCCCCC(CCCC)CC1=C(/C=C2\C(=O)C3=CC(F)=C(F)C=C3C2=C(C#N)C#N)SC2=C1SC1C3=C(C4=C(C5=NSN=C35)C3=C(C5=C(S3)C(CC(CCCC)CCCCCC)=C(/C=C3\C(=O)C6=CC(F)=C(F)C=C6C3=C(C#N)C#N)S5)N4CC(CC)CCCC)N(CC(CC)CCCC)C21,0.905,25.29,80.02,18.31,18.31453749,0.0247814855270376,18.12,18.31,,,,,ITO/PEDOT:PSS/active layer/PFNBr/Al,conventional,PFNBr,PFN-Br,PEDOT:PSS,PEDOT:PSS,,,,,-5.51,-2.77,,-5.68,-3.9,
63952,10.1021/jacs.4c17140,10.1021/jacs.4c17140,PM6,L8-BO,PM6,L8-BO,CC1=CC(=CC(=C1)C2=C3C=CC(=C4C5=C(C=C(S5)/C=C\6/C(=O)C7=CC(=CC(=C7)F)C(=O)/C6=C\C8=CC(=C(S8)C9=CC(=CC(=C9)C)C(C)(C)C(=O)OC)C(C)(C)C(=O)OC)SC4=C3S2)C(C)(C)C(=O)OC)C(C)(C)C(=O)OC,CCCCCCC(CCCC)CC1=C(/C=C2\C(=O)C3=CC(F)=C(F)C=C3C2=C(C#N)C#N)SC2=C1SC1C3=C(C4=C(C5=NSN=C35)C3=C(C5=C(S3)C(CC(CCCC)CCCCCC)=C(/C=C3\C(=O)C6=CC(F)=C(F)C=C6C3=C(C#N)C#N)S5)N4CC(CC)CCCC)N(CC(CC)CCCC)C21,0.887,26.26,80.68,18.78,18.792485816000003,0.0664846432374954,18.6,18.78,,,,,ITO/PEDOT:PSS/active layer/PFNBr/Al,conventional,PFNBr,PFN-Br,PEDOT:PSS,PEDOT:PSS,,,,,-5.56,-3.65,,-5.68,-3.9,
63973,10.1021/jacs.5c09631,10.1021/jacs.5c09631,PBDB-TF,BTP-eC9,PBDB-TF,BTP-eC9,CCCCC(CC)Cc1sc(-c2c3cc(-c4ccc(-c5sc(-c6ccc(C)s6)c6c5C(=O)c5c(CC(CC)CCCC)sc(CC(CC)CCCC)c5C6=O)s4)sc3c(-c3cc(F)c(CC(CC)CCCC)s3)c3cc(C)sc23)cc1F,CCCCCCCCCc1c(C=C2C(=O)c3cc(Cl)c(Cl)cc3C2=C(C#N)C#N)sc2c1sc1c3c4nsnc4c4c5sc6c(CCCCCCCCC)c(C=C7C(=O)c8cc(Cl)c(Cl)cc8C7=C(C#N)C#N)sc6c5n(CC(CCCC)CCCCCC)c4c3n(CC(CCCC)CCCCCC)c21,0.848,27.2,75.9,17.5,17.506790400000003,0.0388022857143052,17.1,17.5,,,,,ITO/BCP-M/PBDB-TF:BTP-eC9/NDIP-M/Ag,,NDIP-M,NDIP-M,BCP-M,,,,,,-5.49,-3.64,,-5.68,-3.9,
63974,10.1021/jacs.5c09631,10.1021/jacs.5c09631,PBDB-TF,BTP-eC9,PBDB-TF,BTP-eC9,CCCCC(CC)Cc1sc(-c2c3cc(-c4ccc(-c5sc(-c6ccc(C)s6)c6c5C(=O)c5c(CC(CC)CCCC)sc(CC(CC)CCCC)c5C6=O)s4)sc3c(-c3cc(F)c(CC(CC)CCCC)s3)c3cc(C)sc23)cc1F,CCCCCCCCCc1c(C=C2C(=O)c3cc(Cl)c(Cl)cc3C2=C(C#N)C#N)sc2c1sc1c3c4nsnc4c4c5sc6c(CCCCCCCCC)c(C=C7C(=O)c8cc(Cl)c(Cl)cc8C7=C(C#N)C#N)sc6c5n(CC(CCCC)CCCCCC)c4c3n(CC(CCCC)CCCCCC)c21,0.846,28.0,80.9,19.2,19.163592,0.1896249999999895,18.9,19.2,,,,,ITO/BCP-M/PBDB-TF:BTP-eC9/CIL/Ag,,NDIP3F-M,NDIP3F-M,BCP-M,,,,,,-5.49,-3.64,,-5.68,-3.9,
63975,10.1021/jacs.5c09631,10.1021/jacs.5c09631,PBDB-TF,BTP-eC9,PBDB-TF,BTP-eC9,CCCCC(CC)Cc1sc(-c2c3cc(-c4ccc(-c5sc(-c6ccc(C)s6)c6c5C(=O)c5c(CC(CC)CCCC)sc(CC(CC)CCCC)c5C6=O)s4)sc3c(-c3cc(F)c(CC(CC)CCCC)s3)c3cc(C)sc23)cc1F,CCCCCCCCCc1c(C=C2C(=O)c3cc(Cl)c(Cl)cc3C2=C(C#N)C#N)sc2c1sc1c3c4nsnc4c4c5sc6c(CCCCCCCCC)c(C=C7C(=O)c8cc(Cl)c(Cl)cc8C7=C(C#N)C#N)sc6c5n(CC(CCCC)CCCCCC)c4c3n(CC(CCCC)CCCCCC)c21,0.849,27.8,75.1,17.7,17.725252199999996,0.1426677966101528,17.4,17.7,,,,,ITO/BCP-M/PBDB-TF:BTP-eC9/NDIP4F-M/Ag,,NDIP4F-M,NDIP4F-M,BCP-M,,,,,,-5.49,-3.64,,-5.68,-3.9,
63977,10.1021/jacs.5c16058,10.1021/jacs.5c16058,PM6,Qx-PhF,PM6,Qx-PhF,CC1=CC(=CC(=C1)C2=C3C=CC(=C4C5=C(C=C(S5)/C=C\6/C(=O)C7=CC(=CC(=C7)F)C(=O)/C6=C\C8=CC(=C(S8)C9=CC(=CC(=C9)C)C(C)(C)C(=O)OC)C(C)(C)C(=O)OC)SC4=C3S2)C(C)(C)C(=O)OC)C(C)(C)C(=O)OC,,0.88,22.56,74.22,14.77,14.73474816,0.2386719025050833,14.45,14.77,,,,,ITO/PEDOT:PSS/PM6:Qx-PhF/PNDIT-F3N/Ag,conventional,PNDIT-F3N,PNDIT-F3N,PEDOT:PSS,PEDOT:PSS,100.0,,,,-5.56,-3.65,,,,
63978,10.1021/jacs.5c16058,10.1021/jacs.5c16058,PM6,Qx-PhCl,PM6,Qx-PhCl,CC1=CC(=CC(=C1)C2=C3C=CC(=C4C5=C(C=C(S5)/C=C\6/C(=O)C7=CC(=CC(=C7)F)C(=O)/C6=C\C8=CC(=C(S8)C9=CC(=CC(=C9)C)C(C)(C)C(=O)OC)C(C)(C)C(=O)OC)SC4=C3S2)C(C)(C)C(=O)OC)C(C)(C)C(=O)OC,,0.89,21.49,71.21,13.59,13.619695809999996,0.2185122148638426,13.42,13.59,,,,,ITO/PEDOT:PSS/PM6:Qx-PhCl/PNDIT-F3N/Ag,conventional,PNDIT-F3N,PNDIT-F3N,PEDOT:PSS,PEDOT:PSS,100.0,,,,-5.56,-3.65,,,,
63979,10.1021/jacs.5c16058,10.1021/jacs.5c16058,PM6,Qx-PhBr,PM6,Qx-PhBr,CC1=CC(=CC(=C1)C2=C3C=CC(=C4C5=C(C=C(S5)/C=C\6/C(=O)C7=CC(=CC(=C7)F)C(=O)/C6=C\C8=CC(=C(S8)C9=CC(=CC(=C9)C)C(C)(C)C(=O)OC)C(C)(C)C(=O)OC)SC4=C3S2)C(C)(C)C(=O)OC)C(C)(C)C(=O)OC,,0.91,25.59,75.53,17.58,17.58859557,0.048894027303758,17.2,17.58,,,,,ITO/PEDOT:PSS/PM6:Qx-PhBr/PNDIT-F3N/Ag,conventional,PNDIT-F3N,PNDIT-F3N,PEDOT:PSS,PEDOT:PSS,100.0,,,,-5.56,-3.65,,,,
64004,10.1038/s41428-024-00906-9,10.1038/s41428-024-00906-9,PDBTz1,Y6,PDBTz1,Y6,,CCCCCCCCCCCc1c(/C=C2\C(=O)c3cc(F)c(F)cc3C2=C(C#N)C#N)sc2c1sc1c3c4nsnc4c4c5sc6c(CCCCCCCCCCC)c(/C=C7\C(=O)c8cc(F)c(F)cc8C7=C(C#N)C#N)sc6c5n(CC(CC)CCCC)c4c3n(CC(CC)CCCC)c21,0.77,12.2,49.0,4.6,4.60306,0.0665217391304458,4.1,4.6,,,,,Conventional,conventional,,,,,,,,,,,,-5.65,-4.09,
64005,10.1038/s41428-024-00906-9,10.1038/s41428-024-00906-9,PDBTz1,Y6,PDBTz1,Y6,,CCCCCCCCCCCc1c(/C=C2\C(=O)c3cc(F)c(F)cc3C2=C(C#N)C#N)sc2c1sc1c3c4nsnc4c4c5sc6c(CCCCCCCCCCC)c(/C=C7\C(=O)c8cc(F)c(F)cc8C7=C(C#N)C#N)sc6c5n(CC(CC)CCCC)c4c3n(CC(CC)CCCC)c21,0.8,9.4,50.0,3.8,3.76,1.0526315789473697,3.6,3.8,1:1.2,1-chloronaphthalene,,0.5% v/v,Inverted,inverted,ZnO,,MoOx,,,chloroform,,,,,,-5.65,-4.09,
64006,10.1038/s41428-024-00906-9,10.1038/s41428-024-00906-9,PDBTz2,Y6,PDBTz2,Y6,,CCCCCCCCCCCc1c(/C=C2\C(=O)c3cc(F)c(F)cc3C2=C(C#N)C#N)sc2c1sc1c3c4nsnc4c4c5sc6c(CCCCCCCCCCC)c(/C=C7\C(=O)c8cc(F)c(F)cc8C7=C(C#N)C#N)sc6c5n(CC(CC)CCCC)c4c3n(CC(CC)CCCC)c21,0.73,26.0,47.0,8.8,8.9206,1.3704545454545407,8.1,8.8,1:1.2,1-chloronaphthalene,,0.5% v/v,Conventional,conventional,PNDIT-F3N-Br,,PEDOT:PSS,,,chloroform,,,,,,-5.65,-4.09,
64007,10.1038/s41428-024-00906-9,10.1038/s41428-024-00906-9,PDBTz2,Y6,PDBTz2,Y6,,CCCCCCCCCCCc1c(/C=C2\C(=O)c3cc(F)c(F)cc3C2=C(C#N)C#N)sc2c1sc1c3c4nsnc4c4c5sc6c(CCCCCCCCCCC)c(/C=C7\C(=O)c8cc(F)c(F)cc8C7=C(C#N)C#N)sc6c5n(CC(CC)CCCC)c4c3n(CC(CC)CCCC)c21,0.79,22.7,61.0,10.9,10.93913,0.3589908256880744,9.4,10.9,1:1.2,1-chloronaphthalene,,0.5% v/v,Inverted,inverted,ZnO,,MoOx,,,chloroform,,,,,,-5.65,-4.09,
64010,10.1038/s41467-020-16509-w,10.1038/s41467-020-16509-w,PM6,Y6,PM6,Y6,COC(=O)C(C)(C)c1cc(C)cc(-c2sc3c4sc5cc(/C=C6/C(=O)c7cc(F)cc(c7)C(=O)/C6=C\c6cc(C(C)(C)C(=O)OC)c(-c7cc(C)cc(C(C)(C)C(=O)OC)c7)s6)sc5c4c(C(C)(C)C(=O)OC)ccc2-3)c1,CCCCCCCCCCCc1c(/C=C2\C(=O)c3cc(F)c(F)cc3C2=C(C#N)C#N)sc2c1sc1c3c4nsnc4c4c5sc6c(CCCCCCCCCCC)c(/C=C7\C(=O)c8cc(F)c(F)cc8C7=C(C#N)C#N)sc6c5n(CC(CC)CCCC)c4c3n(CC(CC)CCCC)c21,0.787,24.98,70.4,13.84,13.84011904,0.0008601156069457,13.39,13.84,,,,,ITO/PEDOT:PSS/PM6:Y6/Ag,conventional,w/o,,PEDOT:PSS,,,chloroform,,,-5.56,-3.65,,-5.65,-4.09,
64011,10.1038/s41467-020-16509-w,10.1038/s41467-020-16509-w,PM6,Y6,PM6,Y6,COC(=O)C(C)(C)c1cc(C)cc(-c2sc3c4sc5cc(/C=C6/C(=O)c7cc(F)cc(c7)C(=O)/C6=C\c6cc(C(C)(C)C(=O)OC)c(-c7cc(C)cc(C(C)(C)C(=O)OC)c7)s6)sc5c4c(C(C)(C)C(=O)OC)ccc2-3)c1,CCCCCCCCCCCc1c(/C=C2\C(=O)c3cc(F)c(F)cc3C2=C(C#N)C#N)sc2c1sc1c3c4nsnc4c4c5sc6c(CCCCCCCCCCC)c(/C=C7\C(=O)c8cc(F)c(F)cc8C7=C(C#N)C#N)sc6c5n(CC(CC)CCCC)c4c3n(CC(CC)CCCC)c21,0.821,25.58,72.24,15.17,15.171252431999996,0.0082559789057073,14.94,15.17,,,,,ITO/PEDOT:PSS/PM6:Y6/PDINO/Ag,conventional,PDINO,PDINO,PEDOT:PSS,,,chloroform,,,-5.56,-3.65,,-5.65,-4.09,
64012,10.1038/s41467-020-16509-w,10.1038/s41467-020-16509-w,PM6,Y6,PM6,Y6,COC(=O)C(C)(C)c1cc(C)cc(-c2sc3c4sc5cc(/C=C6/C(=O)c7cc(F)cc(c7)C(=O)/C6=C\c6cc(C(C)(C)C(=O)OC)c(-c7cc(C)cc(C(C)(C)C(=O)OC)c7)s6)sc5c4c(C(C)(C)C(=O)OC)ccc2-3)c1,CCCCCCCCCCCc1c(/C=C2\C(=O)c3cc(F)c(F)cc3C2=C(C#N)C#N)sc2c1sc1c3c4nsnc4c4c5sc6c(CCCCCCCCCCC)c(/C=C7\C(=O)c8cc(F)c(F)cc8C7=C(C#N)C#N)sc6c5n(CC(CC)CCCC)c4c3n(CC(CC)CCCC)c21,0.847,25.89,78.59,17.23,17.233867497000002,0.0224462971561326,16.78,17.23,,,,,ITO/PEDOT:PSS/PM6:Y6/PDINN/Ag,conventional,PDINN,PDINN,PEDOT:PSS,,,chloroform,,,-5.56,-3.65,,-5.65,-4.09,
64013,10.1038/s41467-020-16509-w,10.1038/s41467-020-16509-w,PM6,Y6,PM6,Y6,COC(=O)C(C)(C)c1cc(C)cc(-c2sc3c4sc5cc(/C=C6/C(=O)c7cc(F)cc(c7)C(=O)/C6=C\c6cc(C(C)(C)C(=O)OC)c(-c7cc(C)cc(C(C)(C)C(=O)OC)c7)s6)sc5c4c(C(C)(C)C(=O)OC)ccc2-3)c1,CCCCCCCCCCCc1c(/C=C2\C(=O)c3cc(F)c(F)cc3C2=C(C#N)C#N)sc2c1sc1c3c4nsnc4c4c5sc6c(CCCCCCCCCCC)c(/C=C7\C(=O)c8cc(F)c(F)cc8C7=C(C#N)C#N)sc6c5n(CC(CC)CCCC)c4c3n(CC(CC)CCCC)c21,0.843,25.704,77.5,16.77,16.7930658,0.1375420393560003,,16.77,,,,,ITO/PEDOT:PSS/PM6:Y6/PDINN/Ag,conventional,PDINN,PDINN,PEDOT:PSS,,,chloroform,,,-5.56,-3.65,,-5.65,-4.09,
64030,10.1038/s41467-020-18378-9,10.1038/s41467-020-18378-9,PM6,Y6,PM6,Y6,COC(=O)C(C)(C)c1cc(C)cc(-c2sc3c4sc5cc(/C=C6/C(=O)c7cc(F)cc(c7)C(=O)/C6=C\c6cc(C(C)(C)C(=O)OC)c(-c7cc(C)cc(C(C)(C)C(=O)OC)c7)s6)sc5c4c(C(C)(C)C(=O)OC)ccc2-3)c1,CCCCCCCCCCCc1c(/C=C2\C(=O)c3cc(F)c(F)cc3C2=C(C#N)C#N)sc2c1sc1c3c4nsnc4c4c5sc6c(CCCCCCCCCCC)c(/C=C7\C(=O)c8cc(F)c(F)cc8C7=C(C#N)C#N)sc6c5n(CC(CC)CCCC)c4c3n(CC(CC)CCCC)c21,0.86,25.5,72.0,15.8,15.7896,0.0658227848101305,15.6,15.8,1:1.25,0.75% CN,CN,0.75%,ITO/PEDOT:PSS/active layer/PFN-Br/Ag,conventional,PFN-Br,PFN-Br,PEDOT:PSS,PEDOT:PSS,100.0,chloroform,chloroform,,-5.56,-3.65,,-5.65,-4.09,
64031,10.1038/s41467-020-18378-9,10.1038/s41467-020-18378-9,PM1,Y6,PM1,Y6,,CCCCCCCCCCCc1c(/C=C2\C(=O)c3cc(F)c(F)cc3C2=C(C#N)C#N)sc2c1sc1c3c4nsnc4c4c5sc6c(CCCCCCCCCCC)c(/C=C7\C(=O)c8cc(F)c(F)cc8C7=C(C#N)C#N)sc6c5n(CC(CC)CCCC)c4c3n(CC(CC)CCCC)c21,0.87,25.9,78.0,17.6,17.57574,0.1378409090909188,17.3,17.6,1:1.25,0.75% CN,CN,0.75%,ITO/PEDOT:PSS/active layer/PFN-Br/Ag,conventional,PFN-Br,PFN-Br,PEDOT:PSS,PEDOT:PSS,100.0,chloroform,chloroform,,,,,-5.65,-4.09,
64032,10.1038/s41467-020-18378-9,10.1038/s41467-020-18378-9,PM2,Y6,PM2,Y6,CCCCCCCCCCC(CCCCCCCC)Cc1ccc(-c2c3cc(-c4cnc(-c5cc6c(s5)-c5sc(-c7nccc8nsnc78)cc5C6(CC(CC)CCCC)CC(CC)CCCC)c5nsnc45)sc3c(-c3ccc(CC(CCCCCCCC)CCCCCCCCCC)s3)c3ccsc23)s1,CCCCCCCCCCCc1c(/C=C2\C(=O)c3cc(F)c(F)cc3C2=C(C#N)C#N)sc2c1sc1c3c4nsnc4c4c5sc6c(CCCCCCCCCCC)c(/C=C7\C(=O)c8cc(F)c(F)cc8C7=C(C#N)C#N)sc6c5n(CC(CC)CCCC)c4c3n(CC(CC)CCCC)c21,0.9,24.9,69.0,15.5,15.4629,0.2393548387096811,15.2,15.5,1:1.25,0.75% CN,CN,0.75%,ITO/PEDOT:PSS/active layer/PFN-Br/Ag,conventional,PFN-Br,PFN-Br,PEDOT:PSS,PEDOT:PSS,100.0,chloroform,chloroform,,-5.3,-3.9,,-5.65,-4.09,
64033,10.1038/s41467-020-18378-9,10.1038/s41467-020-18378-9,PBFTz,Y6,PBFTz,Y6,,CCCCCCCCCCCc1c(/C=C2\C(=O)c3cc(F)c(F)cc3C2=C(C#N)C#N)sc2c1sc1c3c4nsnc4c4c5sc6c(CCCCCCCCCCC)c(/C=C7\C(=O)c8cc(F)c(F)cc8C7=C(C#N)C#N)sc6c5n(CC(CC)CCCC)c4c3n(CC(CC)CCCC)c21,0.91,13.0,59.0,6.9,6.9797,1.1550724637681142,6.7,6.9,1:1.25,0.75% CN,CN,0.75%,ITO/PEDOT:PSS/active layer/PFN-Br/Ag,conventional,PFN-Br,PFN-Br,PEDOT:PSS,PEDOT:PSS,100.0,chloroform,chloroform,,,,,-5.65,-4.09,
64057,10.1038/s41467-020-19605-z,10.1038/s41467-020-19605-z,PM6,SiOTC (as cast),PM6,SiOTC (as cast),COC(=O)C(C)(C)c1cc(C)cc(-c2sc3c4sc5cc(/C=C6/C(=O)c7cc(F)cc(c7)C(=O)/C6=C\c6cc(C(C)(C)C(=O)OC)c(-c7cc(C)cc(C(C)(C)C(=O)OC)c7)s6)sc5c4c(C(C)(C)C(=O)OC)ccc2-3)c1,,0.82,4.92,42.85,1.73,1.7287404000000002,0.072809248554902,1.61,1.73,1:1.2,DIO,DIO,,ITO/PEDOT:PSS/PM6:SiOTC/PNDIT-F3N/Ag,conventional,PNDIT-F3N,PNDIT-F3N,PEDOT:PSS,PEDOT:PSS,,CB,chlorobenzene,,-5.56,-3.65,,,,
64058,10.1038/s41467-020-19605-z,10.1038/s41467-020-19605-z,PM6,SiOTC (annealed),PM6,SiOTC (annealed),COC(=O)C(C)(C)c1cc(C)cc(-c2sc3c4sc5cc(/C=C6/C(=O)c7cc(F)cc(c7)C(=O)/C6=C\c6cc(C(C)(C)C(=O)OC)c(-c7cc(C)cc(C(C)(C)C(=O)OC)c7)s6)sc5c4c(C(C)(C)C(=O)OC)ccc2-3)c1,,0.81,5.06,47.77,1.96,1.9579012200000003,0.1070806122448792,1.77,1.96,1:1.2,DIO,DIO,,ITO/PEDOT:PSS/PM6:SiOTC/PNDIT-F3N/Ag,conventional,PNDIT-F3N,PNDIT-F3N,PEDOT:PSS,PEDOT:PSS,,CB,chlorobenzene,,-5.56,-3.65,,,,
64059,10.1038/s41467-020-19605-z,10.1038/s41467-020-19605-z,PM6,SiOTIC (as cast),PM6,SiOTIC (as cast),COC(=O)C(C)(C)c1cc(C)cc(-c2sc3c4sc5cc(/C=C6/C(=O)c7cc(F)cc(c7)C(=O)/C6=C\c6cc(C(C)(C)C(=O)OC)c(-c7cc(C)cc(C(C)(C)C(=O)OC)c7)s6)sc5c4c(C(C)(C)C(=O)OC)ccc2-3)c1,,0.93,13.68,69.44,8.86,8.83443456,0.2885489841986386,8.4,8.86,1:1.2,DIO,DIO,,ITO/PEDOT:PSS/PM6:SiOTIC/PNDIT-F3N/Ag,conventional,PNDIT-F3N,PNDIT-F3N,PEDOT:PSS,PEDOT:PSS,,CB,chlorobenzene,,-5.56,-3.65,,,,
64060,10.1038/s41467-020-19605-z,10.1038/s41467-020-19605-z,PM6,SiOTIC (annealed),PM6,SiOTIC (annealed),COC(=O)C(C)(C)c1cc(C)cc(-c2sc3c4sc5cc(/C=C6/C(=O)c7cc(F)cc(c7)C(=O)/C6=C\c6cc(C(C)(C)C(=O)OC)c(-c7cc(C)cc(C(C)(C)C(=O)OC)c7)s6)sc5c4c(C(C)(C)C(=O)OC)ccc2-3)c1,,0.92,14.52,74.86,10.04,10.00009824,0.3974278884462086,9.67,10.04,1:1.2,DIO,DIO,,ITO/PEDOT:PSS/PM6:SiOTIC/PNDIT-F3N/Ag,conventional,PNDIT-F3N,PNDIT-F3N,PEDOT:PSS,PEDOT:PSS,,CB,chlorobenzene,,-5.56,-3.65,,,,
64061,10.1038/s41467-020-19605-z,10.1038/s41467-020-19605-z,PM6,Y6,PM6,Y6,COC(=O)C(C)(C)c1cc(C)cc(-c2sc3c4sc5cc(/C=C6/C(=O)c7cc(F)cc(c7)C(=O)/C6=C\c6cc(C(C)(C)C(=O)OC)c(-c7cc(C)cc(C(C)(C)C(=O)OC)c7)s6)sc5c4c(C(C)(C)C(=O)OC)ccc2-3)c1,CCCCCCCCCCCc1c(/C=C2\C(=O)c3cc(F)c(F)cc3C2=C(C#N)C#N)sc2c1sc1c3c4nsnc4c4c5sc6c(CCCCCCCCCCC)c(/C=C7\C(=O)c8cc(F)c(F)cc8C7=C(C#N)C#N)sc6c5n(CC(CC)CCCC)c4c3n(CC(CC)CCCC)c21,0.83,25.14,75.15,15.68,15.6809493,0.0060542091836751,15.27,15.68,1:1.1,DIO,DIO,,ITO/PEDOT:PSS/PM6:Y6/PNDIT-F3N/Ag,conventional,PNDIT-F3N,PNDIT-F3N,PEDOT:PSS,PEDOT:PSS,,CB,chlorobenzene,,-5.56,-3.65,,-5.65,-4.09,
64068,10.1038/s41467-020-20580-8,10.1038/s41467-020-20580-8,PM6,Y6,PM6,Y6,COC(=O)C(C)(C)c1cc(C)cc(-c2sc3c4sc5cc(/C=C6/C(=O)c7cc(F)cc(c7)C(=O)/C6=C\c6cc(C(C)(C)C(=O)OC)c(-c7cc(C)cc(C(C)(C)C(=O)OC)c7)s6)sc5c4c(C(C)(C)C(=O)OC)ccc2-3)c1,CCCCCCCCCCCc1c(/C=C2\C(=O)c3cc(F)c(F)cc3C2=C(C#N)C#N)sc2c1sc1c3c4nsnc4c4c5sc6c(CCCCCCCCCCC)c(/C=C7\C(=O)c8cc(F)c(F)cc8C7=C(C#N)C#N)sc6c5n(CC(CC)CCCC)c4c3n(CC(CC)CCCC)c21,0.842,25.98,75.52,16.52,16.520120832,0.0007314285714306,16.3,16.52,1:1.2,,,,ITO/PEDOT:PSS/active layer/PFNDI-Br/Ag,conventional,PFNDI-Br,PFNDI-Br,PEDOT:PSS,PEDOT:PSS,,,,,-5.56,-3.65,,-5.65,-4.09,
64071,10.1038/s41467-020-20580-8,10.1038/s41467-020-20580-8,PM7,Y6,PM7,Y6,CCCCC(CC)Cc1sc(-c2c3ccsc3c(-c3cc(Cl)c(CC(CC)CCCC)s3)c3sc(-c4ccc(-c5sc(-c6cccs6)c6c5C(=O)c5c(CC(CC)CCCC)sc(CC(CC)CCCC)c5C6=O)s4)cc23)cc1Cl,CCCCCCCCCCCc1c(/C=C2\C(=O)c3cc(F)c(F)cc3C2=C(C#N)C#N)sc2c1sc1c3c4nsnc4c4c5sc6c(CCCCCCCCCCC)c(/C=C7\C(=O)c8cc(F)c(F)cc8C7=C(C#N)C#N)sc6c5n(CC(CC)CCCC)c4c3n(CC(CC)CCCC)c21,0.879,24.89,69.1,15.12,15.117912209999997,0.0138081349206527,14.79,15.12,1:1.2,,,,ITO/PEDOT:PSS/active layer/PFNDI-Br/Ag,conventional,PFNDI-Br,PFNDI-Br,PEDOT:PSS,PEDOT:PSS,,,,,-5.575,-3.67,,-5.65,-4.09,
64082,10.1038/s41467-021-26510-6,10.1038/s41467-021-26510-6,PBDB-T,ITIC,PBDB-T,ITIC,CCCCC(CC)Cc1ccc(-c2c3cc(-c4ccc(-c5sc(-c6cccs6)c6c5C(=O)c5c(CC(CC)CCCC)sc(CC(CC)CCCC)c5C6=O)s4)sc3c(-c3ccc(CC(CC)CCCC)s3)c3ccsc23)s1,CCCCCCc1ccc(C2(c3ccc(CCCCCC)cc3)c3cc4c(cc3-c3sc5cc(C=C6C(=O)c7ccccc7C6=C(C#N)C#N)sc5c32)C(c2ccc(CCCCCC)cc2)(c2ccc(CCCCCC)cc2)c2c-4sc3cc(C=C4C(=O)c5ccccc5C4=C(C#N)C#N)sc23)cc1,0.882,16.91,53.7,8.0,8.009150940000001,0.1143867500000173,,,,,,,ITO/ZnO/PBDB-T:ITIC/MoO3/Al,inverted,ZnO,,MoO3,,,chlorobenzene,,,-5.33,-3.48,,-5.576,-3.916,
64083,10.1038/s41467-021-26510-6,10.1038/s41467-021-26510-6,PBDB-T,ITIC,PBDB-T,ITIC,CCCCC(CC)Cc1ccc(-c2c3cc(-c4ccc(-c5sc(-c6cccs6)c6c5C(=O)c5c(CC(CC)CCCC)sc(CC(CC)CCCC)c5C6=O)s4)sc3c(-c3ccc(CC(CC)CCCC)s3)c3ccsc23)s1,CCCCCCc1ccc(C2(c3ccc(CCCCCC)cc3)c3cc4c(cc3-c3sc5cc(C=C6C(=O)c7ccccc7C6=C(C#N)C#N)sc5c32)C(c2ccc(CCCCCC)cc2)(c2ccc(CCCCCC)cc2)c2c-4sc3cc(C=C4C(=O)c5ccccc5C4=C(C#N)C#N)sc23)cc1,0.891,16.2,62.1,8.96,8.963638199999998,0.0406049107142576,,,,DIO,DIO,0.5 vol%,ITO/ZnO/PBDB-T:ITIC/MoO3/Al,inverted,ZnO,,MoO3,,,chlorobenzene,,,-5.33,-3.48,,-5.576,-3.916,
64084,10.1038/s41467-021-26510-6,10.1038/s41467-021-26510-6,PBDB-T,ITIC,PBDB-T,ITIC,CCCCC(CC)Cc1ccc(-c2c3cc(-c4ccc(-c5sc(-c6cccs6)c6c5C(=O)c5c(CC(CC)CCCC)sc(CC(CC)CCCC)c5C6=O)s4)sc3c(-c3ccc(CC(CC)CCCC)s3)c3ccsc23)s1,CCCCCCc1ccc(C2(c3ccc(CCCCCC)cc3)c3cc4c(cc3-c3sc5cc(C=C6C(=O)c7ccccc7C6=C(C#N)C#N)sc5c32)C(c2ccc(CCCCCC)cc2)(c2ccc(CCCCCC)cc2)c2c-4sc3cc(C=C4C(=O)c5ccccc5C4=C(C#N)C#N)sc23)cc1,0.838,17.01,57.8,8.23,8.23903164,0.1097404617253936,,,,DIO,DIO,0.5 vol%,ITO/ZnO/PBDB-T:ITIC/MoO3/Al,inverted,ZnO,,MoO3,,,chlorobenzene,,160.0,-5.33,-3.48,,-5.576,-3.916,
64085,10.1038/s41467-021-26510-6,10.1038/s41467-021-26510-6,PM6,Y6,PM6,Y6,COC(=O)C(C)(C)c1cc(C)cc(-c2sc3c4sc5cc(/C=C6/C(=O)c7cc(F)cc(c7)C(=O)/C6=C\c6cc(C(C)(C)C(=O)OC)c(-c7cc(C)cc(C(C)(C)C(=O)OC)c7)s6)sc5c4c(C(C)(C)C(=O)OC)ccc2-3)c1,CCCCCCCCCCCc1c(/C=C2\C(=O)c3cc(F)c(F)cc3C2=C(C#N)C#N)sc2c1sc1c3c4nsnc4c4c5sc6c(CCCCCCCCCCC)c(/C=C7\C(=O)c8cc(F)c(F)cc8C7=C(C#N)C#N)sc6c5n(CC(CC)CCCC)c4c3n(CC(CC)CCCC)c21,0.871,25.73,65.2,14.6,14.61186116,0.0812408219178115,,,1:1.2,CN,,,ITO/PEDOT:PSS/PM6:Y6/PFN-Br/Ag,conventional,PFN-Br,,PEDOT:PSS,,79.0,,,,-5.56,-3.65,,-5.65,-4.09,
64086,10.1038/s41467-021-26510-6,10.1038/s41467-021-26510-6,PM6,Y6,PM6,Y6,COC(=O)C(C)(C)c1cc(C)cc(-c2sc3c4sc5cc(/C=C6/C(=O)c7cc(F)cc(c7)C(=O)/C6=C\c6cc(C(C)(C)C(=O)OC)c(-c7cc(C)cc(C(C)(C)C(=O)OC)c7)s6)sc5c4c(C(C)(C)C(=O)OC)ccc2-3)c1,CCCCCCCCCCCc1c(/C=C2\C(=O)c3cc(F)c(F)cc3C2=C(C#N)C#N)sc2c1sc1c3c4nsnc4c4c5sc6c(CCCCCCCCCCC)c(/C=C7\C(=O)c8cc(F)c(F)cc8C7=C(C#N)C#N)sc6c5n(CC(CC)CCCC)c4c3n(CC(CC)CCCC)c21,0.876,25.79,66.7,15.08,15.068890680000004,0.0736692307692137,,,1:1.2,CN,,,ITO/PEDOT:PSS/PM6:Y6/PFN-Br/Ag,conventional,PFN-Br,,PEDOT:PSS,,80.0,,,,-5.56,-3.65,,-5.65,-4.09,
64087,10.1038/s41467-021-26510-6,10.1038/s41467-021-26510-6,PM6,Y6,PM6,Y6,COC(=O)C(C)(C)c1cc(C)cc(-c2sc3c4sc5cc(/C=C6/C(=O)c7cc(F)cc(c7)C(=O)/C6=C\c6cc(C(C)(C)C(=O)OC)c(-c7cc(C)cc(C(C)(C)C(=O)OC)c7)s6)sc5c4c(C(C)(C)C(=O)OC)ccc2-3)c1,CCCCCCCCCCCc1c(/C=C2\C(=O)c3cc(F)c(F)cc3C2=C(C#N)C#N)sc2c1sc1c3c4nsnc4c4c5sc6c(CCCCCCCCCCC)c(/C=C7\C(=O)c8cc(F)c(F)cc8C7=C(C#N)C#N)sc6c5n(CC(CC)CCCC)c4c3n(CC(CC)CCCC)c21,0.858,26.1,74.5,16.7,16.683381,0.0995149700598719,,,1:1.2,1-chloronaphthalene,,,ITO/PEDOT:PSS/PM6:Y6/PFN-Br/Ag,conventional,PFN-Br,,PEDOT:PSS,,,,,,-5.56,-3.65,,-5.65,-4.09,
64088,10.1038/s41467-022-29803-6,10.1038/s41467-022-29803-6,PM6,BTP-eC9,PM6,BTP-eC9,COC(=O)C(C)(C)c1cc(C)cc(-c2sc3c4sc5cc(/C=C6/C(=O)c7cc(F)cc(c7)C(=O)/C6=C\c6cc(C(C)(C)C(=O)OC)c(-c7cc(C)cc(C(C)(C)C(=O)OC)c7)s6)sc5c4c(C(C)(C)C(=O)OC)ccc2-3)c1,CCCCCCCCCc1c(C=C2C(=O)c3cc(Cl)c(Cl)cc3C2=C(C#N)C#N)sc2c1sc1c3c4nsnc4c4c5sc6c(CCCCCCCCC)c(C=C7C(=O)c8cc(Cl)c(Cl)cc8C7=C(C#N)C#N)sc6c5n(CC(CCCC)CCCCCC)c4c3n(CC(CCCC)CCCCCC)c21,0.84,26.61,78.2,17.47,17.4795768,0.0548185460790004,17.28,17.47,1:1.2,"1,8-diiodooctane",,0.5%,ITO/PEDOT:PSS/active layer/PNDIT-F3N/Ag,conventional,PNDIT-F3N,PNDIT-F3N,PEDOT:PSS,PEDOT:PSS,120.0,chloroform,,100.0,-5.56,-3.65,,-5.68,-3.9,
64089,10.1038/s41467-022-29803-6,10.1038/s41467-022-29803-6,PM6,BTP-eC9,PM6,BTP-eC9,COC(=O)C(C)(C)c1cc(C)cc(-c2sc3c4sc5cc(/C=C6/C(=O)c7cc(F)cc(c7)C(=O)/C6=C\c6cc(C(C)(C)C(=O)OC)c(-c7cc(C)cc(C(C)(C)C(=O)OC)c7)s6)sc5c4c(C(C)(C)C(=O)OC)ccc2-3)c1,CCCCCCCCCc1c(C=C2C(=O)c3cc(Cl)c(Cl)cc3C2=C(C#N)C#N)sc2c1sc1c3c4nsnc4c4c5sc6c(CCCCCCCCC)c(C=C7C(=O)c8cc(Cl)c(Cl)cc8C7=C(C#N)C#N)sc6c5n(CC(CCCC)CCCCCC)c4c3n(CC(CCCC)CCCCCC)c21,0.82,27.64,68.9,15.62,15.6160472,0.0253060179257275,15.4,15.62,1:1.2,"1,8-diiodooctane",,0.5%,ITO/PEDOT:PSS/active layer/PNDIT-F3N/Ag,conventional,PNDIT-F3N,PNDIT-F3N,PEDOT:PSS,PEDOT:PSS,300.0,chloroform,,100.0,-5.56,-3.65,,-5.68,-3.9,
64090,10.1038/s41467-022-29803-6,10.1038/s41467-022-29803-6,PM6,BTP-eC9,PM6,BTP-eC9,COC(=O)C(C)(C)c1cc(C)cc(-c2sc3c4sc5cc(/C=C6/C(=O)c7cc(F)cc(c7)C(=O)/C6=C\c6cc(C(C)(C)C(=O)OC)c(-c7cc(C)cc(C(C)(C)C(=O)OC)c7)s6)sc5c4c(C(C)(C)C(=O)OC)ccc2-3)c1,CCCCCCCCCc1c(C=C2C(=O)c3cc(Cl)c(Cl)cc3C2=C(C#N)C#N)sc2c1sc1c3c4nsnc4c4c5sc6c(CCCCCCCCC)c(C=C7C(=O)c8cc(Cl)c(Cl)cc8C7=C(C#N)C#N)sc6c5n(CC(CCCC)CCCCCC)c4c3n(CC(CCCC)CCCCCC)c21,0.818,26.13,61.5,13.14,13.145219099999997,0.0397191780821624,12.95,13.14,1:1.2,"1,8-diiodooctane",,0.5%,ITO/PEDOT:PSS/active layer/PNDIT-F3N/Ag,conventional,PNDIT-F3N,PNDIT-F3N,PEDOT:PSS,PEDOT:PSS,500.0,chloroform,,100.0,-5.56,-3.65,,-5.68,-3.9,
64098,10.1038/s41467-022-30225-7,10.1038/s41467-022-30225-7,PM6,Y6,PM6,Y6,COC(=O)C(C)(C)c1cc(C)cc(-c2sc3c4sc5cc(/C=C6/C(=O)c7cc(F)cc(c7)C(=O)/C6=C\c6cc(C(C)(C)C(=O)OC)c(-c7cc(C)cc(C(C)(C)C(=O)OC)c7)s6)sc5c4c(C(C)(C)C(=O)OC)ccc2-3)c1,CCCCCCCCCCCc1c(/C=C2\C(=O)c3cc(F)c(F)cc3C2=C(C#N)C#N)sc2c1sc1c3c4nsnc4c4c5sc6c(CCCCCCCCCCC)c(/C=C7\C(=O)c8cc(F)c(F)cc8C7=C(C#N)C#N)sc6c5n(CC(CC)CCCC)c4c3n(CC(CC)CCCC)c21,0.832,26.04,74.0,16.07,16.0323072,0.2345538270068359,15.69,16.07,,,,,,,,,,,,s such as chloroform and chlorobenzene,,170.0,-5.56,-3.65,,-5.65,-4.09,
64099,10.1038/s41467-022-30225-7,10.1038/s41467-022-30225-7,PM6,BO-4F,PM6,Y6-BO,COC(=O)C(C)(C)c1cc(C)cc(-c2sc3c4sc5cc(/C=C6/C(=O)c7cc(F)cc(c7)C(=O)/C6=C\c6cc(C(C)(C)C(=O)OC)c(-c7cc(C)cc(C(C)(C)C(=O)OC)c7)s6)sc5c4c(C(C)(C)C(=O)OC)ccc2-3)c1,CCCCCCCCCCCc1c(/C=C2\C(=O)c3cc(F)c(F)cc3C2=C(C#N)C#N)sc2c1sc1c3c4nsnc4c4c5sc6c(CCCCCCCCCCC)c(/C=C7\C(=O)c8cc(F)c(F)cc8C7=C(C#N)C#N)sc6c5n(CC(CCCC)CCCCCC)c4c3n(CC(CCCC)CCCCCC)c21,0.833,26.04,77.2,16.73,16.745699039999998,0.0938376569037517,16.62,16.73,,,,,,,,,,,,s such as chloroform and chlorobenzene,,170.0,-5.56,-3.65,,-5.65,-4.1,
64100,10.1038/s41467-022-30225-7,10.1038/s41467-022-30225-7,PM6,BO-4Cl,PM6,BO-4Cl,COC(=O)C(C)(C)c1cc(C)cc(-c2sc3c4sc5cc(/C=C6/C(=O)c7cc(F)cc(c7)C(=O)/C6=C\c6cc(C(C)(C)C(=O)OC)c(-c7cc(C)cc(C(C)(C)C(=O)OC)c7)s6)sc5c4c(C(C)(C)C(=O)OC)ccc2-3)c1,CCCCCCCCCCCc1c(/C=C2\C(=O)c3cc(Cl)c(Cl)cc3C2=C(C#N)C#N)sc2c1sc1c3c4nsnc4c4c5sc6c(CCCCCCCCCCC)c(/C=C7\C(=O)c8cc(Cl)c(Cl)cc8C7=C(C#N)C#N)sc6c5n(CC(CCCC)CCCCCC)c4c3n(CC(CCCC)CCCCCC)c21,0.841,26.03,79.4,17.43,17.381636620000002,0.277472059667228,17.28,17.43,,,,,,,,,,,,s such as chloroform and chlorobenzene,,170.0,-5.56,-3.65,,-5.68,-4.1,
64101,10.1038/s41467-022-30225-7,10.1038/s41467-022-30225-7,PM6,BO-5Cl,PM6,BO-5Cl,COC(=O)C(C)(C)c1cc(C)cc(-c2sc3c4sc5cc(/C=C6/C(=O)c7cc(F)cc(c7)C(=O)/C6=C\c6cc(C(C)(C)C(=O)OC)c(-c7cc(C)cc(C(C)(C)C(=O)OC)c7)s6)sc5c4c(C(C)(C)C(=O)OC)ccc2-3)c1,,0.958,22.57,70.1,15.02,15.15706406,0.912543675099868,14.88,15.02,,,,,,,,,,,,s such as chloroform and chlorobenzene,,170.0,-5.56,-3.65,,,,
64102,10.1038/s41467-022-30225-7,10.1038/s41467-022-30225-7,PM6,BO-6Cl,PM6,BO-6Cl,COC(=O)C(C)(C)c1cc(C)cc(-c2sc3c4sc5cc(/C=C6/C(=O)c7cc(F)cc(c7)C(=O)/C6=C\c6cc(C(C)(C)C(=O)OC)c(-c7cc(C)cc(C(C)(C)C(=O)OC)c7)s6)sc5c4c(C(C)(C)C(=O)OC)ccc2-3)c1,,0.944,23.22,72.9,15.94,15.97944672,0.2474700125470454,15.77,15.94,,,,,,,,,,,,s such as chloroform and chlorobenzene,,170.0,-5.56,-3.65,,,,
64105,10.1038/s41467-022-30927-y,10.1038/s41467-022-30927-y,PM6,Qx-1,PM6,Qx-1,COC(=O)C(C)(C)c1cc(C)cc(-c2sc3c4sc5cc(/C=C6/C(=O)c7cc(F)cc(c7)C(=O)/C6=C\c6cc(C(C)(C)C(=O)OC)c(-c7cc(C)cc(C(C)(C)C(=O)OC)c7)s6)sc5c4c(C(C)(C)C(=O)OC)ccc2-3)c1,CCCCCCc1ccc(C2(c3ccc(CCCCCC)cc3)c3cc4c(cc3-c3sc(-c5ccc(/C=C6/SC(=S)N(CC)C6=O)c6nc(-c7ccccc7)c(-c7ccccc7)nc56)cc32)C(c2ccc(CCCCCC)cc2)(c2ccc(CCCCCC)cc2)c2cc(-c3ccc(/C=C5/SC(=S)N(CC)C5=O)c5nc(-c6ccccc6)c(-c6ccccc6)nc35)sc2-4)cc1,0.911,26.1,75.5,17.9,17.9517105,0.2888854748603476,17.6,17.9,1:1.5,chloronaphthalene,,0.6 vol%,ITO/PEDOT:PSS/active layer/PNDIT-F3N-Br/Ag,conventional,PNDIT-F3N-Br,PDINN,PEDOT:PSS,PEDOT:PSS,,chloroform,chloroform,100.0,-5.56,-3.65,,-5.42,-3.6,
64106,10.1038/s41467-022-30927-y,10.1038/s41467-022-30927-y,PM6,Qx-2,PM6,Qx-2,COC(=O)C(C)(C)c1cc(C)cc(-c2sc3c4sc5cc(/C=C6/C(=O)c7cc(F)cc(c7)C(=O)/C6=C\c6cc(C(C)(C)C(=O)OC)c(-c7cc(C)cc(C(C)(C)C(=O)OC)c7)s6)sc5c4c(C(C)(C)C(=O)OC)ccc2-3)c1,CCc1ccc(-c2c3cc(-c4ccc(-c5c(F)c(F)c(-c6ccc(-c7cc8c(-c9ccc(CC)s9)c9sc(-c%10ccc(-c%11c(F)c(F)c(-c%12ccc(-c%13cc%14c(-c%15ccc(CC)s%15)c%15sc(-c%16ccc(-c%17c(F)c(F)c(-c%18cccs%18)c%18nc(-c%19sc(CC)c(F)c%19F)c(-c%19sc(CC)c(F)c%19F)nc%17%18)s%16)cc%15c(-c%15ccc(CC)s%15)c%14s%13)s%12)c%12nc(-c%13sc(CC)c(F)c%13F)c(-c%13sc(CC)c(F)c%13F)nc%11%12)s%10)cc9c(-c9ccc(CC)s9)c8s7)s6)c6nc(-c7sc(CC)c(F)c7F)c(-c7sc(CC)c(F)c7F)nc56)s4)sc3c(-c3ccc(CC)s3)c3ccsc23)s1,0.934,26.5,73.7,18.2,18.241487000000003,0.2279505494505692,17.9,18.2,1:1.3,chloronaphthalene,,0.6 vol%,ITO/PEDOT:PSS/active layer/PNDIT-F3N-Br/Ag,conventional,PNDIT-F3N-Br,PDINN,PEDOT:PSS,PEDOT:PSS,,chloroform,chloroform,110.0,-5.56,-3.65,,-5.4,-3.1,
64107,10.1038/s41467-022-30927-y,10.1038/s41467-022-30927-y,PM6,Y6,PM6,Y6,COC(=O)C(C)(C)c1cc(C)cc(-c2sc3c4sc5cc(/C=C6/C(=O)c7cc(F)cc(c7)C(=O)/C6=C\c6cc(C(C)(C)C(=O)OC)c(-c7cc(C)cc(C(C)(C)C(=O)OC)c7)s6)sc5c4c(C(C)(C)C(=O)OC)ccc2-3)c1,CCCCCCCCCCCc1c(/C=C2\C(=O)c3cc(F)c(F)cc3C2=C(C#N)C#N)sc2c1sc1c3c4nsnc4c4c5sc6c(CCCCCCCCCCC)c(/C=C7\C(=O)c8cc(F)c(F)cc8C7=C(C#N)C#N)sc6c5n(CC(CC)CCCC)c4c3n(CC(CC)CCCC)c21,0.859,25.6,75.3,16.6,16.558771200000002,0.2483662650602346,16.4,16.6,1:1.2,chloronaphthalene,,0.6 vol%,ITO/PEDOT:PSS/active layer/PNDIT-F3N-Br/Ag,conventional,PNDIT-F3N-Br,PDINN,PEDOT:PSS,PEDOT:PSS,,chloroform,chloroform,,-5.56,-3.65,,-5.65,-4.09,
64108,10.1038/s41467-022-32010-y,10.1038/s41467-022-32010-y,PBDB-T,ITIC,PBDB-T,ITIC,CCCCC(CC)Cc1ccc(-c2c3cc(-c4ccc(-c5sc(-c6cccs6)c6c5C(=O)c5c(CC(CC)CCCC)sc(CC(CC)CCCC)c5C6=O)s4)sc3c(-c3ccc(CC(CC)CCCC)s3)c3ccsc23)s1,CCCCCCc1ccc(C2(c3ccc(CCCCCC)cc3)c3cc4c(cc3-c3sc5cc(C=C6C(=O)c7ccccc7C6=C(C#N)C#N)sc5c32)C(c2ccc(CCCCCC)cc2)(c2ccc(CCCCCC)cc2)c2c-4sc3cc(C=C4C(=O)c5ccccc5C4=C(C#N)C#N)sc23)cc1,0.91,16.8,66.0,10.15,10.090080000000002,0.5903448275861891,,,1:1,DIO,,0.5 vol%,ITO/ZnO/active layer/MoO3/Ag,inverted,ZnO,,MoO3,,,chlorobenzene,,120.0,-5.33,-3.48,,-5.576,-3.916,
64109,10.1038/s41467-022-32010-y,10.1038/s41467-022-32010-y,PBDB-T,ITIC,PBDB-T,ITIC,CCCCC(CC)Cc1ccc(-c2c3cc(-c4ccc(-c5sc(-c6cccs6)c6c5C(=O)c5c(CC(CC)CCCC)sc(CC(CC)CCCC)c5C6=O)s4)sc3c(-c3ccc(CC(CC)CCCC)s3)c3ccsc23)s1,CCCCCCc1ccc(C2(c3ccc(CCCCCC)cc3)c3cc4c(cc3-c3sc5cc(C=C6C(=O)c7ccccc7C6=C(C#N)C#N)sc5c32)C(c2ccc(CCCCCC)cc2)(c2ccc(CCCCCC)cc2)c2c-4sc3cc(C=C4C(=O)c5ccccc5C4=C(C#N)C#N)sc23)cc1,1.01,17.4,59.0,10.28,10.36866,0.8624513618677125,,,1:1,DIO,,0.5 vol%,,,,,MoO3,,,chlorobenzene,,120.0,-5.33,-3.48,,-5.576,-3.916,
64123,10.1038/s41467-023-37526-5,10.1038/s41467-023-37526-5,PM6,Y6,PM6,Y6,COC(=O)C(C)(C)c1cc(C)cc(-c2sc3c4sc5cc(/C=C6/C(=O)c7cc(F)cc(c7)C(=O)/C6=C\c6cc(C(C)(C)C(=O)OC)c(-c7cc(C)cc(C(C)(C)C(=O)OC)c7)s6)sc5c4c(C(C)(C)C(=O)OC)ccc2-3)c1,CCCCCCCCCCCc1c(/C=C2\C(=O)c3cc(F)c(F)cc3C2=C(C#N)C#N)sc2c1sc1c3c4nsnc4c4c5sc6c(CCCCCCCCCCC)c(/C=C7\C(=O)c8cc(F)c(F)cc8C7=C(C#N)C#N)sc6c5n(CC(CC)CCCC)c4c3n(CC(CC)CCCC)c21,0.829,26.6,76.36,16.83,16.83844904,0.0502022578728587,16.61,16.83,1:1.2,DIO,DIO,0.5% v/v,ITO/PEDOT:PSS/active layer/PFN-Br/Ag,conventional,PFN-Br,,PEDOT:PSS,,110.0,chloroform,chloroform,100.0,-5.56,-3.65,,-5.65,-4.09,
64124,10.1038/s41467-023-37526-5,10.1038/s41467-023-37526-5,PM6,Y6,PM6,Y6,COC(=O)C(C)(C)c1cc(C)cc(-c2sc3c4sc5cc(/C=C6/C(=O)c7cc(F)cc(c7)C(=O)/C6=C\c6cc(C(C)(C)C(=O)OC)c(-c7cc(C)cc(C(C)(C)C(=O)OC)c7)s6)sc5c4c(C(C)(C)C(=O)OC)ccc2-3)c1,CCCCCCCCCCCc1c(/C=C2\C(=O)c3cc(F)c(F)cc3C2=C(C#N)C#N)sc2c1sc1c3c4nsnc4c4c5sc6c(CCCCCCCCCCC)c(/C=C7\C(=O)c8cc(F)c(F)cc8C7=C(C#N)C#N)sc6c5n(CC(CC)CCCC)c4c3n(CC(CC)CCCC)c21,0.852,27.02,78.43,18.06,18.055401672,0.0254613953488183,17.86,18.06,1:1.2,TCB,TCB,10 mg/mL,ITO/PEDOT:PSS/PM6:Y6/PFN-Br/Ag,conventional,PFN-Br,,PEDOT:PSS,,110.0,chloroform,chloroform,100.0,-5.56,-3.65,,-5.65,-4.09,
64125,10.1038/s41467-023-37526-5,10.1038/s41467-023-37526-5,BTR-Cl,Y6,BTR-Cl,Y6,CCCCCCc1cc(-c2cc3c(-c4cc(Cl)c(CC(CC)CCCC)s4)c4sc(-c5cc(CCCCCC)c(-c6cc(CCCCCC)c(-c7ccc(/C=C8/SC(=S)N(CCCCCC)C8=O)s7)s6)s5)cc4c(-c4cc(Cl)c(CC(CC)CCCC)s4)c3s2)sc1-c1cc(CCCCCC)c(-c2ccc(/C=C3\SC(=S)N(CC(CC)CCCC)C3=O)s2)s1,CCCCCCCCCCCc1c(/C=C2\C(=O)c3cc(F)c(F)cc3C2=C(C#N)C#N)sc2c1sc1c3c4nsnc4c4c5sc6c(CCCCCCCCCCC)c(/C=C7\C(=O)c8cc(F)c(F)cc8C7=C(C#N)C#N)sc6c5n(CC(CC)CCCC)c4c3n(CC(CC)CCCC)c21,0.822,23.75,71.99,14.05,14.054247749999996,0.0302330960853791,13.82,14.05,1.7:1,DIO,DIO,0.5% v/v,,conventional,,,PEDOT:PSS,,110.0,chloroform,chloroform,110.0,-5.46,-3.7,,-5.65,-4.09,
64126,10.1038/s41467-023-37526-5,10.1038/s41467-023-37526-5,BTR-Cl,Y6,BTR-Cl,Y6,CCCCCCc1cc(-c2cc3c(-c4cc(Cl)c(CC(CC)CCCC)s4)c4sc(-c5cc(CCCCCC)c(-c6cc(CCCCCC)c(-c7ccc(/C=C8/SC(=S)N(CCCCCC)C8=O)s7)s6)s5)cc4c(-c4cc(Cl)c(CC(CC)CCCC)s4)c3s2)sc1-c1cc(CCCCCC)c(-c2ccc(/C=C3\SC(=S)N(CC(CC)CCCC)C3=O)s2)s1,CCCCCCCCCCCc1c(/C=C2\C(=O)c3cc(F)c(F)cc3C2=C(C#N)C#N)sc2c1sc1c3c4nsnc4c4c5sc6c(CCCCCCCCCCC)c(/C=C7\C(=O)c8cc(F)c(F)cc8C7=C(C#N)C#N)sc6c5n(CC(CC)CCCC)c4c3n(CC(CC)CCCC)c21,0.838,23.98,74.71,15.01,15.013153803999998,0.0210113524317009,14.81,15.01,1.7:1,TCB,TCB,10 mg/mL,,conventional,,,PEDOT:PSS,,110.0,chloroform,chloroform,110.0,-5.46,-3.7,,-5.65,-4.09,
64127,10.1038/s41467-023-37526-5,10.1038/s41467-023-37526-5,PBDB-T,ITIC,PBDB-T,ITIC,CCCCC(CC)Cc1ccc(-c2c3cc(-c4ccc(-c5sc(-c6cccs6)c6c5C(=O)c5c(CC(CC)CCCC)sc(CC(CC)CCCC)c5C6=O)s4)sc3c(-c3ccc(CC(CC)CCCC)s3)c3ccsc23)s1,CCCCCCc1ccc(C2(c3ccc(CCCCCC)cc3)c3cc4c(cc3-c3sc5cc(C=C6C(=O)c7ccccc7C6=C(C#N)C#N)sc5c32)C(c2ccc(CCCCCC)cc2)(c2ccc(CCCCCC)cc2)c2c-4sc3cc(C=C4C(=O)c5ccccc5C4=C(C#N)C#N)sc23)cc1,0.866,17.43,71.81,11.06,10.839274278,1.9957117721519075,10.81,11.06,1:1.2,DIO,DIO,1% v/v,ITO/ZnO/PBDB-T:ITIC/MoO3/Ag,inverted,ZnO,,MoO3,,110.0,chloroform,chloroform,100.0,-5.33,-3.48,,-5.576,-3.916,
64128,10.1038/s41467-023-37526-5,10.1038/s41467-023-37526-5,PBDB-T,ITIC,PBDB-T,ITIC,CCCCC(CC)Cc1ccc(-c2c3cc(-c4ccc(-c5sc(-c6cccs6)c6c5C(=O)c5c(CC(CC)CCCC)sc(CC(CC)CCCC)c5C6=O)s4)sc3c(-c3ccc(CC(CC)CCCC)s3)c3ccsc23)s1,CCCCCCc1ccc(C2(c3ccc(CCCCCC)cc3)c3cc4c(cc3-c3sc5cc(C=C6C(=O)c7ccccc7C6=C(C#N)C#N)sc5c32)C(c2ccc(CCCCCC)cc2)(c2ccc(CCCCCC)cc2)c2c-4sc3cc(C=C4C(=O)c5ccccc5C4=C(C#N)C#N)sc23)cc1,0.887,17.65,74.37,11.84,11.643032535,1.6635765625000014,11.62,11.84,1:1.2,TCB,TCB,15 mg/mL,ITO/ZnO/PBDB-T:ITIC/MoO3/Ag,inverted,ZnO,,MoO3,,110.0,chloroform,chloroform,100.0,-5.33,-3.48,,-5.576,-3.916,
64129,10.1038/s41467-023-37526-5,10.1038/s41467-023-37526-5,PBDB-T-2Cl,IT-4F,PBDB-T-2Cl,IT-4F,CCCCC(CC)Cc1sc(-c2c3cc(-c4ccc(-c5sc(-c6cccs6)c6c5C(=O)c5c(CC(CC)CCCC)sc(CC(CC)CCCC)c5C6=O)s4)sc3c(-c3cc(Cl)c(CC(CC)CCCC)s3)c3ccsc23)cc1Cl,CCCCCCc1ccc(C2(c3ccc(CCCCCC)cc3)c3cc4c(cc3-c3sc5cc(/C=C6\C(=O)c7cc(F)c(F)cc7C6=C(C#N)C#N)sc5c32)C(c2ccc(CCCCCC)cc2)(c2ccc(CCCCCC)cc2)c2c-4sc3cc(/C=C4\C(=O)c5cc(F)c(F)cc5C4=C(C#N)C#N)sc23)cc1,0.86,21.75,76.06,14.23,14.227023,0.0209205903021879,13.95,14.23,1:1.2,DIO,DIO,1% v/v,ITO/ZnO/active layer/MoO3/Ag,inverted,ZnO,,MoO3,,110.0,chlorobenzene,chloroform,100.0,-5.52,-3.6,,-5.66,-4.14,
64130,10.1038/s41467-023-37526-5,10.1038/s41467-023-37526-5,PBDB-T-2Cl,IT-4F,PBDB-T-2Cl,IT-4F,CCCCC(CC)Cc1sc(-c2c3cc(-c4ccc(-c5sc(-c6cccs6)c6c5C(=O)c5c(CC(CC)CCCC)sc(CC(CC)CCCC)c5C6=O)s4)sc3c(-c3cc(Cl)c(CC(CC)CCCC)s3)c3ccsc23)cc1Cl,CCCCCCc1ccc(C2(c3ccc(CCCCCC)cc3)c3cc4c(cc3-c3sc5cc(/C=C6\C(=O)c7cc(F)c(F)cc7C6=C(C#N)C#N)sc5c32)C(c2ccc(CCCCCC)cc2)(c2ccc(CCCCCC)cc2)c2c-4sc3cc(/C=C4\C(=O)c5cc(F)c(F)cc5C4=C(C#N)C#N)sc23)cc1,0.88,21.95,77.28,14.93,14.9274048,0.0173824514400537,14.72,14.93,1:1.2,TCB,TCB,15 mg/mL,ITO/ZnO/active layer/MoO3/Ag,inverted,ZnO,,MoO3,,110.0,chlorobenzene,chloroform,100.0,-5.52,-3.6,,-5.66,-4.14,
64131,10.1038/s41467-023-37526-5,10.1038/s41467-023-37526-5,PM1,BTP-eC9,PM1,BTP-eC9,,CCCCCCCCCc1c(C=C2C(=O)c3cc(Cl)c(Cl)cc3C2=C(C#N)C#N)sc2c1sc1c3c4nsnc4c4c5sc6c(CCCCCCCCC)c(C=C7C(=O)c8cc(Cl)c(Cl)cc8C7=C(C#N)C#N)sc6c5n(CC(CCCC)CCCCCC)c4c3n(CC(CCCC)CCCCCC)c21,0.866,26.82,76.91,17.86,17.863208892,0.0179669204927209,17.51,17.86,1:1.2,DIO,DIO,0.75% v/v,ITO/PEDOT:PSS/active layer/PFN-Br/Ag,conventional,PFN-Br,,PEDOT:PSS,,110.0,chloroform,chloroform,100.0,,,,-5.68,-3.9,
64132,10.1038/s41467-023-37526-5,10.1038/s41467-023-37526-5,PM1,BTP-eC9,PM1,BTP-eC9,,CCCCCCCCCc1c(C=C2C(=O)c3cc(Cl)c(Cl)cc3C2=C(C#N)C#N)sc2c1sc1c3c4nsnc4c4c5sc6c(CCCCCCCCC)c(C=C7C(=O)c8cc(Cl)c(Cl)cc8C7=C(C#N)C#N)sc6c5n(CC(CCCC)CCCCCC)c4c3n(CC(CCCC)CCCCCC)c21,0.887,27.29,78.9,19.1,19.09871547,0.0067252879581311,18.85,19.1,1:1.2,TCB,TCB,10 mg/mL,ITO/PEDOT:PSS/active layer/PFN-Br/Ag,conventional,PFN-Br,,PEDOT:PSS,,110.0,chloroform,chloroform,100.0,,,,-5.68,-3.9,
64133,10.1038/s41467-023-37526-5,10.1038/s41467-023-37526-5,PM6,BTP-eC9,PM6,BTP-eC9,COC(=O)C(C)(C)c1cc(C)cc(-c2sc3c4sc5cc(/C=C6/C(=O)c7cc(F)cc(c7)C(=O)/C6=C\c6cc(C(C)(C)C(=O)OC)c(-c7cc(C)cc(C(C)(C)C(=O)OC)c7)s6)sc5c4c(C(C)(C)C(=O)OC)ccc2-3)c1,CCCCCCCCCc1c(C=C2C(=O)c3cc(Cl)c(Cl)cc3C2=C(C#N)C#N)sc2c1sc1c3c4nsnc4c4c5sc6c(CCCCCCCCC)c(C=C7C(=O)c8cc(Cl)c(Cl)cc8C7=C(C#N)C#N)sc6c5n(CC(CCCC)CCCCCC)c4c3n(CC(CCCC)CCCCCC)c21,0.836,27.48,78.26,17.98,17.978888928,0.0061794883203586,17.65,17.98,1:1.2,DIO,DIO,0.5% v/v,ITO/PEDOT:PSS/active layer/PFN-Br/Ag,conventional,PFN-Br,,PEDOT:PSS,,110.0,chloroform,chloroform,100.0,-5.56,-3.65,,-5.68,-3.9,
64134,10.1038/s41467-023-37526-5,10.1038/s41467-023-37526-5,PM6,BTP-eC9,PM6,BTP-eC9,COC(=O)C(C)(C)c1cc(C)cc(-c2sc3c4sc5cc(/C=C6/C(=O)c7cc(F)cc(c7)C(=O)/C6=C\c6cc(C(C)(C)C(=O)OC)c(-c7cc(C)cc(C(C)(C)C(=O)OC)c7)s6)sc5c4c(C(C)(C)C(=O)OC)ccc2-3)c1,CCCCCCCCCc1c(C=C2C(=O)c3cc(Cl)c(Cl)cc3C2=C(C#N)C#N)sc2c1sc1c3c4nsnc4c4c5sc6c(CCCCCCCCC)c(C=C7C(=O)c8cc(Cl)c(Cl)cc8C7=C(C#N)C#N)sc6c5n(CC(CCCC)CCCCCC)c4c3n(CC(CCCC)CCCCCC)c21,0.861,27.88,80.39,19.31,19.297362252,0.065446649404451,19.03,19.31,1:1.2,TCB,TCB,10 mg/mL,ITO/PEDOT:PSS/active layer/PFN-Br/Ag,conventional,PFN-Br,,PEDOT:PSS,,110.0,chloroform,chloroform,100.0,-5.56,-3.65,,-5.68,-3.9,
64135,10.1038/s41467-023-37526-5,10.1038/s41467-023-37526-5,PM6,BTP-eC9,PM6,BTP-eC9,COC(=O)C(C)(C)c1cc(C)cc(-c2sc3c4sc5cc(/C=C6/C(=O)c7cc(F)cc(c7)C(=O)/C6=C\c6cc(C(C)(C)C(=O)OC)c(-c7cc(C)cc(C(C)(C)C(=O)OC)c7)s6)sc5c4c(C(C)(C)C(=O)OC)ccc2-3)c1,CCCCCCCCCc1c(C=C2C(=O)c3cc(Cl)c(Cl)cc3C2=C(C#N)C#N)sc2c1sc1c3c4nsnc4c4c5sc6c(CCCCCCCCC)c(C=C7C(=O)c8cc(Cl)c(Cl)cc8C7=C(C#N)C#N)sc6c5n(CC(CCCC)CCCCCC)c4c3n(CC(CCCC)CCCCCC)c21,0.859,27.86,79.16,18.93,18.944365384,0.0758868674062216,,18.93,1:1.2,TCB,TCB,10 mg/mL,ITO/PEDOT:PSS/active layer/PFN-Br/Ag,conventional,PFN-Br,,PEDOT:PSS,,110.0,chloroform,chloroform,100.0,-5.56,-3.65,,-5.68,-3.9,
