Repository: JiYiqaq/PCE-KA-GNN

# Data directory

- `raw/Active_Database.csv` is the immutable source dataset bundled under CC BY 4.0. Do not overwrite it with processed data.
- `processed/` is created and populated by the training pipeline. Generated `.pt` and `.pth` caches are intentionally ignored by Git because they can exceed GitHub's normal single-file limit.

See `../DATA_LICENSE.md` for provenance, license and checksum information.

File: data/raw/Active_Database.csv (part 201 of 471)
id,doi,doi_norm,donor,acceptor,donor_canonical,acceptor_canonical,donor_smiles,acceptor_smiles,voc,jsc,ff,pce,pce_recomputed,pce_relative_error_percent,pce_avg,pce_best,d_a_ratio,additive,additive_canonical,additive_ratio,device_structure,device_type,etl,etl_canonical,htl,htl_canonical,active_layer_thickness,solvent,solvent_canonical,annealing_temp,homo_d,lumo_d,eg_d,homo_a,lumo_a,eg_a
64136,10.1038/s41467-023-37738-9,10.1038/s41467-023-37738-9,PM6,PY-V-γ,PM6,PY-V-γ,COC(=O)C(C)(C)c1cc(C)cc(-c2sc3c4sc5cc(/C=C6/C(=O)c7cc(F)cc(c7)C(=O)/C6=C\c6cc(C(C)(C)C(=O)OC)c(-c7cc(C)cc(C(C)(C)C(=O)OC)c7)s6)sc5c4c(C(C)(C)C(=O)OC)ccc2-3)c1,C/C=C\c1ccc2c(c1)C(=O)/C(=C\c1sc3c(sc4c5c6nsnc6c6c7sc8c(CCCCCCCCCCC)c(/C=C9\C(=O)c%10cc(C)ccc%10C9=C(C#N)C#N)sc8c7n(C)c6c5n(C)c34)c1CCCCCCCCCCC)C2=C(C#N)C#N,0.9,24.9,75.2,16.9,16.85232,0.2821301775147913,16.6,16.9,,,,,ITO/PEDOT:PSS/active layer/PNDIT-F3N/Ag,conventional,PNDIT-F3N,PNDIT-F3N,PEDOT:PSS,PEDOT:PSS,,,,,-5.56,-3.65,,,,
64139,10.1038/s41467-023-39223-9,10.1038/s41467-023-39223-9,D18,L8-BO,D18,L8-BO,CCCCCCC(CCCC)Cc1csc(-c2cc3c4nsnc4c4cc(-c5cc(CC(CCCC)CCCCCC)c(-c6cc7c(-c8cc(F)c(CC(CC)CCCC)s8)c8sccc8c(-c8cc(F)c(CC(CC)CCCC)s8)c7s6)s5)sc4c3s2)c1,CCCCCCC(CCCC)Cc1c(/C=C2\C(=O)c3cc(F)c(F)cc3C2=C(C#N)C#N)sc2c1SC1c3c(c4c(c5nsnc35)c3sc5c(CC(CCCC)CCCCCC)c(/C=C6\C(=O)c7cc(F)c(F)cc7C6=C(C#N)C#N)sc5c3n4CC(CC)CCCC)N(CC(CC)CCCC)C21,0.786,24.17,68.5,13.3,13.0133697,2.155115037593989,12.4,13.3,1:1.2,chloronaphthalene,,0.5 vol%,,conventional,w/o,,PEDOT:PSS,,,chloroform,,100.0,-5.51,-2.77,,-5.68,-3.9,
64140,10.1038/s41467-023-39223-9,10.1038/s41467-023-39223-9,D18,L8-BO,D18,L8-BO,CCCCCCC(CCCC)Cc1csc(-c2cc3c4nsnc4c4cc(-c5cc(CC(CCCC)CCCCCC)c(-c6cc7c(-c8cc(F)c(CC(CC)CCCC)s8)c8sccc8c(-c8cc(F)c(CC(CC)CCCC)s8)c7s6)s5)sc4c3s2)c1,CCCCCCC(CCCC)Cc1c(/C=C2\C(=O)c3cc(F)c(F)cc3C2=C(C#N)C#N)sc2c1SC1c3c(c4c(c5nsnc35)c3sc5c(CC(CCCC)CCCCCC)c(/C=C6\C(=O)c7cc(F)c(F)cc7C6=C(C#N)C#N)sc5c3n4CC(CC)CCCC)N(CC(CC)CCCC)C21,0.903,24.19,78.5,17.4,17.14720245,1.4528594827586023,17.0,17.4,1:1.2,chloronaphthalene,,0.5 vol%,,conventional,BCP,BCP,PEDOT:PSS,,,chloroform,,100.0,-5.51,-2.77,,-5.68,-3.9,
64141,10.1038/s41467-023-39223-9,10.1038/s41467-023-39223-9,D18,L8-BO,D18,L8-BO,CCCCCCC(CCCC)Cc1csc(-c2cc3c4nsnc4c4cc(-c5cc(CC(CCCC)CCCCCC)c(-c6cc7c(-c8cc(F)c(CC(CC)CCCC)s8)c8sccc8c(-c8cc(F)c(CC(CC)CCCC)s8)c7s6)s5)sc4c3s2)c1,CCCCCCC(CCCC)Cc1c(/C=C2\C(=O)c3cc(F)c(F)cc3C2=C(C#N)C#N)sc2c1SC1c3c(c4c(c5nsnc35)c3sc5c(CC(CCCC)CCCCCC)c(/C=C6\C(=O)c7cc(F)c(F)cc7C6=C(C#N)C#N)sc5c3n4CC(CC)CCCC)N(CC(CC)CCCC)C21,0.904,24.26,78.4,17.8,17.19393536,3.404857528089885,17.4,17.8,1:1.2,chloronaphthalene,,0.5 vol%,,conventional,SPC,SPC,PEDOT:PSS,,,chloroform,,100.0,-5.51,-2.77,,-5.68,-3.9,
64142,10.1038/s41467-023-39223-9,10.1038/s41467-023-39223-9,D18,L8-BO,D18,L8-BO,CCCCCCC(CCCC)Cc1csc(-c2cc3c4nsnc4c4cc(-c5cc(CC(CCCC)CCCCCC)c(-c6cc7c(-c8cc(F)c(CC(CC)CCCC)s8)c8sccc8c(-c8cc(F)c(CC(CC)CCCC)s8)c7s6)s5)sc4c3s2)c1,CCCCCCC(CCCC)Cc1c(/C=C2\C(=O)c3cc(F)c(F)cc3C2=C(C#N)C#N)sc2c1SC1c3c(c4c(c5nsnc35)c3sc5c(CC(CCCC)CCCCCC)c(/C=C6\C(=O)c7cc(F)c(F)cc7C6=C(C#N)C#N)sc5c3n4CC(CC)CCCC)N(CC(CC)CCCC)C21,0.904,24.9,79.4,18.2,17.8726224,1.798778021978013,17.9,18.2,1:1.2,chloronaphthalene,,0.5 vol%,,conventional,DPC,DPC,PEDOT:PSS,,,chloroform,,100.0,-5.51,-2.77,,-5.68,-3.9,
64143,10.1038/s41467-023-39830-6,10.1038/s41467-023-39830-6,PM6,Y6,PM6,Y6,COC(=O)C(C)(C)c1cc(C)cc(-c2sc3c4sc5cc(/C=C6/C(=O)c7cc(F)cc(c7)C(=O)/C6=C\c6cc(C(C)(C)C(=O)OC)c(-c7cc(C)cc(C(C)(C)C(=O)OC)c7)s6)sc5c4c(C(C)(C)C(=O)OC)ccc2-3)c1,CCCCCCCCCCCc1c(/C=C2\C(=O)c3cc(F)c(F)cc3C2=C(C#N)C#N)sc2c1sc1c3c4nsnc4c4c5sc6c(CCCCCCCCCCC)c(/C=C7\C(=O)c8cc(F)c(F)cc8C7=C(C#N)C#N)sc6c5n(CC(CC)CCCC)c4c3n(CC(CC)CCCC)c21,0.85,26.2,74.9,16.7,16.68023,0.1183832335329199,16.7,16.7,1:1.2,,,,inverted,inverted,PNDIT-F3N,PNDIT-F3N,,,,chloroform,chloroform,,-5.56,-3.65,,-5.65,-4.09,
64150,10.1038/s41467-023-39832-4,10.1038/s41467-023-39832-4,PM6,PY-IT,PM6,PY-IT,COC(=O)C(C)(C)c1cc(C)cc(-c2sc3c4sc5cc(/C=C6/C(=O)c7cc(F)cc(c7)C(=O)/C6=C\c6cc(C(C)(C)C(=O)OC)c(-c7cc(C)cc(C(C)(C)C(=O)OC)c7)s6)sc5c4c(C(C)(C)C(=O)OC)ccc2-3)c1,CCCCCCCCCCCc1c(/C=C2\C(=O)c3ccccc3C2=C(C#N)C#N)sc2c1sc1c3c4nsnc4c4c5sc6c(CCCCCCCCCCC)c(/C=C7\C(=O)c8cc(-c9cccs9)ccc8C7=C(C#N)C#N)sc6c5n(CC(CCCCCCCC)CCCCCCCCCC)c4c3n(CC(CCCCCCCC)CCCCCCCCCC)c21,0.933,24.12,67.42,15.17,15.172169832000002,0.0143034410019884,14.62,15.17,1:1.2,,,,ITO/PEDOT:PSS/PM6:PY-IT/PNDIT-F3N/Ag,inverted,PNDIT-F3N,ZnO,PEDOT:PSS,MoO3,120.0,chloroform,chloroform,,-5.56,-3.65,,-5.68,-3.94,
64151,10.1038/s41467-023-39832-4,10.1038/s41467-023-39832-4,PM6,PY-IT,PM6,PY-IT,COC(=O)C(C)(C)c1cc(C)cc(-c2sc3c4sc5cc(/C=C6/C(=O)c7cc(F)cc(c7)C(=O)/C6=C\c6cc(C(C)(C)C(=O)OC)c(-c7cc(C)cc(C(C)(C)C(=O)OC)c7)s6)sc5c4c(C(C)(C)C(=O)OC)ccc2-3)c1,CCCCCCCCCCCc1c(/C=C2\C(=O)c3ccccc3C2=C(C#N)C#N)sc2c1sc1c3c4nsnc4c4c5sc6c(CCCCCCCCCCC)c(/C=C7\C(=O)c8cc(-c9cccs9)ccc8C7=C(C#N)C#N)sc6c5n(CC(CCCCCCCC)CCCCCCCCCC)c4c3n(CC(CCCCCCCC)CCCCCCCCCC)c21,0.938,24.98,72.39,16.97,16.961874636,0.0478807542722325,16.42,16.97,1:1.2,"1,4-diiodobenzene (DIB)",,30 mg mL^-1,ITO/PEDOT:PSS/PM6:PY-IT/PNDIT-F3N/Ag,inverted,PNDIT-F3N,ZnO,PEDOT:PSS,MoO3,120.0,chloroform,chloroform,,-5.56,-3.65,,-5.68,-3.94,
64152,10.1038/s41467-023-39832-4,10.1038/s41467-023-39832-4,PM6,PY-IT,PM6,PY-IT,COC(=O)C(C)(C)c1cc(C)cc(-c2sc3c4sc5cc(/C=C6/C(=O)c7cc(F)cc(c7)C(=O)/C6=C\c6cc(C(C)(C)C(=O)OC)c(-c7cc(C)cc(C(C)(C)C(=O)OC)c7)s6)sc5c4c(C(C)(C)C(=O)OC)ccc2-3)c1,CCCCCCCCCCCc1c(/C=C2\C(=O)c3ccccc3C2=C(C#N)C#N)sc2c1sc1c3c4nsnc4c4c5sc6c(CCCCCCCCCCC)c(/C=C7\C(=O)c8cc(-c9cccs9)ccc8C7=C(C#N)C#N)sc6c5n(CC(CCCCCCCC)CCCCCCCCCC)c4c3n(CC(CCCCCCCC)CCCCCCCCCC)c21,0.944,25.92,74.88,18.32,18.321997824,0.0109051528384087,17.76,18.32,1:1.2,"1,4-diiodobenzene (DIB)",,30 mg mL^-1,ITO/PEDOT:PSS/PM6:PY-IT/PNDIT-F3N/Ag,inverted,PNDIT-F3N,ZnO,PEDOT:PSS,MoO3,120.0,chloroform,chloroform,,-5.56,-3.65,,-5.68,-3.94,
64153,10.1038/s41467-023-39832-4,10.1038/s41467-023-39832-4,PM6,PY-IT,PM6,PY-IT,COC(=O)C(C)(C)c1cc(C)cc(-c2sc3c4sc5cc(/C=C6/C(=O)c7cc(F)cc(c7)C(=O)/C6=C\c6cc(C(C)(C)C(=O)OC)c(-c7cc(C)cc(C(C)(C)C(=O)OC)c7)s6)sc5c4c(C(C)(C)C(=O)OC)ccc2-3)c1,CCCCCCCCCCCc1c(/C=C2\C(=O)c3ccccc3C2=C(C#N)C#N)sc2c1sc1c3c4nsnc4c4c5sc6c(CCCCCCCCCCC)c(/C=C7\C(=O)c8cc(-c9cccs9)ccc8C7=C(C#N)C#N)sc6c5n(CC(CCCCCCCC)CCCCCCCCCC)c4c3n(CC(CCCCCCCC)CCCCCCCCCC)c21,0.91,18.79,59.64,10.2,10.19778396,0.0217258823529278,9.03,10.2,1:1.2,"1,4-diiodobenzene (DIB)",,30 mg mL^-1,ITO/PEDOT:PSS/PM6:PY-IT/PNDIT-F3N/Ag,inverted,PNDIT-F3N,ZnO,PEDOT:PSS,MoO3,120.0,chloroform,chloroform,,-5.56,-3.65,,-5.68,-3.94,
64154,10.1038/s41467-023-39832-4,10.1038/s41467-023-39832-4,PM6,PY-IT,PM6,PY-IT,COC(=O)C(C)(C)c1cc(C)cc(-c2sc3c4sc5cc(/C=C6/C(=O)c7cc(F)cc(c7)C(=O)/C6=C\c6cc(C(C)(C)C(=O)OC)c(-c7cc(C)cc(C(C)(C)C(=O)OC)c7)s6)sc5c4c(C(C)(C)C(=O)OC)ccc2-3)c1,CCCCCCCCCCCc1c(/C=C2\C(=O)c3ccccc3C2=C(C#N)C#N)sc2c1sc1c3c4nsnc4c4c5sc6c(CCCCCCCCCCC)c(/C=C7\C(=O)c8cc(-c9cccs9)ccc8C7=C(C#N)C#N)sc6c5n(CC(CCCCCCCC)CCCCCCCCCC)c4c3n(CC(CCCCCCCC)CCCCCCCCCC)c21,0.945,26.37,76.48,19.06,19.058548320000003,0.0076163693598913,18.56,19.06,1:1.2,DIB,,DIB 30 mg/mL,,,PNDIT-F3N,,2PACz,2PACz,120.0,chloroform,,100.0,-5.56,-3.65,,-5.68,-3.94,
64155,10.1038/s41467-023-39832-4,10.1038/s41467-023-39832-4,PM6,PY-IT,PM6,PY-IT,COC(=O)C(C)(C)c1cc(C)cc(-c2sc3c4sc5cc(/C=C6/C(=O)c7cc(F)cc(c7)C(=O)/C6=C\c6cc(C(C)(C)C(=O)OC)c(-c7cc(C)cc(C(C)(C)C(=O)OC)c7)s6)sc5c4c(C(C)(C)C(=O)OC)ccc2-3)c1,CCCCCCCCCCCc1c(/C=C2\C(=O)c3ccccc3C2=C(C#N)C#N)sc2c1sc1c3c4nsnc4c4c5sc6c(CCCCCCCCCCC)c(/C=C7\C(=O)c8cc(-c9cccs9)ccc8C7=C(C#N)C#N)sc6c5n(CC(CCCCCCCC)CCCCCCCCCC)c4c3n(CC(CCCCCCCC)CCCCCCCCCC)c21,0.945,26.26,74.95,18.59,18.59936715,0.0503881118881076,,18.59,1:1.2,DIB,,DIB 30 mg/mL,ITO/PEDOT:PSS/PM6:PY-IT/PNDIT-F3N/Ag,conventional,PNDIT-F3N,ZnO,PEDOT:PSS,MoO3,120.0,chloroform,chloroform,100.0,-5.56,-3.65,,-5.68,-3.94,
64156,10.1038/s41467-023-40423-6,10.1038/s41467-023-40423-6,PM6,CH20,PM6,CH20,COC(=O)C(C)(C)c1cc(C)cc(-c2sc3c4sc5cc(/C=C6/C(=O)c7cc(F)cc(c7)C(=O)/C6=C\c6cc(C(C)(C)C(=O)OC)c(-c7cc(C)cc(C(C)(C)C(=O)OC)c7)s6)sc5c4c(C(C)(C)C(=O)OC)ccc2-3)c1,,0.881,25.44,74.92,16.79,16.791549888,0.0092310184633684,16.61,16.79,1:1.2,1-chloronaphthalene,,0.4%,ITO/PEDOT:PSS/PM6:SMAs/PNDIT-F3N/Ag,conventional,PNDIT-F3N,,PEDOT:PSS,,,chloroform,,80.0,-5.56,-3.65,,,,
64157,10.1038/s41467-023-40423-6,10.1038/s41467-023-40423-6,PM6,CH21,PM6,CH21,COC(=O)C(C)(C)c1cc(C)cc(-c2sc3c4sc5cc(/C=C6/C(=O)c7cc(F)cc(c7)C(=O)/C6=C\c6cc(C(C)(C)C(=O)OC)c(-c7cc(C)cc(C(C)(C)C(=O)OC)c7)s6)sc5c4c(C(C)(C)C(=O)OC)ccc2-3)c1,,0.873,26.57,78.13,18.12,18.122730093,0.0150667384105778,17.98,18.12,1:1.2,1-chloronaphthalene,,0.4%,ITO/PEDOT:PSS/PM6:SMAs/PNDIT-F3N/Ag,conventional,PNDIT-F3N,,PEDOT:PSS,,,chloroform,,80.0,-5.56,-3.65,,,,
64158,10.1038/s41467-023-40423-6,10.1038/s41467-023-40423-6,PM6,CH22,PM6,CH22,COC(=O)C(C)(C)c1cc(C)cc(-c2sc3c4sc5cc(/C=C6/C(=O)c7cc(F)cc(c7)C(=O)/C6=C\c6cc(C(C)(C)C(=O)OC)c(-c7cc(C)cc(C(C)(C)C(=O)OC)c7)s6)sc5c4c(C(C)(C)C(=O)OC)ccc2-3)c1,,0.884,26.74,80.62,19.06,19.057084592,0.0152959496327189,18.91,19.06,1:1.2,1-chloronaphthalene,,0.4%,ITO/PEDOT:PSS/PM6:SMAs/PNDIT-F3N/Ag,conventional,PNDIT-F3N,,PEDOT:PSS,,,chloroform,,80.0,-5.56,-3.65,,,,
64159,10.1038/s41467-023-41978-0,10.1038/s41467-023-41978-0,D18-Cl,L8-BO,D18-Cl,L8-BO,CCCCCCC(CCCC)Cc1csc(-c2cc3c4nsnc4c4cc(-c5cc(CC(CCCC)CCCCCC)c(-c6cc7c(-c8cc(Cl)c(CC(CC)CCCC)s8)c8sccc8c(-c8cc(Cl)c(CC(CC)CCCC)s8)c7s6)s5)sc4c3s2)c1,CCCCCCC(CCCC)Cc1c(/C=C2\C(=O)c3cc(F)c(F)cc3C2=C(C#N)C#N)sc2c1SC1c3c(c4c(c5nsnc35)c3sc5c(CC(CCCC)CCCCCC)c(/C=C6\C(=O)c7cc(F)c(F)cc7C6=C(C#N)C#N)sc5c3n4CC(CC)CCCC)N(CC(CC)CCCC)C21,0.886,24.38,74.2,16.03,16.027704560000004,0.0143196506550061,15.6,16.03,1:1.5 wt:wt,,,,ITO/PEDOT:PSS/active layer/PNDI-F3N/Ag,conventional,PNDI-F3N,PNDIT-F3N,PEDOT:PSS,PEDOT:PSS,,toluene,toluene,,-5.51,-2.77,,-5.68,-3.9,
64160,10.1038/s41467-023-41978-0,10.1038/s41467-023-41978-0,D18-Cl,L8-BO-X,D18-Cl,L8-BO-X,CCCCCCC(CCCC)Cc1csc(-c2cc3c4nsnc4c4cc(-c5cc(CC(CCCC)CCCCCC)c(-c6cc7c(-c8cc(Cl)c(CC(CC)CCCC)s8)c8sccc8c(-c8cc(Cl)c(CC(CC)CCCC)s8)c7s6)s5)sc4c3s2)c1,CCCCCCC(CCCC)CCC1=C(/C=C2\C(=O)C3=CC(F)=C(F)C=C3C2=C(C#N)C#N)SC2=C1SC1=C2N(CC(CC)CCCC)C2=C1C1=NSN=C1C1=C2N(CC(CC)CCCC)C2=C1SC1=C2SC(/C=C(\C)C(=C(C#N)C#N)C2=CC(F)=C(F)C=C2C=O)=C1CCC(CCCC)CCCCCC,0.885,25.31,73.7,16.5,16.508320949999998,0.0504299999999885,16.02,16.5,1:1.5 wt:wt,,,,ITO/PEDOT:PSS/active layer/PNDI-F3N/Ag,conventional,PNDI-F3N,PNDIT-F3N,PEDOT:PSS,PEDOT:PSS,,toluene,toluene,,-5.51,-2.77,,,,
64161,10.1038/s41467-023-41978-0,10.1038/s41467-023-41978-0,D18-Cl,L8-BO,D18-Cl,L8-BO,CCCCCCC(CCCC)Cc1csc(-c2cc3c4nsnc4c4cc(-c5cc(CC(CCCC)CCCCCC)c(-c6cc7c(-c8cc(Cl)c(CC(CC)CCCC)s8)c8sccc8c(-c8cc(Cl)c(CC(CC)CCCC)s8)c7s6)s5)sc4c3s2)c1,CCCCCCC(CCCC)Cc1c(/C=C2\C(=O)c3cc(F)c(F)cc3C2=C(C#N)C#N)sc2c1SC1c3c(c4c(c5nsnc35)c3sc5c(CC(CCCC)CCCCCC)c(/C=C6\C(=O)c7cc(F)c(F)cc7C6=C(C#N)C#N)sc5c3n4CC(CC)CCCC)N(CC(CC)CCCC)C21,0.881,23.09,76.2,15.5,15.50082498,0.0053224516128973,15.11,15.5,,,,,ITO/PEDOT:PSS/active layer/PNDI-F3N/Ag,conventional,PNDI-F3N,PNDIT-F3N,PEDOT:PSS,PEDOT:PSS,,toluene,toluene,,-5.51,-2.77,,-5.68,-3.9,
64162,10.1038/s41467-023-41978-0,10.1038/s41467-023-41978-0,D18-Cl,L8-BO-X,D18-Cl,L8-BO-X,CCCCCCC(CCCC)Cc1csc(-c2cc3c4nsnc4c4cc(-c5cc(CC(CCCC)CCCCCC)c(-c6cc7c(-c8cc(Cl)c(CC(CC)CCCC)s8)c8sccc8c(-c8cc(Cl)c(CC(CC)CCCC)s8)c7s6)s5)sc4c3s2)c1,CCCCCCC(CCCC)CCC1=C(/C=C2\C(=O)C3=CC(F)=C(F)C=C3C2=C(C#N)C#N)SC2=C1SC1=C2N(CC(CC)CCCC)C2=C1C1=NSN=C1C1=C2N(CC(CC)CCCC)C2=C1SC1=C2SC(/C=C(\C)C(=C(C#N)C#N)C2=CC(F)=C(F)C=C2C=O)=C1CCC(CCCC)CCCCCC,0.887,23.91,74.1,15.73,15.71525397,0.0937446280991818,15.29,15.73,,,,,ITO/PEDOT:PSS/active layer/PNDI-F3N/Ag,conventional,PNDI-F3N,PNDIT-F3N,PEDOT:PSS,PEDOT:PSS,,toluene,toluene,,-5.51,-2.77,,,,
64163,10.1038/s41467-023-41978-0,10.1038/s41467-023-41978-0,D18-Cl,L8-BO,D18-Cl,L8-BO,CCCCCCC(CCCC)Cc1csc(-c2cc3c4nsnc4c4cc(-c5cc(CC(CCCC)CCCCCC)c(-c6cc7c(-c8cc(Cl)c(CC(CC)CCCC)s8)c8sccc8c(-c8cc(Cl)c(CC(CC)CCCC)s8)c7s6)s5)sc4c3s2)c1,CCCCCCC(CCCC)Cc1c(/C=C2\C(=O)c3cc(F)c(F)cc3C2=C(C#N)C#N)sc2c1SC1c3c(c4c(c5nsnc35)c3sc5c(CC(CCCC)CCCCCC)c(/C=C6\C(=O)c7cc(F)c(F)cc7C6=C(C#N)C#N)sc5c3n4CC(CC)CCCC)N(CC(CC)CCCC)C21,0.896,26.37,76.3,18.03,18.02779776,0.0122143094841875,17.6,18.03,,DTT,,20 mg mL-1,ITO/PEDOT:PSS/active layer/PNDI-F3N/Ag,conventional,PNDI-F3N,PNDIT-F3N,PEDOT:PSS,PEDOT:PSS,,toluene,toluene,,-5.51,-2.77,,-5.68,-3.9,
64164,10.1038/s41467-023-41978-0,10.1038/s41467-023-41978-0,D18-Cl,L8-BO-X,D18-Cl,L8-BO-X,CCCCCCC(CCCC)Cc1csc(-c2cc3c4nsnc4c4cc(-c5cc(CC(CCCC)CCCCCC)c(-c6cc7c(-c8cc(Cl)c(CC(CC)CCCC)s8)c8sccc8c(-c8cc(Cl)c(CC(CC)CCCC)s8)c7s6)s5)sc4c3s2)c1,CCCCCCC(CCCC)CCC1=C(/C=C2\C(=O)C3=CC(F)=C(F)C=C3C2=C(C#N)C#N)SC2=C1SC1=C2N(CC(CC)CCCC)C2=C1C1=NSN=C1C1=C2N(CC(CC)CCCC)C2=C1SC1=C2SC(/C=C(\C)C(=C(C#N)C#N)C2=CC(F)=C(F)C=C2C=O)=C1CCC(CCCC)CCCCCC,0.893,26.78,79.6,19.04,19.03597384,0.0211457983193207,18.67,19.04,,DTT,,,ITO/PEDOT:PSS/active layer/PNDI-F3N/Ag,conventional,PNDI-F3N,PNDIT-F3N,PEDOT:PSS,PEDOT:PSS,,toluene,toluene,,-5.51,-2.77,,,,
64165,10.1038/s41467-023-43846-3,10.1038/s41467-023-43846-3,PM6,YDT,PM6,YDT,COC(=O)C(C)(C)c1cc(C)cc(-c2sc3c4sc5cc(/C=C6/C(=O)c7cc(F)cc(c7)C(=O)/C6=C\c6cc(C(C)(C)C(=O)OC)c(-c7cc(C)cc(C(C)(C)C(=O)OC)c7)s6)sc5c4c(C(C)(C)C(=O)OC)ccc2-3)c1,,0.986,13.43,56.44,7.47,7.473773511999999,0.0505155555555493,7.44,7.47,1:1,1-chloronaphthalene (1-CN),,1 vol%,ITO/PEDOT:PSS/PM6:YDT/PDINN/Ag,conventional,PDINN,,PEDOT:PSS,,,chloroform,,90.0,-5.56,-3.65,,,,
64166,10.1038/s41467-023-43846-3,10.1038/s41467-023-43846-3,PM6,DY,PM6,DY,COC(=O)C(C)(C)c1cc(C)cc(-c2sc3c4sc5cc(/C=C6/C(=O)c7cc(F)cc(c7)C(=O)/C6=C\c6cc(C(C)(C)C(=O)OC)c(-c7cc(C)cc(C(C)(C)C(=O)OC)c7)s6)sc5c4c(C(C)(C)C(=O)OC)ccc2-3)c1,,0.959,22.01,70.5,14.88,14.88085095,0.0057187500000016,14.75,14.88,1:1,1-chloronaphthalene,,1-chloronaphthalene 1%,ITO/PEDOT:PSS/PM6:DY/PDINN/Ag,conventional,PDINN,,PEDOT:PSS,,,chloroform,,90.0,-5.56,-3.65,,,,
64167,10.1038/s41467-023-43846-3,10.1038/s41467-023-43846-3,PM6,TY,PM6,TY,COC(=O)C(C)(C)c1cc(C)cc(-c2sc3c4sc5cc(/C=C6/C(=O)c7cc(F)cc(c7)C(=O)/C6=C\c6cc(C(C)(C)C(=O)OC)c(-c7cc(C)cc(C(C)(C)C(=O)OC)c7)s6)sc5c4c(C(C)(C)C(=O)OC)ccc2-3)c1,,0.953,23.35,73.36,16.32,16.32447068,0.027393872549024,16.15,16.32,1:1,1-chloronaphthalene,,1-chloronaphthalene 1%,ITO/PEDOT:PSS/PM6:TY/PDINN/Ag,conventional,PDINN,,PEDOT:PSS,,,chloroform,,90.0,-5.56,-3.65,,,,
64168,10.1038/s41467-023-43846-3,10.1038/s41467-023-43846-3,PM6,QY,PM6,QY,COC(=O)C(C)(C)c1cc(C)cc(-c2sc3c4sc5cc(/C=C6/C(=O)c7cc(F)cc(c7)C(=O)/C6=C\c6cc(C(C)(C)C(=O)OC)c(-c7cc(C)cc(C(C)(C)C(=O)OC)c7)s6)sc5c4c(C(C)(C)C(=O)OC)ccc2-3)c1,,0.937,23.2,71.15,15.47,15.4668716,0.020222365869422,15.17,15.47,1:1,1-chloronaphthalene,,1-chloronaphthalene 1%,ITO/PEDOT:PSS/PM6:QY/PDINN/Ag,conventional,PDINN,,PEDOT:PSS,,,chloroform,,90.0,-5.56,-3.65,,,,
64169,10.1038/s41467-023-43846-3,10.1038/s41467-023-43846-3,PM6,PY-IT,PM6,PY-IT,COC(=O)C(C)(C)c1cc(C)cc(-c2sc3c4sc5cc(/C=C6/C(=O)c7cc(F)cc(c7)C(=O)/C6=C\c6cc(C(C)(C)C(=O)OC)c(-c7cc(C)cc(C(C)(C)C(=O)OC)c7)s6)sc5c4c(C(C)(C)C(=O)OC)ccc2-3)c1,CCCCCCCCCCCc1c(/C=C2\C(=O)c3ccccc3C2=C(C#N)C#N)sc2c1sc1c3c4nsnc4c4c5sc6c(CCCCCCCCCCC)c(/C=C7\C(=O)c8cc(-c9cccs9)ccc8C7=C(C#N)C#N)sc6c5n(CC(CCCCCCCC)CCCCCCCCCC)c4c3n(CC(CCCCCCCC)CCCCCCCCCC)c21,0.927,23.4,69.02,14.97,14.97168036,0.0112248496993983,14.92,14.97,1:1,1-chloronaphthalene,,1-chloronaphthalene 1%,ITO/PEDOT:PSS/PM6:PY-IT/PDINN/Ag,conventional,PDINN,,PEDOT:PSS,,,chloroform,,90.0,-5.56,-3.65,,-5.68,-3.94,
64191,10.1038/s41467-024-46144-8,10.1038/s41467-024-46144-8,BM-Cl,BO-4Cl,BM-Cl,BO-4Cl,,CCCCCCCCCCCc1c(/C=C2\C(=O)c3cc(Cl)c(Cl)cc3C2=C(C#N)C#N)sc2c1sc1c3c4nsnc4c4c5sc6c(CCCCCCCCCCC)c(/C=C7\C(=O)c8cc(Cl)c(Cl)cc8C7=C(C#N)C#N)sc6c5n(CC(CCCC)CCCCCC)c4c3n(CC(CCCC)CCCCCC)c21,0.862,14.84,39.8,5.1,5.091247839999999,0.1716109803921613,4.8,5.1,,,,,ITO/PEDOT:PSS/active layer/PFN-Br:MA/Ag,conventional,PFN-Br:MA,PFN-Br:MA,PEDOT:PSS,PEDOT:PSS,,CF,chloroform,,,,,-5.68,-4.1,
64192,10.1038/s41467-024-46144-8,10.1038/s41467-024-46144-8,BM-Cl,BO-4Cl,BM-Cl,BO-4Cl,,CCCCCCCCCCCc1c(/C=C2\C(=O)c3cc(Cl)c(Cl)cc3C2=C(C#N)C#N)sc2c1sc1c3c4nsnc4c4c5sc6c(CCCCCCCCCCC)c(/C=C7\C(=O)c8cc(Cl)c(Cl)cc8C7=C(C#N)C#N)sc6c5n(CC(CCCC)CCCCCC)c4c3n(CC(CCCC)CCCCCC)c21,0.803,26.34,67.4,14.3,14.255787480000004,0.3091784615384388,13.8,14.3,,,,,ITO/PEDOT:PSS/active layer/PFN-Br:MA/Ag,conventional,PFN-Br:MA,PFN-Br:MA,PEDOT:PSS,PEDOT:PSS,,CF,chloroform,150.0,,,,-5.68,-4.1,
64193,10.1038/s41467-024-46144-8,10.1038/s41467-024-46144-8,BM-Cl,BO-4Cl,BM-Cl,BO-4Cl,,CCCCCCCCCCCc1c(/C=C2\C(=O)c3cc(Cl)c(Cl)cc3C2=C(C#N)C#N)sc2c1sc1c3c4nsnc4c4c5sc6c(CCCCCCCCCCC)c(/C=C7\C(=O)c8cc(Cl)c(Cl)cc8C7=C(C#N)C#N)sc6c5n(CC(CCCC)CCCCCC)c4c3n(CC(CCCC)CCCCCC)c21,0.806,26.23,72.9,15.4,15.412066020000005,0.0783507792207951,14.3,15.4,,,,,ITO/PEDOT:PSS/active layer/PFN-Br:MA/Ag,conventional,PFN-Br:MA,PFN-Br:MA,PEDOT:PSS,PEDOT:PSS,,CF,chloroform,,,,,-5.68,-4.1,
64194,10.1038/s41467-024-46144-8,10.1038/s41467-024-46144-8,BM-ClEH,BO-4Cl,BM-ClEH,BO-4Cl,,CCCCCCCCCCCc1c(/C=C2\C(=O)c3cc(Cl)c(Cl)cc3C2=C(C#N)C#N)sc2c1sc1c3c4nsnc4c4c5sc6c(CCCCCCCCCCC)c(/C=C7\C(=O)c8cc(Cl)c(Cl)cc8C7=C(C#N)C#N)sc6c5n(CC(CCCC)CCCCCC)c4c3n(CC(CCCC)CCCCCC)c21,0.909,7.47,34.8,2.4,2.36300004,1.5416649999999883,2.1,2.4,1:1,,,,ITO/PEDOT:PSS/active layer/PFN-Br:MA/Ag,conventional,PFN-Br:MA,PFN-Br:MA,PEDOT:PSS,PEDOT:PSS,,CF,chloroform,,,,,-5.68,-4.1,
64195,10.1038/s41467-024-46144-8,10.1038/s41467-024-46144-8,BM-ClEH,BO-4Cl,BM-ClEH,BO-4Cl,,CCCCCCCCCCCc1c(/C=C2\C(=O)c3cc(Cl)c(Cl)cc3C2=C(C#N)C#N)sc2c1sc1c3c4nsnc4c4c5sc6c(CCCCCCCCCCC)c(/C=C7\C(=O)c8cc(Cl)c(Cl)cc8C7=C(C#N)C#N)sc6c5n(CC(CCCC)CCCCCC)c4c3n(CC(CCCC)CCCCCC)c21,0.845,23.03,69.8,13.6,13.5833243,0.1226154411764604,13.4,13.6,1:1,,,,ITO/PEDOT:PSS/active layer/PFN-Br:MA/Ag,conventional,PFN-Br:MA,PFN-Br:MA,PEDOT:PSS,PEDOT:PSS,,CF,chloroform,120.0,,,,-5.68,-4.1,
64196,10.1038/s41467-024-46144-8,10.1038/s41467-024-46144-8,BM-ClEH,BO-4Cl,BM-ClEH,BO-4Cl,,CCCCCCCCCCCc1c(/C=C2\C(=O)c3cc(Cl)c(Cl)cc3C2=C(C#N)C#N)sc2c1sc1c3c4nsnc4c4c5sc6c(CCCCCCCCCCC)c(/C=C7\C(=O)c8cc(Cl)c(Cl)cc8C7=C(C#N)C#N)sc6c5n(CC(CCCC)CCCCCC)c4c3n(CC(CCCC)CCCCCC)c21,0.835,22.26,73.6,13.7,13.6801056,0.1452145985401466,12.8,13.7,,,,,ITO/PEDOT:PSS/active layer/PFN-Br:MA/Ag,conventional,PFN-Br:MA,PFN-Br:MA,PEDOT:PSS,PEDOT:PSS,,CF,chloroform,,,,,-5.68,-4.1,
64197,10.1038/s41467-024-46144-8,10.1038/s41467-024-46144-8,BM-ClEH,BO-4Cl,BM-ClEH,BO-4Cl,,CCCCCCCCCCCc1c(/C=C2\C(=O)c3cc(Cl)c(Cl)cc3C2=C(C#N)C#N)sc2c1sc1c3c4nsnc4c4c5sc6c(CCCCCCCCCCC)c(/C=C7\C(=O)c8cc(Cl)c(Cl)cc8C7=C(C#N)C#N)sc6c5n(CC(CCCC)CCCCCC)c4c3n(CC(CCCC)CCCCCC)c21,0.91,8.32,39.6,3.0,2.9981952,0.0601599999999979,2.8,3.0,1:1,,,,ITO/PEDOT:PSS/active layer/PFN-Br:MA/Ag,conventional,PFN-Br:MA,PFN-Br:MA,PEDOT:PSS,PEDOT:PSS,,THF,THF,,,,,-5.68,-4.1,
64198,10.1038/s41467-024-46144-8,10.1038/s41467-024-46144-8,BM-ClEH,BO-4Cl,BM-ClEH,BO-4Cl,,CCCCCCCCCCCc1c(/C=C2\C(=O)c3cc(Cl)c(Cl)cc3C2=C(C#N)C#N)sc2c1sc1c3c4nsnc4c4c5sc6c(CCCCCCCCCCC)c(/C=C7\C(=O)c8cc(Cl)c(Cl)cc8C7=C(C#N)C#N)sc6c5n(CC(CCCC)CCCCCC)c4c3n(CC(CCCC)CCCCCC)c21,0.846,24.38,72.7,15.0,14.994723960000002,0.0351735999999884,14.6,15.0,1:1,,,,ITO/PEDOT:PSS/active layer/PFN-Br:MA/Ag,conventional,PFN-Br:MA,PFN-Br:MA,PEDOT:PSS,PEDOT:PSS,,THF,THF,100.0,,,,-5.68,-4.1,
64199,10.1038/s41467-024-46144-8,10.1038/s41467-024-46144-8,BM-ClEH,BO-4Cl,BM-ClEH,BO-4Cl,,CCCCCCCCCCCc1c(/C=C2\C(=O)c3cc(Cl)c(Cl)cc3C2=C(C#N)C#N)sc2c1sc1c3c4nsnc4c4c5sc6c(CCCCCCCCCCC)c(/C=C7\C(=O)c8cc(Cl)c(Cl)cc8C7=C(C#N)C#N)sc6c5n(CC(CCCC)CCCCCC)c4c3n(CC(CCCC)CCCCCC)c21,0.838,20.36,74.4,12.7,12.693889919999998,0.0481108661417394,11.5,12.7,1:1,,,,ITO/PEDOT:PSS/active layer/PFN-Br:MA/Ag,conventional,PFN-Br:MA,PFN-Br:MA,PEDOT:PSS,PEDOT:PSS,,THF,THF,,,,,-5.68,-4.1,
64200,10.1038/s41467-024-46144-8,10.1038/s41467-024-46144-8,BM-HEH,BO-4Cl,BM-HEH,BO-4Cl,,CCCCCCCCCCCc1c(/C=C2\C(=O)c3cc(Cl)c(Cl)cc3C2=C(C#N)C#N)sc2c1sc1c3c4nsnc4c4c5sc6c(CCCCCCCCCCC)c(/C=C7\C(=O)c8cc(Cl)c(Cl)cc8C7=C(C#N)C#N)sc6c5n(CC(CCCC)CCCCCC)c4c3n(CC(CCCC)CCCCCC)c21,0.795,0.47,24.9,0.1,0.0930388499999999,6.961150000000013,,0.1,1:1,,,,ITO/PEDOT:PSS/active layer/PFN-Br:MA/Ag,conventional,PFN-Br:MA,PFN-Br:MA,PEDOT:PSS,PEDOT:PSS,,THF,THF,,,,,-5.68,-4.1,
64201,10.1038/s41467-024-46144-8,10.1038/s41467-024-46144-8,BM-HEH,BO-4Cl,BM-HEH,BO-4Cl,,CCCCCCCCCCCc1c(/C=C2\C(=O)c3cc(Cl)c(Cl)cc3C2=C(C#N)C#N)sc2c1sc1c3c4nsnc4c4c5sc6c(CCCCCCCCCCC)c(/C=C7\C(=O)c8cc(Cl)c(Cl)cc8C7=C(C#N)C#N)sc6c5n(CC(CCCC)CCCCCC)c4c3n(CC(CCCC)CCCCCC)c21,0.834,2.87,30.5,0.7,0.7300418999999999,4.291699999999994,,0.7,1:1,,,,ITO/PEDOT:PSS/active layer/PFN-Br:MA/Ag,conventional,PFN-Br:MA,PFN-Br:MA,PEDOT:PSS,PEDOT:PSS,,THF,THF,100.0,,,,-5.68,-4.1,
64202,10.1038/s41467-024-46144-8,10.1038/s41467-024-46144-8,BM-HEH,BO-4Cl,BM-HEH,BO-4Cl,,CCCCCCCCCCCc1c(/C=C2\C(=O)c3cc(Cl)c(Cl)cc3C2=C(C#N)C#N)sc2c1sc1c3c4nsnc4c4c5sc6c(CCCCCCCCCCC)c(/C=C7\C(=O)c8cc(Cl)c(Cl)cc8C7=C(C#N)C#N)sc6c5n(CC(CCCC)CCCCCC)c4c3n(CC(CCCC)CCCCCC)c21,0.574,0.54,26.1,0.1,0.08089956,19.100439999999995,,0.1,1:1,,,,ITO/PEDOT:PSS/active layer/PFN-Br:MA/Ag,conventional,PFN-Br:MA,PFN-Br:MA,PEDOT:PSS,PEDOT:PSS,,THF,THF,,,,,-5.68,-4.1,
64220,10.1038/s41467-024-47052-7,10.1038/s41467-024-47052-7,PM6,Y6,PM6,Y6,COC(=O)C(C)(C)c1cc(C)cc(-c2sc3c4sc5cc(/C=C6/C(=O)c7cc(F)cc(c7)C(=O)/C6=C\c6cc(C(C)(C)C(=O)OC)c(-c7cc(C)cc(C(C)(C)C(=O)OC)c7)s6)sc5c4c(C(C)(C)C(=O)OC)ccc2-3)c1,CCCCCCCCCCCc1c(/C=C2\C(=O)c3cc(F)c(F)cc3C2=C(C#N)C#N)sc2c1sc1c3c4nsnc4c4c5sc6c(CCCCCCCCCCC)c(/C=C7\C(=O)c8cc(F)c(F)cc8C7=C(C#N)C#N)sc6c5n(CC(CC)CCCC)c4c3n(CC(CC)CCCC)c21,0.865,26.9,69.7,16.3,16.2181445,0.5021809815950897,15.9,16.3,1/1.2 (w/w),,,,ITO/PEDOT:PSS/active layer/PNDIT-F3N/Ag,conventional,PNDIT-F3N,,PEDOT:PSS,,,chloroform,,,-5.56,-3.65,,-5.65,-4.09,
64221,10.1038/s41467-024-47052-7,10.1038/s41467-024-47052-7,PM6,Y6,PM6,Y6,COC(=O)C(C)(C)c1cc(C)cc(-c2sc3c4sc5cc(/C=C6/C(=O)c7cc(F)cc(c7)C(=O)/C6=C\c6cc(C(C)(C)C(=O)OC)c(-c7cc(C)cc(C(C)(C)C(=O)OC)c7)s6)sc5c4c(C(C)(C)C(=O)OC)ccc2-3)c1,CCCCCCCCCCCc1c(/C=C2\C(=O)c3cc(F)c(F)cc3C2=C(C#N)C#N)sc2c1sc1c3c4nsnc4c4c5sc6c(CCCCCCCCCCC)c(/C=C7\C(=O)c8cc(F)c(F)cc8C7=C(C#N)C#N)sc6c5n(CC(CC)CCCC)c4c3n(CC(CC)CCCC)c21,0.853,28.0,74.4,17.8,17.769696,0.1702471910112415,17.4,17.8,1/1.2 (w/w),,,,ITO/PEDOT:PSS/active layer/PNDIT-F3N/Ag,conventional,PNDIT-F3N,,PEDOT:PSS,,,chloroform,,,-5.56,-3.65,,-5.65,-4.09,
64222,10.1038/s41467-024-47052-7,10.1038/s41467-024-47052-7,PM6,Y6,PM6,Y6,COC(=O)C(C)(C)c1cc(C)cc(-c2sc3c4sc5cc(/C=C6/C(=O)c7cc(F)cc(c7)C(=O)/C6=C\c6cc(C(C)(C)C(=O)OC)c(-c7cc(C)cc(C(C)(C)C(=O)OC)c7)s6)sc5c4c(C(C)(C)C(=O)OC)ccc2-3)c1,CCCCCCCCCCCc1c(/C=C2\C(=O)c3cc(F)c(F)cc3C2=C(C#N)C#N)sc2c1sc1c3c4nsnc4c4c5sc6c(CCCCCCCCCCC)c(/C=C7\C(=O)c8cc(F)c(F)cc8C7=C(C#N)C#N)sc6c5n(CC(CC)CCCC)c4c3n(CC(CC)CCCC)c21,0.806,25.5,72.2,14.8,14.839266,0.265310810810808,14.1,14.8,1/1.2 (w/w),,,,ITO/PEDOT:PSS/active layer/PNDIT-F3N/Ag,conventional,PNDIT-F3N,,PEDOT:PSS,,,chlorobenzene,,,-5.56,-3.65,,-5.65,-4.09,
64223,10.1038/s41467-024-47707-5,10.1038/s41467-024-47707-5,PM6,C11-BO-SF,PM6,C11-BO-SF,COC(=O)C(C)(C)c1cc(C)cc(-c2sc3c4sc5cc(/C=C6/C(=O)c7cc(F)cc(c7)C(=O)/C6=C\c6cc(C(C)(C)C(=O)OC)c(-c7cc(C)cc(C(C)(C)C(=O)OC)c7)s6)sc5c4c(C(C)(C)C(=O)OC)ccc2-3)c1,,0.897,25.42,74.41,16.96,16.966774734,0.03994536556604,16.96,,1:1.2,,,,ITO/PEDOT:PSS/active layer/PDINN/Ag,conventional,PDINN,PDINN,PEDOT:PSS,PEDOT:PSS,,,,90.0,-5.56,-3.65,,,,
64224,10.1038/s41467-024-47707-5,10.1038/s41467-024-47707-5,PM6,C11-BO-AF,PM6,C11-BO-AF,COC(=O)C(C)(C)c1cc(C)cc(-c2sc3c4sc5cc(/C=C6/C(=O)c7cc(F)cc(c7)C(=O)/C6=C\c6cc(C(C)(C)C(=O)OC)c(-c7cc(C)cc(C(C)(C)C(=O)OC)c7)s6)sc5c4c(C(C)(C)C(=O)OC)ccc2-3)c1,,0.906,24.95,73.79,16.68,16.680008130000004,4.8741007222836e-05,16.68,,1:1.2,,,,ITO/PEDOT:PSS/active layer/PDINN/Ag,conventional,PDINN,PDINN,PEDOT:PSS,PEDOT:PSS,,,,90.0,-5.56,-3.65,,,,
64225,10.1038/s41467-024-47707-5,10.1038/s41467-024-47707-5,PM6,C11-BO-SCl,PM6,C11-BO-SCl,COC(=O)C(C)(C)c1cc(C)cc(-c2sc3c4sc5cc(/C=C6/C(=O)c7cc(F)cc(c7)C(=O)/C6=C\c6cc(C(C)(C)C(=O)OC)c(-c7cc(C)cc(C(C)(C)C(=O)OC)c7)s6)sc5c4c(C(C)(C)C(=O)OC)ccc2-3)c1,,0.896,25.77,73.99,17.16,17.084231808,0.4415395804195905,17.16,,1:1.2,,,,ITO/PEDOT:PSS/active layer/PDINN/Ag,conventional,PDINN,PDINN,PEDOT:PSS,PEDOT:PSS,,,,90.0,-5.56,-3.65,,,,
64226,10.1038/s41467-024-47707-5,10.1038/s41467-024-47707-5,PM6,C11-BO-ACl,PM6,C11-BO-ACl,COC(=O)C(C)(C)c1cc(C)cc(-c2sc3c4sc5cc(/C=C6/C(=O)c7cc(F)cc(c7)C(=O)/C6=C\c6cc(C(C)(C)C(=O)OC)c(-c7cc(C)cc(C(C)(C)C(=O)OC)c7)s6)sc5c4c(C(C)(C)C(=O)OC)ccc2-3)c1,,0.906,25.15,73.36,16.79,16.71573624,0.4423094699225783,16.79,,"1:1.2 (D:A, wt/wt)",,,,ITO/PEDOT:PSS/active layer/PDINN/Ag,conventional,PDINN,PDINN,PEDOT:PSS,PEDOT:PSS,,,,90.0,-5.56,-3.65,,,,
64227,10.1038/s41467-024-47707-5,10.1038/s41467-024-47707-5,PM6,C11-BO-SBr,PM6,C11-BO-SBr,COC(=O)C(C)(C)c1cc(C)cc(-c2sc3c4sc5cc(/C=C6/C(=O)c7cc(F)cc(c7)C(=O)/C6=C\c6cc(C(C)(C)C(=O)OC)c(-c7cc(C)cc(C(C)(C)C(=O)OC)c7)s6)sc5c4c(C(C)(C)C(=O)OC)ccc2-3)c1,,0.895,26.08,73.21,17.1,17.088385359999997,0.0679218713450572,17.1,,1:1.2,,,,ITO/PEDOT:PSS/active layer/PDINN/Ag,conventional,PDINN,PDINN,PEDOT:PSS,PEDOT:PSS,,,,90.0,-5.56,-3.65,,,,
64228,10.1038/s41467-024-47707-5,10.1038/s41467-024-47707-5,PM6,C11-BO-ABr,PM6,C11-BO-ABr,COC(=O)C(C)(C)c1cc(C)cc(-c2sc3c4sc5cc(/C=C6/C(=O)c7cc(F)cc(c7)C(=O)/C6=C\c6cc(C(C)(C)C(=O)OC)c(-c7cc(C)cc(C(C)(C)C(=O)OC)c7)s6)sc5c4c(C(C)(C)C(=O)OC)ccc2-3)c1,,0.907,25.54,72.68,16.84,16.836162104000003,0.0227903562945174,16.84,,"1:1.2 (D:A, wt/wt)",,,,ITO/PEDOT:PSS/active layer/PDINN/Ag,conventional,PDINN,PDINN,PEDOT:PSS,PEDOT:PSS,,,,90.0,-5.56,-3.65,,,,
64229,10.1038/s41467-024-47707-5,10.1038/s41467-024-47707-5,PM6,2BO-SCl,PM6,2BO-SCl,COC(=O)C(C)(C)c1cc(C)cc(-c2sc3c4sc5cc(/C=C6/C(=O)c7cc(F)cc(c7)C(=O)/C6=C\c6cc(C(C)(C)C(=O)OC)c(-c7cc(C)cc(C(C)(C)C(=O)OC)c7)s6)sc5c4c(C(C)(C)C(=O)OC)ccc2-3)c1,,0.926,24.53,77.87,17.7,17.687999186000003,0.0678012090395296,17.7,,"1:1.2 (D:A, wt/wt)",,,,ITO/PEDOT:PSS/active layer/PDINN/Ag,conventional,PDINN,PDINN,PEDOT:PSS,PEDOT:PSS,,,,90.0,-5.56,-3.65,,,,
64230,10.1038/s41467-024-47707-5,10.1038/s41467-024-47707-5,PM6,2BO-ACl,PM6,2BO-ACl,COC(=O)C(C)(C)c1cc(C)cc(-c2sc3c4sc5cc(/C=C6/C(=O)c7cc(F)cc(c7)C(=O)/C6=C\c6cc(C(C)(C)C(=O)OC)c(-c7cc(C)cc(C(C)(C)C(=O)OC)c7)s6)sc5c4c(C(C)(C)C(=O)OC)ccc2-3)c1,,0.934,24.5,77.86,17.83,17.816703800000003,0.074572069545685,17.83,,"1:1.2 (D:A, wt/wt)",,,,ITO/PEDOT:PSS/active layer/PDINN/Ag,conventional,PDINN,PDINN,PEDOT:PSS,PEDOT:PSS,,,,90.0,-5.56,-3.65,,,,
64231,10.1038/s41467-024-47707-5,10.1038/s41467-024-47707-5,PM6,BO-EH-SCl,PM6,BO-EH-SCl,COC(=O)C(C)(C)c1cc(C)cc(-c2sc3c4sc5cc(/C=C6/C(=O)c7cc(F)cc(c7)C(=O)/C6=C\c6cc(C(C)(C)C(=O)OC)c(-c7cc(C)cc(C(C)(C)C(=O)OC)c7)s6)sc5c4c(C(C)(C)C(=O)OC)ccc2-3)c1,,0.922,25.29,78.99,18.38,18.418398462,0.2089143743199127,18.38,,"1:1.2 (D:A, wt/wt)",,,,ITO/PEDOT:PSS/active layer/PDINN/Ag,conventional,PDINN,PDINN,PEDOT:PSS,PEDOT:PSS,,,,90.0,-5.56,-3.65,,,,
64232,10.1038/s41467-024-47707-5,10.1038/s41467-024-47707-5,PM6,BO-EH-ACl,PM6,BO-EH-ACl,COC(=O)C(C)(C)c1cc(C)cc(-c2sc3c4sc5cc(/C=C6/C(=O)c7cc(F)cc(c7)C(=O)/C6=C\c6cc(C(C)(C)C(=O)OC)c(-c7cc(C)cc(C(C)(C)C(=O)OC)c7)s6)sc5c4c(C(C)(C)C(=O)OC)ccc2-3)c1,,0.926,25.26,79.85,18.68,18.67752186,0.0132662740899215,18.68,,"1:1.2 (D:A, wt/wt)",,,,ITO/PEDOT:PSS/active layer/PDINN/Ag,conventional,PDINN,PDINN,PEDOT:PSS,PEDOT:PSS,,,,90.0,-5.56,-3.65,,,,
64233,10.1038/s41467-024-47707-5,10.1038/s41467-024-47707-5,PM6,BO-EH-SBr,PM6,BO-EH-SBr,COC(=O)C(C)(C)c1cc(C)cc(-c2sc3c4sc5cc(/C=C6/C(=O)c7cc(F)cc(c7)C(=O)/C6=C\c6cc(C(C)(C)C(=O)OC)c(-c7cc(C)cc(C(C)(C)C(=O)OC)c7)s6)sc5c4c(C(C)(C)C(=O)OC)ccc2-3)c1,,0.923,25.37,76.95,17.99,18.019004445000004,0.1612253752084787,17.99,,"1:1.2 (D:A, wt/wt)",,,,ITO/PEDOT:PSS/active layer/PDINN/Ag,conventional,PDINN,PDINN,PEDOT:PSS,PEDOT:PSS,,,,90.0,-5.56,-3.65,,,,
64234,10.1038/s41467-024-47707-5,10.1038/s41467-024-47707-5,PM6,BO-EH-ABr,PM6,BO-EH-ABr,COC(=O)C(C)(C)c1cc(C)cc(-c2sc3c4sc5cc(/C=C6/C(=O)c7cc(F)cc(c7)C(=O)/C6=C\c6cc(C(C)(C)C(=O)OC)c(-c7cc(C)cc(C(C)(C)C(=O)OC)c7)s6)sc5c4c(C(C)(C)C(=O)OC)ccc2-3)c1,,0.927,25.12,77.89,18.11,18.137652336,0.1526909773605893,18.11,,"1:1.2 (D:A, wt/wt)",,,,ITO/PEDOT:PSS/active layer/PDINN/Ag,conventional,PDINN,PDINN,PEDOT:PSS,PEDOT:PSS,,,,90.0,-5.56,-3.65,,,,
64239,10.1038/s41467-024-52821-5,10.1038/s41467-024-52821-5,G-Dimer-D1,DY,G-Dimer-D1,DY,,,0.858,23.47,70.06,14.12,14.108164356,0.0838218413597704,13.85,14.12,1.9:1,DIO,,0.2 vol%,ITO/PEDOT: PSS/active layer/PFN-Br/Ag,conventional,PFN-Br,PFN-Br,PEDOT: PSS,PEDOT:PSS,,CF,,125.0,,,,,,
64240,10.1038/s41467-024-52821-5,10.1038/s41467-024-52821-5,G-Dimer-D2,DY,G-Dimer-D2,DY,,,0.858,24.4,75.0,15.7,15.7014,0.0089171974522311,15.46,15.7,1.9:1,DIO,,0.2 vol%,ITO/PEDOT: PSS/active layer/PFN-Br/Ag,conventional,PFN-Br,PFN-Br,PEDOT: PSS,PEDOT:PSS,,CF,,125.0,,,,,,
64241,10.1038/s41467-024-52821-5,10.1038/s41467-024-52821-5,G-Dimer-D2,Y6,G-Dimer-D2,Y6,,CCCCCCCCCCCc1c(/C=C2\C(=O)c3cc(F)c(F)cc3C2=C(C#N)C#N)sc2c1sc1c3c4nsnc4c4c5sc6c(CCCCCCCCCCC)c(/C=C7\C(=O)c8cc(F)c(F)cc8C7=C(C#N)C#N)sc6c5n(CC(CC)CCCC)c4c3n(CC(CC)CCCC)c21,0.844,24.11,75.14,15.28,15.290118376,0.0662197382199032,15.19,15.28,1.9:1,DIO,,0.2 vol%,ITO/PEDOT: PSS/active layer/PFN-Br/Ag,conventional,PFN-Br,PFN-Br,PEDOT: PSS,PEDOT:PSS,,CF,,125.0,,,,-5.65,-4.09,
64242,10.1038/s41467-024-52821-5,10.1038/s41467-024-52821-5,G-Dimer-D3,DY,G-Dimer-D3,DY,,,0.859,24.36,76.64,16.05,16.037103935999998,0.0803493084112342,15.86,16.05,1.9:1,DIO,,0.2 vol%,ITO/PEDOT: PSS/active layer/PFN-Br/Ag,conventional,PFN-Br,PFN-Br,PEDOT: PSS,PEDOT:PSS,,CF,,130.0,,,,,,
64243,10.1038/s41467-024-52821-5,10.1038/s41467-024-52821-5,MPhS-C6,Y6,MPhS-C6,Y6,,CCCCCCCCCCCc1c(/C=C2\C(=O)c3cc(F)c(F)cc3C2=C(C#N)C#N)sc2c1sc1c3c4nsnc4c4c5sc6c(CCCCCCCCCCC)c(/C=C7\C(=O)c8cc(F)c(F)cc8C7=C(C#N)C#N)sc6c5n(CC(CC)CCCC)c4c3n(CC(CC)CCCC)c21,0.83,24.34,75.74,15.31,15.301146279999998,0.0578296538210512,15.11,15.31,1.9:1,DIO,,0.2 vol%,ITO/PEDOT: PSS/active layer/PFN-Br/Ag,conventional,PFN-Br,PFN-Br,PEDOT: PSS,PEDOT:PSS,,CF,,115.0,,,,-5.65,-4.09,
64244,10.1038/s41467-024-52821-5,10.1038/s41467-024-52821-5,MPhS-C6,DY,MPhS-C6,DY,,,0.842,22.99,75.01,14.52,14.520120758,0.0008316666666758,14.14,14.52,1.9:1,DIO,,0.2 vol%,ITO/PEDOT: PSS/active layer/PFN-Br/Ag,conventional,PFN-Br,PFN-Br,PEDOT: PSS,PEDOT:PSS,,CF,,115.0,,,,,,
64245,10.1038/s41467-024-53286-2,10.1038/s41467-024-53286-2,D18,N3-BO,D18,N3-BO,CCCCCCC(CCCC)Cc1csc(-c2cc3c4nsnc4c4cc(-c5cc(CC(CCCC)CCCCCC)c(-c6cc7c(-c8cc(F)c(CC(CC)CCCC)s8)c8sccc8c(-c8cc(F)c(CC(CC)CCCC)s8)c7s6)s5)sc4c3s2)c1,,0.907,26.45,79.33,19.01,19.031385995,0.1124986586007325,18.86,19.01,1:1.4,,,,ITO/2PACz/active layer/PNDIT-F3N/Ag,conventional,PNDIT-F3N,PNDIT-F3N,2PACz,2PACz,,chloroform,,100.0,-5.51,-2.77,,,,
64246,10.1038/s41467-024-53286-2,10.1038/s41467-024-53286-2,D18,F-BTA3,D18,F-BTA3,CCCCCCC(CCCC)Cc1csc(-c2cc3c4nsnc4c4cc(-c5cc(CC(CCCC)CCCCCC)c(-c6cc7c(-c8cc(F)c(CC(CC)CCCC)s8)c8sccc8c(-c8cc(F)c(CC(CC)CCCC)s8)c7s6)s5)sc4c3s2)c1,CCCCCCCCn1nc2c(C=c3sc(=C(C#N)C#N)n(CC)c3=O)cc(F)c(-c3cc4c(s3)-c3cc5c(cc3C4(c3ccc(CCCCCC)cc3)c3ccc(CCCCCC)cc3)-c3sc(-c4c(F)cc(C=c6sc(=C(C#N)C#N)n(CC)c6=O)c6nn(CCCCCCCC)nc46)cc3C5(c3ccc(CCCCCC)cc3)c3ccc(CCCCCC)cc3)c2n1,1.096,12.37,71.02,9.63,9.628550703999998,0.0150498026999202,9.43,9.63,,,,,ITO/2PACz/active layer/PNDIT-F3N/Ag,conventional,PNDIT-F3N,PNDIT-F3N,2PACz,2PACz,,,,100.0,-5.51,-2.77,,-5.52,-3.39,
64248,10.1038/s41467-024-54923-6,10.1038/s41467-024-54923-6,PM6,BTP-eC9,PM6,BTP-eC9,COC(=O)C(C)(C)c1cc(C)cc(-c2sc3c4sc5cc(/C=C6/C(=O)c7cc(F)cc(c7)C(=O)/C6=C\c6cc(C(C)(C)C(=O)OC)c(-c7cc(C)cc(C(C)(C)C(=O)OC)c7)s6)sc5c4c(C(C)(C)C(=O)OC)ccc2-3)c1,CCCCCCCCCc1c(C=C2C(=O)c3cc(Cl)c(Cl)cc3C2=C(C#N)C#N)sc2c1sc1c3c4nsnc4c4c5sc6c(CCCCCCCCC)c(C=C7C(=O)c8cc(Cl)c(Cl)cc8C7=C(C#N)C#N)sc6c5n(CC(CCCC)CCCCCC)c4c3n(CC(CCCC)CCCCCC)c21,0.84,27.13,76.49,17.43,17.431459079999996,0.0083710843373293,17.03,17.43,1:1.2,TCB,,10 mg/ml,,OPV,ZnO,ZnO,MoO3,,,chloroform,,100.0,-5.56,-3.65,,-5.68,-3.9,
64249,10.1038/s41467-024-54923-6,10.1038/s41467-024-54923-6,PM6,BTP-eC9,PM6,BTP-eC9,COC(=O)C(C)(C)c1cc(C)cc(-c2sc3c4sc5cc(/C=C6/C(=O)c7cc(F)cc(c7)C(=O)/C6=C\c6cc(C(C)(C)C(=O)OC)c(-c7cc(C)cc(C(C)(C)C(=O)OC)c7)s6)sc5c4c(C(C)(C)C(=O)OC)ccc2-3)c1,CCCCCCCCCc1c(C=C2C(=O)c3cc(Cl)c(Cl)cc3C2=C(C#N)C#N)sc2c1sc1c3c4nsnc4c4c5sc6c(CCCCCCCCC)c(C=C7C(=O)c8cc(Cl)c(Cl)cc8C7=C(C#N)C#N)sc6c5n(CC(CCCC)CCCCCC)c4c3n(CC(CCCC)CCCCCC)c21,0.848,27.46,79.36,18.48,18.479833088,0.0009032034632086,18.23,18.48,1:1.2,TCB,,10 mg/ml,inverted,OPV,BHT@ZnO,ZnO,MoO3,,,chloroform,,100.0,-5.56,-3.65,,-5.68,-3.9,
64250,10.1038/s41467-024-54923-6,10.1038/s41467-024-54923-6,PM6,Y6,PM6,Y6,COC(=O)C(C)(C)c1cc(C)cc(-c2sc3c4sc5cc(/C=C6/C(=O)c7cc(F)cc(c7)C(=O)/C6=C\c6cc(C(C)(C)C(=O)OC)c(-c7cc(C)cc(C(C)(C)C(=O)OC)c7)s6)sc5c4c(C(C)(C)C(=O)OC)ccc2-3)c1,CCCCCCCCCCCc1c(/C=C2\C(=O)c3cc(F)c(F)cc3C2=C(C#N)C#N)sc2c1sc1c3c4nsnc4c4c5sc6c(CCCCCCCCCCC)c(/C=C7\C(=O)c8cc(F)c(F)cc8C7=C(C#N)C#N)sc6c5n(CC(CC)CCCC)c4c3n(CC(CC)CCCC)c21,0.828,26.61,74.83,16.49,16.487353763999998,0.0160475197089166,16.15,16.49,1:1.2,TCB,,10 mg/ml,inverted,OPV,ZnO,ZnO,MoO3,,,chloroform,,100.0,-5.56,-3.65,,-5.65,-4.09,
64251,10.1038/s41467-024-54923-6,10.1038/s41467-024-54923-6,PM6,Y6,PM6,Y6,COC(=O)C(C)(C)c1cc(C)cc(-c2sc3c4sc5cc(/C=C6/C(=O)c7cc(F)cc(c7)C(=O)/C6=C\c6cc(C(C)(C)C(=O)OC)c(-c7cc(C)cc(C(C)(C)C(=O)OC)c7)s6)sc5c4c(C(C)(C)C(=O)OC)ccc2-3)c1,CCCCCCCCCCCc1c(/C=C2\C(=O)c3cc(F)c(F)cc3C2=C(C#N)C#N)sc2c1sc1c3c4nsnc4c4c5sc6c(CCCCCCCCCCC)c(/C=C7\C(=O)c8cc(F)c(F)cc8C7=C(C#N)C#N)sc6c5n(CC(CC)CCCC)c4c3n(CC(CC)CCCC)c21,0.84,26.77,77.92,17.52,17.52171456,0.0097863013698625,17.12,17.52,1:1.2,TCB,,10 mg/ml,,OPV,BHT@ZnO,ZnO,MoO3,,,chloroform,,100.0,-5.56,-3.65,,-5.65,-4.09,
64252,10.1038/s41467-024-54923-6,10.1038/s41467-024-54923-6,PM6,L8-BO,PM6,L8-BO,COC(=O)C(C)(C)c1cc(C)cc(-c2sc3c4sc5cc(/C=C6/C(=O)c7cc(F)cc(c7)C(=O)/C6=C\c6cc(C(C)(C)C(=O)OC)c(-c7cc(C)cc(C(C)(C)C(=O)OC)c7)s6)sc5c4c(C(C)(C)C(=O)OC)ccc2-3)c1,CCCCCCC(CCCC)Cc1c(/C=C2\C(=O)c3cc(F)c(F)cc3C2=C(C#N)C#N)sc2c1SC1c3c(c4c(c5nsnc35)c3sc5c(CC(CCCC)CCCCCC)c(/C=C6\C(=O)c7cc(F)c(F)cc7C6=C(C#N)C#N)sc5c3n4CC(CC)CCCC)N(CC(CC)CCCC)C21,0.868,25.85,77.48,17.38,17.38480744,0.0276607594936734,17.01,17.38,1:1.2,TCB,,10 mg/ml,inverted,OPV,ZnO,ZnO,MoO3,,,chloroform,,100.0,-5.56,-3.65,,-5.68,-3.9,
64253,10.1038/s41467-024-54923-6,10.1038/s41467-024-54923-6,PM6,L8-BO,PM6,L8-BO,COC(=O)C(C)(C)c1cc(C)cc(-c2sc3c4sc5cc(/C=C6/C(=O)c7cc(F)cc(c7)C(=O)/C6=C\c6cc(C(C)(C)C(=O)OC)c(-c7cc(C)cc(C(C)(C)C(=O)OC)c7)s6)sc5c4c(C(C)(C)C(=O)OC)ccc2-3)c1,CCCCCCC(CCCC)Cc1c(/C=C2\C(=O)c3cc(F)c(F)cc3C2=C(C#N)C#N)sc2c1SC1c3c(c4c(c5nsnc35)c3sc5c(CC(CCCC)CCCCCC)c(/C=C6\C(=O)c7cc(F)c(F)cc7C6=C(C#N)C#N)sc5c3n4CC(CC)CCCC)N(CC(CC)CCCC)C21,0.877,26.07,80.72,18.45,18.455328408,0.028880260162604,18.06,18.45,1:1.2,TCB,,10 mg/ml,,OPV,BHT@ZnO,ZnO,MoO3,,,chloroform,,100.0,-5.56,-3.65,,-5.68,-3.9,
64257,10.1038/s41467-024-55375-8,10.1038/s41467-024-55375-8,PM6,BTA-C6,PM6,BTA-C6,CC1=CC(=CC(=C1)C2=C3C=CC(=C4C5=C(C=C(S5)/C=C\6/C(=O)C7=CC(=CC(=C7)F)C(=O)/C6=C\C8=CC(=C(S8)C9=CC(=CC(=C9)C)C(C)(C)C(=O)OC)C(C)(C)C(=O)OC)SC4=C3S2)C(C)(C)C(=O)OC)C(C)(C)C(=O)OC,,0.837,27.12,76.17,17.29,17.290163448,0.0009453325621869,17.04,17.29,1:1.2,DIO,DIO,,ITO/PEDOT:PSS/active layer/PDINN/Ag,conventional,PDINN,PDINN,PEDOT:PSS,PEDOT:PSS,,o-xylene,o-xylene,100.0,-5.56,-3.65,,,,
64258,10.1038/s41467-024-55375-8,10.1038/s41467-024-55375-8,PM6,BTA-E3,PM6,BTA-E3,CC1=CC(=CC(=C1)C2=C3C=CC(=C4C5=C(C=C(S5)/C=C\6/C(=O)C7=CC(=CC(=C7)F)C(=O)/C6=C\C8=CC(=C(S8)C9=CC(=CC(=C9)C)C(C)(C)C(=O)OC)C(C)(C)C(=O)OC)SC4=C3S2)C(C)(C)C(=O)OC)C(C)(C)C(=O)OC,,0.837,28.31,77.48,18.36,18.359250156,0.004084117647066,18.06,18.36,1:1.2,DIO,DIO,,ITO/PEDOT:PSS/active layer/PDINN/Ag,conventional,PDINN,PDINN,PEDOT:PSS,PEDOT:PSS,,o-xylene,o-xylene,100.0,-5.56,-3.65,,,,
64259,10.1038/s41467-024-55375-8,10.1038/s41467-024-55375-8,PM6,BTA-E6,PM6,BTA-E6,CC1=CC(=CC(=C1)C2=C3C=CC(=C4C5=C(C=C(S5)/C=C\6/C(=O)C7=CC(=CC(=C7)F)C(=O)/C6=C\C8=CC(=C(S8)C9=CC(=CC(=C9)C)C(C)(C)C(=O)OC)C(C)(C)C(=O)OC)SC4=C3S2)C(C)(C)C(=O)OC)C(C)(C)C(=O)OC,,0.832,26.74,73.15,16.27,16.27417792,0.0256786724031964,16.11,16.27,1:1.2,DIO,DIO,,ITO/PEDOT:PSS/active layer/PDINN/Ag,conventional,PDINN,PDINN,PEDOT:PSS,PEDOT:PSS,,o-xylene,o-xylene,100.0,-5.56,-3.65,,,,
64260,10.1038/s41467-024-55375-8,10.1038/s41467-024-55375-8,PM6,BTA-E9,PM6,BTA-E9,CC1=CC(=CC(=C1)C2=C3C=CC(=C4C5=C(C=C(S5)/C=C\6/C(=O)C7=CC(=CC(=C7)F)C(=O)/C6=C\C8=CC(=C(S8)C9=CC(=CC(=C9)C)C(C)(C)C(=O)OC)C(C)(C)C(=O)OC)SC4=C3S2)C(C)(C)C(=O)OC)C(C)(C)C(=O)OC,,0.811,25.34,72.63,14.93,14.926002462,0.026775204286672,14.76,14.93,1:1.2,DIO,DIO,,ITO/PEDOT:PSS/active layer/PDINN/Ag,conventional,PDINN,PDINN,PEDOT:PSS,PEDOT:PSS,,o-xylene,o-xylene,100.0,-5.56,-3.65,,,,
64261,10.1038/s41467-024-55375-8,10.1038/s41467-024-55375-8,PM6,BTA-E3,PM6,BTA-E3,CC1=CC(=CC(=C1)C2=C3C=CC(=C4C5=C(C=C(S5)/C=C\6/C(=O)C7=CC(=CC(=C7)F)C(=O)/C6=C\C8=CC(=C(S8)C9=CC(=CC(=C9)C)C(C)(C)C(=O)OC)C(C)(C)C(=O)OC)SC4=C3S2)C(C)(C)C(=O)OC)C(C)(C)C(=O)OC,,0.852,28.99,80.63,19.92,19.915190724,0.0241429518072446,19.63,19.92,1:1.2,DIO,,,ITO/2PACz/active layer/PDINN/Ag,conventional,PDINN,,2PACz,2PACz,,o-xylene,,100.0,-5.56,-3.65,,,,
64262,10.1038/s41467-024-55375-8,10.1038/s41467-024-55375-8,PM6,BTA-E3,PM6,BTA-E3,CC1=CC(=CC(=C1)C2=C3C=CC(=C4C5=C(C=C(S5)/C=C\6/C(=O)C7=CC(=CC(=C7)F)C(=O)/C6=C\C8=CC(=C(S8)C9=CC(=CC(=C9)C)C(C)(C)C(=O)OC)C(C)(C)C(=O)OC)SC4=C3S2)C(C)(C)C(=O)OC)C(C)(C)C(=O)OC,,0.847,28.91,79.92,19.57,19.569826584,0.0008861318344358,,19.57,1:1.2,DIO,,,ITO/2PACz/active layer/PDINN/Ag,conventional,PDINN,,2PACz,2PACz,,o-xylene,,100.0,-5.56,-3.65,,,,
64263,10.1038/s41467-025-55924-9,10.1038/s41467-025-55924-9,PM6,L8-BO,PM6,L8-BO,CC1=CC(=CC(=C1)C2=C3C=CC(=C4C5=C(C=C(S5)/C=C\6/C(=O)C7=CC(=CC(=C7)F)C(=O)/C6=C\C8=CC(=C(S8)C9=CC(=CC(=C9)C)C(C)(C)C(=O)OC)C(C)(C)C(=O)OC)SC4=C3S2)C(C)(C)C(=O)OC)C(C)(C)C(=O)OC,CCCCCCC(CCCC)CC1=C(/C=C2\C(=O)C3=CC(F)=C(F)C=C3C2=C(C#N)C#N)SC2=C1SC1C3=C(C4=C(C5=NSN=C35)C3=C(C5=C(S3)C(CC(CCCC)CCCCCC)=C(/C=C3\C(=O)C6=CC(F)=C(F)C=C6C3=C(C#N)C#N)S5)N4CC(CC)CCCC)N(CC(CC)CCCC)C21,0.87,26.39,78.95,18.03,18.12636735,0.5344833610648793,18.03,,1:1.2 w/w,DIO,,0.5 v%,Opaque,,PNDIT-F3N,,PEDOT:PSS,,,chloroform,,110.0,-5.56,-3.65,,-5.68,-3.9,
64264,10.1038/s41467-025-55924-9,10.1038/s41467-025-55924-9,PM6,L8-BO,PM6,L8-BO,CC1=CC(=CC(=C1)C2=C3C=CC(=C4C5=C(C=C(S5)/C=C\6/C(=O)C7=CC(=CC(=C7)F)C(=O)/C6=C\C8=CC(=C(S8)C9=CC(=CC(=C9)C)C(C)(C)C(=O)OC)C(C)(C)C(=O)OC)SC4=C3S2)C(C)(C)C(=O)OC)C(C)(C)C(=O)OC,CCCCCCC(CCCC)CC1=C(/C=C2\C(=O)C3=CC(F)=C(F)C=C3C2=C(C#N)C#N)SC2=C1SC1C3=C(C4=C(C5=NSN=C35)C3=C(C5=C(S3)C(CC(CCCC)CCCCCC)=C(/C=C3\C(=O)C6=CC(F)=C(F)C=C6C3=C(C#N)C#N)S5)N4CC(CC)CCCC)N(CC(CC)CCCC)C21,0.86,24.05,78.34,16.19,16.2030622,0.080680667078445,16.19,,1:1.2 w/w,DIO,,0.5 v%,Blue,,PNDIT-F3N,,PEDOT:PSS,,,chloroform,,110.0,-5.56,-3.65,,-5.68,-3.9,
64265,10.1038/s41467-025-55924-9,10.1038/s41467-025-55924-9,PM6,L8-BO,PM6,L8-BO,CC1=CC(=CC(=C1)C2=C3C=CC(=C4C5=C(C=C(S5)/C=C\6/C(=O)C7=CC(=CC(=C7)F)C(=O)/C6=C\C8=CC(=C(S8)C9=CC(=CC(=C9)C)C(C)(C)C(=O)OC)C(C)(C)C(=O)OC)SC4=C3S2)C(C)(C)C(=O)OC)C(C)(C)C(=O)OC,CCCCCCC(CCCC)CC1=C(/C=C2\C(=O)C3=CC(F)=C(F)C=C3C2=C(C#N)C#N)SC2=C1SC1C3=C(C4=C(C5=NSN=C35)C3=C(C5=C(S3)C(CC(CCCC)CCCCCC)=C(/C=C3\C(=O)C6=CC(F)=C(F)C=C6C3=C(C#N)C#N)S5)N4CC(CC)CCCC)N(CC(CC)CCCC)C21,0.86,23.54,77.91,15.81,15.77241204,0.2377480075901424,15.81,,1:1.2 w/w,DIO,,0.5 v%,Green,,PNDIT-F3N,,PEDOT:PSS,,,chloroform,,110.0,-5.56,-3.65,,-5.68,-3.9,
64266,10.1038/s41467-025-55924-9,10.1038/s41467-025-55924-9,PM6,L8-BO,PM6,L8-BO,CC1=CC(=CC(=C1)C2=C3C=CC(=C4C5=C(C=C(S5)/C=C\6/C(=O)C7=CC(=CC(=C7)F)C(=O)/C6=C\C8=CC(=C(S8)C9=CC(=CC(=C9)C)C(C)(C)C(=O)OC)C(C)(C)C(=O)OC)SC4=C3S2)C(C)(C)C(=O)OC)C(C)(C)C(=O)OC,CCCCCCC(CCCC)CC1=C(/C=C2\C(=O)C3=CC(F)=C(F)C=C3C2=C(C#N)C#N)SC2=C1SC1C3=C(C4=C(C5=NSN=C35)C3=C(C5=C(S3)C(CC(CCCC)CCCCCC)=C(/C=C3\C(=O)C6=CC(F)=C(F)C=C6C3=C(C#N)C#N)S5)N4CC(CC)CCCC)N(CC(CC)CCCC)C21,0.86,23.14,78.67,15.67,15.65564468,0.0916102105934904,15.67,,1:1.2 w/w,DIO,,0.5 v%,Red,,PNDIT-F3N,,PEDOT:PSS,,,chloroform,,110.0,-5.56,-3.65,,-5.68,-3.9,
64267,10.1038/s41467-025-56225-x,10.1038/s41467-025-56225-x,D18,DTC8,D18,DTC8,CCCCCCC(CCCC)CC1=CSC(C2=CC3=C(S2)C2=C(C=C(C4=CC(CC(CCCC)CCCCCC)=C(C5=CC6=C(C7=CC(F)=C(CC(CC)CCCC)S7)C7=C(C=CS7)C(C7=CC(F)=C(CC(CC)CCCC)S7)=C6S5)S4)S2)C2=NSN=C32)=C1,,0.86,27.5,73.9,17.6,17.47735,0.6968750000000008,17.5,17.6,1:1.3,,,,ITO/PEDOT:PSS/Active layer/PNDIT-F3N/Ag,conventional,PNDIT-F3N,PNDIT-F3N,PEDOT:PSS,PEDOT:PSS,100.0,chloroform,chloroform,,-5.51,-2.77,,,,
