Repository: JiYiqaq/PCE-KA-GNN

# Data directory

- `raw/Active_Database.csv` is the immutable source dataset bundled under CC BY 4.0. Do not overwrite it with processed data.
- `processed/` is created and populated by the training pipeline. Generated `.pt` and `.pth` caches are intentionally ignored by Git because they can exceed GitHub's normal single-file limit.

See `../DATA_LICENSE.md` for provenance, license and checksum information.

File: data/raw/Active_Database.csv (part 202 of 471)
id,doi,doi_norm,donor,acceptor,donor_canonical,acceptor_canonical,donor_smiles,acceptor_smiles,voc,jsc,ff,pce,pce_recomputed,pce_relative_error_percent,pce_avg,pce_best,d_a_ratio,additive,additive_canonical,additive_ratio,device_structure,device_type,etl,etl_canonical,htl,htl_canonical,active_layer_thickness,solvent,solvent_canonical,annealing_temp,homo_d,lumo_d,eg_d,homo_a,lumo_a,eg_a
64268,10.1038/s41467-025-56225-x,10.1038/s41467-025-56225-x,D18,Six-IC,D18,Six-IC,CCCCCCC(CCCC)CC1=CSC(C2=CC3=C(S2)C2=C(C=C(C4=CC(CC(CCCC)CCCCCC)=C(C5=CC6=C(C7=CC(F)=C(CC(CC)CCCC)S7)C7=C(C=CS7)C(C7=CC(F)=C(CC(CC)CCCC)S7)=C6S5)S4)S2)C2=NSN=C32)=C1,,0.92,27.0,78.5,19.4,19.4994,0.5123711340206332,19.3,19.4,1:1.3,,,,ITO/PEDOT:PSS/Active layer/PNDIT-F3N/Ag,conventional,PNDIT-F3N,PNDIT-F3N,PEDOT:PSS,PEDOT:PSS,100.0,chloroform,chloroform,,-5.51,-2.77,,,,
64269,10.1038/s41467-025-56799-6,10.1038/s41467-025-56799-6,PM6,BTP-DC11,PM6,BTP-DC11,CC1=CC(=CC(=C1)C2=C3C=CC(=C4C5=C(C=C(S5)/C=C\6/C(=O)C7=CC(=CC(=C7)F)C(=O)/C6=C\C8=CC(=C(S8)C9=CC(=CC(=C9)C)C(C)(C)C(=O)OC)C(C)(C)C(=O)OC)SC4=C3S2)C(C)(C)C(=O)OC)C(C)(C)C(=O)OC,,0.852,26.5,78.69,17.76,17.7666282,0.0373209459459345,17.45,17.76,,,,,ITO/PEDOT:PSS/active layer/PDINN/Ag,conventional,PDINN,PDINN,PEDOT:PSS,PEDOT:PSS,,,,,-5.56,-3.65,,,,
64270,10.1038/s41467-025-56799-6,10.1038/s41467-025-56799-6,PM6,BTP-DTBO,PM6,BTP-DTBO,CC1=CC(=CC(=C1)C2=C3C=CC(=C4C5=C(C=C(S5)/C=C\6/C(=O)C7=CC(=CC(=C7)F)C(=O)/C6=C\C8=CC(=C(S8)C9=CC(=CC(=C9)C)C(C)(C)C(=O)OC)C(C)(C)C(=O)OC)SC4=C3S2)C(C)(C)C(=O)OC)C(C)(C)C(=O)OC,,0.881,25.64,76.23,17.22,17.219472732,0.0030619512195065,16.88,17.22,,,,,ITO/PEDOT:PSS/active layer/PDINN/Ag,conventional,PDINN,PDINN,PEDOT:PSS,PEDOT:PSS,,,,,-5.56,-3.65,,,,
64271,10.1038/s41467-025-56799-6,10.1038/s41467-025-56799-6,PM6,BTP-DBO,PM6,BTP-DBO,CC1=CC(=CC(=C1)C2=C3C=CC(=C4C5=C(C=C(S5)/C=C\6/C(=O)C7=CC(=CC(=C7)F)C(=O)/C6=C\C8=CC(=C(S8)C9=CC(=CC(=C9)C)C(C)(C)C(=O)OC)C(C)(C)C(=O)OC)SC4=C3S2)C(C)(C)C(=O)OC)C(C)(C)C(=O)OC,,0.909,25.89,78.27,18.42,18.420069627,0.0003779967426626,18.11,18.42,,,,,ITO/PEDOT:PSS/active layer/PDINN/Ag,conventional,PDINN,PDINN,PEDOT:PSS,PEDOT:PSS,,,,,-5.56,-3.65,,,,
64272,10.1038/s41467-025-56799-6,10.1038/s41467-025-56799-6,PM6,BTP-C11-TBO,PM6,BTP-C11-TBO,CC1=CC(=CC(=C1)C2=C3C=CC(=C4C5=C(C=C(S5)/C=C\6/C(=O)C7=CC(=CC(=C7)F)C(=O)/C6=C\C8=CC(=C(S8)C9=CC(=CC(=C9)C)C(C)(C)C(=O)OC)C(C)(C)C(=O)OC)SC4=C3S2)C(C)(C)C(=O)OC)C(C)(C)C(=O)OC,,0.856,27.35,79.06,18.51,18.50921096,0.0042627768773678,18.24,18.51,,,,,ITO/PEDOT:PSS/active layer/PDINN/Ag,conventional,PDINN,PDINN,PEDOT:PSS,PEDOT:PSS,,,,,-5.56,-3.65,,,,
64273,10.1038/s41467-025-56799-6,10.1038/s41467-025-56799-6,PM6,BTP-BO-TBO,PM6,BTP-BO-TBO,CC1=CC(=CC(=C1)C2=C3C=CC(=C4C5=C(C=C(S5)/C=C\6/C(=O)C7=CC(=CC(=C7)F)C(=O)/C6=C\C8=CC(=C(S8)C9=CC(=CC(=C9)C)C(C)(C)C(=O)OC)C(C)(C)C(=O)OC)SC4=C3S2)C(C)(C)C(=O)OC)C(C)(C)C(=O)OC,,0.913,26.67,81.17,19.76,19.764659607,0.0235810070850236,19.39,19.76,,,,,ITO/PEDOT:PSS/active layer/PDINN/Ag,conventional,PDINN,PDINN,PEDOT:PSS,PEDOT:PSS,,,,,-5.56,-3.65,,,,
64274,10.1038/s41467-025-57118-9,10.1038/s41467-025-57118-9,PM6,PY-BO,PM6,PY-BO,CC1=CC(=CC(=C1)C2=C3C=CC(=C4C5=C(C=C(S5)/C=C\6/C(=O)C7=CC(=CC(=C7)F)C(=O)/C6=C\C8=CC(=C(S8)C9=CC(=CC(=C9)C)C(C)(C)C(=O)OC)C(C)(C)C(=O)OC)SC4=C3S2)C(C)(C)C(=O)OC)C(C)(C)C(=O)OC,,0.929,23.33,72.26,15.66,15.661321682,0.0084398595146895,15.16,15.66,,,,,ITO/PEDOT:PSS/active layer/PDINN/Ag,conventional,PDINN,,PEDOT:PSS,,110.0,chloroform,,80.0,-5.56,-3.65,,,,
64275,10.1038/s41467-025-57118-9,10.1038/s41467-025-57118-9,PM6,4Y-BO,PM6,4Y-BO,CC1=CC(=CC(=C1)C2=C3C=CC(=C4C5=C(C=C(S5)/C=C\6/C(=O)C7=CC(=CC(=C7)F)C(=O)/C6=C\C8=CC(=C(S8)C9=CC(=CC(=C9)C)C(C)(C)C(=O)OC)C(C)(C)C(=O)OC)SC4=C3S2)C(C)(C)C(=O)OC)C(C)(C)C(=O)OC,,0.944,26.59,78.63,19.75,19.736884848,0.0664058329113975,19.55,19.75,,,,,ITO/PEDOT:PSS/active layer/PDINN/Ag,conventional,PDINN,,PEDOT:PSS,,110.0,chloroform,,80.0,-5.56,-3.65,,,,
64276,10.1038/s41467-025-57118-9,10.1038/s41467-025-57118-9,PM6,4Y-BO,PM6,4Y-BO,CC1=CC(=CC(=C1)C2=C3C=CC(=C4C5=C(C=C(S5)/C=C\6/C(=O)C7=CC(=CC(=C7)F)C(=O)/C6=C\C8=CC(=C(S8)C9=CC(=CC(=C9)C)C(C)(C)C(=O)OC)C(C)(C)C(=O)OC)SC4=C3S2)C(C)(C)C(=O)OC)C(C)(C)C(=O)OC,,0.94,26.94,77.33,19.58,19.58273988,0.0139932584269664,,19.58,,,,,ITO/PEDOT:PSS/active layer/PDINN/Ag,conventional,PDINN,,PEDOT:PSS,,110.0,chloroform,,80.0,-5.56,-3.65,,,,
64280,10.1038/s41467-025-59286-0,10.1038/s41467-025-59286-0,D18,L8-BO,D18,L8-BO,CCCCCCC(CCCC)CC1=CSC(C2=CC3=C(S2)C2=C(C=C(C4=CC(CC(CCCC)CCCCCC)=C(C5=CC6=C(C7=CC(F)=C(CC(CC)CCCC)S7)C7=C(C=CS7)C(C7=CC(F)=C(CC(CC)CCCC)S7)=C6S5)S4)S2)C2=NSN=C32)=C1,CCCCCCC(CCCC)CC1=C(/C=C2\C(=O)C3=CC(F)=C(F)C=C3C2=C(C#N)C#N)SC2=C1SC1C3=C(C4=C(C5=NSN=C35)C3=C(C5=C(S3)C(CC(CCCC)CCCCCC)=C(/C=C3\C(=O)C6=CC(F)=C(F)C=C6C3=C(C#N)C#N)S5)N4CC(CC)CCCC)N(CC(CC)CCCC)C21,0.908,26.78,80.17,19.51,19.494329608,0.0803197949769376,19.26,19.51,1:1,diiodo benzene,,,PET/AgNWs/PEEL/PEDOT:PSS/D18:L8-BO/PFN-Br/Ag,flexible organic solar cell,PFN-Br,,PEEL,PEEL,,diiodo benzene-doped chloroform,,,-5.51,-2.77,,-5.68,-3.9,
64281,10.1038/s41467-025-59286-0,10.1038/s41467-025-59286-0,D18,L8-BO,D18,L8-BO,CCCCCCC(CCCC)CC1=CSC(C2=CC3=C(S2)C2=C(C=C(C4=CC(CC(CCCC)CCCCCC)=C(C5=CC6=C(C7=CC(F)=C(CC(CC)CCCC)S7)C7=C(C=CS7)C(C7=CC(F)=C(CC(CC)CCCC)S7)=C6S5)S4)S2)C2=NSN=C32)=C1,CCCCCCC(CCCC)CC1=C(/C=C2\C(=O)C3=CC(F)=C(F)C=C3C2=C(C#N)C#N)SC2=C1SC1C3=C(C4=C(C5=NSN=C35)C3=C(C5=C(S3)C(CC(CCCC)CCCCCC)=C(/C=C3\C(=O)C6=CC(F)=C(F)C=C6C3=C(C#N)C#N)S5)N4CC(CC)CCCC)N(CC(CC)CCCC)C21,0.907,26.05,79.1,18.69,18.68923385,0.004099250936351,,18.69,1:1,diiodo benzene,,,PET/AgNWs/PEEL/PEDOT:PSS/D18:L8-BO/PFN-Br/Ag,flexible organic solar cell,PFN-Br,,PEEL (certified),PEEL,,diiodo benzene-doped chloroform,,,-5.51,-2.77,,-5.68,-3.9,
64282,10.1038/s41467-025-60650-3,10.1038/s41467-025-60650-3,PTTz,NEH-4F,PTTz,NEH-4F,,,0.86,23.4,73.2,14.73,14.730768,0.0052138492871742,14.51,14.73,1:1.2,,,,ITO/PEDOT:PSS/active layer/PNDIT-F3N-Br:PDINN/Ag,,PNDIT-F3NBr:PDINN (7:3),,PEDOT:PSS,,100.0,chloroform,,120.0,,,,,,
64283,10.1038/s41467-025-60650-3,10.1038/s41467-025-60650-3,PTTz,EEH-4F,PTTz,EEH-4F,,,0.82,27.7,75.6,17.17,17.171784,0.0103902154921206,17.04,17.17,1:1.2,4FPT,,1 mg/mL,ITO/PEDOT:PSS/active layer/PNDIT-F3N-Br:PDINN/Ag,,PNDIT-F3NBr:PDINN (7:3),,PEDOT:PSS,,100.0,chloroform,,120.0,,,,,,
64284,10.1038/s41467-025-60650-3,10.1038/s41467-025-60650-3,PTTz,NBO-4F,PTTz,NBO-4F,,,0.87,19.5,75.2,12.76,12.75768,0.018181818181812,12.59,12.76,1:1.2,1-chloronaphthalene,,,ITO/PEDOT:PSS/active layer/PNDIT-F3N-Br:PDINN/Ag,,PNDIT-F3NBr:PDINN (7:3),,PEDOT:PSS,,100.0,chloroform,,120.0,,,,,,
64285,10.1038/s41467-025-60650-3,10.1038/s41467-025-60650-3,PTTz,EBO-4F,PTTz,EBO-4F,,,0.83,27.9,77.9,18.04,18.039303,0.0038636363636496,17.83,18.04,1:1.2,4FPT,,1 mg/mL,ITO/PEDOT:PSS/active layer/PNDIT-F3N-Br:PDINN/Ag,,PNDIT-F3NBr:PDINN (7:3),,PEDOT:PSS,,100.0,chloroform,,120.0,,,,,,
64294,10.1038/s41467-025-64755-7,10.1038/s41467-025-64755-7,P3HT,Z-2IFC-F,P3HT,Z-2IFC-F,CCCCCCc1cc(C)sc1C,,0.868,12.38,54.41,5.85,5.846811544000001,0.0545035213674939,5.47,5.85,1:1.5 (w/w),"1,3,5-trichlorobenzene (TCB)",,4 mg/mL,,,,,,,,tetrahydrofuran:2-methyltetrahydrofuran (0.9:0.1),,135.0,-5.01,-3.12,,,,
64295,10.1038/s41467-025-64755-7,10.1038/s41467-025-64755-7,P3HT,E-2IFC-F,P3HT,E-2IFC-F,CCCCCCc1cc(C)sc1C,,0.912,18.36,70.27,11.77,11.766233664,0.0319994562446897,11.42,11.77,1:1.5 (w/w),"1,3,5-trichlorobenzene (TCB)",,4 mg/mL,,,,,,,,tetrahydrofuran:2-methyltetrahydrofuran (0.9:0.1),,135.0,-5.01,-3.12,,,,
64296,10.1038/s41467-025-64755-7,10.1038/s41467-025-64755-7,PM6,BTP-eC9,PM6,BTP-eC9,CC1=CC(=CC(=C1)C2=C3C=CC(=C4C5=C(C=C(S5)/C=C\6/C(=O)C7=CC(=CC(=C7)F)C(=O)/C6=C\C8=CC(=C(S8)C9=CC(=CC(=C9)C)C(C)(C)C(=O)OC)C(C)(C)C(=O)OC)SC4=C3S2)C(C)(C)C(=O)OC)C(C)(C)C(=O)OC,CCCCCCCCCc1c(C=C2C(=O)c3cc(Cl)c(Cl)cc3C2=C(C#N)C#N)sc2c1sc1c3c4nsnc4c4c5sc6c(CCCCCCCCC)c(C=C7C(=O)c8cc(Cl)c(Cl)cc8C7=C(C#N)C#N)sc6c5n(CC(CCCC)CCCCCC)c4c3n(CC(CCCC)CCCCCC)c21,0.853,28.05,77.95,18.65,18.650823675,0.0044164879356539,18.29,18.65,,,,,,,,,,,,,,,-5.56,-3.65,,-5.68,-3.9,
64297,10.1038/s41467-025-64755-7,10.1038/s41467-025-64755-7,PM6,Z-IFC-IC-Cl,PM6,Z-IFC-IC-Cl,CC1=CC(=CC(=C1)C2=C3C=CC(=C4C5=C(C=C(S5)/C=C\6/C(=O)C7=CC(=CC(=C7)F)C(=O)/C6=C\C8=CC(=C(S8)C9=CC(=CC(=C9)C)C(C)(C)C(=O)OC)C(C)(C)C(=O)OC)SC4=C3S2)C(C)(C)C(=O)OC)C(C)(C)C(=O)OC,,0.911,23.36,64.56,13.74,13.738987776000002,0.0073669868995512,13.45,13.74,,,,,,,,,,,,,,,-5.56,-3.65,,,,
64298,10.1038/s41467-025-64755-7,10.1038/s41467-025-64755-7,PM6,E-IFC-IC-Cl,PM6,E-IFC-IC-Cl,CC1=CC(=CC(=C1)C2=C3C=CC(=C4C5=C(C=C(S5)/C=C\6/C(=O)C7=CC(=CC(=C7)F)C(=O)/C6=C\C8=CC(=C(S8)C9=CC(=CC(=C9)C)C(C)(C)C(=O)OC)C(C)(C)C(=O)OC)SC4=C3S2)C(C)(C)C(=O)OC)C(C)(C)C(=O)OC,,0.917,26.41,79.72,19.31,19.306565684,0.0177851683065762,19.03,19.31,,,,,,,,,,,,,,,-5.56,-3.65,,,,
64299,10.1038/s41467-025-64808-x,10.1038/s41467-025-64808-x,D18,L8-BO,D18,L8-BO,CCCCCCC(CCCC)CC1=CSC(C2=CC3=C(S2)C2=C(C=C(C4=CC(CC(CCCC)CCCCCC)=C(C5=CC6=C(C7=CC(F)=C(CC(CC)CCCC)S7)C7=C(C=CS7)C(C7=CC(F)=C(CC(CC)CCCC)S7)=C6S5)S4)S2)C2=NSN=C32)=C1,CCCCCCC(CCCC)CC1=C(/C=C2\C(=O)C3=CC(F)=C(F)C=C3C2=C(C#N)C#N)SC2=C1SC1C3=C(C4=C(C5=NSN=C35)C3=C(C5=C(S3)C(CC(CCCC)CCCCCC)=C(/C=C3\C(=O)C6=CC(F)=C(F)C=C6C3=C(C#N)C#N)S5)N4CC(CC)CCCC)N(CC(CC)CCCC)C21,0.92,26.33,78.4,18.9,18.9913024,0.4830814814815004,18.7,18.9,,,,,ITO/PEDOT:PSS/active layer/PDINN/Ag,,PDINN,PDINN,PEDOT:PSS,,100.0,chloroform,,,-5.51,-2.77,,-5.68,-3.9,
64300,10.1038/s41467-025-64808-x,10.1038/s41467-025-64808-x,D18,L8-BO,D18,L8-BO,CCCCCCC(CCCC)CC1=CSC(C2=CC3=C(S2)C2=C(C=C(C4=CC(CC(CCCC)CCCCCC)=C(C5=CC6=C(C7=CC(F)=C(CC(CC)CCCC)S7)C7=C(C=CS7)C(C7=CC(F)=C(CC(CC)CCCC)S7)=C6S5)S4)S2)C2=NSN=C32)=C1,CCCCCCC(CCCC)CC1=C(/C=C2\C(=O)C3=CC(F)=C(F)C=C3C2=C(C#N)C#N)SC2=C1SC1C3=C(C4=C(C5=NSN=C35)C3=C(C5=C(S3)C(CC(CCCC)CCCCCC)=C(/C=C3\C(=O)C6=CC(F)=C(F)C=C6C3=C(C#N)C#N)S5)N4CC(CC)CCCC)N(CC(CC)CCCC)C21,0.91,26.53,67.7,16.3,16.344337100000004,0.2720067484662788,16.0,16.3,,,,,ITO/PEDOT:PSS/active layer/PDINN/Ag,,PDINN,PDINN,PEDOT:PSS,,300.0,chloroform,,,-5.51,-2.77,,-5.68,-3.9,
64303,10.1038/s41467-025-64808-x,10.1038/s41467-025-64808-x,PM6,N3,PM6,N3,CC1=CC(=CC(=C1)C2=C3C=CC(=C4C5=C(C=C(S5)/C=C\6/C(=O)C7=CC(=CC(=C7)F)C(=O)/C6=C\C8=CC(=C(S8)C9=CC(=CC(=C9)C)C(C)(C)C(=O)OC)C(C)(C)C(=O)OC)SC4=C3S2)C(C)(C)C(=O)OC)C(C)(C)C(=O)OC,CCCCCCCCCCCC1=C(/C=C2\C(=O)C3=CC(F)=C(F)C=C3C2=C(C#N)C#N)SC2=C1SC1=C2N(CCC(CC)CCCC)C2=C1C1=NSN=C1C1=C2N(CCC(CC)CCCC)C2=C1SC1=C2SC(/C=C2\C(=O)C3=CC(F)=C(F)C=C3C2=C(C#N)C#N)=C1CCCCCCCCCCC,0.84,24.83,75.2,15.7,15.6846144,0.0979974522292887,15.6,15.7,,DIO,,0.5%,ITO/PEDOT:PSS/active layer/PDINN/Ag,organic solar cell,PDINN,PDINN,PEDOT:PSS,,100.0,chloroform,,100.0,-5.56,-3.65,,-5.64,-3.86,
64304,10.1038/s41467-025-64808-x,10.1038/s41467-025-64808-x,PM6,N3,PM6,N3,CC1=CC(=CC(=C1)C2=C3C=CC(=C4C5=C(C=C(S5)/C=C\6/C(=O)C7=CC(=CC(=C7)F)C(=O)/C6=C\C8=CC(=C(S8)C9=CC(=CC(=C9)C)C(C)(C)C(=O)OC)C(C)(C)C(=O)OC)SC4=C3S2)C(C)(C)C(=O)OC)C(C)(C)C(=O)OC,CCCCCCCCCCCC1=C(/C=C2\C(=O)C3=CC(F)=C(F)C=C3C2=C(C#N)C#N)SC2=C1SC1=C2N(CCC(CC)CCCC)C2=C1C1=NSN=C1C1=C2N(CCC(CC)CCCC)C2=C1SC1=C2SC(/C=C2\C(=O)C3=CC(F)=C(F)C=C3C2=C(C#N)C#N)=C1CCCCCCCCCCC,0.82,25.64,63.1,13.3,13.2666488,0.2507609022556409,13.1,13.3,,DIO,,0.5%,ITO/PEDOT:PSS/active layer/PDINN/Ag,organic solar cell,PDINN,PDINN,PEDOT:PSS,,300.0,chloroform,,100.0,-5.56,-3.65,,-5.64,-3.86,
64307,10.1038/s41467-025-64808-x,10.1038/s41467-025-64808-x,PM6,N4,PM6,N4,CC1=CC(=CC(=C1)C2=C3C=CC(=C4C5=C(C=C(S5)/C=C\6/C(=O)C7=CC(=CC(=C7)F)C(=O)/C6=C\C8=CC(=C(S8)C9=CC(=CC(=C9)C)C(C)(C)C(=O)OC)C(C)(C)C(=O)OC)SC4=C3S2)C(C)(C)C(=O)OC)C(C)(C)C(=O)OC,CCCCCCCCN1C(=O)c2cc(-c3ccc(C=C4C(=O)c5ccccc5C4=O)s3)c3c4c(cc(-c5ccc(C=C6C(=O)c7ccccc7C6=O)s5)c(c24)C1=O)C(=O)N(CCCCCCCC)C3=O,0.82,25.12,69.7,14.4,14.3570848,0.2980222222222187,14.1,14.4,,DIO,,0.5%,ITO/PEDOT:PSS/active layer/PDINN/Ag,organic solar cell,PDINN,PDINN,PEDOT:PSS,,100.0,chloroform,,100.0,-5.56,-3.65,,-5.54,-3.67,
64308,10.1038/s41467-025-64808-x,10.1038/s41467-025-64808-x,PM6,N4,PM6,N4,CC1=CC(=CC(=C1)C2=C3C=CC(=C4C5=C(C=C(S5)/C=C\6/C(=O)C7=CC(=CC(=C7)F)C(=O)/C6=C\C8=CC(=C(S8)C9=CC(=CC(=C9)C)C(C)(C)C(=O)OC)C(C)(C)C(=O)OC)SC4=C3S2)C(C)(C)C(=O)OC)C(C)(C)C(=O)OC,CCCCCCCCN1C(=O)c2cc(-c3ccc(C=C4C(=O)c5ccccc5C4=O)s3)c3c4c(cc(-c5ccc(C=C6C(=O)c7ccccc7C6=O)s5)c(c24)C1=O)C(=O)N(CCCCCCCC)C3=O,0.8,26.67,56.6,12.1,12.076176,0.1968925619834661,12.0,12.1,,DIO,,0.5%,ITO/PEDOT:PSS/active layer/PDINN/Ag,organic solar cell,PDINN,PDINN,PEDOT:PSS,,300.0,chloroform,,100.0,-5.56,-3.65,,-5.54,-3.67,
64311,10.1038/s41467-025-64808-x,10.1038/s41467-025-64808-x,PM6,BPF-4F,PM6,BPF-4F,CC1=CC(=CC(=C1)C2=C3C=CC(=C4C5=C(C=C(S5)/C=C\6/C(=O)C7=CC(=CC(=C7)F)C(=O)/C6=C\C8=CC(=C(S8)C9=CC(=CC(=C9)C)C(C)(C)C(=O)OC)C(C)(C)C(=O)OC)SC4=C3S2)C(C)(C)C(=O)OC)C(C)(C)C(=O)OC,,0.85,24.52,68.1,14.1,14.193402,0.6624255319148887,13.9,14.1,,DIO,,0.5%,ITO/PEDOT:PSS/active layer/PDINN/Ag,organic solar cell,PDINN,PDINN,PEDOT:PSS,,100.0,chloroform,,100.0,-5.56,-3.65,,,,
64312,10.1038/s41467-025-64808-x,10.1038/s41467-025-64808-x,PM6,BPF-4F,PM6,BPF-4F,CC1=CC(=CC(=C1)C2=C3C=CC(=C4C5=C(C=C(S5)/C=C\6/C(=O)C7=CC(=CC(=C7)F)C(=O)/C6=C\C8=CC(=C(S8)C9=CC(=CC(=C9)C)C(C)(C)C(=O)OC)C(C)(C)C(=O)OC)SC4=C3S2)C(C)(C)C(=O)OC)C(C)(C)C(=O)OC,,0.82,25.61,57.3,12.1,12.0331146,0.5527719008264489,11.7,12.1,,DIO,,0.5%,ITO/PEDOT:PSS/active layer/PDINN/Ag,organic solar cell,PDINN,PDINN,PEDOT:PSS,,300.0,chloroform,,100.0,-5.56,-3.65,,,,
64315,10.1038/s41467-025-64808-x,10.1038/s41467-025-64808-x,D18,N4,D18,N4,CCCCCCC(CCCC)CC1=CSC(C2=CC3=C(S2)C2=C(C=C(C4=CC(CC(CCCC)CCCCCC)=C(C5=CC6=C(C7=CC(F)=C(CC(CC)CCCC)S7)C7=C(C=CS7)C(C7=CC(F)=C(CC(CC)CCCC)S7)=C6S5)S4)S2)C2=NSN=C32)=C1,CCCCCCCCN1C(=O)c2cc(-c3ccc(C=C4C(=O)c5ccccc5C4=O)s3)c3c4c(cc(-c5ccc(C=C6C(=O)c7ccccc7C6=O)s5)c(c24)C1=O)C(=O)N(CCCCCCCC)C3=O,0.84,24.09,73.9,15.0,14.9541084,0.3059439999999943,14.8,15.0,,,,,ITO/PEDOT:PSS/active layer/PDINN/Ag,organic solar cell,PDINN,PDINN,PEDOT:PSS,,100.0,chloroform,,,-5.51,-2.77,,-5.54,-3.67,
64316,10.1038/s41467-025-64808-x,10.1038/s41467-025-64808-x,D18,N4,D18,N4,CCCCCCC(CCCC)CC1=CSC(C2=CC3=C(S2)C2=C(C=C(C4=CC(CC(CCCC)CCCCCC)=C(C5=CC6=C(C7=CC(F)=C(CC(CC)CCCC)S7)C7=C(C=CS7)C(C7=CC(F)=C(CC(CC)CCCC)S7)=C6S5)S4)S2)C2=NSN=C32)=C1,CCCCCCCCN1C(=O)c2cc(-c3ccc(C=C4C(=O)c5ccccc5C4=O)s3)c3c4c(cc(-c5ccc(C=C6C(=O)c7ccccc7C6=O)s5)c(c24)C1=O)C(=O)N(CCCCCCCC)C3=O,0.82,25.43,61.2,12.8,12.7617912,0.2985062500000107,12.5,12.8,,,,,ITO/PEDOT:PSS/active layer/PDINN/Ag,organic solar cell,PDINN,PDINN,PEDOT:PSS,,300.0,chloroform,,,-5.51,-2.77,,-5.54,-3.67,
64319,10.1038/s41467-025-64808-x,10.1038/s41467-025-64808-x,D18,N3,D18,N3,CCCCCCC(CCCC)CC1=CSC(C2=CC3=C(S2)C2=C(C=C(C4=CC(CC(CCCC)CCCCCC)=C(C5=CC6=C(C7=CC(F)=C(CC(CC)CCCC)S7)C7=C(C=CS7)C(C7=CC(F)=C(CC(CC)CCCC)S7)=C6S5)S4)S2)C2=NSN=C32)=C1,CCCCCCCCCCCC1=C(/C=C2\C(=O)C3=CC(F)=C(F)C=C3C2=C(C#N)C#N)SC2=C1SC1=C2N(CCC(CC)CCCC)C2=C1C1=NSN=C1C1=C2N(CCC(CC)CCCC)C2=C1SC1=C2SC(/C=C2\C(=O)C3=CC(F)=C(F)C=C3C2=C(C#N)C#N)=C1CCCCCCCCCCC,0.86,24.17,76.9,16.0,15.984587800000002,0.0963262499999895,15.9,16.0,,,,,ITO/PEDOT:PSS/active layer/PDINN/Ag,,PDINN,PDINN,PEDOT:PSS,,100.0,chloroform,,,-5.51,-2.77,,-5.64,-3.86,
64320,10.1038/s41467-025-64808-x,10.1038/s41467-025-64808-x,D18,N3,D18,N3,CCCCCCC(CCCC)CC1=CSC(C2=CC3=C(S2)C2=C(C=C(C4=CC(CC(CCCC)CCCCCC)=C(C5=CC6=C(C7=CC(F)=C(CC(CC)CCCC)S7)C7=C(C=CS7)C(C7=CC(F)=C(CC(CC)CCCC)S7)=C6S5)S4)S2)C2=NSN=C32)=C1,CCCCCCCCCCCC1=C(/C=C2\C(=O)C3=CC(F)=C(F)C=C3C2=C(C#N)C#N)SC2=C1SC1=C2N(CCC(CC)CCCC)C2=C1C1=NSN=C1C1=C2N(CCC(CC)CCCC)C2=C1SC1=C2SC(/C=C2\C(=O)C3=CC(F)=C(F)C=C3C2=C(C#N)C#N)=C1CCCCCCCCCCC,0.84,25.62,64.2,13.8,13.816353600000005,0.1185043478261028,13.5,13.8,,,,,ITO/PEDOT:PSS/active layer/PDINN/Ag,,PDINN,PDINN,PEDOT:PSS,,300.0,chloroform,,,-5.51,-2.77,,-5.64,-3.86,
64335,10.1038/s41467-025-65447-y,10.1038/s41467-025-65447-y,PM6,L8-BO,PM6,L8-BO,CC1=CC(=CC(=C1)C2=C3C=CC(=C4C5=C(C=C(S5)/C=C\6/C(=O)C7=CC(=CC(=C7)F)C(=O)/C6=C\C8=CC(=C(S8)C9=CC(=CC(=C9)C)C(C)(C)C(=O)OC)C(C)(C)C(=O)OC)SC4=C3S2)C(C)(C)C(=O)OC)C(C)(C)C(=O)OC,CCCCCCC(CCCC)CC1=C(/C=C2\C(=O)C3=CC(F)=C(F)C=C3C2=C(C#N)C#N)SC2=C1SC1C3=C(C4=C(C5=NSN=C35)C3=C(C5=C(S3)C(CC(CCCC)CCCCCC)=C(/C=C3\C(=O)C6=CC(F)=C(F)C=C6C3=C(C#N)C#N)S5)N4CC(CC)CCCC)N(CC(CC)CCCC)C21,0.878,25.36,78.56,17.5,17.492232448,0.0443860114285752,17.28,17.5,,,,,ITO/PEDOT:PSS/active layer/PDINN/Ag,conventional,PDINN,PDINN,PEDOT:PSS,PEDOT:PSS,,o-xylene,o-xylene,,-5.56,-3.65,,-5.68,-3.9,
64336,10.1038/s41467-025-65447-y,10.1038/s41467-025-65447-y,PM6,L8-BO-sonicated,PM6,L8-BO-sonicated,CC1=CC(=CC(=C1)C2=C3C=CC(=C4C5=C(C=C(S5)/C=C\6/C(=O)C7=CC(=CC(=C7)F)C(=O)/C6=C\C8=CC(=C(S8)C9=CC(=CC(=C9)C)C(C)(C)C(=O)OC)C(C)(C)C(=O)OC)SC4=C3S2)C(C)(C)C(=O)OC)C(C)(C)C(=O)OC,,0.881,27.05,81.53,19.43,19.429455065000003,0.002804606278935,19.22,19.43,,,,,ITO/PEDOT:PSS/active layer/PDINN/Ag,conventional,PDINN,PDINN,PEDOT:PSS,PEDOT:PSS,,o-xylene,o-xylene,,-5.56,-3.65,,,,
64340,10.1038/s41467-025-66199-5,10.1038/s41467-025-66199-5,D18,L8-BO,D18,L8-BO,CCCCCCC(CCCC)CC1=CSC(C2=CC3=C(S2)C2=C(C=C(C4=CC(CC(CCCC)CCCCCC)=C(C5=CC6=C(C7=CC(F)=C(CC(CC)CCCC)S7)C7=C(C=CS7)C(C7=CC(F)=C(CC(CC)CCCC)S7)=C6S5)S4)S2)C2=NSN=C32)=C1,CCCCCCC(CCCC)CC1=C(/C=C2\C(=O)C3=CC(F)=C(F)C=C3C2=C(C#N)C#N)SC2=C1SC1C3=C(C4=C(C5=NSN=C35)C3=C(C5=C(S3)C(CC(CCCC)CCCCCC)=C(/C=C3\C(=O)C6=CC(F)=C(F)C=C6C3=C(C#N)C#N)S5)N4CC(CC)CCCC)N(CC(CC)CCCC)C21,0.91,26.21,79.63,18.99,18.99263093,0.0138542917325026,18.86,18.99,,"1,4-diiodobenzene (DIB)",,100 wt%,ITO/Ph-4PACz/D18/L8-BO/PNDIT-F3N/Ag,layer-by-layer organic solar cell,PNDIT-F3N,PNDIT-F3N,Ph-4PACz,Ph-4PACz,,toluene,toluene,85.0,-5.51,-2.77,,-5.68,-3.9,
64341,10.1038/s41467-025-66199-5,10.1038/s41467-025-66199-5,D18,L8-BO,D18,L8-BO,CCCCCCC(CCCC)CC1=CSC(C2=CC3=C(S2)C2=C(C=C(C4=CC(CC(CCCC)CCCCCC)=C(C5=CC6=C(C7=CC(F)=C(CC(CC)CCCC)S7)C7=C(C=CS7)C(C7=CC(F)=C(CC(CC)CCCC)S7)=C6S5)S4)S2)C2=NSN=C32)=C1,CCCCCCC(CCCC)CC1=C(/C=C2\C(=O)C3=CC(F)=C(F)C=C3C2=C(C#N)C#N)SC2=C1SC1C3=C(C4=C(C5=NSN=C35)C3=C(C5=C(S3)C(CC(CCCC)CCCCCC)=C(/C=C3\C(=O)C6=CC(F)=C(F)C=C6C3=C(C#N)C#N)S5)N4CC(CC)CCCC)N(CC(CC)CCCC)C21,0.906,26.54,80.77,19.43,19.421340348,0.0445684611425742,19.28,19.43,,"1,4-diiodobenzene (DIB)",,100 wt%,ITO/Ph-4PACz/D18/L8-BO/PNDIT-F3N/Ag,layer-by-layer organic solar cell,PNDIT-F3N,PNDIT-F3N,Ph-4PACz,Ph-4PACz,,toluene,toluene,85.0,-5.51,-2.77,,-5.68,-3.9,
64342,10.1038/s41467-025-66199-5,10.1038/s41467-025-66199-5,D18,L8-BO,D18,L8-BO,CCCCCCC(CCCC)CC1=CSC(C2=CC3=C(S2)C2=C(C=C(C4=CC(CC(CCCC)CCCCCC)=C(C5=CC6=C(C7=CC(F)=C(CC(CC)CCCC)S7)C7=C(C=CS7)C(C7=CC(F)=C(CC(CC)CCCC)S7)=C6S5)S4)S2)C2=NSN=C32)=C1,CCCCCCC(CCCC)CC1=C(/C=C2\C(=O)C3=CC(F)=C(F)C=C3C2=C(C#N)C#N)SC2=C1SC1C3=C(C4=C(C5=NSN=C35)C3=C(C5=C(S3)C(CC(CCCC)CCCCCC)=C(/C=C3\C(=O)C6=CC(F)=C(F)C=C6C3=C(C#N)C#N)S5)N4CC(CC)CCCC)N(CC(CC)CCCC)C21,0.915,27.08,81.47,20.18,20.18679954,0.0336944499504253,19.98,20.18,,"1,4-diiodobenzene (DIB)",,100 wt%,ITO/Ph-4PACz/D18/L8-BO/PNDIT-F3N/Ag,layer-by-layer organic solar cell,PNDIT-F3N,PNDIT-F3N,Ph-4PACz,Ph-4PACz,,toluene,toluene,85.0,-5.51,-2.77,,-5.68,-3.9,
64343,10.1038/s41467-025-66199-5,10.1038/s41467-025-66199-5,D18,L8-BO,D18,L8-BO,CCCCCCC(CCCC)CC1=CSC(C2=CC3=C(S2)C2=C(C=C(C4=CC(CC(CCCC)CCCCCC)=C(C5=CC6=C(C7=CC(F)=C(CC(CC)CCCC)S7)C7=C(C=CS7)C(C7=CC(F)=C(CC(CC)CCCC)S7)=C6S5)S4)S2)C2=NSN=C32)=C1,CCCCCCC(CCCC)CC1=C(/C=C2\C(=O)C3=CC(F)=C(F)C=C3C2=C(C#N)C#N)SC2=C1SC1C3=C(C4=C(C5=NSN=C35)C3=C(C5=C(S3)C(CC(CCCC)CCCCCC)=C(/C=C3\C(=O)C6=CC(F)=C(F)C=C6C3=C(C#N)C#N)S5)N4CC(CC)CCCC)N(CC(CC)CCCC)C21,0.909,26.99,80.48,19.75,19.744890768,0.0258695291139179,19.68,19.75,,"1,4-diiodobenzene (DIB)",,100 wt%,ITO/Ph-4PACz/D18/L8-BO/PNDIT-F3N/Ag,layer-by-layer organic solar cell,PNDIT-F3N,PNDIT-F3N,Ph-4PACz,Ph-4PACz,,toluene,toluene,85.0,-5.51,-2.77,,-5.68,-3.9,
64344,10.1038/s41467-025-66199-5,10.1038/s41467-025-66199-5,D18,L8-BO,D18,L8-BO,CCCCCCC(CCCC)CC1=CSC(C2=CC3=C(S2)C2=C(C=C(C4=CC(CC(CCCC)CCCCCC)=C(C5=CC6=C(C7=CC(F)=C(CC(CC)CCCC)S7)C7=C(C=CS7)C(C7=CC(F)=C(CC(CC)CCCC)S7)=C6S5)S4)S2)C2=NSN=C32)=C1,CCCCCCC(CCCC)CC1=C(/C=C2\C(=O)C3=CC(F)=C(F)C=C3C2=C(C#N)C#N)SC2=C1SC1C3=C(C4=C(C5=NSN=C35)C3=C(C5=C(S3)C(CC(CCCC)CCCCCC)=C(/C=C3\C(=O)C6=CC(F)=C(F)C=C6C3=C(C#N)C#N)S5)N4CC(CC)CCCC)N(CC(CC)CCCC)C21,0.911,26.63,79.7,19.34,19.33516421,0.0250040847983339,19.28,19.34,,"1,4-diiodobenzene (DIB)",,100 wt%,ITO/Ph-4PACz/D18/L8-BO/PNDIT-F3N/Ag,layer-by-layer organic solar cell,PNDIT-F3N,PNDIT-F3N,Ph-4PACz,Ph-4PACz,,toluene,toluene,85.0,-5.51,-2.77,,-5.68,-3.9,
64345,10.1038/s41467-025-66199-5,10.1038/s41467-025-66199-5,D18,L8-BO,D18,L8-BO,CCCCCCC(CCCC)CC1=CSC(C2=CC3=C(S2)C2=C(C=C(C4=CC(CC(CCCC)CCCCCC)=C(C5=CC6=C(C7=CC(F)=C(CC(CC)CCCC)S7)C7=C(C=CS7)C(C7=CC(F)=C(CC(CC)CCCC)S7)=C6S5)S4)S2)C2=NSN=C32)=C1,CCCCCCC(CCCC)CC1=C(/C=C2\C(=O)C3=CC(F)=C(F)C=C3C2=C(C#N)C#N)SC2=C1SC1C3=C(C4=C(C5=NSN=C35)C3=C(C5=C(S3)C(CC(CCCC)CCCCCC)=C(/C=C3\C(=O)C6=CC(F)=C(F)C=C6C3=C(C#N)C#N)S5)N4CC(CC)CCCC)N(CC(CC)CCCC)C21,0.913,25.66,76.69,17.96,17.966611102,0.0368101447661515,17.83,17.96,,"1,4-diiodobenzene (DIB)",,100 wt%,ITO/Ph-4PACz/D18/L8-BO/PNDIT-F3N/Ag,layer-by-layer organic solar cell,PNDIT-F3N,PNDIT-F3N,Ph-4PACz,Ph-4PACz,,toluene,toluene,85.0,-5.51,-2.77,,-5.68,-3.9,
64346,10.1038/s41467-025-66573-3,10.1038/s41467-025-66573-3,PM6,NaO1,PM6,NaO1,CC1=CC(=CC(=C1)C2=C3C=CC(=C4C5=C(C=C(S5)/C=C\6/C(=O)C7=CC(=CC(=C7)F)C(=O)/C6=C\C8=CC(=C(S8)C9=CC(=CC(=C9)C)C(C)(C)C(=O)OC)C(C)(C)C(=O)OC)SC4=C3S2)C(C)(C)C(=O)OC)C(C)(C)C(=O)OC,,0.915,26.68,78.4,19.11,19.139164800000003,0.1526153846154043,18.85,19.11,,,,,ITO/PEDOT:PSS/PM6:NaO1/PFN-Br-MA/Ag,conventional,PFN-Br-MA,PFN-Br-MA,PEDOT:PSS,PEDOT:PSS,,o-xylene,o-xylene,,-5.56,-3.65,,,,
64347,10.1038/s41467-025-66573-3,10.1038/s41467-025-66573-3,PM6,NaO2,PM6,NaO2,CC1=CC(=CC(=C1)C2=C3C=CC(=C4C5=C(C=C(S5)/C=C\6/C(=O)C7=CC(=CC(=C7)F)C(=O)/C6=C\C8=CC(=C(S8)C9=CC(=CC(=C9)C)C(C)(C)C(=O)OC)C(C)(C)C(=O)OC)SC4=C3S2)C(C)(C)C(=O)OC)C(C)(C)C(=O)OC,,0.953,11.44,71.3,7.77,7.773354159999999,0.0431680823680794,7.03,7.77,,,,,ITO/PEDOT:PSS/PM6:NaO2/PFN-Br-MA/Ag,conventional,PFN-Br-MA,PFN-Br-MA,PEDOT:PSS,PEDOT:PSS,,o-xylene,o-xylene,,-5.56,-3.65,,,,
64348,10.1038/s41467-025-66573-3,10.1038/s41467-025-66573-3,PM6,NaO3,PM6,NaO3,CC1=CC(=CC(=C1)C2=C3C=CC(=C4C5=C(C=C(S5)/C=C\6/C(=O)C7=CC(=CC(=C7)F)C(=O)/C6=C\C8=CC(=C(S8)C9=CC(=CC(=C9)C)C(C)(C)C(=O)OC)C(C)(C)C(=O)OC)SC4=C3S2)C(C)(C)C(=O)OC)C(C)(C)C(=O)OC,,0.956,21.74,74.5,15.48,15.4836628,0.0236614987080036,15.12,15.48,,,,,ITO/PEDOT:PSS/PM6:NaO3/PFN-Br-MA/Ag,conventional,PFN-Br-MA,PFN-Br-MA,PEDOT:PSS,PEDOT:PSS,,o-xylene,o-xylene,,-5.56,-3.65,,,,
64349,10.1038/s41467-025-66573-3,10.1038/s41467-025-66573-3,PM6,L8-BO-C4,PM6,L8-BO-C4,CC1=CC(=CC(=C1)C2=C3C=CC(=C4C5=C(C=C(S5)/C=C\6/C(=O)C7=CC(=CC(=C7)F)C(=O)/C6=C\C8=CC(=C(S8)C9=CC(=CC(=C9)C)C(C)(C)C(=O)OC)C(C)(C)C(=O)OC)SC4=C3S2)C(C)(C)C(=O)OC)C(C)(C)C(=O)OC,,0.881,27.36,78.8,18.76,18.99407808,1.2477509594882523,18.15,18.76,,,,,ITO/PEDOT:PSS/PM6:L8-BO-C4/PFN-Br-MA/Ag,conventional,PFN-Br-MA,PFN-Br-MA,PEDOT:PSS,PEDOT:PSS,,o-xylene,o-xylene,,-5.56,-3.65,,,,
64351,10.1038/s41467-025-67351-x,10.1038/s41467-025-67351-x,D18,S9SBH-F,D18,S9SBH-F,CCCCCCC(CCCC)CC1=CSC(C2=CC3=C(S2)C2=C(C=C(C4=CC(CC(CCCC)CCCCCC)=C(C5=CC6=C(C7=CC(F)=C(CC(CC)CCCC)S7)C7=C(C=CS7)C(C7=CC(F)=C(CC(CC)CCCC)S7)=C6S5)S4)S2)C2=NSN=C32)=C1,,0.833,29.65,76.68,18.9,18.93877146,0.2051400000000163,18.5,18.9,1:1.2,CN,,0.5%,ITO/2PACz/D18:S9SBH-F/PDINN/Ag,organic solar cell,PDINN,PDINN,2PACz,2PACz,,chloroform,,90.0,-5.51,-2.77,,,,
64352,10.1038/s41467-025-67351-x,10.1038/s41467-025-67351-x,D18,S9S3B-F,D18,S9S3B-F,CCCCCCC(CCCC)CC1=CSC(C2=CC3=C(S2)C2=C(C=C(C4=CC(CC(CCCC)CCCCCC)=C(C5=CC6=C(C7=CC(F)=C(CC(CC)CCCC)S7)C7=C(C=CS7)C(C7=CC(F)=C(CC(CC)CCCC)S7)=C6S5)S4)S2)C2=NSN=C32)=C1,,0.8,29.5,70.3,16.6,16.590799999999998,0.0554216867470085,16.2,16.6,1:1.2,CN,,0.5%,ITO/2PACz/D18:S9S3B-F/PDINN/Ag,organic solar cell,PDINN,PDINN,2PACz,2PACz,,chloroform,,90.0,-5.51,-2.77,,,,
64353,10.1038/s41467-025-67351-x,10.1038/s41467-025-67351-x,D18,S9SHO-F,D18,S9SHO-F,CCCCCCC(CCCC)CC1=CSC(C2=CC3=C(S2)C2=C(C=C(C4=CC(CC(CCCC)CCCCCC)=C(C5=CC6=C(C7=CC(F)=C(CC(CC)CCCC)S7)C7=C(C=CS7)C(C7=CC(F)=C(CC(CC)CCCC)S7)=C6S5)S4)S2)C2=NSN=C32)=C1,,0.835,29.68,77.39,19.2,19.17940892,0.1072452083333286,18.9,19.2,1:1.2,CN,,0.5%,ITO/2PACz/D18:S9SHO-F/PDINN/Ag,organic solar cell,PDINN,PDINN,2PACz,2PACz,,chloroform,,90.0,-5.51,-2.77,,,,
64354,10.1038/s41467-025-67351-x,10.1038/s41467-025-67351-x,D18,S9SHN-F,D18,S9SHN-F,CCCCCCC(CCCC)CC1=CSC(C2=CC3=C(S2)C2=C(C=C(C4=CC(CC(CCCC)CCCCCC)=C(C5=CC6=C(C7=CC(F)=C(CC(CC)CCCC)S7)C7=C(C=CS7)C(C7=CC(F)=C(CC(CC)CCCC)S7)=C6S5)S4)S2)C2=NSN=C32)=C1,,0.824,28.94,77.55,18.5,18.49300728,0.0377984864864838,18.1,18.5,1:1.2,CN,,0.5%,ITO/2PACz/D18:S9SHN-F/PDINN/Ag,organic solar cell,PDINN,PDINN,2PACz,2PACz,,chloroform,,90.0,-5.51,-2.77,,,,
64355,10.1038/s41467-025-67351-x,10.1038/s41467-025-67351-x,D18,L8-BO,D18,L8-BO,CCCCCCC(CCCC)CC1=CSC(C2=CC3=C(S2)C2=C(C=C(C4=CC(CC(CCCC)CCCCCC)=C(C5=CC6=C(C7=CC(F)=C(CC(CC)CCCC)S7)C7=C(C=CS7)C(C7=CC(F)=C(CC(CC)CCCC)S7)=C6S5)S4)S2)C2=NSN=C32)=C1,CCCCCCC(CCCC)CC1=C(/C=C2\C(=O)C3=CC(F)=C(F)C=C3C2=C(C#N)C#N)SC2=C1SC1C3=C(C4=C(C5=NSN=C35)C3=C(C5=C(S3)C(CC(CCCC)CCCCCC)=C(/C=C3\C(=O)C6=CC(F)=C(F)C=C6C3=C(C#N)C#N)S5)N4CC(CC)CCCC)N(CC(CC)CCCC)C21,0.906,26.49,79.35,19.1,19.04395239,0.2934429842932136,18.7,19.1,1:1:0.15,CN,,0.5%,ITO/2PACz/D18:L8-BO:S9SHO-F/PDINN/Ag,organic solar cell,PDINN,PDINN,2PACz,2PACz,,chloroform,,90.0,-5.51,-2.77,,-5.68,-3.9,
64358,10.1038/s41467-025-67379-z,10.1038/s41467-025-67379-z,PM6,Y6,PM6,Y6,CC1=CC(=CC(=C1)C2=C3C=CC(=C4C5=C(C=C(S5)/C=C\6/C(=O)C7=CC(=CC(=C7)F)C(=O)/C6=C\C8=CC(=C(S8)C9=CC(=CC(=C9)C)C(C)(C)C(=O)OC)C(C)(C)C(=O)OC)SC4=C3S2)C(C)(C)C(=O)OC)C(C)(C)C(=O)OC,CCCCCCCCCCCc1c(/C=C2\C(=O)c3cc(F)c(F)cc3C2=C(C#N)C#N)sc2c1sc1c3c4nsnc4c4c5sc6c(CCCCCCCCCCC)c(/C=C7\C(=O)c8cc(F)c(F)cc8C7=C(C#N)C#N)sc6c5n(CC(CC)CCCC)c4c3n(CC(CC)CCCC)c21,0.838,24.99,73.9,15.23,15.475857179999998,1.6142953381483784,15.23,,1:1.2,CN,,0.5%,glass/ITO/PEDOT:PSS/active layer/PNDIT-F3N/Ag,conventional,PNDIT-F3N,,PEDOT:PSS,,53.0,chloroform,,100.0,-5.56,-3.65,,-5.65,-4.09,
64359,10.1038/s41467-025-67379-z,10.1038/s41467-025-67379-z,PM6,Y6,PM6,Y6,CC1=CC(=CC(=C1)C2=C3C=CC(=C4C5=C(C=C(S5)/C=C\6/C(=O)C7=CC(=CC(=C7)F)C(=O)/C6=C\C8=CC(=C(S8)C9=CC(=CC(=C9)C)C(C)(C)C(=O)OC)C(C)(C)C(=O)OC)SC4=C3S2)C(C)(C)C(=O)OC)C(C)(C)C(=O)OC,CCCCCCCCCCCc1c(/C=C2\C(=O)c3cc(F)c(F)cc3C2=C(C#N)C#N)sc2c1sc1c3c4nsnc4c4c5sc6c(CCCCCCCCCCC)c(/C=C7\C(=O)c8cc(F)c(F)cc8C7=C(C#N)C#N)sc6c5n(CC(CC)CCCC)c4c3n(CC(CC)CCCC)c21,0.84,27.16,71.8,16.27,16.380739199999997,0.6806342962507536,16.27,,1:1.2,CN,,0.5%,glass/ITO/PEDOT:PSS/active layer/PNDIT-F3N/Ag,conventional,PNDIT-F3N,,PEDOT:PSS,,75.0,chloroform,,100.0,-5.56,-3.65,,-5.65,-4.09,
64360,10.1038/s41467-025-67379-z,10.1038/s41467-025-67379-z,PM6,Y6,PM6,Y6,CC1=CC(=CC(=C1)C2=C3C=CC(=C4C5=C(C=C(S5)/C=C\6/C(=O)C7=CC(=CC(=C7)F)C(=O)/C6=C\C8=CC(=C(S8)C9=CC(=CC(=C9)C)C(C)(C)C(=O)OC)C(C)(C)C(=O)OC)SC4=C3S2)C(C)(C)C(=O)OC)C(C)(C)C(=O)OC,CCCCCCCCCCCc1c(/C=C2\C(=O)c3cc(F)c(F)cc3C2=C(C#N)C#N)sc2c1sc1c3c4nsnc4c4c5sc6c(CCCCCCCCCCC)c(/C=C7\C(=O)c8cc(F)c(F)cc8C7=C(C#N)C#N)sc6c5n(CC(CC)CCCC)c4c3n(CC(CC)CCCC)c21,0.827,25.43,65.1,13.69,13.690927109999995,0.0067721694667454,13.69,,1:1.2,CN,,0.5%,glass/ITO/PEDOT:PSS/active layer/PNDIT-F3N/Ag,conventional,PNDIT-F3N,,PEDOT:PSS,,135.0,chloroform,,100.0,-5.56,-3.65,,-5.65,-4.09,
64361,10.1038/s41467-025-67379-z,10.1038/s41467-025-67379-z,PM6,Y6,PM6,Y6,CC1=CC(=CC(=C1)C2=C3C=CC(=C4C5=C(C=C(S5)/C=C\6/C(=O)C7=CC(=CC(=C7)F)C(=O)/C6=C\C8=CC(=C(S8)C9=CC(=CC(=C9)C)C(C)(C)C(=O)OC)C(C)(C)C(=O)OC)SC4=C3S2)C(C)(C)C(=O)OC)C(C)(C)C(=O)OC,CCCCCCCCCCCc1c(/C=C2\C(=O)c3cc(F)c(F)cc3C2=C(C#N)C#N)sc2c1sc1c3c4nsnc4c4c5sc6c(CCCCCCCCCCC)c(/C=C7\C(=O)c8cc(F)c(F)cc8C7=C(C#N)C#N)sc6c5n(CC(CC)CCCC)c4c3n(CC(CC)CCCC)c21,0.821,26.77,58.8,12.97,12.92316396,0.3611105628373209,12.97,,1:1.2,CN,,0.5%,glass/ITO/PEDOT:PSS/active layer/PNDIT-F3N/Ag,conventional,PNDIT-F3N,,PEDOT:PSS,,212.0,chloroform,,100.0,-5.56,-3.65,,-5.65,-4.09,
64362,10.1038/s41467-026-68924-0,10.1038/s41467-026-68924-0,MPhS-C2,N3,MPhS-C2,N3,CCCCCCCCc1cc(-c2cc3sc4c(-c5cccc(SCC(CCCCCC)CCCCCCCC)c5)c5c(sc6cc(-c7cc(CCCCCCCC)c(-c8ccc(/C=C9/SC(=S)N(CC)C9=O)s8)s7)sc65)c(-c5cccc(SCC(CCCCCC)CCCCCCCC)c5)c4c3s2)sc1-c1ccc(/C=C2/SC(=S)N(CC)C2=O)s1,CCCCCCCCCCCC1=C(/C=C2\C(=O)C3=CC(F)=C(F)C=C3C2=C(C#N)C#N)SC2=C1SC1=C2N(CCC(CC)CCCC)C2=C1C1=NSN=C1C1=C2N(CCC(CC)CCCC)C2=C1SC1=C2SC(/C=C2\C(=O)C3=CC(F)=C(F)C=C3C2=C(C#N)C#N)=C1CCCCCCCCCCC,0.863,27.03,74.85,17.46,17.460177165,0.0010146907216506,17.31,17.46,,W/O,,,ITO/2PACz/active layer/H75/Ag,,H75,H75,2PACz,2PACz,,chloroform,chloroform,100.0,,,,-5.64,-3.86,
64363,10.1038/s41467-026-68924-0,10.1038/s41467-026-68924-0,MPhS-C2,N3,MPhS-C2,N3,CCCCCCCCc1cc(-c2cc3sc4c(-c5cccc(SCC(CCCCCC)CCCCCCCC)c5)c5c(sc6cc(-c7cc(CCCCCCCC)c(-c8ccc(/C=C9/SC(=S)N(CC)C9=O)s8)s7)sc65)c(-c5cccc(SCC(CCCCCC)CCCCCCCC)c5)c4c3s2)sc1-c1ccc(/C=C2/SC(=S)N(CC)C2=O)s1,CCCCCCCCCCCC1=C(/C=C2\C(=O)C3=CC(F)=C(F)C=C3C2=C(C#N)C#N)SC2=C1SC1=C2N(CCC(CC)CCCC)C2=C1C1=NSN=C1C1=C2N(CCC(CC)CCCC)C2=C1SC1=C2SC(/C=C2\C(=O)C3=CC(F)=C(F)C=C3C2=C(C#N)C#N)=C1CCCCCCCCCCC,0.863,27.32,78.19,18.43,18.434981404,0.0270287791643987,18.15,18.43,,With 3-AR,3-AR,,ITO/2PACz/active layer/H75/Ag,,H75,H75,2PACz,2PACz,,chloroform,chloroform,100.0,,,,-5.64,-3.86,
64364,10.1038/s41467-026-68924-0,10.1038/s41467-026-68924-0,MPhS-C2,N3,MPhS-C2,N3,CCCCCCCCc1cc(-c2cc3sc4c(-c5cccc(SCC(CCCCCC)CCCCCCCC)c5)c5c(sc6cc(-c7cc(CCCCCCCC)c(-c8ccc(/C=C9/SC(=S)N(CC)C9=O)s8)s7)sc65)c(-c5cccc(SCC(CCCCCC)CCCCCCCC)c5)c4c3s2)sc1-c1ccc(/C=C2/SC(=S)N(CC)C2=O)s1,CCCCCCCCCCCC1=C(/C=C2\C(=O)C3=CC(F)=C(F)C=C3C2=C(C#N)C#N)SC2=C1SC1=C2N(CCC(CC)CCCC)C2=C1C1=NSN=C1C1=C2N(CCC(CC)CCCC)C2=C1SC1=C2SC(/C=C2\C(=O)C3=CC(F)=C(F)C=C3C2=C(C#N)C#N)=C1CCCCCCCCCCC,0.844,27.89,77.17,18.16,18.165169772,0.0284679074889789,,18.16,,With 3-AR,3-AR,,ITO/2PACz/active layer/H75/Ag,,H75,H75,2PACz,2PACz,,chloroform,chloroform,100.0,,,,-5.64,-3.86,
64365,10.1038/s41467-026-69051-6,10.1038/s41467-026-69051-6,PTTz-Cl0,BTP-eC9,PTTz-Cl0,BTP-eC9,,CCCCCCCCCc1c(C=C2C(=O)c3cc(Cl)c(Cl)cc3C2=C(C#N)C#N)sc2c1sc1c3c4nsnc4c4c5sc6c(CCCCCCCCC)c(C=C7C(=O)c8cc(Cl)c(Cl)cc8C7=C(C#N)C#N)sc6c5n(CC(CCCC)CCCCCC)c4c3n(CC(CCCC)CCCCCC)c21,0.826,27.27,76.83,17.3,17.305972865999998,0.0345252369942018,17.05,17.3,,,,,,,,,,,,,,,,,,-5.68,-3.9,
64366,10.1038/s41467-026-69051-6,10.1038/s41467-026-69051-6,PTTz-Cl50,BTP-eC9,PTTz-Cl50,BTP-eC9,,CCCCCCCCCc1c(C=C2C(=O)c3cc(Cl)c(Cl)cc3C2=C(C#N)C#N)sc2c1sc1c3c4nsnc4c4c5sc6c(CCCCCCCCC)c(C=C7C(=O)c8cc(Cl)c(Cl)cc8C7=C(C#N)C#N)sc6c5n(CC(CCCC)CCCCCC)c4c3n(CC(CCCC)CCCCCC)c21,0.856,29.79,80.13,20.42,20.433342312,0.0653394319294581,19.85,20.42,,,,,,,,,,,,,,,,,,-5.68,-3.9,
64367,10.1038/s41467-026-69051-6,10.1038/s41467-026-69051-6,PTTz-Cl100,BTP-eC9,PTTz-Cl100,BTP-eC9,,CCCCCCCCCc1c(C=C2C(=O)c3cc(Cl)c(Cl)cc3C2=C(C#N)C#N)sc2c1sc1c3c4nsnc4c4c5sc6c(CCCCCCCCC)c(C=C7C(=O)c8cc(Cl)c(Cl)cc8C7=C(C#N)C#N)sc6c5n(CC(CCCC)CCCCCC)c4c3n(CC(CCCC)CCCCCC)c21,0.866,25.95,69.72,15.67,15.66796644,0.0129774090618966,15.18,15.67,,,,,,,,,,,,,,,,,,-5.68,-3.9,
64368,10.1038/s41467-026-70320-7,10.1038/s41467-026-70320-7,D18-Cl,L8-BO,D18-Cl,L8-BO,CCCCCCC(CCCC)Cc1csc(-c2cc3c4nsnc4c4cc(-c5cc(CC(CCCC)CCCCCC)c(-c6cc7c(-c8cc(Cl)c(CC(CC)CCCC)s8)c8sccc8c(-c8cc(Cl)c(CC(CC)CCCC)s8)c7s6)s5)sc4c3s2)c1,CCCCCCC(CCCC)CC1=C(/C=C2\C(=O)C3=CC(F)=C(F)C=C3C2=C(C#N)C#N)SC2=C1SC1C3=C(C4=C(C5=NSN=C35)C3=C(C5=C(S3)C(CC(CCCC)CCCCCC)=C(/C=C3\C(=O)C6=CC(F)=C(F)C=C6C3=C(C#N)C#N)S5)N4CC(CC)CCCC)N(CC(CC)CCCC)C21,0.92,26.19,76.34,18.97,18.393970320000005,3.0365296784396114,18.53,18.97,1:1.2,,,,ITO/2PACz/active layer/PNDIT-F3N/Ag,,PNDIT-F3N,PNDIT-F3N,2PACz,2PACz,100.0,chloroform,chloroform,,-5.51,-2.77,,-5.68,-3.9,
64369,10.1038/s41467-026-70320-7,10.1038/s41467-026-70320-7,D18-Cl,L8-BO,D18-Cl,L8-BO,CCCCCCC(CCCC)Cc1csc(-c2cc3c4nsnc4c4cc(-c5cc(CC(CCCC)CCCCCC)c(-c6cc7c(-c8cc(Cl)c(CC(CC)CCCC)s8)c8sccc8c(-c8cc(Cl)c(CC(CC)CCCC)s8)c7s6)s5)sc4c3s2)c1,CCCCCCC(CCCC)CC1=C(/C=C2\C(=O)C3=CC(F)=C(F)C=C3C2=C(C#N)C#N)SC2=C1SC1C3=C(C4=C(C5=NSN=C35)C3=C(C5=C(S3)C(CC(CCCC)CCCCCC)=C(/C=C3\C(=O)C6=CC(F)=C(F)C=C6C3=C(C#N)C#N)S5)N4CC(CC)CCCC)N(CC(CC)CCCC)C21,0.91,26.02,69.12,16.79,16.366371840000003,2.523098034544349,16.42,16.79,1:1.2,,,,ITO/2PACz/active layer/PNDIT-F3N/Ag,,PNDIT-F3N,PNDIT-F3N,2PACz,2PACz,300.0,chloroform,chloroform,,-5.51,-2.77,,-5.68,-3.9,
64370,10.1038/s41467-026-70320-7,10.1038/s41467-026-70320-7,D18-Cl,L8-BO,D18-Cl,L8-BO,CCCCCCC(CCCC)Cc1csc(-c2cc3c4nsnc4c4cc(-c5cc(CC(CCCC)CCCCCC)c(-c6cc7c(-c8cc(Cl)c(CC(CC)CCCC)s8)c8sccc8c(-c8cc(Cl)c(CC(CC)CCCC)s8)c7s6)s5)sc4c3s2)c1,CCCCCCC(CCCC)CC1=C(/C=C2\C(=O)C3=CC(F)=C(F)C=C3C2=C(C#N)C#N)SC2=C1SC1C3=C(C4=C(C5=NSN=C35)C3=C(C5=C(S3)C(CC(CCCC)CCCCCC)=C(/C=C3\C(=O)C6=CC(F)=C(F)C=C6C3=C(C#N)C#N)S5)N4CC(CC)CCCC)N(CC(CC)CCCC)C21,0.92,27.45,79.63,20.37,20.1097602,1.277564064801182,19.96,20.37,1:1.2,MoPS3 nanocrystal,,0.6 wt%,ITO/2PACz/active layer/PNDIT-F3N/Ag,,PNDIT-F3N,PNDIT-F3N,2PACz,2PACz,100.0,chloroform,chloroform,,-5.51,-2.77,,-5.68,-3.9,
64371,10.1038/s41467-026-70320-7,10.1038/s41467-026-70320-7,D18-Cl,L8-BO,D18-Cl,L8-BO,CCCCCCC(CCCC)Cc1csc(-c2cc3c4nsnc4c4cc(-c5cc(CC(CCCC)CCCCCC)c(-c6cc7c(-c8cc(Cl)c(CC(CC)CCCC)s8)c8sccc8c(-c8cc(Cl)c(CC(CC)CCCC)s8)c7s6)s5)sc4c3s2)c1,CCCCCCC(CCCC)CC1=C(/C=C2\C(=O)C3=CC(F)=C(F)C=C3C2=C(C#N)C#N)SC2=C1SC1C3=C(C4=C(C5=NSN=C35)C3=C(C5=C(S3)C(CC(CCCC)CCCCCC)=C(/C=C3\C(=O)C6=CC(F)=C(F)C=C6C3=C(C#N)C#N)S5)N4CC(CC)CCCC)N(CC(CC)CCCC)C21,0.92,27.24,76.41,19.36,19.14895728,1.0900966942148669,18.98,19.36,1:1.2,MoPS3 nanocrystal,,0.6 wt%,ITO/2PACz/active layer/PNDIT-F3N/Ag,,PNDIT-F3N,PNDIT-F3N,2PACz,2PACz,300.0,chloroform,chloroform,,-5.51,-2.77,,-5.68,-3.9,
64372,10.1038/s41524-020-00388-2,10.1038/s41524-020-00388-2,PM6,Y-ThCN,PM6,Y-ThCN,COC(=O)C(C)(C)c1cc(C)cc(-c2sc3c4sc5cc(/C=C6/C(=O)c7cc(F)cc(c7)C(=O)/C6=C\c6cc(C(C)(C)C(=O)OC)c(-c7cc(C)cc(C(C)(C)C(=O)OC)c7)s6)sc5c4c(C(C)(C)C(=O)OC)ccc2-3)c1,,0.906,21.91,66.44,13.18,13.188645624,0.0655965402124541,12.98,13.18,,,,,,,,,,,,,,,-5.56,-3.65,,,,
64373,10.1038/s41524-020-00388-2,10.1038/s41524-020-00388-2,PM6,Y-ThCH3,PM6,Y-ThCH3,COC(=O)C(C)(C)c1cc(C)cc(-c2sc3c4sc5cc(/C=C6/C(=O)c7cc(F)cc(c7)C(=O)/C6=C\c6cc(C(C)(C)C(=O)OC)c(-c7cc(C)cc(C(C)(C)C(=O)OC)c7)s6)sc5c4c(C(C)(C)C(=O)OC)ccc2-3)c1,,0.952,12.89,54.3,6.67,6.66330504,0.1003742128935519,6.18,6.67,,,,,,,,,,,,,,,-5.56,-3.65,,,,
64374,10.1038/s41524-020-00388-2,10.1038/s41524-020-00388-2,PM6,Y-PhCl,PM6,Y-PhCl,COC(=O)C(C)(C)c1cc(C)cc(-c2sc3c4sc5cc(/C=C6/C(=O)c7cc(F)cc(c7)C(=O)/C6=C\c6cc(C(C)(C)C(=O)OC)c(-c7cc(C)cc(C(C)(C)C(=O)OC)c7)s6)sc5c4c(C(C)(C)C(=O)OC)ccc2-3)c1,,0.845,26.82,60.7,15.71,13.7563803,12.435516868236798,15.6,15.71,,,,,,,,,,,,,,,-5.56,-3.65,,,,
64375,10.1038/s41524-020-00388-2,10.1038/s41524-020-00388-2,PBDB-T,Y-ThCN,PBDB-T,Y-ThCN,CCCCC(CC)Cc1ccc(-c2c3cc(-c4ccc(-c5sc(-c6cccs6)c6c5C(=O)c5c(CC(CC)CCCC)sc(CC(CC)CCCC)c5C6=O)s4)sc3c(-c3ccc(CC(CC)CCCC)s3)c3ccsc23)s1,,0.854,21.72,59.43,11.02,11.023599384,0.0326622867513544,10.81,11.02,,,,,,,,,,,,,,,-5.33,-3.48,,,,
64376,10.1038/s41524-020-00388-2,10.1038/s41524-020-00388-2,PBDB-T,Y-ThCH3,PBDB-T,Y-ThCH3,CCCCC(CC)Cc1ccc(-c2c3cc(-c4ccc(-c5sc(-c6cccs6)c6c5C(=O)c5c(CC(CC)CCCC)sc(CC(CC)CCCC)c5C6=O)s4)sc3c(-c3ccc(CC(CC)CCCC)s3)c3ccsc23)s1,,0.856,22.78,56.85,11.08,11.08556808,0.0502534296028858,10.9,11.08,,,,,,,,,,,,,,,-5.33,-3.48,,,,
64377,10.1038/s41524-020-00388-2,10.1038/s41524-020-00388-2,PBDB-T,Y-PhCl,PBDB-T,Y-PhCl,CCCCC(CC)Cc1ccc(-c2c3cc(-c4ccc(-c5sc(-c6cccs6)c6c5C(=O)c5c(CC(CC)CCCC)sc(CC(CC)CCCC)c5C6=O)s4)sc3c(-c3ccc(CC(CC)CCCC)s3)c3ccsc23)s1,,0.763,23.14,63.37,11.19,11.188493134,0.0134661840929376,11.02,11.19,,,,,,,,,,,,,,,-5.33,-3.48,,,,
64404,10.1038/s41528-022-00188-2,10.1038/s41528-022-00188-2,PM6,Y6,PM6,Y6,COC(=O)C(C)(C)c1cc(C)cc(-c2sc3c4sc5cc(/C=C6/C(=O)c7cc(F)cc(c7)C(=O)/C6=C\c6cc(C(C)(C)C(=O)OC)c(-c7cc(C)cc(C(C)(C)C(=O)OC)c7)s6)sc5c4c(C(C)(C)C(=O)OC)ccc2-3)c1,CCCCCCCCCCCc1c(/C=C2\C(=O)c3cc(F)c(F)cc3C2=C(C#N)C#N)sc2c1sc1c3c4nsnc4c4c5sc6c(CCCCCCCCCCC)c(/C=C7\C(=O)c8cc(F)c(F)cc8C7=C(C#N)C#N)sc6c5n(CC(CC)CCCC)c4c3n(CC(CC)CCCC)c21,0.82,24.97,69.51,14.83,14.23245054,4.029328792987187,14.21,14.83,1:1.2,CN,,0.5 vol%,inverted,inverted,α-ZnO/ZnO NPs,ZnO,MoO3,MoO3,,CF,,100.0,-5.56,-3.65,,-5.65,-4.09,
64410,10.1038/s41528-022-00188-2,10.1038/s41528-022-00188-2,PM6,Y6,PM6,Y6,COC(=O)C(C)(C)c1cc(C)cc(-c2sc3c4sc5cc(/C=C6/C(=O)c7cc(F)cc(c7)C(=O)/C6=C\c6cc(C(C)(C)C(=O)OC)c(-c7cc(C)cc(C(C)(C)C(=O)OC)c7)s6)sc5c4c(C(C)(C)C(=O)OC)ccc2-3)c1,CCCCCCCCCCCc1c(/C=C2\C(=O)c3cc(F)c(F)cc3C2=C(C#N)C#N)sc2c1sc1c3c4nsnc4c4c5sc6c(CCCCCCCCCCC)c(/C=C7\C(=O)c8cc(F)c(F)cc8C7=C(C#N)C#N)sc6c5n(CC(CC)CCCC)c4c3n(CC(CC)CCCC)c21,0.828,25.05,68.97,14.51,14.30534358,1.4104508614748514,14.21,14.51,,SEBS,,2 mg mL−1,inverted,inverted,α-ZnO/ZnO NPs,ZnO,MoO3,MoO3,,cyclohexane,,100.0,-5.56,-3.65,,-5.65,-4.09,
64411,10.1038/s41528-022-00188-2,10.1038/s41528-022-00188-2,PM6,Y6,PM6,Y6,COC(=O)C(C)(C)c1cc(C)cc(-c2sc3c4sc5cc(/C=C6/C(=O)c7cc(F)cc(c7)C(=O)/C6=C\c6cc(C(C)(C)C(=O)OC)c(-c7cc(C)cc(C(C)(C)C(=O)OC)c7)s6)sc5c4c(C(C)(C)C(=O)OC)ccc2-3)c1,CCCCCCCCCCCc1c(/C=C2\C(=O)c3cc(F)c(F)cc3C2=C(C#N)C#N)sc2c1sc1c3c4nsnc4c4c5sc6c(CCCCCCCCCCC)c(/C=C7\C(=O)c8cc(F)c(F)cc8C7=C(C#N)C#N)sc6c5n(CC(CC)CCCC)c4c3n(CC(CC)CCCC)c21,0.82,24.84,68.98,14.22,14.050398240000002,1.1926987341772084,14.05,14.22,,SEBS,,4 mg mL−1,inverted,inverted,α-ZnO/ZnO NPs,ZnO,MoO3,MoO3,,cyclohexane,,100.0,-5.56,-3.65,,-5.65,-4.09,
64412,10.1038/s41528-022-00188-2,10.1038/s41528-022-00188-2,PM6,Y6,PM6,Y6,COC(=O)C(C)(C)c1cc(C)cc(-c2sc3c4sc5cc(/C=C6/C(=O)c7cc(F)cc(c7)C(=O)/C6=C\c6cc(C(C)(C)C(=O)OC)c(-c7cc(C)cc(C(C)(C)C(=O)OC)c7)s6)sc5c4c(C(C)(C)C(=O)OC)ccc2-3)c1,CCCCCCCCCCCc1c(/C=C2\C(=O)c3cc(F)c(F)cc3C2=C(C#N)C#N)sc2c1sc1c3c4nsnc4c4c5sc6c(CCCCCCCCCCC)c(/C=C7\C(=O)c8cc(F)c(F)cc8C7=C(C#N)C#N)sc6c5n(CC(CC)CCCC)c4c3n(CC(CC)CCCC)c21,0.814,24.82,69.39,14.18,14.019194772,1.1340284062059307,14.13,14.18,,SEBS,,8 mg mL−1,inverted,inverted,α-ZnO/ZnO NPs,ZnO,MoO3,MoO3,,cyclohexane,,100.0,-5.56,-3.65,,-5.65,-4.09,
64413,10.1038/s41528-022-00188-2,10.1038/s41528-022-00188-2,PM6,Y6,PM6,Y6,COC(=O)C(C)(C)c1cc(C)cc(-c2sc3c4sc5cc(/C=C6/C(=O)c7cc(F)cc(c7)C(=O)/C6=C\c6cc(C(C)(C)C(=O)OC)c(-c7cc(C)cc(C(C)(C)C(=O)OC)c7)s6)sc5c4c(C(C)(C)C(=O)OC)ccc2-3)c1,CCCCCCCCCCCc1c(/C=C2\C(=O)c3cc(F)c(F)cc3C2=C(C#N)C#N)sc2c1sc1c3c4nsnc4c4c5sc6c(CCCCCCCCCCC)c(/C=C7\C(=O)c8cc(F)c(F)cc8C7=C(C#N)C#N)sc6c5n(CC(CC)CCCC)c4c3n(CC(CC)CCCC)c21,0.818,23.46,49.62,9.96,9.522216936,4.395412289156639,9.52,9.96,,SEBS,,12 mg mL−1,inverted,inverted,α-ZnO/ZnO NPs,ZnO,MoO3,MoO3,,cyclohexane,,100.0,-5.56,-3.65,,-5.65,-4.09,
64414,10.1038/s41528-022-00188-2,10.1038/s41528-022-00188-2,PM6,L8-BO,PM6,L8-BO,COC(=O)C(C)(C)c1cc(C)cc(-c2sc3c4sc5cc(/C=C6/C(=O)c7cc(F)cc(c7)C(=O)/C6=C\c6cc(C(C)(C)C(=O)OC)c(-c7cc(C)cc(C(C)(C)C(=O)OC)c7)s6)sc5c4c(C(C)(C)C(=O)OC)ccc2-3)c1,CCCCCCC(CCCC)Cc1c(/C=C2\C(=O)c3cc(F)c(F)cc3C2=C(C#N)C#N)sc2c1SC1c3c(c4c(c5nsnc35)c3sc5c(CC(CCCC)CCCCCC)c(/C=C6\C(=O)c7cc(F)c(F)cc7C6=C(C#N)C#N)sc5c3n4CC(CC)CCCC)N(CC(CC)CCCC)C21,0.873,25.05,74.09,16.29,16.202482785,0.5372450276242992,16.12,16.29,1:1.2,DIO,,0.25 vol%,inverted,inverted,α-ZnO/ZnO NPs,ZnO,MoO3,MoO3,,CF,,,-5.56,-3.65,,-5.68,-3.9,
64415,10.1038/s41528-022-00188-2,10.1038/s41528-022-00188-2,PM6,L8-BO,PM6,L8-BO,COC(=O)C(C)(C)c1cc(C)cc(-c2sc3c4sc5cc(/C=C6/C(=O)c7cc(F)cc(c7)C(=O)/C6=C\c6cc(C(C)(C)C(=O)OC)c(-c7cc(C)cc(C(C)(C)C(=O)OC)c7)s6)sc5c4c(C(C)(C)C(=O)OC)ccc2-3)c1,CCCCCCC(CCCC)Cc1c(/C=C2\C(=O)c3cc(F)c(F)cc3C2=C(C#N)C#N)sc2c1SC1c3c(c4c(c5nsnc35)c3sc5c(CC(CCCC)CCCCCC)c(/C=C6\C(=O)c7cc(F)c(F)cc7C6=C(C#N)C#N)sc5c3n4CC(CC)CCCC)N(CC(CC)CCCC)C21,0.857,24.42,73.67,16.15,15.417613398,4.534901560371507,15.89,16.15,,SEBS,,8 mg mL−1,inverted,inverted,α-ZnO/ZnO NPs,ZnO,MoO3,MoO3,,cyclohexane,,100.0,-5.56,-3.65,,-5.68,-3.9,
64416,10.1038/s41528-023-00260-5,10.1038/s41528-023-00260-5,PTB7-Th,IEICO-4F,PTB7-Th,IEICO-4F,CCCCC(CC)COC(=O)c1sc2csc(-c3cc4c(-c5ccc(CC(CC)CCCC)s5)c5sccc5c(-c5ccc(CC(CC)CCCC)s5)c4s3)c2c1F,CCCCCCc1ccc(C2(c3ccc(CCCCCC)cc3)c3cc4c(cc3-c3sc(-c5sc(/C=C6\C(=O)c7cc(F)c(F)cc7C6=C(C#N)C#N)cc5OCC(CC)CCCC)cc32)C(c2ccc(CCCCCC)cc2)(c2ccc(CCCCCC)cc2)c2cc(-c3scc(/C=C5/C(=O)c6cc(F)c(F)cc6C5=C(C#N)C#N)c3OCC(CC)CCCC)sc2-4)cc1,0.681,7.65,60.8,3.11,3.1674672000000004,1.8478199356913343,,,,1-chloronaphthalene,CN,4 vol%,parylene/SU-8/PEI/Ag/ZnO/active layer/MoO3/Ag/MoO3/parylene,inverted,ZnO,ZnO,MoO3,MoO3,,chlorobenzene,chlorobenzene,,-5.21,-3.6,,-5.44,-4.19,
