Repository: JiYiqaq/PCE-KA-GNN

# Data directory

- `raw/Active_Database.csv` is the immutable source dataset bundled under CC BY 4.0. Do not overwrite it with processed data.
- `processed/` is created and populated by the training pipeline. Generated `.pt` and `.pth` caches are intentionally ignored by Git because they can exceed GitHub's normal single-file limit.

See `../DATA_LICENSE.md` for provenance, license and checksum information.

File: data/raw/Active_Database.csv (part 203 of 471)
id,doi,doi_norm,donor,acceptor,donor_canonical,acceptor_canonical,donor_smiles,acceptor_smiles,voc,jsc,ff,pce,pce_recomputed,pce_relative_error_percent,pce_avg,pce_best,d_a_ratio,additive,additive_canonical,additive_ratio,device_structure,device_type,etl,etl_canonical,htl,htl_canonical,active_layer_thickness,solvent,solvent_canonical,annealing_temp,homo_d,lumo_d,eg_d,homo_a,lumo_a,eg_a
64417,10.1038/s41528-023-00260-5,10.1038/s41528-023-00260-5,PTB7-Th,IEICO-4F,PTB7-Th,IEICO-4F,CCCCC(CC)COC(=O)c1sc2csc(-c3cc4c(-c5ccc(CC(CC)CCCC)s5)c5sccc5c(-c5ccc(CC(CC)CCCC)s5)c4s3)c2c1F,CCCCCCc1ccc(C2(c3ccc(CCCCCC)cc3)c3cc4c(cc3-c3sc(-c5sc(/C=C6\C(=O)c7cc(F)c(F)cc7C6=C(C#N)C#N)cc5OCC(CC)CCCC)cc32)C(c2ccc(CCCCCC)cc2)(c2ccc(CCCCCC)cc2)c2cc(-c3scc(/C=C5/C(=O)c6cc(F)c(F)cc6C5=C(C#N)C#N)c3OCC(CC)CCCC)sc2-4)cc1,0.681,7.61,59.8,3.09,3.0990811800000007,0.2938893203883754,,,,1-chloronaphthalene,CN,4 vol%,parylene/SU-8/PEI/Ag/ZnO/active layer/MoO3/Ag/MoO3/parylene,inverted,ZnO,ZnO,MoO3,MoO3,,chlorobenzene,chlorobenzene,,-5.21,-3.6,,-5.44,-4.19,
64418,10.1038/s41528-023-00260-5,10.1038/s41528-023-00260-5,PTB7-Th,IEICO-4F,PTB7-Th,IEICO-4F,CCCCC(CC)COC(=O)c1sc2csc(-c3cc4c(-c5ccc(CC(CC)CCCC)s5)c5sccc5c(-c5ccc(CC(CC)CCCC)s5)c4s3)c2c1F,CCCCCCc1ccc(C2(c3ccc(CCCCCC)cc3)c3cc4c(cc3-c3sc(-c5sc(/C=C6\C(=O)c7cc(F)c(F)cc7C6=C(C#N)C#N)cc5OCC(CC)CCCC)cc32)C(c2ccc(CCCCCC)cc2)(c2ccc(CCCCCC)cc2)c2cc(-c3scc(/C=C5/C(=O)c6cc(F)c(F)cc6C5=C(C#N)C#N)c3OCC(CC)CCCC)sc2-4)cc1,0.705,14.87,66.4,6.93,6.960944400000001,0.4465281385281527,,,,1-chloronaphthalene,CN,4 vol%,parylene/SU-8/PEI/Ag/ZnO/active layer/MoO3/Ag/MoO3/parylene,inverted,ZnO,ZnO,MoO3,MoO3,,chlorobenzene,chlorobenzene,,-5.21,-3.6,,-5.44,-4.19,
64419,10.1038/s41528-023-00260-5,10.1038/s41528-023-00260-5,PTB7-Th,IEICO-4F,PTB7-Th,IEICO-4F,CCCCC(CC)COC(=O)c1sc2csc(-c3cc4c(-c5ccc(CC(CC)CCCC)s5)c5sccc5c(-c5ccc(CC(CC)CCCC)s5)c4s3)c2c1F,CCCCCCc1ccc(C2(c3ccc(CCCCCC)cc3)c3cc4c(cc3-c3sc(-c5sc(/C=C6\C(=O)c7cc(F)c(F)cc7C6=C(C#N)C#N)cc5OCC(CC)CCCC)cc32)C(c2ccc(CCCCCC)cc2)(c2ccc(CCCCCC)cc2)c2cc(-c3scc(/C=C5/C(=O)c6cc(F)c(F)cc6C5=C(C#N)C#N)c3OCC(CC)CCCC)sc2-4)cc1,0.705,14.77,66.3,6.91,6.903719549999998,0.0908892908828074,,,,1-chloronaphthalene,CN,4 vol%,parylene/SU-8/PEI/Ag/ZnO/active layer/MoO3/Ag/MoO3/parylene,inverted,ZnO,ZnO,MoO3,MoO3,,chlorobenzene,chlorobenzene,,-5.21,-3.6,,-5.44,-4.19,
64420,10.1038/s41560-022-01167-7,10.1038/s41560-022-01167-7,PM6,BTP-eC9,PM6,BTP-eC9,COC(=O)C(C)(C)c1cc(C)cc(-c2sc3c4sc5cc(/C=C6/C(=O)c7cc(F)cc(c7)C(=O)/C6=C\c6cc(C(C)(C)C(=O)OC)c(-c7cc(C)cc(C(C)(C)C(=O)OC)c7)s6)sc5c4c(C(C)(C)C(=O)OC)ccc2-3)c1,CCCCCCCCCc1c(C=C2C(=O)c3cc(Cl)c(Cl)cc3C2=C(C#N)C#N)sc2c1sc1c3c4nsnc4c4c5sc6c(CCCCCCCCC)c(C=C7C(=O)c8cc(Cl)c(Cl)cc8C7=C(C#N)C#N)sc6c5n(CC(CCCC)CCCCCC)c4c3n(CC(CCCC)CCCCCC)c21,0.84,25.9,72.0,15.9,15.664319999999998,1.4822641509434096,15.6,15.9,1:1.2,,,,normal architecture,OPV,PDINO,,PEDOT:PSS,,120.0,CF:DIO,"chloroform:1,8-diiodooctane",,-5.56,-3.65,,-5.68,-3.9,
64421,10.1038/s41560-022-01167-7,10.1038/s41560-022-01167-7,PM6,BTP-eC9,PM6,BTP-eC9,COC(=O)C(C)(C)c1cc(C)cc(-c2sc3c4sc5cc(/C=C6/C(=O)c7cc(F)cc(c7)C(=O)/C6=C\c6cc(C(C)(C)C(=O)OC)c(-c7cc(C)cc(C(C)(C)C(=O)OC)c7)s6)sc5c4c(C(C)(C)C(=O)OC)ccc2-3)c1,CCCCCCCCCc1c(C=C2C(=O)c3cc(Cl)c(Cl)cc3C2=C(C#N)C#N)sc2c1sc1c3c4nsnc4c4c5sc6c(CCCCCCCCC)c(C=C7C(=O)c8cc(Cl)c(Cl)cc8C7=C(C#N)C#N)sc6c5n(CC(CCCC)CCCCCC)c4c3n(CC(CCCC)CCCCCC)c21,0.82,25.7,72.0,15.7,15.17328,3.354904458598721,15.1,15.7,1:1.2,,,,normal architecture,OPV,PDINO,,PEDOT:PSS,,120.0,Eu:Tet,eucalyptol:tetralin,,-5.56,-3.65,,-5.68,-3.9,
64422,10.1038/s41560-022-01167-7,10.1038/s41560-022-01167-7,PM6,BTP-eC9,PM6,BTP-eC9,COC(=O)C(C)(C)c1cc(C)cc(-c2sc3c4sc5cc(/C=C6/C(=O)c7cc(F)cc(c7)C(=O)/C6=C\c6cc(C(C)(C)C(=O)OC)c(-c7cc(C)cc(C(C)(C)C(=O)OC)c7)s6)sc5c4c(C(C)(C)C(=O)OC)ccc2-3)c1,CCCCCCCCCc1c(C=C2C(=O)c3cc(Cl)c(Cl)cc3C2=C(C#N)C#N)sc2c1sc1c3c4nsnc4c4c5sc6c(CCCCCCCCC)c(C=C7C(=O)c8cc(Cl)c(Cl)cc8C7=C(C#N)C#N)sc6c5n(CC(CCCC)CCCCCC)c4c3n(CC(CCCC)CCCCCC)c21,0.81,22.8,50.0,10.5,9.234000000000002,12.05714285714284,9.8,10.5,1:1.2,,,,normal architecture,OPV,PDINO,,PEDOT:PSS,,120.0,Lim:Ind,limonene:indane,,-5.56,-3.65,,-5.68,-3.9,
64423,10.1038/s41560-022-01167-7,10.1038/s41560-022-01167-7,PM6,BTP-eC9,PM6,BTP-eC9,COC(=O)C(C)(C)c1cc(C)cc(-c2sc3c4sc5cc(/C=C6/C(=O)c7cc(F)cc(c7)C(=O)/C6=C\c6cc(C(C)(C)C(=O)OC)c(-c7cc(C)cc(C(C)(C)C(=O)OC)c7)s6)sc5c4c(C(C)(C)C(=O)OC)ccc2-3)c1,CCCCCCCCCc1c(C=C2C(=O)c3cc(Cl)c(Cl)cc3C2=C(C#N)C#N)sc2c1sc1c3c4nsnc4c4c5sc6c(CCCCCCCCC)c(C=C7C(=O)c8cc(Cl)c(Cl)cc8C7=C(C#N)C#N)sc6c5n(CC(CCCC)CCCCCC)c4c3n(CC(CCCC)CCCCCC)c21,0.82,24.2,54.0,11.9,10.715759999999998,9.951596638655484,10.3,11.9,1:1.2,,,,normal architecture,OPV,PDINO,,PEDOT:PSS,,120.0,Pin:EPS,pinene:EPS,,-5.56,-3.65,,-5.68,-3.9,
64424,10.1038/s41560-022-01167-7,10.1038/s41560-022-01167-7,PM6,BTP-eC9,PM6,BTP-eC9,COC(=O)C(C)(C)c1cc(C)cc(-c2sc3c4sc5cc(/C=C6/C(=O)c7cc(F)cc(c7)C(=O)/C6=C\c6cc(C(C)(C)C(=O)OC)c(-c7cc(C)cc(C(C)(C)C(=O)OC)c7)s6)sc5c4c(C(C)(C)C(=O)OC)ccc2-3)c1,CCCCCCCCCc1c(C=C2C(=O)c3cc(Cl)c(Cl)cc3C2=C(C#N)C#N)sc2c1sc1c3c4nsnc4c4c5sc6c(CCCCCCCCC)c(C=C7C(=O)c8cc(Cl)c(Cl)cc8C7=C(C#N)C#N)sc6c5n(CC(CCCC)CCCCCC)c4c3n(CC(CCCC)CCCCCC)c21,0.79,20.8,58.0,10.3,9.53056,7.470291262135917,9.7,10.3,1:1.2,,,,normal architecture,conventional,PDINO,,PEDOT:PSS,,120.0,Men:Tet,menthol:tetralin,,-5.56,-3.65,,-5.68,-3.9,
64433,10.1038/s41560-024-01678-5,10.1038/s41560-024-01678-5,PM6,BTP-TO2,PM6,BTP-TO2,CC1=CC(=CC(=C1)C2=C3C=CC(=C4C5=C(C=C(S5)/C=C\6/C(=O)C7=CC(=CC(=C7)F)C(=O)/C6=C\C8=CC(=C(S8)C9=CC(=CC(=C9)C)C(C)(C)C(=O)OC)C(C)(C)C(=O)OC)SC4=C3S2)C(C)(C)C(=O)OC)C(C)(C)C(=O)OC,,0.87,27.05,80.56,19.07,18.9585876,0.5842286313581487,18.88,19.07,1:1.2 w/w,,,,conventional,conventional,PFN-Br,PFN-Br,PEDOT:PSS,PEDOT:PSS,105.0,chloroform,chloroform,100.0,-5.56,-3.65,,,,
64434,10.1038/s41560-024-01678-5,10.1038/s41560-024-01678-5,PM6,BTP-TO2,PM6,BTP-TO2,CC1=CC(=CC(=C1)C2=C3C=CC(=C4C5=C(C=C(S5)/C=C\6/C(=O)C7=CC(=CC(=C7)F)C(=O)/C6=C\C8=CC(=C(S8)C9=CC(=CC(=C9)C)C(C)(C)C(=O)OC)C(C)(C)C(=O)OC)SC4=C3S2)C(C)(C)C(=O)OC)C(C)(C)C(=O)OC,,0.87,27.15,79.12,18.83,18.6885396,0.751250132766841,18.65,18.83,1:1.2 w/w,,,,conventional,conventional,PFN-Br,PFN-Br,PEDOT:PSS,PEDOT:PSS,105.0,chlorobenzene,chlorobenzene,100.0,-5.56,-3.65,,,,
64435,10.1038/s41560-024-01678-5,10.1038/s41560-024-01678-5,PM6,BTP-TO2,PM6,BTP-TO2,CC1=CC(=CC(=C1)C2=C3C=CC(=C4C5=C(C=C(S5)/C=C\6/C(=O)C7=CC(=CC(=C7)F)C(=O)/C6=C\C8=CC(=C(S8)C9=CC(=CC(=C9)C)C(C)(C)C(=O)OC)C(C)(C)C(=O)OC)SC4=C3S2)C(C)(C)C(=O)OC)C(C)(C)C(=O)OC,,0.87,27.24,80.43,19.13,19.06094484,0.3609783585990475,18.92,19.13,1:1.2 w/w,,,,conventional,conventional,PFN-Br,PFN-Br,PEDOT:PSS,PEDOT:PSS,105.0,toluene,toluene,100.0,-5.56,-3.65,,,,
64436,10.1038/s41560-024-01678-5,10.1038/s41560-024-01678-5,PM6,BTP-TO2,PM6,BTP-TO2,CC1=CC(=CC(=C1)C2=C3C=CC(=C4C5=C(C=C(S5)/C=C\6/C(=O)C7=CC(=CC(=C7)F)C(=O)/C6=C\C8=CC(=C(S8)C9=CC(=CC(=C9)C)C(C)(C)C(=O)OC)C(C)(C)C(=O)OC)SC4=C3S2)C(C)(C)C(=O)OC)C(C)(C)C(=O)OC,,0.87,27.01,80.12,18.96,18.82715844,0.7006411392405023,18.79,18.96,1:1.2 w/w,,,,conventional,conventional,PFN-Br,PFN-Br,PEDOT:PSS,PEDOT:PSS,105.0,p-xylene,p-xylene,100.0,-5.56,-3.65,,,,
64437,10.1038/s41560-024-01678-5,10.1038/s41560-024-01678-5,PM6,BTP-TC8,PM6,BTP-TC8,CC1=CC(=CC(=C1)C2=C3C=CC(=C4C5=C(C=C(S5)/C=C\6/C(=O)C7=CC(=CC(=C7)F)C(=O)/C6=C\C8=CC(=C(S8)C9=CC(=CC(=C9)C)C(C)(C)C(=O)OC)C(C)(C)C(=O)OC)SC4=C3S2)C(C)(C)C(=O)OC)C(C)(C)C(=O)OC,,0.85,27.27,76.25,17.61,17.67436875,0.365523850085178,17.41,17.61,1:1.2,,,,conventional,conventional,C60/BCP,PFN-Br,2PACZ,PEDOT:PSS,105.0,chloroform,chloroform,100.0,-5.56,-3.65,,,,
64438,10.1038/s41560-024-01678-5,10.1038/s41560-024-01678-5,PM6,BTP-TC8,PM6,BTP-TC8,CC1=CC(=CC(=C1)C2=C3C=CC(=C4C5=C(C=C(S5)/C=C\6/C(=O)C7=CC(=CC(=C7)F)C(=O)/C6=C\C8=CC(=C(S8)C9=CC(=CC(=C9)C)C(C)(C)C(=O)OC)C(C)(C)C(=O)OC)SC4=C3S2)C(C)(C)C(=O)OC)C(C)(C)C(=O)OC,,0.82,25.08,71.24,14.65,14.650933439999996,0.0063716040955317,14.41,14.65,1:1.2,,,,conventional,conventional,C60/BCP,PFN-Br,2PACZ,PEDOT:PSS,105.0,chlorobenzene,chlorobenzene,100.0,-5.56,-3.65,,,,
64439,10.1038/s41560-024-01678-5,10.1038/s41560-024-01678-5,PM6,BTP-TC8,PM6,BTP-TC8,CC1=CC(=CC(=C1)C2=C3C=CC(=C4C5=C(C=C(S5)/C=C\6/C(=O)C7=CC(=CC(=C7)F)C(=O)/C6=C\C8=CC(=C(S8)C9=CC(=CC(=C9)C)C(C)(C)C(=O)OC)C(C)(C)C(=O)OC)SC4=C3S2)C(C)(C)C(=O)OC)C(C)(C)C(=O)OC,,0.83,24.66,74.52,15.29,15.25260456,0.2445744931327611,15.07,15.29,1:1.2,,,,conventional,conventional,C60/BCP,PFN-Br,2PACZ,PEDOT:PSS,105.0,toluene,toluene,100.0,-5.56,-3.65,,,,
64440,10.1038/s41560-024-01678-5,10.1038/s41560-024-01678-5,PM6,BTP-TC8,PM6,BTP-TC8,CC1=CC(=CC(=C1)C2=C3C=CC(=C4C5=C(C=C(S5)/C=C\6/C(=O)C7=CC(=CC(=C7)F)C(=O)/C6=C\C8=CC(=C(S8)C9=CC(=CC(=C9)C)C(C)(C)C(=O)OC)C(C)(C)C(=O)OC)SC4=C3S2)C(C)(C)C(=O)OC)C(C)(C)C(=O)OC,,0.82,24.7,71.11,14.39,14.4026194,0.087695621959683,14.2,14.39,1:1.2,,,,conventional,conventional,C60/BCP,PFN-Br,2PACZ,PEDOT:PSS,105.0,p-xylene,p-xylene,100.0,-5.56,-3.65,,,,
64441,10.1038/s41598-020-62769-3,10.1038/s41598-020-62769-3,ClAlPc,C60,ClAlPc,C60,c1ccc2c(c1)C1=NC/2=N\c2[nH]c(c3ccccc23)NC2N=C(/N=c3\[nH]/c(c4ccccc34)=N\1)c1ccccc12,c12c3c4c5c1c1c6c7c2c2c8c3c3c9c4c4c%10c5c5c1c1c6c6c%11c7c2c2c7c8c3c3c8c9c4c4c9c%10c5c5c1c1c6c6c%11c2c2c7c3c3c8c4c4c9c5c1c1c6c2c3c41,0.55,5.2,40.0,1.16,1.144,1.3793103448275683,,,1:1,,,,Standard device A,p-i-n,BCP,,,,40.0,none (vacuum deposition),,,,,,,,
64442,10.1038/s41598-020-62769-3,10.1038/s41598-020-62769-3,ClAlPc,C60,ClAlPc,C60,c1ccc2c(c1)C1=NC/2=N\c2[nH]c(c3ccccc23)NC2N=C(/N=c3\[nH]/c(c4ccccc34)=N\1)c1ccccc12,c12c3c4c5c1c1c6c7c2c2c8c3c3c9c4c4c%10c5c5c1c1c6c6c%11c7c2c2c7c8c3c3c8c9c4c4c9c%10c5c5c1c1c6c6c%11c2c2c7c3c3c8c4c4c9c5c1c1c6c2c3c41,0.71,4.8,43.0,1.46,1.46544,0.3726027397260198,,,1:1,,,,Modified device B,,BCP,,,,30.0,none (vacuum deposition),,,,,,,,
64443,10.1038/s41598-020-62769-3,10.1038/s41598-020-62769-3,ClAlPc,C60,ClAlPc,C60,c1ccc2c(c1)C1=NC/2=N\c2[nH]c(c3ccccc23)NC2N=C(/N=c3\[nH]/c(c4ccccc34)=N\1)c1ccccc12,c12c3c4c5c1c1c6c7c2c2c8c3c3c9c4c4c%10c5c5c1c1c6c6c%11c7c2c2c7c8c3c3c8c9c4c4c9c%10c5c5c1c1c6c6c%11c2c2c7c3c3c8c4c4c9c5c1c1c6c2c3c41,0.72,4.88,40.0,1.42,1.4054399999999998,1.0253521126760654,1.42,,1:1,,,,Type II devices (average),p-i-p-n,BCP,,,,30.0,none (vacuum deposition),,,,,,,,
64444,10.1038/s41598-020-62769-3,10.1038/s41598-020-62769-3,ClAlPc,C60,ClAlPc,C60,c1ccc2c(c1)C1=NC/2=N\c2[nH]c(c3ccccc23)NC2N=C(/N=c3\[nH]/c(c4ccccc34)=N\1)c1ccccc12,c12c3c4c5c1c1c6c7c2c2c8c3c3c9c4c4c%10c5c5c1c1c6c6c%11c7c2c2c7c8c3c3c8c9c4c4c9c%10c5c5c1c1c6c6c%11c2c2c7c3c3c8c4c4c9c5c1c1c6c2c3c41,0.74,4.05,42.0,1.25,1.25874,0.6991999999999976,,,1:1,,,,Device C,,BCP,,,,30.0,none (vacuum deposition),,,,,,,,
64445,10.1038/s41598-020-75070-0,10.1038/s41598-020-75070-0,PTB7-Th,PC71BM,PTB7-Th,PC71BM,CCCCC(CC)COC(=O)c1sc2csc(-c3cc4c(-c5ccc(CC(CC)CCCC)s5)c5sccc5c(-c5ccc(CC(CC)CCCC)s5)c4s3)c2c1F,COC(=O)CCCC1(c2ccccc2)C23c4c5ccc6c7cc8c9c%10c(cc%11cc%12c%13c%14c(cc%15c%16ccc-5c2c%16c2c5c%16c%17c(c(c46)c7c9c%17c4c%10c%11c%13c4c%16c%14c%152)C513)C%12)C8,0.8,15.9,66.0,8.32,8.3952,0.903846153846161,8.15,8.32,1:1.5,diphenyl ether,,,,,pZnO,ZnO,PEDOT:PSS,,,chlorobenzene,,,-5.21,-3.6,,-5.9,-3.9,
64446,10.1038/s41598-020-75070-0,10.1038/s41598-020-75070-0,PTB7-Th,PC71BM,PTB7-Th,PC71BM,CCCCC(CC)COC(=O)c1sc2csc(-c3cc4c(-c5ccc(CC(CC)CCCC)s5)c5sccc5c(-c5ccc(CC(CC)CCCC)s5)c4s3)c2c1F,COC(=O)CCCC1(c2ccccc2)C23c4c5ccc6c7cc8c9c%10c(cc%11cc%12c%13c%14c(cc%15c%16ccc-5c2c%16c2c5c%16c%17c(c(c46)c7c9c%17c4c%10c%11c%13c4c%16c%14c%152)C513)C%12)C8,0.6,15.3,48.0,4.37,4.4064,0.8329519450800811,4.14,4.37,1:1.5,diphenyl ether,,,conventional,,pZnO,ZnO,PEDOT:PSS,,,chlorobenzene,,,-5.21,-3.6,,-5.9,-3.9,
64447,10.1038/s41598-020-75070-0,10.1038/s41598-020-75070-0,PTB7-Th,PC71BM,PTB7-Th,PC71BM,CCCCC(CC)COC(=O)c1sc2csc(-c3cc4c(-c5ccc(CC(CC)CCCC)s5)c5sccc5c(-c5ccc(CC(CC)CCCC)s5)c4s3)c2c1F,COC(=O)CCCC1(c2ccccc2)C23c4c5ccc6c7cc8c9c%10c(cc%11cc%12c%13c%14c(cc%15c%16ccc-5c2c%16c2c5c%16c%17c(c(c46)c7c9c%17c4c%10c%11c%13c4c%16c%14c%152)C513)C%12)C8,0.8,16.3,71.0,9.32,9.2584,0.6609442060085872,9.07,9.32,1:1.5,diphenyl ether,,,,,fZnO,fZnO,PEDOT:PSS,,,chlorobenzene,,,-5.21,-3.6,,-5.9,-3.9,
64448,10.1038/s41598-020-75070-0,10.1038/s41598-020-75070-0,PTB7-Th,PC71BM,PTB7-Th,PC71BM,CCCCC(CC)COC(=O)c1sc2csc(-c3cc4c(-c5ccc(CC(CC)CCCC)s5)c5sccc5c(-c5ccc(CC(CC)CCCC)s5)c4s3)c2c1F,COC(=O)CCCC1(c2ccccc2)C23c4c5ccc6c7cc8c9c%10c(cc%11cc%12c%13c%14c(cc%15c%16ccc-5c2c%16c2c5c%16c%17c(c(c46)c7c9c%17c4c%10c%11c%13c4c%16c%14c%152)C513)C%12)C8,0.8,16.2,72.0,9.32,9.3312,0.1201716738197483,8.72,9.32,1:1.5,diphenyl ether,,,conventional,,fZnO,fZnO,PEDOT:PSS,,,chlorobenzene,,,-5.21,-3.6,,-5.9,-3.9,
64449,10.1038/s41598-020-75070-0,10.1038/s41598-020-75070-0,PTB7-Th,IEICO-4F,PTB7-Th,IEICO-4F,CCCCC(CC)COC(=O)c1sc2csc(-c3cc4c(-c5ccc(CC(CC)CCCC)s5)c5sccc5c(-c5ccc(CC(CC)CCCC)s5)c4s3)c2c1F,CCCCCCc1ccc(C2(c3ccc(CCCCCC)cc3)c3cc4c(cc3-c3sc(-c5sc(/C=C6\C(=O)c7cc(F)c(F)cc7C6=C(C#N)C#N)cc5OCC(CC)CCCC)cc32)C(c2ccc(CCCCCC)cc2)(c2ccc(CCCCCC)cc2)c2cc(-c3scc(/C=C5/C(=O)c6cc(F)c(F)cc6C5=C(C#N)C#N)c3OCC(CC)CCCC)sc2-4)cc1,0.53,20.7,51.0,5.66,5.59521,1.1446996466431156,5.23,5.66,1:1.25,1-chloronaphthalene,,2 vol% 1-chloronaphthalene in chlorobenzene,conventional,,X,,PEDOT:PSS,,,chlorobenzene,,,-5.21,-3.6,,-5.44,-4.19,
64450,10.1038/s41598-020-75070-0,10.1038/s41598-020-75070-0,PTB7-Th,IEICO-4F,PTB7-Th,IEICO-4F,CCCCC(CC)COC(=O)c1sc2csc(-c3cc4c(-c5ccc(CC(CC)CCCC)s5)c5sccc5c(-c5ccc(CC(CC)CCCC)s5)c4s3)c2c1F,CCCCCCc1ccc(C2(c3ccc(CCCCCC)cc3)c3cc4c(cc3-c3sc(-c5sc(/C=C6\C(=O)c7cc(F)c(F)cc7C6=C(C#N)C#N)cc5OCC(CC)CCCC)cc32)C(c2ccc(CCCCCC)cc2)(c2ccc(CCCCCC)cc2)c2cc(-c3scc(/C=C5/C(=O)c6cc(F)c(F)cc6C5=C(C#N)C#N)c3OCC(CC)CCCC)sc2-4)cc1,0.72,22.5,67.0,10.8,10.854,0.499999999999986,10.6,10.8,1:1.25,1-chloronaphthalene,,2 vol% 1-chloronaphthalene in chlorobenzene,conventional,,fZnO,fZnO,PEDOT:PSS,,,chlorobenzene,,,-5.21,-3.6,,-5.44,-4.19,
64451,10.1038/s41598-020-75070-0,10.1038/s41598-020-75070-0,PBDB-T,IT-M,PBDB-T,IT-M,CCCCC(CC)Cc1ccc(-c2c3cc(-c4ccc(-c5sc(-c6cccs6)c6c5C(=O)c5c(CC(CC)CCCC)sc(CC(CC)CCCC)c5C6=O)s4)sc3c(-c3ccc(CC(CC)CCCC)s3)c3ccsc23)s1,CCCCCCc1ccc(C2(c3ccc(CCCCCC)cc3)c3cc4c(cc3-c3sc5cc(/C=C6\C(=O)c7ccc(C)cc7C6=C(C#N)C#N)sc5c32)C(c2ccc(CCCCCC)cc2)(c2ccc(CCCCCC)cc2)c2c-4sc3cc(/C=C4\C(=O)c5ccc(C)cc5C4=C(C#N)C#N)sc23)cc1,0.85,16.5,54.0,7.53,7.5735,0.5776892430278868,7.32,7.53,1:1,"1,8-diiodooctane",,"0.5 vol% 1,8-diiodooctane in chlorobenzene",conventional,,X,,PEDOT:PSS,,,chlorobenzene,,100.0,-5.33,-3.48,,-5.514,-3.808,
64452,10.1038/s41598-020-75070-0,10.1038/s41598-020-75070-0,PBDB-T,IT-M,PBDB-T,IT-M,CCCCC(CC)Cc1ccc(-c2c3cc(-c4ccc(-c5sc(-c6cccs6)c6c5C(=O)c5c(CC(CC)CCCC)sc(CC(CC)CCCC)c5C6=O)s4)sc3c(-c3ccc(CC(CC)CCCC)s3)c3ccsc23)s1,CCCCCCc1ccc(C2(c3ccc(CCCCCC)cc3)c3cc4c(cc3-c3sc5cc(/C=C6\C(=O)c7ccc(C)cc7C6=C(C#N)C#N)sc5c32)C(c2ccc(CCCCCC)cc2)(c2ccc(CCCCCC)cc2)c2c-4sc3cc(/C=C4\C(=O)c5ccc(C)cc5C4=C(C#N)C#N)sc23)cc1,0.9,17.0,67.0,10.3,10.251,0.4757281553398008,9.9,10.3,1:1,"1,8-diiodooctane",,"0.5 vol% 1,8-diiodooctane in chlorobenzene",conventional,,fZnO,fZnO,PEDOT:PSS,,,chlorobenzene,,100.0,-5.33,-3.48,,-5.514,-3.808,
64481,10.1038/s41598-021-84452-x,10.1038/s41598-021-84452-x,P3HT,PC71BM,P3HT,PC71BM,CCCCCCc1ccsc1,COC(=O)CCCC1(c2ccccc2)C23c4c5ccc6c7cc8c9c%10c(cc%11cc%12c%13c%14c(cc%15c%16ccc-5c2c%16c2c5c%16c%17c(c(c46)c7c9c%17c4c%10c%11c%13c4c%16c%14c%152)C513)C%12)C8,,4.07,,1.3,,,,,1:0.8,,,,ITO/PANI-PAMPSA/P3HT:PC71BM/LiF/Al,,LiF,LiF,PANI-PAMPSA,PANI-PAMPSA,35.0,chlorobenzene,chlorobenzene,,-5.01,-3.12,,-5.9,-3.9,
64482,10.1038/s41598-021-84452-x,10.1038/s41598-021-84452-x,P3HT,PC71BM,P3HT,PC71BM,CCCCCCc1ccsc1,COC(=O)CCCC1(c2ccccc2)C23c4c5ccc6c7cc8c9c%10c(cc%11cc%12c%13c%14c(cc%15c%16ccc-5c2c%16c2c5c%16c%17c(c(c46)c7c9c%17c4c%10c%11c%13c4c%16c%14c%152)C513)C%12)C8,,5.85,,1.9,,,,,1:0.8,,,,ITO/PANI-PAMPSA/P3HT:PC71BM/LiF/Al,,LiF,LiF,PANI-PAMPSA,PANI-PAMPSA,55.0,chlorobenzene,chlorobenzene,,-5.01,-3.12,,-5.9,-3.9,
64483,10.1038/s41598-021-84452-x,10.1038/s41598-021-84452-x,P3HT,PC71BM,P3HT,PC71BM,CCCCCCc1ccsc1,COC(=O)CCCC1(c2ccccc2)C23c4c5ccc6c7cc8c9c%10c(cc%11cc%12c%13c%14c(cc%15c%16ccc-5c2c%16c2c5c%16c%17c(c(c46)c7c9c%17c4c%10c%11c%13c4c%16c%14c%152)C513)C%12)C8,,8.82,,3.0,,,,,1:0.8,,,,ITO/PANI-PAMPSA/P3HT:PC71BM/LiF/Al,,LiF,LiF,PANI-PAMPSA,PANI-PAMPSA,95.0,chlorobenzene,chlorobenzene,,-5.01,-3.12,,-5.9,-3.9,
64484,10.1038/s41598-021-92539-8,10.1038/s41598-021-92539-8,P3HT,PCBM,P3HT,PCBM,CCCCCCc1ccsc1,CCCCC(=O)OCC1(C2=CC=CC=C2)C3=CC=CC4=CC=CC5=CC=CC6=CC=CC7=CC=CC1=C7C6=C5C4=C3,0.57,5.77,53.21,1.77,1.75002369,1.1286050847457687,,,,,,,FTO/ZnO/P3HT:PCBM/MoO3/Ag/MoO3,inverted,ZnO,ZnO,MoO3,MoO3,130.0,dichlorobenzene,,,-5.01,-3.12,,-6.1,-3.7,
64485,10.1038/s41598-021-92539-8,10.1038/s41598-021-92539-8,P3HT,PCBM,P3HT,PCBM,CCCCCCc1ccsc1,CCCCC(=O)OCC1(C2=CC=CC=C2)C3=CC=CC4=CC=CC5=CC=CC6=CC=CC7=CC=CC1=C7C6=C5C4=C3,0.59,6.72,51.0,2.02,2.022048,0.1013861386138528,,,,,,,FTO/ZnO/P3HT:PCBM/MoO3/Ag,inverted,ZnO,ZnO,MoO3,MoO3,130.0,dichlorobenzene,,,-5.01,-3.12,,-6.1,-3.7,
64486,10.1038/s41598-021-93365-8,10.1038/s41598-021-93365-8,PTB7,PC71BM,PTB7,PC71BM,CCCCC(CC)COC(=O)c1sc2c(-c3cc4c(OCC(CC)CCCC)c5sccc5c(OCC(CC)CCCC)c4s3)scc2c1F,COC(=O)CCCC1(c2ccccc2)C23c4c5ccc6c7cc8c9c%10c(cc%11cc%12c%13c%14c(cc%15c%16ccc-5c2c%16c2c5c%16c%17c(c(c46)c7c9c%17c4c%10c%11c%13c4c%16c%14c%152)C513)C%12)C8,0.79,16.25,58.0,7.45,7.44575,0.0570469798657699,,,1:1.5,"1,8-diiodooctane",,3%,PET/TCF/PTB7:PC71BM/VOx-PEDOT-PSS/Ag,flexible inverted organic solar cell,ZnO,,VOx-PEDOT,,140.0,o-dichlorobenzene,,,-5.19,-3.43,,-5.9,-3.9,
64487,10.1038/s41598-021-93365-8,10.1038/s41598-021-93365-8,PTB7,PC71BM,PTB7,PC71BM,CCCCC(CC)COC(=O)c1sc2c(-c3cc4c(OCC(CC)CCCC)c5sccc5c(OCC(CC)CCCC)c4s3)scc2c1F,COC(=O)CCCC1(c2ccccc2)C23c4c5ccc6c7cc8c9c%10c(cc%11cc%12c%13c%14c(cc%15c%16ccc-5c2c%16c2c5c%16c%17c(c(c46)c7c9c%17c4c%10c%11c%13c4c%16c%14c%152)C513)C%12)C8,0.79,17.45,56.0,7.7,7.719880000000001,0.2581818181818255,,,1:1.5,"1,8-diiodooctane",,3%,PET/TCF/PTB7:PC71BM/VOx-PEDOT-PSS/Ag,,ZnO,,VOx-PEDOT-PSS,,140.0,o-dichlorobenzene,,,-5.19,-3.43,,-5.9,-3.9,
64488,10.1038/s41598-021-93365-8,10.1038/s41598-021-93365-8,PTB7,PC71BM,PTB7,PC71BM,CCCCC(CC)COC(=O)c1sc2c(-c3cc4c(OCC(CC)CCCC)c5sccc5c(OCC(CC)CCCC)c4s3)scc2c1F,COC(=O)CCCC1(c2ccccc2)C23c4c5ccc6c7cc8c9c%10c(cc%11cc%12c%13c%14c(cc%15c%16ccc-5c2c%16c2c5c%16c%17c(c(c46)c7c9c%17c4c%10c%11c%13c4c%16c%14c%152)C513)C%12)C8,0.8,20.06,54.0,8.6,8.665919999999998,0.7665116279069585,,,1:1.5,"1,8-diiodooctane",,3%,PET/TCF/PTB7:PC71BM/VOx-PEDOT-PSS/Ag,,ZnO,,VOx-PEDOT-PSS,,140.0,o-dichlorobenzene,,,-5.19,-3.43,,-5.9,-3.9,
64489,10.1038/s41598-021-94704-5,10.1038/s41598-021-94704-5,PTB7,PC61BM,PTB7,(3BS)2-SiPc,CCCCC(CC)COC(=O)c1sc2c(-c3cc4c(OCC(CC)CCCC)c5sccc5c(OCC(CC)CCCC)c4s3)scc2c1F,COC(=O)CCCC1(c2ccccc2)C23c4c5c6c7c8c9c(c%10c%11c2c2c%12c4c4c%13c5c5c7c7c8c8c%14c9c%10c9c%10c%11c2c2c%11c%12c4c4c%12c%13c5c5c7c7c8c8c%14c9c9c%10c2c2c%11c4c4c%12c5c7c5c8c9c2c45)C613,0.76,12.57,49.0,4.73,4.681068,1.034503171247371,4.73,4.73,1:1.5,,,,ITO/ZnO/active layer/MoO3/Ag,inverted,ZnO,ZnO,MoO3,MoO3,,CB,chlorobenzene,,-5.19,-3.43,,,,
64490,10.1038/s41598-021-94704-5,10.1038/s41598-021-94704-5,PTB7,PC61BM,PTB7,(3BS)2-SiPc,CCCCC(CC)COC(=O)c1sc2c(-c3cc4c(OCC(CC)CCCC)c5sccc5c(OCC(CC)CCCC)c4s3)scc2c1F,COC(=O)CCCC1(c2ccccc2)C23c4c5c6c7c8c9c(c%10c%11c2c2c%12c4c4c%13c5c5c7c7c8c8c%14c9c%10c9c%10c%11c2c2c%11c%12c4c4c%12c%13c5c5c7c7c8c8c%14c9c9c%10c2c2c%11c4c4c%12c5c7c5c8c9c2c45)C613,0.7,14.66,65.0,6.67,6.670299999999998,0.0044977511244139,6.67,6.67,1:1.5,DIO (3%) + DPE (2%),DIO+DPE,DIO 3%; DPE 2%,ITO/ZnO/active layer/MoO3/Ag,inverted,ZnO,ZnO,MoO3,MoO3,,CB,chlorobenzene,,-5.19,-3.43,,,,
64491,10.1038/s41598-021-94704-5,10.1038/s41598-021-94704-5,PTB7,(3BS)2-SiPc,PTB7,(3BS)2-SiPc,CCCCC(CC)COC(=O)c1sc2c(-c3cc4c(OCC(CC)CCCC)c5sccc5c(OCC(CC)CCCC)c4s3)scc2c1F,,1.05,7.66,45.0,3.64,3.6193500000000007,0.5673076923076755,3.64,3.64,1:1.5,,,,ITO/ZnO/active layer/MoO3/Ag,inverted,ZnO,ZnO,MoO3,MoO3,,CB,chlorobenzene,,-5.19,-3.43,,,,
64492,10.1038/s41598-021-94704-5,10.1038/s41598-021-94704-5,PTB7,(3BS)2-SiPc,PTB7,(3BS)2-SiPc,CCCCC(CC)COC(=O)c1sc2c(-c3cc4c(OCC(CC)CCCC)c5sccc5c(OCC(CC)CCCC)c4s3)scc2c1F,,1.06,7.61,45.0,3.59,3.6299700000000006,1.1133704735376246,3.59,3.59,1:1.5,,,,ITO/ZnO/active layer/MoO3/Ag,inverted,ZnO,ZnO,MoO3,MoO3,,CB,chlorobenzene,,-5.19,-3.43,,,,
64493,10.1038/s41598-021-94704-5,10.1038/s41598-021-94704-5,PTB7,(3BS)2-SiPc,PTB7,(3BS)2-SiPc,CCCCC(CC)COC(=O)c1sc2c(-c3cc4c(OCC(CC)CCCC)c5sccc5c(OCC(CC)CCCC)c4s3)scc2c1F,,1.06,7.51,43.0,3.49,3.423058,1.918108882521492,3.49,3.49,1:1.5,,,,ITO/ZnO/active layer/MoO3/Ag,inverted,ZnO,ZnO,MoO3,MoO3,,CB,chlorobenzene,,-5.19,-3.43,,,,
64494,10.1038/s41598-021-94704-5,10.1038/s41598-021-94704-5,PTB7,(3BS)2-SiPc,PTB7,(3BS)2-SiPc,CCCCC(CC)COC(=O)c1sc2c(-c3cc4c(OCC(CC)CCCC)c5sccc5c(OCC(CC)CCCC)c4s3)scc2c1F,,1.07,7.58,46.0,3.55,3.730876,5.095098591549309,3.55,3.55,1:1.5,,,,ITO/ZnO/active layer/MoO3/Ag,inverted,ZnO,ZnO,MoO3,MoO3,,CB,chlorobenzene,100.0,-5.19,-3.43,,,,
64495,10.1038/s41598-021-94704-5,10.1038/s41598-021-94704-5,PTB7,(3BS)2-SiPc,PTB7,(3BS)2-SiPc,CCCCC(CC)COC(=O)c1sc2c(-c3cc4c(OCC(CC)CCCC)c5sccc5c(OCC(CC)CCCC)c4s3)scc2c1F,,1.0,7.31,47.0,3.41,3.4357,0.7536656891495487,3.41,3.41,1:1.5,,,,ITO/ZnO/active layer/MoO3/Ag,inverted,ZnO,ZnO,MoO3,MoO3,,CB,chlorobenzene,100.0,-5.19,-3.43,,,,
64496,10.1038/s41598-021-94704-5,10.1038/s41598-021-94704-5,PTB7,(3BS)2-SiPc,PTB7,(3BS)2-SiPc,CCCCC(CC)COC(=O)c1sc2c(-c3cc4c(OCC(CC)CCCC)c5sccc5c(OCC(CC)CCCC)c4s3)scc2c1F,,1.06,7.11,46.0,3.48,3.4668360000000003,0.3782758620689578,3.48,3.48,1:1.5,,,,ITO/ZnO/active layer/MoO3/Ag,inverted,ZnO,ZnO,MoO3,MoO3,,CB,chlorobenzene,150.0,-5.19,-3.43,,,,
64497,10.1038/s41598-021-94704-5,10.1038/s41598-021-94704-5,PTB7,(3BS)2-SiPc,PTB7,(3BS)2-SiPc,CCCCC(CC)COC(=O)c1sc2c(-c3cc4c(OCC(CC)CCCC)c5sccc5c(OCC(CC)CCCC)c4s3)scc2c1F,,1.03,6.88,44.0,3.11,3.118016,0.2577491961414798,3.11,3.11,1:1.5,,,,ITO/ZnO/active layer/MoO3/Ag,inverted,ZnO,ZnO,MoO3,MoO3,,CB,chlorobenzene,150.0,-5.19,-3.43,,,,
64498,10.1038/s41598-021-94704-5,10.1038/s41598-021-94704-5,PTB7,(3BS)2-SiPc,PTB7,(3BS)2-SiPc,CCCCC(CC)COC(=O)c1sc2c(-c3cc4c(OCC(CC)CCCC)c5sccc5c(OCC(CC)CCCC)c4s3)scc2c1F,,1.06,7.24,44.0,3.38,3.376736,0.0965680473372695,3.38,3.38,1:1,,,,ITO/ZnO/active layer/MoO3/Ag,inverted,ZnO,ZnO,MoO3,MoO3,,CB,chlorobenzene,,-5.19,-3.43,,,,
64499,10.1038/s41598-021-94704-5,10.1038/s41598-021-94704-5,PTB7,(3BS)2-SiPc,PTB7,(3BS)2-SiPc,CCCCC(CC)COC(=O)c1sc2c(-c3cc4c(OCC(CC)CCCC)c5sccc5c(OCC(CC)CCCC)c4s3)scc2c1F,,1.05,7.68,46.0,3.76,3.70944,1.3446808510638164,3.76,3.76,1:1.5,,,,ITO/ZnO/active layer/MoO3/Ag,inverted,ZnO,ZnO,MoO3,MoO3,,CB,chlorobenzene,,-5.19,-3.43,,,,
64500,10.1038/s41598-021-94704-5,10.1038/s41598-021-94704-5,PTB7,(3BS)2-SiPc,PTB7,(3BS)2-SiPc,CCCCC(CC)COC(=O)c1sc2c(-c3cc4c(OCC(CC)CCCC)c5sccc5c(OCC(CC)CCCC)c4s3)scc2c1F,,1.05,7.68,48.0,3.82,3.87072,1.3277486910994791,3.82,3.82,1:1.8,,,,ITO/ZnO/active layer/MoO3/Ag,inverted,ZnO,ZnO,MoO3,MoO3,115.0,CB,chlorobenzene,,-5.19,-3.43,,,,
64501,10.1038/s41598-021-94704-5,10.1038/s41598-021-94704-5,PTB7,(3BS)2-SiPc,PTB7,(3BS)2-SiPc,CCCCC(CC)COC(=O)c1sc2c(-c3cc4c(OCC(CC)CCCC)c5sccc5c(OCC(CC)CCCC)c4s3)scc2c1F,,1.04,7.59,48.0,3.79,3.788928,0.0282849604221567,3.79,3.79,1:2,,,,ITO/ZnO/active layer/MoO3/Ag,inverted,ZnO,ZnO,MoO3,MoO3,,CB,chlorobenzene,,-5.19,-3.43,,,,
64502,10.1038/s41598-021-94704-5,10.1038/s41598-021-94704-5,PTB7,(3BS)2-SiPc,PTB7,(3BS)2-SiPc,CCCCC(CC)COC(=O)c1sc2c(-c3cc4c(OCC(CC)CCCC)c5sccc5c(OCC(CC)CCCC)c4s3)scc2c1F,,1.02,7.48,40.0,3.06,3.0518400000000003,0.2666666666666576,3.06,3.06,1:1,,,,ITO/ZnO/active layer/MoO3/Ag,inverted,ZnO,ZnO,MoO3,MoO3,,DCB,o-DCB,,-5.19,-3.43,,,,
64503,10.1038/s41598-021-94704-5,10.1038/s41598-021-94704-5,PTB7,(3BS)2-SiPc,PTB7,(3BS)2-SiPc,CCCCC(CC)COC(=O)c1sc2c(-c3cc4c(OCC(CC)CCCC)c5sccc5c(OCC(CC)CCCC)c4s3)scc2c1F,,1.04,7.84,45.0,3.68,3.66912,0.2956521739130374,3.68,3.68,1:1.8,,,,ITO/ZnO/active layer/MoO3/Ag,inverted,ZnO,ZnO,MoO3,MoO3,,CB:CF 3:1,chlorobenzene:chloroform (3:1),,-5.19,-3.43,,,,
64504,10.1038/s41598-021-94704-5,10.1038/s41598-021-94704-5,PTB7,(3BS)2-SiPc,PTB7,(3BS)2-SiPc,CCCCC(CC)COC(=O)c1sc2c(-c3cc4c(OCC(CC)CCCC)c5sccc5c(OCC(CC)CCCC)c4s3)scc2c1F,,1.06,7.81,45.0,3.73,3.72537,0.1241286863270694,3.73,3.73,1:1.8,,,,ITO/ZnO/active layer/MoO3/Ag,inverted,ZnO,ZnO,MoO3,MoO3,,CB:DCM 3:1,chlorobenzene:dichloromethane (3:1),,-5.19,-3.43,,,,
64505,10.1038/s41598-021-94704-5,10.1038/s41598-021-94704-5,PTB7,(3BS)2-SiPc,PTB7,(3BS)2-SiPc,CCCCC(CC)COC(=O)c1sc2c(-c3cc4c(OCC(CC)CCCC)c5sccc5c(OCC(CC)CCCC)c4s3)scc2c1F,,1.02,4.67,38.0,1.79,1.810092,1.1224581005586591,1.79,1.79,1:1.8,,,,ITO/ZnO/active layer/MoO3/Ag,inverted,ZnO,ZnO,MoO3,MoO3,,CF,chloroform,,-5.19,-3.43,,,,
64506,10.1038/s41598-021-94704-5,10.1038/s41598-021-94704-5,PTB7,(3BS)2-SiPc,PTB7,(3BS)2-SiPc,CCCCC(CC)COC(=O)c1sc2c(-c3cc4c(OCC(CC)CCCC)c5sccc5c(OCC(CC)CCCC)c4s3)scc2c1F,,1.04,5.84,41.0,2.47,2.490176,0.8168421052631478,2.47,2.47,1:1.8,,,,ITO/ZnO/active layer/MoO3/Ag,inverted,ZnO,ZnO,MoO3,MoO3,,CB,chlorobenzene,,-5.19,-3.43,,,,
64507,10.1038/s41598-021-94704-5,10.1038/s41598-021-94704-5,PTB7,(3BS)2-SiPc,PTB7,(3BS)2-SiPc,CCCCC(CC)COC(=O)c1sc2c(-c3cc4c(OCC(CC)CCCC)c5sccc5c(OCC(CC)CCCC)c4s3)scc2c1F,,1.04,6.19,43.0,2.74,2.768168,1.0280291970802908,2.74,2.74,1:1.8,,,,ITO/ZnO/active layer/MoO3/Ag,inverted,ZnO,ZnO,MoO3,MoO3,,CB,chlorobenzene,,-5.19,-3.43,,,,
64508,10.1038/s41598-021-99095-1,10.1038/s41598-021-99095-1,P3HT,PCBM,P3HT,PCBM,CCCCCCc1ccsc1,CCCCC(=O)OCC1(C2=CC=CC=C2)C3=CC=CC4=CC=CC5=CC=CC6=CC=CC7=CC=CC1=C7C6=C5C4=C3,0.59,10.22,70.32,4.24,4.240155359999999,0.0036641509433738,3.57,4.24,,,,,,,,,PEDOT:PSS,PEDOT:PSS,,,,,-5.01,-3.12,,-6.1,-3.7,
64509,10.1038/s41598-021-99095-1,10.1038/s41598-021-99095-1,P3HT,PCBM,P3HT,PCBM,CCCCCCc1ccsc1,CCCCC(=O)OCC1(C2=CC=CC=C2)C3=CC=CC4=CC=CC5=CC=CC6=CC=CC7=CC=CC1=C7C6=C5C4=C3,0.58,9.33,53.0,2.82,2.868042,1.7036170212766009,2.41,2.82,,,,,,,,,PEDOT:PSS,PEDOT:PSS,,,,,-5.01,-3.12,,-6.1,-3.7,
64510,10.1038/s41598-021-99095-1,10.1038/s41598-021-99095-1,P3HT,PCBM,P3HT,PCBM,CCCCCCc1ccsc1,CCCCC(=O)OCC1(C2=CC=CC=C2)C3=CC=CC4=CC=CC5=CC=CC6=CC=CC7=CC=CC1=C7C6=C5C4=C3,0.57,9.9,48.0,2.65,2.70864,2.2128301886792463,2.41,2.65,,,,,ITO/ZnO (40 nm)/P3HT:PCBM (80 nm)/MoO3 (10 nm)/Ag,inverted,ZnO,ZnO,MoO3,MoO3,80.0,,,135.0,-5.01,-3.12,,-6.1,-3.7,
64511,10.1038/s41598-021-99095-1,10.1038/s41598-021-99095-1,P3HT,PCBM,P3HT,PCBM,CCCCCCc1ccsc1,CCCCC(=O)OCC1(C2=CC=CC=C2)C3=CC=CC4=CC=CC5=CC=CC6=CC=CC7=CC=CC1=C7C6=C5C4=C3,0.61,9.87,63.0,4.05,3.793041,6.34466666666666,3.1,4.05,,,,,,,ZnO,ZnO,,,,chlorobenzene,,135.0,-5.01,-3.12,,-6.1,-3.7,
64512,10.1038/s41598-021-99095-1,10.1038/s41598-021-99095-1,P3HT,PCBM,P3HT,PCBM,CCCCCCc1ccsc1,CCCCC(=O)OCC1(C2=CC=CC=C2)C3=CC=CC4=CC=CC5=CC=CC6=CC=CC7=CC=CC1=C7C6=C5C4=C3,0.57,8.34,51.0,2.42,2.4244379999999994,0.1833884297520454,,,,,,,,,,,MoO3,MoO3,,,,,-5.01,-3.12,,-6.1,-3.7,
64513,10.1038/s41598-021-99095-1,10.1038/s41598-021-99095-1,P3HT,PCBM,P3HT,PCBM,CCCCCCc1ccsc1,CCCCC(=O)OCC1(C2=CC=CC=C2)C3=CC=CC4=CC=CC5=CC=CC6=CC=CC7=CC=CC1=C7C6=C5C4=C3,0.62,5.91,51.87,1.89,1.90062054,0.5619333333333281,,,,,,,ITO/ZnO (40 nm)/P3HT:PCBM (80 nm)/MoO3 (10 nm)/Ag,inverted,ZnO,ZnO,MoO3,MoO3,80.0,chlorobenzene,,135.0,-5.01,-3.12,,-6.1,-3.7,
64514,10.1038/s41598-021-99095-1,10.1038/s41598-021-99095-1,P3HT,PCBM,P3HT,PCBM,CCCCCCc1ccsc1,CCCCC(=O)OCC1(C2=CC=CC=C2)C3=CC=CC4=CC=CC5=CC=CC6=CC=CC7=CC=CC1=C7C6=C5C4=C3,0.64,9.5,64.85,3.96,3.94288,0.4323232323232385,3.44,3.96,,,,,ITO/ZnO (40 nm)/P3HT:PCBM (80 nm)/MoO3 (10 nm)/Ag,inverted,ZnO,ZnO,MoO3,MoO3,80.0,chlorobenzene,,135.0,-5.01,-3.12,,-6.1,-3.7,
64515,10.1038/s41598-021-99095-1,10.1038/s41598-021-99095-1,P3HT,PCBM,P3HT,PCBM,CCCCCCc1ccsc1,CCCCC(=O)OCC1(C2=CC=CC=C2)C3=CC=CC4=CC=CC5=CC=CC6=CC=CC7=CC=CC1=C7C6=C5C4=C3,0.6,16.31,76.6,7.61,7.496075999999999,1.4970302233902864,3.28,7.61,,,,,ITO/ZnO (40 nm)/P3HT:PCBM (80 nm)/MoO3 (10 nm)/Ag,inverted,ZnO,ZnO,MoO3,MoO3,80.0,chlorobenzene,,135.0,-5.01,-3.12,,-6.1,-3.7,
64529,10.1038/s41598-023-36488-4,10.1038/s41598-023-36488-4,PBDB-T,ITIC,PBDB-T,ITIC,CCCCC(CC)Cc1ccc(-c2c3cc(-c4ccc(-c5sc(-c6cccs6)c6c5C(=O)c5c(CC(CC)CCCC)sc(CC(CC)CCCC)c5C6=O)s4)sc3c(-c3ccc(CC(CC)CCCC)s3)c3ccsc23)s1,CCCCCCc1ccc(C2(c3ccc(CCCCCC)cc3)c3cc4c(cc3-c3sc5cc(C=C6C(=O)c7ccccc7C6=C(C#N)C#N)sc5c32)C(c2ccc(CCCCCC)cc2)(c2ccc(CCCCCC)cc2)c2c-4sc3cc(C=C4C(=O)c5ccccc5C4=C(C#N)C#N)sc23)cc1,,12.01,,8.72,,,,8.72,,,,,Glass/MoO3/Ag/MoO3/PBDB-T:ITIC/TiO2/Ag/PML/1DPCs,inverted,TiO2,TiO2,MoO3,MoO3,100.0,,,,-5.33,-3.48,,-5.576,-3.916,
64530,10.1038/s41598-023-36488-4,10.1038/s41598-023-36488-4,PBDB-T,ITIC,PBDB-T,ITIC,CCCCC(CC)Cc1ccc(-c2c3cc(-c4ccc(-c5sc(-c6cccs6)c6c5C(=O)c5c(CC(CC)CCCC)sc(CC(CC)CCCC)c5C6=O)s4)sc3c(-c3ccc(CC(CC)CCCC)s3)c3ccsc23)s1,CCCCCCc1ccc(C2(c3ccc(CCCCCC)cc3)c3cc4c(cc3-c3sc5cc(C=C6C(=O)c7ccccc7C6=C(C#N)C#N)sc5c32)C(c2ccc(CCCCCC)cc2)(c2ccc(CCCCCC)cc2)c2c-4sc3cc(C=C4C(=O)c5ccccc5C4=C(C#N)C#N)sc23)cc1,,10.55,,7.52,,,,7.52,,,,,Glass/MoO3/Ag/MoO3/PBDB-T:ITIC/TiO2/Ag/PML,inverted,TiO2,TiO2,MoO3,MoO3,100.0,,,,-5.33,-3.48,,-5.576,-3.916,
64531,10.1038/s41598-023-36488-4,10.1038/s41598-023-36488-4,PBDB-T,ITIC,PBDB-T,ITIC,CCCCC(CC)Cc1ccc(-c2c3cc(-c4ccc(-c5sc(-c6cccs6)c6c5C(=O)c5c(CC(CC)CCCC)sc(CC(CC)CCCC)c5C6=O)s4)sc3c(-c3ccc(CC(CC)CCCC)s3)c3ccsc23)s1,CCCCCCc1ccc(C2(c3ccc(CCCCCC)cc3)c3cc4c(cc3-c3sc5cc(C=C6C(=O)c7ccccc7C6=C(C#N)C#N)sc5c32)C(c2ccc(CCCCCC)cc2)(c2ccc(CCCCCC)cc2)c2c-4sc3cc(C=C4C(=O)c5ccccc5C4=C(C#N)C#N)sc23)cc1,,,,7.52,,,,,,,,,Glass/MoO3/Ag/MoO3/PBDB-T:ITIC/TiO2/Ag/PML/1DPCs,inverted,TiO2,TiO2,MoO3,MoO3,100.0,,,,-5.33,-3.48,,-5.576,-3.916,
64532,10.1038/s41598-023-36488-4,10.1038/s41598-023-36488-4,PBDB-T,ITIC,PBDB-T,ITIC,CCCCC(CC)Cc1ccc(-c2c3cc(-c4ccc(-c5sc(-c6cccs6)c6c5C(=O)c5c(CC(CC)CCCC)sc(CC(CC)CCCC)c5C6=O)s4)sc3c(-c3ccc(CC(CC)CCCC)s3)c3ccsc23)s1,CCCCCCc1ccc(C2(c3ccc(CCCCCC)cc3)c3cc4c(cc3-c3sc5cc(C=C6C(=O)c7ccccc7C6=C(C#N)C#N)sc5c32)C(c2ccc(CCCCCC)cc2)(c2ccc(CCCCCC)cc2)c2c-4sc3cc(C=C4C(=O)c5ccccc5C4=C(C#N)C#N)sc23)cc1,,,,8.68,,,,,,,,,Glass/MoO3/Ag/MoO3/PBDB-T:ITIC/TiO2/Ag/PML/1DPCs,inverted,TiO2,TiO2,MoO3,MoO3,100.0,,,,-5.33,-3.48,,-5.576,-3.916,
64533,10.1038/s41598-023-36488-4,10.1038/s41598-023-36488-4,PBDB-T,ITIC,PBDB-T,ITIC,CCCCC(CC)Cc1ccc(-c2c3cc(-c4ccc(-c5sc(-c6cccs6)c6c5C(=O)c5c(CC(CC)CCCC)sc(CC(CC)CCCC)c5C6=O)s4)sc3c(-c3ccc(CC(CC)CCCC)s3)c3ccsc23)s1,CCCCCCc1ccc(C2(c3ccc(CCCCCC)cc3)c3cc4c(cc3-c3sc5cc(C=C6C(=O)c7ccccc7C6=C(C#N)C#N)sc5c32)C(c2ccc(CCCCCC)cc2)(c2ccc(CCCCCC)cc2)c2c-4sc3cc(C=C4C(=O)c5ccccc5C4=C(C#N)C#N)sc23)cc1,,,,8.66,,,,,,,,,Glass/MoO3/Ag/MoO3/PBDB-T:ITIC/TiO2/Ag/PML/1DPCs,inverted,TiO2,TiO2,MoO3,MoO3,100.0,,,,-5.33,-3.48,,-5.576,-3.916,
64534,10.1038/s41598-023-36488-4,10.1038/s41598-023-36488-4,PBDB-T,ITIC,PBDB-T,ITIC,CCCCC(CC)Cc1ccc(-c2c3cc(-c4ccc(-c5sc(-c6cccs6)c6c5C(=O)c5c(CC(CC)CCCC)sc(CC(CC)CCCC)c5C6=O)s4)sc3c(-c3ccc(CC(CC)CCCC)s3)c3ccsc23)s1,CCCCCCc1ccc(C2(c3ccc(CCCCCC)cc3)c3cc4c(cc3-c3sc5cc(C=C6C(=O)c7ccccc7C6=C(C#N)C#N)sc5c32)C(c2ccc(CCCCCC)cc2)(c2ccc(CCCCCC)cc2)c2c-4sc3cc(C=C4C(=O)c5ccccc5C4=C(C#N)C#N)sc23)cc1,,,,8.72,,,,,,,,,Glass/MoO3/Ag/MoO3/PBDB-T:ITIC/TiO2/Ag/PML/1DPCs,inverted,TiO2,TiO2,MoO3,MoO3,100.0,,,,-5.33,-3.48,,-5.576,-3.916,
64535,10.1038/s41598-023-36488-4,10.1038/s41598-023-36488-4,PBDB-T,ITIC,PBDB-T,ITIC,CCCCC(CC)Cc1ccc(-c2c3cc(-c4ccc(-c5sc(-c6cccs6)c6c5C(=O)c5c(CC(CC)CCCC)sc(CC(CC)CCCC)c5C6=O)s4)sc3c(-c3ccc(CC(CC)CCCC)s3)c3ccsc23)s1,CCCCCCc1ccc(C2(c3ccc(CCCCCC)cc3)c3cc4c(cc3-c3sc5cc(C=C6C(=O)c7ccccc7C6=C(C#N)C#N)sc5c32)C(c2ccc(CCCCCC)cc2)(c2ccc(CCCCCC)cc2)c2c-4sc3cc(C=C4C(=O)c5ccccc5C4=C(C#N)C#N)sc23)cc1,,,,8.69,,,,,,,,,Glass/MoO3/Ag/MoO3/PBDB-T:ITIC/TiO2/Ag/PML/1DPCs,inverted,TiO2,TiO2,MoO3,MoO3,100.0,,,,-5.33,-3.48,,-5.576,-3.916,
64537,10.1038/s41598-023-36488-4,10.1038/s41598-023-36488-4,PBDB-T,ITIC,PBDB-T,ITIC,CCCCC(CC)Cc1ccc(-c2c3cc(-c4ccc(-c5sc(-c6cccs6)c6c5C(=O)c5c(CC(CC)CCCC)sc(CC(CC)CCCC)c5C6=O)s4)sc3c(-c3ccc(CC(CC)CCCC)s3)c3ccsc23)s1,CCCCCCc1ccc(C2(c3ccc(CCCCCC)cc3)c3cc4c(cc3-c3sc5cc(C=C6C(=O)c7ccccc7C6=C(C#N)C#N)sc5c32)C(c2ccc(CCCCCC)cc2)(c2ccc(CCCCCC)cc2)c2c-4sc3cc(C=C4C(=O)c5ccccc5C4=C(C#N)C#N)sc23)cc1,,,,8.62,,,,,,,,,Glass/MoO3/Ag/MoO3/PBDB-T:ITIC/TiO2/Ag/PML/1DPCs,inverted,TiO2,TiO2,MoO3,MoO3,100.0,,,,-5.33,-3.48,,-5.576,-3.916,
64539,10.1038/s41598-023-36488-4,10.1038/s41598-023-36488-4,PBDB-T,ITIC,PBDB-T,ITIC,CCCCC(CC)Cc1ccc(-c2c3cc(-c4ccc(-c5sc(-c6cccs6)c6c5C(=O)c5c(CC(CC)CCCC)sc(CC(CC)CCCC)c5C6=O)s4)sc3c(-c3ccc(CC(CC)CCCC)s3)c3ccsc23)s1,CCCCCCc1ccc(C2(c3ccc(CCCCCC)cc3)c3cc4c(cc3-c3sc5cc(C=C6C(=O)c7ccccc7C6=C(C#N)C#N)sc5c32)C(c2ccc(CCCCCC)cc2)(c2ccc(CCCCCC)cc2)c2c-4sc3cc(C=C4C(=O)c5ccccc5C4=C(C#N)C#N)sc23)cc1,,,,8.61,,,,,,,,,Glass/MoO3/Ag/MoO3/PBDB-T:ITIC/TiO2/Ag/PML/1DPCs,inverted,TiO2,TiO2,MoO3,MoO3,100.0,,,,-5.33,-3.48,,-5.576,-3.916,
64540,10.1038/s41598-023-36488-4,10.1038/s41598-023-36488-4,PBDB-T,ITIC,PBDB-T,ITIC,CCCCC(CC)Cc1ccc(-c2c3cc(-c4ccc(-c5sc(-c6cccs6)c6c5C(=O)c5c(CC(CC)CCCC)sc(CC(CC)CCCC)c5C6=O)s4)sc3c(-c3ccc(CC(CC)CCCC)s3)c3ccsc23)s1,CCCCCCc1ccc(C2(c3ccc(CCCCCC)cc3)c3cc4c(cc3-c3sc5cc(C=C6C(=O)c7ccccc7C6=C(C#N)C#N)sc5c32)C(c2ccc(CCCCCC)cc2)(c2ccc(CCCCCC)cc2)c2c-4sc3cc(C=C4C(=O)c5ccccc5C4=C(C#N)C#N)sc23)cc1,,,,8.5,,,,,,,,,Glass/MoO3/Ag/MoO3/PBDB-T:ITIC/TiO2/Ag/PML/1DPCs,inverted,TiO2,TiO2,MoO3,MoO3,100.0,,,,-5.33,-3.48,,-5.576,-3.916,
64541,10.1038/s41598-023-43224-5,10.1038/s41598-023-43224-5,PM6,o-IDTBR,PM6,O-IDTBR,COC(=O)C(C)(C)c1cc(C)cc(-c2sc3c4sc5cc(/C=C6/C(=O)c7cc(F)cc(c7)C(=O)/C6=C\c6cc(C(C)(C)C(=O)OC)c(-c7cc(C)cc(C(C)(C)C(=O)OC)c7)s6)sc5c4c(C(C)(C)C(=O)OC)ccc2-3)c1,CCCCCCCCC1(CCCCCCCC)c2cc3c(cc2-c2sc(-c4ccc(/C=C5\SC(=S)N(CC)C5=O)c5nsnc45)cc21)C(CCCCCCCC)(CCCCCCCC)c1cc(-c2ccc(/C=C4\SC(=S)N(CC)C4=O)c4nsnc24)sc1-3,1.42,19.1,91.0,18.2,24.68102,35.61000000000001,,,,,,,ITO/ZnO/active layer/MoOx/Ag,inverted,ZnO,ZnO,MoOx,MoO3,,,,,-5.56,-3.65,,-5.52,-3.89,
64542,10.1038/s41598-023-43224-5,10.1038/s41598-023-43224-5,PM6,o-IDTBR,PM6,O-IDTBR,COC(=O)C(C)(C)c1cc(C)cc(-c2sc3c4sc5cc(/C=C6/C(=O)c7cc(F)cc(c7)C(=O)/C6=C\c6cc(C(C)(C)C(=O)OC)c(-c7cc(C)cc(C(C)(C)C(=O)OC)c7)s6)sc5c4c(C(C)(C)C(=O)OC)ccc2-3)c1,CCCCCCCCC1(CCCCCCCC)c2cc3c(cc2-c2sc(-c4ccc(/C=C5\SC(=S)N(CC)C5=O)c5nsnc45)cc21)C(CCCCCCCC)(CCCCCCCC)c1cc(-c2ccc(/C=C4\SC(=S)N(CC)C4=O)c4nsnc24)sc1-3,1.34,1.0,91.0,0.9,1.2194,35.488888888888894,,,,,,,ITO/ZnO/active layer/MoOx/Ag,inverted,ZnO,ZnO,MoOx,MoO3,,,,,-5.56,-3.65,,-5.52,-3.89,
64544,10.1038/s41598-023-43224-5,10.1038/s41598-023-43224-5,PM2,COTIC-4F,PM2,COTIC-4F,CCCCCCCCCCC(CCCCCCCC)Cc1ccc(-c2c3cc(-c4cnc(-c5cc6c(s5)-c5sc(-c7nccc8nsnc78)cc5C6(CC(CC)CCCC)CC(CC)CCCC)c5nsnc45)sc3c(-c3ccc(CC(CCCCCCCC)CCCCCCCCCC)s3)c3ccsc23)s1,CCCCC(CC)COc1cc(/C=C2\C(=O)c3cc(F)c(F)cc3C2=C(C#N)C#N)sc1-c1cc2c(s1)-c1sc(-c3sc(/C=C4\C(=O)c5cc(F)c(F)cc5C4=C(C#N)C#N)cc3OCC(CC)CCCC)cc1C2(CC(CC)CCCC)CC(CC)CCCC,0.92,21.3,88.0,12.6,17.24448,36.86095238095238,,,,,,,ITO/ZnO/active layer/MoOx/Ag,inverted,ZnO,ZnO,MoOx,MoO3,,,,,-5.3,-3.9,,-5.26,-4.16,
64559,10.1038/s41598-024-80007-y,10.1038/s41598-024-80007-y,P3HT,PC71BM,P3HT,Zn2(ZnTCPP)-PC71BM,CCCCCCc1ccsc1,COC(=O)CCCC1(c2ccccc2)C23c4c5ccc6c7cc8c9c%10c(cc%11cc%12c%13c%14c(cc%15c%16ccc-5c2c%16c2c5c%16c%17c(c(c46)c7c9c%17c4c%10c%11c%13c4c%16c%14c%152)C513)C%12)C8,0.69,10.45,64.2,4.69,4.629141,1.297633262260142,4.69,,,,,,ITO/PEDOT:PSS/active layer/BCP/Ag,conventional,BCP,BCP,PEDOT:PSS,PEDOT:PSS,,,,,-5.01,-3.12,,,,
64560,10.1038/s41598-024-80007-y,10.1038/s41598-024-80007-y,P3HT,PC71BM,P3HT,Cu2(CuTCPP)-PC71BM,CCCCCCc1ccsc1,COC(=O)CCCC1(c2ccccc2)C23c4c5ccc6c7cc8c9c%10c(cc%11cc%12c%13c%14c(cc%15c%16ccc-5c2c%16c2c5c%16c%17c(c(c46)c7c9c%17c4c%10c%11c%13c4c%16c%14c%152)C513)C%12)C8,0.59,3.68,46.27,1.24,1.00461424,18.982722580645163,1.24,,,,,,ITO/PEDOT:PSS/active layer/BCP/Ag,conventional,BCP,BCP,PEDOT:PSS,PEDOT:PSS,,,,,-5.01,-3.12,,,,
64561,10.1038/s41598-024-80007-y,10.1038/s41598-024-80007-y,P3HT,PC71BM,P3HT,Cu2(ZnTPyP)-PC71BM,CCCCCCc1ccsc1,COC(=O)CCCC1(c2ccccc2)C23c4c5ccc6c7cc8c9c%10c(cc%11cc%12c%13c%14c(cc%15c%16ccc-5c2c%16c2c5c%16c%17c(c(c46)c7c9c%17c4c%10c%11c%13c4c%16c%14c%152)C513)C%12)C8,0.59,6.72,56.24,2.57,2.22980352,13.237217120622566,2.57,,,,,,ITO/PEDOT:PSS/active layer/BCP/Ag,conventional,BCP,BCP,PEDOT:PSS,PEDOT:PSS,,,,,-5.01,-3.12,,,,
64562,10.1038/s41598-024-80007-y,10.1038/s41598-024-80007-y,P3HT,PC71BM,P3HT,PC71BM,CCCCCCc1ccsc1,COC(=O)CCCC1(c2ccccc2)C23c4c5ccc6c7cc8c9c%10c(cc%11cc%12c%13c%14c(cc%15c%16ccc-5c2c%16c2c5c%16c%17c(c(c46)c7c9c%17c4c%10c%11c%13c4c%16c%14c%152)C513)C%12)C8,0.58,6.61,56.64,2.59,2.17146432,16.159678764478755,2.59,,,Cu2(CuTCPP),,20% by weight,ITO/PEDOT:PSS/active layer/BCP/Ag,conventional,BCP,BCP,PEDOT:PSS,PEDOT:PSS,,,,,-5.01,-3.12,,-5.9,-3.9,
64587,10.1038/s42005-022-01084-x,10.1038/s42005-022-01084-x,ZnPc,C60,ZnPc,C60,[Zn].c1ccc2c(c1)-c1nc-2nc2[nH]c(nc3nc([nH]c4nc(n1)-c1ccccc1-4)-c1ccccc1-3)c1ccccc21,c12c3c4c5c1c1c6c7c2c2c8c3c3c9c4c4c%10c5c5c1c1c6c6c%11c7c2c2c7c8c3c3c8c9c4c4c9c%10c5c5c1c1c6c6c%11c2c2c7c3c3c8c4c4c9c5c1c1c6c2c3c41,0.47,3.33,66.4,1.04,1.0392264,0.0743846153846193,,,,,,,ITO/ZnPc:C60/BCP/Ag,,BPhen,BCP,,,10.0,,,,,,,,,
64592,10.1038/s42005-022-01084-x,10.1038/s42005-022-01084-x,F4*ZnPc,C60,F4*ZnPc,C60,,c12c3c4c5c1c1c6c7c2c2c8c3c3c9c4c4c%10c5c5c1c1c6c6c%11c7c2c2c7c8c3c3c8c9c4c4c9c%10c5c5c1c1c6c6c%11c2c2c7c3c3c8c4c4c9c5c1c1c6c2c3c41,0.6,2.9,64.8,1.13,1.12752,0.2194690265486759,,,,,,,ITO/ZnPc:F4*ZnPc:C60/BCP/Ag,,BPhen,BCP,,,10.0,,,,,,,,,
64593,10.1038/s42005-022-01084-x,10.1038/s42005-022-01084-x,ZnPc,C60,ZnPc,C60,[Zn].c1ccc2c(c1)-c1nc-2nc2[nH]c(nc3nc([nH]c4nc(n1)-c1ccccc1-4)-c1ccccc1-3)c1ccccc21,c12c3c4c5c1c1c6c7c2c2c8c3c3c9c4c4c%10c5c5c1c1c6c6c%11c7c2c2c7c8c3c3c8c9c4c4c9c%10c5c5c1c1c6c6c%11c2c2c7c3c3c8c4c4c9c5c1c1c6c2c3c41,0.41,3.6,65.0,0.95,0.9594,0.9894736842105344,,,,,,,ITO/ZnPc:C60/BCP/Ag,,BPhen,BCP,,,10.0,,,,,,,,,
64598,10.1038/s42005-022-01084-x,10.1038/s42005-022-01084-x,F4ZnPc,C60,F4ZnPc,C60,,c12c3c4c5c1c1c6c7c2c2c8c3c3c9c4c4c%10c5c5c1c1c6c6c%11c7c2c2c7c8c3c3c8c9c4c4c9c%10c5c5c1c1c6c6c%11c2c2c7c3c3c8c4c4c9c5c1c1c6c2c3c41,0.89,1.78,36.9,0.59,0.5845698,0.920372881355922,,,,,,,ITO/ZnPc:F4ZnPc:C60/BCP/Ag,,BPhen,BCP,,,10.0,,,,,,,,,
64604,10.1038/s42005-025-01967-9,10.1038/s42005-025-01967-9,PM6,L8-BO,PM6,L8-BO,CC1=CC(=CC(=C1)C2=C3C=CC(=C4C5=C(C=C(S5)/C=C\6/C(=O)C7=CC(=CC(=C7)F)C(=O)/C6=C\C8=CC(=C(S8)C9=CC(=CC(=C9)C)C(C)(C)C(=O)OC)C(C)(C)C(=O)OC)SC4=C3S2)C(C)(C)C(=O)OC)C(C)(C)C(=O)OC,CCCCCCC(CCCC)CC1=C(/C=C2\C(=O)C3=CC(F)=C(F)C=C3C2=C(C#N)C#N)SC2=C1SC1C3=C(C4=C(C5=NSN=C35)C3=C(C5=C(S3)C(CC(CCCC)CCCCCC)=C(/C=C3\C(=O)C6=CC(F)=C(F)C=C6C3=C(C#N)C#N)S5)N4CC(CC)CCCC)N(CC(CC)CCCC)C21,0.88,25.83,77.66,17.66,17.652428639999997,0.0428729331823532,17.26,17.66,1:1.2,CN,,0.5 vol%,ITO/ZnO/active layer/MoO3/Ag,inverted,ZnO,ZnO,MoO3,MoO3,100.0,CF,,,-5.56,-3.65,,-5.68,-3.9,
64605,10.1038/s42005-025-01967-9,10.1038/s42005-025-01967-9,PM6,BTP-ec9,PM6,BTP-eC9,CC1=CC(=CC(=C1)C2=C3C=CC(=C4C5=C(C=C(S5)/C=C\6/C(=O)C7=CC(=CC(=C7)F)C(=O)/C6=C\C8=CC(=C(S8)C9=CC(=CC(=C9)C)C(C)(C)C(=O)OC)C(C)(C)C(=O)OC)SC4=C3S2)C(C)(C)C(=O)OC)C(C)(C)C(=O)OC,CCCCCCCCCc1c(C=C2C(=O)c3cc(Cl)c(Cl)cc3C2=C(C#N)C#N)sc2c1sc1c3c4nsnc4c4c5sc6c(CCCCCCCCC)c(C=C7C(=O)c8cc(Cl)c(Cl)cc8C7=C(C#N)C#N)sc6c5n(CC(CCCC)CCCCCC)c4c3n(CC(CCCC)CCCCCC)c21,0.839,26.44,76.63,17.01,16.998955507999998,0.0649294062316487,16.56,17.01,1:1.2,CN,,0.5 vol%,ITO/ZnO/active layer/MoO3/Ag,inverted,ZnO,ZnO,MoO3,MoO3,100.0,CF,,,-5.56,-3.65,,-5.68,-3.9,
64606,10.1038/s42005-025-01967-9,10.1038/s42005-025-01967-9,PBDB-T-2Cl,IT-4Cl,PBDB-T-2Cl,IT-4Cl,CCCCC(CC)CC1=C(Cl)C=C(C2=C3SC=CC3=C(C3=CC(Cl)=C(CC(CC)CCCC)S3)C3=C2C=C(C2=CC=C(C4=C5C(=O)C6=C(CC(CC)CCCC)SC(CC(CC)CCCC)=C6C(=O)C5=C(C5=CC=CS5)S4)S2)S3)S1,CCc1ccc(C2(c3ccc(CC)cc3)c3cc4c(cc3-c3sc5cc(/C=C6\C(=O)c7cc(Cl)c(Cl)cc7C6=C(C#N)C#N)sc5c32)C(c2ccc(CC)cc2)(c2ccc(CC)cc2)c2c-4sc3cc(/C=C4\C(=O)c5cc(Cl)c(Cl)cc5C4=C(C#N)C#N)sc23)cc1,0.791,23.24,74.2,13.63,13.640067279999998,0.0738611885546418,12.72,13.63,1:1,DIO,,0.5 vol%,ITO/ZnO/active layer/MoO3/Ag,inverted,ZnO,ZnO,MoO3,MoO3,100.0,CB,,,-5.52,-3.6,,-5.75,-4.09,
64607,10.1038/s42005-025-01967-9,10.1038/s42005-025-01967-9,PBDB-T-SF,IT-4F,PBDB-T-SF,IT-4F,CCCCC(CC)CSc1sc(-c2c3cc(-c4ccc(-c5sc(-c6ccc(C)s6)c6c5C(=O)c5c(CC(CC)CCCC)sc(CC(CC)CCCC)c5C6=O)s4)sc3c(-c3cc(F)c(SCC(CC)CCCC)s3)c3cc(C)sc23)cc1F,CCCCCCc1ccc(C2(c3ccc(CCCCCC)cc3)c3cc4c(cc3-c3sc5cc(/C=C6\C(=O)c7cc(F)c(F)cc7C6=C(C#N)C#N)sc5c32)C(c2ccc(CCCCCC)cc2)(c2ccc(CCCCCC)cc2)c2c-4sc3cc(/C=C4\C(=O)c5cc(F)c(F)cc5C4=C(C#N)C#N)sc23)cc1,0.837,21.02,69.12,12.16,12.160793088,0.0065221052631578,11.6,12.16,1:1,DIO,,0.5 vol%,ITO/ZnO/active layer/MoO3/Ag,inverted,ZnO,ZnO,MoO3,MoO3,100.0,CB,,,-5.41,-3.62,,-5.66,-4.14,
