Repository: JiYiqaq/PCE-KA-GNN

# Data directory

- `raw/Active_Database.csv` is the immutable source dataset bundled under CC BY 4.0. Do not overwrite it with processed data.
- `processed/` is created and populated by the training pipeline. Generated `.pt` and `.pth` caches are intentionally ignored by Git because they can exceed GitHub's normal single-file limit.

See `../DATA_LICENSE.md` for provenance, license and checksum information.

File: data/raw/Active_Database.csv (part 204 of 471)
id,doi,doi_norm,donor,acceptor,donor_canonical,acceptor_canonical,donor_smiles,acceptor_smiles,voc,jsc,ff,pce,pce_recomputed,pce_relative_error_percent,pce_avg,pce_best,d_a_ratio,additive,additive_canonical,additive_ratio,device_structure,device_type,etl,etl_canonical,htl,htl_canonical,active_layer_thickness,solvent,solvent_canonical,annealing_temp,homo_d,lumo_d,eg_d,homo_a,lumo_a,eg_a
64608,10.1038/s42005-025-01967-9,10.1038/s42005-025-01967-9,PBDB-T,ITIC,PBDB-T,ITIC,CCCCC(CC)Cc1ccc(-c2c3cc(-c4ccc(-c5sc(-c6ccc(C)s6)c6c5C(=O)c5c(CC(CC)CCCC)sc(CC(CC)CCCC)c5C6=O)s4)sc3c(-c3ccc(CC(CC)CCCC)s3)c3cc(C)sc23)s1,CCCCCCc1ccc(C2(c3ccc(CCCCCC)cc3)c3cc4c(cc3-c3sc5cc(/C=C6\C(=O)c7ccccc7C6=C(C#N)C#N)sc5c32)C(c2ccc(CCCCCC)cc2)(c2ccc(CCCCCC)cc2)c2c-4sc3cc(/C=C4\C(=O)c5ccccc5C4=C(C#N)C#N)sc23)cc1,0.908,17.5,68.4,10.87,10.868760000000002,0.0114075436982287,9.97,10.87,1:1,DIO,,0.5 vol%,ITO/ZnO/active layer/MoO3/Ag,inverted,ZnO,ZnO,MoO3,MoO3,100.0,CB,,,-5.33,-3.48,,-5.576,-3.916,
64609,10.1038/s42005-025-01967-9,10.1038/s42005-025-01967-9,P3HT,PC71BM,P3HT,PC70BM,CCCCCCc1cc(C)sc1C,CCCCC(=O)OCC1(C2=CC=CC=C2)C3=CC=CC4=CC=CC5=CC=CC6=CC=C7C=CC=CC8=CC=CC1=C8C7=C6C5=C4C3,0.628,10.316,64.84,4.05,4.2006256832,3.719152671604947,3.56,4.05,1:1,DIO,,0.5 vol%,ITO/ZnO/active layer/MoO3/Ag,inverted,ZnO,ZnO,MoO3,MoO3,100.0,CB,,,-5.01,-3.12,,-6.1,-3.9,
64610,10.1038/s42005-025-01967-9,10.1038/s42005-025-01967-9,P3HT,PC61BM,P3HT,PCBM,CCCCCCc1cc(C)sc1C,CCCCC(=O)OCC1(C2=CC=CC=C2)C3=CC=CC4=CC=CC5=CC=CC6=CC=CC7=CC=CC1=C7C6=C5C4=C3,0.624,9.368,67.38,3.6,3.9387868416,9.410745599999991,3.29,3.6,1:1,DIO,,0.5 vol%,ITO/ZnO/active layer/MoO3/Ag,inverted,ZnO,ZnO,MoO3,MoO3,100.0,CB,,,-5.01,-3.12,,-6.1,-3.7,
64611,10.1038/s43246-021-00131-4,10.1038/s43246-021-00131-4,PTB7-th,PC70BM,PTB7-Th,PC70BM,CCCCC(CC)COC(=O)c1sc2csc(-c3cc4c(-c5ccc(CC(CC)CCCC)s5)c5sccc5c(-c5ccc(CC(CC)CCCC)s5)c4s3)c2c1F,CCCCC(=O)OCC1(C2=CC=CC=C2)C3=CC=CC4=CC=CC5=CC=CC6=CC=C7C=CC=CC8=CC=CC1=C8C7=C6C5=C4C3,0.8,18.63,67.0,9.46,9.98568,5.556871035940798,9.3,9.46,,"1,8-diiodooctane",,,,rigid,ZnO,ZnO,MoO3,,,chlorobenzene,,,-5.21,-3.6,,-6.1,-3.9,
64612,10.1038/s43246-021-00131-4,10.1038/s43246-021-00131-4,PTB7-th,PC70BM,PTB7-Th,PC70BM,CCCCC(CC)COC(=O)c1sc2csc(-c3cc4c(-c5ccc(CC(CC)CCCC)s5)c5sccc5c(-c5ccc(CC(CC)CCCC)s5)c4s3)c2c1F,CCCCC(=O)OCC1(C2=CC=CC=C2)C3=CC=CC4=CC=CC5=CC=CC6=CC=C7C=CC=CC8=CC=CC1=C8C7=C6C5=C4C3,0.79,15.28,53.0,6.41,6.397736,0.1913260530421225,6.04,6.41,,"1,8-diiodooctane",,,inverted,flexible,ZnO,ZnO,MoO3,,,chlorobenzene,,,-5.21,-3.6,,-6.1,-3.9,
64613,10.1038/s43246-021-00131-4,10.1038/s43246-021-00131-4,PTB7-th,PC70BM,PTB7-Th,PC70BM,CCCCC(CC)COC(=O)c1sc2csc(-c3cc4c(-c5ccc(CC(CC)CCCC)s5)c5sccc5c(-c5ccc(CC(CC)CCCC)s5)c4s3)c2c1F,CCCCC(=O)OCC1(C2=CC=CC=C2)C3=CC=CC4=CC=CC5=CC=CC6=CC=C7C=CC=CC8=CC=CC1=C8C7=C6C5=C4C3,0.8,17.73,66.0,9.3,9.361440000000002,0.6606451612903339,8.95,9.3,,"1,8-diiodooctane",,,,rigid,PEIE,PEIE,MoO3,,,chlorobenzene,,,-5.21,-3.6,,-6.1,-3.9,
64614,10.1038/s43246-021-00131-4,10.1038/s43246-021-00131-4,PTB7-th,PC70BM,PTB7-Th,PC70BM,CCCCC(CC)COC(=O)c1sc2csc(-c3cc4c(-c5ccc(CC(CC)CCCC)s5)c5sccc5c(-c5ccc(CC(CC)CCCC)s5)c4s3)c2c1F,CCCCC(=O)OCC1(C2=CC=CC=C2)C3=CC=CC4=CC=CC5=CC=CC6=CC=C7C=CC=CC8=CC=CC1=C8C7=C6C5=C4C3,0.76,15.53,64.0,7.87,7.553792,4.017890724269384,7.59,7.87,,"1,8-diiodooctane",,,inverted,flexible,PEIE,PEIE,MoO3,,,chlorobenzene,,,-5.21,-3.6,,-6.1,-3.9,
64615,10.1038/s43246-021-00131-4,10.1038/s43246-021-00131-4,PTB7-th,PC70BM,PTB7-Th,PC70BM,CCCCC(CC)COC(=O)c1sc2csc(-c3cc4c(-c5ccc(CC(CC)CCCC)s5)c5sccc5c(-c5ccc(CC(CC)CCCC)s5)c4s3)c2c1F,CCCCC(=O)OCC1(C2=CC=CC=C2)C3=CC=CC4=CC=CC5=CC=CC6=CC=C7C=CC=CC8=CC=CC1=C8C7=C6C5=C4C3,0.82,19.33,68.0,10.57,10.778408,1.97169347209081,10.25,10.57,,"1,8-diiodooctane",,,,rigid,LA-PEIE,PEIE,MoO3,,,chlorobenzene,,,-5.21,-3.6,,-6.1,-3.9,
64616,10.1038/s43246-021-00131-4,10.1038/s43246-021-00131-4,PTB7-th,PC70BM,PTB7-Th,PC70BM,CCCCC(CC)COC(=O)c1sc2csc(-c3cc4c(-c5ccc(CC(CC)CCCC)s5)c5sccc5c(-c5ccc(CC(CC)CCCC)s5)c4s3)c2c1F,CCCCC(=O)OCC1(C2=CC=CC=C2)C3=CC=CC4=CC=CC5=CC=CC6=CC=C7C=CC=CC8=CC=CC1=C8C7=C6C5=C4C3,0.8,16.99,66.0,9.04,8.970719999999998,0.7663716814159391,8.8,9.04,,"1,8-diiodooctane",,,,flexible,LA-PEIE,PEIE,MoO3,,,chlorobenzene,,,-5.21,-3.6,,-6.1,-3.9,
64626,10.1038/s43246-026-01115-y,10.1038/s43246-026-01115-y,PTNT1-F,Y12,PTNT1-F,Y12,,CCCCCCCCCCCC1=C(/C=C2\C(=O)C3=C(C=C(F)C(F)=C3)C2=C(C#N)C#N)SC2=C1SC1=C2N(CC(CCCC)CCCCCC)C2=C1C1=NSN=C1C1=C2N(CC(CCCC)CCCCCC)C2=C1SC1=C2SC(/C=C2\C(=O)C3=C(C=C(F)C(F)=C3)C2=C(C#N)C#N)=C1CCCCCCCCCCC,0.874,28.3,73.7,18.3,18.2291054,0.3874021857923444,17.9,18.3,1:1,diphenyl sulfide,diphenyl sulfide,,ITO/PEDOT:PSS/active layer/PNDIT-F3N-Br/Ag,conventional,PNDIT-F3N-Br,PNDIT-F3N-Br,PEDOT:PSS,PEDOT:PSS,100.0,chlorobenzene,chlorobenzene,120.0,,,,,,
64627,10.1038/s43246-026-01115-y,10.1038/s43246-026-01115-y,D18,Y12,D18,Y12,CCCCCCC(CCCC)CC1=CSC(C2=CC3=C(S2)C2=C(C=C(C4=CC(CC(CCCC)CCCCCC)=C(C5=CC6=C(C7=CC(F)=C(CC(CC)CCCC)S7)C7=C(C=CS7)C(C7=CC(F)=C(CC(CC)CCCC)S7)=C6S5)S4)S2)C2=NSN=C32)=C1,CCCCCCCCCCCC1=C(/C=C2\C(=O)C3=C(C=C(F)C(F)=C3)C2=C(C#N)C#N)SC2=C1SC1=C2N(CC(CCCC)CCCCCC)C2=C1C1=NSN=C1C1=C2N(CC(CCCC)CCCCCC)C2=C1SC1=C2SC(/C=C2\C(=O)C3=C(C=C(F)C(F)=C3)C2=C(C#N)C#N)=C1CCCCCCCCCCC,0.851,27.9,77.3,18.3,18.3532617,0.2910475409835882,17.7,18.3,1:1.2,,,,ITO/PEDOT:PSS/active layer/PNDIT-F3N-Br/Ag,conventional,PNDIT-F3N-Br,PNDIT-F3N-Br,PEDOT:PSS,PEDOT:PSS,,chloroform,chloroform,90.0,-5.51,-2.77,,,,
64628,10.1038/s43246-026-01115-y,10.1038/s43246-026-01115-y,PM6,Y12,PM6,Y12,CC1=CC(=CC(=C1)C2=C3C=CC(=C4C5=C(C=C(S5)/C=C\6/C(=O)C7=CC(=CC(=C7)F)C(=O)/C6=C\C8=CC(=C(S8)C9=CC(=CC(=C9)C)C(C)(C)C(=O)OC)C(C)(C)C(=O)OC)SC4=C3S2)C(C)(C)C(=O)OC)C(C)(C)C(=O)OC,CCCCCCCCCCCC1=C(/C=C2\C(=O)C3=C(C=C(F)C(F)=C3)C2=C(C#N)C#N)SC2=C1SC1=C2N(CC(CCCC)CCCCCC)C2=C1C1=NSN=C1C1=C2N(CC(CCCC)CCCCCC)C2=C1SC1=C2SC(/C=C2\C(=O)C3=C(C=C(F)C(F)=C3)C2=C(C#N)C#N)=C1CCCCCCCCCCC,0.841,26.8,76.7,17.3,17.2872596,0.0736439306358496,17.0,17.3,1:1.2,,,,ITO/PEDOT:PSS/active layer/PNDIT-F3N-Br/Ag,conventional,PNDIT-F3N-Br,PNDIT-F3N-Br,PEDOT:PSS,PEDOT:PSS,,chloroform,chloroform,90.0,-5.56,-3.65,,,,
64629,10.1039/c9cc08098h,10.1039/c9cc08098h,PM6,TITI-4F,PM6,TITI-4F,COC(=O)C(C)(C)c1cc(C)cc(-c2sc3c4sc5cc(/C=C6/C(=O)c7cc(F)cc(c7)C(=O)/C6=C\c6cc(C(C)(C)C(=O)OC)c(-c7cc(C)cc(C(C)(C)C(=O)OC)c7)s6)sc5c4c(C(C)(C)C(=O)OC)ccc2-3)c1,,0.9,0.99,29.0,0.26,0.25839,0.6192307692307694,0.23,0.26,,w/o,,,,,,,,,,,,,-5.56,-3.65,,,,
64630,10.1039/c9cc08098h,10.1039/c9cc08098h,PM6,TITI-4F,PM6,TITI-4F,COC(=O)C(C)(C)c1cc(C)cc(-c2sc3c4sc5cc(/C=C6/C(=O)c7cc(F)cc(c7)C(=O)/C6=C\c6cc(C(C)(C)C(=O)OC)c(-c7cc(C)cc(C(C)(C)C(=O)OC)c7)s6)sc5c4c(C(C)(C)C(=O)OC)ccc2-3)c1,,0.98,11.84,66.0,7.66,7.658112,0.0246475195822468,7.39,7.66,,w/o,,,inverted,,ZnO/PFN-Br,,MoO_X/Ag,,,chlorobenzene,,100.0,-5.56,-3.65,,,,
64631,10.1039/c9cc08098h,10.1039/c9cc08098h,PM6,TITI-4F,PM6,TITI-4F,COC(=O)C(C)(C)c1cc(C)cc(-c2sc3c4sc5cc(/C=C6/C(=O)c7cc(F)cc(c7)C(=O)/C6=C\c6cc(C(C)(C)C(=O)OC)c(-c7cc(C)cc(C(C)(C)C(=O)OC)c7)s6)sc5c4c(C(C)(C)C(=O)OC)ccc2-3)c1,,0.98,12.86,66.0,8.32,8.317848,0.0258653846153918,8.08,8.32,,w/o,,,,,,,,,,,,100.0,-5.56,-3.65,,,,
64632,10.1039/c9cc08098h,10.1039/c9cc08098h,PM6,TITI-4F,PM6,TITI-4F,COC(=O)C(C)(C)c1cc(C)cc(-c2sc3c4sc5cc(/C=C6/C(=O)c7cc(F)cc(c7)C(=O)/C6=C\c6cc(C(C)(C)C(=O)OC)c(-c7cc(C)cc(C(C)(C)C(=O)OC)c7)s6)sc5c4c(C(C)(C)C(=O)OC)ccc2-3)c1,,0.91,15.96,75.0,10.89,10.8927,0.0247933884297595,10.55,10.89,,1% CN,CN,1%,inverted,,ZnO/PFN-Br,,MoO_X/Ag,,,chlorobenzene,,100.0,-5.56,-3.65,,,,
64633,10.1039/c9ee03535d,10.1039/c9ee03535d,PBDB-T,ITIC,PBDB-T,ITIC,CCCCC(CC)Cc1ccc(-c2c3cc(-c4ccc(-c5sc(-c6cccs6)c6c5C(=O)c5c(CC(CC)CCCC)sc(CC(CC)CCCC)c5C6=O)s4)sc3c(-c3ccc(CC(CC)CCCC)s3)c3ccsc23)s1,CCCCCCc1ccc(C2(c3ccc(CCCCCC)cc3)c3cc4c(cc3-c3sc5cc(C=C6C(=O)c7ccccc7C6=C(C#N)C#N)sc5c32)C(c2ccc(CCCCCC)cc2)(c2ccc(CCCCCC)cc2)c2c-4sc3cc(C=C4C(=O)c5ccccc5C4=C(C#N)C#N)sc23)cc1,0.89,12.8,50.0,5.68,5.696000000000001,0.2816901408450863,5.61,5.68,,without,,0 vol%,ITO/PEDOT:PSS/PBDB-T:ITIC/ZnO/Al,,ZnO,,PEDOT:PSS,,100.0,chlorobenzene,,,-5.33,-3.48,,-5.576,-3.916,
64634,10.1039/c9ee03535d,10.1039/c9ee03535d,PBDB-T,ITIC,PBDB-T,ITIC,CCCCC(CC)Cc1ccc(-c2c3cc(-c4ccc(-c5sc(-c6cccs6)c6c5C(=O)c5c(CC(CC)CCCC)sc(CC(CC)CCCC)c5C6=O)s4)sc3c(-c3ccc(CC(CC)CCCC)s3)c3ccsc23)s1,CCCCCCc1ccc(C2(c3ccc(CCCCCC)cc3)c3cc4c(cc3-c3sc5cc(C=C6C(=O)c7ccccc7C6=C(C#N)C#N)sc5c32)C(c2ccc(CCCCCC)cc2)(c2ccc(CCCCCC)cc2)c2c-4sc3cc(C=C4C(=O)c5ccccc5C4=C(C#N)C#N)sc23)cc1,0.89,13.44,53.0,6.44,6.339648,1.558260869565231,6.34,6.44,,DIO,DIO,1 vol% DIO,ITO/PEDOT:PSS/PBDB-T:ITIC/ZnO/Al,,ZnO,,PEDOT:PSS,,100.0,chlorobenzene,,,-5.33,-3.48,,-5.576,-3.916,
64635,10.1039/c9ee03535d,10.1039/c9ee03535d,PBDB-T,ITIC,PBDB-T,ITIC,CCCCC(CC)Cc1ccc(-c2c3cc(-c4ccc(-c5sc(-c6cccs6)c6c5C(=O)c5c(CC(CC)CCCC)sc(CC(CC)CCCC)c5C6=O)s4)sc3c(-c3ccc(CC(CC)CCCC)s3)c3ccsc23)s1,CCCCCCc1ccc(C2(c3ccc(CCCCCC)cc3)c3cc4c(cc3-c3sc5cc(C=C6C(=O)c7ccccc7C6=C(C#N)C#N)sc5c32)C(c2ccc(CCCCCC)cc2)(c2ccc(CCCCCC)cc2)c2c-4sc3cc(C=C4C(=O)c5ccccc5C4=C(C#N)C#N)sc23)cc1,0.85,15.3,50.0,7.19,6.5025,9.561891515994436,6.57,7.19,,without,,0 vol%,ITO/PEDOT:PSS/PBDB-T:ITIC/ZnO/Al,,ZnO,,PEDOT:PSS,,100.0,chlorobenzene,,,-5.33,-3.48,,-5.576,-3.916,
64636,10.1039/c9ee03535d,10.1039/c9ee03535d,PBDB-T,ITIC,PBDB-T,ITIC,CCCCC(CC)Cc1ccc(-c2c3cc(-c4ccc(-c5sc(-c6cccs6)c6c5C(=O)c5c(CC(CC)CCCC)sc(CC(CC)CCCC)c5C6=O)s4)sc3c(-c3ccc(CC(CC)CCCC)s3)c3ccsc23)s1,CCCCCCc1ccc(C2(c3ccc(CCCCCC)cc3)c3cc4c(cc3-c3sc5cc(C=C6C(=O)c7ccccc7C6=C(C#N)C#N)sc5c32)C(c2ccc(CCCCCC)cc2)(c2ccc(CCCCCC)cc2)c2c-4sc3cc(C=C4C(=O)c5ccccc5C4=C(C#N)C#N)sc23)cc1,0.86,15.0,65.0,8.65,8.385,3.0635838150289083,8.57,8.65,,DIO,DIO,1 vol% DIO,ITO/PEDOT:PSS/PBDB-T:ITIC/ZnO/Al,,ZnO,,PEDOT:PSS,,100.0,chlorobenzene,,,-5.33,-3.48,,-5.576,-3.916,
64637,10.1039/c9ee03535d,10.1039/c9ee03535d,PBDB-T,ITIC,PBDB-T,ITIC,CCCCC(CC)Cc1ccc(-c2c3cc(-c4ccc(-c5sc(-c6cccs6)c6c5C(=O)c5c(CC(CC)CCCC)sc(CC(CC)CCCC)c5C6=O)s4)sc3c(-c3ccc(CC(CC)CCCC)s3)c3ccsc23)s1,CCCCCCc1ccc(C2(c3ccc(CCCCCC)cc3)c3cc4c(cc3-c3sc5cc(C=C6C(=O)c7ccccc7C6=C(C#N)C#N)sc5c32)C(c2ccc(CCCCCC)cc2)(c2ccc(CCCCCC)cc2)c2c-4sc3cc(C=C4C(=O)c5ccccc5C4=C(C#N)C#N)sc23)cc1,0.88,14.4,61.0,8.08,7.729920000000001,4.332673267326724,7.7,8.08,,CN,CN,3 vol% CN,ITO/PEDOT:PSS/PBDB-T:ITIC/ZnO/Al,,ZnO,,PEDOT:PSS,,100.0,chlorobenzene,,,-5.33,-3.48,,-5.576,-3.916,
64675,10.1039/c9ee04199k,10.1039/c9ee04199k,BTTzR,Y6,BTTzR,Y6,Cc1cc(-c2c3cc(-c4sc(-c5nc6sc(-c7cc(C)c(/C=C8\SC(=S)N(C)C8=O)s7)nc6s5)cc4C)sc3c(-c3cc(C)c(C)s3)c3cc(-c4sc(-c5nc6sc(-c7cc(C)c(/C=C8\SC(=S)N(C)C8=O)s7)nc6s5)cc4C)sc23)sc1C,CCCCCCCCCCCc1c(/C=C2\C(=O)c3cc(F)c(F)cc3C2=C(C#N)C#N)sc2c1sc1c3c4nsnc4c4c5sc6c(CCCCCCCCCCC)c(/C=C7\C(=O)c8cc(F)c(F)cc8C7=C(C#N)C#N)sc6c5n(CC(CC)CCCC)c4c3n(CC(CC)CCCC)c21,0.97,0.3,36.0,0.1,0.1047599999999999,4.7599999999999865,,0.1,1:1 w/w,,,,ITO/PEDOT:PSS/BTTzR:Y6/PFN-Br/Ag,conventional,PFN-Br,,PEDOT:PSS,,,chloroform,,,,,,-5.65,-4.09,
64676,10.1039/c9ee04199k,10.1039/c9ee04199k,BTTzR,Y6,BTTzR,Y6,Cc1cc(-c2c3cc(-c4sc(-c5nc6sc(-c7cc(C)c(/C=C8\SC(=S)N(C)C8=O)s7)nc6s5)cc4C)sc3c(-c3cc(C)c(C)s3)c3cc(-c4sc(-c5nc6sc(-c7cc(C)c(/C=C8\SC(=S)N(C)C8=O)s7)nc6s5)cc4C)sc23)sc1C,CCCCCCCCCCCc1c(/C=C2\C(=O)c3cc(F)c(F)cc3C2=C(C#N)C#N)sc2c1sc1c3c4nsnc4c4c5sc6c(CCCCCCCCCCC)c(/C=C7\C(=O)c8cc(F)c(F)cc8C7=C(C#N)C#N)sc6c5n(CC(CC)CCCC)c4c3n(CC(CC)CCCC)c21,0.88,22.6,68.0,13.5,13.52384,0.1765925925925915,13.3,13.5,1:1 w/w,,,,ITO/PEDOT:PSS/BTTzR:Y6/PFN-Br/Ag,conventional,PFN-Br,,PEDOT:PSS,,,chloroform,,,,,,-5.65,-4.09,
64677,10.1039/c9ee04199k,10.1039/c9ee04199k,BTTzR,Y6,BTTzR,Y6,Cc1cc(-c2c3cc(-c4sc(-c5nc6sc(-c7cc(C)c(/C=C8\SC(=S)N(C)C8=O)s7)nc6s5)cc4C)sc3c(-c3cc(C)c(C)s3)c3cc(-c4sc(-c5nc6sc(-c7cc(C)c(/C=C8\SC(=S)N(C)C8=O)s7)nc6s5)cc4C)sc23)sc1C,CCCCCCCCCCCc1c(/C=C2\C(=O)c3cc(F)c(F)cc3C2=C(C#N)C#N)sc2c1sc1c3c4nsnc4c4c5sc6c(CCCCCCCCCCC)c(/C=C7\C(=O)c8cc(F)c(F)cc8C7=C(C#N)C#N)sc6c5n(CC(CC)CCCC)c4c3n(CC(CC)CCCC)c21,0.88,23.2,68.0,13.9,13.88288,0.123165467625901,13.7,13.9,1:1 w/w,,,,ITO/PEDOT:PSS/BTTzR:Y6/PFN-Br/Ag,conventional,PFN-Br,,PEDOT:PSS,,,chloroform,,,,,,-5.65,-4.09,
64678,10.1039/c9ee04199k,10.1039/c9ee04199k,BTTzR,Y6,BTTzR,Y6,Cc1cc(-c2c3cc(-c4sc(-c5nc6sc(-c7cc(C)c(/C=C8\SC(=S)N(C)C8=O)s7)nc6s5)cc4C)sc3c(-c3cc(C)c(C)s3)c3cc(-c4sc(-c5nc6sc(-c7cc(C)c(/C=C8\SC(=S)N(C)C8=O)s7)nc6s5)cc4C)sc23)sc1C,CCCCCCCCCCCc1c(/C=C2\C(=O)c3cc(F)c(F)cc3C2=C(C#N)C#N)sc2c1sc1c3c4nsnc4c4c5sc6c(CCCCCCCCCCC)c(/C=C7\C(=O)c8cc(F)c(F)cc8C7=C(C#N)C#N)sc6c5n(CC(CC)CCCC)c4c3n(CC(CC)CCCC)c21,0.88,22.8,66.0,13.2,13.24224,0.319999999999997,13.0,13.2,1:1 w/w,,,,ITO/PEDOT:PSS/BTTzR:Y6/PFN-Br/Ag,conventional,PFN-Br,,PEDOT:PSS,,,chloroform,,,,,,-5.65,-4.09,
64679,10.1039/c9ee04199k,10.1039/c9ee04199k,BTTzR,Y6,BTTzR,Y6,Cc1cc(-c2c3cc(-c4sc(-c5nc6sc(-c7cc(C)c(/C=C8\SC(=S)N(C)C8=O)s7)nc6s5)cc4C)sc3c(-c3cc(C)c(C)s3)c3cc(-c4sc(-c5nc6sc(-c7cc(C)c(/C=C8\SC(=S)N(C)C8=O)s7)nc6s5)cc4C)sc23)sc1C,CCCCCCCCCCCc1c(/C=C2\C(=O)c3cc(F)c(F)cc3C2=C(C#N)C#N)sc2c1sc1c3c4nsnc4c4c5sc6c(CCCCCCCCCCC)c(/C=C7\C(=O)c8cc(F)c(F)cc8C7=C(C#N)C#N)sc6c5n(CC(CC)CCCC)c4c3n(CC(CC)CCCC)c21,0.88,22.7,65.0,13.0,12.9844,0.1199999999999936,12.8,13.0,1:1 w/w,,,,ITO/PEDOT:PSS/BTTzR:Y6/PFN-Br/Ag,conventional,PFN-Br,,PEDOT:PSS,,,chloroform,,,,,,-5.65,-4.09,
64686,10.1039/c9py01438a,10.1039/c9py01438a,PBTz-1,IT-4F,PBTz-1,IT-4F,,CCCCCCc1ccc(C2(c3ccc(CCCCCC)cc3)c3cc4c(cc3-c3sc5cc(/C=C6\C(=O)c7cc(F)c(F)cc7C6=C(C#N)C#N)sc5c32)C(c2ccc(CCCCCC)cc2)(c2ccc(CCCCCC)cc2)c2c-4sc3cc(/C=C4\C(=O)c5cc(F)c(F)cc5C4=C(C#N)C#N)sc23)cc1,0.94,11.1,59.0,6.2,6.15606,0.7087096774193563,6.0,6.2,,,,,,,,,,,,,,,,,,-5.66,-4.14,
64687,10.1039/c9py01438a,10.1039/c9py01438a,PBTz-2,IT-4F,PBTz-2,IT-4F,,CCCCCCc1ccc(C2(c3ccc(CCCCCC)cc3)c3cc4c(cc3-c3sc5cc(/C=C6\C(=O)c7cc(F)c(F)cc7C6=C(C#N)C#N)sc5c32)C(c2ccc(CCCCCC)cc2)(c2ccc(CCCCCC)cc2)c2c-4sc3cc(/C=C4\C(=O)c5cc(F)c(F)cc5C4=C(C#N)C#N)sc23)cc1,0.92,19.7,68.8,12.4,12.469311999999997,0.5589677419354555,12.2,12.4,,,,,ITO/PEDOT:PSS/polymer:IT-4F/PFN-Br/Al,,PFN-Br,,PEDOT:PSS,,,,,,,,,-5.66,-4.14,
64688,10.1039/c9qm00754g,10.1039/c9qm00754g,PTB7-Th,IDTT-4Cl,PTB7-Th,IDTT-4Cl,CCCCC(CC)COC(=O)c1sc2csc(-c3cc4c(-c5ccc(CC(CC)CCCC)s5)c5sccc5c(-c5ccc(CC(CC)CCCC)s5)c4s3)c2c1F,,0.61,18.34,64.3,7.7,7.1934982000000005,6.57794545454545,7.16,7.7,,,,,ITO/ZnO/active layer/MoO3/Al,inverted,ZnO,,MoO3,,,,,,-5.21,-3.6,,,,
64689,10.1039/c9qm00754g,10.1039/c9qm00754g,PTB7-Th,CPDT-4Cl,PTB7-Th,CPDT-4Cl,CCCCC(CC)COC(=O)c1sc2csc(-c3cc4c(-c5ccc(CC(CC)CCCC)s5)c5sccc5c(-c5ccc(CC(CC)CCCC)s5)c4s3)c2c1F,CCCCCCC1(CCCCCC)c2cc(/C=C3\C(=O)c4cc(Cl)c(Cl)cc4C3=C(C#N)C#N)sc2-c2sc(-c3cc4c(s3)-c3sc(/C=C5\C(=O)c6cc(Cl)c(Cl)cc6C5=C(C#N)C#N)cc3C4(CCCCCC)CCCCCC)cc21,0.74,23.24,69.1,12.15,11.883541599999996,2.1930732510288453,11.88,12.15,,,,,ITO/ZnO/active layer/MoO3/Al,inverted,ZnO,,MoO3,,,,,,-5.21,-3.6,,-5.29,-3.93,
64690,10.1039/c9qm00754g,10.1039/c9qm00754g,PTB7-Th,DTPR-4Cl,PTB7-Th,DTPR-4Cl,CCCCC(CC)COC(=O)c1sc2csc(-c3cc4c(-c5ccc(CC(CC)CCCC)s5)c5sccc5c(-c5ccc(CC(CC)CCCC)s5)c4s3)c2c1F,,0.68,24.97,61.8,10.75,10.493392800000002,2.387043720930212,10.49,10.75,,,,,ITO/ZnO/active layer/MoO3/Al,inverted,ZnO,,MoO3,,,,,,-5.21,-3.6,,,,
64691,10.1039/c9qm00775j,10.1039/c9qm00775j,PBDB-T,DTPPSe-IC,PBDB-T,DTPPSe-IC,CCCCC(CC)Cc1ccc(-c2c3cc(-c4ccc(-c5sc(-c6cccs6)c6c5C(=O)c5c(CC(CC)CCCC)sc(CC(CC)CCCC)c5C6=O)s4)sc3c(-c3ccc(CC(CC)CCCC)s3)c3ccsc23)s1,,0.9,17.32,63.36,9.88,9.8765568,0.0348502024291451,9.51,9.88,,,,,,,,,,,,,,,-5.33,-3.48,,,,
64692,10.1039/c9qm00775j,10.1039/c9qm00775j,PBDB-T,DTPPSe-2F,PBDB-T,DTPPSe-2F,CCCCC(CC)Cc1ccc(-c2c3cc(-c4ccc(-c5sc(-c6cccs6)c6c5C(=O)c5c(CC(CC)CCCC)sc(CC(CC)CCCC)c5C6=O)s4)sc3c(-c3ccc(CC(CC)CCCC)s3)c3ccsc23)s1,,0.84,22.16,73.7,13.76,13.7188128,0.2993255813953455,13.72,13.76,,,,,ITO/ZnO/PBDB-T:FRAs/MoO3/Ag,,ZnO,,MoO3,,,chlorobenzene,,,-5.33,-3.48,,,,
64693,10.1039/c9qm00775j,10.1039/c9qm00775j,PBDB-T,DTPPSe-4F,PBDB-T,DTPPSe-4F,CCCCC(CC)Cc1ccc(-c2c3cc(-c4ccc(-c5sc(-c6cccs6)c6c5C(=O)c5c(CC(CC)CCCC)sc(CC(CC)CCCC)c5C6=O)s4)sc3c(-c3ccc(CC(CC)CCCC)s3)c3ccsc23)s1,,0.78,21.18,72.84,12.03,12.03345936,0.0287561097256924,11.72,12.03,,,,,ITO/ZnO/PBDB-T:FRAs/MoO3/Ag,,ZnO,,MoO3,,,chlorobenzene,,,-5.33,-3.48,,,,
64694,10.1039/c9qo01251f,10.1039/c9qo01251f,PBTCO-TT,ITIC,PBTCO-TT,ITIC,,CCCCCCc1ccc(C2(c3ccc(CCCCCC)cc3)c3cc4c(cc3-c3sc5cc(C=C6C(=O)c7ccccc7C6=C(C#N)C#N)sc5c32)C(c2ccc(CCCCCC)cc2)(c2ccc(CCCCCC)cc2)c2c-4sc3cc(C=C4C(=O)c5ccccc5C4=C(C#N)C#N)sc23)cc1,0.881,13.01,46.31,5.31,5.307964211,0.0383387758945346,5.29,5.31,,,,,,,,,,,,,,,,,,-5.576,-3.916,
64695,10.1039/c9qo01251f,10.1039/c9qo01251f,PBTCO-T,ITIC,PBTCO-T,ITIC,,CCCCCCc1ccc(C2(c3ccc(CCCCCC)cc3)c3cc4c(cc3-c3sc5cc(C=C6C(=O)c7ccccc7C6=C(C#N)C#N)sc5c32)C(c2ccc(CCCCCC)cc2)(c2ccc(CCCCCC)cc2)c2c-4sc3cc(C=C4C(=O)c5ccccc5C4=C(C#N)C#N)sc23)cc1,0.959,16.21,66.89,10.4,10.398311371,0.0162368173076944,10.28,10.4,,,,,conventional,,PFN-Br,,PEDOT:PSS,,,chlorobenzene,,,,,,-5.576,-3.916,
64696,10.1039/c9ra09649c,10.1039/c9ra09649c,PDPP,PC71BM,PDPP,PC71BM,,COC(=O)CCCC1(c2ccccc2)C23c4c5ccc6c7cc8c9c%10c(cc%11cc%12c%13c%14c(cc%15c%16ccc-5c2c%16c2c5c%16c%17c(c(c46)c7c9c%17c4c%10c%11c%13c4c%16c%14c%152)C513)C%12)C8,0.18,2.69,26.0,0.16,0.1258919999999999,21.317500000000017,0.13,0.16,1:1,,,,ITO/PEDOT:PSS/PT:PC71BM/Ca/Ag,,Ca,,PEDOT:PSS,,,o-dichlorobenzene,,100.0,,,,-5.9,-3.9,
64697,10.1039/c9ra09649c,10.1039/c9ra09649c,PDPP,PC71BM,PDPP,PC71BM,,COC(=O)CCCC1(c2ccccc2)C23c4c5ccc6c7cc8c9c%10c(cc%11cc%12c%13c%14c(cc%15c%16ccc-5c2c%16c2c5c%16c%17c(c(c46)c7c9c%17c4c%10c%11c%13c4c%16c%14c%152)C513)C%12)C8,0.23,3.57,28.0,0.26,0.229908,11.573846153846157,0.23,0.26,1:2,,,,ITO/PEDOT:PSS/PT:PC71BM/Ca/Ag,,Ca,,PEDOT:PSS,,,o-dichlorobenzene,,100.0,,,,-5.9,-3.9,
64698,10.1039/c9ra09649c,10.1039/c9ra09649c,PDPP,PC71BM,PDPP,PC71BM,,COC(=O)CCCC1(c2ccccc2)C23c4c5ccc6c7cc8c9c%10c(cc%11cc%12c%13c%14c(cc%15c%16ccc-5c2c%16c2c5c%16c%17c(c(c46)c7c9c%17c4c%10c%11c%13c4c%16c%14c%152)C513)C%12)C8,0.22,3.58,27.0,0.25,0.212652,14.939199999999996,0.21,0.25,1:3,,,,ITO/PEDOT:PSS/PT:PC71BM/Ca/Ag,,Ca,,PEDOT:PSS,,,o-dichlorobenzene,,100.0,,,,-5.9,-3.9,
64699,10.1039/c9ra09649c,10.1039/c9ra09649c,PDPCz21,PC71BM,PDPCz21,PC71BM,,COC(=O)CCCC1(c2ccccc2)C23c4c5ccc6c7cc8c9c%10c(cc%11cc%12c%13c%14c(cc%15c%16ccc-5c2c%16c2c5c%16c%17c(c(c46)c7c9c%17c4c%10c%11c%13c4c%16c%14c%152)C513)C%12)C8,0.38,3.67,41.0,0.61,0.571786,6.264590163934422,0.57,0.61,1:1,,,,ITO/PEDOT:PSS/PT:PC71BM/Ca/Ag,,Ca,,PEDOT:PSS,,,o-dichlorobenzene,,100.0,,,,-5.9,-3.9,
64700,10.1039/c9ra09649c,10.1039/c9ra09649c,PDPCz21,PC71BM,PDPCz21,PC71BM,,COC(=O)CCCC1(c2ccccc2)C23c4c5ccc6c7cc8c9c%10c(cc%11cc%12c%13c%14c(cc%15c%16ccc-5c2c%16c2c5c%16c%17c(c(c46)c7c9c%17c4c%10c%11c%13c4c%16c%14c%152)C513)C%12)C8,0.58,4.59,43.0,1.19,1.144746,3.802857142857135,1.15,1.19,1:2,,,,ITO/PEDOT:PSS/PT:PC71BM/Ca/Ag,,Ca,,PEDOT:PSS,,,o-dichlorobenzene,,100.0,,,,-5.9,-3.9,
64701,10.1039/c9ra09649c,10.1039/c9ra09649c,PDPCz21,PC71BM,PDPCz21,PC71BM,,COC(=O)CCCC1(c2ccccc2)C23c4c5ccc6c7cc8c9c%10c(cc%11cc%12c%13c%14c(cc%15c%16ccc-5c2c%16c2c5c%16c%17c(c(c46)c7c9c%17c4c%10c%11c%13c4c%16c%14c%152)C513)C%12)C8,0.56,4.71,37.0,1.03,0.975912,5.251262135922322,0.98,1.03,1:3,,,,ITO/PEDOT:PSS/PT:PC71BM/Ca/Ag,,Ca,,PEDOT:PSS,,,o-dichlorobenzene,,100.0,,,,-5.9,-3.9,
64702,10.1039/c9ra09649c,10.1039/c9ra09649c,PDPCz11,PC71BM,PDPCz11,PC71BM,,COC(=O)CCCC1(c2ccccc2)C23c4c5ccc6c7cc8c9c%10c(cc%11cc%12c%13c%14c(cc%15c%16ccc-5c2c%16c2c5c%16c%17c(c(c46)c7c9c%17c4c%10c%11c%13c4c%16c%14c%152)C513)C%12)C8,0.42,2.85,44.0,0.56,0.52668,5.950000000000003,0.53,0.56,1:1,,,,ITO/PEDOT:PSS/PT:PC71BM/Ca/Ag,,Ca,,PEDOT:PSS,,,o-dichlorobenzene,,100.0,,,,-5.9,-3.9,
64703,10.1039/c9ra09649c,10.1039/c9ra09649c,PDPCz11,PC71BM,PDPCz11,PC71BM,,COC(=O)CCCC1(c2ccccc2)C23c4c5ccc6c7cc8c9c%10c(cc%11cc%12c%13c%14c(cc%15c%16ccc-5c2c%16c2c5c%16c%17c(c(c46)c7c9c%17c4c%10c%11c%13c4c%16c%14c%152)C513)C%12)C8,0.53,4.31,33.0,0.82,0.753819,8.070853658536578,0.76,0.82,1:2,,,,ITO/PEDOT:PSS/PT:PC71BM/Ca/Ag,,Ca,,PEDOT:PSS,,,o-dichlorobenzene,,100.0,,,,-5.9,-3.9,
64704,10.1039/c9ra09649c,10.1039/c9ra09649c,PDPCz11,PC71BM,PDPCz11,PC71BM,,COC(=O)CCCC1(c2ccccc2)C23c4c5ccc6c7cc8c9c%10c(cc%11cc%12c%13c%14c(cc%15c%16ccc-5c2c%16c2c5c%16c%17c(c(c46)c7c9c%17c4c%10c%11c%13c4c%16c%14c%152)C513)C%12)C8,0.42,3.41,38.0,0.59,0.5442359999999999,7.75661016949153,0.55,0.59,1:3,,,,ITO/PEDOT:PSS/PT:PC71BM/Ca/Ag,,Ca,,PEDOT:PSS,,,o-dichlorobenzene,,100.0,,,,-5.9,-3.9,
64705,10.1039/c9sc04956h,10.1039/c9sc04956h,DTA,PC71BM,DTA,PC71BM,,COC(=O)CCCC1(c2ccccc2)C23c4c5ccc6c7cc8c9c%10c(cc%11cc%12c%13c%14c(cc%15c%16ccc-5c2c%16c2c5c%16c%17c(c(c46)c7c9c%17c4c%10c%11c%13c4c%16c%14c%152)C513)C%12)C8,0.9,2.94,55.2,1.46,1.460592,0.0405479452054895,1.23,1.46,2:1,,,,[PhBADT/(DTA or RDBTA):PC71BM/PC71BM],p-i-n,,,,,,,,,,,,-5.9,-3.9,
64706,10.1039/c9sc04956h,10.1039/c9sc04956h,EBDBTA,PC71BM,EBDBTA,PC71BM,,COC(=O)CCCC1(c2ccccc2)C23c4c5ccc6c7cc8c9c%10c(cc%11cc%12c%13c%14c(cc%15c%16ccc-5c2c%16c2c5c%16c%17c(c(c46)c7c9c%17c4c%10c%11c%13c4c%16c%14c%152)C513)C%12)C8,0.966,6.71,62.0,4.02,4.0187532,0.0310149253731258,3.84,4.02,2:1,,,,[PhBADT/(DTA or RDBTA):PC71BM/PC71BM],p-i-n,,,,,,,,,,,,-5.9,-3.9,
64707,10.1039/c9sc04956h,10.1039/c9sc04956h,C4DBTA,PC71BM,C4DBTA,PC71BM,,COC(=O)CCCC1(c2ccccc2)C23c4c5ccc6c7cc8c9c%10c(cc%11cc%12c%13c%14c(cc%15c%16ccc-5c2c%16c2c5c%16c%17c(c(c46)c7c9c%17c4c%10c%11c%13c4c%16c%14c%152)C513)C%12)C8,0.419,7.2,48.3,1.46,1.4571143999999998,0.1976438356164489,1.42,1.46,2:1,,,,[PhBADT/(DTA or RDBTA):PC71BM/PC71BM],p-i-n,,,,,,,,,,,,-5.9,-3.9,
64708,10.1039/c9sc04956h,10.1039/c9sc04956h,C6DBTA,PC71BM,C6DBTA,PC71BM,,COC(=O)CCCC1(c2ccccc2)C23c4c5ccc6c7cc8c9c%10c(cc%11cc%12c%13c%14c(cc%15c%16ccc-5c2c%16c2c5c%16c%17c(c(c46)c7c9c%17c4c%10c%11c%13c4c%16c%14c%152)C513)C%12)C8,0.499,7.19,56.2,2.02,2.0163492200000004,0.1807316831682986,1.89,2.02,2:1,,,,[PhBADT/(DTA or RDBTA):PC71BM/PC71BM],p-i-n,,,,,,,,,,,,-5.9,-3.9,
64709,10.1039/c9sc04956h,10.1039/c9sc04956h,C8DBTA,PC71BM,C8DBTA,PC71BM,,COC(=O)CCCC1(c2ccccc2)C23c4c5ccc6c7cc8c9c%10c(cc%11cc%12c%13c%14c(cc%15c%16ccc-5c2c%16c2c5c%16c%17c(c(c46)c7c9c%17c4c%10c%11c%13c4c%16c%14c%152)C513)C%12)C8,0.602,6.83,54.1,2.22,2.22440806,0.1985612612612533,2.15,2.22,2:1,,,,[PhBADT/(DTA or RDBTA):PC71BM/PC71BM],p-i-n,,,,,,,,,,,,-5.9,-3.9,
64710,10.1039/c9se01015g,10.1039/c9se01015g,PM6,IT-4F,PM6,IT-4F,COC(=O)C(C)(C)c1cc(C)cc(-c2sc3c4sc5cc(/C=C6/C(=O)c7cc(F)cc(c7)C(=O)/C6=C\c6cc(C(C)(C)C(=O)OC)c(-c7cc(C)cc(C(C)(C)C(=O)OC)c7)s6)sc5c4c(C(C)(C)C(=O)OC)ccc2-3)c1,CCCCCCc1ccc(C2(c3ccc(CCCCCC)cc3)c3cc4c(cc3-c3sc5cc(/C=C6\C(=O)c7cc(F)c(F)cc7C6=C(C#N)C#N)sc5c32)C(c2ccc(CCCCCC)cc2)(c2ccc(CCCCCC)cc2)c2c-4sc3cc(/C=C4\C(=O)c5cc(F)c(F)cc5C4=C(C#N)C#N)sc23)cc1,0.44,2.06,,0.11,,,0.1,0.11,,DIO,,0.5 vol%,glass/ITO/pristine or doped PCBM/PM6:IT-4F/MoO3/Ag,inverted,PCBM-based with TMHT doping,PCBM,MoO3,,,chlorobenzene,,100.0,-5.56,-3.65,,-5.66,-4.14,
64711,10.1039/c9se01015g,10.1039/c9se01015g,PM6,IT-4F,PM6,IT-4F,COC(=O)C(C)(C)c1cc(C)cc(-c2sc3c4sc5cc(/C=C6/C(=O)c7cc(F)cc(c7)C(=O)/C6=C\c6cc(C(C)(C)C(=O)OC)c(-c7cc(C)cc(C(C)(C)C(=O)OC)c7)s6)sc5c4c(C(C)(C)C(=O)OC)ccc2-3)c1,CCCCCCc1ccc(C2(c3ccc(CCCCCC)cc3)c3cc4c(cc3-c3sc5cc(/C=C6\C(=O)c7cc(F)c(F)cc7C6=C(C#N)C#N)sc5c32)C(c2ccc(CCCCCC)cc2)(c2ccc(CCCCCC)cc2)c2c-4sc3cc(/C=C4\C(=O)c5cc(F)c(F)cc5C4=C(C#N)C#N)sc23)cc1,0.72,13.97,25.0,2.51,2.5146,0.1832669322709315,2.2,2.51,,DIO,,0.5 vol%,glass/ITO/pristine or doped PCBM/PM6:IT-4F/MoO3/Ag,inverted,PCBM-based with TMHT doping,PCBM,MoO3,,,chlorobenzene,,100.0,-5.56,-3.65,,-5.66,-4.14,
64712,10.1039/c9se01015g,10.1039/c9se01015g,PM6,IT-4F,PM6,IT-4F,COC(=O)C(C)(C)c1cc(C)cc(-c2sc3c4sc5cc(/C=C6/C(=O)c7cc(F)cc(c7)C(=O)/C6=C\c6cc(C(C)(C)C(=O)OC)c(-c7cc(C)cc(C(C)(C)C(=O)OC)c7)s6)sc5c4c(C(C)(C)C(=O)OC)ccc2-3)c1,CCCCCCc1ccc(C2(c3ccc(CCCCCC)cc3)c3cc4c(cc3-c3sc5cc(/C=C6\C(=O)c7cc(F)c(F)cc7C6=C(C#N)C#N)sc5c32)C(c2ccc(CCCCCC)cc2)(c2ccc(CCCCCC)cc2)c2c-4sc3cc(/C=C4\C(=O)c5cc(F)c(F)cc5C4=C(C#N)C#N)sc23)cc1,0.8,18.98,57.0,8.65,8.65488,0.0564161849710982,7.87,8.65,,DIO,,0.5 vol%,glass/ITO/pristine or doped PCBM/PM6:IT-4F/MoO3/Ag,inverted,PCBM-based with TMHT doping,PCBM,MoO3,,,chlorobenzene,,100.0,-5.56,-3.65,,-5.66,-4.14,
64713,10.1039/c9se01015g,10.1039/c9se01015g,PM6,IT-4F,PM6,IT-4F,COC(=O)C(C)(C)c1cc(C)cc(-c2sc3c4sc5cc(/C=C6/C(=O)c7cc(F)cc(c7)C(=O)/C6=C\c6cc(C(C)(C)C(=O)OC)c(-c7cc(C)cc(C(C)(C)C(=O)OC)c7)s6)sc5c4c(C(C)(C)C(=O)OC)ccc2-3)c1,CCCCCCc1ccc(C2(c3ccc(CCCCCC)cc3)c3cc4c(cc3-c3sc5cc(/C=C6\C(=O)c7cc(F)c(F)cc7C6=C(C#N)C#N)sc5c32)C(c2ccc(CCCCCC)cc2)(c2ccc(CCCCCC)cc2)c2c-4sc3cc(/C=C4\C(=O)c5cc(F)c(F)cc5C4=C(C#N)C#N)sc23)cc1,0.84,19.83,69.0,11.41,11.493468,0.7315337423312872,10.73,11.41,,DIO,,0.5 vol%,glass/ITO/pristine or doped PCBM/PM6:IT-4F/MoO3/Ag,inverted,PCBM-based with TMHT doping,PCBM,MoO3,,,chlorobenzene,,100.0,-5.56,-3.65,,-5.66,-4.14,
64714,10.1039/c9se01015g,10.1039/c9se01015g,PM6,IT-4F,PM6,IT-4F,COC(=O)C(C)(C)c1cc(C)cc(-c2sc3c4sc5cc(/C=C6/C(=O)c7cc(F)cc(c7)C(=O)/C6=C\c6cc(C(C)(C)C(=O)OC)c(-c7cc(C)cc(C(C)(C)C(=O)OC)c7)s6)sc5c4c(C(C)(C)C(=O)OC)ccc2-3)c1,CCCCCCc1ccc(C2(c3ccc(CCCCCC)cc3)c3cc4c(cc3-c3sc5cc(/C=C6\C(=O)c7cc(F)c(F)cc7C6=C(C#N)C#N)sc5c32)C(c2ccc(CCCCCC)cc2)(c2ccc(CCCCCC)cc2)c2c-4sc3cc(/C=C4\C(=O)c5cc(F)c(F)cc5C4=C(C#N)C#N)sc23)cc1,0.83,18.2,65.0,9.82,9.8189,0.0112016293279123,9.19,9.82,,DIO,,0.5 vol%,glass/ITO/pristine or doped PCBM/PM6:IT-4F/MoO3/Ag,inverted,PCBM-based with TMHT doping,PCBM,MoO3,,,chlorobenzene,,100.0,-5.56,-3.65,,-5.66,-4.14,
64715,10.1039/c9se01015g,10.1039/c9se01015g,PM6,IT-4F,PM6,IT-4F,COC(=O)C(C)(C)c1cc(C)cc(-c2sc3c4sc5cc(/C=C6/C(=O)c7cc(F)cc(c7)C(=O)/C6=C\c6cc(C(C)(C)C(=O)OC)c(-c7cc(C)cc(C(C)(C)C(=O)OC)c7)s6)sc5c4c(C(C)(C)C(=O)OC)ccc2-3)c1,CCCCCCc1ccc(C2(c3ccc(CCCCCC)cc3)c3cc4c(cc3-c3sc5cc(/C=C6\C(=O)c7cc(F)c(F)cc7C6=C(C#N)C#N)sc5c32)C(c2ccc(CCCCCC)cc2)(c2ccc(CCCCCC)cc2)c2c-4sc3cc(/C=C4\C(=O)c5cc(F)c(F)cc5C4=C(C#N)C#N)sc23)cc1,0.8,18.38,56.0,8.23,8.23424,0.0515188335358366,7.52,8.23,,DIO,,0.5 vol%,glass/ITO/pristine or doped PCBM/PM6:IT-4F/MoO3/Ag,inverted,PCBM-based with TMHT doping,PCBM,MoO3,,,chlorobenzene,,100.0,-5.56,-3.65,,-5.66,-4.14,
64716,10.1039/c9se01079c,10.1039/c9se01079c,PTB7-Th,PC71BM,PTB7-Th,PC71BM,CCCCC(CC)COC(=O)c1sc2csc(-c3cc4c(-c5ccc(CC(CC)CCCC)s5)c5sccc5c(-c5ccc(CC(CC)CCCC)s5)c4s3)c2c1F,COC(=O)CCCC1(c2ccccc2)C23c4c5ccc6c7cc8c9c%10c(cc%11cc%12c%13c%14c(cc%15c%16ccc-5c2c%16c2c5c%16c%17c(c(c46)c7c9c%17c4c%10c%11c%13c4c%16c%14c%152)C513)C%12)C8,0.57,16.26,57.51,5.33,5.33014182,0.0026607879924882,,,,,,,,,,,PEDOT:PSS,,120.0,,,,-5.21,-3.6,,-5.9,-3.9,
64717,10.1039/c9se01079c,10.1039/c9se01079c,PTB7-Th,PC71BM,PTB7-Th,PC71BM,CCCCC(CC)COC(=O)c1sc2csc(-c3cc4c(-c5ccc(CC(CC)CCCC)s5)c5sccc5c(-c5ccc(CC(CC)CCCC)s5)c4s3)c2c1F,COC(=O)CCCC1(c2ccccc2)C23c4c5ccc6c7cc8c9c%10c(cc%11cc%12c%13c%14c(cc%15c%16ccc-5c2c%16c2c5c%16c%17c(c(c46)c7c9c%17c4c%10c%11c%13c4c%16c%14c%152)C513)C%12)C8,0.79,16.15,70.79,9.04,9.03174215,0.0913478982300653,,,1:1.5,DIO,,3% v/v,ITO/PEDOT:PSS/PTB7-Th:PC71BM/HPC/Al,,HPC,,PEDOT:PSS,,120.0,chlorobenzene,,,-5.21,-3.6,,-5.9,-3.9,
64718,10.1039/c9se01079c,10.1039/c9se01079c,PM6,IDIC,PM6,IDIC,COC(=O)C(C)(C)c1cc(C)cc(-c2sc3c4sc5cc(/C=C6/C(=O)c7cc(F)cc(c7)C(=O)/C6=C\c6cc(C(C)(C)C(=O)OC)c(-c7cc(C)cc(C(C)(C)C(=O)OC)c7)s6)sc5c4c(C(C)(C)C(=O)OC)ccc2-3)c1,CCCCCCC1(CCCCCC)c2cc3c(cc2-c2sc(/C=C4\C(=O)c5ccccc5C4=C(C#N)C#N)cc21)C(CCCCCC)(CCCCCC)c1cc(/C=C2\C(=O)c4ccccc4C2=C(C#N)C#N)sc1-3,0.74,16.16,55.73,6.69,6.664416319999999,0.382416741405102,,,1:1,,,,ITO/PEDOT:PSS/PM6:IDIC/Ag,,,,PEDOT:PSS,,150.0,chlorobenzene:CF (20 v%),,,-5.56,-3.65,,-5.69,-3.91,
64719,10.1039/c9se01079c,10.1039/c9se01079c,PM6,IDIC,PM6,IDIC,COC(=O)C(C)(C)c1cc(C)cc(-c2sc3c4sc5cc(/C=C6/C(=O)c7cc(F)cc(c7)C(=O)/C6=C\c6cc(C(C)(C)C(=O)OC)c(-c7cc(C)cc(C(C)(C)C(=O)OC)c7)s6)sc5c4c(C(C)(C)C(=O)OC)ccc2-3)c1,CCCCCCC1(CCCCCC)c2cc3c(cc2-c2sc(/C=C4\C(=O)c5ccccc5C4=C(C#N)C#N)cc21)C(CCCCCC)(CCCCCC)c1cc(/C=C2\C(=O)c4ccccc4C2=C(C#N)C#N)sc1-3,0.9,16.12,64.59,9.32,9.3707172,0.5441759656652482,,,1:1,,,,ITO/PEDOT:PSS/PM6:IDIC/HPC/Ag,,HPC,,PEDOT:PSS,,150.0,chlorobenzene:CF (20 v%),,,-5.56,-3.65,,-5.69,-3.91,
64720,10.1039/c9se01149h,10.1039/c9se01149h,P3HT,SF(DPPB)4,P3HT,SF(DPPB)4,CCCCCCc1ccsc1,CCCCC(CC)CN1C(=O)C2=C(c3ccc(-c4ccc5c(c4)C4(c6cc(-c7ccc(C8=C9C(=O)N(CC(CC)CCCC)C(c%10ccc(-c%11ccccc%11)s%10)=C9C(=O)N8CC(CC)CCCC)s7)ccc6-5)c5cc(-c6ccc(C7=C8C(=O)N(CC(CC)CCCC)C(c9ccc(-c%10ccccc%10)s9)=C8C(=O)N7CC(CC)CCCC)s6)ccc5-c5ccc(-c6ccc(C7=C8C(=O)N(CC(CC)CCCC)C(c9ccc(-c%10ccccc%10)s9)=C8C(=O)N7CC(CC)CCCC)s6)cc54)s3)N(CC(CC)CCCC)C(=O)C2=C1c1ccc(-c2ccccc2)s1,1.07,9.88,50.0,5.35,5.2858,1.1999999999999924,5.35,,2:1,,,,,spin-coated,thicker ZnO,ZnO,PEDOT:PSS,,80.0,EtOH,ethanol,130.0,-5.01,-3.12,,-5.26,-3.51,
64721,10.1039/c9se01149h,10.1039/c9se01149h,P3HT,SF(DPPB)4,P3HT,SF(DPPB)4,CCCCCCc1ccsc1,CCCCC(CC)CN1C(=O)C2=C(c3ccc(-c4ccc5c(c4)C4(c6cc(-c7ccc(C8=C9C(=O)N(CC(CC)CCCC)C(c%10ccc(-c%11ccccc%11)s%10)=C9C(=O)N8CC(CC)CCCC)s7)ccc6-5)c5cc(-c6ccc(C7=C8C(=O)N(CC(CC)CCCC)C(c9ccc(-c%10ccccc%10)s9)=C8C(=O)N7CC(CC)CCCC)s6)ccc5-c5ccc(-c6ccc(C7=C8C(=O)N(CC(CC)CCCC)C(c9ccc(-c%10ccccc%10)s9)=C8C(=O)N7CC(CC)CCCC)s6)cc54)s3)N(CC(CC)CCCC)C(=O)C2=C1c1ccc(-c2ccccc2)s1,1.02,9.69,50.0,4.94,4.9419,0.0384615384615207,4.94,,2:1,,,,,spin-coated,thicker ZnO,ZnO,PEDOT:PSS,,80.0,MeOH,methanol,130.0,-5.01,-3.12,,-5.26,-3.51,
64722,10.1039/c9se01149h,10.1039/c9se01149h,P3HT,SF(DPPB)4,P3HT,SF(DPPB)4,CCCCCCc1ccsc1,CCCCC(CC)CN1C(=O)C2=C(c3ccc(-c4ccc5c(c4)C4(c6cc(-c7ccc(C8=C9C(=O)N(CC(CC)CCCC)C(c%10ccc(-c%11ccccc%11)s%10)=C9C(=O)N8CC(CC)CCCC)s7)ccc6-5)c5cc(-c6ccc(C7=C8C(=O)N(CC(CC)CCCC)C(c9ccc(-c%10ccccc%10)s9)=C8C(=O)N7CC(CC)CCCC)s6)ccc5-c5ccc(-c6ccc(C7=C8C(=O)N(CC(CC)CCCC)C(c9ccc(-c%10ccccc%10)s9)=C8C(=O)N7CC(CC)CCCC)s6)cc54)s3)N(CC(CC)CCCC)C(=O)C2=C1c1ccc(-c2ccccc2)s1,0.88,8.69,39.0,2.97,2.982408,0.4177777777777694,2.97,,2:1,,,,,,thicker ZnO,ZnO,PEDOT:PSS,,80.0,chloroform,IPA,130.0,-5.01,-3.12,,-5.26,-3.51,
64723,10.1039/c9se01149h,10.1039/c9se01149h,P3HT,SF(DPPB)4,P3HT,SF(DPPB)4,CCCCCCc1ccsc1,CCCCC(CC)CN1C(=O)C2=C(c3ccc(-c4ccc5c(c4)C4(c6cc(-c7ccc(C8=C9C(=O)N(CC(CC)CCCC)C(c%10ccc(-c%11ccccc%11)s%10)=C9C(=O)N8CC(CC)CCCC)s7)ccc6-5)c5cc(-c6ccc(C7=C8C(=O)N(CC(CC)CCCC)C(c9ccc(-c%10ccccc%10)s9)=C8C(=O)N7CC(CC)CCCC)s6)ccc5-c5ccc(-c6ccc(C7=C8C(=O)N(CC(CC)CCCC)C(c9ccc(-c%10ccccc%10)s9)=C8C(=O)N7CC(CC)CCCC)s6)cc54)s3)N(CC(CC)CCCC)C(=O)C2=C1c1ccc(-c2ccccc2)s1,0.86,8.86,39.0,2.92,2.9716439999999995,1.7686301369862871,2.92,,2:1,,,,,,thicker ZnO,ZnO,PEDOT:PSS,,80.0,chloroform,acetone,130.0,-5.01,-3.12,,-5.26,-3.51,
64724,10.1039/c9se01149h,10.1039/c9se01149h,P3HT,SF(DPPB)4,P3HT,SF(DPPB)4,CCCCCCc1ccsc1,CCCCC(CC)CN1C(=O)C2=C(c3ccc(-c4ccc5c(c4)C4(c6cc(-c7ccc(C8=C9C(=O)N(CC(CC)CCCC)C(c%10ccc(-c%11ccccc%11)s%10)=C9C(=O)N8CC(CC)CCCC)s7)ccc6-5)c5cc(-c6ccc(C7=C8C(=O)N(CC(CC)CCCC)C(c9ccc(-c%10ccccc%10)s9)=C8C(=O)N7CC(CC)CCCC)s6)ccc5-c5ccc(-c6ccc(C7=C8C(=O)N(CC(CC)CCCC)C(c9ccc(-c%10ccccc%10)s9)=C8C(=O)N7CC(CC)CCCC)s6)cc54)s3)N(CC(CC)CCCC)C(=O)C2=C1c1ccc(-c2ccccc2)s1,1.12,9.43,54.0,5.67,5.703264000000001,0.5866666666666817,5.67,,2:1,,,,,spin-coated,thinner ZnO,ZnO,PEDOT:PSS,,80.0,EtOH,ethanol,130.0,-5.01,-3.12,,-5.26,-3.51,
64725,10.1039/c9se01149h,10.1039/c9se01149h,P3HT,SF(DPPB)4,P3HT,SF(DPPB)4,CCCCCCc1ccsc1,CCCCC(CC)CN1C(=O)C2=C(c3ccc(-c4ccc5c(c4)C4(c6cc(-c7ccc(C8=C9C(=O)N(CC(CC)CCCC)C(c%10ccc(-c%11ccccc%11)s%10)=C9C(=O)N8CC(CC)CCCC)s7)ccc6-5)c5cc(-c6ccc(C7=C8C(=O)N(CC(CC)CCCC)C(c9ccc(-c%10ccccc%10)s9)=C8C(=O)N7CC(CC)CCCC)s6)ccc5-c5ccc(-c6ccc(C7=C8C(=O)N(CC(CC)CCCC)C(c9ccc(-c%10ccccc%10)s9)=C8C(=O)N7CC(CC)CCCC)s6)cc54)s3)N(CC(CC)CCCC)C(=O)C2=C1c1ccc(-c2ccccc2)s1,1.07,9.7,53.0,5.43,5.50087,1.3051565377532268,5.43,,2:1,,,,,spin-coated,thinner ZnO,ZnO,PEDOT:PSS,,80.0,MeOH,methanol,130.0,-5.01,-3.12,,-5.26,-3.51,
64726,10.1039/c9se01149h,10.1039/c9se01149h,P3HT,SF(DPPB)4,P3HT,SF(DPPB)4,CCCCCCc1ccsc1,CCCCC(CC)CN1C(=O)C2=C(c3ccc(-c4ccc5c(c4)C4(c6cc(-c7ccc(C8=C9C(=O)N(CC(CC)CCCC)C(c%10ccc(-c%11ccccc%11)s%10)=C9C(=O)N8CC(CC)CCCC)s7)ccc6-5)c5cc(-c6ccc(C7=C8C(=O)N(CC(CC)CCCC)C(c9ccc(-c%10ccccc%10)s9)=C8C(=O)N7CC(CC)CCCC)s6)ccc5-c5ccc(-c6ccc(C7=C8C(=O)N(CC(CC)CCCC)C(c9ccc(-c%10ccccc%10)s9)=C8C(=O)N7CC(CC)CCCC)s6)cc54)s3)N(CC(CC)CCCC)C(=O)C2=C1c1ccc(-c2ccccc2)s1,1.05,9.12,46.0,4.38,4.404959999999999,0.569863013698612,4.38,,2:1,,,,,spin-coated,thinner ZnO,ZnO,PEDOT:PSS,,80.0,IPA,IPA,130.0,-5.01,-3.12,,-5.26,-3.51,
64727,10.1039/c9se01149h,10.1039/c9se01149h,P3HT,SF(DPPB)4,P3HT,SF(DPPB)4,CCCCCCc1ccsc1,CCCCC(CC)CN1C(=O)C2=C(c3ccc(-c4ccc5c(c4)C4(c6cc(-c7ccc(C8=C9C(=O)N(CC(CC)CCCC)C(c%10ccc(-c%11ccccc%11)s%10)=C9C(=O)N8CC(CC)CCCC)s7)ccc6-5)c5cc(-c6ccc(C7=C8C(=O)N(CC(CC)CCCC)C(c9ccc(-c%10ccccc%10)s9)=C8C(=O)N7CC(CC)CCCC)s6)ccc5-c5ccc(-c6ccc(C7=C8C(=O)N(CC(CC)CCCC)C(c9ccc(-c%10ccccc%10)s9)=C8C(=O)N7CC(CC)CCCC)s6)cc54)s3)N(CC(CC)CCCC)C(=O)C2=C1c1ccc(-c2ccccc2)s1,1.05,9.68,49.0,4.96,4.98036,0.4104838709677451,4.96,,2:1,,,,,spin-coated,thinner ZnO,ZnO,PEDOT:PSS,,80.0,Acetone,acetone,130.0,-5.01,-3.12,,-5.26,-3.51,
64728,10.1039/c9se01149h,10.1039/c9se01149h,P3HT,SF(DPPB)4,P3HT,SF(DPPB)4,CCCCCCc1ccsc1,CCCCC(CC)CN1C(=O)C2=C(c3ccc(-c4ccc5c(c4)C4(c6cc(-c7ccc(C8=C9C(=O)N(CC(CC)CCCC)C(c%10ccc(-c%11ccccc%11)s%10)=C9C(=O)N8CC(CC)CCCC)s7)ccc6-5)c5cc(-c6ccc(C7=C8C(=O)N(CC(CC)CCCC)C(c9ccc(-c%10ccccc%10)s9)=C8C(=O)N7CC(CC)CCCC)s6)ccc5-c5ccc(-c6ccc(C7=C8C(=O)N(CC(CC)CCCC)C(c9ccc(-c%10ccccc%10)s9)=C8C(=O)N7CC(CC)CCCC)s6)cc54)s3)N(CC(CC)CCCC)C(=O)C2=C1c1ccc(-c2ccccc2)s1,1.12,8.49,61.0,5.82,5.800368000000001,0.3373195876288599,5.82,,2:1,,,,,spin-coated,PFN,PFN,PEDOT:PSS,,80.0,EtOH,ethanol,130.0,-5.01,-3.12,,-5.26,-3.51,
64729,10.1039/c9se01149h,10.1039/c9se01149h,P3HT,SF(DPPB)4,P3HT,SF(DPPB)4,CCCCCCc1ccsc1,CCCCC(CC)CN1C(=O)C2=C(c3ccc(-c4ccc5c(c4)C4(c6cc(-c7ccc(C8=C9C(=O)N(CC(CC)CCCC)C(c%10ccc(-c%11ccccc%11)s%10)=C9C(=O)N8CC(CC)CCCC)s7)ccc6-5)c5cc(-c6ccc(C7=C8C(=O)N(CC(CC)CCCC)C(c9ccc(-c%10ccccc%10)s9)=C8C(=O)N7CC(CC)CCCC)s6)ccc5-c5ccc(-c6ccc(C7=C8C(=O)N(CC(CC)CCCC)C(c9ccc(-c%10ccccc%10)s9)=C8C(=O)N7CC(CC)CCCC)s6)cc54)s3)N(CC(CC)CCCC)C(=O)C2=C1c1ccc(-c2ccccc2)s1,1.07,6.7,42.0,3.0,3.01098,0.3659999999999996,3.0,,2:1,,,,glass/ITO/PEDOT:PSS/BHJ active layer/ZnO/Al,spin-coated,ZnO,,PEDOT:PSS,,150.0,,,,-5.01,-3.12,,-5.26,-3.51,
64730,10.1039/c9se01149h,10.1039/c9se01149h,P3HT,ICxA,P3HT,ICxA,CCCCCCc1ccsc1,,0.65,7.75,58.0,2.92,2.9217500000000003,0.0599315068493274,2.92,,1:0.8,,,,glass/ITO/PEDOT:PSS/BHJ active layer/ZnO/Al,,ZnO,,PEDOT:PSS,,150.0,chlorobenzene,,,-5.01,-3.12,,,,
64731,10.1039/c9se01149h,10.1039/c9se01149h,P3HT,PCBM,P3HT,PCBM,CCCCCCc1ccsc1,CCCCC(=O)OCC1(C2=CC=CC=C2)C3=CC=CC4=CC=CC5=CC=CC6=CC=CC7=CC=CC1=C7C6=C5C4=C3,0.54,9.03,58.0,2.82,2.828196,0.2906382978723358,2.82,,1:0.8,,,,glass/ITO/PEDOT:PSS/BHJ active layer/ZnO/Al,,ZnO,,PEDOT:PSS,,150.0,chlorobenzene,,,-5.01,-3.12,,-6.1,-3.7,
64732,10.1039/c9ta11613c,10.1039/c9ta11613c,PTB7-Th,FNIC1,PTB7-Th,FNIC1,CCCCC(CC)COC(=O)c1sc2csc(-c3cc4c(-c5ccc(CC(CC)CCCC)s5)c5sccc5c(-c5ccc(CC(CC)CCCC)s5)c4s3)c2c1F,CCc1ccc(C2(c3ccc(CC)cc3)c3cc(/C=C4\C(=O)c5cc(F)c(F)cc5C4=C(C#N)C#N)sc3-c3sc4c(sc5c(-c6ccc(CC)s6)c6c(sc7c8c(sc76)-c6sc(/C=C7\C(=O)c9cc(F)c(F)cc9C7=C(C#N)C#N)cc6C8(c6ccc(CC)cc6)c6ccc(CC)cc6)c(-c6ccc(CC)s6)c54)c32)cc1,0.772,18.33,64.6,9.14,9.141390959999995,0.0152183807439454,8.91,9.14,,,,,ITO/ZnO/active layer/MoOx/Ag,inverted,ZnO,,MoOx,,100.0,o-dichlorobenzene,,,-5.21,-3.6,,-5.61,-3.92,
64733,10.1039/c9ta11613c,10.1039/c9ta11613c,PTB7-Th,FNIC1,PTB7-Th,FNIC1,CCCCC(CC)COC(=O)c1sc2csc(-c3cc4c(-c5ccc(CC(CC)CCCC)s5)c5sccc5c(-c5ccc(CC(CC)CCCC)s5)c4s3)c2c1F,CCc1ccc(C2(c3ccc(CC)cc3)c3cc(/C=C4\C(=O)c5cc(F)c(F)cc5C4=C(C#N)C#N)sc3-c3sc4c(sc5c(-c6ccc(CC)s6)c6c(sc7c8c(sc76)-c6sc(/C=C7\C(=O)c9cc(F)c(F)cc9C7=C(C#N)C#N)cc6C8(c6ccc(CC)cc6)c6ccc(CC)cc6)c(-c6ccc(CC)s6)c54)c32)cc1,0.782,15.72,66.4,8.16,8.162578560000002,0.0316000000000205,7.83,8.16,,DIO,DIO,,inverted,inverted,ZnO,,MoOx,,100.0,o-dichlorobenzene,,,-5.21,-3.6,,-5.61,-3.92,
64734,10.1039/c9ta11613c,10.1039/c9ta11613c,PTB7-Th,FNIC1,PTB7-Th,FNIC1,CCCCC(CC)COC(=O)c1sc2csc(-c3cc4c(-c5ccc(CC(CC)CCCC)s5)c5sccc5c(-c5ccc(CC(CC)CCCC)s5)c4s3)c2c1F,CCc1ccc(C2(c3ccc(CC)cc3)c3cc(/C=C4\C(=O)c5cc(F)c(F)cc5C4=C(C#N)C#N)sc3-c3sc4c(sc5c(-c6ccc(CC)s6)c6c(sc7c8c(sc76)-c6sc(/C=C7\C(=O)c9cc(F)c(F)cc9C7=C(C#N)C#N)cc6C8(c6ccc(CC)cc6)c6ccc(CC)cc6)c(-c6ccc(CC)s6)c54)c32)cc1,0.759,9.03,43.6,2.98,2.98824372,0.2766348993288537,2.93,2.98,,CN,CN,,inverted,inverted,ZnO,,MoOx,,100.0,o-dichlorobenzene,,,-5.21,-3.6,,-5.61,-3.92,
64735,10.1039/c9ta11613c,10.1039/c9ta11613c,PTB7-Th,FNIC2,PTB7-Th,FNIC2,CCCCC(CC)COC(=O)c1sc2csc(-c3cc4c(-c5ccc(CC(CC)CCCC)s5)c5sccc5c(-c5ccc(CC(CC)CCCC)s5)c4s3)c2c1F,CCc1ccc(C2(c3ccc(CC)cc3)c3c(sc4cc(/C=C5\C(=O)c6cc(F)c(F)cc6C5=C(C#N)C#N)sc34)-c3sc4c(-c5ccc(CC)s5)c5c6c(sc5c(-c5ccc(CC)s5)c4c32)-c2sc3cc(/C=C4\C(=O)c5cc(F)c(F)cc5C4=C(C#N)C#N)sc3c2C6(c2ccc(CC)cc2)c2ccc(CC)cc2)cc1,0.728,21.87,72.6,11.6,11.55890736,0.3542468965517281,11.1,11.6,,-,,,inverted,inverted,ZnO,,MoOx,,100.0,o-dichlorobenzene,,,-5.21,-3.6,,-5.56,-4.0,
64736,10.1039/c9ta11613c,10.1039/c9ta11613c,PTB7-Th,FNIC2,PTB7-Th,FNIC2,CCCCC(CC)COC(=O)c1sc2csc(-c3cc4c(-c5ccc(CC(CC)CCCC)s5)c5sccc5c(-c5ccc(CC(CC)CCCC)s5)c4s3)c2c1F,CCc1ccc(C2(c3ccc(CC)cc3)c3c(sc4cc(/C=C5\C(=O)c6cc(F)c(F)cc6C5=C(C#N)C#N)sc34)-c3sc4c(-c5ccc(CC)s5)c5c6c(sc5c(-c5ccc(CC)s5)c4c32)-c2sc3cc(/C=C4\C(=O)c5cc(F)c(F)cc5C4=C(C#N)C#N)sc3c2C6(c2ccc(CC)cc2)c2ccc(CC)cc2)cc1,0.742,19.56,69.9,10.2,10.14495048,0.5397011764705781,9.81,10.2,,DIO,DIO,,ITO/ZnO/active layer/MoOx/Ag,inverted,ZnO,,MoOx,,100.0,o-dichlorobenzene,,,-5.21,-3.6,,-5.56,-4.0,
64737,10.1039/c9ta11613c,10.1039/c9ta11613c,PTB7-Th,FNIC2,PTB7-Th,FNIC2,CCCCC(CC)COC(=O)c1sc2csc(-c3cc4c(-c5ccc(CC(CC)CCCC)s5)c5sccc5c(-c5ccc(CC(CC)CCCC)s5)c4s3)c2c1F,CCc1ccc(C2(c3ccc(CC)cc3)c3c(sc4cc(/C=C5\C(=O)c6cc(F)c(F)cc6C5=C(C#N)C#N)sc34)-c3sc4c(-c5ccc(CC)s5)c5c6c(sc5c(-c5ccc(CC)s5)c4c32)-c2sc3cc(/C=C4\C(=O)c5cc(F)c(F)cc5C4=C(C#N)C#N)sc3c2C6(c2ccc(CC)cc2)c2ccc(CC)cc2)cc1,0.735,16.0,68.9,8.1,8.102640000000001,0.0325925925926087,7.68,8.1,,CN,CN,,ITO/ZnO/active layer/MoOx/Ag,inverted,ZnO,,MoOx,,100.0,o-dichlorobenzene,,,-5.21,-3.6,,-5.56,-4.0,
64744,10.1039/c9ta11939f,10.1039/c9ta11939f,PM6,IT-4F,PM6,IT-4F,COC(=O)C(C)(C)c1cc(C)cc(-c2sc3c4sc5cc(/C=C6/C(=O)c7cc(F)cc(c7)C(=O)/C6=C\c6cc(C(C)(C)C(=O)OC)c(-c7cc(C)cc(C(C)(C)C(=O)OC)c7)s6)sc5c4c(C(C)(C)C(=O)OC)ccc2-3)c1,CCCCCCc1ccc(C2(c3ccc(CCCCCC)cc3)c3cc4c(cc3-c3sc5cc(/C=C6\C(=O)c7cc(F)c(F)cc7C6=C(C#N)C#N)sc5c32)C(c2ccc(CCCCCC)cc2)(c2ccc(CCCCCC)cc2)c2c-4sc3cc(/C=C4\C(=O)c5cc(F)c(F)cc5C4=C(C#N)C#N)sc23)cc1,0.85,20.26,75.0,12.75,12.91575,1.3000000000000074,12.57,12.75,1:1,DIO,,0.5 vol%,glass/HxMoO3/70 nm Ag/ZnO/PM6:IT-4F/HxMoO3/ut-Ag/MoO3 (30 nm),,ZnO,ZnO,HxMoO3,HxMoO3,,chlorobenzene,,100.0,-5.56,-3.65,,-5.66,-4.14,
64745,10.1039/c9ta11939f,10.1039/c9ta11939f,PM6,IT-4F,PM6,IT-4F,COC(=O)C(C)(C)c1cc(C)cc(-c2sc3c4sc5cc(/C=C6/C(=O)c7cc(F)cc(c7)C(=O)/C6=C\c6cc(C(C)(C)C(=O)OC)c(-c7cc(C)cc(C(C)(C)C(=O)OC)c7)s6)sc5c4c(C(C)(C)C(=O)OC)ccc2-3)c1,CCCCCCc1ccc(C2(c3ccc(CCCCCC)cc3)c3cc4c(cc3-c3sc5cc(/C=C6\C(=O)c7cc(F)c(F)cc7C6=C(C#N)C#N)sc5c32)C(c2ccc(CCCCCC)cc2)(c2ccc(CCCCCC)cc2)c2c-4sc3cc(/C=C4\C(=O)c5cc(F)c(F)cc5C4=C(C#N)C#N)sc23)cc1,0.84,18.36,67.0,10.24,10.333008,0.9082812499999932,9.91,10.24,1:1,DIO,,0.5 vol%,glass/HxMoO3/70 nm Ag/ZnO/PM6:IT-4F/HxMoO3/ut-Ag/MoO3 (30 nm),,ZnO,ZnO,HxMoO3,HxMoO3,,chlorobenzene,,100.0,-5.56,-3.65,,-5.66,-4.14,
64746,10.1039/c9ta12025d,10.1039/c9ta12025d,PF2,Y6,PF2,Y6,CCCCCCCCC(CCCCCC)Cc1cc2sc(-c3c4cc(-c5sc(-c6c(F)c(F)c(-c7cc(CC(CC)CCCC)cs7)c7nsnc67)cc5CC(CC)CCCC)sc4c(-c4cc5sc(CC(CCCCCC)CCCCCCCC)cc5s4)c4ccsc34)cc2s1,CCCCCCCCCCCc1c(/C=C2\C(=O)c3cc(F)c(F)cc3C2=C(C#N)C#N)sc2c1sc1c3c4nsnc4c4c5sc6c(CCCCCCCCCCC)c(/C=C7\C(=O)c8cc(F)c(F)cc8C7=C(C#N)C#N)sc6c5n(CC(CC)CCCC)c4c3n(CC(CC)CCCC)c21,0.71,23.17,62.35,10.26,10.25701145,0.029128167641321,10.02,10.26,1:1.5,,,,,,,,,,,,,,-5.48,-3.73,,-5.65,-4.09,
64753,10.1039/c9ta12025d,10.1039/c9ta12025d,J71,Y6,J71,Y6,CCCCCCCCC(CCCCCC)Cn1nc2c(-c3cccs3)c(F)c(F)c(-c3ccc(-c4cc5c(-c6ccc([Si](CCC)(CCC)CCC)s6)c6sccc6c(-c6ccc([Si](CCC)(CCC)CCC)s6)c5s4)s3)c2n1,CCCCCCCCCCCc1c(/C=C2\C(=O)c3cc(F)c(F)cc3C2=C(C#N)C#N)sc2c1sc1c3c4nsnc4c4c5sc6c(CCCCCCCCCCC)c(/C=C7\C(=O)c8cc(F)c(F)cc8C7=C(C#N)C#N)sc6c5n(CC(CC)CCCC)c4c3n(CC(CC)CCCC)c21,0.86,22.97,48.42,9.56,9.56498364,0.0521301255230016,9.47,9.56,1:1.5,,,,ITO/PEDOT:PSS/active layer/PDIN/Al,,PDIN,,PEDOT:PSS,,,,,,-5.4,-3.24,,-5.65,-4.09,
64754,10.1039/c9ta12046g,10.1039/c9ta12046g,PSEHTT,DBFI-EDOT,PSEHTT,DBFI-EDOT,CCCCC(CC)Cc1ccsc1-c1nc2sc(-c3sc(-c4cc5c(s4)-c4sccc4[Si]5(CC(CC)CCCC)CC(CC)CCCC)cc3CC(CC)CCCC)nc2s1,CCCCCCCCCCCCC(CCCCCCCCCC)CN1C(=O)c2ccc3c4c(ccc(c24)C1=O)-c1nc2c(-c4sc(-c5c6nc7c(nc6c(-c6ccccc6)c6nc8c(nc56)-c5ccc6c9c(ccc-8c59)C(=O)N(CC(CCCCCCCCCC)CCCCCCCCCCCC)C6=O)-c5ccc6c8c(ccc-7c58)C(=O)N(CC(CCCCCCCCCC)CCCCCCCCCCCC)C6=O)c5c4OCCO5)c4nc5c(nc4c(-c4ccccc4)c2nc1-3)-c1ccc2c3c(ccc-5c13)C(=O)N(CC(CCCCCCCCCC)CCCCCCCCCCCC)C2=O,,,,8.1,,,,,,,,,,,,,,,,,,,-5.1,-3.3,,-5.76,-3.65,
