Repository: JiYiqaq/PCE-KA-GNN

# Data directory

- `raw/Active_Database.csv` is the immutable source dataset bundled under CC BY 4.0. Do not overwrite it with processed data.
- `processed/` is created and populated by the training pipeline. Generated `.pt` and `.pth` caches are intentionally ignored by Git because they can exceed GitHub's normal single-file limit.

See `../DATA_LICENSE.md` for provenance, license and checksum information.

File: data/raw/Active_Database.csv (part 205 of 471)
id,doi,doi_norm,donor,acceptor,donor_canonical,acceptor_canonical,donor_smiles,acceptor_smiles,voc,jsc,ff,pce,pce_recomputed,pce_relative_error_percent,pce_avg,pce_best,d_a_ratio,additive,additive_canonical,additive_ratio,device_structure,device_type,etl,etl_canonical,htl,htl_canonical,active_layer_thickness,solvent,solvent_canonical,annealing_temp,homo_d,lumo_d,eg_d,homo_a,lumo_a,eg_a
64755,10.1039/c9ta12046g,10.1039/c9ta12046g,PTB7-Th,PNDI-T10,PTB7-Th,PNDI-T10,CCCCC(CC)COC(=O)c1sc2csc(-c3cc4c(-c5ccc(CC(CC)CCCC)s5)c5sccc5c(-c5ccc(CC(CC)CCCC)s5)c4s3)c2c1F,CCCCCCCCCCC(CCCCCCCC)CN1C(=O)c2ccc3c4c(c(-c5ccc(-c6ccc(-c7cc8c9c(c(-c%10cccs%10)cc%10c9c7C(=O)N(CC(CCCCCCCC)CCCCCCCCCC)C%10=O)C(=O)N(CC(CCCCCCCC)CCCCCCCCCC)C8=O)s6)s5)cc(c24)C1=O)C(=O)N(CC(CCCCCCCC)CCCCCCCCCC)C3=O,,,,7.6,,,,,,,,,,,,,,,,,,,-5.21,-3.6,,-6.36,-4.05,
64756,10.1039/c9ta12046g,10.1039/c9ta12046g,J51,ITIC,J51,ITIC,CCCCCCCCC(CCCCCC)Cc1ccc(-c2c3cc(-c4ccc(-c5c(F)c(F)c(-c6cccs6)c6nn(CC(CCCCCC)CCCCCCCC)nc56)s4)sc3c(-c3ccc(CC(CCCCCC)CCCCCCCC)s3)c3ccsc23)s1,CCCCCCc1ccc(C2(c3ccc(CCCCCC)cc3)c3cc4c(cc3-c3sc5cc(C=C6C(=O)c7ccccc7C6=C(C#N)C#N)sc5c32)C(c2ccc(CCCCCC)cc2)(c2ccc(CCCCCC)cc2)c2c-4sc3cc(C=C4C(=O)c5ccccc5C4=C(C#N)C#N)sc23)cc1,,,,8.89,,,,,,,,,,,,,,,,,,,-5.29,-3.3,,-5.576,-3.916,
64757,10.1039/c9ta12046g,10.1039/c9ta12046g,PBDTTT-EFT,IEICO-4F,PBDTTT-EFT,IEICO-4F,CCCCCC(CC)OC(=O)c1sc2csc(-c3cc4c(-c5ccc(CC(CC)CCCC)s5)c5sccc5c(-c5ccc(CC(CC)CCCC)s5)c4s3)c2c1F,CCCCCCc1ccc(C2(c3ccc(CCCCCC)cc3)c3cc4c(cc3-c3sc(-c5sc(/C=C6\C(=O)c7cc(F)c(F)cc7C6=C(C#N)C#N)cc5OCC(CC)CCCC)cc32)C(c2ccc(CCCCCC)cc2)(c2ccc(CCCCCC)cc2)c2cc(-c3scc(/C=C5/C(=O)c6cc(F)c(F)cc6C5=C(C#N)C#N)c3OCC(CC)CCCC)sc2-4)cc1,,,,10.0,,,,,,,,,,,,,,,,,,,-5.21,-3.6,,-5.44,-4.19,
64758,10.1039/c9ta12046g,10.1039/c9ta12046g,PBDB-T,IEICO-4F,PBDB-T,IEICO-4F,CCCCC(CC)Cc1ccc(-c2c3cc(-c4ccc(-c5sc(-c6cccs6)c6c5C(=O)c5c(CC(CC)CCCC)sc(CC(CC)CCCC)c5C6=O)s4)sc3c(-c3ccc(CC(CC)CCCC)s3)c3ccsc23)s1,CCCCCCc1ccc(C2(c3ccc(CCCCCC)cc3)c3cc4c(cc3-c3sc(-c5sc(/C=C6\C(=O)c7cc(F)c(F)cc7C6=C(C#N)C#N)cc5OCC(CC)CCCC)cc32)C(c2ccc(CCCCCC)cc2)(c2ccc(CCCCCC)cc2)c2cc(-c3scc(/C=C5/C(=O)c6cc(F)c(F)cc6C5=C(C#N)C#N)c3OCC(CC)CCCC)sc2-4)cc1,,,,10.25,,,,,,,,,,,,,,,,,,,-5.33,-3.48,,-5.44,-4.19,
64759,10.1039/c9ta12046g,10.1039/c9ta12046g,FTAZ,IT-M,FTAZ,IT-M,CCCCCCC(CCCC)CCc1c2cc(-c3ccc(-c4c(F)c(F)c(-c5cccs5)c5nn(CC(CCCC)CCCCCC)nc45)s3)sc2c(CCC(CCCC)CCCCCC)c2ccsc12,CCCCCCc1ccc(C2(c3ccc(CCCCCC)cc3)c3cc4c(cc3-c3sc5cc(/C=C6\C(=O)c7ccc(C)cc7C6=C(C#N)C#N)sc5c32)C(c2ccc(CCCCCC)cc2)(c2ccc(CCCCCC)cc2)c2c-4sc3cc(/C=C4\C(=O)c5ccc(C)cc5C4=C(C#N)C#N)sc23)cc1,,,,11.5,,,,,,,,,,,,,,,,,,,-5.38,-3.17,,-5.514,-3.808,
64760,10.1039/c9ta12046g,10.1039/c9ta12046g,PTB7-Th,FOIC,PTB7-Th,FOIC,CCCCC(CC)COC(=O)c1sc2csc(-c3cc4c(-c5ccc(CC(CC)CCCC)s5)c5sccc5c(-c5ccc(CC(CC)CCCC)s5)c4s3)c2c1F,CCCCCCc1ccc(C2(c3ccc(CCCCCC)cc3)c3c(sc4cc(C=C5C(=O)c6cc(F)ccc6C5=C(C#N)C#N)sc34)-c3sc4c5c(sc4c32)-c2sc3cc(C=C4C(=O)c6cc(F)ccc6C4=C(C#N)C#N)sc3c2C5(c2ccc(CCCCCC)cc2)c2ccc(CCCCCC)cc2)cc1,,,,12.1,,,,,,,,,,,,,,,,,,,-5.21,-3.6,,-5.38,-3.91,
64761,10.1039/c9ta12046g,10.1039/c9ta12046g,PM6,Br-ITIC,PM6,Br-ITIC,COC(=O)C(C)(C)c1cc(C)cc(-c2sc3c4sc5cc(/C=C6/C(=O)c7cc(F)cc(c7)C(=O)/C6=C\c6cc(C(C)(C)C(=O)OC)c(-c7cc(C)cc(C(C)(C)C(=O)OC)c7)s6)sc5c4c(C(C)(C)C(=O)OC)ccc2-3)c1,CCCCCCc1ccc(C2(c3ccc(CCCCCC)cc3)c3cc4c(cc3-c3sc5cc(C=C6C(=O)c7cc(Br)ccc7C6=C(C#N)C#N)sc5c32)C(c2ccc(CCCCCC)cc2)(c2ccc(CCCCCC)cc2)c2c-4sc3cc(C=C4C(=O)c5cc(Br)ccc5C4=C(C#N)C#N)sc23)cc1,,,,12.63,,,,,,,,,,,,,,,,,,,-5.56,-3.65,,-5.73,-4.2,
64773,10.1039/c9ta12605h,10.1039/c9ta12605h,PM6,DTC-4F,PM6,DTC-4F,COC(=O)C(C)(C)c1cc(C)cc(-c2sc3c4sc5cc(/C=C6/C(=O)c7cc(F)cc(c7)C(=O)/C6=C\c6cc(C(C)(C)C(=O)OC)c(-c7cc(C)cc(C(C)(C)C(=O)OC)c7)s6)sc5c4c(C(C)(C)C(=O)OC)ccc2-3)c1,CCc1ccc(C2(c3ccc(CC)cc3)c3cc4c5cc6c(cc5n(CC)c4cc3-c3sc(/C=C4\C(=O)c5cc(F)c(F)cc5C4=C(C#N)C#N)cc32)-c2sc(/C=C3\C(=O)c4cc(F)c(F)cc4C3=C(C#N)C#N)cc2C6(c2ccc(CC)cc2)c2ccc(CC)cc2)cc1,0.94,20.2,70.42,13.37,13.3713496,0.0100942408377042,13.0,13.37,,,,,ITO/ZnO/C-PCBSD/active layer/MoO3/Al,inverted,ZnO/C-PCBSD,,MoO3,,,,,,-5.56,-3.65,,-5.79,-3.92,
64774,10.1039/c9ta12605h,10.1039/c9ta12605h,PM6,DTTC-4F,PM6,CZTT-4F,COC(=O)C(C)(C)c1cc(C)cc(-c2sc3c4sc5cc(/C=C6/C(=O)c7cc(F)cc(c7)C(=O)/C6=C\c6cc(C(C)(C)C(=O)OC)c(-c7cc(C)cc(C(C)(C)C(=O)OC)c7)s6)sc5c4c(C(C)(C)C(=O)OC)ccc2-3)c1,CCc1ccc(C2(c3ccc(CC)cc3)c3cc4c5cc6c(cc5n(CC)c4cc3-c3sc4cc(/C=C5\C(=O)c7cc(F)c(F)cc7C5=C(C#N)C#N)sc4c32)-c2sc3cc(/C=C4\C(=O)c5cc(F)c(F)cc5C4=C(C#N)C#N)sc3c2C6(c2ccc(CC)cc2)c2ccc(CC)cc2)cc1,0.95,21.66,67.6,13.89,13.910052,0.1443628509719075,13.57,13.89,,,,,ITO/ZnO/C-PCBSD/active layer/MoO3/Al,inverted,ZnO/C-PCBSD,,MoO3,,,,,,-5.56,-3.65,,-5.69,-3.91,
64775,10.1039/c9ta12605h,10.1039/c9ta12605h,PM6,DTTC-4Cl,PM6,DTTC-4Cl,COC(=O)C(C)(C)c1cc(C)cc(-c2sc3c4sc5cc(/C=C6/C(=O)c7cc(F)cc(c7)C(=O)/C6=C\c6cc(C(C)(C)C(=O)OC)c(-c7cc(C)cc(C(C)(C)C(=O)OC)c7)s6)sc5c4c(C(C)(C)C(=O)OC)ccc2-3)c1,CCc1ccc(C2(c3ccc(CC)cc3)c3cc4c5cc6c(cc5n(CC)c4cc3-c3sc4cc(/C=C5\C(=O)c7cc(Cl)c(Cl)cc7C5=C(C#N)C#N)sc4c32)-c2sc3cc(/C=C4\C(=O)c5cc(Cl)c(Cl)cc5C4=C(C#N)C#N)sc3c2C6(c2ccc(CC)cc2)c2ccc(CC)cc2)cc1,0.92,22.64,74.04,15.42,15.421643520000002,0.0106583657587664,15.02,15.42,,,,,ITO/ZnO/C-PCBSD/active layer/MoO3/Al,inverted,ZnO/C-PCBSD,,MoO3,,,,,,-5.56,-3.65,,-5.72,-4.03,
64776,10.1039/c9ta12931f,10.1039/c9ta12931f,PTB7-Th,PC71BM,PTB7-Th,PC71BM,CCCCC(CC)COC(=O)c1sc2csc(-c3cc4c(-c5ccc(CC(CC)CCCC)s5)c5sccc5c(-c5ccc(CC(CC)CCCC)s5)c4s3)c2c1F,COC(=O)CCCC1(c2ccccc2)C23c4c5ccc6c7cc8c9c%10c(cc%11cc%12c%13c%14c(cc%15c%16ccc-5c2c%16c2c5c%16c%17c(c(c46)c7c9c%17c4c%10c%11c%13c4c%16c%14c%152)C513)C%12)C8,0.8,17.7,61.4,8.7,8.69424,0.0662068965517087,8.5,8.7,,,,,,inverted,ZnO,ZnO,MoO3,,,,,,-5.21,-3.6,,-5.9,-3.9,
64777,10.1039/c9ta12931f,10.1039/c9ta12931f,PTB7-Th,PC71BM,PTB7-Th,PC71BM,CCCCC(CC)COC(=O)c1sc2csc(-c3cc4c(-c5ccc(CC(CC)CCCC)s5)c5sccc5c(-c5ccc(CC(CC)CCCC)s5)c4s3)c2c1F,COC(=O)CCCC1(c2ccccc2)C23c4c5ccc6c7cc8c9c%10c(cc%11cc%12c%13c%14c(cc%15c%16ccc-5c2c%16c2c5c%16c%17c(c(c46)c7c9c%17c4c%10c%11c%13c4c%16c%14c%152)C513)C%12)C8,0.81,18.1,67.0,9.8,9.82287,0.2333673469387681,9.6,9.8,,AA,,0.5 eq.,ITO/ZnO/PFN with acid derivatives/PTB7-Th:PC71BM/MoO3/Ag,inverted,ZnO/PFN-AA,ZnO/PFN-AA,MoO3,,,,,,-5.21,-3.6,,-5.9,-3.9,
64778,10.1039/c9ta12931f,10.1039/c9ta12931f,PTB7-Th,PC71BM,PTB7-Th,PC71BM,CCCCC(CC)COC(=O)c1sc2csc(-c3cc4c(-c5ccc(CC(CC)CCCC)s5)c5sccc5c(-c5ccc(CC(CC)CCCC)s5)c4s3)c2c1F,COC(=O)CCCC1(c2ccccc2)C23c4c5ccc6c7cc8c9c%10c(cc%11cc%12c%13c%14c(cc%15c%16ccc-5c2c%16c2c5c%16c%17c(c(c46)c7c9c%17c4c%10c%11c%13c4c%16c%14c%152)C513)C%12)C8,0.8,18.8,66.5,9.9,10.001600000000002,1.0262626262626389,9.8,9.9,,AA,,1.0 eq.,ITO/ZnO/PFN with acid derivatives/PTB7-Th:PC71BM/MoO3/Ag,inverted,ZnO/PFN-AA,ZnO/PFN-AA,MoO3,,,,,,-5.21,-3.6,,-5.9,-3.9,
64779,10.1039/c9ta12931f,10.1039/c9ta12931f,PTB7-Th,PC71BM,PTB7-Th,PC71BM,CCCCC(CC)COC(=O)c1sc2csc(-c3cc4c(-c5ccc(CC(CC)CCCC)s5)c5sccc5c(-c5ccc(CC(CC)CCCC)s5)c4s3)c2c1F,COC(=O)CCCC1(c2ccccc2)C23c4c5ccc6c7cc8c9c%10c(cc%11cc%12c%13c%14c(cc%15c%16ccc-5c2c%16c2c5c%16c%17c(c(c46)c7c9c%17c4c%10c%11c%13c4c%16c%14c%152)C513)C%12)C8,0.81,18.4,67.2,9.9,10.015488,1.166545454545446,9.8,9.9,,AA,,1.5 eq.,ITO/ZnO/PFN with acid derivatives/PTB7-Th:PC71BM/MoO3/Ag,inverted,ZnO/PFN-AA,ZnO/PFN-AA,MoO3,,,,,,-5.21,-3.6,,-5.9,-3.9,
64780,10.1039/c9ta12931f,10.1039/c9ta12931f,PTB7-Th,PC71BM,PTB7-Th,PC71BM,CCCCC(CC)COC(=O)c1sc2csc(-c3cc4c(-c5ccc(CC(CC)CCCC)s5)c5sccc5c(-c5ccc(CC(CC)CCCC)s5)c4s3)c2c1F,COC(=O)CCCC1(c2ccccc2)C23c4c5ccc6c7cc8c9c%10c(cc%11cc%12c%13c%14c(cc%15c%16ccc-5c2c%16c2c5c%16c%17c(c(c46)c7c9c%17c4c%10c%11c%13c4c%16c%14c%152)C513)C%12)C8,0.8,18.2,66.8,9.7,9.72608,0.2688659793814467,9.6,9.7,,AA,,6.0 eq.,ITO/ZnO/PFN-AA/PTB7-Th:PC71BM/MoO3/Ag,inverted,ZnO/PFN-AA,ZnO/PFN-AA,MoO3,,,,,,-5.21,-3.6,,-5.9,-3.9,
64781,10.1039/c9ta12931f,10.1039/c9ta12931f,PTB7-Th,PC71BM,PTB7-Th,PC71BM,CCCCC(CC)COC(=O)c1sc2csc(-c3cc4c(-c5ccc(CC(CC)CCCC)s5)c5sccc5c(-c5ccc(CC(CC)CCCC)s5)c4s3)c2c1F,COC(=O)CCCC1(c2ccccc2)C23c4c5ccc6c7cc8c9c%10c(cc%11cc%12c%13c%14c(cc%15c%16ccc-5c2c%16c2c5c%16c%17c(c(c46)c7c9c%17c4c%10c%11c%13c4c%16c%14c%152)C513)C%12)C8,0.81,18.7,68.2,10.3,10.330254,0.2937281553397993,10.1,10.3,,CF3BA,,0.5 eq.,ITO/ZnO/PFN with acid derivatives/PTB7-Th:PC71BM/MoO3/Ag,inverted,ZnO/PFN-CF3BA,ZnO/PFN-CF3BA,MoO3,,,,,,-5.21,-3.6,,-5.9,-3.9,
64782,10.1039/c9ta12931f,10.1039/c9ta12931f,PTB7-Th,PC71BM,PTB7-Th,PC71BM,CCCCC(CC)COC(=O)c1sc2csc(-c3cc4c(-c5ccc(CC(CC)CCCC)s5)c5sccc5c(-c5ccc(CC(CC)CCCC)s5)c4s3)c2c1F,COC(=O)CCCC1(c2ccccc2)C23c4c5ccc6c7cc8c9c%10c(cc%11cc%12c%13c%14c(cc%15c%16ccc-5c2c%16c2c5c%16c%17c(c(c46)c7c9c%17c4c%10c%11c%13c4c%16c%14c%152)C513)C%12)C8,0.81,18.8,68.2,10.3,10.385496,0.8300582524271759,10.1,10.3,,,,,,inverted,ZnO/PFN-CF3BA,ZnO/PFN-CF3BA,,,,,,,-5.21,-3.6,,-5.9,-3.9,
64783,10.1039/c9ta12931f,10.1039/c9ta12931f,PTB7-Th,PC71BM,PTB7-Th,PC71BM,CCCCC(CC)COC(=O)c1sc2csc(-c3cc4c(-c5ccc(CC(CC)CCCC)s5)c5sccc5c(-c5ccc(CC(CC)CCCC)s5)c4s3)c2c1F,COC(=O)CCCC1(c2ccccc2)C23c4c5ccc6c7cc8c9c%10c(cc%11cc%12c%13c%14c(cc%15c%16ccc-5c2c%16c2c5c%16c%17c(c(c46)c7c9c%17c4c%10c%11c%13c4c%16c%14c%152)C513)C%12)C8,0.8,18.3,61.5,9.0,9.0036,0.0400000000000054,8.9,9.0,,CF3BA,,1.5 eq.,ITO/ZnO/PFN-CF3BA/PTB7-Th:PC71BM/MoO3/Ag,inverted,ZnO/PFN-CF3BA,ZnO/PFN-CF3BA,MoO3,,,,,,-5.21,-3.6,,-5.9,-3.9,
64784,10.1039/c9ta12931f,10.1039/c9ta12931f,PTB7-Th,PC71BM,PTB7-Th,PC71BM,CCCCC(CC)COC(=O)c1sc2csc(-c3cc4c(-c5ccc(CC(CC)CCCC)s5)c5sccc5c(-c5ccc(CC(CC)CCCC)s5)c4s3)c2c1F,COC(=O)CCCC1(c2ccccc2)C23c4c5ccc6c7cc8c9c%10c(cc%11cc%12c%13c%14c(cc%15c%16ccc-5c2c%16c2c5c%16c%17c(c(c46)c7c9c%17c4c%10c%11c%13c4c%16c%14c%152)C513)C%12)C8,0.78,17.8,57.8,8.0,8.024951999999999,0.3118999999999872,7.9,8.0,,CF3BA,,6.0 eq.,ITO/ZnO/PFN-CF3BA/PTB7-Th:PC71BM/MoO3/Ag,inverted,ZnO/PFN-CF3BA,ZnO/PFN-CF3BA,MoO3,,,,,,-5.21,-3.6,,-5.9,-3.9,
64785,10.1039/c9ta12931f,10.1039/c9ta12931f,PTB7-Th,PC71BM,PTB7-Th,PC71BM,CCCCC(CC)COC(=O)c1sc2csc(-c3cc4c(-c5ccc(CC(CC)CCCC)s5)c5sccc5c(-c5ccc(CC(CC)CCCC)s5)c4s3)c2c1F,COC(=O)CCCC1(c2ccccc2)C23c4c5ccc6c7cc8c9c%10c(cc%11cc%12c%13c%14c(cc%15c%16ccc-5c2c%16c2c5c%16c%17c(c(c46)c7c9c%17c4c%10c%11c%13c4c%16c%14c%152)C513)C%12)C8,0.81,18.0,68.8,10.0,10.03104,0.3104000000000084,9.8,10.0,,CF3AA,,0.5 eq.,ITO/ZnO/PFN with acid derivatives/PTB7-Th:PC71BM/MoO3/Ag,inverted,ZnO/PFN-CF3AA,ZnO/PFN-CF3AA,MoO3,,,,,,-5.21,-3.6,,-5.9,-3.9,
64786,10.1039/c9ta12931f,10.1039/c9ta12931f,PTB7-Th,PC71BM,PTB7-Th,PC71BM,CCCCC(CC)COC(=O)c1sc2csc(-c3cc4c(-c5ccc(CC(CC)CCCC)s5)c5sccc5c(-c5ccc(CC(CC)CCCC)s5)c4s3)c2c1F,COC(=O)CCCC1(c2ccccc2)C23c4c5ccc6c7cc8c9c%10c(cc%11cc%12c%13c%14c(cc%15c%16ccc-5c2c%16c2c5c%16c%17c(c(c46)c7c9c%17c4c%10c%11c%13c4c%16c%14c%152)C513)C%12)C8,0.81,18.4,69.5,10.3,10.35828,0.5658252427184455,10.2,10.3,,CF3AA,,1.0 eq.,ITO/ZnO/PFN with acid derivatives/PTB7-Th:PC71BM/MoO3/Ag,inverted,ZnO/PFN-CF3AA,ZnO/PFN-CF3AA,MoO3,,,,,,-5.21,-3.6,,-5.9,-3.9,
64787,10.1039/c9ta12931f,10.1039/c9ta12931f,PTB7-Th,PC71BM,PTB7-Th,PC71BM,CCCCC(CC)COC(=O)c1sc2csc(-c3cc4c(-c5ccc(CC(CC)CCCC)s5)c5sccc5c(-c5ccc(CC(CC)CCCC)s5)c4s3)c2c1F,COC(=O)CCCC1(c2ccccc2)C23c4c5ccc6c7cc8c9c%10c(cc%11cc%12c%13c%14c(cc%15c%16ccc-5c2c%16c2c5c%16c%17c(c(c46)c7c9c%17c4c%10c%11c%13c4c%16c%14c%152)C513)C%12)C8,0.8,17.9,67.4,9.7,9.65168,0.4981443298968927,9.5,9.7,,CF3AA,,1.5 eq.,ITO/ZnO/PFN-CF3AA/PTB7-Th:PC71BM/MoO3/Ag,inverted,ZnO/PFN-CF3AA,ZnO/PFN-CF3AA,MoO3,,,,,,-5.21,-3.6,,-5.9,-3.9,
64788,10.1039/c9ta12931f,10.1039/c9ta12931f,PTB7-Th,PC71BM,PTB7-Th,PC71BM,CCCCC(CC)COC(=O)c1sc2csc(-c3cc4c(-c5ccc(CC(CC)CCCC)s5)c5sccc5c(-c5ccc(CC(CC)CCCC)s5)c4s3)c2c1F,COC(=O)CCCC1(c2ccccc2)C23c4c5ccc6c7cc8c9c%10c(cc%11cc%12c%13c%14c(cc%15c%16ccc-5c2c%16c2c5c%16c%17c(c(c46)c7c9c%17c4c%10c%11c%13c4c%16c%14c%152)C513)C%12)C8,0.39,15.0,21.6,1.3,1.2636,2.799999999999999,0.83,1.3,,CF3AA,,6.0 eq.,ITO/ZnO/PFN-CF3AA/PTB7-Th:PC71BM/MoO3/Ag,inverted,ZnO/PFN-CF3AA,ZnO/PFN-CF3AA,MoO3,,,,,,-5.21,-3.6,,-5.9,-3.9,
64789,10.1039/c9ta12931f,10.1039/c9ta12931f,PTB7-Th,PC71BM,PTB7-Th,PC71BM,CCCCC(CC)COC(=O)c1sc2csc(-c3cc4c(-c5ccc(CC(CC)CCCC)s5)c5sccc5c(-c5ccc(CC(CC)CCCC)s5)c4s3)c2c1F,COC(=O)CCCC1(c2ccccc2)C23c4c5ccc6c7cc8c9c%10c(cc%11cc%12c%13c%14c(cc%15c%16ccc-5c2c%16c2c5c%16c%17c(c(c46)c7c9c%17c4c%10c%11c%13c4c%16c%14c%152)C513)C%12)C8,0.81,18.5,68.3,10.2,10.234755,0.3407352941176523,10.1,10.2,,TsOH,,0.5 eq.,ITO/ZnO/PFN with acid derivatives/PTB7-Th:PC71BM/MoO3/Ag,inverted,ZnO/PFN-TsOH,ZnO/PFN-TsOH,MoO3,,,,,,-5.21,-3.6,,-5.9,-3.9,
64790,10.1039/c9ta12931f,10.1039/c9ta12931f,PTB7-Th,PC71BM,PTB7-Th,PC71BM,CCCCC(CC)COC(=O)c1sc2csc(-c3cc4c(-c5ccc(CC(CC)CCCC)s5)c5sccc5c(-c5ccc(CC(CC)CCCC)s5)c4s3)c2c1F,COC(=O)CCCC1(c2ccccc2)C23c4c5ccc6c7cc8c9c%10c(cc%11cc%12c%13c%14c(cc%15c%16ccc-5c2c%16c2c5c%16c%17c(c(c46)c7c9c%17c4c%10c%11c%13c4c%16c%14c%152)C513)C%12)C8,0.8,18.7,70.6,10.6,10.56176,0.3607547169811325,10.4,10.6,,TsOH,,1.0 eq.,ITO/ZnO/PFN-TsOH/PTB7-Th:PC71BM/MoO3/Ag,inverted,ZnO/PFN-TsOH,ZnO/PFN-TsOH,MoO3,,,,,,-5.21,-3.6,,-5.9,-3.9,
64791,10.1039/c9ta12931f,10.1039/c9ta12931f,PTB7-Th,PC71BM,PTB7-Th,PC71BM,CCCCC(CC)COC(=O)c1sc2csc(-c3cc4c(-c5ccc(CC(CC)CCCC)s5)c5sccc5c(-c5ccc(CC(CC)CCCC)s5)c4s3)c2c1F,COC(=O)CCCC1(c2ccccc2)C23c4c5ccc6c7cc8c9c%10c(cc%11cc%12c%13c%14c(cc%15c%16ccc-5c2c%16c2c5c%16c%17c(c(c46)c7c9c%17c4c%10c%11c%13c4c%16c%14c%152)C513)C%12)C8,0.81,18.2,67.6,9.9,9.965592,0.6625454545454599,9.8,9.9,,TsOH,,1.5 eq.,ITO/ZnO/PFN with acid derivatives/PTB7-Th:PC71BM/MoO3/Ag,inverted,ZnO/PFN-TsOH,ZnO/PFN-TsOH,MoO3,,,,,,-5.21,-3.6,,-5.9,-3.9,
64792,10.1039/c9ta12931f,10.1039/c9ta12931f,PTB7-Th,PC71BM,PTB7-Th,PC71BM,CCCCC(CC)COC(=O)c1sc2csc(-c3cc4c(-c5ccc(CC(CC)CCCC)s5)c5sccc5c(-c5ccc(CC(CC)CCCC)s5)c4s3)c2c1F,COC(=O)CCCC1(c2ccccc2)C23c4c5ccc6c7cc8c9c%10c(cc%11cc%12c%13c%14c(cc%15c%16ccc-5c2c%16c2c5c%16c%17c(c(c46)c7c9c%17c4c%10c%11c%13c4c%16c%14c%152)C513)C%12)C8,0.79,17.3,58.9,8.1,8.049863,0.6189753086419683,7.7,8.1,,TsOH,,6.0 eq.,ITO/ZnO/PFN-TsOH/PTB7-Th:PC71BM/MoO3/Ag,inverted,ZnO/PFN-TsOH,ZnO/PFN-TsOH,MoO3,,,,,,-5.21,-3.6,,-5.9,-3.9,
64793,10.1039/c9ta13128k,10.1039/c9ta13128k,PTB7-Th,F6IC,PTB7-Th,F6IC,CCCCC(CC)COC(=O)c1sc2csc(-c3cc4c(-c5ccc(CC(CC)CCCC)s5)c5sccc5c(-c5ccc(CC(CC)CCCC)s5)c4s3)c2c1F,CCCCCCc1ccc(C2(c3ccc(CCCCCC)cc3)c3cc(/C=C4\C(=O)c5cc(F)c(F)cc5C4=C(C#N)C#N)sc3-c3sc4c5c(sc4c32)-c2sc(/C=C3\C(=O)c4cc(F)c(F)cc4C3=C(C#N)C#N)cc2C5(c2ccc(CCCCCC)cc2)c2ccc(CCCCCC)cc2)cc1,0.609,18.15,63.1,7.0,6.97466385,0.3619450000000032,6.8,7.0,,,,,,BHJ,ZnO,,MoO3,,,,,,-5.21,-3.6,,-5.66,-4.02,
64794,10.1039/c9ta13128k,10.1039/c9ta13128k,PTB7-Th,F8IC1,PTB7-Th,F8IC1,CCCCC(CC)COC(=O)c1sc2csc(-c3cc4c(-c5ccc(CC(CC)CCCC)s5)c5sccc5c(-c5ccc(CC(CC)CCCC)s5)c4s3)c2c1F,,0.683,22.25,70.4,10.7,10.698512000000004,0.013906542056043,10.4,10.7,,DPE,,,inverted,BHJ,ZnO,,MoO3,,,,,,-5.21,-3.6,,,,
64795,10.1039/c9ta13128k,10.1039/c9ta13128k,PTB7-Th,F10IC1,PTB7-Th,F10IC1,CCCCC(CC)COC(=O)c1sc2csc(-c3cc4c(-c5ccc(CC(CC)CCCC)s5)c5sccc5c(-c5ccc(CC(CC)CCCC)s5)c4s3)c2c1F,,0.723,23.44,72.4,12.3,12.269714880000002,0.2462204878048658,12.1,12.3,,DPE,,,inverted,BHJ,ZnO,,MoO3,,,,,,-5.21,-3.6,,,,
64796,10.1039/c9ta13293g,10.1039/c9ta13293g,PBDB-TF,Y6,PM6,Y6,COC(=O)C(C)(C)c1cc(C)cc(-c2sc3c4sc5cc(/C=C6/C(=O)c7cc(F)cc(c7)C(=O)/C6=C\c6cc(C(C)(C)C(=O)OC)c(-c7cc(C)cc(C(C)(C)C(=O)OC)c7)s6)sc5c4c(C(C)(C)C(=O)OC)ccc2-3)c1,CCCCCCCCCCCc1c(/C=C2\C(=O)c3cc(F)c(F)cc3C2=C(C#N)C#N)sc2c1sc1c3c4nsnc4c4c5sc6c(CCCCCCCCCCC)c(/C=C7\C(=O)c8cc(F)c(F)cc8C7=C(C#N)C#N)sc6c5n(CC(CC)CCCC)c4c3n(CC(CC)CCCC)c21,0.848,24.83,73.6,15.5,15.497098239999996,0.0187210322580894,15.03,15.5,1:0:1.2,CN,,0.6%,ITO/PEDOT:PSS/active layer/PDINO/Al,,PDINO,,PEDOT:PSS,,,,,,-5.49,-3.64,,-5.65,-4.09,
64801,10.1039/c9ta13293g,10.1039/c9ta13293g,PBDB-T-SF,Y6,PBDB-T-SF,Y6,CCCCC(CC)CSc1sc(-c2c3cc(-c4ccc(-c5sc(-c6cccs6)c6c5C(=O)c5c(CC(CC)CCCC)sc(CC(CC)CCCC)c5C6=O)s4)sc3c(-c3cc(F)c(SCC(CC)CCCC)s3)c3ccsc23)cc1F,CCCCCCCCCCCc1c(/C=C2\C(=O)c3cc(F)c(F)cc3C2=C(C#N)C#N)sc2c1sc1c3c4nsnc4c4c5sc6c(CCCCCCCCCCC)c(/C=C7\C(=O)c8cc(F)c(F)cc8C7=C(C#N)C#N)sc6c5n(CC(CC)CCCC)c4c3n(CC(CC)CCCC)c21,0.862,24.68,71.19,15.15,15.145074504,0.0325115247524769,14.74,15.15,0:1:1.2,CN,,0.6%,ITO/PEDOT:PSS/active layer/PDINO/Al,,PDINO,,PEDOT:PSS,,,,,,-5.41,-3.62,,-5.65,-4.09,
64808,10.1039/c9ta14040a,10.1039/c9ta14040a,PBDB-T,FTCT-FIC,PBDB-T,FTCT-FIC,CCCCC(CC)Cc1ccc(-c2c3cc(-c4ccc(-c5sc(-c6cccs6)c6c5C(=O)c5c(CC(CC)CCCC)sc(CC(CC)CCCC)c5C6=O)s4)sc3c(-c3ccc(CC(CC)CCCC)s3)c3ccsc23)s1,,0.86,19.19,58.61,9.58,9.67264274,0.967043215031302,9.54,9.58,1:1.5,,,,,,,,,,,,,,-5.33,-3.48,,,,
64809,10.1039/c9ta14040a,10.1039/c9ta14040a,PBDB-T,FCTT-FIC,PBDB-T,FCTT-FIC,CCCCC(CC)Cc1ccc(-c2c3cc(-c4ccc(-c5sc(-c6cccs6)c6c5C(=O)c5c(CC(CC)CCCC)sc(CC(CC)CCCC)c5C6=O)s4)sc3c(-c3ccc(CC(CC)CCCC)s3)c3ccsc23)s1,,0.76,19.88,69.14,10.32,10.44622432,1.2231038759689787,10.03,10.32,1:1,,,,ITO/ZnO/active layer/MoO3/Ag,,ZnO,,MoO3,,,,,,-5.33,-3.48,,,,
64810,10.1039/c9ta14040a,10.1039/c9ta14040a,PM6,FCTT-FIC,PM6,FCTT-FIC,COC(=O)C(C)(C)c1cc(C)cc(-c2sc3c4sc5cc(/C=C6/C(=O)c7cc(F)cc(c7)C(=O)/C6=C\c6cc(C(C)(C)C(=O)OC)c(-c7cc(C)cc(C(C)(C)C(=O)OC)c7)s6)sc5c4c(C(C)(C)C(=O)OC)ccc2-3)c1,,0.9,19.49,69.73,12.23,12.231339300000002,0.0109509403107235,12.01,12.23,1:1,,,,ITO/ZnO/active layer/MoO3/Ag,,ZnO,,MoO3,,,,,,-5.56,-3.65,,,,
64819,10.1039/c9tc03407b,10.1039/c9tc03407b,PM6,FTBT,PM6,FTBT,COC(=O)C(C)(C)c1cc(C)cc(-c2sc3c4sc5cc(/C=C6/C(=O)c7cc(F)cc(c7)C(=O)/C6=C\c6cc(C(C)(C)C(=O)OC)c(-c7cc(C)cc(C(C)(C)C(=O)OC)c7)s6)sc5c4c(C(C)(C)C(=O)OC)ccc2-3)c1,,0.963,7.55,47.65,3.47,3.464464725,0.1595180115273952,3.35,3.47,,,,,,,,,,,,,,,-5.56,-3.65,,,,
64820,10.1039/c9tc03407b,10.1039/c9tc03407b,PM6,FTTBT,PM6,FTTBT,COC(=O)C(C)(C)c1cc(C)cc(-c2sc3c4sc5cc(/C=C6/C(=O)c7cc(F)cc(c7)C(=O)/C6=C\c6cc(C(C)(C)C(=O)OC)c(-c7cc(C)cc(C(C)(C)C(=O)OC)c7)s6)sc5c4c(C(C)(C)C(=O)OC)ccc2-3)c1,,0.934,16.0,65.49,9.79,9.7868256,0.0324249233912044,9.55,9.79,,,,,ITO/PEDOT:PSS/PM6:FTTBT/PDINO/Al,,PDINO,,PEDOT:PSS,,,,,,-5.56,-3.65,,,,
64823,10.1039/c9tc04892h,10.1039/c9tc04892h,J52,IEICO,J52,IEICO,CCCCCCCCC(CCCCCC)Cn1nc2c(-c3cccs3)c(F)c(F)c(-c3ccc(-c4cc5c(-c6ccc(CC(CC)CCCC)s6)c6sccc6c(-c6ccc(CC(CC)CCCC)s6)c5s4)s3)c2n1,CCCCCCc1ccc(C2(c3ccc(CCCCCC)cc3)c3cc4c(cc3-c3sc(-c5sc(/C=C6\C(=O)c7ccccc7C6=C(C#N)C#N)cc5OCC(CC)CCCC)cc32)C(c2ccc(CCCCCC)cc2)(c2ccc(CCCCCC)cc2)c2cc(-c3sc(/C=C5\C(=O)c6ccccc6C5=C(C#N)C#N)cc3OCC(CC)CCCC)sc2-4)cc1,0.866,13.18,55.2,6.3,6.300461759999999,0.0073295238095146,,,1:1.2,,,,,,,,,,100.0,chlorobenzene,,,-5.2,-3.05,,-5.32,-3.95,
64824,10.1039/c9tc04892h,10.1039/c9tc04892h,J52,IEICO,J52,IEICO,CCCCCCCCC(CCCCCC)Cn1nc2c(-c3cccs3)c(F)c(F)c(-c3ccc(-c4cc5c(-c6ccc(CC(CC)CCCC)s6)c6sccc6c(-c6ccc(CC(CC)CCCC)s6)c5s4)s3)c2n1,CCCCCCc1ccc(C2(c3ccc(CCCCCC)cc3)c3cc4c(cc3-c3sc(-c5sc(/C=C6\C(=O)c7ccccc7C6=C(C#N)C#N)cc5OCC(CC)CCCC)cc32)C(c2ccc(CCCCCC)cc2)(c2ccc(CCCCCC)cc2)c2cc(-c3sc(/C=C5\C(=O)c6ccccc6C5=C(C#N)C#N)cc3OCC(CC)CCCC)sc2-4)cc1,0.823,8.47,56.8,3.96,3.95942008,0.0146444444444517,,,1:1.2,TCNQ,,0.1 wt%,conventional,,,,,,100.0,chlorobenzene,,,-5.2,-3.05,,-5.32,-3.95,
64825,10.1039/c9tc04892h,10.1039/c9tc04892h,J52,IEICO,J52,IEICO,CCCCCCCCC(CCCCCC)Cn1nc2c(-c3cccs3)c(F)c(F)c(-c3ccc(-c4cc5c(-c6ccc(CC(CC)CCCC)s6)c6sccc6c(-c6ccc(CC(CC)CCCC)s6)c5s4)s3)c2n1,CCCCCCc1ccc(C2(c3ccc(CCCCCC)cc3)c3cc4c(cc3-c3sc(-c5sc(/C=C6\C(=O)c7ccccc7C6=C(C#N)C#N)cc5OCC(CC)CCCC)cc32)C(c2ccc(CCCCCC)cc2)(c2ccc(CCCCCC)cc2)c2cc(-c3sc(/C=C5\C(=O)c6ccccc6C5=C(C#N)C#N)cc3OCC(CC)CCCC)sc2-4)cc1,0.766,3.28,32.0,0.82,0.8039936,1.951999999999997,,,1:1.2,TCNQ,,1 wt%,conventional,,,,,,100.0,chlorobenzene,,,-5.2,-3.05,,-5.32,-3.95,
64827,10.1039/c9tc04892h,10.1039/c9tc04892h,J52,IEICO,J52,IEICO,CCCCCCCCC(CCCCCC)Cn1nc2c(-c3cccs3)c(F)c(F)c(-c3ccc(-c4cc5c(-c6ccc(CC(CC)CCCC)s6)c6sccc6c(-c6ccc(CC(CC)CCCC)s6)c5s4)s3)c2n1,CCCCCCc1ccc(C2(c3ccc(CCCCCC)cc3)c3cc4c(cc3-c3sc(-c5sc(/C=C6\C(=O)c7ccccc7C6=C(C#N)C#N)cc5OCC(CC)CCCC)cc32)C(c2ccc(CCCCCC)cc2)(c2ccc(CCCCCC)cc2)c2cc(-c3sc(/C=C5\C(=O)c6ccccc6C5=C(C#N)C#N)cc3OCC(CC)CCCC)sc2-4)cc1,0.867,14.23,53.0,6.53,6.5388273,0.1351807044410427,,,1:1.2,,,,,,,,,,100.0,chlorobenzene,,150.0,-5.2,-3.05,,-5.32,-3.95,
64828,10.1039/c9tc04892h,10.1039/c9tc04892h,J52,IEICO,J52,IEICO,CCCCCCCCC(CCCCCC)Cn1nc2c(-c3cccs3)c(F)c(F)c(-c3ccc(-c4cc5c(-c6ccc(CC(CC)CCCC)s6)c6sccc6c(-c6ccc(CC(CC)CCCC)s6)c5s4)s3)c2n1,CCCCCCc1ccc(C2(c3ccc(CCCCCC)cc3)c3cc4c(cc3-c3sc(-c5sc(/C=C6\C(=O)c7ccccc7C6=C(C#N)C#N)cc5OCC(CC)CCCC)cc32)C(c2ccc(CCCCCC)cc2)(c2ccc(CCCCCC)cc2)c2cc(-c3sc(/C=C5\C(=O)c6ccccc6C5=C(C#N)C#N)cc3OCC(CC)CCCC)sc2-4)cc1,0.869,14.09,53.8,6.54,6.58738498,0.7245409785932639,,,1:1.2,,,,,,,,,,100.0,chlorobenzene,,150.0,-5.2,-3.05,,-5.32,-3.95,
64829,10.1039/c9tc04892h,10.1039/c9tc04892h,J52,IEICO,J52,IEICO,CCCCCCCCC(CCCCCC)Cn1nc2c(-c3cccs3)c(F)c(F)c(-c3ccc(-c4cc5c(-c6ccc(CC(CC)CCCC)s6)c6sccc6c(-c6ccc(CC(CC)CCCC)s6)c5s4)s3)c2n1,CCCCCCc1ccc(C2(c3ccc(CCCCCC)cc3)c3cc4c(cc3-c3sc(-c5sc(/C=C6\C(=O)c7ccccc7C6=C(C#N)C#N)cc5OCC(CC)CCCC)cc32)C(c2ccc(CCCCCC)cc2)(c2ccc(CCCCCC)cc2)c2cc(-c3sc(/C=C5\C(=O)c6ccccc6C5=C(C#N)C#N)cc3OCC(CC)CCCC)sc2-4)cc1,0.869,14.0,53.8,6.55,6.545308,0.0716335877862515,,,1:1.2,,,,,,,,,,100.0,chlorobenzene,,150.0,-5.2,-3.05,,-5.32,-3.95,
64830,10.1039/c9tc04892h,10.1039/c9tc04892h,J52,IEICO,J52,IEICO,CCCCCCCCC(CCCCCC)Cn1nc2c(-c3cccs3)c(F)c(F)c(-c3ccc(-c4cc5c(-c6ccc(CC(CC)CCCC)s6)c6sccc6c(-c6ccc(CC(CC)CCCC)s6)c5s4)s3)c2n1,CCCCCCc1ccc(C2(c3ccc(CCCCCC)cc3)c3cc4c(cc3-c3sc(-c5sc(/C=C6\C(=O)c7ccccc7C6=C(C#N)C#N)cc5OCC(CC)CCCC)cc32)C(c2ccc(CCCCCC)cc2)(c2ccc(CCCCCC)cc2)c2cc(-c3sc(/C=C5\C(=O)c6ccccc6C5=C(C#N)C#N)cc3OCC(CC)CCCC)sc2-4)cc1,0.865,14.25,53.2,6.56,6.557565,0.0371189024390137,,,1:1.2,TCNQ,,0 wt%,conventional,,,,,,100.0,chlorobenzene,,150.0,-5.2,-3.05,,-5.32,-3.95,
64831,10.1039/c9tc04892h,10.1039/c9tc04892h,J52,IEICO,J52,IEICO,CCCCCCCCC(CCCCCC)Cn1nc2c(-c3cccs3)c(F)c(F)c(-c3ccc(-c4cc5c(-c6ccc(CC(CC)CCCC)s6)c6sccc6c(-c6ccc(CC(CC)CCCC)s6)c5s4)s3)c2n1,CCCCCCc1ccc(C2(c3ccc(CCCCCC)cc3)c3cc4c(cc3-c3sc(-c5sc(/C=C6\C(=O)c7ccccc7C6=C(C#N)C#N)cc5OCC(CC)CCCC)cc32)C(c2ccc(CCCCCC)cc2)(c2ccc(CCCCCC)cc2)c2cc(-c3sc(/C=C5\C(=O)c6ccccc6C5=C(C#N)C#N)cc3OCC(CC)CCCC)sc2-4)cc1,0.827,18.57,53.4,8.2,8.200846259999999,0.0103202439024321,,,1:1.2,TCNQ,,12 wt%,conventional,,,,,,100.0,chlorobenzene,,150.0,-5.2,-3.05,,-5.32,-3.95,
64832,10.1039/c9tc04892h,10.1039/c9tc04892h,J52,IEICO,J52,IEICO,CCCCCCCCC(CCCCCC)Cn1nc2c(-c3cccs3)c(F)c(F)c(-c3ccc(-c4cc5c(-c6ccc(CC(CC)CCCC)s6)c6sccc6c(-c6ccc(CC(CC)CCCC)s6)c5s4)s3)c2n1,CCCCCCc1ccc(C2(c3ccc(CCCCCC)cc3)c3cc4c(cc3-c3sc(-c5sc(/C=C6\C(=O)c7ccccc7C6=C(C#N)C#N)cc5OCC(CC)CCCC)cc32)C(c2ccc(CCCCCC)cc2)(c2ccc(CCCCCC)cc2)c2cc(-c3sc(/C=C5\C(=O)c6ccccc6C5=C(C#N)C#N)cc3OCC(CC)CCCC)sc2-4)cc1,0.816,17.98,51.5,7.56,7.5559152,0.0540317460317372,,,1:1.2,TCNQ,,24 wt%,conventional,,,,,,100.0,chlorobenzene,,150.0,-5.2,-3.05,,-5.32,-3.95,
64833,10.1039/c9tc04955j,10.1039/c9tc04955j,PTB7-Th,EP-PDI,PTB7-Th,EP-PDI,CCCCC(CC)COC(=O)c1sc2csc(-c3cc4c(-c5ccc(CC(CC)CCCC)s5)c5sccc5c(-c5ccc(CC(CC)CCCC)s5)c4s3)c2c1F,,0.81,8.04,55.5,3.65,3.614382,0.9758356164383544,3.54,3.65,,,,,,,,,,,,,,,-5.21,-3.6,,,,
64834,10.1039/c9tc04955j,10.1039/c9tc04955j,PTB7-Th,C6-PDI2,PTB7-Th,C6-PDI2,CCCCC(CC)COC(=O)c1sc2csc(-c3cc4c(-c5ccc(CC(CC)CCCC)s5)c5sccc5c(-c5ccc(CC(CC)CCCC)s5)c4s3)c2c1F,,0.76,12.47,55.8,5.36,5.2882776,1.33810447761195,5.25,5.36,,"1,8-di-iodooctane",,,inverted,,,,,,85.0,,,,-5.21,-3.6,,,,
64835,10.1039/c9tc04955j,10.1039/c9tc04955j,PTB7-Th,BG-PDI2,PTB7-Th,BG-PDI2,CCCCC(CC)COC(=O)c1sc2csc(-c3cc4c(-c5ccc(CC(CC)CCCC)s5)c5sccc5c(-c5ccc(CC(CC)CCCC)s5)c4s3)c2c1F,,0.88,8.63,48.6,4.12,3.690878400000001,10.415572815533965,3.84,4.12,,"1,8-di-iodooctane",,,inverted,,,,,,85.0,,,,-5.21,-3.6,,,,
64836,10.1039/c9tc04969j,10.1039/c9tc04969j,PBDB-T,ITIC,PBDB-T,ITIC,CCCCC(CC)Cc1ccc(-c2c3cc(-c4ccc(-c5sc(-c6cccs6)c6c5C(=O)c5c(CC(CC)CCCC)sc(CC(CC)CCCC)c5C6=O)s4)sc3c(-c3ccc(CC(CC)CCCC)s3)c3ccsc23)s1,CCCCCCc1ccc(C2(c3ccc(CCCCCC)cc3)c3cc4c(cc3-c3sc5cc(C=C6C(=O)c7ccccc7C6=C(C#N)C#N)sc5c32)C(c2ccc(CCCCCC)cc2)(c2ccc(CCCCCC)cc2)c2c-4sc3cc(C=C4C(=O)c5ccccc5C4=C(C#N)C#N)sc23)cc1,0.89,16.61,67.71,10.01,10.00950159,0.0049791208791259,9.75,10.01,1:1,DIO,,0.5% v/v,,,ZnO,,MoOx,MoO3,100.0,chlorobenzene,,160.0,-5.33,-3.48,,-5.576,-3.916,
64837,10.1039/c9tc04969j,10.1039/c9tc04969j,PBDB-T,ITIC,PBDB-T,ITIC,CCCCC(CC)Cc1ccc(-c2c3cc(-c4ccc(-c5sc(-c6cccs6)c6c5C(=O)c5c(CC(CC)CCCC)sc(CC(CC)CCCC)c5C6=O)s4)sc3c(-c3ccc(CC(CC)CCCC)s3)c3ccsc23)s1,CCCCCCc1ccc(C2(c3ccc(CCCCCC)cc3)c3cc4c(cc3-c3sc5cc(C=C6C(=O)c7ccccc7C6=C(C#N)C#N)sc5c32)C(c2ccc(CCCCCC)cc2)(c2ccc(CCCCCC)cc2)c2c-4sc3cc(C=C4C(=O)c5ccccc5C4=C(C#N)C#N)sc23)cc1,0.89,15.67,65.17,9.09,9.08880371,0.0131605060505976,8.62,9.09,1:1,DIO,,0.5% v/v,inverted,,ZnO,,MoOx,MoO3,100.0,chlorobenzene,,160.0,-5.33,-3.48,,-5.576,-3.916,
64838,10.1039/c9tc04969j,10.1039/c9tc04969j,PBDB-T,ITIC,PBDB-T,ITIC,CCCCC(CC)Cc1ccc(-c2c3cc(-c4ccc(-c5sc(-c6cccs6)c6c5C(=O)c5c(CC(CC)CCCC)sc(CC(CC)CCCC)c5C6=O)s4)sc3c(-c3ccc(CC(CC)CCCC)s3)c3ccsc23)s1,CCCCCCc1ccc(C2(c3ccc(CCCCCC)cc3)c3cc4c(cc3-c3sc5cc(C=C6C(=O)c7ccccc7C6=C(C#N)C#N)sc5c32)C(c2ccc(CCCCCC)cc2)(c2ccc(CCCCCC)cc2)c2c-4sc3cc(C=C4C(=O)c5ccccc5C4=C(C#N)C#N)sc23)cc1,0.16,12.67,42.09,0.85,0.8532484800000002,0.3821741176470847,0.74,0.85,1:1,DIO,,0.5% v/v,inverted,,ZnO,,w/o,,100.0,chlorobenzene,,160.0,-5.33,-3.48,,-5.576,-3.916,
64839,10.1039/c9tc04969j,10.1039/c9tc04969j,PBDB-T,ITIC,PBDB-T,ITIC,CCCCC(CC)Cc1ccc(-c2c3cc(-c4ccc(-c5sc(-c6cccs6)c6c5C(=O)c5c(CC(CC)CCCC)sc(CC(CC)CCCC)c5C6=O)s4)sc3c(-c3ccc(CC(CC)CCCC)s3)c3ccsc23)s1,CCCCCCc1ccc(C2(c3ccc(CCCCCC)cc3)c3cc4c(cc3-c3sc5cc(C=C6C(=O)c7ccccc7C6=C(C#N)C#N)sc5c32)C(c2ccc(CCCCCC)cc2)(c2ccc(CCCCCC)cc2)c2c-4sc3cc(C=C4C(=O)c5ccccc5C4=C(C#N)C#N)sc23)cc1,0.87,17.01,67.34,9.97,9.965444580000002,0.0456912738214552,9.68,9.97,1:1,DIO,,0.5% v/v,,,ZnO,,w/o,,100.0,chlorobenzene,,,-5.33,-3.48,,-5.576,-3.916,
64844,10.1039/c9tc05280a,10.1039/c9tc05280a,MN5T6,PC71BM,MN5T6,PC71BM,,COC(=O)CCCC1(c2ccccc2)C23c4c5ccc6c7cc8c9c%10c(cc%11cc%12c%13c%14c(cc%15c%16ccc-5c2c%16c2c5c%16c%17c(c(c46)c7c9c%17c4c%10c%11c%13c4c%16c%14c%152)C513)C%12)C8,0.9,6.1,46.0,2.5,2.5254000000000003,1.0160000000000124,2.5,,,,,,ITO/PEDOT:PSS/active layer/Ca/Al,BHJ,Ca,,PEDOT:PSS,,,chloroform,,120.0,,,,-5.9,-3.9,
64845,10.1039/c9tc05280a,10.1039/c9tc05280a,MN5T8,PC71BM,MN5T8,PC71BM,,COC(=O)CCCC1(c2ccccc2)C23c4c5ccc6c7cc8c9c%10c(cc%11cc%12c%13c%14c(cc%15c%16ccc-5c2c%16c2c5c%16c%17c(c(c46)c7c9c%17c4c%10c%11c%13c4c%16c%14c%152)C513)C%12)C8,0.94,6.1,46.0,2.6,2.63764,1.447692307692278,2.6,,,,,,ITO/PEDOT:PSS/active layer/Ca/Al,BHJ,Ca,,PEDOT:PSS,,,chloroform,,120.0,,,,-5.9,-3.9,
64846,10.1039/c9tc05280a,10.1039/c9tc05280a,MN6T6,PC71BM,MN6T6,PC71BM,,COC(=O)CCCC1(c2ccccc2)C23c4c5ccc6c7cc8c9c%10c(cc%11cc%12c%13c%14c(cc%15c%16ccc-5c2c%16c2c5c%16c%17c(c(c46)c7c9c%17c4c%10c%11c%13c4c%16c%14c%152)C513)C%12)C8,0.76,3.5,37.0,1.0,0.9842,1.5800000000000036,1.0,,,,,,ITO/PEDOT:PSS/active layer/Ca/Al,BHJ,Ca,,PEDOT:PSS,,,chloroform,,120.0,,,,-5.9,-3.9,
64847,10.1039/c9tc05280a,10.1039/c9tc05280a,MN6T8,PC71BM,MN6T8,PC71BM,,COC(=O)CCCC1(c2ccccc2)C23c4c5ccc6c7cc8c9c%10c(cc%11cc%12c%13c%14c(cc%15c%16ccc-5c2c%16c2c5c%16c%17c(c(c46)c7c9c%17c4c%10c%11c%13c4c%16c%14c%152)C513)C%12)C8,0.88,4.5,40.0,1.6,1.584,1.0000000000000009,1.6,,,,,,ITO/PEDOT:PSS/active layer/Ca/Al,BHJ,Ca,,PEDOT:PSS,,,chloroform,,120.0,,,,-5.9,-3.9,
64848,10.1039/c9tc05280a,10.1039/c9tc05280a,HR5T6,PC71BM,HR5T6,PC71BM,,COC(=O)CCCC1(c2ccccc2)C23c4c5ccc6c7cc8c9c%10c(cc%11cc%12c%13c%14c(cc%15c%16ccc-5c2c%16c2c5c%16c%17c(c(c46)c7c9c%17c4c%10c%11c%13c4c%16c%14c%152)C513)C%12)C8,0.98,7.1,60.0,4.2,4.174799999999999,0.6000000000000185,4.2,,,,,,ITO/PEDOT:PSS/active layer/Ca/Al,BHJ,Ca,,PEDOT:PSS,,,chloroform,THF,,,,,-5.9,-3.9,
64849,10.1039/c9tc05280a,10.1039/c9tc05280a,HR5T8,PC71BM,HR5T8,PC71BM,,COC(=O)CCCC1(c2ccccc2)C23c4c5ccc6c7cc8c9c%10c(cc%11cc%12c%13c%14c(cc%15c%16ccc-5c2c%16c2c5c%16c%17c(c(c46)c7c9c%17c4c%10c%11c%13c4c%16c%14c%152)C513)C%12)C8,0.96,7.6,62.0,4.5,4.52352,0.5226666666666564,4.5,,,,,,ITO/PEDOT:PSS/active layer/Ca/Al,BHJ,Ca,,PEDOT:PSS,,,chloroform,THF,,,,,-5.9,-3.9,
64850,10.1039/c9tc05280a,10.1039/c9tc05280a,HR6T6,PC71BM,HR6T6,PC71BM,,COC(=O)CCCC1(c2ccccc2)C23c4c5ccc6c7cc8c9c%10c(cc%11cc%12c%13c%14c(cc%15c%16ccc-5c2c%16c2c5c%16c%17c(c(c46)c7c9c%17c4c%10c%11c%13c4c%16c%14c%152)C513)C%12)C8,0.92,11.4,63.0,6.9,6.60744,4.239999999999998,6.9,,,,,,ITO/PEDOT:PSS/active layer/Ca/Al,BHJ,Ca,,PEDOT:PSS,,,chloroform,THF,,,,,-5.9,-3.9,
64851,10.1039/c9tc05280a,10.1039/c9tc05280a,HR6T8,PC71BM,HR6T8,PC71BM,,COC(=O)CCCC1(c2ccccc2)C23c4c5ccc6c7cc8c9c%10c(cc%11cc%12c%13c%14c(cc%15c%16ccc-5c2c%16c2c5c%16c%17c(c(c46)c7c9c%17c4c%10c%11c%13c4c%16c%14c%152)C513)C%12)C8,0.92,10.9,69.0,7.0,6.91932,1.1525714285714297,7.0,,,,,,ITO/PEDOT:PSS/active layer/Ca/Al,BHJ,Ca,,PEDOT:PSS,,,chloroform,THF,,,,,-5.9,-3.9,
64852,10.1039/c9tc05280a,10.1039/c9tc05280a,CHR5T6,PC71BM,CHR5T6,PC71BM,,COC(=O)CCCC1(c2ccccc2)C23c4c5ccc6c7cc8c9c%10c(cc%11cc%12c%13c%14c(cc%15c%16ccc-5c2c%16c2c5c%16c%17c(c(c46)c7c9c%17c4c%10c%11c%13c4c%16c%14c%152)C513)C%12)C8,1.04,11.7,67.0,8.2,8.15256,0.5785365853658528,8.2,,,,,,ITO/PEDOT:PSS/active layer/Ca/Al,BHJ,Ca,,PEDOT:PSS,,,chloroform,THF,120.0,,,,-5.9,-3.9,
64853,10.1039/c9tc05280a,10.1039/c9tc05280a,CHR5T8,PC71BM,CHR5T8,PC71BM,,COC(=O)CCCC1(c2ccccc2)C23c4c5ccc6c7cc8c9c%10c(cc%11cc%12c%13c%14c(cc%15c%16ccc-5c2c%16c2c5c%16c%17c(c(c46)c7c9c%17c4c%10c%11c%13c4c%16c%14c%152)C513)C%12)C8,1.02,12.7,63.0,8.2,8.16102,0.4753658536585206,8.2,,,,,,ITO/PEDOT:PSS/active layer/Ca/Al,BHJ,Ca,,PEDOT:PSS,,,chloroform,THF,120.0,,,,-5.9,-3.9,
64854,10.1039/c9tc05280a,10.1039/c9tc05280a,CHR6T6,PC71BM,CHR6T6,PC71BM,,COC(=O)CCCC1(c2ccccc2)C23c4c5ccc6c7cc8c9c%10c(cc%11cc%12c%13c%14c(cc%15c%16ccc-5c2c%16c2c5c%16c%17c(c(c46)c7c9c%17c4c%10c%11c%13c4c%16c%14c%152)C513)C%12)C8,0.9,9.6,45.0,3.9,3.888,0.3076923076923079,3.9,,,,,,ITO/PEDOT:PSS/active layer/Ca/Al,BHJ,Ca,,PEDOT:PSS,,,chloroform,,120.0,,,,-5.9,-3.9,
64855,10.1039/c9tc05280a,10.1039/c9tc05280a,CHR6T8,PC71BM,CHR6T8,PC71BM,,COC(=O)CCCC1(c2ccccc2)C23c4c5ccc6c7cc8c9c%10c(cc%11cc%12c%13c%14c(cc%15c%16ccc-5c2c%16c2c5c%16c%17c(c(c46)c7c9c%17c4c%10c%11c%13c4c%16c%14c%152)C513)C%12)C8,0.86,9.6,45.0,3.7,3.7152,0.4108108108108015,3.7,,,,,,ITO/PEDOT:PSS/active layer/Ca/Al,BHJ,Ca,,PEDOT:PSS,,,chloroform,,120.0,,,,-5.9,-3.9,
64856,10.1039/c9tc05610f,10.1039/c9tc05610f,PB2F-Cl,IT-4F,PB2F-Cl,IT-4F,,CCCCCCc1ccc(C2(c3ccc(CCCCCC)cc3)c3cc4c(cc3-c3sc5cc(/C=C6\C(=O)c7cc(F)c(F)cc7C6=C(C#N)C#N)sc5c32)C(c2ccc(CCCCCC)cc2)(c2ccc(CCCCCC)cc2)c2c-4sc3cc(/C=C4\C(=O)c5cc(F)c(F)cc5C4=C(C#N)C#N)sc23)cc1,0.904,18.98,62.98,10.81,10.806058016,0.036466086956529,10.51,10.81,,,,,,,,,,,,,,,,,,-5.66,-4.14,
64857,10.1039/c9tc05610f,10.1039/c9tc05610f,PB2F-2Cl,IT-4F,PB2F-2Cl,IT-4F,,CCCCCCc1ccc(C2(c3ccc(CCCCCC)cc3)c3cc4c(cc3-c3sc5cc(/C=C6\C(=O)c7cc(F)c(F)cc7C6=C(C#N)C#N)sc5c32)C(c2ccc(CCCCCC)cc2)(c2ccc(CCCCCC)cc2)c2c-4sc3cc(/C=C4\C(=O)c5cc(F)c(F)cc5C4=C(C#N)C#N)sc23)cc1,0.926,20.89,66.12,12.79,12.790345368000002,0.0027002971071397,12.47,12.79,,DIO,,,ITO/PEDOT:PSS/polymer:IT-4F/PFN-Br/Al,,PFN-Br,,PEDOT:PSS,,,,,,,,,-5.66,-4.14,
64864,10.1039/c9tc06038c,10.1039/c9tc06038c,LP3,ITCPTC,LP3,ITCPTC,,CCCCCCc1ccc(C2(c3ccc(CCCCCC)cc3)c3cc4c(cc3-c3sc5cc(/C=C6\C(=O)c7cscc7C6=C(C#N)C#N)sc5c32)C(c2ccc(CCCCCC)cc2)(c2ccc(CCCCCC)cc2)c2c-4sc3cc(/C=C4\C(=O)c5cscc5C4=C(C#N)C#N)sc23)cc1,0.92,12.41,67.0,7.65,7.649524000000001,0.0062222222222095,7.49,7.65,,,,,,,,,,,100.0,,,,,,,-5.63,-3.96,
64865,10.1039/c9tc06038c,10.1039/c9tc06038c,LP3,ITCPTC,LP3,ITCPTC,,CCCCCCc1ccc(C2(c3ccc(CCCCCC)cc3)c3cc4c(cc3-c3sc5cc(/C=C6\C(=O)c7cscc7C6=C(C#N)C#N)sc5c32)C(c2ccc(CCCCCC)cc2)(c2ccc(CCCCCC)cc2)c2c-4sc3cc(/C=C4\C(=O)c5cscc5C4=C(C#N)C#N)sc23)cc1,0.91,13.5,69.0,8.48,8.47665,0.0395047169811447,8.37,8.48,1:1,DIO,DIO,0.5% v/v,ITO/ZnO/active layer/MoO3/Al,,ZnO,,MoO3,,100.0,chloroform,,,,,,-5.63,-3.96,
64866,10.1039/c9tc06038c,10.1039/c9tc06038c,LP4,ITCPTC,LP4,ITCPTC,,CCCCCCc1ccc(C2(c3ccc(CCCCCC)cc3)c3cc4c(cc3-c3sc5cc(/C=C6\C(=O)c7cscc7C6=C(C#N)C#N)sc5c32)C(c2ccc(CCCCCC)cc2)(c2ccc(CCCCCC)cc2)c2c-4sc3cc(/C=C4\C(=O)c5cscc5C4=C(C#N)C#N)sc23)cc1,0.9,13.28,72.0,8.61,8.60544,0.0529616724738638,8.44,8.61,1:1,,,,ITO/ZnO/active layer/MoO3/Al,,ZnO,,MoO3,,130.0,chloroform,,,,,,-5.63,-3.96,
64867,10.1039/c9tc06038c,10.1039/c9tc06038c,LP4,ITCPTC,LP4,ITCPTC,,CCCCCCc1ccc(C2(c3ccc(CCCCCC)cc3)c3cc4c(cc3-c3sc5cc(/C=C6\C(=O)c7cscc7C6=C(C#N)C#N)sc5c32)C(c2ccc(CCCCCC)cc2)(c2ccc(CCCCCC)cc2)c2c-4sc3cc(/C=C4\C(=O)c5cscc5C4=C(C#N)C#N)sc23)cc1,0.89,14.72,77.0,10.09,10.087616000000002,0.0236273538156342,10.03,10.09,1:1,DIO,DIO,0.5% v/v,ITO/ZnO/active layer/MoO3/Al,,ZnO,,MoO3,,130.0,chloroform,,,,,,-5.63,-3.96,
64878,10.1039/c9tc06594f,10.1039/c9tc06594f,PBDTBTs-BDD,ITIC,PBDTBTs-BDD,ITIC,,CCCCCCc1ccc(C2(c3ccc(CCCCCC)cc3)c3cc4c(cc3-c3sc5cc(C=C6C(=O)c7ccccc7C6=C(C#N)C#N)sc5c32)C(c2ccc(CCCCCC)cc2)(c2ccc(CCCCCC)cc2)c2c-4sc3cc(C=C4C(=O)c5ccccc5C4=C(C#N)C#N)sc23)cc1,0.98,12.55,63.28,7.76,7.782807200000001,0.2939072164948557,,,1:1.2,,,,,,,,,,,,,,,,,-5.576,-3.916,
64879,10.1039/c9tc06594f,10.1039/c9tc06594f,PBDTTBs-BDD,ITIC,PBDTTBs-BDD,ITIC,,CCCCCCc1ccc(C2(c3ccc(CCCCCC)cc3)c3cc4c(cc3-c3sc5cc(C=C6C(=O)c7ccccc7C6=C(C#N)C#N)sc5c32)C(c2ccc(CCCCCC)cc2)(c2ccc(CCCCCC)cc2)c2c-4sc3cc(C=C4C(=O)c5ccccc5C4=C(C#N)C#N)sc23)cc1,0.94,11.18,48.13,5.04,5.05807796,0.3586896825396881,,,1:1.2,0.8% DIO,DIO,0.8%,ITO/PEDOT:PSS/active layer/PFN-Br/Al,,PFN-Br,,PEDOT:PSS,,,,,100.0,,,,-5.576,-3.916,
64880,10.1039/c9tc06594f,10.1039/c9tc06594f,PBDTBTs-BDD,Y6,PBDTBTs-BDD,Y6,,CCCCCCCCCCCc1c(/C=C2\C(=O)c3cc(F)c(F)cc3C2=C(C#N)C#N)sc2c1sc1c3c4nsnc4c4c5sc6c(CCCCCCCCCCC)c(/C=C7\C(=O)c8cc(F)c(F)cc8C7=C(C#N)C#N)sc6c5n(CC(CC)CCCC)c4c3n(CC(CC)CCCC)c21,0.79,23.0,66.43,12.07,12.070331000000005,0.0027423363711909,,,,0.4% DIO and 0.4% CN,DIO+CN,0.4%,ITO/PEDOT:PSS/active layer/PFN-Br/Al,,PFN-Br,,PEDOT:PSS,,,,,,,,,-5.65,-4.09,
64881,10.1039/c9tc06594f,10.1039/c9tc06594f,PBDTTBs-BDD,Y6,PBDTTBs-BDD,Y6,,CCCCCCCCCCCc1c(/C=C2\C(=O)c3cc(F)c(F)cc3C2=C(C#N)C#N)sc2c1sc1c3c4nsnc4c4c5sc6c(CCCCCCCCCCC)c(/C=C7\C(=O)c8cc(F)c(F)cc8C7=C(C#N)C#N)sc6c5n(CC(CC)CCCC)c4c3n(CC(CC)CCCC)c21,0.76,16.97,45.19,5.81,5.828244679999999,0.3140220309810597,,,1:1,0.5% DIO,DIO,0.5%,ITO/PEDOT:PSS/active layer/PFN-Br/Al,,PFN-Br,,PEDOT:PSS,,,,,90.0,,,,-5.65,-4.09,
64886,10.1039/d0cc00398k,10.1039/d0cc00398k,T1,PC71BM,T1,PC71BM,CCCCCCCCC(CCCCCC)Sc1ccc2cc(-c3c4cc(-c5ccc(-c6c(F)c(F)c(-c7ccc(-c8cc9c(-c%10ccc%11cc(SC(CCCCCC)CCCCCCCC)ccc%11c%10)c%10sc(-c%11ccc(-c%12sc(-c%13cccs%13)c%13c%12C(=O)c%12c(C(CC)CCCC)sc(C(CC)CCCC)c%12C%13=O)s%11)cc%10c(-c%10ccc%11cc(SC(CCCCCC)CCCCCCCC)ccc%11c%10)c9s8)s7)c7nn(C(CCCCCC)CCCCCCCC)nc67)s5)sc4c(-c4ccc5cc(SC(CCCCCC)CCCCCCCC)ccc5c4)c4ccsc34)ccc2c1,COC(=O)CCCC1(c2ccccc2)C23c4c5ccc6c7cc8c9c%10c(cc%11cc%12c%13c%14c(cc%15c%16ccc-5c2c%16c2c5c%16c%17c(c(c46)c7c9c%17c4c%10c%11c%13c4c%16c%14c%152)C513)C%12)C8,0.43,0.98,36.0,0.18,0.151704,15.719999999999995,,,1:2,DIO,DIO,,,,,,,,90.0,CF,chloroform,,,,,-5.9,-3.9,
64887,10.1039/d0cc00398k,10.1039/d0cc00398k,T2,PC71BM,T2,PC71BM,,COC(=O)CCCC1(c2ccccc2)C23c4c5ccc6c7cc8c9c%10c(cc%11cc%12c%13c%14c(cc%15c%16ccc-5c2c%16c2c5c%16c%17c(c(c46)c7c9c%17c4c%10c%11c%13c4c%16c%14c%152)C513)C%12)C8,0.73,4.2,48.0,1.49,1.47168,1.2295302013422746,,,1:2,DIO,DIO,0.5 vol%,inverted,,ZnO,,MoOx,,90.0,CF,chloroform,,,,,-5.9,-3.9,
64888,10.1039/d0cc00398k,10.1039/d0cc00398k,T3,PC71BM,T3,PC71BM,,COC(=O)CCCC1(c2ccccc2)C23c4c5ccc6c7cc8c9c%10c(cc%11cc%12c%13c%14c(cc%15c%16ccc-5c2c%16c2c5c%16c%17c(c(c46)c7c9c%17c4c%10c%11c%13c4c%16c%14c%152)C513)C%12)C8,0.67,11.7,50.0,3.88,3.9195000000000007,1.0180412371134215,,,1:2,DIO,DIO,0.5 vol%,inverted,,ZnO,,MoOx,,90.0,CF,chloroform,,,,,-5.9,-3.9,
64889,10.1039/d0cc00896f,10.1039/d0cc00896f,P2F-EHp,QIP-4F,P2F-EHp,QIP-4F,CCc1c(F)cc(-c2c3cc(-c4ccc(-c5c6c(c(-c7ccc(-c8cc9c(-c%10cc(F)c(CC)c(F)c%10)c%10sc(-c%11ccc(-c%12c%13c(c(-c%14ccc(-c%15cc%16c(-c%17cc(F)c(CC)c(F)c%17)c%17sc(-c%18ccc(-c%19c%20c(c(-c%21cccs%21)c%21nn(CC)nc%19%21)C(=O)N(CC)C%20=O)s%18)cc%17c(-c%17cc(F)c(CC)c(F)c%17)c%16s%15)s%14)c%14nn(CC)nc%12%14)C(=O)N(CC)C%13=O)s%11)cc%10c(-c%10cc(F)c(CC)c(F)c%10)c9s8)s7)c7nn(CC)nc57)C(=O)N(CC)C6=O)s4)sc3c(-c3cc(F)c(CC)c(F)c3)c3ccsc23)cc1F,,0.94,18.27,70.53,12.12,12.11268114,0.0603866336633648,11.95,12.12,,,,,,,,,,,,,,,-5.38,-3.06,,,,
64890,10.1039/d0cc00896f,10.1039/d0cc00896f,P2F-EHp,QIP-4Cl,P2F-EHp,QIP-4Cl,CCc1c(F)cc(-c2c3cc(-c4ccc(-c5c6c(c(-c7ccc(-c8cc9c(-c%10cc(F)c(CC)c(F)c%10)c%10sc(-c%11ccc(-c%12c%13c(c(-c%14ccc(-c%15cc%16c(-c%17cc(F)c(CC)c(F)c%17)c%17sc(-c%18ccc(-c%19c%20c(c(-c%21cccs%21)c%21nn(CC)nc%19%21)C(=O)N(CC)C%20=O)s%18)cc%17c(-c%17cc(F)c(CC)c(F)c%17)c%16s%15)s%14)c%14nn(CC)nc%12%14)C(=O)N(CC)C%13=O)s%11)cc%10c(-c%10cc(F)c(CC)c(F)c%10)c9s8)s7)c7nn(CC)nc57)C(=O)N(CC)C6=O)s4)sc3c(-c3cc(F)c(CC)c(F)c3)c3ccsc23)cc1F,,0.94,19.62,72.11,13.3,13.299103079999998,0.0067437593985143,13.12,13.3,1:1,DBE,,0.5 vol%,ITO/PEDOT:PSS/P2F-EHp:NFAs/PFN-Br/Ag,,PFN-Br,,PEDOT:PSS,,,chloroform,,110.0,-5.38,-3.06,,,,
64891,10.1039/d0cc04297h,10.1039/d0cc04297h,PM6,PDFC,PM6,PDFC,COC(=O)C(C)(C)c1cc(C)cc(-c2sc3c4sc5cc(/C=C6/C(=O)c7cc(F)cc(c7)C(=O)/C6=C\c6cc(C(C)(C)C(=O)OC)c(-c7cc(C)cc(C(C)(C)C(=O)OC)c7)s6)sc5c4c(C(C)(C)C(=O)OC)ccc2-3)c1,,0.97,15.93,81.3,12.56,12.562557299999998,0.0203606687897902,,,1:1.1,0.75% CN,CN,0.75%,ITO/PEDOT:PSS/PM6:PDFC(1:1.1)/ZnO/Ag,conventional,ZnO,ZnO,PEDOT:PSS,PEDOT:PSS,120.0,,,140.0,-5.56,-3.65,,,,
64892,10.1039/d0cc04297h,10.1039/d0cc04297h,PM6,PDFC,PM6,PDFC,COC(=O)C(C)(C)c1cc(C)cc(-c2sc3c4sc5cc(/C=C6/C(=O)c7cc(F)cc(c7)C(=O)/C6=C\c6cc(C(C)(C)C(=O)OC)c(-c7cc(C)cc(C(C)(C)C(=O)OC)c7)s6)sc5c4c(C(C)(C)C(=O)OC)ccc2-3)c1,,0.97,15.76,81.1,12.4,12.3979192,0.0167806451613037,,,1:1.1,0.75% CN,CN,0.75%,ITO/PEDOT:PSS/PM6:PDFC(1:1.1)/ZnO/Ag,conventional,ZnO,ZnO,PEDOT:PSS,PEDOT:PSS,140.0,,,140.0,-5.56,-3.65,,,,
64893,10.1039/d0cc04297h,10.1039/d0cc04297h,PM6,PDFC,PM6,PDFC,COC(=O)C(C)(C)c1cc(C)cc(-c2sc3c4sc5cc(/C=C6/C(=O)c7cc(F)cc(c7)C(=O)/C6=C\c6cc(C(C)(C)C(=O)OC)c(-c7cc(C)cc(C(C)(C)C(=O)OC)c7)s6)sc5c4c(C(C)(C)C(=O)OC)ccc2-3)c1,,0.96,16.43,76.7,12.1,12.0977376,0.0186975206611661,,,1:1.1,0.75% CN,CN,0.75%,ITO/PEDOT:PSS/PM6:PDFC(1:1.1)/ZnO/Ag,conventional,ZnO,ZnO,PEDOT:PSS,PEDOT:PSS,240.0,,,140.0,-5.56,-3.65,,,,
64894,10.1039/d0cc04297h,10.1039/d0cc04297h,PM6,PDFC,PM6,PDFC,COC(=O)C(C)(C)c1cc(C)cc(-c2sc3c4sc5cc(/C=C6/C(=O)c7cc(F)cc(c7)C(=O)/C6=C\c6cc(C(C)(C)C(=O)OC)c(-c7cc(C)cc(C(C)(C)C(=O)OC)c7)s6)sc5c4c(C(C)(C)C(=O)OC)ccc2-3)c1,,0.96,16.51,73.6,11.66,11.6653056,0.0455025728987975,,,1:1.1,0.75% CN,CN,0.75%,ITO/PEDOT:PSS/PM6:PDFC(1:1.1)/ZnO/Ag,conventional,ZnO,ZnO,PEDOT:PSS,PEDOT:PSS,300.0,,,140.0,-5.56,-3.65,,,,
64895,10.1039/d0cc04297h,10.1039/d0cc04297h,PM6,PDFC,PM6,PDFC,COC(=O)C(C)(C)c1cc(C)cc(-c2sc3c4sc5cc(/C=C6/C(=O)c7cc(F)cc(c7)C(=O)/C6=C\c6cc(C(C)(C)C(=O)OC)c(-c7cc(C)cc(C(C)(C)C(=O)OC)c7)s6)sc5c4c(C(C)(C)C(=O)OC)ccc2-3)c1,,0.96,16.11,72.4,11.19,11.1970944,0.0633994638069839,,,1:1.1,0.75% CN,CN,0.75%,ITO/PEDOT:PSS/PM6:PDFC(1:1.1)/ZnO/Ag,conventional,ZnO,ZnO,PEDOT:PSS,PEDOT:PSS,330.0,,,140.0,-5.56,-3.65,,,,
64896,10.1039/d0cc04297h,10.1039/d0cc04297h,PM6,PDFC,PM6,PDFC,COC(=O)C(C)(C)c1cc(C)cc(-c2sc3c4sc5cc(/C=C6/C(=O)c7cc(F)cc(c7)C(=O)/C6=C\c6cc(C(C)(C)C(=O)OC)c(-c7cc(C)cc(C(C)(C)C(=O)OC)c7)s6)sc5c4c(C(C)(C)C(=O)OC)ccc2-3)c1,,0.96,16.0,67.6,10.38,10.383359999999998,0.0323699421965042,,,1:1.1,0.75% CN,CN,0.75%,ITO/PEDOT:PSS/PM6:PDFC(1:1.1)/ZnO/Ag,conventional,ZnO,ZnO,PEDOT:PSS,PEDOT:PSS,380.0,,,140.0,-5.56,-3.65,,,,
64897,10.1039/d0cc04297h,10.1039/d0cc04297h,PM6,PDFC,PM6,PDFC,COC(=O)C(C)(C)c1cc(C)cc(-c2sc3c4sc5cc(/C=C6/C(=O)c7cc(F)cc(c7)C(=O)/C6=C\c6cc(C(C)(C)C(=O)OC)c(-c7cc(C)cc(C(C)(C)C(=O)OC)c7)s6)sc5c4c(C(C)(C)C(=O)OC)ccc2-3)c1,,0.95,16.41,62.0,9.66,9.66549,0.0568322981366459,,,1:1.1,0.75% CN,CN,0.75%,ITO/PEDOT:PSS/PM6:PDFC(1:1.1)/ZnO/Ag,conventional,ZnO,ZnO,PEDOT:PSS,PEDOT:PSS,570.0,,,140.0,-5.56,-3.65,,,,
64898,10.1039/d0cc07213c,10.1039/d0cc07213c,PTzBI-oF,PS1,PTzBI-oF,PS1,CCCCCCCCN1C(=O)c2c(c(-c3cc(F)c(-c4cc5c(-c6ccc(CC(CC)CCCC)s6)c6sccc6c(-c6ccc(CC(CC)CCCC)s6)c5s4)s3)c3nn(CC(CC)CCCC)nc3c2-c2cc(F)cs2)C1=O,,0.92,21.45,61.36,12.1,12.1087824,0.072581818181828,11.7,12.1,,,,,,,,,,,,CF,chloroform,,-5.25,-3.25,,,,
64899,10.1039/d0cc07213c,10.1039/d0cc07213c,PTzBI-oF,PS1,PTzBI-oF,PS1,CCCCCCCCN1C(=O)c2c(c(-c3cc(F)c(-c4cc5c(-c6ccc(CC(CC)CCCC)s6)c6sccc6c(-c6ccc(CC(CC)CCCC)s6)c5s4)s3)c3nn(CC(CC)CCCC)nc3c2-c2cc(F)cs2)C1=O,,0.92,22.47,66.7,13.8,13.7884908,0.0834000000000056,13.5,13.8,,,,,ITO/PEDOT:PSS/PTzBI-oF:PS1/PFN-Br/Ag,,PFN-Br,,PEDOT:PSS,,,2-MeTHF,2-MeTHF,,-5.25,-3.25,,,,
64904,10.1039/d0dt00637h,10.1039/d0dt00637h,B2,PC71BM,B2,PC71BM,,COC(=O)CCCC1(c2ccccc2)C23c4c5ccc6c7cc8c9c%10c(cc%11cc%12c%13c%14c(cc%15c%16ccc-5c2c%16c2c5c%16c%17c(c(c46)c7c9c%17c4c%10c%11c%13c4c%16c%14c%152)C513)C%12)C8,0.81,8.63,46.0,3.21,3.215538000000001,0.1725233644860103,3.08,3.21,1:1.5,,,,glass/ITO/PEDOT:PSS/active layer/PFN/Al,bulk heterojunction organic solar cell,PFN,,PEDOT:PSS,,,chloroform,,,,,,-5.9,-3.9,
