Repository: JiYiqaq/PCE-KA-GNN

# Data directory

- `raw/Active_Database.csv` is the immutable source dataset bundled under CC BY 4.0. Do not overwrite it with processed data.
- `processed/` is created and populated by the training pipeline. Generated `.pt` and `.pth` caches are intentionally ignored by Git because they can exceed GitHub's normal single-file limit.

See `../DATA_LICENSE.md` for provenance, license and checksum information.

File: data/raw/Active_Database.csv (part 206 of 471)
id,doi,doi_norm,donor,acceptor,donor_canonical,acceptor_canonical,donor_smiles,acceptor_smiles,voc,jsc,ff,pce,pce_recomputed,pce_relative_error_percent,pce_avg,pce_best,d_a_ratio,additive,additive_canonical,additive_ratio,device_structure,device_type,etl,etl_canonical,htl,htl_canonical,active_layer_thickness,solvent,solvent_canonical,annealing_temp,homo_d,lumo_d,eg_d,homo_a,lumo_a,eg_a
64905,10.1039/d0dt00637h,10.1039/d0dt00637h,B3,PC71BM,B3,PC71BM,,COC(=O)CCCC1(c2ccccc2)C23c4c5ccc6c7cc8c9c%10c(cc%11cc%12c%13c%14c(cc%15c%16ccc-5c2c%16c2c5c%16c%17c(c(c46)c7c9c%17c4c%10c%11c%13c4c%16c%14c%152)C513)C%12)C8,0.75,10.45,48.0,3.76,3.762,0.053191489361708,3.63,3.76,1:1.5,,,,ITO/PEDOT:PSS/active layer/PFN/Al,bulk heterojunction organic solar cell,PFN,,PEDOT:PSS,,,chloroform,,,,,,-5.9,-3.9,
64906,10.1039/d0dt00637h,10.1039/d0dt00637h,B2,PC71BM,B2,PC71BM,,COC(=O)CCCC1(c2ccccc2)C23c4c5ccc6c7cc8c9c%10c(cc%11cc%12c%13c%14c(cc%15c%16ccc-5c2c%16c2c5c%16c%17c(c(c46)c7c9c%17c4c%10c%11c%13c4c%16c%14c%152)C513)C%12)C8,0.78,13.56,61.0,6.45,6.451848,0.0286511627906953,6.32,6.45,1:1.5,,,,ITO/PEDOT:PSS/active layer/PFN/Al,bulk heterojunction organic solar cell,PFN,,PEDOT:PSS,,,chloroform,,,,,,-5.9,-3.9,
64907,10.1039/d0dt00637h,10.1039/d0dt00637h,B3,PC71BM,B3,PC71BM,,COC(=O)CCCC1(c2ccccc2)C23c4c5ccc6c7cc8c9c%10c(cc%11cc%12c%13c%14c(cc%15c%16ccc-5c2c%16c2c5c%16c%17c(c(c46)c7c9c%17c4c%10c%11c%13c4c%16c%14c%152)C513)C%12)C8,0.71,16.24,66.0,7.61,7.610063999999999,0.000840998685917,7.55,7.61,1:1.5,,,,ITO/PEDOT:PSS/active layer/PFN/Al,bulk heterojunction organic solar cell,PFN,,PEDOT:PSS,,,chloroform,,,,,,-5.9,-3.9,
64908,10.1039/d0ee00662a,10.1039/d0ee00662a,PM6,IT-4F,PM6,IT-4F,COC(=O)C(C)(C)c1cc(C)cc(-c2sc3c4sc5cc(/C=C6/C(=O)c7cc(F)cc(c7)C(=O)/C6=C\c6cc(C(C)(C)C(=O)OC)c(-c7cc(C)cc(C(C)(C)C(=O)OC)c7)s6)sc5c4c(C(C)(C)C(=O)OC)ccc2-3)c1,CCCCCCc1ccc(C2(c3ccc(CCCCCC)cc3)c3cc4c(cc3-c3sc5cc(/C=C6\C(=O)c7cc(F)c(F)cc7C6=C(C#N)C#N)sc5c32)C(c2ccc(CCCCCC)cc2)(c2ccc(CCCCCC)cc2)c2c-4sc3cc(/C=C4\C(=O)c5cc(F)c(F)cc5C4=C(C#N)C#N)sc23)cc1,0.869,20.26,77.4,13.62,13.62699756,0.0513770925110284,13.16,13.62,1:1:0,,,,ITO/PEDOT:PSS/active layer/ZrAcac/Al,,ZrAcac,,PEDOT:PSS,,,,,,-5.56,-3.65,,-5.66,-4.14,
64912,10.1039/d0ee00662a,10.1039/d0ee00662a,PM6,N7IT,PM6,N7IT,COC(=O)C(C)(C)c1cc(C)cc(-c2sc3c4sc5cc(/C=C6/C(=O)c7cc(F)cc(c7)C(=O)/C6=C\c6cc(C(C)(C)C(=O)OC)c(-c7cc(C)cc(C(C)(C)C(=O)OC)c7)s6)sc5c4c(C(C)(C)C(=O)OC)ccc2-3)c1,,0.923,21.83,69.1,13.91,13.92302119,0.0936102803738311,13.64,13.91,1:0:1,,,,ITO/PEDOT:PSS/active layer/ZrAcac/Al,,ZrAcac,,PEDOT:PSS,,,,,,-5.56,-3.65,,,,
64920,10.1039/d0ee00862a,10.1039/d0ee00862a,PM6,Y18a,PM6,Y18a,COC(=O)C(C)(C)c1cc(C)cc(-c2sc3c4sc5cc(/C=C6/C(=O)c7cc(F)cc(c7)C(=O)/C6=C\c6cc(C(C)(C)C(=O)OC)c(-c7cc(C)cc(C(C)(C)C(=O)OC)c7)s6)sc5c4c(C(C)(C)C(=O)OC)ccc2-3)c1,,0.87,23.86,63.6,13.32,13.2022152,0.884270270270263,13.01,13.32,1 : 1.5,,,,,,,,,,,,,,-5.56,-3.65,,,,
64921,10.1039/d0ee00862a,10.1039/d0ee00862a,PM6,Y18b,PM6,Y18b,COC(=O)C(C)(C)c1cc(C)cc(-c2sc3c4sc5cc(/C=C6/C(=O)c7cc(F)cc(c7)C(=O)/C6=C\c6cc(C(C)(C)C(=O)OC)c(-c7cc(C)cc(C(C)(C)C(=O)OC)c7)s6)sc5c4c(C(C)(C)C(=O)OC)ccc2-3)c1,,0.84,25.71,76.5,16.52,16.521245999999998,0.0075423728813456,16.27,16.52,1 : 1.5,,,,,,,,,,,,,,-5.56,-3.65,,,,
64922,10.1039/d0ee00862a,10.1039/d0ee00862a,PM6,Y6c,PM6,Y6c,COC(=O)C(C)(C)c1cc(C)cc(-c2sc3c4sc5cc(/C=C6/C(=O)c7cc(F)cc(c7)C(=O)/C6=C\c6cc(C(C)(C)C(=O)OC)c(-c7cc(C)cc(C(C)(C)C(=O)OC)c7)s6)sc5c4c(C(C)(C)C(=O)OC)ccc2-3)c1,,0.82,25.2,76.1,15.71,15.725303999999996,0.0974156588160095,15.53,15.71,1 : 1.2,,,,,,,,,,,,,,-5.56,-3.65,,,,
64923,10.1039/d0ee01763a,10.1039/d0ee01763a,P3HT,BTP-4Cl,P3HT,BTP-4Cl,CCCCCCc1ccsc1,CCCCCCCCCc1c(/C=C2\C(=O)c3cc(Cl)c(Cl)cc3C2=C(C#N)C#N)sc2c1sc1c3c4nsnc4c4c5sc6c(CCC)c(/C=C7\C(=O)c8cc(Cl)c(Cl)cc8C7=C(C#N)C#N)sc6c5n(CC(CCCC)CCCCCC)c4c3n(CC(CCCC)CCCCCC)c21,0.5,5.16,39.0,1.01,1.0062,0.3762376237623788,0.99,1.01,,,,,,,,,,,,,,,-5.01,-3.12,,-5.66,-4.14,
64924,10.1039/d0ee01763a,10.1039/d0ee01763a,P3HT,ZY-4Cl,P3HT,ZY-4Cl,CCCCCCc1ccsc1,CCc1c(C=C2C(=O)c3cc(Cl)c(Cl)cc3C2=O)sc2c1sc1c3c4nsnc4c4c5sc6c(CC)c(C=C7C(=O)c8cc(Cl)c(Cl)cc8C7=O)sc6c5n(CC)c4c3n(CC)c21,0.88,16.49,65.0,9.46,9.43228,0.2930232558139766,9.32,9.46,,,,,ITO/PEDOT:PSS/active layer/PFN-Br/Al,,PFN-Br,,PEDOT:PSS,,,,,,-5.01,-3.12,,,,
64925,10.1039/d0ee01896a,10.1039/d0ee01896a,PM6,Y6,PM6,Y6,COC(=O)C(C)(C)c1cc(C)cc(-c2sc3c4sc5cc(/C=C6/C(=O)c7cc(F)cc(c7)C(=O)/C6=C\c6cc(C(C)(C)C(=O)OC)c(-c7cc(C)cc(C(C)(C)C(=O)OC)c7)s6)sc5c4c(C(C)(C)C(=O)OC)ccc2-3)c1,CCCCCCCCCCCc1c(/C=C2\C(=O)c3cc(F)c(F)cc3C2=C(C#N)C#N)sc2c1sc1c3c4nsnc4c4c5sc6c(CCCCCCCCCCC)c(/C=C7\C(=O)c8cc(F)c(F)cc8C7=C(C#N)C#N)sc6c5n(CC(CC)CCCC)c4c3n(CC(CC)CCCC)c21,0.83,25.5,71.2,15.35,15.06948,1.82749185667752,15.0,15.35,,,,,,,,,,,,"CF, 0.5% CN",chloroform,110.0,-5.56,-3.65,,-5.65,-4.09,
64926,10.1039/d0ee01896a,10.1039/d0ee01896a,PM6,Y6,PM6,Y6,COC(=O)C(C)(C)c1cc(C)cc(-c2sc3c4sc5cc(/C=C6/C(=O)c7cc(F)cc(c7)C(=O)/C6=C\c6cc(C(C)(C)C(=O)OC)c(-c7cc(C)cc(C(C)(C)C(=O)OC)c7)s6)sc5c4c(C(C)(C)C(=O)OC)ccc2-3)c1,CCCCCCCCCCCc1c(/C=C2\C(=O)c3cc(F)c(F)cc3C2=C(C#N)C#N)sc2c1sc1c3c4nsnc4c4c5sc6c(CCCCCCCCCCC)c(/C=C7\C(=O)c8cc(F)c(F)cc8C7=C(C#N)C#N)sc6c5n(CC(CC)CCCC)c4c3n(CC(CC)CCCC)c21,0.846,20.6,68.1,12.9,11.8681956,7.998483720930236,11.8,12.9,,,,,,,,,,,,"CF, 0.5% CN",chloroform,110.0,-5.56,-3.65,,-5.65,-4.09,
64927,10.1039/d0ee01896a,10.1039/d0ee01896a,PM6,Y6,PM6,Y6,COC(=O)C(C)(C)c1cc(C)cc(-c2sc3c4sc5cc(/C=C6/C(=O)c7cc(F)cc(c7)C(=O)/C6=C\c6cc(C(C)(C)C(=O)OC)c(-c7cc(C)cc(C(C)(C)C(=O)OC)c7)s6)sc5c4c(C(C)(C)C(=O)OC)ccc2-3)c1,CCCCCCCCCCCc1c(/C=C2\C(=O)c3cc(F)c(F)cc3C2=C(C#N)C#N)sc2c1sc1c3c4nsnc4c4c5sc6c(CCCCCCCCCCC)c(/C=C7\C(=O)c8cc(F)c(F)cc8C7=C(C#N)C#N)sc6c5n(CC(CC)CCCC)c4c3n(CC(CC)CCCC)c21,0.843,20.4,64.6,12.3,11.109391199999996,9.67974634146344,11.1,12.3,,,,,,,,,,,,"CF, 0.5% CN",chloroform,110.0,-5.56,-3.65,,-5.65,-4.09,
64928,10.1039/d0ee01896a,10.1039/d0ee01896a,PM6,Y6,PM6,Y6,COC(=O)C(C)(C)c1cc(C)cc(-c2sc3c4sc5cc(/C=C6/C(=O)c7cc(F)cc(c7)C(=O)/C6=C\c6cc(C(C)(C)C(=O)OC)c(-c7cc(C)cc(C(C)(C)C(=O)OC)c7)s6)sc5c4c(C(C)(C)C(=O)OC)ccc2-3)c1,CCCCCCCCCCCc1c(/C=C2\C(=O)c3cc(F)c(F)cc3C2=C(C#N)C#N)sc2c1sc1c3c4nsnc4c4c5sc6c(CCCCCCCCCCC)c(/C=C7\C(=O)c8cc(F)c(F)cc8C7=C(C#N)C#N)sc6c5n(CC(CC)CCCC)c4c3n(CC(CC)CCCC)c21,0.85,12.0,51.0,5.7,5.201999999999999,8.736842105263177,5.2,5.7,,,,,,,,,,,,"CF, 0.5% CN",chloroform,110.0,-5.56,-3.65,,-5.65,-4.09,
64929,10.1039/d0ee02251a,10.1039/d0ee02251a,PTQ10,MO-IDIC-Cl-1,PTQ10,MO-IDIC-Cl-1,CCCCCCCCC(CCCCCC)COc1cnc2c(-c3cccs3)c(F)c(F)cc2n1,,0.88,17.67,69.2,10.76,10.760323200000002,0.0030037174721392,10.76,,1:1.1,,,,ITO/PEDOT:PSS/donor:acceptor/PDINO/Al,conventional,PDINO,,PEDOT:PSS,,,chloroform,,110.0,-5.54,-2.92,,,,
64930,10.1039/d0ee02251a,10.1039/d0ee02251a,PTQ10,MO-IDIC-Cl-2,PTQ10,MO-IDIC-Cl-2,CCCCCCCCC(CCCCCC)COc1cnc2c(-c3cccs3)c(F)c(F)cc2n1,,0.88,19.21,73.9,12.49,12.4926472,0.021194555644517,12.49,,1:1.1,,,,ITO/PEDOT:PSS/donor:acceptor/PDINO/Al,conventional,PDINO,,PEDOT:PSS,,,chloroform,,110.0,-5.54,-2.92,,,,
64931,10.1039/d0ee02251a,10.1039/d0ee02251a,PM6,LY-Cl-1,PM6,LY-Cl-1,COC(=O)C(C)(C)c1cc(C)cc(-c2sc3c4sc5cc(/C=C6/C(=O)c7cc(F)cc(c7)C(=O)/C6=C\c6cc(C(C)(C)C(=O)OC)c(-c7cc(C)cc(C(C)(C)C(=O)OC)c7)s6)sc5c4c(C(C)(C)C(=O)OC)ccc2-3)c1,,0.91,24.3,65.1,14.41,14.395563,0.1001873698820327,14.41,,1:1.1,,,,ITO/PEDOT:PSS/donor:acceptor/PDINO/Al,conventional,PDINO,,PEDOT:PSS,,,chloroform,,110.0,-5.56,-3.65,,,,
64932,10.1039/d0ee02251a,10.1039/d0ee02251a,PM6,LY-Cl-2,PM6,LY-Cl-2,COC(=O)C(C)(C)c1cc(C)cc(-c2sc3c4sc5cc(/C=C6/C(=O)c7cc(F)cc(c7)C(=O)/C6=C\c6cc(C(C)(C)C(=O)OC)c(-c7cc(C)cc(C(C)(C)C(=O)OC)c7)s6)sc5c4c(C(C)(C)C(=O)OC)ccc2-3)c1,,0.88,24.19,70.9,15.16,15.092624800000005,0.4444274406332268,15.16,,1:1.1,,,,ITO/PEDOT:PSS/donor:acceptor/PDINO/Al,conventional,PDINO,,PEDOT:PSS,,,chloroform,,110.0,-5.56,-3.65,,,,
64933,10.1039/d0ee02251a,10.1039/d0ee02251a,PL1,N3-Cl-1,PL1,N3-Cl-1,,,0.88,23.86,71.4,15.05,14.991715200000002,0.3872744186046454,15.05,,1:1.5,,,,ITO/PEDOT:PSS/donor:acceptor/PDINO/Al,conventional,PDINO,,PEDOT:PSS,,,chloroform,,100.0,,,,,,
64934,10.1039/d0ee02251a,10.1039/d0ee02251a,PL1,N3-Cl-2,PL1,N3-Cl-2,,,0.85,25.62,75.5,16.42,16.441635,0.1317600487210709,16.42,,1:1.5,,,,ITO/PEDOT:PSS/donor:acceptor/PDINO/Al,conventional,PDINO,,PEDOT:PSS,,,chloroform,,100.0,,,,,,
64937,10.1039/d0ee03378b,10.1039/d0ee03378b,PBDB-TF,DTNIF,PM6,DTNIF,COC(=O)C(C)(C)c1cc(C)cc(-c2sc3c4sc5cc(/C=C6/C(=O)c7cc(F)cc(c7)C(=O)/C6=C\c6cc(C(C)(C)C(=O)OC)c(-c7cc(C)cc(C(C)(C)C(=O)OC)c7)s6)sc5c4c(C(C)(C)C(=O)OC)ccc2-3)c1,CCCCC(CC)CC1(CC(CC)CCCC)c2cc(C=C3C(=O)c4cc(F)ccc4C3=C(C#N)C#N)sc2-c2c1ccc1c3c(ccc21)C(CC(CC)CCCC)(CC(CC)CCCC)c1cc(C=C2C(=O)c4cc(F)ccc4C2=C(C#N)C#N)sc1-3,1.01,12.76,56.86,7.31,7.327889359999999,0.244724487004102,7.17,7.31,1.0:0:1.2,,,,conventional,,PDIN,,PEDOT:PSS,,100.0,chloroform,,,-5.49,-3.64,,-5.82,-3.92,
64941,10.1039/d0ee03387a,10.1039/d0ee03387a,PBDB-T-SF,IT-4F,PBDB-T-SF,IT-4F,CCCCC(CC)CSc1sc(-c2c3cc(-c4ccc(-c5sc(-c6cccs6)c6c5C(=O)c5c(CC(CC)CCCC)sc(CC(CC)CCCC)c5C6=O)s4)sc3c(-c3cc(F)c(SCC(CC)CCCC)s3)c3ccsc23)cc1F,CCCCCCc1ccc(C2(c3ccc(CCCCCC)cc3)c3cc4c(cc3-c3sc5cc(/C=C6\C(=O)c7cc(F)c(F)cc7C6=C(C#N)C#N)sc5c32)C(c2ccc(CCCCCC)cc2)(c2ccc(CCCCCC)cc2)c2c-4sc3cc(/C=C4\C(=O)c5cc(F)c(F)cc5C4=C(C#N)C#N)sc23)cc1,0.87,19.8,71.9,12.4,12.385494,0.116983870967734,12.2,12.4,1:1,,,,ITO,inverted,ZnO-NP,,MoO3,,86.0,,,,-5.41,-3.62,,-5.66,-4.14,
64942,10.1039/d0ee03387a,10.1039/d0ee03387a,PBDB-T-SF,IT-4F,PBDB-T-SF,IT-4F,CCCCC(CC)CSc1sc(-c2c3cc(-c4ccc(-c5sc(-c6cccs6)c6c5C(=O)c5c(CC(CC)CCCC)sc(CC(CC)CCCC)c5C6=O)s4)sc3c(-c3cc(F)c(SCC(CC)CCCC)s3)c3ccsc23)cc1F,CCCCCCc1ccc(C2(c3ccc(CCCCCC)cc3)c3cc4c(cc3-c3sc5cc(/C=C6\C(=O)c7cc(F)c(F)cc7C6=C(C#N)C#N)sc5c32)C(c2ccc(CCCCCC)cc2)(c2ccc(CCCCCC)cc2)c2c-4sc3cc(/C=C4\C(=O)c5cc(F)c(F)cc5C4=C(C#N)C#N)sc23)cc1,0.87,21.8,71.9,13.7,13.636554,0.4631094890510877,13.6,13.7,1:1,,,,MC,,,,MoO3,,86.0,,,,-5.41,-3.62,,-5.66,-4.14,
64946,10.1039/d0ee03387a,10.1039/d0ee03387a,PM6,Y6,PM6,Y6,COC(=O)C(C)(C)c1cc(C)cc(-c2sc3c4sc5cc(/C=C6/C(=O)c7cc(F)cc(c7)C(=O)/C6=C\c6cc(C(C)(C)C(=O)OC)c(-c7cc(C)cc(C(C)(C)C(=O)OC)c7)s6)sc5c4c(C(C)(C)C(=O)OC)ccc2-3)c1,CCCCCCCCCCCc1c(/C=C2\C(=O)c3cc(F)c(F)cc3C2=C(C#N)C#N)sc2c1sc1c3c4nsnc4c4c5sc6c(CCCCCCCCCCC)c(/C=C7\C(=O)c8cc(F)c(F)cc8C7=C(C#N)C#N)sc6c5n(CC(CC)CCCC)c4c3n(CC(CC)CCCC)c21,0.85,24.9,73.7,15.5,15.598605,0.6361612903225753,15.0,15.5,,,,,ITO,inverted,ZnO-NP,,MoO3,,100.0,,,,-5.56,-3.65,,-5.65,-4.09,
64947,10.1039/d0ee03387a,10.1039/d0ee03387a,PM6,Y6,PM6,Y6,COC(=O)C(C)(C)c1cc(C)cc(-c2sc3c4sc5cc(/C=C6/C(=O)c7cc(F)cc(c7)C(=O)/C6=C\c6cc(C(C)(C)C(=O)OC)c(-c7cc(C)cc(C(C)(C)C(=O)OC)c7)s6)sc5c4c(C(C)(C)C(=O)OC)ccc2-3)c1,CCCCCCCCCCCc1c(/C=C2\C(=O)c3cc(F)c(F)cc3C2=C(C#N)C#N)sc2c1sc1c3c4nsnc4c4c5sc6c(CCCCCCCCCCC)c(/C=C7\C(=O)c8cc(F)c(F)cc8C7=C(C#N)C#N)sc6c5n(CC(CC)CCCC)c4c3n(CC(CC)CCCC)c21,0.85,26.6,72.7,16.4,16.43747,0.2284756097561131,15.9,16.4,,,,,MC,,,,MoO3,,100.0,,,,-5.56,-3.65,,-5.65,-4.09,
64948,10.1039/d0ee03387a,10.1039/d0ee03387a,PM6,Y6,PM6,Y6,COC(=O)C(C)(C)c1cc(C)cc(-c2sc3c4sc5cc(/C=C6/C(=O)c7cc(F)cc(c7)C(=O)/C6=C\c6cc(C(C)(C)C(=O)OC)c(-c7cc(C)cc(C(C)(C)C(=O)OC)c7)s6)sc5c4c(C(C)(C)C(=O)OC)ccc2-3)c1,CCCCCCCCCCCc1c(/C=C2\C(=O)c3cc(F)c(F)cc3C2=C(C#N)C#N)sc2c1sc1c3c4nsnc4c4c5sc6c(CCCCCCCCCCC)c(/C=C7\C(=O)c8cc(F)c(F)cc8C7=C(C#N)C#N)sc6c5n(CC(CC)CCCC)c4c3n(CC(CC)CCCC)c21,0.85,26.8,74.6,17.0,16.99388,0.0359999999999955,16.6,17.0,,,,,MC w/SAM-ID,,,,MoO3,,100.0,,,,-5.56,-3.65,,-5.65,-4.09,
64949,10.1039/d0ee03387a,10.1039/d0ee03387a,PM6,Y6,PM6,Y6,COC(=O)C(C)(C)c1cc(C)cc(-c2sc3c4sc5cc(/C=C6/C(=O)c7cc(F)cc(c7)C(=O)/C6=C\c6cc(C(C)(C)C(=O)OC)c(-c7cc(C)cc(C(C)(C)C(=O)OC)c7)s6)sc5c4c(C(C)(C)C(=O)OC)ccc2-3)c1,CCCCCCCCCCCc1c(/C=C2\C(=O)c3cc(F)c(F)cc3C2=C(C#N)C#N)sc2c1sc1c3c4nsnc4c4c5sc6c(CCCCCCCCCCC)c(/C=C7\C(=O)c8cc(F)c(F)cc8C7=C(C#N)C#N)sc6c5n(CC(CC)CCCC)c4c3n(CC(CC)CCCC)c21,0.85,27.8,74.5,17.5,17.60435,0.5962857142857153,16.8,17.5,,,,,CPM w/SAM-ID,,,,MoO3,,100.0,,,,-5.56,-3.65,,-5.65,-4.09,
64950,10.1039/d0ee03885g,10.1039/d0ee03885g,DBP,C70,DBP,C70,CC(C)(C)CC(C)(C)c1ccc(Nc2ccc(C(C)(C)CC(C)(C)C)cc2-c2cc(C(C)(C)C)cc(C(C)(C)C)c2O)cc1,c12c3c4c5c1c1c6c7c2c2c8c3c3c9c4c4c%10c5c5c1c1c6c6c%11c%12c%13c%14c%15c%16c%17c%14c%14c%18c%13c%11c1c1c5c%10c5c(c%14c%10c%17c%11c%13c%16c%14c%16c%15c%12c%12c%16c(c2c7c%126)c2c8c3c(c%13c%142)c2c9c4c5c%10c%112)c%181,,,,2.5,,,2.5,2.5,,,,,,,,,WOx,WOx,,,,,,,,,,
64951,10.1039/d0ee03885g,10.1039/d0ee03885g,DBP,C70,DBP,C70,CC(C)(C)CC(C)(C)c1ccc(Nc2ccc(C(C)(C)CC(C)(C)C)cc2-c2cc(C(C)(C)C)cc(C(C)(C)C)c2O)cc1,c12c3c4c5c1c1c6c7c2c2c8c3c3c9c4c4c%10c5c5c1c1c6c6c%11c%12c%13c%14c%15c%16c%17c%14c%14c%18c%13c%11c1c1c5c%10c5c(c%14c%10c%17c%11c%13c%16c%14c%16c%15c%12c%12c%16c(c2c7c%126)c2c8c3c(c%13c%142)c2c9c4c5c%10c%112)c%181,,,,7.2,,,7.2,7.2,,,,,,,,,PEDOT:PSS,PEDOT:PSS,,,,,,,,,,
64952,10.1039/d0ee03885g,10.1039/d0ee03885g,DBP,C70,DBP,C70,CC(C)(C)CC(C)(C)c1ccc(Nc2ccc(C(C)(C)CC(C)(C)C)cc2-c2cc(C(C)(C)C)cc(C(C)(C)C)c2O)cc1,c12c3c4c5c1c1c6c7c2c2c8c3c3c9c4c4c%10c5c5c1c1c6c6c%11c%12c%13c%14c%15c%16c%17c%14c%14c%18c%13c%11c1c1c5c%10c5c(c%14c%10c%17c%11c%13c%16c%14c%16c%15c%12c%12c%16c(c2c7c%126)c2c8c3c(c%13c%142)c2c9c4c5c%10c%112)c%181,,,,4.1,,,4.1,4.1,,,,,,,,,HAT-CN,HAT-CN,,,,,,,,,,
64953,10.1039/d0ee03885g,10.1039/d0ee03885g,DBP,C70,DBP,C70,CC(C)(C)CC(C)(C)c1ccc(Nc2ccc(C(C)(C)CC(C)(C)C)cc2-c2cc(C(C)(C)C)cc(C(C)(C)C)c2O)cc1,c12c3c4c5c1c1c6c7c2c2c8c3c3c9c4c4c%10c5c5c1c1c6c6c%11c%12c%13c%14c%15c%16c%17c%14c%14c%18c%13c%11c1c1c5c%10c5c(c%14c%10c%17c%11c%13c%16c%14c%16c%15c%12c%12c%16c(c2c7c%126)c2c8c3c(c%13c%142)c2c9c4c5c%10c%112)c%181,,,,5.5,,,5.5,5.5,,,,,,,,,MoOx,MoO3,,,,,,,,,,
64954,10.1039/d0ee03885g,10.1039/d0ee03885g,DTDCPB,C70,DTDCPB,C70,Cc1ccc(N(c2ccc(C)cc2)c2ccc(-c3ccc(C=C(C#N)C#N)c4nsnc34)cc2)cc1,c12c3c4c5c1c1c6c7c2c2c8c3c3c9c4c4c%10c5c5c1c1c6c6c%11c%12c%13c%14c%15c%16c%17c%14c%14c%18c%13c%11c1c1c5c%10c5c(c%14c%10c%17c%11c%13c%16c%14c%16c%15c%12c%12c%16c(c2c7c%126)c2c8c3c(c%13c%142)c2c9c4c5c%10c%112)c%181,,,,0.8,,,0.8,0.8,,,,,,,,,,,,,,,,,,,,
64955,10.1039/d0ee03885g,10.1039/d0ee03885g,DTDCPB,C70,DTDCPB,C70,Cc1ccc(N(c2ccc(C)cc2)c2ccc(-c3ccc(C=C(C#N)C#N)c4nsnc34)cc2)cc1,c12c3c4c5c1c1c6c7c2c2c8c3c3c9c4c4c%10c5c5c1c1c6c6c%11c%12c%13c%14c%15c%16c%17c%14c%14c%18c%13c%11c1c1c5c%10c5c(c%14c%10c%17c%11c%13c%16c%14c%16c%15c%12c%12c%16c(c2c7c%126)c2c8c3c(c%13c%142)c2c9c4c5c%10c%112)c%181,,,,9.4,,,9.4,9.4,1:2,,,,ITO/MoOx/AIL/DTDCPB:C70/BPhen/Ag,,BPhen,,MoOx,,80.0,,,,,,,,,
64956,10.1039/d0ee03885g,10.1039/d0ee03885g,DTDCPB,C70,DTDCPB,C70,Cc1ccc(N(c2ccc(C)cc2)c2ccc(-c3ccc(C=C(C#N)C#N)c4nsnc34)cc2)cc1,c12c3c4c5c1c1c6c7c2c2c8c3c3c9c4c4c%10c5c5c1c1c6c6c%11c%12c%13c%14c%15c%16c%17c%14c%14c%18c%13c%11c1c1c5c%10c5c(c%14c%10c%17c%11c%13c%16c%14c%16c%15c%12c%12c%16c(c2c7c%126)c2c8c3c(c%13c%142)c2c9c4c5c%10c%112)c%181,,,,9.3,,,9.3,9.3,1:2,,,,ITO/MoOx/AIL/DTDCPB:C70/BPhen/Ag,,BPhen,,MoOx,,80.0,,,,,,,,,
64957,10.1039/d0ee03885g,10.1039/d0ee03885g,DTDCPB,C70,DTDCPB,C70,Cc1ccc(N(c2ccc(C)cc2)c2ccc(-c3ccc(C=C(C#N)C#N)c4nsnc34)cc2)cc1,c12c3c4c5c1c1c6c7c2c2c8c3c3c9c4c4c%10c5c5c1c1c6c6c%11c%12c%13c%14c%15c%16c%17c%14c%14c%18c%13c%11c1c1c5c%10c5c(c%14c%10c%17c%11c%13c%16c%14c%16c%15c%12c%12c%16c(c2c7c%126)c2c8c3c(c%13c%142)c2c9c4c5c%10c%112)c%181,,,,8.0,,,8.0,8.0,,,,,,,,,,,80.0,,,,,,,,,
64958,10.1039/d0ee03885g,10.1039/d0ee03885g,DTDCPB,C70,DTDCPB,C70,Cc1ccc(N(c2ccc(C)cc2)c2ccc(-c3ccc(C=C(C#N)C#N)c4nsnc34)cc2)cc1,c12c3c4c5c1c1c6c7c2c2c8c3c3c9c4c4c%10c5c5c1c1c6c6c%11c%12c%13c%14c%15c%16c%17c%14c%14c%18c%13c%11c1c1c5c%10c5c(c%14c%10c%17c%11c%13c%16c%14c%16c%15c%12c%12c%16c(c2c7c%126)c2c8c3c(c%13c%142)c2c9c4c5c%10c%112)c%181,,,,3.4,,,3.4,3.4,,,,,,,,,,,80.0,,,,,,,,,
64959,10.1039/d0ee03885g,10.1039/d0ee03885g,DTDCPB,C70,DTDCPB,C70,Cc1ccc(N(c2ccc(C)cc2)c2ccc(-c3ccc(C=C(C#N)C#N)c4nsnc34)cc2)cc1,c12c3c4c5c1c1c6c7c2c2c8c3c3c9c4c4c%10c5c5c1c1c6c6c%11c%12c%13c%14c%15c%16c%17c%14c%14c%18c%13c%11c1c1c5c%10c5c(c%14c%10c%17c%11c%13c%16c%14c%16c%15c%12c%12c%16c(c2c7c%126)c2c8c3c(c%13c%142)c2c9c4c5c%10c%112)c%181,,,,7.4,,,7.4,7.4,,,,,,,,,MoOx,MoO3,80.0,,,,,,,,,
64960,10.1039/d0ee03885g,10.1039/d0ee03885g,DTDCPB,C70,DTDCPB,C70,Cc1ccc(N(c2ccc(C)cc2)c2ccc(-c3ccc(C=C(C#N)C#N)c4nsnc34)cc2)cc1,c12c3c4c5c1c1c6c7c2c2c8c3c3c9c4c4c%10c5c5c1c1c6c6c%11c%12c%13c%14c%15c%16c%17c%14c%14c%18c%13c%11c1c1c5c%10c5c(c%14c%10c%17c%11c%13c%16c%14c%16c%15c%12c%12c%16c(c2c7c%126)c2c8c3c(c%13c%142)c2c9c4c5c%10c%112)c%181,,,,4.0,,,4.0,4.0,,,,,,,,,HAT-CN,HAT-CN,80.0,,,,,,,,,
64961,10.1039/d0ee03885g,10.1039/d0ee03885g,DTDCPB,C70,DTDCPB,C70,Cc1ccc(N(c2ccc(C)cc2)c2ccc(-c3ccc(C=C(C#N)C#N)c4nsnc34)cc2)cc1,c12c3c4c5c1c1c6c7c2c2c8c3c3c9c4c4c%10c5c5c1c1c6c6c%11c%12c%13c%14c%15c%16c%17c%14c%14c%18c%13c%11c1c1c5c%10c5c(c%14c%10c%17c%11c%13c%16c%14c%16c%15c%12c%12c%16c(c2c7c%126)c2c8c3c(c%13c%142)c2c9c4c5c%10c%112)c%181,,,,7.1,,,7.1,7.1,,,,,,,,,MoOx,MoO3,80.0,,,,,,,,,
64962,10.1039/d0ee03885g,10.1039/d0ee03885g,DTDCPB,C70,DTDCPB,C70,Cc1ccc(N(c2ccc(C)cc2)c2ccc(-c3ccc(C=C(C#N)C#N)c4nsnc34)cc2)cc1,c12c3c4c5c1c1c6c7c2c2c8c3c3c9c4c4c%10c5c5c1c1c6c6c%11c%12c%13c%14c%15c%16c%17c%14c%14c%18c%13c%11c1c1c5c%10c5c(c%14c%10c%17c%11c%13c%16c%14c%16c%15c%12c%12c%16c(c2c7c%126)c2c8c3c(c%13c%142)c2c9c4c5c%10c%112)c%181,,,,2.0,,,2.0,2.0,,,,,,,,,HAT-CN,HAT-CN,80.0,,,,,,,,,
64963,10.1039/d0ee03885g,10.1039/d0ee03885g,DTDCPB,C70,DTDCPB,C70,Cc1ccc(N(c2ccc(C)cc2)c2ccc(-c3ccc(C=C(C#N)C#N)c4nsnc34)cc2)cc1,c12c3c4c5c1c1c6c7c2c2c8c3c3c9c4c4c%10c5c5c1c1c6c6c%11c%12c%13c%14c%15c%16c%17c%14c%14c%18c%13c%11c1c1c5c%10c5c(c%14c%10c%17c%11c%13c%16c%14c%16c%15c%12c%12c%16c(c2c7c%126)c2c8c3c(c%13c%142)c2c9c4c5c%10c%112)c%181,,,,5.7,,,5.7,5.7,,,,,,,,,MoOx,MoO3,80.0,,,,,,,,,
64964,10.1039/d0ee03885g,10.1039/d0ee03885g,DTDCPB,C70,DTDCPB,C70,Cc1ccc(N(c2ccc(C)cc2)c2ccc(-c3ccc(C=C(C#N)C#N)c4nsnc34)cc2)cc1,c12c3c4c5c1c1c6c7c2c2c8c3c3c9c4c4c%10c5c5c1c1c6c6c%11c%12c%13c%14c%15c%16c%17c%14c%14c%18c%13c%11c1c1c5c%10c5c(c%14c%10c%17c%11c%13c%16c%14c%16c%15c%12c%12c%16c(c2c7c%126)c2c8c3c(c%13c%142)c2c9c4c5c%10c%112)c%181,,,,1.7,,,1.7,1.7,,,,,,,,,HAT-CN,HAT-CN,80.0,,,,,,,,,
64965,10.1039/d0ee03885g,10.1039/d0ee03885g,PCE-10,BT-CIC,PCE10,BT-CIC,CCCCC(CC)COC(=O)c1sc2c(-c3cc4c(-c5ccc(CC(CC)CCCC)s5)c5sccc5c(-c5ccc(CC(CC)CCCC)s5)c4s3)scc2c1F,CCCCCCc1ccc(C2(c3ccc(CCCCCC)cc3)c3cc(/C=C4\C(=O)c5cc(Cl)c(Cl)cc5C4=C(C#N)C#N)sc3-c3sc4c(OCC(CC)CCCC)c5c6c(sc5c(OCC(CC)CCCC)c4c32)-c2sc(/C=C3\C(=O)c4cc(Cl)c(Cl)cc4C3=C(C#N)C#N)cc2C6(c2ccc(CCCCCC)cc2)c2ccc(CCCCCC)cc2)cc1,,,,10.0,,,10.0,10.0,1:1.5,,,,inverted,inverted,ZnO,ZnO,MoOx,,80.0,chlorobenzene:chloroform (9:1),,,-5.21,-3.6,,-5.49,-4.09,
64966,10.1039/d0ee03885g,10.1039/d0ee03885g,PCE-10,BT-CIC,PCE10,BT-CIC,CCCCC(CC)COC(=O)c1sc2c(-c3cc4c(-c5ccc(CC(CC)CCCC)s5)c5sccc5c(-c5ccc(CC(CC)CCCC)s5)c4s3)scc2c1F,CCCCCCc1ccc(C2(c3ccc(CCCCCC)cc3)c3cc(/C=C4\C(=O)c5cc(Cl)c(Cl)cc5C4=C(C#N)C#N)sc3-c3sc4c(OCC(CC)CCCC)c5c6c(sc5c(OCC(CC)CCCC)c4c32)-c2sc(/C=C3\C(=O)c4cc(Cl)c(Cl)cc4C3=C(C#N)C#N)cc2C6(c2ccc(CCCCCC)cc2)c2ccc(CCCCCC)cc2)cc1,,,,9.1,,,9.1,9.1,1:1.5,,,,inverted,inverted,SnO₂,SnO2,MoOx,,80.0,chlorobenzene:chloroform (9:1),,,-5.21,-3.6,,-5.49,-4.09,
64967,10.1039/d0ee03885g,10.1039/d0ee03885g,PCE-10,BT-CIC,PCE10,BT-CIC,CCCCC(CC)COC(=O)c1sc2c(-c3cc4c(-c5ccc(CC(CC)CCCC)s5)c5sccc5c(-c5ccc(CC(CC)CCCC)s5)c4s3)scc2c1F,CCCCCCc1ccc(C2(c3ccc(CCCCCC)cc3)c3cc(/C=C4\C(=O)c5cc(Cl)c(Cl)cc5C4=C(C#N)C#N)sc3-c3sc4c(OCC(CC)CCCC)c5c6c(sc5c(OCC(CC)CCCC)c4c32)-c2sc(/C=C3\C(=O)c4cc(Cl)c(Cl)cc4C3=C(C#N)C#N)cc2C6(c2ccc(CCCCCC)cc2)c2ccc(CCCCCC)cc2)cc1,,,,9.7,,,9.7,9.7,1:1.5,,,,inverted,inverted,ZnO,ZnO,MoOx,,80.0,chlorobenzene:chloroform (9:1),,,-5.21,-3.6,,-5.49,-4.09,
64968,10.1039/d0ee03885g,10.1039/d0ee03885g,PCE-10,BT-CIC,PCE10,BT-CIC,CCCCC(CC)COC(=O)c1sc2c(-c3cc4c(-c5ccc(CC(CC)CCCC)s5)c5sccc5c(-c5ccc(CC(CC)CCCC)s5)c4s3)scc2c1F,CCCCCCc1ccc(C2(c3ccc(CCCCCC)cc3)c3cc(/C=C4\C(=O)c5cc(Cl)c(Cl)cc5C4=C(C#N)C#N)sc3-c3sc4c(OCC(CC)CCCC)c5c6c(sc5c(OCC(CC)CCCC)c4c32)-c2sc(/C=C3\C(=O)c4cc(Cl)c(Cl)cc4C3=C(C#N)C#N)cc2C6(c2ccc(CCCCCC)cc2)c2ccc(CCCCCC)cc2)cc1,,,,5.9,,,5.9,5.9,1:1.5,,,,inverted,inverted,ZnO,ZnO,MoOx,,80.0,chlorobenzene:chloroform (9:1),,,-5.21,-3.6,,-5.49,-4.09,
64969,10.1039/d0ee03885g,10.1039/d0ee03885g,PCE-10,BT-CIC,PCE10,BT-CIC,CCCCC(CC)COC(=O)c1sc2c(-c3cc4c(-c5ccc(CC(CC)CCCC)s5)c5sccc5c(-c5ccc(CC(CC)CCCC)s5)c4s3)scc2c1F,CCCCCCc1ccc(C2(c3ccc(CCCCCC)cc3)c3cc(/C=C4\C(=O)c5cc(Cl)c(Cl)cc5C4=C(C#N)C#N)sc3-c3sc4c(OCC(CC)CCCC)c5c6c(sc5c(OCC(CC)CCCC)c4c32)-c2sc(/C=C3\C(=O)c4cc(Cl)c(Cl)cc4C3=C(C#N)C#N)cc2C6(c2ccc(CCCCCC)cc2)c2ccc(CCCCCC)cc2)cc1,,,,10.4,,,10.4,10.4,1:1.5,,,,inverted,inverted,ZnO,ZnO,MoOx,,80.0,chlorobenzene:chloroform (9:1),,,-5.21,-3.6,,-5.49,-4.09,
64970,10.1039/d0ee03885g,10.1039/d0ee03885g,DBP,C70,DBP,C70,CC(C)(C)CC(C)(C)c1ccc(Nc2ccc(C(C)(C)CC(C)(C)C)cc2-c2cc(C(C)(C)C)cc(C(C)(C)C)c2O)cc1,c12c3c4c5c1c1c6c7c2c2c8c3c3c9c4c4c%10c5c5c1c1c6c6c%11c%12c%13c%14c%15c%16c%17c%14c%14c%18c%13c%11c1c1c5c%10c5c(c%14c%10c%17c%11c%13c%16c%14c%16c%15c%12c%12c%16c(c2c7c%126)c2c8c3c(c%13c%142)c2c9c4c5c%10c%112)c%181,,,,5.3,,,5.3,5.3,,,,,,,,,,,,,,,,,,,,
64971,10.1039/d0ee03885g,10.1039/d0ee03885g,DBP,C70,DBP,C70,CC(C)(C)CC(C)(C)c1ccc(Nc2ccc(C(C)(C)CC(C)(C)C)cc2-c2cc(C(C)(C)C)cc(C(C)(C)C)c2O)cc1,c12c3c4c5c1c1c6c7c2c2c8c3c3c9c4c4c%10c5c5c1c1c6c6c%11c%12c%13c%14c%15c%16c%17c%14c%14c%18c%13c%11c1c1c5c%10c5c(c%14c%10c%17c%11c%13c%16c%14c%16c%15c%12c%12c%16c(c2c7c%126)c2c8c3c(c%13c%142)c2c9c4c5c%10c%112)c%181,,,,4.5,,,4.5,4.5,,,,,,,,,,,,,,,,,,,,
64972,10.1039/d0ee03885g,10.1039/d0ee03885g,DBP,C70,DBP,C70,CC(C)(C)CC(C)(C)c1ccc(Nc2ccc(C(C)(C)CC(C)(C)C)cc2-c2cc(C(C)(C)C)cc(C(C)(C)C)c2O)cc1,c12c3c4c5c1c1c6c7c2c2c8c3c3c9c4c4c%10c5c5c1c1c6c6c%11c%12c%13c%14c%15c%16c%17c%14c%14c%18c%13c%11c1c1c5c%10c5c(c%14c%10c%17c%11c%13c%16c%14c%16c%15c%12c%12c%16c(c2c7c%126)c2c8c3c(c%13c%142)c2c9c4c5c%10c%112)c%181,,,,5.1,,,5.1,5.1,,,,,,,,,,,,,,,,,,,,
64973,10.1039/d0ma00738b,10.1039/d0ma00738b,37 kDa P3HT,PCBM,37 kDa P3HT,PCBM,,CCCCC(=O)OCC1(C2=CC=CC=C2)C3=CC=CC4=CC=CC5=CC=CC6=CC=CC7=CC=CC1=C7C6=C5C4=C3,0.61,7.7,55.5,2.7,2.606835,3.45055555555557,2.7,2.82,1:1 w/w,,,,ITO/PEIE/P3HT:PCBM/MoO3/Ag,inverted,PEIE,,MoO3,,,"1,2-dichlorobenzene",,,,,,-6.1,-3.7,
64974,10.1039/d0ma00738b,10.1039/d0ma00738b,37 kDa P3HT,PCBM,37 kDa P3HT,PCBM,,CCCCC(=O)OCC1(C2=CC=CC=C2)C3=CC=CC4=CC=CC5=CC=CC6=CC=CC7=CC=CC1=C7C6=C5C4=C3,0.59,9.4,55.8,3.1,3.094668,0.1720000000000036,3.1,3.24,1:1 w/w,,,,ITO/PEIE/P3HT:PCBM/MoO3/Ag,inverted,PEIE,,MoO3,,,"1,2-dichlorobenzene",,100.0,,,,-6.1,-3.7,
64975,10.1039/d0ma00738b,10.1039/d0ma00738b,37 kDa P3HT,PCBM,37 kDa P3HT,PCBM,,CCCCC(=O)OCC1(C2=CC=CC=C2)C3=CC=CC4=CC=CC5=CC=CC6=CC=CC7=CC=CC1=C7C6=C5C4=C3,0.58,9.5,56.0,3.2,3.0856,3.5750000000000086,3.2,3.4,1:1 w/w,,,,ITO/PEIE/P3HT:PCBM/MoO3/Ag,inverted,PEIE,,MoO3,,,"1,2-dichlorobenzene",,150.0,,,,-6.1,-3.7,
64976,10.1039/d0ma00738b,10.1039/d0ma00738b,44 kDa P3HT,PCBM,44 kDa P3HT,PCBM,,CCCCC(=O)OCC1(C2=CC=CC=C2)C3=CC=CC4=CC=CC5=CC=CC6=CC=CC7=CC=CC1=C7C6=C5C4=C3,0.58,10.1,64.8,3.8,3.795984,0.1056842105263163,3.8,4.1,1:1 w/w,,,,ITO/PEIE/P3HT:PCBM/MoO3/Ag,inverted,PEIE,,MoO3,,,"1,2-dichlorobenzene",,,,,,-6.1,-3.7,
64977,10.1039/d0ma00738b,10.1039/d0ma00738b,44 kDa P3HT,PCBM,44 kDa P3HT,PCBM,,CCCCC(=O)OCC1(C2=CC=CC=C2)C3=CC=CC4=CC=CC5=CC=CC6=CC=CC7=CC=CC1=C7C6=C5C4=C3,0.57,10.3,63.6,3.8,3.733956,1.737999999999994,3.8,4.15,1:1 w/w,,,,ITO/PEIE/P3HT:PCBM/MoO3/Ag,inverted,PEIE,,MoO3,,,"1,2-dichlorobenzene",,100.0,,,,-6.1,-3.7,
64978,10.1039/d0ma00738b,10.1039/d0ma00738b,44 kDa P3HT,PCBM,44 kDa P3HT,PCBM,,CCCCC(=O)OCC1(C2=CC=CC=C2)C3=CC=CC4=CC=CC5=CC=CC6=CC=CC7=CC=CC1=C7C6=C5C4=C3,0.54,9.9,60.7,3.4,3.2450220000000005,4.558176470588218,3.4,3.5,1:1 w/w,,,,ITO/PEIE/P3HT:PCBM/MoO3/Ag,inverted,PEIE,,MoO3,,,"1,2-dichlorobenzene",,150.0,,,,-6.1,-3.7,
64979,10.1039/d0ma00738b,10.1039/d0ma00738b,70 kDa P3HT,PCBM,70 kDa P3HT,PCBM,,CCCCC(=O)OCC1(C2=CC=CC=C2)C3=CC=CC4=CC=CC5=CC=CC6=CC=CC7=CC=CC1=C7C6=C5C4=C3,0.57,8.45,61.6,3.1,2.966964,4.291483870967746,3.1,3.15,1:1 wt/wt,,,,ITO/PEIE/P3HT:PCBM/MoO3/Ag,inverted,PEIE,,MoO3,,,"1,2-dichlorobenzene",,,,,,-6.1,-3.7,
64980,10.1039/d0ma00738b,10.1039/d0ma00738b,70 kDa P3HT,PCBM,70 kDa P3HT,PCBM,,CCCCC(=O)OCC1(C2=CC=CC=C2)C3=CC=CC4=CC=CC5=CC=CC6=CC=CC7=CC=CC1=C7C6=C5C4=C3,0.56,9.0,62.1,3.1,3.12984,0.9625806451612932,3.1,3.13,1:1 w/w,,,,ITO/PEIE/P3HT:PCBM/MoO3/Ag,inverted,PEIE,,MoO3,,,"1,2-dichlorobenzene",,100.0,,,,-6.1,-3.7,
64981,10.1039/d0ma00738b,10.1039/d0ma00738b,70 kDa P3HT,PCBM,70 kDa P3HT,PCBM,,CCCCC(=O)OCC1(C2=CC=CC=C2)C3=CC=CC4=CC=CC5=CC=CC6=CC=CC7=CC=CC1=C7C6=C5C4=C3,0.54,8.1,56.6,2.5,2.475684,0.9726400000000088,2.5,2.65,1:1 w/w,,,,ITO/PEIE/P3HT:PCBM/MoO3/Ag,inverted,PEIE,,MoO3,,,"1,2-dichlorobenzene",,150.0,,,,-6.1,-3.7,
64982,10.1039/d0ma00738b,10.1039/d0ma00738b,88 kDa P3HT,PCBM,88 kDa P3HT,PCBM,,CCCCC(=O)OCC1(C2=CC=CC=C2)C3=CC=CC4=CC=CC5=CC=CC6=CC=CC7=CC=CC1=C7C6=C5C4=C3,0.56,9.5,60.5,3.3,3.2186000000000003,2.466666666666651,3.3,3.44,1:1 wt/wt,,,,ITO/PEIE/P3HT:PCBM/MoO3/Ag,inverted,PEIE,,MoO3,,,"1,2-dichlorobenzene",,,,,,-6.1,-3.7,
64983,10.1039/d0ma00738b,10.1039/d0ma00738b,88 kDa P3HT,PCBM,88 kDa P3HT,PCBM,,CCCCC(=O)OCC1(C2=CC=CC=C2)C3=CC=CC4=CC=CC5=CC=CC6=CC=CC7=CC=CC1=C7C6=C5C4=C3,0.55,10.1,62.7,3.6,3.4829850000000007,3.2504166666666507,3.6,3.65,1:1 wt/wt,,,,ITO/PEIE/P3HT:PCBM/MoO3/Ag,inverted,PEIE,,MoO3,,,"1,2-dichlorobenzene",,100.0,,,,-6.1,-3.7,
64984,10.1039/d0ma00738b,10.1039/d0ma00738b,88 kDa P3HT,PCBM,88 kDa P3HT,PCBM,,CCCCC(=O)OCC1(C2=CC=CC=C2)C3=CC=CC4=CC=CC5=CC=CC6=CC=CC7=CC=CC1=C7C6=C5C4=C3,0.56,10.3,59.8,3.6,3.449264,4.187111111111117,3.6,3.75,1:1 wt/wt,,,,ITO/PEIE/P3HT:PCBM/MoO3/Ag,inverted,PEIE,,MoO3,,,"1,2-dichlorobenzene",,150.0,,,,-6.1,-3.7,
64985,10.1039/d0ma00738b,10.1039/d0ma00738b,rr-P3HT,PCBM,P3HT,PCBM,CCCCCCc1ccsc1,CCCCC(=O)OCC1(C2=CC=CC=C2)C3=CC=CC4=CC=CC5=CC=CC6=CC=CC7=CC=CC1=C7C6=C5C4=C3,0.61,7.3,50.2,2.2,2.235406,1.609363636363618,2.2,2.35,1:1 wt/wt,,,,ITO/PEIE/P3HT:PCBM/MoO3/Ag,inverted,PEIE,,MoO3,,,"1,2-dichlorobenzene",,,-5.01,-3.12,,-6.1,-3.7,
64986,10.1039/d0ma00738b,10.1039/d0ma00738b,rr-P3HT,PCBM,P3HT,PCBM,CCCCCCc1ccsc1,CCCCC(=O)OCC1(C2=CC=CC=C2)C3=CC=CC4=CC=CC5=CC=CC6=CC=CC7=CC=CC1=C7C6=C5C4=C3,0.6,8.4,50.2,2.6,2.53008,2.689230769230777,2.6,2.7,1:1 wt/wt,,,,ITO/PEIE/P3HT:PCBM/MoO3/Ag,inverted,PEIE,,MoO3,,,"1,2-dichlorobenzene",,100.0,-5.01,-3.12,,-6.1,-3.7,
64987,10.1039/d0ma00738b,10.1039/d0ma00738b,rr-P3HT,PCBM,P3HT,PCBM,CCCCCCc1ccsc1,CCCCC(=O)OCC1(C2=CC=CC=C2)C3=CC=CC4=CC=CC5=CC=CC6=CC=CC7=CC=CC1=C7C6=C5C4=C3,0.59,9.0,60.1,3.2,3.19131,0.2715625000000166,3.2,3.3,1:1 wt/wt,,,,ITO/PEIE/P3HT:PCBM/MoO3/Ag,inverted,PEIE,,MoO3,,,"1,2-dichlorobenzene",,150.0,-5.01,-3.12,,-6.1,-3.7,
64996,10.1039/d0ma00770f,10.1039/d0ma00770f,P3HT,PbS QD,P3HT,PbS QD,CCCCCCc1ccsc1,,0.56,10.8,50.0,3.0,3.0240000000000005,0.8000000000000155,,,1:9,,,,,,,,PEDOT:PSS,PEDOT:PSS,,,,,-5.01,-3.12,,,,
64998,10.1039/d0ma01017k,10.1039/d0ma01017k,PBDB-T,BTP-1V,PBDB-T,BTP-1V,CCCCC(CC)Cc1ccc(-c2c3cc(-c4ccc(-c5sc(-c6cccs6)c6c5C(=O)c5c(CC(CC)CCCC)sc(CC(CC)CCCC)c5C6=O)s4)sc3c(-c3ccc(CC(CC)CCCC)s3)c3ccsc23)s1,,0.84,20.86,63.1,11.03,11.056634399999998,0.2414723481414229,10.7,11.03,,,,,ITO/PEDOT:PSS/active layer/PNDIT-F3N/Ag,conventional,PNDIT-F3N,,PEDOT:PSS,,,,,,-5.33,-3.48,,,,
64999,10.1039/d0ma01017k,10.1039/d0ma01017k,PCE10,BTP-2V,PCE10,BTP-2V,CCCCC(CC)COC(=O)c1sc2c(-c3cc4c(-c5ccc(CC(CC)CCCC)s5)c5sccc5c(-c5ccc(CC(CC)CCCC)s5)c4s3)scc2c1F,,0.77,19.8,51.4,7.87,7.836444,0.4263786531130866,7.41,7.87,,,,,ITO/PEDOT:PSS/active layer/PNDIT-F3N/Ag,conventional,PNDIT-F3N,,PEDOT:PSS,,,,,,-5.21,-3.6,,,,
65000,10.1039/d0ma01017k,10.1039/d0ma01017k,PCE10,BTP-3V,PCE10,BTP-3V,CCCCC(CC)COC(=O)c1sc2c(-c3cc4c(-c5ccc(CC(CC)CCCC)s5)c5sccc5c(-c5ccc(CC(CC)CCCC)s5)c4s3)scc2c1F,CCc1c(/C=C/C=C2\C(=O)c3cc(F)c(F)cc3C2=C(C#N)C#N)sc2c1sc1c3c4nsnc4c4c5sc6c(CC)c(/C=C/C=C/C=C7\C(=O)c8cc(F)c(F)cc8C7=C(C#N)C#N)sc6c5n(CC)c4c3n(CC)c21,0.72,6.46,44.3,2.06,2.0604816,0.023378640776703,1.95,2.06,,,,,ITO/PEDOT:PSS/active layer/PNDIT-F3N/Ag,conventional,PNDIT-F3N,,PEDOT:PSS,,,,,,-5.21,-3.6,,-5.38,-3.9,
65001,10.1039/d0ma01017k,10.1039/d0ma01017k,PCE10,BTP-4V,PCE10,BTP-4V,CCCCC(CC)COC(=O)c1sc2c(-c3cc4c(-c5ccc(CC(CC)CCCC)s5)c5sccc5c(-c5ccc(CC(CC)CCCC)s5)c4s3)scc2c1F,CCc1c(/C=C/C=C\C=C2/C(=O)c3cc(F)c(F)cc3C2=C(C#N)C#N)sc2c1sc1c3c4nsnc4c4c5sc6c(CC)c(/C=C/C=C/C=C7\C(=O)c8cc(F)c(F)cc8C7=C(C#N)C#N)sc6c5n(CC)c4c3n(CC)c21,0.67,3.61,42.7,1.03,1.0327849,0.270378640776697,0.97,1.03,,,,,ITO/PEDOT:PSS/active layer/PNDIT-F3N/Ag,conventional,PNDIT-F3N,,PEDOT:PSS,,,,,,-5.21,-3.6,,-5.34,-3.94,
65002,10.1039/d0mh00286k,10.1039/d0mh00286k,PBDB-T,ITIC,PBDB-T,ITIC,CCCCC(CC)Cc1ccc(-c2c3cc(-c4ccc(-c5sc(-c6cccs6)c6c5C(=O)c5c(CC(CC)CCCC)sc(CC(CC)CCCC)c5C6=O)s4)sc3c(-c3ccc(CC(CC)CCCC)s3)c3ccsc23)s1,CCCCCCc1ccc(C2(c3ccc(CCCCCC)cc3)c3cc4c(cc3-c3sc5cc(C=C6C(=O)c7ccccc7C6=C(C#N)C#N)sc5c32)C(c2ccc(CCCCCC)cc2)(c2ccc(CCCCCC)cc2)c2c-4sc3cc(C=C4C(=O)c5ccccc5C4=C(C#N)C#N)sc23)cc1,0.918,16.2,66.0,9.8,9.815256,0.1556734693877453,8.9,9.8,1:1,,,,Conventional,conventional,Ca,,PEDOT:PSS,,100.0,chlorobenzene,,70.0,-5.33,-3.48,,-5.576,-3.916,
65003,10.1039/d0mh00286k,10.1039/d0mh00286k,PBDB-T,ITIC,PBDB-T,ITIC,CCCCC(CC)Cc1ccc(-c2c3cc(-c4ccc(-c5sc(-c6cccs6)c6c5C(=O)c5c(CC(CC)CCCC)sc(CC(CC)CCCC)c5C6=O)s4)sc3c(-c3ccc(CC(CC)CCCC)s3)c3ccsc23)s1,CCCCCCc1ccc(C2(c3ccc(CCCCCC)cc3)c3cc4c(cc3-c3sc5cc(C=C6C(=O)c7ccccc7C6=C(C#N)C#N)sc5c32)C(c2ccc(CCCCCC)cc2)(c2ccc(CCCCCC)cc2)c2c-4sc3cc(C=C4C(=O)c5ccccc5C4=C(C#N)C#N)sc23)cc1,0.868,16.4,53.0,7.5,7.544656,0.5954133333333308,7.0,7.5,1:1,,,,Inverted,inverted,ZnO,,MoO3,,100.0,chlorobenzene,,70.0,-5.33,-3.48,,-5.576,-3.916,
65004,10.1039/d0mh00286k,10.1039/d0mh00286k,PBDB-T,ITIC,PBDB-T,ITIC,CCCCC(CC)Cc1ccc(-c2c3cc(-c4ccc(-c5sc(-c6cccs6)c6c5C(=O)c5c(CC(CC)CCCC)sc(CC(CC)CCCC)c5C6=O)s4)sc3c(-c3ccc(CC(CC)CCCC)s3)c3ccsc23)s1,CCCCCCc1ccc(C2(c3ccc(CCCCCC)cc3)c3cc4c(cc3-c3sc5cc(C=C6C(=O)c7ccccc7C6=C(C#N)C#N)sc5c32)C(c2ccc(CCCCCC)cc2)(c2ccc(CCCCCC)cc2)c2c-4sc3cc(C=C4C(=O)c5ccccc5C4=C(C#N)C#N)sc23)cc1,0.895,17.4,54.0,8.5,8.409419999999999,1.0656470588235412,8.0,8.5,1:1,,,,Aged inverted,inverted,ZnO,,MoO3,,100.0,chlorobenzene,,70.0,-5.33,-3.48,,-5.576,-3.916,
65005,10.1039/d0mh01585g,10.1039/d0mh01585g,PM6,CB-4F,PM6,CB-4F,COC(=O)C(C)(C)c1cc(C)cc(-c2sc3c4sc5cc(/C=C6/C(=O)c7cc(F)cc(c7)C(=O)/C6=C\c6cc(C(C)(C)C(=O)OC)c(-c7cc(C)cc(C(C)(C)C(=O)OC)c7)s6)sc5c4c(C(C)(C)C(=O)OC)ccc2-3)c1,,0.86,2.84,31.97,0.78,0.7808352799999999,0.1070871794871644,0.56,0.78,1:1,,,,,,,,,,,,,,-5.56,-3.65,,,,
65006,10.1039/d0mh01585g,10.1039/d0mh01585g,PM6,DCB-4F,PM6,DCB-4F,COC(=O)C(C)(C)c1cc(C)cc(-c2sc3c4sc5cc(/C=C6/C(=O)c7cc(F)cc(c7)C(=O)/C6=C\c6cc(C(C)(C)C(=O)OC)c(-c7cc(C)cc(C(C)(C)C(=O)OC)c7)s6)sc5c4c(C(C)(C)C(=O)OC)ccc2-3)c1,,1.0,16.42,58.23,9.56,9.561366,0.0142887029288607,9.46,9.56,1:1,,,,,,,,,,,,,,-5.56,-3.65,,,,
65008,10.1039/d0na00169d,10.1039/d0na00169d,P3HT,PCBM,P3HT,PCBM,CCCCCCc1ccsc1,CCCCC(=O)OCC1(C2=CC=CC=C2)C3=CC=CC4=CC=CC5=CC=CC6=CC=CC7=CC=CC1=C7C6=C5C4=C3,0.61,7.37,54.0,3.27,2.427678,25.759082568807333,,,,,,,Flat OSC,,,,,,,,,,-5.01,-3.12,,-6.1,-3.7,
65009,10.1039/d0na00169d,10.1039/d0na00169d,P3HT,PCBM,P3HT,PCBM,CCCCCCc1ccsc1,CCCCC(=O)OCC1(C2=CC=CC=C2)C3=CC=CC4=CC=CC5=CC=CC6=CC=CC7=CC=CC1=C7C6=C5C4=C3,0.62,7.83,54.0,3.54,2.621484,25.94677966101696,,,,,,,Green-AuQD OSC,,,,,,,,,,-5.01,-3.12,,-6.1,-3.7,
65010,10.1039/d0na00169d,10.1039/d0na00169d,P3HT,PCBM,P3HT,PCBM,CCCCCCc1ccsc1,CCCCC(=O)OCC1(C2=CC=CC=C2)C3=CC=CC4=CC=CC5=CC=CC6=CC=CC7=CC=CC1=C7C6=C5C4=C3,0.63,7.89,54.0,3.61,2.684178,25.646038781163423,,,,,,,BD-R OSC,,,,,,,,,,-5.01,-3.12,,-6.1,-3.7,
65011,10.1039/d0na00169d,10.1039/d0na00169d,P3HT,PCBM,P3HT,PCBM,CCCCCCc1ccsc1,CCCCC(=O)OCC1(C2=CC=CC=C2)C3=CC=CC4=CC=CC5=CC=CC6=CC=CC7=CC=CC1=C7C6=C5C4=C3,0.62,8.41,55.0,3.91,2.86781,26.65447570332481,,,,,,,Green-AuQD/BD-R OSC,,,,,,,,,,-5.01,-3.12,,-6.1,-3.7,
65021,10.1039/d0nj01733g,10.1039/d0nj01733g,PTB7-Th,FP4TT2T,PTB7-Th,FP4TT2T,CCCCC(CC)COC(=O)c1sc2csc(-c3cc4c(-c5ccc(CC(CC)CCCC)s5)c5sccc5c(-c5ccc(CC(CC)CCCC)s5)c4s3)c2c1F,,0.92,11.9,42.1,4.62,4.609108000000001,0.2357575757575591,4.34,4.62,1:1,,,,,,,,,,,,,,-5.21,-3.6,,,,
65022,10.1039/d0nj01733g,10.1039/d0nj01733g,PTB7-Th,FP43T,PTB7-Th,FP43T,CCCCC(CC)COC(=O)c1sc2csc(-c3cc4c(-c5ccc(CC(CC)CCCC)s5)c5sccc5c(-c5ccc(CC(CC)CCCC)s5)c4s3)c2c1F,,0.86,14.7,48.1,6.05,6.080802,0.5091239669421561,5.92,6.05,1:1,,,,ITO/PEDOT:PSS/PTB7-Th:FP43T/PDIN/Al,,PDIN,,PEDOT:PSS,,,,,,-5.21,-3.6,,,,
65023,10.1039/d0nj02239j,10.1039/d0nj02239j,BT-1,PC61BM,BT-1,PC61BM,,COC(=O)CCCC1(c2ccccc2)C23c4c5c6c7c8c9c(c%10c%11c2c2c%12c4c4c%13c5c5c7c7c8c8c%14c9c%10c9c%10c%11c2c2c%11c%12c4c4c%12c%13c5c5c7c7c8c8c%14c9c9c%10c2c2c%11c4c4c%12c5c7c5c8c9c2c45)C613,0.92,3.36,35.0,1.07,1.08192,1.1140186915887786,,,1:2 w/w,,,,ITO/PEDOT:PSS/SMs:PC61BM/Al,bulk heterojunction,,,PEDOT:PSS,,,chloroform,,,,,,-6.1,-3.7,
65024,10.1039/d0nj02239j,10.1039/d0nj02239j,BT-2,PC61BM,BT-2,PC61BM,CCCCCCc1ccc(C2(c3ccc(CCCCCC)cc3)c3cc4c(cc3-c3sc(-c5ccc(/C=C6/SC(=O)N(CC)C6=O)c6nsnc56)cc32)C(c2ccc(CCCCCC)cc2)(c2ccc(CCCCCC)cc2)c2cc(-c3ccc(/C=C5/SC(=O)N(CC)C5=O)c5nsnc35)sc2-4)cc1,COC(=O)CCCC1(c2ccccc2)C23c4c5c6c7c8c9c(c%10c%11c2c2c%12c4c4c%13c5c5c7c7c8c8c%14c9c%10c9c%10c%11c2c2c%11c%12c4c4c%12c%13c5c5c7c7c8c8c%14c9c9c%10c2c2c%11c4c4c%12c5c7c5c8c9c2c45)C613,1.03,2.68,24.0,0.67,0.662496,1.12000000000001,,,1:2,,,,ITO/PEDOT:PSS/SMs:PC61BM/Al,bulk heterojunction,,,PEDOT:PSS,,,chloroform,,,-5.5,-3.53,,-6.1,-3.7,
65025,10.1039/d0nj02239j,10.1039/d0nj02239j,DPP-1,PC61BM,DPP-1,PC61BM,,COC(=O)CCCC1(c2ccccc2)C23c4c5c6c7c8c9c(c%10c%11c2c2c%12c4c4c%13c5c5c7c7c8c8c%14c9c%10c9c%10c%11c2c2c%11c%12c4c4c%12c%13c5c5c7c7c8c8c%14c9c9c%10c2c2c%11c4c4c%12c5c7c5c8c9c2c45)C613,0.88,9.31,51.0,4.21,4.1783280000000005,0.7523040380047382,,,1:2,,,,ITO/PEDOT:PSS/SMs:PC61BM/Al,bulk heterojunction,,,PEDOT:PSS,,,chloroform,,,,,,-6.1,-3.7,
65026,10.1039/d0nj02239j,10.1039/d0nj02239j,DPP-2,PC61BM,DPP-2,PC61BM,,COC(=O)CCCC1(c2ccccc2)C23c4c5c6c7c8c9c(c%10c%11c2c2c%12c4c4c%13c5c5c7c7c8c8c%14c9c%10c9c%10c%11c2c2c%11c%12c4c4c%12c%13c5c5c7c7c8c8c%14c9c9c%10c2c2c%11c4c4c%12c5c7c5c8c9c2c45)C613,0.8,5.14,48.0,1.96,1.97376,0.7020408163265304,,,1:2,,,,ITO/PEDOT:PSS/SMs:PC61BM/Al,bulk heterojunction,,,PEDOT:PSS,,,chloroform,,,,,,-6.1,-3.7,
65027,10.1039/d0nj02239j,10.1039/d0nj02239j,DPP-3,PC61BM,DPP-3,PC61BM,,COC(=O)CCCC1(c2ccccc2)C23c4c5c6c7c8c9c(c%10c%11c2c2c%12c4c4c%13c5c5c7c7c8c8c%14c9c%10c9c%10c%11c2c2c%11c%12c4c4c%12c%13c5c5c7c7c8c8c%14c9c9c%10c2c2c%11c4c4c%12c5c7c5c8c9c2c45)C613,0.78,5.28,38.0,1.59,1.564992,1.5728301886792542,,,1:2,,,,ITO/PEDOT:PSS/SMs:PC61BM/Al,bulk heterojunction,,,PEDOT:PSS,,,chloroform,,,,,,-6.1,-3.7,
65028,10.1039/d0nj02616f,10.1039/d0nj02616f,P1,PC61BM,P1,PC61BM,CCCCCCCCc1cc(-c2c(-c3cccs3)sc3c(-c4cc(CCCCCCCC)c(CCCCCCCC)s4)c(-c4ccc(-c5cccc6nsnc56)s4)sc23)sc1CCCCCCCC,COC(=O)CCCC1(c2ccccc2)C23c4c5c6c7c8c9c(c%10c%11c2c2c%12c4c4c%13c5c5c7c7c8c8c%14c9c%10c9c%10c%11c2c2c%11c%12c4c4c%12c%13c5c5c7c7c8c8c%14c9c9c%10c2c2c%11c4c4c%12c5c7c5c8c9c2c45)C613,0.79,12.82,47.98,4.85,4.85931844,0.1921327835051623,4.85,,1:1.5,DIO,,1.0 vol%,ITO/PEDOT:PSS/conjugated polymer:PC61BM/Ca/Al,BHJ conventional,Ca,,PEDOT:PSS,,,chlorobenzene,,100.0,,,,-6.1,-3.7,
65029,10.1039/d0nj02616f,10.1039/d0nj02616f,P2,PC61BM,P2,PC61BM,,COC(=O)CCCC1(c2ccccc2)C23c4c5c6c7c8c9c(c%10c%11c2c2c%12c4c4c%13c5c5c7c7c8c8c%14c9c%10c9c%10c%11c2c2c%11c%12c4c4c%12c%13c5c5c7c7c8c8c%14c9c9c%10c2c2c%11c4c4c%12c5c7c5c8c9c2c45)C613,0.79,13.24,38.24,3.99,3.999751040000001,0.244386967418553,3.99,,1:1.5,DIO,,1.0 vol%,ITO/PEDOT:PSS/conjugated polymer:PC61BM/Ca/Al,BHJ conventional,Ca,,PEDOT:PSS,,,chlorobenzene,,100.0,,,,-6.1,-3.7,
65030,10.1039/d0nj04240d,10.1039/d0nj04240d,PTB7-Th,T2-Cy6PRH,PTB7-Th,T2-Cy6PRH,CCCCC(CC)COC(=O)c1sc2csc(-c3cc4c(-c5ccc(CC(CC)CCCC)s5)c5sccc5c(-c5ccc(CC(CC)CCCC)s5)c4s3)c2c1F,,1.03,11.04,40.0,4.6,4.5484800000000005,1.119999999999981,4.43,4.6,1.0:2.0,,,,"ITO/ZnO NPs/PEIE/PTB7-Th:T2-Cy6PRH(1.0:2.0, chloroform,d= ~100 nm)/MoOx/Ag",inverted,ZnO NPs/PEIE,ZnO/PEIE,MoOx,MoO3,100.0,chloroform,chloroform,,-5.21,-3.6,,,,
65031,10.1039/d0nj04240d,10.1039/d0nj04240d,PTB7-Th,T2-Cy6PRH,PTB7-Th,T2-Cy6PRH,CCCCC(CC)COC(=O)c1sc2csc(-c3cc4c(-c5ccc(CC(CC)CCCC)s5)c5sccc5c(-c5ccc(CC(CC)CCCC)s5)c4s3)c2c1F,,1.0,9.83,41.0,4.0,4.0303,0.7575000000000109,3.75,4.0,1.0:2.0,,,,"ITO/ZnO NPs/PEIE/PTB7-Th:T2-Cy6PRH(1.0:2.0, chloroform,d= ~100 nm)/MoOx/Ag",inverted,ZnO NPs/PEIE,ZnO/PEIE,MoOx,MoO3,100.0,chloroform,chloroform,90.0,-5.21,-3.6,,,,
65038,10.1039/d0nj04800c,10.1039/d0nj04800c,PBDB-T,Por-Cu-IC,PBDB-T,Por-Cu-IC,CCCCC(CC)Cc1ccc(-c2c3cc(-c4ccc(-c5sc(-c6cccs6)c6c5C(=O)c5c(CC(CC)CCCC)sc(CC(CC)CCCC)c5C6=O)s4)sc3c(-c3ccc(CC(CC)CCCC)s3)c3ccsc23)s1,,0.82,1.58,39.81,0.52,0.5157783600000001,0.8118538461538298,,,,Py (0.5 vol%),Py,0.5 vol%,,,,,,,,,,,-5.33,-3.48,,,,
65039,10.1039/d0nj04800c,10.1039/d0nj04800c,PBDB-T,Por-Cu-ICF,PBDB-T,Por-Cu-ICF,CCCCC(CC)Cc1ccc(-c2c3cc(-c4ccc(-c5sc(-c6cccs6)c6c5C(=O)c5c(CC(CC)CCCC)sc(CC(CC)CCCC)c5C6=O)s4)sc3c(-c3ccc(CC(CC)CCCC)s3)c3ccsc23)s1,,0.81,5.03,45.66,1.85,1.86032538,0.5581286486486393,,,,Py (0.5 vol%),Py,0.5 vol%,ITO/PEDOT:PSS/active layer/PFN-Br/Ag,,PFN-Br,,PEDOT:PSS,,100.0,chlorobenzene,,,-5.33,-3.48,,,,
65040,10.1039/d0nj04800c,10.1039/d0nj04800c,PBDB-T,Por-Cu-ICFF,PBDB-T,Por-Cu-ICFF,CCCCC(CC)Cc1ccc(-c2c3cc(-c4ccc(-c5sc(-c6cccs6)c6c5C(=O)c5c(CC(CC)CCCC)sc(CC(CC)CCCC)c5C6=O)s4)sc3c(-c3ccc(CC(CC)CCCC)s3)c3ccsc23)s1,,0.79,7.3,42.37,2.44,2.4434779,0.142536885245903,,,,Py (0.5 vol%),Py,0.5 vol%,ITO/PEDOT:PSS/active layer/PFN-Br/Ag,,PFN-Br,,PEDOT:PSS,,100.0,chlorobenzene,,,-5.33,-3.48,,,,
65041,10.1039/d0nj06143c,10.1039/d0nj06143c,PTB7,PC71BM,PTB7,PC71BM,CCCCC(CC)COC(=O)c1sc2c(-c3cc4c(OCC(CC)CCCC)c5sccc5c(OCC(CC)CCCC)c4s3)scc2c1F,COC(=O)CCCC1(c2ccccc2)C23c4c5ccc6c7cc8c9c%10c(cc%11cc%12c%13c%14c(cc%15c%16ccc-5c2c%16c2c5c%16c%17c(c(c46)c7c9c%17c4c%10c%11c%13c4c%16c%14c%152)C513)C%12)C8,0.56,15.5,50.8,4.41,4.409440000000001,0.0126984126983951,4.26,4.41,1:1.5 w/w,"1,8-diiodooctane",,"3 vol% 1,8-diiodooctane in chlorobenzene",,conventional,,,PEDOT:PSS,,,chlorobenzene,,,-5.19,-3.43,,-5.9,-3.9,
65042,10.1039/d0nj06143c,10.1039/d0nj06143c,PTB7,PC71BM,PTB7,PC71BM,CCCCC(CC)COC(=O)c1sc2c(-c3cc4c(OCC(CC)CCCC)c5sccc5c(OCC(CC)CCCC)c4s3)scc2c1F,COC(=O)CCCC1(c2ccccc2)C23c4c5ccc6c7cc8c9c%10c(cc%11cc%12c%13c%14c(cc%15c%16ccc-5c2c%16c2c5c%16c%17c(c(c46)c7c9c%17c4c%10c%11c%13c4c%16c%14c%152)C513)C%12)C8,0.64,15.5,55.1,5.47,5.46592,0.0745886654478991,5.33,5.47,1:1.5 w/w,"1,8-diiodooctane",,"3 vol% 1,8-diiodooctane in chlorobenzene",ITO/PEDOT:PSS/PTB7:PC71BM/MeOH/Al,conventional,,,PEDOT:PSS,,,chlorobenzene,,,-5.19,-3.43,,-5.9,-3.9,
65043,10.1039/d0nj06143c,10.1039/d0nj06143c,PTB7,PC71BM,PTB7,PC71BM,CCCCC(CC)COC(=O)c1sc2c(-c3cc4c(OCC(CC)CCCC)c5sccc5c(OCC(CC)CCCC)c4s3)scc2c1F,COC(=O)CCCC1(c2ccccc2)C23c4c5ccc6c7cc8c9c%10c(cc%11cc%12c%13c%14c(cc%15c%16ccc-5c2c%16c2c5c%16c%17c(c(c46)c7c9c%17c4c%10c%11c%13c4c%16c%14c%152)C513)C%12)C8,0.75,15.4,62.0,7.16,7.1610000000000005,0.013966480446932,7.05,7.16,1:1.5 w/w,"1,8-diiodooctane",,"3 vol% 1,8-diiodooctane in chlorobenzene",ITO/PEDOT:PSS/PTB7:PC71BM/3FPy/Al,conventional,3FPy,,PEDOT:PSS,,,chlorobenzene,,,-5.19,-3.43,,-5.9,-3.9,
65044,10.1039/d0nj06143c,10.1039/d0nj06143c,PTB7-Th,PC71BM,PTB7-Th,PC71BM,CCCCC(CC)COC(=O)c1sc2csc(-c3cc4c(-c5ccc(CC(CC)CCCC)s5)c5sccc5c(-c5ccc(CC(CC)CCCC)s5)c4s3)c2c1F,COC(=O)CCCC1(c2ccccc2)C23c4c5ccc6c7cc8c9c%10c(cc%11cc%12c%13c%14c(cc%15c%16ccc-5c2c%16c2c5c%16c%17c(c(c46)c7c9c%17c4c%10c%11c%13c4c%16c%14c%152)C513)C%12)C8,0.58,16.4,54.9,5.22,5.222087999999999,0.0399999999999762,,,1:1.5 w/w,"1,8-diiodooctane",,"3 vol% 1,8-diiodooctane in chlorobenzene",ITO/PEDOT:PSS/PTB7-Th:PC71BM/Al,conventional,,,PEDOT:PSS,,,chlorobenzene,,,-5.21,-3.6,,-5.9,-3.9,
65045,10.1039/d0nj06143c,10.1039/d0nj06143c,PTB7-Th,PC71BM,PTB7-Th,PC71BM,CCCCC(CC)COC(=O)c1sc2csc(-c3cc4c(-c5ccc(CC(CC)CCCC)s5)c5sccc5c(-c5ccc(CC(CC)CCCC)s5)c4s3)c2c1F,COC(=O)CCCC1(c2ccccc2)C23c4c5ccc6c7cc8c9c%10c(cc%11cc%12c%13c%14c(cc%15c%16ccc-5c2c%16c2c5c%16c%17c(c(c46)c7c9c%17c4c%10c%11c%13c4c%16c%14c%152)C513)C%12)C8,0.65,16.4,58.9,6.28,6.27874,0.02006369426752,,,1:1.5 w/w,"1,8-diiodooctane",,"3 vol% 1,8-diiodooctane in chlorobenzene",ITO/PEDOT:PSS/PTB7-Th:PC71BM/MeOH/Al,conventional,,,PEDOT:PSS,,,chlorobenzene,,,-5.21,-3.6,,-5.9,-3.9,
65046,10.1039/d0nj06143c,10.1039/d0nj06143c,PTB7-Th,PC71BM,PTB7-Th,PC71BM,CCCCC(CC)COC(=O)c1sc2csc(-c3cc4c(-c5ccc(CC(CC)CCCC)s5)c5sccc5c(-c5ccc(CC(CC)CCCC)s5)c4s3)c2c1F,COC(=O)CCCC1(c2ccccc2)C23c4c5ccc6c7cc8c9c%10c(cc%11cc%12c%13c%14c(cc%15c%16ccc-5c2c%16c2c5c%16c%17c(c(c46)c7c9c%17c4c%10c%11c%13c4c%16c%14c%152)C513)C%12)C8,0.79,16.4,70.1,9.08,9.082156,0.0237444933920636,,,1:1.5 w/w,"1,8-diiodooctane",,"3 vol% 1,8-diiodooctane in chlorobenzene",ITO/PEDOT:PSS/PTB7-Th:PC71BM/3FPy/Al,conventional,3FPy,,PEDOT:PSS,,,chlorobenzene,,,-5.21,-3.6,,-5.9,-3.9,
