Repository: JiYiqaq/PCE-KA-GNN

# Data directory

- `raw/Active_Database.csv` is the immutable source dataset bundled under CC BY 4.0. Do not overwrite it with processed data.
- `processed/` is created and populated by the training pipeline. Generated `.pt` and `.pth` caches are intentionally ignored by Git because they can exceed GitHub's normal single-file limit.

See `../DATA_LICENSE.md` for provenance, license and checksum information.

File: data/raw/Active_Database.csv (part 207 of 471)
id,doi,doi_norm,donor,acceptor,donor_canonical,acceptor_canonical,donor_smiles,acceptor_smiles,voc,jsc,ff,pce,pce_recomputed,pce_relative_error_percent,pce_avg,pce_best,d_a_ratio,additive,additive_canonical,additive_ratio,device_structure,device_type,etl,etl_canonical,htl,htl_canonical,active_layer_thickness,solvent,solvent_canonical,annealing_temp,homo_d,lumo_d,eg_d,homo_a,lumo_a,eg_a
65047,10.1039/d0nr09090e,10.1039/d0nr09090e,PTB7,PC71BM,PTB7,PC71BM,CCCCC(CC)COC(=O)c1sc2c(-c3cc4c(OCC(CC)CCCC)c5sccc5c(OCC(CC)CCCC)c4s3)scc2c1F,COC(=O)CCCC1(c2ccccc2)C23c4c5ccc6c7cc8c9c%10c(cc%11cc%12c%13c%14c(cc%15c%16ccc-5c2c%16c2c5c%16c%17c(c(c46)c7c9c%17c4c%10c%11c%13c4c%16c%14c%152)C513)C%12)C8,0.71,14.07,48.8,4.88,4.8749736,0.1030000000000042,,,,,,,,organic solar cell,DNA,DNA,,,,,,,-5.19,-3.43,,-5.9,-3.9,
65048,10.1039/d0nr09090e,10.1039/d0nr09090e,PTB7-Th,PC71BM,PTB7-Th,PC71BM,CCCCC(CC)COC(=O)c1sc2csc(-c3cc4c(-c5ccc(CC(CC)CCCC)s5)c5sccc5c(-c5ccc(CC(CC)CCCC)s5)c4s3)c2c1F,COC(=O)CCCC1(c2ccccc2)C23c4c5ccc6c7cc8c9c%10c(cc%11cc%12c%13c%14c(cc%15c%16ccc-5c2c%16c2c5c%16c%17c(c(c46)c7c9c%17c4c%10c%11c%13c4c%16c%14c%152)C513)C%12)C8,0.77,17.25,67.8,9.0,9.005535,0.0615000000000007,,,,,,,,,l-Arg,l-Arg,,,,,,,-5.21,-3.6,,-5.9,-3.9,
65049,10.1039/d0nr09090e,10.1039/d0nr09090e,PTB7-Th,IEICO-4F,PTB7-Th,IEICO-4F,CCCCC(CC)COC(=O)c1sc2csc(-c3cc4c(-c5ccc(CC(CC)CCCC)s5)c5sccc5c(-c5ccc(CC(CC)CCCC)s5)c4s3)c2c1F,CCCCCCc1ccc(C2(c3ccc(CCCCCC)cc3)c3cc4c(cc3-c3sc(-c5sc(/C=C6\C(=O)c7cc(F)c(F)cc7C6=C(C#N)C#N)cc5OCC(CC)CCCC)cc32)C(c2ccc(CCCCCC)cc2)(c2ccc(CCCCCC)cc2)c2cc(-c3scc(/C=C5/C(=O)c6cc(F)c(F)cc6C5=C(C#N)C#N)c3OCC(CC)CCCC)sc2-4)cc1,0.72,26.6,62.81,12.03,12.0293712,0.0052269326683244,,,,,,,,,α-PLL,,,,,,,,-5.21,-3.6,,-5.44,-4.19,
65050,10.1039/d0nr09090e,10.1039/d0nr09090e,PM6,BTP-BO-4Cl,PM6,BTP-BO-4Cl,COC(=O)C(C)(C)c1cc(C)cc(-c2sc3c4sc5cc(/C=C6/C(=O)c7cc(F)cc(c7)C(=O)/C6=C\c6cc(C(C)(C)C(=O)OC)c(-c7cc(C)cc(C(C)(C)C(=O)OC)c7)s6)sc5c4c(C(C)(C)C(=O)OC)ccc2-3)c1,CCCCCCCCCCCc1c(/C=C2\C(=O)c3cc(Cl)c(Cl)cc3C2=C(C#N)C#N)sc2c1Cc1c-2n(CC(CCCC)CCCCCC)c2c1c1nsnc1c1c3c(n(CC(CCCC)CCCCCC)c12)-c1sc(/C=C2\C(=O)c4cc(Cl)c(Cl)cc4C2=C(C#N)C#N)c(CCCCCCCCCCC)c1C3,0.82,26.1,63.21,13.53,13.5282042,0.0132727272727273,,,,,,,ITO/ETL/PM6:BTP-BO-4Cl/MoO3/Ag,,Sarcosine,Sarcosine,MoO3,,,deionized water:methanol (1:9),,,-5.56,-3.65,,-5.62,-4.05,
65051,10.1039/d0nr09090e,10.1039/d0nr09090e,PTB7,PC71BM,PTB7,PC71BM,CCCCC(CC)COC(=O)c1sc2c(-c3cc4c(OCC(CC)CCCC)c5sccc5c(OCC(CC)CCCC)c4s3)scc2c1F,COC(=O)CCCC1(c2ccccc2)C23c4c5ccc6c7cc8c9c%10c(cc%11cc%12c%13c%14c(cc%15c%16ccc-5c2c%16c2c5c%16c%17c(c(c46)c7c9c%17c4c%10c%11c%13c4c%16c%14c%152)C513)C%12)C8,0.74,16.6,65.6,8.01,8.058304,0.6030461922596742,,,,,,,,organic solar cell,ZnO,ZnO,,,,,,,-5.19,-3.43,,-5.9,-3.9,
65052,10.1039/d0nr09090e,10.1039/d0nr09090e,PTB7,PC71BM,PTB7,PC71BM,CCCCC(CC)COC(=O)c1sc2c(-c3cc4c(OCC(CC)CCCC)c5sccc5c(OCC(CC)CCCC)c4s3)scc2c1F,COC(=O)CCCC1(c2ccccc2)C23c4c5ccc6c7cc8c9c%10c(cc%11cc%12c%13c%14c(cc%15c%16ccc-5c2c%16c2c5c%16c%17c(c(c46)c7c9c%17c4c%10c%11c%13c4c%16c%14c%152)C513)C%12)C8,0.75,17.39,69.3,9.01,9.0384525,0.3157880133185373,,,,,,,,organic solar cell,ZnO/LHCII,ZnO/LHCII,,,,,,,-5.19,-3.43,,-5.9,-3.9,
65053,10.1039/d0nr09090e,10.1039/d0nr09090e,PTB7,PC71BM,PTB7,PC71BM,CCCCC(CC)COC(=O)c1sc2c(-c3cc4c(OCC(CC)CCCC)c5sccc5c(OCC(CC)CCCC)c4s3)scc2c1F,COC(=O)CCCC1(c2ccccc2)C23c4c5ccc6c7cc8c9c%10c(cc%11cc%12c%13c%14c(cc%15c%16ccc-5c2c%16c2c5c%16c%17c(c(c46)c7c9c%17c4c%10c%11c%13c4c%16c%14c%152)C513)C%12)C8,0.72,16.79,66.47,8.07,8.03542536,0.4284342007435026,,,,,,,,organic solar cell,ZnO,ZnO,,,,,,,-5.19,-3.43,,-5.9,-3.9,
65054,10.1039/d0nr09090e,10.1039/d0nr09090e,PTB7,PC71BM,PTB7,PC71BM,CCCCC(CC)COC(=O)c1sc2c(-c3cc4c(OCC(CC)CCCC)c5sccc5c(OCC(CC)CCCC)c4s3)scc2c1F,COC(=O)CCCC1(c2ccccc2)C23c4c5ccc6c7cc8c9c%10c(cc%11cc%12c%13c%14c(cc%15c%16ccc-5c2c%16c2c5c%16c%17c(c(c46)c7c9c%17c4c%10c%11c%13c4c%16c%14c%152)C513)C%12)C8,0.71,18.9,61.71,8.31,8.2808649,0.3506028880866582,,,,,,,,organic solar cell,ZnO/DNA,ZnO/DNA,,,,,,,-5.19,-3.43,,-5.9,-3.9,
65055,10.1039/d0nr09090e,10.1039/d0nr09090e,PTB7-Th,PC71BM,PTB7-Th,PC71BM,CCCCC(CC)COC(=O)c1sc2csc(-c3cc4c(-c5ccc(CC(CC)CCCC)s5)c5sccc5c(-c5ccc(CC(CC)CCCC)s5)c4s3)c2c1F,COC(=O)CCCC1(c2ccccc2)C23c4c5ccc6c7cc8c9c%10c(cc%11cc%12c%13c%14c(cc%15c%16ccc-5c2c%16c2c5c%16c%17c(c(c46)c7c9c%17c4c%10c%11c%13c4c%16c%14c%152)C513)C%12)C8,0.77,16.3,64.45,8.09,8.0891195,0.0108838071693346,,,,,,,,,ZnO,ZnO,,,,,,,-5.21,-3.6,,-5.9,-3.9,
65056,10.1039/d0nr09090e,10.1039/d0nr09090e,PTB7-Th,PC71BM,PTB7-Th,PC71BM,CCCCC(CC)COC(=O)c1sc2csc(-c3cc4c(-c5ccc(CC(CC)CCCC)s5)c5sccc5c(-c5ccc(CC(CC)CCCC)s5)c4s3)c2c1F,COC(=O)CCCC1(c2ccccc2)C23c4c5ccc6c7cc8c9c%10c(cc%11cc%12c%13c%14c(cc%15c%16ccc-5c2c%16c2c5c%16c%17c(c(c46)c7c9c%17c4c%10c%11c%13c4c%16c%14c%152)C513)C%12)C8,0.78,17.49,68.22,9.31,9.30670884,0.0353508055854095,,,,,,,,,ZnO/l-Arg,ZnO,,,,,,,-5.21,-3.6,,-5.9,-3.9,
65057,10.1039/d0nr09090e,10.1039/d0nr09090e,PM6,IT-4F,PM6,IT-4F,COC(=O)C(C)(C)c1cc(C)cc(-c2sc3c4sc5cc(/C=C6/C(=O)c7cc(F)cc(c7)C(=O)/C6=C\c6cc(C(C)(C)C(=O)OC)c(-c7cc(C)cc(C(C)(C)C(=O)OC)c7)s6)sc5c4c(C(C)(C)C(=O)OC)ccc2-3)c1,CCCCCCc1ccc(C2(c3ccc(CCCCCC)cc3)c3cc4c(cc3-c3sc5cc(/C=C6\C(=O)c7cc(F)c(F)cc7C6=C(C#N)C#N)sc5c32)C(c2ccc(CCCCCC)cc2)(c2ccc(CCCCCC)cc2)c2c-4sc3cc(/C=C4\C(=O)c5cc(F)c(F)cc5C4=C(C#N)C#N)sc23)cc1,0.84,21.3,72.1,12.9,12.900132,0.001023255813945,,,,,,,,,ZnO,ZnO,,,,,,,-5.56,-3.65,,-5.66,-4.14,
65058,10.1039/d0nr09090e,10.1039/d0nr09090e,PM6,IT-4F,PM6,IT-4F,COC(=O)C(C)(C)c1cc(C)cc(-c2sc3c4sc5cc(/C=C6/C(=O)c7cc(F)cc(c7)C(=O)/C6=C\c6cc(C(C)(C)C(=O)OC)c(-c7cc(C)cc(C(C)(C)C(=O)OC)c7)s6)sc5c4c(C(C)(C)C(=O)OC)ccc2-3)c1,CCCCCCc1ccc(C2(c3ccc(CCCCCC)cc3)c3cc4c(cc3-c3sc5cc(/C=C6\C(=O)c7cc(F)c(F)cc7C6=C(C#N)C#N)sc5c32)C(c2ccc(CCCCCC)cc2)(c2ccc(CCCCCC)cc2)c2c-4sc3cc(/C=C4\C(=O)c5cc(F)c(F)cc5C4=C(C#N)C#N)sc23)cc1,0.85,22.0,75.0,14.0,14.025,0.1785714285714311,,,,,,,,organic solar cell,ZnO/Gly,ZnO/Gly,,,,,,,-5.56,-3.65,,-5.66,-4.14,
65059,10.1039/d0nr09090e,10.1039/d0nr09090e,PBDB-T,IT-M,PBDB-T,IT-M,CCCCC(CC)Cc1ccc(-c2c3cc(-c4ccc(-c5sc(-c6cccs6)c6c5C(=O)c5c(CC(CC)CCCC)sc(CC(CC)CCCC)c5C6=O)s4)sc3c(-c3ccc(CC(CC)CCCC)s3)c3ccsc23)s1,CCCCCCc1ccc(C2(c3ccc(CCCCCC)cc3)c3cc4c(cc3-c3sc5cc(/C=C6\C(=O)c7ccc(C)cc7C6=C(C#N)C#N)sc5c32)C(c2ccc(CCCCCC)cc2)(c2ccc(CCCCCC)cc2)c2c-4sc3cc(/C=C4\C(=O)c5ccc(C)cc5C4=C(C#N)C#N)sc23)cc1,0.94,16.57,70.85,10.92,11.0354543,1.0572738095238066,,,,,,,,,ZnO,ZnO,,,,,,,-5.33,-3.48,,-5.514,-3.808,
65060,10.1039/d0nr09090e,10.1039/d0nr09090e,PBDB-T,IT-M,PBDB-T,IT-M,CCCCC(CC)Cc1ccc(-c2c3cc(-c4ccc(-c5sc(-c6cccs6)c6c5C(=O)c5c(CC(CC)CCCC)sc(CC(CC)CCCC)c5C6=O)s4)sc3c(-c3ccc(CC(CC)CCCC)s3)c3ccsc23)s1,CCCCCCc1ccc(C2(c3ccc(CCCCCC)cc3)c3cc4c(cc3-c3sc5cc(/C=C6\C(=O)c7ccc(C)cc7C6=C(C#N)C#N)sc5c32)C(c2ccc(CCCCCC)cc2)(c2ccc(CCCCCC)cc2)c2c-4sc3cc(/C=C4\C(=O)c5ccc(C)cc5C4=C(C#N)C#N)sc23)cc1,0.94,17.87,71.87,11.96,12.07257886,0.9412948160535056,,,,,,,,,ZnO/CMC,ZnO/CMC,,,,,,,-5.33,-3.48,,-5.514,-3.808,
65061,10.1039/d0nr09090e,10.1039/d0nr09090e,PM6,Y6,PM6,Y6,COC(=O)C(C)(C)c1cc(C)cc(-c2sc3c4sc5cc(/C=C6/C(=O)c7cc(F)cc(c7)C(=O)/C6=C\c6cc(C(C)(C)C(=O)OC)c(-c7cc(C)cc(C(C)(C)C(=O)OC)c7)s6)sc5c4c(C(C)(C)C(=O)OC)ccc2-3)c1,CCCCCCCCCCCc1c(/C=C2\C(=O)c3cc(F)c(F)cc3C2=C(C#N)C#N)sc2c1sc1c3c4nsnc4c4c5sc6c(CCCCCCCCCCC)c(/C=C7\C(=O)c8cc(F)c(F)cc8C7=C(C#N)C#N)sc6c5n(CC(CC)CCCC)c4c3n(CC(CC)CCCC)c21,0.83,24.1,70.0,14.0,14.0021,0.0150000000000031,,,,,,,,organic solar cell,ZnO,ZnO,,,,,,,-5.56,-3.65,,-5.65,-4.09,
65062,10.1039/d0nr09090e,10.1039/d0nr09090e,PM6,Y6,PM6,Y6,COC(=O)C(C)(C)c1cc(C)cc(-c2sc3c4sc5cc(/C=C6/C(=O)c7cc(F)cc(c7)C(=O)/C6=C\c6cc(C(C)(C)C(=O)OC)c(-c7cc(C)cc(C(C)(C)C(=O)OC)c7)s6)sc5c4c(C(C)(C)C(=O)OC)ccc2-3)c1,CCCCCCCCCCCc1c(/C=C2\C(=O)c3cc(F)c(F)cc3C2=C(C#N)C#N)sc2c1sc1c3c4nsnc4c4c5sc6c(CCCCCCCCCCC)c(/C=C7\C(=O)c8cc(F)c(F)cc8C7=C(C#N)C#N)sc6c5n(CC(CC)CCCC)c4c3n(CC(CC)CCCC)c21,0.85,24.81,72.0,15.18,15.18372,0.0245059288537633,,,,,,,,organic solar cell,ZnO/poly-lysine,ZnO/poly-lysine,,,,,,,-5.56,-3.65,,-5.65,-4.09,
65063,10.1039/d0nr09090e,10.1039/d0nr09090e,PM6,BTP-BO-4Cl,PM6,BTP-BO-4Cl,COC(=O)C(C)(C)c1cc(C)cc(-c2sc3c4sc5cc(/C=C6/C(=O)c7cc(F)cc(c7)C(=O)/C6=C\c6cc(C(C)(C)C(=O)OC)c(-c7cc(C)cc(C(C)(C)C(=O)OC)c7)s6)sc5c4c(C(C)(C)C(=O)OC)ccc2-3)c1,CCCCCCCCCCCc1c(/C=C2\C(=O)c3cc(Cl)c(Cl)cc3C2=C(C#N)C#N)sc2c1Cc1c-2n(CC(CCCC)CCCCCC)c2c1c1nsnc1c1c3c(n(CC(CCCC)CCCCCC)c12)-c1sc(/C=C2\C(=O)c4cc(Cl)c(Cl)cc4C2=C(C#N)C#N)c(CCCCCCCCCCC)c1C3,0.84,25.92,68.19,14.85,14.84687232,0.0210618181818209,,,,,,,ITO/ETL/PM6:BTP-BO-4Cl/MoO3/Ag,,ZnO,ZnO,MoO3,,,,,,-5.56,-3.65,,-5.62,-4.05,
65064,10.1039/d0nr09090e,10.1039/d0nr09090e,PM6,BTP-BO-4Cl,PM6,BTP-BO-4Cl,COC(=O)C(C)(C)c1cc(C)cc(-c2sc3c4sc5cc(/C=C6/C(=O)c7cc(F)cc(c7)C(=O)/C6=C\c6cc(C(C)(C)C(=O)OC)c(-c7cc(C)cc(C(C)(C)C(=O)OC)c7)s6)sc5c4c(C(C)(C)C(=O)OC)ccc2-3)c1,CCCCCCCCCCCc1c(/C=C2\C(=O)c3cc(Cl)c(Cl)cc3C2=C(C#N)C#N)sc2c1Cc1c-2n(CC(CCCC)CCCCCC)c2c1c1nsnc1c1c3c(n(CC(CCCC)CCCCCC)c12)-c1sc(/C=C2\C(=O)c4cc(Cl)c(Cl)cc4C2=C(C#N)C#N)c(CCCCCCCCCCC)c1C3,0.85,26.65,72.64,16.45,16.454776,0.0290334346504539,,,,,,,ITO/ETL/PM6:BTP-BO-4Cl/MoO3/Ag,,ZnO/sarcosine,ZnO/sarcosine,MoO3,,,,,,-5.56,-3.65,,-5.62,-4.05,
65065,10.1039/d0nr09090e,10.1039/d0nr09090e,PM6,BTP-BO-4Cl,PM6,BTP-BO-4Cl,COC(=O)C(C)(C)c1cc(C)cc(-c2sc3c4sc5cc(/C=C6/C(=O)c7cc(F)cc(c7)C(=O)/C6=C\c6cc(C(C)(C)C(=O)OC)c(-c7cc(C)cc(C(C)(C)C(=O)OC)c7)s6)sc5c4c(C(C)(C)C(=O)OC)ccc2-3)c1,CCCCCCCCCCCc1c(/C=C2\C(=O)c3cc(Cl)c(Cl)cc3C2=C(C#N)C#N)sc2c1Cc1c-2n(CC(CCCC)CCCCCC)c2c1c1nsnc1c1c3c(n(CC(CCCC)CCCCCC)c12)-c1sc(/C=C2\C(=O)c4cc(Cl)c(Cl)cc4C2=C(C#N)C#N)c(CCCCCCCCCCC)c1C3,0.41,22.65,41.61,3.86,3.864112649999999,0.1065453367875459,3.54,3.86,,,,,ITO/ETL/PM6:BTP-BO-4Cl/MoO3/Ag,,Without,,MoO3,,,,,,-5.56,-3.65,,-5.62,-4.05,
65066,10.1039/d0nr09090e,10.1039/d0nr09090e,PM6,BTP-BO-4Cl,PM6,BTP-BO-4Cl,COC(=O)C(C)(C)c1cc(C)cc(-c2sc3c4sc5cc(/C=C6/C(=O)c7cc(F)cc(c7)C(=O)/C6=C\c6cc(C(C)(C)C(=O)OC)c(-c7cc(C)cc(C(C)(C)C(=O)OC)c7)s6)sc5c4c(C(C)(C)C(=O)OC)ccc2-3)c1,CCCCCCCCCCCc1c(/C=C2\C(=O)c3cc(Cl)c(Cl)cc3C2=C(C#N)C#N)sc2c1Cc1c-2n(CC(CCCC)CCCCCC)c2c1c1nsnc1c1c3c(n(CC(CCCC)CCCCCC)c12)-c1sc(/C=C2\C(=O)c4cc(Cl)c(Cl)cc4C2=C(C#N)C#N)c(CCCCCCCCCCC)c1C3,0.56,25.22,52.22,7.37,7.37513504,0.0696748982360904,7.25,7.37,,,,,ITO/ETL/PM6:BTP-BO-4Cl/MoO3/Ag,,Water + methanol,,MoO3,,,,,,-5.56,-3.65,,-5.62,-4.05,
65070,10.1039/d0py00416b,10.1039/d0py00416b,PTB7,PC71BM,PTB7,PC71BM,CCCCC(CC)COC(=O)c1sc2c(-c3cc4c(OCC(CC)CCCC)c5sccc5c(OCC(CC)CCCC)c4s3)scc2c1F,COC(=O)CCCC1(c2ccccc2)C23c4c5ccc6c7cc8c9c%10c(cc%11cc%12c%13c%14c(cc%15c%16ccc-5c2c%16c2c5c%16c%17c(c(c46)c7c9c%17c4c%10c%11c%13c4c%16c%14c%152)C513)C%12)C8,0.57,15.7,51.98,4.65,4.651690199999999,0.0363483870967473,4.56,4.65,1:1.5 w/w,"1,8-diiodooctane",,"3 vol% 1,8-diiodooctane",inverted,inverted,,,MoO3,,,chlorobenzene,,,-5.19,-3.43,,-5.9,-3.9,
65071,10.1039/d0py00416b,10.1039/d0py00416b,PTB7,PC71BM,PTB7,PC71BM,CCCCC(CC)COC(=O)c1sc2c(-c3cc4c(OCC(CC)CCCC)c5sccc5c(OCC(CC)CCCC)c4s3)scc2c1F,COC(=O)CCCC1(c2ccccc2)C23c4c5ccc6c7cc8c9c%10c(cc%11cc%12c%13c%14c(cc%15c%16ccc-5c2c%16c2c5c%16c%17c(c(c46)c7c9c%17c4c%10c%11c%13c4c%16c%14c%152)C513)C%12)C8,0.73,16.73,69.02,8.43,8.42934358,0.0077867141162553,8.29,8.43,1:1.5 w/w,"1,8-diiodooctane",,"3 vol% 1,8-diiodooctane",inverted,inverted,PFSOPyCl,,MoO3,,,chlorobenzene,,,-5.19,-3.43,,-5.9,-3.9,
65072,10.1039/d0py00416b,10.1039/d0py00416b,PTB7,PC71BM,PTB7,PC71BM,CCCCC(CC)COC(=O)c1sc2c(-c3cc4c(OCC(CC)CCCC)c5sccc5c(OCC(CC)CCCC)c4s3)scc2c1F,COC(=O)CCCC1(c2ccccc2)C23c4c5ccc6c7cc8c9c%10c(cc%11cc%12c%13c%14c(cc%15c%16ccc-5c2c%16c2c5c%16c%17c(c(c46)c7c9c%17c4c%10c%11c%13c4c%16c%14c%152)C513)C%12)C8,0.73,16.89,70.55,8.7,8.698603349999999,0.0160534482758646,8.53,8.7,1:1.5 w/w,"1,8-diiodooctane",,"3 vol% 1,8-diiodooctane",inverted,inverted,PFSOPyCl-E,,MoO3,,,chlorobenzene,,,-5.19,-3.43,,-5.9,-3.9,
65073,10.1039/d0py00752h,10.1039/d0py00752h,PBDB-TF-O,BTP-4Cl,PBDB-TF-O,BTP-4Cl,,CCCCCCCCCc1c(/C=C2\C(=O)c3cc(Cl)c(Cl)cc3C2=C(C#N)C#N)sc2c1sc1c3c4nsnc4c4c5sc6c(CCC)c(/C=C7\C(=O)c8cc(Cl)c(Cl)cc8C7=C(C#N)C#N)sc6c5n(CC(CCCC)CCCCCC)c4c3n(CC(CCCC)CCCCCC)c21,0.869,1.58,40.0,0.55,0.549208,0.1440000000000027,0.5,0.55,1:1,0.5% DIO,DIO,0.5%,,,,,,,,,,,,,,-5.66,-4.14,
65074,10.1039/d0py00752h,10.1039/d0py00752h,PBDB-TF-S,BTP-4Cl,PBDB-TF-S,BTP-4Cl,,CCCCCCCCCc1c(/C=C2\C(=O)c3cc(Cl)c(Cl)cc3C2=C(C#N)C#N)sc2c1sc1c3c4nsnc4c4c5sc6c(CCC)c(/C=C7\C(=O)c8cc(Cl)c(Cl)cc8C7=C(C#N)C#N)sc6c5n(CC(CCCC)CCCCCC)c4c3n(CC(CCCC)CCCCCC)c21,0.849,25.48,75.0,16.22,16.22439,0.0270653514180072,16.06,16.22,1:1,0.5% DIO,DIO,0.5%,,,,,,,,,,,,,,-5.66,-4.14,
65075,10.1039/d0py00752h,10.1039/d0py00752h,PBDB-TF-Se,BTP-4Cl,PBDB-TF-Se,BTP-4Cl,,CCCCCCCCCc1c(/C=C2\C(=O)c3cc(Cl)c(Cl)cc3C2=C(C#N)C#N)sc2c1sc1c3c4nsnc4c4c5sc6c(CCC)c(/C=C7\C(=O)c8cc(Cl)c(Cl)cc8C7=C(C#N)C#N)sc6c5n(CC(CCCC)CCCCCC)c4c3n(CC(CCCC)CCCCCC)c21,0.798,23.72,63.0,11.92,11.9249928,0.0418859060402695,11.71,11.92,1:1,0.5% DIO,DIO,0.5%,,,,,,,,,,,,,,-5.66,-4.14,
65095,10.1039/d0qm00016g,10.1039/d0qm00016g,PBDT-2TC,ITIC,PBDT-2TC,ITIC,,CCCCCCc1ccc(C2(c3ccc(CCCCCC)cc3)c3cc4c(cc3-c3sc5cc(C=C6C(=O)c7ccccc7C6=C(C#N)C#N)sc5c32)C(c2ccc(CCCCCC)cc2)(c2ccc(CCCCCC)cc2)c2c-4sc3cc(C=C4C(=O)c5ccccc5C4=C(C#N)C#N)sc23)cc1,0.939,15.8,67.0,9.94,9.940254,0.0025553319919514,9.56,9.94,1:1,,,,ITO/PEDOT:PSS/PBDT-2TC:acceptor1:acceptor2/C60-bis/Ag,,C60-bis,,PEDOT:PSS,,,"1,2-dichlorobenzene",,120.0,,,,-5.576,-3.916,
65096,10.1039/d0qm00034e,10.1039/d0qm00034e,PM6,TPQx-4F,PM6,TPQx-4F,COC(=O)C(C)(C)c1cc(C)cc(-c2sc3c4sc5cc(/C=C6/C(=O)c7cc(F)cc(c7)C(=O)/C6=C\c6cc(C(C)(C)C(=O)OC)c(-c7cc(C)cc(C(C)(C)C(=O)OC)c7)s6)sc5c4c(C(C)(C)C(=O)OC)ccc2-3)c1,CCc1ccc(-c2nc3c(nc2-c2ccc(CC)s2)c2c4sc5c(CC)c(/C=C6\C(=O)c7cc(F)c(F)cc7C6=C(C#N)C#N)sc5c4n(CC)c2c2c3c3sc4c(CC)c(/C=C5\C(=O)c6cc(F)c(F)cc6C5=C(C#N)C#N)sc4c3n2CC)s1,0.95,13.83,53.36,6.81,7.010703599999999,2.947189427312772,6.78,6.81,1:1.2,,,,,single-junction,ZnO,,MoO3,,,,,,-5.56,-3.65,,-5.57,-3.74,
65097,10.1039/d0qm00034e,10.1039/d0qm00034e,PM6,TPQx-4F,PM6,TPQx-4F,COC(=O)C(C)(C)c1cc(C)cc(-c2sc3c4sc5cc(/C=C6/C(=O)c7cc(F)cc(c7)C(=O)/C6=C\c6cc(C(C)(C)C(=O)OC)c(-c7cc(C)cc(C(C)(C)C(=O)OC)c7)s6)sc5c4c(C(C)(C)C(=O)OC)ccc2-3)c1,CCc1ccc(-c2nc3c(nc2-c2ccc(CC)s2)c2c4sc5c(CC)c(/C=C6\C(=O)c7cc(F)c(F)cc7C6=C(C#N)C#N)sc5c4n(CC)c2c2c3c3sc4c(CC)c(/C=C5\C(=O)c6cc(F)c(F)cc6C5=C(C#N)C#N)sc4c3n2CC)s1,0.94,15.42,54.52,7.75,7.902564960000001,1.9685801290322733,7.72,7.75,1:1.2,,,,inverted,single-junction,ZnO,,MoO3,,,chloroform,,100.0,-5.56,-3.65,,-5.57,-3.74,
65098,10.1039/d0qm00034e,10.1039/d0qm00034e,PM6,TPQx-6F,PM6,TPQx-6F,COC(=O)C(C)(C)c1cc(C)cc(-c2sc3c4sc5cc(/C=C6/C(=O)c7cc(F)cc(c7)C(=O)/C6=C\c6cc(C(C)(C)C(=O)OC)c(-c7cc(C)cc(C(C)(C)C(=O)OC)c7)s6)sc5c4c(C(C)(C)C(=O)OC)ccc2-3)c1,CCc1sc(-c2nc3c(nc2-c2cc(F)c(CC)s2)c2c4sc5c(CC)c(/C=C6\C(=O)c7cc(F)c(F)cc7C6=C(C#N)C#N)sc5c4n(CC)c2c2c3c3sc4c(CC)c(/C=C5\C(=O)c6cc(F)c(F)cc6C5=C(C#N)C#N)sc4c3n2CC)cc1F,0.92,20.95,64.66,12.28,12.4625684,1.4867133550488678,12.1,12.28,1:1.2,,,,inverted,single-junction,ZnO,,MoO3,,,chloroform,,,-5.56,-3.65,,-5.61,-3.78,
65099,10.1039/d0qm00034e,10.1039/d0qm00034e,PM6,TPQx-6F,PM6,TPQx-6F,COC(=O)C(C)(C)c1cc(C)cc(-c2sc3c4sc5cc(/C=C6/C(=O)c7cc(F)cc(c7)C(=O)/C6=C\c6cc(C(C)(C)C(=O)OC)c(-c7cc(C)cc(C(C)(C)C(=O)OC)c7)s6)sc5c4c(C(C)(C)C(=O)OC)ccc2-3)c1,CCc1sc(-c2nc3c(nc2-c2cc(F)c(CC)s2)c2c4sc5c(CC)c(/C=C6\C(=O)c7cc(F)c(F)cc7C6=C(C#N)C#N)sc5c4n(CC)c2c2c3c3sc4c(CC)c(/C=C5\C(=O)c6cc(F)c(F)cc6C5=C(C#N)C#N)sc4c3n2CC)cc1F,0.92,22.37,72.16,14.62,14.85081664,1.578773187414504,14.3,14.62,1:1.2,,,,inverted,single-junction,ZnO,,MoO3,,,chloroform,,100.0,-5.56,-3.65,,-5.61,-3.78,
65100,10.1039/d0qm00080a,10.1039/d0qm00080a,P1,Y6,P1,Y6,CCCCCCCCc1cc(-c2c(-c3cccs3)sc3c(-c4cc(CCCCCCCC)c(CCCCCCCC)s4)c(-c4ccc(-c5cccc6nsnc56)s4)sc23)sc1CCCCCCCC,CCCCCCCCCCCc1c(/C=C2\C(=O)c3cc(F)c(F)cc3C2=C(C#N)C#N)sc2c1sc1c3c4nsnc4c4c5sc6c(CCCCCCCCCCC)c(/C=C7\C(=O)c8cc(F)c(F)cc8C7=C(C#N)C#N)sc6c5n(CC(CC)CCCC)c4c3n(CC(CC)CCCC)c21,0.777,25.7,61.6,12.3,12.3008424,0.0068487804878032,11.85,12.3,,,,,,,,,,,,,,,,,,-5.65,-4.09,
65101,10.1039/d0qm00080a,10.1039/d0qm00080a,P2,Y6,P2,Y6,,CCCCCCCCCCCc1c(/C=C2\C(=O)c3cc(F)c(F)cc3C2=C(C#N)C#N)sc2c1sc1c3c4nsnc4c4c5sc6c(CCCCCCCCCCC)c(/C=C7\C(=O)c8cc(F)c(F)cc8C7=C(C#N)C#N)sc6c5n(CC(CC)CCCC)c4c3n(CC(CC)CCCC)c21,0.867,26.53,65.8,15.14,15.134993579999998,0.0330675033025272,14.99,15.14,,,,,,,,,,,,,,,,,,-5.65,-4.09,
65102,10.1039/d0qm00123f,10.1039/d0qm00123f,PM6,IN-4F,PM6,IN-4F,COC(=O)C(C)(C)c1cc(C)cc(-c2sc3c4sc5cc(/C=C6/C(=O)c7cc(F)cc(c7)C(=O)/C6=C\c6cc(C(C)(C)C(=O)OC)c(-c7cc(C)cc(C(C)(C)C(=O)OC)c7)s6)sc5c4c(C(C)(C)C(=O)OC)ccc2-3)c1,,0.92,19.5,69.65,12.5,12.495210000000002,0.0383199999999845,12.16,12.5,1:1 w/w,,,,ITO/PEDOT:PSS/active layer/PDIN/Al,conventional,PDIN,,PEDOT:PSS,,100.0,chlorobenzene,,150.0,-5.56,-3.65,,,,
65103,10.1039/d0qm00123f,10.1039/d0qm00123f,PM6,INO-4F,PM6,INO-4F,COC(=O)C(C)(C)c1cc(C)cc(-c2sc3c4sc5cc(/C=C6/C(=O)c7cc(F)cc(c7)C(=O)/C6=C\c6cc(C(C)(C)C(=O)OC)c(-c7cc(C)cc(C(C)(C)C(=O)OC)c7)s6)sc5c4c(C(C)(C)C(=O)OC)ccc2-3)c1,,0.93,20.46,71.95,13.69,13.690502100000003,0.0036676406136145,13.37,13.69,1:1 w/w,,,,ITO/PEDOT:PSS/active layer/PDIN/Al,conventional,PDIN,,PEDOT:PSS,,100.0,chlorobenzene,,150.0,-5.56,-3.65,,,,
65104,10.1039/d0qm00123f,10.1039/d0qm00123f,PM6,IPT-4F,PM6,IPT-4F,COC(=O)C(C)(C)c1cc(C)cc(-c2sc3c4sc5cc(/C=C6/C(=O)c7cc(F)cc(c7)C(=O)/C6=C\c6cc(C(C)(C)C(=O)OC)c(-c7cc(C)cc(C(C)(C)C(=O)OC)c7)s6)sc5c4c(C(C)(C)C(=O)OC)ccc2-3)c1,CCc1ccc(C2(c3ccc(CC)cc3)c3cc4c(cc3-c3sc(/C=C5\C(=O)c6ccc(F)cc6C5=C(C#N)C#N)cc32)C(c2ccc(CC)cc2)(c2ccc(CC)cc2)c2c-4sc3c4sc(/C=C5\C(=O)c6ccc(F)cc6C5=C(C#N)C#N)cc4n(CC)c23)cc1,0.88,22.15,75.01,14.62,14.6209492,0.0064924760601974,14.43,14.62,1:1 w/w,,,,ITO/PEDOT:PSS/active layer/PDIN/Al,conventional,PDIN,,PEDOT:PSS,,100.0,chlorobenzene,,150.0,-5.56,-3.65,,-5.57,-4.08,
65105,10.1039/d0qm00123f,10.1039/d0qm00123f,PM6,IPCl-4F,PM6,IPCl-4F,COC(=O)C(C)(C)c1cc(C)cc(-c2sc3c4sc5cc(/C=C6/C(=O)c7cc(F)cc(c7)C(=O)/C6=C\c6cc(C(C)(C)C(=O)OC)c(-c7cc(C)cc(C(C)(C)C(=O)OC)c7)s6)sc5c4c(C(C)(C)C(=O)OC)ccc2-3)c1,,0.83,21.18,61.38,10.79,10.79023572,0.002184615384624,10.29,10.79,1:1 w/w,,,,ITO/PEDOT:PSS/active layer/PDIN/Al,conventional,PDIN,,PEDOT:PSS,,100.0,chlorobenzene,,150.0,-5.56,-3.65,,,,
65106,10.1039/d0qm00198h,10.1039/d0qm00198h,PM6,Y6,PM6,Y6,COC(=O)C(C)(C)c1cc(C)cc(-c2sc3c4sc5cc(/C=C6/C(=O)c7cc(F)cc(c7)C(=O)/C6=C\c6cc(C(C)(C)C(=O)OC)c(-c7cc(C)cc(C(C)(C)C(=O)OC)c7)s6)sc5c4c(C(C)(C)C(=O)OC)ccc2-3)c1,CCCCCCCCCCCc1c(/C=C2\C(=O)c3cc(F)c(F)cc3C2=C(C#N)C#N)sc2c1sc1c3c4nsnc4c4c5sc6c(CCCCCCCCCCC)c(/C=C7\C(=O)c8cc(F)c(F)cc8C7=C(C#N)C#N)sc6c5n(CC(CC)CCCC)c4c3n(CC(CC)CCCC)c21,0.815,20.33,72.08,11.94,11.942899159999998,0.0242810720267868,11.94,,1:1.2,1-CN,,,,semi-transparent organic solar cell,Al(acac)3,Al(acac)3,MoO3,,,chloroform,,110.0,-5.56,-3.65,,-5.65,-4.09,
65107,10.1039/d0qm00198h,10.1039/d0qm00198h,PM6,Y6,PM6,Y6,COC(=O)C(C)(C)c1cc(C)cc(-c2sc3c4sc5cc(/C=C6/C(=O)c7cc(F)cc(c7)C(=O)/C6=C\c6cc(C(C)(C)C(=O)OC)c(-c7cc(C)cc(C(C)(C)C(=O)OC)c7)s6)sc5c4c(C(C)(C)C(=O)OC)ccc2-3)c1,CCCCCCCCCCCc1c(/C=C2\C(=O)c3cc(F)c(F)cc3C2=C(C#N)C#N)sc2c1sc1c3c4nsnc4c4c5sc6c(CCCCCCCCCCC)c(/C=C7\C(=O)c8cc(F)c(F)cc8C7=C(C#N)C#N)sc6c5n(CC(CC)CCCC)c4c3n(CC(CC)CCCC)c21,0.817,20.73,73.34,12.41,12.421163094,0.0899524093472901,12.41,,1:1.2 wt,1-CN,,0.5 vol% 1-CN,ITO/Al(acac)3/PM6:Y6/MoO3/Ag,inverted semi-transparent organic solar cell,Al(acac)3,Al(acac)3,MoO3,,,chloroform,,110.0,-5.56,-3.65,,-5.65,-4.09,
65108,10.1039/d0qm00198h,10.1039/d0qm00198h,PM6,Y6,PM6,Y6,COC(=O)C(C)(C)c1cc(C)cc(-c2sc3c4sc5cc(/C=C6/C(=O)c7cc(F)cc(c7)C(=O)/C6=C\c6cc(C(C)(C)C(=O)OC)c(-c7cc(C)cc(C(C)(C)C(=O)OC)c7)s6)sc5c4c(C(C)(C)C(=O)OC)ccc2-3)c1,CCCCCCCCCCCc1c(/C=C2\C(=O)c3cc(F)c(F)cc3C2=C(C#N)C#N)sc2c1sc1c3c4nsnc4c4c5sc6c(CCCCCCCCCCC)c(/C=C7\C(=O)c8cc(F)c(F)cc8C7=C(C#N)C#N)sc6c5n(CC(CC)CCCC)c4c3n(CC(CC)CCCC)c21,0.816,20.41,71.11,11.85,11.843057616,0.0585855189873288,11.85,,1:1.2,1-CN,,,,semi-transparent organic solar cell,Al(acac)3,Al(acac)3,MoO3,,,chloroform,,110.0,-5.56,-3.65,,-5.65,-4.09,
65109,10.1039/d0qm00198h,10.1039/d0qm00198h,PM6,Y6,PM6,Y6,COC(=O)C(C)(C)c1cc(C)cc(-c2sc3c4sc5cc(/C=C6/C(=O)c7cc(F)cc(c7)C(=O)/C6=C\c6cc(C(C)(C)C(=O)OC)c(-c7cc(C)cc(C(C)(C)C(=O)OC)c7)s6)sc5c4c(C(C)(C)C(=O)OC)ccc2-3)c1,CCCCCCCCCCCc1c(/C=C2\C(=O)c3cc(F)c(F)cc3C2=C(C#N)C#N)sc2c1sc1c3c4nsnc4c4c5sc6c(CCCCCCCCCCC)c(/C=C7\C(=O)c8cc(F)c(F)cc8C7=C(C#N)C#N)sc6c5n(CC(CC)CCCC)c4c3n(CC(CC)CCCC)c21,0.823,19.8,73.71,12.01,12.01133934,0.0111518734387965,12.01,,,,,,ITO/ZnO/PM6:Y6/MoO3/Ag,,ZnO,ZnO,MoO3,,,,,,-5.56,-3.65,,-5.65,-4.09,
65110,10.1039/d0qm00198h,10.1039/d0qm00198h,PM6,Y6,PM6,Y6,COC(=O)C(C)(C)c1cc(C)cc(-c2sc3c4sc5cc(/C=C6/C(=O)c7cc(F)cc(c7)C(=O)/C6=C\c6cc(C(C)(C)C(=O)OC)c(-c7cc(C)cc(C(C)(C)C(=O)OC)c7)s6)sc5c4c(C(C)(C)C(=O)OC)ccc2-3)c1,CCCCCCCCCCCc1c(/C=C2\C(=O)c3cc(F)c(F)cc3C2=C(C#N)C#N)sc2c1sc1c3c4nsnc4c4c5sc6c(CCCCCCCCCCC)c(/C=C7\C(=O)c8cc(F)c(F)cc8C7=C(C#N)C#N)sc6c5n(CC(CC)CCCC)c4c3n(CC(CC)CCCC)c21,0.817,20.64,72.95,12.3,12.30147096,0.0119590243902494,12.3,,,,,,,,,,,,,,,,-5.56,-3.65,,-5.65,-4.09,
65111,10.1039/d0qm00198h,10.1039/d0qm00198h,PM6,Y6,PM6,Y6,COC(=O)C(C)(C)c1cc(C)cc(-c2sc3c4sc5cc(/C=C6/C(=O)c7cc(F)cc(c7)C(=O)/C6=C\c6cc(C(C)(C)C(=O)OC)c(-c7cc(C)cc(C(C)(C)C(=O)OC)c7)s6)sc5c4c(C(C)(C)C(=O)OC)ccc2-3)c1,CCCCCCCCCCCc1c(/C=C2\C(=O)c3cc(F)c(F)cc3C2=C(C#N)C#N)sc2c1sc1c3c4nsnc4c4c5sc6c(CCCCCCCCCCC)c(/C=C7\C(=O)c8cc(F)c(F)cc8C7=C(C#N)C#N)sc6c5n(CC(CC)CCCC)c4c3n(CC(CC)CCCC)c21,0.813,20.06,71.23,11.62,11.616743994,0.0280207056798544,11.62,,1:1.2,1-CN,,,,semi-transparent organic solar cell,Al(acac)3,,MoO3,,,chloroform,,110.0,-5.56,-3.65,,-5.65,-4.09,
65112,10.1039/d0qm00198h,10.1039/d0qm00198h,PM6,Y6,PM6,Y6,COC(=O)C(C)(C)c1cc(C)cc(-c2sc3c4sc5cc(/C=C6/C(=O)c7cc(F)cc(c7)C(=O)/C6=C\c6cc(C(C)(C)C(=O)OC)c(-c7cc(C)cc(C(C)(C)C(=O)OC)c7)s6)sc5c4c(C(C)(C)C(=O)OC)ccc2-3)c1,CCCCCCCCCCCc1c(/C=C2\C(=O)c3cc(F)c(F)cc3C2=C(C#N)C#N)sc2c1sc1c3c4nsnc4c4c5sc6c(CCCCCCCCCCC)c(/C=C7\C(=O)c8cc(F)c(F)cc8C7=C(C#N)C#N)sc6c5n(CC(CC)CCCC)c4c3n(CC(CC)CCCC)c21,0.816,19.85,69.63,11.28,11.27838888,0.0142829787234019,11.28,,1:1.2,1-CN,,0.5% v/v,inverted,semi-transparent organic solar cell,Al(acac)3,,MoO3,,,chloroform,,110.0,-5.56,-3.65,,-5.65,-4.09,
65120,10.1039/d0qm00277a,10.1039/d0qm00277a,PM6,IDIC-C8,PM6,IDIC-C8,COC(=O)C(C)(C)c1cc(C)cc(-c2sc3c4sc5cc(/C=C6/C(=O)c7cc(F)cc(c7)C(=O)/C6=C\c6cc(C(C)(C)C(=O)OC)c(-c7cc(C)cc(C(C)(C)C(=O)OC)c7)s6)sc5c4c(C(C)(C)C(=O)OC)ccc2-3)c1,,0.97,14.12,74.7,10.23,10.2312108,0.0118357771260905,10.01,10.23,,,,,,,,,,,,,,,-5.56,-3.65,,,,
65121,10.1039/d0qm00277a,10.1039/d0qm00277a,PM6,GDIC-C8,PM6,GDIC-C8,COC(=O)C(C)(C)c1cc(C)cc(-c2sc3c4sc5cc(/C=C6/C(=O)c7cc(F)cc(c7)C(=O)/C6=C\c6cc(C(C)(C)C(=O)OC)c(-c7cc(C)cc(C(C)(C)C(=O)OC)c7)s6)sc5c4c(C(C)(C)C(=O)OC)ccc2-3)c1,,1.02,11.39,58.2,6.76,6.761559600000001,0.0230710059171761,6.48,6.76,,,,,ITO/PEDOT:PSS/acceptor:donor/ZnO/Al,,ZnO,,PEDOT:PSS,,,,,,-5.56,-3.65,,,,
65122,10.1039/d0qm00287a,10.1039/d0qm00287a,PM6,FCO-2F,PM6,FCO-2F,COC(=O)C(C)(C)c1cc(C)cc(-c2sc3c4sc5cc(/C=C6/C(=O)c7cc(F)cc(c7)C(=O)/C6=C\c6cc(C(C)(C)C(=O)OC)c(-c7cc(C)cc(C(C)(C)C(=O)OC)c7)s6)sc5c4c(C(C)(C)C(=O)OC)ccc2-3)c1,,0.884,20.9,72.3,13.36,13.3578588,0.0160269461077882,13.14,13.36,,,,,,,,,,,,,,,-5.56,-3.65,,,,
65123,10.1039/d0qm00287a,10.1039/d0qm00287a,PBDB-T,F-H,PBDB-T,F-H,CCCCC(CC)Cc1ccc(-c2c3cc(-c4ccc(-c5sc(-c6cccs6)c6c5C(=O)c5c(CC(CC)CCCC)sc(CC(CC)CCCC)c5C6=O)s4)sc3c(-c3ccc(CC(CC)CCCC)s3)c3ccsc23)s1,CCCCCCCCC1(CCCCCCCC)c2cc3c(cc2-c2cc4c(cc21)-c1sc(/C=C2\C(=O)c5ccccc5C2=C(C#N)C#N)cc1C4(CCCCCCCC)CCCCCCCC)C(CCCCCCCC)(CCCCCCCC)c1cc(/C=C2\C(=O)c4ccccc4C2=C(C#N)C#N)sc1-3,0.94,15.81,66.0,10.06,9.808524,2.499761431411533,9.81,10.06,,,,,,,,,,,,,,,-5.33,-3.48,,-5.43,-3.71,
65133,10.1039/d0qm00619j,10.1039/d0qm00619j,PTB7,PC70BM,PTB7,PC70BM,CCCCC(CC)COC(=O)c1sc2c(-c3cc4c(OCC(CC)CCCC)c5sccc5c(OCC(CC)CCCC)c4s3)scc2c1F,CCCCC(=O)OCC1(C2=CC=CC=C2)C3=CC=CC4=CC=CC5=CC=CC6=CC=C7C=CC=CC8=CC=CC1=C8C7=C6C5=C4C3,0.34,11.05,33.0,1.2,1.2398100000000003,3.3175000000000288,,,,"1,8-diiodooctane",,0.3 vol%,ITO/HTL/PTB7:PC70BM/ZnO/Al,regular,ZnO,,Cu-NiOx(12.2%),,90.0,chlorobenzene,,,-5.19,-3.43,,-6.1,-3.9,
65134,10.1039/d0qm00619j,10.1039/d0qm00619j,PTB7,PC70BM,PTB7,PC70BM,CCCCC(CC)COC(=O)c1sc2c(-c3cc4c(OCC(CC)CCCC)c5sccc5c(OCC(CC)CCCC)c4s3)scc2c1F,CCCCC(=O)OCC1(C2=CC=CC=C2)C3=CC=CC4=CC=CC5=CC=CC6=CC=C7C=CC=CC8=CC=CC1=C8C7=C6C5=C4C3,0.693,15.0,50.0,5.2,5.1975,0.0480769230769305,,,1:1.5,"1,8-diiodooctane",,0.3 vol%,regular,organic bulk heterojunction solar cell,ZnO,,0.2,,90.0,chlorobenzene,,,-5.19,-3.43,,-6.1,-3.9,
65135,10.1039/d0qm00619j,10.1039/d0qm00619j,PTB7,PC70BM,PTB7,PC70BM,CCCCC(CC)COC(=O)c1sc2c(-c3cc4c(OCC(CC)CCCC)c5sccc5c(OCC(CC)CCCC)c4s3)scc2c1F,CCCCC(=O)OCC1(C2=CC=CC=C2)C3=CC=CC4=CC=CC5=CC=CC6=CC=C7C=CC=CC8=CC=CC1=C8C7=C6C5=C4C3,0.73,15.5,55.2,6.2,6.24588,0.7399999999999916,,,1:1.5,"1,8-diiodooctane",,0.3 vol%,regular,organic bulk heterojunction solar cell,ZnO,,0.4,,90.0,chlorobenzene,,,-5.19,-3.43,,-6.1,-3.9,
65136,10.1039/d0qm00619j,10.1039/d0qm00619j,PTB7,PC70BM,PTB7,PC70BM,CCCCC(CC)COC(=O)c1sc2c(-c3cc4c(OCC(CC)CCCC)c5sccc5c(OCC(CC)CCCC)c4s3)scc2c1F,CCCCC(=O)OCC1(C2=CC=CC=C2)C3=CC=CC4=CC=CC5=CC=CC6=CC=C7C=CC=CC8=CC=CC1=C8C7=C6C5=C4C3,0.751,16.6,60.0,7.4,7.479960000000001,1.08054054054055,,,1:1.5,"1,8-diiodooctane",,0.3 vol%,regular,organic bulk heterojunction solar cell,ZnO,,1,,90.0,chlorobenzene,,,-5.19,-3.43,,-6.1,-3.9,
65137,10.1039/d0qm00619j,10.1039/d0qm00619j,PTB7,PC70BM,PTB7,PC70BM,CCCCC(CC)COC(=O)c1sc2c(-c3cc4c(OCC(CC)CCCC)c5sccc5c(OCC(CC)CCCC)c4s3)scc2c1F,CCCCC(=O)OCC1(C2=CC=CC=C2)C3=CC=CC4=CC=CC5=CC=CC6=CC=C7C=CC=CC8=CC=CC1=C8C7=C6C5=C4C3,0.729,13.9,53.0,5.3,5.3705430000000005,1.331000000000013,,,1:1.5,"1,8-diiodooctane",,0.3 vol%,regular,organic bulk heterojunction solar cell,ZnO,,2,,90.0,chlorobenzene,,,-5.19,-3.43,,-6.1,-3.9,
65138,10.1039/d0qm00619j,10.1039/d0qm00619j,PTB7,PC70BM,PTB7,PC70BM,CCCCC(CC)COC(=O)c1sc2c(-c3cc4c(OCC(CC)CCCC)c5sccc5c(OCC(CC)CCCC)c4s3)scc2c1F,CCCCC(=O)OCC1(C2=CC=CC=C2)C3=CC=CC4=CC=CC5=CC=CC6=CC=C7C=CC=CC8=CC=CC1=C8C7=C6C5=C4C3,0.752,15.5,65.0,7.6,7.5764,0.3105263157894745,,,1:1.5,"1,8-diiodooctane",,0.3 vol%,regular,organic bulk heterojunction solar cell,ZnO,,PEDOT:PSS,,90.0,chlorobenzene,,,-5.19,-3.43,,-6.1,-3.9,
65139,10.1039/d0qm00619j,10.1039/d0qm00619j,PBDB-T-2F,IT-4F,PM6,IT-4F,COC(=O)C(C)(C)c1cc(C)cc(-c2sc3c4sc5cc(/C=C6/C(=O)c7cc(F)cc(c7)C(=O)/C6=C\c6cc(C(C)(C)C(=O)OC)c(-c7cc(C)cc(C(C)(C)C(=O)OC)c7)s6)sc5c4c(C(C)(C)C(=O)OC)ccc2-3)c1,CCCCCCc1ccc(C2(c3ccc(CCCCCC)cc3)c3cc4c(cc3-c3sc5cc(/C=C6\C(=O)c7cc(F)c(F)cc7C6=C(C#N)C#N)sc5c32)C(c2ccc(CCCCCC)cc2)(c2ccc(CCCCCC)cc2)c2c-4sc3cc(/C=C4\C(=O)c5cc(F)c(F)cc5C4=C(C#N)C#N)sc23)cc1,0.871,20.3,62.0,11.0,10.962406,0.3417636363636234,,,,,,,inverted,inverted,ZnO,,MoO3,MoO3,80.0,o-xylene,,100.0,-5.56,-3.65,,-5.66,-4.14,
65140,10.1039/d0qm00619j,10.1039/d0qm00619j,PBDB-T-2F,IT-4F,PM6,IT-4F,COC(=O)C(C)(C)c1cc(C)cc(-c2sc3c4sc5cc(/C=C6/C(=O)c7cc(F)cc(c7)C(=O)/C6=C\c6cc(C(C)(C)C(=O)OC)c(-c7cc(C)cc(C(C)(C)C(=O)OC)c7)s6)sc5c4c(C(C)(C)C(=O)OC)ccc2-3)c1,CCCCCCc1ccc(C2(c3ccc(CCCCCC)cc3)c3cc4c(cc3-c3sc5cc(/C=C6\C(=O)c7cc(F)c(F)cc7C6=C(C#N)C#N)sc5c32)C(c2ccc(CCCCCC)cc2)(c2ccc(CCCCCC)cc2)c2c-4sc3cc(/C=C4\C(=O)c5cc(F)c(F)cc5C4=C(C#N)C#N)sc23)cc1,0.827,18.0,53.3,7.92,7.934237999999999,0.1797727272727129,,,,,,,inverted,inverted,ZnO,,40 nm Cu-NiOx(12.2%) + F4-TCNQ,Cu-NiOx(12.2%) + F4-TCNQ,80.0,o-xylene,,,-5.56,-3.65,,-5.66,-4.14,
65141,10.1039/d0qm00619j,10.1039/d0qm00619j,PBDB-T-2F,IT-4F,PM6,IT-4F,COC(=O)C(C)(C)c1cc(C)cc(-c2sc3c4sc5cc(/C=C6/C(=O)c7cc(F)cc(c7)C(=O)/C6=C\c6cc(C(C)(C)C(=O)OC)c(-c7cc(C)cc(C(C)(C)C(=O)OC)c7)s6)sc5c4c(C(C)(C)C(=O)OC)ccc2-3)c1,CCCCCCc1ccc(C2(c3ccc(CCCCCC)cc3)c3cc4c(cc3-c3sc5cc(/C=C6\C(=O)c7cc(F)c(F)cc7C6=C(C#N)C#N)sc5c32)C(c2ccc(CCCCCC)cc2)(c2ccc(CCCCCC)cc2)c2c-4sc3cc(/C=C4\C(=O)c5cc(F)c(F)cc5C4=C(C#N)C#N)sc23)cc1,0.7,19.0,46.3,6.3,6.1579,2.2555555555555573,,,,,,,inverted,inverted,ZnO,,40 nm modified PEDOT:PSS,PEDOT:PSS,80.0,o-xylene,,,-5.56,-3.65,,-5.66,-4.14,
65142,10.1039/d0qm00633e,10.1039/d0qm00633e,PBDB-TF,HD-4Cl,PM6,HD-4Cl,COC(=O)C(C)(C)c1cc(C)cc(-c2sc3c4sc5cc(/C=C6/C(=O)c7cc(F)cc(c7)C(=O)/C6=C\c6cc(C(C)(C)C(=O)OC)c(-c7cc(C)cc(C(C)(C)C(=O)OC)c7)s6)sc5c4c(C(C)(C)C(=O)OC)ccc2-3)c1,,0.854,25.4,72.3,15.7,15.6830268,0.1081095541401317,15.4,15.7,,,,,ITO/PEDOT:PSS/PBDB-TF:acceptor/PFN-Br/Al,conventional,PFN-Br,,PEDOT:PSS,,,,,,-5.49,-3.64,,,,
65143,10.1039/d0qm00633e,10.1039/d0qm00633e,PBDB-TF,HDO-4Cl,PM6,HDO-4Cl,COC(=O)C(C)(C)c1cc(C)cc(-c2sc3c4sc5cc(/C=C6/C(=O)c7cc(F)cc(c7)C(=O)/C6=C\c6cc(C(C)(C)C(=O)OC)c(-c7cc(C)cc(C(C)(C)C(=O)OC)c7)s6)sc5c4c(C(C)(C)C(=O)OC)ccc2-3)c1,CCOc1c(/C=C2\C(=O)c3cc(Cl)c(Cl)cc3C2=C(C#N)C#N)sc2c1sc1c3c4nsnc4c4c5sc6c(OCC)c(/C=C7\C(=O)c8cc(Cl)c(Cl)cc8C7=C(C#N)C#N)sc6c5n(CC)c4c3n(CC)c21,0.94,21.9,76.0,15.6,15.645359999999998,0.2907692307692227,15.2,15.6,,,,,ITO/PEDOT:PSS/PBDB-TF:acceptor/PFN-Br/Al,conventional,PFN-Br,,PEDOT:PSS,,,,,,-5.49,-3.64,,-5.7,-3.91,
65150,10.1039/d0qm00814a,10.1039/d0qm00814a,ZR1-Cl,IDIC-4Cl,ZR1-Cl,IDIC-4Cl,,CCCCCCCCC1(CCCCCCCC)c2cc3c(cc2-c2sc(/C=C4\C(=O)c5cc(Cl)c(Cl)cc5C4=C(C#N)C#N)cc21)C(CCCCCCCC)(CCCCCCCC)c1cc(/C=C2\C(=O)c4cc(Cl)c(Cl)cc4C2=C(C#N)C#N)sc1-3,0.87,18.3,68.03,10.81,10.8310563,0.1947853839037899,10.69,10.81,,,,,,,,,,,,,,,,,,-5.9,-4.04,
65152,10.1039/d0qm00814a,10.1039/d0qm00814a,ZR1-Cl,IDIC,ZR1-Cl,IDIC,,CCCCCCC1(CCCCCC)c2cc3c(cc2-c2sc(/C=C4\C(=O)c5ccccc5C4=C(C#N)C#N)cc21)C(CCCCCC)(CCCCCC)c1cc(/C=C2\C(=O)c4ccccc4C2=C(C#N)C#N)sc1-3,1.02,13.46,47.46,6.53,6.515878320000001,0.2162584992342985,6.23,6.53,1:1,,,,ITO/PEDOT:PSS/active layer/Al,,,,PEDOT:PSS,,,chloroform,,120.0,,,,-5.69,-3.91,
65153,10.1039/d0qm00826e,10.1039/d0qm00826e,PBDTTS-TClQx,MeIC,PBDTTS-TClQx,MeIC,,CCCCCCc1ccc(C2(c3ccc(CCCCCC)cc3)c3cc4c(cc3-c3sc5cc(/C=C6\C(=O)c7c(csc7C)C6=C(C#N)C#N)sc5c32)C(c2ccc(CCCCCC)cc2)(c2ccc(CCCCCC)cc2)c2c-4sc3cc(/C=C4\C(=O)c5c(csc5C)C4=C(C#N)C#N)sc23)cc1,0.96,17.07,77.2,12.59,12.6509184,0.4838633836378099,12.2,12.59,,,,,,,,,,,,,,,,,,-5.57,-3.93,
65154,10.1039/d0qm00826e,10.1039/d0qm00826e,PBDTTS-TClSQx,MeIC,PBDTTS-TClSQx,MeIC,,CCCCCCc1ccc(C2(c3ccc(CCCCCC)cc3)c3cc4c(cc3-c3sc5cc(/C=C6\C(=O)c7c(csc7C)C6=C(C#N)C#N)sc5c32)C(c2ccc(CCCCCC)cc2)(c2ccc(CCCCCC)cc2)c2c-4sc3cc(/C=C4\C(=O)c5c(csc5C)C4=C(C#N)C#N)sc23)cc1,0.96,15.79,73.5,11.1,11.141424,0.3731891891891823,10.7,11.1,,0.25 vol% DIO,,0.25 vol%,,,,,,,,,,,,,,-5.57,-3.93,
65155,10.1039/d0qm00882f,10.1039/d0qm00882f,PM6,ISI-4F,PM6,ISI-4F,COC(=O)C(C)(C)c1cc(C)cc(-c2sc3c4sc5cc(/C=C6/C(=O)c7cc(F)cc(c7)C(=O)/C6=C\c6cc(C(C)(C)C(=O)OC)c(-c7cc(C)cc(C(C)(C)C(=O)OC)c7)s6)sc5c4c(C(C)(C)C(=O)OC)ccc2-3)c1,CCCCCCCCc1ccc(C2(c3ccc(CCCCCCCC)cc3)c3c(sc4cc(/C=C5\C(=O)c6cc(F)c(F)cc6C5=C(C#N)C#N)sc34)-c3sc4c(C#C[Si](CCC)(CCC)CCC)c5c6c(sc5c(C#C[Si](CCC)(CCC)CCC)c4c32)-c2sc3cc(/C=C4\C(=O)c5cc(F)c(F)cc5C4=C(C#N)C#N)sc3c2C6(c2ccc(CCCCCCCC)cc2)c2ccc(CCCCCCCC)cc2)cc1,0.878,22.8,62.2,12.5,12.4514448,0.3884416000000072,12.1,12.5,1:1,,,,ITO/PEDOT:PSS/active layer/PDINO/Al,binary,PDINO,,PEDOT:PSS,,,,,,-5.56,-3.65,,,,
65156,10.1039/d0qm00882f,10.1039/d0qm00882f,PM6,ISI-4Cl,PM6,ISI-4Cl,COC(=O)C(C)(C)c1cc(C)cc(-c2sc3c4sc5cc(/C=C6/C(=O)c7cc(F)cc(c7)C(=O)/C6=C\c6cc(C(C)(C)C(=O)OC)c(-c7cc(C)cc(C(C)(C)C(=O)OC)c7)s6)sc5c4c(C(C)(C)C(=O)OC)ccc2-3)c1,CCCCCCCCc1ccc(C2(c3ccc(CCCCCCCC)cc3)c3c(sc4cc(/C=C5\C(=O)c6cc(Cl)c(Cl)cc6C5=C(C#N)C#N)sc34)-c3sc4c(C#C[Si](CCC)(CCC)CCC)c5c6c(sc5c(C#C[Si](CCC)(CCC)CCC)c4c32)-c2sc3cc(/C=C4\C(=O)c5cc(Cl)c(Cl)cc5C4=C(C#N)C#N)sc3c2C6(c2ccc(CCCCCCCC)cc2)c2ccc(CCCCCCCC)cc2)cc1,0.868,20.5,67.9,12.1,12.082126,0.147719008264455,11.5,12.1,1:1,,,,ITO/PEDOT:PSS/active layer/PDINO/Al,binary,PDINO,,PEDOT:PSS,,,,,,-5.56,-3.65,,,,
65159,10.1039/d0qm00882f,10.1039/d0qm00882f,PM6,Y6,PM6,Y6,COC(=O)C(C)(C)c1cc(C)cc(-c2sc3c4sc5cc(/C=C6/C(=O)c7cc(F)cc(c7)C(=O)/C6=C\c6cc(C(C)(C)C(=O)OC)c(-c7cc(C)cc(C(C)(C)C(=O)OC)c7)s6)sc5c4c(C(C)(C)C(=O)OC)ccc2-3)c1,CCCCCCCCCCCc1c(/C=C2\C(=O)c3cc(F)c(F)cc3C2=C(C#N)C#N)sc2c1sc1c3c4nsnc4c4c5sc6c(CCCCCCCCCCC)c(/C=C7\C(=O)c8cc(F)c(F)cc8C7=C(C#N)C#N)sc6c5n(CC(CC)CCCC)c4c3n(CC(CC)CCCC)c21,0.837,24.9,74.3,15.5,15.485085899999996,0.0962200000000253,15.4,15.5,1:1.2,,,,ITO/PEDOT:PSS/active layer/PDINO/Al,binary,PDINO,,PEDOT:PSS,,,,,,-5.56,-3.65,,-5.65,-4.09,
65160,10.1039/d0qm00984a,10.1039/d0qm00984a,PBDB-T,IUIC-O,PBDB-T,IUIC-O,CCCCC(CC)Cc1ccc(-c2c3cc(-c4ccc(-c5sc(-c6cccs6)c6c5C(=O)c5c(CC(CC)CCCC)sc(CC(CC)CCCC)c5C6=O)s4)sc3c(-c3ccc(CC(CC)CCCC)s3)c3ccsc23)s1,,0.81,13.7,69.0,7.66,7.65693,0.0400783289817249,7.52,7.66,,,,,,,,,,,,,,,-5.33,-3.48,,,,
65161,10.1039/d0qm00984a,10.1039/d0qm00984a,PBDB-T,IUIC-T,PBDB-T,IUIC-T,CCCCC(CC)Cc1ccc(-c2c3cc(-c4ccc(-c5sc(-c6cccs6)c6c5C(=O)c5c(CC(CC)CCCC)sc(CC(CC)CCCC)c5C6=O)s4)sc3c(-c3ccc(CC(CC)CCCC)s3)c3ccsc23)s1,,0.84,22.2,70.0,13.05,13.0536,0.0275862068965418,12.75,13.05,,,,,inverted,,ZnO,,MoO3,,,,,,-5.33,-3.48,,,,
65165,10.1039/d0ra00804d,10.1039/d0ra00804d,PTB7,TiO2-NCs,PTB7,TiO2-NCs,CCCCC(CC)COC(=O)c1sc2c(-c3cc4c(OCC(CC)CCCC)c5sccc5c(OCC(CC)CCCC)c4s3)scc2c1F,,0.19,0.57,33.94,0.04,0.0367570199999999,8.107450000000016,,,,,,,TiO2-NCs/PTB7,,,,PEDOT:PSS,,150.0,chlorobenzene,,,-5.19,-3.43,,,,
65196,10.1039/d0ra02740e,10.1039/d0ra02740e,P3HT,PbS,P3HT,PbS,CCCCCCc1ccsc1,,0.63,6.2,43.5,1.7,1.69911,0.0523529411764609,1.7,,1:9 w/w,octane,,10% v/v,ITO/ZnO/P3HT:PbS/Au,inverted,ZnO,ZnO,,,140.0,chloroform:chlorobenzene (2:1),,120.0,-5.01,-3.12,,,,
65197,10.1039/d0ra02740e,10.1039/d0ra02740e,P3HT,PbS,P3HT,PbS,CCCCCCc1ccsc1,,0.6,7.4,47.0,2.1,2.0868,0.6285714285714228,2.1,,1:9 w/w,octane,,10% v/v,ITO/ZnO/P3HT:PbS/Au,inverted,ZnO,ZnO,,,140.0,chloroform:chlorobenzene (2:1),,120.0,-5.01,-3.12,,,,
65198,10.1039/d0ra02740e,10.1039/d0ra02740e,P3HT,PbS,P3HT,PbS,CCCCCCc1ccsc1,,0.58,7.0,47.6,1.9,1.93256,1.7136842105263237,1.9,,1:9 w/w,octane,,10% v/v,ITO/ZnO/P3HT:PbS/Au,inverted,ZnO,ZnO,,,140.0,chloroform:chlorobenzene (2:1),,120.0,-5.01,-3.12,,,,
65199,10.1039/d0ra02740e,10.1039/d0ra02740e,P3HT,PbS,P3HT,PbS,CCCCCCc1ccsc1,,0.61,7.75,50.2,2.4,2.373205,1.1164583333333291,2.4,,1:9 w/w,octane,,10% v/v,ITO/ZnO/CdSe/P3HT:PbS/Au,inverted,ZnO,ZnO,,,140.0,chloroform:chlorobenzene (2:1),,120.0,-5.01,-3.12,,,,
65201,10.1039/d0ra02740e,10.1039/d0ra02740e,P3HT,PbS,P3HT,PbS,CCCCCCc1ccsc1,,0.57,7.18,44.9,1.8,1.8375774,2.0876333333333075,1.8,,1:9 w/w,octane,,10% v/v,ITO/ZnO/CdSe/P3HT:PbS/Au,inverted,ZnO,ZnO,,,140.0,chloroform:chlorobenzene (2:1),,120.0,-5.01,-3.12,,,,
65202,10.1039/d0ra02740e,10.1039/d0ra02740e,P3HT,PbS,P3HT,PbS,CCCCCCc1ccsc1,,0.51,6.9,46.9,1.7,1.650411,2.916999999999993,1.7,,1:9 w/w,octane,,10% v/v,ITO/ZnO/P3HT:PbS/Au,inverted,ZnO,ZnO,,,140.0,chloroform:chlorobenzene (2:1),,120.0,-5.01,-3.12,,,,
65209,10.1039/d0ra03557b,10.1039/d0ra03557b,polymer,PC61BM,polymer,PC61BM,,COC(=O)CCCC1(c2ccccc2)C23c4c5c6c7c8c9c(c%10c%11c2c2c%12c4c4c%13c5c5c7c7c8c8c%14c9c%10c9c%10c%11c2c2c%11c%12c4c4c%12c%13c5c5c7c7c8c8c%14c9c9c%10c2c2c%11c4c4c%12c5c7c5c8c9c2c45)C613,0.58,4.43,60.0,1.6,1.5416399999999997,3.6475000000000257,,,2:3 wt%,,,,ITO/PEDOT:PSS/active layer/Ca/Al,conventional,Ca,,PEDOT:PSS,,,chlorobenzene,chlorobenzene,,,,,-6.1,-3.7,
65210,10.1039/d0ra03557b,10.1039/d0ra03557b,polymer,PC61BM,polymer,PC61BM,,COC(=O)CCCC1(c2ccccc2)C23c4c5c6c7c8c9c(c%10c%11c2c2c%12c4c4c%13c5c5c7c7c8c8c%14c9c%10c9c%10c%11c2c2c%11c%12c4c4c%12c%13c5c5c7c7c8c8c%14c9c9c%10c2c2c%11c4c4c%12c5c7c5c8c9c2c45)C613,0.6,5.22,57.0,1.78,1.7852399999999995,0.2943820224718926,,,2:3 wt%,,,,ITO/PEDOT:PSS/active layer/Ca/Al,conventional,Ca,,PEDOT:PSS,,,chlorobenzene,chlorobenzene,,,,,-6.1,-3.7,
65211,10.1039/d0ra03557b,10.1039/d0ra03557b,polymer,PC61BM,polymer,PC61BM,,COC(=O)CCCC1(c2ccccc2)C23c4c5c6c7c8c9c(c%10c%11c2c2c%12c4c4c%13c5c5c7c7c8c8c%14c9c%10c9c%10c%11c2c2c%11c%12c4c4c%12c%13c5c5c7c7c8c8c%14c9c9c%10c2c2c%11c4c4c%12c5c7c5c8c9c2c45)C613,0.59,3.28,62.0,1.2,1.1998239999999998,0.0146666666666813,,,2:3 wt%,,,,ITO/PEDOT:PSS/active layer/Ca/Al,conventional,Ca,,PEDOT:PSS,,,chlorobenzene,chlorobenzene,150.0,,,,-6.1,-3.7,
65212,10.1039/d0ra03557b,10.1039/d0ra03557b,polymer,PC71BM,polymer,PC71BM,,COC(=O)CCCC1(c2ccccc2)C23c4c5ccc6c7cc8c9c%10c(cc%11cc%12c%13c%14c(cc%15c%16ccc-5c2c%16c2c5c%16c%17c(c(c46)c7c9c%17c4c%10c%11c%13c4c%16c%14c%152)C513)C%12)C8,0.58,5.49,58.0,1.91,1.846836,3.307015706806283,,,2:3 wt%,,,,ITO/PEDOT:PSS/active layer/Ca/Al,conventional,Ca,,PEDOT:PSS,,,chlorobenzene,chlorobenzene,,,,,-5.9,-3.9,
65213,10.1039/d0ra04076b,10.1039/d0ra04076b,P3HT,PC71BM,P3HT,PC71BM,CCCCCCc1ccsc1,COC(=O)CCCC1(c2ccccc2)C23c4c5ccc6c7cc8c9c%10c(cc%11cc%12c%13c%14c(cc%15c%16ccc-5c2c%16c2c5c%16c%17c(c(c46)c7c9c%17c4c%10c%11c%13c4c%16c%14c%152)C513)C%12)C8,0.624,13.01,58.12,4.72,4.718321088,0.0355701694915261,4.62,4.72,1:0.6,,,,Reference P3HT:PC71BM device,inverted,ZnO,,MoO3,,120.0,chlorobenzene,,155.0,-5.01,-3.12,,-5.9,-3.9,
65214,10.1039/d0ra04076b,10.1039/d0ra04076b,P3HT,PC71BM,P3HT,PC71BM,CCCCCCc1ccsc1,COC(=O)CCCC1(c2ccccc2)C23c4c5ccc6c7cc8c9c%10c(cc%11cc%12c%13c%14c(cc%15c%16ccc-5c2c%16c2c5c%16c%17c(c(c46)c7c9c%17c4c%10c%11c%13c4c%16c%14c%152)C513)C%12)C8,0.623,16.12,51.38,5.16,5.1599700880000015,0.0005796899224552,5.07,5.16,1:0.6,truncated octahedral Au NP,,5 wt%,Trunc. octa. Au NP + P3HT:PC71BM,inverted,ZnO,,MoO3,,120.0,chlorobenzene,,155.0,-5.01,-3.12,,-5.9,-3.9,
65215,10.1039/d0ra04076b,10.1039/d0ra04076b,P3HT,PC71BM,P3HT,PC71BM,CCCCCCc1ccsc1,COC(=O)CCCC1(c2ccccc2)C23c4c5ccc6c7cc8c9c%10c(cc%11cc%12c%13c%14c(cc%15c%16ccc-5c2c%16c2c5c%16c%17c(c(c46)c7c9c%17c4c%10c%11c%13c4c%16c%14c%152)C513)C%12)C8,0.625,16.89,53.8,5.68,5.6792625,0.0129841549295706,5.44,5.68,,,,5 wt%,ZnO/Trunc. octa. Au NP/P3HT:PC71BM,inverted,ZnO,,MoO3,,120.0,,,100.0,-5.01,-3.12,,-5.9,-3.9,
65216,10.1039/d0ra04076b,10.1039/d0ra04076b,P3HT,PC71BM,P3HT,PC71BM,CCCCCCc1ccsc1,COC(=O)CCCC1(c2ccccc2)C23c4c5ccc6c7cc8c9c%10c(cc%11cc%12c%13c%14c(cc%15c%16ccc-5c2c%16c2c5c%16c%17c(c(c46)c7c9c%17c4c%10c%11c%13c4c%16c%14c%152)C513)C%12)C8,0.607,12.69,44.26,3.41,3.409272558,0.0213326099706898,3.17,3.41,1:0.6,Au NC,,5 wt%,Au NC + P3HT:PC71BM,inverted,ZnO,,MoO3,,120.0,chlorobenzene,,155.0,-5.01,-3.12,,-5.9,-3.9,
65217,10.1039/d0ra04076b,10.1039/d0ra04076b,P3HT,PC71BM,P3HT,PC71BM,CCCCCCc1ccsc1,COC(=O)CCCC1(c2ccccc2)C23c4c5ccc6c7cc8c9c%10c(cc%11cc%12c%13c%14c(cc%15c%16ccc-5c2c%16c2c5c%16c%17c(c(c46)c7c9c%17c4c%10c%11c%13c4c%16c%14c%152)C513)C%12)C8,0.625,16.6,50.69,5.26,5.2590875,0.0173479087452489,5.09,5.26,,,,5 wt%,ZnO/Au NC/P3HT:PC71BM,inverted,ZnO,,MoO3,,120.0,,,100.0,-5.01,-3.12,,-5.9,-3.9,
65218,10.1039/d0ra04076b,10.1039/d0ra04076b,P3HT,PC71BM,P3HT,PC71BM,CCCCCCc1ccsc1,COC(=O)CCCC1(c2ccccc2)C23c4c5ccc6c7cc8c9c%10c(cc%11cc%12c%13c%14c(cc%15c%16ccc-5c2c%16c2c5c%16c%17c(c(c46)c7c9c%17c4c%10c%11c%13c4c%16c%14c%152)C513)C%12)C8,0.624,14.71,55.67,5.11,5.109971568000001,0.000556399217215,4.94,5.11,,Ag NC,,5 wt%,Ag NC + P3HT:PC71BM,inverted,ZnO,,MoO3,,120.0,chlorobenzene,,,-5.01,-3.12,,-5.9,-3.9,
65219,10.1039/d0ra04076b,10.1039/d0ra04076b,P3HT,PC71BM,P3HT,PC71BM,CCCCCCc1ccsc1,COC(=O)CCCC1(c2ccccc2)C23c4c5ccc6c7cc8c9c%10c(cc%11cc%12c%13c%14c(cc%15c%16ccc-5c2c%16c2c5c%16c%17c(c(c46)c7c9c%17c4c%10c%11c%13c4c%16c%14c%152)C513)C%12)C8,0.624,15.59,53.45,5.2,5.19970152,0.0057400000000104,5.04,5.2,,,,5 wt%,ZnO/Ag NC/P3HT:PC71BM,inverted,ZnO,,MoO3,,120.0,,,100.0,-5.01,-3.12,,-5.9,-3.9,
65234,10.1039/d0ra06143c,10.1039/d0ra06143c,PF2,N2200,PF2,N2200,CCCCCCCCC(CCCCCC)Cc1cc2sc(-c3c4cc(-c5sc(-c6c(F)c(F)c(-c7cc(CC(CC)CCCC)cs7)c7nsnc67)cc5CC(CC)CCCC)sc4c(-c4cc5sc(CC(CCCCCC)CCCCCCCC)cc5s4)c4ccsc34)cc2s1,CCCCCCCCCCC(CCCCCCCC)CN1C(=O)c2ccc3c4c(c(-c5ccc(-c6cccs6)s5)cc(c24)C1=O)C(=O)N(CC(CCCCCCCC)CCCCCCCCCC)C3=O,0.83,11.85,64.0,6.24,6.29472,0.8769230769230714,6.18,6.24,10:0:5,DIO,,1%,ITO/PEDOT:PSS/active layer/PFN-Br/Ag,,PFN-Br,,PEDOT:PSS,,100.0,chlorobenzene,,,-5.48,-3.73,,-5.71,-4.02,
65238,10.1039/d0ra06143c,10.1039/d0ra06143c,PM2,N2200,PM2,N2200,CCCCCCCCCCC(CCCCCCCC)Cc1ccc(-c2c3cc(-c4cnc(-c5cc6c(s5)-c5sc(-c7nccc8nsnc78)cc5C6(CC(CC)CCCC)CC(CC)CCCC)c5nsnc45)sc3c(-c3ccc(CC(CCCCCCCC)CCCCCCCCCC)s3)c3ccsc23)s1,CCCCCCCCCCC(CCCCCCCC)CN1C(=O)c2ccc3c4c(c(-c5ccc(-c6cccs6)s5)cc(c24)C1=O)C(=O)N(CC(CCCCCCCC)CCCCCCCCCC)C3=O,0.85,9.22,45.0,3.54,3.52665,0.3771186440677958,3.39,3.54,0:10:5,DIO,,1%,ITO/PEDOT:PSS/active layer/PFN-Br/Ag,,PFN-Br,,PEDOT:PSS,,100.0,chlorobenzene,,,-5.3,-3.9,,-5.71,-4.02,
65239,10.1039/d0ra08090j,10.1039/d0ra08090j,PTB7-Th,IEICO-4F,PTB7-Th,IEICO-4F,CCCCC(CC)COC(=O)c1sc2csc(-c3cc4c(-c5ccc(CC(CC)CCCC)s5)c5sccc5c(-c5ccc(CC(CC)CCCC)s5)c4s3)c2c1F,CCCCCCc1ccc(C2(c3ccc(CCCCCC)cc3)c3cc4c(cc3-c3sc(-c5sc(/C=C6\C(=O)c7cc(F)c(F)cc7C6=C(C#N)C#N)cc5OCC(CC)CCCC)cc32)C(c2ccc(CCCCCC)cc2)(c2ccc(CCCCCC)cc2)c2cc(-c3scc(/C=C5/C(=O)c6cc(F)c(F)cc6C5=C(C#N)C#N)c3OCC(CC)CCCC)sc2-4)cc1,0.701,24.05,67.343,11.37,11.3533900415,0.1460858267370284,,,PTB7-Th:IEICO-4F = 1:1.5; p-DTS(FBTTh2)2 0 wt%,1-chloronaphthalene,,4 vol%,ITO/PEDOT:PSS/active layer/PDINO/Al,conventional,PDINO,,PEDOT:PSS,,150.0,chlorobenzene,,80.0,-5.21,-3.6,,-5.44,-4.19,
