Repository: JiYiqaq/PCE-KA-GNN

# Data directory

- `raw/Active_Database.csv` is the immutable source dataset bundled under CC BY 4.0. Do not overwrite it with processed data.
- `processed/` is created and populated by the training pipeline. Generated `.pt` and `.pth` caches are intentionally ignored by Git because they can exceed GitHub's normal single-file limit.

See `../DATA_LICENSE.md` for provenance, license and checksum information.

File: data/raw/Active_Database.csv (part 208 of 471)
id,doi,doi_norm,donor,acceptor,donor_canonical,acceptor_canonical,donor_smiles,acceptor_smiles,voc,jsc,ff,pce,pce_recomputed,pce_relative_error_percent,pce_avg,pce_best,d_a_ratio,additive,additive_canonical,additive_ratio,device_structure,device_type,etl,etl_canonical,htl,htl_canonical,active_layer_thickness,solvent,solvent_canonical,annealing_temp,homo_d,lumo_d,eg_d,homo_a,lumo_a,eg_a
65240,10.1039/d0ra08090j,10.1039/d0ra08090j,PTB7-Th,IEICO-4F,PTB7-Th,IEICO-4F,CCCCC(CC)COC(=O)c1sc2csc(-c3cc4c(-c5ccc(CC(CC)CCCC)s5)c5sccc5c(-c5ccc(CC(CC)CCCC)s5)c4s3)c2c1F,CCCCCCc1ccc(C2(c3ccc(CCCCCC)cc3)c3cc4c(cc3-c3sc(-c5sc(/C=C6\C(=O)c7cc(F)c(F)cc7C6=C(C#N)C#N)cc5OCC(CC)CCCC)cc32)C(c2ccc(CCCCCC)cc2)(c2ccc(CCCCCC)cc2)c2cc(-c3scc(/C=C5/C(=O)c6cc(F)c(F)cc6C5=C(C#N)C#N)c3OCC(CC)CCCC)sc2-4)cc1,0.691,25.22,73.692,12.84,12.842319578399998,0.0180652523364336,,,PTB7-Th:IEICO-4F = 0.9:1.5; p-DTS(FBTTh2)2 10 wt%,1-chloronaphthalene,,4 vol%,ITO/PEDOT:PSS/active layer/PDINO/Al,conventional,PDINO,,PEDOT:PSS,,150.0,chlorobenzene,,80.0,-5.21,-3.6,,-5.44,-4.19,
65241,10.1039/d0ra08090j,10.1039/d0ra08090j,PTB7-Th,IEICO-4F,PTB7-Th,IEICO-4F,CCCCC(CC)COC(=O)c1sc2csc(-c3cc4c(-c5ccc(CC(CC)CCCC)s5)c5sccc5c(-c5ccc(CC(CC)CCCC)s5)c4s3)c2c1F,CCCCCCc1ccc(C2(c3ccc(CCCCCC)cc3)c3cc4c(cc3-c3sc(-c5sc(/C=C6\C(=O)c7cc(F)c(F)cc7C6=C(C#N)C#N)cc5OCC(CC)CCCC)cc32)C(c2ccc(CCCCCC)cc2)(c2ccc(CCCCCC)cc2)c2cc(-c3scc(/C=C5/C(=O)c6cc(F)c(F)cc6C5=C(C#N)C#N)c3OCC(CC)CCCC)sc2-4)cc1,0.687,24.434,71.756,12.07,12.04507553448,0.2064993000828633,,,PTB7-Th:IEICO-4F = 0.8:1.5; p-DTS(FBTTh2)2 20 wt%,1-chloronaphthalene,,4 vol%,ITO/PEDOT:PSS/active layer/PDINO/Al,conventional,PDINO,,PEDOT:PSS,,150.0,chlorobenzene,,80.0,-5.21,-3.6,,-5.44,-4.19,
65242,10.1039/d0ra08090j,10.1039/d0ra08090j,PTB7-Th,IEICO-4F,PTB7-Th,IEICO-4F,CCCCC(CC)COC(=O)c1sc2csc(-c3cc4c(-c5ccc(CC(CC)CCCC)s5)c5sccc5c(-c5ccc(CC(CC)CCCC)s5)c4s3)c2c1F,CCCCCCc1ccc(C2(c3ccc(CCCCCC)cc3)c3cc4c(cc3-c3sc(-c5sc(/C=C6\C(=O)c7cc(F)c(F)cc7C6=C(C#N)C#N)cc5OCC(CC)CCCC)cc32)C(c2ccc(CCCCCC)cc2)(c2ccc(CCCCCC)cc2)c2cc(-c3scc(/C=C5/C(=O)c6cc(F)c(F)cc6C5=C(C#N)C#N)c3OCC(CC)CCCC)sc2-4)cc1,0.689,22.781,71.43,11.23,11.2117306587,0.162683359750667,,,PTB7-Th:IEICO-4F = 0.7:1.5; p-DTS(FBTTh2)2 30 wt%,1-chloronaphthalene,,4 vol%,ITO/PEDOT:PSS/active layer/PDINO/Al,conventional,PDINO,,PEDOT:PSS,,150.0,chlorobenzene,,80.0,-5.21,-3.6,,-5.44,-4.19,
65280,10.1039/d0ra08330e,10.1039/d0ra08330e,PTB7,PC70BM,PTB7,PC70BM,CCCCC(CC)COC(=O)c1sc2c(-c3cc4c(OCC(CC)CCCC)c5sccc5c(OCC(CC)CCCC)c4s3)scc2c1F,CCCCC(=O)OCC1(C2=CC=CC=C2)C3=CC=CC4=CC=CC5=CC=CC6=CC=C7C=CC=CC8=CC=CC1=C8C7=C6C5=C4C3,0.72,11.6,56.0,4.7,4.67712,0.4868085106383123,,,2:3,,,,ITO/PEDOT:PSS/active layer/In/Al,conventional,,,PEDOT:PSS,PEDOT:PSS,,,,,-5.19,-3.43,,-6.1,-3.9,
65281,10.1039/d0ra09262b,10.1039/d0ra09262b,PTB7,PCBM,PTB7,PCBM,CCCCC(CC)COC(=O)c1sc2c(-c3cc4c(OCC(CC)CCCC)c5sccc5c(OCC(CC)CCCC)c4s3)scc2c1F,CCCCC(=O)OCC1(C2=CC=CC=C2)C3=CC=CC4=CC=CC5=CC=CC6=CC=CC7=CC=CC1=C7C6=C5C4=C3,0.76,15.85,63.0,7.97,7.588979999999999,4.780677540777922,7.54,7.97,,"1,8-diiodooctane",,,,inverted,ZnO,,PEDOT:PSS,,,chlorobenzene,,,-5.19,-3.43,,-6.1,-3.7,
65282,10.1039/d0ra09262b,10.1039/d0ra09262b,PTB7,PCBM,PTB7,PCBM,CCCCC(CC)COC(=O)c1sc2c(-c3cc4c(OCC(CC)CCCC)c5sccc5c(OCC(CC)CCCC)c4s3)scc2c1F,CCCCC(=O)OCC1(C2=CC=CC=C2)C3=CC=CC4=CC=CC5=CC=CC6=CC=CC7=CC=CC1=C7C6=C5C4=C3,0.77,16.39,63.0,8.43,7.950788999999999,5.684590747330964,7.92,8.43,,"1,8-diiodooctane",,,,inverted,ZnO,,PEDOT:PSS,,,chlorobenzene,,,-5.19,-3.43,,-6.1,-3.7,
65283,10.1039/d0ra09262b,10.1039/d0ra09262b,PTB7,PCBM,PTB7,PCBM,CCCCC(CC)COC(=O)c1sc2c(-c3cc4c(OCC(CC)CCCC)c5sccc5c(OCC(CC)CCCC)c4s3)scc2c1F,CCCCC(=O)OCC1(C2=CC=CC=C2)C3=CC=CC4=CC=CC5=CC=CC6=CC=CC7=CC=CC1=C7C6=C5C4=C3,0.77,16.45,63.0,8.56,7.979894999999999,6.776927570093474,8.0,8.56,,"1,8-diiodooctane",,,,inverted,ZnO,,PEDOT:PSS,,,chlorobenzene,,,-5.19,-3.43,,-6.1,-3.7,
65284,10.1039/d0ra09262b,10.1039/d0ra09262b,PTB7,PCBM,PTB7,PCBM,CCCCC(CC)COC(=O)c1sc2c(-c3cc4c(OCC(CC)CCCC)c5sccc5c(OCC(CC)CCCC)c4s3)scc2c1F,CCCCC(=O)OCC1(C2=CC=CC=C2)C3=CC=CC4=CC=CC5=CC=CC6=CC=CC7=CC=CC1=C7C6=C5C4=C3,0.77,17.12,64.0,8.91,8.436736000000002,5.311604938271588,8.4,8.91,,"1,8-diiodooctane",,,,inverted,ZnO,,PEDOT:PSS,,,chlorobenzene,,,-5.19,-3.43,,-6.1,-3.7,
65285,10.1039/d0ra09262b,10.1039/d0ra09262b,PTB7,PCBM,PTB7,PCBM,CCCCC(CC)COC(=O)c1sc2c(-c3cc4c(OCC(CC)CCCC)c5sccc5c(OCC(CC)CCCC)c4s3)scc2c1F,CCCCC(=O)OCC1(C2=CC=CC=C2)C3=CC=CC4=CC=CC5=CC=CC6=CC=CC7=CC=CC1=C7C6=C5C4=C3,0.77,17.47,64.0,9.28,8.609216,7.22827586206896,8.62,9.28,,"1,8-diiodooctane",,,ITO/ZnO/PTB7:PCBM/PEDOT:PSS/Ag,inverted,ZnO,,PEDOT:PSS,,,chlorobenzene,,,-5.19,-3.43,,-6.1,-3.7,
65286,10.1039/d0ra09262b,10.1039/d0ra09262b,PTB7,PCBM,PTB7,PCBM,CCCCC(CC)COC(=O)c1sc2c(-c3cc4c(OCC(CC)CCCC)c5sccc5c(OCC(CC)CCCC)c4s3)scc2c1F,CCCCC(=O)OCC1(C2=CC=CC=C2)C3=CC=CC4=CC=CC5=CC=CC6=CC=CC7=CC=CC1=C7C6=C5C4=C3,0.77,17.6,65.0,9.45,8.808800000000002,6.785185185185163,8.75,9.45,,"1,8-diiodooctane",,,ITO/ZnO/PTB7:PCBM/PEDOT:PSS/Ag,inverted,ZnO,,PEDOT:PSS,,,chlorobenzene,,,-5.19,-3.43,,-6.1,-3.7,
65287,10.1039/d0sc04047a,10.1039/d0sc04047a,J61,1,J61,1,CCCCCCCCCCCCSc1ccc(-c2c3cc(-c4ccc(-c5c(F)c(F)c(-c6cccs6)c6nn(CC(CCCCCC)CCCCCCCC)nc56)s4)sc3c(-c3ccc(SCCCCCCCCCCCC)s3)c3ccsc23)s1,CCCCC(CC)CN1C(=O)c2cccc3c(-c4ccc5c6c(cccc46)C(=O)N(CC(CC)CCCC)C5=O)ccc(c23)C1=O,0.77,4.1,47.0,1.49,1.48379,0.4167785234899361,1.35,1.49,1:1 w/w,,,,,inverted,,,,,,,,110.0,-5.3,-3.15,,,,
65288,10.1039/d0sc04047a,10.1039/d0sc04047a,J61,2,J61,2,CCCCCCCCCCCCSc1ccc(-c2c3cc(-c4ccc(-c5c(F)c(F)c(-c6cccs6)c6nn(CC(CCCCCC)CCCCCCCC)nc56)s4)sc3c(-c3ccc(SCCCCCCCCCCCC)s3)c3ccsc23)s1,CCCCC(CC)CN1C(=O)c2cccc3c(-c4ccc(-c5ccc6c7c(cccc57)C(=O)N(CC(CC)CCCC)C6=O)s4)ccc(c23)C1=O,0.91,2.99,46.0,1.29,1.2516140000000002,2.975658914728667,1.14,1.29,1:1 w/w,,,,,inverted,,,,,,,,110.0,-5.3,-3.15,,,,
65289,10.1039/d0sc04047a,10.1039/d0sc04047a,J61,3,J61,3,CCCCCCCCCCCCSc1ccc(-c2c3cc(-c4ccc(-c5c(F)c(F)c(-c6cccs6)c6nn(CC(CCCCCC)CCCCCCCC)nc56)s4)sc3c(-c3ccc(SCCCCCCCCCCCC)s3)c3ccsc23)s1,CCCCCCc1ccc(C2(c3ccc(CCCCCC)cc3)c3cc4c(cc3-c3sc(-c5ccc6c7c(cccc57)C(=O)N(CC(CC)CCCC)C6=O)cc32)C(c2ccc(CCCCCC)cc2)(c2ccc(CCCCCC)cc2)c2cc(-c3ccc5c6c(cccc36)C(=O)N(CC(CC)CCCC)C5=O)sc2-4)cc1,0.92,8.09,43.0,3.17,3.200404,0.9591167192428984,3.02,3.17,1:1 w/w,,,,,inverted,,,,,,,,110.0,-5.3,-3.15,,,,
65290,10.1039/d0sc04047a,10.1039/d0sc04047a,J61,4,J61,4,CCCCCCCCCCCCSc1ccc(-c2c3cc(-c4ccc(-c5c(F)c(F)c(-c6cccs6)c6nn(CC(CCCCCC)CCCCCCCC)nc56)s4)sc3c(-c3ccc(SCCCCCCCCCCCC)s3)c3ccsc23)s1,,0.89,9.27,50.0,4.06,4.12515,1.604679802955666,3.9,4.06,1:1 w/w,,,,,organic solar cell,,,,,,,,110.0,-5.3,-3.15,,,,
65291,10.1039/d0sc04047a,10.1039/d0sc04047a,J52,4,J52,4,CCCCCCCCC(CCCCCC)Cn1nc2c(-c3cccs3)c(F)c(F)c(-c3ccc(-c4cc5c(-c6ccc(CC(CC)CCCC)s6)c6sccc6c(-c6ccc(CC(CC)CCCC)s6)c5s4)s3)c2n1,,0.78,10.58,52.0,4.31,4.291248,0.4350812064965221,4.16,4.31,1:1 w/w,,,,,inverted,,,,,,,,110.0,-5.2,-3.05,,,,
65292,10.1039/d0se00335b,10.1039/d0se00335b,DC5T,IDIC-4F,DC5T,IDIC-4F,,CCCCCCc1ccc(C2(c3ccc(CCCCCC)cc3)c3cc4c(cc3-c3sc(/C=C5\C(=O)c6cc(F)c(F)cc6C5=C(C#N)C#N)cc32)C(c2ccc(CCCCCC)cc2)(c2ccc(CCCCCC)cc2)c2cc(/C=C3\C(=O)c5cc(F)c(F)cc5C3=C(C#N)C#N)sc2-4)cc1,0.86,12.34,66.25,7.03,7.030714999999999,0.0101706970127836,6.81,7.03,,,,,,,,,,,,,,,,,,-5.73,-3.93,
65293,10.1039/d0se00335b,10.1039/d0se00335b,2FDC5T,IDIC-4F,2FDC5T,IDIC-4F,,CCCCCCc1ccc(C2(c3ccc(CCCCCC)cc3)c3cc4c(cc3-c3sc(/C=C5\C(=O)c6cc(F)c(F)cc6C5=C(C#N)C#N)cc32)C(c2ccc(CCCCCC)cc2)(c2ccc(CCCCCC)cc2)c2cc(/C=C3\C(=O)c5cc(F)c(F)cc5C3=C(C#N)C#N)sc2-4)cc1,0.92,17.53,54.87,9.02,8.849214120000001,1.893413303769386,8.7,9.02,,,,,ITO/PEDOT:PSS/active layer/DPO/Ag,,DPO,,PEDOT:PSS,,,chloroform,,,,,,-5.73,-3.93,
65294,10.1039/d0se00605j,10.1039/d0se00605j,J71,BTP-BO-4Cl,J71,BTP-BO-4Cl,CCCCCCCCC(CCCCCC)Cn1nc2c(-c3cccs3)c(F)c(F)c(-c3ccc(-c4cc5c(-c6ccc([Si](CCC)(CCC)CCC)s6)c6sccc6c(-c6ccc([Si](CCC)(CCC)CCC)s6)c5s4)s3)c2n1,CCCCCCCCCCCc1c(/C=C2\C(=O)c3cc(Cl)c(Cl)cc3C2=C(C#N)C#N)sc2c1Cc1c-2n(CC(CCCC)CCCCCC)c2c1c1nsnc1c1c3c(n(CC(CCCC)CCCCCC)c12)-c1sc(/C=C2\C(=O)c4cc(Cl)c(Cl)cc4C2=C(C#N)C#N)c(CCCCCCCCCCC)c1C3,0.881,22.88,57.79,11.63,11.648892112,0.1624429234737715,11.57,11.63,,,,,,,,,,,,,,,-5.4,-3.24,,-5.62,-4.05,
65300,10.1039/d0se00605j,10.1039/d0se00605j,J71,ITIC,J71,ITIC,CCCCCCCCC(CCCCCC)Cn1nc2c(-c3cccs3)c(F)c(F)c(-c3ccc(-c4cc5c(-c6ccc([Si](CCC)(CCC)CCC)s6)c6sccc6c(-c6ccc([Si](CCC)(CCC)CCC)s6)c5s4)s3)c2n1,CCCCCCc1ccc(C2(c3ccc(CCCCCC)cc3)c3cc4c(cc3-c3sc5cc(C=C6C(=O)c7ccccc7C6=C(C#N)C#N)sc5c32)C(c2ccc(CCCCCC)cc2)(c2ccc(CCCCCC)cc2)c2c-4sc3cc(C=C4C(=O)c5ccccc5C4=C(C#N)C#N)sc23)cc1,0.941,15.39,72.34,10.46,10.476271566,0.1555599043977088,10.38,10.46,,,,,ITO/PEDOT:PSS/active layer/MoO3/Ag,,,,PEDOT:PSS,,,,,,-5.4,-3.24,,-5.576,-3.916,
65307,10.1039/d0se01176b,10.1039/d0se01176b,PE64,ITIC,PE64,ITIC,,CCCCCCc1ccc(C2(c3ccc(CCCCCC)cc3)c3cc4c(cc3-c3sc5cc(C=C6C(=O)c7ccccc7C6=C(C#N)C#N)sc5c32)C(c2ccc(CCCCCC)cc2)(c2ccc(CCCCCC)cc2)c2c-4sc3cc(C=C4C(=O)c5ccccc5C4=C(C#N)C#N)sc23)cc1,0.79,12.43,48.0,4.69,4.713456000000001,0.5001279317697306,4.51,4.69,1:1,,,,,,,,,,,,,150.0,,,,-5.576,-3.916,
65308,10.1039/d0se01176b,10.1039/d0se01176b,PE65,ITIC,PE65,ITIC,,CCCCCCc1ccc(C2(c3ccc(CCCCCC)cc3)c3cc4c(cc3-c3sc5cc(C=C6C(=O)c7ccccc7C6=C(C#N)C#N)sc5c32)C(c2ccc(CCCCCC)cc2)(c2ccc(CCCCCC)cc2)c2c-4sc3cc(C=C4C(=O)c5ccccc5C4=C(C#N)C#N)sc23)cc1,0.94,14.4,67.0,9.13,9.06912,0.6668127053669324,8.88,9.13,1:1,,,,ITO/PEDOT:PSS/polymer:acceptor/PDINO/Al,,PDINO,,PEDOT:PSS,,,,,150.0,,,,-5.576,-3.916,
65309,10.1039/d0se01176b,10.1039/d0se01176b,PE64,Y6,PE64,Y6,,CCCCCCCCCCCc1c(/C=C2\C(=O)c3cc(F)c(F)cc3C2=C(C#N)C#N)sc2c1sc1c3c4nsnc4c4c5sc6c(CCCCCCCCCCC)c(/C=C7\C(=O)c8cc(F)c(F)cc8C7=C(C#N)C#N)sc6c5n(CC(CC)CCCC)c4c3n(CC(CC)CCCC)c21,0.5,14.05,50.0,3.54,3.5125,0.7768361581920864,3.48,3.54,1:1,,,,ITO/PEDOT:PSS/polymer:acceptor/PDINO/Al,,PDINO,,PEDOT:PSS,,,,,110.0,,,,-5.65,-4.09,
65310,10.1039/d0se01176b,10.1039/d0se01176b,PE65,Y6,PE65,Y6,,CCCCCCCCCCCc1c(/C=C2\C(=O)c3cc(F)c(F)cc3C2=C(C#N)C#N)sc2c1sc1c3c4nsnc4c4c5sc6c(CCCCCCCCCCC)c(/C=C7\C(=O)c8cc(F)c(F)cc8C7=C(C#N)C#N)sc6c5n(CC(CC)CCCC)c4c3n(CC(CC)CCCC)c21,0.77,25.2,67.0,13.01,13.00068,0.0716372021521957,12.96,13.01,1:1.2,,,,ITO/PEDOT:PSS/polymer:acceptor/PDINO/Al,,PDINO,,PEDOT:PSS,,,,,110.0,,,,-5.65,-4.09,
65311,10.1039/d0se01343a,10.1039/d0se01343a,P,Y18-ID,P,Y18-ID,,,0.88,21.78,63.0,12.07,12.074832,0.0400331400165585,12.07,,,,,,,,,,,,,,,,,,,,,
65312,10.1039/d0se01343a,10.1039/d0se01343a,P,Y18-ID,P,Y18-ID,,,0.84,24.53,74.0,15.25,15.247848,0.0141114754098399,15.25,,1:1.5,,,,ITO/PEDOT:PSS/active layer/PFN/Al,,PFN,,PEDOT:PSS,,,,,,,,,,,
65313,10.1039/d0se01861a,10.1039/d0se01861a,PBDB-T,NTTIC,PBDB-T,NTTIC,CCCCC(CC)Cc1ccc(-c2c3cc(-c4ccc(-c5sc(-c6cccs6)c6c5C(=O)c5c(CC(CC)CCCC)sc(CC(CC)CCCC)c5C6=O)s4)sc3c(-c3ccc(CC(CC)CCCC)s3)c3ccsc23)s1,,0.916,15.92,68.2,9.95,9.94541504,0.0460799999999896,9.7,9.95,,,,,ITO/ZnO/PBDB-T:NTTIC/MoO3/Ag,inverted,ZnO,,MoO3,,,,,,-5.33,-3.48,,,,
65314,10.1039/d0se01861a,10.1039/d0se01861a,PBDB-T,ITIC,PBDB-T,ITIC,CCCCC(CC)Cc1ccc(-c2c3cc(-c4ccc(-c5sc(-c6cccs6)c6c5C(=O)c5c(CC(CC)CCCC)sc(CC(CC)CCCC)c5C6=O)s4)sc3c(-c3ccc(CC(CC)CCCC)s3)c3ccsc23)s1,CCCCCCc1ccc(C2(c3ccc(CCCCCC)cc3)c3cc4c(cc3-c3sc5cc(C=C6C(=O)c7ccccc7C6=C(C#N)C#N)sc5c32)C(c2ccc(CCCCCC)cc2)(c2ccc(CCCCCC)cc2)c2c-4sc3cc(C=C4C(=O)c5ccccc5C4=C(C#N)C#N)sc23)cc1,0.885,16.02,68.5,9.71,9.7117245,0.0177600411946437,9.5,9.71,,,,,ITO/ZnO/PBDB-T:ITIC/MoO3/Ag,inverted,ZnO,,MoO3,,,,,,-5.33,-3.48,,-5.576,-3.916,
65315,10.1039/d0sm01244k,10.1039/d0sm01244k,P3HT,PCBM,P3HT,PCBM,CCCCCCc1ccsc1,CCCCC(=O)OCC1(C2=CC=CC=C2)C3=CC=CC4=CC=CC5=CC=CC6=CC=CC7=CC=CC1=C7C6=C5C4=C3,0.57,7.88,47.0,2.07,2.1110519999999995,1.9831884057970848,2.07,,,,,,,bulk heterojunction,,,,,,,,,-5.01,-3.12,,-6.1,-3.7,
65316,10.1039/d0sm01244k,10.1039/d0sm01244k,P3HT,PCBM,P3HT,PCBM,CCCCCCc1ccsc1,CCCCC(=O)OCC1(C2=CC=CC=C2)C3=CC=CC4=CC=CC5=CC=CC6=CC=CC7=CC=CC1=C7C6=C5C4=C3,0.57,10.48,35.0,2.1,2.0907599999999995,0.4400000000000276,2.1,,,PP-P3HT,,,,bulk heterojunction,,,,,,,,,-5.01,-3.12,,-6.1,-3.7,
65317,10.1039/d0sm01244k,10.1039/d0sm01244k,P3HT,PCBM,P3HT,PCBM,CCCCCCc1ccsc1,CCCCC(=O)OCC1(C2=CC=CC=C2)C3=CC=CC4=CC=CC5=CC=CC6=CC=CC7=CC=CC1=C7C6=C5C4=C3,0.55,7.93,29.0,1.25,1.2648350000000002,1.1868000000000123,1.25,,,PP-P3HT,,,,bulk heterojunction,,,,,,,,,-5.01,-3.12,,-6.1,-3.7,
65318,10.1039/d0sm01244k,10.1039/d0sm01244k,P3HT,PCBM,P3HT,PCBM,CCCCCCc1ccsc1,CCCCC(=O)OCC1(C2=CC=CC=C2)C3=CC=CC4=CC=CC5=CC=CC6=CC=CC7=CC=CC1=C7C6=C5C4=C3,0.47,6.27,22.0,0.64,0.6483180000000001,1.2996875000000074,0.64,,,PP-P3HT,,,,bulk heterojunction,,,,,,,,,-5.01,-3.12,,-6.1,-3.7,
65319,10.1039/d0sm01244k,10.1039/d0sm01244k,P3HT,PCBM,P3HT,PCBM,CCCCCCc1ccsc1,CCCCC(=O)OCC1(C2=CC=CC=C2)C3=CC=CC4=CC=CC5=CC=CC6=CC=CC7=CC=CC1=C7C6=C5C4=C3,0.45,3.85,19.0,0.33,0.329175,0.2499999999999893,0.33,,,PP-P3HT,,,,bulk heterojunction,,,,,,,,,-5.01,-3.12,,-6.1,-3.7,
65320,10.1039/d0ta00047g,10.1039/d0ta00047g,P3TEA,pCP-FPDI4,P3TEA,pCP-FPDI4,CCCCCCCCCCC(CCCCCCCC)COC(=O)c1cc(-c2c(F)c(F)c(-c3cc(C(=O)OCC(CCCCCCCC)CCCCCCCCCC)c(-c4sccc4CC(CCCCCC)CCCCCCC)s3)c3nsnc23)sc1-c1cc(CC(CCCCCC)CCCCCCC)c(-c2ccc(-c3c(F)c(F)c(-c4cccs4)c4nsnc34)s2)s1,,1.16,13.47,56.0,9.06,8.750112,3.4203973509933863,8.76,9.06,,,,,inverted structure,inverted,,,,,,,,,-5.46,-3.56,,,,
65321,10.1039/d0ta00047g,10.1039/d0ta00047g,P3TEA,oCP-FPDI4,P3TEA,oCP-FPDI4,CCCCCCCCCCC(CCCCCCCC)COC(=O)c1cc(-c2c(F)c(F)c(-c3cc(C(=O)OCC(CCCCCCCC)CCCCCCCCCC)c(-c4sccc4CC(CCCCCC)CCCCCCC)s3)c3nsnc23)sc1-c1cc(CC(CCCCCC)CCCCCCC)c(-c2ccc(-c3c(F)c(F)c(-c4cccs4)c4nsnc34)s2)s1,,1.17,5.88,33.0,2.42,2.270268,6.187272727272736,2.29,2.42,,,,,inverted structure,inverted,ZnO,,MoO3,,,,,,-5.46,-3.56,,,,
65322,10.1039/d0ta00159g,10.1039/d0ta00159g,DRCN7T,Y6,DRCN7T,Y6,,CCCCCCCCCCCc1c(/C=C2\C(=O)c3cc(F)c(F)cc3C2=C(C#N)C#N)sc2c1sc1c3c4nsnc4c4c5sc6c(CCCCCCCCCCC)c(/C=C7\C(=O)c8cc(F)c(F)cc8C7=C(C#N)C#N)sc6c5n(CC(CC)CCCC)c4c3n(CC(CC)CCCC)c21,0.76,8.44,36.48,2.48,2.33997312,5.64624516129033,2.33,2.48,,,,,,,,,,,,,,,,,,-5.65,-4.09,
65323,10.1039/d0ta00159g,10.1039/d0ta00159g,2F7T,Y6,2F7T,Y6,,CCCCCCCCCCCc1c(/C=C2\C(=O)c3cc(F)c(F)cc3C2=C(C#N)C#N)sc2c1sc1c3c4nsnc4c4c5sc6c(CCCCCCCCCCC)c(/C=C7\C(=O)c8cc(F)c(F)cc8C7=C(C#N)C#N)sc6c5n(CC(CC)CCCC)c4c3n(CC(CC)CCCC)c21,0.79,20.89,54.13,9.41,8.93312803,5.06771487778958,8.93,9.41,1.2:1,,,,ITO/PEDOT:PSS/Active layer/PFN-Br/Ag,,PFN-Br,,PEDOT:PSS,,,,,120.0,,,,-5.65,-4.09,
65324,10.1039/d0ta00159g,10.1039/d0ta00159g,2Cl7T,Y6,2Cl7T,Y6,,CCCCCCCCCCCc1c(/C=C2\C(=O)c3cc(F)c(F)cc3C2=C(C#N)C#N)sc2c1sc1c3c4nsnc4c4c5sc6c(CCCCCCCCCCC)c(/C=C7\C(=O)c8cc(F)c(F)cc8C7=C(C#N)C#N)sc6c5n(CC(CC)CCCC)c4c3n(CC(CC)CCCC)c21,0.83,19.69,68.15,11.45,11.137550050000002,2.728820524017448,11.19,11.45,2:1,,,,ITO/PEDOT:PSS/Active layer/PFN-Br/Ag,,PFN-Br,,PEDOT:PSS,,,,,120.0,,,,-5.65,-4.09,
65325,10.1039/d0ta00451k,10.1039/d0ta00451k,PM6,Z1-aa,PM6,Z1-aa,COC(=O)C(C)(C)c1cc(C)cc(-c2sc3c4sc5cc(/C=C6/C(=O)c7cc(F)cc(c7)C(=O)/C6=C\c6cc(C(C)(C)C(=O)OC)c(-c7cc(C)cc(C(C)(C)C(=O)OC)c7)s6)sc5c4c(C(C)(C)C(=O)OC)ccc2-3)c1,,0.98,11.68,40.0,4.56,4.57856,0.4070175438596472,4.45,4.56,1:1,0.5% DIO,DIO,0.5%,,,,,,,,,,,-5.56,-3.65,,,,
65326,10.1039/d0ta00451k,10.1039/d0ta00451k,PM6,Z1-ab,PM6,Z1-ab,COC(=O)C(C)(C)c1cc(C)cc(-c2sc3c4sc5cc(/C=C6/C(=O)c7cc(F)cc(c7)C(=O)/C6=C\c6cc(C(C)(C)C(=O)OC)c(-c7cc(C)cc(C(C)(C)C(=O)OC)c7)s6)sc5c4c(C(C)(C)C(=O)OC)ccc2-3)c1,,1.0,14.76,60.89,9.6,8.987364,6.381625000000001,9.4,9.6,1:1,0.5% DIO,DIO,0.5%,,,,,,,,,,,-5.56,-3.65,,,,
65327,10.1039/d0ta00451k,10.1039/d0ta00451k,PM6,Z1-bb,PM6,Z1-bb,COC(=O)C(C)(C)c1cc(C)cc(-c2sc3c4sc5cc(/C=C6/C(=O)c7cc(F)cc(c7)C(=O)/C6=C\c6cc(C(C)(C)C(=O)OC)c(-c7cc(C)cc(C(C)(C)C(=O)OC)c7)s6)sc5c4c(C(C)(C)C(=O)OC)ccc2-3)c1,,0.98,18.52,70.05,12.66,12.7137948,0.4249194312796097,12.26,12.66,1:1,0.5% DIO,DIO,0.5%,,,,,,,,,,,-5.56,-3.65,,,,
65328,10.1039/d0ta00506a,10.1039/d0ta00506a,PBDB-TFCl,Ni-PDI,PBDB-TFCl,Ni-PDI,,,0.43,0.53,32.3,0.07,0.0736117,5.159571428571422,0.07,0.07,,,,,ITO/PEDOT:PSS/PBDB-TFCl:PDI propellers/PDINO/Al,bulk heterojunction (BHJ),PDINO,,PEDOT:PSS,,,,,,,,,,,
65329,10.1039/d0ta00506a,10.1039/d0ta00506a,PBDB-TFCl,Pd-PDI,PBDB-TFCl,Pd-PDI,,,0.47,0.21,34.9,0.03,0.0344463,14.821000000000002,0.03,0.03,,,,,ITO/PEDOT:PSS/PBDB-TFCl:PDI propellers/PDINO/Al,bulk heterojunction (BHJ),PDINO,,PEDOT:PSS,,,,,,,,,,,
65330,10.1039/d0ta00506a,10.1039/d0ta00506a,PBDB-TFCl,Pt-PDI,PBDB-TFCl,Pt-PDI,,,0.51,0.33,34.2,0.06,0.0575586,4.068999999999982,0.06,0.06,,,,,ITO/PEDOT:PSS/PBDB-TFCl:PDI propellers/PDINO/Al,bulk heterojunction (BHJ),PDINO,,PEDOT:PSS,,,,,,,,,,,
65331,10.1039/d0ta00506a,10.1039/d0ta00506a,PBDB-TFCl,TTF-PDI,PBDB-TFCl,TTF-PDI,,,0.73,0.69,35.3,0.18,0.1778060999999999,1.218833333333348,0.16,0.18,,,,,ITO/PEDOT:PSS/PBDB-TFCl:PDI propellers/PDINO/Al,bulk heterojunction (BHJ),PDINO,,PEDOT:PSS,,,,,,,,,,,
65332,10.1039/d0ta00506a,10.1039/d0ta00506a,PBDB-TFCl,QU-PDI,PBDB-TFCl,QU-PDI,,,0.93,14.02,71.8,9.33,9.3617148,0.3399228295819892,8.91,9.33,,,,,ITO/PEDOT:PSS/PBDB-TFCl:PDI propellers/PDINO/Al,bulk heterojunction (BHJ),PDINO,,PEDOT:PSS,,,,,,,,,,,
65333,10.1039/d0ta00506a,10.1039/d0ta00506a,PBDB-TFCl,PH-PDI,PBDB-TFCl,Ph-PDI,,CCCCCCC(CCCC)CN1C(=O)c2ccc3c4ccc5c6c(cc(-c7cc(-c8cc9c%10c(ccc%11c%12ccc%13c%14c(ccc(c8c%10%11)c%14%12)C(=O)N(CC(CCCC)CCCCCC)C%13=O)C(=O)N(CC(CCCC)CCCCCC)C9=O)cc(-c8cc9c%10c(ccc%11c%12ccc%13c%14c(ccc(c8c%10%11)c%14%12)C(=O)N(CC(CCCC)CCCCCC)C%13=O)C(=O)N(CC(CCCC)CCCCCC)C9=O)c7)c(c7ccc(c2c37)C1=O)c64)C(=O)N(CC(CCCC)CCCCCC)C5=O,0.95,11.66,54.4,6.01,6.025888,0.2643594009983419,5.41,6.01,,,,,ITO/PEDOT:PSS/PBDB-TFCl:PDI propellers/PDINO/Al,bulk heterojunction (BHJ),PDINO,,PEDOT:PSS,,,,,,,,,-6.02,-3.78,
65334,10.1039/d0ta00520g,10.1039/d0ta00520g,PTB7-Th,FPIC6,PTB7-Th,FPIC6,CCCCC(CC)COC(=O)c1sc2csc(-c3cc4c(-c5ccc(CC(CC)CCCC)s5)c5sccc5c(-c5ccc(CC(CC)CCCC)s5)c4s3)c2c1F,,0.79,20.16,58.0,9.11,9.237312,1.397497255762916,9.1,9.11,,CN,CN,,ITO/ZnO/PFN-Br/PTB7-Th:FPIC6/MoO3/Al,inverted,ZnO/PFN-Br,,MoO3,,,,,,-5.21,-3.6,,,,
65335,10.1039/d0ta00520g,10.1039/d0ta00520g,PTB7-Th,FPIC6,PTB7-Th,FPIC6,CCCCC(CC)COC(=O)c1sc2csc(-c3cc4c(-c5ccc(CC(CC)CCCC)s5)c5sccc5c(-c5ccc(CC(CC)CCCC)s5)c4s3)c2c1F,,0.76,20.68,62.0,9.91,9.744416,1.6708779011099986,9.89,9.91,,CN,CN,,ITO/ZnO/PFN-Br/PTB7-Th:FPIC6/MoO3/Al,inverted,ZnO/PFN-Br,,MoO3,,,chloroform,,,-5.21,-3.6,,,,
65336,10.1039/d0ta00520g,10.1039/d0ta00520g,PTB7-Th,FPIC6,PTB7-Th,FPIC6,CCCCC(CC)COC(=O)c1sc2csc(-c3cc4c(-c5ccc(CC(CC)CCCC)s5)c5sccc5c(-c5ccc(CC(CC)CCCC)s5)c4s3)c2c1F,,0.79,21.5,67.0,11.55,11.37995,1.472294372294386,11.52,11.55,,CN,CN,1 vol%,ITO/ZnO/PFN-Br/PTB7-Th:FPIC6/MoO3/Al,inverted,ZnO/PFN-Br,,MoO3,,,chloroform,,,-5.21,-3.6,,,,
65337,10.1039/d0ta00520g,10.1039/d0ta00520g,PTB7-Th,FPIC6,PTB7-Th,FPIC6,CCCCC(CC)COC(=O)c1sc2csc(-c3cc4c(-c5ccc(CC(CC)CCCC)s5)c5sccc5c(-c5ccc(CC(CC)CCCC)s5)c4s3)c2c1F,,0.79,20.31,67.0,10.75,10.750083,0.0007720930232563,10.74,10.75,,CN,CN,,ITO/ZnO/PFN-Br/PTB7-Th:FPIC6/MoO3/Al,inverted,ZnO/PFN-Br,,MoO3,,,,,,-5.21,-3.6,,,,
65338,10.1039/d0ta00651c,10.1039/d0ta00651c,PM6,IPT-4F,PM6,IPT-4F,COC(=O)C(C)(C)c1cc(C)cc(-c2sc3c4sc5cc(/C=C6/C(=O)c7cc(F)cc(c7)C(=O)/C6=C\c6cc(C(C)(C)C(=O)OC)c(-c7cc(C)cc(C(C)(C)C(=O)OC)c7)s6)sc5c4c(C(C)(C)C(=O)OC)ccc2-3)c1,CCc1ccc(C2(c3ccc(CC)cc3)c3cc4c(cc3-c3sc(/C=C5\C(=O)c6ccc(F)cc6C5=C(C#N)C#N)cc32)C(c2ccc(CC)cc2)(c2ccc(CC)cc2)c2c-4sc3c4sc(/C=C5\C(=O)c6ccc(F)cc6C5=C(C#N)C#N)cc4n(CC)c23)cc1,0.914,22.08,74.15,14.96,14.964300480000002,0.0287465240641796,14.89,14.96,1:1 w/w,carbon disulfide,,,ITO/PEDOT:PSS/PM6:FRA/PDIN/Al,conventional,PDIN,,PEDOT:PSS,,,chloroform,,80.0,-5.56,-3.65,,-5.57,-4.08,
65339,10.1039/d0ta00651c,10.1039/d0ta00651c,PM6,IPTBO-4F,PM6,IPTBO-4F,COC(=O)C(C)(C)c1cc(C)cc(-c2sc3c4sc5cc(/C=C6/C(=O)c7cc(F)cc(c7)C(=O)/C6=C\c6cc(C(C)(C)C(=O)OC)c(-c7cc(C)cc(C(C)(C)C(=O)OC)c7)s6)sc5c4c(C(C)(C)C(=O)OC)ccc2-3)c1,,0.917,22.08,72.45,14.67,14.669212320000002,0.0053693251533633,14.6,14.67,1:1 w/w,carbon disulfide,,,ITO/PEDOT:PSS/PM6:FRA/PDIN/Al,conventional,PDIN,,PEDOT:PSS,,,chloroform,,80.0,-5.56,-3.65,,,,
65340,10.1039/d0ta00651c,10.1039/d0ta00651c,PM6,IPT-4Cl,PM6,IPT-4Cl,COC(=O)C(C)(C)c1cc(C)cc(-c2sc3c4sc5cc(/C=C6/C(=O)c7cc(F)cc(c7)C(=O)/C6=C\c6cc(C(C)(C)C(=O)OC)c(-c7cc(C)cc(C(C)(C)C(=O)OC)c7)s6)sc5c4c(C(C)(C)C(=O)OC)ccc2-3)c1,,0.883,23.18,70.37,14.4,14.403289378,0.0228429027777766,14.34,14.4,1:1 w/w,carbon disulfide,,,ITO/PEDOT:PSS/PM6:FRA/PDIN/Al,conventional,PDIN,,PEDOT:PSS,,,chloroform,,80.0,-5.56,-3.65,,,,
65341,10.1039/d0ta00651c,10.1039/d0ta00651c,PM6,IPTBO-4Cl,PM6,IPTBO-4Cl,COC(=O)C(C)(C)c1cc(C)cc(-c2sc3c4sc5cc(/C=C6/C(=O)c7cc(F)cc(c7)C(=O)/C6=C\c6cc(C(C)(C)C(=O)OC)c(-c7cc(C)cc(C(C)(C)C(=O)OC)c7)s6)sc5c4c(C(C)(C)C(=O)OC)ccc2-3)c1,CCc1ccc(C2(c3ccc(CC)cc3)c3cc4c(cc3-c3sc(/C=C5\C(=O)c6cc(Cl)c(Cl)cc6C5=C(C#N)C#N)cc32)C(c2ccc(CC)cc2)(c2ccc(CC)cc2)c2c-4sc3c4sc(/C=C5\C(=O)c6cc(Cl)c(Cl)cc6C5=C(C#N)C#N)cc4n(CC)c23)cc1,0.893,23.15,72.57,15.0,15.002359815,0.015732100000001,14.94,15.0,1:1 w/w,carbon disulfide,,,ITO/PEDOT:PSS/PM6:FRA/PDIN/Al,conventional,PDIN,,PEDOT:PSS,,,chloroform,,80.0,-5.56,-3.65,,-5.64,-4.08,
65342,10.1039/d0ta00677g,10.1039/d0ta00677g,PBDB-T,BCPT-4F,PBDB-T,BCPT-4F,CCCCC(CC)Cc1ccc(-c2c3cc(-c4ccc(-c5sc(-c6cccs6)c6c5C(=O)c5c(CC(CC)CCCC)sc(CC(CC)CCCC)c5C6=O)s4)sc3c(-c3ccc(CC(CC)CCCC)s3)c3ccsc23)s1,,0.776,22.96,69.8,12.43,12.43623808,0.050185679806927,12.18,12.43,1:1:0,,,,,,,,,,,,,,-5.33,-3.48,,,,
65344,10.1039/d0ta00677g,10.1039/d0ta00677g,PBDB-T,F-Br,PBDB-T,F-Br,CCCCC(CC)Cc1ccc(-c2c3cc(-c4ccc(-c5sc(-c6cccs6)c6c5C(=O)c5c(CC(CC)CCCC)sc(CC(CC)CCCC)c5C6=O)s4)sc3c(-c3ccc(CC(CC)CCCC)s3)c3ccsc23)s1,CCCCCCCCC1(CCCCCCCC)c2cc3c(cc2-c2cc4c(cc21)-c1sc(C=C2C(=O)c5cc(Br)ccc5C2=C(C#N)C#N)cc1C4(CCCCCCCC)CCCCCCCC)C(CCCCCCCC)(CCCCCCCC)c1cc(C=C2C(=O)c4cc(Br)ccc4C2=C(C#N)C#N)sc1-3,0.862,18.05,74.0,11.52,11.513734,0.054392361111112,11.36,11.52,1:0:1,,,,ITO/ZnO/PFN-Br/active layer/MoOx/Ag,,ZnO/PFN-Br,,MoOx,,,,,,-5.33,-3.48,,-5.62,-4.06,
65345,10.1039/d0ta00687d,10.1039/d0ta00687d,PM6,Y6,PM6,Y6,COC(=O)C(C)(C)c1cc(C)cc(-c2sc3c4sc5cc(/C=C6/C(=O)c7cc(F)cc(c7)C(=O)/C6=C\c6cc(C(C)(C)C(=O)OC)c(-c7cc(C)cc(C(C)(C)C(=O)OC)c7)s6)sc5c4c(C(C)(C)C(=O)OC)ccc2-3)c1,CCCCCCCCCCCc1c(/C=C2\C(=O)c3cc(F)c(F)cc3C2=C(C#N)C#N)sc2c1sc1c3c4nsnc4c4c5sc6c(CCCCCCCCCCC)c(/C=C7\C(=O)c8cc(F)c(F)cc8C7=C(C#N)C#N)sc6c5n(CC(CC)CCCC)c4c3n(CC(CC)CCCC)c21,0.84,25.46,70.3,15.07,15.0346392,0.2346436629064445,14.97,15.07,,,,,Glass/ITO/PEDOT:PSS/PM6:Y6/PFN-Br/Al,conventional,PFN-Br,PFN-Br,PEDOT:PSS,PEDOT:PSS,,,,,-5.56,-3.65,,-5.65,-4.09,
65346,10.1039/d0ta00687d,10.1039/d0ta00687d,PM6,Y6,PM6,Y6,COC(=O)C(C)(C)c1cc(C)cc(-c2sc3c4sc5cc(/C=C6/C(=O)c7cc(F)cc(c7)C(=O)/C6=C\c6cc(C(C)(C)C(=O)OC)c(-c7cc(C)cc(C(C)(C)C(=O)OC)c7)s6)sc5c4c(C(C)(C)C(=O)OC)ccc2-3)c1,CCCCCCCCCCCc1c(/C=C2\C(=O)c3cc(F)c(F)cc3C2=C(C#N)C#N)sc2c1sc1c3c4nsnc4c4c5sc6c(CCCCCCCCCCC)c(/C=C7\C(=O)c8cc(F)c(F)cc8C7=C(C#N)C#N)sc6c5n(CC(CC)CCCC)c4c3n(CC(CC)CCCC)c21,0.84,24.97,64.9,13.62,13.6126452,0.0539999999999991,13.45,13.62,,,,,Glass/Ti3C2Tx/PEDOT:PSS/PM6:Y6/PFN-Br/Al,conventional,PFN-Br,PFN-Br,PEDOT:PSS,PEDOT:PSS,,,,,-5.56,-3.65,,-5.65,-4.09,
65347,10.1039/d0ta00687d,10.1039/d0ta00687d,PM6,Y6,PM6,Y6,COC(=O)C(C)(C)c1cc(C)cc(-c2sc3c4sc5cc(/C=C6/C(=O)c7cc(F)cc(c7)C(=O)/C6=C\c6cc(C(C)(C)C(=O)OC)c(-c7cc(C)cc(C(C)(C)C(=O)OC)c7)s6)sc5c4c(C(C)(C)C(=O)OC)ccc2-3)c1,CCCCCCCCCCCc1c(/C=C2\C(=O)c3cc(F)c(F)cc3C2=C(C#N)C#N)sc2c1sc1c3c4nsnc4c4c5sc6c(CCCCCCCCCCC)c(/C=C7\C(=O)c8cc(F)c(F)cc8C7=C(C#N)C#N)sc6c5n(CC(CC)CCCC)c4c3n(CC(CC)CCCC)c21,0.83,24.78,64.0,13.15,13.163136,0.0998935361216682,13.01,13.15,,,,,PET/Ti3C2Tx/PEDOT:PSS/PM6:Y6/PFN-Br/Ag,conventional,PFN-Br,PFN-Br,PEDOT:PSS,PEDOT:PSS,,,,,-5.56,-3.65,,-5.65,-4.09,
65348,10.1039/d0ta00687d,10.1039/d0ta00687d,PTB7-Th,PC71BM,PTB7-Th,PC71BM,CCCCC(CC)COC(=O)c1sc2csc(-c3cc4c(-c5ccc(CC(CC)CCCC)s5)c5sccc5c(-c5ccc(CC(CC)CCCC)s5)c4s3)c2c1F,COC(=O)CCCC1(c2ccccc2)C23c4c5ccc6c7cc8c9c%10c(cc%11cc%12c%13c%14c(cc%15c%16ccc-5c2c%16c2c5c%16c%17c(c(c46)c7c9c%17c4c%10c%11c%13c4c%16c%14c%152)C513)C%12)C8,0.79,14.95,69.79,8.24,8.24254795,0.0309217233009744,8.11,8.24,,,,,Glass/ITO/PEDOT:PSS/PTB7-Th:PC71BM/LiF/Al,conventional,LiF,LiF,PEDOT:PSS,PEDOT:PSS,,,,,-5.21,-3.6,,-5.9,-3.9,
65349,10.1039/d0ta00687d,10.1039/d0ta00687d,PTB7-Th,PC71BM,PTB7-Th,PC71BM,CCCCC(CC)COC(=O)c1sc2csc(-c3cc4c(-c5ccc(CC(CC)CCCC)s5)c5sccc5c(-c5ccc(CC(CC)CCCC)s5)c4s3)c2c1F,COC(=O)CCCC1(c2ccccc2)C23c4c5ccc6c7cc8c9c%10c(cc%11cc%12c%13c%14c(cc%15c%16ccc-5c2c%16c2c5c%16c%17c(c(c46)c7c9c%17c4c%10c%11c%13c4c%16c%14c%152)C513)C%12)C8,0.79,14.91,65.61,7.76,7.72813629,0.4106148195876244,7.58,7.76,,,,,Glass/Ti3C2Tx/PEDOT:PSS/PTB7-Th:PC71BM/LiF/Al,conventional,LiF,LiF,PEDOT:PSS,PEDOT:PSS,,,,,-5.21,-3.6,,-5.9,-3.9,
65350,10.1039/d0ta00687d,10.1039/d0ta00687d,PTB7-Th,PC71BM,PTB7-Th,PC71BM,CCCCC(CC)COC(=O)c1sc2csc(-c3cc4c(-c5ccc(CC(CC)CCCC)s5)c5sccc5c(-c5ccc(CC(CC)CCCC)s5)c4s3)c2c1F,COC(=O)CCCC1(c2ccccc2)C23c4c5ccc6c7cc8c9c%10c(cc%11cc%12c%13c%14c(cc%15c%16ccc-5c2c%16c2c5c%16c%17c(c(c46)c7c9c%17c4c%10c%11c%13c4c%16c%14c%152)C513)C%12)C8,0.79,14.21,65.32,7.37,7.33275788,0.5053204884667593,7.13,7.37,,,,,PET/Ti3C2Tx/PEDOT:PSS/PTB7-Th:PC71BM/LiF/Ag,conventional,LiF,LiF,PEDOT:PSS,PEDOT:PSS,,,,,-5.21,-3.6,,-5.9,-3.9,
65351,10.1039/d0ta00687d,10.1039/d0ta00687d,PTB7-Th,PC71BM,PTB7-Th,PC71BM,CCCCC(CC)COC(=O)c1sc2csc(-c3cc4c(-c5ccc(CC(CC)CCCC)s5)c5sccc5c(-c5ccc(CC(CC)CCCC)s5)c4s3)c2c1F,COC(=O)CCCC1(c2ccccc2)C23c4c5ccc6c7cc8c9c%10c(cc%11cc%12c%13c%14c(cc%15c%16ccc-5c2c%16c2c5c%16c%17c(c(c46)c7c9c%17c4c%10c%11c%13c4c%16c%14c%152)C513)C%12)C8,0.75,14.43,48.73,5.26,5.27380425,0.2624382129277517,5.1,5.26,,,,,PET/Ti3C2Tx/PEI/PTB7-Th:PC71BM/PEDOT:PSS/Ti3C2Tx,,PEI,PEI,PEDOT:PSS,PEDOT:PSS,,,,,-5.21,-3.6,,-5.9,-3.9,
65352,10.1039/d0ta00687d,10.1039/d0ta00687d,P3HT,ICBA,P3HT,ICBA,CCCCCCc1ccsc1,c1ccc2c(c1)C1CC2C23c4c5c6c7c8c9c(c%10c%11c2c2c4c4c%12c5c5c6c6c8c8c%13c%14c%15c%16c%17c%18c%19c%20c%21c%22c%23c(c%14c%14c%24c%23c%23c%22c%22c%20c(c2c%22c%11c%23c%10c%24c9c%148)c4c%19c%12c%17c5c%16c%136)C%152C4CC(c5ccccc54)C%18%212)C713,0.83,7.98,56.05,3.7,3.7124157,0.3355594594594482,3.42,3.7,,,,,Glass/ITO/PEI/P3HT:ICBA/MoO3/Al,,PEI,PEI,MoO3,MoO3,,,,,-5.01,-3.12,,,,
65353,10.1039/d0ta00687d,10.1039/d0ta00687d,P3HT,ICBA,P3HT,ICBA,CCCCCCc1ccsc1,c1ccc2c(c1)C1CC2C23c4c5c6c7c8c9c(c%10c%11c2c2c4c4c%12c5c5c6c6c8c8c%13c%14c%15c%16c%17c%18c%19c%20c%21c%22c%23c(c%14c%14c%24c%23c%23c%22c%22c%20c(c2c%22c%11c%23c%10c%24c9c%148)c4c%19c%12c%17c5c%16c%136)C%152C4CC(c5ccccc54)C%18%212)C713,0.84,7.39,53.71,3.34,3.33410196,0.1765880239520939,3.19,3.34,,,,,Glass/ITO/PEI/P3HT:ICBA/PEDOT:PSS/Ti3C2Tx,semitransparent OPV,PEI,PEI,PEDOT:PSS,PEDOT:PSS,,,,,-5.01,-3.12,,,,
65354,10.1039/d0ta00687d,10.1039/d0ta00687d,P3HT,ICBA,P3HT,ICBA,CCCCCCc1ccsc1,c1ccc2c(c1)C1CC2C23c4c5c6c7c8c9c(c%10c%11c2c2c4c4c%12c5c5c6c6c8c8c%13c%14c%15c%16c%17c%18c%19c%20c%21c%22c%23c(c%14c%14c%24c%23c%23c%22c%22c%20c(c2c%22c%11c%23c%10c%24c9c%148)c4c%19c%12c%17c5c%16c%136)C%152C4CC(c5ccccc54)C%18%212)C713,0.84,6.91,51.53,2.96,2.99100732,1.0475445945945967,2.75,2.96,,,,,Glass/Ti3C2Tx/PEI/P3HT:ICBA/PEDOT:PSS/Ti3C2Tx,semitransparent OPV,PEI,PEI,PEDOT:PSS,PEDOT:PSS,,,,,-5.01,-3.12,,,,
65355,10.1039/d0ta00687d,10.1039/d0ta00687d,P3HT,ICBA,P3HT,ICBA,CCCCCCc1ccsc1,c1ccc2c(c1)C1CC2C23c4c5c6c7c8c9c(c%10c%11c2c2c4c4c%12c5c5c6c6c8c8c%13c%14c%15c%16c%17c%18c%19c%20c%21c%22c%23c(c%14c%14c%24c%23c%23c%22c%22c%20c(c2c%22c%11c%23c%10c%24c9c%148)c4c%19c%12c%17c5c%16c%136)C%152C4CC(c5ccccc54)C%18%212)C713,0.82,6.28,50.84,2.62,2.61805664,0.0741740458015375,2.41,2.62,,,,,PET/Ti3C2Tx/PEI/P3HT:ICBA/PEDOT:PSS/Ti3C2Tx,flexible semitransparent OPV,PEI,PEI,PEDOT:PSS,PEDOT:PSS,,,,,-5.01,-3.12,,,,
65356,10.1039/d0ta00687d,10.1039/d0ta00687d,P3HT,ICBA,P3HT,ICBA,CCCCCCc1ccsc1,c1ccc2c(c1)C1CC2C23c4c5c6c7c8c9c(c%10c%11c2c2c4c4c%12c5c5c6c6c8c8c%13c%14c%15c%16c%17c%18c%19c%20c%21c%22c%23c(c%14c%14c%24c%23c%23c%22c%22c%20c(c2c%22c%11c%23c%10c%24c9c%148)c4c%19c%12c%17c5c%16c%136)C%152C4CC(c5ccccc54)C%18%212)C713,0.8,6.89,45.32,2.5,2.4980384,0.0784640000000003,2.21,2.5,,,,,PET/Ti3C2Tx/PEI/P3HT:ICBA/PEDOT:PSS/Ti3C2Tx/ionogel/Ti3C2Tx/PDMS,flexible photovoltaic supercapacitor,PEI,PEI,PEDOT:PSS,PEDOT:PSS,,,,,-5.01,-3.12,,,,
65357,10.1039/d0ta00687d,10.1039/d0ta00687d,P3HT,ICBA,P3HT,ICBA,CCCCCCc1ccsc1,c1ccc2c(c1)C1CC2C23c4c5c6c7c8c9c(c%10c%11c2c2c4c4c%12c5c5c6c6c8c8c%13c%14c%15c%16c%17c%18c%19c%20c%21c%22c%23c(c%14c%14c%24c%23c%23c%22c%22c%20c(c2c%22c%11c%23c%10c%24c9c%148)c4c%19c%12c%17c5c%16c%136)C%152C4CC(c5ccccc54)C%18%212)C713,0.8,6.45,36.59,1.89,1.888044,0.1034920634920553,1.73,1.89,,,,,PET/Ti3C2Tx/PEI/P3HT:ICBA/PEDOT:PSS/Ti3C2Tx/ionogel/Ti3C2Tx/PDMS,flexible photovoltaic supercapacitor,PEI,PEI,PEDOT:PSS,PEDOT:PSS,,,,,-5.01,-3.12,,,,
65383,10.1039/d0ta01260b,10.1039/d0ta01260b,PM6,Y3,PM6,Y3,COC(=O)C(C)(C)c1cc(C)cc(-c2sc3c4sc5cc(/C=C6/C(=O)c7cc(F)cc(c7)C(=O)/C6=C\c6cc(C(C)(C)C(=O)OC)c(-c7cc(C)cc(C(C)(C)C(=O)OC)c7)s6)sc5c4c(C(C)(C)C(=O)OC)ccc2-3)c1,,0.81,24.1,66.4,13.24,12.961944,2.1001208459214458,,,1:1.5,1-chloronaphthalene,,0.5 vol%,,BHJ,,,,,,chloroform,,,-5.56,-3.65,,,,
65384,10.1039/d0ta01260b,10.1039/d0ta01260b,PM6,Y18,PM6,Y18,COC(=O)C(C)(C)c1cc(C)cc(-c2sc3c4sc5cc(/C=C6/C(=O)c7cc(F)cc(c7)C(=O)/C6=C\c6cc(C(C)(C)C(=O)OC)c(-c7cc(C)cc(C(C)(C)C(=O)OC)c7)s6)sc5c4c(C(C)(C)C(=O)OC)ccc2-3)c1,CCc1c(/C=C2\C(=O)c3cc(F)c(F)cc3C2=C(C#N)C#N)sc2c1sc1c3c4nn(CC)nc4c4c5sc6c(CC)c(/C=C7\C(=O)c8cc(F)c(F)cc8C7=C(C#N)C#N)sc6c5n(CC)c4c3n(CC)c21,0.84,24.91,76.4,16.02,15.9862416,0.2107265917602883,,,1:1.5,1-chloronaphthalene,,0.5 vol%,,BHJ,,,,,,chloroform,,,-5.56,-3.65,,-5.58,-3.98,
65385,10.1039/d0ta01340d,10.1039/d0ta01340d,Si25,IEICO-4F,Si25,IEICO-4F,,CCCCCCc1ccc(C2(c3ccc(CCCCCC)cc3)c3cc4c(cc3-c3sc(-c5sc(/C=C6\C(=O)c7cc(F)c(F)cc7C6=C(C#N)C#N)cc5OCC(CC)CCCC)cc32)C(c2ccc(CCCCCC)cc2)(c2ccc(CCCCCC)cc2)c2cc(-c3scc(/C=C5/C(=O)c6cc(F)c(F)cc6C5=C(C#N)C#N)c3OCC(CC)CCCC)sc2-4)cc1,0.68,19.7,58.78,8.02,7.874168800000001,1.8183441396508504,7.69,8.02,,,,,,,,,,,320.0,,,,,,,-5.44,-4.19,
65386,10.1039/d0ta01340d,10.1039/d0ta01340d,Si25,IEICO-4F,Si25,IEICO-4F,,CCCCCCc1ccc(C2(c3ccc(CCCCCC)cc3)c3cc4c(cc3-c3sc(-c5sc(/C=C6\C(=O)c7cc(F)c(F)cc7C6=C(C#N)C#N)cc5OCC(CC)CCCC)cc32)C(c2ccc(CCCCCC)cc2)(c2ccc(CCCCCC)cc2)c2cc(-c3scc(/C=C5/C(=O)c6cc(F)c(F)cc6C5=C(C#N)C#N)c3OCC(CC)CCCC)sc2-4)cc1,0.7,23.98,68.86,11.55,11.5588396,0.0765333333333175,11.21,11.55,,,,,,,,,,,320.0,,,,,,,-5.44,-4.19,
65387,10.1039/d0ta01340d,10.1039/d0ta01340d,Si25,IEICO-4F,Si25,IEICO-4F,,CCCCCCc1ccc(C2(c3ccc(CCCCCC)cc3)c3cc4c(cc3-c3sc(-c5sc(/C=C6\C(=O)c7cc(F)c(F)cc7C6=C(C#N)C#N)cc5OCC(CC)CCCC)cc32)C(c2ccc(CCCCCC)cc2)(c2ccc(CCCCCC)cc2)c2cc(-c3scc(/C=C5/C(=O)c6cc(F)c(F)cc6C5=C(C#N)C#N)c3OCC(CC)CCCC)sc2-4)cc1,0.7,26.87,70.15,13.2,13.194513500000005,0.0415643939393666,12.88,13.2,,,,,,,,,,,320.0,,,,,,,-5.44,-4.19,
65388,10.1039/d0ta01636e,10.1039/d0ta01636e,PM6,Y22,PM6,Y22,COC(=O)C(C)(C)c1cc(C)cc(-c2sc3c4sc5cc(/C=C6/C(=O)c7cc(F)cc(c7)C(=O)/C6=C\c6cc(C(C)(C)C(=O)OC)c(-c7cc(C)cc(C(C)(C)C(=O)OC)c7)s6)sc5c4c(C(C)(C)C(=O)OC)ccc2-3)c1,CCc1c(/C=C2\C(=O)c3cc(F)c(F)cc3C2=C(C#N)C#N)sc2c1sc1c3c4nn(CC)nc4c4c5sc(/C=C6\C(=O)c7cc(F)c(F)cc7C6=C(C#N)C#N)c(CC)c5n(CC)c4c3n(CC)c21,0.853,24.37,74.12,15.4,15.407776532000003,0.0504969610389801,15.4,,1:1.2 w/w,CN,CN,,ITO/ZnO/PM6:Y22/MoO3/Ag,inverted,ZnO,,MoO3,,,CF,chloroform,100.0,-5.56,-3.65,,-5.69,-3.94,
65389,10.1039/d0ta01636e,10.1039/d0ta01636e,QX2,Y22,QX2,Y22,CCc1ccc(-c2c3cc(-c4ccc(-c5c(F)c(F)c(-c6ccc(-c7cc8c(-c9ccc(CC)s9)c9sc(-c%10ccc(-c%11c(F)c(F)c(-c%12ccc(-c%13cc%14c(-c%15ccc(CC)s%15)c%15sc(-c%16ccc(-c%17c(F)c(F)c(-c%18cccs%18)c%18nc(-c%19sc(CC)c(F)c%19F)c(-c%19sc(CC)c(F)c%19F)nc%17%18)s%16)cc%15c(-c%15ccc(CC)s%15)c%14s%13)s%12)c%12nc(-c%13sc(CC)c(F)c%13F)c(-c%13sc(CC)c(F)c%13F)nc%11%12)s%10)cc9c(-c9ccc(CC)s9)c8s7)s6)c6nc(-c7sc(CC)c(F)c7F)c(-c7sc(CC)c(F)c7F)nc56)s4)sc3c(-c3ccc(CC)s3)c3ccsc23)s1,CCc1c(/C=C2\C(=O)c3cc(F)c(F)cc3C2=C(C#N)C#N)sc2c1sc1c3c4nn(CC)nc4c4c5sc(/C=C6\C(=O)c7cc(F)c(F)cc7C6=C(C#N)C#N)c(CC)c5n(CC)c4c3n(CC)c21,0.785,23.76,68.07,12.69,12.69614412,0.0484170212765964,12.69,,1:1.2 w/w,CN,CN,,ITO/ZnO/PM6:Y22/MoO3/Ag,inverted,ZnO,,MoO3,,,CF,chloroform,100.0,-5.4,-3.1,,-5.69,-3.94,
65390,10.1039/d0ta01636e,10.1039/d0ta01636e,J71,Y22,J71,Y22,CCCCCCCCC(CCCCCC)Cn1nc2c(-c3cccs3)c(F)c(F)c(-c3ccc(-c4cc5c(-c6ccc([Si](CCC)(CCC)CCC)s6)c6sccc6c(-c6ccc([Si](CCC)(CCC)CCC)s6)c5s4)s3)c2n1,CCc1c(/C=C2\C(=O)c3cc(F)c(F)cc3C2=C(C#N)C#N)sc2c1sc1c3c4nn(CC)nc4c4c5sc(/C=C6\C(=O)c7cc(F)c(F)cc7C6=C(C#N)C#N)c(CC)c5n(CC)c4c3n(CC)c21,0.806,21.7,62.27,10.89,10.891147540000002,0.0105375573921176,10.89,,1:1.2 w/w,CN,CN,,ITO/ZnO/PM6:Y22/MoO3/Ag,inverted,ZnO,,MoO3,,,CF,chloroform,100.0,-5.4,-3.24,,-5.69,-3.94,
65391,10.1039/d0ta01893g,10.1039/d0ta01893g,BTEC-2F,Y6,BTEC-2F,Y6,,CCCCCCCCCCCc1c(/C=C2\C(=O)c3cc(F)c(F)cc3C2=C(C#N)C#N)sc2c1sc1c3c4nsnc4c4c5sc6c(CCCCCCCCCCC)c(/C=C7\C(=O)c8cc(F)c(F)cc8C7=C(C#N)C#N)sc6c5n(CC(CC)CCCC)c4c3n(CC(CC)CCCC)c21,0.895,14.51,51.54,6.69,6.69321633,0.0480766816143479,6.13,6.69,,,,,,,,,,,,,,,,,,-5.65,-4.09,
65392,10.1039/d0ta01893g,10.1039/d0ta01893g,BTEC-2F,Y6,BTEC-2F,Y6,,CCCCCCCCCCCc1c(/C=C2\C(=O)c3cc(F)c(F)cc3C2=C(C#N)C#N)sc2c1sc1c3c4nsnc4c4c5sc6c(CCCCCCCCCCC)c(/C=C7\C(=O)c8cc(F)c(F)cc8C7=C(C#N)C#N)sc6c5n(CC(CC)CCCC)c4c3n(CC(CC)CCCC)c21,0.854,21.55,72.35,13.34,13.31507695,0.1868294602698647,12.91,13.34,,,,,ITO/PEDOT:PSS/active layer/PDINO/Al,,PDINO,,PEDOT:PSS,,,,,100.0,,,,-5.65,-4.09,
65393,10.1039/d0ta01893g,10.1039/d0ta01893g,BT-2F,Y6,BT-2F,Y6,CCCCCCc1ccc(C2(c3ccc(CCCCCC)cc3)c3cc(/C=C4\C(=O)c5cc(F)c(F)cc5C4=C(C#N)C#N)sc3-c3sc4c(OCC(CC)CCCC)c5c6c(sc5c(OCC(CC)CCCC)c4c32)-c2sc(/C=C3\C(=O)c4cc(F)c(F)cc4C3=C(C#N)C#N)cc2C6(c2ccc(CCCCCC)cc2)c2ccc(CCCCCC)cc2)cc1,CCCCCCCCCCCc1c(/C=C2\C(=O)c3cc(F)c(F)cc3C2=C(C#N)C#N)sc2c1sc1c3c4nsnc4c4c5sc6c(CCCCCCCCCCC)c(/C=C7\C(=O)c8cc(F)c(F)cc8C7=C(C#N)C#N)sc6c5n(CC(CC)CCCC)c4c3n(CC(CC)CCCC)c21,0.874,17.08,59.84,8.94,8.932867328,0.0797838031319811,8.68,8.94,,,,,ITO/PEDOT:PSS/active layer/PDINO/Al,,PDINO,,PEDOT:PSS,,,,,,-5.54,-4.05,,-5.65,-4.09,
65394,10.1039/d0ta01893g,10.1039/d0ta01893g,BT-2F,Y6,BT-2F,Y6,CCCCCCc1ccc(C2(c3ccc(CCCCCC)cc3)c3cc(/C=C4\C(=O)c5cc(F)c(F)cc5C4=C(C#N)C#N)sc3-c3sc4c(OCC(CC)CCCC)c5c6c(sc5c(OCC(CC)CCCC)c4c32)-c2sc(/C=C3\C(=O)c4cc(F)c(F)cc4C3=C(C#N)C#N)cc2C6(c2ccc(CCCCCC)cc2)c2ccc(CCCCCC)cc2)cc1,CCCCCCCCCCCc1c(/C=C2\C(=O)c3cc(F)c(F)cc3C2=C(C#N)C#N)sc2c1sc1c3c4nsnc4c4c5sc6c(CCCCCCCCCCC)c(/C=C7\C(=O)c8cc(F)c(F)cc8C7=C(C#N)C#N)sc6c5n(CC(CC)CCCC)c4c3n(CC(CC)CCCC)c21,0.853,22.38,72.27,13.8,13.796444177999996,0.025766826086989,13.53,13.8,,,,,ITO/PEDOT:PSS/active layer/PDINO/Al,,PDINO,,PEDOT:PSS,,,,,100.0,-5.54,-4.05,,-5.65,-4.09,
65395,10.1039/d0ta02271c,10.1039/d0ta02271c,PffBT4T-2OD,ZITI-N-CH3,PffBT4T-2OD,ZITI-N-CH3,CCCCCCCCCCC(CCCCCCCC)Cc1csc(-c2c(F)c(F)c(-c3cc(CC(CCCCCCCC)CCCCCCCCCC)c(-c4ccc(-c5cccs5)s4)s3)c3nsnc23)c1,,0.824,18.97,56.02,8.78,8.756643056,0.2660244191343924,8.52,8.78,1:1,,,,ITO/PEDOT:PSS/active layer/PDINO/Al,,PDINO,,PEDOT:PSS,,,chloroform,,100.0,-5.32,-3.7,,,,
65396,10.1039/d0ta02271c,10.1039/d0ta02271c,PffBT4T-2OD,ZITI-N-C8H17,PffBT4T-2OD,ZITI-N-C8H17,CCCCCCCCCCC(CCCCCCCC)Cc1csc(-c2c(F)c(F)c(-c3cc(CC(CCCCCCCC)CCCCCCCCCC)c(-c4ccc(-c5cccs5)s4)s3)c3nsnc23)c1,,0.802,21.04,71.85,12.13,12.124026479999998,0.0492458367683682,11.92,12.13,1:1,,,,ITO/PEDOT:PSS/active layer/PDINO/Al,,PDINO,,PEDOT:PSS,,130.0,chloroform,,100.0,-5.32,-3.7,,,,
65397,10.1039/d0ta02271c,10.1039/d0ta02271c,PffBT4T-2OD,ZITI-N-EH,PffBT4T-2OD,ZITI-N-EH,CCCCCCCCCCC(CCCCCCCC)Cc1csc(-c2c(F)c(F)c(-c3cc(CC(CCCCCCCC)CCCCCCCCCC)c(-c4ccc(-c5cccs5)s4)s3)c3nsnc23)c1,,0.805,22.13,73.35,13.07,13.067045775,0.0226030986993239,12.8,13.07,1:1,,,,ITO/PEDOT:PSS/active layer/PDINO/Al,,PDINO,,PEDOT:PSS,,130.0,chloroform,,80.0,-5.32,-3.7,,,,
65398,10.1039/d0ta02271c,10.1039/d0ta02271c,PffBT4T-2OD,PC71BM,PffBT4T-2OD,PC71BM,CCCCCCCCCCC(CCCCCCCC)Cc1csc(-c2c(F)c(F)c(-c3cc(CC(CCCCCCCC)CCCCCCCCCC)c(-c4ccc(-c5cccs5)s4)s3)c3nsnc23)c1,COC(=O)CCCC1(c2ccccc2)C23c4c5ccc6c7cc8c9c%10c(cc%11cc%12c%13c%14c(cc%15c%16ccc-5c2c%16c2c5c%16c%17c(c(c46)c7c9c%17c4c%10c%11c%13c4c%16c%14c%152)C513)C%12)C8,0.77,18.4,74.0,10.5,10.48432,0.1493333333333304,,10.5,,,,,,,,,,,,,,,-5.32,-3.7,,-5.9,-3.9,
65409,10.1039/d0ta02865g,10.1039/d0ta02865g,BD3T,PBN-14,BD3T,PBN-14,,,1.12,7.16,63.0,5.06,5.052096000000001,0.1562055335968186,4.97,5.06,,,,,,,,,,,,,,,,,,,,
65410,10.1039/d0ta02865g,10.1039/d0ta02865g,BD3T,PBN-15,BD3T,PBN-15,,,1.04,13.82,66.0,9.51,9.486048,0.2518611987381653,9.39,9.51,2.5:1,,,,ITO/ZnO/BD3T:PBN-15/MoO3/Al,,ZnO,,MoO3,,,,,180.0,,,,,,
65435,10.1039/d0ta03058a,10.1039/d0ta03058a,FTAZ,SIDIC,FTAZ,SIDIC,CCCCCCC(CCCC)CCc1c2cc(-c3ccc(-c4c(F)c(F)c(-c5cccs5)c5nn(CC(CCCC)CCCCCC)nc45)s3)sc2c(CCC(CCCC)CCCCCC)c2ccsc12,CCCCCCC1(CCCCCC)c2cc3c(cc2-c2sc(/C=C4\C(=O)c5cc(F)c(F)cc5C4=C(C#N)C#N)cc21)C(CCCCCC)(CCCCCC)c1cc(-c2cc4c(s2)-c2cc5c(cc2C4(CCCCCC)CCCCCC)-c2sc(/C=C4\C(=O)c6cc(F)c(F)cc6C4=C(C#N)C#N)cc2C5(CCCCCC)CCCCCC)sc1-3,0.863,18.4,69.4,11.0,11.0201648,0.1833163636363624,10.5,11.0,1/1.5 (w/w),0.2% DIO (v/v),DIO,0.2%,,,,,,,,,,,-5.38,-3.17,,-5.44,-3.93,
65436,10.1039/d0ta03058a,10.1039/d0ta03058a,FTAZ,DIDIC,FTAZ,DIDIC,CCCCCCC(CCCC)CCc1c2cc(-c3ccc(-c4c(F)c(F)c(-c5cccs5)c5nn(CC(CCCC)CCCCCC)nc45)s3)sc2c(CCC(CCCC)CCCCCC)c2ccsc12,,0.816,17.5,65.1,9.3,9.29628,0.0400000000000137,8.9,9.3,1/1.5 (w/w),0.2% DIO (v/v),DIO,0.2%,inverted,,ZnO,,MoOx,,,chloroform,,,-5.38,-3.17,,,,
65437,10.1039/d0ta03058a,10.1039/d0ta03058a,FTAZ,TIDIC,FTAZ,TIDIC,CCCCCCC(CCCC)CCc1c2cc(-c3ccc(-c4c(F)c(F)c(-c5cccs5)c5nn(CC(CCCC)CCCCCC)nc45)s3)sc2c(CCC(CCCC)CCCCCC)c2ccsc12,,0.879,20.2,73.6,13.1,13.068268799999998,0.2422229007633678,12.7,13.1,1/1.5 (w/w),0.2% DIO (v/v),DIO,0.2%,inverted,,ZnO,,MoOx,,,chloroform,,,-5.38,-3.17,,,,
65440,10.1039/d0ta03683h,10.1039/d0ta03683h,PBDB-T,BT-IC4F,PBDB-T,BT-IC4F,CCCCC(CC)Cc1ccc(-c2c3cc(-c4ccc(-c5sc(-c6cccs6)c6c5C(=O)c5c(CC(CC)CCCC)sc(CC(CC)CCCC)c5C6=O)s4)sc3c(-c3ccc(CC(CC)CCCC)s3)c3ccsc23)s1,CCC1(CC)c2cc(/C=C3\C(=O)c4cc(F)c(F)cc4C3=C(C#N)C#N)sc2-c2sc(-c3ccc(-c4cc5c(s4)-c4sc(/C=C6\C(=O)c7cc(F)c(F)cc7C6=C(C#N)C#N)cc4C5(CC)CC)c4nsnc34)cc21,0.69,21.4,66.4,9.83,9.804624,0.2581485249236991,9.5,9.83,,0.2% CN,CN,0.2%,,,,,,,,,,130.0,-5.33,-3.48,,-5.89,-4.27,
65441,10.1039/d0ta03683h,10.1039/d0ta03683h,PBDB-T,BT2F-IC4F,PBDB-T,BT2F-IC4F,CCCCC(CC)Cc1ccc(-c2c3cc(-c4ccc(-c5sc(-c6cccs6)c6c5C(=O)c5c(CC(CC)CCCC)sc(CC(CC)CCCC)c5C6=O)s4)sc3c(-c3ccc(CC(CC)CCCC)s3)c3ccsc23)s1,CCC1(CC)c2cc(/C=C3\C(=O)c4cc(F)c(F)cc4C3=C(C#N)C#N)sc2-c2sc(-c3c(F)c(F)c(-c4cc5c(s4)-c4sc(/C=C6\C(=O)c7cc(F)c(F)cc7C6=C(C#N)C#N)cc4C5(CC)CC)c4nsnc34)cc21,0.67,19.43,64.7,8.45,8.422710700000001,0.3229502958579627,8.18,8.45,,0.5% CN,CN,0.5%,,,,,,,,,,90.0,-5.33,-3.48,,-5.98,-4.31,
65442,10.1039/d0ta03683h,10.1039/d0ta03683h,PBDB-T,BTOR-IC4F,PBDB-T,BTOR-IC4F,CCCCC(CC)Cc1ccc(-c2c3cc(-c4ccc(-c5sc(-c6cccs6)c6c5C(=O)c5c(CC(CC)CCCC)sc(CC(CC)CCCC)c5C6=O)s4)sc3c(-c3ccc(CC(CC)CCCC)s3)c3ccsc23)s1,,0.8,20.57,69.6,11.48,11.453376,0.2319163763066355,11.16,11.48,,0.5% CN,CN,0.5%,,,,,,,,,,90.0,-5.33,-3.48,,,,
65443,10.1039/d0ta03985c,10.1039/d0ta03985c,PM6,IT6-4F,PM6,IT6-4F,COC(=O)C(C)(C)c1cc(C)cc(-c2sc3c4sc5cc(/C=C6/C(=O)c7cc(F)cc(c7)C(=O)/C6=C\c6cc(C(C)(C)C(=O)OC)c(-c7cc(C)cc(C(C)(C)C(=O)OC)c7)s6)sc5c4c(C(C)(C)C(=O)OC)ccc2-3)c1,CCc1ccc(C2(c3ccc(CC)cc3)c3cc4c(cc3-c3sc(/C=C5\C(=O)c6cc(F)c(F)cc6C5=C(C#N)C#N)cc32)C(c2ccc(CC)cc2)(c2ccc(CC)cc2)c2c-4sc3cc(/C=C4\C(=O)c5cc(F)c(F)cc5C4=C(C#N)C#N)sc23)cc1,0.9,16.69,72.1,10.8,10.830141,0.2790833333333207,10.6,10.8,1:1.2,1-chloronaphthalene,,0.5% v/v,ITO/PEDOT:PSS/PM6:IT6-4F/PDIN/Al,conventional,PDIN,,PEDOT:PSS,,,chloroform,,100.0,-5.56,-3.65,,-5.69,-3.99,
65444,10.1039/d0ta03985c,10.1039/d0ta03985c,PM6,AY6,PM6,AY6,COC(=O)C(C)(C)c1cc(C)cc(-c2sc3c4sc5cc(/C=C6/C(=O)c7cc(F)cc(c7)C(=O)/C6=C\c6cc(C(C)(C)C(=O)OC)c(-c7cc(C)cc(C(C)(C)C(=O)OC)c7)s6)sc5c4c(C(C)(C)C(=O)OC)ccc2-3)c1,,0.87,23.54,76.3,15.6,15.6260874,0.1672269230769215,15.5,15.6,1:1.2,1-chloronaphthalene,,0.5% v/v,ITO/PEDOT:PSS/PM6:acceptor/PDIN/Al,conventional,PDIN,,PEDOT:PSS,,,chloroform,,100.0,-5.56,-3.65,,,,
65445,10.1039/d0ta03985c,10.1039/d0ta03985c,PM6,Y6,PM6,Y6,COC(=O)C(C)(C)c1cc(C)cc(-c2sc3c4sc5cc(/C=C6/C(=O)c7cc(F)cc(c7)C(=O)/C6=C\c6cc(C(C)(C)C(=O)OC)c(-c7cc(C)cc(C(C)(C)C(=O)OC)c7)s6)sc5c4c(C(C)(C)C(=O)OC)ccc2-3)c1,CCCCCCCCCCCc1c(/C=C2\C(=O)c3cc(F)c(F)cc3C2=C(C#N)C#N)sc2c1sc1c3c4nsnc4c4c5sc6c(CCCCCCCCCCC)c(/C=C7\C(=O)c8cc(F)c(F)cc8C7=C(C#N)C#N)sc6c5n(CC(CC)CCCC)c4c3n(CC(CC)CCCC)c21,0.85,24.66,74.5,15.6,15.615945,0.1022115384615405,15.5,15.6,1:1.2,1-chloronaphthalene,,0.5% v/v,ITO/PEDOT:PSS/PM6:acceptor/PDIN/Al,conventional,PDIN,,PEDOT:PSS,,,chloroform,,100.0,-5.56,-3.65,,-5.65,-4.09,
65450,10.1039/d0ta04240d,10.1039/d0ta04240d,PBDB-T,NC-FIC,PBDB-T,NC-FIC,CCCCC(CC)Cc1ccc(-c2c3cc(-c4ccc(-c5sc(-c6cccs6)c6c5C(=O)c5c(CC(CC)CCCC)sc(CC(CC)CCCC)c5C6=O)s4)sc3c(-c3ccc(CC(CC)CCCC)s3)c3ccsc23)s1,,0.88,15.19,56.3,7.52,7.5257336,0.0762446808510653,7.44,7.52,1:1,0.5 vol% DIO,,0.5 vol%,inverted,,ZnO,,MoO3,,,CB,,150.0,-5.33,-3.48,,,,
