Repository: JiYiqaq/PCE-KA-GNN

# Data directory

- `raw/Active_Database.csv` is the immutable source dataset bundled under CC BY 4.0. Do not overwrite it with processed data.
- `processed/` is created and populated by the training pipeline. Generated `.pt` and `.pth` caches are intentionally ignored by Git because they can exceed GitHub's normal single-file limit.

See `../DATA_LICENSE.md` for provenance, license and checksum information.

File: data/raw/Active_Database.csv (part 209 of 471)
id,doi,doi_norm,donor,acceptor,donor_canonical,acceptor_canonical,donor_smiles,acceptor_smiles,voc,jsc,ff,pce,pce_recomputed,pce_relative_error_percent,pce_avg,pce_best,d_a_ratio,additive,additive_canonical,additive_ratio,device_structure,device_type,etl,etl_canonical,htl,htl_canonical,active_layer_thickness,solvent,solvent_canonical,annealing_temp,homo_d,lumo_d,eg_d,homo_a,lumo_a,eg_a
65451,10.1039/d0ta05696k,10.1039/d0ta05696k,PTB7-Th,PC71BM,PTB7-Th,PC71BM,CCCCC(CC)COC(=O)c1sc2csc(-c3cc4c(-c5ccc(CC(CC)CCCC)s5)c5sccc5c(-c5ccc(CC(CC)CCCC)s5)c4s3)c2c1F,COC(=O)CCCC1(c2ccccc2)C23c4c5ccc6c7cc8c9c%10c(cc%11cc%12c%13c%14c(cc%15c%16ccc-5c2c%16c2c5c%16c%17c(c(c46)c7c9c%17c4c%10c%11c%13c4c%16c%14c%152)C513)C%12)C8,0.78,16.41,66.23,8.48,8.477307540000002,0.0317507075471541,8.48,8.48,1:1.5,DIO,,3% v/v,ITO/ZnO/PTB7-Th:PC71BM/MoO3/Ag,inverted PSC,ZnO,ZnO,MoO3,,100.0,chlorobenzene,,120.0,-5.21,-3.6,,-5.9,-3.9,
65452,10.1039/d0ta05696k,10.1039/d0ta05696k,PTB7-Th,PC71BM,PTB7-Th,PC71BM,CCCCC(CC)COC(=O)c1sc2csc(-c3cc4c(-c5ccc(CC(CC)CCCC)s5)c5sccc5c(-c5ccc(CC(CC)CCCC)s5)c4s3)c2c1F,COC(=O)CCCC1(c2ccccc2)C23c4c5ccc6c7cc8c9c%10c(cc%11cc%12c%13c%14c(cc%15c%16ccc-5c2c%16c2c5c%16c%17c(c(c46)c7c9c%17c4c%10c%11c%13c4c%16c%14c%152)C513)C%12)C8,0.78,17.45,67.46,9.19,9.1819806,0.0872622415669231,9.19,9.19,1:1.5,DIO,,3% v/v,ITO/ZnO/CeF3/PTB7-Th:PC71BM/MoO3/Ag,inverted PSC,ZnO/CeF3,ZnO,MoO3,,100.0,chlorobenzene,,,-5.21,-3.6,,-5.9,-3.9,
65453,10.1039/d0ta05696k,10.1039/d0ta05696k,PTB7-Th,PC71BM,PTB7-Th,PC71BM,CCCCC(CC)COC(=O)c1sc2csc(-c3cc4c(-c5ccc(CC(CC)CCCC)s5)c5sccc5c(-c5ccc(CC(CC)CCCC)s5)c4s3)c2c1F,COC(=O)CCCC1(c2ccccc2)C23c4c5ccc6c7cc8c9c%10c(cc%11cc%12c%13c%14c(cc%15c%16ccc-5c2c%16c2c5c%16c%17c(c(c46)c7c9c%17c4c%10c%11c%13c4c%16c%14c%152)C513)C%12)C8,0.8,18.47,71.27,10.53,10.530855199999998,0.0081215574548755,10.53,10.53,,"1,8-diiodooctane",,,,,ZnO,ZnO,,,100.0,chlorobenzene,,,-5.21,-3.6,,-5.9,-3.9,
65454,10.1039/d0ta05696k,10.1039/d0ta05696k,PTB7-Th,PC71BM,PTB7-Th,PC71BM,CCCCC(CC)COC(=O)c1sc2csc(-c3cc4c(-c5ccc(CC(CC)CCCC)s5)c5sccc5c(-c5ccc(CC(CC)CCCC)s5)c4s3)c2c1F,COC(=O)CCCC1(c2ccccc2)C23c4c5ccc6c7cc8c9c%10c(cc%11cc%12c%13c%14c(cc%15c%16ccc-5c2c%16c2c5c%16c%17c(c(c46)c7c9c%17c4c%10c%11c%13c4c%16c%14c%152)C513)C%12)C8,0.79,17.33,68.17,9.33,9.33295019,0.0316204715969985,9.33,9.33,,"1,8-diiodooctane",,,,,ZnO,ZnO,,,100.0,chlorobenzene,,,-5.21,-3.6,,-5.9,-3.9,
65455,10.1039/d0ta05696k,10.1039/d0ta05696k,PTB7-Th,PC71BM,PTB7-Th,PC71BM,CCCCC(CC)COC(=O)c1sc2csc(-c3cc4c(-c5ccc(CC(CC)CCCC)s5)c5sccc5c(-c5ccc(CC(CC)CCCC)s5)c4s3)c2c1F,COC(=O)CCCC1(c2ccccc2)C23c4c5ccc6c7cc8c9c%10c(cc%11cc%12c%13c%14c(cc%15c%16ccc-5c2c%16c2c5c%16c%17c(c(c46)c7c9c%17c4c%10c%11c%13c4c%16c%14c%152)C513)C%12)C8,0.77,16.85,66.84,8.62,8.6721558,0.6050556844547716,8.62,8.62,1:1.5,DIO,,3% v/v,ITO/ZnO/CeF3/PTB7-Th:PC71BM/MoO3/Ag,inverted PSC,ZnO/CeF3,ZnO,MoO3,,100.0,chlorobenzene,,,-5.21,-3.6,,-5.9,-3.9,
65456,10.1039/d0ta05696k,10.1039/d0ta05696k,PTB7-Th,PC71BM,PTB7-Th,PC71BM,CCCCC(CC)COC(=O)c1sc2csc(-c3cc4c(-c5ccc(CC(CC)CCCC)s5)c5sccc5c(-c5ccc(CC(CC)CCCC)s5)c4s3)c2c1F,COC(=O)CCCC1(c2ccccc2)C23c4c5ccc6c7cc8c9c%10c(cc%11cc%12c%13c%14c(cc%15c%16ccc-5c2c%16c2c5c%16c%17c(c(c46)c7c9c%17c4c%10c%11c%13c4c%16c%14c%152)C513)C%12)C8,0.13,7.02,19.49,0.18,0.17786574,1.1856999999999995,0.18,0.18,1:1.5,DIO,,3% v/v,inverted,inverted PSC,CeF3,ZnO,MoO3,,100.0,chlorobenzene,,,-5.21,-3.6,,-5.9,-3.9,
65457,10.1039/d0ta06146h,10.1039/d0ta06146h,PM6,PIDTC-T,PM6,PIDTC-T,COC(=O)C(C)(C)c1cc(C)cc(-c2sc3c4sc5cc(/C=C6/C(=O)c7cc(F)cc(c7)C(=O)/C6=C\c6cc(C(C)(C)C(=O)OC)c(-c7cc(C)cc(C(C)(C)C(=O)OC)c7)s6)sc5c4c(C(C)(C)C(=O)OC)ccc2-3)c1,,0.815,16.19,63.3,8.35,8.35234005,0.0280245508982133,8.15,8.35,,,,,ITO/PEDOT:PSS/active layer/PNDIT-F3N/Ag,conventional,PNDIT-F3N,,PEDOT:PSS,,,,,,-5.56,-3.65,,,,
65458,10.1039/d0ta06146h,10.1039/d0ta06146h,PM6,Y6,PM6,Y6,COC(=O)C(C)(C)c1cc(C)cc(-c2sc3c4sc5cc(/C=C6/C(=O)c7cc(F)cc(c7)C(=O)/C6=C\c6cc(C(C)(C)C(=O)OC)c(-c7cc(C)cc(C(C)(C)C(=O)OC)c7)s6)sc5c4c(C(C)(C)C(=O)OC)ccc2-3)c1,CCCCCCCCCCCc1c(/C=C2\C(=O)c3cc(F)c(F)cc3C2=C(C#N)C#N)sc2c1sc1c3c4nsnc4c4c5sc6c(CCCCCCCCCCC)c(/C=C7\C(=O)c8cc(F)c(F)cc8C7=C(C#N)C#N)sc6c5n(CC(CC)CCCC)c4c3n(CC(CC)CCCC)c21,0.848,25.24,74.1,15.87,15.860008319999997,0.0629595463138146,15.62,15.87,,,,,ITO/PEDOT:PSS/active layer/PNDIT-F3N/Ag,conventional,PNDIT-F3N,,PEDOT:PSS,,,,,,-5.56,-3.65,,-5.65,-4.09,
65459,10.1039/d0ta06146h,10.1039/d0ta06146h,PM6,Y6,PM6,Y6,COC(=O)C(C)(C)c1cc(C)cc(-c2sc3c4sc5cc(/C=C6/C(=O)c7cc(F)cc(c7)C(=O)/C6=C\c6cc(C(C)(C)C(=O)OC)c(-c7cc(C)cc(C(C)(C)C(=O)OC)c7)s6)sc5c4c(C(C)(C)C(=O)OC)ccc2-3)c1,CCCCCCCCCCCc1c(/C=C2\C(=O)c3cc(F)c(F)cc3C2=C(C#N)C#N)sc2c1sc1c3c4nsnc4c4c5sc6c(CCCCCCCCCCC)c(/C=C7\C(=O)c8cc(F)c(F)cc8C7=C(C#N)C#N)sc6c5n(CC(CC)CCCC)c4c3n(CC(CC)CCCC)c21,0.847,25.5,77.6,16.76,16.760436,0.0026014319808889,16.51,16.76,,2% PIDTC-T,PIDTC-T,2%,ITO/PEDOT:PSS/active layer/PNDIT-F3N/Ag,conventional,PNDIT-F3N,,PEDOT:PSS,,,,,,-5.56,-3.65,,-5.65,-4.09,
65460,10.1039/d0ta06146h,10.1039/d0ta06146h,PM6,Y6,PM6,Y6,COC(=O)C(C)(C)c1cc(C)cc(-c2sc3c4sc5cc(/C=C6/C(=O)c7cc(F)cc(c7)C(=O)/C6=C\c6cc(C(C)(C)C(=O)OC)c(-c7cc(C)cc(C(C)(C)C(=O)OC)c7)s6)sc5c4c(C(C)(C)C(=O)OC)ccc2-3)c1,CCCCCCCCCCCc1c(/C=C2\C(=O)c3cc(F)c(F)cc3C2=C(C#N)C#N)sc2c1sc1c3c4nsnc4c4c5sc6c(CCCCCCCCCCC)c(/C=C7\C(=O)c8cc(F)c(F)cc8C7=C(C#N)C#N)sc6c5n(CC(CC)CCCC)c4c3n(CC(CC)CCCC)c21,0.841,25.19,77.3,16.37,16.37584267,0.0356913255956006,16.18,16.37,,0.5% vol CN,CN,0.5%,ITO/PEDOT:PSS/active layer/PNDIT-F3N/Ag,conventional,PNDIT-F3N,,PEDOT:PSS,,,,,,-5.56,-3.65,,-5.65,-4.09,
65461,10.1039/d0ta06394k,10.1039/d0ta06394k,PBDB-T,Ph-DTDPo-OT,PBDB-T,Ph-DTDPo-OT,CCCCC(CC)Cc1ccc(-c2c3cc(-c4ccc(-c5sc(-c6cccs6)c6c5C(=O)c5c(CC(CC)CCCC)sc(CC(CC)CCCC)c5C6=O)s4)sc3c(-c3ccc(CC(CC)CCCC)s3)c3ccsc23)s1,CCCCCCOc1cc(-c2cc3c(s2)-c2cc4c(cc2C(c2ccc(CCCCCC)cc2)(c2ccc(CCCCCC)cc2)O3)-c2sc(-c3cc(OCCCCCC)c(/C=C5\C(=O)c6cc(F)c(F)cc6C5=C(C#N)C#N)s3)cc2OC4(c2ccc(CCCCCC)cc2)c2ccc(CCCCCC)cc2)sc1/C=C1\C(=O)c2cc(F)c(F)cc2C1=C(C#N)C#N,0.87,15.0,58.6,7.65,7.6473,0.0352941176470578,7.39,7.65,,0.2% 1-CN,CN,0.2%,,,,,,,,,,120.0,-5.33,-3.48,,-5.5,-3.87,
65462,10.1039/d0ta06394k,10.1039/d0ta06394k,PBDB-T,Ph-DTDPo-OTE,PBDB-T,Ph-DTDPo-OTE,CCCCC(CC)Cc1ccc(-c2c3cc(-c4ccc(-c5sc(-c6cccs6)c6c5C(=O)c5c(CC(CC)CCCC)sc(CC(CC)CCCC)c5C6=O)s4)sc3c(-c3ccc(CC(CC)CCCC)s3)c3ccsc23)s1,,0.88,18.28,68.57,10.98,11.030444479999998,0.4594214936247512,10.66,10.98,1:1,0.5% 1-CN,CN,0.5%,inverted,,ZnO,,MoO3,,,,,120.0,-5.33,-3.48,,,,
65463,10.1039/d0ta06394k,10.1039/d0ta06394k,PBDB-T,Ph-DTDPo-TE,PBDB-T,Ph-DTDPo-TE,CCCCC(CC)Cc1ccc(-c2c3cc(-c4ccc(-c5sc(-c6cccs6)c6c5C(=O)c5c(CC(CC)CCCC)sc(CC(CC)CCCC)c5C6=O)s4)sc3c(-c3ccc(CC(CC)CCCC)s3)c3ccsc23)s1,,0.82,20.83,71.14,12.21,12.151138839999998,0.4820733824734058,12.01,12.21,1:1,0.7% 1-CN,CN,0.7%,inverted,,ZnO,,MoO3,,,,,120.0,-5.33,-3.48,,,,
65480,10.1039/d0ta06658c,10.1039/d0ta06658c,PM6,Y6,PM6,Y6,COC(=O)C(C)(C)c1cc(C)cc(-c2sc3c4sc5cc(/C=C6/C(=O)c7cc(F)cc(c7)C(=O)/C6=C\c6cc(C(C)(C)C(=O)OC)c(-c7cc(C)cc(C(C)(C)C(=O)OC)c7)s6)sc5c4c(C(C)(C)C(=O)OC)ccc2-3)c1,CCCCCCCCCCCc1c(/C=C2\C(=O)c3cc(F)c(F)cc3C2=C(C#N)C#N)sc2c1sc1c3c4nsnc4c4c5sc6c(CCCCCCCCCCC)c(/C=C7\C(=O)c8cc(F)c(F)cc8C7=C(C#N)C#N)sc6c5n(CC(CC)CCCC)c4c3n(CC(CC)CCCC)c21,0.83,24.8,74.0,15.67,15.23216,2.794128908742829,15.35,15.67,,,,,normal structure,normal,PNDIT-F3N,,PEDOT:PSS,,,,,,-5.56,-3.65,,-5.65,-4.09,
65481,10.1039/d0ta06658c,10.1039/d0ta06658c,PM6,Y6-Se,PM6,Y6-Se,COC(=O)C(C)(C)c1cc(C)cc(-c2sc3c4sc5cc(/C=C6/C(=O)c7cc(F)cc(c7)C(=O)/C6=C\c6cc(C(C)(C)C(=O)OC)c(-c7cc(C)cc(C(C)(C)C(=O)OC)c7)s6)sc5c4c(C(C)(C)C(=O)OC)ccc2-3)c1,CCCCCCCCCCCc1c(/C=C2\C(=O)c3cc(F)c(F)cc3C2=C(C#N)C#N)sc2c1sc1c3c4n[se]nc4c4c5sc6c(CCCCCCCCCCC)c(/C=C7\C(=O)c8cc(F)c(F)cc8C7=C(C#N)C#N)sc6c5n(CC(CC)CCCC)c4c3n(CC(CC)CCCC)c21,0.82,25.47,75.0,16.02,15.664049999999998,2.221910112359562,15.82,16.02,,,,,normal structure,normal,PNDIT-F3N,,PEDOT:PSS,,,,,,-5.56,-3.65,,-5.63,-3.99,
65482,10.1039/d0ta06658c,10.1039/d0ta06658c,PM6,Y6-2Se,PM6,Y6-2Se,COC(=O)C(C)(C)c1cc(C)cc(-c2sc3c4sc5cc(/C=C6/C(=O)c7cc(F)cc(c7)C(=O)/C6=C\c6cc(C(C)(C)C(=O)OC)c(-c7cc(C)cc(C(C)(C)C(=O)OC)c7)s6)sc5c4c(C(C)(C)C(=O)OC)ccc2-3)c1,CCc1c(/C=C2\C(=O)c3cc(F)c(F)cc3C2=C(C#N)C#N)sc2c1[se]c1c3c4nsnc4c4c5[se]c6c(CC)c(/C=C7\C(=O)c8cc(F)c(F)cc8C7=C(C#N)C#N)sc6c5n(CC)c4c3n(CC)c21,0.83,24.32,70.0,14.94,14.12992,5.422222222222217,14.62,14.94,,,,,normal structure,normal,PNDIT-F3N,,PEDOT:PSS,,,,,,-5.56,-3.65,,-5.58,-3.84,
65483,10.1039/d0ta06907h,10.1039/d0ta06907h,PBDB-T,H1,PBDB-T,H1,CCCCC(CC)Cc1ccc(-c2c3cc(-c4ccc(-c5sc(-c6cccs6)c6c5C(=O)c5c(CC(CC)CCCC)sc(CC(CC)CCCC)c5C6=O)s4)sc3c(-c3ccc(CC(CC)CCCC)s3)c3ccsc23)s1,CCN1C(=O)C2=C(c3ccc(-c4ccc5c(c4)C(=C4c6cc(-c7ccc(C8=C9C(=O)N(CC)C(c%10cccs%10)=C9C(=O)N8CC)s7)ccc6-c6ccc(-c7ccc(C8=C9C(=O)N(CC)C(c%10cccs%10)=C9C(=O)N8CC)s7)cc64)c4cc(-c6ccc(C7=C8C(=O)N(CC)C(c9cccs9)=C8C(=O)N7CC)s6)ccc4-5)s3)N(CC)C(=O)C2=C1c1cccs1,0.784,16.81,53.0,6.98,6.9848912,0.070074498567327,6.79,6.98,,,,,ITO/ZnO/active layer/MoO3/Ag,inverted,ZnO,,MoO3,,,,,,-5.33,-3.48,,-5.51,-3.84,
65484,10.1039/d0ta06907h,10.1039/d0ta06907h,PBDB-T,H2,PBDB-T,H2,CCCCC(CC)Cc1ccc(-c2c3cc(-c4ccc(-c5sc(-c6cccs6)c6c5C(=O)c5c(CC(CC)CCCC)sc(CC(CC)CCCC)c5C6=O)s4)sc3c(-c3ccc(CC(CC)CCCC)s3)c3ccsc23)s1,CCCCCCCCCCCc1c(/C=C2\C(=O)c3ccccc3C2=C(C#N)C#N)sc2c1sc1c3c4nsnc4c4c5sc6c(CCCCCCCCCCC)c(/C=C7\C(=O)c8ccccc8C7=C(C#N)C#N)sc6c5n(CC(CC)CCCC)c4c3n(CC(CC)CCCC)c21.CCl.CCl,0.781,24.4,69.0,13.15,13.148916,0.0082433460076085,13.05,13.15,,,,,ITO/ZnO/active layer/MoO3/Ag,inverted,ZnO,,MoO3,,,,,,-5.33,-3.48,,-5.62,-3.94,
65485,10.1039/d0ta06907h,10.1039/d0ta06907h,PBDB-T,H3,PBDB-T,H3,CCCCC(CC)Cc1ccc(-c2c3cc(-c4ccc(-c5sc(-c6cccs6)c6c5C(=O)c5c(CC(CC)CCCC)sc(CC(CC)CCCC)c5C6=O)s4)sc3c(-c3ccc(CC(CC)CCCC)s3)c3ccsc23)s1,,0.757,25.84,70.0,13.75,13.692616,0.4173381818181745,13.62,13.75,,,,,ITO/ZnO/active layer/MoO3/Ag,inverted,ZnO,,MoO3,,,,,,-5.33,-3.48,,,,
65486,10.1039/d0ta07684h,10.1039/d0ta07684h,PBDB-T,IDIC,PBDB-T,IDIC,CCCCC(CC)Cc1ccc(-c2c3cc(-c4ccc(-c5sc(-c6cccs6)c6c5C(=O)c5c(CC(CC)CCCC)sc(CC(CC)CCCC)c5C6=O)s4)sc3c(-c3ccc(CC(CC)CCCC)s3)c3ccsc23)s1,CCCCCCC1(CCCCCC)c2cc3c(cc2-c2sc(/C=C4\C(=O)c5ccccc5C4=C(C#N)C#N)cc21)C(CCCCCC)(CCCCCC)c1cc(/C=C2\C(=O)c4ccccc4C2=C(C#N)C#N)sc1-3,0.85,11.5,71.0,7.23,6.94025,4.007607192254504,6.96,7.23,1:1,,,,glass/ITO/PEDOT:PSS/active layer/PNDIT-F3N-Br/Ag,conventional,PNDIT-F3N-Br,,PEDOT:PSS,,83.0,o-dichlorobenzene,,,-5.33,-3.48,,-5.69,-3.91,
65487,10.1039/d0ta07684h,10.1039/d0ta07684h,PBDB-T,IDICO1,PBDB-T,IDICO1,CCCCC(CC)Cc1ccc(-c2c3cc(-c4ccc(-c5sc(-c6cccs6)c6c5C(=O)c5c(CC(CC)CCCC)sc(CC(CC)CCCC)c5C6=O)s4)sc3c(-c3ccc(CC(CC)CCCC)s3)c3ccsc23)s1,,0.92,15.1,68.0,9.6,9.44656,1.5983333333333314,9.4,9.6,1:1,,,,glass/ITO/PEDOT:PSS/active layer/PNDIT-F3N-Br/Ag,conventional,PNDIT-F3N-Br,,PEDOT:PSS,,104.0,o-dichlorobenzene,,,-5.33,-3.48,,,,
65488,10.1039/d0ta07684h,10.1039/d0ta07684h,PBDB-T,IDICO2,PBDB-T,IDICO2,CCCCC(CC)Cc1ccc(-c2c3cc(-c4ccc(-c5sc(-c6cccs6)c6c5C(=O)c5c(CC(CC)CCCC)sc(CC(CC)CCCC)c5C6=O)s4)sc3c(-c3ccc(CC(CC)CCCC)s3)c3ccsc23)s1,,0.92,14.8,69.0,9.64,9.395040000000002,2.5410788381742626,9.35,9.64,1:1,,,,glass/ITO/PEDOT:PSS/active layer/PNDIT-F3N-Br/Ag,conventional,PNDIT-F3N-Br,,PEDOT:PSS,,105.0,o-dichlorobenzene,,,-5.33,-3.48,,,,
65495,10.1039/d0ta07887e,10.1039/d0ta07887e,PBDB-T,ITC6-IC,PBDB-T,ITC6-IC,CCCCC(CC)Cc1ccc(-c2c3cc(-c4ccc(-c5sc(-c6cccs6)c6c5C(=O)c5c(CC(CC)CCCC)sc(CC(CC)CCCC)c5C6=O)s4)sc3c(-c3ccc(CC(CC)CCCC)s3)c3ccsc23)s1,CCCCCCc1ccc(C2(c3ccc(CCCCCC)cc3)c3cc4c(cc3-c3sc5c(CCCCCC)c(/C=C6\C(=O)c7ccccc7C6=C(C#N)C#N)sc5c32)C(c2ccc(CCCCCC)cc2)(c2ccc(CCCCCC)cc2)c2c-4sc3c(CCCCCC)c(/C=C4\C(=O)c5ccccc5C4=C(C#N)C#N)sc23)cc1,0.938,16.24,71.15,10.87,10.83836488,0.2910314627414966,10.68,10.87,1:1,,,,ITO/ZnO/active layer/MoO3/Ag,,ZnO,,MoO3,,110.0,DCB,,,-5.33,-3.48,,-5.73,-3.92,
65496,10.1039/d0ta07887e,10.1039/d0ta07887e,PBDB-T,ITC6-2F,PBDB-T,ITC6-2F,CCCCC(CC)Cc1ccc(-c2c3cc(-c4ccc(-c5sc(-c6cccs6)c6c5C(=O)c5c(CC(CC)CCCC)sc(CC(CC)CCCC)c5C6=O)s4)sc3c(-c3ccc(CC(CC)CCCC)s3)c3ccsc23)s1,,0.861,17.83,72.8,11.2,11.175986639999998,0.2144050000000127,11.0,11.2,1:1,,,,ITO/ZnO/active layer/MoO3/Ag,,ZnO,,MoO3,,110.0,DCB,,,-5.33,-3.48,,,,
65497,10.1039/d0ta07887e,10.1039/d0ta07887e,PBDB-T,ITC6-4F,PBDB-T,ITC6-4F,CCCCC(CC)Cc1ccc(-c2c3cc(-c4ccc(-c5sc(-c6cccs6)c6c5C(=O)c5c(CC(CC)CCCC)sc(CC(CC)CCCC)c5C6=O)s4)sc3c(-c3ccc(CC(CC)CCCC)s3)c3ccsc23)s1,,0.776,18.55,73.18,10.48,10.534114640000002,0.5163610687023059,10.27,10.48,1:1,,,,ITO/ZnO/active layer/MoO3/Ag,,ZnO,,MoO3,,110.0,DCB,,,-5.33,-3.48,,,,
65498,10.1039/d0ta07887e,10.1039/d0ta07887e,PBDB-T,IDT-PDOT-C6,PBDB-T,IDT-PDOT-C6,CCCCC(CC)Cc1ccc(-c2c3cc(-c4ccc(-c5sc(-c6cccs6)c6c5C(=O)c5c(CC(CC)CCCC)sc(CC(CC)CCCC)c5C6=O)s4)sc3c(-c3ccc(CC(CC)CCCC)s3)c3ccsc23)s1,,0.903,18.94,62.25,10.67,10.64650545,0.2201925960637353,10.62,10.67,1:1,,,,ITO/ZnO/active layer/MoO3/Ag,,ZnO,,MoO3,,110.0,DCB,,,-5.33,-3.48,,,,
65542,10.1039/d0ta08725d,10.1039/d0ta08725d,PHT-EHp,Y6,PHT-EHp,Y6,,CCCCCCCCCCCc1c(/C=C2\C(=O)c3cc(F)c(F)cc3C2=C(C#N)C#N)sc2c1sc1c3c4nsnc4c4c5sc6c(CCCCCCCCCCC)c(/C=C7\C(=O)c8cc(F)c(F)cc8C7=C(C#N)C#N)sc6c5n(CC(CC)CCCC)c4c3n(CC(CC)CCCC)c21,0.77,23.0,43.3,7.7,7.66843,0.4100000000000041,7.63,7.7,,1.0 vol% DBE,DBE,1.0 vol%,,,,,,,,,,,,,,-5.65,-4.09,
65543,10.1039/d0ta08725d,10.1039/d0ta08725d,PFT-EHp,Y6,PBDT-F-TzBI,Y6,CCCCCCCCN1C(=O)c2c(c(-c3ccc(-c4cc5c(-c6cc(F)c(CC(CC)CCCC)s6)c6sccc6c(-c6cc(F)c(CC(CC)CCCC)s6)c5s4)s3)c3nn(CC(CC)CCCC)nc3c2-c2cccs2)C1=O,CCCCCCCCCCCc1c(/C=C2\C(=O)c3cc(F)c(F)cc3C2=C(C#N)C#N)sc2c1sc1c3c4nsnc4c4c5sc6c(CCCCCCCCCCC)c(/C=C7\C(=O)c8cc(F)c(F)cc8C7=C(C#N)C#N)sc6c5n(CC(CC)CCCC)c4c3n(CC(CC)CCCC)c21,0.78,26.9,72.7,15.4,15.253914,0.948610389610392,15.0,15.4,1:1,1.0 vol% DBE,DBE,1.0 vol%,ITO/PEDOT:PSS/active layer/PFNDI-Br/Ag,,PFNDI-Br,,PEDOT:PSS,,100.0,chloroform,,,-5.97,-3.63,,-5.65,-4.09,
65544,10.1039/d0ta08725d,10.1039/d0ta08725d,PClT-EHp,Y6,PClT-EHp,Y6,,CCCCCCCCCCCc1c(/C=C2\C(=O)c3cc(F)c(F)cc3C2=C(C#N)C#N)sc2c1sc1c3c4nsnc4c4c5sc6c(CCCCCCCCCCC)c(/C=C7\C(=O)c8cc(F)c(F)cc8C7=C(C#N)C#N)sc6c5n(CC(CC)CCCC)c4c3n(CC(CC)CCCC)c21,0.8,27.3,72.6,15.8,15.85584,0.3534177215189866,15.6,15.8,1:1,1.0 vol% DBE,DBE,1.0 vol%,ITO/PEDOT:PSS/active layer/PFNDI-Br/Ag,,PFNDI-Br,,PEDOT:PSS,,100.0,chloroform,,,,,,-5.65,-4.09,
65545,10.1039/d0ta08725d,10.1039/d0ta08725d,PClT-EHp,Y6DT,PClT-EHp,Y6DT,,,0.84,25.8,75.8,16.4,16.427376,0.1669268292682944,16.2,16.4,1:1,0.6 vol% DBE,DBE,0.6 vol%,ITO/PEDOT:PSS/active layer/PFNDI-Br/Ag,,PFNDI-Br,,PEDOT:PSS,,100.0,chloroform,,,,,,,,
65549,10.1039/d0ta09671g,10.1039/d0ta09671g,PBDB-T-2F,IT-M,PM6,IT-M,COC(=O)C(C)(C)c1cc(C)cc(-c2sc3c4sc5cc(/C=C6/C(=O)c7cc(F)cc(c7)C(=O)/C6=C\c6cc(C(C)(C)C(=O)OC)c(-c7cc(C)cc(C(C)(C)C(=O)OC)c7)s6)sc5c4c(C(C)(C)C(=O)OC)ccc2-3)c1,CCCCCCc1ccc(C2(c3ccc(CCCCCC)cc3)c3cc4c(cc3-c3sc5cc(/C=C6\C(=O)c7ccc(C)cc7C6=C(C#N)C#N)sc5c32)C(c2ccc(CCCCCC)cc2)(c2ccc(CCCCCC)cc2)c2c-4sc3cc(/C=C4\C(=O)c5ccc(C)cc5C4=C(C#N)C#N)sc23)cc1,1.02,14.95,54.0,8.26,8.234459999999999,0.3092009685230173,8.05,8.26,,DIO,DIO,,,,,,,,700.0,,,,-5.56,-3.65,,-5.514,-3.808,
65550,10.1039/d0ta09671g,10.1039/d0ta09671g,PBDB-T-2F,IT-M,PM6,IT-M,COC(=O)C(C)(C)c1cc(C)cc(-c2sc3c4sc5cc(/C=C6/C(=O)c7cc(F)cc(c7)C(=O)/C6=C\c6cc(C(C)(C)C(=O)OC)c(-c7cc(C)cc(C(C)(C)C(=O)OC)c7)s6)sc5c4c(C(C)(C)C(=O)OC)ccc2-3)c1,CCCCCCc1ccc(C2(c3ccc(CCCCCC)cc3)c3cc4c(cc3-c3sc5cc(/C=C6\C(=O)c7ccc(C)cc7C6=C(C#N)C#N)sc5c32)C(c2ccc(CCCCCC)cc2)(c2ccc(CCCCCC)cc2)c2c-4sc3cc(/C=C4\C(=O)c5ccc(C)cc5C4=C(C#N)C#N)sc23)cc1,1.0,16.12,57.0,9.17,9.1884,0.2006543075245338,9.0,9.17,,DIO,DIO,0.5 vol%,,,,,,,700.0,,,,-5.56,-3.65,,-5.514,-3.808,
65551,10.1039/d0ta09671g,10.1039/d0ta09671g,PBDB-T-2F,IT-M,PM6,IT-M,COC(=O)C(C)(C)c1cc(C)cc(-c2sc3c4sc5cc(/C=C6/C(=O)c7cc(F)cc(c7)C(=O)/C6=C\c6cc(C(C)(C)C(=O)OC)c(-c7cc(C)cc(C(C)(C)C(=O)OC)c7)s6)sc5c4c(C(C)(C)C(=O)OC)ccc2-3)c1,CCCCCCc1ccc(C2(c3ccc(CCCCCC)cc3)c3cc4c(cc3-c3sc5cc(/C=C6\C(=O)c7ccc(C)cc7C6=C(C#N)C#N)sc5c32)C(c2ccc(CCCCCC)cc2)(c2ccc(CCCCCC)cc2)c2c-4sc3cc(/C=C4\C(=O)c5ccc(C)cc5C4=C(C#N)C#N)sc23)cc1,0.96,15.7,57.0,8.65,8.59104,0.6816184971098357,8.51,8.65,,DIO,DIO,1.0 vol%,,,,,,,700.0,,,,-5.56,-3.65,,-5.514,-3.808,
65552,10.1039/d0ta09671g,10.1039/d0ta09671g,PBDB-T-2F,IT-M,PM6,IT-M,COC(=O)C(C)(C)c1cc(C)cc(-c2sc3c4sc5cc(/C=C6/C(=O)c7cc(F)cc(c7)C(=O)/C6=C\c6cc(C(C)(C)C(=O)OC)c(-c7cc(C)cc(C(C)(C)C(=O)OC)c7)s6)sc5c4c(C(C)(C)C(=O)OC)ccc2-3)c1,CCCCCCc1ccc(C2(c3ccc(CCCCCC)cc3)c3cc4c(cc3-c3sc5cc(/C=C6\C(=O)c7ccc(C)cc7C6=C(C#N)C#N)sc5c32)C(c2ccc(CCCCCC)cc2)(c2ccc(CCCCCC)cc2)c2c-4sc3cc(/C=C4\C(=O)c5ccc(C)cc5C4=C(C#N)C#N)sc23)cc1,0.89,9.78,58.0,5.02,5.048436000000001,0.5664541832669525,4.68,5.02,,DIO,DIO,2.0 vol%,,,,,,,700.0,,,,-5.56,-3.65,,-5.514,-3.808,
65553,10.1039/d0ta09924d,10.1039/d0ta09924d,P3HT,IDT-R,P3HT,IDT-R,CCCCCCc1ccsc1,CCc1ccc(C2(c3ccc(CC)cc3)c3cc4c(cc3-c3sc(/C=c5/sc(=C(C#N)C#N)n(CC)c5=O)cc32)C(c2ccc(CC)cc2)(c2ccc(CC)cc2)c2cc(/C=c3/sc(=C(C#N)C#N)n(CC)c3=O)sc2-4)cc1,0.73,3.73,51.25,1.57,1.3954862500000005,11.115525477706994,1.29,1.57,,,,,,,,,,,,,,,-5.01,-3.12,,-5.44,-3.53,
65554,10.1039/d0ta09924d,10.1039/d0ta09924d,P3HT,IDTT-R,P3HT,IDTT-R,CCCCCCc1ccsc1,CCc1ccc(C2(c3ccc(CC)cc3)c3cc4c(cc3-c3sc5cc(/C=c6/sc(=C(C#N)C#N)n(CC)c6=O)sc5c32)C(c2ccc(CC)cc2)(c2ccc(CC)cc2)c2c-4sc3cc(/C=c4/sc(=C(C#N)C#N)n(CC)c4=O)sc23)cc1,0.78,0.83,48.18,0.43,0.31191732,27.461088372093023,0.17,0.43,,,,,,,,,,,,,,,-5.01,-3.12,,-5.32,-3.49,
65555,10.1039/d0ta09924d,10.1039/d0ta09924d,P3HT,IDT-CR,P3HT,IDT-CR,CCCCCCc1ccsc1,CCc1ccc(C2(c3ccc(CC)cc3)c3cc4c(cc3-c3sc(C5=C/C(=c6/sc(=C(C#N)C#N)n(CC)c6=O)CCC5)cc32)C(c2ccc(CC)cc2)(c2ccc(CC)cc2)c2cc(C3C=C/C(=c5/sc(=C(C#N)C#N)n(CC)c5=O)CC3)sc2-4)cc1,0.66,2.62,49.26,0.99,0.8518039199999999,13.959200000000004,0.67,0.99,,,,,,,,,,,,,,,-5.01,-3.12,,-5.34,-3.44,
65556,10.1039/d0ta09924d,10.1039/d0ta09924d,P3HT,IDTT-CR,P3HT,IDTT-CR,CCCCCCc1ccsc1,CCc1ccc(C2(c3ccc(CC)cc3)c3cc4c(cc3-c3sc5cc(C6=C/C(=c7/sc(=C(C#N)C#N)n(CC)c7=O)CCC6)sc5c32)C(c2ccc(CC)cc2)(c2ccc(CC)cc2)c2c-4sc3cc(C4=C/C(=c5/sc(=C(C#N)C#N)n(CC)c5=O)CCC4)sc23)cc1,0.82,5.61,55.06,2.86,2.53287012,11.438107692307684,2.52,2.86,,,,,,,,,,,,,,,-5.01,-3.12,,-5.25,-3.38,
65557,10.1039/d0ta09924d,10.1039/d0ta09924d,PTB7-Th,IDTT-T,PTB7-Th,IDTT-T,CCCCC(CC)COC(=O)c1sc2csc(-c3cc4c(-c5ccc(CC(CC)CCCC)s5)c5sccc5c(-c5ccc(CC(CC)CCCC)s5)c4s3)c2c1F,CCCCCCc1ccc(C2(c3ccc(CCCCCC)cc3)c3cc4c(cc3-c3sc5cc(C=C6C(=O)N(CC)C(=S)N(CC)C6=O)sc5c32)C(c2ccc(CCCCCC)cc2)(c2ccc(CCCCCC)cc2)c2c-4sc3cc(C=C4C(=O)N(CC)C(=S)N(CC)C4=O)sc23)cc1,0.98,13.71,62.39,8.72,8.38259562,3.8693162844036766,8.41,8.72,,,,,,,,,,,,,,,-5.21,-3.6,,-5.51,-3.58,
65558,10.1039/d0ta09924d,10.1039/d0ta09924d,PTB7-Th,IDT-CT,PTB7-Th,IDT-CT,CCCCC(CC)COC(=O)c1sc2csc(-c3cc4c(-c5ccc(CC(CC)CCCC)s5)c5sccc5c(-c5ccc(CC(CC)CCCC)s5)c4s3)c2c1F,CCc1ccc(C2(c3ccc(CC)cc3)c3cc4c(cc3-c3sc(C5=CC(=C6C(=O)N(CC)C(=S)N(CC)C6=O)CCC5)cc32)C(c2ccc(CC)cc2)(c2ccc(CC)cc2)c2cc(C3C=CC(=C5C(=O)N(CC)C(=S)N(CC)C5=O)CC3)sc2-4)cc1,0.93,11.19,42.32,4.62,4.404115440000001,4.672825974025957,4.4,4.62,,,,,,,,,,,,,,,-5.21,-3.6,,-5.39,-3.67,
65559,10.1039/d0ta09924d,10.1039/d0ta09924d,PTB7-Th,IDTT-CT,PTB7-Th,IDTT-CT,CCCCC(CC)COC(=O)c1sc2csc(-c3cc4c(-c5ccc(CC(CC)CCCC)s5)c5sccc5c(-c5ccc(CC(CC)CCCC)s5)c4s3)c2c1F,CCc1ccc(C2(c3ccc(CC)cc3)c3cc4c(cc3-c3sc5cc(C6=CC(=C7C(=O)N(CC)C(=S)N(CC)C7=O)CCC6)sc5c32)C(c2ccc(CC)cc2)(c2ccc(CC)cc2)c2c-4sc3cc(C4=CC(=C5C(=O)N(CC)C(=S)N(CC)C5=O)CCC4)sc23)cc1,0.93,12.58,50.45,6.13,5.9023473,3.713747145187604,5.89,6.13,,,,,,,,,,,,,,,-5.21,-3.6,,-5.28,-3.65,
65560,10.1039/d0ta10334a,10.1039/d0ta10334a,C1,BThIND-Cl,C1,BThIND-Cl,CCCCCCCCCCC(CCCCCCCC)CN1C(=O)C2=C(c3cc4sc(-c5cccs5)cc4s3)N(CC(CCCCCCCC)CCCCCCCCCC)C(=O)C2=C1c1cc2sccc2s1,CCCCCCC1(CCCCCC)c2cc3c(cc2-c2sc(/C=C4\C(=O)c5cc(Cl)ccc5C4=C(C#N)C#N)cc21)C(CCCCCC)(CCCCCC)c1cc(/C=C2\C(=O)c4cc(Cl)ccc4C2=C(C#N)C#N)sc1-3,0.95,14.26,61.0,8.26,8.26367,0.0444309927360728,8.09,8.26,,,,,,,,,,,920.0,,,,,,,-5.64,-3.96,
65561,10.1039/d0ta10334a,10.1039/d0ta10334a,C2,BThIND-Cl,C2,BThIND-Cl,,CCCCCCC1(CCCCCC)c2cc3c(cc2-c2sc(/C=C4\C(=O)c5cc(Cl)ccc5C4=C(C#N)C#N)cc21)C(CCCCCC)(CCCCCC)c1cc(/C=C2\C(=O)c4cc(Cl)ccc4C2=C(C#N)C#N)sc1-3,1.03,14.58,63.0,9.46,9.460962,0.0101691331923833,9.28,9.46,,,,,,,,,,,920.0,,,,,,,-5.64,-3.96,
65562,10.1039/d0ta10334a,10.1039/d0ta10334a,C1,Y6,C1,Y6,CCCCCCCCCCC(CCCCCCCC)CN1C(=O)C2=C(c3cc4sc(-c5cccs5)cc4s3)N(CC(CCCCCCCC)CCCCCCCCCC)C(=O)C2=C1c1cc2sccc2s1,CCCCCCCCCCCc1c(/C=C2\C(=O)c3cc(F)c(F)cc3C2=C(C#N)C#N)sc2c1sc1c3c4nsnc4c4c5sc6c(CCCCCCCCCCC)c(/C=C7\C(=O)c8cc(F)c(F)cc8C7=C(C#N)C#N)sc6c5n(CC(CC)CCCC)c4c3n(CC(CC)CCCC)c21,0.74,16.98,64.0,8.04,8.041728,0.0214925373134543,7.91,8.04,,,,,,,,,,,920.0,,,,,,,-5.65,-4.09,
65563,10.1039/d0ta10334a,10.1039/d0ta10334a,C2,Y6,C2,Y6,,CCCCCCCCCCCc1c(/C=C2\C(=O)c3cc(F)c(F)cc3C2=C(C#N)C#N)sc2c1sc1c3c4nsnc4c4c5sc6c(CCCCCCCCCCC)c(/C=C7\C(=O)c8cc(F)c(F)cc8C7=C(C#N)C#N)sc6c5n(CC(CC)CCCC)c4c3n(CC(CC)CCCC)c21,0.83,17.74,66.0,9.72,9.717971999999998,0.020864197530893,9.58,9.72,,,,,,,,,,,920.0,,,,,,,-5.65,-4.09,
65566,10.1039/d0ta10649f,10.1039/d0ta10649f,BTR-Cl,N3,BTR-Cl,N3,CCCCCCc1cc(-c2cc3c(-c4cc(Cl)c(CC(CC)CCCC)s4)c4sc(-c5cc(CCCCCC)c(-c6cc(CCCCCC)c(-c7ccc(/C=C8/SC(=S)N(CCCCCC)C8=O)s7)s6)s5)cc4c(-c4cc(Cl)c(CC(CC)CCCC)s4)c3s2)sc1-c1cc(CCCCCC)c(-c2ccc(/C=C3\SC(=S)N(CC(CC)CCCC)C3=O)s2)s1,CCCCCCCCCCCC1=C(/C=C2\C(=O)C3=CC(F)=C(F)C=C3C2=C(C#N)C#N)SC2=C1SC1=C2N(CCC(CC)CCCC)C2=C1C1=NSN=C1C1=C2N(CCC(CC)CCCC)C2=C1SC1=C2SC(/C=C2\C(=O)C3=CC(F)=C(F)C=C3C2=C(C#N)C#N)=C1CCCCCCCCCCC,0.85,24.16,64.7,13.36,13.286791999999998,0.5479640718562953,13.23,13.36,,,,,,,,,,,,,,,-5.46,-3.7,,-5.64,-3.86,
65567,10.1039/d0ta10649f,10.1039/d0ta10649f,BTR-Cl,N3,BTR-Cl,N3,CCCCCCc1cc(-c2cc3c(-c4cc(Cl)c(CC(CC)CCCC)s4)c4sc(-c5cc(CCCCCC)c(-c6cc(CCCCCC)c(-c7ccc(/C=C8/SC(=S)N(CCCCCC)C8=O)s7)s6)s5)cc4c(-c4cc(Cl)c(CC(CC)CCCC)s4)c3s2)sc1-c1cc(CCCCCC)c(-c2ccc(/C=C3\SC(=S)N(CC(CC)CCCC)C3=O)s2)s1,CCCCCCCCCCCC1=C(/C=C2\C(=O)C3=CC(F)=C(F)C=C3C2=C(C#N)C#N)SC2=C1SC1=C2N(CCC(CC)CCCC)C2=C1C1=NSN=C1C1=C2N(CCC(CC)CCCC)C2=C1SC1=C2SC(/C=C2\C(=O)C3=CC(F)=C(F)C=C3C2=C(C#N)C#N)=C1CCCCCCCCCCC,0.82,24.06,73.5,14.43,14.500962,0.49176715176715,14.29,14.43,,IC-FI,IC-FI,36 wt% relative to N3,ITO/PEDOT:PSS/active layer/phen-NaDPO/Ag,,phen-NaDPO,,PEDOT:PSS,,,,,,-5.46,-3.7,,-5.64,-3.86,
65568,10.1039/d0ta10901k,10.1039/d0ta10901k,PBDB-T,B3T-TT-6F,PBDB-T,B3T-TT-6F,CCCCC(CC)Cc1ccc(-c2c3cc(-c4ccc(-c5sc(-c6cccs6)c6c5C(=O)c5c(CC(CC)CCCC)sc(CC(CC)CCCC)c5C6=O)s4)sc3c(-c3ccc(CC(CC)CCCC)s3)c3ccsc23)s1,,0.82,15.84,57.35,7.43,7.4490768,0.2567537012113131,,,1:1.5,,,,,,,,,,,,,,-5.33,-3.48,,,,
65569,10.1039/d0ta10901k,10.1039/d0ta10901k,PBDB-T,B3T-TT-6F,PBDB-T,B3T-TT-6F,CCCCC(CC)Cc1ccc(-c2c3cc(-c4ccc(-c5sc(-c6cccs6)c6c5C(=O)c5c(CC(CC)CCCC)sc(CC(CC)CCCC)c5C6=O)s4)sc3c(-c3ccc(CC(CC)CCCC)s3)c3ccsc23)s1,,0.819,18.28,66.41,9.94,9.942453612,0.0246842253521131,,,1:1.5,0.6% DIO,DIO,0.6%,inverted,,ZnO,,MoOx,,,,,120.0,-5.33,-3.48,,,,
65570,10.1039/d0ta10901k,10.1039/d0ta10901k,PBDB-T,B3T-BT-6F,PBDB-T,B3T-BT-6F,CCCCC(CC)Cc1ccc(-c2c3cc(-c4ccc(-c5sc(-c6cccs6)c6c5C(=O)c5c(CC(CC)CCCC)sc(CC(CC)CCCC)c5C6=O)s4)sc3c(-c3ccc(CC(CC)CCCC)s3)c3ccsc23)s1,,0.78,13.97,59.15,6.48,6.4453389,0.5348935185185202,,,1:1.2,,,,inverted,,ZnO,,MoOx,,,,,,-5.33,-3.48,,,,
65571,10.1039/d0ta10901k,10.1039/d0ta10901k,PBDB-T,B3T-BT-6F,PBDB-T,B3T-BT-6F,CCCCC(CC)Cc1ccc(-c2c3cc(-c4ccc(-c5sc(-c6cccs6)c6c5C(=O)c5c(CC(CC)CCCC)sc(CC(CC)CCCC)c5C6=O)s4)sc3c(-c3ccc(CC(CC)CCCC)s3)c3ccsc23)s1,,0.807,16.53,63.48,8.4,8.468047908,0.8100941428571486,,,1:1.2,0.7% DIO,DIO,0.7%,inverted,,ZnO,,MoOx,,,,,,-5.33,-3.48,,,,
65572,10.1039/d0ta10953c,10.1039/d0ta10953c,J71,IDTN-O,J71,IDTN-O,CCCCCCCCC(CCCCCC)Cn1nc2c(-c3cccs3)c(F)c(F)c(-c3ccc(-c4cc5c(-c6ccc([Si](CCC)(CCC)CCC)s6)c6sccc6c(-c6ccc([Si](CCC)(CCC)CCC)s6)c5s4)s3)c2n1,CCOc1c(/C=C2\C(=O)c3cc4ccccc4cc3C2=C(C#N)C#N)sc2c1C(c1ccc(CC)cc1)(c1ccc(CC)cc1)c1cc3c(cc1-2)C(c1ccc(CC)cc1)(c1ccc(CC)cc1)c1c-3sc(/C=C2\C(=O)c3cc4ccccc4cc3C2=C(C#N)C#N)c1OCC,0.91,17.2,77.0,12.1,12.05204,0.3963636363636345,11.7,12.1,,,,,ITO/PEDOT:PSS/J71:IDTN-O/ZrAcAc/Al,conventional,ZrAcAc,,PEDOT:PSS,,,,,,-5.4,-3.24,,-5.77,-3.89,
65573,10.1039/d0ta10953c,10.1039/d0ta10953c,J71,IDTN,J71,IDT-N,CCCCCCCCC(CCCCCC)Cn1nc2c(-c3cccs3)c(F)c(F)c(-c3ccc(-c4cc5c(-c6ccc([Si](CCC)(CCC)CCC)s6)c6sccc6c(-c6ccc([Si](CCC)(CCC)CCC)s6)c5s4)s3)c2n1,CCCCCCc1ccc(C2(c3ccc(CCCCCC)cc3)c3cc4c(cc3-c3sc(/C=C5\C(=O)c6cc7ccccc7cc6C5=C(C#N)C#N)cc32)C(c2ccc(CCCCCC)cc2)(c2ccc(CCCCCC)cc2)c2cc(/C=C3\C(=O)c5cc6ccccc6cc5C3=C(C#N)C#N)sc2-4)cc1,0.88,16.7,74.4,10.9,10.933824,0.3103119266054971,10.6,10.9,,,,,ITO/PEDOT:PSS/J71:IDTN/ZrAcAc/Al,conventional,ZrAcAc,,PEDOT:PSS,,,,,,-5.4,-3.24,,-5.8,-3.98,
65574,10.1039/d0ta10953c,10.1039/d0ta10953c,PM6,Y6-O,PM6,Y6-O,COC(=O)C(C)(C)c1cc(C)cc(-c2sc3c4sc5cc(/C=C6/C(=O)c7cc(F)cc(c7)C(=O)/C6=C\c6cc(C(C)(C)C(=O)OC)c(-c7cc(C)cc(C(C)(C)C(=O)OC)c7)s6)sc5c4c(C(C)(C)C(=O)OC)ccc2-3)c1,CCOc1c(/C=C2\C(=O)c3cc(F)c(F)cc3C2=C(C#N)C#N)sc2c1sc1c3c4nsnc4c4c5sc6c(OCC)c(/C=C7\C(=O)c8cc(F)c(F)cc8C7=C(C#N)C#N)sc6c5n(CC)c4c3n(CC)c21,0.95,22.4,78.0,16.6,16.598399999999998,0.0096385542168878,16.4,16.6,,,,,ITO/PEDOT:PSS/PM6:Y6-O/PDINO/Al,conventional,PDINO,,PEDOT:PSS,,,,,,-5.56,-3.65,,-5.75,-3.71,
65575,10.1039/d0ta10953c,10.1039/d0ta10953c,PM6,Y6,PM6,Y6,COC(=O)C(C)(C)c1cc(C)cc(-c2sc3c4sc5cc(/C=C6/C(=O)c7cc(F)cc(c7)C(=O)/C6=C\c6cc(C(C)(C)C(=O)OC)c(-c7cc(C)cc(C(C)(C)C(=O)OC)c7)s6)sc5c4c(C(C)(C)C(=O)OC)ccc2-3)c1,CCCCCCCCCCCc1c(/C=C2\C(=O)c3cc(F)c(F)cc3C2=C(C#N)C#N)sc2c1sc1c3c4nsnc4c4c5sc6c(CCCCCCCCCCC)c(/C=C7\C(=O)c8cc(F)c(F)cc8C7=C(C#N)C#N)sc6c5n(CC(CC)CCCC)c4c3n(CC(CC)CCCC)c21,0.82,25.3,75.5,15.7,15.66323,0.234203821656055,15.2,15.7,,,,,ITO/PEDOT:PSS/PM6:Y6/PDINO/Al,conventional,PDINO,,PEDOT:PSS,,,,,,-5.56,-3.65,,-5.65,-4.09,
65576,10.1039/d0ta11197j,10.1039/d0ta11197j,PDBT-T1,2.1,2.1,PDBT-T1,CCCCCCCCc1ccc(-c2c3sc4cc(-c5ccc(-c6sc(-c7cccs7)c7c6C(=O)c6c(CC(CC)CCCC)sc(CC(CC)CCCC)c6C7=O)s5)sc4c3c(-c3ccc(CCCCCCCC)s3)c3sc4ccsc4c23)s1,CCCCCCCCc1ccc(-c2c3sc4cc(-c5ccc(-c6sc(-c7cccs7)c7c6C(=O)c6c(CC(CC)CCCC)sc(CC(CC)CCCC)c6C7=O)s5)sc4c3c(-c3ccc(CCCCCCCC)s3)c3sc4ccsc4c23)s1,0.9,11.98,66.1,7.16,7.126901999999999,0.4622625698324249,,,,DIO,,0.75%,Conventional,conventional,,,,,,CB + 0.75% DIO,chlorobenzene:DIO (99.25:0.75),,,,,-5.36,-3.43,
65577,10.1039/d0ta11197j,10.1039/d0ta11197j,PDBT-T1,2.2,2.2,PDBT-T1,CCCCCCCCc1ccc(-c2c3sc4cc(-c5ccc(-c6sc(-c7cccs7)c7c6C(=O)c6c(CC(CC)CCCC)sc(CC(CC)CCCC)c6C7=O)s5)sc4c3c(-c3ccc(CCCCCCCC)s3)c3sc4ccsc4c23)s1,CCCCCCCCc1ccc(-c2c3sc4cc(-c5ccc(-c6sc(-c7cccs7)c7c6C(=O)c6c(CC(CC)CCCC)sc(CC(CC)CCCC)c6C7=O)s5)sc4c3c(-c3ccc(CCCCCCCC)s3)c3sc4ccsc4c23)s1,0.96,12.49,70.2,8.42,8.417260800000001,0.0325320665082996,,,,DIO,,0.25%,Conventional,conventional,,,,,,CB + 0.25% DIO,chlorobenzene:DIO (99.75:0.25),,,,,-5.36,-3.43,
65578,10.1039/d0ta11197j,10.1039/d0ta11197j,PTB7-Th,2.3,2.3,PTB7-Th,,CCCCC(CC)COC(=O)c1sc2csc(-c3cc4c(-c5ccc(CC(CC)CCCC)s5)c5sccc5c(-c5ccc(CC(CC)CCCC)s5)c4s3)c2c1F,0.79,18.79,54.8,8.33,8.134566799999998,2.346136854741919,,,,DIO,,1%,Inverted,inverted,,,,,,1% DIO,,,,,,,,
65579,10.1039/d0ta11197j,10.1039/d0ta11197j,P3TEA,2.4,2.4,P3TEA,CCCCCCCCCCC(CCCCCCCC)COC(=O)c1cc(-c2c(F)c(F)c(-c3cc(C(=O)OCC(CCCCCCCC)CCCCCCCCCC)c(-c4sccc4CC(CCCCCC)CCCCCCC)s3)c3nsnc23)sc1-c1cc(CC(CCCCCC)CCCCCCC)c(-c2ccc(-c3c(F)c(F)c(-c4cccs4)c4nsnc34)s2)s1,CCCCCCCCCCC(CCCCCCCC)COC(=O)c1cc(-c2c(F)c(F)c(-c3cc(C(=O)OCC(CCCCCCCC)CCCCCCCCCC)c(-c4sccc4CC(CCCCCC)CCCCCCC)s3)c3nsnc23)sc1-c1cc(CC(CCCCCC)CCCCCCC)c(-c2ccc(-c3c(F)c(F)c(-c4cccs4)c4nsnc34)s2)s1,1.11,13.15,62.7,9.55,9.152005500000003,4.1674816753926445,,,,ODT,,2.5%,Inverted,inverted,,,,,,TMB + 2.5% ODT,"1,2,4-trimethylbenzene",,,,,,,
65580,10.1039/d0ta11197j,10.1039/d0ta11197j,PTB7-Th,2.5,2.5,PTB7-Th,,CCCCC(CC)COC(=O)c1sc2csc(-c3cc4c(-c5ccc(CC(CC)CCCC)s5)c5sccc5c(-c5ccc(CC(CC)CCCC)s5)c4s3)c2c1F,0.8,15.2,68.0,8.3,8.2688,0.3759036144578327,,,,,,,Inverted,inverted,,,,,,CB,chlorobenzene,,,,,,,
65581,10.1039/d0ta11197j,10.1039/d0ta11197j,PBDB-T,2.6,2.6,PBDB-T,CCCCC(CC)Cc1ccc(-c2c3cc(-c4ccc(-c5sc(-c6cccs6)c6c5C(=O)c5c(CC(CC)CCCC)sc(CC(CC)CCCC)c5C6=O)s4)sc3c(-c3ccc(CC(CC)CCCC)s3)c3ccsc23)s1,CCCCC(CC)Cc1ccc(-c2c3cc(-c4ccc(-c5sc(-c6cccs6)c6c5C(=O)c5c(CC(CC)CCCC)sc(CC(CC)CCCC)c5C6=O)s4)sc3c(-c3ccc(CC(CC)CCCC)s3)c3ccsc23)s1,1.0,13.42,66.8,9.05,8.964559999999999,0.9440883977900768,,,,DIO,,0.5%,Inverted,inverted,,,,,,0.5% DIO,,,,,,-5.33,-3.48,
65582,10.1039/d0ta11197j,10.1039/d0ta11197j,PTB7-Th,2.7a,2.7a,PTB7-Th,,CCCCC(CC)COC(=O)c1sc2csc(-c3cc4c(-c5ccc(CC(CC)CCCC)s5)c5sccc5c(-c5ccc(CC(CC)CCCC)s5)c4s3)c2c1F,0.78,17.1,68.5,9.15,9.13653,0.1472131147540969,,,,CN,,0.5%,Inverted,inverted,,,,,,CB + 0.5% CN,chlorobenzene:CN (99.5:0.5),,,,,,,
65583,10.1039/d0ta11197j,10.1039/d0ta11197j,PDBT-T1,2.8,2.8,PDBT-T1,CCCCCCCCc1ccc(-c2c3sc4cc(-c5ccc(-c6sc(-c7cccs7)c7c6C(=O)c6c(CC(CC)CCCC)sc(CC(CC)CCCC)c6C7=O)s5)sc4c3c(-c3ccc(CCCCCCCC)s3)c3sc4ccsc4c23)s1,CCCCCCCCc1ccc(-c2c3sc4cc(-c5ccc(-c6sc(-c7cccs7)c7c6C(=O)c6c(CC(CC)CCCC)sc(CC(CC)CCCC)c6C7=O)s5)sc4c3c(-c3ccc(CCCCCCCC)s3)c3sc4ccsc4c23)s1,0.97,12.01,70.1,8.28,8.166439699999998,1.3715012077294857,,,,DIO,,0.25%,Conventional,conventional,,,,,,o-DCB + 0.25% DIO,o-DCB,,,,,-5.36,-3.43,
65584,10.1039/d0ta11197j,10.1039/d0ta11197j,P3TEA,2.9,2.9,P3TEA,CCCCCCCCCCC(CCCCCCCC)COC(=O)c1cc(-c2c(F)c(F)c(-c3cc(C(=O)OCC(CCCCCCCC)CCCCCCCCCC)c(-c4sccc4CC(CCCCCC)CCCCCCC)s3)c3nsnc23)sc1-c1cc(CC(CCCCCC)CCCCCCC)c(-c2ccc(-c3c(F)c(F)c(-c4cccs4)c4nsnc34)s2)s1,CCCCCCCCCCC(CCCCCCCC)COC(=O)c1cc(-c2c(F)c(F)c(-c3cc(C(=O)OCC(CCCCCCCC)CCCCCCCCCC)c(-c4sccc4CC(CCCCCC)CCCCCCC)s3)c3nsnc23)sc1-c1cc(CC(CCCCCC)CCCCCCC)c(-c2ccc(-c3c(F)c(F)c(-c4cccs4)c4nsnc34)s2)s1,1.13,13.89,65.9,10.58,10.3434663,2.235668241965981,,,,ODT,,2.5%,Conventional,conventional,,,,,,TMB + 2.5% ODT,"1,2,4-trimethylbenzene",,,,,,,
65585,10.1039/d0ta11197j,10.1039/d0ta11197j,P3TEA,2.10,2.10,P3TEA,CCCCCCCCCCC(CCCCCCCC)COC(=O)c1cc(-c2c(F)c(F)c(-c3cc(C(=O)OCC(CCCCCCCC)CCCCCCCCCC)c(-c4sccc4CC(CCCCCC)CCCCCCC)s3)c3nsnc23)sc1-c1cc(CC(CCCCCC)CCCCCCC)c(-c2ccc(-c3c(F)c(F)c(-c4cccs4)c4nsnc34)s2)s1,CCCCCCCCCCC(CCCCCCCC)COC(=O)c1cc(-c2c(F)c(F)c(-c3cc(C(=O)OCC(CCCCCCCC)CCCCCCCCCC)c(-c4sccc4CC(CCCCCC)CCCCCCC)s3)c3nsnc23)sc1-c1cc(CC(CCCCCC)CCCCCCC)c(-c2ccc(-c3c(F)c(F)c(-c4cccs4)c4nsnc34)s2)s1,1.15,12.0,60.0,8.6,8.28,3.720930232558143,,,,ODT,,2.0%,Inverted,inverted,,,,,,TMB + 2.0% ODT,TMB,,,,,,,
65586,10.1039/d0ta11197j,10.1039/d0ta11197j,PDBT-T1,2.11,2.11,PDBT-T1,CCCCCCCCc1ccc(-c2c3sc4cc(-c5ccc(-c6sc(-c7cccs7)c7c6C(=O)c6c(CC(CC)CCCC)sc(CC(CC)CCCC)c6C7=O)s5)sc4c3c(-c3ccc(CCCCCCCC)s3)c3sc4ccsc4c23)s1,CCCCCCCCc1ccc(-c2c3sc4cc(-c5ccc(-c6sc(-c7cccs7)c7c6C(=O)c6c(CC(CC)CCCC)sc(CC(CC)CCCC)c6C7=O)s5)sc4c3c(-c3ccc(CCCCCCCC)s3)c3sc4ccsc4c23)s1,1.05,12.25,73.2,9.54,9.41535,1.3066037735848957,,,,DIO,,0.25%,Conventional,conventional,,,,,,o-DCB + 0.25% DIO,o-DCB,,,,,-5.36,-3.43,
65587,10.1039/d0ta11197j,10.1039/d0ta11197j,P3TEA,2.12,2.12,P3TEA,CCCCCCCCCCC(CCCCCCCC)COC(=O)c1cc(-c2c(F)c(F)c(-c3cc(C(=O)OCC(CCCCCCCC)CCCCCCCCCC)c(-c4sccc4CC(CCCCCC)CCCCCCC)s3)c3nsnc23)sc1-c1cc(CC(CCCCCC)CCCCCCC)c(-c2ccc(-c3c(F)c(F)c(-c4cccs4)c4nsnc34)s2)s1,CCCCCCCCCCC(CCCCCCCC)COC(=O)c1cc(-c2c(F)c(F)c(-c3cc(C(=O)OCC(CCCCCCCC)CCCCCCCCCC)c(-c4sccc4CC(CCCCCC)CCCCCCC)s3)c3nsnc23)sc1-c1cc(CC(CCCCCC)CCCCCCC)c(-c2ccc(-c3c(F)c(F)c(-c4cccs4)c4nsnc34)s2)s1,1.16,13.47,56.0,9.06,8.750112,3.4203973509933863,,,,ODT,,2%,Inverted,inverted,,,,,,TMB + 2% ODT,TMB,,,,,,,
65588,10.1039/d0ta11197j,10.1039/d0ta11197j,P3TEA,2.13,2.13,P3TEA,CCCCCCCCCCC(CCCCCCCC)COC(=O)c1cc(-c2c(F)c(F)c(-c3cc(C(=O)OCC(CCCCCCCC)CCCCCCCCCC)c(-c4sccc4CC(CCCCCC)CCCCCCC)s3)c3nsnc23)sc1-c1cc(CC(CCCCCC)CCCCCCC)c(-c2ccc(-c3c(F)c(F)c(-c4cccs4)c4nsnc34)s2)s1,CCCCCCCCCCC(CCCCCCCC)COC(=O)c1cc(-c2c(F)c(F)c(-c3cc(C(=O)OCC(CCCCCCCC)CCCCCCCCCC)c(-c4sccc4CC(CCCCCC)CCCCCCC)s3)c3nsnc23)sc1-c1cc(CC(CCCCCC)CCCCCCC)c(-c2ccc(-c3c(F)c(F)c(-c4cccs4)c4nsnc34)s2)s1,1.06,15.48,67.0,11.2,10.993896,1.8402142857142687,,,,ODT,,2.5%,Inverted,inverted,,,,,,TMB + 2.5% ODT,"1,2,4-trimethylbenzene",,,,,,,
65589,10.1039/d0ta11197j,10.1039/d0ta11197j,P3TEA,2.14,2.14,P3TEA,CCCCCCCCCCC(CCCCCCCC)COC(=O)c1cc(-c2c(F)c(F)c(-c3cc(C(=O)OCC(CCCCCCCC)CCCCCCCCCC)c(-c4sccc4CC(CCCCCC)CCCCCCC)s3)c3nsnc23)sc1-c1cc(CC(CCCCCC)CCCCCCC)c(-c2ccc(-c3c(F)c(F)c(-c4cccs4)c4nsnc34)s2)s1,CCCCCCCCCCC(CCCCCCCC)COC(=O)c1cc(-c2c(F)c(F)c(-c3cc(C(=O)OCC(CCCCCCCC)CCCCCCCCCC)c(-c4sccc4CC(CCCCCC)CCCCCCC)s3)c3nsnc23)sc1-c1cc(CC(CCCCCC)CCCCCCC)c(-c2ccc(-c3c(F)c(F)c(-c4cccs4)c4nsnc34)s2)s1,1.06,15.13,63.3,10.3,10.1519274,1.4375980582524346,,,,ODT,,2.5%,Inverted,inverted,,,,,,TMB + 2.5% ODT,"1,2,4-trimethylbenzene",,,,,,,
65590,10.1039/d0ta11197j,10.1039/d0ta11197j,PM6,2.15,2.15,PM6,COC(=O)C(C)(C)c1cc(C)cc(-c2sc3c4sc5cc(/C=C6/C(=O)c7cc(F)cc(c7)C(=O)/C6=C\c6cc(C(C)(C)C(=O)OC)c(-c7cc(C)cc(C(C)(C)C(=O)OC)c7)s6)sc5c4c(C(C)(C)C(=O)OC)ccc2-3)c1,COC(=O)C(C)(C)c1cc(C)cc(-c2sc3c4sc5cc(/C=C6/C(=O)c7cc(F)cc(c7)C(=O)/C6=C\c6cc(C(C)(C)C(=O)OC)c(-c7cc(C)cc(C(C)(C)C(=O)OC)c7)s6)sc5c4c(C(C)(C)C(=O)OC)ccc2-3)c1,0.97,15.93,81.3,12.5,12.562557299999998,0.5004583999999852,,,,,,,Conventional,conventional,,,,,120.0,Chloroform,chloroform,,,,,,,
65591,10.1039/d0ta11197j,10.1039/d0ta11197j,P3TEA,3.1,3.1,P3TEA,CCCCCCCCCCC(CCCCCCCC)COC(=O)c1cc(-c2c(F)c(F)c(-c3cc(C(=O)OCC(CCCCCCCC)CCCCCCCCCC)c(-c4sccc4CC(CCCCCC)CCCCCCC)s3)c3nsnc23)sc1-c1cc(CC(CCCCCC)CCCCCCC)c(-c2ccc(-c3c(F)c(F)c(-c4cccs4)c4nsnc34)s2)s1,CCCCCCCCCCC(CCCCCCCC)COC(=O)c1cc(-c2c(F)c(F)c(-c3cc(C(=O)OCC(CCCCCCCC)CCCCCCCCCC)c(-c4sccc4CC(CCCCCC)CCCCCCC)s3)c3nsnc23)sc1-c1cc(CC(CCCCCC)CCCCCCC)c(-c2ccc(-c3c(F)c(F)c(-c4cccs4)c4nsnc34)s2)s1,1.13,11.03,61.0,7.55,7.602978999999999,0.7017086092715188,,,2:3,ODT,,2.5%,Inverted,inverted,,,,,,TMB + 2.5% ODT,"1,2,4-trimethylbenzene",,,,,,,
65592,10.1039/d0ta11197j,10.1039/d0ta11197j,PTB7-Th,3.2h,3.2h,PTB7-Th,,CCCCC(CC)COC(=O)c1sc2csc(-c3cc4c(-c5ccc(CC(CC)CCCC)s5)c5sccc5c(-c5ccc(CC(CC)CCCC)s5)c4s3)c2c1F,0.97,14.98,44.8,6.52,6.509708799999999,0.1578404907975485,,,,,,,Inverted,inverted,,,,,,2Me-THF,2-MeTHF,,,,,,,
65593,10.1039/d0ta11197j,10.1039/d0ta11197j,QX1,3.3a,3.3a,Qx-1,,CCCCCCc1ccc(C2(c3ccc(CCCCCC)cc3)c3cc4c(cc3-c3sc(-c5ccc(/C=C6/SC(=S)N(CC)C6=O)c6nc(-c7ccccc7)c(-c7ccccc7)nc56)cc32)C(c2ccc(CCCCCC)cc2)(c2ccc(CCCCCC)cc2)c2cc(-c3ccc(/C=C5/SC(=S)N(CC)C5=O)c5nc(-c6ccccc6)c(-c6ccccc6)nc35)sc2-4)cc1,0.99,14.0,42.0,5.82,5.8212,0.0206185567010286,,,,,,,Inverted,inverted,,,,,,2Me-THF,2-MeTHF,,,,,-5.42,-3.6,
65594,10.1039/d0ta11197j,10.1039/d0ta11197j,PTB7-Th,3.4,3.4,PTB7-Th,,CCCCC(CC)COC(=O)c1sc2csc(-c3cc4c(-c5ccc(CC(CC)CCCC)s5)c5sccc5c(-c5ccc(CC(CC)CCCC)s5)c4s3)c2c1F,0.98,11.32,50.1,5.6,5.5578936,0.7518999999999959,,,,,,,Inverted,inverted,,,,,,Chloroform,chloroform,,,,,,,
65595,10.1039/d0ta11197j,10.1039/d0ta11197j,PTB7-Th,3.5,3.5,PTB7-Th,,CCCCC(CC)COC(=O)c1sc2csc(-c3cc4c(-c5ccc(CC(CC)CCCC)s5)c5sccc5c(-c5ccc(CC(CC)CCCC)s5)c4s3)c2c1F,1.02,9.62,35.0,3.41,3.43434,0.7137829912023468,,,,CN,,5%,Inverted,inverted,,,,,,CB + 5% CN,chlorobenzene:CN (95:5),,,,,,,
65596,10.1039/d0ta11197j,10.1039/d0ta11197j,PTB7-Th,3.6,3.6,PTB7-Th,,CCCCC(CC)COC(=O)c1sc2csc(-c3cc4c(-c5ccc(CC(CC)CCCC)s5)c5sccc5c(-c5ccc(CC(CC)CCCC)s5)c4s3)c2c1F,0.99,10.2,42.0,4.26,4.24116,0.4422535211267598,,,,CN,,3 vol%,Inverted,inverted,,,,,,o-DCB + 3% CN,o-DCB,,,,,,,
65597,10.1039/d0ta11197j,10.1039/d0ta11197j,FBT,3.7,3.7,FBT,,,0.65,1.9,49.0,0.61,0.60515,0.7950819672131182,,,,,,,Inverted,inverted,,,,,,SVA CHCl3,chloroform,,,,,,,
65598,10.1039/d0ta11203h,10.1039/d0ta11203h,PCE10-2Cl,IT-4F,PCE10-2Cl,IT-4F,CCOC(=O)c1sc2c(-c3cc4c(-c5cc(Cl)c(CC)s5)c5sc(-c6sc(-c7cc8c(-c9cc(Cl)c(CC)s9)c9sc(-c%10sc(-c%11cc%12c(-c%13cc(Cl)c(CC)s%13)c%13sccc%13c(-c%13cc(Cl)c(CC)s%13)c%12s%11)c%11sc(C(=O)OCC)c(F)c%10%11)cc9c(-c9cc(Cl)c(CC)s9)c8s7)c7sc(C(=O)OCC)c(F)c67)cc5c(-c5cc(Cl)c(CC)s5)c4s3)scc2c1F,CCCCCCc1ccc(C2(c3ccc(CCCCCC)cc3)c3cc4c(cc3-c3sc5cc(/C=C6\C(=O)c7cc(F)c(F)cc7C6=C(C#N)C#N)sc5c32)C(c2ccc(CCCCCC)cc2)(c2ccc(CCCCCC)cc2)c2c-4sc3cc(/C=C4\C(=O)c5cc(F)c(F)cc5C4=C(C#N)C#N)sc23)cc1,0.822,18.13,71.94,10.72,10.721117484,0.0104242910447585,10.65,10.72,,,,,ITO/ZnO/active layer/MoO3/Ag,inverted,ZnO,,MoO3,,80.0,,,,-5.5,-3.93,,-5.66,-4.14,
65599,10.1039/d0ta11203h,10.1039/d0ta11203h,PCE10-2Cl,IT-4F,PCE10-2Cl,IT-4F,CCOC(=O)c1sc2c(-c3cc4c(-c5cc(Cl)c(CC)s5)c5sc(-c6sc(-c7cc8c(-c9cc(Cl)c(CC)s9)c9sc(-c%10sc(-c%11cc%12c(-c%13cc(Cl)c(CC)s%13)c%13sccc%13c(-c%13cc(Cl)c(CC)s%13)c%12s%11)c%11sc(C(=O)OCC)c(F)c%10%11)cc9c(-c9cc(Cl)c(CC)s9)c8s7)c7sc(C(=O)OCC)c(F)c67)cc5c(-c5cc(Cl)c(CC)s5)c4s3)scc2c1F,CCCCCCc1ccc(C2(c3ccc(CCCCCC)cc3)c3cc4c(cc3-c3sc5cc(/C=C6\C(=O)c7cc(F)c(F)cc7C6=C(C#N)C#N)sc5c32)C(c2ccc(CCCCCC)cc2)(c2ccc(CCCCCC)cc2)c2c-4sc3cc(/C=C4\C(=O)c5cc(F)c(F)cc5C4=C(C#N)C#N)sc23)cc1,0.828,18.43,63.5,9.7,9.6901254,0.1017999999999983,9.55,9.7,,,,,,,ZnO,,MoO3,,90.0,,,,-5.5,-3.93,,-5.66,-4.14,
65600,10.1039/d0ta11203h,10.1039/d0ta11203h,PCE10-2Cl,IT-4F,PCE10-2Cl,IT-4F,CCOC(=O)c1sc2c(-c3cc4c(-c5cc(Cl)c(CC)s5)c5sc(-c6sc(-c7cc8c(-c9cc(Cl)c(CC)s9)c9sc(-c%10sc(-c%11cc%12c(-c%13cc(Cl)c(CC)s%13)c%13sccc%13c(-c%13cc(Cl)c(CC)s%13)c%12s%11)c%11sc(C(=O)OCC)c(F)c%10%11)cc9c(-c9cc(Cl)c(CC)s9)c8s7)c7sc(C(=O)OCC)c(F)c67)cc5c(-c5cc(Cl)c(CC)s5)c4s3)scc2c1F,CCCCCCc1ccc(C2(c3ccc(CCCCCC)cc3)c3cc4c(cc3-c3sc5cc(/C=C6\C(=O)c7cc(F)c(F)cc7C6=C(C#N)C#N)sc5c32)C(c2ccc(CCCCCC)cc2)(c2ccc(CCCCCC)cc2)c2c-4sc3cc(/C=C4\C(=O)c5cc(F)c(F)cc5C4=C(C#N)C#N)sc23)cc1,0.766,19.81,43.49,6.6,6.599372654,0.0095052424242411,6.5,6.6,,,,,inverted,inverted,ZnO,,MoO3,,110.0,,,,-5.5,-3.93,,-5.66,-4.14,
65601,10.1039/d0ta11203h,10.1039/d0ta11203h,PM6,IT-4F,PM6,IT-4F,COC(=O)C(C)(C)c1cc(C)cc(-c2sc3c4sc5cc(/C=C6/C(=O)c7cc(F)cc(c7)C(=O)/C6=C\c6cc(C(C)(C)C(=O)OC)c(-c7cc(C)cc(C(C)(C)C(=O)OC)c7)s6)sc5c4c(C(C)(C)C(=O)OC)ccc2-3)c1,CCCCCCc1ccc(C2(c3ccc(CCCCCC)cc3)c3cc4c(cc3-c3sc5cc(/C=C6\C(=O)c7cc(F)c(F)cc7C6=C(C#N)C#N)sc5c32)C(c2ccc(CCCCCC)cc2)(c2ccc(CCCCCC)cc2)c2c-4sc3cc(/C=C4\C(=O)c5cc(F)c(F)cc5C4=C(C#N)C#N)sc23)cc1,0.841,19.49,71.19,11.67,11.668816970999998,0.0101373521851042,11.33,11.67,,,,,inverted,,ZnO,,MoO3,,110.0,,,,-5.56,-3.65,,-5.66,-4.14,
65602,10.1039/d0ta11203h,10.1039/d0ta11203h,PCE10-SF,IT-4F,PCE10-SF,IT-4F,CCOC(=O)c1sc2c(-c3cc4c(-c5cc(F)c(SCC)s5)c5sc(-c6sc(-c7cc8c(-c9cc(F)c(SCC)s9)c9sc(-c%10sc(-c%11cc%12c(-c%13cc(F)c(SCC)s%13)c%13sccc%13c(-c%13cc(F)c(SCC)s%13)c%12s%11)c%11sc(C(=O)OCC)c(F)c%10%11)cc9c(-c9cc(F)c(SCC)s9)c8s7)c7sc(C(=O)OCC)c(F)c67)cc5c(-c5cc(F)c(SCC)s5)c4s3)scc2c1F,CCCCCCc1ccc(C2(c3ccc(CCCCCC)cc3)c3cc4c(cc3-c3sc5cc(/C=C6\C(=O)c7cc(F)c(F)cc7C6=C(C#N)C#N)sc5c32)C(c2ccc(CCCCCC)cc2)(c2ccc(CCCCCC)cc2)c2c-4sc3cc(/C=C4\C(=O)c5cc(F)c(F)cc5C4=C(C#N)C#N)sc23)cc1,0.682,8.48,41.5,2.4,2.4000944000000004,0.0039333333333539,2.33,2.4,,,,,inverted,,ZnO,,MoO3,,,,,,-5.53,-3.76,,-5.66,-4.14,
65603,10.1039/d0ta11203h,10.1039/d0ta11203h,PCE10-2F,IT-4F,PCE10-2F,IT-4F,CCOC(=O)c1sc2c(-c3cc4c(-c5cc(F)c(CC)s5)c5sc(-c6sc(-c7cc8c(-c9cc(F)c(CC)s9)c9sc(-c%10sc(-c%11cc%12c(-c%13cc(F)c(CC)s%13)c%13sccc%13c(-c%13cc(F)c(CC)s%13)c%12s%11)c%11sc(C(=O)OCC)c(F)c%10%11)cc9c(-c9cc(F)c(CC)s9)c8s7)c7sc(C(=O)OCC)c(F)c67)cc5c(-c5cc(F)c(CC)s5)c4s3)scc2c1F,CCCCCCc1ccc(C2(c3ccc(CCCCCC)cc3)c3cc4c(cc3-c3sc5cc(/C=C6\C(=O)c7cc(F)c(F)cc7C6=C(C#N)C#N)sc5c32)C(c2ccc(CCCCCC)cc2)(c2ccc(CCCCCC)cc2)c2c-4sc3cc(/C=C4\C(=O)c5cc(F)c(F)cc5C4=C(C#N)C#N)sc23)cc1,0.785,11.12,42.5,3.71,3.70991,0.0024258760107736,3.55,3.71,,,,,inverted,,ZnO,,MoO3,,,,,,-5.47,-3.9,,-5.66,-4.14,
65604,10.1039/d0ta11203h,10.1039/d0ta11203h,PCE10-2Cl,IT-4F,PCE10-2Cl,IT-4F,CCOC(=O)c1sc2c(-c3cc4c(-c5cc(Cl)c(CC)s5)c5sc(-c6sc(-c7cc8c(-c9cc(Cl)c(CC)s9)c9sc(-c%10sc(-c%11cc%12c(-c%13cc(Cl)c(CC)s%13)c%13sccc%13c(-c%13cc(Cl)c(CC)s%13)c%12s%11)c%11sc(C(=O)OCC)c(F)c%10%11)cc9c(-c9cc(Cl)c(CC)s9)c8s7)c7sc(C(=O)OCC)c(F)c67)cc5c(-c5cc(Cl)c(CC)s5)c4s3)scc2c1F,CCCCCCc1ccc(C2(c3ccc(CCCCCC)cc3)c3cc4c(cc3-c3sc5cc(/C=C6\C(=O)c7cc(F)c(F)cc7C6=C(C#N)C#N)sc5c32)C(c2ccc(CCCCCC)cc2)(c2ccc(CCCCCC)cc2)c2c-4sc3cc(/C=C4\C(=O)c5cc(F)c(F)cc5C4=C(C#N)C#N)sc23)cc1,0.828,16.27,66.73,9.0,8.989571988,0.1158668000000023,8.72,9.0,1:1,,,,,semitransparent,ZnO,,MoO3,,80.0,,,,-5.5,-3.93,,-5.66,-4.14,
65605,10.1039/d0ta11203h,10.1039/d0ta11203h,PCE10-2Cl,IT-4F,PCE10-2Cl,IT-4F,CCOC(=O)c1sc2c(-c3cc4c(-c5cc(Cl)c(CC)s5)c5sc(-c6sc(-c7cc8c(-c9cc(Cl)c(CC)s9)c9sc(-c%10sc(-c%11cc%12c(-c%13cc(Cl)c(CC)s%13)c%13sccc%13c(-c%13cc(Cl)c(CC)s%13)c%12s%11)c%11sc(C(=O)OCC)c(F)c%10%11)cc9c(-c9cc(Cl)c(CC)s9)c8s7)c7sc(C(=O)OCC)c(F)c67)cc5c(-c5cc(Cl)c(CC)s5)c4s3)scc2c1F,CCCCCCc1ccc(C2(c3ccc(CCCCCC)cc3)c3cc4c(cc3-c3sc5cc(/C=C6\C(=O)c7cc(F)c(F)cc7C6=C(C#N)C#N)sc5c32)C(c2ccc(CCCCCC)cc2)(c2ccc(CCCCCC)cc2)c2c-4sc3cc(/C=C4\C(=O)c5cc(F)c(F)cc5C4=C(C#N)C#N)sc23)cc1,0.817,14.96,67.52,8.25,8.252510464,0.0304298666666692,8.13,8.25,1:1 w/w,,,,,semitransparent,,,,,,,,,-5.5,-3.93,,-5.66,-4.14,
