Repository: JiYiqaq/PCE-KA-GNN

# Data directory

- `raw/Active_Database.csv` is the immutable source dataset bundled under CC BY 4.0. Do not overwrite it with processed data.
- `processed/` is created and populated by the training pipeline. Generated `.pt` and `.pth` caches are intentionally ignored by Git because they can exceed GitHub's normal single-file limit.

See `../DATA_LICENSE.md` for provenance, license and checksum information.

File: data/raw/Active_Database.csv (part 210 of 471)
id,doi,doi_norm,donor,acceptor,donor_canonical,acceptor_canonical,donor_smiles,acceptor_smiles,voc,jsc,ff,pce,pce_recomputed,pce_relative_error_percent,pce_avg,pce_best,d_a_ratio,additive,additive_canonical,additive_ratio,device_structure,device_type,etl,etl_canonical,htl,htl_canonical,active_layer_thickness,solvent,solvent_canonical,annealing_temp,homo_d,lumo_d,eg_d,homo_a,lumo_a,eg_a
65606,10.1039/d0ta11203h,10.1039/d0ta11203h,PCE10-2Cl,IT-4F,PCE10-2Cl,IT-4F,CCOC(=O)c1sc2c(-c3cc4c(-c5cc(Cl)c(CC)s5)c5sc(-c6sc(-c7cc8c(-c9cc(Cl)c(CC)s9)c9sc(-c%10sc(-c%11cc%12c(-c%13cc(Cl)c(CC)s%13)c%13sccc%13c(-c%13cc(Cl)c(CC)s%13)c%12s%11)c%11sc(C(=O)OCC)c(F)c%10%11)cc9c(-c9cc(Cl)c(CC)s9)c8s7)c7sc(C(=O)OCC)c(F)c67)cc5c(-c5cc(Cl)c(CC)s5)c4s3)scc2c1F,CCCCCCc1ccc(C2(c3ccc(CCCCCC)cc3)c3cc4c(cc3-c3sc5cc(/C=C6\C(=O)c7cc(F)c(F)cc7C6=C(C#N)C#N)sc5c32)C(c2ccc(CCCCCC)cc2)(c2ccc(CCCCCC)cc2)c2c-4sc3cc(/C=C4\C(=O)c5cc(F)c(F)cc5C4=C(C#N)C#N)sc23)cc1,0.813,12.52,64.15,6.53,6.529674539999999,0.0049840735069048,6.42,6.53,1:1 w/w,,,,,semitransparent,,,,,,,,,-5.5,-3.93,,-5.66,-4.14,
65607,10.1039/d0ta11306a,10.1039/d0ta11306a,P3HT,JC2,P3HT,JC2,CCCCCCc1ccsc1,CCCCCCCCC1(CCCCCCCC)c2cc3c(cc2-c2sc(-c4c5cc(C(=O)OCC)sc5c(/C=c5\sc(=C(C#N)C#N)n(CC)c5=O)c5nn(CC(CC)CCCC)nc45)cc21)C(CCCCCCCC)(CCCCCCCC)c1cc(-c2c4cc(C(=O)OCC)sc4c(/C=c4\sc(=C(C#N)C#N)n(CC)c4=O)c4nn(CC(CC)CCCC)nc24)sc1-3,0.691,14.53,62.0,6.12,6.224942599999999,1.714748366013061,6.03,6.12,1:0.6,0.5% DIO,DIO,0.5%,ITO/ZnO/P3HT:JC2/MoO3/Ag,inverted,ZnO,,MoO3,,,chloroform,,,-5.01,-3.12,,-5.48,-3.73,
65608,10.1039/d0ta11306a,10.1039/d0ta11306a,P3HT,JC14,P3HT,JC14,CCCCCCc1ccsc1,CCn1nc2c(-c3cc4c(s3)-c3cc5c(cc3C4(CC)CC)-c3sc(-c4c6ccsc6c(/C=c6\sc(=C(C#N)C#N)n(CC)c6=O)c6nn(CC)nc46)cc3C5(CC)CC)c3ccsc3c(/C=c3\sc(=C(C#N)C#N)n(CC)c3=O)c2n1,0.765,16.04,63.0,7.72,7.730478000000001,0.1357253886010476,7.56,7.72,1:0.6,0.5% DIO,DIO,0.5%,ITO/ZnO/P3HT:JC14/MoO3/Ag,inverted,ZnO,,MoO3,,,chloroform,,,-5.01,-3.12,,-5.41,-3.63,
65612,10.1039/d0ta12203c,10.1039/d0ta12203c,PM6,IT-4F,PM6,IT-4F,COC(=O)C(C)(C)c1cc(C)cc(-c2sc3c4sc5cc(/C=C6/C(=O)c7cc(F)cc(c7)C(=O)/C6=C\c6cc(C(C)(C)C(=O)OC)c(-c7cc(C)cc(C(C)(C)C(=O)OC)c7)s6)sc5c4c(C(C)(C)C(=O)OC)ccc2-3)c1,CCCCCCc1ccc(C2(c3ccc(CCCCCC)cc3)c3cc4c(cc3-c3sc5cc(/C=C6\C(=O)c7cc(F)c(F)cc7C6=C(C#N)C#N)sc5c32)C(c2ccc(CCCCCC)cc2)(c2ccc(CCCCCC)cc2)c2c-4sc3cc(/C=C4\C(=O)c5cc(F)c(F)cc5C4=C(C#N)C#N)sc23)cc1,0.8,13.7,20.8,2.3,2.2796800000000004,0.8834782608695413,2.3,,1:1,DIO,,0.5 vol%,glass/PEDOT:PSS/PEI-Zn/PM6:IT-4F/MoO3/Ag,inverted,PEI-Zn,,,,,chlorobenzene,,100.0,-5.56,-3.65,,-5.66,-4.14,
65613,10.1039/d0ta12203c,10.1039/d0ta12203c,PM6,IT-4F,PM6,IT-4F,COC(=O)C(C)(C)c1cc(C)cc(-c2sc3c4sc5cc(/C=C6/C(=O)c7cc(F)cc(c7)C(=O)/C6=C\c6cc(C(C)(C)C(=O)OC)c(-c7cc(C)cc(C(C)(C)C(=O)OC)c7)s6)sc5c4c(C(C)(C)C(=O)OC)ccc2-3)c1,CCCCCCc1ccc(C2(c3ccc(CCCCCC)cc3)c3cc4c(cc3-c3sc5cc(/C=C6\C(=O)c7cc(F)c(F)cc7C6=C(C#N)C#N)sc5c32)C(c2ccc(CCCCCC)cc2)(c2ccc(CCCCCC)cc2)c2c-4sc3cc(/C=C4\C(=O)c5cc(F)c(F)cc5C4=C(C#N)C#N)sc23)cc1,0.8,12.6,30.4,3.1,3.0643199999999995,1.150967741935503,3.1,,1:1,DIO,,0.5 vol%,glass/PEDOT:PSS/PEI-Zn/PM6:IT-4F/MoO3/Ag,inverted,PEI-Zn,,PEDOT:PSS,,,chlorobenzene,,100.0,-5.56,-3.65,,-5.66,-4.14,
65614,10.1039/d0ta12203c,10.1039/d0ta12203c,PM6,IT-4F,PM6,IT-4F,COC(=O)C(C)(C)c1cc(C)cc(-c2sc3c4sc5cc(/C=C6/C(=O)c7cc(F)cc(c7)C(=O)/C6=C\c6cc(C(C)(C)C(=O)OC)c(-c7cc(C)cc(C(C)(C)C(=O)OC)c7)s6)sc5c4c(C(C)(C)C(=O)OC)ccc2-3)c1,CCCCCCc1ccc(C2(c3ccc(CCCCCC)cc3)c3cc4c(cc3-c3sc5cc(/C=C6\C(=O)c7cc(F)c(F)cc7C6=C(C#N)C#N)sc5c32)C(c2ccc(CCCCCC)cc2)(c2ccc(CCCCCC)cc2)c2c-4sc3cc(/C=C4\C(=O)c5cc(F)c(F)cc5C4=C(C#N)C#N)sc23)cc1,0.81,15.9,51.2,6.6,6.594048000000002,0.0901818181817872,6.6,,1:1,DIO,,0.5 vol%,glass/PEDOT:PSS/PEI-Zn/PM6:IT-4F/MoO3/Ag,inverted,PEI-Zn,,PEDOT:PSS,,,chlorobenzene,,100.0,-5.56,-3.65,,-5.66,-4.14,
65615,10.1039/d0ta12203c,10.1039/d0ta12203c,PM6,IT-4F,PM6,IT-4F,COC(=O)C(C)(C)c1cc(C)cc(-c2sc3c4sc5cc(/C=C6/C(=O)c7cc(F)cc(c7)C(=O)/C6=C\c6cc(C(C)(C)C(=O)OC)c(-c7cc(C)cc(C(C)(C)C(=O)OC)c7)s6)sc5c4c(C(C)(C)C(=O)OC)ccc2-3)c1,CCCCCCc1ccc(C2(c3ccc(CCCCCC)cc3)c3cc4c(cc3-c3sc5cc(/C=C6\C(=O)c7cc(F)c(F)cc7C6=C(C#N)C#N)sc5c32)C(c2ccc(CCCCCC)cc2)(c2ccc(CCCCCC)cc2)c2c-4sc3cc(/C=C4\C(=O)c5cc(F)c(F)cc5C4=C(C#N)C#N)sc23)cc1,0.81,16.0,65.0,8.5,8.424000000000001,0.8941176470588086,8.5,,1:1,DIO,,0.5 vol%,glass/PEDOT:PSS/PEI-Zn/PM6:IT-4F/MoO3/Ag,inverted,PEI-Zn,,,,,chlorobenzene,,100.0,-5.56,-3.65,,-5.66,-4.14,
65616,10.1039/d0ta12203c,10.1039/d0ta12203c,PM6,IT-4F,PM6,IT-4F,COC(=O)C(C)(C)c1cc(C)cc(-c2sc3c4sc5cc(/C=C6/C(=O)c7cc(F)cc(c7)C(=O)/C6=C\c6cc(C(C)(C)C(=O)OC)c(-c7cc(C)cc(C(C)(C)C(=O)OC)c7)s6)sc5c4c(C(C)(C)C(=O)OC)ccc2-3)c1,CCCCCCc1ccc(C2(c3ccc(CCCCCC)cc3)c3cc4c(cc3-c3sc5cc(/C=C6\C(=O)c7cc(F)c(F)cc7C6=C(C#N)C#N)sc5c32)C(c2ccc(CCCCCC)cc2)(c2ccc(CCCCCC)cc2)c2c-4sc3cc(/C=C4\C(=O)c5cc(F)c(F)cc5C4=C(C#N)C#N)sc23)cc1,0.81,17.1,70.9,9.8,9.820359000000003,0.207744897959211,9.8,,1:1,DIO,,0.5 vol%,glass/PEDOT:PSS/PEI-Zn/PM6:IT-4F/MoO3/Ag,inverted,PEI-Zn,,,,,chlorobenzene,,100.0,-5.56,-3.65,,-5.66,-4.14,
65617,10.1039/d0ta12242d,10.1039/d0ta12242d,B3T-T,BO-4Cl,B3T-T,BO-4Cl,,CCCCCCCCCCCc1c(/C=C2\C(=O)c3cc(Cl)c(Cl)cc3C2=C(C#N)C#N)sc2c1sc1c3c4nsnc4c4c5sc6c(CCCCCCCCCCC)c(/C=C7\C(=O)c8cc(Cl)c(Cl)cc8C7=C(C#N)C#N)sc6c5n(CC(CCCC)CCCCCC)c4c3n(CC(CCCC)CCCCCC)c21,0.867,21.9,58.21,11.1,11.05250733,0.427861891891896,11.0,11.1,,,,,,,,,,,,,,,,,,-5.68,-4.1,
65618,10.1039/d0ta12242d,10.1039/d0ta12242d,B3T-P,BO-4Cl,B3T-P,BO-4Cl,,CCCCCCCCCCCc1c(/C=C2\C(=O)c3cc(Cl)c(Cl)cc3C2=C(C#N)C#N)sc2c1sc1c3c4nsnc4c4c5sc6c(CCCCCCCCCCC)c(/C=C7\C(=O)c8cc(Cl)c(Cl)cc8C7=C(C#N)C#N)sc6c5n(CC(CCCC)CCCCCC)c4c3n(CC(CCCC)CCCCCC)c21,0.815,25.7,72.4,15.2,15.164542,0.2332763157894634,14.9,15.2,,,,,ITO/PEDOT:PSS/B3T-P:BO-4Cl/PFN-Br/Al,,PFN-Br,,PEDOT:PSS,,,,,,,,,-5.68,-4.1,
65631,10.1039/d0tc00103a,10.1039/d0tc00103a,PBDB-TF,o-F2T2-TDI2,PM6,o-F2T2-TDI2,COC(=O)C(C)(C)c1cc(C)cc(-c2sc3c4sc5cc(/C=C6/C(=O)c7cc(F)cc(c7)C(=O)/C6=C\c6cc(C(C)(C)C(=O)OC)c(-c7cc(C)cc(C(C)(C)C(=O)OC)c7)s6)sc5c4c(C(C)(C)C(=O)OC)ccc2-3)c1,,0.814,11.16,47.6,4.33,4.32409824,0.1362993071593631,,,,W/O,,,,,,,,,,,,,-5.49,-3.64,,,,
65632,10.1039/d0tc00103a,10.1039/d0tc00103a,PBDB-TF,o-F2T2-TDI2,PM6,o-F2T2-TDI2,COC(=O)C(C)(C)c1cc(C)cc(-c2sc3c4sc5cc(/C=C6/C(=O)c7cc(F)cc(c7)C(=O)/C6=C\c6cc(C(C)(C)C(=O)OC)c(-c7cc(C)cc(C(C)(C)C(=O)OC)c7)s6)sc5c4c(C(C)(C)C(=O)OC)ccc2-3)c1,,0.85,10.83,57.5,5.29,5.293162500000001,0.0597826086956723,,,1:1.5,1% DIO + 1% CN,DIO+CN,1%,inverted,,,,,,,,,,-5.49,-3.64,,,,
65633,10.1039/d0tc00103a,10.1039/d0tc00103a,PBDB-TF,T2-TDI2,PM6,T2-TDI2,COC(=O)C(C)(C)c1cc(C)cc(-c2sc3c4sc5cc(/C=C6/C(=O)c7cc(F)cc(c7)C(=O)/C6=C\c6cc(C(C)(C)C(=O)OC)c(-c7cc(C)cc(C(C)(C)C(=O)OC)c7)s6)sc5c4c(C(C)(C)C(=O)OC)ccc2-3)c1,,0.878,9.1,51.1,4.08,4.0827878,0.0683284313725519,,,1:1.5,W/O,,,inverted,,,,,,,,,,-5.49,-3.64,,,,
65634,10.1039/d0tc00103a,10.1039/d0tc00103a,PBDB-TF,T2-TDI2,PM6,T2-TDI2,COC(=O)C(C)(C)c1cc(C)cc(-c2sc3c4sc5cc(/C=C6/C(=O)c7cc(F)cc(c7)C(=O)/C6=C\c6cc(C(C)(C)C(=O)OC)c(-c7cc(C)cc(C(C)(C)C(=O)OC)c7)s6)sc5c4c(C(C)(C)C(=O)OC)ccc2-3)c1,,0.904,9.82,53.2,4.72,4.722712960000001,0.0574779661017181,,,1:1.5,1% DIO + 1% CN,DIO+CN,1%,inverted,,,,,,,,,,-5.49,-3.64,,,,
65635,10.1039/d0tc00154f,10.1039/d0tc00154f,FG1,PC71BM,FG1,PC71BM,,COC(=O)CCCC1(c2ccccc2)C23c4c5ccc6c7cc8c9c%10c(cc%11cc%12c%13c%14c(cc%15c%16ccc-5c2c%16c2c5c%16c%17c(c(c46)c7c9c%17c4c%10c%11c%13c4c%16c%14c%152)C513)C%12)C8,0.89,6.78,31.0,1.87,1.870602,0.0321925133689834,1.79,1.87,1:1.5,,,,ITO/PEDOT:PSS/FG1:PC71BM/PFN/Al,bulk heterojunction organic solar cell,PFN,,PEDOT:PSS,,,benzonitrile,,,,,,-5.9,-3.9,
65636,10.1039/d0tc00154f,10.1039/d0tc00154f,FG2,PC71BM,FG2,PC71BM,,COC(=O)CCCC1(c2ccccc2)C23c4c5ccc6c7cc8c9c%10c(cc%11cc%12c%13c%14c(cc%15c%16ccc-5c2c%16c2c5c%16c%17c(c(c46)c7c9c%17c4c%10c%11c%13c4c%16c%14c%152)C513)C%12)C8,0.81,8.32,35.0,2.36,2.35872,0.054237288135591,2.2,2.36,1:1.5,,,,ITO/PEDOT:PSS/FG2:PC71BM/PFN/Al,bulk heterojunction organic solar cell,PFN,,PEDOT:PSS,,,benzonitrile,,,,,,-5.9,-3.9,
65637,10.1039/d0tc00154f,10.1039/d0tc00154f,FG3,PC71BM,FG3,PC71BM,,COC(=O)CCCC1(c2ccccc2)C23c4c5ccc6c7cc8c9c%10c(cc%11cc%12c%13c%14c(cc%15c%16ccc-5c2c%16c2c5c%16c%17c(c(c46)c7c9c%17c4c%10c%11c%13c4c%16c%14c%152)C513)C%12)C8,0.94,7.83,34.0,2.5,2.502468,0.0987199999999965,2.43,2.5,1:1.5,,,,ITO/PEDOT:PSS/FG3:PC71BM/PFN/Al,bulk heterojunction organic solar cell,PFN,,PEDOT:PSS,,,benzonitrile,,,,,,-5.9,-3.9,
65638,10.1039/d0tc00154f,10.1039/d0tc00154f,FG4,PC71BM,FG4,PC71BM,,COC(=O)CCCC1(c2ccccc2)C23c4c5ccc6c7cc8c9c%10c(cc%11cc%12c%13c%14c(cc%15c%16ccc-5c2c%16c2c5c%16c%17c(c(c46)c7c9c%17c4c%10c%11c%13c4c%16c%14c%152)C513)C%12)C8,0.81,9.82,39.0,3.1,3.1021380000000005,0.0689677419354973,3.03,3.1,1:1.5,,,,ITO/PEDOT:PSS/FG4:PC71BM/PFN/Al,bulk heterojunction organic solar cell,PFN,,PEDOT:PSS,,,benzonitrile,,,,,,-5.9,-3.9,
65639,10.1039/d0tc00154f,10.1039/d0tc00154f,FG1,PC71BM,FG1,PC71BM,,COC(=O)CCCC1(c2ccccc2)C23c4c5ccc6c7cc8c9c%10c(cc%11cc%12c%13c%14c(cc%15c%16ccc-5c2c%16c2c5c%16c%17c(c(c46)c7c9c%17c4c%10c%11c%13c4c%16c%14c%152)C513)C%12)C8,0.85,11.92,55.0,5.57,5.5726,0.0466786355475631,5.52,5.57,1:1.5,,,,ITO/PEDOT:PSS/FG1:PC71BM/PFN/Al,bulk heterojunction organic solar cell,PFN,,PEDOT:PSS,,,benzonitrile,,,,,,-5.9,-3.9,
65640,10.1039/d0tc00154f,10.1039/d0tc00154f,FG2,PC71BM,FG2,PC71BM,,COC(=O)CCCC1(c2ccccc2)C23c4c5ccc6c7cc8c9c%10c(cc%11cc%12c%13c%14c(cc%15c%16ccc-5c2c%16c2c5c%16c%17c(c(c46)c7c9c%17c4c%10c%11c%13c4c%16c%14c%152)C513)C%12)C8,0.78,14.94,60.0,6.99,6.99192,0.0274678111588003,6.84,6.99,1:1.5,,,,ITO/PEDOT:PSS/FG2:PC71BM/PFN/Al,bulk heterojunction organic solar cell,PFN,,PEDOT:PSS,,,benzonitrile,,,,,,-5.9,-3.9,
65641,10.1039/d0tc00154f,10.1039/d0tc00154f,FG3,PC71BM,FG3,PC71BM,,COC(=O)CCCC1(c2ccccc2)C23c4c5ccc6c7cc8c9c%10c(cc%11cc%12c%13c%14c(cc%15c%16ccc-5c2c%16c2c5c%16c%17c(c(c46)c7c9c%17c4c%10c%11c%13c4c%16c%14c%152)C513)C%12)C8,0.91,14.24,58.0,7.51,7.515872000000001,0.0781890812250464,7.39,7.51,1:1.5,,,,ITO/PEDOT:PSS/FG3:PC71BM/PFN/Al,bulk heterojunction organic solar cell,PFN,,PEDOT:PSS,,,benzonitrile,,,,,,-5.9,-3.9,
65642,10.1039/d0tc00154f,10.1039/d0tc00154f,FG4,PC71BM,FG4,PC71BM,,COC(=O)CCCC1(c2ccccc2)C23c4c5ccc6c7cc8c9c%10c(cc%11cc%12c%13c%14c(cc%15c%16ccc-5c2c%16c2c5c%16c%17c(c(c46)c7c9c%17c4c%10c%11c%13c4c%16c%14c%152)C513)C%12)C8,0.78,16.38,66.0,8.43,8.432424,0.028754448398571,8.37,8.43,1:1.5,,,,ITO/PEDOT:PSS/FG4:PC71BM/PFN/Al,bulk heterojunction organic solar cell,PFN,,PEDOT:PSS,,,benzonitrile,,,,,,-5.9,-3.9,
65647,10.1039/d0tc00269k,10.1039/d0tc00269k,PTB7-Th,4TIC,PTB7-Th,4TIC,CCCCC(CC)COC(=O)c1sc2csc(-c3cc4c(-c5ccc(CC(CC)CCCC)s5)c5sccc5c(-c5ccc(CC(CC)CCCC)s5)c4s3)c2c1F,CCCCCCc1ccc(C2(c3ccc(CCCCCC)cc3)c3cc(/C=C4\C(=O)c5ccccc5C4=C(C#N)C#N)sc3-c3sc4c5c(sc4c32)-c2sc(/C=C3\C(=O)c4ccccc4C3=C(C#N)C#N)cc2C5(c2ccc(CCCCCC)cc2)c2ccc(CCCCCC)cc2)cc1,0.7,14.58,48.7,5.26,4.970322,5.507186311787079,5.0,5.26,1:1.3,1% CN,CN,1%,,,,,,,,,,110.0,-5.21,-3.6,,-5.452,-3.99,
65648,10.1039/d0tc00269k,10.1039/d0tc00269k,PTB7-Th,4T4F,PTB7-Th,4T4F,CCCCC(CC)COC(=O)c1sc2csc(-c3cc4c(-c5ccc(CC(CC)CCCC)s5)c5sccc5c(-c5ccc(CC(CC)CCCC)s5)c4s3)c2c1F,,0.6,17.32,60.0,6.58,6.2352,5.240121580547116,6.26,6.58,1:1.3,1% CN,CN,1%,inverted,,ZnO,,MoO3,,,chloroform,,110.0,-5.21,-3.6,,,,
65649,10.1039/d0tc00269k,10.1039/d0tc00269k,PTB7-Th,6TIC,PTB7-Th,6TIC,CCCCC(CC)COC(=O)c1sc2csc(-c3cc4c(-c5ccc(CC(CC)CCCC)s5)c5sccc5c(-c5ccc(CC(CC)CCCC)s5)c4s3)c2c1F,CCCCCCc1ccc(C2(c3ccc(CCCCCC)cc3)c3c(sc4cc(/C=C5\C(=O)c6ccccc6C5=C(C#N)C#N)sc34)-c3sc4c5c(sc4c32)-c2sc3cc(/C=C4\C(=O)c6ccccc6C4=C(C#N)C#N)sc3c2C5(c2ccc(CCCCCC)cc2)c2ccc(CCCCCC)cc2)cc1,0.74,19.22,54.1,8.13,7.6945348,5.356275522755231,7.74,8.13,1:1.3,1% CN,CN,1%,inverted,,ZnO,,MoO3,,,chloroform,,110.0,-5.21,-3.6,,-5.263,-3.85,
65650,10.1039/d0tc00269k,10.1039/d0tc00269k,PTB7-Th,6T4F,PTB7-Th,6T4F,CCCCC(CC)COC(=O)c1sc2csc(-c3cc4c(-c5ccc(CC(CC)CCCC)s5)c5sccc5c(-c5ccc(CC(CC)CCCC)s5)c4s3)c2c1F,,0.6,24.87,68.6,10.74,10.236492,4.688156424581006,10.22,10.74,1:1.3,1% CN,CN,1%,inverted,,ZnO,,MoO3,,,chloroform,,110.0,-5.21,-3.6,,,,
65651,10.1039/d0tc00341g,10.1039/d0tc00341g,PBDB-T-S,SCPDT-PDI4-S,PBDB-T-S,SCPDT-PDI4-S,CCSc1ccc(-c2c3cc(-c4ccc(-c5sc(-c6cccs6)c6c5C(=O)c5c(CC)sc(CC)c5C6=O)s4)sc3c(-c3ccc(SCC)s3)c3ccsc23)s1,,1.0,,59.27,6.95,,,6.9,6.95,1:1,,,,,,,,,,,,,,,,,,,
65652,10.1039/d0tc00341g,10.1039/d0tc00341g,PBDB-T-S,SCPDT-PDI4-Se,PBDB-T-S,SCPDT-PDI4-Se,CCSc1ccc(-c2c3cc(-c4ccc(-c5sc(-c6cccs6)c6c5C(=O)c5c(CC)sc(CC)c5C6=O)s4)sc3c(-c3ccc(SCC)s3)c3ccsc23)s1,,0.97,,50.55,4.26,,,4.16,4.26,1:1,,,,,,,,,,,,,,,,,,,
65665,10.1039/d0tc00779j,10.1039/d0tc00779j,TBzIr,PC71BM,TBzIr,PC71BM,,COC(=O)CCCC1(c2ccccc2)C23c4c5ccc6c7cc8c9c%10c(cc%11cc%12c%13c%14c(cc%15c%16ccc-5c2c%16c2c5c%16c%17c(c(c46)c7c9c%17c4c%10c%11c%13c4c%16c%14c%152)C513)C%12)C8,0.92,9.25,46.0,3.91,3.9146,0.1176470588235164,3.76,3.91,,,,,,,,,,,,,,,,,,-5.9,-3.9,
65666,10.1039/d0tc00779j,10.1039/d0tc00779j,TBzIr,PC71BM,TBzIr,PC71BM,,COC(=O)CCCC1(c2ccccc2)C23c4c5ccc6c7cc8c9c%10c(cc%11cc%12c%13c%14c(cc%15c%16ccc-5c2c%16c2c5c%16c%17c(c(c46)c7c9c%17c4c%10c%11c%13c4c%16c%14c%152)C513)C%12)C8,0.92,11.14,61.0,6.17,6.251768000000001,1.3252512155591762,5.92,6.17,1:1,,,,PDCBT/TBzIr:PC71BM,,PDINO,,PEDOT:PSS,,129.0,"chloroform (PDCBT), chlorobenzene (BHJ)",,,,,,-5.9,-3.9,
65667,10.1039/d0tc00779j,10.1039/d0tc00779j,PDCBT,PC71BM,PDCBT,PC71BM,CCCCCCCCC(CCCCCC)COC(=O)c1csc(-c2cc(C(=O)OCC(CCCCCC)CCCCCCCC)c(-c3ccc(-c4cccs4)s3)s2)c1,COC(=O)CCCC1(c2ccccc2)C23c4c5ccc6c7cc8c9c%10c(cc%11cc%12c%13c%14c(cc%15c%16ccc-5c2c%16c2c5c%16c%17c(c(c46)c7c9c%17c4c%10c%11c%13c4c%16c%14c%152)C513)C%12)C8,0.77,9.76,66.0,4.79,4.960032,3.5497286012526086,4.68,4.79,,,,,PDCBT/PC71BM,,PDINO,,PEDOT:PSS,,,"chloroform (PDCBT), chlorobenzene (PC71BM)",,,-5.31,-3.0,,-5.9,-3.9,
65669,10.1039/d0tc00822b,10.1039/d0tc00822b,PTB7-Th,PC71BM,PTB7-Th,PC71BM,CCCCC(CC)COC(=O)c1sc2csc(-c3cc4c(-c5ccc(CC(CC)CCCC)s5)c5sccc5c(-c5ccc(CC(CC)CCCC)s5)c4s3)c2c1F,COC(=O)CCCC1(c2ccccc2)C23c4c5ccc6c7cc8c9c%10c(cc%11cc%12c%13c%14c(cc%15c%16ccc-5c2c%16c2c5c%16c%17c(c(c46)c7c9c%17c4c%10c%11c%13c4c%16c%14c%152)C513)C%12)C8,0.798,16.78,59.9,8.02,8.020873560000002,0.0108922693267116,7.89,8.02,,,,,,,,,,,,,,,-5.21,-3.6,,-5.9,-3.9,
65670,10.1039/d0tc00822b,10.1039/d0tc00822b,PTB7-Th,PC71BM,PTB7-Th,PC71BM,CCCCC(CC)COC(=O)c1sc2csc(-c3cc4c(-c5ccc(CC(CC)CCCC)s5)c5sccc5c(-c5ccc(CC(CC)CCCC)s5)c4s3)c2c1F,COC(=O)CCCC1(c2ccccc2)C23c4c5ccc6c7cc8c9c%10c(cc%11cc%12c%13c%14c(cc%15c%16ccc-5c2c%16c2c5c%16c%17c(c(c46)c7c9c%17c4c%10c%11c%13c4c%16c%14c%152)C513)C%12)C8,0.822,17.82,62.3,9.13,9.125728919999998,0.0467807228915916,9.04,9.13,,,,,,,,,,,,,,,-5.21,-3.6,,-5.9,-3.9,
65671,10.1039/d0tc00822b,10.1039/d0tc00822b,PTB7-Th,PC71BM,PTB7-Th,PC71BM,CCCCC(CC)COC(=O)c1sc2csc(-c3cc4c(-c5ccc(CC(CC)CCCC)s5)c5sccc5c(-c5ccc(CC(CC)CCCC)s5)c4s3)c2c1F,COC(=O)CCCC1(c2ccccc2)C23c4c5ccc6c7cc8c9c%10c(cc%11cc%12c%13c%14c(cc%15c%16ccc-5c2c%16c2c5c%16c%17c(c(c46)c7c9c%17c4c%10c%11c%13c4c%16c%14c%152)C513)C%12)C8,0.81,17.35,62.4,8.78,8.769384,0.1209111617311941,8.65,8.78,,,,,,,,,,,,,,,-5.21,-3.6,,-5.9,-3.9,
65672,10.1039/d0tc00822b,10.1039/d0tc00822b,PTB7-Th,PC71BM,PTB7-Th,PC71BM,CCCCC(CC)COC(=O)c1sc2csc(-c3cc4c(-c5ccc(CC(CC)CCCC)s5)c5sccc5c(-c5ccc(CC(CC)CCCC)s5)c4s3)c2c1F,COC(=O)CCCC1(c2ccccc2)C23c4c5ccc6c7cc8c9c%10c(cc%11cc%12c%13c%14c(cc%15c%16ccc-5c2c%16c2c5c%16c%17c(c(c46)c7c9c%17c4c%10c%11c%13c4c%16c%14c%152)C513)C%12)C8,0.818,16.88,62.1,8.58,8.57466864,0.0621370629370578,8.35,8.58,,,,,,,,,,,,,,,-5.21,-3.6,,-5.9,-3.9,
65673,10.1039/d0tc01352h,10.1039/d0tc01352h,NDT-Hex,PC71BM,NDT-Hex,PC71BM,,COC(=O)CCCC1(c2ccccc2)C23c4c5ccc6c7cc8c9c%10c(cc%11cc%12c%13c%14c(cc%15c%16ccc-5c2c%16c2c5c%16c%17c(c(c46)c7c9c%17c4c%10c%11c%13c4c%16c%14c%152)C513)C%12)C8,0.985,9.2,51.9,4.71,4.703177999999999,0.1448407643312218,,,1:1.7,,,,ITO/PEDOT:PSS/active layer/Ca/Al,conventional,Ca,,PEDOT:PSS,,70.0,,,,,,,-5.9,-3.9,
65674,10.1039/d0tc01352h,10.1039/d0tc01352h,NDT-Hex,PC71BM,NDT-Hex,PC71BM,,COC(=O)CCCC1(c2ccccc2)C23c4c5ccc6c7cc8c9c%10c(cc%11cc%12c%13c%14c(cc%15c%16ccc-5c2c%16c2c5c%16c%17c(c(c46)c7c9c%17c4c%10c%11c%13c4c%16c%14c%152)C513)C%12)C8,0.956,10.19,59.4,5.79,5.786534159999999,0.0598590673575368,,,1:1.7,,,,ITO/PEDOT:PSS/active layer/Ca/Al,conventional,Ca,,PEDOT:PSS,,70.0,chloroform,,,,,,-5.9,-3.9,
65675,10.1039/d0tc01352h,10.1039/d0tc01352h,NDT-Hex,PC71BM,NDT-Hex,PC71BM,,COC(=O)CCCC1(c2ccccc2)C23c4c5ccc6c7cc8c9c%10c(cc%11cc%12c%13c%14c(cc%15c%16ccc-5c2c%16c2c5c%16c%17c(c(c46)c7c9c%17c4c%10c%11c%13c4c%16c%14c%152)C513)C%12)C8,0.954,9.78,71.7,6.7,6.68969604,0.1537904477611923,,,1:1.7,,,,ITO/PEDOT:PSS/active layer/FPI/Al,,FPI,,PEDOT:PSS,,70.0,chloroform,,,,,,-5.9,-3.9,
65676,10.1039/d0tc01352h,10.1039/d0tc01352h,NDT,PC71BM,NDT,PC71BM,CCCCn1c(-c2ccccc2)nc(-c2ccccc2)c1CN(Cc1ccc2c(c1)OCO2)Cc1ccc2c(c1)OCO2,COC(=O)CCCC1(c2ccccc2)C23c4c5ccc6c7cc8c9c%10c(cc%11cc%12c%13c%14c(cc%15c%16ccc-5c2c%16c2c5c%16c%17c(c(c46)c7c9c%17c4c%10c%11c%13c4c%16c%14c%152)C513)C%12)C8,0.926,7.05,65.3,4.27,4.2629799,0.1644051522248263,,,1:1.7,,,,ITO/PEDOT:PSS/active layer/Ca/Al,,Ca,,PEDOT:PSS,,70.0,chloroform,,,,,,-5.9,-3.9,
65677,10.1039/d0tc01352h,10.1039/d0tc01352h,NDT,PC71BM,NDT,PC71BM,CCCCn1c(-c2ccccc2)nc(-c2ccccc2)c1CN(Cc1ccc2c(c1)OCO2)Cc1ccc2c(c1)OCO2,COC(=O)CCCC1(c2ccccc2)C23c4c5ccc6c7cc8c9c%10c(cc%11cc%12c%13c%14c(cc%15c%16ccc-5c2c%16c2c5c%16c%17c(c(c46)c7c9c%17c4c%10c%11c%13c4c%16c%14c%152)C513)C%12)C8,0.918,4.27,63.6,2.49,2.49303096,0.1217253012048114,,,1:1.7,,,,ITO/PEDOT:PSS/active layer/Ca/Al,,Ca,,PEDOT:PSS,,70.0,chloroform,,,,,,-5.9,-3.9,
65678,10.1039/d0tc01352h,10.1039/d0tc01352h,NDT-F,PC71BM,NDT-F,PC71BM,,COC(=O)CCCC1(c2ccccc2)C23c4c5ccc6c7cc8c9c%10c(cc%11cc%12c%13c%14c(cc%15c%16ccc-5c2c%16c2c5c%16c%17c(c(c46)c7c9c%17c4c%10c%11c%13c4c%16c%14c%152)C513)C%12)C8,1.02,4.4,58.0,2.62,2.6030400000000005,0.6473282442747955,,,1:1.7,,,,ITO/PEDOT:PSS/active layer/Ca/Al,,Ca,,PEDOT:PSS,,70.0,chloroform,,,,,,-5.9,-3.9,
65679,10.1039/d0tc01352h,10.1039/d0tc01352h,NDT-F,PC71BM,NDT-F,PC71BM,,COC(=O)CCCC1(c2ccccc2)C23c4c5ccc6c7cc8c9c%10c(cc%11cc%12c%13c%14c(cc%15c%16ccc-5c2c%16c2c5c%16c%17c(c(c46)c7c9c%17c4c%10c%11c%13c4c%16c%14c%152)C513)C%12)C8,0.952,3.28,32.1,1.0,1.00234176,0.234175999999997,,,1:1.7,,,,ITO/PEDOT:PSS/active layer/Ca/Al,,Ca,,PEDOT:PSS,,70.0,chloroform,,,,,,-5.9,-3.9,
65680,10.1039/d0tc01379j,10.1039/d0tc01379j,P(DTS-BDT-DFBT),IEICO-4F,P(DTS-BDT-DFBT),IEICO-4F,,CCCCCCc1ccc(C2(c3ccc(CCCCCC)cc3)c3cc4c(cc3-c3sc(-c5sc(/C=C6\C(=O)c7cc(F)c(F)cc7C6=C(C#N)C#N)cc5OCC(CC)CCCC)cc32)C(c2ccc(CCCCCC)cc2)(c2ccc(CCCCCC)cc2)c2cc(-c3scc(/C=C5/C(=O)c6cc(F)c(F)cc6C5=C(C#N)C#N)c3OCC(CC)CCCC)sc2-4)cc1,0.71,22.7,62.5,10.0,10.073125,0.7312499999999922,9.7,10.0,,,,,inverted device configuration,inverted,,,,,,,,,,,,-5.44,-4.19,
65681,10.1039/d0tc01379j,10.1039/d0tc01379j,P(DTS-BDTS-DFBT),IEICO-4F,P(DTS-BDTS-DFBT),IEICO-4F,,CCCCCCc1ccc(C2(c3ccc(CCCCCC)cc3)c3cc4c(cc3-c3sc(-c5sc(/C=C6\C(=O)c7cc(F)c(F)cc7C6=C(C#N)C#N)cc5OCC(CC)CCCC)cc32)C(c2ccc(CCCCCC)cc2)(c2ccc(CCCCCC)cc2)c2cc(-c3scc(/C=C5/C(=O)c6cc(F)c(F)cc6C5=C(C#N)C#N)c3OCC(CC)CCCC)sc2-4)cc1,0.8,16.4,54.7,7.0,7.17664,2.5234285714285702,6.3,7.0,,,,,inverted device configuration,inverted,ZnO,,MoOx,,,,,,,,,-5.44,-4.19,
65682,10.1039/d0tc01379j,10.1039/d0tc01379j,P(DTS-BDTF-DFBT),IEICO-4F,P(DTS-BDTF-DFBT),IEICO-4F,,CCCCCCc1ccc(C2(c3ccc(CCCCCC)cc3)c3cc4c(cc3-c3sc(-c5sc(/C=C6\C(=O)c7cc(F)c(F)cc7C6=C(C#N)C#N)cc5OCC(CC)CCCC)cc32)C(c2ccc(CCCCCC)cc2)(c2ccc(CCCCCC)cc2)c2cc(-c3scc(/C=C5/C(=O)c6cc(F)c(F)cc6C5=C(C#N)C#N)c3OCC(CC)CCCC)sc2-4)cc1,0.81,12.9,55.2,5.8,5.767848000000002,0.5543448275861755,5.3,5.8,,,,,inverted device configuration,inverted,ZnO,,MoOx,,,,,,,,,-5.44,-4.19,
65683,10.1039/d0tc01487g,10.1039/d0tc01487g,P1,PC71BM,P1,PC71BM,CCCCCCCCc1cc(-c2c(-c3cccs3)sc3c(-c4cc(CCCCCCCC)c(CCCCCCCC)s4)c(-c4ccc(-c5cccc6nsnc56)s4)sc23)sc1CCCCCCCC,COC(=O)CCCC1(c2ccccc2)C23c4c5ccc6c7cc8c9c%10c(cc%11cc%12c%13c%14c(cc%15c%16ccc-5c2c%16c2c5c%16c%17c(c(c46)c7c9c%17c4c%10c%11c%13c4c%16c%14c%152)C513)C%12)C8,0.55,8.52,48.0,2.27,2.24928,0.9127753303964692,,,1:1,,,,,,,,,,61.0,,,,,,,-5.9,-3.9,
65684,10.1039/d0tc01487g,10.1039/d0tc01487g,P2,PC71BM,P2,PC71BM,,COC(=O)CCCC1(c2ccccc2)C23c4c5ccc6c7cc8c9c%10c(cc%11cc%12c%13c%14c(cc%15c%16ccc-5c2c%16c2c5c%16c%17c(c(c46)c7c9c%17c4c%10c%11c%13c4c%16c%14c%152)C513)C%12)C8,0.54,6.25,46.0,1.56,1.5525,0.4807692307692347,,,1:1,DPE,,2.5%,inverted,,ZnO,,MoO3,,69.0,chlorobenzene,,,,,,-5.9,-3.9,
65685,10.1039/d0tc01487g,10.1039/d0tc01487g,P3,PC71BM,P3,PC71BM,CCCCCCc1csc(-c2ccc(-c3cc(CCCCCC)c(/C=C/c4csc(-c5cc6c(OCC(CC)CCCC)c7sc(-c8ccc(C9=C%10C(=O)N(CC(CC)CCCC)C(c%11ccc(-c%12cc%13c(OCC(CC)CCCC)c%14sccc%14c(OCC(CC)CCCC)c%13s%12)s%11)=C%10C(=O)N9CC(CC)CCCC)s8)cc7c(OCC(CC)CCCC)c6s5)c4)s3)c3nsnc23)c1,COC(=O)CCCC1(c2ccccc2)C23c4c5ccc6c7cc8c9c%10c(cc%11cc%12c%13c%14c(cc%15c%16ccc-5c2c%16c2c5c%16c%17c(c(c46)c7c9c%17c4c%10c%11c%13c4c%16c%14c%152)C513)C%12)C8,0.59,3.36,62.0,1.23,1.229088,0.0741463414634165,,,1:3,DPE,,1.0%,inverted,,ZnO,,MoO3,,69.0,chlorobenzene,,,,,,-5.9,-3.9,
65686,10.1039/d0tc01707h,10.1039/d0tc01707h,PTB7-Th,F-2PDI,PTB7-Th,F-2PDI,CCCCC(CC)COC(=O)c1sc2csc(-c3cc4c(-c5ccc(CC(CC)CCCC)s5)c5sccc5c(-c5ccc(CC(CC)CCCC)s5)c4s3)c2c1F,,1.02,13.23,53.9,7.44,7.2735894,2.236701612903236,7.27,7.44,1:1,,,,inverted: ITO/ZnO/active layer/MoO3/Al,organic solar cell,ZnO,,MoO3,,100.0,,,,-5.21,-3.6,,,,
65687,10.1039/d0tc01707h,10.1039/d0tc01707h,PTB7-Th,F-2PDI-4F,PTB7-Th,F-2PDI-4F,CCCCC(CC)COC(=O)c1sc2csc(-c3cc4c(-c5ccc(CC(CC)CCCC)s5)c5sccc5c(-c5ccc(CC(CC)CCCC)s5)c4s3)c2c1F,,0.95,11.9,46.0,5.27,5.2003,1.3225806451612925,5.2,5.27,1:1,,,,inverted,organic solar cell,ZnO,,MoO3,,100.0,,,,-5.21,-3.6,,,,
65688,10.1039/d0tc01707h,10.1039/d0tc01707h,PBDB-T,F-2PDI,PBDB-T,F-2PDI,CCCCC(CC)Cc1ccc(-c2c3cc(-c4ccc(-c5sc(-c6cccs6)c6c5C(=O)c5c(CC(CC)CCCC)sc(CC(CC)CCCC)c5C6=O)s4)sc3c(-c3ccc(CC(CC)CCCC)s3)c3ccsc23)s1,,1.03,11.23,60.4,7.07,6.9864076,1.1823536067892584,6.99,7.07,1:0.8,,,,inverted,organic solar cell,ZnO,,MoO3,,100.0,,,,-5.33,-3.48,,,,
65689,10.1039/d0tc01707h,10.1039/d0tc01707h,PBDB-T,F-2PDI-4F,PBDB-T,F-2PDI-4F,CCCCC(CC)Cc1ccc(-c2c3cc(-c4ccc(-c5sc(-c6cccs6)c6c5C(=O)c5c(CC(CC)CCCC)sc(CC(CC)CCCC)c5C6=O)s4)sc3c(-c3ccc(CC(CC)CCCC)s3)c3ccsc23)s1,,1.0,13.42,66.8,9.05,8.964559999999999,0.9440883977900768,8.96,9.05,1:0.8,,,,inverted,organic solar cell,ZnO,,MoO3,,100.0,,,,-5.33,-3.48,,,,
65690,10.1039/d0tc01941k,10.1039/d0tc01941k,PBDB-TF,IT-4Cl-C6,PM6,IT-4Cl-C6,COC(=O)C(C)(C)c1cc(C)cc(-c2sc3c4sc5cc(/C=C6/C(=O)c7cc(F)cc(c7)C(=O)/C6=C\c6cc(C(C)(C)C(=O)OC)c(-c7cc(C)cc(C(C)(C)C(=O)OC)c7)s6)sc5c4c(C(C)(C)C(=O)OC)ccc2-3)c1,,0.78,18.85,45.0,6.67,6.616350000000001,0.8043478260869461,6.39,6.67,,,,,,,,,,,,,,,-5.49,-3.64,,,,
65691,10.1039/d0tc01941k,10.1039/d0tc01941k,PBDB-TF,IT-4Cl-C8,PM6,IT-4Cl-C8,COC(=O)C(C)(C)c1cc(C)cc(-c2sc3c4sc5cc(/C=C6/C(=O)c7cc(F)cc(c7)C(=O)/C6=C\c6cc(C(C)(C)C(=O)OC)c(-c7cc(C)cc(C(C)(C)C(=O)OC)c7)s6)sc5c4c(C(C)(C)C(=O)OC)ccc2-3)c1,,0.83,20.44,76.0,12.88,12.893552,0.1052173913043392,12.5,12.88,,,,,,,,,,,,,,,-5.49,-3.64,,,,
65692,10.1039/d0tc01941k,10.1039/d0tc01941k,PBDB-TF,IT-4Cl-C10,PM6,IT-4Cl-C10,COC(=O)C(C)(C)c1cc(C)cc(-c2sc3c4sc5cc(/C=C6/C(=O)c7cc(F)cc(c7)C(=O)/C6=C\c6cc(C(C)(C)C(=O)OC)c(-c7cc(C)cc(C(C)(C)C(=O)OC)c7)s6)sc5c4c(C(C)(C)C(=O)OC)ccc2-3)c1,,0.87,20.32,77.0,13.54,13.612367999999998,0.534475627769565,13.0,13.54,,,,,,,,,,,,,,,-5.49,-3.64,,,,
65693,10.1039/d0tc02061c,10.1039/d0tc02061c,PBDB-T,IDT-C8-BC,PBDB-T,IDT-C8-BC,CCCCC(CC)Cc1ccc(-c2c3cc(-c4ccc(-c5sc(-c6cccs6)c6c5C(=O)c5c(CC(CC)CCCC)sc(CC(CC)CCCC)c5C6=O)s4)sc3c(-c3ccc(CC(CC)CCCC)s3)c3ccsc23)s1,,1.11,9.21,54.2,5.6,5.540920200000001,1.0549964285713993,5.3,5.6,,,,,,,,,,,,,,,-5.33,-3.48,,,,
65694,10.1039/d0tc02061c,10.1039/d0tc02061c,PBDB-T,IDT-C8-BC,PBDB-T,IDT-C8-BC,CCCCC(CC)Cc1ccc(-c2c3cc(-c4ccc(-c5sc(-c6cccs6)c6c5C(=O)c5c(CC(CC)CCCC)sc(CC(CC)CCCC)c5C6=O)s4)sc3c(-c3ccc(CC(CC)CCCC)s3)c3ccsc23)s1,,1.05,10.27,67.6,7.3,7.289645999999999,0.1418356164383619,7.0,7.3,1:1.5,,,,inverted,,ZnO,,MoO3,,,,,90.0,-5.33,-3.48,,,,
65695,10.1039/d0tc02061c,10.1039/d0tc02061c,PBDB-T,IDT-BC,PBDB-T,IDT-BC,CCCCC(CC)Cc1ccc(-c2c3cc(-c4ccc(-c5sc(-c6cccs6)c6c5C(=O)c5c(CC(CC)CCCC)sc(CC(CC)CCCC)c5C6=O)s4)sc3c(-c3ccc(CC(CC)CCCC)s3)c3ccsc23)s1,,1.14,8.76,50.1,5.0,5.003186400000001,0.0637280000000117,4.3,5.0,1:1.5,,,,inverted,,ZnO,,MoO3,,,,,,-5.33,-3.48,,,,
65696,10.1039/d0tc02061c,10.1039/d0tc02061c,PBDB-T,IDT-BC,PBDB-T,IDT-BC,CCCCC(CC)Cc1ccc(-c2c3cc(-c4ccc(-c5sc(-c6cccs6)c6c5C(=O)c5c(CC(CC)CCCC)sc(CC(CC)CCCC)c5C6=O)s4)sc3c(-c3ccc(CC(CC)CCCC)s3)c3ccsc23)s1,,1.08,10.53,55.5,6.3,6.311682000000001,0.1854285714285921,6.1,6.3,1:1.5,,,,inverted,,ZnO,,MoO3,,,,,150.0,-5.33,-3.48,,,,
65697,10.1039/d0tc02136a,10.1039/d0tc02136a,PBDBT,CETIC-4F,PBDBT,CETIC-4F,CCCCC(CC)Cc1sc(-c2c3cc(-c4cccc5nsnc45)sc3c(-c3cc(Cl)c(CC(CC)CCCC)s3)c3ccsc23)cc1Cl,,0.71,15.6,54.0,6.59,5.981039999999999,9.240667678300465,5.96,6.59,1:1,,,,,,,,,,,,,,-5.33,-3.48,,,,
65698,10.1039/d0tc02136a,10.1039/d0tc02136a,PBDBT,COTIC-4F,PBDBT,COTIC-4F,CCCCC(CC)Cc1sc(-c2c3cc(-c4cccc5nsnc45)sc3c(-c3cc(Cl)c(CC(CC)CCCC)s3)c3ccsc23)cc1Cl,CCCCC(CC)COc1cc(/C=C2\C(=O)c3cc(F)c(F)cc3C2=C(C#N)C#N)sc1-c1cc2c(s1)-c1sc(-c3sc(/C=C4\C(=O)c5cc(F)c(F)cc5C4=C(C#N)C#N)cc3OCC(CC)CCCC)cc1C2(CC(CC)CCCC)CC(CC)CCCC,0.55,8.0,49.0,2.32,2.156,7.068965517241368,2.19,2.32,1:1,,,,,,,,,,,,,,-5.33,-3.48,,-5.26,-4.16,
65699,10.1039/d0tc02136a,10.1039/d0tc02136a,PTB7-Th,CETIC-4F,PTB7-Th,CETIC-4F,CCCCC(CC)COC(=O)c1sc2csc(-c3cc4c(-c5ccc(CC(CC)CCCC)s5)c5sccc5c(-c5ccc(CC(CC)CCCC)s5)c4s3)c2c1F,,0.65,19.1,61.0,8.08,7.573150000000001,6.27289603960395,7.61,8.08,1:1.5,,,,,,,,,,,,,,-5.21,-3.6,,,,
65700,10.1039/d0tc02136a,10.1039/d0tc02136a,PTB7-Th,COTIC-4F,PTB7-Th,COTIC-4F,CCCCC(CC)COC(=O)c1sc2csc(-c3cc4c(-c5ccc(CC(CC)CCCC)s5)c5sccc5c(-c5ccc(CC(CC)CCCC)s5)c4s3)c2c1F,CCCCC(CC)COc1cc(/C=C2\C(=O)c3cc(F)c(F)cc3C2=C(C#N)C#N)sc1-c1cc2c(s1)-c1sc(-c3sc(/C=C4\C(=O)c5cc(F)c(F)cc5C4=C(C#N)C#N)cc3OCC(CC)CCCC)cc1C2(CC(CC)CCCC)CC(CC)CCCC,0.56,20.2,59.0,7.04,6.67408,5.197727272727273,6.66,7.04,1:1.5,,,,,,,,,,,,,,-5.21,-3.6,,-5.26,-4.16,
65701,10.1039/d0tc02136a,10.1039/d0tc02136a,PBDBT,CETIC-4F,PBDBT,CETIC-4F,CCCCC(CC)Cc1sc(-c2c3cc(-c4cccc5nsnc45)sc3c(-c3cc(Cl)c(CC(CC)CCCC)s3)c3ccsc23)cc1Cl,,0.71,15.6,54.0,6.59,5.981039999999999,9.240667678300465,5.96,6.59,,,,,,,,,,,,,,,-5.33,-3.48,,,,
65702,10.1039/d0tc02136a,10.1039/d0tc02136a,PBDBT,COTIC-4F,PBDBT,COTIC-4F,CCCCC(CC)Cc1sc(-c2c3cc(-c4cccc5nsnc45)sc3c(-c3cc(Cl)c(CC(CC)CCCC)s3)c3ccsc23)cc1Cl,CCCCC(CC)COc1cc(/C=C2\C(=O)c3cc(F)c(F)cc3C2=C(C#N)C#N)sc1-c1cc2c(s1)-c1sc(-c3sc(/C=C4\C(=O)c5cc(F)c(F)cc5C4=C(C#N)C#N)cc3OCC(CC)CCCC)cc1C2(CC(CC)CCCC)CC(CC)CCCC,,,49.0,2.32,,,,2.32,,,,,,,,,,,,,,,-5.33,-3.48,,-5.26,-4.16,
65703,10.1039/d0tc02136a,10.1039/d0tc02136a,PTB7-Th,CETIC-4F,PTB7-Th,CETIC-4F,CCCCC(CC)COC(=O)c1sc2csc(-c3cc4c(-c5ccc(CC(CC)CCCC)s5)c5sccc5c(-c5ccc(CC(CC)CCCC)s5)c4s3)c2c1F,,0.65,19.1,61.0,8.08,7.573150000000001,6.27289603960395,7.61,8.08,1:1.5,,,,,,,,,,,,,,-5.21,-3.6,,,,
65704,10.1039/d0tc02136a,10.1039/d0tc02136a,PTB7-Th,COTIC-4F,PTB7-Th,COTIC-4F,CCCCC(CC)COC(=O)c1sc2csc(-c3cc4c(-c5ccc(CC(CC)CCCC)s5)c5sccc5c(-c5ccc(CC(CC)CCCC)s5)c4s3)c2c1F,CCCCC(CC)COc1cc(/C=C2\C(=O)c3cc(F)c(F)cc3C2=C(C#N)C#N)sc1-c1cc2c(s1)-c1sc(-c3sc(/C=C4\C(=O)c5cc(F)c(F)cc5C4=C(C#N)C#N)cc3OCC(CC)CCCC)cc1C2(CC(CC)CCCC)CC(CC)CCCC,,,59.0,7.04,,,,7.04,1:1.5,,,,,,,,,,,,,,-5.21,-3.6,,-5.26,-4.16,
65705,10.1039/d0tc02158j,10.1039/d0tc02158j,PM6,IOIC2,PM6,IOIC2,COC(=O)C(C)(C)c1cc(C)cc(-c2sc3c4sc5cc(/C=C6/C(=O)c7cc(F)cc(c7)C(=O)/C6=C\c6cc(C(C)(C)C(=O)OC)c(-c7cc(C)cc(C(C)(C)C(=O)OC)c7)s6)sc5c4c(C(C)(C)C(=O)OC)ccc2-3)c1,CCCCCCc1ccc(C2(c3ccc(CCCCCC)cc3)c3cc(/C=C4\C(=O)c5cc(F)c(F)cc5C4=C(C#N)C#N)sc3-c3sc4c(c(CCCCCC)cc5c4cc(CCCCCC)c4c6c(sc45)-c4sc(/C=C5\C(=O)c7cc(F)c(F)cc7C5=C(C#N)C#N)cc4C6(c4ccc(CCCCCC)cc4)c4ccc(CCCCCC)cc4)c32)cc1,0.97,16.3,66.1,10.5,10.451071,0.4659904761904868,10.1,10.5,,,,,ITO/ZnO/PM6:acceptor/MoO3/Ag,,ZnO,,MoO3,,,,,,-5.56,-3.65,,-5.41,-3.78,
65706,10.1039/d0tc02158j,10.1039/d0tc02158j,PM6,IOIC3,PM6,IOIC3,COC(=O)C(C)(C)c1cc(C)cc(-c2sc3c4sc5cc(/C=C6/C(=O)c7cc(F)cc(c7)C(=O)/C6=C\c6cc(C(C)(C)C(=O)OC)c(-c7cc(C)cc(C(C)(C)C(=O)OC)c7)s6)sc5c4c(C(C)(C)C(=O)OC)ccc2-3)c1,CCOc1cc2c(cc(OCC)c3c4c(sc32)-c2sc(/C=C3\C(=O)c5cc(F)c(F)cc5C3=C(C#N)C#N)cc2C4(c2ccc(CC)cc2)c2ccc(CC)cc2)c2sc3c(c12)C(c1ccc(CC)cc1)(c1ccc(CC)cc1)c1cc(/C=C2\C(=O)c4cc(F)c(F)cc4C2=C(C#N)C#N)sc1-3,0.92,20.0,69.7,12.8,12.824800000000003,0.1937500000000203,12.5,12.8,,,,,ITO/ZnO/PM6:acceptor/MoO3/Ag,,ZnO,,MoO3,,,,,,-5.56,-3.65,,-5.38,-3.84,
65707,10.1039/d0tc02158j,10.1039/d0tc02158j,PM6,IOIC4,PM6,IOIC4,COC(=O)C(C)(C)c1cc(C)cc(-c2sc3c4sc5cc(/C=C6/C(=O)c7cc(F)cc(c7)C(=O)/C6=C\c6cc(C(C)(C)C(=O)OC)c(-c7cc(C)cc(C(C)(C)C(=O)OC)c7)s6)sc5c4c(C(C)(C)C(=O)OC)ccc2-3)c1,,0.964,17.3,66.7,11.1,11.1236924,0.2134450450450435,10.7,11.1,,,,,ITO/ZnO/PM6:acceptor/MoO3/Ag,,ZnO,,MoO3,,,,,,-5.56,-3.65,,,,
65708,10.1039/d0tc02158j,10.1039/d0tc02158j,PM6,IOIC5,PM6,IOIC5,COC(=O)C(C)(C)c1cc(C)cc(-c2sc3c4sc5cc(/C=C6/C(=O)c7cc(F)cc(c7)C(=O)/C6=C\c6cc(C(C)(C)C(=O)OC)c(-c7cc(C)cc(C(C)(C)C(=O)OC)c7)s6)sc5c4c(C(C)(C)C(=O)OC)ccc2-3)c1,,0.92,20.9,71.5,13.8,13.74802,0.3766666666666821,13.4,13.8,,,,,ITO/ZnO/PM6:acceptor/MoO3/Ag,,ZnO,,MoO3,,,,,,-5.56,-3.65,,,,
65718,10.1039/d0tc02988b,10.1039/d0tc02988b,MD376,CPTQ-Oc,MD376,CPTQ-Oc,,,0.86,1.54,47.0,0.64,0.622468,2.7393749999999986,0.62,0.64,,,,,ITO/MoO3/MD376/acceptor/BCP/Al,,BCP,BCP,MoO3,MoO3,,,,,,,,,,
65719,10.1039/d0tc02988b,10.1039/d0tc02988b,MD376,C60,MD376,C60,,c12c3c4c5c1c1c6c7c2c2c8c3c3c9c4c4c%10c5c5c1c1c6c6c%11c7c2c2c7c8c3c3c8c9c4c4c9c%10c5c5c1c1c6c6c%11c2c2c7c3c3c8c4c4c9c5c1c1c6c2c3c41,1.02,2.9,43.0,1.39,1.2719399999999998,8.49352517985612,1.25,1.39,,,,,ITO/MoO3/MD376/acceptor/BCP/Al,,BCP,BCP,MoO3,MoO3,,,,,,,,,,
65725,10.1039/d0tc03048a,10.1039/d0tc03048a,PM6,Y7,PM6,Y7,COC(=O)C(C)(C)c1cc(C)cc(-c2sc3c4sc5cc(/C=C6/C(=O)c7cc(F)cc(c7)C(=O)/C6=C\c6cc(C(C)(C)C(=O)OC)c(-c7cc(C)cc(C(C)(C)C(=O)OC)c7)s6)sc5c4c(C(C)(C)C(=O)OC)ccc2-3)c1,CCCCCCCCCCCc1c(/C=C2\C(=O)c3cc(Cl)c(Cl)cc3C2=C(C#N)C#N)sc2c1sc1c3c4nsnc4c4c5sc6c(CCCCCCCCCCC)c(/C=C7\C(=O)c8cc(Cl)c(Cl)cc8C7=C(C#N)C#N)sc6c5n(CC(CC)CCCC)c4c3n(CC(CC)CCCC)c21,0.86,24.82,73.7,15.7,15.7314124,0.200078980891724,15.6,15.7,1:1 w/w,chloronaphthalene (CN),,0.5 vol% chloronaphthalene (CN),ITO/ZnO/BHJ/MoO3/Al,inverted,ZnO,ZnO,MoO3,,,chlorobenzene,,110.0,-5.56,-3.65,,-5.72,-4.16,
65726,10.1039/d0tc03048a,10.1039/d0tc03048a,PM6,Y7,PM6,Y7,COC(=O)C(C)(C)c1cc(C)cc(-c2sc3c4sc5cc(/C=C6/C(=O)c7cc(F)cc(c7)C(=O)/C6=C\c6cc(C(C)(C)C(=O)OC)c(-c7cc(C)cc(C(C)(C)C(=O)OC)c7)s6)sc5c4c(C(C)(C)C(=O)OC)ccc2-3)c1,CCCCCCCCCCCc1c(/C=C2\C(=O)c3cc(Cl)c(Cl)cc3C2=C(C#N)C#N)sc2c1sc1c3c4nsnc4c4c5sc6c(CCCCCCCCCCC)c(/C=C7\C(=O)c8cc(Cl)c(Cl)cc8C7=C(C#N)C#N)sc6c5n(CC(CC)CCCC)c4c3n(CC(CC)CCCC)c21,0.86,25.64,75.32,16.6,16.60836128,0.0503691566265001,16.4,16.6,1:1 w/w,chloronaphthalene (CN),,0.5 vol% chloronaphthalene (CN),ITO/ZnO/PASP/BHJ/MoO3/Al,inverted,ZnO/PASP,ZnO/PASP,MoO3,,,chlorobenzene,,110.0,-5.56,-3.65,,-5.72,-4.16,
65727,10.1039/d0tc03048a,10.1039/d0tc03048a,PBDBT2F,IT4F,PM6,IT-4F,COC(=O)C(C)(C)c1cc(C)cc(-c2sc3c4sc5cc(/C=C6/C(=O)c7cc(F)cc(c7)C(=O)/C6=C\c6cc(C(C)(C)C(=O)OC)c(-c7cc(C)cc(C(C)(C)C(=O)OC)c7)s6)sc5c4c(C(C)(C)C(=O)OC)ccc2-3)c1,CCCCCCc1ccc(C2(c3ccc(CCCCCC)cc3)c3cc4c(cc3-c3sc5cc(/C=C6\C(=O)c7cc(F)c(F)cc7C6=C(C#N)C#N)sc5c32)C(c2ccc(CCCCCC)cc2)(c2ccc(CCCCCC)cc2)c2c-4sc3cc(/C=C4\C(=O)c5cc(F)c(F)cc5C4=C(C#N)C#N)sc23)cc1,0.84,20.72,75.1,13.1,13.0710048,0.2213374045801577,13.02,13.1,,"1,8-diiodooctane (DIO)",,0.5 vol%,ITO/ZnO/BHJ/MoO3/Al,inverted,ZnO,ZnO,MoO3,,,,,,-5.56,-3.65,,-5.66,-4.14,
65728,10.1039/d0tc03048a,10.1039/d0tc03048a,PBDBT2F,IT4F,PM6,IT-4F,COC(=O)C(C)(C)c1cc(C)cc(-c2sc3c4sc5cc(/C=C6/C(=O)c7cc(F)cc(c7)C(=O)/C6=C\c6cc(C(C)(C)C(=O)OC)c(-c7cc(C)cc(C(C)(C)C(=O)OC)c7)s6)sc5c4c(C(C)(C)C(=O)OC)ccc2-3)c1,CCCCCCc1ccc(C2(c3ccc(CCCCCC)cc3)c3cc4c(cc3-c3sc5cc(/C=C6\C(=O)c7cc(F)c(F)cc7C6=C(C#N)C#N)sc5c32)C(c2ccc(CCCCCC)cc2)(c2ccc(CCCCCC)cc2)c2c-4sc3cc(/C=C4\C(=O)c5cc(F)c(F)cc5C4=C(C#N)C#N)sc23)cc1,0.84,21.3,76.26,13.6,13.6444392,0.32675882352942,13.5,13.6,,"1,8-diiodooctane (DIO)",,0.5 vol%,ITO/ZnO/PASP/BHJ/MoO3/Al,inverted,ZnO/PASP,ZnO/PASP,MoO3,,,,,,-5.56,-3.65,,-5.66,-4.14,
65729,10.1039/d0tc03048a,10.1039/d0tc03048a,PBDBT,ITIC,PBDBT,ITIC,CCCCC(CC)Cc1sc(-c2c3cc(-c4cccc5nsnc45)sc3c(-c3cc(Cl)c(CC(CC)CCCC)s3)c3ccsc23)cc1Cl,CCCCCCc1ccc(C2(c3ccc(CCCCCC)cc3)c3cc4c(cc3-c3sc5cc(C=C6C(=O)c7ccccc7C6=C(C#N)C#N)sc5c32)C(c2ccc(CCCCCC)cc2)(c2ccc(CCCCCC)cc2)c2c-4sc3cc(C=C4C(=O)c5ccccc5C4=C(C#N)C#N)sc23)cc1,0.88,16.61,68.93,10.1,10.075360240000002,0.2439580198019572,10.01,10.1,,"1,8-diiodooctane (DIO)",,0.5 vol%,ITO/ZnO/BHJ/MoO3/Al,inverted,ZnO,ZnO,MoO3,,,chlorobenzene,,,-5.33,-3.48,,-5.576,-3.916,
65730,10.1039/d0tc03048a,10.1039/d0tc03048a,PBDBT,ITIC,PBDBT,ITIC,CCCCC(CC)Cc1sc(-c2c3cc(-c4cccc5nsnc45)sc3c(-c3cc(Cl)c(CC(CC)CCCC)s3)c3ccsc23)cc1Cl,CCCCCCc1ccc(C2(c3ccc(CCCCCC)cc3)c3cc4c(cc3-c3sc5cc(C=C6C(=O)c7ccccc7C6=C(C#N)C#N)sc5c32)C(c2ccc(CCCCCC)cc2)(c2ccc(CCCCCC)cc2)c2c-4sc3cc(C=C4C(=O)c5ccccc5C4=C(C#N)C#N)sc23)cc1,0.88,17.35,70.3,10.7,10.733404,0.3121869158878587,10.61,10.7,,"1,8-diiodooctane (DIO)",,0.5 vol%,ITO/ZnO/PASP/BHJ/MoO3/Al,inverted,ZnO/PASP,ZnO/PASP,MoO3,,,chlorobenzene,,,-5.33,-3.48,,-5.576,-3.916,
65731,10.1039/d0tc03048a,10.1039/d0tc03048a,PTB7Th,PCnBM,PTB7-Th,PCnBM,CCCCC(CC)COC(=O)c1sc2csc(-c3cc4c(-c5ccc(CC(CC)CCCC)s5)c5sccc5c(-c5ccc(CC(CC)CCCC)s5)c4s3)c2c1F,,0.79,16.34,64.65,8.4,8.3454099,0.6498821428571477,8.31,8.4,,,,,ITO/ZnO/BHJ/MoO3/Al,inverted,ZnO,ZnO,MoO3,,,,,,-5.21,-3.6,,,,
65732,10.1039/d0tc03048a,10.1039/d0tc03048a,PTB7Th,PCnBM,PTB7-Th,PCnBM,CCCCC(CC)COC(=O)c1sc2csc(-c3cc4c(-c5ccc(CC(CC)CCCC)s5)c5sccc5c(-c5ccc(CC(CC)CCCC)s5)c4s3)c2c1F,,0.79,16.68,65.64,8.7,8.64951408,0.5802979310344811,8.59,8.7,,,,,ITO/ZnO/PASP/BHJ/MoO3/Al,inverted,ZnO/PASP,ZnO/PASP,MoO3,,,,,,-5.21,-3.6,,,,
65733,10.1039/d0tc03066j,10.1039/d0tc03066j,NT812,PC71BM,NT812,PC71BM,,COC(=O)CCCC1(c2ccccc2)C23c4c5ccc6c7cc8c9c%10c(cc%11cc%12c%13c%14c(cc%15c%16ccc-5c2c%16c2c5c%16c%17c(c(c46)c7c9c%17c4c%10c%11c%13c4c%16c%14c%152)C513)C%12)C8,0.73,19.39,68.67,9.66,9.72003249,0.62145434782608,,,,,,,ITO/PEDOT:PSS/NT812:PC71BM/PNDT/Ag,conventional,PNDT,PNDT,PEDOT:PSS,,300.0,,,,,,,-5.9,-3.9,
65734,10.1039/d0tc03066j,10.1039/d0tc03066j,NT812,PC71BM,NT812,PC71BM,,COC(=O)CCCC1(c2ccccc2)C23c4c5ccc6c7cc8c9c%10c(cc%11cc%12c%13c%14c(cc%15c%16ccc-5c2c%16c2c5c%16c%17c(c(c46)c7c9c%17c4c%10c%11c%13c4c%16c%14c%152)C513)C%12)C8,0.73,19.49,70.97,10.09,10.09739869,0.0733269573835352,,,,,,,ITO/PEDOT:PSS/NT812:PC71BM/PNDT/Ag,conventional,PNDT,PNDT,PEDOT:PSS,,300.0,,,,,,,-5.9,-3.9,
65735,10.1039/d0tc03066j,10.1039/d0tc03066j,NT812,PC71BM,NT812,PC71BM,,COC(=O)CCCC1(c2ccccc2)C23c4c5ccc6c7cc8c9c%10c(cc%11cc%12c%13c%14c(cc%15c%16ccc-5c2c%16c2c5c%16c%17c(c(c46)c7c9c%17c4c%10c%11c%13c4c%16c%14c%152)C513)C%12)C8,0.73,19.09,72.47,10.07,10.09920179,0.2899879841112049,,,,,,,ITO/PEDOT:PSS/NT812:PC71BM/PNDT/Ag,conventional,PNDT,PNDT,PEDOT:PSS,,300.0,,,,,,,-5.9,-3.9,
65736,10.1039/d0tc03066j,10.1039/d0tc03066j,NT812,PC71BM,NT812,PC71BM,,COC(=O)CCCC1(c2ccccc2)C23c4c5ccc6c7cc8c9c%10c(cc%11cc%12c%13c%14c(cc%15c%16ccc-5c2c%16c2c5c%16c%17c(c(c46)c7c9c%17c4c%10c%11c%13c4c%16c%14c%152)C513)C%12)C8,0.73,17.83,70.06,9.08,9.11893954,0.4288495594713595,,,,,,,ITO/PEDOT:PSS/NT812:PC71BM/PNDT/Ag,conventional,PNDT,PNDT,PEDOT:PSS,,300.0,,,,,,,-5.9,-3.9,
65737,10.1039/d0tc03066j,10.1039/d0tc03066j,NT812,PC71BM,NT812,PC71BM,,COC(=O)CCCC1(c2ccccc2)C23c4c5ccc6c7cc8c9c%10c(cc%11cc%12c%13c%14c(cc%15c%16ccc-5c2c%16c2c5c%16c%17c(c(c46)c7c9c%17c4c%10c%11c%13c4c%16c%14c%152)C513)C%12)C8,0.72,18.09,67.5,8.77,8.791739999999999,0.2478905359178954,,,,,,,ITO/PEDOT:PSS/NT812:PC71BM/PNDTO/Ag,conventional,PNDTO,PNDTO,PEDOT:PSS,,300.0,,,,,,,-5.9,-3.9,
65738,10.1039/d0tc03066j,10.1039/d0tc03066j,NT812,PC71BM,NT812,PC71BM,,COC(=O)CCCC1(c2ccccc2)C23c4c5ccc6c7cc8c9c%10c(cc%11cc%12c%13c%14c(cc%15c%16ccc-5c2c%16c2c5c%16c%17c(c(c46)c7c9c%17c4c%10c%11c%13c4c%16c%14c%152)C513)C%12)C8,0.73,18.07,70.66,9.3,9.32083126,0.223992043010748,,,,,,,ITO/PEDOT:PSS/NT812:PC71BM/PNDTO/Ag,conventional,PNDTO,PNDTO,PEDOT:PSS,,300.0,,,,,,,-5.9,-3.9,
65739,10.1039/d0tc03066j,10.1039/d0tc03066j,NT812,PC71BM,NT812,PC71BM,,COC(=O)CCCC1(c2ccccc2)C23c4c5ccc6c7cc8c9c%10c(cc%11cc%12c%13c%14c(cc%15c%16ccc-5c2c%16c2c5c%16c%17c(c(c46)c7c9c%17c4c%10c%11c%13c4c%16c%14c%152)C513)C%12)C8,0.73,17.52,72.57,9.24,9.28141272,0.4481896103895943,,,,,,,ITO/PEDOT:PSS/NT812:PC71BM/PNDTO/Ag,conventional,PNDTO,PNDTO,PEDOT:PSS,,300.0,,,,,,,-5.9,-3.9,
65740,10.1039/d0tc03066j,10.1039/d0tc03066j,NT812,PC71BM,NT812,PC71BM,,COC(=O)CCCC1(c2ccccc2)C23c4c5ccc6c7cc8c9c%10c(cc%11cc%12c%13c%14c(cc%15c%16ccc-5c2c%16c2c5c%16c%17c(c(c46)c7c9c%17c4c%10c%11c%13c4c%16c%14c%152)C513)C%12)C8,0.72,18.46,68.17,9.03,9.06061104,0.3389926910299019,,,,,,,ITO/PEDOT:PSS/NT812:PC71BM/PNDTOO/Ag,conventional,PNDTOO,PNDTOO,PEDOT:PSS,,300.0,,,,,,,-5.9,-3.9,
65741,10.1039/d0tc03066j,10.1039/d0tc03066j,NT812,PC71BM,NT812,PC71BM,,COC(=O)CCCC1(c2ccccc2)C23c4c5ccc6c7cc8c9c%10c(cc%11cc%12c%13c%14c(cc%15c%16ccc-5c2c%16c2c5c%16c%17c(c(c46)c7c9c%17c4c%10c%11c%13c4c%16c%14c%152)C513)C%12)C8,0.72,18.37,72.7,9.65,9.6155928,0.3565512953367918,,,,,,,ITO/PEDOT:PSS/NT812:PC71BM/PNDTOO/Ag,conventional,PNDTOO,PNDTOO,PEDOT:PSS,,300.0,,,,,,,-5.9,-3.9,
65742,10.1039/d0tc03066j,10.1039/d0tc03066j,NT812,PC71BM,NT812,PC71BM,,COC(=O)CCCC1(c2ccccc2)C23c4c5ccc6c7cc8c9c%10c(cc%11cc%12c%13c%14c(cc%15c%16ccc-5c2c%16c2c5c%16c%17c(c(c46)c7c9c%17c4c%10c%11c%13c4c%16c%14c%152)C513)C%12)C8,0.73,17.18,72.71,9.07,9.11885194,0.538610143329644,,,,,,,ITO/PEDOT:PSS/NT812:PC71BM/PNDTOO/Ag,conventional,PNDTOO,PNDTOO,PEDOT:PSS,,300.0,,,,,,,-5.9,-3.9,
65743,10.1039/d0tc03066j,10.1039/d0tc03066j,PBDB-2Cl,ITIC-2F,PBDB-2Cl,ITIC-2F,,CCCCCCc1ccc(C2(c3ccc(CCCCCC)cc3)c3cc4c(cc3-c3sc5cc(/C=C6/C(=O)c7ccccc7C6=C(C#N)C#N)sc5c32)C(c2ccc(CCCCCC)cc2)(c2ccc(CCCCCC)cc2)c2c-4sc3cc(/C=C4/C(=O)c5cc(F)c(F)cc5C4=C(C#N)C#N)sc23)cc1,0.87,21.29,72.69,13.16,13.46385987,2.3089655775075864,13.16,13.39,,,,,,,PNDT,PNDT,PEDOT:PSS,,100.0,,,,,,,-5.705,-4.08,
65744,10.1039/d0tc03066j,10.1039/d0tc03066j,PBDB-2Cl,ITIC-2F,PBDB-2Cl,ITIC-2F,,CCCCCCc1ccc(C2(c3ccc(CCCCCC)cc3)c3cc4c(cc3-c3sc5cc(/C=C6/C(=O)c7ccccc7C6=C(C#N)C#N)sc5c32)C(c2ccc(CCCCCC)cc2)(c2ccc(CCCCCC)cc2)c2c-4sc3cc(/C=C4/C(=O)c5cc(F)c(F)cc5C4=C(C#N)C#N)sc23)cc1,0.88,20.77,74.63,13.33,13.64057288,2.3298790697674456,13.33,13.59,,,,,,,PNDT,PNDT,PEDOT:PSS,,100.0,,,,,,,-5.705,-4.08,
65745,10.1039/d0tc03066j,10.1039/d0tc03066j,PBDB-2Cl,ITIC-2F,PBDB-2Cl,ITIC-2F,,CCCCCCc1ccc(C2(c3ccc(CCCCCC)cc3)c3cc4c(cc3-c3sc5cc(/C=C6/C(=O)c7ccccc7C6=C(C#N)C#N)sc5c32)C(c2ccc(CCCCCC)cc2)(c2ccc(CCCCCC)cc2)c2c-4sc3cc(/C=C4/C(=O)c5cc(F)c(F)cc5C4=C(C#N)C#N)sc23)cc1,0.87,19.58,74.88,12.58,12.755508479999996,1.3951389507153893,12.58,12.82,,,,,ITO/PEDOT:PSS/PBDB-2Cl:ITIC-2F/PNDT/Ag,non-fullerene polymer solar cell,PNDT,PNDT,PEDOT:PSS,,100.0,,,,,,,-5.705,-4.08,
65746,10.1039/d0tc03066j,10.1039/d0tc03066j,PBDB-2Cl,ITIC-2F,PBDB-2Cl,ITIC-2F,,CCCCCCc1ccc(C2(c3ccc(CCCCCC)cc3)c3cc4c(cc3-c3sc5cc(/C=C6/C(=O)c7ccccc7C6=C(C#N)C#N)sc5c32)C(c2ccc(CCCCCC)cc2)(c2ccc(CCCCCC)cc2)c2c-4sc3cc(/C=C4/C(=O)c5cc(F)c(F)cc5C4=C(C#N)C#N)sc23)cc1,0.86,16.66,75.13,10.63,10.76432588,1.2636489181561492,10.63,10.8,,,,,ITO/PEDOT:PSS/PBDB-2Cl:ITIC-2F/PNDT/Ag,non-fullerene polymer solar cell,PNDT,PNDT,PEDOT:PSS,,100.0,,,,,,,-5.705,-4.08,
65747,10.1039/d0tc03066j,10.1039/d0tc03066j,PBDB-2Cl,ITIC-2F,PBDB-2Cl,ITIC-2F,,CCCCCCc1ccc(C2(c3ccc(CCCCCC)cc3)c3cc4c(cc3-c3sc5cc(/C=C6/C(=O)c7ccccc7C6=C(C#N)C#N)sc5c32)C(c2ccc(CCCCCC)cc2)(c2ccc(CCCCCC)cc2)c2c-4sc3cc(/C=C4/C(=O)c5cc(F)c(F)cc5C4=C(C#N)C#N)sc23)cc1,0.85,21.1,69.14,12.11,12.400259,2.396853839801823,12.11,12.33,,,,,ITO/PEDOT:PSS/PBDB-2Cl:ITIC-2F/PNDTO/Ag,,PNDTO,PNDTO,PEDOT:PSS,,100.0,,,,,,,-5.705,-4.08,
65748,10.1039/d0tc03066j,10.1039/d0tc03066j,PBDB-2Cl,ITIC-2F,PBDB-2Cl,ITIC-2F,,CCCCCCc1ccc(C2(c3ccc(CCCCCC)cc3)c3cc4c(cc3-c3sc5cc(/C=C6/C(=O)c7ccccc7C6=C(C#N)C#N)sc5c32)C(c2ccc(CCCCCC)cc2)(c2ccc(CCCCCC)cc2)c2c-4sc3cc(/C=C4/C(=O)c5cc(F)c(F)cc5C4=C(C#N)C#N)sc23)cc1,0.87,20.83,74.07,13.2,13.42303947,1.689692954545453,13.2,13.47,,,,,ITO/PEDOT:PSS/PBDB-2Cl:ITIC-2F/PNDTO/Ag,non-fullerene polymer solar cell,PNDTO,PNDTO,PEDOT:PSS,,100.0,,,,,,,-5.705,-4.08,
65749,10.1039/d0tc03066j,10.1039/d0tc03066j,PBDB-2Cl,ITIC-2F,PBDB-2Cl,ITIC-2F,,CCCCCCc1ccc(C2(c3ccc(CCCCCC)cc3)c3cc4c(cc3-c3sc5cc(/C=C6/C(=O)c7ccccc7C6=C(C#N)C#N)sc5c32)C(c2ccc(CCCCCC)cc2)(c2ccc(CCCCCC)cc2)c2c-4sc3cc(/C=C4/C(=O)c5cc(F)c(F)cc5C4=C(C#N)C#N)sc23)cc1,0.87,20.07,74.29,12.77,12.97170261,1.5795036021926383,12.77,13.0,,,,,ITO/PEDOT:PSS/PBDB-2Cl:ITIC-2F/PNDTO/Ag,non-fullerene polymer solar cell,PNDTO,PNDTO,PEDOT:PSS,,100.0,,,,,,,-5.705,-4.08,
