Repository: JiYiqaq/PCE-KA-GNN

# Data directory

- `raw/Active_Database.csv` is the immutable source dataset bundled under CC BY 4.0. Do not overwrite it with processed data.
- `processed/` is created and populated by the training pipeline. Generated `.pt` and `.pth` caches are intentionally ignored by Git because they can exceed GitHub's normal single-file limit.

See `../DATA_LICENSE.md` for provenance, license and checksum information.

File: data/raw/Active_Database.csv (part 211 of 471)
id,doi,doi_norm,donor,acceptor,donor_canonical,acceptor_canonical,donor_smiles,acceptor_smiles,voc,jsc,ff,pce,pce_recomputed,pce_relative_error_percent,pce_avg,pce_best,d_a_ratio,additive,additive_canonical,additive_ratio,device_structure,device_type,etl,etl_canonical,htl,htl_canonical,active_layer_thickness,solvent,solvent_canonical,annealing_temp,homo_d,lumo_d,eg_d,homo_a,lumo_a,eg_a
65750,10.1039/d0tc03066j,10.1039/d0tc03066j,PBDB-2Cl,ITIC-2F,PBDB-2Cl,ITIC-2F,,CCCCCCc1ccc(C2(c3ccc(CCCCCC)cc3)c3cc4c(cc3-c3sc5cc(/C=C6/C(=O)c7ccccc7C6=C(C#N)C#N)sc5c32)C(c2ccc(CCCCCC)cc2)(c2ccc(CCCCCC)cc2)c2c-4sc3cc(/C=C4/C(=O)c5cc(F)c(F)cc5C4=C(C#N)C#N)sc23)cc1,0.86,16.45,73.49,10.19,10.396630299999996,2.027775269872394,10.19,10.37,,,,,ITO/PEDOT:PSS/PBDB-2Cl:ITIC-2F/PNDTO/Ag,non-fullerene polymer solar cell,PNDTO,PNDTO,PEDOT:PSS,,100.0,,,,,,,-5.705,-4.08,
65751,10.1039/d0tc03066j,10.1039/d0tc03066j,PBDB-2Cl,ITIC-2F,PBDB-2Cl,ITIC-2F,,CCCCCCc1ccc(C2(c3ccc(CCCCCC)cc3)c3cc4c(cc3-c3sc5cc(/C=C6/C(=O)c7ccccc7C6=C(C#N)C#N)sc5c32)C(c2ccc(CCCCCC)cc2)(c2ccc(CCCCCC)cc2)c2c-4sc3cc(/C=C4/C(=O)c5cc(F)c(F)cc5C4=C(C#N)C#N)sc23)cc1,0.85,21.1,70.63,12.44,12.6674905,1.8287017684887608,12.44,12.65,,,,,ITO/PEDOT:PSS/PBDB-2Cl:ITIC-2F/PNDTOO/Ag,,PNDTOO,PNDTOO,PEDOT:PSS,,100.0,,,,,,,-5.705,-4.08,
65752,10.1039/d0tc03066j,10.1039/d0tc03066j,PBDB-2Cl,ITIC-2F,PBDB-2Cl,ITIC-2F,,CCCCCCc1ccc(C2(c3ccc(CCCCCC)cc3)c3cc4c(cc3-c3sc5cc(/C=C6/C(=O)c7ccccc7C6=C(C#N)C#N)sc5c32)C(c2ccc(CCCCCC)cc2)(c2ccc(CCCCCC)cc2)c2c-4sc3cc(/C=C4/C(=O)c5cc(F)c(F)cc5C4=C(C#N)C#N)sc23)cc1,0.87,20.79,72.37,12.8,13.08977901,2.263898515624988,12.8,13.02,,,,,ITO/PEDOT:PSS/PBDB-2Cl:ITIC-2F/PNDTOO/Ag,non-fullerene polymer solar cell,PNDTOO,PNDTOO,PEDOT:PSS,,100.0,,,,,,,-5.705,-4.08,
65753,10.1039/d0tc03066j,10.1039/d0tc03066j,PBDB-2Cl,ITIC-2F,PBDB-2Cl,ITIC-2F,,CCCCCCc1ccc(C2(c3ccc(CCCCCC)cc3)c3cc4c(cc3-c3sc5cc(/C=C6/C(=O)c7ccccc7C6=C(C#N)C#N)sc5c32)C(c2ccc(CCCCCC)cc2)(c2ccc(CCCCCC)cc2)c2c-4sc3cc(/C=C4/C(=O)c5cc(F)c(F)cc5C4=C(C#N)C#N)sc23)cc1,0.87,19.97,76.27,13.0,13.25107353,1.9313348461538409,13.0,13.25,,,,,ITO/PEDOT:PSS/PBDB-2Cl:ITIC-2F/PNDTOO/Ag,non-fullerene polymer solar cell,PNDTOO,PNDTOO,PEDOT:PSS,,100.0,,,,,,,-5.705,-4.08,
65754,10.1039/d0tc03066j,10.1039/d0tc03066j,PBDB-2Cl,ITIC-2F,PBDB-2Cl,ITIC-2F,,CCCCCCc1ccc(C2(c3ccc(CCCCCC)cc3)c3cc4c(cc3-c3sc5cc(/C=C6/C(=O)c7ccccc7C6=C(C#N)C#N)sc5c32)C(c2ccc(CCCCCC)cc2)(c2ccc(CCCCCC)cc2)c2c-4sc3cc(/C=C4/C(=O)c5cc(F)c(F)cc5C4=C(C#N)C#N)sc23)cc1,0.86,16.0,75.9,10.27,10.44384,1.6926971762414822,10.27,10.42,,,,,ITO/PEDOT:PSS/PBDB-2Cl:ITIC-2F/PNDTOO/Ag,non-fullerene polymer solar cell,PNDTOO,PNDTOO,PEDOT:PSS,,100.0,,,,,,,-5.705,-4.08,
65755,10.1039/d0tc03077e,10.1039/d0tc03077e,PBDT-TQO,PC71BM,PBDT-TQO,PC71BM,,COC(=O)CCCC1(c2ccccc2)C23c4c5ccc6c7cc8c9c%10c(cc%11cc%12c%13c%14c(cc%15c%16ccc-5c2c%16c2c5c%16c%17c(c(c46)c7c9c%17c4c%10c%11c%13c4c%16c%14c%152)C513)C%12)C8,0.89,6.06,55.98,3.02,3.01922532,0.0256516556291436,3.01,3.02,1:2,DIO,,,ITO/ZnO/photoactive layer/MoO3/Ag,inverted,ZnO,,MoO3,,,chlorobenzene,,160.0,,,,-5.9,-3.9,
65756,10.1039/d0tc03077e,10.1039/d0tc03077e,PBDT-TQO,ITIC,PBDT-TQO,ITIC,,CCCCCCc1ccc(C2(c3ccc(CCCCCC)cc3)c3cc4c(cc3-c3sc5cc(C=C6C(=O)c7ccccc7C6=C(C#N)C#N)sc5c32)C(c2ccc(CCCCCC)cc2)(c2ccc(CCCCCC)cc2)c2c-4sc3cc(C=C4C(=O)c5ccccc5C4=C(C#N)C#N)sc23)cc1,1.04,9.32,53.04,5.16,5.141061120000001,0.3670325581395239,5.08,5.16,1:0.7,,,,ITO/ZnO/active layer/MoO3/Ag,inverted,ZnO,,MoO3,,,chlorobenzene,,160.0,,,,-5.576,-3.916,
65757,10.1039/d0tc03077e,10.1039/d0tc03077e,PBDT-TQO,IT-4F,PBDT-TQO,IT-4F,,CCCCCCc1ccc(C2(c3ccc(CCCCCC)cc3)c3cc4c(cc3-c3sc5cc(/C=C6\C(=O)c7cc(F)c(F)cc7C6=C(C#N)C#N)sc5c32)C(c2ccc(CCCCCC)cc2)(c2ccc(CCCCCC)cc2)c2c-4sc3cc(/C=C4\C(=O)c5cc(F)c(F)cc5C4=C(C#N)C#N)sc23)cc1,0.9,14.44,58.92,7.62,7.6572432,0.4887559055118085,7.38,7.62,1:0.7,,,,ITO/ZnO/active layer/MoO3/Ag,inverted,ZnO,,MoO3,,,chlorobenzene,,160.0,,,,-5.66,-4.14,
65758,10.1039/d0tc03077e,10.1039/d0tc03077e,PBDT-TIQO,PC71BM,PBDT-TIQO,PC71BM,,COC(=O)CCCC1(c2ccccc2)C23c4c5ccc6c7cc8c9c%10c(cc%11cc%12c%13c%14c(cc%15c%16ccc-5c2c%16c2c5c%16c%17c(c(c46)c7c9c%17c4c%10c%11c%13c4c%16c%14c%152)C513)C%12)C8,0.84,8.14,57.1,3.92,3.9042696,0.4012857142857094,3.84,3.92,1:2.0,DIO,,,ITO/ZnO/active layer/MoO3/Ag,inverted,ZnO,,MoO3,,,chlorobenzene,,160.0,,,,-5.9,-3.9,
65759,10.1039/d0tc03077e,10.1039/d0tc03077e,PBDT-TIQO,ITIC,PBDT-TIQO,ITIC,,CCCCCCc1ccc(C2(c3ccc(CCCCCC)cc3)c3cc4c(cc3-c3sc5cc(C=C6C(=O)c7ccccc7C6=C(C#N)C#N)sc5c32)C(c2ccc(CCCCCC)cc2)(c2ccc(CCCCCC)cc2)c2c-4sc3cc(C=C4C(=O)c5ccccc5C4=C(C#N)C#N)sc23)cc1,0.95,13.33,51.67,6.56,6.543230449999999,0.2556333841463452,6.45,6.56,1:0.7,,,,ITO/ZnO/active layer/MoO3/Ag,inverted,ZnO,,MoO3,,,chlorobenzene,,160.0,,,,-5.576,-3.916,
65760,10.1039/d0tc03077e,10.1039/d0tc03077e,PBDT-TIQO,IT-4F,PBDT-TIQO,IT-4F,,CCCCCCc1ccc(C2(c3ccc(CCCCCC)cc3)c3cc4c(cc3-c3sc5cc(/C=C6\C(=O)c7cc(F)c(F)cc7C6=C(C#N)C#N)sc5c32)C(c2ccc(CCCCCC)cc2)(c2ccc(CCCCCC)cc2)c2c-4sc3cc(/C=C4\C(=O)c5cc(F)c(F)cc5C4=C(C#N)C#N)sc23)cc1,0.8,14.72,50.31,5.97,5.924505600000001,0.7620502512562655,5.75,5.97,1:0.7,,,,ITO/ZnO/active layer/MoO3/Ag,inverted,ZnO,,MoO3,,,chlorobenzene,,160.0,,,,-5.66,-4.14,
65761,10.1039/d0tc03217d,10.1039/d0tc03217d,J71,m-ITTC,J71,m-ITTC,CCCCCCCCC(CCCCCC)Cn1nc2c(-c3cccs3)c(F)c(F)c(-c3ccc(-c4cc5c(-c6ccc([Si](CCC)(CCC)CCC)s6)c6sccc6c(-c6ccc([Si](CCC)(CCC)CCC)s6)c5s4)s3)c2n1,CCCCCCc1cccc(C2(c3cccc(CCCCCC)c3)c3cc4c(cc3-c3sc5cc(/C=C6/C(=O)c7cscc7C6=C(C#N)C#N)sc5c32)C(c2cccc(CCCCCC)c2)(c2cccc(CCCCCC)c2)c2c-4sc3cc(/C=C4/C(=O)c5cscc5C4=C(C#N)C#N)sc23)c1,0.868,17.42,72.81,11.01,11.009279736000002,0.0065419073569313,10.81,11.01,1:1.2,Without,,,ITO/PEDOT:PSS/J71:m-ITTC/PDINO/Al,regular,PDINO,,PEDOT:PSS,,,,,150.0,-5.4,-3.24,,-5.62,-3.89,
65762,10.1039/d0tc03217d,10.1039/d0tc03217d,J71,m-ITTC,J71,m-ITTC,CCCCCCCCC(CCCCCC)Cn1nc2c(-c3cccs3)c(F)c(F)c(-c3ccc(-c4cc5c(-c6ccc([Si](CCC)(CCC)CCC)s6)c6sccc6c(-c6ccc([Si](CCC)(CCC)CCC)s6)c5s4)s3)c2n1,CCCCCCc1cccc(C2(c3cccc(CCCCCC)c3)c3cc4c(cc3-c3sc5cc(/C=C6/C(=O)c7cscc7C6=C(C#N)C#N)sc5c32)C(c2cccc(CCCCCC)c2)(c2cccc(CCCCCC)c2)c2c-4sc3cc(/C=C4/C(=O)c5cscc5C4=C(C#N)C#N)sc23)c1,0.874,19.27,73.54,12.38,12.385592092,0.045170371567048,12.04,12.38,1:1.2,0.8,,,ITO/PEDOT:PSS/J71:m-ITTC/PDINO/Al,regular,PDINO,,PEDOT:PSS,,,,,150.0,-5.4,-3.24,,-5.62,-3.89,
65763,10.1039/d0tc03393f,10.1039/d0tc03393f,NDT,PC61BM,NDT,PC61BM,CCCCn1c(-c2ccccc2)nc(-c2ccccc2)c1CN(Cc1ccc2c(c1)OCO2)Cc1ccc2c(c1)OCO2,COC(=O)CCCC1(c2ccccc2)C23c4c5c6c7c8c9c(c%10c%11c2c2c%12c4c4c%13c5c5c7c7c8c8c%14c9c%10c9c%10c%11c2c2c%11c%12c4c4c%12c%13c5c5c7c7c8c8c%14c9c9c%10c2c2c%11c4c4c%12c5c7c5c8c9c2c45)C613,0.13,0.06,27.2,0.002,0.0021216,6.079999999999996,,,0.1,,,,,bulk heterojunction,LiF,,PEDOT-PSS,,,,,,,,,-6.1,-3.7,
65764,10.1039/d0tc03393f,10.1039/d0tc03393f,NDT,PC61BM,NDT,PC61BM,CCCCn1c(-c2ccccc2)nc(-c2ccccc2)c1CN(Cc1ccc2c(c1)OCO2)Cc1ccc2c(c1)OCO2,COC(=O)CCCC1(c2ccccc2)C23c4c5c6c7c8c9c(c%10c%11c2c2c%12c4c4c%13c5c5c7c7c8c8c%14c9c%10c9c%10c%11c2c2c%11c%12c4c4c%12c%13c5c5c7c7c8c8c%14c9c9c%10c2c2c%11c4c4c%12c5c7c5c8c9c2c45)C613,0.74,0.089,24.7,0.016,0.0162674199999999,1.6713749999999836,,,1,,,,,bulk heterojunction,LiF,,PEDOT-PSS,,,,,,,,,-6.1,-3.7,
65765,10.1039/d0tc03393f,10.1039/d0tc03393f,NDT,PC61BM,NDT,PC61BM,CCCCn1c(-c2ccccc2)nc(-c2ccccc2)c1CN(Cc1ccc2c(c1)OCO2)Cc1ccc2c(c1)OCO2,COC(=O)CCCC1(c2ccccc2)C23c4c5c6c7c8c9c(c%10c%11c2c2c%12c4c4c%13c5c5c7c7c8c8c%14c9c%10c9c%10c%11c2c2c%11c%12c4c4c%12c%13c5c5c7c7c8c8c%14c9c9c%10c2c2c%11c4c4c%12c5c7c5c8c9c2c45)C613,0.76,0.89,25.6,0.17,0.1731584,1.85788235294118,,,10,,,,,bulk heterojunction,LiF,,PEDOT-PSS,,,,,,,,,-6.1,-3.7,
65766,10.1039/d0tc03393f,10.1039/d0tc03393f,NDT,PC61BM,NDT,PC61BM,CCCCn1c(-c2ccccc2)nc(-c2ccccc2)c1CN(Cc1ccc2c(c1)OCO2)Cc1ccc2c(c1)OCO2,COC(=O)CCCC1(c2ccccc2)C23c4c5c6c7c8c9c(c%10c%11c2c2c%12c4c4c%13c5c5c7c7c8c8c%14c9c%10c9c%10c%11c2c2c%11c%12c4c4c%12c%13c5c5c7c7c8c8c%14c9c9c%10c2c2c%11c4c4c%12c5c7c5c8c9c2c45)C613,0.89,5.9,34.3,1.8,1.8010929999999998,0.0607222222222104,,,20,,,,conventional,OPV,LiF,,PEDOT-PSS,,,,,130.0,,,,-6.1,-3.7,
65767,10.1039/d0tc03393f,10.1039/d0tc03393f,NDT,PC61BM,NDT,PC61BM,CCCCn1c(-c2ccccc2)nc(-c2ccccc2)c1CN(Cc1ccc2c(c1)OCO2)Cc1ccc2c(c1)OCO2,COC(=O)CCCC1(c2ccccc2)C23c4c5c6c7c8c9c(c%10c%11c2c2c%12c4c4c%13c5c5c7c7c8c8c%14c9c%10c9c%10c%11c2c2c%11c%12c4c4c%12c%13c5c5c7c7c8c8c%14c9c9c%10c2c2c%11c4c4c%12c5c7c5c8c9c2c45)C613,0.87,8.2,38.8,2.8,2.767992,1.1431428571428506,,,30,,,,conventional,OPV,LiF,,PEDOT-PSS,,,,,130.0,,,,-6.1,-3.7,
65768,10.1039/d0tc03393f,10.1039/d0tc03393f,NDT,PC61BM,NDT,PC61BM,CCCCn1c(-c2ccccc2)nc(-c2ccccc2)c1CN(Cc1ccc2c(c1)OCO2)Cc1ccc2c(c1)OCO2,COC(=O)CCCC1(c2ccccc2)C23c4c5c6c7c8c9c(c%10c%11c2c2c%12c4c4c%13c5c5c7c7c8c8c%14c9c%10c9c%10c%11c2c2c%11c%12c4c4c%12c%13c5c5c7c7c8c8c%14c9c9c%10c2c2c%11c4c4c%12c5c7c5c8c9c2c45)C613,0.84,11.2,42.7,4.0,4.017216,0.4304000000000085,,,40,,,,conventional,OPV,LiF,,PEDOT-PSS,,,,,130.0,,,,-6.1,-3.7,
65769,10.1039/d0tc03393f,10.1039/d0tc03393f,NDT,PC61BM,NDT,PC61BM,CCCCn1c(-c2ccccc2)nc(-c2ccccc2)c1CN(Cc1ccc2c(c1)OCO2)Cc1ccc2c(c1)OCO2,COC(=O)CCCC1(c2ccccc2)C23c4c5c6c7c8c9c(c%10c%11c2c2c%12c4c4c%13c5c5c7c7c8c8c%14c9c%10c9c%10c%11c2c2c%11c%12c4c4c%12c%13c5c5c7c7c8c8c%14c9c9c%10c2c2c%11c4c4c%12c5c7c5c8c9c2c45)C613,0.8,9.5,38.1,2.9,2.8956000000000004,0.1517241379310177,,,50,,,,conventional,OPV,LiF,,PEDOT-PSS,,,,,130.0,,,,-6.1,-3.7,
65770,10.1039/d0tc03393f,10.1039/d0tc03393f,NDT,PC61BM,NDT,PC61BM,CCCCn1c(-c2ccccc2)nc(-c2ccccc2)c1CN(Cc1ccc2c(c1)OCO2)Cc1ccc2c(c1)OCO2,COC(=O)CCCC1(c2ccccc2)C23c4c5c6c7c8c9c(c%10c%11c2c2c%12c4c4c%13c5c5c7c7c8c8c%14c9c%10c9c%10c%11c2c2c%11c%12c4c4c%12c%13c5c5c7c7c8c8c%14c9c9c%10c2c2c%11c4c4c%12c5c7c5c8c9c2c45)C613,0.82,7.1,36.8,2.1,2.1424959999999995,2.02361904761902,,,60,,,,conventional,OPV,LiF,,PEDOT-PSS,,,,,130.0,,,,-6.1,-3.7,
65771,10.1039/d0tc03393f,10.1039/d0tc03393f,NDT,PC61BM,NDT,PC61BM,CCCCn1c(-c2ccccc2)nc(-c2ccccc2)c1CN(Cc1ccc2c(c1)OCO2)Cc1ccc2c(c1)OCO2,COC(=O)CCCC1(c2ccccc2)C23c4c5c6c7c8c9c(c%10c%11c2c2c%12c4c4c%13c5c5c7c7c8c8c%14c9c%10c9c%10c%11c2c2c%11c%12c4c4c%12c%13c5c5c7c7c8c8c%14c9c9c%10c2c2c%11c4c4c%12c5c7c5c8c9c2c45)C613,0.57,2.1,53.9,0.7,0.645183,7.831000000000002,,,80,,,,conventional,bulk heterojunction,LiF,,PEDOT-PSS,,,,,130.0,,,,-6.1,-3.7,
65772,10.1039/d0tc03883k,10.1039/d0tc03883k,TPD-M,PC71BM,TPD-M,PC71BM,,COC(=O)CCCC1(c2ccccc2)C23c4c5ccc6c7cc8c9c%10c(cc%11cc%12c%13c%14c(cc%15c%16ccc-5c2c%16c2c5c%16c%17c(c(c46)c7c9c%17c4c%10c%11c%13c4c%16c%14c%152)C513)C%12)C8,0.86,10.4,68.0,6.4,6.08192,4.970000000000002,6.1,6.4,1:1.2,,,,,,,,,,220.0,,,,,,,-5.9,-3.9,
65773,10.1039/d0tc03883k,10.1039/d0tc03883k,TPD-IP,PC71BM,TPD-IP,PC71BM,,COC(=O)CCCC1(c2ccccc2)C23c4c5ccc6c7cc8c9c%10c(cc%11cc%12c%13c%14c(cc%15c%16ccc-5c2c%16c2c5c%16c%17c(c(c46)c7c9c%17c4c%10c%11c%13c4c%16c%14c%152)C513)C%12)C8,0.85,10.6,67.0,6.5,6.0367,7.127692307692311,6.0,6.5,1:1.2,"1,8-diiodooctane",,3% by volume,inverted,,ZnO,,MoO3,,256.0,chlorobenzene:o-dichlorobenzene (1:1),,,,,,-5.9,-3.9,
65774,10.1039/d0tc03883k,10.1039/d0tc03883k,TPD-IB,PC71BM,TPD-IB,PC71BM,,COC(=O)CCCC1(c2ccccc2)C23c4c5ccc6c7cc8c9c%10c(cc%11cc%12c%13c%14c(cc%15c%16ccc-5c2c%16c2c5c%16c%17c(c(c46)c7c9c%17c4c%10c%11c%13c4c%16c%14c%152)C513)C%12)C8,0.86,10.3,68.0,6.8,6.023440000000001,11.419999999999986,6.1,6.8,1:1.2,"1,8-diiodooctane",,3% by volume,inverted,,ZnO,,MoO3,,258.0,chlorobenzene:o-dichlorobenzene (1:1),,,,,,-5.9,-3.9,
65775,10.1039/d0tc03883k,10.1039/d0tc03883k,TPD-CM,PC71BM,TPD-CM,PC71BM,,COC(=O)CCCC1(c2ccccc2)C23c4c5ccc6c7cc8c9c%10c(cc%11cc%12c%13c%14c(cc%15c%16ccc-5c2c%16c2c5c%16c%17c(c(c46)c7c9c%17c4c%10c%11c%13c4c%16c%14c%152)C513)C%12)C8,0.87,9.0,73.0,6.0,5.7159,4.734999999999992,5.7,6.0,1:1.2,"1,8-diiodooctane",,3% by volume,inverted,,ZnO,,MoO3,,225.0,chlorobenzene:o-dichlorobenzene (1:1),,,,,,-5.9,-3.9,
65776,10.1039/d0tc04110f,10.1039/d0tc04110f,PFBDB-T,TTE-PDI4,PFBDB-T,TTE-PDI4,CCCCC(CC)Cc1ccc(-c2c3cc(-c4sc(-c5sc(-c6cc(F)cs6)c6c5C(=O)c5c(CC(CC)CCCC)sc(CC(CC)CCCC)c5C6=O)cc4F)sc3c(-c3ccc(CC(CC)CCCC)s3)c3ccsc23)s1,,0.99,7.5,51.0,3.8,3.78675,0.3486842105263095,3.6,3.8,,,,,,,,,,,,,,,-5.47,-3.46,,,,
65777,10.1039/d0tc04110f,10.1039/d0tc04110f,PFBDB-T,FTTE-PDI4,PFBDB-T,FTTE-PDI4,CCCCC(CC)Cc1ccc(-c2c3cc(-c4sc(-c5sc(-c6cc(F)cs6)c6c5C(=O)c5c(CC(CC)CCCC)sc(CC(CC)CCCC)c5C6=O)cc4F)sc3c(-c3ccc(CC(CC)CCCC)s3)c3ccsc23)s1,,1.0,10.9,60.0,6.6,6.54,0.9090909090909032,6.4,6.6,,,,,,,,,,,,,,,-5.47,-3.46,,,,
65778,10.1039/d0tc04208k,10.1039/d0tc04208k,PTB7,PC71BM,PTB7,PC71BM,CCCCC(CC)COC(=O)c1sc2c(-c3cc4c(OCC(CC)CCCC)c5sccc5c(OCC(CC)CCCC)c4s3)scc2c1F,COC(=O)CCCC1(c2ccccc2)C23c4c5ccc6c7cc8c9c%10c(cc%11cc%12c%13c%14c(cc%15c%16ccc-5c2c%16c2c5c%16c%17c(c(c46)c7c9c%17c4c%10c%11c%13c4c%16c%14c%152)C513)C%12)C8,0.75,16.54,67.11,8.32,8.3249955,0.0600420673076888,8.22,8.32,1:1.5,"1,8-diiodooctane",,3%,,inverted,NZ,NZ,MoO3,,,chlorobenzene,,,-5.19,-3.43,,-5.9,-3.9,
65779,10.1039/d0tc04208k,10.1039/d0tc04208k,PTB7,PC71BM,PTB7,PC71BM,CCCCC(CC)COC(=O)c1sc2c(-c3cc4c(OCC(CC)CCCC)c5sccc5c(OCC(CC)CCCC)c4s3)scc2c1F,COC(=O)CCCC1(c2ccccc2)C23c4c5ccc6c7cc8c9c%10c(cc%11cc%12c%13c%14c(cc%15c%16ccc-5c2c%16c2c5c%16c%17c(c(c46)c7c9c%17c4c%10c%11c%13c4c%16c%14c%152)C513)C%12)C8,0.72,16.24,60.49,7.07,7.07297472,0.0420752475247412,6.79,7.07,1:1.5,"1,8-diiodooctane",,3%,inverted,inverted,SZ-20,SZ-20,MoO3,,,chlorobenzene,,170.0,-5.19,-3.43,,-5.9,-3.9,
65780,10.1039/d0tc04208k,10.1039/d0tc04208k,PTB7,PC71BM,PTB7,PC71BM,CCCCC(CC)COC(=O)c1sc2c(-c3cc4c(OCC(CC)CCCC)c5sccc5c(OCC(CC)CCCC)c4s3)scc2c1F,COC(=O)CCCC1(c2ccccc2)C23c4c5ccc6c7cc8c9c%10c(cc%11cc%12c%13c%14c(cc%15c%16ccc-5c2c%16c2c5c%16c%17c(c(c46)c7c9c%17c4c%10c%11c%13c4c%16c%14c%152)C513)C%12)C8,0.73,16.09,59.82,7.04,7.026277739999999,0.1949184659091001,6.9,7.04,1:1.5,"1,8-diiodooctane",,3%,,inverted,SZ-30,SZ-30,MoO3,,,chlorobenzene,,170.0,-5.19,-3.43,,-5.9,-3.9,
65781,10.1039/d0tc04208k,10.1039/d0tc04208k,PTB7,PC71BM,PTB7,PC71BM,CCCCC(CC)COC(=O)c1sc2c(-c3cc4c(OCC(CC)CCCC)c5sccc5c(OCC(CC)CCCC)c4s3)scc2c1F,COC(=O)CCCC1(c2ccccc2)C23c4c5ccc6c7cc8c9c%10c(cc%11cc%12c%13c%14c(cc%15c%16ccc-5c2c%16c2c5c%16c%17c(c(c46)c7c9c%17c4c%10c%11c%13c4c%16c%14c%152)C513)C%12)C8,0.73,15.78,62.18,7.16,7.162762919999999,0.0385882681564044,7.03,7.16,1:1.5,"1,8-diiodooctane",,3%,inverted,inverted,SZ-60,SZ-60,MoO3,,,chlorobenzene,,170.0,-5.19,-3.43,,-5.9,-3.9,
65791,10.1039/d0tc04233a,10.1039/d0tc04233a,PTO2,IT-4F,PTO2,IT-4F,CCOC(=O)c1ccsc1-c1cc2c(-c3cc(F)c(CC)s3)c3sc(-c4cc(C(=O)OCC)c(-c5cc6c(-c7cc(F)c(CC)s7)c7sc(-c8cc(C(=O)OCC)c(-c9cc%10c(-c%11cc(F)c(CC)s%11)c%11sccc%11c(-c%11cc(F)c(CC)s%11)c%10s9)s8)cc7c(-c7cc(F)c(CC)s7)c6s5)s4)cc3c(-c3cc(F)c(CC)s3)c2s1,CCCCCCc1ccc(C2(c3ccc(CCCCCC)cc3)c3cc4c(cc3-c3sc5cc(/C=C6\C(=O)c7cc(F)c(F)cc7C6=C(C#N)C#N)sc5c32)C(c2ccc(CCCCCC)cc2)(c2ccc(CCCCCC)cc2)c2c-4sc3cc(/C=C4\C(=O)c5cc(F)c(F)cc5C4=C(C#N)C#N)sc23)cc1,0.9,21.92,66.17,13.01,13.054017600000002,0.3383366641045494,12.65,13.01,1:1,,,,inverted,,ZnO,,MoO3,,130.0,chlorobenzene,,,-5.59,-3.67,,-5.66,-4.14,
65793,10.1039/d0tc04372a,10.1039/d0tc04372a,PBDB-T,ITIC,PBDB-T,ITIC,CCCCC(CC)Cc1ccc(-c2c3cc(-c4ccc(-c5sc(-c6cccs6)c6c5C(=O)c5c(CC(CC)CCCC)sc(CC(CC)CCCC)c5C6=O)s4)sc3c(-c3ccc(CC(CC)CCCC)s3)c3ccsc23)s1,CCCCCCc1ccc(C2(c3ccc(CCCCCC)cc3)c3cc4c(cc3-c3sc5cc(C=C6C(=O)c7ccccc7C6=C(C#N)C#N)sc5c32)C(c2ccc(CCCCCC)cc2)(c2ccc(CCCCCC)cc2)c2c-4sc3cc(C=C4C(=O)c5ccccc5C4=C(C#N)C#N)sc23)cc1,0.9,0.054,,0.0065,,,,,1:1,DIO,,1.0 vol%,ITO/PEDOT:PSS/PBDB-T:ITIC/PDINO/Al,conventional,PDINO,,P-UL,P-UL,,chlorobenzene,,110.0,-5.33,-3.48,,-5.576,-3.916,
65794,10.1039/d0tc04372a,10.1039/d0tc04372a,PBDB-T,ITIC,PBDB-T,ITIC,CCCCC(CC)Cc1ccc(-c2c3cc(-c4ccc(-c5sc(-c6cccs6)c6c5C(=O)c5c(CC(CC)CCCC)sc(CC(CC)CCCC)c5C6=O)s4)sc3c(-c3ccc(CC(CC)CCCC)s3)c3ccsc23)s1,CCCCCCc1ccc(C2(c3ccc(CCCCCC)cc3)c3cc4c(cc3-c3sc5cc(C=C6C(=O)c7ccccc7C6=C(C#N)C#N)sc5c32)C(c2ccc(CCCCCC)cc2)(c2ccc(CCCCCC)cc2)c2c-4sc3cc(C=C4C(=O)c5ccccc5C4=C(C#N)C#N)sc23)cc1,0.92,8.26,17.5,1.32,1.3298599999999998,0.7469696969696786,,,1:1,DIO,,1.0 vol%,ITO/PEDOT:PSS/PBDB-T:ITIC/PDINO/Al,conventional,PDINO,,P-L,P-L,,chlorobenzene,,110.0,-5.33,-3.48,,-5.576,-3.916,
65795,10.1039/d0tc04372a,10.1039/d0tc04372a,PBDB-T,ITIC,PBDB-T,ITIC,CCCCC(CC)Cc1ccc(-c2c3cc(-c4ccc(-c5sc(-c6cccs6)c6c5C(=O)c5c(CC(CC)CCCC)sc(CC(CC)CCCC)c5C6=O)s4)sc3c(-c3ccc(CC(CC)CCCC)s3)c3ccsc23)s1,CCCCCCc1ccc(C2(c3ccc(CCCCCC)cc3)c3cc4c(cc3-c3sc5cc(C=C6C(=O)c7ccccc7C6=C(C#N)C#N)sc5c32)C(c2ccc(CCCCCC)cc2)(c2ccc(CCCCCC)cc2)c2c-4sc3cc(C=C4C(=O)c5ccccc5C4=C(C#N)C#N)sc23)cc1,0.93,14.71,72.5,9.91,9.9182175,0.0829212916246282,,,1:1,DIO,,1.0 vol%,ITO/PEDOT:PSS/PBDB-T:ITIC/PDINO/Al,conventional,PDINO,,P-M,P-M,,chlorobenzene,,110.0,-5.33,-3.48,,-5.576,-3.916,
65796,10.1039/d0tc04372a,10.1039/d0tc04372a,PBDB-T,ITIC,PBDB-T,ITIC,CCCCC(CC)Cc1ccc(-c2c3cc(-c4ccc(-c5sc(-c6cccs6)c6c5C(=O)c5c(CC(CC)CCCC)sc(CC(CC)CCCC)c5C6=O)s4)sc3c(-c3ccc(CC(CC)CCCC)s3)c3ccsc23)s1,CCCCCCc1ccc(C2(c3ccc(CCCCCC)cc3)c3cc4c(cc3-c3sc5cc(C=C6C(=O)c7ccccc7C6=C(C#N)C#N)sc5c32)C(c2ccc(CCCCCC)cc2)(c2ccc(CCCCCC)cc2)c2c-4sc3cc(C=C4C(=O)c5ccccc5C4=C(C#N)C#N)sc23)cc1,0.92,15.07,74.8,10.36,10.370571200000002,0.1020386100386379,,,1:1,DIO,,1.0 vol%,ITO/PEDOT:PSS/PBDB-T:ITIC/PDINO/Al,conventional,PDINO,,P-H,P-H,,chlorobenzene,,110.0,-5.33,-3.48,,-5.576,-3.916,
65797,10.1039/d0tc04372a,10.1039/d0tc04372a,PBDB-T,ITIC,PBDB-T,ITIC,CCCCC(CC)Cc1ccc(-c2c3cc(-c4ccc(-c5sc(-c6cccs6)c6c5C(=O)c5c(CC(CC)CCCC)sc(CC(CC)CCCC)c5C6=O)s4)sc3c(-c3ccc(CC(CC)CCCC)s3)c3ccsc23)s1,CCCCCCc1ccc(C2(c3ccc(CCCCCC)cc3)c3cc4c(cc3-c3sc5cc(C=C6C(=O)c7ccccc7C6=C(C#N)C#N)sc5c32)C(c2ccc(CCCCCC)cc2)(c2ccc(CCCCCC)cc2)c2c-4sc3cc(C=C4C(=O)c5ccccc5C4=C(C#N)C#N)sc23)cc1,0.92,15.17,74.3,10.36,10.3696052,0.0927142857142962,,,1:1,DIO,,1.0 vol%,ITO/PEDOT:PSS/PBDB-T:ITIC/PDINO/Al,conventional,PDINO,,P-UH,P-UH,,chlorobenzene,,110.0,-5.33,-3.48,,-5.576,-3.916,
65798,10.1039/d0tc04636a,10.1039/d0tc04636a,PBZ-C6,PIN-1,PBZ-C6,PIN-1,,,0.88,11.04,59.68,5.81,5.79803136,0.2060006884681598,,,1:1,2 vol% DIO,DIO,2 vol%,,,,,,,,,,170.0,,,,,,
65799,10.1039/d0tc04636a,10.1039/d0tc04636a,PBZ-C6,PIN-2,PBZ-C6,PIN-2,,,0.86,10.84,53.57,5.0,4.99400968,0.1198064000000087,,,1.5:1,2 vol% DIO,DIO,2 vol%,ITO/PEDOT:PSS/active layer/PFN-Br/Ag,,PFN-Br,,PEDOT:PSS,,,chlorobenzene,,170.0,,,,,,
65800,10.1039/d0tc04749j,10.1039/d0tc04749j,PM6,2FIFIC,PM6,2FIFIC,COC(=O)C(C)(C)c1cc(C)cc(-c2sc3c4sc5cc(/C=C6/C(=O)c7cc(F)cc(c7)C(=O)/C6=C\c6cc(C(C)(C)C(=O)OC)c(-c7cc(C)cc(C(C)(C)C(=O)OC)c7)s6)sc5c4c(C(C)(C)C(=O)OC)ccc2-3)c1,CCOC(=O)c1sc2c(/C=C3\C(=O)c4ccccc4C3=C(C#N)C#N)sc(-c3cc4c(s3)-c3cc5c(cc3C4(CC)CC)-c3sc(/C=C4\C(=O)c6cc(F)c(F)cc6C4=C(C#N)C#N)cc3C5(CC)CC)c2c1F,0.8,22.4,61.5,11.34,11.0208,2.8148148148148184,11.0,11.34,1:1.4,0.5% CN,CN,0.5%,,,,,,,,,,110.0,-5.56,-3.65,,-5.45,-3.97,
65801,10.1039/d0tc04749j,10.1039/d0tc04749j,PM6,ICIF2F,PM6,ICIF2F,COC(=O)C(C)(C)c1cc(C)cc(-c2sc3c4sc5cc(/C=C6/C(=O)c7cc(F)cc(c7)C(=O)/C6=C\c6cc(C(C)(C)C(=O)OC)c(-c7cc(C)cc(C(C)(C)C(=O)OC)c7)s6)sc5c4c(C(C)(C)C(=O)OC)ccc2-3)c1,CCOC(=O)c1sc2c(/C=C3\C(=O)c4cc(F)c(F)cc4C3=C(C#N)C#N)sc(-c3cc4c(s3)-c3cc5c(cc3C4(CC)CC)-c3sc(/C=C4\C(=O)c6ccccc6C4=C(C#N)C#N)cc3C5(CC)CC)c2c1F,0.79,19.3,61.4,9.6,9.361658,2.4827291666666604,9.42,9.6,1:1.4,0.5% CN,CN,0.5%,ITO/PEDOT:PSS/PM6:acceptor/ZnO/Al,,ZnO,,PEDOT:PSS,,,chlorobenzene,,110.0,-5.56,-3.65,,-5.45,-4.02,
65802,10.1039/d0tc04909c,10.1039/d0tc04909c,PBOffDT,IT-4Cl,PBOffDT,IT-4Cl,,CCCCCCc1ccc(C2(c3ccc(CCCCCC)cc3)c3cc4c(cc3-c3sc5cc(/C=C6\C(=O)c7cc(Cl)c(Cl)cc7C6=C(C#N)C#N)sc5c32)C(c2ccc(CCCCCC)cc2)(c2ccc(CCCCCC)cc2)c2c-4sc3cc(/C=C4\C(=O)c5cc(Cl)c(Cl)cc5C4=C(C#N)C#N)sc23)cc1,0.86,18.27,67.1,10.56,10.542886199999998,0.1620625000000227,10.42,10.56,1:1,,,,,,,,,,,"1,3,5-TMB","1,3,5-trimethylbenzene",,,,,-5.75,-4.09,
65803,10.1039/d0tc04909c,10.1039/d0tc04909c,PBOTT,IT-4Cl,PBOTT,IT-4Cl,,CCCCCCc1ccc(C2(c3ccc(CCCCCC)cc3)c3cc4c(cc3-c3sc5cc(/C=C6\C(=O)c7cc(Cl)c(Cl)cc7C6=C(C#N)C#N)sc5c32)C(c2ccc(CCCCCC)cc2)(c2ccc(CCCCCC)cc2)c2c-4sc3cc(/C=C4\C(=O)c5cc(Cl)c(Cl)cc5C4=C(C#N)C#N)sc23)cc1,0.84,14.95,65.5,8.25,8.225489999999999,0.2970909090909229,8.13,8.25,1:1,,,,conventional,,,,,,,"1,3,5-TMB","1,3,5-trimethylbenzene",,,,,-5.75,-4.09,
65804,10.1039/d0tc04909c,10.1039/d0tc04909c,PBOTVT,IT-4Cl,PBOTVT,IT-4Cl,,CCCCCCc1ccc(C2(c3ccc(CCCCCC)cc3)c3cc4c(cc3-c3sc5cc(/C=C6\C(=O)c7cc(Cl)c(Cl)cc7C6=C(C#N)C#N)sc5c32)C(c2ccc(CCCCCC)cc2)(c2ccc(CCCCCC)cc2)c2c-4sc3cc(/C=C4\C(=O)c5cc(Cl)c(Cl)cc5C4=C(C#N)C#N)sc23)cc1,0.66,8.87,53.1,3.12,3.1085802,0.3660192307692337,2.98,3.12,1:1,,,,conventional,,,,,,,"1,3,5-TMB","1,3,5-trimethylbenzene",,,,,-5.75,-4.09,
65805,10.1039/d0tc04955g,10.1039/d0tc04955g,PTB7-Th,PC70BM,PTB7-Th,PC70BM,CCCCC(CC)COC(=O)c1sc2csc(-c3cc4c(-c5ccc(CC(CC)CCCC)s5)c5sccc5c(-c5ccc(CC(CC)CCCC)s5)c4s3)c2c1F,CCCCC(=O)OCC1(C2=CC=CC=C2)C3=CC=CC4=CC=CC5=CC=CC6=CC=C7C=CC=CC8=CC=CC1=C8C7=C6C5=C4C3,0.72,10.6,53.0,3.98,4.04496,1.6321608040200928,3.98,,,,,,ITO/ZnO/PTB7-Th:PC70BM/MoO3/Au,inverted,ZnO,ZnO,MoO3,MoO3,,,,,-5.21,-3.6,,-6.1,-3.9,
65806,10.1039/d0tc04955g,10.1039/d0tc04955g,PTB7-Th,PC70BM,PTB7-Th,PC70BM,CCCCC(CC)COC(=O)c1sc2csc(-c3cc4c(-c5ccc(CC(CC)CCCC)s5)c5sccc5c(-c5ccc(CC(CC)CCCC)s5)c4s3)c2c1F,CCCCC(=O)OCC1(C2=CC=CC=C2)C3=CC=CC4=CC=CC5=CC=CC6=CC=C7C=CC=CC8=CC=CC1=C8C7=C6C5=C4C3,0.72,10.9,55.0,4.31,4.3164,0.1484918793503523,4.31,,1:1.5,"1,8-diiodooctane",,3% v/v,ITO/ZnO/MgO(5000 rpm)/PTB7-Th:PC70BM/MoO3/Au,inverted,ZnO/MgO,ZnO/MgO,MoO3,MoO3,100.0,chlorobenzene,,150.0,-5.21,-3.6,,-6.1,-3.9,
65807,10.1039/d0tc04955g,10.1039/d0tc04955g,PTB7-Th,PC70BM,PTB7-Th,PC70BM,CCCCC(CC)COC(=O)c1sc2csc(-c3cc4c(-c5ccc(CC(CC)CCCC)s5)c5sccc5c(-c5ccc(CC(CC)CCCC)s5)c4s3)c2c1F,CCCCC(=O)OCC1(C2=CC=CC=C2)C3=CC=CC4=CC=CC5=CC=CC6=CC=C7C=CC=CC8=CC=CC1=C8C7=C6C5=C4C3,0.73,0.2,26.0,0.03,0.03796,26.533333333333346,0.03,,1:1.5,"1,8-diiodooctane",,3% v/v,ITO/ZnO/MgO(3000 rpm)/PTB7-Th:PC70BM/MoO3/Au,inverted,ZnO/MgO,ZnO/MgO,MoO3,MoO3,100.0,chlorobenzene,,150.0,-5.21,-3.6,,-6.1,-3.9,
65808,10.1039/d0tc05092j,10.1039/d0tc05092j,cHBC,4Cl-cHBC,cHBC,4Cl-cHBC,,,1.8,0.09,18.0,0.03,0.02916,2.8000000000000016,0.03,,,,,,,,,,,,,,,,,,,,,
65809,10.1039/d0tc05092j,10.1039/d0tc05092j,cHBC,8Cl-cHBC,cHBC,8Cl-cHBC,,,1.8,0.3,25.0,0.2,0.135,32.5,0.2,,,,,,,,,,,,,,,,,,,,,
65810,10.1039/d0tc05092j,10.1039/d0tc05092j,cHBC,12Cl-cHBC,cHBC,12Cl-cHBC,,,1.72,0.5,43.0,0.4,0.3697999999999999,7.550000000000015,0.4,,,,,,,,,,,,,,,,,,,,,
65811,10.1039/d0tc05092j,10.1039/d0tc05092j,cPBC,4Cl-cHBC,cPBC,4Cl-cHBC,,,1.9,0.46,30.0,0.26,0.2622,0.8461538461538384,0.26,,,,,,,,,,,,,,,,,,,,,
65812,10.1039/d0tc05092j,10.1039/d0tc05092j,cPBC,8Cl-cHBC,cPBC,8Cl-cHBC,,,1.75,0.55,53.0,0.51,0.510125,0.0245098039215768,0.51,,,,,,,,,,,,,,,,,,,,,
65813,10.1039/d0tc05092j,10.1039/d0tc05092j,cPBC,12Cl-cHBC,cPBC,12Cl-cHBC,,,1.59,0.47,38.0,0.28,0.2839739999999999,1.4192857142856865,0.28,,,,,,,,,,,,,,,,,,,,,
65814,10.1039/d0tc05092j,10.1039/d0tc05092j,cTBC,4Cl-cHBC,cTBC,4Cl-cHBC,,,1.84,0.52,55.0,0.52,0.52624,1.2000000000000044,0.52,,,,,,,bilayer OPV,,,,,,,,,,,,,,
65815,10.1039/d0tc05092j,10.1039/d0tc05092j,cTBC,8Cl-cHBC,cTBC,8Cl-cHBC,,,1.65,0.41,49.0,0.33,0.3314849999999999,0.4499999999999705,0.33,,,,,,,,,,,,,,,,,,,,,
65816,10.1039/d0tc05092j,10.1039/d0tc05092j,cTBC,12Cl-cHBC,cTBC,12Cl-cHBC,,,1.7,0.27,35.0,0.16,0.16065,0.4062500000000073,0.16,,,,,,,,,,,,,,,,,,,,,
65817,10.1039/d0tc05092j,10.1039/d0tc05092j,cTBFBC,4Cl-cHBC,cTBFBC,4Cl-cHBC,,,1.76,0.6,31.0,0.33,0.32736,0.7999999999999926,0.33,,,,,,,,,,,,,,,,,,,,,
65818,10.1039/d0tc05092j,10.1039/d0tc05092j,cTBFBC,8Cl-cHBC,cTBFBC,8Cl-cHBC,,,1.57,0.8,60.0,0.7,0.7536000000000002,7.657142857142886,0.7,,,,,,,,,,,,,,,,,,,,,
65819,10.1039/d0tc05092j,10.1039/d0tc05092j,cTBFBC,12Cl-cHBC,cTBFBC,12Cl-cHBC,,,1.43,1.1,60.0,1.0,0.9438,5.620000000000003,1.0,,,,,,,,,,,,,,,,,,,,,
65826,10.1039/d0tc05261b,10.1039/d0tc05261b,PBT1-C,TSeIC-M-Cl,PBT1-C,TSeIC-M-Cl,CCCCCCC(CCCC)Cc1ccc(-c2c3cc(-c4ccc(-c5sc(-c6cccs6)c6c5C(=O)c5c(CC(CC)CCCC)sc(CC(CC)CCCC)c5C6=O)s4)sc3c(-c3ccc(CC(CCCC)CCCCCC)cc3)c3ccsc23)cc1,,0.85,14.51,66.5,8.2,8.201777499999999,0.0216768292682844,7.92,8.2,,,,,ITO/PEDOT:PSS/PBT1-C:acceptor/ZrAcac/Al,BHJ-OSC,ZrAcac,,PEDOT:PSS,,,,,,-5.43,-3.37,,,,
65827,10.1039/d0tc05261b,10.1039/d0tc05261b,PBT1-C,TSeIC-M-Cl,PBT1-C,TSeIC-M-Cl,CCCCCCC(CCCC)Cc1ccc(-c2c3cc(-c4ccc(-c5sc(-c6cccs6)c6c5C(=O)c5c(CC(CC)CCCC)sc(CC(CC)CCCC)c5C6=O)s4)sc3c(-c3ccc(CC(CCCC)CCCCCC)cc3)c3ccsc23)cc1,,0.82,16.1,73.6,9.72,9.716672,0.0342386831275879,9.33,9.72,,,,,ITO/PEDOT:PSS/PBT1-C:acceptor/ZrAcac/Al,BHJ-OSC,ZrAcac,,PEDOT:PSS,,,,,100.0,-5.43,-3.37,,,,
65828,10.1039/d0tc05261b,10.1039/d0tc05261b,PBT1-C,TSeIC-P-Cl,PBT1-C,TSeIC-P-Cl,CCCCCCC(CCCC)Cc1ccc(-c2c3cc(-c4ccc(-c5sc(-c6cccs6)c6c5C(=O)c5c(CC(CC)CCCC)sc(CC(CC)CCCC)c5C6=O)s4)sc3c(-c3ccc(CC(CCCC)CCCCCC)cc3)c3ccsc23)cc1,,0.87,17.48,60.3,9.17,9.1701828,0.0019934569247465,8.85,9.17,,,,,ITO/PEDOT:PSS/PBT1-C:acceptor/ZrAcac/Al,BHJ-OSC,ZrAcac,,PEDOT:PSS,,,,,,-5.43,-3.37,,,,
65829,10.1039/d0tc05261b,10.1039/d0tc05261b,PBT1-C,TSeIC-P-Cl,PBT1-C,TSeIC-P-Cl,CCCCCCC(CCCC)Cc1ccc(-c2c3cc(-c4ccc(-c5sc(-c6cccs6)c6c5C(=O)c5c(CC(CC)CCCC)sc(CC(CC)CCCC)c5C6=O)s4)sc3c(-c3ccc(CC(CCCC)CCCCCC)cc3)c3ccsc23)cc1,,0.85,18.67,71.0,11.26,11.267345,0.0652309058614638,10.6,11.26,,,,,ITO/PEDOT:PSS/PBT1-C:acceptor/ZrAcac/Al,BHJ-OSC,ZrAcac,,PEDOT:PSS,,,,,100.0,-5.43,-3.37,,,,
65830,10.1039/d0tc05539e,10.1039/d0tc05539e,PM6,BFHIC-4F,PM6,BFHIC-4F,COC(=O)C(C)(C)c1cc(C)cc(-c2sc3c4sc5cc(/C=C6/C(=O)c7cc(F)cc(c7)C(=O)/C6=C\c6cc(C(C)(C)C(=O)OC)c(-c7cc(C)cc(C(C)(C)C(=O)OC)c7)s6)sc5c4c(C(C)(C)C(=O)OC)ccc2-3)c1,,0.87,22.8,67.7,13.4,13.428972000000002,0.2162089552238905,13.2,13.4,1:1.5,0.75% PN,PN,0.75%,,,,,,,,,,120.0,-5.56,-3.65,,,,
65831,10.1039/d0tc05539e,10.1039/d0tc05539e,PM6,BFHIC,PM6,BFHIC,COC(=O)C(C)(C)c1cc(C)cc(-c2sc3c4sc5cc(/C=C6/C(=O)c7cc(F)cc(c7)C(=O)/C6=C\c6cc(C(C)(C)C(=O)OC)c(-c7cc(C)cc(C(C)(C)C(=O)OC)c7)s6)sc5c4c(C(C)(C)C(=O)OC)ccc2-3)c1,,0.97,15.9,55.8,8.7,8.606034,1.0800689655172413,8.5,8.7,1:1.5,0.75% PN,PN,0.75%,inverted,,ZnO-NP/PFN-Br,,MoO3,,,chlorobenzene,,120.0,-5.56,-3.65,,,,
65832,10.1039/d0tc05691j,10.1039/d0tc05691j,PM6,Y6,PM6,Y6,COC(=O)C(C)(C)c1cc(C)cc(-c2sc3c4sc5cc(/C=C6/C(=O)c7cc(F)cc(c7)C(=O)/C6=C\c6cc(C(C)(C)C(=O)OC)c(-c7cc(C)cc(C(C)(C)C(=O)OC)c7)s6)sc5c4c(C(C)(C)C(=O)OC)ccc2-3)c1,CCCCCCCCCCCc1c(/C=C2\C(=O)c3cc(F)c(F)cc3C2=C(C#N)C#N)sc2c1sc1c3c4nsnc4c4c5sc6c(CCCCCCCCCCC)c(/C=C7\C(=O)c8cc(F)c(F)cc8C7=C(C#N)C#N)sc6c5n(CC(CC)CCCC)c4c3n(CC(CC)CCCC)c21,0.835,25.95,73.55,15.93,15.936997874999998,0.0439289077212676,15.75,15.93,1.00:1.20,,,,,,,,,,,,,,-5.56,-3.65,,-5.65,-4.09,
65836,10.1039/d0tc05691j,10.1039/d0tc05691j,PM6,Cor-T-PDI,PM6,Cor-T-PDI,COC(=O)C(C)(C)c1cc(C)cc(-c2sc3c4sc5cc(/C=C6/C(=O)c7cc(F)cc(c7)C(=O)/C6=C\c6cc(C(C)(C)C(=O)OC)c(-c7cc(C)cc(C(C)(C)C(=O)OC)c7)s6)sc5c4c(C(C)(C)C(=O)OC)ccc2-3)c1,,0.982,5.35,35.13,1.92,1.84562481,3.873707812500002,1.9,1.92,1.00:0.00:1.20,,,,ITO/PEDOT:PSS/active layer/PFN-Br/Ag,,PFN-Br,,PEDOT:PSS,,,CHCl3,,,-5.56,-3.65,,,,
65839,10.1039/d1cc00032b,10.1039/d1cc00032b,PTB7-Th,IEICO-4F,PTB7-Th,IEICO-4F,CCCCC(CC)COC(=O)c1sc2csc(-c3cc4c(-c5ccc(CC(CC)CCCC)s5)c5sccc5c(-c5ccc(CC(CC)CCCC)s5)c4s3)c2c1F,CCCCCCc1ccc(C2(c3ccc(CCCCCC)cc3)c3cc4c(cc3-c3sc(-c5sc(/C=C6\C(=O)c7cc(F)c(F)cc7C6=C(C#N)C#N)cc5OCC(CC)CCCC)cc32)C(c2ccc(CCCCCC)cc2)(c2ccc(CCCCCC)cc2)c2cc(-c3scc(/C=C5/C(=O)c6cc(F)c(F)cc6C5=C(C#N)C#N)c3OCC(CC)CCCC)sc2-4)cc1,0.16,19.36,31.0,0.97,0.960256,1.0045360824742242,0.73,0.97,,,,,ITO/ZnO/PTB7-Th:IEICO-4F/Ag,inverted,ZnO,ZnO,,,,,,,-5.21,-3.6,,-5.44,-4.19,
65840,10.1039/d1cc00032b,10.1039/d1cc00032b,PTB7-Th,IEICO-4F,PTB7-Th,IEICO-4F,CCCCC(CC)COC(=O)c1sc2csc(-c3cc4c(-c5ccc(CC(CC)CCCC)s5)c5sccc5c(-c5ccc(CC(CC)CCCC)s5)c4s3)c2c1F,CCCCCCc1ccc(C2(c3ccc(CCCCCC)cc3)c3cc4c(cc3-c3sc(-c5sc(/C=C6\C(=O)c7cc(F)c(F)cc7C6=C(C#N)C#N)cc5OCC(CC)CCCC)cc32)C(c2ccc(CCCCCC)cc2)(c2ccc(CCCCCC)cc2)c2cc(-c3scc(/C=C5/C(=O)c6cc(F)c(F)cc6C5=C(C#N)C#N)c3OCC(CC)CCCC)sc2-4)cc1,0.54,24.81,54.0,7.24,7.234595999999999,0.0746408839779184,6.78,7.24,,PMA,,0.1 M,ITO/ZnO/PMA-im-PTB7-Th:IEICO-4F (30 s)/Ag,inverted,ZnO,ZnO,,,,isopropanol,,,-5.21,-3.6,,-5.44,-4.19,
65841,10.1039/d1cc00032b,10.1039/d1cc00032b,PTB7-Th,IEICO-4F,PTB7-Th,IEICO-4F,CCCCC(CC)COC(=O)c1sc2csc(-c3cc4c(-c5ccc(CC(CC)CCCC)s5)c5sccc5c(-c5ccc(CC(CC)CCCC)s5)c4s3)c2c1F,CCCCCCc1ccc(C2(c3ccc(CCCCCC)cc3)c3cc4c(cc3-c3sc(-c5sc(/C=C6\C(=O)c7cc(F)c(F)cc7C6=C(C#N)C#N)cc5OCC(CC)CCCC)cc32)C(c2ccc(CCCCCC)cc2)(c2ccc(CCCCCC)cc2)c2cc(-c3scc(/C=C5/C(=O)c6cc(F)c(F)cc6C5=C(C#N)C#N)c3OCC(CC)CCCC)sc2-4)cc1,0.66,25.14,63.0,10.38,10.453212,0.7053179190751429,9.57,10.38,,PMA,,,ITO/ZnO/PMA-im-PTB7-Th:IEICO-4F (1 min)/Ag,inverted,ZnO,ZnO,,,,isopropanol,,,-5.21,-3.6,,-5.44,-4.19,
65842,10.1039/d1cc00032b,10.1039/d1cc00032b,PTB7-Th,IEICO-4F,PTB7-Th,IEICO-4F,CCCCC(CC)COC(=O)c1sc2csc(-c3cc4c(-c5ccc(CC(CC)CCCC)s5)c5sccc5c(-c5ccc(CC(CC)CCCC)s5)c4s3)c2c1F,CCCCCCc1ccc(C2(c3ccc(CCCCCC)cc3)c3cc4c(cc3-c3sc(-c5sc(/C=C6\C(=O)c7cc(F)c(F)cc7C6=C(C#N)C#N)cc5OCC(CC)CCCC)cc32)C(c2ccc(CCCCCC)cc2)(c2ccc(CCCCCC)cc2)c2cc(-c3scc(/C=C5/C(=O)c6cc(F)c(F)cc6C5=C(C#N)C#N)c3OCC(CC)CCCC)sc2-4)cc1,0.69,26.01,64.0,11.37,11.486016,1.0203693931398428,10.23,11.37,,PMA,,,ITO/ZnO/PMA-im-PTB7-Th:IEICO-4F (3 min)/Ag,inverted,ZnO,ZnO,,,,isopropanol,,,-5.21,-3.6,,-5.44,-4.19,
65843,10.1039/d1cc00032b,10.1039/d1cc00032b,PTB7-Th,IEICO-4F,PTB7-Th,IEICO-4F,CCCCC(CC)COC(=O)c1sc2csc(-c3cc4c(-c5ccc(CC(CC)CCCC)s5)c5sccc5c(-c5ccc(CC(CC)CCCC)s5)c4s3)c2c1F,CCCCCCc1ccc(C2(c3ccc(CCCCCC)cc3)c3cc4c(cc3-c3sc(-c5sc(/C=C6\C(=O)c7cc(F)c(F)cc7C6=C(C#N)C#N)cc5OCC(CC)CCCC)cc32)C(c2ccc(CCCCCC)cc2)(c2ccc(CCCCCC)cc2)c2cc(-c3scc(/C=C5/C(=O)c6cc(F)c(F)cc6C5=C(C#N)C#N)c3OCC(CC)CCCC)sc2-4)cc1,0.65,25.68,57.0,9.72,9.51444,2.1148148148148165,9.52,9.72,,PMA,,0.1 M,ITO/ZnO/PMA-im-PTB7-Th:IEICO-4F (5 min)/Ag,inverted,ZnO,ZnO,,,,isopropanol,,,-5.21,-3.6,,-5.44,-4.19,
65844,10.1039/d1cc00032b,10.1039/d1cc00032b,PTB7-Th,IEICO-4F,PTB7-Th,IEICO-4F,CCCCC(CC)COC(=O)c1sc2csc(-c3cc4c(-c5ccc(CC(CC)CCCC)s5)c5sccc5c(-c5ccc(CC(CC)CCCC)s5)c4s3)c2c1F,CCCCCCc1ccc(C2(c3ccc(CCCCCC)cc3)c3cc4c(cc3-c3sc(-c5sc(/C=C6\C(=O)c7cc(F)c(F)cc7C6=C(C#N)C#N)cc5OCC(CC)CCCC)cc32)C(c2ccc(CCCCCC)cc2)(c2ccc(CCCCCC)cc2)c2cc(-c3scc(/C=C5/C(=O)c6cc(F)c(F)cc6C5=C(C#N)C#N)c3OCC(CC)CCCC)sc2-4)cc1,0.65,18.43,52.0,6.18,6.22934,0.7983818770226528,5.32,6.18,,PMA,,0.1 M,ITO/ZnO/PMA-im-PTB7-Th:IEICO-4F (10 min)/Ag,inverted,ZnO,ZnO,,,,isopropanol,,,-5.21,-3.6,,-5.44,-4.19,
65880,10.1039/d1ee00496d,10.1039/d1ee00496d,B1,BO-4Cl,B1,BO-4Cl,CCCCCCc1cc(-c2cc3c(-c4ccc(SCC(CC)CCCC)cc4)c4sc(-c5cc(CCCCCC)c(-c6cc(CCCCCC)c(-c7ccc(/C=C8/SC(=S)N(CCCC)C8=O)s7)s6)s5)cc4c(-c4ccc(SCC(CC)CCCC)cc4)c3s2)sc1-c1cc(CCCCCC)c(-c2ccc(/C=C3/SC(=S)N(CCCC)C3=O)s2)s1,CCCCCCCCCCCc1c(/C=C2\C(=O)c3cc(Cl)c(Cl)cc3C2=C(C#N)C#N)sc2c1sc1c3c4nsnc4c4c5sc6c(CCCCCCCCCCC)c(/C=C7\C(=O)c8cc(Cl)c(Cl)cc8C7=C(C#N)C#N)sc6c5n(CC(CCCC)CCCCCC)c4c3n(CC(CCCC)CCCCCC)c21,0.83,25.18,72.48,15.15,15.147885120000002,0.0139596039603882,14.96,15.15,,,,,ITO/PEDOT:PSS/active layer/PNDIT-F3N/Ag,,PNDIT-F3N,,PEDOT:PSS,,,,,,-5.37,-3.51,,-5.68,-4.1,
65904,10.1039/d1ee01193f,10.1039/d1ee01193f,L1,Y6,L1,Y6,CCc1csc(-c2cc3oc(=O)c4cc(-c5cc(CC)c(-c6cc7c(-c8ccc(CC)s8)c8sc(-c9sc(-c%10cc%11oc(=O)c%12cc(-c%13cc(CC)c(-c%14cc%15c(-c%16ccc(CC)s%16)c%16sc(-c%17sc(-c%18cc%19oc(=O)c%20cc(-c%21cc(CC)c(-c%22cc%23c(-c%24ccc(CC)s%24)c%24sccc%24c(-c%24ccc(CC)s%24)c%23s%22)s%21)sc%20c%19s%18)cc%17CC)cc%16c(-c%16ccc(CC)s%16)c%15s%14)s%13)sc%12c%11s%10)cc9CC)cc8c(-c8ccc(CC)s8)c7s6)s5)sc4c3s2)c1,CCCCCCCCCCCc1c(/C=C2\C(=O)c3cc(F)c(F)cc3C2=C(C#N)C#N)sc2c1sc1c3c4nsnc4c4c5sc6c(CCCCCCCCCCC)c(/C=C7\C(=O)c8cc(F)c(F)cc8C7=C(C#N)C#N)sc6c5n(CC(CC)CCCC)c4c3n(CC(CC)CCCC)c21,0.83,25.28,69.8,14.6,14.645715199999998,0.3131178082191663,14.2,14.6,1.5:1,,,,ITO/PEDOT:PSS/L1:Y6/Phen-NaDPO/Ag,regular,Phen-NaDPO,,PEDOT:PSS,,170.0,chloroform,,110.0,-5.45,-2.79,,-5.65,-4.09,
65905,10.1039/d1ee01193f,10.1039/d1ee01193f,L1,Y6,L1,Y6,CCc1csc(-c2cc3oc(=O)c4cc(-c5cc(CC)c(-c6cc7c(-c8ccc(CC)s8)c8sc(-c9sc(-c%10cc%11oc(=O)c%12cc(-c%13cc(CC)c(-c%14cc%15c(-c%16ccc(CC)s%16)c%16sc(-c%17sc(-c%18cc%19oc(=O)c%20cc(-c%21cc(CC)c(-c%22cc%23c(-c%24ccc(CC)s%24)c%24sccc%24c(-c%24ccc(CC)s%24)c%23s%22)s%21)sc%20c%19s%18)cc%17CC)cc%16c(-c%16ccc(CC)s%16)c%15s%14)s%13)sc%12c%11s%10)cc9CC)cc8c(-c8ccc(CC)s8)c7s6)s5)sc4c3s2)c1,CCCCCCCCCCCc1c(/C=C2\C(=O)c3cc(F)c(F)cc3C2=C(C#N)C#N)sc2c1sc1c3c4nsnc4c4c5sc6c(CCCCCCCCCCC)c(/C=C7\C(=O)c8cc(F)c(F)cc8C7=C(C#N)C#N)sc6c5n(CC(CC)CCCC)c4c3n(CC(CC)CCCC)c21,0.81,24.31,70.5,13.8,13.8822255,0.5958369565217251,13.3,13.8,1.5:1,,,,ITO/PEDOT:PSS/L1:Y6/Phen-NaDPO/Ag,regular,Phen-NaDPO,,PEDOT:PSS,,300.0,chloroform,,110.0,-5.45,-2.79,,-5.65,-4.09,
65906,10.1039/d1ee01193f,10.1039/d1ee01193f,L2,Y6,L2,Y6,CCCCCCCCC(CCCCCC)Cn1nc2c(-c3cccs3)c(F)c(F)c(-c3ccc(-c4cc5c(-c6cc(Cl)c(CC(CC)CCCC)s6)c6occc6c(-c6cc(Cl)c(CC(CC)CCCC)s6)c5o4)s3)c2n1,CCCCCCCCCCCc1c(/C=C2\C(=O)c3cc(F)c(F)cc3C2=C(C#N)C#N)sc2c1sc1c3c4nsnc4c4c5sc6c(CCCCCCCCCCC)c(/C=C7\C(=O)c8cc(F)c(F)cc8C7=C(C#N)C#N)sc6c5n(CC(CC)CCCC)c4c3n(CC(CC)CCCC)c21,0.83,26.35,72.1,15.8,15.7686305,0.1985411392405192,15.4,15.8,1.5:1,,,,ITO/PEDOT:PSS/L2:Y6/Phen-NaDPO/Ag,regular,Phen-NaDPO,,PEDOT:PSS,,170.0,chloroform,,110.0,,,,-5.65,-4.09,
65907,10.1039/d1ee01193f,10.1039/d1ee01193f,L2,Y6,L2,Y6,CCCCCCCCC(CCCCCC)Cn1nc2c(-c3cccs3)c(F)c(F)c(-c3ccc(-c4cc5c(-c6cc(Cl)c(CC(CC)CCCC)s6)c6occc6c(-c6cc(Cl)c(CC(CC)CCCC)s6)c5o4)s3)c2n1,CCCCCCCCCCCc1c(/C=C2\C(=O)c3cc(F)c(F)cc3C2=C(C#N)C#N)sc2c1sc1c3c4nsnc4c4c5sc6c(CCCCCCCCCCC)c(/C=C7\C(=O)c8cc(F)c(F)cc8C7=C(C#N)C#N)sc6c5n(CC(CC)CCCC)c4c3n(CC(CC)CCCC)c21,0.82,24.5,71.2,14.3,14.30408,0.0285314685314691,13.8,14.3,1.5:1,,,,ITO/PEDOT:PSS/L2:Y6/Phen-NaDPO/Ag,regular,Phen-NaDPO,,PEDOT:PSS,,300.0,chloroform,,110.0,,,,-5.65,-4.09,
65915,10.1039/d1ee01336j,10.1039/d1ee01336j,PNTB-Cl,N3,PNTB-Cl,N3,,CCCCCCCCCCCC1=C(/C=C2\C(=O)C3=CC(F)=C(F)C=C3C2=C(C#N)C#N)SC2=C1SC1=C2N(CCC(CC)CCCC)C2=C1C1=NSN=C1C1=C2N(CCC(CC)CCCC)C2=C1SC1=C2SC(/C=C2\C(=O)C3=CC(F)=C(F)C=C3C2=C(C#N)C#N)=C1CCCCCCCCCCC,0.859,24.46,72.5,15.24,15.2330765,0.045429790026253,14.93,15.24,,,,,,,,,,,,,,,,,,-5.64,-3.86,
65916,10.1039/d1ee01336j,10.1039/d1ee01336j,PNTB6-Cl,N3,PNTB6-Cl,N3,,CCCCCCCCCCCC1=C(/C=C2\C(=O)C3=CC(F)=C(F)C=C3C2=C(C#N)C#N)SC2=C1SC1=C2N(CCC(CC)CCCC)C2=C1C1=NSN=C1C1=C2N(CCC(CC)CCCC)C2=C1SC1=C2SC(/C=C2\C(=O)C3=CC(F)=C(F)C=C3C2=C(C#N)C#N)=C1CCCCCCCCCCC,0.857,26.58,77.3,17.59,17.60821338,0.1035439454235294,17.31,17.59,,DIO,,0.5%,ITO/PEDOT:PSS/PNTB6-Cl:N3/PNDIT-F3N/Ag,,PNDIT-F3N,,PEDOT:PSS,,110.0,"chlorobenzene (donor), chloroform (acceptor)",,110.0,,,,-5.64,-3.86,
65917,10.1039/d1ee01336j,10.1039/d1ee01336j,PM6,N3,PM6,N3,COC(=O)C(C)(C)c1cc(C)cc(-c2sc3c4sc5cc(/C=C6/C(=O)c7cc(F)cc(c7)C(=O)/C6=C\c6cc(C(C)(C)C(=O)OC)c(-c7cc(C)cc(C(C)(C)C(=O)OC)c7)s6)sc5c4c(C(C)(C)C(=O)OC)ccc2-3)c1,CCCCCCCCCCCC1=C(/C=C2\C(=O)C3=CC(F)=C(F)C=C3C2=C(C#N)C#N)SC2=C1SC1=C2N(CCC(CC)CCCC)C2=C1C1=NSN=C1C1=C2N(CCC(CC)CCCC)C2=C1SC1=C2SC(/C=C2\C(=O)C3=CC(F)=C(F)C=C3C2=C(C#N)C#N)=C1CCCCCCCCCCC,0.818,26.32,75.2,16.2,16.19037952,0.0593856790123384,15.69,16.2,,DIO,,0.5%,ITO/PEDOT:PSS/PM6:N3/PNDIT-F3N/Ag,,PNDIT-F3N,,PEDOT:PSS,,110.0,"chlorobenzene (donor), chloroform (acceptor)",,110.0,-5.56,-3.65,,-5.64,-3.86,
65918,10.1039/d1ee01864g,10.1039/d1ee01864g,PM6,BTP-eC9,PM6,BTP-eC9,COC(=O)C(C)(C)c1cc(C)cc(-c2sc3c4sc5cc(/C=C6/C(=O)c7cc(F)cc(c7)C(=O)/C6=C\c6cc(C(C)(C)C(=O)OC)c(-c7cc(C)cc(C(C)(C)C(=O)OC)c7)s6)sc5c4c(C(C)(C)C(=O)OC)ccc2-3)c1,CCCCCCCCCc1c(C=C2C(=O)c3cc(Cl)c(Cl)cc3C2=C(C#N)C#N)sc2c1sc1c3c4nsnc4c4c5sc6c(CCCCCCCCC)c(C=C7C(=O)c8cc(Cl)c(Cl)cc8C7=C(C#N)C#N)sc6c5n(CC(CCCC)CCCCCC)c4c3n(CC(CCCC)CCCCCC)c21,0.845,26.81,77.5,17.58,17.557198749999998,0.1296999431171817,17.19,17.58,,,,,ITO/PEDOT:PSS/active layer/PNDIT-F3N/Ag,conventional,PNDIT-F3N,,PEDOT:PSS,,,,,,-5.56,-3.65,,-5.68,-3.9,
65920,10.1039/d1ee01864g,10.1039/d1ee01864g,PM6,BTP-F,PM6,BTP-F,COC(=O)C(C)(C)c1cc(C)cc(-c2sc3c4sc5cc(/C=C6/C(=O)c7cc(F)cc(c7)C(=O)/C6=C\c6cc(C(C)(C)C(=O)OC)c(-c7cc(C)cc(C(C)(C)C(=O)OC)c7)s6)sc5c4c(C(C)(C)C(=O)OC)ccc2-3)c1,,0.9,24.05,75.0,16.2,16.23375,0.2083333333333412,15.8,16.2,1:1.2,,,,ITO/PEDOT:PSS/active layer/PNDIT-F3N/Ag,conventional,PNDIT-F3N,,PEDOT:PSS,,,,,,-5.56,-3.65,,,,
65922,10.1039/d1ee01864g,10.1039/d1ee01864g,PM6,Y6,PM6,Y6,COC(=O)C(C)(C)c1cc(C)cc(-c2sc3c4sc5cc(/C=C6/C(=O)c7cc(F)cc(c7)C(=O)/C6=C\c6cc(C(C)(C)C(=O)OC)c(-c7cc(C)cc(C(C)(C)C(=O)OC)c7)s6)sc5c4c(C(C)(C)C(=O)OC)ccc2-3)c1,CCCCCCCCCCCc1c(/C=C2\C(=O)c3cc(F)c(F)cc3C2=C(C#N)C#N)sc2c1sc1c3c4nsnc4c4c5sc6c(CCCCCCCCCCC)c(/C=C7\C(=O)c8cc(F)c(F)cc8C7=C(C#N)C#N)sc6c5n(CC(CC)CCCC)c4c3n(CC(CC)CCCC)c21,0.839,25.86,76.3,16.55,16.55446002,0.0269487613293038,16.2,16.55,,,,,ITO/PEDOT:PSS/active layer/PNDIT-F3N/Ag,,PNDIT-F3N,,PEDOT:PSS,,,,,,-5.56,-3.65,,-5.65,-4.09,
65924,10.1039/d1ee01864g,10.1039/d1ee01864g,PM6,Y6-F,PM6,Y6-F,COC(=O)C(C)(C)c1cc(C)cc(-c2sc3c4sc5cc(/C=C6/C(=O)c7cc(F)cc(c7)C(=O)/C6=C\c6cc(C(C)(C)C(=O)OC)c(-c7cc(C)cc(C(C)(C)C(=O)OC)c7)s6)sc5c4c(C(C)(C)C(=O)OC)ccc2-3)c1,,0.871,23.61,73.7,15.17,15.15589647,0.0929698747528006,14.98,15.17,,,,,ITO/PEDOT:PSS/active layer/PNDIT-F3N/Ag,,PNDIT-F3N,,PEDOT:PSS,,,,,,-5.56,-3.65,,,,
65925,10.1039/d1ee01864g,10.1039/d1ee01864g,D18-Cl,L8-BO,D18-Cl,L8-BO,CCCCCCC(CCCC)Cc1csc(-c2cc3c4nsnc4c4cc(-c5cc(CC(CCCC)CCCCCC)c(-c6cc7c(-c8cc(Cl)c(CC(CC)CCCC)s8)c8sccc8c(-c8cc(Cl)c(CC(CC)CCCC)s8)c7s6)s5)sc4c3s2)c1,CCCCCCC(CCCC)Cc1c(/C=C2\C(=O)c3cc(F)c(F)cc3C2=C(C#N)C#N)sc2c1SC1c3c(c4c(c5nsnc35)c3sc5c(CC(CCCC)CCCCCC)c(/C=C6\C(=O)c7cc(F)c(F)cc7C6=C(C#N)C#N)sc5c3n4CC(CC)CCCC)N(CC(CC)CCCC)C21,0.888,25.1,77.8,17.37,17.340686400000003,0.1687599309153614,17.18,17.37,,,,,ITO/PEDOT:PSS/active layer/PNDIT-F3N/Ag,conventional,PNDIT-F3N,,PEDOT:PSS,,,,,,-5.51,-2.77,,-5.68,-3.9,
65927,10.1039/d1ee01864g,10.1039/d1ee01864g,D18-Cl,L8-BO-F,D18-Cl,L8-BO-F,CCCCCCC(CCCC)Cc1csc(-c2cc3c4nsnc4c4cc(-c5cc(CC(CCCC)CCCCCC)c(-c6cc7c(-c8cc(Cl)c(CC(CC)CCCC)s8)c8sccc8c(-c8cc(Cl)c(CC(CC)CCCC)s8)c7s6)s5)sc4c3s2)c1,,0.932,22.45,71.6,14.94,14.9811544,0.2754645247657409,14.61,14.94,,,,,ITO/PEDOT:PSS/active layer/PNDIT-F3N/Ag,conventional,PNDIT-F3N,,PEDOT:PSS,,,,,,-5.51,-2.77,,,,
65936,10.1039/d1ee02124a,10.1039/d1ee02124a,B1,BO-4Cl,B1,BO-4Cl,CCCCCCc1cc(-c2cc3c(-c4ccc(SCC(CC)CCCC)cc4)c4sc(-c5cc(CCCCCC)c(-c6cc(CCCCCC)c(-c7ccc(/C=C8/SC(=S)N(CCCC)C8=O)s7)s6)s5)cc4c(-c4ccc(SCC(CC)CCCC)cc4)c3s2)sc1-c1cc(CCCCCC)c(-c2ccc(/C=C3/SC(=S)N(CCCC)C3=O)s2)s1,CCCCCCCCCCCc1c(/C=C2\C(=O)c3cc(Cl)c(Cl)cc3C2=C(C#N)C#N)sc2c1sc1c3c4nsnc4c4c5sc6c(CCCCCCCCCCC)c(/C=C7\C(=O)c8cc(Cl)c(Cl)cc8C7=C(C#N)C#N)sc6c5n(CC(CCCC)CCCCCC)c4c3n(CC(CCCC)CCCCCC)c21,0.82,25.39,73.0,15.2,15.198454000000002,0.0101710526315631,15.0,15.2,1:1,,,,,,,,,,,,,,-5.37,-3.51,,-5.68,-4.1,
65940,10.1039/d1ee02124a,10.1039/d1ee02124a,B1,BO-2Cl,B1,BO-2Cl,CCCCCCc1cc(-c2cc3c(-c4ccc(SCC(CC)CCCC)cc4)c4sc(-c5cc(CCCCCC)c(-c6cc(CCCCCC)c(-c7ccc(/C=C8/SC(=S)N(CCCC)C8=O)s7)s6)s5)cc4c(-c4ccc(SCC(CC)CCCC)cc4)c3s2)sc1-c1cc(CCCCCC)c(-c2ccc(/C=C3/SC(=S)N(CCCC)C3=O)s2)s1,,0.86,21.87,73.0,13.7,13.729985999999998,0.2188759124087531,13.4,13.7,1:1,,,,ITO/PEDOT:PSS/active layer/PNDI-F3N-Br/Ag,,PNDI-F3N-Br,,PEDOT:PSS,,100.0,,,,-5.37,-3.51,,,,
65941,10.1039/d1ee02320a,10.1039/d1ee02320a,TQ-F,N2200,FTQ,N2200,CCCCCCCCOc1cccc(-c2nc3cc(F)cc(-c4cccs4)c3nc2-c2cccc(OCCCCCCCC)c2)c1,CCCCCCCCCCC(CCCCCCCC)CN1C(=O)c2ccc3c4c(c(-c5ccc(-c6cccs6)s5)cc(c24)C1=O)C(=O)N(CC(CCCCCCCC)CCCCCCCCCC)C3=O,,,,7.12,,,,,,,,,,,,,,,,,,,-5.51,-3.08,,-5.71,-4.02,
65943,10.1039/d1ee02320a,10.1039/d1ee02320a,PTzBI,N2200,PTzBI,N2200,CCCCCCCCN1C(=O)c2c(c(-c3ccc(-c4cc5c(-c6ccc(CC(CC)CCCC)s6)c6sccc6c(-c6ccc(CC(CC)CCCC)s6)c5s4)s3)c3nn(CCCCCCCC)nc3c2-c2cccs2)C1=O,CCCCCCCCCCC(CCCCCCCC)CN1C(=O)c2ccc3c4c(c(-c5ccc(-c6cccs6)s5)cc(c24)C1=O)C(=O)N(CC(CCCCCCCC)CCCCCCCCCC)C3=O,,,,8.36,,,,,,,,,,,,,,,,,,,-5.34,-3.46,,-5.71,-4.02,
65944,10.1039/d1ee02320a,10.1039/d1ee02320a,PTB7-Th,P-163K,PTB7-Th,P-163K,CCCCC(CC)COC(=O)c1sc2csc(-c3cc4c(-c5ccc(CC(CC)CCCC)s5)c5sccc5c(-c5ccc(CC(CC)CCCC)s5)c4s3)c2c1F,,,,,5.0,,,,,,,,,,,,,,,,,,,-5.21,-3.6,,,,
65945,10.1039/d1ee02320a,10.1039/d1ee02320a,PBDB-T,PH,PBDB-T,PH,CCCCC(CC)Cc1ccc(-c2c3cc(-c4ccc(-c5sc(-c6cccs6)c6c5C(=O)c5c(CC(CC)CCCC)sc(CC(CC)CCCC)c5C6=O)s4)sc3c(-c3ccc(CC(CC)CCCC)s3)c3ccsc23)s1,CCCCCCCCCN1C(=O)c2csc(-c3sc(-c4sc(-c5cc6c(-c7ccc(CC(CC)CCCC)s7)c7sccc7c(-c7ccc(CC(CC)CCCC)s7)c6s5)c5c4C(=O)N(CCCCCCCCC)C5=O)c(CCCCCC)c3CCCCCC)c2C1=O,,,,7.0,,,,,,,,,,,,,,,,,,,-5.33,-3.48,,,,
65946,10.1039/d1ee02320a,10.1039/d1ee02320a,PTB7-Th,FOIC,PTB7-Th,FOIC,CCCCC(CC)COC(=O)c1sc2csc(-c3cc4c(-c5ccc(CC(CC)CCCC)s5)c5sccc5c(-c5ccc(CC(CC)CCCC)s5)c4s3)c2c1F,CCCCCCc1ccc(C2(c3ccc(CCCCCC)cc3)c3c(sc4cc(C=C5C(=O)c6cc(F)ccc6C5=C(C#N)C#N)sc34)-c3sc4c5c(sc4c32)-c2sc3cc(C=C4C(=O)c6cc(F)ccc6C4=C(C#N)C#N)sc3c2C5(c2ccc(CCCCCC)cc2)c2ccc(CCCCCC)cc2)cc1,,,,11.37,,,,,,,,,,,,,,,,,,,-5.21,-3.6,,-5.38,-3.91,
