Repository: JiYiqaq/PCE-KA-GNN

# Data directory

- `raw/Active_Database.csv` is the immutable source dataset bundled under CC BY 4.0. Do not overwrite it with processed data.
- `processed/` is created and populated by the training pipeline. Generated `.pt` and `.pth` caches are intentionally ignored by Git because they can exceed GitHub's normal single-file limit.

See `../DATA_LICENSE.md` for provenance, license and checksum information.

File: data/raw/Active_Database.csv (part 212 of 471)
id,doi,doi_norm,donor,acceptor,donor_canonical,acceptor_canonical,donor_smiles,acceptor_smiles,voc,jsc,ff,pce,pce_recomputed,pce_relative_error_percent,pce_avg,pce_best,d_a_ratio,additive,additive_canonical,additive_ratio,device_structure,device_type,etl,etl_canonical,htl,htl_canonical,active_layer_thickness,solvent,solvent_canonical,annealing_temp,homo_d,lumo_d,eg_d,homo_a,lumo_a,eg_a
65948,10.1039/d1ee02320a,10.1039/d1ee02320a,PM6,PF2-DTC,PM6,PF2-DTC,COC(=O)C(C)(C)c1cc(C)cc(-c2sc3c4sc5cc(/C=C6/C(=O)c7cc(F)cc(c7)C(=O)/C6=C\c6cc(C(C)(C)C(=O)OC)c(-c7cc(C)cc(C(C)(C)C(=O)OC)c7)s6)sc5c4c(C(C)(C)C(=O)OC)ccc2-3)c1,CCCCCCCCCCCCCCCCC1(CCCCCCCCCCCCCCCC)c2cc3c(cc2-c2sc(/C=C4\C(=O)c5ccccc5C4=C(C#N)C#N)cc21)C(CCCCCCCCCCCCCCCC)(CCCCCCCCCCCCCCCC)c1cc(/C=C2\C(=O)c4cc(-c5cc6c(s5)-c5sccc5C6(CCC(CC)CCC)CC(CC)CCCC)ccc4C2=C(C#N)C#N)sc1-3,,,,8.31,,,,,,,,,,,,,,,,,,,-5.56,-3.65,,-5.76,-3.9,
65949,10.1039/d1ee02320a,10.1039/d1ee02320a,PM6,PF2-DTSi,PM6,PF2-DTSi,COC(=O)C(C)(C)c1cc(C)cc(-c2sc3c4sc5cc(/C=C6/C(=O)c7cc(F)cc(c7)C(=O)/C6=C\c6cc(C(C)(C)C(=O)OC)c(-c7cc(C)cc(C(C)(C)C(=O)OC)c7)s6)sc5c4c(C(C)(C)C(=O)OC)ccc2-3)c1,CCCCCCCCCCCCCCCCC1(CCCCCCCCCCCCCCCC)c2cc3c(cc2-c2sc(/C=C4\C(=O)c5ccccc5C4=C(C#N)C#N)cc21)C(CCCCCCCCCCCCCCCC)(CCCCCCCCCCCCCCCC)c1cc(/C=C2\C(=O)c4ccc(-c5cc6c(s5)-c5sccc5[Si]6(CC(CC)CCCC)CC(CC)CCCC)cc4C2=C(C#N)C#N)sc1-3,,,,10.77,,,,,,,,,,,,,,,,,,,-5.56,-3.65,,-5.74,-3.87,
65950,10.1039/d1ee02320a,10.1039/d1ee02320a,PM6,Y6,PM6,Y6,COC(=O)C(C)(C)c1cc(C)cc(-c2sc3c4sc5cc(/C=C6/C(=O)c7cc(F)cc(c7)C(=O)/C6=C\c6cc(C(C)(C)C(=O)OC)c(-c7cc(C)cc(C(C)(C)C(=O)OC)c7)s6)sc5c4c(C(C)(C)C(=O)OC)ccc2-3)c1,CCCCCCCCCCCc1c(/C=C2\C(=O)c3cc(F)c(F)cc3C2=C(C#N)C#N)sc2c1sc1c3c4nsnc4c4c5sc6c(CCCCCCCCCCC)c(/C=C7\C(=O)c8cc(F)c(F)cc8C7=C(C#N)C#N)sc6c5n(CC(CC)CCCC)c4c3n(CC(CC)CCCC)c21,,,,15.44,,,,,,,,,,,,,,,,,,,-5.56,-3.65,,-5.65,-4.09,
65953,10.1039/d1ee02320a,10.1039/d1ee02320a,PBDB-T,P (BDT2BOY5-Cl),PBDB-T,P(BDT2BOY5-Cl),CCCCC(CC)Cc1ccc(-c2c3cc(-c4ccc(-c5sc(-c6cccs6)c6c5C(=O)c5c(CC(CC)CCCC)sc(CC(CC)CCCC)c5C6=O)s4)sc3c(-c3ccc(CC(CC)CCCC)s3)c3ccsc23)s1,CCCCCCCCCCCc1c(/C=C2\C(=O)c3ccccc3C2=C(C#N)C#N)sc2c1sc1c3c4nsnc4c4c5sc6c(CCCCCCCCCCC)c(/C=C7\C(=O)c8cc(-c9cc%10c(-c%11cc(Cl)c(CC(CC)CCCC)s%11)c%11sccc%11c(-c%11cc(Cl)c(CC(CC)CCCC)s%11)c%10s9)ccc8C7=C(C#N)C#N)sc6c5n(CC(CCCC)CCCCCC)c4c3n(CC(CCCC)CCCCCC)c21,,,,11.1,,,,,,,,,,,,,,,,,,,-5.33,-3.48,,-5.62,-4.18,
65954,10.1039/d1ee02320a,10.1039/d1ee02320a,PM6,Y6-BO-4Cl,PM6,Y6-BO-4Cl,COC(=O)C(C)(C)c1cc(C)cc(-c2sc3c4sc5cc(/C=C6/C(=O)c7cc(F)cc(c7)C(=O)/C6=C\c6cc(C(C)(C)C(=O)OC)c(-c7cc(C)cc(C(C)(C)C(=O)OC)c7)s6)sc5c4c(C(C)(C)C(=O)OC)ccc2-3)c1,CCCCCCCCCCCc1c(/C=C2\C(=O)c3cc(Cl)c(Cl)cc3C2=C(C#N)C#N)sc2c1sc1c3c4nsnc4c4c5sc6c(CCCCCCCCCCC)c(/C=C7\C(=O)c8cc(Cl)c(Cl)cc8C7=C(C#N)C#N)sc6c5n(C[C@H](CCCC)CCCCCC)c4c3n(CC(CCCC)CCCCCC)c21,,,,15.83,,,,,,,,,ITO/PEDOT:PSS/active layer/PDINO/Al,,PDINO,,PEDOT:PSS,,,,,,-5.56,-3.65,,,,
65957,10.1039/d1ee02320a,10.1039/d1ee02320a,PM6,Y6-BO-4Cl,PM6,Y6-BO-4Cl,COC(=O)C(C)(C)c1cc(C)cc(-c2sc3c4sc5cc(/C=C6/C(=O)c7cc(F)cc(c7)C(=O)/C6=C\c6cc(C(C)(C)C(=O)OC)c(-c7cc(C)cc(C(C)(C)C(=O)OC)c7)s6)sc5c4c(C(C)(C)C(=O)OC)ccc2-3)c1,CCCCCCCCCCCc1c(/C=C2\C(=O)c3cc(Cl)c(Cl)cc3C2=C(C#N)C#N)sc2c1sc1c3c4nsnc4c4c5sc6c(CCCCCCCCCCC)c(/C=C7\C(=O)c8cc(Cl)c(Cl)cc8C7=C(C#N)C#N)sc6c5n(C[C@H](CCCC)CCCCCC)c4c3n(CC(CCCC)CCCCCC)c21,0.845,25.68,72.94,15.83,15.82768824,0.0146036639292454,15.59,15.83,,,,,ITO/PEDOT:PSS/active layer/PDINO/Al,,PDINO,,PEDOT:PSS,,,,,,-5.56,-3.65,,,,
65960,10.1039/d1ee02858h,10.1039/d1ee02858h,PM6,Y6,PM6,Y6,COC(=O)C(C)(C)c1cc(C)cc(-c2sc3c4sc5cc(/C=C6/C(=O)c7cc(F)cc(c7)C(=O)/C6=C\c6cc(C(C)(C)C(=O)OC)c(-c7cc(C)cc(C(C)(C)C(=O)OC)c7)s6)sc5c4c(C(C)(C)C(=O)OC)ccc2-3)c1,CCCCCCCCCCCc1c(/C=C2\C(=O)c3cc(F)c(F)cc3C2=C(C#N)C#N)sc2c1sc1c3c4nsnc4c4c5sc6c(CCCCCCCCCCC)c(/C=C7\C(=O)c8cc(F)c(F)cc8C7=C(C#N)C#N)sc6c5n(CC(CC)CCCC)c4c3n(CC(CC)CCCC)c21,0.845,25.04,73.84,15.62,15.62365792,0.0234181818181944,15.58,15.62,1:1.2:0,,,,conventional,,PDINO,,PEDOT:PSS,,,,,,-5.56,-3.65,,-5.65,-4.09,
65965,10.1039/d1ee02858h,10.1039/d1ee02858h,PM6,TF1,PM6,TF1,COC(=O)C(C)(C)c1cc(C)cc(-c2sc3c4sc5cc(/C=C6/C(=O)c7cc(F)cc(c7)C(=O)/C6=C\c6cc(C(C)(C)C(=O)OC)c(-c7cc(C)cc(C(C)(C)C(=O)OC)c7)s6)sc5c4c(C(C)(C)C(=O)OC)ccc2-3)c1,,0.951,4.76,48.89,2.21,2.213132964,0.141763076923065,2.16,2.21,1:0:1.2,,,,conventional,,PDINO,,PEDOT:PSS,,,,,,-5.56,-3.65,,,,
65976,10.1039/d1ee03263a,10.1039/d1ee03263a,PM6,BTP-eC9,PM6,BTP-eC9,COC(=O)C(C)(C)c1cc(C)cc(-c2sc3c4sc5cc(/C=C6/C(=O)c7cc(F)cc(c7)C(=O)/C6=C\c6cc(C(C)(C)C(=O)OC)c(-c7cc(C)cc(C(C)(C)C(=O)OC)c7)s6)sc5c4c(C(C)(C)C(=O)OC)ccc2-3)c1,CCCCCCCCCc1c(C=C2C(=O)c3cc(Cl)c(Cl)cc3C2=C(C#N)C#N)sc2c1sc1c3c4nsnc4c4c5sc6c(CCCCCCCCC)c(C=C7C(=O)c8cc(Cl)c(Cl)cc8C7=C(C#N)C#N)sc6c5n(CC(CCCC)CCCCCC)c4c3n(CC(CCCC)CCCCCC)c21,0.83,25.9,72.4,15.6,15.563828,0.2318717948717983,15.0,15.6,,,,,,,SnO2,SnO2,,,,,,,-5.56,-3.65,,-5.68,-3.9,
65977,10.1039/d1ee03263a,10.1039/d1ee03263a,PM6,BTP-eC9,PM6,BTP-eC9,COC(=O)C(C)(C)c1cc(C)cc(-c2sc3c4sc5cc(/C=C6/C(=O)c7cc(F)cc(c7)C(=O)/C6=C\c6cc(C(C)(C)C(=O)OC)c(-c7cc(C)cc(C(C)(C)C(=O)OC)c7)s6)sc5c4c(C(C)(C)C(=O)OC)ccc2-3)c1,CCCCCCCCCc1c(C=C2C(=O)c3cc(Cl)c(Cl)cc3C2=C(C#N)C#N)sc2c1sc1c3c4nsnc4c4c5sc6c(CCCCCCCCC)c(C=C7C(=O)c8cc(Cl)c(Cl)cc8C7=C(C#N)C#N)sc6c5n(CC(CCCC)CCCCCC)c4c3n(CC(CCCC)CCCCCC)c21,0.78,24.3,52.5,10.0,9.95085,0.4914999999999914,9.4,10.0,,,,,inverted,,1-DPAQ,1-DPAQ,,,,,,,-5.56,-3.65,,-5.68,-3.9,
65978,10.1039/d1ee03263a,10.1039/d1ee03263a,PM6,BTP-eC9,PM6,BTP-eC9,COC(=O)C(C)(C)c1cc(C)cc(-c2sc3c4sc5cc(/C=C6/C(=O)c7cc(F)cc(c7)C(=O)/C6=C\c6cc(C(C)(C)C(=O)OC)c(-c7cc(C)cc(C(C)(C)C(=O)OC)c7)s6)sc5c4c(C(C)(C)C(=O)OC)ccc2-3)c1,CCCCCCCCCc1c(C=C2C(=O)c3cc(Cl)c(Cl)cc3C2=C(C#N)C#N)sc2c1sc1c3c4nsnc4c4c5sc6c(CCCCCCCCC)c(C=C7C(=O)c8cc(Cl)c(Cl)cc8C7=C(C#N)C#N)sc6c5n(CC(CCCC)CCCCCC)c4c3n(CC(CCCC)CCCCCC)c21,0.85,26.6,78.3,17.7,17.703629999999997,0.0205084745762575,17.4,17.7,0.8:0.2:1.2,,,,,,SnO2/1-DPAQ,SnO2/1-DPAQ,,,,,,,-5.56,-3.65,,-5.68,-3.9,
65979,10.1039/d1ee03263a,10.1039/d1ee03263a,PM6,BTP-eC9,PM6,BTP-eC9,COC(=O)C(C)(C)c1cc(C)cc(-c2sc3c4sc5cc(/C=C6/C(=O)c7cc(F)cc(c7)C(=O)/C6=C\c6cc(C(C)(C)C(=O)OC)c(-c7cc(C)cc(C(C)(C)C(=O)OC)c7)s6)sc5c4c(C(C)(C)C(=O)OC)ccc2-3)c1,CCCCCCCCCc1c(C=C2C(=O)c3cc(Cl)c(Cl)cc3C2=C(C#N)C#N)sc2c1sc1c3c4nsnc4c4c5sc6c(CCCCCCCCC)c(C=C7C(=O)c8cc(Cl)c(Cl)cc8C7=C(C#N)C#N)sc6c5n(CC(CCCC)CCCCCC)c4c3n(CC(CCCC)CCCCCC)c21,0.85,26.4,77.6,17.4,17.413439999999994,0.0772413793103199,17.1,17.4,,,,,,,SnO2/1-DPAQ,SnO2/1-DPAQ,,,,,,,-5.56,-3.65,,-5.68,-3.9,
65981,10.1039/d1ee03673d,10.1039/d1ee03673d,PM6,AITC,PM6,AITC,COC(=O)C(C)(C)c1cc(C)cc(-c2sc3c4sc5cc(/C=C6/C(=O)c7cc(F)cc(c7)C(=O)/C6=C\c6cc(C(C)(C)C(=O)OC)c(-c7cc(C)cc(C(C)(C)C(=O)OC)c7)s6)sc5c4c(C(C)(C)C(=O)OC)ccc2-3)c1,,1.07,14.3,71.6,11.0,10.955516,0.4044000000000058,10.6,11.0,,,,,glass/ITO/PEDOT:PSS/BHJ/PNDIT-F3N-Br/Ag,single-junction,PNDIT-F3N-Br,,PEDOT:PSS,,,,,,-5.56,-3.65,,,,
65983,10.1039/d1ee03673d,10.1039/d1ee03673d,PM6,BTP-eC9,PM6,BTP-eC9,COC(=O)C(C)(C)c1cc(C)cc(-c2sc3c4sc5cc(/C=C6/C(=O)c7cc(F)cc(c7)C(=O)/C6=C\c6cc(C(C)(C)C(=O)OC)c(-c7cc(C)cc(C(C)(C)C(=O)OC)c7)s6)sc5c4c(C(C)(C)C(=O)OC)ccc2-3)c1,CCCCCCCCCc1c(C=C2C(=O)c3cc(Cl)c(Cl)cc3C2=C(C#N)C#N)sc2c1sc1c3c4nsnc4c4c5sc6c(CCCCCCCCC)c(C=C7C(=O)c8cc(Cl)c(Cl)cc8C7=C(C#N)C#N)sc6c5n(CC(CCCC)CCCCCC)c4c3n(CC(CCCC)CCCCCC)c21,0.84,26.9,76.5,17.2,17.285939999999997,0.4996511627906816,16.6,17.2,,,,,glass/ITO/PEDOT:PSS/BHJ/PNDIT-F3N-Br/Ag,single-junction,PNDIT-F3N-Br,,PEDOT:PSS,,,,,,-5.56,-3.65,,-5.68,-3.9,
65985,10.1039/d1ee03673d,10.1039/d1ee03673d,PM6,BTP-eC9,PM6,BTP-eC9,COC(=O)C(C)(C)c1cc(C)cc(-c2sc3c4sc5cc(/C=C6/C(=O)c7cc(F)cc(c7)C(=O)/C6=C\c6cc(C(C)(C)C(=O)OC)c(-c7cc(C)cc(C(C)(C)C(=O)OC)c7)s6)sc5c4c(C(C)(C)C(=O)OC)ccc2-3)c1,CCCCCCCCCc1c(C=C2C(=O)c3cc(Cl)c(Cl)cc3C2=C(C#N)C#N)sc2c1sc1c3c4nsnc4c4c5sc6c(CCCCCCCCC)c(C=C7C(=O)c8cc(Cl)c(Cl)cc8C7=C(C#N)C#N)sc6c5n(CC(CCCC)CCCCCC)c4c3n(CC(CCCC)CCCCCC)c21,0.83,25.6,70.9,15.0,15.064832,0.4322133333333393,14.3,15.0,,,,,1.0 cm²-rigid,single-junction,,,,,,,,,-5.56,-3.65,,-5.68,-3.9,
65987,10.1039/d1ee03673d,10.1039/d1ee03673d,PM6,BTP-eC9,PM6,BTP-eC9,COC(=O)C(C)(C)c1cc(C)cc(-c2sc3c4sc5cc(/C=C6/C(=O)c7cc(F)cc(c7)C(=O)/C6=C\c6cc(C(C)(C)C(=O)OC)c(-c7cc(C)cc(C(C)(C)C(=O)OC)c7)s6)sc5c4c(C(C)(C)C(=O)OC)ccc2-3)c1,CCCCCCCCCc1c(C=C2C(=O)c3cc(Cl)c(Cl)cc3C2=C(C#N)C#N)sc2c1sc1c3c4nsnc4c4c5sc6c(CCCCCCCCC)c(C=C7C(=O)c8cc(Cl)c(Cl)cc8C7=C(C#N)C#N)sc6c5n(CC(CCCC)CCCCCC)c4c3n(CC(CCCC)CCCCCC)c21,0.82,24.9,68.3,14.0,13.945493999999998,0.3893285714285837,13.6,14.0,,,,,1.0 cm²-flexible,single-junction,,,,,,,,,-5.56,-3.65,,-5.68,-3.9,
65989,10.1039/d1ee03989j,10.1039/d1ee03989j,PM6,BTP-eC9,PM6,BTP-eC9,COC(=O)C(C)(C)c1cc(C)cc(-c2sc3c4sc5cc(/C=C6/C(=O)c7cc(F)cc(c7)C(=O)/C6=C\c6cc(C(C)(C)C(=O)OC)c(-c7cc(C)cc(C(C)(C)C(=O)OC)c7)s6)sc5c4c(C(C)(C)C(=O)OC)ccc2-3)c1,CCCCCCCCCc1c(C=C2C(=O)c3cc(Cl)c(Cl)cc3C2=C(C#N)C#N)sc2c1sc1c3c4nsnc4c4c5sc6c(CCCCCCCCC)c(C=C7C(=O)c8cc(Cl)c(Cl)cc8C7=C(C#N)C#N)sc6c5n(CC(CCCC)CCCCCC)c4c3n(CC(CCCC)CCCCCC)c21,0.844,26.84,78.2,17.72,17.71461472,0.0303909706546202,17.43,17.72,,,,,,,,,,,,,,,-5.56,-3.65,,-5.68,-3.9,
65990,10.1039/d1ee03989j,10.1039/d1ee03989j,PM6,ZY-4Cl,PM6,ZY-4Cl,COC(=O)C(C)(C)c1cc(C)cc(-c2sc3c4sc5cc(/C=C6/C(=O)c7cc(F)cc(c7)C(=O)/C6=C\c6cc(C(C)(C)C(=O)OC)c(-c7cc(C)cc(C(C)(C)C(=O)OC)c7)s6)sc5c4c(C(C)(C)C(=O)OC)ccc2-3)c1,CCc1c(C=C2C(=O)c3cc(Cl)c(Cl)cc3C2=O)sc2c1sc1c3c4nsnc4c4c5sc6c(CC)c(C=C7C(=O)c8cc(Cl)c(Cl)cc8C7=O)sc6c5n(CC)c4c3n(CC)c21,1.012,5.12,45.4,2.32,2.3523737600000003,1.3954206896551928,1.98,2.32,1:1.3,DIO,,0.3 vol%,ITO/PEDOT:PSS/active layer/PNDIT-F3N/Ag,,PNDIT-F3N,,PEDOT:PSS,,,chloroform,,,-5.56,-3.65,,,,
65993,10.1039/d1ma00165e,10.1039/d1ma00165e,P3HT,PC61BM,P3HT,PC61BM,CCCCCCc1ccsc1,COC(=O)CCCC1(c2ccccc2)C23c4c5c6c7c8c9c(c%10c%11c2c2c%12c4c4c%13c5c5c7c7c8c8c%14c9c%10c9c%10c%11c2c2c%11c%12c4c4c%12c%13c5c5c7c7c8c8c%14c9c9c%10c2c2c%11c4c4c%12c5c7c5c8c9c2c45)C613,0.53,9.3,60.0,3.0,2.9574000000000003,1.4199999999999915,3.0,,,,,,,,,,,,,,,,-5.01,-3.12,,-6.1,-3.7,
65994,10.1039/d1ma00165e,10.1039/d1ma00165e,P3HT,(3PS)2-SiPc,P3HT,(3PS)2-SiPc,CCCCCCc1ccsc1,,0.79,8.9,61.0,4.3,4.28891,0.2579069767441715,4.3,,,,,,inverted,,ZnO,,MoOx,,100.0,,,,-5.01,-3.12,,,,
66021,10.1039/d1ma00925g,10.1039/d1ma00925g,PM6,Y6,PM6,Y6,COC(=O)C(C)(C)c1cc(C)cc(-c2sc3c4sc5cc(/C=C6/C(=O)c7cc(F)cc(c7)C(=O)/C6=C\c6cc(C(C)(C)C(=O)OC)c(-c7cc(C)cc(C(C)(C)C(=O)OC)c7)s6)sc5c4c(C(C)(C)C(=O)OC)ccc2-3)c1,CCCCCCCCCCCc1c(/C=C2\C(=O)c3cc(F)c(F)cc3C2=C(C#N)C#N)sc2c1sc1c3c4nsnc4c4c5sc6c(CCCCCCCCCCC)c(/C=C7\C(=O)c8cc(F)c(F)cc8C7=C(C#N)C#N)sc6c5n(CC(CC)CCCC)c4c3n(CC(CC)CCCC)c21,0.82,27.51,60.0,13.42,13.53492,0.8563338301043196,13.24,13.42,1:1.2,1-chloronaphthalene,,0.5 vol%,,,,,PEDOT:PSS,,,chloroform; 1-chloronaphthalene,,100.0,-5.56,-3.65,,-5.65,-4.09,
66026,10.1039/d1ma00954k,10.1039/d1ma00954k,J71,BTz-4F-1,J71,BTz-4F-1,CCCCCCCCC(CCCCCC)Cn1nc2c(-c3cccs3)c(F)c(F)c(-c3ccc(-c4cc5c(-c6ccc([Si](CCC)(CCC)CCC)s6)c6sccc6c(-c6ccc([Si](CCC)(CCC)CCC)s6)c5s4)s3)c2n1,,0.84,12.28,55.3,5.72,5.704305599999999,0.2743776223776398,5.66,5.72,,,,,,,,,,,,,,,-5.4,-3.24,,,,
66027,10.1039/d1ma00954k,10.1039/d1ma00954k,J71,BTz-4Cl-1,J71,BTz-4Cl-1,CCCCCCCCC(CCCCCC)Cn1nc2c(-c3cccs3)c(F)c(F)c(-c3ccc(-c4cc5c(-c6ccc([Si](CCC)(CCC)CCC)s6)c6sccc6c(-c6ccc([Si](CCC)(CCC)CCC)s6)c5s4)s3)c2n1,,0.8,9.66,51.0,3.93,3.94128,0.2870229007633633,3.61,3.93,,DIO,,1.0%,ITO/PEDOT:PSS/active layer/PFN-Br/Al,,PFN-Br,,PEDOT:PSS,,,,,,-5.4,-3.24,,,,
66028,10.1039/d1ma01144h,10.1039/d1ma01144h,PCE10,YF-CN,PCE10,YF-CN,CCCCC(CC)COC(=O)c1sc2c(-c3cc4c(-c5ccc(CC(CC)CCCC)s5)c5sccc5c(-c5ccc(CC(CC)CCCC)s5)c4s3)scc2c1F,,0.839,4.97,33.78,1.41,1.4085685739999996,0.1015195744681096,1.32,1.41,1:1.5,,,,ITO/PEDOT:PSS/active layer/PDINO/Ag,conventional,PDINO,,PEDOT:PSS,,,,,110.0,-5.21,-3.6,,,,
66029,10.1039/d1ma01144h,10.1039/d1ma01144h,YF-CN,Y6,YF-CN,Y6,,CCCCCCCCCCCc1c(/C=C2\C(=O)c3cc(F)c(F)cc3C2=C(C#N)C#N)sc2c1sc1c3c4nsnc4c4c5sc6c(CCCCCCCCCCC)c(/C=C7\C(=O)c8cc(F)c(F)cc8C7=C(C#N)C#N)sc6c5n(CC(CC)CCCC)c4c3n(CC(CC)CCCC)c21,0.785,5.53,33.17,1.44,1.4399262850000003,0.0051190972221973,1.39,1.44,1:1,,,,ITO/PEDOT:PSS/active layer/PDINO/Ag,conventional,PDINO,,PEDOT:PSS,,,,,,,,,-5.65,-4.09,
66030,10.1039/d1ma01144h,10.1039/d1ma01144h,PCE10,Y6,PCE10,Y6,CCCCC(CC)COC(=O)c1sc2c(-c3cc4c(-c5ccc(CC(CC)CCCC)s5)c5sccc5c(-c5ccc(CC(CC)CCCC)s5)c4s3)scc2c1F,CCCCCCCCCCCc1c(/C=C2\C(=O)c3cc(F)c(F)cc3C2=C(C#N)C#N)sc2c1sc1c3c4nsnc4c4c5sc6c(CCCCCCCCCCC)c(/C=C7\C(=O)c8cc(F)c(F)cc8C7=C(C#N)C#N)sc6c5n(CC(CC)CCCC)c4c3n(CC(CC)CCCC)c21,0.673,25.32,64.19,10.93,10.938207083999998,0.0750876852698864,10.81,10.93,1:1.5,,,,ITO/PEDOT:PSS/active layer/PDINO/Ag,conventional,PDINO,,PEDOT:PSS,,,,,,-5.21,-3.6,,-5.65,-4.09,
66040,10.1039/d1me00151e,10.1039/d1me00151e,P3HT,PC71BM,P3HT,PC71BM,CCCCCCc1ccsc1,COC(=O)CCCC1(c2ccccc2)C23c4c5ccc6c7cc8c9c%10c(cc%11cc%12c%13c%14c(cc%15c%16ccc-5c2c%16c2c5c%16c%17c(c(c46)c7c9c%17c4c%10c%11c%13c4c%16c%14c%152)C513)C%12)C8,0.594,6.3,59.0,2.3,2.207898,4.004434782608701,2.3,,1:0.7,,,,ITO/ZnO/active layer/MoO3/Ag,,ZnO,,MoO3,,100.0,o-DCB,o-DCB,80.0,-5.01,-3.12,,-5.9,-3.9,
66041,10.1039/d1me00151e,10.1039/d1me00151e,P3HT,PC71BM,P3HT,PC71BM,CCCCCCc1ccsc1,COC(=O)CCCC1(c2ccccc2)C23c4c5ccc6c7cc8c9c%10c(cc%11cc%12c%13c%14c(cc%15c%16ccc-5c2c%16c2c5c%16c%17c(c(c46)c7c9c%17c4c%10c%11c%13c4c%16c%14c%152)C513)C%12)C8,0.575,7.2,61.0,2.6,2.5254,2.8692307692307777,2.6,,1:0.7,,,,ITO/ZnO/active layer/MoO3/Ag,,ZnO,,MoO3,,110.0,4-ET/DPE,4-ET:DPE,100.0,-5.01,-3.12,,-5.9,-3.9,
66042,10.1039/d1me00151e,10.1039/d1me00151e,P3HT,PC71BM,P3HT,PC71BM,CCCCCCc1ccsc1,COC(=O)CCCC1(c2ccccc2)C23c4c5ccc6c7cc8c9c%10c(cc%11cc%12c%13c%14c(cc%15c%16ccc-5c2c%16c2c5c%16c%17c(c(c46)c7c9c%17c4c%10c%11c%13c4c%16c%14c%152)C513)C%12)C8,0.575,7.4,63.0,2.7,2.68065,0.716666666666674,2.7,,1:0.7,,,,ITO/ZnO/active layer/MoO3/Ag,,ZnO,,MoO3,,140.0,AN/DPE,AN:DPE,100.0,-5.01,-3.12,,-5.9,-3.9,
66043,10.1039/d1me00151e,10.1039/d1me00151e,P3HT,PC71BM,P3HT,PC71BM,CCCCCCc1ccsc1,COC(=O)CCCC1(c2ccccc2)C23c4c5ccc6c7cc8c9c%10c(cc%11cc%12c%13c%14c(cc%15c%16ccc-5c2c%16c2c5c%16c%17c(c(c46)c7c9c%17c4c%10c%11c%13c4c%16c%14c%152)C513)C%12)C8,0.587,8.3,64.0,3.1,3.1181440000000005,0.5852903225806574,3.1,,1:0.7,,,,ITO/ZnO/active layer/MoO3/Ag,,ZnO,,MoO3,,100.0,2-MA,2-methyl anisole,100.0,-5.01,-3.12,,-5.9,-3.9,
66044,10.1039/d1me00151e,10.1039/d1me00151e,P3HT,PC71BM,P3HT,PC71BM,CCCCCCc1ccsc1,COC(=O)CCCC1(c2ccccc2)C23c4c5ccc6c7cc8c9c%10c(cc%11cc%12c%13c%14c(cc%15c%16ccc-5c2c%16c2c5c%16c%17c(c(c46)c7c9c%17c4c%10c%11c%13c4c%16c%14c%152)C513)C%12)C8,0.577,7.5,64.0,2.7,2.7696,2.577777777777757,2.7,,1:0.7,,,,ITO/ZnO/active layer/MoO3/Ag,,ZnO,,MoO3,,130.0,PX/DPE,p-xylene:diphenyl ether,100.0,-5.01,-3.12,,-5.9,-3.9,
66045,10.1039/d1me00151e,10.1039/d1me00151e,P3HT,PC71BM,P3HT,PC71BM,CCCCCCc1ccsc1,COC(=O)CCCC1(c2ccccc2)C23c4c5ccc6c7cc8c9c%10c(cc%11cc%12c%13c%14c(cc%15c%16ccc-5c2c%16c2c5c%16c%17c(c(c46)c7c9c%17c4c%10c%11c%13c4c%16c%14c%152)C513)C%12)C8,0.585,8.5,65.0,3.3,3.2321250000000004,2.0568181818181657,3.3,,1:0.7,,,,ITO/ZnO/active layer/MoO3/Ag,,ZnO,,MoO3,,120.0,PC/DPE,PC,115.0,-5.01,-3.12,,-5.9,-3.9,
66046,10.1039/d1me00151e,10.1039/d1me00151e,P3HT,PC71BM,P3HT,PC71BM,CCCCCCc1ccsc1,COC(=O)CCCC1(c2ccccc2)C23c4c5ccc6c7cc8c9c%10c(cc%11cc%12c%13c%14c(cc%15c%16ccc-5c2c%16c2c5c%16c%17c(c(c46)c7c9c%17c4c%10c%11c%13c4c%16c%14c%152)C513)C%12)C8,0.606,5.4,57.0,1.9,1.865268,1.827999999999988,1.9,,1:0.7,DPE,,,ITO/ZnO/active layer/MoO3/Ag,,ZnO,,MoO3,,90.0,TPO/DPE,TPO,130.0,-5.01,-3.12,,-5.9,-3.9,
66047,10.1039/d1me00151e,10.1039/d1me00151e,P3HT,PC71BM,P3HT,PC71BM,CCCCCCc1ccsc1,COC(=O)CCCC1(c2ccccc2)C23c4c5ccc6c7cc8c9c%10c(cc%11cc%12c%13c%14c(cc%15c%16ccc-5c2c%16c2c5c%16c%17c(c(c46)c7c9c%17c4c%10c%11c%13c4c%16c%14c%152)C513)C%12)C8,0.669,3.3,43.0,1.0,0.949311,5.068899999999998,1.0,,1:0.7,DPE,,,ITO/ZnO/active layer/MoO3/Ag,,ZnO,,MoO3,,100.0,LM/DPE,LM:DPE,130.0,-5.01,-3.12,,-5.9,-3.9,
66048,10.1039/d1me00151e,10.1039/d1me00151e,P3HT,EH-IDTBR,P3HT,EH-IDTBR,CCCCCCc1ccsc1,CCCCC(CC)CC1(CC(CC)CCCC)c2cc3c(cc2-c2sc(-c4ccc(/C=C5\SC(=S)N(CC)C5=O)c5nsnc45)cc21)C(CC(CC)CCCC)(CC(CC)CCCC)c1cc(-c2ccc(/C=C4\SC(=S)N(CC)C4=O)c4nsnc24)sc1-3,0.78,8.1,53.0,3.5,3.34854,4.327428571428576,3.5,,,,,,ITO/ZnO/active layer/MoO3/Ag,,ZnO,,MoO3,,120.0,CB,chlorobenzene,80.0,-5.01,-3.12,,-5.51,-3.88,
66049,10.1039/d1me00151e,10.1039/d1me00151e,P3HT,EH-IDTBR,P3HT,EH-IDTBR,CCCCCCc1ccsc1,CCCCC(CC)CC1(CC(CC)CCCC)c2cc3c(cc2-c2sc(-c4ccc(/C=C5\SC(=S)N(CC)C5=O)c5nsnc45)cc21)C(CC(CC)CCCC)(CC(CC)CCCC)c1cc(-c2ccc(/C=C4\SC(=S)N(CC)C4=O)c4nsnc24)sc1-3,0.752,9.2,66.0,4.6,4.566144,0.7360000000000024,4.6,,,,,,ITO/ZnO/active layer/MoO3/Ag,,ZnO,,MoO3,,140.0,AN,AN,80.0,-5.01,-3.12,,-5.51,-3.88,
66050,10.1039/d1me00151e,10.1039/d1me00151e,P3HT,EH-IDTBR,P3HT,EH-IDTBR,CCCCCCc1ccsc1,CCCCC(CC)CC1(CC(CC)CCCC)c2cc3c(cc2-c2sc(-c4ccc(/C=C5\SC(=S)N(CC)C5=O)c5nsnc45)cc21)C(CC(CC)CCCC)(CC(CC)CCCC)c1cc(-c2ccc(/C=C4\SC(=S)N(CC)C4=O)c4nsnc24)sc1-3,0.742,8.91,57.0,3.8,3.7683954,0.8316999999999908,3.8,,,,,,ITO/ZnO/active layer/MoO3/Ag,,ZnO,,MoO3,,150.0,PX,p-xylene,80.0,-5.01,-3.12,,-5.51,-3.88,
66051,10.1039/d1me00151e,10.1039/d1me00151e,P3HT,EH-IDTBR,P3HT,EH-IDTBR,CCCCCCc1ccsc1,CCCCC(CC)CC1(CC(CC)CCCC)c2cc3c(cc2-c2sc(-c4ccc(/C=C5\SC(=S)N(CC)C5=O)c5nsnc45)cc21)C(CC(CC)CCCC)(CC(CC)CCCC)c1cc(-c2ccc(/C=C4\SC(=S)N(CC)C4=O)c4nsnc24)sc1-3,0.749,8.9,65.0,4.4,4.332965000000001,1.5235227272727212,4.4,,,,,,ITO/ZnO/active layer/MoO3/Ag,,ZnO,,MoO3,,120.0,PC,PC,100.0,-5.01,-3.12,,-5.51,-3.88,
66052,10.1039/d1me00151e,10.1039/d1me00151e,P3HT,EH-IDTBR,P3HT,EH-IDTBR,CCCCCCc1ccsc1,CCCCC(CC)CC1(CC(CC)CCCC)c2cc3c(cc2-c2sc(-c4ccc(/C=C5\SC(=S)N(CC)C5=O)c5nsnc45)cc21)C(CC(CC)CCCC)(CC(CC)CCCC)c1cc(-c2ccc(/C=C4\SC(=S)N(CC)C4=O)c4nsnc24)sc1-3,0.787,7.8,59.0,3.6,3.621774,0.6048333333333383,3.6,,,,,,ITO/ZnO/active layer/MoO3/Ag,,ZnO,,MoO3,,100.0,TPO,TPO,100.0,-5.01,-3.12,,-5.51,-3.88,
66053,10.1039/d1me00151e,10.1039/d1me00151e,P3HT,EH-IDTBR,P3HT,EH-IDTBR,CCCCCCc1ccsc1,CCCCC(CC)CC1(CC(CC)CCCC)c2cc3c(cc2-c2sc(-c4ccc(/C=C5\SC(=S)N(CC)C5=O)c5nsnc45)cc21)C(CC(CC)CCCC)(CC(CC)CCCC)c1cc(-c2ccc(/C=C4\SC(=S)N(CC)C4=O)c4nsnc24)sc1-3,0.816,3.6,36.0,1.0,1.0575359999999998,5.753599999999981,1.0,,,,,,ITO/ZnO/active layer/MoO3/Ag,,ZnO,,MoO3,,100.0,LM,LM,100.0,-5.01,-3.12,,-5.51,-3.88,
66054,10.1039/d1me00151e,10.1039/d1me00151e,PF2,PC71BM,PF2,PC71BM,CCCCCCCCC(CCCCCC)Cc1cc2sc(-c3c4cc(-c5sc(-c6c(F)c(F)c(-c7cc(CC(CC)CCCC)cs7)c7nsnc67)cc5CC(CC)CCCC)sc4c(-c4cc5sc(CC(CCCCCC)CCCCCCCC)cc5s4)c4ccsc34)cc2s1,COC(=O)CCCC1(c2ccccc2)C23c4c5ccc6c7cc8c9c%10c(cc%11cc%12c%13c%14c(cc%15c%16ccc-5c2c%16c2c5c%16c%17c(c(c46)c7c9c%17c4c%10c%11c%13c4c%16c%14c%152)C513)C%12)C8,0.754,17.9,73.0,9.8,9.852517999999998,0.5358979591836469,9.8,,1:1.5,,,,ITO/ZnO/active layer/MoO3/Ag,,ZnO,,MoO3,,160.0,o-DCB,o-DCB,100.0,-5.48,-3.73,,-5.9,-3.9,
66055,10.1039/d1me00151e,10.1039/d1me00151e,PF2,PC71BM,PF2,PC71BM,CCCCCCCCC(CCCCCC)Cc1cc2sc(-c3c4cc(-c5sc(-c6c(F)c(F)c(-c7cc(CC(CC)CCCC)cs7)c7nsnc67)cc5CC(CC)CCCC)sc4c(-c4cc5sc(CC(CCCCCC)CCCCCCCC)cc5s4)c4ccsc34)cc2s1,COC(=O)CCCC1(c2ccccc2)C23c4c5ccc6c7cc8c9c%10c(cc%11cc%12c%13c%14c(cc%15c%16ccc-5c2c%16c2c5c%16c%17c(c(c46)c7c9c%17c4c%10c%11c%13c4c%16c%14c%152)C513)C%12)C8,0.753,15.9,75.0,9.1,8.979525,1.323901098901088,9.1,9.47,1:1.5,DPE,,3%,ITO/ZnO/active layer/MoO3/Ag,,ZnO,,MoO3,,130.0,PX/DPE,p-xylene:diphenyl ether,100.0,-5.48,-3.73,,-5.9,-3.9,
66056,10.1039/d1me00151e,10.1039/d1me00151e,PF2,PC71BM,PF2,PC71BM,CCCCCCCCC(CCCCCC)Cc1cc2sc(-c3c4cc(-c5sc(-c6c(F)c(F)c(-c7cc(CC(CC)CCCC)cs7)c7nsnc67)cc5CC(CC)CCCC)sc4c(-c4cc5sc(CC(CCCCCC)CCCCCCCC)cc5s4)c4ccsc34)cc2s1,COC(=O)CCCC1(c2ccccc2)C23c4c5ccc6c7cc8c9c%10c(cc%11cc%12c%13c%14c(cc%15c%16ccc-5c2c%16c2c5c%16c%17c(c(c46)c7c9c%17c4c%10c%11c%13c4c%16c%14c%152)C513)C%12)C8,0.801,3.0,50.0,1.2,1.2015,0.1250000000000047,1.2,,1:1.5,,,,ITO/ZnO/active layer/MoO3/Ag,,ZnO,,MoO3,,130.0,PX,p-xylene,100.0,-5.48,-3.73,,-5.9,-3.9,
66057,10.1039/d1me00151e,10.1039/d1me00151e,PF2,EH-IDTBR,PF2,EH-IDTBR,CCCCCCCCC(CCCCCC)Cc1cc2sc(-c3c4cc(-c5sc(-c6c(F)c(F)c(-c7cc(CC(CC)CCCC)cs7)c7nsnc67)cc5CC(CC)CCCC)sc4c(-c4cc5sc(CC(CCCCCC)CCCCCCCC)cc5s4)c4ccsc34)cc2s1,CCCCC(CC)CC1(CC(CC)CCCC)c2cc3c(cc2-c2sc(-c4ccc(/C=C5\SC(=S)N(CC)C5=O)c5nsnc45)cc21)C(CC(CC)CCCC)(CC(CC)CCCC)c1cc(-c2ccc(/C=C4\SC(=S)N(CC)C4=O)c4nsnc24)sc1-3,1.04,12.9,58.0,7.3,7.781280000000001,6.592876712328779,7.3,,1:1,,,,ITO/ZnO/active layer/MoO3/Ag,,ZnO,,MoO3,,150.0,o-DCB,o-DCB,100.0,-5.48,-3.73,,-5.51,-3.88,
66058,10.1039/d1me00151e,10.1039/d1me00151e,PF2,EH-IDTBR,PF2,EH-IDTBR,CCCCCCCCC(CCCCCC)Cc1cc2sc(-c3c4cc(-c5sc(-c6c(F)c(F)c(-c7cc(CC(CC)CCCC)cs7)c7nsnc67)cc5CC(CC)CCCC)sc4c(-c4cc5sc(CC(CCCCCC)CCCCCCCC)cc5s4)c4ccsc34)cc2s1,CCCCC(CC)CC1(CC(CC)CCCC)c2cc3c(cc2-c2sc(-c4ccc(/C=C5\SC(=S)N(CC)C5=O)c5nsnc45)cc21)C(CC(CC)CCCC)(CC(CC)CCCC)c1cc(-c2ccc(/C=C4\SC(=S)N(CC)C4=O)c4nsnc24)sc1-3,1.07,13.2,56.0,8.0,7.909440000000001,1.1319999999999886,8.0,,1:1,,,,ITO/ZnO/active layer/MoO3/Ag,,ZnO,,MoO3,,130.0,PX,p-xylene,100.0,-5.48,-3.73,,-5.51,-3.88,
66059,10.1039/d1mh00868d,10.1039/d1mh00868d,PM6,IT-4F,PM6,IT-4F,COC(=O)C(C)(C)c1cc(C)cc(-c2sc3c4sc5cc(/C=C6/C(=O)c7cc(F)cc(c7)C(=O)/C6=C\c6cc(C(C)(C)C(=O)OC)c(-c7cc(C)cc(C(C)(C)C(=O)OC)c7)s6)sc5c4c(C(C)(C)C(=O)OC)ccc2-3)c1,CCCCCCc1ccc(C2(c3ccc(CCCCCC)cc3)c3cc4c(cc3-c3sc5cc(/C=C6\C(=O)c7cc(F)c(F)cc7C6=C(C#N)C#N)sc5c32)C(c2ccc(CCCCCC)cc2)(c2ccc(CCCCCC)cc2)c2c-4sc3cc(/C=C4\C(=O)c5cc(F)c(F)cc5C4=C(C#N)C#N)sc23)cc1,0.838,19.79,74.0,12.2,12.2721748,0.5915967213114826,12.0,12.2,1:1,0.5% DIO,DIO,0.5%,,inverted,,,,,,,,110.0,-5.56,-3.65,,-5.66,-4.14,
66060,10.1039/d1mh00868d,10.1039/d1mh00868d,PM6,IT-4F,PM6,IT-4F,COC(=O)C(C)(C)c1cc(C)cc(-c2sc3c4sc5cc(/C=C6/C(=O)c7cc(F)cc(c7)C(=O)/C6=C\c6cc(C(C)(C)C(=O)OC)c(-c7cc(C)cc(C(C)(C)C(=O)OC)c7)s6)sc5c4c(C(C)(C)C(=O)OC)ccc2-3)c1,CCCCCCc1ccc(C2(c3ccc(CCCCCC)cc3)c3cc4c(cc3-c3sc5cc(/C=C6\C(=O)c7cc(F)c(F)cc7C6=C(C#N)C#N)sc5c32)C(c2ccc(CCCCCC)cc2)(c2ccc(CCCCCC)cc2)c2c-4sc3cc(/C=C4\C(=O)c5cc(F)c(F)cc5C4=C(C#N)C#N)sc23)cc1,0.861,20.29,76.0,13.2,13.2769644,0.5830636363636333,12.9,13.2,1:1,0.5% DIO,DIO,0.5%,ITO/ZnO/PM6:IT-4F:IT-MCA/MoO3/Ag,inverted,,,,,,,,110.0,-5.56,-3.65,,-5.66,-4.14,
66061,10.1039/d1mh00868d,10.1039/d1mh00868d,PM6,IT-4F,PM6,IT-4F,COC(=O)C(C)(C)c1cc(C)cc(-c2sc3c4sc5cc(/C=C6/C(=O)c7cc(F)cc(c7)C(=O)/C6=C\c6cc(C(C)(C)C(=O)OC)c(-c7cc(C)cc(C(C)(C)C(=O)OC)c7)s6)sc5c4c(C(C)(C)C(=O)OC)ccc2-3)c1,CCCCCCc1ccc(C2(c3ccc(CCCCCC)cc3)c3cc4c(cc3-c3sc5cc(/C=C6\C(=O)c7cc(F)c(F)cc7C6=C(C#N)C#N)sc5c32)C(c2ccc(CCCCCC)cc2)(c2ccc(CCCCCC)cc2)c2c-4sc3cc(/C=C4\C(=O)c5cc(F)c(F)cc5C4=C(C#N)C#N)sc23)cc1,0.879,20.98,76.0,14.0,14.0154792,0.1105657142857121,13.6,14.0,1:1,"1,8-diiodooctane (DIO)",DIO,0.5%,ITO/ZnO/PM6:IT-4F:IT-MCA/MoO3/Ag,inverted,ZnO,,MoO3,,,,,110.0,-5.56,-3.65,,-5.66,-4.14,
66062,10.1039/d1mh00868d,10.1039/d1mh00868d,PM6,IT-4F,PM6,IT-4F,COC(=O)C(C)(C)c1cc(C)cc(-c2sc3c4sc5cc(/C=C6/C(=O)c7cc(F)cc(c7)C(=O)/C6=C\c6cc(C(C)(C)C(=O)OC)c(-c7cc(C)cc(C(C)(C)C(=O)OC)c7)s6)sc5c4c(C(C)(C)C(=O)OC)ccc2-3)c1,CCCCCCc1ccc(C2(c3ccc(CCCCCC)cc3)c3cc4c(cc3-c3sc5cc(/C=C6\C(=O)c7cc(F)c(F)cc7C6=C(C#N)C#N)sc5c32)C(c2ccc(CCCCCC)cc2)(c2ccc(CCCCCC)cc2)c2c-4sc3cc(/C=C4\C(=O)c5cc(F)c(F)cc5C4=C(C#N)C#N)sc23)cc1,0.899,16.89,62.0,9.4,9.4141482,0.150512765957458,9.2,9.4,1:1,"1,8-diiodooctane (DIO)",DIO,0.5%,ITO/ZnO/PM6:IT-4F:IT-MCA/MoO3/Ag,inverted,ZnO,,MoO3,,,,,110.0,-5.56,-3.65,,-5.66,-4.14,
66063,10.1039/d1mh00868d,10.1039/d1mh00868d,PM6,IT-4F,PM6,IT-4F,COC(=O)C(C)(C)c1cc(C)cc(-c2sc3c4sc5cc(/C=C6/C(=O)c7cc(F)cc(c7)C(=O)/C6=C\c6cc(C(C)(C)C(=O)OC)c(-c7cc(C)cc(C(C)(C)C(=O)OC)c7)s6)sc5c4c(C(C)(C)C(=O)OC)ccc2-3)c1,CCCCCCc1ccc(C2(c3ccc(CCCCCC)cc3)c3cc4c(cc3-c3sc5cc(/C=C6\C(=O)c7cc(F)c(F)cc7C6=C(C#N)C#N)sc5c32)C(c2ccc(CCCCCC)cc2)(c2ccc(CCCCCC)cc2)c2c-4sc3cc(/C=C4\C(=O)c5cc(F)c(F)cc5C4=C(C#N)C#N)sc23)cc1,0.909,20.34,72.0,13.2,13.3121232,0.8494181818181892,12.8,13.2,1:1,"1,8-diiodooctane (DIO)",DIO,0.5%,ITO/ZnO/PM6:IT-4F:IT-MCA/MoO3/Ag,inverted,ZnO,,MoO3,,,,,,-5.56,-3.65,,-5.66,-4.14,
66064,10.1039/d1mh00868d,10.1039/d1mh00868d,PBDB-T,ITIC,PBDB-T,ITIC,CCCCC(CC)Cc1ccc(-c2c3cc(-c4ccc(-c5sc(-c6cccs6)c6c5C(=O)c5c(CC(CC)CCCC)sc(CC(CC)CCCC)c5C6=O)s4)sc3c(-c3ccc(CC(CC)CCCC)s3)c3ccsc23)s1,CCCCCCc1ccc(C2(c3ccc(CCCCCC)cc3)c3cc4c(cc3-c3sc5cc(C=C6C(=O)c7ccccc7C6=C(C#N)C#N)sc5c32)C(c2ccc(CCCCCC)cc2)(c2ccc(CCCCCC)cc2)c2c-4sc3cc(C=C4C(=O)c5ccccc5C4=C(C#N)C#N)sc23)cc1,0.876,15.21,69.0,9.2,9.193532400000002,0.0702999999999676,9.0,9.2,1:1,0.5% DIO,DIO,0.5%,,,,,,,,,,110.0,-5.33,-3.48,,-5.576,-3.916,
66065,10.1039/d1mh00868d,10.1039/d1mh00868d,PBDB-T,ITIC,PBDB-T,ITIC,CCCCC(CC)Cc1ccc(-c2c3cc(-c4ccc(-c5sc(-c6cccs6)c6c5C(=O)c5c(CC(CC)CCCC)sc(CC(CC)CCCC)c5C6=O)s4)sc3c(-c3ccc(CC(CC)CCCC)s3)c3ccsc23)s1,CCCCCCc1ccc(C2(c3ccc(CCCCCC)cc3)c3cc4c(cc3-c3sc5cc(C=C6C(=O)c7ccccc7C6=C(C#N)C#N)sc5c32)C(c2ccc(CCCCCC)cc2)(c2ccc(CCCCCC)cc2)c2c-4sc3cc(C=C4C(=O)c5ccccc5C4=C(C#N)C#N)sc23)cc1,0.907,15.57,68.0,9.7,9.6029532,1.0004824742267973,9.3,9.7,1:1,0.5% DIO,DIO,0.5%,,,,,,,,,,110.0,-5.33,-3.48,,-5.576,-3.916,
66066,10.1039/d1mh00868d,10.1039/d1mh00868d,PM6,Y6,PM6,Y6,COC(=O)C(C)(C)c1cc(C)cc(-c2sc3c4sc5cc(/C=C6/C(=O)c7cc(F)cc(c7)C(=O)/C6=C\c6cc(C(C)(C)C(=O)OC)c(-c7cc(C)cc(C(C)(C)C(=O)OC)c7)s6)sc5c4c(C(C)(C)C(=O)OC)ccc2-3)c1,CCCCCCCCCCCc1c(/C=C2\C(=O)c3cc(F)c(F)cc3C2=C(C#N)C#N)sc2c1sc1c3c4nsnc4c4c5sc6c(CCCCCCCCCCC)c(/C=C7\C(=O)c8cc(F)c(F)cc8C7=C(C#N)C#N)sc6c5n(CC(CC)CCCC)c4c3n(CC(CC)CCCC)c21,0.841,25.91,71.0,15.5,15.471120099999998,0.1863219354838807,15.2,15.5,1:1.2,1-chloronaphthalene (CN),CN,0.5%,,,,,,,,,,80.0,-5.56,-3.65,,-5.65,-4.09,
66067,10.1039/d1mh00868d,10.1039/d1mh00868d,PM6,Y6,PM6,Y6,COC(=O)C(C)(C)c1cc(C)cc(-c2sc3c4sc5cc(/C=C6/C(=O)c7cc(F)cc(c7)C(=O)/C6=C\c6cc(C(C)(C)C(=O)OC)c(-c7cc(C)cc(C(C)(C)C(=O)OC)c7)s6)sc5c4c(C(C)(C)C(=O)OC)ccc2-3)c1,CCCCCCCCCCCc1c(/C=C2\C(=O)c3cc(F)c(F)cc3C2=C(C#N)C#N)sc2c1sc1c3c4nsnc4c4c5sc6c(CCCCCCCCCCC)c(/C=C7\C(=O)c8cc(F)c(F)cc8C7=C(C#N)C#N)sc6c5n(CC(CC)CCCC)c4c3n(CC(CC)CCCC)c21,0.882,26.24,72.0,16.7,16.6634496,0.2188646706586792,16.3,16.7,1:1.2,1-chloronaphthalene (CN),CN,0.5%,,,,,,,,,,80.0,-5.56,-3.65,,-5.65,-4.09,
66068,10.1039/d1mh01127h,10.1039/d1mh01127h,PM6,mBzS-4F,PM6,mBzS-4F,COC(=O)C(C)(C)c1cc(C)cc(-c2sc3c4sc5cc(/C=C6/C(=O)c7cc(F)cc(c7)C(=O)/C6=C\c6cc(C(C)(C)C(=O)OC)c(-c7cc(C)cc(C(C)(C)C(=O)OC)c7)s6)sc5c4c(C(C)(C)C(=O)OC)ccc2-3)c1,,0.804,27.72,76.35,17.02,17.016032879999997,0.0233085781433737,,,,,,,ITO/PEDOT:PSS/PM6:mBzS-4F/PNDIT-F3N/Ag,conventional,PNDIT-F3N,,PEDOT:PSS,,,,,,-5.56,-3.65,,,,
66069,10.1039/d1mh01127h,10.1039/d1mh01127h,PM6,PN6SBO-4F,PM6,PN6SBO-4F,COC(=O)C(C)(C)c1cc(C)cc(-c2sc3c4sc5cc(/C=C6/C(=O)c7cc(F)cc(c7)C(=O)/C6=C\c6cc(C(C)(C)C(=O)OC)c(-c7cc(C)cc(C(C)(C)C(=O)OC)c7)s6)sc5c4c(C(C)(C)C(=O)OC)ccc2-3)c1,,0.825,23.13,66.65,12.73,12.718319625,0.0917547132757342,,,,,,,ITO/PEDOT:PSS/PM6:PN6SBO-4F/PNDIT-F3N/Ag,conventional,PNDIT-F3N,,PEDOT:PSS,,,,,,-5.56,-3.65,,,,
66070,10.1039/d1mh01127h,10.1039/d1mh01127h,PM6,AN6SBO-4F,PM6,AN6SBO-4F,COC(=O)C(C)(C)c1cc(C)cc(-c2sc3c4sc5cc(/C=C6/C(=O)c7cc(F)cc(c7)C(=O)/C6=C\c6cc(C(C)(C)C(=O)OC)c(-c7cc(C)cc(C(C)(C)C(=O)OC)c7)s6)sc5c4c(C(C)(C)C(=O)OC)ccc2-3)c1,,0.822,16.06,62.98,8.32,8.314191335999999,0.0698156730769433,,,,,,,ITO/PEDOT:PSS/PM6:AN6SBO-4F/PNDIT-F3N/Ag,conventional,PNDIT-F3N,,PEDOT:PSS,,,,,,-5.56,-3.65,,,,
66071,10.1039/d1mh01127h,10.1039/d1mh01127h,PM6,EHN6SEH-4F,PM6,EHN6SEH-4F,COC(=O)C(C)(C)c1cc(C)cc(-c2sc3c4sc5cc(/C=C6/C(=O)c7cc(F)cc(c7)C(=O)/C6=C\c6cc(C(C)(C)C(=O)OC)c(-c7cc(C)cc(C(C)(C)C(=O)OC)c7)s6)sc5c4c(C(C)(C)C(=O)OC)ccc2-3)c1,,0.809,28.83,74.64,17.48,17.408638008,0.4082493821510293,,,,,,,ITO/PEDOT:PSS/PM6:EHN6SEH-4F/PNDIT-F3N/Ag,conventional,PNDIT-F3N,,PEDOT:PSS,,,,,,-5.56,-3.65,,,,
66072,10.1039/d1nj00540e,10.1039/d1nj00540e,PBDB-T,A1,PBDB-T,A1,CCCCC(CC)Cc1ccc(-c2c3cc(-c4ccc(-c5sc(-c6cccs6)c6c5C(=O)c5c(CC(CC)CCCC)sc(CC(CC)CCCC)c5C6=O)s4)sc3c(-c3ccc(CC(CC)CCCC)s3)c3ccsc23)s1,CCCCCCCCN1C(=O)c2c(-c3ccccc3)cc3c4c(cc(-c5ccccc5)c(c24)C1=O)C1C=C(c2ccccc2)C2=C4C1=C3C=C(c1ccccc1)C4C(=O)N(CCCCCCCC)C2=O,0.67,3.38,44.42,1.01,1.00593532,0.4024435643564288,,,1:1,,,,ITO/PEDOT:PSS/Active layer/PDINO/Al,organic solar cell,PDINO,,PEDOT:PSS,,,chlorobenzene,,,-5.33,-3.48,,-5.66,-3.7,
66073,10.1039/d1nj00540e,10.1039/d1nj00540e,PBDB-T,A1,PBDB-T,A1,CCCCC(CC)Cc1ccc(-c2c3cc(-c4ccc(-c5sc(-c6cccs6)c6c5C(=O)c5c(CC(CC)CCCC)sc(CC(CC)CCCC)c5C6=O)s4)sc3c(-c3ccc(CC(CC)CCCC)s3)c3ccsc23)s1,CCCCCCCCN1C(=O)c2c(-c3ccccc3)cc3c4c(cc(-c5ccccc5)c(c24)C1=O)C1C=C(c2ccccc2)C2=C4C1=C3C=C(c1ccccc1)C4C(=O)N(CCCCCCCC)C2=O,0.68,3.64,43.78,1.08,1.08364256,0.3372740740740808,,,1:1,,,,ITO/PEDOT:PSS/Active layer/PDINO/Al,organic solar cell,PDINO,,PEDOT:PSS,,,chlorobenzene,,,-5.33,-3.48,,-5.66,-3.7,
66074,10.1039/d1nj00540e,10.1039/d1nj00540e,PBDB-T,A1,PBDB-T,A1,CCCCC(CC)Cc1ccc(-c2c3cc(-c4ccc(-c5sc(-c6cccs6)c6c5C(=O)c5c(CC(CC)CCCC)sc(CC(CC)CCCC)c5C6=O)s4)sc3c(-c3ccc(CC(CC)CCCC)s3)c3ccsc23)s1,CCCCCCCCN1C(=O)c2c(-c3ccccc3)cc3c4c(cc(-c5ccccc5)c(c24)C1=O)C1C=C(c2ccccc2)C2=C4C1=C3C=C(c1ccccc1)C4C(=O)N(CCCCCCCC)C2=O,0.7,4.47,41.13,1.28,1.2869577,0.5435703124999879,,,1:1,,,,ITO/PEDOT:PSS/Active layer/PDINO/Al,organic solar cell,PDINO,,PEDOT:PSS,,,chlorobenzene,,,-5.33,-3.48,,-5.66,-3.7,
66075,10.1039/d1nj00540e,10.1039/d1nj00540e,PBDB-T,A2,PBDB-T,A2,CCCCC(CC)Cc1ccc(-c2c3cc(-c4ccc(-c5sc(-c6cccs6)c6c5C(=O)c5c(CC(CC)CCCC)sc(CC(CC)CCCC)c5C6=O)s4)sc3c(-c3ccc(CC(CC)CCCC)s3)c3ccsc23)s1,CCCCCC(CCCCC)N1C(=O)c2ccc3c4c2c(cc2c4c4c(c5ccc6c7cc8c(=O)n(C(CCCCC)CCCCC)c(=O)c9ccc%10c%11ccc%12c(=O)n(C(CCCCC)CCCCC)c(=O)c%13cc(c6c52)c(c%11c%12%13)c7c%10c98)=CC2C(=O)N(C(CCCCC)CCCCC)C(=O)C5=C2C=4C3C=C5)C1=O,0.66,8.56,35.22,1.98,1.98978912,0.4944000000000104,,,1:1,,,,ITO/PEDOT:PSS/Active layer/PDINO/Al,organic solar cell,PDINO,,PEDOT:PSS,,,chlorobenzene,,,-5.33,-3.48,,-5.7,-3.78,
66076,10.1039/d1nj00540e,10.1039/d1nj00540e,PBDB-T,A2,PBDB-T,A2,CCCCC(CC)Cc1ccc(-c2c3cc(-c4ccc(-c5sc(-c6cccs6)c6c5C(=O)c5c(CC(CC)CCCC)sc(CC(CC)CCCC)c5C6=O)s4)sc3c(-c3ccc(CC(CC)CCCC)s3)c3ccsc23)s1,CCCCCC(CCCCC)N1C(=O)c2ccc3c4c2c(cc2c4c4c(c5ccc6c7cc8c(=O)n(C(CCCCC)CCCCC)c(=O)c9ccc%10c%11ccc%12c(=O)n(C(CCCCC)CCCCC)c(=O)c%13cc(c6c52)c(c%11c%12%13)c7c%10c98)=CC2C(=O)N(C(CCCCC)CCCCC)C(=O)C5=C2C=4C3C=C5)C1=O,0.74,8.49,41.09,2.57,2.58152034,0.4482622568093435,,,1:1,,,,ITO/PEDOT:PSS/Active layer/PDINO/Al,organic solar cell,PDINO,,PEDOT:PSS,,,chlorobenzene,,,-5.33,-3.48,,-5.7,-3.78,
66077,10.1039/d1nj00540e,10.1039/d1nj00540e,PBDB-T,A2,PBDB-T,A2,CCCCC(CC)Cc1ccc(-c2c3cc(-c4ccc(-c5sc(-c6cccs6)c6c5C(=O)c5c(CC(CC)CCCC)sc(CC(CC)CCCC)c5C6=O)s4)sc3c(-c3ccc(CC(CC)CCCC)s3)c3ccsc23)s1,CCCCCC(CCCCC)N1C(=O)c2ccc3c4c2c(cc2c4c4c(c5ccc6c7cc8c(=O)n(C(CCCCC)CCCCC)c(=O)c9ccc%10c%11ccc%12c(=O)n(C(CCCCC)CCCCC)c(=O)c%13cc(c6c52)c(c%11c%12%13)c7c%10c98)=CC2C(=O)N(C(CCCCC)CCCCC)C(=O)C5=C2C=4C3C=C5)C1=O,0.73,8.45,38.72,2.38,2.3884432,0.3547563025209844,,,1:1,,,,ITO/PEDOT:PSS/Active layer/PDINO/Al,organic solar cell,PDINO,,PEDOT:PSS,,,chlorobenzene,,,-5.33,-3.48,,-5.7,-3.78,
66078,10.1039/d1nj00540e,10.1039/d1nj00540e,PBDB-T,A2,PBDB-T,A2,CCCCC(CC)Cc1ccc(-c2c3cc(-c4ccc(-c5sc(-c6cccs6)c6c5C(=O)c5c(CC(CC)CCCC)sc(CC(CC)CCCC)c5C6=O)s4)sc3c(-c3ccc(CC(CC)CCCC)s3)c3ccsc23)s1,CCCCCC(CCCCC)N1C(=O)c2ccc3c4c2c(cc2c4c4c(c5ccc6c7cc8c(=O)n(C(CCCCC)CCCCC)c(=O)c9ccc%10c%11ccc%12c(=O)n(C(CCCCC)CCCCC)c(=O)c%13cc(c6c52)c(c%11c%12%13)c7c%10c98)=CC2C(=O)N(C(CCCCC)CCCCC)C(=O)C5=C2C=4C3C=C5)C1=O,0.74,8.5,40.12,2.51,2.523548,0.5397609561753034,,,1:1,,,,ITO/PEDOT:PSS/Active layer/PDINO/Al,organic solar cell,PDINO,,PEDOT:PSS,,,chlorobenzene,,,-5.33,-3.48,,-5.7,-3.78,
66079,10.1039/d1nj00540e,10.1039/d1nj00540e,PBDB-T,A2,PBDB-T,A2,CCCCC(CC)Cc1ccc(-c2c3cc(-c4ccc(-c5sc(-c6cccs6)c6c5C(=O)c5c(CC(CC)CCCC)sc(CC(CC)CCCC)c5C6=O)s4)sc3c(-c3ccc(CC(CC)CCCC)s3)c3ccsc23)s1,CCCCCC(CCCCC)N1C(=O)c2ccc3c4c2c(cc2c4c4c(c5ccc6c7cc8c(=O)n(C(CCCCC)CCCCC)c(=O)c9ccc%10c%11ccc%12c(=O)n(C(CCCCC)CCCCC)c(=O)c%13cc(c6c52)c(c%11c%12%13)c7c%10c98)=CC2C(=O)N(C(CCCCC)CCCCC)C(=O)C5=C2C=4C3C=C5)C1=O,0.77,8.73,43.84,2.94,2.94696864,0.2370285714285779,,,1:1,,,,ITO/PEDOT:PSS/Active layer/PDINO/Al,organic solar cell,PDINO,,PEDOT:PSS,,,chlorobenzene,,,-5.33,-3.48,,-5.7,-3.78,
66080,10.1039/d1nj00732g,10.1039/d1nj00732g,EA-POSS,PC61BM,EA-POSS,PC61BM,,COC(=O)CCCC1(c2ccccc2)C23c4c5c6c7c8c9c(c%10c%11c2c2c%12c4c4c%13c5c5c7c7c8c8c%14c9c%10c9c%10c%11c2c2c%11c%12c4c4c%12c%13c5c5c7c7c8c8c%14c9c9c%10c2c2c%11c4c4c%12c5c7c5c8c9c2c45)C613,0.95,4.11,36.67,1.44,1.4317801500000005,0.5708229166666455,,,1:2,,,,ITO/PEDOT:PSS/EA-POSS:PC61BM/Ca/Al,bulk heterojunction,,,PEDOT:PSS,,,chloroform,,,,,,-6.1,-3.7,
66081,10.1039/d1nj00732g,10.1039/d1nj00732g,EA-POSS,PC61BM,EA-POSS,PC61BM,,COC(=O)CCCC1(c2ccccc2)C23c4c5c6c7c8c9c(c%10c%11c2c2c%12c4c4c%13c5c5c7c7c8c8c%14c9c%10c9c%10c%11c2c2c%11c%12c4c4c%12c%13c5c5c7c7c8c8c%14c9c9c%10c2c2c%11c4c4c%12c5c7c5c8c9c2c45)C613,0.96,4.67,44.54,2.01,1.99681728,0.6558567164179041,,,1:2,,,,ITO/PEDOT:PSS/EA-POSS:PC61BM/Ca/Al,bulk heterojunction,,,PEDOT:PSS,,,chloroform,,70.0,,,,-6.1,-3.7,
66082,10.1039/d1nj00732g,10.1039/d1nj00732g,EA-POSS,PC61BM,EA-POSS,PC61BM,,COC(=O)CCCC1(c2ccccc2)C23c4c5c6c7c8c9c(c%10c%11c2c2c%12c4c4c%13c5c5c7c7c8c8c%14c9c%10c9c%10c%11c2c2c%11c%12c4c4c%12c%13c5c5c7c7c8c8c%14c9c9c%10c2c2c%11c4c4c%12c5c7c5c8c9c2c45)C613,0.96,5.41,44.91,2.35,2.33244576,0.7469889361702103,,,1:2,,,,ITO/PEDOT:PSS/EA-POSS:PC61BM/Ca/Al,bulk heterojunction,,,PEDOT:PSS,,,chloroform,,90.0,,,,-6.1,-3.7,
66083,10.1039/d1nj00732g,10.1039/d1nj00732g,EA-POSS,PC61BM,EA-POSS,PC61BM,,COC(=O)CCCC1(c2ccccc2)C23c4c5c6c7c8c9c(c%10c%11c2c2c%12c4c4c%13c5c5c7c7c8c8c%14c9c%10c9c%10c%11c2c2c%11c%12c4c4c%12c%13c5c5c7c7c8c8c%14c9c9c%10c2c2c%11c4c4c%12c5c7c5c8c9c2c45)C613,0.92,4.67,41.53,1.78,1.78429492,0.241287640449437,,,1:2,,,,ITO/PEDOT:PSS/EA-POSS:PC61BM/Ca/Al,bulk heterojunction,,,PEDOT:PSS,,,chloroform,,110.0,,,,-6.1,-3.7,
66084,10.1039/d1nj00732g,10.1039/d1nj00732g,EA-POSS,PC61BM,EA-POSS,PC61BM,,COC(=O)CCCC1(c2ccccc2)C23c4c5c6c7c8c9c(c%10c%11c2c2c%12c4c4c%13c5c5c7c7c8c8c%14c9c%10c9c%10c%11c2c2c%11c%12c4c4c%12c%13c5c5c7c7c8c8c%14c9c9c%10c2c2c%11c4c4c%12c5c7c5c8c9c2c45)C613,0.96,7.21,36.05,2.5,2.4952368,0.1905280000000075,,,1:2,,,,ITO/PEDOT:PSS/EA-POSS:PC61BM/Ca/Al,bulk heterojunction,,,PEDOT:PSS,,,chloroform,,,,,,-6.1,-3.7,
66085,10.1039/d1nj00732g,10.1039/d1nj00732g,EA-POSS,PC71BM,EA-POSS,PC71BM,,COC(=O)CCCC1(c2ccccc2)C23c4c5ccc6c7cc8c9c%10c(cc%11cc%12c%13c%14c(cc%15c%16ccc-5c2c%16c2c5c%16c%17c(c(c46)c7c9c%17c4c%10c%11c%13c4c%16c%14c%152)C513)C%12)C8,0.93,8.01,43.07,3.2,3.20841351,0.2629221875000004,,,1:2,,,,ITO/PEDOT:PSS/EA-POSS:PC71BM/Ca/Al,bulk heterojunction,,,PEDOT:PSS,,,chloroform,,70.0,,,,-5.9,-3.9,
66086,10.1039/d1nj00732g,10.1039/d1nj00732g,EA-POSS,PC71BM,EA-POSS,PC71BM,,COC(=O)CCCC1(c2ccccc2)C23c4c5ccc6c7cc8c9c%10c(cc%11cc%12c%13c%14c(cc%15c%16ccc-5c2c%16c2c5c%16c%17c(c(c46)c7c9c%17c4c%10c%11c%13c4c%16c%14c%152)C513)C%12)C8,0.9,8.31,45.56,3.41,3.4074324000000007,0.0752961876832682,,,1:2,,,,ITO/PEDOT:PSS/EA-POSS:PC71BM/Ca/Al,bulk heterojunction,,,PEDOT:PSS,,,chloroform,,90.0,,,,-5.9,-3.9,
66087,10.1039/d1nj00732g,10.1039/d1nj00732g,EA-POSS,PC71BM,EA-POSS,PC71BM,,COC(=O)CCCC1(c2ccccc2)C23c4c5ccc6c7cc8c9c%10c(cc%11cc%12c%13c%14c(cc%15c%16ccc-5c2c%16c2c5c%16c%17c(c(c46)c7c9c%17c4c%10c%11c%13c4c%16c%14c%152)C513)C%12)C8,0.86,4.67,42.38,1.7,1.70206556,0.1215035294117594,,,1:2,,,,ITO/PEDOT:PSS/EA-POSS:PC71BM/Ca/Al,bulk heterojunction,,,PEDOT:PSS,,,chloroform,,110.0,,,,-5.9,-3.9,
66088,10.1039/d1nj00847a,10.1039/d1nj00847a,Aza-Bthp,PC70BM,Aza-Bthp,PC70BM,,CCCCC(=O)OCC1(C2=CC=CC=C2)C3=CC=CC4=CC=CC5=CC=CC6=CC=C7C=CC=CC8=CC=CC1=C8C7=C6C5=C4C3,0.745,6.4,49.3,2.44,2.350624,3.662950819672136,2.35,2.44,1:1,,,,,,,,,,,,,,,,,-6.1,-3.9,
66089,10.1039/d1nj00847a,10.1039/d1nj00847a,Aza-Fhdt,PC70BM,Aza-Fhdt,PC70BM,,CCCCC(=O)OCC1(C2=CC=CC=C2)C3=CC=CC4=CC=CC5=CC=CC6=CC=C7C=CC=CC8=CC=CC1=C8C7=C6C5=C4C3,0.5,4.9,45.4,1.2,1.1123,7.308333333333325,1.11,1.2,1:1,,,,ITO/PEDOT:PSS/aza-Bodipy:PC70BM/Al,,,,PEDOT:PSS,,100.0,,,80.0,,,,-6.1,-3.9,
66090,10.1039/d1nj00847a,10.1039/d1nj00847a,Aza-Sty,PC70BM,Aza-Sty,PC70BM,,CCCCC(=O)OCC1(C2=CC=CC=C2)C3=CC=CC4=CC=CC5=CC=CC6=CC=C7C=CC=CC8=CC=CC1=C8C7=C6C5=C4C3,0.742,6.62,50.3,2.52,2.47075612,1.9541222222222272,2.47,2.52,1:1,,,,ITO/PEDOT:PSS/aza-Bodipy:PC70BM/Al,,,,PEDOT:PSS,,100.0,,,80.0,,,,-6.1,-3.9,
66096,10.1039/d1nj01000j,10.1039/d1nj01000j,PBFDBT-p,PC71BM,PBFDBT-p,PC71BM,,COC(=O)CCCC1(c2ccccc2)C23c4c5ccc6c7cc8c9c%10c(cc%11cc%12c%13c%14c(cc%15c%16ccc-5c2c%16c2c5c%16c%17c(c(c46)c7c9c%17c4c%10c%11c%13c4c%16c%14c%152)C513)C%12)C8,0.7,8.39,56.3,3.31,3.306499,0.1057703927492439,,,1:1,,,,ITO/PEDOT:PSS/polymer:PC71BM/Ca/Al,BHJ,,,PEDOT:PSS,,,o-dichlorobenzene,,,,,,-5.9,-3.9,
66097,10.1039/d1nj01000j,10.1039/d1nj01000j,PBFDBT-p,PC71BM,PBFDBT-p,PC71BM,,COC(=O)CCCC1(c2ccccc2)C23c4c5ccc6c7cc8c9c%10c(cc%11cc%12c%13c%14c(cc%15c%16ccc-5c2c%16c2c5c%16c%17c(c(c46)c7c9c%17c4c%10c%11c%13c4c%16c%14c%152)C513)C%12)C8,0.71,7.93,55.8,3.14,3.1417074,0.054375796178327,,,1:2,,,,ITO/PEDOT:PSS/polymer:PC71BM/Ca/Al,BHJ,,,PEDOT:PSS,,,o-dichlorobenzene,,,,,,-5.9,-3.9,
66098,10.1039/d1nj01000j,10.1039/d1nj01000j,PBFDBT-p,PC71BM,PBFDBT-p,PC71BM,,COC(=O)CCCC1(c2ccccc2)C23c4c5ccc6c7cc8c9c%10c(cc%11cc%12c%13c%14c(cc%15c%16ccc-5c2c%16c2c5c%16c%17c(c(c46)c7c9c%17c4c%10c%11c%13c4c%16c%14c%152)C513)C%12)C8,0.68,7.89,53.9,2.89,2.8918428,0.0637647058823502,,,1:3,,,,ITO/PEDOT:PSS/active layer/Ca/Al,BHJ,,,PEDOT:PSS,,,o-dichlorobenzene,,,,,,-5.9,-3.9,
66099,10.1039/d1nj01000j,10.1039/d1nj01000j,PBFDBT-p,PC71BM,PBFDBT-p,PC71BM,,COC(=O)CCCC1(c2ccccc2)C23c4c5ccc6c7cc8c9c%10c(cc%11cc%12c%13c%14c(cc%15c%16ccc-5c2c%16c2c5c%16c%17c(c(c46)c7c9c%17c4c%10c%11c%13c4c%16c%14c%152)C513)C%12)C8,0.67,11.6,62.5,4.86,4.8575,0.051440329218115,,,1:1,,,,ITO/PEDOT:PSS/active layer/Ca/Al,BHJ,,,PEDOT:PSS,,,o-dichlorobenzene,,100.0,,,,-5.9,-3.9,
66100,10.1039/d1nj01000j,10.1039/d1nj01000j,PBFDBT-o,PC71BM,PBFDBT-o,PC71BM,,COC(=O)CCCC1(c2ccccc2)C23c4c5ccc6c7cc8c9c%10c(cc%11cc%12c%13c%14c(cc%15c%16ccc-5c2c%16c2c5c%16c%17c(c(c46)c7c9c%17c4c%10c%11c%13c4c%16c%14c%152)C513)C%12)C8,0.76,11.18,57.3,4.87,4.8686664,0.0273839835728893,,,1:1,,,,ITO/PEDOT:PSS/active layer/Ca/Al,BHJ,,,PEDOT:PSS,,,o-dichlorobenzene,,,,,,-5.9,-3.9,
66101,10.1039/d1nj01000j,10.1039/d1nj01000j,PBFDBT-o,PC71BM,PBFDBT-o,PC71BM,,COC(=O)CCCC1(c2ccccc2)C23c4c5ccc6c7cc8c9c%10c(cc%11cc%12c%13c%14c(cc%15c%16ccc-5c2c%16c2c5c%16c%17c(c(c46)c7c9c%17c4c%10c%11c%13c4c%16c%14c%152)C513)C%12)C8,0.73,12.86,65.0,6.1,6.102069999999999,0.0339344262294902,,,1:1.5,,,,ITO/PEDOT:PSS/polymer:PC71BM/Ca/Al,BHJ,,,PEDOT:PSS,,,o-dichlorobenzene,,,,,,-5.9,-3.9,
66102,10.1039/d1nj01000j,10.1039/d1nj01000j,PBFDBT-o,PC71BM,PBFDBT-o,PC71BM,,COC(=O)CCCC1(c2ccccc2)C23c4c5ccc6c7cc8c9c%10c(cc%11cc%12c%13c%14c(cc%15c%16ccc-5c2c%16c2c5c%16c%17c(c(c46)c7c9c%17c4c%10c%11c%13c4c%16c%14c%152)C513)C%12)C8,0.75,11.55,63.8,5.53,5.526675,0.0601265822784854,,,1:2,,,,ITO/PEDOT:PSS/polymer:PC71BM/Ca/Al,BHJ,,,PEDOT:PSS,,,o-dichlorobenzene,,,,,,-5.9,-3.9,
66103,10.1039/d1nj01000j,10.1039/d1nj01000j,PBFDBT-o,PC71BM,PBFDBT-o,PC71BM,,COC(=O)CCCC1(c2ccccc2)C23c4c5ccc6c7cc8c9c%10c(cc%11cc%12c%13c%14c(cc%15c%16ccc-5c2c%16c2c5c%16c%17c(c(c46)c7c9c%17c4c%10c%11c%13c4c%16c%14c%152)C513)C%12)C8,0.77,9.31,53.1,3.81,3.8065797,0.0897716535432994,,,1:3,,,,ITO/PEDOT:PSS/active layer/Ca/Al,BHJ,,,PEDOT:PSS,,,o-dichlorobenzene,,,,,,-5.9,-3.9,
66104,10.1039/d1nj01000j,10.1039/d1nj01000j,PBFDBT-o,PC71BM,PBFDBT-o,PC71BM,,COC(=O)CCCC1(c2ccccc2)C23c4c5ccc6c7cc8c9c%10c(cc%11cc%12c%13c%14c(cc%15c%16ccc-5c2c%16c2c5c%16c%17c(c(c46)c7c9c%17c4c%10c%11c%13c4c%16c%14c%152)C513)C%12)C8,0.71,14.72,64.4,6.73,6.730572800000001,0.0085111441307649,,,1:1.5,,,,ITO/PEDOT:PSS/polymer:PC71BM/Ca/Al,BHJ,,,PEDOT:PSS,,,o-dichlorobenzene,,100.0,,,,-5.9,-3.9,
66105,10.1039/d1nj01000j,10.1039/d1nj01000j,PBFDBT-m,PC71BM,PBFDBT-m,PC71BM,,COC(=O)CCCC1(c2ccccc2)C23c4c5ccc6c7cc8c9c%10c(cc%11cc%12c%13c%14c(cc%15c%16ccc-5c2c%16c2c5c%16c%17c(c(c46)c7c9c%17c4c%10c%11c%13c4c%16c%14c%152)C513)C%12)C8,0.93,7.11,61.6,4.07,4.073176800000001,0.0780540540540617,,,1:1,,,,ITO/PEDOT:PSS/polymer:PC71BM/Ca/Al,BHJ,,,PEDOT:PSS,,,o-dichlorobenzene,,,,,,-5.9,-3.9,
66106,10.1039/d1nj01000j,10.1039/d1nj01000j,PBFDBT-m,PC71BM,PBFDBT-m,PC71BM,,COC(=O)CCCC1(c2ccccc2)C23c4c5ccc6c7cc8c9c%10c(cc%11cc%12c%13c%14c(cc%15c%16ccc-5c2c%16c2c5c%16c%17c(c(c46)c7c9c%17c4c%10c%11c%13c4c%16c%14c%152)C513)C%12)C8,0.94,10.14,53.7,5.12,5.1184692,0.0298984375000053,,,1:1.5,,,,ITO/PEDOT:PSS/polymer:PC71BM/Ca/Al,BHJ,,,PEDOT:PSS,,,o-dichlorobenzene,,,,,,-5.9,-3.9,
66107,10.1039/d1nj01000j,10.1039/d1nj01000j,PBFDBT-m,PC71BM,PBFDBT-m,PC71BM,,COC(=O)CCCC1(c2ccccc2)C23c4c5ccc6c7cc8c9c%10c(cc%11cc%12c%13c%14c(cc%15c%16ccc-5c2c%16c2c5c%16c%17c(c(c46)c7c9c%17c4c%10c%11c%13c4c%16c%14c%152)C513)C%12)C8,0.9,10.28,56.7,5.25,5.245884,0.0783999999999959,,,1:2,,,,ITO/PEDOT:PSS/polymer:PC71BM/Ca/Al,BHJ,,,PEDOT:PSS,,,o-dichlorobenzene,,,,,,-5.9,-3.9,
