Repository: JiYiqaq/PCE-KA-GNN

# Data directory

- `raw/Active_Database.csv` is the immutable source dataset bundled under CC BY 4.0. Do not overwrite it with processed data.
- `processed/` is created and populated by the training pipeline. Generated `.pt` and `.pth` caches are intentionally ignored by Git because they can exceed GitHub's normal single-file limit.

See `../DATA_LICENSE.md` for provenance, license and checksum information.

File: data/raw/Active_Database.csv (part 213 of 471)
id,doi,doi_norm,donor,acceptor,donor_canonical,acceptor_canonical,donor_smiles,acceptor_smiles,voc,jsc,ff,pce,pce_recomputed,pce_relative_error_percent,pce_avg,pce_best,d_a_ratio,additive,additive_canonical,additive_ratio,device_structure,device_type,etl,etl_canonical,htl,htl_canonical,active_layer_thickness,solvent,solvent_canonical,annealing_temp,homo_d,lumo_d,eg_d,homo_a,lumo_a,eg_a
66108,10.1039/d1nj01000j,10.1039/d1nj01000j,PBFDBT-m,PC71BM,PBFDBT-m,PC71BM,,COC(=O)CCCC1(c2ccccc2)C23c4c5ccc6c7cc8c9c%10c(cc%11cc%12c%13c%14c(cc%15c%16ccc-5c2c%16c2c5c%16c%17c(c(c46)c7c9c%17c4c%10c%11c%13c4c%16c%14c%152)C513)C%12)C8,0.86,9.41,42.4,3.43,3.4312624,0.0368046647230157,,,1:3,,,,ITO/PEDOT:PSS/polymer:PC71BM/Ca/Al,BHJ,,,PEDOT:PSS,,,o-dichlorobenzene,,,,,,-5.9,-3.9,
66109,10.1039/d1nj01000j,10.1039/d1nj01000j,PBFDBT-m,PC71BM,PBFDBT-m,PC71BM,,COC(=O)CCCC1(c2ccccc2)C23c4c5ccc6c7cc8c9c%10c(cc%11cc%12c%13c%14c(cc%15c%16ccc-5c2c%16c2c5c%16c%17c(c(c46)c7c9c%17c4c%10c%11c%13c4c%16c%14c%152)C513)C%12)C8,0.89,10.85,57.1,5.51,5.513861499999999,0.0700816696914573,,,1:2,,,,ITO/PEDOT:PSS/polymer:PC71BM/Ca/Al,BHJ,,,PEDOT:PSS,,,o-dichlorobenzene,,100.0,,,,-5.9,-3.9,
66110,10.1039/d1nj01978c,10.1039/d1nj01978c,PBDB-T,BTC6-0F,PBDB-T,BTC6-0F,CCCCC(CC)Cc1ccc(-c2c3cc(-c4ccc(-c5sc(-c6cccs6)c6c5C(=O)c5c(CC(CC)CCCC)sc(CC(CC)CCCC)c5C6=O)s4)sc3c(-c3ccc(CC(CC)CCCC)s3)c3ccsc23)s1,CCn1nc2c(-c3cc4c(s3)-c3sc(/C=C5\C(=O)c6ccccc6C5=C(C#N)C#N)cc3C4(CC)CC)c(F)c(F)c(-c3cc4c(s3)-c3sc(/C=C5\C(=O)c6ccccc6C5=C(C#N)C#N)cc3C4(CC)CC)c2n1,0.87,17.99,54.2,8.49,8.483004600000001,0.0823957597173051,8.32,8.49,,,,,ITO/PEDOT:PSS/PBDB-T:BTC6-0F/PDINO/Al,,PDINO,,PEDOT:PSS,,,,,,-5.33,-3.48,,-5.47,-3.71,
66111,10.1039/d1nj01978c,10.1039/d1nj01978c,PBDB-T,BTC6-2F,PBDB-T,BTC6-2F,CCCCC(CC)Cc1ccc(-c2c3cc(-c4ccc(-c5sc(-c6cccs6)c6c5C(=O)c5c(CC(CC)CCCC)sc(CC(CC)CCCC)c5C6=O)s4)sc3c(-c3ccc(CC(CC)CCCC)s3)c3ccsc23)s1,CCn1nc2c(-c3cc4c(s3)-c3sc(/C=C5\C(=O)c6ccc(F)cc6C5=C(C#N)C#N)cc3C4(CC)CC)c(F)c(F)c(-c3cc4c(s3)-c3sc(/C=C5\C(=O)c6ccc(F)cc6C5=C(C#N)C#N)cc3C4(CC)CC)c2n1,0.81,19.32,64.14,10.1,10.03739688,0.6198328712871322,10.15,,,,,,ITO/PEDOT:PSS/PBDB-T:BTC6-2F/PDINO/Al,,PDINO,,PEDOT:PSS,,,,,,-5.33,-3.48,,-5.52,-3.8,
66112,10.1039/d1nj01978c,10.1039/d1nj01978c,PBDB-T,BTC6-4F,PBDB-T,BTC6-4F,CCCCC(CC)Cc1ccc(-c2c3cc(-c4ccc(-c5sc(-c6cccs6)c6c5C(=O)c5c(CC(CC)CCCC)sc(CC(CC)CCCC)c5C6=O)s4)sc3c(-c3ccc(CC(CC)CCCC)s3)c3ccsc23)s1,CCn1nc2c(-c3cc4c(s3)-c3sc(/C=C5\C(=O)c6cc(F)c(F)cc6C5=C(C#N)C#N)cc3C4(CC)CC)c(F)c(F)c(-c3cc4c(s3)-c3sc(/C=C5\C(=O)c6cc(F)c(F)cc6C5=C(C#N)C#N)cc3C4(CC)CC)c2n1,0.79,19.81,71.65,11.23,11.21315335,0.1500146927871748,11.15,11.23,,,,,ITO/PEDOT:PSS/PBDB-T:BTC6-4F/PDINO/Al,,PDINO,,PEDOT:PSS,,,,,,-5.33,-3.48,,-5.56,-3.86,
66113,10.1039/d1nj04136c,10.1039/d1nj04136c,PM6,BDDTTIC,PM6,BDDTTIC,COC(=O)C(C)(C)c1cc(C)cc(-c2sc3c4sc5cc(/C=C6/C(=O)c7cc(F)cc(c7)C(=O)/C6=C\c6cc(C(C)(C)C(=O)OC)c(-c7cc(C)cc(C(C)(C)C(=O)OC)c7)s6)sc5c4c(C(C)(C)C(=O)OC)ccc2-3)c1,,0.95,8.93,44.0,3.72,3.73274,0.3424731182795691,3.68,3.72,,,,,,,,,,,,,,,-5.56,-3.65,,,,
66114,10.1039/d1nj04136c,10.1039/d1nj04136c,PM6,BDDTTIC,PM6,BDDTTIC,COC(=O)C(C)(C)c1cc(C)cc(-c2sc3c4sc5cc(/C=C6/C(=O)c7cc(F)cc(c7)C(=O)/C6=C\c6cc(C(C)(C)C(=O)OC)c(-c7cc(C)cc(C(C)(C)C(=O)OC)c7)s6)sc5c4c(C(C)(C)C(=O)OC)ccc2-3)c1,,0.95,9.47,62.44,5.62,5.617414600000001,0.0460035587188466,5.52,5.62,,0.75 wt% CN,CN,0.75 wt%,ITO/PEDOT:PSS/active layer/PDINO/Al,,PDINO,,PEDOT:PSS,,,,,,-5.56,-3.65,,,,
66115,10.1039/d1nj04136c,10.1039/d1nj04136c,PM6,BDDTTIC-4F,PM6,BDDTTIC-4F,COC(=O)C(C)(C)c1cc(C)cc(-c2sc3c4sc5cc(/C=C6/C(=O)c7cc(F)cc(c7)C(=O)/C6=C\c6cc(C(C)(C)C(=O)OC)c(-c7cc(C)cc(C(C)(C)C(=O)OC)c7)s6)sc5c4c(C(C)(C)C(=O)OC)ccc2-3)c1,,0.78,7.28,51.54,2.92,2.9266473600000005,0.2276493150685118,2.79,2.92,,,,,ITO/PEDOT:PSS/active layer/PDINO/Al,,PDINO,,PEDOT:PSS,,,,,,-5.56,-3.65,,,,
66116,10.1039/d1nj04136c,10.1039/d1nj04136c,PM6,BDDTTIC-4F,PM6,BDDTTIC-4F,COC(=O)C(C)(C)c1cc(C)cc(-c2sc3c4sc5cc(/C=C6/C(=O)c7cc(F)cc(c7)C(=O)/C6=C\c6cc(C(C)(C)C(=O)OC)c(-c7cc(C)cc(C(C)(C)C(=O)OC)c7)s6)sc5c4c(C(C)(C)C(=O)OC)ccc2-3)c1,,0.7,5.95,44.57,1.86,1.8563405,0.1967473118279649,1.83,1.86,,0.75 wt% CN,CN,0.75 wt%,ITO/PEDOT:PSS/active layer/PDINO/Al,,PDINO,,PEDOT:PSS,,,,,,-5.56,-3.65,,,,
66124,10.1039/d1nr03728e,10.1039/d1nr03728e,J71,ITIC,J71,ITIC,CCCCCCCCC(CCCCCC)Cn1nc2c(-c3cccs3)c(F)c(F)c(-c3ccc(-c4cc5c(-c6ccc([Si](CCC)(CCC)CCC)s6)c6sccc6c(-c6ccc([Si](CCC)(CCC)CCC)s6)c5s4)s3)c2n1,CCCCCCc1ccc(C2(c3ccc(CCCCCC)cc3)c3cc4c(cc3-c3sc5cc(C=C6C(=O)c7ccccc7C6=C(C#N)C#N)sc5c32)C(c2ccc(CCCCCC)cc2)(c2ccc(CCCCCC)cc2)c2c-4sc3cc(C=C4C(=O)c5ccccc5C4=C(C#N)C#N)sc23)cc1,0.38,13.99,38.41,2.07,2.04195242,1.3549555555555537,1.68,2.07,1:1,,,,ITO/WS2/J71:ITIC/PDINO/Ag,organic solar cell,PDINO,,WS2,WS2,,chloroform,,,-5.4,-3.24,,-5.576,-3.916,
66125,10.1039/d1nr03728e,10.1039/d1nr03728e,J71,ITIC,J71,ITIC,CCCCCCCCC(CCCCCC)Cn1nc2c(-c3cccs3)c(F)c(F)c(-c3ccc(-c4cc5c(-c6ccc([Si](CCC)(CCC)CCC)s6)c6sccc6c(-c6ccc([Si](CCC)(CCC)CCC)s6)c5s4)s3)c2n1,CCCCCCc1ccc(C2(c3ccc(CCCCCC)cc3)c3cc4c(cc3-c3sc5cc(C=C6C(=O)c7ccccc7C6=C(C#N)C#N)sc5c32)C(c2ccc(CCCCCC)cc2)(c2ccc(CCCCCC)cc2)c2c-4sc3cc(C=C4C(=O)c5ccccc5C4=C(C#N)C#N)sc23)cc1,0.5,14.07,47.17,3.34,3.3184095,0.6464221556886182,2.95,3.34,1:1,,,,ITO/WS2/J71:ITIC/PDINO/Ag,organic solar cell,PDINO,,WS2,WS2,,chloroform,,,-5.4,-3.24,,-5.576,-3.916,
66126,10.1039/d1nr03728e,10.1039/d1nr03728e,J71,ITIC,J71,ITIC,CCCCCCCCC(CCCCCC)Cn1nc2c(-c3cccs3)c(F)c(F)c(-c3ccc(-c4cc5c(-c6ccc([Si](CCC)(CCC)CCC)s6)c6sccc6c(-c6ccc([Si](CCC)(CCC)CCC)s6)c5s4)s3)c2n1,CCCCCCc1ccc(C2(c3ccc(CCCCCC)cc3)c3cc4c(cc3-c3sc5cc(C=C6C(=O)c7ccccc7C6=C(C#N)C#N)sc5c32)C(c2ccc(CCCCCC)cc2)(c2ccc(CCCCCC)cc2)c2c-4sc3cc(C=C4C(=O)c5ccccc5C4=C(C#N)C#N)sc23)cc1,0.57,14.37,47.06,3.87,3.85463754,0.3969627906976736,3.29,3.87,1:1,,,,ITO/WS2/J71:ITIC/PDINO/Ag,organic solar cell,PDINO,,WS2,WS2,,chloroform,,,-5.4,-3.24,,-5.576,-3.916,
66127,10.1039/d1nr03728e,10.1039/d1nr03728e,J71,ITIC,J71,ITIC,CCCCCCCCC(CCCCCC)Cn1nc2c(-c3cccs3)c(F)c(F)c(-c3ccc(-c4cc5c(-c6ccc([Si](CCC)(CCC)CCC)s6)c6sccc6c(-c6ccc([Si](CCC)(CCC)CCC)s6)c5s4)s3)c2n1,CCCCCCc1ccc(C2(c3ccc(CCCCCC)cc3)c3cc4c(cc3-c3sc5cc(C=C6C(=O)c7ccccc7C6=C(C#N)C#N)sc5c32)C(c2ccc(CCCCCC)cc2)(c2ccc(CCCCCC)cc2)c2c-4sc3cc(C=C4C(=O)c5ccccc5C4=C(C#N)C#N)sc23)cc1,0.68,16.17,45.33,5.0,4.984305480000001,0.3138903999999876,4.53,5.0,1:1,,,,ITO/WS2/J71:ITIC/PDINO/Ag,organic solar cell,PDINO,,WS2,WS2,,chloroform,,60.0,-5.4,-3.24,,-5.576,-3.916,
66128,10.1039/d1nr03728e,10.1039/d1nr03728e,J71,ITIC,J71,ITIC,CCCCCCCCC(CCCCCC)Cn1nc2c(-c3cccs3)c(F)c(F)c(-c3ccc(-c4cc5c(-c6ccc([Si](CCC)(CCC)CCC)s6)c6sccc6c(-c6ccc([Si](CCC)(CCC)CCC)s6)c5s4)s3)c2n1,CCCCCCc1ccc(C2(c3ccc(CCCCCC)cc3)c3cc4c(cc3-c3sc5cc(C=C6C(=O)c7ccccc7C6=C(C#N)C#N)sc5c32)C(c2ccc(CCCCCC)cc2)(c2ccc(CCCCCC)cc2)c2c-4sc3cc(C=C4C(=O)c5ccccc5C4=C(C#N)C#N)sc23)cc1,0.93,15.65,59.23,8.63,8.62063035,0.1085706836616455,8.22,8.63,1:1,,,,ITO/WS2/J71:ITIC/PDINO/Ag,organic solar cell,PDINO,,WS2,WS2,,chloroform,,60.0,-5.4,-3.24,,-5.576,-3.916,
66129,10.1039/d1nr03728e,10.1039/d1nr03728e,J71,ITIC,J71,ITIC,CCCCCCCCC(CCCCCC)Cn1nc2c(-c3cccs3)c(F)c(F)c(-c3ccc(-c4cc5c(-c6ccc([Si](CCC)(CCC)CCC)s6)c6sccc6c(-c6ccc([Si](CCC)(CCC)CCC)s6)c5s4)s3)c2n1,CCCCCCc1ccc(C2(c3ccc(CCCCCC)cc3)c3cc4c(cc3-c3sc5cc(C=C6C(=O)c7ccccc7C6=C(C#N)C#N)sc5c32)C(c2ccc(CCCCCC)cc2)(c2ccc(CCCCCC)cc2)c2c-4sc3cc(C=C4C(=O)c5ccccc5C4=C(C#N)C#N)sc23)cc1,0.92,17.63,57.1,9.25,9.2613916,0.1231524324324474,8.77,9.25,1:1,,,,ITO/WS2/J71:ITIC/PDINO/Ag,organic solar cell,PDINO,,WS2,WS2,,chloroform,,60.0,-5.4,-3.24,,-5.576,-3.916,
66130,10.1039/d1nr03728e,10.1039/d1nr03728e,PM6,Y6,PM6,Y6,COC(=O)C(C)(C)c1cc(C)cc(-c2sc3c4sc5cc(/C=C6/C(=O)c7cc(F)cc(c7)C(=O)/C6=C\c6cc(C(C)(C)C(=O)OC)c(-c7cc(C)cc(C(C)(C)C(=O)OC)c7)s6)sc5c4c(C(C)(C)C(=O)OC)ccc2-3)c1,CCCCCCCCCCCc1c(/C=C2\C(=O)c3cc(F)c(F)cc3C2=C(C#N)C#N)sc2c1sc1c3c4nsnc4c4c5sc6c(CCCCCCCCCCC)c(/C=C7\C(=O)c8cc(F)c(F)cc8C7=C(C#N)C#N)sc6c5n(CC(CC)CCCC)c4c3n(CC(CC)CCCC)c21,0.84,24.46,64.82,13.35,13.318176479999998,0.2383784269663029,12.91,13.35,1:1.2,1-chloronaphthalene,,0.5 vol%,ITO/WS2/PM6:Y6/PFN-Br/Ag,organic solar cell,PFN-Br,,WS₂,WS2,,chloroform,,60.0,-5.56,-3.65,,-5.65,-4.09,
66131,10.1039/d1nr03728e,10.1039/d1nr03728e,PM6,Y6,PM6,Y6,COC(=O)C(C)(C)c1cc(C)cc(-c2sc3c4sc5cc(/C=C6/C(=O)c7cc(F)cc(c7)C(=O)/C6=C\c6cc(C(C)(C)C(=O)OC)c(-c7cc(C)cc(C(C)(C)C(=O)OC)c7)s6)sc5c4c(C(C)(C)C(=O)OC)ccc2-3)c1,CCCCCCCCCCCc1c(/C=C2\C(=O)c3cc(F)c(F)cc3C2=C(C#N)C#N)sc2c1sc1c3c4nsnc4c4c5sc6c(CCCCCCCCCCC)c(/C=C7\C(=O)c8cc(F)c(F)cc8C7=C(C#N)C#N)sc6c5n(CC(CC)CCCC)c4c3n(CC(CC)CCCC)c21,0.86,25.9,70.65,15.75,15.736581,0.0852000000000046,15.52,15.75,1:1.2,1-chloronaphthalene,,0.5 vol%,ITO/WS2/PM6:Y6/PFN-Br/Ag,organic solar cell,PFN-Br,,WS₂,WS2,,chloroform,,60.0,-5.56,-3.65,,-5.65,-4.09,
66132,10.1039/d1nr03728e,10.1039/d1nr03728e,PM6,Y6,PM6,Y6,COC(=O)C(C)(C)c1cc(C)cc(-c2sc3c4sc5cc(/C=C6/C(=O)c7cc(F)cc(c7)C(=O)/C6=C\c6cc(C(C)(C)C(=O)OC)c(-c7cc(C)cc(C(C)(C)C(=O)OC)c7)s6)sc5c4c(C(C)(C)C(=O)OC)ccc2-3)c1,CCCCCCCCCCCc1c(/C=C2\C(=O)c3cc(F)c(F)cc3C2=C(C#N)C#N)sc2c1sc1c3c4nsnc4c4c5sc6c(CCCCCCCCCCC)c(/C=C7\C(=O)c8cc(F)c(F)cc8C7=C(C#N)C#N)sc6c5n(CC(CC)CCCC)c4c3n(CC(CC)CCCC)c21,0.87,23.91,73.8,15.31,15.3516546,0.2720744611365076,15.21,15.31,1:1.2,1-chloronaphthalene,,0.5 vol%,ITO/PEDOT:PSS/PM6:Y6/PFN-Br/Ag,OSC,PFN-Br,,PEDOT:PSS,PEDOT:PSS,,chloroform,,,-5.56,-3.65,,-5.65,-4.09,
66133,10.1039/d1py00177a,10.1039/d1py00177a,FF0,IT-4F,FF0,IT-4F,,CCCCCCc1ccc(C2(c3ccc(CCCCCC)cc3)c3cc4c(cc3-c3sc5cc(/C=C6\C(=O)c7cc(F)c(F)cc7C6=C(C#N)C#N)sc5c32)C(c2ccc(CCCCCC)cc2)(c2ccc(CCCCCC)cc2)c2c-4sc3cc(/C=C4\C(=O)c5cc(F)c(F)cc5C4=C(C#N)C#N)sc23)cc1,0.86,18.83,71.12,11.49,11.51703056,0.2352529155787644,11.04,11.49,,,,,,,,,,,,,,,,,,-5.66,-4.14,
66134,10.1039/d1py00177a,10.1039/d1py00177a,FF0.2,IT-4F,FF0.2,IT-4F,,CCCCCCc1ccc(C2(c3ccc(CCCCCC)cc3)c3cc4c(cc3-c3sc5cc(/C=C6\C(=O)c7cc(F)c(F)cc7C6=C(C#N)C#N)sc5c32)C(c2ccc(CCCCCC)cc2)(c2ccc(CCCCCC)cc2)c2c-4sc3cc(/C=C4\C(=O)c5cc(F)c(F)cc5C4=C(C#N)C#N)sc23)cc1,0.88,18.85,72.7,12.02,12.059476000000002,0.3284193011647445,11.69,12.02,1:1,"1,8-diiodooctane",,0.5% v/v,conventional,,PFN-Br,,PEDOT:PSS,,,chloroform,,100.0,,,,-5.66,-4.14,
66135,10.1039/d1py00177a,10.1039/d1py00177a,FF0.5,IT-4F,FF0.5,IT-4F,,CCCCCCc1ccc(C2(c3ccc(CCCCCC)cc3)c3cc4c(cc3-c3sc5cc(/C=C6\C(=O)c7cc(F)c(F)cc7C6=C(C#N)C#N)sc5c32)C(c2ccc(CCCCCC)cc2)(c2ccc(CCCCCC)cc2)c2c-4sc3cc(/C=C4\C(=O)c5cc(F)c(F)cc5C4=C(C#N)C#N)sc23)cc1,0.92,16.52,65.09,9.93,9.89263856,0.3762481369587084,9.75,9.93,1:1,"1,8-diiodooctane",,0.5% v/v,conventional,,PFN-Br,,PEDOT:PSS,,,chloroform,,100.0,,,,-5.66,-4.14,
66136,10.1039/d1py00177a,10.1039/d1py00177a,FF0.8,IT-4F,FF0.8,IT-4F,,CCCCCCc1ccc(C2(c3ccc(CCCCCC)cc3)c3cc4c(cc3-c3sc5cc(/C=C6\C(=O)c7cc(F)c(F)cc7C6=C(C#N)C#N)sc5c32)C(c2ccc(CCCCCC)cc2)(c2ccc(CCCCCC)cc2)c2c-4sc3cc(/C=C4\C(=O)c5cc(F)c(F)cc5C4=C(C#N)C#N)sc23)cc1,0.95,16.02,48.13,7.31,7.324904699999999,0.2038946648426781,6.99,7.31,1:1,"1,8-diiodooctane",,0.5% v/v,conventional,,PFN-Br,,PEDOT:PSS,,,chloroform,,100.0,,,,-5.66,-4.14,
66137,10.1039/d1py00177a,10.1039/d1py00177a,FF1,IT-4F,FF1,IT-4F,,CCCCCCc1ccc(C2(c3ccc(CCCCCC)cc3)c3cc4c(cc3-c3sc5cc(/C=C6\C(=O)c7cc(F)c(F)cc7C6=C(C#N)C#N)sc5c32)C(c2ccc(CCCCCC)cc2)(c2ccc(CCCCCC)cc2)c2c-4sc3cc(/C=C4\C(=O)c5cc(F)c(F)cc5C4=C(C#N)C#N)sc23)cc1,0.96,9.12,50.42,4.42,4.414371839999999,0.1273339366515961,4.31,4.42,1:1,"1,8-diiodooctane",,0.5% v/v,conventional,,PFN-Br,,PEDOT:PSS,,,chloroform,,100.0,,,,-5.66,-4.14,
66138,10.1039/d1py01051d,10.1039/d1py01051d,P3HT,O-IDTBR,P3HT,O-IDTBR,CCCCCCc1ccsc1,CCCCCCCCC1(CCCCCCCC)c2cc3c(cc2-c2sc(-c4ccc(/C=C5\SC(=S)N(CC)C5=O)c5nsnc45)cc21)C(CCCCCCCC)(CCCCCCCC)c1cc(-c2ccc(/C=C4\SC(=S)N(CC)C4=O)c4nsnc24)sc1-3,0.74,11.93,66.7,6.05,5.8884094,2.670919008264467,5.71,6.05,,,,,ITO/PEDOT:PSS/active layer/PDINO/Ag,conventional,PDINO,,PEDOT:PSS,,,,,,-5.01,-3.12,,-5.52,-3.89,
66139,10.1039/d1py01051d,10.1039/d1py01051d,P3SHT,O-IDTBR,P3SHT,O-IDTBR,,CCCCCCCCC1(CCCCCCCC)c2cc3c(cc2-c2sc(-c4ccc(/C=C5\SC(=S)N(CC)C5=O)c5nsnc45)cc21)C(CCCCCCCC)(CCCCCCCC)c1cc(-c2ccc(/C=C4\SC(=S)N(CC)C4=O)c4nsnc24)sc1-3,0.75,5.03,48.9,1.9,1.8447525,2.907763157894743,1.55,1.9,,,,,ITO/PEDOT:PSS/active layer/PDINO/Ag,conventional,PDINO,,PEDOT:PSS,,,,,,,,,-5.52,-3.89,
66140,10.1039/d1py01051d,10.1039/d1py01051d,PTST,O-IDTBR,PTST,O-IDTBR,CCCCCCCCCCCCc1csc(-c2ccc(/C=C/c3ccccc3)cc2)c1,CCCCCCCCC1(CCCCCCCC)c2cc3c(cc2-c2sc(-c4ccc(/C=C5\SC(=S)N(CC)C5=O)c5nsnc45)cc21)C(CCCCCCCC)(CCCCCCCC)c1cc(-c2ccc(/C=C4\SC(=S)N(CC)C4=O)c4nsnc24)sc1-3,0.73,14.02,64.8,6.77,6.632020799999999,2.0380974889217165,6.37,6.77,,,,,ITO/PEDOT:PSS/active layer/PDINO/Ag,conventional,PDINO,,PEDOT:PSS,,,,,,-5.41,-2.94,,-5.52,-3.89,
66143,10.1039/d1qi01458g,10.1039/d1qi01458g,PCDTBT,PC71BM + bCar,PCDTBT,PC71BM + bCar,CCCCCCCCC(CCCCCCCC)n1c2ccccc2c2ccc(-c3ccc(-c4ccc(-c5cccs5)c5nsnc45)s3)cc21,,0.89,10.3,49.0,4.5,4.491830000000001,0.1815555555555311,4.2,4.5,,β-carotene,,,,polymer solar cells,,,PEDOT:PSS,PEDOT:PSS,,,,,-5.5,-3.6,,,,
66144,10.1039/d1qi01458g,10.1039/d1qi01458g,PCDTBT,PC71BM + bCar,PCDTBT,PC71BM + bCar,CCCCCCCCC(CCCCCCCC)n1c2ccccc2c2ccc(-c3ccc(-c4ccc(-c5cccs5)c5nsnc45)s3)cc21,,0.9,9.7,51.6,4.5,4.5046800000000005,0.1040000000000102,4.2,4.5,,β-carotene,,,,polymer solar cells,,,NF-WSe2 (10 nm),NF-WSe2,,,,,-5.5,-3.6,,,,
66145,10.1039/d1qi01458g,10.1039/d1qi01458g,PCDTBT,PC71BM + bCar,PCDTBT,PC71BM + bCar,CCCCCCCCC(CCCCCCCC)n1c2ccccc2c2ccc(-c3ccc(-c4ccc(-c5cccs5)c5nsnc45)s3)cc21,,0.89,9.7,53.7,4.5,4.635921,3.020466666666661,4.3,4.5,,β-carotene,,,,polymer solar cells,,,NF-WSe2 (15 nm),NF-WSe2,,,,,-5.5,-3.6,,,,
66146,10.1039/d1qi01458g,10.1039/d1qi01458g,PCDTBT,PC71BM + bCar,PCDTBT,PC71BM + bCar,CCCCCCCCC(CCCCCCCC)n1c2ccccc2c2ccc(-c3ccc(-c4ccc(-c5cccs5)c5nsnc45)s3)cc21,,0.89,9.6,51.8,4.5,4.425792,1.649066666666658,4.2,4.5,,β-carotene,,,,polymer solar cells,,,NF-WSe2 (20 nm),NF-WSe2,,,,,-5.5,-3.6,,,,
66147,10.1039/d1qi01458g,10.1039/d1qi01458g,PCDTBT,PC71BM + bCar,PCDTBT,PC71BM + bCar,CCCCCCCCC(CCCCCCCC)n1c2ccccc2c2ccc(-c3ccc(-c4ccc(-c5cccs5)c5nsnc45)s3)cc21,,0.88,9.3,50.6,4.1,4.141104000000001,1.0025365853658923,3.8,4.1,,β-carotene,,,,polymer solar cells,,,NF-WSe2 (30 nm),NF-WSe2,,,,,-5.5,-3.6,,,,
66157,10.1039/d1qm00197c,10.1039/d1qm00197c,PM6,Y6,PM6,Y6,COC(=O)C(C)(C)c1cc(C)cc(-c2sc3c4sc5cc(/C=C6/C(=O)c7cc(F)cc(c7)C(=O)/C6=C\c6cc(C(C)(C)C(=O)OC)c(-c7cc(C)cc(C(C)(C)C(=O)OC)c7)s6)sc5c4c(C(C)(C)C(=O)OC)ccc2-3)c1,CCCCCCCCCCCc1c(/C=C2\C(=O)c3cc(F)c(F)cc3C2=C(C#N)C#N)sc2c1sc1c3c4nsnc4c4c5sc6c(CCCCCCCCCCC)c(/C=C7\C(=O)c8cc(F)c(F)cc8C7=C(C#N)C#N)sc6c5n(CC(CC)CCCC)c4c3n(CC(CC)CCCC)c21,0.83,25.12,74.53,15.56,15.53920688,0.1336318766066866,15.38,15.56,,,,,,,,,,,,,,,-5.56,-3.65,,-5.65,-4.09,
66167,10.1039/d1qm00859e,10.1039/d1qm00859e,PBDB-T,N2200,PBDB-T,N2200,CCCCC(CC)Cc1ccc(-c2c3cc(-c4ccc(-c5sc(-c6cccs6)c6c5C(=O)c5c(CC(CC)CCCC)sc(CC(CC)CCCC)c5C6=O)s4)sc3c(-c3ccc(CC(CC)CCCC)s3)c3ccsc23)s1,CCCCCCCCCCC(CCCCCCCC)CN1C(=O)c2ccc3c4c(c(-c5ccc(-c6cccs6)s5)cc(c24)C1=O)C(=O)N(CC(CCCCCCCC)CCCCCCCCCC)C3=O,0.866,10.29,64.1,5.71,5.712040739999999,0.0357397548160962,5.62,5.71,2:1,,,,ITO/ZnO/PBDB-T:N2200/MoO3/Ag,inverted,ZnO,,MoO3,,,CB,,,-5.33,-3.48,,-5.71,-4.02,
66168,10.1039/d1qm00859e,10.1039/d1qm00859e,PBDB-T,N2200,PBDB-T,N2200,CCCCC(CC)Cc1ccc(-c2c3cc(-c4ccc(-c5sc(-c6cccs6)c6c5C(=O)c5c(CC(CC)CCCC)sc(CC(CC)CCCC)c5C6=O)s4)sc3c(-c3ccc(CC(CC)CCCC)s3)c3ccsc23)s1,CCCCCCCCCCC(CCCCCCCC)CN1C(=O)c2ccc3c4c(c(-c5ccc(-c6cccs6)s5)cc(c24)C1=O)C(=O)N(CC(CCCCCCCC)CCCCCCCCCC)C3=O,0.871,10.4,65.6,5.94,5.9423104,0.0388956228956199,5.87,5.94,2:1,BCP,,,ITO/ZnO/PBDB-T:N2200/MoO3/Ag,inverted,ZnO,,MoO3,,,CB,,,-5.33,-3.48,,-5.71,-4.02,
66169,10.1039/d1qm00859e,10.1039/d1qm00859e,PBDB-T,N2200,PBDB-T,N2200,CCCCC(CC)Cc1ccc(-c2c3cc(-c4ccc(-c5sc(-c6cccs6)c6c5C(=O)c5c(CC(CC)CCCC)sc(CC(CC)CCCC)c5C6=O)s4)sc3c(-c3ccc(CC(CC)CCCC)s3)c3ccsc23)s1,CCCCCCCCCCC(CCCCCCCC)CN1C(=O)c2ccc3c4c(c(-c5ccc(-c6cccs6)s5)cc(c24)C1=O)C(=O)N(CC(CCCCCCCC)CCCCCCCCCC)C3=O,0.884,11.88,67.3,7.07,7.06779216,0.0312282885431473,6.98,7.07,2:1,BCP,,1 wt% relative to N2200,ITO/ZnO/PBDB-T:N2200/MoO3/Ag,inverted,ZnO,,MoO3,,,CB,,,-5.33,-3.48,,-5.71,-4.02,
66170,10.1039/d1qm00859e,10.1039/d1qm00859e,PBDB-T,N2200,PBDB-T,N2200,CCCCC(CC)Cc1ccc(-c2c3cc(-c4ccc(-c5sc(-c6cccs6)c6c5C(=O)c5c(CC(CC)CCCC)sc(CC(CC)CCCC)c5C6=O)s4)sc3c(-c3ccc(CC(CC)CCCC)s3)c3ccsc23)s1,CCCCCCCCCCC(CCCCCCCC)CN1C(=O)c2ccc3c4c(c(-c5ccc(-c6cccs6)s5)cc(c24)C1=O)C(=O)N(CC(CCCCCCCC)CCCCCCCCCC)C3=O,0.882,10.44,67.3,6.2,6.197037839999999,0.0477767741935634,6.14,6.2,2:1,BCP,,,ITO/ZnO/PBDB-T:N2200/MoO3/Ag,inverted,ZnO,,MoO3,,,CB,,,-5.33,-3.48,,-5.71,-4.02,
66186,10.1039/d1qm01622a,10.1039/d1qm01622a,L1-S,IDTBT-4F,L1-S,IDTBT-4F,,,0.974,18.09,68.1,12.0,11.998988459999998,0.0084295000000178,11.9,12.0,,,,,,,,,,,,,,,,,,,,
66187,10.1039/d1qm01622a,10.1039/d1qm01622a,L1-S,IDTP-4F,L1-S,IDTP-4F,,CCCCCCc1ccc(C2(c3ccc(CCCCCC)cc3)c3cc4c(cc3-c3sc(/C=C5\C(=O)c6cc(F)c(F)cc6C5=C(C#N)C#N)cc32)C(c2ccc(CCCCCC)cc2)(c2ccc(CCCCCC)cc2)c2c-4sc3c4sc(/C=C5\C(=O)c6cc(F)c(F)cc6C5=C(C#N)C#N)cc4n(CC(CC)CCCC)c23)cc1,0.945,18.49,68.23,11.92,11.921862015,0.015620931208042,11.82,11.92,1:1,"1,8-diiodooctane",,0.3 vol%,ITO/PEDOT:PSS/L1-S:acceptor/PDIN/Ag,,PDIN,,PEDOT:PSS,,99.0,chloroform,,,,,,-5.54,-3.98,
66188,10.1039/d1ra01348c,10.1039/d1ra01348c,PBDB-T,BZIC-2Br,PBDB-T,BZIC-2Br,CCCCC(CC)Cc1ccc(-c2c3cc(-c4ccc(-c5sc(-c6cccs6)c6c5C(=O)c5c(CC(CC)CCCC)sc(CC(CC)CCCC)c5C6=O)s4)sc3c(-c3ccc(CC(CC)CCCC)s3)c3ccsc23)s1,CCn1nc2c(n1)c1c3sc(/C=C4\C(=O)c5ccc(Br)cc5C4=C(C#N)C#N)cc3n(CC)c1c1c2c2sc(/C=C3\C(=O)c4ccc(Br)cc4C3=C(C#N)C#N)cc2n1CC,0.75,15.34,65.19,7.51,7.500109499999999,0.1316977363515434,7.21,7.51,1 : 1.2,CN(0.5),CN,,,,,,,,,,,100.0,-5.33,-3.48,,-5.85,-3.92,
66189,10.1039/d1ra01348c,10.1039/d1ra01348c,PBDB-T,Y9-2Br,PBDB-T,Y9-2Br,CCCCC(CC)Cc1ccc(-c2c3cc(-c4ccc(-c5sc(-c6cccs6)c6c5C(=O)c5c(CC(CC)CCCC)sc(CC(CC)CCCC)c5C6=O)s4)sc3c(-c3ccc(CC(CC)CCCC)s3)c3ccsc23)s1,CCc1c(/C=C2\C(=O)c3ccc(Br)cc3C2=C(C#N)C#N)sc2c1sc1c3c4nn(CC)nc4c4c5sc6c(CC)c(/C=C7\C(=O)c8ccc(Br)cc8C7=C(C#N)C#N)sc6c5n(CC)c4c3n(CC)c21,0.84,21.38,67.11,12.05,12.05241912,0.0200756846472945,11.75,12.05,1 : 1.2,CN(0.5),CN,0.5% v/v,ITO/PEDOT:PSS/PBDB-T:Y9-2Br/PDINO/Al,,PDINO,,PEDOT:PSS,,,chloroform,,100.0,-5.33,-3.48,,-5.53,-3.64,
66212,10.1039/d1ra08239f,10.1039/d1ra08239f,SM1,PC71BM,SM1,PC71BM,CCCCCCCCc1cc(/C=C(/C#N)C(=O)OCC(CC)CCCC)sc1-c1ccc(-c2sc(-c3cc4c(-c5ccc(CC(CC)CCCC)s5)c5sc(-c6cc(CCCCCCCC)c(-c7ccc(-c8sc(/C=C(\C#N)C(=O)OCC(CC)CCCC)cc8CCCCCCCC)s7)s6)cc5c(-c5ccc(CC(CC)CCCC)s5)c4s3)cc2CCCCCCCC)s1,COC(=O)CCCC1(c2ccccc2)C23c4c5ccc6c7cc8c9c%10c(cc%11cc%12c%13c%14c(cc%15c%16ccc-5c2c%16c2c5c%16c%17c(c(c46)c7c9c%17c4c%10c%11c%13c4c%16c%14c%152)C513)C%12)C8,0.92,6.12,34.25,1.92,1.928412,0.4381250000000161,1.75,1.92,1:4,,,,ITO/PEDOT:PSS/SMs/Ca/Al,bulk heterojunction small-molecule solar cell,,,PEDOT:PSS,,90.0,chloroform,,70.0,-5.25,-2.8,,-5.9,-3.9,
66213,10.1039/d1ra08239f,10.1039/d1ra08239f,SM2,PC71BM,SM2,PC71BM,CCCCCCCCCCCCN1C(=O)c2cccc3c(-c4ccc(-c5ccc(-c6ccc(-c7ccc8c9c(cccc79)C(=O)N(CCCCCCCCCCCC)C8=O)s6)c(F)c5)s4)ccc(c23)C1=O,COC(=O)CCCC1(c2ccccc2)C23c4c5ccc6c7cc8c9c%10c(cc%11cc%12c%13c%14c(cc%15c%16ccc-5c2c%16c2c5c%16c%17c(c(c46)c7c9c%17c4c%10c%11c%13c4c%16c%14c%152)C513)C%12)C8,0.86,6.82,39.8,2.33,2.3343495999999995,0.186678111587957,2.14,2.33,1:3,,,,ITO/PEDOT:PSS/SMs/Ca/Al,bulk heterojunction small-molecule solar cell,,,PEDOT:PSS,,90.0,chloroform,,70.0,-5.98,-3.62,,-5.9,-3.9,
66214,10.1039/d1ra08239f,10.1039/d1ra08239f,SM3,PC71BM,SM3,PC71BM,CCCCCCCCOc1cc(-c2ccc(-c3ccc4c5c(cccc35)C(=O)N(CCCCCCCC)C4=O)s2)c(F)cc1-c1ccc(-c2ccc3c4c(cccc24)C(=O)N(CCCCCCCC)C3=O)s1,COC(=O)CCCC1(c2ccccc2)C23c4c5ccc6c7cc8c9c%10c(cc%11cc%12c%13c%14c(cc%15c%16ccc-5c2c%16c2c5c%16c%17c(c(c46)c7c9c%17c4c%10c%11c%13c4c%16c%14c%152)C513)C%12)C8,0.9,6.25,36.12,2.03,2.03175,0.0862068965517201,1.87,2.03,1:4,,,,ITO/PEDOT:PSS/SMs/Ca/Al,bulk heterojunction small-molecule solar cell,,,PEDOT:PSS,,80.0,,,70.0,-5.95,-3.68,,-5.9,-3.9,
66220,10.1039/d1se01107c,10.1039/d1se01107c,PTB7-Th,PC70BM,PTB7-Th,PC70BM,CCCCC(CC)COC(=O)c1sc2csc(-c3cc4c(-c5ccc(CC(CC)CCCC)s5)c5sccc5c(-c5ccc(CC(CC)CCCC)s5)c4s3)c2c1F,CCCCC(=O)OCC1(C2=CC=CC=C2)C3=CC=CC4=CC=CC5=CC=CC6=CC=C7C=CC=CC8=CC=CC1=C8C7=C6C5=C4C3,0.8,16.83,74.4,10.35,10.017216,3.215304347826089,10.0,10.35,,,,,ITO/PFN/PTB7-Th:PC70BM/V2O5/Ag,inverted,PFN,PFN,V2O5,,,,,,-5.21,-3.6,,-6.1,-3.9,
66221,10.1039/d1se01107c,10.1039/d1se01107c,PTB7-Th,PC70BM,PTB7-Th,PC70BM,CCCCC(CC)COC(=O)c1sc2csc(-c3cc4c(-c5ccc(CC(CC)CCCC)s5)c5sccc5c(-c5ccc(CC(CC)CCCC)s5)c4s3)c2c1F,CCCCC(=O)OCC1(C2=CC=CC=C2)C3=CC=CC4=CC=CC5=CC=CC6=CC=C7C=CC=CC8=CC=CC1=C8C7=C6C5=C4C3,0.71,14.69,50.21,5.89,5.23685279,11.08908675721561,5.31,5.89,,,,,ITO/ETL/PTB7-Th:PC70BM/V2O5/Ag,inverted,PFN,PFN,V2O5,,,,,,-5.21,-3.6,,-6.1,-3.9,
66222,10.1039/d1se01107c,10.1039/d1se01107c,PTB7-Th,PC70BM,PTB7-Th,PC70BM,CCCCC(CC)COC(=O)c1sc2csc(-c3cc4c(-c5ccc(CC(CC)CCCC)s5)c5sccc5c(-c5ccc(CC(CC)CCCC)s5)c4s3)c2c1F,CCCCC(=O)OCC1(C2=CC=CC=C2)C3=CC=CC4=CC=CC5=CC=CC6=CC=C7C=CC=CC8=CC=CC1=C8C7=C6C5=C4C3,0.79,17.19,71.4,9.99,9.696191400000002,2.941027027027011,9.73,9.99,,,,,ITO/ETL/PTB7-Th:PC70BM/V2O5/Ag,inverted,TiO_x,TiO2,V2O5,,,,,,-5.21,-3.6,,-6.1,-3.9,
66223,10.1039/d1se01107c,10.1039/d1se01107c,PTB7-Th,PC70BM,PTB7-Th,PC70BM,CCCCC(CC)COC(=O)c1sc2csc(-c3cc4c(-c5ccc(CC(CC)CCCC)s5)c5sccc5c(-c5ccc(CC(CC)CCCC)s5)c4s3)c2c1F,CCCCC(=O)OCC1(C2=CC=CC=C2)C3=CC=CC4=CC=CC5=CC=CC6=CC=C7C=CC=CC8=CC=CC1=C8C7=C6C5=C4C3,0.76,15.71,59.43,7.39,7.09570428,3.982350744248986,7.11,7.39,,,,,ITO/ETL/PTB7-Th:PC70BM/V2O5/Ag,inverted,TiO_x,TiO2,V2O5,,,,,,-5.21,-3.6,,-6.1,-3.9,
66224,10.1039/d1se01107c,10.1039/d1se01107c,PTB7-Th,PC70BM,PTB7-Th,PC70BM,CCCCC(CC)COC(=O)c1sc2csc(-c3cc4c(-c5ccc(CC(CC)CCCC)s5)c5sccc5c(-c5ccc(CC(CC)CCCC)s5)c4s3)c2c1F,CCCCC(=O)OCC1(C2=CC=CC=C2)C3=CC=CC4=CC=CC5=CC=CC6=CC=C7C=CC=CC8=CC=CC1=C8C7=C6C5=C4C3,0.79,16.7,72.45,9.79,9.5583285,2.366409601634312,9.6,9.79,,,,,ITO/ETL/PTB7-Th:PC70BM/V2O5/Ag,inverted,ZnO,ZnO,V2O5,,,,,,-5.21,-3.6,,-6.1,-3.9,
66225,10.1039/d1se01107c,10.1039/d1se01107c,PTB7-Th,PC70BM,PTB7-Th,PC70BM,CCCCC(CC)COC(=O)c1sc2csc(-c3cc4c(-c5ccc(CC(CC)CCCC)s5)c5sccc5c(-c5ccc(CC(CC)CCCC)s5)c4s3)c2c1F,CCCCC(=O)OCC1(C2=CC=CC=C2)C3=CC=CC4=CC=CC5=CC=CC6=CC=C7C=CC=CC8=CC=CC1=C8C7=C6C5=C4C3,0.76,15.53,61.17,7.41,7.21977276,2.5671692307692373,7.21,7.41,,,,,ITO/ETL/PTB7-Th:PC70BM/V2O5/Ag,inverted,ZnO,ZnO,V2O5,,,,,,-5.21,-3.6,,-6.1,-3.9,
66226,10.1039/d1se01258d,10.1039/d1se01258d,PTB7Ir1,PC71BM,PTB7Ir1,PC71BM,,COC(=O)CCCC1(c2ccccc2)C23c4c5ccc6c7cc8c9c%10c(cc%11cc%12c%13c%14c(cc%15c%16ccc-5c2c%16c2c5c%16c%17c(c(c46)c7c9c%17c4c%10c%11c%13c4c%16c%14c%152)C513)C%12)C8,0.75,18.14,64.0,8.71,8.7072,0.0321469575200985,,,,,,,,,,,,,,,,,,,,-5.9,-3.9,
66227,10.1039/d1se01258d,10.1039/d1se01258d,PTB7Ir2.5,PC71BM,PTB7Ir2.5,PC71BM,,COC(=O)CCCC1(c2ccccc2)C23c4c5ccc6c7cc8c9c%10c(cc%11cc%12c%13c%14c(cc%15c%16ccc-5c2c%16c2c5c%16c%17c(c(c46)c7c9c%17c4c%10c%11c%13c4c%16c%14c%152)C513)C%12)C8,0.75,17.86,60.0,8.04,8.036999999999999,0.0373134328358223,,,,,,,,,,,,,,,,,,,,-5.9,-3.9,
66228,10.1039/d1se01258d,10.1039/d1se01258d,PTB7-ThPt1,PC71BM,PTB7-ThPt1,PC71BM,,COC(=O)CCCC1(c2ccccc2)C23c4c5ccc6c7cc8c9c%10c(cc%11cc%12c%13c%14c(cc%15c%16ccc-5c2c%16c2c5c%16c%17c(c(c46)c7c9c%17c4c%10c%11c%13c4c%16c%14c%152)C513)C%12)C8,0.81,15.11,67.76,8.31,8.293214160000002,0.2019956678700233,,,,,,,,,,,,,,,,,,,,-5.9,-3.9,
66229,10.1039/d1se01258d,10.1039/d1se01258d,PTB7-ThPt1.5,PC71BM,PTB7-ThPt1.5,PC71BM,,COC(=O)CCCC1(c2ccccc2)C23c4c5ccc6c7cc8c9c%10c(cc%11cc%12c%13c%14c(cc%15c%16ccc-5c2c%16c2c5c%16c%17c(c(c46)c7c9c%17c4c%10c%11c%13c4c%16c%14c%152)C513)C%12)C8,0.8,16.21,65.01,8.45,8.430496800000002,0.2308071005916837,,,,,,,,,,,,,,,,,,,,-5.9,-3.9,
66230,10.1039/d1se01258d,10.1039/d1se01258d,PTB7-ThPt5,PC71BM,PTB7-ThPt5,PC71BM,,COC(=O)CCCC1(c2ccccc2)C23c4c5ccc6c7cc8c9c%10c(cc%11cc%12c%13c%14c(cc%15c%16ccc-5c2c%16c2c5c%16c%17c(c(c46)c7c9c%17c4c%10c%11c%13c4c%16c%14c%152)C513)C%12)C8,0.81,13.5,66.21,7.24,7.2400635,0.0008770718231982,,,,,,,,,,,,,,,,,,,,-5.9,-3.9,
66231,10.1039/d1se01258d,10.1039/d1se01258d,PTB7-ThIr0.5,PC71BM,PTB7-ThIr0.5,PC71BM,,COC(=O)CCCC1(c2ccccc2)C23c4c5ccc6c7cc8c9c%10c(cc%11cc%12c%13c%14c(cc%15c%16ccc-5c2c%16c2c5c%16c%17c(c(c46)c7c9c%17c4c%10c%11c%13c4c%16c%14c%152)C513)C%12)C8,0.8,15.88,66.07,8.38,8.3935328,0.1614892601431783,,,,,,,,,,,,,,,,,,,,-5.9,-3.9,
66232,10.1039/d1se01258d,10.1039/d1se01258d,PTB7-ThIr1,PC71BM,PTB7-ThIr1,PC71BM,,COC(=O)CCCC1(c2ccccc2)C23c4c5ccc6c7cc8c9c%10c(cc%11cc%12c%13c%14c(cc%15c%16ccc-5c2c%16c2c5c%16c%17c(c(c46)c7c9c%17c4c%10c%11c%13c4c%16c%14c%152)C513)C%12)C8,0.8,16.6,69.36,9.19,9.211008,0.2285963003264433,,,,,,,,,,,,,,,,,,,,-5.9,-3.9,
66233,10.1039/d1se01258d,10.1039/d1se01258d,PTB7-ThIr1.5,PC71BM,PTB7-ThIr1.5,PC71BM,,COC(=O)CCCC1(c2ccccc2)C23c4c5ccc6c7cc8c9c%10c(cc%11cc%12c%13c%14c(cc%15c%16ccc-5c2c%16c2c5c%16c%17c(c(c46)c7c9c%17c4c%10c%11c%13c4c%16c%14c%152)C513)C%12)C8,0.8,15.0,69.34,8.3,8.3208,0.2506024096385479,,,,,,,,,,,,,,,,,,,,-5.9,-3.9,
66234,10.1039/d1se01258d,10.1039/d1se01258d,Pt5,Y6,Pt5,Y6,,CCCCCCCCCCCc1c(/C=C2\C(=O)c3cc(F)c(F)cc3C2=C(C#N)C#N)sc2c1sc1c3c4nsnc4c4c5sc6c(CCCCCCCCCCC)c(/C=C7\C(=O)c8cc(F)c(F)cc8C7=C(C#N)C#N)sc6c5n(CC(CC)CCCC)c4c3n(CC(CC)CCCC)c21,0.8,25.89,72.7,15.06,15.057624000000002,0.0157768924302666,,,,,,,,,,,,,,,,,,,,-5.65,-4.09,
66235,10.1039/d1se01258d,10.1039/d1se01258d,Pt10,Y6,Pt10,Y6,,CCCCCCCCCCCc1c(/C=C2\C(=O)c3cc(F)c(F)cc3C2=C(C#N)C#N)sc2c1sc1c3c4nsnc4c4c5sc6c(CCCCCCCCCCC)c(/C=C7\C(=O)c8cc(F)c(F)cc8C7=C(C#N)C#N)sc6c5n(CC(CC)CCCC)c4c3n(CC(CC)CCCC)c21,0.81,26.45,76.3,16.35,16.3468935,0.0190000000000075,,,,,,,,,,,,,,,,,,,,-5.65,-4.09,
66236,10.1039/d1se01258d,10.1039/d1se01258d,Pt15,Y6,Pt15,Y6,,CCCCCCCCCCCc1c(/C=C2\C(=O)c3cc(F)c(F)cc3C2=C(C#N)C#N)sc2c1sc1c3c4nsnc4c4c5sc6c(CCCCCCCCCCC)c(/C=C7\C(=O)c8cc(F)c(F)cc8C7=C(C#N)C#N)sc6c5n(CC(CC)CCCC)c4c3n(CC(CC)CCCC)c21,0.82,26.02,73.9,15.77,15.7675996,0.0152213062777479,,,,,,,,,,,,,,,,,,,,-5.65,-4.09,
66237,10.1039/d1se01258d,10.1039/d1se01258d,PM6,Y6-C2,PM6,Y6-C2,COC(=O)C(C)(C)c1cc(C)cc(-c2sc3c4sc5cc(/C=C6/C(=O)c7cc(F)cc(c7)C(=O)/C6=C\c6cc(C(C)(C)C(=O)OC)c(-c7cc(C)cc(C(C)(C)C(=O)OC)c7)s6)sc5c4c(C(C)(C)C(=O)OC)ccc2-3)c1,,0.84,25.65,73.01,15.73,15.7307346,0.0046700572155084,,,,,,,,,,,,,,,,,-5.56,-3.65,,,,
66238,10.1039/d1se01258d,10.1039/d1se01258d,PM6-Ir1.5,Y6-C2,PM6-Ir1.5,Y6-C2,,,0.839,26.09,77.98,17.09,17.069439898,0.1203048683440668,,,,,,,,,,,,,,,,,,,,,,
66239,10.1039/d1se01258d,10.1039/d1se01258d,PM6-Ir0.5,Y6,PM6-Ir0.5,Y6,,CCCCCCCCCCCc1c(/C=C2\C(=O)c3cc(F)c(F)cc3C2=C(C#N)C#N)sc2c1sc1c3c4nsnc4c4c5sc6c(CCCCCCCCCCC)c(/C=C7\C(=O)c8cc(F)c(F)cc8C7=C(C#N)C#N)sc6c5n(CC(CC)CCCC)c4c3n(CC(CC)CCCC)c21,0.845,26.28,74.02,16.44,16.43732532,0.0162693430657051,,,,,,,,,,,,,,,,,,,,-5.65,-4.09,
66240,10.1039/d1se01258d,10.1039/d1se01258d,PM6-Ir1,Y6,PM6-Ir1,Y6,,CCCCCCCCCCCc1c(/C=C2\C(=O)c3cc(F)c(F)cc3C2=C(C#N)C#N)sc2c1sc1c3c4nsnc4c4c5sc6c(CCCCCCCCCCC)c(/C=C7\C(=O)c8cc(F)c(F)cc8C7=C(C#N)C#N)sc6c5n(CC(CC)CCCC)c4c3n(CC(CC)CCCC)c21,0.845,26.15,78.4,17.32,17.323852,0.0222401847574966,,,,,,,,,,,,,,,,,,,,-5.65,-4.09,
66241,10.1039/d1se01258d,10.1039/d1se01258d,PM6-Ir2.5,Y6,PM6-Ir2.5,Y6,,CCCCCCCCCCCc1c(/C=C2\C(=O)c3cc(F)c(F)cc3C2=C(C#N)C#N)sc2c1sc1c3c4nsnc4c4c5sc6c(CCCCCCCCCCC)c(/C=C7\C(=O)c8cc(F)c(F)cc8C7=C(C#N)C#N)sc6c5n(CC(CC)CCCC)c4c3n(CC(CC)CCCC)c21,0.847,26.07,74.15,16.37,16.373276535,0.0200154856444575,,,,,,,,,,,,,,,,,,,,-5.65,-4.09,
66242,10.1039/d1se01258d,10.1039/d1se01258d,PM6-Ir5,Y6,PM6-Ir5,Y6,,CCCCCCCCCCCc1c(/C=C2\C(=O)c3cc(F)c(F)cc3C2=C(C#N)C#N)sc2c1sc1c3c4nsnc4c4c5sc6c(CCCCCCCCCCC)c(/C=C7\C(=O)c8cc(F)c(F)cc8C7=C(C#N)C#N)sc6c5n(CC(CC)CCCC)c4c3n(CC(CC)CCCC)c21,0.842,25.92,73.43,16.03,16.025833152000004,0.0259940611353524,,,,,,,,,,,,,,,,,,,,-5.65,-4.09,
66243,10.1039/d1se01258d,10.1039/d1se01258d,PM6Ir1,N3,PM6Ir1,N3,,CCCCCCCCCCCC1=C(/C=C2\C(=O)C3=CC(F)=C(F)C=C3C2=C(C#N)C#N)SC2=C1SC1=C2N(CCC(CC)CCCC)C2=C1C1=NSN=C1C1=C2N(CCC(CC)CCCC)C2=C1SC1=C2SC(/C=C2\C(=O)C3=CC(F)=C(F)C=C3C2=C(C#N)C#N)=C1CCCCCCCCCCC,0.84,26.13,74.11,16.27,16.26655212,0.0211916410571574,16.18,,,,,,ITO/PEDOT:PSS/active layer/PDIN/Ag,,PDIN,,PEDOT:PSS,,,,,,,,,-5.64,-3.86,
66250,10.1039/d1se01258d,10.1039/d1se01258d,PM6Ir1,ITIC-Th,PM6Ir1,ITIC-Th,,CCCCCCc1ccc(C2(c3ccc(CCCCCC)s3)c3cc4c(cc3-c3sc5cc(/C=C6\C(=O)c7ccccc7C6=C(C#N)C#N)sc5c32)C(c2ccc(CCCCCC)s2)(c2ccc(CCCCCC)s2)c2c-4sc3cc(/C=C4\C(=O)c5ccccc5C4=C(C#N)C#N)sc23)s1,0.96,15.32,68.23,10.39,10.03472256,3.419417131857556,10.32,10.39,,,,,ITO/PEDOT:PSS/active layer/PDIN/Ag,,PDIN,,PEDOT:PSS,,,,,,,,,-5.673,-3.909,
66251,10.1039/d1se01558c,10.1039/d1se01558c,PTB7-Th,PC71BM,PTB7-Th,PC71BM,CCCCC(CC)COC(=O)c1sc2csc(-c3cc4c(-c5ccc(CC(CC)CCCC)s5)c5sccc5c(-c5ccc(CC(CC)CCCC)s5)c4s3)c2c1F,COC(=O)CCCC1(c2ccccc2)C23c4c5ccc6c7cc8c9c%10c(cc%11cc%12c%13c%14c(cc%15c%16ccc-5c2c%16c2c5c%16c%17c(c(c46)c7c9c%17c4c%10c%11c%13c4c%16c%14c%152)C513)C%12)C8,0.789,17.31,68.8,9.39,9.39642192,0.0683910543130916,9.21,9.39,1:0:1.5,,,,,,,,,,,,,,-5.21,-3.6,,-5.9,-3.9,
66253,10.1039/d1se01558c,10.1039/d1se01558c,TiC8,PC71BM,TiC8,PC71BM,,COC(=O)CCCC1(c2ccccc2)C23c4c5ccc6c7cc8c9c%10c(cc%11cc%12c%13c%14c(cc%15c%16ccc-5c2c%16c2c5c%16c%17c(c(c46)c7c9c%17c4c%10c%11c%13c4c%16c%14c%152)C513)C%12)C8,0.918,9.76,54.2,4.85,4.856146560000001,0.1267331958763143,4.53,4.85,0:1:1.5,,,,ITO/PEDOT:PSS/active layer/Ca/Al,,Ca,,PEDOT:PSS,,,,,,,,,-5.9,-3.9,
66257,10.1039/d1se01777b,10.1039/d1se01777b,SBDT-BDD,IDIC,SBDT-BDD,IDIC,,CCCCCCC1(CCCCCC)c2cc3c(cc2-c2sc(/C=C4\C(=O)c5ccccc5C4=C(C#N)C#N)cc21)C(CCCCCC)(CCCCCC)c1cc(/C=C2\C(=O)c4ccccc4C2=C(C#N)C#N)sc1-3,,,,9.2,,,,,,,,,,,,,,,,,,,,,,-5.69,-3.91,
66258,10.1039/d1se01777b,10.1039/d1se01777b,DR3TSBDT,Y6,DR3TSBDT,Y6,,CCCCCCCCCCCc1c(/C=C2\C(=O)c3cc(F)c(F)cc3C2=C(C#N)C#N)sc2c1sc1c3c4nsnc4c4c5sc6c(CCCCCCCCCCC)c(/C=C7\C(=O)c8cc(F)c(F)cc8C7=C(C#N)C#N)sc6c5n(CC(CC)CCCC)c4c3n(CC(CC)CCCC)c21,,,,10.53,,,,,,,,,,,,,,,,,,,,,,-5.65,-4.09,
66259,10.1039/d1se01777b,10.1039/d1se01777b,BTR,PC71BM,BTR,PC71BM,CCCCCCc1cc(-c2cc3c(-c4cc(CC(CC)CCCC)c(CCCCCC)s4)c4sc(-c5cc(CCCCCC)c(-c6cc(CCCCCC)c(-c7ccc(/C=C8/SC(=S)N(CCCCCC)C8=O)s7)s6)s5)cc4c(-c4cc(CC(CC)CCCC)c(CCCCCC)s4)c3s2)sc1-c1cc(CCCCCC)c(-c2ccc(/C=C3/SC(=S)N(CCCCCC)C3=O)s2)s1,COC(=O)CCCC1(c2ccccc2)C23c4c5ccc6c7cc8c9c%10c(cc%11cc%12c%13c%14c(cc%15c%16ccc-5c2c%16c2c5c%16c%17c(c(c46)c7c9c%17c4c%10c%11c%13c4c%16c%14c%152)C513)C%12)C8,,,,9.03,,,,,,,,,,,,,,,,,,,-5.34,-3.53,,-5.9,-3.9,
66260,10.1039/d1se01777b,10.1039/d1se01777b,BTR,Y11,BTR,Y11,CCCCCCc1cc(-c2cc3c(-c4cc(CC(CC)CCCC)c(CCCCCC)s4)c4sc(-c5cc(CCCCCC)c(-c6cc(CCCCCC)c(-c7ccc(/C=C8/SC(=S)N(CCCCCC)C8=O)s7)s6)s5)cc4c(-c4cc(CC(CC)CCCC)c(CCCCCC)s4)c3s2)sc1-c1cc(CCCCCC)c(-c2ccc(/C=C3/SC(=S)N(CCCCCC)C3=O)s2)s1,CCn1nc2c(n1)c1c3sc4cc(/C=C5\C(=O)c6cc(F)c(F)cc6C5=C(C#N)C#N)sc4c3n(CC)c1c1c2c2sc3cc(/C=C4\C(=O)c5cc(F)c(F)cc5C4=C(C#N)C#N)sc3c2n1CC,,,,12.56,,,,,,,,,,,,,,,,,,,-5.34,-3.53,,,,
66261,10.1039/d1se01777b,10.1039/d1se01777b,BTR,Y11,BTR,Y11,CCCCCCc1cc(-c2cc3c(-c4cc(CC(CC)CCCC)c(CCCCCC)s4)c4sc(-c5cc(CCCCCC)c(-c6cc(CCCCCC)c(-c7ccc(/C=C8/SC(=S)N(CCCCCC)C8=O)s7)s6)s5)cc4c(-c4cc(CC(CC)CCCC)c(CCCCCC)s4)c3s2)sc1-c1cc(CCCCCC)c(-c2ccc(/C=C3/SC(=S)N(CCCCCC)C3=O)s2)s1,CCn1nc2c(n1)c1c3sc4cc(/C=C5\C(=O)c6cc(F)c(F)cc6C5=C(C#N)C#N)sc4c3n(CC)c1c1c2c2sc3cc(/C=C4\C(=O)c5cc(F)c(F)cc5C4=C(C#N)C#N)sc3c2n1CC,,,,12.29,,,,,,,,,,,,,,,,,,,-5.34,-3.53,,,,
66262,10.1039/d1se01777b,10.1039/d1se01777b,BTR-Cl,Y6,BTR-Cl,Y6,CCCCCCc1cc(-c2cc3c(-c4cc(Cl)c(CC(CC)CCCC)s4)c4sc(-c5cc(CCCCCC)c(-c6cc(CCCCCC)c(-c7ccc(/C=C8/SC(=S)N(CCCCCC)C8=O)s7)s6)s5)cc4c(-c4cc(Cl)c(CC(CC)CCCC)s4)c3s2)sc1-c1cc(CCCCCC)c(-c2ccc(/C=C3\SC(=S)N(CC(CC)CCCC)C3=O)s2)s1,CCCCCCCCCCCc1c(/C=C2\C(=O)c3cc(F)c(F)cc3C2=C(C#N)C#N)sc2c1sc1c3c4nsnc4c4c5sc6c(CCCCCCCCCCC)c(/C=C7\C(=O)c8cc(F)c(F)cc8C7=C(C#N)C#N)sc6c5n(CC(CC)CCCC)c4c3n(CC(CC)CCCC)c21,,,,13.81,,,,,,,,,,,,,,,,,,,-5.46,-3.7,,-5.65,-4.09,
66263,10.1039/d1se01777b,10.1039/d1se01777b,B1,BO-4Cl,B1,BO-4Cl,CCCCCCc1cc(-c2cc3c(-c4ccc(SCC(CC)CCCC)cc4)c4sc(-c5cc(CCCCCC)c(-c6cc(CCCCCC)c(-c7ccc(/C=C8/SC(=S)N(CCCC)C8=O)s7)s6)s5)cc4c(-c4ccc(SCC(CC)CCCC)cc4)c3s2)sc1-c1cc(CCCCCC)c(-c2ccc(/C=C3/SC(=S)N(CCCC)C3=O)s2)s1,CCCCCCCCCCCc1c(/C=C2\C(=O)c3cc(Cl)c(Cl)cc3C2=C(C#N)C#N)sc2c1sc1c3c4nsnc4c4c5sc6c(CCCCCCCCCCC)c(/C=C7\C(=O)c8cc(Cl)c(Cl)cc8C7=C(C#N)C#N)sc6c5n(CC(CCCC)CCCCCC)c4c3n(CC(CCCC)CCCCCC)c21,,,,15.15,,,,,,,,,,,,,,,,,,,-5.37,-3.51,,-5.68,-4.1,
66264,10.1039/d1se01777b,10.1039/d1se01777b,BTR,Y6,BTR,Y6,CCCCCCc1cc(-c2cc3c(-c4cc(CC(CC)CCCC)c(CCCCCC)s4)c4sc(-c5cc(CCCCCC)c(-c6cc(CCCCCC)c(-c7ccc(/C=C8/SC(=S)N(CCCCCC)C8=O)s7)s6)s5)cc4c(-c4cc(CC(CC)CCCC)c(CCCCCC)s4)c3s2)sc1-c1cc(CCCCCC)c(-c2ccc(/C=C3/SC(=S)N(CCCCCC)C3=O)s2)s1,CCCCCCCCCCCc1c(/C=C2\C(=O)c3cc(F)c(F)cc3C2=C(C#N)C#N)sc2c1sc1c3c4nsnc4c4c5sc6c(CCCCCCCCCCC)c(/C=C7\C(=O)c8cc(F)c(F)cc8C7=C(C#N)C#N)sc6c5n(CC(CC)CCCC)c4c3n(CC(CC)CCCC)c21,0.86,19.51,68.9,11.56,11.5604554,0.003939446366781,11.56,11.56,1:0,,,,inverted,binary,ZnO,,MoO3,,,,,,-5.34,-3.53,,-5.65,-4.09,
66270,10.1039/d1se01777b,10.1039/d1se01777b,BTR,bisPC71BM,BTR,bisPC71BM,CCCCCCc1cc(-c2cc3c(-c4cc(CC(CC)CCCC)c(CCCCCC)s4)c4sc(-c5cc(CCCCCC)c(-c6cc(CCCCCC)c(-c7ccc(/C=C8/SC(=S)N(CCCCCC)C8=O)s7)s6)s5)cc4c(-c4cc(CC(CC)CCCC)c(CCCCCC)s4)c3s2)sc1-c1cc(CCCCCC)c(-c2ccc(/C=C3/SC(=S)N(CCCCCC)C3=O)s2)s1,,1.04,13.69,60.2,8.57,8.5710352,0.0120793465577649,8.57,8.57,0:1,,,,inverted,,ZnO,,MoO3,,,,,,-5.34,-3.53,,,,
66271,10.1039/d1se01801a,10.1039/d1se01801a,L18,Y6,L18,Y6,,CCCCCCCCCCCc1c(/C=C2\C(=O)c3cc(F)c(F)cc3C2=C(C#N)C#N)sc2c1sc1c3c4nsnc4c4c5sc6c(CCCCCCCCCCC)c(/C=C7\C(=O)c8cc(F)c(F)cc8C7=C(C#N)C#N)sc6c5n(CC(CC)CCCC)c4c3n(CC(CC)CCCC)c21,0.89,17.25,41.89,6.44,6.431162250000001,0.1372321428571373,6.35,6.44,,,,,,,,,,,,,,,,,,-5.65,-4.09,
66272,10.1039/d1se01801a,10.1039/d1se01801a,L19,Y6,L19,Y6,,CCCCCCCCCCCc1c(/C=C2\C(=O)c3cc(F)c(F)cc3C2=C(C#N)C#N)sc2c1sc1c3c4nsnc4c4c5sc6c(CCCCCCCCCCC)c(/C=C7\C(=O)c8cc(F)c(F)cc8C7=C(C#N)C#N)sc6c5n(CC(CC)CCCC)c4c3n(CC(CC)CCCC)c21,0.93,22.88,54.86,11.73,11.67333024,0.483118158567776,11.67,11.73,,,,,ITO/PEDOT:PSS/active layer/PNDIT-F3N/Ag,,PNDIT-F3N,,PEDOT:PSS,,,,,,,,,-5.65,-4.09,
66278,10.1039/d1ta00232e,10.1039/d1ta00232e,PM6,Y6,PM6,Y6,COC(=O)C(C)(C)c1cc(C)cc(-c2sc3c4sc5cc(/C=C6/C(=O)c7cc(F)cc(c7)C(=O)/C6=C\c6cc(C(C)(C)C(=O)OC)c(-c7cc(C)cc(C(C)(C)C(=O)OC)c7)s6)sc5c4c(C(C)(C)C(=O)OC)ccc2-3)c1,CCCCCCCCCCCc1c(/C=C2\C(=O)c3cc(F)c(F)cc3C2=C(C#N)C#N)sc2c1sc1c3c4nsnc4c4c5sc6c(CCCCCCCCCCC)c(/C=C7\C(=O)c8cc(F)c(F)cc8C7=C(C#N)C#N)sc6c5n(CC(CC)CCCC)c4c3n(CC(CC)CCCC)c21,0.832,25.45,74.2,15.72,15.7114048,0.0546768447837165,15.34,15.72,,,,,ITO/ETL/PM6:Y6/MoO3/Al,inverted,sg-ZnO,ZnO,MoO3,,,,,,-5.56,-3.65,,-5.65,-4.09,
66279,10.1039/d1ta00232e,10.1039/d1ta00232e,PM6,Y6,PM6,Y6,COC(=O)C(C)(C)c1cc(C)cc(-c2sc3c4sc5cc(/C=C6/C(=O)c7cc(F)cc(c7)C(=O)/C6=C\c6cc(C(C)(C)C(=O)OC)c(-c7cc(C)cc(C(C)(C)C(=O)OC)c7)s6)sc5c4c(C(C)(C)C(=O)OC)ccc2-3)c1,CCCCCCCCCCCc1c(/C=C2\C(=O)c3cc(F)c(F)cc3C2=C(C#N)C#N)sc2c1sc1c3c4nsnc4c4c5sc6c(CCCCCCCCCCC)c(/C=C7\C(=O)c8cc(F)c(F)cc8C7=C(C#N)C#N)sc6c5n(CC(CC)CCCC)c4c3n(CC(CC)CCCC)c21,0.832,26.54,75.2,16.62,16.605122559999998,0.0895152827918345,16.14,16.62,,,,,ITO/ETL/PM6:Y6/MoO3/Al,inverted,ic-ZnO,ic-ZnO,MoO3,,,,,,-5.56,-3.65,,-5.65,-4.09,
66280,10.1039/d1ta00232e,10.1039/d1ta00232e,PM6,Y6,PM6,Y6,COC(=O)C(C)(C)c1cc(C)cc(-c2sc3c4sc5cc(/C=C6/C(=O)c7cc(F)cc(c7)C(=O)/C6=C\c6cc(C(C)(C)C(=O)OC)c(-c7cc(C)cc(C(C)(C)C(=O)OC)c7)s6)sc5c4c(C(C)(C)C(=O)OC)ccc2-3)c1,CCCCCCCCCCCc1c(/C=C2\C(=O)c3cc(F)c(F)cc3C2=C(C#N)C#N)sc2c1sc1c3c4nsnc4c4c5sc6c(CCCCCCCCCCC)c(/C=C7\C(=O)c8cc(F)c(F)cc8C7=C(C#N)C#N)sc6c5n(CC(CC)CCCC)c4c3n(CC(CC)CCCC)c21,0.823,24.71,73.64,14.98,14.975673412,0.0288824299065395,14.71,14.98,,,,,ITO/ETL/PM6:Y6/MoO3/Al,inverted,as-ZnO,as-ZnO,MoO3,,,,,,-5.56,-3.65,,-5.65,-4.09,
66281,10.1039/d1ta00576f,10.1039/d1ta00576f,PM7,Y5,PM7,Y5,CCCCC(CC)Cc1sc(-c2c3ccsc3c(-c3cc(Cl)c(CC(CC)CCCC)s3)c3sc(-c4ccc(-c5sc(-c6cccs6)c6c5C(=O)c5c(CC(CC)CCCC)sc(CC(CC)CCCC)c5C6=O)s4)cc23)cc1Cl,CCCCCCCCCCCc1c(/C=C2\C(=O)c3ccccc3C2=C(C#N)C#N)sc2c1sc1c3c4nsnc4c4c5sc6c(CCCCCCCCCCC)c(/C=C7\C(=O)c8ccccc8C7=C(C#N)C#N)sc6c5n(CC(CC)CCCC)c4c3n(CC(CC)CCCC)c21,0.98,7.8,,3.28,,,,,,,,,,,,,,,,,,,-5.575,-3.67,,-5.55,-3.87,
66283,10.1039/d1ta00576f,10.1039/d1ta00576f,PBDB-T,Y5,PBDB-T,Y5,CCCCC(CC)Cc1ccc(-c2c3cc(-c4ccc(-c5sc(-c6cccs6)c6c5C(=O)c5c(CC(CC)CCCC)sc(CC(CC)CCCC)c5C6=O)s4)sc3c(-c3ccc(CC(CC)CCCC)s3)c3ccsc23)s1,CCCCCCCCCCCc1c(/C=C2\C(=O)c3ccccc3C2=C(C#N)C#N)sc2c1sc1c3c4nsnc4c4c5sc6c(CCCCCCCCCCC)c(/C=C7\C(=O)c8ccccc8C7=C(C#N)C#N)sc6c5n(CC(CC)CCCC)c4c3n(CC(CC)CCCC)c21,0.88,17.2,,9.04,,,,,,,,,,,,,,,,,,,-5.33,-3.48,,-5.55,-3.87,
66284,10.1039/d1ta00796c,10.1039/d1ta00796c,PM6,Y6,PM6,Y6,COC(=O)C(C)(C)c1cc(C)cc(-c2sc3c4sc5cc(/C=C6/C(=O)c7cc(F)cc(c7)C(=O)/C6=C\c6cc(C(C)(C)C(=O)OC)c(-c7cc(C)cc(C(C)(C)C(=O)OC)c7)s6)sc5c4c(C(C)(C)C(=O)OC)ccc2-3)c1,CCCCCCCCCCCc1c(/C=C2\C(=O)c3cc(F)c(F)cc3C2=C(C#N)C#N)sc2c1sc1c3c4nsnc4c4c5sc6c(CCCCCCCCCCC)c(/C=C7\C(=O)c8cc(F)c(F)cc8C7=C(C#N)C#N)sc6c5n(CC(CC)CCCC)c4c3n(CC(CC)CCCC)c21,0.84,25.5,70.5,15.0,15.1011,0.6739999999999924,15.0,,,,,,,,,,,,,,,,-5.56,-3.65,,-5.65,-4.09,
66288,10.1039/d1ta00838b,10.1039/d1ta00838b,JD40,PJ1,JD40,PJ1,CCCCCCC(CCCC)Cc1csc(-c2cc3c4nsnc4c4cc(-c5cc(CC(CCCC)CCCCCC)c(-c6cc7c(-c8ccc(CC(CC)CCCC)s8)c8sccc8c(-c8ccc(CC(CC)CCCC)s8)c7s6)s5)sc4c3s2)c1,,0.91,23.2,75.0,15.8,15.833999999999998,0.2151898734177034,15.6,15.8,,,,,ITO/PEDOT:PSS/JD40:PJ1/PNDIT-F3N-Br/Ag,all-polymer solar cell,PNDIT-F3N-Br,,PEDOT:PSS,,,,,,-5.38,-3.32,,,,
66289,10.1039/d1ta00838b,10.1039/d1ta00838b,JD40-S,PJ1,JD40-S,PJ1,,,0.94,21.2,69.0,13.7,13.750319999999997,0.3672992700729743,13.5,13.7,,,,,ITO/PEDOT:PSS/donors:PJ1/PNDIT-F3N-Br/Ag,all-polymer solar cell,PNDIT-F3N-Br,,PEDOT:PSS,,,,,,,,,,,
66290,10.1039/d1ta00838b,10.1039/d1ta00838b,JD40-F,PJ1,JD40-F,PJ1,,,0.97,18.7,65.0,11.8,11.790349999999998,0.0817796610169693,11.6,11.8,,,,,ITO/PEDOT:PSS/donors:PJ1/PNDIT-F3N-Br/Ag,all-polymer solar cell,PNDIT-F3N-Br,,PEDOT:PSS,,,,,,,,,,,
66291,10.1039/d1ta00838b,10.1039/d1ta00838b,JD40-S-F,PJ1,JD40-S-F,PJ1,,,1.0,3.1,43.0,1.3,1.3330000000000002,2.538461538461549,1.2,1.3,,,,,ITO/PEDOT:PSS/donors:PJ1/PNDIT-F3N-Br/Ag,all-polymer solar cell,PNDIT-F3N-Br,,PEDOT:PSS,,,,,,,,,,,
66292,10.1039/d1ta00971k,10.1039/d1ta00971k,PM6,Y6,PM6,Y6,COC(=O)C(C)(C)c1cc(C)cc(-c2sc3c4sc5cc(/C=C6/C(=O)c7cc(F)cc(c7)C(=O)/C6=C\c6cc(C(C)(C)C(=O)OC)c(-c7cc(C)cc(C(C)(C)C(=O)OC)c7)s6)sc5c4c(C(C)(C)C(=O)OC)ccc2-3)c1,CCCCCCCCCCCc1c(/C=C2\C(=O)c3cc(F)c(F)cc3C2=C(C#N)C#N)sc2c1sc1c3c4nsnc4c4c5sc6c(CCCCCCCCCCC)c(/C=C7\C(=O)c8cc(F)c(F)cc8C7=C(C#N)C#N)sc6c5n(CC(CC)CCCC)c4c3n(CC(CC)CCCC)c21,0.842,25.18,72.67,15.41,15.407173652,0.0183409993510659,15.29,15.41,,,,,ITO/PEDOT:PSS/active layer/PDINO/Al,conventional,PDINO,,PEDOT:PSS,,,,,,-5.56,-3.65,,-5.65,-4.09,
66293,10.1039/d1ta00971k,10.1039/d1ta00971k,PM6-SiCl-10%,Y6,PM6-SiCl-10%,Y6,,CCCCCCCCCCCc1c(/C=C2\C(=O)c3cc(F)c(F)cc3C2=C(C#N)C#N)sc2c1sc1c3c4nsnc4c4c5sc6c(CCCCCCCCCCC)c(/C=C7\C(=O)c8cc(F)c(F)cc8C7=C(C#N)C#N)sc6c5n(CC(CC)CCCC)c4c3n(CC(CC)CCCC)c21,0.87,25.37,73.48,16.22,16.21843212,0.0096663378544983,16.11,16.22,,,,,ITO/PEDOT:PSS/active layer/PDINO/Al,conventional,PDINO,,PEDOT:PSS,,,,,,,,,-5.65,-4.09,
66294,10.1039/d1ta00971k,10.1039/d1ta00971k,PM6-SiCl-15%,Y6,PM6-SiCl-15%,Y6,,CCCCCCCCCCCc1c(/C=C2\C(=O)c3cc(F)c(F)cc3C2=C(C#N)C#N)sc2c1sc1c3c4nsnc4c4c5sc6c(CCCCCCCCCCC)c(/C=C7\C(=O)c8cc(F)c(F)cc8C7=C(C#N)C#N)sc6c5n(CC(CC)CCCC)c4c3n(CC(CC)CCCC)c21,0.875,25.26,70.03,15.48,15.47838075,0.0104602713178241,15.36,15.48,,,,,ITO/PEDOT:PSS/active layer/PDINO/Al,conventional,PDINO,,PEDOT:PSS,,,,,,,,,-5.65,-4.09,
66295,10.1039/d1ta00971k,10.1039/d1ta00971k,PM6-SiCl-20%,Y6,PM6-SiCl-20%,Y6,,CCCCCCCCCCCc1c(/C=C2\C(=O)c3cc(F)c(F)cc3C2=C(C#N)C#N)sc2c1sc1c3c4nsnc4c4c5sc6c(CCCCCCCCCCC)c(/C=C7\C(=O)c8cc(F)c(F)cc8C7=C(C#N)C#N)sc6c5n(CC(CC)CCCC)c4c3n(CC(CC)CCCC)c21,0.881,24.88,67.24,14.73,14.738523871999998,0.0578674270196729,14.59,14.73,,,,,ITO/PEDOT:PSS/active layer/PDINO/Al,conventional,PDINO,,PEDOT:PSS,,,,,,,,,-5.65,-4.09,
66296,10.1039/d1ta01135a,10.1039/d1ta01135a,D18-Cl,Y6-1O,D18-Cl,Y6-1O,CCCCCCC(CCCC)Cc1csc(-c2cc3c4nsnc4c4cc(-c5cc(CC(CCCC)CCCCCC)c(-c6cc7c(-c8cc(Cl)c(CC(CC)CCCC)s8)c8sccc8c(-c8cc(Cl)c(CC(CC)CCCC)s8)c7s6)s5)sc4c3s2)c1,CCCCCCCCCCCOc1c(/C=C2\C(=O)c3cc(F)c(F)cc3C2=C(C#N)C#N)sc2c1sc1c3c4nsnc4c4c5sc6c(CCCCCCCCCCC)c(/C=C7\C(=O)c8cc(F)c(F)cc8C7=C(C#N)C#N)sc6c5n(CC)c4c3n(CC)c21,0.919,22.5,72.14,14.92,14.9167485,0.0217928954423545,14.8,14.92,1.1:1.6,,,,ITO/PEDOT:PSS/D18-Cl:Y6-1O/PDIN/Ag,opaque,PDIN,,PEDOT:PSS,,,,,,-5.51,-2.77,,-5.71,-3.84,
