Repository: JiYiqaq/PCE-KA-GNN

# Data directory

- `raw/Active_Database.csv` is the immutable source dataset bundled under CC BY 4.0. Do not overwrite it with processed data.
- `processed/` is created and populated by the training pipeline. Generated `.pt` and `.pth` caches are intentionally ignored by Git because they can exceed GitHub's normal single-file limit.

See `../DATA_LICENSE.md` for provenance, license and checksum information.

File: data/raw/Active_Database.csv (part 214 of 471)
id,doi,doi_norm,donor,acceptor,donor_canonical,acceptor_canonical,donor_smiles,acceptor_smiles,voc,jsc,ff,pce,pce_recomputed,pce_relative_error_percent,pce_avg,pce_best,d_a_ratio,additive,additive_canonical,additive_ratio,device_structure,device_type,etl,etl_canonical,htl,htl_canonical,active_layer_thickness,solvent,solvent_canonical,annealing_temp,homo_d,lumo_d,eg_d,homo_a,lumo_a,eg_a
66297,10.1039/d1ta01135a,10.1039/d1ta01135a,D18-Cl,Y6-1O,D18-Cl,Y6-1O,CCCCCCC(CCCC)Cc1csc(-c2cc3c4nsnc4c4cc(-c5cc(CC(CCCC)CCCCCC)c(-c6cc7c(-c8cc(Cl)c(CC(CC)CCCC)s8)c8sccc8c(-c8cc(Cl)c(CC(CC)CCCC)s8)c7s6)s5)sc4c3s2)c1,CCCCCCCCCCCOc1c(/C=C2\C(=O)c3cc(F)c(F)cc3C2=C(C#N)C#N)sc2c1sc1c3c4nsnc4c4c5sc6c(CCCCCCCCCCC)c(/C=C7\C(=O)c8cc(F)c(F)cc8C7=C(C#N)C#N)sc6c5n(CC)c4c3n(CC)c21,0.928,22.75,74.86,15.8,15.8044432,0.0281215189873465,15.68,15.8,0.9:1.6,,,,ITO/PEDOT:PSS/D18-Cl:Y6-1O/PDIN/Ag,opaque,PDIN,,PEDOT:PSS,,,,,,-5.51,-2.77,,-5.71,-3.84,
66298,10.1039/d1ta01135a,10.1039/d1ta01135a,D18-Cl,Y6-1O,D18-Cl,Y6-1O,CCCCCCC(CCCC)Cc1csc(-c2cc3c4nsnc4c4cc(-c5cc(CC(CCCC)CCCCCC)c(-c6cc7c(-c8cc(Cl)c(CC(CC)CCCC)s8)c8sccc8c(-c8cc(Cl)c(CC(CC)CCCC)s8)c7s6)s5)sc4c3s2)c1,CCCCCCCCCCCOc1c(/C=C2\C(=O)c3cc(F)c(F)cc3C2=C(C#N)C#N)sc2c1sc1c3c4nsnc4c4c5sc6c(CCCCCCCCCCC)c(/C=C7\C(=O)c8cc(F)c(F)cc8C7=C(C#N)C#N)sc6c5n(CC)c4c3n(CC)c21,0.929,21.17,75.86,14.92,14.919333098000005,0.0044698525468861,14.81,14.92,0.7:1.6,,,,ITO/PEDOT:PSS/D18-Cl:Y6-1O/PDIN/Ag,opaque,PDIN,,PEDOT:PSS,,,,,,-5.51,-2.77,,-5.71,-3.84,
66299,10.1039/d1ta01135a,10.1039/d1ta01135a,D18-Cl,Y6-1O,D18-Cl,Y6-1O,CCCCCCC(CCCC)Cc1csc(-c2cc3c4nsnc4c4cc(-c5cc(CC(CCCC)CCCCCC)c(-c6cc7c(-c8cc(Cl)c(CC(CC)CCCC)s8)c8sccc8c(-c8cc(Cl)c(CC(CC)CCCC)s8)c7s6)s5)sc4c3s2)c1,CCCCCCCCCCCOc1c(/C=C2\C(=O)c3cc(F)c(F)cc3C2=C(C#N)C#N)sc2c1sc1c3c4nsnc4c4c5sc6c(CCCCCCCCCCC)c(/C=C7\C(=O)c8cc(F)c(F)cc8C7=C(C#N)C#N)sc6c5n(CC)c4c3n(CC)c21,0.925,17.59,75.15,12.23,12.227468625000002,0.0206980784954901,12.11,12.23,0.5:1.6,,,,ITO/PEDOT:PSS/D18-Cl:Y6-1O/PDIN/Ag,opaque,PDIN,,PEDOT:PSS,,,,,,-5.51,-2.77,,-5.71,-3.84,
66300,10.1039/d1ta01135a,10.1039/d1ta01135a,D18-Cl,Y6-1O,D18-Cl,Y6-1O,CCCCCCC(CCCC)Cc1csc(-c2cc3c4nsnc4c4cc(-c5cc(CC(CCCC)CCCCCC)c(-c6cc7c(-c8cc(Cl)c(CC(CC)CCCC)s8)c8sccc8c(-c8cc(Cl)c(CC(CC)CCCC)s8)c7s6)s5)sc4c3s2)c1,CCCCCCCCCCCOc1c(/C=C2\C(=O)c3cc(F)c(F)cc3C2=C(C#N)C#N)sc2c1sc1c3c4nsnc4c4c5sc6c(CCCCCCCCCCC)c(/C=C7\C(=O)c8cc(F)c(F)cc8C7=C(C#N)C#N)sc6c5n(CC)c4c3n(CC)c21,0.923,12.78,71.68,8.46,8.455329792,0.0552034042553225,8.35,8.46,0.3:1.6,,,,ITO/PEDOT:PSS/D18-Cl:Y6-1O/PDIN/Ag,opaque,PDIN,,PEDOT:PSS,,,,,,-5.51,-2.77,,-5.71,-3.84,
66301,10.1039/d1ta01135a,10.1039/d1ta01135a,D18-Cl,Y6-1O,D18-Cl,Y6-1O,CCCCCCC(CCCC)Cc1csc(-c2cc3c4nsnc4c4cc(-c5cc(CC(CCCC)CCCCCC)c(-c6cc7c(-c8cc(Cl)c(CC(CC)CCCC)s8)c8sccc8c(-c8cc(Cl)c(CC(CC)CCCC)s8)c7s6)s5)sc4c3s2)c1,CCCCCCCCCCCOc1c(/C=C2\C(=O)c3cc(F)c(F)cc3C2=C(C#N)C#N)sc2c1sc1c3c4nsnc4c4c5sc6c(CCCCCCCCCCC)c(/C=C7\C(=O)c8cc(F)c(F)cc8C7=C(C#N)C#N)sc6c5n(CC)c4c3n(CC)c21,0.9,5.79,54.91,2.86,2.8613601,0.0475559440559548,2.78,2.86,0.1:1.6,,,,ITO/PEDOT:PSS/D18-Cl:Y6-1O/PDIN/Ag,opaque,PDIN,,PEDOT:PSS,,,,,,-5.51,-2.77,,-5.71,-3.84,
66307,10.1039/d1ta01135a,10.1039/d1ta01135a,D18-Cl,Y6,D18-Cl,Y6,CCCCCCC(CCCC)Cc1csc(-c2cc3c4nsnc4c4cc(-c5cc(CC(CCCC)CCCCCC)c(-c6cc7c(-c8cc(Cl)c(CC(CC)CCCC)s8)c8sccc8c(-c8cc(Cl)c(CC(CC)CCCC)s8)c7s6)s5)sc4c3s2)c1,CCCCCCCCCCCc1c(/C=C2\C(=O)c3cc(F)c(F)cc3C2=C(C#N)C#N)sc2c1sc1c3c4nsnc4c4c5sc6c(CCCCCCCCCCC)c(/C=C7\C(=O)c8cc(F)c(F)cc8C7=C(C#N)C#N)sc6c5n(CC(CC)CCCC)c4c3n(CC(CC)CCCC)c21,0.876,23.32,75.64,15.45,15.451981248,0.0128236116504846,15.33,15.45,,,,,,opaque,,,,,,,,,-5.51,-2.77,,-5.65,-4.09,
66311,10.1039/d1ta01362a,10.1039/d1ta01362a,PNTDT-2F2T,PC71BM,PNTDT-2F2T,PC71BM,CCCCCCCCCCC(CCCCCCCC)Cc1csc(-c2cc3c(cc(-c4cc(CC(CCCCCCCC)CCCCCCCCCC)c(-c5cc(F)c(-c6sccc6F)s5)s4)c(=O)n3CCCCCCCC)n(CCCCCCCC)c2=O)c1,COC(=O)CCCC1(c2ccccc2)C23c4c5ccc6c7cc8c9c%10c(cc%11cc%12c%13c%14c(cc%15c%16ccc-5c2c%16c2c5c%16c%17c(c(c46)c7c9c%17c4c%10c%11c%13c4c%16c%14c%152)C513)C%12)C8,0.73,18.8,70.0,9.63,9.6068,0.2409138110072792,9.44,9.63,,,,,ITO/PEDOT:PSS/PNTDT-2F2T:PC71BM/Al,,,,PEDOT:PSS,,210.0,,,,-5.2,-3.67,,-5.9,-3.9,
66312,10.1039/d1ta01362a,10.1039/d1ta01362a,PNTD4T-B,PC71BM,PNTD4T-B,PC71BM,,COC(=O)CCCC1(c2ccccc2)C23c4c5ccc6c7cc8c9c%10c(cc%11cc%12c%13c%14c(cc%15c%16ccc-5c2c%16c2c5c%16c%17c(c(c46)c7c9c%17c4c%10c%11c%13c4c%16c%14c%152)C513)C%12)C8,0.86,10.7,71.0,6.53,6.53342,0.0523736600306173,6.45,6.53,,,,,ITO/PEDOT:PSS/polymer:PC71BM/Al,,,,PEDOT:PSS,,100.0,,,,,,,-5.9,-3.9,
66313,10.1039/d1ta01362a,10.1039/d1ta01362a,PNTD4T-2FB,PC71BM,PNTD4T-2FB,PC71BM,,COC(=O)CCCC1(c2ccccc2)C23c4c5ccc6c7cc8c9c%10c(cc%11cc%12c%13c%14c(cc%15c%16ccc-5c2c%16c2c5c%16c%17c(c(c46)c7c9c%17c4c%10c%11c%13c4c%16c%14c%152)C513)C%12)C8,0.79,18.3,70.0,10.1,10.1199,0.1970297029702951,9.95,10.1,,,,,ITO/PEDOT:PSS/polymer:PC71BM/Al,,,,PEDOT:PSS,,330.0,,,,,,,-5.9,-3.9,
66314,10.1039/d1ta01362a,10.1039/d1ta01362a,PNTD4T-2FB,PC71BM,PNTD4T-2FB,PC71BM,,COC(=O)CCCC1(c2ccccc2)C23c4c5ccc6c7cc8c9c%10c(cc%11cc%12c%13c%14c(cc%15c%16ccc-5c2c%16c2c5c%16c%17c(c(c46)c7c9c%17c4c%10c%11c%13c4c%16c%14c%152)C513)C%12)C8,0.81,15.5,74.0,9.2,9.2907,0.9858695652174108,8.75,9.2,,,,,ITO/PEDOT:PSS/polymer:PC71BM/Al,,,,PEDOT:PSS,,70.0,,,,,,,-5.9,-3.9,
66315,10.1039/d1ta01500a,10.1039/d1ta01500a,Qx-8F,Y6,Qx-8F,Y6,CCOc1c(F)c(F)c(-c2nc3c(-c4cccs4)ccc(-c4ccc(-c5cc6c(-c7ccc(CC)s7)c7sc(-c8ccc(-c9ccc(-c%10ccc(-c%11cc%12c(-c%13ccc(CC)s%13)c%13sc(-c%14ccc(-c%15ccc(-c%16ccc(-c%17cc%18c(-c%19ccc(CC)s%19)c%19sccc%19c(-c%19ccc(CC)s%19)c%18s%17)s%16)c%16nc(-c%17c(F)c(F)c(OCC)c(F)c%17F)c(-c%17c(F)c(F)c(OCC)c(F)c%17F)nc%15%16)s%14)cc%13c(-c%13ccc(CC)s%13)c%12s%11)s%10)c%10nc(-c%11c(F)c(F)c(OCC)c(F)c%11F)c(-c%11c(F)c(F)c(OCC)c(F)c%11F)nc9%10)s8)cc7c(-c7ccc(CC)s7)c6s5)s4)c3nc2-c2c(F)c(F)c(OCC)c(F)c2F)c(F)c1F,CCCCCCCCCCCc1c(/C=C2\C(=O)c3cc(F)c(F)cc3C2=C(C#N)C#N)sc2c1sc1c3c4nsnc4c4c5sc6c(CCCCCCCCCCC)c(/C=C7\C(=O)c8cc(F)c(F)cc8C7=C(C#N)C#N)sc6c5n(CC(CC)CCCC)c4c3n(CC(CC)CCCC)c21,0.627,19.06,50.71,6.07,6.060159401999999,0.1621185831960649,5.97,6.07,1:1,CN (0.5% volume),CN,0.5%,,,,,,,100.0,chloroform,chloroform,,-5.11,-3.45,,-5.65,-4.09,
66316,10.1039/d1ta01500a,10.1039/d1ta01500a,Qx-10F,Y6,Qx-10F,Y6,CCOc1c(F)c(F)c(-c2nc3c(-c4cccs4)c(F)c(F)c(-c4ccc(-c5cc6c(-c7ccc(CC)s7)c7sc(-c8ccc(-c9c(F)c(F)c(-c%10ccc(-c%11cc%12c(-c%13ccc(CC)s%13)c%13sc(-c%14ccc(-c%15c(F)c(F)c(-c%16ccc(-c%17cc%18c(-c%19ccc(CC)s%19)c%19sccc%19c(-c%19ccc(CC)s%19)c%18s%17)s%16)c%16nc(-c%17c(F)c(F)c(OCC)c(F)c%17F)c(-c%17c(F)c(F)c(OCC)c(F)c%17F)nc%15%16)s%14)cc%13c(-c%13ccc(CC)s%13)c%12s%11)s%10)c%10nc(-c%11c(F)c(F)c(OCC)c(F)c%11F)c(-c%11c(F)c(F)c(OCC)c(F)c%11F)nc9%10)s8)cc7c(-c7ccc(CC)s7)c6s5)s4)c3nc2-c2c(F)c(F)c(OCC)c(F)c2F)c(F)c1F,CCCCCCCCCCCc1c(/C=C2\C(=O)c3cc(F)c(F)cc3C2=C(C#N)C#N)sc2c1sc1c3c4nsnc4c4c5sc6c(CCCCCCCCCCC)c(/C=C7\C(=O)c8cc(F)c(F)cc8C7=C(C#N)C#N)sc6c5n(CC(CC)CCCC)c4c3n(CC(CC)CCCC)c21,0.779,24.83,65.84,12.75,12.735148088,0.1164855843137335,12.54,12.75,1:1,CN (0.5% volume),CN,0.5%,ITO/PEDOT:PSS/polymer:Y6/PDINN/Ag,,PDINN,,PEDOT:PSS,,100.0,chloroform,chloroform,,-5.18,-3.49,,-5.65,-4.09,
66317,10.1039/d1ta01500a,10.1039/d1ta01500a,Qx-12F,Y6,Qx-12F,Y6,CCOc1c(F)c(F)c(-c2nc3c(-c4cccs4)c(F)c(F)c(-c4ccc(-c5cc6c(-c7cc(F)c(CC)s7)c7sc(-c8ccc(-c9c(F)c(F)c(-c%10ccc(-c%11cc%12c(-c%13cc(F)c(CC)s%13)c%13sc(-c%14ccc(-c%15c(F)c(F)c(-c%16ccc(-c%17cc%18c(-c%19cc(F)c(CC)s%19)c%19sccc%19c(-c%19cc(F)c(CC)s%19)c%18s%17)s%16)c%16nc(-c%17c(F)c(F)c(OCC)c(F)c%17F)c(-c%17c(F)c(F)c(OCC)c(F)c%17F)nc%15%16)s%14)cc%13c(-c%13cc(F)c(CC)s%13)c%12s%11)s%10)c%10nc(-c%11c(F)c(F)c(OCC)c(F)c%11F)c(-c%11c(F)c(F)c(OCC)c(F)c%11F)nc9%10)s8)cc7c(-c7cc(F)c(CC)s7)c6s5)s4)c3nc2-c2c(F)c(F)c(OCC)c(F)c2F)c(F)c1F,CCCCCCCCCCCc1c(/C=C2\C(=O)c3cc(F)c(F)cc3C2=C(C#N)C#N)sc2c1sc1c3c4nsnc4c4c5sc6c(CCCCCCCCCCC)c(/C=C7\C(=O)c8cc(F)c(F)cc8C7=C(C#N)C#N)sc6c5n(CC(CC)CCCC)c4c3n(CC(CC)CCCC)c21,0.847,24.55,72.88,15.21,15.154557879999995,0.3645109796186977,15.1,15.21,1:1,CN (0.5% volume),CN,0.5%,ITO/PEDOT:PSS/polymer:Y6/PDINN/Ag,,PDINN,,PEDOT:PSS,,100.0,chloroform,chloroform,,-5.22,-3.5,,-5.65,-4.09,
66318,10.1039/d1ta01609a,10.1039/d1ta01609a,PBDB-T-SF,IT-4F,PBDB-T-SF,IT-4F,CCCCC(CC)CSc1sc(-c2c3cc(-c4ccc(-c5sc(-c6cccs6)c6c5C(=O)c5c(CC(CC)CCCC)sc(CC(CC)CCCC)c5C6=O)s4)sc3c(-c3cc(F)c(SCC(CC)CCCC)s3)c3ccsc23)cc1F,CCCCCCc1ccc(C2(c3ccc(CCCCCC)cc3)c3cc4c(cc3-c3sc5cc(/C=C6\C(=O)c7cc(F)c(F)cc7C6=C(C#N)C#N)sc5c32)C(c2ccc(CCCCCC)cc2)(c2ccc(CCCCCC)cc2)c2c-4sc3cc(/C=C4\C(=O)c5cc(F)c(F)cc5C4=C(C#N)C#N)sc23)cc1,0.33,17.3,46.0,3.3,2.6261400000000004,20.419999999999984,2.85,3.3,,,,,,inverted,,,MoO3,,,,,,-5.41,-3.62,,-5.66,-4.14,
66319,10.1039/d1ta01609a,10.1039/d1ta01609a,PBDB-T-SF,IT-4F,PBDB-T-SF,IT-4F,CCCCC(CC)CSc1sc(-c2c3cc(-c4ccc(-c5sc(-c6cccs6)c6c5C(=O)c5c(CC(CC)CCCC)sc(CC(CC)CCCC)c5C6=O)s4)sc3c(-c3cc(F)c(SCC(CC)CCCC)s3)c3ccsc23)cc1F,CCCCCCc1ccc(C2(c3ccc(CCCCCC)cc3)c3cc4c(cc3-c3sc5cc(/C=C6\C(=O)c7cc(F)c(F)cc7C6=C(C#N)C#N)sc5c32)C(c2ccc(CCCCCC)cc2)(c2ccc(CCCCCC)cc2)c2c-4sc3cc(/C=C4\C(=O)c5cc(F)c(F)cc5C4=C(C#N)C#N)sc23)cc1,0.83,18.47,69.0,11.54,10.577768999999998,8.33822357019065,10.88,11.54,,,,,ITO/CIM/PBDB-T-SF:IT-4F/MoO3/Ag,inverted,ZnO,,MoO3,,,,,,-5.41,-3.62,,-5.66,-4.14,
66320,10.1039/d1ta01609a,10.1039/d1ta01609a,PBDB-T-SF,IT-4F,PBDB-T-SF,IT-4F,CCCCC(CC)CSc1sc(-c2c3cc(-c4ccc(-c5sc(-c6cccs6)c6c5C(=O)c5c(CC(CC)CCCC)sc(CC(CC)CCCC)c5C6=O)s4)sc3c(-c3cc(F)c(SCC(CC)CCCC)s3)c3ccsc23)cc1F,CCCCCCc1ccc(C2(c3ccc(CCCCCC)cc3)c3cc4c(cc3-c3sc5cc(/C=C6\C(=O)c7cc(F)c(F)cc7C6=C(C#N)C#N)sc5c32)C(c2ccc(CCCCCC)cc2)(c2ccc(CCCCCC)cc2)c2c-4sc3cc(/C=C4\C(=O)c5cc(F)c(F)cc5C4=C(C#N)C#N)sc23)cc1,0.77,17.91,37.0,5.79,5.102559,11.87290155440414,5.27,5.79,,,,,ITO/PEI/photoactive layer/MoO3/Ag,inverted,PEI,,MoO3,,,,,,-5.41,-3.62,,-5.66,-4.14,
66321,10.1039/d1ta01609a,10.1039/d1ta01609a,PBDB-T-SF,IT-4F,PBDB-T-SF,IT-4F,CCCCC(CC)CSc1sc(-c2c3cc(-c4ccc(-c5sc(-c6cccs6)c6c5C(=O)c5c(CC(CC)CCCC)sc(CC(CC)CCCC)c5C6=O)s4)sc3c(-c3cc(F)c(SCC(CC)CCCC)s3)c3ccsc23)cc1F,CCCCCCc1ccc(C2(c3ccc(CCCCCC)cc3)c3cc4c(cc3-c3sc5cc(/C=C6\C(=O)c7cc(F)c(F)cc7C6=C(C#N)C#N)sc5c32)C(c2ccc(CCCCCC)cc2)(c2ccc(CCCCCC)cc2)c2c-4sc3cc(/C=C4\C(=O)c5cc(F)c(F)cc5C4=C(C#N)C#N)sc23)cc1,0.78,18.57,43.0,6.84,6.228378,8.941842105263154,6.41,6.84,,,,,ITO/PEI-S/photoactive layer/MoO3/Ag,inverted,PEI-S,,MoO3,,,,,,-5.41,-3.62,,-5.66,-4.14,
66322,10.1039/d1ta01609a,10.1039/d1ta01609a,PBDB-T-SF,IT-4F,PBDB-T-SF,IT-4F,CCCCC(CC)CSc1sc(-c2c3cc(-c4ccc(-c5sc(-c6cccs6)c6c5C(=O)c5c(CC(CC)CCCC)sc(CC(CC)CCCC)c5C6=O)s4)sc3c(-c3cc(F)c(SCC(CC)CCCC)s3)c3ccsc23)cc1F,CCCCCCc1ccc(C2(c3ccc(CCCCCC)cc3)c3cc4c(cc3-c3sc5cc(/C=C6\C(=O)c7cc(F)c(F)cc7C6=C(C#N)C#N)sc5c32)C(c2ccc(CCCCCC)cc2)(c2ccc(CCCCCC)cc2)c2c-4sc3cc(/C=C4\C(=O)c5cc(F)c(F)cc5C4=C(C#N)C#N)sc23)cc1,0.79,18.98,61.0,10.05,9.146462,8.990427860696528,9.46,10.05,,,,,ITO/PEI-N/photoactive layer/MoO3/Ag,inverted,PEI-N,,MoO3,,,,,,-5.41,-3.62,,-5.66,-4.14,
66323,10.1039/d1ta01609a,10.1039/d1ta01609a,PBDB-T-SF,IT-4F,PBDB-T-SF,IT-4F,CCCCC(CC)CSc1sc(-c2c3cc(-c4ccc(-c5sc(-c6cccs6)c6c5C(=O)c5c(CC(CC)CCCC)sc(CC(CC)CCCC)c5C6=O)s4)sc3c(-c3cc(F)c(SCC(CC)CCCC)s3)c3ccsc23)cc1F,CCCCCCc1ccc(C2(c3ccc(CCCCCC)cc3)c3cc4c(cc3-c3sc5cc(/C=C6\C(=O)c7cc(F)c(F)cc7C6=C(C#N)C#N)sc5c32)C(c2ccc(CCCCCC)cc2)(c2ccc(CCCCCC)cc2)c2c-4sc3cc(/C=C4\C(=O)c5cc(F)c(F)cc5C4=C(C#N)C#N)sc23)cc1,0.81,19.08,64.0,11.04,9.891072,10.40695652173913,10.01,11.04,,,,,ITO/CIM/PBDB-T-SF:IT-4F/MoO3/Ag,inverted,PEI-NdMeN,,MoO3,,,,,,-5.41,-3.62,,-5.66,-4.14,
66324,10.1039/d1ta01609a,10.1039/d1ta01609a,PBDB-T-SF,IT-4F,PBDB-T-SF,IT-4F,CCCCC(CC)CSc1sc(-c2c3cc(-c4ccc(-c5sc(-c6cccs6)c6c5C(=O)c5c(CC(CC)CCCC)sc(CC(CC)CCCC)c5C6=O)s4)sc3c(-c3cc(F)c(SCC(CC)CCCC)s3)c3ccsc23)cc1F,CCCCCCc1ccc(C2(c3ccc(CCCCCC)cc3)c3cc4c(cc3-c3sc5cc(/C=C6\C(=O)c7cc(F)c(F)cc7C6=C(C#N)C#N)sc5c32)C(c2ccc(CCCCCC)cc2)(c2ccc(CCCCCC)cc2)c2c-4sc3cc(/C=C4\C(=O)c5cc(F)c(F)cc5C4=C(C#N)C#N)sc23)cc1,0.83,19.86,71.0,12.01,11.703498,2.552056619483764,11.23,12.01,,,,,ITO/CIM/PBDB-T-SF:IT-4F/MoO3/Ag,inverted,PEI-mNI,,MoO3,,,,,,-5.41,-3.62,,-5.66,-4.14,
66325,10.1039/d1ta01609a,10.1039/d1ta01609a,PBDB-T-SF,IT-4F,PBDB-T-SF,IT-4F,CCCCC(CC)CSc1sc(-c2c3cc(-c4ccc(-c5sc(-c6cccs6)c6c5C(=O)c5c(CC(CC)CCCC)sc(CC(CC)CCCC)c5C6=O)s4)sc3c(-c3cc(F)c(SCC(CC)CCCC)s3)c3ccsc23)cc1F,CCCCCCc1ccc(C2(c3ccc(CCCCCC)cc3)c3cc4c(cc3-c3sc5cc(/C=C6\C(=O)c7cc(F)c(F)cc7C6=C(C#N)C#N)sc5c32)C(c2ccc(CCCCCC)cc2)(c2ccc(CCCCCC)cc2)c2c-4sc3cc(/C=C4\C(=O)c5cc(F)c(F)cc5C4=C(C#N)C#N)sc23)cc1,0.83,20.09,71.0,12.34,11.839036999999998,4.059667747163713,11.63,12.34,,,,,ITO/CIM/PBDB-T-SF:IT-4F/MoO3/Ag,inverted,,,MoO3,,,,,,-5.41,-3.62,,-5.66,-4.14,
66327,10.1039/d1ta01609a,10.1039/d1ta01609a,PBDB-T-2F,Y6,PM6,Y6,COC(=O)C(C)(C)c1cc(C)cc(-c2sc3c4sc5cc(/C=C6/C(=O)c7cc(F)cc(c7)C(=O)/C6=C\c6cc(C(C)(C)C(=O)OC)c(-c7cc(C)cc(C(C)(C)C(=O)OC)c7)s6)sc5c4c(C(C)(C)C(=O)OC)ccc2-3)c1,CCCCCCCCCCCc1c(/C=C2\C(=O)c3cc(F)c(F)cc3C2=C(C#N)C#N)sc2c1sc1c3c4nsnc4c4c5sc6c(CCCCCCCCCCC)c(/C=C7\C(=O)c8cc(F)c(F)cc8C7=C(C#N)C#N)sc6c5n(CC(CC)CCCC)c4c3n(CC(CC)CCCC)c21,0.855,23.79,68.7,14.95,13.97388915,6.529169565217388,14.16,14.95,,,,,ITO/ZnO/photoactive layer/MoO3/Ag,inverted,ZnO,,MoO3,,,,,,-5.56,-3.65,,-5.65,-4.09,
66328,10.1039/d1ta01609a,10.1039/d1ta01609a,PBDB-T-2F,Y6,PM6,Y6,COC(=O)C(C)(C)c1cc(C)cc(-c2sc3c4sc5cc(/C=C6/C(=O)c7cc(F)cc(c7)C(=O)/C6=C\c6cc(C(C)(C)C(=O)OC)c(-c7cc(C)cc(C(C)(C)C(=O)OC)c7)s6)sc5c4c(C(C)(C)C(=O)OC)ccc2-3)c1,CCCCCCCCCCCc1c(/C=C2\C(=O)c3cc(F)c(F)cc3C2=C(C#N)C#N)sc2c1sc1c3c4nsnc4c4c5sc6c(CCCCCCCCCCC)c(/C=C7\C(=O)c8cc(F)c(F)cc8C7=C(C#N)C#N)sc6c5n(CC(CC)CCCC)c4c3n(CC(CC)CCCC)c21,0.808,22.28,32.8,8.38,5.90473472,29.53777183770883,7.53,8.38,,,,,ITO/PEI/photoactive layer/MoO3/Ag,inverted,PEI,,MoO3,,,,,,-5.56,-3.65,,-5.65,-4.09,
66329,10.1039/d1ta01609a,10.1039/d1ta01609a,PBDB-T-2F,Y6,PM6,Y6,COC(=O)C(C)(C)c1cc(C)cc(-c2sc3c4sc5cc(/C=C6/C(=O)c7cc(F)cc(c7)C(=O)/C6=C\c6cc(C(C)(C)C(=O)OC)c(-c7cc(C)cc(C(C)(C)C(=O)OC)c7)s6)sc5c4c(C(C)(C)C(=O)OC)ccc2-3)c1,CCCCCCCCCCCc1c(/C=C2\C(=O)c3cc(F)c(F)cc3C2=C(C#N)C#N)sc2c1sc1c3c4nsnc4c4c5sc6c(CCCCCCCCCCC)c(/C=C7\C(=O)c8cc(F)c(F)cc8C7=C(C#N)C#N)sc6c5n(CC(CC)CCCC)c4c3n(CC(CC)CCCC)c21,0.859,24.79,68.4,15.31,14.56551324,4.862748269105166,14.54,15.31,,,,,ITO/PEI-mNBr/photoactive layer/MoO3/Ag,inverted,PEI-mNBr,,MoO3,,,,,,-5.56,-3.65,,-5.65,-4.09,
66330,10.1039/d1ta01680f,10.1039/d1ta01680f,3BDT-4,Y6,3BDT-4,Y6,CCc1ccc(-c2c3cc(-c4cc5c(-c6ccc(CC)s6)c6sc(-c7cc8c(-c9ccc(CC)s9)c9sc(-c%10cc(CC)c(-c%11ccc(/C=C%12/SC(=S)N(CC)C%12=O)s%11)s%10)cc9c(-c9ccc(CC)s9)c8s7)cc6c(-c6ccc(CC)s6)c5s4)sc3c(-c3ccc(CC)s3)c3cc(-c4cc(CC)c(-c5ccc(/C=C6\SC(=S)N(CC)C6=O)s5)s4)sc23)s1,CCCCCCCCCCCc1c(/C=C2\C(=O)c3cc(F)c(F)cc3C2=C(C#N)C#N)sc2c1sc1c3c4nsnc4c4c5sc6c(CCCCCCCCCCC)c(/C=C7\C(=O)c8cc(F)c(F)cc8C7=C(C#N)C#N)sc6c5n(CC(CC)CCCC)c4c3n(CC(CC)CCCC)c21,0.829,17.0,41.3,5.82,5.820409,0.007027491408925,5.5,5.82,1:0.55,,,,ITO/PEDOT:PSS/SM:Y6/PDINO/Al,ASM-OSC,PDINO,,PEDOT:PSS,,100.0,chloroform,,,-5.14,-3.44,,-5.65,-4.09,
66331,10.1039/d1ta01680f,10.1039/d1ta01680f,3BDT-5,Y6,3BDT-5,Y6,CCOC(=O)/C(C#N)=C/c1ccc(-c2sc(-c3cc4c(-c5ccc(CC)s5)c5sc(-c6cc7c(-c8ccc(CC)s8)c8sc(-c9cc%10c(-c%11ccc(CC)s%11)c%11sc(-c%12cc(CC)c(-c%13ccc(/C=C(\C#N)C(=O)OCC)s%13)s%12)cc%11c(-c%11ccc(CC)s%11)c%10s9)cc8c(-c8ccc(CC)s8)c7s6)cc5c(-c5ccc(CC)s5)c4s3)cc2CC)s1,CCCCCCCCCCCc1c(/C=C2\C(=O)c3cc(F)c(F)cc3C2=C(C#N)C#N)sc2c1sc1c3c4nsnc4c4c5sc6c(CCCCCCCCCCC)c(/C=C7\C(=O)c8cc(F)c(F)cc8C7=C(C#N)C#N)sc6c5n(CC(CC)CCCC)c4c3n(CC(CC)CCCC)c21,0.84,21.3,58.1,10.4,10.395252,0.0456538461538395,10.1,10.4,1:0.55,,,,ITO/PEDOT:PSS/SM:Y6/PDINO/Al,ASM-OSC,PDINO,,PEDOT:PSS,,100.0,chloroform,,,-5.15,-3.4,,-5.65,-4.09,
66333,10.1039/d1ta01680f,10.1039/d1ta01680f,3BDT-5,Y6,3BDT-5,Y6,CCOC(=O)/C(C#N)=C/c1ccc(-c2sc(-c3cc4c(-c5ccc(CC)s5)c5sc(-c6cc7c(-c8ccc(CC)s8)c8sc(-c9cc%10c(-c%11ccc(CC)s%11)c%11sc(-c%12cc(CC)c(-c%13ccc(/C=C(\C#N)C(=O)OCC)s%13)s%12)cc%11c(-c%11ccc(CC)s%11)c%10s9)cc8c(-c8ccc(CC)s8)c7s6)cc5c(-c5ccc(CC)s5)c4s3)cc2CC)s1,CCCCCCCCCCCc1c(/C=C2\C(=O)c3cc(F)c(F)cc3C2=C(C#N)C#N)sc2c1sc1c3c4nsnc4c4c5sc6c(CCCCCCCCCCC)c(/C=C7\C(=O)c8cc(F)c(F)cc8C7=C(C#N)C#N)sc6c5n(CC(CC)CCCC)c4c3n(CC(CC)CCCC)c21,0.832,22.0,60.2,11.0,11.019008,0.1727999999999951,10.6,11.0,1:0.55,,,,ITO/PEDOT:PSS/active layer/PDINO/Al,ASM-OSC,PDINO,,PEDOT:PSS,,100.0,chloroform,,100.0,-5.15,-3.4,,-5.65,-4.09,
66334,10.1039/d1ta01680f,10.1039/d1ta01680f,3BDT-5,Y6,3BDT-5,Y6,CCOC(=O)/C(C#N)=C/c1ccc(-c2sc(-c3cc4c(-c5ccc(CC)s5)c5sc(-c6cc7c(-c8ccc(CC)s8)c8sc(-c9cc%10c(-c%11ccc(CC)s%11)c%11sc(-c%12cc(CC)c(-c%13ccc(/C=C(\C#N)C(=O)OCC)s%13)s%12)cc%11c(-c%11ccc(CC)s%11)c%10s9)cc8c(-c8ccc(CC)s8)c7s6)cc5c(-c5ccc(CC)s5)c4s3)cc2CC)s1,CCCCCCCCCCCc1c(/C=C2\C(=O)c3cc(F)c(F)cc3C2=C(C#N)C#N)sc2c1sc1c3c4nsnc4c4c5sc6c(CCCCCCCCCCC)c(/C=C7\C(=O)c8cc(F)c(F)cc8C7=C(C#N)C#N)sc6c5n(CC(CC)CCCC)c4c3n(CC(CC)CCCC)c21,0.835,22.1,57.1,10.5,10.5369485,0.3518904761904872,10.2,10.5,1:0.55,,,,ITO/PEDOT:PSS/SM:Y6/PDINO/Al,ASM-OSC,PDINO,,PEDOT:PSS,,100.0,chloroform,,,-5.15,-3.4,,-5.65,-4.09,
66335,10.1039/d1ta02253a,10.1039/d1ta02253a,P3HT,ZY-4Cl,P3HT,ZY-4Cl,CCCCCCc1ccsc1,CCc1c(C=C2C(=O)c3cc(Cl)c(Cl)cc3C2=O)sc2c1sc1c3c4nsnc4c4c5sc6c(CC)c(C=C7C(=O)c8cc(Cl)c(Cl)cc8C7=O)sc6c5n(CC)c4c3n(CC)c21,0.94,10.8,45.9,4.66,4.659768,0.0049785407725419,4.38,4.66,1:1 w/w,,,,,,PDINO,,PEDOT:PSS,,110.0,THF,,130.0,-5.01,-3.12,,,,
66336,10.1039/d1ta02253a,10.1039/d1ta02253a,P3HT,ZY-4Cl,P3HT,ZY-4Cl,CCCCCCc1ccsc1,CCc1c(C=C2C(=O)c3cc(Cl)c(Cl)cc3C2=O)sc2c1sc1c3c4nsnc4c4c5sc6c(CC)c(C=C7C(=O)c8cc(Cl)c(Cl)cc8C7=O)sc6c5n(CC)c4c3n(CC)c21,0.89,13.8,60.6,7.42,7.442892,0.3085175202156412,7.05,7.42,1:1,,,,ITO/PEDOT:PSS/P3HT:ZY-4Cl/PDINO/Al,regular,PDINO,,PEDOT:PSS,,110.0,THF,,130.0,-5.01,-3.12,,,,
66337,10.1039/d1ta02253a,10.1039/d1ta02253a,P3HT,ZY-4Cl,P3HT,ZY-4Cl,CCCCCCc1ccsc1,CCc1c(C=C2C(=O)c3cc(Cl)c(Cl)cc3C2=O)sc2c1sc1c3c4nsnc4c4c5sc6c(CC)c(C=C7C(=O)c8cc(Cl)c(Cl)cc8C7=O)sc6c5n(CC)c4c3n(CC)c21,0.89,16.5,65.4,9.6,9.60399,0.0415625000000178,9.48,9.6,1:1,,,,ITO/PEDOT:PSS/P3HT:ZY-4Cl/PDINO/Al,regular,PDINO,,PEDOT:PSS,,110.0,THF,,130.0,-5.01,-3.12,,,,
66338,10.1039/d1ta02253a,10.1039/d1ta02253a,P3HT,ZY-4Cl,P3HT,ZY-4Cl,CCCCCCc1ccsc1,CCc1c(C=C2C(=O)c3cc(Cl)c(Cl)cc3C2=O)sc2c1sc1c3c4nsnc4c4c5sc6c(CC)c(C=C7C(=O)c8cc(Cl)c(Cl)cc8C7=O)sc6c5n(CC)c4c3n(CC)c21,0.87,13.6,61.0,7.2,7.217519999999999,0.2433333333333238,6.98,7.2,1:1,,,,ITO/PEDOT:PSS/P3HT:ZY-4Cl/PDINO/Al,regular,PDINO,,PEDOT:PSS,,110.0,THF,,130.0,-5.01,-3.12,,,,
66339,10.1039/d1ta02253a,10.1039/d1ta02253a,P3HT,ZY-4Cl,P3HT,ZY-4Cl,CCCCCCc1ccsc1,CCc1c(C=C2C(=O)c3cc(Cl)c(Cl)cc3C2=O)sc2c1sc1c3c4nsnc4c4c5sc6c(CC)c(C=C7C(=O)c8cc(Cl)c(Cl)cc8C7=O)sc6c5n(CC)c4c3n(CC)c21,0.87,10.2,58.1,5.27,5.155793999999999,2.167096774193553,5.18,5.27,1:1,,,,ITO/PEDOT:PSS/P3HT:ZY-4Cl/PDINO/Al,regular,PDINO,,PEDOT:PSS,,110.0,THF,,130.0,-5.01,-3.12,,,,
66340,10.1039/d1ta02345d,10.1039/d1ta02345d,NT812,PC71BM,NT812,PC71BM,,COC(=O)CCCC1(c2ccccc2)C23c4c5ccc6c7cc8c9c%10c(cc%11cc%12c%13c%14c(cc%15c%16ccc-5c2c%16c2c5c%16c%17c(c(c46)c7c9c%17c4c%10c%11c%13c4c%16c%14c%152)C513)C%12)C8,0.72,19.09,72.85,10.25,10.013086799999998,2.3113482926829447,,10.25,,,,,,,,,,,340.0,,,,,,,-5.9,-3.9,
66341,10.1039/d1ta02345d,10.1039/d1ta02345d,"FBT-Th4(1,4)",PC71BM,"FBT-Th4(1,4)",PC71BM,,COC(=O)CCCC1(c2ccccc2)C23c4c5ccc6c7cc8c9c%10c(cc%11cc%12c%13c%14c(cc%15c%16ccc-5c2c%16c2c5c%16c%17c(c(c46)c7c9c%17c4c%10c%11c%13c4c%16c%14c%152)C513)C%12)C8,0.77,18.26,75.32,10.62,10.590142640000002,0.2811427495291677,,10.62,,,,,,,,,,,300.0,,,,,,,-5.9,-3.9,
66342,10.1039/d1ta02345d,10.1039/d1ta02345d,NT812,PC71BM,NT812,PC71BM,,COC(=O)CCCC1(c2ccccc2)C23c4c5ccc6c7cc8c9c%10c(cc%11cc%12c%13c%14c(cc%15c%16ccc-5c2c%16c2c5c%16c%17c(c(c46)c7c9c%17c4c%10c%11c%13c4c%16c%14c%152)C513)C%12)C8,0.72,18.12,62.15,8.08,8.1083376,0.3507128712871337,,8.08,,,,,,,,,,,1000.0,,,,,,,-5.9,-3.9,
66343,10.1039/d1ta02345d,10.1039/d1ta02345d,PNTT,PC71BM,PNTT,PC71BM,,COC(=O)CCCC1(c2ccccc2)C23c4c5ccc6c7cc8c9c%10c(cc%11cc%12c%13c%14c(cc%15c%16ccc-5c2c%16c2c5c%16c%17c(c(c46)c7c9c%17c4c%10c%11c%13c4c%16c%14c%152)C513)C%12)C8,0.76,21.9,62.2,10.2,10.352567999999998,1.4957647058823405,,10.2,,,,,,OPV,,,,,660.0,,,,,,,-5.9,-3.9,
66344,10.1039/d1ta02345d,10.1039/d1ta02345d,Regioregular-PTB7-Th,PC71BM,Regioregular-PTB7-Th,PC71BM,,COC(=O)CCCC1(c2ccccc2)C23c4c5ccc6c7cc8c9c%10c(cc%11cc%12c%13c%14c(cc%15c%16ccc-5c2c%16c2c5c%16c%17c(c(c46)c7c9c%17c4c%10c%11c%13c4c%16c%14c%152)C513)C%12)C8,0.81,18.6,64.0,10.42,9.64224,7.464107485604596,,10.42,,,,,,OPV,,,,,420.0,,,,,,,-5.9,-3.9,
66345,10.1039/d1ta02345d,10.1039/d1ta02345d,PNTT-H,PC71BM,PNTT-H,PC71BM,CCCCCCCCCCC(CCCCCCCC)Cc1ccsc1-c1ccc(-c2sc(-c3cc4c(ccc5nsnc54)c4nsnc34)cc2CC(CCCCCCCC)CCCCCCCCCC)s1,COC(=O)CCCC1(c2ccccc2)C23c4c5ccc6c7cc8c9c%10c(cc%11cc%12c%13c%14c(cc%15c%16ccc-5c2c%16c2c5c%16c%17c(c(c46)c7c9c%17c4c%10c%11c%13c4c%16c%14c%152)C513)C%12)C8,0.75,19.9,59.6,8.9,8.895299999999999,0.0528089887640615,,8.9,,,,,,OPV,,,,,1050.0,,,,-5.36,-3.48,,-5.9,-3.9,
66349,10.1039/d1ta02345d,10.1039/d1ta02345d,PBDB-T-2Cl,MF1,PBDB-T-2Cl,MF1,CCCCC(CC)Cc1sc(-c2c3cc(-c4ccc(-c5sc(-c6cccs6)c6c5C(=O)c5c(CC(CC)CCCC)sc(CC(CC)CCCC)c5C6=O)s4)sc3c(-c3cc(Cl)c(CC(CC)CCCC)s3)c3ccsc23)cc1Cl,,0.929,16.97,63.9,10.07,10.07391807,0.038908341608731,,10.07,,,,,,,,,,,510.0,,,,-5.52,-3.6,,,,
66350,10.1039/d1ta02345d,10.1039/d1ta02345d,PBDB-T-TF,BTP-4Cl,PBDB-T-TF,BTP-4Cl,,CCCCCCCCCc1c(/C=C2\C(=O)c3cc(Cl)c(Cl)cc3C2=C(C#N)C#N)sc2c1sc1c3c4nsnc4c4c5sc6c(CCC)c(/C=C7\C(=O)c8cc(Cl)c(Cl)cc8C7=C(C#N)C#N)sc6c5n(CC(CCCC)CCCCCC)c4c3n(CC(CCCC)CCCCCC)c21,0.834,27.3,53.1,12.1,12.0899142,0.0833537190082546,,12.1,,,,,,OPV,,,,,1020.0,,,,,,,-5.66,-4.14,
66384,10.1039/d1ta04030h,10.1039/d1ta04030h,PM6,Y6,PM6,Y6,COC(=O)C(C)(C)c1cc(C)cc(-c2sc3c4sc5cc(/C=C6/C(=O)c7cc(F)cc(c7)C(=O)/C6=C\c6cc(C(C)(C)C(=O)OC)c(-c7cc(C)cc(C(C)(C)C(=O)OC)c7)s6)sc5c4c(C(C)(C)C(=O)OC)ccc2-3)c1,CCCCCCCCCCCc1c(/C=C2\C(=O)c3cc(F)c(F)cc3C2=C(C#N)C#N)sc2c1sc1c3c4nsnc4c4c5sc6c(CCCCCCCCCCC)c(/C=C7\C(=O)c8cc(F)c(F)cc8C7=C(C#N)C#N)sc6c5n(CC(CC)CCCC)c4c3n(CC(CC)CCCC)c21,0.84,24.68,74.29,15.48,15.40120848,0.5089891472868174,15.18,15.48,,,,,,,,,PEDOT:PSS,PEDOT:PSS,,,,,-5.56,-3.65,,-5.65,-4.09,
66385,10.1039/d1ta04030h,10.1039/d1ta04030h,PM6,Y6,PM6,Y6,COC(=O)C(C)(C)c1cc(C)cc(-c2sc3c4sc5cc(/C=C6/C(=O)c7cc(F)cc(c7)C(=O)/C6=C\c6cc(C(C)(C)C(=O)OC)c(-c7cc(C)cc(C(C)(C)C(=O)OC)c7)s6)sc5c4c(C(C)(C)C(=O)OC)ccc2-3)c1,CCCCCCCCCCCc1c(/C=C2\C(=O)c3cc(F)c(F)cc3C2=C(C#N)C#N)sc2c1sc1c3c4nsnc4c4c5sc6c(CCCCCCCCCCC)c(/C=C7\C(=O)c8cc(F)c(F)cc8C7=C(C#N)C#N)sc6c5n(CC(CC)CCCC)c4c3n(CC(CC)CCCC)c21,0.84,25.84,74.69,16.08,16.21191264,0.8203522388059891,15.75,16.08,,,,,,,,,MoSe2/PEDOT:PSS,MoSe2/PEDOT:PSS,,,,,-5.56,-3.65,,-5.65,-4.09,
66386,10.1039/d1ta04030h,10.1039/d1ta04030h,SZ2,N3,SZ2,N3,,CCCCCCCCCCCC1=C(/C=C2\C(=O)C3=CC(F)=C(F)C=C3C2=C(C#N)C#N)SC2=C1SC1=C2N(CCC(CC)CCCC)C2=C1C1=NSN=C1C1=C2N(CCC(CC)CCCC)C2=C1SC1=C2SC(/C=C2\C(=O)C3=CC(F)=C(F)C=C3C2=C(C#N)C#N)=C1CCCCCCCCCCC,0.85,25.22,77.11,16.53,16.5300707,0.0004277071990225,16.32,16.53,,,,,ITO/HTL/active layer/PFN-Br/Al,,PFN-Br,,PEDOT:PSS,PEDOT:PSS,,,,,,,,-5.64,-3.86,
66387,10.1039/d1ta04030h,10.1039/d1ta04030h,SZ2,N3,SZ2,N3,,CCCCCCCCCCCC1=C(/C=C2\C(=O)C3=CC(F)=C(F)C=C3C2=C(C#N)C#N)SC2=C1SC1=C2N(CCC(CC)CCCC)C2=C1C1=NSN=C1C1=C2N(CCC(CC)CCCC)C2=C1SC1=C2SC(/C=C2\C(=O)C3=CC(F)=C(F)C=C3C2=C(C#N)C#N)=C1CCCCCCCCCCC,0.86,25.63,77.52,17.08,17.086803359999998,0.0398323185011666,16.86,17.08,,,,,,,,,MoSe2/PEDOT:PSS,MoSe2/PEDOT:PSS,,,,,,,,-5.64,-3.86,
66388,10.1039/d1ta04078b,10.1039/d1ta04078b,PBDB-T-2F,Y6,PM6,Y6,COC(=O)C(C)(C)c1cc(C)cc(-c2sc3c4sc5cc(/C=C6/C(=O)c7cc(F)cc(c7)C(=O)/C6=C\c6cc(C(C)(C)C(=O)OC)c(-c7cc(C)cc(C(C)(C)C(=O)OC)c7)s6)sc5c4c(C(C)(C)C(=O)OC)ccc2-3)c1,CCCCCCCCCCCc1c(/C=C2\C(=O)c3cc(F)c(F)cc3C2=C(C#N)C#N)sc2c1sc1c3c4nsnc4c4c5sc6c(CCCCCCCCCCC)c(/C=C7\C(=O)c8cc(F)c(F)cc8C7=C(C#N)C#N)sc6c5n(CC(CC)CCCC)c4c3n(CC(CC)CCCC)c21,0.864,25.643,71.58,15.86,15.8589441216,0.0066574930643063,15.61,15.86,PBDB-T-2F:Y6 = 1:1.2,1-chloronaphthalene,,0.5%,ITO/AI4083,,Phen-NaDPO,,,,,chloroform,,,-5.56,-3.65,,-5.65,-4.09,
66389,10.1039/d1ta04078b,10.1039/d1ta04078b,PBDB-T-2F,Y6,PM6,Y6,COC(=O)C(C)(C)c1cc(C)cc(-c2sc3c4sc5cc(/C=C6/C(=O)c7cc(F)cc(c7)C(=O)/C6=C\c6cc(C(C)(C)C(=O)OC)c(-c7cc(C)cc(C(C)(C)C(=O)OC)c7)s6)sc5c4c(C(C)(C)C(=O)OC)ccc2-3)c1,CCCCCCCCCCCc1c(/C=C2\C(=O)c3cc(F)c(F)cc3C2=C(C#N)C#N)sc2c1sc1c3c4nsnc4c4c5sc6c(CCCCCCCCCCC)c(/C=C7\C(=O)c8cc(F)c(F)cc8C7=C(C#N)C#N)sc6c5n(CC(CC)CCCC)c4c3n(CC(CC)CCCC)c21,0.864,26.824,74.83,17.34,17.342552908800002,0.014722657439458,17.12,17.34,PBDB-T-2F:Y6 = 1:1.2,1-chloronaphthalene,,0.5%,ITO/WPFSCz-/AI4083,,Phen-NaDPO,,,,,chloroform,,,-5.56,-3.65,,-5.65,-4.09,
66390,10.1039/d1ta04078b,10.1039/d1ta04078b,PBDB-T-2F,Y6,PM6,Y6,COC(=O)C(C)(C)c1cc(C)cc(-c2sc3c4sc5cc(/C=C6/C(=O)c7cc(F)cc(c7)C(=O)/C6=C\c6cc(C(C)(C)C(=O)OC)c(-c7cc(C)cc(C(C)(C)C(=O)OC)c7)s6)sc5c4c(C(C)(C)C(=O)OC)ccc2-3)c1,CCCCCCCCCCCc1c(/C=C2\C(=O)c3cc(F)c(F)cc3C2=C(C#N)C#N)sc2c1sc1c3c4nsnc4c4c5sc6c(CCCCCCCCCCC)c(/C=C7\C(=O)c8cc(F)c(F)cc8C7=C(C#N)C#N)sc6c5n(CC(CC)CCCC)c4c3n(CC(CC)CCCC)c21,0.857,26.118,70.47,15.75,15.773388892199998,0.1485009028571306,15.45,15.75,PBDB-T-2F:Y6 = 1:1.2,1-chloronaphthalene,,0.5%,ITO/Clevios P,,Phen-NaDPO,,,,,chloroform,,,-5.56,-3.65,,-5.65,-4.09,
66391,10.1039/d1ta04078b,10.1039/d1ta04078b,PBDB-T-2F,Y6,PM6,Y6,COC(=O)C(C)(C)c1cc(C)cc(-c2sc3c4sc5cc(/C=C6/C(=O)c7cc(F)cc(c7)C(=O)/C6=C\c6cc(C(C)(C)C(=O)OC)c(-c7cc(C)cc(C(C)(C)C(=O)OC)c7)s6)sc5c4c(C(C)(C)C(=O)OC)ccc2-3)c1,CCCCCCCCCCCc1c(/C=C2\C(=O)c3cc(F)c(F)cc3C2=C(C#N)C#N)sc2c1sc1c3c4nsnc4c4c5sc6c(CCCCCCCCCCC)c(/C=C7\C(=O)c8cc(F)c(F)cc8C7=C(C#N)C#N)sc6c5n(CC(CC)CCCC)c4c3n(CC(CC)CCCC)c21,0.853,26.956,71.92,16.53,16.5369021856,0.0417555087719163,16.26,16.53,PBDB-T-2F:Y6 = 1:1.2,1-chloronaphthalene,,0.5%,ITO/WPFSCz-/Clevios P,,Phen-NaDPO,,,,,chloroform,,,-5.56,-3.65,,-5.65,-4.09,
66392,10.1039/d1ta04078b,10.1039/d1ta04078b,PBDB-T-2F,Y6,PM6,Y6,COC(=O)C(C)(C)c1cc(C)cc(-c2sc3c4sc5cc(/C=C6/C(=O)c7cc(F)cc(c7)C(=O)/C6=C\c6cc(C(C)(C)C(=O)OC)c(-c7cc(C)cc(C(C)(C)C(=O)OC)c7)s6)sc5c4c(C(C)(C)C(=O)OC)ccc2-3)c1,CCCCCCCCCCCc1c(/C=C2\C(=O)c3cc(F)c(F)cc3C2=C(C#N)C#N)sc2c1sc1c3c4nsnc4c4c5sc6c(CCCCCCCCCCC)c(/C=C7\C(=O)c8cc(F)c(F)cc8C7=C(C#N)C#N)sc6c5n(CC(CC)CCCC)c4c3n(CC(CC)CCCC)c21,0.832,27.769,64.96,15.02,15.008233676799996,0.0783377043941635,14.68,15.02,,,,,ITO/PH1000,,,,PH1000,,,,,,-5.56,-3.65,,-5.65,-4.09,
66393,10.1039/d1ta04078b,10.1039/d1ta04078b,PBDB-T-2F,Y6,PM6,Y6,COC(=O)C(C)(C)c1cc(C)cc(-c2sc3c4sc5cc(/C=C6/C(=O)c7cc(F)cc(c7)C(=O)/C6=C\c6cc(C(C)(C)C(=O)OC)c(-c7cc(C)cc(C(C)(C)C(=O)OC)c7)s6)sc5c4c(C(C)(C)C(=O)OC)ccc2-3)c1,CCCCCCCCCCCc1c(/C=C2\C(=O)c3cc(F)c(F)cc3C2=C(C#N)C#N)sc2c1sc1c3c4nsnc4c4c5sc6c(CCCCCCCCCCC)c(/C=C7\C(=O)c8cc(F)c(F)cc8C7=C(C#N)C#N)sc6c5n(CC(CC)CCCC)c4c3n(CC(CC)CCCC)c21,0.832,27.85,67.85,15.72,15.721659199999998,0.0105547073791163,15.39,15.72,,,,,ITO/WPFSCz-/PH1000,,,,,,,,,,-5.56,-3.65,,-5.65,-4.09,
66394,10.1039/d1ta04078b,10.1039/d1ta04078b,PBDB-T-2F,Y6,PM6,Y6,COC(=O)C(C)(C)c1cc(C)cc(-c2sc3c4sc5cc(/C=C6/C(=O)c7cc(F)cc(c7)C(=O)/C6=C\c6cc(C(C)(C)C(=O)OC)c(-c7cc(C)cc(C(C)(C)C(=O)OC)c7)s6)sc5c4c(C(C)(C)C(=O)OC)ccc2-3)c1,CCCCCCCCCCCc1c(/C=C2\C(=O)c3cc(F)c(F)cc3C2=C(C#N)C#N)sc2c1sc1c3c4nsnc4c4c5sc6c(CCCCCCCCCCC)c(/C=C7\C(=O)c8cc(F)c(F)cc8C7=C(C#N)C#N)sc6c5n(CC(CC)CCCC)c4c3n(CC(CC)CCCC)c21,0.799,28.567,58.01,13.21,13.2408016433,0.2331691392884196,12.87,13.21,,5% DMSO,,5%,ITO/PH1000 + 5% DMSO,,,,PH1000 + 5% DMSO,,,chloroform,,,-5.56,-3.65,,-5.65,-4.09,
66395,10.1039/d1ta04078b,10.1039/d1ta04078b,PBDB-T-2F,Y6,PM6,Y6,COC(=O)C(C)(C)c1cc(C)cc(-c2sc3c4sc5cc(/C=C6/C(=O)c7cc(F)cc(c7)C(=O)/C6=C\c6cc(C(C)(C)C(=O)OC)c(-c7cc(C)cc(C(C)(C)C(=O)OC)c7)s6)sc5c4c(C(C)(C)C(=O)OC)ccc2-3)c1,CCCCCCCCCCCc1c(/C=C2\C(=O)c3cc(F)c(F)cc3C2=C(C#N)C#N)sc2c1sc1c3c4nsnc4c4c5sc6c(CCCCCCCCCCC)c(/C=C7\C(=O)c8cc(F)c(F)cc8C7=C(C#N)C#N)sc6c5n(CC(CC)CCCC)c4c3n(CC(CC)CCCC)c21,0.8,28.588,61.07,13.96,13.966953280000002,0.049808595988547,13.62,13.96,,,,,ITO/WPFSCz-/PH1000 + 5% DMSO,,,,,,,,,,-5.56,-3.65,,-5.65,-4.09,
66396,10.1039/d1ta04214a,10.1039/d1ta04214a,P-FT,m-ITIC,PFT,m-ITIC,CCc1sc(-c2c3cc(-c4ccc(-c5c(F)c(F)c(-c6ccc(-c7cc8c(-c9cc(F)c(CC)s9)c9oc(-c%10ccc(-c%11c(F)c(F)c(-c%12ccc(-c%13cc%14c(-c%15cc(F)c(CC)s%15)c%15oc(-c%16ccc(-c%17c(F)c(F)c(-c%18cccs%18)c%18nn(CC)nc%17%18)s%16)cc%15c(-c%15cc(F)c(CC)s%15)c%14o%13)s%12)c%12nn(CC)nc%11%12)s%10)cc9c(-c9cc(F)c(CC)s9)c8o7)s6)c6nn(CC)nc56)s4)oc3c(-c3cc(F)c(CC)s3)c3ccoc23)cc1F,CCCCCCc1cccc(C2(c3cccc(CCCCCC)c3)c3cc4c(cc3-c3sc5cc(C=C6C(=O)c7ccccc7C6=C(C#N)C#N)sc5c32)C(c2cccc(CCCCCC)c2)(c2cccc(CCCCCC)c2)c2c-4sc3cc(C=C4C(=O)c5ccccc5C4=C(C#N)C#N)sc23)c1,0.924,17.64,70.1,11.43,11.42585136,0.0362960629921292,10.87,11.43,,,,,,,,,,,,,,,-5.48,-3.48,,-5.527,-3.854,
66397,10.1039/d1ta04214a,10.1039/d1ta04214a,P-FT,Y6,PFT,Y6,CCc1sc(-c2c3cc(-c4ccc(-c5c(F)c(F)c(-c6ccc(-c7cc8c(-c9cc(F)c(CC)s9)c9oc(-c%10ccc(-c%11c(F)c(F)c(-c%12ccc(-c%13cc%14c(-c%15cc(F)c(CC)s%15)c%15oc(-c%16ccc(-c%17c(F)c(F)c(-c%18cccs%18)c%18nn(CC)nc%17%18)s%16)cc%15c(-c%15cc(F)c(CC)s%15)c%14o%13)s%12)c%12nn(CC)nc%11%12)s%10)cc9c(-c9cc(F)c(CC)s9)c8o7)s6)c6nn(CC)nc56)s4)oc3c(-c3cc(F)c(CC)s3)c3ccoc23)cc1F,CCCCCCCCCCCc1c(/C=C2\C(=O)c3cc(F)c(F)cc3C2=C(C#N)C#N)sc2c1sc1c3c4nsnc4c4c5sc6c(CCCCCCCCCCC)c(/C=C7\C(=O)c8cc(F)c(F)cc8C7=C(C#N)C#N)sc6c5n(CC(CC)CCCC)c4c3n(CC(CC)CCCC)c21,0.745,21.87,65.12,10.61,10.610099280000002,0.0009357210179299,10.02,10.61,,,,,inverted,,ZnO,,MoOx,,,,,,-5.48,-3.48,,-5.65,-4.09,
66398,10.1039/d1ta04214a,10.1039/d1ta04214a,P-FP,m-ITIC,P-FP,m-ITIC,CCc1c(F)cc(-c2c3cc(-c4ccc(-c5c(F)c(F)c(-c6ccc(-c7cc8c(-c9cc(F)c(CC)c(F)c9)c9oc(-c%10ccc(-c%11c(F)c(F)c(-c%12ccc(-c%13cc%14c(-c%15cc(F)c(CC)c(F)c%15)c%15oc(-c%16ccc(-c%17c(F)c(F)c(-c%18cccs%18)c%18nn(CC)nc%17%18)s%16)cc%15c(-c%15cc(F)c(CC)c(F)c%15)c%14o%13)s%12)c%12nn(CC)nc%11%12)s%10)cc9c(-c9cc(F)c(CC)c(F)c9)c8o7)s6)c6nn(CC)nc56)s4)oc3c(-c3cc(F)c(CC)c(F)c3)c3ccoc23)cc1F,CCCCCCc1cccc(C2(c3cccc(CCCCCC)c3)c3cc4c(cc3-c3sc5cc(C=C6C(=O)c7ccccc7C6=C(C#N)C#N)sc5c32)C(c2cccc(CCCCCC)c2)(c2cccc(CCCCCC)c2)c2c-4sc3cc(C=C4C(=O)c5ccccc5C4=C(C#N)C#N)sc23)c1,0.995,15.56,60.55,8.86,9.3744721,5.806682844243801,8.7,8.86,,,,,,,,,,,,,,,-5.54,-3.61,,-5.527,-3.854,
66399,10.1039/d1ta04214a,10.1039/d1ta04214a,P-FP,Y6,P-FP,Y6,CCc1c(F)cc(-c2c3cc(-c4ccc(-c5c(F)c(F)c(-c6ccc(-c7cc8c(-c9cc(F)c(CC)c(F)c9)c9oc(-c%10ccc(-c%11c(F)c(F)c(-c%12ccc(-c%13cc%14c(-c%15cc(F)c(CC)c(F)c%15)c%15oc(-c%16ccc(-c%17c(F)c(F)c(-c%18cccs%18)c%18nn(CC)nc%17%18)s%16)cc%15c(-c%15cc(F)c(CC)c(F)c%15)c%14o%13)s%12)c%12nn(CC)nc%11%12)s%10)cc9c(-c9cc(F)c(CC)c(F)c9)c8o7)s6)c6nn(CC)nc56)s4)oc3c(-c3cc(F)c(CC)c(F)c3)c3ccoc23)cc1F,CCCCCCCCCCCc1c(/C=C2\C(=O)c3cc(F)c(F)cc3C2=C(C#N)C#N)sc2c1sc1c3c4nsnc4c4c5sc6c(CCCCCCCCCCC)c(/C=C7\C(=O)c8cc(F)c(F)cc8C7=C(C#N)C#N)sc6c5n(CC(CC)CCCC)c4c3n(CC(CC)CCCC)c21,0.815,24.0,70.37,13.34,13.764372000000002,3.181199400299864,12.7,13.34,,,,,,,,,,,,,,,-5.54,-3.61,,-5.65,-4.09,
66400,10.1039/d1ta04362e,10.1039/d1ta04362e,PV2001,PCBM,PV2001,PCBM,,CCCCC(=O)OCC1(C2=CC=CC=C2)C3=CC=CC4=CC=CC5=CC=CC6=CC=CC7=CC=CC1=C7C6=C5C4=C3,0.79,13.9,73.9,8.11,8.114959000000002,0.0611467324291374,,,,,,,ITO/ZnO/BHJ layer/HTL/Ag,inverted,ZnO,,MoO3,MoO3,,,,120.0,,,,-6.1,-3.7,
66401,10.1039/d1ta04362e,10.1039/d1ta04362e,PV2001,PCBM,PV2001,PCBM,,CCCCC(=O)OCC1(C2=CC=CC=C2)C3=CC=CC4=CC=CC5=CC=CC6=CC=CC7=CC=CC1=C7C6=C5C4=C3,0.75,14.6,71.7,7.85,7.85115,0.0146496815286735,,,,,,,ITO/ZnO/BHJ layer/HTL/Ag,inverted,ZnO,,PEDOT:PSS,PEDOT:PSS,,,,120.0,,,,-6.1,-3.7,
66402,10.1039/d1ta04362e,10.1039/d1ta04362e,PV2001,PCBM,PV2001,PCBM,,CCCCC(=O)OCC1(C2=CC=CC=C2)C3=CC=CC4=CC=CC5=CC=CC6=CC=CC7=CC=CC1=C7C6=C5C4=C3,0.77,14.6,72.3,8.13,8.127965999999999,0.0250184501845248,,,,,,,ITO/ZnO/BHJ layer/HTL/Ag,inverted,ZnO,,PEDOT:PFI,PEDOT:PFI,,,,120.0,,,,-6.1,-3.7,
66403,10.1039/d1ta04362e,10.1039/d1ta04362e,PV-D4610,PCBM,PV-D4610,PCBM,,CCCCC(=O)OCC1(C2=CC=CC=C2)C3=CC=CC4=CC=CC5=CC=CC6=CC=CC7=CC=CC1=C7C6=C5C4=C3,0.83,12.6,72.6,7.59,7.592507999999998,0.0330434782608426,,,,,,,ITO/ZnO/BHJ layer/HTL/Ag,inverted,ZnO,,MoO3,MoO3,,,,120.0,,,,-6.1,-3.7,
66404,10.1039/d1ta04362e,10.1039/d1ta04362e,PV-D4610,PCBM,PV-D4610,PCBM,,CCCCC(=O)OCC1(C2=CC=CC=C2)C3=CC=CC4=CC=CC5=CC=CC6=CC=CC7=CC=CC1=C7C6=C5C4=C3,0.81,12.6,72.4,7.39,7.389144,0.0115832205683321,,,,,,,ITO/ZnO/BHJ layer/HTL/Ag,inverted,ZnO,,PEDOT:PSS,PEDOT:PSS,,,,120.0,,,,-6.1,-3.7,
66405,10.1039/d1ta04362e,10.1039/d1ta04362e,PV-D4610,PCBM,PV-D4610,PCBM,,CCCCC(=O)OCC1(C2=CC=CC=C2)C3=CC=CC4=CC=CC5=CC=CC6=CC=CC7=CC=CC1=C7C6=C5C4=C3,0.83,12.4,73.9,7.61,7.605788,0.0553482260183953,,,,,,,ITO/ZnO/BHJ layer/HTL/Ag,inverted,ZnO,,PEDOT:PFI,PEDOT:PFI,,,,120.0,,,,-6.1,-3.7,
66409,10.1039/d1ta04454k,10.1039/d1ta04454k,PM6,Y6,PM6,Y6,COC(=O)C(C)(C)c1cc(C)cc(-c2sc3c4sc5cc(/C=C6/C(=O)c7cc(F)cc(c7)C(=O)/C6=C\c6cc(C(C)(C)C(=O)OC)c(-c7cc(C)cc(C(C)(C)C(=O)OC)c7)s6)sc5c4c(C(C)(C)C(=O)OC)ccc2-3)c1,CCCCCCCCCCCc1c(/C=C2\C(=O)c3cc(F)c(F)cc3C2=C(C#N)C#N)sc2c1sc1c3c4nsnc4c4c5sc6c(CCCCCCCCCCC)c(/C=C7\C(=O)c8cc(F)c(F)cc8C7=C(C#N)C#N)sc6c5n(CC(CC)CCCC)c4c3n(CC(CC)CCCC)c21,0.84,25.92,75.13,16.35,16.35790464,0.048346422018346,16.12,16.35,,,,,,,,,,,,,,,-5.56,-3.65,,-5.65,-4.09,
66412,10.1039/d1ta04623c,10.1039/d1ta04623c,PM6,Y6,PM6,Y6,COC(=O)C(C)(C)c1cc(C)cc(-c2sc3c4sc5cc(/C=C6/C(=O)c7cc(F)cc(c7)C(=O)/C6=C\c6cc(C(C)(C)C(=O)OC)c(-c7cc(C)cc(C(C)(C)C(=O)OC)c7)s6)sc5c4c(C(C)(C)C(=O)OC)ccc2-3)c1,CCCCCCCCCCCc1c(/C=C2\C(=O)c3cc(F)c(F)cc3C2=C(C#N)C#N)sc2c1sc1c3c4nsnc4c4c5sc6c(CCCCCCCCCCC)c(/C=C7\C(=O)c8cc(F)c(F)cc8C7=C(C#N)C#N)sc6c5n(CC(CC)CCCC)c4c3n(CC(CC)CCCC)c21,0.847,25.68,72.5,16.08,15.769446,1.9313059701492408,15.78,16.08,,,,,,,,,,,,,,,-5.56,-3.65,,-5.65,-4.09,
66413,10.1039/d1ta04623c,10.1039/d1ta04623c,PM6,Y6,PM6,Y6,COC(=O)C(C)(C)c1cc(C)cc(-c2sc3c4sc5cc(/C=C6/C(=O)c7cc(F)cc(c7)C(=O)/C6=C\c6cc(C(C)(C)C(=O)OC)c(-c7cc(C)cc(C(C)(C)C(=O)OC)c7)s6)sc5c4c(C(C)(C)C(=O)OC)ccc2-3)c1,CCCCCCCCCCCc1c(/C=C2\C(=O)c3cc(F)c(F)cc3C2=C(C#N)C#N)sc2c1sc1c3c4nsnc4c4c5sc6c(CCCCCCCCCCC)c(/C=C7\C(=O)c8cc(F)c(F)cc8C7=C(C#N)C#N)sc6c5n(CC(CC)CCCC)c4c3n(CC(CC)CCCC)c21,0.833,26.09,74.65,16.56,16.223662105000002,2.031025935990316,16.26,16.56,,,,,,,,,,,,,,,-5.56,-3.65,,-5.65,-4.09,
66418,10.1039/d1ta05268c,10.1039/d1ta05268c,PM6,IDIC,PM6,IDIC,COC(=O)C(C)(C)c1cc(C)cc(-c2sc3c4sc5cc(/C=C6/C(=O)c7cc(F)cc(c7)C(=O)/C6=C\c6cc(C(C)(C)C(=O)OC)c(-c7cc(C)cc(C(C)(C)C(=O)OC)c7)s6)sc5c4c(C(C)(C)C(=O)OC)ccc2-3)c1,CCCCCCC1(CCCCCC)c2cc3c(cc2-c2sc(/C=C4\C(=O)c5ccccc5C4=C(C#N)C#N)cc21)C(CCCCCC)(CCCCCC)c1cc(/C=C2\C(=O)c4ccccc4C2=C(C#N)C#N)sc1-3,0.944,15.64,72.9,10.77,10.76307264,0.0643208913648916,10.33,10.77,1:0:1.2,,,,,,,,,,,,,,-5.56,-3.65,,-5.69,-3.91,
66419,10.1039/d1ta05549f,10.1039/d1ta05549f,PM6,Y6,PM6,Y6,COC(=O)C(C)(C)c1cc(C)cc(-c2sc3c4sc5cc(/C=C6/C(=O)c7cc(F)cc(c7)C(=O)/C6=C\c6cc(C(C)(C)C(=O)OC)c(-c7cc(C)cc(C(C)(C)C(=O)OC)c7)s6)sc5c4c(C(C)(C)C(=O)OC)ccc2-3)c1,CCCCCCCCCCCc1c(/C=C2\C(=O)c3cc(F)c(F)cc3C2=C(C#N)C#N)sc2c1sc1c3c4nsnc4c4c5sc6c(CCCCCCCCCCC)c(/C=C7\C(=O)c8cc(F)c(F)cc8C7=C(C#N)C#N)sc6c5n(CC(CC)CCCC)c4c3n(CC(CC)CCCC)c21,0.83,25.98,72.0,15.53,15.525648,0.028023180940121,15.08,15.53,1:1.2:0,,,,ITO/PEDOT:PSS/PM6:Y6:PC71BM/CIL/Ag,conventional,PDINN,PDINN,PEDOT:PSS,,,,,,-5.56,-3.65,,-5.65,-4.09,
66420,10.1039/d1ta05549f,10.1039/d1ta05549f,PM6,Y6,PM6,Y6,COC(=O)C(C)(C)c1cc(C)cc(-c2sc3c4sc5cc(/C=C6/C(=O)c7cc(F)cc(c7)C(=O)/C6=C\c6cc(C(C)(C)C(=O)OC)c(-c7cc(C)cc(C(C)(C)C(=O)OC)c7)s6)sc5c4c(C(C)(C)C(=O)OC)ccc2-3)c1,CCCCCCCCCCCc1c(/C=C2\C(=O)c3cc(F)c(F)cc3C2=C(C#N)C#N)sc2c1sc1c3c4nsnc4c4c5sc6c(CCCCCCCCCCC)c(/C=C7\C(=O)c8cc(F)c(F)cc8C7=C(C#N)C#N)sc6c5n(CC(CC)CCCC)c4c3n(CC(CC)CCCC)c21,0.72,25.47,65.0,11.86,11.91996,0.5055649241146881,11.53,11.86,1:1.2:0,,,,ITO/PEDOT:PSS/PM6:Y6:PC71BM/CIL/Ag,conventional,BCP,BCP,PEDOT:PSS,,,,,,-5.56,-3.65,,-5.65,-4.09,
66427,10.1039/d1ta05549f,10.1039/d1ta05549f,PM6,PC71BM,PM6,PC71BM,COC(=O)C(C)(C)c1cc(C)cc(-c2sc3c4sc5cc(/C=C6/C(=O)c7cc(F)cc(c7)C(=O)/C6=C\c6cc(C(C)(C)C(=O)OC)c(-c7cc(C)cc(C(C)(C)C(=O)OC)c7)s6)sc5c4c(C(C)(C)C(=O)OC)ccc2-3)c1,COC(=O)CCCC1(c2ccccc2)C23c4c5ccc6c7cc8c9c%10c(cc%11cc%12c%13c%14c(cc%15c%16ccc-5c2c%16c2c5c%16c%17c(c(c46)c7c9c%17c4c%10c%11c%13c4c%16c%14c%152)C513)C%12)C8,0.94,9.87,61.0,5.63,5.659458,0.5232326820603905,5.12,5.63,1:0:1.2,,,,ITO/PEDOT:PSS/PM6:Y6:PC71BM/CIL/Ag,conventional,PDINN,PDINN,PEDOT:PSS,,,,,,-5.56,-3.65,,-5.9,-3.9,
66428,10.1039/d1ta05549f,10.1039/d1ta05549f,PM6,PC71BM,PM6,PC71BM,COC(=O)C(C)(C)c1cc(C)cc(-c2sc3c4sc5cc(/C=C6/C(=O)c7cc(F)cc(c7)C(=O)/C6=C\c6cc(C(C)(C)C(=O)OC)c(-c7cc(C)cc(C(C)(C)C(=O)OC)c7)s6)sc5c4c(C(C)(C)C(=O)OC)ccc2-3)c1,COC(=O)CCCC1(c2ccccc2)C23c4c5ccc6c7cc8c9c%10c(cc%11cc%12c%13c%14c(cc%15c%16ccc-5c2c%16c2c5c%16c%17c(c(c46)c7c9c%17c4c%10c%11c%13c4c%16c%14c%152)C513)C%12)C8,0.93,10.16,64.0,6.05,6.047232,0.0457520661156968,5.88,6.05,1:0:1.2,,,,ITO/PEDOT:PSS/PM6:Y6:PC71BM/CIL/Ag,conventional,BCP,BCP,PEDOT:PSS,,,,,,-5.56,-3.65,,-5.9,-3.9,
66429,10.1039/d1ta05697b,10.1039/d1ta05697b,PM6,PDI-TT-IC2F,PM6,PDI-TT-IC2F,COC(=O)C(C)(C)c1cc(C)cc(-c2sc3c4sc5cc(/C=C6/C(=O)c7cc(F)cc(c7)C(=O)/C6=C\c6cc(C(C)(C)C(=O)OC)c(-c7cc(C)cc(C(C)(C)C(=O)OC)c7)s6)sc5c4c(C(C)(C)C(=O)OC)ccc2-3)c1,,0.74,10.8,58.0,4.8,4.63536,3.4299999999999886,4.6,4.8,1:1.5,,,,,,,,,,,,,,-5.56,-3.65,,,,
66430,10.1039/d1ta05697b,10.1039/d1ta05697b,PM6,PDI-DTP-IC2F,PM6,PDI-DTP-IC2F,COC(=O)C(C)(C)c1cc(C)cc(-c2sc3c4sc5cc(/C=C6/C(=O)c7cc(F)cc(c7)C(=O)/C6=C\c6cc(C(C)(C)C(=O)OC)c(-c7cc(C)cc(C(C)(C)C(=O)OC)c7)s6)sc5c4c(C(C)(C)C(=O)OC)ccc2-3)c1,,0.77,13.6,44.1,4.8,4.618152,3.788499999999991,4.5,4.8,1:1.5,,,,inverted,,,,,,,,,,-5.56,-3.65,,,,
66431,10.1039/d1ta05697b,10.1039/d1ta05697b,PM6,hPDI-TT-IC2F,PM6,hPDI-TT-IC2F,COC(=O)C(C)(C)c1cc(C)cc(-c2sc3c4sc5cc(/C=C6/C(=O)c7cc(F)cc(c7)C(=O)/C6=C\c6cc(C(C)(C)C(=O)OC)c(-c7cc(C)cc(C(C)(C)C(=O)OC)c7)s6)sc5c4c(C(C)(C)C(=O)OC)ccc2-3)c1,,0.9,9.46,59.1,5.2,5.031774000000001,3.235115384615362,5.0,5.2,1:1.5,,,,inverted,,,,,,,,,,-5.56,-3.65,,,,
66432,10.1039/d1ta05697b,10.1039/d1ta05697b,PM6,hPDI-DTP-IC2F,PM6,hPDI-DTP-IC2F,COC(=O)C(C)(C)c1cc(C)cc(-c2sc3c4sc5cc(/C=C6/C(=O)c7cc(F)cc(c7)C(=O)/C6=C\c6cc(C(C)(C)C(=O)OC)c(-c7cc(C)cc(C(C)(C)C(=O)OC)c7)s6)sc5c4c(C(C)(C)C(=O)OC)ccc2-3)c1,,0.91,16.5,74.0,11.6,11.1111,4.214655172413787,11.1,11.6,1:1.5,,,,inverted,,,,,,,,,,-5.56,-3.65,,,,
66433,10.1039/d1ta06041d,10.1039/d1ta06041d,PM6,PBN25-CC,PM6,PBN25-CC,COC(=O)C(C)(C)c1cc(C)cc(-c2sc3c4sc5cc(/C=C6/C(=O)c7cc(F)cc(c7)C(=O)/C6=C\c6cc(C(C)(C)C(=O)OC)c(-c7cc(C)cc(C(C)(C)C(=O)OC)c7)s6)sc5c4c(C(C)(C)C(=O)OC)ccc2-3)c1,,0.91,12.4,63.5,7.17,7.16534,0.0649930264993072,,,,,,,,,,,,,,,,,-5.56,-3.65,,,,
66434,10.1039/d1ta06041d,10.1039/d1ta06041d,PM6,PBN25,PM6,PBN25,COC(=O)C(C)(C)c1cc(C)cc(-c2sc3c4sc5cc(/C=C6/C(=O)c7cc(F)cc(c7)C(=O)/C6=C\c6cc(C(C)(C)C(=O)OC)c(-c7cc(C)cc(C(C)(C)C(=O)OC)c7)s6)sc5c4c(C(C)(C)C(=O)OC)ccc2-3)c1,,0.89,22.62,71.6,14.36,14.4143688,0.3786128133704782,,,,1-chloronaphthalene,,1.8%,ITO/PEDOT:PSS/PM6:acceptor/PDINO/Al,,PDINO,,PEDOT:PSS,,,chloroform,,,-5.56,-3.65,,,,
66435,10.1039/d1ta07046k,10.1039/d1ta07046k,PM6,YSe-C3,PM6,YSe-C3,COC(=O)C(C)(C)c1cc(C)cc(-c2sc3c4sc5cc(/C=C6/C(=O)c7cc(F)cc(c7)C(=O)/C6=C\c6cc(C(C)(C)C(=O)OC)c(-c7cc(C)cc(C(C)(C)C(=O)OC)c7)s6)sc5c4c(C(C)(C)C(=O)OC)ccc2-3)c1,,0.83,23.36,60.0,11.63,11.63328,0.0282029234737609,11.14,11.63,,,,,,,,,,,,,,,-5.56,-3.65,,,,
66436,10.1039/d1ta07046k,10.1039/d1ta07046k,PM6,YSe-C6,PM6,YSe-C6,COC(=O)C(C)(C)c1cc(C)cc(-c2sc3c4sc5cc(/C=C6/C(=O)c7cc(F)cc(c7)C(=O)/C6=C\c6cc(C(C)(C)C(=O)OC)c(-c7cc(C)cc(C(C)(C)C(=O)OC)c7)s6)sc5c4c(C(C)(C)C(=O)OC)ccc2-3)c1,,0.85,25.94,73.0,16.11,16.09577,0.0883302296709978,15.72,16.11,,,,,conventional,,,,,,,o-xylene,,,-5.56,-3.65,,,,
66437,10.1039/d1ta07046k,10.1039/d1ta07046k,PM6,YSe-C9,PM6,YSe-C9,COC(=O)C(C)(C)c1cc(C)cc(-c2sc3c4sc5cc(/C=C6/C(=O)c7cc(F)cc(c7)C(=O)/C6=C\c6cc(C(C)(C)C(=O)OC)c(-c7cc(C)cc(C(C)(C)C(=O)OC)c7)s6)sc5c4c(C(C)(C)C(=O)OC)ccc2-3)c1,,0.85,23.21,72.0,14.2,14.20452,0.0318309859155013,13.77,14.2,,,,,conventional,,,,,,,o-xylene,,,-5.56,-3.65,,,,
66438,10.1039/d1ta07822d,10.1039/d1ta07822d,PBTZT-stat-BDTT-8,4TICO,PBTZT-stat-BDTT-8,4TICO,Cc1ccc(-c2cc3c(C)c4sc(Cc5ccc(-c6c(C)c(C)c(C)c7nsnc67)s5)cc4c(C)c3s2)s1,,0.71,14.8,59.4,5.8,6.241751999999999,7.616413793103435,5.6,5.8,,,,,,,,,,,,,,,,,,,,
66439,10.1039/d1ta07822d,10.1039/d1ta07822d,PBTZT-stat-BDTT-8,4TICO,PBTZT-stat-BDTT-8,4TICO,Cc1ccc(-c2cc3c(C)c4sc(Cc5ccc(-c6c(C)c(C)c(C)c7nsnc67)s5)cc4c(C)c3s2)s1,,0.725,16.9,70.9,8.1,8.6870225,7.247191358024689,7.6,8.1,1:1.3,,,,inverted,,aluminium-doped zinc oxide,,PEDOT:PSS,,80.0,o-Xylene,,140.0,,,,,,
66440,10.1039/d1ta07822d,10.1039/d1ta07822d,PBTZT-stat-BDTT-8,4TIC,PBTZT-stat-BDTT-8,4TIC,Cc1ccc(-c2cc3c(C)c4sc(Cc5ccc(-c6c(C)c(C)c(C)c7nsnc67)s5)cc4c(C)c3s2)s1,CCCCCCc1ccc(C2(c3ccc(CCCCCC)cc3)c3cc(/C=C4\C(=O)c5ccccc5C4=C(C#N)C#N)sc3-c3sc4c5c(sc4c32)-c2sc(/C=C3\C(=O)c4ccccc4C3=C(C#N)C#N)cc2C5(c2ccc(CCCCCC)cc2)c2ccc(CCCCCC)cc2)cc1,0.7,14.1,59.0,5.7,5.8233,2.163157894736833,5.6,5.7,1:1.3,,,,inverted,,aluminium-doped zinc oxide,,PEDOT:PSS,,80.0,o-Xylene,,,,,,-5.452,-3.99,
