Repository: JiYiqaq/PCE-KA-GNN

# Data directory

- `raw/Active_Database.csv` is the immutable source dataset bundled under CC BY 4.0. Do not overwrite it with processed data.
- `processed/` is created and populated by the training pipeline. Generated `.pt` and `.pth` caches are intentionally ignored by Git because they can exceed GitHub's normal single-file limit.

See `../DATA_LICENSE.md` for provenance, license and checksum information.

File: data/raw/Active_Database.csv (part 215 of 471)
id,doi,doi_norm,donor,acceptor,donor_canonical,acceptor_canonical,donor_smiles,acceptor_smiles,voc,jsc,ff,pce,pce_recomputed,pce_relative_error_percent,pce_avg,pce_best,d_a_ratio,additive,additive_canonical,additive_ratio,device_structure,device_type,etl,etl_canonical,htl,htl_canonical,active_layer_thickness,solvent,solvent_canonical,annealing_temp,homo_d,lumo_d,eg_d,homo_a,lumo_a,eg_a
66441,10.1039/d1ta07822d,10.1039/d1ta07822d,PBTZT-stat-BDTT-8,4TIC,PBTZT-stat-BDTT-8,4TIC,Cc1ccc(-c2cc3c(C)c4sc(Cc5ccc(-c6c(C)c(C)c(C)c7nsnc67)s5)cc4c(C)c3s2)s1,CCCCCCc1ccc(C2(c3ccc(CCCCCC)cc3)c3cc(/C=C4\C(=O)c5ccccc5C4=C(C#N)C#N)sc3-c3sc4c5c(sc4c32)-c2sc(/C=C3\C(=O)c4ccccc4C3=C(C#N)C#N)cc2C5(c2ccc(CCCCCC)cc2)c2ccc(CCCCCC)cc2)cc1,0.695,14.7,67.8,6.6,6.926786999999998,4.951318181818161,6.4,6.6,1:1.3,,,,inverted,,aluminium-doped zinc oxide,,PEDOT:PSS,,80.0,o-Xylene,,140.0,,,,-5.452,-3.99,
66446,10.1039/d1ta08388k,10.1039/d1ta08388k,PM6,Y6,PM6,Y6,COC(=O)C(C)(C)c1cc(C)cc(-c2sc3c4sc5cc(/C=C6/C(=O)c7cc(F)cc(c7)C(=O)/C6=C\c6cc(C(C)(C)C(=O)OC)c(-c7cc(C)cc(C(C)(C)C(=O)OC)c7)s6)sc5c4c(C(C)(C)C(=O)OC)ccc2-3)c1,CCCCCCCCCCCc1c(/C=C2\C(=O)c3cc(F)c(F)cc3C2=C(C#N)C#N)sc2c1sc1c3c4nsnc4c4c5sc6c(CCCCCCCCCCC)c(/C=C7\C(=O)c8cc(F)c(F)cc8C7=C(C#N)C#N)sc6c5n(CC(CC)CCCC)c4c3n(CC(CC)CCCC)c21,0.845,25.27,77.5,16.59,16.54869125,0.248997890295352,16.55,16.59,,,,,ITO/PEDOT:PSS/active layer/PDINO/Ag,conventional,PDINO,,PEDOT:PSS,,,chlorobenzene; chloroform,,,-5.56,-3.65,,-5.65,-4.09,
66447,10.1039/d1ta08388k,10.1039/d1ta08388k,CS/PM6,Y6,CS/PM6,Y6,,CCCCCCCCCCCc1c(/C=C2\C(=O)c3cc(F)c(F)cc3C2=C(C#N)C#N)sc2c1sc1c3c4nsnc4c4c5sc6c(CCCCCCCCCCC)c(/C=C7\C(=O)c8cc(F)c(F)cc8C7=C(C#N)C#N)sc6c5n(CC(CC)CCCC)c4c3n(CC(CC)CCCC)c21,0.854,26.58,78.6,17.98,17.841665519999996,0.7693797552836741,17.84,17.98,,cyanostar,,3 mg/mL,ITO/PEDOT:PSS/active layer/PDINO/Ag,conventional,PDINO,,PEDOT:PSS,,,chlorobenzene; chloroform,,,,,,-5.65,-4.09,
66448,10.1039/d1ta08388k,10.1039/d1ta08388k,PM6 + CS,Y6,PM6 + CS,Y6,,CCCCCCCCCCCc1c(/C=C2\C(=O)c3cc(F)c(F)cc3C2=C(C#N)C#N)sc2c1sc1c3c4nsnc4c4c5sc6c(CCCCCCCCCCC)c(/C=C7\C(=O)c8cc(F)c(F)cc8C7=C(C#N)C#N)sc6c5n(CC(CC)CCCC)c4c3n(CC(CC)CCCC)c21,0.855,25.92,78.3,17.43,17.3525328,0.4444475043029315,17.35,17.43,,cyanostar,,3 wt%,ITO/PEDOT:PSS/active layer/PDINO/Ag,conventional,PDINO,,PEDOT:PSS,,,chlorobenzene; chloroform,,,,,,-5.65,-4.09,
66449,10.1039/d1ta08388k,10.1039/d1ta08388k,PM6,Y6 + CS,PM6,Y6 + CS,COC(=O)C(C)(C)c1cc(C)cc(-c2sc3c4sc5cc(/C=C6/C(=O)c7cc(F)cc(c7)C(=O)/C6=C\c6cc(C(C)(C)C(=O)OC)c(-c7cc(C)cc(C(C)(C)C(=O)OC)c7)s6)sc5c4c(C(C)(C)C(=O)OC)ccc2-3)c1,,0.858,24.33,76.9,16.14,16.05298266,0.5391408921933034,16.06,16.14,,cyanostar,,,ITO/PEDOT:PSS/active layer/PDINO/Ag,conventional,PDINO,,PEDOT:PSS,,,chlorobenzene; chloroform,,,-5.56,-3.65,,,,
66450,10.1039/d1ta09058e,10.1039/d1ta09058e,2Cl7T,eC9-4F,2Cl7T,eC9-4F,,CCCCCCCCCc1c(/C=C2\C(=O)c3cc(F)c(F)cc3C2=C(C#N)C#N)sc2c1sc1c3c4nsnc4c4c5sc6c(CCCCCCCCC)c(/C=C7\C(=O)c8cc(F)c(F)cc8C7=C(C#N)C#N)sc6c5n(C[C@H](CCCC)CCCCCC)c4c3n(CC(CCCC)CCCCCC)c21,0.8613,21.32,68.33,12.55,12.5473805028,0.0208724876494129,12.39,12.55,,,,,,,,,,,,,,,,,,,,
66451,10.1039/d1ta09058e,10.1039/d1ta09058e,Tz6T,eC9-4F,Tz6T,eC9-4F,,CCCCCCCCCc1c(/C=C2\C(=O)c3cc(F)c(F)cc3C2=C(C#N)C#N)sc2c1sc1c3c4nsnc4c4c5sc6c(CCCCCCCCC)c(/C=C7\C(=O)c8cc(F)c(F)cc8C7=C(C#N)C#N)sc6c5n(C[C@H](CCCC)CCCCCC)c4c3n(CC(CCCC)CCCCCC)c21,0.8633,25.14,70.86,15.38,15.3790023132,0.0064869102730928,15.21,15.38,1.8:1,,,,ITO/PEDOT:PSS/active layer/Phen-NaDPO/Ag,,Phen-NaDPO,,PEDOT:PSS,,,,,150.0,,,,,,
66452,10.1039/d1ta09106a,10.1039/d1ta09106a,PM6,Y6,PM6,Y6,COC(=O)C(C)(C)c1cc(C)cc(-c2sc3c4sc5cc(/C=C6/C(=O)c7cc(F)cc(c7)C(=O)/C6=C\c6cc(C(C)(C)C(=O)OC)c(-c7cc(C)cc(C(C)(C)C(=O)OC)c7)s6)sc5c4c(C(C)(C)C(=O)OC)ccc2-3)c1,CCCCCCCCCCCc1c(/C=C2\C(=O)c3cc(F)c(F)cc3C2=C(C#N)C#N)sc2c1sc1c3c4nsnc4c4c5sc6c(CCCCCCCCCCC)c(/C=C7\C(=O)c8cc(F)c(F)cc8C7=C(C#N)C#N)sc6c5n(CC(CC)CCCC)c4c3n(CC(CC)CCCC)c21,0.858,25.8,73.5,16.3,16.270254,0.1824907975460085,16.1,16.3,,0.15% CN,CN,0.15%,ITO/PEDOT:PSS/active layer/PDINO/Al,normal,PDINO,,PEDOT:PSS,,,,,,-5.56,-3.65,,-5.65,-4.09,
66454,10.1039/d1ta09106a,10.1039/d1ta09106a,PM6,FINIC,PM6,FINIC,COC(=O)C(C)(C)c1cc(C)cc(-c2sc3c4sc5cc(/C=C6/C(=O)c7cc(F)cc(c7)C(=O)/C6=C\c6cc(C(C)(C)C(=O)OC)c(-c7cc(C)cc(C(C)(C)C(=O)OC)c7)s6)sc5c4c(C(C)(C)C(=O)OC)ccc2-3)c1,CCCCCCc1ccc(C2(c3ccc(CCCCCC)c(F)c3)c3cc4c(cc3-c3sc5c(sc6cc(/C=C7\C(=O)c8cc(F)c(F)cc8C7=C(C#N)C#N)sc65)c32)C(c2ccc(CCCCCC)c(F)c2)(c2ccc(CCCCCC)c(F)c2)c2c-4sc3c2sc2cc(/C=C4\C(=O)c5cc(F)c(F)cc5C4=C(C#N)C#N)sc23)cc1F,0.925,19.5,74.4,13.4,13.419900000000002,0.148507462686579,13.3,13.4,,0.15% CN,CN,0.15%,ITO/PEDOT:PSS/active layer/PDINO/Al,normal,PDINO,,PEDOT:PSS,,,,,,-5.56,-3.65,,-5.5,-3.99,
66462,10.1039/d1ta10233h,10.1039/d1ta10233h,L2,N3,L2,N3,CCCCCCCCC(CCCCCC)Cn1nc2c(-c3cccs3)c(F)c(F)c(-c3ccc(-c4cc5c(-c6cc(Cl)c(CC(CC)CCCC)s6)c6occc6c(-c6cc(Cl)c(CC(CC)CCCC)s6)c5o4)s3)c2n1,CCCCCCCCCCCC1=C(/C=C2\C(=O)C3=CC(F)=C(F)C=C3C2=C(C#N)C#N)SC2=C1SC1=C2N(CCC(CC)CCCC)C2=C1C1=NSN=C1C1=C2N(CCC(CC)CCCC)C2=C1SC1=C2SC(/C=C2\C(=O)C3=CC(F)=C(F)C=C3C2=C(C#N)C#N)=C1CCCCCCCCCCC,0.87,24.99,76.8,16.69,16.6973184,0.0438490113840566,16.37,16.69,1:1.2,,,,,,,,,,,,,,,,,-5.64,-3.86,
66463,10.1039/d1ta10233h,10.1039/d1ta10233h,L3,N3,L3,N3,,CCCCCCCCCCCC1=C(/C=C2\C(=O)C3=CC(F)=C(F)C=C3C2=C(C#N)C#N)SC2=C1SC1=C2N(CCC(CC)CCCC)C2=C1C1=NSN=C1C1=C2N(CCC(CC)CCCC)C2=C1SC1=C2SC(/C=C2\C(=O)C3=CC(F)=C(F)C=C3C2=C(C#N)C#N)=C1CCCCCCCCCCC,0.86,26.39,75.9,17.23,17.2258086,0.024326175275681,16.93,17.23,1:1.2,,,,ITO/PEDOT:PSS/polymer:N3/PDIN/Ag,,PDIN,,PEDOT:PSS,,,,,,,,,-5.64,-3.86,
66465,10.1039/d1ta10644a,10.1039/d1ta10644a,D18,Y6,D18,Y6,CCCCCCC(CCCC)Cc1csc(-c2cc3c4nsnc4c4cc(-c5cc(CC(CCCC)CCCCCC)c(-c6cc7c(-c8cc(F)c(CC(CC)CCCC)s8)c8sccc8c(-c8cc(F)c(CC(CC)CCCC)s8)c7s6)s5)sc4c3s2)c1,CCCCCCCCCCCc1c(/C=C2\C(=O)c3cc(F)c(F)cc3C2=C(C#N)C#N)sc2c1sc1c3c4nsnc4c4c5sc6c(CCCCCCCCCCC)c(/C=C7\C(=O)c8cc(F)c(F)cc8C7=C(C#N)C#N)sc6c5n(CC(CC)CCCC)c4c3n(CC(CC)CCCC)c21,0.8561,27.12,74.34,17.26,17.2598389488,0.0009330892236544,17.1,17.26,,,,,ITO/PEDOT:PSS/active layer/PDIN/Ag,,PDIN,,PEDOT:PSS,,,,,,-5.51,-2.77,,-5.65,-4.09,
66466,10.1039/d1ta10644a,10.1039/d1ta10644a,OPz11,Y6,OPz11,Y6,,CCCCCCCCCCCc1c(/C=C2\C(=O)c3cc(F)c(F)cc3C2=C(C#N)C#N)sc2c1sc1c3c4nsnc4c4c5sc6c(CCCCCCCCCCC)c(/C=C7\C(=O)c8cc(F)c(F)cc8C7=C(C#N)C#N)sc6c5n(CC(CC)CCCC)c4c3n(CC(CC)CCCC)c21,0.8653,27.02,78.71,18.42,18.4027175626,0.0938243072747328,18.18,18.42,,,,,ITO/PEDOT:PSS/active layer/PDIN/Ag,,PDIN,,PEDOT:PSS,,,,,,,,,-5.65,-4.09,
66467,10.1039/d1ta10644a,10.1039/d1ta10644a,OPz12,Y6,OPz12,Y6,,CCCCCCCCCCCc1c(/C=C2\C(=O)c3cc(F)c(F)cc3C2=C(C#N)C#N)sc2c1sc1c3c4nsnc4c4c5sc6c(CCCCCCCCCCC)c(/C=C7\C(=O)c8cc(F)c(F)cc8C7=C(C#N)C#N)sc6c5n(CC(CC)CCCC)c4c3n(CC(CC)CCCC)c21,0.8714,26.2,73.82,16.85,16.853607975999996,0.0214123204747435,16.52,16.85,,,,,ITO/PEDOT:PSS/active layer/PDIN/Ag,,PDIN,,PEDOT:PSS,,,,,,,,,-5.65,-4.09,
66468,10.1039/d1tc00240f,10.1039/d1tc00240f,J51,N2200,J51,N2200,CCCCCCCCC(CCCCCC)Cc1ccc(-c2c3cc(-c4ccc(-c5c(F)c(F)c(-c6cccs6)c6nn(CC(CCCCCC)CCCCCCCC)nc56)s4)sc3c(-c3ccc(CC(CCCCCC)CCCCCCCC)s3)c3ccsc23)s1,CCCCCCCCCCC(CCCCCCCC)CN1C(=O)c2ccc3c4c(c(-c5ccc(-c6cccs6)s5)cc(c24)C1=O)C(=O)N(CC(CCCCCCCC)CCCCCCCCCC)C3=O,0.81,15.05,60.35,7.37,7.3569667500000016,0.1768419267299668,7.27,7.37,2:1,,,,Blend,conventional,PFN-Br,,PEDOT:PSS,,100.0,chloroform,,,-5.29,-3.3,,-5.71,-4.02,
66469,10.1039/d1tc00240f,10.1039/d1tc00240f,J51,N2200,J51,N2200,CCCCCCCCC(CCCCCC)Cc1ccc(-c2c3cc(-c4ccc(-c5c(F)c(F)c(-c6cccs6)c6nn(CC(CCCCCC)CCCCCCCC)nc56)s4)sc3c(-c3ccc(CC(CCCCCC)CCCCCCCC)s3)c3ccsc23)s1,CCCCCCCCCCC(CCCCCCCC)CN1C(=O)c2ccc3c4c(c(-c5ccc(-c6cccs6)s5)cc(c24)C1=O)C(=O)N(CC(CCCCCCCC)CCCCCCCCCC)C3=O,0.81,15.58,64.37,8.16,8.123365260000002,0.4489551470588044,8.11,8.16,2:1,,,,Blend/TA,conventional,PFN-Br,,PEDOT:PSS,,100.0,chloroform,,130.0,-5.29,-3.3,,-5.71,-4.02,
66470,10.1039/d1tc00240f,10.1039/d1tc00240f,J51,N2200,J51,N2200,CCCCCCCCC(CCCCCC)Cc1ccc(-c2c3cc(-c4ccc(-c5c(F)c(F)c(-c6cccs6)c6nn(CC(CCCCCC)CCCCCCCC)nc56)s4)sc3c(-c3ccc(CC(CCCCCC)CCCCCCCC)s3)c3ccsc23)s1,CCCCCCCCCCC(CCCCCCCC)CN1C(=O)c2ccc3c4c(c(-c5ccc(-c6cccs6)s5)cc(c24)C1=O)C(=O)N(CC(CCCCCCCC)CCCCCCCCCC)C3=O,0.85,14.04,67.54,8.06,8.0602236,0.0027741935483869,7.95,8.06,2:1,Bipy,Bipy,0.75 wt% relative to N2200,Blend + Bipy,conventional,PFN-Br,,PEDOT:PSS,,100.0,chloroform,,,-5.29,-3.3,,-5.71,-4.02,
66471,10.1039/d1tc00240f,10.1039/d1tc00240f,J51,N2200,J51,N2200,CCCCCCCCC(CCCCCC)Cc1ccc(-c2c3cc(-c4ccc(-c5c(F)c(F)c(-c6cccs6)c6nn(CC(CCCCCC)CCCCCCCC)nc56)s4)sc3c(-c3ccc(CC(CCCCCC)CCCCCCCC)s3)c3ccsc23)s1,CCCCCCCCCCC(CCCCCCCC)CN1C(=O)c2ccc3c4c(c(-c5ccc(-c6cccs6)s5)cc(c24)C1=O)C(=O)N(CC(CCCCCCCC)CCCCCCCCCC)C3=O,0.85,14.74,69.44,8.73,8.7001376,0.3420664375716006,8.64,8.73,2:1,Bipy,Bipy,0.75 wt% relative to N2200,Blend + Bipy/TA,conventional,PFN-Br,,PEDOT:PSS,,100.0,chloroform,,130.0,-5.29,-3.3,,-5.71,-4.02,
66506,10.1039/d1tc01290h,10.1039/d1tc01290h,PTB7-Th,PC71BM,PTB7-Th,PC71BM,CCCCC(CC)COC(=O)c1sc2csc(-c3cc4c(-c5ccc(CC(CC)CCCC)s5)c5sccc5c(-c5ccc(CC(CC)CCCC)s5)c4s3)c2c1F,COC(=O)CCCC1(c2ccccc2)C23c4c5ccc6c7cc8c9c%10c(cc%11cc%12c%13c%14c(cc%15c%16ccc-5c2c%16c2c5c%16c%17c(c(c46)c7c9c%17c4c%10c%11c%13c4c%16c%14c%152)C513)C%12)C8,0.804,17.68,63.0,8.98,8.9552736,0.2753496659242815,8.78,8.98,,,,,,inverted,,,,,,,,,-5.21,-3.6,,-5.9,-3.9,
66507,10.1039/d1tc01290h,10.1039/d1tc01290h,PTB7-Th-bdp5,PC71BM,PTB7-Th-bdp5,PC71BM,,COC(=O)CCCC1(c2ccccc2)C23c4c5ccc6c7cc8c9c%10c(cc%11cc%12c%13c%14c(cc%15c%16ccc-5c2c%16c2c5c%16c%17c(c(c46)c7c9c%17c4c%10c%11c%13c4c%16c%14c%152)C513)C%12)C8,0.808,18.11,64.0,9.31,9.3650432,0.5912266380236312,9.15,9.31,,,,,ITO/ZnO/photoactive layer/MoO3/Ag,inverted,ZnO,,MoO3,,,,,,,,,-5.9,-3.9,
66508,10.1039/d1tc01290h,10.1039/d1tc01290h,PTB7-Th-bdp10,PC71BM,PTB7-Th-bdp10,PC71BM,,COC(=O)CCCC1(c2ccccc2)C23c4c5ccc6c7cc8c9c%10c(cc%11cc%12c%13c%14c(cc%15c%16ccc-5c2c%16c2c5c%16c%17c(c(c46)c7c9c%17c4c%10c%11c%13c4c%16c%14c%152)C513)C%12)C8,0.821,19.12,63.0,9.87,9.8894376,0.1969361702127642,9.52,9.87,,,,,,inverted,,,,,,,,,,,,-5.9,-3.9,
66509,10.1039/d1tc01290h,10.1039/d1tc01290h,PTB7-Th,IEICO-4F,PTB7-Th,IEICO-4F,CCCCC(CC)COC(=O)c1sc2csc(-c3cc4c(-c5ccc(CC(CC)CCCC)s5)c5sccc5c(-c5ccc(CC(CC)CCCC)s5)c4s3)c2c1F,CCCCCCc1ccc(C2(c3ccc(CCCCCC)cc3)c3cc4c(cc3-c3sc(-c5sc(/C=C6\C(=O)c7cc(F)c(F)cc7C6=C(C#N)C#N)cc5OCC(CC)CCCC)cc32)C(c2ccc(CCCCCC)cc2)(c2ccc(CCCCCC)cc2)c2cc(-c3scc(/C=C5/C(=O)c6cc(F)c(F)cc6C5=C(C#N)C#N)c3OCC(CC)CCCC)sc2-4)cc1,0.721,21.47,58.0,9.04,8.978324599999999,0.6822500000000042,8.79,9.04,,,,,,inverted,,,,,,,,,-5.21,-3.6,,-5.44,-4.19,
66510,10.1039/d1tc01290h,10.1039/d1tc01290h,PTB7-Th-bdp5,IEICO-4F,PTB7-Th-bdp5,IEICO-4F,,CCCCCCc1ccc(C2(c3ccc(CCCCCC)cc3)c3cc4c(cc3-c3sc(-c5sc(/C=C6\C(=O)c7cc(F)c(F)cc7C6=C(C#N)C#N)cc5OCC(CC)CCCC)cc32)C(c2ccc(CCCCCC)cc2)(c2ccc(CCCCCC)cc2)c2cc(-c3scc(/C=C5/C(=O)c6cc(F)c(F)cc6C5=C(C#N)C#N)c3OCC(CC)CCCC)sc2-4)cc1,0.736,21.83,64.0,10.27,10.282803199999998,0.1246660175267641,10.05,10.27,,,,,ITO/ZnO/photoactive layer/MoO3/Ag,inverted,ZnO,,MoO3,,,,,,,,,-5.44,-4.19,
66511,10.1039/d1tc01290h,10.1039/d1tc01290h,PTB7-Th-bdp10,IEICO-4F,PTB7-Th-bdp10,IEICO-4F,,CCCCCCc1ccc(C2(c3ccc(CCCCCC)cc3)c3cc4c(cc3-c3sc(-c5sc(/C=C6\C(=O)c7cc(F)c(F)cc7C6=C(C#N)C#N)cc5OCC(CC)CCCC)cc32)C(c2ccc(CCCCCC)cc2)(c2ccc(CCCCCC)cc2)c2cc(-c3scc(/C=C5/C(=O)c6cc(F)c(F)cc6C5=C(C#N)C#N)c3OCC(CC)CCCC)sc2-4)cc1,0.739,21.62,60.0,9.58,9.586308,0.0658455114822614,9.31,9.58,,,,,,inverted,,,,,,,,,,,,-5.44,-4.19,
66512,10.1039/d1tc01459e,10.1039/d1tc01459e,P3HT,F1 (ICBA),P3HT,F1 (ICBA),CCCCCCc1ccsc1,,0.81,7.19,54.0,3.14,3.144906,0.1562420382165629,3.14,,1:0.7,,,,inverted,inverted,PEI,,,,,"o-xylene:1,2,3,4-tetrahydronaphthalene (7:1)",,140.0,-5.01,-3.12,,,,
66513,10.1039/d1tc01459e,10.1039/d1tc01459e,P3HT,F2 (bisPCBM),P3HT,F2 (bisPCBM),CCCCCCc1ccsc1,,0.72,5.73,57.0,2.35,2.351592,0.0677446808510654,2.35,,1:0.7,,,,inverted,inverted,PEI,,,,,"o-xylene:1,2,3,4-tetrahydronaphthalene (7:1)",,140.0,-5.01,-3.12,,,,
66514,10.1039/d1tc01459e,10.1039/d1tc01459e,P3HT,F3 (TMPCBM),P3HT,F3 (TMPCBM),CCCCCCc1ccsc1,,0.6,5.53,58.0,1.92,1.92444,0.2312500000000115,1.92,,1:0.7,,,,inverted,inverted,PEI,,,,,"o-xylene:1,2,3,4-tetrahydronaphthalene (7:1)",,140.0,-5.01,-3.12,,,,
66515,10.1039/d1tc01459e,10.1039/d1tc01459e,P3HT,F4 (PCBM),P3HT,F4 (PCBM),CCCCCCc1ccsc1,,0.58,7.81,57.0,2.57,2.581986,0.4663813229572091,2.57,,1:0.7,,,,inverted,inverted,PEI,,,,,"o-xylene:1,2,3,4-tetrahydronaphthalene (7:1)",,140.0,-5.01,-3.12,,,,
66516,10.1039/d1tc01459e,10.1039/d1tc01459e,P3HT,F5 (PPCCF3),P3HT,F5 (PPCCF3),CCCCCCc1ccsc1,,0.54,5.46,48.0,1.43,1.4152320000000005,1.0327272727272498,1.43,,1:0.7,,,,inverted,inverted,,,,,,"o-xylene:1,2,3,4-tetrahydronaphthalene (7:1)",,140.0,-5.01,-3.12,,,,
66517,10.1039/d1tc01459e,10.1039/d1tc01459e,P3HT,F6 (HBPCPNB),P3HT,F6 (HBPCPNB),CCCCCCc1ccsc1,,0.39,4.92,40.0,0.77,0.7675200000000001,0.3220779220779125,0.77,,1:0.7,,,,inverted,inverted,,,,,,"o-xylene:1,2,3,4-tetrahydronaphthalene (7:1)",,140.0,-5.01,-3.12,,,,
66518,10.1039/d1tc01459e,10.1039/d1tc01459e,P3HT,F7 (CNPCPNB),P3HT,F7 (CNPCPNB),CCCCCCc1ccsc1,,0.3,3.11,45.0,0.42,0.41985,0.0357142857142817,0.42,,1:0.7,,,,inverted,inverted,,,,,,"o-xylene:1,2,3,4-tetrahydronaphthalene (7:1)",,140.0,-5.01,-3.12,,,,
66519,10.1039/d1tc01528a,10.1039/d1tc01528a,PDTBDT,Y6,PDTBDT,Y6,,CCCCCCCCCCCc1c(/C=C2\C(=O)c3cc(F)c(F)cc3C2=C(C#N)C#N)sc2c1sc1c3c4nsnc4c4c5sc6c(CCCCCCCCCCC)c(/C=C7\C(=O)c8cc(F)c(F)cc8C7=C(C#N)C#N)sc6c5n(CC(CC)CCCC)c4c3n(CC(CC)CCCC)c21,0.895,17.42,53.5,8.22,8.3411315,1.4736192214111778,8.17,8.22,,,,,,,,,,,,,,,,,,-5.65,-4.09,
66520,10.1039/d1tc01528a,10.1039/d1tc01528a,PDTBDT-T,Y6,PDTBDT-T,Y6,,CCCCCCCCCCCc1c(/C=C2\C(=O)c3cc(F)c(F)cc3C2=C(C#N)C#N)sc2c1sc1c3c4nsnc4c4c5sc6c(CCCCCCCCCCC)c(/C=C7\C(=O)c8cc(F)c(F)cc8C7=C(C#N)C#N)sc6c5n(CC(CC)CCCC)c4c3n(CC(CC)CCCC)c21,0.78,24.6,65.81,12.71,12.6276228,0.6481290322580631,12.64,12.71,,,,,conventional,,PFN-Br,,PEDOT:PSS,,,chloroform,,,,,,-5.65,-4.09,
66521,10.1039/d1tc01528a,10.1039/d1tc01528a,PDTBDT-T-Cl,Y6,PDTBDT-T-Cl,Y6,,CCCCCCCCCCCc1c(/C=C2\C(=O)c3cc(F)c(F)cc3C2=C(C#N)C#N)sc2c1sc1c3c4nsnc4c4c5sc6c(CCCCCCCCCCC)c(/C=C7\C(=O)c8cc(F)c(F)cc8C7=C(C#N)C#N)sc6c5n(CC(CC)CCCC)c4c3n(CC(CC)CCCC)c21,0.86,24.49,71.65,15.63,15.090493100000002,3.45173960332693,14.85,15.63,,,,,conventional,,PFN-Br,,PEDOT:PSS,,,chloroform,,110.0,,,,-5.65,-4.09,
66522,10.1039/d1tc01536b,10.1039/d1tc01536b,α-6T,Y6,α-6T,Y6,c1csc(-c2ccc(-c3ccc(-c4ccc(-c5ccc(-c6cccs6)s5)s4)s3)s2)c1,CCCCCCCCCCCc1c(/C=C2\C(=O)c3cc(F)c(F)cc3C2=C(C#N)C#N)sc2c1sc1c3c4nsnc4c4c5sc6c(CCCCCCCCCCC)c(/C=C7\C(=O)c8cc(F)c(F)cc8C7=C(C#N)C#N)sc6c5n(CC(CC)CCCC)c4c3n(CC(CC)CCCC)c21,0.325,2.64,54.9,0.47,0.471042,0.2217021276595954,0.43,0.47,,,,,PHJ (ITO/ZnO/Y6/VDDs/MoO3/Ag),inverted,ZnO,ZnO,MoO3,MoO3,70.0,chloroform,,,,,,-5.65,-4.09,
66523,10.1039/d1tc01536b,10.1039/d1tc01536b,Pen,Y6,Pen,Y6,,CCCCCCCCCCCc1c(/C=C2\C(=O)c3cc(F)c(F)cc3C2=C(C#N)C#N)sc2c1sc1c3c4nsnc4c4c5sc6c(CCCCCCCCCCC)c(/C=C7\C(=O)c8cc(F)c(F)cc8C7=C(C#N)C#N)sc6c5n(CC(CC)CCCC)c4c3n(CC(CC)CCCC)c21,0.369,5.66,60.5,1.26,1.2635667000000002,0.2830714285714401,1.23,1.26,,,,,PHJ (ITO/ZnO/Y6/VDDs/MoO3/Ag),inverted,ZnO,ZnO,MoO3,MoO3,70.0,chloroform,,,,,,-5.65,-4.09,
66524,10.1039/d1tc01536b,10.1039/d1tc01536b,Rub,Y6,Rub,Y6,,CCCCCCCCCCCc1c(/C=C2\C(=O)c3cc(F)c(F)cc3C2=C(C#N)C#N)sc2c1sc1c3c4nsnc4c4c5sc6c(CCCCCCCCCCC)c(/C=C7\C(=O)c8cc(F)c(F)cc8C7=C(C#N)C#N)sc6c5n(CC(CC)CCCC)c4c3n(CC(CC)CCCC)c21,0.927,4.89,29.7,1.35,1.34630991,0.2733400000000067,1.31,1.35,,,,,PHJ (ITO/ZnO/Y6/VDDs/MoO3/Ag),inverted,ZnO,ZnO,MoO3,MoO3,70.0,chloroform,,,,,,-5.65,-4.09,
66525,10.1039/d1tc01536b,10.1039/d1tc01536b,Rub,Y6,Rub,Y6,,CCCCCCCCCCCc1c(/C=C2\C(=O)c3cc(F)c(F)cc3C2=C(C#N)C#N)sc2c1sc1c3c4nsnc4c4c5sc6c(CCCCCCCCCCC)c(/C=C7\C(=O)c8cc(F)c(F)cc8C7=C(C#N)C#N)sc6c5n(CC(CC)CCCC)c4c3n(CC(CC)CCCC)c21,0.509,7.25,32.9,1.22,1.21409225,0.4842418032786876,1.17,1.22,1:1,,,,BHJ (ITO/ZnO/VDDs:Y6/MoO3/Ag),inverted,ZnO,ZnO,MoO3,MoO3,70.0,,,,,,,-5.65,-4.09,
66526,10.1039/d1tc01536b,10.1039/d1tc01536b,DTDCTB,Y6,DTDCTB,Y6,Cc1ccc(N(c2ccc(C)cc2)c2ccc(-c3ccc(C=C(C#N)C#N)c4nsnc34)s2)cc1,CCCCCCCCCCCc1c(/C=C2\C(=O)c3cc(F)c(F)cc3C2=C(C#N)C#N)sc2c1sc1c3c4nsnc4c4c5sc6c(CCCCCCCCCCC)c(/C=C7\C(=O)c8cc(F)c(F)cc8C7=C(C#N)C#N)sc6c5n(CC(CC)CCCC)c4c3n(CC(CC)CCCC)c21,0.852,5.03,39.9,1.71,1.70993844,0.0036000000000009,1.7,1.71,,,,,PHJ (ITO/ZnO/Y6/VDDs/MoO3/Ag),inverted,ZnO,ZnO,MoO3,MoO3,70.0,chloroform,,,,,,-5.65,-4.09,
66527,10.1039/d1tc01536b,10.1039/d1tc01536b,DTDCTB,Y6,DTDCTB,Y6,Cc1ccc(N(c2ccc(C)cc2)c2ccc(-c3ccc(C=C(C#N)C#N)c4nsnc34)s2)cc1,CCCCCCCCCCCc1c(/C=C2\C(=O)c3cc(F)c(F)cc3C2=C(C#N)C#N)sc2c1sc1c3c4nsnc4c4c5sc6c(CCCCCCCCCCC)c(/C=C7\C(=O)c8cc(F)c(F)cc8C7=C(C#N)C#N)sc6c5n(CC(CC)CCCC)c4c3n(CC(CC)CCCC)c21,0.379,4.38,38.2,0.63,0.6341276400000001,0.6551809523809681,0.56,0.63,1:1,,,,BHJ (ITO/ZnO/VDDs:Y6/MoO3/Ag),inverted,ZnO,ZnO,MoO3,MoO3,70.0,,,,,,,-5.65,-4.09,
66528,10.1039/d1tc01544c,10.1039/d1tc01544c,PTB7,[70]PCBM,PTB7,PC70BM,CCCCC(CC)COC(=O)c1sc2c(-c3cc4c(OCC(CC)CCCC)c5sccc5c(OCC(CC)CCCC)c4s3)scc2c1F,CCCCC(=O)OCC1(C2=CC=CC=C2)C3=CC=CC4=CC=CC5=CC=CC6=CC=C7C=CC=CC8=CC=CC1=C8C7=C6C5=C4C3,0.72,13.1,69.7,6.6,6.574104,0.3923636363636285,6.6,,2:3,,,,,,ZnOx,,MoOx,,,"chlorobenzene; 3 vol% 1,8-diiodooctane",,,-5.19,-3.43,,-6.1,-3.9,
66529,10.1039/d1tc01544c,10.1039/d1tc01544c,PTB7,[70]PCBM,PTB7,PC70BM,CCCCC(CC)COC(=O)c1sc2c(-c3cc4c(OCC(CC)CCCC)c5sccc5c(OCC(CC)CCCC)c4s3)scc2c1F,CCCCC(=O)OCC1(C2=CC=CC=C2)C3=CC=CC4=CC=CC5=CC=CC6=CC=C7C=CC=CC8=CC=CC1=C8C7=C6C5=C4C3,0.7,10.6,60.0,4.5,4.451999999999999,1.0666666666666873,4.5,,2:3,3 wt% AX,AX,3 wt%,inverted,,ZnOx,,MoOx,,,"chlorobenzene; 3 vol% 1,8-diiodooctane",,,-5.19,-3.43,,-6.1,-3.9,
66530,10.1039/d1tc01544c,10.1039/d1tc01544c,PTB7,[70]PCBM,PTB7,PC70BM,CCCCC(CC)COC(=O)c1sc2c(-c3cc4c(OCC(CC)CCCC)c5sccc5c(OCC(CC)CCCC)c4s3)scc2c1F,CCCCC(=O)OCC1(C2=CC=CC=C2)C3=CC=CC4=CC=CC5=CC=CC6=CC=C7C=CC=CC8=CC=CC1=C8C7=C6C5=C4C3,0.73,13.0,67.1,6.3,6.36779,1.0760317460317534,6.3,,2:3,1.5 wt% PDMS,PDMS,1.5 wt%,,,ZnOx,,MoOx,,,"chlorobenzene; 3 vol% 1,8-diiodooctane",,,-5.19,-3.43,,-6.1,-3.9,
66531,10.1039/d1tc01544c,10.1039/d1tc01544c,PTB7,[70]PCBM,PTB7,PC70BM,CCCCC(CC)COC(=O)c1sc2c(-c3cc4c(OCC(CC)CCCC)c5sccc5c(OCC(CC)CCCC)c4s3)scc2c1F,CCCCC(=O)OCC1(C2=CC=CC=C2)C3=CC=CC4=CC=CC5=CC=CC6=CC=C7C=CC=CC8=CC=CC1=C8C7=C6C5=C4C3,0.68,9.8,64.6,4.3,4.304944,0.1149767441860479,4.3,,2:3,3 wt% AX + 1.5 wt% PDMS,AX+PDMS,3 wt% AX; 1.5 wt% PDMS,inverted,,ZnOx,,MoOx,,,"chlorobenzene; 3 vol% 1,8-diiodooctane",,,-5.19,-3.43,,-6.1,-3.9,
66532,10.1039/d1tc01544c,10.1039/d1tc01544c,PTB7,[70]PCBM,PTB7,PC70BM,CCCCC(CC)COC(=O)c1sc2c(-c3cc4c(OCC(CC)CCCC)c5sccc5c(OCC(CC)CCCC)c4s3)scc2c1F,CCCCC(=O)OCC1(C2=CC=CC=C2)C3=CC=CC4=CC=CC5=CC=CC6=CC=C7C=CC=CC8=CC=CC1=C8C7=C6C5=C4C3,0.72,10.8,48.5,3.8,3.77136,0.7536842105263217,3.8,,2:3,3 wt% AXcPDMS,AXcPDMS,3 wt%,inverted,,ZnOx,,MoOx,,,"chlorobenzene; 3 vol% 1,8-diiodooctane",,,-5.19,-3.43,,-6.1,-3.9,
66533,10.1039/d1tc01544c,10.1039/d1tc01544c,PTB7,[70]PCBM,PTB7,PC70BM,CCCCC(CC)COC(=O)c1sc2c(-c3cc4c(OCC(CC)CCCC)c5sccc5c(OCC(CC)CCCC)c4s3)scc2c1F,CCCCC(=O)OCC1(C2=CC=CC=C2)C3=CC=CC4=CC=CC5=CC=CC6=CC=C7C=CC=CC8=CC=CC1=C8C7=C6C5=C4C3,0.73,12.1,69.8,6.1,6.165434,1.0726885245901747,6.1,,2:3,0.3 wt% AXcPDMS,AXcPDMS,0.3 wt%,,,ZnOx,,MoOx,,,"chlorobenzene; 3 vol% 1,8-diiodooctane",,,-5.19,-3.43,,-6.1,-3.9,
66534,10.1039/d1tc01544c,10.1039/d1tc01544c,PTB7,[70]PCBM,PTB7,PC70BM,CCCCC(CC)COC(=O)c1sc2c(-c3cc4c(OCC(CC)CCCC)c5sccc5c(OCC(CC)CCCC)c4s3)scc2c1F,CCCCC(=O)OCC1(C2=CC=CC=C2)C3=CC=CC4=CC=CC5=CC=CC6=CC=C7C=CC=CC8=CC=CC1=C8C7=C6C5=C4C3,0.7,12.5,69.1,6.1,6.04625,0.881147540983606,6.1,,2:3,0.03 wt% AXcPDMS,AXcPDMS,0.03 wt%,inverted,,ZnOx,,MoOx,,,"chlorobenzene; 3 vol% 1,8-diiodooctane",,,-5.19,-3.43,,-6.1,-3.9,
66535,10.1039/d1tc01544c,10.1039/d1tc01544c,PTB7,[70]PCBM,PTB7,PC70BM,CCCCC(CC)COC(=O)c1sc2c(-c3cc4c(OCC(CC)CCCC)c5sccc5c(OCC(CC)CCCC)c4s3)scc2c1F,CCCCC(=O)OCC1(C2=CC=CC=C2)C3=CC=CC4=CC=CC5=CC=CC6=CC=C7C=CC=CC8=CC=CC1=C8C7=C6C5=C4C3,0.72,13.1,69.7,6.6,6.574104,0.3923636363636285,,,2:3,,,,ITO/ZnO/PTB7:[70]PCBM/MoO3/Ag,,ZnO,,MoO3,,,chlorobenzene,,,-5.19,-3.43,,-6.1,-3.9,
66536,10.1039/d1tc01544c,10.1039/d1tc01544c,PTB7,[70]PCBM,PTB7,PC70BM,CCCCC(CC)COC(=O)c1sc2c(-c3cc4c(OCC(CC)CCCC)c5sccc5c(OCC(CC)CCCC)c4s3)scc2c1F,CCCCC(=O)OCC1(C2=CC=CC=C2)C3=CC=CC4=CC=CC5=CC=CC6=CC=C7C=CC=CC8=CC=CC1=C8C7=C6C5=C4C3,0.7,10.6,60.0,4.5,4.451999999999999,1.0666666666666873,,,2:3,3 wt% AX,AX,3 wt%,ITO/ZnO/PTB7:[70]PCBM/MoO3/Ag,,ZnO,,MoO3,,,chlorobenzene,,,-5.19,-3.43,,-6.1,-3.9,
66537,10.1039/d1tc01544c,10.1039/d1tc01544c,PTB7,[70]PCBM,PTB7,PC70BM,CCCCC(CC)COC(=O)c1sc2c(-c3cc4c(OCC(CC)CCCC)c5sccc5c(OCC(CC)CCCC)c4s3)scc2c1F,CCCCC(=O)OCC1(C2=CC=CC=C2)C3=CC=CC4=CC=CC5=CC=CC6=CC=C7C=CC=CC8=CC=CC1=C8C7=C6C5=C4C3,0.68,9.8,64.6,4.3,4.304944,0.1149767441860479,,,2:3,3 wt% AX + 1.5 wt% PDMS,AX+PDMS,3 wt% AX; 1.5 wt% PDMS,,,ZnOx,,MoOx,,,"chlorobenzene; 3 vol% 1,8-diiodooctane",,,-5.19,-3.43,,-6.1,-3.9,
66538,10.1039/d1tc01544c,10.1039/d1tc01544c,PTB7,[70]PCBM,PTB7,PC70BM,CCCCC(CC)COC(=O)c1sc2c(-c3cc4c(OCC(CC)CCCC)c5sccc5c(OCC(CC)CCCC)c4s3)scc2c1F,CCCCC(=O)OCC1(C2=CC=CC=C2)C3=CC=CC4=CC=CC5=CC=CC6=CC=C7C=CC=CC8=CC=CC1=C8C7=C6C5=C4C3,0.73,12.1,69.8,6.1,6.165434,1.0726885245901747,,,2:3,0.3 wt% AXcPDMS,AXcPDMS,0.3 wt%,ITO/ZnO/PTB7:[70]PCBM/MoO3/Ag,,ZnO,,MoO3,,,chlorobenzene,,,-5.19,-3.43,,-6.1,-3.9,
66555,10.1039/d1tc02002a,10.1039/d1tc02002a,McT-1,PC71BM,McT-1,PC71BM,,COC(=O)CCCC1(c2ccccc2)C23c4c5ccc6c7cc8c9c%10c(cc%11cc%12c%13c%14c(cc%15c%16ccc-5c2c%16c2c5c%16c%17c(c(c46)c7c9c%17c4c%10c%11c%13c4c%16c%14c%152)C513)C%12)C8,0.699,2.84,33.6,0.73,0.66701376,8.628252054794515,0.67,0.73,1-1,,,,,bulk heterojunction,,,,,,,,,,,,-5.9,-3.9,
66556,10.1039/d1tc02002a,10.1039/d1tc02002a,McT-1,PC71BM,McT-1,PC71BM,,COC(=O)CCCC1(c2ccccc2)C23c4c5ccc6c7cc8c9c%10c(cc%11cc%12c%13c%14c(cc%15c%16ccc-5c2c%16c2c5c%16c%17c(c(c46)c7c9c%17c4c%10c%11c%13c4c%16c%14c%152)C513)C%12)C8,0.683,3.74,33.7,0.97,0.8608395400000002,11.253655670103072,0.86,0.97,1-2,,,,,bulk heterojunction,,,,,,,,,,,,-5.9,-3.9,
66557,10.1039/d1tc02002a,10.1039/d1tc02002a,McT-1,PC71BM,McT-1,PC71BM,,COC(=O)CCCC1(c2ccccc2)C23c4c5ccc6c7cc8c9c%10c(cc%11cc%12c%13c%14c(cc%15c%16ccc-5c2c%16c2c5c%16c%17c(c(c46)c7c9c%17c4c%10c%11c%13c4c%16c%14c%152)C513)C%12)C8,0.669,3.86,35.3,1.05,0.91156602,13.184188571428576,0.91,1.05,1-3,,,,,bulk heterojunction,,,,,,,,,,,,-5.9,-3.9,
66558,10.1039/d1tc02002a,10.1039/d1tc02002a,McT-1,PC71BM,McT-1,PC71BM,,COC(=O)CCCC1(c2ccccc2)C23c4c5ccc6c7cc8c9c%10c(cc%11cc%12c%13c%14c(cc%15c%16ccc-5c2c%16c2c5c%16c%17c(c(c46)c7c9c%17c4c%10c%11c%13c4c%16c%14c%152)C513)C%12)C8,0.662,4.08,35.0,1.07,0.945336,11.650841121495326,0.95,1.07,1-4,,,,,bulk heterojunction,,,,,,,,,,,,-5.9,-3.9,
66559,10.1039/d1tc02002a,10.1039/d1tc02002a,McT-2,PC71BM,McT-2,PC71BM,,COC(=O)CCCC1(c2ccccc2)C23c4c5ccc6c7cc8c9c%10c(cc%11cc%12c%13c%14c(cc%15c%16ccc-5c2c%16c2c5c%16c%17c(c(c46)c7c9c%17c4c%10c%11c%13c4c%16c%14c%152)C513)C%12)C8,0.401,1.62,29.9,0.23,0.19423638,15.549399999999997,0.2,0.23,1-1,,,,,bulk heterojunction,,,,,,,,,,,,-5.9,-3.9,
66560,10.1039/d1tc02002a,10.1039/d1tc02002a,McT-2,PC71BM,McT-2,PC71BM,,COC(=O)CCCC1(c2ccccc2)C23c4c5ccc6c7cc8c9c%10c(cc%11cc%12c%13c%14c(cc%15c%16ccc-5c2c%16c2c5c%16c%17c(c(c46)c7c9c%17c4c%10c%11c%13c4c%16c%14c%152)C513)C%12)C8,0.421,2.25,31.4,0.34,0.2974364999999999,12.51867647058826,0.3,0.34,1-2,,,,,bulk heterojunction,,,,,,,,,,,,-5.9,-3.9,
66561,10.1039/d1tc02002a,10.1039/d1tc02002a,McT-2,PC71BM,McT-2,PC71BM,,COC(=O)CCCC1(c2ccccc2)C23c4c5ccc6c7cc8c9c%10c(cc%11cc%12c%13c%14c(cc%15c%16ccc-5c2c%16c2c5c%16c%17c(c(c46)c7c9c%17c4c%10c%11c%13c4c%16c%14c%152)C513)C%12)C8,0.682,2.59,28.9,0.63,0.5104838199999999,18.970822222222235,0.51,0.63,1-3,,,,,bulk heterojunction,,,,,,,,,,,,-5.9,-3.9,
66562,10.1039/d1tc02002a,10.1039/d1tc02002a,McT-2,PC71BM,McT-2,PC71BM,,COC(=O)CCCC1(c2ccccc2)C23c4c5ccc6c7cc8c9c%10c(cc%11cc%12c%13c%14c(cc%15c%16ccc-5c2c%16c2c5c%16c%17c(c(c46)c7c9c%17c4c%10c%11c%13c4c%16c%14c%152)C513)C%12)C8,0.604,2.62,29.5,0.58,0.4668316,19.51179310344827,0.47,0.58,1-4,,,,,bulk heterojunction,,,,,,,,,,,,-5.9,-3.9,
66563,10.1039/d1tc02241e,10.1039/d1tc02241e,TDTBTA,MPU6,TDTBTA,MPU6,,,1.04,20.38,62.0,13.14,13.141024,0.0077929984779242,12.96,13.14,,,,,,,,,,,,,,,,,,,,
66564,10.1039/d1tc02241e,10.1039/d1tc02241e,TDTBTA,PC71BM,TDTBTA,PC71BM,,COC(=O)CCCC1(c2ccccc2)C23c4c5ccc6c7cc8c9c%10c(cc%11cc%12c%13c%14c(cc%15c%16ccc-5c2c%16c2c5c%16c%17c(c(c46)c7c9c%17c4c%10c%11c%13c4c%16c%14c%152)C513)C%12)C8,0.89,11.22,67.0,6.69,6.690486000000001,0.0072645739910378,6.54,6.69,1:1.5,,,,ITO/PEDOT:PSS/TDTBTA:PC71BM/PFN/Al,,PFN,,PEDOT:PSS,,,chloroform,,,,,,-5.9,-3.9,
66568,10.1039/d1tc02641k,10.1039/d1tc02641k,T7Bz-Bz2,PCBM,T7Bz-Bz2,PCBM,,CCCCC(=O)OCC1(C2=CC=CC=C2)C3=CC=CC4=CC=CC5=CC=CC6=CC=CC7=CC=CC1=C7C6=C5C4=C3,0.62,7.28,48.0,1.91,2.166528,13.430785340314142,1.91,,1:1,,,,ITO/PEDOT:PSS/active layer/Al,BHJ,,,PEDOT:PSS,,200.0,,,,,,,-6.1,-3.7,
66569,10.1039/d1tc02641k,10.1039/d1tc02641k,P3HT,T7Bz-Bz2,T7Bz-Bz2,P3HT,CCCCCCc1ccsc1,CCCCCCc1ccsc1,0.46,5.35,45.0,1.11,1.1074499999999998,0.2297297297297544,1.11,,1:1,,,,ITO/PEDOT:PSS/active layer/Al,BHJ,,,PEDOT:PSS,,100.0,,,,,,,-5.01,-3.12,
66570,10.1039/d1tc02641k,10.1039/d1tc02641k,T7Bz-Dp2,PCBM,T7Bz-Dp2,PCBM,,CCCCC(=O)OCC1(C2=CC=CC=C2)C3=CC=CC4=CC=CC5=CC=CC6=CC=CC7=CC=CC1=C7C6=C5C4=C3,0.6,5.91,45.0,1.6,1.5957,0.268750000000012,1.6,,1:1,,,,ITO/PEDOT:PSS/active layer/Al,BHJ,,,PEDOT:PSS,,200.0,,,,,,,-6.1,-3.7,
66571,10.1039/d1tc02641k,10.1039/d1tc02641k,P3HT,T7Bz-Dp2,T7Bz-Dp2,P3HT,CCCCCCc1ccsc1,CCCCCCc1ccsc1,0.48,5.55,46.0,1.22,1.22544,0.4459016393442532,1.22,,1:1,,,,ITO/PEDOT:PSS/active layer/Al,BHJ,,,PEDOT:PSS,,100.0,,,,,,,-5.01,-3.12,
66572,10.1039/d1tc02641k,10.1039/d1tc02641k,T7Bz-TSO2,PCBM,T7Bz-TSO2,PCBM,,CCCCC(=O)OCC1(C2=CC=CC=C2)C3=CC=CC4=CC=CC5=CC=CC6=CC=CC7=CC=CC1=C7C6=C5C4=C3,0.52,6.41,55.0,1.83,1.83326,0.1781420765027344,1.83,,1:1,,,,ITO/PEDOT:PSS/active layer/Al,BHJ,,,PEDOT:PSS,,200.0,,,,,,,-6.1,-3.7,
66573,10.1039/d1tc02641k,10.1039/d1tc02641k,P3HT,T7Bz-TSO2,T7Bz-TSO2,P3HT,CCCCCCc1ccsc1,CCCCCCc1ccsc1,0.42,5.27,56.0,1.24,1.2395039999999995,0.0400000000000221,1.24,,1:1,,,,ITO/PEDOT:PSS/active layer/Al,BHJ,,,PEDOT:PSS,,100.0,,,,,,,-5.01,-3.12,
66574,10.1039/d1tc02641k,10.1039/d1tc02641k,T7SBz-Bz2,PCBM,T7SBz-Bz2,PCBM,,CCCCC(=O)OCC1(C2=CC=CC=C2)C3=CC=CC4=CC=CC5=CC=CC6=CC=CC7=CC=CC1=C7C6=C5C4=C3,0.58,11.42,65.0,4.32,4.30534,0.3393518518518545,4.32,,1:1,,,,ITO/PEDOT:PSS/active layer/Al,BHJ,,,PEDOT:PSS,,200.0,,,,,,,-6.1,-3.7,
66575,10.1039/d1tc02641k,10.1039/d1tc02641k,P3HT,T7SBz-Bz2,T7SBz-Bz2,P3HT,CCCCCCc1ccsc1,CCCCCCc1ccsc1,0.43,5.02,48.0,1.04,1.036128,0.3723076923077016,1.04,,1:1,,,,ITO/PEDOT:PSS/active layer/Al,BHJ,,,PEDOT:PSS,,100.0,,,,,,,-5.01,-3.12,
66576,10.1039/d1tc02641k,10.1039/d1tc02641k,T7SBz-Bz2,T7Bz-TSO2,T7SBz-Bz2,T7Bz-TSO2,,,0.58,7.43,59.0,2.54,2.542546,0.1002362204724297,2.54,,1:1,,,,ITO/PEDOT:PSS/active layer/Al,binary NF-SM OSC,,,PEDOT:PSS,,,chlorobenzene,chlorobenzene,,,,,,,
66577,10.1039/d1tc02641k,10.1039/d1tc02641k,T7Bz-Dp2,T7SBz-Bz2,T7SBz-Bz2,T7Bz-Dp2,,,0.6,8.93,58.0,3.11,3.1076399999999995,0.075884244373002,3.11,,1:1,,,,ITO/PEDOT:PSS/active layer/Al,binary NF-SM OSC,,,PEDOT:PSS,,,chlorobenzene,chlorobenzene,,,,,,,
66578,10.1039/d1tc02641k,10.1039/d1tc02641k,T7SBz-Bz2,T7Bz-TSO2,T7SBz-Bz2,T7Bz-TSO2,,,0.57,8.01,59.0,2.69,2.693763,0.1398884758364215,2.69,,1:1,,,,ITO/PEDOT:PSS/active layer/Al,binary NF-SM OSC,,,PEDOT:PSS,,,THF,THF,,,,,,,
66579,10.1039/d1tc02641k,10.1039/d1tc02641k,T7Bz-Dp2,T7SBz-Bz2,T7SBz-Bz2,T7Bz-Dp2,,,0.61,10.81,60.0,3.96,3.95646,0.0893939393939306,3.96,,1:1,,,,ITO/PEDOT:PSS/active layer/Al,binary NF-SM OSC,,,PEDOT:PSS,,,THF,THF,,,,,,,
66580,10.1039/d1tc02700j,10.1039/d1tc02700j,J52,JC2,J52,JC2,CCCCCCCCC(CCCCCC)Cn1nc2c(-c3cccs3)c(F)c(F)c(-c3ccc(-c4cc5c(-c6ccc(CC(CC)CCCC)s6)c6sccc6c(-c6ccc(CC(CC)CCCC)s6)c5s4)s3)c2n1,CCCCCCCCC1(CCCCCCCC)c2cc3c(cc2-c2sc(-c4c5cc(C(=O)OCC)sc5c(/C=c5\sc(=C(C#N)C#N)n(CC)c5=O)c5nn(CC(CC)CCCC)nc45)cc21)C(CCCCCCCC)(CCCCCCCC)c1cc(-c2c4cc(C(=O)OCC)sc4c(/C=c4\sc(=C(C#N)C#N)n(CC)c4=O)c4nn(CC(CC)CCCC)nc24)sc1-3,0.85,19.04,63.5,10.27,10.276839999999998,0.0666017526776886,10.12,10.27,1:1.5,,,,ITO/PEDOT:PSS/J52:JC2/PDINO/Al,conventional,PDINO,,PEDOT:PSS,,,,,,-5.2,-3.05,,-5.48,-3.73,
66581,10.1039/d1tc02700j,10.1039/d1tc02700j,J52-OMe,JC2,J52-OMe,JC2,,CCCCCCCCC1(CCCCCCCC)c2cc3c(cc2-c2sc(-c4c5cc(C(=O)OCC)sc5c(/C=c5\sc(=C(C#N)C#N)n(CC)c5=O)c5nn(CC(CC)CCCC)nc45)cc21)C(CCCCCCCC)(CCCCCCCC)c1cc(-c2c4cc(C(=O)OCC)sc4c(/C=c4\sc(=C(C#N)C#N)n(CC)c4=O)c4nn(CC(CC)CCCC)nc24)sc1-3,0.986,18.33,61.8,11.18,11.169348839999998,0.0952697674418772,10.92,11.18,1:1.2,,,,ITO/PEDOT:PSS/J52-OMe:JC2/PDINO/Al,conventional,PDINO,,PEDOT:PSS,,,,,,,,,-5.48,-3.73,
66582,10.1039/d1tc02700j,10.1039/d1tc02700j,J52-F,JC2,J52-F,JC2,CCCCCCCCC(CCCCCC)Cn1nc2c(-c3cccs3)c(F)c(F)c(-c3ccc(-c4cc5c(-c6cc(F)c(CC(CC)CCCC)s6)c6sccc6c(-c6cc(F)c(CC(CC)CCCC)s6)c5s4)s3)c2n1,CCCCCCCCC1(CCCCCCCC)c2cc3c(cc2-c2sc(-c4c5cc(C(=O)OCC)sc5c(/C=c5\sc(=C(C#N)C#N)n(CC)c5=O)c5nn(CC(CC)CCCC)nc45)cc21)C(CCCCCCCC)(CCCCCCCC)c1cc(-c2c4cc(C(=O)OCC)sc4c(/C=c4\sc(=C(C#N)C#N)n(CC)c4=O)c4nn(CC(CC)CCCC)nc24)sc1-3,0.991,18.05,63.9,11.44,11.43014445,0.0861499125874062,11.21,11.44,1:1.5,,,,ITO/PEDOT:PSS/J52-F:JC2/PDINO/Al,conventional,PDINO,,PEDOT:PSS,,,,,,-5.36,-3.42,,-5.48,-3.73,
66583,10.1039/d1tc02716f,10.1039/d1tc02716f,PM6,Y6,PM6,Y6,COC(=O)C(C)(C)c1cc(C)cc(-c2sc3c4sc5cc(/C=C6/C(=O)c7cc(F)cc(c7)C(=O)/C6=C\c6cc(C(C)(C)C(=O)OC)c(-c7cc(C)cc(C(C)(C)C(=O)OC)c7)s6)sc5c4c(C(C)(C)C(=O)OC)ccc2-3)c1,CCCCCCCCCCCc1c(/C=C2\C(=O)c3cc(F)c(F)cc3C2=C(C#N)C#N)sc2c1sc1c3c4nsnc4c4c5sc6c(CCCCCCCCCCC)c(/C=C7\C(=O)c8cc(F)c(F)cc8C7=C(C#N)C#N)sc6c5n(CC(CC)CCCC)c4c3n(CC(CC)CCCC)c21,0.813,26.71,69.33,15.04,15.055168958999998,0.1008574401595651,,,PM6:Y6 = 1:1.2,chloronaphthalene,,0.5%,,inverted,ZnO,,MoO3,,80.0,chloroform,,110.0,-5.56,-3.65,,-5.65,-4.09,
66584,10.1039/d1tc02716f,10.1039/d1tc02716f,PM6,Y6,PM6,Y6,COC(=O)C(C)(C)c1cc(C)cc(-c2sc3c4sc5cc(/C=C6/C(=O)c7cc(F)cc(c7)C(=O)/C6=C\c6cc(C(C)(C)C(=O)OC)c(-c7cc(C)cc(C(C)(C)C(=O)OC)c7)s6)sc5c4c(C(C)(C)C(=O)OC)ccc2-3)c1,CCCCCCCCCCCc1c(/C=C2\C(=O)c3cc(F)c(F)cc3C2=C(C#N)C#N)sc2c1sc1c3c4nsnc4c4c5sc6c(CCCCCCCCCCC)c(/C=C7\C(=O)c8cc(F)c(F)cc8C7=C(C#N)C#N)sc6c5n(CC(CC)CCCC)c4c3n(CC(CC)CCCC)c21,0.742,25.72,57.01,10.94,10.879925224,0.5491295795246842,,,1:1.2,chloronaphthalene,,0.5%,ITO/ZnO/PM6:Y6/MoO3/Al,opaque PSC,ZnO,,MoO3,,80.0,chloroform,,110.0,-5.56,-3.65,,-5.65,-4.09,
66585,10.1039/d1tc02716f,10.1039/d1tc02716f,PM6,Y6,PM6,Y6,COC(=O)C(C)(C)c1cc(C)cc(-c2sc3c4sc5cc(/C=C6/C(=O)c7cc(F)cc(c7)C(=O)/C6=C\c6cc(C(C)(C)C(=O)OC)c(-c7cc(C)cc(C(C)(C)C(=O)OC)c7)s6)sc5c4c(C(C)(C)C(=O)OC)ccc2-3)c1,CCCCCCCCCCCc1c(/C=C2\C(=O)c3cc(F)c(F)cc3C2=C(C#N)C#N)sc2c1sc1c3c4nsnc4c4c5sc6c(CCCCCCCCCCC)c(/C=C7\C(=O)c8cc(F)c(F)cc8C7=C(C#N)C#N)sc6c5n(CC(CC)CCCC)c4c3n(CC(CC)CCCC)c21,0.776,25.48,67.27,13.22,13.300947296,0.6123093494704837,,,1:1.2,chloronaphthalene,,0.5%,ITO/ZnO/PM6:Y6/MoO3/Cu:Ag,opaque PSC,ZnO,,MoO3,,80.0,chloroform,,110.0,-5.56,-3.65,,-5.65,-4.09,
66586,10.1039/d1tc02716f,10.1039/d1tc02716f,PM6,Y6,PM6,Y6,COC(=O)C(C)(C)c1cc(C)cc(-c2sc3c4sc5cc(/C=C6/C(=O)c7cc(F)cc(c7)C(=O)/C6=C\c6cc(C(C)(C)C(=O)OC)c(-c7cc(C)cc(C(C)(C)C(=O)OC)c7)s6)sc5c4c(C(C)(C)C(=O)OC)ccc2-3)c1,CCCCCCCCCCCc1c(/C=C2\C(=O)c3cc(F)c(F)cc3C2=C(C#N)C#N)sc2c1sc1c3c4nsnc4c4c5sc6c(CCCCCCCCCCC)c(/C=C7\C(=O)c8cc(F)c(F)cc8C7=C(C#N)C#N)sc6c5n(CC(CC)CCCC)c4c3n(CC(CC)CCCC)c21,0.792,25.89,67.0,13.77,13.7382696,0.2304313725490119,,,1:1.2,chloronaphthalene,,0.5%,,inverted,ZnO,,MoO3,,80.0,chloroform,,110.0,-5.56,-3.65,,-5.65,-4.09,
66588,10.1039/d1tc02716f,10.1039/d1tc02716f,PM6,Y6,PM6,Y6,COC(=O)C(C)(C)c1cc(C)cc(-c2sc3c4sc5cc(/C=C6/C(=O)c7cc(F)cc(c7)C(=O)/C6=C\c6cc(C(C)(C)C(=O)OC)c(-c7cc(C)cc(C(C)(C)C(=O)OC)c7)s6)sc5c4c(C(C)(C)C(=O)OC)ccc2-3)c1,CCCCCCCCCCCc1c(/C=C2\C(=O)c3cc(F)c(F)cc3C2=C(C#N)C#N)sc2c1sc1c3c4nsnc4c4c5sc6c(CCCCCCCCCCC)c(/C=C7\C(=O)c8cc(F)c(F)cc8C7=C(C#N)C#N)sc6c5n(CC(CC)CCCC)c4c3n(CC(CC)CCCC)c21,0.799,24.35,66.9,12.86,13.015829850000005,1.2117406687403072,12.86,,1:1.2,chloronaphthalene,,0.5%,ITO/ZnO/PM6:Y6/MoO3/metal/HAT-CN/metal,inverted,ZnO,,MoO3,,80.0,chloroform,,110.0,-5.56,-3.65,,-5.65,-4.09,
66589,10.1039/d1tc02716f,10.1039/d1tc02716f,PM6,Y6,PM6,Y6,COC(=O)C(C)(C)c1cc(C)cc(-c2sc3c4sc5cc(/C=C6/C(=O)c7cc(F)cc(c7)C(=O)/C6=C\c6cc(C(C)(C)C(=O)OC)c(-c7cc(C)cc(C(C)(C)C(=O)OC)c7)s6)sc5c4c(C(C)(C)C(=O)OC)ccc2-3)c1,CCCCCCCCCCCc1c(/C=C2\C(=O)c3cc(F)c(F)cc3C2=C(C#N)C#N)sc2c1sc1c3c4nsnc4c4c5sc6c(CCCCCCCCCCC)c(/C=C7\C(=O)c8cc(F)c(F)cc8C7=C(C#N)C#N)sc6c5n(CC(CC)CCCC)c4c3n(CC(CC)CCCC)c21,0.792,24.75,65.65,12.95,12.868713,0.6276988416988392,12.95,,1:1.2,chloronaphthalene,,0.5%,ITO/ZnO/PM6:Y6/MoO3/metal/HAT-CN/metal,inverted,ZnO,,MoO3,,80.0,chloroform,,110.0,-5.56,-3.65,,-5.65,-4.09,
66590,10.1039/d1tc02716f,10.1039/d1tc02716f,PM6,Y6,PM6,Y6,COC(=O)C(C)(C)c1cc(C)cc(-c2sc3c4sc5cc(/C=C6/C(=O)c7cc(F)cc(c7)C(=O)/C6=C\c6cc(C(C)(C)C(=O)OC)c(-c7cc(C)cc(C(C)(C)C(=O)OC)c7)s6)sc5c4c(C(C)(C)C(=O)OC)ccc2-3)c1,CCCCCCCCCCCc1c(/C=C2\C(=O)c3cc(F)c(F)cc3C2=C(C#N)C#N)sc2c1sc1c3c4nsnc4c4c5sc6c(CCCCCCCCCCC)c(/C=C7\C(=O)c8cc(F)c(F)cc8C7=C(C#N)C#N)sc6c5n(CC(CC)CCCC)c4c3n(CC(CC)CCCC)c21,0.794,24.53,65.48,12.79,12.753421736000002,0.285991118060965,12.79,,1:1.2,chloronaphthalene,,0.5%,ITO/ZnO/PM6:Y6/MoO3/metal/HAT-CN/metal,inverted,ZnO,,MoO3,,80.0,chloroform,,110.0,-5.56,-3.65,,-5.65,-4.09,
66592,10.1039/d1tc02716f,10.1039/d1tc02716f,PM6,Y6,PM6,Y6,COC(=O)C(C)(C)c1cc(C)cc(-c2sc3c4sc5cc(/C=C6/C(=O)c7cc(F)cc(c7)C(=O)/C6=C\c6cc(C(C)(C)C(=O)OC)c(-c7cc(C)cc(C(C)(C)C(=O)OC)c7)s6)sc5c4c(C(C)(C)C(=O)OC)ccc2-3)c1,CCCCCCCCCCCc1c(/C=C2\C(=O)c3cc(F)c(F)cc3C2=C(C#N)C#N)sc2c1sc1c3c4nsnc4c4c5sc6c(CCCCCCCCCCC)c(/C=C7\C(=O)c8cc(F)c(F)cc8C7=C(C#N)C#N)sc6c5n(CC(CC)CCCC)c4c3n(CC(CC)CCCC)c21,0.773,24.89,64.85,12.56,12.477120544999998,0.6598682722930117,12.56,,1:1.2,chloronaphthalene,,0.5%,ITO/ZnO/PM6:Y6/MoO3/Cu:Ag/HAT-CN/Cu:Ag,,ZnO,,MoO3,,80.0,chloroform,,110.0,-5.56,-3.65,,-5.65,-4.09,
66593,10.1039/d1tc02716f,10.1039/d1tc02716f,PM6,Y6,PM6,Y6,COC(=O)C(C)(C)c1cc(C)cc(-c2sc3c4sc5cc(/C=C6/C(=O)c7cc(F)cc(c7)C(=O)/C6=C\c6cc(C(C)(C)C(=O)OC)c(-c7cc(C)cc(C(C)(C)C(=O)OC)c7)s6)sc5c4c(C(C)(C)C(=O)OC)ccc2-3)c1,CCCCCCCCCCCc1c(/C=C2\C(=O)c3cc(F)c(F)cc3C2=C(C#N)C#N)sc2c1sc1c3c4nsnc4c4c5sc6c(CCCCCCCCCCC)c(/C=C7\C(=O)c8cc(F)c(F)cc8C7=C(C#N)C#N)sc6c5n(CC(CC)CCCC)c4c3n(CC(CC)CCCC)c21,0.781,24.54,68.61,13.17,13.149614214,0.1547895671981664,13.17,,1:1.2,chloronaphthalene,,0.5%,ITO/ZnO/PM6:Y6/MoO3/metal/HAT-CN/metal,inverted,ZnO,,MoO3,,80.0,chloroform,,110.0,-5.56,-3.65,,-5.65,-4.09,
66594,10.1039/d1tc02716f,10.1039/d1tc02716f,PM6,Y6,PM6,Y6,COC(=O)C(C)(C)c1cc(C)cc(-c2sc3c4sc5cc(/C=C6/C(=O)c7cc(F)cc(c7)C(=O)/C6=C\c6cc(C(C)(C)C(=O)OC)c(-c7cc(C)cc(C(C)(C)C(=O)OC)c7)s6)sc5c4c(C(C)(C)C(=O)OC)ccc2-3)c1,CCCCCCCCCCCc1c(/C=C2\C(=O)c3cc(F)c(F)cc3C2=C(C#N)C#N)sc2c1sc1c3c4nsnc4c4c5sc6c(CCCCCCCCCCC)c(/C=C7\C(=O)c8cc(F)c(F)cc8C7=C(C#N)C#N)sc6c5n(CC(CC)CCCC)c4c3n(CC(CC)CCCC)c21,0.772,24.93,66.19,12.76,12.738900924,0.1653532601880916,12.76,,1:1.2,chloronaphthalene,,0.5%,ITO/ZnO/PM6:Y6/MoO3/Cu:Ag/HAT-CN/Cu:Ag,,ZnO,,MoO3,,80.0,chloroform,,110.0,-5.56,-3.65,,-5.65,-4.09,
66596,10.1039/d1tc02716f,10.1039/d1tc02716f,PM6,Y6,PM6,Y6,COC(=O)C(C)(C)c1cc(C)cc(-c2sc3c4sc5cc(/C=C6/C(=O)c7cc(F)cc(c7)C(=O)/C6=C\c6cc(C(C)(C)C(=O)OC)c(-c7cc(C)cc(C(C)(C)C(=O)OC)c7)s6)sc5c4c(C(C)(C)C(=O)OC)ccc2-3)c1,CCCCCCCCCCCc1c(/C=C2\C(=O)c3cc(F)c(F)cc3C2=C(C#N)C#N)sc2c1sc1c3c4nsnc4c4c5sc6c(CCCCCCCCCCC)c(/C=C7\C(=O)c8cc(F)c(F)cc8C7=C(C#N)C#N)sc6c5n(CC(CC)CCCC)c4c3n(CC(CC)CCCC)c21,0.794,25.27,67.93,13.62,13.629733334000004,0.0714635389133878,13.62,13.62,1:1.2,chloronaphthalene,,0.5%,ITO/ZnO/PM6:Y6/MoO3/metal/HAT-CN/metal,inverted,ZnO,,MoO3,,80.0,chloroform,,110.0,-5.56,-3.65,,-5.65,-4.09,
66597,10.1039/d1tc02716f,10.1039/d1tc02716f,PM6,Y6,PM6,Y6,COC(=O)C(C)(C)c1cc(C)cc(-c2sc3c4sc5cc(/C=C6/C(=O)c7cc(F)cc(c7)C(=O)/C6=C\c6cc(C(C)(C)C(=O)OC)c(-c7cc(C)cc(C(C)(C)C(=O)OC)c7)s6)sc5c4c(C(C)(C)C(=O)OC)ccc2-3)c1,CCCCCCCCCCCc1c(/C=C2\C(=O)c3cc(F)c(F)cc3C2=C(C#N)C#N)sc2c1sc1c3c4nsnc4c4c5sc6c(CCCCCCCCCCC)c(/C=C7\C(=O)c8cc(F)c(F)cc8C7=C(C#N)C#N)sc6c5n(CC(CC)CCCC)c4c3n(CC(CC)CCCC)c21,0.792,25.54,65.88,13.3,13.325995584,0.1954555187969817,13.3,13.3,1:1.2,chloronaphthalene,,0.5%,ITO/ZnO/PM6:Y6/MoO3/metal/HAT-CN/metal,inverted,ZnO,,MoO3,,80.0,chloroform,,110.0,-5.56,-3.65,,-5.65,-4.09,
66598,10.1039/d1tc02716f,10.1039/d1tc02716f,PM6,Y6,PM6,Y6,COC(=O)C(C)(C)c1cc(C)cc(-c2sc3c4sc5cc(/C=C6/C(=O)c7cc(F)cc(c7)C(=O)/C6=C\c6cc(C(C)(C)C(=O)OC)c(-c7cc(C)cc(C(C)(C)C(=O)OC)c7)s6)sc5c4c(C(C)(C)C(=O)OC)ccc2-3)c1,CCCCCCCCCCCc1c(/C=C2\C(=O)c3cc(F)c(F)cc3C2=C(C#N)C#N)sc2c1sc1c3c4nsnc4c4c5sc6c(CCCCCCCCCCC)c(/C=C7\C(=O)c8cc(F)c(F)cc8C7=C(C#N)C#N)sc6c5n(CC(CC)CCCC)c4c3n(CC(CC)CCCC)c21,0.796,25.28,66.82,13.43,13.446108416,0.1199435294117631,13.43,13.43,1:1.2,chloronaphthalene,,0.5%,ITO/ZnO/PM6:Y6/MoO3/metal/HAT-CN/metal,inverted,ZnO,,MoO3,,80.0,chloroform,,110.0,-5.56,-3.65,,-5.65,-4.09,
66599,10.1039/d1tc02748d,10.1039/d1tc02748d,PM6,BTP-4F-12,PM6,Y6,COC(=O)C(C)(C)c1cc(C)cc(-c2sc3c4sc5cc(/C=C6/C(=O)c7cc(F)cc(c7)C(=O)/C6=C\c6cc(C(C)(C)C(=O)OC)c(-c7cc(C)cc(C(C)(C)C(=O)OC)c7)s6)sc5c4c(C(C)(C)C(=O)OC)ccc2-3)c1,CCCCCCCCCCCc1c(/C=C2\C(=O)c3cc(F)c(F)cc3C2=C(C#N)C#N)sc2c1sc1c3c4nsnc4c4c5sc6c(CCCCCCCCCCC)c(/C=C7\C(=O)c8cc(F)c(F)cc8C7=C(C#N)C#N)sc6c5n(CC(CC)CCCC)c4c3n(CC(CC)CCCC)c21,0.827,26.73,66.13,14.62,14.618506022999998,0.0102187209302384,14.51,14.62,1.2:0,,,,ITO/PEDOT:PSS/active layer/PDIN/Al,,PDIN,,PEDOT:PSS,,300.0,,,,-5.56,-3.65,,-5.65,-4.09,
66603,10.1039/d1tc02748d,10.1039/d1tc02748d,PM6,BP-4F,PM6,BP-4F,COC(=O)C(C)(C)c1cc(C)cc(-c2sc3c4sc5cc(/C=C6/C(=O)c7cc(F)cc(c7)C(=O)/C6=C\c6cc(C(C)(C)C(=O)OC)c(-c7cc(C)cc(C(C)(C)C(=O)OC)c7)s6)sc5c4c(C(C)(C)C(=O)OC)ccc2-3)c1,CCCCCCc1ccc(S2(c3ccc(CCCCCC)cc3)c3cc(/C=C4\C(=O)c5cc(F)c(F)cc5C4=C(C#N)C#N)sc3-c3sc4c(-c5ccc(CC(CC)CCCC)cc5)c5c6c(sc5c(-c5ccc(CC(CC)CCCC)cc5)c4c32)-c2sc(/C=C3\C(=O)c4cc(F)c(F)cc4C3=C(C#N)C#N)cc2S6(c2ccc(CCCCCC)cc2)c2ccc(CCCCCC)cc2)cc1,0.857,24.12,68.41,14.14,14.140921644,0.0065179915134366,14.03,14.14,0:1.2,,,,ITO/PEDOT:PSS/active layer/PDIN/Al,,PDIN,,PEDOT:PSS,,300.0,,,,-5.56,-3.65,,-5.63,-3.9,
66604,10.1039/d1tc02860j,10.1039/d1tc02860j,PM6,BTMe-C6-2F,PM6,BTMe-C6-2F,COC(=O)C(C)(C)c1cc(C)cc(-c2sc3c4sc5cc(/C=C6/C(=O)c7cc(F)cc(c7)C(=O)/C6=C\c6cc(C(C)(C)C(=O)OC)c(-c7cc(C)cc(C(C)(C)C(=O)OC)c7)s6)sc5c4c(C(C)(C)C(=O)OC)ccc2-3)c1,,1.0,17.32,62.0,10.68,10.7384,0.5468164794007387,,,,-,,,,,,,,,,,,,-5.56,-3.65,,,,
66605,10.1039/d1tc02860j,10.1039/d1tc02860j,PM6,BTMe-C8-2F,PM6,BTMe-C8-2F,COC(=O)C(C)(C)c1cc(C)cc(-c2sc3c4sc5cc(/C=C6/C(=O)c7cc(F)cc(c7)C(=O)/C6=C\c6cc(C(C)(C)C(=O)OC)c(-c7cc(C)cc(C(C)(C)C(=O)OC)c7)s6)sc5c4c(C(C)(C)C(=O)OC)ccc2-3)c1,,0.97,19.65,66.76,12.72,12.724789799999998,0.0376556603773389,,,1:1,1% CN,CN,1%,ITO/ZnO/PM6:acceptor/MoO3/Al,,ZnO,,MoO3,,,chloroform,,100.0,-5.56,-3.65,,,,
66637,10.1039/d1tc03021c,10.1039/d1tc03021c,J71,N2200,J71,N2200,CCCCCCCCC(CCCCCC)Cn1nc2c(-c3cccs3)c(F)c(F)c(-c3ccc(-c4cc5c(-c6ccc([Si](CCC)(CCC)CCC)s6)c6sccc6c(-c6ccc([Si](CCC)(CCC)CCC)s6)c5s4)s3)c2n1,CCCCCCCCCCC(CCCCCCCC)CN1C(=O)c2ccc3c4c(c(-c5ccc(-c6cccs6)s5)cc(c24)C1=O)C(=O)N(CC(CCCCCCCC)CCCCCCCCCC)C3=O,0.946,2.09,65.5,1.29,1.2950266999999998,0.3896666666666448,1.29,,,,,,ITO/PEDOT:PSS/active layer/PFN-Br/Al,conventional,,,PEDOT:PSS,,,,,,-5.4,-3.24,,-5.71,-4.02,
66638,10.1039/d1tc03021c,10.1039/d1tc03021c,J71,N2200,J71,N2200,CCCCCCCCC(CCCCCC)Cn1nc2c(-c3cccs3)c(F)c(F)c(-c3ccc(-c4cc5c(-c6ccc([Si](CCC)(CCC)CCC)s6)c6sccc6c(-c6ccc([Si](CCC)(CCC)CCC)s6)c5s4)s3)c2n1,CCCCCCCCCCC(CCCCCCCC)CN1C(=O)c2ccc3c4c(c(-c5ccc(-c6cccs6)s5)cc(c24)C1=O)C(=O)N(CC(CCCCCCCC)CCCCCCCCCC)C3=O,0.813,1.45,66.9,0.79,0.78865065,0.1708037974683578,0.79,,,DIO,DIO,,ITO/PEDOT:PSS/active layer/PFN-Br/Al,conventional,,,PEDOT:PSS,,,chlorobenzene,,,-5.4,-3.24,,-5.71,-4.02,
66639,10.1039/d1tc03021c,10.1039/d1tc03021c,J71,N2200,J71,N2200,CCCCCCCCC(CCCCCC)Cn1nc2c(-c3cccs3)c(F)c(F)c(-c3ccc(-c4cc5c(-c6ccc([Si](CCC)(CCC)CCC)s6)c6sccc6c(-c6ccc([Si](CCC)(CCC)CCC)s6)c5s4)s3)c2n1,CCCCCCCCCCC(CCCCCCCC)CN1C(=O)c2ccc3c4c(c(-c5ccc(-c6cccs6)s5)cc(c24)C1=O)C(=O)N(CC(CCCCCCCC)CCCCCCCCCC)C3=O,0.758,0.66,60.7,0.31,0.30366996,2.041948387096768,0.31,,,DIO,DIO,,ITO/PEDOT:PSS/active layer/PFN-Br/Al,conventional,,,PEDOT:PSS,,,chlorobenzene,,,-5.4,-3.24,,-5.71,-4.02,
66640,10.1039/d1tc03021c,10.1039/d1tc03021c,J71,N2200,J71,N2200,CCCCCCCCC(CCCCCC)Cn1nc2c(-c3cccs3)c(F)c(F)c(-c3ccc(-c4cc5c(-c6ccc([Si](CCC)(CCC)CCC)s6)c6sccc6c(-c6ccc([Si](CCC)(CCC)CCC)s6)c5s4)s3)c2n1,CCCCCCCCCCC(CCCCCCCC)CN1C(=O)c2ccc3c4c(c(-c5ccc(-c6cccs6)s5)cc(c24)C1=O)C(=O)N(CC(CCCCCCCC)CCCCCCCCCC)C3=O,0.941,1.6,60.9,0.92,0.9169104,0.3358260869565245,0.92,,,DIO,DIO,,ITO/PEDOT:PSS/active layer/PFN-Br/Al,conventional,,,PEDOT:PSS,,,chlorobenzene,,,-5.4,-3.24,,-5.71,-4.02,
