Repository: JiYiqaq/PCE-KA-GNN

# Data directory

- `raw/Active_Database.csv` is the immutable source dataset bundled under CC BY 4.0. Do not overwrite it with processed data.
- `processed/` is created and populated by the training pipeline. Generated `.pt` and `.pth` caches are intentionally ignored by Git because they can exceed GitHub's normal single-file limit.

See `../DATA_LICENSE.md` for provenance, license and checksum information.

File: data/raw/Active_Database.csv (part 216 of 471)
id,doi,doi_norm,donor,acceptor,donor_canonical,acceptor_canonical,donor_smiles,acceptor_smiles,voc,jsc,ff,pce,pce_recomputed,pce_relative_error_percent,pce_avg,pce_best,d_a_ratio,additive,additive_canonical,additive_ratio,device_structure,device_type,etl,etl_canonical,htl,htl_canonical,active_layer_thickness,solvent,solvent_canonical,annealing_temp,homo_d,lumo_d,eg_d,homo_a,lumo_a,eg_a
66641,10.1039/d1tc03021c,10.1039/d1tc03021c,J71,N2200,J71,N2200,CCCCCCCCC(CCCCCC)Cn1nc2c(-c3cccs3)c(F)c(F)c(-c3ccc(-c4cc5c(-c6ccc([Si](CCC)(CCC)CCC)s6)c6sccc6c(-c6ccc([Si](CCC)(CCC)CCC)s6)c5s4)s3)c2n1,CCCCCCCCCCC(CCCCCCCC)CN1C(=O)c2ccc3c4c(c(-c5ccc(-c6cccs6)s5)cc(c24)C1=O)C(=O)N(CC(CCCCCCCC)CCCCCCCCCC)C3=O,0.943,1.34,57.2,0.73,0.72279064,0.987583561643828,0.73,,,DIO,DIO,,ITO/PEDOT:PSS/active layer/PFN-Br/Al,conventional,,,PEDOT:PSS,,,chlorobenzene,,,-5.4,-3.24,,-5.71,-4.02,
66646,10.1039/d1tc03259c,10.1039/d1tc03259c,PBDB-T,BTTBo-4F,PBDB-T,BTTBo-4F,CCCCC(CC)Cc1ccc(-c2c3cc(-c4ccc(-c5sc(-c6cccs6)c6c5C(=O)c5c(CC(CC)CCCC)sc(CC(CC)CCCC)c5C6=O)s4)sc3c(-c3ccc(CC(CC)CCCC)s3)c3ccsc23)s1,CCC(=O)c1cc2c3cc(-c4cc5c(s4)-c4sc(/C=C6\C(=O)c7cc(F)c(F)cc7C6=C(C#N)C#N)cc4C5(CC)CC)sc3c3sc(-c4cc5c(s4)-c4sc(/C=C6\C(=O)c7cc(F)c(F)cc7C6=C(C#N)C#N)cc4C5(CC)CC)cc3c2s1,0.85,15.04,64.61,8.27,8.259742399999999,0.1240338573156103,8.06,8.27,1:1.5,,,,,,,,,,,,,,-5.33,-3.48,,-5.56,-3.85,
66647,10.1039/d1tc03259c,10.1039/d1tc03259c,PBDB-T,BTTBo-4FN,PBDB-T,BTTBo-4FN,CCCCC(CC)Cc1ccc(-c2c3cc(-c4ccc(-c5sc(-c6cccs6)c6c5C(=O)c5c(CC(CC)CCCC)sc(CC(CC)CCCC)c5C6=O)s4)sc3c(-c3ccc(CC(CC)CCCC)s3)c3ccsc23)s1,CCC(=O)c1cc2c3cc(-c4cc5c(s4)-c4sc(/C=C6\C(=O)c7cc8cc(F)c(F)cc8cc7C6=C(C#N)C#N)cc4C5(CC)CC)sc3c3sc(-c4cc5c(s4)-c4sc(/C=C6\C(=O)c7cc8cc(F)c(F)cc8cc7C6=C(C#N)C#N)cc4C5(CC)CC)cc3c2s1,0.84,19.56,70.47,11.6,11.578502879999998,0.1853200000000099,11.46,11.6,1:1.5,1-chloronaphthalene,,0.5% v/v,ITO/PEDOT:PSS/PBDB-T:BTTBo-4FN/PFN-Br/Ag,,PFN-Br,,PEDOT:PSS,,,chlorobenzene,,100.0,-5.33,-3.48,,-5.48,-3.86,
66648,10.1039/d1tc03409j,10.1039/d1tc03409j,PBDFP-Bz,Y6,PBDFP-Bz,Y6,CCCCCCCCC(CCCCCC)Cn1nc2c(-c3cccs3)c(F)c(F)c(-c3ccc(-c4cc5c(-c6ccc(SCC(CC)CCCC)c(F)c6)c6occc6c(-c6ccc(SCC(CC)CCCC)c(F)c6)c5o4)s3)c2n1,CCCCCCCCCCCc1c(/C=C2\C(=O)c3cc(F)c(F)cc3C2=C(C#N)C#N)sc2c1sc1c3c4nsnc4c4c5sc6c(CCCCCCCCCCC)c(/C=C7\C(=O)c8cc(F)c(F)cc8C7=C(C#N)C#N)sc6c5n(CC(CC)CCCC)c4c3n(CC(CC)CCCC)c21,0.819,23.12,65.41,12.39,12.385566648,0.0357816949152645,11.85,12.39,1:1.25 wt/wt,DPE,,1.0%,,,sg-ZnO,ZnO,,,102.0,chloroform,,,-5.5,-3.46,,-5.65,-4.09,
66649,10.1039/d1tc03409j,10.1039/d1tc03409j,PBDFP-Bz,Y6,PBDFP-Bz,Y6,CCCCCCCCC(CCCCCC)Cn1nc2c(-c3cccs3)c(F)c(F)c(-c3ccc(-c4cc5c(-c6ccc(SCC(CC)CCCC)c(F)c6)c6occc6c(-c6ccc(SCC(CC)CCCC)c(F)c6)c5o4)s3)c2n1,CCCCCCCCCCCc1c(/C=C2\C(=O)c3cc(F)c(F)cc3C2=C(C#N)C#N)sc2c1sc1c3c4nsnc4c4c5sc6c(CCCCCCCCCCC)c(/C=C7\C(=O)c8cc(F)c(F)cc8C7=C(C#N)C#N)sc6c5n(CC(CC)CCCC)c4c3n(CC(CC)CCCC)c21,0.83,23.41,75.23,14.62,14.61741469,0.0176833789329606,13.49,14.62,1:1.25 wt/wt,DPE,,1.0%,ITO/sg-ZnO/TSi/active layer/MoO3/Ag,inverted,TSi/sg-ZnO,TSi/sg-ZnO,MoO3,,105.0,chloroform,,100.0,-5.5,-3.46,,-5.65,-4.09,
66650,10.1039/d1tc03409j,10.1039/d1tc03409j,P3HT,PC71BM,P3HT,PC71BM,CCCCCCc1ccsc1,COC(=O)CCCC1(c2ccccc2)C23c4c5ccc6c7cc8c9c%10c(cc%11cc%12c%13c%14c(cc%15c%16ccc-5c2c%16c2c5c%16c%17c(c(c46)c7c9c%17c4c%10c%11c%13c4c%16c%14c%152)C513)C%12)C8,0.6,9.84,61.42,3.63,3.6262368,0.1036694214876115,3.38,3.63,,,,,,,sg-ZnO,ZnO,,,,,,,-5.01,-3.12,,-5.9,-3.9,
66651,10.1039/d1tc03409j,10.1039/d1tc03409j,P3HT,PC71BM,P3HT,PC71BM,CCCCCCc1ccsc1,COC(=O)CCCC1(c2ccccc2)C23c4c5ccc6c7cc8c9c%10c(cc%11cc%12c%13c%14c(cc%15c%16ccc-5c2c%16c2c5c%16c%17c(c(c46)c7c9c%17c4c%10c%11c%13c4c%16c%14c%152)C513)C%12)C8,0.619,10.29,65.56,4.18,4.175850756,0.099264210526309,3.9,4.18,,,,,,,TSi/sg-ZnO,TSi/sg-ZnO,,,,,,,-5.01,-3.12,,-5.9,-3.9,
66652,10.1039/d1tc03409j,10.1039/d1tc03409j,PTB7-Th,ITIC,PTB7-Th,ITIC,CCCCC(CC)COC(=O)c1sc2csc(-c3cc4c(-c5ccc(CC(CC)CCCC)s5)c5sccc5c(-c5ccc(CC(CC)CCCC)s5)c4s3)c2c1F,CCCCCCc1ccc(C2(c3ccc(CCCCCC)cc3)c3cc4c(cc3-c3sc5cc(C=C6C(=O)c7ccccc7C6=C(C#N)C#N)sc5c32)C(c2ccc(CCCCCC)cc2)(c2ccc(CCCCCC)cc2)c2c-4sc3cc(C=C4C(=O)c5ccccc5C4=C(C#N)C#N)sc23)cc1,0.815,13.87,59.22,6.69,6.694258409999999,0.063653363228677,6.37,6.69,,,,,,,sg-ZnO,ZnO,,,,,,,-5.21,-3.6,,-5.576,-3.916,
66653,10.1039/d1tc03409j,10.1039/d1tc03409j,PTB7-Th,ITIC,PTB7-Th,ITIC,CCCCC(CC)COC(=O)c1sc2csc(-c3cc4c(-c5ccc(CC(CC)CCCC)s5)c5sccc5c(-c5ccc(CC(CC)CCCC)s5)c4s3)c2c1F,CCCCCCc1ccc(C2(c3ccc(CCCCCC)cc3)c3cc4c(cc3-c3sc5cc(C=C6C(=O)c7ccccc7C6=C(C#N)C#N)sc5c32)C(c2ccc(CCCCCC)cc2)(c2ccc(CCCCCC)cc2)c2c-4sc3cc(C=C4C(=O)c5ccccc5C4=C(C#N)C#N)sc23)cc1,0.834,14.71,60.75,7.45,7.45289505,0.0388597315436272,7.16,7.45,,,,,,,TSi/sg-ZnO,TSi/sg-ZnO,,,,,,,-5.21,-3.6,,-5.576,-3.916,
66654,10.1039/d1tc03409j,10.1039/d1tc03409j,PM6,Y6,PM6,Y6,COC(=O)C(C)(C)c1cc(C)cc(-c2sc3c4sc5cc(/C=C6/C(=O)c7cc(F)cc(c7)C(=O)/C6=C\c6cc(C(C)(C)C(=O)OC)c(-c7cc(C)cc(C(C)(C)C(=O)OC)c7)s6)sc5c4c(C(C)(C)C(=O)OC)ccc2-3)c1,CCCCCCCCCCCc1c(/C=C2\C(=O)c3cc(F)c(F)cc3C2=C(C#N)C#N)sc2c1sc1c3c4nsnc4c4c5sc6c(CCCCCCCCCCC)c(/C=C7\C(=O)c8cc(F)c(F)cc8C7=C(C#N)C#N)sc6c5n(CC(CC)CCCC)c4c3n(CC(CC)CCCC)c21,0.822,24.39,75.3,15.1,15.096580739999997,0.0226441059602842,14.98,15.1,,,,,,,sg-ZnO,ZnO,,,,,,,-5.56,-3.65,,-5.65,-4.09,
66655,10.1039/d1tc03409j,10.1039/d1tc03409j,PM6,Y6,PM6,Y6,COC(=O)C(C)(C)c1cc(C)cc(-c2sc3c4sc5cc(/C=C6/C(=O)c7cc(F)cc(c7)C(=O)/C6=C\c6cc(C(C)(C)C(=O)OC)c(-c7cc(C)cc(C(C)(C)C(=O)OC)c7)s6)sc5c4c(C(C)(C)C(=O)OC)ccc2-3)c1,CCCCCCCCCCCc1c(/C=C2\C(=O)c3cc(F)c(F)cc3C2=C(C#N)C#N)sc2c1sc1c3c4nsnc4c4c5sc6c(CCCCCCCCCCC)c(/C=C7\C(=O)c8cc(F)c(F)cc8C7=C(C#N)C#N)sc6c5n(CC(CC)CCCC)c4c3n(CC(CC)CCCC)c21,0.841,25.14,77.42,16.37,16.368709308,0.0078844960293299,16.08,16.37,,,,,,,TSi/sg-ZnO,TSi/sg-ZnO,,,,,,,-5.56,-3.65,,-5.65,-4.09,
66656,10.1039/d1tc03655f,10.1039/d1tc03655f,PM6,Y6,PM6,Y6,COC(=O)C(C)(C)c1cc(C)cc(-c2sc3c4sc5cc(/C=C6/C(=O)c7cc(F)cc(c7)C(=O)/C6=C\c6cc(C(C)(C)C(=O)OC)c(-c7cc(C)cc(C(C)(C)C(=O)OC)c7)s6)sc5c4c(C(C)(C)C(=O)OC)ccc2-3)c1,CCCCCCCCCCCc1c(/C=C2\C(=O)c3cc(F)c(F)cc3C2=C(C#N)C#N)sc2c1sc1c3c4nsnc4c4c5sc6c(CCCCCCCCCCC)c(/C=C7\C(=O)c8cc(F)c(F)cc8C7=C(C#N)C#N)sc6c5n(CC(CC)CCCC)c4c3n(CC(CC)CCCC)c21,0.852,25.7,71.8,15.7,15.7216152,0.1376764331210152,15.6,15.7,1:1.2 w/w,1-chloronaphthalene,,0.5 vol%,ITO/PEDOT:PSS/active layer/PDINN/Ag,conventional,PDINN,,PEDOT:PSS,,100.0,chloroform,,100.0,-5.56,-3.65,,-5.65,-4.09,
66657,10.1039/d1tc03655f,10.1039/d1tc03655f,PM6,Y6,PM6,Y6,COC(=O)C(C)(C)c1cc(C)cc(-c2sc3c4sc5cc(/C=C6/C(=O)c7cc(F)cc(c7)C(=O)/C6=C\c6cc(C(C)(C)C(=O)OC)c(-c7cc(C)cc(C(C)(C)C(=O)OC)c7)s6)sc5c4c(C(C)(C)C(=O)OC)ccc2-3)c1,CCCCCCCCCCCc1c(/C=C2\C(=O)c3cc(F)c(F)cc3C2=C(C#N)C#N)sc2c1sc1c3c4nsnc4c4c5sc6c(CCCCCCCCCCC)c(/C=C7\C(=O)c8cc(F)c(F)cc8C7=C(C#N)C#N)sc6c5n(CC(CC)CCCC)c4c3n(CC(CC)CCCC)c21,0.836,25.6,69.2,14.8,14.809907200000003,0.066940540540557,14.7,14.8,1:1.2 w/w,1-chloronaphthalene,,0.5 vol%,ITO/PEDOT:PSS/active layer/PDINN/Ag,conventional,PDINN,,PEDOT:PSS,,100.0,chloroform,,100.0,-5.56,-3.65,,-5.65,-4.09,
66658,10.1039/d1tc03655f,10.1039/d1tc03655f,PM6,Y6,PM6,Y6,COC(=O)C(C)(C)c1cc(C)cc(-c2sc3c4sc5cc(/C=C6/C(=O)c7cc(F)cc(c7)C(=O)/C6=C\c6cc(C(C)(C)C(=O)OC)c(-c7cc(C)cc(C(C)(C)C(=O)OC)c7)s6)sc5c4c(C(C)(C)C(=O)OC)ccc2-3)c1,CCCCCCCCCCCc1c(/C=C2\C(=O)c3cc(F)c(F)cc3C2=C(C#N)C#N)sc2c1sc1c3c4nsnc4c4c5sc6c(CCCCCCCCCCC)c(/C=C7\C(=O)c8cc(F)c(F)cc8C7=C(C#N)C#N)sc6c5n(CC(CC)CCCC)c4c3n(CC(CC)CCCC)c21,0.817,25.5,69.7,14.5,14.5209495,0.1444793103448181,14.5,14.5,1:1.2 w/w,1-chloronaphthalene,,0.5 vol%,ITO/PEDOT:PSS/active layer/PDINN/Ag,conventional,PDINN,,PEDOT:PSS,,100.0,chloroform,,100.0,-5.56,-3.65,,-5.65,-4.09,
66659,10.1039/d1tc03655f,10.1039/d1tc03655f,PM6,Y6,PM6,Y6,COC(=O)C(C)(C)c1cc(C)cc(-c2sc3c4sc5cc(/C=C6/C(=O)c7cc(F)cc(c7)C(=O)/C6=C\c6cc(C(C)(C)C(=O)OC)c(-c7cc(C)cc(C(C)(C)C(=O)OC)c7)s6)sc5c4c(C(C)(C)C(=O)OC)ccc2-3)c1,CCCCCCCCCCCc1c(/C=C2\C(=O)c3cc(F)c(F)cc3C2=C(C#N)C#N)sc2c1sc1c3c4nsnc4c4c5sc6c(CCCCCCCCCCC)c(/C=C7\C(=O)c8cc(F)c(F)cc8C7=C(C#N)C#N)sc6c5n(CC(CC)CCCC)c4c3n(CC(CC)CCCC)c21,0.818,25.5,68.6,14.3,14.309273999999998,0.0648531468531313,14.2,14.3,1:1.2 w/w,1-chloronaphthalene,,0.5 vol%,ITO/PEDOT:PSS/active layer/PDINN/Ag,conventional,PDINN,,PEDOT:PSS,,100.0,chloroform,,100.0,-5.56,-3.65,,-5.65,-4.09,
66660,10.1039/d1tc03655f,10.1039/d1tc03655f,PM6,Y6,PM6,Y6,COC(=O)C(C)(C)c1cc(C)cc(-c2sc3c4sc5cc(/C=C6/C(=O)c7cc(F)cc(c7)C(=O)/C6=C\c6cc(C(C)(C)C(=O)OC)c(-c7cc(C)cc(C(C)(C)C(=O)OC)c7)s6)sc5c4c(C(C)(C)C(=O)OC)ccc2-3)c1,CCCCCCCCCCCc1c(/C=C2\C(=O)c3cc(F)c(F)cc3C2=C(C#N)C#N)sc2c1sc1c3c4nsnc4c4c5sc6c(CCCCCCCCCCC)c(/C=C7\C(=O)c8cc(F)c(F)cc8C7=C(C#N)C#N)sc6c5n(CC(CC)CCCC)c4c3n(CC(CC)CCCC)c21,0.834,25.1,69.5,14.5,14.548713,0.3359517241379265,14.3,14.5,1:1.2 w/w,1-chloronaphthalene,,0.5 vol%,ITO/PEDOT:PSS/active layer/PDINN/Ag,conventional,PDINN,,PEDOT:PSS,,100.0,chloroform,,100.0,-5.56,-3.65,,-5.65,-4.09,
66661,10.1039/d1tc03655f,10.1039/d1tc03655f,PM6,Y6,PM6,Y6,COC(=O)C(C)(C)c1cc(C)cc(-c2sc3c4sc5cc(/C=C6/C(=O)c7cc(F)cc(c7)C(=O)/C6=C\c6cc(C(C)(C)C(=O)OC)c(-c7cc(C)cc(C(C)(C)C(=O)OC)c7)s6)sc5c4c(C(C)(C)C(=O)OC)ccc2-3)c1,CCCCCCCCCCCc1c(/C=C2\C(=O)c3cc(F)c(F)cc3C2=C(C#N)C#N)sc2c1sc1c3c4nsnc4c4c5sc6c(CCCCCCCCCCC)c(/C=C7\C(=O)c8cc(F)c(F)cc8C7=C(C#N)C#N)sc6c5n(CC(CC)CCCC)c4c3n(CC(CC)CCCC)c21,0.746,24.4,66.1,12.0,12.031786399999996,0.2648866666666342,11.9,12.0,1:1.2 w/w,1-chloronaphthalene,,0.5 vol%,ITO/PEDOT:PSS/active layer/PDINN/Ag,conventional,PDINN,,PEDOT:PSS,,100.0,chloroform,,100.0,-5.56,-3.65,,-5.65,-4.09,
66662,10.1039/d1tc03655f,10.1039/d1tc03655f,PM6,Y6,PM6,Y6,COC(=O)C(C)(C)c1cc(C)cc(-c2sc3c4sc5cc(/C=C6/C(=O)c7cc(F)cc(c7)C(=O)/C6=C\c6cc(C(C)(C)C(=O)OC)c(-c7cc(C)cc(C(C)(C)C(=O)OC)c7)s6)sc5c4c(C(C)(C)C(=O)OC)ccc2-3)c1,CCCCCCCCCCCc1c(/C=C2\C(=O)c3cc(F)c(F)cc3C2=C(C#N)C#N)sc2c1sc1c3c4nsnc4c4c5sc6c(CCCCCCCCCCC)c(/C=C7\C(=O)c8cc(F)c(F)cc8C7=C(C#N)C#N)sc6c5n(CC(CC)CCCC)c4c3n(CC(CC)CCCC)c21,0.667,24.2,65.5,10.6,10.572617,0.2583301886792321,10.4,10.6,1:1.2 w/w,1-chloronaphthalene,,0.5 vol%,ITO/PEDOT:PSS/active layer/PDINN/Ag,conventional,PDINN,,PEDOT:PSS,,100.0,chloroform,,100.0,-5.56,-3.65,,-5.65,-4.09,
66663,10.1039/d1tc03655f,10.1039/d1tc03655f,PM6,Y6,PM6,Y6,COC(=O)C(C)(C)c1cc(C)cc(-c2sc3c4sc5cc(/C=C6/C(=O)c7cc(F)cc(c7)C(=O)/C6=C\c6cc(C(C)(C)C(=O)OC)c(-c7cc(C)cc(C(C)(C)C(=O)OC)c7)s6)sc5c4c(C(C)(C)C(=O)OC)ccc2-3)c1,CCCCCCCCCCCc1c(/C=C2\C(=O)c3cc(F)c(F)cc3C2=C(C#N)C#N)sc2c1sc1c3c4nsnc4c4c5sc6c(CCCCCCCCCCC)c(/C=C7\C(=O)c8cc(F)c(F)cc8C7=C(C#N)C#N)sc6c5n(CC(CC)CCCC)c4c3n(CC(CC)CCCC)c21,0.654,23.5,64.3,9.87,9.882267,0.12428571428571,9.72,9.87,1:1.2 w/w,1-chloronaphthalene,,0.5 vol%,ITO/PEDOT:PSS/active layer/PDINN/Ag,conventional,PDINN,,PEDOT:PSS,,100.0,chloroform,,100.0,-5.56,-3.65,,-5.65,-4.09,
66664,10.1039/d1tc03655f,10.1039/d1tc03655f,PM6,Y6,PM6,Y6,COC(=O)C(C)(C)c1cc(C)cc(-c2sc3c4sc5cc(/C=C6/C(=O)c7cc(F)cc(c7)C(=O)/C6=C\c6cc(C(C)(C)C(=O)OC)c(-c7cc(C)cc(C(C)(C)C(=O)OC)c7)s6)sc5c4c(C(C)(C)C(=O)OC)ccc2-3)c1,CCCCCCCCCCCc1c(/C=C2\C(=O)c3cc(F)c(F)cc3C2=C(C#N)C#N)sc2c1sc1c3c4nsnc4c4c5sc6c(CCCCCCCCCCC)c(/C=C7\C(=O)c8cc(F)c(F)cc8C7=C(C#N)C#N)sc6c5n(CC(CC)CCCC)c4c3n(CC(CC)CCCC)c21,0.801,25.3,63.8,12.9,12.929261400000003,0.2268325581395572,12.5,12.9,,1-chloronaphthalene,,0.5 vol%,ITO/PEDOT:PSS/PM6/Y6/PDINN/Ag,LBL,PDINN,,PEDOT:PSS,,,,,100.0,-5.56,-3.65,,-5.65,-4.09,
66665,10.1039/d1tc03655f,10.1039/d1tc03655f,PM6,Y6,PM6,Y6,COC(=O)C(C)(C)c1cc(C)cc(-c2sc3c4sc5cc(/C=C6/C(=O)c7cc(F)cc(c7)C(=O)/C6=C\c6cc(C(C)(C)C(=O)OC)c(-c7cc(C)cc(C(C)(C)C(=O)OC)c7)s6)sc5c4c(C(C)(C)C(=O)OC)ccc2-3)c1,CCCCCCCCCCCc1c(/C=C2\C(=O)c3cc(F)c(F)cc3C2=C(C#N)C#N)sc2c1sc1c3c4nsnc4c4c5sc6c(CCCCCCCCCCC)c(/C=C7\C(=O)c8cc(F)c(F)cc8C7=C(C#N)C#N)sc6c5n(CC(CC)CCCC)c4c3n(CC(CC)CCCC)c21,0.786,25.5,68.0,13.6,13.62924,0.2149999999999979,13.5,13.6,,1-chloronaphthalene,,0.5 vol%,ITO/PEDOT:PSS/active layer/PDINN/Ag,LBL,PDINN,,PEDOT:PSS,,,,,100.0,-5.56,-3.65,,-5.65,-4.09,
66666,10.1039/d1tc03655f,10.1039/d1tc03655f,PM6,Y6,PM6,Y6,COC(=O)C(C)(C)c1cc(C)cc(-c2sc3c4sc5cc(/C=C6/C(=O)c7cc(F)cc(c7)C(=O)/C6=C\c6cc(C(C)(C)C(=O)OC)c(-c7cc(C)cc(C(C)(C)C(=O)OC)c7)s6)sc5c4c(C(C)(C)C(=O)OC)ccc2-3)c1,CCCCCCCCCCCc1c(/C=C2\C(=O)c3cc(F)c(F)cc3C2=C(C#N)C#N)sc2c1sc1c3c4nsnc4c4c5sc6c(CCCCCCCCCCC)c(/C=C7\C(=O)c8cc(F)c(F)cc8C7=C(C#N)C#N)sc6c5n(CC(CC)CCCC)c4c3n(CC(CC)CCCC)c21,0.828,25.6,70.9,15.0,15.0285312,0.1902079999999983,15.0,15.0,,1-chloronaphthalene,,0.5 vol%,ITO/PEDOT:PSS/PM6/Y6/PDINN/Ag,LBL,PDINN,,PEDOT:PSS,,,,,100.0,-5.56,-3.65,,-5.65,-4.09,
66667,10.1039/d1tc03655f,10.1039/d1tc03655f,PM6,Y6,PM6,Y6,COC(=O)C(C)(C)c1cc(C)cc(-c2sc3c4sc5cc(/C=C6/C(=O)c7cc(F)cc(c7)C(=O)/C6=C\c6cc(C(C)(C)C(=O)OC)c(-c7cc(C)cc(C(C)(C)C(=O)OC)c7)s6)sc5c4c(C(C)(C)C(=O)OC)ccc2-3)c1,CCCCCCCCCCCc1c(/C=C2\C(=O)c3cc(F)c(F)cc3C2=C(C#N)C#N)sc2c1sc1c3c4nsnc4c4c5sc6c(CCCCCCCCCCC)c(/C=C7\C(=O)c8cc(F)c(F)cc8C7=C(C#N)C#N)sc6c5n(CC(CC)CCCC)c4c3n(CC(CC)CCCC)c21,0.823,21.6,52.8,9.39,9.3861504,0.040996805111827,9.09,9.39,1:1.2 w/w,1-chloronaphthalene,,0.5 vol%,ITO/PEDOT:PSS/active layer/PDINN/Ag,BHJ,PDINN,,PEDOT:PSS,,100.0,chloroform,,100.0,-5.56,-3.65,,-5.65,-4.09,
66668,10.1039/d1tc03655f,10.1039/d1tc03655f,PM6,Y6,PM6,Y6,COC(=O)C(C)(C)c1cc(C)cc(-c2sc3c4sc5cc(/C=C6/C(=O)c7cc(F)cc(c7)C(=O)/C6=C\c6cc(C(C)(C)C(=O)OC)c(-c7cc(C)cc(C(C)(C)C(=O)OC)c7)s6)sc5c4c(C(C)(C)C(=O)OC)ccc2-3)c1,CCCCCCCCCCCc1c(/C=C2\C(=O)c3cc(F)c(F)cc3C2=C(C#N)C#N)sc2c1sc1c3c4nsnc4c4c5sc6c(CCCCCCCCCCC)c(/C=C7\C(=O)c8cc(F)c(F)cc8C7=C(C#N)C#N)sc6c5n(CC(CC)CCCC)c4c3n(CC(CC)CCCC)c21,0.802,23.6,54.8,10.4,10.3721056,0.268215384615394,10.3,10.4,1:1.2 w/w,1-chloronaphthalene,,0.5 vol%,ITO/PEDOT:PSS/active layer/PDINN/Ag,BHJ,PDINN,,PEDOT:PSS,,100.0,chloroform,,100.0,-5.56,-3.65,,-5.65,-4.09,
66669,10.1039/d1tc03655f,10.1039/d1tc03655f,PM6,Y6,PM6,Y6,COC(=O)C(C)(C)c1cc(C)cc(-c2sc3c4sc5cc(/C=C6/C(=O)c7cc(F)cc(c7)C(=O)/C6=C\c6cc(C(C)(C)C(=O)OC)c(-c7cc(C)cc(C(C)(C)C(=O)OC)c7)s6)sc5c4c(C(C)(C)C(=O)OC)ccc2-3)c1,CCCCCCCCCCCc1c(/C=C2\C(=O)c3cc(F)c(F)cc3C2=C(C#N)C#N)sc2c1sc1c3c4nsnc4c4c5sc6c(CCCCCCCCCCC)c(/C=C7\C(=O)c8cc(F)c(F)cc8C7=C(C#N)C#N)sc6c5n(CC(CC)CCCC)c4c3n(CC(CC)CCCC)c21,0.83,25.1,72.3,15.1,15.062259,0.2499403973509965,15.0,15.1,1:1.2 w/w,1-chloronaphthalene,,0.5 vol%,ITO/PEDOT:PSS/active layer/PDINN/Ag,BHJ,PDINN,,PEDOT:PSS,,100.0,chloroform,,100.0,-5.56,-3.65,,-5.65,-4.09,
66671,10.1039/d1tc03793e,10.1039/d1tc03793e,PM6,5T-2C8-IN,PM6,5T-2C8-IN,COC(=O)C(C)(C)c1cc(C)cc(-c2sc3c4sc5cc(/C=C6/C(=O)c7cc(F)cc(c7)C(=O)/C6=C\c6cc(C(C)(C)C(=O)OC)c(-c7cc(C)cc(C(C)(C)C(=O)OC)c7)s6)sc5c4c(C(C)(C)C(=O)OC)ccc2-3)c1,,0.965,10.24,51.0,5.04,5.0396160000000005,0.0076190476190376,4.82,5.04,,,,,,,,,,,,,,,-5.56,-3.65,,,,
66672,10.1039/d1tc03793e,10.1039/d1tc03793e,PM6,5T-2C8-Cl,PM6,5T-2C8-Cl,COC(=O)C(C)(C)c1cc(C)cc(-c2sc3c4sc5cc(/C=C6/C(=O)c7cc(F)cc(c7)C(=O)/C6=C\c6cc(C(C)(C)C(=O)OC)c(-c7cc(C)cc(C(C)(C)C(=O)OC)c7)s6)sc5c4c(C(C)(C)C(=O)OC)ccc2-3)c1,,0.864,20.86,64.0,11.53,11.5347456,0.041158716392018,11.22,11.53,,DIO,,0.6%,inverted,,ZnO/PFN-Br,,MoO3/Ag,,,chlorobenzene,,140.0,-5.56,-3.65,,,,
66673,10.1039/d1tc03793e,10.1039/d1tc03793e,PM6,5T-2C8-2Cl,PM6,5T-2C8-2Cl,COC(=O)C(C)(C)c1cc(C)cc(-c2sc3c4sc5cc(/C=C6/C(=O)c7cc(F)cc(c7)C(=O)/C6=C\c6cc(C(C)(C)C(=O)OC)c(-c7cc(C)cc(C(C)(C)C(=O)OC)c7)s6)sc5c4c(C(C)(C)C(=O)OC)ccc2-3)c1,,0.802,24.97,65.0,13.02,13.016861,0.0241090629800375,12.87,13.02,,DIO,,0.6%,inverted,,ZnO/PFN-Br,,MoO3/Ag,,,chlorobenzene,,140.0,-5.56,-3.65,,,,
66674,10.1039/d1tc03793e,10.1039/d1tc03793e,PM6,6T-2C8-2Cl,PM6,6T-2C8-2Cl,COC(=O)C(C)(C)c1cc(C)cc(-c2sc3c4sc5cc(/C=C6/C(=O)c7cc(F)cc(c7)C(=O)/C6=C\c6cc(C(C)(C)C(=O)OC)c(-c7cc(C)cc(C(C)(C)C(=O)OC)c7)s6)sc5c4c(C(C)(C)C(=O)OC)ccc2-3)c1,,0.785,24.4,65.0,12.43,12.4501,0.1617055510860767,12.25,12.43,,DIO,,0.6%,inverted,,ZnO/PFN-Br,,MoO3/Ag,,,chlorobenzene,,140.0,-5.56,-3.65,,,,
66675,10.1039/d1tc03842g,10.1039/d1tc03842g,PY3,IT-4Cl,PY3,IT-4Cl,,CCCCCCc1ccc(C2(c3ccc(CCCCCC)cc3)c3cc4c(cc3-c3sc5cc(/C=C6\C(=O)c7cc(Cl)c(Cl)cc7C6=C(C#N)C#N)sc5c32)C(c2ccc(CCCCCC)cc2)(c2ccc(CCCCCC)cc2)c2c-4sc3cc(/C=C4\C(=O)c5cc(Cl)c(Cl)cc5C4=C(C#N)C#N)sc23)cc1,0.798,19.09,73.5,11.2,11.1968577,0.0280562499999874,,,,,,,,,,,,,,,,,,,,-5.75,-4.09,
66676,10.1039/d1tc03842g,10.1039/d1tc03842g,PY4,IT-4F,PY4,IT-4F,,CCCCCCc1ccc(C2(c3ccc(CCCCCC)cc3)c3cc4c(cc3-c3sc5cc(/C=C6\C(=O)c7cc(F)c(F)cc7C6=C(C#N)C#N)sc5c32)C(c2ccc(CCCCCC)cc2)(c2ccc(CCCCCC)cc2)c2c-4sc3cc(/C=C4\C(=O)c5cc(F)c(F)cc5C4=C(C#N)C#N)sc23)cc1,0.874,20.26,70.7,12.51,12.519018680000002,0.0720917665867488,,,,,,,ITO/PEDOT:PSS/BHJ/PDINO/Al,,PDINO,,PEDOT:PSS,,,,,,,,,-5.66,-4.14,
66677,10.1039/d1tc03954g,10.1039/d1tc03954g,DTDCTB,CBD,DTDCTB,CBD,Cc1ccc(N(c2ccc(C)cc2)c2ccc(-c3ccc(C=C(C#N)C#N)c4nsnc34)s2)cc1,,0.79,2.69,33.49,0.71,0.7116959900000001,0.2388718309859284,0.7,0.71,5/10,,,,planar heterojunction,,,,,,,,,,,,,,,
66678,10.1039/d1tc03954g,10.1039/d1tc03954g,DTDCTB,CBD,DTDCTB,CBD,Cc1ccc(N(c2ccc(C)cc2)c2ccc(-c3ccc(C=C(C#N)C#N)c4nsnc34)s2)cc1,,0.78,2.93,37.58,0.86,0.85885332,0.133334883720925,0.85,0.86,10/20,,,,planar heterojunction,,,,,,,,,,,,,,,
66679,10.1039/d1tc03954g,10.1039/d1tc03954g,DTDCTB,CBD,DTDCTB,CBD,Cc1ccc(N(c2ccc(C)cc2)c2ccc(-c3ccc(C=C(C#N)C#N)c4nsnc34)s2)cc1,,0.77,2.55,33.86,0.67,0.6648410999999999,0.7699850746268938,0.66,0.67,20/40,,,,planar heterojunction,,,,,,,,,,,,,,,
66680,10.1039/d1tc04000f,10.1039/d1tc04000f,PM6,Y6,PM6,Y6,COC(=O)C(C)(C)c1cc(C)cc(-c2sc3c4sc5cc(/C=C6/C(=O)c7cc(F)cc(c7)C(=O)/C6=C\c6cc(C(C)(C)C(=O)OC)c(-c7cc(C)cc(C(C)(C)C(=O)OC)c7)s6)sc5c4c(C(C)(C)C(=O)OC)ccc2-3)c1,CCCCCCCCCCCc1c(/C=C2\C(=O)c3cc(F)c(F)cc3C2=C(C#N)C#N)sc2c1sc1c3c4nsnc4c4c5sc6c(CCCCCCCCCCC)c(/C=C7\C(=O)c8cc(F)c(F)cc8C7=C(C#N)C#N)sc6c5n(CC(CC)CCCC)c4c3n(CC(CC)CCCC)c21,0.88,24.74,66.67,14.51,14.51485904,0.033487525844254,14.32,14.51,1:1,1-CN,,0.7% v/v,ITO/PEDOT:PSS/polymer:Y6/PDINN/Ag,organic solar cells,PDINN,,PEDOT:PSS,,,chloroform,,100.0,-5.56,-3.65,,-5.65,-4.09,
66681,10.1039/d1tc04000f,10.1039/d1tc04000f,PM6-T5,Y6,PM6-T5,Y6,,CCCCCCCCCCCc1c(/C=C2\C(=O)c3cc(F)c(F)cc3C2=C(C#N)C#N)sc2c1sc1c3c4nsnc4c4c5sc6c(CCCCCCCCCCC)c(/C=C7\C(=O)c8cc(F)c(F)cc8C7=C(C#N)C#N)sc6c5n(CC(CC)CCCC)c4c3n(CC(CC)CCCC)c21,0.89,23.2,68.61,14.17,14.166592799999998,0.0240451658433423,13.96,14.17,1:1,1-CN,,0.7% v/v,ITO/PEDOT:PSS/polymer:Y6/PDINN/Ag,organic solar cells,PDINN,,PEDOT:PSS,,,chloroform,,100.0,,,,-5.65,-4.09,
66682,10.1039/d1tc04000f,10.1039/d1tc04000f,PM6-T10,Y6,PM6-T10,Y6,,CCCCCCCCCCCc1c(/C=C2\C(=O)c3cc(F)c(F)cc3C2=C(C#N)C#N)sc2c1sc1c3c4nsnc4c4c5sc6c(CCCCCCCCCCC)c(/C=C7\C(=O)c8cc(F)c(F)cc8C7=C(C#N)C#N)sc6c5n(CC(CC)CCCC)c4c3n(CC(CC)CCCC)c21,0.87,26.43,66.53,15.31,15.29797473,0.078545199216202,15.12,15.31,1:1,1-CN,,0.7% v/v,ITO/PEDOT:PSS/polymer:Y6/PDINN/Ag,organic solar cells,PDINN,,PEDOT:PSS,,,chloroform,,100.0,,,,-5.65,-4.09,
66683,10.1039/d1tc04000f,10.1039/d1tc04000f,PM6-T15,Y6,PM6-T15,Y6,,CCCCCCCCCCCc1c(/C=C2\C(=O)c3cc(F)c(F)cc3C2=C(C#N)C#N)sc2c1sc1c3c4nsnc4c4c5sc6c(CCCCCCCCCCC)c(/C=C7\C(=O)c8cc(F)c(F)cc8C7=C(C#N)C#N)sc6c5n(CC(CC)CCCC)c4c3n(CC(CC)CCCC)c21,0.86,27.02,71.14,16.61,16.530944079999998,0.475953762793509,16.42,16.61,1:1,1-CN,,0.7% v/v,ITO/PEDOT:PSS/polymer:Y6/PDINN/Ag,organic solar cells,PDINN,,PEDOT:PSS,,,chloroform,,100.0,,,,-5.65,-4.09,
66684,10.1039/d1tc04000f,10.1039/d1tc04000f,PM6-T20,Y6,PM6-T20,Y6,,CCCCCCCCCCCc1c(/C=C2\C(=O)c3cc(F)c(F)cc3C2=C(C#N)C#N)sc2c1sc1c3c4nsnc4c4c5sc6c(CCCCCCCCCCC)c(/C=C7\C(=O)c8cc(F)c(F)cc8C7=C(C#N)C#N)sc6c5n(CC(CC)CCCC)c4c3n(CC(CC)CCCC)c21,0.88,24.12,65.41,13.94,13.88366496,0.4041251076040204,13.75,13.94,1:1,1-CN,,0.7% v/v,ITO/PEDOT:PSS/polymer:Y6/PDINN/Ag,organic solar cells,PDINN,,PEDOT:PSS,,,chloroform,,100.0,,,,-5.65,-4.09,
66685,10.1039/d1tc04116a,10.1039/d1tc04116a,PCE-10,1a,PCE10,1a,CCCCC(CC)COC(=O)c1sc2c(-c3cc4c(-c5ccc(CC(CC)CCCC)s5)c5sccc5c(-c5ccc(CC(CC)CCCC)s5)c4s3)scc2c1F,,0.6,3.3,35.0,0.73,0.693,5.068493150684937,0.69,0.73,1:1,1-chloronaphthalene (CN),CN,2%,ITO/ZnO/PBI:PCE-10/MoO3/Al,inverted,ZnO,ZnO,MoO3,MoO3,,chlorobenzene,,,-5.21,-3.6,,,,
66686,10.1039/d1tc04116a,10.1039/d1tc04116a,PCE-10,1b,PCE10,1b,CCCCC(CC)COC(=O)c1sc2c(-c3cc4c(-c5ccc(CC(CC)CCCC)s5)c5sccc5c(-c5ccc(CC(CC)CCCC)s5)c4s3)scc2c1F,,0.84,8.5,44.0,3.31,3.1415999999999995,5.087613293051376,3.12,3.31,1:1,1-chloronaphthalene (CN),CN,2%,ITO/ZnO/PBI:PCE-10/MoO3/Al,inverted,ZnO,ZnO,MoO3,MoO3,,chlorobenzene,,,-5.21,-3.6,,,,
66687,10.1039/d1tc04116a,10.1039/d1tc04116a,PCE-10,1c,PCE10,1c,CCCCC(CC)COC(=O)c1sc2c(-c3cc4c(-c5ccc(CC(CC)CCCC)s5)c5sccc5c(-c5ccc(CC(CC)CCCC)s5)c4s3)scc2c1F,,0.84,9.66,42.0,3.53,3.408048,3.454730878186965,3.4,3.53,1:1,1-chloronaphthalene (CN),CN,2%,ITO/ZnO/PBI:PCE-10/MoO3/Al,inverted,ZnO,ZnO,MoO3,MoO3,,chlorobenzene,,,-5.21,-3.6,,,,
66688,10.1039/d1tc04116a,10.1039/d1tc04116a,PCE-10,1d,PCE10,1d,CCCCC(CC)COC(=O)c1sc2c(-c3cc4c(-c5ccc(CC(CC)CCCC)s5)c5sccc5c(-c5ccc(CC(CC)CCCC)s5)c4s3)scc2c1F,,0.88,9.93,42.0,3.72,3.670128,1.3406451612903263,3.63,3.72,1:1,1-chloronaphthalene (CN),CN,2%,ITO/ZnO/PBI:PCE-10/MoO3/Al,inverted,ZnO,ZnO,MoO3,MoO3,,chlorobenzene,,,-5.21,-3.6,,,,
66689,10.1039/d1tc04116a,10.1039/d1tc04116a,PCE-10,1e,PCE10,1e,CCCCC(CC)COC(=O)c1sc2c(-c3cc4c(-c5ccc(CC(CC)CCCC)s5)c5sccc5c(-c5ccc(CC(CC)CCCC)s5)c4s3)scc2c1F,,0.84,10.77,44.0,4.07,3.980592,2.196756756756771,3.94,4.07,1:1,2% 1-chloronaphthalene (CN),CN,2%,ITO/ZnO/PBI:PCE-10/MoO3/Al,inverted,ZnO,ZnO,MoO3,MoO3,,chlorobenzene,,,-5.21,-3.6,,,,
66690,10.1039/d1tc04116a,10.1039/d1tc04116a,PCE-10,2b,PCE10,2b,CCCCC(CC)COC(=O)c1sc2c(-c3cc4c(-c5ccc(CC(CC)CCCC)s5)c5sccc5c(-c5ccc(CC(CC)CCCC)s5)c4s3)scc2c1F,,0.88,9.6,41.0,3.48,3.46368,0.4689655172413761,3.45,3.48,1:1,2% 1-chloronaphthalene (CN),CN,2%,ITO/ZnO/PBI:PCE-10/MoO3/Al,inverted,ZnO,ZnO,MoO3,MoO3,,chlorobenzene,,,-5.21,-3.6,,,,
66691,10.1039/d1tc04116a,10.1039/d1tc04116a,PCE-10,3b,PCE10,3b,CCCCC(CC)COC(=O)c1sc2c(-c3cc4c(-c5ccc(CC(CC)CCCC)s5)c5sccc5c(-c5ccc(CC(CC)CCCC)s5)c4s3)scc2c1F,,0.76,7.42,40.0,2.35,2.25568,4.013617021276604,2.23,2.35,1:1,2% 1-chloronaphthalene (CN),CN,2%,ITO/ZnO/PBI:PCE-10/MoO3/Al,inverted,ZnO,ZnO,MoO3,MoO3,,chlorobenzene,,,-5.21,-3.6,,,,
66692,10.1039/d1tc04116a,10.1039/d1tc04116a,PCE-10,4b,PCE10,4b,CCCCC(CC)COC(=O)c1sc2c(-c3cc4c(-c5ccc(CC(CC)CCCC)s5)c5sccc5c(-c5ccc(CC(CC)CCCC)s5)c4s3)scc2c1F,,0.6,5.49,44.0,1.55,1.44936,6.492903225806455,1.43,1.55,1:1,2% 1-chloronaphthalene (CN),CN,2%,ITO/ZnO/PBI:PCE-10/MoO3/Al,inverted,ZnO,ZnO,MoO3,MoO3,,chlorobenzene,,,-5.21,-3.6,,,,
66693,10.1039/d1tc04116a,10.1039/d1tc04116a,PCE-10,5b,PCE10,5b,CCCCC(CC)COC(=O)c1sc2c(-c3cc4c(-c5ccc(CC(CC)CCCC)s5)c5sccc5c(-c5ccc(CC(CC)CCCC)s5)c4s3)scc2c1F,,0.8,8.77,40.0,2.83,2.8064,0.8339222614841012,2.76,2.83,1:1,2% 1-chloronaphthalene (CN),CN,2%,ITO/ZnO/PBI:PCE-10/MoO3/Al,inverted,ZnO,ZnO,MoO3,MoO3,,chlorobenzene,,,-5.21,-3.6,,,,
66694,10.1039/d1tc04116a,10.1039/d1tc04116a,PCE-10,2e,PCE10,2e,CCCCC(CC)COC(=O)c1sc2c(-c3cc4c(-c5ccc(CC(CC)CCCC)s5)c5sccc5c(-c5ccc(CC(CC)CCCC)s5)c4s3)scc2c1F,,0.84,11.17,45.0,4.28,4.22226,1.3490654205607453,4.15,4.28,1.0:1.1,2% 1-chloronaphthalene (CN),CN,2%,ITO/ZnO/PBI:PCE-10/MoO3/Al,inverted,ZnO,ZnO,MoO3,MoO3,,chlorobenzene,,,-5.21,-3.6,,,,
66695,10.1039/d1tc04116a,10.1039/d1tc04116a,PCE-10,P-1b,PCE10,P-1b,CCCCC(CC)COC(=O)c1sc2c(-c3cc4c(-c5ccc(CC(CC)CCCC)s5)c5sccc5c(-c5ccc(CC(CC)CCCC)s5)c4s3)scc2c1F,CCCCCCCC[Si]1(CCCCCCCC)c2ccccc2-c2ccc(-c3ccc(-c4c(OCC(CC)CCCC)c(F)c(-c5cccs5)c5nsnc45)s3)cc21,0.84,8.96,41.0,3.25,3.085824,5.051569230769227,3.11,3.25,1:1,,,,ITO/ZnO/PBI:PCE-10/MoO3/Al,inverted,ZnO,ZnO,MoO3,MoO3,,chlorobenzene,,,-5.21,-3.6,,,,
66696,10.1039/d1tc04116a,10.1039/d1tc04116a,PCE-10,M-1b,PCE10,M-1b,CCCCC(CC)COC(=O)c1sc2c(-c3cc4c(-c5ccc(CC(CC)CCCC)s5)c5sccc5c(-c5ccc(CC(CC)CCCC)s5)c4s3)scc2c1F,,0.84,8.91,40.0,3.15,2.99376,4.959999999999997,2.99,3.15,1:1,,,,ITO/ZnO/PBI:PCE-10/MoO3/Al,inverted,ZnO,ZnO,MoO3,MoO3,,,,,-5.21,-3.6,,,,
66697,10.1039/d1tc04116a,10.1039/d1tc04116a,PCE-10,rac-1b,PCE10,rac-1b,CCCCC(CC)COC(=O)c1sc2c(-c3cc4c(-c5ccc(CC(CC)CCCC)s5)c5sccc5c(-c5ccc(CC(CC)CCCC)s5)c4s3)scc2c1F,,0.84,7.5,40.0,2.65,2.52,4.905660377358487,2.52,2.65,1:1,,,,ITO/ZnO/PBI:PCE-10/MoO3/Al,inverted,ZnO,ZnO,MoO3,MoO3,,chlorobenzene,,,-5.21,-3.6,,,,
66698,10.1039/d1tc04116a,10.1039/d1tc04116a,PCE-10,P-1b,PCE10,P-1b,CCCCC(CC)COC(=O)c1sc2c(-c3cc4c(-c5ccc(CC(CC)CCCC)s5)c5sccc5c(-c5ccc(CC(CC)CCCC)s5)c4s3)scc2c1F,CCCCCCCC[Si]1(CCCCCCCC)c2ccccc2-c2ccc(-c3ccc(-c4c(OCC(CC)CCCC)c(F)c(-c5cccs5)c5nsnc45)s3)cc21,0.84,9.52,44.0,3.68,3.518592,4.386086956521744,3.48,3.68,1:1,1-chloronaphthalene,CN,2 vol%,ITO/ZnO/PBI:PCE-10/MoO3/Al,inverted,ZnO,ZnO,MoO3,MoO3,,chlorobenzene,,,-5.21,-3.6,,,,
66699,10.1039/d1tc04116a,10.1039/d1tc04116a,PCE-10,M-1b,PCE10,M-1b,CCCCC(CC)COC(=O)c1sc2c(-c3cc4c(-c5ccc(CC(CC)CCCC)s5)c5sccc5c(-c5ccc(CC(CC)CCCC)s5)c4s3)scc2c1F,,0.84,9.51,43.0,3.59,3.435012,4.317214484679663,3.45,3.59,1:1,1-chloronaphthalene,CN,2%,ITO/ZnO/PBI:PCE-10/MoO3/Al,inverted,ZnO,ZnO,MoO3,MoO3,,,,,-5.21,-3.6,,,,
66700,10.1039/d1tc04116a,10.1039/d1tc04116a,PCE-10,rac-1b,PCE10,rac-1b,CCCCC(CC)COC(=O)c1sc2c(-c3cc4c(-c5ccc(CC(CC)CCCC)s5)c5sccc5c(-c5ccc(CC(CC)CCCC)s5)c4s3)scc2c1F,,0.84,8.5,44.0,3.31,3.1415999999999995,5.087613293051376,3.12,3.31,1:1,1-chloronaphthalene,CN,2 vol%,ITO/ZnO/PBI:PCE-10/MoO3/Al,inverted,ZnO,ZnO,MoO3,MoO3,,chlorobenzene,,,-5.21,-3.6,,,,
66701,10.1039/d1tc04116a,10.1039/d1tc04116a,PCE-10,P-1e,PCE10,P-1e,CCCCC(CC)COC(=O)c1sc2c(-c3cc4c(-c5ccc(CC(CC)CCCC)s5)c5sccc5c(-c5ccc(CC(CC)CCCC)s5)c4s3)scc2c1F,,0.84,11.45,39.0,3.88,3.751019999999999,3.324226804123731,3.79,3.88,1:1,,,,ITO/ZnO/PBI:PCE-10/MoO3/Al,inverted,ZnO,ZnO,MoO3,MoO3,,chlorobenzene,,,-5.21,-3.6,,,,
66702,10.1039/d1tc04116a,10.1039/d1tc04116a,PCE-10,M-1e,PCE10,M-1e,CCCCC(CC)COC(=O)c1sc2c(-c3cc4c(-c5ccc(CC(CC)CCCC)s5)c5sccc5c(-c5ccc(CC(CC)CCCC)s5)c4s3)scc2c1F,,0.84,11.35,41.0,4.02,3.90894,2.762686567164183,3.86,4.02,1:1,,,,ITO/ZnO/PBI:PCE-10/MoO3/Al,inverted,ZnO,ZnO,MoO3,MoO3,,chlorobenzene,,,-5.21,-3.6,,,,
66703,10.1039/d1tc04116a,10.1039/d1tc04116a,PCE-10,rac-1e,PCE10,rac-1e,CCCCC(CC)COC(=O)c1sc2c(-c3cc4c(-c5ccc(CC(CC)CCCC)s5)c5sccc5c(-c5ccc(CC(CC)CCCC)s5)c4s3)scc2c1F,,0.84,10.66,43.0,4.05,3.850392,4.928592592592593,3.82,4.05,1:1,,,,ITO/ZnO/PBI:PCE-10/MoO3/Al,inverted,ZnO,ZnO,MoO3,MoO3,,chlorobenzene,,,-5.21,-3.6,,,,
66704,10.1039/d1tc04116a,10.1039/d1tc04116a,PCE-10,P-1e,PCE10,P-1e,CCCCC(CC)COC(=O)c1sc2c(-c3cc4c(-c5ccc(CC(CC)CCCC)s5)c5sccc5c(-c5ccc(CC(CC)CCCC)s5)c4s3)scc2c1F,,0.84,11.07,42.0,4.02,3.905496,2.8483582089552173,3.91,4.02,1:1,1-chloronaphthalene,CN,2 vol%,ITO/ZnO/PBI:PCE-10/MoO3/Al,inverted,ZnO,ZnO,MoO3,MoO3,,chlorobenzene,,,-5.21,-3.6,,,,
66705,10.1039/d1tc04116a,10.1039/d1tc04116a,PCE-10,M-1e,PCE10,M-1e,CCCCC(CC)COC(=O)c1sc2c(-c3cc4c(-c5ccc(CC(CC)CCCC)s5)c5sccc5c(-c5ccc(CC(CC)CCCC)s5)c4s3)scc2c1F,,0.84,11.35,42.0,4.09,4.00428,2.095843520782402,3.97,4.09,1:1,1-chloronaphthalene,CN,2 vol%,ITO/ZnO/PBI:PCE-10/MoO3/Al,inverted,ZnO,ZnO,MoO3,MoO3,,chlorobenzene,,,-5.21,-3.6,,,,
66706,10.1039/d1tc04116a,10.1039/d1tc04116a,PCE-10,rac-1e,PCE10,rac-1e,CCCCC(CC)COC(=O)c1sc2c(-c3cc4c(-c5ccc(CC(CC)CCCC)s5)c5sccc5c(-c5ccc(CC(CC)CCCC)s5)c4s3)scc2c1F,,0.84,10.77,44.0,4.07,3.980592,2.196756756756771,3.94,4.07,1:1,1-chloronaphthalene,CN,2%,ITO/ZnO/PBI:PCE-10/MoO3/Al,inverted,ZnO,ZnO,MoO3,MoO3,,chlorobenzene,,,-5.21,-3.6,,,,
66707,10.1039/d1tc04264e,10.1039/d1tc04264e,ZR1-C3,BTP-C11-N2Cl,ZR1-C3,BTP-C11-N2Cl,CCCCCCCCc1cc(-c2cc3sc4c(-c5ccc(CCCC(CCCC)CCCCCC)s5)c5c(sc6cc(-c7cc(CCCCCCCC)c(-c8ccc(/C=C9/SC(=S)N(CCCCCC)C9=O)s8)s7)sc65)c(-c5ccc(CCCC(CCCC)CCCCCC)s5)c4c3s2)sc1-c1ccc(/C=C2/SC(=S)N(CCCCCC)C2=O)s1,,0.89,20.06,61.23,11.01,10.93163682,0.7117455040871953,10.71,11.01,,,,,,,,,,,,,,,,,,,,
66708,10.1039/d1tc04264e,10.1039/d1tc04264e,ZR1-C3,BTP-C9-N2F,ZR1-C3,BTP-C9-N2F,CCCCCCCCc1cc(-c2cc3sc4c(-c5ccc(CCCC(CCCC)CCCCCC)s5)c5c(sc6cc(-c7cc(CCCCCCCC)c(-c8ccc(/C=C9/SC(=S)N(CCCCCC)C9=O)s8)s7)sc65)c(-c5ccc(CCCC(CCCC)CCCCCC)s5)c4c3s2)sc1-c1ccc(/C=C2/SC(=S)N(CCCCCC)C2=O)s1,,0.9,20.02,62.89,11.44,11.3315202,0.9482499999999964,11.01,11.44,,,,,conventional,,PFN-Br,,PEDOT:PSS,,,,,,,,,,,
66709,10.1039/d1tc04264e,10.1039/d1tc04264e,ZR1-C3,BTP-C9-N4F,ZR1-C3,BTP-C9-N4F,CCCCCCCCc1cc(-c2cc3sc4c(-c5ccc(CCCC(CCCC)CCCCCC)s5)c5c(sc6cc(-c7cc(CCCCCCCC)c(-c8ccc(/C=C9/SC(=S)N(CCCCCC)C9=O)s8)s7)sc65)c(-c5ccc(CCCC(CCCC)CCCCCC)s5)c4c3s2)sc1-c1ccc(/C=C2/SC(=S)N(CCCCCC)C2=O)s1,,0.86,23.63,69.75,14.29,14.1744555,0.8085689293212064,14.02,14.29,,,,,conventional,,PFN-Br,,PEDOT:PSS,,,,,,,,,,,
66715,10.1039/d1tc04622e,10.1039/d1tc04622e,P3HT,PC61BM,P3HT,PC61BM,CCCCCCc1ccsc1,COC(=O)CCCC1(c2ccccc2)C23c4c5c6c7c8c9c(c%10c%11c2c2c%12c4c4c%13c5c5c7c7c8c8c%14c9c%10c9c%10c%11c2c2c%11c%12c4c4c%12c%13c5c5c7c7c8c8c%14c9c9c%10c2c2c%11c4c4c%12c5c7c5c8c9c2c45)C613,0.58,7.78,50.0,2.25,2.2562,0.2755555555555449,2.25,,1:0.8,,,,,OPV,ZnO (reference),ZnO,MoO3,,,chlorobenzene,,150.0,-5.01,-3.12,,-6.1,-3.7,
66716,10.1039/d1tc04622e,10.1039/d1tc04622e,P3HT,PC61BM,P3HT,PC61BM,CCCCCCc1ccsc1,COC(=O)CCCC1(c2ccccc2)C23c4c5c6c7c8c9c(c%10c%11c2c2c%12c4c4c%13c5c5c7c7c8c8c%14c9c%10c9c%10c%11c2c2c%11c%12c4c4c%12c%13c5c5c7c7c8c8c%14c9c9c%10c2c2c%11c4c4c%12c5c7c5c8c9c2c45)C613,0.36,6.14,45.0,1.0,0.99468,0.5320000000000102,1.0,,1:0.8,,,,inverted,inverted,ZnO/PBI-A,ZnO/PBI-A,MoO3,,,chlorobenzene,,150.0,-5.01,-3.12,,-6.1,-3.7,
66717,10.1039/d1tc04622e,10.1039/d1tc04622e,P3HT,PC61BM,P3HT,PC61BM,CCCCCCc1ccsc1,COC(=O)CCCC1(c2ccccc2)C23c4c5c6c7c8c9c(c%10c%11c2c2c%12c4c4c%13c5c5c7c7c8c8c%14c9c%10c9c%10c%11c2c2c%11c%12c4c4c%12c%13c5c5c7c7c8c8c%14c9c9c%10c2c2c%11c4c4c%12c5c7c5c8c9c2c45)C613,0.58,8.87,49.0,2.55,2.520854,1.1429803921568586,2.55,,1:0.8,,,,,OPV,ZnO/PBI-F,ZnO/PBI-F,MoO3,,,chlorobenzene,,150.0,-5.01,-3.12,,-6.1,-3.7,
66718,10.1039/d1tc04622e,10.1039/d1tc04622e,P3HT,PC61BM,P3HT,PC61BM,CCCCCCc1ccsc1,COC(=O)CCCC1(c2ccccc2)C23c4c5c6c7c8c9c(c%10c%11c2c2c%12c4c4c%13c5c5c7c7c8c8c%14c9c%10c9c%10c%11c2c2c%11c%12c4c4c%12c%13c5c5c7c7c8c8c%14c9c9c%10c2c2c%11c4c4c%12c5c7c5c8c9c2c45)C613,0.53,7.06,47.0,1.96,1.758646,10.273163265306124,1.96,,1:0.8,,,,inverted,inverted,ZnO/PBI-H,ZnO/PBI-H,MoO3,,,chlorobenzene,,150.0,-5.01,-3.12,,-6.1,-3.7,
66719,10.1039/d1tc04622e,10.1039/d1tc04622e,P3HT,PC61BM,P3HT,PC61BM,CCCCCCc1ccsc1,COC(=O)CCCC1(c2ccccc2)C23c4c5c6c7c8c9c(c%10c%11c2c2c%12c4c4c%13c5c5c7c7c8c8c%14c9c%10c9c%10c%11c2c2c%11c%12c4c4c%12c%13c5c5c7c7c8c8c%14c9c9c%10c2c2c%11c4c4c%12c5c7c5c8c9c2c45)C613,0.54,3.56,36.0,0.72,0.692064,3.8799999999999946,0.72,,1:0.8,,,,inverted,inverted,ZnO/PBI-L,ZnO/PBI-L,MoO3,,,chlorobenzene,,150.0,-5.01,-3.12,,-6.1,-3.7,
66720,10.1039/d1tc04622e,10.1039/d1tc04622e,P3HT,PC61BM,P3HT,PC61BM,CCCCCCc1ccsc1,COC(=O)CCCC1(c2ccccc2)C23c4c5c6c7c8c9c(c%10c%11c2c2c%12c4c4c%13c5c5c7c7c8c8c%14c9c%10c9c%10c%11c2c2c%11c%12c4c4c%12c%13c5c5c7c7c8c8c%14c9c9c%10c2c2c%11c4c4c%12c5c7c5c8c9c2c45)C613,0.55,7.39,50.0,2.03,2.03225,0.1108374384236495,2.03,,1:0.8,,,,inverted,OPV,ZnO/PBI-S,ZnO/PBI-S,MoO3,,,chlorobenzene,,150.0,-5.01,-3.12,,-6.1,-3.7,
66721,10.1039/d1tc04622e,10.1039/d1tc04622e,P3HT,PC61BM,P3HT,PC61BM,CCCCCCc1ccsc1,COC(=O)CCCC1(c2ccccc2)C23c4c5c6c7c8c9c(c%10c%11c2c2c%12c4c4c%13c5c5c7c7c8c8c%14c9c%10c9c%10c%11c2c2c%11c%12c4c4c%12c%13c5c5c7c7c8c8c%14c9c9c%10c2c2c%11c4c4c%12c5c7c5c8c9c2c45)C613,0.51,6.75,47.0,1.64,1.617975,1.3429878048780466,1.64,,1:0.8,,,,inverted,inverted,ZnO/PBI-V,ZnO/PBI-V,MoO3,,,chlorobenzene,,150.0,-5.01,-3.12,,-6.1,-3.7,
66722,10.1039/d1tc04622e,10.1039/d1tc04622e,P3HT,PC61BM,P3HT,PC61BM,CCCCCCc1ccsc1,COC(=O)CCCC1(c2ccccc2)C23c4c5c6c7c8c9c(c%10c%11c2c2c%12c4c4c%13c5c5c7c7c8c8c%14c9c%10c9c%10c%11c2c2c%11c%12c4c4c%12c%13c5c5c7c7c8c8c%14c9c9c%10c2c2c%11c4c4c%12c5c7c5c8c9c2c45)C613,0.61,7.38,50.0,2.24,2.2509,0.4866071428571388,2.24,,1:0.8,,,,,OPV,ZnO/PBI-W,ZnO/PBI-W,MoO3,,,chlorobenzene,,150.0,-5.01,-3.12,,-6.1,-3.7,
66723,10.1039/d1tc04622e,10.1039/d1tc04622e,P3HT,PC61BM,P3HT,PC61BM,CCCCCCc1ccsc1,COC(=O)CCCC1(c2ccccc2)C23c4c5c6c7c8c9c(c%10c%11c2c2c%12c4c4c%13c5c5c7c7c8c8c%14c9c%10c9c%10c%11c2c2c%11c%12c4c4c%12c%13c5c5c7c7c8c8c%14c9c9c%10c2c2c%11c4c4c%12c5c7c5c8c9c2c45)C613,0.61,7.64,48.0,2.21,2.2369920000000003,1.2213574660633644,2.21,,1:0.8,,,,,OPV,ZnO/PBI-Y,ZnO/PBI-Y,MoO3,,,chlorobenzene,,150.0,-5.01,-3.12,,-6.1,-3.7,
66735,10.1039/d1tc04800g,10.1039/d1tc04800g,PPDT2FBT,PCBM,PPDT2FBT,PCBM,CCCCCCCCC(CCCCCC)COc1ccc(OCC(CCCCCC)CCCCCCCC)c(-c2ccc(-c3c(F)c(F)c(-c4cccs4)c4nsnc34)s2)c1,CCCCC(=O)OCC1(C2=CC=CC=C2)C3=CC=CC4=CC=CC5=CC=CC6=CC=CC7=CC=CC1=C7C6=C5C4=C3,0.79,16.3,73.0,9.4,9.40021,0.0022340425532014,,,,,,,,,,,,,,,,,-5.43,-3.67,,-6.1,-3.7,
66736,10.1039/d1tc04800g,10.1039/d1tc04800g,PPDT2FBT,N2200,PPDT2FBT,N2200,CCCCCCCCC(CCCCCC)COc1ccc(OCC(CCCCCC)CCCCCCCC)c(-c2ccc(-c3c(F)c(F)c(-c4cccs4)c4nsnc34)s2)c1,CCCCCCCCCCC(CCCCCCCC)CN1C(=O)c2ccc3c4c(c(-c5ccc(-c6cccs6)s5)cc(c24)C1=O)C(=O)N(CC(CCCCCCCC)CCCCCCCCCC)C3=O,0.85,11.9,51.0,5.1,5.15865,1.150000000000002,,,,,,,,,,,,,,,,,-5.43,-3.67,,-5.71,-4.02,
66737,10.1039/d1tc04800g,10.1039/d1tc04800g,PPDT2FBT,NIDCS-HO,PPDT2FBT,NIDCS-HO,CCCCCCCCC(CCCCCC)COc1ccc(OCC(CCCCCC)CCCCCCCC)c(-c2ccc(-c3c(F)c(F)c(-c4cccs4)c4nsnc34)s2)c1,CCCCCCOc1cc(/C=C(\C#N)c2ccc(-c3ccc4c5c(cccc35)C(=O)N(CC(CC)CCCC)C4=O)s2)c(OCCCCCC)cc1/C=C(\C#N)c1ccc(-c2ccc3c4c(cccc24)C(=O)N(CC(CC)CCCC)C3=O)s1,1.03,11.88,63.0,7.6,7.708932000000001,1.4333157894736992,,,,,,,,,,,,,,,,,-5.43,-3.67,,-5.79,-3.75,
66738,10.1039/d1tc04948h,10.1039/d1tc04948h,PCE12,N2200,PCE12,N2200,,CCCCCCCCCCC(CCCCCCCC)CN1C(=O)c2ccc3c4c(c(-c5ccc(-c6cccs6)s5)cc(c24)C1=O)C(=O)N(CC(CCCCCCCC)CCCCCCCCCC)C3=O,0.878,11.5,58.44,5.9,5.9006868,0.0116406779660939,5.61,5.9,2:1 wt/wt,,,,ITO/ZnO/BHJ/MoO3/Ag,inverted,ZnO,,MoO3,,,chlorobenzene,,100.0,,,,-5.71,-4.02,
66739,10.1039/d1tc04948h,10.1039/d1tc04948h,PCE12,N2200,PCE12,N2200,,CCCCCCCCCCC(CCCCCCCC)CN1C(=O)c2ccc3c4c(c(-c5ccc(-c6cccs6)s5)cc(c24)C1=O)C(=O)N(CC(CCCCCCCC)CCCCCCCCCC)C3=O,0.862,9.64,59.05,4.91,4.90686604,0.0638281059063225,4.65,4.91,2:1 wt/wt,1 wt% PDET,PDET,1 wt%,ITO/ZnO/BHJ/MoO3/Ag,inverted,ZnO,,MoO3,,,chlorobenzene,,100.0,,,,-5.71,-4.02,
66740,10.1039/d1tc04948h,10.1039/d1tc04948h,PCE12,N2200,PCE12,N2200,,CCCCCCCCCCC(CCCCCCCC)CN1C(=O)c2ccc3c4c(c(-c5ccc(-c6cccs6)s5)cc(c24)C1=O)C(=O)N(CC(CCCCCCCC)CCCCCCCCCC)C3=O,0.883,11.5,61.45,6.24,6.239940250000001,0.0009575320512699,5.93,6.24,2:1 wt/wt,1 wt% P1,P1,1 wt%,ITO/ZnO/BHJ/MoO3/Ag,inverted,ZnO,,MoO3,,,chlorobenzene,,100.0,,,,-5.71,-4.02,
66741,10.1039/d1tc04948h,10.1039/d1tc04948h,PCE12,N2200,PCE12,N2200,,CCCCCCCCCCC(CCCCCCCC)CN1C(=O)c2ccc3c4c(c(-c5ccc(-c6cccs6)s5)cc(c24)C1=O)C(=O)N(CC(CCCCCCCC)CCCCCCCCCC)C3=O,0.877,10.04,60.73,5.33,5.347325084,0.325048480300177,4.84,5.33,2:1 wt/wt,3 wt% P1,P1,3 wt%,ITO/ZnO/BHJ/MoO3/Ag,inverted,ZnO,,MoO3,,,chlorobenzene,,100.0,,,,-5.71,-4.02,
66746,10.1039/d1tc05037k,10.1039/d1tc05037k,PCDTBT,4PIPM,PCDTBT,4PIPM,CCCCCCCCC(CCCCCCCC)n1c2ccccc2c2ccc(-c3ccc(-c4ccc(-c5cccs5)c5nsnc45)s3)cc21,,0.92,1.44,33.0,0.44,0.437184,0.6399999999999967,0.41,0.44,1:1 w/w,,,,,,AZO,,MoO3,,,chloroform:chlorobenzene 3:1 v/v,,,-5.5,-3.6,,,,
66747,10.1039/d1tc05037k,10.1039/d1tc05037k,PCDTBT,3PIPT,PCDTBT,3PIPT,CCCCCCCCC(CCCCCCCC)n1c2ccccc2c2ccc(-c3ccc(-c4ccc(-c5cccs5)c5nsnc45)s3)cc21,,0.8,2.3,30.0,0.56,0.5519999999999999,1.4285714285714497,0.49,0.56,1:1 w/w,,,,ITO/AZO/active layer/MoO3/Ag,inverted,AZO,,MoO3,,,chloroform:chlorobenzene 3:1 v/v,,,-5.5,-3.6,,,,
66748,10.1039/d1tc05037k,10.1039/d1tc05037k,PCDTBT,PIPB,PCDTBT,PIPB,CCCCCCCCC(CCCCCCCC)n1c2ccccc2c2ccc(-c3ccc(-c4ccc(-c5cccs5)c5nsnc45)s3)cc21,,1.16,3.02,35.0,1.22,1.22612,0.5016393442622872,1.12,1.22,1:1 w/w,,,,,,AZO,,MoO3,,,chloroform:chlorobenzene 3:1 v/v,,,-5.5,-3.6,,,,
66749,10.1039/d1tc05037k,10.1039/d1tc05037k,PBDBT,4PIPM,PBDBT,4PIPM,CCCCC(CC)Cc1sc(-c2c3cc(-c4cccc5nsnc45)sc3c(-c3cc(Cl)c(CC(CC)CCCC)s3)c3ccsc23)cc1Cl,,0.75,2.4,41.0,0.74,0.738,0.2702702702702705,0.73,0.74,1:1 w/w,,,,ITO/AZO/active layer/MoO3/Ag,inverted,AZO,,MoO3,,,chloroform:chlorobenzene 3:1 v/v,,,-5.33,-3.48,,,,
66750,10.1039/d1tc05037k,10.1039/d1tc05037k,PBDBT,3PIPT,PBDBT,3PIPT,CCCCC(CC)Cc1sc(-c2c3cc(-c4cccc5nsnc45)sc3c(-c3cc(Cl)c(CC(CC)CCCC)s3)c3ccsc23)cc1Cl,,0.82,2.5,42.0,0.85,0.861,1.2941176470588247,0.76,0.85,1:1 w/w,,,,ITO/AZO/active layer/MoO3/Ag,inverted,AZO,,MoO3,,,chloroform:chlorobenzene 3:1 v/v,,,-5.33,-3.48,,,,
66751,10.1039/d1tc05037k,10.1039/d1tc05037k,PBDBT,PIPB,PBDBT,PIPB,CCCCC(CC)Cc1sc(-c2c3cc(-c4cccc5nsnc45)sc3c(-c3cc(Cl)c(CC(CC)CCCC)s3)c3ccsc23)cc1Cl,,0.87,2.2,26.0,0.48,0.49764,3.6750000000000096,0.43,0.48,1:1 w/w,,,,ITO/AZO/active layer/MoO3/Ag,inverted,AZO,,MoO3,,,chloroform:chlorobenzene 3:1 v/v,,,-5.33,-3.48,,,,
66752,10.1039/d1tc05111c,10.1039/d1tc05111c,PFO4,PCBO-12,PFO4,PCBO-12,,,0.661,5.12,60.9,2.06,2.06105088,0.0510135922329977,1.98,2.06,,,,,,,ZnO,,MoO3,,91.0,ethanol:water 85:15 v/v,,,,,,,,
66753,10.1039/d1tc05111c,10.1039/d1tc05111c,PFO3,PCBO-12,PFO3,PCBO-12,,,0.716,6.5,65.1,3.03,3.029754,0.0081188118811944,2.92,3.03,,,,,inverted,,ZnO,,MoO3,,85.0,ethanol:water 85:15 v/v,,,,,,,,
66754,10.1039/d1tc05111c,10.1039/d1tc05111c,Polymer 1,C60-PCBA,Polymer 1,C60-PCBA,,,,,,0.7,,,,,,,,,,,,,,,,Water-Isopropanol,,,,,,,,
66756,10.1039/d1tc05111c,10.1039/d1tc05111c,PPDT2FBT-A,Bis-C60-A,PPDT2FBT-A,Bis-C60-A,COCCOCCOCCOCC(COCCOCCOCCOC)Oc1cc(-c2ccc(-c3c(F)c(F)cc4nsnc34)s2)c(OC(COCCOCCOCCOC)COCCOCCOCCOC)cc1-c1cccs1,,,,,0.75,,,,,,,,,,,,,,,,Ethanol,,,-5.19,-3.46,,,,
66757,10.1039/d1tc05111c,10.1039/d1tc05111c,PPDT2FBT-A,PCBO12,PPDT2FBT-A,PCBO12,COCCOCCOCCOCC(COCCOCCOCCOC)Oc1cc(-c2ccc(-c3c(F)c(F)cc4nsnc34)s2)c(OC(COCCOCCOCCOC)COCCOCCOCCOC)cc1-c1cccs1,,,,,1.4,,,,,,,,,,,,,,,,Ethanol-Water,ethanol:water,,-5.19,-3.46,,,,
66758,10.1039/d1tc05111c,10.1039/d1tc05111c,PPDT2FBT-A,PCBO15,PPDT2FBT-A,PCBO15,COCCOCCOCCOCC(COCCOCCOCCOC)Oc1cc(-c2ccc(-c3c(F)c(F)cc4nsnc34)s2)c(OC(COCCOCCOCCOC)COCCOCCOCCOC)cc1-c1cccs1,,,,,1.11,,,,,,,,,,,,,,,,Ethanol-Water,ethanol:water,,-5.19,-3.46,,,,
66759,10.1039/d1tc05111c,10.1039/d1tc05111c,PPDT2FBT-A,PCBO27,PPDT2FBT-A,PCBO27,COCCOCCOCCOCC(COCCOCCOCCOC)Oc1cc(-c2ccc(-c3c(F)c(F)cc4nsnc34)s2)c(OC(COCCOCCOCCOC)COCCOCCOCCOC)cc1-c1cccs1,,,,,0.37,,,,,,,,,,,,,,,,Ethanol-Water,ethanol:water,,-5.19,-3.46,,,,
66760,10.1039/d1tc05111c,10.1039/d1tc05111c,PPDT2FBT-A,PC61BO12,PPDT2FBT-A,PC61BO12,COCCOCCOCCOCC(COCCOCCOCCOC)Oc1cc(-c2ccc(-c3c(F)c(F)cc4nsnc34)s2)c(OC(COCCOCCOCCOC)COCCOCCOCCOC)cc1-c1cccs1,,,,,2.05,,,,,,,,,,,,,,,,Ethanol-Water,ethanol:water,,-5.19,-3.46,,,,
66761,10.1039/d1tc05111c,10.1039/d1tc05111c,PPDT2FBT-A,PC71BO15,PPDT2FBT-A,PC71BO15,COCCOCCOCCOCC(COCCOCCOCCOC)Oc1cc(-c2ccc(-c3c(F)c(F)cc4nsnc34)s2)c(OC(COCCOCCOCCOC)COCCOCCOCCOC)cc1-c1cccs1,,,,,2.51,,,,,,,,,,,,,,,,Ethanol-Water,ethanol:water,,-5.19,-3.46,,,,
66762,10.1039/d1tc05111c,10.1039/d1tc05111c,PFO4,PCBO12,PFO4,PCBO12,,,0.661,5.12,60.9,2.06,2.06105088,0.0510135922329977,1.98,2.06,,,,,,,ZnO,,MoO3,,,ethanol:water 85:15 v/v,ethanol:water,,,,,,,
66763,10.1039/d1tc05111c,10.1039/d1tc05111c,PFO3,PCBO12,PFO3,PCBO12,,,0.716,6.5,65.1,3.03,3.029754,0.0081188118811944,2.92,3.03,,,,,,,ZnO,,MoO3,,,ethanol:water 85:15 v/v,ethanol:water,,,,,,,
66764,10.1039/d1tc05129f,10.1039/d1tc05129f,PM6,Y6,PM6,Y6,COC(=O)C(C)(C)c1cc(C)cc(-c2sc3c4sc5cc(/C=C6/C(=O)c7cc(F)cc(c7)C(=O)/C6=C\c6cc(C(C)(C)C(=O)OC)c(-c7cc(C)cc(C(C)(C)C(=O)OC)c7)s6)sc5c4c(C(C)(C)C(=O)OC)ccc2-3)c1,CCCCCCCCCCCc1c(/C=C2\C(=O)c3cc(F)c(F)cc3C2=C(C#N)C#N)sc2c1sc1c3c4nsnc4c4c5sc6c(CCCCCCCCCCC)c(/C=C7\C(=O)c8cc(F)c(F)cc8C7=C(C#N)C#N)sc6c5n(CC(CC)CCCC)c4c3n(CC(CC)CCCC)c21,0.81,24.73,72.4,14.5,14.502661200000002,0.0183531034482906,,,1:1.2,CN,,0.5 vol%,,,ZnO,,MoO3,,,,,120.0,-5.56,-3.65,,-5.65,-4.09,
66765,10.1039/d1tc05129f,10.1039/d1tc05129f,PM6,Y6,PM6,Y6,COC(=O)C(C)(C)c1cc(C)cc(-c2sc3c4sc5cc(/C=C6/C(=O)c7cc(F)cc(c7)C(=O)/C6=C\c6cc(C(C)(C)C(=O)OC)c(-c7cc(C)cc(C(C)(C)C(=O)OC)c7)s6)sc5c4c(C(C)(C)C(=O)OC)ccc2-3)c1,CCCCCCCCCCCc1c(/C=C2\C(=O)c3cc(F)c(F)cc3C2=C(C#N)C#N)sc2c1sc1c3c4nsnc4c4c5sc6c(CCCCCCCCCCC)c(/C=C7\C(=O)c8cc(F)c(F)cc8C7=C(C#N)C#N)sc6c5n(CC(CC)CCCC)c4c3n(CC(CC)CCCC)c21,0.82,27.08,72.2,16.03,16.0324432,0.0152414223331148,,,1:1.2,CN,,0.5 vol%,,,2N-SAM,2N-SAM,MoO3,,,,,120.0,-5.56,-3.65,,-5.65,-4.09,
66766,10.1039/d1tc05129f,10.1039/d1tc05129f,PM6,Y6,PM6,Y6,COC(=O)C(C)(C)c1cc(C)cc(-c2sc3c4sc5cc(/C=C6/C(=O)c7cc(F)cc(c7)C(=O)/C6=C\c6cc(C(C)(C)C(=O)OC)c(-c7cc(C)cc(C(C)(C)C(=O)OC)c7)s6)sc5c4c(C(C)(C)C(=O)OC)ccc2-3)c1,CCCCCCCCCCCc1c(/C=C2\C(=O)c3cc(F)c(F)cc3C2=C(C#N)C#N)sc2c1sc1c3c4nsnc4c4c5sc6c(CCCCCCCCCCC)c(/C=C7\C(=O)c8cc(F)c(F)cc8C7=C(C#N)C#N)sc6c5n(CC(CC)CCCC)c4c3n(CC(CC)CCCC)c21,0.85,25.74,74.9,16.16,16.387371,1.4069987623762472,,,1:1.2,CN,,0.5 vol%,conventional,,conventional,,PEDOT:PSS,,,chloroform,,120.0,-5.56,-3.65,,-5.65,-4.09,
66771,10.1039/d1tc05486d,10.1039/d1tc05486d,SM1-α-Cl,Y6,SM1-α-Cl,Y6,,CCCCCCCCCCCc1c(/C=C2\C(=O)c3cc(F)c(F)cc3C2=C(C#N)C#N)sc2c1sc1c3c4nsnc4c4c5sc6c(CCCCCCCCCCC)c(/C=C7\C(=O)c8cc(F)c(F)cc8C7=C(C#N)C#N)sc6c5n(CC(CC)CCCC)c4c3n(CC(CC)CCCC)c21,0.824,21.81,49.7,8.93,8.931805679999998,0.0202203807390659,8.87,8.93,,,,,,,,,,,,,,,,,,-5.65,-4.09,
