Repository: JiYiqaq/PCE-KA-GNN

# Data directory

- `raw/Active_Database.csv` is the immutable source dataset bundled under CC BY 4.0. Do not overwrite it with processed data.
- `processed/` is created and populated by the training pipeline. Generated `.pt` and `.pth` caches are intentionally ignored by Git because they can exceed GitHub's normal single-file limit.

See `../DATA_LICENSE.md` for provenance, license and checksum information.

File: data/raw/Active_Database.csv (part 217 of 471)
id,doi,doi_norm,donor,acceptor,donor_canonical,acceptor_canonical,donor_smiles,acceptor_smiles,voc,jsc,ff,pce,pce_recomputed,pce_relative_error_percent,pce_avg,pce_best,d_a_ratio,additive,additive_canonical,additive_ratio,device_structure,device_type,etl,etl_canonical,htl,htl_canonical,active_layer_thickness,solvent,solvent_canonical,annealing_temp,homo_d,lumo_d,eg_d,homo_a,lumo_a,eg_a
66772,10.1039/d1tc05486d,10.1039/d1tc05486d,SM1-β-Cl,Y6,SM1-β-Cl,Y6,,CCCCCCCCCCCc1c(/C=C2\C(=O)c3cc(F)c(F)cc3C2=C(C#N)C#N)sc2c1sc1c3c4nsnc4c4c5sc6c(CCCCCCCCCCC)c(/C=C7\C(=O)c8cc(F)c(F)cc8C7=C(C#N)C#N)sc6c5n(CC(CC)CCCC)c4c3n(CC(CC)CCCC)c21,0.84,22.1,65.4,12.14,12.140856,0.0070510708402029,11.78,12.14,,,,,ITO/PEDOT:PSS/active layer/PDINO/Al,,PDINO,,PEDOT:PSS,,,,,120.0,,,,-5.65,-4.09,
66779,10.1039/d1tc05653k,10.1039/d1tc05653k,P,PC71BM,P,PC71BM,,COC(=O)CCCC1(c2ccccc2)C23c4c5ccc6c7cc8c9c%10c(cc%11cc%12c%13c%14c(cc%15c%16ccc-5c2c%16c2c5c%16c%17c(c(c46)c7c9c%17c4c%10c%11c%13c4c%16c%14c%152)C513)C%12)C8,0.74,17.88,68.0,8.99,8.997216,0.0802669632925435,8.76,8.99,,,,,,,,,,,,,,,,,,-5.9,-3.9,
66780,10.1039/d1tc05653k,10.1039/d1tc05653k,P,Cz-IC,P,Cz-IC,,,0.98,19.52,62.0,11.86,11.860352,0.002967959527835,11.72,11.86,1:1.2,,,,ITO/PEDOT:PSS/active layer/PFN/Al,,PFN,,PEDOT:PSS,,,chloroform,,,,,,,,
66781,10.1039/d1tc05653k,10.1039/d1tc05653k,P,PC71BM/Cz-IC,P,PC71BM/Cz-IC,,,0.92,23.38,71.0,15.27,15.271816,0.011892599869023,15.04,15.27,,,,,,,,,,,,,,,,,,,,
66782,10.1039/d1tc05779k,10.1039/d1tc05779k,PM6,FOR-IN,PM6,FOR-IN,COC(=O)C(C)(C)c1cc(C)cc(-c2sc3c4sc5cc(/C=C6/C(=O)c7cc(F)cc(c7)C(=O)/C6=C\c6cc(C(C)(C)C(=O)OC)c(-c7cc(C)cc(C(C)(C)C(=O)OC)c7)s6)sc5c4c(C(C)(C)C(=O)OC)ccc2-3)c1,,1.071,15.38,57.98,9.55,9.550454004,0.0047539685863671,9.23,9.55,,,,,,,,,,,,,,,-5.56,-3.65,,,,
66783,10.1039/d1tc05779k,10.1039/d1tc05779k,PM6,FOR-1F,PM6,FOR-1F,COC(=O)C(C)(C)c1cc(C)cc(-c2sc3c4sc5cc(/C=C6/C(=O)c7cc(F)cc(c7)C(=O)/C6=C\c6cc(C(C)(C)C(=O)OC)c(-c7cc(C)cc(C(C)(C)C(=O)OC)c7)s6)sc5c4c(C(C)(C)C(=O)OC)ccc2-3)c1,,1.02,18.65,66.21,12.59,12.5951283,0.0407331215250126,12.29,12.59,1:1,,,,inverted,,ZnO/PFN-Br,,MoOx,,,chloroform,,140.0,-5.56,-3.65,,,,
66784,10.1039/d1tc05779k,10.1039/d1tc05779k,PM6,FOR-2F,PM6,FOR-2F,COC(=O)C(C)(C)c1cc(C)cc(-c2sc3c4sc5cc(/C=C6/C(=O)c7cc(F)cc(c7)C(=O)/C6=C\c6cc(C(C)(C)C(=O)OC)c(-c7cc(C)cc(C(C)(C)C(=O)OC)c7)s6)sc5c4c(C(C)(C)C(=O)OC)ccc2-3)c1,,0.969,21.25,73.74,15.18,15.183987749999998,0.02626976284584,14.92,15.18,1:1,,,,inverted,,ZnO/PFN-Br,,MoOx,,,chloroform,,140.0,-5.56,-3.65,,,,
66785,10.1039/d1tc06096a,10.1039/d1tc06096a,PTB7-Th,IEICO-4Cl,PTB7-Th,IEICO-4Cl,CCCCC(CC)COC(=O)c1sc2csc(-c3cc4c(-c5ccc(CC(CC)CCCC)s5)c5sccc5c(-c5ccc(CC(CC)CCCC)s5)c4s3)c2c1F,CCCCCCc1ccc(C2(c3ccc(CCCCCC)cc3)c3cc4c(cc3-c3sc(-c5sc(/C=C6\C(=O)c7cc(Cl)c(Cl)cc7C6=C(C#N)C#N)cc5OCC(CC)CCCC)cc32)C(c2ccc(CCCCCC)cc2)(c2ccc(CCCCCC)cc2)c2cc(-c3sc(/C=C5\C(=O)c6cc(Cl)c(Cl)cc6C5=C(C#N)C#N)cc3OCC(CC)CCCC)sc2-4)cc1,0.71,15.66,56.22,6.23,6.25087692,0.3351030497592165,6.06,6.23,1:1.5 w:w,,,,BHJ,ST-OSC,PFN-Br,,PEDOT:PSS,,120.0,,,,-5.21,-3.6,,-5.56,-4.23,
66786,10.1039/d1tc06096a,10.1039/d1tc06096a,PTB7-Th,IEICO-4Cl,PTB7-Th,IEICO-4Cl,CCCCC(CC)COC(=O)c1sc2csc(-c3cc4c(-c5ccc(CC(CC)CCCC)s5)c5sccc5c(-c5ccc(CC(CC)CCCC)s5)c4s3)c2c1F,CCCCCCc1ccc(C2(c3ccc(CCCCCC)cc3)c3cc4c(cc3-c3sc(-c5sc(/C=C6\C(=O)c7cc(Cl)c(Cl)cc7C6=C(C#N)C#N)cc5OCC(CC)CCCC)cc32)C(c2ccc(CCCCCC)cc2)(c2ccc(CCCCCC)cc2)c2cc(-c3sc(/C=C5\C(=O)c6cc(Cl)c(Cl)cc6C5=C(C#N)C#N)cc3OCC(CC)CCCC)sc2-4)cc1,0.71,15.82,58.1,6.55,6.525908199999999,0.3678137404580271,6.4,6.55,,,,,SD (50/70 nm),ST-OSC,PFN-Br,,PEDOT:PSS,,120.0,,,100.0,-5.21,-3.6,,-5.56,-4.23,
66787,10.1039/d1tc06096a,10.1039/d1tc06096a,PTB7-Th,IEICO-4Cl,PTB7-Th,IEICO-4Cl,CCCCC(CC)COC(=O)c1sc2csc(-c3cc4c(-c5ccc(CC(CC)CCCC)s5)c5sccc5c(-c5ccc(CC(CC)CCCC)s5)c4s3)c2c1F,CCCCCCc1ccc(C2(c3ccc(CCCCCC)cc3)c3cc4c(cc3-c3sc(-c5sc(/C=C6\C(=O)c7cc(Cl)c(Cl)cc7C6=C(C#N)C#N)cc5OCC(CC)CCCC)cc32)C(c2ccc(CCCCCC)cc2)(c2ccc(CCCCCC)cc2)c2cc(-c3sc(/C=C5\C(=O)c6cc(Cl)c(Cl)cc6C5=C(C#N)C#N)cc3OCC(CC)CCCC)sc2-4)cc1,0.71,14.94,58.5,6.17,6.205328999999999,0.5725931928687044,5.99,6.17,1:1.5 w:w,,,,BHJ,ST-OSC,PFN-Br,,PEDOT:PSS,,105.0,,,,-5.21,-3.6,,-5.56,-4.23,
66788,10.1039/d1tc06096a,10.1039/d1tc06096a,PTB7-Th,IEICO-4Cl,PTB7-Th,IEICO-4Cl,CCCCC(CC)COC(=O)c1sc2csc(-c3cc4c(-c5ccc(CC(CC)CCCC)s5)c5sccc5c(-c5ccc(CC(CC)CCCC)s5)c4s3)c2c1F,CCCCCCc1ccc(C2(c3ccc(CCCCCC)cc3)c3cc4c(cc3-c3sc(-c5sc(/C=C6\C(=O)c7cc(Cl)c(Cl)cc7C6=C(C#N)C#N)cc5OCC(CC)CCCC)cc32)C(c2ccc(CCCCCC)cc2)(c2ccc(CCCCCC)cc2)c2cc(-c3sc(/C=C5\C(=O)c6cc(Cl)c(Cl)cc6C5=C(C#N)C#N)cc3OCC(CC)CCCC)sc2-4)cc1,0.71,14.62,59.01,6.09,6.125356019999999,0.5805586206896413,5.92,6.09,,,,,SD (35/70 nm),ST-OSC,PFN-Br,,PEDOT:PSS,,105.0,,,100.0,-5.21,-3.6,,-5.56,-4.23,
66791,10.1039/d1tc06096a,10.1039/d1tc06096a,PTB7-Th,IEICO-4Cl,PTB7-Th,IEICO-4Cl,CCCCC(CC)COC(=O)c1sc2csc(-c3cc4c(-c5ccc(CC(CC)CCCC)s5)c5sccc5c(-c5ccc(CC(CC)CCCC)s5)c4s3)c2c1F,CCCCCCc1ccc(C2(c3ccc(CCCCCC)cc3)c3cc4c(cc3-c3sc(-c5sc(/C=C6\C(=O)c7cc(Cl)c(Cl)cc7C6=C(C#N)C#N)cc5OCC(CC)CCCC)cc32)C(c2ccc(CCCCCC)cc2)(c2ccc(CCCCCC)cc2)c2cc(-c3sc(/C=C5\C(=O)c6cc(Cl)c(Cl)cc6C5=C(C#N)C#N)cc3OCC(CC)CCCC)sc2-4)cc1,0.71,13.08,57.67,5.39,5.355697559999999,0.636408905380339,5.25,5.39,1:1.5 w:w,,,,BHJ,ST-OSC,PFN-Br,,PEDOT:PSS,,90.0,,,,-5.21,-3.6,,-5.56,-4.23,
66792,10.1039/d1tc06096a,10.1039/d1tc06096a,PTB7-Th,IEICO-4Cl,PTB7-Th,IEICO-4Cl,CCCCC(CC)COC(=O)c1sc2csc(-c3cc4c(-c5ccc(CC(CC)CCCC)s5)c5sccc5c(-c5ccc(CC(CC)CCCC)s5)c4s3)c2c1F,CCCCCCc1ccc(C2(c3ccc(CCCCCC)cc3)c3cc4c(cc3-c3sc(-c5sc(/C=C6\C(=O)c7cc(Cl)c(Cl)cc7C6=C(C#N)C#N)cc5OCC(CC)CCCC)cc32)C(c2ccc(CCCCCC)cc2)(c2ccc(CCCCCC)cc2)c2cc(-c3sc(/C=C5\C(=O)c6cc(Cl)c(Cl)cc6C5=C(C#N)C#N)cc3OCC(CC)CCCC)sc2-4)cc1,0.7,12.52,59.05,5.17,5.175141999999999,0.0994584139264857,5.02,5.17,,,,,SD (20/70 nm),ST-OSC,PFN-Br,,PEDOT:PSS,,90.0,,,100.0,-5.21,-3.6,,-5.56,-4.23,
66793,10.1039/d2cc00593j,10.1039/d2cc00593j,PM6,Y5,PM6,Y5,COC(=O)C(C)(C)c1cc(C)cc(-c2sc3c4sc5cc(/C=C6/C(=O)c7cc(F)cc(c7)C(=O)/C6=C\c6cc(C(C)(C)C(=O)OC)c(-c7cc(C)cc(C(C)(C)C(=O)OC)c7)s6)sc5c4c(C(C)(C)C(=O)OC)ccc2-3)c1,CCCCCCCCCCCc1c(/C=C2\C(=O)c3ccccc3C2=C(C#N)C#N)sc2c1sc1c3c4nsnc4c4c5sc6c(CCCCCCCCCCC)c(/C=C7\C(=O)c8ccccc8C7=C(C#N)C#N)sc6c5n(CC(CC)CCCC)c4c3n(CC(CC)CCCC)c21,0.95,13.89,57.26,7.56,7.5557433,0.0563055555555555,7.39,7.56,,,,,,,,,,,,,,,-5.56,-3.65,,-5.55,-3.87,
66794,10.1039/d2cc00593j,10.1039/d2cc00593j,PM6,BTP-C9-ICB,PM6,BTP-C9-ICB,COC(=O)C(C)(C)c1cc(C)cc(-c2sc3c4sc5cc(/C=C6/C(=O)c7cc(F)cc(c7)C(=O)/C6=C\c6cc(C(C)(C)C(=O)OC)c(-c7cc(C)cc(C(C)(C)C(=O)OC)c7)s6)sc5c4c(C(C)(C)C(=O)OC)ccc2-3)c1,,0.98,12.25,57.34,6.88,6.883667,0.0532994186046524,6.8,6.88,,,,,conventional,,PFN-Br,,PEDOT:PSS,,,,,,-5.56,-3.65,,,,
66795,10.1039/d2cc00593j,10.1039/d2cc00593j,PM6,BTP-C9-ICN,PM6,BTP-C9-ICN,COC(=O)C(C)(C)c1cc(C)cc(-c2sc3c4sc5cc(/C=C6/C(=O)c7cc(F)cc(c7)C(=O)/C6=C\c6cc(C(C)(C)C(=O)OC)c(-c7cc(C)cc(C(C)(C)C(=O)OC)c7)s6)sc5c4c(C(C)(C)C(=O)OC)ccc2-3)c1,,1.0,13.62,56.98,7.76,7.760675999999998,0.008711340206167,7.52,7.76,,,,,conventional,,PFN-Br,,PEDOT:PSS,,,,,,-5.56,-3.65,,,,
66796,10.1039/d2cc00593j,10.1039/d2cc00593j,PM6,BTP-C9-ICT,PM6,BTP-C9-ICT,COC(=O)C(C)(C)c1cc(C)cc(-c2sc3c4sc5cc(/C=C6/C(=O)c7cc(F)cc(c7)C(=O)/C6=C\c6cc(C(C)(C)C(=O)OC)c(-c7cc(C)cc(C(C)(C)C(=O)OC)c7)s6)sc5c4c(C(C)(C)C(=O)OC)ccc2-3)c1,,0.99,17.49,65.95,11.42,11.41930845,0.00605560420316,11.11,11.42,,,,,conventional,,PFN-Br,,PEDOT:PSS,,,,,,-5.56,-3.65,,,,
66797,10.1039/d2cc03172h,10.1039/d2cc03172h,PM6,BNTT2F,PM6,BNTT2F,COC(=O)C(C)(C)c1cc(C)cc(-c2sc3c4sc5cc(/C=C6/C(=O)c7cc(F)cc(c7)C(=O)/C6=C\c6cc(C(C)(C)C(=O)OC)c(-c7cc(C)cc(C(C)(C)C(=O)OC)c7)s6)sc5c4c(C(C)(C)C(=O)OC)ccc2-3)c1,,1.0,10.9,47.0,5.1,5.123000000000001,0.4509803921568914,4.9,5.1,,,,,,,,,,,,,,,-5.56,-3.65,,,,
66798,10.1039/d2cc03172h,10.1039/d2cc03172h,PM6,BNTT2F,PM6,BNTT2F,COC(=O)C(C)(C)c1cc(C)cc(-c2sc3c4sc5cc(/C=C6/C(=O)c7cc(F)cc(c7)C(=O)/C6=C\c6cc(C(C)(C)C(=O)OC)c(-c7cc(C)cc(C(C)(C)C(=O)OC)c7)s6)sc5c4c(C(C)(C)C(=O)OC)ccc2-3)c1,,1.0,13.3,51.0,6.8,6.783,0.249999999999992,6.6,6.8,,ODT,,0.25% v/v,ITO/PEDOT:PSS/PM6:BNTT2F/PNDIT-F3N/Ag,,PNDIT-F3N,,PEDOT:PSS,,,chloroform,,,-5.56,-3.65,,,,
66799,10.1039/d2cc03172h,10.1039/d2cc03172h,PM6,BNTT2F,PM6,BNTT2F,COC(=O)C(C)(C)c1cc(C)cc(-c2sc3c4sc5cc(/C=C6/C(=O)c7cc(F)cc(c7)C(=O)/C6=C\c6cc(C(C)(C)C(=O)OC)c(-c7cc(C)cc(C(C)(C)C(=O)OC)c7)s6)sc5c4c(C(C)(C)C(=O)OC)ccc2-3)c1,,0.99,13.8,61.0,8.3,8.333820000000001,0.4074698795180771,8.2,8.3,,ODT,,0.25% v/v,ITO/PEDOT:PSS/PM6:BNTT2F/PNDIT-F3N/Ag,,PNDIT-F3N,,PEDOT:PSS,,,chloroform,,,-5.56,-3.65,,,,
66800,10.1039/d2cc04999f,10.1039/d2cc04999f,PM6,Y6,PM6,Y6,COC(=O)C(C)(C)c1cc(C)cc(-c2sc3c4sc5cc(/C=C6/C(=O)c7cc(F)cc(c7)C(=O)/C6=C\c6cc(C(C)(C)C(=O)OC)c(-c7cc(C)cc(C(C)(C)C(=O)OC)c7)s6)sc5c4c(C(C)(C)C(=O)OC)ccc2-3)c1,CCCCCCCCCCCc1c(/C=C2\C(=O)c3cc(F)c(F)cc3C2=C(C#N)C#N)sc2c1sc1c3c4nsnc4c4c5sc6c(CCCCCCCCCCC)c(/C=C7\C(=O)c8cc(F)c(F)cc8C7=C(C#N)C#N)sc6c5n(CC(CC)CCCC)c4c3n(CC(CC)CCCC)c21,0.83,25.46,74.3,15.67,15.700927399999998,0.1973669432035591,15.53,15.67,,,,,,,,,,,,,,,-5.56,-3.65,,-5.65,-4.09,
66801,10.1039/d2cc04999f,10.1039/d2cc04999f,DM1,Y6,DM1,Y6,,CCCCCCCCCCCc1c(/C=C2\C(=O)c3cc(F)c(F)cc3C2=C(C#N)C#N)sc2c1sc1c3c4nsnc4c4c5sc6c(CCCCCCCCCCC)c(/C=C7\C(=O)c8cc(F)c(F)cc8C7=C(C#N)C#N)sc6c5n(CC(CC)CCCC)c4c3n(CC(CC)CCCC)c21,0.85,25.88,78.29,17.21,17.2222342,0.0710877396862184,17.11,17.21,,,,,ITO/PEDOT:PSS/active layer/PDINO/Al,,PDINO,,PEDOT:PSS,,,,,,,,,-5.65,-4.09,
66802,10.1039/d2cc04999f,10.1039/d2cc04999f,DM2,Y6,DM2,Y6,,CCCCCCCCCCCc1c(/C=C2\C(=O)c3cc(F)c(F)cc3C2=C(C#N)C#N)sc2c1sc1c3c4nsnc4c4c5sc6c(CCCCCCCCCCC)c(/C=C7\C(=O)c8cc(F)c(F)cc8C7=C(C#N)C#N)sc6c5n(CC(CC)CCCC)c4c3n(CC(CC)CCCC)c21,0.86,25.65,75.48,16.65,16.6501332,0.000800000000003,16.5,16.65,,,,,ITO/PEDOT:PSS/active layer/PDINO/Al,,PDINO,,PEDOT:PSS,,,,,,,,,-5.65,-4.09,
66803,10.1039/d2cc06725k,10.1039/d2cc06725k,PM6,N3,PM6,N3,COC(=O)C(C)(C)c1cc(C)cc(-c2sc3c4sc5cc(/C=C6/C(=O)c7cc(F)cc(c7)C(=O)/C6=C\c6cc(C(C)(C)C(=O)OC)c(-c7cc(C)cc(C(C)(C)C(=O)OC)c7)s6)sc5c4c(C(C)(C)C(=O)OC)ccc2-3)c1,CCCCCCCCCCCC1=C(/C=C2\C(=O)C3=CC(F)=C(F)C=C3C2=C(C#N)C#N)SC2=C1SC1=C2N(CCC(CC)CCCC)C2=C1C1=NSN=C1C1=C2N(CCC(CC)CCCC)C2=C1SC1=C2SC(/C=C2\C(=O)C3=CC(F)=C(F)C=C3C2=C(C#N)C#N)=C1CCCCCCCCCCC,0.851,25.12,72.84,15.57,15.571094208000002,0.0070276685934577,,,,,,,ITO/PEDOT:PSS/active layer/PDINO/Al,conventional,PDINO,,PEDOT:PSS,,,,,,-5.56,-3.65,,-5.64,-3.86,
66804,10.1039/d2cc06725k,10.1039/d2cc06725k,PM6-Qx10,N3,PM6-Qx10,N3,,CCCCCCCCCCCC1=C(/C=C2\C(=O)C3=CC(F)=C(F)C=C3C2=C(C#N)C#N)SC2=C1SC1=C2N(CCC(CC)CCCC)C2=C1C1=NSN=C1C1=C2N(CCC(CC)CCCC)C2=C1SC1=C2SC(/C=C2\C(=O)C3=CC(F)=C(F)C=C3C2=C(C#N)C#N)=C1CCCCCCCCCCC,0.863,25.43,74.8,16.43,16.41567532,0.0871861229458394,,,,,,,ITO/PEDOT:PSS/active layer/PDINO/Al,conventional,PDINO,,PEDOT:PSS,,,,,,,,,-5.64,-3.86,
66805,10.1039/d2cc06725k,10.1039/d2cc06725k,PM6-Qx20,N3,PM6-Qx20,N3,,CCCCCCCCCCCC1=C(/C=C2\C(=O)C3=CC(F)=C(F)C=C3C2=C(C#N)C#N)SC2=C1SC1=C2N(CCC(CC)CCCC)C2=C1C1=NSN=C1C1=C2N(CCC(CC)CCCC)C2=C1SC1=C2SC(/C=C2\C(=O)C3=CC(F)=C(F)C=C3C2=C(C#N)C#N)=C1CCCCCCCCCCC,0.852,24.76,73.29,15.46,15.460906608000002,0.0058642173350652,,,,,,,ITO/PEDOT:PSS/active layer/PDINO/Al,conventional,PDINO,,PEDOT:PSS,,,,,,,,,-5.64,-3.86,
66806,10.1039/d2cc06725k,10.1039/d2cc06725k,PM6-Qx50,N3,PM6-Qx50,N3,,CCCCCCCCCCCC1=C(/C=C2\C(=O)C3=CC(F)=C(F)C=C3C2=C(C#N)C#N)SC2=C1SC1=C2N(CCC(CC)CCCC)C2=C1C1=NSN=C1C1=C2N(CCC(CC)CCCC)C2=C1SC1=C2SC(/C=C2\C(=O)C3=CC(F)=C(F)C=C3C2=C(C#N)C#N)=C1CCCCCCCCCCC,0.851,25.0,68.56,14.58,14.58614,0.0421124828532253,,,,,,,ITO/PEDOT:PSS/active layer/PDINO/Al,conventional,PDINO,,PEDOT:PSS,,,,,,,,,-5.64,-3.86,
66815,10.1039/d2cp01060g,10.1039/d2cp01060g,P(m-DBND-f-2T),PC71BM,P(m-DBND-f-2T),PC71BM,,COC(=O)CCCC1(c2ccccc2)C23c4c5ccc6c7cc8c9c%10c(cc%11cc%12c%13c%14c(cc%15c%16ccc-5c2c%16c2c5c%16c%17c(c(c46)c7c9c%17c4c%10c%11c%13c4c%16c%14c%152)C513)C%12)C8,0.98,6.59,70.0,5.05,4.52074,10.480396039603958,4.53,5.05,1:2,,,,,,,,,,,,,,,,,-5.9,-3.9,
66816,10.1039/d2cp01060g,10.1039/d2cp01060g,P(p-DBND-f-2T),PC71BM,P(p-DBND-f-2T),PC71BM,,COC(=O)CCCC1(c2ccccc2)C23c4c5ccc6c7cc8c9c%10c(cc%11cc%12c%13c%14c(cc%15c%16ccc-5c2c%16c2c5c%16c%17c(c(c46)c7c9c%17c4c%10c%11c%13c4c%16c%14c%152)C513)C%12)C8,1.02,6.88,67.0,4.84,4.701792,2.8555371900826376,4.66,4.84,1:2,,,,,,,,,,,,,,,,,-5.9,-3.9,
66821,10.1039/d2ee00595f,10.1039/d2ee00595f,PM6,L8-BO,PM6,L8-BO,COC(=O)C(C)(C)c1cc(C)cc(-c2sc3c4sc5cc(/C=C6/C(=O)c7cc(F)cc(c7)C(=O)/C6=C\c6cc(C(C)(C)C(=O)OC)c(-c7cc(C)cc(C(C)(C)C(=O)OC)c7)s6)sc5c4c(C(C)(C)C(=O)OC)ccc2-3)c1,CCCCCCC(CCCC)Cc1c(/C=C2\C(=O)c3cc(F)c(F)cc3C2=C(C#N)C#N)sc2c1SC1c3c(c4c(c5nsnc35)c3sc5c(CC(CCCC)CCCCCC)c(/C=C6\C(=O)c7cc(F)c(F)cc7C6=C(C#N)C#N)sc5c3n4CC(CC)CCCC)N(CC(CC)CCCC)C21,0.879,26.32,80.3,18.5,18.57762984,0.4196207567567577,18.4,18.5,,,,,ITO/PEDOT:PSS/D:A blend/Bis-FIMG/Ag,conventional,Bis-FIMG,,PEDOT:PSS,,,,,,-5.56,-3.65,,-5.68,-3.9,
66822,10.1039/d2ee00595f,10.1039/d2ee00595f,PM6,BTP-H2,PM6,BTP-H2,COC(=O)C(C)(C)c1cc(C)cc(-c2sc3c4sc5cc(/C=C6/C(=O)c7cc(F)cc(c7)C(=O)/C6=C\c6cc(C(C)(C)C(=O)OC)c(-c7cc(C)cc(C(C)(C)C(=O)OC)c7)s6)sc5c4c(C(C)(C)C(=O)OC)ccc2-3)c1,,0.932,25.33,78.5,18.5,18.5319346,0.1726194594594572,18.3,18.5,,,,,ITO/PEDOT:PSS/D:A blend/Bis-FIMG/Ag,conventional,Bis-FIMG,,PEDOT:PSS,,,,,,-5.56,-3.65,,,,
66825,10.1039/d2ee00639a,10.1039/d2ee00639a,PM6,Y6,PM6,Y6,COC(=O)C(C)(C)c1cc(C)cc(-c2sc3c4sc5cc(/C=C6/C(=O)c7cc(F)cc(c7)C(=O)/C6=C\c6cc(C(C)(C)C(=O)OC)c(-c7cc(C)cc(C(C)(C)C(=O)OC)c7)s6)sc5c4c(C(C)(C)C(=O)OC)ccc2-3)c1,CCCCCCCCCCCc1c(/C=C2\C(=O)c3cc(F)c(F)cc3C2=C(C#N)C#N)sc2c1sc1c3c4nsnc4c4c5sc6c(CCCCCCCCCCC)c(/C=C7\C(=O)c8cc(F)c(F)cc8C7=C(C#N)C#N)sc6c5n(CC(CC)CCCC)c4c3n(CC(CC)CCCC)c21,0.8,25.02,74.76,15.1,14.963961600000005,0.9009165562913696,14.9,15.1,,,,,ITO/PEDOT:PSS/active layer/PDINO/Al,conventional,PDINO,,PEDOT:PSS,,135.0,o-xylene,,,-5.56,-3.65,,-5.65,-4.09,
66826,10.1039/d2ee00639a,10.1039/d2ee00639a,PM6,Y6,PM6,Y6,COC(=O)C(C)(C)c1cc(C)cc(-c2sc3c4sc5cc(/C=C6/C(=O)c7cc(F)cc(c7)C(=O)/C6=C\c6cc(C(C)(C)C(=O)OC)c(-c7cc(C)cc(C(C)(C)C(=O)OC)c7)s6)sc5c4c(C(C)(C)C(=O)OC)ccc2-3)c1,CCCCCCCCCCCc1c(/C=C2\C(=O)c3cc(F)c(F)cc3C2=C(C#N)C#N)sc2c1sc1c3c4nsnc4c4c5sc6c(CCCCCCCCCCC)c(/C=C7\C(=O)c8cc(F)c(F)cc8C7=C(C#N)C#N)sc6c5n(CC(CC)CCCC)c4c3n(CC(CC)CCCC)c21,0.8,24.52,69.8,13.66,13.691968,0.2340263543191735,13.4,13.66,,,,,ITO/PEDOT:PSS/active layer/PDINO/Al,conventional,PDINO,,PEDOT:PSS,,135.0,o-XY,,,-5.56,-3.65,,-5.65,-4.09,
66827,10.1039/d2ee00639a,10.1039/d2ee00639a,PM6,BTP-eC9,PM6,BTP-eC9,COC(=O)C(C)(C)c1cc(C)cc(-c2sc3c4sc5cc(/C=C6/C(=O)c7cc(F)cc(c7)C(=O)/C6=C\c6cc(C(C)(C)C(=O)OC)c(-c7cc(C)cc(C(C)(C)C(=O)OC)c7)s6)sc5c4c(C(C)(C)C(=O)OC)ccc2-3)c1,CCCCCCCCCc1c(C=C2C(=O)c3cc(Cl)c(Cl)cc3C2=C(C#N)C#N)sc2c1sc1c3c4nsnc4c4c5sc6c(CCCCCCCCC)c(C=C7C(=O)c8cc(Cl)c(Cl)cc8C7=C(C#N)C#N)sc6c5n(CC(CCCC)CCCCCC)c4c3n(CC(CCCC)CCCCCC)c21,0.84,26.77,76.33,17.15,17.16417444,0.0826497959183758,16.9,17.15,,,,,ITO/PEDOT:PSS/active layer/PDINO/Al,conventional,PDINO,,PEDOT:PSS,,135.0,o-XY,,,-5.56,-3.65,,-5.68,-3.9,
66828,10.1039/d2ee00639a,10.1039/d2ee00639a,PM6,BTP-eC9,PM6,BTP-eC9,COC(=O)C(C)(C)c1cc(C)cc(-c2sc3c4sc5cc(/C=C6/C(=O)c7cc(F)cc(c7)C(=O)/C6=C\c6cc(C(C)(C)C(=O)OC)c(-c7cc(C)cc(C(C)(C)C(=O)OC)c7)s6)sc5c4c(C(C)(C)C(=O)OC)ccc2-3)c1,CCCCCCCCCc1c(C=C2C(=O)c3cc(Cl)c(Cl)cc3C2=C(C#N)C#N)sc2c1sc1c3c4nsnc4c4c5sc6c(CCCCCCCCC)c(C=C7C(=O)c8cc(Cl)c(Cl)cc8C7=C(C#N)C#N)sc6c5n(CC(CCCC)CCCCCC)c4c3n(CC(CCCC)CCCCCC)c21,0.83,24.8,74.92,15.5,15.4215328,0.5062400000000026,15.1,15.5,,,,,ITO/PEDOT:PSS/active layer/PDINO/Al,conventional,PDINO,,PEDOT:PSS,,135.0,o-XY,,,-5.56,-3.65,,-5.68,-3.9,
66829,10.1039/d2ee00639a,10.1039/d2ee00639a,PM6,BTP-eC9,PM6,BTP-eC9,COC(=O)C(C)(C)c1cc(C)cc(-c2sc3c4sc5cc(/C=C6/C(=O)c7cc(F)cc(c7)C(=O)/C6=C\c6cc(C(C)(C)C(=O)OC)c(-c7cc(C)cc(C(C)(C)C(=O)OC)c7)s6)sc5c4c(C(C)(C)C(=O)OC)ccc2-3)c1,CCCCCCCCCc1c(C=C2C(=O)c3cc(Cl)c(Cl)cc3C2=C(C#N)C#N)sc2c1sc1c3c4nsnc4c4c5sc6c(CCCCCCCCC)c(C=C7C(=O)c8cc(Cl)c(Cl)cc8C7=C(C#N)C#N)sc6c5n(CC(CCCC)CCCCCC)c4c3n(CC(CCCC)CCCCCC)c21,0.81,22.89,71.67,13.26,13.28826303,0.2131450226244458,13.0,13.26,,,,,ITO/PEDOT:PSS/active layer/PDINO/Al,conventional,PDINO,,PEDOT:PSS,,135.0,o-XY,,,-5.56,-3.65,,-5.68,-3.9,
66830,10.1039/d2ee00726f,10.1039/d2ee00726f,ZR-C8,Y6,ZR-C8,Y6,,CCCCCCCCCCCc1c(/C=C2\C(=O)c3cc(F)c(F)cc3C2=C(C#N)C#N)sc2c1sc1c3c4nsnc4c4c5sc6c(CCCCCCCCCCC)c(/C=C7\C(=O)c8cc(F)c(F)cc8C7=C(C#N)C#N)sc6c5n(CC(CC)CCCC)c4c3n(CC(CC)CCCC)c21,0.829,25.0,58.8,12.2,12.1863,0.1122950819672135,11.8,12.2,,,,,ITO/PEDOT:PSS/active layer/PNDIT-F3N/Ag,conventional,PNDIT-F3N,,PEDOT:PSS,,,,,,,,,-5.65,-4.09,
66831,10.1039/d2ee00726f,10.1039/d2ee00726f,ZR-SiO,Y6,ZR-SiO,Y6,,CCCCCCCCCCCc1c(/C=C2\C(=O)c3cc(F)c(F)cc3C2=C(C#N)C#N)sc2c1sc1c3c4nsnc4c4c5sc6c(CCCCCCCCCCC)c(/C=C7\C(=O)c8cc(F)c(F)cc8C7=C(C#N)C#N)sc6c5n(CC(CC)CCCC)c4c3n(CC(CC)CCCC)c21,0.852,26.0,72.3,16.0,16.015896,0.0993500000000091,15.8,16.0,,,,,ITO/PEDOT:PSS/active layer/PNDIT-F3N/Ag,conventional,PNDIT-F3N,,PEDOT:PSS,,,,,,,,,-5.65,-4.09,
66832,10.1039/d2ee00726f,10.1039/d2ee00726f,ZR-SiO-EH,Y6,ZR-SiO-EH,Y6,,CCCCCCCCCCCc1c(/C=C2\C(=O)c3cc(F)c(F)cc3C2=C(C#N)C#N)sc2c1sc1c3c4nsnc4c4c5sc6c(CCCCCCCCCCC)c(/C=C7\C(=O)c8cc(F)c(F)cc8C7=C(C#N)C#N)sc6c5n(CC(CC)CCCC)c4c3n(CC(CC)CCCC)c21,0.87,25.6,73.7,16.4,16.414464000000002,0.0881951219512427,16.1,16.4,,,,,ITO/PEDOT:PSS/active layer/PNDIT-F3N/Ag,conventional,PNDIT-F3N,,PEDOT:PSS,,,,,,,,,-5.65,-4.09,
66846,10.1039/d2ee01327d,10.1039/d2ee01327d,PM6,Y6,PM6,Y6,COC(=O)C(C)(C)c1cc(C)cc(-c2sc3c4sc5cc(/C=C6/C(=O)c7cc(F)cc(c7)C(=O)/C6=C\c6cc(C(C)(C)C(=O)OC)c(-c7cc(C)cc(C(C)(C)C(=O)OC)c7)s6)sc5c4c(C(C)(C)C(=O)OC)ccc2-3)c1,CCCCCCCCCCCc1c(/C=C2\C(=O)c3cc(F)c(F)cc3C2=C(C#N)C#N)sc2c1sc1c3c4nsnc4c4c5sc6c(CCCCCCCCCCC)c(/C=C7\C(=O)c8cc(F)c(F)cc8C7=C(C#N)C#N)sc6c5n(CC(CC)CCCC)c4c3n(CC(CC)CCCC)c21,0.861,1.86,35.43,0.57,0.5673972780000001,0.4566178947368229,,,9:1,,,,ITO/PEDOT:PSS/PM6:Y6/PNDIT-F3N-Br/Ag,,,,,,,chloroform,,,-5.56,-3.65,,-5.65,-4.09,
66847,10.1039/d2ee01327d,10.1039/d2ee01327d,PM6,Y6,PM6,Y6,COC(=O)C(C)(C)c1cc(C)cc(-c2sc3c4sc5cc(/C=C6/C(=O)c7cc(F)cc(c7)C(=O)/C6=C\c6cc(C(C)(C)C(=O)OC)c(-c7cc(C)cc(C(C)(C)C(=O)OC)c7)s6)sc5c4c(C(C)(C)C(=O)OC)ccc2-3)c1,CCCCCCCCCCCc1c(/C=C2\C(=O)c3cc(F)c(F)cc3C2=C(C#N)C#N)sc2c1sc1c3c4nsnc4c4c5sc6c(CCCCCCCCCCC)c(/C=C7\C(=O)c8cc(F)c(F)cc8C7=C(C#N)C#N)sc6c5n(CC(CC)CCCC)c4c3n(CC(CC)CCCC)c21,0.866,7.92,39.39,2.7,2.7016498080000004,0.0611040000000093,,,4:1,,,,ITO/PEDOT:PSS/PM6:Y6/PNDIT-F3N-Br/Ag,,PNDIT-F3N-Br,,PEDOT:PSS,,,chloroform,,,-5.56,-3.65,,-5.65,-4.09,
66848,10.1039/d2ee01327d,10.1039/d2ee01327d,PM6,Y6,PM6,Y6,COC(=O)C(C)(C)c1cc(C)cc(-c2sc3c4sc5cc(/C=C6/C(=O)c7cc(F)cc(c7)C(=O)/C6=C\c6cc(C(C)(C)C(=O)OC)c(-c7cc(C)cc(C(C)(C)C(=O)OC)c7)s6)sc5c4c(C(C)(C)C(=O)OC)ccc2-3)c1,CCCCCCCCCCCc1c(/C=C2\C(=O)c3cc(F)c(F)cc3C2=C(C#N)C#N)sc2c1sc1c3c4nsnc4c4c5sc6c(CCCCCCCCCCC)c(/C=C7\C(=O)c8cc(F)c(F)cc8C7=C(C#N)C#N)sc6c5n(CC(CC)CCCC)c4c3n(CC(CC)CCCC)c21,0.855,23.28,59.26,11.79,11.79534744,0.0453557251908357,,,2:1,,,,ITO/PEDOT:PSS/PM6:Y6/PNDIT-F3N-Br/Ag,,PNDIT-F3N-Br,,PEDOT:PSS,,,chloroform,,,-5.56,-3.65,,-5.65,-4.09,
66849,10.1039/d2ee01327d,10.1039/d2ee01327d,PM6,Y6,PM6,Y6,COC(=O)C(C)(C)c1cc(C)cc(-c2sc3c4sc5cc(/C=C6/C(=O)c7cc(F)cc(c7)C(=O)/C6=C\c6cc(C(C)(C)C(=O)OC)c(-c7cc(C)cc(C(C)(C)C(=O)OC)c7)s6)sc5c4c(C(C)(C)C(=O)OC)ccc2-3)c1,CCCCCCCCCCCc1c(/C=C2\C(=O)c3cc(F)c(F)cc3C2=C(C#N)C#N)sc2c1sc1c3c4nsnc4c4c5sc6c(CCCCCCCCCCC)c(/C=C7\C(=O)c8cc(F)c(F)cc8C7=C(C#N)C#N)sc6c5n(CC(CC)CCCC)c4c3n(CC(CC)CCCC)c21,0.84,26.42,77.65,17.23,17.232709200000002,0.0157237376668702,,,1:1,,,,ITO/PEDOT:PSS/PM6:Y6/PNDIT-F3N-Br/Ag,,PNDIT-F3N-Br,,PEDOT:PSS,,,chloroform,,,-5.56,-3.65,,-5.65,-4.09,
66850,10.1039/d2ee01327d,10.1039/d2ee01327d,PM6,Y6,PM6,Y6,COC(=O)C(C)(C)c1cc(C)cc(-c2sc3c4sc5cc(/C=C6/C(=O)c7cc(F)cc(c7)C(=O)/C6=C\c6cc(C(C)(C)C(=O)OC)c(-c7cc(C)cc(C(C)(C)C(=O)OC)c7)s6)sc5c4c(C(C)(C)C(=O)OC)ccc2-3)c1,CCCCCCCCCCCc1c(/C=C2\C(=O)c3cc(F)c(F)cc3C2=C(C#N)C#N)sc2c1sc1c3c4nsnc4c4c5sc6c(CCCCCCCCCCC)c(/C=C7\C(=O)c8cc(F)c(F)cc8C7=C(C#N)C#N)sc6c5n(CC(CC)CCCC)c4c3n(CC(CC)CCCC)c21,0.826,24.45,75.46,15.24,15.239675219999995,0.002131102362226,,,1:2,,,,ITO/PEDOT:PSS/PM6:Y6/PNDIT-F3N-Br/Ag,,PNDIT-F3N-Br,,PEDOT:PSS,,,chloroform,,,-5.56,-3.65,,-5.65,-4.09,
66851,10.1039/d2ee01327d,10.1039/d2ee01327d,PM6,Y6,PM6,Y6,COC(=O)C(C)(C)c1cc(C)cc(-c2sc3c4sc5cc(/C=C6/C(=O)c7cc(F)cc(c7)C(=O)/C6=C\c6cc(C(C)(C)C(=O)OC)c(-c7cc(C)cc(C(C)(C)C(=O)OC)c7)s6)sc5c4c(C(C)(C)C(=O)OC)ccc2-3)c1,CCCCCCCCCCCc1c(/C=C2\C(=O)c3cc(F)c(F)cc3C2=C(C#N)C#N)sc2c1sc1c3c4nsnc4c4c5sc6c(CCCCCCCCCCC)c(/C=C7\C(=O)c8cc(F)c(F)cc8C7=C(C#N)C#N)sc6c5n(CC(CC)CCCC)c4c3n(CC(CC)CCCC)c21,0.825,22.12,70.96,12.99,12.949490399999997,0.3118521939954087,,,1:4,,,,ITO/PEDOT:PSS/PM6:Y6/PNDIT-F3N-Br/Ag,,PNDIT-F3N-Br,,PEDOT:PSS,,,chloroform,,,-5.56,-3.65,,-5.65,-4.09,
66852,10.1039/d2ee01327d,10.1039/d2ee01327d,PM6,Y6,PM6,Y6,COC(=O)C(C)(C)c1cc(C)cc(-c2sc3c4sc5cc(/C=C6/C(=O)c7cc(F)cc(c7)C(=O)/C6=C\c6cc(C(C)(C)C(=O)OC)c(-c7cc(C)cc(C(C)(C)C(=O)OC)c7)s6)sc5c4c(C(C)(C)C(=O)OC)ccc2-3)c1,CCCCCCCCCCCc1c(/C=C2\C(=O)c3cc(F)c(F)cc3C2=C(C#N)C#N)sc2c1sc1c3c4nsnc4c4c5sc6c(CCCCCCCCCCC)c(/C=C7\C(=O)c8cc(F)c(F)cc8C7=C(C#N)C#N)sc6c5n(CC(CC)CCCC)c4c3n(CC(CC)CCCC)c21,0.821,19.51,64.3,10.42,10.29938753,1.1575093090211237,,,1:9,,,,ITO/PEDOT:PSS/PM6:Y6/PNDIT-F3N-Br/Ag,,PNDIT-F3N-Br,,PEDOT:PSS,,,chloroform,,,-5.56,-3.65,,-5.65,-4.09,
66853,10.1039/d2ee01340a,10.1039/d2ee01340a,PM6,Y6,PM6,Y6,COC(=O)C(C)(C)c1cc(C)cc(-c2sc3c4sc5cc(/C=C6/C(=O)c7cc(F)cc(c7)C(=O)/C6=C\c6cc(C(C)(C)C(=O)OC)c(-c7cc(C)cc(C(C)(C)C(=O)OC)c7)s6)sc5c4c(C(C)(C)C(=O)OC)ccc2-3)c1,CCCCCCCCCCCc1c(/C=C2\C(=O)c3cc(F)c(F)cc3C2=C(C#N)C#N)sc2c1sc1c3c4nsnc4c4c5sc6c(CCCCCCCCCCC)c(/C=C7\C(=O)c8cc(F)c(F)cc8C7=C(C#N)C#N)sc6c5n(CC(CC)CCCC)c4c3n(CC(CC)CCCC)c21,0.852,25.91,73.72,16.27,16.273925904,0.0241297111247635,16.09,16.27,,,,,,organic solar cell,,,,,,,,,-5.56,-3.65,,-5.65,-4.09,
66854,10.1039/d2ee01340a,10.1039/d2ee01340a,PM6,CH-6F,PM6,CH-6F,COC(=O)C(C)(C)c1cc(C)cc(-c2sc3c4sc5cc(/C=C6/C(=O)c7cc(F)cc(c7)C(=O)/C6=C\c6cc(C(C)(C)C(=O)OC)c(-c7cc(C)cc(C(C)(C)C(=O)OC)c7)s6)sc5c4c(C(C)(C)C(=O)OC)ccc2-3)c1,CCCCCCCCCCCc1c(/C=C2\C(=O)c3cc(F)c(F)cc3C2=C(C#N)C#N)sc2c1sc1c3c4nc5cc(F)c(F)cc5nc4c4c5sc6c(c5n(CC(CCCCCC)CCCCCCCC)c4c3n(CC(CCCCCC)CCCCCCCC)c21)SC(/C=C1\C(=O)C2=C(CC(F)C(F)=C2)C1=C(C#N)C#N)C6CCCCCCCCCCC,0.872,25.31,75.99,16.77,16.771236167999998,0.0073713059033892,16.58,16.77,,,,,,organic solar cell,,,,,,,,,-5.56,-3.65,,,,
66856,10.1039/d2ee01340a,10.1039/d2ee01340a,PM6,CH-4Cl,PM6,CH-4Cl,COC(=O)C(C)(C)c1cc(C)cc(-c2sc3c4sc5cc(/C=C6/C(=O)c7cc(F)cc(c7)C(=O)/C6=C\c6cc(C(C)(C)C(=O)OC)c(-c7cc(C)cc(C(C)(C)C(=O)OC)c7)s6)sc5c4c(C(C)(C)C(=O)OC)ccc2-3)c1,,0.872,26.5,76.68,17.72,17.719214400000002,0.0044334085778602,17.53,17.72,,,,,,organic solar cell,,,,,,,,,-5.56,-3.65,,,,
66858,10.1039/d2ee01340a,10.1039/d2ee01340a,PM6,CH-6Cl,PM6,CH-6Cl,COC(=O)C(C)(C)c1cc(C)cc(-c2sc3c4sc5cc(/C=C6/C(=O)c7cc(F)cc(c7)C(=O)/C6=C\c6cc(C(C)(C)C(=O)OC)c(-c7cc(C)cc(C(C)(C)C(=O)OC)c7)s6)sc5c4c(C(C)(C)C(=O)OC)ccc2-3)c1,,0.866,26.07,76.28,17.22,17.221445736,0.0083956794425137,17.0,17.22,,,,,,organic solar cell,,,,,,,,,-5.56,-3.65,,,,
66860,10.1039/d2ee01727j,10.1039/d2ee01727j,PBQ6,PYF-T-o/CN,PBQ6,PYF-T-o/CN,,,0.89,23.62,73.01,15.35,15.348016180000002,0.0129239087947736,15.07,15.35,,,,,,,,,,,,,,,,,,,,
66861,10.1039/d2ee01727j,10.1039/d2ee01727j,PBQ6,PYF-T-o/DTT,PBQ6,PYF-T-o/DTT,,,0.886,25.12,76.64,17.06,17.057243648,0.0161568112543885,16.81,17.06,,,,,,,,,,,,,,,,,,,,
66862,10.1039/d2ee01727j,10.1039/d2ee01727j,PBQ6,PYF-T-o/DTT,PBQ6,PYF-T-o/DTT,,,0.869,25.2,75.8,16.6,16.599290399999997,0.0042746987952046,,16.6,,,,,,,,,,,,,,,,,,,,
66863,10.1039/d2ee01848a,10.1039/d2ee01848a,PM1,Y6,PM1,Y6,,CCCCCCCCCCCc1c(/C=C2\C(=O)c3cc(F)c(F)cc3C2=C(C#N)C#N)sc2c1sc1c3c4nsnc4c4c5sc6c(CCCCCCCCCCC)c(/C=C7\C(=O)c8cc(F)c(F)cc8C7=C(C#N)C#N)sc6c5n(CC(CC)CCCC)c4c3n(CC(CC)CCCC)c21,0.864,26.07,75.77,17.06,17.066798496,0.0398505041031759,16.75,17.06,,,,,ITO glass/PEDOT:PSS/PM1:SMA/PFN-Br/Ag,conventional,PFN-Br,,PEDOT:PSS,,,,,,,,,-5.65,-4.09,
66864,10.1039/d2ee01848a,10.1039/d2ee01848a,PM1,BTP-PhC6-C11,PM1,BTP-PhC6-C11,,,0.871,26.62,79.05,18.33,18.32854881,0.0079170212765814,18.06,18.33,,,,,ITO glass/PEDOT:PSS/PM1:SMA/PFN-Br/Ag,conventional,PFN-Br,,PEDOT:PSS,,,,,,,,,,,
66865,10.1039/d2ee01848a,10.1039/d2ee01848a,PM1,BTP-PhC6,PM1,BTP-PhC6,,CCc1ccc(-c2c(/C=C3\C(=O)c4cc(F)c(F)cc4C3=C(C#N)C#N)sc3c2sc2c4c5nsnc5c5c6sc7c(-c8ccc(CC)cc8)c(/C=C8\C(=O)c9cc(F)c(F)cc9C8=C(C#N)C#N)sc7c6n(CC)c5c4n(CC)c32)cc1,0.884,25.3,77.86,17.43,17.41354472,0.0944078026391213,17.2,17.43,,,,,ITO glass/PEDOT:PSS/PM1:SMA/PFN-Br/Ag,conventional,PFN-Br,,PEDOT:PSS,,,,,,,,,-5.58,-3.85,
66866,10.1039/d2ee01894b,10.1039/d2ee01894b,PM6,L8-BO,PM6,L8-BO,COC(=O)C(C)(C)c1cc(C)cc(-c2sc3c4sc5cc(/C=C6/C(=O)c7cc(F)cc(c7)C(=O)/C6=C\c6cc(C(C)(C)C(=O)OC)c(-c7cc(C)cc(C(C)(C)C(=O)OC)c7)s6)sc5c4c(C(C)(C)C(=O)OC)ccc2-3)c1,CCCCCCC(CCCC)Cc1c(/C=C2\C(=O)c3cc(F)c(F)cc3C2=C(C#N)C#N)sc2c1SC1c3c(c4c(c5nsnc35)c3sc5c(CC(CCCC)CCCCCC)c(/C=C6\C(=O)c7cc(F)c(F)cc7C6=C(C#N)C#N)sc5c3n4CC(CC)CCCC)N(CC(CC)CCCC)C21,0.865,25.74,77.66,17.29,17.291076659999998,0.0062270676691668,17.03,17.29,1:1.2,,,,Control,conventional,PDINN,,PEDOT:PSS,,,,,,-5.56,-3.65,,-5.68,-3.9,
66867,10.1039/d2ee01894b,10.1039/d2ee01894b,PM6,L8-BO,PM6,L8-BO,COC(=O)C(C)(C)c1cc(C)cc(-c2sc3c4sc5cc(/C=C6/C(=O)c7cc(F)cc(c7)C(=O)/C6=C\c6cc(C(C)(C)C(=O)OC)c(-c7cc(C)cc(C(C)(C)C(=O)OC)c7)s6)sc5c4c(C(C)(C)C(=O)OC)ccc2-3)c1,CCCCCCC(CCCC)Cc1c(/C=C2\C(=O)c3cc(F)c(F)cc3C2=C(C#N)C#N)sc2c1SC1c3c(c4c(c5nsnc35)c3sc5c(CC(CCCC)CCCCCC)c(/C=C6\C(=O)c7cc(F)c(F)cc7C6=C(C#N)C#N)sc5c3n4CC(CC)CCCC)N(CC(CC)CCCC)C21,0.871,25.77,78.68,17.66,17.660253156,0.0014334994337453,17.42,17.66,1:1.2,,,,Bilayered interfaces,conventional,LiF/PDINN,,V2O5/PEDOT:PSS,,,,,,-5.56,-3.65,,-5.68,-3.9,
66869,10.1039/d2ee01894b,10.1039/d2ee01894b,PM6,Y6,PM6,Y6,COC(=O)C(C)(C)c1cc(C)cc(-c2sc3c4sc5cc(/C=C6/C(=O)c7cc(F)cc(c7)C(=O)/C6=C\c6cc(C(C)(C)C(=O)OC)c(-c7cc(C)cc(C(C)(C)C(=O)OC)c7)s6)sc5c4c(C(C)(C)C(=O)OC)ccc2-3)c1,CCCCCCCCCCCc1c(/C=C2\C(=O)c3cc(F)c(F)cc3C2=C(C#N)C#N)sc2c1sc1c3c4nsnc4c4c5sc6c(CCCCCCCCCCC)c(/C=C7\C(=O)c8cc(F)c(F)cc8C7=C(C#N)C#N)sc6c5n(CC(CC)CCCC)c4c3n(CC(CC)CCCC)c21,0.831,25.2,76.89,16.1,16.10168868,0.0104886956521573,15.87,16.1,1:1.2,,,,Control,conventional,,,,,,,,,-5.56,-3.65,,-5.65,-4.09,
66870,10.1039/d2ee01894b,10.1039/d2ee01894b,PM6,Y6,PM6,Y6,COC(=O)C(C)(C)c1cc(C)cc(-c2sc3c4sc5cc(/C=C6/C(=O)c7cc(F)cc(c7)C(=O)/C6=C\c6cc(C(C)(C)C(=O)OC)c(-c7cc(C)cc(C(C)(C)C(=O)OC)c7)s6)sc5c4c(C(C)(C)C(=O)OC)ccc2-3)c1,CCCCCCCCCCCc1c(/C=C2\C(=O)c3cc(F)c(F)cc3C2=C(C#N)C#N)sc2c1sc1c3c4nsnc4c4c5sc6c(CCCCCCCCCCC)c(/C=C7\C(=O)c8cc(F)c(F)cc8C7=C(C#N)C#N)sc6c5n(CC(CC)CCCC)c4c3n(CC(CC)CCCC)c21,0.833,25.31,77.19,16.27,16.274145237,0.0254777934849383,16.08,16.27,1:1.2,,,,Bilayered interfaces,conventional,LiF/PDINN,,V2O5/PEDOT:PSS,,,,,,-5.56,-3.65,,-5.65,-4.09,
66872,10.1039/d2ee01894b,10.1039/d2ee01894b,PM6,N3,PM6,N3,COC(=O)C(C)(C)c1cc(C)cc(-c2sc3c4sc5cc(/C=C6/C(=O)c7cc(F)cc(c7)C(=O)/C6=C\c6cc(C(C)(C)C(=O)OC)c(-c7cc(C)cc(C(C)(C)C(=O)OC)c7)s6)sc5c4c(C(C)(C)C(=O)OC)ccc2-3)c1,CCCCCCCCCCCC1=C(/C=C2\C(=O)C3=CC(F)=C(F)C=C3C2=C(C#N)C#N)SC2=C1SC1=C2N(CCC(CC)CCCC)C2=C1C1=NSN=C1C1=C2N(CCC(CC)CCCC)C2=C1SC1=C2SC(/C=C2\C(=O)C3=CC(F)=C(F)C=C3C2=C(C#N)C#N)=C1CCCCCCCCCCC,0.828,25.32,76.47,16.03,16.031904911999998,0.0118834185901246,15.82,16.03,1:1.2,,,,Control,conventional,,,,,,,,,-5.56,-3.65,,-5.64,-3.86,
66873,10.1039/d2ee01894b,10.1039/d2ee01894b,PM6,N3,PM6,N3,COC(=O)C(C)(C)c1cc(C)cc(-c2sc3c4sc5cc(/C=C6/C(=O)c7cc(F)cc(c7)C(=O)/C6=C\c6cc(C(C)(C)C(=O)OC)c(-c7cc(C)cc(C(C)(C)C(=O)OC)c7)s6)sc5c4c(C(C)(C)C(=O)OC)ccc2-3)c1,CCCCCCCCCCCC1=C(/C=C2\C(=O)C3=CC(F)=C(F)C=C3C2=C(C#N)C#N)SC2=C1SC1=C2N(CCC(CC)CCCC)C2=C1C1=NSN=C1C1=C2N(CCC(CC)CCCC)C2=C1SC1=C2SC(/C=C2\C(=O)C3=CC(F)=C(F)C=C3C2=C(C#N)C#N)=C1CCCCCCCCCCC,0.831,25.49,77.1,16.33,16.33146849,0.0089925903245597,16.11,16.33,1:1.2,,,,Bilayered interfaces,conventional,LiF/PDINN,,V2O5/PEDOT:PSS,,,,,,-5.56,-3.65,,-5.64,-3.86,
66875,10.1039/d2ee01894b,10.1039/d2ee01894b,PM6,BTP-eC9,PM6,BTP-eC9,COC(=O)C(C)(C)c1cc(C)cc(-c2sc3c4sc5cc(/C=C6/C(=O)c7cc(F)cc(c7)C(=O)/C6=C\c6cc(C(C)(C)C(=O)OC)c(-c7cc(C)cc(C(C)(C)C(=O)OC)c7)s6)sc5c4c(C(C)(C)C(=O)OC)ccc2-3)c1,CCCCCCCCCc1c(C=C2C(=O)c3cc(Cl)c(Cl)cc3C2=C(C#N)C#N)sc2c1sc1c3c4nsnc4c4c5sc6c(CCCCCCCCC)c(C=C7C(=O)c8cc(Cl)c(Cl)cc8C7=C(C#N)C#N)sc6c5n(CC(CCCC)CCCCCC)c4c3n(CC(CCCC)CCCCCC)c21,0.845,26.52,77.07,17.27,17.270924579999996,0.0053536768963286,16.95,17.27,1:1.2,,,,Control,conventional,,,,,,,,,-5.56,-3.65,,-5.68,-3.9,
66876,10.1039/d2ee01894b,10.1039/d2ee01894b,PM6,BTP-eC9,PM6,BTP-eC9,COC(=O)C(C)(C)c1cc(C)cc(-c2sc3c4sc5cc(/C=C6/C(=O)c7cc(F)cc(c7)C(=O)/C6=C\c6cc(C(C)(C)C(=O)OC)c(-c7cc(C)cc(C(C)(C)C(=O)OC)c7)s6)sc5c4c(C(C)(C)C(=O)OC)ccc2-3)c1,CCCCCCCCCc1c(C=C2C(=O)c3cc(Cl)c(Cl)cc3C2=C(C#N)C#N)sc2c1sc1c3c4nsnc4c4c5sc6c(CCCCCCCCC)c(C=C7C(=O)c8cc(Cl)c(Cl)cc8C7=C(C#N)C#N)sc6c5n(CC(CCCC)CCCCCC)c4c3n(CC(CCCC)CCCCCC)c21,0.847,26.61,77.26,17.41,17.413376442,0.0193936932797267,17.12,17.41,1:1.2,,,,Bilayered interfaces,conventional,,,,,,,,,-5.56,-3.65,,-5.68,-3.9,
66878,10.1039/d2ee01894b,10.1039/d2ee01894b,PM6,PY-IT,PM6,PY-IT,COC(=O)C(C)(C)c1cc(C)cc(-c2sc3c4sc5cc(/C=C6/C(=O)c7cc(F)cc(c7)C(=O)/C6=C\c6cc(C(C)(C)C(=O)OC)c(-c7cc(C)cc(C(C)(C)C(=O)OC)c7)s6)sc5c4c(C(C)(C)C(=O)OC)ccc2-3)c1,CCCCCCCCCCCc1c(/C=C2\C(=O)c3ccccc3C2=C(C#N)C#N)sc2c1sc1c3c4nsnc4c4c5sc6c(CCCCCCCCCCC)c(/C=C7\C(=O)c8cc(-c9cccs9)ccc8C7=C(C#N)C#N)sc6c5n(CC(CCCCCCCC)CCCCCCCCCC)c4c3n(CC(CCCCCCCC)CCCCCCCCCC)c21,0.941,22.85,70.23,15.1,15.100749255,0.0049619536423878,14.82,15.1,1:1,,,,Control,conventional,,,,,,,,,-5.56,-3.65,,-5.68,-3.94,
66879,10.1039/d2ee01894b,10.1039/d2ee01894b,PM6,PY-IT,PM6,PY-IT,COC(=O)C(C)(C)c1cc(C)cc(-c2sc3c4sc5cc(/C=C6/C(=O)c7cc(F)cc(c7)C(=O)/C6=C\c6cc(C(C)(C)C(=O)OC)c(-c7cc(C)cc(C(C)(C)C(=O)OC)c7)s6)sc5c4c(C(C)(C)C(=O)OC)ccc2-3)c1,CCCCCCCCCCCc1c(/C=C2\C(=O)c3ccccc3C2=C(C#N)C#N)sc2c1sc1c3c4nsnc4c4c5sc6c(CCCCCCCCCCC)c(/C=C7\C(=O)c8cc(-c9cccs9)ccc8C7=C(C#N)C#N)sc6c5n(CC(CCCCCCCC)CCCCCCCCCC)c4c3n(CC(CCCCCCCC)CCCCCCCCCC)c21,0.941,22.89,71.25,15.35,15.346886625,0.0202825732899013,15.06,15.35,1:1,,,,Bilayered interfaces,conventional,LiF/PDINN,,V2O5/PEDOT:PSS,,,,,,-5.56,-3.65,,-5.68,-3.94,
66881,10.1039/d2ee02107b,10.1039/d2ee02107b,BTR-Cl,L8-Bo,BTR-Cl,L8-BO,CCCCCCc1cc(-c2cc3c(-c4cc(Cl)c(CC(CC)CCCC)s4)c4sc(-c5cc(CCCCCC)c(-c6cc(CCCCCC)c(-c7ccc(/C=C8/SC(=S)N(CCCCCC)C8=O)s7)s6)s5)cc4c(-c4cc(Cl)c(CC(CC)CCCC)s4)c3s2)sc1-c1cc(CCCCCC)c(-c2ccc(/C=C3\SC(=S)N(CC(CC)CCCC)C3=O)s2)s1,CCCCCCC(CCCC)Cc1c(/C=C2\C(=O)c3cc(F)c(F)cc3C2=C(C#N)C#N)sc2c1SC1c3c(c4c(c5nsnc35)c3sc5c(CC(CCCC)CCCCCC)c(/C=C6\C(=O)c7cc(F)c(F)cc7C6=C(C#N)C#N)sc5c3n4CC(CC)CCCC)N(CC(CC)CCCC)C21,0.86,23.72,73.0,15.0,14.891416,0.7238933333333364,14.7,15.0,,,,,ITO/PEDOT:PSS/BTR-Cl:L8-Bo/PNDIT-F3N/Ag,,PNDIT-F3N,,PEDOT:PSS,,,,,,-5.46,-3.7,,-5.68,-3.9,
66882,10.1039/d2ee02107b,10.1039/d2ee02107b,TB,L8-Bo,TB,L8-BO,,CCCCCCC(CCCC)Cc1c(/C=C2\C(=O)c3cc(F)c(F)cc3C2=C(C#N)C#N)sc2c1SC1c3c(c4c(c5nsnc35)c3sc5c(CC(CCCC)CCCCCC)c(/C=C6\C(=O)c7cc(F)c(F)cc7C6=C(C#N)C#N)sc5c3n4CC(CC)CCCC)N(CC(CC)CCCC)C21,0.86,24.67,74.2,15.8,15.7424204,0.3644278481012683,15.6,15.8,,,,,ITO/PEDOT:PSS/SMD:L8-Bo/PNDIT-F3N/Ag,,PNDIT-F3N,,PEDOT:PSS,,,,,,,,,-5.68,-3.9,
66883,10.1039/d2ee02107b,10.1039/d2ee02107b,TB-F,L8-Bo,TB-F,L8-BO,,CCCCCCC(CCCC)Cc1c(/C=C2\C(=O)c3cc(F)c(F)cc3C2=C(C#N)C#N)sc2c1SC1c3c(c4c(c5nsnc35)c3sc5c(CC(CCCC)CCCCCC)c(/C=C6\C(=O)c7cc(F)c(F)cc7C6=C(C#N)C#N)sc5c3n4CC(CC)CCCC)N(CC(CC)CCCC)C21,0.87,25.41,76.7,17.0,16.9558389,0.2597711764705893,16.7,17.0,,,,,ITO/PEDOT:PSS/SMD:L8-Bo/PNDIT-F3N/Ag,,PNDIT-F3N,,PEDOT:PSS,,,,,,,,,-5.68,-3.9,
66884,10.1039/d2ee02553a,10.1039/d2ee02553a,PM6,Y6,PM6,Y6,COC(=O)C(C)(C)c1cc(C)cc(-c2sc3c4sc5cc(/C=C6/C(=O)c7cc(F)cc(c7)C(=O)/C6=C\c6cc(C(C)(C)C(=O)OC)c(-c7cc(C)cc(C(C)(C)C(=O)OC)c7)s6)sc5c4c(C(C)(C)C(=O)OC)ccc2-3)c1,CCCCCCCCCCCc1c(/C=C2\C(=O)c3cc(F)c(F)cc3C2=C(C#N)C#N)sc2c1sc1c3c4nsnc4c4c5sc6c(CCCCCCCCCCC)c(/C=C7\C(=O)c8cc(F)c(F)cc8C7=C(C#N)C#N)sc6c5n(CC(CC)CCCC)c4c3n(CC(CC)CCCC)c21,0.85,26.78,78.6,17.9,17.891718,0.046268156424568,17.7,17.9,1:1.2,FBrT,FBrT,0.5 vol%,conventional,BHJ,PDINN,,2PACz,,100.0,chloroform,,80.0,-5.56,-3.65,,-5.65,-4.09,
66885,10.1039/d2ee02553a,10.1039/d2ee02553a,PM6,Y6,PM6,Y6,COC(=O)C(C)(C)c1cc(C)cc(-c2sc3c4sc5cc(/C=C6/C(=O)c7cc(F)cc(c7)C(=O)/C6=C\c6cc(C(C)(C)C(=O)OC)c(-c7cc(C)cc(C(C)(C)C(=O)OC)c7)s6)sc5c4c(C(C)(C)C(=O)OC)ccc2-3)c1,CCCCCCCCCCCc1c(/C=C2\C(=O)c3cc(F)c(F)cc3C2=C(C#N)C#N)sc2c1sc1c3c4nsnc4c4c5sc6c(CCCCCCCCCCC)c(/C=C7\C(=O)c8cc(F)c(F)cc8C7=C(C#N)C#N)sc6c5n(CC(CC)CCCC)c4c3n(CC(CC)CCCC)c21,0.85,26.37,75.9,17.0,17.012605500000003,0.0741500000000172,16.8,17.0,1:1.2,HBrT,HBrT,0.5 vol%,conventional,BHJ,PDINN,,2PACz,,100.0,chloroform,,80.0,-5.56,-3.65,,-5.65,-4.09,
66886,10.1039/d2ee02553a,10.1039/d2ee02553a,PM6,Y6,PM6,Y6,COC(=O)C(C)(C)c1cc(C)cc(-c2sc3c4sc5cc(/C=C6/C(=O)c7cc(F)cc(c7)C(=O)/C6=C\c6cc(C(C)(C)C(=O)OC)c(-c7cc(C)cc(C(C)(C)C(=O)OC)c7)s6)sc5c4c(C(C)(C)C(=O)OC)ccc2-3)c1,CCCCCCCCCCCc1c(/C=C2\C(=O)c3cc(F)c(F)cc3C2=C(C#N)C#N)sc2c1sc1c3c4nsnc4c4c5sc6c(CCCCCCCCCCC)c(/C=C7\C(=O)c8cc(F)c(F)cc8C7=C(C#N)C#N)sc6c5n(CC(CC)CCCC)c4c3n(CC(CC)CCCC)c21,0.85,25.93,74.8,16.5,16.486293999999997,0.0830666666666827,16.3,16.5,1:1.2,CN,CN,,,BHJ,PDINN,,2PACz,,100.0,,,80.0,-5.56,-3.65,,-5.65,-4.09,
66887,10.1039/d2ee02553a,10.1039/d2ee02553a,PM6,L8-BO,PM6,L8-BO,COC(=O)C(C)(C)c1cc(C)cc(-c2sc3c4sc5cc(/C=C6/C(=O)c7cc(F)cc(c7)C(=O)/C6=C\c6cc(C(C)(C)C(=O)OC)c(-c7cc(C)cc(C(C)(C)C(=O)OC)c7)s6)sc5c4c(C(C)(C)C(=O)OC)ccc2-3)c1,CCCCCCC(CCCC)Cc1c(/C=C2\C(=O)c3cc(F)c(F)cc3C2=C(C#N)C#N)sc2c1SC1c3c(c4c(c5nsnc35)c3sc5c(CC(CCCC)CCCCCC)c(/C=C6\C(=O)c7cc(F)c(F)cc7C6=C(C#N)C#N)sc5c3n4CC(CC)CCCC)N(CC(CC)CCCC)C21,0.89,23.43,75.3,15.8,15.702083099999998,0.6197272151898929,15.1,15.8,1:1.2,No,,,conventional,BHJ,,,,,100.0,chloroform,,80.0,-5.56,-3.65,,-5.68,-3.9,
66888,10.1039/d2ee02553a,10.1039/d2ee02553a,PM6,L8-BO,PM6,L8-BO,COC(=O)C(C)(C)c1cc(C)cc(-c2sc3c4sc5cc(/C=C6/C(=O)c7cc(F)cc(c7)C(=O)/C6=C\c6cc(C(C)(C)C(=O)OC)c(-c7cc(C)cc(C(C)(C)C(=O)OC)c7)s6)sc5c4c(C(C)(C)C(=O)OC)ccc2-3)c1,CCCCCCC(CCCC)Cc1c(/C=C2\C(=O)c3cc(F)c(F)cc3C2=C(C#N)C#N)sc2c1SC1c3c(c4c(c5nsnc35)c3sc5c(CC(CCCC)CCCCCC)c(/C=C6\C(=O)c7cc(F)c(F)cc7C6=C(C#N)C#N)sc5c3n4CC(CC)CCCC)N(CC(CC)CCCC)C21,0.9,25.89,80.1,18.7,18.664101,0.1919732620320696,18.6,18.7,1:1.2,Yes,,,conventional,BHJ,,,,,100.0,chloroform,,80.0,-5.56,-3.65,,-5.68,-3.9,
66889,10.1039/d2ee02553a,10.1039/d2ee02553a,PM6,Y6-BO,PM6,Y6-BO,COC(=O)C(C)(C)c1cc(C)cc(-c2sc3c4sc5cc(/C=C6/C(=O)c7cc(F)cc(c7)C(=O)/C6=C\c6cc(C(C)(C)C(=O)OC)c(-c7cc(C)cc(C(C)(C)C(=O)OC)c7)s6)sc5c4c(C(C)(C)C(=O)OC)ccc2-3)c1,CCCCCCCCCCCc1c(/C=C2\C(=O)c3cc(F)c(F)cc3C2=C(C#N)C#N)sc2c1sc1c3c4nsnc4c4c5sc6c(CCCCCCCCCCC)c(/C=C7\C(=O)c8cc(F)c(F)cc8C7=C(C#N)C#N)sc6c5n(CC(CCCC)CCCCCC)c4c3n(CC(CCCC)CCCCCC)c21,0.84,25.26,74.3,15.8,15.7652712,0.2198025316455801,15.2,15.8,1:1.2,No,,,conventional,BHJ,,,,,100.0,chloroform,,80.0,-5.56,-3.65,,-5.65,-4.1,
66890,10.1039/d2ee02553a,10.1039/d2ee02553a,PM6,Y6-BO,PM6,Y6-BO,COC(=O)C(C)(C)c1cc(C)cc(-c2sc3c4sc5cc(/C=C6/C(=O)c7cc(F)cc(c7)C(=O)/C6=C\c6cc(C(C)(C)C(=O)OC)c(-c7cc(C)cc(C(C)(C)C(=O)OC)c7)s6)sc5c4c(C(C)(C)C(=O)OC)ccc2-3)c1,CCCCCCCCCCCc1c(/C=C2\C(=O)c3cc(F)c(F)cc3C2=C(C#N)C#N)sc2c1sc1c3c4nsnc4c4c5sc6c(CCCCCCCCCCC)c(/C=C7\C(=O)c8cc(F)c(F)cc8C7=C(C#N)C#N)sc6c5n(CC(CCCC)CCCCCC)c4c3n(CC(CCCC)CCCCCC)c21,0.86,27.16,79.3,18.6,18.522576800000003,0.4162537634408513,18.4,18.6,1:1.2,Yes,,,conventional,BHJ solar cell,PDINN,,2PACz,,100.0,chloroform,,80.0,-5.56,-3.65,,-5.65,-4.1,
66891,10.1039/d2ee02553a,10.1039/d2ee02553a,PM6,BTP-eC9,PM6,BTP-eC9,COC(=O)C(C)(C)c1cc(C)cc(-c2sc3c4sc5cc(/C=C6/C(=O)c7cc(F)cc(c7)C(=O)/C6=C\c6cc(C(C)(C)C(=O)OC)c(-c7cc(C)cc(C(C)(C)C(=O)OC)c7)s6)sc5c4c(C(C)(C)C(=O)OC)ccc2-3)c1,CCCCCCCCCc1c(C=C2C(=O)c3cc(Cl)c(Cl)cc3C2=C(C#N)C#N)sc2c1sc1c3c4nsnc4c4c5sc6c(CCCCCCCCC)c(C=C7C(=O)c8cc(Cl)c(Cl)cc8C7=C(C#N)C#N)sc6c5n(CC(CCCC)CCCCCC)c4c3n(CC(CCCC)CCCCCC)c21,0.86,24.94,74.6,15.9,16.0005064,0.6321157232704319,15.0,15.9,1:1.2,No,,,conventional,BHJ,,,,,100.0,chloroform,,80.0,-5.56,-3.65,,-5.68,-3.9,
66892,10.1039/d2ee02553a,10.1039/d2ee02553a,PM6,BTP-eC9,PM6,BTP-eC9,COC(=O)C(C)(C)c1cc(C)cc(-c2sc3c4sc5cc(/C=C6/C(=O)c7cc(F)cc(c7)C(=O)/C6=C\c6cc(C(C)(C)C(=O)OC)c(-c7cc(C)cc(C(C)(C)C(=O)OC)c7)s6)sc5c4c(C(C)(C)C(=O)OC)ccc2-3)c1,CCCCCCCCCc1c(C=C2C(=O)c3cc(Cl)c(Cl)cc3C2=C(C#N)C#N)sc2c1sc1c3c4nsnc4c4c5sc6c(CCCCCCCCC)c(C=C7C(=O)c8cc(Cl)c(Cl)cc8C7=C(C#N)C#N)sc6c5n(CC(CCCC)CCCCCC)c4c3n(CC(CCCC)CCCCCC)c21,0.87,27.29,78.9,18.7,18.732674700000004,0.174731016042806,18.5,18.7,1:1.2,Yes,,,conventional,BHJ,,,,,100.0,chloroform,,80.0,-5.56,-3.65,,-5.68,-3.9,
66893,10.1039/d2ee02769k,10.1039/d2ee02769k,PTTzF,Y6,PTTzF,Y6,,CCCCCCCCCCCc1c(/C=C2\C(=O)c3cc(F)c(F)cc3C2=C(C#N)C#N)sc2c1sc1c3c4nsnc4c4c5sc6c(CCCCCCCCCCC)c(/C=C7\C(=O)c8cc(F)c(F)cc8C7=C(C#N)C#N)sc6c5n(CC(CC)CCCC)c4c3n(CC(CC)CCCC)c21,0.855,26.73,75.7,17.3,17.30059155,0.0034193641618458,16.96,17.3,,,,,,,,,,,,,,,,,,-5.65,-4.09,
66895,10.1039/d2ee02769k,10.1039/d2ee02769k,PM6,Y6,PM6,Y6,COC(=O)C(C)(C)c1cc(C)cc(-c2sc3c4sc5cc(/C=C6/C(=O)c7cc(F)cc(c7)C(=O)/C6=C\c6cc(C(C)(C)C(=O)OC)c(-c7cc(C)cc(C(C)(C)C(=O)OC)c7)s6)sc5c4c(C(C)(C)C(=O)OC)ccc2-3)c1,CCCCCCCCCCCc1c(/C=C2\C(=O)c3cc(F)c(F)cc3C2=C(C#N)C#N)sc2c1sc1c3c4nsnc4c4c5sc6c(CCCCCCCCCCC)c(/C=C7\C(=O)c8cc(F)c(F)cc8C7=C(C#N)C#N)sc6c5n(CC(CC)CCCC)c4c3n(CC(CC)CCCC)c21,0.833,26.52,73.6,16.24,16.25909376,0.1175724137931066,16.15,16.24,,,,,ITO/PEDOT:PSS/active layer/PNDIT-F3N/Ag,binary organic solar cell,PNDIT-F3N,,PEDOT:PSS,,,,,,-5.56,-3.65,,-5.65,-4.09,
66897,10.1039/d2ee02769k,10.1039/d2ee02769k,PTTzF,Y6,PTTzF,Y6,,CCCCCCCCCCCc1c(/C=C2\C(=O)c3cc(F)c(F)cc3C2=C(C#N)C#N)sc2c1sc1c3c4nsnc4c4c5sc6c(CCCCCCCCCCC)c(/C=C7\C(=O)c8cc(F)c(F)cc8C7=C(C#N)C#N)sc6c5n(CC(CC)CCCC)c4c3n(CC(CC)CCCC)c21,0.855,26.11,76.1,17.0,16.98860205,0.0670467647058777,16.91,17.0,,,,,,,,,,,,,,,,,,-5.65,-4.09,
66899,10.1039/d2ee02769k,10.1039/d2ee02769k,PTTzF,Y6,PTTzF,Y6,,CCCCCCCCCCCc1c(/C=C2\C(=O)c3cc(F)c(F)cc3C2=C(C#N)C#N)sc2c1sc1c3c4nsnc4c4c5sc6c(CCCCCCCCCCC)c(/C=C7\C(=O)c8cc(F)c(F)cc8C7=C(C#N)C#N)sc6c5n(CC(CC)CCCC)c4c3n(CC(CC)CCCC)c21,0.852,26.64,75.3,17.07,17.09105184,0.1233265377855792,17.06,17.07,,,,,ITO/PEDOT:PSS/active layer/PNDIT-F3N/Ag,binary organic solar cell,PNDIT-F3N,,PEDOT:PSS,,,,,,,,,-5.65,-4.09,
66900,10.1039/d2ee02769k,10.1039/d2ee02769k,PTTzF,Y6,PTTzF,Y6,,CCCCCCCCCCCc1c(/C=C2\C(=O)c3cc(F)c(F)cc3C2=C(C#N)C#N)sc2c1sc1c3c4nsnc4c4c5sc6c(CCCCCCCCCCC)c(/C=C7\C(=O)c8cc(F)c(F)cc8C7=C(C#N)C#N)sc6c5n(CC(CC)CCCC)c4c3n(CC(CC)CCCC)c21,0.853,26.84,74.7,17.09,17.10220644,0.0714244587478053,17.03,17.09,,,,,,,,,,,,,,,,,,-5.65,-4.09,
66901,10.1039/d2ee02769k,10.1039/d2ee02769k,PTTzF,[70]PCBM,PTTzF,PC70BM,,CCCCC(=O)OCC1(C2=CC=CC=C2)C3=CC=CC4=CC=CC5=CC=CC6=CC=C7C=CC=CC8=CC=CC1=C8C7=C6C5=C4C3,0.914,11.14,69.6,7.09,7.08664416,0.0473320169252499,7.0,7.09,,,,,ITO/PEDOT:PSS/active layer/PNDIT-F3N/Ag,,PNDIT-F3N,,PEDOT:PSS,,,,,,,,,-6.1,-3.9,
66902,10.1039/d2ee02769k,10.1039/d2ee02769k,PTTzF,IT-4F,PTTzF,IT-4F,,CCCCCCc1ccc(C2(c3ccc(CCCCCC)cc3)c3cc4c(cc3-c3sc5cc(/C=C6\C(=O)c7cc(F)c(F)cc7C6=C(C#N)C#N)sc5c32)C(c2ccc(CCCCCC)cc2)(c2ccc(CCCCCC)cc2)c2c-4sc3cc(/C=C4\C(=O)c5cc(F)c(F)cc5C4=C(C#N)C#N)sc23)cc1,0.856,21.12,73.9,13.36,13.360174080000002,0.0013029940119949,13.25,13.36,,,,,ITO/PEDOT:PSS/active layer/PNDIT-F3N/Ag,organic solar cell,PNDIT-F3N,,PEDOT:PSS,,,,,,,,,-5.66,-4.14,
66903,10.1039/d2ee02769k,10.1039/d2ee02769k,PTTzF,Y6-BO,PTTzF,Y6-BO,,CCCCCCCCCCCc1c(/C=C2\C(=O)c3cc(F)c(F)cc3C2=C(C#N)C#N)sc2c1sc1c3c4nsnc4c4c5sc6c(CCCCCCCCCCC)c(/C=C7\C(=O)c8cc(F)c(F)cc8C7=C(C#N)C#N)sc6c5n(CC(CCCC)CCCCCC)c4c3n(CC(CCCC)CCCCCC)c21,0.849,26.42,73.7,16.55,16.53133746,0.1127645921450218,16.3,16.55,,,,,ITO/PEDOT:PSS/active layer/PNDIT-F3N/Ag,,PNDIT-F3N,,PEDOT:PSS,,,,,,,,,-5.65,-4.1,
66904,10.1039/d2ee02769k,10.1039/d2ee02769k,PTTzF,eC9,PTTzF,BTP-eC9,,CCCCCCCCCc1c(C=C2C(=O)c3cc(Cl)c(Cl)cc3C2=C(C#N)C#N)sc2c1sc1c3c4nsnc4c4c5sc6c(CCCCCCCCC)c(C=C7C(=O)c8cc(Cl)c(Cl)cc8C7=C(C#N)C#N)sc6c5n(CC(CCCC)CCCCCC)c4c3n(CC(CCCC)CCCCCC)c21,0.854,26.25,72.0,16.13,16.1406,0.0657160570365788,15.98,16.13,,,,,ITO/PEDOT:PSS/active layer/PNDIT-F3N/Ag,,PNDIT-F3N,,PEDOT:PSS,,,,,,,,,-5.68,-3.9,
66905,10.1039/d2ee02769k,10.1039/d2ee02769k,PTTzF,L8-BO,PTTzF,L8-BO,,CCCCCCC(CCCC)Cc1c(/C=C2\C(=O)c3cc(F)c(F)cc3C2=C(C#N)C#N)sc2c1SC1c3c(c4c(c5nsnc35)c3sc5c(CC(CCCC)CCCCCC)c(/C=C6\C(=O)c7cc(F)c(F)cc7C6=C(C#N)C#N)sc5c3n4CC(CC)CCCC)N(CC(CC)CCCC)C21,0.906,24.42,75.2,16.65,16.637639040000003,0.0742399999999712,16.56,16.65,,,,,ITO/PEDOT:PSS/active layer/PNDIT-F3N/Ag,organic solar cell,PNDIT-F3N,,PEDOT:PSS,,,,,,,,,-5.68,-3.9,
66906,10.1039/d2ee03134e,10.1039/d2ee03134e,PM1,L8-BO,PM1,L8-BO,,CCCCCCC(CCCC)Cc1c(/C=C2\C(=O)c3cc(F)c(F)cc3C2=C(C#N)C#N)sc2c1SC1c3c(c4c(c5nsnc35)c3sc5c(CC(CCCC)CCCCCC)c(/C=C6\C(=O)c7cc(F)c(F)cc7C6=C(C#N)C#N)sc5c3n4CC(CC)CCCC)N(CC(CC)CCCC)C21,0.893,26.3,78.4,18.4,18.412945600000004,0.07035652173916,18.2,18.4,,,,,,,,,,,,,,,,,,-5.68,-3.9,
