Repository: JiYiqaq/PCE-KA-GNN

# Data directory

- `raw/Active_Database.csv` is the immutable source dataset bundled under CC BY 4.0. Do not overwrite it with processed data.
- `processed/` is created and populated by the training pipeline. Generated `.pt` and `.pth` caches are intentionally ignored by Git because they can exceed GitHub's normal single-file limit.

See `../DATA_LICENSE.md` for provenance, license and checksum information.

File: data/raw/Active_Database.csv (part 218 of 471)
id,doi,doi_norm,donor,acceptor,donor_canonical,acceptor_canonical,donor_smiles,acceptor_smiles,voc,jsc,ff,pce,pce_recomputed,pce_relative_error_percent,pce_avg,pce_best,d_a_ratio,additive,additive_canonical,additive_ratio,device_structure,device_type,etl,etl_canonical,htl,htl_canonical,active_layer_thickness,solvent,solvent_canonical,annealing_temp,homo_d,lumo_d,eg_d,homo_a,lumo_a,eg_a
66908,10.1039/d2ee03134e,10.1039/d2ee03134e,PM1,BTP-F3Cl,PM1,BTP-F3Cl,,,0.844,27.8,76.7,18.0,17.9962744,0.0206977777777734,17.79,18.0,1:1.2,"1,8-diiodooctane",,0.35% v/v,conventional,,,,,,,chloroform,,100.0,,,,,,
66916,10.1039/d2ee03483b,10.1039/d2ee03483b,PM6,C9,PM6,C9,COC(=O)C(C)(C)c1cc(C)cc(-c2sc3c4sc5cc(/C=C6/C(=O)c7cc(F)cc(c7)C(=O)/C6=C\c6cc(C(C)(C)C(=O)OC)c(-c7cc(C)cc(C(C)(C)C(=O)OC)c7)s6)sc5c4c(C(C)(C)C(=O)OC)ccc2-3)c1,,0.857,26.95,77.5,17.9,17.899516249999998,0.0027025139664848,17.7,17.9,,,,,,,,,,,,,,,-5.56,-3.65,,,,
66917,10.1039/d2ee03483b,10.1039/d2ee03483b,PM6,isoIDTIC,PM6,isoIDTIC,COC(=O)C(C)(C)c1cc(C)cc(-c2sc3c4sc5cc(/C=C6/C(=O)c7cc(F)cc(c7)C(=O)/C6=C\c6cc(C(C)(C)C(=O)OC)c(-c7cc(C)cc(C(C)(C)C(=O)OC)c7)s6)sc5c4c(C(C)(C)C(=O)OC)ccc2-3)c1,,0.893,5.75,32.3,1.7,1.65852425,2.439749999999989,1.5,1.7,,,,,,,,,,,,,,100.0,-5.56,-3.65,,,,
66919,10.1039/d2ee03548k,10.1039/d2ee03548k,BF-DPP,B4PymPm,BF-DPP,B4PYMPM,,Cc1nc(-c2cc(-c3ccncc3)cc(-c3ccncc3)c2)cc(-c2cc(-c3ccncc3)cc(-c3ccncc3)c2)n1,1.77,0.34,44.7,0.27,0.2690046,0.3686666666666591,,,,,,,,,,,,,,,,,,,,,,
66920,10.1039/d2ee03548k,10.1039/d2ee03548k,BF-DPB,B4PymPm,BF-DPB,B4PYMPM,CC1(C)c2ccccc2-c2ccc(N(c3ccccc3)c3ccc(-c4ccc(N(c5ccccc5)c5ccc6c(c5)C(C)(C)c5ccccc5-6)cc4)cc3)cc21,Cc1nc(-c2cc(-c3ccncc3)cc(-c3ccncc3)c2)cc(-c2cc(-c3ccncc3)cc(-c3ccncc3)c2)n1,1.8,0.82,58.7,0.87,0.866412,0.4124137931034524,,,,,,,ITO/MoO3/active layer/BCP/Ag,,BCP,,MoO3,,,,,,,,,,,
66921,10.1039/d2ee03548k,10.1039/d2ee03548k,BF-DPT,B4PymPm,BF-DPT,B4PYMPM,,Cc1nc(-c2cc(-c3ccncc3)cc(-c3ccncc3)c2)cc(-c2cc(-c3ccncc3)cc(-c3ccncc3)c2)n1,1.9,0.58,33.8,0.37,0.3724759999999999,0.6691891891891683,,,,,,,ITO/MoO3/active layer/BCP/Ag,,BCP,,MoO3,,,,,,,,,,,
66922,10.1039/d2ee03548k,10.1039/d2ee03548k,BF-DPN,B4PymPm,BF-DPN,B4PYMPM,,Cc1nc(-c2cc(-c3ccncc3)cc(-c3ccncc3)c2)cc(-c2cc(-c3ccncc3)cc(-c3ccncc3)c2)n1,1.77,0.73,45.2,0.58,0.5840292,0.6946896551724252,,,,,,,ITO/MoO3/active layer/BCP/Ag,,BCP,,MoO3,,,,,,,,,,,
66923,10.1039/d2ee03548k,10.1039/d2ee03548k,BF-DPA,B4PymPm,BF-DPA,B4PYMPM,,Cc1nc(-c2cc(-c3ccncc3)cc(-c3ccncc3)c2)cc(-c2cc(-c3ccncc3)cc(-c3ccncc3)c2)n1,1.74,0.88,35.5,0.55,0.543576,1.1680000000000177,,,,,,,ITO/MoO3/active layer/BCP/Ag,,BCP,,MoO3,,,,,,,,,,,
66924,10.1039/d2ee03612f,10.1039/d2ee03612f,PM6,Y6,PM6,Y6,COC(=O)C(C)(C)c1cc(C)cc(-c2sc3c4sc5cc(/C=C6/C(=O)c7cc(F)cc(c7)C(=O)/C6=C\c6cc(C(C)(C)C(=O)OC)c(-c7cc(C)cc(C(C)(C)C(=O)OC)c7)s6)sc5c4c(C(C)(C)C(=O)OC)ccc2-3)c1,CCCCCCCCCCCc1c(/C=C2\C(=O)c3cc(F)c(F)cc3C2=C(C#N)C#N)sc2c1sc1c3c4nsnc4c4c5sc6c(CCCCCCCCCCC)c(/C=C7\C(=O)c8cc(F)c(F)cc8C7=C(C#N)C#N)sc6c5n(CC(CC)CCCC)c4c3n(CC(CC)CCCC)c21,0.823,25.62,75.9,16.09,16.00371234,0.5362812927284026,15.75,16.09,,,,,sequentially fabricated PM6/Y6 BHJ,,,,,,100.0,,,,-5.56,-3.65,,-5.65,-4.09,
66925,10.1039/d2ee03612f,10.1039/d2ee03612f,PM6,Y6,PM6,Y6,COC(=O)C(C)(C)c1cc(C)cc(-c2sc3c4sc5cc(/C=C6/C(=O)c7cc(F)cc(c7)C(=O)/C6=C\c6cc(C(C)(C)C(=O)OC)c(-c7cc(C)cc(C(C)(C)C(=O)OC)c7)s6)sc5c4c(C(C)(C)C(=O)OC)ccc2-3)c1,CCCCCCCCCCCc1c(/C=C2\C(=O)c3cc(F)c(F)cc3C2=C(C#N)C#N)sc2c1sc1c3c4nsnc4c4c5sc6c(CCCCCCCCCCC)c(/C=C7\C(=O)c8cc(F)c(F)cc8C7=C(C#N)C#N)sc6c5n(CC(CC)CCCC)c4c3n(CC(CC)CCCC)c21,0.829,26.43,75.9,16.7,16.63004673,0.4188818562874202,16.36,16.7,,N-DMBI,N-DMBI,,sequentially fabricated PM6/Y6 BHJ,,,,,,100.0,,,,-5.56,-3.65,,-5.65,-4.09,
66926,10.1039/d2ee03612f,10.1039/d2ee03612f,PM6,Y6,PM6,Y6,COC(=O)C(C)(C)c1cc(C)cc(-c2sc3c4sc5cc(/C=C6/C(=O)c7cc(F)cc(c7)C(=O)/C6=C\c6cc(C(C)(C)C(=O)OC)c(-c7cc(C)cc(C(C)(C)C(=O)OC)c7)s6)sc5c4c(C(C)(C)C(=O)OC)ccc2-3)c1,CCCCCCCCCCCc1c(/C=C2\C(=O)c3cc(F)c(F)cc3C2=C(C#N)C#N)sc2c1sc1c3c4nsnc4c4c5sc6c(CCCCCCCCCCC)c(/C=C7\C(=O)c8cc(F)c(F)cc8C7=C(C#N)C#N)sc6c5n(CC(CC)CCCC)c4c3n(CC(CC)CCCC)c21,0.794,26.51,56.7,11.88,11.934748980000002,0.4608500000000097,11.62,11.88,,,,,sequentially fabricated PM6/Y6 BHJ,,,,,,400.0,,,,-5.56,-3.65,,-5.65,-4.09,
66927,10.1039/d2ee03612f,10.1039/d2ee03612f,PM6,Y6,PM6,Y6,COC(=O)C(C)(C)c1cc(C)cc(-c2sc3c4sc5cc(/C=C6/C(=O)c7cc(F)cc(c7)C(=O)/C6=C\c6cc(C(C)(C)C(=O)OC)c(-c7cc(C)cc(C(C)(C)C(=O)OC)c7)s6)sc5c4c(C(C)(C)C(=O)OC)ccc2-3)c1,CCCCCCCCCCCc1c(/C=C2\C(=O)c3cc(F)c(F)cc3C2=C(C#N)C#N)sc2c1sc1c3c4nsnc4c4c5sc6c(CCCCCCCCCCC)c(/C=C7\C(=O)c8cc(F)c(F)cc8C7=C(C#N)C#N)sc6c5n(CC(CC)CCCC)c4c3n(CC(CC)CCCC)c21,0.798,27.91,58.4,13.03,13.00695312,0.1768755180352954,12.63,13.03,,N-DMBI,N-DMBI,,sequentially fabricated PM6/Y6 BHJ,,,,,,400.0,,,,-5.56,-3.65,,-5.65,-4.09,
66928,10.1039/d2ee03902h,10.1039/d2ee03902h,PM6,CH8-0,PM6,CH8-0,COC(=O)C(C)(C)c1cc(C)cc(-c2sc3c4sc5cc(/C=C6/C(=O)c7cc(F)cc(c7)C(=O)/C6=C\c6cc(C(C)(C)C(=O)OC)c(-c7cc(C)cc(C(C)(C)C(=O)OC)c7)s6)sc5c4c(C(C)(C)C(=O)OC)ccc2-3)c1,,0.936,22.61,72.1,15.26,15.25849416,0.0098678899082574,15.05,15.26,,,,,,,,,,,,,,,-5.56,-3.65,,,,
66929,10.1039/d2ee03902h,10.1039/d2ee03902h,PM6,CH8-1,PM6,CH8-1,COC(=O)C(C)(C)c1cc(C)cc(-c2sc3c4sc5cc(/C=C6/C(=O)c7cc(F)cc(c7)C(=O)/C6=C\c6cc(C(C)(C)C(=O)OC)c(-c7cc(C)cc(C(C)(C)C(=O)OC)c7)s6)sc5c4c(C(C)(C)C(=O)OC)ccc2-3)c1,,0.923,24.89,74.2,17.05,17.046314740000003,0.0216144281524778,16.87,17.05,,,,,,,,,,,,,,,-5.56,-3.65,,,,
66930,10.1039/d2ee03902h,10.1039/d2ee03902h,PM6,CH8-2,PM6,CH8-2,COC(=O)C(C)(C)c1cc(C)cc(-c2sc3c4sc5cc(/C=C6/C(=O)c7cc(F)cc(c7)C(=O)/C6=C\c6cc(C(C)(C)C(=O)OC)c(-c7cc(C)cc(C(C)(C)C(=O)OC)c7)s6)sc5c4c(C(C)(C)C(=O)OC)ccc2-3)c1,,0.928,24.24,74.9,16.84,16.848545280000003,0.0507439429928944,16.63,16.84,,,,,,,,,,,,,,,-5.56,-3.65,,,,
66931,10.1039/d2ee03966d,10.1039/d2ee03966d,PM6,Y6,PM6,Y6,COC(=O)C(C)(C)c1cc(C)cc(-c2sc3c4sc5cc(/C=C6/C(=O)c7cc(F)cc(c7)C(=O)/C6=C\c6cc(C(C)(C)C(=O)OC)c(-c7cc(C)cc(C(C)(C)C(=O)OC)c7)s6)sc5c4c(C(C)(C)C(=O)OC)ccc2-3)c1,CCCCCCCCCCCc1c(/C=C2\C(=O)c3cc(F)c(F)cc3C2=C(C#N)C#N)sc2c1sc1c3c4nsnc4c4c5sc6c(CCCCCCCCCCC)c(/C=C7\C(=O)c8cc(F)c(F)cc8C7=C(C#N)C#N)sc6c5n(CC(CC)CCCC)c4c3n(CC(CC)CCCC)c21,0.838,25.3,73.94,15.67,15.67631516,0.0403009572431382,15.54,15.67,1:1.2,,,,,BHJ,,,,,,chloroform,,,-5.56,-3.65,,-5.65,-4.09,
66932,10.1039/d2ee03966d,10.1039/d2ee03966d,PM6,Y6,PM6,Y6,COC(=O)C(C)(C)c1cc(C)cc(-c2sc3c4sc5cc(/C=C6/C(=O)c7cc(F)cc(c7)C(=O)/C6=C\c6cc(C(C)(C)C(=O)OC)c(-c7cc(C)cc(C(C)(C)C(=O)OC)c7)s6)sc5c4c(C(C)(C)C(=O)OC)ccc2-3)c1,CCCCCCCCCCCc1c(/C=C2\C(=O)c3cc(F)c(F)cc3C2=C(C#N)C#N)sc2c1sc1c3c4nsnc4c4c5sc6c(CCCCCCCCCCC)c(/C=C7\C(=O)c8cc(F)c(F)cc8C7=C(C#N)C#N)sc6c5n(CC(CC)CCCC)c4c3n(CC(CC)CCCC)c21,0.841,24.51,72.75,15.0,14.995892025,0.027386500000001,14.92,15.0,,,,,,BHJ,,,,,,,,,-5.56,-3.65,,-5.65,-4.09,
66933,10.1039/d2ee03966d,10.1039/d2ee03966d,PM6,Y6,PM6,Y6,COC(=O)C(C)(C)c1cc(C)cc(-c2sc3c4sc5cc(/C=C6/C(=O)c7cc(F)cc(c7)C(=O)/C6=C\c6cc(C(C)(C)C(=O)OC)c(-c7cc(C)cc(C(C)(C)C(=O)OC)c7)s6)sc5c4c(C(C)(C)C(=O)OC)ccc2-3)c1,CCCCCCCCCCCc1c(/C=C2\C(=O)c3cc(F)c(F)cc3C2=C(C#N)C#N)sc2c1sc1c3c4nsnc4c4c5sc6c(CCCCCCCCCCC)c(/C=C7\C(=O)c8cc(F)c(F)cc8C7=C(C#N)C#N)sc6c5n(CC(CC)CCCC)c4c3n(CC(CC)CCCC)c21,0.833,23.48,72.15,14.11,14.111703060000002,0.0120698795180886,13.95,14.11,,,,,,BHJ,,,,,,,,,-5.56,-3.65,,-5.65,-4.09,
66934,10.1039/d2ee03966d,10.1039/d2ee03966d,PM6,Y6,PM6,Y6,COC(=O)C(C)(C)c1cc(C)cc(-c2sc3c4sc5cc(/C=C6/C(=O)c7cc(F)cc(c7)C(=O)/C6=C\c6cc(C(C)(C)C(=O)OC)c(-c7cc(C)cc(C(C)(C)C(=O)OC)c7)s6)sc5c4c(C(C)(C)C(=O)OC)ccc2-3)c1,CCCCCCCCCCCc1c(/C=C2\C(=O)c3cc(F)c(F)cc3C2=C(C#N)C#N)sc2c1sc1c3c4nsnc4c4c5sc6c(CCCCCCCCCCC)c(/C=C7\C(=O)c8cc(F)c(F)cc8C7=C(C#N)C#N)sc6c5n(CC(CC)CCCC)c4c3n(CC(CC)CCCC)c21,0.843,22.57,71.36,13.58,13.577317536,0.0197530486008922,13.45,13.58,,,,,,BHJ,,,,,,,,,-5.56,-3.65,,-5.65,-4.09,
66935,10.1039/d2ee03966d,10.1039/d2ee03966d,PM6,Y6,PM6,Y6,COC(=O)C(C)(C)c1cc(C)cc(-c2sc3c4sc5cc(/C=C6/C(=O)c7cc(F)cc(c7)C(=O)/C6=C\c6cc(C(C)(C)C(=O)OC)c(-c7cc(C)cc(C(C)(C)C(=O)OC)c7)s6)sc5c4c(C(C)(C)C(=O)OC)ccc2-3)c1,CCCCCCCCCCCc1c(/C=C2\C(=O)c3cc(F)c(F)cc3C2=C(C#N)C#N)sc2c1sc1c3c4nsnc4c4c5sc6c(CCCCCCCCCCC)c(/C=C7\C(=O)c8cc(F)c(F)cc8C7=C(C#N)C#N)sc6c5n(CC(CC)CCCC)c4c3n(CC(CC)CCCC)c21,0.846,22.29,70.41,13.28,13.277453093999998,0.0191785090361518,13.19,13.28,,,,,,BHJ,,,,,,,,,-5.56,-3.65,,-5.65,-4.09,
66936,10.1039/d2ee03966d,10.1039/d2ee03966d,PM6,Y6,PM6,Y6,COC(=O)C(C)(C)c1cc(C)cc(-c2sc3c4sc5cc(/C=C6/C(=O)c7cc(F)cc(c7)C(=O)/C6=C\c6cc(C(C)(C)C(=O)OC)c(-c7cc(C)cc(C(C)(C)C(=O)OC)c7)s6)sc5c4c(C(C)(C)C(=O)OC)ccc2-3)c1,CCCCCCCCCCCc1c(/C=C2\C(=O)c3cc(F)c(F)cc3C2=C(C#N)C#N)sc2c1sc1c3c4nsnc4c4c5sc6c(CCCCCCCCCCC)c(/C=C7\C(=O)c8cc(F)c(F)cc8C7=C(C#N)C#N)sc6c5n(CC(CC)CCCC)c4c3n(CC(CC)CCCC)c21,0.846,21.86,70.93,13.11,13.117482108,0.0570717620137269,12.98,13.11,,,,,,BHJ,,,,,,,,,-5.56,-3.65,,-5.65,-4.09,
66937,10.1039/d2ee03966d,10.1039/d2ee03966d,PM6,Y6,PM6,Y6,COC(=O)C(C)(C)c1cc(C)cc(-c2sc3c4sc5cc(/C=C6/C(=O)c7cc(F)cc(c7)C(=O)/C6=C\c6cc(C(C)(C)C(=O)OC)c(-c7cc(C)cc(C(C)(C)C(=O)OC)c7)s6)sc5c4c(C(C)(C)C(=O)OC)ccc2-3)c1,CCCCCCCCCCCc1c(/C=C2\C(=O)c3cc(F)c(F)cc3C2=C(C#N)C#N)sc2c1sc1c3c4nsnc4c4c5sc6c(CCCCCCCCCCC)c(/C=C7\C(=O)c8cc(F)c(F)cc8C7=C(C#N)C#N)sc6c5n(CC(CC)CCCC)c4c3n(CC(CC)CCCC)c21,0.848,21.72,71.6,13.18,13.187688959999996,0.0583380880121216,13.04,13.18,,,,,,BHJ,,,,,,,,,-5.56,-3.65,,-5.65,-4.09,
66938,10.1039/d2ee03966d,10.1039/d2ee03966d,PM6,Y6,PM6,Y6,COC(=O)C(C)(C)c1cc(C)cc(-c2sc3c4sc5cc(/C=C6/C(=O)c7cc(F)cc(c7)C(=O)/C6=C\c6cc(C(C)(C)C(=O)OC)c(-c7cc(C)cc(C(C)(C)C(=O)OC)c7)s6)sc5c4c(C(C)(C)C(=O)OC)ccc2-3)c1,CCCCCCCCCCCc1c(/C=C2\C(=O)c3cc(F)c(F)cc3C2=C(C#N)C#N)sc2c1sc1c3c4nsnc4c4c5sc6c(CCCCCCCCCCC)c(/C=C7\C(=O)c8cc(F)c(F)cc8C7=C(C#N)C#N)sc6c5n(CC(CC)CCCC)c4c3n(CC(CC)CCCC)c21,0.848,21.44,71.42,12.98,12.984955904,0.0381810785824414,12.88,12.98,,,,,,BHJ,,,,,,,,,-5.56,-3.65,,-5.65,-4.09,
66952,10.1039/d2ee04183a,10.1039/d2ee04183a,PM6,Y6,PM6,Y6,COC(=O)C(C)(C)c1cc(C)cc(-c2sc3c4sc5cc(/C=C6/C(=O)c7cc(F)cc(c7)C(=O)/C6=C\c6cc(C(C)(C)C(=O)OC)c(-c7cc(C)cc(C(C)(C)C(=O)OC)c7)s6)sc5c4c(C(C)(C)C(=O)OC)ccc2-3)c1,CCCCCCCCCCCc1c(/C=C2\C(=O)c3cc(F)c(F)cc3C2=C(C#N)C#N)sc2c1sc1c3c4nsnc4c4c5sc6c(CCCCCCCCCCC)c(/C=C7\C(=O)c8cc(F)c(F)cc8C7=C(C#N)C#N)sc6c5n(CC(CC)CCCC)c4c3n(CC(CC)CCCC)c21,0.81,20.33,72.0,12.03,11.856455999999998,1.4425935162094887,12.03,,1:1.2,1-chloronaphthalene (CN),,0.5 vol%,ITO/PEI-Zn/active layer/e-PEDOT:PSS,inverted,PEI-Zn,,e-PEDOT:PSS,,,chloroform,,100.0,-5.56,-3.65,,-5.65,-4.09,
66953,10.1039/d2ee04183a,10.1039/d2ee04183a,PM6,Y6,PM6,Y6,COC(=O)C(C)(C)c1cc(C)cc(-c2sc3c4sc5cc(/C=C6/C(=O)c7cc(F)cc(c7)C(=O)/C6=C\c6cc(C(C)(C)C(=O)OC)c(-c7cc(C)cc(C(C)(C)C(=O)OC)c7)s6)sc5c4c(C(C)(C)C(=O)OC)ccc2-3)c1,CCCCCCCCCCCc1c(/C=C2\C(=O)c3cc(F)c(F)cc3C2=C(C#N)C#N)sc2c1sc1c3c4nsnc4c4c5sc6c(CCCCCCCCCCC)c(/C=C7\C(=O)c8cc(F)c(F)cc8C7=C(C#N)C#N)sc6c5n(CC(CC)CCCC)c4c3n(CC(CC)CCCC)c21,0.81,21.93,71.0,12.61,12.611943000000002,0.0154084060269823,12.61,,1:1.2,1-chloronaphthalene (CN),,0.5 vol%,ITO/PEI-Zn/active layer/e-PEDOT:PSS,inverted,PEI-Zn,,e-PEDOT:PSS,,,chloroform,,100.0,-5.56,-3.65,,-5.65,-4.09,
66954,10.1039/d2ee04183a,10.1039/d2ee04183a,PM6,IT-4F,PM6,IT-4F,COC(=O)C(C)(C)c1cc(C)cc(-c2sc3c4sc5cc(/C=C6/C(=O)c7cc(F)cc(c7)C(=O)/C6=C\c6cc(C(C)(C)C(=O)OC)c(-c7cc(C)cc(C(C)(C)C(=O)OC)c7)s6)sc5c4c(C(C)(C)C(=O)OC)ccc2-3)c1,CCCCCCc1ccc(C2(c3ccc(CCCCCC)cc3)c3cc4c(cc3-c3sc5cc(/C=C6\C(=O)c7cc(F)c(F)cc7C6=C(C#N)C#N)sc5c32)C(c2ccc(CCCCCC)cc2)(c2ccc(CCCCCC)cc2)c2c-4sc3cc(/C=C4\C(=O)c5cc(F)c(F)cc5C4=C(C#N)C#N)sc23)cc1,0.81,15.58,74.0,9.27,9.338652000000002,0.7405825242718655,9.27,,1:1,"1,8-diiodooctaene (DIO)",,0.5 vol%,ITO/PEI-Zn/active layer/e-PEDOT:PSS,inverted,PEI-Zn,,e-PEDOT:PSS,,,chlorobenzene,,100.0,-5.56,-3.65,,-5.66,-4.14,
66955,10.1039/d2ee04183a,10.1039/d2ee04183a,PM6,IT-4F,PM6,IT-4F,COC(=O)C(C)(C)c1cc(C)cc(-c2sc3c4sc5cc(/C=C6/C(=O)c7cc(F)cc(c7)C(=O)/C6=C\c6cc(C(C)(C)C(=O)OC)c(-c7cc(C)cc(C(C)(C)C(=O)OC)c7)s6)sc5c4c(C(C)(C)C(=O)OC)ccc2-3)c1,CCCCCCc1ccc(C2(c3ccc(CCCCCC)cc3)c3cc4c(cc3-c3sc5cc(/C=C6\C(=O)c7cc(F)c(F)cc7C6=C(C#N)C#N)sc5c32)C(c2ccc(CCCCCC)cc2)(c2ccc(CCCCCC)cc2)c2c-4sc3cc(/C=C4\C(=O)c5cc(F)c(F)cc5C4=C(C#N)C#N)sc23)cc1,0.82,17.05,73.0,10.15,10.20613,0.5530049261083702,10.15,,1:1,"1,8-diiodooctaene (DIO)",,0.5 vol%,ITO/PEI-Zn/active layer/e-PEDOT:PSS,inverted,PEI-Zn,,e-PEDOT:PSS,,,chlorobenzene,,100.0,-5.56,-3.65,,-5.66,-4.14,
66970,10.1039/d2ma00510g,10.1039/d2ma00510g,Flu(DPP)2,PC61BM,Flu(DPP)2,PC61BM,,COC(=O)CCCC1(c2ccccc2)C23c4c5c6c7c8c9c(c%10c%11c2c2c%12c4c4c%13c5c5c7c7c8c8c%14c9c%10c9c%10c%11c2c2c%11c%12c4c4c%12c%13c5c5c7c7c8c8c%14c9c9c%10c2c2c%11c4c4c%12c5c7c5c8c9c2c45)C613,0.97,10.13,29.51,2.9,2.89968211,0.0109617241379248,2.67,2.9,,,,,,,,,,,,,,,,,,-6.1,-3.7,
66971,10.1039/d2ma00510g,10.1039/d2ma00510g,Flu(DPPsF)2,PC61BM,Flu(DPPsF)2,PC61BM,,COC(=O)CCCC1(c2ccccc2)C23c4c5c6c7c8c9c(c%10c%11c2c2c%12c4c4c%13c5c5c7c7c8c8c%14c9c%10c9c%10c%11c2c2c%11c%12c4c4c%12c%13c5c5c7c7c8c8c%14c9c9c%10c2c2c%11c4c4c%12c5c7c5c8c9c2c45)C613,0.81,12.39,43.74,4.39,4.389702660000001,0.0067731207288973,4.08,4.39,,,,,ITO/PEDOT:PSS/organic active layer/Al,,,,PEDOT:PSS,,,chloroform,,,,,,-6.1,-3.7,
66972,10.1039/d2ma00510g,10.1039/d2ma00510g,Flu(DPPdF)2,PC61BM,Flu(DPPdF)2,PC61BM,,COC(=O)CCCC1(c2ccccc2)C23c4c5c6c7c8c9c(c%10c%11c2c2c%12c4c4c%13c5c5c7c7c8c8c%14c9c%10c9c%10c%11c2c2c%11c%12c4c4c%12c%13c5c5c7c7c8c8c%14c9c9c%10c2c2c%11c4c4c%12c5c7c5c8c9c2c45)C613,0.86,12.41,44.41,4.74,4.73970166,0.0062940928270149,4.33,4.74,,,,,ITO/PEDOT:PSS/organic active layer/Al,,,,PEDOT:PSS,,,chloroform,,,,,,-6.1,-3.7,
66978,10.1039/d2ma00999d,10.1039/d2ma00999d,tTBzPt,PCBM,tTBzPt,PCBM,,CCCCC(=O)OCC1(C2=CC=CC=C2)C3=CC=CC4=CC=CC5=CC=CC6=CC=CC7=CC=CC1=C7C6=C5C4=C3,0.9,4.16,29.0,1.08,1.08576,0.5333333333333321,1.04,1.08,,,,,ITO/PEDOT:PSS/donor:acceptor/PDINO/Al,solution-processed bulk heterojunction organic solar cell,PDINO,,PEDOT:PSS,,,,,,,,,-6.1,-3.7,
66979,10.1039/d2ma00999d,10.1039/d2ma00999d,tTBzIr,PCBM,tTBzIr,PCBM,,CCCCC(=O)OCC1(C2=CC=CC=C2)C3=CC=CC4=CC=CC5=CC=CC6=CC=CC7=CC=CC1=C7C6=C5C4=C3,0.93,8.39,48.0,3.73,3.745296,0.4100804289544289,3.6,3.73,,,,,ITO/PEDOT:PSS/donor:acceptor/PDINO/Al,solution-processed bulk heterojunction organic solar cell,PDINO,,PEDOT:PSS,,,,,,,,,-6.1,-3.7,
66980,10.1039/d2ma00999d,10.1039/d2ma00999d,tTBz3Ir,PCBM,tTBz3Ir,PCBM,,CCCCC(=O)OCC1(C2=CC=CC=C2)C3=CC=CC4=CC=CC5=CC=CC6=CC=CC7=CC=CC1=C7C6=C5C4=C3,0.96,10.91,55.0,5.71,5.76048,0.8840630472854694,5.44,5.71,,,,,ITO/PEDOT:PSS/donor:acceptor/PDINO/Al,solution-processed bulk heterojunction organic solar cell,PDINO,,PEDOT:PSS,,,,,,,,,-6.1,-3.7,
66981,10.1039/d2ma00999d,10.1039/d2ma00999d,tTBz,Y6,tTBz,Y6,,CCCCCCCCCCCc1c(/C=C2\C(=O)c3cc(F)c(F)cc3C2=C(C#N)C#N)sc2c1sc1c3c4nsnc4c4c5sc6c(CCCCCCCCCCC)c(/C=C7\C(=O)c8cc(F)c(F)cc8C7=C(C#N)C#N)sc6c5n(CC(CC)CCCC)c4c3n(CC(CC)CCCC)c21,0.67,2.34,30.0,0.47,0.47034,0.0723404255319281,0.45,0.47,,,,,ITO/PEDOT:PSS/donor:acceptor/PDINO/Al,solution-processed bulk heterojunction organic solar cell,PDINO,,PEDOT:PSS,,,,,,,,,-5.65,-4.09,
66982,10.1039/d2ma00999d,10.1039/d2ma00999d,tTBzPt,Y6,tTBzPt,Y6,,CCCCCCCCCCCc1c(/C=C2\C(=O)c3cc(F)c(F)cc3C2=C(C#N)C#N)sc2c1sc1c3c4nsnc4c4c5sc6c(CCCCCCCCCCC)c(/C=C7\C(=O)c8cc(F)c(F)cc8C7=C(C#N)C#N)sc6c5n(CC(CC)CCCC)c4c3n(CC(CC)CCCC)c21,0.84,3.92,42.0,1.4,1.382976,1.2159999999999949,1.36,1.4,,,,,ITO/PEDOT:PSS/donor:acceptor/PDINO/Al,solution-processed bulk heterojunction organic solar cell,PDINO,,PEDOT:PSS,,,,,,,,,-5.65,-4.09,
66983,10.1039/d2ma00999d,10.1039/d2ma00999d,tTBzIr,Y6,tTBzIr,Y6,,CCCCCCCCCCCc1c(/C=C2\C(=O)c3cc(F)c(F)cc3C2=C(C#N)C#N)sc2c1sc1c3c4nsnc4c4c5sc6c(CCCCCCCCCCC)c(/C=C7\C(=O)c8cc(F)c(F)cc8C7=C(C#N)C#N)sc6c5n(CC(CC)CCCC)c4c3n(CC(CC)CCCC)c21,0.73,16.84,55.0,6.75,6.76126,0.1668148148148155,6.44,6.75,,,,,ITO/PEDOT:PSS/donor:acceptor/PDINO/Al,solution-processed bulk heterojunction organic solar cell,PDINO,,PEDOT:PSS,,,,,,,,,-5.65,-4.09,
66984,10.1039/d2ma00999d,10.1039/d2ma00999d,tTBz3Ir,Y6,tTBz3Ir,Y6,,CCCCCCCCCCCc1c(/C=C2\C(=O)c3cc(F)c(F)cc3C2=C(C#N)C#N)sc2c1sc1c3c4nsnc4c4c5sc6c(CCCCCCCCCCC)c(/C=C7\C(=O)c8cc(F)c(F)cc8C7=C(C#N)C#N)sc6c5n(CC(CC)CCCC)c4c3n(CC(CC)CCCC)c21,0.75,18.12,59.0,7.97,8.018099999999999,0.6035131744040015,7.79,7.97,,,,,ITO/PEDOT:PSS/donor:acceptor/PDINO/Al,solution-processed bulk heterojunction organic solar cell,PDINO,,PEDOT:PSS,,,,,,,,,-5.65,-4.09,
66985,10.1039/d2me00166g,10.1039/d2me00166g,P(DTB-BDD),DBTBT-IC,P(DTB-BDD),DBTBT-IC,,CCCCCCCCCCCCC(CCCCCCCCCC)Cc1c(CC(CCCCCCCCCC)CCCCCCCCCCCC)c2c(sc3c2sc2c4sc(/C=C5\C(=O)c6ccccc6C5=C(C#N)C#N)cc4c(CC(CCCCCCCCCC)CCCCCCCCCCCC)c(CC(CCCCCCCCCC)CCCCCCCCCCCC)c23)c2sc(/C=C3\C(=O)c4ccccc4C3=C(C#N)C#N)cc12,1.05,19.06,68.0,13.61,13.608839999999995,0.0085231447465266,13.43,13.61,,,,,,,,,,,,,,,,,,,,
66986,10.1039/d2me00166g,10.1039/d2me00166g,P(DTB-BDD),Y6,P(DTB-BDD),Y6,,CCCCCCCCCCCc1c(/C=C2\C(=O)c3cc(F)c(F)cc3C2=C(C#N)C#N)sc2c1sc1c3c4nsnc4c4c5sc6c(CCCCCCCCCCC)c(/C=C7\C(=O)c8cc(F)c(F)cc8C7=C(C#N)C#N)sc6c5n(CC(CC)CCCC)c4c3n(CC(CC)CCCC)c21,0.83,23.76,64.0,12.62,12.621312,0.010396196513474,12.46,12.62,1:1.2,,,,conventional,,,,,,,,,,,,,-5.65,-4.09,
67000,10.1039/d2nj00505k,10.1039/d2nj00505k,BTEHR-FT,F-2Cl,BTEHR-FT,F-2Cl,,CCCCCCCCC1(CCCCCCCC)c2cc3c(cc2-c2cc4c(cc21)-c1sc(/C=C2\C(=O)c5cc(Cl)c(Cl)cc5C2=C(C#N)C#N)cc1C4(CCCCCCCC)CCCCCCCC)C(CCCCCCCC)(CCCCCCCC)c1cc(/C=C2\C(=O)c4cc(Cl)c(Cl)cc4C2=C(C#N)C#N)sc1-3,0.948,12.1,65.8,7.55,7.547786399999999,0.0293192052980269,7.26,7.55,,,,,,,,,,,,,,,,,,-5.63,-3.89,
67001,10.1039/d2nj00505k,10.1039/d2nj00505k,BTEHR-FT,F-2Cl,BTEHR-FT,F-2Cl,,CCCCCCCCC1(CCCCCCCC)c2cc3c(cc2-c2cc4c(cc21)-c1sc(/C=C2\C(=O)c5cc(Cl)c(Cl)cc5C2=C(C#N)C#N)cc1C4(CCCCCCCC)CCCCCCCC)C(CCCCCCCC)(CCCCCCCC)c1cc(/C=C2\C(=O)c4cc(Cl)c(Cl)cc4C2=C(C#N)C#N)sc1-3,0.932,16.59,69.3,10.71,10.71508284,0.047458823529412,10.45,10.71,1:0.9,,,,ITO/PEDOT:PSS/active layer/PDINO/Al,,PDINO,,PEDOT:PSS,,,,,90.0,,,,-5.63,-3.89,
67005,10.1039/d2nj01108e,10.1039/d2nj01108e,D18,O-IC2F,D18,O-IC2F,CCCCCCC(CCCC)Cc1csc(-c2cc3c4nsnc4c4cc(-c5cc(CC(CCCC)CCCCCC)c(-c6cc7c(-c8cc(F)c(CC(CC)CCCC)s8)c8sccc8c(-c8cc(F)c(CC(CC)CCCC)s8)c7s6)s5)sc4c3s2)c1,,0.96,14.7,51.0,7.2,7.197119999999999,0.0400000000000153,7.18,7.2,1:1,,,,conventional,conventional,,,,,,,,,-5.51,-2.77,,,,
67006,10.1039/d2nj01108e,10.1039/d2nj01108e,D18,O-IC,D18,O-IC,CCCCCCC(CCCC)Cc1csc(-c2cc3c4nsnc4c4cc(-c5cc(CC(CCCC)CCCCCC)c(-c6cc7c(-c8cc(F)c(CC(CC)CCCC)s8)c8sccc8c(-c8cc(F)c(CC(CC)CCCC)s8)c7s6)s5)sc4c3s2)c1,,1.03,0.7,38.0,0.27,0.27398,1.474074074074068,0.25,0.27,1:1,,,,conventional,conventional,,,,,,,,,-5.51,-2.77,,,,
67007,10.1039/d2nj01974d,10.1039/d2nj01974d,PTB7-Th,IEICO-4F,PTB7-Th,IEICO-4F,CCCCC(CC)COC(=O)c1sc2csc(-c3cc4c(-c5ccc(CC(CC)CCCC)s5)c5sccc5c(-c5ccc(CC(CC)CCCC)s5)c4s3)c2c1F,CCCCCCc1ccc(C2(c3ccc(CCCCCC)cc3)c3cc4c(cc3-c3sc(-c5sc(/C=C6\C(=O)c7cc(F)c(F)cc7C6=C(C#N)C#N)cc5OCC(CC)CCCC)cc32)C(c2ccc(CCCCCC)cc2)(c2ccc(CCCCCC)cc2)c2cc(-c3scc(/C=C5/C(=O)c6cc(F)c(F)cc6C5=C(C#N)C#N)c3OCC(CC)CCCC)sc2-4)cc1,0.56,6.57,37.0,1.38,1.3613040000000003,1.3547826086956234,1.33,1.38,,CN,,4%,ITO/AL/Al,conventional,,,,,,CB,,,-5.21,-3.6,,-5.44,-4.19,
67008,10.1039/d2nj01974d,10.1039/d2nj01974d,PTB7-Th,PC71BM,PTB7-Th,PC71BM,CCCCC(CC)COC(=O)c1sc2csc(-c3cc4c(-c5ccc(CC(CC)CCCC)s5)c5sccc5c(-c5ccc(CC(CC)CCCC)s5)c4s3)c2c1F,COC(=O)CCCC1(c2ccccc2)C23c4c5ccc6c7cc8c9c%10c(cc%11cc%12c%13c%14c(cc%15c%16ccc-5c2c%16c2c5c%16c%17c(c(c46)c7c9c%17c4c%10c%11c%13c4c%16c%14c%152)C513)C%12)C8,0.78,11.08,48.0,4.15,4.148352,0.0397108433735015,4.15,4.15,,,,,ITO/PEDOT:PSS/AL*/Al,conventional,,,PEDOT:PSS,PEDOT:PSS,,,,,-5.21,-3.6,,-5.9,-3.9,
67009,10.1039/d2nj01974d,10.1039/d2nj01974d,PTB7-Th,IEICO-4F,PTB7-Th,IEICO-4F,CCCCC(CC)COC(=O)c1sc2csc(-c3cc4c(-c5ccc(CC(CC)CCCC)s5)c5sccc5c(-c5ccc(CC(CC)CCCC)s5)c4s3)c2c1F,CCCCCCc1ccc(C2(c3ccc(CCCCCC)cc3)c3cc4c(cc3-c3sc(-c5sc(/C=C6\C(=O)c7cc(F)c(F)cc7C6=C(C#N)C#N)cc5OCC(CC)CCCC)cc32)C(c2ccc(CCCCCC)cc2)(c2ccc(CCCCCC)cc2)c2cc(-c3scc(/C=C5/C(=O)c6cc(F)c(F)cc6C5=C(C#N)C#N)c3OCC(CC)CCCC)sc2-4)cc1,0.72,16.61,42.0,5.07,5.022863999999999,0.9297041420118533,5.04,5.07,,CN,,4%,ITO/PEDOT:PSS/AL/Al,conventional,,,PEDOT:PSS,PEDOT:PSS,115.0,CB,,,-5.21,-3.6,,-5.44,-4.19,
67010,10.1039/d2nj01974d,10.1039/d2nj01974d,PTB7-Th,IEICO-4F,PTB7-Th,IEICO-4F,CCCCC(CC)COC(=O)c1sc2csc(-c3cc4c(-c5ccc(CC(CC)CCCC)s5)c5sccc5c(-c5ccc(CC(CC)CCCC)s5)c4s3)c2c1F,CCCCCCc1ccc(C2(c3ccc(CCCCCC)cc3)c3cc4c(cc3-c3sc(-c5sc(/C=C6\C(=O)c7cc(F)c(F)cc7C6=C(C#N)C#N)cc5OCC(CC)CCCC)cc32)C(c2ccc(CCCCCC)cc2)(c2ccc(CCCCCC)cc2)c2cc(-c3scc(/C=C5/C(=O)c6cc(F)c(F)cc6C5=C(C#N)C#N)c3OCC(CC)CCCC)sc2-4)cc1,0.72,15.94,43.0,4.94,4.935023999999999,0.100728744939291,4.89,4.94,,CN,,4%,ITO/rGO/AL/Al,conventional,,,rGO,rGO,110.0,CB,,,-5.21,-3.6,,-5.44,-4.19,
67011,10.1039/d2nj01974d,10.1039/d2nj01974d,PTB7-Th,IEICO-4F,PTB7-Th,IEICO-4F,CCCCC(CC)COC(=O)c1sc2csc(-c3cc4c(-c5ccc(CC(CC)CCCC)s5)c5sccc5c(-c5ccc(CC(CC)CCCC)s5)c4s3)c2c1F,CCCCCCc1ccc(C2(c3ccc(CCCCCC)cc3)c3cc4c(cc3-c3sc(-c5sc(/C=C6\C(=O)c7cc(F)c(F)cc7C6=C(C#N)C#N)cc5OCC(CC)CCCC)cc32)C(c2ccc(CCCCCC)cc2)(c2ccc(CCCCCC)cc2)c2cc(-c3scc(/C=C5/C(=O)c6cc(F)c(F)cc6C5=C(C#N)C#N)c3OCC(CC)CCCC)sc2-4)cc1,0.74,18.42,48.0,6.55,6.542784,0.1101679389312926,6.5,6.55,,CN,,4%,ITO/PEDOT:PSS:rGO/AL/Al,conventional,,,PEDOT:PSS:rGO,PEDOT:PSS,120.0,CB,,,-5.21,-3.6,,-5.44,-4.19,
67012,10.1039/d2nj01974d,10.1039/d2nj01974d,P3HT,PC61BM,P3HT,PC61BM,CCCCCCc1ccsc1,COC(=O)CCCC1(c2ccccc2)C23c4c5c6c7c8c9c(c%10c%11c2c2c%12c4c4c%13c5c5c7c7c8c8c%14c9c%10c9c%10c%11c2c2c%11c%12c4c4c%12c%13c5c5c7c7c8c8c%14c9c9c%10c2c2c%11c4c4c%12c5c7c5c8c9c2c45)C613,0.6,10.04,52.0,3.1,3.13248,1.0477419354838444,,,,,,,ITO/PEDOT:PSS/P3HT:PC61BM/Al,conventional,,,PEDOT:PSS,PEDOT:PSS,,,,,-5.01,-3.12,,-6.1,-3.7,
67013,10.1039/d2nj01974d,10.1039/d2nj01974d,P3HT,PC61BM,P3HT,PC61BM,CCCCCCc1ccsc1,COC(=O)CCCC1(c2ccccc2)C23c4c5c6c7c8c9c(c%10c%11c2c2c%12c4c4c%13c5c5c7c7c8c8c%14c9c%10c9c%10c%11c2c2c%11c%12c4c4c%12c%13c5c5c7c7c8c8c%14c9c9c%10c2c2c%11c4c4c%12c5c7c5c8c9c2c45)C613,0.55,10.19,55.0,3.1,3.082475,0.5653225806451617,,,,,,,ITO/GO/P3HT:PC61BM/Al,,,,GO,GO,,,,,-5.01,-3.12,,-6.1,-3.7,
67014,10.1039/d2nj01974d,10.1039/d2nj01974d,P3HT,PCBM,P3HT,PCBM,CCCCCCc1ccsc1,CCCCC(=O)OCC1(C2=CC=CC=C2)C3=CC=CC4=CC=CC5=CC=CC6=CC=CC7=CC=CC1=C7C6=C5C4=C3,0.52,6.52,66.0,2.2,2.237664,1.7119999999999962,,,,,,,ITO/GO/P3HT:PCBM/LiF/Al,,LiF,LiF,GO,GO,,,,,-5.01,-3.12,,-6.1,-3.7,
67015,10.1039/d2nj01974d,10.1039/d2nj01974d,P3HT,PC71BM,P3HT,PC71BM,CCCCCCc1ccsc1,COC(=O)CCCC1(c2ccccc2)C23c4c5ccc6c7cc8c9c%10c(cc%11cc%12c%13c%14c(cc%15c%16ccc-5c2c%16c2c5c%16c%17c(c(c46)c7c9c%17c4c%10c%11c%13c4c%16c%14c%152)C513)C%12)C8,0.58,7.75,61.0,2.8,2.74195,2.0732142857142755,,,,,,,ITO/ZnO/P3HT:PC71BM/(GO/PEDOT:PSS)/Au,inverted,ZnO,ZnO,GO/PEDOT:PSS,PEDOT:PSS,,,,,-5.01,-3.12,,-5.9,-3.9,
67016,10.1039/d2nj01974d,10.1039/d2nj01974d,PTB7-Th,PC71BM,PTB7-Th,PC71BM,CCCCC(CC)COC(=O)c1sc2csc(-c3cc4c(-c5ccc(CC(CC)CCCC)s5)c5sccc5c(-c5ccc(CC(CC)CCCC)s5)c4s3)c2c1F,COC(=O)CCCC1(c2ccccc2)C23c4c5ccc6c7cc8c9c%10c(cc%11cc%12c%13c%14c(cc%15c%16ccc-5c2c%16c2c5c%16c%17c(c(c46)c7c9c%17c4c%10c%11c%13c4c%16c%14c%152)C513)C%12)C8,0.77,15.09,62.0,7.2,7.203966,0.0550833333333352,,,,,,,ITO/PEDOT:PSS/PTB7-Th:PC71BM/PFN/Al,conventional,PFN,PFN,PEDOT:PSS,PEDOT:PSS,,,,,-5.21,-3.6,,-5.9,-3.9,
67017,10.1039/d2nj01974d,10.1039/d2nj01974d,PTB7-Th,PC71BM,PTB7-Th,PC71BM,CCCCC(CC)COC(=O)c1sc2csc(-c3cc4c(-c5ccc(CC(CC)CCCC)s5)c5sccc5c(-c5ccc(CC(CC)CCCC)s5)c4s3)c2c1F,COC(=O)CCCC1(c2ccccc2)C23c4c5ccc6c7cc8c9c%10c(cc%11cc%12c%13c%14c(cc%15c%16ccc-5c2c%16c2c5c%16c%17c(c(c46)c7c9c%17c4c%10c%11c%13c4c%16c%14c%152)C513)C%12)C8,0.78,15.31,63.0,7.5,7.523334,0.3111200000000025,,,,,,,ITO/F5-rGO/PEDOT:PSS/PTB7-Th:PC71BM/PFN/Al,,PFN,PFN,F5-rGO/PEDOT:PSS,F5-rGO/PEDOT:PSS,,,,,-5.21,-3.6,,-5.9,-3.9,
67018,10.1039/d2nj01974d,10.1039/d2nj01974d,PTB7-Th,PC61BM,PTB7-Th,PC61BM,CCCCC(CC)COC(=O)c1sc2csc(-c3cc4c(-c5ccc(CC(CC)CCCC)s5)c5sccc5c(-c5ccc(CC(CC)CCCC)s5)c4s3)c2c1F,COC(=O)CCCC1(c2ccccc2)C23c4c5c6c7c8c9c(c%10c%11c2c2c%12c4c4c%13c5c5c7c7c8c8c%14c9c%10c9c%10c%11c2c2c%11c%12c4c4c%12c%13c5c5c7c7c8c8c%14c9c9c%10c2c2c%11c4c4c%12c5c7c5c8c9c2c45)C613,0.71,9.6,58.0,4.0,3.95328,1.1680000000000024,,,,,,,ITO/PEDOT:PSS-GO/PTB7-Th:PC61BM/LiF/Al,conventional,LiF,LiF,PEDOT:PSS-GO,PEDOT:PSS,,,,,-5.21,-3.6,,-6.1,-3.7,
67019,10.1039/d2nj01974d,10.1039/d2nj01974d,P3HT,PCBM,P3HT,PCBM,CCCCCCc1ccsc1,CCCCC(=O)OCC1(C2=CC=CC=C2)C3=CC=CC4=CC=CC5=CC=CC6=CC=CC7=CC=CC1=C7C6=C5C4=C3,0.58,12.73,47.0,3.5,3.470198,0.8514857142857173,,,,,,,ITO/ZnO/P3HT:PCBM/m-PEDOT:PSS/Ag,inverted,ZnO,ZnO,m-PEDOT:PSS,PEDOT:PSS,,,,,-5.01,-3.12,,-6.1,-3.7,
67020,10.1039/d2nj01974d,10.1039/d2nj01974d,P3HT,PCBM,P3HT,PCBM,CCCCCCc1ccsc1,CCCCC(=O)OCC1(C2=CC=CC=C2)C3=CC=CC4=CC=CC5=CC=CC6=CC=CC7=CC=CC1=C7C6=C5C4=C3,0.62,13.0,51.0,4.1,4.1106,0.2585365853658577,,,,,,,ITO/ZnO/P3HT:PCBM/m-PEDOT:PSS/GO/Ag,inverted,ZnO,ZnO,m-PEDOT:PSS/GO,m-PEDOT:PSS/GO,,,,,-5.01,-3.12,,-6.1,-3.7,
67021,10.1039/d2nj01974d,10.1039/d2nj01974d,PTB7-Th,IEICO-4F,PTB7-Th,IEICO-4F,CCCCC(CC)COC(=O)c1sc2csc(-c3cc4c(-c5ccc(CC(CC)CCCC)s5)c5sccc5c(-c5ccc(CC(CC)CCCC)s5)c4s3)c2c1F,CCCCCCc1ccc(C2(c3ccc(CCCCCC)cc3)c3cc4c(cc3-c3sc(-c5sc(/C=C6\C(=O)c7cc(F)c(F)cc7C6=C(C#N)C#N)cc5OCC(CC)CCCC)cc32)C(c2ccc(CCCCCC)cc2)(c2ccc(CCCCCC)cc2)c2cc(-c3scc(/C=C5/C(=O)c6cc(F)c(F)cc6C5=C(C#N)C#N)c3OCC(CC)CCCC)sc2-4)cc1,0.72,16.61,42.0,5.1,5.022863999999999,1.5124705882353005,,,,CN,,4%,ITO/PEDOT:PSS/PTB7-Th:IEICO-4F/Al,conventional,,,PEDOT:PSS,PEDOT:PSS,115.0,CB,,,-5.21,-3.6,,-5.44,-4.19,
67022,10.1039/d2nj01974d,10.1039/d2nj01974d,PTB7-Th,IEICO-4F,PTB7-Th,IEICO-4F,CCCCC(CC)COC(=O)c1sc2csc(-c3cc4c(-c5ccc(CC(CC)CCCC)s5)c5sccc5c(-c5ccc(CC(CC)CCCC)s5)c4s3)c2c1F,CCCCCCc1ccc(C2(c3ccc(CCCCCC)cc3)c3cc4c(cc3-c3sc(-c5sc(/C=C6\C(=O)c7cc(F)c(F)cc7C6=C(C#N)C#N)cc5OCC(CC)CCCC)cc32)C(c2ccc(CCCCCC)cc2)(c2ccc(CCCCCC)cc2)c2cc(-c3scc(/C=C5/C(=O)c6cc(F)c(F)cc6C5=C(C#N)C#N)c3OCC(CC)CCCC)sc2-4)cc1,0.74,18.42,48.0,6.6,6.542784,0.8669090909090833,,,,CN,,4%,ITO/PEDOT:PSS:rGO/PTB7-Th:IEICO-4F/Al,conventional,,,PEDOT:PSS:rGO,PEDOT:PSS,120.0,CB,,,-5.21,-3.6,,-5.44,-4.19,
67028,10.1039/d2nj04513c,10.1039/d2nj04513c,PBDB-T,BOCIC-4F,PBDB-T,BOCIC-4F,CCCCC(CC)Cc1ccc(-c2c3cc(-c4ccc(-c5sc(-c6cccs6)c6c5C(=O)c5c(CC(CC)CCCC)sc(CC(CC)CCCC)c5C6=O)s4)sc3c(-c3ccc(CC(CC)CCCC)s3)c3ccsc23)s1,,0.68,14.39,63.01,6.14,6.16565452,0.4178260586319329,6.02,6.14,,,,,,polymer solar cell,PDINO,,PEDOT:PSS,,,,,,-5.33,-3.48,,,,
67029,10.1039/d2nj04513c,10.1039/d2nj04513c,PBDB-T,BOCIC-4Cl,PBDB-T,BOCIC-4Cl,CCCCC(CC)Cc1ccc(-c2c3cc(-c4ccc(-c5sc(-c6cccs6)c6c5C(=O)c5c(CC(CC)CCCC)sc(CC(CC)CCCC)c5C6=O)s4)sc3c(-c3ccc(CC(CC)CCCC)s3)c3ccsc23)s1,,0.62,11.91,59.89,4.42,4.42239738,0.0542393665158296,4.1,4.42,,,,,,polymer solar cell,PDINO,,PEDOT:PSS,,,,,,-5.33,-3.48,,,,
67030,10.1039/d2nj04513c,10.1039/d2nj04513c,PBDB-TF,BOCIC-4F,PM6,BOCIC-4F,COC(=O)C(C)(C)c1cc(C)cc(-c2sc3c4sc5cc(/C=C6/C(=O)c7cc(F)cc(c7)C(=O)/C6=C\c6cc(C(C)(C)C(=O)OC)c(-c7cc(C)cc(C(C)(C)C(=O)OC)c7)s6)sc5c4c(C(C)(C)C(=O)OC)ccc2-3)c1,,0.77,9.71,59.69,4.46,4.462842230000001,0.0637271300448567,4.28,4.46,,,,,,polymer solar cell,PDINO,,PEDOT:PSS,,,,,,-5.49,-3.64,,,,
67031,10.1039/d2nj04513c,10.1039/d2nj04513c,PBDB-TF,BOCIC-4Cl,PM6,BOCIC-4Cl,COC(=O)C(C)(C)c1cc(C)cc(-c2sc3c4sc5cc(/C=C6/C(=O)c7cc(F)cc(c7)C(=O)/C6=C\c6cc(C(C)(C)C(=O)OC)c(-c7cc(C)cc(C(C)(C)C(=O)OC)c7)s6)sc5c4c(C(C)(C)C(=O)OC)ccc2-3)c1,,0.74,10.92,61.96,5.02,5.00686368,0.2616796812748845,4.88,5.02,,,,,,polymer solar cell,PDINO,,PEDOT:PSS,,,,,,-5.49,-3.64,,,,
67046,10.1039/d2nr03992c,10.1039/d2nr03992c,PM6,Y6,PM6,Y6,COC(=O)C(C)(C)c1cc(C)cc(-c2sc3c4sc5cc(/C=C6/C(=O)c7cc(F)cc(c7)C(=O)/C6=C\c6cc(C(C)(C)C(=O)OC)c(-c7cc(C)cc(C(C)(C)C(=O)OC)c7)s6)sc5c4c(C(C)(C)C(=O)OC)ccc2-3)c1,CCCCCCCCCCCc1c(/C=C2\C(=O)c3cc(F)c(F)cc3C2=C(C#N)C#N)sc2c1sc1c3c4nsnc4c4c5sc6c(CCCCCCCCCCC)c(/C=C7\C(=O)c8cc(F)c(F)cc8C7=C(C#N)C#N)sc6c5n(CC(CC)CCCC)c4c3n(CC(CC)CCCC)c21,0.85,25.46,72.39,15.65,15.6659199,0.1017246006389782,15.5,15.65,,,,,ITO/PEDOT:PSS/polymer:Y6/PDINO/Al,conventional,PDINO,,PEDOT:PSS,,,,,,-5.56,-3.65,,-5.65,-4.09,
67047,10.1039/d2nr03992c,10.1039/d2nr03992c,PM6-5% BDT,Y6,PM6-5% BDT,Y6,,CCCCCCCCCCCc1c(/C=C2\C(=O)c3cc(F)c(F)cc3C2=C(C#N)C#N)sc2c1sc1c3c4nsnc4c4c5sc6c(CCCCCCCCCCC)c(/C=C7\C(=O)c8cc(F)c(F)cc8C7=C(C#N)C#N)sc6c5n(CC(CC)CCCC)c4c3n(CC(CC)CCCC)c21,0.86,25.95,75.12,16.76,16.7645304,0.0270310262529842,16.59,16.76,,,,,ITO/PEDOT:PSS/polymer:Y6/PDINO/Al,conventional,PDINO,,PEDOT:PSS,,,,,,,,,-5.65,-4.09,
67048,10.1039/d2nr03992c,10.1039/d2nr03992c,PM6-10% BDT,Y6,PM6-10% BDT,Y6,,CCCCCCCCCCCc1c(/C=C2\C(=O)c3cc(F)c(F)cc3C2=C(C#N)C#N)sc2c1sc1c3c4nsnc4c4c5sc6c(CCCCCCCCCCC)c(/C=C7\C(=O)c8cc(F)c(F)cc8C7=C(C#N)C#N)sc6c5n(CC(CC)CCCC)c4c3n(CC(CC)CCCC)c21,0.87,24.86,71.71,15.51,15.509582219999997,0.0026936170212954,15.4,15.51,,,,,ITO/PEDOT:PSS/polymer:Y6/PDINO/Al,conventional,PDINO,,PEDOT:PSS,,,,,,,,,-5.65,-4.09,
67049,10.1039/d2nr03992c,10.1039/d2nr03992c,PM6-30% BDT,Y6,PM6-30% BDT,Y6,,CCCCCCCCCCCc1c(/C=C2\C(=O)c3cc(F)c(F)cc3C2=C(C#N)C#N)sc2c1sc1c3c4nsnc4c4c5sc6c(CCCCCCCCCCC)c(/C=C7\C(=O)c8cc(F)c(F)cc8C7=C(C#N)C#N)sc6c5n(CC(CC)CCCC)c4c3n(CC(CC)CCCC)c21,0.89,23.65,66.27,13.83,13.94884095,0.8592982646420765,13.6,13.83,,,,,ITO/PEDOT:PSS/polymer:Y6/PDINO/Al,conventional,PDINO,,PEDOT:PSS,,,,,,,,,-5.65,-4.09,
67050,10.1039/d2nr03992c,10.1039/d2nr03992c,PM6-5% BDD,Y6,PM6-5% BDD,Y6,,CCCCCCCCCCCc1c(/C=C2\C(=O)c3cc(F)c(F)cc3C2=C(C#N)C#N)sc2c1sc1c3c4nsnc4c4c5sc6c(CCCCCCCCCCC)c(/C=C7\C(=O)c8cc(F)c(F)cc8C7=C(C#N)C#N)sc6c5n(CC(CC)CCCC)c4c3n(CC(CC)CCCC)c21,0.87,22.76,71.46,13.87,14.149937520000002,2.018295025234337,13.65,13.87,,,,,ITO/PEDOT:PSS/polymer:Y6/PDINO/Al,conventional,PDINO,,PEDOT:PSS,,,,,,,,,-5.65,-4.09,
67051,10.1039/d2nr03992c,10.1039/d2nr03992c,PM6-10% BDD,Y6,PM6-10% BDD,Y6,,CCCCCCCCCCCc1c(/C=C2\C(=O)c3cc(F)c(F)cc3C2=C(C#N)C#N)sc2c1sc1c3c4nsnc4c4c5sc6c(CCCCCCCCCCC)c(/C=C7\C(=O)c8cc(F)c(F)cc8C7=C(C#N)C#N)sc6c5n(CC(CC)CCCC)c4c3n(CC(CC)CCCC)c21,0.85,24.39,62.63,13.05,12.98413845,0.5046862068965597,12.9,13.05,,,,,ITO/PEDOT:PSS/polymer:Y6/PDINO/Al,conventional,PDINO,,PEDOT:PSS,,,,,,,,,-5.65,-4.09,
67052,10.1039/d2nr03992c,10.1039/d2nr03992c,PM6-30% BDD,Y6,PM6-30% BDD,Y6,,CCCCCCCCCCCc1c(/C=C2\C(=O)c3cc(F)c(F)cc3C2=C(C#N)C#N)sc2c1sc1c3c4nsnc4c4c5sc6c(CCCCCCCCCCC)c(/C=C7\C(=O)c8cc(F)c(F)cc8C7=C(C#N)C#N)sc6c5n(CC(CC)CCCC)c4c3n(CC(CC)CCCC)c21,0.87,22.18,59.15,11.42,11.413938899999998,0.0530744308231342,11.3,11.42,,,,,ITO/PEDOT:PSS/polymer:Y6/PDINO/Al,conventional,PDINO,,PEDOT:PSS,,,,,,,,,-5.65,-4.09,
67053,10.1039/d2py00139j,10.1039/d2py00139j,PM6,IDB-IC-1,PM6,IDB-IC-1,COC(=O)C(C)(C)c1cc(C)cc(-c2sc3c4sc5cc(/C=C6/C(=O)c7cc(F)cc(c7)C(=O)/C6=C\c6cc(C(C)(C)C(=O)OC)c(-c7cc(C)cc(C(C)(C)C(=O)OC)c7)s6)sc5c4c(C(C)(C)C(=O)OC)ccc2-3)c1,,0.899,16.1,70.61,10.27,10.22002079,0.4866524829600611,10.27,,1:1.2,,,,ITO/PEDOT:PSS/BHJ/PFN-Br/Ag,conventional,PFN-Br,,PEDOT:PSS,,,chloroform,,100.0,-5.56,-3.65,,,,
67054,10.1039/d2py00139j,10.1039/d2py00139j,PM6,IDB-IC-2,PM6,IDB-IC-2,COC(=O)C(C)(C)c1cc(C)cc(-c2sc3c4sc5cc(/C=C6/C(=O)c7cc(F)cc(c7)C(=O)/C6=C\c6cc(C(C)(C)C(=O)OC)c(-c7cc(C)cc(C(C)(C)C(=O)OC)c7)s6)sc5c4c(C(C)(C)C(=O)OC)ccc2-3)c1,,0.864,2.87,44.31,1.09,1.098746208,0.8024044036697278,1.09,,,,,,ITO/PEDOT:PSS/BHJ/PFN-Br/Ag,conventional,PFN-Br,,PEDOT:PSS,,,chloroform,,100.0,-5.56,-3.65,,,,
67055,10.1039/d2py00139j,10.1039/d2py00139j,PM6,IDB-IC-3,PM6,IDB-IC-3,COC(=O)C(C)(C)c1cc(C)cc(-c2sc3c4sc5cc(/C=C6/C(=O)c7cc(F)cc(c7)C(=O)/C6=C\c6cc(C(C)(C)C(=O)OC)c(-c7cc(C)cc(C(C)(C)C(=O)OC)c7)s6)sc5c4c(C(C)(C)C(=O)OC)ccc2-3)c1,,0.857,0.81,34.51,0.23,0.239558067,4.155681304347827,0.23,,,,,,ITO/PEDOT:PSS/BHJ/PFN-Br/Ag,conventional,PFN-Br,,PEDOT:PSS,,,chloroform,,100.0,-5.56,-3.65,,,,
67056,10.1039/d2py00139j,10.1039/d2py00139j,PM6,IDBF-IC-1,PM6,IDBF-IC-1,COC(=O)C(C)(C)c1cc(C)cc(-c2sc3c4sc5cc(/C=C6/C(=O)c7cc(F)cc(c7)C(=O)/C6=C\c6cc(C(C)(C)C(=O)OC)c(-c7cc(C)cc(C(C)(C)C(=O)OC)c7)s6)sc5c4c(C(C)(C)C(=O)OC)ccc2-3)c1,,0.901,19.14,69.32,12.08,11.954331047999998,1.0403058940397485,12.08,,1:1,,,,ITO/PEDOT:PSS/BHJ/PFN-Br/Ag,conventional,PFN-Br,,PEDOT:PSS,,,chloroform,,100.0,-5.56,-3.65,,,,
67057,10.1039/d2py00139j,10.1039/d2py00139j,PM6,IDBF-IC-2,PM6,IDBF-IC-2,COC(=O)C(C)(C)c1cc(C)cc(-c2sc3c4sc5cc(/C=C6/C(=O)c7cc(F)cc(c7)C(=O)/C6=C\c6cc(C(C)(C)C(=O)OC)c(-c7cc(C)cc(C(C)(C)C(=O)OC)c7)s6)sc5c4c(C(C)(C)C(=O)OC)ccc2-3)c1,,0.936,9.4,54.39,4.75,4.7854497600000006,0.7463107368421169,4.75,,,,,,ITO/PEDOT:PSS/BHJ/PFN-Br/Ag,conventional,PFN-Br,,PEDOT:PSS,,,chloroform,,100.0,-5.56,-3.65,,,,
67058,10.1039/d2py00139j,10.1039/d2py00139j,PM6,IDBF-IC-3,PM6,IDBF-IC-3,COC(=O)C(C)(C)c1cc(C)cc(-c2sc3c4sc5cc(/C=C6/C(=O)c7cc(F)cc(c7)C(=O)/C6=C\c6cc(C(C)(C)C(=O)OC)c(-c7cc(C)cc(C(C)(C)C(=O)OC)c7)s6)sc5c4c(C(C)(C)C(=O)OC)ccc2-3)c1,,0.937,3.87,41.19,1.43,1.493627661,4.449486783216796,1.43,,,,,,ITO/PEDOT:PSS/BHJ/PFN-Br/Ag,conventional,PFN-Br,,PEDOT:PSS,,,chloroform,,100.0,-5.56,-3.65,,,,
67061,10.1039/d2py00954d,10.1039/d2py00954d,P1,Y6,P1,Y6,CCCCCCCCc1cc(-c2c(-c3cccs3)sc3c(-c4cc(CCCCCCCC)c(CCCCCCCC)s4)c(-c4ccc(-c5cccc6nsnc56)s4)sc23)sc1CCCCCCCC,CCCCCCCCCCCc1c(/C=C2\C(=O)c3cc(F)c(F)cc3C2=C(C#N)C#N)sc2c1sc1c3c4nsnc4c4c5sc6c(CCCCCCCCCCC)c(/C=C7\C(=O)c8cc(F)c(F)cc8C7=C(C#N)C#N)sc6c5n(CC(CC)CCCC)c4c3n(CC(CC)CCCC)c21,0.85,23.2,60.07,11.94,11.845803999999998,0.7889112227805858,11.78,11.94,1:1.2,,,,ITO/PEDOT:PSS/P1:Y6/PDINN/Ag,conventional,PDINN,,PEDOT:PSS,,,,,,,,,-5.65,-4.09,
67062,10.1039/d2py00954d,10.1039/d2py00954d,P2,Y6,P2,Y6,,CCCCCCCCCCCc1c(/C=C2\C(=O)c3cc(F)c(F)cc3C2=C(C#N)C#N)sc2c1sc1c3c4nsnc4c4c5sc6c(CCCCCCCCCCC)c(/C=C7\C(=O)c8cc(F)c(F)cc8C7=C(C#N)C#N)sc6c5n(CC(CC)CCCC)c4c3n(CC(CC)CCCC)c21,0.82,26.37,74.81,16.22,16.176465540000002,0.2683998766954161,16.08,16.22,1:1.2,,,,ITO/PEDOT:PSS/P2:Y6/PDINN/Ag,conventional,PDINN,,PEDOT:PSS,,,,,,,,,-5.65,-4.09,
67063,10.1039/d2py00954d,10.1039/d2py00954d,P3,Y6,P3,Y6,CCCCCCc1csc(-c2ccc(-c3cc(CCCCCC)c(/C=C/c4csc(-c5cc6c(OCC(CC)CCCC)c7sc(-c8ccc(C9=C%10C(=O)N(CC(CC)CCCC)C(c%11ccc(-c%12cc%13c(OCC(CC)CCCC)c%14sccc%14c(OCC(CC)CCCC)c%13s%12)s%11)=C%10C(=O)N9CC(CC)CCCC)s8)cc7c(OCC(CC)CCCC)c6s5)c4)s3)c3nsnc23)c1,CCCCCCCCCCCc1c(/C=C2\C(=O)c3cc(F)c(F)cc3C2=C(C#N)C#N)sc2c1sc1c3c4nsnc4c4c5sc6c(CCCCCCCCCCC)c(/C=C7\C(=O)c8cc(F)c(F)cc8C7=C(C#N)C#N)sc6c5n(CC(CC)CCCC)c4c3n(CC(CC)CCCC)c21,0.83,22.19,60.45,11.3,11.13349965,1.4734544247787589,11.21,11.3,1:1.2,,,,ITO/PEDOT:PSS/P3:Y6/PDINN/Ag,conventional,PDINN,,PEDOT:PSS,,,,,,,,,-5.65,-4.09,
67064,10.1039/d2py00954d,10.1039/d2py00954d,P4,Y6,P4,Y6,,CCCCCCCCCCCc1c(/C=C2\C(=O)c3cc(F)c(F)cc3C2=C(C#N)C#N)sc2c1sc1c3c4nsnc4c4c5sc6c(CCCCCCCCCCC)c(/C=C7\C(=O)c8cc(F)c(F)cc8C7=C(C#N)C#N)sc6c5n(CC(CC)CCCC)c4c3n(CC(CC)CCCC)c21,0.78,24.76,61.86,12.04,11.94689808,0.7732717607973316,11.96,12.04,1:1.2,,,,ITO/PEDOT:PSS/P4:Y6/PDINN/Ag,conventional,PDINN,,PEDOT:PSS,,,,,,,,,-5.65,-4.09,
67065,10.1039/d2py00954d,10.1039/d2py00954d,P5,Y6,P5,Y6,,CCCCCCCCCCCc1c(/C=C2\C(=O)c3cc(F)c(F)cc3C2=C(C#N)C#N)sc2c1sc1c3c4nsnc4c4c5sc6c(CCCCCCCCCCC)c(/C=C7\C(=O)c8cc(F)c(F)cc8C7=C(C#N)C#N)sc6c5n(CC(CC)CCCC)c4c3n(CC(CC)CCCC)c21,0.74,5.5,32.41,1.32,1.319087,0.069166666666679,1.27,1.32,1:1.2,,,,ITO/PEDOT:PSS/P5:Y6/PDINN/Ag,conventional,PDINN,,PEDOT:PSS,,,,,,,,,-5.65,-4.09,
67068,10.1039/d2qm00088a,10.1039/d2qm00088a,P1-2F,IT-4F,P1-2F,IT-4F,,CCCCCCc1ccc(C2(c3ccc(CCCCCC)cc3)c3cc4c(cc3-c3sc5cc(/C=C6\C(=O)c7cc(F)c(F)cc7C6=C(C#N)C#N)sc5c32)C(c2ccc(CCCCCC)cc2)(c2ccc(CCCCCC)cc2)c2c-4sc3cc(/C=C4\C(=O)c5cc(F)c(F)cc5C4=C(C#N)C#N)sc23)cc1,0.858,17.6,53.5,8.1,8.078928000000001,0.2601481481481287,8.0,8.1,1:1.1,0.5 vol% DIO,DIO,0.5 vol%,ITO/ZnO/active layer/MoO3/Ag,inverted,ZnO,ZnO,MoO3,MoO3,,CB,chlorobenzene,140.0,,,,-5.66,-4.14,
67069,10.1039/d2qm00088a,10.1039/d2qm00088a,P2-2N,IT-4F,P2-2N,IT-4F,,CCCCCCc1ccc(C2(c3ccc(CCCCCC)cc3)c3cc4c(cc3-c3sc5cc(/C=C6\C(=O)c7cc(F)c(F)cc7C6=C(C#N)C#N)sc5c32)C(c2ccc(CCCCCC)cc2)(c2ccc(CCCCCC)cc2)c2c-4sc3cc(/C=C4\C(=O)c5cc(F)c(F)cc5C4=C(C#N)C#N)sc23)cc1,0.878,18.4,58.6,9.5,9.466947199999998,0.3479242105263356,9.23,9.5,1:1.1,0.5 vol% DIO,DIO,0.5 vol%,ITO/ZnO/active layer/MoO3/Ag,inverted,ZnO,ZnO,MoO3,MoO3,,CB,chlorobenzene,140.0,,,,-5.66,-4.14,
67070,10.1039/d2qm00162d,10.1039/d2qm00162d,PM6,Y6,PM6,Y6,COC(=O)C(C)(C)c1cc(C)cc(-c2sc3c4sc5cc(/C=C6/C(=O)c7cc(F)cc(c7)C(=O)/C6=C\c6cc(C(C)(C)C(=O)OC)c(-c7cc(C)cc(C(C)(C)C(=O)OC)c7)s6)sc5c4c(C(C)(C)C(=O)OC)ccc2-3)c1,CCCCCCCCCCCc1c(/C=C2\C(=O)c3cc(F)c(F)cc3C2=C(C#N)C#N)sc2c1sc1c3c4nsnc4c4c5sc6c(CCCCCCCCCCC)c(/C=C7\C(=O)c8cc(F)c(F)cc8C7=C(C#N)C#N)sc6c5n(CC(CC)CCCC)c4c3n(CC(CC)CCCC)c21,0.84,24.45,66.23,13.65,13.602317400000002,0.3493230769230632,13.28,13.65,1:1.2,,,,,,PDINN,,,,,chloroform,,100.0,-5.56,-3.65,,-5.65,-4.09,
67071,10.1039/d2qm00162d,10.1039/d2qm00162d,PM6-A5,Y6,PM6-A5,Y6,,CCCCCCCCCCCc1c(/C=C2\C(=O)c3cc(F)c(F)cc3C2=C(C#N)C#N)sc2c1sc1c3c4nsnc4c4c5sc6c(CCCCCCCCCCC)c(/C=C7\C(=O)c8cc(F)c(F)cc8C7=C(C#N)C#N)sc6c5n(CC(CC)CCCC)c4c3n(CC(CC)CCCC)c21,0.84,26.36,68.65,15.2,15.2007576,0.0049842105263159,14.63,15.2,1:1.2,,,,ITO/PEDOT:PSS/PM6-Ax:Y6/PDINN/Ag,,PDINN,,PEDOT:PSS,,,chloroform,,100.0,,,,-5.65,-4.09,
67072,10.1039/d2qm00162d,10.1039/d2qm00162d,PM6-A15,Y6,PM6-A15,Y6,,CCCCCCCCCCCc1c(/C=C2\C(=O)c3cc(F)c(F)cc3C2=C(C#N)C#N)sc2c1sc1c3c4nsnc4c4c5sc6c(CCCCCCCCCCC)c(/C=C7\C(=O)c8cc(F)c(F)cc8C7=C(C#N)C#N)sc6c5n(CC(CC)CCCC)c4c3n(CC(CC)CCCC)c21,0.83,23.95,62.49,12.42,12.42207465,0.0167041062801857,11.8,12.42,1:1.2,,,,ITO/PEDOT:PSS/PM6-A15:Y6/PDINN/Ag,OSC,PDINN,,PEDOT:PSS,,,chloroform,,100.0,,,,-5.65,-4.09,
67073,10.1039/d2qm00162d,10.1039/d2qm00162d,PM6,Y6,PM6,Y6,COC(=O)C(C)(C)c1cc(C)cc(-c2sc3c4sc5cc(/C=C6/C(=O)c7cc(F)cc(c7)C(=O)/C6=C\c6cc(C(C)(C)C(=O)OC)c(-c7cc(C)cc(C(C)(C)C(=O)OC)c7)s6)sc5c4c(C(C)(C)C(=O)OC)ccc2-3)c1,CCCCCCCCCCCc1c(/C=C2\C(=O)c3cc(F)c(F)cc3C2=C(C#N)C#N)sc2c1sc1c3c4nsnc4c4c5sc6c(CCCCCCCCCCC)c(/C=C7\C(=O)c8cc(F)c(F)cc8C7=C(C#N)C#N)sc6c5n(CC(CC)CCCC)c4c3n(CC(CC)CCCC)c21,0.85,22.6,69.6,13.37,13.370159999999998,0.0011967090501067,13.37,,1:1.2,,,,,,PDINN,,,,,chloroform,,,-5.56,-3.65,,-5.65,-4.09,
67074,10.1039/d2qm00162d,10.1039/d2qm00162d,PM6,Y6,PM6,Y6,COC(=O)C(C)(C)c1cc(C)cc(-c2sc3c4sc5cc(/C=C6/C(=O)c7cc(F)cc(c7)C(=O)/C6=C\c6cc(C(C)(C)C(=O)OC)c(-c7cc(C)cc(C(C)(C)C(=O)OC)c7)s6)sc5c4c(C(C)(C)C(=O)OC)ccc2-3)c1,CCCCCCCCCCCc1c(/C=C2\C(=O)c3cc(F)c(F)cc3C2=C(C#N)C#N)sc2c1sc1c3c4nsnc4c4c5sc6c(CCCCCCCCCCC)c(/C=C7\C(=O)c8cc(F)c(F)cc8C7=C(C#N)C#N)sc6c5n(CC(CC)CCCC)c4c3n(CC(CC)CCCC)c21,0.76,23.9,66.17,12.02,12.0191188,0.0073311148086543,12.02,,,,,,,,PDINN,,PEDOT:PSS,,,,,150.0,-5.56,-3.65,,-5.65,-4.09,
67075,10.1039/d2qm00162d,10.1039/d2qm00162d,PM6,Y6,PM6,Y6,COC(=O)C(C)(C)c1cc(C)cc(-c2sc3c4sc5cc(/C=C6/C(=O)c7cc(F)cc(c7)C(=O)/C6=C\c6cc(C(C)(C)C(=O)OC)c(-c7cc(C)cc(C(C)(C)C(=O)OC)c7)s6)sc5c4c(C(C)(C)C(=O)OC)ccc2-3)c1,CCCCCCCCCCCc1c(/C=C2\C(=O)c3cc(F)c(F)cc3C2=C(C#N)C#N)sc2c1sc1c3c4nsnc4c4c5sc6c(CCCCCCCCCCC)c(/C=C7\C(=O)c8cc(F)c(F)cc8C7=C(C#N)C#N)sc6c5n(CC(CC)CCCC)c4c3n(CC(CC)CCCC)c21,0.71,24.33,62.46,10.79,10.789527779999998,0.0043764596848998,10.79,,1:1.2,,,,,,,,PEDOT:PSS,,,,,150.0,-5.56,-3.65,,-5.65,-4.09,
67076,10.1039/d2qm00162d,10.1039/d2qm00162d,PM6,Y6,PM6,Y6,COC(=O)C(C)(C)c1cc(C)cc(-c2sc3c4sc5cc(/C=C6/C(=O)c7cc(F)cc(c7)C(=O)/C6=C\c6cc(C(C)(C)C(=O)OC)c(-c7cc(C)cc(C(C)(C)C(=O)OC)c7)s6)sc5c4c(C(C)(C)C(=O)OC)ccc2-3)c1,CCCCCCCCCCCc1c(/C=C2\C(=O)c3cc(F)c(F)cc3C2=C(C#N)C#N)sc2c1sc1c3c4nsnc4c4c5sc6c(CCCCCCCCCCC)c(/C=C7\C(=O)c8cc(F)c(F)cc8C7=C(C#N)C#N)sc6c5n(CC(CC)CCCC)c4c3n(CC(CC)CCCC)c21,0.71,24.09,62.44,10.68,10.67967516,0.0030415730337181,10.68,,1:1.2,,,,,,,,PEDOT:PSS,,,,,150.0,-5.56,-3.65,,-5.65,-4.09,
67077,10.1039/d2qm00162d,10.1039/d2qm00162d,PM6,Y6,PM6,Y6,COC(=O)C(C)(C)c1cc(C)cc(-c2sc3c4sc5cc(/C=C6/C(=O)c7cc(F)cc(c7)C(=O)/C6=C\c6cc(C(C)(C)C(=O)OC)c(-c7cc(C)cc(C(C)(C)C(=O)OC)c7)s6)sc5c4c(C(C)(C)C(=O)OC)ccc2-3)c1,CCCCCCCCCCCc1c(/C=C2\C(=O)c3cc(F)c(F)cc3C2=C(C#N)C#N)sc2c1sc1c3c4nsnc4c4c5sc6c(CCCCCCCCCCC)c(/C=C7\C(=O)c8cc(F)c(F)cc8C7=C(C#N)C#N)sc6c5n(CC(CC)CCCC)c4c3n(CC(CC)CCCC)c21,0.72,24.07,61.34,10.63,10.63046736,0.0043966133584198,10.63,,1:1.2,,,,,,,,PEDOT:PSS,,,,,150.0,-5.56,-3.65,,-5.65,-4.09,
67078,10.1039/d2qm00162d,10.1039/d2qm00162d,PM6,Y6,PM6,Y6,COC(=O)C(C)(C)c1cc(C)cc(-c2sc3c4sc5cc(/C=C6/C(=O)c7cc(F)cc(c7)C(=O)/C6=C\c6cc(C(C)(C)C(=O)OC)c(-c7cc(C)cc(C(C)(C)C(=O)OC)c7)s6)sc5c4c(C(C)(C)C(=O)OC)ccc2-3)c1,CCCCCCCCCCCc1c(/C=C2\C(=O)c3cc(F)c(F)cc3C2=C(C#N)C#N)sc2c1sc1c3c4nsnc4c4c5sc6c(CCCCCCCCCCC)c(/C=C7\C(=O)c8cc(F)c(F)cc8C7=C(C#N)C#N)sc6c5n(CC(CC)CCCC)c4c3n(CC(CC)CCCC)c21,0.71,22.36,60.34,9.58,9.57933704,0.0069202505219356,9.58,,1:1.2,,,,,,,,PEDOT:PSS,,,,,150.0,-5.56,-3.65,,-5.65,-4.09,
67079,10.1039/d2qm00162d,10.1039/d2qm00162d,PM6-A5,Y6,PM6-A5,Y6,,CCCCCCCCCCCc1c(/C=C2\C(=O)c3cc(F)c(F)cc3C2=C(C#N)C#N)sc2c1sc1c3c4nsnc4c4c5sc6c(CCCCCCCCCCC)c(/C=C7\C(=O)c8cc(F)c(F)cc8C7=C(C#N)C#N)sc6c5n(CC(CC)CCCC)c4c3n(CC(CC)CCCC)c21,0.84,26.16,63.03,13.85,13.85046432,0.0033524909747217,13.85,,1:1.2,,,,ITO/PEDOT:PSS/PM6-Ax:Y6/PDINN/Ag,,PDINN,,PEDOT:PSS,,,chloroform,,,,,,-5.65,-4.09,
