Repository: JiYiqaq/PCE-KA-GNN

# Data directory

- `raw/Active_Database.csv` is the immutable source dataset bundled under CC BY 4.0. Do not overwrite it with processed data.
- `processed/` is created and populated by the training pipeline. Generated `.pt` and `.pth` caches are intentionally ignored by Git because they can exceed GitHub's normal single-file limit.

See `../DATA_LICENSE.md` for provenance, license and checksum information.

File: data/raw/Active_Database.csv (part 219 of 471)
id,doi,doi_norm,donor,acceptor,donor_canonical,acceptor_canonical,donor_smiles,acceptor_smiles,voc,jsc,ff,pce,pce_recomputed,pce_relative_error_percent,pce_avg,pce_best,d_a_ratio,additive,additive_canonical,additive_ratio,device_structure,device_type,etl,etl_canonical,htl,htl_canonical,active_layer_thickness,solvent,solvent_canonical,annealing_temp,homo_d,lumo_d,eg_d,homo_a,lumo_a,eg_a
67080,10.1039/d2qm00162d,10.1039/d2qm00162d,PM6-A5,Y6,PM6-A5,Y6,,CCCCCCCCCCCc1c(/C=C2\C(=O)c3cc(F)c(F)cc3C2=C(C#N)C#N)sc2c1sc1c3c4nsnc4c4c5sc6c(CCCCCCCCCCC)c(/C=C7\C(=O)c8cc(F)c(F)cc8C7=C(C#N)C#N)sc6c5n(CC(CC)CCCC)c4c3n(CC(CC)CCCC)c21,0.77,26.04,58.9,11.81,11.809921199999998,0.0006672311600549,11.81,,1:1.2 w/w,,,,ITO/PEDOT:PSS/PM6-A5:Y6/PDINN/Ag,organic solar cells,PDINN,,PEDOT:PSS,,,chloroform,,150.0,,,,-5.65,-4.09,
67081,10.1039/d2qm00162d,10.1039/d2qm00162d,PM6-A5,Y6,PM6-A5,Y6,,CCCCCCCCCCCc1c(/C=C2\C(=O)c3cc(F)c(F)cc3C2=C(C#N)C#N)sc2c1sc1c3c4nsnc4c4c5sc6c(CCCCCCCCCCC)c(/C=C7\C(=O)c8cc(F)c(F)cc8C7=C(C#N)C#N)sc6c5n(CC(CC)CCCC)c4c3n(CC(CC)CCCC)c21,0.77,26.48,59.54,12.14,12.139967840000002,0.0002649093904297,12.14,,1:1.2 w/w,,,,ITO/PEDOT:PSS/PM6-A5:Y6/PDINN/Ag,organic solar cells,PDINN,,PEDOT:PSS,,,chloroform,,150.0,,,,-5.65,-4.09,
67082,10.1039/d2qm00162d,10.1039/d2qm00162d,PM6-A5,Y6,PM6-A5,Y6,,CCCCCCCCCCCc1c(/C=C2\C(=O)c3cc(F)c(F)cc3C2=C(C#N)C#N)sc2c1sc1c3c4nsnc4c4c5sc6c(CCCCCCCCCCC)c(/C=C7\C(=O)c8cc(F)c(F)cc8C7=C(C#N)C#N)sc6c5n(CC(CC)CCCC)c4c3n(CC(CC)CCCC)c21,0.75,26.44,58.52,11.65,11.604516,0.3904206008583697,11.65,,1:1.2 w/w,,,,ITO/PEDOT:PSS/PM6-A5:Y6/PDINN/Ag,organic solar cells,PDINN,,PEDOT:PSS,,,chloroform,,150.0,,,,-5.65,-4.09,
67083,10.1039/d2qm00162d,10.1039/d2qm00162d,PM6-A5,Y6,PM6-A5,Y6,,CCCCCCCCCCCc1c(/C=C2\C(=O)c3cc(F)c(F)cc3C2=C(C#N)C#N)sc2c1sc1c3c4nsnc4c4c5sc6c(CCCCCCCCCCC)c(/C=C7\C(=O)c8cc(F)c(F)cc8C7=C(C#N)C#N)sc6c5n(CC(CC)CCCC)c4c3n(CC(CC)CCCC)c21,0.74,26.27,57.25,11.13,11.129285499999998,0.006419586702629,11.13,,1:1.2,,,,ITO/PEDOT:PSS/PM6-A5:Y6/PDINN/Ag,OSC,PDINN,,PEDOT:PSS,,,chloroform,,150.0,,,,-5.65,-4.09,
67084,10.1039/d2qm00162d,10.1039/d2qm00162d,PM6-A5,Y6,PM6-A5,Y6,,CCCCCCCCCCCc1c(/C=C2\C(=O)c3cc(F)c(F)cc3C2=C(C#N)C#N)sc2c1sc1c3c4nsnc4c4c5sc6c(CCCCCCCCCCC)c(/C=C7\C(=O)c8cc(F)c(F)cc8C7=C(C#N)C#N)sc6c5n(CC(CC)CCCC)c4c3n(CC(CC)CCCC)c21,0.73,26.5,55.93,10.82,10.819658499999996,0.0031561922366255,10.82,,1:1.2,,,,ITO/PEDOT:PSS/PM6-A5:Y6/PDINN/Ag,OSC,PDINN,,PEDOT:PSS,,,chloroform,,150.0,,,,-5.65,-4.09,
67085,10.1039/d2qm00162d,10.1039/d2qm00162d,PM6-A15,Y6,PM6-A15,Y6,,CCCCCCCCCCCc1c(/C=C2\C(=O)c3cc(F)c(F)cc3C2=C(C#N)C#N)sc2c1sc1c3c4nsnc4c4c5sc6c(CCCCCCCCCCC)c(/C=C7\C(=O)c8cc(F)c(F)cc8C7=C(C#N)C#N)sc6c5n(CC(CC)CCCC)c4c3n(CC(CC)CCCC)c21,0.85,22.3,65.1,12.34,12.339705,0.0023905996758611,12.34,,1:1.2,,,,ITO/PEDOT:PSS/PM6-A15:Y6/PDINN/Ag,OSC,PDINN,,PEDOT:PSS,,,chloroform,,150.0,,,,-5.65,-4.09,
67086,10.1039/d2qm00162d,10.1039/d2qm00162d,PM6-A15,Y6,PM6-A15,Y6,,CCCCCCCCCCCc1c(/C=C2\C(=O)c3cc(F)c(F)cc3C2=C(C#N)C#N)sc2c1sc1c3c4nsnc4c4c5sc6c(CCCCCCCCCCC)c(/C=C7\C(=O)c8cc(F)c(F)cc8C7=C(C#N)C#N)sc6c5n(CC(CC)CCCC)c4c3n(CC(CC)CCCC)c21,0.78,23.12,58.95,10.63,10.6308072,0.0075936030103533,10.63,,1:1.2,,,,ITO/PEDOT:PSS/PM6-A15:Y6/PDINN/Ag,OSC,PDINN,,PEDOT:PSS,,,chloroform,,150.0,,,,-5.65,-4.09,
67087,10.1039/d2qm00162d,10.1039/d2qm00162d,PM6-A15,Y6,PM6-A15,Y6,,CCCCCCCCCCCc1c(/C=C2\C(=O)c3cc(F)c(F)cc3C2=C(C#N)C#N)sc2c1sc1c3c4nsnc4c4c5sc6c(CCCCCCCCCCC)c(/C=C7\C(=O)c8cc(F)c(F)cc8C7=C(C#N)C#N)sc6c5n(CC(CC)CCCC)c4c3n(CC(CC)CCCC)c21,0.76,23.95,58.73,10.69,10.6900346,0.0003236669784782,10.69,,1:1.2,,,,ITO/PEDOT:PSS/PM6-A15:Y6/PDINN/Ag,,PDINN,,,,,chloroform,,150.0,,,,-5.65,-4.09,
67088,10.1039/d2qm00162d,10.1039/d2qm00162d,PM6-A15,Y6,PM6-A15,Y6,,CCCCCCCCCCCc1c(/C=C2\C(=O)c3cc(F)c(F)cc3C2=C(C#N)C#N)sc2c1sc1c3c4nsnc4c4c5sc6c(CCCCCCCCCCC)c(/C=C7\C(=O)c8cc(F)c(F)cc8C7=C(C#N)C#N)sc6c5n(CC(CC)CCCC)c4c3n(CC(CC)CCCC)c21,0.76,23.79,58.41,10.56,10.56076164,0.0072125000000032,10.56,,1:1.2,,,,ITO/PEDOT:PSS/PM6-A15:Y6/PDINN/Ag,,PDINN,,,,,chloroform,,150.0,,,,-5.65,-4.09,
67089,10.1039/d2qm00162d,10.1039/d2qm00162d,PM6-A15,Y6,PM6-A15,Y6,,CCCCCCCCCCCc1c(/C=C2\C(=O)c3cc(F)c(F)cc3C2=C(C#N)C#N)sc2c1sc1c3c4nsnc4c4c5sc6c(CCCCCCCCCCC)c(/C=C7\C(=O)c8cc(F)c(F)cc8C7=C(C#N)C#N)sc6c5n(CC(CC)CCCC)c4c3n(CC(CC)CCCC)c21,0.72,24.57,57.83,10.23,10.23035832,0.0035026392961889,10.23,,1:1.2,,,,ITO/PEDOT:PSS/PM6-A15:Y6/PDINN/Ag,,PDINN,,,,,chloroform,,150.0,,,,-5.65,-4.09,
67090,10.1039/d2qm00162d,10.1039/d2qm00162d,PM6-A15,Y6,PM6-A15,Y6,,CCCCCCCCCCCc1c(/C=C2\C(=O)c3cc(F)c(F)cc3C2=C(C#N)C#N)sc2c1sc1c3c4nsnc4c4c5sc6c(CCCCCCCCCCC)c(/C=C7\C(=O)c8cc(F)c(F)cc8C7=C(C#N)C#N)sc6c5n(CC(CC)CCCC)c4c3n(CC(CC)CCCC)c21,0.69,24.66,56.3,9.58,9.5796702,0.0034425887265256,9.58,,1:1.2,,,,ITO/PEDOT:PSS/PM6-A15:Y6/PDINN/Ag,,PDINN,,,,,chloroform,,150.0,,,,-5.65,-4.09,
67092,10.1039/d2qm00162d,10.1039/d2qm00162d,PM6,Y6,PM6,Y6,COC(=O)C(C)(C)c1cc(C)cc(-c2sc3c4sc5cc(/C=C6/C(=O)c7cc(F)cc(c7)C(=O)/C6=C\c6cc(C(C)(C)C(=O)OC)c(-c7cc(C)cc(C(C)(C)C(=O)OC)c7)s6)sc5c4c(C(C)(C)C(=O)OC)ccc2-3)c1,CCCCCCCCCCCc1c(/C=C2\C(=O)c3cc(F)c(F)cc3C2=C(C#N)C#N)sc2c1sc1c3c4nsnc4c4c5sc6c(CCCCCCCCCCC)c(/C=C7\C(=O)c8cc(F)c(F)cc8C7=C(C#N)C#N)sc6c5n(CC(CC)CCCC)c4c3n(CC(CC)CCCC)c21,0.83,22.55,67.59,12.65,12.65048235,0.00381304347825,12.65,,1:1.2,,,,,,PDINN,,,,,chloroform,,,-5.56,-3.65,,-5.65,-4.09,
67093,10.1039/d2qm00162d,10.1039/d2qm00162d,PM6,Y6,PM6,Y6,COC(=O)C(C)(C)c1cc(C)cc(-c2sc3c4sc5cc(/C=C6/C(=O)c7cc(F)cc(c7)C(=O)/C6=C\c6cc(C(C)(C)C(=O)OC)c(-c7cc(C)cc(C(C)(C)C(=O)OC)c7)s6)sc5c4c(C(C)(C)C(=O)OC)ccc2-3)c1,CCCCCCCCCCCc1c(/C=C2\C(=O)c3cc(F)c(F)cc3C2=C(C#N)C#N)sc2c1sc1c3c4nsnc4c4c5sc6c(CCCCCCCCCCC)c(/C=C7\C(=O)c8cc(F)c(F)cc8C7=C(C#N)C#N)sc6c5n(CC(CC)CCCC)c4c3n(CC(CC)CCCC)c21,0.83,22.51,67.12,12.54,12.54023096,0.001841786283903,12.54,,,,,,,,PDINN,,PEDOT:PSS,,,,,60.0,-5.56,-3.65,,-5.65,-4.09,
67094,10.1039/d2qm00162d,10.1039/d2qm00162d,PM6,Y6,PM6,Y6,COC(=O)C(C)(C)c1cc(C)cc(-c2sc3c4sc5cc(/C=C6/C(=O)c7cc(F)cc(c7)C(=O)/C6=C\c6cc(C(C)(C)C(=O)OC)c(-c7cc(C)cc(C(C)(C)C(=O)OC)c7)s6)sc5c4c(C(C)(C)C(=O)OC)ccc2-3)c1,CCCCCCCCCCCc1c(/C=C2\C(=O)c3cc(F)c(F)cc3C2=C(C#N)C#N)sc2c1sc1c3c4nsnc4c4c5sc6c(CCCCCCCCCCC)c(/C=C7\C(=O)c8cc(F)c(F)cc8C7=C(C#N)C#N)sc6c5n(CC(CC)CCCC)c4c3n(CC(CC)CCCC)c21,0.83,22.52,65.95,12.31,12.3271102,0.1389943135662015,12.31,,1:1.2,,,,,,PDINN,,,,,chloroform,,,-5.56,-3.65,,-5.65,-4.09,
67095,10.1039/d2qm00162d,10.1039/d2qm00162d,PM6,Y6,PM6,Y6,COC(=O)C(C)(C)c1cc(C)cc(-c2sc3c4sc5cc(/C=C6/C(=O)c7cc(F)cc(c7)C(=O)/C6=C\c6cc(C(C)(C)C(=O)OC)c(-c7cc(C)cc(C(C)(C)C(=O)OC)c7)s6)sc5c4c(C(C)(C)C(=O)OC)ccc2-3)c1,CCCCCCCCCCCc1c(/C=C2\C(=O)c3cc(F)c(F)cc3C2=C(C#N)C#N)sc2c1sc1c3c4nsnc4c4c5sc6c(CCCCCCCCCCC)c(/C=C7\C(=O)c8cc(F)c(F)cc8C7=C(C#N)C#N)sc6c5n(CC(CC)CCCC)c4c3n(CC(CC)CCCC)c21,0.82,22.44,65.85,12.19,12.116926799999998,0.5994520098441459,12.19,,,,,,,,PDINN,,PEDOT:PSS,,,,,60.0,-5.56,-3.65,,-5.65,-4.09,
67096,10.1039/d2qm00162d,10.1039/d2qm00162d,PM6,Y6,PM6,Y6,COC(=O)C(C)(C)c1cc(C)cc(-c2sc3c4sc5cc(/C=C6/C(=O)c7cc(F)cc(c7)C(=O)/C6=C\c6cc(C(C)(C)C(=O)OC)c(-c7cc(C)cc(C(C)(C)C(=O)OC)c7)s6)sc5c4c(C(C)(C)C(=O)OC)ccc2-3)c1,CCCCCCCCCCCc1c(/C=C2\C(=O)c3cc(F)c(F)cc3C2=C(C#N)C#N)sc2c1sc1c3c4nsnc4c4c5sc6c(CCCCCCCCCCC)c(/C=C7\C(=O)c8cc(F)c(F)cc8C7=C(C#N)C#N)sc6c5n(CC(CC)CCCC)c4c3n(CC(CC)CCCC)c21,0.82,22.05,63.98,11.57,11.568223799999998,0.0153517718236982,11.57,,,,,,,,PDINN,,PEDOT:PSS,,,,,60.0,-5.56,-3.65,,-5.65,-4.09,
67097,10.1039/d2qm00162d,10.1039/d2qm00162d,PM6,Y6,PM6,Y6,COC(=O)C(C)(C)c1cc(C)cc(-c2sc3c4sc5cc(/C=C6/C(=O)c7cc(F)cc(c7)C(=O)/C6=C\c6cc(C(C)(C)C(=O)OC)c(-c7cc(C)cc(C(C)(C)C(=O)OC)c7)s6)sc5c4c(C(C)(C)C(=O)OC)ccc2-3)c1,CCCCCCCCCCCc1c(/C=C2\C(=O)c3cc(F)c(F)cc3C2=C(C#N)C#N)sc2c1sc1c3c4nsnc4c4c5sc6c(CCCCCCCCCCC)c(/C=C7\C(=O)c8cc(F)c(F)cc8C7=C(C#N)C#N)sc6c5n(CC(CC)CCCC)c4c3n(CC(CC)CCCC)c21,0.81,21.58,62.27,10.96,10.884671460000002,0.6873041970802849,10.96,,,,,,,,PDINN,,PEDOT:PSS,,,,,60.0,-5.56,-3.65,,-5.65,-4.09,
67099,10.1039/d2qm00162d,10.1039/d2qm00162d,PM6-A5,Y6,PM6-A5,Y6,,CCCCCCCCCCCc1c(/C=C2\C(=O)c3cc(F)c(F)cc3C2=C(C#N)C#N)sc2c1sc1c3c4nsnc4c4c5sc6c(CCCCCCCCCCC)c(/C=C7\C(=O)c8cc(F)c(F)cc8C7=C(C#N)C#N)sc6c5n(CC(CC)CCCC)c4c3n(CC(CC)CCCC)c21,0.78,26.56,56.57,11.72,11.71949376,0.0043194539249146,11.72,,1:1.2,,,,ITO/PEDOT:PSS/PM6-Ax:Y6/PDINN/Ag,,PDINN,,PEDOT:PSS,,,chloroform,,150.0,,,,-5.65,-4.09,
67100,10.1039/d2qm00162d,10.1039/d2qm00162d,PM6-A5,Y6,PM6-A5,Y6,,CCCCCCCCCCCc1c(/C=C2\C(=O)c3cc(F)c(F)cc3C2=C(C#N)C#N)sc2c1sc1c3c4nsnc4c4c5sc6c(CCCCCCCCCCC)c(/C=C7\C(=O)c8cc(F)c(F)cc8C7=C(C#N)C#N)sc6c5n(CC(CC)CCCC)c4c3n(CC(CC)CCCC)c21,0.77,26.44,56.83,11.57,11.56990604,0.0008121002592841,11.57,,1:1.2 w/w,,,,ITO/PEDOT:PSS/PM6-A5:Y6/PDINN/Ag,organic solar cells,PDINN,,PEDOT:PSS,,,chloroform,,150.0,,,,-5.65,-4.09,
67101,10.1039/d2qm00162d,10.1039/d2qm00162d,PM6-A5,Y6,PM6-A5,Y6,,CCCCCCCCCCCc1c(/C=C2\C(=O)c3cc(F)c(F)cc3C2=C(C#N)C#N)sc2c1sc1c3c4nsnc4c4c5sc6c(CCCCCCCCCCC)c(/C=C7\C(=O)c8cc(F)c(F)cc8C7=C(C#N)C#N)sc6c5n(CC(CC)CCCC)c4c3n(CC(CC)CCCC)c21,0.77,26.43,56.36,11.47,11.469879959999998,0.0010465562336732,11.47,,1:1.2 w/w,,,,ITO/PEDOT:PSS/PM6-A5:Y6/PDINN/Ag,organic solar cells,PDINN,,PEDOT:PSS,,,chloroform,,150.0,,,,-5.65,-4.09,
67102,10.1039/d2qm00162d,10.1039/d2qm00162d,PM6-A5,Y6,PM6-A5,Y6,,CCCCCCCCCCCc1c(/C=C2\C(=O)c3cc(F)c(F)cc3C2=C(C#N)C#N)sc2c1sc1c3c4nsnc4c4c5sc6c(CCCCCCCCCCC)c(/C=C7\C(=O)c8cc(F)c(F)cc8C7=C(C#N)C#N)sc6c5n(CC(CC)CCCC)c4c3n(CC(CC)CCCC)c21,0.77,26.32,56.25,11.4,11.39985,0.0013157894736811,11.4,,1:1.2 w/w,,,,ITO/PEDOT:PSS/PM6-A5:Y6/PDINN/Ag,organic solar cells,PDINN,,PEDOT:PSS,,,chloroform,,150.0,,,,-5.65,-4.09,
67103,10.1039/d2qm00162d,10.1039/d2qm00162d,PM6-A5,Y6,PM6-A5,Y6,,CCCCCCCCCCCc1c(/C=C2\C(=O)c3cc(F)c(F)cc3C2=C(C#N)C#N)sc2c1sc1c3c4nsnc4c4c5sc6c(CCCCCCCCCCC)c(/C=C7\C(=O)c8cc(F)c(F)cc8C7=C(C#N)C#N)sc6c5n(CC(CC)CCCC)c4c3n(CC(CC)CCCC)c21,0.77,26.21,55.0,11.1,11.099935000000002,0.0005855855855634,11.1,,1:1.2 w/w,,,,ITO/PEDOT:PSS/PM6-A5:Y6/PDINN/Ag,organic solar cells,PDINN,,PEDOT:PSS,,,chloroform,,150.0,,,,-5.65,-4.09,
67104,10.1039/d2qm00162d,10.1039/d2qm00162d,PM6-A5,Y6,PM6-A5,Y6,,CCCCCCCCCCCc1c(/C=C2\C(=O)c3cc(F)c(F)cc3C2=C(C#N)C#N)sc2c1sc1c3c4nsnc4c4c5sc6c(CCCCCCCCCCC)c(/C=C7\C(=O)c8cc(F)c(F)cc8C7=C(C#N)C#N)sc6c5n(CC(CC)CCCC)c4c3n(CC(CC)CCCC)c21,0.76,25.82,54.78,10.75,10.74958896,0.0038236279069718,10.75,,1:1.2 w/w,,,,ITO/PEDOT:PSS/PM6-A5:Y6/PDINN/Ag,organic solar cells,PDINN,,PEDOT:PSS,,,chloroform,,150.0,,,,-5.65,-4.09,
67106,10.1039/d2qm00162d,10.1039/d2qm00162d,PM6,Y6,PM6,Y6,COC(=O)C(C)(C)c1cc(C)cc(-c2sc3c4sc5cc(/C=C6/C(=O)c7cc(F)cc(c7)C(=O)/C6=C\c6cc(C(C)(C)C(=O)OC)c(-c7cc(C)cc(C(C)(C)C(=O)OC)c7)s6)sc5c4c(C(C)(C)C(=O)OC)ccc2-3)c1,CCCCCCCCCCCc1c(/C=C2\C(=O)c3cc(F)c(F)cc3C2=C(C#N)C#N)sc2c1sc1c3c4nsnc4c4c5sc6c(CCCCCCCCCCC)c(/C=C7\C(=O)c8cc(F)c(F)cc8C7=C(C#N)C#N)sc6c5n(CC(CC)CCCC)c4c3n(CC(CC)CCCC)c21,0.82,21.84,61.14,10.95,10.94944032,0.0051112328767149,10.95,,,,,,,,PDINN,,PEDOT:PSS,,,,,,-5.56,-3.65,,-5.65,-4.09,
67107,10.1039/d2qm00162d,10.1039/d2qm00162d,PM6,Y6,PM6,Y6,COC(=O)C(C)(C)c1cc(C)cc(-c2sc3c4sc5cc(/C=C6/C(=O)c7cc(F)cc(c7)C(=O)/C6=C\c6cc(C(C)(C)C(=O)OC)c(-c7cc(C)cc(C(C)(C)C(=O)OC)c7)s6)sc5c4c(C(C)(C)C(=O)OC)ccc2-3)c1,CCCCCCCCCCCc1c(/C=C2\C(=O)c3cc(F)c(F)cc3C2=C(C#N)C#N)sc2c1sc1c3c4nsnc4c4c5sc6c(CCCCCCCCCCC)c(/C=C7\C(=O)c8cc(F)c(F)cc8C7=C(C#N)C#N)sc6c5n(CC(CC)CCCC)c4c3n(CC(CC)CCCC)c21,0.81,22.04,60.72,10.84,10.83997728,0.0002095940959289,10.84,,,,,,,,PDINN,,PEDOT:PSS,,,,,,-5.56,-3.65,,-5.65,-4.09,
67108,10.1039/d2qm00162d,10.1039/d2qm00162d,PM6,Y6,PM6,Y6,COC(=O)C(C)(C)c1cc(C)cc(-c2sc3c4sc5cc(/C=C6/C(=O)c7cc(F)cc(c7)C(=O)/C6=C\c6cc(C(C)(C)C(=O)OC)c(-c7cc(C)cc(C(C)(C)C(=O)OC)c7)s6)sc5c4c(C(C)(C)C(=O)OC)ccc2-3)c1,CCCCCCCCCCCc1c(/C=C2\C(=O)c3cc(F)c(F)cc3C2=C(C#N)C#N)sc2c1sc1c3c4nsnc4c4c5sc6c(CCCCCCCCCCC)c(/C=C7\C(=O)c8cc(F)c(F)cc8C7=C(C#N)C#N)sc6c5n(CC(CC)CCCC)c4c3n(CC(CC)CCCC)c21,0.78,21.9,56.9,9.72,9.719658,0.0035185185185168,9.72,,,,,,,,PDINN,,PEDOT:PSS,,,,,,-5.56,-3.65,,-5.65,-4.09,
67110,10.1039/d2qm00162d,10.1039/d2qm00162d,PM6-A5,Y6,PM6-A5,Y6,,CCCCCCCCCCCc1c(/C=C2\C(=O)c3cc(F)c(F)cc3C2=C(C#N)C#N)sc2c1sc1c3c4nsnc4c4c5sc6c(CCCCCCCCCCC)c(/C=C7\C(=O)c8cc(F)c(F)cc8C7=C(C#N)C#N)sc6c5n(CC(CC)CCCC)c4c3n(CC(CC)CCCC)c21,0.74,26.39,56.89,11.11,11.10982054,0.0016153015301372,11.11,,1:1.2,,,,ITO/PEDOT:PSS/PM6-A5:Y6/PDINN/Ag,OSC,PDINN,,PEDOT:PSS,,,chloroform,,150.0,,,,-5.65,-4.09,
67111,10.1039/d2qm00162d,10.1039/d2qm00162d,PM6-A5,Y6,PM6-A5,Y6,,CCCCCCCCCCCc1c(/C=C2\C(=O)c3cc(F)c(F)cc3C2=C(C#N)C#N)sc2c1sc1c3c4nsnc4c4c5sc6c(CCCCCCCCCCC)c(/C=C7\C(=O)c8cc(F)c(F)cc8C7=C(C#N)C#N)sc6c5n(CC(CC)CCCC)c4c3n(CC(CC)CCCC)c21,0.75,26.44,56.53,11.21,11.209899,0.0009009812667332,11.21,,1:1.2,,,,ITO/PEDOT:PSS/PM6-A5:Y6/PDINN/Ag,OSC,PDINN,,PEDOT:PSS,,,chloroform,,150.0,,,,-5.65,-4.09,
67112,10.1039/d2qm00162d,10.1039/d2qm00162d,PM6-A5,Y6,PM6-A5,Y6,,CCCCCCCCCCCc1c(/C=C2\C(=O)c3cc(F)c(F)cc3C2=C(C#N)C#N)sc2c1sc1c3c4nsnc4c4c5sc6c(CCCCCCCCCCC)c(/C=C7\C(=O)c8cc(F)c(F)cc8C7=C(C#N)C#N)sc6c5n(CC(CC)CCCC)c4c3n(CC(CC)CCCC)c21,0.75,26.37,55.37,10.95,10.95080175,0.0073219178082266,10.95,,1:1.2,,,,ITO/PEDOT:PSS/PM6-A5:Y6/PDINN/Ag,OSC,PDINN,,PEDOT:PSS,,,chloroform,,150.0,,,,-5.65,-4.09,
67113,10.1039/d2qm00338d,10.1039/d2qm00338d,L1-S,A1,L1-S,A1,,CCCCCCCCN1C(=O)c2c(-c3ccccc3)cc3c4c(cc(-c5ccccc5)c(c24)C1=O)C1C=C(c2ccccc2)C2=C4C1=C3C=C(c1ccccc1)C4C(=O)N(CCCCCCCC)C2=O,0.814,24.49,66.5,13.25,13.256681899999998,0.0504294339622525,13.06,13.25,1:1,,,,,,,,,,,,,,,,,-5.66,-3.7,
67114,10.1039/d2qm00338d,10.1039/d2qm00338d,L1-S,A2,L1-S,A2,,CCCCCC(CCCCC)N1C(=O)c2ccc3c4c2c(cc2c4c4c(c5ccc6c7cc8c(=O)n(C(CCCCC)CCCCC)c(=O)c9ccc%10c%11ccc%12c(=O)n(C(CCCCC)CCCCC)c(=O)c%13cc(c6c52)c(c%11c%12%13)c7c%10c98)=CC2C(=O)N(C(CCCCC)CCCCC)C(=O)C5=C2C=4C3C=C5)C1=O,0.8,25.09,71.9,14.43,14.431768000000003,0.0122522522522783,14.34,14.43,1:1,1-CN,,0.5% v/v,ITO/PEDOT:PSS/L1-S:acceptor/PDIN/Ag,,PDIN,,PEDOT:PSS,,143.0,chloroform,,,,,,-5.7,-3.78,
67115,10.1039/d2qm00338d,10.1039/d2qm00338d,L1-S,S1,L1-S,S1,,CCCCC(CC)Cc1sc(-c2c3cc(-c4ccc(-c5sc(-c6ccc(-c7cc8c(-c9cc(F)c(CC(CC)CCCC)s9)c9sc(-c%10scc(C(=O)OC)c%10F)cc9c(-c9cc(F)c(CC(CC)CCCC)s9)c8s7)s6)c6c5C(=O)c5c(CC(CC)CCCC)sc(CC(CC)CCCC)c5C6=O)s4)sc3c(-c3cc(F)c(CC(CC)CCCC)s3)c3ccsc23)cc1F,0.828,23.26,66.5,12.82,12.8074212,0.0981185647425897,12.66,12.82,1:1,1-CN,,0.5% v/v,ITO/PEDOT:PSS/L1-S:acceptor/PDIN/Ag,,PDIN,,PEDOT:PSS,,123.0,chloroform,,,,,,,,
67116,10.1039/d2qm00479h,10.1039/d2qm00479h,PPhBT-IDT,Y6,PPhBT-IDT,Y6,,CCCCCCCCCCCc1c(/C=C2\C(=O)c3cc(F)c(F)cc3C2=C(C#N)C#N)sc2c1sc1c3c4nsnc4c4c5sc6c(CCCCCCCCCCC)c(/C=C7\C(=O)c8cc(F)c(F)cc8C7=C(C#N)C#N)sc6c5n(CC(CC)CCCC)c4c3n(CC(CC)CCCC)c21,0.75,7.7,42.0,2.4,2.4255,1.062500000000003,2.4,,1:1.3,,,,ITO/ZnO/polymer:Y6/MoO3/Ag,,ZnO,,MoO3,,,,,,,,,-5.65,-4.09,
67117,10.1039/d2qm00479h,10.1039/d2qm00479h,PTPTz-IDT,Y6,PTPTz-IDT,Y6,,CCCCCCCCCCCc1c(/C=C2\C(=O)c3cc(F)c(F)cc3C2=C(C#N)C#N)sc2c1sc1c3c4nsnc4c4c5sc6c(CCCCCCCCCCC)c(/C=C7\C(=O)c8cc(F)c(F)cc8C7=C(C#N)C#N)sc6c5n(CC(CC)CCCC)c4c3n(CC(CC)CCCC)c21,0.83,16.0,62.0,8.2,8.233600000000001,0.4097560975609955,8.2,,1:1.3,,,,ITO/ZnO/polymer:Y6/MoO3/Ag,,ZnO,,MoO3,,,,,,,,,-5.65,-4.09,
67118,10.1039/d2qm00479h,10.1039/d2qm00479h,PTPTz-Th-IDT,Y6,PTPTz-Th-IDT,Y6,,CCCCCCCCCCCc1c(/C=C2\C(=O)c3cc(F)c(F)cc3C2=C(C#N)C#N)sc2c1sc1c3c4nsnc4c4c5sc6c(CCCCCCCCCCC)c(/C=C7\C(=O)c8cc(F)c(F)cc8C7=C(C#N)C#N)sc6c5n(CC(CC)CCCC)c4c3n(CC(CC)CCCC)c21,0.79,20.4,65.0,10.5,10.4754,0.2342857142857096,10.5,,1:1.3,,,,ITO/ZnO/polymer:Y6/MoO3/Ag,,ZnO,,MoO3,,,,,,,,,-5.65,-4.09,
67119,10.1039/d2qm00479h,10.1039/d2qm00479h,PTPTz-2Th-IDT,Y6,PTPTz-2Th-IDT,Y6,,CCCCCCCCCCCc1c(/C=C2\C(=O)c3cc(F)c(F)cc3C2=C(C#N)C#N)sc2c1sc1c3c4nsnc4c4c5sc6c(CCCCCCCCCCC)c(/C=C7\C(=O)c8cc(F)c(F)cc8C7=C(C#N)C#N)sc6c5n(CC(CC)CCCC)c4c3n(CC(CC)CCCC)c21,0.75,20.1,60.0,9.0,9.045000000000002,0.5000000000000189,9.0,,1:1.3,,,,ITO/ZnO/polymer:Y6/MoO3/Ag,,ZnO,,MoO3,,,,,,,,,-5.65,-4.09,
67120,10.1039/d2qm00667g,10.1039/d2qm00667g,PM6,AzaBPDI 1,PM6,AzaBPDI 1,COC(=O)C(C)(C)c1cc(C)cc(-c2sc3c4sc5cc(/C=C6/C(=O)c7cc(F)cc(c7)C(=O)/C6=C\c6cc(C(C)(C)C(=O)OC)c(-c7cc(C)cc(C(C)(C)C(=O)OC)c7)s6)sc5c4c(C(C)(C)C(=O)OC)ccc2-3)c1,,1.07,4.1,44.0,1.9,1.93028,1.5936842105263205,1.9,,,,,,ITO/PEDOT:PSS/PM6:AzaBPDI/BCP/Ag,conventional,BCP,BCP,PEDOT:PSS,PEDOT:PSS,,,,,-5.56,-3.65,,,,
67121,10.1039/d2qm00667g,10.1039/d2qm00667g,PM6,AzaBPDI 2,PM6,AzaBPDI 2,COC(=O)C(C)(C)c1cc(C)cc(-c2sc3c4sc5cc(/C=C6/C(=O)c7cc(F)cc(c7)C(=O)/C6=C\c6cc(C(C)(C)C(=O)OC)c(-c7cc(C)cc(C(C)(C)C(=O)OC)c7)s6)sc5c4c(C(C)(C)C(=O)OC)ccc2-3)c1,,1.13,4.7,36.0,1.9,1.91196,0.6294736842105247,1.9,,,,,,ITO/PEDOT:PSS/PM6:AzaBPDI/BCP/Ag,conventional,BCP,BCP,PEDOT:PSS,PEDOT:PSS,,,,,-5.56,-3.65,,,,
67122,10.1039/d2qm00667g,10.1039/d2qm00667g,PM6,AzaBPDI 3,PM6,AzaBPDI 3,COC(=O)C(C)(C)c1cc(C)cc(-c2sc3c4sc5cc(/C=C6/C(=O)c7cc(F)cc(c7)C(=O)/C6=C\c6cc(C(C)(C)C(=O)OC)c(-c7cc(C)cc(C(C)(C)C(=O)OC)c7)s6)sc5c4c(C(C)(C)C(=O)OC)ccc2-3)c1,,0.97,3.2,34.0,1.1,1.05536,4.0581818181818194,1.1,,,,,,ITO/PEDOT:PSS/PM6:AzaBPDI/BCP/Ag,conventional,BCP,BCP,PEDOT:PSS,PEDOT:PSS,,,,,-5.56,-3.65,,,,
67123,10.1039/d2qm00667g,10.1039/d2qm00667g,PM6,AzaBPDI 4,PM6,AzaBPDI 4,COC(=O)C(C)(C)c1cc(C)cc(-c2sc3c4sc5cc(/C=C6/C(=O)c7cc(F)cc(c7)C(=O)/C6=C\c6cc(C(C)(C)C(=O)OC)c(-c7cc(C)cc(C(C)(C)C(=O)OC)c7)s6)sc5c4c(C(C)(C)C(=O)OC)ccc2-3)c1,,1.11,4.8,35.0,1.8,1.8648,3.6000000000000107,1.8,,,,,,ITO/PEDOT:PSS/PM6:AzaBPDI/BCP/Ag,conventional,BCP,BCP,PEDOT:PSS,PEDOT:PSS,,,,,-5.56,-3.65,,,,
67128,10.1039/d2qm01106a,10.1039/d2qm01106a,PMT50,Y6,PMT50,Y6,,CCCCCCCCCCCc1c(/C=C2\C(=O)c3cc(F)c(F)cc3C2=C(C#N)C#N)sc2c1sc1c3c4nsnc4c4c5sc6c(CCCCCCCCCCC)c(/C=C7\C(=O)c8cc(F)c(F)cc8C7=C(C#N)C#N)sc6c5n(CC(CC)CCCC)c4c3n(CC(CC)CCCC)c21,0.827,26.01,67.0,14.4,14.411880899999998,0.0825062499999843,14.3,14.4,,,,,ITO/PEDOT:PSS/PMT50:Y6/PDINO/Ag,conventional,PDINO,PDINO,PEDOT:PSS,,,,,,,,,-5.65,-4.09,
67129,10.1039/d2qm01106a,10.1039/d2qm01106a,PMT50,Y6,PMT50,Y6,,CCCCCCCCCCCc1c(/C=C2\C(=O)c3cc(F)c(F)cc3C2=C(C#N)C#N)sc2c1sc1c3c4nsnc4c4c5sc6c(CCCCCCCCCCC)c(/C=C7\C(=O)c8cc(F)c(F)cc8C7=C(C#N)C#N)sc6c5n(CC(CC)CCCC)c4c3n(CC(CC)CCCC)c21,0.836,26.57,71.7,15.9,15.926376839999998,0.1658920754716824,15.7,15.9,,,,5 wt%,ITO/PEDOT:PSS/PMT50:Y6/PDINO + ZAA/Ag,conventional,PDINO + ZAA,PDINO,PEDOT:PSS,,,,,,,,,-5.65,-4.09,
67130,10.1039/d2qm01106a,10.1039/d2qm01106a,PMT50,Y6,PMT50,Y6,,CCCCCCCCCCCc1c(/C=C2\C(=O)c3cc(F)c(F)cc3C2=C(C#N)C#N)sc2c1sc1c3c4nsnc4c4c5sc6c(CCCCCCCCCCC)c(/C=C7\C(=O)c8cc(F)c(F)cc8C7=C(C#N)C#N)sc6c5n(CC(CC)CCCC)c4c3n(CC(CC)CCCC)c21,0.756,24.62,56.8,10.6,10.572024959999998,0.2639154716981243,10.2,10.6,,,,,ITO/PEDOT:PSS/PMT50:Y6/ZAA/Ag,conventional,ZAA,ZAA,PEDOT:PSS,,,,,,,,,-5.65,-4.09,
67131,10.1039/d2qm01106a,10.1039/d2qm01106a,PM6,BTP-eC9,PM6,BTP-eC9,COC(=O)C(C)(C)c1cc(C)cc(-c2sc3c4sc5cc(/C=C6/C(=O)c7cc(F)cc(c7)C(=O)/C6=C\c6cc(C(C)(C)C(=O)OC)c(-c7cc(C)cc(C(C)(C)C(=O)OC)c7)s6)sc5c4c(C(C)(C)C(=O)OC)ccc2-3)c1,CCCCCCCCCc1c(C=C2C(=O)c3cc(Cl)c(Cl)cc3C2=C(C#N)C#N)sc2c1sc1c3c4nsnc4c4c5sc6c(CCCCCCCCC)c(C=C7C(=O)c8cc(Cl)c(Cl)cc8C7=C(C#N)C#N)sc6c5n(CC(CCCC)CCCCCC)c4c3n(CC(CCCC)CCCCCC)c21,0.835,26.58,75.5,16.7,16.756696499999997,0.3394999999999849,16.4,16.7,,,,,,,PDINO,PDINO,,,10.0,,,,-5.56,-3.65,,-5.68,-3.9,
67132,10.1039/d2qm01106a,10.1039/d2qm01106a,PM6,BTP-eC9,PM6,BTP-eC9,COC(=O)C(C)(C)c1cc(C)cc(-c2sc3c4sc5cc(/C=C6/C(=O)c7cc(F)cc(c7)C(=O)/C6=C\c6cc(C(C)(C)C(=O)OC)c(-c7cc(C)cc(C(C)(C)C(=O)OC)c7)s6)sc5c4c(C(C)(C)C(=O)OC)ccc2-3)c1,CCCCCCCCCc1c(C=C2C(=O)c3cc(Cl)c(Cl)cc3C2=C(C#N)C#N)sc2c1sc1c3c4nsnc4c4c5sc6c(CCCCCCCCC)c(C=C7C(=O)c8cc(Cl)c(Cl)cc8C7=C(C#N)C#N)sc6c5n(CC(CCCC)CCCCCC)c4c3n(CC(CCCC)CCCCCC)c21,0.816,23.44,72.1,13.8,13.790595839999998,0.0681460869565402,13.6,13.8,,,,,,,PDINO,PDINO,,,70.0,,,,-5.56,-3.65,,-5.68,-3.9,
67133,10.1039/d2qm01106a,10.1039/d2qm01106a,PM6,BTP-eC9,PM6,BTP-eC9,COC(=O)C(C)(C)c1cc(C)cc(-c2sc3c4sc5cc(/C=C6/C(=O)c7cc(F)cc(c7)C(=O)/C6=C\c6cc(C(C)(C)C(=O)OC)c(-c7cc(C)cc(C(C)(C)C(=O)OC)c7)s6)sc5c4c(C(C)(C)C(=O)OC)ccc2-3)c1,CCCCCCCCCc1c(C=C2C(=O)c3cc(Cl)c(Cl)cc3C2=C(C#N)C#N)sc2c1sc1c3c4nsnc4c4c5sc6c(CCCCCCCCC)c(C=C7C(=O)c8cc(Cl)c(Cl)cc8C7=C(C#N)C#N)sc6c5n(CC(CCCC)CCCCCC)c4c3n(CC(CCCC)CCCCCC)c21,0.844,26.76,77.1,17.4,17.41337424,0.0768634482758677,17.1,17.4,,,,,,,PDINO + ZAA,PDINO,,,10.0,,,,-5.56,-3.65,,-5.68,-3.9,
67134,10.1039/d2qm01106a,10.1039/d2qm01106a,PM6,BTP-eC9,PM6,BTP-eC9,COC(=O)C(C)(C)c1cc(C)cc(-c2sc3c4sc5cc(/C=C6/C(=O)c7cc(F)cc(c7)C(=O)/C6=C\c6cc(C(C)(C)C(=O)OC)c(-c7cc(C)cc(C(C)(C)C(=O)OC)c7)s6)sc5c4c(C(C)(C)C(=O)OC)ccc2-3)c1,CCCCCCCCCc1c(C=C2C(=O)c3cc(Cl)c(Cl)cc3C2=C(C#N)C#N)sc2c1sc1c3c4nsnc4c4c5sc6c(CCCCCCCCC)c(C=C7C(=O)c8cc(Cl)c(Cl)cc8C7=C(C#N)C#N)sc6c5n(CC(CCCC)CCCCCC)c4c3n(CC(CCCC)CCCCCC)c21,0.837,24.61,75.0,15.5,15.4489275,0.3295000000000005,15.2,15.5,,,,,,,PDINO + ZAA,PDINO,,,70.0,,,,-5.56,-3.65,,-5.68,-3.9,
67147,10.1039/d2ra00253a,10.1039/d2ra00253a,PM6,F-2F,PM6,F-2F,COC(=O)C(C)(C)c1cc(C)cc(-c2sc3c4sc5cc(/C=C6/C(=O)c7cc(F)cc(c7)C(=O)/C6=C\c6cc(C(C)(C)C(=O)OC)c(-c7cc(C)cc(C(C)(C)C(=O)OC)c7)s6)sc5c4c(C(C)(C)C(=O)OC)ccc2-3)c1,CCC1(CC)c2cc3c(cc2-c2cc4c(cc21)-c1sc(/C=C2\C(=O)c5cc(F)c(F)cc5C2=C(C#N)C#N)cc1C4(CC)CC)C(CC)(CC)c1cc(/C=C2\C(=O)c4cc(F)c(F)cc4C2=C(C#N)C#N)sc1-3,0.913,18.63,74.49,12.67,12.670145631,0.001149415943177,12.55,12.67,,,,,ITO/ZnO/PFN-Br/active layer/MoOx/Ag,,ZnO/PFN-Br,,MoOx,,,,,,-5.56,-3.65,,-5.78,-3.89,
67148,10.1039/d2ra00253a,10.1039/d2ra00253a,PM6,Spiro-F,PM6,Spiro-F,COC(=O)C(C)(C)c1cc(C)cc(-c2sc3c4sc5cc(/C=C6/C(=O)c7cc(F)cc(c7)C(=O)/C6=C\c6cc(C(C)(C)C(=O)OC)c(-c7cc(C)cc(C(C)(C)C(=O)OC)c7)s6)sc5c4c(C(C)(C)C(=O)OC)ccc2-3)c1,,0.912,19.45,76.35,13.56,13.543268399999995,0.1233893805309993,13.31,13.56,,,,,ITO/ZnO/PFN-Br/active layer/MoOx/Ag,,ZnO/PFN-Br,,MoOx,,,,,,-5.56,-3.65,,,,
67205,10.1039/d2se01218a,10.1039/d2se01218a,P3TEA,TPPhen-4PDI,P3TEA,TPPhen-4PDI,CCCCCCCCCCC(CCCCCCCC)COC(=O)c1cc(-c2c(F)c(F)c(-c3cc(C(=O)OCC(CCCCCCCC)CCCCCCCCCC)c(-c4sccc4CC(CCCCCC)CCCCCCC)s3)c3nsnc23)sc1-c1cc(CC(CCCCCC)CCCCCCC)c(-c2ccc(-c3c(F)c(F)c(-c4cccs4)c4nsnc34)s2)s1,,1.057,12.6,60.0,8.4,7.99092,4.870000000000004,8.3,8.4,,,,,,,,,,,,,,,-5.46,-3.56,,,,
67206,10.1039/d2se01218a,10.1039/d2se01218a,P3TEA,TTPhen-4PDI,P3TEA,TTPhen-4PDI,CCCCCCCCCCC(CCCCCCCC)COC(=O)c1cc(-c2c(F)c(F)c(-c3cc(C(=O)OCC(CCCCCCCC)CCCCCCCCCC)c(-c4sccc4CC(CCCCCC)CCCCCCC)s3)c3nsnc23)sc1-c1cc(CC(CCCCCC)CCCCCCC)c(-c2ccc(-c3c(F)c(F)c(-c4cccs4)c4nsnc34)s2)s1,,0.979,10.7,48.0,5.2,5.028144,3.304923076923077,5.1,5.2,1:1.5,,,,,,,,,,,,,,-5.46,-3.56,,,,
67207,10.1039/d2se01303g,10.1039/d2se01303g,BTR-Cl,Y6,BTR-Cl,Y6,CCCCCCc1cc(-c2cc3c(-c4cc(Cl)c(CC(CC)CCCC)s4)c4sc(-c5cc(CCCCCC)c(-c6cc(CCCCCC)c(-c7ccc(/C=C8/SC(=S)N(CCCCCC)C8=O)s7)s6)s5)cc4c(-c4cc(Cl)c(CC(CC)CCCC)s4)c3s2)sc1-c1cc(CCCCCC)c(-c2ccc(/C=C3\SC(=S)N(CC(CC)CCCC)C3=O)s2)s1,CCCCCCCCCCCc1c(/C=C2\C(=O)c3cc(F)c(F)cc3C2=C(C#N)C#N)sc2c1sc1c3c4nsnc4c4c5sc6c(CCCCCCCCCCC)c(/C=C7\C(=O)c8cc(F)c(F)cc8C7=C(C#N)C#N)sc6c5n(CC(CC)CCCC)c4c3n(CC(CC)CCCC)c21,0.9086,15.23,40.7,5.6,5.632057046,0.5724472500000046,5.2,5.6,,,,,ITO/PEDOT:PSS/active layer/Phen-NaDPO/Ag,normal,Phen-NaDPO,,PEDOT:PSS,,,,,,-5.46,-3.7,,-5.65,-4.09,
67208,10.1039/d2se01303g,10.1039/d2se01303g,BTR-Cl,Y6,BTR-Cl,Y6,CCCCCCc1cc(-c2cc3c(-c4cc(Cl)c(CC(CC)CCCC)s4)c4sc(-c5cc(CCCCCC)c(-c6cc(CCCCCC)c(-c7ccc(/C=C8/SC(=S)N(CCCCCC)C8=O)s7)s6)s5)cc4c(-c4cc(Cl)c(CC(CC)CCCC)s4)c3s2)sc1-c1cc(CCCCCC)c(-c2ccc(/C=C3\SC(=S)N(CC(CC)CCCC)C3=O)s2)s1,CCCCCCCCCCCc1c(/C=C2\C(=O)c3cc(F)c(F)cc3C2=C(C#N)C#N)sc2c1sc1c3c4nsnc4c4c5sc6c(CCCCCCCCCCC)c(/C=C7\C(=O)c8cc(F)c(F)cc8C7=C(C#N)C#N)sc6c5n(CC(CC)CCCC)c4c3n(CC(CC)CCCC)c21,0.8634,24.23,65.8,13.8,13.765479756,0.2501466956521826,13.5,13.8,,,,,ITO/PEDOT:PSS/active layer/Phen-NaDPO/Ag,normal,Phen-NaDPO,,PEDOT:PSS,,,,,,-5.46,-3.7,,-5.65,-4.09,
67209,10.1039/d2se01303g,10.1039/d2se01303g,BTR-Cl,Y6,BTR-Cl,Y6,CCCCCCc1cc(-c2cc3c(-c4cc(Cl)c(CC(CC)CCCC)s4)c4sc(-c5cc(CCCCCC)c(-c6cc(CCCCCC)c(-c7ccc(/C=C8/SC(=S)N(CCCCCC)C8=O)s7)s6)s5)cc4c(-c4cc(Cl)c(CC(CC)CCCC)s4)c3s2)sc1-c1cc(CCCCCC)c(-c2ccc(/C=C3\SC(=S)N(CC(CC)CCCC)C3=O)s2)s1,CCCCCCCCCCCc1c(/C=C2\C(=O)c3cc(F)c(F)cc3C2=C(C#N)C#N)sc2c1sc1c3c4nsnc4c4c5sc6c(CCCCCCCCCCC)c(/C=C7\C(=O)c8cc(F)c(F)cc8C7=C(C#N)C#N)sc6c5n(CC(CC)CCCC)c4c3n(CC(CC)CCCC)c21,0.8432,24.78,74.2,15.5,15.503716032,0.0239743999999988,15.3,15.5,,,,,ITO/PEDOT:PSS/active layer/Phen-NaDPO/Ag,normal,Phen-NaDPO,,PEDOT:PSS,,,,,,-5.46,-3.7,,-5.65,-4.09,
67210,10.1039/d2ta00145d,10.1039/d2ta00145d,P1,Y6,P1,Y6,CCCCCCCCc1cc(-c2c(-c3cccs3)sc3c(-c4cc(CCCCCCCC)c(CCCCCCCC)s4)c(-c4ccc(-c5cccc6nsnc56)s4)sc23)sc1CCCCCCCC,CCCCCCCCCCCc1c(/C=C2\C(=O)c3cc(F)c(F)cc3C2=C(C#N)C#N)sc2c1sc1c3c4nsnc4c4c5sc6c(CCCCCCCCCCC)c(/C=C7\C(=O)c8cc(F)c(F)cc8C7=C(C#N)C#N)sc6c5n(CC(CC)CCCC)c4c3n(CC(CC)CCCC)c21,0.812,22.19,60.0,10.78,10.810968,0.2872727272727406,10.48,10.78,,,,,ITO/PEDOT:PSS/active layer/PNDIT-F3N-Br/Ag,normal,PNDIT-F3N-Br,,PEDOT:PSS,,,,,,,,,-5.65,-4.09,
67211,10.1039/d2ta00145d,10.1039/d2ta00145d,P2,Y6,P2,Y6,,CCCCCCCCCCCc1c(/C=C2\C(=O)c3cc(F)c(F)cc3C2=C(C#N)C#N)sc2c1sc1c3c4nsnc4c4c5sc6c(CCCCCCCCCCC)c(/C=C7\C(=O)c8cc(F)c(F)cc8C7=C(C#N)C#N)sc6c5n(CC(CC)CCCC)c4c3n(CC(CC)CCCC)c21,0.837,24.08,65.0,13.17,13.100724,0.5260136674259707,12.85,13.17,,,,,ITO/PEDOT:PSS/active layer/PNDIT-F3N-Br/Ag,normal,PNDIT-F3N-Br,,PEDOT:PSS,,,,,,,,,-5.65,-4.09,
67212,10.1039/d2ta00145d,10.1039/d2ta00145d,P3,Y6,P3,Y6,CCCCCCc1csc(-c2ccc(-c3cc(CCCCCC)c(/C=C/c4csc(-c5cc6c(OCC(CC)CCCC)c7sc(-c8ccc(C9=C%10C(=O)N(CC(CC)CCCC)C(c%11ccc(-c%12cc%13c(OCC(CC)CCCC)c%14sccc%14c(OCC(CC)CCCC)c%13s%12)s%11)=C%10C(=O)N9CC(CC)CCCC)s8)cc7c(OCC(CC)CCCC)c6s5)c4)s3)c3nsnc23)c1,CCCCCCCCCCCc1c(/C=C2\C(=O)c3cc(F)c(F)cc3C2=C(C#N)C#N)sc2c1sc1c3c4nsnc4c4c5sc6c(CCCCCCCCCCC)c(/C=C7\C(=O)c8cc(F)c(F)cc8C7=C(C#N)C#N)sc6c5n(CC(CC)CCCC)c4c3n(CC(CC)CCCC)c21,0.833,24.66,71.0,14.58,14.584663799999998,0.0319876543209716,14.23,14.58,,,,,ITO/PEDOT:PSS/active layer/PNDIT-F3N-Br/Ag,normal,PNDIT-F3N-Br,,PEDOT:PSS,,,,,,,,,-5.65,-4.09,
67213,10.1039/d2ta00145d,10.1039/d2ta00145d,P3,PC71BM,P3,PC71BM,CCCCCCc1csc(-c2ccc(-c3cc(CCCCCC)c(/C=C/c4csc(-c5cc6c(OCC(CC)CCCC)c7sc(-c8ccc(C9=C%10C(=O)N(CC(CC)CCCC)C(c%11ccc(-c%12cc%13c(OCC(CC)CCCC)c%14sccc%14c(OCC(CC)CCCC)c%13s%12)s%11)=C%10C(=O)N9CC(CC)CCCC)s8)cc7c(OCC(CC)CCCC)c6s5)c4)s3)c3nsnc23)c1,COC(=O)CCCC1(c2ccccc2)C23c4c5ccc6c7cc8c9c%10c(cc%11cc%12c%13c%14c(cc%15c%16ccc-5c2c%16c2c5c%16c%17c(c(c46)c7c9c%17c4c%10c%11c%13c4c%16c%14c%152)C513)C%12)C8,0.944,13.19,75.0,9.31,9.33852,0.3063372717507899,8.93,9.31,,,,,,,,,,,,,,,,,,-5.9,-3.9,
67215,10.1039/d2ta00174h,10.1039/d2ta00174h,PTQ10,Y6,PTQ10,Y6,CCCCCCCCC(CCCCCC)COc1cnc2c(-c3cccs3)c(F)c(F)cc2n1,CCCCCCCCCCCc1c(/C=C2\C(=O)c3cc(F)c(F)cc3C2=C(C#N)C#N)sc2c1sc1c3c4nsnc4c4c5sc6c(CCCCCCCCCCC)c(/C=C7\C(=O)c8cc(F)c(F)cc8C7=C(C#N)C#N)sc6c5n(CC(CC)CCCC)c4c3n(CC(CC)CCCC)c21,0.85,24.48,73.15,15.22,15.221052000000002,0.0069119579500748,15.17,15.22,,,,,ITO/PEDOT:PSS/active layer/PDINN/Ag,organic solar cell,PDINN,,PEDOT:PSS,,,,,,-5.54,-2.92,,-5.65,-4.09,
67216,10.1039/d2ta00174h,10.1039/d2ta00174h,PTQ10,BTP-BF,PTQ10,BTP-BF,CCCCCCCCC(CCCCCC)COc1cnc2c(-c3cccs3)c(F)c(F)cc2n1,,0.75,12.15,49.6,4.52,4.519800000000001,0.0044247787610319,3.66,4.52,,,,,ITO/PEDOT:PSS/active layer/PDINN/Ag,organic solar cell,PDINN,,PEDOT:PSS,,,,,,-5.54,-2.92,,,,
67217,10.1039/d2ta00174h,10.1039/d2ta00174h,PTQ10,BTP-OF,PTQ10,BTP-OF,CCCCCCCCC(CCCCCC)COc1cnc2c(-c3cccs3)c(F)c(F)cc2n1,,0.83,24.37,64.08,12.96,12.96152568,0.0117722222222108,12.49,12.96,,,,,ITO/PEDOT:PSS/active layer/PDINN/Ag,organic solar cell,PDINN,,PEDOT:PSS,,,,,,-5.54,-2.92,,,,
67218,10.1039/d2ta00174h,10.1039/d2ta00174h,PTQ10,BTP-DF,PTQ10,BTP-DF,CCCCCCCCC(CCCCCC)COc1cnc2c(-c3cccs3)c(F)c(F)cc2n1,,0.83,26.47,68.91,15.14,15.13959591,0.0026690224570788,15.11,15.14,,,,,ITO/PEDOT:PSS/active layer/PDINN/Ag,organic solar cell,PDINN,,PEDOT:PSS,,,,,,-5.54,-2.92,,,,
67224,10.1039/d2ta00564f,10.1039/d2ta00564f,TTBT-R,Y6,TTBT-R,Y6,,CCCCCCCCCCCc1c(/C=C2\C(=O)c3cc(F)c(F)cc3C2=C(C#N)C#N)sc2c1sc1c3c4nsnc4c4c5sc6c(CCCCCCCCCCC)c(/C=C7\C(=O)c8cc(F)c(F)cc8C7=C(C#N)C#N)sc6c5n(CC(CC)CCCC)c4c3n(CC(CC)CCCC)c21,0.668,1.01,36.42,0.35,0.245718456,29.794726857142845,0.21,0.35,1:1,1-CN,,0.5 vol%,ITO/PEDOT:PSS/active layer/PDIN/Ag,,PDIN,,PEDOT:PSS,,,chloroform,,110.0,,,,-5.65,-4.09,
67229,10.1039/d2ta00716a,10.1039/d2ta00716a,PM6,BTP-BO-4Cl,PM6,BTP-BO-4Cl,COC(=O)C(C)(C)c1cc(C)cc(-c2sc3c4sc5cc(/C=C6/C(=O)c7cc(F)cc(c7)C(=O)/C6=C\c6cc(C(C)(C)C(=O)OC)c(-c7cc(C)cc(C(C)(C)C(=O)OC)c7)s6)sc5c4c(C(C)(C)C(=O)OC)ccc2-3)c1,CCCCCCCCCCCc1c(/C=C2\C(=O)c3cc(Cl)c(Cl)cc3C2=C(C#N)C#N)sc2c1Cc1c-2n(CC(CCCC)CCCCCC)c2c1c1nsnc1c1c3c(n(CC(CCCC)CCCCCC)c12)-c1sc(/C=C2\C(=O)c4cc(Cl)c(Cl)cc4C2=C(C#N)C#N)c(CCCCCCCCCCC)c1C3,0.85,26.54,75.86,17.11,17.1132574,0.0190379894798303,16.9,17.11,,DIO,,0.4%,glass/ITO/PEDOT:PSS/active layer/PFN-Br/Al,,PFN-Br,,PEDOT:PSS,,110.0,chloroform,,60.0,-5.56,-3.65,,-5.62,-4.05,
67231,10.1039/d2ta00716a,10.1039/d2ta00716a,PM6,DTTC-4ClC9,PM6,DTTC-4ClC9,COC(=O)C(C)(C)c1cc(C)cc(-c2sc3c4sc5cc(/C=C6/C(=O)c7cc(F)cc(c7)C(=O)/C6=C\c6cc(C(C)(C)C(=O)OC)c(-c7cc(C)cc(C(C)(C)C(=O)OC)c7)s6)sc5c4c(C(C)(C)C(=O)OC)ccc2-3)c1,,0.945,21.05,72.92,14.5,14.5054287,0.0374393103448242,14.34,14.5,1:1.1,DIO,,0.5%,ITO/PEDOT:PSS/active layer/PFN-Br/Al,,PFN-Br,,PEDOT:PSS,,110.0,chloroform,,60.0,-5.56,-3.65,,,,
67243,10.1039/d2ta01690g,10.1039/d2ta01690g,BTR-SCl,Y6,BTR-SCl,Y6,,CCCCCCCCCCCc1c(/C=C2\C(=O)c3cc(F)c(F)cc3C2=C(C#N)C#N)sc2c1sc1c3c4nsnc4c4c5sc6c(CCCCCCCCCCC)c(/C=C7\C(=O)c8cc(F)c(F)cc8C7=C(C#N)C#N)sc6c5n(CC(CC)CCCC)c4c3n(CC(CC)CCCC)c21,0.88,23.4,70.8,14.6,14.579135999999998,0.1429041095890501,14.4,14.6,1.4:1,,,,,,,,,,,,,,,,,-5.65,-4.09,
67244,10.1039/d2ta01690g,10.1039/d2ta01690g,BTR-SCl,Y6,BTR-SCl,Y6,,CCCCCCCCCCCc1c(/C=C2\C(=O)c3cc(F)c(F)cc3C2=C(C#N)C#N)sc2c1sc1c3c4nsnc4c4c5sc6c(CCCCCCCCCCC)c(/C=C7\C(=O)c8cc(F)c(F)cc8C7=C(C#N)C#N)sc6c5n(CC(CC)CCCC)c4c3n(CC(CC)CCCC)c21,0.88,24.5,73.1,15.8,15.76036,0.2508860759493805,15.6,15.8,1.4:1,4 wt% PM7,PM7,4 wt%,ITO/PEDOT:PSS/BTR-SCl:Y6:PM7/PFN-Br/Ag,,PFN-Br,,PEDOT:PSS,,,chloroform,,120.0,,,,-5.65,-4.09,
67245,10.1039/d2ta01902g,10.1039/d2ta01902g,BTR-F,M36,BTR-F,M36,,CCCCCCC(CCCC)COc1c2sc3c4sc(/C=C5\C(=O)c6cc(F)c(F)cc6C5=C(C#N)C#N)cc4n(CC(CCCC)CCCCCC)c3c2c(OCC(CCCC)CCCCCC)c2sc3c4c(n(CC(CCCC)CCCCCC)c3c12)[SH](/C=C1/C(=O)c2cc(F)c(F)cc2C1=C(C#N)C#N)C=C4,0.892,20.01,56.83,10.14,10.143541236000004,0.0349234319526824,9.02,10.14,1.0:1.0:0,,,,,,,,,,,,,,,,,,,
67247,10.1039/d2ta01902g,10.1039/d2ta01902g,BTR-F,N2200,BTR-F,N2200,,CCCCCCCCCCC(CCCCCCCC)CN1C(=O)c2ccc3c4c(c(-c5ccc(-c6cccs6)s5)cc(c24)C1=O)C(=O)N(CC(CCCCCCCC)CCCCCCCCCC)C3=O,0.936,1.51,57.78,0.82,0.816639408,0.4098282926829196,0.63,0.82,1.0:0:1.0,,,,conventional,,PDIN,,PEDOT:PSS,,,,,105.0,,,,-5.71,-4.02,
67262,10.1039/d2ta02541h,10.1039/d2ta02541h,D18,Y6,D18,Y6,CCCCCCC(CCCC)Cc1csc(-c2cc3c4nsnc4c4cc(-c5cc(CC(CCCC)CCCCCC)c(-c6cc7c(-c8cc(F)c(CC(CC)CCCC)s8)c8sccc8c(-c8cc(F)c(CC(CC)CCCC)s8)c7s6)s5)sc4c3s2)c1,CCCCCCCCCCCc1c(/C=C2\C(=O)c3cc(F)c(F)cc3C2=C(C#N)C#N)sc2c1sc1c3c4nsnc4c4c5sc6c(CCCCCCCCCCC)c(/C=C7\C(=O)c8cc(F)c(F)cc8C7=C(C#N)C#N)sc6c5n(CC(CC)CCCC)c4c3n(CC(CC)CCCC)c21,0.844,27.37,73.91,17.38,17.073416948000002,1.7639991484464732,17.13,17.38,,,,,,,,,,,,CF,chloroform,,-5.51,-2.77,,-5.65,-4.09,
67263,10.1039/d2ta02541h,10.1039/d2ta02541h,D18,Y6,D18,Y6,CCCCCCC(CCCC)Cc1csc(-c2cc3c4nsnc4c4cc(-c5cc(CC(CCCC)CCCCCC)c(-c6cc7c(-c8cc(F)c(CC(CC)CCCC)s8)c8sccc8c(-c8cc(F)c(CC(CC)CCCC)s8)c7s6)s5)sc4c3s2)c1,CCCCCCCCCCCc1c(/C=C2\C(=O)c3cc(F)c(F)cc3C2=C(C#N)C#N)sc2c1sc1c3c4nsnc4c4c5sc6c(CCCCCCCCCCC)c(/C=C7\C(=O)c8cc(F)c(F)cc8C7=C(C#N)C#N)sc6c5n(CC(CC)CCCC)c4c3n(CC(CC)CCCC)c21,0.826,26.07,70.28,15.42,15.133968696,1.8549371206225669,15.16,15.42,,,,0.5% v/v,inverted,,ZnO,,MoO3,,,0.5%CB,,,-5.51,-2.77,,-5.65,-4.09,
67264,10.1039/d2ta02541h,10.1039/d2ta02541h,D18,Y6,D18,Y6,CCCCCCC(CCCC)Cc1csc(-c2cc3c4nsnc4c4cc(-c5cc(CC(CCCC)CCCCCC)c(-c6cc7c(-c8cc(F)c(CC(CC)CCCC)s8)c8sccc8c(-c8cc(F)c(CC(CC)CCCC)s8)c7s6)s5)sc4c3s2)c1,CCCCCCCCCCCc1c(/C=C2\C(=O)c3cc(F)c(F)cc3C2=C(C#N)C#N)sc2c1sc1c3c4nsnc4c4c5sc6c(CCCCCCCCCCC)c(/C=C7\C(=O)c8cc(F)c(F)cc8C7=C(C#N)C#N)sc6c5n(CC(CC)CCCC)c4c3n(CC(CC)CCCC)c21,0.818,24.0,68.64,13.67,13.4754048,1.4235201170446248,13.44,13.67,,,,,inverted,,ZnO,,MoO3,,,CB,chlorobenzene,,-5.51,-2.77,,-5.65,-4.09,
67265,10.1039/d2ta02541h,10.1039/d2ta02541h,PM6,Y6,PM6,Y6,COC(=O)C(C)(C)c1cc(C)cc(-c2sc3c4sc5cc(/C=C6/C(=O)c7cc(F)cc(c7)C(=O)/C6=C\c6cc(C(C)(C)C(=O)OC)c(-c7cc(C)cc(C(C)(C)C(=O)OC)c7)s6)sc5c4c(C(C)(C)C(=O)OC)ccc2-3)c1,CCCCCCCCCCCc1c(/C=C2\C(=O)c3cc(F)c(F)cc3C2=C(C#N)C#N)sc2c1sc1c3c4nsnc4c4c5sc6c(CCCCCCCCCCC)c(/C=C7\C(=O)c8cc(F)c(F)cc8C7=C(C#N)C#N)sc6c5n(CC(CC)CCCC)c4c3n(CC(CC)CCCC)c21,0.841,25.7,68.04,15.03,14.70596148,2.15594491017963,14.7,15.03,,,,,glass/ITO/ZnO/active layer/MoO3/Al,inverted,ZnO,,MoO3,,,CF,chloroform,,-5.56,-3.65,,-5.65,-4.09,
67266,10.1039/d2ta02541h,10.1039/d2ta02541h,PM6,Y6,PM6,Y6,COC(=O)C(C)(C)c1cc(C)cc(-c2sc3c4sc5cc(/C=C6/C(=O)c7cc(F)cc(c7)C(=O)/C6=C\c6cc(C(C)(C)C(=O)OC)c(-c7cc(C)cc(C(C)(C)C(=O)OC)c7)s6)sc5c4c(C(C)(C)C(=O)OC)ccc2-3)c1,CCCCCCCCCCCc1c(/C=C2\C(=O)c3cc(F)c(F)cc3C2=C(C#N)C#N)sc2c1sc1c3c4nsnc4c4c5sc6c(CCCCCCCCCCC)c(/C=C7\C(=O)c8cc(F)c(F)cc8C7=C(C#N)C#N)sc6c5n(CC(CC)CCCC)c4c3n(CC(CC)CCCC)c21,0.824,25.66,67.44,14.72,14.259405695999996,3.1290373913043763,14.23,14.72,,,,,glass/ITO/ZnO/active layer/MoO3/Al,inverted,ZnO,,MoO3,,,0.5%CB,,,-5.56,-3.65,,-5.65,-4.09,
67267,10.1039/d2ta02541h,10.1039/d2ta02541h,PM6,Y6,PM6,Y6,COC(=O)C(C)(C)c1cc(C)cc(-c2sc3c4sc5cc(/C=C6/C(=O)c7cc(F)cc(c7)C(=O)/C6=C\c6cc(C(C)(C)C(=O)OC)c(-c7cc(C)cc(C(C)(C)C(=O)OC)c7)s6)sc5c4c(C(C)(C)C(=O)OC)ccc2-3)c1,CCCCCCCCCCCc1c(/C=C2\C(=O)c3cc(F)c(F)cc3C2=C(C#N)C#N)sc2c1sc1c3c4nsnc4c4c5sc6c(CCCCCCCCCCC)c(/C=C7\C(=O)c8cc(F)c(F)cc8C7=C(C#N)C#N)sc6c5n(CC(CC)CCCC)c4c3n(CC(CC)CCCC)c21,0.82,25.24,67.44,14.29,13.957921919999997,2.3238494051784624,14.01,14.29,,,,,inverted,,ZnO,,MoO3,,,CB,chlorobenzene,,-5.56,-3.65,,-5.65,-4.09,
67268,10.1039/d2ta02604j,10.1039/d2ta02604j,PBDB-T,TT-FT-DCI,PBDB-T,TT-FT-DCI,CCCCC(CC)Cc1ccc(-c2c3cc(-c4ccc(-c5sc(-c6cccs6)c6c5C(=O)c5c(CC(CC)CCCC)sc(CC(CC)CCCC)c5C6=O)s4)sc3c(-c3ccc(CC(CC)CCCC)s3)c3ccsc23)s1,,0.89,14.3,56.0,7.13,7.12712,0.0403927068723732,7.02,7.13,,,,,,,,,,,,,,,-5.33,-3.48,,,,
67269,10.1039/d2ta02604j,10.1039/d2ta02604j,PBDB-T,TT-T-DCI,PBDB-T,TT-T-DCI,CCCCC(CC)Cc1ccc(-c2c3cc(-c4ccc(-c5sc(-c6cccs6)c6c5C(=O)c5c(CC(CC)CCCC)sc(CC(CC)CCCC)c5C6=O)s4)sc3c(-c3ccc(CC(CC)CCCC)s3)c3ccsc23)s1,,0.91,8.22,46.0,3.41,3.4408920000000007,0.9059237536657062,3.08,3.41,,,,,ITO/ZnO/PBDB-T:acceptor/MoO3/Ag,,ZnO,,MoO3,,,,,,-5.33,-3.48,,,,
67270,10.1039/d2ta02914f,10.1039/d2ta02914f,PBDB-T,N2200,PBDB-T,N2200,CCCCC(CC)Cc1ccc(-c2c3cc(-c4ccc(-c5sc(-c6cccs6)c6c5C(=O)c5c(CC(CC)CCCC)sc(CC(CC)CCCC)c5C6=O)s4)sc3c(-c3ccc(CC(CC)CCCC)s3)c3ccsc23)s1,CCCCCCCCCCC(CCCCCCCC)CN1C(=O)c2ccc3c4c(c(-c5ccc(-c6cccs6)s5)cc(c24)C1=O)C(=O)N(CC(CCCCCCCC)CCCCCCCCCC)C3=O,0.867,11.89,64.4,6.58,6.638757720000001,0.89297446808512,,,,,,,,all-polymer solar cell,,,,,,,,,-5.33,-3.48,,-5.71,-4.02,
67271,10.1039/d2ta02914f,10.1039/d2ta02914f,PBDB-T,N2200,PBDB-T,N2200,CCCCC(CC)Cc1ccc(-c2c3cc(-c4ccc(-c5sc(-c6cccs6)c6c5C(=O)c5c(CC(CC)CCCC)sc(CC(CC)CCCC)c5C6=O)s4)sc3c(-c3ccc(CC(CC)CCCC)s3)c3ccsc23)s1,CCCCCCCCCCC(CCCCCCCC)CN1C(=O)c2ccc3c4c(c(-c5ccc(-c6cccs6)s5)cc(c24)C1=O)C(=O)N(CC(CCCCCCCC)CCCCCCCCCC)C3=O,0.904,15.33,68.7,9.52,9.52066584,0.0069941176470766,,,,,,,LbL,all-polymer solar cell,,,,,,,,,-5.33,-3.48,,-5.71,-4.02,
67272,10.1039/d2ta02914f,10.1039/d2ta02914f,PCE10,N2200,PCE10,N2200,CCCCC(CC)COC(=O)c1sc2c(-c3cc4c(-c5ccc(CC(CC)CCCC)s5)c5sccc5c(-c5ccc(CC(CC)CCCC)s5)c4s3)scc2c1F,CCCCCCCCCCC(CCCCCCCC)CN1C(=O)c2ccc3c4c(c(-c5ccc(-c6cccs6)s5)cc(c24)C1=O)C(=O)N(CC(CCCCCCCC)CCCCCCCCCC)C3=O,0.799,11.84,53.5,5.06,5.0611856,0.0234308300395324,,,,,,,BHJ,all-polymer solar cell,,,,,,,,,-5.21,-3.6,,-5.71,-4.02,
67273,10.1039/d2ta02914f,10.1039/d2ta02914f,PCE10,N2200,PCE10,N2200,CCCCC(CC)COC(=O)c1sc2c(-c3cc4c(-c5ccc(CC(CC)CCCC)s5)c5sccc5c(-c5ccc(CC(CC)CCCC)s5)c4s3)scc2c1F,CCCCCCCCCCC(CCCCCCCC)CN1C(=O)c2ccc3c4c(c(-c5ccc(-c6cccs6)s5)cc(c24)C1=O)C(=O)N(CC(CCCCCCCC)CCCCCCCCCC)C3=O,0.796,12.3,53.96,5.26,5.283115680000001,0.4394615969581934,,,,,,,LbL,all-polymer solar cell,,,,,,,,,-5.21,-3.6,,-5.71,-4.02,
67274,10.1039/d2ta02914f,10.1039/d2ta02914f,PBDB-T,PYT,PBDB-T,PYT,CCCCC(CC)Cc1ccc(-c2c3cc(-c4ccc(-c5sc(-c6cccs6)c6c5C(=O)c5c(CC(CC)CCCC)sc(CC(CC)CCCC)c5C6=O)s4)sc3c(-c3ccc(CC(CC)CCCC)s3)c3ccsc23)s1,CCCCCCCCCCCCC(CCCCCCCCCC)Cn1c2c3sc(/C=C4\C(=O)c5ccccc5C4=C(C#N)C#N)c(CCCCCCCCCCC)c3sc2c2c3nsnc3c3c4sc5c(CCCCCCCCCCC)c(/C=C6\C(=O)c7cc(-c8cccs8)ccc7C6=C(C#N)C#N)sc5c4n(CC(CCCCCCCCCC)CCCCCCCCCCCC)c3c21,0.887,22.64,70.02,14.06,14.061192336,0.0084803413940312,,,,,,,BHJ,all-polymer solar cell,,,,,,,,,-5.33,-3.48,,-5.63,-3.72,
67275,10.1039/d2ta02914f,10.1039/d2ta02914f,PBDB-T,PYT,PBDB-T,PYT,CCCCC(CC)Cc1ccc(-c2c3cc(-c4ccc(-c5sc(-c6cccs6)c6c5C(=O)c5c(CC(CC)CCCC)sc(CC(CC)CCCC)c5C6=O)s4)sc3c(-c3ccc(CC(CC)CCCC)s3)c3ccsc23)s1,CCCCCCCCCCCCC(CCCCCCCCCC)Cn1c2c3sc(/C=C4\C(=O)c5ccccc5C4=C(C#N)C#N)c(CCCCCCCCCCC)c3sc2c2c3nsnc3c3c4sc5c(CCCCCCCCCCC)c(/C=C6\C(=O)c7cc(-c8cccs8)ccc7C6=C(C#N)C#N)sc5c4n(CC(CCCCCCCCCC)CCCCCCCCCCCC)c3c21,0.891,23.03,73.98,15.17,15.180496254,0.0691908635464819,,,,,,,LbL,all-polymer solar cell,,,,,,,,,-5.33,-3.48,,-5.63,-3.72,
67276,10.1039/d2ta02914f,10.1039/d2ta02914f,PBQx-H-TF,PBTIC-γ-TSe,PBQx-TF,PBTIC-γ-TSe,CCCCCCC(CCCC)Cc1csc(-c2cc3c(s2)-c2sc(-c4cc(CC(CCCC)CCCCCC)c(-c5cc6c(-c7cc(F)c(CC(CC)CCCC)s7)c7sccc7c(-c7cc(F)c(CC(CC)CCCC)s7)c6s5)s4)cc2[C@H]2N=CC=N[C@H]32)c1,,0.91,23.17,65.85,13.91,13.884274949999998,0.1849392523364623,,,,,,,BHJ,all-polymer solar cell,,,,,,,,,-5.41,-2.82,,,,
67277,10.1039/d2ta02914f,10.1039/d2ta02914f,PBQx-H-TF,PBTIC-γ-TSe,PBQx-TF,PBTIC-γ-TSe,CCCCCCC(CCCC)Cc1csc(-c2cc3c(s2)-c2sc(-c4cc(CC(CCCC)CCCCCC)c(-c5cc6c(-c7cc(F)c(CC(CC)CCCC)s7)c7sccc7c(-c7cc(F)c(CC(CC)CCCC)s7)c6s5)s4)cc2[C@H]2N=CC=N[C@H]32)c1,,0.91,23.49,73.76,15.77,15.76686384,0.019886873811036,,,,,,,LbL,all-polymer solar cell,,,,,,,,,-5.41,-2.82,,,,
67278,10.1039/d2ta02914f,10.1039/d2ta02914f,PM6,PY-IT,PM6,PY-IT,COC(=O)C(C)(C)c1cc(C)cc(-c2sc3c4sc5cc(/C=C6/C(=O)c7cc(F)cc(c7)C(=O)/C6=C\c6cc(C(C)(C)C(=O)OC)c(-c7cc(C)cc(C(C)(C)C(=O)OC)c7)s6)sc5c4c(C(C)(C)C(=O)OC)ccc2-3)c1,CCCCCCCCCCCc1c(/C=C2\C(=O)c3ccccc3C2=C(C#N)C#N)sc2c1sc1c3c4nsnc4c4c5sc6c(CCCCCCCCCCC)c(/C=C7\C(=O)c8cc(-c9cccs9)ccc8C7=C(C#N)C#N)sc6c5n(CC(CCCCCCCC)CCCCCCCCCC)c4c3n(CC(CCCCCCCC)CCCCCCCCCC)c21,0.95,22.29,72.24,15.29,15.297181199999995,0.0469666448659123,,,,,,,,,,,,,,additives have been separately introduced into donor or acceptor solutions to optimize the molecular arrangement and crystallites of each layer,,,-5.56,-3.65,,-5.68,-3.94,
67279,10.1039/d2ta02914f,10.1039/d2ta02914f,PM6,PY-IT,PM6,PY-IT,COC(=O)C(C)(C)c1cc(C)cc(-c2sc3c4sc5cc(/C=C6/C(=O)c7cc(F)cc(c7)C(=O)/C6=C\c6cc(C(C)(C)C(=O)OC)c(-c7cc(C)cc(C(C)(C)C(=O)OC)c7)s6)sc5c4c(C(C)(C)C(=O)OC)ccc2-3)c1,CCCCCCCCCCCc1c(/C=C2\C(=O)c3ccccc3C2=C(C#N)C#N)sc2c1sc1c3c4nsnc4c4c5sc6c(CCCCCCCCCCC)c(/C=C7\C(=O)c8cc(-c9cccs9)ccc8C7=C(C#N)C#N)sc6c5n(CC(CCCCCCCC)CCCCCCCCCC)c4c3n(CC(CCCCCCCC)CCCCCCCCCC)c21,0.95,22.61,73.62,15.81,15.8132079,0.0202903225806426,,,,,,,,,,,,,,additives have been separately introduced into donor or acceptor solutions to optimize the molecular arrangement and crystallites of each layer,,,-5.56,-3.65,,-5.68,-3.94,
67280,10.1039/d2ta02914f,10.1039/d2ta02914f,PBDB-T,PYT,PBDB-T,PYT,CCCCC(CC)Cc1ccc(-c2c3cc(-c4ccc(-c5sc(-c6cccs6)c6c5C(=O)c5c(CC(CC)CCCC)sc(CC(CC)CCCC)c5C6=O)s4)sc3c(-c3ccc(CC(CC)CCCC)s3)c3ccsc23)s1,CCCCCCCCCCCCC(CCCCCCCCCC)Cn1c2c3sc(/C=C4\C(=O)c5ccccc5C4=C(C#N)C#N)c(CCCCCCCCCCC)c3sc2c2c3nsnc3c3c4sc5c(CCCCCCCCCCC)c(/C=C6\C(=O)c7cc(-c8cccs8)ccc7C6=C(C#N)C#N)sc5c4n(CC(CCCCCCCCCC)CCCCCCCCCCCC)c3c21,0.91,23.07,77.0,16.05,16.165149,0.7174392523364413,,,,,,,LbL,all-polymer solar cell,,,,,,,,,-5.33,-3.48,,-5.63,-3.72,
67281,10.1039/d2ta02914f,10.1039/d2ta02914f,PM6,L15,PM6,L15,COC(=O)C(C)(C)c1cc(C)cc(-c2sc3c4sc5cc(/C=C6/C(=O)c7cc(F)cc(c7)C(=O)/C6=C\c6cc(C(C)(C)C(=O)OC)c(-c7cc(C)cc(C(C)(C)C(=O)OC)c7)s6)sc5c4c(C(C)(C)C(=O)OC)ccc2-3)c1,CCCCCCCCCCCc1c(/C=C2\C(=O)c3ccccc3C2=C(C#N)C#N)sc2c1sc1c3c4nsnc4c4c5sc6c(CCCCCCCCCCC)c(/C=C7\C(=O)c8cc(-c9cc%10c(=O)n(CC(CCCCCC)CCCCCCCC)c(=O)c%11ccsc%11c%10s9)ccc8C7=C(C#N)C#N)sc6c5n(CC(CCCCCCCC)CCCCCCCCCC)c4c3n(CC(CCCCCCCC)CCCCCCCCCC)c21,0.95,22.51,71.31,15.19,15.24928695,0.3903025016458237,,,,,,,BHJ,all-polymer solar cell,,,,,,,,,-5.56,-3.65,,,,
67282,10.1039/d2ta02914f,10.1039/d2ta02914f,PM6,L15,PM6,L15,COC(=O)C(C)(C)c1cc(C)cc(-c2sc3c4sc5cc(/C=C6/C(=O)c7cc(F)cc(c7)C(=O)/C6=C\c6cc(C(C)(C)C(=O)OC)c(-c7cc(C)cc(C(C)(C)C(=O)OC)c7)s6)sc5c4c(C(C)(C)C(=O)OC)ccc2-3)c1,CCCCCCCCCCCc1c(/C=C2\C(=O)c3ccccc3C2=C(C#N)C#N)sc2c1sc1c3c4nsnc4c4c5sc6c(CCCCCCCCCCC)c(/C=C7\C(=O)c8cc(-c9cc%10c(=O)n(CC(CCCCCC)CCCCCCCC)c(=O)c%11ccsc%11c%10s9)ccc8C7=C(C#N)C#N)sc6c5n(CC(CCCCCCCC)CCCCCCCCCC)c4c3n(CC(CCCCCCCC)CCCCCCCCCC)c21,0.94,23.58,73.17,16.15,16.218276839999998,0.4227668111455068,,,,,,,LbL,all-polymer solar cell,,,,,,,,,-5.56,-3.65,,,,
