Repository: JiYiqaq/PCE-KA-GNN

# Data directory

- `raw/Active_Database.csv` is the immutable source dataset bundled under CC BY 4.0. Do not overwrite it with processed data.
- `processed/` is created and populated by the training pipeline. Generated `.pt` and `.pth` caches are intentionally ignored by Git because they can exceed GitHub's normal single-file limit.

See `../DATA_LICENSE.md` for provenance, license and checksum information.

File: data/raw/Active_Database.csv (part 220 of 471)
id,doi,doi_norm,donor,acceptor,donor_canonical,acceptor_canonical,donor_smiles,acceptor_smiles,voc,jsc,ff,pce,pce_recomputed,pce_relative_error_percent,pce_avg,pce_best,d_a_ratio,additive,additive_canonical,additive_ratio,device_structure,device_type,etl,etl_canonical,htl,htl_canonical,active_layer_thickness,solvent,solvent_canonical,annealing_temp,homo_d,lumo_d,eg_d,homo_a,lumo_a,eg_a
67283,10.1039/d2ta02914f,10.1039/d2ta02914f,PM6,PY-IT,PM6,PY-IT,COC(=O)C(C)(C)c1cc(C)cc(-c2sc3c4sc5cc(/C=C6/C(=O)c7cc(F)cc(c7)C(=O)/C6=C\c6cc(C(C)(C)C(=O)OC)c(-c7cc(C)cc(C(C)(C)C(=O)OC)c7)s6)sc5c4c(C(C)(C)C(=O)OC)ccc2-3)c1,CCCCCCCCCCCc1c(/C=C2\C(=O)c3ccccc3C2=C(C#N)C#N)sc2c1sc1c3c4nsnc4c4c5sc6c(CCCCCCCCCCC)c(/C=C7\C(=O)c8cc(-c9cccs9)ccc8C7=C(C#N)C#N)sc6c5n(CC(CCCCCCCC)CCCCCCCCCC)c4c3n(CC(CCCCCCCC)CCCCCCCCCC)c21,0.95,20.76,67.36,13.29,13.2847392,0.0395846501128556,13.13,13.29,,,,,BHJ,all-polymer solar cell,PNDIT-F3N,,PEDOT:PSS,,,chlorobenzene (PM6) and chloroform (PY-IT),,,-5.56,-3.65,,-5.68,-3.94,
67285,10.1039/d2ta02914f,10.1039/d2ta02914f,PM6,PY-IT,PM6,PY-IT,COC(=O)C(C)(C)c1cc(C)cc(-c2sc3c4sc5cc(/C=C6/C(=O)c7cc(F)cc(c7)C(=O)/C6=C\c6cc(C(C)(C)C(=O)OC)c(-c7cc(C)cc(C(C)(C)C(=O)OC)c7)s6)sc5c4c(C(C)(C)C(=O)OC)ccc2-3)c1,CCCCCCCCCCCc1c(/C=C2\C(=O)c3ccccc3C2=C(C#N)C#N)sc2c1sc1c3c4nsnc4c4c5sc6c(CCCCCCCCCCC)c(/C=C7\C(=O)c8cc(-c9cccs9)ccc8C7=C(C#N)C#N)sc6c5n(CC(CCCCCCCC)CCCCCCCCCC)c4c3n(CC(CCCCCCCC)CCCCCCCCCC)c21,0.95,21.12,68.14,13.67,13.6716096,0.0117746891002201,13.52,13.67,,,,,LbL,,,,,,,additives have been separately introduced into donor or acceptor solutions to optimize the molecular arrangement and crystallites of each layer,,,-5.56,-3.65,,-5.68,-3.94,
67287,10.1039/d2ta03647a,10.1039/d2ta03647a,JD40,PFFO-Th,JD40,PFFO-Th,CCCCCCC(CCCC)Cc1csc(-c2cc3c4nsnc4c4cc(-c5cc(CC(CCCC)CCCCCC)c(-c6cc7c(-c8ccc(CC(CC)CCCC)s8)c8sccc8c(-c8ccc(CC(CC)CCCC)s8)c7s6)s5)sc4c3s2)c1,,1.11,15.4,63.1,10.8,10.786314000000004,0.1267222222222045,10.5,10.8,,,,,,,,,,,,,,,-5.38,-3.32,,,,
67288,10.1039/d2ta03647a,10.1039/d2ta03647a,JD40,PFFO-DTh,JD40,PFFO-DTh,CCCCCCC(CCCC)Cc1csc(-c2cc3c4nsnc4c4cc(-c5cc(CC(CCCC)CCCCCC)c(-c6cc7c(-c8ccc(CC(CC)CCCC)s8)c8sccc8c(-c8ccc(CC(CC)CCCC)s8)c7s6)s5)sc4c3s2)c1,,1.13,13.7,59.5,9.2,9.211194999999998,0.1216847826086843,9.1,9.2,,,,,ITO/PEDOT:PSS/JD40:PFFO-DTh/PNDIT-F3N-Br/Ag,,PNDIT-F3N-Br,,PEDOT:PSS,,,,,,-5.38,-3.32,,,,
67289,10.1039/d2ta03787d,10.1039/d2ta03787d,P3HT,BPM1,P3HT,BPM1,CCCCCCc1ccsc1,,1.09,11.4,57.0,7.1,7.082820000000002,0.2419718309858869,6.8,7.1,1:1,,,,,,,,,,,,,130.0,-5.01,-3.12,,,,
67290,10.1039/d2ta03787d,10.1039/d2ta03787d,BPM1,Y6,BPM1,Y6,,CCCCCCCCCCCc1c(/C=C2\C(=O)c3cc(F)c(F)cc3C2=C(C#N)C#N)sc2c1sc1c3c4nsnc4c4c5sc6c(CCCCCCCCCCC)c(/C=C7\C(=O)c8cc(F)c(F)cc8C7=C(C#N)C#N)sc6c5n(CC(CC)CCCC)c4c3n(CC(CC)CCCC)c21,0.86,22.9,53.1,10.5,10.457513999999998,0.4046285714285906,10.2,10.5,1:1,,,,ITO/PEDOT:PSS/active layers/PFN-Br/Al,,PFN-Br,,PEDOT:PSS,,,,,,,,,-5.65,-4.09,
67292,10.1039/d2ta03827g,10.1039/d2ta03827g,PM6,Y6,PM6,Y6,COC(=O)C(C)(C)c1cc(C)cc(-c2sc3c4sc5cc(/C=C6/C(=O)c7cc(F)cc(c7)C(=O)/C6=C\c6cc(C(C)(C)C(=O)OC)c(-c7cc(C)cc(C(C)(C)C(=O)OC)c7)s6)sc5c4c(C(C)(C)C(=O)OC)ccc2-3)c1,CCCCCCCCCCCc1c(/C=C2\C(=O)c3cc(F)c(F)cc3C2=C(C#N)C#N)sc2c1sc1c3c4nsnc4c4c5sc6c(CCCCCCCCCCC)c(/C=C7\C(=O)c8cc(F)c(F)cc8C7=C(C#N)C#N)sc6c5n(CC(CC)CCCC)c4c3n(CC(CC)CCCC)c21,0.87,26.36,76.75,17.62,17.601231,0.1065209988649402,17.58,17.62,1:1.2,1-chloronaphthalene,,0.5 vol%,ITO/PEDOT:PSS/PM6:Y6/NDI-EA/Ag,conventional,NDI-EA,NDI-EA,PEDOT:PSS,,,chloroform,,100.0,-5.56,-3.65,,-5.65,-4.09,
67293,10.1039/d2ta03827g,10.1039/d2ta03827g,PM6,Y6,PM6,Y6,COC(=O)C(C)(C)c1cc(C)cc(-c2sc3c4sc5cc(/C=C6/C(=O)c7cc(F)cc(c7)C(=O)/C6=C\c6cc(C(C)(C)C(=O)OC)c(-c7cc(C)cc(C(C)(C)C(=O)OC)c7)s6)sc5c4c(C(C)(C)C(=O)OC)ccc2-3)c1,CCCCCCCCCCCc1c(/C=C2\C(=O)c3cc(F)c(F)cc3C2=C(C#N)C#N)sc2c1sc1c3c4nsnc4c4c5sc6c(CCCCCCCCCCC)c(/C=C7\C(=O)c8cc(F)c(F)cc8C7=C(C#N)C#N)sc6c5n(CC(CC)CCCC)c4c3n(CC(CC)CCCC)c21,0.87,26.69,77.7,18.04,18.042173100000003,0.0120460088692007,17.99,18.04,1:1.2,1-chloronaphthalene,,0.5 vol%,ITO/PEDOT:PSS/PM6:Y6/PDI-EA/Ag,conventional,PDI-EA,PDI-EA,PEDOT:PSS,,,chloroform,,100.0,-5.56,-3.65,,-5.65,-4.09,
67294,10.1039/d2ta03827g,10.1039/d2ta03827g,PM6,L8-BO,PM6,L8-BO,COC(=O)C(C)(C)c1cc(C)cc(-c2sc3c4sc5cc(/C=C6/C(=O)c7cc(F)cc(c7)C(=O)/C6=C\c6cc(C(C)(C)C(=O)OC)c(-c7cc(C)cc(C(C)(C)C(=O)OC)c7)s6)sc5c4c(C(C)(C)C(=O)OC)ccc2-3)c1,CCCCCCC(CCCC)Cc1c(/C=C2\C(=O)c3cc(F)c(F)cc3C2=C(C#N)C#N)sc2c1SC1c3c(c4c(c5nsnc35)c3sc5c(CC(CCCC)CCCCCC)c(/C=C6\C(=O)c7cc(F)c(F)cc7C6=C(C#N)C#N)sc5c3n4CC(CC)CCCC)N(CC(CC)CCCC)C21,0.88,26.49,78.92,18.5,18.39719904,0.5556808648648633,18.38,18.5,1:1.2,diiodomethane,,0.25%,ITO/PEDOT:PSS/PM6:L8-BO/cathode interlayer/Ag,conventional,PDI-EA,PDI-EA,PEDOT:PSS,,,chloroform,,,-5.56,-3.65,,-5.68,-3.9,
67295,10.1039/d2ta03941a,10.1039/d2ta03941a,PM6,BTP-eC9,PM6,BTP-eC9,COC(=O)C(C)(C)c1cc(C)cc(-c2sc3c4sc5cc(/C=C6/C(=O)c7cc(F)cc(c7)C(=O)/C6=C\c6cc(C(C)(C)C(=O)OC)c(-c7cc(C)cc(C(C)(C)C(=O)OC)c7)s6)sc5c4c(C(C)(C)C(=O)OC)ccc2-3)c1,CCCCCCCCCc1c(C=C2C(=O)c3cc(Cl)c(Cl)cc3C2=C(C#N)C#N)sc2c1sc1c3c4nsnc4c4c5sc6c(CCCCCCCCC)c(C=C7C(=O)c8cc(Cl)c(Cl)cc8C7=C(C#N)C#N)sc6c5n(CC(CCCC)CCCCCC)c4c3n(CC(CCCC)CCCCCC)c21,0.84,27.0,76.1,17.4,17.25948,0.807586206896544,17.2,17.4,,,,,glass/ITO/PEDOT:PSS/active layer/PFN-Br/Ag,conventional,PFN-Br,,PEDOT:PSS,,,,,,-5.56,-3.65,,-5.68,-3.9,
67297,10.1039/d2ta03941a,10.1039/d2ta03941a,PM6,MOIT-M,PM6,MOIT-M,COC(=O)C(C)(C)c1cc(C)cc(-c2sc3c4sc5cc(/C=C6/C(=O)c7cc(F)cc(c7)C(=O)/C6=C\c6cc(C(C)(C)C(=O)OC)c(-c7cc(C)cc(C(C)(C)C(=O)OC)c7)s6)sc5c4c(C(C)(C)C(=O)OC)ccc2-3)c1,CCCCCCOc1cccc(C2(c3cccc(OCCCCCC)c3)c3cc4c(cc3-c3sc5cc(/C=C6/C(=O)c7cc(C)ccc7C6=C(C#N)C#N)sc5c32)C(c2cccc(OCCCCCC)c2)(c2cccc(OCCCCCC)c2)c2c-4sc3cc(/C=C4/C(=O)c5cc(C)ccc5C4=C(C#N)C#N)sc23)c1,1.01,15.8,64.3,10.3,10.260994,0.3786990291262188,10.1,10.3,,,,,conventional,conventional,PFN-Br,,PEDOT:PSS,,,,,,-5.56,-3.65,,-5.61,-3.89,
67298,10.1039/d2ta03956g,10.1039/d2ta03956g,PM6,NQF,PM6,NQF,COC(=O)C(C)(C)c1cc(C)cc(-c2sc3c4sc5cc(/C=C6/C(=O)c7cc(F)cc(c7)C(=O)/C6=C\c6cc(C(C)(C)C(=O)OC)c(-c7cc(C)cc(C(C)(C)C(=O)OC)c7)s6)sc5c4c(C(C)(C)C(=O)OC)ccc2-3)c1,,0.921,25.79,73.96,17.57,17.567415564,0.0147093682413167,17.17,17.57,,,,,ITO/PEDOT:PSS/PM6:NQF/PDINO/Ag,conventional,PDINO,,PEDOT:PSS,,,,,,-5.56,-3.65,,,,
67299,10.1039/d2ta03956g,10.1039/d2ta03956g,PM6,Y6,PM6,Y6,COC(=O)C(C)(C)c1cc(C)cc(-c2sc3c4sc5cc(/C=C6/C(=O)c7cc(F)cc(c7)C(=O)/C6=C\c6cc(C(C)(C)C(=O)OC)c(-c7cc(C)cc(C(C)(C)C(=O)OC)c7)s6)sc5c4c(C(C)(C)C(=O)OC)ccc2-3)c1,CCCCCCCCCCCc1c(/C=C2\C(=O)c3cc(F)c(F)cc3C2=C(C#N)C#N)sc2c1sc1c3c4nsnc4c4c5sc6c(CCCCCCCCCCC)c(/C=C7\C(=O)c8cc(F)c(F)cc8C7=C(C#N)C#N)sc6c5n(CC(CC)CCCC)c4c3n(CC(CC)CCCC)c21,0.849,25.98,74.56,16.45,16.445714112,0.0260540303951264,16.07,16.45,,,,,ITO/PEDOT:PSS/PM6:Y6/PDINO/Ag,,PDINO,,PEDOT:PSS,,,,,,-5.56,-3.65,,-5.65,-4.09,
67300,10.1039/d2ta04022k,10.1039/d2ta04022k,PTQ10,Y6,PTQ10,Y6,CCCCCCCCC(CCCCCC)COc1cnc2c(-c3cccs3)c(F)c(F)cc2n1,CCCCCCCCCCCc1c(/C=C2\C(=O)c3cc(F)c(F)cc3C2=C(C#N)C#N)sc2c1sc1c3c4nsnc4c4c5sc6c(CCCCCCCCCCC)c(/C=C7\C(=O)c8cc(F)c(F)cc8C7=C(C#N)C#N)sc6c5n(CC(CC)CCCC)c4c3n(CC(CC)CCCC)c21,0.83,27.5,65.5,15.0,14.950375,0.330833333333338,14.9,15.0,1:1.2,1-chloropthalene,,0.5%,Reference device,OPV,ZnO,,,,136.0,chloroform,,,-5.54,-2.92,,-5.65,-4.09,
67301,10.1039/d2ta04022k,10.1039/d2ta04022k,PTQ10,Y6,PTQ10,Y6,CCCCCCCCC(CCCCCC)COc1cnc2c(-c3cccs3)c(F)c(F)cc2n1,CCCCCCCCCCCc1c(/C=C2\C(=O)c3cc(F)c(F)cc3C2=C(C#N)C#N)sc2c1sc1c3c4nsnc4c4c5sc6c(CCCCCCCCCCC)c(/C=C7\C(=O)c8cc(F)c(F)cc8C7=C(C#N)C#N)sc6c5n(CC(CC)CCCC)c4c3n(CC(CC)CCCC)c21,0.828,26.7,69.6,15.4,15.386889599999996,0.0851324675324932,15.4,15.4,1:1.2,1-chloropthalene,,0.5%,Control device,OPV,ZnO,,PTQ10,,144.0,chloroform,,,-5.54,-2.92,,-5.65,-4.09,
67308,10.1039/d2ta04776d,10.1039/d2ta04776d,PM6,Y6,PM6,Y6,COC(=O)C(C)(C)c1cc(C)cc(-c2sc3c4sc5cc(/C=C6/C(=O)c7cc(F)cc(c7)C(=O)/C6=C\c6cc(C(C)(C)C(=O)OC)c(-c7cc(C)cc(C(C)(C)C(=O)OC)c7)s6)sc5c4c(C(C)(C)C(=O)OC)ccc2-3)c1,CCCCCCCCCCCc1c(/C=C2\C(=O)c3cc(F)c(F)cc3C2=C(C#N)C#N)sc2c1sc1c3c4nsnc4c4c5sc6c(CCCCCCCCCCC)c(/C=C7\C(=O)c8cc(F)c(F)cc8C7=C(C#N)C#N)sc6c5n(CC(CC)CCCC)c4c3n(CC(CC)CCCC)c21,0.852,25.45,68.02,14.75,14.749048679999998,0.0064496271186589,14.49,14.75,,,,,,,,,,,,mixed,,100.0,-5.56,-3.65,,-5.65,-4.09,
67309,10.1039/d2ta04776d,10.1039/d2ta04776d,PM6(CN),Y6,PM6(CN),Y6,,CCCCCCCCCCCc1c(/C=C2\C(=O)c3cc(F)c(F)cc3C2=C(C#N)C#N)sc2c1sc1c3c4nsnc4c4c5sc6c(CCCCCCCCCCC)c(/C=C7\C(=O)c8cc(F)c(F)cc8C7=C(C#N)C#N)sc6c5n(CC(CC)CCCC)c4c3n(CC(CC)CCCC)c21,0.842,24.61,71.4,14.8,14.79523668,0.0321845945945969,14.43,14.8,,CN,,0.5% v/v,ITO/PEDOT:PSS/active layer/PDINO/Al; LBL,LBL,PDINO,,PEDOT:PSS,,,CF,,100.0,,,,-5.65,-4.09,
67310,10.1039/d2ta04776d,10.1039/d2ta04776d,PM6,Y6(CN),PM6,Y6(CN),COC(=O)C(C)(C)c1cc(C)cc(-c2sc3c4sc5cc(/C=C6/C(=O)c7cc(F)cc(c7)C(=O)/C6=C\c6cc(C(C)(C)C(=O)OC)c(-c7cc(C)cc(C(C)(C)C(=O)OC)c7)s6)sc5c4c(C(C)(C)C(=O)OC)ccc2-3)c1,,0.844,25.13,74.21,15.74,15.739733211999996,0.0016949682338176,15.28,15.74,,CN,,0.5% v/v,ITO/PEDOT:PSS/active layer/PDINO/Al; LBL,LBL,PDINO,,PEDOT:PSS,,,CF,,100.0,-5.56,-3.65,,,,
67311,10.1039/d2ta04776d,10.1039/d2ta04776d,PM6(BT),Y6,PM6(BT),Y6,,CCCCCCCCCCCc1c(/C=C2\C(=O)c3cc(F)c(F)cc3C2=C(C#N)C#N)sc2c1sc1c3c4nsnc4c4c5sc6c(CCCCCCCCCCC)c(/C=C7\C(=O)c8cc(F)c(F)cc8C7=C(C#N)C#N)sc6c5n(CC(CC)CCCC)c4c3n(CC(CC)CCCC)c21,0.849,25.7,71.02,15.49,15.49606686,0.039166300839244,15.21,15.49,,,,,ITO/PEDOT:PSS/active layer/PDINO/Al; LBL,LBL,PDINO,,PEDOT:PSS,,,CF,,100.0,,,,-5.65,-4.09,
67312,10.1039/d2ta04776d,10.1039/d2ta04776d,PM6,Y6(BT),PM6,Y6(BT),COC(=O)C(C)(C)c1cc(C)cc(-c2sc3c4sc5cc(/C=C6/C(=O)c7cc(F)cc(c7)C(=O)/C6=C\c6cc(C(C)(C)C(=O)OC)c(-c7cc(C)cc(C(C)(C)C(=O)OC)c7)s6)sc5c4c(C(C)(C)C(=O)OC)ccc2-3)c1,,0.835,25.13,70.78,14.85,14.85215669,0.0145231649831624,14.63,14.85,,,,,ITO/PEDOT:PSS/active layer/PDINO/Al; LBL,LBL,PDINO,,PEDOT:PSS,,,CF,,100.0,-5.56,-3.65,,,,
67313,10.1039/d2ta04776d,10.1039/d2ta04776d,PM6(FBT),Y6,PM6(FBT),Y6,,CCCCCCCCCCCc1c(/C=C2\C(=O)c3cc(F)c(F)cc3C2=C(C#N)C#N)sc2c1sc1c3c4nsnc4c4c5sc6c(CCCCCCCCCCC)c(/C=C7\C(=O)c8cc(F)c(F)cc8C7=C(C#N)C#N)sc6c5n(CC(CC)CCCC)c4c3n(CC(CC)CCCC)c21,0.842,26.14,75.57,16.63,16.632866315999998,0.0172358147925354,16.31,16.63,,FBT,,,conventional; ITO/PEDOT:PSS/PM6/Y6/PDINO/Al,layer-by-layer (LBL),PDINO,,PEDOT:PSS,,,,,100.0,,,,-5.65,-4.09,
67314,10.1039/d2ta04776d,10.1039/d2ta04776d,PM6,Y6(FBT),PM6,Y6(FBT),COC(=O)C(C)(C)c1cc(C)cc(-c2sc3c4sc5cc(/C=C6/C(=O)c7cc(F)cc(c7)C(=O)/C6=C\c6cc(C(C)(C)C(=O)OC)c(-c7cc(C)cc(C(C)(C)C(=O)OC)c7)s6)sc5c4c(C(C)(C)C(=O)OC)ccc2-3)c1,,0.831,25.48,72.38,15.4,15.325654344,0.4827640000000013,15.03,15.4,,,,,ITO/PEDOT:PSS/active layer/PDINO/Al; LBL,LBL,PDINO,,PEDOT:PSS,,,CF,,100.0,-5.56,-3.65,,,,
67315,10.1039/d2ta04776d,10.1039/d2ta04776d,PM6(2FBT),Y6,PM6(2FBT),Y6,,CCCCCCCCCCCc1c(/C=C2\C(=O)c3cc(F)c(F)cc3C2=C(C#N)C#N)sc2c1sc1c3c4nsnc4c4c5sc6c(CCCCCCCCCCC)c(/C=C7\C(=O)c8cc(F)c(F)cc8C7=C(C#N)C#N)sc6c5n(CC(CC)CCCC)c4c3n(CC(CC)CCCC)c21,0.839,25.83,72.88,15.79,15.794094455999996,0.0259306903103048,15.32,15.79,,,,,ITO/PEDOT:PSS/active layer/PDINO/Al; LBL,LBL,PDINO,,PEDOT:PSS,,,CF,,100.0,,,,-5.65,-4.09,
67316,10.1039/d2ta04776d,10.1039/d2ta04776d,PM6,Y6(2FBT),PM6,Y6(2FBT),COC(=O)C(C)(C)c1cc(C)cc(-c2sc3c4sc5cc(/C=C6/C(=O)c7cc(F)cc(c7)C(=O)/C6=C\c6cc(C(C)(C)C(=O)OC)c(-c7cc(C)cc(C(C)(C)C(=O)OC)c7)s6)sc5c4c(C(C)(C)C(=O)OC)ccc2-3)c1,,0.83,25.31,70.98,14.91,14.910981539999998,0.0065830985915355,14.78,14.91,,,,,,,,,,,,mixed,,100.0,-5.56,-3.65,,,,
67317,10.1039/d2ta04776d,10.1039/d2ta04776d,PM6,BTP-eC9,PM6,BTP-eC9,COC(=O)C(C)(C)c1cc(C)cc(-c2sc3c4sc5cc(/C=C6/C(=O)c7cc(F)cc(c7)C(=O)/C6=C\c6cc(C(C)(C)C(=O)OC)c(-c7cc(C)cc(C(C)(C)C(=O)OC)c7)s6)sc5c4c(C(C)(C)C(=O)OC)ccc2-3)c1,CCCCCCCCCc1c(C=C2C(=O)c3cc(Cl)c(Cl)cc3C2=C(C#N)C#N)sc2c1sc1c3c4nsnc4c4c5sc6c(CCCCCCCCC)c(C=C7C(=O)c8cc(Cl)c(Cl)cc8C7=C(C#N)C#N)sc6c5n(CC(CCCC)CCCCCC)c4c3n(CC(CCCC)CCCCCC)c21,0.83,25.73,72.56,15.49,15.49584104,0.0377084570690765,14.96,15.49,,DIO,DIO,,LBL,,,,,,,mixed,,100.0,-5.56,-3.65,,-5.68,-3.9,
67318,10.1039/d2ta04776d,10.1039/d2ta04776d,PM6(FBT),BTP-eC9,PM6(FBT),BTP-eC9,,CCCCCCCCCc1c(C=C2C(=O)c3cc(Cl)c(Cl)cc3C2=C(C#N)C#N)sc2c1sc1c3c4nsnc4c4c5sc6c(CCCCCCCCC)c(C=C7C(=O)c8cc(Cl)c(Cl)cc8C7=C(C#N)C#N)sc6c5n(CC(CCCC)CCCCCC)c4c3n(CC(CCCC)CCCCCC)c21,0.825,26.29,74.22,16.1,16.09776135,0.0139046583851083,15.75,16.1,,DIO; FBT,,,LBL,LBL,,,,,,,,100.0,,,,-5.68,-3.9,
67319,10.1039/d2ta04776d,10.1039/d2ta04776d,PM6,BTP-eC9,PM6,BTP-eC9,COC(=O)C(C)(C)c1cc(C)cc(-c2sc3c4sc5cc(/C=C6/C(=O)c7cc(F)cc(c7)C(=O)/C6=C\c6cc(C(C)(C)C(=O)OC)c(-c7cc(C)cc(C(C)(C)C(=O)OC)c7)s6)sc5c4c(C(C)(C)C(=O)OC)ccc2-3)c1,CCCCCCCCCc1c(C=C2C(=O)c3cc(Cl)c(Cl)cc3C2=C(C#N)C#N)sc2c1sc1c3c4nsnc4c4c5sc6c(CCCCCCCCC)c(C=C7C(=O)c8cc(Cl)c(Cl)cc8C7=C(C#N)C#N)sc6c5n(CC(CCCC)CCCCCC)c4c3n(CC(CCCC)CCCCCC)c21,0.83,18.67,62.13,9.63,9.62772693,0.0236040498442481,8.98,9.63,,DIO,DIO,,LBL,,,,,,,mixed,,100.0,-5.56,-3.65,,-5.68,-3.9,
67320,10.1039/d2ta04776d,10.1039/d2ta04776d,PM6(FBT),BTP-eC9,PM6(FBT),BTP-eC9,,CCCCCCCCCc1c(C=C2C(=O)c3cc(Cl)c(Cl)cc3C2=C(C#N)C#N)sc2c1sc1c3c4nsnc4c4c5sc6c(CCCCCCCCC)c(C=C7C(=O)c8cc(Cl)c(Cl)cc8C7=C(C#N)C#N)sc6c5n(CC(CCCC)CCCCCC)c4c3n(CC(CCCC)CCCCCC)c21,0.823,20.63,64.38,10.93,10.930751861999996,0.006878883806018,10.4,10.93,,DIO; FBT,,,LBL,LBL,,,,,,,,100.0,,,,-5.68,-3.9,
67321,10.1039/d2ta04784e,10.1039/d2ta04784e,PM6,Y6,PM6,Y6,COC(=O)C(C)(C)c1cc(C)cc(-c2sc3c4sc5cc(/C=C6/C(=O)c7cc(F)cc(c7)C(=O)/C6=C\c6cc(C(C)(C)C(=O)OC)c(-c7cc(C)cc(C(C)(C)C(=O)OC)c7)s6)sc5c4c(C(C)(C)C(=O)OC)ccc2-3)c1,CCCCCCCCCCCc1c(/C=C2\C(=O)c3cc(F)c(F)cc3C2=C(C#N)C#N)sc2c1sc1c3c4nsnc4c4c5sc6c(CCCCCCCCCCC)c(/C=C7\C(=O)c8cc(F)c(F)cc8C7=C(C#N)C#N)sc6c5n(CC(CC)CCCC)c4c3n(CC(CC)CCCC)c21,0.835,26.76,73.57,16.44,16.43892222,0.0065558394160754,16.21,16.44,,,,,,,,,,,,,,,-5.56,-3.65,,-5.65,-4.09,
67331,10.1039/d2ta05078a,10.1039/d2ta05078a,PM6,Y6,PM6,Y6,COC(=O)C(C)(C)c1cc(C)cc(-c2sc3c4sc5cc(/C=C6/C(=O)c7cc(F)cc(c7)C(=O)/C6=C\c6cc(C(C)(C)C(=O)OC)c(-c7cc(C)cc(C(C)(C)C(=O)OC)c7)s6)sc5c4c(C(C)(C)C(=O)OC)ccc2-3)c1,CCCCCCCCCCCc1c(/C=C2\C(=O)c3cc(F)c(F)cc3C2=C(C#N)C#N)sc2c1sc1c3c4nsnc4c4c5sc6c(CCCCCCCCCCC)c(/C=C7\C(=O)c8cc(F)c(F)cc8C7=C(C#N)C#N)sc6c5n(CC(CC)CCCC)c4c3n(CC(CC)CCCC)c21,0.84,23.83,71.0,14.15,14.212212,0.4396607773851506,13.83,14.15,,N-DMBI,,,ITO/ZnO/active layer/MoO3/Ag,inverted,ZnO,,MoO3,,,,,,-5.56,-3.65,,-5.65,-4.09,
67332,10.1039/d2ta05078a,10.1039/d2ta05078a,PM6,Y6,PM6,Y6,COC(=O)C(C)(C)c1cc(C)cc(-c2sc3c4sc5cc(/C=C6/C(=O)c7cc(F)cc(c7)C(=O)/C6=C\c6cc(C(C)(C)C(=O)OC)c(-c7cc(C)cc(C(C)(C)C(=O)OC)c7)s6)sc5c4c(C(C)(C)C(=O)OC)ccc2-3)c1,CCCCCCCCCCCc1c(/C=C2\C(=O)c3cc(F)c(F)cc3C2=C(C#N)C#N)sc2c1sc1c3c4nsnc4c4c5sc6c(CCCCCCCCCCC)c(/C=C7\C(=O)c8cc(F)c(F)cc8C7=C(C#N)C#N)sc6c5n(CC(CC)CCCC)c4c3n(CC(CC)CCCC)c21,0.84,24.72,70.0,14.51,14.53536,0.1747760165403112,14.32,14.51,,N-DMBI,,,ITO/ZnO/active layer/MoO3/Ag,inverted,ZnO,,MoO3,,,,,,-5.56,-3.65,,-5.65,-4.09,
67333,10.1039/d2ta05078a,10.1039/d2ta05078a,PM6,Y6,PM6,Y6,COC(=O)C(C)(C)c1cc(C)cc(-c2sc3c4sc5cc(/C=C6/C(=O)c7cc(F)cc(c7)C(=O)/C6=C\c6cc(C(C)(C)C(=O)OC)c(-c7cc(C)cc(C(C)(C)C(=O)OC)c7)s6)sc5c4c(C(C)(C)C(=O)OC)ccc2-3)c1,CCCCCCCCCCCc1c(/C=C2\C(=O)c3cc(F)c(F)cc3C2=C(C#N)C#N)sc2c1sc1c3c4nsnc4c4c5sc6c(CCCCCCCCCCC)c(/C=C7\C(=O)c8cc(F)c(F)cc8C7=C(C#N)C#N)sc6c5n(CC(CC)CCCC)c4c3n(CC(CC)CCCC)c21,0.86,26.41,68.0,15.34,15.444568,0.6816688396349326,15.07,15.34,,N-DMBI,,,inverted,inverted,,,,,,,,,-5.56,-3.65,,-5.65,-4.09,
67334,10.1039/d2ta05078a,10.1039/d2ta05078a,PM6,Y6,PM6,Y6,COC(=O)C(C)(C)c1cc(C)cc(-c2sc3c4sc5cc(/C=C6/C(=O)c7cc(F)cc(c7)C(=O)/C6=C\c6cc(C(C)(C)C(=O)OC)c(-c7cc(C)cc(C(C)(C)C(=O)OC)c7)s6)sc5c4c(C(C)(C)C(=O)OC)ccc2-3)c1,CCCCCCCCCCCc1c(/C=C2\C(=O)c3cc(F)c(F)cc3C2=C(C#N)C#N)sc2c1sc1c3c4nsnc4c4c5sc6c(CCCCCCCCCCC)c(/C=C7\C(=O)c8cc(F)c(F)cc8C7=C(C#N)C#N)sc6c5n(CC(CC)CCCC)c4c3n(CC(CC)CCCC)c21,0.84,25.75,69.0,14.82,14.9247,0.7064777327935179,14.57,14.82,,N-DMBI,,,inverted,inverted,,,,,,,,,-5.56,-3.65,,-5.65,-4.09,
67335,10.1039/d2ta05078a,10.1039/d2ta05078a,PM6,Y6,PM6,Y6,COC(=O)C(C)(C)c1cc(C)cc(-c2sc3c4sc5cc(/C=C6/C(=O)c7cc(F)cc(c7)C(=O)/C6=C\c6cc(C(C)(C)C(=O)OC)c(-c7cc(C)cc(C(C)(C)C(=O)OC)c7)s6)sc5c4c(C(C)(C)C(=O)OC)ccc2-3)c1,CCCCCCCCCCCc1c(/C=C2\C(=O)c3cc(F)c(F)cc3C2=C(C#N)C#N)sc2c1sc1c3c4nsnc4c4c5sc6c(CCCCCCCCCCC)c(/C=C7\C(=O)c8cc(F)c(F)cc8C7=C(C#N)C#N)sc6c5n(CC(CC)CCCC)c4c3n(CC(CC)CCCC)c21,0.83,24.53,70.0,14.25,14.25193,0.0135438596491211,13.96,14.25,,N-DMBI,,,ITO/ZnO/active layer/MoO3/Ag,inverted,ZnO,,MoO3,,,,,,-5.56,-3.65,,-5.65,-4.09,
67336,10.1039/d2ta05078a,10.1039/d2ta05078a,PM6,Y6,PM6,Y6,COC(=O)C(C)(C)c1cc(C)cc(-c2sc3c4sc5cc(/C=C6/C(=O)c7cc(F)cc(c7)C(=O)/C6=C\c6cc(C(C)(C)C(=O)OC)c(-c7cc(C)cc(C(C)(C)C(=O)OC)c7)s6)sc5c4c(C(C)(C)C(=O)OC)ccc2-3)c1,CCCCCCCCCCCc1c(/C=C2\C(=O)c3cc(F)c(F)cc3C2=C(C#N)C#N)sc2c1sc1c3c4nsnc4c4c5sc6c(CCCCCCCCCCC)c(/C=C7\C(=O)c8cc(F)c(F)cc8C7=C(C#N)C#N)sc6c5n(CC(CC)CCCC)c4c3n(CC(CC)CCCC)c21,0.82,24.33,66.0,13.16,13.167395999999998,0.0562006079027217,13.04,13.16,1:1.2,N-DMBI,,,ITO/ZnO/active layer/MoO3/Ag,inverted,ZnO,,MoO3,,,chloroform,,,-5.56,-3.65,,-5.65,-4.09,
67337,10.1039/d2ta05083h,10.1039/d2ta05083h,PTB7-Th,IEICO-4F,PTB7-Th,IEICO-4F,CCCCC(CC)COC(=O)c1sc2csc(-c3cc4c(-c5ccc(CC(CC)CCCC)s5)c5sccc5c(-c5ccc(CC(CC)CCCC)s5)c4s3)c2c1F,CCCCCCc1ccc(C2(c3ccc(CCCCCC)cc3)c3cc4c(cc3-c3sc(-c5sc(/C=C6\C(=O)c7cc(F)c(F)cc7C6=C(C#N)C#N)cc5OCC(CC)CCCC)cc32)C(c2ccc(CCCCCC)cc2)(c2ccc(CCCCCC)cc2)c2cc(-c3scc(/C=C5/C(=O)c6cc(F)c(F)cc6C5=C(C#N)C#N)c3OCC(CC)CCCC)sc2-4)cc1,0.69,18.8,62.0,8.9,8.04264,9.63325842696629,8.0,8.9,1:1.5,,,,,,,,,,,,,,-5.21,-3.6,,-5.44,-4.19,
67338,10.1039/d2ta05083h,10.1039/d2ta05083h,PTB7-Th,IEICO-4F,PTB7-Th,IEICO-4F,CCCCC(CC)COC(=O)c1sc2csc(-c3cc4c(-c5ccc(CC(CC)CCCC)s5)c5sccc5c(-c5ccc(CC(CC)CCCC)s5)c4s3)c2c1F,CCCCCCc1ccc(C2(c3ccc(CCCCCC)cc3)c3cc4c(cc3-c3sc(-c5sc(/C=C6\C(=O)c7cc(F)c(F)cc7C6=C(C#N)C#N)cc5OCC(CC)CCCC)cc32)C(c2ccc(CCCCCC)cc2)(c2ccc(CCCCCC)cc2)c2cc(-c3scc(/C=C5/C(=O)c6cc(F)c(F)cc6C5=C(C#N)C#N)c3OCC(CC)CCCC)sc2-4)cc1,0.72,23.5,67.0,11.6,11.3364,2.2724137931034507,11.3,11.6,1:1.5,1-CN,,3% v/v,,,,,,,90.0,chlorobenzene,,,-5.21,-3.6,,-5.44,-4.19,
67344,10.1039/d2ta05452c,10.1039/d2ta05452c,D18,Y6,D18,Y6,CCCCCCC(CCCC)Cc1csc(-c2cc3c4nsnc4c4cc(-c5cc(CC(CCCC)CCCCCC)c(-c6cc7c(-c8cc(F)c(CC(CC)CCCC)s8)c8sccc8c(-c8cc(F)c(CC(CC)CCCC)s8)c7s6)s5)sc4c3s2)c1,CCCCCCCCCCCc1c(/C=C2\C(=O)c3cc(F)c(F)cc3C2=C(C#N)C#N)sc2c1sc1c3c4nsnc4c4c5sc6c(CCCCCCCCCCC)c(/C=C7\C(=O)c8cc(F)c(F)cc8C7=C(C#N)C#N)sc6c5n(CC(CC)CCCC)c4c3n(CC(CC)CCCC)c21,0.864,25.65,77.88,17.26,17.259454079999998,0.0031629200463729,17.14,17.26,,,,,ITO/PEDOT:PSS/active layer/PDINN/Ag,conventional,PDINN,,PEDOT:PSS,,,,,,-5.51,-2.77,,-5.65,-4.09,
67345,10.1039/d2ta05452c,10.1039/d2ta05452c,H6,Y6,H6,Y6,,CCCCCCCCCCCc1c(/C=C2\C(=O)c3cc(F)c(F)cc3C2=C(C#N)C#N)sc2c1sc1c3c4nsnc4c4c5sc6c(CCCCCCCCCCC)c(/C=C7\C(=O)c8cc(F)c(F)cc8C7=C(C#N)C#N)sc6c5n(CC(CC)CCCC)c4c3n(CC(CC)CCCC)c21,0.888,26.51,76.98,18.12,18.121769424,0.0097650331125773,18.0,18.12,,,,,ITO/PEDOT:PSS/active layer/PDINN/Ag,conventional,PDINN,,PEDOT:PSS,,,,,,,,,-5.65,-4.09,
67346,10.1039/d2ta05452c,10.1039/d2ta05452c,H7,Y6,H7,Y6,,CCCCCCCCCCCc1c(/C=C2\C(=O)c3cc(F)c(F)cc3C2=C(C#N)C#N)sc2c1sc1c3c4nsnc4c4c5sc6c(CCCCCCCCCCC)c(/C=C7\C(=O)c8cc(F)c(F)cc8C7=C(C#N)C#N)sc6c5n(CC(CC)CCCC)c4c3n(CC(CC)CCCC)c21,0.889,25.79,73.8,16.92,16.920354779999997,0.0020968085106087,16.5,16.92,,,,,ITO/PEDOT:PSS/active layer/PDINN/Ag,conventional,PDINN,,PEDOT:PSS,,,,,,,,,-5.65,-4.09,
67347,10.1039/d2ta05452c,10.1039/d2ta05452c,H8,Y6,H8,Y6,,CCCCCCCCCCCc1c(/C=C2\C(=O)c3cc(F)c(F)cc3C2=C(C#N)C#N)sc2c1sc1c3c4nsnc4c4c5sc6c(CCCCCCCCCCC)c(/C=C7\C(=O)c8cc(F)c(F)cc8C7=C(C#N)C#N)sc6c5n(CC(CC)CCCC)c4c3n(CC(CC)CCCC)c21,0.89,26.65,77.09,18.28,18.28459165,0.0251184354485682,18.1,18.28,,,,,ITO/PEDOT:PSS/active layer/PDINN/Ag,conventional,PDINN,,PEDOT:PSS,,,,,,,,,-5.65,-4.09,
67348,10.1039/d2ta05452c,10.1039/d2ta05452c,H9,Y6,H9,Y6,,CCCCCCCCCCCc1c(/C=C2\C(=O)c3cc(F)c(F)cc3C2=C(C#N)C#N)sc2c1sc1c3c4nsnc4c4c5sc6c(CCCCCCCCCCC)c(/C=C7\C(=O)c8cc(F)c(F)cc8C7=C(C#N)C#N)sc6c5n(CC(CC)CCCC)c4c3n(CC(CC)CCCC)c21,0.89,26.68,77.89,18.5,18.49513628,0.0262903783783754,18.23,18.5,,,,,ITO/PEDOT:PSS/active layer/PDINN/Ag,conventional,PDINN,,PEDOT:PSS,,,,,,,,,-5.65,-4.09,
67349,10.1039/d2ta05452c,10.1039/d2ta05452c,H10,Y6,H10,Y6,,CCCCCCCCCCCc1c(/C=C2\C(=O)c3cc(F)c(F)cc3C2=C(C#N)C#N)sc2c1sc1c3c4nsnc4c4c5sc6c(CCCCCCCCCCC)c(/C=C7\C(=O)c8cc(F)c(F)cc8C7=C(C#N)C#N)sc6c5n(CC(CC)CCCC)c4c3n(CC(CC)CCCC)c21,0.89,25.26,73.74,16.58,16.57778436,0.0133633293124203,16.48,16.58,,,,,ITO/PEDOT:PSS/active layer/PDINN/Ag,conventional,PDINN,,PEDOT:PSS,,,,,,,,,-5.65,-4.09,
67355,10.1039/d2ta05846d,10.1039/d2ta05846d,PM6,L6,PM6,L6,COC(=O)C(C)(C)c1cc(C)cc(-c2sc3c4sc5cc(/C=C6/C(=O)c7cc(F)cc(c7)C(=O)/C6=C\c6cc(C(C)(C)C(=O)OC)c(-c7cc(C)cc(C(C)(C)C(=O)OC)c7)s6)sc5c4c(C(C)(C)C(=O)OC)ccc2-3)c1,,0.844,22.5,71.3,13.53,13.53987,0.0729490022172903,13.46,13.53,,,,,ITO/PEDOT:PSS/PM6:acceptors/PDNIT-F3N/Ag,organic solar cell,PDNIT-F3N,,PEDOT:PSS,,,,,100.0,-5.56,-3.65,,,,
67356,10.1039/d2ta05846d,10.1039/d2ta05846d,PM6,L7,PM6,L7,COC(=O)C(C)(C)c1cc(C)cc(-c2sc3c4sc5cc(/C=C6/C(=O)c7cc(F)cc(c7)C(=O)/C6=C\c6cc(C(C)(C)C(=O)OC)c(-c7cc(C)cc(C(C)(C)C(=O)OC)c7)s6)sc5c4c(C(C)(C)C(=O)OC)ccc2-3)c1,,0.858,22.52,72.5,14.03,14.008566,0.1527726300783983,13.98,14.03,,,,,ITO/PEDOT:PSS/PM6:acceptors/PDNIT-F3N/Ag,organic solar cell,PDNIT-F3N,,PEDOT:PSS,,,,,100.0,-5.56,-3.65,,,,
67357,10.1039/d2ta05846d,10.1039/d2ta05846d,PM6,L8,PM6,L8,COC(=O)C(C)(C)c1cc(C)cc(-c2sc3c4sc5cc(/C=C6/C(=O)c7cc(F)cc(c7)C(=O)/C6=C\c6cc(C(C)(C)C(=O)OC)c(-c7cc(C)cc(C(C)(C)C(=O)OC)c7)s6)sc5c4c(C(C)(C)C(=O)OC)ccc2-3)c1,,0.864,23.63,75.4,15.4,15.393905280000002,0.039576103896093,15.29,15.4,,,,,ITO/PEDOT:PSS/PM6:acceptors/PDNIT-F3N/Ag,conventional,PDNIT-F3N,,PEDOT:PSS,,,,,100.0,-5.56,-3.65,,,,
67358,10.1039/d2ta05846d,10.1039/d2ta05846d,PM6,L9,PM6,L9,COC(=O)C(C)(C)c1cc(C)cc(-c2sc3c4sc5cc(/C=C6/C(=O)c7cc(F)cc(c7)C(=O)/C6=C\c6cc(C(C)(C)C(=O)OC)c(-c7cc(C)cc(C(C)(C)C(=O)OC)c7)s6)sc5c4c(C(C)(C)C(=O)OC)ccc2-3)c1,,0.869,22.98,71.6,14.28,14.29824792,0.1277865546218508,14.05,14.28,,,,,ITO/PEDOT:PSS/PM6:acceptors/PDNIT-F3N/Ag,conventional,PDNIT-F3N,,PEDOT:PSS,,,,,100.0,-5.56,-3.65,,,,
67359,10.1039/d2ta05846d,10.1039/d2ta05846d,PM6,L10,PM6,L10,COC(=O)C(C)(C)c1cc(C)cc(-c2sc3c4sc5cc(/C=C6/C(=O)c7cc(F)cc(c7)C(=O)/C6=C\c6cc(C(C)(C)C(=O)OC)c(-c7cc(C)cc(C(C)(C)C(=O)OC)c7)s6)sc5c4c(C(C)(C)C(=O)OC)ccc2-3)c1,,0.878,22.31,71.3,13.95,13.966372339999998,0.1173644444444332,13.89,13.95,,,,,ITO/PEDOT:PSS/PM6:acceptors/PDNIT-F3N/Ag,organic solar cell,PDNIT-F3N,,PEDOT:PSS,,,,,100.0,-5.56,-3.65,,,,
67360,10.1039/d2ta05846d,10.1039/d2ta05846d,PM6,L11,PM6,L11,COC(=O)C(C)(C)c1cc(C)cc(-c2sc3c4sc5cc(/C=C6/C(=O)c7cc(F)cc(c7)C(=O)/C6=C\c6cc(C(C)(C)C(=O)OC)c(-c7cc(C)cc(C(C)(C)C(=O)OC)c7)s6)sc5c4c(C(C)(C)C(=O)OC)ccc2-3)c1,CCCCCCCCCCCc1c(/C=C2\C(=O)c3ccccc3C2=C(C#N)C#N)sc2c1sc1c3c4nsnc4c4c5sc6c(CCCCCCCCCCC)c(/C=C7/C(=O)c8cc(-c9cccs9)ccc8C7=C(C#N)C#N)sc6c5n(CC(CCCCCCCC)CCCCCCCCCC)c4c3n(CC(CCCCCCCC)CCCCCCCCCC)c21,0.881,21.91,71.1,13.72,13.72422681,0.0308076530612149,13.67,13.72,,,,,ITO/PEDOT:PSS/PM6:acceptors/PDNIT-F3N/Ag,organic solar cell,PDNIT-F3N,,PEDOT:PSS,,,,,100.0,-5.56,-3.65,,,,
67361,10.1039/d2ta05869c,10.1039/d2ta05869c,PM6,MQ7-i,PM6,MQ7-i,COC(=O)C(C)(C)c1cc(C)cc(-c2sc3c4sc5cc(/C=C6/C(=O)c7cc(F)cc(c7)C(=O)/C6=C\c6cc(C(C)(C)C(=O)OC)c(-c7cc(C)cc(C(C)(C)C(=O)OC)c7)s6)sc5c4c(C(C)(C)C(=O)OC)ccc2-3)c1,,0.87,25.08,74.37,16.23,16.227236519999998,0.017026987061012,15.77,16.23,1:1,1-chloronaphthalene,,0.5 vol%,ITO/PEDOT:PSS/active layer/PDIN/Ag,binary bulk heterojunction,PDIN,,PEDOT:PSS,,,chloroform,,80.0,-5.56,-3.65,,,,
67362,10.1039/d2ta05869c,10.1039/d2ta05869c,PM6,MQ7-o,PM6,MQ7-o,COC(=O)C(C)(C)c1cc(C)cc(-c2sc3c4sc5cc(/C=C6/C(=O)c7cc(F)cc(c7)C(=O)/C6=C\c6cc(C(C)(C)C(=O)OC)c(-c7cc(C)cc(C(C)(C)C(=O)OC)c7)s6)sc5c4c(C(C)(C)C(=O)OC)ccc2-3)c1,,0.9,24.07,69.5,15.06,15.055785,0.0279880478087669,14.94,15.06,1:1,1-chloronaphthalene,,0.5 vol%,ITO/PEDOT:PSS/active layer/PDIN/Ag,binary bulk heterojunction,PDIN,,PEDOT:PSS,,,chloroform,,80.0,-5.56,-3.65,,,,
67363,10.1039/d2ta05869c,10.1039/d2ta05869c,PM6,MQ7-m,PM6,MQ7-m,COC(=O)C(C)(C)c1cc(C)cc(-c2sc3c4sc5cc(/C=C6/C(=O)c7cc(F)cc(c7)C(=O)/C6=C\c6cc(C(C)(C)C(=O)OC)c(-c7cc(C)cc(C(C)(C)C(=O)OC)c7)s6)sc5c4c(C(C)(C)C(=O)OC)ccc2-3)c1,,0.86,25.02,67.61,14.54,14.54777892,0.0535001375515804,14.27,14.54,1:1,1-chloronaphthalene,,0.5 vol%,ITO/PEDOT:PSS/active layer/PDIN/Ag,binary bulk heterojunction,PDIN,,PEDOT:PSS,,,chloroform,,80.0,-5.56,-3.65,,,,
67364,10.1039/d2ta06706d,10.1039/d2ta06706d,PM6,Y6,PM6,Y6,COC(=O)C(C)(C)c1cc(C)cc(-c2sc3c4sc5cc(/C=C6/C(=O)c7cc(F)cc(c7)C(=O)/C6=C\c6cc(C(C)(C)C(=O)OC)c(-c7cc(C)cc(C(C)(C)C(=O)OC)c7)s6)sc5c4c(C(C)(C)C(=O)OC)ccc2-3)c1,CCCCCCCCCCCc1c(/C=C2\C(=O)c3cc(F)c(F)cc3C2=C(C#N)C#N)sc2c1sc1c3c4nsnc4c4c5sc6c(CCCCCCCCCCC)c(/C=C7\C(=O)c8cc(F)c(F)cc8C7=C(C#N)C#N)sc6c5n(CC(CC)CCCC)c4c3n(CC(CC)CCCC)c21,0.824,26.14,70.94,15.51,15.280021983999998,1.482772508059331,15.27,15.51,1:1.2,1-chloronaphthalene,,0.5 vol%,,,ZnO,,MoO3,,,chloroform,,,-5.56,-3.65,,-5.65,-4.09,
67366,10.1039/d2ta06706d,10.1039/d2ta06706d,BTC,Y6,BTC,Y6,,CCCCCCCCCCCc1c(/C=C2\C(=O)c3cc(F)c(F)cc3C2=C(C#N)C#N)sc2c1sc1c3c4nsnc4c4c5sc6c(CCCCCCCCCCC)c(/C=C7\C(=O)c8cc(F)c(F)cc8C7=C(C#N)C#N)sc6c5n(CC(CC)CCCC)c4c3n(CC(CC)CCCC)c21,0.795,18.25,49.74,7.48,7.216652250000001,3.520691844919779,7.2,7.48,2:1,1-chloronaphthalene,,0.5 vol%,inverted,,ZnO,,MoO3,,,chloroform,,120.0,,,,-5.65,-4.09,
67367,10.1039/d2ta06706d,10.1039/d2ta06706d,PM6,L8-BO,PM6,L8-BO,COC(=O)C(C)(C)c1cc(C)cc(-c2sc3c4sc5cc(/C=C6/C(=O)c7cc(F)cc(c7)C(=O)/C6=C\c6cc(C(C)(C)C(=O)OC)c(-c7cc(C)cc(C(C)(C)C(=O)OC)c7)s6)sc5c4c(C(C)(C)C(=O)OC)ccc2-3)c1,CCCCCCC(CCCC)Cc1c(/C=C2\C(=O)c3cc(F)c(F)cc3C2=C(C#N)C#N)sc2c1SC1c3c(c4c(c5nsnc35)c3sc5c(CC(CCCC)CCCCCC)c(/C=C6\C(=O)c7cc(F)c(F)cc7C6=C(C#N)C#N)sc5c3n4CC(CC)CCCC)N(CC(CC)CCCC)C21,0.887,26.18,75.59,17.62,17.553252794,0.3788150170261196,17.55,17.62,,"1,8-diiodooctane",,0.3 vol%,inverted,,ZnO,,MoO3,,,chloroform,,,-5.56,-3.65,,-5.68,-3.9,
67369,10.1039/d2ta06861c,10.1039/d2ta06861c,PM6,Y6,PM6,Y6,COC(=O)C(C)(C)c1cc(C)cc(-c2sc3c4sc5cc(/C=C6/C(=O)c7cc(F)cc(c7)C(=O)/C6=C\c6cc(C(C)(C)C(=O)OC)c(-c7cc(C)cc(C(C)(C)C(=O)OC)c7)s6)sc5c4c(C(C)(C)C(=O)OC)ccc2-3)c1,CCCCCCCCCCCc1c(/C=C2\C(=O)c3cc(F)c(F)cc3C2=C(C#N)C#N)sc2c1sc1c3c4nsnc4c4c5sc6c(CCCCCCCCCCC)c(/C=C7\C(=O)c8cc(F)c(F)cc8C7=C(C#N)C#N)sc6c5n(CC(CC)CCCC)c4c3n(CC(CC)CCCC)c21,0.846,26.52,72.96,16.38,16.369247232,0.0656457142857123,16.17,16.38,,,,,,conventional,,,,,,,,,-5.56,-3.65,,-5.65,-4.09,
67370,10.1039/d2ta06861c,10.1039/d2ta06861c,PM6,Y6,PM6,Y6,COC(=O)C(C)(C)c1cc(C)cc(-c2sc3c4sc5cc(/C=C6/C(=O)c7cc(F)cc(c7)C(=O)/C6=C\c6cc(C(C)(C)C(=O)OC)c(-c7cc(C)cc(C(C)(C)C(=O)OC)c7)s6)sc5c4c(C(C)(C)C(=O)OC)ccc2-3)c1,CCCCCCCCCCCc1c(/C=C2\C(=O)c3cc(F)c(F)cc3C2=C(C#N)C#N)sc2c1sc1c3c4nsnc4c4c5sc6c(CCCCCCCCCCC)c(/C=C7\C(=O)c8cc(F)c(F)cc8C7=C(C#N)C#N)sc6c5n(CC(CC)CCCC)c4c3n(CC(CC)CCCC)c21,0.851,26.71,74.0,16.81,16.820355399999997,0.0616026174895783,16.57,16.81,,,,,,conventional,,,,,,,,,-5.56,-3.65,,-5.65,-4.09,
67371,10.1039/d2ta06861c,10.1039/d2ta06861c,PM6,Y6,PM6,Y6,COC(=O)C(C)(C)c1cc(C)cc(-c2sc3c4sc5cc(/C=C6/C(=O)c7cc(F)cc(c7)C(=O)/C6=C\c6cc(C(C)(C)C(=O)OC)c(-c7cc(C)cc(C(C)(C)C(=O)OC)c7)s6)sc5c4c(C(C)(C)C(=O)OC)ccc2-3)c1,CCCCCCCCCCCc1c(/C=C2\C(=O)c3cc(F)c(F)cc3C2=C(C#N)C#N)sc2c1sc1c3c4nsnc4c4c5sc6c(CCCCCCCCCCC)c(/C=C7\C(=O)c8cc(F)c(F)cc8C7=C(C#N)C#N)sc6c5n(CC(CC)CCCC)c4c3n(CC(CC)CCCC)c21,0.856,26.96,74.51,17.21,17.195238976000002,0.0857700406740177,16.97,17.21,,,,,,conventional,,,,,,,,,-5.56,-3.65,,-5.65,-4.09,
67372,10.1039/d2ta06861c,10.1039/d2ta06861c,PM6,Y6,PM6,Y6,COC(=O)C(C)(C)c1cc(C)cc(-c2sc3c4sc5cc(/C=C6/C(=O)c7cc(F)cc(c7)C(=O)/C6=C\c6cc(C(C)(C)C(=O)OC)c(-c7cc(C)cc(C(C)(C)C(=O)OC)c7)s6)sc5c4c(C(C)(C)C(=O)OC)ccc2-3)c1,CCCCCCCCCCCc1c(/C=C2\C(=O)c3cc(F)c(F)cc3C2=C(C#N)C#N)sc2c1sc1c3c4nsnc4c4c5sc6c(CCCCCCCCCCC)c(/C=C7\C(=O)c8cc(F)c(F)cc8C7=C(C#N)C#N)sc6c5n(CC(CC)CCCC)c4c3n(CC(CC)CCCC)c21,0.853,26.71,73.92,16.84,16.841659296,0.009853301662706,16.6,16.84,,,,,,conventional,,,,,,,,,-5.56,-3.65,,-5.65,-4.09,
67373,10.1039/d2ta06861c,10.1039/d2ta06861c,PBDB-T,Y6,PBDB-T,Y6,CCCCC(CC)Cc1ccc(-c2c3cc(-c4ccc(-c5sc(-c6cccs6)c6c5C(=O)c5c(CC(CC)CCCC)sc(CC(CC)CCCC)c5C6=O)s4)sc3c(-c3ccc(CC(CC)CCCC)s3)c3ccsc23)s1,CCCCCCCCCCCc1c(/C=C2\C(=O)c3cc(F)c(F)cc3C2=C(C#N)C#N)sc2c1sc1c3c4nsnc4c4c5sc6c(CCCCCCCCCCC)c(/C=C7\C(=O)c8cc(F)c(F)cc8C7=C(C#N)C#N)sc6c5n(CC(CC)CCCC)c4c3n(CC(CC)CCCC)c21,0.738,26.17,63.17,12.2,12.200312682000002,0.0025629672131339,12.03,12.2,,,,,,,,,P-70,,,,,,-5.33,-3.48,,-5.65,-4.09,
67374,10.1039/d2ta06861c,10.1039/d2ta06861c,PBDB-T,Y6,PBDB-T,Y6,CCCCC(CC)Cc1ccc(-c2c3cc(-c4ccc(-c5sc(-c6cccs6)c6c5C(=O)c5c(CC(CC)CCCC)sc(CC(CC)CCCC)c5C6=O)s4)sc3c(-c3ccc(CC(CC)CCCC)s3)c3ccsc23)s1,CCCCCCCCCCCc1c(/C=C2\C(=O)c3cc(F)c(F)cc3C2=C(C#N)C#N)sc2c1sc1c3c4nsnc4c4c5sc6c(CCCCCCCCCCC)c(/C=C7\C(=O)c8cc(F)c(F)cc8C7=C(C#N)C#N)sc6c5n(CC(CC)CCCC)c4c3n(CC(CC)CCCC)c21,0.735,26.38,64.46,12.49,12.498342779999998,0.0667956765412151,12.12,12.49,,,,,,,,,P-200,,,,,,-5.33,-3.48,,-5.65,-4.09,
67375,10.1039/d2ta06861c,10.1039/d2ta06861c,PBDB-T,Y6,PBDB-T,Y6,CCCCC(CC)Cc1ccc(-c2c3cc(-c4ccc(-c5sc(-c6cccs6)c6c5C(=O)c5c(CC(CC)CCCC)sc(CC(CC)CCCC)c5C6=O)s4)sc3c(-c3ccc(CC(CC)CCCC)s3)c3ccsc23)s1,CCCCCCCCCCCc1c(/C=C2\C(=O)c3cc(F)c(F)cc3C2=C(C#N)C#N)sc2c1sc1c3c4nsnc4c4c5sc6c(CCCCCCCCCCC)c(/C=C7\C(=O)c8cc(F)c(F)cc8C7=C(C#N)C#N)sc6c5n(CC(CC)CCCC)c4c3n(CC(CC)CCCC)c21,0.734,26.56,64.0,12.48,12.4768256,0.0254358974359029,12.39,12.48,,,,,,,,,P-500,,,,,,-5.33,-3.48,,-5.65,-4.09,
67376,10.1039/d2ta06861c,10.1039/d2ta06861c,PBDB-T,Y6,PBDB-T,Y6,CCCCC(CC)Cc1ccc(-c2c3cc(-c4ccc(-c5sc(-c6cccs6)c6c5C(=O)c5c(CC(CC)CCCC)sc(CC(CC)CCCC)c5C6=O)s4)sc3c(-c3ccc(CC(CC)CCCC)s3)c3ccsc23)s1,CCCCCCCCCCCc1c(/C=C2\C(=O)c3cc(F)c(F)cc3C2=C(C#N)C#N)sc2c1sc1c3c4nsnc4c4c5sc6c(CCCCCCCCCCC)c(/C=C7\C(=O)c8cc(F)c(F)cc8C7=C(C#N)C#N)sc6c5n(CC(CC)CCCC)c4c3n(CC(CC)CCCC)c21,0.735,26.53,66.47,12.96,12.961350885,0.0104234953703628,12.6,12.96,,,,,,,,,P-1000,,,,,,-5.33,-3.48,,-5.65,-4.09,
67377,10.1039/d2ta06861c,10.1039/d2ta06861c,D18-Cl,Y6,D18-Cl,Y6,CCCCCCC(CCCC)Cc1csc(-c2cc3c4nsnc4c4cc(-c5cc(CC(CCCC)CCCCCC)c(-c6cc7c(-c8cc(Cl)c(CC(CC)CCCC)s8)c8sccc8c(-c8cc(Cl)c(CC(CC)CCCC)s8)c7s6)s5)sc4c3s2)c1,CCCCCCCCCCCc1c(/C=C2\C(=O)c3cc(F)c(F)cc3C2=C(C#N)C#N)sc2c1sc1c3c4nsnc4c4c5sc6c(CCCCCCCCCCC)c(/C=C7\C(=O)c8cc(F)c(F)cc8C7=C(C#N)C#N)sc6c5n(CC(CC)CCCC)c4c3n(CC(CC)CCCC)c21,0.857,25.64,71.76,15.76,15.768169248,0.0518353299492369,15.38,15.76,,,,,conventional,,,,P-70,,,,,,-5.51,-2.77,,-5.65,-4.09,
67378,10.1039/d2ta06861c,10.1039/d2ta06861c,D18-Cl,Y6,D18-Cl,Y6,CCCCCCC(CCCC)Cc1csc(-c2cc3c4nsnc4c4cc(-c5cc(CC(CCCC)CCCCCC)c(-c6cc7c(-c8cc(Cl)c(CC(CC)CCCC)s8)c8sccc8c(-c8cc(Cl)c(CC(CC)CCCC)s8)c7s6)s5)sc4c3s2)c1,CCCCCCCCCCCc1c(/C=C2\C(=O)c3cc(F)c(F)cc3C2=C(C#N)C#N)sc2c1sc1c3c4nsnc4c4c5sc6c(CCCCCCCCCCC)c(/C=C7\C(=O)c8cc(F)c(F)cc8C7=C(C#N)C#N)sc6c5n(CC(CC)CCCC)c4c3n(CC(CC)CCCC)c21,0.863,27.19,73.68,17.3,17.288989896000004,0.0636422196531606,16.85,17.3,,,,,,,,,P-200,,,,,,-5.51,-2.77,,-5.65,-4.09,
67379,10.1039/d2ta06861c,10.1039/d2ta06861c,D18-Cl,Y6,D18-Cl,Y6,CCCCCCC(CCCC)Cc1csc(-c2cc3c4nsnc4c4cc(-c5cc(CC(CCCC)CCCCCC)c(-c6cc7c(-c8cc(Cl)c(CC(CC)CCCC)s8)c8sccc8c(-c8cc(Cl)c(CC(CC)CCCC)s8)c7s6)s5)sc4c3s2)c1,CCCCCCCCCCCc1c(/C=C2\C(=O)c3cc(F)c(F)cc3C2=C(C#N)C#N)sc2c1sc1c3c4nsnc4c4c5sc6c(CCCCCCCCCCC)c(/C=C7\C(=O)c8cc(F)c(F)cc8C7=C(C#N)C#N)sc6c5n(CC(CC)CCCC)c4c3n(CC(CC)CCCC)c21,0.863,26.98,72.76,16.95,16.941249224000003,0.051626997050123,16.15,16.95,,,,,,,,,P-500,,,,,,-5.51,-2.77,,-5.65,-4.09,
67380,10.1039/d2ta06861c,10.1039/d2ta06861c,D18-Cl,Y6,D18-Cl,Y6,CCCCCCC(CCCC)Cc1csc(-c2cc3c4nsnc4c4cc(-c5cc(CC(CCCC)CCCCCC)c(-c6cc7c(-c8cc(Cl)c(CC(CC)CCCC)s8)c8sccc8c(-c8cc(Cl)c(CC(CC)CCCC)s8)c7s6)s5)sc4c3s2)c1,CCCCCCCCCCCc1c(/C=C2\C(=O)c3cc(F)c(F)cc3C2=C(C#N)C#N)sc2c1sc1c3c4nsnc4c4c5sc6c(CCCCCCCCCCC)c(/C=C7\C(=O)c8cc(F)c(F)cc8C7=C(C#N)C#N)sc6c5n(CC(CC)CCCC)c4c3n(CC(CC)CCCC)c21,0.863,25.74,72.74,16.17,16.158187187999996,0.0730538775510564,15.84,16.17,,,,,,,,,P-1000,,,,,,-5.51,-2.77,,-5.65,-4.09,
67381,10.1039/d2ta06861c,10.1039/d2ta06861c,PM6,BTP-ec9,PM6,BTP-eC9,COC(=O)C(C)(C)c1cc(C)cc(-c2sc3c4sc5cc(/C=C6/C(=O)c7cc(F)cc(c7)C(=O)/C6=C\c6cc(C(C)(C)C(=O)OC)c(-c7cc(C)cc(C(C)(C)C(=O)OC)c7)s6)sc5c4c(C(C)(C)C(=O)OC)ccc2-3)c1,CCCCCCCCCc1c(C=C2C(=O)c3cc(Cl)c(Cl)cc3C2=C(C#N)C#N)sc2c1sc1c3c4nsnc4c4c5sc6c(CCCCCCCCC)c(C=C7C(=O)c8cc(Cl)c(Cl)cc8C7=C(C#N)C#N)sc6c5n(CC(CCCC)CCCCCC)c4c3n(CC(CCCC)CCCCCC)c21,0.835,27.77,75.78,17.57,17.57182851,0.0104070005691478,17.09,17.57,,,,,,,,,P-70,,,,,,-5.56,-3.65,,-5.68,-3.9,
67382,10.1039/d2ta06861c,10.1039/d2ta06861c,PM6,BTP-ec9,PM6,BTP-eC9,COC(=O)C(C)(C)c1cc(C)cc(-c2sc3c4sc5cc(/C=C6/C(=O)c7cc(F)cc(c7)C(=O)/C6=C\c6cc(C(C)(C)C(=O)OC)c(-c7cc(C)cc(C(C)(C)C(=O)OC)c7)s6)sc5c4c(C(C)(C)C(=O)OC)ccc2-3)c1,CCCCCCCCCc1c(C=C2C(=O)c3cc(Cl)c(Cl)cc3C2=C(C#N)C#N)sc2c1sc1c3c4nsnc4c4c5sc6c(CCCCCCCCC)c(C=C7C(=O)c8cc(Cl)c(Cl)cc8C7=C(C#N)C#N)sc6c5n(CC(CCCC)CCCCCC)c4c3n(CC(CCCC)CCCCCC)c21,0.84,28.36,76.34,18.19,18.18602016,0.0218792743265503,17.71,18.19,,,,,,,,,P-200,,,,,,-5.56,-3.65,,-5.68,-3.9,
67383,10.1039/d2ta06861c,10.1039/d2ta06861c,PM6,BTP-ec9,PM6,BTP-eC9,COC(=O)C(C)(C)c1cc(C)cc(-c2sc3c4sc5cc(/C=C6/C(=O)c7cc(F)cc(c7)C(=O)/C6=C\c6cc(C(C)(C)C(=O)OC)c(-c7cc(C)cc(C(C)(C)C(=O)OC)c7)s6)sc5c4c(C(C)(C)C(=O)OC)ccc2-3)c1,CCCCCCCCCc1c(C=C2C(=O)c3cc(Cl)c(Cl)cc3C2=C(C#N)C#N)sc2c1sc1c3c4nsnc4c4c5sc6c(CCCCCCCCC)c(C=C7C(=O)c8cc(Cl)c(Cl)cc8C7=C(C#N)C#N)sc6c5n(CC(CCCC)CCCCCC)c4c3n(CC(CCCC)CCCCCC)c21,0.836,27.38,75.3,17.25,17.23592904,0.0815707826087044,16.89,17.25,,,,,,,,,P-500,,,,,,-5.56,-3.65,,-5.68,-3.9,
67384,10.1039/d2ta06861c,10.1039/d2ta06861c,PM6,BTP-ec9,PM6,BTP-eC9,COC(=O)C(C)(C)c1cc(C)cc(-c2sc3c4sc5cc(/C=C6/C(=O)c7cc(F)cc(c7)C(=O)/C6=C\c6cc(C(C)(C)C(=O)OC)c(-c7cc(C)cc(C(C)(C)C(=O)OC)c7)s6)sc5c4c(C(C)(C)C(=O)OC)ccc2-3)c1,CCCCCCCCCc1c(C=C2C(=O)c3cc(Cl)c(Cl)cc3C2=C(C#N)C#N)sc2c1sc1c3c4nsnc4c4c5sc6c(CCCCCCCCC)c(C=C7C(=O)c8cc(Cl)c(Cl)cc8C7=C(C#N)C#N)sc6c5n(CC(CCCC)CCCCCC)c4c3n(CC(CCCC)CCCCCC)c21,0.831,27.02,75.94,17.05,17.051279027999996,0.0075016304985071,16.74,17.05,,,,,,,,,P-1000,,,,,,-5.56,-3.65,,-5.68,-3.9,
67388,10.1039/d2ta07239d,10.1039/d2ta07239d,PTQ10,Y26,PTQ10,Y26,CCCCCCCCC(CCCCCC)COc1cnc2c(-c3cccs3)c(F)c(F)cc2n1,CCCCCCc1c(/C=C2\C(=O)c3cc(F)c(F)cc3C2=C(C#N)C#N)sc2c3c4nn(CC(CC)CCCC)nc4c4c5sc(/C=C6\C(=O)c7cc(F)c(F)cc7C6=C(C#N)C#N)c(CCCCCC)c5n(CC(CC)CCCC)c4c3n(CC(CC)CCCC)c12,0.895,21.95,72.6,14.29,14.2624515,0.1927816655003497,13.93,14.29,1:1.2,,,,,organic solar cell,PDINN,,PEDOT:PSS,,100.0,,,,-5.54,-2.92,,-5.58,-4.03,
67389,10.1039/d2ta07239d,10.1039/d2ta07239d,PTQ10,Y26,PTQ10,Y26,CCCCCCCCC(CCCCCC)COc1cnc2c(-c3cccs3)c(F)c(F)cc2n1,CCCCCCc1c(/C=C2\C(=O)c3cc(F)c(F)cc3C2=C(C#N)C#N)sc2c3c4nn(CC(CC)CCCC)nc4c4c5sc(/C=C6\C(=O)c7cc(F)c(F)cc7C6=C(C#N)C#N)c(CCCCCC)c5n(CC(CC)CCCC)c4c3n(CC(CC)CCCC)c12,0.883,22.56,76.27,15.23,15.193350095999996,0.2406428365069227,15.0,15.23,1:1.2,0.5%CN,CN,0.5%,conventional,organic solar cell,PDINN,,PEDOT:PSS,,100.0,chloroform,,100.0,-5.54,-2.92,,-5.58,-4.03,
67390,10.1039/d2ta07239d,10.1039/d2ta07239d,PTQ10,Y26,PTQ10,Y26,CCCCCCCCC(CCCCCC)COc1cnc2c(-c3cccs3)c(F)c(F)cc2n1,CCCCCCc1c(/C=C2\C(=O)c3cc(F)c(F)cc3C2=C(C#N)C#N)sc2c3c4nn(CC(CC)CCCC)nc4c4c5sc(/C=C6\C(=O)c7cc(F)c(F)cc7C6=C(C#N)C#N)c(CCCCCC)c5n(CC(CC)CCCC)c4c3n(CC(CC)CCCC)c12,0.886,23.57,76.73,16.01,16.023541246,0.0845799250468398,15.73,16.01,1:1.2,1-chloronaphthalene,CN,0.5%,,organic solar cell,PDINN,,PEDOT:PSS,,100.0,chloroform,,100.0,-5.54,-2.92,,-5.58,-4.03,
67391,10.1039/d2ta07239d,10.1039/d2ta07239d,PM6,Y26,PM6,Y26,COC(=O)C(C)(C)c1cc(C)cc(-c2sc3c4sc5cc(/C=C6/C(=O)c7cc(F)cc(c7)C(=O)/C6=C\c6cc(C(C)(C)C(=O)OC)c(-c7cc(C)cc(C(C)(C)C(=O)OC)c7)s6)sc5c4c(C(C)(C)C(=O)OC)ccc2-3)c1,CCCCCCc1c(/C=C2\C(=O)c3cc(F)c(F)cc3C2=C(C#N)C#N)sc2c3c4nn(CC(CC)CCCC)nc4c4c5sc(/C=C6\C(=O)c7cc(F)c(F)cc7C6=C(C#N)C#N)c(CCCCCC)c5n(CC(CC)CCCC)c4c3n(CC(CC)CCCC)c12,0.848,23.17,78.64,15.44,15.451313024,0.0732708808290249,15.07,15.44,1:1.2,0.5%CN,CN,0.5%,conventional,organic solar cell,PDINN,,PEDOT:PSS,,100.0,chloroform,,100.0,-5.56,-3.65,,-5.58,-4.03,
67392,10.1039/d2ta07239d,10.1039/d2ta07239d,PM6,Y6,PM6,Y6,COC(=O)C(C)(C)c1cc(C)cc(-c2sc3c4sc5cc(/C=C6/C(=O)c7cc(F)cc(c7)C(=O)/C6=C\c6cc(C(C)(C)C(=O)OC)c(-c7cc(C)cc(C(C)(C)C(=O)OC)c7)s6)sc5c4c(C(C)(C)C(=O)OC)ccc2-3)c1,CCCCCCCCCCCc1c(/C=C2\C(=O)c3cc(F)c(F)cc3C2=C(C#N)C#N)sc2c1sc1c3c4nsnc4c4c5sc6c(CCCCCCCCCCC)c(/C=C7\C(=O)c8cc(F)c(F)cc8C7=C(C#N)C#N)sc6c5n(CC(CC)CCCC)c4c3n(CC(CC)CCCC)c21,,,,15.7,,,,,1 : 1.2,,,,,,,,,,,,,,-5.56,-3.65,,-5.65,-4.09,
67393,10.1039/d2ta07239d,10.1039/d2ta07239d,PTQ10,Y6,PTQ10,Y6,CCCCCCCCC(CCCCCC)COc1cnc2c(-c3cccs3)c(F)c(F)cc2n1,CCCCCCCCCCCc1c(/C=C2\C(=O)c3cc(F)c(F)cc3C2=C(C#N)C#N)sc2c1sc1c3c4nsnc4c4c5sc6c(CCCCCCCCCCC)c(/C=C7\C(=O)c8cc(F)c(F)cc8C7=C(C#N)C#N)sc6c5n(CC(CC)CCCC)c4c3n(CC(CC)CCCC)c21,,,,16.21,,,,,1 : 1.2,,,,,,,,,,,,,,-5.54,-2.92,,-5.65,-4.09,
67394,10.1039/d2ta07239d,10.1039/d2ta07239d,PM7,Y6,PM7,Y6,CCCCC(CC)Cc1sc(-c2c3ccsc3c(-c3cc(Cl)c(CC(CC)CCCC)s3)c3sc(-c4ccc(-c5sc(-c6cccs6)c6c5C(=O)c5c(CC(CC)CCCC)sc(CC(CC)CCCC)c5C6=O)s4)cc23)cc1Cl,CCCCCCCCCCCc1c(/C=C2\C(=O)c3cc(F)c(F)cc3C2=C(C#N)C#N)sc2c1sc1c3c4nsnc4c4c5sc6c(CCCCCCCCCCC)c(/C=C7\C(=O)c8cc(F)c(F)cc8C7=C(C#N)C#N)sc6c5n(CC(CC)CCCC)c4c3n(CC(CC)CCCC)c21,,,,17.04,,,,,1 : 1.2,,,,,,,,,,,,,,-5.575,-3.67,,-5.65,-4.09,
67395,10.1039/d2ta07239d,10.1039/d2ta07239d,D18,Y6,D18,Y6,CCCCCCC(CCCC)Cc1csc(-c2cc3c4nsnc4c4cc(-c5cc(CC(CCCC)CCCCCC)c(-c6cc7c(-c8cc(F)c(CC(CC)CCCC)s8)c8sccc8c(-c8cc(F)c(CC(CC)CCCC)s8)c7s6)s5)sc4c3s2)c1,CCCCCCCCCCCc1c(/C=C2\C(=O)c3cc(F)c(F)cc3C2=C(C#N)C#N)sc2c1sc1c3c4nsnc4c4c5sc6c(CCCCCCCCCCC)c(/C=C7\C(=O)c8cc(F)c(F)cc8C7=C(C#N)C#N)sc6c5n(CC(CC)CCCC)c4c3n(CC(CC)CCCC)c21,,,,18.22,,,,,1 : 1.6,,,,,,,,,,,,,,-5.51,-2.77,,-5.65,-4.09,
67396,10.1039/d2ta07239d,10.1039/d2ta07239d,P4T2F-HD,Y6-BO,P4T2F-HD,Y6-BO,CCCCCCCCC(CCCCCC)Cc1csc(-c2cc(CC(CCCCCC)CCCCCCCC)c(-c3cc(F)c(-c4sccc4F)s3)s2)c1,CCCCCCCCCCCc1c(/C=C2\C(=O)c3cc(F)c(F)cc3C2=C(C#N)C#N)sc2c1sc1c3c4nsnc4c4c5sc6c(CCCCCCCCCCC)c(/C=C7\C(=O)c8cc(F)c(F)cc8C7=C(C#N)C#N)sc6c5n(CC(CCCC)CCCCCC)c4c3n(CC(CCCC)CCCCCC)c21,,,,13.65,,,,,1 : 1.2,,,,,,,,,,,,,,-5.35,-3.43,,-5.65,-4.1,
67397,10.1039/d2ta07239d,10.1039/d2ta07239d,PM6,Y26,PM6,Y26,COC(=O)C(C)(C)c1cc(C)cc(-c2sc3c4sc5cc(/C=C6/C(=O)c7cc(F)cc(c7)C(=O)/C6=C\c6cc(C(C)(C)C(=O)OC)c(-c7cc(C)cc(C(C)(C)C(=O)OC)c7)s6)sc5c4c(C(C)(C)C(=O)OC)ccc2-3)c1,CCCCCCc1c(/C=C2\C(=O)c3cc(F)c(F)cc3C2=C(C#N)C#N)sc2c3c4nn(CC(CC)CCCC)nc4c4c5sc(/C=C6\C(=O)c7cc(F)c(F)cc7C6=C(C#N)C#N)c(CCCCCC)c5n(CC(CC)CCCC)c4c3n(CC(CC)CCCC)c12,,,,13.34,,,,,1 : 1.2,,,,,,,,,,,,,,-5.56,-3.65,,-5.58,-4.03,
67398,10.1039/d2ta07239d,10.1039/d2ta07239d,P3HT,ZY-4Cl,P3HT,ZY-4Cl,CCCCCCc1ccsc1,CCc1c(C=C2C(=O)c3cc(Cl)c(Cl)cc3C2=O)sc2c1sc1c3c4nsnc4c4c5sc6c(CC)c(C=C7C(=O)c8cc(Cl)c(Cl)cc8C7=O)sc6c5n(CC)c4c3n(CC)c21,,,,10.7,,,,,1 : 1,,,,,,,,,,,,,,-5.01,-3.12,,,,
67399,10.1039/d2ta07239d,10.1039/d2ta07239d,P5TCN-F25,Y6,P5TCN-F25,Y6,,CCCCCCCCCCCc1c(/C=C2\C(=O)c3cc(F)c(F)cc3C2=C(C#N)C#N)sc2c1sc1c3c4nsnc4c4c5sc6c(CCCCCCCCCCC)c(/C=C7\C(=O)c8cc(F)c(F)cc8C7=C(C#N)C#N)sc6c5n(CC(CC)CCCC)c4c3n(CC(CC)CCCC)c21,,,,16.6,,,,,1 : 1.2,,,,,,,,,,,,,,,,,-5.65,-4.09,
67400,10.1039/d2ta07239d,10.1039/d2ta07239d,PTQ10,Y26,PTQ10,Y26,CCCCCCCCC(CCCCCC)COc1cnc2c(-c3cccs3)c(F)c(F)cc2n1,CCCCCCc1c(/C=C2\C(=O)c3cc(F)c(F)cc3C2=C(C#N)C#N)sc2c3c4nn(CC(CC)CCCC)nc4c4c5sc(/C=C6\C(=O)c7cc(F)c(F)cc7C6=C(C#N)C#N)c(CCCCCC)c5n(CC(CC)CCCC)c4c3n(CC(CC)CCCC)c12,,,,16.01,,,,,1 : 1.2,1-chloronaphthalene,,0.5%,,organic solar cell,PDINN,,PEDOT:PSS,,100.0,chloroform,,100.0,-5.54,-2.92,,-5.58,-4.03,
67401,10.1039/d2ta07506g,10.1039/d2ta07506g,PB2,FTCC-Br,PB2,FTCC-Br,CCCCCCCCCCC(CCCCCCCC)COC(=O)c1cc2c(-c3ccc(-c4cc5c(-c6ccc(CC(CC)CCCC)s6)c6sccc6c(-c6ccc(CC(CC)CCCC)s6)c5s4)s3)sc(-c3cccs3)c2s1,,1.05,17.66,77.91,14.46,14.4468513,0.0909315352697242,14.19,14.46,,,,,ITO/PEDOT:PSS/active layers/PDINN/Ag,organic photovoltaic cell,PDINN,,PEDOT:PSS,,,,,,-4.94,-3.31,,,,
67402,10.1039/d2ta07506g,10.1039/d2ta07506g,PB3,FTCC-Br,PB3,FTCC-Br,CCCCC(CC)Cc1ccc(-c2c3cc(-c4sc(-c5ccc(-c6cc(CC(CC)CCCC)c(C)s6)c6nsnc56)cc4CC(CC)CCCC)sc3c(-c3ccc(CC(CC)CCCC)s3)c3cc(C)sc23)s1,,1.06,17.95,79.07,15.01,15.0446489,0.2308387741505698,14.71,15.01,,,,,ITO/PEDOT:PSS/active layers/PDINN/Ag,organic photovoltaic cell,PDINN,,PEDOT:PSS,,,,,,,,,,,
67403,10.1039/d2ta07506g,10.1039/d2ta07506g,PB4,FTCC-Br,PB4,FTCC-Br,,,1.09,17.9,76.14,14.79,14.8556754,0.4440527383367256,14.47,14.79,,,,,ITO/PEDOT:PSS/active layers/PDINN/Ag,organic photovoltaic cell,PDINN,,PEDOT:PSS,,,,,,,,,,,
67404,10.1039/d2ta07506g,10.1039/d2ta07506g,PB5,FTCC-Br,PB5,FTCC-Br,,,1.12,16.35,60.35,11.1,11.051292000000004,0.4388108108107745,10.77,11.1,,,,,ITO/PEDOT:PSS/active layers/PDINN/Ag,conventional,PDINN,,PEDOT:PSS,,,,,,,,,,,
