Repository: JiYiqaq/PCE-KA-GNN

# Data directory

- `raw/Active_Database.csv` is the immutable source dataset bundled under CC BY 4.0. Do not overwrite it with processed data.
- `processed/` is created and populated by the training pipeline. Generated `.pt` and `.pth` caches are intentionally ignored by Git because they can exceed GitHub's normal single-file limit.

See `../DATA_LICENSE.md` for provenance, license and checksum information.

File: data/raw/Active_Database.csv (part 221 of 471)
id,doi,doi_norm,donor,acceptor,donor_canonical,acceptor_canonical,donor_smiles,acceptor_smiles,voc,jsc,ff,pce,pce_recomputed,pce_relative_error_percent,pce_avg,pce_best,d_a_ratio,additive,additive_canonical,additive_ratio,device_structure,device_type,etl,etl_canonical,htl,htl_canonical,active_layer_thickness,solvent,solvent_canonical,annealing_temp,homo_d,lumo_d,eg_d,homo_a,lumo_a,eg_a
67405,10.1039/d2ta07506g,10.1039/d2ta07506g,PB2F,FTCC-Br,PB2F,FTCC-Br,,,1.19,14.55,65.17,11.24,11.28385965,0.3902104092526683,10.87,11.24,,,,,ITO/PEDOT:PSS/active layers/PDINN/Ag,organic photovoltaic cell,PDINN,,PEDOT:PSS,,,,,,,,,,,
67409,10.1039/d2ta07856b,10.1039/d2ta07856b,PM6,Y6,PM6,Y6,COC(=O)C(C)(C)c1cc(C)cc(-c2sc3c4sc5cc(/C=C6/C(=O)c7cc(F)cc(c7)C(=O)/C6=C\c6cc(C(C)(C)C(=O)OC)c(-c7cc(C)cc(C(C)(C)C(=O)OC)c7)s6)sc5c4c(C(C)(C)C(=O)OC)ccc2-3)c1,CCCCCCCCCCCc1c(/C=C2\C(=O)c3cc(F)c(F)cc3C2=C(C#N)C#N)sc2c1sc1c3c4nsnc4c4c5sc6c(CCCCCCCCCCC)c(/C=C7\C(=O)c8cc(F)c(F)cc8C7=C(C#N)C#N)sc6c5n(CC(CC)CCCC)c4c3n(CC(CC)CCCC)c21,0.834,25.84,74.72,16.15,16.102578431999998,0.2936320000000046,16.0,16.15,,,,,,inverted,ZnO,ZnO,,,,,,,-5.56,-3.65,,-5.65,-4.09,
67410,10.1039/d2ta07856b,10.1039/d2ta07856b,PM6,Y6,PM6,Y6,COC(=O)C(C)(C)c1cc(C)cc(-c2sc3c4sc5cc(/C=C6/C(=O)c7cc(F)cc(c7)C(=O)/C6=C\c6cc(C(C)(C)C(=O)OC)c(-c7cc(C)cc(C(C)(C)C(=O)OC)c7)s6)sc5c4c(C(C)(C)C(=O)OC)ccc2-3)c1,CCCCCCCCCCCc1c(/C=C2\C(=O)c3cc(F)c(F)cc3C2=C(C#N)C#N)sc2c1sc1c3c4nsnc4c4c5sc6c(CCCCCCCCCCC)c(/C=C7\C(=O)c8cc(F)c(F)cc8C7=C(C#N)C#N)sc6c5n(CC(CC)CCCC)c4c3n(CC(CC)CCCC)c21,0.82,26.86,68.87,15.17,15.16875524,0.008205405405397,14.93,15.17,,,,,,inverted,ZnO/Gl(2000),ZnO/Gl,,,,,,,-5.56,-3.65,,-5.65,-4.09,
67411,10.1039/d2ta07856b,10.1039/d2ta07856b,PM6,Y6,PM6,Y6,COC(=O)C(C)(C)c1cc(C)cc(-c2sc3c4sc5cc(/C=C6/C(=O)c7cc(F)cc(c7)C(=O)/C6=C\c6cc(C(C)(C)C(=O)OC)c(-c7cc(C)cc(C(C)(C)C(=O)OC)c7)s6)sc5c4c(C(C)(C)C(=O)OC)ccc2-3)c1,CCCCCCCCCCCc1c(/C=C2\C(=O)c3cc(F)c(F)cc3C2=C(C#N)C#N)sc2c1sc1c3c4nsnc4c4c5sc6c(CCCCCCCCCCC)c(/C=C7\C(=O)c8cc(F)c(F)cc8C7=C(C#N)C#N)sc6c5n(CC(CC)CCCC)c4c3n(CC(CC)CCCC)c21,0.827,28.39,74.02,17.37,17.378807906,0.0507075762809309,17.16,17.37,,,,,,inverted,ZnO/Gl(3000),ZnO/Gl,,,,,,,-5.56,-3.65,,-5.65,-4.09,
67412,10.1039/d2ta07856b,10.1039/d2ta07856b,PM6,Y6,PM6,Y6,COC(=O)C(C)(C)c1cc(C)cc(-c2sc3c4sc5cc(/C=C6/C(=O)c7cc(F)cc(c7)C(=O)/C6=C\c6cc(C(C)(C)C(=O)OC)c(-c7cc(C)cc(C(C)(C)C(=O)OC)c7)s6)sc5c4c(C(C)(C)C(=O)OC)ccc2-3)c1,CCCCCCCCCCCc1c(/C=C2\C(=O)c3cc(F)c(F)cc3C2=C(C#N)C#N)sc2c1sc1c3c4nsnc4c4c5sc6c(CCCCCCCCCCC)c(/C=C7\C(=O)c8cc(F)c(F)cc8C7=C(C#N)C#N)sc6c5n(CC(CC)CCCC)c4c3n(CC(CC)CCCC)c21,0.826,28.65,76.2,18.03,18.0326538,0.0147188019966576,17.83,18.03,,,,,,inverted,ZnO/Gl(4000),ZnO/Gl,,,,,,,-5.56,-3.65,,-5.65,-4.09,
67413,10.1039/d2ta07856b,10.1039/d2ta07856b,PM6,Y6,PM6,Y6,COC(=O)C(C)(C)c1cc(C)cc(-c2sc3c4sc5cc(/C=C6/C(=O)c7cc(F)cc(c7)C(=O)/C6=C\c6cc(C(C)(C)C(=O)OC)c(-c7cc(C)cc(C(C)(C)C(=O)OC)c7)s6)sc5c4c(C(C)(C)C(=O)OC)ccc2-3)c1,CCCCCCCCCCCc1c(/C=C2\C(=O)c3cc(F)c(F)cc3C2=C(C#N)C#N)sc2c1sc1c3c4nsnc4c4c5sc6c(CCCCCCCCCCC)c(/C=C7\C(=O)c8cc(F)c(F)cc8C7=C(C#N)C#N)sc6c5n(CC(CC)CCCC)c4c3n(CC(CC)CCCC)c21,0.826,27.66,74.9,17.12,17.11252284,0.0436750000000031,17.01,17.12,,,,,,inverted,ZnO/Gl(5000),ZnO/Gl,,,,,,,-5.56,-3.65,,-5.65,-4.09,
67414,10.1039/d2ta08301a,10.1039/d2ta08301a,PM6,F-2Cl,PM6,F-2Cl,COC(=O)C(C)(C)c1cc(C)cc(-c2sc3c4sc5cc(/C=C6/C(=O)c7cc(F)cc(c7)C(=O)/C6=C\c6cc(C(C)(C)C(=O)OC)c(-c7cc(C)cc(C(C)(C)C(=O)OC)c7)s6)sc5c4c(C(C)(C)C(=O)OC)ccc2-3)c1,CCCCCCCCC1(CCCCCCCC)c2cc3c(cc2-c2cc4c(cc21)-c1sc(/C=C2\C(=O)c5cc(Cl)c(Cl)cc5C2=C(C#N)C#N)cc1C4(CCCCCCCC)CCCCCCCC)C(CCCCCCCC)(CCCCCCCC)c1cc(/C=C2\C(=O)c4cc(Cl)c(Cl)cc4C2=C(C#N)C#N)sc1-3,0.901,20.14,77.54,14.07,14.070516956000004,0.0036741719971839,13.94,14.07,,,,,ITO/ZnO/NMA/active layer/MoO3/Ag,inverted,ZnO/NMA,,MoO3,,,,,,-5.56,-3.65,,-5.63,-3.89,
67415,10.1039/d2ta08301a,10.1039/d2ta08301a,PM6,FEH2C8-2Cl,PM6,FEH2C8-2Cl,COC(=O)C(C)(C)c1cc(C)cc(-c2sc3c4sc5cc(/C=C6/C(=O)c7cc(F)cc(c7)C(=O)/C6=C\c6cc(C(C)(C)C(=O)OC)c(-c7cc(C)cc(C(C)(C)C(=O)OC)c7)s6)sc5c4c(C(C)(C)C(=O)OC)ccc2-3)c1,,0.918,20.12,79.04,14.6,14.598814464000002,0.0081201095890254,14.39,14.6,,,,,ITO/ZnO/NMA/Active layer/MoO3/Ag,inverted,ZnO/NMA,,MoO3,,110.0,,,,-5.56,-3.65,,,,
67416,10.1039/d2ta08301a,10.1039/d2ta08301a,PM6,F3EH-2Cl,PM6,F3EH-2Cl,COC(=O)C(C)(C)c1cc(C)cc(-c2sc3c4sc5cc(/C=C6/C(=O)c7cc(F)cc(c7)C(=O)/C6=C\c6cc(C(C)(C)C(=O)OC)c(-c7cc(C)cc(C(C)(C)C(=O)OC)c7)s6)sc5c4c(C(C)(C)C(=O)OC)ccc2-3)c1,,0.952,18.99,76.25,13.79,13.784840999999998,0.0374111675126961,13.55,13.79,,,,,ITO/ZnO/NMA/active layer/MoO3/Ag,inverted,ZnO/NMA,,MoO3,,,,,,-5.56,-3.65,,,,
67418,10.1039/d2ta08301a,10.1039/d2ta08301a,PM6,FEH2C8-2Cl,PM6,FEH2C8-2Cl,COC(=O)C(C)(C)c1cc(C)cc(-c2sc3c4sc5cc(/C=C6/C(=O)c7cc(F)cc(c7)C(=O)/C6=C\c6cc(C(C)(C)C(=O)OC)c(-c7cc(C)cc(C(C)(C)C(=O)OC)c7)s6)sc5c4c(C(C)(C)C(=O)OC)ccc2-3)c1,,0.904,19.93,76.93,13.86,13.860262696,0.0018953535353539,,,,,,,ITO/ZnO/NMA/Active layer/MoO3/Ag,inverted,ZnO/NMA,,MoO3,,150.0,,,,-5.56,-3.65,,,,
67419,10.1039/d2ta08301a,10.1039/d2ta08301a,PM6,FEH2C8-2Cl,PM6,FEH2C8-2Cl,COC(=O)C(C)(C)c1cc(C)cc(-c2sc3c4sc5cc(/C=C6/C(=O)c7cc(F)cc(c7)C(=O)/C6=C\c6cc(C(C)(C)C(=O)OC)c(-c7cc(C)cc(C(C)(C)C(=O)OC)c7)s6)sc5c4c(C(C)(C)C(=O)OC)ccc2-3)c1,,0.899,20.79,73.44,13.73,13.726090224,0.0284761544064123,,,,,,,ITO/ZnO/NMA/Active layer/MoO3/Ag,inverted,ZnO/NMA,,MoO3,,220.0,,,,-5.56,-3.65,,,,
67420,10.1039/d2ta08301a,10.1039/d2ta08301a,PM6,FEH2C8-2Cl,PM6,FEH2C8-2Cl,COC(=O)C(C)(C)c1cc(C)cc(-c2sc3c4sc5cc(/C=C6/C(=O)c7cc(F)cc(c7)C(=O)/C6=C\c6cc(C(C)(C)C(=O)OC)c(-c7cc(C)cc(C(C)(C)C(=O)OC)c7)s6)sc5c4c(C(C)(C)C(=O)OC)ccc2-3)c1,,0.897,20.45,69.33,12.72,12.717652545,0.0184548349056656,,,,,,,ITO/ZnO/NMA/active layer/MoO3/Ag,inverted,ZnO/NMA,,MoO3,,255.0,,,,-5.56,-3.65,,,,
67421,10.1039/d2ta08301a,10.1039/d2ta08301a,PM6,FEH2C8-2Cl,PM6,FEH2C8-2Cl,COC(=O)C(C)(C)c1cc(C)cc(-c2sc3c4sc5cc(/C=C6/C(=O)c7cc(F)cc(c7)C(=O)/C6=C\c6cc(C(C)(C)C(=O)OC)c(-c7cc(C)cc(C(C)(C)C(=O)OC)c7)s6)sc5c4c(C(C)(C)C(=O)OC)ccc2-3)c1,,0.892,21.13,64.43,12.14,12.143740628,0.0308124217462865,,,,,,,ITO/ZnO/NMA/active layer/MoO3/Ag,inverted,ZnO/NMA,,MoO3,,300.0,,,,-5.56,-3.65,,,,
67422,10.1039/d2ta08572k,10.1039/d2ta08572k,PBDB-T,PZT-γ,PBDB-T,PZT-γ,CCCCC(CC)Cc1ccc(-c2c3cc(-c4ccc(-c5sc(-c6cccs6)c6c5C(=O)c5c(CC(CC)CCCC)sc(CC(CC)CCCC)c5C6=O)s4)sc3c(-c3ccc(CC(CC)CCCC)s3)c3ccsc23)s1,CCCCCCCCCCCCC(CCCCCCCCCC)Cn1c2c3sc(/C=C4\C(=O)c5ccccc5C4=C(C#N)C#N)c(CCCCCCCCCCC)c3sc2c2c3nn(C)nc3c3c4sc5c(CCCCCCCCCCC)c(/C=C6\C(=O)c7cc(-c8cccs8)ccc7C6=C(C#N)C#N)sc5c4n(CC(CCCCCCCCCC)CCCCCCCCCCCC)c3c21,0.902,21.81,46.69,9.19,9.185146277999998,0.0528152557127506,8.42,9.19,,,,,glass/ITO/ZnO/active layer/MoOx/Al,inverted BHJ,ZnO,,MoOx,,,o-XY,o-xylene,,-5.33,-3.48,,-5.57,-3.78,
67423,10.1039/d2ta08572k,10.1039/d2ta08572k,PBDB-T,PZT-γ,PBDB-T,PZT-γ,CCCCC(CC)Cc1ccc(-c2c3cc(-c4ccc(-c5sc(-c6cccs6)c6c5C(=O)c5c(CC(CC)CCCC)sc(CC(CC)CCCC)c5C6=O)s4)sc3c(-c3ccc(CC(CC)CCCC)s3)c3ccsc23)s1,CCCCCCCCCCCCC(CCCCCCCCCC)Cn1c2c3sc(/C=C4\C(=O)c5ccccc5C4=C(C#N)C#N)c(CCCCCCCCCCC)c3sc2c2c3nn(C)nc3c3c4sc5c(CCCCCCCCCCC)c(/C=C6\C(=O)c7cc(-c8cccs8)ccc7C6=C(C#N)C#N)sc5c4n(CC(CCCCCCCCCC)CCCCCCCCCCCC)c3c21,0.874,24.68,69.56,15.01,15.004314592,0.0378774683544285,14.75,15.01,,,,,inverted,inverted BHJ,ZnO,,MoOx,,,o-XY,o-xylene,,-5.33,-3.48,,-5.57,-3.78,
67424,10.1039/d2ta08572k,10.1039/d2ta08572k,PBDB-T,PZT-γ,PBDB-T,PZT-γ,CCCCC(CC)Cc1ccc(-c2c3cc(-c4ccc(-c5sc(-c6cccs6)c6c5C(=O)c5c(CC(CC)CCCC)sc(CC(CC)CCCC)c5C6=O)s4)sc3c(-c3ccc(CC(CC)CCCC)s3)c3ccsc23)s1,CCCCCCCCCCCCC(CCCCCCCCCC)Cn1c2c3sc(/C=C4\C(=O)c5ccccc5C4=C(C#N)C#N)c(CCCCCCCCCCC)c3sc2c2c3nn(C)nc3c3c4sc5c(CCCCCCCCCCC)c(/C=C6\C(=O)c7cc(-c8cccs8)ccc7C6=C(C#N)C#N)sc5c4n(CC(CCCCCCCCCC)CCCCCCCCCCCC)c3c21,0.919,22.98,53.33,11.26,11.262560046,0.0227357548845405,10.58,11.26,,,,,inverted,inverted BHJ,ZnO,,MoOx,,,CB,chlorobenzene,,-5.33,-3.48,,-5.57,-3.78,
67425,10.1039/d2ta08572k,10.1039/d2ta08572k,PBDB-T,PZT-γ,PBDB-T,PZT-γ,CCCCC(CC)Cc1ccc(-c2c3cc(-c4ccc(-c5sc(-c6cccs6)c6c5C(=O)c5c(CC(CC)CCCC)sc(CC(CC)CCCC)c5C6=O)s4)sc3c(-c3ccc(CC(CC)CCCC)s3)c3ccsc23)s1,CCCCCCCCCCCCC(CCCCCCCCCC)Cn1c2c3sc(/C=C4\C(=O)c5ccccc5C4=C(C#N)C#N)c(CCCCCCCCCCC)c3sc2c2c3nn(C)nc3c3c4sc5c(CCCCCCCCCCC)c(/C=C6\C(=O)c7cc(-c8cccs8)ccc7C6=C(C#N)C#N)sc5c4n(CC(CCCCCCCCCC)CCCCCCCCCCCC)c3c21,0.894,24.71,60.09,13.27,13.274325666000005,0.0325973323285853,13.15,13.27,,,,,inverted,inverted BHJ,ZnO,,MoOx,,,CB,chlorobenzene,,-5.33,-3.48,,-5.57,-3.78,
67426,10.1039/d2ta08603d,10.1039/d2ta08603d,TPD-3F,IT-4F,TPD-3F,IT-4F,CCCCCCCCC(CCCCCC)Cc1sc(-c2c3cc(-c4ccc(-c5sc(-c6cccs6)c6c5C(=O)N(CCCCCCCC)C6=O)s4)sc3c(-c3cc(F)c(CC(CCCCCC)CCCCCCCC)s3)c3ccsc23)cc1F,CCCCCCc1ccc(C2(c3ccc(CCCCCC)cc3)c3cc4c(cc3-c3sc5cc(/C=C6\C(=O)c7cc(F)c(F)cc7C6=C(C#N)C#N)sc5c32)C(c2ccc(CCCCCC)cc2)(c2ccc(CCCCCC)cc2)c2c-4sc3cc(/C=C4\C(=O)c5cc(F)c(F)cc5C4=C(C#N)C#N)sc23)cc1,0.936,16.49,62.66,9.67,9.671345424,0.0139133815925558,9.3,9.67,1:1,,,,ITO/SnO2/TPD-3F:IT-4F/MoO3/Al,inverted,SnO2,,MoO3,,120.0,XY,o-xylene,120.0,-5.32,-3.5,,-5.66,-4.14,
67427,10.1039/d2ta08603d,10.1039/d2ta08603d,TPD-3F,IT-4F,TPD-3F,IT-4F,CCCCCCCCC(CCCCCC)Cc1sc(-c2c3cc(-c4ccc(-c5sc(-c6cccs6)c6c5C(=O)N(CCCCCCCC)C6=O)s4)sc3c(-c3cc(F)c(CC(CCCCCC)CCCCCCCC)s3)c3ccsc23)cc1F,CCCCCCc1ccc(C2(c3ccc(CCCCCC)cc3)c3cc4c(cc3-c3sc5cc(/C=C6\C(=O)c7cc(F)c(F)cc7C6=C(C#N)C#N)sc5c32)C(c2ccc(CCCCCC)cc2)(c2ccc(CCCCCC)cc2)c2c-4sc3cc(/C=C4\C(=O)c5cc(F)c(F)cc5C4=C(C#N)C#N)sc23)cc1,0.922,17.75,66.05,10.81,10.80941275,0.0054324699352506,10.2,10.81,1:1,DPE,DPE,3 wt%,ITO/SnO2/TPD-3F:IT-4F/MoO3/Al,inverted,SnO2,,MoO3,,120.0,XY,o-xylene,120.0,-5.32,-3.5,,-5.66,-4.14,
67428,10.1039/d2ta08603d,10.1039/d2ta08603d,TPD-3F,IT-4F,TPD-3F,IT-4F,CCCCCCCCC(CCCCCC)Cc1sc(-c2c3cc(-c4ccc(-c5sc(-c6cccs6)c6c5C(=O)N(CCCCCCCC)C6=O)s4)sc3c(-c3cc(F)c(CC(CCCCCC)CCCCCCCC)s3)c3ccsc23)cc1F,CCCCCCc1ccc(C2(c3ccc(CCCCCC)cc3)c3cc4c(cc3-c3sc5cc(/C=C6\C(=O)c7cc(F)c(F)cc7C6=C(C#N)C#N)sc5c32)C(c2ccc(CCCCCC)cc2)(c2ccc(CCCCCC)cc2)c2c-4sc3cc(/C=C4\C(=O)c5cc(F)c(F)cc5C4=C(C#N)C#N)sc23)cc1,0.905,18.7,59.77,10.11,10.11517595,0.0511963402571879,9.98,10.11,1:1,,,,ITO/SnO2/TPD-3F:IT-4F/MoO3/Al,inverted,SnO2,,MoO3,,120.0,XY,o-xylene,120.0,-5.32,-3.5,,-5.66,-4.14,
67429,10.1039/d2ta08603d,10.1039/d2ta08603d,TPD-3F,IT-4F,TPD-3F,IT-4F,CCCCCCCCC(CCCCCC)Cc1sc(-c2c3cc(-c4ccc(-c5sc(-c6cccs6)c6c5C(=O)N(CCCCCCCC)C6=O)s4)sc3c(-c3cc(F)c(CC(CCCCCC)CCCCCCCC)s3)c3ccsc23)cc1F,CCCCCCc1ccc(C2(c3ccc(CCCCCC)cc3)c3cc4c(cc3-c3sc5cc(/C=C6\C(=O)c7cc(F)c(F)cc7C6=C(C#N)C#N)sc5c32)C(c2ccc(CCCCCC)cc2)(c2ccc(CCCCCC)cc2)c2c-4sc3cc(/C=C4\C(=O)c5cc(F)c(F)cc5C4=C(C#N)C#N)sc23)cc1,0.893,19.39,67.49,11.68,11.686075723000002,0.0520181763698813,11.5,11.68,1:1,DPE,DPE,3 wt%,ITO/SnO2/TPD-3F:IT-4F/MoO3/Al,inverted,SnO2,,MoO3,,120.0,XY,o-xylene,120.0,-5.32,-3.5,,-5.66,-4.14,
67430,10.1039/d2ta08621b,10.1039/d2ta08621b,PM6,o-BzY,PM6,o-BzY,COC(=O)C(C)(C)c1cc(C)cc(-c2sc3c4sc5cc(/C=C6/C(=O)c7cc(F)cc(c7)C(=O)/C6=C\c6cc(C(C)(C)C(=O)OC)c(-c7cc(C)cc(C(C)(C)C(=O)OC)c7)s6)sc5c4c(C(C)(C)C(=O)OC)ccc2-3)c1,,0.924,22.7,67.9,14.2,14.241889200000005,0.2949943661972078,14.0,14.2,1:1.5,,,,ITO/PEDOT:PSS/active layer/PDINO/Al,conventional,PDINO,,PEDOT:PSS,,,o-Xylene,o-xylene,,-5.56,-3.65,,,,
67431,10.1039/d2ta08621b,10.1039/d2ta08621b,PM6,o-BzY,PM6,o-BzY,COC(=O)C(C)(C)c1cc(C)cc(-c2sc3c4sc5cc(/C=C6/C(=O)c7cc(F)cc(c7)C(=O)/C6=C\c6cc(C(C)(C)C(=O)OC)c(-c7cc(C)cc(C(C)(C)C(=O)OC)c7)s6)sc5c4c(C(C)(C)C(=O)OC)ccc2-3)c1,,0.935,20.0,54.6,10.2,10.210200000000002,0.1000000000000281,10.3,,1:1.5,,,,ITO/PEDOT:PSS/PM6:o-BzY/PDINO/Al,conventional,PDINO,,PEDOT:PSS,,,m-Xylene,m-xylene,,-5.56,-3.65,,,,
67432,10.1039/d2ta08621b,10.1039/d2ta08621b,PM6,o-BzY,PM6,o-BzY,COC(=O)C(C)(C)c1cc(C)cc(-c2sc3c4sc5cc(/C=C6/C(=O)c7cc(F)cc(c7)C(=O)/C6=C\c6cc(C(C)(C)C(=O)OC)c(-c7cc(C)cc(C(C)(C)C(=O)OC)c7)s6)sc5c4c(C(C)(C)C(=O)OC)ccc2-3)c1,,0.931,18.7,66.9,11.6,11.647089300000005,0.4059422413793381,10.8,11.6,1:1.5,,,,ITO/PEDOT:PSS/PM6:o-BzY/PDINO/Al,conventional,PDINO,,PEDOT:PSS,,,p-Xylene,p-xylene,,-5.56,-3.65,,,,
67433,10.1039/d2ta08621b,10.1039/d2ta08621b,PM6,m-BzY,PM6,m-BzY,COC(=O)C(C)(C)c1cc(C)cc(-c2sc3c4sc5cc(/C=C6/C(=O)c7cc(F)cc(c7)C(=O)/C6=C\c6cc(C(C)(C)C(=O)OC)c(-c7cc(C)cc(C(C)(C)C(=O)OC)c7)s6)sc5c4c(C(C)(C)C(=O)OC)ccc2-3)c1,,0.881,23.2,74.3,15.2,15.1863256,0.0899631578947323,15.2,15.2,1:1.3,,,,ITO/PEDOT:PSS/active layer/PDINO/Al,conventional,PDINO,,PEDOT:PSS,,,o-Xylene,o-xylene,,-5.56,-3.65,,,,
67434,10.1039/d2ta08621b,10.1039/d2ta08621b,PM6,m-BzY,PM6,m-BzY,COC(=O)C(C)(C)c1cc(C)cc(-c2sc3c4sc5cc(/C=C6/C(=O)c7cc(F)cc(c7)C(=O)/C6=C\c6cc(C(C)(C)C(=O)OC)c(-c7cc(C)cc(C(C)(C)C(=O)OC)c7)s6)sc5c4c(C(C)(C)C(=O)OC)ccc2-3)c1,,0.888,24.4,74.5,16.1,16.142063999999998,0.2612670807453188,15.8,16.1,1:1.3,,,,ITO/PEDOT:PSS/active layer/PDINO/Al,conventional,PDINO,,PEDOT:PSS,,,m-Xylene,m-xylene,,-5.56,-3.65,,,,
67435,10.1039/d2ta08621b,10.1039/d2ta08621b,PM6,m-BzY,PM6,m-BzY,COC(=O)C(C)(C)c1cc(C)cc(-c2sc3c4sc5cc(/C=C6/C(=O)c7cc(F)cc(c7)C(=O)/C6=C\c6cc(C(C)(C)C(=O)OC)c(-c7cc(C)cc(C(C)(C)C(=O)OC)c7)s6)sc5c4c(C(C)(C)C(=O)OC)ccc2-3)c1,,0.886,21.3,72.2,13.6,13.6254396,0.1870558823529436,13.6,13.6,1:1.3,,,,ITO/PEDOT:PSS/active layer/PDINO/Al,conventional,PDINO,,PEDOT:PSS,,,p-Xylene,p-xylene,,-5.56,-3.65,,,,
67436,10.1039/d2ta08621b,10.1039/d2ta08621b,PM6,p-BzY,PM6,p-BzY,COC(=O)C(C)(C)c1cc(C)cc(-c2sc3c4sc5cc(/C=C6/C(=O)c7cc(F)cc(c7)C(=O)/C6=C\c6cc(C(C)(C)C(=O)OC)c(-c7cc(C)cc(C(C)(C)C(=O)OC)c7)s6)sc5c4c(C(C)(C)C(=O)OC)ccc2-3)c1,,0.888,22.6,67.9,13.6,13.626715200000003,0.1964352941176727,13.7,,1:1.2,,,,ITO/PEDOT:PSS/PM6:p-BzY/PDINO/Al,conventional,PDINO,,PEDOT:PSS,,,o-Xylene,o-xylene,,-5.56,-3.65,,,,
67437,10.1039/d2ta08621b,10.1039/d2ta08621b,PM6,p-BzY,PM6,p-BzY,COC(=O)C(C)(C)c1cc(C)cc(-c2sc3c4sc5cc(/C=C6/C(=O)c7cc(F)cc(c7)C(=O)/C6=C\c6cc(C(C)(C)C(=O)OC)c(-c7cc(C)cc(C(C)(C)C(=O)OC)c7)s6)sc5c4c(C(C)(C)C(=O)OC)ccc2-3)c1,,0.878,23.9,68.5,14.4,14.374176999999998,0.1793263888889069,14.1,14.4,1:1.2,,,,ITO/PEDOT:PSS/PM6:p-BzY/PDINO/Al,conventional,PDINO,,PEDOT:PSS,,,m-Xylene,m-xylene,,-5.56,-3.65,,,,
67438,10.1039/d2ta08621b,10.1039/d2ta08621b,PM6,p-BzY,PM6,p-BzY,COC(=O)C(C)(C)c1cc(C)cc(-c2sc3c4sc5cc(/C=C6/C(=O)c7cc(F)cc(c7)C(=O)/C6=C\c6cc(C(C)(C)C(=O)OC)c(-c7cc(C)cc(C(C)(C)C(=O)OC)c7)s6)sc5c4c(C(C)(C)C(=O)OC)ccc2-3)c1,,0.891,24.2,71.3,15.4,15.3738486,0.1698142857142961,15.0,15.4,1:1.2,,,,ITO/PEDOT:PSS/PM6:p-BzY/PDINO/Al,conventional,PDINO,,PEDOT:PSS,,,p-Xylene,p-xylene,,-5.56,-3.65,,,,
67439,10.1039/d2ta08629h,10.1039/d2ta08629h,PL4,Y6,PL4,Y6,,CCCCCCCCCCCc1c(/C=C2\C(=O)c3cc(F)c(F)cc3C2=C(C#N)C#N)sc2c1sc1c3c4nsnc4c4c5sc6c(CCCCCCCCCCC)c(/C=C7\C(=O)c8cc(F)c(F)cc8C7=C(C#N)C#N)sc6c5n(CC(CC)CCCC)c4c3n(CC(CC)CCCC)c21,0.718,21.6,48.58,7.53,7.53417504,0.0554454183266905,7.11,7.53,,,,,,,,,,,,,,,,,,-5.65,-4.09,
67440,10.1039/d2ta08629h,10.1039/d2ta08629h,PL5,Y6,PL4,Y6,,CCCCCCCCCCCc1c(/C=C2\C(=O)c3cc(F)c(F)cc3C2=C(C#N)C#N)sc2c1sc1c3c4nsnc4c4c5sc6c(CCCCCCCCCCC)c(/C=C7\C(=O)c8cc(F)c(F)cc8C7=C(C#N)C#N)sc6c5n(CC(CC)CCCC)c4c3n(CC(CC)CCCC)c21,0.818,26.6,72.47,15.77,15.76860236,0.0088626506024123,15.45,15.77,1:1.4,DIO,,1%,ITO/PEDOT:PSS/active layer/PDIN/Ag,,PDIN,,PEDOT:PSS,,,chloroform,,85.0,,,,-5.65,-4.09,
67449,10.1039/d2ta09188g,10.1039/d2ta09188g,PM6,ABBT-BO,PM6,ABBT-BO,COC(=O)C(C)(C)c1cc(C)cc(-c2sc3c4sc5cc(/C=C6/C(=O)c7cc(F)cc(c7)C(=O)/C6=C\c6cc(C(C)(C)C(=O)OC)c(-c7cc(C)cc(C(C)(C)C(=O)OC)c7)s6)sc5c4c(C(C)(C)C(=O)OC)ccc2-3)c1,,0.9,16.41,68.16,10.07,10.0665504,0.0342562065541183,10.02,10.07,,,,,,,,,,,,,,,-5.56,-3.65,,,,
67450,10.1039/d2ta09188g,10.1039/d2ta09188g,PM6,ABBT-DT,PM6,ABBT-DT,COC(=O)C(C)(C)c1cc(C)cc(-c2sc3c4sc5cc(/C=C6/C(=O)c7cc(F)cc(c7)C(=O)/C6=C\c6cc(C(C)(C)C(=O)OC)c(-c7cc(C)cc(C(C)(C)C(=O)OC)c7)s6)sc5c4c(C(C)(C)C(=O)OC)ccc2-3)c1,,0.905,12.29,56.11,6.24,6.240806694999999,0.0129278044871594,6.15,6.24,,,,,ITO/PEDOT:PSS/PM6:ABBT-DT/PNDIT-F3N/Ag,,PNDIT-F3N,,PEDOT:PSS,,,,,,-5.56,-3.65,,,,
67451,10.1039/d2ta09327h,10.1039/d2ta09327h,PM6,Y6,PM6,Y6,COC(=O)C(C)(C)c1cc(C)cc(-c2sc3c4sc5cc(/C=C6/C(=O)c7cc(F)cc(c7)C(=O)/C6=C\c6cc(C(C)(C)C(=O)OC)c(-c7cc(C)cc(C(C)(C)C(=O)OC)c7)s6)sc5c4c(C(C)(C)C(=O)OC)ccc2-3)c1,CCCCCCCCCCCc1c(/C=C2\C(=O)c3cc(F)c(F)cc3C2=C(C#N)C#N)sc2c1sc1c3c4nsnc4c4c5sc6c(CCCCCCCCCCC)c(/C=C7\C(=O)c8cc(F)c(F)cc8C7=C(C#N)C#N)sc6c5n(CC(CC)CCCC)c4c3n(CC(CC)CCCC)c21,0.833,23.8,77.1,15.28,15.2853834,0.0352316753926667,14.73,15.28,1:1 by weight,1-chloronaphthalene,,0.5%,glass/ITO/PEDOT:PSS/active layer/BCP/Ag,organic solar cell,BCP,BCP,PEDOT:PSS,,100.0,chloroform,,75.0,-5.56,-3.65,,-5.65,-4.09,
67452,10.1039/d2ta09327h,10.1039/d2ta09327h,PM6,Y6,PM6,Y6,COC(=O)C(C)(C)c1cc(C)cc(-c2sc3c4sc5cc(/C=C6/C(=O)c7cc(F)cc(c7)C(=O)/C6=C\c6cc(C(C)(C)C(=O)OC)c(-c7cc(C)cc(C(C)(C)C(=O)OC)c7)s6)sc5c4c(C(C)(C)C(=O)OC)ccc2-3)c1,CCCCCCCCCCCc1c(/C=C2\C(=O)c3cc(F)c(F)cc3C2=C(C#N)C#N)sc2c1sc1c3c4nsnc4c4c5sc6c(CCCCCCCCCCC)c(/C=C7\C(=O)c8cc(F)c(F)cc8C7=C(C#N)C#N)sc6c5n(CC(CC)CCCC)c4c3n(CC(CC)CCCC)c21,0.832,24.0,77.6,15.49,15.495168,0.0333634602969618,15.05,15.49,1:1 by weight,1-chloronaphthalene,,0.5%,glass/ITO/PEDOT:PSS/active layer/BCPN/Ag,organic solar cell,BCPN,,PEDOT:PSS,,100.0,chloroform,,75.0,-5.56,-3.65,,-5.65,-4.09,
67453,10.1039/d2ta09327h,10.1039/d2ta09327h,PM6,BTP-eC9,PM6,BTP-eC9,COC(=O)C(C)(C)c1cc(C)cc(-c2sc3c4sc5cc(/C=C6/C(=O)c7cc(F)cc(c7)C(=O)/C6=C\c6cc(C(C)(C)C(=O)OC)c(-c7cc(C)cc(C(C)(C)C(=O)OC)c7)s6)sc5c4c(C(C)(C)C(=O)OC)ccc2-3)c1,CCCCCCCCCc1c(C=C2C(=O)c3cc(Cl)c(Cl)cc3C2=C(C#N)C#N)sc2c1sc1c3c4nsnc4c4c5sc6c(CCCCCCCCC)c(C=C7C(=O)c8cc(Cl)c(Cl)cc8C7=C(C#N)C#N)sc6c5n(CC(CCCC)CCCCCC)c4c3n(CC(CCCC)CCCCCC)c21,0.834,24.8,80.0,16.5,16.54656,0.2821818181818151,15.88,16.5,1:1.2 by weight,"1,8-diiodooctane",,0.5%,glass/ITO/PEDOT:PSS/active layer/BCP/Ag,organic solar cell,BCP,BCP,PEDOT:PSS,,100.0,chloroform,,80.0,-5.56,-3.65,,-5.68,-3.9,
67454,10.1039/d2ta09327h,10.1039/d2ta09327h,PM6,BTP-eC9,PM6,BTP-eC9,COC(=O)C(C)(C)c1cc(C)cc(-c2sc3c4sc5cc(/C=C6/C(=O)c7cc(F)cc(c7)C(=O)/C6=C\c6cc(C(C)(C)C(=O)OC)c(-c7cc(C)cc(C(C)(C)C(=O)OC)c7)s6)sc5c4c(C(C)(C)C(=O)OC)ccc2-3)c1,CCCCCCCCCc1c(C=C2C(=O)c3cc(Cl)c(Cl)cc3C2=C(C#N)C#N)sc2c1sc1c3c4nsnc4c4c5sc6c(CCCCCCCCC)c(C=C7C(=O)c8cc(Cl)c(Cl)cc8C7=C(C#N)C#N)sc6c5n(CC(CCCC)CCCCCC)c4c3n(CC(CCCC)CCCCCC)c21,0.834,24.9,80.3,16.7,16.675579799999994,0.1462287425150006,16.17,16.7,1:1.2 by weight,"1,8-diiodooctane",,0.5%,glass/ITO/PEDOT:PSS/active layer/BCPN/Ag,organic solar cell,BCPN,,PEDOT:PSS,,100.0,chloroform,,80.0,-5.56,-3.65,,-5.68,-3.9,
67465,10.1039/d2ta09858j,10.1039/d2ta09858j,PM6,BTP-β-Ar3F,PM6,BTP-β-Ar3F,COC(=O)C(C)(C)c1cc(C)cc(-c2sc3c4sc5cc(/C=C6/C(=O)c7cc(F)cc(c7)C(=O)/C6=C\c6cc(C(C)(C)C(=O)OC)c(-c7cc(C)cc(C(C)(C)C(=O)OC)c7)s6)sc5c4c(C(C)(C)C(=O)OC)ccc2-3)c1,,0.898,24.93,73.96,16.56,16.557528743999995,0.0149230434782808,16.43,16.56,,,,,,,,,,,,,,,-5.56,-3.65,,,,
67466,10.1039/d2ta09858j,10.1039/d2ta09858j,PM6,BTP-γ-Ar3F,PM6,BTP-γ-Ar3F,COC(=O)C(C)(C)c1cc(C)cc(-c2sc3c4sc5cc(/C=C6/C(=O)c7cc(F)cc(c7)C(=O)/C6=C\c6cc(C(C)(C)C(=O)OC)c(-c7cc(C)cc(C(C)(C)C(=O)OC)c7)s6)sc5c4c(C(C)(C)C(=O)OC)ccc2-3)c1,,0.904,25.72,74.92,17.42,17.419559296,0.0025298737083955,17.25,17.42,1:1.2,DIO,,0.25% V/V,ITO/PEDOT:PSS/PM6:NFAs/PDINN/Ag,,PDINN,,PEDOT:PSS,,,chloroform,,,-5.56,-3.65,,,,
67474,10.1039/d2ta09936e,10.1039/d2ta09936e,PQC-TL,L8-Cl,PQC-TL,L8-Cl,,,0.921,20.84,66.06,12.7,12.679318584000002,0.1628457952755657,12.4,12.7,,,,,,,,,,,,,,,,,,,,
67475,10.1039/d2ta09936e,10.1039/d2ta09936e,PQC-TM,L8-Cl,PQC-TM,L8-Cl,,,0.906,24.73,67.05,15.0,15.02280729,0.1520486000000076,14.7,15.0,1:1.2,1-chloronaphthalene,,0.5%,conventional,,PDINN,,PEDOT:PSS,,,,,90.0,,,,,,
67476,10.1039/d2ta09936e,10.1039/d2ta09936e,PQC-TH,L8-Cl,PQC-TH,L8-Cl,,,0.889,22.93,55.31,11.3,11.274816287,0.2228647168141641,11.0,11.3,1:1.2,1-chloronaphthalene,,0.5%,conventional,,PDINN,,PEDOT:PSS,,,,,90.0,,,,,,
67477,10.1039/d2ta09990j,10.1039/d2ta09990j,PM6,Y6-BO,PM6,Y6-BO,COC(=O)C(C)(C)c1cc(C)cc(-c2sc3c4sc5cc(/C=C6/C(=O)c7cc(F)cc(c7)C(=O)/C6=C\c6cc(C(C)(C)C(=O)OC)c(-c7cc(C)cc(C(C)(C)C(=O)OC)c7)s6)sc5c4c(C(C)(C)C(=O)OC)ccc2-3)c1,CCCCCCCCCCCc1c(/C=C2\C(=O)c3cc(F)c(F)cc3C2=C(C#N)C#N)sc2c1sc1c3c4nsnc4c4c5sc6c(CCCCCCCCCCC)c(/C=C7\C(=O)c8cc(F)c(F)cc8C7=C(C#N)C#N)sc6c5n(CC(CCCC)CCCCCC)c4c3n(CC(CCCC)CCCCCC)c21,0.84,25.85,73.0,15.83,15.851219999999998,0.1340492735312558,15.42,15.83,,,,,ITO/PEDOT:PSS/active layer/PDINN/Ag,normal,PDINN,,PEDOT:PSS,,,,,,-5.56,-3.65,,-5.65,-4.1,
67478,10.1039/d2ta09990j,10.1039/d2ta09990j,PM6-B10,Y6-BO,PM6-B10,Y6-BO,,CCCCCCCCCCCc1c(/C=C2\C(=O)c3cc(F)c(F)cc3C2=C(C#N)C#N)sc2c1sc1c3c4nsnc4c4c5sc6c(CCCCCCCCCCC)c(/C=C7\C(=O)c8cc(F)c(F)cc8C7=C(C#N)C#N)sc6c5n(CC(CCCC)CCCCCC)c4c3n(CC(CCCC)CCCCCC)c21,0.84,26.6,77.0,17.23,17.20488,0.1457922228670989,16.94,17.23,,,,,ITO/PEDOT:PSS/active layer/PDINN/Ag,normal,PDINN,,PEDOT:PSS,,,,,,,,,-5.65,-4.1,
67479,10.1039/d2ta09990j,10.1039/d2ta09990j,PM6-B20,Y6-BO,PM6-B20,Y6-BO,,CCCCCCCCCCCc1c(/C=C2\C(=O)c3cc(F)c(F)cc3C2=C(C#N)C#N)sc2c1sc1c3c4nsnc4c4c5sc6c(CCCCCCCCCCC)c(/C=C7\C(=O)c8cc(F)c(F)cc8C7=C(C#N)C#N)sc6c5n(CC(CCCC)CCCCCC)c4c3n(CC(CCCC)CCCCCC)c21,0.85,26.72,71.0,16.06,16.125519999999998,0.4079701120796971,15.67,16.06,,,,,ITO/PEDOT:PSS/active layer/PDINN/Ag,normal,PDINN,,PEDOT:PSS,,,,,,,,,-5.65,-4.1,
67480,10.1039/d2ta09990j,10.1039/d2ta09990j,PM6-B30,Y6-BO,PM6-B30,Y6-BO,,CCCCCCCCCCCc1c(/C=C2\C(=O)c3cc(F)c(F)cc3C2=C(C#N)C#N)sc2c1sc1c3c4nsnc4c4c5sc6c(CCCCCCCCCCC)c(/C=C7\C(=O)c8cc(F)c(F)cc8C7=C(C#N)C#N)sc6c5n(CC(CCCC)CCCCCC)c4c3n(CC(CCCC)CCCCCC)c21,0.86,25.42,63.0,13.8,13.772556,0.1988695652173978,13.65,13.8,,,,,ITO/PEDOT:PSS/active layer/PDINN/Ag,normal,PDINN,,PEDOT:PSS,,,,,,,,,-5.65,-4.1,
67481,10.1039/d2ta10030d,10.1039/d2ta10030d,PBDB-T-2F,Y6-HU,PM6,Y6-HU,COC(=O)C(C)(C)c1cc(C)cc(-c2sc3c4sc5cc(/C=C6/C(=O)c7cc(F)cc(c7)C(=O)/C6=C\c6cc(C(C)(C)C(=O)OC)c(-c7cc(C)cc(C(C)(C)C(=O)OC)c7)s6)sc5c4c(C(C)(C)C(=O)OC)ccc2-3)c1,,0.87,25.91,78.0,17.46,17.582525999999998,0.7017525773195705,16.88,17.46,,,,,ITO/PEDOT:PSS/PBDB-T-2F:Y6-HU/ZnO/Al,conventional,ZnO,,PEDOT:PSS,,,CF,chloroform,,-5.56,-3.65,,,,
67482,10.1039/d2ta10030d,10.1039/d2ta10030d,PBDB-T-2F,Y6-HU,PM6,Y6-HU,COC(=O)C(C)(C)c1cc(C)cc(-c2sc3c4sc5cc(/C=C6/C(=O)c7cc(F)cc(c7)C(=O)/C6=C\c6cc(C(C)(C)C(=O)OC)c(-c7cc(C)cc(C(C)(C)C(=O)OC)c7)s6)sc5c4c(C(C)(C)C(=O)OC)ccc2-3)c1,,0.86,15.15,75.0,9.73,9.77175,0.4290853031860084,8.98,9.73,,,,,,,,,,,,THF,THF,,-5.56,-3.65,,,,
67483,10.1039/d2ta10030d,10.1039/d2ta10030d,PBDB-T-2F(3/4),Y6-HU,PBDB-T-2F(3/4),Y6-HU,,,0.86,23.78,70.0,14.3,14.31556,0.1088111888111811,13.62,14.3,,,,,ITO/PEDOT:PSS/PBDB-T-2F(3/4):Y6-HU/ZnO/Al,conventional,ZnO,,PEDOT:PSS,,,CF,chloroform,,,,,,,
67484,10.1039/d2ta10030d,10.1039/d2ta10030d,PBDB-T-2F(3/4),Y6-HU,PBDB-T-2F(3/4),Y6-HU,,,0.86,23.28,69.0,13.86,13.814352,0.3293506493506359,13.51,13.86,,,,,,,,,,,,THF,THF,,,,,,,
67485,10.1039/d2ta10030d,10.1039/d2ta10030d,PBDB-T-2F(3),Y6-HU,PBDB-T-2F(3),Y6-HU,,,0.92,17.05,60.0,9.39,9.4116,0.2300319488817827,9.26,9.39,,,,,ITO/PEDOT:PSS/PBDB-T-2F(3):Y6-HU/ZnO/Al,conventional,ZnO,,PEDOT:PSS,,,CF,chloroform,,,,,,,
67486,10.1039/d2ta10030d,10.1039/d2ta10030d,PBDB-T-2F(3),Y6-HU,PBDB-T-2F(3),Y6-HU,,,0.9,17.58,57.0,9.03,9.01854,0.1269102990033176,8.56,9.03,,,,,,,,,,,,THF,THF,,,,,,,
67499,10.1039/d2tc00025c,10.1039/d2tc00025c,44-PTB,IEICO-4F,44-PTB,IEICO-4F,,CCCCCCc1ccc(C2(c3ccc(CCCCCC)cc3)c3cc4c(cc3-c3sc(-c5sc(/C=C6\C(=O)c7cc(F)c(F)cc7C6=C(C#N)C#N)cc5OCC(CC)CCCC)cc32)C(c2ccc(CCCCCC)cc2)(c2ccc(CCCCCC)cc2)c2cc(-c3scc(/C=C5/C(=O)c6cc(F)c(F)cc6C5=C(C#N)C#N)c3OCC(CC)CCCC)sc2-4)cc1,0.76,14.77,50.5,5.93,5.668726,4.40596964586847,5.67,5.93,,,,,Opaque,opaque,PDINO,,PEDOT:PSS,,,,,,,,,-5.44,-4.19,
67500,10.1039/d2tc00025c,10.1039/d2tc00025c,66-PTB,IEICO-4F,66-PTB,IEICO-4F,,CCCCCCc1ccc(C2(c3ccc(CCCCCC)cc3)c3cc4c(cc3-c3sc(-c5sc(/C=C6\C(=O)c7cc(F)c(F)cc7C6=C(C#N)C#N)cc5OCC(CC)CCCC)cc32)C(c2ccc(CCCCCC)cc2)(c2ccc(CCCCCC)cc2)c2cc(-c3scc(/C=C5/C(=O)c6cc(F)c(F)cc6C5=C(C#N)C#N)c3OCC(CC)CCCC)sc2-4)cc1,0.66,17.14,66.4,7.84,7.5114336,4.19089795918367,7.51,7.84,,,,,Opaque,opaque,PDINO,,PEDOT:PSS,,,,,,,,,-5.44,-4.19,
67501,10.1039/d2tc00025c,10.1039/d2tc00025c,66-PTB,IEICO-4F,66-PTB,IEICO-4F,,CCCCCCc1ccc(C2(c3ccc(CCCCCC)cc3)c3cc4c(cc3-c3sc(-c5sc(/C=C6\C(=O)c7cc(F)c(F)cc7C6=C(C#N)C#N)cc5OCC(CC)CCCC)cc32)C(c2ccc(CCCCCC)cc2)(c2ccc(CCCCCC)cc2)c2cc(-c3scc(/C=C5/C(=O)c6cc(F)c(F)cc6C5=C(C#N)C#N)c3OCC(CC)CCCC)sc2-4)cc1,0.65,13.08,63.3,5.51,5.381766,2.327295825771324,5.38,5.51,,,,,Ag 10 nm,semi-transparent organic solar cell,,,,,,,,,,,,-5.44,-4.19,
67502,10.1039/d2tc00025c,10.1039/d2tc00025c,66-PTB,IEICO-4F,66-PTB,IEICO-4F,,CCCCCCc1ccc(C2(c3ccc(CCCCCC)cc3)c3cc4c(cc3-c3sc(-c5sc(/C=C6\C(=O)c7cc(F)c(F)cc7C6=C(C#N)C#N)cc5OCC(CC)CCCC)cc32)C(c2ccc(CCCCCC)cc2)(c2ccc(CCCCCC)cc2)c2cc(-c3scc(/C=C5/C(=O)c6cc(F)c(F)cc6C5=C(C#N)C#N)c3OCC(CC)CCCC)sc2-4)cc1,0.65,12.02,63.4,5.11,4.953441999999999,3.0637573385518846,4.99,5.11,,,,,Ag/MoO3,semi-transparent organic solar cell,,,,,,,,,,,,-5.44,-4.19,
67503,10.1039/d2tc00045h,10.1039/d2tc00045h,PBDB-T,PFA1,PBDB-T,PFA1,CCCCC(CC)Cc1ccc(-c2c3cc(-c4ccc(-c5sc(-c6cccs6)c6c5C(=O)c5c(CC(CC)CCCC)sc(CC(CC)CCCC)c5C6=O)s4)sc3c(-c3ccc(CC(CC)CCCC)s3)c3ccsc23)s1,CCCCCCCCCCCCC(CCCCCCCCCC)Cn1c2c3sc(/C=C4\C(=O)c5cc(F)ccc5C4=C(C#N)C#N)c(CCCCCCCCCCC)c3sc2c2c3nsnc3c3c4sc5c(CCCCCCCCCCC)c(/C=C6\C(=O)c7cc(-c8cccs8)c(F)cc7C6=C(C#N)C#N)sc5c4n(CC(CCCCCCCCCC)CCCCCCCCCCCC)c3c21,0.8,22.92,65.75,12.25,12.05592,1.5843265306122414,11.87,12.25,,CN,CN,,,,,,,,,CF,chloroform,,-5.33,-3.48,,-5.74,-3.84,
67504,10.1039/d2tc00045h,10.1039/d2tc00045h,PBDB-T,PFA1,PBDB-T,PFA1,CCCCC(CC)Cc1ccc(-c2c3cc(-c4ccc(-c5sc(-c6cccs6)c6c5C(=O)c5c(CC(CC)CCCC)sc(CC(CC)CCCC)c5C6=O)s4)sc3c(-c3ccc(CC(CC)CCCC)s3)c3ccsc23)s1,CCCCCCCCCCCCC(CCCCCCCCCC)Cn1c2c3sc(/C=C4\C(=O)c5cc(F)ccc5C4=C(C#N)C#N)c(CCCCCCCCCCC)c3sc2c2c3nsnc3c3c4sc5c(CCCCCCCCCCC)c(/C=C6\C(=O)c7cc(-c8cccs8)c(F)cc7C6=C(C#N)C#N)sc5c4n(CC(CCCCCCCCCC)CCCCCCCCCCCC)c3c21,0.85,24.01,72.93,15.02,14.88391905,0.905998335552586,14.73,15.02,1:1,CN,CN,1 vol%,ITO/PEDOT:PSS/PBDB-T:PFA1/PFN-Br/Ag,,PFN-Br,,PEDOT:PSS,,,CB,chlorobenzene,100.0,-5.33,-3.48,,-5.74,-3.84,
67532,10.1039/d2tc00725h,10.1039/d2tc00725h,PM6,TPBT-2Cl,PM6,TPBT-2Cl,COC(=O)C(C)(C)c1cc(C)cc(-c2sc3c4sc5cc(/C=C6/C(=O)c7cc(F)cc(c7)C(=O)/C6=C\c6cc(C(C)(C)C(=O)OC)c(-c7cc(C)cc(C(C)(C)C(=O)OC)c7)s6)sc5c4c(C(C)(C)C(=O)OC)ccc2-3)c1,,0.74,3.56,37.0,0.96,0.974728,1.534166666666663,0.94,0.96,1:1.2,,,,,,,,,,,,,,-5.56,-3.65,,,,
67533,10.1039/d2tc00725h,10.1039/d2tc00725h,PM6,DPBT-2Cl,PM6,DPBT-2Cl,COC(=O)C(C)(C)c1cc(C)cc(-c2sc3c4sc5cc(/C=C6/C(=O)c7cc(F)cc(c7)C(=O)/C6=C\c6cc(C(C)(C)C(=O)OC)c(-c7cc(C)cc(C(C)(C)C(=O)OC)c7)s6)sc5c4c(C(C)(C)C(=O)OC)ccc2-3)c1,,0.78,23.08,64.01,11.49,11.52333624,0.2901326370757075,11.33,11.49,1:1.2,0.75% CN,CN,0.75%,ITO/PEDOT:PSS/active layer/PFN-Br/Al,,PFN-Br,,PEDOT:PSS,,,chloroform,,110.0,-5.56,-3.65,,,,
67534,10.1039/d2tc01131j,10.1039/d2tc01131j,BSFTR,FC4-2Cl,BSFTR,FC4-2Cl,CCCCCCc1cc(-c2cc3c(-c4cc(F)c(SCC(CC)CCCC)s4)c4sc(-c5cc(CCCCCC)c(-c6cc(CCCCCC)c(-c7ccc(/C=C8/SC(=S)N(CC(CC)CCCC)C8=O)s7)s6)s5)cc4c(-c4cc(F)c(SCC(CC)CCCC)s4)c3s2)sc1-c1cc(CCCCCC)c(-c2ccc(/C=C3/SC(=S)N(CC(CC)CCCC)C3=O)s2)s1,,0.948,11.56,69.6,7.48,7.627380479999999,1.9703272727272585,7.22,7.48,,,,,ITO/PEDOT:PSS/active layer/PDINO/Al,conventional,PDINO,,PEDOT:PSS,,,,,,-5.59,-3.61,,,,
67535,10.1039/d2tc01131j,10.1039/d2tc01131j,BSFTR,FC6-2Cl,BSFTR,FC6-2Cl,CCCCCCc1cc(-c2cc3c(-c4cc(F)c(SCC(CC)CCCC)s4)c4sc(-c5cc(CCCCCC)c(-c6cc(CCCCCC)c(-c7ccc(/C=C8/SC(=S)N(CC(CC)CCCC)C8=O)s7)s6)s5)cc4c(-c4cc(F)c(SCC(CC)CCCC)s4)c3s2)sc1-c1cc(CCCCCC)c(-c2ccc(/C=C3/SC(=S)N(CC(CC)CCCC)C3=O)s2)s1,,0.949,14.77,70.3,9.85,9.853761189999998,0.0381846700507487,9.53,9.85,,,,,ITO/PEDOT:PSS/active layer/PDINO/Al,conventional,PDINO,,PEDOT:PSS,,,,,,-5.59,-3.61,,,,
67536,10.1039/d2tc01131j,10.1039/d2tc01131j,BSFTR,FC8-2Cl,BSFTR,FC8-2Cl,CCCCCCc1cc(-c2cc3c(-c4cc(F)c(SCC(CC)CCCC)s4)c4sc(-c5cc(CCCCCC)c(-c6cc(CCCCCC)c(-c7ccc(/C=C8/SC(=S)N(CC(CC)CCCC)C8=O)s7)s6)s5)cc4c(-c4cc(F)c(SCC(CC)CCCC)s4)c3s2)sc1-c1cc(CCCCCC)c(-c2ccc(/C=C3/SC(=S)N(CC(CC)CCCC)C3=O)s2)s1,,0.942,18.05,72.9,11.99,12.3952599,3.3799824854045104,11.6,11.99,,,,,ITO/PEDOT:PSS/active layer/PDINO/Al,conventional,PDINO,,PEDOT:PSS,,,,,,-5.59,-3.61,,,,
67537,10.1039/d2tc01131j,10.1039/d2tc01131j,BSFTR,FC10-2Cl,BSFTR,FC10-2Cl,CCCCCCc1cc(-c2cc3c(-c4cc(F)c(SCC(CC)CCCC)s4)c4sc(-c5cc(CCCCCC)c(-c6cc(CCCCCC)c(-c7ccc(/C=C8/SC(=S)N(CC(CC)CCCC)C8=O)s7)s6)s5)cc4c(-c4cc(F)c(SCC(CC)CCCC)s4)c3s2)sc1-c1cc(CCCCCC)c(-c2ccc(/C=C3/SC(=S)N(CC(CC)CCCC)C3=O)s2)s1,,0.938,18.53,73.8,12.54,12.827281319999996,2.290919617224866,12.12,12.54,,,,,ITO/PEDOT:PSS/active layer/PDINO/Al,conventional,PDINO,,PEDOT:PSS,,,,,,-5.59,-3.61,,,,
67538,10.1039/d2tc01131j,10.1039/d2tc01131j,BSFTR,FC12-2Cl,BSFTR,FC12-2Cl,CCCCCCc1cc(-c2cc3c(-c4cc(F)c(SCC(CC)CCCC)s4)c4sc(-c5cc(CCCCCC)c(-c6cc(CCCCCC)c(-c7ccc(/C=C8/SC(=S)N(CC(CC)CCCC)C8=O)s7)s6)s5)cc4c(-c4cc(F)c(SCC(CC)CCCC)s4)c3s2)sc1-c1cc(CCCCCC)c(-c2ccc(/C=C3/SC(=S)N(CC(CC)CCCC)C3=O)s2)s1,,0.944,16.83,75.0,11.47,11.915639999999998,3.8852659110723393,11.11,11.47,,,,,ITO/PEDOT:PSS/active layer/PDINO/Al,conventional,PDINO,,PEDOT:PSS,,,,,,-5.59,-3.61,,,,
67545,10.1039/d2tc01344d,10.1039/d2tc01344d,PBDB-T,Y-F,PBDB-T,Y-F,CCCCC(CC)Cc1ccc(-c2c3cc(-c4ccc(-c5sc(-c6cccs6)c6c5C(=O)c5c(CC(CC)CCCC)sc(CC(CC)CCCC)c5C6=O)s4)sc3c(-c3ccc(CC(CC)CCCC)s3)c3ccsc23)s1,,0.84,21.45,71.02,12.53,12.796383599999997,2.125966480446908,,,,,,,,,,,,,,,,,-5.33,-3.48,,,,
67546,10.1039/d2tc01344d,10.1039/d2tc01344d,PBDB-T,Y-G41,PBDB-T,Y-G41,CCCCC(CC)Cc1ccc(-c2c3cc(-c4ccc(-c5sc(-c6cccs6)c6c5C(=O)c5c(CC(CC)CCCC)sc(CC(CC)CCCC)c5C6=O)s4)sc3c(-c3ccc(CC(CC)CCCC)s3)c3ccsc23)s1,,0.87,19.96,70.14,12.12,12.17995128,0.4946475247524894,,,,,,,ITO/ZnO/active layer/MoO3/Ag,,ZnO,,MoO3,,,,,,-5.33,-3.48,,,,
67547,10.1039/d2tc01344d,10.1039/d2tc01344d,PBDB-T,Y-G42,PBDB-T,Y-G42,CCCCC(CC)Cc1ccc(-c2c3cc(-c4ccc(-c5sc(-c6cccs6)c6c5C(=O)c5c(CC(CC)CCCC)sc(CC(CC)CCCC)c5C6=O)s4)sc3c(-c3ccc(CC(CC)CCCC)s3)c3ccsc23)s1,,0.91,23.31,72.14,15.24,15.30240894,0.4095074803149554,,,,,,,ITO/ZnO/active layer/MoO3/Ag,,ZnO,,MoO3,,,,,,-5.33,-3.48,,,,
67548,10.1039/d2tc01401g,10.1039/d2tc01401g,CD3,PBN-16,CD3,PBN-16,,,1.33,8.42,53.6,6.0,6.002449600000001,0.040826666666686,,,,,,,,,,,,,,,,,,,,,,
67550,10.1039/d2tc01433e,10.1039/d2tc01433e,PM6,FBTSCN-IDT,PM6,FBTSCN-IDT,COC(=O)C(C)(C)c1cc(C)cc(-c2sc3c4sc5cc(/C=C6/C(=O)c7cc(F)cc(c7)C(=O)/C6=C\c6cc(C(C)(C)C(=O)OC)c(-c7cc(C)cc(C(C)(C)C(=O)OC)c7)s6)sc5c4c(C(C)(C)C(=O)OC)ccc2-3)c1,,1.07,9.7,61.5,6.3,6.383085,1.318809523809518,5.69,6.3,,,,,ITO/ZnO/active layer/MoO3/Ag,inverted,ZnO,,MoO3,,,chlorobenzene,chlorobenzene,,-5.56,-3.65,,,,
67551,10.1039/d2tc01433e,10.1039/d2tc01433e,PM6,FBTSCN-IDT,PM6,FBTSCN-IDT,COC(=O)C(C)(C)c1cc(C)cc(-c2sc3c4sc5cc(/C=C6/C(=O)c7cc(F)cc(c7)C(=O)/C6=C\c6cc(C(C)(C)C(=O)OC)c(-c7cc(C)cc(C(C)(C)C(=O)OC)c7)s6)sc5c4c(C(C)(C)C(=O)OC)ccc2-3)c1,,1.01,11.4,52.03,5.9,5.9907342,1.5378677966101693,5.57,5.9,,,,,ITO/ZnO/active layer/MoO3/Ag,inverted,ZnO,,MoO3,,,chloroform,chloroform,140.0,-5.56,-3.65,,,,
67552,10.1039/d2tc01433e,10.1039/d2tc01433e,PM6,BTSCN-IDT,PM6,BTSCN-IDT,COC(=O)C(C)(C)c1cc(C)cc(-c2sc3c4sc5cc(/C=C6/C(=O)c7cc(F)cc(c7)C(=O)/C6=C\c6cc(C(C)(C)C(=O)OC)c(-c7cc(C)cc(C(C)(C)C(=O)OC)c7)s6)sc5c4c(C(C)(C)C(=O)OC)ccc2-3)c1,,1.16,5.04,34.94,1.9,2.04273216,7.512218947368421,1.77,1.9,,,,,ITO/ZnO/active layer/MoO3/Ag,inverted,ZnO,,MoO3,,,chlorobenzene,chlorobenzene,,-5.56,-3.65,,,,
67553,10.1039/d2tc01433e,10.1039/d2tc01433e,PM6,BTSCN-IDT,PM6,BTSCN-IDT,COC(=O)C(C)(C)c1cc(C)cc(-c2sc3c4sc5cc(/C=C6/C(=O)c7cc(F)cc(c7)C(=O)/C6=C\c6cc(C(C)(C)C(=O)OC)c(-c7cc(C)cc(C(C)(C)C(=O)OC)c7)s6)sc5c4c(C(C)(C)C(=O)OC)ccc2-3)c1,,1.03,7.8,47.79,3.6,3.8394486,6.651349999999994,3.18,3.6,,,,,ITO/ZnO/active layer/MoO3/Ag,inverted,ZnO,,MoO3,,,chloroform,chloroform,140.0,-5.56,-3.65,,,,
67558,10.1039/d2tc01599d,10.1039/d2tc01599d,PBDF4F,IT-4F,PBDF4F,IT-4F,,CCCCCCc1ccc(C2(c3ccc(CCCCCC)cc3)c3cc4c(cc3-c3sc5cc(/C=C6\C(=O)c7cc(F)c(F)cc7C6=C(C#N)C#N)sc5c32)C(c2ccc(CCCCCC)cc2)(c2ccc(CCCCCC)cc2)c2c-4sc3cc(/C=C4\C(=O)c5cc(F)c(F)cc5C4=C(C#N)C#N)sc23)cc1,0.7,9.43,50.3,3.32,3.320303,0.0091265060240879,3.06,3.32,,,,,,,,,,,,o-XY,o-xylene,,,,,-5.66,-4.14,
67559,10.1039/d2tc01599d,10.1039/d2tc01599d,PBDF4F,IT-4F,PBDF4F,IT-4F,,CCCCCCc1ccc(C2(c3ccc(CCCCCC)cc3)c3cc4c(cc3-c3sc5cc(/C=C6\C(=O)c7cc(F)c(F)cc7C6=C(C#N)C#N)sc5c32)C(c2ccc(CCCCCC)cc2)(c2ccc(CCCCCC)cc2)c2c-4sc3cc(/C=C4\C(=O)c5cc(F)c(F)cc5C4=C(C#N)C#N)sc23)cc1,0.84,17.52,69.12,10.17,10.17225216,0.0221451327433743,9.71,10.17,,,,,,,,,,,,CB,chlorobenzene,,,,,-5.66,-4.14,
67560,10.1039/d2tc01599d,10.1039/d2tc01599d,PBDF4F-Th2,IT-4F,PBDF4F-Th2,IT-4F,,CCCCCCc1ccc(C2(c3ccc(CCCCCC)cc3)c3cc4c(cc3-c3sc5cc(/C=C6\C(=O)c7cc(F)c(F)cc7C6=C(C#N)C#N)sc5c32)C(c2ccc(CCCCCC)cc2)(c2ccc(CCCCCC)cc2)c2c-4sc3cc(/C=C4\C(=O)c5cc(F)c(F)cc5C4=C(C#N)C#N)sc23)cc1,0.836,19.96,65.63,10.94,10.951389328,0.1041072029250449,10.7,10.94,1:1.5,,,,ITO/ZnO/active layer/MoOx/Ag,inverted,ZnO,,MoOx,,,o-XY,o-xylene,,,,,-5.66,-4.14,
67561,10.1039/d2tc01599d,10.1039/d2tc01599d,PBDF4F-Th2,IT-4F,PBDF4F-Th2,IT-4F,,CCCCCCc1ccc(C2(c3ccc(CCCCCC)cc3)c3cc4c(cc3-c3sc5cc(/C=C6\C(=O)c7cc(F)c(F)cc7C6=C(C#N)C#N)sc5c32)C(c2ccc(CCCCCC)cc2)(c2ccc(CCCCCC)cc2)c2c-4sc3cc(/C=C4\C(=O)c5cc(F)c(F)cc5C4=C(C#N)C#N)sc23)cc1,0.9,18.21,68.33,11.2,11.1986037,0.0124669642856956,10.94,11.2,,,,,,,,,,,,CB,chlorobenzene,,,,,-5.66,-4.14,
67562,10.1039/d2tc01599d,10.1039/d2tc01599d,PBDF4F-Th5,IT-4F,PBDF4F-Th5,IT-4F,,CCCCCCc1ccc(C2(c3ccc(CCCCCC)cc3)c3cc4c(cc3-c3sc5cc(/C=C6\C(=O)c7cc(F)c(F)cc7C6=C(C#N)C#N)sc5c32)C(c2ccc(CCCCCC)cc2)(c2ccc(CCCCCC)cc2)c2c-4sc3cc(/C=C4\C(=O)c5cc(F)c(F)cc5C4=C(C#N)C#N)sc23)cc1,0.883,20.9,63.39,11.7,11.69843433,0.0133817948717926,11.43,11.7,1:1.5,,,,ITO/ZnO/active layer/MoOx/Ag,inverted,ZnO,,MoOx,,,o-XY,o-xylene,,,,,-5.66,-4.14,
67563,10.1039/d2tc01599d,10.1039/d2tc01599d,PBDF4F-Th5,IT-4F,PBDF4F-Th5,IT-4F,,CCCCCCc1ccc(C2(c3ccc(CCCCCC)cc3)c3cc4c(cc3-c3sc5cc(/C=C6\C(=O)c7cc(F)c(F)cc7C6=C(C#N)C#N)sc5c32)C(c2ccc(CCCCCC)cc2)(c2ccc(CCCCCC)cc2)c2c-4sc3cc(/C=C4\C(=O)c5cc(F)c(F)cc5C4=C(C#N)C#N)sc23)cc1,0.88,20.05,63.18,11.14,11.1474792,0.0671382405744955,10.63,11.14,,,,,,,,,,,,CB,chlorobenzene,,,,,-5.66,-4.14,
67564,10.1039/d2tc01599d,10.1039/d2tc01599d,PBDF4F-Th2,IT-4F,PBDF4F-Th2,IT-4F,,CCCCCCc1ccc(C2(c3ccc(CCCCCC)cc3)c3cc4c(cc3-c3sc5cc(/C=C6\C(=O)c7cc(F)c(F)cc7C6=C(C#N)C#N)sc5c32)C(c2ccc(CCCCCC)cc2)(c2ccc(CCCCCC)cc2)c2c-4sc3cc(/C=C4\C(=O)c5cc(F)c(F)cc5C4=C(C#N)C#N)sc23)cc1,0.84,19.0,70.09,11.19,11.186364,0.0324932975871172,,,,,,,LBL structured devices,,,,,,,,,,,,,-5.66,-4.14,
67565,10.1039/d2tc01599d,10.1039/d2tc01599d,PBDF4F-Th5,IT-4F,PBDF4F-Th5,IT-4F,,CCCCCCc1ccc(C2(c3ccc(CCCCCC)cc3)c3cc4c(cc3-c3sc5cc(/C=C6\C(=O)c7cc(F)c(F)cc7C6=C(C#N)C#N)sc5c32)C(c2ccc(CCCCCC)cc2)(c2ccc(CCCCCC)cc2)c2c-4sc3cc(/C=C4\C(=O)c5cc(F)c(F)cc5C4=C(C#N)C#N)sc23)cc1,0.88,19.51,62.91,10.79,10.80089208,0.100946061167761,,,,,,,LBL structured devices,,,,,,,,,,,,,-5.66,-4.14,
67566,10.1039/d2tc01813f,10.1039/d2tc01813f,PBDB-T,ThPF-4F,PBDB-T,ThPF-4F,CCCCC(CC)Cc1ccc(-c2c3cc(-c4ccc(-c5sc(-c6cccs6)c6c5C(=O)c5c(CC(CC)CCCC)sc(CC(CC)CCCC)c5C6=O)s4)sc3c(-c3ccc(CC(CC)CCCC)s3)c3ccsc23)s1,,0.82,21.27,63.65,11.1,11.101451099999998,0.0130729729729623,11.06,11.1,,,,,BHJ,,,,,,,,,,-5.33,-3.48,,,,
67567,10.1039/d2tc01813f,10.1039/d2tc01813f,PBDB-T,ThPF-4F,PBDB-T,ThPF-4F,CCCCC(CC)Cc1ccc(-c2c3cc(-c4ccc(-c5sc(-c6cccs6)c6c5C(=O)c5c(CC(CC)CCCC)sc(CC(CC)CCCC)c5C6=O)s4)sc3c(-c3ccc(CC(CC)CCCC)s3)c3ccsc23)s1,,0.81,22.2,65.79,11.83,11.830357800000002,0.0030245139476037,11.36,11.83,,CN,,0.5 vol%,LBL,,PDINN,,PEDOT:PSS,,,"o-DCB:CB (4:1 v/v) for donor, CB for acceptor",,,-5.33,-3.48,,,,
67568,10.1039/d2tc01855a,10.1039/d2tc01855a,P3HT,BTA46,P3HT,BTA46,CCCCCCc1ccsc1,,1.03,7.24,53.47,3.99,3.98736484,0.0660441102756912,3.8,3.99,,,,,,,,,,,,,,,-5.01,-3.12,,,,
67569,10.1039/d2tc01855a,10.1039/d2tc01855a,P3HT,BTA47,P3HT,BTA47,CCCCCCc1ccsc1,,0.83,13.09,65.14,7.12,7.07726558,0.600202528089893,6.91,7.12,,,,,ITO/PEDOT:PSS/active layer/Ca/Al,,Ca,,PEDOT:PSS,,,,,,-5.01,-3.12,,,,
67570,10.1039/d2tc01920e,10.1039/d2tc01920e,PBDB-T,ITIC,PBDB-T,ITIC,CCCCC(CC)Cc1ccc(-c2c3cc(-c4ccc(-c5sc(-c6cccs6)c6c5C(=O)c5c(CC(CC)CCCC)sc(CC(CC)CCCC)c5C6=O)s4)sc3c(-c3ccc(CC(CC)CCCC)s3)c3ccsc23)s1,CCCCCCc1ccc(C2(c3ccc(CCCCCC)cc3)c3cc4c(cc3-c3sc5cc(C=C6C(=O)c7ccccc7C6=C(C#N)C#N)sc5c32)C(c2ccc(CCCCCC)cc2)(c2ccc(CCCCCC)cc2)c2c-4sc3cc(C=C4C(=O)c5ccccc5C4=C(C#N)C#N)sc23)cc1,0.86,2.13,62.2,1.13,1.1393796,0.8300530973451465,1.12,1.13,,,,,PHJ,,,,,,,CB,chlorobenzene,,-5.33,-3.48,,-5.576,-3.916,
67571,10.1039/d2tc01920e,10.1039/d2tc01920e,PBDB-T,ITIC,PBDB-T,ITIC,CCCCC(CC)Cc1ccc(-c2c3cc(-c4ccc(-c5sc(-c6cccs6)c6c5C(=O)c5c(CC(CC)CCCC)sc(CC(CC)CCCC)c5C6=O)s4)sc3c(-c3ccc(CC(CC)CCCC)s3)c3ccsc23)s1,CCCCCCc1ccc(C2(c3ccc(CCCCCC)cc3)c3cc4c(cc3-c3sc5cc(C=C6C(=O)c7ccccc7C6=C(C#N)C#N)sc5c32)C(c2ccc(CCCCCC)cc2)(c2ccc(CCCCCC)cc2)c2c-4sc3cc(C=C4C(=O)c5ccccc5C4=C(C#N)C#N)sc23)cc1,0.87,2.56,64.9,1.45,1.4454528,0.3135999999999981,1.43,1.45,,,,,PHJ,,,,,,,CB,chlorobenzene,,-5.33,-3.48,,-5.576,-3.916,
67572,10.1039/d2tc01920e,10.1039/d2tc01920e,PBDB-T,ITIC,PBDB-T,ITIC,CCCCC(CC)Cc1ccc(-c2c3cc(-c4ccc(-c5sc(-c6cccs6)c6c5C(=O)c5c(CC(CC)CCCC)sc(CC(CC)CCCC)c5C6=O)s4)sc3c(-c3ccc(CC(CC)CCCC)s3)c3ccsc23)s1,CCCCCCc1ccc(C2(c3ccc(CCCCCC)cc3)c3cc4c(cc3-c3sc5cc(C=C6C(=O)c7ccccc7C6=C(C#N)C#N)sc5c32)C(c2ccc(CCCCCC)cc2)(c2ccc(CCCCCC)cc2)c2c-4sc3cc(C=C4C(=O)c5ccccc5C4=C(C#N)C#N)sc23)cc1,0.85,2.3,61.9,1.21,1.2101449999999998,0.0119834710743669,1.2,1.21,,,,,PHJ,,,,,,,TL,toluene,,-5.33,-3.48,,-5.576,-3.916,
67573,10.1039/d2tc01920e,10.1039/d2tc01920e,PBDB-T,ITIC,PBDB-T,ITIC,CCCCC(CC)Cc1ccc(-c2c3cc(-c4ccc(-c5sc(-c6cccs6)c6c5C(=O)c5c(CC(CC)CCCC)sc(CC(CC)CCCC)c5C6=O)s4)sc3c(-c3ccc(CC(CC)CCCC)s3)c3ccsc23)s1,CCCCCCc1ccc(C2(c3ccc(CCCCCC)cc3)c3cc4c(cc3-c3sc5cc(C=C6C(=O)c7ccccc7C6=C(C#N)C#N)sc5c32)C(c2ccc(CCCCCC)cc2)(c2ccc(CCCCCC)cc2)c2c-4sc3cc(C=C4C(=O)c5ccccc5C4=C(C#N)C#N)sc23)cc1,0.86,2.37,63.1,1.29,1.2861042,0.3020000000000004,1.28,1.29,,,,,PHJ,,,,,,,TL,toluene,,-5.33,-3.48,,-5.576,-3.916,
67574,10.1039/d2tc02014a,10.1039/d2tc02014a,PB-FQxF,Y6,PB-FQxF,Y6,CCCCCCC(CCCC)Cc1sc(-c2nc3c(-c4cccs4)cc(F)c(-c4ccc(-c5cc6c(-c7cc(F)c(CC(CC)CCCC)s7)c7sccc7c(-c7cc(F)c(CC(CC)CCCC)s7)c6s5)s4)c3nc2-c2cc(F)c(CC(CCCC)CCCCCC)s2)cc1F,CCCCCCCCCCCc1c(/C=C2\C(=O)c3cc(F)c(F)cc3C2=C(C#N)C#N)sc2c1sc1c3c4nsnc4c4c5sc6c(CCCCCCCCCCC)c(/C=C7\C(=O)c8cc(F)c(F)cc8C7=C(C#N)C#N)sc6c5n(CC(CC)CCCC)c4c3n(CC(CC)CCCC)c21,0.53,24.48,52.7,6.77,6.8375088,0.997175775480068,6.46,6.77,,,,,ITO/ZnO/polymer:Y6/MoO3/Ag,inverted,ZnO,,MoO3,,,,,,,,,-5.65,-4.09,
67575,10.1039/d2tc02014a,10.1039/d2tc02014a,PBF-FQxF,Y6,PBF-FQxF,Y6,,CCCCCCCCCCCc1c(/C=C2\C(=O)c3cc(F)c(F)cc3C2=C(C#N)C#N)sc2c1sc1c3c4nsnc4c4c5sc6c(CCCCCCCCCCC)c(/C=C7\C(=O)c8cc(F)c(F)cc8C7=C(C#N)C#N)sc6c5n(CC(CC)CCCC)c4c3n(CC(CC)CCCC)c21,0.63,24.76,57.73,8.98,9.00518724,0.2804815144766066,8.73,8.98,1:1.5,DIO,,1.0 vol%,inverted,inverted,ZnO,,MoO3,,,chloroform,,,,,,-5.65,-4.09,
67576,10.1039/d2tc02014a,10.1039/d2tc02014a,PB-FQxCN,Y6,PB-FQxCN,Y6,,CCCCCCCCCCCc1c(/C=C2\C(=O)c3cc(F)c(F)cc3C2=C(C#N)C#N)sc2c1sc1c3c4nsnc4c4c5sc6c(CCCCCCCCCCC)c(/C=C7\C(=O)c8cc(F)c(F)cc8C7=C(C#N)C#N)sc6c5n(CC(CC)CCCC)c4c3n(CC(CC)CCCC)c21,0.67,25.71,65.78,11.46,11.33106546,1.1250832460732938,10.9,11.46,1:1.5,DIO,,1.0 vol%,inverted,inverted,ZnO,,MoO3,,,chloroform,,,,,,-5.65,-4.09,
67577,10.1039/d2tc02014a,10.1039/d2tc02014a,PBF-FQxCN,Y6,PBF-FQxCN,Y6,,CCCCCCCCCCCc1c(/C=C2\C(=O)c3cc(F)c(F)cc3C2=C(C#N)C#N)sc2c1sc1c3c4nsnc4c4c5sc6c(CCCCCCCCCCC)c(/C=C7\C(=O)c8cc(F)c(F)cc8C7=C(C#N)C#N)sc6c5n(CC(CC)CCCC)c4c3n(CC(CC)CCCC)c21,0.76,25.64,62.27,12.11,12.13418128,0.1996802642444304,11.51,12.11,1:1.5,DIO,,1.0 vol%,inverted,inverted,ZnO,,MoO3,,,chloroform,,,,,,-5.65,-4.09,
67578,10.1039/d2tc02289c,10.1039/d2tc02289c,P1,TOCR1,P1,TOCR1,CCCCCCCCc1cc(-c2c(-c3cccs3)sc3c(-c4cc(CCCCCCCC)c(CCCCCCCC)s4)c(-c4ccc(-c5cccc6nsnc56)s4)sc23)sc1CCCCCCCC,,0.72,21.38,67.0,10.31,10.313712,0.0360038797284205,10.17,10.31,,,,,ITO/PEDOT:PSS/active layer/PFN/Al,,PFN,,PEDOT:PSS,,,,,,,,,,,
67579,10.1039/d2tc02289c,10.1039/d2tc02289c,P1,TOCR2,P1,TOCR2,CCCCCCCCc1cc(-c2c(-c3cccs3)sc3c(-c4cc(CCCCCCCC)c(CCCCCCCC)s4)c(-c4ccc(-c5cccc6nsnc56)s4)sc23)sc1CCCCCCCC,,0.87,24.22,72.0,15.17,15.171408,0.009281476598559,14.98,15.17,,,,,ITO/PEDOT:PSS/active layer/PFN/Al,,PFN,,PEDOT:PSS,,,toluene,,,,,,,,
67580,10.1039/d2tc02289c,10.1039/d2tc02289c,P2,TOCR1,P2,TOCR1,,,0.78,23.08,66.0,11.88,11.881583999999998,0.013333333333313,11.72,11.88,,,,,ITO/PEDOT:PSS/active layer/PFN/Al,,PFN,,PEDOT:PSS,,,toluene,,,,,,,,
67581,10.1039/d2tc02289c,10.1039/d2tc02289c,P2,TOCR2,P2,TOCR2,,,0.93,10.21,57.0,5.41,5.412321000000002,0.0429020332717563,5.19,5.41,,,,,ITO/PEDOT:PSS/active layer/PFN/Al,,PFN,,PEDOT:PSS,,,toluene,,,,,,,,
