Repository: JiYiqaq/PCE-KA-GNN

# Data directory

- `raw/Active_Database.csv` is the immutable source dataset bundled under CC BY 4.0. Do not overwrite it with processed data.
- `processed/` is created and populated by the training pipeline. Generated `.pt` and `.pth` caches are intentionally ignored by Git because they can exceed GitHub's normal single-file limit.

See `../DATA_LICENSE.md` for provenance, license and checksum information.

File: data/raw/Active_Database.csv (part 222 of 471)
id,doi,doi_norm,donor,acceptor,donor_canonical,acceptor_canonical,donor_smiles,acceptor_smiles,voc,jsc,ff,pce,pce_recomputed,pce_relative_error_percent,pce_avg,pce_best,d_a_ratio,additive,additive_canonical,additive_ratio,device_structure,device_type,etl,etl_canonical,htl,htl_canonical,active_layer_thickness,solvent,solvent_canonical,annealing_temp,homo_d,lumo_d,eg_d,homo_a,lumo_a,eg_a
67584,10.1039/d2tc02689a,10.1039/d2tc02689a,PM6,BTP-eC9,PM6,BTP-eC9,COC(=O)C(C)(C)c1cc(C)cc(-c2sc3c4sc5cc(/C=C6/C(=O)c7cc(F)cc(c7)C(=O)/C6=C\c6cc(C(C)(C)C(=O)OC)c(-c7cc(C)cc(C(C)(C)C(=O)OC)c7)s6)sc5c4c(C(C)(C)C(=O)OC)ccc2-3)c1,CCCCCCCCCc1c(C=C2C(=O)c3cc(Cl)c(Cl)cc3C2=C(C#N)C#N)sc2c1sc1c3c4nsnc4c4c5sc6c(CCCCCCCCC)c(C=C7C(=O)c8cc(Cl)c(Cl)cc8C7=C(C#N)C#N)sc6c5n(CC(CCCC)CCCCCC)c4c3n(CC(CCCC)CCCCCC)c21,0.85,25.3,75.4,16.2,16.21477,0.0911728395061862,16.1,16.2,,,,,"PPHJ (w/o, TA)",opaque organic solar cell,PFN-Br,,PEDOT:PSS,,,,,,-5.56,-3.65,,-5.68,-3.9,
67585,10.1039/d2tc02689a,10.1039/d2tc02689a,PM6,BTP-eC9,PM6,BTP-eC9,COC(=O)C(C)(C)c1cc(C)cc(-c2sc3c4sc5cc(/C=C6/C(=O)c7cc(F)cc(c7)C(=O)/C6=C\c6cc(C(C)(C)C(=O)OC)c(-c7cc(C)cc(C(C)(C)C(=O)OC)c7)s6)sc5c4c(C(C)(C)C(=O)OC)ccc2-3)c1,CCCCCCCCCc1c(C=C2C(=O)c3cc(Cl)c(Cl)cc3C2=C(C#N)C#N)sc2c1sc1c3c4nsnc4c4c5sc6c(CCCCCCCCC)c(C=C7C(=O)c8cc(Cl)c(Cl)cc8C7=C(C#N)C#N)sc6c5n(CC(CCCC)CCCCCC)c4c3n(CC(CCCC)CCCCCC)c21,0.84,27.6,79.5,18.5,18.43128,0.3714594594594541,18.2,18.5,,,,,PPHJ (with TA),opaque organic solar cell,PFN-Br,,PEDOT:PSS,,,,,80.0,-5.56,-3.65,,-5.68,-3.9,
67586,10.1039/d2tc02689a,10.1039/d2tc02689a,PM6,BTP-eC9,PM6,BTP-eC9,COC(=O)C(C)(C)c1cc(C)cc(-c2sc3c4sc5cc(/C=C6/C(=O)c7cc(F)cc(c7)C(=O)/C6=C\c6cc(C(C)(C)C(=O)OC)c(-c7cc(C)cc(C(C)(C)C(=O)OC)c7)s6)sc5c4c(C(C)(C)C(=O)OC)ccc2-3)c1,CCCCCCCCCc1c(C=C2C(=O)c3cc(Cl)c(Cl)cc3C2=C(C#N)C#N)sc2c1sc1c3c4nsnc4c4c5sc6c(CCCCCCCCC)c(C=C7C(=O)c8cc(Cl)c(Cl)cc8C7=C(C#N)C#N)sc6c5n(CC(CCCC)CCCCCC)c4c3n(CC(CCCC)CCCCCC)c21,0.84,26.8,76.9,17.3,17.311728000000002,0.0677919075144596,17.0,17.3,,,,,BHJ,opaque organic solar cell,PFN-Br,,PEDOT:PSS,,,,,,-5.56,-3.65,,-5.68,-3.9,
67587,10.1039/d2tc02689a,10.1039/d2tc02689a,PM6,BTP-eC9,PM6,BTP-eC9,COC(=O)C(C)(C)c1cc(C)cc(-c2sc3c4sc5cc(/C=C6/C(=O)c7cc(F)cc(c7)C(=O)/C6=C\c6cc(C(C)(C)C(=O)OC)c(-c7cc(C)cc(C(C)(C)C(=O)OC)c7)s6)sc5c4c(C(C)(C)C(=O)OC)ccc2-3)c1,CCCCCCCCCc1c(C=C2C(=O)c3cc(Cl)c(Cl)cc3C2=C(C#N)C#N)sc2c1sc1c3c4nsnc4c4c5sc6c(CCCCCCCCC)c(C=C7C(=O)c8cc(Cl)c(Cl)cc8C7=C(C#N)C#N)sc6c5n(CC(CCCC)CCCCCC)c4c3n(CC(CCCC)CCCCCC)c21,0.82,21.2,70.6,12.3,12.273103999999996,0.2186666666667012,12.2,12.3,,,,,BHJ,semitransparent organic solar cell,PFN-Br,,PEDOT:PSS,,94.0,,,,-5.56,-3.65,,-5.68,-3.9,
67588,10.1039/d2tc02689a,10.1039/d2tc02689a,PM6,BTP-eC9,PM6,BTP-eC9,COC(=O)C(C)(C)c1cc(C)cc(-c2sc3c4sc5cc(/C=C6/C(=O)c7cc(F)cc(c7)C(=O)/C6=C\c6cc(C(C)(C)C(=O)OC)c(-c7cc(C)cc(C(C)(C)C(=O)OC)c7)s6)sc5c4c(C(C)(C)C(=O)OC)ccc2-3)c1,CCCCCCCCCc1c(C=C2C(=O)c3cc(Cl)c(Cl)cc3C2=C(C#N)C#N)sc2c1sc1c3c4nsnc4c4c5sc6c(CCCCCCCCC)c(C=C7C(=O)c8cc(Cl)c(Cl)cc8C7=C(C#N)C#N)sc6c5n(CC(CCCC)CCCCCC)c4c3n(CC(CCCC)CCCCCC)c21,0.82,22.5,72.1,13.3,13.30245,0.0184210526315627,13.2,13.3,,,,,PPHJ,semitransparent organic solar cell,PFN-Br,,PEDOT:PSS,,94.0,,,,-5.56,-3.65,,-5.68,-3.9,
67589,10.1039/d2tc02689a,10.1039/d2tc02689a,PM6,BTP-eC9,PM6,BTP-eC9,COC(=O)C(C)(C)c1cc(C)cc(-c2sc3c4sc5cc(/C=C6/C(=O)c7cc(F)cc(c7)C(=O)/C6=C\c6cc(C(C)(C)C(=O)OC)c(-c7cc(C)cc(C(C)(C)C(=O)OC)c7)s6)sc5c4c(C(C)(C)C(=O)OC)ccc2-3)c1,CCCCCCCCCc1c(C=C2C(=O)c3cc(Cl)c(Cl)cc3C2=C(C#N)C#N)sc2c1sc1c3c4nsnc4c4c5sc6c(CCCCCCCCC)c(C=C7C(=O)c8cc(Cl)c(Cl)cc8C7=C(C#N)C#N)sc6c5n(CC(CCCC)CCCCCC)c4c3n(CC(CCCC)CCCCCC)c21,0.82,22.0,72.6,13.1,13.097039999999998,0.0225954198473406,13.0,13.1,,,,,PPHJ with ARC,semitransparent organic solar cell,PFN-Br,,PEDOT:PSS,,94.0,,,,-5.56,-3.65,,-5.68,-3.9,
67590,10.1039/d2tc02786k,10.1039/d2tc02786k,PClBDT-BT,Y6,PClBDT-BT,Y6,,CCCCCCCCCCCc1c(/C=C2\C(=O)c3cc(F)c(F)cc3C2=C(C#N)C#N)sc2c1sc1c3c4nsnc4c4c5sc6c(CCCCCCCCCCC)c(/C=C7\C(=O)c8cc(F)c(F)cc8C7=C(C#N)C#N)sc6c5n(CC(CC)CCCC)c4c3n(CC(CC)CCCC)c21,0.84,11.69,52.88,5.54,5.19260448,6.27067725631769,5.54,,,,,,,,,,,,,,,,,,,-5.65,-4.09,
67591,10.1039/d2tc02786k,10.1039/d2tc02786k,PClBDT-TBT,Y6,PClBDT-TBT,Y6,,CCCCCCCCCCCc1c(/C=C2\C(=O)c3cc(F)c(F)cc3C2=C(C#N)C#N)sc2c1sc1c3c4nsnc4c4c5sc6c(CCCCCCCCCCC)c(/C=C7\C(=O)c8cc(F)c(F)cc8C7=C(C#N)C#N)sc6c5n(CC(CC)CCCC)c4c3n(CC(CC)CCCC)c21,0.81,23.27,67.63,13.04,12.74737581,2.244050536809814,13.04,,,,,,,,,,,,,,,,,,,-5.65,-4.09,
67592,10.1039/d2tc02786k,10.1039/d2tc02786k,PClBDT-DTBT,Y6,PClBDT-DTBT,Y6,,CCCCCCCCCCCc1c(/C=C2\C(=O)c3cc(F)c(F)cc3C2=C(C#N)C#N)sc2c1sc1c3c4nsnc4c4c5sc6c(CCCCCCCCCCC)c(/C=C7\C(=O)c8cc(F)c(F)cc8C7=C(C#N)C#N)sc6c5n(CC(CC)CCCC)c4c3n(CC(CC)CCCC)c21,0.74,23.39,62.94,11.12,10.89403284,2.0320787769784148,11.12,,,,,,,,,,,,,,,,,,,-5.65,-4.09,
67600,10.1039/d2tc03297j,10.1039/d2tc03297j,PM6,ITIC-Th-s,PM6,ITIC-Th-s,COC(=O)C(C)(C)c1cc(C)cc(-c2sc3c4sc5cc(/C=C6/C(=O)c7cc(F)cc(c7)C(=O)/C6=C\c6cc(C(C)(C)C(=O)OC)c(-c7cc(C)cc(C(C)(C)C(=O)OC)c7)s6)sc5c4c(C(C)(C)C(=O)OC)ccc2-3)c1,,0.976,15.71,67.9,10.41,10.41107984,0.0103731027857748,10.38,10.41,1:1,"1,8-diiodooctane (DIO)",,0.5 vol% additive,glass/ITO/PEDOT:PSS/active layer/ZnO nanoparticles/Al,OPV,ZnO nanoparticles,,PEDOT:PSS,,,"Chlorobenzene (CB) : 1,8-diiodooctane (DIO) (99.5 : 0.5, v/v)","chlorobenzene:1,8-diiodooctane (99.5:0.5, v/v)",100.0,-5.56,-3.65,,,,
67601,10.1039/d2tc03297j,10.1039/d2tc03297j,PM6,ITIC-Th-s,PM6,ITIC-Th-s,COC(=O)C(C)(C)c1cc(C)cc(-c2sc3c4sc5cc(/C=C6/C(=O)c7cc(F)cc(c7)C(=O)/C6=C\c6cc(C(C)(C)C(=O)OC)c(-c7cc(C)cc(C(C)(C)C(=O)OC)c7)s6)sc5c4c(C(C)(C)C(=O)OC)ccc2-3)c1,,0.98,16.53,66.3,10.74,10.7402022,0.0018826815642492,10.47,10.74,1:1,"1,8-octanedithiol (ODT)",,0.5 vol% additive,ITO/PEDOT:PSS/active layer/ZnO nanoparticles/Al,OPV,ZnO nanoparticles,,PEDOT:PSS,,,"Xylene (Xyl) : 1,8-octanedithiol (ODT) (99.5 : 0.5, v/v)","xylene:1,8-octanedithiol (99.5:0.5, v/v)",100.0,-5.56,-3.65,,,,
67602,10.1039/d2tc03297j,10.1039/d2tc03297j,PM6,ITIC-Th-s-me,PM6,ITIC-Th-s-me,COC(=O)C(C)(C)c1cc(C)cc(-c2sc3c4sc5cc(/C=C6/C(=O)c7cc(F)cc(c7)C(=O)/C6=C\c6cc(C(C)(C)C(=O)OC)c(-c7cc(C)cc(C(C)(C)C(=O)OC)c7)s6)sc5c4c(C(C)(C)C(=O)OC)ccc2-3)c1,,0.983,16.77,70.1,11.55,11.55592191,0.0512719480519449,11.43,11.55,1:1,"1,8-diiodooctane (DIO)",,0.5 vol% additive,ITO/PEDOT:PSS/active layer/ZnO nanoparticles/Al,OPV,ZnO nanoparticles,,PEDOT:PSS,,,"Chlorobenzene (CB) : 1,8-diiodooctane (DIO) (99.5 : 0.5, v/v)","chlorobenzene:1,8-diiodooctane (99.5:0.5, v/v)",100.0,-5.56,-3.65,,,,
67603,10.1039/d2tc03297j,10.1039/d2tc03297j,PM6,ITIC-Th-s-me,PM6,ITIC-Th-s-me,COC(=O)C(C)(C)c1cc(C)cc(-c2sc3c4sc5cc(/C=C6/C(=O)c7cc(F)cc(c7)C(=O)/C6=C\c6cc(C(C)(C)C(=O)OC)c(-c7cc(C)cc(C(C)(C)C(=O)OC)c7)s6)sc5c4c(C(C)(C)C(=O)OC)ccc2-3)c1,,1.01,16.22,68.3,11.18,11.1890426,0.080881932021458,10.99,11.18,1:1,"1,8-octanedithiol (ODT)",,0.5 vol% additive,ITO/PEDOT:PSS/active layer/ZnO nanoparticles/Al,OPV,ZnO nanoparticles,,PEDOT:PSS,,,"Xylene (Xyl) : 1,8-octanedithiol (ODT) (99.5 : 0.5, v/v)","xylene:1,8-octanedithiol (99.5:0.5, v/v)",100.0,-5.56,-3.65,,,,
67608,10.1039/d2tc03297j,10.1039/d2tc03297j,PM6,ITIC-Th-s CD,PM6,ITIC-Th-s CD,COC(=O)C(C)(C)c1cc(C)cc(-c2sc3c4sc5cc(/C=C6/C(=O)c7cc(F)cc(c7)C(=O)/C6=C\c6cc(C(C)(C)C(=O)OC)c(-c7cc(C)cc(C(C)(C)C(=O)OC)c7)s6)sc5c4c(C(C)(C)C(=O)OC)ccc2-3)c1,,0.761,31.6,71.9,18.11,17.290224400000003,4.526646051905005,17.9,18.11,1:1,,,,glass/ITO/PEDOT:PSS/active layer/ZnO nanoparticles/Al,OPV,ZnO nanoparticles,,PEDOT:PSS,,,,,,-5.56,-3.65,,,,
67613,10.1039/d2tc03297j,10.1039/d2tc03297j,PM6,ITIC-Th-s XO,PM6,ITIC-Th-s XO,COC(=O)C(C)(C)c1cc(C)cc(-c2sc3c4sc5cc(/C=C6/C(=O)c7cc(F)cc(c7)C(=O)/C6=C\c6cc(C(C)(C)C(=O)OC)c(-c7cc(C)cc(C(C)(C)C(=O)OC)c7)s6)sc5c4c(C(C)(C)C(=O)OC)ccc2-3)c1,,0.786,32.72,71.5,19.26,18.3883128,4.525894080996904,18.63,19.26,1:1,,,,glass/ITO/PEDOT:PSS/active layer/ZnO nanoparticles/Al,OPV,ZnO nanoparticles,,PEDOT:PSS,,,,,,-5.56,-3.65,,,,
67623,10.1039/d2tc03297j,10.1039/d2tc03297j,PM6,ITIC-Th-s-me XO,PM6,ITIC-Th-s-me XO,COC(=O)C(C)(C)c1cc(C)cc(-c2sc3c4sc5cc(/C=C6/C(=O)c7cc(F)cc(c7)C(=O)/C6=C\c6cc(C(C)(C)C(=O)OC)c(-c7cc(C)cc(C(C)(C)C(=O)OC)c7)s6)sc5c4c(C(C)(C)C(=O)OC)ccc2-3)c1,,0.836,34.8,72.1,21.96,20.9759088,4.481289617486346,21.51,21.96,1:1,,,,glass/ITO/PEDOT:PSS/active layer/ZnO nanoparticles/Al,OPV,ZnO nanoparticles,,PEDOT:PSS,,,,,,-5.56,-3.65,,,,
67628,10.1039/d2tc03701g,10.1039/d2tc03701g,D18,BTIC-4CN,D18,BTIC-4CN,CCCCCCC(CCCC)Cc1csc(-c2cc3c4nsnc4c4cc(-c5cc(CC(CCCC)CCCCCC)c(-c6cc7c(-c8cc(F)c(CC(CC)CCCC)s8)c8sccc8c(-c8cc(F)c(CC(CC)CCCC)s8)c7s6)s5)sc4c3s2)c1,,0.871,19.92,64.5,11.2,11.1909564,0.0807464285714289,10.74,11.2,,,,,,,,,,,,,,,-5.51,-2.77,,,,
67629,10.1039/d2tc03701g,10.1039/d2tc03701g,D18,BTIC-γ-4CN,D18,BTIC-γ-4CN,CCCCCCC(CCCC)Cc1csc(-c2cc3c4nsnc4c4cc(-c5cc(CC(CCCC)CCCCCC)c(-c6cc7c(-c8cc(F)c(CC(CC)CCCC)s8)c8sccc8c(-c8cc(F)c(CC(CC)CCCC)s8)c7s6)s5)sc4c3s2)c1,,0.904,22.59,75.43,15.41,15.403831848000005,0.0400269435431356,14.69,15.41,,,,,ITO/PEDOT:PSS/D18:acceptors/PNDIT-F3N/Ag,,PNDIT-F3N,,PEDOT:PSS,,,,,,-5.51,-2.77,,,,
67630,10.1039/d2tc03701g,10.1039/d2tc03701g,D18,BTIC-γ-2CN,D18,BTIC-γ-2CN,CCCCCCC(CCCC)Cc1csc(-c2cc3c4nsnc4c4cc(-c5cc(CC(CCCC)CCCCCC)c(-c6cc7c(-c8cc(F)c(CC(CC)CCCC)s8)c8sccc8c(-c8cc(F)c(CC(CC)CCCC)s8)c7s6)s5)sc4c3s2)c1,,0.926,22.54,76.76,16.03,16.021377904000005,0.0537872489082738,15.82,16.03,,,,,ITO/PEDOT:PSS/D18:acceptors/PNDIT-F3N/Ag,,PNDIT-F3N,,PEDOT:PSS,,,,,,-5.51,-2.77,,,,
67636,10.1039/d2tc03768h,10.1039/d2tc03768h,PM6,Y-2Br-HD,PM6,Y-2Br-HD,COC(=O)C(C)(C)c1cc(C)cc(-c2sc3c4sc5cc(/C=C6/C(=O)c7cc(F)cc(c7)C(=O)/C6=C\c6cc(C(C)(C)C(=O)OC)c(-c7cc(C)cc(C(C)(C)C(=O)OC)c7)s6)sc5c4c(C(C)(C)C(=O)OC)ccc2-3)c1,,0.9,23.96,70.0,15.32,15.0948,1.4699738903394317,15.11,15.32,1:1.2,,,,,,,,,,,,,,-5.56,-3.65,,,,
67637,10.1039/d2tc03768h,10.1039/d2tc03768h,PM6,Y-2Br-OD,PM6,Y-2Br-OD,COC(=O)C(C)(C)c1cc(C)cc(-c2sc3c4sc5cc(/C=C6/C(=O)c7cc(F)cc(c7)C(=O)/C6=C\c6cc(C(C)(C)C(=O)OC)c(-c7cc(C)cc(C(C)(C)C(=O)OC)c7)s6)sc5c4c(C(C)(C)C(=O)OC)ccc2-3)c1,,0.92,22.35,68.8,14.19,14.146656,0.3054545454545411,14.03,14.19,1:1.2,,,,,,,,,,,,,,-5.56,-3.65,,,,
67638,10.1039/d2tc03768h,10.1039/d2tc03768h,PM6,Y-2Br-DT,PM6,Y-2Br-DT,COC(=O)C(C)(C)c1cc(C)cc(-c2sc3c4sc5cc(/C=C6/C(=O)c7cc(F)cc(c7)C(=O)/C6=C\c6cc(C(C)(C)C(=O)OC)c(-c7cc(C)cc(C(C)(C)C(=O)OC)c7)s6)sc5c4c(C(C)(C)C(=O)OC)ccc2-3)c1,,0.91,22.65,69.21,14.26,14.265219149999998,0.0365999298737623,14.01,14.26,1:1.2,,,,,,,,,,,,,,-5.56,-3.65,,,,
67639,10.1039/d2tc03838b,10.1039/d2tc03838b,PM6,Y6,PM6,Y6,COC(=O)C(C)(C)c1cc(C)cc(-c2sc3c4sc5cc(/C=C6/C(=O)c7cc(F)cc(c7)C(=O)/C6=C\c6cc(C(C)(C)C(=O)OC)c(-c7cc(C)cc(C(C)(C)C(=O)OC)c7)s6)sc5c4c(C(C)(C)C(=O)OC)ccc2-3)c1,CCCCCCCCCCCc1c(/C=C2\C(=O)c3cc(F)c(F)cc3C2=C(C#N)C#N)sc2c1sc1c3c4nsnc4c4c5sc6c(CCCCCCCCCCC)c(/C=C7\C(=O)c8cc(F)c(F)cc8C7=C(C#N)C#N)sc6c5n(CC(CC)CCCC)c4c3n(CC(CC)CCCC)c21,0.789,19.62,66.3,10.25,10.26335934,0.1303350243902357,10.25,10.25,1:1.2 w/w,CN,CN,,,,,,,,,o-xylene,o-xylene,,-5.56,-3.65,,-5.65,-4.09,
67640,10.1039/d2tc03838b,10.1039/d2tc03838b,PM6,Y6,PM6,Y6,COC(=O)C(C)(C)c1cc(C)cc(-c2sc3c4sc5cc(/C=C6/C(=O)c7cc(F)cc(c7)C(=O)/C6=C\c6cc(C(C)(C)C(=O)OC)c(-c7cc(C)cc(C(C)(C)C(=O)OC)c7)s6)sc5c4c(C(C)(C)C(=O)OC)ccc2-3)c1,CCCCCCCCCCCc1c(/C=C2\C(=O)c3cc(F)c(F)cc3C2=C(C#N)C#N)sc2c1sc1c3c4nsnc4c4c5sc6c(CCCCCCCCCCC)c(/C=C7\C(=O)c8cc(F)c(F)cc8C7=C(C#N)C#N)sc6c5n(CC(CC)CCCC)c4c3n(CC(CC)CCCC)c21,0.811,26.14,77.3,16.37,16.387244420000002,0.1053416004887038,16.35,16.37,1:1.2 w/w,CN + BTBT,CN + BTBT,0.5% v/v CN + 30% w/w BTBT (relative to PM6),conventional,,PDINO,,PEDOT:PSS,,,o-xylene,o-xylene,110.0,-5.56,-3.65,,-5.65,-4.09,
67641,10.1039/d2tc03838b,10.1039/d2tc03838b,PM6,Y6,PM6,Y6,COC(=O)C(C)(C)c1cc(C)cc(-c2sc3c4sc5cc(/C=C6/C(=O)c7cc(F)cc(c7)C(=O)/C6=C\c6cc(C(C)(C)C(=O)OC)c(-c7cc(C)cc(C(C)(C)C(=O)OC)c7)s6)sc5c4c(C(C)(C)C(=O)OC)ccc2-3)c1,CCCCCCCCCCCc1c(/C=C2\C(=O)c3cc(F)c(F)cc3C2=C(C#N)C#N)sc2c1sc1c3c4nsnc4c4c5sc6c(CCCCCCCCCCC)c(/C=C7\C(=O)c8cc(F)c(F)cc8C7=C(C#N)C#N)sc6c5n(CC(CC)CCCC)c4c3n(CC(CC)CCCC)c21,0.798,25.28,71.4,14.4,14.403836160000004,0.026640000000016,14.36,14.4,1:1.2 w/w,CN + DTBDT,CN + DTBDT,0.5% v/v CN + 30% w/w DTBDT (relative to PM6),conventional,,PDINO,,PEDOT:PSS,,,o-xylene,o-xylene,130.0,-5.56,-3.65,,-5.65,-4.09,
67642,10.1039/d2tc04142a,10.1039/d2tc04142a,PM6,PY-DT,PM6,PY-DT,COC(=O)C(C)(C)c1cc(C)cc(-c2sc3c4sc5cc(/C=C6/C(=O)c7cc(F)cc(c7)C(=O)/C6=C\c6cc(C(C)(C)C(=O)OC)c(-c7cc(C)cc(C(C)(C)C(=O)OC)c7)s6)sc5c4c(C(C)(C)C(=O)OC)ccc2-3)c1,CCCCCCCCCCCCC(CCCCCCCCCC)Cn1c2c3sc(/C=C4\C(=O)c5ccccc5C4=C(C#N)C#N)c(CC(CCCC)CCCCCC)c3sc2c2c3nsnc3c3c4sc5c(CC(CCCC)CCCCCC)c(/C=C6\C(=O)c7cc(-c8cccs8)ccc7C6=C(C#N)C#N)sc5c4n(CC(CCCCCCCCCC)CCCCCCCCCCCC)c3c21,0.96,23.2,70.8,15.8,15.768575999999998,0.1988860759493861,15.6,15.8,,1-CN,,,ITO/PEDOT:PSS/active layer/PNDIT-F3N/Ag,conventional,PNDIT-F3N,,PEDOT:PSS,,,toluene,,,-5.56,-3.65,,-5.6,-3.83,
67643,10.1039/d2tc04142a,10.1039/d2tc04142a,PM6,PY-DT,PM6,PY-DT,COC(=O)C(C)(C)c1cc(C)cc(-c2sc3c4sc5cc(/C=C6/C(=O)c7cc(F)cc(c7)C(=O)/C6=C\c6cc(C(C)(C)C(=O)OC)c(-c7cc(C)cc(C(C)(C)C(=O)OC)c7)s6)sc5c4c(C(C)(C)C(=O)OC)ccc2-3)c1,CCCCCCCCCCCCC(CCCCCCCCCC)Cn1c2c3sc(/C=C4\C(=O)c5ccccc5C4=C(C#N)C#N)c(CC(CCCC)CCCCCC)c3sc2c2c3nsnc3c3c4sc5c(CC(CCCC)CCCCCC)c(/C=C6\C(=O)c7cc(-c8cccs8)ccc7C6=C(C#N)C#N)sc5c4n(CC(CCCCCCCCCC)CCCCCCCCCCCC)c3c21,0.964,23.6,72.5,16.5,16.49404,0.0361212121212226,16.32,16.5,,1-CN,,,ITO/PEDOT:PSS/active layer/PNDIT-F3N/Ag,conventional,PNDIT-F3N,,PEDOT:PSS,,100.0,toluene,,,-5.56,-3.65,,-5.6,-3.83,
67650,10.1039/d2tc04311d,10.1039/d2tc04311d,PM6,F′-2Cl,PM6,F′-2Cl,COC(=O)C(C)(C)c1cc(C)cc(-c2sc3c4sc5cc(/C=C6/C(=O)c7cc(F)cc(c7)C(=O)/C6=C\c6cc(C(C)(C)C(=O)OC)c(-c7cc(C)cc(C(C)(C)C(=O)OC)c7)s6)sc5c4c(C(C)(C)C(=O)OC)ccc2-3)c1,,0.917,19.43,75.63,13.53,13.475231553,0.4047926607538856,13.37,13.53,,,,,,,,,,,,,,,-5.56,-3.65,,,,
67651,10.1039/d2tc04311d,10.1039/d2tc04311d,PM6,F′-NCl,PM6,F′-NCl,COC(=O)C(C)(C)c1cc(C)cc(-c2sc3c4sc5cc(/C=C6/C(=O)c7cc(F)cc(c7)C(=O)/C6=C\c6cc(C(C)(C)C(=O)OC)c(-c7cc(C)cc(C(C)(C)C(=O)OC)c7)s6)sc5c4c(C(C)(C)C(=O)OC)ccc2-3)c1,,0.969,18.03,72.31,12.63,12.633330717000002,0.0263714726840915,12.43,12.63,1:1,DIO,,0.3%,inverted,,ZnO/PFN-Br,,MoO3,,,chlorobenzene,,,-5.56,-3.65,,,,
67652,10.1039/d2tc04311d,10.1039/d2tc04311d,PM6,F′-N2Cl,PM6,F′-N2Cl,COC(=O)C(C)(C)c1cc(C)cc(-c2sc3c4sc5cc(/C=C6/C(=O)c7cc(F)cc(c7)C(=O)/C6=C\c6cc(C(C)(C)C(=O)OC)c(-c7cc(C)cc(C(C)(C)C(=O)OC)c7)s6)sc5c4c(C(C)(C)C(=O)OC)ccc2-3)c1,,0.927,20.31,74.68,14.13,14.060279916,0.4934188535031978,13.71,14.13,1:1,DIO,,0.3%,inverted,,ZnO/PFN-Br,,MoO3,,,chlorobenzene,,,-5.56,-3.65,,,,
67653,10.1039/d2tc04362a,10.1039/d2tc04362a,PBDB-T,P50-γ,PBDB-T,P50-γ,CCCCC(CC)Cc1ccc(-c2c3cc(-c4ccc(-c5sc(-c6cccs6)c6c5C(=O)c5c(CC(CC)CCCC)sc(CC(CC)CCCC)c5C6=O)s4)sc3c(-c3ccc(CC(CC)CCCC)s3)c3ccsc23)s1,,0.85,24.85,71.65,15.1,15.134271250000005,0.226961920529835,15.0,15.1,,,,,,,PFN-Br,,PEDOT:PSS,,100.0,,,80.0,-5.33,-3.48,,,,
67654,10.1039/d2tc04362a,10.1039/d2tc04362a,PBDB-T,P50-γ,PBDB-T,P50-γ,CCCCC(CC)Cc1ccc(-c2c3cc(-c4ccc(-c5sc(-c6cccs6)c6c5C(=O)c5c(CC(CC)CCCC)sc(CC(CC)CCCC)c5C6=O)s4)sc3c(-c3ccc(CC(CC)CCCC)s3)c3ccsc23)s1,,0.84,24.77,67.88,14.16,14.12365584,0.2566677966101731,14.03,14.16,,,,,,,PFN-Br,,PEDOT:PSS,,100.0,,,80.0,-5.33,-3.48,,,,
67655,10.1039/d2tc04362a,10.1039/d2tc04362a,PBDB-T,P50-γ,PBDB-T,P50-γ,CCCCC(CC)Cc1ccc(-c2c3cc(-c4ccc(-c5sc(-c6cccs6)c6c5C(=O)c5c(CC(CC)CCCC)sc(CC(CC)CCCC)c5C6=O)s4)sc3c(-c3ccc(CC(CC)CCCC)s3)c3ccsc23)s1,,0.83,24.66,63.6,12.98,13.0175208,0.2890662557781152,12.81,12.98,,,,,,,PFN-Br,,PEDOT:PSS,,100.0,,,80.0,-5.33,-3.48,,,,
67656,10.1039/d2tc04362a,10.1039/d2tc04362a,PBDB-T,P50-γ,PBDB-T,P50-γ,CCCCC(CC)Cc1ccc(-c2c3cc(-c4ccc(-c5sc(-c6cccs6)c6c5C(=O)c5c(CC(CC)CCCC)sc(CC(CC)CCCC)c5C6=O)s4)sc3c(-c3ccc(CC(CC)CCCC)s3)c3ccsc23)s1,,0.81,24.58,59.08,11.79,11.76270984,0.231468702290074,11.64,11.79,,,,,,,PFN-Br,,PEDOT:PSS,,100.0,,,80.0,-5.33,-3.48,,,,
67663,10.1039/d2tc04555a,10.1039/d2tc04555a,PM6,PT-BTP,PM6,PT-BTP,COC(=O)C(C)(C)c1cc(C)cc(-c2sc3c4sc5cc(/C=C6/C(=O)c7cc(F)cc(c7)C(=O)/C6=C\c6cc(C(C)(C)C(=O)OC)c(-c7cc(C)cc(C(C)(C)C(=O)OC)c7)s6)sc5c4c(C(C)(C)C(=O)OC)ccc2-3)c1,,0.85,19.22,49.82,8.14,8.1390934,0.0111375921375973,7.75,8.14,,,,,As-cast,,,,,,,,,,-5.56,-3.65,,,,
67664,10.1039/d2tc04555a,10.1039/d2tc04555a,PM6,PT-BTP,PM6,PT-BTP,COC(=O)C(C)(C)c1cc(C)cc(-c2sc3c4sc5cc(/C=C6/C(=O)c7cc(F)cc(c7)C(=O)/C6=C\c6cc(C(C)(C)C(=O)OC)c(-c7cc(C)cc(C(C)(C)C(=O)OC)c7)s6)sc5c4c(C(C)(C)C(=O)OC)ccc2-3)c1,,0.85,24.39,58.71,12.13,12.17146365,0.341827287716397,11.45,12.13,1:1.2,1-chloronaphthalene,,,Optimized,,PFN-Br,,PEDOT:PSS,,,chloroform,,,-5.56,-3.65,,,,
67665,10.1039/d2tc04917a,10.1039/d2tc04917a,D18,FM3,D18,FM3,CCCCCCC(CCCC)Cc1csc(-c2cc3c4nsnc4c4cc(-c5cc(CC(CCCC)CCCCCC)c(-c6cc7c(-c8cc(F)c(CC(CC)CCCC)s8)c8sccc8c(-c8cc(F)c(CC(CC)CCCC)s8)c7s6)s5)sc4c3s2)c1,,0.82,5.31,41.0,1.79,1.785222,0.2669273743016731,1.46,1.79,,,,,,,,,,,,,,,-5.51,-2.77,,,,
67666,10.1039/d2tc04917a,10.1039/d2tc04917a,D18,FM4,D18,FM4,CCCCCCC(CCCC)Cc1csc(-c2cc3c4nsnc4c4cc(-c5cc(CC(CCCC)CCCCCC)c(-c6cc7c(-c8cc(F)c(CC(CC)CCCC)s8)c8sccc8c(-c8cc(F)c(CC(CC)CCCC)s8)c7s6)s5)sc4c3s2)c1,,0.68,23.97,70.0,11.36,11.409720000000002,0.4376760563380495,11.04,11.36,,,,,,,,,,,,,,,-5.51,-2.77,,,,
67667,10.1039/d2tc04971f,10.1039/d2tc04971f,P<sub>D</sub>,Y6,P<sub>D</sub>,Y6,,CCCCCCCCCCCc1c(/C=C2\C(=O)c3cc(F)c(F)cc3C2=C(C#N)C#N)sc2c1sc1c3c4nsnc4c4c5sc6c(CCCCCCCCCCC)c(/C=C7\C(=O)c8cc(F)c(F)cc8C7=C(C#N)C#N)sc6c5n(CC(CC)CCCC)c4c3n(CC(CC)CCCC)c21,0.809,26.9,66.9,14.3,14.558844900000002,1.810104195804206,13.4,14.3,1:1.5,,,,,inverted,ZnO,,MoOx,,120.0,chloroform,,130.0,,,,-5.65,-4.09,
67670,10.1039/d2tc04971f,10.1039/d2tc04971f,P<sub>D</sub>,Y6,P<sub>D</sub>,Y6,,CCCCCCCCCCCc1c(/C=C2\C(=O)c3cc(F)c(F)cc3C2=C(C#N)C#N)sc2c1sc1c3c4nsnc4c4c5sc6c(CCCCCCCCCCC)c(/C=C7\C(=O)c8cc(F)c(F)cc8C7=C(C#N)C#N)sc6c5n(CC(CC)CCCC)c4c3n(CC(CC)CCCC)c21,0.791,24.0,66.9,12.4,12.700296000000003,2.421741935483895,12.2,12.4,1:1.5,,,,,inverted,ZnO,,MoOx,,120.0,chloroform,,130.0,,,,-5.65,-4.09,
67673,10.1039/d2tc04971f,10.1039/d2tc04971f,P<sub>D</sub>,Y6,P<sub>D</sub>,Y6,,CCCCCCCCCCCc1c(/C=C2\C(=O)c3cc(F)c(F)cc3C2=C(C#N)C#N)sc2c1sc1c3c4nsnc4c4c5sc6c(CCCCCCCCCCC)c(/C=C7\C(=O)c8cc(F)c(F)cc8C7=C(C#N)C#N)sc6c5n(CC(CC)CCCC)c4c3n(CC(CC)CCCC)c21,0.75,19.0,43.9,5.7,6.255749999999999,9.74999999999998,4.5,5.7,1:1.5,,,,,inverted,ZnO,,MoOx,,120.0,chloroform,,130.0,,,,-5.65,-4.09,
67676,10.1039/d2tc04971f,10.1039/d2tc04971f,P<sub>D</sub>,Y6,P<sub>D</sub>,Y6,,CCCCCCCCCCCc1c(/C=C2\C(=O)c3cc(F)c(F)cc3C2=C(C#N)C#N)sc2c1sc1c3c4nsnc4c4c5sc6c(CCCCCCCCCCC)c(/C=C7\C(=O)c8cc(F)c(F)cc8C7=C(C#N)C#N)sc6c5n(CC(CC)CCCC)c4c3n(CC(CC)CCCC)c21,0.74,15.6,42.2,4.9,4.871568,0.5802448979591929,3.2,4.9,1:1.5,,,,,inverted,ZnO,,MoOx,,120.0,chloroform,,130.0,,,,-5.65,-4.09,
67683,10.1039/d2tc05161c,10.1039/d2tc05161c,PM6,IT-4F,PM6,IT-4F,COC(=O)C(C)(C)c1cc(C)cc(-c2sc3c4sc5cc(/C=C6/C(=O)c7cc(F)cc(c7)C(=O)/C6=C\c6cc(C(C)(C)C(=O)OC)c(-c7cc(C)cc(C(C)(C)C(=O)OC)c7)s6)sc5c4c(C(C)(C)C(=O)OC)ccc2-3)c1,CCCCCCc1ccc(C2(c3ccc(CCCCCC)cc3)c3cc4c(cc3-c3sc5cc(/C=C6\C(=O)c7cc(F)c(F)cc7C6=C(C#N)C#N)sc5c32)C(c2ccc(CCCCCC)cc2)(c2ccc(CCCCCC)cc2)c2c-4sc3cc(/C=C4\C(=O)c5cc(F)c(F)cc5C4=C(C#N)C#N)sc23)cc1,0.87,19.0,71.4,11.8,11.80242,0.0205084745762775,11.6,11.8,1:0:1,DPS,,1 vol%,,conventional,,,,,,o-xylene,,,-5.56,-3.65,,-5.66,-4.14,
67685,10.1039/d2tc05161c,10.1039/d2tc05161c,TBFCl50-BDD,IT-4F,TBFCl50-BDD,IT-4F,CCCCC(CC)Cc1ccc(-c2c3cc(-c4ccc(-c5sc(-c6ccc(-c7cc8c(-c9cc(Cl)c(CC(CC)CCCC)s9)c9oc(-c%10ccc(-c%11sc(-c%12cccs%12)c%12c%11C(=O)c%11c(CC(CC)CCCC)sc(CC(CC)CCCC)c%11C%12=O)s%10)cc9c(-c9cc(Cl)c(CC(CC)CCCC)s9)c8s7)s6)c6c5C(=O)c5c(CC(CC)CCCC)sc(CC(CC)CCCC)c5C6=O)s4)sc3c(-c3ccc(CC(CC)CCCC)s3)c3ccsc23)s1,CCCCCCc1ccc(C2(c3ccc(CCCCCC)cc3)c3cc4c(cc3-c3sc5cc(/C=C6\C(=O)c7cc(F)c(F)cc7C6=C(C#N)C#N)sc5c32)C(c2ccc(CCCCCC)cc2)(c2ccc(CCCCCC)cc2)c2c-4sc3cc(/C=C4\C(=O)c5cc(F)c(F)cc5C4=C(C#N)C#N)sc23)cc1,0.812,18.1,70.5,10.4,10.361526,0.3699423076922981,10.4,10.4,0:1:1,DPS,,1 vol%,conventional,conventional,,,,,,o-xylene,,,-5.45,-3.26,,-5.66,-4.14,
67686,10.1039/d2tc05164h,10.1039/d2tc05164h,PBDB-T,BT-4F,PBDB-T,BT-4F,CCCCC(CC)Cc1ccc(-c2c3cc(-c4ccc(-c5sc(-c6cccs6)c6c5C(=O)c5c(CC(CC)CCCC)sc(CC(CC)CCCC)c5C6=O)s4)sc3c(-c3ccc(CC(CC)CCCC)s3)c3ccsc23)s1,,0.66,17.7,61.3,7.11,7.161066,0.7182278481012603,7.03,7.11,,,,,,,,,,,,,,,-5.33,-3.48,,,,
67687,10.1039/d2tc05164h,10.1039/d2tc05164h,PBDB-T,DTBT-4F,PBDB-T,DTBT-4F,CCCCC(CC)Cc1ccc(-c2c3cc(-c4ccc(-c5sc(-c6cccs6)c6c5C(=O)c5c(CC(CC)CCCC)sc(CC(CC)CCCC)c5C6=O)s4)sc3c(-c3ccc(CC(CC)CCCC)s3)c3ccsc23)s1,,0.81,12.98,53.4,5.64,5.614369200000001,0.454446808510608,5.35,5.64,,,,,ITO/PEDOT:PSS/active layer/PDINN/Ag,,PDINN,,PEDOT:PSS,,,,,,-5.33,-3.48,,,,
67688,10.1039/d2tc05164h,10.1039/d2tc05164h,PBDB-T,BTST-4F,PBDB-T,BTST-4F,CCCCC(CC)Cc1ccc(-c2c3cc(-c4ccc(-c5sc(-c6cccs6)c6c5C(=O)c5c(CC(CC)CCCC)sc(CC(CC)CCCC)c5C6=O)s4)sc3c(-c3ccc(CC(CC)CCCC)s3)c3ccsc23)s1,,0.84,15.6,62.8,8.23,8.229311999999998,0.0083596597813125,8.07,8.23,,,,,ITO/PEDOT:PSS/active layer/PDINN/Ag,,PDINN,,PEDOT:PSS,,,,,,-5.33,-3.48,,,,
67692,10.1039/d2tc05281d,10.1039/d2tc05281d,PM6,IUIC-in,PM6,IUIC-in,COC(=O)C(C)(C)c1cc(C)cc(-c2sc3c4sc5cc(/C=C6/C(=O)c7cc(F)cc(c7)C(=O)/C6=C\c6cc(C(C)(C)C(=O)OC)c(-c7cc(C)cc(C(C)(C)C(=O)OC)c7)s6)sc5c4c(C(C)(C)C(=O)OC)ccc2-3)c1,,0.9,13.9,66.8,8.3,8.35668,0.682891566265061,8.0,8.3,,,,,,,,,,,,,,,-5.56,-3.65,,,,
67693,10.1039/d2tc05281d,10.1039/d2tc05281d,PM6,IUIC-mid,PM6,IUIC-mid,COC(=O)C(C)(C)c1cc(C)cc(-c2sc3c4sc5cc(/C=C6/C(=O)c7cc(F)cc(c7)C(=O)/C6=C\c6cc(C(C)(C)C(=O)OC)c(-c7cc(C)cc(C(C)(C)C(=O)OC)c7)s6)sc5c4c(C(C)(C)C(=O)OC)ccc2-3)c1,,0.87,21.4,70.2,13.1,13.069836,0.2302595419847266,12.9,13.1,,,,,ITO/PEDOT:PSS/PM6:FREA/PDINN/Ag,,PDINN,,PEDOT:PSS,,,,,,-5.56,-3.65,,,,
67694,10.1039/d2tc05281d,10.1039/d2tc05281d,PM6,IUIC-out,PM6,IUIC-out,COC(=O)C(C)(C)c1cc(C)cc(-c2sc3c4sc5cc(/C=C6/C(=O)c7cc(F)cc(c7)C(=O)/C6=C\c6cc(C(C)(C)C(=O)OC)c(-c7cc(C)cc(C(C)(C)C(=O)OC)c7)s6)sc5c4c(C(C)(C)C(=O)OC)ccc2-3)c1,,0.99,14.2,52.5,7.4,7.38045,0.2641891891891976,7.0,7.4,,,,,ITO/PEDOT:PSS/PM6:FREA/PDINN/Ag,,PDINN,,PEDOT:PSS,,,,,,-5.56,-3.65,,,,
67695,10.1039/d2tc05318g,10.1039/d2tc05318g,C1-CN,IDT-IC,C1-CN,IDT-IC,,CCCCCCc1ccc(C2(c3ccc(CCCCCC)cc3)c3cc4c(cc3-c3sc(/C=C5\C(=O)c6ccccc6C5=C(C#N)C#N)cc32)C(c2ccc(CCCCCC)cc2)(c2ccc(CCCCCC)cc2)c2cc(/C=C3\C(=O)c5ccccc5C3=C(C#N)C#N)sc2-4)cc1,0.86,11.42,63.0,6.17,6.187355999999999,0.2812965964343514,6.17,,,,,,,,,,,,,,,,,,,-5.658,-3.856,
67696,10.1039/d2tc05318g,10.1039/d2tc05318g,C1-CN,F13,C1-CN,F13,,,0.98,21.35,68.0,14.23,14.22764,0.0165846802529829,14.23,,,,,,,,,,,,,,,,,,,,,
67698,10.1039/d2tc05424h,10.1039/d2tc05424h,PTB7-Th,AzaTk,PTB7-Th,AzaTk,CCCCC(CC)COC(=O)c1sc2csc(-c3cc4c(-c5ccc(CC(CC)CCCC)s5)c5sccc5c(-c5ccc(CC(CC)CCCC)s5)c4s3)c2c1F,,0.78,14.43,55.43,6.27,6.23886822,0.4965196172248795,6.27,,,,,,,,,,,,,o-Xylene,o-xylene,,-5.21,-3.6,,,,
67699,10.1039/d2tc05424h,10.1039/d2tc05424h,PTB7-Th,AzaTk,PTB7-Th,AzaTk,CCCCC(CC)COC(=O)c1sc2csc(-c3cc4c(-c5ccc(CC(CC)CCCC)s5)c5sccc5c(-c5ccc(CC(CC)CCCC)s5)c4s3)c2c1F,,0.78,14.09,58.33,6.46,6.41058366,0.7649588235294196,6.46,,,,,,inverted,,,,,,,Chlorobenzene,chlorobenzene,,-5.21,-3.6,,,,
67700,10.1039/d2tc05424h,10.1039/d2tc05424h,PTB7-Th,ITIC-Th,PTB7-Th,ITIC-Th,CCCCC(CC)COC(=O)c1sc2csc(-c3cc4c(-c5ccc(CC(CC)CCCC)s5)c5sccc5c(-c5ccc(CC(CC)CCCC)s5)c4s3)c2c1F,CCCCCCc1ccc(C2(c3ccc(CCCCCC)s3)c3cc4c(cc3-c3sc5cc(/C=C6\C(=O)c7ccccc7C6=C(C#N)C#N)sc5c32)C(c2ccc(CCCCCC)s2)(c2ccc(CCCCCC)s2)c2c-4sc3cc(/C=C4\C(=O)c5ccccc5C4=C(C#N)C#N)sc23)s1,0.79,16.65,59.92,8.7,7.881577199999999,9.40715862068966,8.7,,,,,,inverted,,,,,,,Chlorobenzene,chlorobenzene,,-5.21,-3.6,,-5.673,-3.909,
67703,10.1039/d3cc03827k,10.1039/d3cc03827k,D18-Cl,N3,D18-Cl,N3,CCCCCCC(CCCC)Cc1csc(-c2cc3c4nsnc4c4cc(-c5cc(CC(CCCC)CCCCCC)c(-c6cc7c(-c8cc(Cl)c(CC(CC)CCCC)s8)c8sccc8c(-c8cc(Cl)c(CC(CC)CCCC)s8)c7s6)s5)sc4c3s2)c1,CCCCCCCCCCCC1=C(/C=C2\C(=O)C3=CC(F)=C(F)C=C3C2=C(C#N)C#N)SC2=C1SC1=C2N(CCC(CC)CCCC)C2=C1C1=NSN=C1C1=C2N(CCC(CC)CCCC)C2=C1SC1=C2SC(/C=C2\C(=O)C3=CC(F)=C(F)C=C3C2=C(C#N)C#N)=C1CCCCCCCCCCC,0.865,26.86,74.34,17.27,17.27208126,0.0120513028372938,17.05,17.27,,,,,,,,,,,,,,,-5.51,-2.77,,-5.64,-3.86,
67704,10.1039/d3cc03827k,10.1039/d3cc03827k,D18-Cl,N3,D18-Cl,N3,CCCCCCC(CCCC)Cc1csc(-c2cc3c4nsnc4c4cc(-c5cc(CC(CCCC)CCCCCC)c(-c6cc7c(-c8cc(Cl)c(CC(CC)CCCC)s8)c8sccc8c(-c8cc(Cl)c(CC(CC)CCCC)s8)c7s6)s5)sc4c3s2)c1,CCCCCCCCCCCC1=C(/C=C2\C(=O)C3=CC(F)=C(F)C=C3C2=C(C#N)C#N)SC2=C1SC1=C2N(CCC(CC)CCCC)C2=C1C1=NSN=C1C1=C2N(CCC(CC)CCCC)C2=C1SC1=C2SC(/C=C2\C(=O)C3=CC(F)=C(F)C=C3C2=C(C#N)C#N)=C1CCCCCCCCCCC,0.857,27.53,78.85,18.59,18.603246085,0.0712538192576583,18.35,18.59,,40 wt% OFNA,OFNA,40 wt%,ITO/PEDOT:PSS/active layer/H75/Ag,,H75,,PEDOT:PSS,,,,,,-5.51,-2.77,,-5.64,-3.86,
67705,10.1039/d3cc04570f,10.1039/d3cc04570f,PM6,CH-FC,PM6,CH-FC,COC(=O)C(C)(C)c1cc(C)cc(-c2sc3c4sc5cc(/C=C6/C(=O)c7cc(F)cc(c7)C(=O)/C6=C\c6cc(C(C)(C)C(=O)OC)c(-c7cc(C)cc(C(C)(C)C(=O)OC)c7)s6)sc5c4c(C(C)(C)C(=O)OC)ccc2-3)c1,,0.886,26.31,77.66,18.1,18.103058556,0.0168980994474895,17.9,18.1,,,,,,,,,,,,,,,-5.56,-3.65,,,,
67707,10.1039/d3cc04570f,10.1039/d3cc04570f,PM6,CH-FB,PM6,CH-FB,COC(=O)C(C)(C)c1cc(C)cc(-c2sc3c4sc5cc(/C=C6/C(=O)c7cc(F)cc(c7)C(=O)/C6=C\c6cc(C(C)(C)C(=O)OC)c(-c7cc(C)cc(C(C)(C)C(=O)OC)c7)s6)sc5c4c(C(C)(C)C(=O)OC)ccc2-3)c1,,0.889,26.38,77.86,18.26,18.259587052,0.0022614895947676,18.11,18.26,,,,,conventional,,,,,,,,,,-5.56,-3.65,,,,
67709,10.1039/d3cc04570f,10.1039/d3cc04570f,PM6,CH-CB,PM6,CH-CB,COC(=O)C(C)(C)c1cc(C)cc(-c2sc3c4sc5cc(/C=C6/C(=O)c7cc(F)cc(c7)C(=O)/C6=C\c6cc(C(C)(C)C(=O)OC)c(-c7cc(C)cc(C(C)(C)C(=O)OC)c7)s6)sc5c4c(C(C)(C)C(=O)OC)ccc2-3)c1,,0.897,25.78,77.56,17.93,17.935486296,0.0305984160624697,17.8,17.93,,,,,conventional,,,,,,,,,,-5.56,-3.65,,,,
67711,10.1039/d3cc05721f,10.1039/d3cc05721f,PM6,Y6,PM6,Y6,COC(=O)C(C)(C)c1cc(C)cc(-c2sc3c4sc5cc(/C=C6/C(=O)c7cc(F)cc(c7)C(=O)/C6=C\c6cc(C(C)(C)C(=O)OC)c(-c7cc(C)cc(C(C)(C)C(=O)OC)c7)s6)sc5c4c(C(C)(C)C(=O)OC)ccc2-3)c1,CCCCCCCCCCCc1c(/C=C2\C(=O)c3cc(F)c(F)cc3C2=C(C#N)C#N)sc2c1sc1c3c4nsnc4c4c5sc6c(CCCCCCCCCCC)c(/C=C7\C(=O)c8cc(F)c(F)cc8C7=C(C#N)C#N)sc6c5n(CC(CC)CCCC)c4c3n(CC(CC)CCCC)c21,0.851,25.2,74.35,15.94,15.9445062,0.0282697616060212,15.94,,,,,,ITO/PEDOT:PSS/PM6:Y6/PDINO/Ag,,PDINO,,PEDOT:PSS,,,,,,-5.56,-3.65,,-5.65,-4.09,
67714,10.1039/d3cc05721f,10.1039/d3cc05721f,PM6,BTP-eC9,PM6,BTP-eC9,COC(=O)C(C)(C)c1cc(C)cc(-c2sc3c4sc5cc(/C=C6/C(=O)c7cc(F)cc(c7)C(=O)/C6=C\c6cc(C(C)(C)C(=O)OC)c(-c7cc(C)cc(C(C)(C)C(=O)OC)c7)s6)sc5c4c(C(C)(C)C(=O)OC)ccc2-3)c1,CCCCCCCCCc1c(C=C2C(=O)c3cc(Cl)c(Cl)cc3C2=C(C#N)C#N)sc2c1sc1c3c4nsnc4c4c5sc6c(CCCCCCCCC)c(C=C7C(=O)c8cc(Cl)c(Cl)cc8C7=C(C#N)C#N)sc6c5n(CC(CCCC)CCCCCC)c4c3n(CC(CCCC)CCCCCC)c21,0.838,26.95,77.37,17.47,17.47331817,0.0189935317687464,17.47,,,,,,ITO/PEDOT:PSS/active layer/PDINO/Ag,,PDINO,,PEDOT:PSS,,,,,,-5.56,-3.65,,-5.68,-3.9,
67716,10.1039/d3cp00726j,10.1039/d3cp00726j,PTB7-Th,PC71BM,PTB7-Th,PC71BM,CCCCC(CC)COC(=O)c1sc2csc(-c3cc4c(-c5ccc(CC(CC)CCCC)s5)c5sccc5c(-c5ccc(CC(CC)CCCC)s5)c4s3)c2c1F,COC(=O)CCCC1(c2ccccc2)C23c4c5ccc6c7cc8c9c%10c(cc%11cc%12c%13c%14c(cc%15c%16ccc-5c2c%16c2c5c%16c%17c(c(c46)c7c9c%17c4c%10c%11c%13c4c%16c%14c%152)C513)C%12)C8,0.8,16.9,60.0,8.1,8.112,0.1481481481481537,7.8,8.1,,diphenyl ether,,,ITO/ZnO/Ir(III) complex:PEO/active layer/MoO3/Ag,inverted,,,MoO3,,100.0,chlorobenzene,,,-5.21,-3.6,,-5.9,-3.9,
67717,10.1039/d3cp00726j,10.1039/d3cp00726j,PTB7-Th,PC71BM_Ir-Li+,PTB7-Th,PC71BM_Ir-Li+,CCCCC(CC)COC(=O)c1sc2csc(-c3cc4c(-c5ccc(CC(CC)CCCC)s5)c5sccc5c(-c5ccc(CC(CC)CCCC)s5)c4s3)c2c1F,,0.81,17.2,64.0,8.9,8.91648,0.1851685393258382,8.7,8.9,,diphenyl ether,,,ITO/ZnO/Ir(III) complex:PEO/active layer/MoO3/Ag,inverted,,,MoO3,,100.0,chlorobenzene,,,-5.21,-3.6,,,,
67718,10.1039/d3cp00726j,10.1039/d3cp00726j,PTB7-Th,PC71BM_Ir-Na+,PTB7-Th,PC71BM_Ir-Na+,CCCCC(CC)COC(=O)c1sc2csc(-c3cc4c(-c5ccc(CC(CC)CCCC)s5)c5sccc5c(-c5ccc(CC(CC)CCCC)s5)c4s3)c2c1F,,0.81,17.6,65.0,9.3,9.2664,0.3612903225806435,8.9,9.3,,diphenyl ether,,,ITO/ZnO/Ir(III) complex:PEO/active layer/MoO3/Ag,inverted,,,MoO3,,100.0,chlorobenzene,,,-5.21,-3.6,,,,
67719,10.1039/d3cp00726j,10.1039/d3cp00726j,PTB7-Th,PC71BM_Ir-K+,PTB7-Th,PC71BM_Ir-K+,CCCCC(CC)COC(=O)c1sc2csc(-c3cc4c(-c5ccc(CC(CC)CCCC)s5)c5sccc5c(-c5ccc(CC(CC)CCCC)s5)c4s3)c2c1F,,0.81,18.4,64.0,9.5,9.53856,0.4058947368421091,9.2,9.5,,diphenyl ether,,,ITO/ZnO/Ir(III) complex:PEO/active layer/MoO3/Ag,inverted,,,MoO3,,100.0,chlorobenzene,,,-5.21,-3.6,,,,
67722,10.1039/d3cp02937a,10.1039/d3cp02937a,PBDTTT-CT,PDI-DPP-PDI,PBDTTT-C-T,PDI-DPP-PDI,CCCCC(CC)CC(=O)c1cc2c(-c3cc4c(-c5ccc(CC(CC)CCCC)s5)c5sccc5c(-c5ccc(CC(CC)CCCC)s5)c4s3)scc2s1,,0.79,6.5,27.0,1.35,1.3864499999999995,2.699999999999974,,,,,,,,,,,,,,,,,-5.13,-3.27,,,,
67723,10.1039/d3cp02937a,10.1039/d3cp02937a,PBDTTT-CT,PDI-DPP-PDI,PBDTTT-C-T,PDI-DPP-PDI,CCCCC(CC)CC(=O)c1cc2c(-c3cc4c(-c5ccc(CC(CC)CCCC)s5)c5sccc5c(-c5ccc(CC(CC)CCCC)s5)c4s3)scc2s1,,0.88,19.3,30.0,5.1,5.0952,0.0941176470588131,,,1:0.5-2,,,,ITO/PEDOT:PSS/active layer/Ca/Al,,Ca,,PEDOT:PSS,,80.0,chlorobenzene,,,-5.13,-3.27,,,,
67737,10.1039/d3ee00090g,10.1039/d3ee00090g,PBDB-T,ITIC,PBDB-T,ITIC,CCCCC(CC)Cc1ccc(-c2c3cc(-c4ccc(-c5sc(-c6cccs6)c6c5C(=O)c5c(CC(CC)CCCC)sc(CC(CC)CCCC)c5C6=O)s4)sc3c(-c3ccc(CC(CC)CCCC)s3)c3ccsc23)s1,CCCCCCc1ccc(C2(c3ccc(CCCCCC)cc3)c3cc4c(cc3-c3sc5cc(C=C6C(=O)c7ccccc7C6=C(C#N)C#N)sc5c32)C(c2ccc(CCCCCC)cc2)(c2ccc(CCCCCC)cc2)c2c-4sc3cc(C=C4C(=O)c5ccccc5C4=C(C#N)C#N)sc23)cc1,0.922,15.17,68.0,9.5,9.5109832,0.1156126315789482,9.3,9.5,,0% DIO,,0%,,,,,,,,,,,-5.33,-3.48,,-5.576,-3.916,
67738,10.1039/d3ee00090g,10.1039/d3ee00090g,PBDB-T,ITIC,PBDB-T,ITIC,CCCCC(CC)Cc1ccc(-c2c3cc(-c4ccc(-c5sc(-c6cccs6)c6c5C(=O)c5c(CC(CC)CCCC)sc(CC(CC)CCCC)c5C6=O)s4)sc3c(-c3ccc(CC(CC)CCCC)s3)c3ccsc23)s1,CCCCCCc1ccc(C2(c3ccc(CCCCCC)cc3)c3cc4c(cc3-c3sc5cc(C=C6C(=O)c7ccccc7C6=C(C#N)C#N)sc5c32)C(c2ccc(CCCCCC)cc2)(c2ccc(CCCCCC)cc2)c2c-4sc3cc(C=C4C(=O)c5ccccc5C4=C(C#N)C#N)sc23)cc1,0.91,15.34,70.6,9.8,9.8553364,0.5646571428571412,9.6,9.8,,0% DIO,,0%,,,,,,,,,,130.0,-5.33,-3.48,,-5.576,-3.916,
67739,10.1039/d3ee00090g,10.1039/d3ee00090g,PBDB-T,ITIC,PBDB-T,ITIC,CCCCC(CC)Cc1ccc(-c2c3cc(-c4ccc(-c5sc(-c6cccs6)c6c5C(=O)c5c(CC(CC)CCCC)sc(CC(CC)CCCC)c5C6=O)s4)sc3c(-c3ccc(CC(CC)CCCC)s3)c3ccsc23)s1,CCCCCCc1ccc(C2(c3ccc(CCCCCC)cc3)c3cc4c(cc3-c3sc5cc(C=C6C(=O)c7ccccc7C6=C(C#N)C#N)sc5c32)C(c2ccc(CCCCCC)cc2)(c2ccc(CCCCCC)cc2)c2c-4sc3cc(C=C4C(=O)c5ccccc5C4=C(C#N)C#N)sc23)cc1,0.917,14.49,68.5,9.1,9.101821050000002,0.0200115384615603,8.9,9.1,,0.5% DIO,DIO,0.5%,,,,,,,,,,,-5.33,-3.48,,-5.576,-3.916,
67740,10.1039/d3ee00090g,10.1039/d3ee00090g,PBDB-T,ITIC,PBDB-T,ITIC,CCCCC(CC)Cc1ccc(-c2c3cc(-c4ccc(-c5sc(-c6cccs6)c6c5C(=O)c5c(CC(CC)CCCC)sc(CC(CC)CCCC)c5C6=O)s4)sc3c(-c3ccc(CC(CC)CCCC)s3)c3ccsc23)s1,CCCCCCc1ccc(C2(c3ccc(CCCCCC)cc3)c3cc4c(cc3-c3sc5cc(C=C6C(=O)c7ccccc7C6=C(C#N)C#N)sc5c32)C(c2ccc(CCCCCC)cc2)(c2ccc(CCCCCC)cc2)c2c-4sc3cc(C=C4C(=O)c5ccccc5C4=C(C#N)C#N)sc23)cc1,0.913,15.21,73.3,10.2,10.17897309,0.2061461764705687,9.9,10.2,,0.5% DIO,DIO,0.5%,,,,,,,,,,130.0,-5.33,-3.48,,-5.576,-3.916,
67741,10.1039/d3ee00090g,10.1039/d3ee00090g,PM6,Y6,PM6,Y6,COC(=O)C(C)(C)c1cc(C)cc(-c2sc3c4sc5cc(/C=C6/C(=O)c7cc(F)cc(c7)C(=O)/C6=C\c6cc(C(C)(C)C(=O)OC)c(-c7cc(C)cc(C(C)(C)C(=O)OC)c7)s6)sc5c4c(C(C)(C)C(=O)OC)ccc2-3)c1,CCCCCCCCCCCc1c(/C=C2\C(=O)c3cc(F)c(F)cc3C2=C(C#N)C#N)sc2c1sc1c3c4nsnc4c4c5sc6c(CCCCCCCCCCC)c(/C=C7\C(=O)c8cc(F)c(F)cc8C7=C(C#N)C#N)sc6c5n(CC(CC)CCCC)c4c3n(CC(CC)CCCC)c21,0.849,24.56,68.9,14.4,14.36664216,0.2316516666666718,14.2,14.4,,0% CN,,0%,,,,,,,,,,,-5.56,-3.65,,-5.65,-4.09,
67742,10.1039/d3ee00090g,10.1039/d3ee00090g,PM6,Y6,PM6,Y6,COC(=O)C(C)(C)c1cc(C)cc(-c2sc3c4sc5cc(/C=C6/C(=O)c7cc(F)cc(c7)C(=O)/C6=C\c6cc(C(C)(C)C(=O)OC)c(-c7cc(C)cc(C(C)(C)C(=O)OC)c7)s6)sc5c4c(C(C)(C)C(=O)OC)ccc2-3)c1,CCCCCCCCCCCc1c(/C=C2\C(=O)c3cc(F)c(F)cc3C2=C(C#N)C#N)sc2c1sc1c3c4nsnc4c4c5sc6c(CCCCCCCCCCC)c(/C=C7\C(=O)c8cc(F)c(F)cc8C7=C(C#N)C#N)sc6c5n(CC(CC)CCCC)c4c3n(CC(CC)CCCC)c21,0.838,25.22,71.3,15.1,15.068798679999995,0.2066312582781639,14.8,15.1,,0% CN,,0%,,,,,,,,,,100.0,-5.56,-3.65,,-5.65,-4.09,
67743,10.1039/d3ee00090g,10.1039/d3ee00090g,PM6,Y6,PM6,Y6,COC(=O)C(C)(C)c1cc(C)cc(-c2sc3c4sc5cc(/C=C6/C(=O)c7cc(F)cc(c7)C(=O)/C6=C\c6cc(C(C)(C)C(=O)OC)c(-c7cc(C)cc(C(C)(C)C(=O)OC)c7)s6)sc5c4c(C(C)(C)C(=O)OC)ccc2-3)c1,CCCCCCCCCCCc1c(/C=C2\C(=O)c3cc(F)c(F)cc3C2=C(C#N)C#N)sc2c1sc1c3c4nsnc4c4c5sc6c(CCCCCCCCCCC)c(/C=C7\C(=O)c8cc(F)c(F)cc8C7=C(C#N)C#N)sc6c5n(CC(CC)CCCC)c4c3n(CC(CC)CCCC)c21,0.861,24.84,74.7,16.0,15.97626828,0.1483232500000042,15.7,16.0,,0.5% CN,CN,0.5%,,,,,,,,,,,-5.56,-3.65,,-5.65,-4.09,
67744,10.1039/d3ee00090g,10.1039/d3ee00090g,PM6,Y6,PM6,Y6,COC(=O)C(C)(C)c1cc(C)cc(-c2sc3c4sc5cc(/C=C6/C(=O)c7cc(F)cc(c7)C(=O)/C6=C\c6cc(C(C)(C)C(=O)OC)c(-c7cc(C)cc(C(C)(C)C(=O)OC)c7)s6)sc5c4c(C(C)(C)C(=O)OC)ccc2-3)c1,CCCCCCCCCCCc1c(/C=C2\C(=O)c3cc(F)c(F)cc3C2=C(C#N)C#N)sc2c1sc1c3c4nsnc4c4c5sc6c(CCCCCCCCCCC)c(/C=C7\C(=O)c8cc(F)c(F)cc8C7=C(C#N)C#N)sc6c5n(CC(CC)CCCC)c4c3n(CC(CC)CCCC)c21,0.842,25.58,76.3,16.4,16.43376868,0.2059065853658624,16.1,16.4,,0.5% CN,CN,0.5%,,,,,,,,,,100.0,-5.56,-3.65,,-5.65,-4.09,
67745,10.1039/d3ee00272a,10.1039/d3ee00272a,PM6,MYT,PM6,MYT,COC(=O)C(C)(C)c1cc(C)cc(-c2sc3c4sc5cc(/C=C6/C(=O)c7cc(F)cc(c7)C(=O)/C6=C\c6cc(C(C)(C)C(=O)OC)c(-c7cc(C)cc(C(C)(C)C(=O)OC)c7)s6)sc5c4c(C(C)(C)C(=O)OC)ccc2-3)c1,,0.917,24.29,74.0,16.44,16.4827082,0.2597822384428215,16.22,16.44,,,,,,,,,,,,,,,-5.56,-3.65,,,,
67746,10.1039/d3ee00272a,10.1039/d3ee00272a,PM6,DYT,PM6,DYT,COC(=O)C(C)(C)c1cc(C)cc(-c2sc3c4sc5cc(/C=C6/C(=O)c7cc(F)cc(c7)C(=O)/C6=C\c6cc(C(C)(C)C(=O)OC)c(-c7cc(C)cc(C(C)(C)C(=O)OC)c7)s6)sc5c4c(C(C)(C)C(=O)OC)ccc2-3)c1,,0.942,24.89,74.0,17.29,17.3503212,0.3488791208791245,17.15,17.29,,,,,normal-type,,,,,,,,,,-5.56,-3.65,,,,
67747,10.1039/d3ee00272a,10.1039/d3ee00272a,PM6,TYT,PM6,TYT,COC(=O)C(C)(C)c1cc(C)cc(-c2sc3c4sc5cc(/C=C6/C(=O)c7cc(F)cc(c7)C(=O)/C6=C\c6cc(C(C)(C)C(=O)OC)c(-c7cc(C)cc(C(C)(C)C(=O)OC)c7)s6)sc5c4c(C(C)(C)C(=O)OC)ccc2-3)c1,,0.964,25.07,75.0,18.15,18.12561,0.1343801652892386,17.98,18.15,,,,,normal-type,,,,,,,,,,-5.56,-3.65,,,,
67748,10.1039/d3ee00344b,10.1039/d3ee00344b,E18,BTA3,E18,BTA3,,CCCCCCCCn1nc2c(/C=c3\sc(=C(C#N)C#N)n(CC)c3=O)ccc(-c3cc4c(s3)-c3cc5c(cc3C4(c3ccc(CCCCCC)cc3)c3ccc(CCCCCC)cc3)-c3sc(-c4ccc(/C=c6\sc(=C(C#N)C#N)n(CC)c6=O)c6nn(CCCCCCCC)nc46)cc3C5(c3ccc(CCCCCC)cc3)c3ccc(CCCCCC)cc3)c2n1,1.32,6.39,58.98,4.98,4.974845039999999,0.1035132530120757,4.83,4.98,,,,,,,,,,,,,,,,,,-5.49,-3.72,
67749,10.1039/d3ee00344b,10.1039/d3ee00344b,E18,BTA3-4F,E18,BTA3,,CCCCCCCCn1nc2c(/C=c3\sc(=C(C#N)C#N)n(CC)c3=O)ccc(-c3cc4c(s3)-c3cc5c(cc3C4(c3ccc(CCCCCC)cc3)c3ccc(CCCCCC)cc3)-c3sc(-c4ccc(/C=c6\sc(=C(C#N)C#N)n(CC)c6=O)c6nn(CCCCCCCC)nc46)cc3C5(c3ccc(CCCCCC)cc3)c3ccc(CCCCCC)cc3)c2n1,1.3,11.22,68.98,10.03,10.061422800000004,0.3132881355932522,9.89,10.03,,,,,conventional,,,,,,,tetrahydrofuran,,,,,,-5.49,-3.72,
67756,10.1039/d3ee00835e,10.1039/d3ee00835e,PM6,BTP-4F,PM6,Y6,COC(=O)C(C)(C)c1cc(C)cc(-c2sc3c4sc5cc(/C=C6/C(=O)c7cc(F)cc(c7)C(=O)/C6=C\c6cc(C(C)(C)C(=O)OC)c(-c7cc(C)cc(C(C)(C)C(=O)OC)c7)s6)sc5c4c(C(C)(C)C(=O)OC)ccc2-3)c1,CCCCCCCCCCCc1c(/C=C2\C(=O)c3cc(F)c(F)cc3C2=C(C#N)C#N)sc2c1sc1c3c4nsnc4c4c5sc6c(CCCCCCCCCCC)c(/C=C7\C(=O)c8cc(F)c(F)cc8C7=C(C#N)C#N)sc6c5n(CC(CC)CCCC)c4c3n(CC(CC)CCCC)c21,0.837,26.1,71.2,15.56,15.5541384,0.0376709511568082,15.21,15.56,,,,,ITO/PEDOT:PSS/PM6:BTP-4F/PDINO/Ag,OPV,PDINO,,PEDOT:PSS,,,,,,-5.56,-3.65,,-5.65,-4.09,
67757,10.1039/d3ee00835e,10.1039/d3ee00835e,PM6,BTP-FOH,PM6,BTP-FOH,COC(=O)C(C)(C)c1cc(C)cc(-c2sc3c4sc5cc(/C=C6/C(=O)c7cc(F)cc(c7)C(=O)/C6=C\c6cc(C(C)(C)C(=O)OC)c(-c7cc(C)cc(C(C)(C)C(=O)OC)c7)s6)sc5c4c(C(C)(C)C(=O)OC)ccc2-3)c1,,0.877,25.71,74.1,16.71,16.707823469999997,0.0130253141831442,16.33,16.71,,,,,ITO/PEDOT:PSS/PM6:acceptor/PDINO/Ag,OPV,PDINO,,PEDOT:PSS,,,,,,-5.56,-3.65,,,,
67758,10.1039/d3ee00835e,10.1039/d3ee00835e,PM6,BTP-2OH,PM6,BTP-2OH,COC(=O)C(C)(C)c1cc(C)cc(-c2sc3c4sc5cc(/C=C6/C(=O)c7cc(F)cc(c7)C(=O)/C6=C\c6cc(C(C)(C)C(=O)OC)c(-c7cc(C)cc(C(C)(C)C(=O)OC)c7)s6)sc5c4c(C(C)(C)C(=O)OC)ccc2-3)c1,,0.908,20.66,59.9,11.23,11.23680872,0.0606297417631225,10.97,11.23,,,,,ITO/PEDOT:PSS/PM6:acceptor/PDINO/Ag,OPV,PDINO,,PEDOT:PSS,,,,,,-5.56,-3.65,,,,
67759,10.1039/d3ee00927k,10.1039/d3ee00927k,PBDB-TF,eC9,PM6,BTP-eC9,COC(=O)C(C)(C)c1cc(C)cc(-c2sc3c4sc5cc(/C=C6/C(=O)c7cc(F)cc(c7)C(=O)/C6=C\c6cc(C(C)(C)C(=O)OC)c(-c7cc(C)cc(C(C)(C)C(=O)OC)c7)s6)sc5c4c(C(C)(C)C(=O)OC)ccc2-3)c1,CCCCCCCCCc1c(C=C2C(=O)c3cc(Cl)c(Cl)cc3C2=C(C#N)C#N)sc2c1sc1c3c4nsnc4c4c5sc6c(CCCCCCCCC)c(C=C7C(=O)c8cc(Cl)c(Cl)cc8C7=C(C#N)C#N)sc6c5n(CC(CCCC)CCCCCC)c4c3n(CC(CCCC)CCCCCC)c21,0.837,26.44,79.38,17.57,17.567016264,0.0169819920318776,17.5,17.57,,DIO,DIO,,,OSC,,,,,,,,,-5.49,-3.64,,-5.68,-3.9,
67760,10.1039/d3ee00927k,10.1039/d3ee00927k,PBDB-TF,eC9,PM6,BTP-eC9,COC(=O)C(C)(C)c1cc(C)cc(-c2sc3c4sc5cc(/C=C6/C(=O)c7cc(F)cc(c7)C(=O)/C6=C\c6cc(C(C)(C)C(=O)OC)c(-c7cc(C)cc(C(C)(C)C(=O)OC)c7)s6)sc5c4c(C(C)(C)C(=O)OC)ccc2-3)c1,CCCCCCCCCc1c(C=C2C(=O)c3cc(Cl)c(Cl)cc3C2=C(C#N)C#N)sc2c1sc1c3c4nsnc4c4c5sc6c(CCCCCCCCC)c(C=C7C(=O)c8cc(Cl)c(Cl)cc8C7=C(C#N)C#N)sc6c5n(CC(CCCC)CCCCCC)c4c3n(CC(CCCC)CCCCCC)c21,0.854,27.26,79.95,18.61,18.61239198,0.0128531972057965,18.46,18.61,,TMB,TMB,,,OSC,,,,,,,,,-5.49,-3.64,,-5.68,-3.9,
67763,10.1039/d3ee01164j,10.1039/d3ee01164j,D18,QX-α,D18,QX-α,CCCCCCC(CCCC)Cc1csc(-c2cc3c4nsnc4c4cc(-c5cc(CC(CCCC)CCCCCC)c(-c6cc7c(-c8cc(F)c(CC(CC)CCCC)s8)c8sccc8c(-c8cc(F)c(CC(CC)CCCC)s8)c7s6)s5)sc4c3s2)c1,,0.944,21.67,69.9,14.3,14.29907952,0.0064369230769324,14.14,14.3,1:1.3,,,,,,,,,,,,,,-5.51,-2.77,,,,
67764,10.1039/d3ee01164j,10.1039/d3ee01164j,D18,QX-γ,D18,QX-γ,CCCCCCC(CCCC)Cc1csc(-c2cc3c4nsnc4c4cc(-c5cc(CC(CCCC)CCCCCC)c(-c6cc7c(-c8cc(F)c(CC(CC)CCCC)s8)c8sccc8c(-c8cc(F)c(CC(CC)CCCC)s8)c7s6)s5)sc4c3s2)c1,,0.935,23.16,72.6,15.72,15.7212396,0.0078854961832054,15.1,15.72,1:1.3,,,,ITO/PEDOT:PSS/D18:acceptor/PDINN/Ag,,PDINN,,PEDOT:PSS,,,,,,-5.51,-2.77,,,,
67765,10.1039/d3ee01164j,10.1039/d3ee01164j,D18,N3,D18,N3,CCCCCCC(CCCC)Cc1csc(-c2cc3c4nsnc4c4cc(-c5cc(CC(CCCC)CCCCCC)c(-c6cc7c(-c8cc(F)c(CC(CC)CCCC)s8)c8sccc8c(-c8cc(F)c(CC(CC)CCCC)s8)c7s6)s5)sc4c3s2)c1,CCCCCCCCCCCC1=C(/C=C2\C(=O)C3=CC(F)=C(F)C=C3C2=C(C#N)C#N)SC2=C1SC1=C2N(CCC(CC)CCCC)C2=C1C1=NSN=C1C1=C2N(CCC(CC)CCCC)C2=C1SC1=C2SC(/C=C2\C(=O)C3=CC(F)=C(F)C=C3C2=C(C#N)C#N)=C1CCCCCCCCCCC,0.832,27.98,78.0,18.16,18.1579008,0.0115594713656385,17.84,18.16,1:1.3,,,,ITO/PEDOT:PSS/D18:acceptor/PDINN/Ag,,PDINN,,PEDOT:PSS,,,,,,-5.51,-2.77,,-5.64,-3.86,
67784,10.1039/d3ee01270k,10.1039/d3ee01270k,PM6,BTP-eC9,PM6,BTP-eC9,COC(=O)C(C)(C)c1cc(C)cc(-c2sc3c4sc5cc(/C=C6/C(=O)c7cc(F)cc(c7)C(=O)/C6=C\c6cc(C(C)(C)C(=O)OC)c(-c7cc(C)cc(C(C)(C)C(=O)OC)c7)s6)sc5c4c(C(C)(C)C(=O)OC)ccc2-3)c1,CCCCCCCCCc1c(C=C2C(=O)c3cc(Cl)c(Cl)cc3C2=C(C#N)C#N)sc2c1sc1c3c4nsnc4c4c5sc6c(CCCCCCCCC)c(C=C7C(=O)c8cc(Cl)c(Cl)cc8C7=C(C#N)C#N)sc6c5n(CC(CCCC)CCCCCC)c4c3n(CC(CCCC)CCCCCC)c21,0.851,27.18,78.29,18.11,18.108617922,0.0076315737161728,17.82,18.11,1:1.2,,,,ITO/V2O5/PEDOT:PSS/active layer/LiF/PNDIT-F3N/Ag,conventional,LiF/PNDIT-F3N,,V2O5/PEDOT:PSS,,,CF,chloroform,,-5.56,-3.65,,-5.68,-3.9,
67785,10.1039/d3ee01270k,10.1039/d3ee01270k,PM6,L8-BO,PM6,L8-BO,COC(=O)C(C)(C)c1cc(C)cc(-c2sc3c4sc5cc(/C=C6/C(=O)c7cc(F)cc(c7)C(=O)/C6=C\c6cc(C(C)(C)C(=O)OC)c(-c7cc(C)cc(C(C)(C)C(=O)OC)c7)s6)sc5c4c(C(C)(C)C(=O)OC)ccc2-3)c1,CCCCCCC(CCCC)Cc1c(/C=C2\C(=O)c3cc(F)c(F)cc3C2=C(C#N)C#N)sc2c1SC1c3c(c4c(c5nsnc35)c3sc5c(CC(CCCC)CCCCCC)c(/C=C6\C(=O)c7cc(F)c(F)cc7C6=C(C#N)C#N)sc5c3n4CC(CC)CCCC)N(CC(CC)CCCC)C21,0.86,26.78,78.55,18.09,18.0906934,0.0038330569375312,17.75,18.09,1:1.2,,,,ITO/V2O5/PEDOT:PSS/active layer/LiF/PNDIT-F3N/Ag,conventional,LiF/PNDIT-F3N,,V2O5/PEDOT:PSS,,,CF,chloroform,,-5.56,-3.65,,-5.68,-3.9,
67786,10.1039/d3ee01270k,10.1039/d3ee01270k,PM6,PY-IT,PM6,PY-IT,COC(=O)C(C)(C)c1cc(C)cc(-c2sc3c4sc5cc(/C=C6/C(=O)c7cc(F)cc(c7)C(=O)/C6=C\c6cc(C(C)(C)C(=O)OC)c(-c7cc(C)cc(C(C)(C)C(=O)OC)c7)s6)sc5c4c(C(C)(C)C(=O)OC)ccc2-3)c1,CCCCCCCCCCCc1c(/C=C2\C(=O)c3ccccc3C2=C(C#N)C#N)sc2c1sc1c3c4nsnc4c4c5sc6c(CCCCCCCCCCC)c(/C=C7\C(=O)c8cc(-c9cccs9)ccc8C7=C(C#N)C#N)sc6c5n(CC(CCCCCCCC)CCCCCCCCCC)c4c3n(CC(CCCCCCCC)CCCCCCCCCC)c21,0.944,23.45,75.2,16.65,16.6468736,0.018777177177173,16.27,16.65,1:1,,,,ITO/V2O5/PEDOT:PSS/active layer/LiF/PNDIT-F3N/Ag,conventional,LiF/PNDIT-F3N,,V2O5/PEDOT:PSS,,,CF,chloroform,,-5.56,-3.65,,-5.68,-3.94,
67793,10.1039/d3ee01270k,10.1039/d3ee01270k,PB2F,BTP-eC9,PB2F,BTP-eC9,,CCCCCCCCCc1c(C=C2C(=O)c3cc(Cl)c(Cl)cc3C2=C(C#N)C#N)sc2c1sc1c3c4nsnc4c4c5sc6c(CCCCCCCCC)c(C=C7C(=O)c8cc(Cl)c(Cl)cc8C7=C(C#N)C#N)sc6c5n(CC(CCCC)CCCCCC)c4c3n(CC(CCCC)CCCCCC)c21,0.916,10.5,54.85,5.28,5.275473000000001,0.0857386363636269,5.04,5.28,1:1.2,,,,ITO/V2O5/PEDOT:PSS/active layer/LiF/PNDIT-F3N/Ag,conventional,LiF/PNDIT-F3N,,V2O5/PEDOT:PSS,,,CF,chloroform,,,,,-5.68,-3.9,
