Repository: JiYiqaq/PCE-KA-GNN

# Data directory

- `raw/Active_Database.csv` is the immutable source dataset bundled under CC BY 4.0. Do not overwrite it with processed data.
- `processed/` is created and populated by the training pipeline. Generated `.pt` and `.pth` caches are intentionally ignored by Git because they can exceed GitHub's normal single-file limit.

See `../DATA_LICENSE.md` for provenance, license and checksum information.

File: data/raw/Active_Database.csv (part 223 of 471)
id,doi,doi_norm,donor,acceptor,donor_canonical,acceptor_canonical,donor_smiles,acceptor_smiles,voc,jsc,ff,pce,pce_recomputed,pce_relative_error_percent,pce_avg,pce_best,d_a_ratio,additive,additive_canonical,additive_ratio,device_structure,device_type,etl,etl_canonical,htl,htl_canonical,active_layer_thickness,solvent,solvent_canonical,annealing_temp,homo_d,lumo_d,eg_d,homo_a,lumo_a,eg_a
67798,10.1039/d3ee01317k,10.1039/d3ee01317k,PTTB-H,L8-BO,PTTB-H,L8-BO,,CCCCCCC(CCCC)Cc1c(/C=C2\C(=O)c3cc(F)c(F)cc3C2=C(C#N)C#N)sc2c1SC1c3c(c4c(c5nsnc35)c3sc5c(CC(CCCC)CCCCCC)c(/C=C6\C(=O)c7cc(F)c(F)cc7C6=C(C#N)C#N)sc5c3n4CC(CC)CCCC)N(CC(CC)CCCC)C21,0.827,24.49,65.88,13.34,13.342827923999998,0.0211988305846941,13.0,13.34,,,,,,organic solar cell,,,,,,,,,,,,-5.68,-3.9,
67799,10.1039/d3ee01317k,10.1039/d3ee01317k,PTTB-F,L8-BO,PTTB-F,L8-BO,,CCCCCCC(CCCC)Cc1c(/C=C2\C(=O)c3cc(F)c(F)cc3C2=C(C#N)C#N)sc2c1SC1c3c(c4c(c5nsnc35)c3sc5c(CC(CCCC)CCCCCC)c(/C=C6\C(=O)c7cc(F)c(F)cc7C6=C(C#N)C#N)sc5c3n4CC(CC)CCCC)N(CC(CC)CCCC)C21,0.882,26.56,77.08,18.06,18.056699136,0.0182772093023247,17.62,18.06,,,,,,organic solar cell,,,,,,,,,,,,-5.68,-3.9,
67800,10.1039/d3ee01317k,10.1039/d3ee01317k,PTTB-F,Y6,PTTB-F,Y6,,CCCCCCCCCCCc1c(/C=C2\C(=O)c3cc(F)c(F)cc3C2=C(C#N)C#N)sc2c1sc1c3c4nsnc4c4c5sc6c(CCCCCCCCCCC)c(/C=C7\C(=O)c8cc(F)c(F)cc8C7=C(C#N)C#N)sc6c5n(CC(CC)CCCC)c4c3n(CC(CC)CCCC)c21,0.828,26.53,73.08,16.05,16.053366672,0.020976149532701,15.8,16.05,,,,,,organic solar cell,,,,,,,,,,,,-5.65,-4.09,
67801,10.1039/d3ee01317k,10.1039/d3ee01317k,PTTB-F,N3,PTTB-F,N3,,CCCCCCCCCCCC1=C(/C=C2\C(=O)C3=CC(F)=C(F)C=C3C2=C(C#N)C#N)SC2=C1SC1=C2N(CCC(CC)CCCC)C2=C1C1=NSN=C1C1=C2N(CCC(CC)CCCC)C2=C1SC1=C2SC(/C=C2\C(=O)C3=CC(F)=C(F)C=C3C2=C(C#N)C#N)=C1CCCCCCCCCCC,0.84,24.98,73.47,15.42,15.41635704,0.0236249027237273,15.2,15.42,,,,,,organic solar cell,,,,,,,,,,,,-5.64,-3.86,
67802,10.1039/d3ee01317k,10.1039/d3ee01317k,PTTB-F,BTP-eC9,PTTB-F,BTP-eC9,,CCCCCCCCCc1c(C=C2C(=O)c3cc(Cl)c(Cl)cc3C2=C(C#N)C#N)sc2c1sc1c3c4nsnc4c4c5sc6c(CCCCCCCCC)c(C=C7C(=O)c8cc(Cl)c(Cl)cc8C7=C(C#N)C#N)sc6c5n(CC(CCCC)CCCCCC)c4c3n(CC(CCCC)CCCCCC)c21,0.86,25.78,75.57,16.75,16.754473559999997,0.026707820895507,16.5,16.75,,,,,,organic solar cell,,,,,,,,,,,,-5.68,-3.9,
67803,10.1039/d3ee01317k,10.1039/d3ee01317k,PTTB-F,IT-4F,PTTB-F,IT-4F,,CCCCCCc1ccc(C2(c3ccc(CCCCCC)cc3)c3cc4c(cc3-c3sc5cc(/C=C6\C(=O)c7cc(F)c(F)cc7C6=C(C#N)C#N)sc5c32)C(c2ccc(CCCCCC)cc2)(c2ccc(CCCCCC)cc2)c2c-4sc3cc(/C=C4\C(=O)c5cc(F)c(F)cc5C4=C(C#N)C#N)sc23)cc1,0.843,22.94,71.67,13.86,13.859845614,0.0011138961038845,13.7,13.86,,,,,,organic solar cell,,,,,,,,,,,,-5.66,-4.14,
67804,10.1039/d3ee01317k,10.1039/d3ee01317k,PTTB-F,PYT,PTTB-F,PYT,,CCCCCCCCCCCCC(CCCCCCCCCC)Cn1c2c3sc(/C=C4\C(=O)c5ccccc5C4=C(C#N)C#N)c(CCCCCCCCCCC)c3sc2c2c3nsnc3c3c4sc5c(CCCCCCCCCCC)c(/C=C6\C(=O)c7cc(-c8cccs8)ccc7C6=C(C#N)C#N)sc5c4n(CC(CCCCCCCCCC)CCCCCCCCCCCC)c3c21,0.896,21.78,70.17,13.69,13.693591296,0.0262329875821878,13.4,13.69,,,,,,organic solar cell,,,,,,,,,,,,-5.63,-3.72,
67805,10.1039/d3ee01320k,10.1039/d3ee01320k,PM6,Y6,PM6,Y6,COC(=O)C(C)(C)c1cc(C)cc(-c2sc3c4sc5cc(/C=C6/C(=O)c7cc(F)cc(c7)C(=O)/C6=C\c6cc(C(C)(C)C(=O)OC)c(-c7cc(C)cc(C(C)(C)C(=O)OC)c7)s6)sc5c4c(C(C)(C)C(=O)OC)ccc2-3)c1,CCCCCCCCCCCc1c(/C=C2\C(=O)c3cc(F)c(F)cc3C2=C(C#N)C#N)sc2c1sc1c3c4nsnc4c4c5sc6c(CCCCCCCCCCC)c(/C=C7\C(=O)c8cc(F)c(F)cc8C7=C(C#N)C#N)sc6c5n(CC(CC)CCCC)c4c3n(CC(CC)CCCC)c21,0.85,25.1,73.0,15.6,15.574550000000002,0.1631410256410098,15.2,15.6,,,,,ITO/PEDOT:PSS/active layer/PNDI-F3N-Br/Ag,conventional,PNDI-F3N-Br,,PEDOT:PSS,,,,,85.0,-5.56,-3.65,,-5.65,-4.09,
67806,10.1039/d3ee01320k,10.1039/d3ee01320k,PM6,Y6,PM6,Y6,COC(=O)C(C)(C)c1cc(C)cc(-c2sc3c4sc5cc(/C=C6/C(=O)c7cc(F)cc(c7)C(=O)/C6=C\c6cc(C(C)(C)C(=O)OC)c(-c7cc(C)cc(C(C)(C)C(=O)OC)c7)s6)sc5c4c(C(C)(C)C(=O)OC)ccc2-3)c1,CCCCCCCCCCCc1c(/C=C2\C(=O)c3cc(F)c(F)cc3C2=C(C#N)C#N)sc2c1sc1c3c4nsnc4c4c5sc6c(CCCCCCCCCCC)c(/C=C7\C(=O)c8cc(F)c(F)cc8C7=C(C#N)C#N)sc6c5n(CC(CC)CCCC)c4c3n(CC(CC)CCCC)c21,0.85,26.5,78.5,17.7,17.682125,0.1009887005649722,17.4,17.7,,TBr,,,ITO/PEDOT:PSS/active layer/PNDI-F3N-Br/Ag,conventional,PNDI-F3N-Br,,PEDOT:PSS,,,,,85.0,-5.56,-3.65,,-5.65,-4.09,
67807,10.1039/d3ee01320k,10.1039/d3ee01320k,PM6,L8-BO,PM6,L8-BO,COC(=O)C(C)(C)c1cc(C)cc(-c2sc3c4sc5cc(/C=C6/C(=O)c7cc(F)cc(c7)C(=O)/C6=C\c6cc(C(C)(C)C(=O)OC)c(-c7cc(C)cc(C(C)(C)C(=O)OC)c7)s6)sc5c4c(C(C)(C)C(=O)OC)ccc2-3)c1,CCCCCCC(CCCC)Cc1c(/C=C2\C(=O)c3cc(F)c(F)cc3C2=C(C#N)C#N)sc2c1SC1c3c(c4c(c5nsnc35)c3sc5c(CC(CCCC)CCCCCC)c(/C=C6\C(=O)c7cc(F)c(F)cc7C6=C(C#N)C#N)sc5c3n4CC(CC)CCCC)N(CC(CC)CCCC)C21,0.9,24.1,73.2,15.9,15.87708,0.1441509433962211,15.5,15.9,,,,,ITO/PEDOT:PSS/active layer/PNDI-F3N-Br/Ag,conventional,PNDI-F3N-Br,,PEDOT:PSS,,,,,85.0,-5.56,-3.65,,-5.68,-3.9,
67808,10.1039/d3ee01320k,10.1039/d3ee01320k,PM6,L8-BO,PM6,L8-BO,COC(=O)C(C)(C)c1cc(C)cc(-c2sc3c4sc5cc(/C=C6/C(=O)c7cc(F)cc(c7)C(=O)/C6=C\c6cc(C(C)(C)C(=O)OC)c(-c7cc(C)cc(C(C)(C)C(=O)OC)c7)s6)sc5c4c(C(C)(C)C(=O)OC)ccc2-3)c1,CCCCCCC(CCCC)Cc1c(/C=C2\C(=O)c3cc(F)c(F)cc3C2=C(C#N)C#N)sc2c1SC1c3c(c4c(c5nsnc35)c3sc5c(CC(CCCC)CCCCCC)c(/C=C6\C(=O)c7cc(F)c(F)cc7C6=C(C#N)C#N)sc5c3n4CC(CC)CCCC)N(CC(CC)CCCC)C21,0.9,26.3,80.7,19.1,19.10169,0.0088481675392668,18.7,19.1,,TBr,,,ITO/PEDOT:PSS/active layer/PNDI-F3N-Br/Ag,conventional,PNDI-F3N-Br,,PEDOT:PSS,,,,,85.0,-5.56,-3.65,,-5.68,-3.9,
67809,10.1039/d3ee01333b,10.1039/d3ee01333b,PM6,Qx-o-4F,PM6,Qx-o-4F,COC(=O)C(C)(C)c1cc(C)cc(-c2sc3c4sc5cc(/C=C6/C(=O)c7cc(F)cc(c7)C(=O)/C6=C\c6cc(C(C)(C)C(=O)OC)c(-c7cc(C)cc(C(C)(C)C(=O)OC)c7)s6)sc5c4c(C(C)(C)C(=O)OC)ccc2-3)c1,,0.928,23.64,75.46,16.55,16.554354432,0.0263107673715983,16.43,16.55,,,,,,conventional,,,,,,,,,-5.56,-3.65,,,,
67810,10.1039/d3ee01333b,10.1039/d3ee01333b,PM6,Qx-m-4F,PM6,Qx-m-4F,COC(=O)C(C)(C)c1cc(C)cc(-c2sc3c4sc5cc(/C=C6/C(=O)c7cc(F)cc(c7)C(=O)/C6=C\c6cc(C(C)(C)C(=O)OC)c(-c7cc(C)cc(C(C)(C)C(=O)OC)c7)s6)sc5c4c(C(C)(C)C(=O)OC)ccc2-3)c1,,0.898,24.55,76.89,16.95,16.951092510000002,0.0064454867256813,16.6,16.95,,,,,ITO/PEDOT:PSS/PM6:NFAs/PNDIT-F3N/Ag,conventional,PNDIT-F3N,,PEDOT:PSS,,,,,,-5.56,-3.65,,,,
67811,10.1039/d3ee01333b,10.1039/d3ee01333b,PM6,Qx-p-4F,PM6,Qx-p-4F,COC(=O)C(C)(C)c1cc(C)cc(-c2sc3c4sc5cc(/C=C6/C(=O)c7cc(F)cc(c7)C(=O)/C6=C\c6cc(C(C)(C)C(=O)OC)c(-c7cc(C)cc(C(C)(C)C(=O)OC)c7)s6)sc5c4c(C(C)(C)C(=O)OC)ccc2-3)c1,,0.877,24.89,79.46,17.34,17.344949938,0.0285463552479776,17.25,17.34,,,,,ITO/PEDOT:PSS/PM6:NFAs/PNDIT-F3N/Ag,conventional,PNDIT-F3N,,PEDOT:PSS,,,,,,-5.56,-3.65,,,,
67812,10.1039/d3ee01333b,10.1039/d3ee01333b,PM6,Qx-p-4Cl,PM6,Qx-p-4Cl,COC(=O)C(C)(C)c1cc(C)cc(-c2sc3c4sc5cc(/C=C6/C(=O)c7cc(F)cc(c7)C(=O)/C6=C\c6cc(C(C)(C)C(=O)OC)c(-c7cc(C)cc(C(C)(C)C(=O)OC)c7)s6)sc5c4c(C(C)(C)C(=O)OC)ccc2-3)c1,,0.879,25.63,80.17,18.06,18.061314909,0.0072807807308845,17.84,18.06,,,,,ITO/PEDOT:PSS/PM6:NFAs/PNDIT-F3N/Ag,conventional,PNDIT-F3N,,PEDOT:PSS,,,,,,-5.56,-3.65,,,,
67813,10.1039/d3ee01333b,10.1039/d3ee01333b,PM6,Qx-p-4Cl,PM6,Qx-p-4Cl,COC(=O)C(C)(C)c1cc(C)cc(-c2sc3c4sc5cc(/C=C6/C(=O)c7cc(F)cc(c7)C(=O)/C6=C\c6cc(C(C)(C)C(=O)OC)c(-c7cc(C)cc(C(C)(C)C(=O)OC)c7)s6)sc5c4c(C(C)(C)C(=O)OC)ccc2-3)c1,,0.882,27.05,78.74,18.78,18.78586794,0.0312456869009484,18.49,18.78,,,,,ITO/2PACz/PM6:NFAs/PNDIT-F3N/Ag,conventional,PNDIT-F3N,,2PACz,2PACz,,,,,-5.56,-3.65,,,,
67822,10.1039/d3ee02129g,10.1039/d3ee02129g,T25,Y6,T25,Y6,,CCCCCCCCCCCc1c(/C=C2\C(=O)c3cc(F)c(F)cc3C2=C(C#N)C#N)sc2c1sc1c3c4nsnc4c4c5sc6c(CCCCCCCCCCC)c(/C=C7\C(=O)c8cc(F)c(F)cc8C7=C(C#N)C#N)sc6c5n(CC(CC)CCCC)c4c3n(CC(CC)CCCC)c21,0.82,23.0,64.0,12.1,12.0704,0.2446280991735561,11.7,12.1,1.5:1,,,,,,,,,,,,,,,,,-5.65,-4.09,
67823,10.1039/d3ee02129g,10.1039/d3ee02129g,T26,Y6,T26,Y6,,CCCCCCCCCCCc1c(/C=C2\C(=O)c3cc(F)c(F)cc3C2=C(C#N)C#N)sc2c1sc1c3c4nsnc4c4c5sc6c(CCCCCCCCCCC)c(/C=C7\C(=O)c8cc(F)c(F)cc8C7=C(C#N)C#N)sc6c5n(CC(CC)CCCC)c4c3n(CC(CC)CCCC)c21,0.831,24.5,68.9,14.0,14.027695500000002,0.1978250000000133,13.6,14.0,1.5:1,,,,conventional,,PDINN,,PEDOT:PSS,,,chloroform,,,,,,-5.65,-4.09,
67824,10.1039/d3ee02129g,10.1039/d3ee02129g,T27,Y6,T27,Y6,,CCCCCCCCCCCc1c(/C=C2\C(=O)c3cc(F)c(F)cc3C2=C(C#N)C#N)sc2c1sc1c3c4nsnc4c4c5sc6c(CCCCCCCCCCC)c(/C=C7\C(=O)c8cc(F)c(F)cc8C7=C(C#N)C#N)sc6c5n(CC(CC)CCCC)c4c3n(CC(CC)CCCC)c21,0.839,26.9,74.4,16.8,16.7914104,0.0511285714285745,16.3,16.8,1.5:1,,,,conventional,,PDINN,,PEDOT:PSS,,,chloroform,,,,,,-5.65,-4.09,
67825,10.1039/d3ee02527f,10.1039/d3ee02527f,PBDBT-2F,BTP4F,PM6,Y6,COC(=O)C(C)(C)c1cc(C)cc(-c2sc3c4sc5cc(/C=C6/C(=O)c7cc(F)cc(c7)C(=O)/C6=C\c6cc(C(C)(C)C(=O)OC)c(-c7cc(C)cc(C(C)(C)C(=O)OC)c7)s6)sc5c4c(C(C)(C)C(=O)OC)ccc2-3)c1,CCCCCCCCCCCc1c(/C=C2\C(=O)c3cc(F)c(F)cc3C2=C(C#N)C#N)sc2c1sc1c3c4nsnc4c4c5sc6c(CCCCCCCCCCC)c(/C=C7\C(=O)c8cc(F)c(F)cc8C7=C(C#N)C#N)sc6c5n(CC(CC)CCCC)c4c3n(CC(CC)CCCC)c21,0.83,23.1,70.1,14.9,13.440273,9.796825503355713,14.5,14.9,,,,,,,,,,,,,,,-5.56,-3.65,,-5.65,-4.09,
67826,10.1039/d3ee02527f,10.1039/d3ee02527f,PBDBT-2F,IT4CL,PM6,IT-4Cl,COC(=O)C(C)(C)c1cc(C)cc(-c2sc3c4sc5cc(/C=C6/C(=O)c7cc(F)cc(c7)C(=O)/C6=C\c6cc(C(C)(C)C(=O)OC)c(-c7cc(C)cc(C(C)(C)C(=O)OC)c7)s6)sc5c4c(C(C)(C)C(=O)OC)ccc2-3)c1,CCCCCCc1ccc(C2(c3ccc(CCCCCC)cc3)c3cc4c(cc3-c3sc5cc(/C=C6\C(=O)c7cc(Cl)c(Cl)cc7C6=C(C#N)C#N)sc5c32)C(c2ccc(CCCCCC)cc2)(c2ccc(CCCCCC)cc2)c2c-4sc3cc(/C=C4\C(=O)c5cc(Cl)c(Cl)cc5C4=C(C#N)C#N)sc23)cc1,0.79,18.9,70.3,11.7,10.496492999999996,10.286384615384632,11.5,11.7,,,,,inverted,,ZnO,,MoO3,,,,,,-5.56,-3.65,,-5.75,-4.09,
67827,10.1039/d3ee02527f,10.1039/d3ee02527f,PBDBT-2F,IT4F,PM6,IT-4F,COC(=O)C(C)(C)c1cc(C)cc(-c2sc3c4sc5cc(/C=C6/C(=O)c7cc(F)cc(c7)C(=O)/C6=C\c6cc(C(C)(C)C(=O)OC)c(-c7cc(C)cc(C(C)(C)C(=O)OC)c7)s6)sc5c4c(C(C)(C)C(=O)OC)ccc2-3)c1,CCCCCCc1ccc(C2(c3ccc(CCCCCC)cc3)c3cc4c(cc3-c3sc5cc(/C=C6\C(=O)c7cc(F)c(F)cc7C6=C(C#N)C#N)sc5c32)C(c2ccc(CCCCCC)cc2)(c2ccc(CCCCCC)cc2)c2c-4sc3cc(/C=C4\C(=O)c5cc(F)c(F)cc5C4=C(C#N)C#N)sc23)cc1,0.89,20.1,65.6,13.1,11.735184000000002,10.418442748091584,12.9,13.1,,,,,inverted,,ZnO,,MoO3,,,,,,-5.56,-3.65,,-5.66,-4.14,
67828,10.1039/d3ee02527f,10.1039/d3ee02527f,PBDBT-2F,PC71BM,PM6,PC71BM,COC(=O)C(C)(C)c1cc(C)cc(-c2sc3c4sc5cc(/C=C6/C(=O)c7cc(F)cc(c7)C(=O)/C6=C\c6cc(C(C)(C)C(=O)OC)c(-c7cc(C)cc(C(C)(C)C(=O)OC)c7)s6)sc5c4c(C(C)(C)C(=O)OC)ccc2-3)c1,COC(=O)CCCC1(c2ccccc2)C23c4c5ccc6c7cc8c9c%10c(cc%11cc%12c%13c%14c(cc%15c%16ccc-5c2c%16c2c5c%16c%17c(c(c46)c7c9c%17c4c%10c%11c%13c4c%16c%14c%152)C513)C%12)C8,0.94,11.0,58.9,6.8,6.09026,10.43735294117647,6.3,6.8,,,,,inverted,,ZnO,,MoO3,,,,,,-5.56,-3.65,,-5.9,-3.9,
67835,10.1039/d3ee02984k,10.1039/d3ee02984k,PM6,BTP-BO4Cl,PM6,BTP-BO-4Cl,COC(=O)C(C)(C)c1cc(C)cc(-c2sc3c4sc5cc(/C=C6/C(=O)c7cc(F)cc(c7)C(=O)/C6=C\c6cc(C(C)(C)C(=O)OC)c(-c7cc(C)cc(C(C)(C)C(=O)OC)c7)s6)sc5c4c(C(C)(C)C(=O)OC)ccc2-3)c1,CCCCCCCCCCCc1c(/C=C2\C(=O)c3cc(Cl)c(Cl)cc3C2=C(C#N)C#N)sc2c1Cc1c-2n(CC(CCCC)CCCCCC)c2c1c1nsnc1c1c3c(n(CC(CCCC)CCCCCC)c12)-c1sc(/C=C2\C(=O)c4cc(Cl)c(Cl)cc4C2=C(C#N)C#N)c(CCCCCCCCCCC)c1C3,0.834,26.12,75.21,16.41,16.383806567999997,0.1596187202925229,16.22,16.41,10:12,0.5% DIO,DIO,0.5%,ITO/PEDOT:PSS/active layer/PFN-Br/Ag,,PFN-Br,,PEDOT:PSS,,,o-xylene,,,-5.56,-3.65,,-5.62,-4.05,
67836,10.1039/d3ee02984k,10.1039/d3ee02984k,PM6,BTP-BO4Cl,PM6,BTP-BO-4Cl,COC(=O)C(C)(C)c1cc(C)cc(-c2sc3c4sc5cc(/C=C6/C(=O)c7cc(F)cc(c7)C(=O)/C6=C\c6cc(C(C)(C)C(=O)OC)c(-c7cc(C)cc(C(C)(C)C(=O)OC)c7)s6)sc5c4c(C(C)(C)C(=O)OC)ccc2-3)c1,CCCCCCCCCCCc1c(/C=C2\C(=O)c3cc(Cl)c(Cl)cc3C2=C(C#N)C#N)sc2c1Cc1c-2n(CC(CCCC)CCCCCC)c2c1c1nsnc1c1c3c(n(CC(CCCC)CCCCCC)c12)-c1sc(/C=C2\C(=O)c4cc(Cl)c(Cl)cc4C2=C(C#N)C#N)c(CCCCCCCCCCC)c1C3,0.834,26.12,75.21,16.22,16.383806567999997,1.0099048581997427,16.22,16.22,10:12,0.5% DIO,DIO,0.5%,ITO/PEDOT:PSS/active layer/PFN-Br/Ag,,PFN-Br,,PEDOT:PSS,,,o-xylene,,,-5.56,-3.65,,-5.62,-4.05,
67837,10.1039/d3ee02984k,10.1039/d3ee02984k,PM6,BTP-BO4Cl,PM6,BTP-BO-4Cl,COC(=O)C(C)(C)c1cc(C)cc(-c2sc3c4sc5cc(/C=C6/C(=O)c7cc(F)cc(c7)C(=O)/C6=C\c6cc(C(C)(C)C(=O)OC)c(-c7cc(C)cc(C(C)(C)C(=O)OC)c7)s6)sc5c4c(C(C)(C)C(=O)OC)ccc2-3)c1,CCCCCCCCCCCc1c(/C=C2\C(=O)c3cc(Cl)c(Cl)cc3C2=C(C#N)C#N)sc2c1Cc1c-2n(CC(CCCC)CCCCCC)c2c1c1nsnc1c1c3c(n(CC(CCCC)CCCCCC)c12)-c1sc(/C=C2\C(=O)c4cc(Cl)c(Cl)cc4C2=C(C#N)C#N)c(CCCCCCCCCCC)c1C3,0.84,25.83,74.93,16.26,16.25771196,0.014071586715866,16.15,16.26,10:12,0.5% DIO,DIO,0.5%,ITO/PEDOT:PSS/active layer/PFN-Br/Ag,,PFN-Br,,PEDOT:PSS,,,o-xylene,,,-5.56,-3.65,,-5.62,-4.05,
67838,10.1039/d3ee02984k,10.1039/d3ee02984k,PM6,BTP-BO4Cl,PM6,BTP-BO-4Cl,COC(=O)C(C)(C)c1cc(C)cc(-c2sc3c4sc5cc(/C=C6/C(=O)c7cc(F)cc(c7)C(=O)/C6=C\c6cc(C(C)(C)C(=O)OC)c(-c7cc(C)cc(C(C)(C)C(=O)OC)c7)s6)sc5c4c(C(C)(C)C(=O)OC)ccc2-3)c1,CCCCCCCCCCCc1c(/C=C2\C(=O)c3cc(Cl)c(Cl)cc3C2=C(C#N)C#N)sc2c1Cc1c-2n(CC(CCCC)CCCCCC)c2c1c1nsnc1c1c3c(n(CC(CCCC)CCCCCC)c12)-c1sc(/C=C2\C(=O)c4cc(Cl)c(Cl)cc4C2=C(C#N)C#N)c(CCCCCCCCCCC)c1C3,0.84,25.83,74.93,16.15,16.25771196,0.6669471207430537,16.15,16.15,10:12,0.5% DIO,DIO,0.5%,ITO/PEDOT:PSS/active layer/PFN-Br/Ag,,PFN-Br,,PEDOT:PSS,,,o-xylene,,,-5.56,-3.65,,-5.62,-4.05,
67847,10.1039/d3ee02984k,10.1039/d3ee02984k,PM6,BTP-eC9,PM6,BTP-eC9,COC(=O)C(C)(C)c1cc(C)cc(-c2sc3c4sc5cc(/C=C6/C(=O)c7cc(F)cc(c7)C(=O)/C6=C\c6cc(C(C)(C)C(=O)OC)c(-c7cc(C)cc(C(C)(C)C(=O)OC)c7)s6)sc5c4c(C(C)(C)C(=O)OC)ccc2-3)c1,CCCCCCCCCc1c(C=C2C(=O)c3cc(Cl)c(Cl)cc3C2=C(C#N)C#N)sc2c1sc1c3c4nsnc4c4c5sc6c(CCCCCCCCC)c(C=C7C(=O)c8cc(Cl)c(Cl)cc8C7=C(C#N)C#N)sc6c5n(CC(CCCC)CCCCCC)c4c3n(CC(CCCC)CCCCCC)c21,0.833,27.52,76.35,17.5,17.502596159999996,0.0148351999999769,17.35,17.5,10:12,0.5% DIO,DIO,0.5%,ITO/PEDOT:PSS/Active layer/PFN-Br/Ag,,PFN-Br,,PEDOT:PSS,,,o-xylene,,,-5.56,-3.65,,-5.68,-3.9,
67848,10.1039/d3ee02984k,10.1039/d3ee02984k,PM6,BTP-eC9,PM6,BTP-eC9,COC(=O)C(C)(C)c1cc(C)cc(-c2sc3c4sc5cc(/C=C6/C(=O)c7cc(F)cc(c7)C(=O)/C6=C\c6cc(C(C)(C)C(=O)OC)c(-c7cc(C)cc(C(C)(C)C(=O)OC)c7)s6)sc5c4c(C(C)(C)C(=O)OC)ccc2-3)c1,CCCCCCCCCc1c(C=C2C(=O)c3cc(Cl)c(Cl)cc3C2=C(C#N)C#N)sc2c1sc1c3c4nsnc4c4c5sc6c(CCCCCCCCC)c(C=C7C(=O)c8cc(Cl)c(Cl)cc8C7=C(C#N)C#N)sc6c5n(CC(CCCC)CCCCCC)c4c3n(CC(CCCC)CCCCCC)c21,0.843,27.09,76.34,17.43,17.433666558,0.0210359036144523,17.3,17.43,10:12,0.5% DIO,DIO,0.5%,ITO/PEDOT:PSS/active layer/PFN-Br/Ag,,PFN-Br,,PEDOT:PSS,,,o-xylene,,,-5.56,-3.65,,-5.68,-3.9,
67857,10.1039/d3ee03744d,10.1039/d3ee03744d,PTQ10,Y6,PTQ10,Y6,CCCCCCCCC(CCCCCC)COc1cnc2c(-c3cccs3)c(F)c(F)cc2n1,CCCCCCCCCCCc1c(/C=C2\C(=O)c3cc(F)c(F)cc3C2=C(C#N)C#N)sc2c1sc1c3c4nsnc4c4c5sc6c(CCCCCCCCCCC)c(/C=C7\C(=O)c8cc(F)c(F)cc8C7=C(C#N)C#N)sc6c5n(CC(CC)CCCC)c4c3n(CC(CC)CCCC)c21,0.719,17.8,50.0,7.17,6.3991,10.75174337517434,6.41,7.17,1:1.2,,,,glass/ITO/ZnO/PTQ10:Y6/MoO3/Ag,inverted,ZnO,,MoO3,,180.0,Water (SDS),water,100.0,-5.54,-2.92,,-5.65,-4.09,
67858,10.1039/d3ee03744d,10.1039/d3ee03744d,PTQ10,Y6,PTQ10,Y6,CCCCCCCCC(CCCCCC)COc1cnc2c(-c3cccs3)c(F)c(F)cc2n1,CCCCCCCCCCCc1c(/C=C2\C(=O)c3cc(F)c(F)cc3C2=C(C#N)C#N)sc2c1sc1c3c4nsnc4c4c5sc6c(CCCCCCCCCCC)c(/C=C7\C(=O)c8cc(F)c(F)cc8C7=C(C#N)C#N)sc6c5n(CC(CC)CCCC)c4c3n(CC(CC)CCCC)c21,0.732,19.1,51.0,7.87,7.1304120000000015,9.39756035578143,7.16,7.87,1:1.2,,,,glass/ITO/ZnO/PTQ10:Y6/MoO3/Ag,inverted,ZnO,,MoO3,,180.0,Water (SDS),water,130.0,-5.54,-2.92,,-5.65,-4.09,
67859,10.1039/d3ee03744d,10.1039/d3ee03744d,PTQ10,Y6,PTQ10,Y6,CCCCCCCCC(CCCCCC)COc1cnc2c(-c3cccs3)c(F)c(F)cc2n1,CCCCCCCCCCCc1c(/C=C2\C(=O)c3cc(F)c(F)cc3C2=C(C#N)C#N)sc2c1sc1c3c4nsnc4c4c5sc6c(CCCCCCCCCCC)c(/C=C7\C(=O)c8cc(F)c(F)cc8C7=C(C#N)C#N)sc6c5n(CC(CC)CCCC)c4c3n(CC(CC)CCCC)c21,0.732,17.1,45.0,6.36,5.63274,11.434905660377362,5.64,6.36,1:1.2,,,,glass/ITO/ZnO/PTQ10:Y6/MoO3/Ag,inverted,ZnO,,MoO3,,180.0,Water (SDS),water,150.0,-5.54,-2.92,,-5.65,-4.09,
67860,10.1039/d3ee03744d,10.1039/d3ee03744d,PTQ10,Y6,PTQ10,Y6,CCCCCCCCC(CCCCCC)COc1cnc2c(-c3cccs3)c(F)c(F)cc2n1,CCCCCCCCCCCc1c(/C=C2\C(=O)c3cc(F)c(F)cc3C2=C(C#N)C#N)sc2c1sc1c3c4nsnc4c4c5sc6c(CCCCCCCCCCC)c(/C=C7\C(=O)c8cc(F)c(F)cc8C7=C(C#N)C#N)sc6c5n(CC(CC)CCCC)c4c3n(CC(CC)CCCC)c21,0.722,16.4,47.0,6.09,5.565175999999999,8.617799671592785,5.54,6.09,1:1.2,,,,glass/ITO/ZnO/PTQ10:Y6/MoO3/Ag,inverted,ZnO,,MoO3,,180.0,Water (SDS),water,170.0,-5.54,-2.92,,-5.65,-4.09,
67861,10.1039/d3ee03744d,10.1039/d3ee03744d,PTQ10,Y6,PTQ10,Y6,CCCCCCCCC(CCCCCC)COc1cnc2c(-c3cccs3)c(F)c(F)cc2n1,CCCCCCCCCCCc1c(/C=C2\C(=O)c3cc(F)c(F)cc3C2=C(C#N)C#N)sc2c1sc1c3c4nsnc4c4c5sc6c(CCCCCCCCCCC)c(/C=C7\C(=O)c8cc(F)c(F)cc8C7=C(C#N)C#N)sc6c5n(CC(CC)CCCC)c4c3n(CC(CC)CCCC)c21,0.718,17.2,44.0,5.72,5.433824,5.003076923076927,5.4,5.72,1:1.2,,,,glass/ITO/ZnO/PTQ10:Y6/MoO3/Ag,inverted,ZnO,,MoO3,,180.0,Water (SDS),water,200.0,-5.54,-2.92,,-5.65,-4.09,
67862,10.1039/d3ee03744d,10.1039/d3ee03744d,PTQ10,Y6,PTQ10,Y6,CCCCCCCCC(CCCCCC)COc1cnc2c(-c3cccs3)c(F)c(F)cc2n1,CCCCCCCCCCCc1c(/C=C2\C(=O)c3cc(F)c(F)cc3C2=C(C#N)C#N)sc2c1sc1c3c4nsnc4c4c5sc6c(CCCCCCCCCCC)c(/C=C7\C(=O)c8cc(F)c(F)cc8C7=C(C#N)C#N)sc6c5n(CC(CC)CCCC)c4c3n(CC(CC)CCCC)c21,0.746,22.1,59.0,10.14,9.727094,4.072051282051295,9.74,10.14,1:1.2,,,,glass/ITO/ZnO/PTQ10:Y6/MoO3/Ag,inverted,ZnO,,MoO3,,140.0,Water (SDS),water,130.0,-5.54,-2.92,,-5.65,-4.09,
67863,10.1039/d3ee03744d,10.1039/d3ee03744d,PTQ10,Y6,PTQ10,Y6,CCCCCCCCC(CCCCCC)COc1cnc2c(-c3cccs3)c(F)c(F)cc2n1,CCCCCCCCCCCc1c(/C=C2\C(=O)c3cc(F)c(F)cc3C2=C(C#N)C#N)sc2c1sc1c3c4nsnc4c4c5sc6c(CCCCCCCCCCC)c(/C=C7\C(=O)c8cc(F)c(F)cc8C7=C(C#N)C#N)sc6c5n(CC(CC)CCCC)c4c3n(CC(CC)CCCC)c21,0.695,18.0,59.0,7.71,7.3809,4.268482490272367,7.32,7.71,1:1.2,,,,glass/ITO/ZnO/PTQ10:Y6/MoO3/Ag,inverted,ZnO,,MoO3,,140.0,Water (SDS),water,200.0,-5.54,-2.92,,-5.65,-4.09,
67864,10.1039/d3ee03744d,10.1039/d3ee03744d,PTQ10,Y6,PTQ10,Y6,CCCCCCCCC(CCCCCC)COc1cnc2c(-c3cccs3)c(F)c(F)cc2n1,CCCCCCCCCCCc1c(/C=C2\C(=O)c3cc(F)c(F)cc3C2=C(C#N)C#N)sc2c1sc1c3c4nsnc4c4c5sc6c(CCCCCCCCCCC)c(/C=C7\C(=O)c8cc(F)c(F)cc8C7=C(C#N)C#N)sc6c5n(CC(CC)CCCC)c4c3n(CC(CC)CCCC)c21,0.768,24.7,57.0,11.61,10.812672,6.867596899224809,10.79,11.61,1:1.2,,,,,,,,,,140.0,Chloroform,chloroform,100.0,-5.54,-2.92,,-5.65,-4.09,
67865,10.1039/d3ee04065h,10.1039/d3ee04065h,PM6,BTP-eC9,PM6,BTP-eC9,COC(=O)C(C)(C)c1cc(C)cc(-c2sc3c4sc5cc(/C=C6/C(=O)c7cc(F)cc(c7)C(=O)/C6=C\c6cc(C(C)(C)C(=O)OC)c(-c7cc(C)cc(C(C)(C)C(=O)OC)c7)s6)sc5c4c(C(C)(C)C(=O)OC)ccc2-3)c1,CCCCCCCCCc1c(C=C2C(=O)c3cc(Cl)c(Cl)cc3C2=C(C#N)C#N)sc2c1sc1c3c4nsnc4c4c5sc6c(CCCCCCCCC)c(C=C7C(=O)c8cc(Cl)c(Cl)cc8C7=C(C#N)C#N)sc6c5n(CC(CCCC)CCCCCC)c4c3n(CC(CCCC)CCCCCC)c21,0.847,27.55,79.69,18.59,18.595541965,0.0298115384615332,18.43,18.59,,,,,,,,,,,,,,,-5.56,-3.65,,-5.68,-3.9,
67868,10.1039/d3ee04169g,10.1039/d3ee04169g,PM6,BTP-eC9,PM6,BTP-eC9,COC(=O)C(C)(C)c1cc(C)cc(-c2sc3c4sc5cc(/C=C6/C(=O)c7cc(F)cc(c7)C(=O)/C6=C\c6cc(C(C)(C)C(=O)OC)c(-c7cc(C)cc(C(C)(C)C(=O)OC)c7)s6)sc5c4c(C(C)(C)C(=O)OC)ccc2-3)c1,CCCCCCCCCc1c(C=C2C(=O)c3cc(Cl)c(Cl)cc3C2=C(C#N)C#N)sc2c1sc1c3c4nsnc4c4c5sc6c(CCCCCCCCC)c(C=C7C(=O)c8cc(Cl)c(Cl)cc8C7=C(C#N)C#N)sc6c5n(CC(CCCC)CCCCCC)c4c3n(CC(CCCC)CCCCCC)c21,0.848,27.36,76.85,17.86,17.83018368,0.1669446808510545,17.52,17.86,,,,,ITO/PEDOT:PSS/active layer/PNDIT-F3N/Ag,,PNDIT-F3N,,PEDOT:PSS,,,,,,-5.56,-3.65,,-5.68,-3.9,
67869,10.1039/d3ee04169g,10.1039/d3ee04169g,PM6,Y6-1O,PM6,Y6-1O,COC(=O)C(C)(C)c1cc(C)cc(-c2sc3c4sc5cc(/C=C6/C(=O)c7cc(F)cc(c7)C(=O)/C6=C\c6cc(C(C)(C)C(=O)OC)c(-c7cc(C)cc(C(C)(C)C(=O)OC)c7)s6)sc5c4c(C(C)(C)C(=O)OC)ccc2-3)c1,CCCCCCCCCCCOc1c(/C=C2\C(=O)c3cc(F)c(F)cc3C2=C(C#N)C#N)sc2c1sc1c3c4nsnc4c4c5sc6c(CCCCCCCCCCC)c(/C=C7\C(=O)c8cc(F)c(F)cc8C7=C(C#N)C#N)sc6c5n(CC)c4c3n(CC)c21,0.877,23.98,75.56,15.9,15.890615576000002,0.0590215345911855,15.6,15.9,,,,,ITO/PEDOT:PSS/active layer/PNDIT-F3N/Ag,,PNDIT-F3N,,PEDOT:PSS,,,,,,-5.56,-3.65,,-5.71,-3.84,
67873,10.1039/d3ee04281b,10.1039/d3ee04281b,PM6,L8-BO,PM6,L8-BO,COC(=O)C(C)(C)c1cc(C)cc(-c2sc3c4sc5cc(/C=C6/C(=O)c7cc(F)cc(c7)C(=O)/C6=C\c6cc(C(C)(C)C(=O)OC)c(-c7cc(C)cc(C(C)(C)C(=O)OC)c7)s6)sc5c4c(C(C)(C)C(=O)OC)ccc2-3)c1,CCCCCCC(CCCC)Cc1c(/C=C2\C(=O)c3cc(F)c(F)cc3C2=C(C#N)C#N)sc2c1SC1c3c(c4c(c5nsnc35)c3sc5c(CC(CCCC)CCCCCC)c(/C=C6\C(=O)c7cc(F)c(F)cc7C6=C(C#N)C#N)sc5c3n4CC(CC)CCCC)N(CC(CC)CCCC)C21,0.909,25.33,73.6,17.0,16.946377919999996,0.3154240000000223,16.7,17.0,1:1.2,No,,,ITO/PEDOT:PSS/active layer/PDINN/Ag,,PDINN,,PEDOT:PSS,,110.0,CF,chloroform,85.0,-5.56,-3.65,,-5.68,-3.9,
67874,10.1039/d3ee04281b,10.1039/d3ee04281b,PM6,L8-BO,PM6,L8-BO,COC(=O)C(C)(C)c1cc(C)cc(-c2sc3c4sc5cc(/C=C6/C(=O)c7cc(F)cc(c7)C(=O)/C6=C\c6cc(C(C)(C)C(=O)OC)c(-c7cc(C)cc(C(C)(C)C(=O)OC)c7)s6)sc5c4c(C(C)(C)C(=O)OC)ccc2-3)c1,CCCCCCC(CCCC)Cc1c(/C=C2\C(=O)c3cc(F)c(F)cc3C2=C(C#N)C#N)sc2c1SC1c3c(c4c(c5nsnc35)c3sc5c(CC(CCCC)CCCCCC)c(/C=C6\C(=O)c7cc(F)c(F)cc7C6=C(C#N)C#N)sc5c3n4CC(CC)CCCC)N(CC(CC)CCCC)C21,0.866,26.7,78.4,18.1,18.1278048,0.1536176795580022,17.8,18.1,1:1.2,DIO,DIO,0.25% v/v,ITO/PEDOT:PSS/active layer/PDINN/Ag,BHJ OSC,PDINN,,PEDOT:PSS,,110.0,CF,chloroform,85.0,-5.56,-3.65,,-5.68,-3.9,
67875,10.1039/d3ee04281b,10.1039/d3ee04281b,PM6,L8-BO,PM6,L8-BO,COC(=O)C(C)(C)c1cc(C)cc(-c2sc3c4sc5cc(/C=C6/C(=O)c7cc(F)cc(c7)C(=O)/C6=C\c6cc(C(C)(C)C(=O)OC)c(-c7cc(C)cc(C(C)(C)C(=O)OC)c7)s6)sc5c4c(C(C)(C)C(=O)OC)ccc2-3)c1,CCCCCCC(CCCC)Cc1c(/C=C2\C(=O)c3cc(F)c(F)cc3C2=C(C#N)C#N)sc2c1SC1c3c(c4c(c5nsnc35)c3sc5c(CC(CCCC)CCCCCC)c(/C=C6\C(=O)c7cc(F)c(F)cc7C6=C(C#N)C#N)sc5c3n4CC(CC)CCCC)N(CC(CC)CCCC)C21,0.887,26.85,80.1,19.1,19.07657595,0.1226390052356161,18.9,19.1,1:1.2,DICO,DICO,,ITO/PEDOT:PSS/active layer/PDINN/Ag,BHJ OSC,PDINN,,PEDOT:PSS,,110.0,CF,chloroform,85.0,-5.56,-3.65,,-5.68,-3.9,
67876,10.1039/d3ee04281b,10.1039/d3ee04281b,PM6,L8-BO,PM6,L8-BO,COC(=O)C(C)(C)c1cc(C)cc(-c2sc3c4sc5cc(/C=C6/C(=O)c7cc(F)cc(c7)C(=O)/C6=C\c6cc(C(C)(C)C(=O)OC)c(-c7cc(C)cc(C(C)(C)C(=O)OC)c7)s6)sc5c4c(C(C)(C)C(=O)OC)ccc2-3)c1,CCCCCCC(CCCC)Cc1c(/C=C2\C(=O)c3cc(F)c(F)cc3C2=C(C#N)C#N)sc2c1SC1c3c(c4c(c5nsnc35)c3sc5c(CC(CCCC)CCCCCC)c(/C=C6\C(=O)c7cc(F)c(F)cc7C6=C(C#N)C#N)sc5c3n4CC(CC)CCCC)N(CC(CC)CCCC)C21,0.878,24.91,67.3,14.7,14.719169539999998,0.1304050340135936,14.6,14.7,1:1.2,No,,0.5% v/v,ITO/PEDOT:PSS/active layer/PDINN/Ag,BHJ OSC,PDINN,,PEDOT:PSS,,300.0,CF,chloroform,100.0,-5.56,-3.65,,-5.68,-3.9,
67877,10.1039/d3ee04281b,10.1039/d3ee04281b,PM6,L8-BO,PM6,L8-BO,COC(=O)C(C)(C)c1cc(C)cc(-c2sc3c4sc5cc(/C=C6/C(=O)c7cc(F)cc(c7)C(=O)/C6=C\c6cc(C(C)(C)C(=O)OC)c(-c7cc(C)cc(C(C)(C)C(=O)OC)c7)s6)sc5c4c(C(C)(C)C(=O)OC)ccc2-3)c1,CCCCCCC(CCCC)Cc1c(/C=C2\C(=O)c3cc(F)c(F)cc3C2=C(C#N)C#N)sc2c1SC1c3c(c4c(c5nsnc35)c3sc5c(CC(CCCC)CCCCCC)c(/C=C6\C(=O)c7cc(F)c(F)cc7C6=C(C#N)C#N)sc5c3n4CC(CC)CCCC)N(CC(CC)CCCC)C21,0.844,26.34,71.6,15.9,15.917367359999998,0.10922867924527,15.8,15.9,1:1.2,DIO,DIO,0.25% v/v,ITO/PEDOT:PSS/active layer/PDINN/Ag,BHJ OSC,PDINN,,PEDOT:PSS,,300.0,CF,chloroform,100.0,-5.56,-3.65,,-5.68,-3.9,
67878,10.1039/d3ee04281b,10.1039/d3ee04281b,PM6,L8-BO,PM6,L8-BO,COC(=O)C(C)(C)c1cc(C)cc(-c2sc3c4sc5cc(/C=C6/C(=O)c7cc(F)cc(c7)C(=O)/C6=C\c6cc(C(C)(C)C(=O)OC)c(-c7cc(C)cc(C(C)(C)C(=O)OC)c7)s6)sc5c4c(C(C)(C)C(=O)OC)ccc2-3)c1,CCCCCCC(CCCC)Cc1c(/C=C2\C(=O)c3cc(F)c(F)cc3C2=C(C#N)C#N)sc2c1SC1c3c(c4c(c5nsnc35)c3sc5c(CC(CCCC)CCCCCC)c(/C=C6\C(=O)c7cc(F)c(F)cc7C6=C(C#N)C#N)sc5c3n4CC(CC)CCCC)N(CC(CC)CCCC)C21,0.873,26.61,73.9,17.2,17.167361670000002,0.1897577325581249,17.0,17.2,1:1.2,DICO,DICO,,ITO/PEDOT:PSS/active layer/PDINN/Ag,BHJ OSC,PDINN,,PEDOT:PSS,,300.0,CF,chloroform,100.0,-5.56,-3.65,,-5.68,-3.9,
67879,10.1039/d3ee04281b,10.1039/d3ee04281b,PM6,L8-BO,PM6,L8-BO,COC(=O)C(C)(C)c1cc(C)cc(-c2sc3c4sc5cc(/C=C6/C(=O)c7cc(F)cc(c7)C(=O)/C6=C\c6cc(C(C)(C)C(=O)OC)c(-c7cc(C)cc(C(C)(C)C(=O)OC)c7)s6)sc5c4c(C(C)(C)C(=O)OC)ccc2-3)c1,CCCCCCC(CCCC)Cc1c(/C=C2\C(=O)c3cc(F)c(F)cc3C2=C(C#N)C#N)sc2c1SC1c3c(c4c(c5nsnc35)c3sc5c(CC(CCCC)CCCCCC)c(/C=C6\C(=O)c7cc(F)c(F)cc7C6=C(C#N)C#N)sc5c3n4CC(CC)CCCC)N(CC(CC)CCCC)C21,0.853,21.12,63.8,11.5,11.49379968,0.0539158260869529,11.1,11.5,1:1.2,No,,,ITO/PEDOT:PSS/active layer/PDINN/Ag,BHJ OSC,PDINN,,PEDOT:PSS,,480.0,CF,chloroform,100.0,-5.56,-3.65,,-5.68,-3.9,
67880,10.1039/d3ee04281b,10.1039/d3ee04281b,PM6,L8-BO,PM6,L8-BO,COC(=O)C(C)(C)c1cc(C)cc(-c2sc3c4sc5cc(/C=C6/C(=O)c7cc(F)cc(c7)C(=O)/C6=C\c6cc(C(C)(C)C(=O)OC)c(-c7cc(C)cc(C(C)(C)C(=O)OC)c7)s6)sc5c4c(C(C)(C)C(=O)OC)ccc2-3)c1,CCCCCCC(CCCC)Cc1c(/C=C2\C(=O)c3cc(F)c(F)cc3C2=C(C#N)C#N)sc2c1SC1c3c(c4c(c5nsnc35)c3sc5c(CC(CCCC)CCCCCC)c(/C=C6\C(=O)c7cc(F)c(F)cc7C6=C(C#N)C#N)sc5c3n4CC(CC)CCCC)N(CC(CC)CCCC)C21,0.833,24.3,68.2,13.8,13.8049758,0.0360565217391334,13.6,13.8,1:1.2,DIO,DIO,0.25% v/v,ITO/PEDOT:PSS/active layer/PDINN/Ag,BHJ OSC,PDINN,,PEDOT:PSS,,480.0,CF,chloroform,100.0,-5.56,-3.65,,-5.68,-3.9,
67881,10.1039/d3ee04281b,10.1039/d3ee04281b,PM6,L8-BO,PM6,L8-BO,COC(=O)C(C)(C)c1cc(C)cc(-c2sc3c4sc5cc(/C=C6/C(=O)c7cc(F)cc(c7)C(=O)/C6=C\c6cc(C(C)(C)C(=O)OC)c(-c7cc(C)cc(C(C)(C)C(=O)OC)c7)s6)sc5c4c(C(C)(C)C(=O)OC)ccc2-3)c1,CCCCCCC(CCCC)Cc1c(/C=C2\C(=O)c3cc(F)c(F)cc3C2=C(C#N)C#N)sc2c1SC1c3c(c4c(c5nsnc35)c3sc5c(CC(CCCC)CCCCCC)c(/C=C6\C(=O)c7cc(F)c(F)cc7C6=C(C#N)C#N)sc5c3n4CC(CC)CCCC)N(CC(CC)CCCC)C21,0.863,24.8,72.2,15.5,15.452532800000002,0.3062399999999873,15.2,15.5,1:1.2,DICO,DICO,,ITO/PEDOT:PSS/active layer/PDINN/Ag,BHJ OSC,PDINN,,PEDOT:PSS,,480.0,CF,chloroform,100.0,-5.56,-3.65,,-5.68,-3.9,
67882,10.1039/d3ee04300b,10.1039/d3ee04300b,PM6,L8-BO,PM6,L8-BO,COC(=O)C(C)(C)c1cc(C)cc(-c2sc3c4sc5cc(/C=C6/C(=O)c7cc(F)cc(c7)C(=O)/C6=C\c6cc(C(C)(C)C(=O)OC)c(-c7cc(C)cc(C(C)(C)C(=O)OC)c7)s6)sc5c4c(C(C)(C)C(=O)OC)ccc2-3)c1,CCCCCCC(CCCC)Cc1c(/C=C2\C(=O)c3cc(F)c(F)cc3C2=C(C#N)C#N)sc2c1SC1c3c(c4c(c5nsnc35)c3sc5c(CC(CCCC)CCCCCC)c(/C=C6\C(=O)c7cc(F)c(F)cc7C6=C(C#N)C#N)sc5c3n4CC(CC)CCCC)N(CC(CC)CCCC)C21,0.88,25.83,77.65,17.65,17.6501556,0.0008815864022828,17.51,17.65,,,,,,,,,,,107.0,,,,-5.56,-3.65,,-5.68,-3.9,
67883,10.1039/d3ee04300b,10.1039/d3ee04300b,PM6,L8-BO,PM6,L8-BO,COC(=O)C(C)(C)c1cc(C)cc(-c2sc3c4sc5cc(/C=C6/C(=O)c7cc(F)cc(c7)C(=O)/C6=C\c6cc(C(C)(C)C(=O)OC)c(-c7cc(C)cc(C(C)(C)C(=O)OC)c7)s6)sc5c4c(C(C)(C)C(=O)OC)ccc2-3)c1,CCCCCCC(CCCC)Cc1c(/C=C2\C(=O)c3cc(F)c(F)cc3C2=C(C#N)C#N)sc2c1SC1c3c(c4c(c5nsnc35)c3sc5c(CC(CCCC)CCCCCC)c(/C=C6\C(=O)c7cc(F)c(F)cc7C6=C(C#N)C#N)sc5c3n4CC(CC)CCCC)N(CC(CC)CCCC)C21,0.877,26.25,73.47,16.91,16.913712375,0.0219537256061455,16.76,16.91,1:1.2,,,,ITO/PEDOT:PSS/active layer/PNDIT-F3N/Ag,,PNDIT-F3N,,PEDOT:PSS,,191.0,,,,-5.56,-3.65,,-5.68,-3.9,
67884,10.1039/d3ee04300b,10.1039/d3ee04300b,PM6,L8-BO,PM6,L8-BO,COC(=O)C(C)(C)c1cc(C)cc(-c2sc3c4sc5cc(/C=C6/C(=O)c7cc(F)cc(c7)C(=O)/C6=C\c6cc(C(C)(C)C(=O)OC)c(-c7cc(C)cc(C(C)(C)C(=O)OC)c7)s6)sc5c4c(C(C)(C)C(=O)OC)ccc2-3)c1,CCCCCCC(CCCC)Cc1c(/C=C2\C(=O)c3cc(F)c(F)cc3C2=C(C#N)C#N)sc2c1SC1c3c(c4c(c5nsnc35)c3sc5c(CC(CCCC)CCCCCC)c(/C=C6\C(=O)c7cc(F)c(F)cc7C6=C(C#N)C#N)sc5c3n4CC(CC)CCCC)N(CC(CC)CCCC)C21,0.874,26.72,69.18,16.16,16.155799104,0.0259956435643589,15.93,16.16,1:1.2,,,,ITO/PEDOT:PSS/active layer/PNDIT-F3N/Ag,,PNDIT-F3N,,PEDOT:PSS,,291.0,,,,-5.56,-3.65,,-5.68,-3.9,
67885,10.1039/d3ee04300b,10.1039/d3ee04300b,PM6,L8-BO,PM6,L8-BO,COC(=O)C(C)(C)c1cc(C)cc(-c2sc3c4sc5cc(/C=C6/C(=O)c7cc(F)cc(c7)C(=O)/C6=C\c6cc(C(C)(C)C(=O)OC)c(-c7cc(C)cc(C(C)(C)C(=O)OC)c7)s6)sc5c4c(C(C)(C)C(=O)OC)ccc2-3)c1,CCCCCCC(CCCC)Cc1c(/C=C2\C(=O)c3cc(F)c(F)cc3C2=C(C#N)C#N)sc2c1SC1c3c(c4c(c5nsnc35)c3sc5c(CC(CCCC)CCCCCC)c(/C=C6\C(=O)c7cc(F)c(F)cc7C6=C(C#N)C#N)sc5c3n4CC(CC)CCCC)N(CC(CC)CCCC)C21,0.872,27.22,58.59,13.9,13.906828656,0.0491270215827317,13.68,13.9,1:1.2,,,,ITO/PEDOT:PSS/active layer/PNDIT-F3N/Ag,,PNDIT-F3N,,PEDOT:PSS,,377.0,,,,-5.56,-3.65,,-5.68,-3.9,
67892,10.1039/d3ee04300b,10.1039/d3ee04300b,PM6,Y6,PM6,Y6,COC(=O)C(C)(C)c1cc(C)cc(-c2sc3c4sc5cc(/C=C6/C(=O)c7cc(F)cc(c7)C(=O)/C6=C\c6cc(C(C)(C)C(=O)OC)c(-c7cc(C)cc(C(C)(C)C(=O)OC)c7)s6)sc5c4c(C(C)(C)C(=O)OC)ccc2-3)c1,CCCCCCCCCCCc1c(/C=C2\C(=O)c3cc(F)c(F)cc3C2=C(C#N)C#N)sc2c1sc1c3c4nsnc4c4c5sc6c(CCCCCCCCCCC)c(/C=C7\C(=O)c8cc(F)c(F)cc8C7=C(C#N)C#N)sc6c5n(CC(CC)CCCC)c4c3n(CC(CC)CCCC)c21,0.851,26.14,72.44,16.1,16.114379416,0.0893131428571244,16.07,16.1,,,,,,conventional small-area cell,,,,,117.0,,,,-5.56,-3.65,,-5.65,-4.09,
67893,10.1039/d3ee04300b,10.1039/d3ee04300b,PM6,Y6,PM6,Y6,COC(=O)C(C)(C)c1cc(C)cc(-c2sc3c4sc5cc(/C=C6/C(=O)c7cc(F)cc(c7)C(=O)/C6=C\c6cc(C(C)(C)C(=O)OC)c(-c7cc(C)cc(C(C)(C)C(=O)OC)c7)s6)sc5c4c(C(C)(C)C(=O)OC)ccc2-3)c1,CCCCCCCCCCCc1c(/C=C2\C(=O)c3cc(F)c(F)cc3C2=C(C#N)C#N)sc2c1sc1c3c4nsnc4c4c5sc6c(CCCCCCCCCCC)c(/C=C7\C(=O)c8cc(F)c(F)cc8C7=C(C#N)C#N)sc6c5n(CC(CC)CCCC)c4c3n(CC(CC)CCCC)c21,0.839,27.76,51.44,11.98,11.980705216,0.0058866110183496,11.59,11.98,,,,,,conventional small-area cell,,,,,304.0,,,,-5.56,-3.65,,-5.65,-4.09,
67896,10.1039/d3ee04300b,10.1039/d3ee04300b,PM6,BTP-eC9,PM6,BTP-eC9,COC(=O)C(C)(C)c1cc(C)cc(-c2sc3c4sc5cc(/C=C6/C(=O)c7cc(F)cc(c7)C(=O)/C6=C\c6cc(C(C)(C)C(=O)OC)c(-c7cc(C)cc(C(C)(C)C(=O)OC)c7)s6)sc5c4c(C(C)(C)C(=O)OC)ccc2-3)c1,CCCCCCCCCc1c(C=C2C(=O)c3cc(Cl)c(Cl)cc3C2=C(C#N)C#N)sc2c1sc1c3c4nsnc4c4c5sc6c(CCCCCCCCC)c(C=C7C(=O)c8cc(Cl)c(Cl)cc8C7=C(C#N)C#N)sc6c5n(CC(CCCC)CCCCCC)c4c3n(CC(CCCC)CCCCCC)c21,0.848,27.36,71.94,16.69,16.691000832,0.0059965967645237,16.71,,,,,,,,,,,,105.0,,,,-5.56,-3.65,,-5.68,-3.9,
67897,10.1039/d3ee04300b,10.1039/d3ee04300b,PM6,BTP-eC9,PM6,BTP-eC9,COC(=O)C(C)(C)c1cc(C)cc(-c2sc3c4sc5cc(/C=C6/C(=O)c7cc(F)cc(c7)C(=O)/C6=C\c6cc(C(C)(C)C(=O)OC)c(-c7cc(C)cc(C(C)(C)C(=O)OC)c7)s6)sc5c4c(C(C)(C)C(=O)OC)ccc2-3)c1,CCCCCCCCCc1c(C=C2C(=O)c3cc(Cl)c(Cl)cc3C2=C(C#N)C#N)sc2c1sc1c3c4nsnc4c4c5sc6c(CCCCCCCCC)c(C=C7C(=O)c8cc(Cl)c(Cl)cc8C7=C(C#N)C#N)sc6c5n(CC(CCCC)CCCCCC)c4c3n(CC(CCCC)CCCCCC)c21,0.837,29.1,60.35,14.69,14.69926845,0.0630936010891792,14.7,,,,,,,,,,,,292.0,,,,-5.56,-3.65,,-5.68,-3.9,
67900,10.1039/d3ee04300b,10.1039/d3ee04300b,D18,L8-BO,D18,L8-BO,CCCCCCC(CCCC)Cc1csc(-c2cc3c4nsnc4c4cc(-c5cc(CC(CCCC)CCCCCC)c(-c6cc7c(-c8cc(F)c(CC(CC)CCCC)s8)c8sccc8c(-c8cc(F)c(CC(CC)CCCC)s8)c7s6)s5)sc4c3s2)c1,CCCCCCC(CCCC)Cc1c(/C=C2\C(=O)c3cc(F)c(F)cc3C2=C(C#N)C#N)sc2c1SC1c3c(c4c(c5nsnc35)c3sc5c(CC(CCCC)CCCCCC)c(/C=C6\C(=O)c7cc(F)c(F)cc7C6=C(C#N)C#N)sc5c3n4CC(CC)CCCC)N(CC(CC)CCCC)C21,0.9,25.44,72.53,16.6,16.606468800000002,0.0389686746987975,16.51,16.6,,,,,,,,,,,114.0,,,,-5.51,-2.77,,-5.68,-3.9,
67901,10.1039/d3ee04300b,10.1039/d3ee04300b,D18,L8-BO,D18,L8-BO,CCCCCCC(CCCC)Cc1csc(-c2cc3c4nsnc4c4cc(-c5cc(CC(CCCC)CCCCCC)c(-c6cc7c(-c8cc(F)c(CC(CC)CCCC)s8)c8sccc8c(-c8cc(F)c(CC(CC)CCCC)s8)c7s6)s5)sc4c3s2)c1,CCCCCCC(CCCC)Cc1c(/C=C2\C(=O)c3cc(F)c(F)cc3C2=C(C#N)C#N)sc2c1SC1c3c(c4c(c5nsnc35)c3sc5c(CC(CCCC)CCCCCC)c(/C=C6\C(=O)c7cc(F)c(F)cc7C6=C(C#N)C#N)sc5c3n4CC(CC)CCCC)N(CC(CC)CCCC)C21,0.89,26.69,61.05,14.51,14.50187805,0.0559748449345251,14.55,,,,,,,,,,,,301.0,,,,-5.51,-2.77,,-5.68,-3.9,
67904,10.1039/d3fd00141e,10.1039/d3fd00141e,P3HT,TT-FT-ID,P3HT,TT-FT-ID,CCCCCCc1ccsc1,,0.78,5.83,53.0,2.43,2.4101220000000003,0.818024691358018,2.15,2.43,,,,,,,,,,,,,,,-5.01,-3.12,,,,
67905,10.1039/d3fd00141e,10.1039/d3fd00141e,P3HT,TT-T-ID,P3HT,TT-T-ID,CCCCCCc1ccsc1,,0.79,1.78,39.0,0.55,0.5484180000000001,0.2876363636363586,0.4,0.55,1.5:1,,,,inverted,,ZnO,,MoO3,,,DCB,,,-5.01,-3.12,,,,
67935,10.1039/d3ma00106g,10.1039/d3ma00106g,PM6,BTP-eC9,PM6,BTP-eC9,COC(=O)C(C)(C)c1cc(C)cc(-c2sc3c4sc5cc(/C=C6/C(=O)c7cc(F)cc(c7)C(=O)/C6=C\c6cc(C(C)(C)C(=O)OC)c(-c7cc(C)cc(C(C)(C)C(=O)OC)c7)s6)sc5c4c(C(C)(C)C(=O)OC)ccc2-3)c1,CCCCCCCCCc1c(C=C2C(=O)c3cc(Cl)c(Cl)cc3C2=C(C#N)C#N)sc2c1sc1c3c4nsnc4c4c5sc6c(CCCCCCCCC)c(C=C7C(=O)c8cc(Cl)c(Cl)cc8C7=C(C#N)C#N)sc6c5n(CC(CCCC)CCCCCC)c4c3n(CC(CCCC)CCCCCC)c21,0.82,24.2,74.0,15.1,14.68456,2.751258278145697,14.9,15.1,,TPFPP (0 mg),,0 mg,ITO/PEDOT:PSS/PM6:BTP-eC9/PFN-Br/Ag,conventional BHJ OPV,PFN-Br,,PEDOT:PSS,,,,,,-5.56,-3.65,,-5.68,-3.9,
67936,10.1039/d3ma00106g,10.1039/d3ma00106g,PM6,BTP-eC9,PM6,BTP-eC9,COC(=O)C(C)(C)c1cc(C)cc(-c2sc3c4sc5cc(/C=C6/C(=O)c7cc(F)cc(c7)C(=O)/C6=C\c6cc(C(C)(C)C(=O)OC)c(-c7cc(C)cc(C(C)(C)C(=O)OC)c7)s6)sc5c4c(C(C)(C)C(=O)OC)ccc2-3)c1,CCCCCCCCCc1c(C=C2C(=O)c3cc(Cl)c(Cl)cc3C2=C(C#N)C#N)sc2c1sc1c3c4nsnc4c4c5sc6c(CCCCCCCCC)c(C=C7C(=O)c8cc(Cl)c(Cl)cc8C7=C(C#N)C#N)sc6c5n(CC(CCCC)CCCCCC)c4c3n(CC(CCCC)CCCCCC)c21,0.8,25.3,78.0,16.2,15.787200000000002,2.5481481481481305,16.1,16.2,,TPFPP (5 mg),TPFPP,5 mg,ITO/PEDOT:PSS/PM6:BTP-eC9/PFN-Br/Ag,conventional BHJ OPV,PFN-Br,,PEDOT:PSS,,,,,100.0,-5.56,-3.65,,-5.68,-3.9,
67937,10.1039/d3ma00106g,10.1039/d3ma00106g,PM6,BTP-eC9,PM6,BTP-eC9,COC(=O)C(C)(C)c1cc(C)cc(-c2sc3c4sc5cc(/C=C6/C(=O)c7cc(F)cc(c7)C(=O)/C6=C\c6cc(C(C)(C)C(=O)OC)c(-c7cc(C)cc(C(C)(C)C(=O)OC)c7)s6)sc5c4c(C(C)(C)C(=O)OC)ccc2-3)c1,CCCCCCCCCc1c(C=C2C(=O)c3cc(Cl)c(Cl)cc3C2=C(C#N)C#N)sc2c1sc1c3c4nsnc4c4c5sc6c(CCCCCCCCC)c(C=C7C(=O)c8cc(Cl)c(Cl)cc8C7=C(C#N)C#N)sc6c5n(CC(CCCC)CCCCCC)c4c3n(CC(CCCC)CCCCCC)c21,0.8,25.7,80.0,16.9,16.448,2.674556213017741,16.8,16.9,,TPFPP (10 mg),TPFPP,10 mg,ITO/PEDOT:PSS/PM6:BTP-eC9/PFN-Br/Ag,conventional BHJ OPV,PFN-Br,,PEDOT:PSS,,,,,100.0,-5.56,-3.65,,-5.68,-3.9,
67938,10.1039/d3ma00106g,10.1039/d3ma00106g,PM6,BTP-eC9,PM6,BTP-eC9,COC(=O)C(C)(C)c1cc(C)cc(-c2sc3c4sc5cc(/C=C6/C(=O)c7cc(F)cc(c7)C(=O)/C6=C\c6cc(C(C)(C)C(=O)OC)c(-c7cc(C)cc(C(C)(C)C(=O)OC)c7)s6)sc5c4c(C(C)(C)C(=O)OC)ccc2-3)c1,CCCCCCCCCc1c(C=C2C(=O)c3cc(Cl)c(Cl)cc3C2=C(C#N)C#N)sc2c1sc1c3c4nsnc4c4c5sc6c(CCCCCCCCC)c(C=C7C(=O)c8cc(Cl)c(Cl)cc8C7=C(C#N)C#N)sc6c5n(CC(CCCC)CCCCCC)c4c3n(CC(CCCC)CCCCCC)c21,0.78,24.1,75.0,15.3,14.0985,7.852941176470583,15.1,15.3,,TPFPP (20 mg),TPFPP,20 mg,ITO/PEDOT:PSS/PM6:BTP-eC9/PFN-Br/Ag,conventional BHJ OPV,PFN-Br,,PEDOT:PSS,,,,,,-5.56,-3.65,,-5.68,-3.9,
67939,10.1039/d3ma00179b,10.1039/d3ma00179b,PBDTTPTP,N3,PBDTTPTP,N3,CCCCCCCCC(CCCCCC)Cc1csc(-c2cc3oc(=O)c4c5sc(-c6cc(CC(CCCCCC)CCCCCCCC)c(-c7cc8c(-c9ccc([Si](CCC)(CCC)CCC)s9)c9sccc9c(-c9ccc([Si](CCC)(CCC)CCC)s9)c8s7)s6)cc5oc(=O)c4c3s2)c1,CCCCCCCCCCCC1=C(/C=C2\C(=O)C3=CC(F)=C(F)C=C3C2=C(C#N)C#N)SC2=C1SC1=C2N(CCC(CC)CCCC)C2=C1C1=NSN=C1C1=C2N(CCC(CC)CCCC)C2=C1SC1=C2SC(/C=C2\C(=O)C3=CC(F)=C(F)C=C3C2=C(C#N)C#N)=C1CCCCCCCCCCC,0.816,24.77,69.1,13.95,13.966713119999998,0.1198073118279468,13.71,13.95,1:1.2,,,,glass/ITO/PEDOT:PSS/PBDTTPTP:N3/PDIN/Ag (80 nm),opaque,PDIN,PDIN,PEDOT:PSS,PEDOT:PSS,,,,,,,,-5.64,-3.86,
67940,10.1039/d3ma00179b,10.1039/d3ma00179b,PBDTTPTP,N3,PBDTTPTP,N3,CCCCCCCCC(CCCCCC)Cc1csc(-c2cc3oc(=O)c4c5sc(-c6cc(CC(CCCCCC)CCCCCCCC)c(-c7cc8c(-c9ccc([Si](CCC)(CCC)CCC)s9)c9sccc9c(-c9ccc([Si](CCC)(CCC)CCC)s9)c8s7)s6)cc5oc(=O)c4c3s2)c1,CCCCCCCCCCCC1=C(/C=C2\C(=O)C3=CC(F)=C(F)C=C3C2=C(C#N)C#N)SC2=C1SC1=C2N(CCC(CC)CCCC)C2=C1C1=NSN=C1C1=C2N(CCC(CC)CCCC)C2=C1SC1=C2SC(/C=C2\C(=O)C3=CC(F)=C(F)C=C3C2=C(C#N)C#N)=C1CCCCCCCCCCC,0.829,25.43,72.5,15.28,15.28406575,0.0266083115183281,15.17,15.28,1:1.4,,,,glass/ITO/PEDOT:PSS/PBDTTPTP:N3/PDIN/Ag (80 nm),opaque,PDIN,PDIN,PEDOT:PSS,PEDOT:PSS,128.0,,,,,,,-5.64,-3.86,
67941,10.1039/d3ma00179b,10.1039/d3ma00179b,PBDTTPTP,N3,PBDTTPTP,N3,CCCCCCCCC(CCCCCC)Cc1csc(-c2cc3oc(=O)c4c5sc(-c6cc(CC(CCCCCC)CCCCCCCC)c(-c7cc8c(-c9ccc([Si](CCC)(CCC)CCC)s9)c9sccc9c(-c9ccc([Si](CCC)(CCC)CCC)s9)c8s7)s6)cc5oc(=O)c4c3s2)c1,CCCCCCCCCCCC1=C(/C=C2\C(=O)C3=CC(F)=C(F)C=C3C2=C(C#N)C#N)SC2=C1SC1=C2N(CCC(CC)CCCC)C2=C1C1=NSN=C1C1=C2N(CCC(CC)CCCC)C2=C1SC1=C2SC(/C=C2\C(=O)C3=CC(F)=C(F)C=C3C2=C(C#N)C#N)=C1CCCCCCCCCCC,0.829,24.41,71.0,14.38,14.367481899999998,0.0870521557719261,14.22,14.38,1:1.6,,,,glass/ITO/PEDOT:PSS/PBDTTPTP:N3/PDIN/Ag (80 nm),opaque,PDIN,PDIN,PEDOT:PSS,PEDOT:PSS,,,,,,,,-5.64,-3.86,
67942,10.1039/d3ma00179b,10.1039/d3ma00179b,PBDTTPTP,N3,PBDTTPTP,N3,CCCCCCCCC(CCCCCC)Cc1csc(-c2cc3oc(=O)c4c5sc(-c6cc(CC(CCCCCC)CCCCCCCC)c(-c7cc8c(-c9ccc([Si](CCC)(CCC)CCC)s9)c9sccc9c(-c9ccc([Si](CCC)(CCC)CCC)s9)c8s7)s6)cc5oc(=O)c4c3s2)c1,CCCCCCCCCCCC1=C(/C=C2\C(=O)C3=CC(F)=C(F)C=C3C2=C(C#N)C#N)SC2=C1SC1=C2N(CCC(CC)CCCC)C2=C1C1=NSN=C1C1=C2N(CCC(CC)CCCC)C2=C1SC1=C2SC(/C=C2\C(=O)C3=CC(F)=C(F)C=C3C2=C(C#N)C#N)=C1CCCCCCCCCCC,0.83,23.03,71.0,13.56,13.571579,0.0853908554572222,13.41,13.56,1:2.0,,,,glass/ITO/PEDOT:PSS/PBDTTPTP:N3/PDIN/Ag (80 nm),opaque,PDIN,PDIN,PEDOT:PSS,PEDOT:PSS,,,,,,,,-5.64,-3.86,
67943,10.1039/d3ma00179b,10.1039/d3ma00179b,PBDTTPTP,N3,PBDTTPTP,N3,CCCCCCCCC(CCCCCC)Cc1csc(-c2cc3oc(=O)c4c5sc(-c6cc(CC(CCCCCC)CCCCCCCC)c(-c7cc8c(-c9ccc([Si](CCC)(CCC)CCC)s9)c9sccc9c(-c9ccc([Si](CCC)(CCC)CCC)s9)c8s7)s6)cc5oc(=O)c4c3s2)c1,CCCCCCCCCCCC1=C(/C=C2\C(=O)C3=CC(F)=C(F)C=C3C2=C(C#N)C#N)SC2=C1SC1=C2N(CCC(CC)CCCC)C2=C1C1=NSN=C1C1=C2N(CCC(CC)CCCC)C2=C1SC1=C2SC(/C=C2\C(=O)C3=CC(F)=C(F)C=C3C2=C(C#N)C#N)=C1CCCCCCCCCCC,0.835,21.88,71.8,13.11,13.1177164,0.0588588863462976,13.0,13.11,1:2.6,,,,glass/ITO/PEDOT:PSS/PBDTTPTP:N3/PDIN/Ag (80 nm),opaque,PDIN,PDIN,PEDOT:PSS,PEDOT:PSS,,,,,,,,-5.64,-3.86,
67944,10.1039/d3ma00179b,10.1039/d3ma00179b,PBDTTPTP,N3,PBDTTPTP,N3,CCCCCCCCC(CCCCCC)Cc1csc(-c2cc3oc(=O)c4c5sc(-c6cc(CC(CCCCCC)CCCCCCCC)c(-c7cc8c(-c9ccc([Si](CCC)(CCC)CCC)s9)c9sccc9c(-c9ccc([Si](CCC)(CCC)CCC)s9)c8s7)s6)cc5oc(=O)c4c3s2)c1,CCCCCCCCCCCC1=C(/C=C2\C(=O)C3=CC(F)=C(F)C=C3C2=C(C#N)C#N)SC2=C1SC1=C2N(CCC(CC)CCCC)C2=C1C1=NSN=C1C1=C2N(CCC(CC)CCCC)C2=C1SC1=C2SC(/C=C2\C(=O)C3=CC(F)=C(F)C=C3C2=C(C#N)C#N)=C1CCCCCCCCCCC,0.844,19.9,70.0,11.76,11.756919999999996,0.0261904761904967,11.43,11.76,1:3.2,,,,glass/ITO/PEDOT:PSS/PBDTTPTP:N3/PDIN/Ag (80 nm),opaque,PDIN,PDIN,PEDOT:PSS,PEDOT:PSS,,,,,,,,-5.64,-3.86,
67945,10.1039/d3ma00179b,10.1039/d3ma00179b,PBDTTPTP,N3,PBDTTPTP,N3,CCCCCCCCC(CCCCCC)Cc1csc(-c2cc3oc(=O)c4c5sc(-c6cc(CC(CCCCCC)CCCCCCCC)c(-c7cc8c(-c9ccc([Si](CCC)(CCC)CCC)s9)c9sccc9c(-c9ccc([Si](CCC)(CCC)CCC)s9)c8s7)s6)cc5oc(=O)c4c3s2)c1,CCCCCCCCCCCC1=C(/C=C2\C(=O)C3=CC(F)=C(F)C=C3C2=C(C#N)C#N)SC2=C1SC1=C2N(CCC(CC)CCCC)C2=C1C1=NSN=C1C1=C2N(CCC(CC)CCCC)C2=C1SC1=C2SC(/C=C2\C(=O)C3=CC(F)=C(F)C=C3C2=C(C#N)C#N)=C1CCCCCCCCCCC,0.817,23.21,68.9,13.05,13.06521073,0.1165573180076607,13.0,13.05,1:1.2,,,,glass/ITO/PEDOT:PSS/PBDTTPTP:N3/PDIN/Au (1 nm)/Ag (15 nm),semitransparent,PDIN,,PEDOT:PSS,,,,,,,,,-5.64,-3.86,
67946,10.1039/d3ma00179b,10.1039/d3ma00179b,PBDTTPTP,N3,PBDTTPTP,N3,CCCCCCCCC(CCCCCC)Cc1csc(-c2cc3oc(=O)c4c5sc(-c6cc(CC(CCCCCC)CCCCCCCC)c(-c7cc8c(-c9ccc([Si](CCC)(CCC)CCC)s9)c9sccc9c(-c9ccc([Si](CCC)(CCC)CCC)s9)c8s7)s6)cc5oc(=O)c4c3s2)c1,CCCCCCCCCCCC1=C(/C=C2\C(=O)C3=CC(F)=C(F)C=C3C2=C(C#N)C#N)SC2=C1SC1=C2N(CCC(CC)CCCC)C2=C1C1=NSN=C1C1=C2N(CCC(CC)CCCC)C2=C1SC1=C2SC(/C=C2\C(=O)C3=CC(F)=C(F)C=C3C2=C(C#N)C#N)=C1CCCCCCCCCCC,0.821,23.47,70.6,13.61,13.603822219999998,0.045391476855265,13.46,13.61,1:1.4,,,,glass/ITO/PEDOT:PSS/PBDTTPTP:N3/PDIN/Au (1 nm)/Ag (15 nm),semitransparent,PDIN,,PEDOT:PSS,,,,,,,,,-5.64,-3.86,
67947,10.1039/d3ma00179b,10.1039/d3ma00179b,PBDTTPTP,N3,PBDTTPTP,N3,CCCCCCCCC(CCCCCC)Cc1csc(-c2cc3oc(=O)c4c5sc(-c6cc(CC(CCCCCC)CCCCCCCC)c(-c7cc8c(-c9ccc([Si](CCC)(CCC)CCC)s9)c9sccc9c(-c9ccc([Si](CCC)(CCC)CCC)s9)c8s7)s6)cc5oc(=O)c4c3s2)c1,CCCCCCCCCCCC1=C(/C=C2\C(=O)C3=CC(F)=C(F)C=C3C2=C(C#N)C#N)SC2=C1SC1=C2N(CCC(CC)CCCC)C2=C1C1=NSN=C1C1=C2N(CCC(CC)CCCC)C2=C1SC1=C2SC(/C=C2\C(=O)C3=CC(F)=C(F)C=C3C2=C(C#N)C#N)=C1CCCCCCCCCCC,0.818,22.83,70.5,13.17,13.165832699999996,0.031642369020533,12.61,13.17,1:1.6,,,,glass/ITO/PEDOT:PSS/PBDTTPTP:N3/PDIN/Au (1 nm)/Ag (15 nm),semitransparent,PDIN,,PEDOT:PSS,,,,,,,,,-5.64,-3.86,
67948,10.1039/d3ma00179b,10.1039/d3ma00179b,PBDTTPTP,N3,PBDTTPTP,N3,CCCCCCCCC(CCCCCC)Cc1csc(-c2cc3oc(=O)c4c5sc(-c6cc(CC(CCCCCC)CCCCCCCC)c(-c7cc8c(-c9ccc([Si](CCC)(CCC)CCC)s9)c9sccc9c(-c9ccc([Si](CCC)(CCC)CCC)s9)c8s7)s6)cc5oc(=O)c4c3s2)c1,CCCCCCCCCCCC1=C(/C=C2\C(=O)C3=CC(F)=C(F)C=C3C2=C(C#N)C#N)SC2=C1SC1=C2N(CCC(CC)CCCC)C2=C1C1=NSN=C1C1=C2N(CCC(CC)CCCC)C2=C1SC1=C2SC(/C=C2\C(=O)C3=CC(F)=C(F)C=C3C2=C(C#N)C#N)=C1CCCCCCCCCCC,0.824,22.2,70.5,12.91,12.896424,0.1051587916343956,12.48,12.91,1:2.0,,,,glass/ITO/PEDOT:PSS/PBDTTPTP:N3/PDIN/Au (1 nm)/Ag (15 nm),semitransparent,PDIN,,PEDOT:PSS,,,,,,,,,-5.64,-3.86,
67949,10.1039/d3ma00179b,10.1039/d3ma00179b,PBDTTPTP,N3,PBDTTPTP,N3,CCCCCCCCC(CCCCCC)Cc1csc(-c2cc3oc(=O)c4c5sc(-c6cc(CC(CCCCCC)CCCCCCCC)c(-c7cc8c(-c9ccc([Si](CCC)(CCC)CCC)s9)c9sccc9c(-c9ccc([Si](CCC)(CCC)CCC)s9)c8s7)s6)cc5oc(=O)c4c3s2)c1,CCCCCCCCCCCC1=C(/C=C2\C(=O)C3=CC(F)=C(F)C=C3C2=C(C#N)C#N)SC2=C1SC1=C2N(CCC(CC)CCCC)C2=C1C1=NSN=C1C1=C2N(CCC(CC)CCCC)C2=C1SC1=C2SC(/C=C2\C(=O)C3=CC(F)=C(F)C=C3C2=C(C#N)C#N)=C1CCCCCCCCCCC,0.831,21.14,71.8,12.61,12.613350119999998,0.0265671689135493,12.21,12.61,1:2.6,,,,glass/ITO/PEDOT:PSS/PBDTTPTP:N3/PDIN/Au (1 nm)/Ag (15 nm),semitransparent,PDIN,,PEDOT:PSS,,,,,,,,,-5.64,-3.86,
67950,10.1039/d3ma00179b,10.1039/d3ma00179b,PBDTTPTP,N3,PBDTTPTP,N3,CCCCCCCCC(CCCCCC)Cc1csc(-c2cc3oc(=O)c4c5sc(-c6cc(CC(CCCCCC)CCCCCCCC)c(-c7cc8c(-c9ccc([Si](CCC)(CCC)CCC)s9)c9sccc9c(-c9ccc([Si](CCC)(CCC)CCC)s9)c8s7)s6)cc5oc(=O)c4c3s2)c1,CCCCCCCCCCCC1=C(/C=C2\C(=O)C3=CC(F)=C(F)C=C3C2=C(C#N)C#N)SC2=C1SC1=C2N(CCC(CC)CCCC)C2=C1C1=NSN=C1C1=C2N(CCC(CC)CCCC)C2=C1SC1=C2SC(/C=C2\C(=O)C3=CC(F)=C(F)C=C3C2=C(C#N)C#N)=C1CCCCCCCCCCC,0.828,20.65,71.7,12.26,12.2594094,0.0048172920065306,12.17,12.26,1:2.6,,,,MgF2(100 nm)/glass/ITO/PEDOT:PSS/PBDTTPTP:N3/PDIN/Au (1 nm)/Ag (15 nm)/MoO3(35 nm),semitransparent,PDIN,,PEDOT:PSS,,,,,,,,,-5.64,-3.86,
