Repository: JiYiqaq/PCE-KA-GNN

# Data directory

- `raw/Active_Database.csv` is the immutable source dataset bundled under CC BY 4.0. Do not overwrite it with processed data.
- `processed/` is created and populated by the training pipeline. Generated `.pt` and `.pth` caches are intentionally ignored by Git because they can exceed GitHub's normal single-file limit.

See `../DATA_LICENSE.md` for provenance, license and checksum information.

File: data/raw/Active_Database.csv (part 224 of 471)
id,doi,doi_norm,donor,acceptor,donor_canonical,acceptor_canonical,donor_smiles,acceptor_smiles,voc,jsc,ff,pce,pce_recomputed,pce_relative_error_percent,pce_avg,pce_best,d_a_ratio,additive,additive_canonical,additive_ratio,device_structure,device_type,etl,etl_canonical,htl,htl_canonical,active_layer_thickness,solvent,solvent_canonical,annealing_temp,homo_d,lumo_d,eg_d,homo_a,lumo_a,eg_a
67951,10.1039/d3ma00179b,10.1039/d3ma00179b,PBDTTPTP,N3,PBDTTPTP,N3,CCCCCCCCC(CCCCCC)Cc1csc(-c2cc3oc(=O)c4c5sc(-c6cc(CC(CCCCCC)CCCCCCCC)c(-c7cc8c(-c9ccc([Si](CCC)(CCC)CCC)s9)c9sccc9c(-c9ccc([Si](CCC)(CCC)CCC)s9)c8s7)s6)cc5oc(=O)c4c3s2)c1,CCCCCCCCCCCC1=C(/C=C2\C(=O)C3=CC(F)=C(F)C=C3C2=C(C#N)C#N)SC2=C1SC1=C2N(CCC(CC)CCCC)C2=C1C1=NSN=C1C1=C2N(CCC(CC)CCCC)C2=C1SC1=C2SC(/C=C2\C(=O)C3=CC(F)=C(F)C=C3C2=C(C#N)C#N)=C1CCCCCCCCCCC,0.838,19.28,69.6,11.25,11.24502144,0.0442538666666791,10.83,11.25,1:3.2,,,,glass/ITO/PEDOT:PSS/PBDTTPTP:N3/PDIN/Au (1 nm)/Ag (15 nm),semitransparent,PDIN,,PEDOT:PSS,,,,,,,,,-5.64,-3.86,
67952,10.1039/d3ma00541k,10.1039/d3ma00541k,P3HT,MOT,P3HT,MOT,CCCCCCc1ccsc1,,0.689,16.7,60.7,6.98,6.984324099999999,0.0619498567334964,6.81,6.98,,1-MN,1-MN,,,,,,,,,,,130.0,-5.01,-3.12,,,,
67953,10.1039/d3ma00541k,10.1039/d3ma00541k,P3HT,MOT,P3HT,MOT,CCCCCCc1ccsc1,,0.689,15.2,54.9,5.75,5.749567199999999,0.0075269565217624,5.7,5.75,,1-CN,CN,,,,,,,,,,,130.0,-5.01,-3.12,,,,
67954,10.1039/d3ma00541k,10.1039/d3ma00541k,P3HT,MOT,P3HT,MOT,CCCCCCc1ccsc1,,0.689,16.0,55.6,6.12,6.129344,0.1526797385620845,6.0,6.12,,1-PN,PN,,,,,,,,,,,130.0,-5.01,-3.12,,,,
67955,10.1039/d3ma00546a,10.1039/d3ma00546a,PM6,Y6,PM6,Y6,COC(=O)C(C)(C)c1cc(C)cc(-c2sc3c4sc5cc(/C=C6/C(=O)c7cc(F)cc(c7)C(=O)/C6=C\c6cc(C(C)(C)C(=O)OC)c(-c7cc(C)cc(C(C)(C)C(=O)OC)c7)s6)sc5c4c(C(C)(C)C(=O)OC)ccc2-3)c1,CCCCCCCCCCCc1c(/C=C2\C(=O)c3cc(F)c(F)cc3C2=C(C#N)C#N)sc2c1sc1c3c4nsnc4c4c5sc6c(CCCCCCCCCCC)c(/C=C7\C(=O)c8cc(F)c(F)cc8C7=C(C#N)C#N)sc6c5n(CC(CC)CCCC)c4c3n(CC(CC)CCCC)c21,0.873,25.5,72.5,16.2,16.1395875,0.3729166666666556,15.6,16.2,,,,,,conventional,Phen-NaDPO,,PEDOT:PSS,,,Chloroform,chloroform,,-5.56,-3.65,,-5.65,-4.09,
67956,10.1039/d3ma00546a,10.1039/d3ma00546a,PM6,Y6,PM6,Y6,COC(=O)C(C)(C)c1cc(C)cc(-c2sc3c4sc5cc(/C=C6/C(=O)c7cc(F)cc(c7)C(=O)/C6=C\c6cc(C(C)(C)C(=O)OC)c(-c7cc(C)cc(C(C)(C)C(=O)OC)c7)s6)sc5c4c(C(C)(C)C(=O)OC)ccc2-3)c1,CCCCCCCCCCCc1c(/C=C2\C(=O)c3cc(F)c(F)cc3C2=C(C#N)C#N)sc2c1sc1c3c4nsnc4c4c5sc6c(CCCCCCCCCCC)c(/C=C7\C(=O)c8cc(F)c(F)cc8C7=C(C#N)C#N)sc6c5n(CC(CC)CCCC)c4c3n(CC(CC)CCCC)c21,0.817,22.3,67.1,12.2,12.2250161,0.2050500000000017,11.5,12.2,,,,,conventional,conventional,Phen-NaDPO,,PEDOT:PSS,,,Chlorobenzene,chlorobenzene,,-5.56,-3.65,,-5.65,-4.09,
67957,10.1039/d3ma00610g,10.1039/d3ma00610g,PDPP,PC71BM,PDPP,PC71BM,,COC(=O)CCCC1(c2ccccc2)C23c4c5ccc6c7cc8c9c%10c(cc%11cc%12c%13c%14c(cc%15c%16ccc-5c2c%16c2c5c%16c%17c(c(c46)c7c9c%17c4c%10c%11c%13c4c%16c%14c%152)C513)C%12)C8,0.94,13.08,59.0,7.25,7.254168,0.0574896551724131,7.04,7.25,,,,,,,,,,,,,,,,,,-5.9,-3.9,
67958,10.1039/d3ma00610g,10.1039/d3ma00610g,Zn-PDPP,PC71BM,Zn-PDPP,PC71BM,,COC(=O)CCCC1(c2ccccc2)C23c4c5ccc6c7cc8c9c%10c(cc%11cc%12c%13c%14c(cc%15c%16ccc-5c2c%16c2c5c%16c%17c(c(c46)c7c9c%17c4c%10c%11c%13c4c%16c%14c%152)C513)C%12)C8,0.81,17.28,65.0,9.1,9.097920000000002,0.0228571428571169,8.94,9.1,,,,,,,,,,,,,,,,,,-5.9,-3.9,
67959,10.1039/d3ma00779k,10.1039/d3ma00779k,P1,ITIC,P1,ITIC,CCCCCCCCc1cc(-c2c(-c3cccs3)sc3c(-c4cc(CCCCCCCC)c(CCCCCCCC)s4)c(-c4ccc(-c5cccc6nsnc56)s4)sc23)sc1CCCCCCCC,CCCCCCc1ccc(C2(c3ccc(CCCCCC)cc3)c3cc4c(cc3-c3sc5cc(C=C6C(=O)c7ccccc7C6=C(C#N)C#N)sc5c32)C(c2ccc(CCCCCC)cc2)(c2ccc(CCCCCC)cc2)c2c-4sc3cc(C=C4C(=O)c5ccccc5C4=C(C#N)C#N)sc23)cc1,0.96,6.61,53.0,3.25,3.363168,3.4820923076923056,3.25,3.25,1:1,No,,,ITO/PEDOT:PSS/active layer/PFN/Al,OSC,PFN,,PEDOT:PSS,,,,,,,,,-5.576,-3.916,
67960,10.1039/d3ma00779k,10.1039/d3ma00779k,P1,ITIC,P1,ITIC,CCCCCCCCc1cc(-c2c(-c3cccs3)sc3c(-c4cc(CCCCCCCC)c(CCCCCCCC)s4)c(-c4ccc(-c5cccc6nsnc56)s4)sc23)sc1CCCCCCCC,CCCCCCc1ccc(C2(c3ccc(CCCCCC)cc3)c3cc4c(cc3-c3sc5cc(C=C6C(=O)c7ccccc7C6=C(C#N)C#N)sc5c32)C(c2ccc(CCCCCC)cc2)(c2ccc(CCCCCC)cc2)c2c-4sc3cc(C=C4C(=O)c5ccccc5C4=C(C#N)C#N)sc23)cc1,0.91,7.18,54.0,3.53,3.528252,0.0495184135977234,3.44,3.53,1:1,1% CN,CN,1%,ITO/PEDOT:PSS/active layer/PFN/Al,OSC,PFN,,PEDOT:PSS,,,,,,,,,-5.576,-3.916,
67961,10.1039/d3ma00779k,10.1039/d3ma00779k,P2,ITIC,P2,ITIC,,CCCCCCc1ccc(C2(c3ccc(CCCCCC)cc3)c3cc4c(cc3-c3sc5cc(C=C6C(=O)c7ccccc7C6=C(C#N)C#N)sc5c32)C(c2ccc(CCCCCC)cc2)(c2ccc(CCCCCC)cc2)c2c-4sc3cc(C=C4C(=O)c5ccccc5C4=C(C#N)C#N)sc23)cc1,0.92,10.6,58.0,5.53,5.65616,2.281374321880644,5.47,5.53,1:1,No,,,ITO/PEDOT:PSS/active layer/PFN/Al,OSC,PFN,,PEDOT:PSS,,,,,,,,,-5.576,-3.916,
67962,10.1039/d3ma00779k,10.1039/d3ma00779k,P2,ITIC,P2,ITIC,,CCCCCCc1ccc(C2(c3ccc(CCCCCC)cc3)c3cc4c(cc3-c3sc5cc(C=C6C(=O)c7ccccc7C6=C(C#N)C#N)sc5c32)C(c2ccc(CCCCCC)cc2)(c2ccc(CCCCCC)cc2)c2c-4sc3cc(C=C4C(=O)c5ccccc5C4=C(C#N)C#N)sc23)cc1,0.9,12.24,64.0,7.05,7.05024,0.003404255319146,6.98,7.05,1:1,1% CN,CN,1%,ITO/PEDOT:PSS/active layer/PFN/Al,OSC,PFN,,PEDOT:PSS,,,,,,,,,-5.576,-3.916,
67963,10.1039/d3ma00779k,10.1039/d3ma00779k,P3,ITIC,P3,ITIC,CCCCCCc1csc(-c2ccc(-c3cc(CCCCCC)c(/C=C/c4csc(-c5cc6c(OCC(CC)CCCC)c7sc(-c8ccc(C9=C%10C(=O)N(CC(CC)CCCC)C(c%11ccc(-c%12cc%13c(OCC(CC)CCCC)c%14sccc%14c(OCC(CC)CCCC)c%13s%12)s%11)=C%10C(=O)N9CC(CC)CCCC)s8)cc7c(OCC(CC)CCCC)c6s5)c4)s3)c3nsnc23)c1,CCCCCCc1ccc(C2(c3ccc(CCCCCC)cc3)c3cc4c(cc3-c3sc5cc(C=C6C(=O)c7ccccc7C6=C(C#N)C#N)sc5c32)C(c2ccc(CCCCCC)cc2)(c2ccc(CCCCCC)cc2)c2c-4sc3cc(C=C4C(=O)c5ccccc5C4=C(C#N)C#N)sc23)cc1,0.88,13.62,59.0,7.07,7.071504,0.0212729844412974,7.02,7.07,1:1,No,,,ITO/PEDOT:PSS/active layer/PFN/Al,OSC,PFN,,PEDOT:PSS,,,,,,,,,-5.576,-3.916,
67964,10.1039/d3ma00779k,10.1039/d3ma00779k,P3,ITIC,P3,ITIC,CCCCCCc1csc(-c2ccc(-c3cc(CCCCCC)c(/C=C/c4csc(-c5cc6c(OCC(CC)CCCC)c7sc(-c8ccc(C9=C%10C(=O)N(CC(CC)CCCC)C(c%11ccc(-c%12cc%13c(OCC(CC)CCCC)c%14sccc%14c(OCC(CC)CCCC)c%13s%12)s%11)=C%10C(=O)N9CC(CC)CCCC)s8)cc7c(OCC(CC)CCCC)c6s5)c4)s3)c3nsnc23)c1,CCCCCCc1ccc(C2(c3ccc(CCCCCC)cc3)c3cc4c(cc3-c3sc5cc(C=C6C(=O)c7ccccc7C6=C(C#N)C#N)sc5c32)C(c2ccc(CCCCCC)cc2)(c2ccc(CCCCCC)cc2)c2c-4sc3cc(C=C4C(=O)c5ccccc5C4=C(C#N)C#N)sc23)cc1,0.86,15.68,65.0,8.87,8.76512,1.182412626832014,8.87,8.87,1:1,1% CN,CN,1%,ITO/PEDOT:PSS/active layer/PFN/Al,OSC,PFN,,PEDOT:PSS,,,,,,,,,-5.576,-3.916,
67965,10.1039/d3ma00925d,10.1039/d3ma00925d,Flu(DPPFlu)2,PC71BM,Flu(DPPFlu)2,PC71BM,,COC(=O)CCCC1(c2ccccc2)C23c4c5ccc6c7cc8c9c%10c(cc%11cc%12c%13c%14c(cc%15c%16ccc-5c2c%16c2c5c%16c%17c(c(c46)c7c9c%17c4c%10c%11c%13c4c%16c%14c%152)C513)C%12)C8,0.87,7.4,36.8,2.37,2.369184,0.0344303797468511,2.15,2.37,1:2,,,,,BHJ,,,PEDOT:PSS,,,,,,,,,-5.9,-3.9,
67966,10.1039/d3ma00925d,10.1039/d3ma00925d,BPF(DPPBPF)2,PC71BM,BPF(DPPBPF)2,PC71BM,,COC(=O)CCCC1(c2ccccc2)C23c4c5ccc6c7cc8c9c%10c(cc%11cc%12c%13c%14c(cc%15c%16ccc-5c2c%16c2c5c%16c%17c(c(c46)c7c9c%17c4c%10c%11c%13c4c%16c%14c%152)C513)C%12)C8,0.94,12.95,35.2,4.28,4.284896,0.1143925233644758,4.11,4.28,1:2,,,,,BHJ,,,PEDOT:PSS,,,,,,,,,-5.9,-3.9,
67967,10.1039/d3ma00925d,10.1039/d3ma00925d,BPF(DPPCz)2,PC71BM,BPF(DPPCz)2,PC71BM,,COC(=O)CCCC1(c2ccccc2)C23c4c5ccc6c7cc8c9c%10c(cc%11cc%12c%13c%14c(cc%15c%16ccc-5c2c%16c2c5c%16c%17c(c(c46)c7c9c%17c4c%10c%11c%13c4c%16c%14c%152)C513)C%12)C8,0.81,14.17,42.6,4.89,4.8895002000000005,0.0102208588956883,4.44,4.89,1:2,,,,,BHJ,,,PEDOT:PSS,,,,,,,,,-5.9,-3.9,
67968,10.1039/d3ma00925d,10.1039/d3ma00925d,Cz(DPPCz)2,PC71BM,Cz(DPPCz)2,PC71BM,,COC(=O)CCCC1(c2ccccc2)C23c4c5ccc6c7cc8c9c%10c(cc%11cc%12c%13c%14c(cc%15c%16ccc-5c2c%16c2c5c%16c%17c(c(c46)c7c9c%17c4c%10c%11c%13c4c%16c%14c%152)C513)C%12)C8,0.79,18.16,42.7,6.12,6.125912800000001,0.0966143790849808,6.08,6.12,1:2,,,,,BHJ,,,PEDOT:PSS,,,,,,,,,-5.9,-3.9,
67969,10.1039/d3mh00787a,10.1039/d3mh00787a,FO4-T,Y6,FO4-T,Y6,,CCCCCCCCCCCc1c(/C=C2\C(=O)c3cc(F)c(F)cc3C2=C(C#N)C#N)sc2c1sc1c3c4nsnc4c4c5sc6c(CCCCCCCCCCC)c(/C=C7\C(=O)c8cc(F)c(F)cc8C7=C(C#N)C#N)sc6c5n(CC(CC)CCCC)c4c3n(CC(CC)CCCC)c21,0.75,22.72,58.0,9.8,9.8832,0.8489795918367137,,,1:1.5,,,,ITO/ZnO/active layer/MoOx/Ag,inverted,ZnO,,MoOx,,,,,,,,,-5.65,-4.09,
67970,10.1039/d3mh00787a,10.1039/d3mh00787a,FO6-T,Y6,FO6-T,Y6,,CCCCCCCCCCCc1c(/C=C2\C(=O)c3cc(F)c(F)cc3C2=C(C#N)C#N)sc2c1sc1c3c4nsnc4c4c5sc6c(CCCCCCCCCCC)c(/C=C7\C(=O)c8cc(F)c(F)cc8C7=C(C#N)C#N)sc6c5n(CC(CC)CCCC)c4c3n(CC(CC)CCCC)c21,0.79,26.7,67.0,14.1,14.13231,0.2291489361702179,,,1:1.5,,,,ITO/ZnO/active layer/MoOx/Ag,inverted,ZnO,,MoOx,,,,,,,,,-5.65,-4.09,
67971,10.1039/d3mh00787a,10.1039/d3mh00787a,FO8-T,Y6,FO8-T,Y6,,CCCCCCCCCCCc1c(/C=C2\C(=O)c3cc(F)c(F)cc3C2=C(C#N)C#N)sc2c1sc1c3c4nsnc4c4c5sc6c(CCCCCCCCCCC)c(/C=C7\C(=O)c8cc(F)c(F)cc8C7=C(C#N)C#N)sc6c5n(CC(CC)CCCC)c4c3n(CC(CC)CCCC)c21,0.79,24.16,57.0,10.7,10.879248,1.675214953271039,,,1:1.5,,,,ITO/ZnO/active layer/MoOx/Ag,,ZnO,,MoOx,,,,,,,,,-5.65,-4.09,
67972,10.1039/d3mh00787a,10.1039/d3mh00787a,FO10-T,Y6,FO10-T,Y6,,CCCCCCCCCCCc1c(/C=C2\C(=O)c3cc(F)c(F)cc3C2=C(C#N)C#N)sc2c1sc1c3c4nsnc4c4c5sc6c(CCCCCCCCCCC)c(/C=C7\C(=O)c8cc(F)c(F)cc8C7=C(C#N)C#N)sc6c5n(CC(CC)CCCC)c4c3n(CC(CC)CCCC)c21,0.76,20.2,60.0,9.3,9.2112,0.9548387096774288,,,1:1.5,,,,ITO/ZnO/active layer/MoOx/Ag,inverted,ZnO,,MoOx,,,,,,,,,-5.65,-4.09,
67973,10.1039/d3mh00787a,10.1039/d3mh00787a,FO6-2T,Y6,FO6-2T,Y6,,CCCCCCCCCCCc1c(/C=C2\C(=O)c3cc(F)c(F)cc3C2=C(C#N)C#N)sc2c1sc1c3c4nsnc4c4c5sc6c(CCCCCCCCCCC)c(/C=C7\C(=O)c8cc(F)c(F)cc8C7=C(C#N)C#N)sc6c5n(CC(CC)CCCC)c4c3n(CC(CC)CCCC)c21,0.65,16.04,50.0,5.3,5.212999999999999,1.6415094339622762,,,1:1.5,,,,ITO/ZnO/active layer/MoOx/Ag,inverted,ZnO,,MoOx,,,,,,,,,-5.65,-4.09,
67974,10.1039/d3mh00787a,10.1039/d3mh00787a,FO8-2T,Y6,FO8-2T,Y6,,CCCCCCCCCCCc1c(/C=C2\C(=O)c3cc(F)c(F)cc3C2=C(C#N)C#N)sc2c1sc1c3c4nsnc4c4c5sc6c(CCCCCCCCCCC)c(/C=C7\C(=O)c8cc(F)c(F)cc8C7=C(C#N)C#N)sc6c5n(CC(CC)CCCC)c4c3n(CC(CC)CCCC)c21,0.63,27.07,53.0,9.0,9.038673,0.4297000000000118,,,1:1.5,,,,ITO/ZnO/active layer/MoOx/Ag,,ZnO,,MoOx,,,,,,,,,-5.65,-4.09,
67975,10.1039/d3mh00787a,10.1039/d3mh00787a,FO10-2T,Y6,FO10-2T,Y6,,CCCCCCCCCCCc1c(/C=C2\C(=O)c3cc(F)c(F)cc3C2=C(C#N)C#N)sc2c1sc1c3c4nsnc4c4c5sc6c(CCCCCCCCCCC)c(/C=C7\C(=O)c8cc(F)c(F)cc8C7=C(C#N)C#N)sc6c5n(CC(CC)CCCC)c4c3n(CC(CC)CCCC)c21,0.65,23.06,58.0,8.7,8.69362,0.0733333333333339,,,1:1.5,,,,ITO/ZnO/active layer/MoOx/Ag,inverted,ZnO,,MoOx,,,,,,,,,-5.65,-4.09,
67976,10.1039/d3mh00787a,10.1039/d3mh00787a,FO6-TT,Y6,FO6-TT,Y6,,CCCCCCCCCCCc1c(/C=C2\C(=O)c3cc(F)c(F)cc3C2=C(C#N)C#N)sc2c1sc1c3c4nsnc4c4c5sc6c(CCCCCCCCCCC)c(/C=C7\C(=O)c8cc(F)c(F)cc8C7=C(C#N)C#N)sc6c5n(CC(CC)CCCC)c4c3n(CC(CC)CCCC)c21,0.61,10.24,48.0,3.0,2.998272,0.0575999999999983,,,1:1.5,,,,ITO/ZnO/active layer/MoOx/Ag,,ZnO,,MoOx,,,,,,,,,-5.65,-4.09,
67977,10.1039/d3mh00787a,10.1039/d3mh00787a,FO8-TT,Y6,FO8-TT,Y6,,CCCCCCCCCCCc1c(/C=C2\C(=O)c3cc(F)c(F)cc3C2=C(C#N)C#N)sc2c1sc1c3c4nsnc4c4c5sc6c(CCCCCCCCCCC)c(/C=C7\C(=O)c8cc(F)c(F)cc8C7=C(C#N)C#N)sc6c5n(CC(CC)CCCC)c4c3n(CC(CC)CCCC)c21,0.61,8.32,51.0,2.6,2.588352,0.4480000000000039,,,1:1.5,,,,ITO/ZnO/active layer/MoOx/Ag,,ZnO,,MoOx,,,,,,,,,-5.65,-4.09,
67978,10.1039/d3mh00787a,10.1039/d3mh00787a,FO10-TT,Y6,FO10-TT,Y6,,CCCCCCCCCCCc1c(/C=C2\C(=O)c3cc(F)c(F)cc3C2=C(C#N)C#N)sc2c1sc1c3c4nsnc4c4c5sc6c(CCCCCCCCCCC)c(/C=C7\C(=O)c8cc(F)c(F)cc8C7=C(C#N)C#N)sc6c5n(CC(CC)CCCC)c4c3n(CC(CC)CCCC)c21,0.69,16.14,51.0,5.7,5.679666,0.3567368421052644,,,1:1.5,,,,ITO/ZnO/active layer/MoOx/Ag,inverted,ZnO,,MoOx,,,,,,,,,-5.65,-4.09,
67979,10.1039/d3mh00787a,10.1039/d3mh00787a,FO6-T,Y6,FO6-T,Y6,,CCCCCCCCCCCc1c(/C=C2\C(=O)c3cc(F)c(F)cc3C2=C(C#N)C#N)sc2c1sc1c3c4nsnc4c4c5sc6c(CCCCCCCCCCC)c(/C=C7\C(=O)c8cc(F)c(F)cc8C7=C(C#N)C#N)sc6c5n(CC(CC)CCCC)c4c3n(CC(CC)CCCC)c21,0.8,26.41,72.0,15.2,15.21216,0.0799999999999982,,,,,,,ITO/PEDOT/AL/PDINO/Ag,conventional,PDINO,,PEDOT,,,,,,,,,-5.65,-4.09,
67980,10.1039/d3mh00787a,10.1039/d3mh00787a,FO6-T,L8BO,FO6-T,L8-BO,,CCCCCCC(CCCC)Cc1c(/C=C2\C(=O)c3cc(F)c(F)cc3C2=C(C#N)C#N)sc2c1SC1c3c(c4c(c5nsnc35)c3sc5c(CC(CCCC)CCCCCC)c(/C=C6\C(=O)c7cc(F)c(F)cc7C6=C(C#N)C#N)sc5c3n4CC(CC)CCCC)N(CC(CC)CCCC)C21,0.83,26.82,69.0,15.4,15.359814000000002,0.2609480519480422,,,,,,,ITO/PEDOT/AL/PDINO/Ag,conventional,PDINO,,PEDOT,,,,,,,,,-5.68,-3.9,
67981,10.1039/d3mh01133j,10.1039/d3mh01133j,PM7-D3,PTI04,PM7-D3,PTI04,,,0.9,23.88,69.0,14.91,14.82948,0.5400402414486917,14.91,,1:1.2,,,,ITO/PEDOT:PSS/PM7-D3:PTI04/PNDIT-F3N-Br/Ag,,PNDIT-F3N-Br,,PEDOT:PSS,,,2-MeTHF,2-MeTHF,,,,,,,
67982,10.1039/d3mh01133j,10.1039/d3mh01133j,PM7-D3,Y12,PM7-D3,Y12,,CCCCCCCCCCCC1=C(/C=C2\C(=O)C3=C(C=C(F)C(F)=C3)C2=C(C#N)C#N)SC2=C1SC1=C2N(CC(CCCC)CCCCCC)C2=C1C1=NSN=C1C1=C2N(CC(CCCC)CCCCCC)C2=C1SC1=C2SC(/C=C2\C(=O)C3=C(C=C(F)C(F)=C3)C2=C(C#N)C#N)=C1CCCCCCCCCCC,0.86,23.76,54.0,11.06,11.034144,0.2337793851717831,11.06,,1:1.2,,,,ITO/PEDOT:PSS/PM7-D3:Y12/PNDIT-F3N-Br/Ag,,PNDIT-F3N-Br,,PEDOT:PSS,,,2-MeTHF,2-MeTHF,,,,,,,
67983,10.1039/d3mh01133j,10.1039/d3mh01133j,PM7-D3,DTY6,PM7-D3,DTY6,,,0.86,20.29,65.0,11.28,11.34211,0.5506205673758914,11.28,,1:1.2,,,,ITO/PEDOT:PSS/PM7-D3:DTY6/PNDIT-F3N-Br/Ag,,PNDIT-F3N-Br,,PEDOT:PSS,,,2-MeTHF,2-MeTHF,,,,,,,
67984,10.1039/d3mh01133j,10.1039/d3mh01133j,PM7-D5,PTI04,PM7-D5,PTI04,,,0.87,17.17,64.0,9.61,9.560256,0.5176274713839613,9.61,,1:1.2,,,,ITO/PEDOT:PSS/PM7-D5:PTI04/PNDIT-F3N-Br/Ag,,PNDIT-F3N-Br,,PEDOT:PSS,,,2-MeTHF,2-MeTHF,,,,,,,
67985,10.1039/d3nh00122a,10.1039/d3nh00122a,PM6,m-BTP-PhC6,PM6,m-BTP-PhC6,COC(=O)C(C)(C)c1cc(C)cc(-c2sc3c4sc5cc(/C=C6/C(=O)c7cc(F)cc(c7)C(=O)/C6=C\c6cc(C(C)(C)C(=O)OC)c(-c7cc(C)cc(C(C)(C)C(=O)OC)c7)s6)sc5c4c(C(C)(C)C(=O)OC)ccc2-3)c1,CCCCCCc1cccc(-c2c(/C=C3\C(=O)c4cc(F)c(F)cc4C3=C(C#N)C#N)sc3c2sc2c4c5nsnc5c5c6sc7c(-c8cccc(CCCCCC)c8)c(/C=C8\C(=O)c9cc(F)c(F)cc9C8=C(C#N)C#N)sc7c6n(CC(CC)CCCC)c5c4n(CC(CC)CCCC)c32)c1,0.85,25.69,78.43,17.12,17.12636695,0.0371901285046747,16.92,17.12,,1-chloronaphthalene,,0.6 vol%,ITO/PEDOT:PSS/active layer/PNDIT-F3N/Ag,conventional,PNDIT-F3N,,PEDOT:PSS,,,chloroform,,,-5.56,-3.65,,,,
67988,10.1039/d3nh00122a,10.1039/d3nh00122a,PM6,Qx2,PM6,Qx-2,COC(=O)C(C)(C)c1cc(C)cc(-c2sc3c4sc5cc(/C=C6/C(=O)c7cc(F)cc(c7)C(=O)/C6=C\c6cc(C(C)(C)C(=O)OC)c(-c7cc(C)cc(C(C)(C)C(=O)OC)c7)s6)sc5c4c(C(C)(C)C(=O)OC)ccc2-3)c1,CCc1ccc(-c2c3cc(-c4ccc(-c5c(F)c(F)c(-c6ccc(-c7cc8c(-c9ccc(CC)s9)c9sc(-c%10ccc(-c%11c(F)c(F)c(-c%12ccc(-c%13cc%14c(-c%15ccc(CC)s%15)c%15sc(-c%16ccc(-c%17c(F)c(F)c(-c%18cccs%18)c%18nc(-c%19sc(CC)c(F)c%19F)c(-c%19sc(CC)c(F)c%19F)nc%17%18)s%16)cc%15c(-c%15ccc(CC)s%15)c%14s%13)s%12)c%12nc(-c%13sc(CC)c(F)c%13F)c(-c%13sc(CC)c(F)c%13F)nc%11%12)s%10)cc9c(-c9ccc(CC)s9)c8s7)s6)c6nc(-c7sc(CC)c(F)c7F)c(-c7sc(CC)c(F)c7F)nc56)s4)sc3c(-c3ccc(CC)s3)c3ccsc23)s1,0.935,24.28,75.37,17.11,17.11034666,0.0020260666277131,16.95,17.11,1:1.4,1-chloronaphthalene,,0.6% v/v,conventional,conventional,PNDIT-F3N,,PEDOT:PSS,,,chloroform,,,-5.56,-3.65,,-5.4,-3.1,
67989,10.1039/d3nj00283g,10.1039/d3nj00283g,PBDB-T,TTIC,PBDB-T,4TIC,CCCCC(CC)Cc1ccc(-c2c3cc(-c4ccc(-c5sc(-c6cccs6)c6c5C(=O)c5c(CC(CC)CCCC)sc(CC(CC)CCCC)c5C6=O)s4)sc3c(-c3ccc(CC(CC)CCCC)s3)c3ccsc23)s1,CCCCCCc1ccc(C2(c3ccc(CCCCCC)cc3)c3cc(/C=C4\C(=O)c5ccccc5C4=C(C#N)C#N)sc3-c3sc4c5c(sc4c32)-c2sc(/C=C3\C(=O)c4ccccc4C3=C(C#N)C#N)cc2C5(c2ccc(CCCCCC)cc2)c2ccc(CCCCCC)cc2)cc1,0.8,20.58,66.0,10.87,10.866239999999998,0.0345906163753591,10.73,10.87,,,,,,,,,,,,,,,-5.33,-3.48,,-5.51,-3.89,
67990,10.1039/d3nj00283g,10.1039/d3nj00283g,PBDB-T,TTIC,PBDB-T,4TIC,CCCCC(CC)Cc1ccc(-c2c3cc(-c4ccc(-c5sc(-c6cccs6)c6c5C(=O)c5c(CC(CC)CCCC)sc(CC(CC)CCCC)c5C6=O)s4)sc3c(-c3ccc(CC(CC)CCCC)s3)c3ccsc23)s1,CCCCCCc1ccc(C2(c3ccc(CCCCCC)cc3)c3cc(/C=C4\C(=O)c5ccccc5C4=C(C#N)C#N)sc3-c3sc4c5c(sc4c32)-c2sc(/C=C3\C(=O)c4ccccc4C3=C(C#N)C#N)cc2C5(c2ccc(CCCCCC)cc2)c2ccc(CCCCCC)cc2)cc1,0.79,20.26,65.7,10.52,10.515547800000002,0.0423212927756423,10.36,10.52,1:1,DIO,,0.3%,,OPV,PDINO,,PEDOT:PSS,,,chloroform,,,-5.33,-3.48,,-5.51,-3.89,
67991,10.1039/d3nj00283g,10.1039/d3nj00283g,PBDB-T,TTNC,PBDB-T,TTNC,CCCCC(CC)Cc1ccc(-c2c3cc(-c4ccc(-c5sc(-c6cccs6)c6c5C(=O)c5c(CC(CC)CCCC)sc(CC(CC)CCCC)c5C6=O)s4)sc3c(-c3ccc(CC(CC)CCCC)s3)c3ccsc23)s1,,0.76,20.95,71.2,11.34,11.336464,0.0311816578483282,11.18,11.34,1:1,DIO,,0.3%,conventional,OPV,PDINO,,PEDOT:PSS,,,chloroform,,,-5.33,-3.48,,,,
67992,10.1039/d3nj01953e,10.1039/d3nj01953e,PBDTQ-4O,PC70BM,PBDTQ-4O,PC70BM,,CCCCC(=O)OCC1(C2=CC=CC=C2)C3=CC=CC4=CC=CC5=CC=CC6=CC=C7C=CC=CC8=CC=CC1=C8C7=C6C5=C4C3,0.76,14.9,42.0,4.8,4.75608,0.9149999999999991,4.78,4.8,1:2,,,,ITO/ZnO/PBDTQ-4O:PC70BM/MoO3/Al,inverted,ZnO,ZnO,MoO3,MoO3,,,,,,,,-6.1,-3.9,
67993,10.1039/d3nj03096b,10.1039/d3nj03096b,D18,CH-6F,D18,CH-6F,CCCCCCC(CCCC)Cc1csc(-c2cc3c4nsnc4c4cc(-c5cc(CC(CCCC)CCCCCC)c(-c6cc7c(-c8cc(F)c(CC(CC)CCCC)s8)c8sccc8c(-c8cc(F)c(CC(CC)CCCC)s8)c7s6)s5)sc4c3s2)c1,CCCCCCCCCCCc1c(/C=C2\C(=O)c3cc(F)c(F)cc3C2=C(C#N)C#N)sc2c1sc1c3c4nc5cc(F)c(F)cc5nc4c4c5sc6c(c5n(CC(CCCCCC)CCCCCCCC)c4c3n(CC(CCCCCC)CCCCCCCC)c21)SC(/C=C1\C(=O)C2=C(CC(F)C(F)=C2)C1=C(C#N)C#N)C6CCCCCCCCCCC,0.888,26.13,73.6,17.08,17.07773184,0.0132796252927391,16.82,17.08,,,,,,,,,,,,,,,-5.51,-2.77,,,,
68000,10.1039/d3nj05123d,10.1039/d3nj05123d,PM6,BPD-H,PM6,BPD-H,COC(=O)C(C)(C)c1cc(C)cc(-c2sc3c4sc5cc(/C=C6/C(=O)c7cc(F)cc(c7)C(=O)/C6=C\c6cc(C(C)(C)C(=O)OC)c(-c7cc(C)cc(C(C)(C)C(=O)OC)c7)s6)sc5c4c(C(C)(C)C(=O)OC)ccc2-3)c1,,0.994,14.69,44.15,6.44,6.44672119,0.1043663043478181,,6.44,,,,,,,,,,,,,,,-5.56,-3.65,,,,
68001,10.1039/d3nj05123d,10.1039/d3nj05123d,PM6,BPD-F,PM6,BPD-F,COC(=O)C(C)(C)c1cc(C)cc(-c2sc3c4sc5cc(/C=C6/C(=O)c7cc(F)cc(c7)C(=O)/C6=C\c6cc(C(C)(C)C(=O)OC)c(-c7cc(C)cc(C(C)(C)C(=O)OC)c7)s6)sc5c4c(C(C)(C)C(=O)OC)ccc2-3)c1,,0.938,15.82,53.8,7.98,7.983468079999999,0.0434596491227873,,7.98,1:1.2,1-chloronaphthalene,,0.25 vol%,ITO/PEDOT:PSS/PM6:acceptor/PFN-Br/Al,,PFN-Br,,PEDOT:PSS,,,chloroform,,100.0,-5.56,-3.65,,,,
68002,10.1039/d3nj05123d,10.1039/d3nj05123d,PM6,BPD-Cl,PM6,BPD-Cl,COC(=O)C(C)(C)c1cc(C)cc(-c2sc3c4sc5cc(/C=C6/C(=O)c7cc(F)cc(c7)C(=O)/C6=C\c6cc(C(C)(C)C(=O)OC)c(-c7cc(C)cc(C(C)(C)C(=O)OC)c7)s6)sc5c4c(C(C)(C)C(=O)OC)ccc2-3)c1,,0.922,18.99,61.28,10.72,10.729380384,0.0875035820895353,,10.72,1:1.2,1-chloronaphthalene,,0.25 vol%,ITO/PEDOT:PSS/PM6:acceptor/PFN-Br/Al,,PFN-Br,,PEDOT:PSS,,,chloroform,,100.0,-5.56,-3.65,,,,
68003,10.1039/d3nj05159e,10.1039/d3nj05159e,PBDB-T,DPCT8-4F,PBDB-T,DPCT8-4F,CCCCC(CC)Cc1ccc(-c2c3cc(-c4ccc(-c5sc(-c6cccs6)c6c5C(=O)c5c(CC(CC)CCCC)sc(CC(CC)CCCC)c5C6=O)s4)sc3c(-c3ccc(CC(CC)CCCC)s3)c3ccsc23)s1,,0.79,22.24,71.13,12.52,12.49725648,0.1816575079872108,12.36,12.52,,,,,,,,,,,,,,,-5.33,-3.48,,,,
68004,10.1039/d3nj05159e,10.1039/d3nj05159e,PBDB-T,DPCT10-4F,PBDB-T,DPCT10-4F,CCCCC(CC)Cc1ccc(-c2c3cc(-c4ccc(-c5sc(-c6cccs6)c6c5C(=O)c5c(CC(CC)CCCC)sc(CC(CC)CCCC)c5C6=O)s4)sc3c(-c3ccc(CC(CC)CCCC)s3)c3ccsc23)s1,,0.78,22.92,65.11,11.68,11.64010536,0.3415636986301368,11.53,11.68,1:1,1-CN,,0.5%,"ITO/PEDOT:PSS(40 nm)/PBDB-T:DPCT10-4F (1:1, w/w, 100 nm)/PDIN (5 nm)/Ag (100 nm)",,PDIN,,PEDOT:PSS,,100.0,chlorobenzene,,,-5.33,-3.48,,,,
68005,10.1039/d3nj05428d,10.1039/d3nj05428d,PTB7-Th,PC60BM,PTB7-Th,PCBM,CCCCC(CC)COC(=O)c1sc2csc(-c3cc4c(-c5ccc(CC(CC)CCCC)s5)c5sccc5c(-c5ccc(CC(CC)CCCC)s5)c4s3)c2c1F,CCCCC(=O)OCC1(C2=CC=CC=C2)C3=CC=CC4=CC=CC5=CC=CC6=CC=CC7=CC=CC1=C7C6=C5C4=C3,0.82,11.2,55.5,5.08,5.097119999999999,0.3370078740157353,4.98,5.08,2:3,DIO,,3%,ITO/PEDOT:PSS/PTB7-Th:fullerene derivative/InAl,standard architecture solar cell,,,PEDOT:PSS,,100.0,chlorobenzene:DIO = 97:3,,85.0,-5.21,-3.6,,-6.1,-3.7,
68006,10.1039/d3nj05428d,10.1039/d3nj05428d,PTB7-Th,60IPB,PTB7-Th,60IPB,CCCCC(CC)COC(=O)c1sc2csc(-c3cc4c(-c5ccc(CC(CC)CCCC)s5)c5sccc5c(-c5ccc(CC(CC)CCCC)s5)c4s3)c2c1F,,0.814,10.3,46.4,3.89,3.8902688,0.006910025706934,3.56,3.89,,"1,8-diiodooctane",,3%,ITO/PEDOT:PSS/active layer/InAl,,,,PEDOT:PSS,,100.0,chlorobenzene,,85.0,-5.21,-3.6,,,,
68007,10.1039/d3nj05428d,10.1039/d3nj05428d,PTB7-Th,60IPH,PTB7-Th,60IPH,CCCCC(CC)COC(=O)c1sc2csc(-c3cc4c(-c5ccc(CC(CC)CCCC)s5)c5sccc5c(-c5ccc(CC(CC)CCCC)s5)c4s3)c2c1F,,0.85,10.4,43.9,3.88,3.88076,0.0195876288659703,3.68,3.88,,"1,8-diiodooctane",,3%,ITO/PEDOT:PSS/active layer/InAl,,,,PEDOT:PSS,,100.0,chlorobenzene,,85.0,-5.21,-3.6,,,,
68008,10.1039/d3nj05428d,10.1039/d3nj05428d,PTB7-Th,60IPO,PTB7-Th,60IPO,CCCCC(CC)COC(=O)c1sc2csc(-c3cc4c(-c5ccc(CC(CC)CCCC)s5)c5sccc5c(-c5ccc(CC(CC)CCCC)s5)c4s3)c2c1F,,0.805,10.5,42.3,3.57,3.5754075,0.1514705882352943,3.29,3.57,,DIO,,3%,ITO/PEDOT:PSS/PTB7-Th:fullerene derivative/InAl,standard architecture solar cell,,,PEDOT:PSS,,100.0,chlorobenzene:DIO = 97:3,,85.0,-5.21,-3.6,,,,
68009,10.1039/d3nj05428d,10.1039/d3nj05428d,PTB7-Th,60IPD,PTB7-Th,60IPD,CCCCC(CC)COC(=O)c1sc2csc(-c3cc4c(-c5ccc(CC(CC)CCCC)s5)c5sccc5c(-c5ccc(CC(CC)CCCC)s5)c4s3)c2c1F,,0.714,10.2,43.6,3.18,3.1753008,0.1477735849056782,2.92,3.18,,"1,8-diiodooctane",,3%,ITO/PEDOT:PSS/active layer/InAl,,,,PEDOT:PSS,,100.0,chlorobenzene,,85.0,-5.21,-3.6,,,,
68010,10.1039/d3nj05428d,10.1039/d3nj05428d,PTB7-Th,60IPL,PTB7-Th,60IPL,CCCCC(CC)COC(=O)c1sc2csc(-c3cc4c(-c5ccc(CC(CC)CCCC)s5)c5sccc5c(-c5ccc(CC(CC)CCCC)s5)c4s3)c2c1F,,0.723,3.59,32.5,0.84,0.84356025,0.4238392857142907,0.74,0.84,,"1,8-diiodooctane",,3%,ITO/PEDOT:PSS/active layer/InAl,,,,PEDOT:PSS,,100.0,chlorobenzene,,85.0,-5.21,-3.6,,,,
68011,10.1039/d3nj05428d,10.1039/d3nj05428d,PTB7-Th,PC70BM,PTB7-Th,PC70BM,CCCCC(CC)COC(=O)c1sc2csc(-c3cc4c(-c5ccc(CC(CC)CCCC)s5)c5sccc5c(-c5ccc(CC(CC)CCCC)s5)c4s3)c2c1F,CCCCC(=O)OCC1(C2=CC=CC=C2)C3=CC=CC4=CC=CC5=CC=CC6=CC=C7C=CC=CC8=CC=CC1=C8C7=C6C5=C4C3,0.811,12.2,61.3,6.07,6.0651446,0.0799901153212567,5.86,6.07,2:3,DIO,,3%,ITO/PEDOT:PSS/PTB7-Th:fullerene derivative/InAl,standard architecture solar cell,,,PEDOT:PSS,,100.0,chlorobenzene:DIO = 97:3,,85.0,-5.21,-3.6,,-6.1,-3.9,
68012,10.1039/d3nj05428d,10.1039/d3nj05428d,PTB7-Th,70IPB,PTB7-Th,70IPB,CCCCC(CC)COC(=O)c1sc2csc(-c3cc4c(-c5ccc(CC(CC)CCCC)s5)c5sccc5c(-c5ccc(CC(CC)CCCC)s5)c4s3)c2c1F,,0.708,7.51,37.4,1.99,1.98858792,0.0709587939698567,1.9,1.99,,DIO,,3%,ITO/PEDOT:PSS/PTB7-Th:fullerene derivative/InAl,standard architecture solar cell,,,PEDOT:PSS,,100.0,chlorobenzene:DIO = 97:3,,85.0,-5.21,-3.6,,,,
68013,10.1039/d3nj05428d,10.1039/d3nj05428d,PTB7-Th,70IPH,PTB7-Th,70IPH,CCCCC(CC)COC(=O)c1sc2csc(-c3cc4c(-c5ccc(CC(CC)CCCC)s5)c5sccc5c(-c5ccc(CC(CC)CCCC)s5)c4s3)c2c1F,,0.8,11.1,42.4,3.77,3.76512,0.129442970822281,3.37,3.77,,DIO,,3%,ITO/PEDOT:PSS/PTB7-Th:fullerene derivative/InAl,standard architecture solar cell,,,PEDOT:PSS,,100.0,chlorobenzene:DIO = 97:3,,85.0,-5.21,-3.6,,,,
68014,10.1039/d3nj05428d,10.1039/d3nj05428d,PTB7-Th,70IPO,PTB7-Th,70IPO,CCCCC(CC)COC(=O)c1sc2csc(-c3cc4c(-c5ccc(CC(CC)CCCC)s5)c5sccc5c(-c5ccc(CC(CC)CCCC)s5)c4s3)c2c1F,,0.696,8.03,37.2,2.08,2.07906336,0.0450307692307873,1.82,2.08,,DIO,,3%,ITO/PEDOT:PSS/PTB7-Th:fullerene derivative/InAl,standard architecture solar cell,,,PEDOT:PSS,,100.0,chlorobenzene:DIO = 97:3,,85.0,-5.21,-3.6,,,,
68015,10.1039/d3nj05428d,10.1039/d3nj05428d,PTB7-Th,70IPD,PTB7-Th,70IPD,CCCCC(CC)COC(=O)c1sc2csc(-c3cc4c(-c5ccc(CC(CC)CCCC)s5)c5sccc5c(-c5ccc(CC(CC)CCCC)s5)c4s3)c2c1F,,0.675,10.6,39.9,2.84,2.854845,0.5227112676056416,2.34,2.84,,DIO,,3%,ITO/PEDOT:PSS/PTB7-Th:fullerene derivative/InAl,standard architecture solar cell,,,PEDOT:PSS,,100.0,chlorobenzene:DIO = 97:3,,85.0,-5.21,-3.6,,,,
68016,10.1039/d3nj05428d,10.1039/d3nj05428d,PTB7-Th,70IPL,PTB7-Th,70IPL,CCCCC(CC)COC(=O)c1sc2csc(-c3cc4c(-c5ccc(CC(CC)CCCC)s5)c5sccc5c(-c5ccc(CC(CC)CCCC)s5)c4s3)c2c1F,,0.648,10.7,40.5,2.8,2.808108,0.2895714285714287,2.49,2.8,,DIO,,3%,ITO/PEDOT:PSS/PTB7-Th:fullerene derivative/InAl,standard architecture solar cell,,,PEDOT:PSS,,100.0,chlorobenzene:DIO = 97:3,,85.0,-5.21,-3.6,,,,
68017,10.1039/d3nj05560d,10.1039/d3nj05560d,PM6,M3,PM6,M3,COC(=O)C(C)(C)c1cc(C)cc(-c2sc3c4sc5cc(/C=C6/C(=O)c7cc(F)cc(c7)C(=O)/C6=C\c6cc(C(C)(C)C(=O)OC)c(-c7cc(C)cc(C(C)(C)C(=O)OC)c7)s6)sc5c4c(C(C)(C)C(=O)OC)ccc2-3)c1,,0.894,22.4,71.9,14.4,14.3984064,0.0110666666666641,13.5,14.4,1:1,1-chloronaphthalene,,0.5 vol%,ITO/PEDOT:PSS/active layer/PNDIT-F3N-Br/Ag,conventional,PNDIT-F3N-Br,,PEDOT:PSS,,100.0,chloroform,,90.0,-5.56,-3.65,,,,
68018,10.1039/d3nj05560d,10.1039/d3nj05560d,PM6,M3,PM6,M3,COC(=O)C(C)(C)c1cc(C)cc(-c2sc3c4sc5cc(/C=C6/C(=O)c7cc(F)cc(c7)C(=O)/C6=C\c6cc(C(C)(C)C(=O)OC)c(-c7cc(C)cc(C(C)(C)C(=O)OC)c7)s6)sc5c4c(C(C)(C)C(=O)OC)ccc2-3)c1,,0.885,21.4,71.5,14.4,13.541385,5.96260416666667,13.5,14.4,1:1,1-chloronaphthalene,,0.5 vol%,ITO/PEDOT:PSS/active layer/PNDIT-F3N-Br/Ag,conventional,PNDIT-F3N-Br,,PEDOT:PSS,,100.0,chloroform,,90.0,-5.56,-3.65,,,,
68019,10.1039/d3nj05560d,10.1039/d3nj05560d,PM6,C1,PM6,C1,COC(=O)C(C)(C)c1cc(C)cc(-c2sc3c4sc5cc(/C=C6/C(=O)c7cc(F)cc(c7)C(=O)/C6=C\c6cc(C(C)(C)C(=O)OC)c(-c7cc(C)cc(C(C)(C)C(=O)OC)c7)s6)sc5c4c(C(C)(C)C(=O)OC)ccc2-3)c1,CCCCCCCCCCC(CCCCCCCC)CN1C(=O)C2=C(c3cc4sc(-c5cccs5)cc4s3)N(CC(CCCCCCCC)CCCCCCCCCC)C(=O)C2=C1c1cc2sccc2s1,0.914,20.6,62.3,11.6,11.7300932,1.121493103448285,11.0,11.6,1:1,1-chloronaphthalene,,0.5 vol%,ITO/PEDOT:PSS/active layer/PNDIT-F3N-Br/Ag,conventional,PNDIT-F3N-Br,,PEDOT:PSS,,,chloroform,,90.0,-5.56,-3.65,,,,
68020,10.1039/d3nj05560d,10.1039/d3nj05560d,PM6,C1,PM6,C1,COC(=O)C(C)(C)c1cc(C)cc(-c2sc3c4sc5cc(/C=C6/C(=O)c7cc(F)cc(c7)C(=O)/C6=C\c6cc(C(C)(C)C(=O)OC)c(-c7cc(C)cc(C(C)(C)C(=O)OC)c7)s6)sc5c4c(C(C)(C)C(=O)OC)ccc2-3)c1,CCCCCCCCCCC(CCCCCCCC)CN1C(=O)C2=C(c3cc4sc(-c5cccs5)cc4s3)N(CC(CCCCCCCC)CCCCCCCCCC)C(=O)C2=C1c1cc2sccc2s1,0.913,19.5,62.2,11.6,11.073777,4.536405172413793,11.0,11.6,1:1,1-chloronaphthalene,,0.5 vol%,ITO/PEDOT:PSS/active layer/PNDIT-F3N-Br/Ag,conventional,PNDIT-F3N-Br,,PEDOT:PSS,,,chloroform,,90.0,-5.56,-3.65,,,,
68021,10.1039/d3nr05077g,10.1039/d3nr05077g,PM6,Qx-BO-1,PM6,Qx-BO-1,COC(=O)C(C)(C)c1cc(C)cc(-c2sc3c4sc5cc(/C=C6/C(=O)c7cc(F)cc(c7)C(=O)/C6=C\c6cc(C(C)(C)C(=O)OC)c(-c7cc(C)cc(C(C)(C)C(=O)OC)c7)s6)sc5c4c(C(C)(C)C(=O)OC)ccc2-3)c1,,0.956,18.21,60.64,10.57,10.556672064000002,0.1260921097445394,10.44,10.57,,,,,,,,,,,,,,,-5.56,-3.65,,,,
68022,10.1039/d3nr05077g,10.1039/d3nr05077g,PM6,Qx-BO-2,PM6,Qx-BO-2,COC(=O)C(C)(C)c1cc(C)cc(-c2sc3c4sc5cc(/C=C6/C(=O)c7cc(F)cc(c7)C(=O)/C6=C\c6cc(C(C)(C)C(=O)OC)c(-c7cc(C)cc(C(C)(C)C(=O)OC)c7)s6)sc5c4c(C(C)(C)C(=O)OC)ccc2-3)c1,,0.963,19.18,61.49,11.34,11.357412066,0.1535455555555585,11.15,11.34,,,,,ITO/PEDOT:PSS/active layer/PNDIT-F3N/Ag,,PNDIT-F3N,,PEDOT:PSS,,,,,,-5.56,-3.65,,,,
68023,10.1039/d3nr05077g,10.1039/d3nr05077g,PM6,Qx-BO-3,PM6,Qx-BO-3,COC(=O)C(C)(C)c1cc(C)cc(-c2sc3c4sc5cc(/C=C6/C(=O)c7cc(F)cc(c7)C(=O)/C6=C\c6cc(C(C)(C)C(=O)OC)c(-c7cc(C)cc(C(C)(C)C(=O)OC)c7)s6)sc5c4c(C(C)(C)C(=O)OC)ccc2-3)c1,,0.889,24.76,77.39,17.03,17.034808196000004,0.0282336817381244,16.81,17.03,,,,,ITO/PEDOT:PSS/active layer/PNDIT-F3N/Ag,,PNDIT-F3N,,PEDOT:PSS,,,,,,-5.56,-3.65,,,,
68024,10.1039/d3nr05143a,10.1039/d3nr05143a,PCDTBT,PCBM,PCDTBT,PCBM,CCCCCCCCC(CCCCCCCC)n1c2ccccc2c2ccc(-c3ccc(-c4ccc(-c5cccs5)c5nsnc45)s3)cc21,CCCCC(=O)OCC1(C2=CC=CC=C2)C3=CC=CC4=CC=CC5=CC=CC6=CC=CC7=CC=CC1=C7C6=C5C4=C3,0.895,8.89,54.67,4.35,4.349845885000001,0.0035428735631969,,,1:4,,,,glass/ITO/HTL/active-layer/LiF/Al,BHJ polymer solar cell,LiF,,,,89.0,chlorobenzene,,150.0,-5.5,-3.6,,-6.1,-3.7,
68025,10.1039/d3nr05143a,10.1039/d3nr05143a,PCDTBT,PCBM,PCDTBT,PCBM,CCCCCCCCC(CCCCCCCC)n1c2ccccc2c2ccc(-c3ccc(-c4ccc(-c5cccs5)c5nsnc45)s3)cc21,CCCCC(=O)OCC1(C2=CC=CC=C2)C3=CC=CC4=CC=CC5=CC=CC6=CC=CC7=CC=CC1=C7C6=C5C4=C3,0.843,9.34,61.47,4.84,4.839914214,0.0017724380165215,,,1:4,,,,glass/ITO/HTL/active-layer/LiF/Al,BHJ polymer solar cell,LiF,,,,89.0,chlorobenzene,,150.0,-5.5,-3.6,,-6.1,-3.7,
68026,10.1039/d3nr05143a,10.1039/d3nr05143a,PCDTBT,PCBM,PCDTBT,PCBM,CCCCCCCCC(CCCCCCCC)n1c2ccccc2c2ccc(-c3ccc(-c4ccc(-c5cccs5)c5nsnc45)s3)cc21,CCCCC(=O)OCC1(C2=CC=CC=C2)C3=CC=CC4=CC=CC5=CC=CC6=CC=CC7=CC=CC1=C7C6=C5C4=C3,0.832,9.96,65.89,5.46,5.460119808000001,0.0021942857143019,,,1:4,,,,glass/ITO/HTL/active layer/LiF/Al,BHJ solar cell,LiF,,,,89.0,chlorobenzene,,150.0,-5.5,-3.6,,-6.1,-3.7,
68027,10.1039/d3nr05143a,10.1039/d3nr05143a,PCDTBT,PCBM,PCDTBT,PCBM,CCCCCCCCC(CCCCCCCC)n1c2ccccc2c2ccc(-c3ccc(-c4ccc(-c5cccs5)c5nsnc45)s3)cc21,CCCCC(=O)OCC1(C2=CC=CC=C2)C3=CC=CC4=CC=CC5=CC=CC6=CC=CC7=CC=CC1=C7C6=C5C4=C3,0.827,10.84,65.7,5.89,5.88979476,0.0034845500848839,,,1:4,,,,glass/ITO/HTL/active layer/LiF/Al,BHJ solar cell,LiF,,,,89.0,chlorobenzene,,150.0,-5.5,-3.6,,-6.1,-3.7,
68028,10.1039/d3nr05143a,10.1039/d3nr05143a,PCDTBT,PCBM,PCDTBT,PCBM,CCCCCCCCC(CCCCCCCC)n1c2ccccc2c2ccc(-c3ccc(-c4ccc(-c5cccs5)c5nsnc45)s3)cc21,CCCCC(=O)OCC1(C2=CC=CC=C2)C3=CC=CC4=CC=CC5=CC=CC6=CC=CC7=CC=CC1=C7C6=C5C4=C3,0.779,11.75,67.41,6.17,6.170205824999999,0.0033358995137636,,,1:4,,,,glass/ITO/HTL/active-layer/LiF/Al,BHJ solar cell,LiF,,NiO@rGO-doped PEDOT:PSS,,89.0,chlorobenzene,,150.0,-5.5,-3.6,,-6.1,-3.7,
68029,10.1039/d3nr05143a,10.1039/d3nr05143a,PCDTBT,PCBM,PCDTBT,PCBM,CCCCCCCCC(CCCCCCCC)n1c2ccccc2c2ccc(-c3ccc(-c4ccc(-c5cccs5)c5nsnc45)s3)cc21,CCCCC(=O)OCC1(C2=CC=CC=C2)C3=CC=CC4=CC=CC5=CC=CC6=CC=CC7=CC=CC1=C7C6=C5C4=C3,0.739,12.41,70.01,6.42,6.420610099,0.0095030996884765,,,1:4,,,,glass/ITO/HTL/active-layer/LiF/Al,BHJ solar cell,LiF,,NiO@CNT-doped PEDOT:PSS,,89.0,chlorobenzene,,150.0,-5.5,-3.6,,-6.1,-3.7,
68030,10.1039/d3py00135k,10.1039/d3py00135k,PBDT-BDT,PC61BM,PBDT-BDT,PC61BM,,COC(=O)CCCC1(c2ccccc2)C23c4c5c6c7c8c9c(c%10c%11c2c2c%12c4c4c%13c5c5c7c7c8c8c%14c9c%10c9c%10c%11c2c2c%11c%12c4c4c%12c%13c5c5c7c7c8c8c%14c9c9c%10c2c2c%11c4c4c%12c5c7c5c8c9c2c45)C613,0.87,11.09,57.0,5.5,5.499530999999999,0.0085272727272857,,,1:1,,,,ITO/PEDOT:PSS/active layer/PDINN/Ag,organic solar cell,PDINN,,PEDOT:PSS,,,,,,,,,-6.1,-3.7,
68031,10.1039/d3py00135k,10.1039/d3py00135k,PBDT-BDT,PC61BM,PBDT-BDT,PC61BM,,COC(=O)CCCC1(c2ccccc2)C23c4c5c6c7c8c9c(c%10c%11c2c2c%12c4c4c%13c5c5c7c7c8c8c%14c9c%10c9c%10c%11c2c2c%11c%12c4c4c%12c%13c5c5c7c7c8c8c%14c9c9c%10c2c2c%11c4c4c%12c5c7c5c8c9c2c45)C613,0.89,10.94,60.0,5.84,5.841959999999999,0.0335616438356081,,,1:1.5,,,,ITO/PEDOT:PSS/Active layer/PDINN/Ag,,PDINN,,PEDOT:PSS,,,,,,,,,-6.1,-3.7,
68032,10.1039/d3py00135k,10.1039/d3py00135k,PBDT-BDT,PC61BM,PBDT-BDT,PC61BM,,COC(=O)CCCC1(c2ccccc2)C23c4c5c6c7c8c9c(c%10c%11c2c2c%12c4c4c%13c5c5c7c7c8c8c%14c9c%10c9c%10c%11c2c2c%11c%12c4c4c%12c%13c5c5c7c7c8c8c%14c9c9c%10c2c2c%11c4c4c%12c5c7c5c8c9c2c45)C613,0.87,11.31,55.0,5.41,5.411835,0.0339186691312349,,,1:2,,,,ITO/PEDOT:PSS/active layer/PDINN/Ag,organic solar cell,PDINN,,PEDOT:PSS,,,,,,,,,-6.1,-3.7,
68033,10.1039/d3py00135k,10.1039/d3py00135k,PBDT-BDT,PC61BM,PBDT-BDT,PC61BM,,COC(=O)CCCC1(c2ccccc2)C23c4c5c6c7c8c9c(c%10c%11c2c2c%12c4c4c%13c5c5c7c7c8c8c%14c9c%10c9c%10c%11c2c2c%11c%12c4c4c%12c%13c5c5c7c7c8c8c%14c9c9c%10c2c2c%11c4c4c%12c5c7c5c8c9c2c45)C613,0.88,11.61,62.0,6.33,6.334416,0.069763033175355,,,1:1.5,DIO,DIO,1 vol%,ITO/PEDOT:PSS/Active layer/PDINN/Ag,,PDINN,,PEDOT:PSS,,,,,,,,,-6.1,-3.7,
68034,10.1039/d3py00135k,10.1039/d3py00135k,PBDT-BDT,PC61BM,PBDT-BDT,PC61BM,,COC(=O)CCCC1(c2ccccc2)C23c4c5c6c7c8c9c(c%10c%11c2c2c%12c4c4c%13c5c5c7c7c8c8c%14c9c%10c9c%10c%11c2c2c%11c%12c4c4c%12c%13c5c5c7c7c8c8c%14c9c9c%10c2c2c%11c4c4c%12c5c7c5c8c9c2c45)C613,0.88,11.25,57.0,5.64,5.643000000000001,0.0531914893617199,,,1:1.5,2% DIO,DIO,2%,ITO/PEDOT:PSS/active layer/PDINN/Ag,organic solar cell,PDINN,,PEDOT:PSS,,,,,,,,,-6.1,-3.7,
68035,10.1039/d3py00135k,10.1039/d3py00135k,PBDT-BDT,PC61BM,PBDT-BDT,PC61BM,,COC(=O)CCCC1(c2ccccc2)C23c4c5c6c7c8c9c(c%10c%11c2c2c%12c4c4c%13c5c5c7c7c8c8c%14c9c%10c9c%10c%11c2c2c%11c%12c4c4c%12c%13c5c5c7c7c8c8c%14c9c9c%10c2c2c%11c4c4c%12c5c7c5c8c9c2c45)C613,0.88,11.5,57.0,5.77,5.768399999999999,0.0277296360485392,,,1:1.5,,,,ITO/PEDOT:PSS/active layer/PDINN/Ag,organic solar cell,PDINN,,PEDOT:PSS,,,,,80.0,,,,-6.1,-3.7,
68036,10.1039/d3py00135k,10.1039/d3py00135k,PBDT-BDT,Y6,PBDT-BDT,Y6,,CCCCCCCCCCCc1c(/C=C2\C(=O)c3cc(F)c(F)cc3C2=C(C#N)C#N)sc2c1sc1c3c4nsnc4c4c5sc6c(CCCCCCCCCCC)c(/C=C7\C(=O)c8cc(F)c(F)cc8C7=C(C#N)C#N)sc6c5n(CC(CC)CCCC)c4c3n(CC(CC)CCCC)c21,0.79,20.62,65.0,10.59,10.588370000000005,0.0153918791312267,,,1:1,,,,ITO/PEDOT:PSS/Active layer/PDINN/Ag,,PDINN,,PEDOT:PSS,,,,,,,,,-5.65,-4.09,
68037,10.1039/d3py00135k,10.1039/d3py00135k,PBDT-BDT,Y6,PBDT-BDT,Y6,,CCCCCCCCCCCc1c(/C=C2\C(=O)c3cc(F)c(F)cc3C2=C(C#N)C#N)sc2c1sc1c3c4nsnc4c4c5sc6c(CCCCCCCCCCC)c(/C=C7\C(=O)c8cc(F)c(F)cc8C7=C(C#N)C#N)sc6c5n(CC(CC)CCCC)c4c3n(CC(CC)CCCC)c21,0.8,21.58,71.0,12.26,12.25744,0.0208809135399737,,,1:1,,,,ITO/PEDOT:PSS/Active layer/PDINN/Ag,,PDINN,,PEDOT:PSS,,,,,100.0,,,,-5.65,-4.09,
68038,10.1039/d3py00718a,10.1039/d3py00718a,PTB7-Th,P(NDI2OD-T2),PTB7-Th,P(NDI2OD-T2),CCCCC(CC)COC(=O)c1sc2csc(-c3cc4c(-c5ccc(CC(CC)CCCC)s5)c5sccc5c(-c5ccc(CC(CC)CCCC)s5)c4s3)c2c1F,CCCCCCCCCCC(CCCCCCCC)CN1C(=O)c2ccc3c4c(c(-c5ccc(-c6cccs6)s5)cc(c24)C1=O)C(=O)N(C(CCCCCCCC)CCCCCCCCCC)C3=O,0.79,12.88,47.0,4.84,4.782344,1.1912396694214815,4.58,4.84,,,,,ITO/ZnO NPs/PEIE/photoactive layer (d=~100 nm)/MoOX/Ag,inverted,ZnO NPs/PEIE,,MoOX,,100.0,TMB,TMB,,-5.21,-3.6,,-5.49,-4.05,
68039,10.1039/d3py00718a,10.1039/d3py00718a,PTB7-Th,P(NDI2OD-T2),PTB7-Th,P(NDI2OD-T2),CCCCC(CC)COC(=O)c1sc2csc(-c3cc4c(-c5ccc(CC(CC)CCCC)s5)c5sccc5c(-c5ccc(CC(CC)CCCC)s5)c4s3)c2c1F,CCCCCCCCCCC(CCCCCCCC)CN1C(=O)c2ccc3c4c(c(-c5ccc(-c6cccs6)s5)cc(c24)C1=O)C(=O)N(C(CCCCCCCC)CCCCCCCCCC)C3=O,0.83,13.28,53.0,5.89,5.841872,0.817113752122244,5.74,5.89,,,,,ITO/ZnO NPs/PEIE/photoactive layer (d=~100 nm)/MoOX/Ag,inverted,ZnO NPs/PEIE,,MoOX,,100.0,TMB,TMB,,-5.21,-3.6,,-5.49,-4.05,
68040,10.1039/d3py00718a,10.1039/d3py00718a,PTB7-Th,P(NDI2OD-T2),PTB7-Th,P(NDI2OD-T2),CCCCC(CC)COC(=O)c1sc2csc(-c3cc4c(-c5ccc(CC(CC)CCCC)s5)c5sccc5c(-c5ccc(CC(CC)CCCC)s5)c4s3)c2c1F,CCCCCCCCCCC(CCCCCCCC)CN1C(=O)c2ccc3c4c(c(-c5ccc(-c6cccs6)s5)cc(c24)C1=O)C(=O)N(C(CCCCCCCC)CCCCCCCCCC)C3=O,0.84,13.59,53.0,6.12,6.050268,1.1394117647058843,5.96,6.12,,,,,ITO/ZnO NPs/PEIE/photoactive layer/MoOX/Ag,inverted,ZnO NPs/PEIE,,,,100.0,TMB,TMB,,-5.21,-3.6,,-5.49,-4.05,
68041,10.1039/d3py00718a,10.1039/d3py00718a,PTB7-Th,P(NDI2OD-T2),PTB7-Th,P(NDI2OD-T2),CCCCC(CC)COC(=O)c1sc2csc(-c3cc4c(-c5ccc(CC(CC)CCCC)s5)c5sccc5c(-c5ccc(CC(CC)CCCC)s5)c4s3)c2c1F,CCCCCCCCCCC(CCCCCCCC)CN1C(=O)c2ccc3c4c(c(-c5ccc(-c6cccs6)s5)cc(c24)C1=O)C(=O)N(C(CCCCCCCC)CCCCCCCCCC)C3=O,0.63,11.92,36.0,2.79,2.703456,3.101935483870966,2.43,2.79,1:1,,,,ITO/ZnO NPs/PEIE/photoactive layer (d= ~100 nm)/MoOX/Ag,inverted,ZnO NPs/PEIE,,MoOX,,100.0,TMB,TMB,,-5.21,-3.6,,-5.49,-4.05,
68042,10.1039/d3py00718a,10.1039/d3py00718a,PTB7-Th,P(NDI2OD-T2),PTB7-Th,P(NDI2OD-T2),CCCCC(CC)COC(=O)c1sc2csc(-c3cc4c(-c5ccc(CC(CC)CCCC)s5)c5sccc5c(-c5ccc(CC(CC)CCCC)s5)c4s3)c2c1F,CCCCCCCCCCC(CCCCCCCC)CN1C(=O)c2ccc3c4c(c(-c5ccc(-c6cccs6)s5)cc(c24)C1=O)C(=O)N(C(CCCCCCCC)CCCCCCCCCC)C3=O,0.82,13.2,52.0,5.68,5.62848,0.9070422535211268,5.45,5.68,,,,,ITO/ZnO NPs/PEIE/photoactive layer (d=~100 nm)/MoOX/Ag,inverted,ZnO NPs/PEIE,,MoOX,,100.0,CB,chlorobenzene,,-5.21,-3.6,,-5.49,-4.05,
68043,10.1039/d3py01211e,10.1039/d3py01211e,PM6,Y6,PM6,Y6,COC(=O)C(C)(C)c1cc(C)cc(-c2sc3c4sc5cc(/C=C6/C(=O)c7cc(F)cc(c7)C(=O)/C6=C\c6cc(C(C)(C)C(=O)OC)c(-c7cc(C)cc(C(C)(C)C(=O)OC)c7)s6)sc5c4c(C(C)(C)C(=O)OC)ccc2-3)c1,CCCCCCCCCCCc1c(/C=C2\C(=O)c3cc(F)c(F)cc3C2=C(C#N)C#N)sc2c1sc1c3c4nsnc4c4c5sc6c(CCCCCCCCCCC)c(/C=C7\C(=O)c8cc(F)c(F)cc8C7=C(C#N)C#N)sc6c5n(CC(CC)CCCC)c4c3n(CC(CC)CCCC)c21,0.849,26.77,73.41,16.7,16.684426592999998,0.0932539341317457,,,,,,,ITO/PEDOT:PSS/PM6:Y6/PNDIT-F3N/Ag,,PNDIT-F3N,,PEDOT:PSS,PEDOT:PSS,,,,,-5.56,-3.65,,-5.65,-4.09,
68044,10.1039/d3py01211e,10.1039/d3py01211e,PM6,Y6,PM6,Y6,COC(=O)C(C)(C)c1cc(C)cc(-c2sc3c4sc5cc(/C=C6/C(=O)c7cc(F)cc(c7)C(=O)/C6=C\c6cc(C(C)(C)C(=O)OC)c(-c7cc(C)cc(C(C)(C)C(=O)OC)c7)s6)sc5c4c(C(C)(C)C(=O)OC)ccc2-3)c1,CCCCCCCCCCCc1c(/C=C2\C(=O)c3cc(F)c(F)cc3C2=C(C#N)C#N)sc2c1sc1c3c4nsnc4c4c5sc6c(CCCCCCCCCCC)c(/C=C7\C(=O)c8cc(F)c(F)cc8C7=C(C#N)C#N)sc6c5n(CC(CC)CCCC)c4c3n(CC(CC)CCCC)c21,0.853,27.34,75.1,17.53,17.51408602,0.0907814033086169,,,,,,,ITO/PEDOT:PSS-PDINN/PM6:Y6/PNDIT-F3N/Ag,,PNDIT-F3N,,PEDOT:PSS-PDINN,PEDOT:PSS,,,,,-5.56,-3.65,,-5.65,-4.09,
68045,10.1039/d3py01211e,10.1039/d3py01211e,D18,L8-BO,D18,L8-BO,CCCCCCC(CCCC)Cc1csc(-c2cc3c4nsnc4c4cc(-c5cc(CC(CCCC)CCCCCC)c(-c6cc7c(-c8cc(F)c(CC(CC)CCCC)s8)c8sccc8c(-c8cc(F)c(CC(CC)CCCC)s8)c7s6)s5)sc4c3s2)c1,CCCCCCC(CCCC)Cc1c(/C=C2\C(=O)c3cc(F)c(F)cc3C2=C(C#N)C#N)sc2c1SC1c3c(c4c(c5nsnc35)c3sc5c(CC(CCCC)CCCCCC)c(/C=C6\C(=O)c7cc(F)c(F)cc7C6=C(C#N)C#N)sc5c3n4CC(CC)CCCC)N(CC(CC)CCCC)C21,0.912,26.21,73.81,17.66,17.643188112,0.0951975537938813,,,,,,,,,,,PEDOT:PSS,PEDOT:PSS,,,,,-5.51,-2.77,,-5.68,-3.9,
68046,10.1039/d3py01211e,10.1039/d3py01211e,D18,L8-BO,D18,L8-BO,CCCCCCC(CCCC)Cc1csc(-c2cc3c4nsnc4c4cc(-c5cc(CC(CCCC)CCCCCC)c(-c6cc7c(-c8cc(F)c(CC(CC)CCCC)s8)c8sccc8c(-c8cc(F)c(CC(CC)CCCC)s8)c7s6)s5)sc4c3s2)c1,CCCCCCC(CCCC)Cc1c(/C=C2\C(=O)c3cc(F)c(F)cc3C2=C(C#N)C#N)sc2c1SC1c3c(c4c(c5nsnc35)c3sc5c(CC(CCCC)CCCCCC)c(/C=C6\C(=O)c7cc(F)c(F)cc7C6=C(C#N)C#N)sc5c3n4CC(CC)CCCC)N(CC(CC)CCCC)C21,0.916,26.74,74.89,18.34,18.343436776,0.018739236641207,,,,,,,,,,,PEDOT:PSS-PDINN,PEDOT:PSS,,,,,-5.51,-2.77,,-5.68,-3.9,
68047,10.1039/d3py01333b,10.1039/d3py01333b,P1,PC71BM,P1,PC71BM,CCCCCCCCc1cc(-c2c(-c3cccs3)sc3c(-c4cc(CCCCCCCC)c(CCCCCCCC)s4)c(-c4ccc(-c5cccc6nsnc56)s4)sc23)sc1CCCCCCCC,COC(=O)CCCC1(c2ccccc2)C23c4c5ccc6c7cc8c9c%10c(cc%11cc%12c%13c%14c(cc%15c%16ccc-5c2c%16c2c5c%16c%17c(c(c46)c7c9c%17c4c%10c%11c%13c4c%16c%14c%152)C513)C%12)C8,0.69,6.45,41.42,1.77,1.8433971,4.146728813559322,1.77,,1:1,DIO,,3% v/v,ITO/PEDOT:PSS/donor polymer:PC71BM/LiF/Al,conventional,LiF,,PEDOT:PSS,,,chlorobenzene,,,,,,-5.9,-3.9,
68048,10.1039/d3py01333b,10.1039/d3py01333b,P2,PC71BM,P2,PC71BM,,COC(=O)CCCC1(c2ccccc2)C23c4c5ccc6c7cc8c9c%10c(cc%11cc%12c%13c%14c(cc%15c%16ccc-5c2c%16c2c5c%16c%17c(c(c46)c7c9c%17c4c%10c%11c%13c4c%16c%14c%152)C513)C%12)C8,0.69,8.42,46.83,2.72,2.72072934,0.0268139705882157,2.72,,1:1,DIO,,3% v/v,ITO/PEDOT:PSS/donor polymer:PC71BM/LiF/Al,conventional,LiF,,PEDOT:PSS,,,chlorobenzene,,,,,,-5.9,-3.9,
68049,10.1039/d3py01333b,10.1039/d3py01333b,P3HT/PTB7,PC71BM,P3HT/PTB7,PC71BM,,COC(=O)CCCC1(c2ccccc2)C23c4c5ccc6c7cc8c9c%10c(cc%11cc%12c%13c%14c(cc%15c%16ccc-5c2c%16c2c5c%16c%17c(c(c46)c7c9c%17c4c%10c%11c%13c4c%16c%14c%152)C513)C%12)C8,0.69,6.43,49.89,2.19,2.21346963,1.0716726027397117,2.19,,1:1,DIO,,3% v/v,ITO/PEDOT:PSS/donor polymer:PC71BM/LiF/Al,conventional,LiF,,PEDOT:PSS,,,chlorobenzene,,,,,,-5.9,-3.9,
68050,10.1039/d3py01333b,10.1039/d3py01333b,PTB7,PC71BM,PTB7,PC71BM,CCCCC(CC)COC(=O)c1sc2c(-c3cc4c(OCC(CC)CCCC)c5sccc5c(OCC(CC)CCCC)c4s3)scc2c1F,COC(=O)CCCC1(c2ccccc2)C23c4c5ccc6c7cc8c9c%10c(cc%11cc%12c%13c%14c(cc%15c%16ccc-5c2c%16c2c5c%16c%17c(c(c46)c7c9c%17c4c%10c%11c%13c4c%16c%14c%152)C513)C%12)C8,0.68,6.94,58.88,2.75,2.7786649600000004,1.0423621818181965,2.75,,1:1,DIO,,3% v/v,ITO/PEDOT:PSS/donor:PC71BM/LiF/Al,conventional,LiF,,PEDOT:PSS,,,chlorobenzene,,80.0,-5.19,-3.43,,-5.9,-3.9,
68051,10.1039/d3py01346d,10.1039/d3py01346d,P1,Y6,P1,Y6,CCCCCCCCc1cc(-c2c(-c3cccs3)sc3c(-c4cc(CCCCCCCC)c(CCCCCCCC)s4)c(-c4ccc(-c5cccc6nsnc56)s4)sc23)sc1CCCCCCCC,CCCCCCCCCCCc1c(/C=C2\C(=O)c3cc(F)c(F)cc3C2=C(C#N)C#N)sc2c1sc1c3c4nsnc4c4c5sc6c(CCCCCCCCCCC)c(/C=C7\C(=O)c8cc(F)c(F)cc8C7=C(C#N)C#N)sc6c5n(CC(CC)CCCC)c4c3n(CC(CC)CCCC)c21,0.86,15.8,51.1,7.1,6.943468,2.204676056338021,6.9,7.1,1:1.2,,,,ITO/PEDOT:PSS/P1:Y6/PFN-Br/Ag,,PFN-Br,,PEDOT:PSS,,80.0,,,,,,,-5.65,-4.09,
68052,10.1039/d3py01346d,10.1039/d3py01346d,P1,Y6,P1,Y6,CCCCCCCCc1cc(-c2c(-c3cccs3)sc3c(-c4cc(CCCCCCCC)c(CCCCCCCC)s4)c(-c4ccc(-c5cccc6nsnc56)s4)sc23)sc1CCCCCCCC,CCCCCCCCCCCc1c(/C=C2\C(=O)c3cc(F)c(F)cc3C2=C(C#N)C#N)sc2c1sc1c3c4nsnc4c4c5sc6c(CCCCCCCCCCC)c(/C=C7\C(=O)c8cc(F)c(F)cc8C7=C(C#N)C#N)sc6c5n(CC(CC)CCCC)c4c3n(CC(CC)CCCC)c21,0.87,20.0,53.0,8.2,9.222,12.463414634146346,8.1,8.2,1:1.2,chloronaphthalene,,0.5 vol%,ITO/PEDOT:PSS/P1:Y6/PFN-Br/Ag,,PFN-Br,,PEDOT:PSS,,98.0,chloroform,,,,,,-5.65,-4.09,
68053,10.1039/d3py01346d,10.1039/d3py01346d,P1,Y6,P1,Y6,CCCCCCCCc1cc(-c2c(-c3cccs3)sc3c(-c4cc(CCCCCCCC)c(CCCCCCCC)s4)c(-c4ccc(-c5cccc6nsnc56)s4)sc23)sc1CCCCCCCC,CCCCCCCCCCCc1c(/C=C2\C(=O)c3cc(F)c(F)cc3C2=C(C#N)C#N)sc2c1sc1c3c4nsnc4c4c5sc6c(CCCCCCCCCCC)c(/C=C7\C(=O)c8cc(F)c(F)cc8C7=C(C#N)C#N)sc6c5n(CC(CC)CCCC)c4c3n(CC(CC)CCCC)c21,0.85,17.2,52.3,7.9,7.646259999999999,3.211898734177233,7.4,7.9,1:1.2,,,,ITO/PEDOT:PSS/P1:Y6/PFN-Br/Ag,,PFN-Br,,PEDOT:PSS,,122.0,,,,,,,-5.65,-4.09,
68054,10.1039/d3qm00748k,10.1039/d3qm00748k,L4,MC8-4H,L4,MC8-4H,,,1.07,14.32,56.4,8.65,8.641833600000002,0.0944092485548968,8.46,8.65,1:1.4,,,,glass/ITO/PEDOT:PSS/L4:acceptor/PDIN/Ag (80 nm),,PDIN,PDIN,PEDOT:PSS,PEDOT:PSS,,,,,,,,,,
68055,10.1039/d3qm00748k,10.1039/d3qm00748k,L4,MC8-4F,L4,MC8-4F,,,0.948,21.0,73.7,14.68,14.672196,0.0531607629427802,14.48,14.68,1:1.4,,,,glass/ITO/PEDOT:PSS/L4:acceptor/PDIN/Ag (80 nm),,PDIN,PDIN,PEDOT:PSS,PEDOT:PSS,,,,,,,,,,
68056,10.1039/d3qm00748k,10.1039/d3qm00748k,L4,MC8-4Cl,L4,MC8-4Cl,,,0.896,20.86,74.2,13.87,13.868395520000002,0.0115679884642931,13.52,13.87,1:1,,,,glass/ITO/PEDOT:PSS/L4:acceptor/PDIN/Ag (80 nm),,PDIN,PDIN,PEDOT:PSS,PEDOT:PSS,,,,,,,,,,
