Repository: JiYiqaq/PCE-KA-GNN

# Data directory

- `raw/Active_Database.csv` is the immutable source dataset bundled under CC BY 4.0. Do not overwrite it with processed data.
- `processed/` is created and populated by the training pipeline. Generated `.pt` and `.pth` caches are intentionally ignored by Git because they can exceed GitHub's normal single-file limit.

See `../DATA_LICENSE.md` for provenance, license and checksum information.

File: data/raw/Active_Database.csv (part 225 of 471)
id,doi,doi_norm,donor,acceptor,donor_canonical,acceptor_canonical,donor_smiles,acceptor_smiles,voc,jsc,ff,pce,pce_recomputed,pce_relative_error_percent,pce_avg,pce_best,d_a_ratio,additive,additive_canonical,additive_ratio,device_structure,device_type,etl,etl_canonical,htl,htl_canonical,active_layer_thickness,solvent,solvent_canonical,annealing_temp,homo_d,lumo_d,eg_d,homo_a,lumo_a,eg_a
68057,10.1039/d3qm00966a,10.1039/d3qm00966a,PM6,L8-BO,PM6,L8-BO,COC(=O)C(C)(C)c1cc(C)cc(-c2sc3c4sc5cc(/C=C6/C(=O)c7cc(F)cc(c7)C(=O)/C6=C\c6cc(C(C)(C)C(=O)OC)c(-c7cc(C)cc(C(C)(C)C(=O)OC)c7)s6)sc5c4c(C(C)(C)C(=O)OC)ccc2-3)c1,CCCCCCC(CCCC)Cc1c(/C=C2\C(=O)c3cc(F)c(F)cc3C2=C(C#N)C#N)sc2c1SC1c3c(c4c(c5nsnc35)c3sc5c(CC(CCCC)CCCCCC)c(/C=C6\C(=O)c7cc(F)c(F)cc7C6=C(C#N)C#N)sc5c3n4CC(CC)CCCC)N(CC(CC)CCCC)C21,0.872,26.19,76.7,17.51,17.51650056,0.0371248429468829,17.03,17.51,,,,,ITO/ETL/PM6:L8-BO/MoO3/Ag,inverted,ZnO,ZnO,MoO3,,,,,,-5.56,-3.65,,-5.68,-3.9,
68058,10.1039/d3qm00966a,10.1039/d3qm00966a,PM6,L8-BO,PM6,L8-BO,COC(=O)C(C)(C)c1cc(C)cc(-c2sc3c4sc5cc(/C=C6/C(=O)c7cc(F)cc(c7)C(=O)/C6=C\c6cc(C(C)(C)C(=O)OC)c(-c7cc(C)cc(C(C)(C)C(=O)OC)c7)s6)sc5c4c(C(C)(C)C(=O)OC)ccc2-3)c1,CCCCCCC(CCCC)Cc1c(/C=C2\C(=O)c3cc(F)c(F)cc3C2=C(C#N)C#N)sc2c1SC1c3c(c4c(c5nsnc35)c3sc5c(CC(CCCC)CCCCCC)c(/C=C6\C(=O)c7cc(F)c(F)cc7C6=C(C#N)C#N)sc5c3n4CC(CC)CCCC)N(CC(CC)CCCC)C21,0.878,26.85,77.6,18.31,18.2936568,0.0892583287820941,17.94,18.31,,,,,ITO/ETL/PM6:L8-BO/MoO3/Ag,inverted,ZnO/NMA-C0,ZnO/NMA-C0,MoO3,,,,,,-5.56,-3.65,,-5.68,-3.9,
68067,10.1039/d3ra01021j,10.1039/d3ra01021j,PBTIBDTT,SNIC-F,PBTIBDTT,SNIC-F,CCCCCCCCCCc1ccsc1-c1cc2c(=O)n(CC(CCCCCC)CCCCCCCC)c(=O)c3cc(-c4sc(-c5cc6c(-c7ccc(CC(CC)CCCC)s7)c7sccc7c(-c7ccc(CC(CC)CCCC)s7)c6s5)cc4CCCCCCCCCC)sc3c2s1,,0.8,9.62,64.0,5.08,4.92544,3.0425196850393705,4.86,5.08,1:0.8,,,,,,,,,,,,,,-5.47,-3.6,,,,
68068,10.1039/d3ra01021j,10.1039/d3ra01021j,PBTIBDTT,SNIC-F,PBTIBDTT,SNIC-F,CCCCCCCCCCc1ccsc1-c1cc2c(=O)n(CC(CCCCCC)CCCCCCCC)c(=O)c3cc(-c4sc(-c5cc6c(-c7ccc(CC(CC)CCCC)s7)c7sccc7c(-c7ccc(CC(CC)CCCC)s7)c6s5)cc4CCCCCCCCCC)sc3c2s1,,0.83,19.33,69.0,11.25,11.070290999999996,1.597413333333356,11.05,11.25,1:0.8,0.5%,,0.5%,ITO/PEDOT:PSS/PBTIBDTT:SNIC-F/PDIN/Al,,PDIN,,PEDOT:PSS,,,,,,-5.47,-3.6,,,,
68073,10.1039/d3ra02225k,10.1039/d3ra02225k,PM6,Y6,PM6,Y6,COC(=O)C(C)(C)c1cc(C)cc(-c2sc3c4sc5cc(/C=C6/C(=O)c7cc(F)cc(c7)C(=O)/C6=C\c6cc(C(C)(C)C(=O)OC)c(-c7cc(C)cc(C(C)(C)C(=O)OC)c7)s6)sc5c4c(C(C)(C)C(=O)OC)ccc2-3)c1,CCCCCCCCCCCc1c(/C=C2\C(=O)c3cc(F)c(F)cc3C2=C(C#N)C#N)sc2c1sc1c3c4nsnc4c4c5sc6c(CCCCCCCCCCC)c(/C=C7\C(=O)c8cc(F)c(F)cc8C7=C(C#N)C#N)sc6c5n(CC(CC)CCCC)c4c3n(CC(CC)CCCC)c21,0.84,26.07,72.76,15.86,15.93356688,0.4638517023959619,15.7,15.86,1:1.2:0,1-CN,,0.5% v/v,conventional,,PFN-Br,,PEDOT:PSS,,,,,100.0,-5.56,-3.65,,-5.65,-4.09,
68077,10.1039/d3ra02225k,10.1039/d3ra02225k,PM6,BTMe-C8-2F,PM6,BTMe-C8-2F,COC(=O)C(C)(C)c1cc(C)cc(-c2sc3c4sc5cc(/C=C6/C(=O)c7cc(F)cc(c7)C(=O)/C6=C\c6cc(C(C)(C)C(=O)OC)c(-c7cc(C)cc(C(C)(C)C(=O)OC)c7)s6)sc5c4c(C(C)(C)C(=O)OC)ccc2-3)c1,,0.96,17.34,71.93,11.98,11.973755520000005,0.0521242070116666,11.73,11.98,1:0:1,,,,conventional,,PFN-Br,,PEDOT:PSS,,,,,,-5.56,-3.65,,,,
68078,10.1039/d3ra03637e,10.1039/d3ra03637e,PMDPP3T,PC70BM,PMDPP3T,PC70BM,CCCCCCCCC(CCCCCC)CN1C(=O)C2=C(c3cc(C)c(-c4cccs4)s3)N(CC(CCCCCC)CCCCCCCC)C(=O)C2=C1c1cc(C)cs1,CCCCC(=O)OCC1(C2=CC=CC=C2)C3=CC=CC4=CC=CC5=CC=CC6=CC=C7C=CC=CC8=CC=CC1=C8C7=C6C5=C4C3,0.9,16.85,66.0,10.01,10.0089,0.0109890109890031,,,,,,,Planar OSC,,TiO2,,MoO3,,80.0,,,,-5.2,-3.6,,-6.1,-3.9,
68079,10.1039/d3ra03637e,10.1039/d3ra03637e,PMDPP3T,PC70BM,PMDPP3T,PC70BM,CCCCCCCCC(CCCCCC)CN1C(=O)C2=C(c3cc(C)c(-c4cccs4)s3)N(CC(CCCCCC)CCCCCCCC)C(=O)C2=C1c1cc(C)cs1,CCCCC(=O)OCC1(C2=CC=CC=C2)C3=CC=CC4=CC=CC5=CC=CC6=CC=C7C=CC=CC8=CC=CC1=C8C7=C6C5=C4C3,0.9,18.55,66.0,11.02,11.0187,0.0117967332123298,,,,,,,Ag nano spheres on top of the back Ag layer of the OSC,,,,,,,,,,-5.2,-3.6,,-6.1,-3.9,
68080,10.1039/d3ra03637e,10.1039/d3ra03637e,PMDPP3T,PC70BM,PMDPP3T,PC70BM,CCCCCCCCC(CCCCCC)CN1C(=O)C2=C(c3cc(C)c(-c4cccs4)s3)N(CC(CCCCCC)CCCCCCCC)C(=O)C2=C1c1cc(C)cs1,CCCCC(=O)OCC1(C2=CC=CC=C2)C3=CC=CC4=CC=CC5=CC=CC6=CC=C7C=CC=CC8=CC=CC1=C8C7=C6C5=C4C3,0.9,21.1,66.0,12.53,12.533400000000002,0.0271348762969092,,,,,,,Ag nano hemispheres on top of the back Ag layer of the OSC,,,,,,,,,,-5.2,-3.6,,-6.1,-3.9,
68081,10.1039/d3ra03637e,10.1039/d3ra03637e,PMDPP3T,PC70BM,PMDPP3T,PC70BM,CCCCCCCCC(CCCCCC)CN1C(=O)C2=C(c3cc(C)c(-c4cccs4)s3)N(CC(CCCCCC)CCCCCCCC)C(=O)C2=C1c1cc(C)cs1,CCCCC(=O)OCC1(C2=CC=CC=C2)C3=CC=CC4=CC=CC5=CC=CC6=CC=C7C=CC=CC8=CC=CC1=C8C7=C6C5=C4C3,0.9,21.3,66.0,12.65,12.6522,0.0173913043478276,,,,,,,Ag nano parabola on top of the back Ag layer of the OSC,,TiO2,,MoO3,,,,,,-5.2,-3.6,,-6.1,-3.9,
68082,10.1039/d3se00831b,10.1039/d3se00831b,PM6,Y11,PM6,Y11,COC(=O)C(C)(C)c1cc(C)cc(-c2sc3c4sc5cc(/C=C6/C(=O)c7cc(F)cc(c7)C(=O)/C6=C\c6cc(C(C)(C)C(=O)OC)c(-c7cc(C)cc(C(C)(C)C(=O)OC)c7)s6)sc5c4c(C(C)(C)C(=O)OC)ccc2-3)c1,CCn1nc2c(n1)c1c3sc4cc(/C=C5\C(=O)c6cc(F)c(F)cc6C5=C(C#N)C#N)sc4c3n(CC)c1c1c2c2sc3cc(/C=C4\C(=O)c5cc(F)c(F)cc5C4=C(C#N)C#N)sc3c2n1CC,0.38,15.99,40.58,2.49,2.46572196,0.9750216867470056,2.49,,1:1.5,1-chloronaphthalene,,0.5 vol%,inverted-type,inverted,,,MoO3,,100.0,chlorobenzene,,,-5.56,-3.65,,,,
68083,10.1039/d3se00831b,10.1039/d3se00831b,PM6,Y11,PM6,Y11,COC(=O)C(C)(C)c1cc(C)cc(-c2sc3c4sc5cc(/C=C6/C(=O)c7cc(F)cc(c7)C(=O)/C6=C\c6cc(C(C)(C)C(=O)OC)c(-c7cc(C)cc(C(C)(C)C(=O)OC)c7)s6)sc5c4c(C(C)(C)C(=O)OC)ccc2-3)c1,CCn1nc2c(n1)c1c3sc4cc(/C=C5\C(=O)c6cc(F)c(F)cc6C5=C(C#N)C#N)sc4c3n(CC)c1c1c2c2sc3cc(/C=C4\C(=O)c5cc(F)c(F)cc5C4=C(C#N)C#N)sc3c2n1CC,0.84,19.09,56.73,9.05,9.096995879999998,0.5192914917126763,9.05,,1:1.5,1-chloronaphthalene,,0.5 vol%,inverted-type,inverted,bPEI,,MoO3,,100.0,chlorobenzene,,,-5.56,-3.65,,,,
68084,10.1039/d3se00831b,10.1039/d3se00831b,PM6,Y11,PM6,Y11,COC(=O)C(C)(C)c1cc(C)cc(-c2sc3c4sc5cc(/C=C6/C(=O)c7cc(F)cc(c7)C(=O)/C6=C\c6cc(C(C)(C)C(=O)OC)c(-c7cc(C)cc(C(C)(C)C(=O)OC)c7)s6)sc5c4c(C(C)(C)C(=O)OC)ccc2-3)c1,CCn1nc2c(n1)c1c3sc4cc(/C=C5\C(=O)c6cc(F)c(F)cc6C5=C(C#N)C#N)sc4c3n(CC)c1c1c2c2sc3cc(/C=C4\C(=O)c5cc(F)c(F)cc5C4=C(C#N)C#N)sc3c2n1CC,0.86,19.44,60.18,10.05,10.06113312,0.1107773134328379,10.05,,,,,,inverted-type,inverted,bPEI,,,,100.0,,,,-5.56,-3.65,,,,
68085,10.1039/d3se00831b,10.1039/d3se00831b,PM6,Y11,PM6,Y11,COC(=O)C(C)(C)c1cc(C)cc(-c2sc3c4sc5cc(/C=C6/C(=O)c7cc(F)cc(c7)C(=O)/C6=C\c6cc(C(C)(C)C(=O)OC)c(-c7cc(C)cc(C(C)(C)C(=O)OC)c7)s6)sc5c4c(C(C)(C)C(=O)OC)ccc2-3)c1,CCn1nc2c(n1)c1c3sc4cc(/C=C5\C(=O)c6cc(F)c(F)cc6C5=C(C#N)C#N)sc4c3n(CC)c1c1c2c2sc3cc(/C=C4\C(=O)c5cc(F)c(F)cc5C4=C(C#N)C#N)sc3c2n1CC,0.86,19.84,62.24,10.54,10.61963776,0.7555764705882417,10.54,11.03,,,,,inverted-type,inverted,bPEI,,,,100.0,,,,-5.56,-3.65,,,,
68086,10.1039/d3se00831b,10.1039/d3se00831b,PM6,Y11,PM6,Y11,COC(=O)C(C)(C)c1cc(C)cc(-c2sc3c4sc5cc(/C=C6/C(=O)c7cc(F)cc(c7)C(=O)/C6=C\c6cc(C(C)(C)C(=O)OC)c(-c7cc(C)cc(C(C)(C)C(=O)OC)c7)s6)sc5c4c(C(C)(C)C(=O)OC)ccc2-3)c1,CCn1nc2c(n1)c1c3sc4cc(/C=C5\C(=O)c6cc(F)c(F)cc6C5=C(C#N)C#N)sc4c3n(CC)c1c1c2c2sc3cc(/C=C4\C(=O)c5cc(F)c(F)cc5C4=C(C#N)C#N)sc3c2n1CC,0.86,19.68,60.11,10.12,10.17349728,0.5286292490118597,10.12,,,,,,inverted-type,inverted,bPEI,,,,100.0,,,,-5.56,-3.65,,,,
68087,10.1039/d3se00831b,10.1039/d3se00831b,PM6,Y11,PM6,Y11,COC(=O)C(C)(C)c1cc(C)cc(-c2sc3c4sc5cc(/C=C6/C(=O)c7cc(F)cc(c7)C(=O)/C6=C\c6cc(C(C)(C)C(=O)OC)c(-c7cc(C)cc(C(C)(C)C(=O)OC)c7)s6)sc5c4c(C(C)(C)C(=O)OC)ccc2-3)c1,CCn1nc2c(n1)c1c3sc4cc(/C=C5\C(=O)c6cc(F)c(F)cc6C5=C(C#N)C#N)sc4c3n(CC)c1c1c2c2sc3cc(/C=C4\C(=O)c5cc(F)c(F)cc5C4=C(C#N)C#N)sc3c2n1CC,0.85,19.81,56.89,9.62,9.57942265,0.42180197505197,9.62,,,,,,inverted-type,inverted,bPEI,,,,100.0,,,,-5.56,-3.65,,,,
68088,10.1039/d3se00831b,10.1039/d3se00831b,PM6,Y11,PM6,Y11,COC(=O)C(C)(C)c1cc(C)cc(-c2sc3c4sc5cc(/C=C6/C(=O)c7cc(F)cc(c7)C(=O)/C6=C\c6cc(C(C)(C)C(=O)OC)c(-c7cc(C)cc(C(C)(C)C(=O)OC)c7)s6)sc5c4c(C(C)(C)C(=O)OC)ccc2-3)c1,CCn1nc2c(n1)c1c3sc4cc(/C=C5\C(=O)c6cc(F)c(F)cc6C5=C(C#N)C#N)sc4c3n(CC)c1c1c2c2sc3cc(/C=C4\C(=O)c5cc(F)c(F)cc5C4=C(C#N)C#N)sc3c2n1CC,0.85,19.0,52.09,8.39,8.412535,0.2685935637663829,8.39,,,,,,inverted-type,inverted,bPEI,,,,100.0,,,,-5.56,-3.65,,,,
68089,10.1039/d3se00831b,10.1039/d3se00831b,PM6,Y11,PM6,Y11,COC(=O)C(C)(C)c1cc(C)cc(-c2sc3c4sc5cc(/C=C6/C(=O)c7cc(F)cc(c7)C(=O)/C6=C\c6cc(C(C)(C)C(=O)OC)c(-c7cc(C)cc(C(C)(C)C(=O)OC)c7)s6)sc5c4c(C(C)(C)C(=O)OC)ccc2-3)c1,CCn1nc2c(n1)c1c3sc4cc(/C=C5\C(=O)c6cc(F)c(F)cc6C5=C(C#N)C#N)sc4c3n(CC)c1c1c2c2sc3cc(/C=C4\C(=O)c5cc(F)c(F)cc5C4=C(C#N)C#N)sc3c2n1CC,0.84,13.67,33.22,3.79,3.8145861599999993,0.6487113456464181,3.79,,1:1.5,1-chloronaphthalene,,0.5 vol%,inverted-type,inverted,bPEI,,MoO3,,100.0,chlorobenzene,,,-5.56,-3.65,,,,
68090,10.1039/d3se00831b,10.1039/d3se00831b,PM6,Y11,PM6,Y11,COC(=O)C(C)(C)c1cc(C)cc(-c2sc3c4sc5cc(/C=C6/C(=O)c7cc(F)cc(c7)C(=O)/C6=C\c6cc(C(C)(C)C(=O)OC)c(-c7cc(C)cc(C(C)(C)C(=O)OC)c7)s6)sc5c4c(C(C)(C)C(=O)OC)ccc2-3)c1,CCn1nc2c(n1)c1c3sc4cc(/C=C5\C(=O)c6cc(F)c(F)cc6C5=C(C#N)C#N)sc4c3n(CC)c1c1c2c2sc3cc(/C=C4\C(=O)c5cc(F)c(F)cc5C4=C(C#N)C#N)sc3c2n1CC,0.61,0.05,19.58,0.01,0.0059718999999999,40.28100000000001,0.01,,1:1.5,1-chloronaphthalene,,0.5 vol%,inverted-type,inverted,bPEI,,MoO3,,100.0,chlorobenzene,,,-5.56,-3.65,,,,
68091,10.1039/d3se00831b,10.1039/d3se00831b,PM6,Y11,PM6,Y11,COC(=O)C(C)(C)c1cc(C)cc(-c2sc3c4sc5cc(/C=C6/C(=O)c7cc(F)cc(c7)C(=O)/C6=C\c6cc(C(C)(C)C(=O)OC)c(-c7cc(C)cc(C(C)(C)C(=O)OC)c7)s6)sc5c4c(C(C)(C)C(=O)OC)ccc2-3)c1,CCn1nc2c(n1)c1c3sc4cc(/C=C5\C(=O)c6cc(F)c(F)cc6C5=C(C#N)C#N)sc4c3n(CC)c1c1c2c2sc3cc(/C=C4\C(=O)c5cc(F)c(F)cc5C4=C(C#N)C#N)sc3c2n1CC,0.85,15.32,36.72,4.42,4.7816784000000006,8.182769230769244,3.79,4.42,,,,,inverted-type,inverted,bPEI,,,,100.0,,,,-5.56,-3.65,,,,
68092,10.1039/d3se00831b,10.1039/d3se00831b,PM6,Y11,PM6,Y11,COC(=O)C(C)(C)c1cc(C)cc(-c2sc3c4sc5cc(/C=C6/C(=O)c7cc(F)cc(c7)C(=O)/C6=C\c6cc(C(C)(C)C(=O)OC)c(-c7cc(C)cc(C(C)(C)C(=O)OC)c7)s6)sc5c4c(C(C)(C)C(=O)OC)ccc2-3)c1,CCn1nc2c(n1)c1c3sc4cc(/C=C5\C(=O)c6cc(F)c(F)cc6C5=C(C#N)C#N)sc4c3n(CC)c1c1c2c2sc3cc(/C=C4\C(=O)c5cc(F)c(F)cc5C4=C(C#N)C#N)sc3c2n1CC,0.88,20.81,53.45,9.58,9.7881916,2.173189979123165,9.22,9.58,1:1.5,1-chloronaphthalene,,0.5 vol%,inverted-type,inverted,,,,,100.0,chlorobenzene,,,-5.56,-3.65,,,,
68093,10.1039/d3se00831b,10.1039/d3se00831b,PM6,Y11,PM6,Y11,COC(=O)C(C)(C)c1cc(C)cc(-c2sc3c4sc5cc(/C=C6/C(=O)c7cc(F)cc(c7)C(=O)/C6=C\c6cc(C(C)(C)C(=O)OC)c(-c7cc(C)cc(C(C)(C)C(=O)OC)c7)s6)sc5c4c(C(C)(C)C(=O)OC)ccc2-3)c1,CCn1nc2c(n1)c1c3sc4cc(/C=C5\C(=O)c6cc(F)c(F)cc6C5=C(C#N)C#N)sc4c3n(CC)c1c1c2c2sc3cc(/C=C4\C(=O)c5cc(F)c(F)cc5C4=C(C#N)C#N)sc3c2n1CC,0.89,21.62,61.73,10.76,11.87796314,10.389992007434932,10.25,10.76,1:1.5,1-chloronaphthalene,,0.5 vol%,inverted-type,inverted,,,,,100.0,chlorobenzene,,,-5.56,-3.65,,,,
68094,10.1039/d3se00831b,10.1039/d3se00831b,PM6,Y11,PM6,Y11,COC(=O)C(C)(C)c1cc(C)cc(-c2sc3c4sc5cc(/C=C6/C(=O)c7cc(F)cc(c7)C(=O)/C6=C\c6cc(C(C)(C)C(=O)OC)c(-c7cc(C)cc(C(C)(C)C(=O)OC)c7)s6)sc5c4c(C(C)(C)C(=O)OC)ccc2-3)c1,CCn1nc2c(n1)c1c3sc4cc(/C=C5\C(=O)c6cc(F)c(F)cc6C5=C(C#N)C#N)sc4c3n(CC)c1c1c2c2sc3cc(/C=C4\C(=O)c5cc(F)c(F)cc5C4=C(C#N)C#N)sc3c2n1CC,0.88,20.67,58.13,10.36,10.573614480000002,2.061915830115851,9.7,10.36,,,,,inverted-type,inverted,bPEI,,,,100.0,,,,-5.56,-3.65,,,,
68095,10.1039/d3se00831b,10.1039/d3se00831b,PM6,Y11,PM6,Y11,COC(=O)C(C)(C)c1cc(C)cc(-c2sc3c4sc5cc(/C=C6/C(=O)c7cc(F)cc(c7)C(=O)/C6=C\c6cc(C(C)(C)C(=O)OC)c(-c7cc(C)cc(C(C)(C)C(=O)OC)c7)s6)sc5c4c(C(C)(C)C(=O)OC)ccc2-3)c1,CCn1nc2c(n1)c1c3sc4cc(/C=C5\C(=O)c6cc(F)c(F)cc6C5=C(C#N)C#N)sc4c3n(CC)c1c1c2c2sc3cc(/C=C4\C(=O)c5cc(F)c(F)cc5C4=C(C#N)C#N)sc3c2n1CC,0.88,20.61,54.93,9.71,9.96254424,2.600867559217308,9.39,9.71,,,,,inverted-type,inverted,bPEI,,,,100.0,,,,-5.56,-3.65,,,,
68096,10.1039/d3se00977g,10.1039/d3se00977g,PM6 (PBDB-T-2F),Y7 (BTP-4Cl),PM6 (PBDB-T-2F),Y7 (BTP-4Cl),CCCCC(CC)Cc1sc(-c2c3cc(-c4ccc(-c5scc6c5C(=O)c5c(CC(CC)CCCC)sc(CC(CC)CCCC)c5C6=O)s4)sc3c(-c3cc(F)c(CC(CC)CCCC)s3)c3cc(-c4cccs4)sc23)cc1F,,0.726,21.14,60.0,9.14,9.208584,0.7503719912472596,8.93,9.14,,,,,inverted organic solar cells (iOSCs),inverted,PDINO,PDINO,MoO3,MoO3,,,,,-5.47,-3.65,,,,
68110,10.1039/d3ta00293d,10.1039/d3ta00293d,PBDB-EH-3Cl,Y6,PBDB-EH-3Cl,Y6,,CCCCCCCCCCCc1c(/C=C2\C(=O)c3cc(F)c(F)cc3C2=C(C#N)C#N)sc2c1sc1c3c4nsnc4c4c5sc6c(CCCCCCCCCCC)c(/C=C7\C(=O)c8cc(F)c(F)cc8C7=C(C#N)C#N)sc6c5n(CC(CC)CCCC)c4c3n(CC(CC)CCCC)c21,0.876,27.4,66.1,15.9,15.865586399999998,0.2164377358490715,15.8,15.9,1:1.2,1-chloronaphthalene,,0.5 vol%,,,,,,,,chloroform,,90.0,,,,-5.65,-4.09,
68111,10.1039/d3ta00293d,10.1039/d3ta00293d,PBDB-EH-4Cl,Y6,PBDB-EH-4Cl,Y6,,CCCCCCCCCCCc1c(/C=C2\C(=O)c3cc(F)c(F)cc3C2=C(C#N)C#N)sc2c1sc1c3c4nsnc4c4c5sc6c(CCCCCCCCCCC)c(/C=C7\C(=O)c8cc(F)c(F)cc8C7=C(C#N)C#N)sc6c5n(CC(CC)CCCC)c4c3n(CC(CC)CCCC)c21,0.871,26.5,65.9,15.4,15.2107085,1.229165584415581,15.3,15.4,1:1.2,1-chloronaphthalene,,0.5 vol%,,,,,,,,chloroform,,90.0,,,,-5.65,-4.09,
68112,10.1039/d3ta00293d,10.1039/d3ta00293d,PBDB-DMO-3Cl,Y6,PBDB-DMO-3Cl,Y6,,CCCCCCCCCCCc1c(/C=C2\C(=O)c3cc(F)c(F)cc3C2=C(C#N)C#N)sc2c1sc1c3c4nsnc4c4c5sc6c(CCCCCCCCCCC)c(/C=C7\C(=O)c8cc(F)c(F)cc8C7=C(C#N)C#N)sc6c5n(CC(CC)CCCC)c4c3n(CC(CC)CCCC)c21,0.879,27.8,57.2,14.1,13.9775064,0.8687489361702151,14.0,14.1,1:1.2,1-chloronaphthalene,,0.5 vol%,,,,,,,,chloroform,,90.0,,,,-5.65,-4.09,
68113,10.1039/d3ta00293d,10.1039/d3ta00293d,PBDB-DMO-4Cl,Y6,PBDB-DMO-4Cl,Y6,,CCCCCCCCCCCc1c(/C=C2\C(=O)c3cc(F)c(F)cc3C2=C(C#N)C#N)sc2c1sc1c3c4nsnc4c4c5sc6c(CCCCCCCCCCC)c(/C=C7\C(=O)c8cc(F)c(F)cc8C7=C(C#N)C#N)sc6c5n(CC(CC)CCCC)c4c3n(CC(CC)CCCC)c21,0.892,28.7,56.4,14.6,14.4386256,1.105304109589039,14.4,14.6,1:1.2,1-chloronaphthalene,,0.5 vol%,,,,,,,,chloroform,,90.0,,,,-5.65,-4.09,
68130,10.1039/d3ta00372h,10.1039/d3ta00372h,D18,3T-1,D18,3T-1,CCCCCCC(CCCC)Cc1csc(-c2cc3c4nsnc4c4cc(-c5cc(CC(CCCC)CCCCCC)c(-c6cc7c(-c8cc(F)c(CC(CC)CCCC)s8)c8sccc8c(-c8cc(F)c(CC(CC)CCCC)s8)c7s6)s5)sc4c3s2)c1,,0.84,7.11,40.8,2.43,2.4367392,0.2773333333333219,2.32,2.43,,,,,,,,,,,,,,,-5.51,-2.77,,,,
68131,10.1039/d3ta00372h,10.1039/d3ta00372h,D18,3T-2,D18,3T-2,CCCCCCC(CCCC)Cc1csc(-c2cc3c4nsnc4c4cc(-c5cc(CC(CCCC)CCCCCC)c(-c6cc7c(-c8cc(F)c(CC(CC)CCCC)s8)c8sccc8c(-c8cc(F)c(CC(CC)CCCC)s8)c7s6)s5)sc4c3s2)c1,,0.87,17.85,71.21,11.12,11.05855695,0.5525454136690593,10.85,11.12,1:1,,,,conventional,,PDINN,,PEDOT:PSS,,,o-xylene,,,-5.51,-2.77,,,,
68132,10.1039/d3ta00519d,10.1039/d3ta00519d,PM6,Y6,PM6,Y6,COC(=O)C(C)(C)c1cc(C)cc(-c2sc3c4sc5cc(/C=C6/C(=O)c7cc(F)cc(c7)C(=O)/C6=C\c6cc(C(C)(C)C(=O)OC)c(-c7cc(C)cc(C(C)(C)C(=O)OC)c7)s6)sc5c4c(C(C)(C)C(=O)OC)ccc2-3)c1,CCCCCCCCCCCc1c(/C=C2\C(=O)c3cc(F)c(F)cc3C2=C(C#N)C#N)sc2c1sc1c3c4nsnc4c4c5sc6c(CCCCCCCCCCC)c(/C=C7\C(=O)c8cc(F)c(F)cc8C7=C(C#N)C#N)sc6c5n(CC(CC)CCCC)c4c3n(CC(CC)CCCC)c21,0.83,26.88,67.49,15.1,15.05728896,0.2828545695364263,14.9,15.1,1:1.2,,,,ITO/ZnO/PM6:Y6/MoO3/Ag,,ZnO,,MoO3,,,chloroform,,100.0,-5.56,-3.65,,-5.65,-4.09,
68135,10.1039/d3ta00572k,10.1039/d3ta00572k,PM6,L8-BO,PM6,L8-BO,COC(=O)C(C)(C)c1cc(C)cc(-c2sc3c4sc5cc(/C=C6/C(=O)c7cc(F)cc(c7)C(=O)/C6=C\c6cc(C(C)(C)C(=O)OC)c(-c7cc(C)cc(C(C)(C)C(=O)OC)c7)s6)sc5c4c(C(C)(C)C(=O)OC)ccc2-3)c1,CCCCCCC(CCCC)Cc1c(/C=C2\C(=O)c3cc(F)c(F)cc3C2=C(C#N)C#N)sc2c1SC1c3c(c4c(c5nsnc35)c3sc5c(CC(CCCC)CCCCCC)c(/C=C6\C(=O)c7cc(F)c(F)cc7C6=C(C#N)C#N)sc5c3n4CC(CC)CCCC)N(CC(CC)CCCC)C21,0.889,25.26,80.3,18.09,18.03228042,0.3190689883913795,18.04,18.09,,,,,,regular,PDIN-TEMPO,PDIN-TEMPO,,,5.0,,,,-5.56,-3.65,,-5.68,-3.9,
68136,10.1039/d3ta00572k,10.1039/d3ta00572k,PM6,L8-BO,PM6,L8-BO,COC(=O)C(C)(C)c1cc(C)cc(-c2sc3c4sc5cc(/C=C6/C(=O)c7cc(F)cc(c7)C(=O)/C6=C\c6cc(C(C)(C)C(=O)OC)c(-c7cc(C)cc(C(C)(C)C(=O)OC)c7)s6)sc5c4c(C(C)(C)C(=O)OC)ccc2-3)c1,CCCCCCC(CCCC)Cc1c(/C=C2\C(=O)c3cc(F)c(F)cc3C2=C(C#N)C#N)sc2c1SC1c3c(c4c(c5nsnc35)c3sc5c(CC(CCCC)CCCCCC)c(/C=C6\C(=O)c7cc(F)c(F)cc7C6=C(C#N)C#N)sc5c3n4CC(CC)CCCC)N(CC(CC)CCCC)C21,0.889,25.53,80.49,18.48,18.268147233,1.146389431818181,18.26,18.48,,,,,,regular,PDIN-TEMPO,PDIN-TEMPO,,,10.0,,,,-5.56,-3.65,,-5.68,-3.9,
68137,10.1039/d3ta00572k,10.1039/d3ta00572k,PM6,L8-BO,PM6,L8-BO,COC(=O)C(C)(C)c1cc(C)cc(-c2sc3c4sc5cc(/C=C6/C(=O)c7cc(F)cc(c7)C(=O)/C6=C\c6cc(C(C)(C)C(=O)OC)c(-c7cc(C)cc(C(C)(C)C(=O)OC)c7)s6)sc5c4c(C(C)(C)C(=O)OC)ccc2-3)c1,CCCCCCC(CCCC)Cc1c(/C=C2\C(=O)c3cc(F)c(F)cc3C2=C(C#N)C#N)sc2c1SC1c3c(c4c(c5nsnc35)c3sc5c(CC(CCCC)CCCCCC)c(/C=C6\C(=O)c7cc(F)c(F)cc7C6=C(C#N)C#N)sc5c3n4CC(CC)CCCC)N(CC(CC)CCCC)C21,0.889,24.87,79.71,18.02,17.623426653,2.200739994450612,17.63,18.02,,,,,,regular,PDIN-TEMPO,PDIN-TEMPO,,,20.0,,,,-5.56,-3.65,,-5.68,-3.9,
68138,10.1039/d3ta00572k,10.1039/d3ta00572k,PM6,L8-BO,PM6,L8-BO,COC(=O)C(C)(C)c1cc(C)cc(-c2sc3c4sc5cc(/C=C6/C(=O)c7cc(F)cc(c7)C(=O)/C6=C\c6cc(C(C)(C)C(=O)OC)c(-c7cc(C)cc(C(C)(C)C(=O)OC)c7)s6)sc5c4c(C(C)(C)C(=O)OC)ccc2-3)c1,CCCCCCC(CCCC)Cc1c(/C=C2\C(=O)c3cc(F)c(F)cc3C2=C(C#N)C#N)sc2c1SC1c3c(c4c(c5nsnc35)c3sc5c(CC(CCCC)CCCCCC)c(/C=C6\C(=O)c7cc(F)c(F)cc7C6=C(C#N)C#N)sc5c3n4CC(CC)CCCC)N(CC(CC)CCCC)C21,0.881,25.05,79.36,17.94,17.51399808,2.374592642140473,17.51,17.94,,,,,,regular,PDIN-TEMPO,PDIN-TEMPO,,,40.0,,,,-5.56,-3.65,,-5.68,-3.9,
68139,10.1039/d3ta00572k,10.1039/d3ta00572k,PM6,L8-BO,PM6,L8-BO,COC(=O)C(C)(C)c1cc(C)cc(-c2sc3c4sc5cc(/C=C6/C(=O)c7cc(F)cc(c7)C(=O)/C6=C\c6cc(C(C)(C)C(=O)OC)c(-c7cc(C)cc(C(C)(C)C(=O)OC)c7)s6)sc5c4c(C(C)(C)C(=O)OC)ccc2-3)c1,CCCCCCC(CCCC)Cc1c(/C=C2\C(=O)c3cc(F)c(F)cc3C2=C(C#N)C#N)sc2c1SC1c3c(c4c(c5nsnc35)c3sc5c(CC(CCCC)CCCCCC)c(/C=C6\C(=O)c7cc(F)c(F)cc7C6=C(C#N)C#N)sc5c3n4CC(CC)CCCC)N(CC(CC)CCCC)C21,0.886,24.51,79.82,17.69,17.333599452,2.0147006670435266,17.33,17.69,,,,,,regular,PDIN-TEMPO,PDIN-TEMPO,,,60.0,,,,-5.56,-3.65,,-5.68,-3.9,
68140,10.1039/d3ta00572k,10.1039/d3ta00572k,PM6,L8-BO,PM6,L8-BO,COC(=O)C(C)(C)c1cc(C)cc(-c2sc3c4sc5cc(/C=C6/C(=O)c7cc(F)cc(c7)C(=O)/C6=C\c6cc(C(C)(C)C(=O)OC)c(-c7cc(C)cc(C(C)(C)C(=O)OC)c7)s6)sc5c4c(C(C)(C)C(=O)OC)ccc2-3)c1,CCCCCCC(CCCC)Cc1c(/C=C2\C(=O)c3cc(F)c(F)cc3C2=C(C#N)C#N)sc2c1SC1c3c(c4c(c5nsnc35)c3sc5c(CC(CCCC)CCCCCC)c(/C=C6\C(=O)c7cc(F)c(F)cc7C6=C(C#N)C#N)sc5c3n4CC(CC)CCCC)N(CC(CC)CCCC)C21,0.887,23.89,79.48,17.27,16.842153764,2.477395691951364,16.85,17.27,,,,,,regular,PDIN-TEMPO,PDIN-TEMPO,,,80.0,,,,-5.56,-3.65,,-5.68,-3.9,
68141,10.1039/d3ta00572k,10.1039/d3ta00572k,PM6,L8-BO,PM6,L8-BO,COC(=O)C(C)(C)c1cc(C)cc(-c2sc3c4sc5cc(/C=C6/C(=O)c7cc(F)cc(c7)C(=O)/C6=C\c6cc(C(C)(C)C(=O)OC)c(-c7cc(C)cc(C(C)(C)C(=O)OC)c7)s6)sc5c4c(C(C)(C)C(=O)OC)ccc2-3)c1,CCCCCCC(CCCC)Cc1c(/C=C2\C(=O)c3cc(F)c(F)cc3C2=C(C#N)C#N)sc2c1SC1c3c(c4c(c5nsnc35)c3sc5c(CC(CCCC)CCCCCC)c(/C=C6\C(=O)c7cc(F)c(F)cc7C6=C(C#N)C#N)sc5c3n4CC(CC)CCCC)N(CC(CC)CCCC)C21,0.886,22.38,80.06,15.86,15.874841208,0.093576343001261,15.84,15.86,,,,,,regular,PDIN-TEMPO,PDIN-TEMPO,,,100.0,,,,-5.56,-3.65,,-5.68,-3.9,
68142,10.1039/d3ta00572k,10.1039/d3ta00572k,PM6,L8-BO,PM6,L8-BO,COC(=O)C(C)(C)c1cc(C)cc(-c2sc3c4sc5cc(/C=C6/C(=O)c7cc(F)cc(c7)C(=O)/C6=C\c6cc(C(C)(C)C(=O)OC)c(-c7cc(C)cc(C(C)(C)C(=O)OC)c7)s6)sc5c4c(C(C)(C)C(=O)OC)ccc2-3)c1,CCCCCCC(CCCC)Cc1c(/C=C2\C(=O)c3cc(F)c(F)cc3C2=C(C#N)C#N)sc2c1SC1c3c(c4c(c5nsnc35)c3sc5c(CC(CCCC)CCCCCC)c(/C=C6\C(=O)c7cc(F)c(F)cc7C6=C(C#N)C#N)sc5c3n4CC(CC)CCCC)N(CC(CC)CCCC)C21,0.88,25.35,79.41,18.05,17.7147828,1.8571590027700968,17.71,18.05,,,,,,regular,PDIN-Br,PDIN-Br,,,5.0,,,,-5.56,-3.65,,-5.68,-3.9,
68143,10.1039/d3ta00572k,10.1039/d3ta00572k,PM6,L8-BO,PM6,L8-BO,COC(=O)C(C)(C)c1cc(C)cc(-c2sc3c4sc5cc(/C=C6/C(=O)c7cc(F)cc(c7)C(=O)/C6=C\c6cc(C(C)(C)C(=O)OC)c(-c7cc(C)cc(C(C)(C)C(=O)OC)c7)s6)sc5c4c(C(C)(C)C(=O)OC)ccc2-3)c1,CCCCCCC(CCCC)Cc1c(/C=C2\C(=O)c3cc(F)c(F)cc3C2=C(C#N)C#N)sc2c1SC1c3c(c4c(c5nsnc35)c3sc5c(CC(CCCC)CCCCCC)c(/C=C6\C(=O)c7cc(F)c(F)cc7C6=C(C#N)C#N)sc5c3n4CC(CC)CCCC)N(CC(CC)CCCC)C21,0.878,25.36,79.05,17.79,17.60133624,1.0605045531197344,17.59,17.79,,,,,,regular,PDIN-Br,PDIN-Br,,,10.0,,,,-5.56,-3.65,,-5.68,-3.9,
68144,10.1039/d3ta00572k,10.1039/d3ta00572k,PM6,L8-BO,PM6,L8-BO,COC(=O)C(C)(C)c1cc(C)cc(-c2sc3c4sc5cc(/C=C6/C(=O)c7cc(F)cc(c7)C(=O)/C6=C\c6cc(C(C)(C)C(=O)OC)c(-c7cc(C)cc(C(C)(C)C(=O)OC)c7)s6)sc5c4c(C(C)(C)C(=O)OC)ccc2-3)c1,CCCCCCC(CCCC)Cc1c(/C=C2\C(=O)c3cc(F)c(F)cc3C2=C(C#N)C#N)sc2c1SC1c3c(c4c(c5nsnc35)c3sc5c(CC(CCCC)CCCCCC)c(/C=C6\C(=O)c7cc(F)c(F)cc7C6=C(C#N)C#N)sc5c3n4CC(CC)CCCC)N(CC(CC)CCCC)C21,0.869,24.35,77.56,16.56,16.41181234,0.8948530193236585,16.41,16.56,,,,,,regular,PDIN-Br,PDIN-Br,,,20.0,,,,-5.56,-3.65,,-5.68,-3.9,
68145,10.1039/d3ta00572k,10.1039/d3ta00572k,PM6,L8-BO,PM6,L8-BO,COC(=O)C(C)(C)c1cc(C)cc(-c2sc3c4sc5cc(/C=C6/C(=O)c7cc(F)cc(c7)C(=O)/C6=C\c6cc(C(C)(C)C(=O)OC)c(-c7cc(C)cc(C(C)(C)C(=O)OC)c7)s6)sc5c4c(C(C)(C)C(=O)OC)ccc2-3)c1,CCCCCCC(CCCC)Cc1c(/C=C2\C(=O)c3cc(F)c(F)cc3C2=C(C#N)C#N)sc2c1SC1c3c(c4c(c5nsnc35)c3sc5c(CC(CCCC)CCCCCC)c(/C=C6\C(=O)c7cc(F)c(F)cc7C6=C(C#N)C#N)sc5c3n4CC(CC)CCCC)N(CC(CC)CCCC)C21,0.871,22.67,75.85,15.13,14.977014845,1.0111378387310073,14.98,15.13,,,,,,regular,PDIN-Br,PDIN-Br,,,40.0,,,,-5.56,-3.65,,-5.68,-3.9,
68146,10.1039/d3ta00572k,10.1039/d3ta00572k,PM6,L8-BO,PM6,L8-BO,COC(=O)C(C)(C)c1cc(C)cc(-c2sc3c4sc5cc(/C=C6/C(=O)c7cc(F)cc(c7)C(=O)/C6=C\c6cc(C(C)(C)C(=O)OC)c(-c7cc(C)cc(C(C)(C)C(=O)OC)c7)s6)sc5c4c(C(C)(C)C(=O)OC)ccc2-3)c1,CCCCCCC(CCCC)Cc1c(/C=C2\C(=O)c3cc(F)c(F)cc3C2=C(C#N)C#N)sc2c1SC1c3c(c4c(c5nsnc35)c3sc5c(CC(CCCC)CCCCCC)c(/C=C6\C(=O)c7cc(F)c(F)cc7C6=C(C#N)C#N)sc5c3n4CC(CC)CCCC)N(CC(CC)CCCC)C21,0.835,20.49,74.61,12.97,12.765136815,1.579515690053976,12.77,12.97,,,,,,regular,PDIN-Br,PDIN-Br,,,60.0,,,,-5.56,-3.65,,-5.68,-3.9,
68147,10.1039/d3ta00572k,10.1039/d3ta00572k,PM6,L8-BO,PM6,L8-BO,COC(=O)C(C)(C)c1cc(C)cc(-c2sc3c4sc5cc(/C=C6/C(=O)c7cc(F)cc(c7)C(=O)/C6=C\c6cc(C(C)(C)C(=O)OC)c(-c7cc(C)cc(C(C)(C)C(=O)OC)c7)s6)sc5c4c(C(C)(C)C(=O)OC)ccc2-3)c1,CCCCCCC(CCCC)Cc1c(/C=C2\C(=O)c3cc(F)c(F)cc3C2=C(C#N)C#N)sc2c1SC1c3c(c4c(c5nsnc35)c3sc5c(CC(CCCC)CCCCCC)c(/C=C6\C(=O)c7cc(F)c(F)cc7C6=C(C#N)C#N)sc5c3n4CC(CC)CCCC)N(CC(CC)CCCC)C21,0.819,18.35,74.58,11.37,11.20836717,1.421572823218984,11.21,11.37,,,,,,regular,PDIN-Br,PDIN-Br,,,80.0,,,,-5.56,-3.65,,-5.68,-3.9,
68148,10.1039/d3ta00572k,10.1039/d3ta00572k,PM6,L8-BO,PM6,L8-BO,COC(=O)C(C)(C)c1cc(C)cc(-c2sc3c4sc5cc(/C=C6/C(=O)c7cc(F)cc(c7)C(=O)/C6=C\c6cc(C(C)(C)C(=O)OC)c(-c7cc(C)cc(C(C)(C)C(=O)OC)c7)s6)sc5c4c(C(C)(C)C(=O)OC)ccc2-3)c1,CCCCCCC(CCCC)Cc1c(/C=C2\C(=O)c3cc(F)c(F)cc3C2=C(C#N)C#N)sc2c1SC1c3c(c4c(c5nsnc35)c3sc5c(CC(CCCC)CCCCCC)c(/C=C6\C(=O)c7cc(F)c(F)cc7C6=C(C#N)C#N)sc5c3n4CC(CC)CCCC)N(CC(CC)CCCC)C21,0.808,17.41,74.55,10.6,10.487157239999998,1.0645543396226536,10.49,10.6,,,,,,,PDIN-Br,PDIN-Br,,,100.0,,,,-5.56,-3.65,,-5.68,-3.9,
68149,10.1039/d3ta00572k,10.1039/d3ta00572k,PM6,L8-BO,PM6,L8-BO,COC(=O)C(C)(C)c1cc(C)cc(-c2sc3c4sc5cc(/C=C6/C(=O)c7cc(F)cc(c7)C(=O)/C6=C\c6cc(C(C)(C)C(=O)OC)c(-c7cc(C)cc(C(C)(C)C(=O)OC)c7)s6)sc5c4c(C(C)(C)C(=O)OC)ccc2-3)c1,CCCCCCC(CCCC)Cc1c(/C=C2\C(=O)c3cc(F)c(F)cc3C2=C(C#N)C#N)sc2c1SC1c3c(c4c(c5nsnc35)c3sc5c(CC(CCCC)CCCCCC)c(/C=C6\C(=O)c7cc(F)c(F)cc7C6=C(C#N)C#N)sc5c3n4CC(CC)CCCC)N(CC(CC)CCCC)C21,0.815,24.6,70.48,14.52,14.1305352,2.6822644628099224,14.13,14.52,,,,,,,TEMPO-Br,TEMPO-Br,,,5.0,,,,-5.56,-3.65,,-5.68,-3.9,
68150,10.1039/d3ta00572k,10.1039/d3ta00572k,PM6,L8-BO,PM6,L8-BO,COC(=O)C(C)(C)c1cc(C)cc(-c2sc3c4sc5cc(/C=C6/C(=O)c7cc(F)cc(c7)C(=O)/C6=C\c6cc(C(C)(C)C(=O)OC)c(-c7cc(C)cc(C(C)(C)C(=O)OC)c7)s6)sc5c4c(C(C)(C)C(=O)OC)ccc2-3)c1,CCCCCCC(CCCC)Cc1c(/C=C2\C(=O)c3cc(F)c(F)cc3C2=C(C#N)C#N)sc2c1SC1c3c(c4c(c5nsnc35)c3sc5c(CC(CCCC)CCCCCC)c(/C=C6\C(=O)c7cc(F)c(F)cc7C6=C(C#N)C#N)sc5c3n4CC(CC)CCCC)N(CC(CC)CCCC)C21,0.81,20.11,65.81,10.84,10.719856710000002,1.1083329335793166,10.71,10.84,,,,,,,TEMPO-Br,TEMPO-Br,,,10.0,,,,-5.56,-3.65,,-5.68,-3.9,
68151,10.1039/d3ta00572k,10.1039/d3ta00572k,PM6,L8-BO,PM6,L8-BO,COC(=O)C(C)(C)c1cc(C)cc(-c2sc3c4sc5cc(/C=C6/C(=O)c7cc(F)cc(c7)C(=O)/C6=C\c6cc(C(C)(C)C(=O)OC)c(-c7cc(C)cc(C(C)(C)C(=O)OC)c7)s6)sc5c4c(C(C)(C)C(=O)OC)ccc2-3)c1,CCCCCCC(CCCC)Cc1c(/C=C2\C(=O)c3cc(F)c(F)cc3C2=C(C#N)C#N)sc2c1SC1c3c(c4c(c5nsnc35)c3sc5c(CC(CCCC)CCCCCC)c(/C=C6\C(=O)c7cc(F)c(F)cc7C6=C(C#N)C#N)sc5c3n4CC(CC)CCCC)N(CC(CC)CCCC)C21,0.794,10.43,58.57,5.82,4.850427694,16.65931797250859,4.86,5.82,,,,,,,TEMPO-Br,TEMPO-Br,,,20.0,,,,-5.56,-3.65,,-5.68,-3.9,
68164,10.1039/d3ta00872j,10.1039/d3ta00872j,PM6-X0,Y6-BO,PM6-X0,Y6-BO,,CCCCCCCCCCCc1c(/C=C2\C(=O)c3cc(F)c(F)cc3C2=C(C#N)C#N)sc2c1sc1c3c4nsnc4c4c5sc6c(CCCCCCCCCCC)c(/C=C7\C(=O)c8cc(F)c(F)cc8C7=C(C#N)C#N)sc6c5n(CC(CCCC)CCCCCC)c4c3n(CC(CCCC)CCCCCC)c21,0.83,22.91,75.0,14.26,14.261475,0.010343618513331,14.01,14.26,,,,,ITO/PEDOT:PSS/active layer (polymer:Y6-BO)/PDINN/Ag,conventional,PDINN,PDINN,PEDOT:PSS,PEDOT:PSS,,,,120.0,,,,-5.65,-4.1,
68165,10.1039/d3ta00872j,10.1039/d3ta00872j,PM6-X30,Y6-BO,PM6-X30,Y6-BO,,CCCCCCCCCCCc1c(/C=C2\C(=O)c3cc(F)c(F)cc3C2=C(C#N)C#N)sc2c1sc1c3c4nsnc4c4c5sc6c(CCCCCCCCCCC)c(/C=C7\C(=O)c8cc(F)c(F)cc8C7=C(C#N)C#N)sc6c5n(CC(CCCC)CCCCCC)c4c3n(CC(CCCC)CCCCCC)c21,0.82,23.78,66.0,12.87,12.869736,0.0020512820512789,12.42,12.87,,,,,ITO/PEDOT:PSS/active layer (polymer:Y6-BO)/PDINN/Ag,conventional,PDINN,PDINN,PEDOT:PSS,PEDOT:PSS,,,,120.0,,,,-5.65,-4.1,
68166,10.1039/d3ta00872j,10.1039/d3ta00872j,PM6-X30,Y6-BO,PM6-X30,Y6-BO,,CCCCCCCCCCCc1c(/C=C2\C(=O)c3cc(F)c(F)cc3C2=C(C#N)C#N)sc2c1sc1c3c4nsnc4c4c5sc6c(CCCCCCCCCCC)c(/C=C7\C(=O)c8cc(F)c(F)cc8C7=C(C#N)C#N)sc6c5n(CC(CCCC)CCCCCC)c4c3n(CC(CCCC)CCCCCC)c21,0.82,22.87,65.0,12.33,12.18971,1.137793998377942,12.09,12.33,,,,,ITO/PEDOT:PSS/active layer (polymer:Y6-BO)/PDINN/Ag,conventional,PDINN,PDINN,PEDOT:PSS,PEDOT:PSS,,,,120.0,,,,-5.65,-4.1,
68169,10.1039/d3ta01127e,10.1039/d3ta01127e,P(TPTI-BDT),IT-4F,P(TPTI-BDT),IT-4F,,CCCCCCc1ccc(C2(c3ccc(CCCCCC)cc3)c3cc4c(cc3-c3sc5cc(/C=C6\C(=O)c7cc(F)c(F)cc7C6=C(C#N)C#N)sc5c32)C(c2ccc(CCCCCC)cc2)(c2ccc(CCCCCC)cc2)c2c-4sc3cc(/C=C4\C(=O)c5cc(F)c(F)cc5C4=C(C#N)C#N)sc23)cc1,0.91,17.2,69.0,10.8,10.79988,0.0011111111111183,,,1:1,,,,,BHJ,ZnO,,MoOx,,106.0,chloroform,chloroform,,,,,-5.66,-4.14,
68170,10.1039/d3ta01127e,10.1039/d3ta01127e,P(TPTI-BDT),IT-4F,P(TPTI-BDT),IT-4F,,CCCCCCc1ccc(C2(c3ccc(CCCCCC)cc3)c3cc4c(cc3-c3sc5cc(/C=C6\C(=O)c7cc(F)c(F)cc7C6=C(C#N)C#N)sc5c32)C(c2ccc(CCCCCC)cc2)(c2ccc(CCCCCC)cc2)c2c-4sc3cc(/C=C4\C(=O)c5cc(F)c(F)cc5C4=C(C#N)C#N)sc23)cc1,0.91,15.9,70.0,10.1,10.1283,0.2801980198019955,,,1:2,,,,ITO/ZnO/active layer/MoOx/Ag,inverted,ZnO,,MoOx,,99.0,chloroform,chloroform,,,,,-5.66,-4.14,
68171,10.1039/d3ta01127e,10.1039/d3ta01127e,P(TPTI-BDT),IT-4F,P(TPTI-BDT),IT-4F,,CCCCCCc1ccc(C2(c3ccc(CCCCCC)cc3)c3cc4c(cc3-c3sc5cc(/C=C6\C(=O)c7cc(F)c(F)cc7C6=C(C#N)C#N)sc5c32)C(c2ccc(CCCCCC)cc2)(c2ccc(CCCCCC)cc2)c2c-4sc3cc(/C=C4\C(=O)c5cc(F)c(F)cc5C4=C(C#N)C#N)sc23)cc1,0.86,19.6,70.0,11.7,11.7992,0.8478632478632607,,,1:1.2,,,,ITO/ZnO/active layer/MoOx/Ag,inverted,ZnO,,MoOx,,109.0,chlorobenzene,chlorobenzene,,,,,-5.66,-4.14,
68172,10.1039/d3ta01127e,10.1039/d3ta01127e,P(2DTP-BDT),IT-4F,P(2DTP-BDT),IT-4F,,CCCCCCc1ccc(C2(c3ccc(CCCCCC)cc3)c3cc4c(cc3-c3sc5cc(/C=C6\C(=O)c7cc(F)c(F)cc7C6=C(C#N)C#N)sc5c32)C(c2ccc(CCCCCC)cc2)(c2ccc(CCCCCC)cc2)c2c-4sc3cc(/C=C4\C(=O)c5cc(F)c(F)cc5C4=C(C#N)C#N)sc23)cc1,0.95,14.6,65.0,9.0,9.0155,0.1722222222222156,,,1:1,,,,ITO/ZnO/active layer/MoOx/Ag,inverted,ZnO,,MoOx,,82.0,chloroform,chloroform,,,,,-5.66,-4.14,
68173,10.1039/d3ta01127e,10.1039/d3ta01127e,P(2DTP-BDT),IT-4F,P(2DTP-BDT),IT-4F,,CCCCCCc1ccc(C2(c3ccc(CCCCCC)cc3)c3cc4c(cc3-c3sc5cc(/C=C6\C(=O)c7cc(F)c(F)cc7C6=C(C#N)C#N)sc5c32)C(c2ccc(CCCCCC)cc2)(c2ccc(CCCCCC)cc2)c2c-4sc3cc(/C=C4\C(=O)c5cc(F)c(F)cc5C4=C(C#N)C#N)sc23)cc1,0.93,14.5,68.0,9.2,9.169800000000002,0.3282608695651861,,,1:2,,,,ITO/ZnO/active layer/MoOx/Ag,inverted,ZnO,,MoOx,,85.0,chloroform,chloroform,,,,,-5.66,-4.14,
68179,10.1039/d3ta01806g,10.1039/d3ta01806g,PM6,L8-i-EB,PM6,L8-i-EB,COC(=O)C(C)(C)c1cc(C)cc(-c2sc3c4sc5cc(/C=C6/C(=O)c7cc(F)cc(c7)C(=O)/C6=C\c6cc(C(C)(C)C(=O)OC)c(-c7cc(C)cc(C(C)(C)C(=O)OC)c7)s6)sc5c4c(C(C)(C)C(=O)OC)ccc2-3)c1,,0.869,25.97,74.04,16.71,16.709295372,0.004216804308804,16.51,16.71,,,,,,,,,,,,,,,-5.56,-3.65,,,,
68180,10.1039/d3ta01806g,10.1039/d3ta01806g,PM6,L8-i-EH,PM6,L8-i-EH,COC(=O)C(C)(C)c1cc(C)cc(-c2sc3c4sc5cc(/C=C6/C(=O)c7cc(F)cc(c7)C(=O)/C6=C\c6cc(C(C)(C)C(=O)OC)c(-c7cc(C)cc(C(C)(C)C(=O)OC)c7)s6)sc5c4c(C(C)(C)C(=O)OC)ccc2-3)c1,,0.885,25.86,75.56,17.3,17.292737159999998,0.0419817341040622,17.2,17.3,,,,,conventional,,PNDIT-F3N-Br,,PEDOT:PSS,,,chloroform,,,-5.56,-3.65,,,,
68181,10.1039/d3ta01806g,10.1039/d3ta01806g,PM6,L8-i-BO,PM6,L8-i-BO,COC(=O)C(C)(C)c1cc(C)cc(-c2sc3c4sc5cc(/C=C6/C(=O)c7cc(F)cc(c7)C(=O)/C6=C\c6cc(C(C)(C)C(=O)OC)c(-c7cc(C)cc(C(C)(C)C(=O)OC)c7)s6)sc5c4c(C(C)(C)C(=O)OC)ccc2-3)c1,,0.881,24.31,76.4,16.36,16.36267204,0.016332762836187,16.18,16.36,,,,,conventional,,PNDIT-F3N-Br,,PEDOT:PSS,,,chloroform,,,-5.56,-3.65,,,,
68182,10.1039/d3ta01893h,10.1039/d3ta01893h,DRTT-T,N3,DRTT-T,N3,,CCCCCCCCCCCC1=C(/C=C2\C(=O)C3=CC(F)=C(F)C=C3C2=C(C#N)C#N)SC2=C1SC1=C2N(CCC(CC)CCCC)C2=C1C1=NSN=C1C1=C2N(CCC(CC)CCCC)C2=C1SC1=C2SC(/C=C2\C(=O)C3=CC(F)=C(F)C=C3C2=C(C#N)C#N)=C1CCCCCCCCCCC,0.86,24.85,62.9,13.37,13.442359000000002,0.5412041884816925,13.25,13.37,,,,,ITO/PEDOT:PSS/donor:N3/PDINO/metal electrode,ASM-OSC,PDINO,,PEDOT:PSS,,120.0,,,,,,,-5.64,-3.86,
68183,10.1039/d3ta01893h,10.1039/d3ta01893h,DRTT-2Se,N3,DRTT-2Se,N3,,CCCCCCCCCCCC1=C(/C=C2\C(=O)C3=CC(F)=C(F)C=C3C2=C(C#N)C#N)SC2=C1SC1=C2N(CCC(CC)CCCC)C2=C1C1=NSN=C1C1=C2N(CCC(CC)CCCC)C2=C1SC1=C2SC(/C=C2\C(=O)C3=CC(F)=C(F)C=C3C2=C(C#N)C#N)=C1CCCCCCCCCCC,0.86,25.18,68.8,14.79,14.898502399999998,0.7336200135226437,14.31,14.79,,,,,ITO/PEDOT:PSS/donor:N3/PDINO/metal electrode,ASM-OSC,PDINO,,PEDOT:PSS,,120.0,,,130.0,,,,-5.64,-3.86,
68184,10.1039/d3ta01893h,10.1039/d3ta01893h,DRTT-6Se,N3,DRTT-6Se,N3,,CCCCCCCCCCCC1=C(/C=C2\C(=O)C3=CC(F)=C(F)C=C3C2=C(C#N)C#N)SC2=C1SC1=C2N(CCC(CC)CCCC)C2=C1C1=NSN=C1C1=C2N(CCC(CC)CCCC)C2=C1SC1=C2SC(/C=C2\C(=O)C3=CC(F)=C(F)C=C3C2=C(C#N)C#N)=C1CCCCCCCCCCC,0.85,25.29,69.9,15.03,15.0260535,0.0262574850299376,14.71,15.03,,,,,ITO/PEDOT:PSS/donor:N3/PDINO/metal electrode,ASM-OSC,PDINO,,PEDOT:PSS,,120.0,,,125.0,,,,-5.64,-3.86,
68185,10.1039/d3ta01893h,10.1039/d3ta01893h,DRTT-T,N3,DRTT-T,N3,,CCCCCCCCCCCC1=C(/C=C2\C(=O)C3=CC(F)=C(F)C=C3C2=C(C#N)C#N)SC2=C1SC1=C2N(CCC(CC)CCCC)C2=C1C1=NSN=C1C1=C2N(CCC(CC)CCCC)C2=C1SC1=C2SC(/C=C2\C(=O)C3=CC(F)=C(F)C=C3C2=C(C#N)C#N)=C1CCCCCCCCCCC,0.85,22.0,58.6,10.89,10.9582,0.6262626262626184,10.63,10.89,,,,,ITO/PEDOT:PSS/donor:N3/PDINO/metal electrode,ASM-OSC,PDINO,,PEDOT:PSS,,300.0,,,130.0,,,,-5.64,-3.86,
68186,10.1039/d3ta01893h,10.1039/d3ta01893h,DRTT-2Se,N3,DRTT-2Se,N3,,CCCCCCCCCCCC1=C(/C=C2\C(=O)C3=CC(F)=C(F)C=C3C2=C(C#N)C#N)SC2=C1SC1=C2N(CCC(CC)CCCC)C2=C1C1=NSN=C1C1=C2N(CCC(CC)CCCC)C2=C1SC1=C2SC(/C=C2\C(=O)C3=CC(F)=C(F)C=C3C2=C(C#N)C#N)=C1CCCCCCCCCCC,0.85,23.33,66.9,13.2,13.266604499999998,0.5045795454545351,13.01,13.2,,,,,ITO/PEDOT:PSS/donor:N3/PDINO/metal electrode,ASM-OSC,PDINO,,PEDOT:PSS,,300.0,,,130.0,,,,-5.64,-3.86,
68187,10.1039/d3ta01893h,10.1039/d3ta01893h,DRTT-6Se,N3,DRTT-6Se,N3,,CCCCCCCCCCCC1=C(/C=C2\C(=O)C3=CC(F)=C(F)C=C3C2=C(C#N)C#N)SC2=C1SC1=C2N(CCC(CC)CCCC)C2=C1C1=NSN=C1C1=C2N(CCC(CC)CCCC)C2=C1SC1=C2SC(/C=C2\C(=O)C3=CC(F)=C(F)C=C3C2=C(C#N)C#N)=C1CCCCCCCCCCC,0.84,25.53,64.3,13.81,13.7892636,0.150154960173791,13.56,13.81,,,,,ITO/PEDOT:PSS/donor:N3/PDINO/metal electrode,ASM-OSC,PDINO,,PEDOT:PSS,,300.0,,,125.0,,,,-5.64,-3.86,
68188,10.1039/d3ta02266h,10.1039/d3ta02266h,PM6,BTP-eC9,PM6,BTP-eC9,COC(=O)C(C)(C)c1cc(C)cc(-c2sc3c4sc5cc(/C=C6/C(=O)c7cc(F)cc(c7)C(=O)/C6=C\c6cc(C(C)(C)C(=O)OC)c(-c7cc(C)cc(C(C)(C)C(=O)OC)c7)s6)sc5c4c(C(C)(C)C(=O)OC)ccc2-3)c1,CCCCCCCCCc1c(C=C2C(=O)c3cc(Cl)c(Cl)cc3C2=C(C#N)C#N)sc2c1sc1c3c4nsnc4c4c5sc6c(CCCCCCCCC)c(C=C7C(=O)c8cc(Cl)c(Cl)cc8C7=C(C#N)C#N)sc6c5n(CC(CCCC)CCCCCC)c4c3n(CC(CCCC)CCCCCC)c21,0.845,26.8,77.6,17.5,17.573296,0.4188342857142808,17.3,17.5,,,,,,,,,,,,,,,-5.56,-3.65,,-5.68,-3.9,
68190,10.1039/d3ta02266h,10.1039/d3ta02266h,PM6,AFIC,PM6,AFIC,COC(=O)C(C)(C)c1cc(C)cc(-c2sc3c4sc5cc(/C=C6/C(=O)c7cc(F)cc(c7)C(=O)/C6=C\c6cc(C(C)(C)C(=O)OC)c(-c7cc(C)cc(C(C)(C)C(=O)OC)c7)s6)sc5c4c(C(C)(C)C(=O)OC)ccc2-3)c1,,0.902,18.1,76.0,12.4,12.407912,0.0638064516129115,12.1,12.4,,DIO,,0.5% v/v,ITO/PEDOT:PSS/active layer/PFN-Br/Al,,PFN-Br,,PEDOT:PSS,,,chloroform,,,-5.56,-3.65,,,,
68191,10.1039/d3ta02523c,10.1039/d3ta02523c,PM6,SH-1,PM6,SH-1,COC(=O)C(C)(C)c1cc(C)cc(-c2sc3c4sc5cc(/C=C6/C(=O)c7cc(F)cc(c7)C(=O)/C6=C\c6cc(C(C)(C)C(=O)OC)c(-c7cc(C)cc(C(C)(C)C(=O)OC)c7)s6)sc5c4c(C(C)(C)C(=O)OC)ccc2-3)c1,,0.981,21.03,68.67,14.14,14.166916281,0.1903555940594066,13.63,14.14,,,,,,,,,,,,,,,-5.56,-3.65,,,,
68192,10.1039/d3ta02523c,10.1039/d3ta02523c,PM6,SH-2,PM6,SH-2,COC(=O)C(C)(C)c1cc(C)cc(-c2sc3c4sc5cc(/C=C6/C(=O)c7cc(F)cc(c7)C(=O)/C6=C\c6cc(C(C)(C)C(=O)OC)c(-c7cc(C)cc(C(C)(C)C(=O)OC)c7)s6)sc5c4c(C(C)(C)C(=O)OC)ccc2-3)c1,,0.91,12.87,55.94,6.55,6.55152498,0.0232821374045819,6.15,6.55,,,,,ITO/PEDOT:PSS/active layers/PNDIT-F3N/Ag,,PNDIT-F3N,,PEDOT:PSS,,,,,,-5.56,-3.65,,,,
68196,10.1039/d3ta03284a,10.1039/d3ta03284a,PBTZT-stat-BDTT-8,4TICO,PBTZT-stat-BDTT-8,4TICO,Cc1ccc(-c2cc3c(C)c4sc(Cc5ccc(-c6c(C)c(C)c(C)c7nsnc67)s5)cc4c(C)c3s2)s1,,0.725,16.8,70.9,8.1,8.63562,6.6125925925925895,7.5,8.1,1:1.3,,,,,,,,,,80.0,o-xylene,,,,,,,,
68197,10.1039/d3ta03284a,10.1039/d3ta03284a,PBTZT-stat-BDTT-8,ITIC,PBTZT-stat-BDTT-8,ITIC,Cc1ccc(-c2cc3c(C)c4sc(Cc5ccc(-c6c(C)c(C)c(C)c7nsnc67)s5)cc4c(C)c3s2)s1,CCCCCCc1ccc(C2(c3ccc(CCCCCC)cc3)c3cc4c(cc3-c3sc5cc(C=C6C(=O)c7ccccc7C6=C(C#N)C#N)sc5c32)C(c2ccc(CCCCCC)cc2)(c2ccc(CCCCCC)cc2)c2c-4sc3cc(C=C4C(=O)c5ccccc5C4=C(C#N)C#N)sc23)cc1,0.82,12.9,69.3,7.2,7.330553999999999,1.8132499999999885,6.8,7.2,1:1.3,,,,inverted,,AZO,,PEDOT:PSS,,80.0,o-xylene,,,,,,-5.576,-3.916,
68198,10.1039/d3ta03284a,10.1039/d3ta03284a,PBTZT-stat-BDTT-8,IDIC,PBTZT-stat-BDTT-8,IDIC,Cc1ccc(-c2cc3c(C)c4sc(Cc5ccc(-c6c(C)c(C)c(C)c7nsnc67)s5)cc4c(C)c3s2)s1,CCCCCCC1(CCCCCC)c2cc3c(cc2-c2sc(/C=C4\C(=O)c5ccccc5C4=C(C#N)C#N)cc21)C(CCCCCC)(CCCCCC)c1cc(/C=C2\C(=O)c4ccccc4C2=C(C#N)C#N)sc1-3,0.75,13.4,73.0,7.0,7.336500000000001,4.80714285714287,6.8,7.0,1:1.3,,,,inverted,,AZO,,PEDOT:PSS,,80.0,o-xylene,,,,,,-5.69,-3.91,
68199,10.1039/d3ta03284a,10.1039/d3ta03284a,PBTZT-stat-BDTT-8,m-ITIC,PBTZT-stat-BDTT-8,m-ITIC,Cc1ccc(-c2cc3c(C)c4sc(Cc5ccc(-c6c(C)c(C)c(C)c7nsnc67)s5)cc4c(C)c3s2)s1,CCCCCCc1cccc(C2(c3cccc(CCCCCC)c3)c3cc4c(cc3-c3sc5cc(C=C6C(=O)c7ccccc7C6=C(C#N)C#N)sc5c32)C(c2cccc(CCCCCC)c2)(c2cccc(CCCCCC)c2)c2c-4sc3cc(C=C4C(=O)c5ccccc5C4=C(C#N)C#N)sc23)c1,0.85,12.2,69.7,6.9,7.227889999999999,4.752028985507233,6.6,6.9,1:1.3,,,,inverted,,AZO,,PEDOT:PSS,,80.0,o-xylene,,,,,,-5.527,-3.854,
68200,10.1039/d3ta03284a,10.1039/d3ta03284a,PBTZT-stat-BDTT-8,4TIC,PBTZT-stat-BDTT-8,4TIC,Cc1ccc(-c2cc3c(C)c4sc(Cc5ccc(-c6c(C)c(C)c(C)c7nsnc67)s5)cc4c(C)c3s2)s1,CCCCCCc1ccc(C2(c3ccc(CCCCCC)cc3)c3cc(/C=C4\C(=O)c5ccccc5C4=C(C#N)C#N)sc3-c3sc4c5c(sc4c32)-c2sc(/C=C3\C(=O)c4ccccc4C3=C(C#N)C#N)cc2C5(c2ccc(CCCCCC)cc2)c2ccc(CCCCCC)cc2)cc1,0.685,14.3,67.5,6.6,6.611962500000001,0.1812500000000149,6.4,6.6,1:1.3,,,,inverted,,AZO,,PEDOT:PSS,,80.0,o-xylene,,,,,,-5.452,-3.99,
68201,10.1039/d3ta03284a,10.1039/d3ta03284a,PBTZT-stat-BDTT-8,o-IDTBR,PBTZT-stat-BDTT-8,O-IDTBR,Cc1ccc(-c2cc3c(C)c4sc(Cc5ccc(-c6c(C)c(C)c(C)c7nsnc67)s5)cc4c(C)c3s2)s1,CCCCCCCCC1(CCCCCCCC)c2cc3c(cc2-c2sc(-c4ccc(/C=C5\SC(=S)N(CC)C5=O)c5nsnc45)cc21)C(CCCCCCCC)(CCCCCCCC)c1cc(-c2ccc(/C=C4\SC(=S)N(CC)C4=O)c4nsnc24)sc1-3,0.95,10.8,58.7,5.9,6.022620000000001,2.0783050847457694,5.6,5.9,1:1.3,,,,inverted,,AZO,,PEDOT:PSS,,80.0,o-xylene,,,,,,-5.52,-3.89,
68202,10.1039/d3ta03284a,10.1039/d3ta03284a,PBTZT-stat-BDTT-8,m-4TICO,PBTZT-stat-BDTT-8,m-4TICO,Cc1ccc(-c2cc3c(C)c4sc(Cc5ccc(-c6c(C)c(C)c(C)c7nsnc67)s5)cc4c(C)c3s2)s1,,0.765,11.2,63.7,5.3,5.457816,2.9776603773584984,4.6,5.3,1:1.3,,,,inverted,,AZO,,PEDOT:PSS,,80.0,o-xylene,,,,,,,,
68203,10.1039/d3ta03365a,10.1039/d3ta03365a,PM6,Y6,PM6,Y6,COC(=O)C(C)(C)c1cc(C)cc(-c2sc3c4sc5cc(/C=C6/C(=O)c7cc(F)cc(c7)C(=O)/C6=C\c6cc(C(C)(C)C(=O)OC)c(-c7cc(C)cc(C(C)(C)C(=O)OC)c7)s6)sc5c4c(C(C)(C)C(=O)OC)ccc2-3)c1,CCCCCCCCCCCc1c(/C=C2\C(=O)c3cc(F)c(F)cc3C2=C(C#N)C#N)sc2c1sc1c3c4nsnc4c4c5sc6c(CCCCCCCCCCC)c(/C=C7\C(=O)c8cc(F)c(F)cc8C7=C(C#N)C#N)sc6c5n(CC(CC)CCCC)c4c3n(CC(CC)CCCC)c21,0.836,27.02,67.72,15.3,15.297081184,0.0190772287581771,15.2,15.3,,,,,inverted,inverted,PFOPy,PFOPy,,,,,,,-5.56,-3.65,,-5.65,-4.09,
68204,10.1039/d3ta03365a,10.1039/d3ta03365a,PM6,Y6,PM6,Y6,COC(=O)C(C)(C)c1cc(C)cc(-c2sc3c4sc5cc(/C=C6/C(=O)c7cc(F)cc(c7)C(=O)/C6=C\c6cc(C(C)(C)C(=O)OC)c(-c7cc(C)cc(C(C)(C)C(=O)OC)c7)s6)sc5c4c(C(C)(C)C(=O)OC)ccc2-3)c1,CCCCCCCCCCCc1c(/C=C2\C(=O)c3cc(F)c(F)cc3C2=C(C#N)C#N)sc2c1sc1c3c4nsnc4c4c5sc6c(CCCCCCCCCCC)c(/C=C7\C(=O)c8cc(F)c(F)cc8C7=C(C#N)C#N)sc6c5n(CC(CC)CCCC)c4c3n(CC(CC)CCCC)c21,0.847,26.77,73.19,16.6,16.595239660999997,0.0286767409638805,16.44,16.6,,,,,inverted,inverted,PFOPy-N,PFOPy-N,,,,,,140.0,-5.56,-3.65,,-5.65,-4.09,
68234,10.1039/d3ta04171a,10.1039/d3ta04171a,PM6,CH4,PM6,CH4,COC(=O)C(C)(C)c1cc(C)cc(-c2sc3c4sc5cc(/C=C6/C(=O)c7cc(F)cc(c7)C(=O)/C6=C\c6cc(C(C)(C)C(=O)OC)c(-c7cc(C)cc(C(C)(C)C(=O)OC)c7)s6)sc5c4c(C(C)(C)C(=O)OC)ccc2-3)c1,,0.908,24.67,66.4,14.87,14.873839040000002,0.0258173503698895,14.61,14.87,,,,,,,,,,,,,,,-5.56,-3.65,,,,
68235,10.1039/d3ta04171a,10.1039/d3ta04171a,PM6,CH45,PM6,CH45,COC(=O)C(C)(C)c1cc(C)cc(-c2sc3c4sc5cc(/C=C6/C(=O)c7cc(F)cc(c7)C(=O)/C6=C\c6cc(C(C)(C)C(=O)OC)c(-c7cc(C)cc(C(C)(C)C(=O)OC)c7)s6)sc5c4c(C(C)(C)C(=O)OC)ccc2-3)c1,,0.912,25.34,73.7,17.03,17.03212896,0.0125012331180287,16.85,17.03,,CN,,,conventional,,,,,,,,,,-5.56,-3.65,,,,
68236,10.1039/d3ta04171a,10.1039/d3ta04171a,PM6,CH45,PM6,,COC(=O)C(C)(C)c1cc(C)cc(-c2sc3c4sc5cc(/C=C6/C(=O)c7cc(F)cc(c7)C(=O)/C6=C\c6cc(C(C)(C)C(=O)OC)c(-c7cc(C)cc(C(C)(C)C(=O)OC)c7)s6)sc5c4c(C(C)(C)C(=O)OC)ccc2-3)c1,,0.91,25.57,78.0,18.15,18.149586000000003,0.0022809917355134,18.0,18.15,,CN,,,,,,,,,,,,,-5.56,-3.65,,,,
68237,10.1039/d3ta04269c,10.1039/d3ta04269c,Si25,Y6-HD,Si25,Y6-HD,,,0.7,24.85,67.52,11.74,11.745104,0.043475298126059,11.31,11.74,,,,,Inverted,inverted,ZnO,,MoO3,,105.0,chlorobenzene/chloroform,,,,,,,,
68238,10.1039/d3ta04269c,10.1039/d3ta04269c,Si25,Y6-HD,Si25,Y6-HD,,,0.7,23.86,63.36,10.77,10.582387199999998,1.7419944289693772,10.31,10.77,,,,,Conventional,conventional,PFN-Br,,PEDOT:PSS,,105.0,,,,,,,,,
68239,10.1039/d3ta04269c,10.1039/d3ta04269c,PQSi705,Y6-BO,PQSi705,Y6-BO,,CCCCCCCCCCCc1c(/C=C2\C(=O)c3cc(F)c(F)cc3C2=C(C#N)C#N)sc2c1sc1c3c4nsnc4c4c5sc6c(CCCCCCCCCCC)c(/C=C7\C(=O)c8cc(F)c(F)cc8C7=C(C#N)C#N)sc6c5n(CC(CCCC)CCCCCC)c4c3n(CC(CCCC)CCCCCC)c21,0.84,24.36,71.59,14.67,14.64903216,0.142930061349699,14.21,14.67,,,,,Conventional,conventional,,,,,105.0,,,,,,,-5.65,-4.1,
68240,10.1039/d3ta04269c,10.1039/d3ta04269c,PQSi705,Y6-BO,PQSi705,Y6-BO,,CCCCCCCCCCCc1c(/C=C2\C(=O)c3cc(F)c(F)cc3C2=C(C#N)C#N)sc2c1sc1c3c4nsnc4c4c5sc6c(CCCCCCCCCCC)c(/C=C7\C(=O)c8cc(F)c(F)cc8C7=C(C#N)C#N)sc6c5n(CC(CCCC)CCCCCC)c4c3n(CC(CCCC)CCCCCC)c21,0.84,25.49,72.61,15.57,15.546962759999996,0.1479591522158271,15.32,15.57,,,,,Inverted,inverted,,,,,105.0,,,,,,,-5.65,-4.1,
68241,10.1039/d3ta04269c,10.1039/d3ta04269c,D18-C16,Y6-BO,D18-C16,Y6-BO,,CCCCCCCCCCCc1c(/C=C2\C(=O)c3cc(F)c(F)cc3C2=C(C#N)C#N)sc2c1sc1c3c4nsnc4c4c5sc6c(CCCCCCCCCCC)c(/C=C7\C(=O)c8cc(F)c(F)cc8C7=C(C#N)C#N)sc6c5n(CC(CCCC)CCCCCC)c4c3n(CC(CCCC)CCCCCC)c21,0.88,25.19,67.43,14.95,14.947342960000004,0.017772842809334,14.69,14.95,,,,,Conventional,conventional,,,,,105.0,indane/tetrahydrofuran,,,,,,-5.65,-4.1,
68242,10.1039/d3ta04269c,10.1039/d3ta04269c,D18-C16,Y6-BO,D18-C16,Y6-BO,,CCCCCCCCCCCc1c(/C=C2\C(=O)c3cc(F)c(F)cc3C2=C(C#N)C#N)sc2c1sc1c3c4nsnc4c4c5sc6c(CCCCCCCCCCC)c(/C=C7\C(=O)c8cc(F)c(F)cc8C7=C(C#N)C#N)sc6c5n(CC(CCCC)CCCCCC)c4c3n(CC(CCCC)CCCCCC)c21,0.89,26.99,67.57,16.23,16.231057269999997,0.0065142945163086,15.78,16.23,,,,,Inverted,inverted,,,,,105.0,indane/tetrahydrofuran,,,,,,-5.65,-4.1,
68243,10.1039/d3ta04364a,10.1039/d3ta04364a,PM6,Y6-Se,PM6,Y6-Se,COC(=O)C(C)(C)c1cc(C)cc(-c2sc3c4sc5cc(/C=C6/C(=O)c7cc(F)cc(c7)C(=O)/C6=C\c6cc(C(C)(C)C(=O)OC)c(-c7cc(C)cc(C(C)(C)C(=O)OC)c7)s6)sc5c4c(C(C)(C)C(=O)OC)ccc2-3)c1,CCCCCCCCCCCc1c(/C=C2\C(=O)c3cc(F)c(F)cc3C2=C(C#N)C#N)sc2c1sc1c3c4n[se]nc4c4c5sc6c(CCCCCCCCCCC)c(/C=C7\C(=O)c8cc(F)c(F)cc8C7=C(C#N)C#N)sc6c5n(CC(CC)CCCC)c4c3n(CC(CC)CCCC)c21,0.835,25.3,75.5,15.9,15.9497525,0.3129088050314373,15.7,15.9,,,,,,,PNDIT-F3N,,PEDOT:PSS,,,,,,-5.56,-3.65,,-5.63,-3.99,
68244,10.1039/d3ta04364a,10.1039/d3ta04364a,PM6,Y6-Se-O,PM6,Y6-Se-O,COC(=O)C(C)(C)c1cc(C)cc(-c2sc3c4sc5cc(/C=C6/C(=O)c7cc(F)cc(c7)C(=O)/C6=C\c6cc(C(C)(C)C(=O)OC)c(-c7cc(C)cc(C(C)(C)C(=O)OC)c7)s6)sc5c4c(C(C)(C)C(=O)OC)ccc2-3)c1,,0.945,23.7,78.2,17.5,17.514063,0.0803600000000009,17.2,17.5,,,,,conventional,,PNDIT-F3N,,PEDOT:PSS,,,,,,-5.56,-3.65,,,,
