Repository: JiYiqaq/PCE-KA-GNN

# Data directory

- `raw/Active_Database.csv` is the immutable source dataset bundled under CC BY 4.0. Do not overwrite it with processed data.
- `processed/` is created and populated by the training pipeline. Generated `.pt` and `.pth` caches are intentionally ignored by Git because they can exceed GitHub's normal single-file limit.

See `../DATA_LICENSE.md` for provenance, license and checksum information.

File: data/raw/Active_Database.csv (part 226 of 471)
id,doi,doi_norm,donor,acceptor,donor_canonical,acceptor_canonical,donor_smiles,acceptor_smiles,voc,jsc,ff,pce,pce_recomputed,pce_relative_error_percent,pce_avg,pce_best,d_a_ratio,additive,additive_canonical,additive_ratio,device_structure,device_type,etl,etl_canonical,htl,htl_canonical,active_layer_thickness,solvent,solvent_canonical,annealing_temp,homo_d,lumo_d,eg_d,homo_a,lumo_a,eg_a
68245,10.1039/d3ta04603f,10.1039/d3ta04603f,PTB7-Th,ITIC,PTB7-Th,ITIC,CCCCC(CC)COC(=O)c1sc2csc(-c3cc4c(-c5ccc(CC(CC)CCCC)s5)c5sccc5c(-c5ccc(CC(CC)CCCC)s5)c4s3)c2c1F,CCCCCCc1ccc(C2(c3ccc(CCCCCC)cc3)c3cc4c(cc3-c3sc5cc(C=C6C(=O)c7ccccc7C6=C(C#N)C#N)sc5c32)C(c2ccc(CCCCCC)cc2)(c2ccc(CCCCCC)cc2)c2c-4sc3cc(C=C4C(=O)c5ccccc5C4=C(C#N)C#N)sc23)cc1,0.76,15.14,,6.52,,,,,,,,,,,,,,,,,,,-5.21,-3.6,,-5.576,-3.916,
68246,10.1039/d3ta04603f,10.1039/d3ta04603f,PBDB-T,ITIC,PBDB-T,ITIC,CCCCC(CC)Cc1ccc(-c2c3cc(-c4ccc(-c5sc(-c6cccs6)c6c5C(=O)c5c(CC(CC)CCCC)sc(CC(CC)CCCC)c5C6=O)s4)sc3c(-c3ccc(CC(CC)CCCC)s3)c3ccsc23)s1,CCCCCCc1ccc(C2(c3ccc(CCCCCC)cc3)c3cc4c(cc3-c3sc5cc(C=C6C(=O)c7ccccc7C6=C(C#N)C#N)sc5c32)C(c2ccc(CCCCCC)cc2)(c2ccc(CCCCCC)cc2)c2c-4sc3cc(C=C4C(=O)c5ccccc5C4=C(C#N)C#N)sc23)cc1,0.88,18.37,,9.96,,,,,,,,,,,,,,,,,,,-5.33,-3.48,,-5.576,-3.916,
68247,10.1039/d3ta04603f,10.1039/d3ta04603f,PM6,IT-4F,PM6,IT-4F,COC(=O)C(C)(C)c1cc(C)cc(-c2sc3c4sc5cc(/C=C6/C(=O)c7cc(F)cc(c7)C(=O)/C6=C\c6cc(C(C)(C)C(=O)OC)c(-c7cc(C)cc(C(C)(C)C(=O)OC)c7)s6)sc5c4c(C(C)(C)C(=O)OC)ccc2-3)c1,CCCCCCc1ccc(C2(c3ccc(CCCCCC)cc3)c3cc4c(cc3-c3sc5cc(/C=C6\C(=O)c7cc(F)c(F)cc7C6=C(C#N)C#N)sc5c32)C(c2ccc(CCCCCC)cc2)(c2ccc(CCCCCC)cc2)c2c-4sc3cc(/C=C4\C(=O)c5cc(F)c(F)cc5C4=C(C#N)C#N)sc23)cc1,0.82,20.18,,10.44,,,,,,,,,,,,,,,,,,,-5.56,-3.65,,-5.66,-4.14,
68248,10.1039/d3ta04603f,10.1039/d3ta04603f,PM6,Y6,PM6,Y6,COC(=O)C(C)(C)c1cc(C)cc(-c2sc3c4sc5cc(/C=C6/C(=O)c7cc(F)cc(c7)C(=O)/C6=C\c6cc(C(C)(C)C(=O)OC)c(-c7cc(C)cc(C(C)(C)C(=O)OC)c7)s6)sc5c4c(C(C)(C)C(=O)OC)ccc2-3)c1,CCCCCCCCCCCc1c(/C=C2\C(=O)c3cc(F)c(F)cc3C2=C(C#N)C#N)sc2c1sc1c3c4nsnc4c4c5sc6c(CCCCCCCCCCC)c(/C=C7\C(=O)c8cc(F)c(F)cc8C7=C(C#N)C#N)sc6c5n(CC(CC)CCCC)c4c3n(CC(CC)CCCC)c21,0.83,24.74,74.2,15.23,15.2363764,0.0418673670387317,,,,,,,,,,,,,,,,,-5.56,-3.65,,-5.65,-4.09,
68249,10.1039/d3ta04608g,10.1039/d3ta04608g,PM6,Y6,PM6,Y6,COC(=O)C(C)(C)c1cc(C)cc(-c2sc3c4sc5cc(/C=C6/C(=O)c7cc(F)cc(c7)C(=O)/C6=C\c6cc(C(C)(C)C(=O)OC)c(-c7cc(C)cc(C(C)(C)C(=O)OC)c7)s6)sc5c4c(C(C)(C)C(=O)OC)ccc2-3)c1,CCCCCCCCCCCc1c(/C=C2\C(=O)c3cc(F)c(F)cc3C2=C(C#N)C#N)sc2c1sc1c3c4nsnc4c4c5sc6c(CCCCCCCCCCC)c(/C=C7\C(=O)c8cc(F)c(F)cc8C7=C(C#N)C#N)sc6c5n(CC(CC)CCCC)c4c3n(CC(CC)CCCC)c21,0.831,26.2,69.3,15.3,15.088134599999998,1.384741176470604,15.1,15.3,1:1.2,1-chloronaphthalene,,0.5% CN,glass/ITO/2PACz/active layer/PDINO/Al,Control,PDINO,,2PACz,,130.0,chloroform,,90.0,-5.56,-3.65,,-5.65,-4.09,
68250,10.1039/d3ta04608g,10.1039/d3ta04608g,PM6,Y6,PM6,Y6,COC(=O)C(C)(C)c1cc(C)cc(-c2sc3c4sc5cc(/C=C6/C(=O)c7cc(F)cc(c7)C(=O)/C6=C\c6cc(C(C)(C)C(=O)OC)c(-c7cc(C)cc(C(C)(C)C(=O)OC)c7)s6)sc5c4c(C(C)(C)C(=O)OC)ccc2-3)c1,CCCCCCCCCCCc1c(/C=C2\C(=O)c3cc(F)c(F)cc3C2=C(C#N)C#N)sc2c1sc1c3c4nsnc4c4c5sc6c(CCCCCCCCCCC)c(/C=C7\C(=O)c8cc(F)c(F)cc8C7=C(C#N)C#N)sc6c5n(CC(CC)CCCC)c4c3n(CC(CC)CCCC)c21,0.828,27.1,70.2,15.8,15.7520376,0.3035594936708823,15.7,15.8,1:1.2,1-chloronaphthalene; MoS2,,,glass/ITO/2PACz/active layer/PDINO/Al,MoS2,PDINO,,2PACz,,130.0,chloroform,,90.0,-5.56,-3.65,,-5.65,-4.09,
68251,10.1039/d3ta04608g,10.1039/d3ta04608g,PM6,Y6,PM6,Y6,COC(=O)C(C)(C)c1cc(C)cc(-c2sc3c4sc5cc(/C=C6/C(=O)c7cc(F)cc(c7)C(=O)/C6=C\c6cc(C(C)(C)C(=O)OC)c(-c7cc(C)cc(C(C)(C)C(=O)OC)c7)s6)sc5c4c(C(C)(C)C(=O)OC)ccc2-3)c1,CCCCCCCCCCCc1c(/C=C2\C(=O)c3cc(F)c(F)cc3C2=C(C#N)C#N)sc2c1sc1c3c4nsnc4c4c5sc6c(CCCCCCCCCCC)c(/C=C7\C(=O)c8cc(F)c(F)cc8C7=C(C#N)C#N)sc6c5n(CC(CC)CCCC)c4c3n(CC(CC)CCCC)c21,0.841,27.9,71.6,16.9,16.800152399999998,0.5908142011834342,16.8,16.9,1:1.2,1-chloronaphthalene; MoO3/MoS2,,,glass/ITO/2PACz/active layer/PDINO/Al,MoO3/MoS2,PDINO,,2PACz,,130.0,chloroform,,90.0,-5.56,-3.65,,-5.65,-4.09,
68252,10.1039/d3ta04608g,10.1039/d3ta04608g,PTQ10,Y6,PTQ10,Y6,CCCCCCCCC(CCCCCC)COc1cnc2c(-c3cccs3)c(F)c(F)cc2n1,CCCCCCCCCCCc1c(/C=C2\C(=O)c3cc(F)c(F)cc3C2=C(C#N)C#N)sc2c1sc1c3c4nsnc4c4c5sc6c(CCCCCCCCCCC)c(/C=C7\C(=O)c8cc(F)c(F)cc8C7=C(C#N)C#N)sc6c5n(CC(CC)CCCC)c4c3n(CC(CC)CCCC)c21,0.851,25.5,64.5,13.9,13.9968225,0.6965647482014263,13.8,13.9,,,,,glass/ITO/2PACz/active layer/PDINO/Al,Control,PDINO,,2PACz,,130.0,,,90.0,-5.54,-2.92,,-5.65,-4.09,
68253,10.1039/d3ta04608g,10.1039/d3ta04608g,PTQ10,Y6,PTQ10,Y6,CCCCCCCCC(CCCCCC)COc1cnc2c(-c3cccs3)c(F)c(F)cc2n1,CCCCCCCCCCCc1c(/C=C2\C(=O)c3cc(F)c(F)cc3C2=C(C#N)C#N)sc2c1sc1c3c4nsnc4c4c5sc6c(CCCCCCCCCCC)c(/C=C7\C(=O)c8cc(F)c(F)cc8C7=C(C#N)C#N)sc6c5n(CC(CC)CCCC)c4c3n(CC(CC)CCCC)c21,0.848,26.3,65.1,14.5,14.518862399999998,0.1300855172413651,14.4,14.5,,,,,glass/ITO/2PACz/active layer/PDINO/Al,MoS2,PDINO,,2PACz,,130.0,,,90.0,-5.54,-2.92,,-5.65,-4.09,
68254,10.1039/d3ta04608g,10.1039/d3ta04608g,PTQ10,Y6,PTQ10,Y6,CCCCCCCCC(CCCCCC)COc1cnc2c(-c3cccs3)c(F)c(F)cc2n1,CCCCCCCCCCCc1c(/C=C2\C(=O)c3cc(F)c(F)cc3C2=C(C#N)C#N)sc2c1sc1c3c4nsnc4c4c5sc6c(CCCCCCCCCCC)c(/C=C7\C(=O)c8cc(F)c(F)cc8C7=C(C#N)C#N)sc6c5n(CC(CC)CCCC)c4c3n(CC(CC)CCCC)c21,0.853,26.9,65.8,15.1,15.0982706,0.0114529801324524,15.0,15.1,,,,,glass/ITO/2PACz/active layer/PDINO/Al,MoO3/MoS2,PDINO,,2PACz,,130.0,,,90.0,-5.54,-2.92,,-5.65,-4.09,
68273,10.1039/d3ta04761j,10.1039/d3ta04761j,PM6,BTP-POE-H,PM6,BTP-POE-H,COC(=O)C(C)(C)c1cc(C)cc(-c2sc3c4sc5cc(/C=C6/C(=O)c7cc(F)cc(c7)C(=O)/C6=C\c6cc(C(C)(C)C(=O)OC)c(-c7cc(C)cc(C(C)(C)C(=O)OC)c7)s6)sc5c4c(C(C)(C)C(=O)OC)ccc2-3)c1,,0.876,24.04,76.54,16.12,16.118589216,0.0087517617866056,15.72,16.12,,,,,,,,,,,,,,,-5.56,-3.65,,,,
68274,10.1039/d3ta04761j,10.1039/d3ta04761j,PM6,BTP-POE-D,PM6,BTP-POE-D,COC(=O)C(C)(C)c1cc(C)cc(-c2sc3c4sc5cc(/C=C6/C(=O)c7cc(F)cc(c7)C(=O)/C6=C\c6cc(C(C)(C)C(=O)OC)c(-c7cc(C)cc(C(C)(C)C(=O)OC)c7)s6)sc5c4c(C(C)(C)C(=O)OC)ccc2-3)c1,,0.88,24.04,78.02,16.51,16.50528704,0.028546093276818,16.1,16.51,1:1.2,,,,ITO/PEDOT:PSS/PM6:acceptors/PDINN/Ag,,PDINN,,PEDOT:PSS,,,chloroform,,110.0,-5.56,-3.65,,,,
68292,10.1039/d3ta05177c,10.1039/d3ta05177c,PM6,Y6,PM6,Y6,COC(=O)C(C)(C)c1cc(C)cc(-c2sc3c4sc5cc(/C=C6/C(=O)c7cc(F)cc(c7)C(=O)/C6=C\c6cc(C(C)(C)C(=O)OC)c(-c7cc(C)cc(C(C)(C)C(=O)OC)c7)s6)sc5c4c(C(C)(C)C(=O)OC)ccc2-3)c1,CCCCCCCCCCCc1c(/C=C2\C(=O)c3cc(F)c(F)cc3C2=C(C#N)C#N)sc2c1sc1c3c4nsnc4c4c5sc6c(CCCCCCCCCCC)c(/C=C7\C(=O)c8cc(F)c(F)cc8C7=C(C#N)C#N)sc6c5n(CC(CC)CCCC)c4c3n(CC(CC)CCCC)c21,0.849,25.36,74.62,16.05,16.066163568,0.1007075887850444,15.56,16.05,,,,0 vol%,,,PFN-Br,,PEDOT:PSS,,,chloroform,,,-5.56,-3.65,,-5.65,-4.09,
68293,10.1039/d3ta05177c,10.1039/d3ta05177c,PM6,Y6,PM6,Y6,COC(=O)C(C)(C)c1cc(C)cc(-c2sc3c4sc5cc(/C=C6/C(=O)c7cc(F)cc(c7)C(=O)/C6=C\c6cc(C(C)(C)C(=O)OC)c(-c7cc(C)cc(C(C)(C)C(=O)OC)c7)s6)sc5c4c(C(C)(C)C(=O)OC)ccc2-3)c1,CCCCCCCCCCCc1c(/C=C2\C(=O)c3cc(F)c(F)cc3C2=C(C#N)C#N)sc2c1sc1c3c4nsnc4c4c5sc6c(CCCCCCCCCCC)c(/C=C7\C(=O)c8cc(F)c(F)cc8C7=C(C#N)C#N)sc6c5n(CC(CC)CCCC)c4c3n(CC(CC)CCCC)c21,0.812,27.77,77.1,17.41,17.38546404,0.1409302699598016,17.02,17.41,1:1.2,DIO,DIO,0.5 vol%,conventional,,PFN-Br,,PEDOT:PSS,,,chloroform,,80.0,-5.56,-3.65,,-5.65,-4.09,
68294,10.1039/d3ta05177c,10.1039/d3ta05177c,PM6,Y6,PM6,Y6,COC(=O)C(C)(C)c1cc(C)cc(-c2sc3c4sc5cc(/C=C6/C(=O)c7cc(F)cc(c7)C(=O)/C6=C\c6cc(C(C)(C)C(=O)OC)c(-c7cc(C)cc(C(C)(C)C(=O)OC)c7)s6)sc5c4c(C(C)(C)C(=O)OC)ccc2-3)c1,CCCCCCCCCCCc1c(/C=C2\C(=O)c3cc(F)c(F)cc3C2=C(C#N)C#N)sc2c1sc1c3c4nsnc4c4c5sc6c(CCCCCCCCCCC)c(/C=C7\C(=O)c8cc(F)c(F)cc8C7=C(C#N)C#N)sc6c5n(CC(CC)CCCC)c4c3n(CC(CC)CCCC)c21,0.854,27.23,77.2,17.87,17.95241224,0.4611764969222161,17.57,17.87,1:1.2,CN,CN,0.5 vol%,conventional,,PFN-Br,,PEDOT:PSS,,,chloroform,,80.0,-5.56,-3.65,,-5.65,-4.09,
68295,10.1039/d3ta05900f,10.1039/d3ta05900f,PBDB-T,ITIC,PBDB-T,ITIC,CCCCC(CC)Cc1ccc(-c2c3cc(-c4ccc(-c5sc(-c6cccs6)c6c5C(=O)c5c(CC(CC)CCCC)sc(CC(CC)CCCC)c5C6=O)s4)sc3c(-c3ccc(CC(CC)CCCC)s3)c3ccsc23)s1,CCCCCCc1ccc(C2(c3ccc(CCCCCC)cc3)c3cc4c(cc3-c3sc5cc(C=C6C(=O)c7ccccc7C6=C(C#N)C#N)sc5c32)C(c2ccc(CCCCCC)cc2)(c2ccc(CCCCCC)cc2)c2c-4sc3cc(C=C4C(=O)c5ccccc5C4=C(C#N)C#N)sc23)cc1,0.917,16.35,67.15,10.06,10.067765925000002,0.0771960735586586,10.06,,,,,,,,ZnO,ZnO,,,,,,,-5.33,-3.48,,-5.576,-3.916,
68296,10.1039/d3ta05900f,10.1039/d3ta05900f,PBDB-T,ITIC,PBDB-T,ITIC,CCCCC(CC)Cc1ccc(-c2c3cc(-c4ccc(-c5sc(-c6cccs6)c6c5C(=O)c5c(CC(CC)CCCC)sc(CC(CC)CCCC)c5C6=O)s4)sc3c(-c3ccc(CC(CC)CCCC)s3)c3ccsc23)s1,CCCCCCc1ccc(C2(c3ccc(CCCCCC)cc3)c3cc4c(cc3-c3sc5cc(C=C6C(=O)c7ccccc7C6=C(C#N)C#N)sc5c32)C(c2ccc(CCCCCC)cc2)(c2ccc(CCCCCC)cc2)c2c-4sc3cc(C=C4C(=O)c5ccccc5C4=C(C#N)C#N)sc23)cc1,0.92,16.68,68.76,10.55,10.551634560000002,0.0154934597156509,10.55,,,,,,inverted,,ZnO/GeSe (4000 rpm),ZnO/GeSe,,,,,,,-5.33,-3.48,,-5.576,-3.916,
68297,10.1039/d3ta05900f,10.1039/d3ta05900f,PBDB-T,ITIC,PBDB-T,ITIC,CCCCC(CC)Cc1ccc(-c2c3cc(-c4ccc(-c5sc(-c6cccs6)c6c5C(=O)c5c(CC(CC)CCCC)sc(CC(CC)CCCC)c5C6=O)s4)sc3c(-c3ccc(CC(CC)CCCC)s3)c3ccsc23)s1,CCCCCCc1ccc(C2(c3ccc(CCCCCC)cc3)c3cc4c(cc3-c3sc5cc(C=C6C(=O)c7ccccc7C6=C(C#N)C#N)sc5c32)C(c2ccc(CCCCCC)cc2)(c2ccc(CCCCCC)cc2)c2c-4sc3cc(C=C4C(=O)c5ccccc5C4=C(C#N)C#N)sc23)cc1,0.922,17.05,68.94,10.84,10.83743694,0.0236444649446489,10.84,,,,,,,,ZnO/GeSe (3000 rpm),ZnO/GeSe,,,,,,,-5.33,-3.48,,-5.576,-3.916,
68298,10.1039/d3ta05900f,10.1039/d3ta05900f,PBDB-T,ITIC,PBDB-T,ITIC,CCCCC(CC)Cc1ccc(-c2c3cc(-c4ccc(-c5sc(-c6cccs6)c6c5C(=O)c5c(CC(CC)CCCC)sc(CC(CC)CCCC)c5C6=O)s4)sc3c(-c3ccc(CC(CC)CCCC)s3)c3ccsc23)s1,CCCCCCc1ccc(C2(c3ccc(CCCCCC)cc3)c3cc4c(cc3-c3sc5cc(C=C6C(=O)c7ccccc7C6=C(C#N)C#N)sc5c32)C(c2ccc(CCCCCC)cc2)(c2ccc(CCCCCC)cc2)c2c-4sc3cc(C=C4C(=O)c5ccccc5C4=C(C#N)C#N)sc23)cc1,0.928,17.93,70.23,11.68,11.685597792,0.0479263013698752,11.68,,,,,,,,ZnO/GeSe (2000 rpm),ZnO/GeSe,,,,,,,-5.33,-3.48,,-5.576,-3.916,
68299,10.1039/d3ta05900f,10.1039/d3ta05900f,PBDB-T,ITIC,PBDB-T,ITIC,CCCCC(CC)Cc1ccc(-c2c3cc(-c4ccc(-c5sc(-c6cccs6)c6c5C(=O)c5c(CC(CC)CCCC)sc(CC(CC)CCCC)c5C6=O)s4)sc3c(-c3ccc(CC(CC)CCCC)s3)c3ccsc23)s1,CCCCCCc1ccc(C2(c3ccc(CCCCCC)cc3)c3cc4c(cc3-c3sc5cc(C=C6C(=O)c7ccccc7C6=C(C#N)C#N)sc5c32)C(c2ccc(CCCCCC)cc2)(c2ccc(CCCCCC)cc2)c2c-4sc3cc(C=C4C(=O)c5ccccc5C4=C(C#N)C#N)sc23)cc1,0.931,17.69,68.89,11.35,11.345762771,0.0373324140969095,11.35,,,,,,,organic solar cell,ZnO/GeSe (1000 rpm),ZnO/GeSe,,,,,,,-5.33,-3.48,,-5.576,-3.916,
68300,10.1039/d3ta05900f,10.1039/d3ta05900f,PM6,Y6,PM6,Y6,COC(=O)C(C)(C)c1cc(C)cc(-c2sc3c4sc5cc(/C=C6/C(=O)c7cc(F)cc(c7)C(=O)/C6=C\c6cc(C(C)(C)C(=O)OC)c(-c7cc(C)cc(C(C)(C)C(=O)OC)c7)s6)sc5c4c(C(C)(C)C(=O)OC)ccc2-3)c1,CCCCCCCCCCCc1c(/C=C2\C(=O)c3cc(F)c(F)cc3C2=C(C#N)C#N)sc2c1sc1c3c4nsnc4c4c5sc6c(CCCCCCCCCCC)c(/C=C7\C(=O)c8cc(F)c(F)cc8C7=C(C#N)C#N)sc6c5n(CC(CC)CCCC)c4c3n(CC(CC)CCCC)c21,0.838,25.43,71.33,15.2,15.200665522,0.0043784342105279,15.2,,,,,,inverted,organic solar cell,ZnO,ZnO,MoO3,,,,,,-5.56,-3.65,,-5.65,-4.09,
68301,10.1039/d3ta05900f,10.1039/d3ta05900f,PM6,Y6,PM6,Y6,COC(=O)C(C)(C)c1cc(C)cc(-c2sc3c4sc5cc(/C=C6/C(=O)c7cc(F)cc(c7)C(=O)/C6=C\c6cc(C(C)(C)C(=O)OC)c(-c7cc(C)cc(C(C)(C)C(=O)OC)c7)s6)sc5c4c(C(C)(C)C(=O)OC)ccc2-3)c1,CCCCCCCCCCCc1c(/C=C2\C(=O)c3cc(F)c(F)cc3C2=C(C#N)C#N)sc2c1sc1c3c4nsnc4c4c5sc6c(CCCCCCCCCCC)c(/C=C7\C(=O)c8cc(F)c(F)cc8C7=C(C#N)C#N)sc6c5n(CC(CC)CCCC)c4c3n(CC(CC)CCCC)c21,0.843,27.02,76.87,17.51,17.509340982,0.0037636664763012,17.51,,,,,,inverted,organic solar cell,ZnO/GeSe (2000 rpm),ZnO/GeSe,MoO3,,,,,,-5.56,-3.65,,-5.65,-4.09,
68302,10.1039/d3ta06091h,10.1039/d3ta06091h,PM6,Y6,PM6,Y6,COC(=O)C(C)(C)c1cc(C)cc(-c2sc3c4sc5cc(/C=C6/C(=O)c7cc(F)cc(c7)C(=O)/C6=C\c6cc(C(C)(C)C(=O)OC)c(-c7cc(C)cc(C(C)(C)C(=O)OC)c7)s6)sc5c4c(C(C)(C)C(=O)OC)ccc2-3)c1,CCCCCCCCCCCc1c(/C=C2\C(=O)c3cc(F)c(F)cc3C2=C(C#N)C#N)sc2c1sc1c3c4nsnc4c4c5sc6c(CCCCCCCCCCC)c(/C=C7\C(=O)c8cc(F)c(F)cc8C7=C(C#N)C#N)sc6c5n(CC(CC)CCCC)c4c3n(CC(CC)CCCC)c21,0.845,26.4,70.0,15.6,15.6156,0.0999999999999946,15.3,15.6,,,,,,,,,,,,,,,-5.56,-3.65,,-5.65,-4.09,
68304,10.1039/d3ta06617g,10.1039/d3ta06617g,D18-Cl,Y6,D18-Cl,Y6,CCCCCCC(CCCC)Cc1csc(-c2cc3c4nsnc4c4cc(-c5cc(CC(CCCC)CCCCCC)c(-c6cc7c(-c8cc(Cl)c(CC(CC)CCCC)s8)c8sccc8c(-c8cc(Cl)c(CC(CC)CCCC)s8)c7s6)s5)sc4c3s2)c1,CCCCCCCCCCCc1c(/C=C2\C(=O)c3cc(F)c(F)cc3C2=C(C#N)C#N)sc2c1sc1c3c4nsnc4c4c5sc6c(CCCCCCCCCCC)c(/C=C7\C(=O)c8cc(F)c(F)cc8C7=C(C#N)C#N)sc6c5n(CC(CC)CCCC)c4c3n(CC(CC)CCCC)c21,0.849,25.33,75.2,16.62,16.17188784,2.6962223826714853,16.18,16.62,,,,,,,,,,,,,,,-5.51,-2.77,,-5.65,-4.09,
68305,10.1039/d3ta06617g,10.1039/d3ta06617g,D18-Cl,Y6,D18-Cl,Y6,CCCCCCC(CCCC)Cc1csc(-c2cc3c4nsnc4c4cc(-c5cc(CC(CCCC)CCCCCC)c(-c6cc7c(-c8cc(Cl)c(CC(CC)CCCC)s8)c8sccc8c(-c8cc(Cl)c(CC(CC)CCCC)s8)c7s6)s5)sc4c3s2)c1,CCCCCCCCCCCc1c(/C=C2\C(=O)c3cc(F)c(F)cc3C2=C(C#N)C#N)sc2c1sc1c3c4nsnc4c4c5sc6c(CCCCCCCCCCC)c(/C=C7\C(=O)c8cc(F)c(F)cc8C7=C(C#N)C#N)sc6c5n(CC(CC)CCCC)c4c3n(CC(CC)CCCC)c21,0.84,25.32,70.5,15.25,14.994504,1.6753836065573826,15.01,15.25,,,,,,,,,,,,,,,-5.51,-2.77,,-5.65,-4.09,
68306,10.1039/d3ta06617g,10.1039/d3ta06617g,D18-Cl,Y6,D18-Cl,Y6,CCCCCCC(CCCC)Cc1csc(-c2cc3c4nsnc4c4cc(-c5cc(CC(CCCC)CCCCCC)c(-c6cc7c(-c8cc(Cl)c(CC(CC)CCCC)s8)c8sccc8c(-c8cc(Cl)c(CC(CC)CCCC)s8)c7s6)s5)sc4c3s2)c1,CCCCCCCCCCCc1c(/C=C2\C(=O)c3cc(F)c(F)cc3C2=C(C#N)C#N)sc2c1sc1c3c4nsnc4c4c5sc6c(CCCCCCCCCCC)c(/C=C7\C(=O)c8cc(F)c(F)cc8C7=C(C#N)C#N)sc6c5n(CC(CC)CCCC)c4c3n(CC(CC)CCCC)c21,0.82,24.66,61.1,12.87,12.3551532,4.000363636363629,12.37,12.87,,,,,,,,,,,,,,,-5.51,-2.77,,-5.65,-4.09,
68313,10.1039/d3ta06624j,10.1039/d3ta06624j,B30T70,PC71BM,B30T70,PC71BM,,COC(=O)CCCC1(c2ccccc2)C23c4c5ccc6c7cc8c9c%10c(cc%11cc%12c%13c%14c(cc%15c%16ccc-5c2c%16c2c5c%16c%17c(c(c46)c7c9c%17c4c%10c%11c%13c4c%16c%14c%152)C513)C%12)C8,0.914,10.9,71.2,7.4,7.0933712,4.143632432432437,7.2,7.4,1:2,,,,inverted: ITO/ZnO/PEIE/active layer/MoOx/Ag,OPV,ZnO/PEIE,,MoOx,,,chlorobenzene,,,,,,-5.9,-3.9,
68314,10.1039/d3ta06624j,10.1039/d3ta06624j,B30T70-2Cl,PC71BM,B30T70-2Cl,PC71BM,,COC(=O)CCCC1(c2ccccc2)C23c4c5ccc6c7cc8c9c%10c(cc%11cc%12c%13c%14c(cc%15c%16ccc-5c2c%16c2c5c%16c%17c(c(c46)c7c9c%17c4c%10c%11c%13c4c%16c%14c%152)C513)C%12)C8,0.927,11.0,73.0,7.8,7.443810000000001,4.566538461538448,7.5,7.8,1:2,,,,inverted: ITO/ZnO/PEIE/active layer/MoOx/Ag,OPV,ZnO/PEIE,,MoOx,,,chlorobenzene,,,,,,-5.9,-3.9,
68315,10.1039/d3ta06624j,10.1039/d3ta06624j,B30T70-4Cl,PC71BM,B30T70-4Cl,PC71BM,,COC(=O)CCCC1(c2ccccc2)C23c4c5ccc6c7cc8c9c%10c(cc%11cc%12c%13c%14c(cc%15c%16ccc-5c2c%16c2c5c%16c%17c(c(c46)c7c9c%17c4c%10c%11c%13c4c%16c%14c%152)C513)C%12)C8,0.979,6.7,52.6,3.6,3.4501918000000003,4.161338888888885,3.4,3.6,1:2,,,,inverted: ITO/ZnO/PEIE/active layer/MoOx/Ag,OPV,ZnO/PEIE,,MoOx,,,chlorobenzene,,,,,,-5.9,-3.9,
68316,10.1039/d3ta06624j,10.1039/d3ta06624j,B30T70-6Cl,PC71BM,B30T70-6Cl,PC71BM,,COC(=O)CCCC1(c2ccccc2)C23c4c5ccc6c7cc8c9c%10c(cc%11cc%12c%13c%14c(cc%15c%16ccc-5c2c%16c2c5c%16c%17c(c(c46)c7c9c%17c4c%10c%11c%13c4c%16c%14c%152)C513)C%12)C8,0.991,3.6,61.1,2.4,2.1798036,9.174849999999994,2.2,2.4,1:2,,,,inverted: ITO/ZnO/PEIE/active layer/MoOx/Ag,OPV,ZnO/PEIE,,MoOx,,,chlorobenzene,,,,,,-5.9,-3.9,
68321,10.1039/d3ta07050f,10.1039/d3ta07050f,PM6,Y6,PM6,Y6,COC(=O)C(C)(C)c1cc(C)cc(-c2sc3c4sc5cc(/C=C6/C(=O)c7cc(F)cc(c7)C(=O)/C6=C\c6cc(C(C)(C)C(=O)OC)c(-c7cc(C)cc(C(C)(C)C(=O)OC)c7)s6)sc5c4c(C(C)(C)C(=O)OC)ccc2-3)c1,CCCCCCCCCCCc1c(/C=C2\C(=O)c3cc(F)c(F)cc3C2=C(C#N)C#N)sc2c1sc1c3c4nsnc4c4c5sc6c(CCCCCCCCCCC)c(/C=C7\C(=O)c8cc(F)c(F)cc8C7=C(C#N)C#N)sc6c5n(CC(CC)CCCC)c4c3n(CC(CC)CCCC)c21,0.83,26.46,74.08,16.27,16.26930144,0.0042935464044254,15.91,16.27,1:1.2,CN,,0.5 vol%,ITO/PEDOT:PSS (4083)/active layer/CIL/Ag,,PF-TT,PF-TT,PEDOT:PSS (4083),,,chloroform,,100.0,-5.56,-3.65,,-5.65,-4.09,
68322,10.1039/d3ta07050f,10.1039/d3ta07050f,PM6,Y6,PM6,Y6,COC(=O)C(C)(C)c1cc(C)cc(-c2sc3c4sc5cc(/C=C6/C(=O)c7cc(F)cc(c7)C(=O)/C6=C\c6cc(C(C)(C)C(=O)OC)c(-c7cc(C)cc(C(C)(C)C(=O)OC)c7)s6)sc5c4c(C(C)(C)C(=O)OC)ccc2-3)c1,CCCCCCCCCCCc1c(/C=C2\C(=O)c3cc(F)c(F)cc3C2=C(C#N)C#N)sc2c1sc1c3c4nsnc4c4c5sc6c(CCCCCCCCCCC)c(/C=C7\C(=O)c8cc(F)c(F)cc8C7=C(C#N)C#N)sc6c5n(CC(CC)CCCC)c4c3n(CC(CC)CCCC)c21,0.85,26.88,74.8,17.09,17.090304,0.0017788180222344,16.76,17.09,1:1.2,CN,,0.5 vol%,ITO/PEDOT:PSS (4083)/active layer/CIL/Ag,,PF-BDT,PF-BDT,PEDOT:PSS (4083),,,chloroform,,100.0,-5.56,-3.65,,-5.65,-4.09,
68323,10.1039/d3ta07050f,10.1039/d3ta07050f,PM6,Y6,PM6,Y6,COC(=O)C(C)(C)c1cc(C)cc(-c2sc3c4sc5cc(/C=C6/C(=O)c7cc(F)cc(c7)C(=O)/C6=C\c6cc(C(C)(C)C(=O)OC)c(-c7cc(C)cc(C(C)(C)C(=O)OC)c7)s6)sc5c4c(C(C)(C)C(=O)OC)ccc2-3)c1,CCCCCCCCCCCc1c(/C=C2\C(=O)c3cc(F)c(F)cc3C2=C(C#N)C#N)sc2c1sc1c3c4nsnc4c4c5sc6c(CCCCCCCCCCC)c(/C=C7\C(=O)c8cc(F)c(F)cc8C7=C(C#N)C#N)sc6c5n(CC(CC)CCCC)c4c3n(CC(CC)CCCC)c21,0.84,25.94,72.47,15.79,15.79092312,0.0058462317922816,15.48,15.79,1:1.2,CN,,0.5 vol%,ITO/PEDOT:PSS (4083)/active layer/CIL/Ag,,PDINO,PDINO,PEDOT:PSS (4083),,,chloroform,,100.0,-5.56,-3.65,,-5.65,-4.09,
68324,10.1039/d3ta07050f,10.1039/d3ta07050f,PM6,BTP-eC9,PM6,BTP-eC9,COC(=O)C(C)(C)c1cc(C)cc(-c2sc3c4sc5cc(/C=C6/C(=O)c7cc(F)cc(c7)C(=O)/C6=C\c6cc(C(C)(C)C(=O)OC)c(-c7cc(C)cc(C(C)(C)C(=O)OC)c7)s6)sc5c4c(C(C)(C)C(=O)OC)ccc2-3)c1,CCCCCCCCCc1c(C=C2C(=O)c3cc(Cl)c(Cl)cc3C2=C(C#N)C#N)sc2c1sc1c3c4nsnc4c4c5sc6c(CCCCCCCCC)c(C=C7C(=O)c8cc(Cl)c(Cl)cc8C7=C(C#N)C#N)sc6c5n(CC(CCCC)CCCCCC)c4c3n(CC(CCCC)CCCCCC)c21,0.84,27.06,78.44,17.83,17.82972576,0.0015380818844617,17.77,17.83,1:1.2,DIO,,0.5 vol%,ITO/PEDOT:PSS (4083)/active layer/CIL/Ag,,PF-TT,PF-TT,PEDOT:PSS (4083),,,chloroform,,100.0,-5.56,-3.65,,-5.68,-3.9,
68325,10.1039/d3ta07050f,10.1039/d3ta07050f,PM6,BTP-eC9,PM6,BTP-eC9,COC(=O)C(C)(C)c1cc(C)cc(-c2sc3c4sc5cc(/C=C6/C(=O)c7cc(F)cc(c7)C(=O)/C6=C\c6cc(C(C)(C)C(=O)OC)c(-c7cc(C)cc(C(C)(C)C(=O)OC)c7)s6)sc5c4c(C(C)(C)C(=O)OC)ccc2-3)c1,CCCCCCCCCc1c(C=C2C(=O)c3cc(Cl)c(Cl)cc3C2=C(C#N)C#N)sc2c1sc1c3c4nsnc4c4c5sc6c(CCCCCCCCC)c(C=C7C(=O)c8cc(Cl)c(Cl)cc8C7=C(C#N)C#N)sc6c5n(CC(CCCC)CCCCCC)c4c3n(CC(CCCC)CCCCCC)c21,0.85,27.41,79.28,18.47,18.4710508,0.0056892257715299,18.13,18.47,1:1.2,DIO,,0.5 vol%,ITO/PEDOT:PSS (4083)/active layer/CIL/Ag,,PF-BDT,PF-BDT,PEDOT:PSS (4083),,,chloroform,,100.0,-5.56,-3.65,,-5.68,-3.9,
68326,10.1039/d3ta07050f,10.1039/d3ta07050f,PM6,BTP-eC9,PM6,BTP-eC9,COC(=O)C(C)(C)c1cc(C)cc(-c2sc3c4sc5cc(/C=C6/C(=O)c7cc(F)cc(c7)C(=O)/C6=C\c6cc(C(C)(C)C(=O)OC)c(-c7cc(C)cc(C(C)(C)C(=O)OC)c7)s6)sc5c4c(C(C)(C)C(=O)OC)ccc2-3)c1,CCCCCCCCCc1c(C=C2C(=O)c3cc(Cl)c(Cl)cc3C2=C(C#N)C#N)sc2c1sc1c3c4nsnc4c4c5sc6c(CCCCCCCCC)c(C=C7C(=O)c8cc(Cl)c(Cl)cc8C7=C(C#N)C#N)sc6c5n(CC(CCCC)CCCCCC)c4c3n(CC(CCCC)CCCCCC)c21,0.84,26.71,76.0,17.05,17.051664,0.0097595307917777,16.85,17.05,1:1.2,DIO,,0.5 vol%,ITO/PEDOT:PSS (4083)/active layer/CIL/Ag,,PDINO,PDINO,PEDOT:PSS (4083),,,chloroform,,100.0,-5.56,-3.65,,-5.68,-3.9,
68327,10.1039/d3ta07228b,10.1039/d3ta07228b,PBDB-T,PFBTz-TT,PBDB-T,PFBTz-TT,CCCCC(CC)Cc1ccc(-c2c3cc(-c4ccc(-c5sc(-c6cccs6)c6c5C(=O)c5c(CC(CC)CCCC)sc(CC(CC)CCCC)c5C6=O)s4)sc3c(-c3ccc(CC(CC)CCCC)s3)c3ccsc23)s1,,0.86,17.74,51.0,7.78,7.780764,0.009820051413873,,,,,,,,quasi-layered all-polymer solar cell,,,,,,,,,-5.33,-3.48,,,,
68328,10.1039/d3ta07228b,10.1039/d3ta07228b,PBDB-T,PFBTz-TT+CN,PBDB-T,PFBTz-TT+CN,CCCCC(CC)Cc1ccc(-c2c3cc(-c4ccc(-c5sc(-c6cccs6)c6c5C(=O)c5c(CC(CC)CCCC)sc(CC(CC)CCCC)c5C6=O)s4)sc3c(-c3ccc(CC(CC)CCCC)s3)c3ccsc23)s1,,0.85,18.95,63.0,10.14,10.147725,0.0761834319526515,,,,CN,,,,quasi-layered all-polymer solar cell,,,,,,,,,-5.33,-3.48,,,,
68329,10.1039/d3ta07228b,10.1039/d3ta07228b,PBDB-T,PYT,PBDB-T,PYT,CCCCC(CC)Cc1ccc(-c2c3cc(-c4ccc(-c5sc(-c6cccs6)c6c5C(=O)c5c(CC(CC)CCCC)sc(CC(CC)CCCC)c5C6=O)s4)sc3c(-c3ccc(CC(CC)CCCC)s3)c3ccsc23)s1,CCCCCCCCCCCCC(CCCCCCCCCC)Cn1c2c3sc(/C=C4\C(=O)c5ccccc5C4=C(C#N)C#N)c(CCCCCCCCCCC)c3sc2c2c3nsnc3c3c4sc5c(CCCCCCCCCCC)c(/C=C6\C(=O)c7cc(-c8cccs8)ccc7C6=C(C#N)C#N)sc5c4n(CC(CCCCCCCCCC)CCCCCCCCCCCC)c3c21,0.87,21.99,60.83,11.66,11.63756979,0.1923688679245245,,,,,,,,quasi-layered all-polymer solar cell,,,,,,,,,-5.33,-3.48,,-5.63,-3.72,
68330,10.1039/d3ta07228b,10.1039/d3ta07228b,PBDB-T,PYT+CN,PBDB-T,PYT+CN,CCCCC(CC)Cc1ccc(-c2c3cc(-c4ccc(-c5sc(-c6cccs6)c6c5C(=O)c5c(CC(CC)CCCC)sc(CC(CC)CCCC)c5C6=O)s4)sc3c(-c3ccc(CC(CC)CCCC)s3)c3ccsc23)s1,,0.89,23.03,73.98,15.17,15.163458660000002,0.0431202373104699,,,,CN,,,,,,,,,,,,,-5.33,-3.48,,,,
68331,10.1039/d3ta07228b,10.1039/d3ta07228b,PBDB-T,PYT,PBDB-T,PYT,CCCCC(CC)Cc1ccc(-c2c3cc(-c4ccc(-c5sc(-c6cccs6)c6c5C(=O)c5c(CC(CC)CCCC)sc(CC(CC)CCCC)c5C6=O)s4)sc3c(-c3ccc(CC(CC)CCCC)s3)c3ccsc23)s1,CCCCCCCCCCCCC(CCCCCCCCCC)Cn1c2c3sc(/C=C4\C(=O)c5ccccc5C4=C(C#N)C#N)c(CCCCCCCCCCC)c3sc2c2c3nsnc3c3c4sc5c(CCCCCCCCCCC)c(/C=C6\C(=O)c7cc(-c8cccs8)ccc7C6=C(C#N)C#N)sc5c4n(CC(CCCCCCCCCC)CCCCCCCCCCCC)c3c21,0.9,22.04,74.0,13.31,14.678639999999998,10.282794891059334,,,,,,,,quasi-layered all-polymer solar cell,,,,,,,,,-5.33,-3.48,,-5.63,-3.72,
68332,10.1039/d3ta07228b,10.1039/d3ta07228b,PBDB-T,PYT+CN,PBDB-T,PYT+CN,CCCCC(CC)Cc1ccc(-c2c3cc(-c4ccc(-c5sc(-c6cccs6)c6c5C(=O)c5c(CC(CC)CCCC)sc(CC(CC)CCCC)c5C6=O)s4)sc3c(-c3ccc(CC(CC)CCCC)s3)c3ccsc23)s1,,0.91,23.07,77.0,16.05,16.165149,0.7174392523364413,,,,CN,,,,,,,,,,,,,-5.33,-3.48,,,,
68333,10.1039/d3ta07228b,10.1039/d3ta07228b,PM6,L15,PM6,L15,COC(=O)C(C)(C)c1cc(C)cc(-c2sc3c4sc5cc(/C=C6/C(=O)c7cc(F)cc(c7)C(=O)/C6=C\c6cc(C(C)(C)C(=O)OC)c(-c7cc(C)cc(C(C)(C)C(=O)OC)c7)s6)sc5c4c(C(C)(C)C(=O)OC)ccc2-3)c1,CCCCCCCCCCCc1c(/C=C2\C(=O)c3ccccc3C2=C(C#N)C#N)sc2c1sc1c3c4nsnc4c4c5sc6c(CCCCCCCCCCC)c(/C=C7\C(=O)c8cc(-c9cc%10c(=O)n(CC(CCCCCC)CCCCCCCC)c(=O)c%11ccsc%11c%10s9)ccc8C7=C(C#N)C#N)sc6c5n(CC(CCCCCCCC)CCCCCCCCCC)c4c3n(CC(CCCCCCCC)CCCCCCCCCC)c21,0.95,22.48,60.23,12.35,12.862718799999998,4.151569230769217,,,,,,,,,,,,,,,,,-5.56,-3.65,,,,
68334,10.1039/d3ta07228b,10.1039/d3ta07228b,PM6,L15+DIO,PM6,L15+DIO,COC(=O)C(C)(C)c1cc(C)cc(-c2sc3c4sc5cc(/C=C6/C(=O)c7cc(F)cc(c7)C(=O)/C6=C\c6cc(C(C)(C)C(=O)OC)c(-c7cc(C)cc(C(C)(C)C(=O)OC)c7)s6)sc5c4c(C(C)(C)C(=O)OC)ccc2-3)c1,,0.95,22.99,68.69,14.28,15.00223945,5.057699229691877,,,,DIO,,,,,,,,,,,,,-5.56,-3.65,,,,
68335,10.1039/d3ta07228b,10.1039/d3ta07228b,PM6,L15+CN,PM6,L15+CN,COC(=O)C(C)(C)c1cc(C)cc(-c2sc3c4sc5cc(/C=C6/C(=O)c7cc(F)cc(c7)C(=O)/C6=C\c6cc(C(C)(C)C(=O)OC)c(-c7cc(C)cc(C(C)(C)C(=O)OC)c7)s6)sc5c4c(C(C)(C)C(=O)OC)ccc2-3)c1,,0.94,23.58,73.17,16.15,16.218276839999998,0.4227668111455068,,,,CN,,,,,,,,,,,,,-5.56,-3.65,,,,
68336,10.1039/d3ta07228b,10.1039/d3ta07228b,PM6,PY-V-γ+CN,PM6,PY-V-γ+CN,COC(=O)C(C)(C)c1cc(C)cc(-c2sc3c4sc5cc(/C=C6/C(=O)c7cc(F)cc(c7)C(=O)/C6=C\c6cc(C(C)(C)C(=O)OC)c(-c7cc(C)cc(C(C)(C)C(=O)OC)c7)s6)sc5c4c(C(C)(C)C(=O)OC)ccc2-3)c1,,0.913,24.7,77.7,17.7,17.522204700000003,1.004493220338961,,,,CN,,,,,,,,,,,,,-5.56,-3.65,,,,
68337,10.1039/d3ta07228b,10.1039/d3ta07228b,PM6,PY-IT,PM6,PY-IT,COC(=O)C(C)(C)c1cc(C)cc(-c2sc3c4sc5cc(/C=C6/C(=O)c7cc(F)cc(c7)C(=O)/C6=C\c6cc(C(C)(C)C(=O)OC)c(-c7cc(C)cc(C(C)(C)C(=O)OC)c7)s6)sc5c4c(C(C)(C)C(=O)OC)ccc2-3)c1,CCCCCCCCCCCc1c(/C=C2\C(=O)c3ccccc3C2=C(C#N)C#N)sc2c1sc1c3c4nsnc4c4c5sc6c(CCCCCCCCCCC)c(/C=C7\C(=O)c8cc(-c9cccs9)ccc8C7=C(C#N)C#N)sc6c5n(CC(CCCCCCCC)CCCCCCCCCC)c4c3n(CC(CCCCCCCC)CCCCCCCCCC)c21,0.95,23.41,72.6,16.14,16.145877,0.0364126394051929,15.91,,,Solid additive,Solid additive,,,quasi-layered all-polymer solar cell,,,,,,,,,-5.56,-3.65,,-5.68,-3.94,
68340,10.1039/d3ta07228b,10.1039/d3ta07228b,PM6,PY-IT,PM6,PY-IT,COC(=O)C(C)(C)c1cc(C)cc(-c2sc3c4sc5cc(/C=C6/C(=O)c7cc(F)cc(c7)C(=O)/C6=C\c6cc(C(C)(C)C(=O)OC)c(-c7cc(C)cc(C(C)(C)C(=O)OC)c7)s6)sc5c4c(C(C)(C)C(=O)OC)ccc2-3)c1,CCCCCCCCCCCc1c(/C=C2\C(=O)c3ccccc3C2=C(C#N)C#N)sc2c1sc1c3c4nsnc4c4c5sc6c(CCCCCCCCCCC)c(/C=C7\C(=O)c8cc(-c9cccs9)ccc8C7=C(C#N)C#N)sc6c5n(CC(CCCCCCCC)CCCCCCCCCC)c4c3n(CC(CCCCCCCC)CCCCCCCCCC)c21,0.95,23.84,73.77,16.71,16.707429599999998,0.0153824057450826,16.56,16.71,,L8-BO,L8-BO,,,quasi-layered all-polymer solar cell,,,,,,,,,-5.56,-3.65,,-5.68,-3.94,
68341,10.1039/d3ta07228b,10.1039/d3ta07228b,PM6,PY-IT,PM6,PY-IT,COC(=O)C(C)(C)c1cc(C)cc(-c2sc3c4sc5cc(/C=C6/C(=O)c7cc(F)cc(c7)C(=O)/C6=C\c6cc(C(C)(C)C(=O)OC)c(-c7cc(C)cc(C(C)(C)C(=O)OC)c7)s6)sc5c4c(C(C)(C)C(=O)OC)ccc2-3)c1,CCCCCCCCCCCc1c(/C=C2\C(=O)c3ccccc3C2=C(C#N)C#N)sc2c1sc1c3c4nsnc4c4c5sc6c(CCCCCCCCCCC)c(/C=C7\C(=O)c8cc(-c9cccs9)ccc8C7=C(C#N)C#N)sc6c5n(CC(CCCCCCCC)CCCCCCCCCC)c4c3n(CC(CCCCCCCC)CCCCCCCCCC)c21,0.95,24.03,75.29,17.18,17.18757765,0.0441073923166575,16.98,17.18,,L8-BO,L8-BO,,,quasi-layered all-polymer solar cell,,,,,,,,,-5.56,-3.65,,-5.68,-3.94,
68342,10.1039/d3ta07228b,10.1039/d3ta07228b,PM6,PY-IT,PM6,PY-IT,COC(=O)C(C)(C)c1cc(C)cc(-c2sc3c4sc5cc(/C=C6/C(=O)c7cc(F)cc(c7)C(=O)/C6=C\c6cc(C(C)(C)C(=O)OC)c(-c7cc(C)cc(C(C)(C)C(=O)OC)c7)s6)sc5c4c(C(C)(C)C(=O)OC)ccc2-3)c1,CCCCCCCCCCCc1c(/C=C2\C(=O)c3ccccc3C2=C(C#N)C#N)sc2c1sc1c3c4nsnc4c4c5sc6c(CCCCCCCCCCC)c(/C=C7\C(=O)c8cc(-c9cccs9)ccc8C7=C(C#N)C#N)sc6c5n(CC(CCCCCCCC)CCCCCCCCCC)c4c3n(CC(CCCCCCCC)CCCCCCCCCC)c21,0.95,24.45,76.38,17.74,17.741164499999996,0.0065642615557948,17.53,17.74,,L8-BO,L8-BO,,,quasi-layered all-polymer solar cell,,,,,,,,,-5.56,-3.65,,-5.68,-3.94,
68343,10.1039/d3ta07228b,10.1039/d3ta07228b,PM6,PY-IT,PM6,PY-IT,COC(=O)C(C)(C)c1cc(C)cc(-c2sc3c4sc5cc(/C=C6/C(=O)c7cc(F)cc(c7)C(=O)/C6=C\c6cc(C(C)(C)C(=O)OC)c(-c7cc(C)cc(C(C)(C)C(=O)OC)c7)s6)sc5c4c(C(C)(C)C(=O)OC)ccc2-3)c1,CCCCCCCCCCCc1c(/C=C2\C(=O)c3ccccc3C2=C(C#N)C#N)sc2c1sc1c3c4nsnc4c4c5sc6c(CCCCCCCCCCC)c(/C=C7\C(=O)c8cc(-c9cccs9)ccc8C7=C(C#N)C#N)sc6c5n(CC(CCCCCCCC)CCCCCCCCCC)c4c3n(CC(CCCCCCCC)CCCCCCCCCC)c21,0.95,23.88,73.61,16.7,16.699164599999996,0.0050023952096003,16.47,16.7,,L8-BO,L8-BO,,,quasi-layered all-polymer solar cell,,,,,,,,,-5.56,-3.65,,-5.68,-3.94,
68344,10.1039/d3ta07228b,10.1039/d3ta07228b,PM6,PY-IT,PM6,PY-IT,COC(=O)C(C)(C)c1cc(C)cc(-c2sc3c4sc5cc(/C=C6/C(=O)c7cc(F)cc(c7)C(=O)/C6=C\c6cc(C(C)(C)C(=O)OC)c(-c7cc(C)cc(C(C)(C)C(=O)OC)c7)s6)sc5c4c(C(C)(C)C(=O)OC)ccc2-3)c1,CCCCCCCCCCCc1c(/C=C2\C(=O)c3ccccc3C2=C(C#N)C#N)sc2c1sc1c3c4nsnc4c4c5sc6c(CCCCCCCCCCC)c(/C=C7\C(=O)c8cc(-c9cccs9)ccc8C7=C(C#N)C#N)sc6c5n(CC(CCCCCCCC)CCCCCCCCCC)c4c3n(CC(CCCCCCCC)CCCCCCCCCC)c21,0.94,23.54,65.19,14.58,14.42498244,1.063220576131694,14.45,14.58,,L8-BO,L8-BO,,,quasi-layered all-polymer solar cell,,,,,,,,,-5.56,-3.65,,-5.68,-3.94,
68345,10.1039/d3ta07228b,10.1039/d3ta07228b,PM6,PY-IT,PM6,PY-IT,COC(=O)C(C)(C)c1cc(C)cc(-c2sc3c4sc5cc(/C=C6/C(=O)c7cc(F)cc(c7)C(=O)/C6=C\c6cc(C(C)(C)C(=O)OC)c(-c7cc(C)cc(C(C)(C)C(=O)OC)c7)s6)sc5c4c(C(C)(C)C(=O)OC)ccc2-3)c1,CCCCCCCCCCCc1c(/C=C2\C(=O)c3ccccc3C2=C(C#N)C#N)sc2c1sc1c3c4nsnc4c4c5sc6c(CCCCCCCCCCC)c(/C=C7\C(=O)c8cc(-c9cccs9)ccc8C7=C(C#N)C#N)sc6c5n(CC(CCCCCCCC)CCCCCCCCCC)c4c3n(CC(CCCCCCCC)CCCCCCCCCC)c21,0.93,23.22,64.19,13.86,13.86157374,0.0113545454545421,13.72,13.86,,L8-BO,L8-BO,,,quasi-layered all-polymer solar cell,,,,,,,,,-5.56,-3.65,,-5.68,-3.94,
68346,10.1039/d3ta07228b,10.1039/d3ta07228b,PM6,PY-IT,PM6,PY-IT,COC(=O)C(C)(C)c1cc(C)cc(-c2sc3c4sc5cc(/C=C6/C(=O)c7cc(F)cc(c7)C(=O)/C6=C\c6cc(C(C)(C)C(=O)OC)c(-c7cc(C)cc(C(C)(C)C(=O)OC)c7)s6)sc5c4c(C(C)(C)C(=O)OC)ccc2-3)c1,CCCCCCCCCCCc1c(/C=C2\C(=O)c3ccccc3C2=C(C#N)C#N)sc2c1sc1c3c4nsnc4c4c5sc6c(CCCCCCCCCCC)c(/C=C7\C(=O)c8cc(-c9cccs9)ccc8C7=C(C#N)C#N)sc6c5n(CC(CCCCCCCC)CCCCCCCCCC)c4c3n(CC(CCCCCCCC)CCCCCCCCCC)c21,0.89,25.29,70.34,15.83,15.83219754,0.0138821225521109,15.72,15.83,,L8-BO,L8-BO,70 wt%,QLA-PSC,,,,,,,,,,-5.56,-3.65,,-5.68,-3.94,
68347,10.1039/d3ta07228b,10.1039/d3ta07228b,PM6,PY-IT,PM6,PY-IT,COC(=O)C(C)(C)c1cc(C)cc(-c2sc3c4sc5cc(/C=C6/C(=O)c7cc(F)cc(c7)C(=O)/C6=C\c6cc(C(C)(C)C(=O)OC)c(-c7cc(C)cc(C(C)(C)C(=O)OC)c7)s6)sc5c4c(C(C)(C)C(=O)OC)ccc2-3)c1,CCCCCCCCCCCc1c(/C=C2\C(=O)c3ccccc3C2=C(C#N)C#N)sc2c1sc1c3c4nsnc4c4c5sc6c(CCCCCCCCCCC)c(/C=C7\C(=O)c8cc(-c9cccs9)ccc8C7=C(C#N)C#N)sc6c5n(CC(CCCCCCCC)CCCCCCCCCC)c4c3n(CC(CCCCCCCC)CCCCCCCCCC)c21,0.88,25.79,71.1,16.14,16.136287199999998,0.0230037174721338,16.02,16.14,,L8-BO,L8-BO,90 wt%,,,,,,,,,,,-5.56,-3.65,,-5.68,-3.94,
68348,10.1039/d3ta07228b,10.1039/d3ta07228b,PM6,PY-IT,PM6,PY-IT,COC(=O)C(C)(C)c1cc(C)cc(-c2sc3c4sc5cc(/C=C6/C(=O)c7cc(F)cc(c7)C(=O)/C6=C\c6cc(C(C)(C)C(=O)OC)c(-c7cc(C)cc(C(C)(C)C(=O)OC)c7)s6)sc5c4c(C(C)(C)C(=O)OC)ccc2-3)c1,CCCCCCCCCCCc1c(/C=C2\C(=O)c3ccccc3C2=C(C#N)C#N)sc2c1sc1c3c4nsnc4c4c5sc6c(CCCCCCCCCCC)c(/C=C7\C(=O)c8cc(-c9cccs9)ccc8C7=C(C#N)C#N)sc6c5n(CC(CCCCCCCC)CCCCCCCCCC)c4c3n(CC(CCCCCCCC)CCCCCCCCCC)c21,0.88,25.86,77.17,17.56,17.561422559999997,0.0081011389521536,17.34,17.56,,L8-BO,L8-BO,100 wt%,QLA-PSC,,,,,,,,,,-5.56,-3.65,,-5.68,-3.94,
68349,10.1039/d3ta07296g,10.1039/d3ta07296g,PBDB-T,CSO4TIC,PBDB-T,CSO4TIC,CCCCC(CC)Cc1ccc(-c2c3cc(-c4ccc(-c5sc(-c6cccs6)c6c5C(=O)c5c(CC(CC)CCCC)sc(CC(CC)CCCC)c5C6=O)s4)sc3c(-c3ccc(CC(CC)CCCC)s3)c3ccsc23)s1,,0.81,26.0,67.52,14.22,14.219712,0.0020253164556919,13.95,14.22,,,,,,,,,,,,,,,-5.33,-3.48,,,,
68350,10.1039/d3ta07296g,10.1039/d3ta07296g,PBDB-T,LSO4TIC,PBDB-T,LSO4TIC,CCCCC(CC)Cc1ccc(-c2c3cc(-c4ccc(-c5sc(-c6cccs6)c6c5C(=O)c5c(CC(CC)CCCC)sc(CC(CC)CCCC)c5C6=O)s4)sc3c(-c3ccc(CC(CC)CCCC)s3)c3ccsc23)s1,,0.857,23.43,63.38,12.72,12.726393438,0.0502628773584899,12.53,12.72,,,,,,,,,,,,,,,-5.33,-3.48,,,,
68361,10.1039/d3ta07542g,10.1039/d3ta07542g,PM6,Y6,PM6,Y6,COC(=O)C(C)(C)c1cc(C)cc(-c2sc3c4sc5cc(/C=C6/C(=O)c7cc(F)cc(c7)C(=O)/C6=C\c6cc(C(C)(C)C(=O)OC)c(-c7cc(C)cc(C(C)(C)C(=O)OC)c7)s6)sc5c4c(C(C)(C)C(=O)OC)ccc2-3)c1,CCCCCCCCCCCc1c(/C=C2\C(=O)c3cc(F)c(F)cc3C2=C(C#N)C#N)sc2c1sc1c3c4nsnc4c4c5sc6c(CCCCCCCCCCC)c(/C=C7\C(=O)c8cc(F)c(F)cc8C7=C(C#N)C#N)sc6c5n(CC(CC)CCCC)c4c3n(CC(CC)CCCC)c21,0.8,24.2,69.0,13.9,13.3584,3.896402877697848,13.7,13.9,,,,,inverted: glass/ITO/ZnO/BHJ/MoOx/Ag,BHJ OSC,ZnO,,MoOx,,,,,85.0,-5.56,-3.65,,-5.65,-4.09,
68362,10.1039/d3ta07542g,10.1039/d3ta07542g,PM6,Y6,PM6,Y6,COC(=O)C(C)(C)c1cc(C)cc(-c2sc3c4sc5cc(/C=C6/C(=O)c7cc(F)cc(c7)C(=O)/C6=C\c6cc(C(C)(C)C(=O)OC)c(-c7cc(C)cc(C(C)(C)C(=O)OC)c7)s6)sc5c4c(C(C)(C)C(=O)OC)ccc2-3)c1,CCCCCCCCCCCc1c(/C=C2\C(=O)c3cc(F)c(F)cc3C2=C(C#N)C#N)sc2c1sc1c3c4nsnc4c4c5sc6c(CCCCCCCCCCC)c(/C=C7\C(=O)c8cc(F)c(F)cc8C7=C(C#N)C#N)sc6c5n(CC(CC)CCCC)c4c3n(CC(CC)CCCC)c21,0.83,24.7,72.0,15.5,14.76072,4.76954838709678,15.2,15.5,,CN,CN,0.5% v/v,inverted,BHJ OSC,ZnO,,MoOx,,,,,85.0,-5.56,-3.65,,-5.65,-4.09,
68363,10.1039/d3ta07542g,10.1039/d3ta07542g,PM6,Y6,PM6,Y6,COC(=O)C(C)(C)c1cc(C)cc(-c2sc3c4sc5cc(/C=C6/C(=O)c7cc(F)cc(c7)C(=O)/C6=C\c6cc(C(C)(C)C(=O)OC)c(-c7cc(C)cc(C(C)(C)C(=O)OC)c7)s6)sc5c4c(C(C)(C)C(=O)OC)ccc2-3)c1,CCCCCCCCCCCc1c(/C=C2\C(=O)c3cc(F)c(F)cc3C2=C(C#N)C#N)sc2c1sc1c3c4nsnc4c4c5sc6c(CCCCCCCCCCC)c(/C=C7\C(=O)c8cc(F)c(F)cc8C7=C(C#N)C#N)sc6c5n(CC(CC)CCCC)c4c3n(CC(CC)CCCC)c21,0.83,25.5,74.0,16.3,15.6621,3.913496932515338,15.9,16.3,,PID,PID,9.2% w/w,inverted,BHJ OSC,ZnO,,MoOx,,,,,85.0,-5.56,-3.65,,-5.65,-4.09,
68364,10.1039/d3ta08020j,10.1039/d3ta08020j,PQx4T,Y14,PQx4T,Y14,,CCCCCCCCCCCc1c(/C=C2\C(=O)c3cc(F)ccc3C2=C(C#N)C#N)sc2c1sc1c3c4nn(CC(CC)CCCC)nc4c4c5sc6c(CCCCCCCCCCC)c(/C=C7\C(=O)c8cc(F)ccc8C7=C(C#N)C#N)sc6c5n(CC(CC)CCCC)c4c3n(CC(CC)CCCC)c21,0.82,24.82,65.37,13.3,13.30436388,0.0328111278195462,13.13,13.3,1:1.2,CN,,0.5%,ITO/PEDOT:PSS/PQx4T:Y14/PDINN/Ag,conventional,PDINN,,PEDOT:PSS,,100.0,CF,chloroform,130.0,,,,-5.56,-4.01,
68365,10.1039/d3ta08020j,10.1039/d3ta08020j,PQx4T-2F,Y14,PQx4T-2F,Y14,,CCCCCCCCCCCc1c(/C=C2\C(=O)c3cc(F)ccc3C2=C(C#N)C#N)sc2c1sc1c3c4nn(CC(CC)CCCC)nc4c4c5sc6c(CCCCCCCCCCC)c(/C=C7\C(=O)c8cc(F)ccc8C7=C(C#N)C#N)sc6c5n(CC(CC)CCCC)c4c3n(CC(CC)CCCC)c21,0.84,25.78,73.65,15.95,15.9490548,0.0059260188087682,15.75,15.95,1:1.2,CN,,0.5%,ITO/PEDOT:PSS/PQx4T-2F:Y14/PDINN/Ag,conventional,PDINN,,PEDOT:PSS,,100.0,CF,chloroform,130.0,,,,-5.56,-4.01,
68366,10.1039/d3ta08020j,10.1039/d3ta08020j,PQx4T-2F,Y14,PQx4T-2F,Y14,,CCCCCCCCCCCc1c(/C=C2\C(=O)c3cc(F)ccc3C2=C(C#N)C#N)sc2c1sc1c3c4nn(CC(CC)CCCC)nc4c4c5sc6c(CCCCCCCCCCC)c(/C=C7\C(=O)c8cc(F)ccc8C7=C(C#N)C#N)sc6c5n(CC(CC)CCCC)c4c3n(CC(CC)CCCC)c21,0.837,25.21,71.98,15.24,15.188334246000002,0.3390141338582565,15.03,15.24,1:1.2,CN,,0.5%,ITO/PEDOT:PSS/active layer/PDINN/Ag,conventional,PDINN,,PEDOT:PSS,,100.0,TL,toluene,20.0,,,,-5.56,-4.01,
68367,10.1039/d3ta08020j,10.1039/d3ta08020j,PQx4T-2F,Y14,PQx4T-2F,Y14,,CCCCCCCCCCCc1c(/C=C2\C(=O)c3cc(F)ccc3C2=C(C#N)C#N)sc2c1sc1c3c4nn(CC(CC)CCCC)nc4c4c5sc6c(CCCCCCCCCCC)c(/C=C7\C(=O)c8cc(F)ccc8C7=C(C#N)C#N)sc6c5n(CC(CC)CCCC)c4c3n(CC(CC)CCCC)c21,0.84,26.03,73.69,16.11,16.11246588,0.0153065176908692,15.98,16.11,,,,,,,,,,,100.0,TL,toluene,40.0,,,,-5.56,-4.01,
68368,10.1039/d3ta08020j,10.1039/d3ta08020j,PQx4T-2F,Y14,PQx4T-2F,Y14,,CCCCCCCCCCCc1c(/C=C2\C(=O)c3cc(F)ccc3C2=C(C#N)C#N)sc2c1sc1c3c4nn(CC(CC)CCCC)nc4c4c5sc6c(CCCCCCCCCCC)c(/C=C7\C(=O)c8cc(F)ccc8C7=C(C#N)C#N)sc6c5n(CC(CC)CCCC)c4c3n(CC(CC)CCCC)c21,0.842,26.7,75.0,16.82,16.86105,0.2440546967895272,16.63,16.82,,,,,,,,,,,100.0,TL,toluene,60.0,,,,-5.56,-4.01,
68369,10.1039/d3ta08020j,10.1039/d3ta08020j,PQx4T-2F,Y14,PQx4T-2F,Y14,,CCCCCCCCCCCc1c(/C=C2\C(=O)c3cc(F)ccc3C2=C(C#N)C#N)sc2c1sc1c3c4nn(CC(CC)CCCC)nc4c4c5sc6c(CCCCCCCCCCC)c(/C=C7\C(=O)c8cc(F)ccc8C7=C(C#N)C#N)sc6c5n(CC(CC)CCCC)c4c3n(CC(CC)CCCC)c21,0.84,25.13,72.78,15.36,15.36327576,0.0213265624999954,15.12,15.36,,,,,ITO/PEDOT:PSS/PQx4T-2F:Y14/PDINN/Ag,conventional,PDINN,,PEDOT:PSS,,100.0,TL,toluene,80.0,,,,-5.56,-4.01,
68370,10.1039/d3tc00547j,10.1039/d3tc00547j,PBDB-T,S1-N1F,PBDB-T,S1-N1F,CCCCC(CC)Cc1ccc(-c2c3cc(-c4ccc(-c5sc(-c6cccs6)c6c5C(=O)c5c(CC(CC)CCCC)sc(CC(CC)CCCC)c5C6=O)s4)sc3c(-c3ccc(CC(CC)CCCC)s3)c3ccsc23)s1,,0.96,14.34,57.72,7.94,7.94596608,0.075139546599489,7.4,7.94,1:1,,,,ITO/ZnO/PBDB-T:acceptor/MoO3/Ag,inverted,ZnO,,MoO3,,,,,140.0,-5.33,-3.48,,,,
68371,10.1039/d3tc00547j,10.1039/d3tc00547j,PBDB-T,S1-N2F,PBDB-T,S1-N2F,CCCCC(CC)Cc1ccc(-c2c3cc(-c4ccc(-c5sc(-c6cccs6)c6c5C(=O)c5c(CC(CC)CCCC)sc(CC(CC)CCCC)c5C6=O)s4)sc3c(-c3ccc(CC(CC)CCCC)s3)c3ccsc23)s1,,0.94,19.51,74.3,13.59,13.6261742,0.2661824871228946,12.78,13.59,1:1,,,,ITO/ZnO/PBDB-T:acceptor/MoO3/Ag,inverted,ZnO,,MoO3,,,,,140.0,-5.33,-3.48,,,,
68372,10.1039/d3tc00547j,10.1039/d3tc00547j,PBDB-T,S2-N1F,PBDB-T,S2-N1F,CCCCC(CC)Cc1ccc(-c2c3cc(-c4ccc(-c5sc(-c6cccs6)c6c5C(=O)c5c(CC(CC)CCCC)sc(CC(CC)CCCC)c5C6=O)s4)sc3c(-c3ccc(CC(CC)CCCC)s3)c3ccsc23)s1,,0.98,17.07,62.14,10.35,10.39515204,0.436251594202912,10.09,10.35,1:1,,,,ITO/ZnO/PBDB-T:acceptor/MoO3/Ag,inverted,ZnO,,MoO3,,,,,100.0,-5.33,-3.48,,,,
68373,10.1039/d3tc00547j,10.1039/d3tc00547j,PBDB-T,S2-N2F,PBDB-T,S2-N2F,CCCCC(CC)Cc1ccc(-c2c3cc(-c4ccc(-c5sc(-c6cccs6)c6c5C(=O)c5c(CC(CC)CCCC)sc(CC(CC)CCCC)c5C6=O)s4)sc3c(-c3ccc(CC(CC)CCCC)s3)c3ccsc23)s1,,0.93,17.82,70.33,11.59,11.65550958,0.5652250215703236,11.25,11.59,1:1,,,,ITO/ZnO/PBDB-T:acceptor/MoO3/Ag,inverted,ZnO,,MoO3,,,,,140.0,-5.33,-3.48,,,,
68378,10.1039/d3tc00666b,10.1039/d3tc00666b,PM7,Y6,PM7,Y6,CCCCC(CC)Cc1sc(-c2c3ccsc3c(-c3cc(Cl)c(CC(CC)CCCC)s3)c3sc(-c4ccc(-c5sc(-c6cccs6)c6c5C(=O)c5c(CC(CC)CCCC)sc(CC(CC)CCCC)c5C6=O)s4)cc23)cc1Cl,CCCCCCCCCCCc1c(/C=C2\C(=O)c3cc(F)c(F)cc3C2=C(C#N)C#N)sc2c1sc1c3c4nsnc4c4c5sc6c(CCCCCCCCCCC)c(/C=C7\C(=O)c8cc(F)c(F)cc8C7=C(C#N)C#N)sc6c5n(CC(CC)CCCC)c4c3n(CC(CC)CCCC)c21,0.87,14.04,56.46,6.91,6.896476079999999,0.1957151953690548,6.91,,1:1,,,,Glass/ITO/Al/SnO2/active layer/MoO3/Al,inverted,SnO2,,MoO3,,100.0,CHCl3,chloroform,100.0,-5.575,-3.67,,-5.65,-4.09,
68379,10.1039/d3tc00666b,10.1039/d3tc00666b,PM7,Y6-12,PM7,Y6-12,CCCCC(CC)Cc1sc(-c2c3ccsc3c(-c3cc(Cl)c(CC(CC)CCCC)s3)c3sc(-c4ccc(-c5sc(-c6cccs6)c6c5C(=O)c5c(CC(CC)CCCC)sc(CC(CC)CCCC)c5C6=O)s4)cc23)cc1Cl,,0.84,14.86,55.5,6.96,6.927731999999999,0.4636206896551878,6.96,,1:1,,,,inverted,inverted,SnO2,,MoO3,,100.0,CHCl3,chloroform,100.0,-5.575,-3.67,,,,
68380,10.1039/d3tc00666b,10.1039/d3tc00666b,PM7,Y6,PM7,Y6,CCCCC(CC)Cc1sc(-c2c3ccsc3c(-c3cc(Cl)c(CC(CC)CCCC)s3)c3sc(-c4ccc(-c5sc(-c6cccs6)c6c5C(=O)c5c(CC(CC)CCCC)sc(CC(CC)CCCC)c5C6=O)s4)cc23)cc1Cl,CCCCCCCCCCCc1c(/C=C2\C(=O)c3cc(F)c(F)cc3C2=C(C#N)C#N)sc2c1sc1c3c4nsnc4c4c5sc6c(CCCCCCCCCCC)c(/C=C7\C(=O)c8cc(F)c(F)cc8C7=C(C#N)C#N)sc6c5n(CC(CC)CCCC)c4c3n(CC(CC)CCCC)c21,0.82,10.43,61.44,5.25,5.254717439999999,0.0898559999999887,5.25,,1:1,,,,inverted,inverted,SnO2,,MoO3,,100.0,C6H5Cl,chlorobenzene,100.0,-5.575,-3.67,,-5.65,-4.09,
68381,10.1039/d3tc00666b,10.1039/d3tc00666b,PM7,Y6-12,PM7,Y6-12,CCCCC(CC)Cc1sc(-c2c3ccsc3c(-c3cc(Cl)c(CC(CC)CCCC)s3)c3sc(-c4ccc(-c5sc(-c6cccs6)c6c5C(=O)c5c(CC(CC)CCCC)sc(CC(CC)CCCC)c5C6=O)s4)cc23)cc1Cl,,0.83,20.43,63.62,10.84,10.78797978,0.4798913284132939,10.84,,1:1,,,,inverted,inverted,SnO2,,MoO3,,100.0,C6H5Cl,chlorobenzene,100.0,-5.575,-3.67,,,,
68382,10.1039/d3tc00696d,10.1039/d3tc00696d,PTB7-Th,PPDI-DTBT,PTB7-Th,PPDI-DTBT,CCCCC(CC)COC(=O)c1sc2csc(-c3cc4c(-c5ccc(CC(CC)CCCC)s5)c5sccc5c(-c5ccc(CC(CC)CCCC)s5)c4s3)c2c1F,CCCCCCCCCCC(CCCCCCCC)CN1C(=O)c2ccc3c4ccc5c6c(cc(-c7ccc(-c8ccc(-c9cccs9)c9nsnc89)s7)c(c7ccc(c2c37)C1=O)c64)C(=O)N(CC(CCCCCCCC)CCCCCCCCCC)C5=O,0.76,10.95,46.54,3.98,3.8730588,2.686964824120616,3.98,3.98,1:1.2,1-chloronaphthalene,,0.5 vol%,,,PDINO,,PEDOT:PSS,,,,,,-5.21,-3.6,,-5.46,-3.87,
68383,10.1039/d3tc00696d,10.1039/d3tc00696d,PTB7-Th,PPDI-DTFBT,PTB7-Th,PPDI-DTFBT,CCCCC(CC)COC(=O)c1sc2csc(-c3cc4c(-c5ccc(CC(CC)CCCC)s5)c5sccc5c(-c5ccc(CC(CC)CCCC)s5)c4s3)c2c1F,,0.77,14.9,53.02,6.04,6.0829846000000005,0.7116655629139153,6.04,6.04,1:1.2,1-chloronaphthalene,,0.5 vol%,,,PDINO,,PEDOT:PSS,,,,,,-5.21,-3.6,,,,
68384,10.1039/d3tc00820g,10.1039/d3tc00820g,PM6,BTP-OC4,PM6,BTP-OC4,COC(=O)C(C)(C)c1cc(C)cc(-c2sc3c4sc5cc(/C=C6/C(=O)c7cc(F)cc(c7)C(=O)/C6=C\c6cc(C(C)(C)C(=O)OC)c(-c7cc(C)cc(C(C)(C)C(=O)OC)c7)s6)sc5c4c(C(C)(C)C(=O)OC)ccc2-3)c1,,0.885,24.86,74.76,16.45,16.448022360000003,0.0120221276595515,16.2,16.45,,,,,,,,,,,,,,,-5.56,-3.65,,,,
68385,10.1039/d3tc00820g,10.1039/d3tc00820g,PM6,BTP-OC6,PM6,BTP-OC6,COC(=O)C(C)(C)c1cc(C)cc(-c2sc3c4sc5cc(/C=C6/C(=O)c7cc(F)cc(c7)C(=O)/C6=C\c6cc(C(C)(C)C(=O)OC)c(-c7cc(C)cc(C(C)(C)C(=O)OC)c7)s6)sc5c4c(C(C)(C)C(=O)OC)ccc2-3)c1,,0.889,25.66,77.14,17.59,17.596976236,0.0396602387720287,17.44,17.59,,,,,ITO/PEDOT:PSS/active layer/PDINO/Ag,,PDINO,,PEDOT:PSS,,,,,,-5.56,-3.65,,,,
68386,10.1039/d3tc00820g,10.1039/d3tc00820g,PM6,BTP-OC8,PM6,BTP-OC8,COC(=O)C(C)(C)c1cc(C)cc(-c2sc3c4sc5cc(/C=C6/C(=O)c7cc(F)cc(c7)C(=O)/C6=C\c6cc(C(C)(C)C(=O)OC)c(-c7cc(C)cc(C(C)(C)C(=O)OC)c7)s6)sc5c4c(C(C)(C)C(=O)OC)ccc2-3)c1,,0.882,25.31,75.58,16.88,16.872040836,0.0471514454976242,16.63,16.88,,,,,ITO/PEDOT:PSS/active layer/PDINO/Ag,,PDINO,,PEDOT:PSS,,,,,,-5.56,-3.65,,,,
68390,10.1039/d3tc01305g,10.1039/d3tc01305g,PM6,Y6,PM6,Y6,COC(=O)C(C)(C)c1cc(C)cc(-c2sc3c4sc5cc(/C=C6/C(=O)c7cc(F)cc(c7)C(=O)/C6=C\c6cc(C(C)(C)C(=O)OC)c(-c7cc(C)cc(C(C)(C)C(=O)OC)c7)s6)sc5c4c(C(C)(C)C(=O)OC)ccc2-3)c1,CCCCCCCCCCCc1c(/C=C2\C(=O)c3cc(F)c(F)cc3C2=C(C#N)C#N)sc2c1sc1c3c4nsnc4c4c5sc6c(CCCCCCCCCCC)c(/C=C7\C(=O)c8cc(F)c(F)cc8C7=C(C#N)C#N)sc6c5n(CC(CC)CCCC)c4c3n(CC(CC)CCCC)c21,0.81,27.04,58.81,12.81,12.88080144,0.5527044496487145,,,1.3:1.5,,,,,,,,,,,,,,-5.56,-3.65,,-5.65,-4.09,
68399,10.1039/d3tc01742g,10.1039/d3tc01742g,PTzBI-dF,NTIC-4F,PTzBI-dF,NTIC-4F,CCCCCCCCN1C(=O)c2c(c(-c3cc(F)c(-c4cc5c(-c6cc(F)c(CC(CC)CCCC)s6)c6sccc6c(-c6cc(F)c(CC(CC)CCCC)s6)c5s4)s3)c3nn(CCC(CC)CCCC)nc3c2-c2cc(F)cs2)C1=O,,0.846,20.47,65.91,11.49,11.414043341999998,0.6610675195822682,11.49,,,,,,,,,,,,,,,,-5.55,-3.83,,,,
68400,10.1039/d3tc01742g,10.1039/d3tc01742g,PTzBI-dF,NTIC-4Cl,PTzBI-dF,NTIC-4Cl,CCCCCCCCN1C(=O)c2c(c(-c3cc(F)c(-c4cc5c(-c6cc(F)c(CC(CC)CCCC)s6)c6sccc6c(-c6cc(F)c(CC(CC)CCCC)s6)c5s4)s3)c3nn(CCC(CC)CCCC)nc3c2-c2cc(F)cs2)C1=O,,0.831,21.77,64.99,11.75,11.757256413,0.0617567063829665,11.75,,1:1,chloronaphthalene,,0.15% v/v,ITO/PEDOT:PSS/PTzBI-dF:acceptor/PFN-Br/Ag,,PFN-Br,,PEDOT:PSS,,,chlorobenzene,,,-5.55,-3.83,,,,
68401,10.1039/d3tc01913f,10.1039/d3tc01913f,PM6,N3,PM6,N3,COC(=O)C(C)(C)c1cc(C)cc(-c2sc3c4sc5cc(/C=C6/C(=O)c7cc(F)cc(c7)C(=O)/C6=C\c6cc(C(C)(C)C(=O)OC)c(-c7cc(C)cc(C(C)(C)C(=O)OC)c7)s6)sc5c4c(C(C)(C)C(=O)OC)ccc2-3)c1,CCCCCCCCCCCC1=C(/C=C2\C(=O)C3=CC(F)=C(F)C=C3C2=C(C#N)C#N)SC2=C1SC1=C2N(CCC(CC)CCCC)C2=C1C1=NSN=C1C1=C2N(CCC(CC)CCCC)C2=C1SC1=C2SC(/C=C2\C(=O)C3=CC(F)=C(F)C=C3C2=C(C#N)C#N)=C1CCCCCCCCCCC,0.848,26.77,69.58,15.72,15.795327968,0.4791855470737791,15.58,15.72,,,,,BHJ,conventional,PDINN,,PEDOT:PSS,,,,,,-5.56,-3.65,,-5.64,-3.86,
68402,10.1039/d3tc01913f,10.1039/d3tc01913f,PM6,N3,PM6,N3,COC(=O)C(C)(C)c1cc(C)cc(-c2sc3c4sc5cc(/C=C6/C(=O)c7cc(F)cc(c7)C(=O)/C6=C\c6cc(C(C)(C)C(=O)OC)c(-c7cc(C)cc(C(C)(C)C(=O)OC)c7)s6)sc5c4c(C(C)(C)C(=O)OC)ccc2-3)c1,CCCCCCCCCCCC1=C(/C=C2\C(=O)C3=CC(F)=C(F)C=C3C2=C(C#N)C#N)SC2=C1SC1=C2N(CCC(CC)CCCC)C2=C1C1=NSN=C1C1=C2N(CCC(CC)CCCC)C2=C1SC1=C2SC(/C=C2\C(=O)C3=CC(F)=C(F)C=C3C2=C(C#N)C#N)=C1CCCCCCCCCCC,0.852,27.54,69.5,15.99,16.307535599999998,1.9858386491557072,15.84,15.99,,PTO2,,,BHJ,conventional,PDINN,,PEDOT:PSS,,,,,,-5.56,-3.65,,-5.64,-3.86,
