Repository: JiYiqaq/PCE-KA-GNN

# Data directory

- `raw/Active_Database.csv` is the immutable source dataset bundled under CC BY 4.0. Do not overwrite it with processed data.
- `processed/` is created and populated by the training pipeline. Generated `.pt` and `.pth` caches are intentionally ignored by Git because they can exceed GitHub's normal single-file limit.

See `../DATA_LICENSE.md` for provenance, license and checksum information.

File: data/raw/Active_Database.csv (part 227 of 471)
id,doi,doi_norm,donor,acceptor,donor_canonical,acceptor_canonical,donor_smiles,acceptor_smiles,voc,jsc,ff,pce,pce_recomputed,pce_relative_error_percent,pce_avg,pce_best,d_a_ratio,additive,additive_canonical,additive_ratio,device_structure,device_type,etl,etl_canonical,htl,htl_canonical,active_layer_thickness,solvent,solvent_canonical,annealing_temp,homo_d,lumo_d,eg_d,homo_a,lumo_a,eg_a
68403,10.1039/d3tc01913f,10.1039/d3tc01913f,PM6,N3,PM6,N3,COC(=O)C(C)(C)c1cc(C)cc(-c2sc3c4sc5cc(/C=C6/C(=O)c7cc(F)cc(c7)C(=O)/C6=C\c6cc(C(C)(C)C(=O)OC)c(-c7cc(C)cc(C(C)(C)C(=O)OC)c7)s6)sc5c4c(C(C)(C)C(=O)OC)ccc2-3)c1,CCCCCCCCCCCC1=C(/C=C2\C(=O)C3=CC(F)=C(F)C=C3C2=C(C#N)C#N)SC2=C1SC1=C2N(CCC(CC)CCCC)C2=C1C1=NSN=C1C1=C2N(CCC(CC)CCCC)C2=C1SC1=C2SC(/C=C2\C(=O)C3=CC(F)=C(F)C=C3C2=C(C#N)C#N)=C1CCCCCCCCCCC,0.854,27.68,69.6,16.26,16.45254912,1.184188929889292,16.14,16.26,,,,,BHJ,conventional,PDINN,,PEDOT:PSS,,,,,,-5.56,-3.65,,-5.64,-3.86,
68404,10.1039/d3tc01913f,10.1039/d3tc01913f,PM6,N3,PM6,N3,COC(=O)C(C)(C)c1cc(C)cc(-c2sc3c4sc5cc(/C=C6/C(=O)c7cc(F)cc(c7)C(=O)/C6=C\c6cc(C(C)(C)C(=O)OC)c(-c7cc(C)cc(C(C)(C)C(=O)OC)c7)s6)sc5c4c(C(C)(C)C(=O)OC)ccc2-3)c1,CCCCCCCCCCCC1=C(/C=C2\C(=O)C3=CC(F)=C(F)C=C3C2=C(C#N)C#N)SC2=C1SC1=C2N(CCC(CC)CCCC)C2=C1C1=NSN=C1C1=C2N(CCC(CC)CCCC)C2=C1SC1=C2SC(/C=C2\C(=O)C3=CC(F)=C(F)C=C3C2=C(C#N)C#N)=C1CCCCCCCCCCC,0.866,26.09,69.46,15.61,15.693750724,0.5365196925048029,15.43,15.61,,,,,BHJ,conventional,PDINN,,PEDOT:PSS,,,,,,-5.56,-3.65,,-5.64,-3.86,
68405,10.1039/d3tc01913f,10.1039/d3tc01913f,PM6,N3,PM6,N3,COC(=O)C(C)(C)c1cc(C)cc(-c2sc3c4sc5cc(/C=C6/C(=O)c7cc(F)cc(c7)C(=O)/C6=C\c6cc(C(C)(C)C(=O)OC)c(-c7cc(C)cc(C(C)(C)C(=O)OC)c7)s6)sc5c4c(C(C)(C)C(=O)OC)ccc2-3)c1,CCCCCCCCCCCC1=C(/C=C2\C(=O)C3=CC(F)=C(F)C=C3C2=C(C#N)C#N)SC2=C1SC1=C2N(CCC(CC)CCCC)C2=C1C1=NSN=C1C1=C2N(CCC(CC)CCCC)C2=C1SC1=C2SC(/C=C2\C(=O)C3=CC(F)=C(F)C=C3C2=C(C#N)C#N)=C1CCCCCCCCCCC,0.905,18.08,64.15,9.99,10.4964796,5.069865865865871,9.66,9.99,,,,,BHJ,conventional,PDINN,,PEDOT:PSS,,,,,,-5.56,-3.65,,-5.64,-3.86,
68406,10.1039/d3tc01913f,10.1039/d3tc01913f,PM6,N3,PM6,N3,COC(=O)C(C)(C)c1cc(C)cc(-c2sc3c4sc5cc(/C=C6/C(=O)c7cc(F)cc(c7)C(=O)/C6=C\c6cc(C(C)(C)C(=O)OC)c(-c7cc(C)cc(C(C)(C)C(=O)OC)c7)s6)sc5c4c(C(C)(C)C(=O)OC)ccc2-3)c1,CCCCCCCCCCCC1=C(/C=C2\C(=O)C3=CC(F)=C(F)C=C3C2=C(C#N)C#N)SC2=C1SC1=C2N(CCC(CC)CCCC)C2=C1C1=NSN=C1C1=C2N(CCC(CC)CCCC)C2=C1SC1=C2SC(/C=C2\C(=O)C3=CC(F)=C(F)C=C3C2=C(C#N)C#N)=C1CCCCCCCCCCC,0.847,26.6,76.0,16.94,17.122952,1.0800000000000012,16.73,16.94,,,,,LbL,conventional,PDINN,,PEDOT:PSS,,,,,,-5.56,-3.65,,-5.64,-3.86,
68407,10.1039/d3tc01913f,10.1039/d3tc01913f,PM6,N3,PM6,N3,COC(=O)C(C)(C)c1cc(C)cc(-c2sc3c4sc5cc(/C=C6/C(=O)c7cc(F)cc(c7)C(=O)/C6=C\c6cc(C(C)(C)C(=O)OC)c(-c7cc(C)cc(C(C)(C)C(=O)OC)c7)s6)sc5c4c(C(C)(C)C(=O)OC)ccc2-3)c1,CCCCCCCCCCCC1=C(/C=C2\C(=O)C3=CC(F)=C(F)C=C3C2=C(C#N)C#N)SC2=C1SC1=C2N(CCC(CC)CCCC)C2=C1C1=NSN=C1C1=C2N(CCC(CC)CCCC)C2=C1SC1=C2SC(/C=C2\C(=O)C3=CC(F)=C(F)C=C3C2=C(C#N)C#N)=C1CCCCCCCCCCC,0.853,27.24,75.91,17.37,17.638235052,1.5442432469775351,17.12,17.37,,PTO2,,,LbL,conventional,PDINN,,PEDOT:PSS,,,,,,-5.56,-3.65,,-5.64,-3.86,
68408,10.1039/d3tc01913f,10.1039/d3tc01913f,PM6,N3,PM6,N3,COC(=O)C(C)(C)c1cc(C)cc(-c2sc3c4sc5cc(/C=C6/C(=O)c7cc(F)cc(c7)C(=O)/C6=C\c6cc(C(C)(C)C(=O)OC)c(-c7cc(C)cc(C(C)(C)C(=O)OC)c7)s6)sc5c4c(C(C)(C)C(=O)OC)ccc2-3)c1,CCCCCCCCCCCC1=C(/C=C2\C(=O)C3=CC(F)=C(F)C=C3C2=C(C#N)C#N)SC2=C1SC1=C2N(CCC(CC)CCCC)C2=C1C1=NSN=C1C1=C2N(CCC(CC)CCCC)C2=C1SC1=C2SC(/C=C2\C(=O)C3=CC(F)=C(F)C=C3C2=C(C#N)C#N)=C1CCCCCCCCCCC,0.86,27.57,75.98,17.9,18.01500996,0.6425137430167702,17.76,17.9,,,,,LbL,conventional,PDINN,,PEDOT:PSS,,,,,,-5.56,-3.65,,-5.64,-3.86,
68409,10.1039/d3tc01913f,10.1039/d3tc01913f,PM6,N3,PM6,N3,COC(=O)C(C)(C)c1cc(C)cc(-c2sc3c4sc5cc(/C=C6/C(=O)c7cc(F)cc(c7)C(=O)/C6=C\c6cc(C(C)(C)C(=O)OC)c(-c7cc(C)cc(C(C)(C)C(=O)OC)c7)s6)sc5c4c(C(C)(C)C(=O)OC)ccc2-3)c1,CCCCCCCCCCCC1=C(/C=C2\C(=O)C3=CC(F)=C(F)C=C3C2=C(C#N)C#N)SC2=C1SC1=C2N(CCC(CC)CCCC)C2=C1C1=NSN=C1C1=C2N(CCC(CC)CCCC)C2=C1SC1=C2SC(/C=C2\C(=O)C3=CC(F)=C(F)C=C3C2=C(C#N)C#N)=C1CCCCCCCCCCC,0.864,26.33,75.9,16.92,17.26658208,2.048357446808496,16.67,16.92,,,,,LbL,conventional,PDINN,,PEDOT:PSS,,,,,,-5.56,-3.65,,-5.64,-3.86,
68410,10.1039/d3tc01913f,10.1039/d3tc01913f,PM6,N3,PM6,N3,COC(=O)C(C)(C)c1cc(C)cc(-c2sc3c4sc5cc(/C=C6/C(=O)c7cc(F)cc(c7)C(=O)/C6=C\c6cc(C(C)(C)C(=O)OC)c(-c7cc(C)cc(C(C)(C)C(=O)OC)c7)s6)sc5c4c(C(C)(C)C(=O)OC)ccc2-3)c1,CCCCCCCCCCCC1=C(/C=C2\C(=O)C3=CC(F)=C(F)C=C3C2=C(C#N)C#N)SC2=C1SC1=C2N(CCC(CC)CCCC)C2=C1C1=NSN=C1C1=C2N(CCC(CC)CCCC)C2=C1SC1=C2SC(/C=C2\C(=O)C3=CC(F)=C(F)C=C3C2=C(C#N)C#N)=C1CCCCCCCCCCC,0.909,18.9,64.83,10.86,11.13785883,2.558552762430952,10.68,10.86,,,,,LbL,conventional,PDINN,,PEDOT:PSS,,,,,,-5.56,-3.65,,-5.64,-3.86,
68411,10.1039/d3tc01975f,10.1039/d3tc01975f,PM6,IT-4F,PM6,IT-4F,COC(=O)C(C)(C)c1cc(C)cc(-c2sc3c4sc5cc(/C=C6/C(=O)c7cc(F)cc(c7)C(=O)/C6=C\c6cc(C(C)(C)C(=O)OC)c(-c7cc(C)cc(C(C)(C)C(=O)OC)c7)s6)sc5c4c(C(C)(C)C(=O)OC)ccc2-3)c1,CCCCCCc1ccc(C2(c3ccc(CCCCCC)cc3)c3cc4c(cc3-c3sc5cc(/C=C6\C(=O)c7cc(F)c(F)cc7C6=C(C#N)C#N)sc5c32)C(c2ccc(CCCCCC)cc2)(c2ccc(CCCCCC)cc2)c2c-4sc3cc(/C=C4\C(=O)c5cc(F)c(F)cc5C4=C(C#N)C#N)sc23)cc1,0.834,21.26,70.31,12.47,12.466553604,0.0276374979951828,12.45,12.47,1:1,EIPAs,EIPAs,,,polymer solar cell,PDINO,,PEDOT:PSS,,100.0,chlorobenzene,,100.0,-5.56,-3.65,,-5.66,-4.14,
68412,10.1039/d3tc01975f,10.1039/d3tc01975f,PM6,IT-4F,PM6,IT-4F,COC(=O)C(C)(C)c1cc(C)cc(-c2sc3c4sc5cc(/C=C6/C(=O)c7cc(F)cc(c7)C(=O)/C6=C\c6cc(C(C)(C)C(=O)OC)c(-c7cc(C)cc(C(C)(C)C(=O)OC)c7)s6)sc5c4c(C(C)(C)C(=O)OC)ccc2-3)c1,CCCCCCc1ccc(C2(c3ccc(CCCCCC)cc3)c3cc4c(cc3-c3sc5cc(/C=C6\C(=O)c7cc(F)c(F)cc7C6=C(C#N)C#N)sc5c32)C(c2ccc(CCCCCC)cc2)(c2ccc(CCCCCC)cc2)c2c-4sc3cc(/C=C4\C(=O)c5cc(F)c(F)cc5C4=C(C#N)C#N)sc23)cc1,0.834,21.79,71.86,13.06,13.059017196,0.0075252986217555,12.93,13.06,1:1,EIPAs,EIPAs,,,polymer solar cell,PDINO,,PEDOT:PSS,,120.0,chlorobenzene,,100.0,-5.56,-3.65,,-5.66,-4.14,
68413,10.1039/d3tc01975f,10.1039/d3tc01975f,PM6,IT-4F,PM6,IT-4F,COC(=O)C(C)(C)c1cc(C)cc(-c2sc3c4sc5cc(/C=C6/C(=O)c7cc(F)cc(c7)C(=O)/C6=C\c6cc(C(C)(C)C(=O)OC)c(-c7cc(C)cc(C(C)(C)C(=O)OC)c7)s6)sc5c4c(C(C)(C)C(=O)OC)ccc2-3)c1,CCCCCCc1ccc(C2(c3ccc(CCCCCC)cc3)c3cc4c(cc3-c3sc5cc(/C=C6\C(=O)c7cc(F)c(F)cc7C6=C(C#N)C#N)sc5c32)C(c2ccc(CCCCCC)cc2)(c2ccc(CCCCCC)cc2)c2c-4sc3cc(/C=C4\C(=O)c5cc(F)c(F)cc5C4=C(C#N)C#N)sc23)cc1,0.834,22.42,73.88,13.82,13.814289264,0.0413222575976921,13.71,13.82,1:1,EIPAs,EIPAs,,ITO/PEDOT:PSS/active layer/PDINO/Al,,PDINO,,PEDOT:PSS,,150.0,chlorobenzene,,100.0,-5.56,-3.65,,-5.66,-4.14,
68414,10.1039/d3tc01975f,10.1039/d3tc01975f,PM6,IT-4F,PM6,IT-4F,COC(=O)C(C)(C)c1cc(C)cc(-c2sc3c4sc5cc(/C=C6/C(=O)c7cc(F)cc(c7)C(=O)/C6=C\c6cc(C(C)(C)C(=O)OC)c(-c7cc(C)cc(C(C)(C)C(=O)OC)c7)s6)sc5c4c(C(C)(C)C(=O)OC)ccc2-3)c1,CCCCCCc1ccc(C2(c3ccc(CCCCCC)cc3)c3cc4c(cc3-c3sc5cc(/C=C6\C(=O)c7cc(F)c(F)cc7C6=C(C#N)C#N)sc5c32)C(c2ccc(CCCCCC)cc2)(c2ccc(CCCCCC)cc2)c2c-4sc3cc(/C=C4\C(=O)c5cc(F)c(F)cc5C4=C(C#N)C#N)sc23)cc1,0.834,21.62,72.23,13.02,13.023849084,0.029562857142861,12.85,13.02,1:1,EIPAs,EIPAs,0.5 v%,ITO/PEDOT:PSS/active layer/PDINO/Al,polymer solar cell,PDINO,,PEDOT:PSS,,,chlorobenzene,,100.0,-5.56,-3.65,,-5.66,-4.14,
68415,10.1039/d3tc01975f,10.1039/d3tc01975f,PM6,IT-4F,PM6,IT-4F,COC(=O)C(C)(C)c1cc(C)cc(-c2sc3c4sc5cc(/C=C6/C(=O)c7cc(F)cc(c7)C(=O)/C6=C\c6cc(C(C)(C)C(=O)OC)c(-c7cc(C)cc(C(C)(C)C(=O)OC)c7)s6)sc5c4c(C(C)(C)C(=O)OC)ccc2-3)c1,CCCCCCc1ccc(C2(c3ccc(CCCCCC)cc3)c3cc4c(cc3-c3sc5cc(/C=C6\C(=O)c7cc(F)c(F)cc7C6=C(C#N)C#N)sc5c32)C(c2ccc(CCCCCC)cc2)(c2ccc(CCCCCC)cc2)c2c-4sc3cc(/C=C4\C(=O)c5cc(F)c(F)cc5C4=C(C#N)C#N)sc23)cc1,0.834,22.12,72.34,13.35,13.345341072000002,0.0348983370786351,13.16,13.35,1:1,ETP,,0.2 mg mL-1,,polymer solar cell,PDINO,,PEDOT:PSS,,,chlorobenzene,,100.0,-5.56,-3.65,,-5.66,-4.14,
68416,10.1039/d3tc01975f,10.1039/d3tc01975f,PM6,IT-4F,PM6,IT-4F,COC(=O)C(C)(C)c1cc(C)cc(-c2sc3c4sc5cc(/C=C6/C(=O)c7cc(F)cc(c7)C(=O)/C6=C\c6cc(C(C)(C)C(=O)OC)c(-c7cc(C)cc(C(C)(C)C(=O)OC)c7)s6)sc5c4c(C(C)(C)C(=O)OC)ccc2-3)c1,CCCCCCc1ccc(C2(c3ccc(CCCCCC)cc3)c3cc4c(cc3-c3sc5cc(/C=C6\C(=O)c7cc(F)c(F)cc7C6=C(C#N)C#N)sc5c32)C(c2ccc(CCCCCC)cc2)(c2ccc(CCCCCC)cc2)c2c-4sc3cc(/C=C4\C(=O)c5cc(F)c(F)cc5C4=C(C#N)C#N)sc23)cc1,0.835,21.45,72.86,13.06,13.04977245,0.078312021439508,12.82,13.06,1:1,PS21-b-PAA7,,,ITO/PEDOT:PSS/active layer/PDINO/Al,,PDINO,,PEDOT:PSS,,,chlorobenzene,,100.0,-5.56,-3.65,,-5.66,-4.14,
68417,10.1039/d3tc01975f,10.1039/d3tc01975f,PM6,Y6,PM6,Y6,COC(=O)C(C)(C)c1cc(C)cc(-c2sc3c4sc5cc(/C=C6/C(=O)c7cc(F)cc(c7)C(=O)/C6=C\c6cc(C(C)(C)C(=O)OC)c(-c7cc(C)cc(C(C)(C)C(=O)OC)c7)s6)sc5c4c(C(C)(C)C(=O)OC)ccc2-3)c1,CCCCCCCCCCCc1c(/C=C2\C(=O)c3cc(F)c(F)cc3C2=C(C#N)C#N)sc2c1sc1c3c4nsnc4c4c5sc6c(CCCCCCCCCCC)c(/C=C7\C(=O)c8cc(F)c(F)cc8C7=C(C#N)C#N)sc6c5n(CC(CC)CCCC)c4c3n(CC(CC)CCCC)c21,0.832,20.62,70.82,12.15,12.149765888,0.0019268477366347,12.45,,1:1.2,CN,,0.5 v%,ITO/PEDOT:PSS/active layer/PDINO/Al,,PDINO,,PEDOT:PSS,,,chlorobenzene,,100.0,-5.56,-3.65,,-5.65,-4.09,
68418,10.1039/d3tc01975f,10.1039/d3tc01975f,PM6,Y6,PM6,Y6,COC(=O)C(C)(C)c1cc(C)cc(-c2sc3c4sc5cc(/C=C6/C(=O)c7cc(F)cc(c7)C(=O)/C6=C\c6cc(C(C)(C)C(=O)OC)c(-c7cc(C)cc(C(C)(C)C(=O)OC)c7)s6)sc5c4c(C(C)(C)C(=O)OC)ccc2-3)c1,CCCCCCCCCCCc1c(/C=C2\C(=O)c3cc(F)c(F)cc3C2=C(C#N)C#N)sc2c1sc1c3c4nsnc4c4c5sc6c(CCCCCCCCCCC)c(/C=C7\C(=O)c8cc(F)c(F)cc8C7=C(C#N)C#N)sc6c5n(CC(CC)CCCC)c4c3n(CC(CC)CCCC)c21,0.834,21.03,71.52,12.54,12.543907104,0.0311571291866138,12.93,,1:1.2,EIPAs,,,ITO/PEDOT:PSS/active layer/PDINO/Al,,PDINO,,PEDOT:PSS,,,chlorobenzene,,100.0,-5.56,-3.65,,-5.65,-4.09,
68419,10.1039/d3tc01975f,10.1039/d3tc01975f,PM6,Y6,PM6,Y6,COC(=O)C(C)(C)c1cc(C)cc(-c2sc3c4sc5cc(/C=C6/C(=O)c7cc(F)cc(c7)C(=O)/C6=C\c6cc(C(C)(C)C(=O)OC)c(-c7cc(C)cc(C(C)(C)C(=O)OC)c7)s6)sc5c4c(C(C)(C)C(=O)OC)ccc2-3)c1,CCCCCCCCCCCc1c(/C=C2\C(=O)c3cc(F)c(F)cc3C2=C(C#N)C#N)sc2c1sc1c3c4nsnc4c4c5sc6c(CCCCCCCCCCC)c(/C=C7\C(=O)c8cc(F)c(F)cc8C7=C(C#N)C#N)sc6c5n(CC(CC)CCCC)c4c3n(CC(CC)CCCC)c21,0.835,22.33,72.24,13.47,13.469545319999998,0.0033755011136041,13.71,,1:1.2,EIPAs,,,ITO/PEDOT:PSS/active layer/PDINO/Al,,PDINO,,PEDOT:PSS,,,chlorobenzene,,100.0,-5.56,-3.65,,-5.65,-4.09,
68420,10.1039/d3tc01975f,10.1039/d3tc01975f,PM6,Y6,PM6,Y6,COC(=O)C(C)(C)c1cc(C)cc(-c2sc3c4sc5cc(/C=C6/C(=O)c7cc(F)cc(c7)C(=O)/C6=C\c6cc(C(C)(C)C(=O)OC)c(-c7cc(C)cc(C(C)(C)C(=O)OC)c7)s6)sc5c4c(C(C)(C)C(=O)OC)ccc2-3)c1,CCCCCCCCCCCc1c(/C=C2\C(=O)c3cc(F)c(F)cc3C2=C(C#N)C#N)sc2c1sc1c3c4nsnc4c4c5sc6c(CCCCCCCCCCC)c(/C=C7\C(=O)c8cc(F)c(F)cc8C7=C(C#N)C#N)sc6c5n(CC(CC)CCCC)c4c3n(CC(CC)CCCC)c21,0.833,20.86,71.75,12.46,12.467552649999998,0.0606151685393048,12.85,,1:1.2,EIPAs,,,ITO/PEDOT:PSS/active layer/PDINO/Al,,PDINO,,PEDOT:PSS,,,chlorobenzene,,100.0,-5.56,-3.65,,-5.65,-4.09,
68421,10.1039/d3tc01975f,10.1039/d3tc01975f,PM6,BTP-eC9,PM6,BTP-eC9,COC(=O)C(C)(C)c1cc(C)cc(-c2sc3c4sc5cc(/C=C6/C(=O)c7cc(F)cc(c7)C(=O)/C6=C\c6cc(C(C)(C)C(=O)OC)c(-c7cc(C)cc(C(C)(C)C(=O)OC)c7)s6)sc5c4c(C(C)(C)C(=O)OC)ccc2-3)c1,CCCCCCCCCc1c(C=C2C(=O)c3cc(Cl)c(Cl)cc3C2=C(C#N)C#N)sc2c1sc1c3c4nsnc4c4c5sc6c(CCCCCCCCC)c(C=C7C(=O)c8cc(Cl)c(Cl)cc8C7=C(C#N)C#N)sc6c5n(CC(CCCC)CCCCCC)c4c3n(CC(CCCC)CCCCCC)c21,0.845,26.53,73.44,16.46,16.46366904,0.0222906439854091,16.15,16.46,1:1.2,EIPAs,EIPAs,0.5 v%,ITO/PEDOT:PSS/active layer/PDINO/Al,polymer solar cell,PDINO,,PEDOT:PSS,,,chlorobenzene,,100.0,-5.56,-3.65,,-5.68,-3.9,
68422,10.1039/d3tc01975f,10.1039/d3tc01975f,PM6,BTP-eC9,PM6,BTP-eC9,COC(=O)C(C)(C)c1cc(C)cc(-c2sc3c4sc5cc(/C=C6/C(=O)c7cc(F)cc(c7)C(=O)/C6=C\c6cc(C(C)(C)C(=O)OC)c(-c7cc(C)cc(C(C)(C)C(=O)OC)c7)s6)sc5c4c(C(C)(C)C(=O)OC)ccc2-3)c1,CCCCCCCCCc1c(C=C2C(=O)c3cc(Cl)c(Cl)cc3C2=C(C#N)C#N)sc2c1sc1c3c4nsnc4c4c5sc6c(CCCCCCCCC)c(C=C7C(=O)c8cc(Cl)c(Cl)cc8C7=C(C#N)C#N)sc6c5n(CC(CCCC)CCCCCC)c4c3n(CC(CCCC)CCCCCC)c21,0.844,26.95,74.81,16.98,17.01613298,0.2127972909304939,16.73,16.98,1:1.2,EIPAs,EIPAs,0.5 v%,ITO/PEDOT:PSS/active layer/PDINO/Al,polymer solar cell,PDINO,,PEDOT:PSS,,,chlorobenzene,,100.0,-5.56,-3.65,,-5.68,-3.9,
68423,10.1039/d3tc01975f,10.1039/d3tc01975f,PM6,BTP-eC9,PM6,BTP-eC9,COC(=O)C(C)(C)c1cc(C)cc(-c2sc3c4sc5cc(/C=C6/C(=O)c7cc(F)cc(c7)C(=O)/C6=C\c6cc(C(C)(C)C(=O)OC)c(-c7cc(C)cc(C(C)(C)C(=O)OC)c7)s6)sc5c4c(C(C)(C)C(=O)OC)ccc2-3)c1,CCCCCCCCCc1c(C=C2C(=O)c3cc(Cl)c(Cl)cc3C2=C(C#N)C#N)sc2c1sc1c3c4nsnc4c4c5sc6c(CCCCCCCCC)c(C=C7C(=O)c8cc(Cl)c(Cl)cc8C7=C(C#N)C#N)sc6c5n(CC(CCCC)CCCCCC)c4c3n(CC(CCCC)CCCCCC)c21,0.846,27.53,76.58,17.84,17.835773003999996,0.0236939237668353,17.66,17.84,1:1.2,EIPAs,EIPAs,,,polymer solar cell,PDINO,,PEDOT:PSS,,,chlorobenzene,,100.0,-5.56,-3.65,,-5.68,-3.9,
68424,10.1039/d3tc01975f,10.1039/d3tc01975f,PM6,BTP-eC9,PM6,BTP-eC9,COC(=O)C(C)(C)c1cc(C)cc(-c2sc3c4sc5cc(/C=C6/C(=O)c7cc(F)cc(c7)C(=O)/C6=C\c6cc(C(C)(C)C(=O)OC)c(-c7cc(C)cc(C(C)(C)C(=O)OC)c7)s6)sc5c4c(C(C)(C)C(=O)OC)ccc2-3)c1,CCCCCCCCCc1c(C=C2C(=O)c3cc(Cl)c(Cl)cc3C2=C(C#N)C#N)sc2c1sc1c3c4nsnc4c4c5sc6c(CCCCCCCCC)c(C=C7C(=O)c8cc(Cl)c(Cl)cc8C7=C(C#N)C#N)sc6c5n(CC(CCCC)CCCCCC)c4c3n(CC(CCCC)CCCCCC)c21,0.846,27.2,73.57,16.93,16.929339839999997,0.0038993502658149,16.62,16.93,1:1.2,EIPAs,EIPAs,,,polymer solar cell,PDINO,,PEDOT:PSS,,,chlorobenzene,,100.0,-5.56,-3.65,,-5.68,-3.9,
68431,10.1039/d3tc02060f,10.1039/d3tc02060f,PM6,Y6,PM6,Y6,COC(=O)C(C)(C)c1cc(C)cc(-c2sc3c4sc5cc(/C=C6/C(=O)c7cc(F)cc(c7)C(=O)/C6=C\c6cc(C(C)(C)C(=O)OC)c(-c7cc(C)cc(C(C)(C)C(=O)OC)c7)s6)sc5c4c(C(C)(C)C(=O)OC)ccc2-3)c1,CCCCCCCCCCCc1c(/C=C2\C(=O)c3cc(F)c(F)cc3C2=C(C#N)C#N)sc2c1sc1c3c4nsnc4c4c5sc6c(CCCCCCCCCCC)c(/C=C7\C(=O)c8cc(F)c(F)cc8C7=C(C#N)C#N)sc6c5n(CC(CC)CCCC)c4c3n(CC(CC)CCCC)c21,0.833,25.45,72.3,15.22,15.327491549999998,0.7062519710906512,14.67,15.22,,,,,inverted,inverted,ZnO,ZnO,MoO3,,,,,,-5.56,-3.65,,-5.65,-4.09,
68432,10.1039/d3tc02060f,10.1039/d3tc02060f,PM6,Y6,PM6,Y6,COC(=O)C(C)(C)c1cc(C)cc(-c2sc3c4sc5cc(/C=C6/C(=O)c7cc(F)cc(c7)C(=O)/C6=C\c6cc(C(C)(C)C(=O)OC)c(-c7cc(C)cc(C(C)(C)C(=O)OC)c7)s6)sc5c4c(C(C)(C)C(=O)OC)ccc2-3)c1,CCCCCCCCCCCc1c(/C=C2\C(=O)c3cc(F)c(F)cc3C2=C(C#N)C#N)sc2c1sc1c3c4nsnc4c4c5sc6c(CCCCCCCCCCC)c(/C=C7\C(=O)c8cc(F)c(F)cc8C7=C(C#N)C#N)sc6c5n(CC(CC)CCCC)c4c3n(CC(CC)CCCC)c21,0.841,26.35,73.9,16.31,16.376498650000002,0.4077170447578377,15.99,16.31,,,,,inverted,inverted,ZnO/E100,ZnO/E100,MoO3,,,,,,-5.56,-3.65,,-5.65,-4.09,
68433,10.1039/d3tc02225k,10.1039/d3tc02225k,PM6,BTP-IIC-2Cl,PM6,BTP-IIC-2Cl,COC(=O)C(C)(C)c1cc(C)cc(-c2sc3c4sc5cc(/C=C6/C(=O)c7cc(F)cc(c7)C(=O)/C6=C\c6cc(C(C)(C)C(=O)OC)c(-c7cc(C)cc(C(C)(C)C(=O)OC)c7)s6)sc5c4c(C(C)(C)C(=O)OC)ccc2-3)c1,,0.82,27.22,76.73,17.12,17.12644292,0.03763387850466,16.91,17.12,,,,,,,,,,,,,,,-5.56,-3.65,,,,
68434,10.1039/d3tc02225k,10.1039/d3tc02225k,PM6,BTP-IIC-BO-2Cl,PM6,BTP-IIC-BO-2Cl,COC(=O)C(C)(C)c1cc(C)cc(-c2sc3c4sc5cc(/C=C6/C(=O)c7cc(F)cc(c7)C(=O)/C6=C\c6cc(C(C)(C)C(=O)OC)c(-c7cc(C)cc(C(C)(C)C(=O)OC)c7)s6)sc5c4c(C(C)(C)C(=O)OC)ccc2-3)c1,,0.87,24.43,77.61,16.5,16.49530701,0.0284423636363562,16.46,16.5,,,,,ITO/PEDOT:PSS/Active layers/PFNBr/Ag,,PFNBr,,PEDOT:PSS,,,,,,-5.56,-3.65,,,,
68437,10.1039/d3tc02562d,10.1039/d3tc02562d,PM6,Y6,PM6,Y6,COC(=O)C(C)(C)c1cc(C)cc(-c2sc3c4sc5cc(/C=C6/C(=O)c7cc(F)cc(c7)C(=O)/C6=C\c6cc(C(C)(C)C(=O)OC)c(-c7cc(C)cc(C(C)(C)C(=O)OC)c7)s6)sc5c4c(C(C)(C)C(=O)OC)ccc2-3)c1,CCCCCCCCCCCc1c(/C=C2\C(=O)c3cc(F)c(F)cc3C2=C(C#N)C#N)sc2c1sc1c3c4nsnc4c4c5sc6c(CCCCCCCCCCC)c(/C=C7\C(=O)c8cc(F)c(F)cc8C7=C(C#N)C#N)sc6c5n(CC(CC)CCCC)c4c3n(CC(CC)CCCC)c21,0.764,23.88,69.95,12.76,12.76190184,0.0149047021943603,12.21,12.76,,,,,glass/ITO/PEDOT:PSS/active layer/PFN-Br/Al,,PFN-Br,,PEDOT:PSS,,,o-XY,o-xylene,,-5.56,-3.65,,-5.65,-4.09,
68438,10.1039/d3tc02562d,10.1039/d3tc02562d,PM6,Y6,PM6,Y6,COC(=O)C(C)(C)c1cc(C)cc(-c2sc3c4sc5cc(/C=C6/C(=O)c7cc(F)cc(c7)C(=O)/C6=C\c6cc(C(C)(C)C(=O)OC)c(-c7cc(C)cc(C(C)(C)C(=O)OC)c7)s6)sc5c4c(C(C)(C)C(=O)OC)ccc2-3)c1,CCCCCCCCCCCc1c(/C=C2\C(=O)c3cc(F)c(F)cc3C2=C(C#N)C#N)sc2c1sc1c3c4nsnc4c4c5sc6c(CCCCCCCCCCC)c(/C=C7\C(=O)c8cc(F)c(F)cc8C7=C(C#N)C#N)sc6c5n(CC(CC)CCCC)c4c3n(CC(CC)CCCC)c21,0.849,25.22,75.41,16.15,16.146623297999998,0.0209083715170317,15.98,16.15,,DMN,DMN,0.8 vol%,LBL,,PFN-Br,,PEDOT:PSS,,,o-XY,o-xylene,,-5.56,-3.65,,-5.65,-4.09,
68455,10.1039/d3tc02994h,10.1039/d3tc02994h,PBDT-PQ,Y6,PBDT-PQ,Y6,,CCCCCCCCCCCc1c(/C=C2\C(=O)c3cc(F)c(F)cc3C2=C(C#N)C#N)sc2c1sc1c3c4nsnc4c4c5sc6c(CCCCCCCCCCC)c(/C=C7\C(=O)c8cc(F)c(F)cc8C7=C(C#N)C#N)sc6c5n(CC(CC)CCCC)c4c3n(CC(CC)CCCC)c21,0.87,6.27,43.18,2.35,2.35542582,0.2308859574467954,2.34,2.35,,,,,,,,,,,,,,,,,,-5.65,-4.09,
68456,10.1039/d3tc02994h,10.1039/d3tc02994h,PBDT-TQ,Y6,PBDT-TQ,Y6,,CCCCCCCCCCCc1c(/C=C2\C(=O)c3cc(F)c(F)cc3C2=C(C#N)C#N)sc2c1sc1c3c4nsnc4c4c5sc6c(CCCCCCCCCCC)c(/C=C7\C(=O)c8cc(F)c(F)cc8C7=C(C#N)C#N)sc6c5n(CC(CC)CCCC)c4c3n(CC(CC)CCCC)c21,0.85,6.35,39.54,2.13,2.1341715,0.1958450704225349,2.13,2.13,,,,,inverted,,ZnO,,MoO3,,,,,,,,,-5.65,-4.09,
68457,10.1039/d3tc02994h,10.1039/d3tc02994h,PBDT-PiQ,Y6,PBDT-PiQ,Y6,,CCCCCCCCCCCc1c(/C=C2\C(=O)c3cc(F)c(F)cc3C2=C(C#N)C#N)sc2c1sc1c3c4nsnc4c4c5sc6c(CCCCCCCCCCC)c(/C=C7\C(=O)c8cc(F)c(F)cc8C7=C(C#N)C#N)sc6c5n(CC(CC)CCCC)c4c3n(CC(CC)CCCC)c21,0.85,20.82,63.51,11.28,11.2393647,0.3602420212765951,10.95,11.28,,,,,inverted,,ZnO,,MoO3,,,,,,,,,-5.65,-4.09,
68458,10.1039/d3tc02994h,10.1039/d3tc02994h,PBDT-TiQ,Y6,PBDT-TiQ,Y6,,CCCCCCCCCCCc1c(/C=C2\C(=O)c3cc(F)c(F)cc3C2=C(C#N)C#N)sc2c1sc1c3c4nsnc4c4c5sc6c(CCCCCCCCCCC)c(/C=C7\C(=O)c8cc(F)c(F)cc8C7=C(C#N)C#N)sc6c5n(CC(CC)CCCC)c4c3n(CC(CC)CCCC)c21,0.81,20.3,51.49,8.5,8.466500700000001,0.3941094117646943,8.26,8.5,,,,,inverted,,ZnO,,MoO3,,,,,,,,,-5.65,-4.09,
68473,10.1039/d3tc03309k,10.1039/d3tc03309k,PBDB-T,NIT68,PBDB-T,NIT68,CCCCC(CC)Cc1ccc(-c2c3cc(-c4ccc(-c5sc(-c6cccs6)c6c5C(=O)c5c(CC(CC)CCCC)sc(CC(CC)CCCC)c5C6=O)s4)sc3c(-c3ccc(CC(CC)CCCC)s3)c3ccsc23)s1,,0.9,12.73,57.9,6.63,6.633603000000001,0.0543438914027286,6.48,6.63,1:1,,,,,BHJ,,,,,,CB,,110.0,-5.33,-3.48,,,,
68474,10.1039/d3tc03309k,10.1039/d3tc03309k,PBDB-T,NIT810,PBDB-T,NIT810,CCCCC(CC)Cc1ccc(-c2c3cc(-c4ccc(-c5sc(-c6cccs6)c6c5C(=O)c5c(CC(CC)CCCC)sc(CC(CC)CCCC)c5C6=O)s4)sc3c(-c3ccc(CC(CC)CCCC)s3)c3ccsc23)s1,,0.93,12.28,63.5,7.25,7.251954,0.0269517241379373,7.1,7.25,1:1.5,0.5 DIO,DIO,0.5,,BHJ,,,,,,CF,,,-5.33,-3.48,,,,
68475,10.1039/d3tc03309k,10.1039/d3tc03309k,PM6,NIT810,PM6,NIT810,COC(=O)C(C)(C)c1cc(C)cc(-c2sc3c4sc5cc(/C=C6/C(=O)c7cc(F)cc(c7)C(=O)/C6=C\c6cc(C(C)(C)C(=O)OC)c(-c7cc(C)cc(C(C)(C)C(=O)OC)c7)s6)sc5c4c(C(C)(C)C(=O)OC)ccc2-3)c1,,0.97,12.51,44.8,5.44,5.436345599999998,0.067176470588273,5.29,5.44,1:1.5,-,,,,BHJ,,,,,,CF,,110.0,-5.56,-3.65,,,,
68476,10.1039/d3tc03309k,10.1039/d3tc03309k,PBDB-T,NIT810-F,PBDB-T,NIT810-F,CCCCC(CC)Cc1ccc(-c2c3cc(-c4ccc(-c5sc(-c6cccs6)c6c5C(=O)c5c(CC(CC)CCCC)sc(CC(CC)CCCC)c5C6=O)s4)sc3c(-c3ccc(CC(CC)CCCC)s3)c3ccsc23)s1,,0.79,12.17,43.4,4.17,4.172606200000001,0.0624988009592486,4.01,4.17,1:1.5,-,,,,BHJ,,,,,,CF,,110.0,-5.33,-3.48,,,,
68477,10.1039/d3tc03309k,10.1039/d3tc03309k,PM6,NIT810-F,PM6,NIT810-F,COC(=O)C(C)(C)c1cc(C)cc(-c2sc3c4sc5cc(/C=C6/C(=O)c7cc(F)cc(c7)C(=O)/C6=C\c6cc(C(C)(C)C(=O)OC)c(-c7cc(C)cc(C(C)(C)C(=O)OC)c7)s6)sc5c4c(C(C)(C)C(=O)OC)ccc2-3)c1,,0.87,13.51,66.2,7.78,7.780949400000001,0.0122030848329118,7.48,7.78,1:1.5,0.5 DIO,DIO,0.5,,BHJ,,,,,,CF,,110.0,-5.56,-3.65,,,,
68478,10.1039/d3tc03309k,10.1039/d3tc03309k,PBDB-T,T-NIT68,PBDB-T,T-NIT68,CCCCC(CC)Cc1ccc(-c2c3cc(-c4ccc(-c5sc(-c6cccs6)c6c5C(=O)c5c(CC(CC)CCCC)sc(CC(CC)CCCC)c5C6=O)s4)sc3c(-c3ccc(CC(CC)CCCC)s3)c3ccsc23)s1,,1.0,11.75,58.2,6.84,6.8385,0.0219298245614043,6.65,6.84,1:1.2,0.5 DIO,DIO,0.5,,BHJ,,,,,,CB,,,-5.33,-3.48,,,,
68479,10.1039/d3tc03309k,10.1039/d3tc03309k,PBDB-T,NIT810-T,PBDB-T,NIT810-T,CCCCC(CC)Cc1ccc(-c2c3cc(-c4ccc(-c5sc(-c6cccs6)c6c5C(=O)c5c(CC(CC)CCCC)sc(CC(CC)CCCC)c5C6=O)s4)sc3c(-c3ccc(CC(CC)CCCC)s3)c3ccsc23)s1,,0.94,13.73,48.5,6.26,6.259507,0.0078753993610164,6.07,6.26,1:1.2,2.0 CN,CN,2.0,,BHJ,,,,,,CB,,,-5.33,-3.48,,,,
68480,10.1039/d3tc03309k,10.1039/d3tc03309k,PBDB-T,NIT810-T-F,PBDB-T,NIT810-T-F,CCCCC(CC)Cc1ccc(-c2c3cc(-c4ccc(-c5sc(-c6cccs6)c6c5C(=O)c5c(CC(CC)CCCC)sc(CC(CC)CCCC)c5C6=O)s4)sc3c(-c3ccc(CC(CC)CCCC)s3)c3ccsc23)s1,,0.84,12.9,35.9,3.89,3.890124,0.0031876606683807,3.68,3.89,1:1.5,-,,,,BHJ,,,,,,CF,,130.0,-5.33,-3.48,,,,
68481,10.1039/d3tc03309k,10.1039/d3tc03309k,PM6,NIT810-T-F,PM6,NIT810-T-F,COC(=O)C(C)(C)c1cc(C)cc(-c2sc3c4sc5cc(/C=C6/C(=O)c7cc(F)cc(c7)C(=O)/C6=C\c6cc(C(C)(C)C(=O)OC)c(-c7cc(C)cc(C(C)(C)C(=O)OC)c7)s6)sc5c4c(C(C)(C)C(=O)OC)ccc2-3)c1,,0.87,19.73,55.4,9.51,9.5094654,0.0056214511041003,9.31,9.51,1:1.5,-,,,,,,,,,,chloroform,,130.0,-5.56,-3.65,,,,
68486,10.1039/d3tc03747a,10.1039/d3tc03747a,PBBDT,Y6,PBBDT,Y6,,CCCCCCCCCCCc1c(/C=C2\C(=O)c3cc(F)c(F)cc3C2=C(C#N)C#N)sc2c1sc1c3c4nsnc4c4c5sc6c(CCCCCCCCCCC)c(/C=C7\C(=O)c8cc(F)c(F)cc8C7=C(C#N)C#N)sc6c5n(CC(CC)CCCC)c4c3n(CC(CC)CCCC)c21,0.82,20.3,61.9,10.2,10.303874,1.018372549019619,9.9,10.2,,,,,,,,,,,,,,,,,,-5.65,-4.09,
68487,10.1039/d3tc03747a,10.1039/d3tc03747a,PPBDT,Y6,PPBDT,Y6,,CCCCCCCCCCCc1c(/C=C2\C(=O)c3cc(F)c(F)cc3C2=C(C#N)C#N)sc2c1sc1c3c4nsnc4c4c5sc6c(CCCCCCCCCCC)c(/C=C7\C(=O)c8cc(F)c(F)cc8C7=C(C#N)C#N)sc6c5n(CC(CC)CCCC)c4c3n(CC(CC)CCCC)c21,0.86,15.3,55.9,7.3,7.355322000000001,0.7578356164383727,7.1,7.3,,,,,,,,,,,,,,,,,,-5.65,-4.09,
68488,10.1039/d3tc04294d,10.1039/d3tc04294d,PM6,Y6,PM6,Y6,COC(=O)C(C)(C)c1cc(C)cc(-c2sc3c4sc5cc(/C=C6/C(=O)c7cc(F)cc(c7)C(=O)/C6=C\c6cc(C(C)(C)C(=O)OC)c(-c7cc(C)cc(C(C)(C)C(=O)OC)c7)s6)sc5c4c(C(C)(C)C(=O)OC)ccc2-3)c1,CCCCCCCCCCCc1c(/C=C2\C(=O)c3cc(F)c(F)cc3C2=C(C#N)C#N)sc2c1sc1c3c4nsnc4c4c5sc6c(CCCCCCCCCCC)c(/C=C7\C(=O)c8cc(F)c(F)cc8C7=C(C#N)C#N)sc6c5n(CC(CC)CCCC)c4c3n(CC(CC)CCCC)c21,0.867,24.56,70.5,15.26,15.0119316,1.6256120576671105,15.01,15.26,,,,,,,,,,,,,,,-5.56,-3.65,,-5.65,-4.09,
68493,10.1039/d3tc04516a,10.1039/d3tc04516a,PM6,Y6,PM6,Y6,COC(=O)C(C)(C)c1cc(C)cc(-c2sc3c4sc5cc(/C=C6/C(=O)c7cc(F)cc(c7)C(=O)/C6=C\c6cc(C(C)(C)C(=O)OC)c(-c7cc(C)cc(C(C)(C)C(=O)OC)c7)s6)sc5c4c(C(C)(C)C(=O)OC)ccc2-3)c1,CCCCCCCCCCCc1c(/C=C2\C(=O)c3cc(F)c(F)cc3C2=C(C#N)C#N)sc2c1sc1c3c4nsnc4c4c5sc6c(CCCCCCCCCCC)c(/C=C7\C(=O)c8cc(F)c(F)cc8C7=C(C#N)C#N)sc6c5n(CC(CC)CCCC)c4c3n(CC(CC)CCCC)c21,0.845,24.81,73.26,15.4,15.35855607,0.2691164285714387,15.32,15.4,1:1.2,CN,,0.75 vol%,ITO/PEDOT:PSS/active layer/PDINN/Ag,conventional,PDINN,,PEDOT:PSS,,100.0,chloroform,,80.0,-5.56,-3.65,,-5.65,-4.09,
68494,10.1039/d3tc04516a,10.1039/d3tc04516a,PM6,Y6+15 wt% PYIT,PM6,Y6+15 wt% PYIT,COC(=O)C(C)(C)c1cc(C)cc(-c2sc3c4sc5cc(/C=C6/C(=O)c7cc(F)cc(c7)C(=O)/C6=C\c6cc(C(C)(C)C(=O)OC)c(-c7cc(C)cc(C(C)(C)C(=O)OC)c7)s6)sc5c4c(C(C)(C)C(=O)OC)ccc2-3)c1,,0.864,25.97,75.28,17.05,16.891386624,0.9302837302052884,16.86,17.05,1:1.2,CN,,0.75 vol%,ITO/PEDOT:PSS/active layer/PDINN/Ag,conventional,PDINN,,PEDOT:PSS,,100.0,chloroform,,80.0,-5.56,-3.65,,,,
68495,10.1039/d3tc04516a,10.1039/d3tc04516a,PM6,PYIT,PM6,PY-IT,COC(=O)C(C)(C)c1cc(C)cc(-c2sc3c4sc5cc(/C=C6/C(=O)c7cc(F)cc(c7)C(=O)/C6=C\c6cc(C(C)(C)C(=O)OC)c(-c7cc(C)cc(C(C)(C)C(=O)OC)c7)s6)sc5c4c(C(C)(C)C(=O)OC)ccc2-3)c1,CCCCCCCCCCCc1c(/C=C2\C(=O)c3ccccc3C2=C(C#N)C#N)sc2c1sc1c3c4nsnc4c4c5sc6c(CCCCCCCCCCC)c(/C=C7\C(=O)c8cc(-c9cccs9)ccc8C7=C(C#N)C#N)sc6c5n(CC(CCCCCCCC)CCCCCCCCCC)c4c3n(CC(CCCCCCCC)CCCCCCCCCC)c21,0.939,21.98,71.15,14.94,14.68480503,1.708132329317268,14.65,14.94,1:1.2,CN,,0.75 vol%,ITO/PEDOT:PSS/active layer/PDINN/Ag,conventional,PDINN,,PEDOT:PSS,,100.0,chloroform,,80.0,-5.56,-3.65,,-5.68,-3.94,
68496,10.1039/d3tc04798a,10.1039/d3tc04798a,PDBT-Cl,Y6,PDBT-Cl,Y6,CCc1sc(-c2c3sc4cc(-c5ccc(-c6sc(-c7ccc(-c8cc9sc%10c(-c%11cc(Cl)c(CC)s%11)c%11c(sc%12cc(-c%13ccc(-c%14sc(-c%15ccc(-c%16cc%17sc%18c(-c%19cc(Cl)c(CC)s%19)c%19c(sc%20cc(-c%21ccc(-c%22sc(-c%23cccs%23)c%23c%22C(=O)c%22c(CC)sc(CC)c%22C%23=O)s%21)sc%20%19)c(-c%19cc(Cl)c(CC)s%19)c%18c%17s%16)s%15)c%15c%14C(=O)c%14c(CC)sc(CC)c%14C%15=O)s%13)sc%12%11)c(-c%11cc(Cl)c(CC)s%11)c%10c9s8)s7)c7c6C(=O)c6c(CC)sc(CC)c6C7=O)s5)sc4c3c(-c3cc(Cl)c(CC)s3)c3sc4ccsc4c23)cc1Cl,CCCCCCCCCCCc1c(/C=C2\C(=O)c3cc(F)c(F)cc3C2=C(C#N)C#N)sc2c1sc1c3c4nsnc4c4c5sc6c(CCCCCCCCCCC)c(/C=C7\C(=O)c8cc(F)c(F)cc8C7=C(C#N)C#N)sc6c5n(CC(CC)CCCC)c4c3n(CC(CC)CCCC)c21,0.764,24.82,66.88,12.67,12.682106623999998,0.095553464877645,12.57,12.67,1:1.2,0.5% CN,CN,0.5%,ITO/PEDOT:PSS/active layer/PDINO/Ag,conventional,PDINO,,PEDOT:PSS,,110.0,,,,-5.41,-3.56,,-5.65,-4.09,
68497,10.1039/d3tc04798a,10.1039/d3tc04798a,PDBT-Cl,Y6,PDBT-Cl,Y6,CCc1sc(-c2c3sc4cc(-c5ccc(-c6sc(-c7ccc(-c8cc9sc%10c(-c%11cc(Cl)c(CC)s%11)c%11c(sc%12cc(-c%13ccc(-c%14sc(-c%15ccc(-c%16cc%17sc%18c(-c%19cc(Cl)c(CC)s%19)c%19c(sc%20cc(-c%21ccc(-c%22sc(-c%23cccs%23)c%23c%22C(=O)c%22c(CC)sc(CC)c%22C%23=O)s%21)sc%20%19)c(-c%19cc(Cl)c(CC)s%19)c%18c%17s%16)s%15)c%15c%14C(=O)c%14c(CC)sc(CC)c%14C%15=O)s%13)sc%12%11)c(-c%11cc(Cl)c(CC)s%11)c%10c9s8)s7)c7c6C(=O)c6c(CC)sc(CC)c6C7=O)s5)sc4c3c(-c3cc(Cl)c(CC)s3)c3sc4ccsc4c23)cc1Cl,CCCCCCCCCCCc1c(/C=C2\C(=O)c3cc(F)c(F)cc3C2=C(C#N)C#N)sc2c1sc1c3c4nsnc4c4c5sc6c(CCCCCCCCCCC)c(/C=C7\C(=O)c8cc(F)c(F)cc8C7=C(C#N)C#N)sc6c5n(CC(CC)CCCC)c4c3n(CC(CC)CCCC)c21,0.765,25.86,64.1,12.83,12.6808389,1.162596258768516,12.7,12.83,1:1.2,0.5% CN + 2% GDTA,CN+GDTA,0.5%,ITO/PEDOT:PSS/active layer/PDINO/Ag,conventional,PDINO,,PEDOT:PSS,,110.0,,,,-5.41,-3.56,,-5.65,-4.09,
68498,10.1039/d3tc04798a,10.1039/d3tc04798a,PDBT-Cl-BO,Y6,PDBT-Cl-BO,Y6,,CCCCCCCCCCCc1c(/C=C2\C(=O)c3cc(F)c(F)cc3C2=C(C#N)C#N)sc2c1sc1c3c4nsnc4c4c5sc6c(CCCCCCCCCCC)c(/C=C7\C(=O)c8cc(F)c(F)cc8C7=C(C#N)C#N)sc6c5n(CC(CC)CCCC)c4c3n(CC(CC)CCCC)c21,0.83,24.95,69.47,14.58,14.386194949999997,1.329252743484249,14.43,14.58,1:1.2,0.5% CN,CN,0.5%,ITO/PEDOT:PSS/active layer/PDINO/Ag,conventional,PDINO,,PEDOT:PSS,,110.0,,,,,,,-5.65,-4.09,
68499,10.1039/d3tc04798a,10.1039/d3tc04798a,PDBT-Cl-BO,Y6,PDBT-Cl-BO,Y6,,CCCCCCCCCCCc1c(/C=C2\C(=O)c3cc(F)c(F)cc3C2=C(C#N)C#N)sc2c1sc1c3c4nsnc4c4c5sc6c(CCCCCCCCCCC)c(/C=C7\C(=O)c8cc(F)c(F)cc8C7=C(C#N)C#N)sc6c5n(CC(CC)CCCC)c4c3n(CC(CC)CCCC)c21,0.842,25.99,72.23,15.93,15.806509834000002,0.775205059635895,15.8,15.93,1:1.2,0.5% CN + 2% GDTA,CN+GDTA,0.5%,ITO/PEDOT:PSS/active layer/PDINO/Ag,conventional,PDINO,,PEDOT:PSS,,110.0,,,,,,,-5.65,-4.09,
68500,10.1039/d3tc04810a,10.1039/d3tc04810a,PM6,BTP-nC8,PM6,BTP-nC8,COC(=O)C(C)(C)c1cc(C)cc(-c2sc3c4sc5cc(/C=C6/C(=O)c7cc(F)cc(c7)C(=O)/C6=C\c6cc(C(C)(C)C(=O)OC)c(-c7cc(C)cc(C(C)(C)C(=O)OC)c7)s6)sc5c4c(C(C)(C)C(=O)OC)ccc2-3)c1,,0.857,26.01,71.4,15.93,15.915466980000003,0.091230508474554,15.77,15.93,,,,,ITO/PEDOT:PSS/active layer/PDINN/Ag,conventional,PDINN,,PEDOT:PSS,,,,,,-5.56,-3.65,,,,
68501,10.1039/d3tc04810a,10.1039/d3tc04810a,PM6,BTP-C8,PM6,BTP-C8,COC(=O)C(C)(C)c1cc(C)cc(-c2sc3c4sc5cc(/C=C6/C(=O)c7cc(F)cc(c7)C(=O)/C6=C\c6cc(C(C)(C)C(=O)OC)c(-c7cc(C)cc(C(C)(C)C(=O)OC)c7)s6)sc5c4c(C(C)(C)C(=O)OC)ccc2-3)c1,,0.879,26.23,77.0,17.77,17.7532509,0.0942549240292538,17.37,17.77,,,,,ITO/PEDOT:PSS/PM6:FREA/PDINN/Ag,conventional,PDINN,,PEDOT:PSS,,,,,,-5.56,-3.65,,,,
68502,10.1039/d3tc04810a,10.1039/d3tc04810a,PM6,BTP-C12,PM6,BTP-C12,COC(=O)C(C)(C)c1cc(C)cc(-c2sc3c4sc5cc(/C=C6/C(=O)c7cc(F)cc(c7)C(=O)/C6=C\c6cc(C(C)(C)C(=O)OC)c(-c7cc(C)cc(C(C)(C)C(=O)OC)c7)s6)sc5c4c(C(C)(C)C(=O)OC)ccc2-3)c1,,0.888,26.03,73.1,16.91,16.896801840000002,0.0780494382022364,16.4,16.91,,,,,ITO/PEDOT:PSS/PM6:FREA/PDINN/Ag,conventional,PDINN,,PEDOT:PSS,,,,,,-5.56,-3.65,,,,
68503,10.1039/d3tc04810a,10.1039/d3tc04810a,PM6,BTP-C20,PM6,BTP-C20,COC(=O)C(C)(C)c1cc(C)cc(-c2sc3c4sc5cc(/C=C6/C(=O)c7cc(F)cc(c7)C(=O)/C6=C\c6cc(C(C)(C)C(=O)OC)c(-c7cc(C)cc(C(C)(C)C(=O)OC)c7)s6)sc5c4c(C(C)(C)C(=O)OC)ccc2-3)c1,,0.907,25.73,70.3,16.42,16.40598833,0.0853329476248607,16.14,16.42,,,,,ITO/PEDOT:PSS/PM6:FREA/PDINN/Ag,conventional,PDINN,,PEDOT:PSS,,,,,,-5.56,-3.65,,,,
68507,10.1039/d3ya00125c,10.1039/d3ya00125c,P3HT,PC60BM,P3HT,PCBM,CCCCCCc1ccsc1,CCCCC(=O)OCC1(C2=CC=CC=C2)C3=CC=CC4=CC=CC5=CC=CC6=CC=CC7=CC=CC1=C7C6=C5C4=C3,0.725,7.23,62.45,3.27,3.2734728750000004,0.1062041284403784,,,,,,,,organic solar cell,,,,,90.0,,,,-5.01,-3.12,,-6.1,-3.7,
68508,10.1039/d3ya00125c,10.1039/d3ya00125c,PM6,Y11-N4,PM6,Y11-N4,COC(=O)C(C)(C)c1cc(C)cc(-c2sc3c4sc5cc(/C=C6/C(=O)c7cc(F)cc(c7)C(=O)/C6=C\c6cc(C(C)(C)C(=O)OC)c(-c7cc(C)cc(C(C)(C)C(=O)OC)c7)s6)sc5c4c(C(C)(C)C(=O)OC)ccc2-3)c1,,0.8355,15.5,61.79,8.0,8.001959475,0.0244934374999949,,,,,,,,organic solar cell,,,,,80.0,,,,-5.56,-3.65,,,,
68509,10.1039/d3ya00125c,10.1039/d3ya00125c,PM6,Y5,PM6,Y5,COC(=O)C(C)(C)c1cc(C)cc(-c2sc3c4sc5cc(/C=C6/C(=O)c7cc(F)cc(c7)C(=O)/C6=C\c6cc(C(C)(C)C(=O)OC)c(-c7cc(C)cc(C(C)(C)C(=O)OC)c7)s6)sc5c4c(C(C)(C)C(=O)OC)ccc2-3)c1,CCCCCCCCCCCc1c(/C=C2\C(=O)c3ccccc3C2=C(C#N)C#N)sc2c1sc1c3c4nsnc4c4c5sc6c(CCCCCCCCCCC)c(/C=C7\C(=O)c8ccccc8C7=C(C#N)C#N)sc6c5n(CC(CC)CCCC)c4c3n(CC(CC)CCCC)c21,0.9735,16.4,53.01,8.46,8.46325854,0.0385170212765856,,,,,,,,organic solar cell,,,,,100.0,,,,-5.56,-3.65,,-5.55,-3.87,
68510,10.1039/d3ya00125c,10.1039/d3ya00125c,PPDT2FBT,Y6,PPDT2FBT,Y6,CCCCCCCCC(CCCCCC)COc1ccc(OCC(CCCCCC)CCCCCCCC)c(-c2ccc(-c3c(F)c(F)c(-c4cccs4)c4nsnc34)s2)c1,CCCCCCCCCCCc1c(/C=C2\C(=O)c3cc(F)c(F)cc3C2=C(C#N)C#N)sc2c1sc1c3c4nsnc4c4c5sc6c(CCCCCCCCCCC)c(/C=C7\C(=O)c8cc(F)c(F)cc8C7=C(C#N)C#N)sc6c5n(CC(CC)CCCC)c4c3n(CC(CC)CCCC)c21,0.6857,26.34,57.63,10.41,10.4087490894,0.0120164322766532,,,,,,,,,,,,,80.0,,,,-5.43,-3.67,,-5.65,-4.09,
68511,10.1039/d3ya00125c,10.1039/d3ya00125c,PM6,Y11,PM6,Y11,COC(=O)C(C)(C)c1cc(C)cc(-c2sc3c4sc5cc(/C=C6/C(=O)c7cc(F)cc(c7)C(=O)/C6=C\c6cc(C(C)(C)C(=O)OC)c(-c7cc(C)cc(C(C)(C)C(=O)OC)c7)s6)sc5c4c(C(C)(C)C(=O)OC)ccc2-3)c1,CCn1nc2c(n1)c1c3sc4cc(/C=C5\C(=O)c6cc(F)c(F)cc6C5=C(C#N)C#N)sc4c3n(CC)c1c1c2c2sc3cc(/C=C4\C(=O)c5cc(F)c(F)cc5C4=C(C#N)C#N)sc3c2n1CC,0.8631,25.07,52.53,11.37,11.366397800099998,0.0316816174142596,,,,,,,,organic solar cell,,,,,90.0,,,,-5.56,-3.65,,,,
68512,10.1039/d3ya00125c,10.1039/d3ya00125c,PM6,N4,PM6,N4,COC(=O)C(C)(C)c1cc(C)cc(-c2sc3c4sc5cc(/C=C6/C(=O)c7cc(F)cc(c7)C(=O)/C6=C\c6cc(C(C)(C)C(=O)OC)c(-c7cc(C)cc(C(C)(C)C(=O)OC)c7)s6)sc5c4c(C(C)(C)C(=O)OC)ccc2-3)c1,CCCCCCCCN1C(=O)c2cc(-c3ccc(C=C4C(=O)c5ccccc5C4=O)s3)c3c4c(cc(-c5ccc(C=C6C(=O)c7ccccc7C6=O)s5)c(c24)C1=O)C(=O)N(CCCCCCCC)C3=O,0.7795,23.42,65.5,11.96,11.957607950000002,0.0200004180601939,,,,,,,,organic solar cell,,,,,110.0,,,,-5.56,-3.65,,-5.54,-3.67,
68513,10.1039/d3ya00125c,10.1039/d3ya00125c,PM6,Y6,PM6,Y6,COC(=O)C(C)(C)c1cc(C)cc(-c2sc3c4sc5cc(/C=C6/C(=O)c7cc(F)cc(c7)C(=O)/C6=C\c6cc(C(C)(C)C(=O)OC)c(-c7cc(C)cc(C(C)(C)C(=O)OC)c7)s6)sc5c4c(C(C)(C)C(=O)OC)ccc2-3)c1,CCCCCCCCCCCc1c(/C=C2\C(=O)c3cc(F)c(F)cc3C2=C(C#N)C#N)sc2c1sc1c3c4nsnc4c4c5sc6c(CCCCCCCCCCC)c(/C=C7\C(=O)c8cc(F)c(F)cc8C7=C(C#N)C#N)sc6c5n(CC(CC)CCCC)c4c3n(CC(CC)CCCC)c21,0.8153,25.84,67.88,14.3,14.3005185376,0.0036261370629221,,,,,,,,organic solar cell,PDINO,,,,100.0,,,,-5.56,-3.65,,-5.65,-4.09,
68514,10.1039/d3ya00125c,10.1039/d3ya00125c,PM6,Y6,PM6,Y6,COC(=O)C(C)(C)c1cc(C)cc(-c2sc3c4sc5cc(/C=C6/C(=O)c7cc(F)cc(c7)C(=O)/C6=C\c6cc(C(C)(C)C(=O)OC)c(-c7cc(C)cc(C(C)(C)C(=O)OC)c7)s6)sc5c4c(C(C)(C)C(=O)OC)ccc2-3)c1,CCCCCCCCCCCc1c(/C=C2\C(=O)c3cc(F)c(F)cc3C2=C(C#N)C#N)sc2c1sc1c3c4nsnc4c4c5sc6c(CCCCCCCCCCC)c(/C=C7\C(=O)c8cc(F)c(F)cc8C7=C(C#N)C#N)sc6c5n(CC(CC)CCCC)c4c3n(CC(CC)CCCC)c21,0.8255,27.2,64.76,14.54,14.54095136,0.0065430536451181,,,,,,,,organic solar cell,,,,,90.0,,,,-5.56,-3.65,,-5.65,-4.09,
68515,10.1039/d3ya00125c,10.1039/d3ya00125c,PM6,Y6,PM6,Y6,COC(=O)C(C)(C)c1cc(C)cc(-c2sc3c4sc5cc(/C=C6/C(=O)c7cc(F)cc(c7)C(=O)/C6=C\c6cc(C(C)(C)C(=O)OC)c(-c7cc(C)cc(C(C)(C)C(=O)OC)c7)s6)sc5c4c(C(C)(C)C(=O)OC)ccc2-3)c1,CCCCCCCCCCCc1c(/C=C2\C(=O)c3cc(F)c(F)cc3C2=C(C#N)C#N)sc2c1sc1c3c4nsnc4c4c5sc6c(CCCCCCCCCCC)c(/C=C7\C(=O)c8cc(F)c(F)cc8C7=C(C#N)C#N)sc6c5n(CC(CC)CCCC)c4c3n(CC(CC)CCCC)c21,0.8159,27.09,70.44,15.57,15.5691637164,0.0053711213872945,,,,,,,,organic solar cell,,,,,100.0,,,,-5.56,-3.65,,-5.65,-4.09,
68520,10.1039/d3ya00163f,10.1039/d3ya00163f,PM6,DTY6,PM6,DTY6,COC(=O)C(C)(C)c1cc(C)cc(-c2sc3c4sc5cc(/C=C6/C(=O)c7cc(F)cc(c7)C(=O)/C6=C\c6cc(C(C)(C)C(=O)OC)c(-c7cc(C)cc(C(C)(C)C(=O)OC)c7)s6)sc5c4c(C(C)(C)C(=O)OC)ccc2-3)c1,,0.81,24.6,70.0,14.1,13.948200000000002,1.0765957446808363,13.3,14.1,1/1.2,,,,ITO/PEDOT:PSS/BHJ/PNDIT-F3N-Br/Ag,,PNDIT-F3N-Br,,PEDOT:PSS,,,o-xylene,,,-5.56,-3.65,,,,
68521,10.1039/d4cc00902a,10.1039/d4cc00902a,PTQ10,DPT-T,PTQ10,DPT-T,CCCCCCCCC(CCCCCC)COc1cnc2c(-c3cccs3)c(F)c(F)cc2n1,,0.697,19.82,70.3,9.71,9.71162162,0.0167005149330391,9.58,9.71,,,,,,,,,,,,,,,-5.54,-2.92,,,,
68522,10.1039/d4cc00902a,10.1039/d4cc00902a,PTQ10,DPT-TT,PTQ10,DPT-TT,CCCCCCCCC(CCCCCC)COc1cnc2c(-c3cccs3)c(F)c(F)cc2n1,,0.707,24.15,71.1,12.14,12.13964955,0.0028867380560205,12.12,12.14,,,,,conventional,,PDINO,,PEDOT:PSS,,,,,,-5.54,-2.92,,,,
68523,10.1039/d4cc00902a,10.1039/d4cc00902a,PTQ10,DPP-T,PTQ10,DPP-T,CCCCCCCCC(CCCCCC)COc1cnc2c(-c3cccs3)c(F)c(F)cc2n1,,0.73,17.96,50.2,6.58,6.581621600000001,0.0246443768997095,6.42,6.58,,,,,conventional,,PDINO,,PEDOT:PSS,,,,,,-5.54,-2.92,,,,
68524,10.1039/d4cc04224g,10.1039/d4cc04224g,PM6,EH-9F,PM6,EH-9F,COC(=O)C(C)(C)c1cc(C)cc(-c2sc3c4sc5cc(/C=C6/C(=O)c7cc(F)cc(c7)C(=O)/C6=C\c6cc(C(C)(C)C(=O)OC)c(-c7cc(C)cc(C(C)(C)C(=O)OC)c7)s6)sc5c4c(C(C)(C)C(=O)OC)ccc2-3)c1,,0.83,24.1,54.5,10.9,10.901635,0.0150000000000025,10.5,10.9,,,,,,,,,,,,,,,-5.56,-3.65,,,,
68525,10.1039/d4cc04224g,10.1039/d4cc04224g,PM6,BO-17F,PM6,BO-17F,COC(=O)C(C)(C)c1cc(C)cc(-c2sc3c4sc5cc(/C=C6/C(=O)c7cc(F)cc(c7)C(=O)/C6=C\c6cc(C(C)(C)C(=O)OC)c(-c7cc(C)cc(C(C)(C)C(=O)OC)c7)s6)sc5c4c(C(C)(C)C(=O)OC)ccc2-3)c1,,0.84,25.2,66.8,14.2,14.140223999999998,0.4209577464788814,13.8,14.2,,,,,ITO/PEDOT:PSS/active layer/PNDIT-F3N/Ag,,PNDIT-F3N,,PEDOT:PSS,,,,,,-5.56,-3.65,,,,
68526,10.1039/d4cc04224g,10.1039/d4cc04224g,PM6,HD-17F,PM6,HD-17F,COC(=O)C(C)(C)c1cc(C)cc(-c2sc3c4sc5cc(/C=C6/C(=O)c7cc(F)cc(c7)C(=O)/C6=C\c6cc(C(C)(C)C(=O)OC)c(-c7cc(C)cc(C(C)(C)C(=O)OC)c7)s6)sc5c4c(C(C)(C)C(=O)OC)ccc2-3)c1,,0.86,25.2,67.0,14.5,14.52024,0.1395862068965596,14.1,14.5,,,,,ITO/PEDOT:PSS/active layer/PNDIT-F3N/Ag,,PNDIT-F3N,,PEDOT:PSS,,,,,,-5.56,-3.65,,,,
68527,10.1039/d4cc04675g,10.1039/d4cc04675g,D18,L8-BO,D18,L8-BO,CCCCCCC(CCCC)Cc1csc(-c2cc3c4nsnc4c4cc(-c5cc(CC(CCCC)CCCCCC)c(-c6cc7c(-c8cc(F)c(CC(CC)CCCC)s8)c8sccc8c(-c8cc(F)c(CC(CC)CCCC)s8)c7s6)s5)sc4c3s2)c1,CCCCCCC(CCCC)Cc1c(/C=C2\C(=O)c3cc(F)c(F)cc3C2=C(C#N)C#N)sc2c1SC1c3c(c4c(c5nsnc35)c3sc5c(CC(CCCC)CCCCCC)c(/C=C6\C(=O)c7cc(F)c(F)cc7C6=C(C#N)C#N)sc5c3n4CC(CC)CCCC)N(CC(CC)CCCC)C21,0.925,25.46,75.08,17.7,17.6817154,0.1033028248587438,17.51,17.7,,,,,,,,,,,,,,,-5.51,-2.77,,-5.68,-3.9,
68528,10.1039/d4cc04675g,10.1039/d4cc04675g,D18,L8-BO,D18,L8-BO,CCCCCCC(CCCC)Cc1csc(-c2cc3c4nsnc4c4cc(-c5cc(CC(CCCC)CCCCCC)c(-c6cc7c(-c8cc(F)c(CC(CC)CCCC)s8)c8sccc8c(-c8cc(F)c(CC(CC)CCCC)s8)c7s6)s5)sc4c3s2)c1,CCCCCCC(CCCC)Cc1c(/C=C2\C(=O)c3cc(F)c(F)cc3C2=C(C#N)C#N)sc2c1SC1c3c(c4c(c5nsnc35)c3sc5c(CC(CCCC)CCCCCC)c(/C=C6\C(=O)c7cc(F)c(F)cc7C6=C(C#N)C#N)sc5c3n4CC(CC)CCCC)N(CC(CC)CCCC)C21,0.919,26.0,76.25,18.28,18.219175000000003,0.3327407002188057,18.2,18.28,,PT,PT,,,,,,,,,,,,-5.51,-2.77,,-5.68,-3.9,
68529,10.1039/d4cc04675g,10.1039/d4cc04675g,D18,L8-BO,D18,L8-BO,CCCCCCC(CCCC)Cc1csc(-c2cc3c4nsnc4c4cc(-c5cc(CC(CCCC)CCCCCC)c(-c6cc7c(-c8cc(F)c(CC(CC)CCCC)s8)c8sccc8c(-c8cc(F)c(CC(CC)CCCC)s8)c7s6)s5)sc4c3s2)c1,CCCCCCC(CCCC)Cc1c(/C=C2\C(=O)c3cc(F)c(F)cc3C2=C(C#N)C#N)sc2c1SC1c3c(c4c(c5nsnc35)c3sc5c(CC(CCCC)CCCCCC)c(/C=C6\C(=O)c7cc(F)c(F)cc7C6=C(C#N)C#N)sc5c3n4CC(CC)CCCC)N(CC(CC)CCCC)C21,0.912,26.2,79.69,19.19,19.04144736,0.7741148514851584,18.89,19.19,,TFT,TFT,,,,,,,,,,,,-5.51,-2.77,,-5.68,-3.9,
68530,10.1039/d4cc06017b,10.1039/d4cc06017b,DTP1-out,PC61BM,DTP1-out,PCBM,,CCCCC(=O)OCC1(C2=CC=CC=C2)C3=CC=CC4=CC=CC5=CC=CC6=CC=CC7=CC=CC1=C7C6=C5C4=C3,0.83,8.8,66.0,4.8,4.82064,0.4300000000000045,,,1:2,,,,ITO/PEDOT:PSS/D:A/LiF/Al,conventional,LiF,,PEDOT:PSS,,,,,,,,,-6.1,-3.7,
68531,10.1039/d4cc06017b,10.1039/d4cc06017b,DTP1-in,PC61BM,DTP1-in,PCBM,,CCCCC(=O)OCC1(C2=CC=CC=C2)C3=CC=CC4=CC=CC5=CC=CC6=CC=CC7=CC=CC1=C7C6=C5C4=C3,0.72,3.4,33.0,0.8,0.8078399999999999,0.9799999999999808,,,1:2,,,,ITO/PEDOT:PSS/D:A/LiF/Al,conventional,LiF,,PEDOT:PSS,,,,,,,,,-6.1,-3.7,
68532,10.1039/d4cc06017b,10.1039/d4cc06017b,DTP2-in,PC61BM,DTP2-in,PCBM,,CCCCC(=O)OCC1(C2=CC=CC=C2)C3=CC=CC4=CC=CC5=CC=CC6=CC=CC7=CC=CC1=C7C6=C5C4=C3,0.82,4.1,32.0,1.1,1.07584,2.1963636363636527,,,1:2,,,,ITO/PEDOT:PSS/D:A/LiF/Al,conventional,LiF,,PEDOT:PSS,,,,,,,,,-6.1,-3.7,
68533,10.1039/d4cc06017b,10.1039/d4cc06017b,DTP2-in,PC61BM,DTP2-in,PCBM,,CCCCC(=O)OCC1(C2=CC=CC=C2)C3=CC=CC4=CC=CC5=CC=CC6=CC=CC7=CC=CC1=C7C6=C5C4=C3,0.84,10.1,72.0,6.1,6.108479999999999,0.1390163934426163,,,1:2,,,,ITO/PEDOT:PSS/D:A/LiF/Al,conventional,LiF,,PEDOT:PSS,,,,,,,,,-6.1,-3.7,
68534,10.1039/d4cc06017b,10.1039/d4cc06017b,DTP3-in,PC61BM,DTP3-in,PCBM,,CCCCC(=O)OCC1(C2=CC=CC=C2)C3=CC=CC4=CC=CC5=CC=CC6=CC=CC7=CC=CC1=C7C6=C5C4=C3,0.86,8.0,44.0,3.0,3.0272,0.9066666666666556,,,1:1,,,,ITO/PEDOT:PSS/D:A/LiF/Al,conventional,LiF,,PEDOT:PSS,,,,,,,,,-6.1,-3.7,
68535,10.1039/d4cc06017b,10.1039/d4cc06017b,DTP3-in,PC61BM,DTP3-in,PCBM,,CCCCC(=O)OCC1(C2=CC=CC=C2)C3=CC=CC4=CC=CC5=CC=CC6=CC=CC7=CC=CC1=C7C6=C5C4=C3,0.84,11.4,63.0,6.1,6.0328800000000005,1.1003278688524456,,,1:1,,,,ITO/PEDOT:PSS/D:A/LiF/Al,conventional,LiF,,PEDOT:PSS,,,,,,,,,-6.1,-3.7,
68536,10.1039/d4cc06017b,10.1039/d4cc06017b,DTP2-out,PC61BM,DTP2-out,PCBM,,CCCCC(=O)OCC1(C2=CC=CC=C2)C3=CC=CC4=CC=CC5=CC=CC6=CC=CC7=CC=CC1=C7C6=C5C4=C3,0.84,7.1,64.0,3.8,3.81696,0.4463157894736865,,,1:2,,,,ITO/PEDOT:PSS/D:A/LiF/Al,conventional,LiF,,PEDOT:PSS,,,,,,,,,-6.1,-3.7,
68537,10.1039/d4cc06017b,10.1039/d4cc06017b,DTP2-out,PC61BM,DTP2-out,PCBM,,CCCCC(=O)OCC1(C2=CC=CC=C2)C3=CC=CC4=CC=CC5=CC=CC6=CC=CC7=CC=CC1=C7C6=C5C4=C3,0.84,8.4,66.0,4.6,4.656960000000001,1.2382608695652395,,,1:2,,,,ITO/PEDOT:PSS/D:A/LiF/Al,conventional,LiF,,PEDOT:PSS,,,,,,,,,-6.1,-3.7,
68538,10.1039/d4cc06017b,10.1039/d4cc06017b,DTP3-out,PC61BM,DTP3-out,PCBM,,CCCCC(=O)OCC1(C2=CC=CC=C2)C3=CC=CC4=CC=CC5=CC=CC6=CC=CC7=CC=CC1=C7C6=C5C4=C3,0.82,8.3,56.0,3.8,3.81136,0.2989473684210594,,,1:2,,,,ITO/PEDOT:PSS/D:A/LiF/Al,conventional,LiF,,PEDOT:PSS,,,,,,,,,-6.1,-3.7,
68539,10.1039/d4cc06017b,10.1039/d4cc06017b,DTP3-out,PC61BM,DTP3-out,PCBM,,CCCCC(=O)OCC1(C2=CC=CC=C2)C3=CC=CC4=CC=CC5=CC=CC6=CC=CC7=CC=CC1=C7C6=C5C4=C3,0.81,10.5,66.0,5.6,5.613300000000001,0.2375000000000174,,,1:2,,,,ITO/PEDOT:PSS/D:A/LiF/Al,conventional,LiF,,PEDOT:PSS,,,,,,,,,-6.1,-3.7,
68540,10.1039/d4cc06017b,10.1039/d4cc06017b,DTP4-EH,PC61BM,DTP4-EH,PCBM,,CCCCC(=O)OCC1(C2=CC=CC=C2)C3=CC=CC4=CC=CC5=CC=CC6=CC=CC7=CC=CC1=C7C6=C5C4=C3,1.07,5.2,55.0,3.1,3.0602000000000005,1.283870967741923,,,1:2,,,,ITO/PEDOT:PSS/D:A/LiF/Al,conventional,LiF,,PEDOT:PSS,,,,,,,,,-6.1,-3.7,
68541,10.1039/d4cc06017b,10.1039/d4cc06017b,DTP4-ON,PC61BM,DTP4-ON,PCBM,,CCCCC(=O)OCC1(C2=CC=CC=C2)C3=CC=CC4=CC=CC5=CC=CC6=CC=CC7=CC=CC1=C7C6=C5C4=C3,1.03,7.2,49.0,3.7,3.63384,1.788108108108108,,,1:2,,,,ITO/PEDOT:PSS/D:A/LiF/Al,conventional,LiF,,PEDOT:PSS,,,,,,,,,-6.1,-3.7,
68542,10.1039/d4cc06017b,10.1039/d4cc06017b,DTP4-EH,PC61BM,DTP4-EH,PCBM,,CCCCC(=O)OCC1(C2=CC=CC=C2)C3=CC=CC4=CC=CC5=CC=CC6=CC=CC7=CC=CC1=C7C6=C5C4=C3,1.1,5.1,62.0,3.5,3.4782,0.6228571428571504,,,1:2,,,,ITO/V2O5/D:A/LiF/Al,,LiF,,V2O5,,,,,,,,,-6.1,-3.7,
68543,10.1039/d4cc06017b,10.1039/d4cc06017b,DTP4-ON,PC61BM,DTP4-ON,PCBM,,CCCCC(=O)OCC1(C2=CC=CC=C2)C3=CC=CC4=CC=CC5=CC=CC6=CC=CC7=CC=CC1=C7C6=C5C4=C3,1.06,7.9,57.0,4.8,4.77318,0.5587499999999967,,,1:2,,,,ITO/V2O5/D:A/LiF/Al,,LiF,,V2O5,,,,,,,,,-6.1,-3.7,
68544,10.1039/d4cc06017b,10.1039/d4cc06017b,DTP4-ON,PC61BM,DTP4-ON,PCBM,,CCCCC(=O)OCC1(C2=CC=CC=C2)C3=CC=CC4=CC=CC5=CC=CC6=CC=CC7=CC=CC1=C7C6=C5C4=C3,1.07,7.9,63.0,5.3,5.325390000000001,0.4790566037736147,,,1:2,PDMS,,0.2 mg mL−1,ITO/V2O5/D:A/LiF/Al,,LiF,,V2O5,,,chloroform,,,,,,-6.1,-3.7,
68545,10.1039/d4cc06017b,10.1039/d4cc06017b,BDTT-TR,PC70BM,BDTT-TR,PC70BM,,CCCCC(=O)OCC1(C2=CC=CC=C2)C3=CC=CC4=CC=CC5=CC=CC6=CC=C7C=CC=CC8=CC=CC1=C8C7=C6C5=C4C3,0.93,11.75,68.0,7.44,7.430700000000001,0.1249999999999951,,7.44,1:0.8,,,,ITO/PEDOT:PSS/D:A/Ca/Al,conventional,Ca,,PEDOT:PSS,,,,,,,,,-6.1,-3.9,
68546,10.1039/d4cc06017b,10.1039/d4cc06017b,BDTT-O-TR,PC70BM,BDTT-O-TR,PC70BM,,CCCCC(=O)OCC1(C2=CC=CC=C2)C3=CC=CC4=CC=CC5=CC=CC6=CC=C7C=CC=CC8=CC=CC1=C8C7=C6C5=C4C3,0.9,11.03,66.0,6.5,6.55182,0.7972307692307723,,6.5,1:0.8,,,,ITO/PEDOT:PSS/D:A/Ca/Al,conventional,Ca,,PEDOT:PSS,,,,,,,,,-6.1,-3.9,
68547,10.1039/d4cc06017b,10.1039/d4cc06017b,BDTT-S-TR,PC70BM,BDTT-S-TR,PC70BM,,CCCCC(=O)OCC1(C2=CC=CC=C2)C3=CC=CC4=CC=CC5=CC=CC6=CC=C7C=CC=CC8=CC=CC1=C8C7=C6C5=C4C3,0.97,13.45,71.0,9.2,9.263015,0.6849456521739136,,9.2,1:0.8,,,,ITO/PEDOT:PSS/D:A/Ca/Al,conventional,Ca,,PEDOT:PSS,,,,,,,,,-6.1,-3.9,
68548,10.1039/d4cc06017b,10.1039/d4cc06017b,ICT-1,PC71BM,ICT-1,PC70BM,,CCCCC(=O)OCC1(C2=CC=CC=C2)C3=CC=CC4=CC=CC5=CC=CC6=CC=C7C=CC=CC8=CC=CC1=C8C7=C6C5=C4C3,0.87,10.15,58.0,5.12,5.121690000000001,0.0330078125000167,,5.12,,,,,ITO/PEDOT:PSS/D:A/Al,conventional,,,,,,,,,,,,-6.1,-3.9,
