Repository: JiYiqaq/PCE-KA-GNN

# Data directory

- `raw/Active_Database.csv` is the immutable source dataset bundled under CC BY 4.0. Do not overwrite it with processed data.
- `processed/` is created and populated by the training pipeline. Generated `.pt` and `.pth` caches are intentionally ignored by Git because they can exceed GitHub's normal single-file limit.

See `../DATA_LICENSE.md` for provenance, license and checksum information.

File: data/raw/Active_Database.csv (part 228 of 471)
id,doi,doi_norm,donor,acceptor,donor_canonical,acceptor_canonical,donor_smiles,acceptor_smiles,voc,jsc,ff,pce,pce_recomputed,pce_relative_error_percent,pce_avg,pce_best,d_a_ratio,additive,additive_canonical,additive_ratio,device_structure,device_type,etl,etl_canonical,htl,htl_canonical,active_layer_thickness,solvent,solvent_canonical,annealing_temp,homo_d,lumo_d,eg_d,homo_a,lumo_a,eg_a
68549,10.1039/d4cc06017b,10.1039/d4cc06017b,ICT-2,PC71BM,ICT-2,PC70BM,,CCCCC(=O)OCC1(C2=CC=CC=C2)C3=CC=CC4=CC=CC5=CC=CC6=CC=C7C=CC=CC8=CC=CC1=C8C7=C6C5=C4C3,0.92,10.68,60.0,5.9,5.895359999999999,0.0786440677966286,,5.9,,,,,ITO/PEDOT:PSS/D:A/Al,conventional,,,,,,,,,,,,-6.1,-3.9,
68550,10.1039/d4cc06017b,10.1039/d4cc06017b,BDT-S,Y6-BO,BDT-S,Y6-BO,,CCCCCCCCCCCc1c(/C=C2\C(=O)c3cc(F)c(F)cc3C2=C(C#N)C#N)sc2c1sc1c3c4nsnc4c4c5sc6c(CCCCCCCCCCC)c(/C=C7\C(=O)c8cc(F)c(F)cc8C7=C(C#N)C#N)sc6c5n(CC(CCCC)CCCCCC)c4c3n(CC(CCCC)CCCCCC)c21,0.83,25.14,68.0,14.3,14.189016,0.7761118881119019,,14.3,1:1,DIO,,,ITO/PEDOT:PSS/D:A/PFN/Al,conventional,,,PEDOT:PSS,,,,,,,,,-5.65,-4.1,
68551,10.1039/d4cc06017b,10.1039/d4cc06017b,BDT-O,Y6-BO,BDT-O,Y6-BO,,CCCCCCCCCCCc1c(/C=C2\C(=O)c3cc(F)c(F)cc3C2=C(C#N)C#N)sc2c1sc1c3c4nsnc4c4c5sc6c(CCCCCCCCCCC)c(/C=C7\C(=O)c8cc(F)c(F)cc8C7=C(C#N)C#N)sc6c5n(CC(CCCC)CCCCCC)c4c3n(CC(CCCC)CCCCCC)c21,0.82,23.07,64.0,12.0,12.107136,0.8928000000000047,,12.0,1:1,DIO,,,ITO/PEDOT:PSS/D:A/PFN/Al,conventional,,,PEDOT:PSS,,,,,,,,,-5.65,-4.1,
68552,10.1039/d4cc06017b,10.1039/d4cc06017b,ZR2-C1,Y6,ZR2-C1,Y6,,CCCCCCCCCCCc1c(/C=C2\C(=O)c3cc(F)c(F)cc3C2=C(C#N)C#N)sc2c1sc1c3c4nsnc4c4c5sc6c(CCCCCCCCCCC)c(/C=C7\C(=O)c8cc(F)c(F)cc8C7=C(C#N)C#N)sc6c5n(CC(CC)CCCC)c4c3n(CC(CC)CCCC)c21,0.85,21.35,65.0,11.8,11.795875,0.0349576271186453,,11.8,1:0.55,,,,ITO/PEDOT:PSS/D:A/Al,conventional,,,,,,,,,,,,-5.65,-4.09,
68553,10.1039/d4cc06017b,10.1039/d4cc06017b,ZR2-C2,Y6,ZR2-C2,Y6,,CCCCCCCCCCCc1c(/C=C2\C(=O)c3cc(F)c(F)cc3C2=C(C#N)C#N)sc2c1sc1c3c4nsnc4c4c5sc6c(CCCCCCCCCCC)c(/C=C7\C(=O)c8cc(F)c(F)cc8C7=C(C#N)C#N)sc6c5n(CC(CC)CCCC)c4c3n(CC(CC)CCCC)c21,0.85,23.03,65.0,12.8,12.724075,0.5931640624999984,,12.8,1:0.55,,,,ITO/PEDOT:PSS/D:A/Al,conventional,,,,,,,,,,,,-5.65,-4.09,
68554,10.1039/d4cc06017b,10.1039/d4cc06017b,ZR2-C3,Y6,ZR2-C3,Y6,,CCCCCCCCCCCc1c(/C=C2\C(=O)c3cc(F)c(F)cc3C2=C(C#N)C#N)sc2c1sc1c3c4nsnc4c4c5sc6c(CCCCCCCCCCC)c(/C=C7\C(=O)c8cc(F)c(F)cc8C7=C(C#N)C#N)sc6c5n(CC(CC)CCCC)c4c3n(CC(CC)CCCC)c21,0.85,24.69,70.0,14.8,14.69055,0.7395270270270318,,14.8,1:0.55,,,,ITO/PEDOT:PSS/D:A/Al,conventional,,,,,,,,,,,,-5.65,-4.09,
68555,10.1039/d4cc06017b,10.1039/d4cc06017b,SM1,Y6,SM1,Y6,CCCCCCCCC1=C(C2=CC=C(C3=C(CCCCCCCC)C=C(C4=CC5=C(C6=CC=C(CC(CC)CCCC)S6)C6=C(C=C(C7=CC(CCCCCCCC)=C(C8=CC=C(C9=C(CCCCCCCC)C=C(/C=C(\C#N)C(=O)OCC(CC)CCCC)S9)S8)S7)S6)C(C6=CC=C(CC(CC)CCCC)S6)=C5S4)S3)S2)SC(/C=C(/C#N)C(=O)OCC(CC)CCCC)=C1,CCCCCCCCCCCc1c(/C=C2\C(=O)c3cc(F)c(F)cc3C2=C(C#N)C#N)sc2c1sc1c3c4nsnc4c4c5sc6c(CCCCCCCCCCC)c(/C=C7\C(=O)c8cc(F)c(F)cc8C7=C(C#N)C#N)sc6c5n(CC(CC)CCCC)c4c3n(CC(CC)CCCC)c21,0.8,23.6,67.0,12.7,12.649600000000005,0.3968503937007577,,12.7,2.2:1,,,,ITO/PEDOT:PSS/D:A/PDINO/Al,conventional,PDINO,,PEDOT:PSS,,,,,,-5.25,-2.8,,-5.65,-4.09,
68556,10.1039/d4cc06017b,10.1039/d4cc06017b,SM1-S,Y6,SM1-S,Y6,CCCCCCCCC1=C(C2=CC=C(C3=C(CCCCCCCC)C=C(C4=CC5=C(C6=CC=C(SCC(CC)CCCC)S6)C6=C(C=C(C7=CC(CCCCCCCC)=C(C8=CC=C(C9=C(CCCCCCCC)C=C(/C=C(\C#N)C(=O)OCC(CC)CCCC)S9)S8)S7)S6)C(C6=CC=C(SCC(CC)CCCC)S6)=C5S4)S3)S2)SC(/C=C(/C#N)C(=O)OCC(CC)CCCC)=C1,CCCCCCCCCCCc1c(/C=C2\C(=O)c3cc(F)c(F)cc3C2=C(C#N)C#N)sc2c1sc1c3c4nsnc4c4c5sc6c(CCCCCCCCCCC)c(/C=C7\C(=O)c8cc(F)c(F)cc8C7=C(C#N)C#N)sc6c5n(CC(CC)CCCC)c4c3n(CC(CC)CCCC)c21,0.82,23.2,68.0,12.9,12.936319999999998,0.2815503875968847,,12.9,2.2:1,,,,ITO/PEDOT:PSS/D:A/PDINO/Al,conventional,PDINO,,PEDOT:PSS,,,,,,-5.32,-2.81,,-5.65,-4.09,
68557,10.1039/d4cc06017b,10.1039/d4cc06017b,SM1-F,Y6,SM1-F,Y6,CCCCCCCCC1=C(C2=CC=C(C3=C(CCCCCCCC)C=C(C4=CC5=C(C6=CC(F)=C(CC(CC)CCCC)S6)C6=C(C=C(C7=CC(CCCCCCCC)=C(C8=CC=C(C9=C(CCCCCCCC)C=C(/C=C(\C#N)C(=O)OCC(CC)CCCC)S9)S8)S7)S6)C(C6=CC(F)=C(CC(CC)CCCC)S6)=C5S4)S3)S2)SC(/C=C(/C#N)C(=O)OCC(CC)CCCC)=C1,CCCCCCCCCCCc1c(/C=C2\C(=O)c3cc(F)c(F)cc3C2=C(C#N)C#N)sc2c1sc1c3c4nsnc4c4c5sc6c(CCCCCCCCCCC)c(/C=C7\C(=O)c8cc(F)c(F)cc8C7=C(C#N)C#N)sc6c5n(CC(CC)CCCC)c4c3n(CC(CC)CCCC)c21,0.87,23.2,70.0,14.1,14.128800000000002,0.2042553191489514,,14.1,2.2:1,,,,ITO/PEDOT:PSS/D:A/PDINO/Al,conventional,PDINO,,PEDOT:PSS,,,,,,-5.37,-2.81,,-5.65,-4.09,
68558,10.1039/d4cc06017b,10.1039/d4cc06017b,M-PhS,BTP-eC9,M-PhS,BTP-eC9,,CCCCCCCCCc1c(C=C2C(=O)c3cc(Cl)c(Cl)cc3C2=C(C#N)C#N)sc2c1sc1c3c4nsnc4c4c5sc6c(CCCCCCCCC)c(C=C7C(=O)c8cc(Cl)c(Cl)cc8C7=C(C#N)C#N)sc6c5n(CC(CCCC)CCCCCC)c4c3n(CC(CCCC)CCCCCC)c21,0.84,25.04,76.0,16.2,15.985536,1.3238518518518492,,16.2,2:1,,,,ITO/PEDOT:PSS/D:A/PFN-Br/Ag,conventional,,,,,,,,,,,,-5.68,-3.9,
68559,10.1039/d4cc06017b,10.1039/d4cc06017b,P-PhS,BTP-eC9,P-PhS,BTP-eC9,,CCCCCCCCCc1c(C=C2C(=O)c3cc(Cl)c(Cl)cc3C2=C(C#N)C#N)sc2c1sc1c3c4nsnc4c4c5sc6c(CCCCCCCCC)c(C=C7C(=O)c8cc(Cl)c(Cl)cc8C7=C(C#N)C#N)sc6c5n(CC(CCCC)CCCCCC)c4c3n(CC(CCCC)CCCCCC)c21,0.88,21.6,63.0,11.9,11.975040000000002,0.6305882352941288,,11.9,2:1,,,,ITO/PEDOT:PSS/D:A/PFN-Br/Ag,conventional,,,,,,,,,,,,-5.68,-3.9,
68560,10.1039/d4cc06017b,10.1039/d4cc06017b,PM6,LA21,PM6,LA21,CC1=CC(=CC(=C1)C2=C3C=CC(=C4C5=C(C=C(S5)/C=C\6/C(=O)C7=CC(=CC(=C7)F)C(=O)/C6=C\C8=CC(=C(S8)C9=CC(=CC(=C9)C)C(C)(C)C(=O)OC)C(C)(C)C(=O)OC)SC4=C3S2)C(C)(C)C(=O)OC)C(C)(C)C(=O)OC,,0.95,20.33,74.0,14.33,14.291989999999998,0.2652477320307163,,14.33,1 : 1,,,,Glass/ITO/PEDOT:PSS/D:A/PDINN/Ag,,,,,,,,,,-5.56,-3.65,,,,
68561,10.1039/d4cc06017b,10.1039/d4cc06017b,PM6,LA22,PM6,LA22,CC1=CC(=CC(=C1)C2=C3C=CC(=C4C5=C(C=C(S5)/C=C\6/C(=O)C7=CC(=CC(=C7)F)C(=O)/C6=C\C8=CC(=C(S8)C9=CC(=CC(=C9)C)C(C)(C)C(=O)OC)C(C)(C)C(=O)OC)SC4=C3S2)C(C)(C)C(=O)OC)C(C)(C)C(=O)OC,,0.83,22.05,77.0,14.13,14.092155,0.2678343949044642,,14.13,1 : 1,,,,Glass/ITO/PEDOT:PSS/D:A/PDINN/Ag,,,,,,,,,,-5.56,-3.65,,,,
68562,10.1039/d4cc06017b,10.1039/d4cc06017b,PM6,LA23,PM6,LA23,CC1=CC(=CC(=C1)C2=C3C=CC(=C4C5=C(C=C(S5)/C=C\6/C(=O)C7=CC(=CC(=C7)F)C(=O)/C6=C\C8=CC(=C(S8)C9=CC(=CC(=C9)C)C(C)(C)C(=O)OC)C(C)(C)C(=O)OC)SC4=C3S2)C(C)(C)C(=O)OC)C(C)(C)C(=O)OC,,0.9,21.0,75.0,14.53,14.175000000000002,2.443220922229848,,14.53,1 : 1,,,,Glass/ITO/PEDOT:PSS/D:A/PDINN/Ag,,,,,,,,,,-5.56,-3.65,,,,
68563,10.1039/d4cc06017b,10.1039/d4cc06017b,PM6,ITCT,PM6,ITCPTC,CC1=CC(=CC(=C1)C2=C3C=CC(=C4C5=C(C=C(S5)/C=C\6/C(=O)C7=CC(=CC(=C7)F)C(=O)/C6=C\C8=CC(=C(S8)C9=CC(=CC(=C9)C)C(C)(C)C(=O)OC)C(C)(C)C(=O)OC)SC4=C3S2)C(C)(C)C(=O)OC)C(C)(C)C(=O)OC,CCCCCCc1ccc(C2(c3ccc(CCCCCC)cc3)c3cc4c(cc3-c3sc5cc(/C=C6\C(=O)c7cscc7C6=C(C#N)C#N)sc5c32)C(c2ccc(CCCCCC)cc2)(c2ccc(CCCCCC)cc2)c2c-4sc3cc(/C=C4\C(=O)c5cscc5C4=C(C#N)C#N)sc23)cc1,0.96,17.0,71.0,11.6,11.5872,0.1103448275861947,,11.6,-,,,,Glass/ITO/PEDOT:PSS/D:A/PDINN/Ag,,,,,,,,,,-5.56,-3.65,,-5.585,-3.826,
68565,10.1039/d4cc06017b,10.1039/d4cc06017b,J61,ITIC,J61,ITIC,CCCCCCCCCCCCSc1ccc(-c2c3cc(-c4ccc(-c5c(F)c(F)c(-c6cccs6)c6nn(CC(CCCCCC)CCCCCCCC)nc56)s4)sc3c(-c3ccc(SCCCCCCCCCCCC)s3)c3ccsc23)s1,CCCCCCc1ccc(C2(c3ccc(CCCCCC)cc3)c3cc4c(cc3-c3sc5cc(/C=C6\C(=O)c7ccccc7C6=C(C#N)C#N)sc5c32)C(c2ccc(CCCCCC)cc2)(c2ccc(CCCCCC)cc2)c2c-4sc3cc(/C=C4\C(=O)c5ccccc5C4=C(C#N)C#N)sc23)cc1,0.9,17.97,65.0,10.6,10.51245,0.8259433962264173,,10.6,1 : 1,,,,ITO/PEDOT:PSS/D:A/PDINO/Al,conventional,,,,,,,,,-5.3,-3.15,,-5.576,-3.916,
68566,10.1039/d4cc06017b,10.1039/d4cc06017b,J61,m-ITIC,J61,m-ITIC,CCCCCCCCCCCCSc1ccc(-c2c3cc(-c4ccc(-c5c(F)c(F)c(-c6cccs6)c6nn(CC(CCCCCC)CCCCCCCC)nc56)s4)sc3c(-c3ccc(SCCCCCCCCCCCC)s3)c3ccsc23)s1,CCCCCCc1cccc(C2(c3cccc(CCCCCC)c3)c3cc4c(cc3-c3sc5cc(/C=C6\C(=O)c7ccccc7C6=C(C#N)C#N)sc5c32)C(c2cccc(CCCCCC)c2)(c2cccc(CCCCCC)c2)c2c-4sc3cc(/C=C4\C(=O)c5ccccc5C4=C(C#N)C#N)sc23)c1,0.91,18.31,70.0,11.8,11.66347,1.1570338983050887,,11.8,1 : 1,,,,ITO/PEDOT:PSS/D:A/PDINO/Al,conventional,,,,,,,,,-5.3,-3.15,,-5.527,-3.854,
68567,10.1039/d4cc06017b,10.1039/d4cc06017b,PBDB-T,IDIC-PhC6,PBDB-T,IDIC-PhC6,CCCCC(CC)Cc1ccc(-c2c3cc(-c4ccc(-c5sc(-c6ccc(C)s6)c6c5C(=O)c5c(CC(CC)CCCC)sc(CC(CC)CCCC)c5C6=O)s4)sc3c(-c3ccc(CC(CC)CCCC)s3)c3cc(C)sc23)s1,,0.87,12.2,58.0,6.1,6.15612,0.9199999999999992,,6.1,1 : 1,,,,ITO/PEDOT:PSS/D:A/PDINO/Al,conventional,,,,,,,,,-5.33,-3.48,,,,
68568,10.1039/d4cc06017b,10.1039/d4cc06017b,PBDB-T,IDIC,PBDB-T,IDIC,CCCCC(CC)Cc1ccc(-c2c3cc(-c4ccc(-c5sc(-c6ccc(C)s6)c6c5C(=O)c5c(CC(CC)CCCC)sc(CC(CC)CCCC)c5C6=O)s4)sc3c(-c3ccc(CC(CC)CCCC)s3)c3cc(C)sc23)s1,CCCCCCC1(CCCCCC)c2cc3c(cc2-c2sc(/C=C4\C(=O)c5ccccc5C4=C(C#N)C#N)cc21)C(CCCCCC)(CCCCCC)c1cc(/C=C2\C(=O)c4ccccc4C2=C(C#N)C#N)sc1-3,0.82,17.3,74.0,10.4,10.49764,0.9388461538461385,,10.4,1 : 1,,,,ITO/PEDOT:PSS/D:A/PDINO/Al,conventional,,,,,,,,,-5.33,-3.48,,-5.69,-3.91,
68569,10.1039/d4cc06017b,10.1039/d4cc06017b,PBDB-T,IDIC-C4Ph,PBDB-T,IDIC-C4Ph,CCCCC(CC)Cc1ccc(-c2c3cc(-c4ccc(-c5sc(-c6ccc(C)s6)c6c5C(=O)c5c(CC(CC)CCCC)sc(CC(CC)CCCC)c5C6=O)s4)sc3c(-c3ccc(CC(CC)CCCC)s3)c3cc(C)sc23)s1,,0.82,18.1,77.0,11.5,11.42834,0.6231304347826053,,11.5,1 : 1,,,,ITO/PEDOT:PSS/D:A/PDINO/Al,conventional,,,,,,,,,-5.33,-3.48,,,,
68570,10.1039/d4cc06652a,10.1039/d4cc06652a,PPAF,BTP-eC9,PPAF,BTP-eC9,,CCCCCCCCCc1c(C=C2C(=O)c3cc(Cl)c(Cl)cc3C2=C(C#N)C#N)sc2c1sc1c3c4nsnc4c4c5sc6c(CCCCCCCCC)c(C=C7C(=O)c8cc(Cl)c(Cl)cc8C7=C(C#N)C#N)sc6c5n(CC(CCCC)CCCCCC)c4c3n(CC(CCCC)CCCCCC)c21,0.883,12.2,39.6,4.26,4.2659496,0.1396619718309885,3.63,4.26,,,,,,,,,,,,,,,,,,-5.68,-3.9,
68571,10.1039/d4cc06652a,10.1039/d4cc06652a,PPAT,BTP-eC9,PPAT,BTP-eC9,,CCCCCCCCCc1c(C=C2C(=O)c3cc(Cl)c(Cl)cc3C2=C(C#N)C#N)sc2c1sc1c3c4nsnc4c4c5sc6c(CCCCCCCCC)c(C=C7C(=O)c8cc(Cl)c(Cl)cc8C7=C(C#N)C#N)sc6c5n(CC(CCCC)CCCCCC)c4c3n(CC(CCCC)CCCCCC)c21,0.851,25.1,72.9,15.6,15.5715129,0.1826096153846124,15.1,15.6,,,,,ITO/PEDOT:PSS/donor:BTP-eC9/PDINN/Ag,,PDINN,,PEDOT:PSS,,,,,,,,,-5.68,-3.9,
68572,10.1039/d4cp03206c,10.1039/d4cp03206c,PM6,L8-BO,PM6,L8-BO,COC(=O)C(C)(C)c1cc(C)cc(-c2sc3c4sc5cc(/C=C6/C(=O)c7cc(F)cc(c7)C(=O)/C6=C\c6cc(C(C)(C)C(=O)OC)c(-c7cc(C)cc(C(C)(C)C(=O)OC)c7)s6)sc5c4c(C(C)(C)C(=O)OC)ccc2-3)c1,CCCCCCC(CCCC)Cc1c(/C=C2\C(=O)c3cc(F)c(F)cc3C2=C(C#N)C#N)sc2c1SC1c3c(c4c(c5nsnc35)c3sc5c(CC(CCCC)CCCCCC)c(/C=C6\C(=O)c7cc(F)c(F)cc7C6=C(C#N)C#N)sc5c3n4CC(CC)CCCC)N(CC(CC)CCCC)C21,0.894,23.55,74.06,15.59,15.592370220000005,0.0152034637588395,15.4,15.59,1:1.2 w/w,DIO,,0.5 vol%,ITO/PEDOT:PSS/active layer/PDINN/Ag,,PDINN,,PEDOT:PSS,,,CF,chloroform,100.0,-5.56,-3.65,,-5.68,-3.9,
68575,10.1039/d4cp03206c,10.1039/d4cp03206c,PM6,L8-BO,PM6,L8-BO,COC(=O)C(C)(C)c1cc(C)cc(-c2sc3c4sc5cc(/C=C6/C(=O)c7cc(F)cc(c7)C(=O)/C6=C\c6cc(C(C)(C)C(=O)OC)c(-c7cc(C)cc(C(C)(C)C(=O)OC)c7)s6)sc5c4c(C(C)(C)C(=O)OC)ccc2-3)c1,CCCCCCC(CCCC)Cc1c(/C=C2\C(=O)c3cc(F)c(F)cc3C2=C(C#N)C#N)sc2c1SC1c3c(c4c(c5nsnc35)c3sc5c(CC(CCCC)CCCCCC)c(/C=C6\C(=O)c7cc(F)c(F)cc7C6=C(C#N)C#N)sc5c3n4CC(CC)CCCC)N(CC(CC)CCCC)C21,0.889,23.6,75.46,15.84,15.83180984,0.0517055555555545,15.6,15.84,1:1.2 w/w,DIO,,0.5 vol%,ITO/PEDOT:PSS/active layer/PDINN/Ag,,PDINN,,PEDOT:PSS,,,OX,o-xylene,100.0,-5.56,-3.65,,-5.68,-3.9,
68578,10.1039/d4cp03492a,10.1039/d4cp03492a,PM6,L8-BO,PM6,L8-BO,COC(=O)C(C)(C)c1cc(C)cc(-c2sc3c4sc5cc(/C=C6/C(=O)c7cc(F)cc(c7)C(=O)/C6=C\c6cc(C(C)(C)C(=O)OC)c(-c7cc(C)cc(C(C)(C)C(=O)OC)c7)s6)sc5c4c(C(C)(C)C(=O)OC)ccc2-3)c1,CCCCCCC(CCCC)Cc1c(/C=C2\C(=O)c3cc(F)c(F)cc3C2=C(C#N)C#N)sc2c1SC1c3c(c4c(c5nsnc35)c3sc5c(CC(CCCC)CCCCCC)c(/C=C6\C(=O)c7cc(F)c(F)cc7C6=C(C#N)C#N)sc5c3n4CC(CC)CCCC)N(CC(CC)CCCC)C21,0.861,24.15,66.82,13.9,13.893982829999995,0.0432889928057794,13.37,13.9,,,,,ITO/PEDOT/PM6:L8-BO/PDINN/Ag,conventional,PDINN,,PEDOT,,,,,70.0,-5.56,-3.65,,-5.68,-3.9,
68579,10.1039/d4cp03492a,10.1039/d4cp03492a,PM6,L8-BO,PM6,L8-BO,COC(=O)C(C)(C)c1cc(C)cc(-c2sc3c4sc5cc(/C=C6/C(=O)c7cc(F)cc(c7)C(=O)/C6=C\c6cc(C(C)(C)C(=O)OC)c(-c7cc(C)cc(C(C)(C)C(=O)OC)c7)s6)sc5c4c(C(C)(C)C(=O)OC)ccc2-3)c1,CCCCCCC(CCCC)Cc1c(/C=C2\C(=O)c3cc(F)c(F)cc3C2=C(C#N)C#N)sc2c1SC1c3c(c4c(c5nsnc35)c3sc5c(CC(CCCC)CCCCCC)c(/C=C6\C(=O)c7cc(F)c(F)cc7C6=C(C#N)C#N)sc5c3n4CC(CC)CCCC)N(CC(CC)CCCC)C21,0.9,25.47,66.82,15.25,15.317148599999998,0.4403186885245749,15.08,15.25,,,,,ITO/PEDOT/PM6:L8-BO/PDINN/Ag,conventional,PDINN,,PEDOT,,,,,90.0,-5.56,-3.65,,-5.68,-3.9,
68580,10.1039/d4cp03492a,10.1039/d4cp03492a,PM6,L8-BO,PM6,L8-BO,COC(=O)C(C)(C)c1cc(C)cc(-c2sc3c4sc5cc(/C=C6/C(=O)c7cc(F)cc(c7)C(=O)/C6=C\c6cc(C(C)(C)C(=O)OC)c(-c7cc(C)cc(C(C)(C)C(=O)OC)c7)s6)sc5c4c(C(C)(C)C(=O)OC)ccc2-3)c1,CCCCCCC(CCCC)Cc1c(/C=C2\C(=O)c3cc(F)c(F)cc3C2=C(C#N)C#N)sc2c1SC1c3c(c4c(c5nsnc35)c3sc5c(CC(CCCC)CCCCCC)c(/C=C6\C(=O)c7cc(F)c(F)cc7C6=C(C#N)C#N)sc5c3n4CC(CC)CCCC)N(CC(CC)CCCC)C21,0.89,25.34,60.77,13.7,13.705215020000002,0.0380658394160816,13.41,13.7,,,,,ITO/PEDOT/PM6:L8-BO/PDINN/Ag,conventional,PDINN,,PEDOT,,,,,110.0,-5.56,-3.65,,-5.68,-3.9,
68581,10.1039/d4cp03492a,10.1039/d4cp03492a,PM6,L8-BO,PM6,L8-BO,COC(=O)C(C)(C)c1cc(C)cc(-c2sc3c4sc5cc(/C=C6/C(=O)c7cc(F)cc(c7)C(=O)/C6=C\c6cc(C(C)(C)C(=O)OC)c(-c7cc(C)cc(C(C)(C)C(=O)OC)c7)s6)sc5c4c(C(C)(C)C(=O)OC)ccc2-3)c1,CCCCCCC(CCCC)Cc1c(/C=C2\C(=O)c3cc(F)c(F)cc3C2=C(C#N)C#N)sc2c1SC1c3c(c4c(c5nsnc35)c3sc5c(CC(CCCC)CCCCCC)c(/C=C6\C(=O)c7cc(F)c(F)cc7C6=C(C#N)C#N)sc5c3n4CC(CC)CCCC)N(CC(CC)CCCC)C21,0.9,26.18,67.46,15.39,15.8949252,3.280865497076016,15.05,15.39,1:1.2,,,,ITO/PEDOT/PM6:L8-BO/PDINN/Ag,conventional,PDINN,,PEDOT,,,,,,-5.56,-3.65,,-5.68,-3.9,
68582,10.1039/d4cp03492a,10.1039/d4cp03492a,PM6,L8-BO,PM6,L8-BO,COC(=O)C(C)(C)c1cc(C)cc(-c2sc3c4sc5cc(/C=C6/C(=O)c7cc(F)cc(c7)C(=O)/C6=C\c6cc(C(C)(C)C(=O)OC)c(-c7cc(C)cc(C(C)(C)C(=O)OC)c7)s6)sc5c4c(C(C)(C)C(=O)OC)ccc2-3)c1,CCCCCCC(CCCC)Cc1c(/C=C2\C(=O)c3cc(F)c(F)cc3C2=C(C#N)C#N)sc2c1SC1c3c(c4c(c5nsnc35)c3sc5c(CC(CCCC)CCCCCC)c(/C=C6\C(=O)c7cc(F)c(F)cc7C6=C(C#N)C#N)sc5c3n4CC(CC)CCCC)N(CC(CC)CCCC)C21,0.87,25.58,76.77,16.88,17.084856419999998,1.2136043838862485,15.96,16.88,,0.5% DIO,DIO,0.5%,ITO/PEDOT/PM6:L8-BO/PDINN/Ag,conventional,PDINN,,PEDOT,,,,,,-5.56,-3.65,,-5.68,-3.9,
68583,10.1039/d4cp03492a,10.1039/d4cp03492a,PM6,L8-BO,PM6,L8-BO,COC(=O)C(C)(C)c1cc(C)cc(-c2sc3c4sc5cc(/C=C6/C(=O)c7cc(F)cc(c7)C(=O)/C6=C\c6cc(C(C)(C)C(=O)OC)c(-c7cc(C)cc(C(C)(C)C(=O)OC)c7)s6)sc5c4c(C(C)(C)C(=O)OC)ccc2-3)c1,CCCCCCC(CCCC)Cc1c(/C=C2\C(=O)c3cc(F)c(F)cc3C2=C(C#N)C#N)sc2c1SC1c3c(c4c(c5nsnc35)c3sc5c(CC(CCCC)CCCCCC)c(/C=C6\C(=O)c7cc(F)c(F)cc7C6=C(C#N)C#N)sc5c3n4CC(CC)CCCC)N(CC(CC)CCCC)C21,0.88,26.13,66.53,14.42,15.29817432,6.089974479889052,13.74,14.42,,,,,ITO/PEDOT/PM6:L8-BO/PDINN/Ag,LBL,PDINN,,PEDOT:PSS,,,,,,-5.56,-3.65,,-5.68,-3.9,
68584,10.1039/d4cp03492a,10.1039/d4cp03492a,PM6,L8-BO,PM6,L8-BO,COC(=O)C(C)(C)c1cc(C)cc(-c2sc3c4sc5cc(/C=C6/C(=O)c7cc(F)cc(c7)C(=O)/C6=C\c6cc(C(C)(C)C(=O)OC)c(-c7cc(C)cc(C(C)(C)C(=O)OC)c7)s6)sc5c4c(C(C)(C)C(=O)OC)ccc2-3)c1,CCCCCCC(CCCC)Cc1c(/C=C2\C(=O)c3cc(F)c(F)cc3C2=C(C#N)C#N)sc2c1SC1c3c(c4c(c5nsnc35)c3sc5c(CC(CCCC)CCCCCC)c(/C=C6\C(=O)c7cc(F)c(F)cc7C6=C(C#N)C#N)sc5c3n4CC(CC)CCCC)N(CC(CC)CCCC)C21,0.88,25.44,65.47,14.74,14.65689984,0.5637731343283633,13.75,14.74,,CN,CN,0.5 vol%,ITO/PEDOT/PM6:L8-BO/PDINN/Ag,LBL,PDINN,,PEDOT:PSS,,,,,,-5.56,-3.65,,-5.68,-3.9,
68585,10.1039/d4cp03492a,10.1039/d4cp03492a,PM6,L8-BO,PM6,L8-BO,COC(=O)C(C)(C)c1cc(C)cc(-c2sc3c4sc5cc(/C=C6/C(=O)c7cc(F)cc(c7)C(=O)/C6=C\c6cc(C(C)(C)C(=O)OC)c(-c7cc(C)cc(C(C)(C)C(=O)OC)c7)s6)sc5c4c(C(C)(C)C(=O)OC)ccc2-3)c1,CCCCCCC(CCCC)Cc1c(/C=C2\C(=O)c3cc(F)c(F)cc3C2=C(C#N)C#N)sc2c1SC1c3c(c4c(c5nsnc35)c3sc5c(CC(CCCC)CCCCCC)c(/C=C6\C(=O)c7cc(F)c(F)cc7C6=C(C#N)C#N)sc5c3n4CC(CC)CCCC)N(CC(CC)CCCC)C21,0.88,25.7,78.22,17.42,17.6902352,1.5512927669345482,16.04,17.42,1:1.2,DIO,,,ITO/PEDOT/PM6:L8-BO/PDINN/Ag,BHJ,PDINN,,PEDOT:PSS,,96.0,chloroform,,,-5.56,-3.65,,-5.68,-3.9,
68586,10.1039/d4cp03492a,10.1039/d4cp03492a,PM6,L8-BO,PM6,L8-BO,COC(=O)C(C)(C)c1cc(C)cc(-c2sc3c4sc5cc(/C=C6/C(=O)c7cc(F)cc(c7)C(=O)/C6=C\c6cc(C(C)(C)C(=O)OC)c(-c7cc(C)cc(C(C)(C)C(=O)OC)c7)s6)sc5c4c(C(C)(C)C(=O)OC)ccc2-3)c1,CCCCCCC(CCCC)Cc1c(/C=C2\C(=O)c3cc(F)c(F)cc3C2=C(C#N)C#N)sc2c1SC1c3c(c4c(c5nsnc35)c3sc5c(CC(CCCC)CCCCCC)c(/C=C6\C(=O)c7cc(F)c(F)cc7C6=C(C#N)C#N)sc5c3n4CC(CC)CCCC)N(CC(CC)CCCC)C21,0.881,26.61,78.36,18.33,18.370256076,0.2196185270049216,17.06,18.33,1:1.2,DIO,,,ITO/PEDOT/PM6:L8-BO/PDINN/Ag,BHJ,PDINN,,PEDOT:PSS,,100.0,chloroform,,90.0,-5.56,-3.65,,-5.68,-3.9,
68587,10.1039/d4cp03492a,10.1039/d4cp03492a,PM6,L8-BO,PM6,L8-BO,COC(=O)C(C)(C)c1cc(C)cc(-c2sc3c4sc5cc(/C=C6/C(=O)c7cc(F)cc(c7)C(=O)/C6=C\c6cc(C(C)(C)C(=O)OC)c(-c7cc(C)cc(C(C)(C)C(=O)OC)c7)s6)sc5c4c(C(C)(C)C(=O)OC)ccc2-3)c1,CCCCCCC(CCCC)Cc1c(/C=C2\C(=O)c3cc(F)c(F)cc3C2=C(C#N)C#N)sc2c1SC1c3c(c4c(c5nsnc35)c3sc5c(CC(CCCC)CCCCCC)c(/C=C6\C(=O)c7cc(F)c(F)cc7C6=C(C#N)C#N)sc5c3n4CC(CC)CCCC)N(CC(CC)CCCC)C21,0.882,24.06,78.1,16.57,16.573538519999996,0.0213549788774639,15.82,16.57,1:1.2,DIO,,,ITO/PEDOT/PM6:L8-BO/PDINN/Ag,BHJ,PDINN,,PEDOT:PSS,,112.0,chloroform,,,-5.56,-3.65,,-5.68,-3.9,
68591,10.1039/d4cp03492a,10.1039/d4cp03492a,PM6,L8-BO,PM6,L8-BO,COC(=O)C(C)(C)c1cc(C)cc(-c2sc3c4sc5cc(/C=C6/C(=O)c7cc(F)cc(c7)C(=O)/C6=C\c6cc(C(C)(C)C(=O)OC)c(-c7cc(C)cc(C(C)(C)C(=O)OC)c7)s6)sc5c4c(C(C)(C)C(=O)OC)ccc2-3)c1,CCCCCCC(CCCC)Cc1c(/C=C2\C(=O)c3cc(F)c(F)cc3C2=C(C#N)C#N)sc2c1SC1c3c(c4c(c5nsnc35)c3sc5c(CC(CCCC)CCCCCC)c(/C=C6\C(=O)c7cc(F)c(F)cc7C6=C(C#N)C#N)sc5c3n4CC(CC)CCCC)N(CC(CC)CCCC)C21,0.911,26.03,74.7,17.71,17.713857510000004,0.0217815358554664,,,,-,,,,,PFN-Br-MA,PFN-Br-MA,PEDOT:PSS-TA,PEDOT:PSS-TA,,,,,-5.56,-3.65,,-5.68,-3.9,
68592,10.1039/d4cp03492a,10.1039/d4cp03492a,PM6,L8-BO,PM6,L8-BO,COC(=O)C(C)(C)c1cc(C)cc(-c2sc3c4sc5cc(/C=C6/C(=O)c7cc(F)cc(c7)C(=O)/C6=C\c6cc(C(C)(C)C(=O)OC)c(-c7cc(C)cc(C(C)(C)C(=O)OC)c7)s6)sc5c4c(C(C)(C)C(=O)OC)ccc2-3)c1,CCCCCCC(CCCC)Cc1c(/C=C2\C(=O)c3cc(F)c(F)cc3C2=C(C#N)C#N)sc2c1SC1c3c(c4c(c5nsnc35)c3sc5c(CC(CCCC)CCCCCC)c(/C=C6\C(=O)c7cc(F)c(F)cc7C6=C(C#N)C#N)sc5c3n4CC(CC)CCCC)N(CC(CC)CCCC)C21,0.907,25.85,74.4,17.44,17.443786800000005,0.0217133027523157,,,,Th-FSi,Th-FSi,,,,PFN-Br-MA,PFN-Br-MA,PEDOT:PSS-TA,PEDOT:PSS-TA,,,,,-5.56,-3.65,,-5.68,-3.9,
68593,10.1039/d4cp03492a,10.1039/d4cp03492a,PM6,L8-BO,PM6,L8-BO,COC(=O)C(C)(C)c1cc(C)cc(-c2sc3c4sc5cc(/C=C6/C(=O)c7cc(F)cc(c7)C(=O)/C6=C\c6cc(C(C)(C)C(=O)OC)c(-c7cc(C)cc(C(C)(C)C(=O)OC)c7)s6)sc5c4c(C(C)(C)C(=O)OC)ccc2-3)c1,CCCCCCC(CCCC)Cc1c(/C=C2\C(=O)c3cc(F)c(F)cc3C2=C(C#N)C#N)sc2c1SC1c3c(c4c(c5nsnc35)c3sc5c(CC(CCCC)CCCCCC)c(/C=C6\C(=O)c7cc(F)c(F)cc7C6=C(C#N)C#N)sc5c3n4CC(CC)CCCC)N(CC(CC)CCCC)C21,0.897,26.28,77.6,18.29,18.29277216,0.0151566976489844,,,,Th-ClSi,Th-ClSi,,,,PFN-Br-MA,PFN-Br-MA,PEDOT:PSS-TA,PEDOT:PSS-TA,,,,,-5.56,-3.65,,-5.68,-3.9,
68594,10.1039/d4cp03492a,10.1039/d4cp03492a,PM6,L8-BO,PM6,L8-BO,COC(=O)C(C)(C)c1cc(C)cc(-c2sc3c4sc5cc(/C=C6/C(=O)c7cc(F)cc(c7)C(=O)/C6=C\c6cc(C(C)(C)C(=O)OC)c(-c7cc(C)cc(C(C)(C)C(=O)OC)c7)s6)sc5c4c(C(C)(C)C(=O)OC)ccc2-3)c1,CCCCCCC(CCCC)Cc1c(/C=C2\C(=O)c3cc(F)c(F)cc3C2=C(C#N)C#N)sc2c1SC1c3c(c4c(c5nsnc35)c3sc5c(CC(CCCC)CCCCCC)c(/C=C6\C(=O)c7cc(F)c(F)cc7C6=C(C#N)C#N)sc5c3n4CC(CC)CCCC)N(CC(CC)CCCC)C21,0.885,26.01,77.1,17.81,17.747533349999998,0.3507391914654748,,,,Th-BrSi,Th-BrSi,,,,PFN-Br-MA,PFN-Br-MA,PEDOT:PSS-TA,PEDOT:PSS-TA,,,,,-5.56,-3.65,,-5.68,-3.9,
68595,10.1039/d4cp03492a,10.1039/d4cp03492a,PM6,L8-BO,PM6,L8-BO,COC(=O)C(C)(C)c1cc(C)cc(-c2sc3c4sc5cc(/C=C6/C(=O)c7cc(F)cc(c7)C(=O)/C6=C\c6cc(C(C)(C)C(=O)OC)c(-c7cc(C)cc(C(C)(C)C(=O)OC)c7)s6)sc5c4c(C(C)(C)C(=O)OC)ccc2-3)c1,CCCCCCC(CCCC)Cc1c(/C=C2\C(=O)c3cc(F)c(F)cc3C2=C(C#N)C#N)sc2c1SC1c3c(c4c(c5nsnc35)c3sc5c(CC(CCCC)CCCCCC)c(/C=C6\C(=O)c7cc(F)c(F)cc7C6=C(C#N)C#N)sc5c3n4CC(CC)CCCC)N(CC(CC)CCCC)C21,0.885,26.25,78.47,18.18,18.229561875,0.2726175742574171,,,,-,,,,conventional,PFN-Br,PFN-Br,PEDOT:PSS,PEDOT:PSS,,,,,-5.56,-3.65,,-5.68,-3.9,
68596,10.1039/d4cp03492a,10.1039/d4cp03492a,PM6,L8-BO,PM6,L8-BO,COC(=O)C(C)(C)c1cc(C)cc(-c2sc3c4sc5cc(/C=C6/C(=O)c7cc(F)cc(c7)C(=O)/C6=C\c6cc(C(C)(C)C(=O)OC)c(-c7cc(C)cc(C(C)(C)C(=O)OC)c7)s6)sc5c4c(C(C)(C)C(=O)OC)ccc2-3)c1,CCCCCCC(CCCC)Cc1c(/C=C2\C(=O)c3cc(F)c(F)cc3C2=C(C#N)C#N)sc2c1SC1c3c(c4c(c5nsnc35)c3sc5c(CC(CCCC)CCCCCC)c(/C=C6\C(=O)c7cc(F)c(F)cc7C6=C(C#N)C#N)sc5c3n4CC(CC)CCCC)N(CC(CC)CCCC)C21,0.884,26.4,79.03,18.44,18.44370528,0.0200937093275399,,,,-,,,,conventional,PNDIT-F3N,PNDIT-F3N,PEDOT:PSS,PEDOT:PSS,,,,,-5.56,-3.65,,-5.68,-3.9,
68597,10.1039/d4cp03492a,10.1039/d4cp03492a,PM6,L8-BO,PM6,L8-BO,COC(=O)C(C)(C)c1cc(C)cc(-c2sc3c4sc5cc(/C=C6/C(=O)c7cc(F)cc(c7)C(=O)/C6=C\c6cc(C(C)(C)C(=O)OC)c(-c7cc(C)cc(C(C)(C)C(=O)OC)c7)s6)sc5c4c(C(C)(C)C(=O)OC)ccc2-3)c1,CCCCCCC(CCCC)Cc1c(/C=C2\C(=O)c3cc(F)c(F)cc3C2=C(C#N)C#N)sc2c1SC1c3c(c4c(c5nsnc35)c3sc5c(CC(CCCC)CCCCCC)c(/C=C6\C(=O)c7cc(F)c(F)cc7C6=C(C#N)C#N)sc5c3n4CC(CC)CCCC)N(CC(CC)CCCC)C21,0.869,26.35,79.6,18.23,18.2269274,0.0168546352166726,,,,DIO,DIO,,,binary,PNDIT-F3N,PNDIT-F3N,PEDOT:PSS,PEDOT:PSS,,,,,-5.56,-3.65,,-5.68,-3.9,
68598,10.1039/d4cp03492a,10.1039/d4cp03492a,PM6,L8-BO,PM6,L8-BO,COC(=O)C(C)(C)c1cc(C)cc(-c2sc3c4sc5cc(/C=C6/C(=O)c7cc(F)cc(c7)C(=O)/C6=C\c6cc(C(C)(C)C(=O)OC)c(-c7cc(C)cc(C(C)(C)C(=O)OC)c7)s6)sc5c4c(C(C)(C)C(=O)OC)ccc2-3)c1,CCCCCCC(CCCC)Cc1c(/C=C2\C(=O)c3cc(F)c(F)cc3C2=C(C#N)C#N)sc2c1SC1c3c(c4c(c5nsnc35)c3sc5c(CC(CCCC)CCCCCC)c(/C=C6\C(=O)c7cc(F)c(F)cc7C6=C(C#N)C#N)sc5c3n4CC(CC)CCCC)N(CC(CC)CCCC)C21,0.881,25.88,77.0,17.56,17.5562156,0.021551252847364,,,,-,,,,,PNDIT-F3N,PNDIT-F3N,2PACZ,2PACz,,,,,-5.56,-3.65,,-5.68,-3.9,
68599,10.1039/d4cp03492a,10.1039/d4cp03492a,PM6,L8-BO,PM6,L8-BO,COC(=O)C(C)(C)c1cc(C)cc(-c2sc3c4sc5cc(/C=C6/C(=O)c7cc(F)cc(c7)C(=O)/C6=C\c6cc(C(C)(C)C(=O)OC)c(-c7cc(C)cc(C(C)(C)C(=O)OC)c7)s6)sc5c4c(C(C)(C)C(=O)OC)ccc2-3)c1,CCCCCCC(CCCC)Cc1c(/C=C2\C(=O)c3cc(F)c(F)cc3C2=C(C#N)C#N)sc2c1SC1c3c(c4c(c5nsnc35)c3sc5c(CC(CCCC)CCCCCC)c(/C=C6\C(=O)c7cc(F)c(F)cc7C6=C(C#N)C#N)sc5c3n4CC(CC)CCCC)N(CC(CC)CCCC)C21,0.873,26.47,75.83,17.52,17.523031473,0.0173029280821921,,,,-,,,,binary,PDINO,PDINO,PEDOT:PSS,PEDOT:PSS,,,,,-5.56,-3.65,,-5.68,-3.9,
68601,10.1039/d4cp04154b,10.1039/d4cp04154b,PM6,TTPIC-Ar,PM6,TTPIC-Ar,CC1=CC(=CC(=C1)C2=C3C=CC(=C4C5=C(C=C(S5)/C=C\6/C(=O)C7=CC(=CC(=C7)F)C(=O)/C6=C\C8=CC(=C(S8)C9=CC(=CC(=C9)C)C(C)(C)C(=O)OC)C(C)(C)C(=O)OC)SC4=C3S2)C(C)(C)C(=O)OC)C(C)(C)C(=O)OC,,0.914,19.26,60.97,10.74,10.732939308000002,0.065742011173164,,,,,,,,,,,,,,,,,-5.56,-3.65,,,,
68602,10.1039/d4cp04154b,10.1039/d4cp04154b,PM6,iTTPIC-Ar,PM6,iTTPIC-Ar,CC1=CC(=CC(=C1)C2=C3C=CC(=C4C5=C(C=C(S5)/C=C\6/C(=O)C7=CC(=CC(=C7)F)C(=O)/C6=C\C8=CC(=C(S8)C9=CC(=CC(=C9)C)C(C)(C)C(=O)OC)C(C)(C)C(=O)OC)SC4=C3S2)C(C)(C)C(=O)OC)C(C)(C)C(=O)OC,,0.841,22.52,67.58,12.8,12.799192455999998,0.0063089375000185,,,,,,,ITO/PEDOT:PSS/PM6:NFA/PDINN/Ag,,PDINN,,PEDOT:PSS,,,,,,-5.56,-3.65,,,,
68616,10.1039/d4ee00400k,10.1039/d4ee00400k,B3TR,BTP-eC9,B3TR,BTP-eC9,,CCCCCCCCCc1c(C=C2C(=O)c3cc(Cl)c(Cl)cc3C2=C(C#N)C#N)sc2c1sc1c3c4nsnc4c4c5sc6c(CCCCCCCCC)c(C=C7C(=O)c8cc(Cl)c(Cl)cc8C7=C(C#N)C#N)sc6c5n(CC(CCCC)CCCCCC)c4c3n(CC(CCCC)CCCCCC)c21,0.87,8.16,33.2,2.36,2.3569344,0.1298983050847364,2.1,2.36,,,,,,,PDINN,,PEDOT:PSS,,,,,,,,,-5.68,-3.9,
68617,10.1039/d4ee00400k,10.1039/d4ee00400k,B3TR,BTP-eC9,B3TR,BTP-eC9,,CCCCCCCCCc1c(C=C2C(=O)c3cc(Cl)c(Cl)cc3C2=C(C#N)C#N)sc2c1sc1c3c4nsnc4c4c5sc6c(CCCCCCCCC)c(C=C7C(=O)c8cc(Cl)c(Cl)cc8C7=C(C#N)C#N)sc6c5n(CC(CCCC)CCCCCC)c4c3n(CC(CCCC)CCCCCC)c21,0.809,25.5,72.0,14.8,14.85324,0.3597297297297339,14.2,14.8,,,,,conventional,,PDINN,,PEDOT:PSS,,,chloroform,,,,,,-5.68,-3.9,
68618,10.1039/d4ee00400k,10.1039/d4ee00400k,B2,BTP-eC9,B2,BTP-eC9,,CCCCCCCCCc1c(C=C2C(=O)c3cc(Cl)c(Cl)cc3C2=C(C#N)C#N)sc2c1sc1c3c4nsnc4c4c5sc6c(CCCCCCCCC)c(C=C7C(=O)c8cc(Cl)c(Cl)cc8C7=C(C#N)C#N)sc6c5n(CC(CCCC)CCCCCC)c4c3n(CC(CCCC)CCCCCC)c21,0.876,22.8,49.1,9.81,9.8066448,0.0342018348623819,9.37,9.81,,,,,conventional,,PDINN,,PEDOT:PSS,,,chloroform,,,,,,-5.68,-3.9,
68619,10.1039/d4ee00400k,10.1039/d4ee00400k,B2,BTP-eC9,B2,BTP-eC9,,CCCCCCCCCc1c(C=C2C(=O)c3cc(Cl)c(Cl)cc3C2=C(C#N)C#N)sc2c1sc1c3c4nsnc4c4c5sc6c(CCCCCCCCC)c(C=C7C(=O)c8cc(Cl)c(Cl)cc8C7=C(C#N)C#N)sc6c5n(CC(CCCC)CCCCCC)c4c3n(CC(CCCC)CCCCCC)c21,0.861,26.2,75.8,17.1,17.099115599999998,0.0051719298245841,16.7,17.1,,,,,conventional,,PDINN,,PEDOT:PSS,,,chloroform,,,,,,-5.68,-3.9,
68620,10.1039/d4ee00540f,10.1039/d4ee00540f,D18,Y6,D18,Y6,CCCCCCC(CCCC)Cc1csc(-c2cc3c4nsnc4c4cc(-c5cc(CC(CCCC)CCCCCC)c(-c6cc7c(-c8cc(F)c(CC(CC)CCCC)s8)c8sccc8c(-c8cc(F)c(CC(CC)CCCC)s8)c7s6)s5)sc4c3s2)c1,CCCCCCCCCCCc1c(/C=C2\C(=O)c3cc(F)c(F)cc3C2=C(C#N)C#N)sc2c1sc1c3c4nsnc4c4c5sc6c(CCCCCCCCCCC)c(/C=C7\C(=O)c8cc(F)c(F)cc8C7=C(C#N)C#N)sc6c5n(CC(CC)CCCC)c4c3n(CC(CC)CCCC)c21,0.85,25.67,79.73,17.34,17.39668735,0.3269166666666707,17.05,17.34,,,,,ITO/PEDOT:PSS/active layer/PNDIT-F3N/Ag,conventional,PNDIT-F3N,,PEDOT:PSS,,,,,,-5.51,-2.77,,-5.65,-4.09,
68621,10.1039/d4ee00540f,10.1039/d4ee00540f,D18,AQI2,D18,AQI2,CCCCCCC(CCCC)Cc1csc(-c2cc3c4nsnc4c4cc(-c5cc(CC(CCCC)CCCCCC)c(-c6cc7c(-c8cc(F)c(CC(CC)CCCC)s8)c8sccc8c(-c8cc(F)c(CC(CC)CCCC)s8)c7s6)s5)sc4c3s2)c1,,1.0,23.03,71.55,16.48,16.477964999999998,0.0123483009708913,16.05,16.48,,,,,ITO/PEDOT:PSS/active layer/PNDIT-F3N/Ag,conventional,PNDIT-F3N,,PEDOT:PSS,,,,,,-5.51,-2.77,,,,
68622,10.1039/d4ee00540f,10.1039/d4ee00540f,D18,AQI4,D18,AQI4,CCCCCCC(CCCC)Cc1csc(-c2cc3c4nsnc4c4cc(-c5cc(CC(CCCC)CCCCCC)c(-c6cc7c(-c8cc(F)c(CC(CC)CCCC)s8)c8sccc8c(-c8cc(F)c(CC(CC)CCCC)s8)c7s6)s5)sc4c3s2)c1,,0.95,24.56,76.91,18.02,17.944641199999996,0.4181953385127836,17.73,18.02,,,,,ITO/PEDOT:PSS/active layer/PNDIT-F3N/Ag,conventional,PNDIT-F3N,,PEDOT:PSS,,,,,,-5.51,-2.77,,,,
68630,10.1039/d4ee00764f,10.1039/d4ee00764f,PTQ10,m-BTP-PhC6,PTQ10,m-BTP-PhC6,CCCCCCCCC(CCCCCC)COc1cnc2c(-c3cccs3)c(F)c(F)cc2n1,CCCCCCc1cccc(-c2c(/C=C3\C(=O)c4cc(F)c(F)cc4C3=C(C#N)C#N)sc3c2sc2c4c5nsnc5c5c6sc7c(-c8cccc(CCCCCC)c8)c(/C=C8\C(=O)c9cc(F)c(F)cc9C8=C(C#N)C#N)sc7c6n(CC(CC)CCCC)c5c4n(CC(CC)CCCC)c32)c1,0.883,26.55,79.9,18.73,18.73147635,0.0078822744260586,,,,w/o,,,ITO/PEDOT:PSS/active layer/PFN-Br/Ag,conventional,PFN-Br,,PEDOT:PSS,,,,,,-5.54,-2.92,,,,
68631,10.1039/d4ee00764f,10.1039/d4ee00764f,PTQ10,m-BTP-PhC6,PTQ10,m-BTP-PhC6,CCCCCCCCC(CCCCCC)COc1cnc2c(-c3cccs3)c(F)c(F)cc2n1,CCCCCCc1cccc(-c2c(/C=C3\C(=O)c4cc(F)c(F)cc4C3=C(C#N)C#N)sc3c2sc2c4c5nsnc5c5c6sc7c(-c8cccc(CCCCCC)c8)c(/C=C8\C(=O)c9cc(F)c(F)cc9C8=C(C#N)C#N)sc7c6n(CC(CC)CCCC)c5c4n(CC(CC)CCCC)c32)c1,0.881,26.32,79.6,18.35,18.45758432,0.586290572207089,,,,w/o,,,ITO/PEDOT:PSS/active layer/PFN-Br/Ag,conventional,PFN-Br,,PEDOT:PSS,,,,,,-5.54,-2.92,,,,
68632,10.1039/d4ee00764f,10.1039/d4ee00764f,PTQ10,m-BTP-PhC6,PTQ10,m-BTP-PhC6,CCCCCCCCC(CCCCCC)COc1cnc2c(-c3cccs3)c(F)c(F)cc2n1,CCCCCCc1cccc(-c2c(/C=C3\C(=O)c4cc(F)c(F)cc4C3=C(C#N)C#N)sc3c2sc2c4c5nsnc5c5c6sc7c(-c8cccc(CCCCCC)c8)c(/C=C8\C(=O)c9cc(F)c(F)cc9C8=C(C#N)C#N)sc7c6n(CC(CC)CCCC)c5c4n(CC(CC)CCCC)c32)c1,0.884,27.2,81.8,19.67,19.6686464,0.0068815455007888,,,,CNPz,CNPz,,ITO/PEDOT:PSS/active layer/PFN-Br/Ag,,PFN-Br,,PEDOT:PSS,,,,,,-5.54,-2.92,,,,
68633,10.1039/d4ee00764f,10.1039/d4ee00764f,PTQ10,m-BTP-PhC6,PTQ10,m-BTP-PhC6,CCCCCCCCC(CCCCCC)COc1cnc2c(-c3cccs3)c(F)c(F)cc2n1,CCCCCCc1cccc(-c2c(/C=C3\C(=O)c4cc(F)c(F)cc4C3=C(C#N)C#N)sc3c2sc2c4c5nsnc5c5c6sc7c(-c8cccc(CCCCCC)c8)c(/C=C8\C(=O)c9cc(F)c(F)cc9C8=C(C#N)C#N)sc7c6n(CC(CC)CCCC)c5c4n(CC(CC)CCCC)c32)c1,0.882,27.04,80.7,19.4,19.24636896,0.7919125773195902,,,,CNPz,CNPz,,ITO/PEDOT:PSS/active layer/PFN-Br/Ag,conventional,PFN-Br,,PEDOT:PSS,,,,,,-5.54,-2.92,,,,
68634,10.1039/d4ee00764f,10.1039/d4ee00764f,PTQ10,m-BTP-PhC6,PTQ10,m-BTP-PhC6,CCCCCCCCC(CCCCCC)COc1cnc2c(-c3cccs3)c(F)c(F)cc2n1,CCCCCCc1cccc(-c2c(/C=C3\C(=O)c4cc(F)c(F)cc4C3=C(C#N)C#N)sc3c2sc2c4c5nsnc5c5c6sc7c(-c8cccc(CCCCCC)c8)c(/C=C8\C(=O)c9cc(F)c(F)cc9C8=C(C#N)C#N)sc7c6n(CC(CC)CCCC)c5c4n(CC(CC)CCCC)c32)c1,0.884,26.19,79.2,18.34,18.336352320000003,0.0198892039258272,,,,DCNPz,DCNPz,,ITO/PEDOT:PSS/active layer/PFN-Br/Ag,,PFN-Br,,PEDOT:PSS,,,,,,-5.54,-2.92,,,,
68635,10.1039/d4ee00764f,10.1039/d4ee00764f,PTQ10,m-BTP-PhC6,PTQ10,m-BTP-PhC6,CCCCCCCCC(CCCCCC)COc1cnc2c(-c3cccs3)c(F)c(F)cc2n1,CCCCCCc1cccc(-c2c(/C=C3\C(=O)c4cc(F)c(F)cc4C3=C(C#N)C#N)sc3c2sc2c4c5nsnc5c5c6sc7c(-c8cccc(CCCCCC)c8)c(/C=C8\C(=O)c9cc(F)c(F)cc9C8=C(C#N)C#N)sc7c6n(CC(CC)CCCC)c5c4n(CC(CC)CCCC)c32)c1,0.88,25.89,78.5,17.87,17.884812,0.0828875209848861,,,,DCNPz,DCNPz,,ITO/PEDOT:PSS/active layer/PFN-Br/Ag,conventional,PFN-Br,,PEDOT:PSS,,,,,,-5.54,-2.92,,,,
68636,10.1039/d4ee00860j,10.1039/d4ee00860j,PM6,Tri-BT,PM6,Tri-BT,COC(=O)C(C)(C)c1cc(C)cc(-c2sc3c4sc5cc(/C=C6/C(=O)c7cc(F)cc(c7)C(=O)/C6=C\c6cc(C(C)(C)C(=O)OC)c(-c7cc(C)cc(C(C)(C)C(=O)OC)c7)s6)sc5c4c(C(C)(C)C(=O)OC)ccc2-3)c1,,0.934,25.49,74.9,17.81,17.83193734,0.1231742841100557,17.63,17.81,,,,,ITO/2PACz/active layer/PNDIT-F3N/Ag,OSC,PNDIT-F3N,,2PACz,,,,,,-5.56,-3.65,,,,
68637,10.1039/d4ee00860j,10.1039/d4ee00860j,PM6,Tri-Qx,PM6,Tri-Qx,COC(=O)C(C)(C)c1cc(C)cc(-c2sc3c4sc5cc(/C=C6/C(=O)c7cc(F)cc(c7)C(=O)/C6=C\c6cc(C(C)(C)C(=O)OC)c(-c7cc(C)cc(C(C)(C)C(=O)OC)c7)s6)sc5c4c(C(C)(C)C(=O)OC)ccc2-3)c1,,0.935,25.28,77.5,18.33,18.31852,0.0626295690125413,18.23,18.33,,,,,ITO/2PACz/active layer/PNDIT-F3N/Ag,OSC,PNDIT-F3N,,2PACz,,,,,,-5.56,-3.65,,,,
68638,10.1039/d4ee00860j,10.1039/d4ee00860j,PM6,TQT,PM6,TQT,COC(=O)C(C)(C)c1cc(C)cc(-c2sc3c4sc5cc(/C=C6/C(=O)c7cc(F)cc(c7)C(=O)/C6=C\c6cc(C(C)(C)C(=O)OC)c(-c7cc(C)cc(C(C)(C)C(=O)OC)c7)s6)sc5c4c(C(C)(C)C(=O)OC)ccc2-3)c1,,0.944,25.78,76.1,18.52,18.51993952,0.0003265658747403,18.43,18.52,,,,,ITO/2PACz/active layer/PNDIT-F3N/Ag,OSC,PNDIT-F3N,,2PACz,,,,,,-5.56,-3.65,,,,
68639,10.1039/d4ee00860j,10.1039/d4ee00860j,PM6,L8-BO,PM6,L8-BO,COC(=O)C(C)(C)c1cc(C)cc(-c2sc3c4sc5cc(/C=C6/C(=O)c7cc(F)cc(c7)C(=O)/C6=C\c6cc(C(C)(C)C(=O)OC)c(-c7cc(C)cc(C(C)(C)C(=O)OC)c7)s6)sc5c4c(C(C)(C)C(=O)OC)ccc2-3)c1,CCCCCCC(CCCC)Cc1c(/C=C2\C(=O)c3cc(F)c(F)cc3C2=C(C#N)C#N)sc2c1SC1c3c(c4c(c5nsnc35)c3sc5c(CC(CCCC)CCCCCC)c(/C=C6\C(=O)c7cc(F)c(F)cc7C6=C(C#N)C#N)sc5c3n4CC(CC)CCCC)N(CC(CC)CCCC)C21,0.875,26.61,80.1,18.65,18.65028375,0.0015214477211672,18.24,18.65,,,,,ITO/2PACz/active layer/PNDIT-F3N/Ag,OSC,PNDIT-F3N,,2PACz,,,,,,-5.56,-3.65,,-5.68,-3.9,
68656,10.1039/d4ee01405g,10.1039/d4ee01405g,PM6,BO-4Cl,PM6,BO-4Cl,COC(=O)C(C)(C)c1cc(C)cc(-c2sc3c4sc5cc(/C=C6/C(=O)c7cc(F)cc(c7)C(=O)/C6=C\c6cc(C(C)(C)C(=O)OC)c(-c7cc(C)cc(C(C)(C)C(=O)OC)c7)s6)sc5c4c(C(C)(C)C(=O)OC)ccc2-3)c1,CCCCCCCCCCCc1c(/C=C2\C(=O)c3cc(Cl)c(Cl)cc3C2=C(C#N)C#N)sc2c1sc1c3c4nsnc4c4c5sc6c(CCCCCCCCCCC)c(/C=C7\C(=O)c8cc(Cl)c(Cl)cc8C7=C(C#N)C#N)sc6c5n(CC(CCCC)CCCCCC)c4c3n(CC(CCCC)CCCCCC)c21,0.853,27.55,76.95,18.09,18.083365425,0.0366753731343263,17.71,18.09,1:1.2,,,,,,PFN-Br,,2PACz,,105.0,o-xylene,,50.0,-5.56,-3.65,,-5.68,-4.1,
68657,10.1039/d4ee01405g,10.1039/d4ee01405g,PM6,BO-4Cl,PM6,BO-4Cl,COC(=O)C(C)(C)c1cc(C)cc(-c2sc3c4sc5cc(/C=C6/C(=O)c7cc(F)cc(c7)C(=O)/C6=C\c6cc(C(C)(C)C(=O)OC)c(-c7cc(C)cc(C(C)(C)C(=O)OC)c7)s6)sc5c4c(C(C)(C)C(=O)OC)ccc2-3)c1,CCCCCCCCCCCc1c(/C=C2\C(=O)c3cc(Cl)c(Cl)cc3C2=C(C#N)C#N)sc2c1sc1c3c4nsnc4c4c5sc6c(CCCCCCCCCCC)c(/C=C7\C(=O)c8cc(Cl)c(Cl)cc8C7=C(C#N)C#N)sc6c5n(CC(CCCC)CCCCCC)c4c3n(CC(CCCC)CCCCCC)c21,0.853,28.35,77.76,18.81,18.80435088,0.0300325358851542,18.52,18.81,1:1.2,MT,MT,67 wt% relative to BO-4Cl,,,PFN-Br,,2PACz,,105.0,o-xylene,,50.0,-5.56,-3.65,,-5.68,-4.1,
68658,10.1039/d4ee01522c,10.1039/d4ee01522c,PM6,BO-4Cl,PM6,BO-4Cl,COC(=O)C(C)(C)c1cc(C)cc(-c2sc3c4sc5cc(/C=C6/C(=O)c7cc(F)cc(c7)C(=O)/C6=C\c6cc(C(C)(C)C(=O)OC)c(-c7cc(C)cc(C(C)(C)C(=O)OC)c7)s6)sc5c4c(C(C)(C)C(=O)OC)ccc2-3)c1,CCCCCCCCCCCc1c(/C=C2\C(=O)c3cc(Cl)c(Cl)cc3C2=C(C#N)C#N)sc2c1sc1c3c4nsnc4c4c5sc6c(CCCCCCCCCCC)c(/C=C7\C(=O)c8cc(Cl)c(Cl)cc8C7=C(C#N)C#N)sc6c5n(CC(CCCC)CCCCCC)c4c3n(CC(CCCC)CCCCCC)c21,0.85,26.15,74.21,16.5,16.49502775,0.0301348484848579,15.99,16.5,,,,,ITO/PEDOT:PSS/PM6/BO-4Cl/PDINN/Ag,PPHJ OSC,PDINN,,PEDOT:PSS,,,,,,-5.56,-3.65,,-5.68,-4.1,
68659,10.1039/d4ee01522c,10.1039/d4ee01522c,PM6,BO-4Cl,PM6,BO-4Cl,COC(=O)C(C)(C)c1cc(C)cc(-c2sc3c4sc5cc(/C=C6/C(=O)c7cc(F)cc(c7)C(=O)/C6=C\c6cc(C(C)(C)C(=O)OC)c(-c7cc(C)cc(C(C)(C)C(=O)OC)c7)s6)sc5c4c(C(C)(C)C(=O)OC)ccc2-3)c1,CCCCCCCCCCCc1c(/C=C2\C(=O)c3cc(Cl)c(Cl)cc3C2=C(C#N)C#N)sc2c1sc1c3c4nsnc4c4c5sc6c(CCCCCCCCCCC)c(/C=C7\C(=O)c8cc(Cl)c(Cl)cc8C7=C(C#N)C#N)sc6c5n(CC(CCCC)CCCCCC)c4c3n(CC(CCCC)CCCCCC)c21,0.855,27.19,79.45,18.47,18.470099025000003,0.0005361396860008,18.24,18.47,,,,,ITO/PEDOT:PSS/PM6/BO-4Cl/PDINN/Ag,PPHJ OSC,PDINN,,PEDOT:PSS,,,,,,-5.56,-3.65,,-5.68,-4.1,
68660,10.1039/d4ee01522c,10.1039/d4ee01522c,PM6,BO-4Cl,PM6,BO-4Cl,COC(=O)C(C)(C)c1cc(C)cc(-c2sc3c4sc5cc(/C=C6/C(=O)c7cc(F)cc(c7)C(=O)/C6=C\c6cc(C(C)(C)C(=O)OC)c(-c7cc(C)cc(C(C)(C)C(=O)OC)c7)s6)sc5c4c(C(C)(C)C(=O)OC)ccc2-3)c1,CCCCCCCCCCCc1c(/C=C2\C(=O)c3cc(Cl)c(Cl)cc3C2=C(C#N)C#N)sc2c1sc1c3c4nsnc4c4c5sc6c(CCCCCCCCCCC)c(/C=C7\C(=O)c8cc(Cl)c(Cl)cc8C7=C(C#N)C#N)sc6c5n(CC(CCCC)CCCCCC)c4c3n(CC(CCCC)CCCCCC)c21,0.853,26.83,78.26,17.91,17.910575774,0.003214818537138,17.64,17.91,,,,,ITO/PEDOT:PSS/PM6/BO-4Cl/PDINN/Ag,PPHJ OSC,PDINN,,PEDOT:PSS,,,,,,-5.56,-3.65,,-5.68,-4.1,
68661,10.1039/d4ee01522c,10.1039/d4ee01522c,PM6,BO-4Cl,PM6,BO-4Cl,COC(=O)C(C)(C)c1cc(C)cc(-c2sc3c4sc5cc(/C=C6/C(=O)c7cc(F)cc(c7)C(=O)/C6=C\c6cc(C(C)(C)C(=O)OC)c(-c7cc(C)cc(C(C)(C)C(=O)OC)c7)s6)sc5c4c(C(C)(C)C(=O)OC)ccc2-3)c1,CCCCCCCCCCCc1c(/C=C2\C(=O)c3cc(Cl)c(Cl)cc3C2=C(C#N)C#N)sc2c1sc1c3c4nsnc4c4c5sc6c(CCCCCCCCCCC)c(/C=C7\C(=O)c8cc(Cl)c(Cl)cc8C7=C(C#N)C#N)sc6c5n(CC(CCCC)CCCCCC)c4c3n(CC(CCCC)CCCCCC)c21,0.852,26.69,76.97,17.5,17.502885636,0.0164893485714198,17.07,17.5,,,,,ITO/PEDOT:PSS/PM6/BO-4Cl/PDINN/Ag,PPHJ OSC,PDINN,,PEDOT:PSS,,,,,,-5.56,-3.65,,-5.68,-4.1,
68666,10.1039/d4ee01705f,10.1039/d4ee01705f,MPhS-C2,Se-Giant,MPhS-C2,Se-Giant,CCCCCCCCc1cc(-c2cc3sc4c(-c5cccc(SCC(CCCCCC)CCCCCCCC)c5)c5c(sc6cc(-c7cc(CCCCCCCC)c(-c8ccc(/C=C9/SC(=S)N(CC)C9=O)s8)s7)sc65)c(-c5cccc(SCC(CCCCCC)CCCCCCCC)c5)c4c3s2)sc1-c1ccc(/C=C2/SC(=S)N(CC)C2=O)s1,,0.918,25.21,70.34,16.28,16.278631452000003,0.0084063144963054,16.02,16.28,,,,,ITO/PEDOT:PSS/active layer/PNDIT-F3N/Ag,conventional,PNDIT-F3N,,PEDOT:PSS,,,,,,,,,,,
68667,10.1039/d4ee01705f,10.1039/d4ee01705f,MPhS-C2,BTP-eC9,MPhS-C2,BTP-eC9,CCCCCCCCc1cc(-c2cc3sc4c(-c5cccc(SCC(CCCCCC)CCCCCCCC)c5)c5c(sc6cc(-c7cc(CCCCCCCC)c(-c8ccc(/C=C9/SC(=S)N(CC)C9=O)s8)s7)sc65)c(-c5cccc(SCC(CCCCCC)CCCCCCCC)c5)c4c3s2)sc1-c1ccc(/C=C2/SC(=S)N(CC)C2=O)s1,CCCCCCCCCc1c(C=C2C(=O)c3cc(Cl)c(Cl)cc3C2=C(C#N)C#N)sc2c1sc1c3c4nsnc4c4c5sc6c(CCCCCCCCC)c(C=C7C(=O)c8cc(Cl)c(Cl)cc8C7=C(C#N)C#N)sc6c5n(CC(CCCC)CCCCCC)c4c3n(CC(CCCC)CCCCCC)c21,0.892,26.16,73.66,17.19,17.188354752,0.0095709598603993,16.98,17.19,,,,,ITO/PEDOT:PSS/active layer/PNDIT-F3N/Ag,conventional,PNDIT-F3N,,PEDOT:PSS,,,,,,,,,-5.68,-3.9,
68675,10.1039/d4ee01804d,10.1039/d4ee01804d,PM6,PY-V-γ,PM6,PY-V-γ,COC(=O)C(C)(C)c1cc(C)cc(-c2sc3c4sc5cc(/C=C6/C(=O)c7cc(F)cc(c7)C(=O)/C6=C\c6cc(C(C)(C)C(=O)OC)c(-c7cc(C)cc(C(C)(C)C(=O)OC)c7)s6)sc5c4c(C(C)(C)C(=O)OC)ccc2-3)c1,C/C=C\c1ccc2c(c1)C(=O)/C(=C\c1sc3c(sc4c5c6nsnc6c6c7sc8c(CCCCCCCCCCC)c(/C=C9\C(=O)c%10cc(C)ccc%10C9=C(C#N)C#N)sc8c7n(C)c6c5n(C)c34)c1CCCCCCCCCCC)C2=C(C#N)C#N,0.909,25.2,75.7,17.3,17.3404476,0.2338011560693656,17.0,17.3,,,,,ITO/PEDOT:PSS/PM6:polymer acceptors/PNDIT-F3N/Ag,conventional,PNDIT-F3N,,PEDOT:PSS,,,,,,-5.56,-3.65,,,,
68676,10.1039/d4ee01804d,10.1039/d4ee01804d,PM6,PYO-V,PM6,PYO-V,COC(=O)C(C)(C)c1cc(C)cc(-c2sc3c4sc5cc(/C=C6/C(=O)c7cc(F)cc(c7)C(=O)/C6=C\c6cc(C(C)(C)C(=O)OC)c(-c7cc(C)cc(C(C)(C)C(=O)OC)c7)s6)sc5c4c(C(C)(C)C(=O)OC)ccc2-3)c1,,0.975,19.6,69.4,13.3,13.262340000000002,0.2831578947368339,12.8,13.3,,,,,ITO/PEDOT:PSS/PM6:polymer acceptors/PNDIT-F3N/Ag,conventional,PNDIT-F3N,,PEDOT:PSS,,,,,,-5.56,-3.65,,,,
68682,10.1039/d4ee01943a,10.1039/d4ee01943a,PM6,CH8-6,PM6,CH8-6,COC(=O)C(C)(C)c1cc(C)cc(-c2sc3c4sc5cc(/C=C6/C(=O)c7cc(F)cc(c7)C(=O)/C6=C\c6cc(C(C)(C)C(=O)OC)c(-c7cc(C)cc(C(C)(C)C(=O)OC)c7)s6)sc5c4c(C(C)(C)C(=O)OC)ccc2-3)c1,,0.891,26.23,77.8,18.2,18.18258354,0.0956948351648337,17.8,18.2,,,,,,,PNDIT-F3N,,PEDOT:PSS,,,,,,-5.56,-3.65,,,,
68683,10.1039/d4ee01943a,10.1039/d4ee01943a,PM6,CH8-7,PM6,CH8-7,COC(=O)C(C)(C)c1cc(C)cc(-c2sc3c4sc5cc(/C=C6/C(=O)c7cc(F)cc(c7)C(=O)/C6=C\c6cc(C(C)(C)C(=O)OC)c(-c7cc(C)cc(C(C)(C)C(=O)OC)c7)s6)sc5c4c(C(C)(C)C(=O)OC)ccc2-3)c1,,0.904,24.97,78.3,17.7,17.67456504,0.1437003389830414,17.4,17.7,,,,,conventional,,PNDIT-F3N,,PEDOT:PSS,,,,,,-5.56,-3.65,,,,
68684,10.1039/d4ee01943a,10.1039/d4ee01943a,PM6,CH8-T,PM6,CH8-T,COC(=O)C(C)(C)c1cc(C)cc(-c2sc3c4sc5cc(/C=C6/C(=O)c7cc(F)cc(c7)C(=O)/C6=C\c6cc(C(C)(C)C(=O)OC)c(-c7cc(C)cc(C(C)(C)C(=O)OC)c7)s6)sc5c4c(C(C)(C)C(=O)OC)ccc2-3)c1,,0.869,25.92,75.4,17.0,16.98345792,0.0973063529411804,16.6,17.0,,,,,conventional,,PNDIT-F3N,,PEDOT:PSS,,,,,,-5.56,-3.65,,,,
68685,10.1039/d4ee01943a,10.1039/d4ee01943a,PM6,L8-BO,PM6,L8-BO,COC(=O)C(C)(C)c1cc(C)cc(-c2sc3c4sc5cc(/C=C6/C(=O)c7cc(F)cc(c7)C(=O)/C6=C\c6cc(C(C)(C)C(=O)OC)c(-c7cc(C)cc(C(C)(C)C(=O)OC)c7)s6)sc5c4c(C(C)(C)C(=O)OC)ccc2-3)c1,CCCCCCC(CCCC)Cc1c(/C=C2\C(=O)c3cc(F)c(F)cc3C2=C(C#N)C#N)sc2c1SC1c3c(c4c(c5nsnc35)c3sc5c(CC(CCCC)CCCCCC)c(/C=C6\C(=O)c7cc(F)c(F)cc7C6=C(C#N)C#N)sc5c3n4CC(CC)CCCC)N(CC(CC)CCCC)C21,0.872,26.66,80.1,18.6,18.62126352,0.1143199999999891,18.4,18.6,,,,,conventional,,PNDIT-F3N,,PEDOT:PSS,,,,,,-5.56,-3.65,,-5.68,-3.9,
68687,10.1039/d4ee01944j,10.1039/d4ee01944j,PM6,BTP-eC9,PM6,BTP-eC9,COC(=O)C(C)(C)c1cc(C)cc(-c2sc3c4sc5cc(/C=C6/C(=O)c7cc(F)cc(c7)C(=O)/C6=C\c6cc(C(C)(C)C(=O)OC)c(-c7cc(C)cc(C(C)(C)C(=O)OC)c7)s6)sc5c4c(C(C)(C)C(=O)OC)ccc2-3)c1,CCCCCCCCCc1c(C=C2C(=O)c3cc(Cl)c(Cl)cc3C2=C(C#N)C#N)sc2c1sc1c3c4nsnc4c4c5sc6c(CCCCCCCCC)c(C=C7C(=O)c8cc(Cl)c(Cl)cc8C7=C(C#N)C#N)sc6c5n(CC(CCCC)CCCCCC)c4c3n(CC(CCCC)CCCCCC)c21,0.841,27.27,78.33,17.96,17.964257031,0.0237028452115705,17.82,17.96,,,,,ITO/PEDOT:PSS/active layer/H75/Ag,conventional,H75,H75,PEDOT:PSS,,,ethanol,ethanol,,-5.56,-3.65,,-5.68,-3.9,
68688,10.1039/d4ee01944j,10.1039/d4ee01944j,PM6,BTP-eC9,PM6,BTP-eC9,COC(=O)C(C)(C)c1cc(C)cc(-c2sc3c4sc5cc(/C=C6/C(=O)c7cc(F)cc(c7)C(=O)/C6=C\c6cc(C(C)(C)C(=O)OC)c(-c7cc(C)cc(C(C)(C)C(=O)OC)c7)s6)sc5c4c(C(C)(C)C(=O)OC)ccc2-3)c1,CCCCCCCCCc1c(C=C2C(=O)c3cc(Cl)c(Cl)cc3C2=C(C#N)C#N)sc2c1sc1c3c4nsnc4c4c5sc6c(CCCCCCCCC)c(C=C7C(=O)c8cc(Cl)c(Cl)cc8C7=C(C#N)C#N)sc6c5n(CC(CCCC)CCCCCC)c4c3n(CC(CCCC)CCCCCC)c21,0.844,27.94,78.61,18.51,18.537307096,0.1475261804429913,18.25,18.51,,,,,ITO/PEDOT:PSS/active layer/H75-2F/Ag,conventional,H75-2F,H75-2F,PEDOT:PSS,,,ethanol,ethanol,,-5.56,-3.65,,-5.68,-3.9,
68689,10.1039/d4ee01944j,10.1039/d4ee01944j,PM6,BTP-eC9,PM6,BTP-eC9,COC(=O)C(C)(C)c1cc(C)cc(-c2sc3c4sc5cc(/C=C6/C(=O)c7cc(F)cc(c7)C(=O)/C6=C\c6cc(C(C)(C)C(=O)OC)c(-c7cc(C)cc(C(C)(C)C(=O)OC)c7)s6)sc5c4c(C(C)(C)C(=O)OC)ccc2-3)c1,CCCCCCCCCc1c(C=C2C(=O)c3cc(Cl)c(Cl)cc3C2=C(C#N)C#N)sc2c1sc1c3c4nsnc4c4c5sc6c(CCCCCCCCC)c(C=C7C(=O)c8cc(Cl)c(Cl)cc8C7=C(C#N)C#N)sc6c5n(CC(CCCC)CCCCCC)c4c3n(CC(CCCC)CCCCCC)c21,0.84,27.23,77.9,17.73,17.8182228,0.4975905245346897,17.72,17.73,,,,,ITO/PEDOT:PSS/active layer/H75-4F/Ag,conventional,H75-4F,H75-4F,PEDOT:PSS,,,ethanol,ethanol,,-5.56,-3.65,,-5.68,-3.9,
68690,10.1039/d4ee01944j,10.1039/d4ee01944j,PM6,BTP-eC9,PM6,BTP-eC9,COC(=O)C(C)(C)c1cc(C)cc(-c2sc3c4sc5cc(/C=C6/C(=O)c7cc(F)cc(c7)C(=O)/C6=C\c6cc(C(C)(C)C(=O)OC)c(-c7cc(C)cc(C(C)(C)C(=O)OC)c7)s6)sc5c4c(C(C)(C)C(=O)OC)ccc2-3)c1,CCCCCCCCCc1c(C=C2C(=O)c3cc(Cl)c(Cl)cc3C2=C(C#N)C#N)sc2c1sc1c3c4nsnc4c4c5sc6c(CCCCCCCCC)c(C=C7C(=O)c8cc(Cl)c(Cl)cc8C7=C(C#N)C#N)sc6c5n(CC(CCCC)CCCCCC)c4c3n(CC(CCCC)CCCCCC)c21,0.832,26.59,73.89,16.36,16.346596032,0.081931344743268,15.96,16.36,,,,,ITO/PEDOT:PSS/active layer/PDIN/Ag,conventional,PDIN,PDIN,PEDOT:PSS,,,ethanol,ethanol,,-5.56,-3.65,,-5.68,-3.9,
68691,10.1039/d4ee01944j,10.1039/d4ee01944j,D18,L8-BO,D18,L8-BO,CCCCCCC(CCCC)Cc1csc(-c2cc3c4nsnc4c4cc(-c5cc(CC(CCCC)CCCCCC)c(-c6cc7c(-c8cc(F)c(CC(CC)CCCC)s8)c8sccc8c(-c8cc(F)c(CC(CC)CCCC)s8)c7s6)s5)sc4c3s2)c1,CCCCCCC(CCCC)Cc1c(/C=C2\C(=O)c3cc(F)c(F)cc3C2=C(C#N)C#N)sc2c1SC1c3c(c4c(c5nsnc35)c3sc5c(CC(CCCC)CCCCCC)c(/C=C6\C(=O)c7cc(F)c(F)cc7C6=C(C#N)C#N)sc5c3n4CC(CC)CCCC)N(CC(CC)CCCC)C21,0.9,26.54,80.23,19.16,19.1637378,0.0195083507306872,18.81,19.16,,,,,,,H75,H75,,,,,,,-5.51,-2.77,,-5.68,-3.9,
68692,10.1039/d4ee01944j,10.1039/d4ee01944j,D18,L8-BO,D18,L8-BO,CCCCCCC(CCCC)Cc1csc(-c2cc3c4nsnc4c4cc(-c5cc(CC(CCCC)CCCCCC)c(-c6cc7c(-c8cc(F)c(CC(CC)CCCC)s8)c8sccc8c(-c8cc(F)c(CC(CC)CCCC)s8)c7s6)s5)sc4c3s2)c1,CCCCCCC(CCCC)Cc1c(/C=C2\C(=O)c3cc(F)c(F)cc3C2=C(C#N)C#N)sc2c1SC1c3c(c4c(c5nsnc35)c3sc5c(CC(CCCC)CCCCCC)c(/C=C6\C(=O)c7cc(F)c(F)cc7C6=C(C#N)C#N)sc5c3n4CC(CC)CCCC)N(CC(CC)CCCC)C21,0.902,26.67,80.8,19.44,19.43752272,0.0127432098765473,19.09,19.44,,,,,ITO/PEDOT:PSS/active layer/CIM/Ag,conventional,H75-2F,H75-2F,PEDOT:PSS,,,,,,-5.51,-2.77,,-5.68,-3.9,
68693,10.1039/d4ee01944j,10.1039/d4ee01944j,D18,L8-BO,D18,L8-BO,CCCCCCC(CCCC)Cc1csc(-c2cc3c4nsnc4c4cc(-c5cc(CC(CCCC)CCCCCC)c(-c6cc7c(-c8cc(F)c(CC(CC)CCCC)s8)c8sccc8c(-c8cc(F)c(CC(CC)CCCC)s8)c7s6)s5)sc4c3s2)c1,CCCCCCC(CCCC)Cc1c(/C=C2\C(=O)c3cc(F)c(F)cc3C2=C(C#N)C#N)sc2c1SC1c3c(c4c(c5nsnc35)c3sc5c(CC(CCCC)CCCCCC)c(/C=C6\C(=O)c7cc(F)c(F)cc7C6=C(C#N)C#N)sc5c3n4CC(CC)CCCC)N(CC(CC)CCCC)C21,0.896,26.45,78.32,18.55,18.56121344,0.0604498113207482,18.48,18.55,,,,,,,H75-4F,H75-4F,,,,,,,-5.51,-2.77,,-5.68,-3.9,
