Repository: JiYiqaq/PCE-KA-GNN

# Data directory

- `raw/Active_Database.csv` is the immutable source dataset bundled under CC BY 4.0. Do not overwrite it with processed data.
- `processed/` is created and populated by the training pipeline. Generated `.pt` and `.pth` caches are intentionally ignored by Git because they can exceed GitHub's normal single-file limit.

See `../DATA_LICENSE.md` for provenance, license and checksum information.

File: data/raw/Active_Database.csv (part 229 of 471)
id,doi,doi_norm,donor,acceptor,donor_canonical,acceptor_canonical,donor_smiles,acceptor_smiles,voc,jsc,ff,pce,pce_recomputed,pce_relative_error_percent,pce_avg,pce_best,d_a_ratio,additive,additive_canonical,additive_ratio,device_structure,device_type,etl,etl_canonical,htl,htl_canonical,active_layer_thickness,solvent,solvent_canonical,annealing_temp,homo_d,lumo_d,eg_d,homo_a,lumo_a,eg_a
68694,10.1039/d4ee01944j,10.1039/d4ee01944j,D18,L8-BO,D18,L8-BO,CCCCCCC(CCCC)Cc1csc(-c2cc3c4nsnc4c4cc(-c5cc(CC(CCCC)CCCCCC)c(-c6cc7c(-c8cc(F)c(CC(CC)CCCC)s8)c8sccc8c(-c8cc(F)c(CC(CC)CCCC)s8)c7s6)s5)sc4c3s2)c1,CCCCCCC(CCCC)Cc1c(/C=C2\C(=O)c3cc(F)c(F)cc3C2=C(C#N)C#N)sc2c1SC1c3c(c4c(c5nsnc35)c3sc5c(CC(CCCC)CCCCCC)c(/C=C6\C(=O)c7cc(F)c(F)cc7C6=C(C#N)C#N)sc5c3n4CC(CC)CCCC)N(CC(CC)CCCC)C21,0.896,25.82,75.32,17.42,17.425071103999997,0.0291108151549674,17.17,17.42,,,,,,,PDIN,PDIN,,,,,,,-5.51,-2.77,,-5.68,-3.9,
68695,10.1039/d4ee01944j,10.1039/d4ee01944j,D18,L8-BO,D18,L8-BO,CCCCCCC(CCCC)Cc1csc(-c2cc3c4nsnc4c4cc(-c5cc(CC(CCCC)CCCCCC)c(-c6cc7c(-c8cc(F)c(CC(CC)CCCC)s8)c8sccc8c(-c8cc(F)c(CC(CC)CCCC)s8)c7s6)s5)sc4c3s2)c1,CCCCCCC(CCCC)Cc1c(/C=C2\C(=O)c3cc(F)c(F)cc3C2=C(C#N)C#N)sc2c1SC1c3c(c4c(c5nsnc35)c3sc5c(CC(CCCC)CCCCCC)c(/C=C6\C(=O)c7cc(F)c(F)cc7C6=C(C#N)C#N)sc5c3n4CC(CC)CCCC)N(CC(CC)CCCC)C21,0.846,27.87,78.03,18.4,18.397929006,0.0112554021739148,18.33,18.4,,,,,,,H75,H75,,,,,,,-5.51,-2.77,,-5.68,-3.9,
68696,10.1039/d4ee01944j,10.1039/d4ee01944j,D18-Cl,N3,D18-Cl,N3,CCCCCCC(CCCC)Cc1csc(-c2cc3c4nsnc4c4cc(-c5cc(CC(CCCC)CCCCCC)c(-c6cc7c(-c8cc(Cl)c(CC(CC)CCCC)s8)c8sccc8c(-c8cc(Cl)c(CC(CC)CCCC)s8)c7s6)s5)sc4c3s2)c1,CCCCCCCCCCCC1=C(/C=C2\C(=O)C3=CC(F)=C(F)C=C3C2=C(C#N)C#N)SC2=C1SC1=C2N(CCC(CC)CCCC)C2=C1C1=NSN=C1C1=C2N(CCC(CC)CCCC)C2=C1SC1=C2SC(/C=C2\C(=O)C3=CC(F)=C(F)C=C3C2=C(C#N)C#N)=C1CCCCCCCCCCC,0.851,27.92,78.75,18.7,18.710937,0.0584866310160533,18.55,18.7,,,,,ITO/PEDOT:PSS/active layer/CIM/Ag,conventional,H75-2F,H75-2F,PEDOT:PSS,,,,,,-5.51,-2.77,,-5.64,-3.86,
68697,10.1039/d4ee01944j,10.1039/d4ee01944j,D18-Cl,N3,D18-Cl,N3,CCCCCCC(CCCC)Cc1csc(-c2cc3c4nsnc4c4cc(-c5cc(CC(CCCC)CCCCCC)c(-c6cc7c(-c8cc(Cl)c(CC(CC)CCCC)s8)c8sccc8c(-c8cc(Cl)c(CC(CC)CCCC)s8)c7s6)s5)sc4c3s2)c1,CCCCCCCCCCCC1=C(/C=C2\C(=O)C3=CC(F)=C(F)C=C3C2=C(C#N)C#N)SC2=C1SC1=C2N(CCC(CC)CCCC)C2=C1C1=NSN=C1C1=C2N(CCC(CC)CCCC)C2=C1SC1=C2SC(/C=C2\C(=O)C3=CC(F)=C(F)C=C3C2=C(C#N)C#N)=C1CCCCCCCCCCC,0.843,27.88,77.42,18.19,18.195898728,0.0324284112149436,18.1,18.19,,,,,ITO/PEDOT:PSS/active layer/CIM/Ag,conventional,H75-4F,H75-4F,PEDOT:PSS,,,,,,-5.51,-2.77,,-5.64,-3.86,
68698,10.1039/d4ee01944j,10.1039/d4ee01944j,D18-Cl,N3,D18-Cl,N3,CCCCCCC(CCCC)Cc1csc(-c2cc3c4nsnc4c4cc(-c5cc(CC(CCCC)CCCCCC)c(-c6cc7c(-c8cc(Cl)c(CC(CC)CCCC)s8)c8sccc8c(-c8cc(Cl)c(CC(CC)CCCC)s8)c7s6)s5)sc4c3s2)c1,CCCCCCCCCCCC1=C(/C=C2\C(=O)C3=CC(F)=C(F)C=C3C2=C(C#N)C#N)SC2=C1SC1=C2N(CCC(CC)CCCC)C2=C1C1=NSN=C1C1=C2N(CCC(CC)CCCC)C2=C1SC1=C2SC(/C=C2\C(=O)C3=CC(F)=C(F)C=C3C2=C(C#N)C#N)=C1CCCCCCCCCCC,0.843,27.3,74.62,17.18,17.172972180000002,0.0409069848661092,16.97,17.18,,acetic acid,,,ITO/PEDOT:PSS/active layer/CIM/Ag,conventional,PDIN,PDIN,PEDOT:PSS,,,,,,-5.51,-2.77,,-5.64,-3.86,
68699,10.1039/d4ee01944j,10.1039/d4ee01944j,D18-Cl,N3,D18-Cl,N3,CCCCCCC(CCCC)Cc1csc(-c2cc3c4nsnc4c4cc(-c5cc(CC(CCCC)CCCCCC)c(-c6cc7c(-c8cc(Cl)c(CC(CC)CCCC)s8)c8sccc8c(-c8cc(Cl)c(CC(CC)CCCC)s8)c7s6)s5)sc4c3s2)c1,CCCCCCCCCCCC1=C(/C=C2\C(=O)C3=CC(F)=C(F)C=C3C2=C(C#N)C#N)SC2=C1SC1=C2N(CCC(CC)CCCC)C2=C1C1=NSN=C1C1=C2N(CCC(CC)CCCC)C2=C1SC1=C2SC(/C=C2\C(=O)C3=CC(F)=C(F)C=C3C2=C(C#N)C#N)=C1CCCCCCCCCCC,0.846,25.98,75.27,16.55,16.543653516,0.0383473353474416,16.46,16.55,,,,,ITO/PEDOT:PSS/active layer/CIM/Ag,conventional,H75,H75,PEDOT:PSS,,,,,,-5.51,-2.77,,-5.64,-3.86,
68700,10.1039/d4ee01944j,10.1039/d4ee01944j,PM6,Y6,PM6,Y6,COC(=O)C(C)(C)c1cc(C)cc(-c2sc3c4sc5cc(/C=C6/C(=O)c7cc(F)cc(c7)C(=O)/C6=C\c6cc(C(C)(C)C(=O)OC)c(-c7cc(C)cc(C(C)(C)C(=O)OC)c7)s6)sc5c4c(C(C)(C)C(=O)OC)ccc2-3)c1,CCCCCCCCCCCc1c(/C=C2\C(=O)c3cc(F)c(F)cc3C2=C(C#N)C#N)sc2c1sc1c3c4nsnc4c4c5sc6c(CCCCCCCCCCC)c(/C=C7\C(=O)c8cc(F)c(F)cc8C7=C(C#N)C#N)sc6c5n(CC(CC)CCCC)c4c3n(CC(CC)CCCC)c21,0.852,26.16,76.28,17.01,17.001530496,0.0497913227513267,16.85,17.01,,,,,,,H75-2F,H75-2F,,,,,,,-5.56,-3.65,,-5.65,-4.09,
68701,10.1039/d4ee01944j,10.1039/d4ee01944j,PM6,Y6,PM6,Y6,COC(=O)C(C)(C)c1cc(C)cc(-c2sc3c4sc5cc(/C=C6/C(=O)c7cc(F)cc(c7)C(=O)/C6=C\c6cc(C(C)(C)C(=O)OC)c(-c7cc(C)cc(C(C)(C)C(=O)OC)c7)s6)sc5c4c(C(C)(C)C(=O)OC)ccc2-3)c1,CCCCCCCCCCCc1c(/C=C2\C(=O)c3cc(F)c(F)cc3C2=C(C#N)C#N)sc2c1sc1c3c4nsnc4c4c5sc6c(CCCCCCCCCCC)c(/C=C7\C(=O)c8cc(F)c(F)cc8C7=C(C#N)C#N)sc6c5n(CC(CC)CCCC)c4c3n(CC(CC)CCCC)c21,0.847,25.85,74.49,16.33,16.309548255,0.1252403245560258,16.29,16.33,,,,,,,H75-4F,H75-4F,,,,ethanol,,,-5.56,-3.65,,-5.65,-4.09,
68702,10.1039/d4ee01944j,10.1039/d4ee01944j,PM6,Y6,PM6,Y6,COC(=O)C(C)(C)c1cc(C)cc(-c2sc3c4sc5cc(/C=C6/C(=O)c7cc(F)cc(c7)C(=O)/C6=C\c6cc(C(C)(C)C(=O)OC)c(-c7cc(C)cc(C(C)(C)C(=O)OC)c7)s6)sc5c4c(C(C)(C)C(=O)OC)ccc2-3)c1,CCCCCCCCCCCc1c(/C=C2\C(=O)c3cc(F)c(F)cc3C2=C(C#N)C#N)sc2c1sc1c3c4nsnc4c4c5sc6c(CCCCCCCCCCC)c(/C=C7\C(=O)c8cc(F)c(F)cc8C7=C(C#N)C#N)sc6c5n(CC(CC)CCCC)c4c3n(CC(CC)CCCC)c21,0.843,25.35,73.32,15.69,15.668520659999997,0.1368982791587165,15.59,15.69,,,,,,,PDIN,PDIN,,,,,,,-5.56,-3.65,,-5.65,-4.09,
68703,10.1039/d4ee01944j,10.1039/d4ee01944j,PM6,BTP-eC9,PM6,BTP-eC9,COC(=O)C(C)(C)c1cc(C)cc(-c2sc3c4sc5cc(/C=C6/C(=O)c7cc(F)cc(c7)C(=O)/C6=C\c6cc(C(C)(C)C(=O)OC)c(-c7cc(C)cc(C(C)(C)C(=O)OC)c7)s6)sc5c4c(C(C)(C)C(=O)OC)ccc2-3)c1,CCCCCCCCCc1c(C=C2C(=O)c3cc(Cl)c(Cl)cc3C2=C(C#N)C#N)sc2c1sc1c3c4nsnc4c4c5sc6c(CCCCCCCCC)c(C=C7C(=O)c8cc(Cl)c(Cl)cc8C7=C(C#N)C#N)sc6c5n(CC(CCCC)CCCCCC)c4c3n(CC(CCCC)CCCCCC)c21,0.744,25.31,62.45,11.76,11.75973468,0.0022561224489834,11.71,11.76,,,,,ITO/PEDOT:PSS/active layer/CIM/Ag,conventional,w/o,,PEDOT:PSS,,,,,,-5.56,-3.65,,-5.68,-3.9,
68704,10.1039/d4ee01944j,10.1039/d4ee01944j,PM6,BTP-eC9,PM6,BTP-eC9,COC(=O)C(C)(C)c1cc(C)cc(-c2sc3c4sc5cc(/C=C6/C(=O)c7cc(F)cc(c7)C(=O)/C6=C\c6cc(C(C)(C)C(=O)OC)c(-c7cc(C)cc(C(C)(C)C(=O)OC)c7)s6)sc5c4c(C(C)(C)C(=O)OC)ccc2-3)c1,CCCCCCCCCc1c(C=C2C(=O)c3cc(Cl)c(Cl)cc3C2=C(C#N)C#N)sc2c1sc1c3c4nsnc4c4c5sc6c(CCCCCCCCC)c(C=C7C(=O)c8cc(Cl)c(Cl)cc8C7=C(C#N)C#N)sc6c5n(CC(CCCC)CCCCCC)c4c3n(CC(CCCC)CCCCCC)c21,0.804,26.7,72.88,15.65,15.64500384,0.0319243450479298,15.34,15.65,,,,,ITO/PEDOT:PSS/active layer/CIM/Ag,conventional,H75,H75,PEDOT:PSS,,,,,,-5.56,-3.65,,-5.68,-3.9,
68705,10.1039/d4ee01944j,10.1039/d4ee01944j,PM6,BTP-eC9,PM6,BTP-eC9,COC(=O)C(C)(C)c1cc(C)cc(-c2sc3c4sc5cc(/C=C6/C(=O)c7cc(F)cc(c7)C(=O)/C6=C\c6cc(C(C)(C)C(=O)OC)c(-c7cc(C)cc(C(C)(C)C(=O)OC)c7)s6)sc5c4c(C(C)(C)C(=O)OC)ccc2-3)c1,CCCCCCCCCc1c(C=C2C(=O)c3cc(Cl)c(Cl)cc3C2=C(C#N)C#N)sc2c1sc1c3c4nsnc4c4c5sc6c(CCCCCCCCC)c(C=C7C(=O)c8cc(Cl)c(Cl)cc8C7=C(C#N)C#N)sc6c5n(CC(CCCC)CCCCCC)c4c3n(CC(CCCC)CCCCCC)c21,0.825,28.05,76.76,17.78,17.763223500000002,0.0943560179977438,17.49,17.78,,,,,ITO/PEDOT:PSS/active layer/H75-2F/Ag,conventional,H75-2F,H75-2F,PEDOT:PSS,,,o-xylene; ethanol,,,-5.56,-3.65,,-5.68,-3.9,
68706,10.1039/d4ee01944j,10.1039/d4ee01944j,PM6,BTP-eC9,PM6,BTP-eC9,COC(=O)C(C)(C)c1cc(C)cc(-c2sc3c4sc5cc(/C=C6/C(=O)c7cc(F)cc(c7)C(=O)/C6=C\c6cc(C(C)(C)C(=O)OC)c(-c7cc(C)cc(C(C)(C)C(=O)OC)c7)s6)sc5c4c(C(C)(C)C(=O)OC)ccc2-3)c1,CCCCCCCCCc1c(C=C2C(=O)c3cc(Cl)c(Cl)cc3C2=C(C#N)C#N)sc2c1sc1c3c4nsnc4c4c5sc6c(CCCCCCCCC)c(C=C7C(=O)c8cc(Cl)c(Cl)cc8C7=C(C#N)C#N)sc6c5n(CC(CCCC)CCCCCC)c4c3n(CC(CCCC)CCCCCC)c21,0.825,27.0,73.98,16.49,16.479045,0.066434202546993,16.28,16.49,,,,,ITO/PEDOT:PSS/active layer/H75-4F/Ag,conventional,H75-4F,H75-4F,PEDOT:PSS,,,o-xylene; ethanol,,,-5.56,-3.65,,-5.68,-3.9,
68707,10.1039/d4ee01944j,10.1039/d4ee01944j,PM6,BTP-eC9,PM6,BTP-eC9,COC(=O)C(C)(C)c1cc(C)cc(-c2sc3c4sc5cc(/C=C6/C(=O)c7cc(F)cc(c7)C(=O)/C6=C\c6cc(C(C)(C)C(=O)OC)c(-c7cc(C)cc(C(C)(C)C(=O)OC)c7)s6)sc5c4c(C(C)(C)C(=O)OC)ccc2-3)c1,CCCCCCCCCc1c(C=C2C(=O)c3cc(Cl)c(Cl)cc3C2=C(C#N)C#N)sc2c1sc1c3c4nsnc4c4c5sc6c(CCCCCCCCC)c(C=C7C(=O)c8cc(Cl)c(Cl)cc8C7=C(C#N)C#N)sc6c5n(CC(CCCC)CCCCCC)c4c3n(CC(CCCC)CCCCCC)c21,0.76,25.59,61.3,11.93,11.921869199999998,0.0681542330259997,11.39,11.93,,acetic acid,,,ITO/PEDOT:PSS/active layer/CIM/Ag,conventional,PDIN,PDIN,PEDOT:PSS,,,,,,-5.56,-3.65,,-5.68,-3.9,
68708,10.1039/d4ee02027h,10.1039/d4ee02027h,D18,FIOTT-4F,D18,FIOTT-4F,CCCCCCC(CCCC)Cc1csc(-c2cc3c4nsnc4c4cc(-c5cc(CC(CCCC)CCCCCC)c(-c6cc7c(-c8cc(F)c(CC(CC)CCCC)s8)c8sccc8c(-c8cc(F)c(CC(CC)CCCC)s8)c7s6)s5)sc4c3s2)c1,,0.92,24.0,79.1,17.5,17.46528,0.1984000000000005,17.1,17.5,,,,,,,,,,,,,,,-5.51,-2.77,,,,
68709,10.1039/d4ee02027h,10.1039/d4ee02027h,D18,HIOTT-4F,D18,HIOTT-4F,CCCCCCC(CCCC)Cc1csc(-c2cc3c4nsnc4c4cc(-c5cc(CC(CCCC)CCCCCC)c(-c6cc7c(-c8cc(F)c(CC(CC)CCCC)s8)c8sccc8c(-c8cc(F)c(CC(CC)CCCC)s8)c7s6)s5)sc4c3s2)c1,,0.93,23.1,71.7,15.4,15.403311000000004,0.0215000000000234,14.9,15.4,,,,,ITO/PEDOT:PSS/Active layer/PDINN/Ag,,PDINN,,PEDOT:PSS,,,,,,-5.51,-2.77,,,,
68710,10.1039/d4ee02027h,10.1039/d4ee02027h,D18,MIOTT-4F,D18,MIOTT-4F,CCCCCCC(CCCC)Cc1csc(-c2cc3c4nsnc4c4cc(-c5cc(CC(CCCC)CCCCCC)c(-c6cc7c(-c8cc(F)c(CC(CC)CCCC)s8)c8sccc8c(-c8cc(F)c(CC(CC)CCCC)s8)c7s6)s5)sc4c3s2)c1,,0.95,21.6,68.7,14.1,14.09724,0.0195744680851086,13.7,14.1,,,,,ITO/PEDOT:PSS/Active layer/PDINN/Ag,,PDINN,,PEDOT:PSS,,,,,,-5.51,-2.77,,,,
68711,10.1039/d4ee02234c,10.1039/d4ee02234c,PM6,BTP-9F,PM6,BTP-9F,COC(=O)C(C)(C)c1cc(C)cc(-c2sc3c4sc5cc(/C=C6/C(=O)c7cc(F)cc(c7)C(=O)/C6=C\c6cc(C(C)(C)C(=O)OC)c(-c7cc(C)cc(C(C)(C)C(=O)OC)c7)s6)sc5c4c(C(C)(C)C(=O)OC)ccc2-3)c1,,0.848,27.0,75.1,17.2,17.194896,0.0296744186046472,16.8,17.2,,,,,ITO/2PACz/active layer/PNDIT-F3N/Ag,conventional,PNDIT-F3N,,2PACz,,,,,,-5.56,-3.65,,,,
68712,10.1039/d4ee02234c,10.1039/d4ee02234c,PM6,BTP-17F,PM6,BTP-17F,COC(=O)C(C)(C)c1cc(C)cc(-c2sc3c4sc5cc(/C=C6/C(=O)c7cc(F)cc(c7)C(=O)/C6=C\c6cc(C(C)(C)C(=O)OC)c(-c7cc(C)cc(C(C)(C)C(=O)OC)c7)s6)sc5c4c(C(C)(C)C(=O)OC)ccc2-3)c1,,0.832,25.2,66.8,14.1,14.005555199999998,0.6698212765957557,13.8,14.1,,,,,ITO/2PACz/active layer/PNDIT-F3N/Ag,conventional,PNDIT-F3N,,2PACz,,,,,,-5.56,-3.65,,,,
68713,10.1039/d4ee02234c,10.1039/d4ee02234c,PM6,BTP-eC9,PM6,BTP-eC9,COC(=O)C(C)(C)c1cc(C)cc(-c2sc3c4sc5cc(/C=C6/C(=O)c7cc(F)cc(c7)C(=O)/C6=C\c6cc(C(C)(C)C(=O)OC)c(-c7cc(C)cc(C(C)(C)C(=O)OC)c7)s6)sc5c4c(C(C)(C)C(=O)OC)ccc2-3)c1,CCCCCCCCCc1c(C=C2C(=O)c3cc(Cl)c(Cl)cc3C2=C(C#N)C#N)sc2c1sc1c3c4nsnc4c4c5sc6c(CCCCCCCCC)c(C=C7C(=O)c8cc(Cl)c(Cl)cc8C7=C(C#N)C#N)sc6c5n(CC(CCCC)CCCCCC)c4c3n(CC(CCCC)CCCCCC)c21,0.846,27.6,77.2,18.0,18.0258912,0.1438400000000012,17.7,18.0,,,,,ITO/2PACz/active layer/PNDIT-F3N/Ag,conventional,PNDIT-F3N,,2PACz,,,,,,-5.56,-3.65,,-5.68,-3.9,
68721,10.1039/d4ee02467b,10.1039/d4ee02467b,PBQx-TCl,FF24-Cl,PBQx-TCl,FF24-Cl,Cc1csc(-c2cc3c4nccnc4c4cc(-c5cc(C)c(-c6cc7c(-c8cc(Cl)c(C)s8)c8sccc8c(-c8cc(Cl)c(C)s8)c7s6)s5)sc4c3s2)c1,,0.886,23.24,74.82,15.4,15.405916848,0.0384210909090795,15.12,15.4,,,,,ITO/PEDOT:PSS/active layer/PDINN/Ag,organic solar cell,PDINN,,PEDOT:PSS,,,o-xylene,o-xylene,,,,,,,
68722,10.1039/d4ee02467b,10.1039/d4ee02467b,PBQx-TCl,FM24-Cl,PBQx-TCl,FM24-Cl,Cc1csc(-c2cc3c4nccnc4c4cc(-c5cc(C)c(-c6cc7c(-c8cc(Cl)c(C)s8)c8sccc8c(-c8cc(Cl)c(C)s8)c7s6)s5)sc4c3s2)c1,,0.905,25.66,78.85,18.3,18.31078355,0.0589265027322366,18.02,18.3,,,,,ITO/PEDOT:PSS/active layer/PDINN/Ag,organic solar cell,PDINN,,PEDOT:PSS,,,o-xylene,o-xylene,,,,,,,
68723,10.1039/d4ee02467b,10.1039/d4ee02467b,PBQx-TCl,MM24-Cl,PBQx-TCl,MM24-Cl,Cc1csc(-c2cc3c4nccnc4c4cc(-c5cc(C)c(-c6cc7c(-c8cc(Cl)c(C)s8)c8sccc8c(-c8cc(Cl)c(C)s8)c7s6)s5)sc4c3s2)c1,,0.911,25.13,75.84,17.35,17.362377312,0.0713389740633898,17.05,17.35,,,,,ITO/PEDOT:PSS/active layer/PDINN/Ag,organic solar cell,PDINN,,PEDOT:PSS,,,o-xylene,o-xylene,,,,,,,
68724,10.1039/d4ee02551b,10.1039/d4ee02551b,oPhFO,BTP-ec9,oPhFO,BTP-eC9,,CCCCCCCCCc1c(C=C2C(=O)c3cc(Cl)c(Cl)cc3C2=C(C#N)C#N)sc2c1sc1c3c4nsnc4c4c5sc6c(CCCCCCCCC)c(C=C7C(=O)c8cc(Cl)c(Cl)cc8C7=C(C#N)C#N)sc6c5n(CC(CCCC)CCCCCC)c4c3n(CC(CCCC)CCCCCC)c21,0.983,16.9,68.8,11.4,11.429537599999996,0.2591017543859283,11.1,11.4,,,,,,,,,,,,,,,,,,-5.68,-3.9,
68725,10.1039/d4ee02551b,10.1039/d4ee02551b,PM6,BTP-ec9,PM6,BTP-eC9,COC(=O)C(C)(C)c1cc(C)cc(-c2sc3c4sc5cc(/C=C6/C(=O)c7cc(F)cc(c7)C(=O)/C6=C\c6cc(C(C)(C)C(=O)OC)c(-c7cc(C)cc(C(C)(C)C(=O)OC)c7)s6)sc5c4c(C(C)(C)C(=O)OC)ccc2-3)c1,CCCCCCCCCc1c(C=C2C(=O)c3cc(Cl)c(Cl)cc3C2=C(C#N)C#N)sc2c1sc1c3c4nsnc4c4c5sc6c(CCCCCCCCC)c(C=C7C(=O)c8cc(Cl)c(Cl)cc8C7=C(C#N)C#N)sc6c5n(CC(CCCC)CCCCCC)c4c3n(CC(CCCC)CCCCCC)c21,0.864,26.9,78.4,18.2,18.2214144,0.1176615384615448,17.8,18.2,,,,,ITO/2PACz/active layer/PNDI-F3N-Br/Ag,organic solar cell,PNDI-F3N-Br,,2PACz,,,,,,-5.56,-3.65,,-5.68,-3.9,
68727,10.1039/d4ee02724h,10.1039/d4ee02724h,PM6,BTP-eC9,PM6,BTP-eC9,COC(=O)C(C)(C)c1cc(C)cc(-c2sc3c4sc5cc(/C=C6/C(=O)c7cc(F)cc(c7)C(=O)/C6=C\c6cc(C(C)(C)C(=O)OC)c(-c7cc(C)cc(C(C)(C)C(=O)OC)c7)s6)sc5c4c(C(C)(C)C(=O)OC)ccc2-3)c1,CCCCCCCCCc1c(C=C2C(=O)c3cc(Cl)c(Cl)cc3C2=C(C#N)C#N)sc2c1sc1c3c4nsnc4c4c5sc6c(CCCCCCCCC)c(C=C7C(=O)c8cc(Cl)c(Cl)cc8C7=C(C#N)C#N)sc6c5n(CC(CCCC)CCCCCC)c4c3n(CC(CCCC)CCCCCC)c21,0.851,28.58,78.3,18.97,19.043797139999995,0.38902024248812,18.75,18.97,1:1.2,,,,glass/ITO/4PADCB/active layer/PNINN/Ag,,PNINN,,4PADCB,4PADCB,,,,,-5.56,-3.65,,-5.68,-3.9,
68728,10.1039/d4ee02724h,10.1039/d4ee02724h,PM6,BTP-eC9,PM6,BTP-eC9,COC(=O)C(C)(C)c1cc(C)cc(-c2sc3c4sc5cc(/C=C6/C(=O)c7cc(F)cc(c7)C(=O)/C6=C\c6cc(C(C)(C)C(=O)OC)c(-c7cc(C)cc(C(C)(C)C(=O)OC)c7)s6)sc5c4c(C(C)(C)C(=O)OC)ccc2-3)c1,CCCCCCCCCc1c(C=C2C(=O)c3cc(Cl)c(Cl)cc3C2=C(C#N)C#N)sc2c1sc1c3c4nsnc4c4c5sc6c(CCCCCCCCC)c(C=C7C(=O)c8cc(Cl)c(Cl)cc8C7=C(C#N)C#N)sc6c5n(CC(CCCC)CCCCCC)c4c3n(CC(CCCC)CCCCCC)c21,0.858,28.73,78.0,19.22,19.2272652,0.0378002081165404,19.03,19.22,1:1.2,TA (3 wt%),TA,3 wt%,glass/ITO/4PADCB/active layer/PNINN/Ag,,PNINN,,4PADCB,4PADCB,,,,,-5.56,-3.65,,-5.68,-3.9,
68730,10.1039/d4ee02841d,10.1039/d4ee02841d,PM6,6C-2F,PM6,6C-2F,COC(=O)C(C)(C)c1cc(C)cc(-c2sc3c4sc5cc(/C=C6/C(=O)c7cc(F)cc(c7)C(=O)/C6=C\c6cc(C(C)(C)C(=O)OC)c(-c7cc(C)cc(C(C)(C)C(=O)OC)c7)s6)sc5c4c(C(C)(C)C(=O)OC)ccc2-3)c1,,0.914,19.15,61.9,10.83,10.8344189,0.040802400738698,10.77,10.83,,,,,glass/ITO/PEDOT:PSS/PM6:6C-2F/PDINN/Ag,conventional,PDINN,,PEDOT:PSS,,,,,,-5.56,-3.65,,,,
68731,10.1039/d4ee02841d,10.1039/d4ee02841d,PM6,7C-2F,PM6,7C-2F,COC(=O)C(C)(C)c1cc(C)cc(-c2sc3c4sc5cc(/C=C6/C(=O)c7cc(F)cc(c7)C(=O)/C6=C\c6cc(C(C)(C)C(=O)OC)c(-c7cc(C)cc(C(C)(C)C(=O)OC)c7)s6)sc5c4c(C(C)(C)C(=O)OC)ccc2-3)c1,,0.9,26.71,78.33,18.83,18.8297487,0.001334572490699,18.46,18.83,,,,,glass/ITO/PEDOT:PSS/PM6:7C-2F/PDINN/Ag,conventional,PDINN,,PEDOT:PSS,,,,,,-5.56,-3.65,,,,
68732,10.1039/d4ee02841d,10.1039/d4ee02841d,PM6,8C-2F,PM6,8C-2F,COC(=O)C(C)(C)c1cc(C)cc(-c2sc3c4sc5cc(/C=C6/C(=O)c7cc(F)cc(c7)C(=O)/C6=C\c6cc(C(C)(C)C(=O)OC)c(-c7cc(C)cc(C(C)(C)C(=O)OC)c7)s6)sc5c4c(C(C)(C)C(=O)OC)ccc2-3)c1,,0.84,18.57,52.16,8.13,8.13633408,0.0779099630996121,7.98,8.13,,,,,glass/ITO/PEDOT:PSS/PM6:8C-2F/PDINN/Ag,conventional,PDINN,,PEDOT:PSS,,,,,,-5.56,-3.65,,,,
68733,10.1039/d4ee02961e,10.1039/d4ee02961e,PM6,Y6,PM6,Y6,COC(=O)C(C)(C)c1cc(C)cc(-c2sc3c4sc5cc(/C=C6/C(=O)c7cc(F)cc(c7)C(=O)/C6=C\c6cc(C(C)(C)C(=O)OC)c(-c7cc(C)cc(C(C)(C)C(=O)OC)c7)s6)sc5c4c(C(C)(C)C(=O)OC)ccc2-3)c1,CCCCCCCCCCCc1c(/C=C2\C(=O)c3cc(F)c(F)cc3C2=C(C#N)C#N)sc2c1sc1c3c4nsnc4c4c5sc6c(CCCCCCCCCCC)c(/C=C7\C(=O)c8cc(F)c(F)cc8C7=C(C#N)C#N)sc6c5n(CC(CC)CCCC)c4c3n(CC(CC)CCCC)c21,0.868,26.8,72.4,16.9,16.8419776,0.3433278106508798,16.2,16.9,,,,,BHJ-AC,BHJ,PNDIT-F3N,,PEDOT:PSS,,,chloroform,,,-5.56,-3.65,,-5.65,-4.09,
68734,10.1039/d4ee02961e,10.1039/d4ee02961e,PM6,Y6,PM6,Y6,COC(=O)C(C)(C)c1cc(C)cc(-c2sc3c4sc5cc(/C=C6/C(=O)c7cc(F)cc(c7)C(=O)/C6=C\c6cc(C(C)(C)C(=O)OC)c(-c7cc(C)cc(C(C)(C)C(=O)OC)c7)s6)sc5c4c(C(C)(C)C(=O)OC)ccc2-3)c1,CCCCCCCCCCCc1c(/C=C2\C(=O)c3cc(F)c(F)cc3C2=C(C#N)C#N)sc2c1sc1c3c4nsnc4c4c5sc6c(CCCCCCCCCCC)c(/C=C7\C(=O)c8cc(F)c(F)cc8C7=C(C#N)C#N)sc6c5n(CC(CC)CCCC)c4c3n(CC(CC)CCCC)c21,0.851,27.0,76.7,17.6,17.623359,0.1327215909090865,17.3,17.6,,CN,,0.5 vol% CN,BHJ-CN,BHJ,PNDIT-F3N,,PEDOT:PSS,,,chloroform,,,-5.56,-3.65,,-5.65,-4.09,
68735,10.1039/d4ee02961e,10.1039/d4ee02961e,PM6,Y6,PM6,Y6,COC(=O)C(C)(C)c1cc(C)cc(-c2sc3c4sc5cc(/C=C6/C(=O)c7cc(F)cc(c7)C(=O)/C6=C\c6cc(C(C)(C)C(=O)OC)c(-c7cc(C)cc(C(C)(C)C(=O)OC)c7)s6)sc5c4c(C(C)(C)C(=O)OC)ccc2-3)c1,CCCCCCCCCCCc1c(/C=C2\C(=O)c3cc(F)c(F)cc3C2=C(C#N)C#N)sc2c1sc1c3c4nsnc4c4c5sc6c(CCCCCCCCCCC)c(/C=C7\C(=O)c8cc(F)c(F)cc8C7=C(C#N)C#N)sc6c5n(CC(CC)CCCC)c4c3n(CC(CC)CCCC)c21,0.839,27.4,78.0,17.9,17.931108,0.1737877094972049,17.6,17.9,,,,,BHJ-DIB,BHJ,PNDIT-F3N,,PEDOT:PSS,,,chloroform,,,-5.56,-3.65,,-5.65,-4.09,
68736,10.1039/d4ee02961e,10.1039/d4ee02961e,PM6,Y6,PM6,Y6,COC(=O)C(C)(C)c1cc(C)cc(-c2sc3c4sc5cc(/C=C6/C(=O)c7cc(F)cc(c7)C(=O)/C6=C\c6cc(C(C)(C)C(=O)OC)c(-c7cc(C)cc(C(C)(C)C(=O)OC)c7)s6)sc5c4c(C(C)(C)C(=O)OC)ccc2-3)c1,CCCCCCCCCCCc1c(/C=C2\C(=O)c3cc(F)c(F)cc3C2=C(C#N)C#N)sc2c1sc1c3c4nsnc4c4c5sc6c(CCCCCCCCCCC)c(/C=C7\C(=O)c8cc(F)c(F)cc8C7=C(C#N)C#N)sc6c5n(CC(CC)CCCC)c4c3n(CC(CC)CCCC)c21,0.844,28.0,74.8,17.5,17.676736,1.00991999999999,17.3,17.5,,CN,,,LBL-CN,LBL,PNDIT-F3N,,PEDOT:PSS,,,chloroform,,,-5.56,-3.65,,-5.65,-4.09,
68737,10.1039/d4ee02961e,10.1039/d4ee02961e,PM6,Y6,PM6,Y6,COC(=O)C(C)(C)c1cc(C)cc(-c2sc3c4sc5cc(/C=C6/C(=O)c7cc(F)cc(c7)C(=O)/C6=C\c6cc(C(C)(C)C(=O)OC)c(-c7cc(C)cc(C(C)(C)C(=O)OC)c7)s6)sc5c4c(C(C)(C)C(=O)OC)ccc2-3)c1,CCCCCCCCCCCc1c(/C=C2\C(=O)c3cc(F)c(F)cc3C2=C(C#N)C#N)sc2c1sc1c3c4nsnc4c4c5sc6c(CCCCCCCCCCC)c(/C=C7\C(=O)c8cc(F)c(F)cc8C7=C(C#N)C#N)sc6c5n(CC(CC)CCCC)c4c3n(CC(CC)CCCC)c21,0.831,28.7,77.9,18.5,18.5789163,0.4265745945945918,18.1,18.5,,DIB,,,ITO/PEDOT:PSS/active layer/PNDIT-F3N/Ag,OPV,PNDIT-F3N,,PEDOT:PSS,,,CF,,,-5.56,-3.65,,-5.65,-4.09,
68738,10.1039/d4ee02961e,10.1039/d4ee02961e,PM6,Y6,PM6,Y6,COC(=O)C(C)(C)c1cc(C)cc(-c2sc3c4sc5cc(/C=C6/C(=O)c7cc(F)cc(c7)C(=O)/C6=C\c6cc(C(C)(C)C(=O)OC)c(-c7cc(C)cc(C(C)(C)C(=O)OC)c7)s6)sc5c4c(C(C)(C)C(=O)OC)ccc2-3)c1,CCCCCCCCCCCc1c(/C=C2\C(=O)c3cc(F)c(F)cc3C2=C(C#N)C#N)sc2c1sc1c3c4nsnc4c4c5sc6c(CCCCCCCCCCC)c(/C=C7\C(=O)c8cc(F)c(F)cc8C7=C(C#N)C#N)sc6c5n(CC(CC)CCCC)c4c3n(CC(CC)CCCC)c21,0.803,22.0,70.3,12.4,12.419198,0.1548225806451563,12.1,12.4,,,,,ITO/PEDOT:PSS/active layer/PNDIT-F3N/Ag,OPV,PNDIT-F3N,,PEDOT:PSS,,,CB,,,-5.56,-3.65,,-5.65,-4.09,
68739,10.1039/d4ee02961e,10.1039/d4ee02961e,D18,L8BO,D18,L8-BO,CCCCCCC(CCCC)Cc1csc(-c2cc3c4nsnc4c4cc(-c5cc(CC(CCCC)CCCCCC)c(-c6cc7c(-c8cc(F)c(CC(CC)CCCC)s8)c8sccc8c(-c8cc(F)c(CC(CC)CCCC)s8)c7s6)s5)sc4c3s2)c1,CCCCCCC(CCCC)Cc1c(/C=C2\C(=O)c3cc(F)c(F)cc3C2=C(C#N)C#N)sc2c1SC1c3c(c4c(c5nsnc35)c3sc5c(CC(CCCC)CCCCCC)c(/C=C6\C(=O)c7cc(F)c(F)cc7C6=C(C#N)C#N)sc5c3n4CC(CC)CCCC)N(CC(CC)CCCC)C21,0.899,25.8,75.5,17.4,17.511621,0.6415000000000177,16.9,17.4,,CN,CN,,LBL,LBL,,,,,,,,,-5.51,-2.77,,-5.68,-3.9,
68740,10.1039/d4ee02961e,10.1039/d4ee02961e,D18,L8BO,D18,L8-BO,CCCCCCC(CCCC)Cc1csc(-c2cc3c4nsnc4c4cc(-c5cc(CC(CCCC)CCCCCC)c(-c6cc7c(-c8cc(F)c(CC(CC)CCCC)s8)c8sccc8c(-c8cc(F)c(CC(CC)CCCC)s8)c7s6)s5)sc4c3s2)c1,CCCCCCC(CCCC)Cc1c(/C=C2\C(=O)c3cc(F)c(F)cc3C2=C(C#N)C#N)sc2c1SC1c3c(c4c(c5nsnc35)c3sc5c(CC(CCCC)CCCCCC)c(/C=C6\C(=O)c7cc(F)c(F)cc7C6=C(C#N)C#N)sc5c3n4CC(CC)CCCC)N(CC(CC)CCCC)C21,0.907,27.4,78.7,19.6,19.558366600000003,0.2124153061224412,19.1,19.6,,DIB,DIB,,LBL,LBL,,,,,,,,,-5.51,-2.77,,-5.68,-3.9,
68741,10.1039/d4ee02963a,10.1039/d4ee02963a,PM6,Y6,PM6,Y6,CC1=CC(=CC(=C1)C2=C3C=CC(=C4C5=C(C=C(S5)/C=C\6/C(=O)C7=CC(=CC(=C7)F)C(=O)/C6=C\C8=CC(=C(S8)C9=CC(=CC(=C9)C)C(C)(C)C(=O)OC)C(C)(C)C(=O)OC)SC4=C3S2)C(C)(C)C(=O)OC)C(C)(C)C(=O)OC,CCCCCCCCCCCc1c(/C=C2\C(=O)c3cc(F)c(F)cc3C2=C(C#N)C#N)sc2c1sc1c3c4nsnc4c4c5sc6c(CCCCCCCCCCC)c(/C=C7\C(=O)c8cc(F)c(F)cc8C7=C(C#N)C#N)sc6c5n(CC(CC)CCCC)c4c3n(CC(CC)CCCC)c21,0.84,25.51,76.97,16.48,16.49343948,0.0815502427184395,16.46,16.48,,,,,,flexible organic solar cell,PDINN,,PEDOT:PSS,,,,,,-5.56,-3.65,,-5.65,-4.09,
68742,10.1039/d4ee02963a,10.1039/d4ee02963a,PM6,Y6,PM6,Y6,CC1=CC(=CC(=C1)C2=C3C=CC(=C4C5=C(C=C(S5)/C=C\6/C(=O)C7=CC(=CC(=C7)F)C(=O)/C6=C\C8=CC(=C(S8)C9=CC(=CC(=C9)C)C(C)(C)C(=O)OC)C(C)(C)C(=O)OC)SC4=C3S2)C(C)(C)C(=O)OC)C(C)(C)C(=O)OC,CCCCCCCCCCCc1c(/C=C2\C(=O)c3cc(F)c(F)cc3C2=C(C#N)C#N)sc2c1sc1c3c4nsnc4c4c5sc6c(CCCCCCCCCCC)c(/C=C7\C(=O)c8cc(F)c(F)cc8C7=C(C#N)C#N)sc6c5n(CC(CC)CCCC)c4c3n(CC(CC)CCCC)c21,0.84,26.27,77.52,17.19,17.10618336,0.487589528795823,17.26,17.19,,,,,ITO/poly(TA-DIB-Fe)/PEDOT:PSS/PM6:Y6/PDINN/Ag,flexible organic solar cell,PDINN,,,,,,,,-5.56,-3.65,,-5.65,-4.09,
68753,10.1039/d4ee02978j,10.1039/d4ee02978j,PM6,PY-DT,PM6,PY-DT,CC1=CC(=CC(=C1)C2=C3C=CC(=C4C5=C(C=C(S5)/C=C\6/C(=O)C7=CC(=CC(=C7)F)C(=O)/C6=C\C8=CC(=C(S8)C9=CC(=CC(=C9)C)C(C)(C)C(=O)OC)C(C)(C)C(=O)OC)SC4=C3S2)C(C)(C)C(=O)OC)C(C)(C)C(=O)OC,CCCCCCCCCCCCC(CCCCCCCCCC)Cn1c2c3sc(/C=C4\C(=O)c5ccccc5C4=C(C#N)C#N)c(CC(CCCC)CCCCCC)c3sc2c2c3nsnc3c3c4sc5c(CC(CCCC)CCCCCC)c(/C=C6\C(=O)c7cc(-c8cccs8)ccc7C6=C(C#N)C#N)sc5c4n(CC(CCCCCCCCCC)CCCCCCCCCCCC)c3c21,0.972,24.56,65.9,15.73,15.73185888,0.0118174189446825,15.48,15.73,,,,,ITO/2PACz/PM6:PY-DT/PNDIT-F3N/Ag,conventional,PNDIT-F3N,,2PACz,,,,,,-5.56,-3.65,,-5.6,-3.83,
68754,10.1039/d4ee02978j,10.1039/d4ee02978j,PM6,PY-DT,PM6,PY-DT,CC1=CC(=CC(=C1)C2=C3C=CC(=C4C5=C(C=C(S5)/C=C\6/C(=O)C7=CC(=CC(=C7)F)C(=O)/C6=C\C8=CC(=C(S8)C9=CC(=CC(=C9)C)C(C)(C)C(=O)OC)C(C)(C)C(=O)OC)SC4=C3S2)C(C)(C)C(=O)OC)C(C)(C)C(=O)OC,CCCCCCCCCCCCC(CCCCCCCCCC)Cn1c2c3sc(/C=C4\C(=O)c5ccccc5C4=C(C#N)C#N)c(CC(CCCC)CCCCCC)c3sc2c2c3nsnc3c3c4sc5c(CC(CCCC)CCCCCC)c(/C=C6\C(=O)c7cc(-c8cccs8)ccc7C6=C(C#N)C#N)sc5c4n(CC(CCCCCCCCCC)CCCCCCCCCCCC)c3c21,0.952,25.21,76.5,18.36,18.3599388,0.0003333333333392,18.16,18.36,,DBTP,DBTP,,ITO/2PACz/PM6:PY-DT/PNDIT-F3N/Ag,conventional,PNDIT-F3N,,2PACz,,,,,,-5.56,-3.65,,-5.6,-3.83,
68755,10.1039/d4ee02978j,10.1039/d4ee02978j,PM6,PY-DT,PM6,PY-DT,CC1=CC(=CC(=C1)C2=C3C=CC(=C4C5=C(C=C(S5)/C=C\6/C(=O)C7=CC(=CC(=C7)F)C(=O)/C6=C\C8=CC(=C(S8)C9=CC(=CC(=C9)C)C(C)(C)C(=O)OC)C(C)(C)C(=O)OC)SC4=C3S2)C(C)(C)C(=O)OC)C(C)(C)C(=O)OC,CCCCCCCCCCCCC(CCCCCCCCCC)Cn1c2c3sc(/C=C4\C(=O)c5ccccc5C4=C(C#N)C#N)c(CC(CCCC)CCCCCC)c3sc2c2c3nsnc3c3c4sc5c(CC(CCCC)CCCCCC)c(/C=C6\C(=O)c7cc(-c8cccs8)ccc7C6=C(C#N)C#N)sc5c4n(CC(CCCCCCCCCC)CCCCCCCCCCCC)c3c21,0.951,25.85,78.5,19.3,19.29792975,0.0107266839378379,19.14,19.3,,4-BDBTP,4-BDBTP,,ITO/2PACz/PM6:PY-DT/PNDIT-F3N/Ag,conventional,PNDIT-F3N,,2PACz,,,,,,-5.56,-3.65,,-5.6,-3.83,
68756,10.1039/d4ee02978j,10.1039/d4ee02978j,PM6,PY-DT,PM6,PY-DT,CC1=CC(=CC(=C1)C2=C3C=CC(=C4C5=C(C=C(S5)/C=C\6/C(=O)C7=CC(=CC(=C7)F)C(=O)/C6=C\C8=CC(=C(S8)C9=CC(=CC(=C9)C)C(C)(C)C(=O)OC)C(C)(C)C(=O)OC)SC4=C3S2)C(C)(C)C(=O)OC)C(C)(C)C(=O)OC,CCCCCCCCCCCCC(CCCCCCCCCC)Cn1c2c3sc(/C=C4\C(=O)c5ccccc5C4=C(C#N)C#N)c(CC(CCCC)CCCCCC)c3sc2c2c3nsnc3c3c4sc5c(CC(CCCC)CCCCCC)c(/C=C6\C(=O)c7cc(-c8cccs8)ccc7C6=C(C#N)C#N)sc5c4n(CC(CCCCCCCCCC)CCCCCCCCCCCC)c3c21,0.946,25.47,78.1,18.82,18.81789822,0.0111678002125601,,18.82,,4-BDBTP,4-BDBTP,,ITO/2PACz/PM6:PY-DT/PNDIT-F3N/Ag,conventional,PNDIT-F3N,,2PACz,,,,,,-5.56,-3.65,,-5.6,-3.83,
68757,10.1039/d4ee03000a,10.1039/d4ee03000a,PTQ11,PEH-F,PTQ11,PEH-F,CCOc1nc2cc(F)c(F)c(-c3ccc(-c4c(F)c(F)c(-c5ccc(-c6c(F)c(F)c(-c7cccs7)c7nc(C)c(OCC)nc67)s5)c5nc(C)c(OCC)nc45)s3)c2nc1C,,0.936,26.53,79.45,19.73,19.729087560000004,0.0046246325392646,19.6,19.73,,,,,,,,,,,,,,,-5.52,-2.76,,,,
68758,10.1039/d4ee03000a,10.1039/d4ee03000a,PTQ11,TEH-F,PTQ11,TEH-F,CCOc1nc2cc(F)c(F)c(-c3ccc(-c4c(F)c(F)c(-c5ccc(-c6c(F)c(F)c(-c7cccs7)c7nc(C)c(OCC)nc67)s5)c5nc(C)c(OCC)nc45)s3)c2nc1C,,0.909,25.85,74.05,17.4,17.400009825,5.646551725807717e-05,17.19,17.4,,,,,ITO/2PACz/PTQ11:SMA/PFN-Br/Ag,,PFN-Br,,2PACz,,,,,,-5.52,-2.76,,,,
68791,10.1039/d4ee04149f,10.1039/d4ee04149f,PM6,3BY,PM6,3BY,CC1=CC(=CC(=C1)C2=C3C=CC(=C4C5=C(C=C(S5)/C=C\6/C(=O)C7=CC(=CC(=C7)F)C(=O)/C6=C\C8=CC(=C(S8)C9=CC(=CC(=C9)C)C(C)(C)C(=O)OC)C(C)(C)C(=O)OC)SC4=C3S2)C(C)(C)C(=O)OC)C(C)(C)C(=O)OC,,0.969,23.92,76.59,17.75,17.752397832,0.013508912676055,17.57,17.75,,,,,glass/ITO/PEDOT:PSS/active layer/PDINN/Ag,BHJ OSC,PDINN,,PEDOT:PSS,,,,,,-5.56,-3.65,,,,
68792,10.1039/d4ee04149f,10.1039/d4ee04149f,PM6,3QY,PM6,3QY,CC1=CC(=CC(=C1)C2=C3C=CC(=C4C5=C(C=C(S5)/C=C\6/C(=O)C7=CC(=CC(=C7)F)C(=O)/C6=C\C8=CC(=C(S8)C9=CC(=CC(=C9)C)C(C)(C)C(=O)OC)C(C)(C)C(=O)OC)SC4=C3S2)C(C)(C)C(=O)OC)C(C)(C)C(=O)OC,,0.951,26.36,76.86,19.27,19.267541496,0.0127581940840674,19.06,19.27,,,,,glass/ITO/PEDOT:PSS/active layer/PDINN/Ag,BHJ OSC,PDINN,,PEDOT:PSS,,,,,,-5.56,-3.65,,,,
68793,10.1039/d4ee04149f,10.1039/d4ee04149f,PM6,3QY,PM6,3QY,CC1=CC(=CC(=C1)C2=C3C=CC(=C4C5=C(C=C(S5)/C=C\6/C(=O)C7=CC(=CC(=C7)F)C(=O)/C6=C\C8=CC(=C(S8)C9=CC(=CC(=C9)C)C(C)(C)C(=O)OC)C(C)(C)C(=O)OC)SC4=C3S2)C(C)(C)C(=O)OC)C(C)(C)C(=O)OC,,0.955,26.02,75.62,18.8,18.79088942,0.0484605319149017,,18.8,,,,,glass/ITO/PEDOT:PSS/active layer/PDINN/Ag,BHJ OSC,PDINN,,PEDOT:PSS,,,,,,-5.56,-3.65,,,,
68794,10.1039/d4ee04208e,10.1039/d4ee04208e,PM6,BTP-eC9,PM6,BTP-eC9,COC(=O)C(C)(C)c1cc(C)cc(-c2sc3c4sc5cc(/C=C6/C(=O)c7cc(F)cc(c7)C(=O)/C6=C\c6cc(C(C)(C)C(=O)OC)c(-c7cc(C)cc(C(C)(C)C(=O)OC)c7)s6)sc5c4c(C(C)(C)C(=O)OC)ccc2-3)c1,CCCCCCCCCc1c(C=C2C(=O)c3cc(Cl)c(Cl)cc3C2=C(C#N)C#N)sc2c1sc1c3c4nsnc4c4c5sc6c(CCCCCCCCC)c(C=C7C(=O)c8cc(Cl)c(Cl)cc8C7=C(C#N)C#N)sc6c5n(CC(CCCC)CCCCCC)c4c3n(CC(CCCC)CCCCCC)c21,0.846,28.22,77.19,18.44,18.428433228,0.0627265292841943,17.9,18.44,1:1.2,,,,,,,,,,,,,,-5.56,-3.65,,-5.68,-3.9,
68795,10.1039/d4ee04208e,10.1039/d4ee04208e,PM6-Cl0.2-r-D18-Cl0.8-TCl,BTP-eC9,PM6-Cl0.2-r-D18-Cl0.8-TCl,BTP-eC9,,CCCCCCCCCc1c(C=C2C(=O)c3cc(Cl)c(Cl)cc3C2=C(C#N)C#N)sc2c1sc1c3c4nsnc4c4c5sc6c(CCCCCCCCC)c(C=C7C(=O)c8cc(Cl)c(Cl)cc8C7=C(C#N)C#N)sc6c5n(CC(CCCC)CCCCCC)c4c3n(CC(CCCC)CCCCCC)c21,0.853,27.4,73.04,17.07,17.071054880000002,0.0061797305213921,17.07,17.07,1:1.2,,,,,,,,,,,,,,,,,-5.68,-3.9,
68796,10.1039/d4ee04208e,10.1039/d4ee04208e,PM6-Cl0.8-b-D18-Cl0.2-TCl,BTP-eC9,PM6-Cl0.8-b-D18-Cl0.2-TCl,BTP-eC9,,CCCCCCCCCc1c(C=C2C(=O)c3cc(Cl)c(Cl)cc3C2=C(C#N)C#N)sc2c1sc1c3c4nsnc4c4c5sc6c(CCCCCCCCC)c(C=C7C(=O)c8cc(Cl)c(Cl)cc8C7=C(C#N)C#N)sc6c5n(CC(CCCC)CCCCCC)c4c3n(CC(CCCC)CCCCCC)c21,0.854,28.24,76.96,18.55,18.560412416,0.0561316226414967,18.36,18.55,1:1.2,,,,ITO/4PADCB/active layer/PDINN/Ag,,PDINN,,4PADCB,,,,,,,,,-5.68,-3.9,
68797,10.1039/d4ee04208e,10.1039/d4ee04208e,PM6-Cl0.5-b-D18-Cl0.5-TCl,BTP-eC9,PM6-Cl0.5-b-D18-Cl0.5-TCl,BTP-eC9,,CCCCCCCCCc1c(C=C2C(=O)c3cc(Cl)c(Cl)cc3C2=C(C#N)C#N)sc2c1sc1c3c4nsnc4c4c5sc6c(CCCCCCCCC)c(C=C7C(=O)c8cc(Cl)c(Cl)cc8C7=C(C#N)C#N)sc6c5n(CC(CCCC)CCCCCC)c4c3n(CC(CCCC)CCCCCC)c21,0.86,27.54,74.22,17.58,17.57856168,0.0081815699658607,17.42,17.58,1:1.2,,,,,,,,,,,,,,,,,-5.68,-3.9,
68798,10.1039/d4ee04208e,10.1039/d4ee04208e,PM6-Cl0.2-b-D18-Cl0.8-TCl,BTP-eC9,PM6-Cl0.2-b-D18-Cl0.8-TCl,BTP-eC9,,CCCCCCCCCc1c(C=C2C(=O)c3cc(Cl)c(Cl)cc3C2=C(C#N)C#N)sc2c1sc1c3c4nsnc4c4c5sc6c(CCCCCCCCC)c(C=C7C(=O)c8cc(Cl)c(Cl)cc8C7=C(C#N)C#N)sc6c5n(CC(CCCC)CCCCCC)c4c3n(CC(CCCC)CCCCCC)c21,0.861,27.31,73.4,17.25,17.25920994,0.0533909565217486,17.15,17.25,1:1.2,,,,,,,,,,,,,,,,,-5.68,-3.9,
68799,10.1039/d4ee04208e,10.1039/d4ee04208e,PM6-Cl0.8-b-D18-Cl0.2-BTB,BTP-eC9,PM6-Cl0.8-b-D18-Cl0.2-BTB,BTP-eC9,,CCCCCCCCCc1c(C=C2C(=O)c3cc(Cl)c(Cl)cc3C2=C(C#N)C#N)sc2c1sc1c3c4nsnc4c4c5sc6c(CCCCCCCCC)c(C=C7C(=O)c8cc(Cl)c(Cl)cc8C7=C(C#N)C#N)sc6c5n(CC(CCCC)CCCCCC)c4c3n(CC(CCCC)CCCCCC)c21,0.843,26.89,67.84,15.37,15.378154368,0.053053793103457,14.96,15.37,1:1.2,,,,ITO/4PADCB/active layer/PDINN/Ag,,PDINN,,4PADCB,,,,,,,,,-5.68,-3.9,
68801,10.1039/d4ee04378b,10.1039/d4ee04378b,PM6,Y6,PM6,Y6,CC1=CC(=CC(=C1)C2=C3C=CC(=C4C5=C(C=C(S5)/C=C\6/C(=O)C7=CC(=CC(=C7)F)C(=O)/C6=C\C8=CC(=C(S8)C9=CC(=CC(=C9)C)C(C)(C)C(=O)OC)C(C)(C)C(=O)OC)SC4=C3S2)C(C)(C)C(=O)OC)C(C)(C)C(=O)OC,CCCCCCCCCCCc1c(/C=C2\C(=O)c3cc(F)c(F)cc3C2=C(C#N)C#N)sc2c1sc1c3c4nsnc4c4c5sc6c(CCCCCCCCCCC)c(/C=C7\C(=O)c8cc(F)c(F)cc8C7=C(C#N)C#N)sc6c5n(CC(CC)CCCC)c4c3n(CC(CC)CCCC)c21,0.851,25.84,72.87,16.03,16.023996408000002,0.0374522270742295,15.72,16.03,,w/o,,,ITO/PEDOT:PSS/active layer/PNDIT-F3N/Ag,,PNDIT-F3N,,PEDOT:PSS,,,,,,-5.56,-3.65,,-5.65,-4.09,
68802,10.1039/d4ee04378b,10.1039/d4ee04378b,PM6,Y6,PM6,Y6,CC1=CC(=CC(=C1)C2=C3C=CC(=C4C5=C(C=C(S5)/C=C\6/C(=O)C7=CC(=CC(=C7)F)C(=O)/C6=C\C8=CC(=C(S8)C9=CC(=CC(=C9)C)C(C)(C)C(=O)OC)C(C)(C)C(=O)OC)SC4=C3S2)C(C)(C)C(=O)OC)C(C)(C)C(=O)OC,CCCCCCCCCCCc1c(/C=C2\C(=O)c3cc(F)c(F)cc3C2=C(C#N)C#N)sc2c1sc1c3c4nsnc4c4c5sc6c(CCCCCCCCCCC)c(/C=C7\C(=O)c8cc(F)c(F)cc8C7=C(C#N)C#N)sc6c5n(CC(CC)CCCC)c4c3n(CC(CC)CCCC)c21,0.849,26.64,77.84,17.6,17.605353024,0.0304149090908973,17.41,17.6,,2Br,2Br,,ITO/PEDOT:PSS/active layer/PNDIT-F3N/Ag,,PNDIT-F3N,,PEDOT:PSS,,,,,,-5.56,-3.65,,-5.65,-4.09,
68803,10.1039/d4ee04378b,10.1039/d4ee04378b,PM6,BTP-eC9,PM6,BTP-eC9,CC1=CC(=CC(=C1)C2=C3C=CC(=C4C5=C(C=C(S5)/C=C\6/C(=O)C7=CC(=CC(=C7)F)C(=O)/C6=C\C8=CC(=C(S8)C9=CC(=CC(=C9)C)C(C)(C)C(=O)OC)C(C)(C)C(=O)OC)SC4=C3S2)C(C)(C)C(=O)OC)C(C)(C)C(=O)OC,CCCCCCCCCc1c(C=C2C(=O)c3cc(Cl)c(Cl)cc3C2=C(C#N)C#N)sc2c1sc1c3c4nsnc4c4c5sc6c(CCCCCCCCC)c(C=C7C(=O)c8cc(Cl)c(Cl)cc8C7=C(C#N)C#N)sc6c5n(CC(CCCC)CCCCCC)c4c3n(CC(CCCC)CCCCCC)c21,0.849,27.84,74.69,17.66,17.653847904,0.0348363306908323,17.39,17.66,,w/o,,,ITO/PEDOT:PSS/active layer/PNDIT-F3N/Ag,conventional,PNDIT-F3N,,PEDOT:PSS,,,,,,-5.56,-3.65,,-5.68,-3.9,
68804,10.1039/d4ee04378b,10.1039/d4ee04378b,PM6,BTP-eC9,PM6,BTP-eC9,CC1=CC(=CC(=C1)C2=C3C=CC(=C4C5=C(C=C(S5)/C=C\6/C(=O)C7=CC(=CC(=C7)F)C(=O)/C6=C\C8=CC(=C(S8)C9=CC(=CC(=C9)C)C(C)(C)C(=O)OC)C(C)(C)C(=O)OC)SC4=C3S2)C(C)(C)C(=O)OC)C(C)(C)C(=O)OC,CCCCCCCCCc1c(C=C2C(=O)c3cc(Cl)c(Cl)cc3C2=C(C#N)C#N)sc2c1sc1c3c4nsnc4c4c5sc6c(CCCCCCCCC)c(C=C7C(=O)c8cc(Cl)c(Cl)cc8C7=C(C#N)C#N)sc6c5n(CC(CCCC)CCCCCC)c4c3n(CC(CCCC)CCCCCC)c21,0.847,28.28,78.48,18.8,18.798439968000004,0.0082980425531748,18.65,18.8,,2Br,2Br,,ITO/PEDOT:PSS/active layer/PNDIT-F3N/Ag,conventional,PNDIT-F3N,,PEDOT:PSS,,,,,,-5.56,-3.65,,-5.68,-3.9,
68805,10.1039/d4ee04378b,10.1039/d4ee04378b,PM6,L8BO,PM6,L8-BO,CC1=CC(=CC(=C1)C2=C3C=CC(=C4C5=C(C=C(S5)/C=C\6/C(=O)C7=CC(=CC(=C7)F)C(=O)/C6=C\C8=CC(=C(S8)C9=CC(=CC(=C9)C)C(C)(C)C(=O)OC)C(C)(C)C(=O)OC)SC4=C3S2)C(C)(C)C(=O)OC)C(C)(C)C(=O)OC,CCCCCCC(CCCC)CC1=C(/C=C2\C(=O)C3=CC(F)=C(F)C=C3C2=C(C#N)C#N)SC2=C1SC1C3=C(C4=C(C5=NSN=C35)C3=C(C5=C(S3)C(CC(CCCC)CCCCCC)=C(/C=C3\C(=O)C6=CC(F)=C(F)C=C6C3=C(C#N)C#N)S5)N4CC(CC)CCCC)N(CC(CC)CCCC)C21,0.889,25.73,75.22,17.22,17.205800234,0.0824608943089273,16.91,17.22,,w/o,,,ITO/PEDOT:PSS/active layer/PNDIT-F3N/Ag,conventional,PNDIT-F3N,,PEDOT:PSS,,,,,,-5.56,-3.65,,-5.68,-3.9,
68806,10.1039/d4ee04378b,10.1039/d4ee04378b,PM6,L8BO,PM6,L8-BO,CC1=CC(=CC(=C1)C2=C3C=CC(=C4C5=C(C=C(S5)/C=C\6/C(=O)C7=CC(=CC(=C7)F)C(=O)/C6=C\C8=CC(=C(S8)C9=CC(=CC(=C9)C)C(C)(C)C(=O)OC)C(C)(C)C(=O)OC)SC4=C3S2)C(C)(C)C(=O)OC)C(C)(C)C(=O)OC,CCCCCCC(CCCC)CC1=C(/C=C2\C(=O)C3=CC(F)=C(F)C=C3C2=C(C#N)C#N)SC2=C1SC1C3=C(C4=C(C5=NSN=C35)C3=C(C5=C(S3)C(CC(CCCC)CCCCCC)=C(/C=C3\C(=O)C6=CC(F)=C(F)C=C6C3=C(C#N)C#N)S5)N4CC(CC)CCCC)N(CC(CC)CCCC)C21,0.889,25.93,79.67,18.36,18.365345159,0.0291130664488065,18.13,18.36,,2Br,2Br,,ITO/PEDOT:PSS/active layer/PNDIT-F3N/Ag,conventional,PNDIT-F3N,,PEDOT:PSS,,,,,,-5.56,-3.65,,-5.68,-3.9,
68815,10.1039/d4ee04585h,10.1039/d4ee04585h,PM6,PY-IT,PM6,PY-IT,CC1=CC(=CC(=C1)C2=C3C=CC(=C4C5=C(C=C(S5)/C=C\6/C(=O)C7=CC(=CC(=C7)F)C(=O)/C6=C\C8=CC(=C(S8)C9=CC(=CC(=C9)C)C(C)(C)C(=O)OC)C(C)(C)C(=O)OC)SC4=C3S2)C(C)(C)C(=O)OC)C(C)(C)C(=O)OC,CCCCCCCCCCCc1c(/C=C2\C(=O)c3ccccc3C2=C(C#N)C#N)sc2c1sc1c3c4nsnc4c4c5sc6c(CCCCCCCCCCC)c(/C=C7\C(=O)c8cc(-c9cccs9)ccc8C7=C(C#N)C#N)sc6c5n(CC(CCCCCCCC)CCCCCCCCCC)c4c3n(CC(CCCCCCCC)CCCCCCCCCC)c21,0.931,25.6,74.87,17.84,17.844216320000005,0.0236340807175152,17.42,17.84,,,,,ITO/PEDOT:PSS/active layer/PNDIT-F3N/Ag,all-polymer organic solar cell,PNDIT-F3N,,PEDOT:PSS,,,,,,-5.56,-3.65,,-5.68,-3.94,
68816,10.1039/d4ee04585h,10.1039/d4ee04585h,PM6 + BTA3(5%),PY-IT,PM6 + BTA3(5%),PY-IT,,CCCCCCCCCCCc1c(/C=C2\C(=O)c3ccccc3C2=C(C#N)C#N)sc2c1sc1c3c4nsnc4c4c5sc6c(CCCCCCCCCCC)c(/C=C7\C(=O)c8cc(-c9cccs9)ccc8C7=C(C#N)C#N)sc6c5n(CC(CCCCCCCC)CCCCCCCCCC)c4c3n(CC(CCCCCCCC)CCCCCCCCCC)c21,0.943,26.6,77.3,19.39,19.3897774,0.001148014440437,19.18,19.39,,BTA3,,5,ITO/PEDOT:PSS/active layer/PNDIT-F3N/Ag,all-polymer organic solar cell,PNDIT-F3N,,PEDOT:PSS,,,,,,,,,-5.68,-3.94,
68817,10.1039/d4ee04585h,10.1039/d4ee04585h,PM6 + BTA3(10%),PY-IT,PM6 + BTA3(10%),PY-IT,,CCCCCCCCCCCc1c(/C=C2\C(=O)c3ccccc3C2=C(C#N)C#N)sc2c1sc1c3c4nsnc4c4c5sc6c(CCCCCCCCCCC)c(/C=C7\C(=O)c8cc(-c9cccs9)ccc8C7=C(C#N)C#N)sc6c5n(CC(CCCCCCCC)CCCCCCCCCC)c4c3n(CC(CCCCCCCC)CCCCCCCCCC)c21,0.94,25.54,75.68,18.17,18.16895168,0.0057695101816314,18.08,18.17,,BTA3,,10,ITO/PEDOT:PSS/active layer/PNDIT-F3N/Ag,all-polymer organic solar cell,PNDIT-F3N,,PEDOT:PSS,,,,,,,,,-5.68,-3.94,
68818,10.1039/d4ee04585h,10.1039/d4ee04585h,PM6 + BTA3(15%),PY-IT,PM6 + BTA3(15%),PY-IT,,CCCCCCCCCCCc1c(/C=C2\C(=O)c3ccccc3C2=C(C#N)C#N)sc2c1sc1c3c4nsnc4c4c5sc6c(CCCCCCCCCCC)c(/C=C7\C(=O)c8cc(-c9cccs9)ccc8C7=C(C#N)C#N)sc6c5n(CC(CCCCCCCC)CCCCCCCCCC)c4c3n(CC(CCCCCCCC)CCCCCCCCCC)c21,0.935,25.09,73.16,17.16,17.162714140000002,0.0158166666666778,16.85,17.16,,BTA3,,15,ITO/PEDOT:PSS/active layer/PNDIT-F3N/Ag,all-polymer organic solar cell,PNDIT-F3N,,PEDOT:PSS,,,,,,,,,-5.68,-3.94,
68819,10.1039/d4ee04623d,10.1039/d4ee04623d,PM6,L8-BO,PM6,L8-BO,CC1=CC(=CC(=C1)C2=C3C=CC(=C4C5=C(C=C(S5)/C=C\6/C(=O)C7=CC(=CC(=C7)F)C(=O)/C6=C\C8=CC(=C(S8)C9=CC(=CC(=C9)C)C(C)(C)C(=O)OC)C(C)(C)C(=O)OC)SC4=C3S2)C(C)(C)C(=O)OC)C(C)(C)C(=O)OC,CCCCCCC(CCCC)CC1=C(/C=C2\C(=O)C3=CC(F)=C(F)C=C3C2=C(C#N)C#N)SC2=C1SC1C3=C(C4=C(C5=NSN=C35)C3=C(C5=C(S3)C(CC(CCCC)CCCCCC)=C(/C=C3\C(=O)C6=CC(F)=C(F)C=C6C3=C(C#N)C#N)S5)N4CC(CC)CCCC)N(CC(CC)CCCC)C21,0.88,26.2,78.1,18.0,18.006736,0.0374222222222226,17.8,18.0,1:1.2,,,,ITO/PEDOT:PSS/active layer/PNDIT-F3N/Ag,conventional,PNDIT-F3N,,PEDOT:PSS,,,,,,-5.56,-3.65,,-5.68,-3.9,
68821,10.1039/d4ee04623d,10.1039/d4ee04623d,BTR-SCl,L8-BO,BTR-SCl,L8-BO,,CCCCCCC(CCCC)CC1=C(/C=C2\C(=O)C3=CC(F)=C(F)C=C3C2=C(C#N)C#N)SC2=C1SC1C3=C(C4=C(C5=NSN=C35)C3=C(C5=C(S3)C(CC(CCCC)CCCCCC)=C(/C=C3\C(=O)C6=CC(F)=C(F)C=C6C3=C(C#N)C#N)S5)N4CC(CC)CCCC)N(CC(CC)CCCC)C21,0.9,17.7,61.7,9.9,9.82881,0.7190909090909234,9.6,9.9,,,,,ITO/PEDOT:PSS/active layer/PNDIT-F3N/Ag,conventional,PNDIT-F3N,,PEDOT:PSS,,,,,,,,,-5.68,-3.9,
68822,10.1039/d4ee04623d,10.1039/d4ee04623d,D18,L8-BO,D18,L8-BO,CCCCCCC(CCCC)CC1=CSC(C2=CC3=C(S2)C2=C(C=C(C4=CC(CC(CCCC)CCCCCC)=C(C5=CC6=C(C7=CC(F)=C(CC(CC)CCCC)S7)C7=C(C=CS7)C(C7=CC(F)=C(CC(CC)CCCC)S7)=C6S5)S4)S2)C2=NSN=C32)=C1,CCCCCCC(CCCC)CC1=C(/C=C2\C(=O)C3=CC(F)=C(F)C=C3C2=C(C#N)C#N)SC2=C1SC1C3=C(C4=C(C5=NSN=C35)C3=C(C5=C(S3)C(CC(CCCC)CCCCCC)=C(/C=C3\C(=O)C6=CC(F)=C(F)C=C6C3=C(C#N)C#N)S5)N4CC(CC)CCCC)N(CC(CC)CCCC)C21,0.91,26.3,79.3,18.9,18.978869,0.4172962962963014,18.8,18.9,,,,,ITO/PEDOT:PSS/active layer/PNDIT-F3N/Ag,conventional,PNDIT-F3N,,PEDOT:PSS,,,,,,-5.51,-2.77,,-5.68,-3.9,
68824,10.1039/d4ee04879b,10.1039/d4ee04879b,D18,X7-D,D18,X7-D,CCCCCCC(CCCC)CC1=CSC(C2=CC3=C(S2)C2=C(C=C(C4=CC(CC(CCCC)CCCCCC)=C(C5=CC6=C(C7=CC(F)=C(CC(CC)CCCC)S7)C7=C(C=CS7)C(C7=CC(F)=C(CC(CC)CCCC)S7)=C6S5)S4)S2)C2=NSN=C32)=C1,,0.993,12.82,68.8,8.74,8.758418879999999,0.2107423340960948,8.62,8.74,,,,,ITO/PEDOT:PSS/active layer/PDINN/Ag,conventional,PDINN,,PEDOT:PSS,,,,,,-5.51,-2.77,,,,
68825,10.1039/d4ee04879b,10.1039/d4ee04879b,D18,X8-D,D18,X8-D,CCCCCCC(CCCC)CC1=CSC(C2=CC3=C(S2)C2=C(C=C(C4=CC(CC(CCCC)CCCCCC)=C(C5=CC6=C(C7=CC(F)=C(CC(CC)CCCC)S7)C7=C(C=CS7)C(C7=CC(F)=C(CC(CC)CCCC)S7)=C6S5)S4)S2)C2=NSN=C32)=C1,,0.98,11.79,70.8,8.21,8.1803736,0.3608574908648172,8.14,8.21,,,,,ITO/PEDOT:PSS/active layer/PDINN/Ag,conventional,PDINN,,PEDOT:PSS,,,,,,-5.51,-2.77,,,,
68826,10.1039/d4ee04879b,10.1039/d4ee04879b,D18,Y6,D18,Y6,CCCCCCC(CCCC)CC1=CSC(C2=CC3=C(S2)C2=C(C=C(C4=CC(CC(CCCC)CCCCCC)=C(C5=CC6=C(C7=CC(F)=C(CC(CC)CCCC)S7)C7=C(C=CS7)C(C7=CC(F)=C(CC(CC)CCCC)S7)=C6S5)S4)S2)C2=NSN=C32)=C1,CCCCCCCCCCCc1c(/C=C2\C(=O)c3cc(F)c(F)cc3C2=C(C#N)C#N)sc2c1sc1c3c4nsnc4c4c5sc6c(CCCCCCCCCCC)c(/C=C7\C(=O)c8cc(F)c(F)cc8C7=C(C#N)C#N)sc6c5n(CC(CC)CCCC)c4c3n(CC(CC)CCCC)c21,0.859,25.9,77.7,17.4,17.286773699999998,0.6507258620689708,17.15,17.4,,,,,ITO/PEDOT:PSS/active layer/PDINN/Ag,conventional,PDINN,,PEDOT:PSS,,,,,,-5.51,-2.77,,-5.65,-4.09,
68829,10.1039/d4ee04969a,10.1039/d4ee04969a,D18,BTP-C3,D18,BTP-C3,CCCCCCC(CCCC)CC1=CSC(C2=CC3=C(S2)C2=C(C=C(C4=CC(CC(CCCC)CCCCCC)=C(C5=CC6=C(C7=CC(F)=C(CC(CC)CCCC)S7)C7=C(C=CS7)C(C7=CC(F)=C(CC(CC)CCCC)S7)=C6S5)S4)S2)C2=NSN=C32)=C1,,0.873,25.8,75.5,17.0,17.005167,0.0303941176470596,16.8,17.0,,,,,,,,,,,,,,,-5.51,-2.77,,,,
68830,10.1039/d4ee04969a,10.1039/d4ee04969a,D18,BTP-EH,D18,BTP-EH,CCCCCCC(CCCC)CC1=CSC(C2=CC3=C(S2)C2=C(C=C(C4=CC(CC(CCCC)CCCCCC)=C(C5=CC6=C(C7=CC(F)=C(CC(CC)CCCC)S7)C7=C(C=CS7)C(C7=CC(F)=C(CC(CC)CCCC)S7)=C6S5)S4)S2)C2=NSN=C32)=C1,,0.887,26.3,77.8,18.1,18.1492618,0.2721646408839583,17.9,18.1,,,,,ITO/PEDOT:PSS/D18:SMAs/PNDIT-F3N/Ag,,PNDIT-F3N,,PEDOT:PSS,,,,,,-5.51,-2.77,,,,
68831,10.1039/d4ee04969a,10.1039/d4ee04969a,D18,BTP-HD,D18,BTP-HD,CCCCCCC(CCCC)CC1=CSC(C2=CC3=C(S2)C2=C(C=C(C4=CC(CC(CCCC)CCCCCC)=C(C5=CC6=C(C7=CC(F)=C(CC(CC)CCCC)S7)C7=C(C=CS7)C(C7=CC(F)=C(CC(CC)CCCC)S7)=C6S5)S4)S2)C2=NSN=C32)=C1,,0.907,24.8,70.6,15.9,15.880481599999998,0.1227572327044188,15.5,15.9,,,,,ITO/PEDOT:PSS/D18:SMAs/PNDIT-F3N/Ag,,PNDIT-F3N,,PEDOT:PSS,,,,,,-5.51,-2.77,,,,
68832,10.1039/d4ee05022c,10.1039/d4ee05022c,PBQx-TF,ITCC-Cl,PBQx-TF,ITCC-Cl,CCCCCCC(CCCC)CC1=CSC(C2=CC3=C(S2)C2=C(C=C(C4=CC(CC(CCCC)CCCCCC)=C(C5=CC6=C(C7=CC(F)=C(CC(CC)CCCC)S7)C7=C(C=CS7)C(C7=CC(F)=C(CC(CC)CCCC)S7)=C6S5)S4)S2)[C@H]2N=CC=N[C@H]32)=C1,CCCCCCC1=CC=C(C2(C3=CC=C(CCCCCC)C=C3)C3=CC4=C(C=C3C3=C2C2=C(C=C(/C=C5\C(=O)C6=C(C=C(Cl)S6)C5=C(C#N)C#N)S2)S3)C(C2=CC=C(CCCCCC)C=C2)(C2=CC=C(CCCCCC)C=C2)C2=C4SC3=C2SC(/C=C2\C(=O)C4=C(C=C(Cl)S4)C2=C(C#N)C#N)=C3)C=C1,0.984,17.7,70.6,12.3,12.296260799999995,0.0304000000000293,12.0,12.3,,,,,ITO/PEDOT:PSS/PBQx-TF:ITCC-Cl/NDI-Ph/Ag,conventional,NDI-Ph,,PEDOT:PSS,,,,,,-5.41,-2.82,,-5.4,-3.78,
68833,10.1039/d4ee05022c,10.1039/d4ee05022c,PBQx-TF,FPCC-Cl,PBQx-TF,FPCC-Cl,CCCCCCC(CCCC)CC1=CSC(C2=CC3=C(S2)C2=C(C=C(C4=CC(CC(CCCC)CCCCCC)=C(C5=CC6=C(C7=CC(F)=C(CC(CC)CCCC)S7)C7=C(C=CS7)C(C7=CC(F)=C(CC(CC)CCCC)S7)=C6S5)S4)S2)[C@H]2N=CC=N[C@H]32)=C1,,1.08,12.9,64.3,8.96,8.958276000000001,0.0192410714285646,8.77,8.96,,,,,ITO/PEDOT:PSS/PBQx-TF:acceptor/NDI-Ph/Ag,conventional,NDI-Ph,,PEDOT:PSS,,,,,,-5.41,-2.82,,,,
68834,10.1039/d4ee05022c,10.1039/d4ee05022c,PBQx-TF,FPCC-Br,PBQx-TF,FPCC-Br,CCCCCCC(CCCC)CC1=CSC(C2=CC3=C(S2)C2=C(C=C(C4=CC(CC(CCCC)CCCCCC)=C(C5=CC6=C(C7=CC(F)=C(CC(CC)CCCC)S7)C7=C(C=CS7)C(C7=CC(F)=C(CC(CC)CCCC)S7)=C6S5)S4)S2)[C@H]2N=CC=N[C@H]32)=C1,,1.07,16.3,77.7,13.6,13.551657000000002,0.3554632352940982,13.3,13.6,,,,,ITO/PEDOT:PSS/PBQx-TF:acceptor/NDI-Ph/Ag,conventional,NDI-Ph,,PEDOT:PSS,,,,,,-5.41,-2.82,,,,
68835,10.1039/d4ee05070c,10.1039/d4ee05070c,PM6,L8-BO,PM6,L8-BO,CC1=CC(=CC(=C1)C2=C3C=CC(=C4C5=C(C=C(S5)/C=C\6/C(=O)C7=CC(=CC(=C7)F)C(=O)/C6=C\C8=CC(=C(S8)C9=CC(=CC(=C9)C)C(C)(C)C(=O)OC)C(C)(C)C(=O)OC)SC4=C3S2)C(C)(C)C(=O)OC)C(C)(C)C(=O)OC,CCCCCCC(CCCC)CC1=C(/C=C2\C(=O)C3=CC(F)=C(F)C=C3C2=C(C#N)C#N)SC2=C1SC1C3=C(C4=C(C5=NSN=C35)C3=C(C5=C(S3)C(CC(CCCC)CCCCCC)=C(/C=C3\C(=O)C6=CC(F)=C(F)C=C6C3=C(C#N)C#N)S5)N4CC(CC)CCCC)N(CC(CC)CCCC)C21,0.917,26.45,72.97,17.7,17.698618105,0.0078073163841693,,17.7,,,,,ITO/PEDOT:PSS/PM6/L8-BO/PDIN/Ag,bilayer,PDIN,,PEDOT:PSS,,,,,,-5.56,-3.65,,-5.68,-3.9,
68836,10.1039/d4ee05070c,10.1039/d4ee05070c,PM6,L8-BO,PM6,L8-BO,CC1=CC(=CC(=C1)C2=C3C=CC(=C4C5=C(C=C(S5)/C=C\6/C(=O)C7=CC(=CC(=C7)F)C(=O)/C6=C\C8=CC(=C(S8)C9=CC(=CC(=C9)C)C(C)(C)C(=O)OC)C(C)(C)C(=O)OC)SC4=C3S2)C(C)(C)C(=O)OC)C(C)(C)C(=O)OC,CCCCCCC(CCCC)CC1=C(/C=C2\C(=O)C3=CC(F)=C(F)C=C3C2=C(C#N)C#N)SC2=C1SC1C3=C(C4=C(C5=NSN=C35)C3=C(C5=C(S3)C(CC(CCCC)CCCCCC)=C(/C=C3\C(=O)C6=CC(F)=C(F)C=C6C3=C(C#N)C#N)S5)N4CC(CC)CCCC)N(CC(CC)CCCC)C21,0.915,26.1,72.88,17.4,17.404837200000003,0.0278000000000248,17.4,,,,,,ITO/PEDOT:PSS/PM6/L8-BO/PDIN/Ag,bilayer,PDIN,,PEDOT:PSS,,,,,,-5.56,-3.65,,-5.68,-3.9,
68837,10.1039/d4ee05070c,10.1039/d4ee05070c,PM6,L8-BO(BBS),PM6,L8-BO(BBS),CC1=CC(=CC(=C1)C2=C3C=CC(=C4C5=C(C=C(S5)/C=C\6/C(=O)C7=CC(=CC(=C7)F)C(=O)/C6=C\C8=CC(=C(S8)C9=CC(=CC(=C9)C)C(C)(C)C(=O)OC)C(C)(C)C(=O)OC)SC4=C3S2)C(C)(C)C(=O)OC)C(C)(C)C(=O)OC,,0.924,26.98,72.6,18.1,18.09883152,0.006455690607757,,18.1,,BBS,BBS,,ITO/PEDOT:PSS/PM6/L8-BO/PDIN/Ag,bilayer,PDIN,,PEDOT:PSS,,,,,,-5.56,-3.65,,,,
68838,10.1039/d4ee05070c,10.1039/d4ee05070c,PM6,L8-BO(BBS),PM6,L8-BO(BBS),CC1=CC(=CC(=C1)C2=C3C=CC(=C4C5=C(C=C(S5)/C=C\6/C(=O)C7=CC(=CC(=C7)F)C(=O)/C6=C\C8=CC(=C(S8)C9=CC(=CC(=C9)C)C(C)(C)C(=O)OC)C(C)(C)C(=O)OC)SC4=C3S2)C(C)(C)C(=O)OC)C(C)(C)C(=O)OC,,0.921,26.02,73.01,17.5,17.496423042,0.0204397600000001,17.5,,,BBS,BBS,,ITO/PEDOT:PSS/PM6/L8-BO/PDIN/Ag,bilayer,PDIN,,PEDOT:PSS,,,,,,-5.56,-3.65,,,,
68839,10.1039/d4ee05070c,10.1039/d4ee05070c,PM6,L8-BO(CN),PM6,L8-BO(CN),CC1=CC(=CC(=C1)C2=C3C=CC(=C4C5=C(C=C(S5)/C=C\6/C(=O)C7=CC(=CC(=C7)F)C(=O)/C6=C\C8=CC(=C(S8)C9=CC(=CC(=C9)C)C(C)(C)C(=O)OC)C(C)(C)C(=O)OC)SC4=C3S2)C(C)(C)C(=O)OC)C(C)(C)C(=O)OC,,0.889,27.1,77.06,18.56,18.56521814,0.0281149784482961,,18.56,,CN,CN,,ITO/PEDOT:PSS/PM6/L8-BO/PDIN/Ag,bilayer,PDIN,,PEDOT:PSS,,,,,,-5.56,-3.65,,,,
