Repository: JiYiqaq/PCE-KA-GNN

# Data directory

- `raw/Active_Database.csv` is the immutable source dataset bundled under CC BY 4.0. Do not overwrite it with processed data.
- `processed/` is created and populated by the training pipeline. Generated `.pt` and `.pth` caches are intentionally ignored by Git because they can exceed GitHub's normal single-file limit.

See `../DATA_LICENSE.md` for provenance, license and checksum information.

File: data/raw/Active_Database.csv (part 230 of 471)
id,doi,doi_norm,donor,acceptor,donor_canonical,acceptor_canonical,donor_smiles,acceptor_smiles,voc,jsc,ff,pce,pce_recomputed,pce_relative_error_percent,pce_avg,pce_best,d_a_ratio,additive,additive_canonical,additive_ratio,device_structure,device_type,etl,etl_canonical,htl,htl_canonical,active_layer_thickness,solvent,solvent_canonical,annealing_temp,homo_d,lumo_d,eg_d,homo_a,lumo_a,eg_a
68840,10.1039/d4ee05070c,10.1039/d4ee05070c,PM6,L8-BO(CN),PM6,L8-BO(CN),CC1=CC(=CC(=C1)C2=C3C=CC(=C4C5=C(C=C(S5)/C=C\6/C(=O)C7=CC(=CC(=C7)F)C(=O)/C6=C\C8=CC(=C(S8)C9=CC(=CC(=C9)C)C(C)(C)C(=O)OC)C(C)(C)C(=O)OC)SC4=C3S2)C(C)(C)C(=O)OC)C(C)(C)C(=O)OC,,0.893,26.96,76.38,18.39,18.388698864,0.007075236541591,18.39,,,CN,CN,,ITO/PEDOT:PSS/PM6/L8-BO/PDIN/Ag,bilayer,PDIN,,PEDOT:PSS,,,,,,-5.56,-3.65,,,,
68841,10.1039/d4ee05070c,10.1039/d4ee05070c,PM6,L8-BO(BBS+CN),PM6,L8-BO(BBS+CN),CC1=CC(=CC(=C1)C2=C3C=CC(=C4C5=C(C=C(S5)/C=C\6/C(=O)C7=CC(=CC(=C7)F)C(=O)/C6=C\C8=CC(=C(S8)C9=CC(=CC(=C9)C)C(C)(C)C(=O)OC)C(C)(C)C(=O)OC)SC4=C3S2)C(C)(C)C(=O)OC)C(C)(C)C(=O)OC,,0.902,27.45,78.06,19.32,19.32757794,0.039223291925452,,19.32,,BBS+CN,BBS+CN,,ITO/PEDOT:PSS/PM6/L8-BO/PDIN/Ag,bilayer,PDIN,,PEDOT:PSS,,,,,,-5.56,-3.65,,,,
68842,10.1039/d4ee05070c,10.1039/d4ee05070c,PM6,L8-BO(BBS+CN),PM6,L8-BO(BBS+CN),CC1=CC(=CC(=C1)C2=C3C=CC(=C4C5=C(C=C(S5)/C=C\6/C(=O)C7=CC(=CC(=C7)F)C(=O)/C6=C\C8=CC(=C(S8)C9=CC(=CC(=C9)C)C(C)(C)C(=O)OC)C(C)(C)C(=O)OC)SC4=C3S2)C(C)(C)C(=O)OC)C(C)(C)C(=O)OC,,0.903,27.37,77.98,19.11,19.272842778000005,0.8521338461538736,19.11,,,BBS+CN,BBS+CN,,ITO/PEDOT:PSS/PM6/L8-BO/PDIN/Ag,bilayer,PDIN,,PEDOT:PSS,,,,,,-5.56,-3.65,,,,
68843,10.1039/d4ee05070c,10.1039/d4ee05070c,PM6,N3,PM6,N3,CC1=CC(=CC(=C1)C2=C3C=CC(=C4C5=C(C=C(S5)/C=C\6/C(=O)C7=CC(=CC(=C7)F)C(=O)/C6=C\C8=CC(=C(S8)C9=CC(=CC(=C9)C)C(C)(C)C(=O)OC)C(C)(C)C(=O)OC)SC4=C3S2)C(C)(C)C(=O)OC)C(C)(C)C(=O)OC,CCCCCCCCCCCC1=C(/C=C2\C(=O)C3=CC(F)=C(F)C=C3C2=C(C#N)C#N)SC2=C1SC1=C2N(CCC(CC)CCCC)C2=C1C1=NSN=C1C1=C2N(CCC(CC)CCCC)C2=C1SC1=C2SC(/C=C2\C(=O)C3=CC(F)=C(F)C=C3C2=C(C#N)C#N)=C1CCCCCCCCCCC,0.847,27.81,73.56,17.32,17.327109491999998,0.0410478752886714,16.87,17.32,,,,,bilayer,bilayer,,,,,,,,,-5.56,-3.65,,-5.64,-3.86,
68844,10.1039/d4ee05070c,10.1039/d4ee05070c,PM6,N3(BBS),PM6,N3(BBS),CC1=CC(=CC(=C1)C2=C3C=CC(=C4C5=C(C=C(S5)/C=C\6/C(=O)C7=CC(=CC(=C7)F)C(=O)/C6=C\C8=CC(=C(S8)C9=CC(=CC(=C9)C)C(C)(C)C(=O)OC)C(C)(C)C(=O)OC)SC4=C3S2)C(C)(C)C(=O)OC)C(C)(C)C(=O)OC,,0.851,28.37,72.82,17.59,17.580837933999998,0.0520867879477077,17.13,17.59,,BBS,BBS,,bilayer,bilayer,,,,,,DCM,,,-5.56,-3.65,,,,
68845,10.1039/d4ee05070c,10.1039/d4ee05070c,PM6,N3(CN),PM6,N3(CN),CC1=CC(=CC(=C1)C2=C3C=CC(=C4C5=C(C=C(S5)/C=C\6/C(=O)C7=CC(=CC(=C7)F)C(=O)/C6=C\C8=CC(=C(S8)C9=CC(=CC(=C9)C)C(C)(C)C(=O)OC)C(C)(C)C(=O)OC)SC4=C3S2)C(C)(C)C(=O)OC)C(C)(C)C(=O)OC,,0.863,28.02,76.72,18.56,18.551862672,0.0438433620689661,18.01,18.56,,CN,CN,,bilayer,bilayer,,,,,,DCM,,,-5.56,-3.65,,,,
68846,10.1039/d4ee05070c,10.1039/d4ee05070c,PM6,N3(BBS+CN),PM6,N3(BBS+CN),CC1=CC(=CC(=C1)C2=C3C=CC(=C4C5=C(C=C(S5)/C=C\6/C(=O)C7=CC(=CC(=C7)F)C(=O)/C6=C\C8=CC(=C(S8)C9=CC(=CC(=C9)C)C(C)(C)C(=O)OC)C(C)(C)C(=O)OC)SC4=C3S2)C(C)(C)C(=O)OC)C(C)(C)C(=O)OC,,0.875,27.94,78.41,19.18,19.16928475,0.0558667883211705,18.92,19.18,,BBS+CN,BBS+CN,,bilayer,bilayer,,,,,,DCM,,,-5.56,-3.65,,,,
68851,10.1039/d4ee05375c,10.1039/d4ee05375c,PM6,L8-BO,PM6,L8-BO,CC1=CC(=CC(=C1)C2=C3C=CC(=C4C5=C(C=C(S5)/C=C\6/C(=O)C7=CC(=CC(=C7)F)C(=O)/C6=C\C8=CC(=C(S8)C9=CC(=CC(=C9)C)C(C)(C)C(=O)OC)C(C)(C)C(=O)OC)SC4=C3S2)C(C)(C)C(=O)OC)C(C)(C)C(=O)OC,CCCCCCC(CCCC)CC1=C(/C=C2\C(=O)C3=CC(F)=C(F)C=C3C2=C(C#N)C#N)SC2=C1SC1C3=C(C4=C(C5=NSN=C35)C3=C(C5=C(S3)C(CC(CCCC)CCCCCC)=C(/C=C3\C(=O)C6=CC(F)=C(F)C=C6C3=C(C#N)C#N)S5)N4CC(CC)CCCC)N(CC(CC)CCCC)C21,0.893,26.1,75.86,17.7,17.68091778,0.1078091525423605,17.0,17.7,,,,,ITO/2PACz/PM6:L8-BO/PDINN/Ag,conventional,PDINN,,2PACz,,,,,,-5.56,-3.65,,-5.68,-3.9,
68852,10.1039/d4ee05375c,10.1039/d4ee05375c,PM6,L8-BO,PM6,L8-BO,CC1=CC(=CC(=C1)C2=C3C=CC(=C4C5=C(C=C(S5)/C=C\6/C(=O)C7=CC(=CC(=C7)F)C(=O)/C6=C\C8=CC(=C(S8)C9=CC(=CC(=C9)C)C(C)(C)C(=O)OC)C(C)(C)C(=O)OC)SC4=C3S2)C(C)(C)C(=O)OC)C(C)(C)C(=O)OC,CCCCCCC(CCCC)CC1=C(/C=C2\C(=O)C3=CC(F)=C(F)C=C3C2=C(C#N)C#N)SC2=C1SC1C3=C(C4=C(C5=NSN=C35)C3=C(C5=C(S3)C(CC(CCCC)CCCCCC)=C(/C=C3\C(=O)C6=CC(F)=C(F)C=C6C3=C(C#N)C#N)S5)N4CC(CC)CCCC)N(CC(CC)CCCC)C21,0.899,26.71,76.31,18.3,18.323778499,0.1299371530054575,18.2,18.3,,TZ-Cl,TZ-Cl,,ITO/2PACz/PM6:L8-BO/PDINN/Ag,conventional,PDINN,,2PACz,,,,,,-5.56,-3.65,,-5.68,-3.9,
68853,10.1039/d4ee05375c,10.1039/d4ee05375c,PM6,L8-BO,PM6,L8-BO,CC1=CC(=CC(=C1)C2=C3C=CC(=C4C5=C(C=C(S5)/C=C\6/C(=O)C7=CC(=CC(=C7)F)C(=O)/C6=C\C8=CC(=C(S8)C9=CC(=CC(=C9)C)C(C)(C)C(=O)OC)C(C)(C)C(=O)OC)SC4=C3S2)C(C)(C)C(=O)OC)C(C)(C)C(=O)OC,CCCCCCC(CCCC)CC1=C(/C=C2\C(=O)C3=CC(F)=C(F)C=C3C2=C(C#N)C#N)SC2=C1SC1C3=C(C4=C(C5=NSN=C35)C3=C(C5=C(S3)C(CC(CCCC)CCCCCC)=C(/C=C3\C(=O)C6=CC(F)=C(F)C=C6C3=C(C#N)C#N)S5)N4CC(CC)CCCC)N(CC(CC)CCCC)C21,0.901,27.01,75.93,18.5,18.478332393,0.1171221999999875,18.3,18.5,,TZ-2Cl,TZ-2Cl,,ITO/2PACz/PM6:L8-BO/PDINN/Ag,conventional,PDINN,,2PACz,,,,,,-5.56,-3.65,,-5.68,-3.9,
68854,10.1039/d4ee05375c,10.1039/d4ee05375c,PM6,L8-BO,PM6,L8-BO,CC1=CC(=CC(=C1)C2=C3C=CC(=C4C5=C(C=C(S5)/C=C\6/C(=O)C7=CC(=CC(=C7)F)C(=O)/C6=C\C8=CC(=C(S8)C9=CC(=CC(=C9)C)C(C)(C)C(=O)OC)C(C)(C)C(=O)OC)SC4=C3S2)C(C)(C)C(=O)OC)C(C)(C)C(=O)OC,CCCCCCC(CCCC)CC1=C(/C=C2\C(=O)C3=CC(F)=C(F)C=C3C2=C(C#N)C#N)SC2=C1SC1C3=C(C4=C(C5=NSN=C35)C3=C(C5=C(S3)C(CC(CCCC)CCCCCC)=C(/C=C3\C(=O)C6=CC(F)=C(F)C=C6C3=C(C#N)C#N)S5)N4CC(CC)CCCC)N(CC(CC)CCCC)C21,0.903,27.29,80.19,19.8,19.761117453,0.1963765000000182,19.5,19.8,,TZ-3Cl,TZ-3Cl,0.5% (v/v),ITO/2PACz/PM6:L8-BO/PDINN/Ag,conventional,PDINN,,2PACz,,,,,,-5.56,-3.65,,-5.68,-3.9,
68855,10.1039/d4ee05375c,10.1039/d4ee05375c,PM6,L8-BO,PM6,L8-BO,CC1=CC(=CC(=C1)C2=C3C=CC(=C4C5=C(C=C(S5)/C=C\6/C(=O)C7=CC(=CC(=C7)F)C(=O)/C6=C\C8=CC(=C(S8)C9=CC(=CC(=C9)C)C(C)(C)C(=O)OC)C(C)(C)C(=O)OC)SC4=C3S2)C(C)(C)C(=O)OC)C(C)(C)C(=O)OC,CCCCCCC(CCCC)CC1=C(/C=C2\C(=O)C3=CC(F)=C(F)C=C3C2=C(C#N)C#N)SC2=C1SC1C3=C(C4=C(C5=NSN=C35)C3=C(C5=C(S3)C(CC(CCCC)CCCCCC)=C(/C=C3\C(=O)C6=CC(F)=C(F)C=C6C3=C(C#N)C#N)S5)N4CC(CC)CCCC)N(CC(CC)CCCC)C21,0.906,26.37,77.31,18.5,18.470302182,0.1605287459459401,18.2,18.5,,DIB,DIB,,ITO/2PACz/PM6:L8-BO/PDINN/Ag,conventional,PDINN,,2PACz,,,,,,-5.56,-3.65,,-5.68,-3.9,
68856,10.1039/d4ee05375c,10.1039/d4ee05375c,PM6,L8-BO,PM6,L8-BO,CC1=CC(=CC(=C1)C2=C3C=CC(=C4C5=C(C=C(S5)/C=C\6/C(=O)C7=CC(=CC(=C7)F)C(=O)/C6=C\C8=CC(=C(S8)C9=CC(=CC(=C9)C)C(C)(C)C(=O)OC)C(C)(C)C(=O)OC)SC4=C3S2)C(C)(C)C(=O)OC)C(C)(C)C(=O)OC,CCCCCCC(CCCC)CC1=C(/C=C2\C(=O)C3=CC(F)=C(F)C=C3C2=C(C#N)C#N)SC2=C1SC1C3=C(C4=C(C5=NSN=C35)C3=C(C5=C(S3)C(CC(CCCC)CCCCCC)=C(/C=C3\C(=O)C6=CC(F)=C(F)C=C6C3=C(C#N)C#N)S5)N4CC(CC)CCCC)N(CC(CC)CCCC)C21,0.898,26.39,77.39,18.4,18.340052458,0.3258018586956315,18.2,18.4,,1-CN,CN,,ITO/2PACz/PM6:L8-BO/PDINN/Ag,conventional,PDINN,,2PACz,,,,,,-5.56,-3.65,,-5.68,-3.9,
68857,10.1039/d4ee05375c,10.1039/d4ee05375c,PM6,L8-BO,PM6,L8-BO,CC1=CC(=CC(=C1)C2=C3C=CC(=C4C5=C(C=C(S5)/C=C\6/C(=O)C7=CC(=CC(=C7)F)C(=O)/C6=C\C8=CC(=C(S8)C9=CC(=CC(=C9)C)C(C)(C)C(=O)OC)C(C)(C)C(=O)OC)SC4=C3S2)C(C)(C)C(=O)OC)C(C)(C)C(=O)OC,CCCCCCC(CCCC)CC1=C(/C=C2\C(=O)C3=CC(F)=C(F)C=C3C2=C(C#N)C#N)SC2=C1SC1C3=C(C4=C(C5=NSN=C35)C3=C(C5=C(S3)C(CC(CCCC)CCCCCC)=C(/C=C3\C(=O)C6=CC(F)=C(F)C=C6C3=C(C#N)C#N)S5)N4CC(CC)CCCC)N(CC(CC)CCCC)C21,0.9,26.6,77.69,18.6,18.598986,0.0054516129032333,18.1,18.6,,DIO,DIO,,ITO/2PACz/PM6:L8-BO/PDINN/Ag,conventional,PDINN,,2PACz,,,,,,-5.56,-3.65,,-5.68,-3.9,
68858,10.1039/d4ee05533k,10.1039/d4ee05533k,PM6,BTP-eC9,PM6,BTP-eC9,CC1=CC(=CC(=C1)C2=C3C=CC(=C4C5=C(C=C(S5)/C=C\6/C(=O)C7=CC(=CC(=C7)F)C(=O)/C6=C\C8=CC(=C(S8)C9=CC(=CC(=C9)C)C(C)(C)C(=O)OC)C(C)(C)C(=O)OC)SC4=C3S2)C(C)(C)C(=O)OC)C(C)(C)C(=O)OC,CCCCCCCCCc1c(C=C2C(=O)c3cc(Cl)c(Cl)cc3C2=C(C#N)C#N)sc2c1sc1c3c4nsnc4c4c5sc6c(CCCCCCCCC)c(C=C7C(=O)c8cc(Cl)c(Cl)cc8C7=C(C#N)C#N)sc6c5n(CC(CCCC)CCCCCC)c4c3n(CC(CCCC)CCCCCC)c21,0.859,28.43,79.25,19.35,19.353935725,0.0203396640826773,19.14,19.35,,,,,ITO/SAM/PM6:BTP-eC9/C60/BCP/Ag,binary OSC,C60/BCP,,4PADCB SAM,,,,,,-5.56,-3.65,,-5.68,-3.9,
68859,10.1039/d4ee05533k,10.1039/d4ee05533k,PM6,BTP-eC9,PM6,BTP-eC9,CC1=CC(=CC(=C1)C2=C3C=CC(=C4C5=C(C=C(S5)/C=C\6/C(=O)C7=CC(=CC(=C7)F)C(=O)/C6=C\C8=CC(=C(S8)C9=CC(=CC(=C9)C)C(C)(C)C(=O)OC)C(C)(C)C(=O)OC)SC4=C3S2)C(C)(C)C(=O)OC)C(C)(C)C(=O)OC,CCCCCCCCCc1c(C=C2C(=O)c3cc(Cl)c(Cl)cc3C2=C(C#N)C#N)sc2c1sc1c3c4nsnc4c4c5sc6c(CCCCCCCCC)c(C=C7C(=O)c8cc(Cl)c(Cl)cc8C7=C(C#N)C#N)sc6c5n(CC(CCCC)CCCCCC)c4c3n(CC(CCCC)CCCCCC)c21,0.863,28.83,80.64,20.06,20.063465856,0.0172774476570202,19.93,20.06,,TCB,,,ITO/SAM/PM6:BTP-eC9/C60/BCP/Ag,binary OSC,C60/BCP,,4PADCB (TCB-treated),,,,,130.0,-5.56,-3.65,,-5.68,-3.9,
68860,10.1039/d4ee05848h,10.1039/d4ee05848h,PM6,BTP-eC9,PM6,BTP-eC9,CC1=CC(=CC(=C1)C2=C3C=CC(=C4C5=C(C=C(S5)/C=C\6/C(=O)C7=CC(=CC(=C7)F)C(=O)/C6=C\C8=CC(=C(S8)C9=CC(=CC(=C9)C)C(C)(C)C(=O)OC)C(C)(C)C(=O)OC)SC4=C3S2)C(C)(C)C(=O)OC)C(C)(C)C(=O)OC,CCCCCCCCCc1c(C=C2C(=O)c3cc(Cl)c(Cl)cc3C2=C(C#N)C#N)sc2c1sc1c3c4nsnc4c4c5sc6c(CCCCCCCCC)c(C=C7C(=O)c8cc(Cl)c(Cl)cc8C7=C(C#N)C#N)sc6c5n(CC(CCCC)CCCCCC)c4c3n(CC(CCCC)CCCCCC)c21,0.872,27.6,78.0,18.8,18.772416,0.1467234042553241,,,,,,,,,,,,,,,,,-5.56,-3.65,,-5.68,-3.9,
68870,10.1039/d4ee06155a,10.1039/d4ee06155a,PM6,CH-PHE,PM6,CH-PHE,CC1=CC(=CC(=C1)C2=C3C=CC(=C4C5=C(C=C(S5)/C=C\6/C(=O)C7=CC(=CC(=C7)F)C(=O)/C6=C\C8=CC(=C(S8)C9=CC(=CC(=C9)C)C(C)(C)C(=O)OC)C(C)(C)C(=O)OC)SC4=C3S2)C(C)(C)C(=O)OC)C(C)(C)C(=O)OC,,0.944,21.91,73.52,15.2,15.206171007999998,0.0405987368420989,14.71,15.2,,,,,ITO/2PACz/PM6:CH-PHE/PNDIT-F3N/Ag,,PNDIT-F3N,,2PACz,,,chloroform,,,-5.56,-3.65,,,,
68871,10.1039/d4ee06155a,10.1039/d4ee06155a,PM6,CH-Bzq,PM6,CH-Bzq,CC1=CC(=CC(=C1)C2=C3C=CC(=C4C5=C(C=C(S5)/C=C\6/C(=O)C7=CC(=CC(=C7)F)C(=O)/C6=C\C8=CC(=C(S8)C9=CC(=CC(=C9)C)C(C)(C)C(=O)OC)C(C)(C)C(=O)OC)SC4=C3S2)C(C)(C)C(=O)OC)C(C)(C)C(=O)OC,,0.957,25.06,69.7,16.71,16.71574674,0.0343910233393136,16.41,16.71,,,,,ITO/2PACz/PM6:CH-Bzq/PNDIT-F3N/Ag,,PNDIT-F3N,,2PACz,,,chloroform,,,-5.56,-3.65,,,,
68872,10.1039/d4ee06155a,10.1039/d4ee06155a,PM6,CH-Bzq-Br,PM6,CH-Bzq-Br,CC1=CC(=CC(=C1)C2=C3C=CC(=C4C5=C(C=C(S5)/C=C\6/C(=O)C7=CC(=CC(=C7)F)C(=O)/C6=C\C8=CC(=C(S8)C9=CC(=CC(=C9)C)C(C)(C)C(=O)OC)C(C)(C)C(=O)OC)SC4=C3S2)C(C)(C)C(=O)OC)C(C)(C)C(=O)OC,,0.933,26.95,77.26,19.42,19.42652481,0.0335984037075096,19.21,19.42,,,,,ITO/2PACz/PM6:CH-Bzq-Br/PNDIT-F3N/Ag,,PNDIT-F3N,,2PACz,,,chloroform,,,-5.56,-3.65,,,,
68873,10.1039/d4ee06155a,10.1039/d4ee06155a,PM6,CH-Bzq-Br,PM6,CH-Bzq-Br,CC1=CC(=CC(=C1)C2=C3C=CC(=C4C5=C(C=C(S5)/C=C\6/C(=O)C7=CC(=CC(=C7)F)C(=O)/C6=C\C8=CC(=C(S8)C9=CC(=CC(=C9)C)C(C)(C)C(=O)OC)C(C)(C)C(=O)OC)SC4=C3S2)C(C)(C)C(=O)OC)C(C)(C)C(=O)OC,,0.92,27.04,75.94,18.89,18.89144192,0.0076332451032173,18.67,18.89,,,,,ITO/2PACz/PM6:CH-Bzq-Br/PNDIT-F3N/Ag,,PNDIT-F3N,,2PACz,,,o-xy,o-xylene,,-5.56,-3.65,,,,
68874,10.1039/d4ee06158f,10.1039/d4ee06158f,P5TCN-HD,eC9-2Cl,P5TCN-HD,eC9-2Cl,,CCCCCCCCCC1=C(/C=C2\C(=O)C3=CC=C(Cl)C=C3C2=C(C#N)C#N)SC2=C1SC1=C2N(CC(CCCC)CCCCCC)C2=C1C1=NSN=C1C1=C2N(CC(CCCC)CCCCCC)C2=C1SC1=C2SC(/C=C2\C(=O)C3=CC=C(Cl)C=C3C2=C(C#N)C#N)=C1CCCCCCCCC,0.871,23.32,71.33,14.49,14.488349876,0.0113880193236789,14.25,14.49,,,,,,,,,,,,CF,chloroform,,,,,-5.57,-3.74,
68875,10.1039/d4ee06158f,10.1039/d4ee06158f,P5TCN-HD,eC9-2Cl,P5TCN-HD,eC9-2Cl,,CCCCCCCCCC1=C(/C=C2\C(=O)C3=CC=C(Cl)C=C3C2=C(C#N)C#N)SC2=C1SC1=C2N(CC(CCCC)CCCCCC)C2=C1C1=NSN=C1C1=C2N(CC(CCCC)CCCCCC)C2=C1SC1=C2SC(/C=C2\C(=O)C3=CC=C(Cl)C=C3C2=C(C#N)C#N)=C1CCCCCCCCC,0.869,25.23,77.93,17.1,17.086051191000003,0.0815719824561322,16.94,17.1,,,,,,,,,,,,Tol,toluene,,,,,-5.57,-3.74,
68876,10.1039/d4ee06158f,10.1039/d4ee06158f,P5TCN-HD,eC9-2Cl,P5TCN-HD,eC9-2Cl,,CCCCCCCCCC1=C(/C=C2\C(=O)C3=CC=C(Cl)C=C3C2=C(C#N)C#N)SC2=C1SC1=C2N(CC(CCCC)CCCCCC)C2=C1C1=NSN=C1C1=C2N(CC(CCCC)CCCCCC)C2=C1SC1=C2SC(/C=C2\C(=O)C3=CC=C(Cl)C=C3C2=C(C#N)C#N)=C1CCCCCCCCC,0.845,17.38,60.61,8.91,8.901245209999999,0.0982580246913706,8.51,8.91,,,,,,,,,,,,MTHF,2-MeTHF,,,,,-5.57,-3.74,
68877,10.1039/d4ee06158f,10.1039/d4ee06158f,P5TCN-HD,eC9-2Cl,P5TCN-HD,eC9-2Cl,,CCCCCCCCCC1=C(/C=C2\C(=O)C3=CC=C(Cl)C=C3C2=C(C#N)C#N)SC2=C1SC1=C2N(CC(CCCC)CCCCCC)C2=C1C1=NSN=C1C1=C2N(CC(CCCC)CCCCCC)C2=C1SC1=C2SC(/C=C2\C(=O)C3=CC=C(Cl)C=C3C2=C(C#N)C#N)=C1CCCCCCCCC,0.874,26.18,79.17,18.12,18.115141044,0.0268154304635937,17.97,18.12,,,,,,,,,,,,Tol-ternary,toluene,,,,,-5.57,-3.74,
68878,10.1039/d4ma01259c,10.1039/d4ma01259c,PBF-C8,L8-BO,PBF-C8,L8-BO,,CCCCCCC(CCCC)CC1=C(/C=C2\C(=O)C3=CC(F)=C(F)C=C3C2=C(C#N)C#N)SC2=C1SC1C3=C(C4=C(C5=NSN=C35)C3=C(C5=C(S3)C(CC(CCCC)CCCCCC)=C(/C=C3\C(=O)C6=CC(F)=C(F)C=C6C3=C(C#N)C#N)S5)N4CC(CC)CCCC)N(CC(CC)CCCC)C21,0.915,25.61,70.14,16.44,16.436011410000003,0.0242614963503572,16.15,16.44,,,,,,,,,,,,,,,,,,-5.68,-3.9,
68879,10.1039/d4ma01259c,10.1039/d4ma01259c,PBF-EH,L8-BO,PBF-EH,L8-BO,,CCCCCCC(CCCC)CC1=C(/C=C2\C(=O)C3=CC(F)=C(F)C=C3C2=C(C#N)C#N)SC2=C1SC1C3=C(C4=C(C5=NSN=C35)C3=C(C5=C(S3)C(CC(CCCC)CCCCCC)=C(/C=C3\C(=O)C6=CC(F)=C(F)C=C6C3=C(C#N)C#N)S5)N4CC(CC)CCCC)N(CC(CC)CCCC)C21,0.946,8.65,39.26,3.21,3.21260654,0.0812006230529574,3.06,3.21,1:1.2,DIO,,0.25% vol,ITO/PEDOT:PSS/copolymer:L8-BO/PDIN/Ag,,PDIN,,PEDOT:PSS,,,CHCl3,,100.0,,,,-5.68,-3.9,
68880,10.1039/d4mh00699b,10.1039/d4mh00699b,PM6,CH-BO,PM6,CH-BO,COC(=O)C(C)(C)c1cc(C)cc(-c2sc3c4sc5cc(/C=C6/C(=O)c7cc(F)cc(c7)C(=O)/C6=C\c6cc(C(C)(C)C(=O)OC)c(-c7cc(C)cc(C(C)(C)C(=O)OC)c7)s6)sc5c4c(C(C)(C)C(=O)OC)ccc2-3)c1,,0.984,17.46,66.9,11.43,11.493848160000002,0.5586015748031733,11.4,11.43,,,,,,,,,,,,,,,-5.56,-3.65,,,,
68881,10.1039/d4mh00699b,10.1039/d4mh00699b,PM6,CH-BBQ,PM6,CH-BBQ,COC(=O)C(C)(C)c1cc(C)cc(-c2sc3c4sc5cc(/C=C6/C(=O)c7cc(F)cc(c7)C(=O)/C6=C\c6cc(C(C)(C)C(=O)OC)c(-c7cc(C)cc(C(C)(C)C(=O)OC)c7)s6)sc5c4c(C(C)(C)C(=O)OC)ccc2-3)c1,,0.881,26.15,78.9,18.19,18.17710035,0.0709161627267804,18.04,18.19,,,,,,,,,,,,,,,-5.56,-3.65,,,,
68882,10.1039/d4mh00699b,10.1039/d4mh00699b,PM6,CH-HP,PM6,CH-HP,COC(=O)C(C)(C)c1cc(C)cc(-c2sc3c4sc5cc(/C=C6/C(=O)c7cc(F)cc(c7)C(=O)/C6=C\c6cc(C(C)(C)C(=O)OC)c(-c7cc(C)cc(C(C)(C)C(=O)OC)c7)s6)sc5c4c(C(C)(C)C(=O)OC)ccc2-3)c1,,0.903,25.89,80.1,18.74,18.72631467,0.0730273745997743,18.71,18.74,,,,,,,,,,,,,,,-5.56,-3.65,,,,
68888,10.1039/d4nj01837k,10.1039/d4nj01837k,PBDB-T,N2200,PBDB-T,N2200,CCCCC(CC)Cc1ccc(-c2c3cc(-c4ccc(-c5sc(-c6cccs6)c6c5C(=O)c5c(CC(CC)CCCC)sc(CC(CC)CCCC)c5C6=O)s4)sc3c(-c3ccc(CC(CC)CCCC)s3)c3ccsc23)s1,CCCCCCCCCCC(CCCCCCCC)CN1C(=O)c2ccc3c4c(c(-c5ccc(-c6cccs6)s5)cc(c24)C1=O)C(=O)N(CC(CCCCCCCC)CCCCCCCCCC)C3=O,0.86,10.98,68.32,6.45,6.451320959999999,0.0204799999999885,,,2:1:0%,,,,,,,,,,,,,,-5.33,-3.48,,-5.71,-4.02,
68896,10.1039/d4nj02631d,10.1039/d4nj02631d,PM6,NDI610-H,PM6,NDI610-H,COC(=O)C(C)(C)c1cc(C)cc(-c2sc3c4sc5cc(/C=C6/C(=O)c7cc(F)cc(c7)C(=O)/C6=C\c6cc(C(C)(C)C(=O)OC)c(-c7cc(C)cc(C(C)(C)C(=O)OC)c7)s6)sc5c4c(C(C)(C)C(=O)OC)ccc2-3)c1,,0.806,15.3,49.41,6.1,6.093142380000001,0.1124199999999837,5.72,6.1,1:1.5,,,,ITO/PEDOT:PSS/PM6:NDI610-H/PDIN/Ag,,PDIN,,PEDOT:PSS,,,chloroform,,130.0,-5.56,-3.65,,,,
68897,10.1039/d4nj02631d,10.1039/d4nj02631d,PM6,NDI812-H,PM6,NDI812-H,COC(=O)C(C)(C)c1cc(C)cc(-c2sc3c4sc5cc(/C=C6/C(=O)c7cc(F)cc(c7)C(=O)/C6=C\c6cc(C(C)(C)C(=O)OC)c(-c7cc(C)cc(C(C)(C)C(=O)OC)c7)s6)sc5c4c(C(C)(C)C(=O)OC)ccc2-3)c1,,0.754,10.08,43.08,3.27,3.2742178559999995,0.1289864220183322,3.15,3.27,1:1.5,,,,ITO/PEDOT:PSS/PM6:NDI812-H/PDIN/Ag,organic solar cell,PDIN,,PEDOT:PSS,,,chloroform,,130.0,-5.56,-3.65,,,,
68898,10.1039/d4nj02631d,10.1039/d4nj02631d,PM6,NDI610-Cl,PM6,NDI610-Cl,COC(=O)C(C)(C)c1cc(C)cc(-c2sc3c4sc5cc(/C=C6/C(=O)c7cc(F)cc(c7)C(=O)/C6=C\c6cc(C(C)(C)C(=O)OC)c(-c7cc(C)cc(C(C)(C)C(=O)OC)c7)s6)sc5c4c(C(C)(C)C(=O)OC)ccc2-3)c1,,0.751,18.26,60.87,8.35,8.347261362000001,0.0327980598802217,8.08,8.35,1:1.5,,,,ITO/PEDOT:PSS/PM6:NDI610-Cl/PDIN/Ag,,PDIN,,PEDOT:PSS,,,chloroform,,130.0,-5.56,-3.65,,,,
68899,10.1039/d4nj02631d,10.1039/d4nj02631d,PM6,NDI812-Cl,PM6,NDI812-Cl,COC(=O)C(C)(C)c1cc(C)cc(-c2sc3c4sc5cc(/C=C6/C(=O)c7cc(F)cc(c7)C(=O)/C6=C\c6cc(C(C)(C)C(=O)OC)c(-c7cc(C)cc(C(C)(C)C(=O)OC)c7)s6)sc5c4c(C(C)(C)C(=O)OC)ccc2-3)c1,,0.724,13.61,43.16,4.26,4.252831023999999,0.1682858215962648,4.13,4.26,1:1.5,,,,ITO/PEDOT:PSS/PM6:NDI812-Cl/PDIN/Ag,organic solar cell,PDIN,,PEDOT:PSS,,,chloroform,,130.0,-5.56,-3.65,,,,
68900,10.1039/d4nj02631d,10.1039/d4nj02631d,D18,NDI610-Cl,D18,NDI610-Cl,CCCCCCC(CCCC)Cc1csc(-c2cc3c4nsnc4c4cc(-c5cc(CC(CCCC)CCCCCC)c(-c6cc7c(-c8cc(F)c(CC(CC)CCCC)s8)c8sccc8c(-c8cc(F)c(CC(CC)CCCC)s8)c7s6)s5)sc4c3s2)c1,,0.75,20.14,67.82,10.25,10.244211,0.0564780487804882,9.96,10.25,,,,,ITO/PEDOT:PSS/D18:NDI610-Cl/PDIN/Ag,,PDIN,,PEDOT:PSS,,,chloroform,,,-5.51,-2.77,,,,
68901,10.1039/d4nj02631d,10.1039/d4nj02631d,D18,NDI812-Cl,D18,NDI812-Cl,CCCCCCC(CCCC)Cc1csc(-c2cc3c4nsnc4c4cc(-c5cc(CC(CCCC)CCCCCC)c(-c6cc7c(-c8cc(F)c(CC(CC)CCCC)s8)c8sccc8c(-c8cc(F)c(CC(CC)CCCC)s8)c7s6)s5)sc4c3s2)c1,,0.63,19.26,54.41,6.35,6.60200058,3.968513070866153,5.83,6.35,,,,,ITO/PEDOT:PSS/D18:NDI812-Cl/PDIN/Ag,,PDIN,,PEDOT:PSS,,,chloroform,,,-5.51,-2.77,,,,
68914,10.1039/d4nj04579c,10.1039/d4nj04579c,P3HT,PC61BM,P3HT,PC61BM,CCCCCCc1ccsc1,COC(=O)CCCC1(c2ccccc2)C23c4c5c6c7c8c9c(c%10c%11c2c2c%12c4c4c%13c5c5c7c7c8c8c%14c9c%10c9c%10c%11c2c2c%11c%12c4c4c%12c%13c5c5c7c7c8c8c%14c9c9c%10c2c2c%11c4c4c%12c5c7c5c8c9c2c45)C613,0.66,4.08,31.0,0.85,0.834768,1.7920000000000027,0.8,0.85,1:0.6,,,,ITO/ZnO/P3HT:PC61BM/MoO3/Ag,inverted,ZnO,ZnO,MoO3,MoO3,174.0,chloroform,,,-5.01,-3.12,,-6.1,-3.7,
68915,10.1039/d4nj04579c,10.1039/d4nj04579c,P3HT,PC61BM,P3HT,PC61BM,CCCCCCc1ccsc1,COC(=O)CCCC1(c2ccccc2)C23c4c5c6c7c8c9c(c%10c%11c2c2c%12c4c4c%13c5c5c7c7c8c8c%14c9c%10c9c%10c%11c2c2c%11c%12c4c4c%12c%13c5c5c7c7c8c8c%14c9c9c%10c2c2c%11c4c4c%12c5c7c5c8c9c2c45)C613,0.57,9.2,60.0,3.21,3.1463999999999994,1.9813084112149704,3.09,3.21,1:0.6,,,,ITO/ZnO/P3HT:PC61BM/MoO3/Ag,inverted,ZnO,ZnO,MoO3,MoO3,174.0,chloroform,,110.0,-5.01,-3.12,,-6.1,-3.7,
68916,10.1039/d4nj04579c,10.1039/d4nj04579c,P3HT,PC61BM,P3HT,PC61BM,CCCCCCc1ccsc1,COC(=O)CCCC1(c2ccccc2)C23c4c5c6c7c8c9c(c%10c%11c2c2c%12c4c4c%13c5c5c7c7c8c8c%14c9c%10c9c%10c%11c2c2c%11c%12c4c4c%12c%13c5c5c7c7c8c8c%14c9c9c%10c2c2c%11c4c4c%12c5c7c5c8c9c2c45)C613,0.3,8.98,33.0,0.88,0.88902,1.0250000000000032,0.8,0.88,1:0.6,,,,ITO/CeOx/P3HT:PC61BM/MoO3/Ag,inverted,CeOx,CeOx,MoO3,MoO3,174.0,chloroform,,110.0,-5.01,-3.12,,-6.1,-3.7,
68917,10.1039/d4nj04579c,10.1039/d4nj04579c,P3HT,PC61BM,P3HT,PC61BM,CCCCCCc1ccsc1,COC(=O)CCCC1(c2ccccc2)C23c4c5c6c7c8c9c(c%10c%11c2c2c%12c4c4c%13c5c5c7c7c8c8c%14c9c%10c9c%10c%11c2c2c%11c%12c4c4c%12c%13c5c5c7c7c8c8c%14c9c9c%10c2c2c%11c4c4c%12c5c7c5c8c9c2c45)C613,0.45,8.6,44.0,1.71,1.7028,0.4210526315789399,1.63,1.71,1:0.6,,,,ITO/CeOx/P3HT:PC61BM/MoO3/Ag,inverted,CeOx,CeOx,MoO3,MoO3,174.0,chloroform,,110.0,-5.01,-3.12,,-6.1,-3.7,
68918,10.1039/d4nj04579c,10.1039/d4nj04579c,P3HT,PC61BM,P3HT,PC61BM,CCCCCCc1ccsc1,COC(=O)CCCC1(c2ccccc2)C23c4c5c6c7c8c9c(c%10c%11c2c2c%12c4c4c%13c5c5c7c7c8c8c%14c9c%10c9c%10c%11c2c2c%11c%12c4c4c%12c%13c5c5c7c7c8c8c%14c9c9c%10c2c2c%11c4c4c%12c5c7c5c8c9c2c45)C613,0.26,7.27,32.0,0.6,0.604864,0.8106666666666633,0.53,0.6,1:0.6,,,,ITO/CeOx/P3HT:PC61BM/MoO3/Ag,inverted,CeOx,CeOx,MoO3,MoO3,174.0,chloroform,,110.0,-5.01,-3.12,,-6.1,-3.7,
68919,10.1039/d4nj04579c,10.1039/d4nj04579c,P3HT,PC61BM,P3HT,PC61BM,CCCCCCc1ccsc1,COC(=O)CCCC1(c2ccccc2)C23c4c5c6c7c8c9c(c%10c%11c2c2c%12c4c4c%13c5c5c7c7c8c8c%14c9c%10c9c%10c%11c2c2c%11c%12c4c4c%12c%13c5c5c7c7c8c8c%14c9c9c%10c2c2c%11c4c4c%12c5c7c5c8c9c2c45)C613,0.18,6.08,31.0,0.35,0.339264,3.0674285714285623,0.35,0.35,1:0.6,,,,ITO/CeOx/P3HT:PC61BM/MoO3/Ag,inverted,CeOx,CeOx,MoO3,MoO3,174.0,chloroform,,110.0,-5.01,-3.12,,-6.1,-3.7,
68920,10.1039/d4nj04579c,10.1039/d4nj04579c,P3HT,PC61BM,P3HT,PC61BM,CCCCCCc1ccsc1,COC(=O)CCCC1(c2ccccc2)C23c4c5c6c7c8c9c(c%10c%11c2c2c%12c4c4c%13c5c5c7c7c8c8c%14c9c%10c9c%10c%11c2c2c%11c%12c4c4c%12c%13c5c5c7c7c8c8c%14c9c9c%10c2c2c%11c4c4c%12c5c7c5c8c9c2c45)C613,0.34,7.79,35.0,0.93,0.92701,0.3215053763440793,0.9,0.93,1:0.6,,,,ITO/CeOx/P3HT:PC61BM/MoO3/Ag,inverted,CeOx,CeOx,MoO3,MoO3,174.0,chloroform,,110.0,-5.01,-3.12,,-6.1,-3.7,
68921,10.1039/d4nj04579c,10.1039/d4nj04579c,P3HT,PC61BM,P3HT,PC61BM,CCCCCCc1ccsc1,COC(=O)CCCC1(c2ccccc2)C23c4c5c6c7c8c9c(c%10c%11c2c2c%12c4c4c%13c5c5c7c7c8c8c%14c9c%10c9c%10c%11c2c2c%11c%12c4c4c%12c%13c5c5c7c7c8c8c%14c9c9c%10c2c2c%11c4c4c%12c5c7c5c8c9c2c45)C613,0.4,8.37,42.0,1.42,1.40616,0.9746478873239488,1.36,1.42,1:0.6,,,,ITO/CeOx/P3HT:PC61BM/MoO3/Ag,inverted,CeOx,CeOx,MoO3,MoO3,174.0,chloroform,,110.0,-5.01,-3.12,,-6.1,-3.7,
68922,10.1039/d4nj04579c,10.1039/d4nj04579c,P3HT,PC61BM,P3HT,PC61BM,CCCCCCc1ccsc1,COC(=O)CCCC1(c2ccccc2)C23c4c5c6c7c8c9c(c%10c%11c2c2c%12c4c4c%13c5c5c7c7c8c8c%14c9c%10c9c%10c%11c2c2c%11c%12c4c4c%12c%13c5c5c7c7c8c8c%14c9c9c%10c2c2c%11c4c4c%12c5c7c5c8c9c2c45)C613,0.26,7.1,32.0,0.6,0.5907199999999999,1.5466666666666775,0.6,0.6,1:0.6,,,,ITO/CeOx/P3HT:PC61BM/MoO3/Ag,inverted,CeOx,CeOx,MoO3,MoO3,174.0,chloroform,,110.0,-5.01,-3.12,,-6.1,-3.7,
68923,10.1039/d4nj04579c,10.1039/d4nj04579c,P3HT,PC61BM,P3HT,PC61BM,CCCCCCc1ccsc1,COC(=O)CCCC1(c2ccccc2)C23c4c5c6c7c8c9c(c%10c%11c2c2c%12c4c4c%13c5c5c7c7c8c8c%14c9c%10c9c%10c%11c2c2c%11c%12c4c4c%12c%13c5c5c7c7c8c8c%14c9c9c%10c2c2c%11c4c4c%12c5c7c5c8c9c2c45)C613,0.56,9.03,53.0,2.65,2.680104,1.1360000000000048,2.54,2.65,1:0.6,,,,ITO/ETL/P3HT:PC61BM/MoO3/Ag,inverted,ZnO,ZnO,MoO3,,174.0,chloroform,,110.0,-5.01,-3.12,,-6.1,-3.7,
68924,10.1039/d4nj04579c,10.1039/d4nj04579c,P3HT,PC61BM,P3HT,PC61BM,CCCCCCc1ccsc1,COC(=O)CCCC1(c2ccccc2)C23c4c5c6c7c8c9c(c%10c%11c2c2c%12c4c4c%13c5c5c7c7c8c8c%14c9c%10c9c%10c%11c2c2c%11c%12c4c4c%12c%13c5c5c7c7c8c8c%14c9c9c%10c2c2c%11c4c4c%12c5c7c5c8c9c2c45)C613,0.5,8.25,50.0,2.08,2.0625,0.8413461538461573,1.9,2.08,1:0.6,,,,ITO/ETL/P3HT:PC61BM/MoO3/Ag,inverted,ZnO:CeOx,ZnO:CeOx,MoO3,,174.0,chloroform,,110.0,-5.01,-3.12,,-6.1,-3.7,
68925,10.1039/d4py00919c,10.1039/d4py00919c,PBFO-H,Y6,PBFO-H,Y6,,CCCCCCCCCCCc1c(/C=C2\C(=O)c3cc(F)c(F)cc3C2=C(C#N)C#N)sc2c1sc1c3c4nsnc4c4c5sc6c(CCCCCCCCCCC)c(/C=C7\C(=O)c8cc(F)c(F)cc8C7=C(C#N)C#N)sc6c5n(CC(CC)CCCC)c4c3n(CC(CC)CCCC)c21,0.77,19.94,47.38,7.26,7.274630440000001,0.2015212121212292,6.85,7.26,,,,,,,,,,,,,,,,,,-5.65,-4.09,
68926,10.1039/d4py00919c,10.1039/d4py00919c,PBFO-F,Y6,PBFO-F,Y6,,CCCCCCCCCCCc1c(/C=C2\C(=O)c3cc(F)c(F)cc3C2=C(C#N)C#N)sc2c1sc1c3c4nsnc4c4c5sc6c(CCCCCCCCCCC)c(/C=C7\C(=O)c8cc(F)c(F)cc8C7=C(C#N)C#N)sc6c5n(CC(CC)CCCC)c4c3n(CC(CC)CCCC)c21,0.84,23.17,55.2,10.71,10.743465600000002,0.3124705882353064,10.5,10.71,1:1,DIO,,0.2%,ITO/PEDOT:PSS/active layer/PDINN/Ag,,PDINN,,PEDOT:PSS,,,,,,,,,-5.65,-4.09,
68927,10.1039/d4py01152j,10.1039/d4py01152j,PBDB-TF,Y6,PBDB-TF,Y6,CCCCC(CC)Cc1sc(-c2c3cc(-c4ccc(-c5sc(-c6ccc(C)s6)c6c5C(=O)c5c(CC(CC)CCCC)sc(CC(CC)CCCC)c5C6=O)s4)sc3c(-c3cc(F)c(CC(CC)CCCC)s3)c3cc(C)sc23)cc1F,CCCCCCCCCCCc1c(/C=C2\C(=O)c3cc(F)c(F)cc3C2=C(C#N)C#N)sc2c1sc1c3c4nsnc4c4c5sc6c(CCCCCCCCCCC)c(/C=C7\C(=O)c8cc(F)c(F)cc8C7=C(C#N)C#N)sc6c5n(CC(CC)CCCC)c4c3n(CC(CC)CCCC)c21,0.852,25.73,70.58,15.47,15.472519368,0.0162855074337295,,,,,,,ITO/PEDOT:PSS/PBDB-TF:Y6/PDINN/Ag,organic solar cell,PDINN,,PEDOT:PSS,,,,,,-5.49,-3.64,,-5.65,-4.09,
68928,10.1039/d4py01152j,10.1039/d4py01152j,PBDB-TF-S5,Y6,PBDB-TF-S5,Y6,,CCCCCCCCCCCc1c(/C=C2\C(=O)c3cc(F)c(F)cc3C2=C(C#N)C#N)sc2c1sc1c3c4nsnc4c4c5sc6c(CCCCCCCCCCC)c(/C=C7\C(=O)c8cc(F)c(F)cc8C7=C(C#N)C#N)sc6c5n(CC(CC)CCCC)c4c3n(CC(CC)CCCC)c21,0.861,25.68,74.45,16.46,16.46125236,0.007608505467793,,,,,,,ITO/PEDOT:PSS/PBDB-TF-S5:Y6/PDINN/Ag,organic solar cell,PDINN,,PEDOT:PSS,,,,,,,,,-5.65,-4.09,
68929,10.1039/d4py01152j,10.1039/d4py01152j,PBDB-TF-S10,Y6,PBDB-TF-S10,Y6,,CCCCCCCCCCCc1c(/C=C2\C(=O)c3cc(F)c(F)cc3C2=C(C#N)C#N)sc2c1sc1c3c4nsnc4c4c5sc6c(CCCCCCCCCCC)c(/C=C7\C(=O)c8cc(F)c(F)cc8C7=C(C#N)C#N)sc6c5n(CC(CC)CCCC)c4c3n(CC(CC)CCCC)c21,0.867,25.43,59.19,13.05,13.050098738999996,0.0007566206896297,,,,,,,ITO/PEDOT:PSS/PBDB-TF-S10:Y6/PDINN/Ag,organic solar cell,PDINN,,PEDOT:PSS,,,,,,,,,-5.65,-4.09,
68930,10.1039/d4py01152j,10.1039/d4py01152j,PBDB-TF-S20,Y6,PBDB-TF-S20,Y6,,CCCCCCCCCCCc1c(/C=C2\C(=O)c3cc(F)c(F)cc3C2=C(C#N)C#N)sc2c1sc1c3c4nsnc4c4c5sc6c(CCCCCCCCCCC)c(/C=C7\C(=O)c8cc(F)c(F)cc8C7=C(C#N)C#N)sc6c5n(CC(CC)CCCC)c4c3n(CC(CC)CCCC)c21,0.893,24.31,59.23,12.86,12.858140009,0.0144633825816477,,,,,,,ITO/PEDOT:PSS/PBDB-TF-S20:Y6/PDINN/Ag,organic solar cell,PDINN,,PEDOT:PSS,,,,,,,,,-5.65,-4.09,
68931,10.1039/d4py01235f,10.1039/d4py01235f,PM6,PY-TP,PM6,PY-TP,CC1=CC(=CC(=C1)C2=C3C=CC(=C4C5=C(C=C(S5)/C=C\6/C(=O)C7=CC(=CC(=C7)F)C(=O)/C6=C\C8=CC(=C(S8)C9=CC(=CC(=C9)C)C(C)(C)C(=O)OC)C(C)(C)C(=O)OC)SC4=C3S2)C(C)(C)C(=O)OC)C(C)(C)C(=O)OC,,0.97,12.8,43.44,5.34,5.3935104,1.0020674157303446,,,,,,,ITO/PEDOT:PSS/PM6:PY-TP series/PNDIT-F3N/Ag,bulk heterojunction organic solar cell,PNDIT-F3N,,PEDOT:PSS,,,chloroform,,,-5.56,-3.65,,,,
68932,10.1039/d4py01235f,10.1039/d4py01235f,PM6,PY-TP,PM6,PY-TP,CC1=CC(=CC(=C1)C2=C3C=CC(=C4C5=C(C=C(S5)/C=C\6/C(=O)C7=CC(=CC(=C7)F)C(=O)/C6=C\C8=CC(=C(S8)C9=CC(=CC(=C9)C)C(C)(C)C(=O)OC)C(C)(C)C(=O)OC)SC4=C3S2)C(C)(C)C(=O)OC)C(C)(C)C(=O)OC,,0.88,14.33,51.35,6.9,6.4754404,6.153037681159423,,,1:1,PN,,1% v/v,ITO/PEDOT:PSS/PM6:PY-TP/PNDIT-F3N/Ag,bulk heterojunction organic solar cell,PNDIT-F3N,,PEDOT:PSS,,,chloroform,,,-5.56,-3.65,,,,
68933,10.1039/d4py01235f,10.1039/d4py01235f,PM6,PY-TPMe2,PM6,PY-TPMe2,CC1=CC(=CC(=C1)C2=C3C=CC(=C4C5=C(C=C(S5)/C=C\6/C(=O)C7=CC(=CC(=C7)F)C(=O)/C6=C\C8=CC(=C(S8)C9=CC(=CC(=C9)C)C(C)(C)C(=O)OC)C(C)(C)C(=O)OC)SC4=C3S2)C(C)(C)C(=O)OC)C(C)(C)C(=O)OC,,0.98,11.37,48.15,5.33,5.3651619,0.6596979362101203,,,1:1,,,,ITO/PEDOT:PSS/PM6:PY-TPMe2/PNDIT-F3N/Ag,bulk heterojunction organic solar cell,PNDIT-F3N,,PEDOT:PSS,,,chloroform,,,-5.56,-3.65,,,,
68934,10.1039/d4py01235f,10.1039/d4py01235f,PM6,PY-TPMe2,PM6,PY-TPMe2,CC1=CC(=CC(=C1)C2=C3C=CC(=C4C5=C(C=C(S5)/C=C\6/C(=O)C7=CC(=CC(=C7)F)C(=O)/C6=C\C8=CC(=C(S8)C9=CC(=CC(=C9)C)C(C)(C)C(=O)OC)C(C)(C)C(=O)OC)SC4=C3S2)C(C)(C)C(=O)OC)C(C)(C)C(=O)OC,,0.97,14.74,59.65,8.43,8.5286377,1.170079478054581,,,1:1,PN,,1% v/v,ITO/PEDOT:PSS/PM6:PY-TPMe2/PNDIT-F3N/Ag,bulk heterojunction organic solar cell,PNDIT-F3N,,PEDOT:PSS,,,chloroform,,,-5.56,-3.65,,,,
68935,10.1039/d4py01235f,10.1039/d4py01235f,PM6,PY-TPMe4,PM6,PY-TPMe4,CC1=CC(=CC(=C1)C2=C3C=CC(=C4C5=C(C=C(S5)/C=C\6/C(=O)C7=CC(=CC(=C7)F)C(=O)/C6=C\C8=CC(=C(S8)C9=CC(=CC(=C9)C)C(C)(C)C(=O)OC)C(C)(C)C(=O)OC)SC4=C3S2)C(C)(C)C(=O)OC)C(C)(C)C(=O)OC,,0.98,1.02,36.17,0.36,0.36155532,0.4320333333333407,,,1:1,,,,ITO/PEDOT:PSS/PM6:PY-TPMe4/PNDIT-F3N/Ag,conventional,PNDIT-F3N,,PEDOT:PSS,,,chloroform,,,-5.56,-3.65,,,,
68936,10.1039/d4py01235f,10.1039/d4py01235f,PM6,PY-TPMe4,PM6,PY-TPMe4,CC1=CC(=CC(=C1)C2=C3C=CC(=C4C5=C(C=C(S5)/C=C\6/C(=O)C7=CC(=CC(=C7)F)C(=O)/C6=C\C8=CC(=C(S8)C9=CC(=CC(=C9)C)C(C)(C)C(=O)OC)C(C)(C)C(=O)OC)SC4=C3S2)C(C)(C)C(=O)OC)C(C)(C)C(=O)OC,,0.98,3.82,43.67,1.61,1.63483012,1.5422434782608598,,,1:1,PN,,1% v/v,ITO/PEDOT:PSS/PM6:PY-TPMe4/PNDIT-F3N/Ag,conventional,PNDIT-F3N,,PEDOT:PSS,,,chloroform,,,-5.56,-3.65,,,,
68937,10.1039/d4py01487a,10.1039/d4py01487a,P2T-TCl,Y6-BO,P2T-TCl,Y6-BO,,CCCCCCCCCCCc1c(/C=C2\C(=O)c3cc(F)c(F)cc3C2=C(C#N)C#N)sc2c1sc1c3c4nsnc4c4c5sc6c(CCCCCCCCCCC)c(/C=C7\C(=O)c8cc(F)c(F)cc8C7=C(C#N)C#N)sc6c5n(CC(CCCC)CCCCCC)c4c3n(CC(CCCC)CCCCCC)c21,0.86,13.33,45.8,5.25,5.250420399999999,0.0080076190476082,,,,,,,ITO/PEDOT:PSS/active layer/PDINO/Al,OSC,PDINO,,PEDOT:PSS,,,chloroform,,,,,,-5.65,-4.1,
68938,10.1039/d4py01487a,10.1039/d4py01487a,P3T-TCl,Y6-BO,P3T-TCl,Y6-BO,,CCCCCCCCCCCc1c(/C=C2\C(=O)c3cc(F)c(F)cc3C2=C(C#N)C#N)sc2c1sc1c3c4nsnc4c4c5sc6c(CCCCCCCCCCC)c(/C=C7\C(=O)c8cc(F)c(F)cc8C7=C(C#N)C#N)sc6c5n(CC(CCCC)CCCCCC)c4c3n(CC(CCCC)CCCCCC)c21,0.78,15.62,46.1,5.62,5.6166396,0.0597935943060505,,,,,,,ITO/PEDOT:PSS/active layer/PDINO/Al,OSC,PDINO,,PEDOT:PSS,,,chloroform,,,,,,-5.65,-4.1,
68939,10.1039/d4py01487a,10.1039/d4py01487a,P4T-TCl,Y6-BO,P4T-TCl,Y6-BO,,CCCCCCCCCCCc1c(/C=C2\C(=O)c3cc(F)c(F)cc3C2=C(C#N)C#N)sc2c1sc1c3c4nsnc4c4c5sc6c(CCCCCCCCCCC)c(/C=C7\C(=O)c8cc(F)c(F)cc8C7=C(C#N)C#N)sc6c5n(CC(CCCC)CCCCCC)c4c3n(CC(CCCC)CCCCCC)c21,0.73,19.61,63.9,9.15,9.1474767,0.0275770491803473,,,,,,,ITO/PEDOT:PSS/active layer/PDINO/Al,OSC,PDINO,,PEDOT:PSS,,,chloroform,,,,,,-5.65,-4.1,
68942,10.1039/d4qm00465e,10.1039/d4qm00465e,PM6,BTP-0-iPr,PM6,BTP-0-iPr,COC(=O)C(C)(C)c1cc(C)cc(-c2sc3c4sc5cc(/C=C6/C(=O)c7cc(F)cc(c7)C(=O)/C6=C\c6cc(C(C)(C)C(=O)OC)c(-c7cc(C)cc(C(C)(C)C(=O)OC)c7)s6)sc5c4c(C(C)(C)C(=O)OC)ccc2-3)c1,,0.8,26.77,73.37,15.72,15.712919200000002,0.0450432569974484,15.6,15.72,1:1.2,CN (0.5% volume),CN,0.5%,,,,,,,,CF,chloroform,,-5.56,-3.65,,,,
68943,10.1039/d4qm00465e,10.1039/d4qm00465e,PM6,BTP-1-iPr,PM6,BTP-1-iPr,COC(=O)C(C)(C)c1cc(C)cc(-c2sc3c4sc5cc(/C=C6/C(=O)c7cc(F)cc(c7)C(=O)/C6=C\c6cc(C(C)(C)C(=O)OC)c(-c7cc(C)cc(C(C)(C)C(=O)OC)c7)s6)sc5c4c(C(C)(C)C(=O)OC)ccc2-3)c1,,0.897,24.81,77.27,17.19,17.196106239000002,0.0355220418848229,17.01,17.19,1:1.2,CN (0.5% volume),CN,0.5%,ITO/PEDOT:PSS/PM6:acceptors/PDINN/Ag,,PDINN,,PEDOT:PSS,,,CF,chloroform,100.0,-5.56,-3.65,,,,
68944,10.1039/d4qm00465e,10.1039/d4qm00465e,PM6,BTP-3-iPr,PM6,BTP-3-iPr,COC(=O)C(C)(C)c1cc(C)cc(-c2sc3c4sc5cc(/C=C6/C(=O)c7cc(F)cc(c7)C(=O)/C6=C\c6cc(C(C)(C)C(=O)OC)c(-c7cc(C)cc(C(C)(C)C(=O)OC)c7)s6)sc5c4c(C(C)(C)C(=O)OC)ccc2-3)c1,,0.963,21.07,62.4,12.65,12.661215839999995,0.0886627667983924,12.49,12.65,1:1.2,CN (0.5% volume),CN,0.5%,ITO/PEDOT:PSS/PM6:acceptors/PDINN/Ag,,PDINN,,PEDOT:PSS,,,CF,chloroform,100.0,-5.56,-3.65,,,,
68953,10.1039/d4ra00572d,10.1039/d4ra00572d,J71,TTz3(C6C8),J71,TTz3(C6C8),CCCCCCCCC(CCCCCC)Cn1nc2c(-c3cccs3)c(F)c(F)c(-c3ccc(-c4cc5c(-c6ccc([Si](CCC)(CCC)CCC)s6)c6sccc6c(-c6ccc([Si](CCC)(CCC)CCC)s6)c5s4)s3)c2n1,,0.85,16.12,63.95,8.76,8.762429000000001,0.0277283105022959,8.48,8.76,1:2,DIO,,0.25%,,,,,,,100.0,chloroform,,,-5.4,-3.24,,,,
68954,10.1039/d4ra00572d,10.1039/d4ra00572d,J71,TTz3(C4C6),J71,TTz3(C4C6),CCCCCCCCC(CCCCCC)Cn1nc2c(-c3cccs3)c(F)c(F)c(-c3ccc(-c4cc5c(-c6ccc([Si](CCC)(CCC)CCC)s6)c6sccc6c(-c6ccc([Si](CCC)(CCC)CCC)s6)c5s4)s3)c2n1,,0.84,13.31,53.84,6.02,6.0195273600000005,0.0078511627906814,5.75,6.02,1:2,DIO,,0.25%,,,,,,,100.0,chloroform,,,-5.4,-3.24,,,,
68955,10.1039/d4ra00572d,10.1039/d4ra00572d,J71,TTz3(C2C4),J71,TTz3(C2C4),CCCCCCCCC(CCCCCC)Cn1nc2c(-c3cccs3)c(F)c(F)c(-c3ccc(-c4cc5c(-c6ccc([Si](CCC)(CCC)CCC)s6)c6sccc6c(-c6ccc([Si](CCC)(CCC)CCC)s6)c5s4)s3)c2n1,,0.81,9.3,35.98,2.71,2.7103734000000004,0.013778597785993,2.4,2.71,1:2,DIO,,0.25%,,,,,,,65.0,chloroform,,,-5.4,-3.24,,,,
68956,10.1039/d4ra01104j,10.1039/d4ra01104j,PDTBDT-0F-BTs,PC71BM,PDTBDT-0F-BTs,PC71BM,,COC(=O)CCCC1(c2ccccc2)C23c4c5ccc6c7cc8c9c%10c(cc%11cc%12c%13c%14c(cc%15c%16ccc-5c2c%16c2c5c%16c%17c(c(c46)c7c9c%17c4c%10c%11c%13c4c%16c%14c%152)C513)C%12)C8,0.82,4.58,42.6,1.69,1.5998856,5.332213017751468,,,1:2,,,,,,,,,,,,,,,,,-5.9,-3.9,
68957,10.1039/d4ra01104j,10.1039/d4ra01104j,PDTBDT-2F-BTs,PC71BM,PDTBDT-2F-BTs,PC71BM,,COC(=O)CCCC1(c2ccccc2)C23c4c5ccc6c7cc8c9c%10c(cc%11cc%12c%13c%14c(cc%15c%16ccc-5c2c%16c2c5c%16c%17c(c(c46)c7c9c%17c4c%10c%11c%13c4c%16c%14c%152)C513)C%12)C8,0.83,4.74,47.0,1.89,1.849074,2.1653968253968268,,,1:2,,,,,,,,,,,,,,,,,-5.9,-3.9,
68958,10.1039/d4ra01104j,10.1039/d4ra01104j,PDTBDT-6F-FBTs,PC71BM,PDTBDT-6F-FBTs,PC71BM,,COC(=O)CCCC1(c2ccccc2)C23c4c5ccc6c7cc8c9c%10c(cc%11cc%12c%13c%14c(cc%15c%16ccc-5c2c%16c2c5c%16c%17c(c(c46)c7c9c%17c4c%10c%11c%13c4c%16c%14c%152)C513)C%12)C8,0.86,8.76,66.4,5.28,5.0023104,5.259272727272736,,,1:2,,,,,,,,,,,,,,,,,-5.9,-3.9,
68959,10.1039/d4sc00899e,10.1039/d4sc00899e,F0,PC61BM,F0,PC61BM,CCCCC(CC)Cc1ccc(-c2c3cc(-c4cc(C(=O)OCC)cs4)sc3c(-c3ccc(CC(CC)CCCC)s3)c3ccsc23)s1,COC(=O)CCCC1(c2ccccc2)C23c4c5c6c7c8c9c(c%10c%11c2c2c%12c4c4c%13c5c5c7c7c8c8c%14c9c%10c9c%10c%11c2c2c%11c%12c4c4c%12c%13c5c5c7c7c8c8c%14c9c9c%10c2c2c%11c4c4c%12c5c7c5c8c9c2c45)C613,0.69,16.9,73.0,8.6,8.512529999999998,1.0170930232558313,8.3,8.6,,,,,ITO/ZnO/polymer:acceptor/MoOx/Ag,inverted,ZnO,,MoOx,,,,,,,,,-6.1,-3.7,
68960,10.1039/d4sc00899e,10.1039/d4sc00899e,F0,Y12,F0,Y12,CCCCC(CC)Cc1ccc(-c2c3cc(-c4cc(C(=O)OCC)cs4)sc3c(-c3ccc(CC(CC)CCCC)s3)c3ccsc23)s1,CCCCCCCCCCCC1=C(/C=C2\C(=O)C3=C(C=C(F)C(F)=C3)C2=C(C#N)C#N)SC2=C1SC1=C2N(CC(CCCC)CCCCCC)C2=C1C1=NSN=C1C1=C2N(CC(CCCC)CCCCCC)C2=C1SC1=C2SC(/C=C2\C(=O)C3=C(C=C(F)C(F)=C3)C2=C(C#N)C#N)=C1CCCCCCCCCCC,0.69,21.7,73.0,10.9,10.93029,0.2778899082568719,10.6,10.9,,,,,ITO/ZnO/polymer:acceptor/MoOx/Ag,inverted,ZnO,,MoOx,,,,,,,,,,,
68961,10.1039/d4sc00899e,10.1039/d4sc00899e,iF2,PC61BM,iF2,PC61BM,,COC(=O)CCCC1(c2ccccc2)C23c4c5c6c7c8c9c(c%10c%11c2c2c%12c4c4c%13c5c5c7c7c8c8c%14c9c%10c9c%10c%11c2c2c%11c%12c4c4c%12c%13c5c5c7c7c8c8c%14c9c9c%10c2c2c%11c4c4c%12c5c7c5c8c9c2c45)C613,0.83,17.5,64.0,9.3,9.296,0.0430107526881864,9.0,9.3,,,,,ITO/ZnO/polymer:acceptor/MoOx/Ag,inverted,ZnO,,MoOx,,,,,,,,,-6.1,-3.7,
68962,10.1039/d4sc00899e,10.1039/d4sc00899e,iF2,Y12,iF2,Y12,,CCCCCCCCCCCC1=C(/C=C2\C(=O)C3=C(C=C(F)C(F)=C3)C2=C(C#N)C#N)SC2=C1SC1=C2N(CC(CCCC)CCCCCC)C2=C1C1=NSN=C1C1=C2N(CC(CCCC)CCCCCC)C2=C1SC1=C2SC(/C=C2\C(=O)C3=C(C=C(F)C(F)=C3)C2=C(C#N)C#N)=C1CCCCCCCCCCC,0.81,16.6,69.0,9.2,9.27774,0.8450000000000233,8.9,9.2,,,,,ITO/ZnO/polymer:acceptor/MoOx/Ag,inverted,ZnO,,MoOx,,,,,,,,,,,
68963,10.1039/d4sc00899e,10.1039/d4sc00899e,oF2,PC61BM,oF2,PC61BM,,COC(=O)CCCC1(c2ccccc2)C23c4c5c6c7c8c9c(c%10c%11c2c2c%12c4c4c%13c5c5c7c7c8c8c%14c9c%10c9c%10c%11c2c2c%11c%12c4c4c%12c%13c5c5c7c7c8c8c%14c9c9c%10c2c2c%11c4c4c%12c5c7c5c8c9c2c45)C613,0.82,15.9,75.0,9.7,9.7785,0.8092783505154825,9.3,9.7,,,,,ITO/ZnO/polymer:acceptor/MoOx/Ag,inverted,ZnO,,MoOx,,,,,,,,,-6.1,-3.7,
68964,10.1039/d4sc00899e,10.1039/d4sc00899e,oF2,Y12,oF2,Y12,,CCCCCCCCCCCC1=C(/C=C2\C(=O)C3=C(C=C(F)C(F)=C3)C2=C(C#N)C#N)SC2=C1SC1=C2N(CC(CCCC)CCCCCC)C2=C1C1=NSN=C1C1=C2N(CC(CCCC)CCCCCC)C2=C1SC1=C2SC(/C=C2\C(=O)C3=C(C=C(F)C(F)=C3)C2=C(C#N)C#N)=C1CCCCCCCCCCC,0.79,24.0,72.0,13.9,13.6512,1.7899280575539511,13.4,13.9,,,,,ITO/ZnO/polymer:acceptor/MoOx/Ag,inverted,ZnO,,MoOx,,,,,,,,,,,
68965,10.1039/d4sc00899e,10.1039/d4sc00899e,E-F0,PC61BM,E-F0,PC61BM,,COC(=O)CCCC1(c2ccccc2)C23c4c5c6c7c8c9c(c%10c%11c2c2c%12c4c4c%13c5c5c7c7c8c8c%14c9c%10c9c%10c%11c2c2c%11c%12c4c4c%12c%13c5c5c7c7c8c8c%14c9c9c%10c2c2c%11c4c4c%12c5c7c5c8c9c2c45)C613,0.82,16.1,63.0,8.4,8.31726,0.9850000000000136,8.0,8.4,1:2,,,,ITO/ZnO/E-F0:PC61BM/MoOx/Ag,inverted,ZnO,,MoOx,,,,,,,,,-6.1,-3.7,
68966,10.1039/d4sc00899e,10.1039/d4sc00899e,E-F0,Y12,E-F0,Y12,,CCCCCCCCCCCC1=C(/C=C2\C(=O)C3=C(C=C(F)C(F)=C3)C2=C(C#N)C#N)SC2=C1SC1=C2N(CC(CCCC)CCCCCC)C2=C1C1=NSN=C1C1=C2N(CC(CCCC)CCCCCC)C2=C1SC1=C2SC(/C=C2\C(=O)C3=C(C=C(F)C(F)=C3)C2=C(C#N)C#N)=C1CCCCCCCCCCC,0.86,16.8,40.0,5.8,5.7792,0.3586206896551636,5.3,5.8,,,,,ITO/ZnO/E-F0:Y12/MoOx/Ag,inverted,ZnO,,MoOx,,,,,,,,,,,
68967,10.1039/d4sc00899e,10.1039/d4sc00899e,E-iF2,PC61BM,E-iF2,PC61BM,,COC(=O)CCCC1(c2ccccc2)C23c4c5c6c7c8c9c(c%10c%11c2c2c%12c4c4c%13c5c5c7c7c8c8c%14c9c%10c9c%10c%11c2c2c%11c%12c4c4c%12c%13c5c5c7c7c8c8c%14c9c9c%10c2c2c%11c4c4c%12c5c7c5c8c9c2c45)C613,1.02,9.4,63.0,6.1,6.040440000000001,0.9763934426229264,5.8,6.1,1:2,,,,ITO/ZnO/E-iF2:PC61BM/MoOx/Ag,inverted,ZnO,,MoOx,,,,,,,,,-6.1,-3.7,
68968,10.1039/d4sc00899e,10.1039/d4sc00899e,E-iF2,Y12,E-iF2,Y12,,CCCCCCCCCCCC1=C(/C=C2\C(=O)C3=C(C=C(F)C(F)=C3)C2=C(C#N)C#N)SC2=C1SC1=C2N(CC(CCCC)CCCCCC)C2=C1C1=NSN=C1C1=C2N(CC(CCCC)CCCCCC)C2=C1SC1=C2SC(/C=C2\C(=O)C3=C(C=C(F)C(F)=C3)C2=C(C#N)C#N)=C1CCCCCCCCCCC,0.9,7.5,40.0,2.7,2.7,0.0,2.4,2.7,,,,,ITO/ZnO/E-iF2:Y12/MoOx/Ag,inverted,ZnO,,MoOx,,,,,,,,,,,
68969,10.1039/d4sc00899e,10.1039/d4sc00899e,E-oF2,PC61BM,E-oF2,PC61BM,,COC(=O)CCCC1(c2ccccc2)C23c4c5c6c7c8c9c(c%10c%11c2c2c%12c4c4c%13c5c5c7c7c8c8c%14c9c%10c9c%10c%11c2c2c%11c%12c4c4c%12c%13c5c5c7c7c8c8c%14c9c9c%10c2c2c%11c4c4c%12c5c7c5c8c9c2c45)C613,0.92,15.3,69.0,9.8,9.71244,0.8934693877551007,9.4,9.8,,,,,ITO/ZnO/polymer:acceptor/MoOx/Ag,inverted,ZnO,,MoOx,,,,,,,,,-6.1,-3.7,
68970,10.1039/d4sc00899e,10.1039/d4sc00899e,E-oF2,Y12,E-oF2,Y12,,CCCCCCCCCCCC1=C(/C=C2\C(=O)C3=C(C=C(F)C(F)=C3)C2=C(C#N)C#N)SC2=C1SC1=C2N(CC(CCCC)CCCCCC)C2=C1C1=NSN=C1C1=C2N(CC(CCCC)CCCCCC)C2=C1SC1=C2SC(/C=C2\C(=O)C3=C(C=C(F)C(F)=C3)C2=C(C#N)C#N)=C1CCCCCCCCCCC,0.84,20.5,70.0,11.9,12.053999999999998,1.2941176470588078,11.6,11.9,,,,,ITO/ZnO/polymer:acceptor/MoOx/Ag,inverted,ZnO,,MoOx,,,,,,,,,,,
68975,10.1039/d4sc07146h,10.1039/d4sc07146h,PM6,Y6-16,PM6,Y6-16,CC1=CC(=CC(=C1)C2=C3C=CC(=C4C5=C(C=C(S5)/C=C\6/C(=O)C7=CC(=CC(=C7)F)C(=O)/C6=C\C8=CC(=C(S8)C9=CC(=CC(=C9)C)C(C)(C)C(=O)OC)C(C)(C)C(=O)OC)SC4=C3S2)C(C)(C)C(=O)OC)C(C)(C)C(=O)OC,,0.83,26.37,74.48,16.3,16.30151208,0.0092765644171637,16.17,16.3,1:1.2,,,,,,,,,,,,,,-5.56,-3.65,,,,
68976,10.1039/d4sc07146h,10.1039/d4sc07146h,PM6,CFB,PM6,CFB,CC1=CC(=CC(=C1)C2=C3C=CC(=C4C5=C(C=C(S5)/C=C\6/C(=O)C7=CC(=CC(=C7)F)C(=O)/C6=C\C8=CC(=C(S8)C9=CC(=CC(=C9)C)C(C)(C)C(=O)OC)C(C)(C)C(=O)OC)SC4=C3S2)C(C)(C)C(=O)OC)C(C)(C)C(=O)OC,,0.89,24.0,77.45,16.55,16.54332,0.0403625377643465,16.35,16.55,1:1.2,,,,inverted,,ZnO,,MoO3,,,o-xylene,,,-5.56,-3.65,,,,
68977,10.1039/d4sc07146h,10.1039/d4sc07146h,PM6,CMB,PM6,CMB,CC1=CC(=CC(=C1)C2=C3C=CC(=C4C5=C(C=C(S5)/C=C\6/C(=O)C7=CC(=CC(=C7)F)C(=O)/C6=C\C8=CC(=C(S8)C9=CC(=CC(=C9)C)C(C)(C)C(=O)OC)C(C)(C)C(=O)OC)SC4=C3S2)C(C)(C)C(=O)OC)C(C)(C)C(=O)OC,,0.9,26.32,69.5,16.46,16.463160000000002,0.0191980558930811,16.33,16.46,1:1.2,,,,inverted,,ZnO,,MoO3,,,o-xylene,,,-5.56,-3.65,,,,
68984,10.1039/d4se00598h,10.1039/d4se00598h,PM6,Y6,PM6,Y6,COC(=O)C(C)(C)c1cc(C)cc(-c2sc3c4sc5cc(/C=C6/C(=O)c7cc(F)cc(c7)C(=O)/C6=C\c6cc(C(C)(C)C(=O)OC)c(-c7cc(C)cc(C(C)(C)C(=O)OC)c7)s6)sc5c4c(C(C)(C)C(=O)OC)ccc2-3)c1,CCCCCCCCCCCc1c(/C=C2\C(=O)c3cc(F)c(F)cc3C2=C(C#N)C#N)sc2c1sc1c3c4nsnc4c4c5sc6c(CCCCCCCCCCC)c(/C=C7\C(=O)c8cc(F)c(F)cc8C7=C(C#N)C#N)sc6c5n(CC(CC)CCCC)c4c3n(CC(CC)CCCC)c21,,,,14.3,,,14.3,14.3,1:1.2,,,,,organic solar cell,,,,,,,,,-5.56,-3.65,,-5.65,-4.09,
68985,10.1039/d4se00598h,10.1039/d4se00598h,PM6,Y6,PM6,Y6,COC(=O)C(C)(C)c1cc(C)cc(-c2sc3c4sc5cc(/C=C6/C(=O)c7cc(F)cc(c7)C(=O)/C6=C\c6cc(C(C)(C)C(=O)OC)c(-c7cc(C)cc(C(C)(C)C(=O)OC)c7)s6)sc5c4c(C(C)(C)C(=O)OC)ccc2-3)c1,CCCCCCCCCCCc1c(/C=C2\C(=O)c3cc(F)c(F)cc3C2=C(C#N)C#N)sc2c1sc1c3c4nsnc4c4c5sc6c(CCCCCCCCCCC)c(/C=C7\C(=O)c8cc(F)c(F)cc8C7=C(C#N)C#N)sc6c5n(CC(CC)CCCC)c4c3n(CC(CC)CCCC)c21,,,,14.0,,,14.0,14.0,1:1.2,BCF,,1 wt% BCF,,organic solar cell,,,,,,,,,-5.56,-3.65,,-5.65,-4.09,
68986,10.1039/d4se00598h,10.1039/d4se00598h,PM6,Y6,PM6,Y6,COC(=O)C(C)(C)c1cc(C)cc(-c2sc3c4sc5cc(/C=C6/C(=O)c7cc(F)cc(c7)C(=O)/C6=C\c6cc(C(C)(C)C(=O)OC)c(-c7cc(C)cc(C(C)(C)C(=O)OC)c7)s6)sc5c4c(C(C)(C)C(=O)OC)ccc2-3)c1,CCCCCCCCCCCc1c(/C=C2\C(=O)c3cc(F)c(F)cc3C2=C(C#N)C#N)sc2c1sc1c3c4nsnc4c4c5sc6c(CCCCCCCCCCC)c(/C=C7\C(=O)c8cc(F)c(F)cc8C7=C(C#N)C#N)sc6c5n(CC(CC)CCCC)c4c3n(CC(CC)CCCC)c21,,,,14.6,,,14.6,14.6,1:1.2,BCF,,2 wt% BCF,,organic solar cell,,,,,,,,,-5.56,-3.65,,-5.65,-4.09,
68987,10.1039/d4se00598h,10.1039/d4se00598h,PM6,Y6,PM6,Y6,COC(=O)C(C)(C)c1cc(C)cc(-c2sc3c4sc5cc(/C=C6/C(=O)c7cc(F)cc(c7)C(=O)/C6=C\c6cc(C(C)(C)C(=O)OC)c(-c7cc(C)cc(C(C)(C)C(=O)OC)c7)s6)sc5c4c(C(C)(C)C(=O)OC)ccc2-3)c1,CCCCCCCCCCCc1c(/C=C2\C(=O)c3cc(F)c(F)cc3C2=C(C#N)C#N)sc2c1sc1c3c4nsnc4c4c5sc6c(CCCCCCCCCCC)c(/C=C7\C(=O)c8cc(F)c(F)cc8C7=C(C#N)C#N)sc6c5n(CC(CC)CCCC)c4c3n(CC(CC)CCCC)c21,,,,5.6,,,5.6,5.6,1:1.2,BCF,,3 wt% BCF,,organic solar cell,,,,,,,,,-5.56,-3.65,,-5.65,-4.09,
68988,10.1039/d4se00598h,10.1039/d4se00598h,PM6,Y6,PM6,Y6,COC(=O)C(C)(C)c1cc(C)cc(-c2sc3c4sc5cc(/C=C6/C(=O)c7cc(F)cc(c7)C(=O)/C6=C\c6cc(C(C)(C)C(=O)OC)c(-c7cc(C)cc(C(C)(C)C(=O)OC)c7)s6)sc5c4c(C(C)(C)C(=O)OC)ccc2-3)c1,CCCCCCCCCCCc1c(/C=C2\C(=O)c3cc(F)c(F)cc3C2=C(C#N)C#N)sc2c1sc1c3c4nsnc4c4c5sc6c(CCCCCCCCCCC)c(/C=C7\C(=O)c8cc(F)c(F)cc8C7=C(C#N)C#N)sc6c5n(CC(CC)CCCC)c4c3n(CC(CC)CCCC)c21,,,,4.9,,,4.9,4.9,1:1.2,BCF,,5 wt% BCF,,organic solar cell,,,,,,,,,-5.56,-3.65,,-5.65,-4.09,
68989,10.1039/d4se00598h,10.1039/d4se00598h,PM6,Y6,PM6,Y6,COC(=O)C(C)(C)c1cc(C)cc(-c2sc3c4sc5cc(/C=C6/C(=O)c7cc(F)cc(c7)C(=O)/C6=C\c6cc(C(C)(C)C(=O)OC)c(-c7cc(C)cc(C(C)(C)C(=O)OC)c7)s6)sc5c4c(C(C)(C)C(=O)OC)ccc2-3)c1,CCCCCCCCCCCc1c(/C=C2\C(=O)c3cc(F)c(F)cc3C2=C(C#N)C#N)sc2c1sc1c3c4nsnc4c4c5sc6c(CCCCCCCCCCC)c(/C=C7\C(=O)c8cc(F)c(F)cc8C7=C(C#N)C#N)sc6c5n(CC(CC)CCCC)c4c3n(CC(CC)CCCC)c21,,,,2.5,,,2.5,2.5,1:1.2,BCF,,10 wt% BCF,,organic solar cell,,,,,,,,,-5.56,-3.65,,-5.65,-4.09,
68990,10.1039/d4se01240b,10.1039/d4se01240b,PM6,Y6,PM6,Y6,CC1=CC(=CC(=C1)C2=C3C=CC(=C4C5=C(C=C(S5)/C=C\6/C(=O)C7=CC(=CC(=C7)F)C(=O)/C6=C\C8=CC(=C(S8)C9=CC(=CC(=C9)C)C(C)(C)C(=O)OC)C(C)(C)C(=O)OC)SC4=C3S2)C(C)(C)C(=O)OC)C(C)(C)C(=O)OC,CCCCCCCCCCCc1c(/C=C2\C(=O)c3cc(F)c(F)cc3C2=C(C#N)C#N)sc2c1sc1c3c4nsnc4c4c5sc6c(CCCCCCCCCCC)c(/C=C7\C(=O)c8cc(F)c(F)cc8C7=C(C#N)C#N)sc6c5n(CC(CC)CCCC)c4c3n(CC(CC)CCCC)c21,0.82,26.43,68.44,14.94,14.83272744,0.7180224899598406,,,,CN,CN,,D1-ZnO/PM6:Y6 (CN),inverted,ZnO,ZnO,MoO3,,,,,,-5.56,-3.65,,-5.65,-4.09,
