Repository: JiYiqaq/PCE-KA-GNN

# Data directory

- `raw/Active_Database.csv` is the immutable source dataset bundled under CC BY 4.0. Do not overwrite it with processed data.
- `processed/` is created and populated by the training pipeline. Generated `.pt` and `.pth` caches are intentionally ignored by Git because they can exceed GitHub's normal single-file limit.

See `../DATA_LICENSE.md` for provenance, license and checksum information.

File: data/raw/Active_Database.csv (part 231 of 471)
id,doi,doi_norm,donor,acceptor,donor_canonical,acceptor_canonical,donor_smiles,acceptor_smiles,voc,jsc,ff,pce,pce_recomputed,pce_relative_error_percent,pce_avg,pce_best,d_a_ratio,additive,additive_canonical,additive_ratio,device_structure,device_type,etl,etl_canonical,htl,htl_canonical,active_layer_thickness,solvent,solvent_canonical,annealing_temp,homo_d,lumo_d,eg_d,homo_a,lumo_a,eg_a
68991,10.1039/d4se01240b,10.1039/d4se01240b,PM6,Y6,PM6,Y6,CC1=CC(=CC(=C1)C2=C3C=CC(=C4C5=C(C=C(S5)/C=C\6/C(=O)C7=CC(=CC(=C7)F)C(=O)/C6=C\C8=CC(=C(S8)C9=CC(=CC(=C9)C)C(C)(C)C(=O)OC)C(C)(C)C(=O)OC)SC4=C3S2)C(C)(C)C(=O)OC)C(C)(C)C(=O)OC,CCCCCCCCCCCc1c(/C=C2\C(=O)c3cc(F)c(F)cc3C2=C(C#N)C#N)sc2c1sc1c3c4nsnc4c4c5sc6c(CCCCCCCCCCC)c(/C=C7\C(=O)c8cc(F)c(F)cc8C7=C(C#N)C#N)sc6c5n(CC(CC)CCCC)c4c3n(CC(CC)CCCC)c21,0.82,26.62,69.13,15.43,15.089972919999996,2.203675178224253,,,,CN,CN,,D2-Ga:ZnO/PM6:Y6 (CN),inverted,Ga:ZnO,Ga:ZnO,MoO3,,,,,,-5.56,-3.65,,-5.65,-4.09,
68992,10.1039/d4se01240b,10.1039/d4se01240b,PM6,Y6,PM6,Y6,CC1=CC(=CC(=C1)C2=C3C=CC(=C4C5=C(C=C(S5)/C=C\6/C(=O)C7=CC(=CC(=C7)F)C(=O)/C6=C\C8=CC(=C(S8)C9=CC(=CC(=C9)C)C(C)(C)C(=O)OC)C(C)(C)C(=O)OC)SC4=C3S2)C(C)(C)C(=O)OC)C(C)(C)C(=O)OC,CCCCCCCCCCCc1c(/C=C2\C(=O)c3cc(F)c(F)cc3C2=C(C#N)C#N)sc2c1sc1c3c4nsnc4c4c5sc6c(CCCCCCCCCCC)c(/C=C7\C(=O)c8cc(F)c(F)cc8C7=C(C#N)C#N)sc6c5n(CC(CC)CCCC)c4c3n(CC(CC)CCCC)c21,0.82,27.76,69.88,16.08,15.90692416,1.076342288557198,,,,DIB,DIB,12 mg/mL,D3-ZnO/PM6:Y6 (DIB),inverted,ZnO,ZnO,MoO3,,,,,,-5.56,-3.65,,-5.65,-4.09,
68993,10.1039/d4se01240b,10.1039/d4se01240b,PM6,Y6,PM6,Y6,CC1=CC(=CC(=C1)C2=C3C=CC(=C4C5=C(C=C(S5)/C=C\6/C(=O)C7=CC(=CC(=C7)F)C(=O)/C6=C\C8=CC(=C(S8)C9=CC(=CC(=C9)C)C(C)(C)C(=O)OC)C(C)(C)C(=O)OC)SC4=C3S2)C(C)(C)C(=O)OC)C(C)(C)C(=O)OC,CCCCCCCCCCCc1c(/C=C2\C(=O)c3cc(F)c(F)cc3C2=C(C#N)C#N)sc2c1sc1c3c4nsnc4c4c5sc6c(CCCCCCCCCCC)c(/C=C7\C(=O)c8cc(F)c(F)cc8C7=C(C#N)C#N)sc6c5n(CC(CC)CCCC)c4c3n(CC(CC)CCCC)c21,0.82,28.88,71.92,16.67,17.03180672,2.170406238752232,,,,DIB,DIB,12 mg/mL,D4-Ga:ZnO/PM6:Y6 (DIB),inverted,Ga:ZnO,Ga:ZnO,MoO3,,,,,,-5.56,-3.65,,-5.65,-4.09,
69015,10.1039/d4ta00533c,10.1039/d4ta00533c,PM6,PY-TYTz-0,PM6,PY-TYTz-0,COC(=O)C(C)(C)c1cc(C)cc(-c2sc3c4sc5cc(/C=C6/C(=O)c7cc(F)cc(c7)C(=O)/C6=C\c6cc(C(C)(C)C(=O)OC)c(-c7cc(C)cc(C(C)(C)C(=O)OC)c7)s6)sc5c4c(C(C)(C)C(=O)OC)ccc2-3)c1,,0.919,25.15,72.1,16.68,16.66436485,0.0937359112709914,16.42,16.68,,,,,ITO/PEDOT:PSS/active layer/PNDIT-F3N/Ag,all-polymer solar cell,PNDIT-F3N,,PEDOT:PSS,,,,,,-5.56,-3.65,,,,
69016,10.1039/d4ta00533c,10.1039/d4ta00533c,PM6,PY-TYTz-2.5,PM6,PY-TYTz-2.5,COC(=O)C(C)(C)c1cc(C)cc(-c2sc3c4sc5cc(/C=C6/C(=O)c7cc(F)cc(c7)C(=O)/C6=C\c6cc(C(C)(C)C(=O)OC)c(-c7cc(C)cc(C(C)(C)C(=O)OC)c7)s6)sc5c4c(C(C)(C)C(=O)OC)ccc2-3)c1,,0.926,25.52,74.96,17.71,17.714187392,0.0236442236024767,17.46,17.71,,,,,ITO/PEDOT:PSS/active layer/PNDIT-F3N/Ag,all-polymer solar cell,PNDIT-F3N,,PEDOT:PSS,,,,,,-5.56,-3.65,,,,
69017,10.1039/d4ta00533c,10.1039/d4ta00533c,PM6,PY-TYTz-5,PM6,PY-TYTz-5,COC(=O)C(C)(C)c1cc(C)cc(-c2sc3c4sc5cc(/C=C6/C(=O)c7cc(F)cc(c7)C(=O)/C6=C\c6cc(C(C)(C)C(=O)OC)c(-c7cc(C)cc(C(C)(C)C(=O)OC)c7)s6)sc5c4c(C(C)(C)C(=O)OC)ccc2-3)c1,,0.926,25.74,76.12,18.14,18.143384688,0.0186586990077209,17.95,18.14,,,,,ITO/PEDOT:PSS/active layer/PNDIT-F3N/Ag,all-polymer solar cell,PNDIT-F3N,,PEDOT:PSS,,,,,,-5.56,-3.65,,,,
69018,10.1039/d4ta00533c,10.1039/d4ta00533c,PM6,PY-TYTz-10,PM6,PY-TYTz-10,COC(=O)C(C)(C)c1cc(C)cc(-c2sc3c4sc5cc(/C=C6/C(=O)c7cc(F)cc(c7)C(=O)/C6=C\c6cc(C(C)(C)C(=O)OC)c(-c7cc(C)cc(C(C)(C)C(=O)OC)c7)s6)sc5c4c(C(C)(C)C(=O)OC)ccc2-3)c1,,0.922,25.46,72.33,17.0,16.978830996000003,0.12452355294116,16.78,17.0,,,,,ITO/PEDOT:PSS/active layer/PNDIT-F3N/Ag,all-polymer solar cell,PNDIT-F3N,,PEDOT:PSS,,,,,,-5.56,-3.65,,,,
69019,10.1039/d4ta00533c,10.1039/d4ta00533c,PM6,PY-TYTz-0,PM6,PY-TYTz-0,COC(=O)C(C)(C)c1cc(C)cc(-c2sc3c4sc5cc(/C=C6/C(=O)c7cc(F)cc(c7)C(=O)/C6=C\c6cc(C(C)(C)C(=O)OC)c(-c7cc(C)cc(C(C)(C)C(=O)OC)c7)s6)sc5c4c(C(C)(C)C(=O)OC)ccc2-3)c1,,0.921,23.1,68.97,14.36,14.673436470000002,2.182705222841245,14.12,14.36,,,,,,flexible all-polymer solar cell,,,,,,,,,-5.56,-3.65,,,,
69020,10.1039/d4ta00533c,10.1039/d4ta00533c,PM6,PY-TYTz-2.5,PM6,PY-TYTz-2.5,COC(=O)C(C)(C)c1cc(C)cc(-c2sc3c4sc5cc(/C=C6/C(=O)c7cc(F)cc(c7)C(=O)/C6=C\c6cc(C(C)(C)C(=O)OC)c(-c7cc(C)cc(C(C)(C)C(=O)OC)c7)s6)sc5c4c(C(C)(C)C(=O)OC)ccc2-3)c1,,0.926,23.78,70.48,15.19,15.519893344000003,2.171779749835443,15.04,15.19,,,,,,flexible all-polymer solar cell,,,,,,,,,-5.56,-3.65,,,,
69021,10.1039/d4ta00533c,10.1039/d4ta00533c,PM6,PY-TYTz-5,PM6,PY-TYTz-5,COC(=O)C(C)(C)c1cc(C)cc(-c2sc3c4sc5cc(/C=C6/C(=O)c7cc(F)cc(c7)C(=O)/C6=C\c6cc(C(C)(C)C(=O)OC)c(-c7cc(C)cc(C(C)(C)C(=O)OC)c7)s6)sc5c4c(C(C)(C)C(=O)OC)ccc2-3)c1,,0.927,24.06,72.52,16.17,16.174585223999998,0.0283563636363385,16.0,16.17,,,,,,flexible all-polymer solar cell,,,,,,,,,-5.56,-3.65,,,,
69022,10.1039/d4ta00533c,10.1039/d4ta00533c,PM6,PY-TYTz-10,PM6,PY-TYTz-10,COC(=O)C(C)(C)c1cc(C)cc(-c2sc3c4sc5cc(/C=C6/C(=O)c7cc(F)cc(c7)C(=O)/C6=C\c6cc(C(C)(C)C(=O)OC)c(-c7cc(C)cc(C(C)(C)C(=O)OC)c7)s6)sc5c4c(C(C)(C)C(=O)OC)ccc2-3)c1,,0.925,24.0,72.06,15.66,15.997320000000002,2.154022988505759,15.34,15.66,,,,,,flexible all-polymer solar cell,,,,,,,,,-5.56,-3.65,,,,
69023,10.1039/d4ta00594e,10.1039/d4ta00594e,D18,Y6,D18,Y6,CCCCCCC(CCCC)Cc1csc(-c2cc3c4nsnc4c4cc(-c5cc(CC(CCCC)CCCCCC)c(-c6cc7c(-c8cc(F)c(CC(CC)CCCC)s8)c8sccc8c(-c8cc(F)c(CC(CC)CCCC)s8)c7s6)s5)sc4c3s2)c1,CCCCCCCCCCCc1c(/C=C2\C(=O)c3cc(F)c(F)cc3C2=C(C#N)C#N)sc2c1sc1c3c4nsnc4c4c5sc6c(CCCCCCCCCCC)c(/C=C7\C(=O)c8cc(F)c(F)cc8C7=C(C#N)C#N)sc6c5n(CC(CC)CCCC)c4c3n(CC(CC)CCCC)c21,0.848,27.11,78.85,18.14,18.12704728,0.0714041896361896,17.9,18.14,,,,,,,,,,,,,,,-5.51,-2.77,,-5.65,-4.09,
69024,10.1039/d4ta00594e,10.1039/d4ta00594e,D18,Y6+,D18,Y6+,CCCCCCC(CCCC)Cc1csc(-c2cc3c4nsnc4c4cc(-c5cc(CC(CCCC)CCCCCC)c(-c6cc7c(-c8cc(F)c(CC(CC)CCCC)s8)c8sccc8c(-c8cc(F)c(CC(CC)CCCC)s8)c7s6)s5)sc4c3s2)c1,,0.841,28.33,80.13,19.11,19.091397189,0.0973459497645261,18.85,19.11,,SA-5F,,5% w/w,PPHJ,,PDINN,,PEDOT:PSS,,,,,80.0,-5.51,-2.77,,,,
69025,10.1039/d4ta00932k,10.1039/d4ta00932k,PTVT-T,BTP-eC9,PTVT-T,BTP-eC9,CCCCCCC(CCCC)COC(=O)c1ccsc1/C=C/c1sc(-c2cccs2)cc1C(=O)OCC(CCCC)CCCCCC,CCCCCCCCCc1c(C=C2C(=O)c3cc(Cl)c(Cl)cc3C2=C(C#N)C#N)sc2c1sc1c3c4nsnc4c4c5sc6c(CCCCCCCCC)c(C=C7C(=O)c8cc(Cl)c(Cl)cc8C7=C(C#N)C#N)sc6c5n(CC(CCCC)CCCCCC)c4c3n(CC(CCCC)CCCCCC)c21,0.798,26.86,75.1,16.09,16.09714428,0.0444019888129183,15.81,16.09,,,,,ITO/PEDOT:PSS/PTVT-T:BTP-eC9/PDINN/Ag,conventional,PDINN,,PEDOT:PSS,,,,,,,,,-5.68,-3.9,
69026,10.1039/d4ta00932k,10.1039/d4ta00932k,PT-CN,BTP-eC9,PT-CN,BTP-eC9,,CCCCCCCCCc1c(C=C2C(=O)c3cc(Cl)c(Cl)cc3C2=C(C#N)C#N)sc2c1sc1c3c4nsnc4c4c5sc6c(CCCCCCCCC)c(C=C7C(=O)c8cc(Cl)c(Cl)cc8C7=C(C#N)C#N)sc6c5n(CC(CCCC)CCCCCC)c4c3n(CC(CCCC)CCCCCC)c21,0.811,27.67,77.0,17.27,17.2790849,0.0526050955414087,17.15,17.27,,,,,ITO/PEDOT:PSS/PT:BTP-eC9/PDINN/Ag,conventional,PDINN,,PEDOT:PSS,,,,,,,,,-5.68,-3.9,
69027,10.1039/d4ta00932k,10.1039/d4ta00932k,PT-2CN,BTP-eC9,PT-2CN,BTP-eC9,,CCCCCCCCCc1c(C=C2C(=O)c3cc(Cl)c(Cl)cc3C2=C(C#N)C#N)sc2c1sc1c3c4nsnc4c4c5sc6c(CCCCCCCCC)c(C=C7C(=O)c8cc(Cl)c(Cl)cc8C7=C(C#N)C#N)sc6c5n(CC(CCCC)CCCCCC)c4c3n(CC(CCCC)CCCCCC)c21,0.823,26.63,65.5,14.36,14.35530095,0.0327231894150366,14.11,14.36,,,,,ITO/PEDOT:PSS/PT:BTP-eC9/PDINN/Ag,conventional,PDINN,,PEDOT:PSS,,,,,,,,,-5.68,-3.9,
69028,10.1039/d4ta00933a,10.1039/d4ta00933a,PM6,3TTCz,PM6,3TTCz,COC(=O)C(C)(C)c1cc(C)cc(-c2sc3c4sc5cc(/C=C6/C(=O)c7cc(F)cc(c7)C(=O)/C6=C\c6cc(C(C)(C)C(=O)OC)c(-c7cc(C)cc(C(C)(C)C(=O)OC)c7)s6)sc5c4c(C(C)(C)C(=O)OC)ccc2-3)c1,,0.94,18.9,78.78,14.0,13.9960548,0.028180000000003,13.85,14.0,,,,,,,,,,,,,,,-5.56,-3.65,,,,
69029,10.1039/d4ta00933a,10.1039/d4ta00933a,PM6,3TTDPA,PM6,3TTDPA,COC(=O)C(C)(C)c1cc(C)cc(-c2sc3c4sc5cc(/C=C6/C(=O)c7cc(F)cc(c7)C(=O)/C6=C\c6cc(C(C)(C)C(=O)OC)c(-c7cc(C)cc(C(C)(C)C(=O)OC)c7)s6)sc5c4c(C(C)(C)C(=O)OC)ccc2-3)c1,,0.94,21.97,66.93,13.85,13.82224974,0.2003628880866388,13.74,13.85,,,,,ITO/PEDOT:PSS/active layer/PDINN/Ag,,PDINN,,PEDOT:PSS,,,,,,-5.56,-3.65,,,,
69030,10.1039/d4ta01679c,10.1039/d4ta01679c,PM6,L8-BO,PM6,L8-BO,COC(=O)C(C)(C)c1cc(C)cc(-c2sc3c4sc5cc(/C=C6/C(=O)c7cc(F)cc(c7)C(=O)/C6=C\c6cc(C(C)(C)C(=O)OC)c(-c7cc(C)cc(C(C)(C)C(=O)OC)c7)s6)sc5c4c(C(C)(C)C(=O)OC)ccc2-3)c1,CCCCCCC(CCCC)Cc1c(/C=C2\C(=O)c3cc(F)c(F)cc3C2=C(C#N)C#N)sc2c1SC1c3c(c4c(c5nsnc35)c3sc5c(CC(CCCC)CCCCCC)c(/C=C6\C(=O)c7cc(F)c(F)cc7C6=C(C#N)C#N)sc5c3n4CC(CC)CCCC)N(CC(CC)CCCC)C21,0.869,25.3,74.4,16.4,16.357360800000002,0.2599951219511978,16.1,16.4,,,,,,ultrathin OSC,,,PEDOT:PSS,PEDOT:PSS,,,,,-5.56,-3.65,,-5.68,-3.9,
69031,10.1039/d4ta01679c,10.1039/d4ta01679c,PM6,L8-BO,PM6,L8-BO,COC(=O)C(C)(C)c1cc(C)cc(-c2sc3c4sc5cc(/C=C6/C(=O)c7cc(F)cc(c7)C(=O)/C6=C\c6cc(C(C)(C)C(=O)OC)c(-c7cc(C)cc(C(C)(C)C(=O)OC)c7)s6)sc5c4c(C(C)(C)C(=O)OC)ccc2-3)c1,CCCCCCC(CCCC)Cc1c(/C=C2\C(=O)c3cc(F)c(F)cc3C2=C(C#N)C#N)sc2c1SC1c3c(c4c(c5nsnc35)c3sc5c(CC(CCCC)CCCCCC)c(/C=C6\C(=O)c7cc(F)c(F)cc7C6=C(C#N)C#N)sc5c3n4CC(CC)CCCC)N(CC(CC)CCCC)C21,0.873,25.5,76.4,17.0,17.007786000000003,0.0458000000000173,16.7,17.0,,,,,parylene/ITO/MoO3/PEDOT:PSS/PM6:L8-BO/PDINN/Ag,ultrathin OSC,PDINN,,MoO3/PEDOT:PSS,PEDOT:PSS,,,,,-5.56,-3.65,,-5.68,-3.9,
69032,10.1039/d4ta01923g,10.1039/d4ta01923g,PM6,Y6,PM6,Y6,COC(=O)C(C)(C)c1cc(C)cc(-c2sc3c4sc5cc(/C=C6/C(=O)c7cc(F)cc(c7)C(=O)/C6=C\c6cc(C(C)(C)C(=O)OC)c(-c7cc(C)cc(C(C)(C)C(=O)OC)c7)s6)sc5c4c(C(C)(C)C(=O)OC)ccc2-3)c1,CCCCCCCCCCCc1c(/C=C2\C(=O)c3cc(F)c(F)cc3C2=C(C#N)C#N)sc2c1sc1c3c4nsnc4c4c5sc6c(CCCCCCCCCCC)c(/C=C7\C(=O)c8cc(F)c(F)cc8C7=C(C#N)C#N)sc6c5n(CC(CC)CCCC)c4c3n(CC(CC)CCCC)c21,0.84,25.4,74.8,15.9,15.959327999999998,0.3731320754716802,15.7,15.9,1:1.2,,,,ITO/PEDOT:PSS/polymer:Y6/PNDIT-F3N/Ag,conventional,PNDIT-F3N,,PEDOT:PSS,,,,,90.0,-5.56,-3.65,,-5.65,-4.09,
69033,10.1039/d4ta01923g,10.1039/d4ta01923g,PhEH10,Y6,PhEH10,Y6,,CCCCCCCCCCCc1c(/C=C2\C(=O)c3cc(F)c(F)cc3C2=C(C#N)C#N)sc2c1sc1c3c4nsnc4c4c5sc6c(CCCCCCCCCCC)c(/C=C7\C(=O)c8cc(F)c(F)cc8C7=C(C#N)C#N)sc6c5n(CC(CC)CCCC)c4c3n(CC(CC)CCCC)c21,0.841,26.8,75.8,17.0,17.084410399999996,0.4965317647058581,16.6,17.0,1:1.2,,,,ITO/PEDOT:PSS/polymer:Y6/PNDIT-F3N/Ag,conventional,PNDIT-F3N,,PEDOT:PSS,,,,,90.0,,,,-5.65,-4.09,
69034,10.1039/d4ta01923g,10.1039/d4ta01923g,PhEH20,Y6,PhEH20,Y6,,CCCCCCCCCCCc1c(/C=C2\C(=O)c3cc(F)c(F)cc3C2=C(C#N)C#N)sc2c1sc1c3c4nsnc4c4c5sc6c(CCCCCCCCCCC)c(/C=C7\C(=O)c8cc(F)c(F)cc8C7=C(C#N)C#N)sc6c5n(CC(CC)CCCC)c4c3n(CC(CC)CCCC)c21,0.84,26.2,74.1,16.3,16.307927999999997,0.0486380368097923,15.9,16.3,1:1.2,,,,ITO/PEDOT:PSS/polymer:Y6/PNDIT-F3N/Ag,conventional,PNDIT-F3N,,PEDOT:PSS,,,,,90.0,,,,-5.65,-4.09,
69035,10.1039/d4ta01923g,10.1039/d4ta01923g,PhEH50,Y6,PhEH50,Y6,,CCCCCCCCCCCc1c(/C=C2\C(=O)c3cc(F)c(F)cc3C2=C(C#N)C#N)sc2c1sc1c3c4nsnc4c4c5sc6c(CCCCCCCCCCC)c(/C=C7\C(=O)c8cc(F)c(F)cc8C7=C(C#N)C#N)sc6c5n(CC(CC)CCCC)c4c3n(CC(CC)CCCC)c21,0.818,26.1,72.2,15.5,15.414555599999998,0.5512541935483991,15.3,15.5,1:1.2,,,,ITO/PEDOT:PSS/polymer:Y6/PNDIT-F3N/Ag,conventional,PNDIT-F3N,,PEDOT:PSS,,,,,90.0,,,,-5.65,-4.09,
69036,10.1039/d4ta01923g,10.1039/d4ta01923g,PhEH10,Y6-BO,PhEH10,Y6-BO,,CCCCCCCCCCCc1c(/C=C2\C(=O)c3cc(F)c(F)cc3C2=C(C#N)C#N)sc2c1sc1c3c4nsnc4c4c5sc6c(CCCCCCCCCCC)c(/C=C7\C(=O)c8cc(F)c(F)cc8C7=C(C#N)C#N)sc6c5n(CC(CCCC)CCCCCC)c4c3n(CC(CCCC)CCCCCC)c21,0.841,26.9,76.6,17.4,17.329141399999997,0.4072333333333397,17.3,17.4,1:1.2,50% CIB,CIB,50%,,,,,,,,,,,,,,-5.65,-4.1,
69037,10.1039/d4ta01923g,10.1039/d4ta01923g,PhEH10,BTP-eC9,PhEH10,BTP-eC9,,CCCCCCCCCc1c(C=C2C(=O)c3cc(Cl)c(Cl)cc3C2=C(C#N)C#N)sc2c1sc1c3c4nsnc4c4c5sc6c(CCCCCCCCC)c(C=C7C(=O)c8cc(Cl)c(Cl)cc8C7=C(C#N)C#N)sc6c5n(CC(CCCC)CCCCCC)c4c3n(CC(CCCC)CCCCCC)c21,0.844,27.2,79.2,18.3,18.1817856,0.6459803278688685,18.1,18.3,1:1.2,50% CIB,CIB,50%,,,,,,,,,,,,,,-5.68,-3.9,
69038,10.1039/d4ta01923g,10.1039/d4ta01923g,PhEH10,L8-BO,PhEH10,L8-BO,,CCCCCCC(CCCC)Cc1c(/C=C2\C(=O)c3cc(F)c(F)cc3C2=C(C#N)C#N)sc2c1SC1c3c(c4c(c5nsnc35)c3sc5c(CC(CCCC)CCCCCC)c(/C=C6\C(=O)c7cc(F)c(F)cc7C6=C(C#N)C#N)sc5c3n4CC(CC)CCCC)N(CC(CC)CCCC)C21,0.883,25.8,80.7,18.5,18.3845898,0.6238389189189161,18.2,18.5,1:1.2,50% CIB,CIB,50%,,,,,,,,,,,,,,-5.68,-3.9,
69040,10.1039/d4ta01944j,10.1039/d4ta01944j,PTQ10,O-IDFBR,PTQ10,O-IDFBR,CCCCCCCCC(CCCCCC)COc1cnc2c(-c3cccs3)c(F)c(F)cc2n1,,1.33,8.05,50.85,5.44,5.444255250000001,0.0782215073529562,,,,,,,glass/ITO/ZnO/active layer/MoO3/Ag,,ZnO,,MoO3,,,CF,chloroform,,-5.54,-2.92,,,,
69041,10.1039/d4ta01944j,10.1039/d4ta01944j,PTQ10,O-IDFBR,PTQ10,O-IDFBR,CCCCCCCCC(CCCCCC)COc1cnc2c(-c3cccs3)c(F)c(F)cc2n1,,1.35,9.06,56.05,6.87,6.8554755,0.2114192139738031,,,1:1.5,,,,glass/ITO/ZnO/active layer/MoO3/Ag,,ZnO,,MoO3,,,CB,chlorobenzene,,-5.54,-2.92,,,,
69042,10.1039/d4ta01944j,10.1039/d4ta01944j,PTQ10,PMI-FF-PMI,PTQ10,PMI-FF-PMI,CCCCCCCCC(CCCCCC)COc1cnc2c(-c3cccs3)c(F)c(F)cc2n1,,1.38,3.63,39.52,1.98,1.97971488,0.0144000000000013,,,1:1,,,,inverted,organic solar cell,ZnO,,MoO3,,,CF,chloroform,,-5.54,-2.92,,,,
69043,10.1039/d4ta01944j,10.1039/d4ta01944j,PTQ10,PMI-FF-PMI,PTQ10,PMI-FF-PMI,CCCCCCCCC(CCCCCC)COc1cnc2c(-c3cccs3)c(F)c(F)cc2n1,,1.36,1.7,37.8,0.87,0.873936,0.4524137931034541,,,1:1,,,,inverted,organic solar cell,ZnO,,MoO3,,,CB,chlorobenzene,,-5.54,-2.92,,,,
69044,10.1039/d4ta01944j,10.1039/d4ta01944j,PTQ10,IO-4Cl,PTQ10,IO-4Cl,CCCCCCCCC(CCCCCC)COc1cnc2c(-c3cccs3)c(F)c(F)cc2n1,,1.25,10.16,57.51,7.31,7.303769999999999,0.0852257181942599,,,1:1.5,,,,glass/ITO/ZnO/active layer/MoO3/Ag,,ZnO,,MoO3,,,CF,chloroform,,-5.54,-2.92,,,,
69045,10.1039/d4ta01944j,10.1039/d4ta01944j,PTQ10,IO-4Cl,PTQ10,IO-4Cl,CCCCCCCCC(CCCCCC)COc1cnc2c(-c3cccs3)c(F)c(F)cc2n1,,1.22,8.09,56.37,5.55,5.563606259999999,0.2451578378378295,,,1:1.5,,,,glass/ITO/ZnO/active layer/MoO3/Ag,,ZnO,,MoO3,,,CB,chlorobenzene,,-5.54,-2.92,,,,
69046,10.1039/d4ta01944j,10.1039/d4ta01944j,D18,O-IDFBR,D18,O-IDFBR,CCCCCCC(CCCC)Cc1csc(-c2cc3c4nsnc4c4cc(-c5cc(CC(CCCC)CCCCCC)c(-c6cc7c(-c8cc(F)c(CC(CC)CCCC)s8)c8sccc8c(-c8cc(F)c(CC(CC)CCCC)s8)c7s6)s5)sc4c3s2)c1,,1.29,5.16,47.08,3.15,3.13383312,0.5132342857142891,,,1:1.5,,,,inverted,,ZnO,,MoO3,,,CF,chloroform,,-5.51,-2.77,,,,
69047,10.1039/d4ta01944j,10.1039/d4ta01944j,D18,O-IDFBR,D18,O-IDFBR,CCCCCCC(CCCC)Cc1csc(-c2cc3c4nsnc4c4cc(-c5cc(CC(CCCC)CCCCCC)c(-c6cc7c(-c8cc(F)c(CC(CC)CCCC)s8)c8sccc8c(-c8cc(F)c(CC(CC)CCCC)s8)c7s6)s5)sc4c3s2)c1,,1.33,3.92,50.49,2.62,2.63234664,0.4712458015267204,,,1:1.5,,,,inverted,,ZnO,,MoO3,,,CB,chlorobenzene,,-5.51,-2.77,,,,
69048,10.1039/d4ta01944j,10.1039/d4ta01944j,D18,PMI-FF-PMI,D18,PMI-FF-PMI,CCCCCCC(CCCC)Cc1csc(-c2cc3c4nsnc4c4cc(-c5cc(CC(CCCC)CCCCCC)c(-c6cc7c(-c8cc(F)c(CC(CC)CCCC)s8)c8sccc8c(-c8cc(F)c(CC(CC)CCCC)s8)c7s6)s5)sc4c3s2)c1,,1.28,5.81,42.26,3.14,3.14279168,0.0889070063694149,,,1:1,,,,inverted,,ZnO,,MoO3,,,CF,chloroform,,-5.51,-2.77,,,,
69049,10.1039/d4ta01944j,10.1039/d4ta01944j,D18,PMI-FF-PMI,D18,PMI-FF-PMI,CCCCCCC(CCCC)Cc1csc(-c2cc3c4nsnc4c4cc(-c5cc(CC(CCCC)CCCCCC)c(-c6cc7c(-c8cc(F)c(CC(CC)CCCC)s8)c8sccc8c(-c8cc(F)c(CC(CC)CCCC)s8)c7s6)s5)sc4c3s2)c1,,1.33,5.35,49.49,3.53,3.52146095,0.2418994334277618,,,1:1,,,,inverted,,ZnO,,MoO3,,,CB,chlorobenzene,,-5.51,-2.77,,,,
69050,10.1039/d4ta01944j,10.1039/d4ta01944j,D18,IO-4Cl,D18,IO-4Cl,CCCCCCC(CCCC)Cc1csc(-c2cc3c4nsnc4c4cc(-c5cc(CC(CCCC)CCCCCC)c(-c6cc7c(-c8cc(F)c(CC(CC)CCCC)s8)c8sccc8c(-c8cc(F)c(CC(CC)CCCC)s8)c7s6)s5)sc4c3s2)c1,,1.24,8.32,57.13,5.91,5.893987840000001,0.2709333333333154,,,1:1.5,,,,inverted,,ZnO,,MoO3,,,CF,chloroform,,-5.51,-2.77,,,,
69051,10.1039/d4ta01944j,10.1039/d4ta01944j,D18,IO-4Cl,D18,IO-4Cl,CCCCCCC(CCCC)Cc1csc(-c2cc3c4nsnc4c4cc(-c5cc(CC(CCCC)CCCCCC)c(-c6cc7c(-c8cc(F)c(CC(CC)CCCC)s8)c8sccc8c(-c8cc(F)c(CC(CC)CCCC)s8)c7s6)s5)sc4c3s2)c1,,1.21,8.13,51.85,5.1,5.100640050000001,0.012550000000024,,,1:1.5,,,,inverted,,ZnO,,MoO3,,,CB,chlorobenzene,,-5.51,-2.77,,,,
69052,10.1039/d4ta01944j,10.1039/d4ta01944j,PM6,O-IDFBR,PM6,O-IDFBR,COC(=O)C(C)(C)c1cc(C)cc(-c2sc3c4sc5cc(/C=C6/C(=O)c7cc(F)cc(c7)C(=O)/C6=C\c6cc(C(C)(C)C(=O)OC)c(-c7cc(C)cc(C(C)(C)C(=O)OC)c7)s6)sc5c4c(C(C)(C)C(=O)OC)ccc2-3)c1,,1.23,5.93,41.02,2.99,2.9919577800000003,0.0654775919732485,,,1:1.5,,,,glass/ITO/ZnO/active layer/MoO3/Ag,,ZnO,,MoO3,,,CF,chloroform,,-5.56,-3.65,,,,
69053,10.1039/d4ta01944j,10.1039/d4ta01944j,PM6,O-IDFBR,PM6,O-IDFBR,COC(=O)C(C)(C)c1cc(C)cc(-c2sc3c4sc5cc(/C=C6/C(=O)c7cc(F)cc(c7)C(=O)/C6=C\c6cc(C(C)(C)C(=O)OC)c(-c7cc(C)cc(C(C)(C)C(=O)OC)c7)s6)sc5c4c(C(C)(C)C(=O)OC)ccc2-3)c1,,1.24,4.91,48.95,2.98,2.9802718000000006,0.0091208053691476,,,,,,,glass/ITO/ZnO/active layer/MoO3/Ag,,ZnO,,MoO3,,,CB,chlorobenzene,,-5.56,-3.65,,,,
69054,10.1039/d4ta01944j,10.1039/d4ta01944j,PM6,PMI-FF-PMI,PM6,PMI-FF-PMI,COC(=O)C(C)(C)c1cc(C)cc(-c2sc3c4sc5cc(/C=C6/C(=O)c7cc(F)cc(c7)C(=O)/C6=C\c6cc(C(C)(C)C(=O)OC)c(-c7cc(C)cc(C(C)(C)C(=O)OC)c7)s6)sc5c4c(C(C)(C)C(=O)OC)ccc2-3)c1,,1.26,2.2,43.07,1.19,1.1939004000000002,0.3277647058823738,,,1:1,,,,glass/ITO/ZnO/active layer/MoO3/Ag,,ZnO,,MoO3,,,CF,chloroform,,-5.56,-3.65,,,,
69055,10.1039/d4ta01944j,10.1039/d4ta01944j,PM6,PMI-FF-PMI,PM6,PMI-FF-PMI,COC(=O)C(C)(C)c1cc(C)cc(-c2sc3c4sc5cc(/C=C6/C(=O)c7cc(F)cc(c7)C(=O)/C6=C\c6cc(C(C)(C)C(=O)OC)c(-c7cc(C)cc(C(C)(C)C(=O)OC)c7)s6)sc5c4c(C(C)(C)C(=O)OC)ccc2-3)c1,,1.26,2.48,52.49,1.64,1.64020752,0.0126536585365999,,,1:1,,,,glass/ITO/ZnO/active layer/MoO3/Ag,,ZnO,,MoO3,,,CB,chlorobenzene,,-5.56,-3.65,,,,
69056,10.1039/d4ta01944j,10.1039/d4ta01944j,PM6,IO-4Cl,PM6,IO-4Cl,COC(=O)C(C)(C)c1cc(C)cc(-c2sc3c4sc5cc(/C=C6/C(=O)c7cc(F)cc(c7)C(=O)/C6=C\c6cc(C(C)(C)C(=O)OC)c(-c7cc(C)cc(C(C)(C)C(=O)OC)c7)s6)sc5c4c(C(C)(C)C(=O)OC)ccc2-3)c1,,1.18,9.29,57.03,6.23,6.25174266,0.3489993579454132,,,1:1.5,,,,inverted,,ZnO,,MoO3,,,CF,chloroform,,-5.56,-3.65,,,,
69057,10.1039/d4ta01944j,10.1039/d4ta01944j,PM6,IO-4Cl,PM6,IO-4Cl,COC(=O)C(C)(C)c1cc(C)cc(-c2sc3c4sc5cc(/C=C6/C(=O)c7cc(F)cc(c7)C(=O)/C6=C\c6cc(C(C)(C)C(=O)OC)c(-c7cc(C)cc(C(C)(C)C(=O)OC)c7)s6)sc5c4c(C(C)(C)C(=O)OC)ccc2-3)c1,,1.15,9.0,58.18,6.02,6.02163,0.0270764119601406,,,1:1.5,,,,inverted,,ZnO,,MoO3,,,CB,chlorobenzene,,-5.56,-3.65,,,,
69058,10.1039/d4ta02282c,10.1039/d4ta02282c,PM6,L8-BO,PM6,L8-BO,COC(=O)C(C)(C)c1cc(C)cc(-c2sc3c4sc5cc(/C=C6/C(=O)c7cc(F)cc(c7)C(=O)/C6=C\c6cc(C(C)(C)C(=O)OC)c(-c7cc(C)cc(C(C)(C)C(=O)OC)c7)s6)sc5c4c(C(C)(C)C(=O)OC)ccc2-3)c1,CCCCCCC(CCCC)Cc1c(/C=C2\C(=O)c3cc(F)c(F)cc3C2=C(C#N)C#N)sc2c1SC1c3c(c4c(c5nsnc35)c3sc5c(CC(CCCC)CCCCCC)c(/C=C6\C(=O)c7cc(F)c(F)cc7C6=C(C#N)C#N)sc5c3n4CC(CC)CCCC)N(CC(CC)CCCC)C21,0.881,26.16,77.31,17.82,17.817604776,0.013441212121216,17.75,17.82,,,,,,,,,,,,,,,-5.56,-3.65,,-5.68,-3.9,
69067,10.1039/d4ta03944k,10.1039/d4ta03944k,Candidate 1,Y6,Candidate 1,Y6,,CCCCCCCCCCCc1c(/C=C2\C(=O)c3cc(F)c(F)cc3C2=C(C#N)C#N)sc2c1sc1c3c4nsnc4c4c5sc6c(CCCCCCCCCCC)c(/C=C7\C(=O)c8cc(F)c(F)cc8C7=C(C#N)C#N)sc6c5n(CC(CC)CCCC)c4c3n(CC(CC)CCCC)c21,0.83,26.8,73.21,16.27,16.2848324,0.0911641057160388,16.04,16.27,,,,,,,,,,,,,,,,,,-5.65,-4.09,
69068,10.1039/d4ta03944k,10.1039/d4ta03944k,Candidate 1-1F,Y6,Candidate 1-1F,Y6,,CCCCCCCCCCCc1c(/C=C2\C(=O)c3cc(F)c(F)cc3C2=C(C#N)C#N)sc2c1sc1c3c4nsnc4c4c5sc6c(CCCCCCCCCCC)c(/C=C7\C(=O)c8cc(F)c(F)cc8C7=C(C#N)C#N)sc6c5n(CC(CC)CCCC)c4c3n(CC(CC)CCCC)c21,0.84,25.23,62.44,13.27,13.23303408,0.2785675960813873,13.08,13.27,,,,,,,,,,,,,,,,,,-5.65,-4.09,
69069,10.1039/d4ta03944k,10.1039/d4ta03944k,Candidate 1-0F,Y6,Candidate 1-0F,Y6,,CCCCCCCCCCCc1c(/C=C2\C(=O)c3cc(F)c(F)cc3C2=C(C#N)C#N)sc2c1sc1c3c4nsnc4c4c5sc6c(CCCCCCCCCCC)c(/C=C7\C(=O)c8cc(F)c(F)cc8C7=C(C#N)C#N)sc6c5n(CC(CC)CCCC)c4c3n(CC(CC)CCCC)c21,0.81,24.9,54.72,11.1,11.0364768,0.5722810810810701,10.93,11.1,,,,,,,,,,,,,,,,,,-5.65,-4.09,
69070,10.1039/d4ta03944k,10.1039/d4ta03944k,Candidate 2,Y6,Candidate 2,Y6,,CCCCCCCCCCCc1c(/C=C2\C(=O)c3cc(F)c(F)cc3C2=C(C#N)C#N)sc2c1sc1c3c4nsnc4c4c5sc6c(CCCCCCCCCCC)c(/C=C7\C(=O)c8cc(F)c(F)cc8C7=C(C#N)C#N)sc6c5n(CC(CC)CCCC)c4c3n(CC(CC)CCCC)c21,0.84,25.29,70.52,15.07,14.980986719999995,0.5906654280026754,14.9,15.07,,,,,,,,,,,,,,,,,,-5.65,-4.09,
69081,10.1039/d4ta04725g,10.1039/d4ta04725g,PM6,L8-BO,PM6,L8-BO,COC(=O)C(C)(C)c1cc(C)cc(-c2sc3c4sc5cc(/C=C6/C(=O)c7cc(F)cc(c7)C(=O)/C6=C\c6cc(C(C)(C)C(=O)OC)c(-c7cc(C)cc(C(C)(C)C(=O)OC)c7)s6)sc5c4c(C(C)(C)C(=O)OC)ccc2-3)c1,CCCCCCC(CCCC)Cc1c(/C=C2\C(=O)c3cc(F)c(F)cc3C2=C(C#N)C#N)sc2c1SC1c3c(c4c(c5nsnc35)c3sc5c(CC(CCCC)CCCCCC)c(/C=C6\C(=O)c7cc(F)c(F)cc7C6=C(C#N)C#N)sc5c3n4CC(CC)CCCC)N(CC(CC)CCCC)C21,0.9,26.15,75.65,17.85,17.804227500000003,0.2564285714285614,17.56,17.85,,,,,BHJ,conventional,PDINN,,PEDOT,,,,,,-5.56,-3.65,,-5.68,-3.9,
69083,10.1039/d4ta04725g,10.1039/d4ta04725g,PM6,BTP-eC9,PM6,BTP-eC9,COC(=O)C(C)(C)c1cc(C)cc(-c2sc3c4sc5cc(/C=C6/C(=O)c7cc(F)cc(c7)C(=O)/C6=C\c6cc(C(C)(C)C(=O)OC)c(-c7cc(C)cc(C(C)(C)C(=O)OC)c7)s6)sc5c4c(C(C)(C)C(=O)OC)ccc2-3)c1,CCCCCCCCCc1c(C=C2C(=O)c3cc(Cl)c(Cl)cc3C2=C(C#N)C#N)sc2c1sc1c3c4nsnc4c4c5sc6c(CCCCCCCCC)c(C=C7C(=O)c8cc(Cl)c(Cl)cc8C7=C(C#N)C#N)sc6c5n(CC(CCCC)CCCCCC)c4c3n(CC(CCCC)CCCCCC)c21,0.85,26.75,75.94,17.35,17.2668575,0.4792074927953948,16.97,17.35,,,,,BHJ,conventional,PDINN,,PEDOT,,,,,,-5.56,-3.65,,-5.68,-3.9,
69084,10.1039/d4ta04725g,10.1039/d4ta04725g,PM6,L8-BO,PM6,L8-BO,COC(=O)C(C)(C)c1cc(C)cc(-c2sc3c4sc5cc(/C=C6/C(=O)c7cc(F)cc(c7)C(=O)/C6=C\c6cc(C(C)(C)C(=O)OC)c(-c7cc(C)cc(C(C)(C)C(=O)OC)c7)s6)sc5c4c(C(C)(C)C(=O)OC)ccc2-3)c1,CCCCCCC(CCCC)Cc1c(/C=C2\C(=O)c3cc(F)c(F)cc3C2=C(C#N)C#N)sc2c1SC1c3c(c4c(c5nsnc35)c3sc5c(CC(CCCC)CCCCCC)c(/C=C6\C(=O)c7cc(F)c(F)cc7C6=C(C#N)C#N)sc5c3n4CC(CC)CCCC)N(CC(CC)CCCC)C21,0.89,25.49,77.2,17.43,17.5136692,0.4800298336201906,17.16,17.43,,,,,PPHJ,conventional,PDINN,,PEDOT,,,,,,-5.56,-3.65,,-5.68,-3.9,
69086,10.1039/d4ta04725g,10.1039/d4ta04725g,PM6,BTP-eC9,PM6,BTP-eC9,COC(=O)C(C)(C)c1cc(C)cc(-c2sc3c4sc5cc(/C=C6/C(=O)c7cc(F)cc(c7)C(=O)/C6=C\c6cc(C(C)(C)C(=O)OC)c(-c7cc(C)cc(C(C)(C)C(=O)OC)c7)s6)sc5c4c(C(C)(C)C(=O)OC)ccc2-3)c1,CCCCCCCCCc1c(C=C2C(=O)c3cc(Cl)c(Cl)cc3C2=C(C#N)C#N)sc2c1sc1c3c4nsnc4c4c5sc6c(CCCCCCCCC)c(C=C7C(=O)c8cc(Cl)c(Cl)cc8C7=C(C#N)C#N)sc6c5n(CC(CCCC)CCCCCC)c4c3n(CC(CCCC)CCCCCC)c21,0.85,26.29,76.93,17.18,17.19116245,0.0649735157159516,16.91,17.18,,,,,PPHJ,conventional,PDINN,,PEDOT,,,,,,-5.56,-3.65,,-5.68,-3.9,
69087,10.1039/d4ta05102e,10.1039/d4ta05102e,PM6,BTP-eC9,PM6,BTP-eC9,COC(=O)C(C)(C)c1cc(C)cc(-c2sc3c4sc5cc(/C=C6/C(=O)c7cc(F)cc(c7)C(=O)/C6=C\c6cc(C(C)(C)C(=O)OC)c(-c7cc(C)cc(C(C)(C)C(=O)OC)c7)s6)sc5c4c(C(C)(C)C(=O)OC)ccc2-3)c1,CCCCCCCCCc1c(C=C2C(=O)c3cc(Cl)c(Cl)cc3C2=C(C#N)C#N)sc2c1sc1c3c4nsnc4c4c5sc6c(CCCCCCCCC)c(C=C7C(=O)c8cc(Cl)c(Cl)cc8C7=C(C#N)C#N)sc6c5n(CC(CCCC)CCCCCC)c4c3n(CC(CCCC)CCCCCC)c21,0.861,25.86,73.87,16.44,16.447495302000004,0.045591861313883,16.32,16.44,,W/O,,0 mg mL−1,ITO/PEDOT:PSS/active layer/PDINO/Al,conventional,PDINO,,PEDOT:PSS,,,,,,-5.56,-3.65,,-5.68,-3.9,
69088,10.1039/d4ta05102e,10.1039/d4ta05102e,PM6,BTP-eC9,PM6,BTP-eC9,COC(=O)C(C)(C)c1cc(C)cc(-c2sc3c4sc5cc(/C=C6/C(=O)c7cc(F)cc(c7)C(=O)/C6=C\c6cc(C(C)(C)C(=O)OC)c(-c7cc(C)cc(C(C)(C)C(=O)OC)c7)s6)sc5c4c(C(C)(C)C(=O)OC)ccc2-3)c1,CCCCCCCCCc1c(C=C2C(=O)c3cc(Cl)c(Cl)cc3C2=C(C#N)C#N)sc2c1sc1c3c4nsnc4c4c5sc6c(CCCCCCCCC)c(C=C7C(=O)c8cc(Cl)c(Cl)cc8C7=C(C#N)C#N)sc6c5n(CC(CCCC)CCCCCC)c4c3n(CC(CCCC)CCCCCC)c21,0.862,26.22,75.83,17.14,17.138823612,0.0068634072345454,17.08,17.14,,DBB,DBB,10 mg mL−1,ITO/PEDOT:PSS/active layer/PDINO/Al,conventional,PDINO,,PEDOT:PSS,,,,,,-5.56,-3.65,,-5.68,-3.9,
69089,10.1039/d4ta05102e,10.1039/d4ta05102e,PM6,BTP-eC9,PM6,BTP-eC9,COC(=O)C(C)(C)c1cc(C)cc(-c2sc3c4sc5cc(/C=C6/C(=O)c7cc(F)cc(c7)C(=O)/C6=C\c6cc(C(C)(C)C(=O)OC)c(-c7cc(C)cc(C(C)(C)C(=O)OC)c7)s6)sc5c4c(C(C)(C)C(=O)OC)ccc2-3)c1,CCCCCCCCCc1c(C=C2C(=O)c3cc(Cl)c(Cl)cc3C2=C(C#N)C#N)sc2c1sc1c3c4nsnc4c4c5sc6c(CCCCCCCCC)c(C=C7C(=O)c8cc(Cl)c(Cl)cc8C7=C(C#N)C#N)sc6c5n(CC(CCCC)CCCCCC)c4c3n(CC(CCCC)CCCCCC)c21,0.86,27.58,76.77,18.25,18.20892276,0.2250807671233066,18.03,18.25,,DIB,DIB,10 mg mL−1,ITO/PEDOT:PSS/active layer/PDINO/Al,conventional,PDINO,,PEDOT:PSS,,,,,,-5.56,-3.65,,-5.68,-3.9,
69090,10.1039/d4ta05102e,10.1039/d4ta05102e,PM6,BTP-eC9,PM6,BTP-eC9,COC(=O)C(C)(C)c1cc(C)cc(-c2sc3c4sc5cc(/C=C6/C(=O)c7cc(F)cc(c7)C(=O)/C6=C\c6cc(C(C)(C)C(=O)OC)c(-c7cc(C)cc(C(C)(C)C(=O)OC)c7)s6)sc5c4c(C(C)(C)C(=O)OC)ccc2-3)c1,CCCCCCCCCc1c(C=C2C(=O)c3cc(Cl)c(Cl)cc3C2=C(C#N)C#N)sc2c1sc1c3c4nsnc4c4c5sc6c(CCCCCCCCC)c(C=C7C(=O)c8cc(Cl)c(Cl)cc8C7=C(C#N)C#N)sc6c5n(CC(CCCC)CCCCCC)c4c3n(CC(CCCC)CCCCCC)c21,0.867,27.89,78.21,18.91,18.911670723,0.0088351295610795,18.58,18.91,,BIB,BIB,10 mg mL−1,ITO/PEDOT:PSS/active layer/PDINO/Al,conventional,PDINO,,PEDOT:PSS,,,,,,-5.56,-3.65,,-5.68,-3.9,
69091,10.1039/d4ta05389c,10.1039/d4ta05389c,PBQx-TF,DT-Y6,PBQx-TF,DT-Y6,CCCCCCC(CCCC)Cc1csc(-c2cc3c(s2)-c2sc(-c4cc(CC(CCCC)CCCCCC)c(-c5cc6c(-c7cc(F)c(CC(CC)CCCC)s7)c7sccc7c(-c7cc(F)c(CC(CC)CCCC)s7)c6s5)s4)cc2[C@H]2N=CC=N[C@H]32)c1,,0.84,26.88,79.74,18.01,18.004654079999995,0.0296830649639477,17.89,18.01,,,,,,,,,,,,,,,-5.41,-2.82,,,,
69092,10.1039/d4ta05389c,10.1039/d4ta05389c,PBQx-TF,DT-Y6,PBQx-TF,DT-Y6,CCCCCCC(CCCC)Cc1csc(-c2cc3c(s2)-c2sc(-c4cc(CC(CCCC)CCCCCC)c(-c5cc6c(-c7cc(F)c(CC(CC)CCCC)s7)c7sccc7c(-c7cc(F)c(CC(CC)CCCC)s7)c6s5)s4)cc2[C@H]2N=CC=N[C@H]32)c1,,0.839,27.27,80.01,18.3,18.305911953,0.032305754098351,18.18,18.3,,,,,,,,,,,,,,,-5.41,-2.82,,,,
69095,10.1039/d4ta05409a,10.1039/d4ta05409a,PCE10,COTIC-4F,PCE10,COTIC-4F,CCCCC(CC)COC(=O)c1sc2c(-c3cc4c(-c5ccc(CC(CC)CCCC)s5)c5sccc5c(-c5ccc(CC(CC)CCCC)s5)c4s3)scc2c1F,CCCCC(CC)COc1cc(/C=C2\C(=O)c3cc(F)c(F)cc3C2=C(C#N)C#N)sc1-c1cc2c(s1)-c1sc(-c3sc(/C=C4\C(=O)c5cc(F)c(F)cc5C4=C(C#N)C#N)cc3OCC(CC)CCCC)cc1C2(CC(CC)CCCC)CC(CC)CCCC,0.555,12.2,60.3,4.1,4.082913,0.4167560975609774,4.1,,20:80,,,,,opaque,,,,,,,,,-5.21,-3.6,,-5.26,-4.16,
69097,10.1039/d4ta05409a,10.1039/d4ta05409a,PCE10,SiOTIC-4F,PCE10,SiOTIC-4F,CCCCC(CC)COC(=O)c1sc2c(-c3cc4c(-c5ccc(CC(CC)CCCC)s5)c5sccc5c(-c5ccc(CC(CC)CCCC)s5)c4s3)scc2c1F,CCCCC(CC)COc1cc(/C=C2\C(=O)c3cc(F)c(F)cc3C2=C(C#N)C#N)sc1-c1cc2c(s1)-c1sc(-c3sc(/C=C4\C(=O)c5cc(F)c(F)cc5C4=C(C#N)C#N)cc3OCC(CC)CCCC)cc1[Si]2(CC(CC)CCCC)CC(CC)CCCC,0.604,13.51,57.8,4.78,4.71650312,1.3283866108786746,4.78,,20:80,1-chloronaphthalene,,2%,ITO/ZnO/D:A/MoO3/Ag,opaque OSC,ZnO,,MoO3,,79.0,chlorobenzene,,,-5.21,-3.6,,-5.28,-4.11,
69100,10.1039/d4ta05409a,10.1039/d4ta05409a,PCE10,SiOTIC-4F,PCE10,SiOTIC-4F,CCCCC(CC)COC(=O)c1sc2c(-c3cc4c(-c5ccc(CC(CC)CCCC)s5)c5sccc5c(-c5ccc(CC(CC)CCCC)s5)c4s3)scc2c1F,CCCCC(CC)COc1cc(/C=C2\C(=O)c3cc(F)c(F)cc3C2=C(C#N)C#N)sc1-c1cc2c(s1)-c1sc(-c3sc(/C=C4\C(=O)c5cc(F)c(F)cc5C4=C(C#N)C#N)cc3OCC(CC)CCCC)cc1[Si]2(CC(CC)CCCC)CC(CC)CCCC,0.589,9.73,56.97,3.27,3.2649336090000003,0.1549355045871475,3.27,,20:80,1-chloronaphthalene,,2%,ITO/ZnO/D:A/MoO3/Au,,ZnO,,MoO3,,79.0,chlorobenzene,,,-5.21,-3.6,,-5.28,-4.11,
69102,10.1039/d4ta05543h,10.1039/d4ta05543h,PM6,QM-1T,PM6,QM-1T,COC(=O)C(C)(C)c1cc(C)cc(-c2sc3c4sc5cc(/C=C6/C(=O)c7cc(F)cc(c7)C(=O)/C6=C\c6cc(C(C)(C)C(=O)OC)c(-c7cc(C)cc(C(C)(C)C(=O)OC)c7)s6)sc5c4c(C(C)(C)C(=O)OC)ccc2-3)c1,,0.92,25.61,74.0,17.44,17.435288,0.0270183486238611,17.01,17.44,,,,,,,,,,,,,,,-5.56,-3.65,,,,
69103,10.1039/d4ta05543h,10.1039/d4ta05543h,PM6,QM-2T,PM6,QM-2T,COC(=O)C(C)(C)c1cc(C)cc(-c2sc3c4sc5cc(/C=C6/C(=O)c7cc(F)cc(c7)C(=O)/C6=C\c6cc(C(C)(C)C(=O)OC)c(-c7cc(C)cc(C(C)(C)C(=O)OC)c7)s6)sc5c4c(C(C)(C)C(=O)OC)ccc2-3)c1,,0.94,25.75,73.8,17.86,17.863289999999996,0.0184210526315578,17.53,17.86,1:1.2,1-CN,,0.5%,ITO/PEDOT:PSS/PM6:QM-2T/PFN-Br/Ag,,PFN-Br,,PEDOT:PSS,,,chloroform,,,-5.56,-3.65,,,,
69104,10.1039/d4ta05543h,10.1039/d4ta05543h,PM6,QM-3T,PM6,QM-3T,COC(=O)C(C)(C)c1cc(C)cc(-c2sc3c4sc5cc(/C=C6/C(=O)c7cc(F)cc(c7)C(=O)/C6=C\c6cc(C(C)(C)C(=O)OC)c(-c7cc(C)cc(C(C)(C)C(=O)OC)c7)s6)sc5c4c(C(C)(C)C(=O)OC)ccc2-3)c1,,0.94,23.04,59.9,12.96,12.9729024,0.0995555555555399,12.74,12.96,1:1.2,1-CN,,0.5%,ITO/PEDOT:PSS/PM6:QM-3T/PFN-Br/Ag,,PFN-Br,,PEDOT:PSS,,,chloroform,,,-5.56,-3.65,,,,
69119,10.1039/d4ta06013j,10.1039/d4ta06013j,PM6,PY-DT,PM6,PY-DT,COC(=O)C(C)(C)c1cc(C)cc(-c2sc3c4sc5cc(/C=C6/C(=O)c7cc(F)cc(c7)C(=O)/C6=C\c6cc(C(C)(C)C(=O)OC)c(-c7cc(C)cc(C(C)(C)C(=O)OC)c7)s6)sc5c4c(C(C)(C)C(=O)OC)ccc2-3)c1,CCCCCCCCCCCCC(CCCCCCCCCC)Cn1c2c3sc(/C=C4\C(=O)c5ccccc5C4=C(C#N)C#N)c(CC(CCCC)CCCCCC)c3sc2c2c3nsnc3c3c4sc5c(CC(CCCC)CCCCCC)c(/C=C6\C(=O)c7cc(-c8cccs8)ccc7C6=C(C#N)C#N)sc5c4n(CC(CCCCCCCCCC)CCCCCCCCCCCC)c3c21,0.97,23.86,62.03,14.34,14.35634726,0.1139976290097619,14.31,14.34,,w/o,,,ITO/PEDOT:PSS/active layer/PNDIT:F3N/Ag,,PNDIT:F3N,,PEDOT:PSS,,,,,,-5.56,-3.65,,-5.6,-3.83,
69120,10.1039/d4ta06013j,10.1039/d4ta06013j,PM6,PY-DT,PM6,PY-DT,COC(=O)C(C)(C)c1cc(C)cc(-c2sc3c4sc5cc(/C=C6/C(=O)c7cc(F)cc(c7)C(=O)/C6=C\c6cc(C(C)(C)C(=O)OC)c(-c7cc(C)cc(C(C)(C)C(=O)OC)c7)s6)sc5c4c(C(C)(C)C(=O)OC)ccc2-3)c1,CCCCCCCCCCCCC(CCCCCCCCCC)Cn1c2c3sc(/C=C4\C(=O)c5ccccc5C4=C(C#N)C#N)c(CC(CCCC)CCCCCC)c3sc2c2c3nsnc3c3c4sc5c(CC(CCCC)CCCCCC)c(/C=C6\C(=O)c7cc(-c8cccs8)ccc7C6=C(C#N)C#N)sc5c4n(CC(CCCCCCCCCC)CCCCCCCCCCCC)c3c21,0.962,23.96,71.2,16.42,16.411258240000002,0.0532384896467691,16.34,16.42,,CN,CN,,ITO/PEDOT:PSS/active layer/PNDIT:F3N/Ag,,PNDIT:F3N,,PEDOT:PSS,,,,,,-5.56,-3.65,,-5.6,-3.83,
69121,10.1039/d4ta06013j,10.1039/d4ta06013j,PM6,PY-DT,PM6,PY-DT,COC(=O)C(C)(C)c1cc(C)cc(-c2sc3c4sc5cc(/C=C6/C(=O)c7cc(F)cc(c7)C(=O)/C6=C\c6cc(C(C)(C)C(=O)OC)c(-c7cc(C)cc(C(C)(C)C(=O)OC)c7)s6)sc5c4c(C(C)(C)C(=O)OC)ccc2-3)c1,CCCCCCCCCCCCC(CCCCCCCCCC)Cn1c2c3sc(/C=C4\C(=O)c5ccccc5C4=C(C#N)C#N)c(CC(CCCC)CCCCCC)c3sc2c2c3nsnc3c3c4sc5c(CC(CCCC)CCCCCC)c(/C=C6\C(=O)c7cc(-c8cccs8)ccc7C6=C(C#N)C#N)sc5c4n(CC(CCCCCCCCCC)CCCCCCCCCCCC)c3c21,0.974,24.48,69.44,16.57,16.556940288,0.0788154013277033,16.35,16.57,,DCA,DCA,,ITO/PEDOT:PSS/active layer/PNDIT:F3N/Ag,,PNDIT:F3N,,PEDOT:PSS,,,,,,-5.56,-3.65,,-5.6,-3.83,
69122,10.1039/d4ta06013j,10.1039/d4ta06013j,PM6,PY-DT,PM6,PY-DT,COC(=O)C(C)(C)c1cc(C)cc(-c2sc3c4sc5cc(/C=C6/C(=O)c7cc(F)cc(c7)C(=O)/C6=C\c6cc(C(C)(C)C(=O)OC)c(-c7cc(C)cc(C(C)(C)C(=O)OC)c7)s6)sc5c4c(C(C)(C)C(=O)OC)ccc2-3)c1,CCCCCCCCCCCCC(CCCCCCCCCC)Cn1c2c3sc(/C=C4\C(=O)c5ccccc5C4=C(C#N)C#N)c(CC(CCCC)CCCCCC)c3sc2c2c3nsnc3c3c4sc5c(CC(CCCC)CCCCCC)c(/C=C6\C(=O)c7cc(-c8cccs8)ccc7C6=C(C#N)C#N)sc5c4n(CC(CCCCCCCCCC)CCCCCCCCCCCC)c3c21,0.977,24.57,72.6,17.42,17.427550139999997,0.0433417910447518,17.36,17.42,,CN + DCA,CN + DCA,,ITO/PEDOT:PSS/active layer/PNDIT:F3N/Ag,,PNDIT:F3N,,PEDOT:PSS,,,,,,-5.56,-3.65,,-5.6,-3.83,
69123,10.1039/d4ta06126h,10.1039/d4ta06126h,BT-CAR2,Y6,BT-CAR2,Y6,,CCCCCCCCCCCc1c(/C=C2\C(=O)c3cc(F)c(F)cc3C2=C(C#N)C#N)sc2c1sc1c3c4nsnc4c4c5sc6c(CCCCCCCCCCC)c(/C=C7\C(=O)c8cc(F)c(F)cc8C7=C(C#N)C#N)sc6c5n(CC(CC)CCCC)c4c3n(CC(CC)CCCC)c21,0.836,25.96,68.62,14.9,14.892296672,0.051700187919462,14.62,14.9,,,,,,,,,,,,,,,,,,-5.65,-4.09,
69124,10.1039/d4ta06126h,10.1039/d4ta06126h,BT-CAR4,Y6,BT-CAR4,Y6,,CCCCCCCCCCCc1c(/C=C2\C(=O)c3cc(F)c(F)cc3C2=C(C#N)C#N)sc2c1sc1c3c4nsnc4c4c5sc6c(CCCCCCCCCCC)c(/C=C7\C(=O)c8cc(F)c(F)cc8C7=C(C#N)C#N)sc6c5n(CC(CC)CCCC)c4c3n(CC(CC)CCCC)c21,0.846,25.83,71.05,15.52,15.525973889999998,0.0384915592783386,15.17,15.52,,,,,ITO/PEDOT:PSS/active layer/PDINN/Ag,,PDINN,,PEDOT:PSS,,,,,,,,,-5.65,-4.09,
69125,10.1039/d4ta06126h,10.1039/d4ta06126h,BT-CAR6,Y6,BT-CAR6,Y6,,CCCCCCCCCCCc1c(/C=C2\C(=O)c3cc(F)c(F)cc3C2=C(C#N)C#N)sc2c1sc1c3c4nsnc4c4c5sc6c(CCCCCCCCCCC)c(/C=C7\C(=O)c8cc(F)c(F)cc8C7=C(C#N)C#N)sc6c5n(CC(CC)CCCC)c4c3n(CC(CC)CCCC)c21,0.834,25.09,72.86,15.24,15.245998716,0.0393616535432991,14.82,15.24,,,,,ITO/PEDOT:PSS/active layer/PDINN/Ag,,PDINN,,PEDOT:PSS,,,,,,,,,-5.65,-4.09,
69128,10.1039/d4ta07223e,10.1039/d4ta07223e,PTQ10,L8-BO,PTQ10,L8-BO,CCCCCCCCC(CCCCCC)COc1cnc2c(-c3cccs3)c(F)c(F)cc2n1,CCCCCCC(CCCC)Cc1c(/C=C2\C(=O)c3cc(F)c(F)cc3C2=C(C#N)C#N)sc2c1SC1c3c(c4c(c5nsnc35)c3sc5c(CC(CCCC)CCCCCC)c(/C=C6\C(=O)c7cc(F)c(F)cc7C6=C(C#N)C#N)sc5c3n4CC(CC)CCCC)N(CC(CC)CCCC)C21,0.93,24.06,67.0,15.04,14.991786,0.3205718085106249,14.74,15.04,,,,,,organic solar cell,,,,,,CF,chloroform,,-5.54,-2.92,,-5.68,-3.9,
69129,10.1039/d4ta07223e,10.1039/d4ta07223e,PTQ10,L8-BO,PTQ10,L8-BO,CCCCCCCCC(CCCCCC)COc1cnc2c(-c3cccs3)c(F)c(F)cc2n1,CCCCCCC(CCCC)Cc1c(/C=C2\C(=O)c3cc(F)c(F)cc3C2=C(C#N)C#N)sc2c1SC1c3c(c4c(c5nsnc35)c3sc5c(CC(CCCC)CCCCCC)c(/C=C6\C(=O)c7cc(F)c(F)cc7C6=C(C#N)C#N)sc5c3n4CC(CC)CCCC)N(CC(CC)CCCC)C21,0.42,0.69,43.0,0.13,0.1246139999999999,4.143076923076946,0.09,0.13,,,,,,organic solar cell,,,,,,Eu,,,-5.54,-2.92,,-5.68,-3.9,
69130,10.1039/d4ta07223e,10.1039/d4ta07223e,PTQ10,MYBO,PTQ10,MYBO,CCCCCCCCC(CCCCCC)COc1cnc2c(-c3cccs3)c(F)c(F)cc2n1,CCCCCCCCCCC(CCCCCCCC)Cn1c2c3sc(/C=C4\C(=O)c5cc(Cl)c(Cl)cc5C4=C(C#N)C#N)c(CC(CCCC)CCCCCC)c3sc2c2c3nsnc3c3c4sc5c(CC(CCCC)CCCCCC)c(/C=C6\C(=O)c7cc(Cl)c(Cl)cc7C6C(C#N)C#N)sc5c4n(CC(CCCCCCCC)CCCCCCCCCC)c3c21,0.91,24.91,65.0,14.84,14.734265000000002,0.7124999999999829,14.68,14.84,1:1.2,,,,,conventional,,,,,,CF,chloroform,,-5.54,-2.92,,,,
69131,10.1039/d4ta07223e,10.1039/d4ta07223e,PTQ10,MYBO,PTQ10,MYBO,CCCCCCCCC(CCCCCC)COc1cnc2c(-c3cccs3)c(F)c(F)cc2n1,CCCCCCCCCCC(CCCCCCCC)Cn1c2c3sc(/C=C4\C(=O)c5cc(Cl)c(Cl)cc5C4=C(C#N)C#N)c(CC(CCCC)CCCCCC)c3sc2c2c3nsnc3c3c4sc5c(CC(CCCC)CCCCCC)c(/C=C6\C(=O)c7cc(Cl)c(Cl)cc7C6C(C#N)C#N)sc5c4n(CC(CCCCCCCC)CCCCCCCCCC)c3c21,0.88,25.23,69.0,15.14,15.319656,1.186631439894317,14.71,15.14,1:1.2,,,,,conventional,,,,,,Eu,,,-5.54,-2.92,,,,
69132,10.1039/d4ta07223e,10.1039/d4ta07223e,PTQ10,MYBO,PTQ10,MYBO,CCCCCCCCC(CCCCCC)COc1cnc2c(-c3cccs3)c(F)c(F)cc2n1,CCCCCCCCCCC(CCCCCCCC)Cn1c2c3sc(/C=C4\C(=O)c5cc(Cl)c(Cl)cc5C4=C(C#N)C#N)c(CC(CCCC)CCCCCC)c3sc2c2c3nsnc3c3c4sc5c(CC(CCCC)CCCCCC)c(/C=C6\C(=O)c7cc(Cl)c(Cl)cc7C6C(C#N)C#N)sc5c4n(CC(CCCCCCCC)CCCCCCCCCC)c3c21,0.76,17.66,49.0,6.59,6.576584,0.2035811836115239,6.04,6.59,,,,,,organic solar cell,,,,,,Eu (slow),eucalyptol,,-5.54,-2.92,,,,
69133,10.1039/d4ta07223e,10.1039/d4ta07223e,PTQ10,MYBO,PTQ10,MYBO,CCCCCCCCC(CCCCCC)COc1cnc2c(-c3cccs3)c(F)c(F)cc2n1,CCCCCCCCCCC(CCCCCCCC)Cn1c2c3sc(/C=C4\C(=O)c5cc(Cl)c(Cl)cc5C4=C(C#N)C#N)c(CC(CCCC)CCCCCC)c3sc2c2c3nsnc3c3c4sc5c(CC(CCCC)CCCCCC)c(/C=C6\C(=O)c7cc(Cl)c(Cl)cc7C6C(C#N)C#N)sc5c4n(CC(CCCCCCCC)CCCCCCCCCC)c3c21,0.85,21.07,59.0,10.52,10.566605000000004,0.4430133079848205,9.81,10.52,,,,,,organic solar cell,,,,,,Eu (medium),eucalyptol,,-5.54,-2.92,,,,
69135,10.1039/d4ta07254e,10.1039/d4ta07254e,PM6,Y6,PM6,Y6,CC1=CC(=CC(=C1)C2=C3C=CC(=C4C5=C(C=C(S5)/C=C\6/C(=O)C7=CC(=CC(=C7)F)C(=O)/C6=C\C8=CC(=C(S8)C9=CC(=CC(=C9)C)C(C)(C)C(=O)OC)C(C)(C)C(=O)OC)SC4=C3S2)C(C)(C)C(=O)OC)C(C)(C)C(=O)OC,CCCCCCCCCCCc1c(/C=C2\C(=O)c3cc(F)c(F)cc3C2=C(C#N)C#N)sc2c1sc1c3c4nsnc4c4c5sc6c(CCCCCCCCCCC)c(/C=C7\C(=O)c8cc(F)c(F)cc8C7=C(C#N)C#N)sc6c5n(CC(CC)CCCC)c4c3n(CC(CC)CCCC)c21,0.833,24.42,70.83,14.41,14.408139438,0.0129116030534294,14.24,14.41,,,,,,binary,ZnO,ZnO,,,,,,,-5.56,-3.65,,-5.65,-4.09,
69136,10.1039/d4ta07254e,10.1039/d4ta07254e,PM6,Y6,PM6,Y6,CC1=CC(=CC(=C1)C2=C3C=CC(=C4C5=C(C=C(S5)/C=C\6/C(=O)C7=CC(=CC(=C7)F)C(=O)/C6=C\C8=CC(=C(S8)C9=CC(=CC(=C9)C)C(C)(C)C(=O)OC)C(C)(C)C(=O)OC)SC4=C3S2)C(C)(C)C(=O)OC)C(C)(C)C(=O)OC,CCCCCCCCCCCc1c(/C=C2\C(=O)c3cc(F)c(F)cc3C2=C(C#N)C#N)sc2c1sc1c3c4nsnc4c4c5sc6c(CCCCCCCCCCC)c(/C=C7\C(=O)c8cc(F)c(F)cc8C7=C(C#N)C#N)sc6c5n(CC(CC)CCCC)c4c3n(CC(CC)CCCC)c21,0.836,26.41,72.86,16.09,16.086584536,0.0212272467371019,15.52,16.09,,,,,inverted,binary,ZnO/C60(OH)x,ZnO/C60(OH)x,,,,,,,-5.56,-3.65,,-5.65,-4.09,
69139,10.1039/d4ta07309f,10.1039/d4ta07309f,PM6,L8-BO,PM6,L8-BO,CC1=CC(=CC(=C1)C2=C3C=CC(=C4C5=C(C=C(S5)/C=C\6/C(=O)C7=CC(=CC(=C7)F)C(=O)/C6=C\C8=CC(=C(S8)C9=CC(=CC(=C9)C)C(C)(C)C(=O)OC)C(C)(C)C(=O)OC)SC4=C3S2)C(C)(C)C(=O)OC)C(C)(C)C(=O)OC,CCCCCCC(CCCC)CC1=C(/C=C2\C(=O)C3=CC(F)=C(F)C=C3C2=C(C#N)C#N)SC2=C1SC1C3=C(C4=C(C5=NSN=C35)C3=C(C5=C(S3)C(CC(CCCC)CCCCCC)=C(/C=C3\C(=O)C6=CC(F)=C(F)C=C6C3=C(C#N)C#N)S5)N4CC(CC)CCCC)N(CC(CC)CCCC)C21,0.898,25.45,75.08,17.15,17.15885828,0.0516517784256669,17.0,17.15,,,,,,,,,,,,,,,-5.56,-3.65,,-5.68,-3.9,
69143,10.1039/d4ta07622b,10.1039/d4ta07622b,PM6,L8-BO,PM6,L8-BO,CC1=CC(=CC(=C1)C2=C3C=CC(=C4C5=C(C=C(S5)/C=C\6/C(=O)C7=CC(=CC(=C7)F)C(=O)/C6=C\C8=CC(=C(S8)C9=CC(=CC(=C9)C)C(C)(C)C(=O)OC)C(C)(C)C(=O)OC)SC4=C3S2)C(C)(C)C(=O)OC)C(C)(C)C(=O)OC,CCCCCCC(CCCC)CC1=C(/C=C2\C(=O)C3=CC(F)=C(F)C=C3C2=C(C#N)C#N)SC2=C1SC1C3=C(C4=C(C5=NSN=C35)C3=C(C5=C(S3)C(CC(CCCC)CCCCCC)=C(/C=C3\C(=O)C6=CC(F)=C(F)C=C6C3=C(C#N)C#N)S5)N4CC(CC)CCCC)N(CC(CC)CCCC)C21,0.887,26.51,79.41,18.65,18.672761217,0.1220440589812487,18.4,18.65,,,,,,,,,,,,,,,-5.56,-3.65,,-5.68,-3.9,
69144,10.1039/d4ta07622b,10.1039/d4ta07622b,PM6,L8-BO,PM6,L8-BO,CC1=CC(=CC(=C1)C2=C3C=CC(=C4C5=C(C=C(S5)/C=C\6/C(=O)C7=CC(=CC(=C7)F)C(=O)/C6=C\C8=CC(=C(S8)C9=CC(=CC(=C9)C)C(C)(C)C(=O)OC)C(C)(C)C(=O)OC)SC4=C3S2)C(C)(C)C(=O)OC)C(C)(C)C(=O)OC,CCCCCCC(CCCC)CC1=C(/C=C2\C(=O)C3=CC(F)=C(F)C=C3C2=C(C#N)C#N)SC2=C1SC1C3=C(C4=C(C5=NSN=C35)C3=C(C5=C(S3)C(CC(CCCC)CCCCCC)=C(/C=C3\C(=O)C6=CC(F)=C(F)C=C6C3=C(C#N)C#N)S5)N4CC(CC)CCCC)N(CC(CC)CCCC)C21,0.858,23.11,76.04,15.1,15.077500152,0.1490056158940327,14.54,15.1,,,,,PET/ITO/ZnO/PM6:L8-BO/MoOx/Ag,,ZnO,,MoOx,,,,,,-5.56,-3.65,,-5.68,-3.9,
69145,10.1039/d4ta07622b,10.1039/d4ta07622b,PM6,L8-BO,PM6,L8-BO,CC1=CC(=CC(=C1)C2=C3C=CC(=C4C5=C(C=C(S5)/C=C\6/C(=O)C7=CC(=CC(=C7)F)C(=O)/C6=C\C8=CC(=C(S8)C9=CC(=CC(=C9)C)C(C)(C)C(=O)OC)C(C)(C)C(=O)OC)SC4=C3S2)C(C)(C)C(=O)OC)C(C)(C)C(=O)OC,CCCCCCC(CCCC)CC1=C(/C=C2\C(=O)C3=CC(F)=C(F)C=C3C2=C(C#N)C#N)SC2=C1SC1C3=C(C4=C(C5=NSN=C35)C3=C(C5=C(S3)C(CC(CCCC)CCCCCC)=C(/C=C3\C(=O)C6=CC(F)=C(F)C=C6C3=C(C#N)C#N)S5)N4CC(CC)CCCC)N(CC(CC)CCCC)C21,0.877,25.81,76.42,17.3,17.297949753999998,0.011851132947995,16.73,17.3,,,,,,,,,,,,,,,-5.56,-3.65,,-5.68,-3.9,
69146,10.1039/d4ta07622b,10.1039/d4ta07622b,PM6,L8-BO,PM6,L8-BO,CC1=CC(=CC(=C1)C2=C3C=CC(=C4C5=C(C=C(S5)/C=C\6/C(=O)C7=CC(=CC(=C7)F)C(=O)/C6=C\C8=CC(=C(S8)C9=CC(=CC(=C9)C)C(C)(C)C(=O)OC)C(C)(C)C(=O)OC)SC4=C3S2)C(C)(C)C(=O)OC)C(C)(C)C(=O)OC,CCCCCCC(CCCC)CC1=C(/C=C2\C(=O)C3=CC(F)=C(F)C=C3C2=C(C#N)C#N)SC2=C1SC1C3=C(C4=C(C5=NSN=C35)C3=C(C5=C(S3)C(CC(CCCC)CCCCCC)=C(/C=C3\C(=O)C6=CC(F)=C(F)C=C6C3=C(C#N)C#N)S5)N4CC(CC)CCCC)N(CC(CC)CCCC)C21,0.884,26.65,77.54,18.24,18.26733844,0.1498817982456205,18.02,18.24,,,,,EC@ETPTA/AgNWs/ZnO/PM6:L8-BO/MoOx/Ag,,ZnO,,MoOx,,,,,,-5.56,-3.65,,-5.68,-3.9,
69147,10.1039/d4ta07622b,10.1039/d4ta07622b,PM6,L8-BO,PM6,L8-BO,CC1=CC(=CC(=C1)C2=C3C=CC(=C4C5=C(C=C(S5)/C=C\6/C(=O)C7=CC(=CC(=C7)F)C(=O)/C6=C\C8=CC(=C(S8)C9=CC(=CC(=C9)C)C(C)(C)C(=O)OC)C(C)(C)C(=O)OC)SC4=C3S2)C(C)(C)C(=O)OC)C(C)(C)C(=O)OC,CCCCCCC(CCCC)CC1=C(/C=C2\C(=O)C3=CC(F)=C(F)C=C3C2=C(C#N)C#N)SC2=C1SC1C3=C(C4=C(C5=NSN=C35)C3=C(C5=C(S3)C(CC(CCCC)CCCCCC)=C(/C=C3\C(=O)C6=CC(F)=C(F)C=C6C3=C(C#N)C#N)S5)N4CC(CC)CCCC)N(CC(CC)CCCC)C21,0.876,27.67,77.13,18.71,18.695478996,0.0776109246392428,18.36,18.71,,,,,EC@ETPTA/AgNWs/ZnO/PM6:L8-BO/MoOx/Ag (AR),,ZnO,,MoOx,,,,,,-5.56,-3.65,,-5.68,-3.9,
69148,10.1039/d4ta07622b,10.1039/d4ta07622b,PM6,Y6,PM6,Y6,CC1=CC(=CC(=C1)C2=C3C=CC(=C4C5=C(C=C(S5)/C=C\6/C(=O)C7=CC(=CC(=C7)F)C(=O)/C6=C\C8=CC(=C(S8)C9=CC(=CC(=C9)C)C(C)(C)C(=O)OC)C(C)(C)C(=O)OC)SC4=C3S2)C(C)(C)C(=O)OC)C(C)(C)C(=O)OC,CCCCCCCCCCCc1c(/C=C2\C(=O)c3cc(F)c(F)cc3C2=C(C#N)C#N)sc2c1sc1c3c4nsnc4c4c5sc6c(CCCCCCCCCCC)c(/C=C7\C(=O)c8cc(F)c(F)cc8C7=C(C#N)C#N)sc6c5n(CC(CC)CCCC)c4c3n(CC(CC)CCCC)c21,0.847,27.43,77.71,18.06,18.054527491,0.0303018217054292,17.6,18.06,,,,,Electrode/ETL/active layer/HTL/Ag,,ZnO,,MoOx,,,,,,-5.56,-3.65,,-5.65,-4.09,
69149,10.1039/d4ta07622b,10.1039/d4ta07622b,PM6,Y6,PM6,Y6,CC1=CC(=CC(=C1)C2=C3C=CC(=C4C5=C(C=C(S5)/C=C\6/C(=O)C7=CC(=CC(=C7)F)C(=O)/C6=C\C8=CC(=C(S8)C9=CC(=CC(=C9)C)C(C)(C)C(=O)OC)C(C)(C)C(=O)OC)SC4=C3S2)C(C)(C)C(=O)OC)C(C)(C)C(=O)OC,CCCCCCCCCCCc1c(/C=C2\C(=O)c3cc(F)c(F)cc3C2=C(C#N)C#N)sc2c1sc1c3c4nsnc4c4c5sc6c(CCCCCCCCCCC)c(/C=C7\C(=O)c8cc(F)c(F)cc8C7=C(C#N)C#N)sc6c5n(CC(CC)CCCC)c4c3n(CC(CC)CCCC)c21,0.842,27.85,74.88,17.57,17.55913536,0.0618363118952828,16.87,17.57,,,,,Electrode/ETL/active layer/HTL/Ag,,ZnO,,MoOx,,,,,,-5.56,-3.65,,-5.65,-4.09,
69150,10.1039/d4ta07622b,10.1039/d4ta07622b,PM6,BO-4Cl,PM6,BO-4Cl,CC1=CC(=CC(=C1)C2=C3C=CC(=C4C5=C(C=C(S5)/C=C\6/C(=O)C7=CC(=CC(=C7)F)C(=O)/C6=C\C8=CC(=C(S8)C9=CC(=CC(=C9)C)C(C)(C)C(=O)OC)C(C)(C)C(=O)OC)SC4=C3S2)C(C)(C)C(=O)OC)C(C)(C)C(=O)OC,CCCCCCCCCCCC1=C(/C=C2\C(=O)C3=CC(Cl)=C(Cl)C=C3C2=C(C#N)C#N)SC2=C1SC1=C2N(CC(CCCC)CCCCCC)C2=C1C1=NSN=C1C1=C2N(CC(CCCC)CCCCCC)C2=C1SC1=C2SC(/C=C2\C(=O)C3=CC(Cl)=C(Cl)C=C3C2=C(C#N)C#N)=C1CCCCCCCCCCC,0.84,27.43,78.66,18.13,18.12420792,0.0319474903474853,18.02,18.13,,,,,Electrode/ETL/active layer/HTL/Ag,,ZnO,,MoOx,,,,,,-5.56,-3.65,,-5.68,-4.1,
69151,10.1039/d4ta07622b,10.1039/d4ta07622b,PM6,BO-4Cl,PM6,BO-4Cl,CC1=CC(=CC(=C1)C2=C3C=CC(=C4C5=C(C=C(S5)/C=C\6/C(=O)C7=CC(=CC(=C7)F)C(=O)/C6=C\C8=CC(=C(S8)C9=CC(=CC(=C9)C)C(C)(C)C(=O)OC)C(C)(C)C(=O)OC)SC4=C3S2)C(C)(C)C(=O)OC)C(C)(C)C(=O)OC,CCCCCCCCCCCC1=C(/C=C2\C(=O)C3=CC(Cl)=C(Cl)C=C3C2=C(C#N)C#N)SC2=C1SC1=C2N(CC(CCCC)CCCCCC)C2=C1C1=NSN=C1C1=C2N(CC(CCCC)CCCCCC)C2=C1SC1=C2SC(/C=C2\C(=O)C3=CC(Cl)=C(Cl)C=C3C2=C(C#N)C#N)=C1CCCCCCCCCCC,0.846,27.85,75.68,17.83,17.831040480000002,0.0058355580482551,17.19,17.83,,,,,Electrode/ETL/active layer/HTL/Ag,,ZnO,,MoOx,,,,,,-5.56,-3.65,,-5.68,-4.1,
