Repository: JiYiqaq/PCE-KA-GNN

# Data directory

- `raw/Active_Database.csv` is the immutable source dataset bundled under CC BY 4.0. Do not overwrite it with processed data.
- `processed/` is created and populated by the training pipeline. Generated `.pt` and `.pth` caches are intentionally ignored by Git because they can exceed GitHub's normal single-file limit.

See `../DATA_LICENSE.md` for provenance, license and checksum information.

File: data/raw/Active_Database.csv (part 232 of 471)
id,doi,doi_norm,donor,acceptor,donor_canonical,acceptor_canonical,donor_smiles,acceptor_smiles,voc,jsc,ff,pce,pce_recomputed,pce_relative_error_percent,pce_avg,pce_best,d_a_ratio,additive,additive_canonical,additive_ratio,device_structure,device_type,etl,etl_canonical,htl,htl_canonical,active_layer_thickness,solvent,solvent_canonical,annealing_temp,homo_d,lumo_d,eg_d,homo_a,lumo_a,eg_a
69152,10.1039/d4ta07622b,10.1039/d4ta07622b,PM6,CH23,PM6,CH23,CC1=CC(=CC(=C1)C2=C3C=CC(=C4C5=C(C=C(S5)/C=C\6/C(=O)C7=CC(=CC(=C7)F)C(=O)/C6=C\C8=CC(=C(S8)C9=CC(=CC(=C9)C)C(C)(C)C(=O)OC)C(C)(C)C(=O)OC)SC4=C3S2)C(C)(C)C(=O)OC)C(C)(C)C(=O)OC,,0.882,26.43,78.2,18.28,18.22940532,0.2767761487964971,18.11,18.28,,,,,Electrode/ETL/active layer/HTL/Ag,,,,,,,,,,-5.56,-3.65,,,,
69153,10.1039/d4ta07622b,10.1039/d4ta07622b,PM6,CH23,PM6,CH23,CC1=CC(=CC(=C1)C2=C3C=CC(=C4C5=C(C=C(S5)/C=C\6/C(=O)C7=CC(=CC(=C7)F)C(=O)/C6=C\C8=CC(=C(S8)C9=CC(=CC(=C9)C)C(C)(C)C(=O)OC)C(C)(C)C(=O)OC)SC4=C3S2)C(C)(C)C(=O)OC)C(C)(C)C(=O)OC,,0.875,26.48,77.63,18.0,17.986871,0.0729388888888848,17.66,18.0,,,,,Electrode/ETL/active layer/HTL/Ag,,,,,,,,,,-5.56,-3.65,,,,
69154,10.1039/d4ta07622b,10.1039/d4ta07622b,PBDBT,ITIC-4F,PBDB-T,ITIC-4F,CCCCC(CC)Cc1ccc(-c2c3cc(-c4ccc(-c5sc(-c6ccc(C)s6)c6c5C(=O)c5c(CC(CC)CCCC)sc(CC(CC)CCCC)c5C6=O)s4)sc3c(-c3ccc(CC(CC)CCCC)s3)c3cc(C)sc23)s1,CCc1ccc(C2(c3ccc(CC)cc3)c3cc4c(cc3-c3sc5cc(/C=C6\C(=O)c7cc(F)c(F)cc7C6=C(C#N)C#N)sc5c32)C(c2ccc(CC)cc2)(c2ccc(CC)cc2)c2c-4sc3cc(/C=C4\C(=O)c5cc(F)c(F)cc5C4=C(C#N)C#N)sc23)cc1,0.688,20.84,70.84,10.18,10.156982528,0.2261048330058877,10.0,10.18,,,,,Electrode/ETL/active layer/HTL/Ag,,ZnO,,MoOx,,,,,,-5.33,-3.48,,-5.82,-4.24,
69155,10.1039/d4ta07622b,10.1039/d4ta07622b,PBDBT,ITIC-4F,PBDB-T,ITIC-4F,CCCCC(CC)Cc1ccc(-c2c3cc(-c4ccc(-c5sc(-c6ccc(C)s6)c6c5C(=O)c5c(CC(CC)CCCC)sc(CC(CC)CCCC)c5C6=O)s4)sc3c(-c3ccc(CC(CC)CCCC)s3)c3cc(C)sc23)s1,CCc1ccc(C2(c3ccc(CC)cc3)c3cc4c(cc3-c3sc5cc(/C=C6\C(=O)c7cc(F)c(F)cc7C6=C(C#N)C#N)sc5c32)C(c2ccc(CC)cc2)(c2ccc(CC)cc2)c2c-4sc3cc(/C=C4\C(=O)c5cc(F)c(F)cc5C4=C(C#N)C#N)sc23)cc1,0.696,20.4,70.51,10.04,10.011291839999998,0.2859378486055853,9.87,10.04,,,,,Electrode/ETL/active layer/HTL/Ag,,,,,,,,,,-5.33,-3.48,,-5.82,-4.24,
69156,10.1039/d4ta07795d,10.1039/d4ta07795d,PM6,Y6,PM6,Y6,CC1=CC(=CC(=C1)C2=C3C=CC(=C4C5=C(C=C(S5)/C=C\6/C(=O)C7=CC(=CC(=C7)F)C(=O)/C6=C\C8=CC(=C(S8)C9=CC(=CC(=C9)C)C(C)(C)C(=O)OC)C(C)(C)C(=O)OC)SC4=C3S2)C(C)(C)C(=O)OC)C(C)(C)C(=O)OC,CCCCCCCCCCCc1c(/C=C2\C(=O)c3cc(F)c(F)cc3C2=C(C#N)C#N)sc2c1sc1c3c4nsnc4c4c5sc6c(CCCCCCCCCCC)c(/C=C7\C(=O)c8cc(F)c(F)cc8C7=C(C#N)C#N)sc6c5n(CC(CC)CCCC)c4c3n(CC(CC)CCCC)c21,0.8,26.37,74.87,15.6,15.794575200000004,1.247276923076952,15.1,15.6,1:1.2 w/w,1-chloronaphthalene,,0.5% v/v,ITO/PEDOT:PSS/PM6:Y6/PNDIT-F3N/Ag,,PNDIT-F3N,,PEDOT:PSS,PEDOT:PSS,,chloroform,,100.0,-5.56,-3.65,,-5.65,-4.09,
69157,10.1039/d4ta07795d,10.1039/d4ta07795d,PM6,Y6,PM6,Y6,CC1=CC(=CC(=C1)C2=C3C=CC(=C4C5=C(C=C(S5)/C=C\6/C(=O)C7=CC(=CC(=C7)F)C(=O)/C6=C\C8=CC(=C(S8)C9=CC(=CC(=C9)C)C(C)(C)C(=O)OC)C(C)(C)C(=O)OC)SC4=C3S2)C(C)(C)C(=O)OC)C(C)(C)C(=O)OC,CCCCCCCCCCCc1c(/C=C2\C(=O)c3cc(F)c(F)cc3C2=C(C#N)C#N)sc2c1sc1c3c4nsnc4c4c5sc6c(CCCCCCCCCCC)c(/C=C7\C(=O)c8cc(F)c(F)cc8C7=C(C#N)C#N)sc6c5n(CC(CC)CCCC)c4c3n(CC(CC)CCCC)c21,0.8,25.88,69.4,14.26,14.368576,0.7614025245441873,14.1,14.26,1:1.2,1-chloronaphthalene,,0.5% v/v,ITO/pristine MoOx/active layer/PNDIT-F3N/Ag,,PNDIT-F3N,,Pristine-MoOx,MoO3,,chloroform,,100.0,-5.56,-3.65,,-5.65,-4.09,
69158,10.1039/d4ta07795d,10.1039/d4ta07795d,PM6,Y6,PM6,Y6,CC1=CC(=CC(=C1)C2=C3C=CC(=C4C5=C(C=C(S5)/C=C\6/C(=O)C7=CC(=CC(=C7)F)C(=O)/C6=C\C8=CC(=C(S8)C9=CC(=CC(=C9)C)C(C)(C)C(=O)OC)C(C)(C)C(=O)OC)SC4=C3S2)C(C)(C)C(=O)OC)C(C)(C)C(=O)OC,CCCCCCCCCCCc1c(/C=C2\C(=O)c3cc(F)c(F)cc3C2=C(C#N)C#N)sc2c1sc1c3c4nsnc4c4c5sc6c(CCCCCCCCCCC)c(/C=C7\C(=O)c8cc(F)c(F)cc8C7=C(C#N)C#N)sc6c5n(CC(CC)CCCC)c4c3n(CC(CC)CCCC)c21,0.8,26.97,69.77,15.06,15.0535752,0.0426613545816704,14.73,15.06,1:1.2 w/w,1-chloronaphthalene,,0.5% v/v,ITO/UVO-treated MoOx/PM6:Y6/PNDIT-F3N/Ag,,PNDIT-F3N,,UVO-treated MoOx,MoO3,,chloroform,,100.0,-5.56,-3.65,,-5.65,-4.09,
69159,10.1039/d4ta07795d,10.1039/d4ta07795d,PM6,L8BO,PM6,L8-BO,CC1=CC(=CC(=C1)C2=C3C=CC(=C4C5=C(C=C(S5)/C=C\6/C(=O)C7=CC(=CC(=C7)F)C(=O)/C6=C\C8=CC(=C(S8)C9=CC(=CC(=C9)C)C(C)(C)C(=O)OC)C(C)(C)C(=O)OC)SC4=C3S2)C(C)(C)C(=O)OC)C(C)(C)C(=O)OC,CCCCCCC(CCCC)CC1=C(/C=C2\C(=O)C3=CC(F)=C(F)C=C3C2=C(C#N)C#N)SC2=C1SC1C3=C(C4=C(C5=NSN=C35)C3=C(C5=C(S3)C(CC(CCCC)CCCCCC)=C(/C=C3\C(=O)C6=CC(F)=C(F)C=C6C3=C(C#N)C#N)S5)N4CC(CC)CCCC)N(CC(CC)CCCC)C21,0.86,26.17,77.1,17.35,17.3522802,0.0131423631123788,17.0,17.35,1:1.2,"1,4-diiodobenzene",,50 wt% relative to donor+acceptor mass,,,PNDIT-F3N,,PEDOT:PSS,PEDOT:PSS,,chloroform,,85.0,-5.56,-3.65,,-5.68,-3.9,
69160,10.1039/d4ta07795d,10.1039/d4ta07795d,PM6,L8BO,PM6,L8-BO,CC1=CC(=CC(=C1)C2=C3C=CC(=C4C5=C(C=C(S5)/C=C\6/C(=O)C7=CC(=CC(=C7)F)C(=O)/C6=C\C8=CC(=C(S8)C9=CC(=CC(=C9)C)C(C)(C)C(=O)OC)C(C)(C)C(=O)OC)SC4=C3S2)C(C)(C)C(=O)OC)C(C)(C)C(=O)OC,CCCCCCC(CCCC)CC1=C(/C=C2\C(=O)C3=CC(F)=C(F)C=C3C2=C(C#N)C#N)SC2=C1SC1C3=C(C4=C(C5=NSN=C35)C3=C(C5=C(S3)C(CC(CCCC)CCCCCC)=C(/C=C3\C(=O)C6=CC(F)=C(F)C=C6C3=C(C#N)C#N)S5)N4CC(CC)CCCC)N(CC(CC)CCCC)C21,0.85,26.28,72.6,16.21,16.217388,0.0455768044416954,15.93,16.21,1:1.2,"1,4-diiodobenzene",,50 wt% relative to donor+acceptor mass,,,PNDIT-F3N,,Pristine-MoOx,MoO3,,chloroform,,85.0,-5.56,-3.65,,-5.68,-3.9,
69161,10.1039/d4ta07795d,10.1039/d4ta07795d,PM6,L8BO,PM6,L8-BO,CC1=CC(=CC(=C1)C2=C3C=CC(=C4C5=C(C=C(S5)/C=C\6/C(=O)C7=CC(=CC(=C7)F)C(=O)/C6=C\C8=CC(=C(S8)C9=CC(=CC(=C9)C)C(C)(C)C(=O)OC)C(C)(C)C(=O)OC)SC4=C3S2)C(C)(C)C(=O)OC)C(C)(C)C(=O)OC,CCCCCCC(CCCC)CC1=C(/C=C2\C(=O)C3=CC(F)=C(F)C=C3C2=C(C#N)C#N)SC2=C1SC1C3=C(C4=C(C5=NSN=C35)C3=C(C5=C(S3)C(CC(CCCC)CCCCCC)=C(/C=C3\C(=O)C6=CC(F)=C(F)C=C6C3=C(C#N)C#N)S5)N4CC(CC)CCCC)N(CC(CC)CCCC)C21,0.86,26.31,74.9,16.85,16.947323400000002,0.577586943620181,16.47,16.85,1:1.2,"1,4-diiodobenzene",,50 wt% relative to donor+acceptor mass,,,PNDIT-F3N,,UVO-treated MoOx,MoO3,,chloroform,,85.0,-5.56,-3.65,,-5.68,-3.9,
69162,10.1039/d4ta07953a,10.1039/d4ta07953a,PM6,Qx-PhOR,PM6,Qx-PhOR,CC1=CC(=CC(=C1)C2=C3C=CC(=C4C5=C(C=C(S5)/C=C\6/C(=O)C7=CC(=CC(=C7)F)C(=O)/C6=C\C8=CC(=C(S8)C9=CC(=CC(=C9)C)C(C)(C)C(=O)OC)C(C)(C)C(=O)OC)SC4=C3S2)C(C)(C)C(=O)OC)C(C)(C)C(=O)OC,,0.905,24.48,75.84,16.79,16.801896960000004,0.0708574151280819,16.68,16.79,,,,,,,,,,,,,,,-5.56,-3.65,,,,
69163,10.1039/d4ta07953a,10.1039/d4ta07953a,PM6,Qx-Ph,PM6,Qx-Ph,CC1=CC(=CC(=C1)C2=C3C=CC(=C4C5=C(C=C(S5)/C=C\6/C(=O)C7=CC(=CC(=C7)F)C(=O)/C6=C\C8=CC(=C(S8)C9=CC(=CC(=C9)C)C(C)(C)C(=O)OC)C(C)(C)C(=O)OC)SC4=C3S2)C(C)(C)C(=O)OC)C(C)(C)C(=O)OC,,0.89,25.8,79.06,18.14,18.1537572,0.0758390297684706,18.02,18.14,,,,,,,,,,,,,,,-5.56,-3.65,,,,
69164,10.1039/d4ta07953a,10.1039/d4ta07953a,PM6,Qx-PhBr,PM6,Qx-PhBr,CC1=CC(=CC(=C1)C2=C3C=CC(=C4C5=C(C=C(S5)/C=C\6/C(=O)C7=CC(=CC(=C7)F)C(=O)/C6=C\C8=CC(=C(S8)C9=CC(=CC(=C9)C)C(C)(C)C(=O)OC)C(C)(C)C(=O)OC)SC4=C3S2)C(C)(C)C(=O)OC)C(C)(C)C(=O)OC,,0.886,25.8,81.45,18.62,18.618492600000003,0.0080955961331778,18.48,18.62,,,,,,,,,2PACz,,,,,,-5.56,-3.65,,,,
69165,10.1039/d4ta07953a,10.1039/d4ta07953a,PM6,Qx-PhCl,PM6,Qx-PhCl,CC1=CC(=CC(=C1)C2=C3C=CC(=C4C5=C(C=C(S5)/C=C\6/C(=O)C7=CC(=CC(=C7)F)C(=O)/C6=C\C8=CC(=C(S8)C9=CC(=CC(=C9)C)C(C)(C)C(=O)OC)C(C)(C)C(=O)OC)SC4=C3S2)C(C)(C)C(=O)OC)C(C)(C)C(=O)OC,,0.88,26.36,78.24,18.19,18.14917632,0.2244292468389366,18.01,18.19,,,,,,,,,,,,,,,-5.56,-3.65,,,,
69166,10.1039/d4ta07953a,10.1039/d4ta07953a,PM6,Qx-PhF,PM6,Qx-PhF,CC1=CC(=CC(=C1)C2=C3C=CC(=C4C5=C(C=C(S5)/C=C\6/C(=O)C7=CC(=CC(=C7)F)C(=O)/C6=C\C8=CC(=C(S8)C9=CC(=CC(=C9)C)C(C)(C)C(=O)OC)C(C)(C)C(=O)OC)SC4=C3S2)C(C)(C)C(=O)OC)C(C)(C)C(=O)OC,,0.872,26.4,79.17,18.21,18.22556736,0.0854879736408489,18.03,18.21,,,,,,,,,,,,,,,-5.56,-3.65,,,,
69167,10.1039/d4ta07953a,10.1039/d4ta07953a,PM6,Qx-PhBr,PM6,Qx-PhBr,CC1=CC(=CC(=C1)C2=C3C=CC(=C4C5=C(C=C(S5)/C=C\6/C(=O)C7=CC(=CC(=C7)F)C(=O)/C6=C\C8=CC(=C(S8)C9=CC(=CC(=C9)C)C(C)(C)C(=O)OC)C(C)(C)C(=O)OC)SC4=C3S2)C(C)(C)C(=O)OC)C(C)(C)C(=O)OC,,0.902,26.79,81.34,19.65,19.655469372,0.0278339541984929,19.39,19.65,,,,,,,,,2PACz,2PACz,,,,,-5.56,-3.65,,,,
69168,10.1039/d4ta08002e,10.1039/d4ta08002e,PM6,BTP-eC9,PM6,BTP-eC9,CC1=CC(=CC(=C1)C2=C3C=CC(=C4C5=C(C=C(S5)/C=C\6/C(=O)C7=CC(=CC(=C7)F)C(=O)/C6=C\C8=CC(=C(S8)C9=CC(=CC(=C9)C)C(C)(C)C(=O)OC)C(C)(C)C(=O)OC)SC4=C3S2)C(C)(C)C(=O)OC)C(C)(C)C(=O)OC,CCCCCCCCCc1c(C=C2C(=O)c3cc(Cl)c(Cl)cc3C2=C(C#N)C#N)sc2c1sc1c3c4nsnc4c4c5sc6c(CCCCCCCCC)c(C=C7C(=O)c8cc(Cl)c(Cl)cc8C7=C(C#N)C#N)sc6c5n(CC(CCCC)CCCCCC)c4c3n(CC(CCCC)CCCCCC)c21,0.854,28.5,74.6,18.2,18.156894,0.2368461538461628,17.7,18.2,1:1.2 (w/w),0.5% DIO (v/v),DIO,0.5%,ITO/PEDOT:PSS/PM6:BTP-eC9/CIM/Al,conventional,NTDC,NTDC,PEDOT:PSS,,,,,,-5.56,-3.65,,-5.68,-3.9,
69169,10.1039/d4ta08002e,10.1039/d4ta08002e,PM6,BTP-eC9,PM6,BTP-eC9,CC1=CC(=CC(=C1)C2=C3C=CC(=C4C5=C(C=C(S5)/C=C\6/C(=O)C7=CC(=CC(=C7)F)C(=O)/C6=C\C8=CC(=C(S8)C9=CC(=CC(=C9)C)C(C)(C)C(=O)OC)C(C)(C)C(=O)OC)SC4=C3S2)C(C)(C)C(=O)OC)C(C)(C)C(=O)OC,CCCCCCCCCc1c(C=C2C(=O)c3cc(Cl)c(Cl)cc3C2=C(C#N)C#N)sc2c1sc1c3c4nsnc4c4c5sc6c(CCCCCCCCC)c(C=C7C(=O)c8cc(Cl)c(Cl)cc8C7=C(C#N)C#N)sc6c5n(CC(CCCC)CCCCCC)c4c3n(CC(CCCC)CCCCCC)c21,0.855,28.7,76.9,18.9,18.8701065,0.1581666666666479,18.7,18.9,1:1.2 (w/w),0.5% DIO (v/v),DIO,0.5%,ITO/PEDOT:PSS/PM6:BTP-eC9/CIM/Al,conventional,NTR,NTR,PEDOT:PSS,,,,,,-5.56,-3.65,,-5.68,-3.9,
69170,10.1039/d4ta08002e,10.1039/d4ta08002e,PM6,BTP-eC9,PM6,BTP-eC9,CC1=CC(=CC(=C1)C2=C3C=CC(=C4C5=C(C=C(S5)/C=C\6/C(=O)C7=CC(=CC(=C7)F)C(=O)/C6=C\C8=CC(=C(S8)C9=CC(=CC(=C9)C)C(C)(C)C(=O)OC)C(C)(C)C(=O)OC)SC4=C3S2)C(C)(C)C(=O)OC)C(C)(C)C(=O)OC,CCCCCCCCCc1c(C=C2C(=O)c3cc(Cl)c(Cl)cc3C2=C(C#N)C#N)sc2c1sc1c3c4nsnc4c4c5sc6c(CCCCCCCCC)c(C=C7C(=O)c8cc(Cl)c(Cl)cc8C7=C(C#N)C#N)sc6c5n(CC(CCCC)CCCCCC)c4c3n(CC(CCCC)CCCCCC)c21,0.825,28.3,73.3,17.1,17.1137175,0.0802192982456052,16.8,17.1,1:1.2 (w/w),0.5% DIO (v/v),DIO,0.5%,ITO/PEDOT:PSS/PM6:BTP-eC9/CIM/Al,conventional,NTRIC,NTRIC,PEDOT:PSS,,,,,,-5.56,-3.65,,-5.68,-3.9,
69171,10.1039/d4ta08002e,10.1039/d4ta08002e,PM6,BTP-eC9,PM6,BTP-eC9,CC1=CC(=CC(=C1)C2=C3C=CC(=C4C5=C(C=C(S5)/C=C\6/C(=O)C7=CC(=CC(=C7)F)C(=O)/C6=C\C8=CC(=C(S8)C9=CC(=CC(=C9)C)C(C)(C)C(=O)OC)C(C)(C)C(=O)OC)SC4=C3S2)C(C)(C)C(=O)OC)C(C)(C)C(=O)OC,CCCCCCCCCc1c(C=C2C(=O)c3cc(Cl)c(Cl)cc3C2=C(C#N)C#N)sc2c1sc1c3c4nsnc4c4c5sc6c(CCCCCCCCC)c(C=C7C(=O)c8cc(Cl)c(Cl)cc8C7=C(C#N)C#N)sc6c5n(CC(CCCC)CCCCCC)c4c3n(CC(CCCC)CCCCCC)c21,0.797,28.1,69.7,15.6,15.609802900000002,0.0628391025641164,15.5,15.6,1:1.2 (w/w),0.5% DIO (v/v),DIO,0.5%,ITO/PEDOT:PSS/PM6:BTP-eC9/CIM/Al,conventional,NTTC,NTTC,PEDOT:PSS,,,,,,-5.56,-3.65,,-5.68,-3.9,
69172,10.1039/d4ta08002e,10.1039/d4ta08002e,PM6,BTP-eC9,PM6,BTP-eC9,CC1=CC(=CC(=C1)C2=C3C=CC(=C4C5=C(C=C(S5)/C=C\6/C(=O)C7=CC(=CC(=C7)F)C(=O)/C6=C\C8=CC(=C(S8)C9=CC(=CC(=C9)C)C(C)(C)C(=O)OC)C(C)(C)C(=O)OC)SC4=C3S2)C(C)(C)C(=O)OC)C(C)(C)C(=O)OC,CCCCCCCCCc1c(C=C2C(=O)c3cc(Cl)c(Cl)cc3C2=C(C#N)C#N)sc2c1sc1c3c4nsnc4c4c5sc6c(CCCCCCCCC)c(C=C7C(=O)c8cc(Cl)c(Cl)cc8C7=C(C#N)C#N)sc6c5n(CC(CCCC)CCCCCC)c4c3n(CC(CCCC)CCCCCC)c21,0.862,27.6,73.3,17.4,17.438949599999997,0.2238482758620615,17.1,17.4,1:1.2 (w/w),0.5% DIO (v/v),DIO,0.5%,ITO/PEDOT:PSS/PM6:BTP-eC9/CIM/Al,conventional,NTN,NTN,PEDOT:PSS,,,,,,-5.56,-3.65,,-5.68,-3.9,
69173,10.1039/d4ta08402k,10.1039/d4ta08402k,PM6,TBT,PM6,TBT,CC1=CC(=CC(=C1)C2=C3C=CC(=C4C5=C(C=C(S5)/C=C\6/C(=O)C7=CC(=CC(=C7)F)C(=O)/C6=C\C8=CC(=C(S8)C9=CC(=CC(=C9)C)C(C)(C)C(=O)OC)C(C)(C)C(=O)OC)SC4=C3S2)C(C)(C)C(=O)OC)C(C)(C)C(=O)OC,,0.953,22.63,73.05,15.76,15.754247895,0.0364981281725945,15.6,15.76,,,,,,,,,,,,,,,-5.56,-3.65,,,,
69174,10.1039/d4ta08402k,10.1039/d4ta08402k,PM6,CH-TRZ,PM6,CH-TRZ,CC1=CC(=CC(=C1)C2=C3C=CC(=C4C5=C(C=C(S5)/C=C\6/C(=O)C7=CC(=CC(=C7)F)C(=O)/C6=C\C8=CC(=C(S8)C9=CC(=CC(=C9)C)C(C)(C)C(=O)OC)C(C)(C)C(=O)OC)SC4=C3S2)C(C)(C)C(=O)OC)C(C)(C)C(=O)OC,,0.948,23.79,75.62,17.07,17.054518104,0.0906965202109005,16.91,17.07,,,,,ITO/PEDOT:PSS/active layer/PDINN/Ag,,PDINN,,PEDOT:PSS,,,,,,-5.56,-3.65,,,,
69179,10.1039/d4tc00056k,10.1039/d4tc00056k,PM6,Y6,PM6,Y6,COC(=O)C(C)(C)c1cc(C)cc(-c2sc3c4sc5cc(/C=C6/C(=O)c7cc(F)cc(c7)C(=O)/C6=C\c6cc(C(C)(C)C(=O)OC)c(-c7cc(C)cc(C(C)(C)C(=O)OC)c7)s6)sc5c4c(C(C)(C)C(=O)OC)ccc2-3)c1,CCCCCCCCCCCc1c(/C=C2\C(=O)c3cc(F)c(F)cc3C2=C(C#N)C#N)sc2c1sc1c3c4nsnc4c4c5sc6c(CCCCCCCCCCC)c(/C=C7\C(=O)c8cc(F)c(F)cc8C7=C(C#N)C#N)sc6c5n(CC(CC)CCCC)c4c3n(CC(CC)CCCC)c21,0.83,26.0,74.1,16.0,15.990779999999996,0.0576250000000166,15.9,16.0,,,,,,,,,PEDOT:PSS,PEDOT:PSS,,,,,-5.56,-3.65,,-5.65,-4.09,
69180,10.1039/d4tc00056k,10.1039/d4tc00056k,PM6,Y6,PM6,Y6,COC(=O)C(C)(C)c1cc(C)cc(-c2sc3c4sc5cc(/C=C6/C(=O)c7cc(F)cc(c7)C(=O)/C6=C\c6cc(C(C)(C)C(=O)OC)c(-c7cc(C)cc(C(C)(C)C(=O)OC)c7)s6)sc5c4c(C(C)(C)C(=O)OC)ccc2-3)c1,CCCCCCCCCCCc1c(/C=C2\C(=O)c3cc(F)c(F)cc3C2=C(C#N)C#N)sc2c1sc1c3c4nsnc4c4c5sc6c(CCCCCCCCCCC)c(/C=C7\C(=O)c8cc(F)c(F)cc8C7=C(C#N)C#N)sc6c5n(CC(CC)CCCC)c4c3n(CC(CC)CCCC)c21,0.83,24.8,73.7,15.3,15.170408,0.8470065359477162,,15.3,,,,,,,,,NiOx,NiOx,,,,,-5.56,-3.65,,-5.65,-4.09,
69181,10.1039/d4tc00056k,10.1039/d4tc00056k,PM6,Y6,PM6,Y6,COC(=O)C(C)(C)c1cc(C)cc(-c2sc3c4sc5cc(/C=C6/C(=O)c7cc(F)cc(c7)C(=O)/C6=C\c6cc(C(C)(C)C(=O)OC)c(-c7cc(C)cc(C(C)(C)C(=O)OC)c7)s6)sc5c4c(C(C)(C)C(=O)OC)ccc2-3)c1,CCCCCCCCCCCc1c(/C=C2\C(=O)c3cc(F)c(F)cc3C2=C(C#N)C#N)sc2c1sc1c3c4nsnc4c4c5sc6c(CCCCCCCCCCC)c(/C=C7\C(=O)c8cc(F)c(F)cc8C7=C(C#N)C#N)sc6c5n(CC(CC)CCCC)c4c3n(CC(CC)CCCC)c21,0.84,26.4,74.9,16.7,16.609824,0.5399760479041892,16.4,16.7,,,,,,,,,NiOx/SAM,NiOx/SAM,,,,,-5.56,-3.65,,-5.65,-4.09,
69182,10.1039/d4tc00056k,10.1039/d4tc00056k,PM6,Y6,PM6,Y6,COC(=O)C(C)(C)c1cc(C)cc(-c2sc3c4sc5cc(/C=C6/C(=O)c7cc(F)cc(c7)C(=O)/C6=C\c6cc(C(C)(C)C(=O)OC)c(-c7cc(C)cc(C(C)(C)C(=O)OC)c7)s6)sc5c4c(C(C)(C)C(=O)OC)ccc2-3)c1,CCCCCCCCCCCc1c(/C=C2\C(=O)c3cc(F)c(F)cc3C2=C(C#N)C#N)sc2c1sc1c3c4nsnc4c4c5sc6c(CCCCCCCCCCC)c(/C=C7\C(=O)c8cc(F)c(F)cc8C7=C(C#N)C#N)sc6c5n(CC(CC)CCCC)c4c3n(CC(CC)CCCC)c21,0.83,27.3,75.0,17.0,16.99425,0.033823529411759,,17.0,,,,,,,,,SAM,SAM,,,,,-5.56,-3.65,,-5.65,-4.09,
69183,10.1039/d4tc00189c,10.1039/d4tc00189c,POS,Y6,POS,Y6,,CCCCCCCCCCCc1c(/C=C2\C(=O)c3cc(F)c(F)cc3C2=C(C#N)C#N)sc2c1sc1c3c4nsnc4c4c5sc6c(CCCCCCCCCCC)c(/C=C7\C(=O)c8cc(F)c(F)cc8C7=C(C#N)C#N)sc6c5n(CC(CC)CCCC)c4c3n(CC(CC)CCCC)c21,0.82,26.86,68.2,15.02,15.0211864,0.0078988015978689,14.83,15.02,,,,,,,,,,,,,,,,,,-5.65,-4.09,
69184,10.1039/d4tc00189c,10.1039/d4tc00189c,PSS,Y6,PSS,Y6,,CCCCCCCCCCCc1c(/C=C2\C(=O)c3cc(F)c(F)cc3C2=C(C#N)C#N)sc2c1sc1c3c4nsnc4c4c5sc6c(CCCCCCCCCCC)c(/C=C7\C(=O)c8cc(F)c(F)cc8C7=C(C#N)C#N)sc6c5n(CC(CC)CCCC)c4c3n(CC(CC)CCCC)c21,0.8,27.26,61.06,13.38,13.3159648,0.4785889387144939,13.26,13.38,1:1.3,"1,8-diiodooctane",,1% v/v,ITO/PEDOT:PSS/active layer/PDIN/Ag,,PDIN,,PEDOT:PSS,,,chloroform,,85.0,,,,-5.65,-4.09,
69185,10.1039/d4tc00502c,10.1039/d4tc00502c,PM6,Me-2F,PM6,Me-2F,COC(=O)C(C)(C)c1cc(C)cc(-c2sc3c4sc5cc(/C=C6/C(=O)c7cc(F)cc(c7)C(=O)/C6=C\c6cc(C(C)(C)C(=O)OC)c(-c7cc(C)cc(C(C)(C)C(=O)OC)c7)s6)sc5c4c(C(C)(C)C(=O)OC)ccc2-3)c1,,0.921,16.9,67.5,10.51,10.5063075,0.0351332064700252,10.25,10.51,,,,,,,,,,,,,,,-5.56,-3.65,,,,
69186,10.1039/d4tc00502c,10.1039/d4tc00502c,PM6,C4-2F,PM6,C4-2F,COC(=O)C(C)(C)c1cc(C)cc(-c2sc3c4sc5cc(/C=C6/C(=O)c7cc(F)cc(c7)C(=O)/C6=C\c6cc(C(C)(C)C(=O)OC)c(-c7cc(C)cc(C(C)(C)C(=O)OC)c7)s6)sc5c4c(C(C)(C)C(=O)OC)ccc2-3)c1,,0.912,18.47,69.2,11.66,11.65649088,0.0300953687821643,11.32,11.66,,,,,ITO/PEDOT:PSS/PM6:acceptor/PFN-Br/Ag,,PFN-Br,,PEDOT:PSS,,100.0,,,,-5.56,-3.65,,,,
69187,10.1039/d4tc00502c,10.1039/d4tc00502c,PM6,tBu-2F,PM6,tBu-2F,COC(=O)C(C)(C)c1cc(C)cc(-c2sc3c4sc5cc(/C=C6/C(=O)c7cc(F)cc(c7)C(=O)/C6=C\c6cc(C(C)(C)C(=O)OC)c(-c7cc(C)cc(C(C)(C)C(=O)OC)c7)s6)sc5c4c(C(C)(C)C(=O)OC)ccc2-3)c1,,0.938,16.7,69.7,10.92,10.9182262,0.0162435897435942,10.73,10.92,,,,,ITO/PEDOT:PSS/PM6:acceptor/PFN-Br/Ag,,PFN-Br,,PEDOT:PSS,,100.0,,,,-5.56,-3.65,,,,
69188,10.1039/d4tc00721b,10.1039/d4tc00721b,J52,PAcT-Cl,J52,PAcT-Cl,CCCCCCCCC(CCCCCC)Cn1nc2c(-c3cccs3)c(F)c(F)c(-c3ccc(-c4cc5c(-c6ccc(CC(CC)CCCC)s6)c6sccc6c(-c6ccc(CC(CC)CCCC)s6)c5s4)s3)c2n1,,0.784,21.0,62.1,10.22,10.224144,0.0405479452054808,10.0,10.22,,,,,,,,,,,,,,,-5.2,-3.05,,,,
69189,10.1039/d4tc00721b,10.1039/d4tc00721b,J52,CAcT-Cl,J52,CAcT-Cl,CCCCCCCCC(CCCCCC)Cn1nc2c(-c3cccs3)c(F)c(F)c(-c3ccc(-c4cc5c(-c6ccc(CC(CC)CCCC)s6)c6sccc6c(-c6ccc(CC(CC)CCCC)s6)c5s4)s3)c2n1,,0.724,20.14,50.3,7.32,7.33442408,0.1970502732240369,7.02,7.32,,,,,conventional,,PDINN,,PEDOT:PSS,,,o-xylene,,,-5.2,-3.05,,,,
69190,10.1039/d4tc00984c,10.1039/d4tc00984c,PBS-DIT,N2200,PBS-DIT,N2200,,CCCCCCCCCCC(CCCCCCCC)CN1C(=O)c2ccc3c4c(c(-c5ccc(-c6cccs6)s5)cc(c24)C1=O)C(=O)N(CC(CCCCCCCC)CCCCCCCCCC)C3=O,0.918,12.51,62.1,7.76,7.13167578,8.09696159793814,7.53,7.76,,,,,,,,,,,,,,,,,,-5.71,-4.02,
69191,10.1039/d4tc00984c,10.1039/d4tc00984c,PTPH-DIT,N2200,PTPH-DIT,N2200,,CCCCCCCCCCC(CCCCCCCC)CN1C(=O)c2ccc3c4c(c(-c5ccc(-c6cccs6)s5)cc(c24)C1=O)C(=O)N(CC(CCCCCCCC)CCCCCCCCCC)C3=O,0.873,9.68,57.0,5.31,4.8168648,9.286915254237275,4.81,5.31,,,,,ITO/PEDOT:PSS/active layer/PFN-Br/Ag,,PFN-Br,,PEDOT:PSS,,,2-methyltetrahydrofuran,,,,,,-5.71,-4.02,
69192,10.1039/d4tc01176g,10.1039/d4tc01176g,D18,5T-C2C6,D18,5T-C2C6,CCCCCCC(CCCC)Cc1csc(-c2cc3c4nsnc4c4cc(-c5cc(CC(CCCC)CCCCCC)c(-c6cc7c(-c8cc(F)c(CC(CC)CCCC)s8)c8sccc8c(-c8cc(F)c(CC(CC)CCCC)s8)c7s6)s5)sc4c3s2)c1,,0.916,11.56,53.55,5.67,5.67038808,0.0068444444444525,5.42,5.67,,"CN (0.5%, v:v)",CN,0.5%,,,,,,,,,,100.0,-5.51,-2.77,,,,
69193,10.1039/d4tc01176g,10.1039/d4tc01176g,D18,5T-2P-1,D18,5T-2P-1,CCCCCCC(CCCC)Cc1csc(-c2cc3c4nsnc4c4cc(-c5cc(CC(CCCC)CCCCCC)c(-c6cc7c(-c8cc(F)c(CC(CC)CCCC)s8)c8sccc8c(-c8cc(F)c(CC(CC)CCCC)s8)c7s6)s5)sc4c3s2)c1,,0.842,20.63,71.39,12.4,12.400771393999998,0.0062209193548175,12.13,12.4,,"CN (0.5%, v:v)",CN,0.5%,ITO/PEDOT:PSS/D18:acceptor/PNDIT-F3N/Ag,,PNDIT-F3N,,PEDOT:PSS,,,,,100.0,-5.51,-2.77,,,,
69194,10.1039/d4tc01176g,10.1039/d4tc01176g,D18,5T-2P-2,D18,5T-2P-2,CCCCCCC(CCCC)Cc1csc(-c2cc3c4nsnc4c4cc(-c5cc(CC(CCCC)CCCCCC)c(-c6cc7c(-c8cc(F)c(CC(CC)CCCC)s8)c8sccc8c(-c8cc(F)c(CC(CC)CCCC)s8)c7s6)s5)sc4c3s2)c1,,0.943,17.56,65.18,10.79,10.793208344,0.0297344207599704,10.38,10.79,,"CN (0.5%, v:v)",CN,0.5%,ITO/PEDOT:PSS/D18:acceptor/PNDIT-F3N/Ag,,PNDIT-F3N,,PEDOT:PSS,,,,,100.0,-5.51,-2.77,,,,
69197,10.1039/d4tc01324g,10.1039/d4tc01324g,PBDB-T,ITIC,PBDB-T,ITIC,CCCCC(CC)Cc1ccc(-c2c3cc(-c4ccc(-c5sc(-c6cccs6)c6c5C(=O)c5c(CC(CC)CCCC)sc(CC(CC)CCCC)c5C6=O)s4)sc3c(-c3ccc(CC(CC)CCCC)s3)c3ccsc23)s1,CCCCCCc1ccc(C2(c3ccc(CCCCCC)cc3)c3cc4c(cc3-c3sc5cc(C=C6C(=O)c7ccccc7C6=C(C#N)C#N)sc5c32)C(c2ccc(CCCCCC)cc2)(c2ccc(CCCCCC)cc2)c2c-4sc3cc(C=C4C(=O)c5ccccc5C4=C(C#N)C#N)sc23)cc1,0.87,15.15,68.4,9.0,9.015462,0.1718000000000133,,,,,,,,OPV,ZnO,,MoO3,,100.0,,,,-5.33,-3.48,,-5.576,-3.916,
69198,10.1039/d4tc01324g,10.1039/d4tc01324g,PBDB-T,ITIC,PBDB-T,ITIC,CCCCC(CC)Cc1ccc(-c2c3cc(-c4ccc(-c5sc(-c6cccs6)c6c5C(=O)c5c(CC(CC)CCCC)sc(CC(CC)CCCC)c5C6=O)s4)sc3c(-c3ccc(CC(CC)CCCC)s3)c3ccsc23)s1,CCCCCCc1ccc(C2(c3ccc(CCCCCC)cc3)c3cc4c(cc3-c3sc5cc(C=C6C(=O)c7ccccc7C6=C(C#N)C#N)sc5c32)C(c2ccc(CCCCCC)cc2)(c2ccc(CCCCCC)cc2)c2c-4sc3cc(C=C4C(=O)c5ccccc5C4=C(C#N)C#N)sc23)cc1,0.89,16.0,60.3,8.6,8.58672,0.1544186046511623,,,,,,,conventional,OPV,ZnO,,MoO3,,100.0,,,,-5.33,-3.48,,-5.576,-3.916,
69199,10.1039/d4tc01324g,10.1039/d4tc01324g,PM6,Y6,PM6,Y6,COC(=O)C(C)(C)c1cc(C)cc(-c2sc3c4sc5cc(/C=C6/C(=O)c7cc(F)cc(c7)C(=O)/C6=C\c6cc(C(C)(C)C(=O)OC)c(-c7cc(C)cc(C(C)(C)C(=O)OC)c7)s6)sc5c4c(C(C)(C)C(=O)OC)ccc2-3)c1,CCCCCCCCCCCc1c(/C=C2\C(=O)c3cc(F)c(F)cc3C2=C(C#N)C#N)sc2c1sc1c3c4nsnc4c4c5sc6c(CCCCCCCCCCC)c(/C=C7\C(=O)c8cc(F)c(F)cc8C7=C(C#N)C#N)sc6c5n(CC(CC)CCCC)c4c3n(CC(CC)CCCC)c21,0.82,22.77,69.3,12.9,12.9392802,0.3044976744185933,,,,,,,inverted,OPV,ZnO,,MoO3,,100.0,,,,-5.56,-3.65,,-5.65,-4.09,
69200,10.1039/d4tc01324g,10.1039/d4tc01324g,PM6,Y6,PM6,Y6,COC(=O)C(C)(C)c1cc(C)cc(-c2sc3c4sc5cc(/C=C6/C(=O)c7cc(F)cc(c7)C(=O)/C6=C\c6cc(C(C)(C)C(=O)OC)c(-c7cc(C)cc(C(C)(C)C(=O)OC)c7)s6)sc5c4c(C(C)(C)C(=O)OC)ccc2-3)c1,CCCCCCCCCCCc1c(/C=C2\C(=O)c3cc(F)c(F)cc3C2=C(C#N)C#N)sc2c1sc1c3c4nsnc4c4c5sc6c(CCCCCCCCCCC)c(/C=C7\C(=O)c8cc(F)c(F)cc8C7=C(C#N)C#N)sc6c5n(CC(CC)CCCC)c4c3n(CC(CC)CCCC)c21,0.83,24.29,55.6,11.2,11.209349199999998,0.0834749999999916,,,,,,,conventional,OPV,ZnO,,MoO3,,100.0,,,,-5.56,-3.65,,-5.65,-4.09,
69201,10.1039/d4tc01324g,10.1039/d4tc01324g,PCE10,COTIC-4F,PCE10,COTIC-4F,CCCCC(CC)COC(=O)c1sc2c(-c3cc4c(-c5ccc(CC(CC)CCCC)s5)c5sccc5c(-c5ccc(CC(CC)CCCC)s5)c4s3)scc2c1F,CCCCC(CC)COc1cc(/C=C2\C(=O)c3cc(F)c(F)cc3C2=C(C#N)C#N)sc1-c1cc2c(s1)-c1sc(-c3sc(/C=C4\C(=O)c5cc(F)c(F)cc5C4=C(C#N)C#N)cc3OCC(CC)CCCC)cc1C2(CC(CC)CCCC)CC(CC)CCCC,0.56,19.21,57.1,6.1,6.142589600000001,0.6981901639344464,,,,,,,inverted,OPV,ZnO,,MoO3,,100.0,,,,-5.21,-3.6,,-5.26,-4.16,
69202,10.1039/d4tc01324g,10.1039/d4tc01324g,PCE10,COTIC-4F,PCE10,COTIC-4F,CCCCC(CC)COC(=O)c1sc2c(-c3cc4c(-c5ccc(CC(CC)CCCC)s5)c5sccc5c(-c5ccc(CC(CC)CCCC)s5)c4s3)scc2c1F,CCCCC(CC)COc1cc(/C=C2\C(=O)c3cc(F)c(F)cc3C2=C(C#N)C#N)sc1-c1cc2c(s1)-c1sc(-c3sc(/C=C4\C(=O)c5cc(F)c(F)cc5C4=C(C#N)C#N)cc3OCC(CC)CCCC)cc1C2(CC(CC)CCCC)CC(CC)CCCC,0.56,20.82,42.9,5.0,5.001796800000001,0.0359360000000208,,,,,,,conventional,OPV,ZnO,,MoO3,,100.0,,,,-5.21,-3.6,,-5.26,-4.16,
69203,10.1039/d4tc01461h,10.1039/d4tc01461h,PE56,BTA5,PE56,BTA5,,CCCCCCCCn1nc2c(/C=c3/sc(=C(C#N)C#N)n(Cc4ccccc4)c3=O)ccc(-c3cc4c(s3)-c3cc5c(cc3C4(c3ccc(CCCCCC)cc3)c3ccc(CCCCCC)cc3)-c3sc(-c4ccc(/C=c6/sc(=C(C#N)C#N)n(Cc7ccccc7)c6=O)c6nn(CCCCCCCC)nc46)cc3C5(c3ccc(CCCCCC)cc3)c3ccc(CCCCCC)cc3)c2n1,1.25,7.31,59.45,5.44,5.4322437500000005,0.1425781249999983,5.21,5.44,,,,,,,,,,,,,,,,,,-5.55,-3.71,
69204,10.1039/d4tc01461h,10.1039/d4tc01461h,PE56,BTA5-Cl,PE56,BTA5-Cl,,,1.2,11.91,68.0,9.71,9.71856,0.0881565396498376,9.54,9.71,,,,,ITO/PEDOT:PSS/active layer/PFN-Br/Ag,,PFN-Br,,PEDOT:PSS,,,,,,,,,,,
69205,10.1039/d4tc01461h,10.1039/d4tc01461h,PE56,Cl-BTA5,PE56,Cl-BTA5,,,1.17,13.52,70.67,11.18,11.178863279999998,0.0101674418604798,11.03,11.18,,,,,ITO/PEDOT:PSS/active layer/PFN-Br/Ag,,PFN-Br,,PEDOT:PSS,,,,,,,,,,,
69206,10.1039/d4tc01588f,10.1039/d4tc01588f,TBz3Ir,Y6,TBz3Ir,Y6,,CCCCCCCCCCCc1c(/C=C2\C(=O)c3cc(F)c(F)cc3C2=C(C#N)C#N)sc2c1sc1c3c4nsnc4c4c5sc6c(CCCCCCCCCCC)c(/C=C7\C(=O)c8cc(F)c(F)cc8C7=C(C#N)C#N)sc6c5n(CC(CC)CCCC)c4c3n(CC(CC)CCCC)c21,0.75,24.17,63.0,11.35,11.420325,0.6196035242290785,10.98,11.35,,,,,,,,,,,,,,,,,,-5.65,-4.09,
69207,10.1039/d4tc01588f,10.1039/d4tc01588f,ATBz3Ir,Y6,ATBz3Ir,Y6,,CCCCCCCCCCCc1c(/C=C2\C(=O)c3cc(F)c(F)cc3C2=C(C#N)C#N)sc2c1sc1c3c4nsnc4c4c5sc6c(CCCCCCCCCCC)c(/C=C7\C(=O)c8cc(F)c(F)cc8C7=C(C#N)C#N)sc6c5n(CC(CC)CCCC)c4c3n(CC(CC)CCCC)c21,0.84,17.14,45.0,6.8,6.4789200000000005,4.721764705882344,6.32,6.8,,,,,ITO/PEDOT:PSS/active layer/PDINN/Ag,,PDINN,,PEDOT:PSS,,,,,,,,,-5.65,-4.09,
69208,10.1039/d4tc01588f,10.1039/d4tc01588f,PM6,Y6,PM6,Y6,COC(=O)C(C)(C)c1cc(C)cc(-c2sc3c4sc5cc(/C=C6/C(=O)c7cc(F)cc(c7)C(=O)/C6=C\c6cc(C(C)(C)C(=O)OC)c(-c7cc(C)cc(C(C)(C)C(=O)OC)c7)s6)sc5c4c(C(C)(C)C(=O)OC)ccc2-3)c1,CCCCCCCCCCCc1c(/C=C2\C(=O)c3cc(F)c(F)cc3C2=C(C#N)C#N)sc2c1sc1c3c4nsnc4c4c5sc6c(CCCCCCCCCCC)c(/C=C7\C(=O)c8cc(F)c(F)cc8C7=C(C#N)C#N)sc6c5n(CC(CC)CCCC)c4c3n(CC(CC)CCCC)c21,0.86,26.71,66.0,15.14,15.160596,0.1360369881109603,14.85,15.14,,,,,ITO/PEDOT:PSS/active layer/PDINN/Ag,,PDINN,,PEDOT:PSS,,,,,,-5.56,-3.65,,-5.65,-4.09,
69211,10.1039/d4tc01588f,10.1039/d4tc01588f,PM6',Y6',PM6',Y6',,,0.86,26.3,71.0,16.11,16.05878,0.3179391682185022,15.89,16.11,,,,,,,,,,,,,,,,,,,,
69218,10.1039/d4tc01787k,10.1039/d4tc01787k,PClBDT-ClBT,Y6,PClBDT-ClBT,Y6,,CCCCCCCCCCCc1c(/C=C2\C(=O)c3cc(F)c(F)cc3C2=C(C#N)C#N)sc2c1sc1c3c4nsnc4c4c5sc6c(CCCCCCCCCCC)c(/C=C7\C(=O)c8cc(F)c(F)cc8C7=C(C#N)C#N)sc6c5n(CC(CC)CCCC)c4c3n(CC(CC)CCCC)c21,0.89,4.12,38.5,1.42,1.4117180000000005,0.5832394366196957,1.42,,1:1,DIO,,3 vol%,ITO/PEDOT:PSS/PClBDT-ClBT:Y6/PDINN/Al,,PDINN,,PEDOT:PSS,,,,,110.0,,,,-5.65,-4.09,
69219,10.1039/d4tc01787k,10.1039/d4tc01787k,PClBDT-TClBT,Y6,PClBDT-TClBT,Y6,,CCCCCCCCCCCc1c(/C=C2\C(=O)c3cc(F)c(F)cc3C2=C(C#N)C#N)sc2c1sc1c3c4nsnc4c4c5sc6c(CCCCCCCCCCC)c(/C=C7\C(=O)c8cc(F)c(F)cc8C7=C(C#N)C#N)sc6c5n(CC(CC)CCCC)c4c3n(CC(CC)CCCC)c21,0.87,22.45,59.21,11.52,11.564601149999998,0.387162760416652,11.52,,1:1,,,,ITO/PEDOT:PSS/PClBDT-TClBT:Y6/PDINN/Al,,PDINN,,PEDOT:PSS,,,,,110.0,,,,-5.65,-4.09,
69220,10.1039/d4tc01787k,10.1039/d4tc01787k,PClBDT-DTClBT,Y6,PClBDT-DTClBT,Y6,,CCCCCCCCCCCc1c(/C=C2\C(=O)c3cc(F)c(F)cc3C2=C(C#N)C#N)sc2c1sc1c3c4nsnc4c4c5sc6c(CCCCCCCCCCC)c(/C=C7\C(=O)c8cc(F)c(F)cc8C7=C(C#N)C#N)sc6c5n(CC(CC)CCCC)c4c3n(CC(CC)CCCC)c21,0.81,18.57,62.99,9.48,9.47476683,0.055202215189877,9.48,,1.2:1,,,,ITO/PEDOT:PSS/PClBDT-DTClBT:Y6/PDINN/Al,,PDINN,,PEDOT:PSS,,,,,110.0,,,,-5.65,-4.09,
69223,10.1039/d4tc02217c,10.1039/d4tc02217c,PBDB-T,PYTSL,PBDB-T,PYTSL,CCCCC(CC)Cc1ccc(-c2c3cc(-c4ccc(-c5sc(-c6cccs6)c6c5C(=O)c5c(CC(CC)CCCC)sc(CC(CC)CCCC)c5C6=O)s4)sc3c(-c3ccc(CC(CC)CCCC)s3)c3ccsc23)s1,,0.89,13.02,51.57,5.99,5.97582846,0.2365866444073527,5.1,5.99,,,,,,,,,,,,,,,-5.33,-3.48,,,,
69224,10.1039/d4tc02217c,10.1039/d4tc02217c,PBDB-T,PYTSM,PBDB-T,PYTSM,CCCCC(CC)Cc1ccc(-c2c3cc(-c4ccc(-c5sc(-c6cccs6)c6c5C(=O)c5c(CC(CC)CCCC)sc(CC(CC)CCCC)c5C6=O)s4)sc3c(-c3ccc(CC(CC)CCCC)s3)c3ccsc23)s1,,0.9,17.1,53.3,8.16,8.20287,0.5253676470588313,7.64,8.16,1:1,,,,conventional,,PFN-Br,,PEDOT:PSS,,95.0,chlorobenzene,,120.0,-5.33,-3.48,,,,
69225,10.1039/d4tc02217c,10.1039/d4tc02217c,PBDB-T,PYTSH,PBDB-T,PYTSH,CCCCC(CC)Cc1ccc(-c2c3cc(-c4ccc(-c5sc(-c6cccs6)c6c5C(=O)c5c(CC(CC)CCCC)sc(CC(CC)CCCC)c5C6=O)s4)sc3c(-c3ccc(CC(CC)CCCC)s3)c3ccsc23)s1,,0.9,18.55,56.32,9.43,9.402624,0.2903075291622323,8.6,9.43,1:1,,,,conventional,,PFN-Br,,PEDOT:PSS,,95.0,chlorobenzene,,120.0,-5.33,-3.48,,,,
69234,10.1039/d4tc02796e,10.1039/d4tc02796e,PM6,BTP-eC9,PM6,BTP-eC9,COC(=O)C(C)(C)c1cc(C)cc(-c2sc3c4sc5cc(/C=C6/C(=O)c7cc(F)cc(c7)C(=O)/C6=C\c6cc(C(C)(C)C(=O)OC)c(-c7cc(C)cc(C(C)(C)C(=O)OC)c7)s6)sc5c4c(C(C)(C)C(=O)OC)ccc2-3)c1,CCCCCCCCCc1c(C=C2C(=O)c3cc(Cl)c(Cl)cc3C2=C(C#N)C#N)sc2c1sc1c3c4nsnc4c4c5sc6c(CCCCCCCCC)c(C=C7C(=O)c8cc(Cl)c(Cl)cc8C7=C(C#N)C#N)sc6c5n(CC(CCCC)CCCCCC)c4c3n(CC(CCCC)CCCCCC)c21,0.845,27.57,77.95,18.0,18.159738675,0.8874370833333324,,,,,,,,,,,,,,,,,-5.56,-3.65,,-5.68,-3.9,
69235,10.1039/d4tc02796e,10.1039/d4tc02796e,PM6,BTP-eC9,PM6,BTP-eC9,COC(=O)C(C)(C)c1cc(C)cc(-c2sc3c4sc5cc(/C=C6/C(=O)c7cc(F)cc(c7)C(=O)/C6=C\c6cc(C(C)(C)C(=O)OC)c(-c7cc(C)cc(C(C)(C)C(=O)OC)c7)s6)sc5c4c(C(C)(C)C(=O)OC)ccc2-3)c1,CCCCCCCCCc1c(C=C2C(=O)c3cc(Cl)c(Cl)cc3C2=C(C#N)C#N)sc2c1sc1c3c4nsnc4c4c5sc6c(CCCCCCCCC)c(C=C7C(=O)c8cc(Cl)c(Cl)cc8C7=C(C#N)C#N)sc6c5n(CC(CCCC)CCCCCC)c4c3n(CC(CCCC)CCCCCC)c21,0.84,26.9,76.5,17.2,17.285939999999997,0.4996511627906816,,,,,,,,,,,,,,,,,-5.56,-3.65,,-5.68,-3.9,
69236,10.1039/d4tc02796e,10.1039/d4tc02796e,PM6,L8-BO,PM6,L8-BO,COC(=O)C(C)(C)c1cc(C)cc(-c2sc3c4sc5cc(/C=C6/C(=O)c7cc(F)cc(c7)C(=O)/C6=C\c6cc(C(C)(C)C(=O)OC)c(-c7cc(C)cc(C(C)(C)C(=O)OC)c7)s6)sc5c4c(C(C)(C)C(=O)OC)ccc2-3)c1,CCCCCCC(CCCC)Cc1c(/C=C2\C(=O)c3cc(F)c(F)cc3C2=C(C#N)C#N)sc2c1SC1c3c(c4c(c5nsnc35)c3sc5c(CC(CCCC)CCCCCC)c(/C=C6\C(=O)c7cc(F)c(F)cc7C6=C(C#N)C#N)sc5c3n4CC(CC)CCCC)N(CC(CC)CCCC)C21,0.885,25.74,80.2,18.22,18.2694798,0.2715686059275538,,,,,,,,,,,,,,,,,-5.56,-3.65,,-5.68,-3.9,
69237,10.1039/d4tc02796e,10.1039/d4tc02796e,PM6,BTP-eC9,PM6,BTP-eC9,COC(=O)C(C)(C)c1cc(C)cc(-c2sc3c4sc5cc(/C=C6/C(=O)c7cc(F)cc(c7)C(=O)/C6=C\c6cc(C(C)(C)C(=O)OC)c(-c7cc(C)cc(C(C)(C)C(=O)OC)c7)s6)sc5c4c(C(C)(C)C(=O)OC)ccc2-3)c1,CCCCCCCCCc1c(C=C2C(=O)c3cc(Cl)c(Cl)cc3C2=C(C#N)C#N)sc2c1sc1c3c4nsnc4c4c5sc6c(CCCCCCCCC)c(C=C7C(=O)c8cc(Cl)c(Cl)cc8C7=C(C#N)C#N)sc6c5n(CC(CCCC)CCCCCC)c4c3n(CC(CCCC)CCCCCC)c21,0.846,26.58,78.5,17.65,17.652043799999998,0.0115796033994286,,,,,,,,,,,,,,,,,-5.56,-3.65,,-5.68,-3.9,
69238,10.1039/d4tc02796e,10.1039/d4tc02796e,PM6,BTP-eC9,PM6,BTP-eC9,COC(=O)C(C)(C)c1cc(C)cc(-c2sc3c4sc5cc(/C=C6/C(=O)c7cc(F)cc(c7)C(=O)/C6=C\c6cc(C(C)(C)C(=O)OC)c(-c7cc(C)cc(C(C)(C)C(=O)OC)c7)s6)sc5c4c(C(C)(C)C(=O)OC)ccc2-3)c1,CCCCCCCCCc1c(C=C2C(=O)c3cc(Cl)c(Cl)cc3C2=C(C#N)C#N)sc2c1sc1c3c4nsnc4c4c5sc6c(CCCCCCCCC)c(C=C7C(=O)c8cc(Cl)c(Cl)cc8C7=C(C#N)C#N)sc6c5n(CC(CCCC)CCCCCC)c4c3n(CC(CCCC)CCCCCC)c21,0.846,27.16,76.81,17.65,17.648910216,0.0061744135977207,,,,,,,,,,,,,,,,,-5.56,-3.65,,-5.68,-3.9,
69239,10.1039/d4tc02796e,10.1039/d4tc02796e,PM6,L8-BO,PM6,L8-BO,COC(=O)C(C)(C)c1cc(C)cc(-c2sc3c4sc5cc(/C=C6/C(=O)c7cc(F)cc(c7)C(=O)/C6=C\c6cc(C(C)(C)C(=O)OC)c(-c7cc(C)cc(C(C)(C)C(=O)OC)c7)s6)sc5c4c(C(C)(C)C(=O)OC)ccc2-3)c1,CCCCCCC(CCCC)Cc1c(/C=C2\C(=O)c3cc(F)c(F)cc3C2=C(C#N)C#N)sc2c1SC1c3c(c4c(c5nsnc35)c3sc5c(CC(CCCC)CCCCCC)c(/C=C6\C(=O)c7cc(F)c(F)cc7C6=C(C#N)C#N)sc5c3n4CC(CC)CCCC)N(CC(CC)CCCC)C21,0.88,26.16,79.34,18.3,18.264702720000003,0.1928813114754,,,,,,,,,,,,,,,,,-5.56,-3.65,,-5.68,-3.9,
69240,10.1039/d4tc02796e,10.1039/d4tc02796e,D18,BTP-Cy-4F,D18,BTP-Cy-4F,CCCCCCC(CCCC)Cc1csc(-c2cc3c4nsnc4c4cc(-c5cc(CC(CCCC)CCCCCC)c(-c6cc7c(-c8cc(F)c(CC(CC)CCCC)s8)c8sccc8c(-c8cc(F)c(CC(CC)CCCC)s8)c7s6)s5)sc4c3s2)c1,CCCCCCC(CCCC)Cc1c(/C=C2\C(=O)c3cc(F)c(F)cc3C2=C(C#N)C#N)sc2c1sc1c3c4nsnc4c4c5sc6c(CC(CCCC)CCCCCC)c(/C=C7\C(=O)c8cc(F)c(F)cc8C7=C(C#N)C#N)sc6c5n(CCCCCCCCCCc5ccccc5)c4c3n(CCCCCCCCCCc3ccccc3)c21,0.937,24.86,79.51,18.52,18.520916282,0.0049475269978518,,,,,,,,,,,,,,,,,-5.51,-2.77,,-5.66,-3.89,
69241,10.1039/d4tc02796e,10.1039/d4tc02796e,PBQx,eC-2Cl,PBQx,eC-2Cl,,,0.873,26.27,79.94,18.32,18.333207774,0.0720948362445297,,,,,,,,,,,,,,,,,,,,,,
69242,10.1039/d4tc02796e,10.1039/d4tc02796e,PM6,L8-BO,PM6,L8-BO,COC(=O)C(C)(C)c1cc(C)cc(-c2sc3c4sc5cc(/C=C6/C(=O)c7cc(F)cc(c7)C(=O)/C6=C\c6cc(C(C)(C)C(=O)OC)c(-c7cc(C)cc(C(C)(C)C(=O)OC)c7)s6)sc5c4c(C(C)(C)C(=O)OC)ccc2-3)c1,CCCCCCC(CCCC)Cc1c(/C=C2\C(=O)c3cc(F)c(F)cc3C2=C(C#N)C#N)sc2c1SC1c3c(c4c(c5nsnc35)c3sc5c(CC(CCCC)CCCCCC)c(/C=C6\C(=O)c7cc(F)c(F)cc7C6=C(C#N)C#N)sc5c3n4CC(CC)CCCC)N(CC(CC)CCCC)C21,0.888,25.7,79.9,18.2,18.2344584,0.1893318681318785,,,,,,,,,,,,,,,,,-5.56,-3.65,,-5.68,-3.9,
69243,10.1039/d4tc02796e,10.1039/d4tc02796e,PM6,BTP-eC9,PM6,BTP-eC9,COC(=O)C(C)(C)c1cc(C)cc(-c2sc3c4sc5cc(/C=C6/C(=O)c7cc(F)cc(c7)C(=O)/C6=C\c6cc(C(C)(C)C(=O)OC)c(-c7cc(C)cc(C(C)(C)C(=O)OC)c7)s6)sc5c4c(C(C)(C)C(=O)OC)ccc2-3)c1,CCCCCCCCCc1c(C=C2C(=O)c3cc(Cl)c(Cl)cc3C2=C(C#N)C#N)sc2c1sc1c3c4nsnc4c4c5sc6c(CCCCCCCCC)c(C=C7C(=O)c8cc(Cl)c(Cl)cc8C7=C(C#N)C#N)sc6c5n(CC(CCCC)CCCCCC)c4c3n(CC(CCCC)CCCCCC)c21,0.848,27.65,78.63,18.5,18.43653336,0.3430629189189268,,,,,,,,,,,,,,,,,-5.56,-3.65,,-5.68,-3.9,
69244,10.1039/d4tc02796e,10.1039/d4tc02796e,PM6,Tri-V,PM6,Tri-V,COC(=O)C(C)(C)c1cc(C)cc(-c2sc3c4sc5cc(/C=C6/C(=O)c7cc(F)cc(c7)C(=O)/C6=C\c6cc(C(C)(C)C(=O)OC)c(-c7cc(C)cc(C(C)(C)C(=O)OC)c7)s6)sc5c4c(C(C)(C)C(=O)OC)ccc2-3)c1,,0.909,26.13,77.8,18.48,18.47918826,0.0043925324675496,,,,,,,,,,,,,,,,,-5.56,-3.65,,,,
69245,10.1039/d4tc02796e,10.1039/d4tc02796e,D18,L8-BO,D18,L8-BO,CCCCCCC(CCCC)Cc1csc(-c2cc3c4nsnc4c4cc(-c5cc(CC(CCCC)CCCCCC)c(-c6cc7c(-c8cc(F)c(CC(CC)CCCC)s8)c8sccc8c(-c8cc(F)c(CC(CC)CCCC)s8)c7s6)s5)sc4c3s2)c1,CCCCCCC(CCCC)Cc1c(/C=C2\C(=O)c3cc(F)c(F)cc3C2=C(C#N)C#N)sc2c1SC1c3c(c4c(c5nsnc35)c3sc5c(CC(CCCC)CCCCCC)c(/C=C6\C(=O)c7cc(F)c(F)cc7C6=C(C#N)C#N)sc5c3n4CC(CC)CCCC)N(CC(CC)CCCC)C21,0.901,27.2,78.7,19.3,19.2871664,0.066495336787567,,,,,,,,,,,,,,,,,-5.51,-2.77,,-5.68,-3.9,
69252,10.1039/d4tc03054k,10.1039/d4tc03054k,PM6,Y6,PM6,Y6,COC(=O)C(C)(C)c1cc(C)cc(-c2sc3c4sc5cc(/C=C6/C(=O)c7cc(F)cc(c7)C(=O)/C6=C\c6cc(C(C)(C)C(=O)OC)c(-c7cc(C)cc(C(C)(C)C(=O)OC)c7)s6)sc5c4c(C(C)(C)C(=O)OC)ccc2-3)c1,CCCCCCCCCCCc1c(/C=C2\C(=O)c3cc(F)c(F)cc3C2=C(C#N)C#N)sc2c1sc1c3c4nsnc4c4c5sc6c(CCCCCCCCCCC)c(/C=C7\C(=O)c8cc(F)c(F)cc8C7=C(C#N)C#N)sc6c5n(CC(CC)CCCC)c4c3n(CC(CC)CCCC)c21,0.836,25.34,67.0,14.1,14.193440799999998,0.6627007092198439,13.07,14.1,1:1.2,1-CN,,0.5 vol%,ITO/PEDOT:PSS/PM6:Y6/PDINN/Ag,,PDINN,,PEDOT:PSS,,,chloroform,,,-5.56,-3.65,,-5.65,-4.09,
69253,10.1039/d4tc03054k,10.1039/d4tc03054k,PM6,Y6,PM6,Y6,COC(=O)C(C)(C)c1cc(C)cc(-c2sc3c4sc5cc(/C=C6/C(=O)c7cc(F)cc(c7)C(=O)/C6=C\c6cc(C(C)(C)C(=O)OC)c(-c7cc(C)cc(C(C)(C)C(=O)OC)c7)s6)sc5c4c(C(C)(C)C(=O)OC)ccc2-3)c1,CCCCCCCCCCCc1c(/C=C2\C(=O)c3cc(F)c(F)cc3C2=C(C#N)C#N)sc2c1sc1c3c4nsnc4c4c5sc6c(CCCCCCCCCCC)c(/C=C7\C(=O)c8cc(F)c(F)cc8C7=C(C#N)C#N)sc6c5n(CC(CC)CCCC)c4c3n(CC(CC)CCCC)c21,0.845,25.71,72.0,15.61,15.641964,0.2047661755285094,15.27,15.61,1:1.2,1-CN,,0.5 vol%,ITO/PEDOT:PSS/PM6:Y6/PDINN/Ag,,PDINN,,PEDOT:PSS,,,chloroform,,,-5.56,-3.65,,-5.65,-4.09,
69260,10.1039/d4tc03144j,10.1039/d4tc03144j,PM6,Y6,PM6,Y6,COC(=O)C(C)(C)c1cc(C)cc(-c2sc3c4sc5cc(/C=C6/C(=O)c7cc(F)cc(c7)C(=O)/C6=C\c6cc(C(C)(C)C(=O)OC)c(-c7cc(C)cc(C(C)(C)C(=O)OC)c7)s6)sc5c4c(C(C)(C)C(=O)OC)ccc2-3)c1,CCCCCCCCCCCc1c(/C=C2\C(=O)c3cc(F)c(F)cc3C2=C(C#N)C#N)sc2c1sc1c3c4nsnc4c4c5sc6c(CCCCCCCCCCC)c(/C=C7\C(=O)c8cc(F)c(F)cc8C7=C(C#N)C#N)sc6c5n(CC(CC)CCCC)c4c3n(CC(CC)CCCC)c21,0.83,25.09,74.52,15.55,15.51856644,0.2021450803858633,15.46,15.55,,,,,ITO/ETL/active layer/MoO3/Ag,,w/o,,MoO3,,,,,,-5.56,-3.65,,-5.65,-4.09,
69261,10.1039/d4tc03144j,10.1039/d4tc03144j,PM6,Y6,PM6,Y6,COC(=O)C(C)(C)c1cc(C)cc(-c2sc3c4sc5cc(/C=C6/C(=O)c7cc(F)cc(c7)C(=O)/C6=C\c6cc(C(C)(C)C(=O)OC)c(-c7cc(C)cc(C(C)(C)C(=O)OC)c7)s6)sc5c4c(C(C)(C)C(=O)OC)ccc2-3)c1,CCCCCCCCCCCc1c(/C=C2\C(=O)c3cc(F)c(F)cc3C2=C(C#N)C#N)sc2c1sc1c3c4nsnc4c4c5sc6c(CCCCCCCCCCC)c(/C=C7\C(=O)c8cc(F)c(F)cc8C7=C(C#N)C#N)sc6c5n(CC(CC)CCCC)c4c3n(CC(CC)CCCC)c21,0.84,25.58,74.81,16.27,16.07457432,1.2011412415488605,16.17,16.27,,,,,ITO/ETL/active layer/MoO3/Ag,,0.01 mg mL−1,,MoO3,,,,,,-5.56,-3.65,,-5.65,-4.09,
69262,10.1039/d4tc03144j,10.1039/d4tc03144j,PM6,Y6,PM6,Y6,COC(=O)C(C)(C)c1cc(C)cc(-c2sc3c4sc5cc(/C=C6/C(=O)c7cc(F)cc(c7)C(=O)/C6=C\c6cc(C(C)(C)C(=O)OC)c(-c7cc(C)cc(C(C)(C)C(=O)OC)c7)s6)sc5c4c(C(C)(C)C(=O)OC)ccc2-3)c1,CCCCCCCCCCCc1c(/C=C2\C(=O)c3cc(F)c(F)cc3C2=C(C#N)C#N)sc2c1sc1c3c4nsnc4c4c5sc6c(CCCCCCCCCCC)c(/C=C7\C(=O)c8cc(F)c(F)cc8C7=C(C#N)C#N)sc6c5n(CC(CC)CCCC)c4c3n(CC(CC)CCCC)c21,0.84,26.37,75.72,16.77,16.77258576,0.0154189624329085,16.65,16.77,,,,,ITO/ETL/active layer/MoO3/Ag,,0.02 mg mL−1,,MoO3,,,,,,-5.56,-3.65,,-5.65,-4.09,
69263,10.1039/d4tc03144j,10.1039/d4tc03144j,PM6,Y6,PM6,Y6,COC(=O)C(C)(C)c1cc(C)cc(-c2sc3c4sc5cc(/C=C6/C(=O)c7cc(F)cc(c7)C(=O)/C6=C\c6cc(C(C)(C)C(=O)OC)c(-c7cc(C)cc(C(C)(C)C(=O)OC)c7)s6)sc5c4c(C(C)(C)C(=O)OC)ccc2-3)c1,CCCCCCCCCCCc1c(/C=C2\C(=O)c3cc(F)c(F)cc3C2=C(C#N)C#N)sc2c1sc1c3c4nsnc4c4c5sc6c(CCCCCCCCCCC)c(/C=C7\C(=O)c8cc(F)c(F)cc8C7=C(C#N)C#N)sc6c5n(CC(CC)CCCC)c4c3n(CC(CC)CCCC)c21,0.84,26.29,75.41,16.66,16.653242759999998,0.0405596638655608,16.53,16.66,,,,,ITO/ETL/active layer/MoO3/Ag,,0.1 mg mL−1,,MoO3,,,,,,-5.56,-3.65,,-5.65,-4.09,
69264,10.1039/d4tc03144j,10.1039/d4tc03144j,PM6,Y6,PM6,Y6,COC(=O)C(C)(C)c1cc(C)cc(-c2sc3c4sc5cc(/C=C6/C(=O)c7cc(F)cc(c7)C(=O)/C6=C\c6cc(C(C)(C)C(=O)OC)c(-c7cc(C)cc(C(C)(C)C(=O)OC)c7)s6)sc5c4c(C(C)(C)C(=O)OC)ccc2-3)c1,CCCCCCCCCCCc1c(/C=C2\C(=O)c3cc(F)c(F)cc3C2=C(C#N)C#N)sc2c1sc1c3c4nsnc4c4c5sc6c(CCCCCCCCCCC)c(/C=C7\C(=O)c8cc(F)c(F)cc8C7=C(C#N)C#N)sc6c5n(CC(CC)CCCC)c4c3n(CC(CC)CCCC)c21,0.84,25.95,74.96,16.3,16.339780799999996,0.2440539877300337,16.19,16.3,,,,,ITO/ETL/active layer/MoO3/Ag,,0.2 mg mL−1,,MoO3,,,,,,-5.56,-3.65,,-5.65,-4.09,
69265,10.1039/d4tc03144j,10.1039/d4tc03144j,PM6,L8-BO,PM6,L8-BO,COC(=O)C(C)(C)c1cc(C)cc(-c2sc3c4sc5cc(/C=C6/C(=O)c7cc(F)cc(c7)C(=O)/C6=C\c6cc(C(C)(C)C(=O)OC)c(-c7cc(C)cc(C(C)(C)C(=O)OC)c7)s6)sc5c4c(C(C)(C)C(=O)OC)ccc2-3)c1,CCCCCCC(CCCC)Cc1c(/C=C2\C(=O)c3cc(F)c(F)cc3C2=C(C#N)C#N)sc2c1SC1c3c(c4c(c5nsnc35)c3sc5c(CC(CCCC)CCCCCC)c(/C=C6\C(=O)c7cc(F)c(F)cc7C6=C(C#N)C#N)sc5c3n4CC(CC)CCCC)N(CC(CC)CCCC)C21,0.88,25.9,76.47,17.43,17.4290424,0.0054939759036119,,,,,,,ITO/ETL/active layer/MoO3/Ag,,w/o,,MoO3,,,,,,-5.56,-3.65,,-5.68,-3.9,
69266,10.1039/d4tc03144j,10.1039/d4tc03144j,PM6,L8-BO,PM6,L8-BO,COC(=O)C(C)(C)c1cc(C)cc(-c2sc3c4sc5cc(/C=C6/C(=O)c7cc(F)cc(c7)C(=O)/C6=C\c6cc(C(C)(C)C(=O)OC)c(-c7cc(C)cc(C(C)(C)C(=O)OC)c7)s6)sc5c4c(C(C)(C)C(=O)OC)ccc2-3)c1,CCCCCCC(CCCC)Cc1c(/C=C2\C(=O)c3cc(F)c(F)cc3C2=C(C#N)C#N)sc2c1SC1c3c(c4c(c5nsnc35)c3sc5c(CC(CCCC)CCCCCC)c(/C=C6\C(=O)c7cc(F)c(F)cc7C6=C(C#N)C#N)sc5c3n4CC(CC)CCCC)N(CC(CC)CCCC)C21,0.88,26.53,77.99,18.21,18.20785736,0.0117662822624868,,,,,,,ITO/ETL/active layer/MoO3/Ag,,0.02 mg mL−1,,MoO3,,,,,,-5.56,-3.65,,-5.68,-3.9,
69273,10.1039/d4tc03277b,10.1039/d4tc03277b,PM6,Y6,PM6,Y6,COC(=O)C(C)(C)c1cc(C)cc(-c2sc3c4sc5cc(/C=C6/C(=O)c7cc(F)cc(c7)C(=O)/C6=C\c6cc(C(C)(C)C(=O)OC)c(-c7cc(C)cc(C(C)(C)C(=O)OC)c7)s6)sc5c4c(C(C)(C)C(=O)OC)ccc2-3)c1,CCCCCCCCCCCc1c(/C=C2\C(=O)c3cc(F)c(F)cc3C2=C(C#N)C#N)sc2c1sc1c3c4nsnc4c4c5sc6c(CCCCCCCCCCC)c(/C=C7\C(=O)c8cc(F)c(F)cc8C7=C(C#N)C#N)sc6c5n(CC(CC)CCCC)c4c3n(CC(CC)CCCC)c21,0.8452,27.05,71.22,16.28,16.282786451999996,0.0171157985257688,16.01,16.28,,,,,ITO/PEDOT:PSS/BHJ active layer/PFN-Br/Ag,normal,PFN-Br,,PEDOT:PSS,,,,,,-5.56,-3.65,,-5.65,-4.09,
69274,10.1039/d4tc03277b,10.1039/d4tc03277b,PM6,Y6,PM6,Y6,COC(=O)C(C)(C)c1cc(C)cc(-c2sc3c4sc5cc(/C=C6/C(=O)c7cc(F)cc(c7)C(=O)/C6=C\c6cc(C(C)(C)C(=O)OC)c(-c7cc(C)cc(C(C)(C)C(=O)OC)c7)s6)sc5c4c(C(C)(C)C(=O)OC)ccc2-3)c1,CCCCCCCCCCCc1c(/C=C2\C(=O)c3cc(F)c(F)cc3C2=C(C#N)C#N)sc2c1sc1c3c4nsnc4c4c5sc6c(CCCCCCCCCCC)c(/C=C7\C(=O)c8cc(F)c(F)cc8C7=C(C#N)C#N)sc6c5n(CC(CC)CCCC)c4c3n(CC(CC)CCCC)c21,0.8375,27.29,73.79,16.87,16.8649812125,0.0297497777119308,16.61,16.87,,CB,CB,,ITO/PEDOT:PSS/BHJ active layer/PFN-Br/Ag,normal,PFN-Br,,PEDOT:PSS,,,,,,-5.56,-3.65,,-5.65,-4.09,
69275,10.1039/d4tc03277b,10.1039/d4tc03277b,PM6,Y6,PM6,Y6,COC(=O)C(C)(C)c1cc(C)cc(-c2sc3c4sc5cc(/C=C6/C(=O)c7cc(F)cc(c7)C(=O)/C6=C\c6cc(C(C)(C)C(=O)OC)c(-c7cc(C)cc(C(C)(C)C(=O)OC)c7)s6)sc5c4c(C(C)(C)C(=O)OC)ccc2-3)c1,CCCCCCCCCCCc1c(/C=C2\C(=O)c3cc(F)c(F)cc3C2=C(C#N)C#N)sc2c1sc1c3c4nsnc4c4c5sc6c(CCCCCCCCCCC)c(/C=C7\C(=O)c8cc(F)c(F)cc8C7=C(C#N)C#N)sc6c5n(CC(CC)CCCC)c4c3n(CC(CC)CCCC)c21,0.8404,27.71,76.09,17.72,17.719446575600003,0.0031231625281944,17.41,17.72,,PDC,PDC,,ITO/PEDOT:PSS/active layer/PFN-Br/Ag,normal,PFN-Br,,PEDOT:PSS,,,,,,-5.56,-3.65,,-5.65,-4.09,
69276,10.1039/d4tc03309d,10.1039/d4tc03309d,PM6,PYIT,PM6,PY-IT,CC1=CC(=CC(=C1)C2=C3C=CC(=C4C5=C(C=C(S5)/C=C\6/C(=O)C7=CC(=CC(=C7)F)C(=O)/C6=C\C8=CC(=C(S8)C9=CC(=CC(=C9)C)C(C)(C)C(=O)OC)C(C)(C)C(=O)OC)SC4=C3S2)C(C)(C)C(=O)OC)C(C)(C)C(=O)OC,CCCCCCCCCCCc1c(/C=C2\C(=O)c3ccccc3C2=C(C#N)C#N)sc2c1sc1c3c4nsnc4c4c5sc6c(CCCCCCCCCCC)c(/C=C7\C(=O)c8cc(-c9cccs9)ccc8C7=C(C#N)C#N)sc6c5n(CC(CCCCCCCC)CCCCCCCCCC)c4c3n(CC(CCCCCCCC)CCCCCCCCCC)c21,0.944,24.26,63.11,14.58,14.453098784000002,0.8703787105624038,14.47,14.58,1:1.2,,,,ITO/PEDOT:PSS/active layer/PDINN/Ag,conventional,PDINN,,PEDOT:PSS,,100.0,chloroform,,100.0,-5.56,-3.65,,-5.68,-3.94,
69277,10.1039/d4tc03309d,10.1039/d4tc03309d,PM6,PYIT,PM6,PY-IT,CC1=CC(=CC(=C1)C2=C3C=CC(=C4C5=C(C=C(S5)/C=C\6/C(=O)C7=CC(=CC(=C7)F)C(=O)/C6=C\C8=CC(=C(S8)C9=CC(=CC(=C9)C)C(C)(C)C(=O)OC)C(C)(C)C(=O)OC)SC4=C3S2)C(C)(C)C(=O)OC)C(C)(C)C(=O)OC,CCCCCCCCCCCc1c(/C=C2\C(=O)c3ccccc3C2=C(C#N)C#N)sc2c1sc1c3c4nsnc4c4c5sc6c(CCCCCCCCCCC)c(/C=C7\C(=O)c8cc(-c9cccs9)ccc8C7=C(C#N)C#N)sc6c5n(CC(CCCCCCCC)CCCCCCCCCC)c4c3n(CC(CCCCCCCC)CCCCCCCCCC)c21,0.934,21.7,71.02,14.42,14.39419156,0.1789766990291296,14.4,14.42,1:1.2,1.0 vol% CN,CN,1.0 vol%,ITO/PEDOT:PSS/active layer/PDINN/Ag,conventional,PDINN,,PEDOT:PSS,,100.0,chloroform,,100.0,-5.56,-3.65,,-5.68,-3.94,
69278,10.1039/d4tc03309d,10.1039/d4tc03309d,PM6,PYIT,PM6,PY-IT,CC1=CC(=CC(=C1)C2=C3C=CC(=C4C5=C(C=C(S5)/C=C\6/C(=O)C7=CC(=CC(=C7)F)C(=O)/C6=C\C8=CC(=C(S8)C9=CC(=CC(=C9)C)C(C)(C)C(=O)OC)C(C)(C)C(=O)OC)SC4=C3S2)C(C)(C)C(=O)OC)C(C)(C)C(=O)OC,CCCCCCCCCCCc1c(/C=C2\C(=O)c3ccccc3C2=C(C#N)C#N)sc2c1sc1c3c4nsnc4c4c5sc6c(CCCCCCCCCCC)c(/C=C7\C(=O)c8cc(-c9cccs9)ccc8C7=C(C#N)C#N)sc6c5n(CC(CCCCCCCC)CCCCCCCCCC)c4c3n(CC(CCCCCCCC)CCCCCCCCCC)c21,0.948,23.23,55.94,12.48,12.319129176,1.2890290384615517,12.34,12.48,1:1.2,1.0 vol% DPE,DPE,1.0 vol%,ITO/PEDOT:PSS/active layer/PDINN/Ag,conventional,PDINN,,PEDOT:PSS,,100.0,chloroform,,100.0,-5.56,-3.65,,-5.68,-3.94,
69279,10.1039/d4tc03309d,10.1039/d4tc03309d,PM6,PYIT,PM6,PY-IT,CC1=CC(=CC(=C1)C2=C3C=CC(=C4C5=C(C=C(S5)/C=C\6/C(=O)C7=CC(=CC(=C7)F)C(=O)/C6=C\C8=CC(=C(S8)C9=CC(=CC(=C9)C)C(C)(C)C(=O)OC)C(C)(C)C(=O)OC)SC4=C3S2)C(C)(C)C(=O)OC)C(C)(C)C(=O)OC,CCCCCCCCCCCc1c(/C=C2\C(=O)c3ccccc3C2=C(C#N)C#N)sc2c1sc1c3c4nsnc4c4c5sc6c(CCCCCCCCCCC)c(/C=C7\C(=O)c8cc(-c9cccs9)ccc8C7=C(C#N)C#N)sc6c5n(CC(CCCCCCCC)CCCCCCCCCC)c4c3n(CC(CCCCCCCC)CCCCCCCCCC)c21,0.946,24.82,70.27,16.67,16.499199244,1.0245996160767965,16.5,16.67,1:1.2,0.6 vol% CN + 0.4 vol% DPE,CN+DPE,0.6 vol%,ITO/PEDOT:PSS/active layer/PDINN/Ag,conventional,PDINN,,PEDOT:PSS,,100.0,chloroform,,100.0,-5.56,-3.65,,-5.68,-3.94,
69284,10.1039/d4tc03519d,10.1039/d4tc03519d,P94,ITIC-4Cl,P94,ITIC-4Cl,,CCCCCCC1=CC=C(C2(C3=CC=C(CCCCCC)C=C3)C3=C(C=C4C(=C3)C3=C(C5=C(C=C(/C=C6\C(=O)C7=CC(Cl)=C(Cl)C=C7C6C(C#N)C#N)S5)S3)C4(C3=CC=C(CCCCCC)C=C3)C3=CC=C(CCCCCC)C=C3)C3=C2C2=C(C=C(/C=C4\C(=O)C5=C(C=C(Cl)C(Cl)=C5)C4=C(C#N)C#N)S2)S3)C=C1,0.9,16.88,71.4,10.82,10.847088,0.2503512014787513,10.75,10.82,,,,,,,,,,,,,,,,,,,,
