Repository: JiYiqaq/PCE-KA-GNN

# Data directory

- `raw/Active_Database.csv` is the immutable source dataset bundled under CC BY 4.0. Do not overwrite it with processed data.
- `processed/` is created and populated by the training pipeline. Generated `.pt` and `.pth` caches are intentionally ignored by Git because they can exceed GitHub's normal single-file limit.

See `../DATA_LICENSE.md` for provenance, license and checksum information.

File: data/raw/Active_Database.csv (part 233 of 471)
id,doi,doi_norm,donor,acceptor,donor_canonical,acceptor_canonical,donor_smiles,acceptor_smiles,voc,jsc,ff,pce,pce_recomputed,pce_relative_error_percent,pce_avg,pce_best,d_a_ratio,additive,additive_canonical,additive_ratio,device_structure,device_type,etl,etl_canonical,htl,htl_canonical,active_layer_thickness,solvent,solvent_canonical,annealing_temp,homo_d,lumo_d,eg_d,homo_a,lumo_a,eg_a
69285,10.1039/d4tc03519d,10.1039/d4tc03519d,P95,ITIC-4Cl,P95,ITIC-4Cl,,CCCCCCC1=CC=C(C2(C3=CC=C(CCCCCC)C=C3)C3=C(C=C4C(=C3)C3=C(C5=C(C=C(/C=C6\C(=O)C7=CC(Cl)=C(Cl)C=C7C6C(C#N)C#N)S5)S3)C4(C3=CC=C(CCCCCC)C=C3)C3=CC=C(CCCCCC)C=C3)C3=C2C2=C(C=C(/C=C4\C(=O)C5=C(C=C(Cl)C(Cl)=C5)C4=C(C#N)C#N)S2)S3)C=C1,0.86,20.87,75.3,13.51,13.5149946,0.0369696521095473,13.37,13.51,,,,,,,,,,,,,,,,,,,,
69286,10.1039/d4tc03528c,10.1039/d4tc03528c,PM6,BTP-eC9,PM6,BTP-eC9,CC1=CC(=CC(=C1)C2=C3C=CC(=C4C5=C(C=C(S5)/C=C\6/C(=O)C7=CC(=CC(=C7)F)C(=O)/C6=C\C8=CC(=C(S8)C9=CC(=CC(=C9)C)C(C)(C)C(=O)OC)C(C)(C)C(=O)OC)SC4=C3S2)C(C)(C)C(=O)OC)C(C)(C)C(=O)OC,CCCCCCCCCc1c(C=C2C(=O)c3cc(Cl)c(Cl)cc3C2=C(C#N)C#N)sc2c1sc1c3c4nsnc4c4c5sc6c(CCCCCCCCC)c(C=C7C(=O)c8cc(Cl)c(Cl)cc8C7=C(C#N)C#N)sc6c5n(CC(CCCC)CCCCCC)c4c3n(CC(CCCC)CCCCCC)c21,0.806,27.48,58.69,13.0,12.999177672,0.0063255999999994,12.81,13.0,,,,,ITO/PEDOT:PSS/PM6:BTP-eC9/PDINN/Ag,conventional,PDINN,,P-0,P-0,,,,,-5.56,-3.65,,-5.68,-3.9,
69287,10.1039/d4tc03528c,10.1039/d4tc03528c,PM6,BTP-eC9,PM6,BTP-eC9,CC1=CC(=CC(=C1)C2=C3C=CC(=C4C5=C(C=C(S5)/C=C\6/C(=O)C7=CC(=CC(=C7)F)C(=O)/C6=C\C8=CC(=C(S8)C9=CC(=CC(=C9)C)C(C)(C)C(=O)OC)C(C)(C)C(=O)OC)SC4=C3S2)C(C)(C)C(=O)OC)C(C)(C)C(=O)OC,CCCCCCCCCc1c(C=C2C(=O)c3cc(Cl)c(Cl)cc3C2=C(C#N)C#N)sc2c1sc1c3c4nsnc4c4c5sc6c(CCCCCCCCC)c(C=C7C(=O)c8cc(Cl)c(Cl)cc8C7=C(C#N)C#N)sc6c5n(CC(CCCC)CCCCCC)c4c3n(CC(CCCC)CCCCCC)c21,0.811,27.63,73.74,16.54,16.523607582,0.0991077267230882,16.24,16.54,,,,,ITO/PEDOT:PSS/PM6:BTP-eC9/PDINN/Ag,conventional,PDINN,,P-1,P-1,,,,,-5.56,-3.65,,-5.68,-3.9,
69288,10.1039/d4tc03528c,10.1039/d4tc03528c,PM6,BTP-eC9,PM6,BTP-eC9,CC1=CC(=CC(=C1)C2=C3C=CC(=C4C5=C(C=C(S5)/C=C\6/C(=O)C7=CC(=CC(=C7)F)C(=O)/C6=C\C8=CC(=C(S8)C9=CC(=CC(=C9)C)C(C)(C)C(=O)OC)C(C)(C)C(=O)OC)SC4=C3S2)C(C)(C)C(=O)OC)C(C)(C)C(=O)OC,CCCCCCCCCc1c(C=C2C(=O)c3cc(Cl)c(Cl)cc3C2=C(C#N)C#N)sc2c1sc1c3c4nsnc4c4c5sc6c(CCCCCCCCC)c(C=C7C(=O)c8cc(Cl)c(Cl)cc8C7=C(C#N)C#N)sc6c5n(CC(CCCC)CCCCCC)c4c3n(CC(CCCC)CCCCCC)c21,0.835,27.81,76.07,17.66,17.664480944999994,0.0253734144960014,17.49,17.66,,,,,ITO/PEDOT:PSS/PM6:BTP-eC9/PDINN/Ag,conventional,PDINN,,P-20,P-20,,,,,-5.56,-3.65,,-5.68,-3.9,
69289,10.1039/d4tc03528c,10.1039/d4tc03528c,PM6,BTP-eC9,PM6,BTP-eC9,CC1=CC(=CC(=C1)C2=C3C=CC(=C4C5=C(C=C(S5)/C=C\6/C(=O)C7=CC(=CC(=C7)F)C(=O)/C6=C\C8=CC(=C(S8)C9=CC(=CC(=C9)C)C(C)(C)C(=O)OC)C(C)(C)C(=O)OC)SC4=C3S2)C(C)(C)C(=O)OC)C(C)(C)C(=O)OC,CCCCCCCCCc1c(C=C2C(=O)c3cc(Cl)c(Cl)cc3C2=C(C#N)C#N)sc2c1sc1c3c4nsnc4c4c5sc6c(CCCCCCCCC)c(C=C7C(=O)c8cc(Cl)c(Cl)cc8C7=C(C#N)C#N)sc6c5n(CC(CCCC)CCCCCC)c4c3n(CC(CCCC)CCCCCC)c21,0.848,28.1,76.11,18.15,18.13609968,0.0765857851239539,17.98,18.15,,,,,ITO/PEDOT:PSS/PM6:BTP-eC9/PDINN/Ag,conventional,PDINN,,P-50,P-50,,,,,-5.56,-3.65,,-5.68,-3.9,
69290,10.1039/d4tc03528c,10.1039/d4tc03528c,PM6,BTP-eC9,PM6,BTP-eC9,CC1=CC(=CC(=C1)C2=C3C=CC(=C4C5=C(C=C(S5)/C=C\6/C(=O)C7=CC(=CC(=C7)F)C(=O)/C6=C\C8=CC(=C(S8)C9=CC(=CC(=C9)C)C(C)(C)C(=O)OC)C(C)(C)C(=O)OC)SC4=C3S2)C(C)(C)C(=O)OC)C(C)(C)C(=O)OC,CCCCCCCCCc1c(C=C2C(=O)c3cc(Cl)c(Cl)cc3C2=C(C#N)C#N)sc2c1sc1c3c4nsnc4c4c5sc6c(CCCCCCCCC)c(C=C7C(=O)c8cc(Cl)c(Cl)cc8C7=C(C#N)C#N)sc6c5n(CC(CCCC)CCCCCC)c4c3n(CC(CCCC)CCCCCC)c21,0.845,27.99,75.3,17.81,17.809617149999998,0.0021496350365028,17.71,17.81,,,,,ITO/PEDOT:PSS/PM6:BTP-eC9/PDINN/Ag,conventional,PDINN,,P-100,P-100,,,,,-5.56,-3.65,,-5.68,-3.9,
69291,10.1039/d4tc03528c,10.1039/d4tc03528c,PM6,BTP-eC9,PM6,BTP-eC9,CC1=CC(=CC(=C1)C2=C3C=CC(=C4C5=C(C=C(S5)/C=C\6/C(=O)C7=CC(=CC(=C7)F)C(=O)/C6=C\C8=CC(=C(S8)C9=CC(=CC(=C9)C)C(C)(C)C(=O)OC)C(C)(C)C(=O)OC)SC4=C3S2)C(C)(C)C(=O)OC)C(C)(C)C(=O)OC,CCCCCCCCCc1c(C=C2C(=O)c3cc(Cl)c(Cl)cc3C2=C(C#N)C#N)sc2c1sc1c3c4nsnc4c4c5sc6c(CCCCCCCCC)c(C=C7C(=O)c8cc(Cl)c(Cl)cc8C7=C(C#N)C#N)sc6c5n(CC(CCCC)CCCCCC)c4c3n(CC(CCCC)CCCCCC)c21,0.84,28.33,75.53,17.97,17.97402516,0.0223993322203739,17.76,17.97,,,,,ITO/PEDOT:PSS/PM6:BTP-eC9/PDINN/Ag,conventional,PDINN,,AI 4083,PEDOT:PSS,,,,,-5.56,-3.65,,-5.68,-3.9,
69292,10.1039/d4tc03545c,10.1039/d4tc03545c,PBDB-T,BT-4T-1,PBDB-T,BT-4T-1,CCCCC(CC)Cc1ccc(-c2c3cc(-c4ccc(-c5sc(-c6cccs6)c6c5C(=O)c5c(CC(CC)CCCC)sc(CC(CC)CCCC)c5C6=O)s4)sc3c(-c3ccc(CC(CC)CCCC)s3)c3ccsc23)s1,,0.78,8.8,49.55,3.42,3.401112,0.5522807017543864,3.1,3.42,1:1.0,,,,,,,,,,,,,110.0,-5.33,-3.48,,,,
69293,10.1039/d4tc03545c,10.1039/d4tc03545c,PBDB-T,BT-4T-2,PBDB-T,BT-4T-2,CCCCC(CC)Cc1ccc(-c2c3cc(-c4ccc(-c5sc(-c6cccs6)c6c5C(=O)c5c(CC(CC)CCCC)sc(CC(CC)CCCC)c5C6=O)s4)sc3c(-c3ccc(CC(CC)CCCC)s3)c3ccsc23)s1,,0.9,14.39,60.55,7.84,7.841830499999999,0.0233482142857094,7.62,7.84,1:1.2,0.5%DIO,DIO,0.5%,inverted,,ZnO,,MoO3,,,chloroform,,110.0,-5.33,-3.48,,,,
69294,10.1039/d4tc03545c,10.1039/d4tc03545c,PBDB-T,BT-4T-3,PBDB-T,BT-4T-3,CCCCC(CC)Cc1ccc(-c2c3cc(-c4ccc(-c5sc(-c6cccs6)c6c5C(=O)c5c(CC(CC)CCCC)sc(CC(CC)CCCC)c5C6=O)s4)sc3c(-c3ccc(CC(CC)CCCC)s3)c3ccsc23)s1,,0.84,16.95,64.87,9.28,9.2361906,0.472084051724126,9.19,9.28,1:1.2,0.5%DIO,DIO,0.5%,inverted,,ZnO,,MoO3,,,chloroform,,,-5.33,-3.48,,,,
69295,10.1039/d4tc03545c,10.1039/d4tc03545c,JD-40,BT-4T-3,JD40,BT-4T-3,CCCCCCC(CCCC)Cc1csc(-c2cc3c4nsnc4c4cc(-c5cc(CC(CCCC)CCCCCC)c(-c6cc7c(-c8ccc(CC(CC)CCCC)s8)c8sccc8c(-c8ccc(CC(CC)CCCC)s8)c7s6)s5)sc4c3s2)c1,,0.87,19.49,69.02,11.7,11.70323826,0.0276774358974344,11.56,11.7,1:1.0,-,,,inverted,,ZnO,,MoO3,,,chloroform,,110.0,-5.38,-3.32,,,,
69296,10.1039/d4tc03646h,10.1039/d4tc03646h,PM6,CH8-8,PM6,CH8-8,CC1=CC(=CC(=C1)C2=C3C=CC(=C4C5=C(C=C(S5)/C=C\6/C(=O)C7=CC(=CC(=C7)F)C(=O)/C6=C\C8=CC(=C(S8)C9=CC(=CC(=C9)C)C(C)(C)C(=O)OC)C(C)(C)C(=O)OC)SC4=C3S2)C(C)(C)C(=O)OC)C(C)(C)C(=O)OC,,0.932,23.92,70.7,15.8,15.761462080000005,0.2439108860759353,15.6,15.8,,,,,,,,,,,,,,,-5.56,-3.65,,,,
69297,10.1039/d4tc03646h,10.1039/d4tc03646h,PM6,CH8-9,PM6,CH8-9,CC1=CC(=CC(=C1)C2=C3C=CC(=C4C5=C(C=C(S5)/C=C\6/C(=O)C7=CC(=CC(=C7)F)C(=O)/C6=C\C8=CC(=C(S8)C9=CC(=CC(=C9)C)C(C)(C)C(=O)OC)C(C)(C)C(=O)OC)SC4=C3S2)C(C)(C)C(=O)OC)C(C)(C)C(=O)OC,,0.924,24.46,72.0,16.3,16.272748800000002,0.1671852760736102,16.0,16.3,,,,,ITO/PEDOT:PSS/active layer/PNDIT-F3N/Ag,,PNDIT-F3N,,PEDOT:PSS,,,,,,-5.56,-3.65,,,,
69313,10.1039/d4tc04301d,10.1039/d4tc04301d,PM1,PYF-T-o,PM1,PYF-T-o,,CCCCCCCCCCCCC(CCCCCCCCCC)Cn1c2c3sc(/C=C4\C(=O)c5c(F)cccc5C4=C(C#N)C#N)c(CCCCCCCCCCC)c3sc2c2c3nsnc3c3c4sc5c(CCCCCCCCCCC)c(/C=C6\C(=O)c7c(ccc(-c8cccs8)c7F)C6=C(C#N)C#N)sc5c4n(CC(CCCCCCCCCC)CCCCCCCCCCCC)c3c21,0.91,25.44,68.44,15.83,15.84413376,0.0892846493998736,15.68,15.83,,,,,,,,,,,,,,,,,,-5.715,-3.805,
69315,10.1039/d4tc04301d,10.1039/d4tc04301d,PM1,PYF-T-o,PM1,PYF-T-o,,CCCCCCCCCCCCC(CCCCCCCCCC)Cn1c2c3sc(/C=C4\C(=O)c5c(F)cccc5C4=C(C#N)C#N)c(CCCCCCCCCCC)c3sc2c2c3nsnc3c3c4sc5c(CCCCCCCCCCC)c(/C=C6\C(=O)c7c(ccc(-c8cccs8)c7F)C6=C(C#N)C#N)sc5c4n(CC(CCCCCCCCCC)CCCCCCCCCCCC)c3c21,0.91,25.85,69.72,16.32,16.4005842,0.493775735294121,16.15,16.32,,,,,bilayer,,PDIN,,PEDOT:PSS,,,o-xylene,,,,,,-5.715,-3.805,
69317,10.1039/d4tc04335a,10.1039/d4tc04335a,D18,Y6,D18,Y6,CCCCCCC(CCCC)CC1=CSC(C2=CC3=C(S2)C2=C(C=C(C4=CC(CC(CCCC)CCCCCC)=C(C5=CC6=C(C7=CC(F)=C(CC(CC)CCCC)S7)C7=C(C=CS7)C(C7=CC(F)=C(CC(CC)CCCC)S7)=C6S5)S4)S2)C2=NSN=C32)=C1,CCCCCCCCCCCc1c(/C=C2\C(=O)c3cc(F)c(F)cc3C2=C(C#N)C#N)sc2c1sc1c3c4nsnc4c4c5sc6c(CCCCCCCCCCC)c(/C=C7\C(=O)c8cc(F)c(F)cc8C7=C(C#N)C#N)sc6c5n(CC(CC)CCCC)c4c3n(CC(CC)CCCC)c21,0.609,26.14,54.72,8.71,8.711019072,0.0117000229620928,7.87,8.71,,,,,,,,,,,,,,,-5.51,-2.77,,-5.65,-4.09,
69318,10.1039/d4tc04335a,10.1039/d4tc04335a,D18,Y6,D18,Y6,CCCCCCC(CCCC)CC1=CSC(C2=CC3=C(S2)C2=C(C=C(C4=CC(CC(CCCC)CCCCCC)=C(C5=CC6=C(C7=CC(F)=C(CC(CC)CCCC)S7)C7=C(C=CS7)C(C7=CC(F)=C(CC(CC)CCCC)S7)=C6S5)S4)S2)C2=NSN=C32)=C1,CCCCCCCCCCCc1c(/C=C2\C(=O)c3cc(F)c(F)cc3C2=C(C#N)C#N)sc2c1sc1c3c4nsnc4c4c5sc6c(CCCCCCCCCCC)c(/C=C7\C(=O)c8cc(F)c(F)cc8C7=C(C#N)C#N)sc6c5n(CC(CC)CCCC)c4c3n(CC(CC)CCCC)c21,0.584,25.34,52.99,7.87,7.841756944,0.3588698348157558,7.87,7.87,,,,,,,,,,,,,,,-5.51,-2.77,,-5.65,-4.09,
69319,10.1039/d4tc04335a,10.1039/d4tc04335a,D18,Y6,D18,Y6,CCCCCCC(CCCC)CC1=CSC(C2=CC3=C(S2)C2=C(C=C(C4=CC(CC(CCCC)CCCCCC)=C(C5=CC6=C(C7=CC(F)=C(CC(CC)CCCC)S7)C7=C(C=CS7)C(C7=CC(F)=C(CC(CC)CCCC)S7)=C6S5)S4)S2)C2=NSN=C32)=C1,CCCCCCCCCCCc1c(/C=C2\C(=O)c3cc(F)c(F)cc3C2=C(C#N)C#N)sc2c1sc1c3c4nsnc4c4c5sc6c(CCCCCCCCCCC)c(/C=C7\C(=O)c8cc(F)c(F)cc8C7=C(C#N)C#N)sc6c5n(CC(CC)CCCC)c4c3n(CC(CC)CCCC)c21,0.593,24.82,58.52,8.62,8.613125752,0.0797476566125177,7.2,8.62,,,,,,,ST,ST,,,,,,,-5.51,-2.77,,-5.65,-4.09,
69320,10.1039/d4tc04335a,10.1039/d4tc04335a,D18,Y6,D18,Y6,CCCCCCC(CCCC)CC1=CSC(C2=CC3=C(S2)C2=C(C=C(C4=CC(CC(CCCC)CCCCCC)=C(C5=CC6=C(C7=CC(F)=C(CC(CC)CCCC)S7)C7=C(C=CS7)C(C7=CC(F)=C(CC(CC)CCCC)S7)=C6S5)S4)S2)C2=NSN=C32)=C1,CCCCCCCCCCCc1c(/C=C2\C(=O)c3cc(F)c(F)cc3C2=C(C#N)C#N)sc2c1sc1c3c4nsnc4c4c5sc6c(CCCCCCCCCCC)c(/C=C7\C(=O)c8cc(F)c(F)cc8C7=C(C#N)C#N)sc6c5n(CC(CC)CCCC)c4c3n(CC(CC)CCCC)c21,0.534,24.61,54.47,7.2,7.158305778,0.5790864166666705,7.2,7.2,,,,,,,ST,ST,,,,,,,-5.51,-2.77,,-5.65,-4.09,
69321,10.1039/d4tc04335a,10.1039/d4tc04335a,D18,Y6,D18,Y6,CCCCCCC(CCCC)CC1=CSC(C2=CC3=C(S2)C2=C(C=C(C4=CC(CC(CCCC)CCCCCC)=C(C5=CC6=C(C7=CC(F)=C(CC(CC)CCCC)S7)C7=C(C=CS7)C(C7=CC(F)=C(CC(CC)CCCC)S7)=C6S5)S4)S2)C2=NSN=C32)=C1,CCCCCCCCCCCc1c(/C=C2\C(=O)c3cc(F)c(F)cc3C2=C(C#N)C#N)sc2c1sc1c3c4nsnc4c4c5sc6c(CCCCCCCCCCC)c(/C=C7\C(=O)c8cc(F)c(F)cc8C7=C(C#N)C#N)sc6c5n(CC(CC)CCCC)c4c3n(CC(CC)CCCC)c21,0.841,25.2,74.25,15.74,15.735950999999998,0.0257242693773949,15.47,15.74,,,,,,,BDOPV-1,BDOPV-1,,,,,,,-5.51,-2.77,,-5.65,-4.09,
69322,10.1039/d4tc04335a,10.1039/d4tc04335a,D18,Y6,D18,Y6,CCCCCCC(CCCC)CC1=CSC(C2=CC3=C(S2)C2=C(C=C(C4=CC(CC(CCCC)CCCCCC)=C(C5=CC6=C(C7=CC(F)=C(CC(CC)CCCC)S7)C7=C(C=CS7)C(C7=CC(F)=C(CC(CC)CCCC)S7)=C6S5)S4)S2)C2=NSN=C32)=C1,CCCCCCCCCCCc1c(/C=C2\C(=O)c3cc(F)c(F)cc3C2=C(C#N)C#N)sc2c1sc1c3c4nsnc4c4c5sc6c(CCCCCCCCCCC)c(/C=C7\C(=O)c8cc(F)c(F)cc8C7=C(C#N)C#N)sc6c5n(CC(CC)CCCC)c4c3n(CC(CC)CCCC)c21,0.835,24.75,74.88,15.47,15.474887999999998,0.0315966386554464,15.47,15.47,,,,,,,BDOPV-1,BDOPV-1,,,,,,,-5.51,-2.77,,-5.65,-4.09,
69323,10.1039/d4tc04335a,10.1039/d4tc04335a,D18,Y6,D18,Y6,CCCCCCC(CCCC)CC1=CSC(C2=CC3=C(S2)C2=C(C=C(C4=CC(CC(CCCC)CCCCCC)=C(C5=CC6=C(C7=CC(F)=C(CC(CC)CCCC)S7)C7=C(C=CS7)C(C7=CC(F)=C(CC(CC)CCCC)S7)=C6S5)S4)S2)C2=NSN=C32)=C1,CCCCCCCCCCCc1c(/C=C2\C(=O)c3cc(F)c(F)cc3C2=C(C#N)C#N)sc2c1sc1c3c4nsnc4c4c5sc6c(CCCCCCCCCCC)c(/C=C7\C(=O)c8cc(F)c(F)cc8C7=C(C#N)C#N)sc6c5n(CC(CC)CCCC)c4c3n(CC(CC)CCCC)c21,0.848,27.14,76.02,17.49,17.495790144,0.0331054545454678,17.01,17.49,,,,,,,BDOPV-2,BDOPV-2,,,,,,,-5.51,-2.77,,-5.65,-4.09,
69324,10.1039/d4tc04335a,10.1039/d4tc04335a,D18,Y6,D18,Y6,CCCCCCC(CCCC)CC1=CSC(C2=CC3=C(S2)C2=C(C=C(C4=CC(CC(CCCC)CCCCCC)=C(C5=CC6=C(C7=CC(F)=C(CC(CC)CCCC)S7)C7=C(C=CS7)C(C7=CC(F)=C(CC(CC)CCCC)S7)=C6S5)S4)S2)C2=NSN=C32)=C1,CCCCCCCCCCCc1c(/C=C2\C(=O)c3cc(F)c(F)cc3C2=C(C#N)C#N)sc2c1sc1c3c4nsnc4c4c5sc6c(CCCCCCCCCCC)c(/C=C7\C(=O)c8cc(F)c(F)cc8C7=C(C#N)C#N)sc6c5n(CC(CC)CCCC)c4c3n(CC(CC)CCCC)c21,0.842,26.61,75.95,17.01,17.01706839,0.0415543209876369,17.01,17.01,,,,,,,BDOPV-2,BDOPV-2,,,,,,,-5.51,-2.77,,-5.65,-4.09,
69325,10.1039/d4tc04335a,10.1039/d4tc04335a,D18,L8-BO,D18,L8-BO,CCCCCCC(CCCC)CC1=CSC(C2=CC3=C(S2)C2=C(C=C(C4=CC(CC(CCCC)CCCCCC)=C(C5=CC6=C(C7=CC(F)=C(CC(CC)CCCC)S7)C7=C(C=CS7)C(C7=CC(F)=C(CC(CC)CCCC)S7)=C6S5)S4)S2)C2=NSN=C32)=C1,CCCCCCC(CCCC)CC1=C(/C=C2\C(=O)C3=CC(F)=C(F)C=C3C2=C(C#N)C#N)SC2=C1SC1C3=C(C4=C(C5=NSN=C35)C3=C(C5=C(S3)C(CC(CCCC)CCCCCC)=C(/C=C3\C(=O)C6=CC(F)=C(F)C=C6C3=C(C#N)C#N)S5)N4CC(CC)CCCC)N(CC(CC)CCCC)C21,0.595,24.5,59.89,8.73,8.73046475,0.0053235967926576,,8.73,,,,,ITO/PEDOT:PSS/D18:L8-BO/CIL/Ag,non-fullerene OSC,ST,ST,PEDOT:PSS,,,,,,-5.51,-2.77,,-5.68,-3.9,
69326,10.1039/d4tc04335a,10.1039/d4tc04335a,D18,L8-BO,D18,L8-BO,CCCCCCC(CCCC)CC1=CSC(C2=CC3=C(S2)C2=C(C=C(C4=CC(CC(CCCC)CCCCCC)=C(C5=CC6=C(C7=CC(F)=C(CC(CC)CCCC)S7)C7=C(C=CS7)C(C7=CC(F)=C(CC(CC)CCCC)S7)=C6S5)S4)S2)C2=NSN=C32)=C1,CCCCCCC(CCCC)CC1=C(/C=C2\C(=O)C3=CC(F)=C(F)C=C3C2=C(C#N)C#N)SC2=C1SC1C3=C(C4=C(C5=NSN=C35)C3=C(C5=C(S3)C(CC(CCCC)CCCCCC)=C(/C=C3\C(=O)C6=CC(F)=C(F)C=C6C3=C(C#N)C#N)S5)N4CC(CC)CCCC)N(CC(CC)CCCC)C21,0.548,24.75,58.32,7.91,7.909941600000001,0.0007383059418389,7.91,,,,,,ITO/PEDOT:PSS/D18:L8-BO/CIL/Ag,non-fullerene OSC,ST,ST,PEDOT:PSS,,,,,,-5.51,-2.77,,-5.68,-3.9,
69327,10.1039/d4tc04335a,10.1039/d4tc04335a,D18,L8-BO,D18,L8-BO,CCCCCCC(CCCC)CC1=CSC(C2=CC3=C(S2)C2=C(C=C(C4=CC(CC(CCCC)CCCCCC)=C(C5=CC6=C(C7=CC(F)=C(CC(CC)CCCC)S7)C7=C(C=CS7)C(C7=CC(F)=C(CC(CC)CCCC)S7)=C6S5)S4)S2)C2=NSN=C32)=C1,CCCCCCC(CCCC)CC1=C(/C=C2\C(=O)C3=CC(F)=C(F)C=C3C2=C(C#N)C#N)SC2=C1SC1C3=C(C4=C(C5=NSN=C35)C3=C(C5=C(S3)C(CC(CCCC)CCCCCC)=C(/C=C3\C(=O)C6=CC(F)=C(F)C=C6C3=C(C#N)C#N)S5)N4CC(CC)CCCC)N(CC(CC)CCCC)C21,0.902,26.07,78.76,18.52,18.520524264,0.0028307991360837,,18.52,,,,,ITO/PEDOT:PSS/D18:L8-BO/CIL/Ag,non-fullerene OSC,PDINN,PDINN,PEDOT:PSS,,,,,,-5.51,-2.77,,-5.68,-3.9,
69328,10.1039/d4tc04335a,10.1039/d4tc04335a,D18,L8-BO,D18,L8-BO,CCCCCCC(CCCC)CC1=CSC(C2=CC3=C(S2)C2=C(C=C(C4=CC(CC(CCCC)CCCCCC)=C(C5=CC6=C(C7=CC(F)=C(CC(CC)CCCC)S7)C7=C(C=CS7)C(C7=CC(F)=C(CC(CC)CCCC)S7)=C6S5)S4)S2)C2=NSN=C32)=C1,CCCCCCC(CCCC)CC1=C(/C=C2\C(=O)C3=CC(F)=C(F)C=C3C2=C(C#N)C#N)SC2=C1SC1C3=C(C4=C(C5=NSN=C35)C3=C(C5=C(S3)C(CC(CCCC)CCCCCC)=C(/C=C3\C(=O)C6=CC(F)=C(F)C=C6C3=C(C#N)C#N)S5)N4CC(CC)CCCC)N(CC(CC)CCCC)C21,0.905,25.43,78.07,17.97,17.967146905,0.0158769894268167,17.97,,,,,,ITO/PEDOT:PSS/D18:L8-BO/CIL/Ag,non-fullerene OSC,PDINN,PDINN,PEDOT:PSS,,,,,,-5.51,-2.77,,-5.68,-3.9,
69329,10.1039/d4tc04335a,10.1039/d4tc04335a,D18,L8-BO,D18,L8-BO,CCCCCCC(CCCC)CC1=CSC(C2=CC3=C(S2)C2=C(C=C(C4=CC(CC(CCCC)CCCCCC)=C(C5=CC6=C(C7=CC(F)=C(CC(CC)CCCC)S7)C7=C(C=CS7)C(C7=CC(F)=C(CC(CC)CCCC)S7)=C6S5)S4)S2)C2=NSN=C32)=C1,CCCCCCC(CCCC)CC1=C(/C=C2\C(=O)C3=CC(F)=C(F)C=C3C2=C(C#N)C#N)SC2=C1SC1C3=C(C4=C(C5=NSN=C35)C3=C(C5=C(S3)C(CC(CCCC)CCCCCC)=C(/C=C3\C(=O)C6=CC(F)=C(F)C=C6C3=C(C#N)C#N)S5)N4CC(CC)CCCC)N(CC(CC)CCCC)C21,0.877,25.34,76.79,17.06,17.065179922,0.0303629660023443,,17.06,,,,,ITO/PEDOT:PSS/D18:L8-BO/CIL/Ag,non-fullerene OSC,BDOPV-1,BDOPV-1,PEDOT:PSS,,,,,,-5.51,-2.77,,-5.68,-3.9,
69330,10.1039/d4tc04335a,10.1039/d4tc04335a,D18,L8-BO,D18,L8-BO,CCCCCCC(CCCC)CC1=CSC(C2=CC3=C(S2)C2=C(C=C(C4=CC(CC(CCCC)CCCCCC)=C(C5=CC6=C(C7=CC(F)=C(CC(CC)CCCC)S7)C7=C(C=CS7)C(C7=CC(F)=C(CC(CC)CCCC)S7)=C6S5)S4)S2)C2=NSN=C32)=C1,CCCCCCC(CCCC)CC1=C(/C=C2\C(=O)C3=CC(F)=C(F)C=C3C2=C(C#N)C#N)SC2=C1SC1C3=C(C4=C(C5=NSN=C35)C3=C(C5=C(S3)C(CC(CCCC)CCCCCC)=C(/C=C3\C(=O)C6=CC(F)=C(F)C=C6C3=C(C#N)C#N)S5)N4CC(CC)CCCC)N(CC(CC)CCCC)C21,0.877,24.81,75.75,16.48,16.481965275,0.01192521237864,16.48,,,,,,ITO/PEDOT:PSS/D18:L8-BO/CIL/Ag,non-fullerene OSC,BDOPV-1,BDOPV-1,PEDOT:PSS,,,,,,-5.51,-2.77,,-5.68,-3.9,
69331,10.1039/d4tc04335a,10.1039/d4tc04335a,D18,L8-BO,D18,L8-BO,CCCCCCC(CCCC)CC1=CSC(C2=CC3=C(S2)C2=C(C=C(C4=CC(CC(CCCC)CCCCCC)=C(C5=CC6=C(C7=CC(F)=C(CC(CC)CCCC)S7)C7=C(C=CS7)C(C7=CC(F)=C(CC(CC)CCCC)S7)=C6S5)S4)S2)C2=NSN=C32)=C1,CCCCCCC(CCCC)CC1=C(/C=C2\C(=O)C3=CC(F)=C(F)C=C3C2=C(C#N)C#N)SC2=C1SC1C3=C(C4=C(C5=NSN=C35)C3=C(C5=C(S3)C(CC(CCCC)CCCCCC)=C(/C=C3\C(=O)C6=CC(F)=C(F)C=C6C3=C(C#N)C#N)S5)N4CC(CC)CCCC)N(CC(CC)CCCC)C21,0.891,26.18,79.47,18.54,18.537474186,0.0136235922330011,,18.54,,,,,ITO/PEDOT:PSS/D18:L8-BO/CIL/Ag,non-fullerene OSC,BDOPV-2,BDOPV-2,PEDOT:PSS,,,,,,-5.51,-2.77,,-5.68,-3.9,
69332,10.1039/d4tc04335a,10.1039/d4tc04335a,D18,L8-BO,D18,L8-BO,CCCCCCC(CCCC)CC1=CSC(C2=CC3=C(S2)C2=C(C=C(C4=CC(CC(CCCC)CCCCCC)=C(C5=CC6=C(C7=CC(F)=C(CC(CC)CCCC)S7)C7=C(C=CS7)C(C7=CC(F)=C(CC(CC)CCCC)S7)=C6S5)S4)S2)C2=NSN=C32)=C1,CCCCCCC(CCCC)CC1=C(/C=C2\C(=O)C3=CC(F)=C(F)C=C3C2=C(C#N)C#N)SC2=C1SC1C3=C(C4=C(C5=NSN=C35)C3=C(C5=C(S3)C(CC(CCCC)CCCCCC)=C(/C=C3\C(=O)C6=CC(F)=C(F)C=C6C3=C(C#N)C#N)S5)N4CC(CC)CCCC)N(CC(CC)CCCC)C21,0.891,25.75,78.52,18.01,18.0150399,0.0279838978345159,18.01,,,,,,ITO/PEDOT:PSS/D18:L8-BO/CIL/Ag,non-fullerene OSC,BDOPV-2,BDOPV-2,PEDOT:PSS,,,,,,-5.51,-2.77,,-5.68,-3.9,
69333,10.1039/d4tc04357j,10.1039/d4tc04357j,PM6,L8-BO,PM6,L8-BO,CC1=CC(=CC(=C1)C2=C3C=CC(=C4C5=C(C=C(S5)/C=C\6/C(=O)C7=CC(=CC(=C7)F)C(=O)/C6=C\C8=CC(=C(S8)C9=CC(=CC(=C9)C)C(C)(C)C(=O)OC)C(C)(C)C(=O)OC)SC4=C3S2)C(C)(C)C(=O)OC)C(C)(C)C(=O)OC,CCCCCCC(CCCC)CC1=C(/C=C2\C(=O)C3=CC(F)=C(F)C=C3C2=C(C#N)C#N)SC2=C1SC1C3=C(C4=C(C5=NSN=C35)C3=C(C5=C(S3)C(CC(CCCC)CCCCCC)=C(/C=C3\C(=O)C6=CC(F)=C(F)C=C6C3=C(C#N)C#N)S5)N4CC(CC)CCCC)N(CC(CC)CCCC)C21,0.895,25.55,72.48,16.59,16.574182800000003,0.0953417721518818,16.45,16.59,,,,,ITO/PEDOT:PSS/active layer/HPDIN-B02/Ag,organic solar cells,HPDIN-B02,,PEDOT:PSS,,,,,,-5.56,-3.65,,-5.68,-3.9,
69334,10.1039/d4tc04357j,10.1039/d4tc04357j,PM6,L8-BO,PM6,L8-BO,CC1=CC(=CC(=C1)C2=C3C=CC(=C4C5=C(C=C(S5)/C=C\6/C(=O)C7=CC(=CC(=C7)F)C(=O)/C6=C\C8=CC(=C(S8)C9=CC(=CC(=C9)C)C(C)(C)C(=O)OC)C(C)(C)C(=O)OC)SC4=C3S2)C(C)(C)C(=O)OC)C(C)(C)C(=O)OC,CCCCCCC(CCCC)CC1=C(/C=C2\C(=O)C3=CC(F)=C(F)C=C3C2=C(C#N)C#N)SC2=C1SC1C3=C(C4=C(C5=NSN=C35)C3=C(C5=C(S3)C(CC(CCCC)CCCCCC)=C(/C=C3\C(=O)C6=CC(F)=C(F)C=C6C3=C(C#N)C#N)S5)N4CC(CC)CCCC)N(CC(CC)CCCC)C21,0.869,26.44,78.89,18.12,18.126050404,0.0333907505518752,18.01,18.12,,CB8-Br,CB8-Br,20 wt% (relative to donor),ITO/PEDOT:PSS/active layer/HPDIN-B02/Ag,organic solar cells,HPDIN-B02,,PEDOT:PSS,,,,,,-5.56,-3.65,,-5.68,-3.9,
69339,10.1039/d4tc04674a,10.1039/d4tc04674a,PM6,PY-IT,PM6,PY-IT,CC1=CC(=CC(=C1)C2=C3C=CC(=C4C5=C(C=C(S5)/C=C\6/C(=O)C7=CC(=CC(=C7)F)C(=O)/C6=C\C8=CC(=C(S8)C9=CC(=CC(=C9)C)C(C)(C)C(=O)OC)C(C)(C)C(=O)OC)SC4=C3S2)C(C)(C)C(=O)OC)C(C)(C)C(=O)OC,CCCCCCCCCCCc1c(/C=C2\C(=O)c3ccccc3C2=C(C#N)C#N)sc2c1sc1c3c4nsnc4c4c5sc6c(CCCCCCCCCCC)c(/C=C7\C(=O)c8cc(-c9cccs9)ccc8C7=C(C#N)C#N)sc6c5n(CC(CCCCCCCC)CCCCCCCCCC)c4c3n(CC(CCCCCCCC)CCCCCCCCCC)c21,0.952,24.86,63.03,14.92,14.917133616,0.0192116890080477,14.6,14.92,,,,,PM6/PY-IT,all-polymer solar cell,,,,,,,,,-5.56,-3.65,,-5.68,-3.94,
69340,10.1039/d4tc04674a,10.1039/d4tc04674a,PM6,PY-IT,PM6,PY-IT,CC1=CC(=CC(=C1)C2=C3C=CC(=C4C5=C(C=C(S5)/C=C\6/C(=O)C7=CC(=CC(=C7)F)C(=O)/C6=C\C8=CC(=C(S8)C9=CC(=CC(=C9)C)C(C)(C)C(=O)OC)C(C)(C)C(=O)OC)SC4=C3S2)C(C)(C)C(=O)OC)C(C)(C)C(=O)OC,CCCCCCCCCCCc1c(/C=C2\C(=O)c3ccccc3C2=C(C#N)C#N)sc2c1sc1c3c4nsnc4c4c5sc6c(CCCCCCCCCCC)c(/C=C7\C(=O)c8cc(-c9cccs9)ccc8C7=C(C#N)C#N)sc6c5n(CC(CCCCCCCC)CCCCCCCCCC)c4c3n(CC(CCCCCCCC)CCCCCCCCCC)c21,0.953,24.28,63.79,14.71,14.760266035999996,0.3417133650577597,14.48,14.71,1:1,,,,PM6:PY-IT,all-polymer solar cell,,,,,,,,,-5.56,-3.65,,-5.68,-3.94,
69341,10.1039/d4tc04674a,10.1039/d4tc04674a,PM6,PY-IT,PM6,PY-IT,CC1=CC(=CC(=C1)C2=C3C=CC(=C4C5=C(C=C(S5)/C=C\6/C(=O)C7=CC(=CC(=C7)F)C(=O)/C6=C\C8=CC(=C(S8)C9=CC(=CC(=C9)C)C(C)(C)C(=O)OC)C(C)(C)C(=O)OC)SC4=C3S2)C(C)(C)C(=O)OC)C(C)(C)C(=O)OC,CCCCCCCCCCCc1c(/C=C2\C(=O)c3ccccc3C2=C(C#N)C#N)sc2c1sc1c3c4nsnc4c4c5sc6c(CCCCCCCCCCC)c(/C=C7\C(=O)c8cc(-c9cccs9)ccc8C7=C(C#N)C#N)sc6c5n(CC(CCCCCCCC)CCCCCCCCCC)c4c3n(CC(CCCCCCCC)CCCCCCCCCC)c21,0.937,25.93,72.35,17.57,17.578452634999998,0.0481083380762527,17.07,17.57,,2-MN,2-MN,,PM6/PY-IT (2-MN),all-polymer solar cell,,,,,,,,,-5.56,-3.65,,-5.68,-3.94,
69342,10.1039/d4tc04674a,10.1039/d4tc04674a,PM6,PY-IT,PM6,PY-IT,CC1=CC(=CC(=C1)C2=C3C=CC(=C4C5=C(C=C(S5)/C=C\6/C(=O)C7=CC(=CC(=C7)F)C(=O)/C6=C\C8=CC(=C(S8)C9=CC(=CC(=C9)C)C(C)(C)C(=O)OC)C(C)(C)C(=O)OC)SC4=C3S2)C(C)(C)C(=O)OC)C(C)(C)C(=O)OC,CCCCCCCCCCCc1c(/C=C2\C(=O)c3ccccc3C2=C(C#N)C#N)sc2c1sc1c3c4nsnc4c4c5sc6c(CCCCCCCCCCC)c(/C=C7\C(=O)c8cc(-c9cccs9)ccc8C7=C(C#N)C#N)sc6c5n(CC(CCCCCCCC)CCCCCCCCCC)c4c3n(CC(CCCCCCCC)CCCCCCCCCC)c21,0.938,25.27,70.82,16.79,16.786648731999996,0.0199599047051992,16.58,16.79,1:1,2-MN,2-MN,,PM6:PY-IT (2-MN),all-polymer solar cell,,,,,,,,,-5.56,-3.65,,-5.68,-3.94,
69351,10.1039/d4tc05190d,10.1039/d4tc05190d,PBDB-T-2F,COi8DFIC,PM1,COi8DFIC,COC(=O)C(C)(C)c1cc(C)cc(-c2sc3c4sc5cc(/C=C6/C(=O)c7cc(F)cc(c7)C(=O)/C6=C\c6cc(C(C)(C)C(=O)OC)c(-c7cc(C)cc(C(C)(C)C(=O)OC)c7)s6)sc5c4c(C(C)(C)C(=O)OC)ccc2-3)c1,CCCCCCc1ccc(C2(c3ccc(CCCCCC)cc3)Oc3c(sc4c5c(sc34)-c3sc4cc(/C=C6\C(=O)c7cc(F)c(F)cc7C6=C(C#N)C#N)sc4c3C(c3ccc(CCCCCC)cc3)(c3ccc(CCCCCC)cc3)O5)-c3sc4cc(/C=C5\C(=O)c6cc(F)c(F)cc6C5=C(C#N)C#N)sc4c32)cc1,0.835,17.82,44.11,6.57,6.5634356700000005,0.0999136986301337,6.57,,,,,,ITO/PEDOT:PSS/donor/acceptor/PDIN/Ag,bilayer organic solar cell,PDIN,,PEDOT:PSS,,,,,,-5.5,-3.6,,-5.5,-3.88,
69352,10.1039/d4tc05190d,10.1039/d4tc05190d,PTB7-Th,COi8DFIC,PTB7-Th,COi8DFIC,CCCCC(CC)COC(=O)c1sc2c(-c3cc4c(-c5ccc(CC(CC)CCCC)s5)c5sc(C)cc5c(-c5ccc(CC(CC)CCCC)s5)c4s3)sc(C)c2c1F,CCCCCCc1ccc(C2(c3ccc(CCCCCC)cc3)Oc3c(sc4c5c(sc34)-c3sc4cc(/C=C6\C(=O)c7cc(F)c(F)cc7C6=C(C#N)C#N)sc4c3C(c3ccc(CCCCCC)cc3)(c3ccc(CCCCCC)cc3)O5)-c3sc4cc(/C=C5\C(=O)c6cc(F)c(F)cc6C5=C(C#N)C#N)sc4c32)cc1,0.679,25.53,65.91,11.42,11.425412817000002,0.0473976970227812,11.42,,,,,,ITO/PEDOT:PSS/donor/acceptor/PDIN/Ag,bilayer organic solar cell,PDIN,,PEDOT:PSS,,,"chloroform (donor), dichloromethane (acceptor)",,,-5.21,-3.6,,-5.5,-3.88,
69353,10.1039/d4tc05190d,10.1039/d4tc05190d,PBDB-T,COi8DFIC,PBDB-T,COi8DFIC,CCCCC(CC)Cc1ccc(-c2c3cc(-c4ccc(-c5sc(-c6ccc(C)s6)c6c5C(=O)c5c(CC(CC)CCCC)sc(CC(CC)CCCC)c5C6=O)s4)sc3c(-c3ccc(CC(CC)CCCC)s3)c3cc(C)sc23)s1,CCCCCCc1ccc(C2(c3ccc(CCCCCC)cc3)Oc3c(sc4c5c(sc34)-c3sc4cc(/C=C6\C(=O)c7cc(F)c(F)cc7C6=C(C#N)C#N)sc4c3C(c3ccc(CCCCCC)cc3)(c3ccc(CCCCCC)cc3)O5)-c3sc4cc(/C=C5\C(=O)c6cc(F)c(F)cc6C5=C(C#N)C#N)sc4c32)cc1,0.73,22.17,60.52,9.78,9.79461732,0.1494613496932622,9.78,,,,,,ITO/PEDOT:PSS/donor/acceptor/PDIN/Ag,bilayer organic solar cell,PDIN,,PEDOT:PSS,,,"chloroform (donor), dichloromethane (acceptor)",,,-5.33,-3.48,,-5.5,-3.88,
69357,10.1039/d4tc05217j,10.1039/d4tc05217j,PBDB-T,ETC-0F,PBDB-T,ETC-0F,CCCCC(CC)Cc1ccc(-c2c3cc(-c4ccc(-c5sc(-c6ccc(C)s6)c6c5C(=O)c5c(CC(CC)CCCC)sc(CC(CC)CCCC)c5C6=O)s4)sc3c(-c3ccc(CC(CC)CCCC)s3)c3cc(C)sc23)s1,,0.77,23.81,63.8,11.7,11.6969006,0.026490598290598,11.43,11.7,,,,,,,,,,,,,,,-5.33,-3.48,,,,
69358,10.1039/d4tc05217j,10.1039/d4tc05217j,PBDB-T,ETC-1F,PBDB-T,ETC-1F,CCCCC(CC)Cc1ccc(-c2c3cc(-c4ccc(-c5sc(-c6ccc(C)s6)c6c5C(=O)c5c(CC(CC)CCCC)sc(CC(CC)CCCC)c5C6=O)s4)sc3c(-c3ccc(CC(CC)CCCC)s3)c3cc(C)sc23)s1,,0.76,24.06,69.22,12.66,12.65729232,0.021387677725121,12.45,12.66,,,,,conventional,,,,,,,,,,-5.33,-3.48,,,,
69359,10.1039/d4tc05217j,10.1039/d4tc05217j,PBDB-T,ETC-3F,PBDB-T,ETC-3F,CCCCC(CC)Cc1ccc(-c2c3cc(-c4ccc(-c5sc(-c6ccc(C)s6)c6c5C(=O)c5c(CC(CC)CCCC)sc(CC(CC)CCCC)c5C6=O)s4)sc3c(-c3ccc(CC(CC)CCCC)s3)c3cc(C)sc23)s1,,0.75,20.03,61.45,9.23,9.23132625,0.0143689057421448,8.99,9.23,,,,,conventional,,,,,,,,,,-5.33,-3.48,,,,
69360,10.1039/d4tc05330c,10.1039/d4tc05330c,PM6,Y6,PM6,Y6,CC1=CC(=CC(=C1)C2=C3C=CC(=C4C5=C(C=C(S5)/C=C\6/C(=O)C7=CC(=CC(=C7)F)C(=O)/C6=C\C8=CC(=C(S8)C9=CC(=CC(=C9)C)C(C)(C)C(=O)OC)C(C)(C)C(=O)OC)SC4=C3S2)C(C)(C)C(=O)OC)C(C)(C)C(=O)OC,CCCCCCCCCCCc1c(/C=C2\C(=O)c3cc(F)c(F)cc3C2=C(C#N)C#N)sc2c1sc1c3c4nsnc4c4c5sc6c(CCCCCCCCCCC)c(/C=C7\C(=O)c8cc(F)c(F)cc8C7=C(C#N)C#N)sc6c5n(CC(CC)CCCC)c4c3n(CC(CC)CCCC)c21,0.844,25.19,74.46,15.87,15.830464056,0.2491237807183298,,,,Without,,,,non-fullerene acceptor organic solar cell,,,,,,,,,-5.56,-3.65,,-5.65,-4.09,
69361,10.1039/d4tc05330c,10.1039/d4tc05330c,PM6-BTMP1,Y6,PM6-BTMP1,Y6,,CCCCCCCCCCCc1c(/C=C2\C(=O)c3cc(F)c(F)cc3C2=C(C#N)C#N)sc2c1sc1c3c4nsnc4c4c5sc6c(CCCCCCCCCCC)c(/C=C7\C(=O)c8cc(F)c(F)cc8C7=C(C#N)C#N)sc6c5n(CC(CC)CCCC)c4c3n(CC(CC)CCCC)c21,0.876,25.27,60.45,13.38,13.38152634,0.0114076233183845,,,1:1.2,Without,,0.5%,conventional,non-fullerene acceptor organic solar cell,,,,,105.0,,,,,,,-5.65,-4.09,
69362,10.1039/d4tc05330c,10.1039/d4tc05330c,PM6-BTMP2,Y6,PM6-BTMP2,Y6,,CCCCCCCCCCCc1c(/C=C2\C(=O)c3cc(F)c(F)cc3C2=C(C#N)C#N)sc2c1sc1c3c4nsnc4c4c5sc6c(CCCCCCCCCCC)c(/C=C7\C(=O)c8cc(F)c(F)cc8C7=C(C#N)C#N)sc6c5n(CC(CC)CCCC)c4c3n(CC(CC)CCCC)c21,0.874,24.61,59.91,12.87,12.886125773999998,0.1252973892773809,,,1:1.2,Without,,0.5%,conventional,non-fullerene acceptor organic solar cell,,,,,105.0,,,,,,,-5.65,-4.09,
69363,10.1039/d4tc05330c,10.1039/d4tc05330c,PM6-BTMP5,Y6,PM6-BTMP5,Y6,,CCCCCCCCCCCc1c(/C=C2\C(=O)c3cc(F)c(F)cc3C2=C(C#N)C#N)sc2c1sc1c3c4nsnc4c4c5sc6c(CCCCCCCCCCC)c(/C=C7\C(=O)c8cc(F)c(F)cc8C7=C(C#N)C#N)sc6c5n(CC(CC)CCCC)c4c3n(CC(CC)CCCC)c21,0.869,24.57,59.21,12.65,12.642122493000002,0.0622727826086807,,,1:1.2,Without,,0.5%,conventional,NFA-OSC,,,,,105.0,,,,,,,-5.65,-4.09,
69364,10.1039/d4tc05330c,10.1039/d4tc05330c,PM6,Y6,PM6,Y6,CC1=CC(=CC(=C1)C2=C3C=CC(=C4C5=C(C=C(S5)/C=C\6/C(=O)C7=CC(=CC(=C7)F)C(=O)/C6=C\C8=CC(=C(S8)C9=CC(=CC(=C9)C)C(C)(C)C(=O)OC)C(C)(C)C(=O)OC)SC4=C3S2)C(C)(C)C(=O)OC)C(C)(C)C(=O)OC,CCCCCCCCCCCc1c(/C=C2\C(=O)c3cc(F)c(F)cc3C2=C(C#N)C#N)sc2c1sc1c3c4nsnc4c4c5sc6c(CCCCCCCCCCC)c(/C=C7\C(=O)c8cc(F)c(F)cc8C7=C(C#N)C#N)sc6c5n(CC(CC)CCCC)c4c3n(CC(CC)CCCC)c21,0.85,27.19,77.37,17.88,17.88136755,0.0076484899328927,,,1:1.2,2.0 wt% PM6-BTMP2,PM6-BTMP2,2.0 wt%,conventional,non-fullerene acceptor organic solar cell,,,,,105.0,,,,-5.56,-3.65,,-5.65,-4.09,
69365,10.1039/d4tc05363j,10.1039/d4tc05363j,PBQx-TCl,PY-IT,PBQx-TCl,PY-IT,Cc1csc(-c2cc3c4nccnc4c4cc(-c5cc(C)c(-c6cc7c(-c8cc(Cl)c(C)s8)c8sccc8c(-c8cc(Cl)c(C)s8)c7s6)s5)sc4c3s2)c1,CCCCCCCCCCCc1c(/C=C2\C(=O)c3ccccc3C2=C(C#N)C#N)sc2c1sc1c3c4nsnc4c4c5sc6c(CCCCCCCCCCC)c(/C=C7\C(=O)c8cc(-c9cccs9)ccc8C7=C(C#N)C#N)sc6c5n(CC(CCCCCCCC)CCCCCCCCCC)c4c3n(CC(CCCCCCCC)CCCCCCCCCC)c21,0.966,24.47,68.68,16.2,16.234592136,0.2135317037037071,16.1,16.2,,,,,ITO/PEDOT:PSS/PBQx-TCl:PY-IT/PDIN/Ag,bulk heterojunction all-PSC,PDIN,,PEDOT:PSS,,,,,,,,,-5.68,-3.94,
69366,10.1039/d4tc05363j,10.1039/d4tc05363j,PBQx-TCl,PY-IT,PBQx-TCl,PY-IT,Cc1csc(-c2cc3c4nccnc4c4cc(-c5cc(C)c(-c6cc7c(-c8cc(Cl)c(C)s8)c8sccc8c(-c8cc(Cl)c(C)s8)c7s6)s5)sc4c3s2)c1,CCCCCCCCCCCc1c(/C=C2\C(=O)c3ccccc3C2=C(C#N)C#N)sc2c1sc1c3c4nsnc4c4c5sc6c(CCCCCCCCCCC)c(/C=C7\C(=O)c8cc(-c9cccs9)ccc8C7=C(C#N)C#N)sc6c5n(CC(CCCCCCCC)CCCCCCCCCC)c4c3n(CC(CCCCCCCC)CCCCCCCCCC)c21,0.959,25.57,69.37,17.0,17.010654731,0.0626748882352877,16.9,17.0,,CS2,CS2,,ITO/PEDOT:PSS/PBQx-TCl:PY-IT/PDIN/Ag,bulk heterojunction all-PSC,PDIN,,PEDOT:PSS,,,,,,,,,-5.68,-3.94,
69367,10.1039/d4tc05363j,10.1039/d4tc05363j,PBQx-TCl,PY-IT,PBQx-TCl,PY-IT,Cc1csc(-c2cc3c4nccnc4c4cc(-c5cc(C)c(-c6cc7c(-c8cc(Cl)c(C)s8)c8sccc8c(-c8cc(Cl)c(C)s8)c7s6)s5)sc4c3s2)c1,CCCCCCCCCCCc1c(/C=C2\C(=O)c3ccccc3C2=C(C#N)C#N)sc2c1sc1c3c4nsnc4c4c5sc6c(CCCCCCCCCCC)c(/C=C7\C(=O)c8cc(-c9cccs9)ccc8C7=C(C#N)C#N)sc6c5n(CC(CCCCCCCC)CCCCCCCCCC)c4c3n(CC(CCCCCCCC)CCCCCCCCCC)c21,0.964,24.91,71.91,17.3,17.267920884,0.1854284161849827,17.0,17.3,,Anisole,Anisole,,ITO/PEDOT:PSS/PBQx-TCl:PY-IT/PDIN/Ag,bulk heterojunction all-PSC,PDIN,,PEDOT:PSS,,,,,,,,,-5.68,-3.94,
69368,10.1039/d4tc05367b,10.1039/d4tc05367b,D18,L36,D18,L36,CCCCCCC(CCCC)CC1=CSC(C2=CC3=C(S2)C2=C(C=C(C4=CC(CC(CCCC)CCCCCC)=C(C5=CC6=C(C7=CC(F)=C(CC(CC)CCCC)S7)C7=C(C=CS7)C(C7=CC(F)=C(CC(CC)CCCC)S7)=C6S5)S4)S2)C2=NSN=C32)=C1,,0.902,25.86,75.55,17.74,17.62258146,0.6618857948139751,17.65,17.74,1:1.6,,,,ITO/PEDOT:PSS/active layer/PNDIT-F3N/Ag,conventional,PNDIT-F3N,,PEDOT:PSS,,100.0,chloroform,,100.0,-5.51,-2.77,,,,
69369,10.1039/d4tc05367b,10.1039/d4tc05367b,D18,L37,D18,L37,CCCCCCC(CCCC)CC1=CSC(C2=CC3=C(S2)C2=C(C=C(C4=CC(CC(CCCC)CCCCCC)=C(C5=CC6=C(C7=CC(F)=C(CC(CC)CCCC)S7)C7=C(C=CS7)C(C7=CC(F)=C(CC(CC)CCCC)S7)=C6S5)S4)S2)C2=NSN=C32)=C1,,0.89,22.77,72.46,14.99,14.684236379999998,2.0397839893262324,14.74,14.99,1:1.6,,,,ITO/PEDOT:PSS/active layer/PNDIT-F3N/Ag,conventional,PNDIT-F3N,,PEDOT:PSS,,100.0,chloroform,,100.0,-5.51,-2.77,,,,
69370,10.1039/d4tc05367b,10.1039/d4tc05367b,PM6,L36,PM6,L36,CC1=CC(=CC(=C1)C2=C3C=CC(=C4C5=C(C=C(S5)/C=C\6/C(=O)C7=CC(=CC(=C7)F)C(=O)/C6=C\C8=CC(=C(S8)C9=CC(=CC(=C9)C)C(C)(C)C(=O)OC)C(C)(C)C(=O)OC)SC4=C3S2)C(C)(C)C(=O)OC)C(C)(C)C(=O)OC,,0.89,25.4,75.98,17.2,17.1760388,0.1393093023255737,17.14,17.2,,,,,ITO/PEDOT:PSS/active layer/PFN-Br/Ag,,PFN-Br,,PEDOT:PSS,,,,,,-5.56,-3.65,,,,
69374,10.1039/d4tc05367b,10.1039/d4tc05367b,PM6,L8-BO,PM6,L8-BO,CC1=CC(=CC(=C1)C2=C3C=CC(=C4C5=C(C=C(S5)/C=C\6/C(=O)C7=CC(=CC(=C7)F)C(=O)/C6=C\C8=CC(=C(S8)C9=CC(=CC(=C9)C)C(C)(C)C(=O)OC)C(C)(C)C(=O)OC)SC4=C3S2)C(C)(C)C(=O)OC)C(C)(C)C(=O)OC,CCCCCCC(CCCC)CC1=C(/C=C2\C(=O)C3=CC(F)=C(F)C=C3C2=C(C#N)C#N)SC2=C1SC1C3=C(C4=C(C5=NSN=C35)C3=C(C5=C(S3)C(CC(CCCC)CCCCCC)=C(/C=C3\C(=O)C6=CC(F)=C(F)C=C6C3=C(C#N)C#N)S5)N4CC(CC)CCCC)N(CC(CC)CCCC)C21,0.877,25.81,79.45,17.99,17.983801465,0.0344554474708134,17.92,17.99,,,,,,,,,,,100.0,,,,-5.56,-3.65,,-5.68,-3.9,
69375,10.1039/d4tc05367b,10.1039/d4tc05367b,PM6,L8-BO,PM6,L8-BO,CC1=CC(=CC(=C1)C2=C3C=CC(=C4C5=C(C=C(S5)/C=C\6/C(=O)C7=CC(=CC(=C7)F)C(=O)/C6=C\C8=CC(=C(S8)C9=CC(=CC(=C9)C)C(C)(C)C(=O)OC)C(C)(C)C(=O)OC)SC4=C3S2)C(C)(C)C(=O)OC)C(C)(C)C(=O)OC,CCCCCCC(CCCC)CC1=C(/C=C2\C(=O)C3=CC(F)=C(F)C=C3C2=C(C#N)C#N)SC2=C1SC1C3=C(C4=C(C5=NSN=C35)C3=C(C5=C(S3)C(CC(CCCC)CCCCCC)=C(/C=C3\C(=O)C6=CC(F)=C(F)C=C6C3=C(C#N)C#N)S5)N4CC(CC)CCCC)N(CC(CC)CCCC)C21,0.868,25.8,71.35,15.98,15.9784044,0.0099849812265437,15.85,15.98,,,,,,,,,,,300.0,,,,-5.56,-3.65,,-5.68,-3.9,
69376,10.1039/d4tc05367b,10.1039/d4tc05367b,PM6,L8-BO,PM6,L8-BO,CC1=CC(=CC(=C1)C2=C3C=CC(=C4C5=C(C=C(S5)/C=C\6/C(=O)C7=CC(=CC(=C7)F)C(=O)/C6=C\C8=CC(=C(S8)C9=CC(=CC(=C9)C)C(C)(C)C(=O)OC)C(C)(C)C(=O)OC)SC4=C3S2)C(C)(C)C(=O)OC)C(C)(C)C(=O)OC,CCCCCCC(CCCC)CC1=C(/C=C2\C(=O)C3=CC(F)=C(F)C=C3C2=C(C#N)C#N)SC2=C1SC1C3=C(C4=C(C5=NSN=C35)C3=C(C5=C(S3)C(CC(CCCC)CCCCCC)=C(/C=C3\C(=O)C6=CC(F)=C(F)C=C6C3=C(C#N)C#N)S5)N4CC(CC)CCCC)N(CC(CC)CCCC)C21,0.857,25.99,64.77,14.44,14.426500610999996,0.0934860734072247,14.4,14.44,,,,,ITO/PEDOT:PSS/active layer/PFN-Br/Ag,,PFN-Br,,PEDOT:PSS,,500.0,,,,-5.56,-3.65,,-5.68,-3.9,
69380,10.1039/d4tc05389c,10.1039/d4tc05389c,H35,Y6,H35,Y6,,CCCCCCCCCCCc1c(/C=C2\C(=O)c3cc(F)c(F)cc3C2=C(C#N)C#N)sc2c1sc1c3c4nsnc4c4c5sc6c(CCCCCCCCCCC)c(/C=C7\C(=O)c8cc(F)c(F)cc8C7=C(C#N)C#N)sc6c5n(CC(CC)CCCC)c4c3n(CC(CC)CCCC)c21,0.821,26.34,70.39,15.21,15.221936045999998,0.0784749901380479,15.01,15.21,,,,,,,,,,,,,,,,,,-5.65,-4.09,
69381,10.1039/d4tc05389c,10.1039/d4tc05389c,H36,Y6,H36,Y6,,CCCCCCCCCCCc1c(/C=C2\C(=O)c3cc(F)c(F)cc3C2=C(C#N)C#N)sc2c1sc1c3c4nsnc4c4c5sc6c(CCCCCCCCCCC)c(/C=C7\C(=O)c8cc(F)c(F)cc8C7=C(C#N)C#N)sc6c5n(CC(CC)CCCC)c4c3n(CC(CC)CCCC)c21,0.844,19.62,50.56,8.37,8.372371968000001,0.0283389247312073,8.21,8.37,2:1,,,,ITO/PEDOT:PSS/active layer/PFN-Br/Ag,,PFN-Br,,PEDOT:PSS,,,chloroform,,140.0,,,,-5.65,-4.09,
69382,10.1039/d4tc05389c,10.1039/d4tc05389c,H35,PY-IT,H35,PY-IT,,CCCCCCCCCCCc1c(/C=C2\C(=O)c3ccccc3C2=C(C#N)C#N)sc2c1sc1c3c4nsnc4c4c5sc6c(CCCCCCCCCCC)c(/C=C7\C(=O)c8cc(-c9cccs9)ccc8C7=C(C#N)C#N)sc6c5n(CC(CCCCCCCC)CCCCCCCCCC)c4c3n(CC(CCCCCCCC)CCCCCCCCCC)c21,0.93,20.56,56.33,10.78,10.77074664,0.0858382189239228,10.55,10.78,2.7:1,,,,ITO/PEDOT:PSS/active layer/PFN-Br/Ag,,PFN-Br,,PEDOT:PSS,,,chloroform,,140.0,,,,-5.68,-3.94,
69383,10.1039/d4tc05389c,10.1039/d4tc05389c,H36,PY-IT,H36,PY-IT,,CCCCCCCCCCCc1c(/C=C2\C(=O)c3ccccc3C2=C(C#N)C#N)sc2c1sc1c3c4nsnc4c4c5sc6c(CCCCCCCCCCC)c(/C=C7\C(=O)c8cc(-c9cccs9)ccc8C7=C(C#N)C#N)sc6c5n(CC(CCCCCCCC)CCCCCCCCCC)c4c3n(CC(CCCCCCCC)CCCCCCCCCC)c21,0.889,15.47,40.25,5.54,5.535514075000001,0.0809733754512475,5.36,5.54,2.7:1,,,,ITO/PEDOT:PSS/active layer/PFN-Br/Ag,,PFN-Br,,PEDOT:PSS,,,chloroform,,140.0,,,,-5.68,-3.94,
69384,10.1039/d4tc05390g,10.1039/d4tc05390g,E-ZnP2,Y6,E-ZnP2,Y6,,CCCCCCCCCCCc1c(/C=C2\C(=O)c3cc(F)c(F)cc3C2=C(C#N)C#N)sc2c1sc1c3c4nsnc4c4c5sc6c(CCCCCCCCCCC)c(/C=C7\C(=O)c8cc(F)c(F)cc8C7=C(C#N)C#N)sc6c5n(CC(CC)CCCC)c4c3n(CC(CC)CCCC)c21,0.63,23.23,65.89,9.64,9.64293561,0.0304523858921136,9.51,9.64,,,,,,,,,,,,,,,,,,-5.65,-4.09,
69385,10.1039/d4tc05390g,10.1039/d4tc05390g,BT-ZnP2,Y6,BT-ZnP2,Y6,,CCCCCCCCCCCc1c(/C=C2\C(=O)c3cc(F)c(F)cc3C2=C(C#N)C#N)sc2c1sc1c3c4nsnc4c4c5sc6c(CCCCCCCCCCC)c(/C=C7\C(=O)c8cc(F)c(F)cc8C7=C(C#N)C#N)sc6c5n(CC(CC)CCCC)c4c3n(CC(CC)CCCC)c21,0.66,15.02,45.69,4.53,4.52934108,0.0145456953642434,4.35,4.53,,,,,ITO/PEDOT:PSS/donor:Y6/PDIN/Ag,,PDIN,,PEDOT:PSS,,,,,,,,,-5.65,-4.09,
69386,10.1039/d4tc05390g,10.1039/d4tc05390g,BDT-ZnP2,Y6,BDT-ZnP2,Y6,,CCCCCCCCCCCc1c(/C=C2\C(=O)c3cc(F)c(F)cc3C2=C(C#N)C#N)sc2c1sc1c3c4nsnc4c4c5sc6c(CCCCCCCCCCC)c(/C=C7\C(=O)c8cc(F)c(F)cc8C7=C(C#N)C#N)sc6c5n(CC(CC)CCCC)c4c3n(CC(CC)CCCC)c21,0.65,8.46,39.47,2.17,2.1704553,0.0209815668202786,2.01,2.17,,,,,ITO/PEDOT:PSS/donor:Y6/PDIN/Ag,,PDIN,,PEDOT:PSS,,,,,,,,,-5.65,-4.09,
69387,10.1039/d4tc05497k,10.1039/d4tc05497k,PM6,FQ-4F,PM6,FQ-4F,CC1=CC(=CC(=C1)C2=C3C=CC(=C4C5=C(C=C(S5)/C=C\6/C(=O)C7=CC(=CC(=C7)F)C(=O)/C6=C\C8=CC(=C(S8)C9=CC(=CC(=C9)C)C(C)(C)C(=O)OC)C(C)(C)C(=O)OC)SC4=C3S2)C(C)(C)C(=O)OC)C(C)(C)C(=O)OC,,0.85,14.87,73.88,9.25,9.3380626,0.952028108108096,9.05,9.25,,,,,,,,,,,,,,,-5.56,-3.65,,,,
69388,10.1039/d4tc05497k,10.1039/d4tc05497k,PM6,FQ-FCl,PM6,FQ-FCl,CC1=CC(=CC(=C1)C2=C3C=CC(=C4C5=C(C=C(S5)/C=C\6/C(=O)C7=CC(=CC(=C7)F)C(=O)/C6=C\C8=CC(=C(S8)C9=CC(=CC(=C9)C)C(C)(C)C(=O)OC)C(C)(C)C(=O)OC)SC4=C3S2)C(C)(C)C(=O)OC)C(C)(C)C(=O)OC,,0.81,15.69,73.73,9.5,9.37027197,1.3655582105263238,9.37,9.5,1:1.2,1-chloronaphthalene (CN),,0.5%,ITO/PEDOT:PSS/active layers/PDINO/Ag,,PDINO,,PEDOT:PSS,,103.7,chloroform,,100.0,-5.56,-3.65,,,,
69389,10.1039/d4tc05497k,10.1039/d4tc05497k,PM6,FQ-4Cl,PM6,FQ-4Cl,CC1=CC(=CC(=C1)C2=C3C=CC(=C4C5=C(C=C(S5)/C=C\6/C(=O)C7=CC(=CC(=C7)F)C(=O)/C6=C\C8=CC(=C(S8)C9=CC(=CC(=C9)C)C(C)(C)C(=O)OC)C(C)(C)C(=O)OC)SC4=C3S2)C(C)(C)C(=O)OC)C(C)(C)C(=O)OC,,0.81,16.87,74.43,10.11,10.170636210000003,0.5997646884273368,9.87,10.11,1:1.2,1-chloronaphthalene (CN),,0.5%,ITO/PEDOT:PSS/active layers/PDINO/Ag,,PDINO,,PEDOT:PSS,,104.85,chloroform,,100.0,-5.56,-3.65,,,,
69400,10.1039/d4ya00304g,10.1039/d4ya00304g,PM6,Y-TNF,PM6,Y-TNF,COC(=O)C(C)(C)c1cc(C)cc(-c2sc3c4sc5cc(/C=C6/C(=O)c7cc(F)cc(c7)C(=O)/C6=C\c6cc(C(C)(C)C(=O)OC)c(-c7cc(C)cc(C(C)(C)C(=O)OC)c7)s6)sc5c4c(C(C)(C)C(=O)OC)ccc2-3)c1,,0.847,25.45,73.91,15.93,15.932150464999998,0.0134994664155551,15.78,15.93,,0.25% DIO,DIO,0.25%,,,,,,,,,,100.0,-5.56,-3.65,,,,
69402,10.1039/d5cc00423c,10.1039/d5cc00423c,PM6,J1,PM6,J1,CC1=CC(=CC(=C1)C2=C3C=CC(=C4C5=C(C=C(S5)/C=C\6/C(=O)C7=CC(=CC(=C7)F)C(=O)/C6=C\C8=CC(=C(S8)C9=CC(=CC(=C9)C)C(C)(C)C(=O)OC)C(C)(C)C(=O)OC)SC4=C3S2)C(C)(C)C(=O)OC)C(C)(C)C(=O)OC,,0.91,22.61,77.6,15.89,15.966277599999998,0.4800352422907324,,,,,,,,,,,,,,,,,-5.56,-3.65,,,,
69403,10.1039/d5cc00423c,10.1039/d5cc00423c,PM6,J2,PM6,J2,CC1=CC(=CC(=C1)C2=C3C=CC(=C4C5=C(C=C(S5)/C=C\6/C(=O)C7=CC(=CC(=C7)F)C(=O)/C6=C\C8=CC(=C(S8)C9=CC(=CC(=C9)C)C(C)(C)C(=O)OC)C(C)(C)C(=O)OC)SC4=C3S2)C(C)(C)C(=O)OC)C(C)(C)C(=O)OC,,0.88,23.47,79.7,16.48,16.4609192,0.115781553398065,,,,,,,ITO/2PCAz/Active Layer/PNDIT-F3N/Ag,,PNDIT-F3N,,2PCAz,,,,,,-5.56,-3.65,,,,
69404,10.1039/d5cc00423c,10.1039/d5cc00423c,PM6,J3,PM6,J3,CC1=CC(=CC(=C1)C2=C3C=CC(=C4C5=C(C=C(S5)/C=C\6/C(=O)C7=CC(=CC(=C7)F)C(=O)/C6=C\C8=CC(=C(S8)C9=CC(=CC(=C9)C)C(C)(C)C(=O)OC)C(C)(C)C(=O)OC)SC4=C3S2)C(C)(C)C(=O)OC)C(C)(C)C(=O)OC,,0.87,23.45,77.7,15.85,15.8519655,0.0124006309148199,,,,,,,ITO/2PCAz/Active Layer/PNDIT-F3N/Ag,,PNDIT-F3N,,2PCAz,,,,,,-5.56,-3.65,,,,
69405,10.1039/d5cc00852b,10.1039/d5cc00852b,PTTzP,Y6-BO,PTTzP,Y6-BO,,CCCCCCCCCCCc1c(/C=C2\C(=O)c3cc(F)c(F)cc3C2=C(C#N)C#N)sc2c1sc1c3c4nsnc4c4c5sc6c(CCCCCCCCCCC)c(/C=C7\C(=O)c8cc(F)c(F)cc8C7=C(C#N)C#N)sc6c5n(CC(CCCC)CCCCCC)c4c3n(CC(CCCC)CCCCCC)c21,0.84,24.68,60.0,12.44,12.438719999999998,0.0102893890675344,12.28,12.44,,,,,,,,,,,,CF,chloroform,,,,,-5.65,-4.1,
69406,10.1039/d5cc00852b,10.1039/d5cc00852b,PTTzP,Y6-BO,PTTzP,Y6-BO,,CCCCCCCCCCCc1c(/C=C2\C(=O)c3cc(F)c(F)cc3C2=C(C#N)C#N)sc2c1sc1c3c4nsnc4c4c5sc6c(CCCCCCCCCCC)c(/C=C7\C(=O)c8cc(F)c(F)cc8C7=C(C#N)C#N)sc6c5n(CC(CCCC)CCCCCC)c4c3n(CC(CCCC)CCCCCC)c21,0.85,23.31,62.0,12.28,12.28437,0.0355863192182391,12.15,12.28,,,,,ITO/PEDOT:PSS/active layer/PFN-Br/Ag,,PFN-Br,,PEDOT:PSS,,,THF,THF,,,,,-5.65,-4.1,
69407,10.1039/d5cc01502b,10.1039/d5cc01502b,PBDT-TzHD,L8-BO,PBDT-TzHD,L8-BO,,CCCCCCC(CCCC)CC1=C(/C=C2\C(=O)C3=CC(F)=C(F)C=C3C2=C(C#N)C#N)SC2=C1SC1C3=C(C4=C(C5=NSN=C35)C3=C(C5=C(S3)C(CC(CCCC)CCCCCC)=C(/C=C3\C(=O)C6=CC(F)=C(F)C=C6C3=C(C#N)C#N)S5)N4CC(CC)CCCC)N(CC(CC)CCCC)C21,0.822,10.87,51.53,4.6,4.604277642,0.0929922173913025,4.44,4.6,,,,,,,,,,,,,,,,,,-5.68,-3.9,
69408,10.1039/d5cc01502b,10.1039/d5cc01502b,PBDTF-TzHD,L8-BO,PBDTF-TzHD,L8-BO,,CCCCCCC(CCCC)CC1=C(/C=C2\C(=O)C3=CC(F)=C(F)C=C3C2=C(C#N)C#N)SC2=C1SC1C3=C(C4=C(C5=NSN=C35)C3=C(C5=C(S3)C(CC(CCCC)CCCCCC)=C(/C=C3\C(=O)C6=CC(F)=C(F)C=C6C3=C(C#N)C#N)S5)N4CC(CC)CCCC)N(CC(CC)CCCC)C21,0.898,20.54,60.63,11.19,11.183154996,0.0611707238605788,11.04,11.19,,,,,ITO/PEDOT:PSS/active layer/PNDIT-F3N/Ag,,PNDIT-F3N,,PEDOT:PSS,,,,,,,,,-5.68,-3.9,
69409,10.1039/d5cc01502b,10.1039/d5cc01502b,PBDTF-TzOD,L8-BO,PBDTF-TzOD,L8-BO,,CCCCCCC(CCCC)CC1=C(/C=C2\C(=O)C3=CC(F)=C(F)C=C3C2=C(C#N)C#N)SC2=C1SC1C3=C(C4=C(C5=NSN=C35)C3=C(C5=C(S3)C(CC(CCCC)CCCCCC)=C(/C=C3\C(=O)C6=CC(F)=C(F)C=C6C3=C(C#N)C#N)S5)N4CC(CC)CCCC)N(CC(CC)CCCC)C21,0.924,21.37,63.55,12.55,12.548506740000002,0.011898486055764,12.38,12.55,,,,,ITO/PEDOT:PSS/active layer/PNDIT-F3N/Ag,,PNDIT-F3N,,PEDOT:PSS,,,,,,,,,-5.68,-3.9,
69410,10.1039/d5cc01657f,10.1039/d5cc01657f,PM6,PY-IT,PM6,PY-IT,CC1=CC(=CC(=C1)C2=C3C=CC(=C4C5=C(C=C(S5)/C=C\6/C(=O)C7=CC(=CC(=C7)F)C(=O)/C6=C\C8=CC(=C(S8)C9=CC(=CC(=C9)C)C(C)(C)C(=O)OC)C(C)(C)C(=O)OC)SC4=C3S2)C(C)(C)C(=O)OC)C(C)(C)C(=O)OC,CCCCCCCCCCCc1c(/C=C2\C(=O)c3ccccc3C2=C(C#N)C#N)sc2c1sc1c3c4nsnc4c4c5sc6c(CCCCCCCCCCC)c(/C=C7\C(=O)c8cc(-c9cccs9)ccc8C7=C(C#N)C#N)sc6c5n(CC(CCCCCCCC)CCCCCCCCCC)c4c3n(CC(CCCCCCCC)CCCCCCCCCC)c21,0.963,25.77,71.16,17.66,17.659428516,0.0032360362401004,,17.66,,,,,ITO/4Ph-PACz/active layer/PNDIT-F3N/Ag,all-polymer solar cell,PNDIT-F3N,,4Ph-PACz,,,,,,-5.56,-3.65,,-5.68,-3.94,
69411,10.1039/d5cc01657f,10.1039/d5cc01657f,PM6,PY-IT,PM6,PY-IT,CC1=CC(=CC(=C1)C2=C3C=CC(=C4C5=C(C=C(S5)/C=C\6/C(=O)C7=CC(=CC(=C7)F)C(=O)/C6=C\C8=CC(=C(S8)C9=CC(=CC(=C9)C)C(C)(C)C(=O)OC)C(C)(C)C(=O)OC)SC4=C3S2)C(C)(C)C(=O)OC)C(C)(C)C(=O)OC,CCCCCCCCCCCc1c(/C=C2\C(=O)c3ccccc3C2=C(C#N)C#N)sc2c1sc1c3c4nsnc4c4c5sc6c(CCCCCCCCCCC)c(/C=C7\C(=O)c8cc(-c9cccs9)ccc8C7=C(C#N)C#N)sc6c5n(CC(CCCCCCCC)CCCCCCCCCC)c4c3n(CC(CCCCCCCC)CCCCCCCCCC)c21,0.962,25.51,70.87,17.39,17.391937394000003,0.0111408510638427,17.39,,,,,,ITO/4Ph-PACz/active layer/PNDIT-F3N/Ag,all-polymer solar cell,PNDIT-F3N,,4Ph-PACz,,,,,,-5.56,-3.65,,-5.68,-3.94,
69412,10.1039/d5cc01657f,10.1039/d5cc01657f,PM6,PYF-EF,PM6,PYF-EF,CC1=CC(=CC(=C1)C2=C3C=CC(=C4C5=C(C=C(S5)/C=C\6/C(=O)C7=CC(=CC(=C7)F)C(=O)/C6=C\C8=CC(=C(S8)C9=CC(=CC(=C9)C)C(C)(C)C(=O)OC)C(C)(C)C(=O)OC)SC4=C3S2)C(C)(C)C(=O)OC)C(C)(C)C(=O)OC,,0.908,25.3,74.22,17.07,17.05011528,0.1164892794376115,,17.07,,,,,ITO/4Ph-PACz/active layer/PNDIT-F3N/Ag,all-polymer solar cell,PNDIT-F3N,,4Ph-PACz,,,,,,-5.56,-3.65,,,,
69413,10.1039/d5cc01657f,10.1039/d5cc01657f,PM6,PYF-EF,PM6,PYF-EF,CC1=CC(=CC(=C1)C2=C3C=CC(=C4C5=C(C=C(S5)/C=C\6/C(=O)C7=CC(=CC(=C7)F)C(=O)/C6=C\C8=CC(=C(S8)C9=CC(=CC(=C9)C)C(C)(C)C(=O)OC)C(C)(C)C(=O)OC)SC4=C3S2)C(C)(C)C(=O)OC)C(C)(C)C(=O)OC,,0.906,24.96,73.91,16.71,16.713830016000003,0.0229205026930101,16.71,,,,,,ITO/4Ph-PACz/active layer/PNDIT-F3N/Ag,all-polymer solar cell,PNDIT-F3N,,4Ph-PACz,,,,,,-5.56,-3.65,,,,
69416,10.1039/d5cc03097h,10.1039/d5cc03097h,J52-F,PY-IT,J52-F,PY-IT,CCCCCCCCC(CCCCCC)CN1N=C2C(C3=CC=CS3)=C(F)C(F)=C(C3=CC=C(C4=CC5=C(C6=CC(F)=C(CC(CC)CCCC)S6)C6=C(C=CS6)C(C6=CC(F)=C(CC(CC)CCCC)S6)=C5S4)S3)C2=N1,CCCCCCCCCCCc1c(/C=C2\C(=O)c3ccccc3C2=C(C#N)C#N)sc2c1sc1c3c4nsnc4c4c5sc6c(CCCCCCCCCCC)c(/C=C7\C(=O)c8cc(-c9cccs9)ccc8C7=C(C#N)C#N)sc6c5n(CC(CCCCCCCC)CCCCCCCCCC)c4c3n(CC(CCCCCCCC)CCCCCCCCCC)c21,0.892,24.62,71.88,15.78,15.785595552,0.0354597718631231,15.64,15.78,,,,,ITO/PEDOT:PSS/active layer/PNDIT-F3N/Ag,all-polymer solar cell,PNDIT-F3N,,PEDOT:PSS,,,,,,-5.36,-3.42,,-5.68,-3.94,
69417,10.1039/d5cc03097h,10.1039/d5cc03097h,PE3,PY-IT,PE3,PY-IT,,CCCCCCCCCCCc1c(/C=C2\C(=O)c3ccccc3C2=C(C#N)C#N)sc2c1sc1c3c4nsnc4c4c5sc6c(CCCCCCCCCCC)c(/C=C7\C(=O)c8cc(-c9cccs9)ccc8C7=C(C#N)C#N)sc6c5n(CC(CCCCCCCC)CCCCCCCCCC)c4c3n(CC(CCCCCCCC)CCCCCCCCCC)c21,0.905,25.45,75.71,17.43,17.437716475,0.0442712277682083,17.28,17.43,,,,,ITO/PEDOT:PSS/active layer/PNDIT-F3N/Ag,all-polymer solar cell,PNDIT-F3N,,PEDOT:PSS,,,,,,,,,-5.68,-3.94,
69418,10.1039/d5cc03097h,10.1039/d5cc03097h,PE3-FCl,PY-IT,PE3-FCl,PY-IT,,CCCCCCCCCCCc1c(/C=C2\C(=O)c3ccccc3C2=C(C#N)C#N)sc2c1sc1c3c4nsnc4c4c5sc6c(CCCCCCCCCCC)c(/C=C7\C(=O)c8cc(-c9cccs9)ccc8C7=C(C#N)C#N)sc6c5n(CC(CCCCCCCC)CCCCCCCCCC)c4c3n(CC(CCCCCCCC)CCCCCCCCCC)c21,0.915,25.75,75.23,17.73,17.725128375,0.0274767343485607,17.67,17.73,,,,,ITO/PEDOT:PSS/active layer/PNDIT-F3N/Ag,all-polymer solar cell,PNDIT-F3N,,PEDOT:PSS,,,,,,,,,-5.68,-3.94,
