Repository: JiYiqaq/PCE-KA-GNN

# Data directory

- `raw/Active_Database.csv` is the immutable source dataset bundled under CC BY 4.0. Do not overwrite it with processed data.
- `processed/` is created and populated by the training pipeline. Generated `.pt` and `.pth` caches are intentionally ignored by Git because they can exceed GitHub's normal single-file limit.

See `../DATA_LICENSE.md` for provenance, license and checksum information.

File: data/raw/Active_Database.csv (part 234 of 471)
id,doi,doi_norm,donor,acceptor,donor_canonical,acceptor_canonical,donor_smiles,acceptor_smiles,voc,jsc,ff,pce,pce_recomputed,pce_relative_error_percent,pce_avg,pce_best,d_a_ratio,additive,additive_canonical,additive_ratio,device_structure,device_type,etl,etl_canonical,htl,htl_canonical,active_layer_thickness,solvent,solvent_canonical,annealing_temp,homo_d,lumo_d,eg_d,homo_a,lumo_a,eg_a
69419,10.1039/d5cc03150h,10.1039/d5cc03150h,PBDB-T,SPA-1,PBDB-T,SPA-1,CCCCC(CC)Cc1ccc(-c2c3cc(-c4ccc(-c5sc(-c6ccc(C)s6)c6c5C(=O)c5c(CC(CC)CCCC)sc(CC(CC)CCCC)c5C6=O)s4)sc3c(-c3ccc(CC(CC)CCCC)s3)c3cc(C)sc23)s1,CCCCCCCCCCCC(CCCCCCCCCC)Cn1c(=O)c2ccsc2c2sc3c(sc4c5sc6c(sc7c8sc(-c9ccc(-c%10cc%11c(=O)n(CC(CCCCCCCC)CCCCCCCCCC)c(=O)c%12c(sc%13c%12sc%12c%14sc(-c%15cccs%15)cc%14c(=O)n(CC(CCCCCCCC)CCCCCCCCCC)c(=O)c%12%13)c%11s%10)s9)cc8c(=O)n(CC(CCCCCCCCCC)CCCCCCCCCCC)c(=O)c76)c5c(=O)n(CC(CCCCCCCCCC)CCCCCCCCCCC)c(=O)c34)c2c1=O,0.82,19.17,62.64,9.85,9.84663216,0.0341912690355252,9.62,9.85,,,,,ITO/PEDOT:PSS/active layer/PFN-Br/Ag,all-polymer solar cells,PFN-Br,,PEDOT:PSS,,,CF,,,-5.33,-3.48,,,,
69420,10.1039/d5cc03150h,10.1039/d5cc03150h,PBDB-T,SPA-1,PBDB-T,SPA-1,CCCCC(CC)Cc1ccc(-c2c3cc(-c4ccc(-c5sc(-c6ccc(C)s6)c6c5C(=O)c5c(CC(CC)CCCC)sc(CC(CC)CCCC)c5C6=O)s4)sc3c(-c3ccc(CC(CC)CCCC)s3)c3cc(C)sc23)s1,CCCCCCCCCCCC(CCCCCCCCCC)Cn1c(=O)c2ccsc2c2sc3c(sc4c5sc6c(sc7c8sc(-c9ccc(-c%10cc%11c(=O)n(CC(CCCCCCCC)CCCCCCCCCC)c(=O)c%12c(sc%13c%12sc%12c%14sc(-c%15cccs%15)cc%14c(=O)n(CC(CCCCCCCC)CCCCCCCCCC)c(=O)c%12%13)c%11s%10)s9)cc8c(=O)n(CC(CCCCCCCCCC)CCCCCCCCCCC)c(=O)c76)c5c(=O)n(CC(CCCCCCCCCC)CCCCCCCCCCC)c(=O)c34)c2c1=O,0.857,21.29,61.16,11.16,11.158966148,0.0092639068100433,10.98,11.16,,,,,ITO/PEDOT:PSS/active layer/PFN-Br/Ag,all-polymer solar cells,PFN-Br,,PEDOT:PSS,,,CB,,,-5.33,-3.48,,,,
69427,10.1039/d5cc04021c,10.1039/d5cc04021c,PM6,Y6,PM6,Y6,CC1=CC(=CC(=C1)C2=C3C=CC(=C4C5=C(C=C(S5)/C=C\6/C(=O)C7=CC(=CC(=C7)F)C(=O)/C6=C\C8=CC(=C(S8)C9=CC(=CC(=C9)C)C(C)(C)C(=O)OC)C(C)(C)C(=O)OC)SC4=C3S2)C(C)(C)C(=O)OC)C(C)(C)C(=O)OC,CCCCCCCCCCCc1c(/C=C2\C(=O)c3cc(F)c(F)cc3C2=C(C#N)C#N)sc2c1sc1c3c4nsnc4c4c5sc6c(CCCCCCCCCCC)c(/C=C7\C(=O)c8cc(F)c(F)cc8C7=C(C#N)C#N)sc6c5n(CC(CC)CCCC)c4c3n(CC(CC)CCCC)c21,0.86,27.2,73.0,17.1,17.07616,0.1394152046783617,16.7,17.1,,w/o,,,ITO/PEDOT:PSS/active layer/PDINN/Ag,rigid OSC,PDINN,,PEDOT:PSS,,,,,,-5.56,-3.65,,-5.65,-4.09,
69428,10.1039/d5cc04021c,10.1039/d5cc04021c,PM6,Y6,PM6,Y6,CC1=CC(=CC(=C1)C2=C3C=CC(=C4C5=C(C=C(S5)/C=C\6/C(=O)C7=CC(=CC(=C7)F)C(=O)/C6=C\C8=CC(=C(S8)C9=CC(=CC(=C9)C)C(C)(C)C(=O)OC)C(C)(C)C(=O)OC)SC4=C3S2)C(C)(C)C(=O)OC)C(C)(C)C(=O)OC,CCCCCCCCCCCc1c(/C=C2\C(=O)c3cc(F)c(F)cc3C2=C(C#N)C#N)sc2c1sc1c3c4nsnc4c4c5sc6c(CCCCCCCCCCC)c(/C=C7\C(=O)c8cc(F)c(F)cc8C7=C(C#N)C#N)sc6c5n(CC(CC)CCCC)c4c3n(CC(CC)CCCC)c21,0.86,27.6,74.6,17.7,17.707056,0.0398644067796732,17.3,17.7,,2 wt% [6]CPP,[6]CPP,2 wt%,ITO/PEDOT:PSS/active layer/PDINN/Ag,rigid OSC,PDINN,,PEDOT:PSS,,,,,,-5.56,-3.65,,-5.65,-4.09,
69429,10.1039/d5cc04021c,10.1039/d5cc04021c,PM6,Y6,PM6,Y6,CC1=CC(=CC(=C1)C2=C3C=CC(=C4C5=C(C=C(S5)/C=C\6/C(=O)C7=CC(=CC(=C7)F)C(=O)/C6=C\C8=CC(=C(S8)C9=CC(=CC(=C9)C)C(C)(C)C(=O)OC)C(C)(C)C(=O)OC)SC4=C3S2)C(C)(C)C(=O)OC)C(C)(C)C(=O)OC,CCCCCCCCCCCc1c(/C=C2\C(=O)c3cc(F)c(F)cc3C2=C(C#N)C#N)sc2c1sc1c3c4nsnc4c4c5sc6c(CCCCCCCCCCC)c(/C=C7\C(=O)c8cc(F)c(F)cc8C7=C(C#N)C#N)sc6c5n(CC(CC)CCCC)c4c3n(CC(CC)CCCC)c21,0.86,27.5,72.8,17.3,17.2172,0.4786127167630198,16.9,17.3,,5 wt% [6]CPP,[6]CPP,5 wt%,ITO/PEDOT:PSS/active layer/PDINN/Ag,rigid OSC,PDINN,,PEDOT:PSS,,,,,,-5.56,-3.65,,-5.65,-4.09,
69430,10.1039/d5cc04548g,10.1039/d5cc04548g,D18,L8-BO,D18,L8-BO,CCCCCCC(CCCC)CC1=CSC(C2=CC3=C(S2)C2=C(C=C(C4=CC(CC(CCCC)CCCCCC)=C(C5=CC6=C(C7=CC(F)=C(CC(CC)CCCC)S7)C7=C(C=CS7)C(C7=CC(F)=C(CC(CC)CCCC)S7)=C6S5)S4)S2)C2=NSN=C32)=C1,CCCCCCC(CCCC)CC1=C(/C=C2\C(=O)C3=CC(F)=C(F)C=C3C2=C(C#N)C#N)SC2=C1SC1C3=C(C4=C(C5=NSN=C35)C3=C(C5=C(S3)C(CC(CCCC)CCCCCC)=C(/C=C3\C(=O)C6=CC(F)=C(F)C=C6C3=C(C#N)C#N)S5)N4CC(CC)CCCC)N(CC(CC)CCCC)C21,0.921,25.29,77.9,18.17,18.144538110000003,0.1401314804622949,17.93,18.17,,,,,,,,,,,,,,,-5.51,-2.77,,-5.68,-3.9,
69432,10.1039/d5cc05814g,10.1039/d5cc05814g,PM6,BTP-eC9,PM6,BTP-eC9,CC1=CC(=CC(=C1)C2=C3C=CC(=C4C5=C(C=C(S5)/C=C\6/C(=O)C7=CC(=CC(=C7)F)C(=O)/C6=C\C8=CC(=C(S8)C9=CC(=CC(=C9)C)C(C)(C)C(=O)OC)C(C)(C)C(=O)OC)SC4=C3S2)C(C)(C)C(=O)OC)C(C)(C)C(=O)OC,CCCCCCCCCc1c(C=C2C(=O)c3cc(Cl)c(Cl)cc3C2=C(C#N)C#N)sc2c1sc1c3c4nsnc4c4c5sc6c(CCCCCCCCC)c(C=C7C(=O)c8cc(Cl)c(Cl)cc8C7=C(C#N)C#N)sc6c5n(CC(CCCC)CCCCCC)c4c3n(CC(CCCC)CCCCCC)c21,0.851,27.5,78.6,18.4,18.394365,0.0306250000000087,18.2,18.4,,,,,,organic solar cell,,,PEDOT:PSS,PEDOT:PSS,,,,,-5.56,-3.65,,-5.68,-3.9,
69433,10.1039/d5cc05814g,10.1039/d5cc05814g,PM6,BTP-eC9,PM6,BTP-eC9,CC1=CC(=CC(=C1)C2=C3C=CC(=C4C5=C(C=C(S5)/C=C\6/C(=O)C7=CC(=CC(=C7)F)C(=O)/C6=C\C8=CC(=C(S8)C9=CC(=CC(=C9)C)C(C)(C)C(=O)OC)C(C)(C)C(=O)OC)SC4=C3S2)C(C)(C)C(=O)OC)C(C)(C)C(=O)OC,CCCCCCCCCc1c(C=C2C(=O)c3cc(Cl)c(Cl)cc3C2=C(C#N)C#N)sc2c1sc1c3c4nsnc4c4c5sc6c(CCCCCCCCC)c(C=C7C(=O)c8cc(Cl)c(Cl)cc8C7=C(C#N)C#N)sc6c5n(CC(CCCC)CCCCCC)c4c3n(CC(CCCC)CCCCCC)c21,0.859,28.4,78.7,19.2,19.1993372,0.0034520833333366,18.7,19.2,,,,,ITO/BACz/PM6:BTP-eC9/PNDIT-F3N/Ag,organic solar cell,PNDIT-F3N,,BACz,BACz,,,,,-5.56,-3.65,,-5.68,-3.9,
69434,10.1039/d5cc05814g,10.1039/d5cc05814g,PM6,BTP-eC9,PM6,BTP-eC9,CC1=CC(=CC(=C1)C2=C3C=CC(=C4C5=C(C=C(S5)/C=C\6/C(=O)C7=CC(=CC(=C7)F)C(=O)/C6=C\C8=CC(=C(S8)C9=CC(=CC(=C9)C)C(C)(C)C(=O)OC)C(C)(C)C(=O)OC)SC4=C3S2)C(C)(C)C(=O)OC)C(C)(C)C(=O)OC,CCCCCCCCCc1c(C=C2C(=O)c3cc(Cl)c(Cl)cc3C2=C(C#N)C#N)sc2c1sc1c3c4nsnc4c4c5sc6c(CCCCCCCCC)c(C=C7C(=O)c8cc(Cl)c(Cl)cc8C7=C(C#N)C#N)sc6c5n(CC(CCCC)CCCCCC)c4c3n(CC(CCCC)CCCCCC)c21,0.875,28.3,80.9,20.0,20.0328625,0.1643125000000012,19.7,20.0,,,,,ITO/2Br-BACz/PM6:BTP-eC9/PNDIT-F3N/Ag,organic solar cell,PNDIT-F3N,,2Br-BACz,2Br-BACz,,,,,-5.56,-3.65,,-5.68,-3.9,
69435,10.1039/d5cc07329d,10.1039/d5cc07329d,D18,m-Cl-DOP,D18,m-Cl-DOP,CCCCCCC(CCCC)CC1=CSC(C2=CC3=C(S2)C2=C(C=C(C4=CC(CC(CCCC)CCCCCC)=C(C5=CC6=C(C7=CC(F)=C(CC(CC)CCCC)S7)C7=C(C=CS7)C(C7=CC(F)=C(CC(CC)CCCC)S7)=C6S5)S4)S2)C2=NSN=C32)=C1,,0.942,25.31,77.75,18.54,18.53717055,0.015261326860842,18.3,18.54,,,,,,,,,,,,,,,-5.51,-2.77,,,,
69436,10.1039/d5cc07329d,10.1039/d5cc07329d,D18,p-Cl-DOP,D18,p-Cl-DOP,CCCCCCC(CCCC)CC1=CSC(C2=CC3=C(S2)C2=C(C=C(C4=CC(CC(CCCC)CCCCCC)=C(C5=CC6=C(C7=CC(F)=C(CC(CC)CCCC)S7)C7=C(C=CS7)C(C7=CC(F)=C(CC(CC)CCCC)S7)=C6S5)S4)S2)C2=NSN=C32)=C1,,0.962,21.69,71.34,14.89,14.885647452,0.0292313498992609,14.66,14.89,,,,,conventional,,PNDIT-F3N,,PEDOT:PSS,,,,,,-5.51,-2.77,,,,
69437,10.1039/d5cp00267b,10.1039/d5cp00267b,PBDB-T,A1C4-Cl,PBDB-T,A1C4-Cl,CCCCC(CC)Cc1ccc(-c2c3cc(-c4ccc(-c5sc(-c6ccc(C)s6)c6c5C(=O)c5c(CC(CC)CCCC)sc(CC(CC)CCCC)c5C6=O)s4)sc3c(-c3ccc(CC(CC)CCCC)s3)c3cc(C)sc23)s1,,0.856,19.98,62.28,10.66,10.651673664,0.0781082176360193,10.26,10.66,,,,,,,,,,,,,,,-5.33,-3.48,,,,
69438,10.1039/d5cp00267b,10.1039/d5cp00267b,PBDB-T,A1C6-Cl,PBDB-T,A1C6-Cl,CCCCC(CC)Cc1ccc(-c2c3cc(-c4ccc(-c5sc(-c6ccc(C)s6)c6c5C(=O)c5c(CC(CC)CCCC)sc(CC(CC)CCCC)c5C6=O)s4)sc3c(-c3ccc(CC(CC)CCCC)s3)c3cc(C)sc23)s1,,0.859,21.92,64.26,12.11,12.099695328000005,0.0850922543352322,11.8,12.11,,,,,ITO/PEDOT:PSS/PBDB-T:A1C6-Cl/PDINN/Ag,,PDINN,,PEDOT:PSS,,,,,,-5.33,-3.48,,,,
69439,10.1039/d5cp02606g,10.1039/d5cp02606g,D18,Y6-PhC4,D18,Y6-PhC4,CCCCCCC(CCCC)CC1=CSC(C2=CC3=C(S2)C2=C(C=C(C4=CC(CC(CCCC)CCCCCC)=C(C5=CC6=C(C7=CC(F)=C(CC(CC)CCCC)S7)C7=C(C=CS7)C(C7=CC(F)=C(CC(CC)CCCC)S7)=C6S5)S4)S2)C2=NSN=C32)=C1,,0.864,24.25,71.65,15.01,15.012108,0.0140439706862195,14.7,15.01,,,,,ITO/PEDOT:PSS/D18:NFA/PDINN/Ag,conventional OSC,PDINN,,PEDOT:PSS,,,,,,-5.51,-2.77,,,,
69440,10.1039/d5cp02606g,10.1039/d5cp02606g,D18,Y6-PhC6,D18,Y6-PhC6,CCCCCCC(CCCC)CC1=CSC(C2=CC3=C(S2)C2=C(C=C(C4=CC(CC(CCCC)CCCCCC)=C(C5=CC6=C(C7=CC(F)=C(CC(CC)CCCC)S7)C7=C(C=CS7)C(C7=CC(F)=C(CC(CC)CCCC)S7)=C6S5)S4)S2)C2=NSN=C32)=C1,,0.912,24.49,76.73,17.12,17.137553424,0.102531682242985,16.63,17.12,,,,,ITO/PEDOT:PSS/D18:NFA/PDINN/Ag,conventional OSC,PDINN,,PEDOT:PSS,,,,,,-5.51,-2.77,,,,
69441,10.1039/d5cp02606g,10.1039/d5cp02606g,D18,Y6-PhC8,D18,Y6-PhC8,CCCCCCC(CCCC)CC1=CSC(C2=CC3=C(S2)C2=C(C=C(C4=CC(CC(CCCC)CCCCCC)=C(C5=CC6=C(C7=CC(F)=C(CC(CC)CCCC)S7)C7=C(C=CS7)C(C7=CC(F)=C(CC(CC)CCCC)S7)=C6S5)S4)S2)C2=NSN=C32)=C1,,0.885,22.4,70.05,13.88,13.886711999999998,0.0483573487031464,13.66,13.88,,,,,ITO/PEDOT:PSS/D18:NFA/PDINN/Ag,conventional OSC,PDINN,,PEDOT:PSS,,,,,,-5.51,-2.77,,,,
69442,10.1039/d5cp02606g,10.1039/d5cp02606g,D18,L8-BO,D18,L8-BO,CCCCCCC(CCCC)CC1=CSC(C2=CC3=C(S2)C2=C(C=C(C4=CC(CC(CCCC)CCCCCC)=C(C5=CC6=C(C7=CC(F)=C(CC(CC)CCCC)S7)C7=C(C=CS7)C(C7=CC(F)=C(CC(CC)CCCC)S7)=C6S5)S4)S2)C2=NSN=C32)=C1,CCCCCCC(CCCC)CC1=C(/C=C2\C(=O)C3=CC(F)=C(F)C=C3C2=C(C#N)C#N)SC2=C1SC1C3=C(C4=C(C5=NSN=C35)C3=C(C5=C(S3)C(CC(CCCC)CCCCCC)=C(/C=C3\C(=O)C6=CC(F)=C(F)C=C6C3=C(C#N)C#N)S5)N4CC(CC)CCCC)N(CC(CC)CCCC)C21,0.908,25.68,79.31,18.5,18.493061664000003,0.0375045189189053,18.24,18.5,,,,,ITO/PEDOT:PSS/D18:NFA/PDINN/Ag,conventional OSC,PDINN,,PEDOT:PSS,,,,,,-5.51,-2.77,,-5.68,-3.9,
69446,10.1039/d5cp03747f,10.1039/d5cp03747f,PFBT4T-T20,BTz-δ-C4C8,PFBT4T-T20,BTz-δ-C4C8,CCCCCCCCCCCCC(CCCCCCCCCC)Cc1csc(-c2c(F)c(F)c(-c3cc(CC(CCCCCCCCCC)CCCCCCCCCCCC)c(-c4ccc(-c5ccc(-c6ccc(-c7sc(-c8ccc(-c9ccc(-c%10cccs%10)s9)s8)c8c7C(=O)c7c(CC(CC)CCCC)sc(CC(CC)CCCC)c7C8=O)s6)s5)s4)s3)c3nsnc23)c1,,0.782,25.5,73.8,14.7,14.716458000000005,0.1119591836734941,14.3,14.7,,,,,,,,,,,,,,,-5.33,-3.69,,,,
69447,10.1039/d5cp03747f,10.1039/d5cp03747f,PFBT4T-T20,BTz-δ-C4C12,PFBT4T-T20,BTz-δ-C4C12,CCCCCCCCCCCCC(CCCCCCCCCC)Cc1csc(-c2c(F)c(F)c(-c3cc(CC(CCCCCCCCCC)CCCCCCCCCCCC)c(-c4ccc(-c5ccc(-c6ccc(-c7sc(-c8ccc(-c9ccc(-c%10cccs%10)s9)s8)c8c7C(=O)c7c(CC(CC)CCCC)sc(CC(CC)CCCC)c7C8=O)s6)s5)s4)s3)c3nsnc23)c1,,0.784,27.5,76.7,16.6,16.536520000000003,0.3824096385542073,16.3,16.6,,,,,ITO/PEDOT:PSS/PFBT4T-T20:acceptor/electron transport layer/Ag,,,,PEDOT:PSS,,,toluene,,,-5.33,-3.69,,,,
69452,10.1039/d5cp04912a,10.1039/d5cp04912a,PM6,Y6,PM6,Y6,CC1=CC(=CC(=C1)C2=C3C=CC(=C4C5=C(C=C(S5)/C=C\6/C(=O)C7=CC(=CC(=C7)F)C(=O)/C6=C\C8=CC(=C(S8)C9=CC(=CC(=C9)C)C(C)(C)C(=O)OC)C(C)(C)C(=O)OC)SC4=C3S2)C(C)(C)C(=O)OC)C(C)(C)C(=O)OC,CCCCCCCCCCCc1c(/C=C2\C(=O)c3cc(F)c(F)cc3C2=C(C#N)C#N)sc2c1sc1c3c4nsnc4c4c5sc6c(CCCCCCCCCCC)c(/C=C7\C(=O)c8cc(F)c(F)cc8C7=C(C#N)C#N)sc6c5n(CC(CC)CCCC)c4c3n(CC(CC)CCCC)c21,0.81,24.94,51.0,10.26,10.302714000000002,0.4163157894737029,,,,,,,,,Al-doped ZnO (AZO),ZnO,,,,chloroform,,100.0,-5.56,-3.65,,-5.65,-4.09,
69453,10.1039/d5cp04912a,10.1039/d5cp04912a,PM6,Y6,PM6,Y6,CC1=CC(=CC(=C1)C2=C3C=CC(=C4C5=C(C=C(S5)/C=C\6/C(=O)C7=CC(=CC(=C7)F)C(=O)/C6=C\C8=CC(=C(S8)C9=CC(=CC(=C9)C)C(C)(C)C(=O)OC)C(C)(C)C(=O)OC)SC4=C3S2)C(C)(C)C(=O)OC)C(C)(C)C(=O)OC,CCCCCCCCCCCc1c(/C=C2\C(=O)c3cc(F)c(F)cc3C2=C(C#N)C#N)sc2c1sc1c3c4nsnc4c4c5sc6c(CCCCCCCCCCC)c(/C=C7\C(=O)c8cc(F)c(F)cc8C7=C(C#N)C#N)sc6c5n(CC(CC)CCCC)c4c3n(CC(CC)CCCC)c21,0.81,25.13,54.0,11.02,10.991862,0.2553357531760294,,,,,,,,,Al-doped ZnO (AZO),ZnO,,,,chloroform,,100.0,-5.56,-3.65,,-5.65,-4.09,
69454,10.1039/d5cp04912a,10.1039/d5cp04912a,PM6,Y6,PM6,Y6,CC1=CC(=CC(=C1)C2=C3C=CC(=C4C5=C(C=C(S5)/C=C\6/C(=O)C7=CC(=CC(=C7)F)C(=O)/C6=C\C8=CC(=C(S8)C9=CC(=CC(=C9)C)C(C)(C)C(=O)OC)C(C)(C)C(=O)OC)SC4=C3S2)C(C)(C)C(=O)OC)C(C)(C)C(=O)OC,CCCCCCCCCCCc1c(/C=C2\C(=O)c3cc(F)c(F)cc3C2=C(C#N)C#N)sc2c1sc1c3c4nsnc4c4c5sc6c(CCCCCCCCCCC)c(/C=C7\C(=O)c8cc(F)c(F)cc8C7=C(C#N)C#N)sc6c5n(CC(CC)CCCC)c4c3n(CC(CC)CCCC)c21,0.83,25.24,55.0,11.66,11.52206,1.1830188679245317,,,,,,,,,Al-doped ZnO (AZO),ZnO,,,,chloroform,,100.0,-5.56,-3.65,,-5.65,-4.09,
69455,10.1039/d5cp04912a,10.1039/d5cp04912a,PM6,Y6,PM6,Y6,CC1=CC(=CC(=C1)C2=C3C=CC(=C4C5=C(C=C(S5)/C=C\6/C(=O)C7=CC(=CC(=C7)F)C(=O)/C6=C\C8=CC(=C(S8)C9=CC(=CC(=C9)C)C(C)(C)C(=O)OC)C(C)(C)C(=O)OC)SC4=C3S2)C(C)(C)C(=O)OC)C(C)(C)C(=O)OC,CCCCCCCCCCCc1c(/C=C2\C(=O)c3cc(F)c(F)cc3C2=C(C#N)C#N)sc2c1sc1c3c4nsnc4c4c5sc6c(CCCCCCCCCCC)c(/C=C7\C(=O)c8cc(F)c(F)cc8C7=C(C#N)C#N)sc6c5n(CC(CC)CCCC)c4c3n(CC(CC)CCCC)c21,0.79,25.36,53.0,10.56,10.618232,0.5514393939393966,,,,,,,ITO/AZO/active layer/MoO3/Ag,,Al-doped ZnO (AZO),ZnO,MoO3,,120.0,chloroform,,100.0,-5.56,-3.65,,-5.65,-4.09,
69457,10.1039/d5cp04912a,10.1039/d5cp04912a,PM6,Y6,PM6,Y6,CC1=CC(=CC(=C1)C2=C3C=CC(=C4C5=C(C=C(S5)/C=C\6/C(=O)C7=CC(=CC(=C7)F)C(=O)/C6=C\C8=CC(=C(S8)C9=CC(=CC(=C9)C)C(C)(C)C(=O)OC)C(C)(C)C(=O)OC)SC4=C3S2)C(C)(C)C(=O)OC)C(C)(C)C(=O)OC,CCCCCCCCCCCc1c(/C=C2\C(=O)c3cc(F)c(F)cc3C2=C(C#N)C#N)sc2c1sc1c3c4nsnc4c4c5sc6c(CCCCCCCCCCC)c(/C=C7\C(=O)c8cc(F)c(F)cc8C7=C(C#N)C#N)sc6c5n(CC(CC)CCCC)c4c3n(CC(CC)CCCC)c21,0.82,25.42,59.0,12.36,12.298196,0.5000323624595359,,,,,,,,,Al-doped ZnO (AZO),ZnO,,,,chloroform,,100.0,-5.56,-3.65,,-5.65,-4.09,
69458,10.1039/d5cp04912a,10.1039/d5cp04912a,PM6,Y6,PM6,Y6,CC1=CC(=CC(=C1)C2=C3C=CC(=C4C5=C(C=C(S5)/C=C\6/C(=O)C7=CC(=CC(=C7)F)C(=O)/C6=C\C8=CC(=C(S8)C9=CC(=CC(=C9)C)C(C)(C)C(=O)OC)C(C)(C)C(=O)OC)SC4=C3S2)C(C)(C)C(=O)OC)C(C)(C)C(=O)OC,CCCCCCCCCCCc1c(/C=C2\C(=O)c3cc(F)c(F)cc3C2=C(C#N)C#N)sc2c1sc1c3c4nsnc4c4c5sc6c(CCCCCCCCCCC)c(/C=C7\C(=O)c8cc(F)c(F)cc8C7=C(C#N)C#N)sc6c5n(CC(CC)CCCC)c4c3n(CC(CC)CCCC)c21,0.81,25.51,54.0,11.11,11.158074,0.4327092709271063,,,,,,,,,Al-doped ZnO (AZO),ZnO,,,,chloroform,,100.0,-5.56,-3.65,,-5.65,-4.09,
69459,10.1039/d5cp04912a,10.1039/d5cp04912a,PM6,Y6,PM6,Y6,CC1=CC(=CC(=C1)C2=C3C=CC(=C4C5=C(C=C(S5)/C=C\6/C(=O)C7=CC(=CC(=C7)F)C(=O)/C6=C\C8=CC(=C(S8)C9=CC(=CC(=C9)C)C(C)(C)C(=O)OC)C(C)(C)C(=O)OC)SC4=C3S2)C(C)(C)C(=O)OC)C(C)(C)C(=O)OC,CCCCCCCCCCCc1c(/C=C2\C(=O)c3cc(F)c(F)cc3C2=C(C#N)C#N)sc2c1sc1c3c4nsnc4c4c5sc6c(CCCCCCCCCCC)c(/C=C7\C(=O)c8cc(F)c(F)cc8C7=C(C#N)C#N)sc6c5n(CC(CC)CCCC)c4c3n(CC(CC)CCCC)c21,0.8,25.64,52.0,10.77,10.66624,0.963416898792938,,,,,,,,,Al-doped ZnO (AZO),ZnO,,,,chloroform,,100.0,-5.56,-3.65,,-5.65,-4.09,
69460,10.1039/d5dd00418g,10.1039/d5dd00418g,BO1,Y6,BO1,Y6,,CCCCCCCCCCCc1c(/C=C2\C(=O)c3cc(F)c(F)cc3C2=C(C#N)C#N)sc2c1sc1c3c4nsnc4c4c5sc6c(CCCCCCCCCCC)c(/C=C7\C(=O)c8cc(F)c(F)cc8C7=C(C#N)C#N)sc6c5n(CC(CC)CCCC)c4c3n(CC(CC)CCCC)c21,0.617,12.07,41.9,3.12,3.12037261,0.0119426282051245,3.04,3.12,1:0.5,,,,Inverted,inverted,,,,,124.0,,,,,,,-5.65,-4.09,
69461,10.1039/d5dd00418g,10.1039/d5dd00418g,BO2,Y6,BO2,Y6,,CCCCCCCCCCCc1c(/C=C2\C(=O)c3cc(F)c(F)cc3C2=C(C#N)C#N)sc2c1sc1c3c4nsnc4c4c5sc6c(CCCCCCCCCCC)c(/C=C7\C(=O)c8cc(F)c(F)cc8C7=C(C#N)C#N)sc6c5n(CC(CC)CCCC)c4c3n(CC(CC)CCCC)c21,0.69,15.85,50.8,5.56,5.555741999999999,0.0765827338129673,5.34,5.56,1:1.5,,,,Inverted,inverted,,,,,85.0,,,,,,,-5.65,-4.09,
69462,10.1039/d5dd00418g,10.1039/d5dd00418g,BO1Ph,Y6,BO1Ph,Y6,,CCCCCCCCCCCc1c(/C=C2\C(=O)c3cc(F)c(F)cc3C2=C(C#N)C#N)sc2c1sc1c3c4nsnc4c4c5sc6c(CCCCCCCCCCC)c(/C=C7\C(=O)c8cc(F)c(F)cc8C7=C(C#N)C#N)sc6c5n(CC(CC)CCCC)c4c3n(CC(CC)CCCC)c21,0.789,10.21,39.4,3.18,3.17394186,0.1905075471698232,3.05,3.18,1:1.5,,,,Inverted,inverted,,,,,96.0,,,,,,,-5.65,-4.09,
69463,10.1039/d5dd00418g,10.1039/d5dd00418g,BO2,Y6,BO2,Y6,,CCCCCCCCCCCc1c(/C=C2\C(=O)c3cc(F)c(F)cc3C2=C(C#N)C#N)sc2c1sc1c3c4nsnc4c4c5sc6c(CCCCCCCCCCC)c(/C=C7\C(=O)c8cc(F)c(F)cc8C7=C(C#N)C#N)sc6c5n(CC(CC)CCCC)c4c3n(CC(CC)CCCC)c21,0.685,15.65,42.3,4.53,4.53466575,0.1029966887417223,4.28,4.53,1:1.5,,,,Normal,,,,,,90.0,,,,,,,-5.65,-4.09,
69464,10.1039/d5ee00002e,10.1039/d5ee00002e,PM6,DYBT,PM6,DYBT,CC1=CC(=CC(=C1)C2=C3C=CC(=C4C5=C(C=C(S5)/C=C\6/C(=O)C7=CC(=CC(=C7)F)C(=O)/C6=C\C8=CC(=C(S8)C9=CC(=CC(=C9)C)C(C)(C)C(=O)OC)C(C)(C)C(=O)OC)SC4=C3S2)C(C)(C)C(=O)OC)C(C)(C)C(=O)OC,CCCCCCC(CCCC)COc1cccc(-c2c(/C=C3\C(=O)c4cc(F)c(F)cc4C3=C(C#N)C#N)sc3c2sc2c4c5nsnc5c5c6sc7c(-c8ccc(-c9c(/C=C%10\C(=O)c%11cc(F)c(F)cc%11C%10=C(C#N)C#N)sc%10c9sc9c%11c%12nsnc%12c%12c%13sc%14c(-c%15cccc(OCC(CCCC)CCCCCC)c%15)c(/C=C%15\C(=O)c%16cc(F)c(F)cc%16C%15=C(C#N)C#N)sc%14c%13n(C)c%12c%11n(C)c%109)c9nsnc89)c(/C=C8\C(=O)c9cc(F)c(F)cc9C8=C(C#N)C#N)sc7c6n(C)c5c4n(C)c32)c1,0.95,24.73,76.0,17.83,17.85506,0.1405496354458968,17.33,17.83,,,,,,OSC,,,,,,,,,-5.56,-3.65,,,,
69467,10.1039/d5ee00002e,10.1039/d5ee00002e,PM6-b-PDMS,DYBT,PM6-b-PDMS,DYBT,,CCCCCCC(CCCC)COc1cccc(-c2c(/C=C3\C(=O)c4cc(F)c(F)cc4C3=C(C#N)C#N)sc3c2sc2c4c5nsnc5c5c6sc7c(-c8ccc(-c9c(/C=C%10\C(=O)c%11cc(F)c(F)cc%11C%10=C(C#N)C#N)sc%10c9sc9c%11c%12nsnc%12c%12c%13sc%14c(-c%15cccc(OCC(CCCC)CCCCCC)c%15)c(/C=C%15\C(=O)c%16cc(F)c(F)cc%16C%15=C(C#N)C#N)sc%14c%13n(C)c%12c%11n(C)c%109)c9nsnc89)c(/C=C8\C(=O)c9cc(F)c(F)cc9C8=C(C#N)C#N)sc7c6n(C)c5c4n(C)c32)c1,0.95,24.23,75.0,17.26,17.263875,0.0224507531865422,16.76,17.26,,,,,,OSC,,,,,,,,,,,,,,
69470,10.1039/d5ee00002e,10.1039/d5ee00002e,PM6,DYBT,PM6,DYBT,CC1=CC(=CC(=C1)C2=C3C=CC(=C4C5=C(C=C(S5)/C=C\6/C(=O)C7=CC(=CC(=C7)F)C(=O)/C6=C\C8=CC(=C(S8)C9=CC(=CC(=C9)C)C(C)(C)C(=O)OC)C(C)(C)C(=O)OC)SC4=C3S2)C(C)(C)C(=O)OC)C(C)(C)C(=O)OC,CCCCCCC(CCCC)COc1cccc(-c2c(/C=C3\C(=O)c4cc(F)c(F)cc4C3=C(C#N)C#N)sc3c2sc2c4c5nsnc5c5c6sc7c(-c8ccc(-c9c(/C=C%10\C(=O)c%11cc(F)c(F)cc%11C%10=C(C#N)C#N)sc%10c9sc9c%11c%12nsnc%12c%12c%13sc%14c(-c%15cccc(OCC(CCCC)CCCCCC)c%15)c(/C=C%15\C(=O)c%16cc(F)c(F)cc%16C%15=C(C#N)C#N)sc%14c%13n(C)c%12c%11n(C)c%109)c9nsnc89)c(/C=C8\C(=O)c9cc(F)c(F)cc9C8=C(C#N)C#N)sc7c6n(C)c5c4n(C)c32)c1,0.92,19.99,66.0,12.08,12.137928,0.4795364238410484,11.14,12.08,,,,,,IS-OSC,,,,,,,,,-5.56,-3.65,,,,
69471,10.1039/d5ee00002e,10.1039/d5ee00002e,PM6-b-PDMS,DYBT,PM6-b-PDMS,DYBT,,CCCCCCC(CCCC)COc1cccc(-c2c(/C=C3\C(=O)c4cc(F)c(F)cc4C3=C(C#N)C#N)sc3c2sc2c4c5nsnc5c5c6sc7c(-c8ccc(-c9c(/C=C%10\C(=O)c%11cc(F)c(F)cc%11C%10=C(C#N)C#N)sc%10c9sc9c%11c%12nsnc%12c%12c%13sc%14c(-c%15cccc(OCC(CCCC)CCCCCC)c%15)c(/C=C%15\C(=O)c%16cc(F)c(F)cc%16C%15=C(C#N)C#N)sc%14c%13n(C)c%12c%11n(C)c%109)c9nsnc89)c(/C=C8\C(=O)c9cc(F)c(F)cc9C8=C(C#N)C#N)sc7c6n(C)c5c4n(C)c32)c1,0.92,19.52,65.0,11.58,11.67296,0.8027633851468023,11.02,11.58,,,,,,IS-OSC,,,,,,,,,,,,,,
69481,10.1039/d5ee00031a,10.1039/d5ee00031a,D18,CD-1,D18,CD-1,CCCCCCC(CCCC)CC1=CSC(C2=CC3=C(S2)C2=C(C=C(C4=CC(CC(CCCC)CCCCCC)=C(C5=CC6=C(C7=CC(F)=C(CC(CC)CCCC)S7)C7=C(C=CS7)C(C7=CC(F)=C(CC(CC)CCCC)S7)=C6S5)S4)S2)C2=NSN=C32)=C1,CCCCCCCC(CCCCC)CCn1nc2c(-c3cccs3)c(F)c(F)c(-c3ccc(-c4cc5c(-c6ccc(SCC(CCCC)CCCCCC)s6)c6sccc6c(-c6ccc(SCC(CCCC)CCCCCC)s6)c5s4)s3)c2n1,0.94,26.54,78.4,19.6,19.5589184,0.2096000000000093,,,,,,,ITO/3-BPIC-F/active blend/PNDIT-F3N/Ag,conventional,,,,,,,,,-5.51,-2.77,,,,
69482,10.1039/d5ee00031a,10.1039/d5ee00031a,D18,CD-2,D18,CD-2,CCCCCCC(CCCC)CC1=CSC(C2=CC3=C(S2)C2=C(C=C(C4=CC(CC(CCCC)CCCCCC)=C(C5=CC6=C(C7=CC(F)=C(CC(CC)CCCC)S7)C7=C(C=CS7)C(C7=CC(F)=C(CC(CC)CCCC)S7)=C6S5)S4)S2)C2=NSN=C32)=C1,,0.889,26.74,80.3,19.1,19.08880358,0.0586200000000051,,,,,,,ITO/3-BPIC-F/active blend/PNDIT-F3N/Ag,conventional,,,,,,,,,-5.51,-2.77,,,,
69483,10.1039/d5ee00101c,10.1039/d5ee00101c,D18-Cl,BTP-N3F,D18-Cl,BTP-N3F,CCCCCCC(CCCC)Cc1csc(-c2cc3c4nsnc4c4cc(-c5cc(CC(CCCC)CCCCCC)c(-c6cc7c(-c8cc(Cl)c(CC(CC)CCCC)s8)c8sccc8c(-c8cc(Cl)c(CC(CC)CCCC)s8)c7s6)s5)sc4c3s2)c1,,0.874,26.08,74.97,17.07,17.088601824,0.108973778558881,16.81,17.07,,,,,ITO/Nb2O5/2PACz/D18-Cl/BTP-N3F/BCP/Ag,organic solar cell,BCP,,Nb2O5/2PACz,,,,,,-5.51,-2.77,,,,
69484,10.1039/d5ee00101c,10.1039/d5ee00101c,D18-Cl,BTP-C3F,D18-Cl,BTP-C3F,CCCCCCC(CCCC)Cc1csc(-c2cc3c4nsnc4c4cc(-c5cc(CC(CCCC)CCCCCC)c(-c6cc7c(-c8cc(Cl)c(CC(CC)CCCC)s8)c8sccc8c(-c8cc(Cl)c(CC(CC)CCCC)s8)c7s6)s5)sc4c3s2)c1,,0.87,28.08,77.07,18.8,18.82789272,0.1483655319148586,18.6,18.8,1:1.5,,,,ITO/Nb2O5/2PACz/D18-Cl/BTP-C3F/BCP/Ag,organic solar cell,BCP,,Nb2O5/2PACz,,,chloroform,,100.0,-5.51,-2.77,,,,
69485,10.1039/d5ee00101c,10.1039/d5ee00101c,D18-Cl,Y6,D18-Cl,Y6,CCCCCCC(CCCC)Cc1csc(-c2cc3c4nsnc4c4cc(-c5cc(CC(CCCC)CCCCCC)c(-c6cc7c(-c8cc(Cl)c(CC(CC)CCCC)s8)c8sccc8c(-c8cc(Cl)c(CC(CC)CCCC)s8)c7s6)s5)sc4c3s2)c1,CCCCCCCCCCCc1c(/C=C2\C(=O)c3cc(F)c(F)cc3C2=C(C#N)C#N)sc2c1sc1c3c4nsnc4c4c5sc6c(CCCCCCCCCCC)c(/C=C7\C(=O)c8cc(F)c(F)cc8C7=C(C#N)C#N)sc6c5n(CC(CC)CCCC)c4c3n(CC(CC)CCCC)c21,0.876,27.29,73.45,17.55,17.55898638,0.0512044444444423,17.34,17.55,1:1.5,,,,ITO/Nb2O5/2PACz/D18-Cl/Y6/BCP/Ag,organic solar cell,BCP,,Nb2O5/2PACz,,,chloroform,,100.0,-5.51,-2.77,,-5.65,-4.09,
69486,10.1039/d5ee00101c,10.1039/d5ee00101c,D18-Cl,BTP-N3F,D18-Cl,BTP-N3F,CCCCCCC(CCCC)Cc1csc(-c2cc3c4nsnc4c4cc(-c5cc(CC(CCCC)CCCCCC)c(-c6cc7c(-c8cc(Cl)c(CC(CC)CCCC)s8)c8sccc8c(-c8cc(Cl)c(CC(CC)CCCC)s8)c7s6)s5)sc4c3s2)c1,,0.874,26.57,78.23,18.16,18.166711414,0.0369571255506691,17.93,18.16,1:1.5,PPFS,,2% PPFS,ITO/Nb2O5/2PACz/D18-Cl/BTP-N3F/BCP/Ag,organic solar cell,BCP,,Nb2O5/2PACz,,,chloroform,,100.0,-5.51,-2.77,,,,
69487,10.1039/d5ee00101c,10.1039/d5ee00101c,D18-Cl,BTP-C3F,D18-Cl,BTP-C3F,CCCCCCC(CCCC)Cc1csc(-c2cc3c4nsnc4c4cc(-c5cc(CC(CCCC)CCCCCC)c(-c6cc7c(-c8cc(Cl)c(CC(CC)CCCC)s8)c8sccc8c(-c8cc(Cl)c(CC(CC)CCCC)s8)c7s6)s5)sc4c3s2)c1,,0.869,28.71,83.58,20.8,20.852365842,0.2517588557692155,20.45,20.8,1:1.5,PPFS,,2% PPFS,ITO/Nb2O5/2PACz/D18-Cl/BTP-C3F/BCP/Ag,organic solar cell,BCP,,Nb2O5/2PACz,,,chloroform,,100.0,-5.51,-2.77,,,,
69488,10.1039/d5ee00101c,10.1039/d5ee00101c,D18-Cl,Y6,D18-Cl,Y6,CCCCCCC(CCCC)Cc1csc(-c2cc3c4nsnc4c4cc(-c5cc(CC(CCCC)CCCCCC)c(-c6cc7c(-c8cc(Cl)c(CC(CC)CCCC)s8)c8sccc8c(-c8cc(Cl)c(CC(CC)CCCC)s8)c7s6)s5)sc4c3s2)c1,CCCCCCCCCCCc1c(/C=C2\C(=O)c3cc(F)c(F)cc3C2=C(C#N)C#N)sc2c1sc1c3c4nsnc4c4c5sc6c(CCCCCCCCCCC)c(/C=C7\C(=O)c8cc(F)c(F)cc8C7=C(C#N)C#N)sc6c5n(CC(CC)CCCC)c4c3n(CC(CC)CCCC)c21,0.875,28.35,76.75,19.03,19.038796875000003,0.0462263531266505,18.62,19.03,1:1.5,PPFS,,2% PPFS,ITO/Nb2O5/2PACz/D18-Cl/Y6/BCP/Ag,organic solar cell,BCP,,Nb2O5/2PACz,,,chloroform,,100.0,-5.51,-2.77,,-5.65,-4.09,
69489,10.1039/d5ee00233h,10.1039/d5ee00233h,PM6,L8-BO,PM6,L8-BO,CC1=CC(=CC(=C1)C2=C3C=CC(=C4C5=C(C=C(S5)/C=C\6/C(=O)C7=CC(=CC(=C7)F)C(=O)/C6=C\C8=CC(=C(S8)C9=CC(=CC(=C9)C)C(C)(C)C(=O)OC)C(C)(C)C(=O)OC)SC4=C3S2)C(C)(C)C(=O)OC)C(C)(C)C(=O)OC,CCCCCCC(CCCC)CC1=C(/C=C2\C(=O)C3=CC(F)=C(F)C=C3C2=C(C#N)C#N)SC2=C1SC1C3=C(C4=C(C5=NSN=C35)C3=C(C5=C(S3)C(CC(CCCC)CCCCCC)=C(/C=C3\C(=O)C6=CC(F)=C(F)C=C6C3=C(C#N)C#N)S5)N4CC(CC)CCCC)N(CC(CC)CCCC)C21,0.893,26.7,79.0,18.8,18.836049,0.1917499999999917,18.4,18.8,,,,,ITO/PEDOT:PSS/active layer/PDINN/Ag,conventional,PDINN,PDINN,PEDOT:PSS,PEDOT:PSS,,,,,-5.56,-3.65,,-5.68,-3.9,
69491,10.1039/d5ee00233h,10.1039/d5ee00233h,D18,L8-BO,D18,L8-BO,CCCCCCC(CCCC)CC1=CSC(C2=CC3=C(S2)C2=C(C=C(C4=CC(CC(CCCC)CCCCCC)=C(C5=CC6=C(C7=CC(F)=C(CC(CC)CCCC)S7)C7=C(C=CS7)C(C7=CC(F)=C(CC(CC)CCCC)S7)=C6S5)S4)S2)C2=NSN=C32)=C1,CCCCCCC(CCCC)CC1=C(/C=C2\C(=O)C3=CC(F)=C(F)C=C3C2=C(C#N)C#N)SC2=C1SC1C3=C(C4=C(C5=NSN=C35)C3=C(C5=C(S3)C(CC(CCCC)CCCCCC)=C(/C=C3\C(=O)C6=CC(F)=C(F)C=C6C3=C(C#N)C#N)S5)N4CC(CC)CCCC)N(CC(CC)CCCC)C21,0.904,26.4,79.2,18.9,18.9015552,0.0082285714285824,18.3,18.9,,,,,ITO/PEDOT:PSS/active layer/PDINN/Ag,conventional,PDINN,PDINN,PEDOT:PSS,PEDOT:PSS,,,,,-5.51,-2.77,,-5.68,-3.9,
69497,10.1039/d5ee00294j,10.1039/d5ee00294j,PM6,M36-FCl,PM6,M36-FCl,CC1=CC(=CC(=C1)C2=C3C=CC(=C4C5=C(C=C(S5)/C=C\6/C(=O)C7=CC(=CC(=C7)F)C(=O)/C6=C\C8=CC(=C(S8)C9=CC(=CC(=C9)C)C(C)(C)C(=O)OC)C(C)(C)C(=O)OC)SC4=C3S2)C(C)(C)C(=O)OC)C(C)(C)C(=O)OC,,0.9,26.35,78.03,18.51,18.5048145,0.0280145867098844,18.32,18.51,,,,,,,,,,,,,,,-5.56,-3.65,,,,
69499,10.1039/d5ee00455a,10.1039/d5ee00455a,D18,YBTz-1,D18,YBTz-1,CCCCCCC(CCCC)CC1=CSC(C2=CC3=C(S2)C2=C(C=C(C4=CC(CC(CCCC)CCCCCC)=C(C5=CC6=C(C7=CC(F)=C(CC(CC)CCCC)S7)C7=C(C=CS7)C(C7=CC(F)=C(CC(CC)CCCC)S7)=C6S5)S4)S2)C2=NSN=C32)=C1,,0.803,25.37,71.96,14.7,14.659770356,0.273671047619036,14.4,14.7,,,,,glass/ITO/PEDOT:PSS/active layer/PDINN/Ag,conventional,PDINN,,PEDOT:PSS,,,,,,-5.51,-2.77,,,,
69500,10.1039/d5ee00455a,10.1039/d5ee00455a,D18,YBTz-2,D18,YBTz-2,CCCCCCC(CCCC)CC1=CSC(C2=CC3=C(S2)C2=C(C=C(C4=CC(CC(CCCC)CCCCCC)=C(C5=CC6=C(C7=CC(F)=C(CC(CC)CCCC)S7)C7=C(C=CS7)C(C7=CC(F)=C(CC(CC)CCCC)S7)=C6S5)S4)S2)C2=NSN=C32)=C1,,0.873,27.83,78.63,19.1,19.103622417,0.0189655340313897,18.8,19.1,,,,,glass/ITO/PEDOT:PSS/active layer/PDINN/Ag,conventional,PDINN,,PEDOT:PSS,,,,,,-5.51,-2.77,,,,
69501,10.1039/d5ee00455a,10.1039/d5ee00455a,D18,L8BO,D18,L8-BO,CCCCCCC(CCCC)CC1=CSC(C2=CC3=C(S2)C2=C(C=C(C4=CC(CC(CCCC)CCCCCC)=C(C5=CC6=C(C7=CC(F)=C(CC(CC)CCCC)S7)C7=C(C=CS7)C(C7=CC(F)=C(CC(CC)CCCC)S7)=C6S5)S4)S2)C2=NSN=C32)=C1,CCCCCCC(CCCC)CC1=C(/C=C2\C(=O)C3=CC(F)=C(F)C=C3C2=C(C#N)C#N)SC2=C1SC1C3=C(C4=C(C5=NSN=C35)C3=C(C5=C(S3)C(CC(CCCC)CCCCCC)=C(/C=C3\C(=O)C6=CC(F)=C(F)C=C6C3=C(C#N)C#N)S5)N4CC(CC)CCCC)N(CC(CC)CCCC)C21,0.917,26.16,78.7,18.9,18.87912264,0.1104622222222037,18.6,18.9,,,,,,,,,,,,,,,-5.51,-2.77,,-5.68,-3.9,
69504,10.1039/d5ee00542f,10.1039/d5ee00542f,D18,BTP-eC9,D18,BTP-eC9,CCCCCCC(CCCC)CC1=CSC(C2=CC3=C(S2)C2=C(C=C(C4=CC(CC(CCCC)CCCCCC)=C(C5=CC6=C(C7=CC(F)=C(CC(CC)CCCC)S7)C7=C(C=CS7)C(C7=CC(F)=C(CC(CC)CCCC)S7)=C6S5)S4)S2)C2=NSN=C32)=C1,CCCCCCCCCc1c(C=C2C(=O)c3cc(Cl)c(Cl)cc3C2=C(C#N)C#N)sc2c1sc1c3c4nsnc4c4c5sc6c(CCCCCCCCC)c(C=C7C(=O)c8cc(Cl)c(Cl)cc8C7=C(C#N)C#N)sc6c5n(CC(CCCC)CCCCCC)c4c3n(CC(CCCC)CCCCCC)c21,0.851,28.1,77.4,18.51,18.508739400000003,0.0068103727714661,18.32,18.51,1:1.3,,,,,,,,,,,chloroform,,,-5.51,-2.77,,-5.68,-3.9,
69505,10.1039/d5ee00542f,10.1039/d5ee00542f,D18,S-IDT,D18,S-IDT,CCCCCCC(CCCC)CC1=CSC(C2=CC3=C(S2)C2=C(C=C(C4=CC(CC(CCCC)CCCCCC)=C(C5=CC6=C(C7=CC(F)=C(CC(CC)CCCC)S7)C7=C(C=CS7)C(C7=CC(F)=C(CC(CC)CCCC)S7)=C6S5)S4)S2)C2=NSN=C32)=C1,,0.83,17.55,72.1,10.5,10.502446499999998,0.023299999999979,10.23,10.5,1:1,,,,ITO/BrBACz/D18:acceptors/PDINN/Ag,,PDINN,,BrBACz,,,,,,-5.51,-2.77,,,,
69506,10.1039/d5ee00542f,10.1039/d5ee00542f,D18,D-IDT,D18,D-IDT,CCCCCCC(CCCC)CC1=CSC(C2=CC3=C(S2)C2=C(C=C(C4=CC(CC(CCCC)CCCCCC)=C(C5=CC6=C(C7=CC(F)=C(CC(CC)CCCC)S7)C7=C(C=CS7)C(C7=CC(F)=C(CC(CC)CCCC)S7)=C6S5)S4)S2)C2=NSN=C32)=C1,,0.955,8.07,56.4,4.35,4.3466634,0.07670344827586,4.09,4.35,1:1,,,,ITO/BrBACz/D18:acceptors/PDINN/Ag,,PDINN,,BrBACz,,,,,,-5.51,-2.77,,,,
69509,10.1039/d5ee00668f,10.1039/d5ee00668f,PM6,BTP-eC9,PM6,BTP-eC9,CC1=CC(=CC(=C1)C2=C3C=CC(=C4C5=C(C=C(S5)/C=C\6/C(=O)C7=CC(=CC(=C7)F)C(=O)/C6=C\C8=CC(=C(S8)C9=CC(=CC(=C9)C)C(C)(C)C(=O)OC)C(C)(C)C(=O)OC)SC4=C3S2)C(C)(C)C(=O)OC)C(C)(C)C(=O)OC,CCCCCCCCCc1c(C=C2C(=O)c3cc(Cl)c(Cl)cc3C2=C(C#N)C#N)sc2c1sc1c3c4nsnc4c4c5sc6c(CCCCCCCCC)c(C=C7C(=O)c8cc(Cl)c(Cl)cc8C7=C(C#N)C#N)sc6c5n(CC(CCCC)CCCCCC)c4c3n(CC(CCCC)CCCCCC)c21,0.852,27.9,79.1,18.8,18.8027028,0.0143765957446702,18.6,18.8,1:1.2,,,,ITO/PEDOT:PSS/active layer/PNDIT-F3N/Ag,conventional,PNDIT-F3N,,PEDOT:PSS,,,,,,-5.56,-3.65,,-5.68,-3.9,
69510,10.1039/d5ee00668f,10.1039/d5ee00668f,PM6,DYO-V,PM6,DYO-V,CC1=CC(=CC(=C1)C2=C3C=CC(=C4C5=C(C=C(S5)/C=C\6/C(=O)C7=CC(=CC(=C7)F)C(=O)/C6=C\C8=CC(=C(S8)C9=CC(=CC(=C9)C)C(C)(C)C(=O)OC)C(C)(C)C(=O)OC)SC4=C3S2)C(C)(C)C(=O)OC)C(C)(C)C(=O)OC,,1.005,22.0,73.6,16.3,16.272959999999998,0.165889570552166,16.1,16.3,1:1.2,,,,ITO/PEDOT:PSS/active layer/PNDIT-F3N/Ag,conventional,PNDIT-F3N,,PEDOT:PSS,,,,,,-5.56,-3.65,,,,
69516,10.1039/d5ee00812c,10.1039/d5ee00812c,PBTI-FR,L8-BO,PBTI-FR,L8-BO,,CCCCCCC(CCCC)CC1=C(/C=C2\C(=O)C3=CC(F)=C(F)C=C3C2=C(C#N)C#N)SC2=C1SC1C3=C(C4=C(C5=NSN=C35)C3=C(C5=C(S3)C(CC(CCCC)CCCCCC)=C(/C=C3\C(=O)C6=CC(F)=C(F)C=C6C3=C(C#N)C#N)S5)N4CC(CC)CCCC)N(CC(CC)CCCC)C21,0.91,24.07,77.77,16.98,17.03450749,0.3210099528857413,16.5,16.98,,,,,,,,,,,,,,,,,,-5.68,-3.9,
69517,10.1039/d5ee00812c,10.1039/d5ee00812c,PM6,L8-BO,PM6,L8-BO,CC1=CC(=CC(=C1)C2=C3C=CC(=C4C5=C(C=C(S5)/C=C\6/C(=O)C7=CC(=CC(=C7)F)C(=O)/C6=C\C8=CC(=C(S8)C9=CC(=CC(=C9)C)C(C)(C)C(=O)OC)C(C)(C)C(=O)OC)SC4=C3S2)C(C)(C)C(=O)OC)C(C)(C)C(=O)OC,CCCCCCC(CCCC)CC1=C(/C=C2\C(=O)C3=CC(F)=C(F)C=C3C2=C(C#N)C#N)SC2=C1SC1C3=C(C4=C(C5=NSN=C35)C3=C(C5=C(S3)C(CC(CCCC)CCCCCC)=C(/C=C3\C(=O)C6=CC(F)=C(F)C=C6C3=C(C#N)C#N)S5)N4CC(CC)CCCC)N(CC(CC)CCCC)C21,0.86,26.81,80.97,18.75,18.66892902,0.4323785599999989,18.34,18.75,,,,,,,,,,,,,,,-5.56,-3.65,,-5.68,-3.9,
69520,10.1039/d5ee00845j,10.1039/d5ee00845j,D18,C5-16,D18,C5-16,CCCCCCC(CCCC)CC1=CSC(C2=CC3=C(S2)C2=C(C=C(C4=CC(CC(CCCC)CCCCCC)=C(C5=CC6=C(C7=CC(F)=C(CC(CC)CCCC)S7)C7=C(C=CS7)C(C7=CC(F)=C(CC(CC)CCCC)S7)=C6S5)S4)S2)C2=NSN=C32)=C1,CCCCCc1c(/C=C2\C(=O)c3cc(F)c(F)cc3C2=C(C#N)C#N)sc2c1sc1c3c4nsnc4c4c5sc6c(CCCCC)c(/C=C7\C(=O)c8cc(F)c(F)cc8C7=C(C#N)C#N)sc6c5n(C)c4c3n(C)c21,0.847,27.8,80.4,19.0,18.9314664,0.360703157894729,18.6,19.0,,,,,ITO/PEDOT:PSS/Active layer/PDINN/Ag,conventional,PDINN,PDINN,PEDOT:PSS,PEDOT:PSS,,,,,-5.51,-2.77,,,,
69521,10.1039/d5ee00845j,10.1039/d5ee00845j,D18,B6F,D18,B6F,CCCCCCC(CCCC)CC1=CSC(C2=CC3=C(S2)C2=C(C=C(C4=CC(CC(CCCC)CCCCCC)=C(C5=CC6=C(C7=CC(F)=C(CC(CC)CCCC)S7)C7=C(C=CS7)C(C7=CC(F)=C(CC(CC)CCCC)S7)=C6S5)S4)S2)C2=NSN=C32)=C1,,0.911,25.9,77.9,18.4,18.3804271,0.1063744565217198,18.0,18.4,,,,,ITO/PEDOT:PSS/Active layer/PDINN/Ag,conventional,PDINN,PDINN,PEDOT:PSS,PEDOT:PSS,,,,,-5.51,-2.77,,,,
69522,10.1039/d5ee00845j,10.1039/d5ee00845j,D18,C5Qx-B6F,D18,C5Qx-B6F,CCCCCCC(CCCC)CC1=CSC(C2=CC3=C(S2)C2=C(C=C(C4=CC(CC(CCCC)CCCCCC)=C(C5=CC6=C(C7=CC(F)=C(CC(CC)CCCC)S7)C7=C(C=CS7)C(C7=CC(F)=C(CC(CC)CCCC)S7)=C6S5)S4)S2)C2=NSN=C32)=C1,,0.923,26.1,79.4,19.1,19.127698200000005,0.1450167539267184,18.2,19.1,,,,,ITO/PEDOT:PSS/Active layer/PDINN/Ag,conventional,PDINN,PDINN,PEDOT:PSS,PEDOT:PSS,,,,,-5.51,-2.77,,,,
69525,10.1039/d5ee00878f,10.1039/d5ee00878f,PM6,QD-1,PM6,QD-1,CC1=CC(=CC(=C1)C2=C3C=CC(=C4C5=C(C=C(S5)/C=C\6/C(=O)C7=CC(=CC(=C7)F)C(=O)/C6=C\C8=CC(=C(S8)C9=CC(=CC(=C9)C)C(C)(C)C(=O)OC)C(C)(C)C(=O)OC)SC4=C3S2)C(C)(C)C(=O)OC)C(C)(C)C(=O)OC,,0.895,27.52,79.01,19.46,19.460479040000003,0.0024616649537609,19.25,19.46,,,,,ITO/2PACz/Active layer/PNDIT-F3N/Ag,,PNDIT-F3N,,2PACz,,,,,,-5.56,-3.65,,,,
69526,10.1039/d5ee00878f,10.1039/d5ee00878f,PM6,BTP-eC9,PM6,BTP-eC9,CC1=CC(=CC(=C1)C2=C3C=CC(=C4C5=C(C=C(S5)/C=C\6/C(=O)C7=CC(=CC(=C7)F)C(=O)/C6=C\C8=CC(=C(S8)C9=CC(=CC(=C9)C)C(C)(C)C(=O)OC)C(C)(C)C(=O)OC)SC4=C3S2)C(C)(C)C(=O)OC)C(C)(C)C(=O)OC,CCCCCCCCCc1c(C=C2C(=O)c3cc(Cl)c(Cl)cc3C2=C(C#N)C#N)sc2c1sc1c3c4nsnc4c4c5sc6c(CCCCCCCCC)c(C=C7C(=O)c8cc(Cl)c(Cl)cc8C7=C(C#N)C#N)sc6c5n(CC(CCCC)CCCCCC)c4c3n(CC(CCCC)CCCCCC)c21,0.864,28.51,79.3,19.53,19.53368352,0.0188608294930832,19.28,19.53,,,,,ITO/2PACz/Active layer/PNDIT-F3N/Ag,,PNDIT-F3N,,2PACz,,,,,,-5.56,-3.65,,-5.68,-3.9,
69537,10.1039/d5ee01082a,10.1039/d5ee01082a,PTzBI-oF,PYIT,PTzBI-oF,PY-IT,CCCCCCCCN1C(=O)C2=C(C3=CC(F)=CS3)C3=NN(CC(CC)CCCC)N=C3C(C3=CC(F)=C(C4=CC5=C(S4)C(C4=CC=C(CC(CC)CCCC)S4)=C4C=CSC4=C5C4=CC=C(CC(CC)CCCC)S4)S3)=C2C1=O,CCCCCCCCCCCc1c(/C=C2\C(=O)c3ccccc3C2=C(C#N)C#N)sc2c1sc1c3c4nsnc4c4c5sc6c(CCCCCCCCCCC)c(/C=C7\C(=O)c8cc(-c9cccs9)ccc8C7=C(C#N)C#N)sc6c5n(CC(CCCCCCCC)CCCCCCCCCC)c4c3n(CC(CCCCCCCC)CCCCCCCCCC)c21,0.891,26.11,75.41,17.55,17.543389940999997,0.0376641538461728,17.53,17.55,,,,,ITO/PEDOT:PSS/active layer/PNDIT-F3N/Ag,OSC,,,,,,,,,-5.25,-3.25,,-5.68,-3.94,
69538,10.1039/d5ee01082a,10.1039/d5ee01082a,PTzBI-oF,PYIT,PTzBI-oF,PY-IT,CCCCCCCCN1C(=O)C2=C(C3=CC(F)=CS3)C3=NN(CC(CC)CCCC)N=C3C(C3=CC(F)=C(C4=CC5=C(S4)C(C4=CC=C(CC(CC)CCCC)S4)=C4C=CSC4=C5C4=CC=C(CC(CC)CCCC)S4)S3)=C2C1=O,CCCCCCCCCCCc1c(/C=C2\C(=O)c3ccccc3C2=C(C#N)C#N)sc2c1sc1c3c4nsnc4c4c5sc6c(CCCCCCCCCCC)c(/C=C7\C(=O)c8cc(-c9cccs9)ccc8C7=C(C#N)C#N)sc6c5n(CC(CCCCCCCC)CCCCCCCCCC)c4c3n(CC(CCCCCCCC)CCCCCCCCCC)c21,0.89,26.11,75.37,17.53,17.51440523,0.0889604677695371,17.53,17.53,,,,,ITO/PEDOT:PSS/active layer/PNDIT-F3N/Ag,OSC,,,,,,,,,-5.25,-3.25,,-5.68,-3.94,
69539,10.1039/d5ee01082a,10.1039/d5ee01082a,PTzBI-oF,PYIT,PTzBI-oF,PY-IT,CCCCCCCCN1C(=O)C2=C(C3=CC(F)=CS3)C3=NN(CC(CC)CCCC)N=C3C(C3=CC(F)=C(C4=CC5=C(S4)C(C4=CC=C(CC(CC)CCCC)S4)=C4C=CSC4=C5C4=CC=C(CC(CC)CCCC)S4)S3)=C2C1=O,CCCCCCCCCCCc1c(/C=C2\C(=O)c3ccccc3C2=C(C#N)C#N)sc2c1sc1c3c4nsnc4c4c5sc6c(CCCCCCCCCCC)c(/C=C7\C(=O)c8cc(-c9cccs9)ccc8C7=C(C#N)C#N)sc6c5n(CC(CCCCCCCC)CCCCCCCCCC)c4c3n(CC(CCCCCCCC)CCCCCCCCCC)c21,0.889,26.13,74.39,17.29,17.280477122999997,0.0550773684210641,17.29,17.29,,BVTD,,,ITO/PEDOT:PSS/active layer/PNDIT-F3N/Ag,OSC,,,,,,,,,-5.25,-3.25,,-5.68,-3.94,
69540,10.1039/d5ee01082a,10.1039/d5ee01082a,PTzBI-oF,PYIT,PTzBI-oF,PY-IT,CCCCCCCCN1C(=O)C2=C(C3=CC(F)=CS3)C3=NN(CC(CC)CCCC)N=C3C(C3=CC(F)=C(C4=CC5=C(S4)C(C4=CC=C(CC(CC)CCCC)S4)=C4C=CSC4=C5C4=CC=C(CC(CC)CCCC)S4)S3)=C2C1=O,CCCCCCCCCCCc1c(/C=C2\C(=O)c3ccccc3C2=C(C#N)C#N)sc2c1sc1c3c4nsnc4c4c5sc6c(CCCCCCCCCCC)c(/C=C7\C(=O)c8cc(-c9cccs9)ccc8C7=C(C#N)C#N)sc6c5n(CC(CCCCCCCC)CCCCCCCCCC)c4c3n(CC(CCCCCCCC)CCCCCCCCCC)c21,0.889,26.11,74.52,17.29,17.297425908,0.0429491497975816,17.29,17.29,,BVTD,,,ITO/PEDOT:PSS/active layer/PNDIT-F3N/Ag,OSC,,,,,,,,,-5.25,-3.25,,-5.68,-3.94,
69541,10.1039/d5ee01082a,10.1039/d5ee01082a,PTzBI-oF,PYIT,PTzBI-oF,PY-IT,CCCCCCCCN1C(=O)C2=C(C3=CC(F)=CS3)C3=NN(CC(CC)CCCC)N=C3C(C3=CC(F)=C(C4=CC5=C(S4)C(C4=CC=C(CC(CC)CCCC)S4)=C4C=CSC4=C5C4=CC=C(CC(CC)CCCC)S4)S3)=C2C1=O,CCCCCCCCCCCc1c(/C=C2\C(=O)c3ccccc3C2=C(C#N)C#N)sc2c1sc1c3c4nsnc4c4c5sc6c(CCCCCCCCCCC)c(/C=C7\C(=O)c8cc(-c9cccs9)ccc8C7=C(C#N)C#N)sc6c5n(CC(CCCCCCCC)CCCCCCCCCC)c4c3n(CC(CCCCCCCC)CCCCCCCCCC)c21,0.891,25.23,72.94,16.39,16.396860942,0.0418605369127481,16.27,16.39,,BVTD,,4 wt% BVTD relative to PTzBI-oF,ITO/PEDOT:PSS/active layer/PNDIT-F3N/Ag,OSC,,,,,,,,,-5.25,-3.25,,-5.68,-3.94,
69542,10.1039/d5ee01082a,10.1039/d5ee01082a,PTzBI-oF,PYIT,PTzBI-oF,PY-IT,CCCCCCCCN1C(=O)C2=C(C3=CC(F)=CS3)C3=NN(CC(CC)CCCC)N=C3C(C3=CC(F)=C(C4=CC5=C(S4)C(C4=CC=C(CC(CC)CCCC)S4)=C4C=CSC4=C5C4=CC=C(CC(CC)CCCC)S4)S3)=C2C1=O,CCCCCCCCCCCc1c(/C=C2\C(=O)c3ccccc3C2=C(C#N)C#N)sc2c1sc1c3c4nsnc4c4c5sc6c(CCCCCCCCCCC)c(/C=C7\C(=O)c8cc(-c9cccs9)ccc8C7=C(C#N)C#N)sc6c5n(CC(CCCCCCCC)CCCCCCCCCC)c4c3n(CC(CCCCCCCC)CCCCCCCCCC)c21,0.89,25.16,72.72,16.27,16.28375328,0.0845315304240905,16.27,16.27,,BVTD,,4 wt% BVTD relative to PTzBI-oF,ITO/PEDOT:PSS/active layer/PNDIT-F3N/Ag,OSC,,,,,,,,,-5.25,-3.25,,-5.68,-3.94,
69543,10.1039/d5ee01082a,10.1039/d5ee01082a,PTzBI-oF,PYIT,PTzBI-oF,PY-IT,CCCCCCCCN1C(=O)C2=C(C3=CC(F)=CS3)C3=NN(CC(CC)CCCC)N=C3C(C3=CC(F)=C(C4=CC5=C(S4)C(C4=CC=C(CC(CC)CCCC)S4)=C4C=CSC4=C5C4=CC=C(CC(CC)CCCC)S4)S3)=C2C1=O,CCCCCCCCCCCc1c(/C=C2\C(=O)c3ccccc3C2=C(C#N)C#N)sc2c1sc1c3c4nsnc4c4c5sc6c(CCCCCCCCCCC)c(/C=C7\C(=O)c8cc(-c9cccs9)ccc8C7=C(C#N)C#N)sc6c5n(CC(CCCCCCCC)CCCCCCCCCC)c4c3n(CC(CCCCCCCC)CCCCCCCCCC)c21,0.91,24.45,70.75,15.73,15.74152125,0.0732438016528892,15.36,15.73,,BVTD,,8 wt% BVTD relative to PTzBI-oF,ITO/PEDOT:PSS/active layer/PNDIT-F3N/Ag,OSC,,,,,,,,,-5.25,-3.25,,-5.68,-3.94,
69544,10.1039/d5ee01082a,10.1039/d5ee01082a,PTzBI-oF,PYIT,PTzBI-oF,PY-IT,CCCCCCCCN1C(=O)C2=C(C3=CC(F)=CS3)C3=NN(CC(CC)CCCC)N=C3C(C3=CC(F)=C(C4=CC5=C(S4)C(C4=CC=C(CC(CC)CCCC)S4)=C4C=CSC4=C5C4=CC=C(CC(CC)CCCC)S4)S3)=C2C1=O,CCCCCCCCCCCc1c(/C=C2\C(=O)c3ccccc3C2=C(C#N)C#N)sc2c1sc1c3c4nsnc4c4c5sc6c(CCCCCCCCCCC)c(/C=C7\C(=O)c8cc(-c9cccs9)ccc8C7=C(C#N)C#N)sc6c5n(CC(CCCCCCCC)CCCCCCCCCC)c4c3n(CC(CCCCCCCC)CCCCCCCCCC)c21,0.896,24.35,70.41,15.36,15.36177216,0.0115375000000102,15.36,15.36,,BVTD,,8 wt% BVTD relative to PTzBI-oF,ITO/PEDOT:PSS/active layer/PNDIT-F3N/Ag,OSC,,,,,,,,,-5.25,-3.25,,-5.68,-3.94,
69545,10.1039/d5ee01162k,10.1039/d5ee01162k,MPhS-C2,BTP-eC9,MPhS-C2,BTP-eC9,CCCCCCCCc1cc(-c2cc3sc4c(-c5cccc(SCC(CCCCCC)CCCCCCCC)c5)c5c(sc6cc(-c7cc(CCCCCCCC)c(-c8ccc(/C=C9/SC(=S)N(CC)C9=O)s8)s7)sc65)c(-c5cccc(SCC(CCCCCC)CCCCCCCC)c5)c4c3s2)sc1-c1ccc(/C=C2/SC(=S)N(CC)C2=O)s1,CCCCCCCCCc1c(C=C2C(=O)c3cc(Cl)c(Cl)cc3C2=C(C#N)C#N)sc2c1sc1c3c4nsnc4c4c5sc6c(CCCCCCCCC)c(C=C7C(=O)c8cc(Cl)c(Cl)cc8C7=C(C#N)C#N)sc6c5n(CC(CCCC)CCCCCC)c4c3n(CC(CCCC)CCCCCC)c21,0.892,26.16,73.66,17.19,17.188354752,0.0095709598603993,17.02,17.19,,,,,,,,,,,,,,,,,,-5.68,-3.9,
69546,10.1039/d5ee01162k,10.1039/d5ee01162k,SD86,BTP-eC9,SD86,BTP-eC9,,CCCCCCCCCc1c(C=C2C(=O)c3cc(Cl)c(Cl)cc3C2=C(C#N)C#N)sc2c1sc1c3c4nsnc4c4c5sc6c(CCCCCCCCC)c(C=C7C(=O)c8cc(Cl)c(Cl)cc8C7=C(C#N)C#N)sc6c5n(CC(CCCC)CCCCCC)c4c3n(CC(CCCC)CCCCCC)c21,0.84,24.7,75.24,15.61,15.610795199999998,0.0050941704035803,15.35,15.61,1.7:1,"1,8-diiodooctane",,0.25% v/v,ITO/PEDOT:PSS/active layer/PNDIT-F3N/Ag,,PNDIT-F3N,,PEDOT:PSS,,,chloroform,,115.0,,,,-5.68,-3.9,
69549,10.1039/d5ee01165e,10.1039/d5ee01165e,PM6,L8-BO,PM6,L8-BO,CC1=CC(=CC(=C1)C2=C3C=CC(=C4C5=C(C=C(S5)/C=C\6/C(=O)C7=CC(=CC(=C7)F)C(=O)/C6=C\C8=CC(=C(S8)C9=CC(=CC(=C9)C)C(C)(C)C(=O)OC)C(C)(C)C(=O)OC)SC4=C3S2)C(C)(C)C(=O)OC)C(C)(C)C(=O)OC,CCCCCCC(CCCC)CC1=C(/C=C2\C(=O)C3=CC(F)=C(F)C=C3C2=C(C#N)C#N)SC2=C1SC1C3=C(C4=C(C5=NSN=C35)C3=C(C5=C(S3)C(CC(CCCC)CCCCCC)=C(/C=C3\C(=O)C6=CC(F)=C(F)C=C6C3=C(C#N)C#N)S5)N4CC(CC)CCCC)N(CC(CC)CCCC)C21,0.891,25.8,75.1,17.26,17.263837799999997,0.0222352259559437,17.05,17.26,,,,,,,,,,,,,,,-5.56,-3.65,,-5.68,-3.9,
69550,10.1039/d5ee01165e,10.1039/d5ee01165e,PM6,L8-BO,PM6,L8-BO,CC1=CC(=CC(=C1)C2=C3C=CC(=C4C5=C(C=C(S5)/C=C\6/C(=O)C7=CC(=CC(=C7)F)C(=O)/C6=C\C8=CC(=C(S8)C9=CC(=CC(=C9)C)C(C)(C)C(=O)OC)C(C)(C)C(=O)OC)SC4=C3S2)C(C)(C)C(=O)OC)C(C)(C)C(=O)OC,CCCCCCC(CCCC)CC1=C(/C=C2\C(=O)C3=CC(F)=C(F)C=C3C2=C(C#N)C#N)SC2=C1SC1C3=C(C4=C(C5=NSN=C35)C3=C(C5=C(S3)C(CC(CCCC)CCCCCC)=C(/C=C3\C(=O)C6=CC(F)=C(F)C=C6C3=C(C#N)C#N)S5)N4CC(CC)CCCC)N(CC(CC)CCCC)C21,0.88,26.57,78.0,18.24,18.237648,0.0128947368420962,18.08,18.24,,FPA,FPA,,ITO/2-PACz/active layer/PNDIT-F3N/Ag,,PNDIT-F3N,,2-PACz,,,,,,-5.56,-3.65,,-5.68,-3.9,
69551,10.1039/d5ee01165e,10.1039/d5ee01165e,PM6,L8-BO,PM6,L8-BO,CC1=CC(=CC(=C1)C2=C3C=CC(=C4C5=C(C=C(S5)/C=C\6/C(=O)C7=CC(=CC(=C7)F)C(=O)/C6=C\C8=CC(=C(S8)C9=CC(=CC(=C9)C)C(C)(C)C(=O)OC)C(C)(C)C(=O)OC)SC4=C3S2)C(C)(C)C(=O)OC)C(C)(C)C(=O)OC,CCCCCCC(CCCC)CC1=C(/C=C2\C(=O)C3=CC(F)=C(F)C=C3C2=C(C#N)C#N)SC2=C1SC1C3=C(C4=C(C5=NSN=C35)C3=C(C5=C(S3)C(CC(CCCC)CCCCCC)=C(/C=C3\C(=O)C6=CC(F)=C(F)C=C6C3=C(C#N)C#N)S5)N4CC(CC)CCCC)N(CC(CC)CCCC)C21,0.915,26.91,80.5,19.82,19.82123325,0.0062222502522629,19.65,19.82,,ClPA,ClPA,,,,,,,,,,,,-5.56,-3.65,,-5.68,-3.9,
69552,10.1039/d5ee01165e,10.1039/d5ee01165e,PM6,L8-BO,PM6,L8-BO,CC1=CC(=CC(=C1)C2=C3C=CC(=C4C5=C(C=C(S5)/C=C\6/C(=O)C7=CC(=CC(=C7)F)C(=O)/C6=C\C8=CC(=C(S8)C9=CC(=CC(=C9)C)C(C)(C)C(=O)OC)C(C)(C)C(=O)OC)SC4=C3S2)C(C)(C)C(=O)OC)C(C)(C)C(=O)OC,CCCCCCC(CCCC)CC1=C(/C=C2\C(=O)C3=CC(F)=C(F)C=C3C2=C(C#N)C#N)SC2=C1SC1C3=C(C4=C(C5=NSN=C35)C3=C(C5=C(S3)C(CC(CCCC)CCCCCC)=C(/C=C3\C(=O)C6=CC(F)=C(F)C=C6C3=C(C#N)C#N)S5)N4CC(CC)CCCC)N(CC(CC)CCCC)C21,0.897,26.82,78.8,18.96,18.95734152,0.0140215189873465,18.78,18.96,,BrPA,BrPA,,,,,,,,,,,,-5.56,-3.65,,-5.68,-3.9,
69553,10.1039/d5ee01165e,10.1039/d5ee01165e,PM6,L8-BO,PM6,L8-BO,CC1=CC(=CC(=C1)C2=C3C=CC(=C4C5=C(C=C(S5)/C=C\6/C(=O)C7=CC(=CC(=C7)F)C(=O)/C6=C\C8=CC(=C(S8)C9=CC(=CC(=C9)C)C(C)(C)C(=O)OC)C(C)(C)C(=O)OC)SC4=C3S2)C(C)(C)C(=O)OC)C(C)(C)C(=O)OC,CCCCCCC(CCCC)CC1=C(/C=C2\C(=O)C3=CC(F)=C(F)C=C3C2=C(C#N)C#N)SC2=C1SC1C3=C(C4=C(C5=NSN=C35)C3=C(C5=C(S3)C(CC(CCCC)CCCCCC)=C(/C=C3\C(=O)C6=CC(F)=C(F)C=C6C3=C(C#N)C#N)S5)N4CC(CC)CCCC)N(CC(CC)CCCC)C21,0.902,26.13,75.8,17.87,17.86549908,0.0251870173475192,17.7,17.87,,IPA,IPA,,,,,,,,,,,,-5.56,-3.65,,-5.68,-3.9,
69554,10.1039/d5ee01190f,10.1039/d5ee01190f,PM6,L8-BO,PM6,L8-BO,CC1=CC(=CC(=C1)C2=C3C=CC(=C4C5=C(C=C(S5)/C=C\6/C(=O)C7=CC(=CC(=C7)F)C(=O)/C6=C\C8=CC(=C(S8)C9=CC(=CC(=C9)C)C(C)(C)C(=O)OC)C(C)(C)C(=O)OC)SC4=C3S2)C(C)(C)C(=O)OC)C(C)(C)C(=O)OC,CCCCCCC(CCCC)CC1=C(/C=C2\C(=O)C3=CC(F)=C(F)C=C3C2=C(C#N)C#N)SC2=C1SC1C3=C(C4=C(C5=NSN=C35)C3=C(C5=C(S3)C(CC(CCCC)CCCCCC)=C(/C=C3\C(=O)C6=CC(F)=C(F)C=C6C3=C(C#N)C#N)S5)N4CC(CC)CCCC)N(CC(CC)CCCC)C21,0.858,27.22,75.7,17.68,17.67955332,0.0025264705882329,17.48,17.68,,,,,ITO/2PACz/active layer/PNDIT-F3N/Ag,conventional,PNDIT-F3N,,2PACz,,300.0,,,,-5.56,-3.65,,-5.68,-3.9,
69555,10.1039/d5ee01190f,10.1039/d5ee01190f,PM6,L8-BO,PM6,L8-BO,CC1=CC(=CC(=C1)C2=C3C=CC(=C4C5=C(C=C(S5)/C=C\6/C(=O)C7=CC(=CC(=C7)F)C(=O)/C6=C\C8=CC(=C(S8)C9=CC(=CC(=C9)C)C(C)(C)C(=O)OC)C(C)(C)C(=O)OC)SC4=C3S2)C(C)(C)C(=O)OC)C(C)(C)C(=O)OC,CCCCCCC(CCCC)CC1=C(/C=C2\C(=O)C3=CC(F)=C(F)C=C3C2=C(C#N)C#N)SC2=C1SC1C3=C(C4=C(C5=NSN=C35)C3=C(C5=C(S3)C(CC(CCCC)CCCCCC)=C(/C=C3\C(=O)C6=CC(F)=C(F)C=C6C3=C(C#N)C#N)S5)N4CC(CC)CCCC)N(CC(CC)CCCC)C21,0.86,27.88,75.1,18.01,18.006576799999994,0.0190072182121454,17.76,18.01,,,,,ITO/2PACz/active layer/PNDIT-F3N/Ag,conventional,PNDIT-F3N,,2PACz,,300.0,,,,-5.56,-3.65,,-5.68,-3.9,
69556,10.1039/d5ee01190f,10.1039/d5ee01190f,PM6,L8-BO,PM6,L8-BO,CC1=CC(=CC(=C1)C2=C3C=CC(=C4C5=C(C=C(S5)/C=C\6/C(=O)C7=CC(=CC(=C7)F)C(=O)/C6=C\C8=CC(=C(S8)C9=CC(=CC(=C9)C)C(C)(C)C(=O)OC)C(C)(C)C(=O)OC)SC4=C3S2)C(C)(C)C(=O)OC)C(C)(C)C(=O)OC,CCCCCCC(CCCC)CC1=C(/C=C2\C(=O)C3=CC(F)=C(F)C=C3C2=C(C#N)C#N)SC2=C1SC1C3=C(C4=C(C5=NSN=C35)C3=C(C5=C(S3)C(CC(CCCC)CCCCCC)=C(/C=C3\C(=O)C6=CC(F)=C(F)C=C6C3=C(C#N)C#N)S5)N4CC(CC)CCCC)N(CC(CC)CCCC)C21,0.86,28.17,72.1,17.47,17.4670902,0.0166559816828713,17.24,17.47,,,,,ITO/2PACz/active layer/PNDIT-F3N/Ag,conventional,PNDIT-F3N,,2PACz,,300.0,,,,-5.56,-3.65,,-5.68,-3.9,
69557,10.1039/d5ee01190f,10.1039/d5ee01190f,PM6,L8-BO,PM6,L8-BO,CC1=CC(=CC(=C1)C2=C3C=CC(=C4C5=C(C=C(S5)/C=C\6/C(=O)C7=CC(=CC(=C7)F)C(=O)/C6=C\C8=CC(=C(S8)C9=CC(=CC(=C9)C)C(C)(C)C(=O)OC)C(C)(C)C(=O)OC)SC4=C3S2)C(C)(C)C(=O)OC)C(C)(C)C(=O)OC,CCCCCCC(CCCC)CC1=C(/C=C2\C(=O)C3=CC(F)=C(F)C=C3C2=C(C#N)C#N)SC2=C1SC1C3=C(C4=C(C5=NSN=C35)C3=C(C5=C(S3)C(CC(CCCC)CCCCCC)=C(/C=C3\C(=O)C6=CC(F)=C(F)C=C6C3=C(C#N)C#N)S5)N4CC(CC)CCCC)N(CC(CC)CCCC)C21,0.862,27.48,69.2,16.39,16.391929920000003,0.0117749847468091,16.21,16.39,,,,,ITO/2PACz/active layer/PNDIT-F3N/Ag,conventional,PNDIT-F3N,,2PACz,,300.0,,,,-5.56,-3.65,,-5.68,-3.9,
