Repository: JiYiqaq/PCE-KA-GNN

# Data directory

- `raw/Active_Database.csv` is the immutable source dataset bundled under CC BY 4.0. Do not overwrite it with processed data.
- `processed/` is created and populated by the training pipeline. Generated `.pt` and `.pth` caches are intentionally ignored by Git because they can exceed GitHub's normal single-file limit.

See `../DATA_LICENSE.md` for provenance, license and checksum information.

File: data/raw/Active_Database.csv (part 235 of 471)
id,doi,doi_norm,donor,acceptor,donor_canonical,acceptor_canonical,donor_smiles,acceptor_smiles,voc,jsc,ff,pce,pce_recomputed,pce_relative_error_percent,pce_avg,pce_best,d_a_ratio,additive,additive_canonical,additive_ratio,device_structure,device_type,etl,etl_canonical,htl,htl_canonical,active_layer_thickness,solvent,solvent_canonical,annealing_temp,homo_d,lumo_d,eg_d,homo_a,lumo_a,eg_a
69558,10.1039/d5ee01190f,10.1039/d5ee01190f,PM6 + DYT-2F,L8-BO,PM6 + DYT-2F,L8-BO,,CCCCCCC(CCCC)CC1=C(/C=C2\C(=O)C3=CC(F)=C(F)C=C3C2=C(C#N)C#N)SC2=C1SC1C3=C(C4=C(C5=NSN=C35)C3=C(C5=C(S3)C(CC(CCCC)CCCCCC)=C(/C=C3\C(=O)C6=CC(F)=C(F)C=C6C3=C(C#N)C#N)S5)N4CC(CC)CCCC)N(CC(CC)CCCC)C21,0.876,28.12,76.8,18.92,18.918236160000003,0.0093226215644759,18.55,18.92,,,,,conventional,thick-film organic solar cell,PNDIT-F3N,,2PACz,,300.0,,,,,,,-5.68,-3.9,
69559,10.1039/d5ee01368b,10.1039/d5ee01368b,PM6,L8-BO,PM6,L8-BO,CC1=CC(=CC(=C1)C2=C3C=CC(=C4C5=C(C=C(S5)/C=C\6/C(=O)C7=CC(=CC(=C7)F)C(=O)/C6=C\C8=CC(=C(S8)C9=CC(=CC(=C9)C)C(C)(C)C(=O)OC)C(C)(C)C(=O)OC)SC4=C3S2)C(C)(C)C(=O)OC)C(C)(C)C(=O)OC,CCCCCCC(CCCC)CC1=C(/C=C2\C(=O)C3=CC(F)=C(F)C=C3C2=C(C#N)C#N)SC2=C1SC1C3=C(C4=C(C5=NSN=C35)C3=C(C5=C(S3)C(CC(CCCC)CCCCCC)=C(/C=C3\C(=O)C6=CC(F)=C(F)C=C6C3=C(C#N)C#N)S5)N4CC(CC)CCCC)N(CC(CC)CCCC)C21,0.901,24.39,74.84,16.44,16.446381876,0.0388191970802856,16.17,16.44,,,,,,polymer solar cell,,,,,,,,,-5.56,-3.65,,-5.68,-3.9,
69560,10.1039/d5ee01368b,10.1039/d5ee01368b,PM6,L8-BO,PM6,L8-BO,CC1=CC(=CC(=C1)C2=C3C=CC(=C4C5=C(C=C(S5)/C=C\6/C(=O)C7=CC(=CC(=C7)F)C(=O)/C6=C\C8=CC(=C(S8)C9=CC(=CC(=C9)C)C(C)(C)C(=O)OC)C(C)(C)C(=O)OC)SC4=C3S2)C(C)(C)C(=O)OC)C(C)(C)C(=O)OC,CCCCCCC(CCCC)CC1=C(/C=C2\C(=O)C3=CC(F)=C(F)C=C3C2=C(C#N)C#N)SC2=C1SC1C3=C(C4=C(C5=NSN=C35)C3=C(C5=C(S3)C(CC(CCCC)CCCCCC)=C(/C=C3\C(=O)C6=CC(F)=C(F)C=C6C3=C(C#N)C#N)S5)N4CC(CC)CCCC)N(CC(CC)CCCC)C21,0.906,25.07,76.96,17.48,17.480248032,0.0014189473684109,17.17,17.48,,F-DMB,F-DMB,,,polymer solar cell,,,,,,,,,-5.56,-3.65,,-5.68,-3.9,
69561,10.1039/d5ee01368b,10.1039/d5ee01368b,PM6,L8-BO,PM6,L8-BO,CC1=CC(=CC(=C1)C2=C3C=CC(=C4C5=C(C=C(S5)/C=C\6/C(=O)C7=CC(=CC(=C7)F)C(=O)/C6=C\C8=CC(=C(S8)C9=CC(=CC(=C9)C)C(C)(C)C(=O)OC)C(C)(C)C(=O)OC)SC4=C3S2)C(C)(C)C(=O)OC)C(C)(C)C(=O)OC,CCCCCCC(CCCC)CC1=C(/C=C2\C(=O)C3=CC(F)=C(F)C=C3C2=C(C#N)C#N)SC2=C1SC1C3=C(C4=C(C5=NSN=C35)C3=C(C5=C(S3)C(CC(CCCC)CCCCCC)=C(/C=C3\C(=O)C6=CC(F)=C(F)C=C6C3=C(C#N)C#N)S5)N4CC(CC)CCCC)N(CC(CC)CCCC)C21,0.909,26.18,78.12,18.59,18.590700744000003,0.0037694674556378,18.22,18.59,,Cl-DMB,Cl-DMB,,,polymer solar cell,,,,,,,,,-5.56,-3.65,,-5.68,-3.9,
69562,10.1039/d5ee01368b,10.1039/d5ee01368b,PM6,L8-BO,PM6,L8-BO,CC1=CC(=CC(=C1)C2=C3C=CC(=C4C5=C(C=C(S5)/C=C\6/C(=O)C7=CC(=CC(=C7)F)C(=O)/C6=C\C8=CC(=C(S8)C9=CC(=CC(=C9)C)C(C)(C)C(=O)OC)C(C)(C)C(=O)OC)SC4=C3S2)C(C)(C)C(=O)OC)C(C)(C)C(=O)OC,CCCCCCC(CCCC)CC1=C(/C=C2\C(=O)C3=CC(F)=C(F)C=C3C2=C(C#N)C#N)SC2=C1SC1C3=C(C4=C(C5=NSN=C35)C3=C(C5=C(S3)C(CC(CCCC)CCCCCC)=C(/C=C3\C(=O)C6=CC(F)=C(F)C=C6C3=C(C#N)C#N)S5)N4CC(CC)CCCC)N(CC(CC)CCCC)C21,0.915,26.82,79.58,19.53,19.52917074,0.0042460829493073,19.26,19.53,,Br-DMB,Br-DMB,,,polymer solar cell,,,,,,,,,-5.56,-3.65,,-5.68,-3.9,
69563,10.1039/d5ee01368b,10.1039/d5ee01368b,PM6,L8-BO,PM6,L8-BO,CC1=CC(=CC(=C1)C2=C3C=CC(=C4C5=C(C=C(S5)/C=C\6/C(=O)C7=CC(=CC(=C7)F)C(=O)/C6=C\C8=CC(=C(S8)C9=CC(=CC(=C9)C)C(C)(C)C(=O)OC)C(C)(C)C(=O)OC)SC4=C3S2)C(C)(C)C(=O)OC)C(C)(C)C(=O)OC,CCCCCCC(CCCC)CC1=C(/C=C2\C(=O)C3=CC(F)=C(F)C=C3C2=C(C#N)C#N)SC2=C1SC1C3=C(C4=C(C5=NSN=C35)C3=C(C5=C(S3)C(CC(CCCC)CCCCCC)=C(/C=C3\C(=O)C6=CC(F)=C(F)C=C6C3=C(C#N)C#N)S5)N4CC(CC)CCCC)N(CC(CC)CCCC)C21,0.919,27.41,80.98,20.4,20.398691942000003,0.0064120490195871,20.18,20.4,,I-DMB,I-DMB,,,,,,,,,,,,-5.56,-3.65,,-5.68,-3.9,
69564,10.1039/d5ee01440a,10.1039/d5ee01440a,PBQx-TCl,AITO-Br,PBQx-TCl,AITO-Br,Cc1csc(-c2cc3c4nccnc4c4cc(-c5cc(C)c(-c6cc7c(-c8cc(Cl)c(C)s8)c8sccc8c(-c8cc(Cl)c(C)s8)c7s6)s5)sc4c3s2)c1,,1.07,13.7,58.0,8.5,8.502220000000001,0.0261176470588378,8.32,8.5,,,,,,,,,,,,,,,,,,,,
69565,10.1039/d5ee01440a,10.1039/d5ee01440a,PBQx-TCl,AITO-2F,PBQx-TCl,AITO-2F,Cc1csc(-c2cc3c4nccnc4c4cc(-c5cc(C)c(-c6cc7c(-c8cc(Cl)c(C)s8)c8sccc8c(-c8cc(Cl)c(C)s8)c7s6)s5)sc4c3s2)c1,,1.0,20.0,80.3,16.1,16.06,0.2484472049689608,15.8,16.1,,,,,,,,,,,,,,,,,,,,
69566,10.1039/d5ee01440a,10.1039/d5ee01440a,PBQx-TCl,ITO-2F,PBQx-TCl,ITO-2F,Cc1csc(-c2cc3c4nccnc4c4cc(-c5cc(C)c(-c6cc7c(-c8cc(Cl)c(C)s8)c8sccc8c(-c8cc(Cl)c(C)s8)c7s6)s5)sc4c3s2)c1,,1.02,18.7,71.2,13.6,13.580688,0.141999999999995,13.4,13.6,,,,,,,,,,,,,,,,,,,,
69567,10.1039/d5ee01525a,10.1039/d5ee01525a,PM6,L8-BO,PM6,L8-BO,CC1=CC(=CC(=C1)C2=C3C=CC(=C4C5=C(C=C(S5)/C=C\6/C(=O)C7=CC(=CC(=C7)F)C(=O)/C6=C\C8=CC(=C(S8)C9=CC(=CC(=C9)C)C(C)(C)C(=O)OC)C(C)(C)C(=O)OC)SC4=C3S2)C(C)(C)C(=O)OC)C(C)(C)C(=O)OC,CCCCCCC(CCCC)CC1=C(/C=C2\C(=O)C3=CC(F)=C(F)C=C3C2=C(C#N)C#N)SC2=C1SC1C3=C(C4=C(C5=NSN=C35)C3=C(C5=C(S3)C(CC(CCCC)CCCCCC)=C(/C=C3\C(=O)C6=CC(F)=C(F)C=C6C3=C(C#N)C#N)S5)N4CC(CC)CCCC)N(CC(CC)CCCC)C21,0.894,26.51,80.3,19.03,19.03105182,0.0055271676300614,18.87,19.03,,,,,,,,,,,,,,,-5.56,-3.65,,-5.68,-3.9,
69568,10.1039/d5ee01525a,10.1039/d5ee01525a,PM6,Z-Tri,PM6,Z-Tri,CC1=CC(=CC(=C1)C2=C3C=CC(=C4C5=C(C=C(S5)/C=C\6/C(=O)C7=CC(=CC(=C7)F)C(=O)/C6=C\C8=CC(=C(S8)C9=CC(=CC(=C9)C)C(C)(C)C(=O)OC)C(C)(C)C(=O)OC)SC4=C3S2)C(C)(C)C(=O)OC)C(C)(C)C(=O)OC,,1.001,9.22,43.0,3.97,3.9685646,0.0361561712846481,3.78,3.97,1:1.2,DBCl,,,ITO/2PACz/active layer/PNDIT-F3N/Ag,,PNDIT-F3N,,2PACz,,,chloroform,,,-5.56,-3.65,,,,
69570,10.1039/d5ee01588j,10.1039/d5ee01588j,PM6,BQx-O,PM6,BQx-O,CC1=CC(=CC(=C1)C2=C3C=CC(=C4C5=C(C=C(S5)/C=C\6/C(=O)C7=CC(=CC(=C7)F)C(=O)/C6=C\C8=CC(=C(S8)C9=CC(=CC(=C9)C)C(C)(C)C(=O)OC)C(C)(C)C(=O)OC)SC4=C3S2)C(C)(C)C(=O)OC)C(C)(C)C(=O)OC,,0.912,26.25,77.78,18.62,18.620532,0.0028571428571415,18.42,18.62,,,,,,,,,,,,,,,-5.56,-3.65,,,,
69571,10.1039/d5ee01588j,10.1039/d5ee01588j,PM6,BQx-Se,PM6,BQx-Se,CC1=CC(=CC(=C1)C2=C3C=CC(=C4C5=C(C=C(S5)/C=C\6/C(=O)C7=CC(=CC(=C7)F)C(=O)/C6=C\C8=CC(=C(S8)C9=CC(=CC(=C9)C)C(C)(C)C(=O)OC)C(C)(C)C(=O)OC)SC4=C3S2)C(C)(C)C(=O)OC)C(C)(C)C(=O)OC,,0.906,22.91,60.78,12.62,12.615776388000002,0.0334676069730347,12.4,12.62,,,,,ITO/PEDOT:PSS/PM6:acceptors/PNDIT-F3N/Ag,,PNDIT-F3N,,PEDOT:PSS,,,,,,-5.56,-3.65,,,,
69572,10.1039/d5ee01588j,10.1039/d5ee01588j,PM6,BQx-S,PM6,BQx-S,CC1=CC(=CC(=C1)C2=C3C=CC(=C4C5=C(C=C(S5)/C=C\6/C(=O)C7=CC(=CC(=C7)F)C(=O)/C6=C\C8=CC(=C(S8)C9=CC(=CC(=C9)C)C(C)(C)C(=O)OC)C(C)(C)C(=O)OC)SC4=C3S2)C(C)(C)C(=O)OC)C(C)(C)C(=O)OC,,0.923,23.81,67.75,14.89,14.889166825,0.0055955339153818,14.66,14.89,,,,,ITO/PEDOT:PSS/PM6:acceptors/PNDIT-F3N/Ag,,PNDIT-F3N,,PEDOT:PSS,,,,,,-5.56,-3.65,,,,
69575,10.1039/d5ee01604e,10.1039/d5ee01604e,PM6,BTP-eC9,PM6,BTP-eC9,CC1=CC(=CC(=C1)C2=C3C=CC(=C4C5=C(C=C(S5)/C=C\6/C(=O)C7=CC(=CC(=C7)F)C(=O)/C6=C\C8=CC(=C(S8)C9=CC(=CC(=C9)C)C(C)(C)C(=O)OC)C(C)(C)C(=O)OC)SC4=C3S2)C(C)(C)C(=O)OC)C(C)(C)C(=O)OC,CCCCCCCCCc1c(C=C2C(=O)c3cc(Cl)c(Cl)cc3C2=C(C#N)C#N)sc2c1sc1c3c4nsnc4c4c5sc6c(CCCCCCCCC)c(C=C7C(=O)c8cc(Cl)c(Cl)cc8C7=C(C#N)C#N)sc6c5n(CC(CCCC)CCCCCC)c4c3n(CC(CCCC)CCCCCC)c21,0.847,28.43,78.42,18.9,18.883700682,0.0862397777777857,18.6,18.9,,,,,,,,,,,,,,,-5.56,-3.65,,-5.68,-3.9,
69578,10.1039/d5ee01686j,10.1039/d5ee01686j,D18,DPz-F,D18,DPz-F,CCCCCCC(CCCC)CC1=CSC(C2=CC3=C(S2)C2=C(C=C(C4=CC(CC(CCCC)CCCCCC)=C(C5=CC6=C(C7=CC(F)=C(CC(CC)CCCC)S7)C7=C(C=CS7)C(C7=CC(F)=C(CC(CC)CCCC)S7)=C6S5)S4)S2)C2=NSN=C32)=C1,,0.904,26.58,82.42,19.8,19.804141344,0.0209158787878821,19.56,19.8,,,,,,,,,,,,,,,-5.51,-2.77,,,,
69579,10.1039/d5ee01686j,10.1039/d5ee01686j,D18,DPz-Cl,D18,DPz-Cl,CCCCCCC(CCCC)CC1=CSC(C2=CC3=C(S2)C2=C(C=C(C4=CC(CC(CCCC)CCCCCC)=C(C5=CC6=C(C7=CC(F)=C(CC(CC)CCCC)S7)C7=C(C=CS7)C(C7=CC(F)=C(CC(CC)CCCC)S7)=C6S5)S4)S2)C2=NSN=C32)=C1,,0.906,25.35,78.07,17.95,17.93041497,0.1091088022284023,17.75,17.95,,,,,ITO/2PACz/active layer/PDINN/Ag,,PDINN,,2PACz,,,,,,-5.51,-2.77,,,,
69580,10.1039/d5ee01686j,10.1039/d5ee01686j,D18,DPz-Br,D18,DPz-Br,CCCCCCC(CCCC)CC1=CSC(C2=CC3=C(S2)C2=C(C=C(C4=CC(CC(CCCC)CCCCCC)=C(C5=CC6=C(C7=CC(F)=C(CC(CC)CCCC)S7)C7=C(C=CS7)C(C7=CC(F)=C(CC(CC)CCCC)S7)=C6S5)S4)S2)C2=NSN=C32)=C1,,0.907,25.91,78.87,18.5,18.534741819,0.1877936162162195,18.24,18.5,,,,,ITO/2PACz/active layer/PDINN/Ag,,PDINN,,2PACz,,,,,,-5.51,-2.77,,,,
69581,10.1039/d5ee01740h,10.1039/d5ee01740h,D18,L8-BO,D18,L8-BO,CCCCCCC(CCCC)CC1=CSC(C2=CC3=C(S2)C2=C(C=C(C4=CC(CC(CCCC)CCCCCC)=C(C5=CC6=C(C7=CC(F)=C(CC(CC)CCCC)S7)C7=C(C=CS7)C(C7=CC(F)=C(CC(CC)CCCC)S7)=C6S5)S4)S2)C2=NSN=C32)=C1,CCCCCCC(CCCC)CC1=C(/C=C2\C(=O)C3=CC(F)=C(F)C=C3C2=C(C#N)C#N)SC2=C1SC1C3=C(C4=C(C5=NSN=C35)C3=C(C5=C(S3)C(CC(CCCC)CCCCCC)=C(/C=C3\C(=O)C6=CC(F)=C(F)C=C6C3=C(C#N)C#N)S5)N4CC(CC)CCCC)N(CC(CC)CCCC)C21,0.89,25.74,77.0,17.77,17.639622,0.7336972425436147,17.5,17.77,,,,,,,,,,,,,,,-5.51,-2.77,,-5.68,-3.9,
69586,10.1039/d5ee01740h,10.1039/d5ee01740h,D18,SEBS,D18,SEBS,CCCCCCC(CCCC)CC1=CSC(C2=CC3=C(S2)C2=C(C=C(C4=CC(CC(CCCC)CCCCCC)=C(C5=CC6=C(C7=CC(F)=C(CC(CC)CCCC)S7)C7=C(C=CS7)C(C7=CC(F)=C(CC(CC)CCCC)S7)=C6S5)S4)S2)C2=NSN=C32)=C1,,0.92,18.56,67.0,11.48,11.440384,0.345087108013942,11.17,11.48,0.4:0.6,,,,,,,,,,,,,,-5.51,-2.77,,,,
69587,10.1039/d5ee01740h,10.1039/d5ee01740h,PM6,L8-BO,PM6,L8-BO,CC1=CC(=CC(=C1)C2=C3C=CC(=C4C5=C(C=C(S5)/C=C\6/C(=O)C7=CC(=CC(=C7)F)C(=O)/C6=C\C8=CC(=C(S8)C9=CC(=CC(=C9)C)C(C)(C)C(=O)OC)C(C)(C)C(=O)OC)SC4=C3S2)C(C)(C)C(=O)OC)C(C)(C)C(=O)OC,CCCCCCC(CCCC)CC1=C(/C=C2\C(=O)C3=CC(F)=C(F)C=C3C2=C(C#N)C#N)SC2=C1SC1C3=C(C4=C(C5=NSN=C35)C3=C(C5=C(S3)C(CC(CCCC)CCCCCC)=C(/C=C3\C(=O)C6=CC(F)=C(F)C=C6C3=C(C#N)C#N)S5)N4CC(CC)CCCC)N(CC(CC)CCCC)C21,0.92,21.86,67.0,13.2,13.474504,2.07957575757576,12.9,13.2,0.1:0.9,,,,,,,,,,,,,,-5.56,-3.65,,-5.68,-3.9,
69588,10.1039/d5ee01740h,10.1039/d5ee01740h,PM6,L8-BO,PM6,L8-BO,CC1=CC(=CC(=C1)C2=C3C=CC(=C4C5=C(C=C(S5)/C=C\6/C(=O)C7=CC(=CC(=C7)F)C(=O)/C6=C\C8=CC(=C(S8)C9=CC(=CC(=C9)C)C(C)(C)C(=O)OC)C(C)(C)C(=O)OC)SC4=C3S2)C(C)(C)C(=O)OC)C(C)(C)C(=O)OC,CCCCCCC(CCCC)CC1=C(/C=C2\C(=O)C3=CC(F)=C(F)C=C3C2=C(C#N)C#N)SC2=C1SC1C3=C(C4=C(C5=NSN=C35)C3=C(C5=C(S3)C(CC(CCCC)CCCCCC)=C(/C=C3\C(=O)C6=CC(F)=C(F)C=C6C3=C(C#N)C#N)S5)N4CC(CC)CCCC)N(CC(CC)CCCC)C21,0.91,25.03,69.0,15.69,15.716337,0.1678585086042167,15.3,15.69,0.3:0.7,,,,,,,,,,,,,,-5.56,-3.65,,-5.68,-3.9,
69589,10.1039/d5ee01740h,10.1039/d5ee01740h,PM6,L8-BO,PM6,L8-BO,CC1=CC(=CC(=C1)C2=C3C=CC(=C4C5=C(C=C(S5)/C=C\6/C(=O)C7=CC(=CC(=C7)F)C(=O)/C6=C\C8=CC(=C(S8)C9=CC(=CC(=C9)C)C(C)(C)C(=O)OC)C(C)(C)C(=O)OC)SC4=C3S2)C(C)(C)C(=O)OC)C(C)(C)C(=O)OC,CCCCCCC(CCCC)CC1=C(/C=C2\C(=O)C3=CC(F)=C(F)C=C3C2=C(C#N)C#N)SC2=C1SC1C3=C(C4=C(C5=NSN=C35)C3=C(C5=C(S3)C(CC(CCCC)CCCCCC)=C(/C=C3\C(=O)C6=CC(F)=C(F)C=C6C3=C(C#N)C#N)S5)N4CC(CC)CCCC)N(CC(CC)CCCC)C21,0.87,18.99,64.0,10.5,10.573632,0.7012571428571421,10.27,10.5,0.5:0.5,,,,,,,,,,,,,,-5.56,-3.65,,-5.68,-3.9,
69590,10.1039/d5ee01740h,10.1039/d5ee01740h,PM6,L8-BO,PM6,L8-BO,CC1=CC(=CC(=C1)C2=C3C=CC(=C4C5=C(C=C(S5)/C=C\6/C(=O)C7=CC(=CC(=C7)F)C(=O)/C6=C\C8=CC(=C(S8)C9=CC(=CC(=C9)C)C(C)(C)C(=O)OC)C(C)(C)C(=O)OC)SC4=C3S2)C(C)(C)C(=O)OC)C(C)(C)C(=O)OC,CCCCCCC(CCCC)CC1=C(/C=C2\C(=O)C3=CC(F)=C(F)C=C3C2=C(C#N)C#N)SC2=C1SC1C3=C(C4=C(C5=NSN=C35)C3=C(C5=C(S3)C(CC(CCCC)CCCCCC)=C(/C=C3\C(=O)C6=CC(F)=C(F)C=C6C3=C(C#N)C#N)S5)N4CC(CC)CCCC)N(CC(CC)CCCC)C21,0.85,5.55,47.0,2.21,2.217225,0.3269230769230585,2.01,2.21,0.7:0.3,,,,,,,,,,,,,,-5.56,-3.65,,-5.68,-3.9,
69591,10.1039/d5ee01740h,10.1039/d5ee01740h,PM6,L8-BO,PM6,L8-BO,CC1=CC(=CC(=C1)C2=C3C=CC(=C4C5=C(C=C(S5)/C=C\6/C(=O)C7=CC(=CC(=C7)F)C(=O)/C6=C\C8=CC(=C(S8)C9=CC(=CC(=C9)C)C(C)(C)C(=O)OC)C(C)(C)C(=O)OC)SC4=C3S2)C(C)(C)C(=O)OC)C(C)(C)C(=O)OC,CCCCCCC(CCCC)CC1=C(/C=C2\C(=O)C3=CC(F)=C(F)C=C3C2=C(C#N)C#N)SC2=C1SC1C3=C(C4=C(C5=NSN=C35)C3=C(C5=C(S3)C(CC(CCCC)CCCCCC)=C(/C=C3\C(=O)C6=CC(F)=C(F)C=C6C3=C(C#N)C#N)S5)N4CC(CC)CCCC)N(CC(CC)CCCC)C21,0.84,1.64,39.0,0.54,0.537264,0.5066666666666799,0.5,0.54,0.9:0.1,,,,,,,,,,,,,,-5.56,-3.65,,-5.68,-3.9,
69592,10.1039/d5ee01740h,10.1039/d5ee01740h,D18,L8-BO,D18,L8-BO,CCCCCCC(CCCC)CC1=CSC(C2=CC3=C(S2)C2=C(C=C(C4=CC(CC(CCCC)CCCCCC)=C(C5=CC6=C(C7=CC(F)=C(CC(CC)CCCC)S7)C7=C(C=CS7)C(C7=CC(F)=C(CC(CC)CCCC)S7)=C6S5)S4)S2)C2=NSN=C32)=C1,CCCCCCC(CCCC)CC1=C(/C=C2\C(=O)C3=CC(F)=C(F)C=C3C2=C(C#N)C#N)SC2=C1SC1C3=C(C4=C(C5=NSN=C35)C3=C(C5=C(S3)C(CC(CCCC)CCCCCC)=C(/C=C3\C(=O)C6=CC(F)=C(F)C=C6C3=C(C#N)C#N)S5)N4CC(CC)CCCC)N(CC(CC)CCCC)C21,0.87,19.34,71.0,11.9,11.946318000000002,0.3892268907563125,11.21,11.9,,,,,conventional,,,,,,,,,,-5.51,-2.77,,-5.68,-3.9,
69595,10.1039/d5ee01828e,10.1039/d5ee01828e,PM6,BTP-eC9,PM6,BTP-eC9,CC1=CC(=CC(=C1)C2=C3C=CC(=C4C5=C(C=C(S5)/C=C\6/C(=O)C7=CC(=CC(=C7)F)C(=O)/C6=C\C8=CC(=C(S8)C9=CC(=CC(=C9)C)C(C)(C)C(=O)OC)C(C)(C)C(=O)OC)SC4=C3S2)C(C)(C)C(=O)OC)C(C)(C)C(=O)OC,CCCCCCCCCc1c(C=C2C(=O)c3cc(Cl)c(Cl)cc3C2=C(C#N)C#N)sc2c1sc1c3c4nsnc4c4c5sc6c(CCCCCCCCC)c(C=C7C(=O)c8cc(Cl)c(Cl)cc8C7=C(C#N)C#N)sc6c5n(CC(CCCC)CCCCCC)c4c3n(CC(CCCC)CCCCCC)c21,0.844,29.0,79.3,19.4,19.409468,0.0488041237113495,19.2,19.4,,,,,ITO/2PACz/PM6/BTP-eC9/PDINN/Ag,,PDINN,,2PACz,,,,,,-5.56,-3.65,,-5.68,-3.9,
69596,10.1039/d5ee01828e,10.1039/d5ee01828e,PM6(w/Cl-16C),BTP-eC9,PM6(w/Cl-16C),BTP-eC9,,CCCCCCCCCc1c(C=C2C(=O)c3cc(Cl)c(Cl)cc3C2=C(C#N)C#N)sc2c1sc1c3c4nsnc4c4c5sc6c(CCCCCCCCC)c(C=C7C(=O)c8cc(Cl)c(Cl)cc8C7=C(C#N)C#N)sc6c5n(CC(CCCC)CCCCCC)c4c3n(CC(CCCC)CCCCCC)c21,0.853,29.2,79.3,19.7,19.7517268,0.2625725888324916,19.4,19.7,,Cl-16C,,,ITO/2PACz/PM6/BTP-eC9/PDINN/Ag,,PDINN,,2PACz,,,,,,,,,-5.68,-3.9,
69597,10.1039/d5ee01828e,10.1039/d5ee01828e,PM6,PY-IT,PM6,PY-IT,CC1=CC(=CC(=C1)C2=C3C=CC(=C4C5=C(C=C(S5)/C=C\6/C(=O)C7=CC(=CC(=C7)F)C(=O)/C6=C\C8=CC(=C(S8)C9=CC(=CC(=C9)C)C(C)(C)C(=O)OC)C(C)(C)C(=O)OC)SC4=C3S2)C(C)(C)C(=O)OC)C(C)(C)C(=O)OC,CCCCCCCCCCCc1c(/C=C2\C(=O)c3ccccc3C2=C(C#N)C#N)sc2c1sc1c3c4nsnc4c4c5sc6c(CCCCCCCCCCC)c(/C=C7\C(=O)c8cc(-c9cccs9)ccc8C7=C(C#N)C#N)sc6c5n(CC(CCCCCCCC)CCCCCCCCCC)c4c3n(CC(CCCCCCCC)CCCCCCCCCC)c21,0.953,23.9,68.7,15.8,15.6475929,0.9646018987341856,15.6,15.8,,Cl-16C,,10 vol%,ITO/2PACz/PM6/PY-IT/PDINN/Ag,,PDINN,,2PACz,,,,,,-5.56,-3.65,,-5.68,-3.94,
69598,10.1039/d5ee01828e,10.1039/d5ee01828e,PM6(w/Cl-16C),PY-IT,PM6(w/Cl-16C),PY-IT,,CCCCCCCCCCCc1c(/C=C2\C(=O)c3ccccc3C2=C(C#N)C#N)sc2c1sc1c3c4nsnc4c4c5sc6c(CCCCCCCCCCC)c(/C=C7\C(=O)c8cc(-c9cccs9)ccc8C7=C(C#N)C#N)sc6c5n(CC(CCCCCCCC)CCCCCCCCCC)c4c3n(CC(CCCCCCCC)CCCCCCCCCC)c21,0.95,24.1,69.7,16.0,15.957815,0.2636562499999995,15.9,16.0,,Cl-16C,,,ITO/2PACz/PM6/PY-IT/PDINN/Ag,,PDINN,,2PACz,,,,,,,,,-5.68,-3.94,
69599,10.1039/d5ee01843a,10.1039/d5ee01843a,D18,L8-BO,D18,L8-BO,CCCCCCC(CCCC)CC1=CSC(C2=CC3=C(S2)C2=C(C=C(C4=CC(CC(CCCC)CCCCCC)=C(C5=CC6=C(C7=CC(F)=C(CC(CC)CCCC)S7)C7=C(C=CS7)C(C7=CC(F)=C(CC(CC)CCCC)S7)=C6S5)S4)S2)C2=NSN=C32)=C1,CCCCCCC(CCCC)CC1=C(/C=C2\C(=O)C3=CC(F)=C(F)C=C3C2=C(C#N)C#N)SC2=C1SC1C3=C(C4=C(C5=NSN=C35)C3=C(C5=C(S3)C(CC(CCCC)CCCCCC)=C(/C=C3\C(=O)C6=CC(F)=C(F)C=C6C3=C(C#N)C#N)S5)N4CC(CC)CCCC)N(CC(CC)CCCC)C21,0.905,26.2,79.2,18.8,18.779112,0.1111063829787199,18.6,18.8,,,,,,,,,,,,,,,-5.51,-2.77,,-5.68,-3.9,
69601,10.1039/d5ee01977j,10.1039/d5ee01977j,PM6,L8-BO,PM6,L8-BO,CC1=CC(=CC(=C1)C2=C3C=CC(=C4C5=C(C=C(S5)/C=C\6/C(=O)C7=CC(=CC(=C7)F)C(=O)/C6=C\C8=CC(=C(S8)C9=CC(=CC(=C9)C)C(C)(C)C(=O)OC)C(C)(C)C(=O)OC)SC4=C3S2)C(C)(C)C(=O)OC)C(C)(C)C(=O)OC,CCCCCCC(CCCC)CC1=C(/C=C2\C(=O)C3=CC(F)=C(F)C=C3C2=C(C#N)C#N)SC2=C1SC1C3=C(C4=C(C5=NSN=C35)C3=C(C5=C(S3)C(CC(CCCC)CCCCCC)=C(/C=C3\C(=O)C6=CC(F)=C(F)C=C6C3=C(C#N)C#N)S5)N4CC(CC)CCCC)N(CC(CC)CCCC)C21,0.877,26.76,77.8,18.26,18.25850856,0.0081677984666064,18.01,18.26,,,,,,,,,,,,,,,-5.56,-3.65,,-5.68,-3.9,
69602,10.1039/d5ee01977j,10.1039/d5ee01977j,PM6,L8-BO,PM6,L8-BO,CC1=CC(=CC(=C1)C2=C3C=CC(=C4C5=C(C=C(S5)/C=C\6/C(=O)C7=CC(=CC(=C7)F)C(=O)/C6=C\C8=CC(=C(S8)C9=CC(=CC(=C9)C)C(C)(C)C(=O)OC)C(C)(C)C(=O)OC)SC4=C3S2)C(C)(C)C(=O)OC)C(C)(C)C(=O)OC,CCCCCCC(CCCC)CC1=C(/C=C2\C(=O)C3=CC(F)=C(F)C=C3C2=C(C#N)C#N)SC2=C1SC1C3=C(C4=C(C5=NSN=C35)C3=C(C5=C(S3)C(CC(CCCC)CCCCCC)=C(/C=C3\C(=O)C6=CC(F)=C(F)C=C6C3=C(C#N)C#N)S5)N4CC(CC)CCCC)N(CC(CC)CCCC)C21,0.869,23.24,71.8,14.5,14.500412079999997,0.00284193103446,13.92,14.5,,Coronene (10%),Coronene,10%,,,,,,,,,,,-5.56,-3.65,,-5.68,-3.9,
69603,10.1039/d5ee01977j,10.1039/d5ee01977j,PM6,L8-BO,PM6,L8-BO,CC1=CC(=CC(=C1)C2=C3C=CC(=C4C5=C(C=C(S5)/C=C\6/C(=O)C7=CC(=CC(=C7)F)C(=O)/C6=C\C8=CC(=C(S8)C9=CC(=CC(=C9)C)C(C)(C)C(=O)OC)C(C)(C)C(=O)OC)SC4=C3S2)C(C)(C)C(=O)OC)C(C)(C)C(=O)OC,CCCCCCC(CCCC)CC1=C(/C=C2\C(=O)C3=CC(F)=C(F)C=C3C2=C(C#N)C#N)SC2=C1SC1C3=C(C4=C(C5=NSN=C35)C3=C(C5=C(S3)C(CC(CCCC)CCCCCC)=C(/C=C3\C(=O)C6=CC(F)=C(F)C=C6C3=C(C#N)C#N)S5)N4CC(CC)CCCC)N(CC(CC)CCCC)C21,0.897,28.16,81.24,20.52,20.520834048,0.0040645614035162,20.21,20.52,,Corannulene (15%),Corannulene,15%,,,,,,,,,,,-5.56,-3.65,,-5.68,-3.9,
69604,10.1039/d5ee01977j,10.1039/d5ee01977j,PM6,L8-BO,PM6,L8-BO,CC1=CC(=CC(=C1)C2=C3C=CC(=C4C5=C(C=C(S5)/C=C\6/C(=O)C7=CC(=CC(=C7)F)C(=O)/C6=C\C8=CC(=C(S8)C9=CC(=CC(=C9)C)C(C)(C)C(=O)OC)C(C)(C)C(=O)OC)SC4=C3S2)C(C)(C)C(=O)OC)C(C)(C)C(=O)OC,CCCCCCC(CCCC)CC1=C(/C=C2\C(=O)C3=CC(F)=C(F)C=C3C2=C(C#N)C#N)SC2=C1SC1C3=C(C4=C(C5=NSN=C35)C3=C(C5=C(S3)C(CC(CCCC)CCCCCC)=C(/C=C3\C(=O)C6=CC(F)=C(F)C=C6C3=C(C#N)C#N)S5)N4CC(CC)CCCC)N(CC(CC)CCCC)C21,0.899,27.98,78.9,19.85,19.846521780000003,0.017522518891678,,19.85,,Corannulene (15%),Corannulene,15%,,,,,,,,,,,-5.56,-3.65,,-5.68,-3.9,
69618,10.1039/d5ee02957k,10.1039/d5ee02957k,D18,L8-BO,D18,L8-BO,CCCCCCC(CCCC)CC1=CSC(C2=CC3=C(S2)C2=C(C=C(C4=CC(CC(CCCC)CCCCCC)=C(C5=CC6=C(C7=CC(F)=C(CC(CC)CCCC)S7)C7=C(C=CS7)C(C7=CC(F)=C(CC(CC)CCCC)S7)=C6S5)S4)S2)C2=NSN=C32)=C1,CCCCCCC(CCCC)CC1=C(/C=C2\C(=O)C3=CC(F)=C(F)C=C3C2=C(C#N)C#N)SC2=C1SC1C3=C(C4=C(C5=NSN=C35)C3=C(C5=C(S3)C(CC(CCCC)CCCCCC)=C(/C=C3\C(=O)C6=CC(F)=C(F)C=C6C3=C(C#N)C#N)S5)N4CC(CC)CCCC)N(CC(CC)CCCC)C21,0.92,26.03,77.36,18.53,18.52586336,0.0223240151106243,18.38,18.53,,,,,LBL,,,,,,,,,,-5.51,-2.77,,-5.68,-3.9,
69619,10.1039/d5ee02957k,10.1039/d5ee02957k,D18,L8-BO,D18,L8-BO,CCCCCCC(CCCC)CC1=CSC(C2=CC3=C(S2)C2=C(C=C(C4=CC(CC(CCCC)CCCCCC)=C(C5=CC6=C(C7=CC(F)=C(CC(CC)CCCC)S7)C7=C(C=CS7)C(C7=CC(F)=C(CC(CC)CCCC)S7)=C6S5)S4)S2)C2=NSN=C32)=C1,CCCCCCC(CCCC)CC1=C(/C=C2\C(=O)C3=CC(F)=C(F)C=C3C2=C(C#N)C#N)SC2=C1SC1C3=C(C4=C(C5=NSN=C35)C3=C(C5=C(S3)C(CC(CCCC)CCCCCC)=C(/C=C3\C(=O)C6=CC(F)=C(F)C=C6C3=C(C#N)C#N)S5)N4CC(CC)CCCC)N(CC(CC)CCCC)C21,0.925,27.48,81.85,20.81,20.8054515,0.021857280153765,20.57,20.81,,2-BrIDB,2-BrIDB,,LBL,,,,,,,,,,-5.51,-2.77,,-5.68,-3.9,
69620,10.1039/d5ee02957k,10.1039/d5ee02957k,D18,L8-BO,D18,L8-BO,CCCCCCC(CCCC)CC1=CSC(C2=CC3=C(S2)C2=C(C=C(C4=CC(CC(CCCC)CCCCCC)=C(C5=CC6=C(C7=CC(F)=C(CC(CC)CCCC)S7)C7=C(C=CS7)C(C7=CC(F)=C(CC(CC)CCCC)S7)=C6S5)S4)S2)C2=NSN=C32)=C1,CCCCCCC(CCCC)CC1=C(/C=C2\C(=O)C3=CC(F)=C(F)C=C3C2=C(C#N)C#N)SC2=C1SC1C3=C(C4=C(C5=NSN=C35)C3=C(C5=C(S3)C(CC(CCCC)CCCCCC)=C(/C=C3\C(=O)C6=CC(F)=C(F)C=C6C3=C(C#N)C#N)S5)N4CC(CC)CCCC)N(CC(CC)CCCC)C21,0.922,26.52,79.47,19.43,19.431559368,0.0080255687081952,19.12,19.43,,5-BrIDB,5-BrIDB,,LBL,,,,,,,,,,-5.51,-2.77,,-5.68,-3.9,
69621,10.1039/d5ee03005f,10.1039/d5ee03005f,PM6,Ph-2F,PM6,Ph-2F,CC1=CC(=CC(=C1)C2=C3C=CC(=C4C5=C(C=C(S5)/C=C\6/C(=O)C7=CC(=CC(=C7)F)C(=O)/C6=C\C8=CC(=C(S8)C9=CC(=CC(=C9)C)C(C)(C)C(=O)OC)C(C)(C)C(=O)OC)SC4=C3S2)C(C)(C)C(=O)OC)C(C)(C)C(=O)OC,,0.906,27.58,81.26,20.33,20.304826248,0.1238256369896734,20.16,20.33,,,,,,,,,,,,,,,-5.56,-3.65,,,,
69622,10.1039/d5ee03005f,10.1039/d5ee03005f,PM6,Ph-2Cl,PM6,Ph-2Cl,CC1=CC(=CC(=C1)C2=C3C=CC(=C4C5=C(C=C(S5)/C=C\6/C(=O)C7=CC(=CC(=C7)F)C(=O)/C6=C\C8=CC(=C(S8)C9=CC(=CC(=C9)C)C(C)(C)C(=O)OC)C(C)(C)C(=O)OC)SC4=C3S2)C(C)(C)C(=O)OC)C(C)(C)C(=O)OC,,0.908,26.12,80.65,19.13,19.12772824,0.0118753789858823,18.69,19.13,,,,,ITO/2PACz/PM6:Ph-2Cl/PNDIT-F3N/Ag,,PNDIT-F3N,,2PACz,,,,,,-5.56,-3.65,,,,
69627,10.1039/d5ee04052c,10.1039/d5ee04052c,PM6,BTP-eC9,PM6,BTP-eC9,CC1=CC(=CC(=C1)C2=C3C=CC(=C4C5=C(C=C(S5)/C=C\6/C(=O)C7=CC(=CC(=C7)F)C(=O)/C6=C\C8=CC(=C(S8)C9=CC(=CC(=C9)C)C(C)(C)C(=O)OC)C(C)(C)C(=O)OC)SC4=C3S2)C(C)(C)C(=O)OC)C(C)(C)C(=O)OC,CCCCCCCCCc1c(C=C2C(=O)c3cc(Cl)c(Cl)cc3C2=C(C#N)C#N)sc2c1sc1c3c4nsnc4c4c5sc6c(CCCCCCCCC)c(C=C7C(=O)c8cc(Cl)c(Cl)cc8C7=C(C#N)C#N)sc6c5n(CC(CCCC)CCCCCC)c4c3n(CC(CCCC)CCCCCC)c21,0.848,26.97,78.06,17.85,17.852759136,0.0154573445378045,17.51,17.85,,,,,,PPHJ,,,,,,,,,-5.56,-3.65,,-5.68,-3.9,
69628,10.1039/d5ee04052c,10.1039/d5ee04052c,PM6,BTP-eC9,PM6,,CC1=CC(=CC(=C1)C2=C3C=CC(=C4C5=C(C=C(S5)/C=C\6/C(=O)C7=CC(=CC(=C7)F)C(=O)/C6=C\C8=CC(=C(S8)C9=CC(=CC(=C9)C)C(C)(C)C(=O)OC)C(C)(C)C(=O)OC)SC4=C3S2)C(C)(C)C(=O)OC)C(C)(C)C(=O)OC,,0.845,27.48,78.92,18.34,18.32569752,0.0779851690294317,18.04,18.34,,,,,,PPHJ,,,,,,,,,-5.56,-3.65,,,,
69629,10.1039/d5ee04052c,10.1039/d5ee04052c,PM6,L8-BO,PM6,L8-BO,CC1=CC(=CC(=C1)C2=C3C=CC(=C4C5=C(C=C(S5)/C=C\6/C(=O)C7=CC(=CC(=C7)F)C(=O)/C6=C\C8=CC(=C(S8)C9=CC(=CC(=C9)C)C(C)(C)C(=O)OC)C(C)(C)C(=O)OC)SC4=C3S2)C(C)(C)C(=O)OC)C(C)(C)C(=O)OC,CCCCCCC(CCCC)CC1=C(/C=C2\C(=O)C3=CC(F)=C(F)C=C3C2=C(C#N)C#N)SC2=C1SC1C3=C(C4=C(C5=NSN=C35)C3=C(C5=C(S3)C(CC(CCCC)CCCCCC)=C(/C=C3\C(=O)C6=CC(F)=C(F)C=C6C3=C(C#N)C#N)S5)N4CC(CC)CCCC)N(CC(CC)CCCC)C21,0.889,25.86,78.48,18.04,18.042190992,0.0121451884700619,17.73,18.04,,,,,conventional,PPHJ,,,PEDOT:PSS,,,,,,-5.56,-3.65,,-5.68,-3.9,
69630,10.1039/d5ee04052c,10.1039/d5ee04052c,PM6,BPO/L8-BO,PM6,BPO/L8-BO,CC1=CC(=CC(=C1)C2=C3C=CC(=C4C5=C(C=C(S5)/C=C\6/C(=O)C7=CC(=CC(=C7)F)C(=O)/C6=C\C8=CC(=C(S8)C9=CC(=CC(=C9)C)C(C)(C)C(=O)OC)C(C)(C)C(=O)OC)SC4=C3S2)C(C)(C)C(=O)OC)C(C)(C)C(=O)OC,,0.885,26.61,79.39,18.71,18.696225915,0.0736188401924181,18.36,18.71,,,,,,PPHJ,,,,,,,,,-5.56,-3.65,,,,
69638,10.1039/d5ee04322k,10.1039/d5ee04322k,D18,QX,D18,QX,CCCCCCC(CCCC)CC1=CSC(C2=CC3=C(S2)C2=C(C=C(C4=CC(CC(CCCC)CCCCCC)=C(C5=CC6=C(C7=CC(F)=C(CC(CC)CCCC)S7)C7=C(C=CS7)C(C7=CC(F)=C(CC(CC)CCCC)S7)=C6S5)S4)S2)C2=NSN=C32)=C1,,0.925,24.74,79.91,18.28,18.28700395,0.0383148249452837,18.31,,,,,,glass/ITO/PEDOT:PSS/active layer/PDINN/Ag,,PDINN,,PEDOT:PSS,,,,,,-5.51,-2.77,,,,
69639,10.1039/d5ee04322k,10.1039/d5ee04322k,D18,QX-Cl,D18,QX-Cl,CCCCCCC(CCCC)CC1=CSC(C2=CC3=C(S2)C2=C(C=C(C4=CC(CC(CCCC)CCCCCC)=C(C5=CC6=C(C7=CC(F)=C(CC(CC)CCCC)S7)C7=C(C=CS7)C(C7=CC(F)=C(CC(CC)CCCC)S7)=C6S5)S4)S2)C2=NSN=C32)=C1,,0.926,25.44,82.88,19.53,19.524406272,0.0286417204301121,19.38,19.53,,,,,glass/ITO/PEDOT:PSS/active layer/PDINN/Ag,,PDINN,,PEDOT:PSS,,,,,,-5.51,-2.77,,,,
69640,10.1039/d5ee04322k,10.1039/d5ee04322k,D18,QX-2Cl,D18,QX-2Cl,CCCCCCC(CCCC)CC1=CSC(C2=CC3=C(S2)C2=C(C=C(C4=CC(CC(CCCC)CCCCCC)=C(C5=CC6=C(C7=CC(F)=C(CC(CC)CCCC)S7)C7=C(C=CS7)C(C7=CC(F)=C(CC(CC)CCCC)S7)=C6S5)S4)S2)C2=NSN=C32)=C1,,0.941,23.42,82.81,18.25,18.249849982,0.0008220164383526,17.89,18.25,,,,,glass/ITO/PEDOT:PSS/active layer/PDINN/Ag,,PDINN,,PEDOT:PSS,,,,,,-5.51,-2.77,,,,
69641,10.1039/d5ee04322k,10.1039/d5ee04322k,D18,N3,D18,N3,CCCCCCC(CCCC)CC1=CSC(C2=CC3=C(S2)C2=C(C=C(C4=CC(CC(CCCC)CCCCCC)=C(C5=CC6=C(C7=CC(F)=C(CC(CC)CCCC)S7)C7=C(C=CS7)C(C7=CC(F)=C(CC(CC)CCCC)S7)=C6S5)S4)S2)C2=NSN=C32)=C1,CCCCCCCCCCCC1=C(/C=C2\C(=O)C3=CC(F)=C(F)C=C3C2=C(C#N)C#N)SC2=C1SC1=C2N(CCC(CC)CCCC)C2=C1C1=NSN=C1C1=C2N(CCC(CC)CCCC)C2=C1SC1=C2SC(/C=C2\C(=O)C3=CC(F)=C(F)C=C3C2=C(C#N)C#N)=C1CCCCCCCCCCC,0.836,28.79,79.51,19.12,19.136816644,0.0879531589958085,19.1,19.12,,,,,,,,,,,,,,,-5.51,-2.77,,-5.64,-3.86,
69643,10.1039/d5ee04824a,10.1039/d5ee04824a,PM6,eC9-4ClO,PM6,eC9-4ClO,CC1=CC(=CC(=C1)C2=C3C=CC(=C4C5=C(C=C(S5)/C=C\6/C(=O)C7=CC(=CC(=C7)F)C(=O)/C6=C\C8=CC(=C(S8)C9=CC(=CC(=C9)C)C(C)(C)C(=O)OC)C(C)(C)C(=O)OC)SC4=C3S2)C(C)(C)C(=O)OC)C(C)(C)C(=O)OC,,0.88,28.1,80.4,19.88,19.881312,0.0065995975855241,19.62,19.88,,W/o,,,ITO/Me-4PACz/PEDOT:PSS/PM6:eC9-4ClO/PFN-Br/Ag,,PFN-Br,,Me-4PACz/PEDOT:PSS,,,,,,-5.56,-3.65,,,,
69644,10.1039/d5ee04824a,10.1039/d5ee04824a,PM6,eC9-4ClO,PM6,eC9-4ClO,CC1=CC(=CC(=C1)C2=C3C=CC(=C4C5=C(C=C(S5)/C=C\6/C(=O)C7=CC(=CC(=C7)F)C(=O)/C6=C\C8=CC(=C(S8)C9=CC(=CC(=C9)C)C(C)(C)C(=O)OC)C(C)(C)C(=O)OC)SC4=C3S2)C(C)(C)C(=O)OC)C(C)(C)C(=O)OC,,0.878,27.6,79.1,19.16,19.1681448,0.0425093945720259,19.01,19.16,,MC4,MC4,5 wt%,ITO/Me-4PACz/PEDOT:PSS/PM6:eC9-4ClO/PFN-Br/Ag,,PFN-Br,,Me-4PACz/PEDOT:PSS,,,,,,-5.56,-3.65,,,,
69645,10.1039/d5ee04824a,10.1039/d5ee04824a,PM6,eC9-4ClO,PM6,eC9-4ClO,CC1=CC(=CC(=C1)C2=C3C=CC(=C4C5=C(C=C(S5)/C=C\6/C(=O)C7=CC(=CC(=C7)F)C(=O)/C6=C\C8=CC(=C(S8)C9=CC(=CC(=C9)C)C(C)(C)C(=O)OC)C(C)(C)C(=O)OC)SC4=C3S2)C(C)(C)C(=O)OC)C(C)(C)C(=O)OC,,0.88,28.22,80.9,20.09,20.0903824,0.0019034345445467,19.89,20.09,,MC4⊃C60,MC4⊃C60,5 wt%,ITO/Me-4PACz/PEDOT:PSS/PM6:eC9-4ClO/PFN-Br/Ag,,PFN-Br,,Me-4PACz/PEDOT:PSS,,,,,,-5.56,-3.65,,,,
69646,10.1039/d5ee04824a,10.1039/d5ee04824a,PM6,eC9-4ClO,PM6,eC9-4ClO,CC1=CC(=CC(=C1)C2=C3C=CC(=C4C5=C(C=C(S5)/C=C\6/C(=O)C7=CC(=CC(=C7)F)C(=O)/C6=C\C8=CC(=C(S8)C9=CC(=CC(=C9)C)C(C)(C)C(=O)OC)C(C)(C)C(=O)OC)SC4=C3S2)C(C)(C)C(=O)OC)C(C)(C)C(=O)OC,,0.882,28.55,81.1,20.42,20.4218721,0.0091679725758882,20.25,20.42,,MC4⊃C70,MC4⊃C70,5 wt%,ITO/Me-4PACz/PEDOT:PSS/PM6:eC9-4ClO/PFN-Br/Ag,,PFN-Br,,Me-4PACz/PEDOT:PSS,,,,,,-5.56,-3.65,,,,
69647,10.1039/d5ee05059f,10.1039/d5ee05059f,P3HT,IT-4F,P3HT,IT-4F,CCCCCCc1cc(C)sc1C,CCCCCCc1ccc(C2(c3ccc(CCCCCC)cc3)c3cc4c(cc3-c3sc5cc(/C=C6\C(=O)c7cc(F)c(F)cc7C6=C(C#N)C#N)sc5c32)C(c2ccc(CCCCCC)cc2)(c2ccc(CCCCCC)cc2)c2c-4sc3cc(/C=C4\C(=O)c5cc(F)c(F)cc5C4=C(C#N)C#N)sc23)cc1,0.47,2.75,40.0,0.52,0.517,0.5769230769230774,,,,,,,,bulk heterojunction solar cell,,,,,,,,,-5.01,-3.12,,-5.66,-4.14,
69648,10.1039/d5ee05059f,10.1039/d5ee05059f,P3HT,Y6,P3HT,Y6,CCCCCCc1cc(C)sc1C,CCCCCCCCCCCc1c(/C=C2\C(=O)c3cc(F)c(F)cc3C2=C(C#N)C#N)sc2c1sc1c3c4nsnc4c4c5sc6c(CCCCCCCCCCC)c(/C=C7\C(=O)c8cc(F)c(F)cc8C7=C(C#N)C#N)sc6c5n(CC(CC)CCCC)c4c3n(CC(CC)CCCC)c21,0.54,11.39,44.8,2.79,2.7554688,1.237677419354838,,,,,,,,bulk heterojunction solar cell,,,,,,,,,-5.01,-3.12,,-5.65,-4.09,
69649,10.1039/d5ee05059f,10.1039/d5ee05059f,P3HT,IECO-4Cl,P3HT,IECO-4Cl,CCCCCCc1cc(C)sc1C,,0.38,9.13,45.6,1.61,1.5820464,1.7362484472049702,,,,,,,,bulk heterojunction solar cell,,,,,,,,,-5.01,-3.12,,,,
69650,10.1039/d5ee05059f,10.1039/d5ee05059f,P3HT,IEICO-4F,P3HT,IEICO-4F,CCCCCCc1cc(C)sc1C,CCCCCCc1ccc(C2(c3ccc(CCCCCC)cc3)c3cc4c(cc3-c3sc(-c5sc(/C=C6\C(=O)c7cc(F)c(F)cc7C6=C(C#N)C#N)cc5OCC(CC)CCCC)cc32)C(c2ccc(CCCCCC)cc2)(c2ccc(CCCCCC)cc2)c2cc(-c3scc(/C=C5/C(=O)c6cc(F)c(F)cc6C5=C(C#N)C#N)c3OCC(CC)CCCC)sc2-4)cc1,0.42,7.3,45.6,1.41,1.3980959999999998,0.844255319148946,,,,,,,,bulk heterojunction solar cell,,,,,,,,,-5.01,-3.12,,-5.44,-4.19,
69651,10.1039/d5ee05059f,10.1039/d5ee05059f,P3HT,ICC6,P3HT,ICC6,CCCCCCc1cc(C)sc1C,,0.47,8.86,50.2,2.1,2.0904284,0.4557904761904821,,,,,,,,bulk heterojunction solar cell,,,,,,,,,-5.01,-3.12,,,,
69652,10.1039/d5ee05059f,10.1039/d5ee05059f,P3HT,BT-CIC,P3HT,BT-CIC,CCCCCCc1cc(C)sc1C,CCCCCCc1ccc(C2(c3ccc(CCCCCC)cc3)c3cc(/C=C4\C(=O)c5cc(Cl)c(Cl)cc5C4=C(C#N)C#N)sc3-c3sc4c(OCC(CC)CCCC)c5c6c(sc5c(OCC(CC)CCCC)c4c32)-c2sc(/C=C3\C(=O)c4cc(Cl)c(Cl)cc4C3=C(C#N)C#N)cc2C6(c2ccc(CCCCCC)cc2)c2ccc(CCCCCC)cc2)cc1,0.47,2.79,49.6,0.7,0.6504048,7.085028571428564,,,,,,,,bulk heterojunction solar cell,,,,,,,,,-5.01,-3.12,,-5.49,-4.09,
69653,10.1039/d5ee05059f,10.1039/d5ee05059f,P3HT,IEICO,P3HT,IEICO,CCCCCCc1cc(C)sc1C,CCCCCCc1ccc(C2(c3ccc(CCCCCC)cc3)c3cc4c(cc3-c3sc(-c5sc(/C=C6\C(=O)c7ccccc7C6=C(C#N)C#N)cc5OCC(CC)CCCC)cc32)C(c2ccc(CCCCCC)cc2)(c2ccc(CCCCCC)cc2)c2cc(-c3sc(/C=C5\C(=O)c6ccccc6C5=C(C#N)C#N)cc3OCC(CC)CCCC)sc2-4)cc1,0.64,9.12,48.4,2.84,2.8250112,0.5277746478873326,,,,,,,,bulk heterojunction solar cell,,,,,,,,,-5.01,-3.12,,-5.32,-3.95,
69654,10.1039/d5ee05059f,10.1039/d5ee05059f,P3HT,ZY-4Cl,P3HT,ZY-4Cl,CCCCCCc1cc(C)sc1C,CCc1c(C=C2C(=O)c3cc(Cl)c(Cl)cc3C2=O)sc2c1sc1c3c4nsnc4c4c5sc6c(CC)c(C=C7C(=O)c8cc(Cl)c(Cl)cc8C7=O)sc6c5n(CC)c4c3n(CC)c21,0.88,16.14,56.3,8.07,7.9964016,0.911999999999998,,,,,,,,bulk heterojunction solar cell,,,,,,,,,-5.01,-3.12,,,,
69655,10.1039/d5ee05059f,10.1039/d5ee05059f,P3HT,FBR,P3HT,FBR,CCCCCCc1cc(C)sc1C,CCCCCCCCC1(CCCCCCCC)c2cc(-c3ccc(/C=C4\SC(=S)N(CC)C4=O)c4nsnc34)ccc2-c2ccc(-c3ccc(/C=C4\SC(=S)N(CC)C4=O)c4nsnc34)cc21,0.88,4.78,67.2,2.85,2.8267008,0.8175157894736791,,,,,,,,bulk heterojunction solar cell,,,,,,,,,-5.01,-3.12,,-5.787,-3.673,
69656,10.1039/d5ee05059f,10.1039/d5ee05059f,P3HT,IDT-2Br,P3HT,IDT-2Br,CCCCCCc1cc(C)sc1C,CCc1ccc(C2(c3ccc(CC)cc3)c3cc4c(cc3-c3sc(-c5ccc(/C=C6\SC(=S)N(CC)C6=O)c6nsnc56)cc32)C(c2ccc(CC)cc2)(c2ccc(CC)cc2)c2cc(-c3ccc(/C=C5\SC(=S)N(CC)C5=O)c5nsnc35)sc2-4)cc1,0.83,7.39,64.8,4.01,3.9746376,0.8818553615960187,,,,,,,,bulk heterojunction solar cell,,,,,,,,,-5.01,-3.12,,-5.52,-3.69,
69657,10.1039/d5ee05059f,10.1039/d5ee05059f,P3HT,O-IDTBR,P3HT,O-IDTBR,CCCCCCc1cc(C)sc1C,CCCCCCCCC1(CCCCCCCC)c2cc3c(cc2-c2sc(-c4ccc(/C=C5\SC(=S)N(CC)C5=O)c5nsnc45)cc21)C(CCCCCCCC)(CCCCCCCC)c1cc(-c2ccc(/C=C4\SC(=S)N(CC)C4=O)c4nsnc24)sc1-3,0.66,10.57,56.6,4.0,3.9485292,1.2867699999999926,,,,,,,,bulk heterojunction solar cell,,,,,,,,,-5.01,-3.12,,-5.52,-3.89,
69658,10.1039/d5ee05059f,10.1039/d5ee05059f,pBTTT,IT-4F,pBTTT,IT-4F,,CCCCCCc1ccc(C2(c3ccc(CCCCCC)cc3)c3cc4c(cc3-c3sc5cc(/C=C6\C(=O)c7cc(F)c(F)cc7C6=C(C#N)C#N)sc5c32)C(c2ccc(CCCCCC)cc2)(c2ccc(CCCCCC)cc2)c2c-4sc3cc(/C=C4\C(=O)c5cc(F)c(F)cc5C4=C(C#N)C#N)sc23)cc1,0.18,4.88,46.7,0.42,0.4102128,2.3302857142857136,,,,,,,,bulk heterojunction solar cell,,,,,,,,,,,,-5.66,-4.14,
69659,10.1039/d5ee05059f,10.1039/d5ee05059f,pBTTT,IEICO,pBTTT,IEICO,,CCCCCCc1ccc(C2(c3ccc(CCCCCC)cc3)c3cc4c(cc3-c3sc(-c5sc(/C=C6\C(=O)c7ccccc7C6=C(C#N)C#N)cc5OCC(CC)CCCC)cc32)C(c2ccc(CCCCCC)cc2)(c2ccc(CCCCCC)cc2)c2cc(-c3sc(/C=C5\C(=O)c6ccccc6C5=C(C#N)C#N)cc3OCC(CC)CCCC)sc2-4)cc1,0.5,6.97,48.8,1.72,1.7006799999999995,1.1232558139535016,,,,,,,,bulk heterojunction solar cell,,,,,,,,,,,,-5.32,-3.95,
69660,10.1039/d5ee05059f,10.1039/d5ee05059f,pBTTT,FBR,pBTTT,FBR,,CCCCCCCCC1(CCCCCCCC)c2cc(-c3ccc(/C=C4\SC(=S)N(CC)C4=O)c4nsnc34)ccc2-c2ccc(-c3ccc(/C=C4\SC(=S)N(CC)C4=O)c4nsnc34)cc21,0.69,1.51,46.1,0.48,0.4803158999999999,0.0658124999999958,,,,,,,,bulk heterojunction solar cell,,,,,,,,,,,,-5.787,-3.673,
69661,10.1039/d5ee05059f,10.1039/d5ee05059f,pBTTT,O-IDTBR,pBTTT,O-IDTBR,,CCCCCCCCC1(CCCCCCCC)c2cc3c(cc2-c2sc(-c4ccc(/C=C5\SC(=S)N(CC)C5=O)c5nsnc45)cc21)C(CCCCCCCC)(CCCCCCCC)c1cc(-c2ccc(/C=C4\SC(=S)N(CC)C4=O)c4nsnc24)sc1-3,0.63,4.54,52.2,1.51,1.4930244,1.1242119205298071,,,,,,,,bulk heterojunction solar cell,,,,,,,,,,,,-5.52,-3.89,
69665,10.1039/d5ee05708f,10.1039/d5ee05708f,D18,L8-BO,D18,L8-BO,CCCCCCC(CCCC)CC1=CSC(C2=CC3=C(S2)C2=C(C=C(C4=CC(CC(CCCC)CCCCCC)=C(C5=CC6=C(C7=CC(F)=C(CC(CC)CCCC)S7)C7=C(C=CS7)C(C7=CC(F)=C(CC(CC)CCCC)S7)=C6S5)S4)S2)C2=NSN=C32)=C1,CCCCCCC(CCCC)CC1=C(/C=C2\C(=O)C3=CC(F)=C(F)C=C3C2=C(C#N)C#N)SC2=C1SC1C3=C(C4=C(C5=NSN=C35)C3=C(C5=C(S3)C(CC(CCCC)CCCCCC)=C(/C=C3\C(=O)C6=CC(F)=C(F)C=C6C3=C(C#N)C#N)S5)N4CC(CC)CCCC)N(CC(CC)CCCC)C21,0.91,25.47,81.93,18.99,18.989489610000003,0.0026876777250931,18.73,18.99,,,,,,,,,,,90.0,,,,-5.51,-2.77,,-5.68,-3.9,
69666,10.1039/d5ee05708f,10.1039/d5ee05708f,D18,L8-BO,D18,L8-BO,CCCCCCC(CCCC)CC1=CSC(C2=CC3=C(S2)C2=C(C=C(C4=CC(CC(CCCC)CCCCCC)=C(C5=CC6=C(C7=CC(F)=C(CC(CC)CCCC)S7)C7=C(C=CS7)C(C7=CC(F)=C(CC(CC)CCCC)S7)=C6S5)S4)S2)C2=NSN=C32)=C1,CCCCCCC(CCCC)CC1=C(/C=C2\C(=O)C3=CC(F)=C(F)C=C3C2=C(C#N)C#N)SC2=C1SC1C3=C(C4=C(C5=NSN=C35)C3=C(C5=C(S3)C(CC(CCCC)CCCCCC)=C(/C=C3\C(=O)C6=CC(F)=C(F)C=C6C3=C(C#N)C#N)S5)N4CC(CC)CCCC)N(CC(CC)CCCC)C21,0.91,27.72,82.06,20.7,20.69979912,0.0009704347825977,20.45,20.7,,,,,glass/ITO/PEDOT:PSS/D18:L8-BO/PFN-Br/Ag,,,,,,90.0,,,,-5.51,-2.77,,-5.68,-3.9,
69667,10.1039/d5ee05708f,10.1039/d5ee05708f,D18,L8-BO,D18,L8-BO,CCCCCCC(CCCC)CC1=CSC(C2=CC3=C(S2)C2=C(C=C(C4=CC(CC(CCCC)CCCCCC)=C(C5=CC6=C(C7=CC(F)=C(CC(CC)CCCC)S7)C7=C(C=CS7)C(C7=CC(F)=C(CC(CC)CCCC)S7)=C6S5)S4)S2)C2=NSN=C32)=C1,CCCCCCC(CCCC)CC1=C(/C=C2\C(=O)C3=CC(F)=C(F)C=C3C2=C(C#N)C#N)SC2=C1SC1C3=C(C4=C(C5=NSN=C35)C3=C(C5=C(S3)C(CC(CCCC)CCCCCC)=C(/C=C3\C(=O)C6=CC(F)=C(F)C=C6C3=C(C#N)C#N)S5)N4CC(CC)CCCC)N(CC(CC)CCCC)C21,0.9068,26.86,80.93,19.71,19.7118352264,0.009311143581942,,19.71,,,,,glass/ITO/PEDOT:PSS/D18:L8-BO/PFN-Br/Ag,,,,,,90.0,,,,-5.51,-2.77,,-5.68,-3.9,
69668,10.1039/d5ee06043e,10.1039/d5ee06043e,PM6,DM-TF,PM6,DM-TF,CC1=CC(=CC(=C1)C2=C3C=CC(=C4C5=C(C=C(S5)/C=C\6/C(=O)C7=CC(=CC(=C7)F)C(=O)/C6=C\C8=CC(=C(S8)C9=CC(=CC(=C9)C)C(C)(C)C(=O)OC)C(C)(C)C(=O)OC)SC4=C3S2)C(C)(C)C(=O)OC)C(C)(C)C(=O)OC,,0.908,26.13,77.49,18.4,18.385308396,0.07984567391304,18.18,18.4,,,,,,,,,,,,,,,-5.56,-3.65,,,,
69669,10.1039/d5ee06043e,10.1039/d5ee06043e,PM6,DMF-T,PM6,DMF-T,CC1=CC(=CC(=C1)C2=C3C=CC(=C4C5=C(C=C(S5)/C=C\6/C(=O)C7=CC(=CC(=C7)F)C(=O)/C6=C\C8=CC(=C(S8)C9=CC(=CC(=C9)C)C(C)(C)C(=O)OC)C(C)(C)C(=O)OC)SC4=C3S2)C(C)(C)C(=O)OC)C(C)(C)C(=O)OC,,0.929,25.43,75.15,17.77,17.753789205000004,0.0912256330894522,17.44,17.77,,,,,,,,,,,,,,,-5.56,-3.65,,,,
69671,10.1039/d5ee06226h,10.1039/d5ee06226h,PM6,L8-BO,PM6,L8-BO,CC1=CC(=CC(=C1)C2=C3C=CC(=C4C5=C(C=C(S5)/C=C\6/C(=O)C7=CC(=CC(=C7)F)C(=O)/C6=C\C8=CC(=C(S8)C9=CC(=CC(=C9)C)C(C)(C)C(=O)OC)C(C)(C)C(=O)OC)SC4=C3S2)C(C)(C)C(=O)OC)C(C)(C)C(=O)OC,CCCCCCC(CCCC)CC1=C(/C=C2\C(=O)C3=CC(F)=C(F)C=C3C2=C(C#N)C#N)SC2=C1SC1C3=C(C4=C(C5=NSN=C35)C3=C(C5=C(S3)C(CC(CCCC)CCCCCC)=C(/C=C3\C(=O)C6=CC(F)=C(F)C=C6C3=C(C#N)C#N)S5)N4CC(CC)CCCC)N(CC(CC)CCCC)C21,0.884,26.61,79.55,18.71,18.71273742,0.0146307856761036,18.29,18.71,,,,,,organic solar cell,PDINN,PDINN,2PAThCz,,,,,,-5.56,-3.65,,-5.68,-3.9,
69672,10.1039/d5ee06226h,10.1039/d5ee06226h,PM6,L8-BO,PM6,L8-BO,CC1=CC(=CC(=C1)C2=C3C=CC(=C4C5=C(C=C(S5)/C=C\6/C(=O)C7=CC(=CC(=C7)F)C(=O)/C6=C\C8=CC(=C(S8)C9=CC(=CC(=C9)C)C(C)(C)C(=O)OC)C(C)(C)C(=O)OC)SC4=C3S2)C(C)(C)C(=O)OC)C(C)(C)C(=O)OC,CCCCCCC(CCCC)CC1=C(/C=C2\C(=O)C3=CC(F)=C(F)C=C3C2=C(C#N)C#N)SC2=C1SC1C3=C(C4=C(C5=NSN=C35)C3=C(C5=C(S3)C(CC(CCCC)CCCCCC)=C(/C=C3\C(=O)C6=CC(F)=C(F)C=C6C3=C(C#N)C#N)S5)N4CC(CC)CCCC)N(CC(CC)CCCC)C21,0.885,27.06,79.67,19.08,19.07945127,0.0028759433962182,18.63,19.08,,,,,,organic solar cell,PDINN-CNT,PDINN-CNT,2PAThCz,,,,,,-5.56,-3.65,,-5.68,-3.9,
69673,10.1039/d5ee06226h,10.1039/d5ee06226h,PM6,L8-BO,PM6,L8-BO,CC1=CC(=CC(=C1)C2=C3C=CC(=C4C5=C(C=C(S5)/C=C\6/C(=O)C7=CC(=CC(=C7)F)C(=O)/C6=C\C8=CC(=C(S8)C9=CC(=CC(=C9)C)C(C)(C)C(=O)OC)C(C)(C)C(=O)OC)SC4=C3S2)C(C)(C)C(=O)OC)C(C)(C)C(=O)OC,CCCCCCC(CCCC)CC1=C(/C=C2\C(=O)C3=CC(F)=C(F)C=C3C2=C(C#N)C#N)SC2=C1SC1C3=C(C4=C(C5=NSN=C35)C3=C(C5=C(S3)C(CC(CCCC)CCCCCC)=C(/C=C3\C(=O)C6=CC(F)=C(F)C=C6C3=C(C#N)C#N)S5)N4CC(CC)CCCC)N(CC(CC)CCCC)C21,0.889,27.44,79.96,19.5,19.505570336,0.0285658256410342,19.17,19.5,,,,,,organic solar cell,PDINN-CNT2N,PDINN-CNT2N,2PAThCz,,,,,,-5.56,-3.65,,-5.68,-3.9,
69674,10.1039/d5ee06226h,10.1039/d5ee06226h,D18,L8-BO,D18,L8-BO,CCCCCCC(CCCC)CC1=CSC(C2=CC3=C(S2)C2=C(C=C(C4=CC(CC(CCCC)CCCCCC)=C(C5=CC6=C(C7=CC(F)=C(CC(CC)CCCC)S7)C7=C(C=CS7)C(C7=CC(F)=C(CC(CC)CCCC)S7)=C6S5)S4)S2)C2=NSN=C32)=C1,CCCCCCC(CCCC)CC1=C(/C=C2\C(=O)C3=CC(F)=C(F)C=C3C2=C(C#N)C#N)SC2=C1SC1C3=C(C4=C(C5=NSN=C35)C3=C(C5=C(S3)C(CC(CCCC)CCCCCC)=C(/C=C3\C(=O)C6=CC(F)=C(F)C=C6C3=C(C#N)C#N)S5)N4CC(CC)CCCC)N(CC(CC)CCCC)C21,0.897,26.85,80.45,19.37,19.375940025,0.0306661073825372,19.11,19.37,,,,,,,PDINN,PDINN,,,,,,,-5.51,-2.77,,-5.68,-3.9,
69675,10.1039/d5ee06226h,10.1039/d5ee06226h,D18,L8-BO,D18,L8-BO,CCCCCCC(CCCC)CC1=CSC(C2=CC3=C(S2)C2=C(C=C(C4=CC(CC(CCCC)CCCCCC)=C(C5=CC6=C(C7=CC(F)=C(CC(CC)CCCC)S7)C7=C(C=CS7)C(C7=CC(F)=C(CC(CC)CCCC)S7)=C6S5)S4)S2)C2=NSN=C32)=C1,CCCCCCC(CCCC)CC1=C(/C=C2\C(=O)C3=CC(F)=C(F)C=C3C2=C(C#N)C#N)SC2=C1SC1C3=C(C4=C(C5=NSN=C35)C3=C(C5=C(S3)C(CC(CCCC)CCCCCC)=C(/C=C3\C(=O)C6=CC(F)=C(F)C=C6C3=C(C#N)C#N)S5)N4CC(CC)CCCC)N(CC(CC)CCCC)C21,0.902,26.91,80.98,19.66,19.656129636,0.0196864903357113,19.28,19.66,,,,,,,PDINN-CNT,PDINN-CNT,,,,,,,-5.51,-2.77,,-5.68,-3.9,
69676,10.1039/d5ee06226h,10.1039/d5ee06226h,D18,L8-BO,D18,L8-BO,CCCCCCC(CCCC)CC1=CSC(C2=CC3=C(S2)C2=C(C=C(C4=CC(CC(CCCC)CCCCCC)=C(C5=CC6=C(C7=CC(F)=C(CC(CC)CCCC)S7)C7=C(C=CS7)C(C7=CC(F)=C(CC(CC)CCCC)S7)=C6S5)S4)S2)C2=NSN=C32)=C1,CCCCCCC(CCCC)CC1=C(/C=C2\C(=O)C3=CC(F)=C(F)C=C3C2=C(C#N)C#N)SC2=C1SC1C3=C(C4=C(C5=NSN=C35)C3=C(C5=C(S3)C(CC(CCCC)CCCCCC)=C(/C=C3\C(=O)C6=CC(F)=C(F)C=C6C3=C(C#N)C#N)S5)N4CC(CC)CCCC)N(CC(CC)CCCC)C21,0.905,27.19,81.46,20.05,20.04482147,0.0258280798005087,19.71,20.05,,,,,,organic solar cell,PDINN-CNT2N,PDINN-CNT2N,,,,,,,-5.51,-2.77,,-5.68,-3.9,
69677,10.1039/d5ee06226h,10.1039/d5ee06226h,D18,L8-BO,D18,L8-BO,CCCCCCC(CCCC)CC1=CSC(C2=CC3=C(S2)C2=C(C=C(C4=CC(CC(CCCC)CCCCCC)=C(C5=CC6=C(C7=CC(F)=C(CC(CC)CCCC)S7)C7=C(C=CS7)C(C7=CC(F)=C(CC(CC)CCCC)S7)=C6S5)S4)S2)C2=NSN=C32)=C1,CCCCCCC(CCCC)CC1=C(/C=C2\C(=O)C3=CC(F)=C(F)C=C3C2=C(C#N)C#N)SC2=C1SC1C3=C(C4=C(C5=NSN=C35)C3=C(C5=C(S3)C(CC(CCCC)CCCCCC)=C(/C=C3\C(=O)C6=CC(F)=C(F)C=C6C3=C(C#N)C#N)S5)N4CC(CC)CCCC)N(CC(CC)CCCC)C21,0.904,26.82,80.47,19.54,19.510176816,0.1526263254861711,19.11,19.54,,,,,,,F3N,PNDIT-F3N,,,,,,,-5.51,-2.77,,-5.68,-3.9,
69678,10.1039/d5ee06226h,10.1039/d5ee06226h,D18,L8-BO,D18,L8-BO,CCCCCCC(CCCC)CC1=CSC(C2=CC3=C(S2)C2=C(C=C(C4=CC(CC(CCCC)CCCCCC)=C(C5=CC6=C(C7=CC(F)=C(CC(CC)CCCC)S7)C7=C(C=CS7)C(C7=CC(F)=C(CC(CC)CCCC)S7)=C6S5)S4)S2)C2=NSN=C32)=C1,CCCCCCC(CCCC)CC1=C(/C=C2\C(=O)C3=CC(F)=C(F)C=C3C2=C(C#N)C#N)SC2=C1SC1C3=C(C4=C(C5=NSN=C35)C3=C(C5=C(S3)C(CC(CCCC)CCCCCC)=C(/C=C3\C(=O)C6=CC(F)=C(F)C=C6C3=C(C#N)C#N)S5)N4CC(CC)CCCC)N(CC(CC)CCCC)C21,0.905,26.88,81.38,19.8,19.79682432,0.0160387878787969,19.6,19.8,,,,,,,F3N-CNT,F3N-CNT,,,,,,,-5.51,-2.77,,-5.68,-3.9,
69679,10.1039/d5ee06226h,10.1039/d5ee06226h,D18,L8-BO,D18,L8-BO,CCCCCCC(CCCC)CC1=CSC(C2=CC3=C(S2)C2=C(C=C(C4=CC(CC(CCCC)CCCCCC)=C(C5=CC6=C(C7=CC(F)=C(CC(CC)CCCC)S7)C7=C(C=CS7)C(C7=CC(F)=C(CC(CC)CCCC)S7)=C6S5)S4)S2)C2=NSN=C32)=C1,CCCCCCC(CCCC)CC1=C(/C=C2\C(=O)C3=CC(F)=C(F)C=C3C2=C(C#N)C#N)SC2=C1SC1C3=C(C4=C(C5=NSN=C35)C3=C(C5=C(S3)C(CC(CCCC)CCCCCC)=C(/C=C3\C(=O)C6=CC(F)=C(F)C=C6C3=C(C#N)C#N)S5)N4CC(CC)CCCC)N(CC(CC)CCCC)C21,0.911,26.9,81.88,20.08,20.06543092,0.0725551792828741,19.83,20.08,,,,,,organic solar cell,F3N-CNT2N,F3N-CNT2N,,,,,,,-5.51,-2.77,,-5.68,-3.9,
69683,10.1039/d5ee06512g,10.1039/d5ee06512g,PM6,Y6,PM6,Y6,CC1=CC(=CC(=C1)C2=C3C=CC(=C4C5=C(C=C(S5)/C=C\6/C(=O)C7=CC(=CC(=C7)F)C(=O)/C6=C\C8=CC(=C(S8)C9=CC(=CC(=C9)C)C(C)(C)C(=O)OC)C(C)(C)C(=O)OC)SC4=C3S2)C(C)(C)C(=O)OC)C(C)(C)C(=O)OC,CCCCCCCCCCCc1c(/C=C2\C(=O)c3cc(F)c(F)cc3C2=C(C#N)C#N)sc2c1sc1c3c4nsnc4c4c5sc6c(CCCCCCCCCCC)c(/C=C7\C(=O)c8cc(F)c(F)cc8C7=C(C#N)C#N)sc6c5n(CC(CC)CCCC)c4c3n(CC(CC)CCCC)c21,0.838,26.3,77.09,16.99,16.99017346,0.0010209535020761,16.77,16.99,,,,,,,,,,,,,,,-5.56,-3.65,,-5.65,-4.09,
69688,10.1039/d5ee06663h,10.1039/d5ee06663h,PM6,PYT,PM6,PYT,CC1=CC(=CC(=C1)C2=C3C=CC(=C4C5=C(C=C(S5)/C=C\6/C(=O)C7=CC(=CC(=C7)F)C(=O)/C6=C\C8=CC(=C(S8)C9=CC(=CC(=C9)C)C(C)(C)C(=O)OC)C(C)(C)C(=O)OC)SC4=C3S2)C(C)(C)C(=O)OC)C(C)(C)C(=O)OC,CCCCCCCCCCCCC(CCCCCCCCCC)Cn1c2c3sc(/C=C4\C(=O)c5ccccc5C4=C(C#N)C#N)c(CCCCCCCCCCC)c3sc2c2c3nsnc3c3c4sc5c(CCCCCCCCCCC)c(/C=C6\C(=O)c7cc(-c8cccs8)ccc7C6=C(C#N)C#N)sc5c4n(CC(CCCCCCCCCC)CCCCCCCCCCCC)c3c21,0.944,25.75,74.29,18.06,18.058413200000004,0.0087862679955414,17.84,18.06,,,,,,,,,,,,,,,-5.56,-3.65,,-5.63,-3.72,
69690,10.1039/d5ee07321a,10.1039/d5ee07321a,PM6,CHE-Me,PM6,CHE-Me,CC1=CC(=CC(=C1)C2=C3C=CC(=C4C5=C(C=C(S5)/C=C\6/C(=O)C7=CC(=CC(=C7)F)C(=O)/C6=C\C8=CC(=C(S8)C9=CC(=CC(=C9)C)C(C)(C)C(=O)OC)C(C)(C)C(=O)OC)SC4=C3S2)C(C)(C)C(=O)OC)C(C)(C)C(=O)OC,,0.885,26.73,78.88,18.64,18.65989224,0.1067180257510581,18.55,18.64,,,,,ITO/2PACz/PM6:acceptor/PNDIT-F3N/Ag,conventional,PNDIT-F3N,,2PACz,,,,,,-5.56,-3.65,,,,
69691,10.1039/d5ee07321a,10.1039/d5ee07321a,PM6,CHE-3F,PM6,CHE-3F,CC1=CC(=CC(=C1)C2=C3C=CC(=C4C5=C(C=C(S5)/C=C\6/C(=O)C7=CC(=CC(=C7)F)C(=O)/C6=C\C8=CC(=C(S8)C9=CC(=CC(=C9)C)C(C)(C)C(=O)OC)C(C)(C)C(=O)OC)SC4=C3S2)C(C)(C)C(=O)OC)C(C)(C)C(=O)OC,,0.896,26.86,79.65,19.08,19.16901504,0.4665358490566204,18.81,19.08,,,,,ITO/2PACz/PM6:acceptor/PNDIT-F3N/Ag,conventional,PNDIT-F3N,,2PACz,,,,,,-5.56,-3.65,,,,
69692,10.1039/d5ee07321a,10.1039/d5ee07321a,PM6,CHE-6F,PM6,CHE-6F,CC1=CC(=CC(=C1)C2=C3C=CC(=C4C5=C(C=C(S5)/C=C\6/C(=O)C7=CC(=CC(=C7)F)C(=O)/C6=C\C8=CC(=C(S8)C9=CC(=CC(=C9)C)C(C)(C)C(=O)OC)C(C)(C)C(=O)OC)SC4=C3S2)C(C)(C)C(=O)OC)C(C)(C)C(=O)OC,,0.899,28.37,80.05,19.25,20.416456315,6.059513324675332,18.84,19.25,,,,,ITO/2PACz/PM6:acceptor/PNDIT-F3N/Ag,conventional,PNDIT-F3N,,2PACz,,,,,,-5.56,-3.65,,,,
69693,10.1039/d5ee07321a,10.1039/d5ee07321a,PM6,CHE-9F,PM6,CHE-9F,CC1=CC(=CC(=C1)C2=C3C=CC(=C4C5=C(C=C(S5)/C=C\6/C(=O)C7=CC(=CC(=C7)F)C(=O)/C6=C\C8=CC(=C(S8)C9=CC(=CC(=C9)C)C(C)(C)C(=O)OC)C(C)(C)C(=O)OC)SC4=C3S2)C(C)(C)C(=O)OC)C(C)(C)C(=O)OC,,0.899,26.22,82.06,19.32,19.343002668,0.1190614285714294,18.99,19.32,,,,,ITO/2PACz/PM6:acceptor/PNDIT-F3N/Ag,conventional,PNDIT-F3N,,2PACz,,,,,,-5.56,-3.65,,,,
69694,10.1039/d5el00136f,10.1039/d5el00136f,PM6,L0,PM6,L0,CC1=CC(=CC(=C1)C2=C3C=CC(=C4C5=C(C=C(S5)/C=C\6/C(=O)C7=CC(=CC(=C7)F)C(=O)/C6=C\C8=CC(=C(S8)C9=CC(=CC(=C9)C)C(C)(C)C(=O)OC)C(C)(C)C(=O)OC)SC4=C3S2)C(C)(C)C(=O)OC)C(C)(C)C(=O)OC,,0.91,22.2,60.0,12.1,12.121200000000002,0.1752066115702653,11.3,12.1,1:1.2,w/o DIO,,,ITO/PEDOT:PSS/PM6:L0/PDINN/Ag,conventional,PDINN,,PEDOT:PSS,,,,,,-5.56,-3.65,,,,
