Repository: JiYiqaq/PCE-KA-GNN

# Data directory

- `raw/Active_Database.csv` is the immutable source dataset bundled under CC BY 4.0. Do not overwrite it with processed data.
- `processed/` is created and populated by the training pipeline. Generated `.pt` and `.pth` caches are intentionally ignored by Git because they can exceed GitHub's normal single-file limit.

See `../DATA_LICENSE.md` for provenance, license and checksum information.

File: data/raw/Active_Database.csv (part 236 of 471)
id,doi,doi_norm,donor,acceptor,donor_canonical,acceptor_canonical,donor_smiles,acceptor_smiles,voc,jsc,ff,pce,pce_recomputed,pce_relative_error_percent,pce_avg,pce_best,d_a_ratio,additive,additive_canonical,additive_ratio,device_structure,device_type,etl,etl_canonical,htl,htl_canonical,active_layer_thickness,solvent,solvent_canonical,annealing_temp,homo_d,lumo_d,eg_d,homo_a,lumo_a,eg_a
69695,10.1039/d5el00136f,10.1039/d5el00136f,PM6,L2,PM6,L2,CC1=CC(=CC(=C1)C2=C3C=CC(=C4C5=C(C=C(S5)/C=C\6/C(=O)C7=CC(=CC(=C7)F)C(=O)/C6=C\C8=CC(=C(S8)C9=CC(=CC(=C9)C)C(C)(C)C(=O)OC)C(C)(C)C(=O)OC)SC4=C3S2)C(C)(C)C(=O)OC)C(C)(C)C(=O)OC,CCCCCCCCC(CCCCCC)Cn1nc2c(-c3cccs3)c(F)c(F)c(-c3ccc(-c4cc5c(-c6cc(Cl)c(CC(CC)CCCC)s6)c6occc6c(-c6cc(Cl)c(CC(CC)CCCC)s6)c5o4)s3)c2n1,0.9,21.9,64.0,12.4,12.6144,1.729032258064512,11.6,12.4,1:1.2,w/o DIO,,,ITO/PEDOT:PSS/PM6:L2/PDINN/Ag,conventional,PDINN,,PEDOT:PSS,,,,,,-5.56,-3.65,,,,
69696,10.1039/d5el00136f,10.1039/d5el00136f,PM6,L4,PM6,L4,CC1=CC(=CC(=C1)C2=C3C=CC(=C4C5=C(C=C(S5)/C=C\6/C(=O)C7=CC(=CC(=C7)F)C(=O)/C6=C\C8=CC(=C(S8)C9=CC(=CC(=C9)C)C(C)(C)C(=O)OC)C(C)(C)C(=O)OC)SC4=C3S2)C(C)(C)C(=O)OC)C(C)(C)C(=O)OC,,0.86,21.3,72.0,13.3,13.188960000000002,0.8348872180451062,12.4,13.3,1:1.2,w/o DIO,,,ITO/PEDOT:PSS/PM6:L4/PDINN/Ag,conventional,PDINN,,PEDOT:PSS,,,,,,-5.56,-3.65,,,,
69697,10.1039/d5el00136f,10.1039/d5el00136f,PM6,L0,PM6,L0,CC1=CC(=CC(=C1)C2=C3C=CC(=C4C5=C(C=C(S5)/C=C\6/C(=O)C7=CC(=CC(=C7)F)C(=O)/C6=C\C8=CC(=C(S8)C9=CC(=CC(=C9)C)C(C)(C)C(=O)OC)C(C)(C)C(=O)OC)SC4=C3S2)C(C)(C)C(=O)OC)C(C)(C)C(=O)OC,,0.91,22.0,71.0,14.1,14.2142,0.8099290780141867,13.8,14.1,1:1.2,DIO,DIO,,ITO/PEDOT:PSS/PM6:L0/PDINN/Ag,conventional,PDINN,,PEDOT:PSS,,,,,,-5.56,-3.65,,,,
69698,10.1039/d5el00136f,10.1039/d5el00136f,PM6,L2,PM6,L2,CC1=CC(=CC(=C1)C2=C3C=CC(=C4C5=C(C=C(S5)/C=C\6/C(=O)C7=CC(=CC(=C7)F)C(=O)/C6=C\C8=CC(=C(S8)C9=CC(=CC(=C9)C)C(C)(C)C(=O)OC)C(C)(C)C(=O)OC)SC4=C3S2)C(C)(C)C(=O)OC)C(C)(C)C(=O)OC,CCCCCCCCC(CCCCCC)Cn1nc2c(-c3cccs3)c(F)c(F)c(-c3ccc(-c4cc5c(-c6cc(Cl)c(CC(CC)CCCC)s6)c6occc6c(-c6cc(Cl)c(CC(CC)CCCC)s6)c5o4)s3)c2n1,0.89,24.0,76.0,16.5,16.2336,1.6145454545454598,16.2,16.5,1:1.2,DIO,DIO,,ITO/PEDOT:PSS/PM6:L2/PDINN/Ag,conventional,PDINN,,PEDOT:PSS,,,,,,-5.56,-3.65,,,,
69699,10.1039/d5el00136f,10.1039/d5el00136f,PM6,L4,PM6,L4,CC1=CC(=CC(=C1)C2=C3C=CC(=C4C5=C(C=C(S5)/C=C\6/C(=O)C7=CC(=CC(=C7)F)C(=O)/C6=C\C8=CC(=C(S8)C9=CC(=CC(=C9)C)C(C)(C)C(=O)OC)C(C)(C)C(=O)OC)SC4=C3S2)C(C)(C)C(=O)OC)C(C)(C)C(=O)OC,,0.84,23.0,79.0,15.4,15.2628,0.8909090909090909,15.0,15.4,1:1.2,DIO,DIO,,ITO/PEDOT:PSS/PM6:L4/PDINN/Ag,conventional,PDINN,,PEDOT:PSS,,,,,,-5.56,-3.65,,,,
69700,10.1039/d5el00215j,10.1039/d5el00215j,PM6,L8-BO,PM6,L8-BO,CC1=CC(=CC(=C1)C2=C3C=CC(=C4C5=C(C=C(S5)/C=C\6/C(=O)C7=CC(=CC(=C7)F)C(=O)/C6=C\C8=CC(=C(S8)C9=CC(=CC(=C9)C)C(C)(C)C(=O)OC)C(C)(C)C(=O)OC)SC4=C3S2)C(C)(C)C(=O)OC)C(C)(C)C(=O)OC,CCCCCCC(CCCC)CC1=C(/C=C2\C(=O)C3=CC(F)=C(F)C=C3C2=C(C#N)C#N)SC2=C1SC1C3=C(C4=C(C5=NSN=C35)C3=C(C5=C(S3)C(CC(CCCC)CCCCCC)=C(/C=C3\C(=O)C6=CC(F)=C(F)C=C6C3=C(C#N)C#N)S5)N4CC(CC)CCCC)N(CC(CC)CCCC)C21,0.872,26.21,72.98,16.68,16.679666576,0.0019989448441295,16.23,16.68,,,,,ITO/ETL/BHJ/MoO3/Ag,inverted,Bare SnO2,SnO2,MoO3,,,,,,-5.56,-3.65,,-5.68,-3.9,
69701,10.1039/d5el00215j,10.1039/d5el00215j,PM6,L8-BO,PM6,L8-BO,CC1=CC(=CC(=C1)C2=C3C=CC(=C4C5=C(C=C(S5)/C=C\6/C(=O)C7=CC(=CC(=C7)F)C(=O)/C6=C\C8=CC(=C(S8)C9=CC(=CC(=C9)C)C(C)(C)C(=O)OC)C(C)(C)C(=O)OC)SC4=C3S2)C(C)(C)C(=O)OC)C(C)(C)C(=O)OC,CCCCCCC(CCCC)CC1=C(/C=C2\C(=O)C3=CC(F)=C(F)C=C3C2=C(C#N)C#N)SC2=C1SC1C3=C(C4=C(C5=NSN=C35)C3=C(C5=C(S3)C(CC(CCCC)CCCCCC)=C(/C=C3\C(=O)C6=CC(F)=C(F)C=C6C3=C(C#N)C#N)S5)N4CC(CC)CCCC)N(CC(CC)CCCC)C21,0.877,26.53,78.86,18.35,18.348206366,0.0097745722070952,18.04,18.35,,,,,ITO/ETL/BHJ/MoO3/Ag,inverted,SnO2/TPP,SnO2/TPP,MoO3,,,,,,-5.56,-3.65,,-5.68,-3.9,
69702,10.1039/d5el00215j,10.1039/d5el00215j,PM6,L8-BO,PM6,L8-BO,CC1=CC(=CC(=C1)C2=C3C=CC(=C4C5=C(C=C(S5)/C=C\6/C(=O)C7=CC(=CC(=C7)F)C(=O)/C6=C\C8=CC(=C(S8)C9=CC(=CC(=C9)C)C(C)(C)C(=O)OC)C(C)(C)C(=O)OC)SC4=C3S2)C(C)(C)C(=O)OC)C(C)(C)C(=O)OC,CCCCCCC(CCCC)CC1=C(/C=C2\C(=O)C3=CC(F)=C(F)C=C3C2=C(C#N)C#N)SC2=C1SC1C3=C(C4=C(C5=NSN=C35)C3=C(C5=C(S3)C(CC(CCCC)CCCCCC)=C(/C=C3\C(=O)C6=CC(F)=C(F)C=C6C3=C(C#N)C#N)S5)N4CC(CC)CCCC)N(CC(CC)CCCC)C21,0.881,26.97,80.03,19.02,19.015584171,0.0232167665615284,18.78,19.02,,,,,ITO/ETL/BHJ/MoO3/Ag,inverted,SnO2/TPP-OEG,SnO2/TPP-OEG,MoO3,,,,,,-5.56,-3.65,,-5.68,-3.9,
69707,10.1039/d5ma00553a,10.1039/d5ma00553a,P3HT,8,P3HT,8,CCCCCCc1cc(C)sc1C,,1.2,0.97,21.0,0.26,0.24444,5.984615384615392,,,,,,,Direct,,,,,,,chloroform,,,-5.01,-3.12,,,,
69708,10.1039/d5ma00553a,10.1039/d5ma00553a,P3HT,8,P3HT,8,CCCCCCc1cc(C)sc1C,,0.77,1.36,45.0,0.46,0.4712400000000001,2.443478260869583,,,1:1,,,,Inverted,inverted,ZnO,,MoO3,,,chlorobenzene,,,-5.01,-3.12,,,,
69709,10.1039/d5ma00553a,10.1039/d5ma00553a,P3HT,9,P3HT,9,CCCCCCc1cc(C)sc1C,,0.9,0.15,20.0,0.03,0.027,9.999999999999986,,,,,,,Direct,,,,,,,chloroform,,,-5.01,-3.12,,,,
69710,10.1039/d5ma00553a,10.1039/d5ma00553a,P3HT,9,P3HT,9,CCCCCCc1cc(C)sc1C,,0.53,0.32,39.0,0.07,0.066144,5.508571428571445,,,,,,,Inverted,inverted,,,,,,chloroform,,,-5.01,-3.12,,,,
69711,10.1039/d5ma00553a,10.1039/d5ma00553a,P3HT,10,P3HT,10,CCCCCCc1cc(C)sc1C,,0.63,0.11,30.0,0.02,0.02079,3.9500000000000126,,,,,,,Direct,,,,,,,chloroform,,,-5.01,-3.12,,,,
69712,10.1039/d5ma00553a,10.1039/d5ma00553a,P3HT,10,P3HT,10,CCCCCCc1cc(C)sc1C,,0.59,0.14,31.0,0.03,0.025606,14.646666666666665,,,,,,,Inverted,inverted,,,,,,chloroform,,,-5.01,-3.12,,,,
69713,10.1039/d5ma00553a,10.1039/d5ma00553a,P3HT,11,P3HT,11,CCCCCCc1cc(C)sc1C,,0.8,0.54,30.0,0.15,0.1296,13.599999999999984,,,1:1,,,,Direct,,Ca,,PEDOT:PSS,,,chlorobenzene,,,-5.01,-3.12,,,,
69714,10.1039/d5ma00553a,10.1039/d5ma00553a,P3HT,11,P3HT,11,CCCCCCc1cc(C)sc1C,,0.65,0.76,43.0,0.21,0.21242,1.1523809523809552,,,1:1,,,,Inverted,inverted,ZnO,,MoO3,,,chlorobenzene,,,-5.01,-3.12,,,,
69715,10.1039/d5ma00553a,10.1039/d5ma00553a,8,PC61BM,8,PCBM,,CCCCC(=O)OCC1(C2=CC=CC=C2)C3=CC=CC4=CC=CC5=CC=CC6=CC=CC7=CC=CC1=C7C6=C5C4=C3,0.76,0.65,29.0,0.14,0.14326,2.3285714285714376,,,1:1,,,,Direct,BHJ,Ca,,PEDOT:PSS,,,chlorobenzene,,,,,,-6.1,-3.7,
69716,10.1039/d5ma00553a,10.1039/d5ma00553a,8,PC61BM,8,PCBM,,CCCCC(=O)OCC1(C2=CC=CC=C2)C3=CC=CC4=CC=CC5=CC=CC6=CC=CC7=CC=CC1=C7C6=C5C4=C3,0.65,0.66,33.0,0.14,0.14157,1.1214285714285823,,,1:1,,,,Inverse,BHJ,ZnO,,MoO3,,,chlorobenzene,,,,,,-6.1,-3.7,
69717,10.1039/d5ma00553a,10.1039/d5ma00553a,9,PC61BM,9,PCBM,,CCCCC(=O)OCC1(C2=CC=CC=C2)C3=CC=CC4=CC=CC5=CC=CC6=CC=CC7=CC=CC1=C7C6=C5C4=C3,0.75,0.89,26.0,0.17,0.17355,2.0882352941176454,,,1:1,,,,Direct,BHJ,Ca,,PEDOT:PSS,,,chlorobenzene,,,,,,-6.1,-3.7,
69718,10.1039/d5ma00553a,10.1039/d5ma00553a,9,PC61BM,9,PCBM,,CCCCC(=O)OCC1(C2=CC=CC=C2)C3=CC=CC4=CC=CC5=CC=CC6=CC=CC7=CC=CC1=C7C6=C5C4=C3,0.72,1.08,30.0,0.23,0.23328,1.426086956521753,,,1:1,,,,Inverse,BHJ,ZnO,,MoO3,,,chlorobenzene,,,,,,-6.1,-3.7,
69719,10.1039/d5ma00553a,10.1039/d5ma00553a,10,PC61BM,10,PCBM,,CCCCC(=O)OCC1(C2=CC=CC=C2)C3=CC=CC4=CC=CC5=CC=CC6=CC=CC7=CC=CC1=C7C6=C5C4=C3,0.7,0.59,28.0,0.12,0.11564,3.633333333333325,,,1:1,,,,Direct,BHJ,Ca,,PEDOT:PSS,,,chlorobenzene,,,,,,-6.1,-3.7,
69720,10.1039/d5ma00553a,10.1039/d5ma00553a,10,PC61BM,10,PCBM,,CCCCC(=O)OCC1(C2=CC=CC=C2)C3=CC=CC4=CC=CC5=CC=CC6=CC=CC7=CC=CC1=C7C6=C5C4=C3,0.65,0.76,29.0,0.14,0.14326,2.3285714285714376,,,1:1,,,,Inverse,BHJ,ZnO,,MoO3,,,chlorobenzene,,,,,,-6.1,-3.7,
69721,10.1039/d5ma00553a,10.1039/d5ma00553a,11,PC61BM,11,PCBM,,CCCCC(=O)OCC1(C2=CC=CC=C2)C3=CC=CC4=CC=CC5=CC=CC6=CC=CC7=CC=CC1=C7C6=C5C4=C3,0.75,0.81,28.0,0.17,0.1701,0.0588235294117745,,,1:1,,,,Direct,BHJ,Ca,,PEDOT:PSS,,,chlorobenzene,,,,,,-6.1,-3.7,
69722,10.1039/d5ma00553a,10.1039/d5ma00553a,11,PC61BM,11,PCBM,,CCCCC(=O)OCC1(C2=CC=CC=C2)C3=CC=CC4=CC=CC5=CC=CC6=CC=CC7=CC=CC1=C7C6=C5C4=C3,0.18,0.8,27.0,0.04,0.03888,2.800000000000008,,,1:1,,,,Inverse,BHJ,ZnO,,MoO3,,,chlorobenzene,,,,,,-6.1,-3.7,
69723,10.1039/d5ma01033k,10.1039/d5ma01033k,PM6,Y6,PM6,Y6,CC1=CC(=CC(=C1)C2=C3C=CC(=C4C5=C(C=C(S5)/C=C\6/C(=O)C7=CC(=CC(=C7)F)C(=O)/C6=C\C8=CC(=C(S8)C9=CC(=CC(=C9)C)C(C)(C)C(=O)OC)C(C)(C)C(=O)OC)SC4=C3S2)C(C)(C)C(=O)OC)C(C)(C)C(=O)OC,CCCCCCCCCCCc1c(/C=C2\C(=O)c3cc(F)c(F)cc3C2=C(C#N)C#N)sc2c1sc1c3c4nsnc4c4c5sc6c(CCCCCCCCCCC)c(/C=C7\C(=O)c8cc(F)c(F)cc8C7=C(C#N)C#N)sc6c5n(CC(CC)CCCC)c4c3n(CC(CC)CCCC)c21,0.72,20.72,51.0,8.2,7.608383999999998,7.214829268292696,7.62,8.2,1:1.2,,,,glass/ITO/ZnO/PM6:Y6 (0.5% CN)/MoO3/Ag,inverted,ZnO,,,,140.0,Chloroform,chloroform,120.0,-5.56,-3.65,,-5.65,-4.09,
69724,10.1039/d5ma01033k,10.1039/d5ma01033k,PM6,Y6,PM6,Y6,CC1=CC(=CC(=C1)C2=C3C=CC(=C4C5=C(C=C(S5)/C=C\6/C(=O)C7=CC(=CC(=C7)F)C(=O)/C6=C\C8=CC(=C(S8)C9=CC(=CC(=C9)C)C(C)(C)C(=O)OC)C(C)(C)C(=O)OC)SC4=C3S2)C(C)(C)C(=O)OC)C(C)(C)C(=O)OC,CCCCCCCCCCCc1c(/C=C2\C(=O)c3cc(F)c(F)cc3C2=C(C#N)C#N)sc2c1sc1c3c4nsnc4c4c5sc6c(CCCCCCCCCCC)c(/C=C7\C(=O)c8cc(F)c(F)cc8C7=C(C#N)C#N)sc6c5n(CC(CC)CCCC)c4c3n(CC(CC)CCCC)c21,,,,2.73,,,0.9,2.73,1:1.2,,,,,inkjet printing,ZnO,,MoO3,,105.0,o-Xylene:tetralin (95:5% v/v),o-xylene:tetralin (95:5),,-5.56,-3.65,,-5.65,-4.09,
69725,10.1039/d5ma01033k,10.1039/d5ma01033k,PM6,Y6,PM6,Y6,CC1=CC(=CC(=C1)C2=C3C=CC(=C4C5=C(C=C(S5)/C=C\6/C(=O)C7=CC(=CC(=C7)F)C(=O)/C6=C\C8=CC(=C(S8)C9=CC(=CC(=C9)C)C(C)(C)C(=O)OC)C(C)(C)C(=O)OC)SC4=C3S2)C(C)(C)C(=O)OC)C(C)(C)C(=O)OC,CCCCCCCCCCCc1c(/C=C2\C(=O)c3cc(F)c(F)cc3C2=C(C#N)C#N)sc2c1sc1c3c4nsnc4c4c5sc6c(CCCCCCCCCCC)c(/C=C7\C(=O)c8cc(F)c(F)cc8C7=C(C#N)C#N)sc6c5n(CC(CC)CCCC)c4c3n(CC(CC)CCCC)c21,,,,2.37,,,1.1,2.37,1:1.2,,,,,inkjet printing,ZnO,,MoO3,,122.0,o-Xylene:tetralin (95:5% v/v),o-xylene:tetralin (95:5),,-5.56,-3.65,,-5.65,-4.09,
69727,10.1039/d5ma01033k,10.1039/d5ma01033k,PM6,Y6,PM6,Y6,CC1=CC(=CC(=C1)C2=C3C=CC(=C4C5=C(C=C(S5)/C=C\6/C(=O)C7=CC(=CC(=C7)F)C(=O)/C6=C\C8=CC(=C(S8)C9=CC(=CC(=C9)C)C(C)(C)C(=O)OC)C(C)(C)C(=O)OC)SC4=C3S2)C(C)(C)C(=O)OC)C(C)(C)C(=O)OC,CCCCCCCCCCCc1c(/C=C2\C(=O)c3cc(F)c(F)cc3C2=C(C#N)C#N)sc2c1sc1c3c4nsnc4c4c5sc6c(CCCCCCCCCCC)c(/C=C7\C(=O)c8cc(F)c(F)cc8C7=C(C#N)C#N)sc6c5n(CC(CC)CCCC)c4c3n(CC(CC)CCCC)c21,,,,1.99,,,0.89,1.99,1:1.2,,,,,inkjet printing,ZnO,,MoO3,,157.5,o-Xylene:tetralin (95:5% v/v),o-xylene:tetralin (95:5),,-5.56,-3.65,,-5.65,-4.09,
69728,10.1039/d5ma01033k,10.1039/d5ma01033k,PM6,Y6,PM6,Y6,CC1=CC(=CC(=C1)C2=C3C=CC(=C4C5=C(C=C(S5)/C=C\6/C(=O)C7=CC(=CC(=C7)F)C(=O)/C6=C\C8=CC(=C(S8)C9=CC(=CC(=C9)C)C(C)(C)C(=O)OC)C(C)(C)C(=O)OC)SC4=C3S2)C(C)(C)C(=O)OC)C(C)(C)C(=O)OC,CCCCCCCCCCCc1c(/C=C2\C(=O)c3cc(F)c(F)cc3C2=C(C#N)C#N)sc2c1sc1c3c4nsnc4c4c5sc6c(CCCCCCCCCCC)c(/C=C7\C(=O)c8cc(F)c(F)cc8C7=C(C#N)C#N)sc6c5n(CC(CC)CCCC)c4c3n(CC(CC)CCCC)c21,0.72,20.72,51.0,8.2,7.608383999999998,7.214829268292696,7.62,8.2,1:1.2,Without,,0 wt%,,spin coating,ZnO,,MoO3,,140.0,Chloroform,,120.0,-5.56,-3.65,,-5.65,-4.09,
69729,10.1039/d5ma01033k,10.1039/d5ma01033k,PM6,Y6,PM6,Y6,CC1=CC(=CC(=C1)C2=C3C=CC(=C4C5=C(C=C(S5)/C=C\6/C(=O)C7=CC(=CC(=C7)F)C(=O)/C6=C\C8=CC(=C(S8)C9=CC(=CC(=C9)C)C(C)(C)C(=O)OC)C(C)(C)C(=O)OC)SC4=C3S2)C(C)(C)C(=O)OC)C(C)(C)C(=O)OC,CCCCCCCCCCCc1c(/C=C2\C(=O)c3cc(F)c(F)cc3C2=C(C#N)C#N)sc2c1sc1c3c4nsnc4c4c5sc6c(CCCCCCCCCCC)c(/C=C7\C(=O)c8cc(F)c(F)cc8C7=C(C#N)C#N)sc6c5n(CC(CC)CCCC)c4c3n(CC(CC)CCCC)c21,0.79,22.41,70.0,12.73,12.392730000000002,2.6494108405341588,12.37,12.73,1:1.2,Without,,0 wt%,inverted,spin coating,ZnO,,MoO3,,140.0,Chloroform,,120.0,-5.56,-3.65,,-5.65,-4.09,
69730,10.1039/d5ma01033k,10.1039/d5ma01033k,PM6,Y6,PM6,Y6,CC1=CC(=CC(=C1)C2=C3C=CC(=C4C5=C(C=C(S5)/C=C\6/C(=O)C7=CC(=CC(=C7)F)C(=O)/C6=C\C8=CC(=C(S8)C9=CC(=CC(=C9)C)C(C)(C)C(=O)OC)C(C)(C)C(=O)OC)SC4=C3S2)C(C)(C)C(=O)OC)C(C)(C)C(=O)OC,CCCCCCCCCCCc1c(/C=C2\C(=O)c3cc(F)c(F)cc3C2=C(C#N)C#N)sc2c1sc1c3c4nsnc4c4c5sc6c(CCCCCCCCCCC)c(/C=C7\C(=O)c8cc(F)c(F)cc8C7=C(C#N)C#N)sc6c5n(CC(CC)CCCC)c4c3n(CC(CC)CCCC)c21,0.56,4.01,35.0,1.31,0.78596,40.0030534351145,0.88,1.31,1:1.2,Without,,0 wt%,inverted,inkjet printing,ZnO,,MoO3,,,o-Xylene:tetralin (95:5% v/v),,,-5.56,-3.65,,-5.65,-4.09,
69731,10.1039/d5ma01033k,10.1039/d5ma01033k,PM6,Y6,PM6,Y6,CC1=CC(=CC(=C1)C2=C3C=CC(=C4C5=C(C=C(S5)/C=C\6/C(=O)C7=CC(=CC(=C7)F)C(=O)/C6=C\C8=CC(=C(S8)C9=CC(=CC(=C9)C)C(C)(C)C(=O)OC)C(C)(C)C(=O)OC)SC4=C3S2)C(C)(C)C(=O)OC)C(C)(C)C(=O)OC,CCCCCCCCCCCc1c(/C=C2\C(=O)c3cc(F)c(F)cc3C2=C(C#N)C#N)sc2c1sc1c3c4nsnc4c4c5sc6c(CCCCCCCCCCC)c(/C=C7\C(=O)c8cc(F)c(F)cc8C7=C(C#N)C#N)sc6c5n(CC(CC)CCCC)c4c3n(CC(CC)CCCC)c21,0.65,6.59,48.0,2.73,2.05608,24.68571428571428,2.05,2.73,1:1.2,Without,,0 wt%,,inkjet printing,ZnO,,MoO3,,140.0,o-Xylene:tetralin (95:5% v/v),,140.0,-5.56,-3.65,,-5.65,-4.09,
69733,10.1039/d5ma01033k,10.1039/d5ma01033k,PM6,Y6,PM6,Y6,CC1=CC(=CC(=C1)C2=C3C=CC(=C4C5=C(C=C(S5)/C=C\6/C(=O)C7=CC(=CC(=C7)F)C(=O)/C6=C\C8=CC(=C(S8)C9=CC(=CC(=C9)C)C(C)(C)C(=O)OC)C(C)(C)C(=O)OC)SC4=C3S2)C(C)(C)C(=O)OC)C(C)(C)C(=O)OC,CCCCCCCCCCCc1c(/C=C2\C(=O)c3cc(F)c(F)cc3C2=C(C#N)C#N)sc2c1sc1c3c4nsnc4c4c5sc6c(CCCCCCCCCCC)c(/C=C7\C(=O)c8cc(F)c(F)cc8C7=C(C#N)C#N)sc6c5n(CC(CC)CCCC)c4c3n(CC(CC)CCCC)c21,0.65,6.38,45.0,3.31,1.86615,43.62084592145015,2.0,3.31,1:1.2,With,,0.5 wt%,inverted,inkjet printing,ZnO,,MoO3,,140.0,o-Xylene:tetralin (95:5% v/v),,140.0,-5.56,-3.65,,-5.65,-4.09,
69735,10.1039/d5mh00129c,10.1039/d5mh00129c,PM6,DYO-1,PM6,DYO-1,CC1=CC(=CC(=C1)C2=C3C=CC(=C4C5=C(C=C(S5)/C=C\6/C(=O)C7=CC(=CC(=C7)F)C(=O)/C6=C\C8=CC(=C(S8)C9=CC(=CC(=C9)C)C(C)(C)C(=O)OC)C(C)(C)C(=O)OC)SC4=C3S2)C(C)(C)C(=O)OC)C(C)(C)C(=O)OC,,1.022,19.8,73.9,15.1,14.954108400000004,0.9661695364238212,15.0,15.1,,,,,,,,,,,100.0,,,,-5.56,-3.65,,,,
69736,10.1039/d5mh00129c,10.1039/d5mh00129c,PM6,L8-BO-X,PM6,L8-BO-X,CC1=CC(=CC(=C1)C2=C3C=CC(=C4C5=C(C=C(S5)/C=C\6/C(=O)C7=CC(=CC(=C7)F)C(=O)/C6=C\C8=CC(=C(S8)C9=CC(=CC(=C9)C)C(C)(C)C(=O)OC)C(C)(C)C(=O)OC)SC4=C3S2)C(C)(C)C(=O)OC)C(C)(C)C(=O)OC,CCCCCCC(CCCC)CCC1=C(/C=C2\C(=O)C3=CC(F)=C(F)C=C3C2=C(C#N)C#N)SC2=C1SC1=C2N(CC(CC)CCCC)C2=C1C1=NSN=C1C1=C2N(CC(CC)CCCC)C2=C1SC1=C2SC(/C=C(\C)C(=C(C#N)C#N)C2=CC(F)=C(F)C=C2C=O)=C1CCC(CCCC)CCCCCC,0.863,26.1,78.6,17.6,17.704099799999998,0.5914761363636172,17.4,17.6,,,,,conventional,,,,,,100.0,o-xylene,,,-5.56,-3.65,,,,
69739,10.1039/d5mh01605c,10.1039/d5mh01605c,ZnP-DMOT,PC61BM,ZnP-DMOT,PCBM,,CCCCC(=O)OCC1(C2=CC=CC=C2)C3=CC=CC4=CC=CC5=CC=CC6=CC=CC7=CC=CC1=C7C6=C5C4=C3,0.83,11.61,36.12,3.48,3.4806315599999995,0.0181482758620555,3.12,3.48,1:1,,,,ITO/PEDOT:PSS/active layer/PFN/Ag,organic solar cell,PFN,,PEDOT:PSS,,,,,,,,,-6.1,-3.7,
69740,10.1039/d5mh01605c,10.1039/d5mh01605c,ZnP-DMOT,PC61BM,ZnP-DMOT,PCBM,,CCCCC(=O)OCC1(C2=CC=CC=C2)C3=CC=CC4=CC=CC5=CC=CC6=CC=CC7=CC=CC1=C7C6=C5C4=C3,0.77,17.91,69.82,9.63,9.62866674,0.0138448598130933,9.32,9.63,1:1,pyridine,,2%,ITO/PEDOT:PSS/active layer/PFN/Ag,organic solar cell,PFN,,PEDOT:PSS,,,,,,,,,-6.1,-3.7,
69741,10.1039/d5mh01605c,10.1039/d5mh01605c,ZnP-EDOT,PC61BM,ZnP-EDOT,PCBM,,CCCCC(=O)OCC1(C2=CC=CC=C2)C3=CC=CC4=CC=CC5=CC=CC6=CC=CC7=CC=CC1=C7C6=C5C4=C3,0.78,12.12,34.46,3.26,3.25771056,0.0702282208588881,2.74,3.26,1:1,,,,ITO/PEDOT:PSS/active layer/PFN/Ag,,PFN,,PEDOT:PSS,,,,,,,,,-6.1,-3.7,
69742,10.1039/d5mh01605c,10.1039/d5mh01605c,ZnP-EDOT,PC61BM,ZnP-EDOT,PCBM,,CCCCC(=O)OCC1(C2=CC=CC=C2)C3=CC=CC4=CC=CC5=CC=CC6=CC=CC7=CC=CC1=C7C6=C5C4=C3,0.73,18.2,68.21,9.06,9.0623806,0.0262759381898302,8.83,9.06,1:1,pyridine,,2%,ITO/PEDOT:PSS/active layer/PFN/Ag,organic solar cell,PFN,,PEDOT:PSS,,,,,,,,,-6.1,-3.7,
69743,10.1039/d5mh01605c,10.1039/d5mh01605c,DPPEZnP-TEH,PC61BM,DPPEZnP-TEH,PCBM,,CCCCC(=O)OCC1(C2=CC=CC=C2)C3=CC=CC4=CC=CC5=CC=CC6=CC=CC7=CC=CC1=C7C6=C5C4=C3,0.78,16.76,61.8,8.08,8.0789904,0.012495049504947,,8.08,,,,,,,,,,,,,,,,,,-6.1,-3.7,
69744,10.1039/d5mh01605c,10.1039/d5mh01605c,ZnP-DMOT,6TIC,ZnP-DMOT,6TIC,,CCCCCCc1ccc(C2(c3ccc(CCCCCC)cc3)c3c(sc4cc(/C=C5\C(=O)c6ccccc6C5=C(C#N)C#N)sc34)-c3sc4c5c(sc4c32)-c2sc3cc(/C=C4\C(=O)c6ccccc6C4=C(C#N)C#N)sc3c2C5(c2ccc(CCCCCC)cc2)c2ccc(CCCCCC)cc2)cc1,0.8,14.83,49.67,5.89,5.8928488,0.0483667232597733,5.54,5.89,1:1,,,,,organic solar cell,,,,,,,,,,,,-5.263,-3.85,
69745,10.1039/d5mh01605c,10.1039/d5mh01605c,ZnP-DMOT,6TIC,ZnP-DMOT,6TIC,,CCCCCCc1ccc(C2(c3ccc(CCCCCC)cc3)c3c(sc4cc(/C=C5\C(=O)c6ccccc6C5=C(C#N)C#N)sc34)-c3sc4c5c(sc4c32)-c2sc3cc(/C=C4\C(=O)c6ccccc6C4=C(C#N)C#N)sc3c2C5(c2ccc(CCCCCC)cc2)c2ccc(CCCCCC)cc2)cc1,0.77,20.83,72.0,11.55,11.548151999999998,0.0160000000000217,11.29,11.55,1:1,"1,8-diiodooctane (DIO)",,0.5 vol%,,organic solar cell,,,,,,,,,,,,-5.263,-3.85,
69746,10.1039/d5mh01605c,10.1039/d5mh01605c,ZnP-EDOT,6TIC,ZnP-EDOT,6TIC,,CCCCCCc1ccc(C2(c3ccc(CCCCCC)cc3)c3c(sc4cc(/C=C5\C(=O)c6ccccc6C5=C(C#N)C#N)sc34)-c3sc4c5c(sc4c32)-c2sc3cc(/C=C4\C(=O)c6ccccc6C4=C(C#N)C#N)sc3c2C5(c2ccc(CCCCCC)cc2)c2ccc(CCCCCC)cc2)cc1,0.77,15.23,43.84,5.14,5.141160640000001,0.022580544747102,4.8,5.14,1:1,,,,,organic solar cell,,,,,,,,,,,,-5.263,-3.85,
69747,10.1039/d5mh01605c,10.1039/d5mh01605c,ZnP-EDOT,6TIC,ZnP-EDOT,6TIC,,CCCCCCc1ccc(C2(c3ccc(CCCCCC)cc3)c3c(sc4cc(/C=C5\C(=O)c6ccccc6C5=C(C#N)C#N)sc34)-c3sc4c5c(sc4c32)-c2sc3cc(/C=C4\C(=O)c6ccccc6C4=C(C#N)C#N)sc3c2C5(c2ccc(CCCCCC)cc2)c2ccc(CCCCCC)cc2)cc1,0.73,21.55,69.05,10.86,10.86260075,0.0239479742173034,10.59,10.86,1:1,"1,8-diiodooctane (DIO)",,0.5 vol%,,organic solar cell,,,,,,,,,,,,-5.263,-3.85,
69750,10.1039/d5mh02065d,10.1039/d5mh02065d,PM6,L8-BO,PM6,L8-BO,CC1=CC(=CC(=C1)C2=C3C=CC(=C4C5=C(C=C(S5)/C=C\6/C(=O)C7=CC(=CC(=C7)F)C(=O)/C6=C\C8=CC(=C(S8)C9=CC(=CC(=C9)C)C(C)(C)C(=O)OC)C(C)(C)C(=O)OC)SC4=C3S2)C(C)(C)C(=O)OC)C(C)(C)C(=O)OC,CCCCCCC(CCCC)CC1=C(/C=C2\C(=O)C3=CC(F)=C(F)C=C3C2=C(C#N)C#N)SC2=C1SC1C3=C(C4=C(C5=NSN=C35)C3=C(C5=C(S3)C(CC(CCCC)CCCCCC)=C(/C=C3\C(=O)C6=CC(F)=C(F)C=C6C3=C(C#N)C#N)S5)N4CC(CC)CCCC)N(CC(CC)CCCC)C21,0.858,25.9,76.63,17.02,17.028871859999995,0.0521260869564966,17.02,,1:1.2 w/w,"1,4-DIB",,50 wt% relative to total donor and acceptor mass,ITO/PEDOT:PSS/PM6:L8-BO/PNDIT-F3N/Ag,,PNDIT-F3N,,PEDOT:PSS,,100.0,CF,,85.0,-5.56,-3.65,,-5.68,-3.9,
69753,10.1039/d5na00721f,10.1039/d5na00721f,P3HT,N2200,P3HT,N2200,CCCCCCc1cc(C)sc1C,CCCCCCCCCCC(CCCCCCCC)CN1C(=O)C2=C3C(=CC(C4=CC=C(C5=CC=CS5)S4)=C4C(=O)N(CC(CCCCCCCC)CCCCCCCCCC)C(=O)C(=C43)C=C2)C1=O,0.699,15.029,74.684,7.845,7.845756593639999,0.0096442783938732,,,,,,,ITO/PEDOT:PSS/P3HT:N2200/BCP/Al,conventional,BCP,BCP,PEDOT:PSS,PEDOT:PSS,,,,,-5.01,-3.12,,-5.71,-4.02,
69754,10.1039/d5na00721f,10.1039/d5na00721f,P3HT,N2200,P3HT,N2200,CCCCCCc1cc(C)sc1C,CCCCCCCCCCC(CCCCCCCC)CN1C(=O)C2=C3C(=CC(C4=CC=C(C5=CC=CS5)S4)=C4C(=O)N(CC(CCCCCCCC)CCCCCCCCCC)C(=O)C(=C43)C=C2)C1=O,1.092,19.573,55.371,11.834,11.834840286360002,0.0071006114585309,,,,,,,ITO/PEDOT:PSS/P3HT:N2200/BCP/Al,conventional,BCP,BCP,PEDOT:PSS,PEDOT:PSS,500.0,,,,-5.01,-3.12,,-5.71,-4.02,
69763,10.1039/d5nj00246j,10.1039/d5nj00246j,JD40-BDD20,BO-ICTTh,JD40-BDD20,BO-ICTTh,CCCCCCC(CCCC)Cc1cc(-c2cc3c4nsnc4c4cc(-c5cc(CC(CCCC)CCCCCC)c(-c6cc7c(-c8ccc(CC(CC)CCCC)s8)c8sc(-c9ccc(-c%10sc(-c%11cccs%11)c%11c%10C(=O)c%10c(CC(CC)CCCC)sc(CC(CC)CCCC)c%10C%11=O)s9)cc8c(-c8ccc(CC(CC)CCCC)s8)c7s6)s5)sc4c3s2)sc1-c1cc2c(-c3ccc(CC(CC)CCCC)s3)c3sccc3c(-c3ccc(CC(CC)CCCC)s3)c2s1,,0.95,23.4,68.6,15.23,15.249779999999996,0.129875246224527,15.14,15.23,,,,,,,,,,,,,,,-5.28,-3.27,,,,
69764,10.1039/d5nj00246j,10.1039/d5nj00246j,JD40-BDD20,BO-ICTFr,JD40-BDD20,BO-ICTFr,CCCCCCC(CCCC)Cc1cc(-c2cc3c4nsnc4c4cc(-c5cc(CC(CCCC)CCCCCC)c(-c6cc7c(-c8ccc(CC(CC)CCCC)s8)c8sc(-c9ccc(-c%10sc(-c%11cccs%11)c%11c%10C(=O)c%10c(CC(CC)CCCC)sc(CC(CC)CCCC)c%10C%11=O)s9)cc8c(-c8ccc(CC(CC)CCCC)s8)c7s6)s5)sc4c3s2)sc1-c1cc2c(-c3ccc(CC(CC)CCCC)s3)c3sccc3c(-c3ccc(CC(CC)CCCC)s3)c2s1,,0.83,10.99,34.64,3.16,3.1597568800000007,0.0076936708860596,3.12,3.16,1:1.2,1-chloronaphthalene,,1% (V/V),ITO/PEDOT:PSS/active layer/PNDIT-F3N/Ag,,PNDIT-F3N,,PEDOT:PSS,,,chloroform,,100.0,-5.28,-3.27,,,,
69765,10.1039/d5nj00636h,10.1039/d5nj00636h,P3HT,PCBM,P3HT,PCBM,CCCCCCc1cc(C)sc1C,CCCCC(=O)OCC1(C2=CC=CC=C2)C3=CC=CC4=CC=CC5=CC=CC6=CC=CC7=CC=CC1=C7C6=C5C4=C3,,1.43,56.0,3.68,,,,,,,,,,,,,,,,,,,-5.01,-3.12,,-6.1,-3.7,
69768,10.1039/d5nj02939b,10.1039/d5nj02939b,PM6,DTBT-IC,PM6,DTBT-IC,CC1=CC(=CC(=C1)C2=C3C=CC(=C4C5=C(C=C(S5)/C=C\6/C(=O)C7=CC(=CC(=C7)F)C(=O)/C6=C\C8=CC(=C(S8)C9=CC(=CC(=C9)C)C(C)(C)C(=O)OC)C(C)(C)C(=O)OC)SC4=C3S2)C(C)(C)C(=O)OC)C(C)(C)C(=O)OC,,1.095,5.56,39.07,2.38,2.37865974,0.0563134453781551,,,,,,,,,,,,,,,,,-5.56,-3.65,,,,
69769,10.1039/d5nj02939b,10.1039/d5nj02939b,PM6,PDTBT-Br-T,PM6,PDTBT-Br-T,CC1=CC(=CC(=C1)C2=C3C=CC(=C4C5=C(C=C(S5)/C=C\6/C(=O)C7=CC(=CC(=C7)F)C(=O)/C6=C\C8=CC(=C(S8)C9=CC(=CC(=C9)C)C(C)(C)C(=O)OC)C(C)(C)C(=O)OC)SC4=C3S2)C(C)(C)C(=O)OC)C(C)(C)C(=O)OC,,1.05,9.32,45.33,4.44,4.4359938,0.0902297297297313,,,,,,,,,,,,,,,,,-5.56,-3.65,,,,
69778,10.1039/d5nr01722j,10.1039/d5nr01722j,PM6,L8BO,PM6,L8-BO,CC1=CC(=CC(=C1)C2=C3C=CC(=C4C5=C(C=C(S5)/C=C\6/C(=O)C7=CC(=CC(=C7)F)C(=O)/C6=C\C8=CC(=C(S8)C9=CC(=CC(=C9)C)C(C)(C)C(=O)OC)C(C)(C)C(=O)OC)SC4=C3S2)C(C)(C)C(=O)OC)C(C)(C)C(=O)OC,CCCCCCC(CCCC)CC1=C(/C=C2\C(=O)C3=CC(F)=C(F)C=C3C2=C(C#N)C#N)SC2=C1SC1C3=C(C4=C(C5=NSN=C35)C3=C(C5=C(S3)C(CC(CCCC)CCCCCC)=C(/C=C3\C(=O)C6=CC(F)=C(F)C=C6C3=C(C#N)C#N)S5)N4CC(CC)CCCC)N(CC(CC)CCCC)C21,0.845,23.43,76.3,15.1,15.106141049999998,0.040669205298002,,,,,,,ITO/ETL/active layer/MoOx/Ag,inverted,ZnO QDs,ZnO,MoOx,,100.0,,,,-5.56,-3.65,,-5.68,-3.9,
69779,10.1039/d5nr01722j,10.1039/d5nr01722j,PM6,L8BO,PM6,L8-BO,CC1=CC(=CC(=C1)C2=C3C=CC(=C4C5=C(C=C(S5)/C=C\6/C(=O)C7=CC(=CC(=C7)F)C(=O)/C6=C\C8=CC(=C(S8)C9=CC(=CC(=C9)C)C(C)(C)C(=O)OC)C(C)(C)C(=O)OC)SC4=C3S2)C(C)(C)C(=O)OC)C(C)(C)C(=O)OC,CCCCCCC(CCCC)CC1=C(/C=C2\C(=O)C3=CC(F)=C(F)C=C3C2=C(C#N)C#N)SC2=C1SC1C3=C(C4=C(C5=NSN=C35)C3=C(C5=C(S3)C(CC(CCCC)CCCCCC)=C(/C=C3\C(=O)C6=CC(F)=C(F)C=C6C3=C(C#N)C#N)S5)N4CC(CC)CCCC)N(CC(CC)CCCC)C21,0.856,23.39,75.1,15.07,15.036401839999998,0.2229473125414874,,,,,,,ITO/ETL/active layer/MoOx/Ag,inverted,Reference,,MoOx,,100.0,,,,-5.56,-3.65,,-5.68,-3.9,
69784,10.1039/d5py00302d,10.1039/d5py00302d,PM6,PY-TVTH,PM6,PY-TVTH,CC1=CC(=CC(=C1)C2=C3C=CC(=C4C5=C(C=C(S5)/C=C\6/C(=O)C7=CC(=CC(=C7)F)C(=O)/C6=C\C8=CC(=C(S8)C9=CC(=CC(=C9)C)C(C)(C)C(=O)OC)C(C)(C)C(=O)OC)SC4=C3S2)C(C)(C)C(=O)OC)C(C)(C)C(=O)OC,,0.91,23.4,63.22,13.47,13.4620668,0.058895322939867,13.33,13.47,,CN,CN,0.5%,,,,,,,90.0,,,110.0,-5.56,-3.65,,,,
69785,10.1039/d5py00302d,10.1039/d5py00302d,PM6,PY-TVTH,PM6,PY-TVTH,CC1=CC(=CC(=C1)C2=C3C=CC(=C4C5=C(C=C(S5)/C=C\6/C(=O)C7=CC(=CC(=C7)F)C(=O)/C6=C\C8=CC(=C(S8)C9=CC(=CC(=C9)C)C(C)(C)C(=O)OC)C(C)(C)C(=O)OC)SC4=C3S2)C(C)(C)C(=O)OC)C(C)(C)C(=O)OC,,0.9,23.42,64.11,13.51,13.5131058,0.0229888971132506,13.49,13.51,,CN,CN,0.5%,,,,,,,110.0,,,110.0,-5.56,-3.65,,,,
69786,10.1039/d5py00302d,10.1039/d5py00302d,PM6,PY-TVTH,PM6,PY-TVTH,CC1=CC(=CC(=C1)C2=C3C=CC(=C4C5=C(C=C(S5)/C=C\6/C(=O)C7=CC(=CC(=C7)F)C(=O)/C6=C\C8=CC(=C(S8)C9=CC(=CC(=C9)C)C(C)(C)C(=O)OC)C(C)(C)C(=O)OC)SC4=C3S2)C(C)(C)C(=O)OC)C(C)(C)C(=O)OC,,0.9,23.46,62.13,13.1,13.1181282,0.1383832061068806,12.98,13.1,,CN,CN,0.5%,,,,,,,130.0,,,110.0,-5.56,-3.65,,,,
69787,10.1039/d5py00302d,10.1039/d5py00302d,PM6,PY-TVTH,PM6,PY-TVTH,CC1=CC(=CC(=C1)C2=C3C=CC(=C4C5=C(C=C(S5)/C=C\6/C(=O)C7=CC(=CC(=C7)F)C(=O)/C6=C\C8=CC(=C(S8)C9=CC(=CC(=C9)C)C(C)(C)C(=O)OC)C(C)(C)C(=O)OC)SC4=C3S2)C(C)(C)C(=O)OC)C(C)(C)C(=O)OC,,0.9,23.12,61.95,12.9,12.890556000000002,0.0732093023255694,12.56,12.9,,CN,CN,0.5%,,,,,,,150.0,,,110.0,-5.56,-3.65,,,,
69788,10.1039/d5py00302d,10.1039/d5py00302d,PM6,PY-TVTH,PM6,PY-TVTH,CC1=CC(=CC(=C1)C2=C3C=CC(=C4C5=C(C=C(S5)/C=C\6/C(=O)C7=CC(=CC(=C7)F)C(=O)/C6=C\C8=CC(=C(S8)C9=CC(=CC(=C9)C)C(C)(C)C(=O)OC)C(C)(C)C(=O)OC)SC4=C3S2)C(C)(C)C(=O)OC)C(C)(C)C(=O)OC,,0.9,22.65,61.06,12.45,12.447081,0.0234457831325328,12.13,12.45,,CN,CN,0.5%,,,,,,,250.0,,,110.0,-5.56,-3.65,,,,
69789,10.1039/d5py00302d,10.1039/d5py00302d,PM6,PY-TVTH,PM6,PY-TVTH,CC1=CC(=CC(=C1)C2=C3C=CC(=C4C5=C(C=C(S5)/C=C\6/C(=O)C7=CC(=CC(=C7)F)C(=O)/C6=C\C8=CC(=C(S8)C9=CC(=CC(=C9)C)C(C)(C)C(=O)OC)C(C)(C)C(=O)OC)SC4=C3S2)C(C)(C)C(=O)OC)C(C)(C)C(=O)OC,,0.9,21.14,58.34,11.11,11.0997684,0.0920936093609281,10.86,11.11,,CN,CN,0.5%,,,,,,,350.0,,,110.0,-5.56,-3.65,,,,
69790,10.1039/d5py00302d,10.1039/d5py00302d,PM6,PY-TVTH,PM6,PY-TVTH,CC1=CC(=CC(=C1)C2=C3C=CC(=C4C5=C(C=C(S5)/C=C\6/C(=O)C7=CC(=CC(=C7)F)C(=O)/C6=C\C8=CC(=C(S8)C9=CC(=CC(=C9)C)C(C)(C)C(=O)OC)C(C)(C)C(=O)OC)SC4=C3S2)C(C)(C)C(=O)OC)C(C)(C)C(=O)OC,,0.9,20.37,55.65,10.21,10.202314500000002,0.075274240940246,10.05,10.21,,0.5% CN,CN,0.5%,,,,,,,400.0,,,110.0,-5.56,-3.65,,,,
69791,10.1039/d5py00302d,10.1039/d5py00302d,PM6,PY-TVTE,PM6,PY-TVTE,CC1=CC(=CC(=C1)C2=C3C=CC(=C4C5=C(C=C(S5)/C=C\6/C(=O)C7=CC(=CC(=C7)F)C(=O)/C6=C\C8=CC(=C(S8)C9=CC(=CC(=C9)C)C(C)(C)C(=O)OC)C(C)(C)C(=O)OC)SC4=C3S2)C(C)(C)C(=O)OC)C(C)(C)C(=O)OC,,0.92,23.76,73.39,16.01,16.042466880000003,0.2027912554653416,15.88,16.01,,0.5% CN,CN,0.5%,,,,,,,90.0,,,110.0,-5.56,-3.65,,,,
69792,10.1039/d5py00302d,10.1039/d5py00302d,PM6,PY-TVTE,PM6,PY-TVTE,CC1=CC(=CC(=C1)C2=C3C=CC(=C4C5=C(C=C(S5)/C=C\6/C(=O)C7=CC(=CC(=C7)F)C(=O)/C6=C\C8=CC(=C(S8)C9=CC(=CC(=C9)C)C(C)(C)C(=O)OC)C(C)(C)C(=O)OC)SC4=C3S2)C(C)(C)C(=O)OC)C(C)(C)C(=O)OC,,0.91,24.15,74.94,16.48,16.469189099999998,0.0656001213592398,16.42,16.48,,0.5% CN,CN,0.5%,,,,,,,110.0,,,110.0,-5.56,-3.65,,,,
69793,10.1039/d5py00302d,10.1039/d5py00302d,PM6,PY-TVTE,PM6,PY-TVTE,CC1=CC(=CC(=C1)C2=C3C=CC(=C4C5=C(C=C(S5)/C=C\6/C(=O)C7=CC(=CC(=C7)F)C(=O)/C6=C\C8=CC(=C(S8)C9=CC(=CC(=C9)C)C(C)(C)C(=O)OC)C(C)(C)C(=O)OC)SC4=C3S2)C(C)(C)C(=O)OC)C(C)(C)C(=O)OC,,0.91,24.44,73.6,16.37,16.3689344,0.0065094685400149,16.29,16.37,,0.5% CN,CN,0.5%,,,,,,,130.0,,,110.0,-5.56,-3.65,,,,
69794,10.1039/d5py00302d,10.1039/d5py00302d,PM6,PY-TVTE,PM6,PY-TVTE,CC1=CC(=CC(=C1)C2=C3C=CC(=C4C5=C(C=C(S5)/C=C\6/C(=O)C7=CC(=CC(=C7)F)C(=O)/C6=C\C8=CC(=C(S8)C9=CC(=CC(=C9)C)C(C)(C)C(=O)OC)C(C)(C)C(=O)OC)SC4=C3S2)C(C)(C)C(=O)OC)C(C)(C)C(=O)OC,,0.91,24.18,72.25,15.85,15.8977455,0.3012334384858128,15.83,15.85,,0.5% CN,CN,0.5%,,,,,,,150.0,,,110.0,-5.56,-3.65,,,,
69795,10.1039/d5py00302d,10.1039/d5py00302d,PM6,PY-TVTE,PM6,PY-TVTE,CC1=CC(=CC(=C1)C2=C3C=CC(=C4C5=C(C=C(S5)/C=C\6/C(=O)C7=CC(=CC(=C7)F)C(=O)/C6=C\C8=CC(=C(S8)C9=CC(=CC(=C9)C)C(C)(C)C(=O)OC)C(C)(C)C(=O)OC)SC4=C3S2)C(C)(C)C(=O)OC)C(C)(C)C(=O)OC,,0.9,23.05,68.87,14.33,14.2870815,0.2995010467550521,14.06,14.33,,0.5% CN,CN,0.5%,,,,,,,250.0,,,110.0,-5.56,-3.65,,,,
69796,10.1039/d5py00302d,10.1039/d5py00302d,PM6,PY-TVTE,PM6,PY-TVTE,CC1=CC(=CC(=C1)C2=C3C=CC(=C4C5=C(C=C(S5)/C=C\6/C(=O)C7=CC(=CC(=C7)F)C(=O)/C6=C\C8=CC(=C(S8)C9=CC(=CC(=C9)C)C(C)(C)C(=O)OC)C(C)(C)C(=O)OC)SC4=C3S2)C(C)(C)C(=O)OC)C(C)(C)C(=O)OC,,0.9,22.94,67.84,13.97,14.006246400000002,0.2594588403722358,13.77,13.97,,0.5% CN,CN,0.5%,,,,,,,350.0,,,110.0,-5.56,-3.65,,,,
69797,10.1039/d5py00302d,10.1039/d5py00302d,PM6,PY-TVTE,PM6,PY-TVTE,CC1=CC(=CC(=C1)C2=C3C=CC(=C4C5=C(C=C(S5)/C=C\6/C(=O)C7=CC(=CC(=C7)F)C(=O)/C6=C\C8=CC(=C(S8)C9=CC(=CC(=C9)C)C(C)(C)C(=O)OC)C(C)(C)C(=O)OC)SC4=C3S2)C(C)(C)C(=O)OC)C(C)(C)C(=O)OC,,0.9,22.67,65.02,13.24,13.2660306,0.1966057401812715,13.09,13.24,,0.5% CN,CN,0.5%,,,,,,,400.0,,,110.0,-5.56,-3.65,,,,
69798,10.1039/d5py00371g,10.1039/d5py00371g,PM6-S,IT-4F,PM6-S,IT-4F,,CCCCCCc1ccc(C2(c3ccc(CCCCCC)cc3)c3cc4c(cc3-c3sc5cc(/C=C6\C(=O)c7cc(F)c(F)cc7C6=C(C#N)C#N)sc5c32)C(c2ccc(CCCCCC)cc2)(c2ccc(CCCCCC)cc2)c2c-4sc3cc(/C=C4\C(=O)c5cc(F)c(F)cc5C4=C(C#N)C#N)sc23)cc1,0.837,18.65,70.26,10.97,10.96762113,0.0216852324521526,10.75,10.97,,,,,ITO/PEDOT:PSS/active layer/PDNIT-F3N/Ag,conventional,PDNIT-F3N,PNDIT-F3N,PEDOT:PSS,PEDOT:PSS,,,,,,,,-5.66,-4.14,
69799,10.1039/d5py00371g,10.1039/d5py00371g,P-14,IT-4F,P12,IT-4F,CCCCCCCCCCCCOc1c2cc(-c3ccc(C4=C5C(=O)N(CCCCCCCC)C(c6ccc(-c7cc8c(OCCCCCCCCCCCC)c9sc(-c%10cc%11c%12nc%13c(-c%14cc(CCCCCCCCCCCC)c(CCCCCCCCCCCC)s%14)c%14nsnc%14c(-c%14cc(CCCCCCCCCCCC)c(CCCCCCCCCCCC)s%14)c%13nc%12c%12ccsc%12c%11s%10)cc9c(OCCCCCCCCCCCC)c8s7)s6)=C5C(=O)N4CCCCCCCC)s3)sc2c(OCCCCCCCCCCCC)c2ccsc12,CCCCCCc1ccc(C2(c3ccc(CCCCCC)cc3)c3cc4c(cc3-c3sc5cc(/C=C6\C(=O)c7cc(F)c(F)cc7C6=C(C#N)C#N)sc5c32)C(c2ccc(CCCCCC)cc2)(c2ccc(CCCCCC)cc2)c2c-4sc3cc(/C=C4\C(=O)c5cc(F)c(F)cc5C4=C(C#N)C#N)sc23)cc1,0.893,17.61,56.54,8.9,8.891327742,0.0974411011236034,8.83,8.9,,,,,ITO/PEDOT:PSS/active layer/PDNIT-F3N/Ag,conventional,PDNIT-F3N,PNDIT-F3N,PEDOT:PSS,PEDOT:PSS,,,,,,,,-5.66,-4.14,
69800,10.1039/d5py00772k,10.1039/d5py00772k,"PBDT(6,8)-DPI(4,6)",BTP-eC9,"PBDT(6,8)-DPI(4,6)",BTP-eC9,,CCCCCCCCCc1c(C=C2C(=O)c3cc(Cl)c(Cl)cc3C2=C(C#N)C#N)sc2c1sc1c3c4nsnc4c4c5sc6c(CCCCCCCCC)c(C=C7C(=O)c8cc(Cl)c(Cl)cc8C7=C(C#N)C#N)sc6c5n(CC(CCCC)CCCCCC)c4c3n(CC(CCCC)CCCCCC)c21,0.81,22.05,51.1,9.18,9.1267155,0.5804411764705708,,9.18,,"1,3,5-trichlorobenzene",TCB,,,,,,,,,,,,,,,-5.68,-3.9,
69801,10.1039/d5py00772k,10.1039/d5py00772k,"PBDT(6,8)-DPI(6,8)",BTP-eC9,"PBDT(6,8)-DPI(6,8)",BTP-eC9,,CCCCCCCCCc1c(C=C2C(=O)c3cc(Cl)c(Cl)cc3C2=C(C#N)C#N)sc2c1sc1c3c4nsnc4c4c5sc6c(CCCCCCCCC)c(C=C7C(=O)c8cc(Cl)c(Cl)cc8C7=C(C#N)C#N)sc6c5n(CC(CCCC)CCCCCC)c4c3n(CC(CCCC)CCCCCC)c21,0.84,25.96,63.94,14.1,13.94301216,1.1133889361702205,,14.1,1:1.2,"1,3,5-trichlorobenzene",TCB,10 mg/mL,ITO/PEDOT:PSS/active layer/PDINN/Ag,,PDINN,,PEDOT:PSS,,115.0,chloroform,,100.0,,,,-5.68,-3.9,
69802,10.1039/d5py00772k,10.1039/d5py00772k,"PBDT(6,8)-DPI(8,10)",BTP-eC9,"PBDT(6,8)-DPI(8,10)",BTP-eC9,,CCCCCCCCCc1c(C=C2C(=O)c3cc(Cl)c(Cl)cc3C2=C(C#N)C#N)sc2c1sc1c3c4nsnc4c4c5sc6c(CCCCCCCCC)c(C=C7C(=O)c8cc(Cl)c(Cl)cc8C7=C(C#N)C#N)sc6c5n(CC(CCCC)CCCCCC)c4c3n(CC(CCCC)CCCCCC)c21,0.85,23.77,64.74,13.2,13.0803933,0.906111363636366,,13.2,1:1.2,"1,3,5-trichlorobenzene",TCB,10 mg/mL,ITO/PEDOT:PSS/active layer/PDINN/Ag,,PDINN,,PEDOT:PSS,,115.0,chloroform,,100.0,,,,-5.68,-3.9,
69803,10.1039/d5py00772k,10.1039/d5py00772k,"PBDT(8,10)-DPI(4,6)",BTP-eC9,"PBDT(8,10)-DPI(4,6)",BTP-eC9,,CCCCCCCCCc1c(C=C2C(=O)c3cc(Cl)c(Cl)cc3C2=C(C#N)C#N)sc2c1sc1c3c4nsnc4c4c5sc6c(CCCCCCCCC)c(C=C7C(=O)c8cc(Cl)c(Cl)cc8C7=C(C#N)C#N)sc6c5n(CC(CCCC)CCCCCC)c4c3n(CC(CCCC)CCCCCC)c21,0.85,24.76,69.05,14.56,14.532263,0.1905013736263866,,14.56,1:1.2,"1,3,5-trichlorobenzene",TCB,10 mg/mL,ITO/PEDOT:PSS/active layer/PDINN/Ag,,PDINN,,PEDOT:PSS,,115.0,chloroform,,100.0,,,,-5.68,-3.9,
69804,10.1039/d5py00772k,10.1039/d5py00772k,"PBDT(8,10)-DPI(6,8)",BTP-eC9,"PBDT(8,10)-DPI(6,8)",BTP-eC9,,CCCCCCCCCc1c(C=C2C(=O)c3cc(Cl)c(Cl)cc3C2=C(C#N)C#N)sc2c1sc1c3c4nsnc4c4c5sc6c(CCCCCCCCC)c(C=C7C(=O)c8cc(Cl)c(Cl)cc8C7=C(C#N)C#N)sc6c5n(CC(CCCC)CCCCCC)c4c3n(CC(CCCC)CCCCCC)c21,0.87,20.4,65.17,11.64,11.566371599999998,0.6325463917525966,,11.64,1:1.2,"1,3,5-trichlorobenzene",TCB,10 mg/mL,ITO/PEDOT:PSS/active layer/PDINN/Ag,,PDINN,,PEDOT:PSS,,115.0,chloroform,,100.0,,,,-5.68,-3.9,
69805,10.1039/d5py00772k,10.1039/d5py00772k,"PBDT(8,10)-DPI(8,10)",BTP-eC9,"PBDT(8,10)-DPI(8,10)",BTP-eC9,,CCCCCCCCCc1c(C=C2C(=O)c3cc(Cl)c(Cl)cc3C2=C(C#N)C#N)sc2c1sc1c3c4nsnc4c4c5sc6c(CCCCCCCCC)c(C=C7C(=O)c8cc(Cl)c(Cl)cc8C7=C(C#N)C#N)sc6c5n(CC(CCCC)CCCCCC)c4c3n(CC(CCCC)CCCCCC)c21,0.88,17.99,53.03,8.46,8.395285359999999,0.7649484633569954,,8.46,1:1.2,"1,3,5-trichlorobenzene",TCB,10 mg/mL,ITO/PEDOT:PSS/active layer/PDINN/Ag,,PDINN,,PEDOT:PSS,,115.0,chloroform,,100.0,,,,-5.68,-3.9,
69806,10.1039/d5py00772k,10.1039/d5py00772k,"PBDT(4,6)-DPI(8,10)",BTP-eC9,"PBDT(4,6)-DPI(8,10)",BTP-eC9,,CCCCCCCCCc1c(C=C2C(=O)c3cc(Cl)c(Cl)cc3C2=C(C#N)C#N)sc2c1sc1c3c4nsnc4c4c5sc6c(CCCCCCCCC)c(C=C7C(=O)c8cc(Cl)c(Cl)cc8C7=C(C#N)C#N)sc6c5n(CC(CCCC)CCCCCC)c4c3n(CC(CCCC)CCCCCC)c21,0.85,21.6,57.65,10.69,10.58454,0.9865294667914012,,10.69,1:1.2,"1,3,5-trichlorobenzene",TCB,10 mg/mL,ITO/PEDOT:PSS/active layer/PDINN/Ag,,PDINN,,PEDOT:PSS,,115.0,chloroform,,100.0,,,,-5.68,-3.9,
69811,10.1039/d5py00928f,10.1039/d5py00928f,PFBDT-TBT,Y6,PFBDT-TBT,Y6,,CCCCCCCCCCCc1c(/C=C2\C(=O)c3cc(F)c(F)cc3C2=C(C#N)C#N)sc2c1sc1c3c4nsnc4c4c5sc6c(CCCCCCCCCCC)c(/C=C7\C(=O)c8cc(F)c(F)cc8C7=C(C#N)C#N)sc6c5n(CC(CC)CCCC)c4c3n(CC(CC)CCCC)c21,0.8,18.67,51.9,7.77,7.751784000000002,0.2344401544401288,7.77,,1:1,,,,,,,,,,,,,,,,,-5.65,-4.09,
69812,10.1039/d5py00928f,10.1039/d5py00928f,PFBDT-TClBT,Y6,PFBDT-TClBT,Y6,,CCCCCCCCCCCc1c(/C=C2\C(=O)c3cc(F)c(F)cc3C2=C(C#N)C#N)sc2c1sc1c3c4nsnc4c4c5sc6c(CCCCCCCCCCC)c(/C=C7\C(=O)c8cc(F)c(F)cc8C7=C(C#N)C#N)sc6c5n(CC(CC)CCCC)c4c3n(CC(CC)CCCC)c21,0.87,19.75,55.7,9.53,9.5706525,0.426573976915026,9.53,,1:1,,,,,,,,,,,,,,,,,-5.65,-4.09,
69813,10.1039/d5py00957j,10.1039/d5py00957j,PDTBTBz-2Fanti,PC61CM,PDTBTBz-2Fanti,PC61CM,,,0.85,7.06,49.0,2.93,2.94049,0.3580204778156807,2.46,2.93,1:1.5 wt/wt,diphenyl ether (DPE),,2 vol%,ITO/ZnO/PDTBTBz-2Fanti:PC61BM/MoOx/Ag,BHJ,ZnO,,MoOx,,,chlorobenzene,,,,,,,,
69814,10.1039/d5py00957j,10.1039/d5py00957j,PDTBTBz-2Fanti,PC61CM,PDTBTBz-2Fanti,PC61CM,,,0.97,3.74,33.0,1.2,1.197174,0.2354999999999996,1.02,1.2,1:1.5 wt/wt,diphenyl ether (DPE),,2 vol%,ITO/ZnO/PDTBTBz-2Fanti:PC61BM/MoOx/Ag,BHJ,ZnO,,MoOx,,,chlorobenzene,,,,,,,,
69815,10.1039/d5py00957j,10.1039/d5py00957j,PDTBTBz-2Fanti,PC61CM,PDTBTBz-2Fanti,PC61CM,,,0.87,6.94,52.0,3.18,3.1396560000000004,1.2686792452830098,2.32,3.18,1:1.5 wt/wt,diphenyl ether (DPE),,2 vol%,ITO/ZnO/PDTBTBz-2Fanti:PC61BM/MoOx/Ag,BHJ,ZnO,,MoOx,,,chlorobenzene,,,,,,,,
69816,10.1039/d5qm00244c,10.1039/d5qm00244c,PM6,IDT-2Cl2F,PM6,IDT-2Cl2F,CC1=CC(=CC(=C1)C2=C3C=CC(=C4C5=C(C=C(S5)/C=C\6/C(=O)C7=CC(=CC(=C7)F)C(=O)/C6=C\C8=CC(=C(S8)C9=CC(=CC(=C9)C)C(C)(C)C(=O)OC)C(C)(C)C(=O)OC)SC4=C3S2)C(C)(C)C(=O)OC)C(C)(C)C(=O)OC,,0.81,11.8,52.49,5.01,5.016994200000001,0.139604790419185,,,1:1.2,0.5% DIO,DIO,0.5%,,,,,,,,CB,chlorobenzene,90.0,-5.56,-3.65,,,,
69817,10.1039/d5qm00244c,10.1039/d5qm00244c,PM6,IDT-S-2Cl2F,PM6,IDT-S-2Cl2F,CC1=CC(=CC(=C1)C2=C3C=CC(=C4C5=C(C=C(S5)/C=C\6/C(=O)C7=CC(=CC(=C7)F)C(=O)/C6=C\C8=CC(=C(S8)C9=CC(=CC(=C9)C)C(C)(C)C(=O)OC)C(C)(C)C(=O)OC)SC4=C3S2)C(C)(C)C(=O)OC)C(C)(C)C(=O)OC,,0.877,20.96,59.6,10.95,10.955624320000002,0.0513636529680599,,,1:1.2,0.3% DIO,DIO,0.3%,ITO/PEDOT:PSS/PM6:SMAs/PDINN/Ag,,PDINN,,PEDOT:PSS,,,CB,chlorobenzene,90.0,-5.56,-3.65,,,,
69818,10.1039/d5qm00244c,10.1039/d5qm00244c,PM6,IDT-S-2F2Cl,PM6,IDT-S-2F2Cl,CC1=CC(=CC(=C1)C2=C3C=CC(=C4C5=C(C=C(S5)/C=C\6/C(=O)C7=CC(=CC(=C7)F)C(=O)/C6=C\C8=CC(=C(S8)C9=CC(=CC(=C9)C)C(C)(C)C(=O)OC)C(C)(C)C(=O)OC)SC4=C3S2)C(C)(C)C(=O)OC)C(C)(C)C(=O)OC,,0.866,21.03,63.82,11.39,11.622885636,2.044650008779637,,,1:1.2,0.15% DIO,DIO,0.15%,ITO/PEDOT:PSS/PM6:SMAs/PDINN/Ag,,PDINN,,PEDOT:PSS,,,OXY,o-xylene,100.0,-5.56,-3.65,,,,
69819,10.1039/d5qm00244c,10.1039/d5qm00244c,PM6,IDT-S-4F,PM6,IDT-S-4F,CC1=CC(=CC(=C1)C2=C3C=CC(=C4C5=C(C=C(S5)/C=C\6/C(=O)C7=CC(=CC(=C7)F)C(=O)/C6=C\C8=CC(=C(S8)C9=CC(=CC(=C9)C)C(C)(C)C(=O)OC)C(C)(C)C(=O)OC)SC4=C3S2)C(C)(C)C(=O)OC)C(C)(C)C(=O)OC,,0.88,21.68,63.86,12.18,12.183466239999998,0.0284584564860268,,,1:1.2,0.5% DIO,DIO,0.5%,ITO/PEDOT:PSS/PM6:SMAs/PDINN/Ag,,PDINN,,PEDOT:PSS,,,CB,chlorobenzene,90.0,-5.56,-3.65,,,,
69864,10.1039/d5sc04976h,10.1039/d5sc04976h,PM6,CBr2B,PM6,CBr2B,CC1=CC(=CC(=C1)C2=C3C=CC(=C4C5=C(C=C(S5)/C=C\6/C(=O)C7=CC(=CC(=C7)F)C(=O)/C6=C\C8=CC(=C(S8)C9=CC(=CC(=C9)C)C(C)(C)C(=O)OC)C(C)(C)C(=O)OC)SC4=C3S2)C(C)(C)C(=O)OC)C(C)(C)C(=O)OC,,0.892,24.88,74.82,16.57,16.604772671999996,0.2098531804465627,16.4,16.57,1:1.2,,,,,,,,,,,,,,-5.56,-3.65,,,,
69865,10.1039/d5sc04976h,10.1039/d5sc04976h,PM6,CBrB,PM6,CBrB,CC1=CC(=CC(=C1)C2=C3C=CC(=C4C5=C(C=C(S5)/C=C\6/C(=O)C7=CC(=CC(=C7)F)C(=O)/C6=C\C8=CC(=C(S8)C9=CC(=CC(=C9)C)C(C)(C)C(=O)OC)C(C)(C)C(=O)OC)SC4=C3S2)C(C)(C)C(=O)OC)C(C)(C)C(=O)OC,,0.901,25.78,74.72,17.28,17.355797216,0.4386412962962847,17.115,17.28,1:1.2,,,,inverted,,,,,,,o-xylene,,,-5.56,-3.65,,,,
69866,10.1039/d5sc04976h,10.1039/d5sc04976h,PM6,CBrB-Cl,PM6,CBrB-Cl,CC1=CC(=CC(=C1)C2=C3C=CC(=C4C5=C(C=C(S5)/C=C\6/C(=O)C7=CC(=CC(=C7)F)C(=O)/C6=C\C8=CC(=C(S8)C9=CC(=CC(=C9)C)C(C)(C)C(=O)OC)C(C)(C)C(=O)OC)SC4=C3S2)C(C)(C)C(=O)OC)C(C)(C)C(=O)OC,,0.897,26.39,74.93,17.69,17.737302219,0.2673952459016323,17.54,17.69,1:1.2,,,,inverted,,,,,,,o-xylene,,,-5.56,-3.65,,,,
69874,10.1039/d5sc06584d,10.1039/d5sc06584d,D18,L8-BO,D18,L8-BO,CCCCCCC(CCCC)CC1=CSC(C2=CC3=C(S2)C2=C(C=C(C4=CC(CC(CCCC)CCCCCC)=C(C5=CC6=C(C7=CC(F)=C(CC(CC)CCCC)S7)C7=C(C=CS7)C(C7=CC(F)=C(CC(CC)CCCC)S7)=C6S5)S4)S2)C2=NSN=C32)=C1,CCCCCCC(CCCC)CC1=C(/C=C2\C(=O)C3=CC(F)=C(F)C=C3C2=C(C#N)C#N)SC2=C1SC1C3=C(C4=C(C5=NSN=C35)C3=C(C5=C(S3)C(CC(CCCC)CCCCCC)=C(/C=C3\C(=O)C6=CC(F)=C(F)C=C6C3=C(C#N)C#N)S5)N4CC(CC)CCCC)N(CC(CC)CCCC)C21,0.925,26.55,77.62,19.24,19.062501750000003,0.9225480769230548,18.9,19.24,,,,,ITO/2PACz/active layer/PDINN/Ag,conventional,PDINN,,2PACz,,100.0,,,,-5.51,-2.77,,-5.68,-3.9,
69875,10.1039/d5sc06584d,10.1039/d5sc06584d,D18,L8-BO,D18,L8-BO,CCCCCCC(CCCC)CC1=CSC(C2=CC3=C(S2)C2=C(C=C(C4=CC(CC(CCCC)CCCCCC)=C(C5=CC6=C(C7=CC(F)=C(CC(CC)CCCC)S7)C7=C(C=CS7)C(C7=CC(F)=C(CC(CC)CCCC)S7)=C6S5)S4)S2)C2=NSN=C32)=C1,CCCCCCC(CCCC)CC1=C(/C=C2\C(=O)C3=CC(F)=C(F)C=C3C2=C(C#N)C#N)SC2=C1SC1C3=C(C4=C(C5=NSN=C35)C3=C(C5=C(S3)C(CC(CCCC)CCCCCC)=C(/C=C3\C(=O)C6=CC(F)=C(F)C=C6C3=C(C#N)C#N)S5)N4CC(CC)CCCC)N(CC(CC)CCCC)C21,0.925,26.95,77.46,19.48,19.30980975,0.8736665811088347,19.07,19.48,,0.005 wt% [2]OMe-Pyr-[8]CPP,[2]OMe-Pyr-[8]CPP,0.005 wt%,,OSC,,,,,,,,,-5.51,-2.77,,-5.68,-3.9,
69876,10.1039/d5sc06584d,10.1039/d5sc06584d,D18,L8-BO,D18,L8-BO,CCCCCCC(CCCC)CC1=CSC(C2=CC3=C(S2)C2=C(C=C(C4=CC(CC(CCCC)CCCCCC)=C(C5=CC6=C(C7=CC(F)=C(CC(CC)CCCC)S7)C7=C(C=CS7)C(C7=CC(F)=C(CC(CC)CCCC)S7)=C6S5)S4)S2)C2=NSN=C32)=C1,CCCCCCC(CCCC)CC1=C(/C=C2\C(=O)C3=CC(F)=C(F)C=C3C2=C(C#N)C#N)SC2=C1SC1C3=C(C4=C(C5=NSN=C35)C3=C(C5=C(S3)C(CC(CCCC)CCCCCC)=C(/C=C3\C(=O)C6=CC(F)=C(F)C=C6C3=C(C#N)C#N)S5)N4CC(CC)CCCC)N(CC(CC)CCCC)C21,0.925,26.93,78.48,19.73,19.549564200000003,0.9145250886974046,19.29,19.73,,0.01 wt% [2]OMe-Pyr-[8]CPP,[2]OMe-Pyr-[8]CPP,0.01 wt%,ITO/2PACz/active layer/PDINN/Ag,conventional,PDINN,,2PACz,,100.0,,,,-5.51,-2.77,,-5.68,-3.9,
69877,10.1039/d5sc06584d,10.1039/d5sc06584d,D18,L8-BO,D18,L8-BO,CCCCCCC(CCCC)CC1=CSC(C2=CC3=C(S2)C2=C(C=C(C4=CC(CC(CCCC)CCCCCC)=C(C5=CC6=C(C7=CC(F)=C(CC(CC)CCCC)S7)C7=C(C=CS7)C(C7=CC(F)=C(CC(CC)CCCC)S7)=C6S5)S4)S2)C2=NSN=C32)=C1,CCCCCCC(CCCC)CC1=C(/C=C2\C(=O)C3=CC(F)=C(F)C=C3C2=C(C#N)C#N)SC2=C1SC1C3=C(C4=C(C5=NSN=C35)C3=C(C5=C(S3)C(CC(CCCC)CCCCCC)=C(/C=C3\C(=O)C6=CC(F)=C(F)C=C6C3=C(C#N)C#N)S5)N4CC(CC)CCCC)N(CC(CC)CCCC)C21,0.925,26.64,72.6,17.61,17.890092000000003,1.5905281090289796,17.25,17.61,,0.05 wt% [2]OMe-Pyr-[8]CPP,[2]OMe-Pyr-[8]CPP,0.05 wt%,ITO/2PACz/active layer/PDINN/Ag,conventional,PDINN,,2PACz,,100.0,,,,-5.51,-2.77,,-5.68,-3.9,
69878,10.1039/d5sc06584d,10.1039/d5sc06584d,D18,L8-BO,D18,L8-BO,CCCCCCC(CCCC)CC1=CSC(C2=CC3=C(S2)C2=C(C=C(C4=CC(CC(CCCC)CCCCCC)=C(C5=CC6=C(C7=CC(F)=C(CC(CC)CCCC)S7)C7=C(C=CS7)C(C7=CC(F)=C(CC(CC)CCCC)S7)=C6S5)S4)S2)C2=NSN=C32)=C1,CCCCCCC(CCCC)CC1=C(/C=C2\C(=O)C3=CC(F)=C(F)C=C3C2=C(C#N)C#N)SC2=C1SC1C3=C(C4=C(C5=NSN=C35)C3=C(C5=C(S3)C(CC(CCCC)CCCCCC)=C(/C=C3\C(=O)C6=CC(F)=C(F)C=C6C3=C(C#N)C#N)S5)N4CC(CC)CCCC)N(CC(CC)CCCC)C21,0.927,26.59,79.32,19.72,19.551531276,0.8543038742393521,19.37,19.72,,0.005 wt% [4]OMe-Pyr-[8]CPP,[4]OMe-Pyr-[8]CPP,0.005 wt%,ITO/PEDOT:PSS/D18:L8-BO:[4]OMe-Pyr-[8]CPP/C60/BCP/Ag,OSC,C60/BCP,,PEDOT:PSS,,,,,,-5.51,-2.77,,-5.68,-3.9,
69879,10.1039/d5sc06584d,10.1039/d5sc06584d,D18,L8-BO,D18,L8-BO,CCCCCCC(CCCC)CC1=CSC(C2=CC3=C(S2)C2=C(C=C(C4=CC(CC(CCCC)CCCCCC)=C(C5=CC6=C(C7=CC(F)=C(CC(CC)CCCC)S7)C7=C(C=CS7)C(C7=CC(F)=C(CC(CC)CCCC)S7)=C6S5)S4)S2)C2=NSN=C32)=C1,CCCCCCC(CCCC)CC1=C(/C=C2\C(=O)C3=CC(F)=C(F)C=C3C2=C(C#N)C#N)SC2=C1SC1C3=C(C4=C(C5=NSN=C35)C3=C(C5=C(S3)C(CC(CCCC)CCCCCC)=C(/C=C3\C(=O)C6=CC(F)=C(F)C=C6C3=C(C#N)C#N)S5)N4CC(CC)CCCC)N(CC(CC)CCCC)C21,0.93,26.89,79.11,19.96,19.783591470000005,0.8838102705410633,19.72,19.96,,0.01 wt% [4]OMe-Pyr-[8]CPP,[4]OMe-Pyr-[8]CPP,0.01 wt%,ITO/PEDOT:PSS/D18:L8-BO:[4]OMe-Pyr-[8]CPP/C60/BCP/Ag,OSC,C60/BCP,,PEDOT:PSS,,,,,,-5.51,-2.77,,-5.68,-3.9,
69880,10.1039/d5sc06584d,10.1039/d5sc06584d,D18,L8-BO,D18,L8-BO,CCCCCCC(CCCC)CC1=CSC(C2=CC3=C(S2)C2=C(C=C(C4=CC(CC(CCCC)CCCCCC)=C(C5=CC6=C(C7=CC(F)=C(CC(CC)CCCC)S7)C7=C(C=CS7)C(C7=CC(F)=C(CC(CC)CCCC)S7)=C6S5)S4)S2)C2=NSN=C32)=C1,CCCCCCC(CCCC)CC1=C(/C=C2\C(=O)C3=CC(F)=C(F)C=C3C2=C(C#N)C#N)SC2=C1SC1C3=C(C4=C(C5=NSN=C35)C3=C(C5=C(S3)C(CC(CCCC)CCCCCC)=C(/C=C3\C(=O)C6=CC(F)=C(F)C=C6C3=C(C#N)C#N)S5)N4CC(CC)CCCC)N(CC(CC)CCCC)C21,0.921,26.84,72.82,17.97,18.000841848,0.1716296494157008,17.55,17.97,,0.05 wt% [4]OMe-Pyr-[8]CPP,[4]OMe-Pyr-[8]CPP,0.05 wt%,ITO/2PACz/active layer/PDINN/Ag,conventional,PDINN,,2PACz,,100.0,,,,-5.51,-2.77,,-5.68,-3.9,
69881,10.1039/d5se00278h,10.1039/d5se00278h,PM6,Y7,PM6,Y7,CC1=CC(=CC(=C1)C2=C3C=CC(=C4C5=C(C=C(S5)/C=C\6/C(=O)C7=CC(=CC(=C7)F)C(=O)/C6=C\C8=CC(=C(S8)C9=CC(=CC(=C9)C)C(C)(C)C(=O)OC)C(C)(C)C(=O)OC)SC4=C3S2)C(C)(C)C(=O)OC)C(C)(C)C(=O)OC,CCCCCCCCCCCc1c(/C=C2\C(=O)c3cc(Cl)c(Cl)cc3C2=C(C#N)C#N)sc2c1sc1c3c4nsnc4c4c5sc6c(CCCCCCCCCCC)c(/C=C7\C(=O)c8cc(Cl)c(Cl)cc8C7=C(C#N)C#N)sc6c5n(CC(CC)CCCC)c4c3n(CC(CC)CCCC)c21,0.84,22.23,60.5,11.54,11.297286,2.103240901213151,11.37,11.54,,,,,,,,,,,,,,,-5.56,-3.65,,-5.72,-4.16,
