Repository: JiYiqaq/PCE-KA-GNN

# Data directory

- `raw/Active_Database.csv` is the immutable source dataset bundled under CC BY 4.0. Do not overwrite it with processed data.
- `processed/` is created and populated by the training pipeline. Generated `.pt` and `.pth` caches are intentionally ignored by Git because they can exceed GitHub's normal single-file limit.

See `../DATA_LICENSE.md` for provenance, license and checksum information.

File: data/raw/Active_Database.csv (part 237 of 471)
id,doi,doi_norm,donor,acceptor,donor_canonical,acceptor_canonical,donor_smiles,acceptor_smiles,voc,jsc,ff,pce,pce_recomputed,pce_relative_error_percent,pce_avg,pce_best,d_a_ratio,additive,additive_canonical,additive_ratio,device_structure,device_type,etl,etl_canonical,htl,htl_canonical,active_layer_thickness,solvent,solvent_canonical,annealing_temp,homo_d,lumo_d,eg_d,homo_a,lumo_a,eg_a
69903,10.1039/d5se00768b,10.1039/d5se00768b,PTB7-Th,PC71BM,PTB7-Th,PC70BM,CCCCC(CC)COC(=O)c1sc2c(-c3cc4c(-c5ccc(CC(CC)CCCC)s5)c5sc(C)cc5c(-c5ccc(CC(CC)CCCC)s5)c4s3)sc(C)c2c1F,CCCCC(=O)OCC1(C2=CC=CC=C2)C3=CC=CC4=CC=CC5=CC=CC6=CC=C7C=CC=CC8=CC=CC1=C8C7=C6C5=C4C3,0.83,13.99,57.67,6.65,6.696467389999999,0.6987577443608771,6.16,6.65,,,,,,,,,,,102.0,,,,-5.21,-3.6,,-6.1,-3.9,
69904,10.1039/d5se00768b,10.1039/d5se00768b,PTB7-Th,PC71BM,PTB7-Th,PC70BM,CCCCC(CC)COC(=O)c1sc2c(-c3cc4c(-c5ccc(CC(CC)CCCC)s5)c5sc(C)cc5c(-c5ccc(CC(CC)CCCC)s5)c4s3)sc(C)c2c1F,CCCCC(=O)OCC1(C2=CC=CC=C2)C3=CC=CC4=CC=CC5=CC=CC6=CC=C7C=CC=CC8=CC=CC1=C8C7=C6C5=C4C3,0.83,13.3,64.82,7.11,7.155479799999999,0.6396596343178476,6.69,7.11,,,,,ITO/ZnO/PTB7-Th:PC71BM/MoOx/Ag,,ZnO,,MoOx,,93.0,o-dichlorobenzene,,,-5.21,-3.6,,-6.1,-3.9,
69909,10.1039/d5ta00178a,10.1039/d5ta00178a,PBDB-T,im-ITIC,PBDB-T,im-ITIC,CCCCC(CC)Cc1ccc(-c2c3cc(-c4ccc(-c5sc(-c6ccc(C)s6)c6c5C(=O)c5c(CC(CC)CCCC)sc(CC(CC)CCCC)c5C6=O)s4)sc3c(-c3ccc(CC(CC)CCCC)s3)c3cc(C)sc23)s1,,1.02,9.06,57.0,5.13,5.2674840000000005,2.680000000000012,4.88,5.13,,DIO,DIO,,,,,,,,,,,,-5.33,-3.48,,,,
69910,10.1039/d5ta00178a,10.1039/d5ta00178a,PBDB-T,im-ITIC,PBDB-T,im-ITIC,CCCCC(CC)Cc1ccc(-c2c3cc(-c4ccc(-c5sc(-c6ccc(C)s6)c6c5C(=O)c5c(CC(CC)CCCC)sc(CC(CC)CCCC)c5C6=O)s4)sc3c(-c3ccc(CC(CC)CCCC)s3)c3cc(C)sc23)s1,,0.95,8.1,49.0,3.74,3.77055,0.8168449197860805,3.62,3.74,,CN,CN,1 vol%,inverted,,ZnO,,MoO3,,,,,,-5.33,-3.48,,,,
69911,10.1039/d5ta00178a,10.1039/d5ta00178a,PBDB-T,im-ITIC,PBDB-T,im-ITIC,CCCCC(CC)Cc1ccc(-c2c3cc(-c4ccc(-c5sc(-c6ccc(C)s6)c6c5C(=O)c5c(CC(CC)CCCC)sc(CC(CC)CCCC)c5C6=O)s4)sc3c(-c3ccc(CC(CC)CCCC)s3)c3cc(C)sc23)s1,,0.95,7.81,45.0,3.25,3.338775,2.7315384615384497,3.18,3.25,,,,,inverted,,ZnO,,MoO3,,,,,,-5.33,-3.48,,,,
69912,10.1039/d5ta00178a,10.1039/d5ta00178a,PBDB-T,ITIC,PBDB-T,ITIC,CCCCC(CC)Cc1ccc(-c2c3cc(-c4ccc(-c5sc(-c6ccc(C)s6)c6c5C(=O)c5c(CC(CC)CCCC)sc(CC(CC)CCCC)c5C6=O)s4)sc3c(-c3ccc(CC(CC)CCCC)s3)c3cc(C)sc23)s1,CCCCCCc1ccc(C2(c3ccc(CCCCCC)cc3)c3cc4c(cc3-c3sc5cc(/C=C6\C(=O)c7ccccc7C6=C(C#N)C#N)sc5c32)C(c2ccc(CCCCCC)cc2)(c2ccc(CCCCCC)cc2)c2c-4sc3cc(/C=C4\C(=O)c5ccccc5C4=C(C#N)C#N)sc23)cc1,0.9,14.73,65.0,8.62,8.61705,0.0342227378190075,8.41,8.62,,DIO,DIO,0.5 vol%,inverted,,ZnO,,MoO3,,,,,,-5.33,-3.48,,-5.576,-3.916,
69913,10.1039/d5ta00204d,10.1039/d5ta00204d,PM6,BTP-eC9,PM6,BTP-eC9,CC1=CC(=CC(=C1)C2=C3C=CC(=C4C5=C(C=C(S5)/C=C\6/C(=O)C7=CC(=CC(=C7)F)C(=O)/C6=C\C8=CC(=C(S8)C9=CC(=CC(=C9)C)C(C)(C)C(=O)OC)C(C)(C)C(=O)OC)SC4=C3S2)C(C)(C)C(=O)OC)C(C)(C)C(=O)OC,CCCCCCCCCc1c(C=C2C(=O)c3cc(Cl)c(Cl)cc3C2=C(C#N)C#N)sc2c1sc1c3c4nsnc4c4c5sc6c(CCCCCCCCC)c(C=C7C(=O)c8cc(Cl)c(Cl)cc8C7=C(C#N)C#N)sc6c5n(CC(CCCC)CCCCCC)c4c3n(CC(CCCC)CCCCCC)c21,0.843,26.78,77.74,17.55,17.550224796,0.0012808888888757,17.38,17.55,,,,,,,,,,,,,,,-5.56,-3.65,,-5.68,-3.9,
69917,10.1039/d5ta00232j,10.1039/d5ta00232j,D18,eC9-4F,D18,eC9-4F,CCCCCCC(CCCC)CC1=CSC(C2=CC3=C(S2)C2=C(C=C(C4=CC(CC(CCCC)CCCCCC)=C(C5=CC6=C(C7=CC(F)=C(CC(CC)CCCC)S7)C7=C(C=CS7)C(C7=CC(F)=C(CC(CC)CCCC)S7)=C6S5)S4)S2)C2=NSN=C32)=C1,CCCCCCCCCc1c(/C=C2\C(=O)c3cc(F)c(F)cc3C2=C(C#N)C#N)sc2c1sc1c3c4nsnc4c4c5sc6c(CCCCCCCCC)c(/C=C7\C(=O)c8cc(F)c(F)cc8C7=C(C#N)C#N)sc6c5n(C[C@H](CCCC)CCCCCC)c4c3n(CC(CCCC)CCCCCC)c21,0.869,27.76,71.23,17.21,17.183126312000002,0.1561515862870334,,,,,,,,,,,,,,,,,-5.51,-2.77,,,,
69921,10.1039/d5ta00232j,10.1039/d5ta00232j,D18,L8-Bo,D18,L8-BO,CCCCCCC(CCCC)CC1=CSC(C2=CC3=C(S2)C2=C(C=C(C4=CC(CC(CCCC)CCCCCC)=C(C5=CC6=C(C7=CC(F)=C(CC(CC)CCCC)S7)C7=C(C=CS7)C(C7=CC(F)=C(CC(CC)CCCC)S7)=C6S5)S4)S2)C2=NSN=C32)=C1,CCCCCCC(CCCC)CC1=C(/C=C2\C(=O)C3=CC(F)=C(F)C=C3C2=C(C#N)C#N)SC2=C1SC1C3=C(C4=C(C5=NSN=C35)C3=C(C5=C(S3)C(CC(CCCC)CCCCCC)=C(/C=C3\C(=O)C6=CC(F)=C(F)C=C6C3=C(C#N)C#N)S5)N4CC(CC)CCCC)N(CC(CC)CCCC)C21,0.915,26.47,75.07,18.14,18.181991535,0.2314858599779356,,,,,,,conventional,,,,,,,,,,-5.51,-2.77,,-5.68,-3.9,
69923,10.1039/d5ta00384a,10.1039/d5ta00384a,PBQx-TF,A4T-16,PBQx-TF,A4T-16,CCCCCCC(CCCC)CC1=CSC(C2=CC3=C(S2)C2=C(C=C(C4=CC(CC(CCCC)CCCCCC)=C(C5=CC6=C(C7=CC(F)=C(CC(CC)CCCC)S7)C7=C(C=CS7)C(C7=CC(F)=C(CC(CC)CCCC)S7)=C6S5)S4)S2)[C@H]2N=CC=N[C@H]32)=C1,CCc1cc(CC)c(-c2cc(-c3cc(-c4c(CC)cc(CC)cc4CC)c(-c4sc(/C=C5\C(=O)c6cc(F)c(F)cc6C5=C(C#N)C#N)cc4CC)s3)sc2-c2sc(/C=C3\C(=O)c4cc(F)c(F)cc4C3=C(C#N)C#N)cc2CC)c(CC)c1,0.85,22.72,65.0,12.62,12.552799999999998,0.5324881141046077,12.5,12.62,,,,,,,,,,,,,,,-5.41,-2.82,,-5.67,-3.96,
69924,10.1039/d5ta00384a,10.1039/d5ta00384a,PBQx-TF,AC2,PBQx-TF,AC2,CCCCCCC(CCCC)CC1=CSC(C2=CC3=C(S2)C2=C(C=C(C4=CC(CC(CCCC)CCCCCC)=C(C5=CC6=C(C7=CC(F)=C(CC(CC)CCCC)S7)C7=C(C=CS7)C(C7=CC(F)=C(CC(CC)CCCC)S7)=C6S5)S4)S2)[C@H]2N=CC=N[C@H]32)=C1,,0.86,23.82,69.0,14.21,14.134788,0.5292892329345691,14.05,14.21,,,,,conventional,conventional,PFN-Br,,PEDOT:PSS,,,,,,-5.41,-2.82,,,,
69925,10.1039/d5ta00434a,10.1039/d5ta00434a,PM6,L8-BO,PM6,L8-BO,CC1=CC(=CC(=C1)C2=C3C=CC(=C4C5=C(C=C(S5)/C=C\6/C(=O)C7=CC(=CC(=C7)F)C(=O)/C6=C\C8=CC(=C(S8)C9=CC(=CC(=C9)C)C(C)(C)C(=O)OC)C(C)(C)C(=O)OC)SC4=C3S2)C(C)(C)C(=O)OC)C(C)(C)C(=O)OC,CCCCCCC(CCCC)CC1=C(/C=C2\C(=O)C3=CC(F)=C(F)C=C3C2=C(C#N)C#N)SC2=C1SC1C3=C(C4=C(C5=NSN=C35)C3=C(C5=C(S3)C(CC(CCCC)CCCCCC)=C(/C=C3\C(=O)C6=CC(F)=C(F)C=C6C3=C(C#N)C#N)S5)N4CC(CC)CCCC)N(CC(CC)CCCC)C21,0.867,25.52,77.01,17.2,17.039109384,0.9354105581395328,17.06,17.2,,,,,,,,,,,,Toluene,toluene,,-5.56,-3.65,,-5.68,-3.9,
69926,10.1039/d5ta00434a,10.1039/d5ta00434a,PM6,L8-BO,PM6,L8-BO,CC1=CC(=CC(=C1)C2=C3C=CC(=C4C5=C(C=C(S5)/C=C\6/C(=O)C7=CC(=CC(=C7)F)C(=O)/C6=C\C8=CC(=C(S8)C9=CC(=CC(=C9)C)C(C)(C)C(=O)OC)C(C)(C)C(=O)OC)SC4=C3S2)C(C)(C)C(=O)OC)C(C)(C)C(=O)OC,CCCCCCC(CCCC)CC1=C(/C=C2\C(=O)C3=CC(F)=C(F)C=C3C2=C(C#N)C#N)SC2=C1SC1C3=C(C4=C(C5=NSN=C35)C3=C(C5=C(S3)C(CC(CCCC)CCCCCC)=C(/C=C3\C(=O)C6=CC(F)=C(F)C=C6C3=C(C#N)C#N)S5)N4CC(CC)CCCC)N(CC(CC)CCCC)C21,0.858,23.49,73.34,16.23,14.781251628,8.926360887245846,15.28,16.23,,,,,,,,,,,,Toluene,toluene,,-5.56,-3.65,,-5.68,-3.9,
69927,10.1039/d5ta00434a,10.1039/d5ta00434a,PM6,L8-BO,PM6,L8-BO,CC1=CC(=CC(=C1)C2=C3C=CC(=C4C5=C(C=C(S5)/C=C\6/C(=O)C7=CC(=CC(=C7)F)C(=O)/C6=C\C8=CC(=C(S8)C9=CC(=CC(=C9)C)C(C)(C)C(=O)OC)C(C)(C)C(=O)OC)SC4=C3S2)C(C)(C)C(=O)OC)C(C)(C)C(=O)OC,CCCCCCC(CCCC)CC1=C(/C=C2\C(=O)C3=CC(F)=C(F)C=C3C2=C(C#N)C#N)SC2=C1SC1C3=C(C4=C(C5=NSN=C35)C3=C(C5=C(S3)C(CC(CCCC)CCCCCC)=C(/C=C3\C(=O)C6=CC(F)=C(F)C=C6C3=C(C#N)C#N)S5)N4CC(CC)CCCC)N(CC(CC)CCCC)C21,0.855,22.32,71.94,16.02,13.72874184,14.302485393258427,13.89,16.02,,,,,,,,,,,,Toluene,toluene,,-5.56,-3.65,,-5.68,-3.9,
69928,10.1039/d5ta00434a,10.1039/d5ta00434a,PM6,L8-BO,PM6,L8-BO,CC1=CC(=CC(=C1)C2=C3C=CC(=C4C5=C(C=C(S5)/C=C\6/C(=O)C7=CC(=CC(=C7)F)C(=O)/C6=C\C8=CC(=C(S8)C9=CC(=CC(=C9)C)C(C)(C)C(=O)OC)C(C)(C)C(=O)OC)SC4=C3S2)C(C)(C)C(=O)OC)C(C)(C)C(=O)OC,CCCCCCC(CCCC)CC1=C(/C=C2\C(=O)C3=CC(F)=C(F)C=C3C2=C(C#N)C#N)SC2=C1SC1C3=C(C4=C(C5=NSN=C35)C3=C(C5=C(S3)C(CC(CCCC)CCCCCC)=C(/C=C3\C(=O)C6=CC(F)=C(F)C=C6C3=C(C#N)C#N)S5)N4CC(CC)CCCC)N(CC(CC)CCCC)C21,0.862,25.23,77.25,16.98,16.800530849999998,1.0569443462897687,16.85,16.98,,,,,,,,,,,,TMB,TMB,,-5.56,-3.65,,-5.68,-3.9,
69929,10.1039/d5ta00434a,10.1039/d5ta00434a,PM6,L8-BO,PM6,L8-BO,CC1=CC(=CC(=C1)C2=C3C=CC(=C4C5=C(C=C(S5)/C=C\6/C(=O)C7=CC(=CC(=C7)F)C(=O)/C6=C\C8=CC(=C(S8)C9=CC(=CC(=C9)C)C(C)(C)C(=O)OC)C(C)(C)C(=O)OC)SC4=C3S2)C(C)(C)C(=O)OC)C(C)(C)C(=O)OC,CCCCCCC(CCCC)CC1=C(/C=C2\C(=O)C3=CC(F)=C(F)C=C3C2=C(C#N)C#N)SC2=C1SC1C3=C(C4=C(C5=NSN=C35)C3=C(C5=C(S3)C(CC(CCCC)CCCCCC)=C(/C=C3\C(=O)C6=CC(F)=C(F)C=C6C3=C(C#N)C#N)S5)N4CC(CC)CCCC)N(CC(CC)CCCC)C21,0.864,25.34,77.19,16.95,16.899793344,0.2962044601769929,16.78,16.95,,,,,,,,,,,,TMB,TMB,,-5.56,-3.65,,-5.68,-3.9,
69930,10.1039/d5ta00434a,10.1039/d5ta00434a,PM6,L8-BO,PM6,L8-BO,CC1=CC(=CC(=C1)C2=C3C=CC(=C4C5=C(C=C(S5)/C=C\6/C(=O)C7=CC(=CC(=C7)F)C(=O)/C6=C\C8=CC(=C(S8)C9=CC(=CC(=C9)C)C(C)(C)C(=O)OC)C(C)(C)C(=O)OC)SC4=C3S2)C(C)(C)C(=O)OC)C(C)(C)C(=O)OC,CCCCCCC(CCCC)CC1=C(/C=C2\C(=O)C3=CC(F)=C(F)C=C3C2=C(C#N)C#N)SC2=C1SC1C3=C(C4=C(C5=NSN=C35)C3=C(C5=C(S3)C(CC(CCCC)CCCCCC)=C(/C=C3\C(=O)C6=CC(F)=C(F)C=C6C3=C(C#N)C#N)S5)N4CC(CC)CCCC)N(CC(CC)CCCC)C21,0.865,25.32,77.32,16.91,16.934471759999997,0.144717681845046,16.72,16.91,,,,,,,,,,,,TMB,TMB,,-5.56,-3.65,,-5.68,-3.9,
69931,10.1039/d5ta00483g,10.1039/d5ta00483g,PM6,ADAD,PM6,ADAD,CC1=CC(=CC(=C1)C2=C3C=CC(=C4C5=C(C=C(S5)/C=C\6/C(=O)C7=CC(=CC(=C7)F)C(=O)/C6=C\C8=CC(=C(S8)C9=CC(=CC(=C9)C)C(C)(C)C(=O)OC)C(C)(C)C(=O)OC)SC4=C3S2)C(C)(C)C(=O)OC)C(C)(C)C(=O)OC,,0.904,11.27,47.8,4.87,4.869902239999999,0.0020073921971446,4.7,4.87,,,,,ITO/PEDOT:PSS/active layer/PDINN/Ag,conventional,PDINN,,PEDOT:PSS,,,,,,-5.56,-3.65,,,,
69932,10.1039/d5ta00483g,10.1039/d5ta00483g,PM6,BOAD,PM6,BOAD,CC1=CC(=CC(=C1)C2=C3C=CC(=C4C5=C(C=C(S5)/C=C\6/C(=O)C7=CC(=CC(=C7)F)C(=O)/C6=C\C8=CC(=C(S8)C9=CC(=CC(=C9)C)C(C)(C)C(=O)OC)C(C)(C)C(=O)OC)SC4=C3S2)C(C)(C)C(=O)OC)C(C)(C)C(=O)OC,,0.897,25.49,74.9,17.13,17.12553297,0.0260772329246976,16.6,17.13,,,,,ITO/PEDOT:PSS/Active layer/PDINN/Ag,conventional,PDINN,,PEDOT:PSS,,,,,,-5.56,-3.65,,,,
69933,10.1039/d5ta00483g,10.1039/d5ta00483g,PM6,Y6-BO,PM6,Y6-BO,CC1=CC(=CC(=C1)C2=C3C=CC(=C4C5=C(C=C(S5)/C=C\6/C(=O)C7=CC(=CC(=C7)F)C(=O)/C6=C\C8=CC(=C(S8)C9=CC(=CC(=C9)C)C(C)(C)C(=O)OC)C(C)(C)C(=O)OC)SC4=C3S2)C(C)(C)C(=O)OC)C(C)(C)C(=O)OC,CCCCCCCCCCCc1c(/C=C2\C(=O)c3cc(F)c(F)cc3C2=C(C#N)C#N)sc2c1sc1c3c4nsnc4c4c5sc6c(CCCCCCCCCCC)c(/C=C7\C(=O)c8cc(F)c(F)cc8C7=C(C#N)C#N)sc6c5n(CC(CCCC)CCCCCC)c4c3n(CC(CCCC)CCCCCC)c21,0.843,26.4,77.7,16.98,17.2922904,1.8391660777385064,16.91,16.98,,,,,ITO/PEDOT:PSS/Active layer/PDINN/Ag,conventional,PDINN,,PEDOT:PSS,,,,,,-5.56,-3.65,,-5.65,-4.1,
69934,10.1039/d5ta00588d,10.1039/d5ta00588d,PBQx-TF,PY1S1Se-C9,PBQx-TF,PY1S1Se-C9,CCCCCCC(CCCC)CC1=CSC(C2=CC3=C(S2)C2=C(C=C(C4=CC(CC(CCCC)CCCCCC)=C(C5=CC6=C(C7=CC(F)=C(CC(CC)CCCC)S7)C7=C(C=CS7)C(C7=CC(F)=C(CC(CC)CCCC)S7)=C6S5)S4)S2)[C@H]2N=CC=N[C@H]32)=C1,,0.912,18.69,70.1,11.95,11.94874128,0.0105332217573151,,,,,,,ITO/ZnO/PNDIT-F3N-Br/PBQx-TF:PY1S1Se-C9/MoO3/Ag,inverted all-polymer solar cell,ZnO/PNDIT-F3N-Br,,MoO3,,,,,,-5.41,-2.82,,,,
69935,10.1039/d5ta00588d,10.1039/d5ta00588d,PBQx-TF,PY1S1Se-C11,PBQx-TF,PY1S1Se-C11,CCCCCCC(CCCC)CC1=CSC(C2=CC3=C(S2)C2=C(C=C(C4=CC(CC(CCCC)CCCCCC)=C(C5=CC6=C(C7=CC(F)=C(CC(CC)CCCC)S7)C7=C(C=CS7)C(C7=CC(F)=C(CC(CC)CCCC)S7)=C6S5)S4)S2)[C@H]2N=CC=N[C@H]32)=C1,,0.916,19.73,72.5,13.06,13.102693000000002,0.3268989280245149,,,,,,,inverted,,ZnO/PNDIT-F3N-Br,,MoO3,,,,,,-5.41,-2.82,,,,
69936,10.1039/d5ta00588d,10.1039/d5ta00588d,PBQx-TF,PY1S1Se-BO,PBQx-TF,PY1S1Se-BO,CCCCCCC(CCCC)CC1=CSC(C2=CC3=C(S2)C2=C(C=C(C4=CC(CC(CCCC)CCCCCC)=C(C5=CC6=C(C7=CC(F)=C(CC(CC)CCCC)S7)C7=C(C=CS7)C(C7=CC(F)=C(CC(CC)CCCC)S7)=C6S5)S4)S2)[C@H]2N=CC=N[C@H]32)=C1,,0.925,21.2,73.0,14.31,14.3153,0.0370370370370376,,,,,,,inverted,,ZnO/PNDIT-F3N-Br,,MoO3,,,,,,-5.41,-2.82,,,,
69937,10.1039/d5ta00588d,10.1039/d5ta00588d,PBQx-TF,PY-IT,PBQx-TF,PY-IT,CCCCCCC(CCCC)CC1=CSC(C2=CC3=C(S2)C2=C(C=C(C4=CC(CC(CCCC)CCCCCC)=C(C5=CC6=C(C7=CC(F)=C(CC(CC)CCCC)S7)C7=C(C=CS7)C(C7=CC(F)=C(CC(CC)CCCC)S7)=C6S5)S4)S2)[C@H]2N=CC=N[C@H]32)=C1,CCCCCCCCCCCc1c(/C=C2\C(=O)c3ccccc3C2=C(C#N)C#N)sc2c1sc1c3c4nsnc4c4c5sc6c(CCCCCCCCCCC)c(/C=C7\C(=O)c8cc(-c9cccs9)ccc8C7=C(C#N)C#N)sc6c5n(CC(CCCCCCCC)CCCCCCCCCC)c4c3n(CC(CCCCCCCC)CCCCCCCCCC)c21,0.916,23.89,76.1,16.62,16.65314564,0.1994322503008468,,,,,,,inverted,,ZnO/PNDIT-F3N-Br,,MoO3,,,,,,-5.41,-2.82,,-5.68,-3.94,
69939,10.1039/d5ta00677e,10.1039/d5ta00677e,PM6,CH22,PM6,CH22,CC1=CC(=CC(=C1)C2=C3C=CC(=C4C5=C(C=C(S5)/C=C\6/C(=O)C7=CC(=CC(=C7)F)C(=O)/C6=C\C8=CC(=C(S8)C9=CC(=CC(=C9)C)C(C)(C)C(=O)OC)C(C)(C)C(=O)OC)SC4=C3S2)C(C)(C)C(=O)OC)C(C)(C)C(=O)OC,,0.887,26.69,79.67,18.84,18.861099701000004,0.1119941666666892,18.53,18.84,,,,,,,,,,,,,,,-5.56,-3.65,,,,
69940,10.1039/d5ta00677e,10.1039/d5ta00677e,PM6,CH28,PM6,CH28,CC1=CC(=CC(=C1)C2=C3C=CC(=C4C5=C(C=C(S5)/C=C\6/C(=O)C7=CC(=CC(=C7)F)C(=O)/C6=C\C8=CC(=C(S8)C9=CC(=CC(=C9)C)C(C)(C)C(=O)OC)C(C)(C)C(=O)OC)SC4=C3S2)C(C)(C)C(=O)OC)C(C)(C)C(=O)OC,,0.882,26.99,76.14,18.22,18.125264052,0.5199558068057096,17.95,18.22,,,,,ITO/2PACz/PM6:CH28/PNDIT-F3N/Ag,,PNDIT-F3N,,2PACz,,,,,,-5.56,-3.65,,,,
69941,10.1039/d5ta00677e,10.1039/d5ta00677e,PM6,CH29,PM6,CH29,CC1=CC(=CC(=C1)C2=C3C=CC(=C4C5=C(C=C(S5)/C=C\6/C(=O)C7=CC(=CC(=C7)F)C(=O)/C6=C\C8=CC(=C(S8)C9=CC(=CC(=C9)C)C(C)(C)C(=O)OC)C(C)(C)C(=O)OC)SC4=C3S2)C(C)(C)C(=O)OC)C(C)(C)C(=O)OC,,0.884,28.3,76.46,19.12,19.12815112,0.0426313807531239,18.96,19.12,,,,,ITO/2PACz/PM6:CH29/PNDIT-F3N/Ag,,PNDIT-F3N,,2PACz,,,,,,-5.56,-3.65,,,,
69942,10.1039/d5ta00713e,10.1039/d5ta00713e,PM6,BO-4Cl,PM6,BO-4Cl,CC1=CC(=CC(=C1)C2=C3C=CC(=C4C5=C(C=C(S5)/C=C\6/C(=O)C7=CC(=CC(=C7)F)C(=O)/C6=C\C8=CC(=C(S8)C9=CC(=CC(=C9)C)C(C)(C)C(=O)OC)C(C)(C)C(=O)OC)SC4=C3S2)C(C)(C)C(=O)OC)C(C)(C)C(=O)OC,CCCCCCCCCCCC1=C(/C=C2\C(=O)C3=CC(Cl)=C(Cl)C=C3C2=C(C#N)C#N)SC2=C1SC1=C2N(CC(CCCC)CCCCCC)C2=C1C1=NSN=C1C1=C2N(CC(CCCC)CCCCCC)C2=C1SC1=C2SC(/C=C2\C(=O)C3=CC(Cl)=C(Cl)C=C3C2=C(C#N)C#N)=C1CCCCCCCCCCC,0.858,26.2,76.4,17.4,17.1744144,1.296468965517234,17.2,17.4,,,,,,conventional,PDINN,,PEDOT:PSS,PEDOT:PSS,,,,150.0,-5.56,-3.65,,-5.68,-4.1,
69943,10.1039/d5ta00713e,10.1039/d5ta00713e,PM6,BO-4Cl,PM6,BO-4Cl,CC1=CC(=CC(=C1)C2=C3C=CC(=C4C5=C(C=C(S5)/C=C\6/C(=O)C7=CC(=CC(=C7)F)C(=O)/C6=C\C8=CC(=C(S8)C9=CC(=CC(=C9)C)C(C)(C)C(=O)OC)C(C)(C)C(=O)OC)SC4=C3S2)C(C)(C)C(=O)OC)C(C)(C)C(=O)OC,CCCCCCCCCCCC1=C(/C=C2\C(=O)C3=CC(Cl)=C(Cl)C=C3C2=C(C#N)C#N)SC2=C1SC1=C2N(CC(CCCC)CCCCCC)C2=C1C1=NSN=C1C1=C2N(CC(CCCC)CCCCCC)C2=C1SC1=C2SC(/C=C2\C(=O)C3=CC(Cl)=C(Cl)C=C3C2=C(C#N)C#N)=C1CCCCCCCCCCC,0.857,26.7,76.7,17.8,17.5504173,1.4021500000000071,17.5,17.8,,,,,,conventional,PDINN,,In situ self-assembled 2C2BA,2C2BA,,,,,-5.56,-3.65,,-5.68,-4.1,
69944,10.1039/d5ta00713e,10.1039/d5ta00713e,PM6,BTP-eC9,PM6,BTP-eC9,CC1=CC(=CC(=C1)C2=C3C=CC(=C4C5=C(C=C(S5)/C=C\6/C(=O)C7=CC(=CC(=C7)F)C(=O)/C6=C\C8=CC(=C(S8)C9=CC(=CC(=C9)C)C(C)(C)C(=O)OC)C(C)(C)C(=O)OC)SC4=C3S2)C(C)(C)C(=O)OC)C(C)(C)C(=O)OC,CCCCCCCCCc1c(C=C2C(=O)c3cc(Cl)c(Cl)cc3C2=C(C#N)C#N)sc2c1sc1c3c4nsnc4c4c5sc6c(CCCCCCCCC)c(C=C7C(=O)c8cc(Cl)c(Cl)cc8C7=C(C#N)C#N)sc6c5n(CC(CCCC)CCCCCC)c4c3n(CC(CCCC)CCCCCC)c21,0.856,26.3,77.5,17.9,17.44742,2.5283798882681428,17.5,17.9,,,,,,OPV,,,PEDOT:PSS,PEDOT:PSS,,,,,-5.56,-3.65,,-5.68,-3.9,
69945,10.1039/d5ta00713e,10.1039/d5ta00713e,PM6,BTP-eC9,PM6,BTP-eC9,CC1=CC(=CC(=C1)C2=C3C=CC(=C4C5=C(C=C(S5)/C=C\6/C(=O)C7=CC(=CC(=C7)F)C(=O)/C6=C\C8=CC(=C(S8)C9=CC(=CC(=C9)C)C(C)(C)C(=O)OC)C(C)(C)C(=O)OC)SC4=C3S2)C(C)(C)C(=O)OC)C(C)(C)C(=O)OC,CCCCCCCCCc1c(C=C2C(=O)c3cc(Cl)c(Cl)cc3C2=C(C#N)C#N)sc2c1sc1c3c4nsnc4c4c5sc6c(CCCCCCCCC)c(C=C7C(=O)c8cc(Cl)c(Cl)cc8C7=C(C#N)C#N)sc6c5n(CC(CCCC)CCCCCC)c4c3n(CC(CCCC)CCCCCC)c21,0.855,27.5,75.4,18.1,17.728425,2.052900552486188,17.7,18.1,,,,,,OPV,PDINN,,In situ self-assembled 2C2BA,2C2BA,,,,,-5.56,-3.65,,-5.68,-3.9,
69946,10.1039/d5ta00713e,10.1039/d5ta00713e,PM6,BTP-eC9,PM6,BTP-eC9,CC1=CC(=CC(=C1)C2=C3C=CC(=C4C5=C(C=C(S5)/C=C\6/C(=O)C7=CC(=CC(=C7)F)C(=O)/C6=C\C8=CC(=C(S8)C9=CC(=CC(=C9)C)C(C)(C)C(=O)OC)C(C)(C)C(=O)OC)SC4=C3S2)C(C)(C)C(=O)OC)C(C)(C)C(=O)OC,CCCCCCCCCc1c(C=C2C(=O)c3cc(Cl)c(Cl)cc3C2=C(C#N)C#N)sc2c1sc1c3c4nsnc4c4c5sc6c(CCCCCCCCC)c(C=C7C(=O)c8cc(Cl)c(Cl)cc8C7=C(C#N)C#N)sc6c5n(CC(CCCC)CCCCCC)c4c3n(CC(CCCC)CCCCCC)c21,0.843,26.2,74.1,16.6,16.366170599999997,1.4086108433735225,16.4,16.6,,,,,,conventional,PDINN,,PEDOT:PSS,PEDOT:PSS,,,,150.0,-5.56,-3.65,,-5.68,-3.9,
69947,10.1039/d5ta00713e,10.1039/d5ta00713e,PM6,BTP-eC9,PM6,BTP-eC9,CC1=CC(=CC(=C1)C2=C3C=CC(=C4C5=C(C=C(S5)/C=C\6/C(=O)C7=CC(=CC(=C7)F)C(=O)/C6=C\C8=CC(=C(S8)C9=CC(=CC(=C9)C)C(C)(C)C(=O)OC)C(C)(C)C(=O)OC)SC4=C3S2)C(C)(C)C(=O)OC)C(C)(C)C(=O)OC,CCCCCCCCCc1c(C=C2C(=O)c3cc(Cl)c(Cl)cc3C2=C(C#N)C#N)sc2c1sc1c3c4nsnc4c4c5sc6c(CCCCCCCCC)c(C=C7C(=O)c8cc(Cl)c(Cl)cc8C7=C(C#N)C#N)sc6c5n(CC(CCCC)CCCCCC)c4c3n(CC(CCCC)CCCCCC)c21,0.842,27.4,71.7,16.7,16.5417636,0.9475233532934122,16.5,16.7,,,,,ITO/2C2BA:PM6:BTP-eC9/PDINN/Ag,,PDINN,,In situ self-assembled 2C2BA,2C2BA,,,,,-5.56,-3.65,,-5.68,-3.9,
69959,10.1039/d5ta01529d,10.1039/d5ta01529d,PM6,acceptor 1,PM6,acceptor 1,CC1=CC(=CC(=C1)C2=C3C=CC(=C4C5=C(C=C(S5)/C=C\6/C(=O)C7=CC(=CC(=C7)F)C(=O)/C6=C\C8=CC(=C(S8)C9=CC(=CC(=C9)C)C(C)(C)C(=O)OC)C(C)(C)C(=O)OC)SC4=C3S2)C(C)(C)C(=O)OC)C(C)(C)C(=O)OC,,0.78,21.86,75.73,12.91,12.91257084,0.0199135553834285,,,,,,,,,,,,,,,,,-5.56,-3.65,,,,
69960,10.1039/d5ta01529d,10.1039/d5ta01529d,PM6,acceptor 2,PM6,acceptor 2,CC1=CC(=CC(=C1)C2=C3C=CC(=C4C5=C(C=C(S5)/C=C\6/C(=O)C7=CC(=CC(=C7)F)C(=O)/C6=C\C8=CC(=C(S8)C9=CC(=CC(=C9)C)C(C)(C)C(=O)OC)C(C)(C)C(=O)OC)SC4=C3S2)C(C)(C)C(=O)OC)C(C)(C)C(=O)OC,,0.84,21.82,74.32,13.6,13.62196416,0.161501176470585,,,,,,,ITO/PEDOT:PSS/PM6:acceptor/PDINN/Ag,,PDINN,,PEDOT:PSS,,,,,,-5.56,-3.65,,,,
69961,10.1039/d5ta01529d,10.1039/d5ta01529d,PM6,acceptor 3,PM6,acceptor 3,CC1=CC(=CC(=C1)C2=C3C=CC(=C4C5=C(C=C(S5)/C=C\6/C(=O)C7=CC(=CC(=C7)F)C(=O)/C6=C\C8=CC(=C(S8)C9=CC(=CC(=C9)C)C(C)(C)C(=O)OC)C(C)(C)C(=O)OC)SC4=C3S2)C(C)(C)C(=O)OC)C(C)(C)C(=O)OC,,0.91,23.94,69.61,15.15,15.164816940000003,0.0978015841584348,,,,,,,ITO/PEDOT:PSS/PM6:acceptor/PDINN/Ag,,PDINN,,PEDOT:PSS,,,,,,-5.56,-3.65,,,,
69962,10.1039/d5ta02247a,10.1039/d5ta02247a,PM6,PJ1-γ,PM6,PJ1-γ,CC1=CC(=CC(=C1)C2=C3C=CC(=C4C5=C(C=C(S5)/C=C\6/C(=O)C7=CC(=CC(=C7)F)C(=O)/C6=C\C8=CC(=C(S8)C9=CC(=CC(=C9)C)C(C)(C)C(=O)OC)C(C)(C)C(=O)OC)SC4=C3S2)C(C)(C)C(=O)OC)C(C)(C)C(=O)OC,CCCCCCCCCCCc1c(/C=C2\C(=O)c3cc(C(C)(C)C)ccc3C2=C(C#N)C#N)sc2c1sc1c3c4nsnc4c4c5sc6c(CCCCCCCCCCC)c(/C=C7\C(=O)c8ccc(C(C)(C)C)cc8C7=C(C#N)C#N)sc6c5n(C[C@H](CCCC)CCCCCC)c4c3n(CC(CCCC)CCCCCC)c21,0.9382,25.93,75.23,18.3,18.3015978098,0.008731201092895,18.3,18.3,,,,,ITO/PEDOT:PSS/PM6/PJ1-γ/PNDIT-F3N/Ag,all-polymer organic solar cell,PNDIT-F3N,,PEDOT:PSS,,100.0,toluene,,,-5.56,-3.65,,,,
69963,10.1039/d5ta02247a,10.1039/d5ta02247a,PM6,PJ1-γ,PM6,PJ1-γ,CC1=CC(=CC(=C1)C2=C3C=CC(=C4C5=C(C=C(S5)/C=C\6/C(=O)C7=CC(=CC(=C7)F)C(=O)/C6=C\C8=CC(=C(S8)C9=CC(=CC(=C9)C)C(C)(C)C(=O)OC)C(C)(C)C(=O)OC)SC4=C3S2)C(C)(C)C(=O)OC)C(C)(C)C(=O)OC,CCCCCCCCCCCc1c(/C=C2\C(=O)c3cc(C(C)(C)C)ccc3C2=C(C#N)C#N)sc2c1sc1c3c4nsnc4c4c5sc6c(CCCCCCCCCCC)c(/C=C7\C(=O)c8ccc(C(C)(C)C)cc8C7=C(C#N)C#N)sc6c5n(C[C@H](CCCC)CCCCCC)c4c3n(CC(CCCC)CCCCCC)c21,0.9379,24.857,73.86,17.2,17.21926268958,0.1119923812790678,17.2,17.2,,,,,ITO/PEDOT:PSS/PM6/PJ1-γ/PNDIT-F3N/Ag,all-polymer organic solar cell,PNDIT-F3N,,PEDOT:PSS,,200.0,toluene,,,-5.56,-3.65,,,,
69964,10.1039/d5ta02247a,10.1039/d5ta02247a,PM6,PJ1-γ,PM6,PJ1-γ,CC1=CC(=CC(=C1)C2=C3C=CC(=C4C5=C(C=C(S5)/C=C\6/C(=O)C7=CC(=CC(=C7)F)C(=O)/C6=C\C8=CC(=C(S8)C9=CC(=CC(=C9)C)C(C)(C)C(=O)OC)C(C)(C)C(=O)OC)SC4=C3S2)C(C)(C)C(=O)OC)C(C)(C)C(=O)OC,CCCCCCCCCCCc1c(/C=C2\C(=O)c3cc(C(C)(C)C)ccc3C2=C(C#N)C#N)sc2c1sc1c3c4nsnc4c4c5sc6c(CCCCCCCCCCC)c(/C=C7\C(=O)c8ccc(C(C)(C)C)cc8C7=C(C#N)C#N)sc6c5n(C[C@H](CCCC)CCCCCC)c4c3n(CC(CCCC)CCCCCC)c21,0.9366,23.312,73.52,16.1,16.05237091584,0.2958328208695679,16.1,16.1,,,,,ITO/PEDOT:PSS/PM6/PJ1-γ/PNDIT-F3N/Ag,all-polymer organic solar cell,PNDIT-F3N,,PEDOT:PSS,,300.0,toluene,,,-5.56,-3.65,,,,
69965,10.1039/d5ta02405f,10.1039/d5ta02405f,PM6,IP,PM6,IP,CC1=CC(=CC(=C1)C2=C3C=CC(=C4C5=C(C=C(S5)/C=C\6/C(=O)C7=CC(=CC(=C7)F)C(=O)/C6=C\C8=CC(=C(S8)C9=CC(=CC(=C9)C)C(C)(C)C(=O)OC)C(C)(C)C(=O)OC)SC4=C3S2)C(C)(C)C(=O)OC)C(C)(C)C(=O)OC,,0.89,21.84,54.8,10.61,10.6518048,0.3940131950989756,10.08,10.61,,,,,ITO/ZnO/PM6:NFAs/MoO3/Ag,inverted,ZnO,ZnO,MoO3,MoO3,,,,,-5.56,-3.65,,,,
69966,10.1039/d5ta02405f,10.1039/d5ta02405f,PM6,IPF,PM6,IPF,CC1=CC(=CC(=C1)C2=C3C=CC(=C4C5=C(C=C(S5)/C=C\6/C(=O)C7=CC(=CC(=C7)F)C(=O)/C6=C\C8=CC(=C(S8)C9=CC(=CC(=C9)C)C(C)(C)C(=O)OC)C(C)(C)C(=O)OC)SC4=C3S2)C(C)(C)C(=O)OC)C(C)(C)C(=O)OC,,0.91,25.4,62.4,14.4,14.423136,0.1606666666666608,13.81,14.4,,,,,ITO/ZnO/PM6:NFAs/MoO3/Ag,inverted,ZnO,ZnO,MoO3,MoO3,,,,,-5.56,-3.65,,,,
69967,10.1039/d5ta02506k,10.1039/d5ta02506k,PM6,PY-IT,PM6,PY-IT,CC1=CC(=CC(=C1)C2=C3C=CC(=C4C5=C(C=C(S5)/C=C\6/C(=O)C7=CC(=CC(=C7)F)C(=O)/C6=C\C8=CC(=C(S8)C9=CC(=CC(=C9)C)C(C)(C)C(=O)OC)C(C)(C)C(=O)OC)SC4=C3S2)C(C)(C)C(=O)OC)C(C)(C)C(=O)OC,CCCCCCCCCCCc1c(/C=C2\C(=O)c3ccccc3C2=C(C#N)C#N)sc2c1sc1c3c4nsnc4c4c5sc6c(CCCCCCCCCCC)c(/C=C7\C(=O)c8cc(-c9cccs9)ccc8C7=C(C#N)C#N)sc6c5n(CC(CCCCCCCC)CCCCCCCCCC)c4c3n(CC(CCCCCCCC)CCCCCCCCCC)c21,0.94,23.71,72.98,16.26,16.26534452,0.032869126691253,16.18,16.26,,,,,,,,,,,,,,,-5.56,-3.65,,-5.68,-3.94,
69968,10.1039/d5ta02506k,10.1039/d5ta02506k,PM6,DSi10,PM6,DSi10,CC1=CC(=CC(=C1)C2=C3C=CC(=C4C5=C(C=C(S5)/C=C\6/C(=O)C7=CC(=CC(=C7)F)C(=O)/C6=C\C8=CC(=C(S8)C9=CC(=CC(=C9)C)C(C)(C)C(=O)OC)C(C)(C)C(=O)OC)SC4=C3S2)C(C)(C)C(=O)OC)C(C)(C)C(=O)OC,,0.94,25.23,73.45,17.37,17.419548900000002,0.2852556131260871,17.14,17.37,1:1,,,,ITO/PEDOT:PSS/active layer/PNDIT-F3N/Ag,,PNDIT-F3N,,PEDOT:PSS,,,o-xylene,,,-5.56,-3.65,,,,
69983,10.1039/d5ta02847g,10.1039/d5ta02847g,PBDB-T,BTA-IC-4F,PBDB-T,BTA-IC-4F,CCCCC(CC)Cc1ccc(-c2c3cc(-c4ccc(-c5sc(-c6ccc(C)s6)c6c5C(=O)c5c(CC(CC)CCCC)sc(CC(CC)CCCC)c5C6=O)s4)sc3c(-c3ccc(CC(CC)CCCC)s3)c3cc(C)sc23)s1,,0.747,10.95,43.85,3.59,3.5867765249999994,0.0897903899721565,3.49,3.59,,,,,,,,,,,,,,,-5.33,-3.48,,,,
69984,10.1039/d5ta02847g,10.1039/d5ta02847g,PBDB-T,CTA-IC-4F,PBDB-T,CTA-IC-4F,CCCCC(CC)Cc1ccc(-c2c3cc(-c4ccc(-c5sc(-c6ccc(C)s6)c6c5C(=O)c5c(CC(CC)CCCC)sc(CC(CC)CCCC)c5C6=O)s4)sc3c(-c3ccc(CC(CC)CCCC)s3)c3cc(C)sc23)s1,,0.834,15.01,60.05,7.52,7.517263169999999,0.0363940159574574,7.42,7.52,,,,,ITO/PEDOT:PSS/active layer/PNDIT-F3N/Ag,,PNDIT-F3N,,PEDOT:PSS,,,,,,-5.33,-3.48,,,,
69985,10.1039/d5ta02847g,10.1039/d5ta02847g,PBDB-T,CTA-IC-4Cl,PBDB-T,CTA-IC-4Cl,CCCCC(CC)Cc1ccc(-c2c3cc(-c4ccc(-c5sc(-c6ccc(C)s6)c6c5C(=O)c5c(CC(CC)CCCC)sc(CC(CC)CCCC)c5C6=O)s4)sc3c(-c3ccc(CC(CC)CCCC)s3)c3cc(C)sc23)s1,,0.814,18.8,65.63,10.04,10.04349016,0.0347625498007981,9.96,10.04,,,,,ITO/PEDOT:PSS/active layer/PNDIT-F3N/Ag,,PNDIT-F3N,,PEDOT:PSS,,,,,,-5.33,-3.48,,,,
69986,10.1039/d5ta03049h,10.1039/d5ta03049h,PM6,BTP-4Cl,PM6,BTP-4Cl,CC1=CC(=CC(=C1)C2=C3C=CC(=C4C5=C(C=C(S5)/C=C\6/C(=O)C7=CC(=CC(=C7)F)C(=O)/C6=C\C8=CC(=C(S8)C9=CC(=CC(=C9)C)C(C)(C)C(=O)OC)C(C)(C)C(=O)OC)SC4=C3S2)C(C)(C)C(=O)OC)C(C)(C)C(=O)OC,CCCCCCCCCc1c(/C=C2\C(=O)c3cc(Cl)c(Cl)cc3C2=C(C#N)C#N)sc2c1sc1c3c4nsnc4c4c5sc6c(CCC)c(/C=C7\C(=O)c8cc(Cl)c(Cl)cc8C7=C(C#N)C#N)sc6c5n(CC(CCCC)CCCCCC)c4c3n(CC(CCCC)CCCCCC)c21,0.852,26.74,72.44,16.51,16.503628512,0.0385916898849349,,,1:1.2,,,,,,,,,,,,,,-5.56,-3.65,,-5.66,-4.14,
69991,10.1039/d5ta03203b,10.1039/d5ta03203b,PM6,P-phCN,PM6,P-phCN,CC1=CC(=CC(=C1)C2=C3C=CC(=C4C5=C(C=C(S5)/C=C\6/C(=O)C7=CC(=CC(=C7)F)C(=O)/C6=C\C8=CC(=C(S8)C9=CC(=CC(=C9)C)C(C)(C)C(=O)OC)C(C)(C)C(=O)OC)SC4=C3S2)C(C)(C)C(=O)OC)C(C)(C)C(=O)OC,,0.946,24.47,73.87,17.1,17.099885594,0.0006690409356816,16.99,17.1,,,,,,,,,,,,,,,-5.56,-3.65,,,,
69992,10.1039/d5ta03203b,10.1039/d5ta03203b,PM6,P-BphCN,PM6,P-BphCN,CC1=CC(=CC(=C1)C2=C3C=CC(=C4C5=C(C=C(S5)/C=C\6/C(=O)C7=CC(=CC(=C7)F)C(=O)/C6=C\C8=CC(=C(S8)C9=CC(=CC(=C9)C)C(C)(C)C(=O)OC)C(C)(C)C(=O)OC)SC4=C3S2)C(C)(C)C(=O)OC)C(C)(C)C(=O)OC,,0.906,22.65,70.42,14.45,14.45081778,0.0056593771626435,14.26,14.45,,,,,conventional,,PNDIT-F3N,,PEDOT:PSS,,,,,,-5.56,-3.65,,,,
69993,10.1039/d5ta03360h,10.1039/d5ta03360h,PM6,L8-BO,PM6,L8-BO,CC1=CC(=CC(=C1)C2=C3C=CC(=C4C5=C(C=C(S5)/C=C\6/C(=O)C7=CC(=CC(=C7)F)C(=O)/C6=C\C8=CC(=C(S8)C9=CC(=CC(=C9)C)C(C)(C)C(=O)OC)C(C)(C)C(=O)OC)SC4=C3S2)C(C)(C)C(=O)OC)C(C)(C)C(=O)OC,CCCCCCC(CCCC)CC1=C(/C=C2\C(=O)C3=CC(F)=C(F)C=C3C2=C(C#N)C#N)SC2=C1SC1C3=C(C4=C(C5=NSN=C35)C3=C(C5=C(S3)C(CC(CCCC)CCCCCC)=C(/C=C3\C(=O)C6=CC(F)=C(F)C=C6C3=C(C#N)C#N)S5)N4CC(CC)CCCC)N(CC(CC)CCCC)C21,0.68,24.12,62.62,10.31,10.27068192,0.3813586808923302,7.56,10.31,,,,,,p-i-n conventional,ZnO nanoparticles,,No HEL (ITO only),,,,,,-5.56,-3.65,,-5.68,-3.9,
69994,10.1039/d5ta03360h,10.1039/d5ta03360h,PM6,L8-BO,PM6,L8-BO,CC1=CC(=CC(=C1)C2=C3C=CC(=C4C5=C(C=C(S5)/C=C\6/C(=O)C7=CC(=CC(=C7)F)C(=O)/C6=C\C8=CC(=C(S8)C9=CC(=CC(=C9)C)C(C)(C)C(=O)OC)C(C)(C)C(=O)OC)SC4=C3S2)C(C)(C)C(=O)OC)C(C)(C)C(=O)OC,CCCCCCC(CCCC)CC1=C(/C=C2\C(=O)C3=CC(F)=C(F)C=C3C2=C(C#N)C#N)SC2=C1SC1C3=C(C4=C(C5=NSN=C35)C3=C(C5=C(S3)C(CC(CCCC)CCCCCC)=C(/C=C3\C(=O)C6=CC(F)=C(F)C=C6C3=C(C#N)C#N)S5)N4CC(CC)CCCC)N(CC(CC)CCCC)C21,0.9,26.16,73.57,17.26,17.3213208,0.3552769409038075,16.79,17.26,,,,,ITO/2PACz/PM6:L8-BO/ZnO/Ag,p-i-n conventional,ZnO nanoparticles,,2PACz,2PACz,,,,,-5.56,-3.65,,-5.68,-3.9,
69995,10.1039/d5ta03360h,10.1039/d5ta03360h,PM6,L8-BO,PM6,L8-BO,CC1=CC(=CC(=C1)C2=C3C=CC(=C4C5=C(C=C(S5)/C=C\6/C(=O)C7=CC(=CC(=C7)F)C(=O)/C6=C\C8=CC(=C(S8)C9=CC(=CC(=C9)C)C(C)(C)C(=O)OC)C(C)(C)C(=O)OC)SC4=C3S2)C(C)(C)C(=O)OC)C(C)(C)C(=O)OC,CCCCCCC(CCCC)CC1=C(/C=C2\C(=O)C3=CC(F)=C(F)C=C3C2=C(C#N)C#N)SC2=C1SC1C3=C(C4=C(C5=NSN=C35)C3=C(C5=C(S3)C(CC(CCCC)CCCCCC)=C(/C=C3\C(=O)C6=CC(F)=C(F)C=C6C3=C(C#N)C#N)S5)N4CC(CC)CCCC)N(CC(CC)CCCC)C21,0.9,26.07,73.64,17.27,17.278153200000002,0.0472101910828165,16.98,17.27,,,,,conventional,p-i-n conventional,ZnO nanoparticles,,s-MoOx,MoO3,,,,,-5.56,-3.65,,-5.68,-3.9,
69996,10.1039/d5ta03440j,10.1039/d5ta03440j,PTQ10,PY-IT,PTQ10,PY-IT,CCCCCCCCC(CCCCCC)COc1cnc2c(C)c(F)c(F)c(-c3ccc(C)s3)c2n1,CCCCCCCCCCCc1c(/C=C2\C(=O)c3ccccc3C2=C(C#N)C#N)sc2c1sc1c3c4nsnc4c4c5sc6c(CCCCCCCCCCC)c(/C=C7\C(=O)c8cc(-c9cccs9)ccc8C7=C(C#N)C#N)sc6c5n(CC(CCCCCCCC)CCCCCCCCCC)c4c3n(CC(CCCCCCCC)CCCCCCCCCC)c21,0.96,22.12,65.15,13.83,13.8347328,0.0342212581344981,13.27,13.83,,,,,,all-polymer solar cell,PDINN,,PEDOT:PSS,,,,,,-5.54,-2.92,,-5.68,-3.94,
69997,10.1039/d5ta03440j,10.1039/d5ta03440j,PTQ10,PY-IT,PTQ10,PY-IT,CCCCCCCCC(CCCCCC)COc1cnc2c(C)c(F)c(F)c(-c3ccc(C)s3)c2n1,CCCCCCCCCCCc1c(/C=C2\C(=O)c3ccccc3C2=C(C#N)C#N)sc2c1sc1c3c4nsnc4c4c5sc6c(CCCCCCCCCCC)c(/C=C7\C(=O)c8cc(-c9cccs9)ccc8C7=C(C#N)C#N)sc6c5n(CC(CCCCCCCC)CCCCCCCCCC)c4c3n(CC(CCCCCCCC)CCCCCCCCCC)c21,0.96,20.72,63.28,12.59,12.587151359999998,0.0226262112788055,12.41,12.59,,,,,conventional,all-polymer solar cell,PDINN,,PEDOT:PSS,,,,,80.0,-5.54,-2.92,,-5.68,-3.94,
69998,10.1039/d5ta03440j,10.1039/d5ta03440j,PTVT-T,PY-IT,PTVT-T,PY-IT,CCCCCCC(CCCC)COC(=O)c1ccsc1/C=C/c1sc(-c2cccs2)cc1C(=O)OCC(CCCC)CCCCCC,CCCCCCCCCCCc1c(/C=C2\C(=O)c3ccccc3C2=C(C#N)C#N)sc2c1sc1c3c4nsnc4c4c5sc6c(CCCCCCCCCCC)c(/C=C7\C(=O)c8cc(-c9cccs9)ccc8C7=C(C#N)C#N)sc6c5n(CC(CCCCCCCC)CCCCCCCCCC)c4c3n(CC(CCCCCCCC)CCCCCCCCCC)c21,0.86,23.96,74.45,15.34,15.3408692,0.0056662320730139,15.2,15.34,,,,,conventional,all-polymer solar cell,PDINN,,PEDOT:PSS,,,,,,,,,-5.68,-3.94,
69999,10.1039/d5ta03440j,10.1039/d5ta03440j,PTVT-T,PY-IT,PTVT-T,PY-IT,CCCCCCC(CCCC)COC(=O)c1ccsc1/C=C/c1sc(-c2cccs2)cc1C(=O)OCC(CCCC)CCCCCC,CCCCCCCCCCCc1c(/C=C2\C(=O)c3ccccc3C2=C(C#N)C#N)sc2c1sc1c3c4nsnc4c4c5sc6c(CCCCCCCCCCC)c(/C=C7\C(=O)c8cc(-c9cccs9)ccc8C7=C(C#N)C#N)sc6c5n(CC(CCCCCCCC)CCCCCCCCCC)c4c3n(CC(CCCCCCCC)CCCCCCCCCC)c21,0.85,23.09,71.87,14.11,14.10556555,0.0314277108433591,13.94,14.11,,,,,conventional,all-polymer solar cell,PDINN,,PEDOT:PSS,,,,,80.0,,,,-5.68,-3.94,
70000,10.1039/d5ta03440j,10.1039/d5ta03440j,PM6,PY-IT,PM6,PY-IT,CC1=CC(=CC(=C1)C2=C3C=CC(=C4C5=C(C=C(S5)/C=C\6/C(=O)C7=CC(=CC(=C7)F)C(=O)/C6=C\C8=CC(=C(S8)C9=CC(=CC(=C9)C)C(C)(C)C(=O)OC)C(C)(C)C(=O)OC)SC4=C3S2)C(C)(C)C(=O)OC)C(C)(C)C(=O)OC,CCCCCCCCCCCc1c(/C=C2\C(=O)c3ccccc3C2=C(C#N)C#N)sc2c1sc1c3c4nsnc4c4c5sc6c(CCCCCCCCCCC)c(/C=C7\C(=O)c8cc(-c9cccs9)ccc8C7=C(C#N)C#N)sc6c5n(CC(CCCCCCCC)CCCCCCCCCC)c4c3n(CC(CCCCCCCC)CCCCCCCCCC)c21,0.93,25.04,70.81,16.49,16.48966632,0.0020235294117472,16.25,16.49,,,,,conventional,all-polymer solar cell,PDINN,,PEDOT:PSS,,,,,,-5.56,-3.65,,-5.68,-3.94,
70001,10.1039/d5ta03440j,10.1039/d5ta03440j,PM6,PY-IT,PM6,PY-IT,CC1=CC(=CC(=C1)C2=C3C=CC(=C4C5=C(C=C(S5)/C=C\6/C(=O)C7=CC(=CC(=C7)F)C(=O)/C6=C\C8=CC(=C(S8)C9=CC(=CC(=C9)C)C(C)(C)C(=O)OC)C(C)(C)C(=O)OC)SC4=C3S2)C(C)(C)C(=O)OC)C(C)(C)C(=O)OC,CCCCCCCCCCCc1c(/C=C2\C(=O)c3ccccc3C2=C(C#N)C#N)sc2c1sc1c3c4nsnc4c4c5sc6c(CCCCCCCCCCC)c(/C=C7\C(=O)c8cc(-c9cccs9)ccc8C7=C(C#N)C#N)sc6c5n(CC(CCCCCCCC)CCCCCCCCCC)c4c3n(CC(CCCCCCCC)CCCCCCCCCC)c21,0.93,23.6,67.56,14.83,14.828068800000004,0.0130222521914769,14.7,14.83,,,,,conventional,all-polymer solar cell,PDINN,,PEDOT:PSS,,,,,80.0,-5.56,-3.65,,-5.68,-3.94,
70002,10.1039/d5ta03440j,10.1039/d5ta03440j,D18,PY-IT,D18,PY-IT,CCCCCCC(CCCC)CC1=CSC(C2=CC3=C(S2)C2=C(C=C(C4=CC(CC(CCCC)CCCCCC)=C(C5=CC6=C(C7=CC(F)=C(CC(CC)CCCC)S7)C7=C(C=CS7)C(C7=CC(F)=C(CC(CC)CCCC)S7)=C6S5)S4)S2)C2=NSN=C32)=C1,CCCCCCCCCCCc1c(/C=C2\C(=O)c3ccccc3C2=C(C#N)C#N)sc2c1sc1c3c4nsnc4c4c5sc6c(CCCCCCCCCCC)c(/C=C7\C(=O)c8cc(-c9cccs9)ccc8C7=C(C#N)C#N)sc6c5n(CC(CCCCCCCC)CCCCCCCCCC)c4c3n(CC(CCCCCCCC)CCCCCCCCCC)c21,0.94,23.54,74.47,16.48,16.47842372,0.009564805825254,15.92,16.48,,,,,conventional,all-PSC,PDINN,,PEDOT:PSS,,,,,,-5.51,-2.77,,-5.68,-3.94,
70003,10.1039/d5ta03440j,10.1039/d5ta03440j,D18,PY-IT,D18,PY-IT,CCCCCCC(CCCC)CC1=CSC(C2=CC3=C(S2)C2=C(C=C(C4=CC(CC(CCCC)CCCCCC)=C(C5=CC6=C(C7=CC(F)=C(CC(CC)CCCC)S7)C7=C(C=CS7)C(C7=CC(F)=C(CC(CC)CCCC)S7)=C6S5)S4)S2)C2=NSN=C32)=C1,CCCCCCCCCCCc1c(/C=C2\C(=O)c3ccccc3C2=C(C#N)C#N)sc2c1sc1c3c4nsnc4c4c5sc6c(CCCCCCCCCCC)c(/C=C7\C(=O)c8cc(-c9cccs9)ccc8C7=C(C#N)C#N)sc6c5n(CC(CCCCCCCC)CCCCCCCCCC)c4c3n(CC(CCCCCCCC)CCCCCCCCCC)c21,0.93,22.38,72.12,15.01,15.010624080000005,0.00415776149236,14.51,15.01,,,,,conventional,all-PSC,PDINN,,PEDOT:PSS,,,,,80.0,-5.51,-2.77,,-5.68,-3.94,
70004,10.1039/d5ta03440j,10.1039/d5ta03440j,PBQX-TF,PY-IT,PBQx-TF,PY-IT,CCCCCCC(CCCC)CC1=CSC(C2=CC3=C(S2)C2=C(C=C(C4=CC(CC(CCCC)CCCCCC)=C(C5=CC6=C(C7=CC(F)=C(CC(CC)CCCC)S7)C7=C(C=CS7)C(C7=CC(F)=C(CC(CC)CCCC)S7)=C6S5)S4)S2)[C@H]2N=CC=N[C@H]32)=C1,CCCCCCCCCCCc1c(/C=C2\C(=O)c3ccccc3C2=C(C#N)C#N)sc2c1sc1c3c4nsnc4c4c5sc6c(CCCCCCCCCCC)c(/C=C7\C(=O)c8cc(-c9cccs9)ccc8C7=C(C#N)C#N)sc6c5n(CC(CCCCCCCC)CCCCCCCCCC)c4c3n(CC(CCCCCCCC)CCCCCCCCCC)c21,0.92,24.67,76.3,17.32,17.317353200000003,0.0152817551962891,16.94,17.32,,,,,conventional,all-PSC,PDINN,,PEDOT:PSS,,,,,,-5.41,-2.82,,-5.68,-3.94,
70005,10.1039/d5ta03440j,10.1039/d5ta03440j,PBQX-TF,PY-IT,PBQx-TF,PY-IT,CCCCCCC(CCCC)CC1=CSC(C2=CC3=C(S2)C2=C(C=C(C4=CC(CC(CCCC)CCCCCC)=C(C5=CC6=C(C7=CC(F)=C(CC(CC)CCCC)S7)C7=C(C=CS7)C(C7=CC(F)=C(CC(CC)CCCC)S7)=C6S5)S4)S2)[C@H]2N=CC=N[C@H]32)=C1,CCCCCCCCCCCc1c(/C=C2\C(=O)c3ccccc3C2=C(C#N)C#N)sc2c1sc1c3c4nsnc4c4c5sc6c(CCCCCCCCCCC)c(/C=C7\C(=O)c8cc(-c9cccs9)ccc8C7=C(C#N)C#N)sc6c5n(CC(CCCCCCCC)CCCCCCCCCC)c4c3n(CC(CCCCCCCC)CCCCCCCCCC)c21,0.92,23.62,73.59,15.99,15.991401360000005,0.0087639774859454,15.89,15.99,,,,,conventional,all-PSC,PDINN,,PEDOT:PSS,,,,,80.0,-5.41,-2.82,,-5.68,-3.94,
70006,10.1039/d5ta03640b,10.1039/d5ta03640b,PM6,ID4F,PM6,ID-4F,CC1=CC(=CC(=C1)C2=C3C=CC(=C4C5=C(C=C(S5)/C=C\6/C(=O)C7=CC(=CC(=C7)F)C(=O)/C6=C\C8=CC(=C(S8)C9=CC(=CC(=C9)C)C(C)(C)C(=O)OC)C(C)(C)C(=O)OC)SC4=C3S2)C(C)(C)C(=O)OC)C(C)(C)C(=O)OC,CCC1(CC)c2cc3c(cc2-c2sc(/C=C4\C(=O)c5cc(F)c(F)cc5C4=C(C#N)C#N)cc21)C(CC)(CC)c1cc(/C=C2\C(=O)c4cc(F)c(F)cc4C2=C(C#N)C#N)sc1-3,0.783,16.5,69.6,8.98,8.991971999999999,0.1333184855233665,8.88,8.98,1:1,,,,ITO/PEDOT:PSS/active layer/PNDIT-F3N/Ag,,PNDIT-F3N,,PEDOT:PSS,,,CHCl3,,80.0,-5.56,-3.65,,-5.75,-4.06,
70007,10.1039/d5ta03640b,10.1039/d5ta03640b,PM6,IP4F,PM6,IP4F,CC1=CC(=CC(=C1)C2=C3C=CC(=C4C5=C(C=C(S5)/C=C\6/C(=O)C7=CC(=CC(=C7)F)C(=O)/C6=C\C8=CC(=C(S8)C9=CC(=CC(=C9)C)C(C)(C)C(=O)OC)C(C)(C)C(=O)OC)SC4=C3S2)C(C)(C)C(=O)OC)C(C)(C)C(=O)OC,,0.836,22.5,76.1,14.3,14.31441,0.100769230769217,13.9,14.3,1:1,,,,ITO/PEDOT:PSS/active layer/PNDIT-F3N/Ag,,PNDIT-F3N,,PEDOT:PSS,,,CHCl3,,80.0,-5.56,-3.65,,,,
70010,10.1039/d5ta03700j,10.1039/d5ta03700j,DZ-1,Y6,DZ-1,Y6,,CCCCCCCCCCCc1c(/C=C2\C(=O)c3cc(F)c(F)cc3C2=C(C#N)C#N)sc2c1sc1c3c4nsnc4c4c5sc6c(CCCCCCCCCCC)c(/C=C7\C(=O)c8cc(F)c(F)cc8C7=C(C#N)C#N)sc6c5n(CC(CC)CCCC)c4c3n(CC(CC)CCCC)c21,0.834,15.99,37.24,4.97,4.966199784,0.076463098591552,4.97,,,,,,ITO/PEDOT:PSS/DZ-1:Y6/PNDIT-F3N/Ag,organic solar cell,PNDIT-F3N,,PEDOT:PSS,,,,,110.0,,,,-5.65,-4.09,
70011,10.1039/d5ta03700j,10.1039/d5ta03700j,DZ-2,Y6,DZ-2,Y6,,CCCCCCCCCCCc1c(/C=C2\C(=O)c3cc(F)c(F)cc3C2=C(C#N)C#N)sc2c1sc1c3c4nsnc4c4c5sc6c(CCCCCCCCCCC)c(/C=C7\C(=O)c8cc(F)c(F)cc8C7=C(C#N)C#N)sc6c5n(CC(CC)CCCC)c4c3n(CC(CC)CCCC)c21,0.844,23.93,65.69,13.27,13.267356748,0.0199190052750593,13.27,,,,,,ITO/PEDOT:PSS/DZ-2:Y6/PNDIT-F3N/Ag,organic solar cell,PNDIT-F3N,,PEDOT:PSS,,,,,110.0,,,,-5.65,-4.09,
70012,10.1039/d5ta03700j,10.1039/d5ta03700j,PM6,L8-BO,PM6,L8-BO,CC1=CC(=CC(=C1)C2=C3C=CC(=C4C5=C(C=C(S5)/C=C\6/C(=O)C7=CC(=CC(=C7)F)C(=O)/C6=C\C8=CC(=C(S8)C9=CC(=CC(=C9)C)C(C)(C)C(=O)OC)C(C)(C)C(=O)OC)SC4=C3S2)C(C)(C)C(=O)OC)C(C)(C)C(=O)OC,CCCCCCC(CCCC)CC1=C(/C=C2\C(=O)C3=CC(F)=C(F)C=C3C2=C(C#N)C#N)SC2=C1SC1C3=C(C4=C(C5=NSN=C35)C3=C(C5=C(S3)C(CC(CCCC)CCCCCC)=C(/C=C3\C(=O)C6=CC(F)=C(F)C=C6C3=C(C#N)C#N)S5)N4CC(CC)CCCC)N(CC(CC)CCCC)C21,0.898,25.21,77.45,17.53,17.533580210000004,0.0204233314318461,17.53,,,0.25% DIO,DIO,0.25%,,,,,,,,,,85.0,-5.56,-3.65,,-5.68,-3.9,
70015,10.1039/d5ta03837e,10.1039/d5ta03837e,PM6,BTP-eC9,PM6,BTP-eC9,CC1=CC(=CC(=C1)C2=C3C=CC(=C4C5=C(C=C(S5)/C=C\6/C(=O)C7=CC(=CC(=C7)F)C(=O)/C6=C\C8=CC(=C(S8)C9=CC(=CC(=C9)C)C(C)(C)C(=O)OC)C(C)(C)C(=O)OC)SC4=C3S2)C(C)(C)C(=O)OC)C(C)(C)C(=O)OC,CCCCCCCCCc1c(C=C2C(=O)c3cc(Cl)c(Cl)cc3C2=C(C#N)C#N)sc2c1sc1c3c4nsnc4c4c5sc6c(CCCCCCCCC)c(C=C7C(=O)c8cc(Cl)c(Cl)cc8C7=C(C#N)C#N)sc6c5n(CC(CCCC)CCCCCC)c4c3n(CC(CCCC)CCCCCC)c21,0.833,19.6,74.3,12.1,12.130812400000002,0.2546479338843146,,,6:12 w/w,,,,ITO/PEDOT:PSS/PM6:BTP-eC9/PDINN:VC/Ag/MoO3; D:A=6:12 w/w; Ag=20 nm; MoO3=35 nm,semitransparent organic photovoltaic,PDINN:VC,,PEDOT:PSS,MoO3,,,,,-5.56,-3.65,,-5.68,-3.9,
70016,10.1039/d5ta03837e,10.1039/d5ta03837e,PM6,BTP-eC9,PM6,BTP-eC9,CC1=CC(=CC(=C1)C2=C3C=CC(=C4C5=C(C=C(S5)/C=C\6/C(=O)C7=CC(=CC(=C7)F)C(=O)/C6=C\C8=CC(=C(S8)C9=CC(=CC(=C9)C)C(C)(C)C(=O)OC)C(C)(C)C(=O)OC)SC4=C3S2)C(C)(C)C(=O)OC)C(C)(C)C(=O)OC,CCCCCCCCCc1c(C=C2C(=O)c3cc(Cl)c(Cl)cc3C2=C(C#N)C#N)sc2c1sc1c3c4nsnc4c4c5sc6c(CCCCCCCCC)c(C=C7C(=O)c8cc(Cl)c(Cl)cc8C7=C(C#N)C#N)sc6c5n(CC(CCCC)CCCCCC)c4c3n(CC(CCCC)CCCCCC)c21,0.831,17.7,74.1,10.9,10.8991467,0.0078284403669821,,,6:12 w/w,,,,ITO/PEDOT:PSS/PM6:BTP-eC9/PDINN:VC/Ag/MoO3; D:A=6:12 w/w; Ag=15 nm; MoO3=35 nm,semitransparent organic photovoltaic,PDINN:VC,,PEDOT:PSS,MoO3,,,,,-5.56,-3.65,,-5.68,-3.9,
70017,10.1039/d5ta03837e,10.1039/d5ta03837e,PM6,BTP-eC9,PM6,BTP-eC9,CC1=CC(=CC(=C1)C2=C3C=CC(=C4C5=C(C=C(S5)/C=C\6/C(=O)C7=CC(=CC(=C7)F)C(=O)/C6=C\C8=CC(=C(S8)C9=CC(=CC(=C9)C)C(C)(C)C(=O)OC)C(C)(C)C(=O)OC)SC4=C3S2)C(C)(C)C(=O)OC)C(C)(C)C(=O)OC,CCCCCCCCCc1c(C=C2C(=O)c3cc(Cl)c(Cl)cc3C2=C(C#N)C#N)sc2c1sc1c3c4nsnc4c4c5sc6c(CCCCCCCCC)c(C=C7C(=O)c8cc(Cl)c(Cl)cc8C7=C(C#N)C#N)sc6c5n(CC(CCCC)CCCCCC)c4c3n(CC(CCCC)CCCCCC)c21,0.826,15.5,72.7,9.3,9.307781,0.0836666666666623,,,6:12 w/w,,,,ITO/PEDOT:PSS/PM6:BTP-eC9/PDINN:VC/Ag/MoO3; D:A=6:12 w/w; Ag=10 nm; MoO3=35 nm,semitransparent organic photovoltaic,PDINN:VC,,PEDOT:PSS,MoO3,,,,,-5.56,-3.65,,-5.68,-3.9,
70018,10.1039/d5ta03918e,10.1039/d5ta03918e,PM6,BTP-eC9,PM6,BTP-eC9,CC1=CC(=CC(=C1)C2=C3C=CC(=C4C5=C(C=C(S5)/C=C\6/C(=O)C7=CC(=CC(=C7)F)C(=O)/C6=C\C8=CC(=C(S8)C9=CC(=CC(=C9)C)C(C)(C)C(=O)OC)C(C)(C)C(=O)OC)SC4=C3S2)C(C)(C)C(=O)OC)C(C)(C)C(=O)OC,CCCCCCCCCc1c(C=C2C(=O)c3cc(Cl)c(Cl)cc3C2=C(C#N)C#N)sc2c1sc1c3c4nsnc4c4c5sc6c(CCCCCCCCC)c(C=C7C(=O)c8cc(Cl)c(Cl)cc8C7=C(C#N)C#N)sc6c5n(CC(CCCC)CCCCCC)c4c3n(CC(CCCC)CCCCCC)c21,0.86,23.6,76.0,15.3,15.42496,0.8167320261437775,14.96,15.3,1:5,,,,ITO/PEDOT:PSS/PM6:BTP-eC9/BCP/Ag,O-OPV,BCP,,Control,,,chloroform,,,-5.56,-3.65,,-5.68,-3.9,
70019,10.1039/d5ta03918e,10.1039/d5ta03918e,PM6,BTP-eC9,PM6,BTP-eC9,CC1=CC(=CC(=C1)C2=C3C=CC(=C4C5=C(C=C(S5)/C=C\6/C(=O)C7=CC(=CC(=C7)F)C(=O)/C6=C\C8=CC(=C(S8)C9=CC(=CC(=C9)C)C(C)(C)C(=O)OC)C(C)(C)C(=O)OC)SC4=C3S2)C(C)(C)C(=O)OC)C(C)(C)C(=O)OC,CCCCCCCCCc1c(C=C2C(=O)c3cc(Cl)c(Cl)cc3C2=C(C#N)C#N)sc2c1sc1c3c4nsnc4c4c5sc6c(CCCCCCCCC)c(C=C7C(=O)c8cc(Cl)c(Cl)cc8C7=C(C#N)C#N)sc6c5n(CC(CCCC)CCCCCC)c4c3n(CC(CCCC)CCCCCC)c21,0.86,24.1,79.0,16.2,16.373540000000002,1.0712345679012514,16.12,16.2,1:5,,,0 wt%,,,,,4PACz/0 wt% 4PACz,4PACz,,chloroform,,,-5.56,-3.65,,-5.68,-3.9,
70020,10.1039/d5ta03918e,10.1039/d5ta03918e,PM6,BTP-eC9,PM6,BTP-eC9,CC1=CC(=CC(=C1)C2=C3C=CC(=C4C5=C(C=C(S5)/C=C\6/C(=O)C7=CC(=CC(=C7)F)C(=O)/C6=C\C8=CC(=C(S8)C9=CC(=CC(=C9)C)C(C)(C)C(=O)OC)C(C)(C)C(=O)OC)SC4=C3S2)C(C)(C)C(=O)OC)C(C)(C)C(=O)OC,CCCCCCCCCc1c(C=C2C(=O)c3cc(Cl)c(Cl)cc3C2=C(C#N)C#N)sc2c1sc1c3c4nsnc4c4c5sc6c(CCCCCCCCC)c(C=C7C(=O)c8cc(Cl)c(Cl)cc8C7=C(C#N)C#N)sc6c5n(CC(CCCC)CCCCCC)c4c3n(CC(CCCC)CCCCCC)c21,0.86,23.7,79.0,15.9,16.101779999999998,1.26905660377357,15.53,15.9,1:5,Me-4PACz,,5 wt%,,,,,PEDOT/5 wt% 4PACz,PEDOT/4PACz,,chloroform,,,-5.56,-3.65,,-5.68,-3.9,
70021,10.1039/d5ta03918e,10.1039/d5ta03918e,PM6,BTP-eC9,PM6,BTP-eC9,CC1=CC(=CC(=C1)C2=C3C=CC(=C4C5=C(C=C(S5)/C=C\6/C(=O)C7=CC(=CC(=C7)F)C(=O)/C6=C\C8=CC(=C(S8)C9=CC(=CC(=C9)C)C(C)(C)C(=O)OC)C(C)(C)C(=O)OC)SC4=C3S2)C(C)(C)C(=O)OC)C(C)(C)C(=O)OC,CCCCCCCCCc1c(C=C2C(=O)c3cc(Cl)c(Cl)cc3C2=C(C#N)C#N)sc2c1sc1c3c4nsnc4c4c5sc6c(CCCCCCCCC)c(C=C7C(=O)c8cc(Cl)c(Cl)cc8C7=C(C#N)C#N)sc6c5n(CC(CCCC)CCCCCC)c4c3n(CC(CCCC)CCCCCC)c21,0.86,24.2,80.0,16.6,16.6496,0.29879518072288,16.22,16.6,1:5,Me-4PACz,,5 wt%,,,,,PEDOT-free-5 wt% 4PACz,4PACz,,chloroform,,,-5.56,-3.65,,-5.68,-3.9,
70022,10.1039/d5ta03918e,10.1039/d5ta03918e,PM6,BTP-eC9,PM6,BTP-eC9,CC1=CC(=CC(=C1)C2=C3C=CC(=C4C5=C(C=C(S5)/C=C\6/C(=O)C7=CC(=CC(=C7)F)C(=O)/C6=C\C8=CC(=C(S8)C9=CC(=CC(=C9)C)C(C)(C)C(=O)OC)C(C)(C)C(=O)OC)SC4=C3S2)C(C)(C)C(=O)OC)C(C)(C)C(=O)OC,CCCCCCCCCc1c(C=C2C(=O)c3cc(Cl)c(Cl)cc3C2=C(C#N)C#N)sc2c1sc1c3c4nsnc4c4c5sc6c(CCCCCCCCC)c(C=C7C(=O)c8cc(Cl)c(Cl)cc8C7=C(C#N)C#N)sc6c5n(CC(CCCC)CCCCCC)c4c3n(CC(CCCC)CCCCCC)c21,0.85,20.4,72.0,12.4,12.4848,0.6838709677419318,11.9,12.4,1:5,Me-4PACz,,5 wt%,ITO/PM6:BTP-eC9:Me-4PACz/BCP/ultrathin Ag/WOx,ST-OPV,BCP,BCP,,,95.0,chloroform,,,-5.56,-3.65,,-5.68,-3.9,
70023,10.1039/d5ta03918e,10.1039/d5ta03918e,PM6,BTP-eC9,PM6,BTP-eC9,CC1=CC(=CC(=C1)C2=C3C=CC(=C4C5=C(C=C(S5)/C=C\6/C(=O)C7=CC(=CC(=C7)F)C(=O)/C6=C\C8=CC(=C(S8)C9=CC(=CC(=C9)C)C(C)(C)C(=O)OC)C(C)(C)C(=O)OC)SC4=C3S2)C(C)(C)C(=O)OC)C(C)(C)C(=O)OC,CCCCCCCCCc1c(C=C2C(=O)c3cc(Cl)c(Cl)cc3C2=C(C#N)C#N)sc2c1sc1c3c4nsnc4c4c5sc6c(CCCCCCCCC)c(C=C7C(=O)c8cc(Cl)c(Cl)cc8C7=C(C#N)C#N)sc6c5n(CC(CCCC)CCCCCC)c4c3n(CC(CCCC)CCCCCC)c21,0.84,18.4,73.0,11.3,11.28288,0.1515044247787789,10.92,11.3,1:5,Me-4PACz,,5 wt%,ITO/PM6:BTP-eC9:Me-4PACz/BCP/ultrathin Ag/WOx,ST-OPV,BCP,BCP,,,70.0,chloroform,,,-5.56,-3.65,,-5.68,-3.9,
70024,10.1039/d5ta03918e,10.1039/d5ta03918e,PM6,BTP-eC9,PM6,BTP-eC9,CC1=CC(=CC(=C1)C2=C3C=CC(=C4C5=C(C=C(S5)/C=C\6/C(=O)C7=CC(=CC(=C7)F)C(=O)/C6=C\C8=CC(=C(S8)C9=CC(=CC(=C9)C)C(C)(C)C(=O)OC)C(C)(C)C(=O)OC)SC4=C3S2)C(C)(C)C(=O)OC)C(C)(C)C(=O)OC,CCCCCCCCCc1c(C=C2C(=O)c3cc(Cl)c(Cl)cc3C2=C(C#N)C#N)sc2c1sc1c3c4nsnc4c4c5sc6c(CCCCCCCCC)c(C=C7C(=O)c8cc(Cl)c(Cl)cc8C7=C(C#N)C#N)sc6c5n(CC(CCCC)CCCCCC)c4c3n(CC(CCCC)CCCCCC)c21,0.84,16.8,74.0,10.5,10.44288,0.5439999999999943,10.13,10.5,1:5,Me-4PACz,,5 wt%,ITO/PM6:BTP-eC9:Me-4PACz/BCP/ultrathin Ag/WOx,ST-OPV,BCP,BCP,,,50.0,chloroform,,,-5.56,-3.65,,-5.68,-3.9,
70025,10.1039/d5ta03918e,10.1039/d5ta03918e,PM6,BTP-eC9,PM6,BTP-eC9,CC1=CC(=CC(=C1)C2=C3C=CC(=C4C5=C(C=C(S5)/C=C\6/C(=O)C7=CC(=CC(=C7)F)C(=O)/C6=C\C8=CC(=C(S8)C9=CC(=CC(=C9)C)C(C)(C)C(=O)OC)C(C)(C)C(=O)OC)SC4=C3S2)C(C)(C)C(=O)OC)C(C)(C)C(=O)OC,CCCCCCCCCc1c(C=C2C(=O)c3cc(Cl)c(Cl)cc3C2=C(C#N)C#N)sc2c1sc1c3c4nsnc4c4c5sc6c(CCCCCCCCC)c(C=C7C(=O)c8cc(Cl)c(Cl)cc8C7=C(C#N)C#N)sc6c5n(CC(CCCC)CCCCCC)c4c3n(CC(CCCC)CCCCCC)c21,0.82,15.5,73.0,9.3,9.2783,0.2333333333333434,8.95,9.3,1:5,Me-4PACz,,5 wt%,ITO/PM6:BTP-eC9:Me-4PACz/BCP/ultrathin Ag/WOx,ST-OPV,BCP,BCP,,,35.0,chloroform,,,-5.56,-3.65,,-5.68,-3.9,
70026,10.1039/d5ta03918e,10.1039/d5ta03918e,PM6,BTP-eC9,PM6,BTP-eC9,CC1=CC(=CC(=C1)C2=C3C=CC(=C4C5=C(C=C(S5)/C=C\6/C(=O)C7=CC(=CC(=C7)F)C(=O)/C6=C\C8=CC(=C(S8)C9=CC(=CC(=C9)C)C(C)(C)C(=O)OC)C(C)(C)C(=O)OC)SC4=C3S2)C(C)(C)C(=O)OC)C(C)(C)C(=O)OC,CCCCCCCCCc1c(C=C2C(=O)c3cc(Cl)c(Cl)cc3C2=C(C#N)C#N)sc2c1sc1c3c4nsnc4c4c5sc6c(CCCCCCCCC)c(C=C7C(=O)c8cc(Cl)c(Cl)cc8C7=C(C#N)C#N)sc6c5n(CC(CCCC)CCCCCC)c4c3n(CC(CCCC)CCCCCC)c21,0.84,17.4,73.0,10.7,10.669679999999998,0.283364485981322,10.3,10.7,1:5,Me-4PACz,,5 wt%,ITO/PM6:BTP-eC9:Me-4PACz/PDINN/ultrathin Ag/WOx,ST-OPV,PDINN,PDINN,,,55.0,chloroform,,,-5.56,-3.65,,-5.68,-3.9,
70027,10.1039/d5ta03943f,10.1039/d5ta03943f,PM6,L8-BO,PM6,L8-BO,CC1=CC(=CC(=C1)C2=C3C=CC(=C4C5=C(C=C(S5)/C=C\6/C(=O)C7=CC(=CC(=C7)F)C(=O)/C6=C\C8=CC(=C(S8)C9=CC(=CC(=C9)C)C(C)(C)C(=O)OC)C(C)(C)C(=O)OC)SC4=C3S2)C(C)(C)C(=O)OC)C(C)(C)C(=O)OC,CCCCCCC(CCCC)CC1=C(/C=C2\C(=O)C3=CC(F)=C(F)C=C3C2=C(C#N)C#N)SC2=C1SC1C3=C(C4=C(C5=NSN=C35)C3=C(C5=C(S3)C(CC(CCCC)CCCCCC)=C(/C=C3\C(=O)C6=CC(F)=C(F)C=C6C3=C(C#N)C#N)S5)N4CC(CC)CCCC)N(CC(CC)CCCC)C21,0.832,24.0,75.16,15.01,15.0079488,0.0136655562958052,14.55,15.01,,Without additive,,,,,PDINN,,Br-2EPSe,,,,,,-5.56,-3.65,,-5.68,-3.9,
