Repository: JiYiqaq/PCE-KA-GNN

# Data directory

- `raw/Active_Database.csv` is the immutable source dataset bundled under CC BY 4.0. Do not overwrite it with processed data.
- `processed/` is created and populated by the training pipeline. Generated `.pt` and `.pth` caches are intentionally ignored by Git because they can exceed GitHub's normal single-file limit.

See `../DATA_LICENSE.md` for provenance, license and checksum information.

File: data/raw/Active_Database.csv (part 238 of 471)
id,doi,doi_norm,donor,acceptor,donor_canonical,acceptor_canonical,donor_smiles,acceptor_smiles,voc,jsc,ff,pce,pce_recomputed,pce_relative_error_percent,pce_avg,pce_best,d_a_ratio,additive,additive_canonical,additive_ratio,device_structure,device_type,etl,etl_canonical,htl,htl_canonical,active_layer_thickness,solvent,solvent_canonical,annealing_temp,homo_d,lumo_d,eg_d,homo_a,lumo_a,eg_a
70028,10.1039/d5ta03943f,10.1039/d5ta03943f,PM6,L8-BO,PM6,L8-BO,CC1=CC(=CC(=C1)C2=C3C=CC(=C4C5=C(C=C(S5)/C=C\6/C(=O)C7=CC(=CC(=C7)F)C(=O)/C6=C\C8=CC(=C(S8)C9=CC(=CC(=C9)C)C(C)(C)C(=O)OC)C(C)(C)C(=O)OC)SC4=C3S2)C(C)(C)C(=O)OC)C(C)(C)C(=O)OC,CCCCCCC(CCCC)CC1=C(/C=C2\C(=O)C3=CC(F)=C(F)C=C3C2=C(C#N)C#N)SC2=C1SC1C3=C(C4=C(C5=NSN=C35)C3=C(C5=C(S3)C(CC(CCCC)CCCCCC)=C(/C=C3\C(=O)C6=CC(F)=C(F)C=C6C3=C(C#N)C#N)S5)N4CC(CC)CCCC)N(CC(CC)CCCC)C21,0.845,27.18,77.43,17.78,17.78342553,0.01926619797524,17.31,17.78,,DBP,DBP,,,,PDINN,,Br-2EPSe,,,,,,-5.56,-3.65,,-5.68,-3.9,
70029,10.1039/d5ta03943f,10.1039/d5ta03943f,PM6,L8-BO,PM6,L8-BO,CC1=CC(=CC(=C1)C2=C3C=CC(=C4C5=C(C=C(S5)/C=C\6/C(=O)C7=CC(=CC(=C7)F)C(=O)/C6=C\C8=CC(=C(S8)C9=CC(=CC(=C9)C)C(C)(C)C(=O)OC)C(C)(C)C(=O)OC)SC4=C3S2)C(C)(C)C(=O)OC)C(C)(C)C(=O)OC,CCCCCCC(CCCC)CC1=C(/C=C2\C(=O)C3=CC(F)=C(F)C=C3C2=C(C#N)C#N)SC2=C1SC1C3=C(C4=C(C5=NSN=C35)C3=C(C5=C(S3)C(CC(CCCC)CCCCCC)=C(/C=C3\C(=O)C6=CC(F)=C(F)C=C6C3=C(C#N)C#N)S5)N4CC(CC)CCCC)N(CC(CC)CCCC)C21,0.83,26.91,76.74,17.13,17.14010922,0.059014711033277,16.74,17.13,,DMBP,DMBP,,,,PDINN,,Br-2EPSe,,,,,130.0,-5.56,-3.65,,-5.68,-3.9,
70030,10.1039/d5ta03943f,10.1039/d5ta03943f,PM6,L8-BO,PM6,L8-BO,CC1=CC(=CC(=C1)C2=C3C=CC(=C4C5=C(C=C(S5)/C=C\6/C(=O)C7=CC(=CC(=C7)F)C(=O)/C6=C\C8=CC(=C(S8)C9=CC(=CC(=C9)C)C(C)(C)C(=O)OC)C(C)(C)C(=O)OC)SC4=C3S2)C(C)(C)C(=O)OC)C(C)(C)C(=O)OC,CCCCCCC(CCCC)CC1=C(/C=C2\C(=O)C3=CC(F)=C(F)C=C3C2=C(C#N)C#N)SC2=C1SC1C3=C(C4=C(C5=NSN=C35)C3=C(C5=C(S3)C(CC(CCCC)CCCCCC)=C(/C=C3\C(=O)C6=CC(F)=C(F)C=C6C3=C(C#N)C#N)S5)N4CC(CC)CCCC)N(CC(CC)CCCC)C21,0.826,26.07,76.38,16.46,16.447531716,0.0757489914945355,15.97,16.46,,DM,DM,,conventional,,PDINN,,Br-2EPSe,,,o-xylene,,130.0,-5.56,-3.65,,-5.68,-3.9,
70031,10.1039/d5ta03999a,10.1039/d5ta03999a,PM6,PY-IT,PM6,PY-IT,CC1=CC(=CC(=C1)C2=C3C=CC(=C4C5=C(C=C(S5)/C=C\6/C(=O)C7=CC(=CC(=C7)F)C(=O)/C6=C\C8=CC(=C(S8)C9=CC(=CC(=C9)C)C(C)(C)C(=O)OC)C(C)(C)C(=O)OC)SC4=C3S2)C(C)(C)C(=O)OC)C(C)(C)C(=O)OC,CCCCCCCCCCCc1c(/C=C2\C(=O)c3ccccc3C2=C(C#N)C#N)sc2c1sc1c3c4nsnc4c4c5sc6c(CCCCCCCCCCC)c(/C=C7\C(=O)c8cc(-c9cccs9)ccc8C7=C(C#N)C#N)sc6c5n(CC(CCCCCCCC)CCCCCCCCCC)c4c3n(CC(CCCCCCCC)CCCCCCCCCC)c21,0.93,24.29,66.9,15.2,15.1125093,0.5755967105263043,14.8,15.2,,,,,ITO/PEDOT:PSS/active layer/PFN-Br/Ag,conventional,PFN-Br,,PEDOT:PSS,,,,,,-5.56,-3.65,,-5.68,-3.94,
70035,10.1039/d5ta04207k,10.1039/d5ta04207k,PM6,ZY-4Cl,PM6,ZY-4Cl,CC1=CC(=CC(=C1)C2=C3C=CC(=C4C5=C(C=C(S5)/C=C\6/C(=O)C7=CC(=CC(=C7)F)C(=O)/C6=C\C8=CC(=C(S8)C9=CC(=CC(=C9)C)C(C)(C)C(=O)OC)C(C)(C)C(=O)OC)SC4=C3S2)C(C)(C)C(=O)OC)C(C)(C)C(=O)OC,CCc1c(C=C2C(=O)c3cc(Cl)c(Cl)cc3C2=O)sc2c1sc1c3c4nsnc4c4c5sc6c(CC)c(C=C7C(=O)c8cc(Cl)c(Cl)cc8C7=O)sc6c5n(CC)c4c3n(CC)c21,1.04,3.68,41.69,1.6,1.59555968,0.2775200000000033,1.44,1.6,1:1.2,DIM,,,ITO/2PACz/active layer/PNDIT-F3N/Ag,,PNDIT-F3N,,2PACz,,100.0,chloroform,,,-5.56,-3.65,,,,
70036,10.1039/d5ta04207k,10.1039/d5ta04207k,PM6,L8-BO,PM6,L8-BO,CC1=CC(=CC(=C1)C2=C3C=CC(=C4C5=C(C=C(S5)/C=C\6/C(=O)C7=CC(=CC(=C7)F)C(=O)/C6=C\C8=CC(=C(S8)C9=CC(=CC(=C9)C)C(C)(C)C(=O)OC)C(C)(C)C(=O)OC)SC4=C3S2)C(C)(C)C(=O)OC)C(C)(C)C(=O)OC,CCCCCCC(CCCC)CC1=C(/C=C2\C(=O)C3=CC(F)=C(F)C=C3C2=C(C#N)C#N)SC2=C1SC1C3=C(C4=C(C5=NSN=C35)C3=C(C5=C(S3)C(CC(CCCC)CCCCCC)=C(/C=C3\C(=O)C6=CC(F)=C(F)C=C6C3=C(C#N)C#N)S5)N4CC(CC)CCCC)N(CC(CC)CCCC)C21,0.883,27.11,77.73,18.61,18.607108449,0.0155376195593638,18.45,18.61,1:1.2,DIM,,,ITO/2PACz/active layer/PNDIT-F3N/Ag,,PNDIT-F3N,,2PACz,,100.0,chloroform,,,-5.56,-3.65,,-5.68,-3.9,
70038,10.1039/d5ta04207k,10.1039/d5ta04207k,PM6,L8-BO,PM6,L8-BO,CC1=CC(=CC(=C1)C2=C3C=CC(=C4C5=C(C=C(S5)/C=C\6/C(=O)C7=CC(=CC(=C7)F)C(=O)/C6=C\C8=CC(=C(S8)C9=CC(=CC(=C9)C)C(C)(C)C(=O)OC)C(C)(C)C(=O)OC)SC4=C3S2)C(C)(C)C(=O)OC)C(C)(C)C(=O)OC,CCCCCCC(CCCC)CC1=C(/C=C2\C(=O)C3=CC(F)=C(F)C=C3C2=C(C#N)C#N)SC2=C1SC1C3=C(C4=C(C5=NSN=C35)C3=C(C5=C(S3)C(CC(CCCC)CCCCCC)=C(/C=C3\C(=O)C6=CC(F)=C(F)C=C6C3=C(C#N)C#N)S5)N4CC(CC)CCCC)N(CC(CC)CCCC)C21,0.88,25.78,75.26,17.08,17.073784640000003,0.0363896955503233,16.89,17.08,,,,,flexible,,,,,,,,,,-5.56,-3.65,,-5.68,-3.9,
70057,10.1039/d5ta04899k,10.1039/d5ta04899k,D18,4T-Si-4F,D18,4T-Si-4F,CCCCCCC(CCCC)CC1=CSC(C2=CC3=C(S2)C2=C(C=C(C4=CC(CC(CCCC)CCCCCC)=C(C5=CC6=C(C7=CC(F)=C(CC(CC)CCCC)S7)C7=C(C=CS7)C(C7=CC(F)=C(CC(CC)CCCC)S7)=C6S5)S4)S2)C2=NSN=C32)=C1,,0.983,12.92,59.35,7.53,7.537663660000001,0.1017750332005365,7.25,7.53,,,,,,,,,,,,,,,-5.51,-2.77,,,,
70058,10.1039/d5ta04899k,10.1039/d5ta04899k,D18,4T-SiE-4F,D18,4T-SiE-4F,CCCCCCC(CCCC)CC1=CSC(C2=CC3=C(S2)C2=C(C=C(C4=CC(CC(CCCC)CCCCCC)=C(C5=CC6=C(C7=CC(F)=C(CC(CC)CCCC)S7)C7=C(C=CS7)C(C7=CC(F)=C(CC(CC)CCCC)S7)=C6S5)S4)S2)C2=NSN=C32)=C1,,0.956,15.29,65.29,9.54,9.543595996,0.037693878406723,9.31,9.54,,,,,conventional,,PDINN,,2PACz,,,,,,-5.51,-2.77,,,,
70061,10.1039/d5ta04977f,10.1039/d5ta04977f,PM6,CB-BO,PM6,CB-BO,CC1=CC(=CC(=C1)C2=C3C=CC(=C4C5=C(C=C(S5)/C=C\6/C(=O)C7=CC(=CC(=C7)F)C(=O)/C6=C\C8=CC(=C(S8)C9=CC(=CC(=C9)C)C(C)(C)C(=O)OC)C(C)(C)C(=O)OC)SC4=C3S2)C(C)(C)C(=O)OC)C(C)(C)C(=O)OC,,0.95,24.01,70.56,16.04,16.0943832,0.3390473815461358,15.76,16.04,1:1.2,,,,,,,,,,,,,,-5.56,-3.65,,,,
70062,10.1039/d5ta04977f,10.1039/d5ta04977f,PM6,CB-HD,PM6,CB-HD,CC1=CC(=CC(=C1)C2=C3C=CC(=C4C5=C(C=C(S5)/C=C\6/C(=O)C7=CC(=CC(=C7)F)C(=O)/C6=C\C8=CC(=C(S8)C9=CC(=CC(=C9)C)C(C)(C)C(=O)OC)C(C)(C)C(=O)OC)SC4=C3S2)C(C)(C)C(=O)OC)C(C)(C)C(=O)OC,,0.96,22.63,70.89,15.38,15.40071072,0.1346600780233973,14.89,15.38,1:1.2,,,,inverted,,ZnO,,MoO3,,,,,,-5.56,-3.65,,,,
70063,10.1039/d5ta04977f,10.1039/d5ta04977f,PM6,Y6-16,PM6,Y6-16,CC1=CC(=CC(=C1)C2=C3C=CC(=C4C5=C(C=C(S5)/C=C\6/C(=O)C7=CC(=CC(=C7)F)C(=O)/C6=C\C8=CC(=C(S8)C9=CC(=CC(=C9)C)C(C)(C)C(=O)OC)C(C)(C)C(=O)OC)SC4=C3S2)C(C)(C)C(=O)OC)C(C)(C)C(=O)OC,,0.84,26.09,71.44,15.66,15.656504639999998,0.0223203065134245,15.32,15.66,1:1.2,,,,inverted,,ZnO,,MoO3,,,,,,-5.56,-3.65,,,,
70065,10.1039/d5ta05058h,10.1039/d5ta05058h,D18,AQI16,D18,AQI16,CCCCCCC(CCCC)CC1=CSC(C2=CC3=C(S2)C2=C(C=C(C4=CC(CC(CCCC)CCCCCC)=C(C5=CC6=C(C7=CC(F)=C(CC(CC)CCCC)S7)C7=C(C=CS7)C(C7=CC(F)=C(CC(CC)CCCC)S7)=C6S5)S4)S2)C2=NSN=C32)=C1,,0.955,25.2,74.4,17.9,17.905104,0.028513966480463,17.69,17.9,,,,,,,,,,,,,,,-5.51,-2.77,,,,
70066,10.1039/d5ta05058h,10.1039/d5ta05058h,D18,AQI17,D18,AQI17,CCCCCCC(CCCC)CC1=CSC(C2=CC3=C(S2)C2=C(C=C(C4=CC(CC(CCCC)CCCCCC)=C(C5=CC6=C(C7=CC(F)=C(CC(CC)CCCC)S7)C7=C(C=CS7)C(C7=CC(F)=C(CC(CC)CCCC)S7)=C6S5)S4)S2)C2=NSN=C32)=C1,,0.975,22.2,69.95,15.14,15.1406775,0.0044749009246917,14.91,15.14,1:1.2,,,,conventional,,PNDIT-F3N,,PEDOT:PSS,,,chloroform,,,-5.51,-2.77,,,,
70076,10.1039/d5ta06086a,10.1039/d5ta06086a,PM6,BTP-eC9,PM6,BTP-eC9,CC1=CC(=CC(=C1)C2=C3C=CC(=C4C5=C(C=C(S5)/C=C\6/C(=O)C7=CC(=CC(=C7)F)C(=O)/C6=C\C8=CC(=C(S8)C9=CC(=CC(=C9)C)C(C)(C)C(=O)OC)C(C)(C)C(=O)OC)SC4=C3S2)C(C)(C)C(=O)OC)C(C)(C)C(=O)OC,CCCCCCCCCc1c(C=C2C(=O)c3cc(Cl)c(Cl)cc3C2=C(C#N)C#N)sc2c1sc1c3c4nsnc4c4c5sc6c(CCCCCCCCC)c(C=C7C(=O)c8cc(Cl)c(Cl)cc8C7=C(C#N)C#N)sc6c5n(CC(CCCC)CCCCCC)c4c3n(CC(CCCC)CCCCCC)c21,1.68,14.7,79.3,19.6,19.583928,0.0820000000000061,,,,,,,,,,,,,95.0,,,,-5.56,-3.65,,-5.68,-3.9,
70080,10.1039/d5ta06086a,10.1039/d5ta06086a,PTB7-Th,BTPSeV-4F,PTB7-Th,BTPSeV-4F,CCCCC(CC)COC(=O)c1sc2c(-c3cc4c(-c5ccc(CC(CC)CCCC)s5)c5sc(C)cc5c(-c5ccc(CC(CC)CCCC)s5)c4s3)sc(C)c2c1F,,0.66,30.1,71.0,14.2,14.104860000000004,0.6699999999999673,,,,,,,100 nm PTB7-Th:BTPSeV-4F,rear cell,,,,,100.0,,,,-5.21,-3.6,,,,
70081,10.1039/d5ta06086a,10.1039/d5ta06086a,PTB7-Th,BTPSeV-4F,PTB7-Th,BTPSeV-4F,CCCCC(CC)COC(=O)c1sc2c(-c3cc4c(-c5ccc(CC(CC)CCCC)s5)c5sc(C)cc5c(-c5ccc(CC(CC)CCCC)s5)c4s3)sc(C)c2c1F,,0.66,30.1,71.5,14.2,14.204190000000004,0.0295070422535549,,,,,,,100 nm PTB7-Th:BTPSeV-4F,,,,,,100.0,,,,-5.21,-3.6,,,,
70090,10.1039/d5ta06086a,10.1039/d5ta06086a,PM7,TfIF-4Cl,PM7,TfIF-4Cl,CC1=CC(=CC(=C1)C2=C3C=CC(=C4C5=C(C=C(S5)/C=C\6/C(=O)C7=CC(=CC(=C7)Cl)C(=O)/C6=C\C8=CC(=C(S8)C9=CC(=CC(=C9)C)C)C)SC4=C3S2)C)C,CCCCCCCCC1(CCCCCCCC)c2cc3c(cc2-c2cc4c(cc21)-c1sc(/C=C2\C(=O)c5cc(F)c(F)cc5C2=C(Cl)Cl)cc1C4(CCCCCCCC)CCCCCCCC)C(CCCCCCCC)(CCCCCCCC)c1cc2c(cc1-3)C(CCCCCCCC)(CCCCCCCC)c1cc(/C=C3\C(=O)c4cc(Cl)c(Cl)cc4C3=C(C#N)C#N)sc1-2,0.96,17.42,79.0,13.19,13.211328000000002,0.1616982562547553,,,,,,,157 nm PM7:TfIF-4Cl,,,,,,157.0,,,,-5.63,-3.67,,-5.71,-4.09,
70095,10.1039/d5ta06086a,10.1039/d5ta06086a,PM7,TfIF-4Cl,PM7,TfIF-4Cl,CC1=CC(=CC(=C1)C2=C3C=CC(=C4C5=C(C=C(S5)/C=C\6/C(=O)C7=CC(=CC(=C7)Cl)C(=O)/C6=C\C8=CC(=C(S8)C9=CC(=CC(=C9)C)C)C)SC4=C3S2)C)C,CCCCCCCCC1(CCCCCCCC)c2cc3c(cc2-c2cc4c(cc21)-c1sc(/C=C2\C(=O)c5cc(F)c(F)cc5C2=C(Cl)Cl)cc1C4(CCCCCCCC)CCCCCCCC)C(CCCCCCCC)(CCCCCCCC)c1cc2c(cc1-3)C(CCCCCCCC)(CCCCCCCC)c1cc(/C=C3\C(=O)c4cc(Cl)c(Cl)cc4C3=C(C#N)C#N)sc1-2,1.65,14.59,77.7,18.71,18.7051095,0.0261384286477731,,,,,,,157 nm PM7:TfIF-4Cl/110 nm PCE10:COi8DFIC:PC70BM,,,,,,,,,,-5.63,-3.67,,-5.71,-4.09,
70097,10.1039/d5ta06086a,10.1039/d5ta06086a,PBDB-TCl,AITC,PBDB-TCl,AITC,Cc1sc(-c2c3cc(-c4ccc(-c5sc(-c6cccs6)c6c5C(=O)c5c(C)sc(C)c5C6=O)s4)sc3c(-c3cc(Cl)c(C)s3)c3ccsc23)cc1Cl,,1.09,14.0,72.7,11.1,11.09402,0.0538738738738667,,,,,,,PBDB-TCl:AITC active layer,,,,,,117.0,,,,,,,,,
70110,10.1039/d5ta06086a,10.1039/d5ta06086a,PM6,BTP-eC9,PM6,BTP-eC9,CC1=CC(=CC(=C1)C2=C3C=CC(=C4C5=C(C=C(S5)/C=C\6/C(=O)C7=CC(=CC(=C7)F)C(=O)/C6=C\C8=CC(=C(S8)C9=CC(=CC(=C9)C)C(C)(C)C(=O)OC)C(C)(C)C(=O)OC)SC4=C3S2)C(C)(C)C(=O)OC)C(C)(C)C(=O)OC,CCCCCCCCCc1c(C=C2C(=O)c3cc(Cl)c(Cl)cc3C2=C(C#N)C#N)sc2c1sc1c3c4nsnc4c4c5sc6c(CCCCCCCCC)c(C=C7C(=O)c8cc(Cl)c(Cl)cc8C7=C(C#N)C#N)sc6c5n(CC(CCCC)CCCCCC)c4c3n(CC(CCCC)CCCCCC)c21,0.84,26.3,77.0,17.1,17.010839999999998,0.5214035087719486,,,,,,,,,,,,,110.0,,,,-5.56,-3.65,,-5.68,-3.9,
70111,10.1039/d5ta06086a,10.1039/d5ta06086a,PM6,BTP-eC9,PM6,BTP-eC9,CC1=CC(=CC(=C1)C2=C3C=CC(=C4C5=C(C=C(S5)/C=C\6/C(=O)C7=CC(=CC(=C7)F)C(=O)/C6=C\C8=CC(=C(S8)C9=CC(=CC(=C9)C)C(C)(C)C(=O)OC)C(C)(C)C(=O)OC)SC4=C3S2)C(C)(C)C(=O)OC)C(C)(C)C(=O)OC,CCCCCCCCCc1c(C=C2C(=O)c3cc(Cl)c(Cl)cc3C2=C(C#N)C#N)sc2c1sc1c3c4nsnc4c4c5sc6c(CCCCCCCCC)c(C=C7C(=O)c8cc(Cl)c(Cl)cc8C7=C(C#N)C#N)sc6c5n(CC(CCCC)CCCCCC)c4c3n(CC(CCCC)CCCCCC)c21,0.84,26.3,77.4,17.1,17.099208,0.0046315789473717,,,,,,,,,,,,,100.0,,,,-5.56,-3.65,,-5.68,-3.9,
70113,10.1039/d5ta06086a,10.1039/d5ta06086a,PM6,BTP-eC9,PM6,BTP-eC9,CC1=CC(=CC(=C1)C2=C3C=CC(=C4C5=C(C=C(S5)/C=C\6/C(=O)C7=CC(=CC(=C7)F)C(=O)/C6=C\C8=CC(=C(S8)C9=CC(=CC(=C9)C)C(C)(C)C(=O)OC)C(C)(C)C(=O)OC)SC4=C3S2)C(C)(C)C(=O)OC)C(C)(C)C(=O)OC,CCCCCCCCCc1c(C=C2C(=O)c3cc(Cl)c(Cl)cc3C2=C(C#N)C#N)sc2c1sc1c3c4nsnc4c4c5sc6c(CCCCCCCCC)c(C=C7C(=O)c8cc(Cl)c(Cl)cc8C7=C(C#N)C#N)sc6c5n(CC(CCCC)CCCCCC)c4c3n(CC(CCCC)CCCCCC)c21,1.68,14.7,79.4,19.6,19.608624,0.0439999999999873,,,,,,,,,,,,,120.0,,,,-5.56,-3.65,,-5.68,-3.9,
70114,10.1039/d5ta06086a,10.1039/d5ta06086a,PM6,BTP-eC9,PM6,BTP-eC9,CC1=CC(=CC(=C1)C2=C3C=CC(=C4C5=C(C=C(S5)/C=C\6/C(=O)C7=CC(=CC(=C7)F)C(=O)/C6=C\C8=CC(=C(S8)C9=CC(=CC(=C9)C)C(C)(C)C(=O)OC)C(C)(C)C(=O)OC)SC4=C3S2)C(C)(C)C(=O)OC)C(C)(C)C(=O)OC,CCCCCCCCCc1c(C=C2C(=O)c3cc(Cl)c(Cl)cc3C2=C(C#N)C#N)sc2c1sc1c3c4nsnc4c4c5sc6c(CCCCCCCCC)c(C=C7C(=O)c8cc(Cl)c(Cl)cc8C7=C(C#N)C#N)sc6c5n(CC(CCCC)CCCCCC)c4c3n(CC(CCCC)CCCCCC)c21,1.68,14.2,78.0,18.6,18.60768,0.0412903225806291,,,,,,,,,,,,,100.0,,,,-5.56,-3.65,,-5.68,-3.9,
70116,10.1039/d5ta06086a,10.1039/d5ta06086a,PM6,BTP-eC9,PM6,BTP-eC9,CC1=CC(=CC(=C1)C2=C3C=CC(=C4C5=C(C=C(S5)/C=C\6/C(=O)C7=CC(=CC(=C7)F)C(=O)/C6=C\C8=CC(=C(S8)C9=CC(=CC(=C9)C)C(C)(C)C(=O)OC)C(C)(C)C(=O)OC)SC4=C3S2)C(C)(C)C(=O)OC)C(C)(C)C(=O)OC,CCCCCCCCCc1c(C=C2C(=O)c3cc(Cl)c(Cl)cc3C2=C(C#N)C#N)sc2c1sc1c3c4nsnc4c4c5sc6c(CCCCCCCCC)c(C=C7C(=O)c8cc(Cl)c(Cl)cc8C7=C(C#N)C#N)sc6c5n(CC(CCCC)CCCCCC)c4c3n(CC(CCCC)CCCCCC)c21,1.68,14.0,79.8,18.8,18.76896,0.1651063829787279,,,,,,,,,,,,,95.0,,,,-5.56,-3.65,,-5.68,-3.9,
70117,10.1039/d5ta06086a,10.1039/d5ta06086a,PM6,BTP-eC9,PM6,BTP-eC9,CC1=CC(=CC(=C1)C2=C3C=CC(=C4C5=C(C=C(S5)/C=C\6/C(=O)C7=CC(=CC(=C7)F)C(=O)/C6=C\C8=CC(=C(S8)C9=CC(=CC(=C9)C)C(C)(C)C(=O)OC)C(C)(C)C(=O)OC)SC4=C3S2)C(C)(C)C(=O)OC)C(C)(C)C(=O)OC,CCCCCCCCCc1c(C=C2C(=O)c3cc(Cl)c(Cl)cc3C2=C(C#N)C#N)sc2c1sc1c3c4nsnc4c4c5sc6c(CCCCCCCCC)c(C=C7C(=O)c8cc(Cl)c(Cl)cc8C7=C(C#N)C#N)sc6c5n(CC(CCCC)CCCCCC)c4c3n(CC(CCCC)CCCCCC)c21,1.68,14.0,79.9,18.8,18.79248,0.0399999999999974,,,,,,,,,,,,,100.0,,,,-5.56,-3.65,,-5.68,-3.9,
70118,10.1039/d5ta06086a,10.1039/d5ta06086a,PBDB-TCl,AITC,PBDB-TCl,AITC,Cc1sc(-c2c3cc(-c4ccc(-c5sc(-c6cccs6)c6c5C(=O)c5c(C)sc(C)c5C6=O)s4)sc3c(-c3cc(Cl)c(C)s3)c3ccsc23)cc1Cl,,1.97,13.3,78.6,20.6,20.593986,0.0291941747572835,,,,,,,90 nm PBDB-TCl:AITC / 130 nm PBDB-TCl:AITC:BTP-eC9,,,,,,90.0,,,,,,,,,
70123,10.1039/d5ta06547j,10.1039/d5ta06547j,D18,L8-BO,D18,L8-BO,CCCCCCC(CCCC)CC1=CSC(C2=CC3=C(S2)C2=C(C=C(C4=CC(CC(CCCC)CCCCCC)=C(C5=CC6=C(C7=CC(F)=C(CC(CC)CCCC)S7)C7=C(C=CS7)C(C7=CC(F)=C(CC(CC)CCCC)S7)=C6S5)S4)S2)C2=NSN=C32)=C1,CCCCCCC(CCCC)CC1=C(/C=C2\C(=O)C3=CC(F)=C(F)C=C3C2=C(C#N)C#N)SC2=C1SC1C3=C(C4=C(C5=NSN=C35)C3=C(C5=C(S3)C(CC(CCCC)CCCCCC)=C(/C=C3\C(=O)C6=CC(F)=C(F)C=C6C3=C(C#N)C#N)S5)N4CC(CC)CCCC)N(CC(CC)CCCC)C21,0.907,25.58,75.35,17.48,17.48199871,0.0114342677345465,17.42,17.48,,w/o,,,ITO/PEDOT:PSS/active layer/PDINN/Ag,,PDINN,,PEDOT:PSS,,,,,,-5.51,-2.77,,-5.68,-3.9,
70124,10.1039/d5ta06547j,10.1039/d5ta06547j,D18,L8-BO,D18,L8-BO,CCCCCCC(CCCC)CC1=CSC(C2=CC3=C(S2)C2=C(C=C(C4=CC(CC(CCCC)CCCCCC)=C(C5=CC6=C(C7=CC(F)=C(CC(CC)CCCC)S7)C7=C(C=CS7)C(C7=CC(F)=C(CC(CC)CCCC)S7)=C6S5)S4)S2)C2=NSN=C32)=C1,CCCCCCC(CCCC)CC1=C(/C=C2\C(=O)C3=CC(F)=C(F)C=C3C2=C(C#N)C#N)SC2=C1SC1C3=C(C4=C(C5=NSN=C35)C3=C(C5=C(S3)C(CC(CCCC)CCCCCC)=C(/C=C3\C(=O)C6=CC(F)=C(F)C=C6C3=C(C#N)C#N)S5)N4CC(CC)CCCC)N(CC(CC)CCCC)C21,0.911,25.82,76.52,18.03,17.999049704,0.1716599889073783,18.01,18.03,,2-BCB,2-BCB,25%,ITO/PEDOT:PSS/active layer/PDINN/Ag,,PDINN,,PEDOT:PSS,,,,,,-5.51,-2.77,,-5.68,-3.9,
70125,10.1039/d5ta06547j,10.1039/d5ta06547j,D18,L8-BO,D18,L8-BO,CCCCCCC(CCCC)CC1=CSC(C2=CC3=C(S2)C2=C(C=C(C4=CC(CC(CCCC)CCCCCC)=C(C5=CC6=C(C7=CC(F)=C(CC(CC)CCCC)S7)C7=C(C=CS7)C(C7=CC(F)=C(CC(CC)CCCC)S7)=C6S5)S4)S2)C2=NSN=C32)=C1,CCCCCCC(CCCC)CC1=C(/C=C2\C(=O)C3=CC(F)=C(F)C=C3C2=C(C#N)C#N)SC2=C1SC1C3=C(C4=C(C5=NSN=C35)C3=C(C5=C(S3)C(CC(CCCC)CCCCCC)=C(/C=C3\C(=O)C6=CC(F)=C(F)C=C6C3=C(C#N)C#N)S5)N4CC(CC)CCCC)N(CC(CC)CCCC)C21,0.913,26.29,77.03,18.49,18.489333731,0.0036034018388119,18.47,18.49,,4-BCB,4-BCB,35%,ITO/PEDOT:PSS/active layer/PDINN/Ag,,PDINN,,PEDOT:PSS,,,,,,-5.51,-2.77,,-5.68,-3.9,
70126,10.1039/d5ta06589e,10.1039/d5ta06589e,PM6,L8-BO,PM6,L8-BO,CC1=CC(=CC(=C1)C2=C3C=CC(=C4C5=C(C=C(S5)/C=C\6/C(=O)C7=CC(=CC(=C7)F)C(=O)/C6=C\C8=CC(=C(S8)C9=CC(=CC(=C9)C)C(C)(C)C(=O)OC)C(C)(C)C(=O)OC)SC4=C3S2)C(C)(C)C(=O)OC)C(C)(C)C(=O)OC,CCCCCCC(CCCC)CC1=C(/C=C2\C(=O)C3=CC(F)=C(F)C=C3C2=C(C#N)C#N)SC2=C1SC1C3=C(C4=C(C5=NSN=C35)C3=C(C5=C(S3)C(CC(CCCC)CCCCCC)=C(/C=C3\C(=O)C6=CC(F)=C(F)C=C6C3=C(C#N)C#N)S5)N4CC(CC)CCCC)N(CC(CC)CCCC)C21,0.901,25.02,71.37,16.09,16.088953374,0.0065048228713538,15.98,16.09,1:1.2,,,,ITO/PEDOT:PSS/PM6:L8-BO/PFN-Br/Ag,,PFN-Br,,PEDOT:PSS,,107.0,chloroform,,100.0,-5.56,-3.65,,-5.68,-3.9,
70127,10.1039/d5ta06589e,10.1039/d5ta06589e,PM6,L8-BO,PM6,L8-BO,CC1=CC(=CC(=C1)C2=C3C=CC(=C4C5=C(C=C(S5)/C=C\6/C(=O)C7=CC(=CC(=C7)F)C(=O)/C6=C\C8=CC(=C(S8)C9=CC(=CC(=C9)C)C(C)(C)C(=O)OC)C(C)(C)C(=O)OC)SC4=C3S2)C(C)(C)C(=O)OC)C(C)(C)C(=O)OC,CCCCCCC(CCCC)CC1=C(/C=C2\C(=O)C3=CC(F)=C(F)C=C3C2=C(C#N)C#N)SC2=C1SC1C3=C(C4=C(C5=NSN=C35)C3=C(C5=C(S3)C(CC(CCCC)CCCCCC)=C(/C=C3\C(=O)C6=CC(F)=C(F)C=C6C3=C(C#N)C#N)S5)N4CC(CC)CCCC)N(CC(CC)CCCC)C21,0.892,27.03,78.5,18.93,18.9269466,0.0161299524564124,18.85,18.93,1:1.2,TCBB-1,TCBB-1,10 mg/mL,ITO/PEDOT:PSS/PM6:L8-BO/PFN-Br/Ag,,PFN-Br,,PEDOT:PSS,,104.0,chloroform,,100.0,-5.56,-3.65,,-5.68,-3.9,
70128,10.1039/d5ta06589e,10.1039/d5ta06589e,PM6,L8-BO,PM6,L8-BO,CC1=CC(=CC(=C1)C2=C3C=CC(=C4C5=C(C=C(S5)/C=C\6/C(=O)C7=CC(=CC(=C7)F)C(=O)/C6=C\C8=CC(=C(S8)C9=CC(=CC(=C9)C)C(C)(C)C(=O)OC)C(C)(C)C(=O)OC)SC4=C3S2)C(C)(C)C(=O)OC)C(C)(C)C(=O)OC,CCCCCCC(CCCC)CC1=C(/C=C2\C(=O)C3=CC(F)=C(F)C=C3C2=C(C#N)C#N)SC2=C1SC1C3=C(C4=C(C5=NSN=C35)C3=C(C5=C(S3)C(CC(CCCC)CCCCCC)=C(/C=C3\C(=O)C6=CC(F)=C(F)C=C6C3=C(C#N)C#N)S5)N4CC(CC)CCCC)N(CC(CC)CCCC)C21,0.882,26.2,77.95,18.01,18.0129978,0.0166451971127111,17.92,18.01,1:1.2,TCBB-2,TCBB-2,10 mg/mL,ITO/PEDOT:PSS/PM6:L8-BO/PFN-Br/Ag,,PFN-Br,,PEDOT:PSS,,105.0,chloroform,,100.0,-5.56,-3.65,,-5.68,-3.9,
70131,10.1039/d5ta06965c,10.1039/d5ta06965c,PM6,L8-BO,PM6,L8-BO,CC1=CC(=CC(=C1)C2=C3C=CC(=C4C5=C(C=C(S5)/C=C\6/C(=O)C7=CC(=CC(=C7)F)C(=O)/C6=C\C8=CC(=C(S8)C9=CC(=CC(=C9)C)C(C)(C)C(=O)OC)C(C)(C)C(=O)OC)SC4=C3S2)C(C)(C)C(=O)OC)C(C)(C)C(=O)OC,CCCCCCC(CCCC)CC1=C(/C=C2\C(=O)C3=CC(F)=C(F)C=C3C2=C(C#N)C#N)SC2=C1SC1C3=C(C4=C(C5=NSN=C35)C3=C(C5=C(S3)C(CC(CCCC)CCCCCC)=C(/C=C3\C(=O)C6=CC(F)=C(F)C=C6C3=C(C#N)C#N)S5)N4CC(CC)CCCC)N(CC(CC)CCCC)C21,0.915,25.63,73.9,17.37,17.330621550000004,0.2267037996545618,16.65,17.37,,,,,ITO/2PACz/PM6:L8-BO (pristine)/PNDIT-F3N/Ag,,PNDIT-F3N,,2PACz,,,,,,-5.56,-3.65,,-5.68,-3.9,
70132,10.1039/d5ta06965c,10.1039/d5ta06965c,PM6,L8-BO,PM6,L8-BO,CC1=CC(=CC(=C1)C2=C3C=CC(=C4C5=C(C=C(S5)/C=C\6/C(=O)C7=CC(=CC(=C7)F)C(=O)/C6=C\C8=CC(=C(S8)C9=CC(=CC(=C9)C)C(C)(C)C(=O)OC)C(C)(C)C(=O)OC)SC4=C3S2)C(C)(C)C(=O)OC)C(C)(C)C(=O)OC,CCCCCCC(CCCC)CC1=C(/C=C2\C(=O)C3=CC(F)=C(F)C=C3C2=C(C#N)C#N)SC2=C1SC1C3=C(C4=C(C5=NSN=C35)C3=C(C5=C(S3)C(CC(CCCC)CCCCCC)=C(/C=C3\C(=O)C6=CC(F)=C(F)C=C6C3=C(C#N)C#N)S5)N4CC(CC)CCCC)N(CC(CC)CCCC)C21,0.91,25.72,78.2,18.34,18.3028664,0.2024732824427516,17.94,18.34,,DBDF,DBDF,,ITO/2PACz/PM6:L8-BO (DBDF-modified)/PNDIT-F3N/Ag,,PNDIT-F3N,,2PACz,,,,,,-5.56,-3.65,,-5.68,-3.9,
70133,10.1039/d5ta06965c,10.1039/d5ta06965c,PM6,L8-BO,PM6,L8-BO,CC1=CC(=CC(=C1)C2=C3C=CC(=C4C5=C(C=C(S5)/C=C\6/C(=O)C7=CC(=CC(=C7)F)C(=O)/C6=C\C8=CC(=C(S8)C9=CC(=CC(=C9)C)C(C)(C)C(=O)OC)C(C)(C)C(=O)OC)SC4=C3S2)C(C)(C)C(=O)OC)C(C)(C)C(=O)OC,CCCCCCC(CCCC)CC1=C(/C=C2\C(=O)C3=CC(F)=C(F)C=C3C2=C(C#N)C#N)SC2=C1SC1C3=C(C4=C(C5=NSN=C35)C3=C(C5=C(S3)C(CC(CCCC)CCCCCC)=C(/C=C3\C(=O)C6=CC(F)=C(F)C=C6C3=C(C#N)C#N)S5)N4CC(CC)CCCC)N(CC(CC)CCCC)C21,0.905,26.8,80.3,19.42,19.475962,0.2881668383110062,19.26,19.42,,DBDI,DBDI,,ITO/2PACz/PM6:L8-BO (DBDI-modified)/PNDIT-F3N/Ag,,PNDIT-F3N,,2PACz,,,,,,-5.56,-3.65,,-5.68,-3.9,
70134,10.1039/d5ta06965c,10.1039/d5ta06965c,PM6,BZ4F,PM6,BZ4F,CC1=CC(=CC(=C1)C2=C3C=CC(=C4C5=C(C=C(S5)/C=C\6/C(=O)C7=CC(=CC(=C7)F)C(=O)/C6=C\C8=CC(=C(S8)C9=CC(=CC(=C9)C)C(C)(C)C(=O)OC)C(C)(C)C(=O)OC)SC4=C3S2)C(C)(C)C(=O)OC)C(C)(C)C(=O)OC,,0.877,24.02,73.6,15.51,15.504237439999995,0.0371538362347043,15.29,15.51,,,,,,,,,,,,,,,-5.56,-3.65,,,,
70135,10.1039/d5ta06965c,10.1039/d5ta06965c,PM6,BZ4F,PM6,BZ4F,CC1=CC(=CC(=C1)C2=C3C=CC(=C4C5=C(C=C(S5)/C=C\6/C(=O)C7=CC(=CC(=C7)F)C(=O)/C6=C\C8=CC(=C(S8)C9=CC(=CC(=C9)C)C(C)(C)C(=O)OC)C(C)(C)C(=O)OC)SC4=C3S2)C(C)(C)C(=O)OC)C(C)(C)C(=O)OC,,0.874,24.97,78.9,17.21,17.21896242,0.0520768158047622,17.09,17.21,,DBDI,DBDI,,,,,,,,,,,,-5.56,-3.65,,,,
70136,10.1039/d5ta06965c,10.1039/d5ta06965c,PM6,Y6,PM6,Y6,CC1=CC(=CC(=C1)C2=C3C=CC(=C4C5=C(C=C(S5)/C=C\6/C(=O)C7=CC(=CC(=C7)F)C(=O)/C6=C\C8=CC(=C(S8)C9=CC(=CC(=C9)C)C(C)(C)C(=O)OC)C(C)(C)C(=O)OC)SC4=C3S2)C(C)(C)C(=O)OC)C(C)(C)C(=O)OC,CCCCCCCCCCCc1c(/C=C2\C(=O)c3cc(F)c(F)cc3C2=C(C#N)C#N)sc2c1sc1c3c4nsnc4c4c5sc6c(CCCCCCCCCCC)c(/C=C7\C(=O)c8cc(F)c(F)cc8C7=C(C#N)C#N)sc6c5n(CC(CC)CCCC)c4c3n(CC(CC)CCCC)c21,0.863,27.25,72.9,17.15,17.14371075,0.0366720116617973,16.81,17.15,,,,,,binary OSC,,,,,,,,,-5.56,-3.65,,-5.65,-4.09,
70137,10.1039/d5ta06965c,10.1039/d5ta06965c,PM6,Y6,PM6,Y6,CC1=CC(=CC(=C1)C2=C3C=CC(=C4C5=C(C=C(S5)/C=C\6/C(=O)C7=CC(=CC(=C7)F)C(=O)/C6=C\C8=CC(=C(S8)C9=CC(=CC(=C9)C)C(C)(C)C(=O)OC)C(C)(C)C(=O)OC)SC4=C3S2)C(C)(C)C(=O)OC)C(C)(C)C(=O)OC,CCCCCCCCCCCc1c(/C=C2\C(=O)c3cc(F)c(F)cc3C2=C(C#N)C#N)sc2c1sc1c3c4nsnc4c4c5sc6c(CCCCCCCCCCC)c(/C=C7\C(=O)c8cc(F)c(F)cc8C7=C(C#N)C#N)sc6c5n(CC(CC)CCCC)c4c3n(CC(CC)CCCC)c21,0.853,28.01,77.7,18.57,18.56449581,0.0296402261712434,18.35,18.57,,DBDI,DBDI,,,binary OSC,,,,,,,,,-5.56,-3.65,,-5.65,-4.09,
70138,10.1039/d5ta06965c,10.1039/d5ta06965c,PM6,QM1,PM6,QM-1,CC1=CC(=CC(=C1)C2=C3C=CC(=C4C5=C(C=C(S5)/C=C\6/C(=O)C7=CC(=CC(=C7)F)C(=O)/C6=C\C8=CC(=C(S8)C9=CC(=CC(=C9)C)C(C)(C)C(=O)OC)C(C)(C)C(=O)OC)SC4=C3S2)C(C)(C)C(=O)OC)C(C)(C)C(=O)OC,,0.952,24.43,71.2,16.57,16.55924032,0.0649347012673482,16.14,16.57,,,,,,binary OSC,,,,,,,,,-5.56,-3.65,,,,
70139,10.1039/d5ta06965c,10.1039/d5ta06965c,PM6,QM1,PM6,QM-1,CC1=CC(=CC(=C1)C2=C3C=CC(=C4C5=C(C=C(S5)/C=C\6/C(=O)C7=CC(=CC(=C7)F)C(=O)/C6=C\C8=CC(=C(S8)C9=CC(=CC(=C9)C)C(C)(C)C(=O)OC)C(C)(C)C(=O)OC)SC4=C3S2)C(C)(C)C(=O)OC)C(C)(C)C(=O)OC,,0.923,26.43,77.2,19.06,18.83285508,1.1917362014690298,18.79,19.06,,DBDI,DBDI,,,,,,,,,,,,-5.56,-3.65,,,,
70140,10.1039/d5ta06965c,10.1039/d5ta06965c,PM6,PY-IT,PM6,PY-IT,CC1=CC(=CC(=C1)C2=C3C=CC(=C4C5=C(C=C(S5)/C=C\6/C(=O)C7=CC(=CC(=C7)F)C(=O)/C6=C\C8=CC(=C(S8)C9=CC(=CC(=C9)C)C(C)(C)C(=O)OC)C(C)(C)C(=O)OC)SC4=C3S2)C(C)(C)C(=O)OC)C(C)(C)C(=O)OC,CCCCCCCCCCCc1c(/C=C2\C(=O)c3ccccc3C2=C(C#N)C#N)sc2c1sc1c3c4nsnc4c4c5sc6c(CCCCCCCCCCC)c(/C=C7\C(=O)c8cc(-c9cccs9)ccc8C7=C(C#N)C#N)sc6c5n(CC(CCCCCCCC)CCCCCCCCCC)c4c3n(CC(CCCCCCCC)CCCCCCCCCC)c21,0.956,25.76,57.6,14.19,14.18489856,0.0359509513741994,13.73,14.19,,,,,,,,,,,,,,,-5.56,-3.65,,-5.68,-3.94,
70141,10.1039/d5ta06965c,10.1039/d5ta06965c,PM6,PY-IT,PM6,PY-IT,CC1=CC(=CC(=C1)C2=C3C=CC(=C4C5=C(C=C(S5)/C=C\6/C(=O)C7=CC(=CC(=C7)F)C(=O)/C6=C\C8=CC(=C(S8)C9=CC(=CC(=C9)C)C(C)(C)C(=O)OC)C(C)(C)C(=O)OC)SC4=C3S2)C(C)(C)C(=O)OC)C(C)(C)C(=O)OC,CCCCCCCCCCCc1c(/C=C2\C(=O)c3ccccc3C2=C(C#N)C#N)sc2c1sc1c3c4nsnc4c4c5sc6c(CCCCCCCCCCC)c(/C=C7\C(=O)c8cc(-c9cccs9)ccc8C7=C(C#N)C#N)sc6c5n(CC(CCCCCCCC)CCCCCCCCCC)c4c3n(CC(CCCCCCCC)CCCCCCCCCC)c21,0.953,26.07,69.2,17.19,17.19253932,0.0147720767888327,16.6,17.19,,DBDI,DBDI,,,,,,,,,,,,-5.56,-3.65,,-5.68,-3.94,
70142,10.1039/d5ta07049j,10.1039/d5ta07049j,PBDB-T,TNTz-DCI,PBDB-T,TNTz-DCI,CCCCC(CC)Cc1ccc(-c2c3cc(-c4ccc(-c5sc(-c6ccc(C)s6)c6c5C(=O)c5c(CC(CC)CCCC)sc(CC(CC)CCCC)c5C6=O)s4)sc3c(-c3ccc(CC(CC)CCCC)s3)c3cc(C)sc23)s1,,0.93,13.35,55.0,6.84,6.828525,0.1677631578947354,6.48,6.84,,,,,,,,,,,,,,,-5.33,-3.48,,,,
70143,10.1039/d5ta07049j,10.1039/d5ta07049j,PBDB-T,NTz-DCI,PBDB-T,NTz-DCI,CCCCC(CC)Cc1ccc(-c2c3cc(-c4ccc(-c5sc(-c6ccc(C)s6)c6c5C(=O)c5c(CC(CC)CCCC)sc(CC(CC)CCCC)c5C6=O)s4)sc3c(-c3ccc(CC(CC)CCCC)s3)c3cc(C)sc23)s1,,0.83,10.38,51.0,4.39,4.393854000000001,0.0877904328018532,3.98,4.39,,,,,,,,,,,,,,,-5.33,-3.48,,,,
70148,10.1039/d5ta07276j,10.1039/d5ta07276j,P-DT-BT,Y6,P-DT-BT,Y6,,CCCCCCCCCCCc1c(/C=C2\C(=O)c3cc(F)c(F)cc3C2=C(C#N)C#N)sc2c1sc1c3c4nsnc4c4c5sc6c(CCCCCCCCCCC)c(/C=C7\C(=O)c8cc(F)c(F)cc8C7=C(C#N)C#N)sc6c5n(CC(CC)CCCC)c4c3n(CC(CC)CCCC)c21,0.77,25.84,67.08,13.18,13.34677344,1.2653523520485588,12.98,13.18,,,,,glass/ITO/PEDOT:PSS/active layer/PDINO/Al,,PDINO,,PEDOT:PSS,,,,,,,,,-5.65,-4.09,
70149,10.1039/d5ta07276j,10.1039/d5ta07276j,P-BTST,Y6,P-BTST,Y6,,CCCCCCCCCCCc1c(/C=C2\C(=O)c3cc(F)c(F)cc3C2=C(C#N)C#N)sc2c1sc1c3c4nsnc4c4c5sc6c(CCCCCCCCCCC)c(/C=C7\C(=O)c8cc(F)c(F)cc8C7=C(C#N)C#N)sc6c5n(CC(CC)CCCC)c4c3n(CC(CC)CCCC)c21,0.84,26.53,68.42,15.04,15.24753384,1.3798792553191606,14.51,15.04,,,,,glass/ITO/PEDOT:PSS/active layer/PDINO/Al,,PDINO,,PEDOT:PSS,,,,,,,,,-5.65,-4.09,
70150,10.1039/d5ta07276j,10.1039/d5ta07276j,P-DT-BTST,Y6,P-DT-BTST,Y6,,CCCCCCCCCCCc1c(/C=C2\C(=O)c3cc(F)c(F)cc3C2=C(C#N)C#N)sc2c1sc1c3c4nsnc4c4c5sc6c(CCCCCCCCCCC)c(/C=C7\C(=O)c8cc(F)c(F)cc8C7=C(C#N)C#N)sc6c5n(CC(CC)CCCC)c4c3n(CC(CC)CCCC)c21,0.83,23.96,58.54,11.5,11.64173272,1.2324584347826109,11.46,11.5,,,,,glass/ITO/PEDOT:PSS/active layer/PDINO/Al,,PDINO,,PEDOT:PSS,,,,,,,,,-5.65,-4.09,
70151,10.1039/d5ta07393f,10.1039/d5ta07393f,D18,H8,D18,H8,CCCCCCC(CCCC)CC1=CSC(C2=CC3=C(S2)C2=C(C=C(C4=CC(CC(CCCC)CCCCCC)=C(C5=CC6=C(C7=CC(F)=C(CC(CC)CCCC)S7)C7=C(C=CS7)C(C7=CC(F)=C(CC(CC)CCCC)S7)=C6S5)S4)S2)C2=NSN=C32)=C1,,0.872,27.28,80.28,19.09,19.097134848,0.0373747930853837,18.99,19.09,,,,,ITO/4PAThCz/D18:H8/PDIN/Ag,,PDIN,PDIN,4PAThCz,,,,,,-5.51,-2.77,,,,
70152,10.1039/d5ta07393f,10.1039/d5ta07393f,D18,L8-BO,D18,L8-BO,CCCCCCC(CCCC)CC1=CSC(C2=CC3=C(S2)C2=C(C=C(C4=CC(CC(CCCC)CCCCCC)=C(C5=CC6=C(C7=CC(F)=C(CC(CC)CCCC)S7)C7=C(C=CS7)C(C7=CC(F)=C(CC(CC)CCCC)S7)=C6S5)S4)S2)C2=NSN=C32)=C1,CCCCCCC(CCCC)CC1=C(/C=C2\C(=O)C3=CC(F)=C(F)C=C3C2=C(C#N)C#N)SC2=C1SC1C3=C(C4=C(C5=NSN=C35)C3=C(C5=C(S3)C(CC(CCCC)CCCCCC)=C(/C=C3\C(=O)C6=CC(F)=C(F)C=C6C3=C(C#N)C#N)S5)N4CC(CC)CCCC)N(CC(CC)CCCC)C21,0.905,26.87,81.14,19.72,19.73109779,0.0562768255578138,19.52,19.72,,,,,ITO/4PAThCz/active layer/PDIN/Ag,,PDIN,PDIN,4PAThCz,,,,,,-5.51,-2.77,,-5.68,-3.9,
70153,10.1039/d5ta07393f,10.1039/d5ta07393f,D18,H8,D18,H8,CCCCCCC(CCCC)CC1=CSC(C2=CC3=C(S2)C2=C(C=C(C4=CC(CC(CCCC)CCCCCC)=C(C5=CC6=C(C7=CC(F)=C(CC(CC)CCCC)S7)C7=C(C=CS7)C(C7=CC(F)=C(CC(CC)CCCC)S7)=C6S5)S4)S2)C2=NSN=C32)=C1,,0.882,27.48,81.97,19.87,19.867363992,0.0132662707599556,19.76,19.87,,,,,ITO/4PAThCz/D18:H8/PDIN-OH/Ag,,PDIN-OH,PDIN-OH,4PAThCz,,,,,,-5.51,-2.77,,,,
70154,10.1039/d5ta07393f,10.1039/d5ta07393f,D18,L8-BO,D18,L8-BO,CCCCCCC(CCCC)CC1=CSC(C2=CC3=C(S2)C2=C(C=C(C4=CC(CC(CCCC)CCCCCC)=C(C5=CC6=C(C7=CC(F)=C(CC(CC)CCCC)S7)C7=C(C=CS7)C(C7=CC(F)=C(CC(CC)CCCC)S7)=C6S5)S4)S2)C2=NSN=C32)=C1,CCCCCCC(CCCC)CC1=C(/C=C2\C(=O)C3=CC(F)=C(F)C=C3C2=C(C#N)C#N)SC2=C1SC1C3=C(C4=C(C5=NSN=C35)C3=C(C5=C(S3)C(CC(CCCC)CCCCCC)=C(/C=C3\C(=O)C6=CC(F)=C(F)C=C6C3=C(C#N)C#N)S5)N4CC(CC)CCCC)N(CC(CC)CCCC)C21,0.905,27.08,82.6,20.25,20.2431124,0.0340128395061673,20.12,20.25,,,,,ITO/4PAThCz/D18:L8-BO/PDIN-OH/Ag,,PDIN-OH,PDIN-OH,4PAThCz,,,,,,-5.51,-2.77,,-5.68,-3.9,
70155,10.1039/d5ta07403g,10.1039/d5ta07403g,PM6,EH-HD4F,PM6,EH-HD4F,CC1=CC(=CC(=C1)C2=C3C=CC(=C4C5=C(C=C(S5)/C=C\6/C(=O)C7=CC(=CC(=C7)F)C(=O)/C6=C\C8=CC(=C(S8)C9=CC(=CC(=C9)C)C(C)(C)C(=O)OC)C(C)(C)C(=O)OC)SC4=C3S2)C(C)(C)C(=O)OC)C(C)(C)C(=O)OC,CCCCCCCCCCCc1c(/C=C2\C(=O)c3cc(F)c(F)cc3C2=C(C#N)C#N)sc2c1sc1c3c4nsnc4c4c5sc6c(CCCCCCCCCCC)c(/C=C7\C(=O)c8cc(F)c(F)cc8C7=C(C#N)C#N)sc6c5n(CC(CCCCCC)CCCCCCCC)c4c3n(CC(CC)CCCC)c21,0.83,25.25,72.31,15.16,15.15436825,0.0371487467018531,15.08,15.16,,,,,,organic solar cell,PFN-Br,PFN-Br,,,,,,,-5.56,-3.65,,,,
70156,10.1039/d5ta07403g,10.1039/d5ta07403g,PM6,EH-HD4F,PM6,EH-HD4F,CC1=CC(=CC(=C1)C2=C3C=CC(=C4C5=C(C=C(S5)/C=C\6/C(=O)C7=CC(=CC(=C7)F)C(=O)/C6=C\C8=CC(=C(S8)C9=CC(=CC(=C9)C)C(C)(C)C(=O)OC)C(C)(C)C(=O)OC)SC4=C3S2)C(C)(C)C(=O)OC)C(C)(C)C(=O)OC,CCCCCCCCCCCc1c(/C=C2\C(=O)c3cc(F)c(F)cc3C2=C(C#N)C#N)sc2c1sc1c3c4nsnc4c4c5sc6c(CCCCCCCCCCC)c(/C=C7\C(=O)c8cc(F)c(F)cc8C7=C(C#N)C#N)sc6c5n(CC(CCCCCC)CCCCCCCC)c4c3n(CC(CC)CCCC)c21,0.84,25.9,75.85,16.39,16.501925999999997,0.6828920073215183,16.29,16.39,,,,,,organic solar cell,DTIP,DTIP,,,,,,,-5.56,-3.65,,,,
70157,10.1039/d5ta07403g,10.1039/d5ta07403g,PM6,EH-HD4F,PM6,EH-HD4F,CC1=CC(=CC(=C1)C2=C3C=CC(=C4C5=C(C=C(S5)/C=C\6/C(=O)C7=CC(=CC(=C7)F)C(=O)/C6=C\C8=CC(=C(S8)C9=CC(=CC(=C9)C)C(C)(C)C(=O)OC)C(C)(C)C(=O)OC)SC4=C3S2)C(C)(C)C(=O)OC)C(C)(C)C(=O)OC,CCCCCCCCCCCc1c(/C=C2\C(=O)c3cc(F)c(F)cc3C2=C(C#N)C#N)sc2c1sc1c3c4nsnc4c4c5sc6c(CCCCCCCCCCC)c(/C=C7\C(=O)c8cc(F)c(F)cc8C7=C(C#N)C#N)sc6c5n(CC(CCCCCC)CCCCCCCC)c4c3n(CC(CC)CCCC)c21,0.85,26.36,76.3,16.78,17.095778,1.88187127532776,16.69,16.78,,,,,,organic solar cell,DTPTIP,DTPTIP,,,,,,,-5.56,-3.65,,,,
70158,10.1039/d5ta07403g,10.1039/d5ta07403g,PM6,EH-HD4F,PM6,EH-HD4F,CC1=CC(=CC(=C1)C2=C3C=CC(=C4C5=C(C=C(S5)/C=C\6/C(=O)C7=CC(=CC(=C7)F)C(=O)/C6=C\C8=CC(=C(S8)C9=CC(=CC(=C9)C)C(C)(C)C(=O)OC)C(C)(C)C(=O)OC)SC4=C3S2)C(C)(C)C(=O)OC)C(C)(C)C(=O)OC,CCCCCCCCCCCc1c(/C=C2\C(=O)c3cc(F)c(F)cc3C2=C(C#N)C#N)sc2c1sc1c3c4nsnc4c4c5sc6c(CCCCCCCCCCC)c(/C=C7\C(=O)c8cc(F)c(F)cc8C7=C(C#N)C#N)sc6c5n(CC(CCCCCC)CCCCCCCC)c4c3n(CC(CC)CCCC)c21,0.82,24.94,70.19,11.65,14.35441652,23.213875708154493,11.55,11.65,,,,,,OSC,DTP,DTP,,,,,,,-5.56,-3.65,,,,
70160,10.1039/d5ta07403g,10.1039/d5ta07403g,PM6,EH-HD4F,PM6,EH-HD4F,CC1=CC(=CC(=C1)C2=C3C=CC(=C4C5=C(C=C(S5)/C=C\6/C(=O)C7=CC(=CC(=C7)F)C(=O)/C6=C\C8=CC(=C(S8)C9=CC(=CC(=C9)C)C(C)(C)C(=O)OC)C(C)(C)C(=O)OC)SC4=C3S2)C(C)(C)C(=O)OC)C(C)(C)C(=O)OC,CCCCCCCCCCCc1c(/C=C2\C(=O)c3cc(F)c(F)cc3C2=C(C#N)C#N)sc2c1sc1c3c4nsnc4c4c5sc6c(CCCCCCCCCCC)c(/C=C7\C(=O)c8cc(F)c(F)cc8C7=C(C#N)C#N)sc6c5n(CC(CCCCCC)CCCCCCCC)c4c3n(CC(CC)CCCC)c21,0.84,26.22,75.74,16.75,16.68158352,0.408456597014924,16.48,16.75,,,,,,organic solar cell,DTPTIP,DTPTIP,,,10.0,,,,-5.56,-3.65,,,,
70161,10.1039/d5ta07403g,10.1039/d5ta07403g,PM6,EH-HD4F,PM6,EH-HD4F,CC1=CC(=CC(=C1)C2=C3C=CC(=C4C5=C(C=C(S5)/C=C\6/C(=O)C7=CC(=CC(=C7)F)C(=O)/C6=C\C8=CC(=C(S8)C9=CC(=CC(=C9)C)C(C)(C)C(=O)OC)C(C)(C)C(=O)OC)SC4=C3S2)C(C)(C)C(=O)OC)C(C)(C)C(=O)OC,CCCCCCCCCCCc1c(/C=C2\C(=O)c3cc(F)c(F)cc3C2=C(C#N)C#N)sc2c1sc1c3c4nsnc4c4c5sc6c(CCCCCCCCCCC)c(/C=C7\C(=O)c8cc(F)c(F)cc8C7=C(C#N)C#N)sc6c5n(CC(CCCCCC)CCCCCCCC)c4c3n(CC(CC)CCCC)c21,0.84,26.13,75.02,16.32,16.466289839999998,0.8963838235293989,16.25,16.32,,,,,,organic solar cell,DTPTIP,DTPTIP,,,20.0,,,,-5.56,-3.65,,,,
70162,10.1039/d5ta07403g,10.1039/d5ta07403g,PM6,EH-HD4F,PM6,EH-HD4F,CC1=CC(=CC(=C1)C2=C3C=CC(=C4C5=C(C=C(S5)/C=C\6/C(=O)C7=CC(=CC(=C7)F)C(=O)/C6=C\C8=CC(=C(S8)C9=CC(=CC(=C9)C)C(C)(C)C(=O)OC)C(C)(C)C(=O)OC)SC4=C3S2)C(C)(C)C(=O)OC)C(C)(C)C(=O)OC,CCCCCCCCCCCc1c(/C=C2\C(=O)c3cc(F)c(F)cc3C2=C(C#N)C#N)sc2c1sc1c3c4nsnc4c4c5sc6c(CCCCCCCCCCC)c(/C=C7\C(=O)c8cc(F)c(F)cc8C7=C(C#N)C#N)sc6c5n(CC(CCCCCC)CCCCCCCC)c4c3n(CC(CC)CCCC)c21,0.84,25.45,74.79,15.52,15.9886062,3.019369845360836,15.47,15.52,,,,,,organic solar cell,DTPTIP,DTPTIP,,,40.0,,,,-5.56,-3.65,,,,
70164,10.1039/d5ta07403g,10.1039/d5ta07403g,PM6,EH-HD4F,PM6,EH-HD4F,CC1=CC(=CC(=C1)C2=C3C=CC(=C4C5=C(C=C(S5)/C=C\6/C(=O)C7=CC(=CC(=C7)F)C(=O)/C6=C\C8=CC(=C(S8)C9=CC(=CC(=C9)C)C(C)(C)C(=O)OC)C(C)(C)C(=O)OC)SC4=C3S2)C(C)(C)C(=O)OC)C(C)(C)C(=O)OC,CCCCCCCCCCCc1c(/C=C2\C(=O)c3cc(F)c(F)cc3C2=C(C#N)C#N)sc2c1sc1c3c4nsnc4c4c5sc6c(CCCCCCCCCCC)c(/C=C7\C(=O)c8cc(F)c(F)cc8C7=C(C#N)C#N)sc6c5n(CC(CCCCCC)CCCCCCCC)c4c3n(CC(CC)CCCC)c21,0.84,25.68,75.62,16.13,16.312141439999998,1.1292091754494655,16.09,16.13,,,,,,organic solar cell,DTIP,DTIP,,,10.0,,,,-5.56,-3.65,,,,
70165,10.1039/d5ta07403g,10.1039/d5ta07403g,PM6,EH-HD4F,PM6,EH-HD4F,CC1=CC(=CC(=C1)C2=C3C=CC(=C4C5=C(C=C(S5)/C=C\6/C(=O)C7=CC(=CC(=C7)F)C(=O)/C6=C\C8=CC(=C(S8)C9=CC(=CC(=C9)C)C(C)(C)C(=O)OC)C(C)(C)C(=O)OC)SC4=C3S2)C(C)(C)C(=O)OC)C(C)(C)C(=O)OC,CCCCCCCCCCCc1c(/C=C2\C(=O)c3cc(F)c(F)cc3C2=C(C#N)C#N)sc2c1sc1c3c4nsnc4c4c5sc6c(CCCCCCCCCCC)c(/C=C7\C(=O)c8cc(F)c(F)cc8C7=C(C#N)C#N)sc6c5n(CC(CCCCCC)CCCCCCCC)c4c3n(CC(CC)CCCC)c21,0.84,25.63,74.81,15.9,16.10599452,1.2955630188679186,15.87,15.9,,,,,,organic solar cell,DTIP,DTIP,,,20.0,,,,-5.56,-3.65,,,,
70166,10.1039/d5ta07403g,10.1039/d5ta07403g,PM6,EH-HD4F,PM6,EH-HD4F,CC1=CC(=CC(=C1)C2=C3C=CC(=C4C5=C(C=C(S5)/C=C\6/C(=O)C7=CC(=CC(=C7)F)C(=O)/C6=C\C8=CC(=C(S8)C9=CC(=CC(=C9)C)C(C)(C)C(=O)OC)C(C)(C)C(=O)OC)SC4=C3S2)C(C)(C)C(=O)OC)C(C)(C)C(=O)OC,CCCCCCCCCCCc1c(/C=C2\C(=O)c3cc(F)c(F)cc3C2=C(C#N)C#N)sc2c1sc1c3c4nsnc4c4c5sc6c(CCCCCCCCCCC)c(/C=C7\C(=O)c8cc(F)c(F)cc8C7=C(C#N)C#N)sc6c5n(CC(CCCCCC)CCCCCCCC)c4c3n(CC(CC)CCCC)c21,0.83,24.52,72.71,13.98,14.797648359999997,5.8487007153075545,13.89,13.98,,,,,,OSC,DTIP,DTIP,,,40.0,,,,-5.56,-3.65,,,,
70168,10.1039/d5ta07403g,10.1039/d5ta07403g,PM6,EH-HD4F,PM6,EH-HD4F,CC1=CC(=CC(=C1)C2=C3C=CC(=C4C5=C(C=C(S5)/C=C\6/C(=O)C7=CC(=CC(=C7)F)C(=O)/C6=C\C8=CC(=C(S8)C9=CC(=CC(=C9)C)C(C)(C)C(=O)OC)C(C)(C)C(=O)OC)SC4=C3S2)C(C)(C)C(=O)OC)C(C)(C)C(=O)OC,CCCCCCCCCCCc1c(/C=C2\C(=O)c3cc(F)c(F)cc3C2=C(C#N)C#N)sc2c1sc1c3c4nsnc4c4c5sc6c(CCCCCCCCCCC)c(/C=C7\C(=O)c8cc(F)c(F)cc8C7=C(C#N)C#N)sc6c5n(CC(CCCCCC)CCCCCCCC)c4c3n(CC(CC)CCCC)c21,0.38,22.85,28.55,2.18,2.4789965,13.715435779816506,2.17,2.18,,,,,,OSC,PFN-Br,PFN-Br,,,15.0,,,,-5.56,-3.65,,,,
70169,10.1039/d5ta07403g,10.1039/d5ta07403g,PM6,EH-HD4F,PM6,EH-HD4F,CC1=CC(=CC(=C1)C2=C3C=CC(=C4C5=C(C=C(S5)/C=C\6/C(=O)C7=CC(=CC(=C7)F)C(=O)/C6=C\C8=CC(=C(S8)C9=CC(=CC(=C9)C)C(C)(C)C(=O)OC)C(C)(C)C(=O)OC)SC4=C3S2)C(C)(C)C(=O)OC)C(C)(C)C(=O)OC,CCCCCCCCCCCc1c(/C=C2\C(=O)c3cc(F)c(F)cc3C2=C(C#N)C#N)sc2c1sc1c3c4nsnc4c4c5sc6c(CCCCCCCCCCC)c(/C=C7\C(=O)c8cc(F)c(F)cc8C7=C(C#N)C#N)sc6c5n(CC(CCCCCC)CCCCCCCC)c4c3n(CC(CC)CCCC)c21,0.21,10.27,12.18,0.42,0.26268606,37.4557,0.36,0.42,,,,,,OSC,PFN-Br,PFN-Br,,,40.0,,,,-5.56,-3.65,,,,
70170,10.1039/d5ta07801f,10.1039/d5ta07801f,PM6,F-Phz,PM6,F-Phz,CC1=CC(=CC(=C1)C2=C3C=CC(=C4C5=C(C=C(S5)/C=C\6/C(=O)C7=CC(=CC(=C7)F)C(=O)/C6=C\C8=CC(=C(S8)C9=CC(=CC(=C9)C)C(C)(C)C(=O)OC)C(C)(C)C(=O)OC)SC4=C3S2)C(C)(C)C(=O)OC)C(C)(C)C(=O)OC,,0.908,26.23,76.2,18.15,18.148432080000003,0.0086386776859274,18.03,18.15,,,,,ITO/2PACZ/active layer/PNDIT-F3N/Ag,conventional,PNDIT-F3N,,2PACZ,,,,,,-5.56,-3.65,,,,
70171,10.1039/d5ta07801f,10.1039/d5ta07801f,PM6,Cl-Phz,PM6,Cl-Phz,CC1=CC(=CC(=C1)C2=C3C=CC(=C4C5=C(C=C(S5)/C=C\6/C(=O)C7=CC(=CC(=C7)F)C(=O)/C6=C\C8=CC(=C(S8)C9=CC(=CC(=C9)C)C(C)(C)C(=O)OC)C(C)(C)C(=O)OC)SC4=C3S2)C(C)(C)C(=O)OC)C(C)(C)C(=O)OC,,0.922,25.08,77.1,17.83,17.82841896,0.0088673022994829,17.63,17.83,,,,,conventional,conventional,PNDIT-F3N,,2PACZ,,,chloroform,,,-5.56,-3.65,,,,
70172,10.1039/d5ta07801f,10.1039/d5ta07801f,PM6,Br-Phz,PM6,Br-Phz,CC1=CC(=CC(=C1)C2=C3C=CC(=C4C5=C(C=C(S5)/C=C\6/C(=O)C7=CC(=CC(=C7)F)C(=O)/C6=C\C8=CC(=C(S8)C9=CC(=CC(=C9)C)C(C)(C)C(=O)OC)C(C)(C)C(=O)OC)SC4=C3S2)C(C)(C)C(=O)OC)C(C)(C)C(=O)OC,,0.926,24.88,75.1,17.3,17.30219888,0.0127102890173302,17.13,17.3,,,,,conventional,conventional,PNDIT-F3N,,2PACZ,,,chloroform,,,-5.56,-3.65,,,,
70173,10.1039/d5ta07801f,10.1039/d5ta07801f,PM6,BTP-eC9,PM6,BTP-eC9,CC1=CC(=CC(=C1)C2=C3C=CC(=C4C5=C(C=C(S5)/C=C\6/C(=O)C7=CC(=CC(=C7)F)C(=O)/C6=C\C8=CC(=C(S8)C9=CC(=CC(=C9)C)C(C)(C)C(=O)OC)C(C)(C)C(=O)OC)SC4=C3S2)C(C)(C)C(=O)OC)C(C)(C)C(=O)OC,CCCCCCCCCc1c(C=C2C(=O)c3cc(Cl)c(Cl)cc3C2=C(C#N)C#N)sc2c1sc1c3c4nsnc4c4c5sc6c(CCCCCCCCC)c(C=C7C(=O)c8cc(Cl)c(Cl)cc8C7=C(C#N)C#N)sc6c5n(CC(CCCC)CCCCCC)c4c3n(CC(CCCC)CCCCCC)c21,0.84,27.66,79.2,18.4,18.4016448,0.0089391304347886,18.25,18.4,,,,,conventional,conventional,PNDIT-F3N,,2PACZ,,,chloroform,,,-5.56,-3.65,,-5.68,-3.9,
70177,10.1039/d5ta08398b,10.1039/d5ta08398b,PM6,L8-BO,PM6,L8-BO,CC1=CC(=CC(=C1)C2=C3C=CC(=C4C5=C(C=C(S5)/C=C\6/C(=O)C7=CC(=CC(=C7)F)C(=O)/C6=C\C8=CC(=C(S8)C9=CC(=CC(=C9)C)C(C)(C)C(=O)OC)C(C)(C)C(=O)OC)SC4=C3S2)C(C)(C)C(=O)OC)C(C)(C)C(=O)OC,CCCCCCC(CCCC)CC1=C(/C=C2\C(=O)C3=CC(F)=C(F)C=C3C2=C(C#N)C#N)SC2=C1SC1C3=C(C4=C(C5=NSN=C35)C3=C(C5=C(S3)C(CC(CCCC)CCCCCC)=C(/C=C3\C(=O)C6=CC(F)=C(F)C=C6C3=C(C#N)C#N)S5)N4CC(CC)CCCC)N(CC(CC)CCCC)C21,0.893,26.21,77.02,18.02,18.026939206,0.038508357380699,17.88,18.02,,,,,,,,,,,,,,,-5.56,-3.65,,-5.68,-3.9,
70178,10.1039/d5ta08398b,10.1039/d5ta08398b,PM6,L8-BO,PM6,L8-BO,CC1=CC(=CC(=C1)C2=C3C=CC(=C4C5=C(C=C(S5)/C=C\6/C(=O)C7=CC(=CC(=C7)F)C(=O)/C6=C\C8=CC(=C(S8)C9=CC(=CC(=C9)C)C(C)(C)C(=O)OC)C(C)(C)C(=O)OC)SC4=C3S2)C(C)(C)C(=O)OC)C(C)(C)C(=O)OC,CCCCCCC(CCCC)CC1=C(/C=C2\C(=O)C3=CC(F)=C(F)C=C3C2=C(C#N)C#N)SC2=C1SC1C3=C(C4=C(C5=NSN=C35)C3=C(C5=C(S3)C(CC(CCCC)CCCCCC)=C(/C=C3\C(=O)C6=CC(F)=C(F)C=C6C3=C(C#N)C#N)S5)N4CC(CC)CCCC)N(CC(CC)CCCC)C21,0.882,27.28,80.04,19.26,19.258392384000004,0.0083469158878379,19.03,19.26,,2T-Si,2T-Si,,ITO/2PACz/PM6:L8-BO/PNDIT-F3N/Ag,binary,PNDIT-F3N,,2PACz,,,,,,-5.56,-3.65,,-5.68,-3.9,
70179,10.1039/d5ta08398b,10.1039/d5ta08398b,PM6,L8-BO,PM6,L8-BO,CC1=CC(=CC(=C1)C2=C3C=CC(=C4C5=C(C=C(S5)/C=C\6/C(=O)C7=CC(=CC(=C7)F)C(=O)/C6=C\C8=CC(=C(S8)C9=CC(=CC(=C9)C)C(C)(C)C(=O)OC)C(C)(C)C(=O)OC)SC4=C3S2)C(C)(C)C(=O)OC)C(C)(C)C(=O)OC,CCCCCCC(CCCC)CC1=C(/C=C2\C(=O)C3=CC(F)=C(F)C=C3C2=C(C#N)C#N)SC2=C1SC1C3=C(C4=C(C5=NSN=C35)C3=C(C5=C(S3)C(CC(CCCC)CCCCCC)=C(/C=C3\C(=O)C6=CC(F)=C(F)C=C6C3=C(C#N)C#N)S5)N4CC(CC)CCCC)N(CC(CC)CCCC)C21,0.881,27.23,79.12,19.0,18.980595256,0.1021302315789428,18.87,19.0,,TT-Si,TT-Si,,ITO/2PACz/PM6:L8-BO/PNDIT-F3N/Ag,binary,PNDIT-F3N,,2PACz,,,,,,-5.56,-3.65,,-5.68,-3.9,
70180,10.1039/d5ta08398b,10.1039/d5ta08398b,PM6,L8-BO,PM6,L8-BO,CC1=CC(=CC(=C1)C2=C3C=CC(=C4C5=C(C=C(S5)/C=C\6/C(=O)C7=CC(=CC(=C7)F)C(=O)/C6=C\C8=CC(=C(S8)C9=CC(=CC(=C9)C)C(C)(C)C(=O)OC)C(C)(C)C(=O)OC)SC4=C3S2)C(C)(C)C(=O)OC)C(C)(C)C(=O)OC,CCCCCCC(CCCC)CC1=C(/C=C2\C(=O)C3=CC(F)=C(F)C=C3C2=C(C#N)C#N)SC2=C1SC1C3=C(C4=C(C5=NSN=C35)C3=C(C5=C(S3)C(CC(CCCC)CCCCCC)=C(/C=C3\C(=O)C6=CC(F)=C(F)C=C6C3=C(C#N)C#N)S5)N4CC(CC)CCCC)N(CC(CC)CCCC)C21,0.885,27.59,75.33,18.42,18.393439095,0.1441960097720072,18.27,18.42,,,,,ITO/2PACz/PM6:L8-BO/PNDIT-F3N/Ag,ternary,PNDIT-F3N,,2PACz,,,,,,-5.56,-3.65,,-5.68,-3.9,
70181,10.1039/d5ta08398b,10.1039/d5ta08398b,PM6,L8-BO,PM6,L8-BO,CC1=CC(=CC(=C1)C2=C3C=CC(=C4C5=C(C=C(S5)/C=C\6/C(=O)C7=CC(=CC(=C7)F)C(=O)/C6=C\C8=CC(=C(S8)C9=CC(=CC(=C9)C)C(C)(C)C(=O)OC)C(C)(C)C(=O)OC)SC4=C3S2)C(C)(C)C(=O)OC)C(C)(C)C(=O)OC,CCCCCCC(CCCC)CC1=C(/C=C2\C(=O)C3=CC(F)=C(F)C=C3C2=C(C#N)C#N)SC2=C1SC1C3=C(C4=C(C5=NSN=C35)C3=C(C5=C(S3)C(CC(CCCC)CCCCCC)=C(/C=C3\C(=O)C6=CC(F)=C(F)C=C6C3=C(C#N)C#N)S5)N4CC(CC)CCCC)N(CC(CC)CCCC)C21,0.867,28.56,78.9,19.54,19.53683928,0.0161756397134101,19.43,19.54,,2T-Si,2T-Si,,,ternary,,,,,,,,,-5.56,-3.65,,-5.68,-3.9,
70182,10.1039/d5ta08513f,10.1039/d5ta08513f,PTB7-Th,PC71BM,PTB7-Th,PC70BM,CCCCC(CC)COC(=O)c1sc2c(-c3cc4c(-c5ccc(CC(CC)CCCC)s5)c5sc(C)cc5c(-c5ccc(CC(CC)CCCC)s5)c4s3)sc(C)c2c1F,CCCCC(=O)OCC1(C2=CC=CC=C2)C3=CC=CC4=CC=CC5=CC=CC6=CC=C7C=CC=CC8=CC=CC1=C8C7=C6C5=C4C3,0.65,27.1,68.1,11.99,11.995815,0.0484987489574656,,,,,,,,,,,PTB7-Th:PC71BM,PTB7-Th:PC71BM,,,,,-5.21,-3.6,,-6.1,-3.9,
70185,10.1039/d5ta08669h,10.1039/d5ta08669h,D18,Y6-BO,D18,Y6-BO,CCCCCCC(CCCC)CC1=CSC(C2=CC3=C(S2)C2=C(C=C(C4=CC(CC(CCCC)CCCCCC)=C(C5=CC6=C(C7=CC(F)=C(CC(CC)CCCC)S7)C7=C(C=CS7)C(C7=CC(F)=C(CC(CC)CCCC)S7)=C6S5)S4)S2)C2=NSN=C32)=C1,CCCCCCCCCCCc1c(/C=C2\C(=O)c3cc(F)c(F)cc3C2=C(C#N)C#N)sc2c1sc1c3c4nsnc4c4c5sc6c(CCCCCCCCCCC)c(/C=C7\C(=O)c8cc(F)c(F)cc8C7=C(C#N)C#N)sc6c5n(CC(CCCC)CCCCCC)c4c3n(CC(CCCC)CCCCCC)c21,0.859,26.3,77.4,17.5,17.485975800000002,0.0801382857142739,17.0,17.5,,,,,,,AZO,,,,,,,,-5.51,-2.77,,-5.65,-4.1,
70186,10.1039/d5ta08669h,10.1039/d5ta08669h,D18,1OM,D18,1OM,CCCCCCC(CCCC)CC1=CSC(C2=CC3=C(S2)C2=C(C=C(C4=CC(CC(CCCC)CCCCCC)=C(C5=CC6=C(C7=CC(F)=C(CC(CC)CCCC)S7)C7=C(C=CS7)C(C7=CC(F)=C(CC(CC)CCCC)S7)=C6S5)S4)S2)C2=NSN=C32)=C1,,0.864,27.8,79.5,19.1,19.095264,0.0247958115183308,18.8,19.1,,,,,inverted,,AZO,,,,,,,,-5.51,-2.77,,,,
70187,10.1039/d5ta08669h,10.1039/d5ta08669h,D18,2OM,D18,2OM,CCCCCCC(CCCC)CC1=CSC(C2=CC3=C(S2)C2=C(C=C(C4=CC(CC(CCCC)CCCCCC)=C(C5=CC6=C(C7=CC(F)=C(CC(CC)CCCC)S7)C7=C(C=CS7)C(C7=CC(F)=C(CC(CC)CCCC)S7)=C6S5)S4)S2)C2=NSN=C32)=C1,,0.865,27.0,77.9,18.2,18.193545,0.0354670329670274,18.0,18.2,,,,,inverted,,AZO,,,,,,,,-5.51,-2.77,,,,
70188,10.1039/d5ta08724d,10.1039/d5ta08724d,D18,DTY-6,D18,DTY-6,CCCCCCC(CCCC)CC1=CSC(C2=CC3=C(S2)C2=C(C=C(C4=CC(CC(CCCC)CCCCCC)=C(C5=CC6=C(C7=CC(F)=C(CC(CC)CCCC)S7)C7=C(C=CS7)C(C7=CC(F)=C(CC(CC)CCCC)S7)=C6S5)S4)S2)C2=NSN=C32)=C1,,0.876,26.766,78.5,18.1,18.40590756,1.690097016574574,17.591,18.1,1 : 1.2 (0.45),,,,,BHJ,,,,,,,,,-5.51,-2.77,,,,
70189,10.1039/d5ta08724d,10.1039/d5ta08724d,D18,DTY-6,D18,DTY-6,CCCCCCC(CCCC)CC1=CSC(C2=CC3=C(S2)C2=C(C=C(C4=CC(CC(CCCC)CCCCCC)=C(C5=CC6=C(C7=CC(F)=C(CC(CC)CCCC)S7)C7=C(C=CS7)C(C7=CC(F)=C(CC(CC)CCCC)S7)=C6S5)S4)S2)C2=NSN=C32)=C1,,0.876,26.2,78.5,18.1,18.016692,0.4602651933701789,,,1 : 1.2 (0.45),,,,,BHJ,,,,,,,,,-5.51,-2.77,,,,
70190,10.1039/d5ta08724d,10.1039/d5ta08724d,D18-Cl,N3,D18-Cl,N3,CCCCCCC(CCCC)Cc1csc(-c2cc3c4nsnc4c4cc(-c5cc(CC(CCCC)CCCCCC)c(-c6cc7c(-c8cc(Cl)c(CC(CC)CCCC)s8)c8sccc8c(-c8cc(Cl)c(CC(CC)CCCC)s8)c7s6)s5)sc4c3s2)c1,CCCCCCCCCCCC1=C(/C=C2\C(=O)C3=CC(F)=C(F)C=C3C2=C(C#N)C#N)SC2=C1SC1=C2N(CCC(CC)CCCC)C2=C1C1=NSN=C1C1=C2N(CCC(CC)CCCC)C2=C1SC1=C2SC(/C=C2\C(=O)C3=CC(F)=C(F)C=C3C2=C(C#N)C#N)=C1CCCCCCCCCCC,0.85,27.18,76.968,17.526,17.78191704,1.4602136254707287,17.526,17.526,1 : 1.9 (0.35),,,,,,,,,,,,,,-5.51,-2.77,,-5.64,-3.86,
70191,10.1039/d5ta08724d,10.1039/d5ta08724d,D18-Cl,N3,D18-Cl,N3,CCCCCCC(CCCC)Cc1csc(-c2cc3c4nsnc4c4cc(-c5cc(CC(CCCC)CCCCCC)c(-c6cc7c(-c8cc(Cl)c(CC(CC)CCCC)s8)c8sccc8c(-c8cc(Cl)c(CC(CC)CCCC)s8)c7s6)s5)sc4c3s2)c1,CCCCCCCCCCCC1=C(/C=C2\C(=O)C3=CC(F)=C(F)C=C3C2=C(C#N)C#N)SC2=C1SC1=C2N(CCC(CC)CCCC)C2=C1C1=NSN=C1C1=C2N(CCC(CC)CCCC)C2=C1SC1=C2SC(/C=C2\C(=O)C3=CC(F)=C(F)C=C3C2=C(C#N)C#N)=C1CCCCCCCCCCC,0.848,27.18,75.45,17.39,17.39019888,0.0011436457734286,,,1 : 1.9 (0.35),,,,,,,,,,,,,,-5.51,-2.77,,-5.64,-3.86,
70192,10.1039/d5ta08724d,10.1039/d5ta08724d,D18,AQx-2,D18,AQx-2,CCCCCCC(CCCC)CC1=CSC(C2=CC3=C(S2)C2=C(C=C(C4=CC(CC(CCCC)CCCCCC)=C(C5=CC6=C(C7=CC(F)=C(CC(CC)CCCC)S7)C7=C(C=CS7)C(C7=CC(F)=C(CC(CC)CCCC)S7)=C6S5)S4)S2)C2=NSN=C32)=C1,CCCCCCCCCCCC1=C(/C=C2\C(=O)C3=CC(F)=C(F)C=C3C2=C(C#N)C#N)SC2=C1SC1=C2N(CC)C2=C3C(=C4N=CC=NC4=C12)C1=C(C2=C(S1)C(CCCCCCCCCCC)=C(/C=C1\C(=O)C4=CC(F)=C(F)C=C4C1=C(C#N)C#N)S2)N3CC,0.868,27.379,76.0,17.553,18.06137872,2.896249757876144,17.553,17.553,1 : 1.2 (0.45),,,,,BHJ,,,,,,,,,-5.51,-2.77,,-5.62,-3.88,
