Repository: JiYiqaq/PCE-KA-GNN

# Data directory

- `raw/Active_Database.csv` is the immutable source dataset bundled under CC BY 4.0. Do not overwrite it with processed data.
- `processed/` is created and populated by the training pipeline. Generated `.pt` and `.pth` caches are intentionally ignored by Git because they can exceed GitHub's normal single-file limit.

See `../DATA_LICENSE.md` for provenance, license and checksum information.

File: data/raw/Active_Database.csv (part 239 of 471)
id,doi,doi_norm,donor,acceptor,donor_canonical,acceptor_canonical,donor_smiles,acceptor_smiles,voc,jsc,ff,pce,pce_recomputed,pce_relative_error_percent,pce_avg,pce_best,d_a_ratio,additive,additive_canonical,additive_ratio,device_structure,device_type,etl,etl_canonical,htl,htl_canonical,active_layer_thickness,solvent,solvent_canonical,annealing_temp,homo_d,lumo_d,eg_d,homo_a,lumo_a,eg_a
70193,10.1039/d5ta08724d,10.1039/d5ta08724d,D18,AQx-2,D18,AQx-2,CCCCCCC(CCCC)CC1=CSC(C2=CC3=C(S2)C2=C(C=C(C4=CC(CC(CCCC)CCCCCC)=C(C5=CC6=C(C7=CC(F)=C(CC(CC)CCCC)S7)C7=C(C=CS7)C(C7=CC(F)=C(CC(CC)CCCC)S7)=C6S5)S4)S2)C2=NSN=C32)=C1,CCCCCCCCCCCC1=C(/C=C2\C(=O)C3=CC(F)=C(F)C=C3C2=C(C#N)C#N)SC2=C1SC1=C2N(CC)C2=C3C(=C4N=CC=NC4=C12)C1=C(C2=C(S1)C(CCCCCCCCCCC)=C(/C=C1\C(=O)C4=CC(F)=C(F)C=C4C1=C(C#N)C#N)S2)N3CC,0.868,26.1,76.0,17.22,17.217648,0.0136585365853563,,,1 : 1.2 (0.45),,,,,BHJ,,,,,,,,,-5.51,-2.77,,-5.62,-3.88,
70194,10.1039/d5ta08724d,10.1039/d5ta08724d,D18,N3,D18,N3,CCCCCCC(CCCC)CC1=CSC(C2=CC3=C(S2)C2=C(C=C(C4=CC(CC(CCCC)CCCCCC)=C(C5=CC6=C(C7=CC(F)=C(CC(CC)CCCC)S7)C7=C(C=CS7)C(C7=CC(F)=C(CC(CC)CCCC)S7)=C6S5)S4)S2)C2=NSN=C32)=C1,CCCCCCCCCCCC1=C(/C=C2\C(=O)C3=CC(F)=C(F)C=C3C2=C(C#N)C#N)SC2=C1SC1=C2N(CCC(CC)CCCC)C2=C1C1=NSN=C1C1=C2N(CCC(CC)CCCC)C2=C1SC1=C2SC(/C=C2\C(=O)C3=CC(F)=C(F)C=C3C2=C(C#N)C#N)=C1CCCCCCCCCCC,0.848,27.2,77.67,17.217,17.91505152,4.0544317825405125,17.217,17.217,1 : 1.9 (0.35),,,,,BHJ,,,,,,,,,-5.51,-2.77,,-5.64,-3.86,
70195,10.1039/d5ta08724d,10.1039/d5ta08724d,D18,N3,D18,N3,CCCCCCC(CCCC)CC1=CSC(C2=CC3=C(S2)C2=C(C=C(C4=CC(CC(CCCC)CCCCCC)=C(C5=CC6=C(C7=CC(F)=C(CC(CC)CCCC)S7)C7=C(C=CS7)C(C7=CC(F)=C(CC(CC)CCCC)S7)=C6S5)S4)S2)C2=NSN=C32)=C1,CCCCCCCCCCCC1=C(/C=C2\C(=O)C3=CC(F)=C(F)C=C3C2=C(C#N)C#N)SC2=C1SC1=C2N(CCC(CC)CCCC)C2=C1C1=NSN=C1C1=C2N(CCC(CC)CCCC)C2=C1SC1=C2SC(/C=C2\C(=O)C3=CC(F)=C(F)C=C3C2=C(C#N)C#N)=C1CCCCCCCCCCC,0.83,27.2,75.3,17.0,16.999727999999998,0.0016000000000146,,,1 : 1.9 (0.35),,,,,BHJ,,,,,,,,,-5.51,-2.77,,-5.64,-3.86,
70196,10.1039/d5ta08724d,10.1039/d5ta08724d,D18,Y6-BO,D18,Y6-BO,CCCCCCC(CCCC)CC1=CSC(C2=CC3=C(S2)C2=C(C=C(C4=CC(CC(CCCC)CCCCCC)=C(C5=CC6=C(C7=CC(F)=C(CC(CC)CCCC)S7)C7=C(C=CS7)C(C7=CC(F)=C(CC(CC)CCCC)S7)=C6S5)S4)S2)C2=NSN=C32)=C1,CCCCCCCCCCCc1c(/C=C2\C(=O)c3cc(F)c(F)cc3C2=C(C#N)C#N)sc2c1sc1c3c4nsnc4c4c5sc6c(CCCCCCCCCCC)c(/C=C7\C(=O)c8cc(F)c(F)cc8C7=C(C#N)C#N)sc6c5n(CC(CCCC)CCCCCC)c4c3n(CC(CCCC)CCCCCC)c21,0.876,26.317,75.971,17.174,17.514120349320002,1.980437576103429,17.174,17.174,1 : 1.9 (0.35),,,,,,,,,,,,,,-5.51,-2.77,,-5.65,-4.1,
70197,10.1039/d5ta08724d,10.1039/d5ta08724d,D18,Y6-BO,D18,Y6-BO,CCCCCCC(CCCC)CC1=CSC(C2=CC3=C(S2)C2=C(C=C(C4=CC(CC(CCCC)CCCCCC)=C(C5=CC6=C(C7=CC(F)=C(CC(CC)CCCC)S7)C7=C(C=CS7)C(C7=CC(F)=C(CC(CC)CCCC)S7)=C6S5)S4)S2)C2=NSN=C32)=C1,CCCCCCCCCCCc1c(/C=C2\C(=O)c3cc(F)c(F)cc3C2=C(C#N)C#N)sc2c1sc1c3c4nsnc4c4c5sc6c(CCCCCCCCCCC)c(/C=C7\C(=O)c8cc(F)c(F)cc8C7=C(C#N)C#N)sc6c5n(CC(CCCC)CCCCCC)c4c3n(CC(CCCC)CCCCCC)c21,0.876,26.2,73.7,16.91,16.9150344,0.0297717327025402,,,1 : 1.9 (0.35),,,,,BHJ,,,,,,,,,-5.51,-2.77,,-5.65,-4.1,
70198,10.1039/d5ta08724d,10.1039/d5ta08724d,PL1,A-WSSe-Cl,PL1,A-WSSe-Cl,,CCCCCCCCCCCc1c(/C=C2\C(=O)c3cc(Cl)c(Cl)cc3C2=C(C#N)C#N)[se]c2c1SC1c3c(c4c(c5nsnc35)c3sc5c(CCCCCCCCCCC)c(/C=C6\C(=O)c7cc(Cl)c(Cl)cc7C6=C(C#N)C#N)sc5c3n4CC(CCCC)CCCCCC)N(CC(CCCC)CCCCCC)C21,0.86,26.536,77.811,17.762,17.757217185600002,0.0269272289156548,,,1 : 1.2 (0.45),,,,,,,,,,,,,,,,,-5.7,-3.86,
70199,10.1039/d5ta08724d,10.1039/d5ta08724d,D18-Cl,SY1,D18-Cl,SY1,CCCCCCC(CCCC)Cc1csc(-c2cc3c4nsnc4c4cc(-c5cc(CC(CCCC)CCCCCC)c(-c6cc7c(-c8cc(Cl)c(CC(CC)CCCC)s8)c8sccc8c(-c8cc(Cl)c(CC(CC)CCCC)s8)c7s6)s5)sc4c3s2)c1,CCCCCCCCCCCC1=C(/C=C2\C(=O)C3=CC=C(Cl)C=C3C2=C(C#N)C#N)SC2=C1SC1=C2N(CC(CC)CCCC)C2=C1C1=NSN=C1C1=C2N(CC(CC)CCCC)C2=C1SC1=C2SC(/C=C2\C(=O)C3=CC(F)=C(F)C=C3C2=C(C#N)C#N)=C1CCCCCCCCCCC,0.871,27.141,74.42,17.6,17.5927473462,0.0412082602272838,,,1 : 1.5 (0.4),,,,,,,,,,,,,,-5.51,-2.77,,-5.68,-3.95,
70200,10.1039/d5ta08724d,10.1039/d5ta08724d,PM6-Ir1,SY2,PM6-Ir1,SY2,,CCCCCCCCCCCC1=C(/C=C2\C(=O)C3=CC(F)=C(F)C=C3C2=C(C#N)C#N)SC2=C1SC1=C2N(CC(CC)CCCC)C2=C1C1=NSN=C1C1=C2N(CC(CC)CCCC)C2=C1SC1=C2SC(/C=C2\C(=O)C3=CC(Cl)=C(Cl)C=C3C2=C(C#N)C#N)=C1CCCCCCCCCCC,0.856,26.329,77.851,17.544,17.54576566024,0.0100641828545385,,,1 : 1.2 (0.45),,,,,,,,,,,,,,,,,-5.67,-3.99,
70201,10.1039/d5ta08724d,10.1039/d5ta08724d,D18-Cl,BP4T-4F,D18-Cl,BP4T-4F,CCCCCCC(CCCC)Cc1csc(-c2cc3c4nsnc4c4cc(-c5cc(CC(CCCC)CCCCCC)c(-c6cc7c(-c8cc(Cl)c(CC(CC)CCCC)s8)c8sccc8c(-c8cc(Cl)c(CC(CC)CCCC)s8)c7s6)s5)sc4c3s2)c1,,0.842,27.413,75.771,17.483,17.48926976166,0.0358620469027082,,,1 : 1.5 (0.4),,,,,,,,,,,,,,-5.51,-2.77,,,,
70202,10.1039/d5ta08724d,10.1039/d5ta08724d,D18,Bu-OD-4F,D18,Bu-OD-4F,CCCCCCC(CCCC)CC1=CSC(C2=CC3=C(S2)C2=C(C=C(C4=CC(CC(CCCC)CCCCCC)=C(C5=CC6=C(C7=CC(F)=C(CC(CC)CCCC)S7)C7=C(C=CS7)C(C7=CC(F)=C(CC(CC)CCCC)S7)=C6S5)S4)S2)C2=NSN=C32)=C1,CCCCCCCCCCCc1c(/C=C2\C(=O)c3cc(F)c(F)cc3C2=C(C#N)C#N)sc2c1sc1c3c4nsnc4c4c5sc6c(CCCCCCCCCCC)c(/C=C7\C(=O)c8cc(F)c(F)cc8C7=C(C#N)C#N)sc6c5n(C(C)(C)C)c4c3n(CC(CCCCCCCC)CCCCCCCCCC)c21,0.856,26.366,76.41,17.236,17.2451990736,0.0533712787189477,,,1 : 1.2 (0.45),,,,,BHJ,,,,,,,,,-5.51,-2.77,,-5.68,-4.01,
70203,10.1039/d5ta09161f,10.1039/d5ta09161f,PTB7-Th,BZ-OEG,PTB7-Th,BZ-OEG,CCCCC(CC)COC(=O)c1sc2c(-c3cc4c(-c5ccc(CC(CC)CCCC)s5)c5sc(C)cc5c(-c5ccc(CC(CC)CCCC)s5)c4s3)sc(C)c2c1F,,0.621,27.1,69.4,11.7,11.6793954,0.1761076923076807,11.7,11.7,,,,,,,,,,,,,,,-5.21,-3.6,,,,
70206,10.1039/d5ta09380e,10.1039/d5ta09380e,PTB7-Th,BTPV-4F-eC9,PTB7-Th,BTPV-4F-eC9,CCCCC(CC)COC(=O)c1sc2c(-c3cc4c(-c5ccc(CC(CC)CCCC)s5)c5sc(C)cc5c(-c5ccc(CC(CC)CCCC)s5)c4s3)sc(C)c2c1F,CCCCCCCCCC1=C(/C=C/C=C2\C(=O)C3=CC(F)=C(F)C=C3C2=C(C#N)C#N)SC2=C1SC1=C2N(CC(CCCC)CCCCCC)C2=C1C1=NSN=C1C1=C2N(CC(CCCC)CCCCCC)C2=C1SC1=C2SC(/C=C/C=C2\C(=O)C3=CC(F)=C(F)C=C3C2=C(C#N)C#N)=C1CCCCCCCCC,0.69,19.8,60.3,8.23,8.238185999999999,0.0994653705953641,,,,w/o,,,ITO/PEDOT:PSS/Active Layer/PDINN/Ag,,PDINN,,PEDOT:PSS,,80.0,o-xylene,o-xylene,,-5.21,-3.6,,-5.38,-4.06,
70207,10.1039/d5ta09380e,10.1039/d5ta09380e,PTB7-Th,BTPV-4F-eC9,PTB7-Th,BTPV-4F-eC9,CCCCC(CC)COC(=O)c1sc2c(-c3cc4c(-c5ccc(CC(CC)CCCC)s5)c5sc(C)cc5c(-c5ccc(CC(CC)CCCC)s5)c4s3)sc(C)c2c1F,CCCCCCCCCC1=C(/C=C/C=C2\C(=O)C3=CC(F)=C(F)C=C3C2=C(C#N)C#N)SC2=C1SC1=C2N(CC(CCCC)CCCCCC)C2=C1C1=NSN=C1C1=C2N(CC(CCCC)CCCCCC)C2=C1SC1=C2SC(/C=C/C=C2\C(=O)C3=CC(F)=C(F)C=C3C2=C(C#N)C#N)=C1CCCCCCCCC,0.7,23.7,63.4,10.5,10.51806,0.1720000000000017,,,,With PAT,,10%,ITO/PEDOT:PSS/Active Layer/PDINN/Ag,,PDINN,,PEDOT:PSS,,80.0,o-xylene,o-xylene,,-5.21,-3.6,,-5.38,-4.06,
70208,10.1039/d5ta09380e,10.1039/d5ta09380e,PTB7-Th,BTPV-4F-eC9,PTB7-Th,BTPV-4F-eC9,CCCCC(CC)COC(=O)c1sc2c(-c3cc4c(-c5ccc(CC(CC)CCCC)s5)c5sc(C)cc5c(-c5ccc(CC(CC)CCCC)s5)c4s3)sc(C)c2c1F,CCCCCCCCCC1=C(/C=C/C=C2\C(=O)C3=CC(F)=C(F)C=C3C2=C(C#N)C#N)SC2=C1SC1=C2N(CC(CCCC)CCCCCC)C2=C1C1=NSN=C1C1=C2N(CC(CCCC)CCCCCC)C2=C1SC1=C2SC(/C=C/C=C2\C(=O)C3=CC(F)=C(F)C=C3C2=C(C#N)C#N)=C1CCCCCCCCC,0.66,12.6,52.0,4.3,4.32432,0.5655813953488451,,,,w/o,,,ITO/PEDOT:PSS/Active Layer/PDINN/Ag,,PDINN,,PEDOT:PSS,,125.0,o-xylene,o-xylene,,-5.21,-3.6,,-5.38,-4.06,
70209,10.1039/d5ta09380e,10.1039/d5ta09380e,PTB7-Th,BTPV-4F-eC9,PTB7-Th,BTPV-4F-eC9,CCCCC(CC)COC(=O)c1sc2c(-c3cc4c(-c5ccc(CC(CC)CCCC)s5)c5sc(C)cc5c(-c5ccc(CC(CC)CCCC)s5)c4s3)sc(C)c2c1F,CCCCCCCCCC1=C(/C=C/C=C2\C(=O)C3=CC(F)=C(F)C=C3C2=C(C#N)C#N)SC2=C1SC1=C2N(CC(CCCC)CCCCCC)C2=C1C1=NSN=C1C1=C2N(CC(CCCC)CCCCCC)C2=C1SC1=C2SC(/C=C/C=C2\C(=O)C3=CC(F)=C(F)C=C3C2=C(C#N)C#N)=C1CCCCCCCCC,0.67,16.9,50.7,5.75,5.740761,0.1606782608695652,,,,With PAT,,10%,ITO/PEDOT:PSS/Active Layer/PDINN/Ag,,PDINN,,PEDOT:PSS,,125.0,o-xylene,o-xylene,,-5.21,-3.6,,-5.38,-4.06,
70210,10.1039/d5ta09626j,10.1039/d5ta09626j,PM6,L8-BO,PM6,L8-BO,CC1=CC(=CC(=C1)C2=C3C=CC(=C4C5=C(C=C(S5)/C=C\6/C(=O)C7=CC(=CC(=C7)F)C(=O)/C6=C\C8=CC(=C(S8)C9=CC(=CC(=C9)C)C(C)(C)C(=O)OC)C(C)(C)C(=O)OC)SC4=C3S2)C(C)(C)C(=O)OC)C(C)(C)C(=O)OC,CCCCCCC(CCCC)CC1=C(/C=C2\C(=O)C3=CC(F)=C(F)C=C3C2=C(C#N)C#N)SC2=C1SC1C3=C(C4=C(C5=NSN=C35)C3=C(C5=C(S3)C(CC(CCCC)CCCCCC)=C(/C=C3\C(=O)C6=CC(F)=C(F)C=C6C3=C(C#N)C#N)S5)N4CC(CC)CCCC)N(CC(CC)CCCC)C21,0.88,25.59,74.4,17.42,16.754284800000004,3.821556831228458,17.0,17.42,,,,,,,,,,,,,,,-5.56,-3.65,,-5.68,-3.9,
70243,10.1039/d5ta10460b,10.1039/d5ta10460b,PM6,CH-Ph,PM6,CH-Ph,CC1=CC(=CC(=C1)C2=C3C=CC(=C4C5=C(C=C(S5)/C=C\6/C(=O)C7=CC(=CC(=C7)F)C(=O)/C6=C\C8=CC(=C(S8)C9=CC(=CC(=C9)C)C(C)(C)C(=O)OC)C(C)(C)C(=O)OC)SC4=C3S2)C(C)(C)C(=O)OC)C(C)(C)C(=O)OC,,0.914,25.3,77.36,17.89,17.88888112,0.0062542202347676,17.48,17.89,,,,,,,,,,,,,,,-5.56,-3.65,,,,
70244,10.1039/d5ta10460b,10.1039/d5ta10460b,PM6,CH-Th,PM6,CH-Th,CC1=CC(=CC(=C1)C2=C3C=CC(=C4C5=C(C=C(S5)/C=C\6/C(=O)C7=CC(=CC(=C7)F)C(=O)/C6=C\C8=CC(=C(S8)C9=CC(=CC(=C9)C)C(C)(C)C(=O)OC)C(C)(C)C(=O)OC)SC4=C3S2)C(C)(C)C(=O)OC)C(C)(C)C(=O)OC,,0.932,26.41,77.01,18.96,18.955333812000003,0.0246106962025214,18.67,18.96,,,,,conventional,,,,,,,chloroform,,,-5.56,-3.65,,,,
70246,10.1039/d5tc00024f,10.1039/d5tc00024f,D18,L8-BO,D18,L8-BO,CCCCCCC(CCCC)CC1=CSC(C2=CC3=C(S2)C2=C(C=C(C4=CC(CC(CCCC)CCCCCC)=C(C5=CC6=C(C7=CC(F)=C(CC(CC)CCCC)S7)C7=C(C=CS7)C(C7=CC(F)=C(CC(CC)CCCC)S7)=C6S5)S4)S2)C2=NSN=C32)=C1,CCCCCCC(CCCC)CC1=C(/C=C2\C(=O)C3=CC(F)=C(F)C=C3C2=C(C#N)C#N)SC2=C1SC1C3=C(C4=C(C5=NSN=C35)C3=C(C5=C(S3)C(CC(CCCC)CCCCCC)=C(/C=C3\C(=O)C6=CC(F)=C(F)C=C6C3=C(C#N)C#N)S5)N4CC(CC)CCCC)N(CC(CC)CCCC)C21,0.895,26.23,76.37,17.92,17.928506645000002,0.0474701171875035,17.53,17.92,,,,,ITO/PEDOT:PSS/polymer:L8-BO/PDINN/Ag,conventional,PDINN,,PEDOT:PSS,,,,,,-5.51,-2.77,,-5.68,-3.9,
70247,10.1039/d5tc00024f,10.1039/d5tc00024f,DQ20,L8-BO,DQ20,L8-BO,,CCCCCCC(CCCC)CC1=C(/C=C2\C(=O)C3=CC(F)=C(F)C=C3C2=C(C#N)C#N)SC2=C1SC1C3=C(C4=C(C5=NSN=C35)C3=C(C5=C(S3)C(CC(CCCC)CCCCCC)=C(/C=C3\C(=O)C6=CC(F)=C(F)C=C6C3=C(C#N)C#N)S5)N4CC(CC)CCCC)N(CC(CC)CCCC)C21,0.906,27.11,78.73,19.35,19.337394918,0.0651425426356605,18.98,19.35,,,,,ITO/PEDOT:PSS/polymer:L8-BO/PDINN/Ag,conventional,PDINN,,PEDOT:PSS,,,,,,,,,-5.68,-3.9,
70248,10.1039/d5tc00024f,10.1039/d5tc00024f,DQ40,L8-BO,DQ40,L8-BO,,CCCCCCC(CCCC)CC1=C(/C=C2\C(=O)C3=CC(F)=C(F)C=C3C2=C(C#N)C#N)SC2=C1SC1C3=C(C4=C(C5=NSN=C35)C3=C(C5=C(S3)C(CC(CCCC)CCCCCC)=C(/C=C3\C(=O)C6=CC(F)=C(F)C=C6C3=C(C#N)C#N)S5)N4CC(CC)CCCC)N(CC(CC)CCCC)C21,0.92,25.09,65.63,15.15,15.14924164,0.0050056765676616,14.85,15.15,,,,,ITO/PEDOT:PSS/polymer:L8-BO/PDINN/Ag,conventional,PDINN,,PEDOT:PSS,,,,,,,,,-5.68,-3.9,
70254,10.1039/d5tc00110b,10.1039/d5tc00110b,PM6,Y6,PM6,Y6,CC1=CC(=CC(=C1)C2=C3C=CC(=C4C5=C(C=C(S5)/C=C\6/C(=O)C7=CC(=CC(=C7)F)C(=O)/C6=C\C8=CC(=C(S8)C9=CC(=CC(=C9)C)C(C)(C)C(=O)OC)C(C)(C)C(=O)OC)SC4=C3S2)C(C)(C)C(=O)OC)C(C)(C)C(=O)OC,CCCCCCCCCCCc1c(/C=C2\C(=O)c3cc(F)c(F)cc3C2=C(C#N)C#N)sc2c1sc1c3c4nsnc4c4c5sc6c(CCCCCCCCCCC)c(/C=C7\C(=O)c8cc(F)c(F)cc8C7=C(C#N)C#N)sc6c5n(CC(CC)CCCC)c4c3n(CC(CC)CCCC)c21,0.83,25.32,68.4,14.4,14.3746704,0.1759000000000066,14.1,14.4,1:1.2,,,,ITO/PEDOT:PSS/PM6:Y6/CILs/Ag,conventional,P-MeOH,P-MeOH,PEDOT:PSS,PEDOT:PSS,100.0,chloroform,,,-5.56,-3.65,,-5.65,-4.09,
70255,10.1039/d5tc00110b,10.1039/d5tc00110b,PM6,Y6,PM6,Y6,CC1=CC(=CC(=C1)C2=C3C=CC(=C4C5=C(C=C(S5)/C=C\6/C(=O)C7=CC(=CC(=C7)F)C(=O)/C6=C\C8=CC(=C(S8)C9=CC(=CC(=C9)C)C(C)(C)C(=O)OC)C(C)(C)C(=O)OC)SC4=C3S2)C(C)(C)C(=O)OC)C(C)(C)C(=O)OC,CCCCCCCCCCCc1c(/C=C2\C(=O)c3cc(F)c(F)cc3C2=C(C#N)C#N)sc2c1sc1c3c4nsnc4c4c5sc6c(CCCCCCCCCCC)c(/C=C7\C(=O)c8cc(F)c(F)cc8C7=C(C#N)C#N)sc6c5n(CC(CC)CCCC)c4c3n(CC(CC)CCCC)c21,0.81,24.67,62.5,12.6,12.4891875,0.8794642857142838,12.2,12.6,1:1.2,,,,ITO/PEDOT:PSS/PM6:Y6/CILs/Ag,conventional,F-MeOH,F-MeOH,PEDOT:PSS,PEDOT:PSS,100.0,chloroform,,,-5.56,-3.65,,-5.65,-4.09,
70256,10.1039/d5tc00110b,10.1039/d5tc00110b,PM6,Y6,PM6,Y6,CC1=CC(=CC(=C1)C2=C3C=CC(=C4C5=C(C=C(S5)/C=C\6/C(=O)C7=CC(=CC(=C7)F)C(=O)/C6=C\C8=CC(=C(S8)C9=CC(=CC(=C9)C)C(C)(C)C(=O)OC)C(C)(C)C(=O)OC)SC4=C3S2)C(C)(C)C(=O)OC)C(C)(C)C(=O)OC,CCCCCCCCCCCc1c(/C=C2\C(=O)c3cc(F)c(F)cc3C2=C(C#N)C#N)sc2c1sc1c3c4nsnc4c4c5sc6c(CCCCCCCCCCC)c(/C=C7\C(=O)c8cc(F)c(F)cc8C7=C(C#N)C#N)sc6c5n(CC(CC)CCCC)c4c3n(CC(CC)CCCC)c21,0.84,24.89,67.1,14.0,14.028999599999995,0.2071399999999786,13.6,14.0,1:1.2,,,,ITO/PEDOT:PSS/PM6:Y6/CILs/Ag,conventional,F-But,F-But,PEDOT:PSS,PEDOT:PSS,100.0,chloroform,,,-5.56,-3.65,,-5.65,-4.09,
70257,10.1039/d5tc00110b,10.1039/d5tc00110b,PM6,Y6,PM6,Y6,CC1=CC(=CC(=C1)C2=C3C=CC(=C4C5=C(C=C(S5)/C=C\6/C(=O)C7=CC(=CC(=C7)F)C(=O)/C6=C\C8=CC(=C(S8)C9=CC(=CC(=C9)C)C(C)(C)C(=O)OC)C(C)(C)C(=O)OC)SC4=C3S2)C(C)(C)C(=O)OC)C(C)(C)C(=O)OC,CCCCCCCCCCCc1c(/C=C2\C(=O)c3cc(F)c(F)cc3C2=C(C#N)C#N)sc2c1sc1c3c4nsnc4c4c5sc6c(CCCCCCCCCCC)c(/C=C7\C(=O)c8cc(F)c(F)cc8C7=C(C#N)C#N)sc6c5n(CC(CC)CCCC)c4c3n(CC(CC)CCCC)c21,0.85,25.5,60.0,13.1,13.005,0.7251908396946478,12.1,13.1,1:1.2,,,,ITO/PEDOT:PSS/PM6:Y6/CILs/Ag,conventional,F-Hep,F-Hep,PEDOT:PSS,PEDOT:PSS,100.0,chloroform,,,-5.56,-3.65,,-5.65,-4.09,
70258,10.1039/d5tc00111k,10.1039/d5tc00111k,D18,BTP-eC9,D18,BTP-eC9,CCCCCCC(CCCC)CC1=CSC(C2=CC3=C(S2)C2=C(C=C(C4=CC(CC(CCCC)CCCCCC)=C(C5=CC6=C(C7=CC(F)=C(CC(CC)CCCC)S7)C7=C(C=CS7)C(C7=CC(F)=C(CC(CC)CCCC)S7)=C6S5)S4)S2)C2=NSN=C32)=C1,CCCCCCCCCc1c(C=C2C(=O)c3cc(Cl)c(Cl)cc3C2=C(C#N)C#N)sc2c1sc1c3c4nsnc4c4c5sc6c(CCCCCCCCC)c(C=C7C(=O)c8cc(Cl)c(Cl)cc8C7=C(C#N)C#N)sc6c5n(CC(CCCC)CCCCCC)c4c3n(CC(CCCC)CCCCCC)c21,,,,16.5,,,,16.5,,,,,,,,,,,,,,,-5.51,-2.77,,-5.68,-3.9,
70259,10.1039/d5tc00111k,10.1039/d5tc00111k,D18,Y6-1O,D18,Y6-1O,CCCCCCC(CCCC)CC1=CSC(C2=CC3=C(S2)C2=C(C=C(C4=CC(CC(CCCC)CCCCCC)=C(C5=CC6=C(C7=CC(F)=C(CC(CC)CCCC)S7)C7=C(C=CS7)C(C7=CC(F)=C(CC(CC)CCCC)S7)=C6S5)S4)S2)C2=NSN=C32)=C1,CCCCCCCCCCCOC1=C(/C=C2\C(=O)C3=CC(F)=C(F)C=C3C2=C(C#N)C#N)SC2=C1SC1=C2N(CC)C2=C1C1=NSN=C1C1=C2N(CC)C2=C1SC1=C2SC(/C=C2\C(=O)C3=CC(F)=C(F)C=C3C2=C(C#N)C#N)=C1CCCCCCCCCCC,,,,15.19,,,,15.19,,,,,,,,,,,,,,,-5.51,-2.77,,-5.71,-3.84,
70260,10.1039/d5tc00111k,10.1039/d5tc00111k,PM6,BO-4Cl,PM6,BO-4Cl,CC1=CC(=CC(=C1)C2=C3C=CC(=C4C5=C(C=C(S5)/C=C\6/C(=O)C7=CC(=CC(=C7)F)C(=O)/C6=C\C8=CC(=C(S8)C9=CC(=CC(=C9)C)C(C)(C)C(=O)OC)C(C)(C)C(=O)OC)SC4=C3S2)C(C)(C)C(=O)OC)C(C)(C)C(=O)OC,CCCCCCCCCCCC1=C(/C=C2\C(=O)C3=CC(Cl)=C(Cl)C=C3C2=C(C#N)C#N)SC2=C1SC1=C2N(CC(CCCC)CCCCCC)C2=C1C1=NSN=C1C1=C2N(CC(CCCC)CCCCCC)C2=C1SC1=C2SC(/C=C2\C(=O)C3=CC(Cl)=C(Cl)C=C3C2=C(C#N)C#N)=C1CCCCCCCCCCC,,,,18.12,,,,18.12,,,,,,,,,,,,,,,-5.56,-3.65,,-5.68,-4.1,
70261,10.1039/d5tc00111k,10.1039/d5tc00111k,PM6,Y12,PM6,Y12,CC1=CC(=CC(=C1)C2=C3C=CC(=C4C5=C(C=C(S5)/C=C\6/C(=O)C7=CC(=CC(=C7)F)C(=O)/C6=C\C8=CC(=C(S8)C9=CC(=CC(=C9)C)C(C)(C)C(=O)OC)C(C)(C)C(=O)OC)SC4=C3S2)C(C)(C)C(=O)OC)C(C)(C)C(=O)OC,CCCCCCCCCCCC1=C(/C=C2\C(=O)C3=C(C=C(F)C(F)=C3)C2=C(C#N)C#N)SC2=C1SC1=C2N(CC(CCCC)CCCCCC)C2=C1C1=NSN=C1C1=C2N(CC(CCCC)CCCCCC)C2=C1SC1=C2SC(/C=C2\C(=O)C3=C(C=C(F)C(F)=C3)C2=C(C#N)C#N)=C1CCCCCCCCCCC,,,,14.3,,,,14.3,,,,,,,,,,,,,,,-5.56,-3.65,,,,
70262,10.1039/d5tc00111k,10.1039/d5tc00111k,PM6,N3,PM6,N3,CC1=CC(=CC(=C1)C2=C3C=CC(=C4C5=C(C=C(S5)/C=C\6/C(=O)C7=CC(=CC(=C7)F)C(=O)/C6=C\C8=CC(=C(S8)C9=CC(=CC(=C9)C)C(C)(C)C(=O)OC)C(C)(C)C(=O)OC)SC4=C3S2)C(C)(C)C(=O)OC)C(C)(C)C(=O)OC,CCCCCCCCCCCC1=C(/C=C2\C(=O)C3=CC(F)=C(F)C=C3C2=C(C#N)C#N)SC2=C1SC1=C2N(CCC(CC)CCCC)C2=C1C1=NSN=C1C1=C2N(CCC(CC)CCCC)C2=C1SC1=C2SC(/C=C2\C(=O)C3=CC(F)=C(F)C=C3C2=C(C#N)C#N)=C1CCCCCCCCCCC,,,,18.1,,,,18.1,,,,,,,,,,,,,,,-5.56,-3.65,,-5.64,-3.86,
70263,10.1039/d5tc00111k,10.1039/d5tc00111k,PBDB-T-SF,Y6,PBDB-T-SF,Y6,CCCCC(CC)CSc1sc(-c2c3cc(-c4ccc(-c5sc(-c6ccc(C)s6)c6c5C(=O)c5c(CC(CC)CCCC)sc(CC(CC)CCCC)c5C6=O)s4)sc3c(-c3cc(F)c(SCC(CC)CCCC)s3)c3cc(C)sc23)cc1F,CCCCCCCCCCCc1c(/C=C2\C(=O)c3cc(F)c(F)cc3C2=C(C#N)C#N)sc2c1sc1c3c4nsnc4c4c5sc6c(CCCCCCCCCCC)c(/C=C7\C(=O)c8cc(F)c(F)cc8C7=C(C#N)C#N)sc6c5n(CC(CC)CCCC)c4c3n(CC(CC)CCCC)c21,,,,15.18,,,,,,,,,,,,,,,,,,,-5.41,-3.62,,-5.65,-4.09,
70264,10.1039/d5tc00204d,10.1039/d5tc00204d,PBDB-T,CRIC,PBDB-T,CRIC,CCCCC(CC)Cc1ccc(-c2c3cc(-c4ccc(-c5sc(-c6ccc(C)s6)c6c5C(=O)c5c(CC(CC)CCCC)sc(CC(CC)CCCC)c5C6=O)s4)sc3c(-c3ccc(CC(CC)CCCC)s3)c3cc(C)sc23)s1,CCCCCCc1ccc(C2(c3ccc(CCCCCC)cc3)c3cc(/C=C4\C(=O)c5ccccc5C4=C(C#N)C#N)sc3-c3cc4c5cccc6c5c(cc4c4cccc2c34)-c2sc(/C=C3\C(=O)c4ccccc4C3=C(C#N)C#N)cc2C6(c2ccc(CCCCCC)cc2)c2ccc(CCCCCC)cc2)cc1,0.849,20.3,67.4,11.6,11.6161878,0.1395500000000074,11.3,11.6,,,,,ITO/PEDOT:PSS/PBDB-T:CRIC/PDINN/Ag,OPV,,,,,100.0,,,,-5.33,-3.48,,-5.44,-3.82,
70265,10.1039/d5tc00204d,10.1039/d5tc00204d,PBDB-T,BRIC,PBDB-T,BRIC,CCCCC(CC)Cc1ccc(-c2c3cc(-c4ccc(-c5sc(-c6ccc(C)s6)c6c5C(=O)c5c(CC(CC)CCCC)sc(CC(CC)CCCC)c5C6=O)s4)sc3c(-c3ccc(CC(CC)CCCC)s3)c3cc(C)sc23)s1,,0.846,17.1,57.0,8.25,8.245962,0.0489454545454489,7.95,8.25,,,,,ITO/PEDOT:PSS/PBDB-T:BRIC/PDINN/Ag,OPV,,,,,100.0,,,,-5.33,-3.48,,,,
70266,10.1039/d5tc00356c,10.1039/d5tc00356c,PM6,Y6,PM6,Y6,CC1=CC(=CC(=C1)C2=C3C=CC(=C4C5=C(C=C(S5)/C=C\6/C(=O)C7=CC(=CC(=C7)F)C(=O)/C6=C\C8=CC(=C(S8)C9=CC(=CC(=C9)C)C(C)(C)C(=O)OC)C(C)(C)C(=O)OC)SC4=C3S2)C(C)(C)C(=O)OC)C(C)(C)C(=O)OC,CCCCCCCCCCCc1c(/C=C2\C(=O)c3cc(F)c(F)cc3C2=C(C#N)C#N)sc2c1sc1c3c4nsnc4c4c5sc6c(CCCCCCCCCCC)c(/C=C7\C(=O)c8cc(F)c(F)cc8C7=C(C#N)C#N)sc6c5n(CC(CC)CCCC)c4c3n(CC(CC)CCCC)c21,0.86,26.42,71.55,16.24,16.2570186,0.1047943349753701,15.94,16.24,1:1.2,,,,,,,,,,,,,,-5.56,-3.65,,-5.65,-4.09,
70269,10.1039/d5tc00560d,10.1039/d5tc00560d,D18-Cl,IDIC,D18-Cl,IDIC,CCCCCCC(CCCC)Cc1csc(-c2cc3c4nsnc4c4cc(-c5cc(CC(CCCC)CCCCCC)c(-c6cc7c(-c8cc(Cl)c(CC(CC)CCCC)s8)c8sccc8c(-c8cc(Cl)c(CC(CC)CCCC)s8)c7s6)s5)sc4c3s2)c1,CCCCCCC1(CCCCCC)c2cc3c(cc2-c2sc(/C=C4\C(=O)c5ccccc5C4=C(C#N)C#N)cc21)C(CCCCCC)(CCCCCC)c1cc(/C=C2\C(=O)c4ccccc4C2=C(C#N)C#N)sc1-3,0.986,16.17,63.93,10.19,10.192756266,0.0270487340529975,10.04,10.19,,,,,,,,,,,,,,,-5.51,-2.77,,-5.69,-3.91,
70270,10.1039/d5tc00560d,10.1039/d5tc00560d,D18-Cl,Y6,D18-Cl,Y6,CCCCCCC(CCCC)Cc1csc(-c2cc3c4nsnc4c4cc(-c5cc(CC(CCCC)CCCCCC)c(-c6cc7c(-c8cc(Cl)c(CC(CC)CCCC)s8)c8sccc8c(-c8cc(Cl)c(CC(CC)CCCC)s8)c7s6)s5)sc4c3s2)c1,CCCCCCCCCCCc1c(/C=C2\C(=O)c3cc(F)c(F)cc3C2=C(C#N)C#N)sc2c1sc1c3c4nsnc4c4c5sc6c(CCCCCCCCCCC)c(/C=C7\C(=O)c8cc(F)c(F)cc8C7=C(C#N)C#N)sc6c5n(CC(CC)CCCC)c4c3n(CC(CC)CCCC)c21,0.874,26.1,67.17,15.33,15.32241738,0.0494626223091917,15.11,15.33,,,,,L,,,,,,,,,,-5.51,-2.77,,-5.65,-4.09,
70271,10.1039/d5tc00560d,10.1039/d5tc00560d,D18-Cl,Y6,D18-Cl,Y6,CCCCCCC(CCCC)Cc1csc(-c2cc3c4nsnc4c4cc(-c5cc(CC(CCCC)CCCCCC)c(-c6cc7c(-c8cc(Cl)c(CC(CC)CCCC)s8)c8sccc8c(-c8cc(Cl)c(CC(CC)CCCC)s8)c7s6)s5)sc4c3s2)c1,CCCCCCCCCCCc1c(/C=C2\C(=O)c3cc(F)c(F)cc3C2=C(C#N)C#N)sc2c1sc1c3c4nsnc4c4c5sc6c(CCCCCCCCCCC)c(/C=C7\C(=O)c8cc(F)c(F)cc8C7=C(C#N)C#N)sc6c5n(CC(CC)CCCC)c4c3n(CC(CC)CCCC)c21,0.866,26.93,75.47,17.62,17.600645485999998,0.1098440068104615,17.46,17.62,,,,,N,,,,,,,,,,-5.51,-2.77,,-5.65,-4.09,
70272,10.1039/d5tc00560d,10.1039/d5tc00560d,D18-Cl,Y6,D18-Cl,Y6,CCCCCCC(CCCC)Cc1csc(-c2cc3c4nsnc4c4cc(-c5cc(CC(CCCC)CCCCCC)c(-c6cc7c(-c8cc(Cl)c(CC(CC)CCCC)s8)c8sccc8c(-c8cc(Cl)c(CC(CC)CCCC)s8)c7s6)s5)sc4c3s2)c1,CCCCCCCCCCCc1c(/C=C2\C(=O)c3cc(F)c(F)cc3C2=C(C#N)C#N)sc2c1sc1c3c4nsnc4c4c5sc6c(CCCCCCCCCCC)c(/C=C7\C(=O)c8cc(F)c(F)cc8C7=C(C#N)C#N)sc6c5n(CC(CC)CCCC)c4c3n(CC(CC)CCCC)c21,0.856,27.22,77.44,18.04,18.043767808,0.0208858536585321,17.85,18.04,,"0.5% (by volume) 1,8-diiodooctan",DIO,0.5%,N,,,,,,,,,,-5.51,-2.77,,-5.65,-4.09,
70276,10.1039/d5tc00664c,10.1039/d5tc00664c,Po2F,Y6BO,Po2F,Y6-BO,,CCCCCCCCCCCc1c(/C=C2\C(=O)c3cc(F)c(F)cc3C2=C(C#N)C#N)sc2c1sc1c3c4nsnc4c4c5sc6c(CCCCCCCCCCC)c(/C=C7\C(=O)c8cc(F)c(F)cc8C7=C(C#N)C#N)sc6c5n(CC(CCCC)CCCCCC)c4c3n(CC(CCCC)CCCCCC)c21,0.85,24.23,74.81,15.45,15.407493550000002,0.2751226537216676,15.03,15.45,,,,,,,,,,,,,,,,,,-5.65,-4.1,
70277,10.1039/d5tc00664c,10.1039/d5tc00664c,Pp2F,Y6BO,Pp2F,Y6-BO,,CCCCCCCCCCCc1c(/C=C2\C(=O)c3cc(F)c(F)cc3C2=C(C#N)C#N)sc2c1sc1c3c4nsnc4c4c5sc6c(CCCCCCCCCCC)c(/C=C7\C(=O)c8cc(F)c(F)cc8C7=C(C#N)C#N)sc6c5n(CC(CCCC)CCCCCC)c4c3n(CC(CCCC)CCCCCC)c21,0.827,21.91,66.74,12.14,12.093001017999995,0.387141532125234,11.55,12.14,,,,,LBL,,PDINN,,PEDOT:PSS,,,,,,,,,-5.65,-4.1,
70278,10.1039/d5tc00724k,10.1039/d5tc00724k,PBDB-T,QDT1,PBDB-T,QDT1,CCCCC(CC)Cc1ccc(-c2c3cc(-c4ccc(-c5sc(-c6ccc(C)s6)c6c5C(=O)c5c(CC(CC)CCCC)sc(CC(CC)CCCC)c5C6=O)s4)sc3c(-c3ccc(CC(CC)CCCC)s3)c3cc(C)sc23)s1,,0.854,14.36,61.3,7.52,7.517488719999999,0.0333946808510668,7.34,7.52,,,,,,,,,,,,,,,-5.33,-3.48,,,,
70279,10.1039/d5tc00724k,10.1039/d5tc00724k,PBDBT-T,Y6,PBDBT-T,Y6,,CCCCCCCCCCCc1c(/C=C2\C(=O)c3cc(F)c(F)cc3C2=C(C#N)C#N)sc2c1sc1c3c4nsnc4c4c5sc6c(CCCCCCCCCCC)c(/C=C7\C(=O)c8cc(F)c(F)cc8C7=C(C#N)C#N)sc6c5n(CC(CC)CCCC)c4c3n(CC(CC)CCCC)c21,0.812,20.78,66.2,11.17,11.17016432,0.0014710832587416,10.97,11.17,,,,,,,,,,,,,,,,,,-5.65,-4.09,
70283,10.1039/d5tc00841g,10.1039/d5tc00841g,PM6,Y6BO,PM6,Y6-BO,CC1=CC(=CC(=C1)C2=C3C=CC(=C4C5=C(C=C(S5)/C=C\6/C(=O)C7=CC(=CC(=C7)F)C(=O)/C6=C\C8=CC(=C(S8)C9=CC(=CC(=C9)C)C(C)(C)C(=O)OC)C(C)(C)C(=O)OC)SC4=C3S2)C(C)(C)C(=O)OC)C(C)(C)C(=O)OC,CCCCCCCCCCCc1c(/C=C2\C(=O)c3cc(F)c(F)cc3C2=C(C#N)C#N)sc2c1sc1c3c4nsnc4c4c5sc6c(CCCCCCCCCCC)c(/C=C7\C(=O)c8cc(F)c(F)cc8C7=C(C#N)C#N)sc6c5n(CC(CCCC)CCCCCC)c4c3n(CC(CCCC)CCCCCC)c21,0.822,26.2,76.9,16.6,16.5614916,0.23197831325302,16.03,16.6,,,,,,,,,,,,,,,-5.56,-3.65,,-5.65,-4.1,
70284,10.1039/d5tc00841g,10.1039/d5tc00841g,PM6,Y6BO,PM6,Y6-BO,CC1=CC(=CC(=C1)C2=C3C=CC(=C4C5=C(C=C(S5)/C=C\6/C(=O)C7=CC(=CC(=C7)F)C(=O)/C6=C\C8=CC(=C(S8)C9=CC(=CC(=C9)C)C(C)(C)C(=O)OC)C(C)(C)C(=O)OC)SC4=C3S2)C(C)(C)C(=O)OC)C(C)(C)C(=O)OC,CCCCCCCCCCCc1c(/C=C2\C(=O)c3cc(F)c(F)cc3C2=C(C#N)C#N)sc2c1sc1c3c4nsnc4c4c5sc6c(CCCCCCCCCCC)c(/C=C7\C(=O)c8cc(F)c(F)cc8C7=C(C#N)C#N)sc6c5n(CC(CCCC)CCCCCC)c4c3n(CC(CCCC)CCCCCC)c21,0.825,26.5,77.3,16.9,16.8997125,0.001701183431946,16.41,16.9,,PS,,,,,,,,,,,,,-5.56,-3.65,,-5.65,-4.1,
70285,10.1039/d5tc00841g,10.1039/d5tc00841g,PM6,Y6BO,PM6,Y6-BO,CC1=CC(=CC(=C1)C2=C3C=CC(=C4C5=C(C=C(S5)/C=C\6/C(=O)C7=CC(=CC(=C7)F)C(=O)/C6=C\C8=CC(=C(S8)C9=CC(=CC(=C9)C)C(C)(C)C(=O)OC)C(C)(C)C(=O)OC)SC4=C3S2)C(C)(C)C(=O)OC)C(C)(C)C(=O)OC,CCCCCCCCCCCc1c(/C=C2\C(=O)c3cc(F)c(F)cc3C2=C(C#N)C#N)sc2c1sc1c3c4nsnc4c4c5sc6c(CCCCCCCCCCC)c(/C=C7\C(=O)c8cc(F)c(F)cc8C7=C(C#N)C#N)sc6c5n(CC(CCCC)CCCCCC)c4c3n(CC(CCCC)CCCCCC)c21,0.827,27.0,77.7,17.3,17.349633,0.2868959537572256,16.64,17.3,,PS,,,,,,,,,,,,,-5.56,-3.65,,-5.65,-4.1,
70286,10.1039/d5tc00841g,10.1039/d5tc00841g,PM6,Y6BO,PM6,Y6-BO,CC1=CC(=CC(=C1)C2=C3C=CC(=C4C5=C(C=C(S5)/C=C\6/C(=O)C7=CC(=CC(=C7)F)C(=O)/C6=C\C8=CC(=C(S8)C9=CC(=CC(=C9)C)C(C)(C)C(=O)OC)C(C)(C)C(=O)OC)SC4=C3S2)C(C)(C)C(=O)OC)C(C)(C)C(=O)OC,CCCCCCCCCCCc1c(/C=C2\C(=O)c3cc(F)c(F)cc3C2=C(C#N)C#N)sc2c1sc1c3c4nsnc4c4c5sc6c(CCCCCCCCCCC)c(/C=C7\C(=O)c8cc(F)c(F)cc8C7=C(C#N)C#N)sc6c5n(CC(CCCC)CCCCCC)c4c3n(CC(CCCC)CCCCCC)c21,0.823,26.4,77.5,16.8,16.838579999999997,0.2296428571428337,16.36,16.8,,PS,,,,,,,,,,,,,-5.56,-3.65,,-5.65,-4.1,
70287,10.1039/d5tc00841g,10.1039/d5tc00841g,PM6,Y6BO,PM6,Y6-BO,CC1=CC(=CC(=C1)C2=C3C=CC(=C4C5=C(C=C(S5)/C=C\6/C(=O)C7=CC(=CC(=C7)F)C(=O)/C6=C\C8=CC(=C(S8)C9=CC(=CC(=C9)C)C(C)(C)C(=O)OC)C(C)(C)C(=O)OC)SC4=C3S2)C(C)(C)C(=O)OC)C(C)(C)C(=O)OC,CCCCCCCCCCCc1c(/C=C2\C(=O)c3cc(F)c(F)cc3C2=C(C#N)C#N)sc2c1sc1c3c4nsnc4c4c5sc6c(CCCCCCCCCCC)c(/C=C7\C(=O)c8cc(F)c(F)cc8C7=C(C#N)C#N)sc6c5n(CC(CCCC)CCCCCC)c4c3n(CC(CCCC)CCCCCC)c21,0.822,26.1,77.2,16.6,16.5626424,0.22504578313253,15.89,16.6,,PS,,,,,,,,,,,,,-5.56,-3.65,,-5.65,-4.1,
70293,10.1039/d5tc00931f,10.1039/d5tc00931f,PM6,L8-HD,PM6,L8-HD,CC1=CC(=CC(=C1)C2=C3C=CC(=C4C5=C(C=C(S5)/C=C\6/C(=O)C7=CC(=CC(=C7)F)C(=O)/C6=C\C8=CC(=C(S8)C9=CC(=CC(=C9)C)C(C)(C)C(=O)OC)C(C)(C)C(=O)OC)SC4=C3S2)C(C)(C)C(=O)OC)C(C)(C)C(=O)OC,,,,,17.39,,,,,,,,,,,,,,,,,,,-5.56,-3.65,,,,
70294,10.1039/d5tc00931f,10.1039/d5tc00931f,PM6,BTP-eC9,PM6,BTP-eC9,CC1=CC(=CC(=C1)C2=C3C=CC(=C4C5=C(C=C(S5)/C=C\6/C(=O)C7=CC(=CC(=C7)F)C(=O)/C6=C\C8=CC(=C(S8)C9=CC(=CC(=C9)C)C(C)(C)C(=O)OC)C(C)(C)C(=O)OC)SC4=C3S2)C(C)(C)C(=O)OC)C(C)(C)C(=O)OC,CCCCCCCCCc1c(C=C2C(=O)c3cc(Cl)c(Cl)cc3C2=C(C#N)C#N)sc2c1sc1c3c4nsnc4c4c5sc6c(CCCCCCCCC)c(C=C7C(=O)c8cc(Cl)c(Cl)cc8C7=C(C#N)C#N)sc6c5n(CC(CCCC)CCCCCC)c4c3n(CC(CCCC)CCCCCC)c21,,,,16.41,,,,,,,,,,,,,,,,,,,-5.56,-3.65,,-5.68,-3.9,
70295,10.1039/d5tc00931f,10.1039/d5tc00931f,PBDB-T,IT-2F,PBDB-T,ITIC-4F,CCCCC(CC)Cc1ccc(-c2c3cc(-c4ccc(-c5sc(-c6ccc(C)s6)c6c5C(=O)c5c(CC(CC)CCCC)sc(CC(CC)CCCC)c5C6=O)s4)sc3c(-c3ccc(CC(CC)CCCC)s3)c3cc(C)sc23)s1,CCc1ccc(C2(c3ccc(CC)cc3)c3cc4c(cc3-c3sc5cc(/C=C6\C(=O)c7cc(F)c(F)cc7C6=C(C#N)C#N)sc5c32)C(c2ccc(CC)cc2)(c2ccc(CC)cc2)c2c-4sc3cc(/C=C4\C(=O)c5cc(F)c(F)cc5C4=C(C#N)C#N)sc23)cc1,,,,12.08,,,,,,,,,,,,,,,,,,,-5.33,-3.48,,-5.64,-4.05,
70296,10.1039/d5tc00931f,10.1039/d5tc00931f,PBDB-T,IDTA,PBDB-T,IDTA,CCCCC(CC)Cc1ccc(-c2c3cc(-c4ccc(-c5sc(-c6ccc(C)s6)c6c5C(=O)c5c(CC(CC)CCCC)sc(CC(CC)CCCC)c5C6=O)s4)sc3c(-c3ccc(CC(CC)CCCC)s3)c3cc(C)sc23)s1,CCN1C(=O)C(=Cc2cc3c(s2)-c2cc4c(cc2C3(CC)CC)-c2sc(C=C3C(=O)N(CC)C(=S)N(CC)C3=O)cc2C4(CC)CC)C(=O)N(CC)C1=S,,,,7.1,,,,,,,,,,,,,,,,,,,-5.33,-3.48,,-5.88,-3.9,
70297,10.1039/d5tc00931f,10.1039/d5tc00931f,PTB7-Th,PTTbPDI,PTB7-Th,PTTbPDI,CCCCC(CC)COC(=O)c1sc2c(-c3cc4c(-c5ccc(CC(CC)CCCC)s5)c5sc(C)cc5c(-c5ccc(CC(CC)CCCC)s5)c4s3)sc(C)c2c1F,CCCCCC(CCCCC)N1C(=O)c2ccc3c4ccc5c6c(cc(-c7cc8c9c(cc(-c%10ccc(-c%11cccs%11)s%10)c%10c%11ccc%12c%13c(ccc(c7c9%10)c%13%11)C(=O)N(C(CCCCC)CCCCC)C%12=O)C(=O)N(C(CCCCC)CCCCC)C8=O)c(c7ccc(c2c37)C1=O)c64)C(=O)N(C(CCCCC)CCCCC)C5=O,,,,4.03,,,,,,,,,,,,,,,,,,,-5.21,-3.6,,-5.96,-4.23,
70298,10.1039/d5tc00931f,10.1039/d5tc00931f,D18-Cl,Y6,D18-Cl,Y6,CCCCCCC(CCCC)Cc1csc(-c2cc3c4nsnc4c4cc(-c5cc(CC(CCCC)CCCCCC)c(-c6cc7c(-c8cc(Cl)c(CC(CC)CCCC)s8)c8sccc8c(-c8cc(Cl)c(CC(CC)CCCC)s8)c7s6)s5)sc4c3s2)c1,CCCCCCCCCCCc1c(/C=C2\C(=O)c3cc(F)c(F)cc3C2=C(C#N)C#N)sc2c1sc1c3c4nsnc4c4c5sc6c(CCCCCCCCCCC)c(/C=C7\C(=O)c8cc(F)c(F)cc8C7=C(C#N)C#N)sc6c5n(CC(CC)CCCC)c4c3n(CC(CC)CCCC)c21,,,,17.16,,,,17.16,,,,,,,,,,,,,,,-5.51,-2.77,,-5.65,-4.09,
70299,10.1039/d5tc00931f,10.1039/d5tc00931f,PTB7-Th,Y6,PTB7-Th,Y6,CCCCC(CC)COC(=O)c1sc2c(-c3cc4c(-c5ccc(CC(CC)CCCC)s5)c5sc(C)cc5c(-c5ccc(CC(CC)CCCC)s5)c4s3)sc(C)c2c1F,CCCCCCCCCCCc1c(/C=C2\C(=O)c3cc(F)c(F)cc3C2=C(C#N)C#N)sc2c1sc1c3c4nsnc4c4c5sc6c(CCCCCCCCCCC)c(/C=C7\C(=O)c8cc(F)c(F)cc8C7=C(C#N)C#N)sc6c5n(CC(CC)CCCC)c4c3n(CC(CC)CCCC)c21,,,,11.0,,,,11.0,,,,,,,,,,,,,,,-5.21,-3.6,,-5.65,-4.09,
70300,10.1039/d5tc00931f,10.1039/d5tc00931f,PM6,ID-C6Ph-ST-4F,PM6,ID-C6Ph-ST-4F,CC1=CC(=CC(=C1)C2=C3C=CC(=C4C5=C(C=C(S5)/C=C\6/C(=O)C7=CC(=CC(=C7)F)C(=O)/C6=C\C8=CC(=C(S8)C9=CC(=CC(=C9)C)C(C)(C)C(=O)OC)C(C)(C)C(=O)OC)SC4=C3S2)C(C)(C)C(=O)OC)C(C)(C)C(=O)OC,,,,,10.75,,,,10.75,,,,,,,,,,,,,,,-5.56,-3.65,,,,
70301,10.1039/d5tc00931f,10.1039/d5tc00931f,PTPTz-Th-IDT-Cl2,Y6,PTPTz-Th-IDT-Cl2,Y6,,CCCCCCCCCCCc1c(/C=C2\C(=O)c3cc(F)c(F)cc3C2=C(C#N)C#N)sc2c1sc1c3c4nsnc4c4c5sc6c(CCCCCCCCCCC)c(/C=C7\C(=O)c8cc(F)c(F)cc8C7=C(C#N)C#N)sc6c5n(CC(CC)CCCC)c4c3n(CC(CC)CCCC)c21,,,,8.6,,,,8.6,,,,,,,,,,,,,,,,,,-5.65,-4.09,
70302,10.1039/d5tc00931f,10.1039/d5tc00931f,PTB7-Th,ITIC,PTB7-Th,ITIC,CCCCC(CC)COC(=O)c1sc2c(-c3cc4c(-c5ccc(CC(CC)CCCC)s5)c5sc(C)cc5c(-c5ccc(CC(CC)CCCC)s5)c4s3)sc(C)c2c1F,CCCCCCc1ccc(C2(c3ccc(CCCCCC)cc3)c3cc4c(cc3-c3sc5cc(/C=C6\C(=O)c7ccccc7C6=C(C#N)C#N)sc5c32)C(c2ccc(CCCCCC)cc2)(c2ccc(CCCCCC)cc2)c2c-4sc3cc(/C=C4\C(=O)c5ccccc5C4=C(C#N)C#N)sc23)cc1,,,,8.04,,,,8.04,,,,,,,,,,,,,,,-5.21,-3.6,,-5.576,-3.916,
70303,10.1039/d5tc00931f,10.1039/d5tc00931f,PBB-TSD,Y6,PBB-TSD,Y6,,CCCCCCCCCCCc1c(/C=C2\C(=O)c3cc(F)c(F)cc3C2=C(C#N)C#N)sc2c1sc1c3c4nsnc4c4c5sc6c(CCCCCCCCCCC)c(/C=C7\C(=O)c8cc(F)c(F)cc8C7=C(C#N)C#N)sc6c5n(CC(CC)CCCC)c4c3n(CC(CC)CCCC)c21,,,,10.77,,,,10.77,,,,,,,,,,,,,,,,,,-5.65,-4.09,
70304,10.1039/d5tc00931f,10.1039/d5tc00931f,PBDB-T,ITIC-m,PBDB-T,ITIC-m,CCCCC(CC)Cc1ccc(-c2c3cc(-c4ccc(-c5sc(-c6ccc(C)s6)c6c5C(=O)c5c(CC(CC)CCCC)sc(CC(CC)CCCC)c5C6=O)s4)sc3c(-c3ccc(CC(CC)CCCC)s3)c3cc(C)sc23)s1,CCCCCCc1ccc(C2(c3ccc(CCCCCC)cc3)c3cc4c(cc3-c3sc5cc(C=C6C(=O)c7ccc(C)cc7C6=C(C#N)C#N)sc5c32)C(c2ccc(CCCCCC)cc2)(c2ccc(CCCCCC)cc2)c2c-4sc3cc(C=C4C(=O)c5ccc(C)cc5C4=C(C#N)C#N)sc23)cc1,,,,10.29,,,,10.29,,,,,,,,,,,,,,,-5.33,-3.48,,,,
70305,10.1039/d5tc00931f,10.1039/d5tc00931f,PffBT4T-2OD,P(4CF8CH-PDI-TT),PffBT4T-2OD,P(4CF8CH-PDI-TT),CCCCCCCCCCC(CCCCCCCC)Cc1cc(-c2c(F)c(F)c(-c3cc(CC(CCCCCCCC)CCCCCCCCCC)c(-c4ccc(-c5ccc(C)s5)s4)s3)c3nsnc23)sc1C,CCCCCCC(CC(F)(F)C(F)(F)C(F)(F)C(F)(F)F)N1C(=O)c2ccc3c4ccc5c6c(cc(-c7ccc(-c8cccs8)s7)c(c7ccc(c2c37)C1=O)c64)C(=O)N(C(CCCCCC)CC(F)(F)C(F)(F)C(F)(F)C(F)(F)F)C5=O,,,,3.43,,,,3.43,,,,,,,,,,,,,,,-5.32,-3.7,,-5.65,-4.06,
70306,10.1039/d5tc01014d,10.1039/d5tc01014d,PM6,CH-TCl,PM6,CH-TCl,CC1=CC(=CC(=C1)C2=C3C=CC(=C4C5=C(C=C(S5)/C=C\6/C(=O)C7=CC(=CC(=C7)F)C(=O)/C6=C\C8=CC(=C(S8)C9=CC(=CC(=C9)C)C(C)(C)C(=O)OC)C(C)(C)C(=O)OC)SC4=C3S2)C(C)(C)C(=O)OC)C(C)(C)C(=O)OC,,0.947,24.38,71.17,16.43,16.431629962,0.0099206451612848,16.13,16.43,,,,,ITO/BrDECz/PM6:CH-TCl/PNDIT-F3N/Ag,conventional,,,,,,,,,-5.56,-3.65,,,,
70307,10.1039/d5tc01014d,10.1039/d5tc01014d,PM6,BTP-eC9,PM6,BTP-eC9,CC1=CC(=CC(=C1)C2=C3C=CC(=C4C5=C(C=C(S5)/C=C\6/C(=O)C7=CC(=CC(=C7)F)C(=O)/C6=C\C8=CC(=C(S8)C9=CC(=CC(=C9)C)C(C)(C)C(=O)OC)C(C)(C)C(=O)OC)SC4=C3S2)C(C)(C)C(=O)OC)C(C)(C)C(=O)OC,CCCCCCCCCc1c(C=C2C(=O)c3cc(Cl)c(Cl)cc3C2=C(C#N)C#N)sc2c1sc1c3c4nsnc4c4c5sc6c(CCCCCCCCC)c(C=C7C(=O)c8cc(Cl)c(Cl)cc8C7=C(C#N)C#N)sc6c5n(CC(CCCC)CCCCCC)c4c3n(CC(CCCC)CCCCCC)c21,0.858,28.52,76.3,18.67,18.67073208,0.0039211569362549,18.56,18.67,,,,,ITO/BrDECz/PM6:BTP-eC9/PNDIT-F3N/Ag,conventional,PNDIT-F3N,,BrDECz,,,,,,-5.56,-3.65,,-5.68,-3.9,
70309,10.1039/d5tc01245g,10.1039/d5tc01245g,PM6,BTP-eC9,PM6,BTP-eC9,CC1=CC(=CC(=C1)C2=C3C=CC(=C4C5=C(C=C(S5)/C=C\6/C(=O)C7=CC(=CC(=C7)F)C(=O)/C6=C\C8=CC(=C(S8)C9=CC(=CC(=C9)C)C(C)(C)C(=O)OC)C(C)(C)C(=O)OC)SC4=C3S2)C(C)(C)C(=O)OC)C(C)(C)C(=O)OC,CCCCCCCCCc1c(C=C2C(=O)c3cc(Cl)c(Cl)cc3C2=C(C#N)C#N)sc2c1sc1c3c4nsnc4c4c5sc6c(CCCCCCCCC)c(C=C7C(=O)c8cc(Cl)c(Cl)cc8C7=C(C#N)C#N)sc6c5n(CC(CCCC)CCCCCC)c4c3n(CC(CCCC)CCCCCC)c21,0.852,26.9,78.9,18.1,18.0829332,0.0942917127071936,17.8,18.1,,,,,ITO/PEDOT:PSS(4083)/PM6:BTP-eC9/PDINN/Ag,conventional,PDINN,,PEDOT:PSS(4083),,,,,,-5.56,-3.65,,-5.68,-3.9,
70310,10.1039/d5tc01245g,10.1039/d5tc01245g,PM6,BTP-eC9,PM6,BTP-eC9,CC1=CC(=CC(=C1)C2=C3C=CC(=C4C5=C(C=C(S5)/C=C\6/C(=O)C7=CC(=CC(=C7)F)C(=O)/C6=C\C8=CC(=C(S8)C9=CC(=CC(=C9)C)C(C)(C)C(=O)OC)C(C)(C)C(=O)OC)SC4=C3S2)C(C)(C)C(=O)OC)C(C)(C)C(=O)OC,CCCCCCCCCc1c(C=C2C(=O)c3cc(Cl)c(Cl)cc3C2=C(C#N)C#N)sc2c1sc1c3c4nsnc4c4c5sc6c(CCCCCCCCC)c(C=C7C(=O)c8cc(Cl)c(Cl)cc8C7=C(C#N)C#N)sc6c5n(CC(CCCC)CCCCCC)c4c3n(CC(CCCC)CCCCCC)c21,0.847,26.7,77.8,17.6,17.594392199999998,0.0318625000000198,17.4,17.6,,,,,ITO/PEDOT:PSS(4083)/PM6:BTP-eC9/PDINN/Ag,conventional,PDINN,,PEDOT:PSS(4083),,,,,,-5.56,-3.65,,-5.68,-3.9,
70311,10.1039/d5tc01245g,10.1039/d5tc01245g,PM6,BTP-eC9,PM6,BTP-eC9,CC1=CC(=CC(=C1)C2=C3C=CC(=C4C5=C(C=C(S5)/C=C\6/C(=O)C7=CC(=CC(=C7)F)C(=O)/C6=C\C8=CC(=C(S8)C9=CC(=CC(=C9)C)C(C)(C)C(=O)OC)C(C)(C)C(=O)OC)SC4=C3S2)C(C)(C)C(=O)OC)C(C)(C)C(=O)OC,CCCCCCCCCc1c(C=C2C(=O)c3cc(Cl)c(Cl)cc3C2=C(C#N)C#N)sc2c1sc1c3c4nsnc4c4c5sc6c(CCCCCCCCC)c(C=C7C(=O)c8cc(Cl)c(Cl)cc8C7=C(C#N)C#N)sc6c5n(CC(CCCC)CCCCCC)c4c3n(CC(CCCC)CCCCCC)c21,0.845,26.3,76.7,16.9,17.045424500000003,0.8605000000000255,16.7,16.9,,,,,ITO/PEDOT:PSS(4083)/PM6:BTP-eC9/PDINN/Ag,conventional,PDINN,,PEDOT:PSS(4083),,,,,,-5.56,-3.65,,-5.68,-3.9,
70314,10.1039/d5tc01252j,10.1039/d5tc01252j,PM6,DY-C11,PM6,DY-C11,CC1=CC(=CC(=C1)C2=C3C=CC(=C4C5=C(C=C(S5)/C=C\6/C(=O)C7=CC(=CC(=C7)F)C(=O)/C6=C\C8=CC(=C(S8)C9=CC(=CC(=C9)C)C(C)(C)C(=O)OC)C(C)(C)C(=O)OC)SC4=C3S2)C(C)(C)C(=O)OC)C(C)(C)C(=O)OC,,0.916,22.05,73.31,14.8,14.80700718,0.0473458108108138,14.5,14.8,,,,,,,,,,,,,,,-5.56,-3.65,,,,
70315,10.1039/d5tc01252j,10.1039/d5tc01252j,PM6,DY-BO,PM6,DY-BO,CC1=CC(=CC(=C1)C2=C3C=CC(=C4C5=C(C=C(S5)/C=C\6/C(=O)C7=CC(=CC(=C7)F)C(=O)/C6=C\C8=CC(=C(S8)C9=CC(=CC(=C9)C)C(C)(C)C(=O)OC)C(C)(C)C(=O)OC)SC4=C3S2)C(C)(C)C(=O)OC)C(C)(C)C(=O)OC,,0.978,20.14,69.5,13.73,13.6893594,0.2959985433357718,13.53,13.73,,,,,ITO/PEDOT:PSS/active layer/PDINN/Ag,,PDINN,,PEDOT:PSS,,,,,,-5.56,-3.65,,,,
70316,10.1039/d5tc01343g,10.1039/d5tc01343g,BTR-Cl,Y6,BTR-Cl,Y6,CCCCCCC1=C(C2=CC(CCCCCC)=C(C3=CC=C(/C=C4\SC(=S)N(CC(CC)CCCC)C4=O)S3)S2)SC(C2=CC3=C(C4=CC(Cl)=C(CC(CC)CCCC)S4)C4=C(C=C(C5=CC(CCCCCC)=C(C6=CC(CCCCCC)=C(C7=CC=C(/C=C8/SC(=S)N(CCCCCC)C8=O)S7)S6)S5)S4)C(C4=CC(Cl)=C(CC(CC)CCCC)S4)=C3S2)=C1,CCCCCCCCCCCc1c(/C=C2\C(=O)c3cc(F)c(F)cc3C2=C(C#N)C#N)sc2c1sc1c3c4nsnc4c4c5sc6c(CCCCCCCCCCC)c(/C=C7\C(=O)c8cc(F)c(F)cc8C7=C(C#N)C#N)sc6c5n(CC(CC)CCCC)c4c3n(CC(CC)CCCC)c21,0.844,25.78,70.93,15.43,15.433176376,0.0205857161373995,15.32,15.43,,,,,,,,,,,,,,,-5.46,-3.7,,-5.65,-4.09,
70318,10.1039/d5tc01406a,10.1039/d5tc01406a,PD-1,L8-BO,PD-1,L8-BO,,CCCCCCC(CCCC)CC1=C(/C=C2\C(=O)C3=CC(F)=C(F)C=C3C2=C(C#N)C#N)SC2=C1SC1C3=C(C4=C(C5=NSN=C35)C3=C(C5=C(S3)C(CC(CCCC)CCCCCC)=C(/C=C3\C(=O)C6=CC(F)=C(F)C=C6C3=C(C#N)C#N)S5)N4CC(CC)CCCC)N(CC(CC)CCCC)C21,0.945,13.43,43.6,5.52,5.5334286,0.243271739130437,5.37,5.52,,,,,,,,,,,,,,,,,,-5.68,-3.9,
70319,10.1039/d5tc01406a,10.1039/d5tc01406a,PD-2,L8-BO,PD-2,L8-BO,,CCCCCCC(CCCC)CC1=C(/C=C2\C(=O)C3=CC(F)=C(F)C=C3C2=C(C#N)C#N)SC2=C1SC1C3=C(C4=C(C5=NSN=C35)C3=C(C5=C(S3)C(CC(CCCC)CCCCCC)=C(/C=C3\C(=O)C6=CC(F)=C(F)C=C6C3=C(C#N)C#N)S5)N4CC(CC)CCCC)N(CC(CC)CCCC)C21,0.91,25.06,71.5,16.34,16.305289000000002,0.2124296205630229,16.16,16.34,,,,,ITO/PEDOT:PSS/PD-2:L8-BO/PNDIT-F3N/Ag,,PNDIT-F3N,,PEDOT:PSS,,,,,,,,,-5.68,-3.9,
70323,10.1039/d5tc01693b,10.1039/d5tc01693b,PM6,QM-T,PM6,QM-T,CC1=CC(=CC(=C1)C2=C3C=CC(=C4C5=C(C=C(S5)/C=C\6/C(=O)C7=CC(=CC(=C7)F)C(=O)/C6=C\C8=CC(=C(S8)C9=CC(=CC(=C9)C)C(C)(C)C(=O)OC)C(C)(C)C(=O)OC)SC4=C3S2)C(C)(C)C(=O)OC)C(C)(C)C(=O)OC,,0.942,24.86,74.5,17.42,17.446499399999997,0.1521205510906726,,,,,,,,,,,,,,,,,-5.56,-3.65,,,,
70324,10.1039/d5tc01693b,10.1039/d5tc01693b,PM6,QM-OT,PM6,QM-OT,CC1=CC(=CC(=C1)C2=C3C=CC(=C4C5=C(C=C(S5)/C=C\6/C(=O)C7=CC(=CC(=C7)F)C(=O)/C6=C\C8=CC(=C(S8)C9=CC(=CC(=C9)C)C(C)(C)C(=O)OC)C(C)(C)C(=O)OC)SC4=C3S2)C(C)(C)C(=O)OC)C(C)(C)C(=O)OC,,0.956,25.15,75.5,18.15,18.152767,0.0152451790633533,,,1:1.2,1-CN,,,ITO/2PACz/PM6:acceptor/PNDIT-F3N/Ag,,PNDIT-F3N,,2PACz,,,,,100.0,-5.56,-3.65,,,,
70325,10.1039/d5tc01693b,10.1039/d5tc01693b,PM6,QM-DOT,PM6,QM-DOT,CC1=CC(=CC(=C1)C2=C3C=CC(=C4C5=C(C=C(S5)/C=C\6/C(=O)C7=CC(=CC(=C7)F)C(=O)/C6=C\C8=CC(=C(S8)C9=CC(=CC(=C9)C)C(C)(C)C(=O)OC)C(C)(C)C(=O)OC)SC4=C3S2)C(C)(C)C(=O)OC)C(C)(C)C(=O)OC,,0.951,22.9,74.1,16.1,16.137423899999998,0.2324465838509113,,,1:1.2,1-CN,,,ITO/2PACz/PM6:acceptor/PNDIT-F3N/Ag,,PNDIT-F3N,,2PACz,,,,,100.0,-5.56,-3.65,,,,
70326,10.1039/d5tc01745a,10.1039/d5tc01745a,PM6,Y6,PM6,Y6,CC1=CC(=CC(=C1)C2=C3C=CC(=C4C5=C(C=C(S5)/C=C\6/C(=O)C7=CC(=CC(=C7)F)C(=O)/C6=C\C8=CC(=C(S8)C9=CC(=CC(=C9)C)C(C)(C)C(=O)OC)C(C)(C)C(=O)OC)SC4=C3S2)C(C)(C)C(=O)OC)C(C)(C)C(=O)OC,CCCCCCCCCCCc1c(/C=C2\C(=O)c3cc(F)c(F)cc3C2=C(C#N)C#N)sc2c1sc1c3c4nsnc4c4c5sc6c(CCCCCCCCCCC)c(/C=C7\C(=O)c8cc(F)c(F)cc8C7=C(C#N)C#N)sc6c5n(CC(CC)CCCC)c4c3n(CC(CC)CCCC)c21,0.88,23.8,74.3,15.8,15.561391999999998,1.5101772151898911,15.5,15.8,1:1,CN,CN,,,,,,,,,CF,chloroform,,-5.56,-3.65,,-5.65,-4.09,
70331,10.1039/d5tc01748c,10.1039/d5tc01748c,PTB7-Th-2F,Y6,PTB7-Th-2F,Y6,,CCCCCCCCCCCc1c(/C=C2\C(=O)c3cc(F)c(F)cc3C2=C(C#N)C#N)sc2c1sc1c3c4nsnc4c4c5sc6c(CCCCCCCCCCC)c(/C=C7\C(=O)c8cc(F)c(F)cc8C7=C(C#N)C#N)sc6c5n(CC(CC)CCCC)c4c3n(CC(CC)CCCC)c21,0.786,24.22,66.81,12.72,12.718566252,0.0112716037735863,12.5,12.72,,,,,,,,,,,,,,,,,,-5.65,-4.09,
70336,10.1039/d5tc01748c,10.1039/d5tc01748c,PTB7-Th-2F,Y6,PTB7-Th-2F,Y6,,CCCCCCCCCCCc1c(/C=C2\C(=O)c3cc(F)c(F)cc3C2=C(C#N)C#N)sc2c1sc1c3c4nsnc4c4c5sc6c(CCCCCCCCCCC)c(/C=C7\C(=O)c8cc(F)c(F)cc8C7=C(C#N)C#N)sc6c5n(CC(CC)CCCC)c4c3n(CC(CC)CCCC)c21,0.782,19.64,66.78,10.26,10.256392944,0.035156491228069,10.09,10.26,1:2,,,,,,,,,,,,,,,,,-5.65,-4.09,
70341,10.1039/d5tc01811k,10.1039/d5tc01811k,PM6,DM1,PM6,DM1,CC1=CC(=CC(=C1)C2=C3C=CC(=C4C5=C(C=C(S5)/C=C\6/C(=O)C7=CC(=CC(=C7)F)C(=O)/C6=C\C8=CC(=C(S8)C9=CC(=CC(=C9)C)C(C)(C)C(=O)OC)C(C)(C)C(=O)OC)SC4=C3S2)C(C)(C)C(=O)OC)C(C)(C)C(=O)OC,,0.95,15.97,70.33,10.64,10.67011595,0.2830446428571334,,,,,,,,,,,,,,,,,-5.56,-3.65,,,,
70342,10.1039/d5tc01811k,10.1039/d5tc01811k,PM6,DM2,PM6,DM2,CC1=CC(=CC(=C1)C2=C3C=CC(=C4C5=C(C=C(S5)/C=C\6/C(=O)C7=CC(=CC(=C7)F)C(=O)/C6=C\C8=CC(=C(S8)C9=CC(=CC(=C9)C)C(C)(C)C(=O)OC)C(C)(C)C(=O)OC)SC4=C3S2)C(C)(C)C(=O)OC)C(C)(C)C(=O)OC,,0.94,17.13,74.22,11.86,11.95105284,0.7677305227655961,,,,,,,,,,,,,,,,,-5.56,-3.65,,,,
70343,10.1039/d5tc01811k,10.1039/d5tc01811k,PM6,DM3,PM6,DM3,CC1=CC(=CC(=C1)C2=C3C=CC(=C4C5=C(C=C(S5)/C=C\6/C(=O)C7=CC(=CC(=C7)F)C(=O)/C6=C\C8=CC(=C(S8)C9=CC(=CC(=C9)C)C(C)(C)C(=O)OC)C(C)(C)C(=O)OC)SC4=C3S2)C(C)(C)C(=O)OC)C(C)(C)C(=O)OC,,0.92,18.74,72.6,12.6,12.516820799999998,0.6601523809523951,,,,,,,,,,,,,,,,,-5.56,-3.65,,,,
70354,10.1039/d5tc02173a,10.1039/d5tc02173a,PB2T-S,BTP-eC9,PB2T-S,BTP-eC9,,CCCCCCCCCc1c(C=C2C(=O)c3cc(Cl)c(Cl)cc3C2=C(C#N)C#N)sc2c1sc1c3c4nsnc4c4c5sc6c(CCCCCCCCC)c(C=C7C(=O)c8cc(Cl)c(Cl)cc8C7=C(C#N)C#N)sc6c5n(CC(CCCC)CCCCCC)c4c3n(CC(CCCC)CCCCCC)c21,0.87,25.46,67.0,14.84,14.840634,0.0042722371967641,14.47,14.84,,,,,ITO/PEDOT:PSS/PB2T-S:BTP-eC9/PDINN/Ag,conventional,PDINN,,PEDOT:PSS,,,,,,,,,-5.68,-3.9,
70355,10.1039/d5tc02173a,10.1039/d5tc02173a,PB2T,BTP-eC9,PB2T,BTP-eC9,CCOC(=O)c1ccsc1-c1cc(C(=O)OCC)c(-c2cc3c(-c4ccc(CC)s4)c4sc(-c5cc(C(=O)OCC)c(-c6cc(C(=O)OCC)c(-c7cc8c(-c9ccc(CC)s9)c9sc(-c%10cc(C(=O)OCC)c(-c%11cc(C(=O)OCC)c(-c%12cc%13c(-c%14ccc(CC)s%14)c%14sccc%14c(-c%14ccc(CC)s%14)c%13s%12)s%11)s%10)cc9c(-c9ccc(CC)s9)c8s7)s6)s5)cc4c(-c4ccc(CC)s4)c3s2)s1,CCCCCCCCCc1c(C=C2C(=O)c3cc(Cl)c(Cl)cc3C2=C(C#N)C#N)sc2c1sc1c3c4nsnc4c4c5sc6c(CCCCCCCCC)c(C=C7C(=O)c8cc(Cl)c(Cl)cc8C7=C(C#N)C#N)sc6c5n(CC(CCCC)CCCCCC)c4c3n(CC(CCCC)CCCCCC)c21,0.8,22.26,63.0,11.22,11.21904,0.008556149732613,11.15,11.22,,,,,ITO/PEDOT:PSS/PB2T:BTP-eC9/PDINN/Ag,conventional,PDINN,,PEDOT:PSS,,,,,,-5.63,-3.63,,-5.68,-3.9,
70362,10.1039/d5tc03087k,10.1039/d5tc03087k,PM6,Cl24-H,PM6,Cl24-H,CC1=CC(=CC(=C1)C2=C3C=CC(=C4C5=C(C=C(S5)/C=C\6/C(=O)C7=CC(=CC(=C7)F)C(=O)/C6=C\C8=CC(=C(S8)C9=CC(=CC(=C9)C)C(C)(C)C(=O)OC)C(C)(C)C(=O)OC)SC4=C3S2)C(C)(C)C(=O)OC)C(C)(C)C(=O)OC,,1.01,20.96,73.45,15.55,15.549071200000004,0.0059729903536781,15.21,15.55,,,,,ITO/MeOF-4PACz/active layer/PDINN/Ag,conventional,PDINN,,MeOF-4PACz,,,,,,-5.56,-3.65,,,,
70363,10.1039/d5tc03087k,10.1039/d5tc03087k,PM6,Cl24-F,PM6,Cl24-F,CC1=CC(=CC(=C1)C2=C3C=CC(=C4C5=C(C=C(S5)/C=C\6/C(=O)C7=CC(=CC(=C7)F)C(=O)/C6=C\C8=CC(=C(S8)C9=CC(=CC(=C9)C)C(C)(C)C(=O)OC)C(C)(C)C(=O)OC)SC4=C3S2)C(C)(C)C(=O)OC)C(C)(C)C(=O)OC,,0.93,24.32,82.53,18.67,18.666305280000003,0.0197896089983856,18.31,18.67,,,,,ITO/MeOF-4PACz/active layer/PDINN/Ag,conventional,PDINN,,MeOF-4PACz,,,,,,-5.56,-3.65,,,,
70364,10.1039/d5tc03087k,10.1039/d5tc03087k,PM6,Cl24-I,PM6,Cl24-I,CC1=CC(=CC(=C1)C2=C3C=CC(=C4C5=C(C=C(S5)/C=C\6/C(=O)C7=CC(=CC(=C7)F)C(=O)/C6=C\C8=CC(=C(S8)C9=CC(=CC(=C9)C)C(C)(C)C(=O)OC)C(C)(C)C(=O)OC)SC4=C3S2)C(C)(C)C(=O)OC)C(C)(C)C(=O)OC,,0.941,20.98,58.77,11.6,11.602479185999998,0.0213722931034365,10.93,11.6,,,,,ITO/MeOF-4PACz/active layer/PDINN/Ag,conventional,PDINN,,MeOF-4PACz,,,,,,-5.56,-3.65,,,,
70365,10.1039/d5tc03087k,10.1039/d5tc03087k,PM6,BTA-E3,PM6,BTA-E3,CC1=CC(=CC(=C1)C2=C3C=CC(=C4C5=C(C=C(S5)/C=C\6/C(=O)C7=CC(=CC(=C7)F)C(=O)/C6=C\C8=CC(=C(S8)C9=CC(=CC(=C9)C)C(C)(C)C(=O)OC)C(C)(C)C(=O)OC)SC4=C3S2)C(C)(C)C(=O)OC)C(C)(C)C(=O)OC,,0.848,28.73,80.47,19.61,19.604938288,0.025811891891891,19.34,19.61,,,,,ITO/MeOF-4PACz/active layer/PDINN/Ag,,PDINN,,MeOF-4PACz,,,,,,-5.56,-3.65,,,,
70367,10.1039/d5tc03202d,10.1039/d5tc03202d,PM6,N3,PM6,N3,CC1=CC(=CC(=C1)C2=C3C=CC(=C4C5=C(C=C(S5)/C=C\6/C(=O)C7=CC(=CC(=C7)F)C(=O)/C6=C\C8=CC(=C(S8)C9=CC(=CC(=C9)C)C(C)(C)C(=O)OC)C(C)(C)C(=O)OC)SC4=C3S2)C(C)(C)C(=O)OC)C(C)(C)C(=O)OC,CCCCCCCCCCCC1=C(/C=C2\C(=O)C3=CC(F)=C(F)C=C3C2=C(C#N)C#N)SC2=C1SC1=C2N(CCC(CC)CCCC)C2=C1C1=NSN=C1C1=C2N(CCC(CC)CCCC)C2=C1SC1=C2SC(/C=C2\C(=O)C3=CC(F)=C(F)C=C3C2=C(C#N)C#N)=C1CCCCCCCCCCC,0.873,7.85,69.98,4.79,4.79576439,0.1203421711899688,4.21,4.79,,,,,ITO/ZnO/NFAs/PM6/MoO3/Ag,inverted,,,,,,,,,-5.56,-3.65,,-5.64,-3.86,
70368,10.1039/d5tc03202d,10.1039/d5tc03202d,PM6,N3,PM6,N3,CC1=CC(=CC(=C1)C2=C3C=CC(=C4C5=C(C=C(S5)/C=C\6/C(=O)C7=CC(=CC(=C7)F)C(=O)/C6=C\C8=CC(=C(S8)C9=CC(=CC(=C9)C)C(C)(C)C(=O)OC)C(C)(C)C(=O)OC)SC4=C3S2)C(C)(C)C(=O)OC)C(C)(C)C(=O)OC,CCCCCCCCCCCC1=C(/C=C2\C(=O)C3=CC(F)=C(F)C=C3C2=C(C#N)C#N)SC2=C1SC1=C2N(CCC(CC)CCCC)C2=C1C1=NSN=C1C1=C2N(CCC(CC)CCCC)C2=C1SC1=C2SC(/C=C2\C(=O)C3=CC(F)=C(F)C=C3C2=C(C#N)C#N)=C1CCCCCCCCCCC,0.869,6.97,69.39,4.21,4.202903727,0.1685575534441841,4.21,4.21,,,,,ITO/ZnO/NFAs/PM6/MoO3/Ag,inverted,,,,,,,,,-5.56,-3.65,,-5.64,-3.86,
70369,10.1039/d5tc03202d,10.1039/d5tc03202d,PM6,Y6,PM6,Y6,CC1=CC(=CC(=C1)C2=C3C=CC(=C4C5=C(C=C(S5)/C=C\6/C(=O)C7=CC(=CC(=C7)F)C(=O)/C6=C\C8=CC(=C(S8)C9=CC(=CC(=C9)C)C(C)(C)C(=O)OC)C(C)(C)C(=O)OC)SC4=C3S2)C(C)(C)C(=O)OC)C(C)(C)C(=O)OC,CCCCCCCCCCCc1c(/C=C2\C(=O)c3cc(F)c(F)cc3C2=C(C#N)C#N)sc2c1sc1c3c4nsnc4c4c5sc6c(CCCCCCCCCCC)c(/C=C7\C(=O)c8cc(F)c(F)cc8C7=C(C#N)C#N)sc6c5n(CC(CC)CCCC)c4c3n(CC(CC)CCCC)c21,0.885,6.92,70.01,4.29,4.28755242,0.0570531468531495,3.97,4.29,,,,,ITO/ZnO/NFAs/PM6/MoO3/Ag,inverted,,,,,,,,,-5.56,-3.65,,-5.65,-4.09,
