Repository: JiYiqaq/PCE-KA-GNN

# Data directory

- `raw/Active_Database.csv` is the immutable source dataset bundled under CC BY 4.0. Do not overwrite it with processed data.
- `processed/` is created and populated by the training pipeline. Generated `.pt` and `.pth` caches are intentionally ignored by Git because they can exceed GitHub's normal single-file limit.

See `../DATA_LICENSE.md` for provenance, license and checksum information.

File: data/raw/Active_Database.csv (part 240 of 471)
id,doi,doi_norm,donor,acceptor,donor_canonical,acceptor_canonical,donor_smiles,acceptor_smiles,voc,jsc,ff,pce,pce_recomputed,pce_relative_error_percent,pce_avg,pce_best,d_a_ratio,additive,additive_canonical,additive_ratio,device_structure,device_type,etl,etl_canonical,htl,htl_canonical,active_layer_thickness,solvent,solvent_canonical,annealing_temp,homo_d,lumo_d,eg_d,homo_a,lumo_a,eg_a
70370,10.1039/d5tc03202d,10.1039/d5tc03202d,PM6,Y6,PM6,Y6,CC1=CC(=CC(=C1)C2=C3C=CC(=C4C5=C(C=C(S5)/C=C\6/C(=O)C7=CC(=CC(=C7)F)C(=O)/C6=C\C8=CC(=C(S8)C9=CC(=CC(=C9)C)C(C)(C)C(=O)OC)C(C)(C)C(=O)OC)SC4=C3S2)C(C)(C)C(=O)OC)C(C)(C)C(=O)OC,CCCCCCCCCCCc1c(/C=C2\C(=O)c3cc(F)c(F)cc3C2=C(C#N)C#N)sc2c1sc1c3c4nsnc4c4c5sc6c(CCCCCCCCCCC)c(/C=C7\C(=O)c8cc(F)c(F)cc8C7=C(C#N)C#N)sc6c5n(CC(CC)CCCC)c4c3n(CC(CC)CCCC)c21,0.883,6.44,69.85,3.97,3.97203422,0.0512397984886559,3.97,3.97,,,,,ITO/ZnO/NFAs/PM6/MoO3/Ag,inverted,,,,,,,,,-5.56,-3.65,,-5.65,-4.09,
70371,10.1039/d5tc03202d,10.1039/d5tc03202d,PM6,BTP-eC9,PM6,BTP-eC9,CC1=CC(=CC(=C1)C2=C3C=CC(=C4C5=C(C=C(S5)/C=C\6/C(=O)C7=CC(=CC(=C7)F)C(=O)/C6=C\C8=CC(=C(S8)C9=CC(=CC(=C9)C)C(C)(C)C(=O)OC)C(C)(C)C(=O)OC)SC4=C3S2)C(C)(C)C(=O)OC)C(C)(C)C(=O)OC,CCCCCCCCCc1c(C=C2C(=O)c3cc(Cl)c(Cl)cc3C2=C(C#N)C#N)sc2c1sc1c3c4nsnc4c4c5sc6c(CCCCCCCCC)c(C=C7C(=O)c8cc(Cl)c(Cl)cc8C7=C(C#N)C#N)sc6c5n(CC(CCCC)CCCCCC)c4c3n(CC(CCCC)CCCCCC)c21,0.9,8.52,71.36,5.47,5.471884800000001,0.0344570383912414,4.86,5.47,,,,,ITO/ZnO/BTP-eC9/PM6/MoO3/Ag,inverted bilayer OSC,ZnO,,MoO3,,,,,,-5.56,-3.65,,-5.68,-3.9,
70372,10.1039/d5tc03202d,10.1039/d5tc03202d,PM6,BTP-eC9,PM6,BTP-eC9,CC1=CC(=CC(=C1)C2=C3C=CC(=C4C5=C(C=C(S5)/C=C\6/C(=O)C7=CC(=CC(=C7)F)C(=O)/C6=C\C8=CC(=C(S8)C9=CC(=CC(=C9)C)C(C)(C)C(=O)OC)C(C)(C)C(=O)OC)SC4=C3S2)C(C)(C)C(=O)OC)C(C)(C)C(=O)OC,CCCCCCCCCc1c(C=C2C(=O)c3cc(Cl)c(Cl)cc3C2=C(C#N)C#N)sc2c1sc1c3c4nsnc4c4c5sc6c(CCCCCCCCC)c(C=C7C(=O)c8cc(Cl)c(Cl)cc8C7=C(C#N)C#N)sc6c5n(CC(CCCC)CCCCCC)c4c3n(CC(CCCC)CCCCCC)c21,0.894,7.62,71.45,4.86,4.86737406,0.151729629629631,4.86,4.86,,,,,ITO/ZnO/BTP-eC9/PM6/MoO3/Ag,inverted bilayer OSC,ZnO,,MoO3,,,,,,-5.56,-3.65,,-5.68,-3.9,
70373,10.1039/d5tc03202d,10.1039/d5tc03202d,PM6,L8-BO,PM6,L8-BO,CC1=CC(=CC(=C1)C2=C3C=CC(=C4C5=C(C=C(S5)/C=C\6/C(=O)C7=CC(=CC(=C7)F)C(=O)/C6=C\C8=CC(=C(S8)C9=CC(=CC(=C9)C)C(C)(C)C(=O)OC)C(C)(C)C(=O)OC)SC4=C3S2)C(C)(C)C(=O)OC)C(C)(C)C(=O)OC,CCCCCCC(CCCC)CC1=C(/C=C2\C(=O)C3=CC(F)=C(F)C=C3C2=C(C#N)C#N)SC2=C1SC1C3=C(C4=C(C5=NSN=C35)C3=C(C5=C(S3)C(CC(CCCC)CCCCCC)=C(/C=C3\C(=O)C6=CC(F)=C(F)C=C6C3=C(C#N)C#N)S5)N4CC(CC)CCCC)N(CC(CC)CCCC)C21,0.961,7.51,72.05,5.2,5.199927755,0.0013893269230795,4.46,5.2,,,,,ITO/ZnO/L8-BO/PM6/MoO3/Ag,inverted bilayer OSC,ZnO,,MoO3,,,,,,-5.56,-3.65,,-5.68,-3.9,
70374,10.1039/d5tc03202d,10.1039/d5tc03202d,PM6,L8-BO,PM6,L8-BO,CC1=CC(=CC(=C1)C2=C3C=CC(=C4C5=C(C=C(S5)/C=C\6/C(=O)C7=CC(=CC(=C7)F)C(=O)/C6=C\C8=CC(=C(S8)C9=CC(=CC(=C9)C)C(C)(C)C(=O)OC)C(C)(C)C(=O)OC)SC4=C3S2)C(C)(C)C(=O)OC)C(C)(C)C(=O)OC,CCCCCCC(CCCC)CC1=C(/C=C2\C(=O)C3=CC(F)=C(F)C=C3C2=C(C#N)C#N)SC2=C1SC1C3=C(C4=C(C5=NSN=C35)C3=C(C5=C(S3)C(CC(CCCC)CCCCCC)=C(/C=C3\C(=O)C6=CC(F)=C(F)C=C6C3=C(C#N)C#N)S5)N4CC(CC)CCCC)N(CC(CC)CCCC)C21,0.954,6.53,71.6,4.46,4.46040792,0.0091461883408023,4.46,4.46,,,,,ITO/ZnO/L8-BO/PM6/MoO3/Ag,inverted bilayer OSC,ZnO,,MoO3,,,,,,-5.56,-3.65,,-5.68,-3.9,
70375,10.1039/d5tc03346b,10.1039/d5tc03346b,D18,Y6,D18,Y6,CCCCCCC(CCCC)CC1=CSC(C2=CC3=C(S2)C2=C(C=C(C4=CC(CC(CCCC)CCCCCC)=C(C5=CC6=C(C7=CC(F)=C(CC(CC)CCCC)S7)C7=C(C=CS7)C(C7=CC(F)=C(CC(CC)CCCC)S7)=C6S5)S4)S2)C2=NSN=C32)=C1,CCCCCCCCCCCc1c(/C=C2\C(=O)c3cc(F)c(F)cc3C2=C(C#N)C#N)sc2c1sc1c3c4nsnc4c4c5sc6c(CCCCCCCCCCC)c(/C=C7\C(=O)c8cc(F)c(F)cc8C7=C(C#N)C#N)sc6c5n(CC(CC)CCCC)c4c3n(CC(CC)CCCC)c21,0.82,24.6,70.0,14.1,14.1204,0.1446808510638327,13.9,14.1,,,,,FTO/ZnO/active layer/MoO3/Ag,inverted,ZnO,,MoO3,,,,,,-5.51,-2.77,,-5.65,-4.09,
70379,10.1039/d5tc03346b,10.1039/d5tc03346b,D18,CBZPBI,D18,CBZPBI,CCCCCCC(CCCC)CC1=CSC(C2=CC3=C(S2)C2=C(C=C(C4=CC(CC(CCCC)CCCCCC)=C(C5=CC6=C(C7=CC(F)=C(CC(CC)CCCC)S7)C7=C(C=CS7)C(C7=CC(F)=C(CC(CC)CCCC)S7)=C6S5)S4)S2)C2=NSN=C32)=C1,,0.89,5.9,61.0,3.2,3.203110000000001,0.0971875000000122,3.12,3.2,,,,,FTO/ZnO/active layer/MoO3/Ag,inverted,ZnO,,MoO3,,,,,,-5.51,-2.77,,,,
70385,10.1039/d5tc03837e,10.1039/d5tc03837e,PM6,Y6,PM6,Y6,CC1=CC(=CC(=C1)C2=C3C=CC(=C4C5=C(C=C(S5)/C=C\6/C(=O)C7=CC(=CC(=C7)F)C(=O)/C6=C\C8=CC(=C(S8)C9=CC(=CC(=C9)C)C(C)(C)C(=O)OC)C(C)(C)C(=O)OC)SC4=C3S2)C(C)(C)C(=O)OC)C(C)(C)C(=O)OC,CCCCCCCCCCCc1c(/C=C2\C(=O)c3cc(F)c(F)cc3C2=C(C#N)C#N)sc2c1sc1c3c4nsnc4c4c5sc6c(CCCCCCCCCCC)c(/C=C7\C(=O)c8cc(F)c(F)cc8C7=C(C#N)C#N)sc6c5n(CC(CC)CCCC)c4c3n(CC(CC)CCCC)c21,0.81,26.11,71.45,15.12,15.11103195,0.0593124999999882,,,,,,,,,PDINO,PDINO,,,,,,,-5.56,-3.65,,-5.65,-4.09,
70386,10.1039/d5tc03837e,10.1039/d5tc03837e,PM6,Y6,PM6,Y6,CC1=CC(=CC(=C1)C2=C3C=CC(=C4C5=C(C=C(S5)/C=C\6/C(=O)C7=CC(=CC(=C7)F)C(=O)/C6=C\C8=CC(=C(S8)C9=CC(=CC(=C9)C)C(C)(C)C(=O)OC)C(C)(C)C(=O)OC)SC4=C3S2)C(C)(C)C(=O)OC)C(C)(C)C(=O)OC,CCCCCCCCCCCc1c(/C=C2\C(=O)c3cc(F)c(F)cc3C2=C(C#N)C#N)sc2c1sc1c3c4nsnc4c4c5sc6c(CCCCCCCCCCC)c(/C=C7\C(=O)c8cc(F)c(F)cc8C7=C(C#N)C#N)sc6c5n(CC(CC)CCCC)c4c3n(CC(CC)CCCC)c21,0.82,25.37,69.08,14.36,14.37098872,0.0765231197771607,,,1:1.2 w/w,chloronaphthalene,,0.5%,ITO/PEDOT:PSS/PM6:Y6/M-dOR/Ag,bulk heterojunction,M-dOR,M-dOR,PEDOT:PSS,,,chloroform,,100.0,-5.56,-3.65,,-5.65,-4.09,
70387,10.1039/d5tc03837e,10.1039/d5tc03837e,PM6,Y6,PM6,Y6,CC1=CC(=CC(=C1)C2=C3C=CC(=C4C5=C(C=C(S5)/C=C\6/C(=O)C7=CC(=CC(=C7)F)C(=O)/C6=C\C8=CC(=C(S8)C9=CC(=CC(=C9)C)C(C)(C)C(=O)OC)C(C)(C)C(=O)OC)SC4=C3S2)C(C)(C)C(=O)OC)C(C)(C)C(=O)OC,CCCCCCCCCCCc1c(/C=C2\C(=O)c3cc(F)c(F)cc3C2=C(C#N)C#N)sc2c1sc1c3c4nsnc4c4c5sc6c(CCCCCCCCCCC)c(/C=C7\C(=O)c8cc(F)c(F)cc8C7=C(C#N)C#N)sc6c5n(CC(CC)CCCC)c4c3n(CC(CC)CCCC)c21,0.832,25.88,71.42,15.36,15.378268672,0.118936666666664,,,1:1.2 w/w,chloronaphthalene,,0.5%,ITO/PEDOT:PSS/PM6:Y6/M-tOR/Ag,conventional,M-tOR,M-tOR,PEDOT:PSS,,,chloroform,,100.0,-5.56,-3.65,,-5.65,-4.09,
70388,10.1039/d5tc04292e,10.1039/d5tc04292e,PBDB-T,TTTP1,PBDB-T,TTTP1,CCCCC(CC)Cc1ccc(-c2c3cc(-c4ccc(-c5sc(-c6ccc(C)s6)c6c5C(=O)c5c(CC(CC)CCCC)sc(CC(CC)CCCC)c5C6=O)s4)sc3c(-c3ccc(CC(CC)CCCC)s3)c3cc(C)sc23)s1,,0.827,11.0,56.4,5.1,5.130707999999999,0.6021176470588183,4.7,5.1,,,,,,,,,,,,,,,-5.33,-3.48,,,,
70389,10.1039/d5tc04292e,10.1039/d5tc04292e,PBDB-T,TTTP2,PBDB-T,TTTP2,CCCCC(CC)Cc1ccc(-c2c3cc(-c4ccc(-c5sc(-c6ccc(C)s6)c6c5C(=O)c5c(CC(CC)CCCC)sc(CC(CC)CCCC)c5C6=O)s4)sc3c(-c3ccc(CC(CC)CCCC)s3)c3cc(C)sc23)s1,,0.847,22.6,73.1,14.0,13.9929482,0.0503700000000075,13.6,14.0,1:1,DIO,,0.5 vol%,ITO/PEDOT:PSS/active layer/PDINN/Ag,,PDINN,,PEDOT:PSS,,,CHCl3,,90.0,-5.33,-3.48,,,,
70390,10.1039/d5tc04292e,10.1039/d5tc04292e,PBDB-T,TTTP3,PBDB-T,TTTP3,CCCCC(CC)Cc1ccc(-c2c3cc(-c4ccc(-c5sc(-c6ccc(C)s6)c6c5C(=O)c5c(CC(CC)CCCC)sc(CC(CC)CCCC)c5C6=O)s4)sc3c(-c3ccc(CC(CC)CCCC)s3)c3cc(C)sc23)s1,,0.825,9.8,65.6,5.2,5.30376,1.995384615384604,5.1,5.2,1:1,DIO,,0.5 vol%,ITO/PEDOT:PSS/active layer/PDINN/Ag,,PDINN,,PEDOT:PSS,,,CHCl3,,90.0,-5.33,-3.48,,,,
70391,10.1039/d5tc04292e,10.1039/d5tc04292e,PBDB-T,TTTP4,PBDB-T,TTTP4,CCCCC(CC)Cc1ccc(-c2c3cc(-c4ccc(-c5sc(-c6ccc(C)s6)c6c5C(=O)c5c(CC(CC)CCCC)sc(CC(CC)CCCC)c5C6=O)s4)sc3c(-c3ccc(CC(CC)CCCC)s3)c3cc(C)sc23)s1,,0.827,16.7,72.2,10.0,9.9714698,0.285302000000005,9.8,10.0,1:1,DIO,,0.5 vol%,ITO/PEDOT:PSS/active layer/PDINN/Ag,,PDINN,,PEDOT:PSS,,,CHCl3,,90.0,-5.33,-3.48,,,,
70392,10.1039/d5tc04292e,10.1039/d5tc04292e,PBDB-T,TTTP5,PBDB-T,TTTP5,CCCCC(CC)Cc1ccc(-c2c3cc(-c4ccc(-c5sc(-c6ccc(C)s6)c6c5C(=O)c5c(CC(CC)CCCC)sc(CC(CC)CCCC)c5C6=O)s4)sc3c(-c3ccc(CC(CC)CCCC)s3)c3cc(C)sc23)s1,,0.829,17.1,68.4,9.7,9.696315600000002,0.037983505154612,9.4,9.7,1:1,DIO,,0.5 vol%,ITO/PEDOT:PSS/active layer/PDINN/Ag,,PDINN,,PEDOT:PSS,,,CHCl3,,90.0,-5.33,-3.48,,,,
70393,10.1039/d5tc04502a,10.1039/d5tc04502a,PE4,AQI81,PE4,AQI81,CCCCCCCCC(CCCCCC)CN1N=C2C(C3=CC4SC(C5=CC6=C(S5)C(C5=CC(Cl)=C(CC(CC)CCCC)S5)=C5C=CSC5=C6C5=CC(Cl)=C(CC(CC)CCCC)S5)=C(CCCCCC)C4S3)=C(F)C(F)=C(C3=CC4=C(S3)C(CCCCCC)=CS4)C2=N1,,1.02,21.03,66.26,14.12,14.213167560000002,0.6598269121813246,14.0,14.12,,,,,,,,,,,,,,,,,,,,
70394,10.1039/d5tc04502a,10.1039/d5tc04502a,PE4,AQI82,PE4,AQI82,CCCCCCCCC(CCCCCC)CN1N=C2C(C3=CC4SC(C5=CC6=C(S5)C(C5=CC(Cl)=C(CC(CC)CCCC)S5)=C5C=CSC5=C6C5=CC(Cl)=C(CC(CC)CCCC)S5)=C(CCCCCC)C4S3)=C(F)C(F)=C(C3=CC4=C(S3)C(CCCCCC)=CS4)C2=N1,,0.963,23.09,73.6,16.37,16.365453119999998,0.0277756872327613,16.15,16.37,,,,,ITO/PEDOT:PSS/active layer/PNDIT-F3N/Ag,,PNDIT-F3N,,PEDOT:PSS,,,,,,,,,,,
70395,10.1039/d5tc04502a,10.1039/d5tc04502a,PE4,AQI84,PE4,AQI84,CCCCCCCCC(CCCCCC)CN1N=C2C(C3=CC4SC(C5=CC6=C(S5)C(C5=CC(Cl)=C(CC(CC)CCCC)S5)=C5C=CSC5=C6C5=CC(Cl)=C(CC(CC)CCCC)S5)=C(CCCCCC)C4S3)=C(F)C(F)=C(C3=CC4=C(S3)C(CCCCCC)=CS4)C2=N1,,0.924,23.82,75.82,16.69,16.687739376000003,0.0135447813061596,16.51,16.69,,,,,ITO/PEDOT:PSS/active layer/PNDIT-F3N/Ag,,PNDIT-F3N,,PEDOT:PSS,,,,,,,,,,,
70396,10.1039/d6ee00021e,10.1039/d6ee00021e,D18,L8-BO,D18,L8-BO,CCCCCCC(CCCC)CC1=CSC(C2=CC3=C(S2)C2=C(C=C(C4=CC(CC(CCCC)CCCCCC)=C(C5=CC6=C(C7=CC(F)=C(CC(CC)CCCC)S7)C7=C(C=CS7)C(C7=CC(F)=C(CC(CC)CCCC)S7)=C6S5)S4)S2)C2=NSN=C32)=C1,CCCCCCC(CCCC)CC1=C(/C=C2\C(=O)C3=CC(F)=C(F)C=C3C2=C(C#N)C#N)SC2=C1SC1C3=C(C4=C(C5=NSN=C35)C3=C(C5=C(S3)C(CC(CCCC)CCCCCC)=C(/C=C3\C(=O)C6=CC(F)=C(F)C=C6C3=C(C#N)C#N)S5)N4CC(CC)CCCC)N(CC(CC)CCCC)C21,0.915,26.02,77.82,18.53,18.52761906,0.012849109552107,18.44,18.53,,,,,,layer-by-layer,,,,,,,,,-5.51,-2.77,,-5.68,-3.9,
70397,10.1039/d6ee00021e,10.1039/d6ee00021e,D18 + SR,L8-BO,D18 + SR,L8-BO,,CCCCCCC(CCCC)CC1=C(/C=C2\C(=O)C3=CC(F)=C(F)C=C3C2=C(C#N)C#N)SC2=C1SC1C3=C(C4=C(C5=NSN=C35)C3=C(C5=C(S3)C(CC(CCCC)CCCCCC)=C(/C=C3\C(=O)C6=CC(F)=C(F)C=C6C3=C(C#N)C#N)S5)N4CC(CC)CCCC)N(CC(CC)CCCC)C21,0.916,26.31,78.59,18.94,18.940158564,0.000837191129881,18.8,18.94,,,,,,layer-by-layer,,,,,,,,,,,,-5.68,-3.9,
70398,10.1039/d6ee00021e,10.1039/d6ee00021e,D18 + PA,L8-BO,D18 + PA,L8-BO,,CCCCCCC(CCCC)CC1=C(/C=C2\C(=O)C3=CC(F)=C(F)C=C3C2=C(C#N)C#N)SC2=C1SC1C3=C(C4=C(C5=NSN=C35)C3=C(C5=C(S3)C(CC(CCCC)CCCCCC)=C(/C=C3\C(=O)C6=CC(F)=C(F)C=C6C3=C(C#N)C#N)S5)N4CC(CC)CCCC)N(CC(CC)CCCC)C21,0.918,27.06,80.32,19.95,19.952355456,0.0118067969924816,19.85,19.95,,PBTP-BDD,,10 wt%,,layer-by-layer,,,,,,,,,,,,-5.68,-3.9,
70399,10.1039/d6ee00021e,10.1039/d6ee00021e,D18 + PA + SR,L8-BO,D18 + PA + SR,L8-BO,,CCCCCCC(CCCC)CC1=C(/C=C2\C(=O)C3=CC(F)=C(F)C=C3C2=C(C#N)C#N)SC2=C1SC1C3=C(C4=C(C5=NSN=C35)C3=C(C5=C(S3)C(CC(CCCC)CCCCCC)=C(/C=C3\C(=O)C6=CC(F)=C(F)C=C6C3=C(C#N)C#N)S5)N4CC(CC)CCCC)N(CC(CC)CCCC)C21,0.919,27.58,81.65,20.7,20.695025330000004,0.0240322222222016,20.46,20.7,,PBTP-BDD,,10 wt%,,layer-by-layer,,,,,,,,,,,,-5.68,-3.9,
70403,10.1039/d6ta00092d,10.1039/d6ta00092d,FO4-T,Y6,FO4-T,Y6,,CCCCCCCCCCCc1c(/C=C2\C(=O)c3cc(F)c(F)cc3C2=C(C#N)C#N)sc2c1sc1c3c4nsnc4c4c5sc6c(CCCCCCCCCCC)c(/C=C7\C(=O)c8cc(F)c(F)cc8C7=C(C#N)C#N)sc6c5n(CC(CC)CCCC)c4c3n(CC(CC)CCCC)c21,0.62,11.16,44.0,3.08,3.044448,1.1542857142857152,3.08,,1:1.2,,,,np-BHJ,inverted,ZnO,,MoO3,,,water,,,,,,-5.65,-4.09,
70404,10.1039/d6ta00092d,10.1039/d6ta00092d,FO4-T,Y6,FO4-T,Y6,,CCCCCCCCCCCc1c(/C=C2\C(=O)c3cc(F)c(F)cc3C2=C(C#N)C#N)sc2c1sc1c3c4nsnc4c4c5sc6c(CCCCCCCCCCC)c(/C=C7\C(=O)c8cc(F)c(F)cc8C7=C(C#N)C#N)sc6c5n(CC(CC)CCCC)c4c3n(CC(CC)CCCC)c21,0.45,19.25,38.0,3.38,3.29175,2.610946745562128,3.38,,1:1.2,,,,np-BHJ,inverted,ZnO,,MoO3,,,water,,140.0,,,,-5.65,-4.09,
70405,10.1039/d6ta00092d,10.1039/d6ta00092d,FO4-T,Y6,FO4-T,Y6,,CCCCCCCCCCCc1c(/C=C2\C(=O)c3cc(F)c(F)cc3C2=C(C#N)C#N)sc2c1sc1c3c4nsnc4c4c5sc6c(CCCCCCCCCCC)c(/C=C7\C(=O)c8cc(F)c(F)cc8C7=C(C#N)C#N)sc6c5n(CC(CC)CCCC)c4c3n(CC(CC)CCCC)c21,0.58,22.01,47.0,6.0,5.999926,0.001233333333328,6.0,,1:1.2,,,,np-BHJ,inverted,ZnO,,MoO3,,,water,,170.0,,,,-5.65,-4.09,
70406,10.1039/d6ta00092d,10.1039/d6ta00092d,FO4-T,Y6,FO4-T,Y6,,CCCCCCCCCCCc1c(/C=C2\C(=O)c3cc(F)c(F)cc3C2=C(C#N)C#N)sc2c1sc1c3c4nsnc4c4c5sc6c(CCCCCCCCCCC)c(/C=C7\C(=O)c8cc(F)c(F)cc8C7=C(C#N)C#N)sc6c5n(CC(CC)CCCC)c4c3n(CC(CC)CCCC)c21,0.62,20.66,60.0,7.69,7.68552,0.0582574772431734,7.69,,1:1.2,,,,np-BHJ,inverted,ZnO,,MoO3,,,water,,200.0,,,,-5.65,-4.09,
70407,10.1039/d6ta00092d,10.1039/d6ta00092d,FO4-T,Y6,FO4-T,Y6,,CCCCCCCCCCCc1c(/C=C2\C(=O)c3cc(F)c(F)cc3C2=C(C#N)C#N)sc2c1sc1c3c4nsnc4c4c5sc6c(CCCCCCCCCCC)c(/C=C7\C(=O)c8cc(F)c(F)cc8C7=C(C#N)C#N)sc6c5n(CC(CC)CCCC)c4c3n(CC(CC)CCCC)c21,0.75,22.72,58.0,9.8,9.8832,0.8489795918367137,9.8,,1:1.2,DIO,,,BHJ,OSC,,,,,,chloroform,,100.0,,,,-5.65,-4.09,
70408,10.1039/d6ta00092d,10.1039/d6ta00092d,FO6-T,Y6,FO6-T,Y6,,CCCCCCCCCCCc1c(/C=C2\C(=O)c3cc(F)c(F)cc3C2=C(C#N)C#N)sc2c1sc1c3c4nsnc4c4c5sc6c(CCCCCCCCCCC)c(/C=C7\C(=O)c8cc(F)c(F)cc8C7=C(C#N)C#N)sc6c5n(CC(CC)CCCC)c4c3n(CC(CC)CCCC)c21,0.64,10.63,37.0,2.54,2.517184,0.8982677165354397,2.54,,1:1.2,,,,np-BHJ,OSC,ZnO,,MoO3,,,water,,,,,,-5.65,-4.09,
70409,10.1039/d6ta00092d,10.1039/d6ta00092d,FO6-T,Y6,FO6-T,Y6,,CCCCCCCCCCCc1c(/C=C2\C(=O)c3cc(F)c(F)cc3C2=C(C#N)C#N)sc2c1sc1c3c4nsnc4c4c5sc6c(CCCCCCCCCCC)c(/C=C7\C(=O)c8cc(F)c(F)cc8C7=C(C#N)C#N)sc6c5n(CC(CC)CCCC)c4c3n(CC(CC)CCCC)c21,0.62,19.02,48.0,5.85,5.660352,3.2418461538461547,5.85,,1:1.2,,,,np-BHJ,OSC,ZnO,,MoO3,,,water,,140.0,,,,-5.65,-4.09,
70410,10.1039/d6ta00092d,10.1039/d6ta00092d,FO6-T,Y6,FO6-T,Y6,,CCCCCCCCCCCc1c(/C=C2\C(=O)c3cc(F)c(F)cc3C2=C(C#N)C#N)sc2c1sc1c3c4nsnc4c4c5sc6c(CCCCCCCCCCC)c(/C=C7\C(=O)c8cc(F)c(F)cc8C7=C(C#N)C#N)sc6c5n(CC(CC)CCCC)c4c3n(CC(CC)CCCC)c21,0.66,23.04,57.0,8.79,8.667648,1.3919453924914604,8.79,,1:1.2,,,,np-BHJ,OSC,ZnO,,MoO3,,,water,,170.0,,,,-5.65,-4.09,
70411,10.1039/d6ta00092d,10.1039/d6ta00092d,FO6-T,Y6,FO6-T,Y6,,CCCCCCCCCCCc1c(/C=C2\C(=O)c3cc(F)c(F)cc3C2=C(C#N)C#N)sc2c1sc1c3c4nsnc4c4c5sc6c(CCCCCCCCCCC)c(/C=C7\C(=O)c8cc(F)c(F)cc8C7=C(C#N)C#N)sc6c5n(CC(CC)CCCC)c4c3n(CC(CC)CCCC)c21,0.66,22.75,58.0,8.8,8.7087,1.0375000000000043,8.8,,1:1.2,,,,np-BHJ,OSC,ZnO,,MoO3,,,water,,200.0,,,,-5.65,-4.09,
70412,10.1039/d6ta00092d,10.1039/d6ta00092d,FO6-T,Y6,FO6-T,Y6,,CCCCCCCCCCCc1c(/C=C2\C(=O)c3cc(F)c(F)cc3C2=C(C#N)C#N)sc2c1sc1c3c4nsnc4c4c5sc6c(CCCCCCCCCCC)c(/C=C7\C(=O)c8cc(F)c(F)cc8C7=C(C#N)C#N)sc6c5n(CC(CC)CCCC)c4c3n(CC(CC)CCCC)c21,0.79,26.7,67.0,14.1,14.13231,0.2291489361702179,14.1,,1:1.2,DIO,,,BHJ,OSC,,,,,,chloroform,,100.0,,,,-5.65,-4.09,
70413,10.1039/d6ta00092d,10.1039/d6ta00092d,FO8-T,Y6,FO8-T,Y6,,CCCCCCCCCCCc1c(/C=C2\C(=O)c3cc(F)c(F)cc3C2=C(C#N)C#N)sc2c1sc1c3c4nsnc4c4c5sc6c(CCCCCCCCCCC)c(/C=C7\C(=O)c8cc(F)c(F)cc8C7=C(C#N)C#N)sc6c5n(CC(CC)CCCC)c4c3n(CC(CC)CCCC)c21,0.68,12.45,42.0,3.61,3.5557199999999995,1.50360110803325,3.61,,1:1.2,,,,np-BHJ,OSC,ZnO,,MoO3,,,water,,,,,,-5.65,-4.09,
70414,10.1039/d6ta00092d,10.1039/d6ta00092d,FO8-T,Y6,FO8-T,Y6,,CCCCCCCCCCCc1c(/C=C2\C(=O)c3cc(F)c(F)cc3C2=C(C#N)C#N)sc2c1sc1c3c4nsnc4c4c5sc6c(CCCCCCCCCCC)c(/C=C7\C(=O)c8cc(F)c(F)cc8C7=C(C#N)C#N)sc6c5n(CC(CC)CCCC)c4c3n(CC(CC)CCCC)c21,0.69,18.99,56.0,7.33,7.337735999999999,0.1055388813096675,7.33,,1:1.2,,,,np-BHJ,inverted,ZnO,,MoO3,,,,,140.0,,,,-5.65,-4.09,
70415,10.1039/d6ta00092d,10.1039/d6ta00092d,FO8-T,Y6,FO8-T,Y6,,CCCCCCCCCCCc1c(/C=C2\C(=O)c3cc(F)c(F)cc3C2=C(C#N)C#N)sc2c1sc1c3c4nsnc4c4c5sc6c(CCCCCCCCCCC)c(/C=C7\C(=O)c8cc(F)c(F)cc8C7=C(C#N)C#N)sc6c5n(CC(CC)CCCC)c4c3n(CC(CC)CCCC)c21,0.69,21.47,65.0,9.54,9.629295,0.9360062893081752,9.54,,1:1.2,,,,np-BHJ,inverted,ZnO,,MoO3,,,,,170.0,,,,-5.65,-4.09,
70416,10.1039/d6ta00092d,10.1039/d6ta00092d,FO8-T,Y6,FO8-T,Y6,,CCCCCCCCCCCc1c(/C=C2\C(=O)c3cc(F)c(F)cc3C2=C(C#N)C#N)sc2c1sc1c3c4nsnc4c4c5sc6c(CCCCCCCCCCC)c(/C=C7\C(=O)c8cc(F)c(F)cc8C7=C(C#N)C#N)sc6c5n(CC(CC)CCCC)c4c3n(CC(CC)CCCC)c21,0.48,11.81,55.0,3.12,3.11784,0.0692307692307815,3.12,,1:1.2,,,,np-BHJ,OSC,ZnO,,MoO3,,,water,,200.0,,,,-5.65,-4.09,
70417,10.1039/d6ta00092d,10.1039/d6ta00092d,FO8-T,Y6,FO8-T,Y6,,CCCCCCCCCCCc1c(/C=C2\C(=O)c3cc(F)c(F)cc3C2=C(C#N)C#N)sc2c1sc1c3c4nsnc4c4c5sc6c(CCCCCCCCCCC)c(/C=C7\C(=O)c8cc(F)c(F)cc8C7=C(C#N)C#N)sc6c5n(CC(CC)CCCC)c4c3n(CC(CC)CCCC)c21,0.79,24.16,57.0,10.7,10.879248,1.675214953271039,10.7,,1:1.2,DIO,,,BHJ,,,,,,,chloroform,,100.0,,,,-5.65,-4.09,
70418,10.1039/d6ta01040g,10.1039/d6ta01040g,PM6,L8-BO,PM6,L8-BO,CC1=CC(=CC(=C1)C2=C3C=CC(=C4C5=C(C=C(S5)/C=C\6/C(=O)C7=CC(=CC(=C7)F)C(=O)/C6=C\C8=CC(=C(S8)C9=CC(=CC(=C9)C)C(C)(C)C(=O)OC)C(C)(C)C(=O)OC)SC4=C3S2)C(C)(C)C(=O)OC)C(C)(C)C(=O)OC,CCCCCCC(CCCC)CC1=C(/C=C2\C(=O)C3=CC(F)=C(F)C=C3C2=C(C#N)C#N)SC2=C1SC1C3=C(C4=C(C5=NSN=C35)C3=C(C5=C(S3)C(CC(CCCC)CCCCCC)=C(/C=C3\C(=O)C6=CC(F)=C(F)C=C6C3=C(C#N)C#N)S5)N4CC(CC)CCCC)N(CC(CC)CCCC)C21,0.889,26.18,73.31,17.07,17.062184062,0.0457875688342135,16.76,17.07,,4-FTA,4-FTA,5 mg mL−1,ITO/PEDOT:PSS/PM6:L8-BO/PDNIT-F3N/Al,conventional,PDNIT-F3N,,PEDOT:PSS,,,,,100.0,-5.56,-3.65,,-5.68,-3.9,
70419,10.1039/d6ta01040g,10.1039/d6ta01040g,PM6,L8-BO,PM6,L8-BO,CC1=CC(=CC(=C1)C2=C3C=CC(=C4C5=C(C=C(S5)/C=C\6/C(=O)C7=CC(=CC(=C7)F)C(=O)/C6=C\C8=CC(=C(S8)C9=CC(=CC(=C9)C)C(C)(C)C(=O)OC)C(C)(C)C(=O)OC)SC4=C3S2)C(C)(C)C(=O)OC)C(C)(C)C(=O)OC,CCCCCCC(CCCC)CC1=C(/C=C2\C(=O)C3=CC(F)=C(F)C=C3C2=C(C#N)C#N)SC2=C1SC1C3=C(C4=C(C5=NSN=C35)C3=C(C5=C(S3)C(CC(CCCC)CCCCCC)=C(/C=C3\C(=O)C6=CC(F)=C(F)C=C6C3=C(C#N)C#N)S5)N4CC(CC)CCCC)N(CC(CC)CCCC)C21,0.893,26.32,75.29,17.68,17.695980904,0.0903897285067827,17.36,17.68,,4-CTA,4-CTA,5 mg mL−1,ITO/PEDOT:PSS/PM6:L8-BO/PDNIT-F3N/Al,conventional,PDNIT-F3N,,PEDOT:PSS,,,,,100.0,-5.56,-3.65,,-5.68,-3.9,
70420,10.1039/d6ta01040g,10.1039/d6ta01040g,PM6,L8-BO,PM6,L8-BO,CC1=CC(=CC(=C1)C2=C3C=CC(=C4C5=C(C=C(S5)/C=C\6/C(=O)C7=CC(=CC(=C7)F)C(=O)/C6=C\C8=CC(=C(S8)C9=CC(=CC(=C9)C)C(C)(C)C(=O)OC)C(C)(C)C(=O)OC)SC4=C3S2)C(C)(C)C(=O)OC)C(C)(C)C(=O)OC,CCCCCCC(CCCC)CC1=C(/C=C2\C(=O)C3=CC(F)=C(F)C=C3C2=C(C#N)C#N)SC2=C1SC1C3=C(C4=C(C5=NSN=C35)C3=C(C5=C(S3)C(CC(CCCC)CCCCCC)=C(/C=C3\C(=O)C6=CC(F)=C(F)C=C6C3=C(C#N)C#N)S5)N4CC(CC)CCCC)N(CC(CC)CCCC)C21,0.894,26.84,80.68,19.32,19.359133728000003,0.2025555279503262,18.86,19.32,,4-BTA,4-BTA,10 mg mL−1,ITO/PEDOT:PSS/PM6:L8-BO/PDNIT-F3N/Al,conventional,PDNIT-F3N,,PEDOT:PSS,,,,,100.0,-5.56,-3.65,,-5.68,-3.9,
70421,10.1039/d6ta01040g,10.1039/d6ta01040g,PM6,L8-BO,PM6,L8-BO,CC1=CC(=CC(=C1)C2=C3C=CC(=C4C5=C(C=C(S5)/C=C\6/C(=O)C7=CC(=CC(=C7)F)C(=O)/C6=C\C8=CC(=C(S8)C9=CC(=CC(=C9)C)C(C)(C)C(=O)OC)C(C)(C)C(=O)OC)SC4=C3S2)C(C)(C)C(=O)OC)C(C)(C)C(=O)OC,CCCCCCC(CCCC)CC1=C(/C=C2\C(=O)C3=CC(F)=C(F)C=C3C2=C(C#N)C#N)SC2=C1SC1C3=C(C4=C(C5=NSN=C35)C3=C(C5=C(S3)C(CC(CCCC)CCCCCC)=C(/C=C3\C(=O)C6=CC(F)=C(F)C=C6C3=C(C#N)C#N)S5)N4CC(CC)CCCC)N(CC(CC)CCCC)C21,0.897,26.38,78.43,18.6,18.558781098,0.2216070000000035,18.34,18.6,,4-ITA,4-ITA,,ITO/PEDOT:PSS/PM6:L8-BO/PDNIT-F3N/Al,conventional,PDNIT-F3N,,PEDOT:PSS,,,,,100.0,-5.56,-3.65,,-5.68,-3.9,
70422,10.1039/d6ta01040g,10.1039/d6ta01040g,D18,L8-BO,D18,L8-BO,CCCCCCC(CCCC)CC1=CSC(C2=CC3=C(S2)C2=C(C=C(C4=CC(CC(CCCC)CCCCCC)=C(C5=CC6=C(C7=CC(F)=C(CC(CC)CCCC)S7)C7=C(C=CS7)C(C7=CC(F)=C(CC(CC)CCCC)S7)=C6S5)S4)S2)C2=NSN=C32)=C1,CCCCCCC(CCCC)CC1=C(/C=C2\C(=O)C3=CC(F)=C(F)C=C3C2=C(C#N)C#N)SC2=C1SC1C3=C(C4=C(C5=NSN=C35)C3=C(C5=C(S3)C(CC(CCCC)CCCCCC)=C(/C=C3\C(=O)C6=CC(F)=C(F)C=C6C3=C(C#N)C#N)S5)N4CC(CC)CCCC)N(CC(CC)CCCC)C21,0.904,27.63,80.77,20.21,20.174342904,0.1764329341910011,20.05,20.21,,4-BTA,4-BTA,,,,,,,,,,,,-5.51,-2.77,,-5.68,-3.9,
70423,10.3390/app10175743,10.3390/app10175743,OIYM(4),PC61BM,OIYM(4),PC61BM,,COC(=O)CCCC1(c2ccccc2)C23c4c5c6c7c8c9c(c%10c%11c2c2c%12c4c4c%13c5c5c7c7c8c8c%14c9c%10c9c%10c%11c2c2c%11c%12c4c4c%12c%13c5c5c7c7c8c8c%14c9c9c%10c2c2c%11c4c4c%12c5c7c5c8c9c2c45)C613,0.74,6.65,47.0,2.34,2.31287,1.1594017094016946,,,,,,,Au/DVB-T-ID:PC61BM/c-TiO2/ITO,,c-TiO2,c-TiO2,,,,chlorobenzene,chlorobenzene,,,,,-6.1,-3.7,
70424,10.3390/app10175743,10.3390/app10175743,DDIN7T,PC61BM,DDIN7T,PC61BM,,COC(=O)CCCC1(c2ccccc2)C23c4c5c6c7c8c9c(c%10c%11c2c2c%12c4c4c%13c5c5c7c7c8c8c%14c9c%10c9c%10c%11c2c2c%11c%12c4c4c%12c%13c5c5c7c7c8c8c%14c9c9c%10c2c2c%11c4c4c%12c5c7c5c8c9c2c45)C613,0.76,3.14,28.0,0.66,0.6681919999999999,1.2412121212121008,,,,,,,Au/DVB-T-ID:PC61BM/c-TiO2/ITO,bulk heterojunction organic solar cell,c-TiO2,c-TiO2,,,,chlorobenzene,chlorobenzene,,,,,-6.1,-3.7,
70425,10.3390/app10175743,10.3390/app10175743,D2R(8+2)7T,PC61BM,D2R(8+2)7T,PC61BM,,COC(=O)CCCC1(c2ccccc2)C23c4c5c6c7c8c9c(c%10c%11c2c2c%12c4c4c%13c5c5c7c7c8c8c%14c9c%10c9c%10c%11c2c2c%11c%12c4c4c%12c%13c5c5c7c7c8c8c%14c9c9c%10c2c2c%11c4c4c%12c5c7c5c8c9c2c45)C613,0.92,6.77,39.0,2.46,2.429076,1.2570731707316964,,,,,,,Au/DVB-T-ID:PC61BM/c-TiO2/ITO,bulk heterojunction organic solar cell,c-TiO2,c-TiO2,,,,chlorobenzene,chlorobenzene,,,,,-6.1,-3.7,
70426,10.3390/app10175743,10.3390/app10175743,DTIDTQX,C70,DTIDTQX,C70,,c12c3c4c5c1c1c6c7c2c2c8c3c3c9c4c4c%10c5c5c1c1c6c6c%11c%12c%13c%14c%15c%16c%17c%14c%14c%18c%13c%11c1c1c5c%10c5c(c%14c%10c%17c%11c%13c%16c%14c%16c%15c%12c%12c%16c(c2c7c%126)c2c8c3c(c%13c%142)c2c9c4c5c%10c%112)c%181,0.71,6.24,38.0,1.7,1.683552,0.967529411764707,,,,,,,Au/DVB-T-ID:PC61BM/c-TiO2/ITO,bulk heterojunction organic solar cell,c-TiO2,c-TiO2,,,,chlorobenzene,chlorobenzene,,,,,,,
70427,10.3390/app10175743,10.3390/app10175743,DINCNDTS,PC71BM,DINCNDTS,PC71BM,,COC(=O)CCCC1(c2ccccc2)C23c4c5ccc6c7cc8c9c%10c(cc%11cc%12c%13c%14c(cc%15c%16ccc-5c2c%16c2c5c%16c%17c(c(c46)c7c9c%17c4c%10c%11c%13c4c%16c%14c%152)C513)C%12)C8,0.86,1.82,37.0,0.58,0.579124,0.1510344827586186,,,,,,,Au/DVB-T-ID:PC61BM/c-TiO2/ITO,bulk heterojunction organic solar cell,c-TiO2,c-TiO2,,,,chlorobenzene,chlorobenzene,,,,,-5.9,-3.9,
70428,10.3390/app10175743,10.3390/app10175743,InTTD,PC61BM,InTTD,PC61BM,,COC(=O)CCCC1(c2ccccc2)C23c4c5c6c7c8c9c(c%10c%11c2c2c%12c4c4c%13c5c5c7c7c8c8c%14c9c%10c9c%10c%11c2c2c%11c%12c4c4c%12c%13c5c5c7c7c8c8c%14c9c9c%10c2c2c%11c4c4c%12c5c7c5c8c9c2c45)C613,0.71,2.69,32.0,0.62,0.6111679999999999,1.424516129032268,,,,,,,Au/DVB-T-ID:PC61BM/c-TiO2/ITO,,c-TiO2,c-TiO2,,,,chlorobenzene,chlorobenzene,,,,,-6.1,-3.7,
70429,10.3390/app10175743,10.3390/app10175743,InCNTTD,PC61BM,InCNTTD,PC61BM,,COC(=O)CCCC1(c2ccccc2)C23c4c5c6c7c8c9c(c%10c%11c2c2c%12c4c4c%13c5c5c7c7c8c8c%14c9c%10c9c%10c%11c2c2c%11c%12c4c4c%12c%13c5c5c7c7c8c8c%14c9c9c%10c2c2c%11c4c4c%12c5c7c5c8c9c2c45)C613,0.82,3.95,38.0,1.22,1.23082,0.8868852459016436,,,,,,,Au/DVB-T-ID:PC61BM/c-TiO2/ITO,,c-TiO2,c-TiO2,,,,chlorobenzene,chlorobenzene,,,,,-6.1,-3.7,
70430,10.3390/app10175743,10.3390/app10175743,DVB-T-ID,PC61BM,DVB-T-ID,PC61BM,,COC(=O)CCCC1(c2ccccc2)C23c4c5c6c7c8c9c(c%10c%11c2c2c%12c4c4c%13c5c5c7c7c8c8c%14c9c%10c9c%10c%11c2c2c%11c%12c4c4c%12c%13c5c5c7c7c8c8c%14c9c9c%10c2c2c%11c4c4c%12c5c7c5c8c9c2c45)C613,0.634,8.85,46.0,2.57,2.581014,0.4285603112840584,,,1:1,,,,Au/DVB-T-ID:PC61BM/c-TiO2/ITO,BHJ-OSC,c-TiO2,c-TiO2,,,,chlorobenzene,chlorobenzene,70.0,,,,-6.1,-3.7,
70431,10.3390/app10175743,10.3390/app10175743,DVB-T-ID,PC61BM,DVB-T-ID,PC61BM,,COC(=O)CCCC1(c2ccccc2)C23c4c5c6c7c8c9c(c%10c%11c2c2c%12c4c4c%13c5c5c7c7c8c8c%14c9c%10c9c%10c%11c2c2c%11c%12c4c4c%12c%13c5c5c7c7c8c8c%14c9c9c%10c2c2c%11c4c4c%12c5c7c5c8c9c2c45)C613,0.637,10.63,48.0,3.1,3.2502288000000004,4.846090322580654,,,1:2,,,,Au/DVB-T-ID:PC61BM/c-TiO2/ITO,BHJ-OSC,c-TiO2,c-TiO2,,,,chlorobenzene,chlorobenzene,70.0,,,,-6.1,-3.7,
70432,10.3390/app10175743,10.3390/app10175743,DVB-T-ID,PC61BM,DVB-T-ID,PC61BM,,COC(=O)CCCC1(c2ccccc2)C23c4c5c6c7c8c9c(c%10c%11c2c2c%12c4c4c%13c5c5c7c7c8c8c%14c9c%10c9c%10c%11c2c2c%11c%12c4c4c%12c%13c5c5c7c7c8c8c%14c9c9c%10c2c2c%11c4c4c%12c5c7c5c8c9c2c45)C613,0.647,6.39,45.0,1.86,1.8604485,0.0241129032258104,,,1:3,,,,Au/DVB-T-ID:PC61BM/c-TiO2/ITO,BHJ-OSC,c-TiO2,c-TiO2,,,,chlorobenzene,chlorobenzene,70.0,,,,-6.1,-3.7,
70433,10.3390/app11020646,10.3390/app11020646,H3T-4-FOP,PC61BM,H3T-4-FOP,PC61BM,,COC(=O)CCCC1(c2ccccc2)C23c4c5c6c7c8c9c(c%10c%11c2c2c%12c4c4c%13c5c5c7c7c8c8c%14c9c%10c9c%10c%11c2c2c%11c%12c4c4c%12c%13c5c5c7c7c8c8c%14c9c9c%10c2c2c%11c4c4c%12c5c7c5c8c9c2c45)C613,0.772,10.22,41.0,3.21,3.2348344000000004,0.7736573208722891,,,1:1,,,,ITO/c-TiO2/H3T-4-FOP:PC61BM/Au,,c-TiO2,c-TiO2,,,,chlorobenzene,chlorobenzene,70.0,,,,-6.1,-3.7,
70434,10.3390/app11020646,10.3390/app11020646,H3T-4-FOP,PC61BM,H3T-4-FOP,PC61BM,,COC(=O)CCCC1(c2ccccc2)C23c4c5c6c7c8c9c(c%10c%11c2c2c%12c4c4c%13c5c5c7c7c8c8c%14c9c%10c9c%10c%11c2c2c%11c%12c4c4c%12c%13c5c5c7c7c8c8c%14c9c9c%10c2c2c%11c4c4c%12c5c7c5c8c9c2c45)C613,0.782,11.18,50.0,4.38,4.37138,0.196803652968028,,,1:2 w/w,,,,ITO/c-TiO2/H3T-4-FOP:PC61BM/Au,BHJ-OSC,c-TiO2,c-TiO2,,,,chlorobenzene,chlorobenzene,70.0,,,,-6.1,-3.7,
70435,10.3390/app11020646,10.3390/app11020646,H3T-4-FOP,PC61BM,H3T-4-FOP,PC61BM,,COC(=O)CCCC1(c2ccccc2)C23c4c5c6c7c8c9c(c%10c%11c2c2c%12c4c4c%13c5c5c7c7c8c8c%14c9c%10c9c%10c%11c2c2c%11c%12c4c4c%12c%13c5c5c7c7c8c8c%14c9c9c%10c2c2c%11c4c4c%12c5c7c5c8c9c2c45)C613,0.782,9.83,51.0,3.91,3.9204006,0.2660000000000024,,,1:3,,,,ITO/c-TiO2/H3T-4-FOP:PC61BM/Au,,c-TiO2,c-TiO2,,,,chlorobenzene,chlorobenzene,70.0,,,,-6.1,-3.7,
70436,10.3390/app11020646,10.3390/app11020646,RTh-NR,PC61BM,RTh-NR,PC61BM,,COC(=O)CCCC1(c2ccccc2)C23c4c5c6c7c8c9c(c%10c%11c2c2c%12c4c4c%13c5c5c7c7c8c8c%14c9c%10c9c%10c%11c2c2c%11c%12c4c4c%12c%13c5c5c7c7c8c8c%14c9c9c%10c2c2c%11c4c4c%12c5c7c5c8c9c2c45)C613,0.59,8.7,32.0,1.65,1.6425599999999998,0.4509090909090978,,,,,,,ITO/c-TiO2/active layer/Au,,c-TiO2,c-TiO2,,,,chlorobenzene,chlorobenzene,,,,,-6.1,-3.7,
70437,10.3390/app11020646,10.3390/app11020646,RT-BSe-F,PC60BM,RT-BSe-F,PCBM,,CCCCC(=O)OCC1(C2=CC=CC=C2)C3=CC=CC4=CC=CC5=CC=CC6=CC=CC7=CC=CC1=C7C6=C5C4=C3,0.71,12.56,42.0,3.75,3.745392,0.1228800000000044,,,,,,,ITO/c-TiO2/active layer/Au,,c-TiO2,c-TiO2,,,,chlorobenzene,chlorobenzene,,,,,-6.1,-3.7,
70438,10.3390/app11020646,10.3390/app11020646,OMe-BBTz,PC61BM,OMe-BBTz,PC61BM,,COC(=O)CCCC1(c2ccccc2)C23c4c5c6c7c8c9c(c%10c%11c2c2c%12c4c4c%13c5c5c7c7c8c8c%14c9c%10c9c%10c%11c2c2c%11c%12c4c4c%12c%13c5c5c7c7c8c8c%14c9c9c%10c2c2c%11c4c4c%12c5c7c5c8c9c2c45)C613,0.69,8.71,58.0,3.53,3.485742,1.2537677053824274,,,,,,,ITO/c-TiO2/active layer/Au,,c-TiO2,c-TiO2,,,,chlorobenzene,chlorobenzene,,,,,-6.1,-3.7,
70439,10.3390/app11020646,10.3390/app11020646,DCAE7T-F1,PC61BM,DCAE7T-F1,PC61BM,,COC(=O)CCCC1(c2ccccc2)C23c4c5c6c7c8c9c(c%10c%11c2c2c%12c4c4c%13c5c5c7c7c8c8c%14c9c%10c9c%10c%11c2c2c%11c%12c4c4c%12c%13c5c5c7c7c8c8c%14c9c9c%10c2c2c%11c4c4c%12c5c7c5c8c9c2c45)C613,0.83,5.55,50.0,2.26,2.30325,1.9137168141592928,,,,,,,ITO/c-TiO2/active layer/Au,,c-TiO2,c-TiO2,,,,chlorobenzene,chlorobenzene,,,,,-6.1,-3.7,
70440,10.3390/app11020646,10.3390/app11020646,DFP-BT-TPA,PC71BM,DFP-BT-TPA,PC71BM,,COC(=O)CCCC1(c2ccccc2)C23c4c5ccc6c7cc8c9c%10c(cc%11cc%12c%13c%14c(cc%15c%16ccc-5c2c%16c2c5c%16c%17c(c(c46)c7c9c%17c4c%10c%11c%13c4c%16c%14c%152)C513)C%12)C8,0.9,6.12,39.0,2.17,2.14812,1.0082949308755715,,,,,,,ITO/c-TiO2/active layer/Au,,c-TiO2,c-TiO2,,,,chlorobenzene,chlorobenzene,,,,,-5.9,-3.9,
70441,10.3390/app11020646,10.3390/app11020646,PBDTFT-ttTPD,PC71BM,PBDTFT-ttTPD,PC71BM,CCCCCCCCCCC(CCCCCCCC)CN1C(=O)c2c(-c3cc4sccc4s3)sc(-c3cc4sc(-c5cc6c(-c7sc(CC(CC)CCCC)c(F)c7F)c7sccc7c(-c7sc(CC(CC)CCCC)c(F)c7F)c6s5)cc4s3)c2C1=O,COC(=O)CCCC1(c2ccccc2)C23c4c5ccc6c7cc8c9c%10c(cc%11cc%12c%13c%14c(cc%15c%16ccc-5c2c%16c2c5c%16c%17c(c(c46)c7c9c%17c4c%10c%11c%13c4c%16c%14c%152)C513)C%12)C8,0.79,8.57,48.0,3.27,3.2497440000000006,0.6194495412843849,,,,,,,ITO/c-TiO2/active layer/Au,,c-TiO2,c-TiO2,,,,chlorobenzene,chlorobenzene,,-5.78,-3.89,,-5.9,-3.9,
70445,10.3390/app11020755,10.3390/app11020755,P3HT,o-DPP-PhCN,P3HT,o-DPP-PhCN,CCCCCCc1ccsc1,,1.09,1.19,35.0,0.46,0.4539850000000001,1.3076086956521602,,,1:1,,,,ITO/PEDOT:PSS/active layer/LiF/Al,conventional,LiF,LiF,PEDOT:PSS,PEDOT:PSS,100.0,CF,chloroform,120.0,-5.01,-3.12,,,,
70446,10.3390/app11020755,10.3390/app11020755,P3HT,o-DPP-PhCN,P3HT,o-DPP-PhCN,CCCCCCc1ccsc1,,0.83,2.15,49.0,0.87,0.8744049999999999,0.5063218390804461,,,1:1,,,,ITO/PEDOT:PSS/active layer/LiF/Al,conventional,LiF,LiF,PEDOT:PSS,PEDOT:PSS,200.0,o-DCB,o-DCB,150.0,-5.01,-3.12,,,,
70447,10.3390/app11020755,10.3390/app11020755,P3HT,p-DPP-PhCN,P3HT,p-DPP-PhCN,CCCCCCc1ccsc1,,0.56,1.64,50.0,0.47,0.4592,2.2978723404255272,,,1:1,,,,ITO/PEDOT:PSS/active layer/LiF/Al,conventional,LiF,LiF,PEDOT:PSS,PEDOT:PSS,100.0,CF,chloroform,120.0,-5.01,-3.12,,,,
70461,10.3390/app12052552,10.3390/app12052552,DPP(TBFu)2,PC61BM,DPP(TBFu)2,PC61BM,CCCCC(CC)CN1C(=O)C2=C(c3ccc(-c4cc5ccccc5o4)s3)N(CC(CC)CCCC)C(=O)C2=C1c1ccc(-c2cc3ccccc3o2)s1,COC(=O)CCCC1(c2ccccc2)C23c4c5c6c7c8c9c(c%10c%11c2c2c%12c4c4c%13c5c5c7c7c8c8c%14c9c%10c9c%10c%11c2c2c%11c%12c4c4c%12c%13c5c5c7c7c8c8c%14c9c9c%10c2c2c%11c4c4c%12c5c7c5c8c9c2c45)C613,0.77,6.64,42.85,2.19,2.1908348,0.0381187214611984,2.19,,6:4,,,,ITO-glass,,,,PEDOT:PSS,,100.0,CHCl3,,110.0,,,,-6.1,-3.7,
70462,10.3390/app12052552,10.3390/app12052552,DPP(TBFu)2,PC61BM,DPP(TBFu)2,PC61BM,CCCCC(CC)CN1C(=O)C2=C(c3ccc(-c4cc5ccccc5o4)s3)N(CC(CC)CCCC)C(=O)C2=C1c1ccc(-c2cc3ccccc3o2)s1,COC(=O)CCCC1(c2ccccc2)C23c4c5c6c7c8c9c(c%10c%11c2c2c%12c4c4c%13c5c5c7c7c8c8c%14c9c%10c9c%10c%11c2c2c%11c%12c4c4c%12c%13c5c5c7c7c8c8c%14c9c9c%10c2c2c%11c4c4c%12c5c7c5c8c9c2c45)C613,0.64,3.11,36.82,0.73,0.7328652800000001,0.3925041095890522,0.73,,6:4 w/w,,,,ITO-PET,BHJ,LiF,,PEDOT:PSS,,100.0,CHCl3,,110.0,,,,-6.1,-3.7,
70463,10.3390/app12052552,10.3390/app12052552,DPP(TBFu)2,PC61BM,DPP(TBFu)2,PC61BM,CCCCC(CC)CN1C(=O)C2=C(c3ccc(-c4cc5ccccc5o4)s3)N(CC(CC)CCCC)C(=O)C2=C1c1ccc(-c2cc3ccccc3o2)s1,COC(=O)CCCC1(c2ccccc2)C23c4c5c6c7c8c9c(c%10c%11c2c2c%12c4c4c%13c5c5c7c7c8c8c%14c9c%10c9c%10c%11c2c2c%11c%12c4c4c%12c%13c5c5c7c7c8c8c%14c9c9c%10c2c2c%11c4c4c%12c5c7c5c8c9c2c45)C613,0.83,7.37,26.48,1.6,1.61980808,1.2380049999999865,,,6:4,,,,ITO-glass,,,,PEDOT:PSS,,100.0,DCM,DCM,,,,,-6.1,-3.7,
70464,10.3390/app12052552,10.3390/app12052552,DPP(TBFu)2,PC61BM,DPP(TBFu)2,PC61BM,CCCCC(CC)CN1C(=O)C2=C(c3ccc(-c4cc5ccccc5o4)s3)N(CC(CC)CCCC)C(=O)C2=C1c1ccc(-c2cc3ccccc3o2)s1,COC(=O)CCCC1(c2ccccc2)C23c4c5c6c7c8c9c(c%10c%11c2c2c%12c4c4c%13c5c5c7c7c8c8c%14c9c%10c9c%10c%11c2c2c%11c%12c4c4c%12c%13c5c5c7c7c8c8c%14c9c9c%10c2c2c%11c4c4c%12c5c7c5c8c9c2c45)C613,0.73,7.62,25.6,1.68,1.4240256,15.236571428571423,,,6:4 w/w,,,,ITO-glass,BHJ,LiF,,PEDOT:PSS,,100.0,DCM,DCM,,,,,-6.1,-3.7,
70465,10.3390/app12052552,10.3390/app12052552,DPP(TBFu)2,PC61BM,DPP(TBFu)2,PC61BM,CCCCC(CC)CN1C(=O)C2=C(c3ccc(-c4cc5ccccc5o4)s3)N(CC(CC)CCCC)C(=O)C2=C1c1ccc(-c2cc3ccccc3o2)s1,COC(=O)CCCC1(c2ccccc2)C23c4c5c6c7c8c9c(c%10c%11c2c2c%12c4c4c%13c5c5c7c7c8c8c%14c9c%10c9c%10c%11c2c2c%11c%12c4c4c%12c%13c5c5c7c7c8c8c%14c9c9c%10c2c2c%11c4c4c%12c5c7c5c8c9c2c45)C613,0.73,7.23,23.46,1.23,1.23819534,0.6662878048780575,,,6:4 w/w,,,,ITO-glass,BHJ,LiF,,PEDOT:PSS,,100.0,DCM,DCM,,,,,-6.1,-3.7,
70466,10.3390/app12052552,10.3390/app12052552,DPP(TBFu)2,PC61BM,DPP(TBFu)2,PC61BM,CCCCC(CC)CN1C(=O)C2=C(c3ccc(-c4cc5ccccc5o4)s3)N(CC(CC)CCCC)C(=O)C2=C1c1ccc(-c2cc3ccccc3o2)s1,COC(=O)CCCC1(c2ccccc2)C23c4c5c6c7c8c9c(c%10c%11c2c2c%12c4c4c%13c5c5c7c7c8c8c%14c9c%10c9c%10c%11c2c2c%11c%12c4c4c%12c%13c5c5c7c7c8c8c%14c9c9c%10c2c2c%11c4c4c%12c5c7c5c8c9c2c45)C613,0.7,6.37,22.44,0.96,1.0005996,4.229125000000019,,,6:4 w/w,,,,ITO-glass,BHJ,LiF,,PEDOT:PSS,,100.0,DCM,DCM,,,,,-6.1,-3.7,
70467,10.3390/app12052552,10.3390/app12052552,DPP(TBFu)2,PC61BM,DPP(TBFu)2,PC61BM,CCCCC(CC)CN1C(=O)C2=C(c3ccc(-c4cc5ccccc5o4)s3)N(CC(CC)CCCC)C(=O)C2=C1c1ccc(-c2cc3ccccc3o2)s1,COC(=O)CCCC1(c2ccccc2)C23c4c5c6c7c8c9c(c%10c%11c2c2c%12c4c4c%13c5c5c7c7c8c8c%14c9c%10c9c%10c%11c2c2c%11c%12c4c4c%12c%13c5c5c7c7c8c8c%14c9c9c%10c2c2c%11c4c4c%12c5c7c5c8c9c2c45)C613,0.47,4.58,26.88,0.6,0.5786188800000001,3.5635199999999867,,,6:4 w/w,,,,ITO-PET,BHJ,LiF,,PEDOT:PSS,,100.0,DCM,DCM,,,,,-6.1,-3.7,
70468,10.3390/app12052552,10.3390/app12052552,DPP(TBFu)2,PC61BM,DPP(TBFu)2,PC61BM,CCCCC(CC)CN1C(=O)C2=C(c3ccc(-c4cc5ccccc5o4)s3)N(CC(CC)CCCC)C(=O)C2=C1c1ccc(-c2cc3ccccc3o2)s1,COC(=O)CCCC1(c2ccccc2)C23c4c5c6c7c8c9c(c%10c%11c2c2c%12c4c4c%13c5c5c7c7c8c8c%14c9c%10c9c%10c%11c2c2c%11c%12c4c4c%12c%13c5c5c7c7c8c8c%14c9c9c%10c2c2c%11c4c4c%12c5c7c5c8c9c2c45)C613,0.51,5.42,26.41,0.76,0.73002522,3.9440499999999967,,,6:4 w/w,,,,ITO-PET,BHJ,LiF,,PEDOT:PSS,,100.0,DCM,DCM,,,,,-6.1,-3.7,
70469,10.3390/app12052552,10.3390/app12052552,DPP(TBFu)2,PC61BM,DPP(TBFu)2,PC61BM,CCCCC(CC)CN1C(=O)C2=C(c3ccc(-c4cc5ccccc5o4)s3)N(CC(CC)CCCC)C(=O)C2=C1c1ccc(-c2cc3ccccc3o2)s1,COC(=O)CCCC1(c2ccccc2)C23c4c5c6c7c8c9c(c%10c%11c2c2c%12c4c4c%13c5c5c7c7c8c8c%14c9c%10c9c%10c%11c2c2c%11c%12c4c4c%12c%13c5c5c7c7c8c8c%14c9c9c%10c2c2c%11c4c4c%12c5c7c5c8c9c2c45)C613,0.61,4.01,26.05,0.56,0.63720905,13.787330357142856,,,6:4 w/w,,,,ITO-PET,BHJ,LiF,,PEDOT:PSS,,100.0,DCM,DCM,,,,,-6.1,-3.7,
70470,10.3390/app12052552,10.3390/app12052552,DPP(TBFu)2,PC61BM,DPP(TBFu)2,PC61BM,CCCCC(CC)CN1C(=O)C2=C(c3ccc(-c4cc5ccccc5o4)s3)N(CC(CC)CCCC)C(=O)C2=C1c1ccc(-c2cc3ccccc3o2)s1,COC(=O)CCCC1(c2ccccc2)C23c4c5c6c7c8c9c(c%10c%11c2c2c%12c4c4c%13c5c5c7c7c8c8c%14c9c%10c9c%10c%11c2c2c%11c%12c4c4c%12c%13c5c5c7c7c8c8c%14c9c9c%10c2c2c%11c4c4c%12c5c7c5c8c9c2c45)C613,0.33,4.27,25.8,0.35,0.3635478,3.8708,,,6:4 w/w,,,,ITO-PET,BHJ,LiF,,PEDOT:PSS,,100.0,DCM,DCM,,,,,-6.1,-3.7,
70472,10.3390/app12052552,10.3390/app12052552,DPP(TBFu)2,PC61BM,DPP(TBFu)2,PC61BM,CCCCC(CC)CN1C(=O)C2=C(c3ccc(-c4cc5ccccc5o4)s3)N(CC(CC)CCCC)C(=O)C2=C1c1ccc(-c2cc3ccccc3o2)s1,COC(=O)CCCC1(c2ccccc2)C23c4c5c6c7c8c9c(c%10c%11c2c2c%12c4c4c%13c5c5c7c7c8c8c%14c9c%10c9c%10c%11c2c2c%11c%12c4c4c%12c%13c5c5c7c7c8c8c%14c9c9c%10c2c2c%11c4c4c%12c5c7c5c8c9c2c45)C613,0.77,6.14,31.36,1.46,1.48263808,1.5505534246575423,,,6:4,,,,ITO/PEDOT:PSS/active layer/LiF/Al,conventional,LiF,LiF,PEDOT:PSS,PEDOT:PSS,100.0,CHCl3,chloroform,80.0,,,,-6.1,-3.7,
70493,10.3390/coatings10040421,10.3390/coatings10040421,P3HTN,PEG-C60,P3HTN,PEG-C60,,,0.8,0.041,45.4,0.015,0.0148912,0.7253333333333278,0.015,,1:0.8,,,,ITO/active layer/Cs2CO3/Ag,,Cs2CO3,Cs2CO3,,,20.0,deionized water,,100.0,,,,,,
70494,10.3390/coatings10040421,10.3390/coatings10040421,P3HTN,PEG-C60,P3HTN,PEG-C60,,,0.71,0.093,60.1,0.04,0.0396840299999999,0.7899250000000142,0.04,,1:0.8,,,,ITO/MoO3/active layer/Cs2CO3/Ag,,Cs2CO3,Cs2CO3,MoO3,MoO3,20.0,deionized water,,100.0,,,,,,
70495,10.3390/coatings10040421,10.3390/coatings10040421,P3HTN,PEG-C60,P3HTN,PEG-C60,,,1.31,0.546,33.4,0.238,0.23889684,0.3768235294117805,0.238,,1:0.8,,,,ITO/PEDOT:PSS/active layer/Cs2CO3/Ag,conventional,Cs2CO3,Cs2CO3,PEDOT:PSS,PEDOT:PSS,20.0,deionized water,,100.0,,,,,,
70496,10.3390/coatings11070863,10.3390/coatings11070863,P3HT,PC60BM,P3HT,PCBM,CCCCCCc1ccsc1,CCCCC(=O)OCC1(C2=CC=CC=C2)C3=CC=CC4=CC=CC5=CC=CC6=CC=CC7=CC=CC1=C7C6=C5C4=C3,0.597,8.82,37.0,1.95,1.9482498,0.0897538461538479,,,3:2,peprazine,,1 wt.%,ITO/PEDOT:PSS/P3HT:PC60BM/Al,conventional,,,PEDOT:PSS,PEDOT:PSS,,chlorobenzene,,130.0,-5.01,-3.12,,-6.1,-3.7,
70497,10.3390/coatings11070863,10.3390/coatings11070863,P3HT,PC60BM,P3HT,PCBM,CCCCCCc1ccsc1,CCCCC(=O)OCC1(C2=CC=CC=C2)C3=CC=CC4=CC=CC5=CC=CC6=CC=CC7=CC=CC1=C7C6=C5C4=C3,0.616,11.17,45.0,3.09,3.096324,0.2046601941747644,,,3:2,peprazine,,1 wt.%,ITO/PEDOT:PSS/P3HT:PC60BM/Al,conventional,,,PEDOT:PSS,PEDOT:PSS,,chlorobenzene,,140.0,-5.01,-3.12,,-6.1,-3.7,
70498,10.3390/coatings11070863,10.3390/coatings11070863,P3HT,PC60BM,P3HT,PCBM,CCCCCCc1ccsc1,CCCCC(=O)OCC1(C2=CC=CC=C2)C3=CC=CC4=CC=CC5=CC=CC6=CC=CC7=CC=CC1=C7C6=C5C4=C3,0.631,10.56,47.0,3.15,3.1317791999999995,0.5784380952381071,,,3:2,peprazine,,1 wt.%,ITO/PEDOT:PSS/P3HT:PC60BM/Mg-Al,conventional,,,PEDOT:PSS,PEDOT:PSS,,chlorobenzene,,150.0,-5.01,-3.12,,-6.1,-3.7,
70499,10.3390/coatings11070863,10.3390/coatings11070863,P3HT,PC60BM,P3HT,PCBM,CCCCCCc1ccsc1,CCCCC(=O)OCC1(C2=CC=CC=C2)C3=CC=CC4=CC=CC5=CC=CC6=CC=CC7=CC=CC1=C7C6=C5C4=C3,0.64,10.78,53.0,3.68,3.656576,0.6365217391304437,,,3:2,peprazine,,1 wt.%,ITO/PEDOT:PSS/P3HT:PC60BM/Mg-Al,conventional,,,PEDOT:PSS,PEDOT:PSS,,chlorobenzene,,160.0,-5.01,-3.12,,-6.1,-3.7,
70500,10.3390/coatings11070863,10.3390/coatings11070863,P3HT,PC60BM,P3HT,PCBM,CCCCCCc1ccsc1,CCCCC(=O)OCC1(C2=CC=CC=C2)C3=CC=CC4=CC=CC5=CC=CC6=CC=CC7=CC=CC1=C7C6=C5C4=C3,0.655,10.26,49.0,3.29,3.292947,0.0895744680851006,,,3:2,peprazine,,1 wt.%,ITO/PEDOT:PSS/P3HT:PC60BM/Mg-Al,conventional,,,PEDOT:PSS,PEDOT:PSS,,chlorobenzene,,170.0,-5.01,-3.12,,-6.1,-3.7,
70501,10.3390/coatings11070863,10.3390/coatings11070863,P3HT,PC60BM,P3HT,PCBM,CCCCCCc1ccsc1,CCCCC(=O)OCC1(C2=CC=CC=C2)C3=CC=CC4=CC=CC5=CC=CC6=CC=CC7=CC=CC1=C7C6=C5C4=C3,0.669,9.46,45.0,2.85,2.8479330000000003,0.0725263157894673,,,3:2,peprazine,,1 wt.%,ITO/PEDOT:PSS/P3HT:PC60BM/Mg-Al,conventional,,,PEDOT:PSS,PEDOT:PSS,,chlorobenzene,,180.0,-5.01,-3.12,,-6.1,-3.7,
70502,10.3390/coatings11070863,10.3390/coatings11070863,P3HT,PC60BM,P3HT,PCBM,CCCCCCc1ccsc1,CCCCC(=O)OCC1(C2=CC=CC=C2)C3=CC=CC4=CC=CC5=CC=CC6=CC=CC7=CC=CC1=C7C6=C5C4=C3,0.664,8.24,40.0,2.21,2.1885440000000003,0.9708597285067736,,,3:2,peprazine,,1 wt.%,ITO/PEDOT:PSS/P3HT:PC60BM/Mg-Al,conventional,,,PEDOT:PSS,PEDOT:PSS,,chlorobenzene,,190.0,-5.01,-3.12,,-6.1,-3.7,
70503,10.3390/coatings11070863,10.3390/coatings11070863,P3HT,PC60BM,P3HT,PCBM,CCCCCCc1ccsc1,CCCCC(=O)OCC1(C2=CC=CC=C2)C3=CC=CC4=CC=CC5=CC=CC6=CC=CC7=CC=CC1=C7C6=C5C4=C3,0.639,8.649,47.0,2.61,2.59755417,0.4768517241379434,,,3:2,peprazine,,1 wt.%,ITO/PEDOT:PSS/P3HT:PC60BM/Mg-Al,conventional,,,PEDOT:PSS,PEDOT:PSS,290.0,chlorobenzene,,160.0,-5.01,-3.12,,-6.1,-3.7,
70504,10.3390/coatings11070863,10.3390/coatings11070863,P3HT,PC60BM,P3HT,PCBM,CCCCCCc1ccsc1,CCCCC(=O)OCC1(C2=CC=CC=C2)C3=CC=CC4=CC=CC5=CC=CC6=CC=CC7=CC=CC1=C7C6=C5C4=C3,0.62,10.138,44.0,2.74,2.7656464,0.9359999999999944,,,3:2,peprazine,,1 wt.%,ITO/PEDOT:PSS/P3HT:PC60BM/Mg-Al,conventional,,,PEDOT:PSS,PEDOT:PSS,,chlorobenzene,,160.0,-5.01,-3.12,,-6.1,-3.7,
70505,10.3390/coatings11070863,10.3390/coatings11070863,P3HT,PC60BM,P3HT,PCBM,CCCCCCc1ccsc1,CCCCC(=O)OCC1(C2=CC=CC=C2)C3=CC=CC4=CC=CC5=CC=CC6=CC=CC7=CC=CC1=C7C6=C5C4=C3,0.642,10.524,52.0,3.49,3.51333216,0.6685432664756397,,,3:2,peprazine,,1 wt.%,ITO/PEDOT:PSS/P3HT:PC60BM/Mg-Al,conventional,,,PEDOT:PSS,PEDOT:PSS,,chlorobenzene,,160.0,-5.01,-3.12,,-6.1,-3.7,
70506,10.3390/coatings11070863,10.3390/coatings11070863,P3HT,PC60BM,P3HT,PCBM,CCCCCCc1ccsc1,CCCCC(=O)OCC1(C2=CC=CC=C2)C3=CC=CC4=CC=CC5=CC=CC6=CC=CC7=CC=CC1=C7C6=C5C4=C3,0.646,10.844,58.0,4.09,4.06302992,0.6594151589242029,,,3:2,peprazine,,1 wt.%,ITO/PEDOT:PSS/P3HT:PC60BM/Mg-Al,conventional,,,PEDOT:PSS,PEDOT:PSS,,chlorobenzene,,160.0,-5.01,-3.12,,-6.1,-3.7,
70507,10.3390/coatings11070863,10.3390/coatings11070863,P3HT,PC60BM,P3HT,PCBM,CCCCCCc1ccsc1,CCCCC(=O)OCC1(C2=CC=CC=C2)C3=CC=CC4=CC=CC5=CC=CC6=CC=CC7=CC=CC1=C7C6=C5C4=C3,0.65,11.408,56.0,4.19,4.152512,0.8947016706444063,,,3:2,peprazine,,1 wt.%,ITO/PEDOT:PSS/P3HT:PC60BM/Mg-Al,conventional,,,PEDOT:PSS,PEDOT:PSS,,chlorobenzene,,160.0,-5.01,-3.12,,-6.1,-3.7,
70508,10.3390/coatings11070863,10.3390/coatings11070863,P3HT,PC60BM,P3HT,PCBM,CCCCCCc1ccsc1,CCCCC(=O)OCC1(C2=CC=CC=C2)C3=CC=CC4=CC=CC5=CC=CC6=CC=CC7=CC=CC1=C7C6=C5C4=C3,0.66,12.01,59.0,4.65,4.676694,0.5740645161290321,,,3:2,peprazine,,1 wt.%,ITO/PEDOT:PSS/P3HT:PC60BM/Mg-Al,conventional,,,PEDOT:PSS,PEDOT:PSS,,chlorobenzene,,160.0,-5.01,-3.12,,-6.1,-3.7,
70509,10.3390/coatings11070863,10.3390/coatings11070863,P3HT,PC60BM,P3HT,PCBM,CCCCCCc1ccsc1,CCCCC(=O)OCC1(C2=CC=CC=C2)C3=CC=CC4=CC=CC5=CC=CC6=CC=CC7=CC=CC1=C7C6=C5C4=C3,0.602,7.571,34.0,1.55,1.54963228,0.0237238709677465,,,3:2,peprazine,,1 wt.%,ITO/PEDOT:PSS/P3HT:PC60BM/Al,conventional,,,PEDOT:PSS,PEDOT:PSS,290.0,chlorobenzene,,160.0,-5.01,-3.12,,-6.1,-3.7,
70510,10.3390/coatings11070863,10.3390/coatings11070863,P3HT,PC60BM,P3HT,PCBM,CCCCCCc1ccsc1,CCCCC(=O)OCC1(C2=CC=CC=C2)C3=CC=CC4=CC=CC5=CC=CC6=CC=CC7=CC=CC1=C7C6=C5C4=C3,0.636,9.872,44.0,2.78,2.76258048,0.6266014388489296,,,3:2,peprazine,,1 wt.%,ITO/PEDOT:PSS/P3HT:PC60BM/Al,conventional,,,PEDOT:PSS,PEDOT:PSS,,chlorobenzene,,160.0,-5.01,-3.12,,-6.1,-3.7,
70511,10.3390/coatings11070863,10.3390/coatings11070863,P3HT,PC60BM,P3HT,PCBM,CCCCCCc1ccsc1,CCCCC(=O)OCC1(C2=CC=CC=C2)C3=CC=CC4=CC=CC5=CC=CC6=CC=CC7=CC=CC1=C7C6=C5C4=C3,0.637,10.397,50.0,3.32,3.3114445,0.2576957831325283,,,3:2,peprazine,,1 wt.%,ITO/PEDOT:PSS/P3HT:PC60BM/Al,conventional,,,PEDOT:PSS,PEDOT:PSS,,chlorobenzene,,160.0,-5.01,-3.12,,-6.1,-3.7,
70512,10.3390/coatings11070863,10.3390/coatings11070863,P3HT,PC60BM,P3HT,PCBM,CCCCCCc1ccsc1,CCCCC(=O)OCC1(C2=CC=CC=C2)C3=CC=CC4=CC=CC5=CC=CC6=CC=CC7=CC=CC1=C7C6=C5C4=C3,0.644,10.929,52.0,3.67,3.65990352,0.2751084468664749,,,3:2,peprazine,,1 wt.%,ITO/PEDOT:PSS/P3HT:PC60BM/Al,conventional,,,PEDOT:PSS,PEDOT:PSS,,chlorobenzene,,160.0,-5.01,-3.12,,-6.1,-3.7,
70513,10.3390/coatings11070863,10.3390/coatings11070863,P3HT,PC60BM,P3HT,PCBM,CCCCCCc1ccsc1,CCCCC(=O)OCC1(C2=CC=CC=C2)C3=CC=CC4=CC=CC5=CC=CC6=CC=CC7=CC=CC1=C7C6=C5C4=C3,0.653,11.944,54.0,4.21,4.21169328,0.0402204275534551,,,3:2,peprazine,,1 wt.%,ITO/PEDOT:PSS/P3HT:PC60BM/Al,conventional,,,PEDOT:PSS,PEDOT:PSS,,chlorobenzene,,160.0,-5.01,-3.12,,-6.1,-3.7,
