Repository: JiYiqaq/PCE-KA-GNN

# Data directory

- `raw/Active_Database.csv` is the immutable source dataset bundled under CC BY 4.0. Do not overwrite it with processed data.
- `processed/` is created and populated by the training pipeline. Generated `.pt` and `.pth` caches are intentionally ignored by Git because they can exceed GitHub's normal single-file limit.

See `../DATA_LICENSE.md` for provenance, license and checksum information.

File: data/raw/Active_Database.csv (part 241 of 471)
id,doi,doi_norm,donor,acceptor,donor_canonical,acceptor_canonical,donor_smiles,acceptor_smiles,voc,jsc,ff,pce,pce_recomputed,pce_relative_error_percent,pce_avg,pce_best,d_a_ratio,additive,additive_canonical,additive_ratio,device_structure,device_type,etl,etl_canonical,htl,htl_canonical,active_layer_thickness,solvent,solvent_canonical,annealing_temp,homo_d,lumo_d,eg_d,homo_a,lumo_a,eg_a
70514,10.3390/coatings11070863,10.3390/coatings11070863,P3HT,PC60BM,P3HT,PCBM,CCCCCCc1ccsc1,CCCCC(=O)OCC1(C2=CC=CC=C2)C3=CC=CC4=CC=CC5=CC=CC6=CC=CC7=CC=CC1=C7C6=C5C4=C3,0.653,10.08,56.0,3.71,3.6860544000000006,0.6454339622641333,,,3:2,peprazine,,1 wt.%,ITO/PEDOT:PSS/P3HT:PC60BM/Al,conventional,,,PEDOT:PSS,PEDOT:PSS,,chlorobenzene,,160.0,-5.01,-3.12,,-6.1,-3.7,
70612,10.3390/coatings15050603,10.3390/coatings15050603,PCPDTBT,PNDI(2HD)2T,PCPDTBT,PNDI(2HD)2T,CCCCC(CC)CC1(CC(CC)CCCC)c2ccsc2-c2sc(-c3cccc4nsnc34)cc21,,0.89,14.37,51.0,6.45,6.522543,1.124697674418598,6.45,,2:1,,,,ITO/PEDOT:PSS/active layer/Ca/Al,conventional,Ca,Ca,PEDOT:PSS,PEDOT:PSS,,chlorobenzene,chlorobenzene,,-5.3,-3.6,,,,
70616,10.3390/cryst10020113,10.3390/cryst10020113,SMPV1,PC71BM,SMPV1,PC71BM,,COC(=O)CCCC1(c2ccccc2)C23c4c5ccc6c7cc8c9c%10c(cc%11cc%12c%13c%14c(cc%15c%16ccc-5c2c%16c2c5c%16c%17c(c(c46)c7c9c%17c4c%10c%11c%13c4c%16c%14c%152)C513)C%12)C8,0.85,10.5,52.6,4.7,4.69455,0.1159574468085238,,,,,,,inverted,inverted,,,,,,CB,chlorobenzene,,,,,-5.9,-3.9,
70617,10.3390/cryst10020113,10.3390/cryst10020113,SMPV1,PC71BM,SMPV1,PC71BM,,COC(=O)CCCC1(c2ccccc2)C23c4c5ccc6c7cc8c9c%10c(cc%11cc%12c%13c%14c(cc%15c%16ccc-5c2c%16c2c5c%16c%17c(c(c46)c7c9c%17c4c%10c%11c%13c4c%16c%14c%152)C513)C%12)C8,0.88,10.21,56.4,5.07,5.067427200000001,0.0507455621301651,,,,,,,inverted,inverted,,,,,,toluene,toluene,,,,,-5.9,-3.9,
70618,10.3390/cryst10020113,10.3390/cryst10020113,SMPV1,PC71BM,SMPV1,PC71BM,,COC(=O)CCCC1(c2ccccc2)C23c4c5ccc6c7cc8c9c%10c(cc%11cc%12c%13c%14c(cc%15c%16ccc-5c2c%16c2c5c%16c%17c(c(c46)c7c9c%17c4c%10c%11c%13c4c%16c%14c%152)C513)C%12)C8,0.87,12.4,66.8,7.21,7.206383999999999,0.0501525658807344,,,,,,,inverted,inverted,,,,,,toluene,toluene,,,,,-5.9,-3.9,
70619,10.3390/cryst10090731,10.3390/cryst10090731,P3HT,PCBM,P3HT,PCBM,CCCCCCc1ccsc1,CCCCC(=O)OCC1(C2=CC=CC=C2)C3=CC=CC4=CC=CC5=CC=CC6=CC=CC7=CC=CC1=C7C6=C5C4=C3,0.22,1.25,30.0,0.08,0.0825,3.1250000000000027,0.08,,1:0.7,,,,glass/ITO/SnO2/P3HT:PCBM/MoO3/Ag,inverted,SnO2,SnO2,MoO3,,,o-dichlorobenzene,,150.0,-5.01,-3.12,,-6.1,-3.7,
70620,10.3390/cryst10090731,10.3390/cryst10090731,P3HT,PCBM,P3HT,PCBM,CCCCCCc1ccsc1,CCCCC(=O)OCC1(C2=CC=CC=C2)C3=CC=CC4=CC=CC5=CC=CC6=CC=CC7=CC=CC1=C7C6=C5C4=C3,0.55,6.25,55.8,1.91,1.9181250000000003,0.4253926701570881,1.91,,1:0.7,,,,inverted,inverted,PEIE,PEIE,MoO3,,,o-dichlorobenzene,,150.0,-5.01,-3.12,,-6.1,-3.7,
70621,10.3390/cryst10090731,10.3390/cryst10090731,P3HT,PCBM,P3HT,PCBM,CCCCCCc1ccsc1,CCCCC(=O)OCC1(C2=CC=CC=C2)C3=CC=CC4=CC=CC5=CC=CC6=CC=CC7=CC=CC1=C7C6=C5C4=C3,0.56,7.08,63.1,2.5,2.5017888000000004,0.0715520000000147,2.5,,1:0.7,,,,glass/ITO/SnO2/PEIE/P3HT:PCBM/MoO3/Ag,inverted,SnO2/PEIE,SnO2/PEIE,MoO3,,,o-dichlorobenzene,,150.0,-5.01,-3.12,,-6.1,-3.7,
70622,10.3390/cryst10090731,10.3390/cryst10090731,P3HT,PCBM,P3HT,PCBM,CCCCCCc1ccsc1,CCCCC(=O)OCC1(C2=CC=CC=C2)C3=CC=CC4=CC=CC5=CC=CC6=CC=CC7=CC=CC1=C7C6=C5C4=C3,0.57,7.86,63.5,2.84,2.844927,0.17348591549297,2.84,,1:0.7,,,,glass/ITO/SnO2/PEIE/P3HT:PCBM/MoO3/Ag,inverted,SnO2/PEIE,SnO2/PEIE,MoO3,,,o-dichlorobenzene,,150.0,-5.01,-3.12,,-6.1,-3.7,
70623,10.3390/cryst10090731,10.3390/cryst10090731,P3HT,PCBM,P3HT,PCBM,CCCCCCc1ccsc1,CCCCC(=O)OCC1(C2=CC=CC=C2)C3=CC=CC4=CC=CC5=CC=CC6=CC=CC7=CC=CC1=C7C6=C5C4=C3,0.56,6.55,66.6,2.44,2.442888,0.1183606557377049,2.44,,1:0.7,,,,glass/ITO/SnO2/PEIE/P3HT:PCBM/MoO3/Ag,inverted,SnO2/PEIE,SnO2/PEIE,MoO3,,,o-dichlorobenzene,,150.0,-5.01,-3.12,,-6.1,-3.7,
70624,10.3390/cryst10090731,10.3390/cryst10090731,P3HT,PCBM,P3HT,PCBM,CCCCCCc1ccsc1,CCCCC(=O)OCC1(C2=CC=CC=C2)C3=CC=CC4=CC=CC5=CC=CC6=CC=CC7=CC=CC1=C7C6=C5C4=C3,0.56,6.54,66.3,2.42,2.4281712,0.3376528925619853,2.42,,1:0.7,,,,glass/ITO/SnO2/PEIE/P3HT:PCBM/MoO3/Ag,inverted,SnO2/PEIE,SnO2/PEIE,MoO3,,,o-dichlorobenzene,,150.0,-5.01,-3.12,,-6.1,-3.7,
70625,10.3390/cryst10090731,10.3390/cryst10090731,P3HT,PCBM,P3HT,PCBM,CCCCCCc1ccsc1,CCCCC(=O)OCC1(C2=CC=CC=C2)C3=CC=CC4=CC=CC5=CC=CC6=CC=CC7=CC=CC1=C7C6=C5C4=C3,0.55,5.6,42.8,1.31,1.31824,0.6290076335877712,1.31,,1:0.7,,,,glass/ITO/SnO2/PEIE/P3HT:PCBM/MoO3/Ag,inverted,SnO2/PEIE,SnO2/PEIE,MoO3,,,o-dichlorobenzene,,150.0,-5.01,-3.12,,-6.1,-3.7,
70662,10.3390/cryst14090828,10.3390/cryst14090828,PBDB-T,ITIC-M,PBDB-T,ITIC-M,CCCCC(CC)Cc1ccc(-c2c3cc(-c4ccc(-c5sc(-c6cccs6)c6c5C(=O)c5c(CC(CC)CCCC)sc(CC(CC)CCCC)c5C6=O)s4)sc3c(-c3ccc(CC(CC)CCCC)s3)c3ccsc23)s1,CCCCCCc1ccc(C2(c3ccc(CCCCCC)cc3)c3cc4c(cc3-c3sc5cc(C=C6C(=O)c7ccc(C)cc7C6=C(C#N)C#N)sc5c32)C(c2ccc(CCCCCC)cc2)(c2ccc(CCCCCC)cc2)c2c-4sc3cc(C=C4C(=O)c5ccc(C)cc5C4=C(C#N)C#N)sc23)cc1,0.861,8.92,59.9,5.45,4.60039188,15.58913981651376,4.65,5.45,1:1,DIO,DIO,0.5%,ITO/ZnO/active layer/MoO3/Ag,inverted,ZnO,ZnO,MoO3,MoO3,100.0,chlorobenzene,chlorobenzene,80.0,-5.33,-3.48,,,,
70663,10.3390/cryst14090828,10.3390/cryst14090828,PBDB-T,ITIC-M,PBDB-T,ITIC-M,CCCCC(CC)Cc1ccc(-c2c3cc(-c4ccc(-c5sc(-c6cccs6)c6c5C(=O)c5c(CC(CC)CCCC)sc(CC(CC)CCCC)c5C6=O)s4)sc3c(-c3ccc(CC(CC)CCCC)s3)c3ccsc23)s1,CCCCCCc1ccc(C2(c3ccc(CCCCCC)cc3)c3cc4c(cc3-c3sc5cc(C=C6C(=O)c7ccc(C)cc7C6=C(C#N)C#N)sc5c32)C(c2ccc(CCCCCC)cc2)(c2ccc(CCCCCC)cc2)c2c-4sc3cc(C=C4C(=O)c5ccc(C)cc5C4=C(C#N)C#N)sc23)cc1,0.856,9.51,56.5,5.09,4.599416399999999,9.638184675834989,4.61,5.09,1:1,DIO,DIO,0.5%,ITO/ZnO/active layer/MoO3/Ag,inverted,ZnO,ZnO,MoO3,MoO3,100.0,chlorobenzene,chlorobenzene,80.0,-5.33,-3.48,,,,
70664,10.3390/cryst14090828,10.3390/cryst14090828,PBDB-T,ITIC-M,PBDB-T,ITIC-M,CCCCC(CC)Cc1ccc(-c2c3cc(-c4ccc(-c5sc(-c6cccs6)c6c5C(=O)c5c(CC(CC)CCCC)sc(CC(CC)CCCC)c5C6=O)s4)sc3c(-c3ccc(CC(CC)CCCC)s3)c3ccsc23)s1,CCCCCCc1ccc(C2(c3ccc(CCCCCC)cc3)c3cc4c(cc3-c3sc5cc(C=C6C(=O)c7ccc(C)cc7C6=C(C#N)C#N)sc5c32)C(c2ccc(CCCCCC)cc2)(c2ccc(CCCCCC)cc2)c2c-4sc3cc(C=C4C(=O)c5ccc(C)cc5C4=C(C#N)C#N)sc23)cc1,0.763,8.79,48.7,5.03,3.26619699,35.065666202783305,3.48,5.03,1:1,DIO,DIO,0.5%,ITO/ZnO/active layer/MoO3/Ag,inverted,ZnO,ZnO,MoO3,MoO3,100.0,chlorobenzene,chlorobenzene,80.0,-5.33,-3.48,,,,
70665,10.3390/cryst14090828,10.3390/cryst14090828,PBDB-T,ITIC-M,PBDB-T,ITIC-M,CCCCC(CC)Cc1ccc(-c2c3cc(-c4ccc(-c5sc(-c6cccs6)c6c5C(=O)c5c(CC(CC)CCCC)sc(CC(CC)CCCC)c5C6=O)s4)sc3c(-c3ccc(CC(CC)CCCC)s3)c3ccsc23)s1,CCCCCCc1ccc(C2(c3ccc(CCCCCC)cc3)c3cc4c(cc3-c3sc5cc(C=C6C(=O)c7ccc(C)cc7C6=C(C#N)C#N)sc5c32)C(c2ccc(CCCCCC)cc2)(c2ccc(CCCCCC)cc2)c2c-4sc3cc(C=C4C(=O)c5ccc(C)cc5C4=C(C#N)C#N)sc23)cc1,0.861,8.19,62.6,4.49,4.414295339999999,1.6860726057906752,4.41,4.49,1:1,DIO,DIO,0.5%,ITO/ZnO/active layer/MoO3/Ag,inverted,ZnO,ZnO,MoO3,MoO3,100.0,chlorobenzene,chlorobenzene,80.0,-5.33,-3.48,,,,
70666,10.3390/cryst14090828,10.3390/cryst14090828,PBDB-T,ITIC-M,PBDB-T,ITIC-M,CCCCC(CC)Cc1ccc(-c2c3cc(-c4ccc(-c5sc(-c6cccs6)c6c5C(=O)c5c(CC(CC)CCCC)sc(CC(CC)CCCC)c5C6=O)s4)sc3c(-c3ccc(CC(CC)CCCC)s3)c3ccsc23)s1,CCCCCCc1ccc(C2(c3ccc(CCCCCC)cc3)c3cc4c(cc3-c3sc5cc(C=C6C(=O)c7ccc(C)cc7C6=C(C#N)C#N)sc5c32)C(c2ccc(CCCCCC)cc2)(c2ccc(CCCCCC)cc2)c2c-4sc3cc(C=C4C(=O)c5ccc(C)cc5C4=C(C#N)C#N)sc23)cc1,0.853,8.54,60.5,4.53,4.407195099999999,2.7109249448123864,4.42,4.53,1:1,DIO,DIO,0.5%,ITO/ZnO/active layer/MoO3/Ag,inverted,ZnO,ZnO,MoO3,MoO3,100.0,chlorobenzene,chlorobenzene,80.0,-5.33,-3.48,,,,
70667,10.3390/cryst14090828,10.3390/cryst14090828,PBDB-T,ITIC-M,PBDB-T,ITIC-M,CCCCC(CC)Cc1ccc(-c2c3cc(-c4ccc(-c5sc(-c6cccs6)c6c5C(=O)c5c(CC(CC)CCCC)sc(CC(CC)CCCC)c5C6=O)s4)sc3c(-c3ccc(CC(CC)CCCC)s3)c3ccsc23)s1,CCCCCCc1ccc(C2(c3ccc(CCCCCC)cc3)c3cc4c(cc3-c3sc5cc(C=C6C(=O)c7ccc(C)cc7C6=C(C#N)C#N)sc5c32)C(c2ccc(CCCCCC)cc2)(c2ccc(CCCCCC)cc2)c2c-4sc3cc(C=C4C(=O)c5ccc(C)cc5C4=C(C#N)C#N)sc23)cc1,0.852,9.18,61.0,5.28,4.771029599999999,9.639590909090924,4.78,5.28,1:1,DIO,DIO,0.5%,ITO/ZnO/active layer/MoO3/Ag,inverted,ZnO,ZnO,MoO3,MoO3,100.0,chlorobenzene,chlorobenzene,80.0,-5.33,-3.48,,,,
70668,10.3390/cryst14090828,10.3390/cryst14090828,PBDB-T,ITIC-M,PBDB-T,ITIC-M,CCCCC(CC)Cc1ccc(-c2c3cc(-c4ccc(-c5sc(-c6cccs6)c6c5C(=O)c5c(CC(CC)CCCC)sc(CC(CC)CCCC)c5C6=O)s4)sc3c(-c3ccc(CC(CC)CCCC)s3)c3ccsc23)s1,CCCCCCc1ccc(C2(c3ccc(CCCCCC)cc3)c3cc4c(cc3-c3sc5cc(C=C6C(=O)c7ccc(C)cc7C6=C(C#N)C#N)sc5c32)C(c2ccc(CCCCCC)cc2)(c2ccc(CCCCCC)cc2)c2c-4sc3cc(C=C4C(=O)c5ccc(C)cc5C4=C(C#N)C#N)sc23)cc1,0.862,9.84,61.4,5.55,5.20799712,6.162214054054052,5.21,5.55,1:1,DIO,DIO,0.5%,ITO/ZnO/active layer/MoO3/Ag,inverted,ZnO,ZnO,MoO3,MoO3,100.0,chlorobenzene,chlorobenzene,80.0,-5.33,-3.48,,,,
70669,10.3390/cryst14090828,10.3390/cryst14090828,PBDB-T,ITIC-M,PBDB-T,ITIC-M,CCCCC(CC)Cc1ccc(-c2c3cc(-c4ccc(-c5sc(-c6cccs6)c6c5C(=O)c5c(CC(CC)CCCC)sc(CC(CC)CCCC)c5C6=O)s4)sc3c(-c3ccc(CC(CC)CCCC)s3)c3ccsc23)s1,CCCCCCc1ccc(C2(c3ccc(CCCCCC)cc3)c3cc4c(cc3-c3sc5cc(C=C6C(=O)c7ccc(C)cc7C6=C(C#N)C#N)sc5c32)C(c2ccc(CCCCCC)cc2)(c2ccc(CCCCCC)cc2)c2c-4sc3cc(C=C4C(=O)c5ccc(C)cc5C4=C(C#N)C#N)sc23)cc1,0.841,8.58,58.6,4.73,4.22844708,10.603655813953504,4.23,4.73,1:1,DIO,DIO,0.5%,ITO/ZnO/active layer/MoO3/Ag,inverted,ZnO,ZnO,MoO3,MoO3,100.0,chlorobenzene,chlorobenzene,80.0,-5.33,-3.48,,,,
70670,10.3390/cryst14090828,10.3390/cryst14090828,PBDB-T,ITIC-M,PBDB-T,ITIC-M,CCCCC(CC)Cc1ccc(-c2c3cc(-c4ccc(-c5sc(-c6cccs6)c6c5C(=O)c5c(CC(CC)CCCC)sc(CC(CC)CCCC)c5C6=O)s4)sc3c(-c3ccc(CC(CC)CCCC)s3)c3ccsc23)s1,CCCCCCc1ccc(C2(c3ccc(CCCCCC)cc3)c3cc4c(cc3-c3sc5cc(C=C6C(=O)c7ccc(C)cc7C6=C(C#N)C#N)sc5c32)C(c2ccc(CCCCCC)cc2)(c2ccc(CCCCCC)cc2)c2c-4sc3cc(C=C4C(=O)c5ccc(C)cc5C4=C(C#N)C#N)sc23)cc1,0.865,10.24,58.7,5.56,5.199411199999999,6.485410071942453,5.2,5.56,1:1,DIO,DIO,0.5%,ITO/ZnO/active layer/MoO3/Ag,inverted,ZnO,ZnO,MoO3,MoO3,100.0,chlorobenzene,chlorobenzene,80.0,-5.33,-3.48,,,,
70674,10.3390/electronics13091752,10.3390/electronics13091752,P3HT,PC61BM,P3HT,PC61BM,CCCCCCc1ccsc1,COC(=O)CCCC1(c2ccccc2)C23c4c5c6c7c8c9c(c%10c%11c2c2c%12c4c4c%13c5c5c7c7c8c8c%14c9c%10c9c%10c%11c2c2c%11c%12c4c4c%12c%13c5c5c7c7c8c8c%14c9c9c%10c2c2c%11c4c4c%12c5c7c5c8c9c2c45)C613,0.52,5.41,42.07,1.18,1.18351324,0.297732203389847,,,1:1,,,,ITO/ZnO/BHJ/MoO3/Ag,inverted,ZnO,ZnO,MoO3,MoO3,,ODCB,o-DCB,100.0,-5.01,-3.12,,-6.1,-3.7,
70675,10.3390/electronics13091752,10.3390/electronics13091752,P3HT,PC61BM,P3HT,PC61BM,CCCCCCc1ccsc1,COC(=O)CCCC1(c2ccccc2)C23c4c5c6c7c8c9c(c%10c%11c2c2c%12c4c4c%13c5c5c7c7c8c8c%14c9c%10c9c%10c%11c2c2c%11c%12c4c4c%12c%13c5c5c7c7c8c8c%14c9c9c%10c2c2c%11c4c4c%12c5c7c5c8c9c2c45)C613,0.54,5.37,44.83,1.3,1.2999803400000003,0.0015123076922888,,,1:1,,,,ITO/ZnO/BHJ/MoO3/Ag,inverted,ZnO,ZnO,MoO3,MoO3,,ODCB,o-DCB,140.0,-5.01,-3.12,,-6.1,-3.7,
70688,10.3390/electronics14081655,10.3390/electronics14081655,MEH-PPV,PCBM,MEH-PPV,PCBM,C=Cc1cc(OCC(CC)CCCC)c(C=C)cc1OC,CCCCC(=O)OCC1(C2=CC=CC=C2)C3=CC=CC4=CC=CC5=CC=CC6=CC=CC7=CC=CC1=C7C6=C5C4=C3,0.842,4.488,38.7,1.464,1.462432752,0.1070524590163911,1.464,1.464,8:32,,,,ITO/PEDOT:PSS/active layer/Ca/Al,conventional,Ca,Ca,PEDOT:PSS,PEDOT:PSS,90.0,chlorobenzene,chlorobenzene,,-5.07,-2.9,,-6.1,-3.7,
70689,10.3390/electronics15051039,10.3390/electronics15051039,PTB7-Th,SF-PDI2,PTB7-Th,SF-PDI2,CCCCC(CC)COC(=O)c1sc2c(-c3cc4c(-c5ccc(CC(CC)CCCC)s5)c5sc(C)cc5c(-c5ccc(CC(CC)CCCC)s5)c4s3)sc(C)c2c1F,CCCCCCC(CCCCCC)N1C(=O)c2ccc3c4ccc5c6c(cc(-c7ccc8c(c7)C7(c9ccccc9-c9ccccc97)c7cc(-c9cc%10c%11c(ccc%12c%13ccc%14c%15c(ccc(c9c%11%12)c%15%13)C(=O)N(C(CCCCCC)CCCCCC)C%14=O)C(=O)N(C(CCCCCC)CCCCCC)C%10=O)ccc7-8)c(c7ccc(c2c37)C1=O)c64)C(=O)N(C(CCCCCC)CCCCCC)C5=O,0.83,2.67,28.2,0.624,0.6249402,0.1506730769230683,0.624,,1:1,,,,ITO/ZnO (50 nm)/active layer/MoO3 (3 nm)/Ag (80 nm),inverted,ZnO,ZnO,MoO3,MoO3,,chlorobenzene,chlorobenzene,,-5.21,-3.6,,-5.9,-3.83,
70690,10.3390/electronics15051039,10.3390/electronics15051039,PTB7-Th,SF-PDI2:m-PDI,PTB7-Th,,CCCCC(CC)COC(=O)c1sc2c(-c3cc4c(-c5ccc(CC(CC)CCCC)s5)c5sc(C)cc5c(-c5ccc(CC(CC)CCCC)s5)c4s3)sc(C)c2c1F,,0.845,3.28,30.3,0.84,0.8397948,0.0244285714285733,0.84,,1:1,,,,ITO/ZnO (50 nm)/active layer/MoO3 (3 nm)/Ag (80 nm),inverted,ZnO,ZnO,MoO3,MoO3,,chlorobenzene,chlorobenzene,,-5.21,-3.6,,,,
70691,10.3390/electronics15051039,10.3390/electronics15051039,PTB7-Th,SF-PDI2:m-PDI,PTB7-Th,,CCCCC(CC)COC(=O)c1sc2c(-c3cc4c(-c5ccc(CC(CC)CCCC)s5)c5sc(C)cc5c(-c5ccc(CC(CC)CCCC)s5)c4s3)sc(C)c2c1F,,0.773,2.39,29.4,0.544,0.54315618,0.1551139705882446,0.544,,1:1,,,,ITO/ZnO (50 nm)/active layer/MoO3 (3 nm)/Ag (80 nm),inverted,ZnO,ZnO,MoO3,MoO3,,chlorobenzene,chlorobenzene,,-5.21,-3.6,,,,
70692,10.3390/electronics15051039,10.3390/electronics15051039,PTB7-Th,m-PDI,PTB7-Th,,CCCCC(CC)COC(=O)c1sc2c(-c3cc4c(-c5ccc(CC(CC)CCCC)s5)c5sc(C)cc5c(-c5ccc(CC(CC)CCCC)s5)c4s3)sc(C)c2c1F,,0.567,1.62,31.3,0.287,0.28750302,0.175268292682934,0.287,,1:1,,,,ITO/ZnO (50 nm)/active layer/MoO3 (3 nm)/Ag (80 nm),inverted,ZnO,ZnO,MoO3,MoO3,,chlorobenzene,chlorobenzene,,-5.21,-3.6,,,,
70693,10.3390/en13020450,10.3390/en13020450,PTB7,PC71BM,PTB7,PC71BM,CCCCC(CC)COC(=O)c1sc2c(-c3cc4c(OCC(CC)CCCC)c5sccc5c(OCC(CC)CCCC)c4s3)scc2c1F,COC(=O)CCCC1(c2ccccc2)C23c4c5ccc6c7cc8c9c%10c(cc%11cc%12c%13c%14c(cc%15c%16ccc-5c2c%16c2c5c%16c%17c(c(c46)c7c9c%17c4c%10c%11c%13c4c%16c%14c%152)C513)C%12)C8,0.72,16.1,64.6,7.51,7.488432,0.2871904127829476,7.51,7.51,1:1.5,DIO,DIO,,ITO/PFN/PTB7:PC71BM/MoO3/Al,,PFN,PFN,MoO3,MoO3,85.0,chlorobenzene (CB):DIO (97:3 vol%),chlorobenzene:DIO (97:3),,-5.19,-3.43,,-5.9,-3.9,
70698,10.3390/en13205375,10.3390/en13205375,PBDTTT-OFT,PC71BM,PBDTTT-OFT,PC71BM,,COC(=O)CCCC1(c2ccccc2)C23c4c5ccc6c7cc8c9c%10c(cc%11cc%12c%13c%14c(cc%15c%16ccc-5c2c%16c2c5c%16c%17c(c(c46)c7c9c%17c4c%10c%11c%13c4c%16c%14c%152)C513)C%12)C8,0.74,17.09,69.0,8.76,8.726154,0.3863698630137042,8.76,,1:1.5,,,,Reference (Non-Patterned),,,,,,,,,,,,,-5.9,-3.9,
70699,10.3390/en13205375,10.3390/en13205375,PBDTTT-OFT,PC71BM,PBDTTT-OFT,PC71BM,,COC(=O)CCCC1(c2ccccc2)C23c4c5ccc6c7cc8c9c%10c(cc%11cc%12c%13c%14c(cc%15c%16ccc-5c2c%16c2c5c%16c%17c(c(c46)c7c9c%17c4c%10c%11c%13c4c%16c%14c%152)C513)C%12)C8,0.75,17.49,72.1,9.54,9.4577175,0.8624999999999982,9.54,,1:1.5,,,,Substrate-Patterned,,,,,,,,,,,,,-5.9,-3.9,
70700,10.3390/en13205375,10.3390/en13205375,PBDTTT-OFT,PC71BM,PBDTTT-OFT,PC71BM,,COC(=O)CCCC1(c2ccccc2)C23c4c5ccc6c7cc8c9c%10c(cc%11cc%12c%13c%14c(cc%15c%16ccc-5c2c%16c2c5c%16c%17c(c(c46)c7c9c%17c4c%10c%11c%13c4c%16c%14c%152)C513)C%12)C8,0.76,18.73,72.1,10.26,10.2632908,0.0320740740740766,10.26,,1:1.5,,,,Triple-Patterned,,,,,,,,,,,,,-5.9,-3.9,
70701,10.3390/en13225915,10.3390/en13225915,PFB,PCBM,PFB,PCBM,,CCCCC(=O)OCC1(C2=CC=CC=C2)C3=CC=CC4=CC=CC5=CC=CC6=CC=CC7=CC=CC1=C7C6=C5C4=C3,0.87,5.0,49.0,2.13,2.1315,0.0704225352112702,,,1:1 v/v,,,,ITO/PEDOT:PSS/PFB-PCBM/Ag,conventional,,,PEDOT:PSS,PEDOT:PSS,120.0,chloroform,,,,,,-6.1,-3.7,
70702,10.3390/en13225915,10.3390/en13225915,PFB,PCBM,PFB,PCBM,,CCCCC(=O)OCC1(C2=CC=CC=C2)C3=CC=CC4=CC=CC5=CC=CC6=CC=CC7=CC=CC1=C7C6=C5C4=C3,0.89,5.2,49.0,2.26,2.26772,0.3415929203539801,,,1:1 v/v,,,,ITO/PEDOT:PSS/PFB-PCBM/Ag,conventional,,,PEDOT:PSS,PEDOT:PSS,140.0,chloroform,,,,,,-6.1,-3.7,
70703,10.3390/en13225915,10.3390/en13225915,PFB,PCBM,PFB,PCBM,,CCCCC(=O)OCC1(C2=CC=CC=C2)C3=CC=CC4=CC=CC5=CC=CC6=CC=CC7=CC=CC1=C7C6=C5C4=C3,0.91,5.4,50.0,2.45,2.4570000000000003,0.2857142857142905,,,1:1 v/v,,,,ITO/PEDOT:PSS/PFB-PCBM/Ag,conventional,,,PEDOT:PSS,PEDOT:PSS,160.0,chloroform,,,,,,-6.1,-3.7,
70704,10.3390/en13225915,10.3390/en13225915,PFB,PCBM,PFB,PCBM,,CCCCC(=O)OCC1(C2=CC=CC=C2)C3=CC=CC4=CC=CC5=CC=CC6=CC=CC7=CC=CC1=C7C6=C5C4=C3,0.93,5.9,53.0,2.9,2.90811,0.2796551724138029,,,1:1 v/v,,,,ITO/PEDOT:PSS/PFB-PCBM/Ag,conventional,,,PEDOT:PSS,PEDOT:PSS,180.0,chloroform,,,,,,-6.1,-3.7,
70705,10.3390/en13225915,10.3390/en13225915,PFB,PCBM,PFB,PCBM,,CCCCC(=O)OCC1(C2=CC=CC=C2)C3=CC=CC4=CC=CC5=CC=CC6=CC=CC7=CC=CC1=C7C6=C5C4=C3,0.92,5.6,50.0,2.57,2.576,0.233463035019464,,,1:1 v/v,,,,ITO/PEDOT:PSS/PFB-PCBM/Ag,conventional,,,PEDOT:PSS,PEDOT:PSS,200.0,chloroform,,,,,,-6.1,-3.7,
70707,10.3390/en13225915,10.3390/en13225915,P3HT,PCBM,P3HT,PCBM,CCCCCCc1ccsc1,CCCCC(=O)OCC1(C2=CC=CC=C2)C3=CC=CC4=CC=CC5=CC=CC6=CC=CC7=CC=CC1=C7C6=C5C4=C3,0.594,6.51,50.2,1.94,1.94120388,0.0620556701030951,,,,,,,ITO/PEDOT:PSS/active layer/Ag,conventional,,,PEDOT:PSS,PEDOT:PSS,155.0,chloroform,chloroform,,-5.01,-3.12,,-6.1,-3.7,
70708,10.3390/en13225915,10.3390/en13225915,Thienopyrrole,PCBM,Thienopyrrole,PCBM,,CCCCC(=O)OCC1(C2=CC=CC=C2)C3=CC=CC4=CC=CC5=CC=CC6=CC=CC7=CC=CC1=C7C6=C5C4=C3,0.81,7.33,36.0,2.14,2.1374280000000003,0.1201869158878409,,,,,,,ITO/PEDOT:PSS/active layer/Ag,conventional,,,PEDOT:PSS,PEDOT:PSS,62.0,chloroform,chloroform,,,,,-6.1,-3.7,
70709,10.3390/en13225915,10.3390/en13225915,Thienothiophene,PCBM,Thienothiophene,PCBM,,CCCCC(=O)OCC1(C2=CC=CC=C2)C3=CC=CC4=CC=CC5=CC=CC6=CC=CC7=CC=CC1=C7C6=C5C4=C3,0.83,5.44,53.0,2.39,2.393056,0.1278661087866086,,,,,,,ITO/PEDOT:PSS/active layer/Ag,conventional,,,PEDOT:PSS,PEDOT:PSS,56.0,chloroform,chloroform,,,,,-6.1,-3.7,
70710,10.3390/en14020454,10.3390/en14020454,PTB7-Th,PC71BM,PTB7-Th,PC71BM,CCCCC(CC)COC(=O)c1sc2csc(-c3cc4c(-c5ccc(CC(CC)CCCC)s5)c5sccc5c(-c5ccc(CC(CC)CCCC)s5)c4s3)c2c1F,COC(=O)CCCC1(c2ccccc2)C23c4c5ccc6c7cc8c9c%10c(cc%11cc%12c%13c%14c(cc%15c%16ccc-5c2c%16c2c5c%16c%17c(c(c46)c7c9c%17c4c%10c%11c%13c4c%16c%14c%152)C513)C%12)C8,0.74,14.48,58.0,6.19,6.214816,0.4009046849757594,5.86,6.19,,,,,NDI-OH/Ag,,NDI-OH,,,,,,,,-5.21,-3.6,,-5.9,-3.9,
70711,10.3390/en14020454,10.3390/en14020454,PTB7-Th,PC71BM,PTB7-Th,PC71BM,CCCCC(CC)COC(=O)c1sc2csc(-c3cc4c(-c5ccc(CC(CC)CCCC)s5)c5sccc5c(-c5ccc(CC(CC)CCCC)s5)c4s3)c2c1F,COC(=O)CCCC1(c2ccccc2)C23c4c5ccc6c7cc8c9c%10c(cc%11cc%12c%13c%14c(cc%15c%16ccc-5c2c%16c2c5c%16c%17c(c(c46)c7c9c%17c4c%10c%11c%13c4c%16c%14c%152)C513)C%12)C8,0.73,14.16,64.0,6.6,6.615552,0.2356363636363705,6.4,6.6,1:1.5,4-methoxybenzaldehyde,,2% v/v,PFN/Ag,,PFN,,PEDOT:PSS,,100.0,chlorobenzene,,60.0,-5.21,-3.6,,-5.9,-3.9,
70712,10.3390/en14020454,10.3390/en14020454,PTB7-Th,PC71BM,PTB7-Th,PC71BM,CCCCC(CC)COC(=O)c1sc2csc(-c3cc4c(-c5ccc(CC(CC)CCCC)s5)c5sccc5c(-c5ccc(CC(CC)CCCC)s5)c4s3)c2c1F,COC(=O)CCCC1(c2ccccc2)C23c4c5ccc6c7cc8c9c%10c(cc%11cc%12c%13c%14c(cc%15c%16ccc-5c2c%16c2c5c%16c%17c(c(c46)c7c9c%17c4c%10c%11c%13c4c%16c%14c%152)C513)C%12)C8,0.66,14.51,61.0,5.85,5.841726000000001,0.141435897435869,5.72,5.85,1:1.5,4-methoxybenzaldehyde,,2% v/v,Ag,,,,PEDOT:PSS,,100.0,chlorobenzene,,60.0,-5.21,-3.6,,-5.9,-3.9,
70713,10.3390/en14020454,10.3390/en14020454,PTB7-Th,ITIC,PTB7-Th,ITIC,CCCCC(CC)COC(=O)c1sc2csc(-c3cc4c(-c5ccc(CC(CC)CCCC)s5)c5sccc5c(-c5ccc(CC(CC)CCCC)s5)c4s3)c2c1F,CCCCCCc1ccc(C2(c3ccc(CCCCCC)cc3)c3cc4c(cc3-c3sc5cc(C=C6C(=O)c7ccccc7C6=C(C#N)C#N)sc5c32)C(c2ccc(CCCCCC)cc2)(c2ccc(CCCCCC)cc2)c2c-4sc3cc(C=C4C(=O)c5ccccc5C4=C(C#N)C#N)sc23)cc1,0.79,13.79,51.0,5.51,5.555991000000001,0.8346823956442974,5.06,5.51,1:1.2,,,,NDI-OH/Ag,,NDI-OH,,,,100.0,chlorobenzene,,120.0,-5.21,-3.6,,-5.576,-3.916,
70714,10.3390/en14020454,10.3390/en14020454,PTB7-Th,ITIC,PTB7-Th,ITIC,CCCCC(CC)COC(=O)c1sc2csc(-c3cc4c(-c5ccc(CC(CC)CCCC)s5)c5sccc5c(-c5ccc(CC(CC)CCCC)s5)c4s3)c2c1F,CCCCCCc1ccc(C2(c3ccc(CCCCCC)cc3)c3cc4c(cc3-c3sc5cc(C=C6C(=O)c7ccccc7C6=C(C#N)C#N)sc5c32)C(c2ccc(CCCCCC)cc2)(c2ccc(CCCCCC)cc2)c2c-4sc3cc(C=C4C(=O)c5ccccc5C4=C(C#N)C#N)sc23)cc1,0.73,14.09,51.0,5.29,5.245707,0.837296786389425,5.04,5.29,1:1.2,,,,PFN/Ag,,PFN,,PEDOT:PSS,,100.0,chlorobenzene,,120.0,-5.21,-3.6,,-5.576,-3.916,
70715,10.3390/en14020454,10.3390/en14020454,PTB7-Th,ITIC,PTB7-Th,ITIC,CCCCC(CC)COC(=O)c1sc2csc(-c3cc4c(-c5ccc(CC(CC)CCCC)s5)c5sccc5c(-c5ccc(CC(CC)CCCC)s5)c4s3)c2c1F,CCCCCCc1ccc(C2(c3ccc(CCCCCC)cc3)c3cc4c(cc3-c3sc5cc(C=C6C(=O)c7ccccc7C6=C(C#N)C#N)sc5c32)C(c2ccc(CCCCCC)cc2)(c2ccc(CCCCCC)cc2)c2c-4sc3cc(C=C4C(=O)c5ccccc5C4=C(C#N)C#N)sc23)cc1,0.58,13.42,46.0,3.56,3.580456,0.5746067415730283,3.38,3.56,1:1.2,,,,Ag,,,,PEDOT:PSS,,100.0,chlorobenzene,,120.0,-5.21,-3.6,,-5.576,-3.916,
70716,10.3390/en14020454,10.3390/en14020454,PTB7-Th,ITIC,PTB7-Th,ITIC,CCCCC(CC)COC(=O)c1sc2csc(-c3cc4c(-c5ccc(CC(CC)CCCC)s5)c5sccc5c(-c5ccc(CC(CC)CCCC)s5)c4s3)c2c1F,CCCCCCc1ccc(C2(c3ccc(CCCCCC)cc3)c3cc4c(cc3-c3sc5cc(C=C6C(=O)c7ccccc7C6=C(C#N)C#N)sc5c32)C(c2ccc(CCCCCC)cc2)(c2ccc(CCCCCC)cc2)c2c-4sc3cc(C=C4C(=O)c5ccccc5C4=C(C#N)C#N)sc23)cc1,0.79,12.84,54.0,5.47,5.477544,0.1379159049360186,5.4,5.47,1:1.2,,,,Ca/Ag,,Ca,,,,100.0,chlorobenzene,,120.0,-5.21,-3.6,,-5.576,-3.916,
70717,10.3390/en14092505,10.3390/en14092505,BT-RO-Cl,Y6,BT-RO-Cl,Y6,,CCCCCCCCCCCc1c(/C=C2\C(=O)c3cc(F)c(F)cc3C2=C(C#N)C#N)sc2c1sc1c3c4nsnc4c4c5sc6c(CCCCCCCCCCC)c(/C=C7\C(=O)c8cc(F)c(F)cc8C7=C(C#N)C#N)sc6c5n(CC(CC)CCCC)c4c3n(CC(CC)CCCC)c21,0.8651,22.5,68.59,13.35,13.350872025,0.0065320224719071,13.2,13.35,,,,,ITO/PEDOT:PSS/active layer/Phen-NaDPO/Ag,conventional,Phen-NaDPO,Phen-NaDPO,PEDOT:PSS,PEDOT:PSS,,,,,,,,-5.65,-4.09,
70718,10.3390/en14092505,10.3390/en14092505,BT-REH-Cl,Y6,BT-REH-Cl,Y6,,CCCCCCCCCCCc1c(/C=C2\C(=O)c3cc(F)c(F)cc3C2=C(C#N)C#N)sc2c1sc1c3c4nsnc4c4c5sc6c(CCCCCCCCCCC)c(/C=C7\C(=O)c8cc(F)c(F)cc8C7=C(C#N)C#N)sc6c5n(CC(CC)CCCC)c4c3n(CC(CC)CCCC)c21,0.8676,22.93,69.86,13.9,13.8979959048,0.0144179510791382,13.52,13.9,,,,,ITO/PEDOT:PSS/active layer/Phen-NaDPO/Ag,conventional,Phen-NaDPO,Phen-NaDPO,PEDOT:PSS,PEDOT:PSS,,,,,,,,-5.65,-4.09,
70733,10.3390/en15031033,10.3390/en15031033,P3HT,PC60BM,P3HT,PCBM,CCCCCCc1ccsc1,CCCCC(=O)OCC1(C2=CC=CC=C2)C3=CC=CC4=CC=CC5=CC=CC6=CC=CC7=CC=CC1=C7C6=C5C4=C3,,,,4.9,,,,4.9,,,,,inverted,inverted,ZnO,ZnO,,,,"1,2-dichlorobenzene",o-DCB,,-5.01,-3.12,,-6.1,-3.7,
70734,10.3390/en15031033,10.3390/en15031033,P3HT,PC60BM,P3HT,PCBM,CCCCCCc1ccsc1,CCCCC(=O)OCC1(C2=CC=CC=C2)C3=CC=CC4=CC=CC5=CC=CC6=CC=CC7=CC=CC1=C7C6=C5C4=C3,,,,3.6,,,,3.6,,,,,inverted,inverted,ZnO,ZnO,,,,"1,2-dichlorobenzene",o-DCB,,-5.01,-3.12,,-6.1,-3.7,
70735,10.3390/en15031033,10.3390/en15031033,P3HT,PC60BM,P3HT,PCBM,CCCCCCc1ccsc1,CCCCC(=O)OCC1(C2=CC=CC=C2)C3=CC=CC4=CC=CC5=CC=CC6=CC=CC7=CC=CC1=C7C6=C5C4=C3,,,,3.64,,,,3.64,,,,,inverted,inverted,ZnO,ZnO,,,,"1,2-dichlorobenzene",o-DCB,,-5.01,-3.12,,-6.1,-3.7,
70736,10.3390/en15031033,10.3390/en15031033,P3HT,PC60BM,P3HT,PCBM,CCCCCCc1ccsc1,CCCCC(=O)OCC1(C2=CC=CC=C2)C3=CC=CC4=CC=CC5=CC=CC6=CC=CC7=CC=CC1=C7C6=C5C4=C3,,,,3.43,,,,3.43,,,,,inverted,inverted,ZnO,ZnO,,,,"1,2-dichlorobenzene",o-DCB,,-5.01,-3.12,,-6.1,-3.7,
70737,10.3390/en15031033,10.3390/en15031033,P3HT,PC60BM,P3HT,PCBM,CCCCCCc1ccsc1,CCCCC(=O)OCC1(C2=CC=CC=C2)C3=CC=CC4=CC=CC5=CC=CC6=CC=CC7=CC=CC1=C7C6=C5C4=C3,,,,3.7,,,,3.7,,,,,inverted,inverted,ZnO,ZnO,,,,"1,2-dichlorobenzene",o-DCB,,-5.01,-3.12,,-6.1,-3.7,
70738,10.3390/en15031033,10.3390/en15031033,P3HT,PC60BM,P3HT,PCBM,CCCCCCc1ccsc1,CCCCC(=O)OCC1(C2=CC=CC=C2)C3=CC=CC4=CC=CC5=CC=CC6=CC=CC7=CC=CC1=C7C6=C5C4=C3,,,,2.41,,,,2.41,,,,,inverted,inverted,ZnO,ZnO,,,,"1,2-dichlorobenzene",o-DCB,,-5.01,-3.12,,-6.1,-3.7,
70739,10.3390/en15031033,10.3390/en15031033,P3HT,PC60BM,P3HT,PCBM,CCCCCCc1ccsc1,CCCCC(=O)OCC1(C2=CC=CC=C2)C3=CC=CC4=CC=CC5=CC=CC6=CC=CC7=CC=CC1=C7C6=C5C4=C3,,,,1.72,,,,1.72,,,,,inverted,inverted,ZnO,ZnO,,,,"1,2-dichlorobenzene",o-DCB,,-5.01,-3.12,,-6.1,-3.7,
70769,10.3390/en16083443,10.3390/en16083443,PM6,BTPT-4F-OD,PM6,BTPT-4F-OD,COC(=O)C(C)(C)c1cc(C)cc(-c2sc3c4sc5cc(/C=C6/C(=O)c7cc(F)cc(c7)C(=O)/C6=C\c6cc(C(C)(C)C(=O)OC)c(-c7cc(C)cc(C(C)(C)C(=O)OC)c7)s6)sc5c4c(C(C)(C)C(=O)OC)ccc2-3)c1,,0.824,8.16,36.9,2.48,2.48109696,0.044232258064513,2.32,2.48,1:1.2,,,,ITO/PEDOT:PSS/active layer/PNDIT-F3N/Ag,conventional,PNDIT-F3N,PNDIT-F3N,PEDOT:PSS,PEDOT:PSS,,chloroform,chloroform,100.0,-5.56,-3.65,,,,
70770,10.3390/en16083443,10.3390/en16083443,PM6,BTPT-OD,PM6,BTPT-OD,COC(=O)C(C)(C)c1cc(C)cc(-c2sc3c4sc5cc(/C=C6/C(=O)c7cc(F)cc(c7)C(=O)/C6=C\c6cc(C(C)(C)C(=O)OC)c(-c7cc(C)cc(C(C)(C)C(=O)OC)c7)s6)sc5c4c(C(C)(C)C(=O)OC)ccc2-3)c1,,0.952,9.86,43.3,4.3,4.06444976,5.477912558139541,4.19,4.3,1:1.2,,,,ITO/PEDOT:PSS/active layer/PNDIT-F3N/Ag,conventional,PNDIT-F3N,PNDIT-F3N,PEDOT:PSS,PEDOT:PSS,,chloroform,chloroform,100.0,-5.56,-3.65,,,,
70800,10.3390/en17112623,10.3390/en17112623,PM6,PY-IT,PM6,PY-IT,COC(=O)C(C)(C)c1cc(C)cc(-c2sc3c4sc5cc(/C=C6/C(=O)c7cc(F)cc(c7)C(=O)/C6=C\c6cc(C(C)(C)C(=O)OC)c(-c7cc(C)cc(C(C)(C)C(=O)OC)c7)s6)sc5c4c(C(C)(C)C(=O)OC)ccc2-3)c1,CCCCCCCCCCCc1c(/C=C2\C(=O)c3ccccc3C2=C(C#N)C#N)sc2c1sc1c3c4nsnc4c4c5sc6c(CCCCCCCCCCC)c(/C=C7\C(=O)c8cc(-c9cccs9)ccc8C7=C(C#N)C#N)sc6c5n(CC(CCCCCCCC)CCCCCCCCCC)c4c3n(CC(CCCCCCCC)CCCCCCCCCC)c21,0.94,23.36,68.83,15.11,15.11396672,0.0262522832561172,14.95,15.11,,,,,ITO/PEDOT:PSS/PM6/PY-IT/PNDIT-F3N/Ag,conventional,PNDIT-F3N,PNDIT-F3N,PEDOT:PSS,PEDOT:PSS,,"chlorobenzene (PM6), chloroform (PY-IT)",,95.0,-5.56,-3.65,,-5.68,-3.94,
70801,10.3390/en17112623,10.3390/en17112623,PM6,PY-IT+ BTP-eC9,PM6,PY-IT+ BTP-eC9,COC(=O)C(C)(C)c1cc(C)cc(-c2sc3c4sc5cc(/C=C6/C(=O)c7cc(F)cc(c7)C(=O)/C6=C\c6cc(C(C)(C)C(=O)OC)c(-c7cc(C)cc(C(C)(C)C(=O)OC)c7)s6)sc5c4c(C(C)(C)C(=O)OC)ccc2-3)c1,,0.94,24.08,72.76,16.47,16.46937152,0.0038159077109872,16.35,16.47,,BTP-eC9,BTP-eC9,2 wt%,ITO/PEDOT:PSS/PM6/PY-IT+BTP-eC9/PNDIT-F3N/Ag,conventional,PNDIT-F3N,PNDIT-F3N,PEDOT:PSS,PEDOT:PSS,,"chlorobenzene (PM6), chloroform (PY-IT+BTP-eC9)",,95.0,-5.56,-3.65,,,,
70802,10.3390/en17112623,10.3390/en17112623,PBQx-TCl,PY-DT,PBQx-TCl,PY-DT,Cc1csc(-c2cc3c4nccnc4c4cc(-c5cc(C)c(-c6cc7c(-c8cc(Cl)c(C)s8)c8sccc8c(-c8cc(Cl)c(C)s8)c7s6)s5)sc4c3s2)c1,CCCCCCCCCCCCC(CCCCCCCCCC)Cn1c2c3sc(/C=C4\C(=O)c5ccccc5C4=C(C#N)C#N)c(CC(CCCC)CCCCCC)c3sc2c2c3nsnc3c3c4sc5c(CC(CCCC)CCCCCC)c(/C=C6\C(=O)c7cc(-c8cccs8)ccc7C6=C(C#N)C#N)sc5c4n(CC(CCCCCCCCCC)CCCCCCCCCCCC)c3c21,0.96,24.19,75.38,17.51,17.50504512,0.0282974300399955,17.33,17.51,,,,,ITO/PEDOT:PSS/PBQx-TCl/PY-DT/PNDIT-F3N/Ag,conventional,PNDIT-F3N,PNDIT-F3N,PEDOT:PSS,PEDOT:PSS,,methylbenzene (toluene) (both layers),toluene,110.0,,,,-5.6,-3.83,
70803,10.3390/en17112623,10.3390/en17112623,PBQx-TCl,PY-DT+L8-BO,PBQx-TCl,PY-DT+L8-BO,Cc1csc(-c2cc3c4nccnc4c4cc(-c5cc(C)c(-c6cc7c(-c8cc(Cl)c(C)s8)c8sccc8c(-c8cc(Cl)c(C)s8)c7s6)s5)sc4c3s2)c1,,0.96,24.8,75.88,18.07,18.0655104,0.0248456004427392,17.99,18.07,,L8-BO,L8-BO,2 wt%,ITO/PEDOT:PSS/PBQx-TCl/PY-DT+L8-BO/PNDIT-F3N/Ag,conventional,PNDIT-F3N,PNDIT-F3N,PEDOT:PSS,PEDOT:PSS,,methylbenzene (toluene) (both layers),toluene,110.0,,,,,,
70804,10.3390/en17153787,10.3390/en17153787,P3HT,PC60BM,P3HT,PCBM,CCCCCCc1ccsc1,CCCCC(=O)OCC1(C2=CC=CC=C2)C3=CC=CC4=CC=CC5=CC=CC6=CC=CC7=CC=CC1=C7C6=C5C4=C3,0.509,6.11,46.8,1.46,1.45547532,0.3099095890410999,1.46,,1:1,,,0 wt%,ITO/ZnO/PEIE/P3HT:PC60BM/PEDOT:PSS/Ag,inverted,ZnO/PEIE,ZnO/PEIE,PEDOT:PSS,PEDOT:PSS,,"1,2-dichlorobenzene",,110.0,-5.01,-3.12,,-6.1,-3.7,
70805,10.3390/en17153787,10.3390/en17153787,P3HT,PC60BM,P3HT,PCBM,CCCCCCc1ccsc1,CCCCC(=O)OCC1(C2=CC=CC=C2)C3=CC=CC4=CC=CC5=CC=CC6=CC=CC7=CC=CC1=C7C6=C5C4=C3,0.532,6.13,47.2,1.55,1.53926752,0.6924180645161246,1.55,,1:1,[Pd(IPrCl)2][PF6],,,ITO/ZnO/PEIE/P3HT:PC60BM/PEDOT:PSS/Ag,inverted,ZnO/PEIE,ZnO/PEIE,PEDOT:PSS,PEDOT:PSS,,"1,2-dichlorobenzene",,110.0,-5.01,-3.12,,-6.1,-3.7,
70806,10.3390/en17153787,10.3390/en17153787,P3HT,PC60BM,P3HT,PCBM,CCCCCCc1ccsc1,CCCCC(=O)OCC1(C2=CC=CC=C2)C3=CC=CC4=CC=CC5=CC=CC6=CC=CC7=CC=CC1=C7C6=C5C4=C3,0.55,6.43,53.4,1.83,1.888491,3.196229508196713,1.83,,1:1,[Pd(IPrCl)2][PF6],,,ITO/ZnO/PEIE/P3HT:PC60BM/PEDOT:PSS/Ag,inverted,ZnO/PEIE,ZnO/PEIE,PEDOT:PSS,PEDOT:PSS,,"1,2-dichlorobenzene",,110.0,-5.01,-3.12,,-6.1,-3.7,
70807,10.3390/en17153787,10.3390/en17153787,P3HT,PC60BM,P3HT,PCBM,CCCCCCc1ccsc1,CCCCC(=O)OCC1(C2=CC=CC=C2)C3=CC=CC4=CC=CC5=CC=CC6=CC=CC7=CC=CC1=C7C6=C5C4=C3,0.558,6.4,54.1,2.0,1.9320192000000005,3.3990399999999865,2.0,,1:1,[Pd(IPrCl)2][PF6],,,ITO/ZnO/PEIE/P3HT:PC60BM/PEDOT:PSS/Ag,inverted,ZnO/PEIE,ZnO/PEIE,PEDOT:PSS,PEDOT:PSS,,"1,2-dichlorobenzene; chlorobenzene",,110.0,-5.01,-3.12,,-6.1,-3.7,
70808,10.3390/en17153787,10.3390/en17153787,P3HT,PC60BM,P3HT,PCBM,CCCCCCc1ccsc1,CCCCC(=O)OCC1(C2=CC=CC=C2)C3=CC=CC4=CC=CC5=CC=CC6=CC=CC7=CC=CC1=C7C6=C5C4=C3,0.559,6.54,56.1,2.04,2.0509374600000005,0.536150000000025,2.04,,1:1,[Pd(IPrCl)2][PF6],,,ITO/ZnO/PEIE/P3HT:PC60BM/PEDOT:PSS/Ag,inverted,ZnO/PEIE,ZnO/PEIE,PEDOT:PSS,PEDOT:PSS,,"1,2-dichlorobenzene; chlorobenzene",,110.0,-5.01,-3.12,,-6.1,-3.7,
70809,10.3390/en17153787,10.3390/en17153787,P3HT,PC60BM,P3HT,PCBM,CCCCCCc1ccsc1,CCCCC(=O)OCC1(C2=CC=CC=C2)C3=CC=CC4=CC=CC5=CC=CC6=CC=CC7=CC=CC1=C7C6=C5C4=C3,0.55,5.84,55.1,1.78,1.769812,0.5723595505618025,1.78,,1:1,[Pd(IPrCl)2][PF6],,,ITO/ZnO/PEIE/P3HT:PC60BM/PEDOT:PSS/Ag,inverted,ZnO/PEIE,ZnO/PEIE,PEDOT:PSS,PEDOT:PSS,,"1,2-dichlorobenzene",,110.0,-5.01,-3.12,,-6.1,-3.7,
70810,10.3390/en17153787,10.3390/en17153787,P3HT,PC60BM,P3HT,PCBM,CCCCCCc1ccsc1,CCCCC(=O)OCC1(C2=CC=CC=C2)C3=CC=CC4=CC=CC5=CC=CC6=CC=CC7=CC=CC1=C7C6=C5C4=C3,0.495,6.01,49.5,1.54,1.47260025,4.376607142857149,1.54,,1:1,[Pd(IPrCl)2][PF6],,,ITO/ZnO/PEIE/P3HT:PC60BM/PEDOT:PSS/Ag,inverted,ZnO/PEIE,ZnO/PEIE,PEDOT:PSS,PEDOT:PSS,,"1,2-dichlorobenzene",,110.0,-5.01,-3.12,,-6.1,-3.7,
70811,10.3390/en17153787,10.3390/en17153787,P3HT,PC60BM,P3HT,PCBM,CCCCCCc1ccsc1,CCCCC(=O)OCC1(C2=CC=CC=C2)C3=CC=CC4=CC=CC5=CC=CC6=CC=CC7=CC=CC1=C7C6=C5C4=C3,0.479,6.04,51.2,1.42,1.48129792,4.316754929577473,1.42,,1:1,[Pd(IPrCl)2][PF6],,,ITO/ZnO/PEIE/P3HT:PC60BM/PEDOT:PSS/Ag,inverted,ZnO/PEIE,ZnO/PEIE,PEDOT:PSS,PEDOT:PSS,,"1,2-dichlorobenzene",,110.0,-5.01,-3.12,,-6.1,-3.7,
70812,10.3390/en17153787,10.3390/en17153787,P3HT,PC60BM,P3HT,PCBM,CCCCCCc1ccsc1,CCCCC(=O)OCC1(C2=CC=CC=C2)C3=CC=CC4=CC=CC5=CC=CC6=CC=CC7=CC=CC1=C7C6=C5C4=C3,0.451,5.4,44.5,1.09,1.083753,0.5731192660550563,1.09,,1:1,[Pd(IPrCl)2][PF6],,,ITO/ZnO/PEIE/P3HT:PC60BM/PEDOT:PSS/Ag,inverted,ZnO/PEIE,ZnO/PEIE,PEDOT:PSS,PEDOT:PSS,,"1,2-dichlorobenzene",,110.0,-5.01,-3.12,,-6.1,-3.7,
70813,10.3390/en17153787,10.3390/en17153787,P3HT,PC60BM,P3HT,PCBM,CCCCCCc1ccsc1,CCCCC(=O)OCC1(C2=CC=CC=C2)C3=CC=CC4=CC=CC5=CC=CC6=CC=CC7=CC=CC1=C7C6=C5C4=C3,0.393,4.65,42.0,0.73,0.7675290000000001,5.140958904109609,0.73,,1:1,[Pd(IPrCl)2][PF6],,,ITO/ZnO/PEIE/P3HT:PC60BM/PEDOT:PSS/Ag,inverted,ZnO/PEIE,ZnO/PEIE,PEDOT:PSS,PEDOT:PSS,,"1,2-dichlorobenzene",,110.0,-5.01,-3.12,,-6.1,-3.7,
70814,10.3390/en17164022,10.3390/en17164022,PM1,L8-BO,PM1,L8-BO,,CCCCCCC(CCCC)Cc1c(/C=C2\C(=O)c3cc(F)c(F)cc3C2=C(C#N)C#N)sc2c1SC1c3c(c4c(c5nsnc35)c3sc5c(CC(CCCC)CCCCCC)c(/C=C6\C(=O)c7cc(F)c(F)cc7C6=C(C#N)C#N)sc5c3n4CC(CC)CCCC)N(CC(CC)CCCC)C21,0.92,25.89,73.16,17.43,17.42583408,0.0239008605851886,17.29,17.43,,,,,ITO/PEDOT:PSS/PM1/L8-BO/PNDIT-F3N/Ag,conventional,PNDIT-F3N,PNDIT-F3N,PEDOT:PSS,PEDOT:PSS,,chloroform,chloroform,80.0,,,,-5.68,-3.9,
70815,10.3390/en17164022,10.3390/en17164022,PM1,L8-BO,PM1,L8-BO,,CCCCCCC(CCCC)Cc1c(/C=C2\C(=O)c3cc(F)c(F)cc3C2=C(C#N)C#N)sc2c1SC1c3c(c4c(c5nsnc35)c3sc5c(CC(CCCC)CCCCCC)c(/C=C6\C(=O)c7cc(F)c(F)cc7C6=C(C#N)C#N)sc5c3n4CC(CC)CCCC)N(CC(CC)CCCC)C21,0.88,26.27,77.77,17.98,17.97855752,0.0080226918798746,17.87,17.98,,DIO,DIO,,ITO/PEDOT:PSS/PM1/L8-BO/PNDIT-F3N/Ag,conventional,PNDIT-F3N,PNDIT-F3N,PEDOT:PSS,PEDOT:PSS,,chloroform,chloroform,80.0,,,,-5.68,-3.9,
70816,10.3390/en17164022,10.3390/en17164022,PM1,L8-BO,PM1,L8-BO,,CCCCCCC(CCCC)Cc1c(/C=C2\C(=O)c3cc(F)c(F)cc3C2=C(C#N)C#N)sc2c1SC1c3c(c4c(c5nsnc35)c3sc5c(CC(CCCC)CCCCCC)c(/C=C6\C(=O)c7cc(F)c(F)cc7C6=C(C#N)C#N)sc5c3n4CC(CC)CCCC)N(CC(CC)CCCC)C21,0.9,26.74,76.88,18.5,18.5019408,0.0104908108107908,18.38,18.5,,TCB,TCB,,ITO/PEDOT:PSS/PM1/L8-BO/PNDIT-F3N/Ag,conventional,PNDIT-F3N,PNDIT-F3N,PEDOT:PSS,PEDOT:PSS,,chloroform,chloroform,100.0,,,,-5.68,-3.9,
70817,10.3390/en17164022,10.3390/en17164022,PM1,L8-BO,PM1,L8-BO,,CCCCCCC(CCCC)Cc1c(/C=C2\C(=O)c3cc(F)c(F)cc3C2=C(C#N)C#N)sc2c1SC1c3c(c4c(c5nsnc35)c3sc5c(CC(CCCC)CCCCCC)c(/C=C6\C(=O)c7cc(F)c(F)cc7C6=C(C#N)C#N)sc5c3n4CC(CC)CCCC)N(CC(CC)CCCC)C21,0.88,25.39,77.21,17.06,17.251184719999998,1.1206607268464186,16.93,17.06,,TCB + DIO,TCB + DIO,,ITO/PEDOT:PSS/PM1/L8-BO/PNDIT-F3N/Ag,conventional,PNDIT-F3N,PNDIT-F3N,PEDOT:PSS,PEDOT:PSS,,chloroform,chloroform,100.0,,,,-5.68,-3.9,
70831,10.3390/en19010211,10.3390/en19010211,PM6,L8-BO,PM6,L8-BO,CC1=CC(=CC(=C1)C2=C3C=CC(=C4C5=C(C=C(S5)/C=C\6/C(=O)C7=CC(=CC(=C7)F)C(=O)/C6=C\C8=CC(=C(S8)C9=CC(=CC(=C9)C)C(C)(C)C(=O)OC)C(C)(C)C(=O)OC)SC4=C3S2)C(C)(C)C(=O)OC)C(C)(C)C(=O)OC,CCCCCCC(CCCC)CC1=C(/C=C2\C(=O)C3=CC(F)=C(F)C=C3C2=C(C#N)C#N)SC2=C1SC1C3=C(C4=C(C5=NSN=C35)C3=C(C5=C(S3)C(CC(CCCC)CCCCCC)=C(/C=C3\C(=O)C6=CC(F)=C(F)C=C6C3=C(C#N)C#N)S5)N4CC(CC)CCCC)N(CC(CC)CCCC)C21,0.9,24.71,76.65,17.05,17.0461935,0.0223255131964786,16.82,17.05,,,,,ITO/PEDOT:PSS/PM6/L8-BO/PDINN/Ag,conventional,PDINN,PDINN,PEDOT:PSS,PEDOT:PSS,,CF,chloroform,100.0,-5.56,-3.65,,-5.68,-3.9,
70832,10.3390/en19010211,10.3390/en19010211,PM6,L8-BO,PM6,L8-BO,CC1=CC(=CC(=C1)C2=C3C=CC(=C4C5=C(C=C(S5)/C=C\6/C(=O)C7=CC(=CC(=C7)F)C(=O)/C6=C\C8=CC(=C(S8)C9=CC(=CC(=C9)C)C(C)(C)C(=O)OC)C(C)(C)C(=O)OC)SC4=C3S2)C(C)(C)C(=O)OC)C(C)(C)C(=O)OC,CCCCCCC(CCCC)CC1=C(/C=C2\C(=O)C3=CC(F)=C(F)C=C3C2=C(C#N)C#N)SC2=C1SC1C3=C(C4=C(C5=NSN=C35)C3=C(C5=C(S3)C(CC(CCCC)CCCCCC)=C(/C=C3\C(=O)C6=CC(F)=C(F)C=C6C3=C(C#N)C#N)S5)N4CC(CC)CCCC)N(CC(CC)CCCC)C21,0.9,25.35,76.42,17.44,17.435223,0.0273910550458755,17.11,17.44,,4-TBA,,,ITO/PEDOT:PSS/PM6/L8-BO/PDINN/Ag,conventional,PDINN,PDINN,PEDOT:PSS,PEDOT:PSS,,CF,chloroform,100.0,-5.56,-3.65,,-5.68,-3.9,
70833,10.3390/en19010211,10.3390/en19010211,PM6,L8-BO,PM6,L8-BO,CC1=CC(=CC(=C1)C2=C3C=CC(=C4C5=C(C=C(S5)/C=C\6/C(=O)C7=CC(=CC(=C7)F)C(=O)/C6=C\C8=CC(=C(S8)C9=CC(=CC(=C9)C)C(C)(C)C(=O)OC)C(C)(C)C(=O)OC)SC4=C3S2)C(C)(C)C(=O)OC)C(C)(C)C(=O)OC,CCCCCCC(CCCC)CC1=C(/C=C2\C(=O)C3=CC(F)=C(F)C=C3C2=C(C#N)C#N)SC2=C1SC1C3=C(C4=C(C5=NSN=C35)C3=C(C5=C(S3)C(CC(CCCC)CCCCCC)=C(/C=C3\C(=O)C6=CC(F)=C(F)C=C6C3=C(C#N)C#N)S5)N4CC(CC)CCCC)N(CC(CC)CCCC)C21,0.896,25.66,76.0,17.47,17.4734336,0.0196542644533545,17.29,17.47,,4-TBA,,,ITO/PEDOT:PSS/PM6/L8-BO/PDINN/Ag,conventional,PDINN,PDINN,PEDOT:PSS,PEDOT:PSS,,CF,chloroform,100.0,-5.56,-3.65,,-5.68,-3.9,
70834,10.3390/en19010211,10.3390/en19010211,PM6,L8-BO,PM6,L8-BO,CC1=CC(=CC(=C1)C2=C3C=CC(=C4C5=C(C=C(S5)/C=C\6/C(=O)C7=CC(=CC(=C7)F)C(=O)/C6=C\C8=CC(=C(S8)C9=CC(=CC(=C9)C)C(C)(C)C(=O)OC)C(C)(C)C(=O)OC)SC4=C3S2)C(C)(C)C(=O)OC)C(C)(C)C(=O)OC,CCCCCCC(CCCC)CC1=C(/C=C2\C(=O)C3=CC(F)=C(F)C=C3C2=C(C#N)C#N)SC2=C1SC1C3=C(C4=C(C5=NSN=C35)C3=C(C5=C(S3)C(CC(CCCC)CCCCCC)=C(/C=C3\C(=O)C6=CC(F)=C(F)C=C6C3=C(C#N)C#N)S5)N4CC(CC)CCCC)N(CC(CC)CCCC)C21,0.89,26.03,75.12,17.4,17.402825040000003,0.0162358620689926,17.18,17.4,,,,,ITO/PEDOT:PSS/PM6/L8-BO/PDINN/Ag,conventional,PDINN,PDINN,PEDOT:PSS,PEDOT:PSS,,CF,chloroform,100.0,-5.56,-3.65,,-5.68,-3.9,
70835,10.3390/en19010211,10.3390/en19010211,PM6,L8-BO,PM6,L8-BO,CC1=CC(=CC(=C1)C2=C3C=CC(=C4C5=C(C=C(S5)/C=C\6/C(=O)C7=CC(=CC(=C7)F)C(=O)/C6=C\C8=CC(=C(S8)C9=CC(=CC(=C9)C)C(C)(C)C(=O)OC)C(C)(C)C(=O)OC)SC4=C3S2)C(C)(C)C(=O)OC)C(C)(C)C(=O)OC,CCCCCCC(CCCC)CC1=C(/C=C2\C(=O)C3=CC(F)=C(F)C=C3C2=C(C#N)C#N)SC2=C1SC1C3=C(C4=C(C5=NSN=C35)C3=C(C5=C(S3)C(CC(CCCC)CCCCCC)=C(/C=C3\C(=O)C6=CC(F)=C(F)C=C6C3=C(C#N)C#N)S5)N4CC(CC)CCCC)N(CC(CC)CCCC)C21,0.896,25.61,75.45,17.31,17.313179520000002,0.0183681109185633,17.08,17.31,,,,,ITO/PEDOT:PSS/PM6/L8-BO/PDINN/Ag,conventional,PDINN,PDINN,PEDOT:PSS,PEDOT:PSS,,CF,chloroform,100.0,-5.56,-3.65,,-5.68,-3.9,
70837,10.3390/en19010211,10.3390/en19010211,PM6,L8-BO,PM6,L8-BO,CC1=CC(=CC(=C1)C2=C3C=CC(=C4C5=C(C=C(S5)/C=C\6/C(=O)C7=CC(=CC(=C7)F)C(=O)/C6=C\C8=CC(=C(S8)C9=CC(=CC(=C9)C)C(C)(C)C(=O)OC)C(C)(C)C(=O)OC)SC4=C3S2)C(C)(C)C(=O)OC)C(C)(C)C(=O)OC,CCCCCCC(CCCC)CC1=C(/C=C2\C(=O)C3=CC(F)=C(F)C=C3C2=C(C#N)C#N)SC2=C1SC1C3=C(C4=C(C5=NSN=C35)C3=C(C5=C(S3)C(CC(CCCC)CCCCCC)=C(/C=C3\C(=O)C6=CC(F)=C(F)C=C6C3=C(C#N)C#N)S5)N4CC(CC)CCCC)N(CC(CC)CCCC)C21,0.896,25.77,75.03,17.32,17.324366976,0.0252134872979216,17.18,17.32,,4-TBA,4-TBA,,LbL,,PDINN,,PEDOT:PSS,,,CF,,100.0,-5.56,-3.65,,-5.68,-3.9,
70838,10.3390/en19010211,10.3390/en19010211,PM6,L8-BO,PM6,L8-BO,CC1=CC(=CC(=C1)C2=C3C=CC(=C4C5=C(C=C(S5)/C=C\6/C(=O)C7=CC(=CC(=C7)F)C(=O)/C6=C\C8=CC(=C(S8)C9=CC(=CC(=C9)C)C(C)(C)C(=O)OC)C(C)(C)C(=O)OC)SC4=C3S2)C(C)(C)C(=O)OC)C(C)(C)C(=O)OC,CCCCCCC(CCCC)CC1=C(/C=C2\C(=O)C3=CC(F)=C(F)C=C3C2=C(C#N)C#N)SC2=C1SC1C3=C(C4=C(C5=NSN=C35)C3=C(C5=C(S3)C(CC(CCCC)CCCCCC)=C(/C=C3\C(=O)C6=CC(F)=C(F)C=C6C3=C(C#N)C#N)S5)N4CC(CC)CCCC)N(CC(CC)CCCC)C21,0.907,25.91,76.17,17.9,17.900231829000003,0.001295134078235,17.55,17.9,,4-TBA,4-TBA,,LbL,,PDINN,,PEDOT:PSS,,,CF,,100.0,-5.56,-3.65,,-5.68,-3.9,
70839,10.3390/en19010211,10.3390/en19010211,PM6,L8-BO,PM6,L8-BO,CC1=CC(=CC(=C1)C2=C3C=CC(=C4C5=C(C=C(S5)/C=C\6/C(=O)C7=CC(=CC(=C7)F)C(=O)/C6=C\C8=CC(=C(S8)C9=CC(=CC(=C9)C)C(C)(C)C(=O)OC)C(C)(C)C(=O)OC)SC4=C3S2)C(C)(C)C(=O)OC)C(C)(C)C(=O)OC,CCCCCCC(CCCC)CC1=C(/C=C2\C(=O)C3=CC(F)=C(F)C=C3C2=C(C#N)C#N)SC2=C1SC1C3=C(C4=C(C5=NSN=C35)C3=C(C5=C(S3)C(CC(CCCC)CCCCCC)=C(/C=C3\C(=O)C6=CC(F)=C(F)C=C6C3=C(C#N)C#N)S5)N4CC(CC)CCCC)N(CC(CC)CCCC)C21,0.896,25.52,76.67,17.53,17.531300864,0.0074207872218904,17.31,17.53,,4-TBA,4-TBA,,LbL,conventional,PDINN,,PEDOT:PSS,,,,,100.0,-5.56,-3.65,,-5.68,-3.9,
70840,10.3390/en19010211,10.3390/en19010211,PM6,L8-BO,PM6,L8-BO,CC1=CC(=CC(=C1)C2=C3C=CC(=C4C5=C(C=C(S5)/C=C\6/C(=O)C7=CC(=CC(=C7)F)C(=O)/C6=C\C8=CC(=C(S8)C9=CC(=CC(=C9)C)C(C)(C)C(=O)OC)C(C)(C)C(=O)OC)SC4=C3S2)C(C)(C)C(=O)OC)C(C)(C)C(=O)OC,CCCCCCC(CCCC)CC1=C(/C=C2\C(=O)C3=CC(F)=C(F)C=C3C2=C(C#N)C#N)SC2=C1SC1C3=C(C4=C(C5=NSN=C35)C3=C(C5=C(S3)C(CC(CCCC)CCCCCC)=C(/C=C3\C(=O)C6=CC(F)=C(F)C=C6C3=C(C#N)C#N)S5)N4CC(CC)CCCC)N(CC(CC)CCCC)C21,0.896,24.99,76.82,17.2,17.200796928,0.0046333023255799,17.03,17.2,,4-TBA,4-TBA,,LbL,conventional,PDINN,,PEDOT:PSS,,,,,100.0,-5.56,-3.65,,-5.68,-3.9,
70842,10.3390/en19010211,10.3390/en19010211,PM6,L8-BO,PM6,L8-BO,CC1=CC(=CC(=C1)C2=C3C=CC(=C4C5=C(C=C(S5)/C=C\6/C(=O)C7=CC(=CC(=C7)F)C(=O)/C6=C\C8=CC(=C(S8)C9=CC(=CC(=C9)C)C(C)(C)C(=O)OC)C(C)(C)C(=O)OC)SC4=C3S2)C(C)(C)C(=O)OC)C(C)(C)C(=O)OC,CCCCCCC(CCCC)CC1=C(/C=C2\C(=O)C3=CC(F)=C(F)C=C3C2=C(C#N)C#N)SC2=C1SC1C3=C(C4=C(C5=NSN=C35)C3=C(C5=C(S3)C(CC(CCCC)CCCCCC)=C(/C=C3\C(=O)C6=CC(F)=C(F)C=C6C3=C(C#N)C#N)S5)N4CC(CC)CCCC)N(CC(CC)CCCC)C21,0.907,26.65,76.51,18.49,18.493652905,0.0197561114115884,18.02,18.49,,0.05 wt% 4-TBA,4-TBA,0.05 wt%,ITO/PEDOT:PSS/PM6/L8-BO/PDINN/Ag,conventional,PDINN,PDINN,PEDOT:PSS,PEDOT:PSS,,CF,chloroform,100.0,-5.56,-3.65,,-5.68,-3.9,
70843,10.3390/ijms23105767,10.3390/ijms23105767,6b,PC70BM,6b,PC70BM,,CCCCC(=O)OCC1(C2=CC=CC=C2)C3=CC=CC4=CC=CC5=CC=CC6=CC=C7C=CC=CC8=CC=CC1=C8C7=C6C5=C4C3,0.381,0.53,32.0,0.07,0.0646176,7.6891428571428495,0.07,0.07,1:5,,,,ITO/PEDOT:PSS/6b:PC70BM/Al,conventional,,,PEDOT:PSS,PEDOT:PSS,,chlorobenzene,,120.0,,,,-6.1,-3.9,
70844,10.3390/ijms23105767,10.3390/ijms23105767,6c,PC70BM,SWCNT,PC70BM,,CCCCC(=O)OCC1(C2=CC=CC=C2)C3=CC=CC4=CC=CC5=CC=CC6=CC=C7C=CC=CC8=CC=CC1=C8C7=C6C5=C4C3,0.303,0.44,32.0,0.05,0.0426623999999999,14.675200000000013,0.05,0.05,1:5,,,,ITO/PEDOT:PSS/6c:PC70BM/Al,conventional,,,PEDOT:PSS,PEDOT:PSS,,chlorobenzene,,120.0,,,,-6.1,-3.9,
70845,10.3390/ijms23105767,10.3390/ijms23105767,6d,PC70BM,6d,PC70BM,,CCCCC(=O)OCC1(C2=CC=CC=C2)C3=CC=CC4=CC=CC5=CC=CC6=CC=C7C=CC=CC8=CC=CC1=C8C7=C6C5=C4C3,0.375,0.61,34.0,0.08,0.077775,2.7812500000000058,0.08,0.08,1:5,,,,ITO/PEDOT:PSS/6d:PC70BM/Al,conventional,,,PEDOT:PSS,PEDOT:PSS,,chlorobenzene,,120.0,,,,-6.1,-3.9,
70846,10.3390/ijms23105767,10.3390/ijms23105767,6f,PC70BM,6f,PC70BM,,CCCCC(=O)OCC1(C2=CC=CC=C2)C3=CC=CC4=CC=CC5=CC=CC6=CC=C7C=CC=CC8=CC=CC1=C8C7=C6C5=C4C3,0.367,0.47,35.0,0.07,0.0603714999999999,13.755000000000017,0.07,0.07,1:5,,,,ITO/PEDOT:PSS/6f:PC70BM/Al,conventional,,,PEDOT:PSS,PEDOT:PSS,,chlorobenzene,,120.0,,,,-6.1,-3.9,
70847,10.3390/ijms23105767,10.3390/ijms23105767,6g,PC70BM,6g,PC70BM,,CCCCC(=O)OCC1(C2=CC=CC=C2)C3=CC=CC4=CC=CC5=CC=CC6=CC=C7C=CC=CC8=CC=CC1=C8C7=C6C5=C4C3,0.42,0.63,34.0,0.1,0.0899639999999999,10.036000000000016,0.1,0.1,1:5,,,,ITO/PEDOT:PSS/6g:PC70BM/Al,conventional,,,PEDOT:PSS,PEDOT:PSS,,chlorobenzene,,120.0,,,,-6.1,-3.9,
70848,10.3390/ijms23105767,10.3390/ijms23105767,6h,PC70BM,6h,PC70BM,,CCCCC(=O)OCC1(C2=CC=CC=C2)C3=CC=CC4=CC=CC5=CC=CC6=CC=C7C=CC=CC8=CC=CC1=C8C7=C6C5=C4C3,0.496,0.43,32.0,0.07,0.0682496,2.500571428571447,0.07,0.07,1:5,,,,ITO/PEDOT:PSS/6h:PC70BM/Al,conventional,,,PEDOT:PSS,PEDOT:PSS,,chlorobenzene,,120.0,,,,-6.1,-3.9,
70851,10.3390/ijms231710079,10.3390/ijms231710079,PBDB-T,IDT-TNIC,PBDB-T,IDT-TNIC,CCCCC(CC)Cc1ccc(-c2c3cc(-c4ccc(-c5sc(-c6cccs6)c6c5C(=O)c5c(CC(CC)CCCC)sc(CC(CC)CCCC)c5C6=O)s4)sc3c(-c3ccc(CC(CC)CCCC)s3)c3ccsc23)s1,,0.87,18.73,62.5,10.19,10.1844375,0.0545878312070474,10.0,10.19,1:1,,,,ITO/PEDOT:PSS/PBDB-T:IDT-TNIC/PFN-Br/Al,conventional,PFN-Br,PFN-Br,PEDOT:PSS,PEDOT:PSS,,chlorobenzene,chlorobenzene,,-5.33,-3.48,,,,
