Repository: JiYiqaq/PCE-KA-GNN

# Data directory

- `raw/Active_Database.csv` is the immutable source dataset bundled under CC BY 4.0. Do not overwrite it with processed data.
- `processed/` is created and populated by the training pipeline. Generated `.pt` and `.pth` caches are intentionally ignored by Git because they can exceed GitHub's normal single-file limit.

See `../DATA_LICENSE.md` for provenance, license and checksum information.

File: data/raw/Active_Database.csv (part 242 of 471)
id,doi,doi_norm,donor,acceptor,donor_canonical,acceptor_canonical,donor_smiles,acceptor_smiles,voc,jsc,ff,pce,pce_recomputed,pce_relative_error_percent,pce_avg,pce_best,d_a_ratio,additive,additive_canonical,additive_ratio,device_structure,device_type,etl,etl_canonical,htl,htl_canonical,active_layer_thickness,solvent,solvent_canonical,annealing_temp,homo_d,lumo_d,eg_d,homo_a,lumo_a,eg_a
70852,10.3390/ijms231710079,10.3390/ijms231710079,PBDB-T,IDT-TNIC,PBDB-T,IDT-TNIC,CCCCC(CC)Cc1ccc(-c2c3cc(-c4ccc(-c5sc(-c6cccs6)c6c5C(=O)c5c(CC(CC)CCCC)sc(CC(CC)CCCC)c5C6=O)s4)sc3c(-c3ccc(CC(CC)CCCC)s3)c3ccsc23)s1,,0.87,19.85,65.9,11.32,11.3806005,0.5353401060070637,11.21,11.32,1:1,CN,CN,,ITO/PEDOT:PSS/PBDB-T:IDT-TNIC/PFN-Br/Al,conventional,PFN-Br,PFN-Br,PEDOT:PSS,PEDOT:PSS,,chlorobenzene,chlorobenzene,150.0,-5.33,-3.48,,,,
70853,10.3390/ijms231710079,10.3390/ijms231710079,PBDB-T,IDT-N,PBDB-T,IDT-N,CCCCC(CC)Cc1ccc(-c2c3cc(-c4ccc(-c5sc(-c6cccs6)c6c5C(=O)c5c(CC(CC)CCCC)sc(CC(CC)CCCC)c5C6=O)s4)sc3c(-c3ccc(CC(CC)CCCC)s3)c3ccsc23)s1,CCCCCCc1ccc(C2(c3ccc(CCCCCC)cc3)c3cc4c(cc3-c3sc(/C=C5\C(=O)c6cc7ccccc7cc6C5=C(C#N)C#N)cc32)C(c2ccc(CCCCCC)cc2)(c2ccc(CCCCCC)cc2)c2cc(/C=C3\C(=O)c5cc6ccccc6cc5C3=C(C#N)C#N)sc2-4)cc1,0.79,15.88,71.9,9.0,9.019998800000002,0.2222088888889059,,9.0,,CN,CN,,ITO/PEDOT:PSS/PBDB-T:IDT-N/PFN-Br/Al,conventional,PFN-Br,PFN-Br,PEDOT:PSS,PEDOT:PSS,,chlorobenzene,chlorobenzene,150.0,-5.33,-3.48,,-5.74,-4.08,
70854,10.3390/ijms231710079,10.3390/ijms231710079,PBDB-TF,IDT-N,PM6,IDT-N,COC(=O)C(C)(C)c1cc(C)cc(-c2sc3c4sc5cc(/C=C6/C(=O)c7cc(F)cc(c7)C(=O)/C6=C\c6cc(C(C)(C)C(=O)OC)c(-c7cc(C)cc(C(C)(C)C(=O)OC)c7)s6)sc5c4c(C(C)(C)C(=O)OC)ccc2-3)c1,CCCCCCc1ccc(C2(c3ccc(CCCCCC)cc3)c3cc4c(cc3-c3sc(/C=C5\C(=O)c6cc7ccccc7cc6C5=C(C#N)C#N)cc32)C(c2ccc(CCCCCC)cc2)(c2ccc(CCCCCC)cc2)c2cc(/C=C3\C(=O)c5cc6ccccc6cc5C3=C(C#N)C#N)sc2-4)cc1,0.946,16.58,78.0,12.2,12.2340504,0.2791016393442617,,12.2,,DIO,DIO,,ITO/PEDOT:PSS/PBDB-TF:IDT-N/PFN-Br/Al,conventional,PFN-Br,PFN-Br,PEDOT:PSS,PEDOT:PSS,,chlorobenzene,chlorobenzene,,-5.49,-3.64,,-5.74,-4.08,
70878,10.3390/jcs8010003,10.3390/jcs8010003,PCDTBT,PC60BM,PCDTBT,PCBM,CCCCCCCCC(CCCCCCCC)n1c2ccccc2c2ccc(-c3ccc(-c4ccc(-c5cccs5)c5nsnc45)s3)cc21,CCCCC(=O)OCC1(C2=CC=CC=C2)C3=CC=CC4=CC=CC5=CC=CC6=CC=CC7=CC=CC1=C7C6=C5C4=C3,0.983,8.61,38.1,3.18,3.22464303,1.4038688679245153,3.11,3.18,1:1,,,,ITO/PEDOT:PSS/Active Layer/LiF/Al,conventional,LiF,,PEDOT:PSS,,100.0,chlorobenzene,,90.0,-5.5,-3.6,,-6.1,-3.7,
70879,10.3390/jcs8010003,10.3390/jcs8010003,PCDTBT,PC60BM/F-MWCNTs 0.25%,PCDTBT,PC60BM/F-MWCNTs 0.25%,CCCCCCCCC(CCCCCCCC)n1c2ccccc2c2ccc(-c3ccc(-c4ccc(-c5cccs5)c5nsnc45)s3)cc21,,0.983,8.93,40.9,3.59,3.59027971,0.0077913649025081,3.5,3.59,1:1,F-MWCNTs,,,ITO/PEDOT:PSS/Active Layer/LiF/Al,conventional,LiF,,PEDOT:PSS,,100.0,chlorobenzene,,90.0,-5.5,-3.6,,,,
70880,10.3390/jcs8010003,10.3390/jcs8010003,PCDTBT,PC60BM/F-MWCNTs 0.5%,PCDTBT,PC60BM/F-MWCNTs 0.5%,CCCCCCCCC(CCCCCCCC)n1c2ccccc2c2ccc(-c3ccc(-c4ccc(-c5cccs5)c5nsnc45)s3)cc21,,0.98,8.76,41.7,3.59,3.5798616,0.2824066852367747,3.54,3.59,1:1,F-MWCNTs,,,ITO/PEDOT:PSS/Active Layer/LiF/Al,conventional,LiF,,PEDOT:PSS,,100.0,chlorobenzene,,90.0,-5.5,-3.6,,,,
70881,10.3390/jcs8010003,10.3390/jcs8010003,PCDTBT,PC60BM/F-MWCNTs 1%,PCDTBT,PC60BM/F-MWCNTs 1%,CCCCCCCCC(CCCCCCCC)n1c2ccccc2c2ccc(-c3ccc(-c4ccc(-c5cccs5)c5nsnc45)s3)cc21,,0.977,9.0,41.9,3.67,3.684267,0.3887465940054443,3.5,3.67,1:1,F-MWCNTs,,,ITO/PEDOT:PSS/Active Layer/LiF/Al,conventional,LiF,,PEDOT:PSS,,100.0,chlorobenzene,,90.0,-5.5,-3.6,,,,
70882,10.3390/jcs8010003,10.3390/jcs8010003,PCDTBT,PC60BM/F-MWCNTs 2%,PCDTBT,PC60BM/F-MWCNTs 2%,CCCCCCCCC(CCCCCCCC)n1c2ccccc2c2ccc(-c3ccc(-c4ccc(-c5cccs5)c5nsnc45)s3)cc21,,0.966,8.52,42.0,3.46,3.4567344,0.0943815028901792,3.3,3.46,1:1,F-MWCNTs,,,ITO/PEDOT:PSS/Active Layer/LiF/Al,conventional,LiF,,PEDOT:PSS,,100.0,chlorobenzene,,90.0,-5.5,-3.6,,,,
70883,10.3390/jcs8010003,10.3390/jcs8010003,PCDTBT,PC60BM/MW0 1%,PCDTBT,PC60BM/MW0 1%,CCCCCCCCC(CCCCCCCC)n1c2ccccc2c2ccc(-c3ccc(-c4ccc(-c5cccs5)c5nsnc45)s3)cc21,,0.897,7.44,41.3,2.75,2.75622984,0.2265396363636217,2.69,2.75,1:1,MW0,,,ITO/PEDOT:PSS/Active Layer/LiF/Al,conventional,LiF,,PEDOT:PSS,,100.0,chlorobenzene,,90.0,-5.5,-3.6,,,,
70884,10.3390/ma13061324,10.3390/ma13061324,PBDB-T,INTIC,PBDB-T,INTIC,CCCCC(CC)Cc1ccc(-c2c3cc(-c4ccc(-c5sc(-c6cccs6)c6c5C(=O)c5c(CC(CC)CCCC)sc(CC(CC)CCCC)c5C6=O)s4)sc3c(-c3ccc(CC(CC)CCCC)s3)c3ccsc23)s1,CCCCCCCCc1cc2c(/C=C3\C(=O)c4cc(F)c(F)cc4C3=C(C#N)C#N)sc(-c3ccc4c5c(n(C)c4c3)C3=C(CC(c4sc(/C=C6\C(=O)c7cc(F)c(F)cc7C6=C(C#N)C#N)c6cc(CCCCCCCC)sc46)C=C3)C5(C)C)c2s1,0.847,18.995,66.245,10.655,10.65800237425,0.0281780783669664,,10.655,1:1.5,CN,CN,1 vol% CN,ITO/ZnO/Active Layer/MoO3/Ag,inverted,ZnO,ZnO,MoO3,MoO3,,CF,chloroform,,-5.33,-3.48,,,,
70885,10.3390/ma13061324,10.3390/ma13061324,PBDB-T-2F,INTIC,PM6,INTIC,COC(=O)C(C)(C)c1cc(C)cc(-c2sc3c4sc5cc(/C=C6/C(=O)c7cc(F)cc(c7)C(=O)/C6=C\c6cc(C(C)(C)C(=O)OC)c(-c7cc(C)cc(C(C)(C)C(=O)OC)c7)s6)sc5c4c(C(C)(C)C(=O)OC)ccc2-3)c1,CCCCCCCCc1cc2c(/C=C3\C(=O)c4cc(F)c(F)cc4C3=C(C#N)C#N)sc(-c3ccc4c5c(n(C)c4c3)C3=C(CC(c4sc(/C=C6\C(=O)c7cc(F)c(F)cc7C6=C(C#N)C#N)c6cc(CCCCCCCC)sc46)C=C3)C5(C)C)c2s1,0.926,12.184,60.346,6.811,6.80846744864,0.0371832529731296,,6.811,1:1.5,CN,CN,1 vol% CN,ITO/ZnO/Active Layer/MoO3/Ag,inverted,ZnO,ZnO,MoO3,MoO3,,CF,chloroform,,-5.56,-3.65,,,,
70886,10.3390/ma13061324,10.3390/ma13061324,PTB7-Th,INTIC,PTB7-Th,INTIC,CCCCC(CC)COC(=O)c1sc2csc(-c3cc4c(-c5ccc(CC(CC)CCCC)s5)c5sccc5c(-c5ccc(CC(CC)CCCC)s5)c4s3)c2c1F,CCCCCCCCc1cc2c(/C=C3\C(=O)c4cc(F)c(F)cc4C3=C(C#N)C#N)sc(-c3ccc4c5c(n(C)c4c3)C3=C(CC(c4sc(/C=C6\C(=O)c7cc(F)c(F)cc7C6=C(C#N)C#N)c6cc(CCCCCCCC)sc46)C=C3)C5(C)C)c2s1,0.811,13.954,57.534,6.528,6.510946725960001,0.2612327518382116,,6.528,1:1.5,CN,CN,1 vol% CN,ITO/ZnO/Active Layer/MoO3/Ag,inverted,ZnO,ZnO,MoO3,MoO3,,CF,chloroform,,-5.21,-3.6,,,,
70887,10.3390/ma13061324,10.3390/ma13061324,PTB7,INTIC,PTB7,INTIC,CCCCC(CC)COC(=O)c1sc2c(-c3cc4c(OCC(CC)CCCC)c5sccc5c(OCC(CC)CCCC)c4s3)scc2c1F,CCCCCCCCc1cc2c(/C=C3\C(=O)c4cc(F)c(F)cc4C3=C(C#N)C#N)sc(-c3ccc4c5c(n(C)c4c3)C3=C(CC(c4sc(/C=C6\C(=O)c7cc(F)c(F)cc7C6=C(C#N)C#N)c6cc(CCCCCCCC)sc46)C=C3)C5(C)C)c2s1,0.801,11.409,57.561,5.26,5.2602747264900005,0.0052229370722568,,5.26,1:1.5,CN,CN,1 vol% CN,ITO/ZnO/Active Layer/MoO3/Ag,inverted,ZnO,ZnO,MoO3,MoO3,,CF,chloroform,,-5.19,-3.43,,,,
70888,10.3390/ma13102316,10.3390/ma13102316,TAT,PC71BM,TAT,PC71BM,,COC(=O)CCCC1(c2ccccc2)C23c4c5ccc6c7cc8c9c%10c(cc%11cc%12c%13c%14c(cc%15c%16ccc-5c2c%16c2c5c%16c%17c(c(c46)c7c9c%17c4c%10c%11c%13c4c%16c%14c%152)C513)C%12)C8,0.899,6.44,55.9,3.24,3.23636404,0.1122209876543207,3.11,3.24,,,,,ITO/p-sublayer material/EBDBTA:PC71BM/PC71BM/ETL-1/Al,,ETL-1,ETL-1,,,,,,,,,,-5.9,-3.9,
70889,10.3390/ma13102316,10.3390/ma13102316,DTA,PC71BM,DTA,PC71BM,,COC(=O)CCCC1(c2ccccc2)C23c4c5ccc6c7cc8c9c%10c(cc%11cc%12c%13c%14c(cc%15c%16ccc-5c2c%16c2c5c%16c%17c(c(c46)c7c9c%17c4c%10c%11c%13c4c%16c%14c%152)C513)C%12)C8,0.877,6.23,57.3,3.13,3.13070583,0.0225504792332345,3.03,3.13,,,,,ITO/p-sublayer material/EBDBTA:PC71BM/PC71BM/ETL-1/Al,,ETL-1,ETL-1,,,,,,,,,,-5.9,-3.9,
70890,10.3390/ma13102316,10.3390/ma13102316,PhBADT,PC71BM,PhBADT,PC71BM,,COC(=O)CCCC1(c2ccccc2)C23c4c5ccc6c7cc8c9c%10c(cc%11cc%12c%13c%14c(cc%15c%16ccc-5c2c%16c2c5c%16c%17c(c(c46)c7c9c%17c4c%10c%11c%13c4c%16c%14c%152)C513)C%12)C8,0.876,6.23,57.2,3.12,3.1216785600000003,0.0538000000000069,2.93,3.12,,,,,ITO/p-sublayer material/EBDBTA:PC71BM/PC71BM/ETL-1/Al,,ETL-1,ETL-1,,,,,,,,,,-5.9,-3.9,
70902,10.3390/ma14195591,10.3390/ma14195591,PTB7,PC71BM,PTB7,PC71BM,CCCCC(CC)COC(=O)c1sc2c(-c3cc4c(OCC(CC)CCCC)c5sccc5c(OCC(CC)CCCC)c4s3)scc2c1F,COC(=O)CCCC1(c2ccccc2)C23c4c5ccc6c7cc8c9c%10c(cc%11cc%12c%13c%14c(cc%15c%16ccc-5c2c%16c2c5c%16c%17c(c(c46)c7c9c%17c4c%10c%11c%13c4c%16c%14c%152)C513)C%12)C8,0.6858,11.82,30.9,2.5,2.504802204,0.1920881600000079,,2.5,1:1.5,,,,,bulk-heterojunction organic solar cell,,,PEDOT:PSS,PEDOT:PSS with Au@Ag NPs,100.0,"1,8-diiodooctane; chlorobenzene",,,-5.19,-3.43,,-5.9,-3.9,
70903,10.3390/ma14195591,10.3390/ma14195591,PTB7,PC71BM,PTB7,PC71BM,CCCCC(CC)COC(=O)c1sc2c(-c3cc4c(OCC(CC)CCCC)c5sccc5c(OCC(CC)CCCC)c4s3)scc2c1F,COC(=O)CCCC1(c2ccccc2)C23c4c5ccc6c7cc8c9c%10c(cc%11cc%12c%13c%14c(cc%15c%16ccc-5c2c%16c2c5c%16c%17c(c(c46)c7c9c%17c4c%10c%11c%13c4c%16c%14c%152)C513)C%12)C8,0.6964,16.58,31.2,3.6,3.602449343999999,0.0680373333333076,,3.6,1:1.5,,,,ITO/PEDOT:PSS+Au@Ag NPs/PTB7:PC71BM/Al,bulk-heterojunction organic solar cell,,,PEDOT:PSS with Au@Ag NPs (10%),PEDOT:PSS with Au@Ag NPs,100.0,"1,8-diiodooctane; chlorobenzene",,,-5.19,-3.43,,-5.9,-3.9,
70904,10.3390/ma14195591,10.3390/ma14195591,PTB7,PC71BM,PTB7,PC71BM,CCCCC(CC)COC(=O)c1sc2c(-c3cc4c(OCC(CC)CCCC)c5sccc5c(OCC(CC)CCCC)c4s3)scc2c1F,COC(=O)CCCC1(c2ccccc2)C23c4c5ccc6c7cc8c9c%10c(cc%11cc%12c%13c%14c(cc%15c%16ccc-5c2c%16c2c5c%16c%17c(c(c46)c7c9c%17c4c%10c%11c%13c4c%16c%14c%152)C513)C%12)C8,0.6975,17.07,31.3,3.73,3.726679725,0.0890154155495884,,3.73,1:1.5,,,,ITO/PEDOT:PSS+Au@Ag NPs/PTB7:PC71BM/Al,bulk-heterojunction organic solar cell,,,PEDOT:PSS with Au@Ag NPs (12%),PEDOT:PSS with Au@Ag NPs,100.0,"1,8-diiodooctane; chlorobenzene",,,-5.19,-3.43,,-5.9,-3.9,
70905,10.3390/ma14195591,10.3390/ma14195591,PTB7,PC71BM,PTB7,PC71BM,CCCCC(CC)COC(=O)c1sc2c(-c3cc4c(OCC(CC)CCCC)c5sccc5c(OCC(CC)CCCC)c4s3)scc2c1F,COC(=O)CCCC1(c2ccccc2)C23c4c5ccc6c7cc8c9c%10c(cc%11cc%12c%13c%14c(cc%15c%16ccc-5c2c%16c2c5c%16c%17c(c(c46)c7c9c%17c4c%10c%11c%13c4c%16c%14c%152)C513)C%12)C8,0.698,17.62,31.3,3.84,3.84951188,0.2477052083333398,,3.84,1:1.5,,,,ITO/PEDOT:PSS+Au@Ag NPs/PTB7:PC71BM/Al,bulk-heterojunction organic solar cell,,,PEDOT:PSS with Au@Ag NPs (14%),PEDOT:PSS with Au@Ag NPs,100.0,"1,8-diiodooctane; chlorobenzene",,,-5.19,-3.43,,-5.9,-3.9,
70906,10.3390/ma14195591,10.3390/ma14195591,PTB7,PC71BM,PTB7,PC71BM,CCCCC(CC)COC(=O)c1sc2c(-c3cc4c(OCC(CC)CCCC)c5sccc5c(OCC(CC)CCCC)c4s3)scc2c1F,COC(=O)CCCC1(c2ccccc2)C23c4c5ccc6c7cc8c9c%10c(cc%11cc%12c%13c%14c(cc%15c%16ccc-5c2c%16c2c5c%16c%17c(c(c46)c7c9c%17c4c%10c%11c%13c4c%16c%14c%152)C513)C%12)C8,0.6991,18.98,31.4,4.15,4.166440252,0.3961506506024039,,4.15,1:1.5,,,,ITO/PEDOT:PSS+Au@Ag NPs/active layer/Al,,,,PEDOT:PSS with Au@Ag NPs (14%),PEDOT:PSS with Au@Ag NPs,100.0,"1,8-diiodooctane; chlorobenzene",,,-5.19,-3.43,,-5.9,-3.9,
70907,10.3390/ma14195591,10.3390/ma14195591,PTB7,PC71BM,PTB7,PC71BM,CCCCC(CC)COC(=O)c1sc2c(-c3cc4c(OCC(CC)CCCC)c5sccc5c(OCC(CC)CCCC)c4s3)scc2c1F,COC(=O)CCCC1(c2ccccc2)C23c4c5ccc6c7cc8c9c%10c(cc%11cc%12c%13c%14c(cc%15c%16ccc-5c2c%16c2c5c%16c%17c(c(c46)c7c9c%17c4c%10c%11c%13c4c%16c%14c%152)C513)C%12)C8,0.6986,18.46,31.2,4.02,4.023600672,0.089568955223884,,4.02,1:1.5,,,,ITO/PEDOT:PSS+Au@Ag NPs/active layer/Al,,,,PEDOT:PSS with Au@Ag NPs (16%),PEDOT:PSS with Au@Ag NPs,100.0,"1,8-diiodooctane; chlorobenzene",,,-5.19,-3.43,,-5.9,-3.9,
70921,10.3390/ma15124238,10.3390/ma15124238,PTB7-Th,IDTz-BARS,PTB7-Th,IDTz-BARS,CCCCC(CC)COC(=O)c1sc2csc(-c3cc4c(-c5ccc(CC(CC)CCCC)s5)c5sccc5c(-c5ccc(CC(CC)CCCC)s5)c4s3)c2c1F,,1.0,8.09,54.13,4.39,4.379117,0.2479043280182176,4.39,,1:1.3,,,,inverted,inverted,ZnO,ZnO,MoO3,MoO3,,"1,2-dichlorobenzene",o-DCB,100.0,-5.21,-3.6,,,,
70922,10.3390/ma15124238,10.3390/ma15124238,PTB7-Th,IDTz-BARO,PTB7-Th,IDTz-BARO,CCCCC(CC)COC(=O)c1sc2csc(-c3cc4c(-c5ccc(CC(CC)CCCC)s5)c5sccc5c(-c5ccc(CC(CC)CCCC)s5)c4s3)c2c1F,,0.87,1.24,33.99,0.37,0.36668412,0.896183783783767,0.37,,1:1.3,,,,inverted,inverted,ZnO,ZnO,MoO3,MoO3,,"1,2-dichlorobenzene",o-DCB,100.0,-5.21,-3.6,,,,
70923,10.3390/ma15207197,10.3390/ma15207197,TPA-DT,PC60BM,TPA-DT,PCBM,,CCCCC(=O)OCC1(C2=CC=CC=C2)C3=CC=CC4=CC=CC5=CC=CC6=CC=CC7=CC=CC1=C7C6=C5C4=C3,0.616,0.9,31.0,0.18,0.171864,4.520000000000002,0.18,,1:1.5,NMP,NMP,,ITO/PEDOT:PSS/active layer/???/Al,conventional,,,PEDOT:PSS,PEDOT:PSS,40.0,chloroform,chloroform,,,,,-6.1,-3.7,
70924,10.3390/ma15207197,10.3390/ma15207197,TPA-tHB,PC60BM,TPA-tHB,PCBM,,CCCCC(=O)OCC1(C2=CC=CC=C2)C3=CC=CC4=CC=CC5=CC=CC6=CC=CC7=CC=CC1=C7C6=C5C4=C3,0.457,0.72,28.0,0.09,0.0921312,2.368,0.09,,1:1.5,NMP,NMP,,ITO/PEDOT:PSS/active layer/???/Al,conventional,,,PEDOT:PSS,PEDOT:PSS,45.0,chloroform,chloroform,,,,,-6.1,-3.7,
70925,10.3390/ma15207197,10.3390/ma15207197,TPA-dHB,PC60BM,TPA-dHB,PCBM,,CCCCC(=O)OCC1(C2=CC=CC=C2)C3=CC=CC4=CC=CC5=CC=CC6=CC=CC7=CC=CC1=C7C6=C5C4=C3,0.503,0.67,16.0,0.05,0.0539216,7.843200000000008,0.05,,1:1.5,NMP,NMP,,ITO/PEDOT:PSS/active layer/???/Al,conventional,,,PEDOT:PSS,PEDOT:PSS,55.0,chloroform,chloroform,,,,,-6.1,-3.7,
70932,10.3390/ma16020617,10.3390/ma16020617,P3HT,PCBM,P3HT,PCBM,CCCCCCc1ccsc1,CCCCC(=O)OCC1(C2=CC=CC=C2)C3=CC=CC4=CC=CC5=CC=CC6=CC=CC7=CC=CC1=C7C6=C5C4=C3,0.41,7.55,42.0,1.3,1.30011,0.0084615384615255,,,3:1,,,,ITO/PEDOT:PSS/P3HT:PCBM/Al,conventional,,,PEDOT:PSS,PEDOT:PSS,100.0,"1,2-dichlorobenzene",o-DCB,130.0,-5.01,-3.12,,-6.1,-3.7,
70933,10.3390/ma16020617,10.3390/ma16020617,P3HT,PCBM,P3HT,PCBM,CCCCCCc1ccsc1,CCCCC(=O)OCC1(C2=CC=CC=C2)C3=CC=CC4=CC=CC5=CC=CC6=CC=CC7=CC=CC1=C7C6=C5C4=C3,0.5,2.2,31.0,0.34,0.341,0.2941176470588237,,,1:1,,,,ITO/PEDOT:PSS/P3HT:PCBM/Al,conventional,,,PEDOT:PSS,PEDOT:PSS,100.0,"1,2-dichlorobenzene",o-DCB,130.0,-5.01,-3.12,,-6.1,-3.7,
70934,10.3390/ma16020617,10.3390/ma16020617,P3HT,PCBM,P3HT,PCBM,CCCCCCc1ccsc1,CCCCC(=O)OCC1(C2=CC=CC=C2)C3=CC=CC4=CC=CC5=CC=CC6=CC=CC7=CC=CC1=C7C6=C5C4=C3,0.52,7.47,46.0,1.78,1.786824,0.3833707865168506,,,1:3,,,,ITO/PEDOT:PSS/P3HT:PCBM/Al,conventional,,,PEDOT:PSS,PEDOT:PSS,100.0,"1,2-dichlorobenzene",o-DCB,130.0,-5.01,-3.12,,-6.1,-3.7,
70935,10.3390/ma16020737,10.3390/ma16020737,PffBT4T-2OD,TP,PffBT4T-2OD,TP,CCCCCCCCCCC(CCCCCCCC)Cc1csc(-c2c(F)c(F)c(-c3cc(CC(CCCCCCCC)CCCCCCCCCC)c(-c4ccc(-c5cccs5)s4)s3)c3nsnc23)c1,,0.84,13.09,54.0,6.29,5.937624,5.602162162162169,,,1:1,DIO,DIO,,inverted,inverted,ZnO,ZnO,MoO3,MoO3,,CB:o-DCB (1:1),chlorobenzene:o-DCB (1:1),,-5.32,-3.7,,,,
70936,10.3390/ma16020737,10.3390/ma16020737,PffBT4T-2OD,TP,PffBT4T-2OD,TP,CCCCCCCCCCC(CCCCCCCC)Cc1csc(-c2c(F)c(F)c(-c3cc(CC(CCCCCCCC)CCCCCCCCCC)c(-c4ccc(-c5cccs5)s4)s3)c3nsnc23)c1,,0.82,12.78,54.0,5.61,5.658983999999999,0.8731550802138863,,,1:2,DIO,DIO,,inverted,inverted,ZnO,ZnO,MoO3,MoO3,,CB:o-DCB (1:1),chlorobenzene:o-DCB (1:1),,-5.32,-3.7,,,,
70937,10.3390/ma16062218,10.3390/ma16062218,P3HT,PCBM,P3HT,PCBM,CCCCCCc1ccsc1,CCCCC(=O)OCC1(C2=CC=CC=C2)C3=CC=CC4=CC=CC5=CC=CC6=CC=CC7=CC=CC1=C7C6=C5C4=C3,0.445,12.3,62.42,3.41,3.4165587000000004,0.1923372434017668,,,1:1,Nb nanoparticles,Nb nanoparticles,,ITO/PEDOT:PSS/P3HT:PCBM:Nb/MoO3/Au,conventional,,,PEDOT:PSS,PEDOT:PSS,1000.0,chlorobenzene,chlorobenzene,70.0,-5.01,-3.12,,-6.1,-3.7,
70945,10.3390/ma17061332,10.3390/ma17061332,PTB7,PC71BM,PTB7,PC71BM,CCCCC(CC)COC(=O)c1sc2c(-c3cc4c(OCC(CC)CCCC)c5sccc5c(OCC(CC)CCCC)c4s3)scc2c1F,COC(=O)CCCC1(c2ccccc2)C23c4c5ccc6c7cc8c9c%10c(cc%11cc%12c%13c%14c(cc%15c%16ccc-5c2c%16c2c5c%16c%17c(c(c46)c7c9c%17c4c%10c%11c%13c4c%16c%14c%152)C513)C%12)C8,0.733,14.0,63.0,6.5,6.465060000000001,0.537538461538444,6.5,,1:1.5 wt/wt,DIO,,3 vol% DIO,inverted,inverted,b-ZnO,b-ZnO,MoOx,,,CB,,120.0,-5.19,-3.43,,-5.9,-3.9,
70946,10.3390/ma17061332,10.3390/ma17061332,PTB7,PC71BM,PTB7,PC71BM,CCCCC(CC)COC(=O)c1sc2c(-c3cc4c(OCC(CC)CCCC)c5sccc5c(OCC(CC)CCCC)c4s3)scc2c1F,COC(=O)CCCC1(c2ccccc2)C23c4c5ccc6c7cc8c9c%10c(cc%11cc%12c%13c%14c(cc%15c%16ccc-5c2c%16c2c5c%16c%17c(c(c46)c7c9c%17c4c%10c%11c%13c4c%16c%14c%152)C513)C%12)C8,0.731,14.1,66.0,6.8,6.802686,0.0394999999999962,6.8,,1:1.5 wt/wt,DIO,,3 vol% DIO,inverted,inverted,r-ZnO,r-ZnO,MoOx,,,CB,,120.0,-5.19,-3.43,,-5.9,-3.9,
70947,10.3390/ma17061332,10.3390/ma17061332,PTB7,PC71BM,PTB7,PC71BM,CCCCC(CC)COC(=O)c1sc2c(-c3cc4c(OCC(CC)CCCC)c5sccc5c(OCC(CC)CCCC)c4s3)scc2c1F,COC(=O)CCCC1(c2ccccc2)C23c4c5ccc6c7cc8c9c%10c(cc%11cc%12c%13c%14c(cc%15c%16ccc-5c2c%16c2c5c%16c%17c(c(c46)c7c9c%17c4c%10c%11c%13c4c%16c%14c%152)C513)C%12)C8,0.738,14.5,65.0,6.9,6.95565,0.8065217391304345,6.9,,1:1.5 wt/wt,DIO,,3 vol% DIO,inverted,inverted,Ref-ZnO,ZnO,MoOx,,,CB,,120.0,-5.19,-3.43,,-5.9,-3.9,
70948,10.3390/ma17246031,10.3390/ma17246031,TQ-EH,PC71BM,TQ-EH,PC71BM,,COC(=O)CCCC1(c2ccccc2)C23c4c5ccc6c7cc8c9c%10c(cc%11cc%12c%13c%14c(cc%15c%16ccc-5c2c%16c2c5c%16c%17c(c(c46)c7c9c%17c4c%10c%11c%13c4c%16c%14c%152)C513)C%12)C8,0.79,10.37,53.0,4.34,4.341919,0.0442165898617512,4.12,4.34,1:2.5,,,,ITO/ZnO/BHJ/MoO3/Ag,inverted,ZnO,ZnO,MoO3,MoO3,,o-DCB,o-DCB,,,,,-5.9,-3.9,
70949,10.3390/ma17246031,10.3390/ma17246031,TQ-O2-EH8,PC71BM,TQ-O2-EH8,PC71BM,,COC(=O)CCCC1(c2ccccc2)C23c4c5ccc6c7cc8c9c%10c(cc%11cc%12c%13c%14c(cc%15c%16ccc-5c2c%16c2c5c%16c%17c(c(c46)c7c9c%17c4c%10c%11c%13c4c%16c%14c%152)C513)C%12)C8,0.83,10.35,51.0,4.37,4.381155,0.2552631578947272,4.12,4.37,1:2.5,,,,ITO/ZnO/BHJ/MoO3/Ag,inverted,ZnO,ZnO,MoO3,MoO3,,o-DCB,o-DCB,,,,,-5.9,-3.9,
70950,10.3390/ma17246031,10.3390/ma17246031,TQ-O4-EH6,PC71BM,TQ-O4-EH6,PC71BM,,COC(=O)CCCC1(c2ccccc2)C23c4c5ccc6c7cc8c9c%10c(cc%11cc%12c%13c%14c(cc%15c%16ccc-5c2c%16c2c5c%16c%17c(c(c46)c7c9c%17c4c%10c%11c%13c4c%16c%14c%152)C513)C%12)C8,0.86,9.75,62.0,5.14,5.1987,1.1420233463035014,4.99,5.14,1:2.5,,,,ITO/ZnO/BHJ/MoO3/Ag,inverted,ZnO,ZnO,MoO3,MoO3,,o-DCB,o-DCB,,,,,-5.9,-3.9,
70951,10.3390/ma17246031,10.3390/ma17246031,TQ-O6-EH4,PC71BM,TQ-O6-EH4,PC71BM,,COC(=O)CCCC1(c2ccccc2)C23c4c5ccc6c7cc8c9c%10c(cc%11cc%12c%13c%14c(cc%15c%16ccc-5c2c%16c2c5c%16c%17c(c(c46)c7c9c%17c4c%10c%11c%13c4c%16c%14c%152)C513)C%12)C8,0.86,8.89,62.0,4.75,4.7401480000000005,0.2074105263157795,4.44,4.75,1:2.5,,,,ITO/ZnO/BHJ/MoO3/Ag,inverted,ZnO,ZnO,MoO3,MoO3,,o-DCB,o-DCB,,,,,-5.9,-3.9,
70952,10.3390/ma17246031,10.3390/ma17246031,TQ-O8-EH2,PC71BM,TQ-O8-EH2,PC71BM,,COC(=O)CCCC1(c2ccccc2)C23c4c5ccc6c7cc8c9c%10c(cc%11cc%12c%13c%14c(cc%15c%16ccc-5c2c%16c2c5c%16c%17c(c(c46)c7c9c%17c4c%10c%11c%13c4c%16c%14c%152)C513)C%12)C8,0.85,9.78,62.0,5.15,5.154059999999999,0.0788349514562925,4.79,5.15,1:2.5,,,,ITO/ZnO/BHJ/MoO3/Ag,inverted,ZnO,ZnO,MoO3,MoO3,,o-DCB,o-DCB,,,,,-5.9,-3.9,
70953,10.3390/ma17246031,10.3390/ma17246031,TQ1,PC71BM,TQ1,PC71BM,CCCCCCCCOc1cccc(-c2nc3cccc(-c4cccs4)c3nc2-c2cccc(OCCCCCCCC)c2)c1,COC(=O)CCCC1(c2ccccc2)C23c4c5ccc6c7cc8c9c%10c(cc%11cc%12c%13c%14c(cc%15c%16ccc-5c2c%16c2c5c%16c%17c(c(c46)c7c9c%17c4c%10c%11c%13c4c%16c%14c%152)C513)C%12)C8,0.84,7.5,68.0,4.7,4.284,8.851063829787241,4.3,4.7,1:2.5,,,,ITO/ZnO/BHJ/MoO3/Ag,inverted,ZnO,ZnO,MoO3,MoO3,,o-DCB,o-DCB,,-5.68,-3.5,,-5.9,-3.9,
70957,10.3390/ma18081767,10.3390/ma18081767,PCE10,IT-4F,PTB7-Th,IT-4F,CCCCC(CC)COC(=O)c1sc2c(-c3cc4c(-c5ccc(CC(CC)CCCC)s5)c5sc(C)cc5c(-c5ccc(CC(CC)CCCC)s5)c4s3)sc(C)c2c1F,CCCCCCc1ccc(C2(c3ccc(CCCCCC)cc3)c3cc4c(cc3-c3sc5cc(/C=C6\C(=O)c7cc(F)c(F)cc7C6=C(C#N)C#N)sc5c32)C(c2ccc(CCCCCC)cc2)(c2ccc(CCCCCC)cc2)c2c-4sc3cc(/C=C4\C(=O)c5cc(F)c(F)cc5C4=C(C#N)C#N)sc23)cc1,0.57,10.28,36.0,2.11,2.109456,0.0257819905213317,,,,,,,ITO/ZnO or S-ZnO/PCE10:IT-4F/MoOX/Al,inverted,ZnO,ZnO,MoOX,MoO3,,,,,-5.21,-3.6,,-5.66,-4.14,
70958,10.3390/ma18081767,10.3390/ma18081767,PCE10,IT-4F,PTB7-Th,IT-4F,CCCCC(CC)COC(=O)c1sc2c(-c3cc4c(-c5ccc(CC(CC)CCCC)s5)c5sc(C)cc5c(-c5ccc(CC(CC)CCCC)s5)c4s3)sc(C)c2c1F,CCCCCCc1ccc(C2(c3ccc(CCCCCC)cc3)c3cc4c(cc3-c3sc5cc(/C=C6\C(=O)c7cc(F)c(F)cc7C6=C(C#N)C#N)sc5c32)C(c2ccc(CCCCCC)cc2)(c2ccc(CCCCCC)cc2)c2c-4sc3cc(/C=C4\C(=O)c5cc(F)c(F)cc5C4=C(C#N)C#N)sc23)cc1,0.57,12.26,45.0,3.14,3.14469,0.1493630573248151,,,1:1.25,DIO,,0.5%,ITO/ZnO or S-ZnO/PCE10:IT-4F/MoOX/Al,inverted,S-ZnO (250 °C),ZnO,MoOX,MoO3,,chlorobenzene,,150.0,-5.21,-3.6,,-5.66,-4.14,
70966,10.3390/ma19030533,10.3390/ma19030533,PM6,Y7,PM6,Y7,CC1=CC(=CC(=C1)C2=C3C=CC(=C4C5=C(C=C(S5)/C=C\6/C(=O)C7=CC(=CC(=C7)F)C(=O)/C6=C\C8=CC(=C(S8)C9=CC(=CC(=C9)C)C(C)(C)C(=O)OC)C(C)(C)C(=O)OC)SC4=C3S2)C(C)(C)C(=O)OC)C(C)(C)C(=O)OC,CCCCCCCCCCCc1c(/C=C2\C(=O)c3cc(Cl)c(Cl)cc3C2=C(C#N)C#N)sc2c1sc1c3c4nsnc4c4c5sc6c(CCCCCCCCCCC)c(/C=C7\C(=O)c8cc(Cl)c(Cl)cc8C7=C(C#N)C#N)sc6c5n(CC(CC)CCCC)c4c3n(CC(CC)CCCC)c21,0.83,24.3,60.0,11.9,12.101400000000002,1.6924369747899273,,,1:1,,,,ITO/PEDOT:PSS/active layer/PDINO/Ag,conventional,PDINO,PDINO,PEDOT:PSS,PEDOT:PSS,,chloroform,chloroform,110.0,-5.56,-3.65,,-5.72,-4.16,
71012,10.3390/molecules25204700,10.3390/molecules25204700,P3HT,NAI-IsoDPP-NAI,P3HT,NAI-IsoDPP-NAI,CCCCCCc1ccsc1,,0.8,1.17,43.0,0.4,0.4024799999999999,0.6199999999999817,0.4,,1:4,,,,ITO/PEDOT:PSS/P3HT:acceptor/Ca/Al,conventional,Ca,Ca,PEDOT:PSS,PEDOT:PSS,,"1,2-dichlorobenzene",chloroform,110.0,-5.01,-3.12,,,,
71013,10.3390/molecules25204700,10.3390/molecules25204700,P3HT,NAI-IsoDPP-NAI,P3HT,NAI-IsoDPP-NAI,CCCCCCc1ccsc1,,0.88,1.13,62.0,0.62,0.616528,0.5600000000000049,0.62,,1:4,,,,ITO/PEDOT:PSS/P3HT:acceptor/Ca/Al,conventional,Ca,Ca,PEDOT:PSS,PEDOT:PSS,,"1,2-dichlorobenzene",chloroform,110.0,-5.01,-3.12,,,,
71014,10.3390/molecules25204700,10.3390/molecules25204700,P3HT,NAI-IsoDPP-NAI,P3HT,NAI-IsoDPP-NAI,CCCCCCc1ccsc1,,0.92,1.57,63.0,0.91,0.909972,0.0030769230769139,0.91,,1:4,,,,ITO/PEDOT:PSS/P3HT:acceptor/Ca/Al,conventional,Ca,Ca,PEDOT:PSS,PEDOT:PSS,,"1,2-dichlorobenzene",chloroform,110.0,-5.01,-3.12,,,,
71015,10.3390/molecules25204700,10.3390/molecules25204700,P3HT,PI-IsoDPP-PI,P3HT,PI-IsoDPP-PI,CCCCCCc1ccsc1,,0.92,1.33,39.0,0.47,0.4772039999999999,1.532765957446806,0.47,,1:1,,,,ITO/PEDOT:PSS/P3HT:acceptor/Ca/Al,conventional,Ca,Ca,PEDOT:PSS,PEDOT:PSS,,"1,2-dichlorobenzene",chloroform,110.0,-5.01,-3.12,,,,
71016,10.3390/molecules25204700,10.3390/molecules25204700,P3HT,PI-IsoDPP-PI,P3HT,PI-IsoDPP-PI,CCCCCCc1ccsc1,,0.98,0.81,50.0,0.39,0.3969,1.7692307692307736,0.39,,1:1,,,,ITO/PEDOT:PSS/P3HT:acceptor/Ca/Al,conventional,Ca,Ca,PEDOT:PSS,PEDOT:PSS,,"1,2-dichlorobenzene",chloroform,110.0,-5.01,-3.12,,,,
71017,10.3390/molecules25204700,10.3390/molecules25204700,P3HT,PI-IsoDPP-PI,P3HT,PI-IsoDPP-PI,CCCCCCc1ccsc1,,0.95,0.68,43.0,0.28,0.27778,0.7928571428571427,0.28,,1:1,,,,ITO/PEDOT:PSS/P3HT:acceptor/Ca/Al,conventional,Ca,Ca,PEDOT:PSS,PEDOT:PSS,,"1,2-dichlorobenzene",chloroform,110.0,-5.01,-3.12,,,,
71018,10.3390/molecules26061561,10.3390/molecules26061561,PTB7,PC60BM,PTB7,PCBM,CCCCC(CC)COC(=O)c1sc2c(-c3cc4c(OCC(CC)CCCC)c5sccc5c(OCC(CC)CCCC)c4s3)scc2c1F,CCCCC(=O)OCC1(C2=CC=CC=C2)C3=CC=CC4=CC=CC5=CC=CC6=CC=CC7=CC=CC1=C7C6=C5C4=C3,0.696,9.28,55.6,3.59,3.5911372799999994,0.0316791086350856,3.31,3.59,2:3,,,,ITO/PEDOT:PSS/active layer/Al,conventional,,,PEDOT:PSS,PEDOT:PSS,,CB,chlorobenzene,150.0,-5.19,-3.43,,-6.1,-3.7,
71019,10.3390/molecules26061561,10.3390/molecules26061561,PTB7,PC60BM,PTB7,PCBM,CCCCC(CC)COC(=O)c1sc2c(-c3cc4c(OCC(CC)CCCC)c5sccc5c(OCC(CC)CCCC)c4s3)scc2c1F,CCCCC(=O)OCC1(C2=CC=CC=C2)C3=CC=CC4=CC=CC5=CC=CC6=CC=CC7=CC=CC1=C7C6=C5C4=C3,0.725,5.24,60.4,2.3,2.294596,0.2349565217391289,2.04,2.3,2:3,,,,ITO/PEDOT:PSS/active layer/Al,conventional,,,PEDOT:PSS,PEDOT:PSS,,CS2,CS2,150.0,-5.19,-3.43,,-6.1,-3.7,
71020,10.3390/molecules26061561,10.3390/molecules26061561,PTB7,[C60]P1,PTB7,[C60]P1,CCCCC(CC)COC(=O)c1sc2c(-c3cc4c(OCC(CC)CCCC)c5sccc5c(OCC(CC)CCCC)c4s3)scc2c1F,,0.306,0.29,20.9,0.018,0.0185466599999999,3.0369999999999857,0.011,0.018,2:3,,,,ITO/PEDOT:PSS/active layer/Al,conventional,,,PEDOT:PSS,PEDOT:PSS,,CS2,CS2,,-5.19,-3.43,,,,
71021,10.3390/molecules26061561,10.3390/molecules26061561,PTB7,[C60]B1,PTB7,[C60]B1,CCCCC(CC)COC(=O)c1sc2c(-c3cc4c(OCC(CC)CCCC)c5sccc5c(OCC(CC)CCCC)c4s3)scc2c1F,,0.697,2.62,41.0,0.75,0.7487173999999999,0.1710133333333511,0.45,0.75,2:3,,,,ITO/PEDOT:PSS/active layer/Al,conventional,,,PEDOT:PSS,PEDOT:PSS,,CS2,CS2,,-5.19,-3.43,,,,
71022,10.3390/molecules26061561,10.3390/molecules26061561,PTB7,PC70BM,PTB7,PC70BM,CCCCC(CC)COC(=O)c1sc2c(-c3cc4c(OCC(CC)CCCC)c5sccc5c(OCC(CC)CCCC)c4s3)scc2c1F,CCCCC(=O)OCC1(C2=CC=CC=C2)C3=CC=CC4=CC=CC5=CC=CC6=CC=C7C=CC=CC8=CC=CC1=C8C7=C6C5=C4C3,0.711,11.5,56.4,4.59,4.611546,0.469411764705879,3.95,4.59,2:3,,,,ITO/PEDOT:PSS/active layer/Al,conventional,,,PEDOT:PSS,PEDOT:PSS,,CB,chlorobenzene,150.0,-5.19,-3.43,,-6.1,-3.9,
71023,10.3390/molecules26061561,10.3390/molecules26061561,PTB7,PC70BM,PTB7,PC70BM,CCCCC(CC)COC(=O)c1sc2c(-c3cc4c(OCC(CC)CCCC)c5sccc5c(OCC(CC)CCCC)c4s3)scc2c1F,CCCCC(=O)OCC1(C2=CC=CC=C2)C3=CC=CC4=CC=CC5=CC=CC6=CC=C7C=CC=CC8=CC=CC1=C8C7=C6C5=C4C3,0.733,5.91,57.5,2.49,2.49091725,0.0368373493975762,2.28,2.49,2:3,,,,ITO/PEDOT:PSS/active layer/Al,conventional,,,PEDOT:PSS,PEDOT:PSS,,CS2,CS2,150.0,-5.19,-3.43,,-6.1,-3.9,
71024,10.3390/molecules26061561,10.3390/molecules26061561,PTB7,[C70]P1,PTB7,[C70]P1,CCCCC(CC)COC(=O)c1sc2c(-c3cc4c(OCC(CC)CCCC)c5sccc5c(OCC(CC)CCCC)c4s3)scc2c1F,,0.225,0.09,33.5,0.007,0.00678375,3.0892857142857064,0.004,0.007,2:3,,,,ITO/PEDOT:PSS/active layer/Al,conventional,,,PEDOT:PSS,PEDOT:PSS,,CS2,CS2,,-5.19,-3.43,,,,
71025,10.3390/molecules26061561,10.3390/molecules26061561,PTB7,[C70]B1,PTB7,[C70]B1,CCCCC(CC)COC(=O)c1sc2c(-c3cc4c(OCC(CC)CCCC)c5sccc5c(OCC(CC)CCCC)c4s3)scc2c1F,,0.713,2.49,50.7,0.9,0.9001125900000001,0.0125100000000087,0.83,0.9,2:3,,,,ITO/PEDOT:PSS/active layer/Al,conventional,,,PEDOT:PSS,PEDOT:PSS,,CS2,CS2,,-5.19,-3.43,,,,
71026,10.3390/molecules26061561,10.3390/molecules26061561,PTB7,[C70]B2,PTB7,[C70]B2,CCCCC(CC)COC(=O)c1sc2c(-c3cc4c(OCC(CC)CCCC)c5sccc5c(OCC(CC)CCCC)c4s3)scc2c1F,,0.433,0.34,28.6,0.043,0.04210492,2.0815813953488203,0.037,0.043,2:3,,,,ITO/PEDOT:PSS/active layer/Al,conventional,,,PEDOT:PSS,PEDOT:PSS,,CS2,CS2,,-5.19,-3.43,,,,
71027,10.3390/molecules26206134,10.3390/molecules26206134,PorTT-T,PC71BM,PorTT-T,PC71BM,,COC(=O)CCCC1(c2ccccc2)C23c4c5ccc6c7cc8c9c%10c(cc%11cc%12c%13c%14c(cc%15c%16ccc-5c2c%16c2c5c%16c%17c(c(c46)c7c9c%17c4c%10c%11c%13c4c%16c%14c%152)C513)C%12)C8,0.845,7.15,34.1,2.06,2.06023675,0.0114927184466023,,,1:1.2 wt/wt,,,,,organic solar cell,PFN-Br/Al,PFN-Br,PEDOT:PSS,,100.0,chlorobenzene,chlorobenzene,,,,,-5.9,-3.9,
71028,10.3390/molecules26206134,10.3390/molecules26206134,PorTT-T,PC71BM,PorTT-T,PC71BM,,COC(=O)CCCC1(c2ccccc2)C23c4c5ccc6c7cc8c9c%10c(cc%11cc%12c%13c%14c(cc%15c%16ccc-5c2c%16c2c5c%16c%17c(c(c46)c7c9c%17c4c%10c%11c%13c4c%16c%14c%152)C513)C%12)C8,0.938,9.15,33.7,2.89,2.8923699,0.0820034602076021,,,1:1.2,,,,,bulk heterojunction,PFN-Br/Al,PFN-Br,PEDOT:PSS,,100.0,CB,chlorobenzene,100.0,,,,-5.9,-3.9,
71029,10.3390/molecules26206134,10.3390/molecules26206134,PorTT-T,PC71BM,PorTT-T,PC71BM,,COC(=O)CCCC1(c2ccccc2)C23c4c5ccc6c7cc8c9c%10c(cc%11cc%12c%13c%14c(cc%15c%16ccc-5c2c%16c2c5c%16c%17c(c(c46)c7c9c%17c4c%10c%11c%13c4c%16c%14c%152)C513)C%12)C8,0.886,12.03,49.9,5.32,5.318631419999999,0.0257251879699468,,,1:1.2 wt/wt,,,,,organic solar cell,PFN-Br/Al,PFN-Br,PEDOT:PSS,,100.0,chlorobenzene,chlorobenzene,100.0,,,,-5.9,-3.9,
71030,10.3390/molecules26206134,10.3390/molecules26206134,PorTT-T,PC71BM,PorTT-T,PC71BM,,COC(=O)CCCC1(c2ccccc2)C23c4c5ccc6c7cc8c9c%10c(cc%11cc%12c%13c%14c(cc%15c%16ccc-5c2c%16c2c5c%16c%17c(c(c46)c7c9c%17c4c%10c%11c%13c4c%16c%14c%152)C513)C%12)C8,0.662,8.44,32.1,1.98,1.79351688,9.4183393939394,,,1:1.2,,,,,,LiF/Ca/Al,LiF/Ca/Al,PEDOT:PSS,,100.0,CB,chlorobenzene,100.0,,,,-5.9,-3.9,
71031,10.3390/molecules26206134,10.3390/molecules26206134,PorTT-T,PC71BM,PorTT-T,PC71BM,,COC(=O)CCCC1(c2ccccc2)C23c4c5ccc6c7cc8c9c%10c(cc%11cc%12c%13c%14c(cc%15c%16ccc-5c2c%16c2c5c%16c%17c(c(c46)c7c9c%17c4c%10c%11c%13c4c%16c%14c%152)C513)C%12)C8,0.68,11.04,34.55,2.6,2.5937376,0.240861538461547,,,1:1.2,,,,,,LiF/Ca/Al,LiF/Ca/Al,PEDOT:PSS,,100.0,CB,chlorobenzene,100.0,,,,-5.9,-3.9,
71032,10.3390/molecules26206134,10.3390/molecules26206134,PorTT-T,PC71BM,PorTT-T,PC71BM,,COC(=O)CCCC1(c2ccccc2)C23c4c5ccc6c7cc8c9c%10c(cc%11cc%12c%13c%14c(cc%15c%16ccc-5c2c%16c2c5c%16c%17c(c(c46)c7c9c%17c4c%10c%11c%13c4c%16c%14c%152)C513)C%12)C8,0.75,11.32,38.45,3.25,3.2644050000000004,0.4432307692307829,,,1:1.2,,,,,,LiF/Ca/Al,LiF/Ca/Al,PEDOT:PSS,,100.0,CB,chlorobenzene,100.0,,,,-5.9,-3.9,
71033,10.3390/molecules26206134,10.3390/molecules26206134,PorTT-T,PC71BM,PorTT-T,PC71BM,,COC(=O)CCCC1(c2ccccc2)C23c4c5ccc6c7cc8c9c%10c(cc%11cc%12c%13c%14c(cc%15c%16ccc-5c2c%16c2c5c%16c%17c(c(c46)c7c9c%17c4c%10c%11c%13c4c%16c%14c%152)C513)C%12)C8,0.76,10.64,39.9,3.22,3.2264736000000003,0.201043478260872,,,1:1.2,,,,,,LiF/Ca/Al,LiF/Ca/Al,PEDOT:PSS,,100.0,CB,chlorobenzene,100.0,,,,-5.9,-3.9,
71034,10.3390/molecules26206134,10.3390/molecules26206134,PorTT-T,PC71BM,PorTT-T,PC71BM,,COC(=O)CCCC1(c2ccccc2)C23c4c5ccc6c7cc8c9c%10c(cc%11cc%12c%13c%14c(cc%15c%16ccc-5c2c%16c2c5c%16c%17c(c(c46)c7c9c%17c4c%10c%11c%13c4c%16c%14c%152)C513)C%12)C8,0.74,10.27,39.35,2.98,2.9905213,0.3530637583892528,,,1:1.2,,,,,,LiF/Ca/Al,LiF/Ca/Al,PEDOT:PSS,,100.0,CB,chlorobenzene,100.0,,,,-5.9,-3.9,
71035,10.3390/molecules26206134,10.3390/molecules26206134,PorTT-T,PC71BM,PorTT-T,PC71BM,,COC(=O)CCCC1(c2ccccc2)C23c4c5ccc6c7cc8c9c%10c(cc%11cc%12c%13c%14c(cc%15c%16ccc-5c2c%16c2c5c%16c%17c(c(c46)c7c9c%17c4c%10c%11c%13c4c%16c%14c%152)C513)C%12)C8,0.74,9.2,37.8,2.58,2.573424,0.2548837209302292,,,1:1.2,,,,,,LiF/Ca/Al,LiF/Ca/Al,PEDOT:PSS,,100.0,CB,chlorobenzene,100.0,,,,-5.9,-3.9,
71036,10.3390/molecules26206134,10.3390/molecules26206134,PorTT-T,PC71BM,PorTT-T,PC71BM,,COC(=O)CCCC1(c2ccccc2)C23c4c5ccc6c7cc8c9c%10c(cc%11cc%12c%13c%14c(cc%15c%16ccc-5c2c%16c2c5c%16c%17c(c(c46)c7c9c%17c4c%10c%11c%13c4c%16c%14c%152)C513)C%12)C8,0.77,7.85,36.05,2.18,2.17904225,0.0439334862385311,,,1:1.2,,,,,,LiF/Ca/Al,LiF/Ca/Al,PEDOT:PSS,,100.0,CB,chlorobenzene,100.0,,,,-5.9,-3.9,
71037,10.3390/molecules26206134,10.3390/molecules26206134,PorTT-T,PC71BM,PorTT-T,PC71BM,,COC(=O)CCCC1(c2ccccc2)C23c4c5ccc6c7cc8c9c%10c(cc%11cc%12c%13c%14c(cc%15c%16ccc-5c2c%16c2c5c%16c%17c(c(c46)c7c9c%17c4c%10c%11c%13c4c%16c%14c%152)C513)C%12)C8,0.8,11.27,44.5,3.99,4.01212,0.5543859649122619,,,1:1.2,,,,,,LiF/Ca/Al,LiF/Ca/Al,PEDOT:PSS,,100.0,CB,chlorobenzene,100.0,,,,-5.9,-3.9,
71038,10.3390/molecules26206134,10.3390/molecules26206134,PorTT-T,PC71BM,PorTT-T,PC71BM,,COC(=O)CCCC1(c2ccccc2)C23c4c5ccc6c7cc8c9c%10c(cc%11cc%12c%13c%14c(cc%15c%16ccc-5c2c%16c2c5c%16c%17c(c(c46)c7c9c%17c4c%10c%11c%13c4c%16c%14c%152)C513)C%12)C8,0.82,11.16,47.28,4.3,4.326687359999999,0.6206362790697557,,,1:1.2 wt/wt,,,,,organic solar cell,LiF/Ca/Al,LiF/Ca/Al,PEDOT:PSS,,100.0,chlorobenzene,chlorobenzene,100.0,,,,-5.9,-3.9,
71039,10.3390/molecules26206134,10.3390/molecules26206134,PorTT-T,PC71BM,PorTT-T,PC71BM,,COC(=O)CCCC1(c2ccccc2)C23c4c5ccc6c7cc8c9c%10c(cc%11cc%12c%13c%14c(cc%15c%16ccc-5c2c%16c2c5c%16c%17c(c(c46)c7c9c%17c4c%10c%11c%13c4c%16c%14c%152)C513)C%12)C8,0.82,11.13,49.7,4.56,4.5359202,0.528065789473684,,,1:1.2 wt/wt,,,,ITO/PEDOT:PSS/D:A/PFN-Br/Al,organic solar cell,LiF/Ca/Al,LiF/Ca/Al,PEDOT:PSS,,100.0,chlorobenzene,chlorobenzene,100.0,,,,-5.9,-3.9,
71040,10.3390/molecules26206134,10.3390/molecules26206134,PorTT-T,PC71BM,PorTT-T,PC71BM,,COC(=O)CCCC1(c2ccccc2)C23c4c5ccc6c7cc8c9c%10c(cc%11cc%12c%13c%14c(cc%15c%16ccc-5c2c%16c2c5c%16c%17c(c(c46)c7c9c%17c4c%10c%11c%13c4c%16c%14c%152)C513)C%12)C8,0.83,10.44,51.55,4.49,4.466910599999999,0.5142405345211961,,,1:1.2 wt/wt,,,,,organic solar cell,LiF/Ca/Al,LiF/Ca/Al,PEDOT:PSS,,100.0,chlorobenzene,chlorobenzene,100.0,,,,-5.9,-3.9,
71041,10.3390/molecules26206134,10.3390/molecules26206134,PorTT-T,PC71BM,PorTT-T,PC71BM,,COC(=O)CCCC1(c2ccccc2)C23c4c5ccc6c7cc8c9c%10c(cc%11cc%12c%13c%14c(cc%15c%16ccc-5c2c%16c2c5c%16c%17c(c(c46)c7c9c%17c4c%10c%11c%13c4c%16c%14c%152)C513)C%12)C8,0.83,10.72,50.2,4.48,4.4665952,0.2992142857142855,,,1:1.2 wt/wt,,,,,organic solar cell,LiF/Ca/Al,LiF/Ca/Al,PEDOT:PSS,,100.0,chlorobenzene,chlorobenzene,100.0,,,,-5.9,-3.9,
71042,10.3390/molecules26206134,10.3390/molecules26206134,PorTT-T,PC71BM,PorTT-T,PC71BM,,COC(=O)CCCC1(c2ccccc2)C23c4c5ccc6c7cc8c9c%10c(cc%11cc%12c%13c%14c(cc%15c%16ccc-5c2c%16c2c5c%16c%17c(c(c46)c7c9c%17c4c%10c%11c%13c4c%16c%14c%152)C513)C%12)C8,0.84,10.9,50.82,4.64,4.6530792000000005,0.2818793103448458,,,1:1.2 wt/wt,,,,,organic solar cell,LiF/Ca/Al,LiF/Ca/Al,PEDOT:PSS,,100.0,chlorobenzene,chlorobenzene,90.0,,,,-5.9,-3.9,
71043,10.3390/molecules26206134,10.3390/molecules26206134,PorTT-T,PC71BM,PorTT-T,PC71BM,,COC(=O)CCCC1(c2ccccc2)C23c4c5ccc6c7cc8c9c%10c(cc%11cc%12c%13c%14c(cc%15c%16ccc-5c2c%16c2c5c%16c%17c(c(c46)c7c9c%17c4c%10c%11c%13c4c%16c%14c%152)C513)C%12)C8,0.82,10.85,50.2,4.47,4.466294,0.0829082774049263,,,1:1.2 wt/wt,,,,,organic solar cell,LiF/Ca/Al,LiF/Ca/Al,PEDOT:PSS,,100.0,chlorobenzene,chlorobenzene,110.0,,,,-5.9,-3.9,
71044,10.3390/molecules26206134,10.3390/molecules26206134,XLP-II,PC71BM,XLP-II,PC71BM,,COC(=O)CCCC1(c2ccccc2)C23c4c5ccc6c7cc8c9c%10c(cc%11cc%12c%13c%14c(cc%15c%16ccc-5c2c%16c2c5c%16c%17c(c(c46)c7c9c%17c4c%10c%11c%13c4c%16c%14c%152)C513)C%12)C8,0.894,5.76,27.2,1.4,1.40064768,0.0462628571428678,,,1:1.2,,,,,bulk heterojunction,PFN-Br/Al,PFN-Br,PEDOT:PSS,,100.0,CB,chlorobenzene,,,,,-5.9,-3.9,
71045,10.3390/molecules26206134,10.3390/molecules26206134,XLP-II,PC71BM,XLP-II,PC71BM,,COC(=O)CCCC1(c2ccccc2)C23c4c5ccc6c7cc8c9c%10c(cc%11cc%12c%13c%14c(cc%15c%16ccc-5c2c%16c2c5c%16c%17c(c(c46)c7c9c%17c4c%10c%11c%13c4c%16c%14c%152)C513)C%12)C8,0.863,8.03,32.6,2.26,2.25914414,0.0378699115044118,,,1:1.2,,,,,bulk heterojunction,PFN-Br/Al,PFN-Br,PEDOT:PSS,,100.0,CB,chlorobenzene,100.0,,,,-5.9,-3.9,
71046,10.3390/molecules26206134,10.3390/molecules26206134,XLP-II,PC71BM,XLP-II,PC71BM,,COC(=O)CCCC1(c2ccccc2)C23c4c5ccc6c7cc8c9c%10c(cc%11cc%12c%13c%14c(cc%15c%16ccc-5c2c%16c2c5c%16c%17c(c(c46)c7c9c%17c4c%10c%11c%13c4c%16c%14c%152)C513)C%12)C8,0.847,7.51,49.3,3.14,3.13595821,0.1287194267515937,,,1:1.2,,,30 s,,bulk heterojunction,PFN-Br/Al,PFN-Br,PEDOT:PSS,,100.0,CB,chlorobenzene,100.0,,,,-5.9,-3.9,
71047,10.3390/molecules27030915,10.3390/molecules27030915,P2,PC71BM,P2,PC71BM,,COC(=O)CCCC1(c2ccccc2)C23c4c5ccc6c7cc8c9c%10c(cc%11cc%12c%13c%14c(cc%15c%16ccc-5c2c%16c2c5c%16c%17c(c(c46)c7c9c%17c4c%10c%11c%13c4c%16c%14c%152)C513)C%12)C8,0.39,2.3,29.6,0.26,0.2655119999999999,2.119999999999985,,,2:3,,,,,,,,,,,,,,,,,-5.9,-3.9,
71048,10.3390/molecules27030915,10.3390/molecules27030915,P4,PC71BM,P4,PC71BM,,COC(=O)CCCC1(c2ccccc2)C23c4c5ccc6c7cc8c9c%10c(cc%11cc%12c%13c%14c(cc%15c%16ccc-5c2c%16c2c5c%16c%17c(c(c46)c7c9c%17c4c%10c%11c%13c4c%16c%14c%152)C513)C%12)C8,0.44,4.0,30.3,0.54,0.53328,1.2444444444444551,,,2:3,,,,,,,,,,,,,,,,,-5.9,-3.9,
71049,10.3390/molecules27031113,10.3390/molecules27031113,PBDB-T,IDT-BT-IC,PBDB-T,IDT-BT-IC,CCCCC(CC)Cc1ccc(-c2c3cc(-c4ccc(-c5sc(-c6cccs6)c6c5C(=O)c5c(CC(CC)CCCC)sc(CC(CC)CCCC)c5C6=O)s4)sc3c(-c3ccc(CC(CC)CCCC)s3)c3ccsc23)s1,,0.95,2.3,45.0,1.0,0.9832499999999998,1.6750000000000154,1.0,,1:1,,,,inverted,inverted,ZnO,ZnO,MoO3,MoO3,75.0,"1,2-chlorobenzene",o-DCB,150.0,-5.33,-3.48,,,,
71050,10.3390/molecules27031113,10.3390/molecules27031113,PBDB-T,IDT-BT-IC4F,PBDB-T,IDT-BT-IC4F,CCCCC(CC)Cc1ccc(-c2c3cc(-c4ccc(-c5sc(-c6cccs6)c6c5C(=O)c5c(CC(CC)CCCC)sc(CC(CC)CCCC)c5C6=O)s4)sc3c(-c3ccc(CC(CC)CCCC)s3)c3ccsc23)s1,,0.86,8.31,47.0,3.37,3.358902,0.3293175074183991,3.37,,1:1,,,,inverted,inverted,ZnO,ZnO,MoO3,MoO3,75.0,"1,2-chlorobenzene",o-DCB,150.0,-5.33,-3.48,,,,
71051,10.3390/molecules27031113,10.3390/molecules27031113,PBDB-T,IDT-BT-IC4Cl,PBDB-T,IDT-BT-IC4Cl,CCCCC(CC)Cc1ccc(-c2c3cc(-c4ccc(-c5sc(-c6cccs6)c6c5C(=O)c5c(CC(CC)CCCC)sc(CC(CC)CCCC)c5C6=O)s4)sc3c(-c3ccc(CC(CC)CCCC)s3)c3ccsc23)s1,,0.89,3.0,29.0,0.76,0.7742999999999999,1.881578947368404,0.76,,1:1,,,,inverted,inverted,ZnO,ZnO,MoO3,MoO3,75.0,"1,2-chlorobenzene",o-DCB,150.0,-5.33,-3.48,,,,
71052,10.3390/molecules27041229,10.3390/molecules27041229,P3HT,IDT-1,P3HT,IDT-1,CCCCCCc1ccsc1,,0.67,1.76,46.32,0.55,0.54620544,0.6899200000000004,0.52,0.55,1:2,,,,ITO/ZnO/active layer/MoO3/Al,inverted,ZnO,ZnO,MoO3,MoO3,70.0,chloroform:o-chlorobenzene (1:1 v:v),chloroform:chlorobenzene (1:1),,-5.01,-3.12,,,,
71053,10.3390/molecules27041229,10.3390/molecules27041229,P3HT,IDT-2,P3HT,IDT-2,CCCCCCc1ccsc1,,0.97,3.91,45.56,1.74,1.72795412,0.6922919540229922,1.67,1.74,1:1,,,,ITO/ZnO/active layer/MoO3/Al,inverted,ZnO,ZnO,MoO3,MoO3,80.0,chloroform:o-chlorobenzene (1:1 v:v),chloroform:chlorobenzene (1:1),,-5.01,-3.12,,,,
71054,10.3390/molecules27041229,10.3390/molecules27041229,P3HT,IDT-3,P3HT,IDT-3,CCCCCCc1ccsc1,,0.79,0.89,41.31,0.29,0.29045061,0.155382758620715,0.26,0.29,1:2,,,,ITO/ZnO/active layer/MoO3/Al,inverted,ZnO,ZnO,MoO3,MoO3,60.0,chloroform:o-chlorobenzene (1:1 v:v),chloroform:chlorobenzene (1:1),,-5.01,-3.12,,,,
71055,10.3390/molecules27041229,10.3390/molecules27041229,P3HT,IDT-4,P3HT,IDT-4,CCCCCCc1ccsc1,,0.54,7.23,56.53,2.21,2.20704426,0.1337438914027142,2.16,2.21,1:1,,,,ITO/ZnO/active layer/MoO3/Al,inverted,ZnO,ZnO,MoO3,MoO3,80.0,chloroform:o-chlorobenzene (1:1 v:v),chloroform:chlorobenzene (1:1),,-5.01,-3.12,,,,
71056,10.3390/molecules27041229,10.3390/molecules27041229,P3HT,PC60BM,P3HT,PCBM,CCCCCCc1ccsc1,CCCCC(=O)OCC1(C2=CC=CC=C2)C3=CC=CC4=CC=CC5=CC=CC6=CC=CC7=CC=CC1=C7C6=C5C4=C3,0.58,3.32,17.45,0.34,0.3360171999999999,1.1714117647059177,0.26,0.34,1:1,,,,ITO/ZnO/active layer/MoO3/Al,inverted,ZnO,ZnO,MoO3,MoO3,80.0,chloroform:o-chlorobenzene (1:1 v:v),chloroform:chlorobenzene (1:1),,-5.01,-3.12,,-6.1,-3.7,
71057,10.3390/molecules27041229,10.3390/molecules27041229,P3HT,PC60BM,P3HT,PCBM,CCCCCCc1ccsc1,CCCCC(=O)OCC1(C2=CC=CC=C2)C3=CC=CC4=CC=CC5=CC=CC6=CC=CC7=CC=CC1=C7C6=C5C4=C3,0.51,6.44,52.98,1.72,1.74007512,1.167158139534884,1.51,1.72,1:1,,,,ITO/ZnO/active layer/MoO3/Al,inverted,ZnO,ZnO,MoO3,MoO3,80.0,chloroform:o-chlorobenzene (1:1 v:v),chloroform:chlorobenzene (1:1),130.0,-5.01,-3.12,,-6.1,-3.7,
71058,10.3390/molecules27175713,10.3390/molecules27175713,PM6,SY1,PM6,SY1,COC(=O)C(C)(C)c1cc(C)cc(-c2sc3c4sc5cc(/C=C6/C(=O)c7cc(F)cc(c7)C(=O)/C6=C\c6cc(C(C)(C)C(=O)OC)c(-c7cc(C)cc(C(C)(C)C(=O)OC)c7)s6)sc5c4c(C(C)(C)C(=O)OC)ccc2-3)c1,CCCCCCCCCCCc1c(/C=C2\C(=O)c3ccc(Cl)cc3C2=C(C#N)C#N)sc2c1sc1c3c4nsnc4c4c5sc6c(CCCCCCCCCCC)c(/C=C7\C(=O)c8cc(F)c(F)cc8C7=C(C#N)C#N)sc6c5n(CC(CC)CCCC)c4c3n(CC(CC)CCCC)c21,0.865,25.89,75.7,16.69,16.952901450000002,1.5752034152187004,16.44,16.69,1:1.2,1-chloronaphthalene,,0.5 vol%,ITO/PEDOT:PSS-TA/active layer/PDINN/Ag,conventional,PDINN,PDINN,PEDOT:PSS-TA,PEDOT:PSS-TA,100.0,chloroform,chloroform,,-5.56,-3.65,,-5.68,-3.95,
71059,10.3390/molecules27175713,10.3390/molecules27175713,PM6,SY1,PM6,SY1,COC(=O)C(C)(C)c1cc(C)cc(-c2sc3c4sc5cc(/C=C6/C(=O)c7cc(F)cc(c7)C(=O)/C6=C\c6cc(C(C)(C)C(=O)OC)c(-c7cc(C)cc(C(C)(C)C(=O)OC)c7)s6)sc5c4c(C(C)(C)C(=O)OC)ccc2-3)c1,CCCCCCCCCCCc1c(/C=C2\C(=O)c3ccc(Cl)cc3C2=C(C#N)C#N)sc2c1sc1c3c4nsnc4c4c5sc6c(CCCCCCCCCCC)c(/C=C7\C(=O)c8cc(F)c(F)cc8C7=C(C#N)C#N)sc6c5n(CC(CC)CCCC)c4c3n(CC(CC)CCCC)c21,0.869,26.14,77.4,17.57,17.58192084,0.0678476949345383,17.3,17.57,1:1.2,1-chloronaphthalene,,0.5 vol%,ITO/PEDOT:PSS-TA/active layer/PDINN/Ag,conventional,PDINN,PDINN,PEDOT:PSS-TA,PEDOT:PSS-TA,100.0,chloroform,chloroform,,-5.56,-3.65,,-5.68,-3.95,
71060,10.3390/molecules27175713,10.3390/molecules27175713,PM6,SY1,PM6,SY1,COC(=O)C(C)(C)c1cc(C)cc(-c2sc3c4sc5cc(/C=C6/C(=O)c7cc(F)cc(c7)C(=O)/C6=C\c6cc(C(C)(C)C(=O)OC)c(-c7cc(C)cc(C(C)(C)C(=O)OC)c7)s6)sc5c4c(C(C)(C)C(=O)OC)ccc2-3)c1,CCCCCCCCCCCc1c(/C=C2\C(=O)c3ccc(Cl)cc3C2=C(C#N)C#N)sc2c1sc1c3c4nsnc4c4c5sc6c(CCCCCCCCCCC)c(/C=C7\C(=O)c8cc(F)c(F)cc8C7=C(C#N)C#N)sc6c5n(CC(CC)CCCC)c4c3n(CC(CC)CCCC)c21,0.862,25.97,75.0,16.8,16.789604999999998,0.0618750000000154,16.6,16.8,1:1.2,1-chloronaphthalene,,0.5 vol%,ITO/PEDOT:PSS-TA/active layer/PDINN/Ag,conventional,PDINN,PDINN,PEDOT:PSS-TA,PEDOT:PSS-TA,100.0,chloroform,chloroform,,-5.56,-3.65,,-5.68,-3.95,
71061,10.3390/molecules27175713,10.3390/molecules27175713,PM6,SY1,PM6,SY1,COC(=O)C(C)(C)c1cc(C)cc(-c2sc3c4sc5cc(/C=C6/C(=O)c7cc(F)cc(c7)C(=O)/C6=C\c6cc(C(C)(C)C(=O)OC)c(-c7cc(C)cc(C(C)(C)C(=O)OC)c7)s6)sc5c4c(C(C)(C)C(=O)OC)ccc2-3)c1,CCCCCCCCCCCc1c(/C=C2\C(=O)c3ccc(Cl)cc3C2=C(C#N)C#N)sc2c1sc1c3c4nsnc4c4c5sc6c(CCCCCCCCCCC)c(/C=C7\C(=O)c8cc(F)c(F)cc8C7=C(C#N)C#N)sc6c5n(CC(CC)CCCC)c4c3n(CC(CC)CCCC)c21,0.857,25.06,72.2,15.51,15.505975239999998,0.0259494519664851,,15.51,1:1.2,1-chloronaphthalene,,0.5 vol%,ITO/PEDOT:PSS-TA/active layer/PDINN/Ag,conventional,PDINN,PDINN,PEDOT:PSS-TA,PEDOT:PSS-TA,100.0,chloroform,chloroform,,-5.56,-3.65,,-5.68,-3.95,
71062,10.3390/molecules27175739,10.3390/molecules27175739,PM6,PY-V-γ,PM6,PY-V-γ,COC(=O)C(C)(C)c1cc(C)cc(-c2sc3c4sc5cc(/C=C6/C(=O)c7cc(F)cc(c7)C(=O)/C6=C\c6cc(C(C)(C)C(=O)OC)c(-c7cc(C)cc(C(C)(C)C(=O)OC)c7)s6)sc5c4c(C(C)(C)C(=O)OC)ccc2-3)c1,C/C=C\c1ccc2c(c1)C(=O)/C(=C\c1sc3c(sc4c5c6nsnc6c6c7sc8c(CCCCCCCCCCC)c(/C=C9\C(=O)c%10cc(C)ccc%10C9=C(C#N)C#N)sc8c7n(C)c6c5n(C)c34)c1CCCCCCCCCCC)C2=C(C#N)C#N,0.913,24.3,73.3,16.3,16.2622647,0.2315049079754684,16.1,16.3,1:1.2,1-chloronaphthalene,,1% vol,BC,conventional,PNDIT-F3N,,PEDOT:PSS,,,toluene,,95.0,-5.56,-3.65,,,,
