Repository: JiYiqaq/PCE-KA-GNN

# Data directory

- `raw/Active_Database.csv` is the immutable source dataset bundled under CC BY 4.0. Do not overwrite it with processed data.
- `processed/` is created and populated by the training pipeline. Generated `.pt` and `.pth` caches are intentionally ignored by Git because they can exceed GitHub's normal single-file limit.

See `../DATA_LICENSE.md` for provenance, license and checksum information.

File: data/raw/Active_Database.csv (part 243 of 471)
id,doi,doi_norm,donor,acceptor,donor_canonical,acceptor_canonical,donor_smiles,acceptor_smiles,voc,jsc,ff,pce,pce_recomputed,pce_relative_error_percent,pce_avg,pce_best,d_a_ratio,additive,additive_canonical,additive_ratio,device_structure,device_type,etl,etl_canonical,htl,htl_canonical,active_layer_thickness,solvent,solvent_canonical,annealing_temp,homo_d,lumo_d,eg_d,homo_a,lumo_a,eg_a
71063,10.3390/molecules27175739,10.3390/molecules27175739,PM6,PY-V-γ,PM6,PY-V-γ,COC(=O)C(C)(C)c1cc(C)cc(-c2sc3c4sc5cc(/C=C6/C(=O)c7cc(F)cc(c7)C(=O)/C6=C\c6cc(C(C)(C)C(=O)OC)c(-c7cc(C)cc(C(C)(C)C(=O)OC)c7)s6)sc5c4c(C(C)(C)C(=O)OC)ccc2-3)c1,C/C=C\c1ccc2c(c1)C(=O)/C(=C\c1sc3c(sc4c5c6nsnc6c6c7sc8c(CCCCCCCCCCC)c(/C=C9\C(=O)c%10cc(C)ccc%10C9=C(C#N)C#N)sc8c7n(C)c6c5n(C)c34)c1CCCCCCCCCCC)C2=C(C#N)C#N,0.906,24.5,76.4,17.0,16.958508000000002,0.2440705882352828,16.8,17.0,,1-chloronaphthalene,,2% vol,SqP,conventional,PNDIT-F3N,,PEDOT:PSS,,,toluene,,95.0,-5.56,-3.65,,,,
71072,10.3390/molecules27196358,10.3390/molecules27196358,PTB7-Th,ITIC,PTB7-Th,ITIC,CCCCC(CC)COC(=O)c1sc2csc(-c3cc4c(-c5ccc(CC(CC)CCCC)s5)c5sccc5c(-c5ccc(CC(CC)CCCC)s5)c4s3)c2c1F,CCCCCCc1ccc(C2(c3ccc(CCCCCC)cc3)c3cc4c(cc3-c3sc5cc(C=C6C(=O)c7ccccc7C6=C(C#N)C#N)sc5c32)C(c2ccc(CCCCCC)cc2)(c2ccc(CCCCCC)cc2)c2c-4sc3cc(C=C4C(=O)c5ccccc5C4=C(C#N)C#N)sc23)cc1,0.81,15.55,56.0,7.03,7.05348,0.333997155049789,7.03,,1:1.3,0% AA,AA,0%,inverted,inverted,ZnO,ZnO,MoO3,MoO3,,chlorobenzene,chlorobenzene,,-5.21,-3.6,,-5.576,-3.916,
71073,10.3390/molecules27196358,10.3390/molecules27196358,PTB7-Th,ITIC,PTB7-Th,ITIC,CCCCC(CC)COC(=O)c1sc2csc(-c3cc4c(-c5ccc(CC(CC)CCCC)s5)c5sccc5c(-c5ccc(CC(CC)CCCC)s5)c4s3)c2c1F,CCCCCCc1ccc(C2(c3ccc(CCCCCC)cc3)c3cc4c(cc3-c3sc5cc(C=C6C(=O)c7ccccc7C6=C(C#N)C#N)sc5c32)C(c2ccc(CCCCCC)cc2)(c2ccc(CCCCCC)cc2)c2c-4sc3cc(C=C4C(=O)c5ccccc5C4=C(C#N)C#N)sc23)cc1,0.8,16.47,62.0,8.2,8.16912,0.3765853658536561,8.2,,1:1.3,2% AA,AA,2%,inverted,inverted,ZnO,ZnO,MoO3,MoO3,,chlorobenzene,chlorobenzene,,-5.21,-3.6,,-5.576,-3.916,
71079,10.3390/molecules27217615,10.3390/molecules27217615,PBDB-T,m-Me-ITIC,PBDB-T,m-Me-ITIC,CCCCC(CC)Cc1ccc(-c2c3cc(-c4ccc(-c5sc(-c6cccs6)c6c5C(=O)c5c(CC(CC)CCCC)sc(CC(CC)CCCC)c5C6=O)s4)sc3c(-c3ccc(CC(CC)CCCC)s3)c3ccsc23)s1,,0.9,12.0,54.0,5.9,5.832000000000001,1.1525423728813493,4.79,5.9,1:1.2,,,,inverted,inverted,ZnO,ZnO,MoOx,MoO3,,,,,-5.33,-3.48,,,,
71080,10.3390/molecules27217615,10.3390/molecules27217615,PBDB-T,m-Me-ITIC-Me,PBDB-T,m-Me-ITIC-Me,CCCCC(CC)Cc1ccc(-c2c3cc(-c4ccc(-c5sc(-c6cccs6)c6c5C(=O)c5c(CC(CC)CCCC)sc(CC(CC)CCCC)c5C6=O)s4)sc3c(-c3ccc(CC(CC)CCCC)s3)c3ccsc23)s1,,0.92,8.1,49.0,3.6,3.65148,1.4300000000000053,3.05,3.6,1:1.2,,,,inverted,inverted,ZnO,ZnO,MoOx,MoO3,,,,,-5.33,-3.48,,,,
71081,10.3390/molecules27217615,10.3390/molecules27217615,PBDB-T,m-Me-ITIC-F,PBDB-T,m-Me-ITIC-F,CCCCC(CC)Cc1ccc(-c2c3cc(-c4ccc(-c5sc(-c6cccs6)c6c5C(=O)c5c(CC(CC)CCCC)sc(CC(CC)CCCC)c5C6=O)s4)sc3c(-c3ccc(CC(CC)CCCC)s3)c3ccsc23)s1,,0.78,22.8,67.0,11.8,11.915280000000005,0.9769491525423902,11.07,11.8,1:1,0.5 vol% 1-chloronaphthalene,CN,0.5 vol%,inverted,inverted,ZnO,ZnO,MoOx,MoO3,,,,,-5.33,-3.48,,,,
71082,10.3390/molecules27217615,10.3390/molecules27217615,PBDB-T,m-Me-ITIC-Cl,PBDB-T,m-Me-ITIC-Cl,CCCCC(CC)Cc1ccc(-c2c3cc(-c4ccc(-c5sc(-c6cccs6)c6c5C(=O)c5c(CC(CC)CCCC)sc(CC(CC)CCCC)c5C6=O)s4)sc3c(-c3ccc(CC(CC)CCCC)s3)c3ccsc23)s1,,0.75,21.5,67.0,10.8,10.80375,0.0347222222222235,9.74,10.8,1:1,"1.5 vol% 1,8-diiodooctane",DIO,1.5 vol%,inverted,inverted,ZnO,ZnO,MoOx,MoO3,,,,,-5.33,-3.48,,,,
71094,10.3390/molecules27249031,10.3390/molecules27249031,O1,PC70BM,O1,PC70BM,,CCCCC(=O)OCC1(C2=CC=CC=C2)C3=CC=CC4=CC=CC5=CC=CC6=CC=C7C=CC=CC8=CC=CC1=C8C7=C6C5=C4C3,0.941,1.67,26.43,0.41,0.415339521,1.3023221951219546,0.41,,1:1,DIO,DIO,0.5% v/v,ITO/PEDOT:PSS/active layer/PFN-Br/Ag,conventional,PFN-Br,PFN-Br,PEDOT:PSS,PEDOT:PSS,100.0,chlorobenzene,chlorobenzene,,,,,-6.1,-3.9,
71095,10.3390/molecules27249031,10.3390/molecules27249031,O2,PC70BM,O2,PC70BM,,CCCCC(=O)OCC1(C2=CC=CC=C2)C3=CC=CC4=CC=CC5=CC=CC6=CC=C7C=CC=CC8=CC=CC1=C8C7=C6C5=C4C3,0.887,2.59,29.0,0.67,0.6662256999999999,0.563328358208973,0.67,,1:1,DIO,DIO,0.5% v/v,ITO/PEDOT:PSS/active layer/PFN-Br/Ag,conventional,PFN-Br,PFN-Br,PEDOT:PSS,PEDOT:PSS,100.0,chlorobenzene,chlorobenzene,,,,,-6.1,-3.9,
71096,10.3390/molecules27249031,10.3390/molecules27249031,O3,PC70BM,O3,PC70BM,,CCCCC(=O)OCC1(C2=CC=CC=C2)C3=CC=CC4=CC=CC5=CC=CC6=CC=C7C=CC=CC8=CC=CC1=C8C7=C6C5=C4C3,0.879,4.23,36.32,1.36,1.3504393440000002,0.7029894117646978,1.36,,1:1,DIO,DIO,0.5% v/v,ITO/PEDOT:PSS/active layer/PFN-Br/Ag,conventional,PFN-Br,PFN-Br,PEDOT:PSS,PEDOT:PSS,100.0,chlorobenzene,chlorobenzene,,,,,-6.1,-3.9,
71097,10.3390/molecules27249031,10.3390/molecules27249031,O4,PC70BM,O4,PC70BM,,CCCCC(=O)OCC1(C2=CC=CC=C2)C3=CC=CC4=CC=CC5=CC=CC6=CC=C7C=CC=CC8=CC=CC1=C8C7=C6C5=C4C3,0.861,5.16,36.83,1.64,1.636268508,0.2275300000000001,1.64,,1:1,DIO,DIO,0.5% v/v,ITO/PEDOT:PSS/active layer/PFN-Br/Ag,conventional,PFN-Br,PFN-Br,PEDOT:PSS,PEDOT:PSS,100.0,chlorobenzene,chlorobenzene,,,,,-6.1,-3.9,
71098,10.3390/molecules27249031,10.3390/molecules27249031,O5,PC70BM,O5,PC70BM,,CCCCC(=O)OCC1(C2=CC=CC=C2)C3=CC=CC4=CC=CC5=CC=CC6=CC=C7C=CC=CC8=CC=CC1=C8C7=C6C5=C4C3,0.786,4.85,46.16,1.76,1.7596653599999998,0.0190136363636456,1.76,,1:1,DIO,DIO,0.5 vol%,ITO/PEDOT:PSS/active layer/PFN-Br/Ag,conventional,PFN-Br,PFN-Br,PEDOT:PSS,PEDOT:PSS,100.0,chlorobenzene,chlorobenzene,,,,,-6.1,-3.9,
71099,10.3390/molecules27249031,10.3390/molecules27249031,P1,PC70BM,P1,PC70BM,CCCCCCCCc1cc(-c2c(-c3cccs3)sc3c(-c4cc(CCCCCCCC)c(CCCCCCCC)s4)c(-c4ccc(-c5cccc6nsnc56)s4)sc23)sc1CCCCCCCC,CCCCC(=O)OCC1(C2=CC=CC=C2)C3=CC=CC4=CC=CC5=CC=CC6=CC=C7C=CC=CC8=CC=CC1=C8C7=C6C5=C4C3,0.747,6.17,40.93,1.89,1.886459607,0.1873223809523679,1.89,,1:1,DIO,DIO,0.5 vol%,ITO/PEDOT:PSS/active layer/PFN-Br/Ag,conventional,PFN-Br,PFN-Br,PEDOT:PSS,PEDOT:PSS,100.0,chlorobenzene,chlorobenzene,,,,,-6.1,-3.9,
71100,10.3390/molecules27249037,10.3390/molecules27249037,PM6,Y5,PM6,Y5,COC(=O)C(C)(C)c1cc(C)cc(-c2sc3c4sc5cc(/C=C6/C(=O)c7cc(F)cc(c7)C(=O)/C6=C\c6cc(C(C)(C)C(=O)OC)c(-c7cc(C)cc(C(C)(C)C(=O)OC)c7)s6)sc5c4c(C(C)(C)C(=O)OC)ccc2-3)c1,CCCCCCCCCCCc1c(/C=C2\C(=O)c3ccccc3C2=C(C#N)C#N)sc2c1sc1c3c4nsnc4c4c5sc6c(CCCCCCCCCCC)c(/C=C7\C(=O)c8ccccc8C7=C(C#N)C#N)sc6c5n(CC(CC)CCCC)c4c3n(CC(CC)CCCC)c21,0.934,12.72,57.47,6.83,6.8277118560000005,0.0335013762811061,6.83,6.83,,,,,ITO/PEDOT:PSS/BHJ/PDIN/Al,conventional,PDIN,PDIN,PEDOT:PSS,PEDOT:PSS,,,,,-5.56,-3.65,,-5.55,-3.87,
71101,10.3390/molecules27249037,10.3390/molecules27249037,PM6,Y6,PM6,Y6,COC(=O)C(C)(C)c1cc(C)cc(-c2sc3c4sc5cc(/C=C6/C(=O)c7cc(F)cc(c7)C(=O)/C6=C\c6cc(C(C)(C)C(=O)OC)c(-c7cc(C)cc(C(C)(C)C(=O)OC)c7)s6)sc5c4c(C(C)(C)C(=O)OC)ccc2-3)c1,CCCCCCCCCCCc1c(/C=C2\C(=O)c3cc(F)c(F)cc3C2=C(C#N)C#N)sc2c1sc1c3c4nsnc4c4c5sc6c(CCCCCCCCCCC)c(/C=C7\C(=O)c8cc(F)c(F)cc8C7=C(C#N)C#N)sc6c5n(CC(CC)CCCC)c4c3n(CC(CC)CCCC)c21,0.828,25.12,76.31,15.87,15.871991616,0.0125495652174009,15.87,15.87,1:1 wt%,,,,ITO/PEDOT:PSS/BHJ/PDIN/Al,conventional,PDIN,PDIN,PEDOT:PSS,PEDOT:PSS,,chlorobenzene,,100.0,-5.56,-3.65,,-5.65,-4.09,
71114,10.3390/molecules29061332,10.3390/molecules29061332,P13,BTP-eC9,P12,BTP-eC9,CCCCCCCCCCCCOc1c2cc(-c3ccc(C4=C5C(=O)N(CCCCCCCC)C(c6ccc(-c7cc8c(OCCCCCCCCCCCC)c9sc(-c%10cc%11c%12nc%13c(-c%14cc(CCCCCCCCCCCC)c(CCCCCCCCCCCC)s%14)c%14nsnc%14c(-c%14cc(CCCCCCCCCCCC)c(CCCCCCCCCCCC)s%14)c%13nc%12c%12ccsc%12c%11s%10)cc9c(OCCCCCCCCCCCC)c8s7)s6)=C5C(=O)N4CCCCCCCC)s3)sc2c(OCCCCCCCCCCCC)c2ccsc12,CCCCCCCCCc1c(C=C2C(=O)c3cc(Cl)c(Cl)cc3C2=C(C#N)C#N)sc2c1sc1c3c4nsnc4c4c5sc6c(CCCCCCCCC)c(C=C7C(=O)c8cc(Cl)c(Cl)cc8C7=C(C#N)C#N)sc6c5n(CC(CCCC)CCCCCC)c4c3n(CC(CCCC)CCCCCC)c21,0.88,18.33,57.1,9.18,9.210458399999998,0.3317908496731893,8.63,9.18,1:1,DIO,DIO,,ITO/PEDOT:PSS/active layer/PFN-Br/Ag,conventional,PFN-Br,PFN-Br,PEDOT:PSS,PEDOT:PSS,100.0,chlorobenzene,chlorobenzene,100.0,,,,-5.68,-3.9,
71115,10.3390/molecules29061332,10.3390/molecules29061332,P14,BTP-eC9,P12,BTP-eC9,CCCCCCCCCCCCOc1c2cc(-c3ccc(C4=C5C(=O)N(CCCCCCCC)C(c6ccc(-c7cc8c(OCCCCCCCCCCCC)c9sc(-c%10cc%11c%12nc%13c(-c%14cc(CCCCCCCCCCCC)c(CCCCCCCCCCCC)s%14)c%14nsnc%14c(-c%14cc(CCCCCCCCCCCC)c(CCCCCCCCCCCC)s%14)c%13nc%12c%12ccsc%12c%11s%10)cc9c(OCCCCCCCCCCCC)c8s7)s6)=C5C(=O)N4CCCCCCCC)s3)sc2c(OCCCCCCCCCCCC)c2ccsc12,CCCCCCCCCc1c(C=C2C(=O)c3cc(Cl)c(Cl)cc3C2=C(C#N)C#N)sc2c1sc1c3c4nsnc4c4c5sc6c(CCCCCCCCC)c(C=C7C(=O)c8cc(Cl)c(Cl)cc8C7=C(C#N)C#N)sc6c5n(CC(CCCC)CCCCCC)c4c3n(CC(CCCC)CCCCCC)c21,0.86,19.94,53.15,9.07,9.1143746,0.4892458654906411,8.49,9.07,1:1,,,,ITO/PEDOT:PSS/active layer/PFN-Br/Ag,conventional,PFN-Br,PFN-Br,PEDOT:PSS,PEDOT:PSS,100.0,chlorobenzene,chlorobenzene,100.0,,,,-5.68,-3.9,
71116,10.3390/molecules29061332,10.3390/molecules29061332,P15,BTP-eC9,P15,BTP-eC9,CCCCCCCCCCCCOc1c2cc(-c3cc4c5nc6c(-c7cc(CCCCCCCCCCCC)c(CCCCCCCCCCCC)s7)c7nsnc7c(-c7cc(CCCCCCCCCCCC)c(CCCCCCCCCCCC)s7)c6nc5c5ccsc5c4s3)sc2c(OCCCCCCCCCCCC)c2ccsc12,CCCCCCCCCc1c(C=C2C(=O)c3cc(Cl)c(Cl)cc3C2=C(C#N)C#N)sc2c1sc1c3c4nsnc4c4c5sc6c(CCCCCCCCC)c(C=C7C(=O)c8cc(Cl)c(Cl)cc8C7=C(C#N)C#N)sc6c5n(CC(CCCC)CCCCCC)c4c3n(CC(CCCC)CCCCCC)c21,0.79,22.04,65.87,11.53,11.46902092,0.5288732003469141,11.08,11.53,1:1,DIO,DIO,,ITO/PEDOT:PSS/active layer/PFN-Br/Ag,conventional,PFN-Br,PFN-Br,PEDOT:PSS,PEDOT:PSS,100.0,chlorobenzene,chlorobenzene,100.0,,,,-5.68,-3.9,
71117,10.3390/molecules29122879,10.3390/molecules29122879,D18,PYIT-OD,D18,PYIT-OD,CCCCCCC(CCCC)Cc1csc(-c2cc3c4nsnc4c4cc(-c5cc(CC(CCCC)CCCCCC)c(-c6cc7c(-c8cc(F)c(CC(CC)CCCC)s8)c8sccc8c(-c8cc(F)c(CC(CC)CCCC)s8)c7s6)s5)sc4c3s2)c1,,0.956,20.44,66.06,12.91,12.908546784,0.0112565143299753,12.62,12.91,,,,,ITO/PEDOT:PSS/D18/PYIT-OD/PDIN/Ag,conventional,PDIN,PDIN,PEDOT:PSS,PEDOT:PSS,,chloroform,chloroform,,-5.51,-2.77,,,,
71118,10.3390/molecules29122879,10.3390/molecules29122879,D18,PYIT-OD,D18,PYIT-OD,CCCCCCC(CCCC)Cc1csc(-c2cc3c4nsnc4c4cc(-c5cc(CC(CCCC)CCCCCC)c(-c6cc7c(-c8cc(F)c(CC(CC)CCCC)s8)c8sccc8c(-c8cc(F)c(CC(CC)CCCC)s8)c7s6)s5)sc4c3s2)c1,,0.947,21.38,67.73,13.72,13.713198278,0.0495752332361553,13.43,13.72,,1% DIO,DIO,1%,ITO/PEDOT:PSS/D18/PYIT-OD/PDIN/Ag,conventional,PDIN,PDIN,PEDOT:PSS,PEDOT:PSS,,chloroform,chloroform,,-5.51,-2.77,,,,
71119,10.3390/molecules29122879,10.3390/molecules29122879,D18,PYIT-OD,D18,PYIT-OD,CCCCCCC(CCCC)Cc1csc(-c2cc3c4nsnc4c4cc(-c5cc(CC(CCCC)CCCCCC)c(-c6cc7c(-c8cc(F)c(CC(CC)CCCC)s8)c8sccc8c(-c8cc(F)c(CC(CC)CCCC)s8)c7s6)s5)sc4c3s2)c1,,0.969,22.0,70.71,15.07,15.073957799999995,0.0262627737225939,14.88,15.07,,2% CN,CN,2%,ITO/PEDOT:PSS/D18/PYIT-OD/PDIN/Ag,conventional,PDIN,PDIN,PEDOT:PSS,PEDOT:PSS,,chloroform,chloroform,,-5.51,-2.77,,,,
71120,10.3390/molecules30020344,10.3390/molecules30020344,PBDB-T,IDC8CP-IC,PBDB-T,IDC8CP-IC,CCCCC(CC)Cc1ccc(-c2c3cc(-c4ccc(-c5sc(-c6ccc(C)s6)c6c5C(=O)c5c(CC(CC)CCCC)sc(CC(CC)CCCC)c5C6=O)s4)sc3c(-c3ccc(CC(CC)CCCC)s3)c3cc(C)sc23)s1,,0.68,8.79,37.6,2.36,2.2474272,4.7700338983050905,,,,1-CN,CN,,ITO/PEDOT:PSS/PBDB-T:IDC8CP-IC/PDINO/Ag,conventional,PDINO,PDINO,PEDOT:PSS,PEDOT:PSS,,,,100.0,-5.33,-3.48,,,,
71121,10.3390/molecules30020344,10.3390/molecules30020344,PBDB-T,IDC6CP-IC,PBDB-T,IDC6CP-IC,CCCCC(CC)Cc1ccc(-c2c3cc(-c4ccc(-c5sc(-c6ccc(C)s6)c6c5C(=O)c5c(CC(CC)CCCC)sc(CC(CC)CCCC)c5C6=O)s4)sc3c(-c3ccc(CC(CC)CCCC)s3)c3cc(C)sc23)s1,,0.77,8.15,46.1,3.1,2.8930055,6.677241935483884,,,,1-CN,CN,,ITO/PEDOT:PSS/PBDB-T:IDC6CP-IC/PDINO/Ag,conventional,PDINO,PDINO,PEDOT:PSS,PEDOT:PSS,,,,100.0,-5.33,-3.48,,,,
71126,10.3390/nano10010080,10.3390/nano10010080,PTB7-Th,PC71BM,PTB7-Th,PC71BM,CCCCC(CC)COC(=O)c1sc2csc(-c3cc4c(-c5ccc(CC(CC)CCCC)s5)c5sccc5c(-c5ccc(CC(CC)CCCC)s5)c4s3)c2c1F,COC(=O)CCCC1(c2ccccc2)C23c4c5ccc6c7cc8c9c%10c(cc%11cc%12c%13c%14c(cc%15c%16ccc-5c2c%16c2c5c%16c%17c(c(c46)c7c9c%17c4c%10c%11c%13c4c%16c%14c%152)C513)C%12)C8,0.77,16.2,61.75,7.71,7.702695,0.094747081712058,7.5,7.71,,,,,,,ZnO,ZnO,,,,,,170.0,-5.21,-3.6,,-5.9,-3.9,
71127,10.3390/nano10010080,10.3390/nano10010080,PTB7-Th,PC71BM,PTB7-Th,PC71BM,CCCCC(CC)COC(=O)c1sc2csc(-c3cc4c(-c5ccc(CC(CC)CCCC)s5)c5sccc5c(-c5ccc(CC(CC)CCCC)s5)c4s3)c2c1F,COC(=O)CCCC1(c2ccccc2)C23c4c5ccc6c7cc8c9c%10c(cc%11cc%12c%13c%14c(cc%15c%16ccc-5c2c%16c2c5c%16c%17c(c(c46)c7c9c%17c4c%10c%11c%13c4c%16c%14c%152)C513)C%12)C8,0.76,16.69,60.11,7.72,7.624592840000002,1.2358440414507506,7.53,7.72,,,,,,,ZnO/ETP,ZnO/ETP,,,,,,170.0,-5.21,-3.6,,-5.9,-3.9,
71128,10.3390/nano10010080,10.3390/nano10010080,PTB7-Th,PC71BM,PTB7-Th,PC71BM,CCCCC(CC)COC(=O)c1sc2csc(-c3cc4c(-c5ccc(CC(CC)CCCC)s5)c5sccc5c(-c5ccc(CC(CC)CCCC)s5)c4s3)c2c1F,COC(=O)CCCC1(c2ccccc2)C23c4c5ccc6c7cc8c9c%10c(cc%11cc%12c%13c%14c(cc%15c%16ccc-5c2c%16c2c5c%16c%17c(c(c46)c7c9c%17c4c%10c%11c%13c4c%16c%14c%152)C513)C%12)C8,0.76,16.74,62.62,7.94,7.966766879999999,0.3371143576826007,7.74,7.94,,,,,,,ZnO,ZnO,,,,,,200.0,-5.21,-3.6,,-5.9,-3.9,
71129,10.3390/nano10010080,10.3390/nano10010080,PTB7-Th,PC71BM,PTB7-Th,PC71BM,CCCCC(CC)COC(=O)c1sc2csc(-c3cc4c(-c5ccc(CC(CC)CCCC)s5)c5sccc5c(-c5ccc(CC(CC)CCCC)s5)c4s3)c2c1F,COC(=O)CCCC1(c2ccccc2)C23c4c5ccc6c7cc8c9c%10c(cc%11cc%12c%13c%14c(cc%15c%16ccc-5c2c%16c2c5c%16c%17c(c(c46)c7c9c%17c4c%10c%11c%13c4c%16c%14c%152)C513)C%12)C8,0.77,16.59,66.33,8.46,8.47319319,0.1559478723404146,8.27,8.46,,,,,,,ZnO/ETP,ZnO/ETP,,,,,,200.0,-5.21,-3.6,,-5.9,-3.9,
71130,10.3390/nano10010080,10.3390/nano10010080,PTB7-Th,PC71BM,PTB7-Th,PC71BM,CCCCC(CC)COC(=O)c1sc2csc(-c3cc4c(-c5ccc(CC(CC)CCCC)s5)c5sccc5c(-c5ccc(CC(CC)CCCC)s5)c4s3)c2c1F,COC(=O)CCCC1(c2ccccc2)C23c4c5ccc6c7cc8c9c%10c(cc%11cc%12c%13c%14c(cc%15c%16ccc-5c2c%16c2c5c%16c%17c(c(c46)c7c9c%17c4c%10c%11c%13c4c%16c%14c%152)C513)C%12)C8,0.77,16.61,63.03,8.09,8.06134791,0.3541667490729243,7.91,8.09,,,,,,,ZnO,ZnO,,,,,,230.0,-5.21,-3.6,,-5.9,-3.9,
71131,10.3390/nano10010080,10.3390/nano10010080,PTB7-Th,PC71BM,PTB7-Th,PC71BM,CCCCC(CC)COC(=O)c1sc2csc(-c3cc4c(-c5ccc(CC(CC)CCCC)s5)c5sccc5c(-c5ccc(CC(CC)CCCC)s5)c4s3)c2c1F,COC(=O)CCCC1(c2ccccc2)C23c4c5ccc6c7cc8c9c%10c(cc%11cc%12c%13c%14c(cc%15c%16ccc-5c2c%16c2c5c%16c%17c(c(c46)c7c9c%17c4c%10c%11c%13c4c%16c%14c%152)C513)C%12)C8,0.77,17.63,66.06,9.01,8.96771106,0.4693556048834695,8.85,9.01,1:1.5,DIO,,3%,glass/ITO/ZnO/ETP/PTB7-Th:PC71BM/MoO3/Ag,inverted,ZnO/ETP,ZnO/ETP,MoO3,,,chlorobenzene,,230.0,-5.21,-3.6,,-5.9,-3.9,
71132,10.3390/nano10010080,10.3390/nano10010080,PTB7-Th,PC71BM,PTB7-Th,PC71BM,CCCCC(CC)COC(=O)c1sc2csc(-c3cc4c(-c5ccc(CC(CC)CCCC)s5)c5sccc5c(-c5ccc(CC(CC)CCCC)s5)c4s3)c2c1F,COC(=O)CCCC1(c2ccccc2)C23c4c5ccc6c7cc8c9c%10c(cc%11cc%12c%13c%14c(cc%15c%16ccc-5c2c%16c2c5c%16c%17c(c(c46)c7c9c%17c4c%10c%11c%13c4c%16c%14c%152)C513)C%12)C8,0.79,16.71,62.89,8.25,8.30204601,0.6308607272727242,8.07,8.25,1:1.5,DIO,,3%,,inverted,ZnO,ZnO,MoO3,,,chlorobenzene,,230.0,-5.21,-3.6,,-5.9,-3.9,
71133,10.3390/nano10010080,10.3390/nano10010080,PTB7-Th,PC71BM,PTB7-Th,PC71BM,CCCCC(CC)COC(=O)c1sc2csc(-c3cc4c(-c5ccc(CC(CC)CCCC)s5)c5sccc5c(-c5ccc(CC(CC)CCCC)s5)c4s3)c2c1F,COC(=O)CCCC1(c2ccccc2)C23c4c5ccc6c7cc8c9c%10c(cc%11cc%12c%13c%14c(cc%15c%16ccc-5c2c%16c2c5c%16c%17c(c(c46)c7c9c%17c4c%10c%11c%13c4c%16c%14c%152)C513)C%12)C8,0.77,16.62,68.16,8.78,8.72270784,0.6525302961275555,8.61,8.78,,,,,,,ZnO/ETP,ZnO/ETP,,,,,,260.0,-5.21,-3.6,,-5.9,-3.9,
71134,10.3390/nano10010080,10.3390/nano10010080,PTB7-Th,PC71BM,PTB7-Th,PC71BM,CCCCC(CC)COC(=O)c1sc2csc(-c3cc4c(-c5ccc(CC(CC)CCCC)s5)c5sccc5c(-c5ccc(CC(CC)CCCC)s5)c4s3)c2c1F,COC(=O)CCCC1(c2ccccc2)C23c4c5ccc6c7cc8c9c%10c(cc%11cc%12c%13c%14c(cc%15c%16ccc-5c2c%16c2c5c%16c%17c(c(c46)c7c9c%17c4c%10c%11c%13c4c%16c%14c%152)C513)C%12)C8,0.77,16.77,62.22,8.11,8.03440638,0.9321038224414224,8.0,8.11,,,,,,,ZnO,ZnO,,,,,,,-5.21,-3.6,,-5.9,-3.9,
71135,10.3390/nano10010080,10.3390/nano10010080,PTB7-Th,PC71BM,PTB7-Th,PC71BM,CCCCC(CC)COC(=O)c1sc2csc(-c3cc4c(-c5ccc(CC(CC)CCCC)s5)c5sccc5c(-c5ccc(CC(CC)CCCC)s5)c4s3)c2c1F,COC(=O)CCCC1(c2ccccc2)C23c4c5ccc6c7cc8c9c%10c(cc%11cc%12c%13c%14c(cc%15c%16ccc-5c2c%16c2c5c%16c%17c(c(c46)c7c9c%17c4c%10c%11c%13c4c%16c%14c%152)C513)C%12)C8,0.78,16.81,67.99,8.9,8.914712819999998,0.16531258426964,8.71,8.9,1:1.5,DIO,,3%,glass/ITO/ZnO/ETP/PTB7-Th:PC71BM/MoO3/Ag,inverted,ZnO/ETP1,ZnO/ETP1,MoO3,,,chlorobenzene,,230.0,-5.21,-3.6,,-5.9,-3.9,
71136,10.3390/nano10010080,10.3390/nano10010080,PTB7-Th,PC71BM,PTB7-Th,PC71BM,CCCCC(CC)COC(=O)c1sc2csc(-c3cc4c(-c5ccc(CC(CC)CCCC)s5)c5sccc5c(-c5ccc(CC(CC)CCCC)s5)c4s3)c2c1F,COC(=O)CCCC1(c2ccccc2)C23c4c5ccc6c7cc8c9c%10c(cc%11cc%12c%13c%14c(cc%15c%16ccc-5c2c%16c2c5c%16c%17c(c(c46)c7c9c%17c4c%10c%11c%13c4c%16c%14c%152)C513)C%12)C8,0.77,17.64,68.13,9.22,9.25396164,0.3683475054229864,9.07,9.22,1:1.5,DIO,,3%,glass/ITO/ZnO/ETP/PTB7-Th:PC71BM/MoO3/Ag,inverted,ZnO/ETP2,ZnO/ETP2,MoO3,,,chlorobenzene,,230.0,-5.21,-3.6,,-5.9,-3.9,
71137,10.3390/nano10010080,10.3390/nano10010080,PTB7-Th,PC71BM,PTB7-Th,PC71BM,CCCCC(CC)COC(=O)c1sc2csc(-c3cc4c(-c5ccc(CC(CC)CCCC)s5)c5sccc5c(-c5ccc(CC(CC)CCCC)s5)c4s3)c2c1F,COC(=O)CCCC1(c2ccccc2)C23c4c5ccc6c7cc8c9c%10c(cc%11cc%12c%13c%14c(cc%15c%16ccc-5c2c%16c2c5c%16c%17c(c(c46)c7c9c%17c4c%10c%11c%13c4c%16c%14c%152)C513)C%12)C8,0.77,17.59,63.03,8.57,8.53697229,0.3853875145857726,8.4,8.57,,,,,,,ZnO/ETP3,ZnO/ETP3,,,,,,,-5.21,-3.6,,-5.9,-3.9,
71138,10.3390/nano10010080,10.3390/nano10010080,PBDB-T-2F,IT-4F,PM6,IT-4F,COC(=O)C(C)(C)c1cc(C)cc(-c2sc3c4sc5cc(/C=C6/C(=O)c7cc(F)cc(c7)C(=O)/C6=C\c6cc(C(C)(C)C(=O)OC)c(-c7cc(C)cc(C(C)(C)C(=O)OC)c7)s6)sc5c4c(C(C)(C)C(=O)OC)ccc2-3)c1,CCCCCCc1ccc(C2(c3ccc(CCCCCC)cc3)c3cc4c(cc3-c3sc5cc(/C=C6\C(=O)c7cc(F)c(F)cc7C6=C(C#N)C#N)sc5c32)C(c2ccc(CCCCCC)cc2)(c2ccc(CCCCCC)cc2)c2c-4sc3cc(/C=C4\C(=O)c5cc(F)c(F)cc5C4=C(C#N)C#N)sc23)cc1,0.85,19.43,74.06,12.17,12.2313793,0.5043492193919512,11.88,12.17,1:1,DIO,,0.5%,,,ZnO,ZnO,MoO3,,,CB,,100.0,-5.56,-3.65,,-5.66,-4.14,
71139,10.3390/nano10010080,10.3390/nano10010080,PBDB-T-2F,IT-4F,PM6,IT-4F,COC(=O)C(C)(C)c1cc(C)cc(-c2sc3c4sc5cc(/C=C6/C(=O)c7cc(F)cc(c7)C(=O)/C6=C\c6cc(C(C)(C)C(=O)OC)c(-c7cc(C)cc(C(C)(C)C(=O)OC)c7)s6)sc5c4c(C(C)(C)C(=O)OC)ccc2-3)c1,CCCCCCc1ccc(C2(c3ccc(CCCCCC)cc3)c3cc4c(cc3-c3sc5cc(/C=C6\C(=O)c7cc(F)c(F)cc7C6=C(C#N)C#N)sc5c32)C(c2ccc(CCCCCC)cc2)(c2ccc(CCCCCC)cc2)c2c-4sc3cc(/C=C4\C(=O)c5cc(F)c(F)cc5C4=C(C#N)C#N)sc23)cc1,0.85,19.92,74.0,12.47,12.52968,0.4785886126704103,12.2,12.47,1:1,DIO,,0.5%,glass/ITO/ZnO/ETP/PBDB-T-2F-IT-4F/MoO3/Ag,,ZnO/ETP1,ZnO/ETP1,MoO3,,,CB,,100.0,-5.56,-3.65,,-5.66,-4.14,
71140,10.3390/nano10010080,10.3390/nano10010080,PBDB-T-2F,IT-4F,PM6,IT-4F,COC(=O)C(C)(C)c1cc(C)cc(-c2sc3c4sc5cc(/C=C6/C(=O)c7cc(F)cc(c7)C(=O)/C6=C\c6cc(C(C)(C)C(=O)OC)c(-c7cc(C)cc(C(C)(C)C(=O)OC)c7)s6)sc5c4c(C(C)(C)C(=O)OC)ccc2-3)c1,CCCCCCc1ccc(C2(c3ccc(CCCCCC)cc3)c3cc4c(cc3-c3sc5cc(/C=C6\C(=O)c7cc(F)c(F)cc7C6=C(C#N)C#N)sc5c32)C(c2ccc(CCCCCC)cc2)(c2ccc(CCCCCC)cc2)c2c-4sc3cc(/C=C4\C(=O)c5cc(F)c(F)cc5C4=C(C#N)C#N)sc23)cc1,0.86,20.39,74.98,13.12,13.14804292,0.2137417682926886,12.87,13.12,1:1,DIO,,0.5%,glass/ITO/ZnO/ETP/PBDB-T-2F-IT-4F/MoO3/Ag,,ZnO/ETP2,ZnO/ETP2,MoO3,,,CB,,100.0,-5.56,-3.65,,-5.66,-4.14,
71141,10.3390/nano10010080,10.3390/nano10010080,PBDB-T-2F,IT-4F,PM6,IT-4F,COC(=O)C(C)(C)c1cc(C)cc(-c2sc3c4sc5cc(/C=C6/C(=O)c7cc(F)cc(c7)C(=O)/C6=C\c6cc(C(C)(C)C(=O)OC)c(-c7cc(C)cc(C(C)(C)C(=O)OC)c7)s6)sc5c4c(C(C)(C)C(=O)OC)ccc2-3)c1,CCCCCCc1ccc(C2(c3ccc(CCCCCC)cc3)c3cc4c(cc3-c3sc5cc(/C=C6\C(=O)c7cc(F)c(F)cc7C6=C(C#N)C#N)sc5c32)C(c2ccc(CCCCCC)cc2)(c2ccc(CCCCCC)cc2)c2c-4sc3cc(/C=C4\C(=O)c5cc(F)c(F)cc5C4=C(C#N)C#N)sc23)cc1,0.86,20.6,71.81,12.17,12.7218596,4.534589975349221,11.91,12.17,1:1,DIO,,0.5%,glass/ITO/ZnO/ETP/PBDB-T-2F-IT-4F/MoO3/Ag,,ZnO/ETP3,ZnO/ETP3,MoO3,,,CB,,100.0,-5.56,-3.65,,-5.66,-4.14,
71146,10.3390/nano10020241,10.3390/nano10020241,PBDB-T,IT-M,PBDB-T,IT-M,CCCCC(CC)Cc1ccc(-c2c3cc(-c4ccc(-c5sc(-c6cccs6)c6c5C(=O)c5c(CC(CC)CCCC)sc(CC(CC)CCCC)c5C6=O)s4)sc3c(-c3ccc(CC(CC)CCCC)s3)c3ccsc23)s1,CCCCCCc1ccc(C2(c3ccc(CCCCCC)cc3)c3cc4c(cc3-c3sc5cc(/C=C6\C(=O)c7ccc(C)cc7C6=C(C#N)C#N)sc5c32)C(c2ccc(CCCCCC)cc2)(c2ccc(CCCCCC)cc2)c2c-4sc3cc(/C=C4\C(=O)c5ccc(C)cc5C4=C(C#N)C#N)sc23)cc1,0.946,15.34,73.4,10.65,10.651543760000004,0.0144953990610548,10.28,10.65,1 : 1 : 0,DIO,DIO,,ITO/PEDOT:PSS/active layer/PFN-Br/Al,conventional,PFN-Br,PFN-Br,PEDOT:PSS,PEDOT:PSS,100.0,chlorobenzene,chlorobenzene,140.0,-5.33,-3.48,,-5.514,-3.808,
71150,10.3390/nano10020241,10.3390/nano10020241,PBDB-T,Y6,PBDB-T,Y6,CCCCC(CC)Cc1ccc(-c2c3cc(-c4ccc(-c5sc(-c6cccs6)c6c5C(=O)c5c(CC(CC)CCCC)sc(CC(CC)CCCC)c5C6=O)s4)sc3c(-c3ccc(CC(CC)CCCC)s3)c3ccsc23)s1,CCCCCCCCCCCc1c(/C=C2\C(=O)c3cc(F)c(F)cc3C2=C(C#N)C#N)sc2c1sc1c3c4nsnc4c4c5sc6c(CCCCCCCCCCC)c(/C=C7\C(=O)c8cc(F)c(F)cc8C7=C(C#N)C#N)sc6c5n(CC(CC)CCCC)c4c3n(CC(CC)CCCC)c21,0.689,19.27,64.7,8.6,8.59023841,0.1135068604651174,8.34,8.6,1 : 0 : 1,DIO,DIO,,ITO/PEDOT:PSS/active layer/PFN-Br/Al,conventional,PFN-Br,PFN-Br,PEDOT:PSS,PEDOT:PSS,100.0,chlorobenzene,chlorobenzene,140.0,-5.33,-3.48,,-5.65,-4.09,
71151,10.3390/nano10030427,10.3390/nano10030427,DRCN5T,[70]PCBM,DRCN5T,PC70BM,CCCCCCCCc1cc(/C=c2\sc(=C(C#N)C#N)n(CC)c2=O)sc1-c1cc(CCCCCCCC)c(-c2ccc(-c3sc(-c4sc(/C=c5\sc(=C(C#N)C#N)n(CC)c5=O)cc4CCCCCCCC)cc3CCCCCCCC)s2)s1,CCCCC(=O)OCC1(C2=CC=CC=C2)C3=CC=CC4=CC=CC5=CC=CC6=CC=C7C=CC=CC8=CC=CC1=C8C7=C6C5=C4C3,0.98,7.5,48.0,3.6,3.528,2.0000000000000138,,3.6,1:0.8,,,,ITO/PEDOT:PSS/DRCN5T:[70]PCBM/PFN/FM,conventional,PFN,PFN,PEDOT:PSS,PEDOT:PSS,120.0,chloroform,chloroform,,-5.22,-3.41,,-6.1,-3.9,
71152,10.3390/nano10030427,10.3390/nano10030427,DRCN5T,[70]PCBM,DRCN5T,PC70BM,CCCCCCCCc1cc(/C=c2\sc(=C(C#N)C#N)n(CC)c2=O)sc1-c1cc(CCCCCCCC)c(-c2ccc(-c3sc(-c4sc(/C=c5\sc(=C(C#N)C#N)n(CC)c5=O)cc4CCCCCCCC)cc3CCCCCCCC)s2)s1,CCCCC(=O)OCC1(C2=CC=CC=C2)C3=CC=CC4=CC=CC5=CC=CC6=CC=C7C=CC=CC8=CC=CC1=C8C7=C6C5=C4C3,0.93,12.3,58.0,6.7,6.634620000000001,0.975820895522378,,6.7,1:0.8,,,,ITO/PEDOT:PSS/DRCN5T:[70]PCBM/PFN/FM,conventional,PFN,PFN,PEDOT:PSS,PEDOT:PSS,120.0,chloroform,chloroform,120.0,-5.22,-3.41,,-6.1,-3.9,
71153,10.3390/nano10030427,10.3390/nano10030427,DRCN5T,[70]PCBM,DRCN5T,PC70BM,CCCCCCCCc1cc(/C=c2\sc(=C(C#N)C#N)n(CC)c2=O)sc1-c1cc(CCCCCCCC)c(-c2ccc(-c3sc(-c4sc(/C=c5\sc(=C(C#N)C#N)n(CC)c5=O)cc4CCCCCCCC)cc3CCCCCCCC)s2)s1,CCCCC(=O)OCC1(C2=CC=CC=C2)C3=CC=CC4=CC=CC5=CC=CC6=CC=C7C=CC=CC8=CC=CC1=C8C7=C6C5=C4C3,0.95,12.6,55.0,6.6,6.583499999999999,0.2500000000000095,,6.6,1:0.8,,,,ITO/PEDOT:PSS/DRCN5T:[70]PCBM/PFN/FM,conventional,PFN,PFN,PEDOT:PSS,PEDOT:PSS,120.0,chloroform,chloroform,,-5.22,-3.41,,-6.1,-3.9,
71154,10.3390/nano10030427,10.3390/nano10030427,DRCN5T,[70]PCBM,DRCN5T,PC70BM,CCCCCCCCc1cc(/C=c2\sc(=C(C#N)C#N)n(CC)c2=O)sc1-c1cc(CCCCCCCC)c(-c2ccc(-c3sc(-c4sc(/C=c5\sc(=C(C#N)C#N)n(CC)c5=O)cc4CCCCCCCC)cc3CCCCCCCC)s2)s1,CCCCC(=O)OCC1(C2=CC=CC=C2)C3=CC=CC4=CC=CC5=CC=CC6=CC=C7C=CC=CC8=CC=CC1=C8C7=C6C5=C4C3,0.93,14.4,66.0,8.3,8.83872,6.490602409638549,,8.3,1:0.8,,,,ITO/PEDOT:PSS/DRCN5T:[70]PCBM/PFN/FM,conventional,PFN,PFN,PEDOT:PSS,PEDOT:PSS,120.0,chloroform,chloroform,120.0,-5.22,-3.41,,-6.1,-3.9,
71155,10.3390/nano10030427,10.3390/nano10030427,DRCN5T,[70]PCBM,DRCN5T,PC70BM,CCCCCCCCc1cc(/C=c2\sc(=C(C#N)C#N)n(CC)c2=O)sc1-c1cc(CCCCCCCC)c(-c2ccc(-c3sc(-c4sc(/C=c5\sc(=C(C#N)C#N)n(CC)c5=O)cc4CCCCCCCC)cc3CCCCCCCC)s2)s1,CCCCC(=O)OCC1(C2=CC=CC=C2)C3=CC=CC4=CC=CC5=CC=CC6=CC=C7C=CC=CC8=CC=CC1=C8C7=C6C5=C4C3,0.92,15.7,68.0,10.1,9.82192,2.753267326732665,,10.1,1:0.8,,,,ITO/PEDOT:PSS/DRCN5T:[70]PCBM/PFN/FM,conventional,PFN,PFN,PEDOT:PSS,PEDOT:PSS,120.0,chloroform,chloroform,120.0,-5.22,-3.41,,-6.1,-3.9,
71156,10.3390/nano10030427,10.3390/nano10030427,DRCN5T,[70]PCBM,DRCN5T,PC70BM,CCCCCCCCc1cc(/C=c2\sc(=C(C#N)C#N)n(CC)c2=O)sc1-c1cc(CCCCCCCC)c(-c2ccc(-c3sc(-c4sc(/C=c5\sc(=C(C#N)C#N)n(CC)c5=O)cc4CCCCCCCC)cc3CCCCCCCC)s2)s1,CCCCC(=O)OCC1(C2=CC=CC=C2)C3=CC=CC4=CC=CC5=CC=CC6=CC=C7C=CC=CC8=CC=CC1=C8C7=C6C5=C4C3,0.97,10.9,39.0,4.1,4.12347,0.5724390243902573,3.4,4.1,1:0.8,,,,ITO/PEDOT:PSS/DRCN5T:[70]PCBM/PFN/FM,conventional,PFN,PFN,PEDOT:PSS,PEDOT:PSS,120.0,chloroform,chloroform,,-5.22,-3.41,,-6.1,-3.9,
71157,10.3390/nano10030427,10.3390/nano10030427,DRCN5T,[70]PCBM,DRCN5T,PC70BM,CCCCCCCCc1cc(/C=c2\sc(=C(C#N)C#N)n(CC)c2=O)sc1-c1cc(CCCCCCCC)c(-c2ccc(-c3sc(-c4sc(/C=c5\sc(=C(C#N)C#N)n(CC)c5=O)cc4CCCCCCCC)cc3CCCCCCCC)s2)s1,CCCCC(=O)OCC1(C2=CC=CC=C2)C3=CC=CC4=CC=CC5=CC=CC6=CC=C7C=CC=CC8=CC=CC1=C8C7=C6C5=C4C3,0.95,12.2,58.0,6.7,6.722199999999999,0.3313432835820729,6.1,6.7,1:0.8,,,,ITO/PEDOT:PSS/DRCN5T:[70]PCBM/PFN/FM,conventional,PFN,PFN,PEDOT:PSS,PEDOT:PSS,120.0,chloroform,chloroform,120.0,-5.22,-3.41,,-6.1,-3.9,
71158,10.3390/nano10030427,10.3390/nano10030427,DRCN5T,[70]PCBM,DRCN5T,PC70BM,CCCCCCCCc1cc(/C=c2\sc(=C(C#N)C#N)n(CC)c2=O)sc1-c1cc(CCCCCCCC)c(-c2ccc(-c3sc(-c4sc(/C=c5\sc(=C(C#N)C#N)n(CC)c5=O)cc4CCCCCCCC)cc3CCCCCCCC)s2)s1,CCCCC(=O)OCC1(C2=CC=CC=C2)C3=CC=CC4=CC=CC5=CC=CC6=CC=C7C=CC=CC8=CC=CC1=C8C7=C6C5=C4C3,0.93,12.6,48.0,5.6,5.624639999999999,0.4399999999999959,5.6,5.6,1:0.8,,,,ITO/PEDOT:PSS/DRCN5T:[70]PCBM/PFN/FM,conventional,PFN,PFN,PEDOT:PSS,PEDOT:PSS,120.0,chloroform,chloroform,,-5.22,-3.41,,-6.1,-3.9,
71159,10.3390/nano10030427,10.3390/nano10030427,DRCN5T,[70]PCBM,DRCN5T,PC70BM,CCCCCCCCc1cc(/C=c2\sc(=C(C#N)C#N)n(CC)c2=O)sc1-c1cc(CCCCCCCC)c(-c2ccc(-c3sc(-c4sc(/C=c5\sc(=C(C#N)C#N)n(CC)c5=O)cc4CCCCCCCC)cc3CCCCCCCC)s2)s1,CCCCC(=O)OCC1(C2=CC=CC=C2)C3=CC=CC4=CC=CC5=CC=CC6=CC=C7C=CC=CC8=CC=CC1=C8C7=C6C5=C4C3,0.93,17.0,57.0,9.0,9.0117,0.1300000000000128,8.6,9.0,1:0.8,,,,ITO/PEDOT:PSS/DRCN5T:[70]PCBM/PFN/FM,conventional,PFN,PFN,PEDOT:PSS,PEDOT:PSS,120.0,chloroform,chloroform,120.0,-5.22,-3.41,,-6.1,-3.9,
71170,10.3390/nano10112185,10.3390/nano10112185,PBDTTT-OFT,PC71BM,PBDTTT-OFT,PC71BM,,COC(=O)CCCC1(c2ccccc2)C23c4c5ccc6c7cc8c9c%10c(cc%11cc%12c%13c%14c(cc%15c%16ccc-5c2c%16c2c5c%16c%17c(c(c46)c7c9c%17c4c%10c%11c%13c4c%16c%14c%152)C513)C%12)C8,0.74,17.18,69.6,8.93,8.8483872,0.9139171332586816,8.93,8.93,1:1.5,,,,Reference (ITO/Glass),,,,,,,,,,,,,-5.9,-3.9,
71171,10.3390/nano10112185,10.3390/nano10112185,PBDTTT-OFT,PC71BM,PBDTTT-OFT,PC71BM,,COC(=O)CCCC1(c2ccccc2)C23c4c5ccc6c7cc8c9c%10c(cc%11cc%12c%13c%14c(cc%15c%16ccc-5c2c%16c2c5c%16c%17c(c(c46)c7c9c%17c4c%10c%11c%13c4c%16c%14c%152)C513)C%12)C8,0.75,17.77,71.3,9.5,9.5025075,0.0263947368421063,9.5,9.5,1:1.5,,,,Ultra-flexible,,,,,,,,,,,,,-5.9,-3.9,
71172,10.3390/nano10112185,10.3390/nano10112185,PBDTTT-OFT,PC71BM,PBDTTT-OFT,PC71BM,,COC(=O)CCCC1(c2ccccc2)C23c4c5ccc6c7cc8c9c%10c(cc%11cc%12c%13c%14c(cc%15c%16ccc-5c2c%16c2c5c%16c%17c(c(c46)c7c9c%17c4c%10c%11c%13c4c%16c%14c%152)C513)C%12)C8,0.76,18.4,72.3,10.12,10.110431999999998,0.0945454545454701,10.12,10.12,1:1.5,,,,Ultra-flexible (Double-patterned),,,,,,,,,,,,,-5.9,-3.9,
71173,10.3390/nano11061464,10.3390/nano11061464,PTB7,PC71BM,PTB7,PC71BM,CCCCC(CC)COC(=O)c1sc2c(-c3cc4c(OCC(CC)CCCC)c5sccc5c(OCC(CC)CCCC)c4s3)scc2c1F,COC(=O)CCCC1(c2ccccc2)C23c4c5ccc6c7cc8c9c%10c(cc%11cc%12c%13c%14c(cc%15c%16ccc-5c2c%16c2c5c%16c%17c(c(c46)c7c9c%17c4c%10c%11c%13c4c%16c%14c%152)C513)C%12)C8,0.71,17.8,56.0,7.24,7.077279999999999,2.247513812154711,7.24,7.24,1:1.7,"1,8-diiodooctane",,3 vol%,,organic solar cell,,,w/o MoS2 QD,,,chlorobenzene,,,-5.19,-3.43,,-5.9,-3.9,
71174,10.3390/nano11061464,10.3390/nano11061464,PTB7,PC71BM,PTB7,PC71BM,CCCCC(CC)COC(=O)c1sc2c(-c3cc4c(OCC(CC)CCCC)c5sccc5c(OCC(CC)CCCC)c4s3)scc2c1F,COC(=O)CCCC1(c2ccccc2)C23c4c5ccc6c7cc8c9c%10c(cc%11cc%12c%13c%14c(cc%15c%16ccc-5c2c%16c2c5c%16c%17c(c(c46)c7c9c%17c4c%10c%11c%13c4c%16c%14c%152)C513)C%12)C8,0.73,19.2,59.0,8.32,8.26944,0.6076923076923176,8.32,8.32,1:1.7,"1,8-diiodooctane",,3 vol%,,organic solar cell,,,5 nm MoS2 QD,MoS2 QD,,chlorobenzene,,,-5.19,-3.43,,-5.9,-3.9,
71175,10.3390/nano11061464,10.3390/nano11061464,PTB7,PC71BM,PTB7,PC71BM,CCCCC(CC)COC(=O)c1sc2c(-c3cc4c(OCC(CC)CCCC)c5sccc5c(OCC(CC)CCCC)c4s3)scc2c1F,COC(=O)CCCC1(c2ccccc2)C23c4c5ccc6c7cc8c9c%10c(cc%11cc%12c%13c%14c(cc%15c%16ccc-5c2c%16c2c5c%16c%17c(c(c46)c7c9c%17c4c%10c%11c%13c4c%16c%14c%152)C513)C%12)C8,0.72,19.0,59.0,7.8,8.0712,3.47692307692307,7.8,7.8,1:1.7,"1,8-diiodooctane",,3 vol%,,organic solar cell,,,10 nm MoS2 QD,MoS2 QD,,chlorobenzene,,,-5.19,-3.43,,-5.9,-3.9,
71176,10.3390/nano11061464,10.3390/nano11061464,PTB7-Th,PC71BM,PTB7-Th,PC71BM,CCCCC(CC)COC(=O)c1sc2csc(-c3cc4c(-c5ccc(CC(CC)CCCC)s5)c5sccc5c(-c5ccc(CC(CC)CCCC)s5)c4s3)c2c1F,COC(=O)CCCC1(c2ccccc2)C23c4c5ccc6c7cc8c9c%10c(cc%11cc%12c%13c%14c(cc%15c%16ccc-5c2c%16c2c5c%16c%17c(c(c46)c7c9c%17c4c%10c%11c%13c4c%16c%14c%152)C513)C%12)C8,0.8,18.9,60.0,9.49,9.072,4.404636459430991,9.49,9.49,1:1.7,"1,8-diiodooctane",,3 vol%,conventional,organic solar cell,,,w/o MoS2 QD,,,chlorobenzene,,,-5.21,-3.6,,-5.9,-3.9,
71177,10.3390/nano11061464,10.3390/nano11061464,PTB7-Th,PC71BM,PTB7-Th,PC71BM,CCCCC(CC)COC(=O)c1sc2csc(-c3cc4c(-c5ccc(CC(CC)CCCC)s5)c5sccc5c(-c5ccc(CC(CC)CCCC)s5)c4s3)c2c1F,COC(=O)CCCC1(c2ccccc2)C23c4c5ccc6c7cc8c9c%10c(cc%11cc%12c%13c%14c(cc%15c%16ccc-5c2c%16c2c5c%16c%17c(c(c46)c7c9c%17c4c%10c%11c%13c4c%16c%14c%152)C513)C%12)C8,0.8,20.1,65.0,10.57,10.452,1.1163670766319804,10.57,10.57,1:1.7,"1,8-diiodooctane",,3 vol%,,organic solar cell,,,5 nm MoS2 QD,MoS2 QD,,chlorobenzene,,,-5.21,-3.6,,-5.9,-3.9,
71178,10.3390/nano11061464,10.3390/nano11061464,PTB7-Th,PC71BM,PTB7-Th,PC71BM,CCCCC(CC)COC(=O)c1sc2csc(-c3cc4c(-c5ccc(CC(CC)CCCC)s5)c5sccc5c(-c5ccc(CC(CC)CCCC)s5)c4s3)c2c1F,COC(=O)CCCC1(c2ccccc2)C23c4c5ccc6c7cc8c9c%10c(cc%11cc%12c%13c%14c(cc%15c%16ccc-5c2c%16c2c5c%16c%17c(c(c46)c7c9c%17c4c%10c%11c%13c4c%16c%14c%152)C513)C%12)C8,0.79,19.6,65.0,10.17,10.064600000000002,1.036381514257598,10.17,10.17,1:1.7,"1,8-diiodooctane",,3 vol%,,organic solar cell,,,10 nm MoS2 QD,MoS2 QD,,chlorobenzene,,,-5.21,-3.6,,-5.9,-3.9,
71188,10.3390/nano11123367,10.3390/nano11123367,PffBT4T-2OD,PC71BM,PffBT4T-2OD,PC71BM,CCCCCCCCCCC(CCCCCCCC)Cc1csc(-c2c(F)c(F)c(-c3cc(CC(CCCCCCCC)CCCCCCCCCC)c(-c4ccc(-c5cccs5)s4)s3)c3nsnc23)c1,COC(=O)CCCC1(c2ccccc2)C23c4c5ccc6c7cc8c9c%10c(cc%11cc%12c%13c%14c(cc%15c%16ccc-5c2c%16c2c5c%16c%17c(c(c46)c7c9c%17c4c%10c%11c%13c4c%16c%14c%152)C513)C%12)C8,0.73,14.5,69.4,8.4,7.34599,12.547738095238092,7.96,8.4,1:1.2,No additive,,,ITO/PEDOT:PSS/active layer/Ca/Al,conventional,Ca,Ca,PEDOT:PSS,PEDOT:PSS,,o-dichlorobenzene,o-DCB,,-5.32,-3.7,,-5.9,-3.9,
71189,10.3390/nano11123367,10.3390/nano11123367,PffBT4T-2OD,PC71BM,PffBT4T-2OD,PC71BM,CCCCCCCCCCC(CCCCCCCC)Cc1csc(-c2c(F)c(F)c(-c3cc(CC(CCCCCCCC)CCCCCCCCCC)c(-c4ccc(-c5cccs5)s4)s3)c3nsnc23)c1,COC(=O)CCCC1(c2ccccc2)C23c4c5ccc6c7cc8c9c%10c(cc%11cc%12c%13c%14c(cc%15c%16ccc-5c2c%16c2c5c%16c%17c(c(c46)c7c9c%17c4c%10c%11c%13c4c%16c%14c%152)C513)C%12)C8,0.76,15.09,70.2,8.75,8.050816800000002,7.990665142857126,8.44,8.75,1:1.2,1-Chloronaphthalene,CN,3%,ITO/PEDOT:PSS/active layer/Ca/Al,conventional,Ca,Ca,PEDOT:PSS,PEDOT:PSS,,o-dichlorobenzene,o-DCB,100.0,-5.32,-3.7,,-5.9,-3.9,
71190,10.3390/nano11123367,10.3390/nano11123367,PffBT4T-2OD,PC71BM,PffBT4T-2OD,PC71BM,CCCCCCCCCCC(CCCCCCCC)Cc1csc(-c2c(F)c(F)c(-c3cc(CC(CCCCCCCC)CCCCCCCCCC)c(-c4ccc(-c5cccs5)s4)s3)c3nsnc23)c1,COC(=O)CCCC1(c2ccccc2)C23c4c5ccc6c7cc8c9c%10c(cc%11cc%12c%13c%14c(cc%15c%16ccc-5c2c%16c2c5c%16c%17c(c(c46)c7c9c%17c4c%10c%11c%13c4c%16c%14c%152)C513)C%12)C8,0.67,13.97,66.7,6.98,6.2430533000000015,10.557975644699123,6.63,6.98,1:1.2,Methylnaphthalene,Methylnaphthalene,3%,ITO/PEDOT:PSS/active layer/Ca/Al,conventional,Ca,Ca,PEDOT:PSS,PEDOT:PSS,,o-dichlorobenzene,o-DCB,100.0,-5.32,-3.7,,-5.9,-3.9,
71191,10.3390/nano11123367,10.3390/nano11123367,PffBT4T-2OD,PC71BM,PffBT4T-2OD,PC71BM,CCCCCCCCCCC(CCCCCCCC)Cc1csc(-c2c(F)c(F)c(-c3cc(CC(CCCCCCCC)CCCCCCCCCC)c(-c4ccc(-c5cccs5)s4)s3)c3nsnc23)c1,COC(=O)CCCC1(c2ccccc2)C23c4c5ccc6c7cc8c9c%10c(cc%11cc%12c%13c%14c(cc%15c%16ccc-5c2c%16c2c5c%16c%17c(c(c46)c7c9c%17c4c%10c%11c%13c4c%16c%14c%152)C513)C%12)C8,0.77,12.38,69.4,6.46,6.615624400000001,2.409046439628493,5.89,6.46,1:1.2,p-Anisaldehyde,p-Anisaldehyde,3 vol%,ITO/PEDOT:PSS/active layer/Ca/Al,conventional,Ca,Ca,PEDOT:PSS,PEDOT:PSS,,o-dichlorobenzene,o-DCB,100.0,-5.32,-3.7,,-5.9,-3.9,
71192,10.3390/nano11123367,10.3390/nano11123367,PffBT4T-2OD,PC71BM,PffBT4T-2OD,PC71BM,CCCCCCCCCCC(CCCCCCCC)Cc1csc(-c2c(F)c(F)c(-c3cc(CC(CCCCCCCC)CCCCCCCCCC)c(-c4ccc(-c5cccs5)s4)s3)c3nsnc23)c1,COC(=O)CCCC1(c2ccccc2)C23c4c5ccc6c7cc8c9c%10c(cc%11cc%12c%13c%14c(cc%15c%16ccc-5c2c%16c2c5c%16c%17c(c(c46)c7c9c%17c4c%10c%11c%13c4c%16c%14c%152)C513)C%12)C8,0.76,1.63,56.2,0.98,0.6962056,28.95861224489796,0.55,0.98,1:1.2,1-phenyloctane,1-phenyloctane,3%,ITO/PEDOT:PSS/active layer/Ca/Al,conventional,Ca,Ca,PEDOT:PSS,PEDOT:PSS,,o-dichlorobenzene,o-DCB,100.0,-5.32,-3.7,,-5.9,-3.9,
71194,10.3390/nano12010015,10.3390/nano12010015,P3HT,PCBM,P3HT,PCBM,CCCCCCc1ccsc1,CCCCC(=O)OCC1(C2=CC=CC=C2)C3=CC=CC4=CC=CC5=CC=CC6=CC=CC7=CC=CC1=C7C6=C5C4=C3,0.58,8.32,65.5,3.16,3.160768,0.0243037974683506,3.04,3.16,18:17,,,,ITO/PEIE/P3HT:PCBM/MoO3/Ag,,Pure PEIE,PEIE,MoO3,,,,,,-5.01,-3.12,,-6.1,-3.7,
71195,10.3390/nano12010015,10.3390/nano12010015,P3HT,PCBM,P3HT,PCBM,CCCCCCc1ccsc1,CCCCC(=O)OCC1(C2=CC=CC=C2)C3=CC=CC4=CC=CC5=CC=CC6=CC=CC7=CC=CC1=C7C6=C5C4=C3,0.58,10.01,60.1,3.54,3.4892858,1.4326045197740065,3.43,3.54,18:17,,,,ITO/0.5-LiCl-PEIE/P3HT:PCBM/MoO3/Ag,,0.5-LiC-PEIE,0.5-LiC-PEIE,MoO3,,,,,120.0,-5.01,-3.12,,-6.1,-3.7,
71196,10.3390/nano12010015,10.3390/nano12010015,P3HT,PCBM,P3HT,PCBM,CCCCCCc1ccsc1,CCCCC(=O)OCC1(C2=CC=CC=C2)C3=CC=CC4=CC=CC5=CC=CC6=CC=CC7=CC=CC1=C7C6=C5C4=C3,0.58,10.36,62.8,3.84,3.773526399999999,1.7310833333333602,3.61,3.84,18:17,,,,ITO/1-LiCl-PEIE/P3HT:PCBM/MoO3/Ag,,1-LiCl-PEIE,1-LiCl-PEIE,MoO3,,,,,120.0,-5.01,-3.12,,-6.1,-3.7,
71197,10.3390/nano12010015,10.3390/nano12010015,P3HT,PCBM,P3HT,PCBM,CCCCCCc1ccsc1,CCCCC(=O)OCC1(C2=CC=CC=C2)C3=CC=CC4=CC=CC5=CC=CC6=CC=CC7=CC=CC1=C7C6=C5C4=C3,0.58,9.44,64.4,3.53,3.5260288,0.1124985835694069,3.21,3.53,18:17,,,,ITO/2-LiCl-PEIE/P3HT:PCBM/MoO3/Ag,,2-LiCl-PEIE,2-LiCl-PEIE,MoO3,,,,,120.0,-5.01,-3.12,,-6.1,-3.7,
71198,10.3390/nano12010015,10.3390/nano12010015,P3HT,PCBM,P3HT,PCBM,CCCCCCc1ccsc1,CCCCC(=O)OCC1(C2=CC=CC=C2)C3=CC=CC4=CC=CC5=CC=CC6=CC=CC7=CC=CC1=C7C6=C5C4=C3,0.58,8.72,68.2,3.45,3.4492832,0.0207768115942082,3.19,3.45,18:17,,,,ITO/5-LiCl-PEIE/P3HT:PCBM/MoO3/Ag,,5-LiCl-PEIE,5-LiCl-PEIE,MoO3,,,,,120.0,-5.01,-3.12,,-6.1,-3.7,
71199,10.3390/nano12010015,10.3390/nano12010015,P3HT,PCBM,P3HT,PCBM,CCCCCCc1ccsc1,CCCCC(=O)OCC1(C2=CC=CC=C2)C3=CC=CC4=CC=CC5=CC=CC6=CC=CC7=CC=CC1=C7C6=C5C4=C3,0.59,8.16,66.0,3.12,3.1775040000000003,1.8430769230769304,2.98,3.12,18:17,,,,ITO/10-LiCl-PEIE/P3HT:PCBM/MoO3/Ag,,10-LiCl-PEIE,10-LiCl-PEIE,MoO3,,,,,120.0,-5.01,-3.12,,-6.1,-3.7,
71223,10.3390/nano12162844,10.3390/nano12162844,s-SWCNT,C60,s-SWCNT,C60,,c12c3c4c5c1c1c6c7c2c2c8c3c3c9c4c4c%10c5c5c1c1c6c6c%11c7c2c2c7c8c3c3c8c9c4c4c9c%10c5c5c1c1c6c6c%11c2c2c7c3c3c8c4c4c9c5c1c1c6c2c3c41,0.865,15.46,87.0,9.5,11.634423000000002,22.46761052631581,,,,,,,TOSC,,,,,,200.0,,,,,,,,,
71224,10.3390/nano12162844,10.3390/nano12162844,s-SWCNT,C60,s-SWCNT,C60,,c12c3c4c5c1c1c6c7c2c2c8c3c3c9c4c4c%10c5c5c1c1c6c6c%11c7c2c2c7c8c3c3c8c9c4c4c9c%10c5c5c1c1c6c6c%11c2c2c7c3c3c8c4c4c9c5c1c1c6c2c3c41,0.89,18.02,89.5,10.4,14.353831,38.01760576923076,,,,,,,IOSC,,,,,,200.0,,,,,,,,,
71225,10.3390/nano12173031,10.3390/nano12173031,P3HT,PC61BM,P3HT,PC61BM,CCCCCCc1ccsc1,COC(=O)CCCC1(c2ccccc2)C23c4c5c6c7c8c9c(c%10c%11c2c2c%12c4c4c%13c5c5c7c7c8c8c%14c9c%10c9c%10c%11c2c2c%11c%12c4c4c%12c%13c5c5c7c7c8c8c%14c9c9c%10c2c2c%11c4c4c%12c5c7c5c8c9c2c45)C613,,,,3.5,,,,,,,,,ITO/s-SWCNT/C70/Al,,,,,,,,,,-5.01,-3.12,,-6.1,-3.7,
71226,10.3390/nano12173031,10.3390/nano12173031,Tetra Benzo-Porhyrin (BP),PC61BM,Tetra Benzo-Porhyrin (BP),PC61BM,,COC(=O)CCCC1(c2ccccc2)C23c4c5c6c7c8c9c(c%10c%11c2c2c%12c4c4c%13c5c5c7c7c8c8c%14c9c%10c9c%10c%11c2c2c%11c%12c4c4c%12c%13c5c5c7c7c8c8c%14c9c9c%10c2c2c%11c4c4c%12c5c7c5c8c9c2c45)C613,,,,2.2,,,,,,,,,ITO/s-SWCNT/C70/Al,,,,,,,,,,,,,-6.1,-3.7,
71227,10.3390/nano12173031,10.3390/nano12173031,PSDTTT,PC61BM,PSDTTT,PC61BM,,COC(=O)CCCC1(c2ccccc2)C23c4c5c6c7c8c9c(c%10c%11c2c2c%12c4c4c%13c5c5c7c7c8c8c%14c9c%10c9c%10c%11c2c2c%11c%12c4c4c%12c%13c5c5c7c7c8c8c%14c9c9c%10c2c2c%11c4c4c%12c5c7c5c8c9c2c45)C613,,,,3.8,,,,,,,,,ITO/s-SWCNT/C70/Al,,,,,,,,,,,,,-6.1,-3.7,
71228,10.3390/nano12173031,10.3390/nano12173031,PCDTBT,PC71BM,PCDTBT,PC71BM,CCCCCCCCC(CCCCCCCC)n1c2ccccc2c2ccc(-c3ccc(-c4ccc(-c5cccs5)c5nsnc45)s3)cc21,COC(=O)CCCC1(c2ccccc2)C23c4c5ccc6c7cc8c9c%10c(cc%11cc%12c%13c%14c(cc%15c%16ccc-5c2c%16c2c5c%16c%17c(c(c46)c7c9c%17c4c%10c%11c%13c4c%16c%14c%152)C513)C%12)C8,,,,2.11,,,,,,,,,ITO/s-SWCNT/C70/Al,,,,,,,,,,-5.5,-3.6,,-5.9,-3.9,
71229,10.3390/nano12173031,10.3390/nano12173031,PTB7,N2200,PTB7,N2200,CCCCC(CC)COC(=O)c1sc2c(-c3cc4c(OCC(CC)CCCC)c5sccc5c(OCC(CC)CCCC)c4s3)scc2c1F,CCCCCCCCCCC(CCCCCCCC)CN1C(=O)c2ccc3c4c(c(-c5ccc(-c6cccs6)s5)cc(c24)C1=O)C(=O)N(CC(CCCCCCCC)CCCCCCCCCC)C3=O,,,,2.94,,,,,,,,,ITO/s-SWCNT/C70/Al,,,,,,,,,,-5.19,-3.43,,-5.71,-4.02,
71230,10.3390/nano12173031,10.3390/nano12173031,s-SWCNT,C70,s-SWCNT,C70,,c12c3c4c5c1c1c6c7c2c2c8c3c3c9c4c4c%10c5c5c1c1c6c6c%11c%12c%13c%14c%15c%16c%17c%14c%14c%18c%13c%11c1c1c5c%10c5c(c%14c%10c%17c%11c%13c%16c%14c%16c%15c%12c%12c%16c(c2c7c%126)c2c8c3c(c%13c%142)c2c9c4c5c%10c%112)c%181,,,,3.9,,,,,,,,,ITO/s-SWCNT/C70/Al,,,,,,,,,,,,,,,
71284,10.3390/nano13071221,10.3390/nano13071221,PBDB-T,ITIC,PBDB-T,ITIC,CCCCC(CC)Cc1ccc(-c2c3cc(-c4ccc(-c5sc(-c6cccs6)c6c5C(=O)c5c(CC(CC)CCCC)sc(CC(CC)CCCC)c5C6=O)s4)sc3c(-c3ccc(CC(CC)CCCC)s3)c3ccsc23)s1,CCCCCCc1ccc(C2(c3ccc(CCCCCC)cc3)c3cc4c(cc3-c3sc5cc(C=C6C(=O)c7ccccc7C6=C(C#N)C#N)sc5c32)C(c2ccc(CCCCCC)cc2)(c2ccc(CCCCCC)cc2)c2c-4sc3cc(C=C4C(=O)c5ccccc5C4=C(C#N)C#N)sc23)cc1,0.901,17.001,69.3,10.71,10.615305393000002,0.8841699999999925,10.71,,1:1,,,,conventional,conventional,PDINO,,PEDOT:PSS,,100.0,chlorobenzene,,130.0,-5.33,-3.48,,-5.576,-3.916,
71285,10.3390/nano13071221,10.3390/nano13071221,PBDB-T,ITIC,PBDB-T,ITIC,CCCCC(CC)Cc1ccc(-c2c3cc(-c4ccc(-c5sc(-c6cccs6)c6c5C(=O)c5c(CC(CC)CCCC)sc(CC(CC)CCCC)c5C6=O)s4)sc3c(-c3ccc(CC(CC)CCCC)s3)c3ccsc23)s1,CCCCCCc1ccc(C2(c3ccc(CCCCCC)cc3)c3cc4c(cc3-c3sc5cc(C=C6C(=O)c7ccccc7C6=C(C#N)C#N)sc5c32)C(c2ccc(CCCCCC)cc2)(c2ccc(CCCCCC)cc2)c2c-4sc3cc(C=C4C(=O)c5ccccc5C4=C(C#N)C#N)sc23)cc1,0.901,18.375,68.9,11.41,11.406997875000002,0.0263113496932366,11.41,,1:1,,,,conventional with tunicate cellulose composite film,conventional,PDINO,,PEDOT:PSS,,100.0,chlorobenzene,,130.0,-5.33,-3.48,,-5.576,-3.916,
71286,10.3390/nano13081308,10.3390/nano13081308,PM6,Y6,PM6,Y6,COC(=O)C(C)(C)c1cc(C)cc(-c2sc3c4sc5cc(/C=C6/C(=O)c7cc(F)cc(c7)C(=O)/C6=C\c6cc(C(C)(C)C(=O)OC)c(-c7cc(C)cc(C(C)(C)C(=O)OC)c7)s6)sc5c4c(C(C)(C)C(=O)OC)ccc2-3)c1,CCCCCCCCCCCc1c(/C=C2\C(=O)c3cc(F)c(F)cc3C2=C(C#N)C#N)sc2c1sc1c3c4nsnc4c4c5sc6c(CCCCCCCCCCC)c(/C=C7\C(=O)c8cc(F)c(F)cc8C7=C(C#N)C#N)sc6c5n(CC(CC)CCCC)c4c3n(CC(CC)CCCC)c21,0.817,16.46,62.1,8.36,8.35109622,0.1065045454545325,8.36,8.36,0.2:1.2,CN,,,ST-OSCs without OCL,semitransparent organic solar cell,,,,,100.0,,,110.0,-5.56,-3.65,,-5.65,-4.09,
71287,10.3390/nano13081308,10.3390/nano13081308,PM6,Y6,PM6,Y6,COC(=O)C(C)(C)c1cc(C)cc(-c2sc3c4sc5cc(/C=C6/C(=O)c7cc(F)cc(c7)C(=O)/C6=C\c6cc(C(C)(C)C(=O)OC)c(-c7cc(C)cc(C(C)(C)C(=O)OC)c7)s6)sc5c4c(C(C)(C)C(=O)OC)ccc2-3)c1,CCCCCCCCCCCc1c(/C=C2\C(=O)c3cc(F)c(F)cc3C2=C(C#N)C#N)sc2c1sc1c3c4nsnc4c4c5sc6c(CCCCCCCCCCC)c(/C=C7\C(=O)c8cc(F)c(F)cc8C7=C(C#N)C#N)sc6c5n(CC(CC)CCCC)c4c3n(CC(CC)CCCC)c21,0.816,20.65,63.12,10.65,10.635972479999998,0.131713802816926,10.65,10.65,0.4:1.2,CN,,,ST-OSCs without OCL,semitransparent organic solar cell,,,,,100.0,,,110.0,-5.56,-3.65,,-5.65,-4.09,
71288,10.3390/nano13081308,10.3390/nano13081308,PM6,Y6,PM6,Y6,COC(=O)C(C)(C)c1cc(C)cc(-c2sc3c4sc5cc(/C=C6/C(=O)c7cc(F)cc(c7)C(=O)/C6=C\c6cc(C(C)(C)C(=O)OC)c(-c7cc(C)cc(C(C)(C)C(=O)OC)c7)s6)sc5c4c(C(C)(C)C(=O)OC)ccc2-3)c1,CCCCCCCCCCCc1c(/C=C2\C(=O)c3cc(F)c(F)cc3C2=C(C#N)C#N)sc2c1sc1c3c4nsnc4c4c5sc6c(CCCCCCCCCCC)c(/C=C7\C(=O)c8cc(F)c(F)cc8C7=C(C#N)C#N)sc6c5n(CC(CC)CCCC)c4c3n(CC(CC)CCCC)c21,0.818,21.64,65.15,11.52,11.53254028,0.1088565972222344,11.52,11.52,0.6:1.2,CN,,,ST-OSCs without OCL,semitransparent organic solar cell,,,,,100.0,,,110.0,-5.56,-3.65,,-5.65,-4.09,
71289,10.3390/nano13081308,10.3390/nano13081308,PM6,Y6,PM6,Y6,COC(=O)C(C)(C)c1cc(C)cc(-c2sc3c4sc5cc(/C=C6/C(=O)c7cc(F)cc(c7)C(=O)/C6=C\c6cc(C(C)(C)C(=O)OC)c(-c7cc(C)cc(C(C)(C)C(=O)OC)c7)s6)sc5c4c(C(C)(C)C(=O)OC)ccc2-3)c1,CCCCCCCCCCCc1c(/C=C2\C(=O)c3cc(F)c(F)cc3C2=C(C#N)C#N)sc2c1sc1c3c4nsnc4c4c5sc6c(CCCCCCCCCCC)c(/C=C7\C(=O)c8cc(F)c(F)cc8C7=C(C#N)C#N)sc6c5n(CC(CC)CCCC)c4c3n(CC(CC)CCCC)c21,0.821,22.09,65.23,11.83,11.830041047,0.000346973795434,11.83,11.83,0.8:1.2,CN,,,ST-OSCs without OCL,semitransparent organic solar cell,,,,,100.0,,,110.0,-5.56,-3.65,,-5.65,-4.09,
