Repository: JiYiqaq/PCE-KA-GNN

# Data directory

- `raw/Active_Database.csv` is the immutable source dataset bundled under CC BY 4.0. Do not overwrite it with processed data.
- `processed/` is created and populated by the training pipeline. Generated `.pt` and `.pth` caches are intentionally ignored by Git because they can exceed GitHub's normal single-file limit.

See `../DATA_LICENSE.md` for provenance, license and checksum information.

File: data/raw/Active_Database.csv (part 244 of 471)
id,doi,doi_norm,donor,acceptor,donor_canonical,acceptor_canonical,donor_smiles,acceptor_smiles,voc,jsc,ff,pce,pce_recomputed,pce_relative_error_percent,pce_avg,pce_best,d_a_ratio,additive,additive_canonical,additive_ratio,device_structure,device_type,etl,etl_canonical,htl,htl_canonical,active_layer_thickness,solvent,solvent_canonical,annealing_temp,homo_d,lumo_d,eg_d,homo_a,lumo_a,eg_a
71290,10.3390/nano13081308,10.3390/nano13081308,PM6,Y6,PM6,Y6,COC(=O)C(C)(C)c1cc(C)cc(-c2sc3c4sc5cc(/C=C6/C(=O)c7cc(F)cc(c7)C(=O)/C6=C\c6cc(C(C)(C)C(=O)OC)c(-c7cc(C)cc(C(C)(C)C(=O)OC)c7)s6)sc5c4c(C(C)(C)C(=O)OC)ccc2-3)c1,CCCCCCCCCCCc1c(/C=C2\C(=O)c3cc(F)c(F)cc3C2=C(C#N)C#N)sc2c1sc1c3c4nsnc4c4c5sc6c(CCCCCCCCCCC)c(/C=C7\C(=O)c8cc(F)c(F)cc8C7=C(C#N)C#N)sc6c5n(CC(CC)CCCC)c4c3n(CC(CC)CCCC)c21,0.823,22.65,65.31,12.17,12.174404445,0.0361910024650674,12.17,12.17,1.0:1.2,CN,,0.5 vol%,ST-OSCs without OCL,semitransparent organic solar cell,,,,,100.0,,,110.0,-5.56,-3.65,,-5.65,-4.09,
71291,10.3390/nano13081308,10.3390/nano13081308,PM6,Y6,PM6,Y6,COC(=O)C(C)(C)c1cc(C)cc(-c2sc3c4sc5cc(/C=C6/C(=O)c7cc(F)cc(c7)C(=O)/C6=C\c6cc(C(C)(C)C(=O)OC)c(-c7cc(C)cc(C(C)(C)C(=O)OC)c7)s6)sc5c4c(C(C)(C)C(=O)OC)ccc2-3)c1,CCCCCCCCCCCc1c(/C=C2\C(=O)c3cc(F)c(F)cc3C2=C(C#N)C#N)sc2c1sc1c3c4nsnc4c4c5sc6c(CCCCCCCCCCC)c(/C=C7\C(=O)c8cc(F)c(F)cc8C7=C(C#N)C#N)sc6c5n(CC(CC)CCCC)c4c3n(CC(CC)CCCC)c21,0.817,17.45,62.23,8.7,8.871913294999999,1.976014885057466,8.7,8.7,0.2:1.2,CN,,,ST-OSCs with OCL,semitransparent organic solar cell,,,,,100.0,,,110.0,-5.56,-3.65,,-5.65,-4.09,
71292,10.3390/nano13081308,10.3390/nano13081308,PM6,Y6,PM6,Y6,COC(=O)C(C)(C)c1cc(C)cc(-c2sc3c4sc5cc(/C=C6/C(=O)c7cc(F)cc(c7)C(=O)/C6=C\c6cc(C(C)(C)C(=O)OC)c(-c7cc(C)cc(C(C)(C)C(=O)OC)c7)s6)sc5c4c(C(C)(C)C(=O)OC)ccc2-3)c1,CCCCCCCCCCCc1c(/C=C2\C(=O)c3cc(F)c(F)cc3C2=C(C#N)C#N)sc2c1sc1c3c4nsnc4c4c5sc6c(CCCCCCCCCCC)c(/C=C7\C(=O)c8cc(F)c(F)cc8C7=C(C#N)C#N)sc6c5n(CC(CC)CCCC)c4c3n(CC(CC)CCCC)c21,0.816,21.23,63.59,10.87,11.016128112,1.3443248574057158,10.87,10.87,0.4:1.2,CN,,,ST-OSCs with OCL,semitransparent organic solar cell,,,,,100.0,,,110.0,-5.56,-3.65,,-5.65,-4.09,
71293,10.3390/nano13081308,10.3390/nano13081308,PM6,Y6,PM6,Y6,COC(=O)C(C)(C)c1cc(C)cc(-c2sc3c4sc5cc(/C=C6/C(=O)c7cc(F)cc(c7)C(=O)/C6=C\c6cc(C(C)(C)C(=O)OC)c(-c7cc(C)cc(C(C)(C)C(=O)OC)c7)s6)sc5c4c(C(C)(C)C(=O)OC)ccc2-3)c1,CCCCCCCCCCCc1c(/C=C2\C(=O)c3cc(F)c(F)cc3C2=C(C#N)C#N)sc2c1sc1c3c4nsnc4c4c5sc6c(CCCCCCCCCCC)c(/C=C7\C(=O)c8cc(F)c(F)cc8C7=C(C#N)C#N)sc6c5n(CC(CC)CCCC)c4c3n(CC(CC)CCCC)c21,0.818,21.67,65.17,11.55,11.552073302000002,0.0179506666666772,11.55,11.55,0.6:1.2,CN,,,ST-OSCs with OCL,semitransparent organic solar cell,,,,,100.0,,,110.0,-5.56,-3.65,,-5.65,-4.09,
71294,10.3390/nano13081308,10.3390/nano13081308,PM6,Y6,PM6,Y6,COC(=O)C(C)(C)c1cc(C)cc(-c2sc3c4sc5cc(/C=C6/C(=O)c7cc(F)cc(c7)C(=O)/C6=C\c6cc(C(C)(C)C(=O)OC)c(-c7cc(C)cc(C(C)(C)C(=O)OC)c7)s6)sc5c4c(C(C)(C)C(=O)OC)ccc2-3)c1,CCCCCCCCCCCc1c(/C=C2\C(=O)c3cc(F)c(F)cc3C2=C(C#N)C#N)sc2c1sc1c3c4nsnc4c4c5sc6c(CCCCCCCCCCC)c(/C=C7\C(=O)c8cc(F)c(F)cc8C7=C(C#N)C#N)sc6c5n(CC(CC)CCCC)c4c3n(CC(CC)CCCC)c21,0.821,22.01,65.22,11.76,11.785390962,0.2159095408163219,11.76,11.76,0.8:1.2,CN,,,ST-OSCs with OCL,semitransparent organic solar cell,,,,,100.0,,,110.0,-5.56,-3.65,,-5.65,-4.09,
71295,10.3390/nano13081308,10.3390/nano13081308,PM6,Y6,PM6,Y6,COC(=O)C(C)(C)c1cc(C)cc(-c2sc3c4sc5cc(/C=C6/C(=O)c7cc(F)cc(c7)C(=O)/C6=C\c6cc(C(C)(C)C(=O)OC)c(-c7cc(C)cc(C(C)(C)C(=O)OC)c7)s6)sc5c4c(C(C)(C)C(=O)OC)ccc2-3)c1,CCCCCCCCCCCc1c(/C=C2\C(=O)c3cc(F)c(F)cc3C2=C(C#N)C#N)sc2c1sc1c3c4nsnc4c4c5sc6c(CCCCCCCCCCC)c(/C=C7\C(=O)c8cc(F)c(F)cc8C7=C(C#N)C#N)sc6c5n(CC(CC)CCCC)c4c3n(CC(CC)CCCC)c21,0.823,22.36,65.24,12.0,12.005647471999998,0.0470622666666494,12.0,12.0,1.0:1.2,CN,,0.5 vol%,ST-OSCs with OCL,semitransparent organic solar cell,,,,,100.0,,,110.0,-5.56,-3.65,,-5.65,-4.09,
71296,10.3390/nano13202800,10.3390/nano13202800,PCDTBT,PCBM,PCDTBT,PCBM,CCCCCCCCC(CCCCCCCC)n1c2ccccc2c2ccc(-c3ccc(-c4ccc(-c5cccs5)c5nsnc45)s3)cc21,CCCCC(=O)OCC1(C2=CC=CC=C2)C3=CC=CC4=CC=CC5=CC=CC6=CC=CC7=CC=CC1=C7C6=C5C4=C3,0.77,10.66,48.0,3.94,3.939936,0.0016243654822238,3.94,,1:4 wt%,,,,ITO/PEDOT:PSS/active layer/Al,conventional,,,PEDOT:PSS,PEDOT:PSS,150.0,chloroform,chloroform,60.0,-5.5,-3.6,,-6.1,-3.7,
71298,10.3390/nano13202800,10.3390/nano13202800,P3HT,PCBM,P3HT,PCBM,CCCCCCc1ccsc1,CCCCC(=O)OCC1(C2=CC=CC=C2)C3=CC=CC4=CC=CC5=CC=CC6=CC=CC7=CC=CC1=C7C6=C5C4=C3,0.6,12.09,50.0,3.63,3.627,0.0826446280991766,3.63,,1:0.8 wt%,,,,ITO/PEDOT:PSS/active layer/Al,conventional,,,PEDOT:PSS,PEDOT:PSS,100.0,chloroform,chloroform,135.0,-5.01,-3.12,,-6.1,-3.7,
71304,10.3390/nano14141175,10.3390/nano14141175,PM6,Y6,PM6,Y6,COC(=O)C(C)(C)c1cc(C)cc(-c2sc3c4sc5cc(/C=C6/C(=O)c7cc(F)cc(c7)C(=O)/C6=C\c6cc(C(C)(C)C(=O)OC)c(-c7cc(C)cc(C(C)(C)C(=O)OC)c7)s6)sc5c4c(C(C)(C)C(=O)OC)ccc2-3)c1,CCCCCCCCCCCc1c(/C=C2\C(=O)c3cc(F)c(F)cc3C2=C(C#N)C#N)sc2c1sc1c3c4nsnc4c4c5sc6c(CCCCCCCCCCC)c(/C=C7\C(=O)c8cc(F)c(F)cc8C7=C(C#N)C#N)sc6c5n(CC(CC)CCCC)c4c3n(CC(CC)CCCC)c21,0.85,23.98,64.69,13.15,13.185762699999998,0.2719596958174722,12.65,13.15,1:1.2,1-chloronaphthalene,,1 vol%,inverted,inverted,ZnO,ZnO,MoOX,MoO3,,chloroform,chloroform,180.0,-5.56,-3.65,,-5.65,-4.09,
71305,10.3390/nano14141175,10.3390/nano14141175,PM6,Y6,PM6,Y6,COC(=O)C(C)(C)c1cc(C)cc(-c2sc3c4sc5cc(/C=C6/C(=O)c7cc(F)cc(c7)C(=O)/C6=C\c6cc(C(C)(C)C(=O)OC)c(-c7cc(C)cc(C(C)(C)C(=O)OC)c7)s6)sc5c4c(C(C)(C)C(=O)OC)ccc2-3)c1,CCCCCCCCCCCc1c(/C=C2\C(=O)c3cc(F)c(F)cc3C2=C(C#N)C#N)sc2c1sc1c3c4nsnc4c4c5sc6c(CCCCCCCCCCC)c(/C=C7\C(=O)c8cc(F)c(F)cc8C7=C(C#N)C#N)sc6c5n(CC(CC)CCCC)c4c3n(CC(CC)CCCC)c21,0.85,24.35,69.1,14.24,14.3019725,0.435200140449435,13.91,14.24,1:1.2,,,,glass/ITO/ZnO/PM6:Y6/MoOX/Ag,inverted,ZnO,ZnO,MoOX,,,chloroform,,180.0,-5.56,-3.65,,-5.65,-4.09,
71306,10.3390/nano14141175,10.3390/nano14141175,PM6,Y6,PM6,Y6,COC(=O)C(C)(C)c1cc(C)cc(-c2sc3c4sc5cc(/C=C6/C(=O)c7cc(F)cc(c7)C(=O)/C6=C\c6cc(C(C)(C)C(=O)OC)c(-c7cc(C)cc(C(C)(C)C(=O)OC)c7)s6)sc5c4c(C(C)(C)C(=O)OC)ccc2-3)c1,CCCCCCCCCCCc1c(/C=C2\C(=O)c3cc(F)c(F)cc3C2=C(C#N)C#N)sc2c1sc1c3c4nsnc4c4c5sc6c(CCCCCCCCCCC)c(/C=C7\C(=O)c8cc(F)c(F)cc8C7=C(C#N)C#N)sc6c5n(CC(CC)CCCC)c4c3n(CC(CC)CCCC)c21,0.84,24.61,67.17,13.96,13.88565108,0.5325853868194861,13.26,13.96,1:1.2,,,,glass/ITO/ZnO/PM6:Y6/MoOX/Ag,inverted,ZnO,ZnO,MoOX,,,chloroform,,180.0,-5.56,-3.65,,-5.65,-4.09,
71307,10.3390/nano14141175,10.3390/nano14141175,PM6,Y6,PM6,Y6,COC(=O)C(C)(C)c1cc(C)cc(-c2sc3c4sc5cc(/C=C6/C(=O)c7cc(F)cc(c7)C(=O)/C6=C\c6cc(C(C)(C)C(=O)OC)c(-c7cc(C)cc(C(C)(C)C(=O)OC)c7)s6)sc5c4c(C(C)(C)C(=O)OC)ccc2-3)c1,CCCCCCCCCCCc1c(/C=C2\C(=O)c3cc(F)c(F)cc3C2=C(C#N)C#N)sc2c1sc1c3c4nsnc4c4c5sc6c(CCCCCCCCCCC)c(/C=C7\C(=O)c8cc(F)c(F)cc8C7=C(C#N)C#N)sc6c5n(CC(CC)CCCC)c4c3n(CC(CC)CCCC)c21,0.85,24.16,68.83,14.11,14.134928799999996,0.1766746987951656,13.49,14.11,1:1.2,,,,inverted,inverted,ZnO,ZnO,MoOX,MoO3,,chloroform,chloroform,180.0,-5.56,-3.65,,-5.65,-4.09,
71348,10.3390/nano15221702,10.3390/nano15221702,PM6,ITIC-4F,PM6,ITIC-4F,CC1=CC(=CC(=C1)C2=C3C=CC(=C4C5=C(C=C(S5)/C=C\6/C(=O)C7=CC(=CC(=C7)F)C(=O)/C6=C\C8=CC(=C(S8)C9=CC(=CC(=C9)C)C(C)(C)C(=O)OC)C(C)(C)C(=O)OC)SC4=C3S2)C(C)(C)C(=O)OC)C(C)(C)C(=O)OC,CCc1ccc(C2(c3ccc(CC)cc3)c3cc4c(cc3-c3sc5cc(/C=C6\C(=O)c7cc(F)c(F)cc7C6=C(C#N)C#N)sc5c32)C(c2ccc(CC)cc2)(c2ccc(CC)cc2)c2c-4sc3cc(/C=C4\C(=O)c5cc(F)c(F)cc5C4=C(C#N)C#N)sc23)cc1,0.79,18.73,60.88,9.45,9.00823096,4.674804656084643,9.05,9.45,1:0:1,,,,ITO/ZnO/active layer/MoO3/Ag,inverted,ZnO,ZnO,MoO3,MoO3,,o-Xylene,o-xylene,100.0,-5.56,-3.65,,-5.82,-4.24,
71350,10.3390/nano15221702,10.3390/nano15221702,PBDB-T,ITIC-4F,PBDB-T,ITIC-4F,CCCCC(CC)Cc1ccc(-c2c3cc(-c4ccc(-c5sc(-c6ccc(C)s6)c6c5C(=O)c5c(CC(CC)CCCC)sc(CC(CC)CCCC)c5C6=O)s4)sc3c(-c3ccc(CC(CC)CCCC)s3)c3cc(C)sc23)s1,CCc1ccc(C2(c3ccc(CC)cc3)c3cc4c(cc3-c3sc5cc(/C=C6\C(=O)c7cc(F)c(F)cc7C6=C(C#N)C#N)sc5c32)C(c2ccc(CC)cc2)(c2ccc(CC)cc2)c2c-4sc3cc(/C=C4\C(=O)c5cc(F)c(F)cc5C4=C(C#N)C#N)sc23)cc1,0.69,17.66,54.88,6.97,6.687347519999999,4.055272309899574,6.72,6.97,0:1:1,,,,ITO/ZnO/active layer/MoO3/Ag,inverted,ZnO,ZnO,MoO3,MoO3,,o-Xylene,o-xylene,,-5.33,-3.48,,-5.82,-4.24,
71360,10.3390/nanoenergyadv3020009,10.3390/nanoenergyadv3020009,PBDB-T,IT-M,PBDB-T,IT-M,CCCCC(CC)Cc1ccc(-c2c3cc(-c4ccc(-c5sc(-c6cccs6)c6c5C(=O)c5c(CC(CC)CCCC)sc(CC(CC)CCCC)c5C6=O)s4)sc3c(-c3ccc(CC(CC)CCCC)s3)c3ccsc23)s1,CCCCCCc1ccc(C2(c3ccc(CCCCCC)cc3)c3cc4c(cc3-c3sc5cc(/C=C6\C(=O)c7ccc(C)cc7C6=C(C#N)C#N)sc5c32)C(c2ccc(CCCCCC)cc2)(c2ccc(CCCCCC)cc2)c2c-4sc3cc(/C=C4\C(=O)c5ccc(C)cc5C4=C(C#N)C#N)sc23)cc1,0.87,17.11,70.19,10.46,10.44827283,0.1121144359464829,10.19,10.46,1:1 wt%,DIO,,,ITO/PEIE/PBDB-T:IT-M/MoOx/Ag,inverted,PEIE,PEIE,MoOx,,95.0,chlorobenzene,,80.0,-5.33,-3.48,,-5.514,-3.808,
71361,10.3390/nanoenergyadv3020009,10.3390/nanoenergyadv3020009,PBDB-T,IT-M,PBDB-T,IT-M,CCCCC(CC)Cc1ccc(-c2c3cc(-c4ccc(-c5sc(-c6cccs6)c6c5C(=O)c5c(CC(CC)CCCC)sc(CC(CC)CCCC)c5C6=O)s4)sc3c(-c3ccc(CC(CC)CCCC)s3)c3ccsc23)s1,CCCCCCc1ccc(C2(c3ccc(CCCCCC)cc3)c3cc4c(cc3-c3sc5cc(/C=C6\C(=O)c7ccc(C)cc7C6=C(C#N)C#N)sc5c32)C(c2ccc(CCCCCC)cc2)(c2ccc(CCCCCC)cc2)c2c-4sc3cc(/C=C4\C(=O)c5ccc(C)cc5C4=C(C#N)C#N)sc23)cc1,0.92,17.42,77.53,12.47,12.42526792,0.3587175621491522,12.22,12.47,1:1,DIO,,10 µL/mL,inverted,inverted,Co-PEIE,PEIE,MoO_x,,95.0,chlorobenzene,,80.0,-5.33,-3.48,,-5.514,-3.808,
71362,10.3390/nanoenergyadv3020009,10.3390/nanoenergyadv3020009,PBDB-T-2F,BTP-4F,PM6,Y6,COC(=O)C(C)(C)c1cc(C)cc(-c2sc3c4sc5cc(/C=C6/C(=O)c7cc(F)cc(c7)C(=O)/C6=C\c6cc(C(C)(C)C(=O)OC)c(-c7cc(C)cc(C(C)(C)C(=O)OC)c7)s6)sc5c4c(C(C)(C)C(=O)OC)ccc2-3)c1,CCCCCCCCCCCc1c(/C=C2\C(=O)c3cc(F)c(F)cc3C2=C(C#N)C#N)sc2c1sc1c3c4nsnc4c4c5sc6c(CCCCCCCCCCC)c(/C=C7\C(=O)c8cc(F)c(F)cc8C7=C(C#N)C#N)sc6c5n(CC(CC)CCCC)c4c3n(CC(CC)CCCC)c21,0.8,25.03,63.72,12.86,12.7592928,0.7831041990668636,12.5,12.86,1:1.2,CN,,5 µL/mL,inverted,inverted,PEIE,PEIE,MoO_x,,105.0,chloroform,,80.0,-5.56,-3.65,,-5.65,-4.09,
71363,10.3390/nanoenergyadv3020009,10.3390/nanoenergyadv3020009,PBDB-T-2F,BTP-4F,PM6,Y6,COC(=O)C(C)(C)c1cc(C)cc(-c2sc3c4sc5cc(/C=C6/C(=O)c7cc(F)cc(c7)C(=O)/C6=C\c6cc(C(C)(C)C(=O)OC)c(-c7cc(C)cc(C(C)(C)C(=O)OC)c7)s6)sc5c4c(C(C)(C)C(=O)OC)ccc2-3)c1,CCCCCCCCCCCc1c(/C=C2\C(=O)c3cc(F)c(F)cc3C2=C(C#N)C#N)sc2c1sc1c3c4nsnc4c4c5sc6c(CCCCCCCCCCC)c(/C=C7\C(=O)c8cc(F)c(F)cc8C7=C(C#N)C#N)sc6c5n(CC(CC)CCCC)c4c3n(CC(CC)CCCC)c21,0.82,25.87,72.77,15.51,15.43699118,0.4707209542230824,15.25,15.51,1:1.2,CN,,5 µL/mL,inverted,inverted,Co-PEIE,PEIE,MoO_x,,105.0,chloroform,,80.0,-5.56,-3.65,,-5.65,-4.09,
71380,10.3390/polym12020368,10.3390/polym12020368,PIDTT-DTBT,PC61BM,PIDTT-DTBT,PC61BM,CCCCC(CC)COc1ccc(C2(c3ccc(OCC(CC)CCCC)cc3)c3cc4c(cc3-c3sc5ccsc5c32)C(c2ccc(OCC(CC)CCCC)cc2)(c2ccc(OCC(CC)CCCC)cc2)c2c-4sc3cc(-c4ccc(-c5ccc(-c6cccs6)c6nsnc56)s4)sc23)cc1,COC(=O)CCCC1(c2ccccc2)C23c4c5c6c7c8c9c(c%10c%11c2c2c%12c4c4c%13c5c5c7c7c8c8c%14c9c%10c9c%10c%11c2c2c%11c%12c4c4c%12c%13c5c5c7c7c8c8c%14c9c9c%10c2c2c%11c4c4c%12c5c7c5c8c9c2c45)C613,0.81,5.51,45.67,2.05,2.03829777,0.5708404878048582,,,1:2,0% DIO,,0%,,,PDINO,PDINO,,,,,,,-5.31,-3.67,,-6.1,-3.7,
71381,10.3390/polym12020368,10.3390/polym12020368,PIDTT-TBT,PC71BM,PIDTT-TBT,PC71BM,,COC(=O)CCCC1(c2ccccc2)C23c4c5ccc6c7cc8c9c%10c(cc%11cc%12c%13c%14c(cc%15c%16ccc-5c2c%16c2c5c%16c%17c(c(c46)c7c9c%17c4c%10c%11c%13c4c%16c%14c%152)C513)C%12)C8,0.88,11.08,59.6,5.84,5.811238400000001,0.4924931506849191,,,1:2,3% DIO,DIO,3%,,,PDINO,PDINO,,,,,,,,,,-5.9,-3.9,
71382,10.3390/polym12020368,10.3390/polym12020368,PIDTT-TFBT,PC61BM,PIDTT-TFBT,PC61BM,,COC(=O)CCCC1(c2ccccc2)C23c4c5c6c7c8c9c(c%10c%11c2c2c%12c4c4c%13c5c5c7c7c8c8c%14c9c%10c9c%10c%11c2c2c%11c%12c4c4c%12c%13c5c5c7c7c8c8c%14c9c9c%10c2c2c%11c4c4c%12c5c7c5c8c9c2c45)C613,0.95,5.95,51.54,2.92,2.9132985,0.2295034246575389,,,1:2,3% DIO,DIO,3%,,,PDINO,PDINO,,,,,,,,,,-6.1,-3.7,
71383,10.3390/polym12030504,10.3390/polym12030504,PBDT-TVT-BT,PC71BM,PBDT-TVT-BT,PC71BM,,COC(=O)CCCC1(c2ccccc2)C23c4c5ccc6c7cc8c9c%10c(cc%11cc%12c%13c%14c(cc%15c%16ccc-5c2c%16c2c5c%16c%17c(c(c46)c7c9c%17c4c%10c%11c%13c4c%16c%14c%152)C513)C%12)C8,0.74,10.04,60.57,4.5,4.500108719999999,0.0024159999999816,4.5,,1:1.5,3% DIO,DIO,3%,,,PDINO,PDINO,,,,chlorobenzene,chlorobenzene,,,,,-5.9,-3.9,
71384,10.3390/polym12030504,10.3390/polym12030504,PBDT-TVT-FBT,PC71BM,PBDT-TVT-FBT,PC71BM,,COC(=O)CCCC1(c2ccccc2)C23c4c5ccc6c7cc8c9c%10c(cc%11cc%12c%13c%14c(cc%15c%16ccc-5c2c%16c2c5c%16c%17c(c(c46)c7c9c%17c4c%10c%11c%13c4c%16c%14c%152)C513)C%12)C8,0.78,10.55,63.44,5.22,5.220477600000001,0.0091494252873727,5.22,,1:1.5,3% DIO,DIO,3%,,,PDINO,PDINO,,,,chlorobenzene,chlorobenzene,,,,,-5.9,-3.9,
71385,10.3390/polym12030720,10.3390/polym12030720,7,PC61BM,7,PC61BM,,COC(=O)CCCC1(c2ccccc2)C23c4c5c6c7c8c9c(c%10c%11c2c2c%12c4c4c%13c5c5c7c7c8c8c%14c9c%10c9c%10c%11c2c2c%11c%12c4c4c%12c%13c5c5c7c7c8c8c%14c9c9c%10c2c2c%11c4c4c%12c5c7c5c8c9c2c45)C613,0.74,0.55,34.0,0.14,0.13838,1.1571428571428644,,,1:1,,,,inverted,inverted,ZnO,ZnO,MoO3,MoO3,,8:2 chlorobenzene/chloroform,chlorobenzene:chloroform (8:2),120.0,,,,-6.1,-3.7,
71386,10.3390/polym12030720,10.3390/polym12030720,9,PC61BM,9,PC61BM,,COC(=O)CCCC1(c2ccccc2)C23c4c5c6c7c8c9c(c%10c%11c2c2c%12c4c4c%13c5c5c7c7c8c8c%14c9c%10c9c%10c%11c2c2c%11c%12c4c4c%12c%13c5c5c7c7c8c8c%14c9c9c%10c2c2c%11c4c4c%12c5c7c5c8c9c2c45)C613,0.81,0.89,52.0,0.37,0.374868,1.3156756756756862,,,1:1,,,,inverted,inverted,ZnO,ZnO,MoO3,MoO3,,8:2 chlorobenzene/chloroform,chlorobenzene:chloroform (8:2),120.0,,,,-6.1,-3.7,
71387,10.3390/polym12030720,10.3390/polym12030720,10,PC61BM,10,PC61BM,,COC(=O)CCCC1(c2ccccc2)C23c4c5c6c7c8c9c(c%10c%11c2c2c%12c4c4c%13c5c5c7c7c8c8c%14c9c%10c9c%10c%11c2c2c%11c%12c4c4c%12c%13c5c5c7c7c8c8c%14c9c9c%10c2c2c%11c4c4c%12c5c7c5c8c9c2c45)C613,0.51,0.78,44.0,0.17,0.175032,2.960000000000005,,,1:1,,,,inverted,inverted,ZnO,ZnO,MoO3,MoO3,,8:2 chlorobenzene/chloroform,chlorobenzene:chloroform (8:2),120.0,,,,-6.1,-3.7,
71388,10.3390/polym12040743,10.3390/polym12040743,P3HT,PC61BM,P3HT,PC61BM,CCCCCCc1ccsc1,COC(=O)CCCC1(c2ccccc2)C23c4c5c6c7c8c9c(c%10c%11c2c2c%12c4c4c%13c5c5c7c7c8c8c%14c9c%10c9c%10c%11c2c2c%11c%12c4c4c%12c%13c5c5c7c7c8c8c%14c9c9c%10c2c2c%11c4c4c%12c5c7c5c8c9c2c45)C613,0.15,5.674,29.4,0.3,0.2502234,16.592200000000002,0.25,0.3,1:0.8,,,,inverted,inverted,without,,MoOx,,200.0,o-dichlorobenzene,,,-5.01,-3.12,,-6.1,-3.7,
71389,10.3390/polym12040743,10.3390/polym12040743,P3HT,PC61BM,P3HT,PC61BM,CCCCCCc1ccsc1,COC(=O)CCCC1(c2ccccc2)C23c4c5c6c7c8c9c(c%10c%11c2c2c%12c4c4c%13c5c5c7c7c8c8c%14c9c%10c9c%10c%11c2c2c%11c%12c4c4c%12c%13c5c5c7c7c8c8c%14c9c9c%10c2c2c%11c4c4c%12c5c7c5c8c9c2c45)C613,0.544,8.865,59.98,2.894,2.892571488,0.0493611610228189,2.687,2.894,1:0.8,,,,inverted,inverted,PEIE,PEIE,MoOx,,200.0,o-dichlorobenzene,,,-5.01,-3.12,,-6.1,-3.7,
71412,10.3390/polym12081673,10.3390/polym12081673,PBDTNS-FTAZ,ITIC,PBDTNS-FTAZ,ITIC,,CCCCCCc1ccc(C2(c3ccc(CCCCCC)cc3)c3cc4c(cc3-c3sc5cc(C=C6C(=O)c7ccccc7C6=C(C#N)C#N)sc5c32)C(c2ccc(CCCCCC)cc2)(c2ccc(CCCCCC)cc2)c2c-4sc3cc(C=C4C(=O)c5ccccc5C4=C(C#N)C#N)sc23)cc1,0.88,15.29,60.39,8.17,8.12559528,0.5435094247245935,7.85,8.17,1:1,,,,ITO/PEDOT:PSS/active layer/PFN/Al,conventional,PFN,PFN,PEDOT:PSS,PEDOT:PSS,,o-DCB,o-DCB,,,,,-5.576,-3.916,
71413,10.3390/polym12081673,10.3390/polym12081673,PBDTNS-FTAZ,ITIC,PBDTNS-FTAZ,ITIC,,CCCCCCc1ccc(C2(c3ccc(CCCCCC)cc3)c3cc4c(cc3-c3sc5cc(C=C6C(=O)c7ccccc7C6=C(C#N)C#N)sc5c32)C(c2ccc(CCCCCC)cc2)(c2ccc(CCCCCC)cc2)c2c-4sc3cc(C=C4C(=O)c5ccccc5C4=C(C#N)C#N)sc23)cc1,0.87,18.06,61.21,9.64,9.61743762,0.2340495850622601,9.23,9.64,1:1.5,,,,ITO/PEDOT:PSS/active layer/PFN/Al,conventional,PFN,PFN,PEDOT:PSS,PEDOT:PSS,,o-DCB,o-DCB,,,,,-5.576,-3.916,
71414,10.3390/polym12081673,10.3390/polym12081673,PBDTNS-FTAZ,ITIC,PBDTNS-FTAZ,ITIC,,CCCCCCc1ccc(C2(c3ccc(CCCCCC)cc3)c3cc4c(cc3-c3sc5cc(C=C6C(=O)c7ccccc7C6=C(C#N)C#N)sc5c32)C(c2ccc(CCCCCC)cc2)(c2ccc(CCCCCC)cc2)c2c-4sc3cc(C=C4C(=O)c5ccccc5C4=C(C#N)C#N)sc23)cc1,0.85,16.7,45.68,6.49,6.484276,0.0881972265023224,6.12,6.49,1:2,,,,ITO/PEDOT:PSS/active layer/PFN/Al,conventional,PFN,PFN,PEDOT:PSS,PEDOT:PSS,,o-DCB,o-DCB,,,,,-5.576,-3.916,
71415,10.3390/polym12081673,10.3390/polym12081673,PBDTBPS-FTAZ,ITIC,PBDTBPS-FTAZ,ITIC,,CCCCCCc1ccc(C2(c3ccc(CCCCCC)cc3)c3cc4c(cc3-c3sc5cc(C=C6C(=O)c7ccccc7C6=C(C#N)C#N)sc5c32)C(c2ccc(CCCCCC)cc2)(c2ccc(CCCCCC)cc2)c2c-4sc3cc(C=C4C(=O)c5ccccc5C4=C(C#N)C#N)sc23)cc1,0.87,14.52,56.17,7.08,7.095619079999999,0.2206084745762524,6.75,7.08,1:1,,,,ITO/PEDOT:PSS/active layer/PFN/Al,conventional,PFN,PFN,PEDOT:PSS,PEDOT:PSS,,o-DCB,o-DCB,,,,,-5.576,-3.916,
71416,10.3390/polym12081673,10.3390/polym12081673,PBDTBPS-FTAZ,ITIC,PBDTBPS-FTAZ,ITIC,,CCCCCCc1ccc(C2(c3ccc(CCCCCC)cc3)c3cc4c(cc3-c3sc5cc(C=C6C(=O)c7ccccc7C6=C(C#N)C#N)sc5c32)C(c2ccc(CCCCCC)cc2)(c2ccc(CCCCCC)cc2)c2c-4sc3cc(C=C4C(=O)c5ccccc5C4=C(C#N)C#N)sc23)cc1,0.86,16.24,55.92,7.79,7.81001088,0.2568790757381266,7.39,7.79,1:1.5,,,,ITO/PEDOT:PSS/active layer/PFN/Al,conventional,PFN,PFN,PEDOT:PSS,PEDOT:PSS,,o-DCB,o-DCB,,,,,-5.576,-3.916,
71417,10.3390/polym12081673,10.3390/polym12081673,PBDTBPS-FTAZ,ITIC,PBDTBPS-FTAZ,ITIC,,CCCCCCc1ccc(C2(c3ccc(CCCCCC)cc3)c3cc4c(cc3-c3sc5cc(C=C6C(=O)c7ccccc7C6=C(C#N)C#N)sc5c32)C(c2ccc(CCCCCC)cc2)(c2ccc(CCCCCC)cc2)c2c-4sc3cc(C=C4C(=O)c5ccccc5C4=C(C#N)C#N)sc23)cc1,0.86,14.82,55.17,7.07,7.031526840000001,0.5441748231966007,6.46,7.07,1:2,,,,ITO/PEDOT:PSS/active layer/PFN/Al,conventional,PFN,PFN,PEDOT:PSS,PEDOT:PSS,,o-DCB,o-DCB,,,,,-5.576,-3.916,
71418,10.3390/polym12092121,10.3390/polym12092121,PT-ODTTBT,PC71BM,PT-ODTTBT,PC71BM,,COC(=O)CCCC1(c2ccccc2)C23c4c5ccc6c7cc8c9c%10c(cc%11cc%12c%13c%14c(cc%15c%16ccc-5c2c%16c2c5c%16c%17c(c(c46)c7c9c%17c4c%10c%11c%13c4c%16c%14c%152)C513)C%12)C8,0.77,12.09,63.37,5.83,5.89930341,1.1887377358490538,5.77,5.83,,,,,ITO/ZnO/polymer:PC71BM/MoO3/Ag,inverted,ZnO,ZnO,MoO3,MoO3,,,,,,,,-5.9,-3.9,
71419,10.3390/polym12092121,10.3390/polym12092121,PT-ODTTBT,PC71BM,PT-ODTTBT,PC71BM,,COC(=O)CCCC1(c2ccccc2)C23c4c5ccc6c7cc8c9c%10c(cc%11cc%12c%13c%14c(cc%15c%16ccc-5c2c%16c2c5c%16c%17c(c(c46)c7c9c%17c4c%10c%11c%13c4c%16c%14c%152)C513)C%12)C8,0.77,12.68,63.24,6.16,6.17450064,0.2353999999999938,5.97,6.16,,1 vol% DIO,DIO,1 vol%,ITO/ZnO/polymer:PC71BM/MoO3/Ag,inverted,ZnO,ZnO,MoO3,MoO3,,,,,,,,-5.9,-3.9,
71420,10.3390/polym12092121,10.3390/polym12092121,PTT-ODTTBT,PC71BM,PTT-ODTTBT,PC71BM,,COC(=O)CCCC1(c2ccccc2)C23c4c5ccc6c7cc8c9c%10c(cc%11cc%12c%13c%14c(cc%15c%16ccc-5c2c%16c2c5c%16c%17c(c(c46)c7c9c%17c4c%10c%11c%13c4c%16c%14c%152)C513)C%12)C8,0.75,13.13,67.88,6.7,6.684483,0.2315970149253731,6.67,6.7,,,,,ITO/ZnO/polymer:PC71BM/MoO3/Ag,inverted,ZnO,ZnO,MoO3,MoO3,,,,,,,,-5.9,-3.9,
71421,10.3390/polym12092121,10.3390/polym12092121,PTT-ODTTBT,PC71BM,PTT-ODTTBT,PC71BM,,COC(=O)CCCC1(c2ccccc2)C23c4c5ccc6c7cc8c9c%10c(cc%11cc%12c%13c%14c(cc%15c%16ccc-5c2c%16c2c5c%16c%17c(c(c46)c7c9c%17c4c%10c%11c%13c4c%16c%14c%152)C513)C%12)C8,0.75,13.96,66.94,7.05,7.008618,0.5869787234042494,6.88,7.05,,1 vol% DIO,DIO,1 vol%,ITO/ZnO/polymer:PC71BM/MoO3/Ag,inverted,ZnO,ZnO,MoO3,MoO3,,,,,,,,-5.9,-3.9,
71428,10.3390/polym12122859,10.3390/polym12122859,PAFDQ,PC71BM,PAFDQ,PC71BM,,COC(=O)CCCC1(c2ccccc2)C23c4c5ccc6c7cc8c9c%10c(cc%11cc%12c%13c%14c(cc%15c%16ccc-5c2c%16c2c5c%16c%17c(c(c46)c7c9c%17c4c%10c%11c%13c4c%16c%14c%152)C513)C%12)C8,0.86,4.97,51.63,2.21,2.20676946,0.1461782805429916,2.11,2.21,1:2,,,,inverted,inverted,ZnO,ZnO,MoO3,MoO3,,chlorobenzene,chlorobenzene,120.0,,,,-5.9,-3.9,
71429,10.3390/polym12122859,10.3390/polym12122859,PAFDQ,ITIC,PAFDQ,ITIC,,CCCCCCc1ccc(C2(c3ccc(CCCCCC)cc3)c3cc4c(cc3-c3sc5cc(C=C6C(=O)c7ccccc7C6=C(C#N)C#N)sc5c32)C(c2ccc(CCCCCC)cc2)(c2ccc(CCCCCC)cc2)c2c-4sc3cc(C=C4C(=O)c5ccccc5C4=C(C#N)C#N)sc23)cc1,0.96,3.94,31.56,1.2,1.19372544,0.5228800000000033,1.12,1.2,1:1,,,,inverted,inverted,ZnO,ZnO,MoO3,MoO3,,chlorobenzene,chlorobenzene,120.0,,,,-5.576,-3.916,
71430,10.3390/polym12122859,10.3390/polym12122859,PAFDQ,Y6-BO-4Cl,PAFDQ,Y6-BO-4Cl,,CCCCCCCCCCCc1c(/C=C2\C(=O)c3cc(Cl)c(Cl)cc3C2=C(C#N)C#N)sc2c1sc1c3c4nsnc4c4c5sc6c(CCCCCCCCCCC)c(/C=C7\C(=O)c8cc(Cl)c(Cl)cc8C7=C(C#N)C#N)sc6c5n(C[C@H](CCCC)CCCCCC)c4c3n(CC(CCCC)CCCCCC)c21,0.76,9.86,44.23,3.32,3.31441928,0.1680939759036206,3.18,3.32,1:1,,,,inverted,inverted,ZnO,ZnO,MoO3,MoO3,,chlorobenzene,chlorobenzene,120.0,,,,,,
71431,10.3390/polym13030393,10.3390/polym13030393,BTZCZ-2,PC71BM,BTZCZ-2,PC71BM,,COC(=O)CCCC1(c2ccccc2)C23c4c5ccc6c7cc8c9c%10c(cc%11cc%12c%13c%14c(cc%15c%16ccc-5c2c%16c2c5c%16c%17c(c(c46)c7c9c%17c4c%10c%11c%13c4c%16c%14c%152)C513)C%12)C8,0.54,1.97,45.9,0.49,0.4882842,0.3501632653061203,,,1:2,,,,Conventional,conventional,LiF,,PEDOT:PSS,,,"1,2-dichlorobenzene",,80.0,,,,-5.9,-3.9,
71432,10.3390/polym13030393,10.3390/polym13030393,BTZCZ-2,PC71BM,BTZCZ-2,PC71BM,,COC(=O)CCCC1(c2ccccc2)C23c4c5ccc6c7cc8c9c%10c(cc%11cc%12c%13c%14c(cc%15c%16ccc-5c2c%16c2c5c%16c%17c(c(c46)c7c9c%17c4c%10c%11c%13c4c%16c%14c%152)C513)C%12)C8,0.87,7.71,56.5,3.76,3.7898505,0.7938962765957507,,,1:2,,,,Inverted,inverted,ZnO,ZnO,MoO3,,,,,,,,,-5.9,-3.9,
71433,10.3390/polym13030393,10.3390/polym13030393,BTZCZ-2,PC71BM,BTZCZ-2,PC71BM,,COC(=O)CCCC1(c2ccccc2)C23c4c5ccc6c7cc8c9c%10c(cc%11cc%12c%13c%14c(cc%15c%16ccc-5c2c%16c2c5c%16c%17c(c(c46)c7c9c%17c4c%10c%11c%13c4c%16c%14c%152)C513)C%12)C8,0.89,9.95,57.0,5.05,5.047635,0.0468316831683202,,,1:2,,,,Inverted,inverted,ZnO:PEIE,ZnO/PEIE,MoO3,,,,,,,,,-5.9,-3.9,
71434,10.3390/polym13030393,10.3390/polym13030393,PBTZCZ-L,PC71BM,PBTZCZ-L,PC71BM,,COC(=O)CCCC1(c2ccccc2)C23c4c5ccc6c7cc8c9c%10c(cc%11cc%12c%13c%14c(cc%15c%16ccc-5c2c%16c2c5c%16c%17c(c(c46)c7c9c%17c4c%10c%11c%13c4c%16c%14c%152)C513)C%12)C8,0.71,5.36,49.5,1.87,1.883772,0.7364705882353003,,,1:2,,,,Conventional,conventional,,,,,,,,,,,,-5.9,-3.9,
71435,10.3390/polym13030393,10.3390/polym13030393,PBTZCZ-L,PC71BM,PBTZCZ-L,PC71BM,,COC(=O)CCCC1(c2ccccc2)C23c4c5ccc6c7cc8c9c%10c(cc%11cc%12c%13c%14c(cc%15c%16ccc-5c2c%16c2c5c%16c%17c(c(c46)c7c9c%17c4c%10c%11c%13c4c%16c%14c%152)C513)C%12)C8,0.77,7.8,58.6,3.53,3.5195160000000003,0.2969971671387958,,,1:2,,,,Inverted,inverted,ZnO,ZnO,,,,,,,,,,-5.9,-3.9,
71436,10.3390/polym13030393,10.3390/polym13030393,PBTZCZ-L,PC71BM,PBTZCZ-L,PC71BM,,COC(=O)CCCC1(c2ccccc2)C23c4c5ccc6c7cc8c9c%10c(cc%11cc%12c%13c%14c(cc%15c%16ccc-5c2c%16c2c5c%16c%17c(c(c46)c7c9c%17c4c%10c%11c%13c4c%16c%14c%152)C513)C%12)C8,0.77,7.8,58.2,3.48,3.4954920000000005,0.445172413793118,,,1:2,,,,Inverted,inverted,ZnO:PEIE,ZnO/PEIE,,,,,,,,,,-5.9,-3.9,
71437,10.3390/polym13030393,10.3390/polym13030393,PBTZCZ-H,PC71BM,PBTZCZ-H,PC71BM,,COC(=O)CCCC1(c2ccccc2)C23c4c5ccc6c7cc8c9c%10c(cc%11cc%12c%13c%14c(cc%15c%16ccc-5c2c%16c2c5c%16c%17c(c(c46)c7c9c%17c4c%10c%11c%13c4c%16c%14c%152)C513)C%12)C8,0.75,6.58,49.2,2.43,2.4280200000000005,0.081481481481467,,,1:2,,,,Conventional,conventional,,,,,,,,,,,,-5.9,-3.9,
71438,10.3390/polym13030393,10.3390/polym13030393,PBTZCZ-H,PC71BM,PBTZCZ-H,PC71BM,,COC(=O)CCCC1(c2ccccc2)C23c4c5ccc6c7cc8c9c%10c(cc%11cc%12c%13c%14c(cc%15c%16ccc-5c2c%16c2c5c%16c%17c(c(c46)c7c9c%17c4c%10c%11c%13c4c%16c%14c%152)C513)C%12)C8,0.88,7.69,55.9,3.81,3.782864800000001,0.7122099737532699,,,1:2,,,,Inverted,inverted,ZnO,ZnO,,,,,,,,,,-5.9,-3.9,
71439,10.3390/polym13030393,10.3390/polym13030393,PBTZCZ-H,PC71BM,PBTZCZ-H,PC71BM,,COC(=O)CCCC1(c2ccccc2)C23c4c5ccc6c7cc8c9c%10c(cc%11cc%12c%13c%14c(cc%15c%16ccc-5c2c%16c2c5c%16c%17c(c(c46)c7c9c%17c4c%10c%11c%13c4c%16c%14c%152)C513)C%12)C8,0.74,11.5,60.1,5.13,5.11451,0.3019493177387871,,,1:2,,,,Inverted,inverted,ZnO:PEIE,ZnO/PEIE,MoO3,,,,,,,,,-5.9,-3.9,
71440,10.3390/polym13071043,10.3390/polym13071043,PAz-BOO-OMe,PCBM,PAz-BOO-OMe,PCBM,,CCCCC(=O)OCC1(C2=CC=CC=C2)C3=CC=CC4=CC=CC5=CC=CC6=CC=CC7=CC=CC1=C7C6=C5C4=C3,0.7282,0.65,20.0,0.09,0.094666,5.184444444444448,,,1:1,,,,ITO/PEDOT:PSS/active layer/Al,conventional,,,PEDOT:PSS,PEDOT:PSS,,chlorobenzene,chlorobenzene,,,,,-6.1,-3.7,
71441,10.3390/polym13071043,10.3390/polym13071043,PAz-BOO-Oct,PCBM,PAz-BOO-Oct,PCBM,,CCCCC(=O)OCC1(C2=CC=CC=C2)C3=CC=CC4=CC=CC5=CC=CC6=CC=CC7=CC=CC1=C7C6=C5C4=C3,0.8348,0.72,16.0,0.16,0.0961689599999999,39.89440000000001,,,1:1,,,,ITO/PEDOT:PSS/active layer/Al,conventional,,,PEDOT:PSS,PEDOT:PSS,,chlorobenzene,chlorobenzene,,,,,-6.1,-3.7,
71442,10.3390/polym13071043,10.3390/polym13071043,PAz-BOO-Oct,PCBM,PAz-BOO-Oct,PCBM,,CCCCC(=O)OCC1(C2=CC=CC=C2)C3=CC=CC4=CC=CC5=CC=CC6=CC=CC7=CC=CC1=C7C6=C5C4=C3,0.6308,0.87,29.0,0.17,0.15915084,6.38185882352941,,,1:2,,,,ITO/PEDOT:PSS/active layer/Al,conventional,,,PEDOT:PSS,PEDOT:PSS,,chlorobenzene,chlorobenzene,,,,,-6.1,-3.7,
71443,10.3390/polym13071043,10.3390/polym13071043,PAz-Carb-OOct,PCBM,PAz-Carb-OOct,PCBM,,CCCCC(=O)OCC1(C2=CC=CC=C2)C3=CC=CC4=CC=CC5=CC=CC6=CC=CC7=CC=CC1=C7C6=C5C4=C3,0.2106,0.22,47.0,0.02,0.02177604,8.880199999999999,,,1:1,,,,ITO/PEDOT:PSS/active layer/Al,conventional,,,PEDOT:PSS,PEDOT:PSS,,chlorobenzene,chlorobenzene,,,,,-6.1,-3.7,
71444,10.3390/polym13071043,10.3390/polym13071043,PAz-Carb-OOct,PCBM,PAz-Carb-OOct,PCBM,,CCCCC(=O)OCC1(C2=CC=CC=C2)C3=CC=CC4=CC=CC5=CC=CC6=CC=CC7=CC=CC1=C7C6=C5C4=C3,0.6151,0.58,26.0,0.09,0.0927570799999999,3.063422222222217,,,1:2,,,,ITO/PEDOT:PSS/active layer/Al,conventional,,,PEDOT:PSS,PEDOT:PSS,,chlorobenzene,chlorobenzene,,,,,-6.1,-3.7,
71448,10.3390/polym13132152,10.3390/polym13132152,P3HT,PCBM,P3HT,PCBM,CCCCCCc1ccsc1,CCCCC(=O)OCC1(C2=CC=CC=C2)C3=CC=CC4=CC=CC5=CC=CC6=CC=CC7=CC=CC1=C7C6=C5C4=C3,0.423,8.67,59.8,2.18,2.19311118,0.6014302752293424,,,1:1,Sb2S3 NCs,,0.01 mg/mL,ITO/PEDOT:PSS/P3HT:PCBM:Sb2S3:NCs/MoO3/Ag,conventional,,,PEDOT:PSS,PEDOT:PSS,,"1,2-dichlorobenzene",o-DCB,140.0,-5.01,-3.12,,-6.1,-3.7,
71449,10.3390/polym13132152,10.3390/polym13132152,P3HT,PCBM,P3HT,PCBM,CCCCCCc1ccsc1,CCCCC(=O)OCC1(C2=CC=CC=C2)C3=CC=CC4=CC=CC5=CC=CC6=CC=CC7=CC=CC1=C7C6=C5C4=C3,0.421,8.91,62.6,2.34,2.34819486,0.3502076923076981,,,1:1,Sb2S3 NCs,,0.02 mg/mL,ITO/PEDOT:PSS/P3HT:PCBM:Sb2S3:NCs/MoO3/Ag,conventional,,,PEDOT:PSS,PEDOT:PSS,,"1,2-dichlorobenzene",o-DCB,140.0,-5.01,-3.12,,-6.1,-3.7,
71450,10.3390/polym13132152,10.3390/polym13132152,P3HT,PCBM,P3HT,PCBM,CCCCCCc1ccsc1,CCCCC(=O)OCC1(C2=CC=CC=C2)C3=CC=CC4=CC=CC5=CC=CC6=CC=CC7=CC=CC1=C7C6=C5C4=C3,0.416,9.57,64.4,2.56,2.56384128,0.1500500000000022,,,1:1,Sb2S3 NCs,,0.03 mg/mL,ITO/PEDOT:PSS/P3HT:PCBM:Sb2S3:NCs/MoO3/Ag,conventional,,,PEDOT:PSS,PEDOT:PSS,,"1,2-dichlorobenzene",o-DCB,140.0,-5.01,-3.12,,-6.1,-3.7,
71451,10.3390/polym13132152,10.3390/polym13132152,P3HT,PCBM,P3HT,PCBM,CCCCCCc1ccsc1,CCCCC(=O)OCC1(C2=CC=CC=C2)C3=CC=CC4=CC=CC5=CC=CC6=CC=CC7=CC=CC1=C7C6=C5C4=C3,0.412,10.04,66.0,2.72,2.7300768,0.3704705882352858,,,1:1,Sb2S3 NCs,,0.04 mg/mL,ITO/PEDOT:PSS/P3HT:PCBM:Sb2S3:NCs/MoO3/Ag,conventional,,,PEDOT:PSS,PEDOT:PSS,,"1,2-dichlorobenzene",o-DCB,140.0,-5.01,-3.12,,-6.1,-3.7,
71502,10.3390/polym14050858,10.3390/polym14050858,P3HT,PCBM,P3HT,PCBM,CCCCCCc1ccsc1,CCCCC(=O)OCC1(C2=CC=CC=C2)C3=CC=CC4=CC=CC5=CC=CC6=CC=CC7=CC=CC1=C7C6=C5C4=C3,0.4652,9.94,48.0,2.24,2.21956224,0.9124000000000234,2.24,2.24,1:1 wt.,iodine,iodine,0 mol%,ITO/PEDOT:PSS/P3HT:PCBM/Al,conventional,,,PEDOT:PSS,PEDOT:PSS,,chlorobenzene,chlorobenzene,,-5.01,-3.12,,-6.1,-3.7,
71503,10.3390/polym14050858,10.3390/polym14050858,P3HT,PCBM,P3HT,PCBM,CCCCCCc1ccsc1,CCCCC(=O)OCC1(C2=CC=CC=C2)C3=CC=CC4=CC=CC5=CC=CC6=CC=CC7=CC=CC1=C7C6=C5C4=C3,0.3942,12.95,46.0,2.41,2.3482494,2.5622655601659883,2.41,2.41,1:1 wt.,5% I2,I2,5%,ITO/PEDOT:PSS/P3HT:PCBM/Al,conventional,,,PEDOT:PSS,PEDOT:PSS,,chlorobenzene,chlorobenzene,,-5.01,-3.12,,-6.1,-3.7,
71504,10.3390/polym14050858,10.3390/polym14050858,P3HT,PCBM,P3HT,PCBM,CCCCCCc1ccsc1,CCCCC(=O)OCC1(C2=CC=CC=C2)C3=CC=CC4=CC=CC5=CC=CC6=CC=CC7=CC=CC1=C7C6=C5C4=C3,0.4051,14.18,44.0,2.61,2.52749992,3.160922605363984,2.61,2.61,1:1 wt.,10% I2,I2,10%,ITO/PEDOT:PSS/P3HT:PCBM/Al,conventional,,,PEDOT:PSS,PEDOT:PSS,,chlorobenzene,chlorobenzene,,-5.01,-3.12,,-6.1,-3.7,
71505,10.3390/polym14050858,10.3390/polym14050858,P3HT,PCBM,P3HT,PCBM,CCCCCCc1ccsc1,CCCCC(=O)OCC1(C2=CC=CC=C2)C3=CC=CC4=CC=CC5=CC=CC6=CC=CC7=CC=CC1=C7C6=C5C4=C3,0.37626,11.14,48.0,2.06,2.011937472,2.3331324271844656,2.06,2.06,1:1,iodine,iodine,,ITO/PEDOT:PSS/P3HT:PCBM/Al,conventional,,,PEDOT:PSS,PEDOT:PSS,,chlorobenzene,chlorobenzene,100.0,-5.01,-3.12,,-6.1,-3.7,
71506,10.3390/polym14050858,10.3390/polym14050858,P3HT,PCBM,P3HT,PCBM,CCCCCCc1ccsc1,CCCCC(=O)OCC1(C2=CC=CC=C2)C3=CC=CC4=CC=CC5=CC=CC6=CC=CC7=CC=CC1=C7C6=C5C4=C3,0.2811,7.68,30.0,0.66,0.6476544,1.8705454545454647,0.66,0.66,1:1,10% I2,I2,10%,ITO/PEDOT:PSS/P3HT:PCBM/Al,conventional,,,PEDOT:PSS,PEDOT:PSS,,chlorobenzene,chlorobenzene,,-5.01,-3.12,,-6.1,-3.7,
71507,10.3390/polym14050858,10.3390/polym14050858,P3HT,PCBM,P3HT,PCBM,CCCCCCc1ccsc1,CCCCC(=O)OCC1(C2=CC=CC=C2)C3=CC=CC4=CC=CC5=CC=CC6=CC=CC7=CC=CC1=C7C6=C5C4=C3,0.38,8.8,36.0,1.24,1.2038400000000002,2.916129032258044,1.24,1.24,1:1,10% I2,I2,10%,ITO/PEDOT:PSS/P3HT:PCBM/Al,conventional,,,PEDOT:PSS,PEDOT:PSS,,chlorobenzene,chlorobenzene,40.0,-5.01,-3.12,,-6.1,-3.7,
71508,10.3390/polym14050858,10.3390/polym14050858,P3HT,PCBM,P3HT,PCBM,CCCCCCc1ccsc1,CCCCC(=O)OCC1(C2=CC=CC=C2)C3=CC=CC4=CC=CC5=CC=CC6=CC=CC7=CC=CC1=C7C6=C5C4=C3,0.4307,11.1,48.0,2.35,2.2947696000000004,2.3502297872340288,2.35,2.35,1:1,10% I2,I2,10%,ITO/PEDOT:PSS/P3HT:PCBM/Al,conventional,,,PEDOT:PSS,PEDOT:PSS,,chlorobenzene,chlorobenzene,100.0,-5.01,-3.12,,-6.1,-3.7,
71509,10.3390/polym14050858,10.3390/polym14050858,P3HT,PCBM,P3HT,PCBM,CCCCCCc1ccsc1,CCCCC(=O)OCC1(C2=CC=CC=C2)C3=CC=CC4=CC=CC5=CC=CC6=CC=CC7=CC=CC1=C7C6=C5C4=C3,0.3481,7.83,46.0,1.28,1.25378658,2.047923437499995,1.28,1.28,1:1,10% I2,I2,10%,ITO/PEDOT:PSS/P3HT:PCBM/Al,conventional,,,PEDOT:PSS,PEDOT:PSS,,chlorobenzene,chlorobenzene,180.0,-5.01,-3.12,,-6.1,-3.7,
71546,10.3390/polym14051046,10.3390/polym14051046,PTB7,PC70BM,PTB7,PC70BM,CCCCC(CC)COC(=O)c1sc2c(-c3cc4c(OCC(CC)CCCC)c5sccc5c(OCC(CC)CCCC)c4s3)scc2c1F,CCCCC(=O)OCC1(C2=CC=CC=C2)C3=CC=CC4=CC=CC5=CC=CC6=CC=C7C=CC=CC8=CC=CC1=C8C7=C6C5=C4C3,0.689,15.6,57.2,6.1,6.1480848,0.7882754098360626,,,1:1.5,"1,8-diiodooctane",,3 vol%,direct configuration,direct,,,MoO3,,,chlorobenzene,,,-5.19,-3.43,,-6.1,-3.9,
71547,10.3390/polym14051046,10.3390/polym14051046,PTB7,PC70BM,PTB7,PC70BM,CCCCC(CC)COC(=O)c1sc2c(-c3cc4c(OCC(CC)CCCC)c5sccc5c(OCC(CC)CCCC)c4s3)scc2c1F,CCCCC(=O)OCC1(C2=CC=CC=C2)C3=CC=CC4=CC=CC5=CC=CC6=CC=C7C=CC=CC8=CC=CC1=C8C7=C6C5=C4C3,0.633,2.2,40.2,0.5,0.5598252000000001,11.965040000000029,,,,,,,direct configuration,,,,,,,chlorobenzene,,,-5.19,-3.43,,-6.1,-3.9,
71548,10.3390/polym14051046,10.3390/polym14051046,PTB7,PC70BM,PTB7,PC70BM,CCCCC(CC)COC(=O)c1sc2c(-c3cc4c(OCC(CC)CCCC)c5sccc5c(OCC(CC)CCCC)c4s3)scc2c1F,CCCCC(=O)OCC1(C2=CC=CC=C2)C3=CC=CC4=CC=CC5=CC=CC6=CC=C7C=CC=CC8=CC=CC1=C8C7=C6C5=C4C3,0.58,4.7,26.0,0.7,0.7087600000000001,1.251428571428586,,,1:1.5,"1,8-diiodooctane",,3 vol%,direct configuration,,,,MoO3,,,chlorobenzene,,,-5.19,-3.43,,-6.1,-3.9,
71549,10.3390/polym14051046,10.3390/polym14051046,PTB7,PC70BM,PTB7,PC70BM,CCCCC(CC)COC(=O)c1sc2c(-c3cc4c(OCC(CC)CCCC)c5sccc5c(OCC(CC)CCCC)c4s3)scc2c1F,CCCCC(=O)OCC1(C2=CC=CC=C2)C3=CC=CC4=CC=CC5=CC=CC6=CC=C7C=CC=CC8=CC=CC1=C8C7=C6C5=C4C3,0.646,12.6,47.3,3.9,3.8500308,1.281261538461551,,,1:1.5,"1,8-diiodooctane",,3 vol%,direct configuration,direct,,,MoO3,,,chlorobenzene,,,-5.19,-3.43,,-6.1,-3.9,
71550,10.3390/polym14051046,10.3390/polym14051046,PTB7,PC70BM,PTB7,PC70BM,CCCCC(CC)COC(=O)c1sc2c(-c3cc4c(OCC(CC)CCCC)c5sccc5c(OCC(CC)CCCC)c4s3)scc2c1F,CCCCC(=O)OCC1(C2=CC=CC=C2)C3=CC=CC4=CC=CC5=CC=CC6=CC=C7C=CC=CC8=CC=CC1=C8C7=C6C5=C4C3,0.638,12.7,51.9,4.2,4.2052494,0.1249857142857001,,,1:1.5,"1,8-diiodooctane",,3 vol%,direct configuration,direct,,,MoO3,,,chlorobenzene,,,-5.19,-3.43,,-6.1,-3.9,
71551,10.3390/polym14051046,10.3390/polym14051046,PTB7,PC70BM,PTB7,PC70BM,CCCCC(CC)COC(=O)c1sc2c(-c3cc4c(OCC(CC)CCCC)c5sccc5c(OCC(CC)CCCC)c4s3)scc2c1F,CCCCC(=O)OCC1(C2=CC=CC=C2)C3=CC=CC4=CC=CC5=CC=CC6=CC=C7C=CC=CC8=CC=CC1=C8C7=C6C5=C4C3,0.675,9.1,45.6,2.8,2.80098,0.0350000000000072,,,1:1.5,"1,8-diiodooctane",,3 vol%,direct configuration,direct,,,MoO3,,,chlorobenzene,,,-5.19,-3.43,,-6.1,-3.9,
71552,10.3390/polym14051046,10.3390/polym14051046,PTB7,PC70BM,PTB7,PC70BM,CCCCC(CC)COC(=O)c1sc2c(-c3cc4c(OCC(CC)CCCC)c5sccc5c(OCC(CC)CCCC)c4s3)scc2c1F,CCCCC(=O)OCC1(C2=CC=CC=C2)C3=CC=CC4=CC=CC5=CC=CC6=CC=C7C=CC=CC8=CC=CC1=C8C7=C6C5=C4C3,0.712,15.1,63.2,6.7,6.794758399999999,1.4143044776119256,,,1:1.5,"1,8-diiodooctane",,3 vol%,inverted,inverted,PEIE,,MoO3,,,chlorobenzene,,,-5.19,-3.43,,-6.1,-3.9,
71553,10.3390/polym14051046,10.3390/polym14051046,PTB7,PC70BM,PTB7,PC70BM,CCCCC(CC)COC(=O)c1sc2c(-c3cc4c(OCC(CC)CCCC)c5sccc5c(OCC(CC)CCCC)c4s3)scc2c1F,CCCCC(=O)OCC1(C2=CC=CC=C2)C3=CC=CC4=CC=CC5=CC=CC6=CC=C7C=CC=CC8=CC=CC1=C8C7=C6C5=C4C3,0.554,1.7,42.1,0.4,0.3964978,0.8755499999999888,,,1:1.5,"1,8-diiodooctane",,3 vol%,inverted,inverted,PEIE,,MoO3,,,chlorobenzene,,,-5.19,-3.43,,-6.1,-3.9,
71554,10.3390/polym14051046,10.3390/polym14051046,PTB7,PC70BM,PTB7,PC70BM,CCCCC(CC)COC(=O)c1sc2c(-c3cc4c(OCC(CC)CCCC)c5sccc5c(OCC(CC)CCCC)c4s3)scc2c1F,CCCCC(=O)OCC1(C2=CC=CC=C2)C3=CC=CC4=CC=CC5=CC=CC6=CC=C7C=CC=CC8=CC=CC1=C8C7=C6C5=C4C3,0.405,3.5,35.2,0.5,0.49896,0.207999999999997,,,,,,,inverted,inverted,,,,,,chlorobenzene,,,-5.19,-3.43,,-6.1,-3.9,
71555,10.3390/polym14051046,10.3390/polym14051046,PTB7,PC70BM,PTB7,PC70BM,CCCCC(CC)COC(=O)c1sc2c(-c3cc4c(OCC(CC)CCCC)c5sccc5c(OCC(CC)CCCC)c4s3)scc2c1F,CCCCC(=O)OCC1(C2=CC=CC=C2)C3=CC=CC4=CC=CC5=CC=CC6=CC=C7C=CC=CC8=CC=CC1=C8C7=C6C5=C4C3,0.659,11.9,46.5,3.6,3.6465765,1.2937916666666671,,,1:1.5,"1,8-diiodooctane",,3 vol%,inverted,inverted,PEIE,,,,,chlorobenzene,,,-5.19,-3.43,,-6.1,-3.9,
71556,10.3390/polym14081588,10.3390/polym14081588,PTB7-b-P4VP,PC71BM,PTB7-b-P4VP,PC71BM,,COC(=O)CCCC1(c2ccccc2)C23c4c5ccc6c7cc8c9c%10c(cc%11cc%12c%13c%14c(cc%15c%16ccc-5c2c%16c2c5c%16c%17c(c(c46)c7c9c%17c4c%10c%11c%13c4c%16c%14c%152)C513)C%12)C8,0.67,2.46,52.0,0.85,0.857064,0.83105882352942,0.81,0.85,1.1:1,,,,ITO/PEDOT:PSS/active layer/PC61BM/Ca/Al,conventional,PC61BM,PC61BM,PEDOT:PSS,PEDOT:PSS,,water (WPNP dispersion),water,90.0,,,,-5.9,-3.9,
71557,10.3390/polym14081588,10.3390/polym14081588,PTB7-b-P4VP,PC71BM,PTB7-b-P4VP,PC71BM,,COC(=O)CCCC1(c2ccccc2)C23c4c5ccc6c7cc8c9c%10c(cc%11cc%12c%13c%14c(cc%15c%16ccc-5c2c%16c2c5c%16c%17c(c(c46)c7c9c%17c4c%10c%11c%13c4c%16c%14c%152)C513)C%12)C8,0.73,1.83,47.0,0.63,0.627873,0.337619047619046,0.5,0.63,1.5:1,,,,ITO/PEDOT:PSS/active layer/PC61BM/Ca/Al,conventional,PC61BM,PC61BM,PEDOT:PSS,PEDOT:PSS,,chlorobenzene,chlorobenzene,90.0,,,,-5.9,-3.9,
71558,10.3390/polym14081588,10.3390/polym14081588,PTB7,PC71BM,PTB7,PC71BM,CCCCC(CC)COC(=O)c1sc2c(-c3cc4c(OCC(CC)CCCC)c5sccc5c(OCC(CC)CCCC)c4s3)scc2c1F,COC(=O)CCCC1(c2ccccc2)C23c4c5ccc6c7cc8c9c%10c(cc%11cc%12c%13c%14c(cc%15c%16ccc-5c2c%16c2c5c%16c%17c(c(c46)c7c9c%17c4c%10c%11c%13c4c%16c%14c%152)C513)C%12)C8,0.72,12.25,67.0,5.9,5.909400000000001,0.1593220338983101,6.0,,1.5:1,anisaldehyde,anisaldehyde,,ITO/PEDOT:PSS/active layer/Ca/Al,conventional,,,PEDOT:PSS,PEDOT:PSS,,chlorobenzene,chlorobenzene,65.0,-5.19,-3.43,,-5.9,-3.9,
71559,10.3390/polym14102058,10.3390/polym14102058,PM6,PY-IT,PM6,PY-IT,COC(=O)C(C)(C)c1cc(C)cc(-c2sc3c4sc5cc(/C=C6/C(=O)c7cc(F)cc(c7)C(=O)/C6=C\c6cc(C(C)(C)C(=O)OC)c(-c7cc(C)cc(C(C)(C)C(=O)OC)c7)s6)sc5c4c(C(C)(C)C(=O)OC)ccc2-3)c1,CCCCCCCCCCCc1c(/C=C2\C(=O)c3ccccc3C2=C(C#N)C#N)sc2c1sc1c3c4nsnc4c4c5sc6c(CCCCCCCCCCC)c(/C=C7\C(=O)c8cc(-c9cccs9)ccc8C7=C(C#N)C#N)sc6c5n(CC(CCCCCCCC)CCCCCCCCCC)c4c3n(CC(CCCCCCCC)CCCCCCCCCC)c21,0.937,23.9,67.7,15.15,15.160941100000002,0.0722184818481975,14.49,15.15,1:1.2,1-chloronaphthalene,,1 vol%,BC,conventional,PNDIT-F3N,,PEDOT:PSS,,100.0,,,95.0,-5.56,-3.65,,-5.68,-3.94,
71560,10.3390/polym14102058,10.3390/polym14102058,PM6,PY-IT,PM6,PY-IT,COC(=O)C(C)(C)c1cc(C)cc(-c2sc3c4sc5cc(/C=C6/C(=O)c7cc(F)cc(c7)C(=O)/C6=C\c6cc(C(C)(C)C(=O)OC)c(-c7cc(C)cc(C(C)(C)C(=O)OC)c7)s6)sc5c4c(C(C)(C)C(=O)OC)ccc2-3)c1,CCCCCCCCCCCc1c(/C=C2\C(=O)c3ccccc3C2=C(C#N)C#N)sc2c1sc1c3c4nsnc4c4c5sc6c(CCCCCCCCCCC)c(/C=C7\C(=O)c8cc(-c9cccs9)ccc8C7=C(C#N)C#N)sc6c5n(CC(CCCCCCCC)CCCCCCCCCC)c4c3n(CC(CCCCCCCC)CCCCCCCCCC)c21,0.936,23.19,69.1,15.0,14.99873544,0.0084303999999946,14.7,15.0,,1-chloronaphthalene,,2% vol,SqP,conventional,PNDIT-F3N,,PEDOT:PSS,,100.0,chloroform,,95.0,-5.56,-3.65,,-5.68,-3.94,
71561,10.3390/polym14102058,10.3390/polym14102058,PM6,PY-IT,PM6,PY-IT,COC(=O)C(C)(C)c1cc(C)cc(-c2sc3c4sc5cc(/C=C6/C(=O)c7cc(F)cc(c7)C(=O)/C6=C\c6cc(C(C)(C)C(=O)OC)c(-c7cc(C)cc(C(C)(C)C(=O)OC)c7)s6)sc5c4c(C(C)(C)C(=O)OC)ccc2-3)c1,CCCCCCCCCCCc1c(/C=C2\C(=O)c3ccccc3C2=C(C#N)C#N)sc2c1sc1c3c4nsnc4c4c5sc6c(CCCCCCCCCCC)c(/C=C7\C(=O)c8cc(-c9cccs9)ccc8C7=C(C#N)C#N)sc6c5n(CC(CCCCCCCC)CCCCCCCCCC)c4c3n(CC(CCCCCCCC)CCCCCCCCCC)c21,0.932,22.36,65.7,13.69,13.69156464,0.0114290723155702,13.44,13.69,,1-chloronaphthalene,,2% vol,SqP-DTA,conventional,PNDIT-F3N,,PEDOT:PSS,,,chloroform,,95.0,-5.56,-3.65,,-5.68,-3.94,
71562,10.3390/polym14194229,10.3390/polym14194229,PM6,BTP-eC9,PM6,BTP-eC9,COC(=O)C(C)(C)c1cc(C)cc(-c2sc3c4sc5cc(/C=C6/C(=O)c7cc(F)cc(c7)C(=O)/C6=C\c6cc(C(C)(C)C(=O)OC)c(-c7cc(C)cc(C(C)(C)C(=O)OC)c7)s6)sc5c4c(C(C)(C)C(=O)OC)ccc2-3)c1,CCCCCCCCCc1c(C=C2C(=O)c3cc(Cl)c(Cl)cc3C2=C(C#N)C#N)sc2c1sc1c3c4nsnc4c4c5sc6c(CCCCCCCCC)c(C=C7C(=O)c8cc(Cl)c(Cl)cc8C7=C(C#N)C#N)sc6c5n(CC(CCCC)CCCCCC)c4c3n(CC(CCCC)CCCCCC)c21,0.72,20.6,65.0,9.04,9.6408,6.646017699115061,8.52,9.04,1:1.2,,,,inverted,inverted,ZnO,ZnO,MoOx,MoO3,,THF,THF,100.0,-5.56,-3.65,,-5.68,-3.9,
71563,10.3390/polym14194229,10.3390/polym14194229,PM6,BTP-eC9,PM6,BTP-eC9,COC(=O)C(C)(C)c1cc(C)cc(-c2sc3c4sc5cc(/C=C6/C(=O)c7cc(F)cc(c7)C(=O)/C6=C\c6cc(C(C)(C)C(=O)OC)c(-c7cc(C)cc(C(C)(C)C(=O)OC)c7)s6)sc5c4c(C(C)(C)C(=O)OC)ccc2-3)c1,CCCCCCCCCc1c(C=C2C(=O)c3cc(Cl)c(Cl)cc3C2=C(C#N)C#N)sc2c1sc1c3c4nsnc4c4c5sc6c(CCCCCCCCC)c(C=C7C(=O)c8cc(Cl)c(Cl)cc8C7=C(C#N)C#N)sc6c5n(CC(CCCC)CCCCCC)c4c3n(CC(CCCC)CCCCCC)c21,0.77,20.6,68.0,11.1,10.786160000000002,2.8273873873873625,10.7,11.1,1:1.2,DIO,DIO,,inverted,inverted,ZnO,ZnO,MoOx,MoO3,,THF,THF,100.0,-5.56,-3.65,,-5.68,-3.9,
71566,10.3390/polym14204400,10.3390/polym14204400,G1PPT-co-P3HT,PDI-co-Carbazole,G1PPT-co-P3HT,PDI-co-Carbazole,,,0.05,0.00265,11.0,2.1e-05,1.4575e-05,30.59523809523809,,,2:1,,,,ITO/PEDOT:PSS/Active layer/Al,conventional,,,PEDOT:PSS,PEDOT:PSS,,Chloroform,,,,,,,,
71567,10.3390/polym14204400,10.3390/polym14204400,P3HT,PC61BM,P3HT,PC61BM,CCCCCCc1ccsc1,COC(=O)CCCC1(c2ccccc2)C23c4c5c6c7c8c9c(c%10c%11c2c2c%12c4c4c%13c5c5c7c7c8c8c%14c9c%10c9c%10c%11c2c2c%11c%12c4c4c%12c%13c5c5c7c7c8c8c%14c9c9c%10c2c2c%11c4c4c%12c5c7c5c8c9c2c45)C613,0.51,7.7,38.0,1.5,1.49226,0.5160000000000053,,,2:1,,,,ITO/PEDOT:PSS/Active layer/Al,conventional,,,PEDOT:PSS,PEDOT:PSS,,Chloroform,,,-5.01,-3.12,,-6.1,-3.7,
71568,10.3390/polym14204466,10.3390/polym14204466,PTB7-Th,PC71BM,PTB7-Th,PC71BM,CCCCC(CC)COC(=O)c1sc2csc(-c3cc4c(-c5ccc(CC(CC)CCCC)s5)c5sccc5c(-c5ccc(CC(CC)CCCC)s5)c4s3)c2c1F,COC(=O)CCCC1(c2ccccc2)C23c4c5ccc6c7cc8c9c%10c(cc%11cc%12c%13c%14c(cc%15c%16ccc-5c2c%16c2c5c%16c%17c(c(c46)c7c9c%17c4c%10c%11c%13c4c%16c%14c%152)C513)C%12)C8,0.82,17.3,63.7,9.3,9.036482,2.833526881720424,9.1,9.3,,,,,ITO/ZnO/IFL/PTB7-Th:PC71BM/MoO3/Ag,inverted,ZnO,ZnO,MoO3,MoO3,,CHCl3 (CF),chloroform,,-5.21,-3.6,,-5.9,-3.9,
71569,10.3390/polym14204466,10.3390/polym14204466,PTB7-Th,PC71BM,PTB7-Th,PC71BM,CCCCC(CC)COC(=O)c1sc2csc(-c3cc4c(-c5ccc(CC(CC)CCCC)s5)c5sccc5c(-c5ccc(CC(CC)CCCC)s5)c4s3)c2c1F,COC(=O)CCCC1(c2ccccc2)C23c4c5ccc6c7cc8c9c%10c(cc%11cc%12c%13c%14c(cc%15c%16ccc-5c2c%16c2c5c%16c%17c(c(c46)c7c9c%17c4c%10c%11c%13c4c%16c%14c%152)C513)C%12)C8,0.82,16.81,67.1,9.4,9.2491982,1.604274468085125,9.3,9.4,,,,,ITO/ZnO/IFL/PTB7-Th:PC71BM/MoO3/Ag,,BPTI-C3NH2,,MoO3,,,,,,-5.21,-3.6,,-5.9,-3.9,
71570,10.3390/polym14204466,10.3390/polym14204466,PTB7-Th,PC71BM,PTB7-Th,PC71BM,CCCCC(CC)COC(=O)c1sc2csc(-c3cc4c(-c5ccc(CC(CC)CCCC)s5)c5sccc5c(-c5ccc(CC(CC)CCCC)s5)c4s3)c2c1F,COC(=O)CCCC1(c2ccccc2)C23c4c5ccc6c7cc8c9c%10c(cc%11cc%12c%13c%14c(cc%15c%16ccc-5c2c%16c2c5c%16c%17c(c(c46)c7c9c%17c4c%10c%11c%13c4c%16c%14c%152)C513)C%12)C8,0.82,17.1,67.9,9.9,9.520938,3.828909090909084,9.6,9.9,,,,,ITO/ZnO/IFL/PTB7-Th:PC71BM/MoO3/Ag,,BPTI-C3NH2,,MoO3,,,CHCl3 (CF),,,-5.21,-3.6,,-5.9,-3.9,
71571,10.3390/polym14204466,10.3390/polym14204466,PTB7-Th,PC71BM,PTB7-Th,PC71BM,CCCCC(CC)COC(=O)c1sc2csc(-c3cc4c(-c5ccc(CC(CC)CCCC)s5)c5sccc5c(-c5ccc(CC(CC)CCCC)s5)c4s3)c2c1F,COC(=O)CCCC1(c2ccccc2)C23c4c5ccc6c7cc8c9c%10c(cc%11cc%12c%13c%14c(cc%15c%16ccc-5c2c%16c2c5c%16c%17c(c(c46)c7c9c%17c4c%10c%11c%13c4c%16c%14c%152)C513)C%12)C8,0.81,16.7,68.4,9.4,9.252468,1.5694893617021275,9.3,9.4,,,,,ITO/ZnO/IFL/PTB7-Th:PC71BM/MoO3/Ag,,BPTI-C3NH3I,BPTI-C3NH3I,MoO3,,,,,,-5.21,-3.6,,-5.9,-3.9,
