Repository: JiYiqaq/PCE-KA-GNN

# Data directory

- `raw/Active_Database.csv` is the immutable source dataset bundled under CC BY 4.0. Do not overwrite it with processed data.
- `processed/` is created and populated by the training pipeline. Generated `.pt` and `.pth` caches are intentionally ignored by Git because they can exceed GitHub's normal single-file limit.

See `../DATA_LICENSE.md` for provenance, license and checksum information.

File: data/raw/Active_Database.csv (part 245 of 471)
id,doi,doi_norm,donor,acceptor,donor_canonical,acceptor_canonical,donor_smiles,acceptor_smiles,voc,jsc,ff,pce,pce_recomputed,pce_relative_error_percent,pce_avg,pce_best,d_a_ratio,additive,additive_canonical,additive_ratio,device_structure,device_type,etl,etl_canonical,htl,htl_canonical,active_layer_thickness,solvent,solvent_canonical,annealing_temp,homo_d,lumo_d,eg_d,homo_a,lumo_a,eg_a
71572,10.3390/polym14204466,10.3390/polym14204466,PTB7-Th,PC71BM,PTB7-Th,PC71BM,CCCCC(CC)COC(=O)c1sc2csc(-c3cc4c(-c5ccc(CC(CC)CCCC)s5)c5sccc5c(-c5ccc(CC(CC)CCCC)s5)c4s3)c2c1F,COC(=O)CCCC1(c2ccccc2)C23c4c5ccc6c7cc8c9c%10c(cc%11cc%12c%13c%14c(cc%15c%16ccc-5c2c%16c2c5c%16c%17c(c(c46)c7c9c%17c4c%10c%11c%13c4c%16c%14c%152)C513)C%12)C8,0.82,17.1,70.5,10.0,9.88551,1.1448999999999998,9.9,10.0,,,,,ITO/ZnO/IFL/PTB7-Th:PC71BM/MoO3/Ag,,BPTI-C3NH3I,BPTI-C3NH3I,MoO3,,,CHCl3 (CF),,,-5.21,-3.6,,-5.9,-3.9,
71573,10.3390/polym14204466,10.3390/polym14204466,PTB7-Th,PC71BM,PTB7-Th,PC71BM,CCCCC(CC)COC(=O)c1sc2csc(-c3cc4c(-c5ccc(CC(CC)CCCC)s5)c5sccc5c(-c5ccc(CC(CC)CCCC)s5)c4s3)c2c1F,COC(=O)CCCC1(c2ccccc2)C23c4c5ccc6c7cc8c9c%10c(cc%11cc%12c%13c%14c(cc%15c%16ccc-5c2c%16c2c5c%16c%17c(c(c46)c7c9c%17c4c%10c%11c%13c4c%16c%14c%152)C513)C%12)C8,0.82,17.5,70.6,10.8,10.131099999999998,6.193518518518541,10.2,10.8,,,,,ITO/ZnO/IFL/PTB7-Th:PC71BM/MoO3/Ag,,BPTI-C3NH3I,BPTI-C3NH3I,MoO3,,,MeOH,,,-5.21,-3.6,,-5.9,-3.9,
71574,10.3390/polym14204466,10.3390/polym14204466,PTB7-Th,PC71BM,PTB7-Th,PC71BM,CCCCC(CC)COC(=O)c1sc2csc(-c3cc4c(-c5ccc(CC(CC)CCCC)s5)c5sccc5c(-c5ccc(CC(CC)CCCC)s5)c4s3)c2c1F,COC(=O)CCCC1(c2ccccc2)C23c4c5ccc6c7cc8c9c%10c(cc%11cc%12c%13c%14c(cc%15c%16ccc-5c2c%16c2c5c%16c%17c(c(c46)c7c9c%17c4c%10c%11c%13c4c%16c%14c%152)C513)C%12)C8,0.81,16.61,68.1,9.2,9.1622421,0.4104119565217284,9.1,9.2,,,,,ITO/ZnO/IFL/PTB7-Th:PC71BM/MoO3/Ag,,BPTI-C3DMA,,MoO3,,,,,,-5.21,-3.6,,-5.9,-3.9,
71575,10.3390/polym14204466,10.3390/polym14204466,PTB7-Th,PC71BM,PTB7-Th,PC71BM,CCCCC(CC)COC(=O)c1sc2csc(-c3cc4c(-c5ccc(CC(CC)CCCC)s5)c5sccc5c(-c5ccc(CC(CC)CCCC)s5)c4s3)c2c1F,COC(=O)CCCC1(c2ccccc2)C23c4c5ccc6c7cc8c9c%10c(cc%11cc%12c%13c%14c(cc%15c%16ccc-5c2c%16c2c5c%16c%17c(c(c46)c7c9c%17c4c%10c%11c%13c4c%16c%14c%152)C513)C%12)C8,0.81,17.2,67.4,9.6,9.390168,2.1857499999999863,9.3,9.6,,,,,ITO/ZnO/IFL/PTB7-Th:PC71BM/MoO3/Ag,,BPTI-C3DMA,,MoO3,,,CHCl3 (CF),,,-5.21,-3.6,,-5.9,-3.9,
71578,10.3390/polym15040869,10.3390/polym15040869,PBDB-T,PZT,PBDB-T,PZT-γ,CCCCC(CC)Cc1ccc(-c2c3cc(-c4ccc(-c5sc(-c6cccs6)c6c5C(=O)c5c(CC(CC)CCCC)sc(CC(CC)CCCC)c5C6=O)s4)sc3c(-c3ccc(CC(CC)CCCC)s3)c3ccsc23)s1,CCCCCCCCCCCCC(CCCCCCCCCC)Cn1c2c3sc(/C=C4\C(=O)c5ccccc5C4=C(C#N)C#N)c(CCCCCCCCCCC)c3sc2c2c3nn(C)nc3c3c4sc5c(CCCCCCCCCCC)c(/C=C6\C(=O)c7cc(-c8cccs8)ccc7C6=C(C#N)C#N)sc5c4n(CC(CCCCCCCCCC)CCCCCCCCCCCC)c3c21,0.912,23.9,68.5,14.9,14.930808000000004,0.2067651006711554,,,,,,,ITO/PEDOT:PSS/PBDB-T:PZT/PFN-Br/Ag,conventional,PFN-Br,PFN-Br,PEDOT:PSS,PEDOT:PSS,100.0,,,,-5.33,-3.48,,-5.57,-3.78,
71579,10.3390/polym15040869,10.3390/polym15040869,PBDB-T,PZT,PBDB-T,PZT-γ,CCCCC(CC)Cc1ccc(-c2c3cc(-c4ccc(-c5sc(-c6cccs6)c6c5C(=O)c5c(CC(CC)CCCC)sc(CC(CC)CCCC)c5C6=O)s4)sc3c(-c3ccc(CC(CC)CCCC)s3)c3ccsc23)s1,CCCCCCCCCCCCC(CCCCCCCCCC)Cn1c2c3sc(/C=C4\C(=O)c5ccccc5C4=C(C#N)C#N)c(CCCCCCCCCCC)c3sc2c2c3nn(C)nc3c3c4sc5c(CCCCCCCCCCC)c(/C=C6\C(=O)c7cc(-c8cccs8)ccc7C6=C(C#N)C#N)sc5c4n(CC(CCCCCCCCCC)CCCCCCCCCCCC)c3c21,0.912,23.91,68.45,14.91,14.92615224,0.1083315895372251,,,,,,,ITO/PEDOT:PSS/PBDB-T:PZT/PFN-Br/Ag,conventional,PFN-Br,PFN-Br,PEDOT:PSS,PEDOT:PSS,100.0,,,,-5.33,-3.48,,-5.57,-3.78,
71580,10.3390/polym15040869,10.3390/polym15040869,PM6,Y6,PM6,Y6,COC(=O)C(C)(C)c1cc(C)cc(-c2sc3c4sc5cc(/C=C6/C(=O)c7cc(F)cc(c7)C(=O)/C6=C\c6cc(C(C)(C)C(=O)OC)c(-c7cc(C)cc(C(C)(C)C(=O)OC)c7)s6)sc5c4c(C(C)(C)C(=O)OC)ccc2-3)c1,CCCCCCCCCCCc1c(/C=C2\C(=O)c3cc(F)c(F)cc3C2=C(C#N)C#N)sc2c1sc1c3c4nsnc4c4c5sc6c(CCCCCCCCCCC)c(/C=C7\C(=O)c8cc(F)c(F)cc8C7=C(C#N)C#N)sc6c5n(CC(CC)CCCC)c4c3n(CC(CC)CCCC)c21,0.842,26.05,72.03,15.79,15.79913223,0.0578355288157094,,,,,,,,conventional,PFN-Br,PFN-Br,PEDOT,PEDOT:PSS,,,,,-5.56,-3.65,,-5.65,-4.09,
71581,10.3390/polym15040869,10.3390/polym15040869,PBDB-T,PZT-γ,PBDB-T,PZT-γ,CCCCC(CC)Cc1ccc(-c2c3cc(-c4ccc(-c5sc(-c6cccs6)c6c5C(=O)c5c(CC(CC)CCCC)sc(CC(CC)CCCC)c5C6=O)s4)sc3c(-c3ccc(CC(CC)CCCC)s3)c3ccsc23)s1,CCCCCCCCCCCCC(CCCCCCCCCC)Cn1c2c3sc(/C=C4\C(=O)c5ccccc5C4=C(C#N)C#N)c(CCCCCCCCCCC)c3sc2c2c3nn(C)nc3c3c4sc5c(CCCCCCCCCCC)c(/C=C6\C(=O)c7cc(-c8cccs8)ccc7C6=C(C#N)C#N)sc5c4n(CC(CCCCCCCCCC)CCCCCCCCCCCC)c3c21,0.896,24.7,71.3,15.8,15.7795456,0.1294582278481137,,,,,,,,conventional,PFN-Br,PFN-Br,PEDOT,PEDOT:PSS,,,,,-5.33,-3.48,,-5.57,-3.78,
71582,10.3390/polym15040869,10.3390/polym15040869,PBDB-T,PZT-C1,PBDB-T,PZT-γ,CCCCC(CC)Cc1ccc(-c2c3cc(-c4ccc(-c5sc(-c6cccs6)c6c5C(=O)c5c(CC(CC)CCCC)sc(CC(CC)CCCC)c5C6=O)s4)sc3c(-c3ccc(CC(CC)CCCC)s3)c3ccsc23)s1,CCCCCCCCCCCCC(CCCCCCCCCC)Cn1c2c3sc(/C=C4\C(=O)c5ccccc5C4=C(C#N)C#N)c(CCCCCCCCCCC)c3sc2c2c3nn(C)nc3c3c4sc5c(CCCCCCCCCCC)c(/C=C6\C(=O)c7cc(-c8cccs8)ccc7C6=C(C#N)C#N)sc5c4n(CC(CCCCCCCCCC)CCCCCCCCCCCC)c3c21,0.912,23.9,68.5,14.9,14.930808000000004,0.2067651006711554,,,,,,,,,PFN,PFN,PEDOT,PEDOT:PSS,,,,,-5.33,-3.48,,-5.57,-3.78,
71583,10.3390/polym15040869,10.3390/polym15040869,PBDB-T,PN-Se,PBDB-T,PN-Se,CCCCC(CC)Cc1ccc(-c2c3cc(-c4ccc(-c5sc(-c6cccs6)c6c5C(=O)c5c(CC(CC)CCCC)sc(CC(CC)CCCC)c5C6=O)s4)sc3c(-c3ccc(CC(CC)CCCC)s3)c3ccsc23)s1,CCCCCCCCCCCCC(CCCCCCCCCC)Cn1c2c3sc(/C=C4\C(=O)c5ccccc5C4=C(C#N)C#N)c(CCCCCCCC)c3sc2c2c3nn(CCCCCC)nc3c3c4sc5c(CCCCCCCC)c(/C=C6\C(=O)c7cc(-c8ccc[se]8)ccc7C6=C(C#N)C#N)sc5c4n(CC(CCCCCCCCCC)CCCCCCCCCCCC)c3c21,0.907,24.82,71.8,16.16,16.16342932,0.0212210396039518,,,,,,,,conventional,PDINN,PDINN,PEDOT,PEDOT:PSS,,,,,-5.33,-3.48,,-5.63,-3.85,
71584,10.3390/polym15040869,10.3390/polym15040869,PM6,PY-IT,PM6,PY-IT,COC(=O)C(C)(C)c1cc(C)cc(-c2sc3c4sc5cc(/C=C6/C(=O)c7cc(F)cc(c7)C(=O)/C6=C\c6cc(C(C)(C)C(=O)OC)c(-c7cc(C)cc(C(C)(C)C(=O)OC)c7)s6)sc5c4c(C(C)(C)C(=O)OC)ccc2-3)c1,CCCCCCCCCCCc1c(/C=C2\C(=O)c3ccccc3C2=C(C#N)C#N)sc2c1sc1c3c4nsnc4c4c5sc6c(CCCCCCCCCCC)c(/C=C7\C(=O)c8cc(-c9cccs9)ccc8C7=C(C#N)C#N)sc6c5n(CC(CCCCCCCC)CCCCCCCCCC)c4c3n(CC(CCCCCCCC)CCCCCCCCCC)c21,0.95,23.95,72.05,16.41,16.393176249999996,0.102521328458281,,,,,,,,conventional,PDINN,PDINN,PEDOT,PEDOT:PSS,,,,,-5.56,-3.65,,-5.68,-3.94,
71585,10.3390/polym15040869,10.3390/polym15040869,PY-IT/BNT,PM6,PY-IT/BNT,PM6,,COC(=O)C(C)(C)c1cc(C)cc(-c2sc3c4sc5cc(/C=C6/C(=O)c7cc(F)cc(c7)C(=O)/C6=C\c6cc(C(C)(C)C(=O)OC)c(-c7cc(C)cc(C(C)(C)C(=O)OC)c7)s6)sc5c4c(C(C)(C)C(=O)OC)ccc2-3)c1,0.96,22.7,74.0,16.09,16.126079999999998,0.2242386575512637,,,,,,,,,ZrAcAc,ZrAcac,PEDOT,PEDOT:PSS,,,,,,,,,,
71587,10.3390/polym15040869,10.3390/polym15040869,D18,N3,D18,N3,CCCCCCC(CCCC)Cc1csc(-c2cc3c4nsnc4c4cc(-c5cc(CC(CCCC)CCCCCC)c(-c6cc7c(-c8cc(F)c(CC(CC)CCCC)s8)c8sccc8c(-c8cc(F)c(CC(CC)CCCC)s8)c7s6)s5)sc4c3s2)c1,CCCCCCCCCCCC1=C(/C=C2\C(=O)C3=CC(F)=C(F)C=C3C2=C(C#N)C#N)SC2=C1SC1=C2N(CCC(CC)CCCC)C2=C1C1=NSN=C1C1=C2N(CCC(CC)CCCC)C2=C1SC1=C2SC(/C=C2\C(=O)C3=CC(F)=C(F)C=C3C2=C(C#N)C#N)=C1CCCCCCCCCCC,0.862,27.44,78.5,18.56,18.5678248,0.0421594827586294,,,,,,,,,PDIN,PDIN,PEDOT,PEDOT:PSS,,,,,-5.51,-2.77,,-5.64,-3.86,
71588,10.3390/polym15040869,10.3390/polym15040869,PTB7,PC70BM,PTB7,PC70BM,CCCCC(CC)COC(=O)c1sc2c(-c3cc4c(OCC(CC)CCCC)c5sccc5c(OCC(CC)CCCC)c4s3)scc2c1F,CCCCC(=O)OCC1(C2=CC=CC=C2)C3=CC=CC4=CC=CC5=CC=CC6=CC=C7C=CC=CC8=CC=CC1=C8C7=C6C5=C4C3,0.731,16.43,68.05,8.18,8.173029565,0.0852131418092848,,,,,,,,conventional,PFN-Br,PFN-Br,PEDOT,PEDOT:PSS,,,,,-5.19,-3.43,,-6.1,-3.9,
71589,10.3390/polym15040869,10.3390/polym15040869,PTB7,PC70BM,PTB7,PC70BM,CCCCC(CC)COC(=O)c1sc2c(-c3cc4c(OCC(CC)CCCC)c5sccc5c(OCC(CC)CCCC)c4s3)scc2c1F,CCCCC(=O)OCC1(C2=CC=CC=C2)C3=CC=CC4=CC=CC5=CC=CC6=CC=C7C=CC=CC8=CC=CC1=C8C7=C6C5=C4C3,0.855,28.37,70.69,17.15,17.146813815,0.0185783381924023,,,,,,,,,"Zn(O,S)","Zn(O,S)",PEDOT,PEDOT:PSS,,,,,-5.19,-3.43,,-6.1,-3.9,
71590,10.3390/polym15040869,10.3390/polym15040869,PBDB-T,PZT,PBDB-T,PZT-γ,CCCCC(CC)Cc1ccc(-c2c3cc(-c4ccc(-c5sc(-c6cccs6)c6c5C(=O)c5c(CC(CC)CCCC)sc(CC(CC)CCCC)c5C6=O)s4)sc3c(-c3ccc(CC(CC)CCCC)s3)c3ccsc23)s1,CCCCCCCCCCCCC(CCCCCCCCCC)Cn1c2c3sc(/C=C4\C(=O)c5ccccc5C4=C(C#N)C#N)c(CCCCCCCCCCC)c3sc2c2c3nn(C)nc3c3c4sc5c(CCCCCCCCCCC)c(/C=C6\C(=O)c7cc(-c8cccs8)ccc7C6=C(C#N)C#N)sc5c4n(CC(CCCCCCCCCC)CCCCCCCCCCCC)c3c21,1.209,23.87,72.28,20.87,20.859162324000003,0.0519294489698023,,,,,,,,,PFN,PFN,CuI,CuI,,,,,-5.33,-3.48,,-5.57,-3.78,
71675,10.3390/polym15163462,10.3390/polym15163462,PM6,PYF-T-o,PM6,PYF-T-o,COC(=O)C(C)(C)c1cc(C)cc(-c2sc3c4sc5cc(/C=C6/C(=O)c7cc(F)cc(c7)C(=O)/C6=C\c6cc(C(C)(C)C(=O)OC)c(-c7cc(C)cc(C(C)(C)C(=O)OC)c7)s6)sc5c4c(C(C)(C)C(=O)OC)ccc2-3)c1,CCCCCCCCCCCCC(CCCCCCCCCC)Cn1c2c3sc(/C=C4\C(=O)c5c(F)cccc5C4=C(C#N)C#N)c(CCCCCCCCCCC)c3sc2c2c3nsnc3c3c4sc5c(CCCCCCCCCCC)c(/C=C6\C(=O)c7c(ccc(-c8cccs8)c7F)C6=C(C#N)C#N)sc5c4n(CC(CCCCCCCCCC)CCCCCCCCCCCC)c3c21,0.911,24.6,69.4,15.6,15.552956400000005,0.3015615384615175,15.3,15.6,1:1.2,1-chloronaphthalene (CN),,,ITO/PEDOT:PSS/active layer/PNDIT-F3N/Ag,conventional,PEDOT:PSS,PEDOT:PSS,PNDIT-F3N,PNDIT-F3N,75.0,toluene,toluene,100.0,-5.56,-3.65,,-5.715,-3.805,
71676,10.3390/polym15163462,10.3390/polym15163462,PM6,PYF-T-o,PM6,PYF-T-o,COC(=O)C(C)(C)c1cc(C)cc(-c2sc3c4sc5cc(/C=C6/C(=O)c7cc(F)cc(c7)C(=O)/C6=C\c6cc(C(C)(C)C(=O)OC)c(-c7cc(C)cc(C(C)(C)C(=O)OC)c7)s6)sc5c4c(C(C)(C)C(=O)OC)ccc2-3)c1,CCCCCCCCCCCCC(CCCCCCCCCC)Cn1c2c3sc(/C=C4\C(=O)c5c(F)cccc5C4=C(C#N)C#N)c(CCCCCCCCCCC)c3sc2c2c3nsnc3c3c4sc5c(CCCCCCCCCCC)c(/C=C6\C(=O)c7c(ccc(-c8cccs8)c7F)C6=C(C#N)C#N)sc5c4n(CC(CCCCCCCCCC)CCCCCCCCCCCC)c3c21,0.915,25.3,69.9,16.1,16.181500500000006,0.5062142857143117,15.8,16.1,,1-chloronaphthalene (CN),,2 vol%,ITO/PEDOT:PSS/active layer/PNDIT-F3N/Ag,conventional,PEDOT:PSS,PEDOT:PSS,PNDIT-F3N,PNDIT-F3N,75.0,toluene,toluene,100.0,-5.56,-3.65,,-5.715,-3.805,
71677,10.3390/polym15163462,10.3390/polym15163462,PM6,PYF-T-o,PM6,PYF-T-o,COC(=O)C(C)(C)c1cc(C)cc(-c2sc3c4sc5cc(/C=C6/C(=O)c7cc(F)cc(c7)C(=O)/C6=C\c6cc(C(C)(C)C(=O)OC)c(-c7cc(C)cc(C(C)(C)C(=O)OC)c7)s6)sc5c4c(C(C)(C)C(=O)OC)ccc2-3)c1,CCCCCCCCCCCCC(CCCCCCCCCC)Cn1c2c3sc(/C=C4\C(=O)c5c(F)cccc5C4=C(C#N)C#N)c(CCCCCCCCCCC)c3sc2c2c3nsnc3c3c4sc5c(CCCCCCCCCCC)c(/C=C6\C(=O)c7c(ccc(-c8cccs8)c7F)C6=C(C#N)C#N)sc5c4n(CC(CCCCCCCCCC)CCCCCCCCCCCC)c3c21,0.912,24.2,61.9,13.7,13.661577599999998,0.2804554744525675,12.4,13.7,1:1.2,1-chloronaphthalene (CN),,2 vol%,ITO/PEDOT:PSS/active layer/PNDIT-F3N/Ag,conventional,PEDOT:PSS,PEDOT:PSS,PNDIT-F3N,PNDIT-F3N,185.0,toluene,toluene,100.0,-5.56,-3.65,,-5.715,-3.805,
71678,10.3390/polym15163462,10.3390/polym15163462,PM6,PYF-T-o,PM6,PYF-T-o,COC(=O)C(C)(C)c1cc(C)cc(-c2sc3c4sc5cc(/C=C6/C(=O)c7cc(F)cc(c7)C(=O)/C6=C\c6cc(C(C)(C)C(=O)OC)c(-c7cc(C)cc(C(C)(C)C(=O)OC)c7)s6)sc5c4c(C(C)(C)C(=O)OC)ccc2-3)c1,CCCCCCCCCCCCC(CCCCCCCCCC)Cn1c2c3sc(/C=C4\C(=O)c5c(F)cccc5C4=C(C#N)C#N)c(CCCCCCCCCCC)c3sc2c2c3nsnc3c3c4sc5c(CCCCCCCCCCC)c(/C=C6\C(=O)c7c(ccc(-c8cccs8)c7F)C6=C(C#N)C#N)sc5c4n(CC(CCCCCCCCCC)CCCCCCCCCCCC)c3c21,0.913,25.0,62.4,14.2,14.2428,0.3014084507042234,13.9,14.2,,1-chloronaphthalene (CN),,,ITO/PEDOT:PSS/active layer/PNDIT-F3N/Ag,conventional,PEDOT:PSS,PEDOT:PSS,PNDIT-F3N,PNDIT-F3N,185.0,toluene,toluene,100.0,-5.56,-3.65,,-5.715,-3.805,
71679,10.3390/polym15163462,10.3390/polym15163462,PM6,PYF-T-o,PM6,PYF-T-o,COC(=O)C(C)(C)c1cc(C)cc(-c2sc3c4sc5cc(/C=C6/C(=O)c7cc(F)cc(c7)C(=O)/C6=C\c6cc(C(C)(C)C(=O)OC)c(-c7cc(C)cc(C(C)(C)C(=O)OC)c7)s6)sc5c4c(C(C)(C)C(=O)OC)ccc2-3)c1,CCCCCCCCCCCCC(CCCCCCCCCC)Cn1c2c3sc(/C=C4\C(=O)c5c(F)cccc5C4=C(C#N)C#N)c(CCCCCCCCCCC)c3sc2c2c3nsnc3c3c4sc5c(CCCCCCCCCCC)c(/C=C6\C(=O)c7c(ccc(-c8cccs8)c7F)C6=C(C#N)C#N)sc5c4n(CC(CCCCCCCCCC)CCCCCCCCCCCC)c3c21,0.896,26.5,52.4,12.4,12.441856,0.3375483870967679,12.1,12.4,1:1.2,1-chloronaphthalene (CN),,2 vol%,ITO/PEDOT:PSS/active layer/PNDIT-F3N/Ag,conventional,PEDOT:PSS,PEDOT:PSS,PNDIT-F3N,PNDIT-F3N,310.0,toluene,toluene,100.0,-5.56,-3.65,,-5.715,-3.805,
71680,10.3390/polym15163462,10.3390/polym15163462,PM6,PYF-T-o,PM6,PYF-T-o,COC(=O)C(C)(C)c1cc(C)cc(-c2sc3c4sc5cc(/C=C6/C(=O)c7cc(F)cc(c7)C(=O)/C6=C\c6cc(C(C)(C)C(=O)OC)c(-c7cc(C)cc(C(C)(C)C(=O)OC)c7)s6)sc5c4c(C(C)(C)C(=O)OC)ccc2-3)c1,CCCCCCCCCCCCC(CCCCCCCCCC)Cn1c2c3sc(/C=C4\C(=O)c5c(F)cccc5C4=C(C#N)C#N)c(CCCCCCCCCCC)c3sc2c2c3nsnc3c3c4sc5c(CCCCCCCCCCC)c(/C=C6\C(=O)c7c(ccc(-c8cccs8)c7F)C6=C(C#N)C#N)sc5c4n(CC(CCCCCCCCCC)CCCCCCCCCCCC)c3c21,0.902,26.3,60.0,14.2,14.23356,0.2363380281690237,13.7,14.2,,1-chloronaphthalene (CN),,,ITO/PEDOT:PSS/active layer/PNDIT-F3N/Ag,conventional,PEDOT:PSS,PEDOT:PSS,PNDIT-F3N,PNDIT-F3N,310.0,toluene,toluene,100.0,-5.56,-3.65,,-5.715,-3.805,
71681,10.3390/polym15183674,10.3390/polym15183674,PBDB-T,ITIC-OE,PBDB-T,ITIC-OE,CCCCC(CC)Cc1ccc(-c2c3cc(-c4ccc(-c5sc(-c6cccs6)c6c5C(=O)c5c(CC(CC)CCCC)sc(CC(CC)CCCC)c5C6=O)s4)sc3c(-c3ccc(CC(CC)CCCC)s3)c3ccsc23)s1,COCCOCc1ccc(C2(c3ccc(COCCOC)cc3)c3cc4c(cc3-c3sc5cc(/C=C6\C(=O)c7ccccc7C6=C(C#N)C#N)sc5c32)C(c2ccc(COCCOC)cc2)(c2ccc(COCCOC)cc2)c2c-4sc3cc(/C=C4\C(=O)c5ccccc5C4=C(C#N)C#N)sc23)cc1,0.927,14.763,49.98,6.84,6.8399134398,0.0012654999999963,,,,,,,Before reflective coating,,PDINO,PDINO,spiro OMeTAD,Spiro-OMeTAD,80.0,,,,-5.33,-3.48,,-5.67,-4.03,
71682,10.3390/polym15183674,10.3390/polym15183674,PBDB-T,ITIC-OE,PBDB-T,ITIC-OE,CCCCC(CC)Cc1ccc(-c2c3cc(-c4ccc(-c5sc(-c6cccs6)c6c5C(=O)c5c(CC(CC)CCCC)sc(CC(CC)CCCC)c5C6=O)s4)sc3c(-c3ccc(CC(CC)CCCC)s3)c3ccsc23)s1,COCCOCc1ccc(C2(c3ccc(COCCOC)cc3)c3cc4c(cc3-c3sc5cc(/C=C6\C(=O)c7ccccc7C6=C(C#N)C#N)sc5c32)C(c2ccc(COCCOC)cc2)(c2ccc(COCCOC)cc2)c2c-4sc3cc(/C=C4\C(=O)c5ccccc5C4=C(C#N)C#N)sc23)cc1,0.939,21.654,46.2,9.4,9.393894972,0.0649471063829823,,,,,,,After reflective coating,,PDINO,PDINO,spiro OMeTAD,Spiro-OMeTAD,80.0,,,,-5.33,-3.48,,-5.67,-4.03,
71684,10.3390/polym15183674,10.3390/polym15183674,PBDB-T,ITIC-OE,PBDB-T,ITIC-OE,CCCCC(CC)Cc1ccc(-c2c3cc(-c4ccc(-c5sc(-c6cccs6)c6c5C(=O)c5c(CC(CC)CCCC)sc(CC(CC)CCCC)c5C6=O)s4)sc3c(-c3ccc(CC(CC)CCCC)s3)c3ccsc23)s1,COCCOCc1ccc(C2(c3ccc(COCCOC)cc3)c3cc4c(cc3-c3sc5cc(/C=C6\C(=O)c7ccccc7C6=C(C#N)C#N)sc5c32)C(c2ccc(COCCOC)cc2)(c2ccc(COCCOC)cc2)c2c-4sc3cc(/C=C4\C(=O)c5ccccc5C4=C(C#N)C#N)sc23)cc1,0.85,14.8,67.0,8.5,8.4286,0.8400000000000067,,,,,,,ITO/PEDOT:PSS/PBDB-T:ITIC-OE/PFN-Br/Ag,,PFN-Br,PDINO,PEDOT:PSS,Spiro-OMeTAD,,,,,-5.33,-3.48,,-5.67,-4.03,
71749,10.3390/polym15244623,10.3390/polym15244623,PM6,Y6,PM6,Y6,COC(=O)C(C)(C)c1cc(C)cc(-c2sc3c4sc5cc(/C=C6/C(=O)c7cc(F)cc(c7)C(=O)/C6=C\c6cc(C(C)(C)C(=O)OC)c(-c7cc(C)cc(C(C)(C)C(=O)OC)c7)s6)sc5c4c(C(C)(C)C(=O)OC)ccc2-3)c1,CCCCCCCCCCCc1c(/C=C2\C(=O)c3cc(F)c(F)cc3C2=C(C#N)C#N)sc2c1sc1c3c4nsnc4c4c5sc6c(CCCCCCCCCCC)c(/C=C7\C(=O)c8cc(F)c(F)cc8C7=C(C#N)C#N)sc6c5n(CC(CC)CCCC)c4c3n(CC(CC)CCCC)c21,,,,15.79,,,,,,,,,,conventional,PFN-Br,PFN-Br,PEDOT:PSS,PEDOT:PSS,,,,,-5.56,-3.65,,-5.65,-4.09,
71750,10.3390/polym15244623,10.3390/polym15244623,PBDB-T,PZT-γ,PBDB-T,PZT-γ,CCCCC(CC)Cc1ccc(-c2c3cc(-c4ccc(-c5sc(-c6cccs6)c6c5C(=O)c5c(CC(CC)CCCC)sc(CC(CC)CCCC)c5C6=O)s4)sc3c(-c3ccc(CC(CC)CCCC)s3)c3ccsc23)s1,CCCCCCCCCCCCC(CCCCCCCCCC)Cn1c2c3sc(/C=C4\C(=O)c5ccccc5C4=C(C#N)C#N)c(CCCCCCCCCCC)c3sc2c2c3nn(C)nc3c3c4sc5c(CCCCCCCCCCC)c(/C=C6\C(=O)c7cc(-c8cccs8)ccc7C6=C(C#N)C#N)sc5c4n(CC(CCCCCCCCCC)CCCCCCCCCCCC)c3c21,,,,15.8,,,,,,,,,,conventional,PFN-Br,PFN-Br,PEDOT:PSS,PEDOT:PSS,,,,,-5.33,-3.48,,-5.57,-3.78,
71752,10.3390/polym15244623,10.3390/polym15244623,PBDB-T,PN-Se,PBDB-T,PN-Se,CCCCC(CC)Cc1ccc(-c2c3cc(-c4ccc(-c5sc(-c6cccs6)c6c5C(=O)c5c(CC(CC)CCCC)sc(CC(CC)CCCC)c5C6=O)s4)sc3c(-c3ccc(CC(CC)CCCC)s3)c3ccsc23)s1,CCCCCCCCCCCCC(CCCCCCCCCC)Cn1c2c3sc(/C=C4\C(=O)c5ccccc5C4=C(C#N)C#N)c(CCCCCCCC)c3sc2c2c3nn(CCCCCC)nc3c3c4sc5c(CCCCCCCC)c(/C=C6\C(=O)c7cc(-c8ccc[se]8)ccc7C6=C(C#N)C#N)sc5c4n(CC(CCCCCCCCCC)CCCCCCCCCCCC)c3c21,,,,16.16,,,,,,,,,,conventional,PDINN,PDINN,PEDOT:PSS,PEDOT:PSS,,,,,-5.33,-3.48,,-5.63,-3.85,
71753,10.3390/polym15244623,10.3390/polym15244623,PM6,PY-IT,PM6,PY-IT,COC(=O)C(C)(C)c1cc(C)cc(-c2sc3c4sc5cc(/C=C6/C(=O)c7cc(F)cc(c7)C(=O)/C6=C\c6cc(C(C)(C)C(=O)OC)c(-c7cc(C)cc(C(C)(C)C(=O)OC)c7)s6)sc5c4c(C(C)(C)C(=O)OC)ccc2-3)c1,CCCCCCCCCCCc1c(/C=C2\C(=O)c3ccccc3C2=C(C#N)C#N)sc2c1sc1c3c4nsnc4c4c5sc6c(CCCCCCCCCCC)c(/C=C7\C(=O)c8cc(-c9cccs9)ccc8C7=C(C#N)C#N)sc6c5n(CC(CCCCCCCC)CCCCCCCCCC)c4c3n(CC(CCCCCCCC)CCCCCCCCCC)c21,,,,16.41,,,,,,,,,,conventional,PDINN,PDINN,PEDOT:PSS,PEDOT:PSS,,,,,-5.56,-3.65,,-5.68,-3.94,
71755,10.3390/polym15244623,10.3390/polym15244623,PM6,PY2F-T/PYT,PM6,PY2F-T/PYT,COC(=O)C(C)(C)c1cc(C)cc(-c2sc3c4sc5cc(/C=C6/C(=O)c7cc(F)cc(c7)C(=O)/C6=C\c6cc(C(C)(C)C(=O)OC)c(-c7cc(C)cc(C(C)(C)C(=O)OC)c7)s6)sc5c4c(C(C)(C)C(=O)OC)ccc2-3)c1,,,,,17.2,,,,,,,,,,,PDIN,PDIN,PEDOT:PSS,PEDOT:PSS,,,,,-5.56,-3.65,,,,
71756,10.3390/polym15244623,10.3390/polym15244623,D18,N3,D18,N3,CCCCCCC(CCCC)Cc1csc(-c2cc3c4nsnc4c4cc(-c5cc(CC(CCCC)CCCCCC)c(-c6cc7c(-c8cc(F)c(CC(CC)CCCC)s8)c8sccc8c(-c8cc(F)c(CC(CC)CCCC)s8)c7s6)s5)sc4c3s2)c1,CCCCCCCCCCCC1=C(/C=C2\C(=O)C3=CC(F)=C(F)C=C3C2=C(C#N)C#N)SC2=C1SC1=C2N(CCC(CC)CCCC)C2=C1C1=NSN=C1C1=C2N(CCC(CC)CCCC)C2=C1SC1=C2SC(/C=C2\C(=O)C3=CC(F)=C(F)C=C3C2=C(C#N)C#N)=C1CCCCCCCCCCC,,,,18.56,,,,,,,,,,,PDIN,PDIN,PEDOT:PSS,PEDOT:PSS,,,,,-5.51,-2.77,,-5.64,-3.86,
71757,10.3390/polym15244623,10.3390/polym15244623,PTB7,PC70BM,PTB7,PC70BM,CCCCC(CC)COC(=O)c1sc2c(-c3cc4c(OCC(CC)CCCC)c5sccc5c(OCC(CC)CCCC)c4s3)scc2c1F,CCCCC(=O)OCC1(C2=CC=CC=C2)C3=CC=CC4=CC=CC5=CC=CC6=CC=C7C=CC=CC8=CC=CC1=C8C7=C6C5=C4C3,,,,8.18,,,,,,,,,,conventional,PFN-Br,PFN-Br,PEDOT:PSS,PEDOT:PSS,,,,,-5.19,-3.43,,-6.1,-3.9,
71758,10.3390/polym15244623,10.3390/polym15244623,PTB7,PC70BM,PTB7,PC70BM,CCCCC(CC)COC(=O)c1sc2c(-c3cc4c(OCC(CC)CCCC)c5sccc5c(OCC(CC)CCCC)c4s3)scc2c1F,CCCCC(=O)OCC1(C2=CC=CC=C2)C3=CC=CC4=CC=CC5=CC=CC6=CC=C7C=CC=CC8=CC=CC1=C8C7=C6C5=C4C3,,,,17.15,,,,,,,,,,,"Zn(O,S)","Zn(O,S)",PEDOT:PSS,PEDOT:PSS,,,,,-5.19,-3.43,,-6.1,-3.9,
71790,10.3390/polym16111496,10.3390/polym16111496,PTQ10,eC9-2Cl,PTQ10,eC9-2Cl,CCCCCCCCC(CCCCCC)COc1cnc2c(-c3cccs3)c(F)c(F)cc2n1,CCCCCCCCCc1c(/C=C2\C(=O)c3ccc(Cl)cc3C2=C(C#N)C#N)sc2c1sc1c3c4nsnc4c4c5sc6c(CCCCCCCCC)c(/C=C7\C(=O)c8ccc(Cl)cc8C7=C(C#N)C#N)sc6c5n(CC(CCCC)CCCCCC)c4c3n(CC(CCCC)CCCCCC)c21,0.915,19.53,70.25,12.55,12.553639875000002,0.0290029880478172,,,,,,,ITO/PEDOT:PSS/Active Layer/PDIN/Ag,conventional,PDIN,PDIN,PEDOT:PSS,PEDOT:PSS,,chloroform,chloroform,,-5.54,-2.92,,-5.57,-3.74,
71791,10.3390/polym16111496,10.3390/polym16111496,PTQ10,BTP-eC9,PTQ10,BTP-eC9,CCCCCCCCC(CCCCCC)COc1cnc2c(-c3cccs3)c(F)c(F)cc2n1,CCCCCCCCCc1c(C=C2C(=O)c3cc(Cl)c(Cl)cc3C2=C(C#N)C#N)sc2c1sc1c3c4nsnc4c4c5sc6c(CCCCCCCCC)c(C=C7C(=O)c8cc(Cl)c(Cl)cc8C7=C(C#N)C#N)sc6c5n(CC(CCCC)CCCCCC)c4c3n(CC(CCCC)CCCCCC)c21,0.88,24.83,71.75,15.68,15.677661999999998,0.0149107142857253,,,,,,,ITO/PEDOT:PSS/Active Layer/PDIN/Ag,conventional,PDIN,PDIN,PEDOT:PSS,PEDOT:PSS,,chloroform,chloroform,,-5.54,-2.92,,-5.68,-3.9,
71793,10.3390/polym16111496,10.3390/polym16111496,PTQ10,eC9-4F,PTQ10,eC9-4F,CCCCCCCCC(CCCCCC)COc1cnc2c(-c3cccs3)c(F)c(F)cc2n1,CCCCCCCCCc1c(/C=C2\C(=O)c3cc(F)c(F)cc3C2=C(C#N)C#N)sc2c1sc1c3c4nsnc4c4c5sc6c(CCCCCCCCC)c(/C=C7\C(=O)c8cc(F)c(F)cc8C7=C(C#N)C#N)sc6c5n(C[C@H](CCCC)CCCCCC)c4c3n(CC(CCCC)CCCCCC)c21,0.87,25.15,73.58,16.1,16.099671899999997,0.0020378881987849,,,,,,,ITO/PEDOT:PSS/Active Layer/PDIN/Ag,conventional,PDIN,PDIN,PEDOT:PSS,PEDOT:PSS,,chloroform,chloroform,,-5.54,-2.92,,,,
71794,10.3390/polym16111496,10.3390/polym16111496,PTQ10,BTP-eC9,PTQ10,BTP-eC9,CCCCCCCCC(CCCCCC)COc1cnc2c(-c3cccs3)c(F)c(F)cc2n1,CCCCCCCCCc1c(C=C2C(=O)c3cc(Cl)c(Cl)cc3C2=C(C#N)C#N)sc2c1sc1c3c4nsnc4c4c5sc6c(CCCCCCCCC)c(C=C7C(=O)c8cc(Cl)c(Cl)cc8C7=C(C#N)C#N)sc6c5n(CC(CCCC)CCCCCC)c4c3n(CC(CCCC)CCCCCC)c21,0.878,25.2,70.81,15.66,15.66713736,0.0455770114942513,,,,,,,ITO/PEDOT:PSS/Active Layer/PDIN/Ag,conventional,PDIN,PDIN,PEDOT:PSS,PEDOT:PSS,,chloroform,chloroform,,-5.54,-2.92,,-5.68,-3.9,
71796,10.3390/polym16111496,10.3390/polym16111496,PM6,L8-BO,PM6,L8-BO,COC(=O)C(C)(C)c1cc(C)cc(-c2sc3c4sc5cc(/C=C6/C(=O)c7cc(F)cc(c7)C(=O)/C6=C\c6cc(C(C)(C)C(=O)OC)c(-c7cc(C)cc(C(C)(C)C(=O)OC)c7)s6)sc5c4c(C(C)(C)C(=O)OC)ccc2-3)c1,CCCCCCC(CCCC)Cc1c(/C=C2\C(=O)c3cc(F)c(F)cc3C2=C(C#N)C#N)sc2c1SC1c3c(c4c(c5nsnc35)c3sc5c(CC(CCCC)CCCCCC)c(/C=C6\C(=O)c7cc(F)c(F)cc7C6=C(C#N)C#N)sc5c3n4CC(CC)CCCC)N(CC(CC)CCCC)C21,0.871,25.91,75.32,16.99,16.997923851999996,0.046638328428473,,,,,,,ITO/PEDOT:PSS/Active Layer/PDIN/Ag,conventional,PDIN,PDIN,PEDOT:PSS,PEDOT:PSS,,chloroform,chloroform,,-5.56,-3.65,,-5.68,-3.9,
71797,10.3390/polym16111496,10.3390/polym16111496,PM6,Y6,PM6,Y6,COC(=O)C(C)(C)c1cc(C)cc(-c2sc3c4sc5cc(/C=C6/C(=O)c7cc(F)cc(c7)C(=O)/C6=C\c6cc(C(C)(C)C(=O)OC)c(-c7cc(C)cc(C(C)(C)C(=O)OC)c7)s6)sc5c4c(C(C)(C)C(=O)OC)ccc2-3)c1,CCCCCCCCCCCc1c(/C=C2\C(=O)c3cc(F)c(F)cc3C2=C(C#N)C#N)sc2c1sc1c3c4nsnc4c4c5sc6c(CCCCCCCCCCC)c(/C=C7\C(=O)c8cc(F)c(F)cc8C7=C(C#N)C#N)sc6c5n(CC(CC)CCCC)c4c3n(CC(CC)CCCC)c21,0.847,25.79,74.38,16.25,16.247663894,0.0143760369230851,,,,,,,ITO/PEDOT:PSS/Active Layer/PDIN/Ag,conventional,PDIN,PDIN,PEDOT:PSS,PEDOT:PSS,,chloroform,chloroform,,-5.56,-3.65,,-5.65,-4.09,
71799,10.3390/polym16111496,10.3390/polym16111496,PM6,PY-IT,PM6,PY-IT,COC(=O)C(C)(C)c1cc(C)cc(-c2sc3c4sc5cc(/C=C6/C(=O)c7cc(F)cc(c7)C(=O)/C6=C\c6cc(C(C)(C)C(=O)OC)c(-c7cc(C)cc(C(C)(C)C(=O)OC)c7)s6)sc5c4c(C(C)(C)C(=O)OC)ccc2-3)c1,CCCCCCCCCCCc1c(/C=C2\C(=O)c3ccccc3C2=C(C#N)C#N)sc2c1sc1c3c4nsnc4c4c5sc6c(CCCCCCCCCCC)c(/C=C7\C(=O)c8cc(-c9cccs9)ccc8C7=C(C#N)C#N)sc6c5n(CC(CCCCCCCC)CCCCCCCCCC)c4c3n(CC(CCCCCCCC)CCCCCCCCCC)c21,0.926,22.93,71.46,15.2,15.173230428,0.1761156052631525,,,,,,,ITO/PEDOT:PSS/Active Layer/PDIN/Ag,conventional,PDIN,PDIN,PEDOT:PSS,PEDOT:PSS,,chloroform,chloroform,,-5.56,-3.65,,-5.68,-3.94,
71800,10.3390/polym16111496,10.3390/polym16111496,PM6,BTP-eC9,PM6,BTP-eC9,COC(=O)C(C)(C)c1cc(C)cc(-c2sc3c4sc5cc(/C=C6/C(=O)c7cc(F)cc(c7)C(=O)/C6=C\c6cc(C(C)(C)C(=O)OC)c(-c7cc(C)cc(C(C)(C)C(=O)OC)c7)s6)sc5c4c(C(C)(C)C(=O)OC)ccc2-3)c1,CCCCCCCCCc1c(C=C2C(=O)c3cc(Cl)c(Cl)cc3C2=C(C#N)C#N)sc2c1sc1c3c4nsnc4c4c5sc6c(CCCCCCCCC)c(C=C7C(=O)c8cc(Cl)c(Cl)cc8C7=C(C#N)C#N)sc6c5n(CC(CCCC)CCCCCC)c4c3n(CC(CCCC)CCCCCC)c21,0.858,26.87,76.11,17.55,17.546749505999998,0.018521333333351,,,,,,,ITO/PEDOT:PSS/Active Layer/PDIN/Ag,conventional,PDIN,PDIN,PEDOT:PSS,PEDOT:PSS,,chloroform,chloroform,,-5.56,-3.65,,-5.68,-3.9,
71802,10.3390/polym17020248,10.3390/polym17020248,SFZ1-0.2,Y6,SFZ1-0.2,Y6,,CCCCCCCCCCCc1c(/C=C2\C(=O)c3cc(F)c(F)cc3C2=C(C#N)C#N)sc2c1sc1c3c4nsnc4c4c5sc6c(CCCCCCCCCCC)c(/C=C7\C(=O)c8cc(F)c(F)cc8C7=C(C#N)C#N)sc6c5n(CC(CC)CCCC)c4c3n(CC(CC)CCCC)c21,0.84,25.97,63.37,13.85,13.82403876,0.1874457761732915,13.45,13.85,1:1.2,,,,ITO/PEDOT:PSS/polymer:Y6/PDINO/Al,conventional,PDINO,PDINO,PEDOT:PSS,PEDOT:PSS,,CHCl3,chloroform,,,,,-5.65,-4.09,
71803,10.3390/polym17020248,10.3390/polym17020248,SFZ1-0.4,Y6,SFZ1-0.4,Y6,,CCCCCCCCCCCc1c(/C=C2\C(=O)c3cc(F)c(F)cc3C2=C(C#N)C#N)sc2c1sc1c3c4nsnc4c4c5sc6c(CCCCCCCCCCC)c(/C=C7\C(=O)c8cc(F)c(F)cc8C7=C(C#N)C#N)sc6c5n(CC(CC)CCCC)c4c3n(CC(CC)CCCC)c21,0.86,26.13,69.81,15.66,15.68756358,0.176012643678154,15.3,15.66,1:1.2,,,,ITO/PEDOT:PSS/polymer:Y6/PDINO/Al,conventional,PDINO,PDINO,PEDOT:PSS,PEDOT:PSS,,CHCl3,chloroform,,,,,-5.65,-4.09,
71804,10.3390/polym17020248,10.3390/polym17020248,SFZ2-0.2,Y6,SFZ2-0.2,Y6,,CCCCCCCCCCCc1c(/C=C2\C(=O)c3cc(F)c(F)cc3C2=C(C#N)C#N)sc2c1sc1c3c4nsnc4c4c5sc6c(CCCCCCCCCCC)c(/C=C7\C(=O)c8cc(F)c(F)cc8C7=C(C#N)C#N)sc6c5n(CC(CC)CCCC)c4c3n(CC(CC)CCCC)c21,0.85,26.07,65.53,14.53,14.52112035,0.0611125258086649,14.09,14.53,1:1.2,,,,ITO/PEDOT:PSS/polymer:Y6/PDINO/Al,conventional,PDINO,PDINO,PEDOT:PSS,PEDOT:PSS,,CHCl3,chloroform,,,,,-5.65,-4.09,
71805,10.3390/polym17020248,10.3390/polym17020248,PBDB-T-2Cl,Y6,PBDB-T-2Cl,Y6,CCCCC(CC)CC1=C(Cl)C=C(C2=C3SC=CC3=C(C3=CC(Cl)=C(CC(CC)CCCC)S3)C3=C2C=C(C2=CC=C(C4=C5C(=O)C6=C(CC(CC)CCCC)SC(CC(CC)CCCC)=C6C(=O)C5=C(C5=CC=CS5)S4)S2)S3)S1,CCCCCCCCCCCc1c(/C=C2\C(=O)c3cc(F)c(F)cc3C2=C(C#N)C#N)sc2c1sc1c3c4nsnc4c4c5sc6c(CCCCCCCCCCC)c(/C=C7\C(=O)c8cc(F)c(F)cc8C7=C(C#N)C#N)sc6c5n(CC(CC)CCCC)c4c3n(CC(CC)CCCC)c21,0.83,25.96,62.76,13.54,13.52277168,0.1272401772525789,13.33,13.54,1:1.2,,,,ITO/PEDOT:PSS/polymer:Y6/PDINO/Al,conventional,PDINO,PDINO,PEDOT:PSS,PEDOT:PSS,,CHCl3,chloroform,,-5.52,-3.6,,-5.65,-4.09,
71806,10.3390/polym17030284,10.3390/polym17030284,PM6,BTP-eC9,PM6,BTP-eC9,CC1=CC(=CC(=C1)C2=C3C=CC(=C4C5=C(C=C(S5)/C=C\6/C(=O)C7=CC(=CC(=C7)F)C(=O)/C6=C\C8=CC(=C(S8)C9=CC(=CC(=C9)C)C(C)(C)C(=O)OC)C(C)(C)C(=O)OC)SC4=C3S2)C(C)(C)C(=O)OC)C(C)(C)C(=O)OC,CCCCCCCCCc1c(C=C2C(=O)c3cc(Cl)c(Cl)cc3C2=C(C#N)C#N)sc2c1sc1c3c4nsnc4c4c5sc6c(CCCCCCCCC)c(C=C7C(=O)c8cc(Cl)c(Cl)cc8C7=C(C#N)C#N)sc6c5n(CC(CCCC)CCCCCC)c4c3n(CC(CCCC)CCCCCC)c21,0.853,26.3,75.85,17.02,17.01611315,0.022836956521743,16.9,17.02,1:1.2 w/w,,,,As-cast,,PDIN,,PEDOT:PSS,,,o-xylene,,,-5.56,-3.65,,-5.68,-3.9,
71807,10.3390/polym17030284,10.3390/polym17030284,PM6,BTP-eC9,PM6,BTP-eC9,CC1=CC(=CC(=C1)C2=C3C=CC(=C4C5=C(C=C(S5)/C=C\6/C(=O)C7=CC(=CC(=C7)F)C(=O)/C6=C\C8=CC(=C(S8)C9=CC(=CC(=C9)C)C(C)(C)C(=O)OC)C(C)(C)C(=O)OC)SC4=C3S2)C(C)(C)C(=O)OC)C(C)(C)C(=O)OC,CCCCCCCCCc1c(C=C2C(=O)c3cc(Cl)c(Cl)cc3C2=C(C#N)C#N)sc2c1sc1c3c4nsnc4c4c5sc6c(CCCCCCCCC)c(C=C7C(=O)c8cc(Cl)c(Cl)cc8C7=C(C#N)C#N)sc6c5n(CC(CCCC)CCCCCC)c4c3n(CC(CCCC)CCCCCC)c21,0.851,26.93,77.48,17.76,17.756424764000002,0.0201308333333313,17.57,17.76,1:1.2,DIO,,0.4% v/v,BHJ,,PDIN,,PEDOT:PSS,,,o-xylene,,90.0,-5.56,-3.65,,-5.68,-3.9,
71808,10.3390/polym17030284,10.3390/polym17030284,PM6,BTP-eC9,PM6,BTP-eC9,CC1=CC(=CC(=C1)C2=C3C=CC(=C4C5=C(C=C(S5)/C=C\6/C(=O)C7=CC(=CC(=C7)F)C(=O)/C6=C\C8=CC(=C(S8)C9=CC(=CC(=C9)C)C(C)(C)C(=O)OC)C(C)(C)C(=O)OC)SC4=C3S2)C(C)(C)C(=O)OC)C(C)(C)C(=O)OC,CCCCCCCCCc1c(C=C2C(=O)c3cc(Cl)c(Cl)cc3C2=C(C#N)C#N)sc2c1sc1c3c4nsnc4c4c5sc6c(CCCCCCCCC)c(C=C7C(=O)c8cc(Cl)c(Cl)cc8C7=C(C#N)C#N)sc6c5n(CC(CCCC)CCCCCC)c4c3n(CC(CCCC)CCCCCC)c21,0.852,27.45,79.01,18.48,18.478384740000003,0.0087405844155718,18.35,18.48,1:1.2,,,,PBHJ,,PDIN,,PEDOT:PSS,,,o-xylene,,90.0,-5.56,-3.65,,-5.68,-3.9,
71809,10.3390/polym17030284,10.3390/polym17030284,PTQ10,BTP-eC9,PTQ10,BTP-eC9,CCCCCCCCC(CCCCCC)COc1cnc2c(C)c(F)c(F)c(-c3ccc(C)s3)c2n1,CCCCCCCCCc1c(C=C2C(=O)c3cc(Cl)c(Cl)cc3C2=C(C#N)C#N)sc2c1sc1c3c4nsnc4c4c5sc6c(CCCCCCCCC)c(C=C7C(=O)c8cc(Cl)c(Cl)cc8C7=C(C#N)C#N)sc6c5n(CC(CCCC)CCCCCC)c4c3n(CC(CCCC)CCCCCC)c21,0.883,24.75,72.34,15.81,15.80936445,0.0040199240986726,15.66,15.81,,,,,BHJ,,PDIN,,PEDOT:PSS,,,o-xylene,,,-5.54,-2.92,,-5.68,-3.9,
71810,10.3390/polym17030284,10.3390/polym17030284,PTQ10,BTP-eC9,PTQ10,BTP-eC9,CCCCCCCCC(CCCCCC)COc1cnc2c(C)c(F)c(F)c(-c3ccc(C)s3)c2n1,CCCCCCCCCc1c(C=C2C(=O)c3cc(Cl)c(Cl)cc3C2=C(C#N)C#N)sc2c1sc1c3c4nsnc4c4c5sc6c(CCCCCCCCC)c(C=C7C(=O)c8cc(Cl)c(Cl)cc8C7=C(C#N)C#N)sc6c5n(CC(CCCC)CCCCCC)c4c3n(CC(CCCC)CCCCCC)c21,0.885,25.56,74.39,16.83,16.82746434,0.0150663101604248,16.72,16.83,,,,,PBHJ,,PDIN,,PEDOT:PSS,,,o-xylene,,90.0,-5.54,-2.92,,-5.68,-3.9,
71814,10.3390/polym17101386,10.3390/polym17101386,PM6,L8-BO,PM6,L8-BO,CC1=CC(=CC(=C1)C2=C3C=CC(=C4C5=C(C=C(S5)/C=C\6/C(=O)C7=CC(=CC(=C7)F)C(=O)/C6=C\C8=CC(=C(S8)C9=CC(=CC(=C9)C)C(C)(C)C(=O)OC)C(C)(C)C(=O)OC)SC4=C3S2)C(C)(C)C(=O)OC)C(C)(C)C(=O)OC,CCCCCCC(CCCC)CC1=C(/C=C2\C(=O)C3=CC(F)=C(F)C=C3C2=C(C#N)C#N)SC2=C1SC1C3=C(C4=C(C5=NSN=C35)C3=C(C5=C(S3)C(CC(CCCC)CCCCCC)=C(/C=C3\C(=O)C6=CC(F)=C(F)C=C6C3=C(C#N)C#N)S5)N4CC(CC)CCCC)N(CC(CC)CCCC)C21,0.905,25.46,75.87,17.49,17.481434310000004,0.0489747855917322,17.31,17.49,1:1.2,,,,ITO/PEDOT:PSS/Active layer/PDINN/Ag,conventional,PDINN,PDINN,PEDOT:PSS,PEDOT:PSS,120.0,chloroform,chloroform,100.0,-5.56,-3.65,,-5.68,-3.9,
71815,10.3390/polym17101386,10.3390/polym17101386,PM6,L8-BO,PM6,L8-BO,CC1=CC(=CC(=C1)C2=C3C=CC(=C4C5=C(C=C(S5)/C=C\6/C(=O)C7=CC(=CC(=C7)F)C(=O)/C6=C\C8=CC(=C(S8)C9=CC(=CC(=C9)C)C(C)(C)C(=O)OC)C(C)(C)C(=O)OC)SC4=C3S2)C(C)(C)C(=O)OC)C(C)(C)C(=O)OC,CCCCCCC(CCCC)CC1=C(/C=C2\C(=O)C3=CC(F)=C(F)C=C3C2=C(C#N)C#N)SC2=C1SC1C3=C(C4=C(C5=NSN=C35)C3=C(C5=C(S3)C(CC(CCCC)CCCCCC)=C(/C=C3\C(=O)C6=CC(F)=C(F)C=C6C3=C(C#N)C#N)S5)N4CC(CC)CCCC)N(CC(CC)CCCC)C21,0.898,26.28,79.54,18.77,18.770994576000003,0.0052987533298009,18.65,18.77,1:1.2,IBZN,IBZN,70 wt%,ITO/PEDOT:PSS/Active layer/PDINN/Ag,conventional,PDINN,PDINN,PEDOT:PSS,PEDOT:PSS,120.0,chloroform,chloroform,100.0,-5.56,-3.65,,-5.68,-3.9,
71816,10.3390/polym17101386,10.3390/polym17101386,PM6,L8-BO,PM6,L8-BO,CC1=CC(=CC(=C1)C2=C3C=CC(=C4C5=C(C=C(S5)/C=C\6/C(=O)C7=CC(=CC(=C7)F)C(=O)/C6=C\C8=CC(=C(S8)C9=CC(=CC(=C9)C)C(C)(C)C(=O)OC)C(C)(C)C(=O)OC)SC4=C3S2)C(C)(C)C(=O)OC)C(C)(C)C(=O)OC,CCCCCCC(CCCC)CC1=C(/C=C2\C(=O)C3=CC(F)=C(F)C=C3C2=C(C#N)C#N)SC2=C1SC1C3=C(C4=C(C5=NSN=C35)C3=C(C5=C(S3)C(CC(CCCC)CCCCCC)=C(/C=C3\C(=O)C6=CC(F)=C(F)C=C6C3=C(C#N)C#N)S5)N4CC(CC)CCCC)N(CC(CC)CCCC)C21,0.901,25.69,77.3,17.91,17.892391370000002,0.0983173087660414,,,1:1.2,IBZN,IBZN,40 wt%,ITO/PEDOT:PSS/Active layer/PDINN/Ag,conventional,PDINN,PDINN,PEDOT:PSS,PEDOT:PSS,120.0,chloroform,chloroform,100.0,-5.56,-3.65,,-5.68,-3.9,
71818,10.3390/polym17101386,10.3390/polym17101386,PM6,L8-BO,PM6,L8-BO,CC1=CC(=CC(=C1)C2=C3C=CC(=C4C5=C(C=C(S5)/C=C\6/C(=O)C7=CC(=CC(=C7)F)C(=O)/C6=C\C8=CC(=C(S8)C9=CC(=CC(=C9)C)C(C)(C)C(=O)OC)C(C)(C)C(=O)OC)SC4=C3S2)C(C)(C)C(=O)OC)C(C)(C)C(=O)OC,CCCCCCC(CCCC)CC1=C(/C=C2\C(=O)C3=CC(F)=C(F)C=C3C2=C(C#N)C#N)SC2=C1SC1C3=C(C4=C(C5=NSN=C35)C3=C(C5=C(S3)C(CC(CCCC)CCCCCC)=C(/C=C3\C(=O)C6=CC(F)=C(F)C=C6C3=C(C#N)C#N)S5)N4CC(CC)CCCC)N(CC(CC)CCCC)C21,0.894,26.04,79.09,18.42,18.411962184,0.0436363517915398,,,1:1.2,IBZN,IBZN,100 wt%,ITO/PEDOT:PSS/Active layer/PDINN/Ag,conventional,PDINN,PDINN,PEDOT:PSS,PEDOT:PSS,120.0,chloroform,chloroform,100.0,-5.56,-3.65,,-5.68,-3.9,
71819,10.3390/polym17101386,10.3390/polym17101386,PM6,L8-BO,PM6,L8-BO,CC1=CC(=CC(=C1)C2=C3C=CC(=C4C5=C(C=C(S5)/C=C\6/C(=O)C7=CC(=CC(=C7)F)C(=O)/C6=C\C8=CC(=C(S8)C9=CC(=CC(=C9)C)C(C)(C)C(=O)OC)C(C)(C)C(=O)OC)SC4=C3S2)C(C)(C)C(=O)OC)C(C)(C)C(=O)OC,CCCCCCC(CCCC)CC1=C(/C=C2\C(=O)C3=CC(F)=C(F)C=C3C2=C(C#N)C#N)SC2=C1SC1C3=C(C4=C(C5=NSN=C35)C3=C(C5=C(S3)C(CC(CCCC)CCCCCC)=C(/C=C3\C(=O)C6=CC(F)=C(F)C=C6C3=C(C#N)C#N)S5)N4CC(CC)CCCC)N(CC(CC)CCCC)C21,0.889,25.96,78.55,18.14,18.12811462,0.0655202866593302,,,1:1.2,IBZN,IBZN,150 wt%,ITO/PEDOT:PSS/Active layer/PDINN/Ag,conventional,PDINN,PDINN,PEDOT:PSS,PEDOT:PSS,120.0,chloroform,chloroform,100.0,-5.56,-3.65,,-5.68,-3.9,
71820,10.3390/polym17101386,10.3390/polym17101386,PM6,L8-BO,PM6,L8-BO,CC1=CC(=CC(=C1)C2=C3C=CC(=C4C5=C(C=C(S5)/C=C\6/C(=O)C7=CC(=CC(=C7)F)C(=O)/C6=C\C8=CC(=C(S8)C9=CC(=CC(=C9)C)C(C)(C)C(=O)OC)C(C)(C)C(=O)OC)SC4=C3S2)C(C)(C)C(=O)OC)C(C)(C)C(=O)OC,CCCCCCC(CCCC)CC1=C(/C=C2\C(=O)C3=CC(F)=C(F)C=C3C2=C(C#N)C#N)SC2=C1SC1C3=C(C4=C(C5=NSN=C35)C3=C(C5=C(S3)C(CC(CCCC)CCCCCC)=C(/C=C3\C(=O)C6=CC(F)=C(F)C=C6C3=C(C#N)C#N)S5)N4CC(CC)CCCC)N(CC(CC)CCCC)C21,0.901,26.1,77.77,18.3,18.28847097,0.0630001639344174,,,1:1.2,IBZN,IBZN,,ITO/PEDOT:PSS/Active layer/PDINN/Ag,conventional,PDINN,PDINN,PEDOT:PSS,PEDOT:PSS,120.0,chloroform,chloroform,90.0,-5.56,-3.65,,-5.68,-3.9,
71822,10.3390/polym17101386,10.3390/polym17101386,PM6,L8-BO,PM6,L8-BO,CC1=CC(=CC(=C1)C2=C3C=CC(=C4C5=C(C=C(S5)/C=C\6/C(=O)C7=CC(=CC(=C7)F)C(=O)/C6=C\C8=CC(=C(S8)C9=CC(=CC(=C9)C)C(C)(C)C(=O)OC)C(C)(C)C(=O)OC)SC4=C3S2)C(C)(C)C(=O)OC)C(C)(C)C(=O)OC,CCCCCCC(CCCC)CC1=C(/C=C2\C(=O)C3=CC(F)=C(F)C=C3C2=C(C#N)C#N)SC2=C1SC1C3=C(C4=C(C5=NSN=C35)C3=C(C5=C(S3)C(CC(CCCC)CCCCCC)=C(/C=C3\C(=O)C6=CC(F)=C(F)C=C6C3=C(C#N)C#N)S5)N4CC(CC)CCCC)N(CC(CC)CCCC)C21,0.894,25.91,78.17,18.12,18.106939218,0.072079370860928,,,1:1.2,IBZN,IBZN,,ITO/PEDOT:PSS/Active layer/PDINN/Ag,conventional,PDINN,PDINN,PEDOT:PSS,PEDOT:PSS,120.0,chloroform,chloroform,110.0,-5.56,-3.65,,-5.68,-3.9,
71823,10.3390/polym17243262,10.3390/polym17243262,P3HT,PCBM,P3HT,PCBM,CCCCCCc1cc(C)sc1C,CCCCC(=O)OCC1(C2=CC=CC=C2)C3=CC=CC4=CC=CC5=CC=CC6=CC=CC7=CC=CC1=C7C6=C5C4=C3,0.62,3.37,65.59,1.4,1.37043746,2.111609999999994,,,1:0.8,,,,ITO/P3HT:PCBM/LiF-Al,,LiF-Al,LiF,,,,,,,-5.01,-3.12,,-6.1,-3.7,
71824,10.3390/polym17243262,10.3390/polym17243262,P3HT,PCBM,P3HT,PCBM,CCCCCCc1cc(C)sc1C,CCCCC(=O)OCC1(C2=CC=CC=C2)C3=CC=CC4=CC=CC5=CC=CC6=CC=CC7=CC=CC1=C7C6=C5C4=C3,0.62,3.74,67.67,1.6,1.56913196,1.929252500000006,,,1:0.8,,,,ITO/PEDOT:PSS/P3HT:PCBM/LiF-Al,conventional,LiF-Al,LiF,PEDOT:PSS,PEDOT:PSS,,"1,2-dichlorobenzene",,,-5.01,-3.12,,-6.1,-3.7,
71825,10.3390/polym17243262,10.3390/polym17243262,P3HT,PCBM,P3HT,PCBM,CCCCCCc1cc(C)sc1C,CCCCC(=O)OCC1(C2=CC=CC=C2)C3=CC=CC4=CC=CC5=CC=CC6=CC=CC7=CC=CC1=C7C6=C5C4=C3,0.59,2.84,69.09,1.2,1.15767204,3.527329999999995,,,1:0.8,,,,ITO/Au/PEDOT:PSS/P3HT:PCBM/LiF-Al,,LiF-Al,LiF,Au/PEDOT:PSS,Au/PEDOT:PSS,,"1,2-dichlorobenzene",,550.0,-5.01,-3.12,,-6.1,-3.7,
71826,10.3390/polym17243262,10.3390/polym17243262,P3HT,PCBM,P3HT,PCBM,CCCCCCc1cc(C)sc1C,CCCCC(=O)OCC1(C2=CC=CC=C2)C3=CC=CC4=CC=CC5=CC=CC6=CC=CC7=CC=CC1=C7C6=C5C4=C3,0.35,2.27,45.55,0.4,0.3618947499999999,9.526312500000024,,,1:0.8,,,,ITO/Au/P3HT:PCBM/Li-Al,,Li-Al,Li-Al,Au,Au,,"1,2-dichlorobenzene",,550.0,-5.01,-3.12,,-6.1,-3.7,
71827,10.3390/polym18020232,10.3390/polym18020232,P3HT,PCBM,P3HT,PCBM,CCCCCCc1cc(C)sc1C,CCCCC(=O)OCC1(C2=CC=CC=C2)C3=CC=CC4=CC=CC5=CC=CC6=CC=CC7=CC=CC1=C7C6=C5C4=C3,0.61,6.9,68.0,2.86,2.8621200000000004,0.0741258741258939,,2.86,1:0.8 w/w,,,,ITO/ZnO/P3HT:PCBM/MoO3/Cu,inverted,ZnO,ZnO,MoO3,MoO3,,chlorobenzene,,120.0,-5.01,-3.12,,-6.1,-3.7,
71828,10.3390/polym18020232,10.3390/polym18020232,P3HT,PCBM,P3HT,PCBM,CCCCCCc1cc(C)sc1C,CCCCC(=O)OCC1(C2=CC=CC=C2)C3=CC=CC4=CC=CC5=CC=CC6=CC=CC7=CC=CC1=C7C6=C5C4=C3,0.6,6.91,67.9,2.82,2.815134,0.1725531914893551,,2.82,P3HT:PCBM 10:8 (1.25:1 w/w),,,,ITO/ZnO/P3HT:PCBM/MoO3/Cu,inverted,ZnO,ZnO,MoO3,MoO3,,chlorobenzene,,120.0,-5.01,-3.12,,-6.1,-3.7,
71829,10.3390/polym18020232,10.3390/polym18020232,P3HT,PCBM,P3HT,PCBM,CCCCCCc1cc(C)sc1C,CCCCC(=O)OCC1(C2=CC=CC=C2)C3=CC=CC4=CC=CC5=CC=CC6=CC=CC7=CC=CC1=C7C6=C5C4=C3,0.59,6.73,69.5,2.76,2.7596365,0.0131702898550791,,2.76,P3HT:PCBM 10:8 (1.25:1 w/w),,,,ITO/ZnO/P3HT:PCBM/MoO3/Cu,inverted,ZnO,ZnO,MoO3,MoO3,,chlorobenzene,,120.0,-5.01,-3.12,,-6.1,-3.7,
71830,10.3390/polym18020232,10.3390/polym18020232,P3HT,PCBM,P3HT,PCBM,CCCCCCc1cc(C)sc1C,CCCCC(=O)OCC1(C2=CC=CC=C2)C3=CC=CC4=CC=CC5=CC=CC6=CC=CC7=CC=CC1=C7C6=C5C4=C3,0.59,6.7,68.0,2.69,2.6880399999999995,0.0728624535316136,,2.69,P3HT:PCBM 10:8 (1.25:1 w/w),,,,ITO/ZnO/P3HT:PCBM/MoO3/Cu,inverted,ZnO,ZnO,MoO3,MoO3,,chlorobenzene,,120.0,-5.01,-3.12,,-6.1,-3.7,
71831,10.3390/polym18020232,10.3390/polym18020232,P3HT,PCBM,P3HT,PCBM,CCCCCCc1cc(C)sc1C,CCCCC(=O)OCC1(C2=CC=CC=C2)C3=CC=CC4=CC=CC5=CC=CC6=CC=CC7=CC=CC1=C7C6=C5C4=C3,0.58,6.71,63.9,2.49,2.4868602,0.1260963855421875,,2.49,10:8 w/w,,,,ITO/ZnO/P3HT:PCBM/MoO3/Cu,inverted,ZnO,ZnO,MoO3,MoO3,,chlorobenzene,,120.0,-5.01,-3.12,,-6.1,-3.7,
71832,10.3390/polym18020232,10.3390/polym18020232,P3HT,PCBM,P3HT,PCBM,CCCCCCc1cc(C)sc1C,CCCCC(=O)OCC1(C2=CC=CC=C2)C3=CC=CC4=CC=CC5=CC=CC6=CC=CC7=CC=CC1=C7C6=C5C4=C3,0.59,6.74,61.2,2.43,2.4336792,0.1514074074073934,,2.43,P3HT:PCBM 10:8 (1.25:1 w/w),,,,ITO/ZnO/P3HT:PCBM/MoO3/Cu,inverted,ZnO,ZnO,MoO3,MoO3,,chlorobenzene,,120.0,-5.01,-3.12,,-6.1,-3.7,
71833,10.3390/polym18020232,10.3390/polym18020232,P3HT,PCBM,P3HT,PCBM,CCCCCCc1cc(C)sc1C,CCCCC(=O)OCC1(C2=CC=CC=C2)C3=CC=CC4=CC=CC5=CC=CC6=CC=CC7=CC=CC1=C7C6=C5C4=C3,0.59,6.66,60.7,2.39,2.3851458,0.2031046025104615,,2.39,P3HT:PCBM 10:8 (1.25:1 w/w),,,,ITO/ZnO/P3HT:PCBM/MoO3/Cu,inverted,ZnO,ZnO,MoO3,MoO3,,chlorobenzene,,120.0,-5.01,-3.12,,-6.1,-3.7,
71834,10.3390/polym18020232,10.3390/polym18020232,P3HT,PCBM,P3HT,PCBM,CCCCCCc1cc(C)sc1C,CCCCC(=O)OCC1(C2=CC=CC=C2)C3=CC=CC4=CC=CC5=CC=CC6=CC=CC7=CC=CC1=C7C6=C5C4=C3,0.59,6.59,60.2,2.34,2.3406362,0.0271880341880426,,2.34,10:8 w/w,,,,ITO/ZnO/P3HT:PCBM/MoO3/Cu,inverted,ZnO,ZnO,MoO3,MoO3,,chlorobenzene,,120.0,-5.01,-3.12,,-6.1,-3.7,
71835,10.3390/polym18020232,10.3390/polym18020232,P3HT,PCBM,P3HT,PCBM,CCCCCCc1cc(C)sc1C,CCCCC(=O)OCC1(C2=CC=CC=C2)C3=CC=CC4=CC=CC5=CC=CC6=CC=CC7=CC=CC1=C7C6=C5C4=C3,0.59,6.72,59.0,2.34,2.339232,0.0328205128205076,,2.34,P3HT:PCBM 10:8 (1.25:1 w/w),,,,ITO/ZnO/P3HT:PCBM/MoO3/Cu,inverted,ZnO,ZnO,MoO3,MoO3,,chlorobenzene,,120.0,-5.01,-3.12,,-6.1,-3.7,
71836,10.3390/polym18020232,10.3390/polym18020232,P3HT,PCBM,P3HT,PCBM,CCCCCCc1cc(C)sc1C,CCCCC(=O)OCC1(C2=CC=CC=C2)C3=CC=CC4=CC=CC5=CC=CC6=CC=CC7=CC=CC1=C7C6=C5C4=C3,0.59,6.67,60.1,2.37,2.3651153,0.20610548523208,,2.37,P3HT:PCBM 10:8 (1.25:1 w/w),,,,ITO/ZnO/P3HT:PCBM/MoO3/Cu,inverted,ZnO,ZnO,MoO3,MoO3,,chlorobenzene,,120.0,-5.01,-3.12,,-6.1,-3.7,
71837,10.3390/polym18020232,10.3390/polym18020232,P3HT,PCBM,P3HT,PCBM,CCCCCCc1cc(C)sc1C,CCCCC(=O)OCC1(C2=CC=CC=C2)C3=CC=CC4=CC=CC5=CC=CC6=CC=CC7=CC=CC1=C7C6=C5C4=C3,0.59,6.84,57.1,2.34,2.3043276,1.5244615384615454,,2.34,P3HT:PCBM 10:8 (1.25:1 w/w),,,,ITO/ZnO/P3HT:PCBM/MoO3/Cu,inverted,ZnO,ZnO,MoO3,MoO3,,chlorobenzene,,120.0,-5.01,-3.12,,-6.1,-3.7,
71838,10.3390/polym18020232,10.3390/polym18020232,P3HT,PCBM,P3HT,PCBM,CCCCCCc1cc(C)sc1C,CCCCC(=O)OCC1(C2=CC=CC=C2)C3=CC=CC4=CC=CC5=CC=CC6=CC=CC7=CC=CC1=C7C6=C5C4=C3,0.58,6.74,58.2,2.27,2.2751544,0.2270660792951494,,2.27,10:8 w/w,,,,ITO/ZnO/P3HT:PCBM/MoO3/Cu,inverted,ZnO,ZnO,MoO3,MoO3,,chlorobenzene,,120.0,-5.01,-3.12,,-6.1,-3.7,
71839,10.3390/polym18020232,10.3390/polym18020232,P3HT,PCBM,P3HT,PCBM,CCCCCCc1cc(C)sc1C,CCCCC(=O)OCC1(C2=CC=CC=C2)C3=CC=CC4=CC=CC5=CC=CC6=CC=CC7=CC=CC1=C7C6=C5C4=C3,0.58,6.87,56.2,2.24,2.2393452000000003,0.0292321428571408,,2.24,10:8 w/w,,,,ITO/ZnO/P3HT:PCBM/MoO3/Cu,inverted,ZnO,ZnO,MoO3,MoO3,,chlorobenzene,,120.0,-5.01,-3.12,,-6.1,-3.7,
71840,10.3390/polym18020254,10.3390/polym18020254,P3HT,PCBM,P3HT,PCBM,CCCCCCc1cc(C)sc1C,CCCCC(=O)OCC1(C2=CC=CC=C2)C3=CC=CC4=CC=CC5=CC=CC6=CC=CC7=CC=CC1=C7C6=C5C4=C3,0.58,5.2,58.65,1.8,1.768884,1.7286666666666746,,,1:0.8,,,,ITO/BufferLayer/ActiveLayer/Cathode,,,,PEDOT:PSS,,,"1,2-dichlorobenzene",,,-5.01,-3.12,,-6.1,-3.7,
71841,10.3390/polym18020254,10.3390/polym18020254,P3HT,PCBM,P3HT,PCBM,CCCCCCc1cc(C)sc1C,CCCCC(=O)OCC1(C2=CC=CC=C2)C3=CC=CC4=CC=CC5=CC=CC6=CC=CC7=CC=CC1=C7C6=C5C4=C3,0.57,4.55,59.1,1.53,1.5327585,0.1802941176470513,,,1:0.8 w/w,,,,ITO/ActiveLayer/Cathode,,,,,,,"1,2-dichlorobenzene",,,-5.01,-3.12,,-6.1,-3.7,
71842,10.3390/polym18020254,10.3390/polym18020254,P3HT,PCBM,P3HT,PCBM,CCCCCCc1cc(C)sc1C,CCCCC(=O)OCC1(C2=CC=CC=C2)C3=CC=CC4=CC=CC5=CC=CC6=CC=CC7=CC=CC1=C7C6=C5C4=C3,0.58,5.51,58.48,1.9,1.86890384,1.636640000000008,,,1:0.8,,,,ITO/1 nm AgO-2 h Annealing/BufferLayer/ActiveLayer/Cathode,,,,PEDOT:PSS,,,"1,2-dichlorobenzene",,300.0,-5.01,-3.12,,-6.1,-3.7,
71843,10.3390/polym18020254,10.3390/polym18020254,P3HT,PCBM,P3HT,PCBM,CCCCCCc1cc(C)sc1C,CCCCC(=O)OCC1(C2=CC=CC=C2)C3=CC=CC4=CC=CC5=CC=CC6=CC=CC7=CC=CC1=C7C6=C5C4=C3,0.54,4.25,59.19,1.4,1.3584105,2.970678571428568,,,1:0.8 w/w,,,,ITO/1 nm AgO (2 h-annealing)/ActiveLayer/Cathode,,,,,,,"1,2-dichlorobenzene",,300.0,-5.01,-3.12,,-6.1,-3.7,
71844,10.3390/polym18020254,10.3390/polym18020254,P3HT,PCBM,P3HT,PCBM,CCCCCCc1cc(C)sc1C,CCCCC(=O)OCC1(C2=CC=CC=C2)C3=CC=CC4=CC=CC5=CC=CC6=CC=CC7=CC=CC1=C7C6=C5C4=C3,0.58,4.92,52.67,1.51,1.50299112,0.464164238410603,,,1:0.8,,,,ITO/BufferLayer/ActiveLayer/Cathode,,,,PEDOT:PSS,,,"1,2-dichlorobenzene",,,-5.01,-3.12,,-6.1,-3.7,
71845,10.3390/polym18020254,10.3390/polym18020254,P3HT,PCBM,P3HT,PCBM,CCCCCCc1cc(C)sc1C,CCCCC(=O)OCC1(C2=CC=CC=C2)C3=CC=CC4=CC=CC5=CC=CC6=CC=CC7=CC=CC1=C7C6=C5C4=C3,0.58,4.46,51.19,1.33,1.3241829199999997,0.4373744360902528,,,1:0.8 w/w,,,,ITO/2 nm Ag/BufferLayer/ActiveLayer/Cathode,,,,PEDOT:PSS,,,"1,2-dichlorobenzene",,,-5.01,-3.12,,-6.1,-3.7,
71846,10.3390/polym18020254,10.3390/polym18020254,P3HT,PCBM,P3HT,PCBM,CCCCCCc1cc(C)sc1C,CCCCC(=O)OCC1(C2=CC=CC=C2)C3=CC=CC4=CC=CC5=CC=CC6=CC=CC7=CC=CC1=C7C6=C5C4=C3,0.58,4.81,52.21,1.46,1.4565545799999997,0.2359876712328941,,,1:0.8,,,,ITO/2 nm AgO-2 hAnnealing/BufferLayer/Active Layer/Cathode,,,,PEDOT:PSS,,,"1,2-dichlorobenzene",,300.0,-5.01,-3.12,,-6.1,-3.7,
71847,10.3390/polym18020254,10.3390/polym18020254,P3HT,PCBM,P3HT,PCBM,CCCCCCc1cc(C)sc1C,CCCCC(=O)OCC1(C2=CC=CC=C2)C3=CC=CC4=CC=CC5=CC=CC6=CC=CC7=CC=CC1=C7C6=C5C4=C3,0.58,3.93,63.75,1.46,1.4531174999999998,0.4714041095890496,,,1:0.8 w/w,,,,ITO/2 nm AgO (2 h-annealing)/ActiveLayer/Cathode,,,,,,,"1,2-dichlorobenzene",,300.0,-5.01,-3.12,,-6.1,-3.7,
71848,10.3390/polym18020254,10.3390/polym18020254,P3HT,PCBM,P3HT,PCBM,CCCCCCc1cc(C)sc1C,CCCCC(=O)OCC1(C2=CC=CC=C2)C3=CC=CC4=CC=CC5=CC=CC6=CC=CC7=CC=CC1=C7C6=C5C4=C3,0.59,5.59,54.82,1.8,1.80801842,0.4454677777777761,,,1:0.8,,,,ITO/BufferLayer/ActiveLayer/Cathode,,,,PEDOT:PSS,,,"1,2-dichlorobenzene",,,-5.01,-3.12,,-6.1,-3.7,
71849,10.3390/polym18020254,10.3390/polym18020254,P3HT,PCBM,P3HT,PCBM,CCCCCCc1cc(C)sc1C,CCCCC(=O)OCC1(C2=CC=CC=C2)C3=CC=CC4=CC=CC5=CC=CC6=CC=CC7=CC=CC1=C7C6=C5C4=C3,0.59,3.51,46.25,0.95,0.95779125,0.8201315789473713,,,1:0.8,,,,ITO/6 nmAg/BufferLayer/Active layer/Cathode,,,,PEDOT:PSS,,,"1,2-dichlorobenzene",,,-5.01,-3.12,,-6.1,-3.7,
