Repository: JiYiqaq/PCE-KA-GNN

# Data directory

- `raw/Active_Database.csv` is the immutable source dataset bundled under CC BY 4.0. Do not overwrite it with processed data.
- `processed/` is created and populated by the training pipeline. Generated `.pt` and `.pth` caches are intentionally ignored by Git because they can exceed GitHub's normal single-file limit.

See `../DATA_LICENSE.md` for provenance, license and checksum information.

File: data/raw/Active_Database.csv (part 246 of 471)
id,doi,doi_norm,donor,acceptor,donor_canonical,acceptor_canonical,donor_smiles,acceptor_smiles,voc,jsc,ff,pce,pce_recomputed,pce_relative_error_percent,pce_avg,pce_best,d_a_ratio,additive,additive_canonical,additive_ratio,device_structure,device_type,etl,etl_canonical,htl,htl_canonical,active_layer_thickness,solvent,solvent_canonical,annealing_temp,homo_d,lumo_d,eg_d,homo_a,lumo_a,eg_a
71850,10.3390/polym18020254,10.3390/polym18020254,P3HT,PCBM,P3HT,PCBM,CCCCCCc1cc(C)sc1C,CCCCC(=O)OCC1(C2=CC=CC=C2)C3=CC=CC4=CC=CC5=CC=CC6=CC=CC7=CC=CC1=C7C6=C5C4=C3,0.59,2.37,48.73,0.68,0.68139159,0.2046455882352938,,,1:0.8,,,,ITO/6 nm AgO-1 h Annealing/BufferLayer/ActiveLayer/cathode,,,,PEDOT:PSS,,,"1,2-dichlorobenzene",,300.0,-5.01,-3.12,,-6.1,-3.7,
71851,10.3390/polym18020254,10.3390/polym18020254,P3HT,PCBM,P3HT,PCBM,CCCCCCc1cc(C)sc1C,CCCCC(=O)OCC1(C2=CC=CC=C2)C3=CC=CC4=CC=CC5=CC=CC6=CC=CC7=CC=CC1=C7C6=C5C4=C3,0.64,2.26,39.46,0.57,0.5707494399999999,0.1314807017543842,,,1:0.8,,,,ITO/6 nm AgO-2 h Annealing/BufferLayer/ActiveLayer/Cathode,,,,PEDOT:PSS,,,"1,2-dichlorobenzene",,300.0,-5.01,-3.12,,-6.1,-3.7,
71852,10.3390/polym18020280,10.3390/polym18020280,PTB7-Th,ZY-4Cl,PTB7-Th,ZY-4Cl,CCCCC(CC)COC(=O)c1sc2c(-c3cc4c(-c5ccc(CC(CC)CCCC)s5)c5sc(C)cc5c(-c5ccc(CC(CC)CCCC)s5)c4s3)sc(C)c2c1F,CCc1c(C=C2C(=O)c3cc(Cl)c(Cl)cc3C2=O)sc2c1sc1c3c4nsnc4c4c5sc6c(CC)c(C=C7C(=O)c8cc(Cl)c(Cl)cc8C7=O)sc6c5n(CC)c4c3n(CC)c21,0.686,4.76,36.0,1.19,1.1755296000000002,1.215999999999981,1.19,,1:1,,,,,BHJ,,,PEDOT:PSS,,100.0,chlorobenzene,chlorobenzene,100.0,-5.21,-3.6,,,,
71853,10.3390/polym18020280,10.3390/polym18020280,PTB7-Th,PC70BM,PTB7-Th,PC70BM,CCCCC(CC)COC(=O)c1sc2c(-c3cc4c(-c5ccc(CC(CC)CCCC)s5)c5sc(C)cc5c(-c5ccc(CC(CC)CCCC)s5)c4s3)sc(C)c2c1F,CCCCC(=O)OCC1(C2=CC=CC=C2)C3=CC=CC4=CC=CC5=CC=CC6=CC=C7C=CC=CC8=CC=CC1=C8C7=C6C5=C4C3,0.65,6.06,32.0,1.22,1.26048,3.318032786885252,1.22,,1:1,,,,,BHJ,,,PEDOT:PSS,,100.0,chlorobenzene,chlorobenzene,120.0,-5.21,-3.6,,-6.1,-3.9,
71854,10.3390/polym18040480,10.3390/polym18040480,PTQ10,IDIC,PTQ10,IDIC,CCCCCCCCC(CCCCCC)COc1cnc2c(C)c(F)c(F)c(-c3ccc(C)s3)c2n1,CCCCCCC1(CCCCCC)c2cc3c(cc2-c2sc(/C=C4\C(=O)c5ccccc5C4=C(C#N)C#N)cc21)C(CCCCCC)(CCCCCC)c1cc(/C=C2\C(=O)c4ccccc4C2=C(C#N)C#N)sc1-3,0.92,15.93,64.9,9.51,9.5114844,0.0156088328075785,,,1:1,,,,ITO/PEDOT:PSS/PTQ10:IDIC/Al,conventional,,,PEDOT:PSS,PEDOT:PSS,,chloroform,chloroform,140.0,-5.54,-2.92,,-5.69,-3.91,
71855,10.3390/polym18040480,10.3390/polym18040480,PTQ10,IDIC,PTQ10,IDIC,CCCCCCCCC(CCCCCC)COc1cnc2c(C)c(F)c(F)c(-c3ccc(C)s3)c2n1,CCCCCCC1(CCCCCC)c2cc3c(cc2-c2sc(/C=C4\C(=O)c5ccccc5C4=C(C#N)C#N)cc21)C(CCCCCC)(CCCCCC)c1cc(/C=C2\C(=O)c4ccccc4C2=C(C#N)C#N)sc1-3,0.91,15.62,64.6,9.18,9.1823732,0.0258518518518429,,,1:1,,,,ITO/PEDOT:PSS/PTQ10:IDIC/Al,conventional,,,PEDOT:PSS,PEDOT:PSS,,chloroform,chloroform,140.0,-5.54,-2.92,,-5.69,-3.91,
71856,10.3390/polym18040480,10.3390/polym18040480,PTQ10,IDIC,PTQ10,IDIC,CCCCCCCCC(CCCCCC)COc1cnc2c(C)c(F)c(F)c(-c3ccc(C)s3)c2n1,CCCCCCC1(CCCCCC)c2cc3c(cc2-c2sc(/C=C4\C(=O)c5ccccc5C4=C(C#N)C#N)cc21)C(CCCCCC)(CCCCCC)c1cc(/C=C2\C(=O)c4ccccc4C2=C(C#N)C#N)sc1-3,0.91,15.01,64.0,8.74,8.741824000000001,0.020869565217402,,,1:1,,,,ITO/PEDOT:PSS/PTQ10:IDIC/Al,conventional,,,PEDOT:PSS,PEDOT:PSS,,chloroform,chloroform,140.0,-5.54,-2.92,,-5.69,-3.91,
71857,10.3390/polym18040480,10.3390/polym18040480,PTQ10,IDIC,PTQ10,IDIC,CCCCCCCCC(CCCCCC)COc1cnc2c(C)c(F)c(F)c(-c3ccc(C)s3)c2n1,CCCCCCC1(CCCCCC)c2cc3c(cc2-c2sc(/C=C4\C(=O)c5ccccc5C4=C(C#N)C#N)cc21)C(CCCCCC)(CCCCCC)c1cc(/C=C2\C(=O)c4ccccc4C2=C(C#N)C#N)sc1-3,0.91,14.65,62.8,8.37,8.372182,0.0260692951015679,,,1:1,,,,ITO/PEDOT:PSS/PTQ10:IDIC/Al,conventional,,,PEDOT:PSS,PEDOT:PSS,,chloroform,chloroform,140.0,-5.54,-2.92,,-5.69,-3.91,
71858,10.3390/polym18040480,10.3390/polym18040480,PTQ10,IDIC,PTQ10,IDIC,CCCCCCCCC(CCCCCC)COc1cnc2c(C)c(F)c(F)c(-c3ccc(C)s3)c2n1,CCCCCCC1(CCCCCC)c2cc3c(cc2-c2sc(/C=C4\C(=O)c5ccccc5C4=C(C#N)C#N)cc21)C(CCCCCC)(CCCCCC)c1cc(/C=C2\C(=O)c4ccccc4C2=C(C#N)C#N)sc1-3,0.9,13.82,61.8,7.69,7.686684,0.0431209362808826,,,1:1,,,,ITO/PEDOT:PSS/PTQ10:IDIC/Al,conventional,,,PEDOT:PSS,PEDOT:PSS,,chloroform,chloroform,140.0,-5.54,-2.92,,-5.69,-3.91,
71863,10.3390/pr13092922,10.3390/pr13092922,P3HT,PC61BM,P3HT,PCBM,CCCCCCc1cc(C)sc1C,CCCCC(=O)OCC1(C2=CC=CC=C2)C3=CC=CC4=CC=CC5=CC=CC6=CC=CC7=CC=CC1=C7C6=C5C4=C3,0.55,10.31,39.43,2.53,2.23587815,11.625369565217383,,,1:1,,,,glass/ITO/PEDOT:PSS/active layer/LiF/Al,conventional,LiF,LiF,PEDOT:PSS,PEDOT:PSS,,chloroform,chloroform,100.0,-5.01,-3.12,,-6.1,-3.7,
71864,10.3390/pr13092922,10.3390/pr13092922,P3HT,PC61BM,P3HT,PCBM,CCCCCCc1cc(C)sc1C,CCCCC(=O)OCC1(C2=CC=CC=C2)C3=CC=CC4=CC=CC5=CC=CC6=CC=CC7=CC=CC1=C7C6=C5C4=C3,0.55,16.3,56.36,5.28,5.0526740000000006,4.305416666666661,,,1:1,CuS/Ag MNPs,CuS/Ag MNPs,1 wt%,glass/ITO/PEDOT:PSS/active layer/LiF/Al,conventional,LiF,LiF,PEDOT:PSS,PEDOT:PSS,,chloroform,chloroform,100.0,-5.01,-3.12,,-6.1,-3.7,
71865,10.3390/pr13092922,10.3390/pr13092922,P3HT,PC61BM,P3HT,PCBM,CCCCCCc1cc(C)sc1C,CCCCC(=O)OCC1(C2=CC=CC=C2)C3=CC=CC4=CC=CC5=CC=CC6=CC=CC7=CC=CC1=C7C6=C5C4=C3,0.55,15.69,52.93,4.82,4.56759435,5.23663174273859,,,1:1,CuS/Ag MNPs,CuS/Ag MNPs,3 wt%,glass/ITO/PEDOT:PSS/active layer/LiF/Al,conventional,LiF,LiF,PEDOT:PSS,PEDOT:PSS,,chloroform,chloroform,100.0,-5.01,-3.12,,-6.1,-3.7,
71866,10.3390/pr13092922,10.3390/pr13092922,P3HT,PC61BM,P3HT,PCBM,CCCCCCc1cc(C)sc1C,CCCCC(=O)OCC1(C2=CC=CC=C2)C3=CC=CC4=CC=CC5=CC=CC6=CC=CC7=CC=CC1=C7C6=C5C4=C3,0.55,14.7,50.42,4.02,4.076457,1.404402985074649,,,1:1,CuS/Ag MNPs,CuS/Ag MNPs,5 wt%,glass/ITO/PEDOT:PSS/active layer/LiF/Al,conventional,LiF,LiF,PEDOT:PSS,PEDOT:PSS,,chloroform,chloroform,100.0,-5.01,-3.12,,-6.1,-3.7,
71894,10.3390/solar2030022,10.3390/solar2030022,α-6T,C60,α-6T,C60,c1csc(-c2ccc(-c3ccc(-c4ccc(-c5ccc(-c6cccs6)s5)s4)s3)s2)c1,c12c3c4c5c1c1c6c7c2c2c8c3c3c9c4c4c%10c5c5c1c1c6c6c%11c7c2c2c7c8c3c3c8c9c4c4c9c%10c5c5c1c1c6c6c%11c2c2c7c3c3c8c4c4c9c5c1c1c6c2c3c41,0.49,11.7,43.0,2.5,2.46519,1.3924000000000092,,,,,,,ITO/MoO3/CuI/α-6T/C60/Alq3/Al,,Alq3,Alq3,MoO3/CuI,MoO3/CuI,77.0,,,,,,,,,
71895,10.3390/solar2030022,10.3390/solar2030022,α-6T,C60,α-6T,C60,c1csc(-c2ccc(-c3ccc(-c4ccc(-c5ccc(-c6cccs6)s5)s4)s3)s2)c1,c12c3c4c5c1c1c6c7c2c2c8c3c3c9c4c4c%10c5c5c1c1c6c6c%11c7c2c2c7c8c3c3c8c9c4c4c9c%10c5c5c1c1c6c6c%11c2c2c7c3c3c8c4c4c9c5c1c1c6c2c3c41,0.59,11.7,53.0,3.7,3.65859,1.1191891891891996,,,,,,,ITO/MoO3/CuI/α-6T/C60/Alq3/Al,,Alq3,Alq3,MoO3/CuI,MoO3/CuI,,,,,,,,,,
71896,10.3390/solar2030022,10.3390/solar2030022,α-6T,C60,α-6T,C60,c1csc(-c2ccc(-c3ccc(-c4ccc(-c5ccc(-c6cccs6)s5)s4)s3)s2)c1,c12c3c4c5c1c1c6c7c2c2c8c3c3c9c4c4c%10c5c5c1c1c6c6c%11c7c2c2c7c8c3c3c8c9c4c4c9c%10c5c5c1c1c6c6c%11c2c2c7c3c3c8c4c4c9c5c1c1c6c2c3c41,0.61,11.77,43.0,3.1,3.087271,0.4106129032258133,,,,,,,ITO/MoO3/CuI/α-6T/C60/Alq3/Al,,Alq3,Alq3,MoO3/CuI,MoO3/CuI,,,,,,,,,,
71897,10.3390/solar2030022,10.3390/solar2030022,α-6T,C60,α-6T,C60,c1csc(-c2ccc(-c3ccc(-c4ccc(-c5ccc(-c6cccs6)s5)s4)s3)s2)c1,c12c3c4c5c1c1c6c7c2c2c8c3c3c9c4c4c%10c5c5c1c1c6c6c%11c7c2c2c7c8c3c3c8c9c4c4c9c%10c5c5c1c1c6c6c%11c2c2c7c3c3c8c4c4c9c5c1c1c6c2c3c41,0.62,14.6,48.0,4.33,4.34496,0.3454965357967533,,,,,,,ITO/MoO3/CuI/α-6T/AlPcCl/C60/Alq3/Al,,Alq3,Alq3,MoO3/CuI,MoO3/CuI,,,,,,,,,,
71898,10.3390/solar2030022,10.3390/solar2030022,α-6T,C60,α-6T,C60,c1csc(-c2ccc(-c3ccc(-c4ccc(-c5ccc(-c6cccs6)s5)s4)s3)s2)c1,c12c3c4c5c1c1c6c7c2c2c8c3c3c9c4c4c%10c5c5c1c1c6c6c%11c7c2c2c7c8c3c3c8c9c4c4c9c%10c5c5c1c1c6c6c%11c2c2c7c3c3c8c4c4c9c5c1c1c6c2c3c41,0.63,12.5,47.0,3.7,3.70125,0.033783783783777,,,,,,,ITO/MoO3/CuI/α-6T/C60/Alq3/Al,,Alq3,Alq3,MoO3/CuI,MoO3/CuI,,,,,,,,,,
71899,10.3390/solar2030022,10.3390/solar2030022,α-6T,C60,α-6T,C60,c1csc(-c2ccc(-c3ccc(-c4ccc(-c5ccc(-c6cccs6)s5)s4)s3)s2)c1,c12c3c4c5c1c1c6c7c2c2c8c3c3c9c4c4c%10c5c5c1c1c6c6c%11c7c2c2c7c8c3c3c8c9c4c4c9c%10c5c5c1c1c6c6c%11c2c2c7c3c3c8c4c4c9c5c1c1c6c2c3c41,0.51,6.1,58.0,1.77,1.80438,1.942372881355924,,,,,,,ITO/MoO3/CuI/α-6T/C60/Alq3/Al,,Alq3,Alq3,MoO3/CuI,MoO3/CuI,,,,,,,,,,
71900,10.3390/solar2030022,10.3390/solar2030022,α-6T,AlPcCl,α-6T,AlPcCl,c1csc(-c2ccc(-c3ccc(-c4ccc(-c5ccc(-c6cccs6)s5)s4)s3)s2)c1,[Cl][Al]1[n]2c3c4ccccc4c2N=C2N=C(N=c4c5ccccc5c([n]41)=NC1=NC(=N3)c3ccccc31)c1ccccc12,0.61,7.98,51.0,2.48,2.482578,0.1039516129032335,,,,,,,ITO/MoO3/CuI/α-6T/AlPcCl/Alq3/Al,,Alq3,Alq3,MoO3/CuI,MoO3/CuI,,,,,,,,,,
71901,10.3390/solar2030022,10.3390/solar2030022,AlPcCl,C60,AlPcCl,C60,[Cl][Al]1[n]2c3c4ccccc4c2N=C2N=C(N=c4c5ccccc5c([n]41)=NC1=NC(=N3)c3ccccc31)c1ccccc12,c12c3c4c5c1c1c6c7c2c2c8c3c3c9c4c4c%10c5c5c1c1c6c6c%11c7c2c2c7c8c3c3c8c9c4c4c9c%10c5c5c1c1c6c6c%11c2c2c7c3c3c8c4c4c9c5c1c1c6c2c3c41,0.7,9.61,59.5,3.97,4.002565,0.82027707808563,,,,,,,ITO/MoO3/CuI/AlPcCl/C60/Alq3/Al,,Alq3,Alq3,MoO3/CuI,MoO3/CuI,,,,,,,,,,
71903,10.3390/solids6040069,10.3390/solids6040069,P3HT,PCBM,P3HT,PCBM,CCCCCCc1cc(C)sc1C,CCCCC(=O)OCC1(C2=CC=CC=C2)C3=CC=CC4=CC=CC5=CC=CC6=CC=CC7=CC=CC1=C7C6=C5C4=C3,,,,4.11,,,,,,Ag/Mg NPs,,,ITO/PEDOT:PSS/P3HT:PCBM:NPs/LiF/Al,conventional,LiF,LiF,PEDOT:PSS,PEDOT:PSS,,,,,-5.01,-3.12,,-6.1,-3.7,
71904,10.3390/solids6040069,10.3390/solids6040069,P3HT,PC61BM,P3HT,PCBM,CCCCCCc1cc(C)sc1C,CCCCC(=O)OCC1(C2=CC=CC=C2)C3=CC=CC4=CC=CC5=CC=CC6=CC=CC7=CC=CC1=C7C6=C5C4=C3,,,,4.51,,,,,,CuS NPs,,,ITO/PEDOT:PSS:CuS/P3HT:PC61BM:NPs/LiF/Al,conventional,LiF,LiF,PEDOT:PSS:CuS,PEDOT:PSS:CuS,,,,,-5.01,-3.12,,-6.1,-3.7,
71905,10.3390/solids6040069,10.3390/solids6040069,P3HT,PCBM,P3HT,PCBM,CCCCCCc1cc(C)sc1C,CCCCC(=O)OCC1(C2=CC=CC=C2)C3=CC=CC4=CC=CC5=CC=CC6=CC=CC7=CC=CC1=C7C6=C5C4=C3,,,,4.0,,,,,,ZnS NPs,,,ITO/PEDOT:PSS/P3HT:PCBMNP/LiF/Al,conventional,LiF,LiF,PEDOT:PSS,PEDOT:PSS,,,,,-5.01,-3.12,,-6.1,-3.7,
71906,10.3390/solids6040069,10.3390/solids6040069,PTB7,PCBM,PTB7,PCBM,CCCCC(CC)COC(=O)c1sc2c(-c3cc4c(OCC(CC)CCCC)c5sccc5c(OCC(CC)CCCC)c4s3)scc2c1F,CCCCC(=O)OCC1(C2=CC=CC=C2)C3=CC=CC4=CC=CC5=CC=CC6=CC=CC7=CC=CC1=C7C6=C5C4=C3,,,,7.25,,,,,,Ag NPs,,,ITO/ZnO/PTB7:PCBM/MoO3/Al,inverted,ZnO,ZnO,MoO3,MoO3,,,,,-5.19,-3.43,,-6.1,-3.7,
71907,10.3390/solids6040069,10.3390/solids6040069,PTB7,PC71BM,PTB7,PC70BM,CCCCC(CC)COC(=O)c1sc2c(-c3cc4c(OCC(CC)CCCC)c5sccc5c(OCC(CC)CCCC)c4s3)scc2c1F,CCCCC(=O)OCC1(C2=CC=CC=C2)C3=CC=CC4=CC=CC5=CC=CC6=CC=C7C=CC=CC8=CC=CC1=C8C7=C6C5=C4C3,,,,9.56,,,,,,Au@Ag@SiO2 NPs,,,ITO/PEDOT:PSS/PTB7:PC71BM/Ca/Al,conventional,Ca,Ca,PEDOT:PSS,PEDOT:PSS,,,,,-5.19,-3.43,,-6.1,-3.9,
71908,10.3390/solids6040069,10.3390/solids6040069,PTB7,PC71BM,PTB7,PC70BM,CCCCC(CC)COC(=O)c1sc2c(-c3cc4c(OCC(CC)CCCC)c5sccc5c(OCC(CC)CCCC)c4s3)scc2c1F,CCCCC(=O)OCC1(C2=CC=CC=C2)C3=CC=CC4=CC=CC5=CC=CC6=CC=C7C=CC=CC8=CC=CC1=C8C7=C6C5=C4C3,,,,6.22,,,,,,ZnO/Y2O3 NPs,,,ITO/ZnS/Y2O3/PTB7:PC71BM/MoO3/Ag,,ZnS/Y2O3,ZnS/Y2O3,MoO3,MoO3,,,,,-5.19,-3.43,,-6.1,-3.9,
71909,10.3390/solids6040069,10.3390/solids6040069,PTB7,PC71BM,PTB7,PC70BM,CCCCC(CC)COC(=O)c1sc2c(-c3cc4c(OCC(CC)CCCC)c5sccc5c(OCC(CC)CCCC)c4s3)scc2c1F,CCCCC(=O)OCC1(C2=CC=CC=C2)C3=CC=CC4=CC=CC5=CC=CC6=CC=C7C=CC=CC8=CC=CC1=C8C7=C6C5=C4C3,,,,8.1,,,,,,Au NPs,,,ITO/PEDOT:PSS:Au/PTB7:PC71BM/Ca,conventional,Ca,Ca,PEDOT:PSS:Au,PEDOT:PSS:Au,,,,,-5.19,-3.43,,-6.1,-3.9,
71910,10.3390/solids6040069,10.3390/solids6040069,PTB7,PC71BM,PTB7,PC70BM,CCCCC(CC)COC(=O)c1sc2c(-c3cc4c(OCC(CC)CCCC)c5sccc5c(OCC(CC)CCCC)c4s3)scc2c1F,CCCCC(=O)OCC1(C2=CC=CC=C2)C3=CC=CC4=CC=CC5=CC=CC6=CC=C7C=CC=CC8=CC=CC1=C8C7=C6C5=C4C3,,,,9.04,,,,,,Au@Ag@SiO2 NPs,,,ITO/PEDOT:PSS/PTB7:PC71BM/Ca/Al,conventional,Ca,Ca,PEDOT:PSS,PEDOT:PSS,,,,,-5.19,-3.43,,-6.1,-3.9,
71927,10.3390/su17020512,10.3390/su17020512,PM6,BT-dIDT-In,PM6,BT-dIDT-In,CC1=CC(=CC(=C1)C2=C3C=CC(=C4C5=C(C=C(S5)/C=C\6/C(=O)C7=CC(=CC(=C7)F)C(=O)/C6=C\C8=CC(=C(S8)C9=CC(=CC(=C9)C)C(C)(C)C(=O)OC)C(C)(C)C(=O)OC)SC4=C3S2)C(C)(C)C(=O)OC)C(C)(C)C(=O)OC,,0.682,0.13,40.9,0.04,0.03626194,9.345150000000004,0.03,0.04,1:1,"1,8-diiodooctane",DIO,,ITO/PEDOT:PSS/PM6:BT-dIDT-In/PDINN/Ag,conventional,PDINN,PDINN,PEDOT:PSS,PEDOT:PSS,,chlorobenzene,chlorobenzene,,-5.56,-3.65,,,,
71928,10.3390/su17020512,10.3390/su17020512,PM6,BT-dIDT-IC,PM6,BT-dIDT-IC,CC1=CC(=CC(=C1)C2=C3C=CC(=C4C5=C(C=C(S5)/C=C\6/C(=O)C7=CC(=CC(=C7)F)C(=O)/C6=C\C8=CC(=C(S8)C9=CC(=CC(=C9)C)C(C)(C)C(=O)OC)C(C)(C)C(=O)OC)SC4=C3S2)C(C)(C)C(=O)OC)C(C)(C)C(=O)OC,,1.0,4.8,58.7,2.82,2.8176,0.085106382978714,2.65,2.82,1:1,"1,8-diiodooctane",DIO,,ITO/PEDOT:PSS/PM6:BT-dIDT-IC/PDINN/Ag,conventional,PDINN,PDINN,PEDOT:PSS,PEDOT:PSS,,chlorobenzene,chlorobenzene,,-5.56,-3.65,,,,
71929,10.3390/su17020512,10.3390/su17020512,PM6,BT-dIDT-4Cl,PM6,BT-dIDT-4Cl,CC1=CC(=CC(=C1)C2=C3C=CC(=C4C5=C(C=C(S5)/C=C\6/C(=O)C7=CC(=CC(=C7)F)C(=O)/C6=C\C8=CC(=C(S8)C9=CC(=CC(=C9)C)C(C)(C)C(=O)OC)C(C)(C)C(=O)OC)SC4=C3S2)C(C)(C)C(=O)OC)C(C)(C)C(=O)OC,,0.96,12.7,65.7,8.01,8.010143999999999,0.0017977528089739,7.86,8.01,1:1,"1,8-diiodooctane",DIO,,ITO/PEDOT:PSS/PM6:BT-dIDT-4Cl/PDINN/Ag,conventional,PDINN,PDINN,PEDOT:PSS,PEDOT:PSS,,chlorobenzene,chlorobenzene,,-5.56,-3.65,,,,
71930,10.3390/su17020512,10.3390/su17020512,PM6,BTP-eC9,PM6,BTP-eC9,CC1=CC(=CC(=C1)C2=C3C=CC(=C4C5=C(C=C(S5)/C=C\6/C(=O)C7=CC(=CC(=C7)F)C(=O)/C6=C\C8=CC(=C(S8)C9=CC(=CC(=C9)C)C(C)(C)C(=O)OC)C(C)(C)C(=O)OC)SC4=C3S2)C(C)(C)C(=O)OC)C(C)(C)C(=O)OC,CCCCCCCCCc1c(C=C2C(=O)c3cc(Cl)c(Cl)cc3C2=C(C#N)C#N)sc2c1sc1c3c4nsnc4c4c5sc6c(CCCCCCCCC)c(C=C7C(=O)c8cc(Cl)c(Cl)cc8C7=C(C#N)C#N)sc6c5n(CC(CCCC)CCCCCC)c4c3n(CC(CCCC)CCCCCC)c21,0.838,25.0,78.2,16.39,16.3829,0.0433190970103796,16.3,16.39,1:1.2,"1,8-diiodooctane",DIO,,ITO/PEDOT:PSS/PM6:BTP-eC9/PDINN/Ag,conventional,PDINN,PDINN,PEDOT:PSS,PEDOT:PSS,,chlorobenzene,chlorobenzene,,-5.56,-3.65,,-5.68,-3.9,
73406,10.1002/adfm.202410786,10.1002/adfm.202410786,D18,DTC11BO,D18,DTC11BO,CCCCCCC(CCCC)Cc1csc(-c2cc3c4nsnc4c4cc(-c5cc(CC(CCCC)CCCCCC)c(-c6cc7c(-c8cc(F)c(CC(CC)CCCC)s8)c8sccc8c(-c8cc(F)c(CC(CC)CCCC)s8)c7s6)s5)sc4c3s2)c1,,0.926,25.9,79.4,19.0,19.0428196,0.225366315789481,18.8,19.0,,,,,ITO/PEDOT:PSS/D18:DTC11-BO/PNDIT-F3N/Ag,conventional,PNDIT-F3N,PNDIT-F3N,PEDOT:PSS,PEDOT:PSS,,non-halogen solvent,,,-5.51,-2.77,,,,
73407,10.1002/adfm.202410786,10.1002/adfm.202410786,D18,diDT-BO,D18,diDT-BO,CCCCCCC(CCCC)Cc1csc(-c2cc3c4nsnc4c4cc(-c5cc(CC(CCCC)CCCCCC)c(-c6cc7c(-c8cc(F)c(CC(CC)CCCC)s8)c8sccc8c(-c8cc(F)c(CC(CC)CCCC)s8)c7s6)s5)sc4c3s2)c1,,0.94,24.4,79.0,18.1,18.11944,0.1074033149171044,17.9,18.1,,,,,ITO/PEDOT:PSS/D18:diDT-BO/PNDIT-F3N/Ag,conventional,PNDIT-F3N,PNDIT-F3N,PEDOT:PSS,PEDOT:PSS,,non-halogen solvent,,,-5.51,-2.77,,,,
73435,10.1002/adma.202100830,10.1002/adma.202100830,PM6,Y6,PM6,Y6,COC(=O)C(C)(C)c1cc(C)cc(-c2sc3c4sc5cc(/C=C6/C(=O)c7cc(F)cc(c7)C(=O)/C6=C\c6cc(C(C)(C)C(=O)OC)c(-c7cc(C)cc(C(C)(C)C(=O)OC)c7)s6)sc5c4c(C(C)(C)C(=O)OC)ccc2-3)c1,CCCCCCCCCCCc1c(/C=C2\C(=O)c3cc(F)c(F)cc3C2=C(C#N)C#N)sc2c1sc1c3c4nsnc4c4c5sc6c(CCCCCCCCCCC)c(/C=C7\C(=O)c8cc(F)c(F)cc8C7=C(C#N)C#N)sc6c5n(CC(CC)CCCC)c4c3n(CC(CC)CCCC)c21,0.856,25.73,76.8,16.94,16.915107839999997,0.1469430932703885,16.71,16.94,1:1.2,1-CN,CN,,ITO/PEDOT:PSS/PM6:Y6/PDINN/Ag,conventional,PDINN,PDINN,PEDOT:PSS,PEDOT:PSS,,chloroform,chloroform,80.0,-5.56,-3.65,,-5.65,-4.09,
73437,10.1002/adma.202100830,10.1002/adma.202100830,PM6,AQx-3,PM6,AQx-3,COC(=O)C(C)(C)c1cc(C)cc(-c2sc3c4sc5cc(/C=C6/C(=O)c7cc(F)cc(c7)C(=O)/C6=C\c6cc(C(C)(C)C(=O)OC)c(-c7cc(C)cc(C(C)(C)C(=O)OC)c7)s6)sc5c4c(C(C)(C)C(=O)OC)ccc2-3)c1,,0.891,24.16,77.4,16.67,16.661557440000003,0.0506452309538025,16.5,16.67,1:1.2,1-CN,CN,,ITO/PEDOT:PSS/PM6:AQx-3/PDINN/Ag,conventional,PDINN,PDINN,PEDOT:PSS,PEDOT:PSS,,chloroform,chloroform,80.0,-5.56,-3.65,,,,
73451,10.1002/adma.202304225,10.1002/adma.202304225,PM6,L8-BO,PM6,L8-BO,COC(=O)C(C)(C)c1cc(C)cc(-c2sc3c4sc5cc(/C=C6/C(=O)c7cc(F)cc(c7)C(=O)/C6=C\c6cc(C(C)(C)C(=O)OC)c(-c7cc(C)cc(C(C)(C)C(=O)OC)c7)s6)sc5c4c(C(C)(C)C(=O)OC)ccc2-3)c1,CCCCCCC(CCCC)Cc1c(/C=C2\C(=O)c3cc(F)c(F)cc3C2=C(C#N)C#N)sc2c1SC1c3c(c4c(c5nsnc35)c3sc5c(CC(CCCC)CCCCCC)c(/C=C6\C(=O)c7cc(F)c(F)cc7C6=C(C#N)C#N)sc5c3n4CC(CC)CCCC)N(CC(CC)CCCC)C21,0.884,26.4,79.03,18.44,18.44370528,0.0200937093275399,18.3,18.44,,,,,ITO/PEDOT:PSS/active layer/PNDIT-F3N/Ag,conventional,PNDIT-F3N,PNDIT-F3N,PEDOT:PSS,PEDOT:PSS,110.0,,,,-5.56,-3.65,,-5.68,-3.9,
73452,10.1002/adma.202304225,10.1002/adma.202304225,PM6,L8-BO,PM6,L8-BO,COC(=O)C(C)(C)c1cc(C)cc(-c2sc3c4sc5cc(/C=C6/C(=O)c7cc(F)cc(c7)C(=O)/C6=C\c6cc(C(C)(C)C(=O)OC)c(-c7cc(C)cc(C(C)(C)C(=O)OC)c7)s6)sc5c4c(C(C)(C)C(=O)OC)ccc2-3)c1,CCCCCCC(CCCC)Cc1c(/C=C2\C(=O)c3cc(F)c(F)cc3C2=C(C#N)C#N)sc2c1SC1c3c(c4c(c5nsnc35)c3sc5c(CC(CCCC)CCCCCC)c(/C=C6\C(=O)c7cc(F)c(F)cc7C6=C(C#N)C#N)sc5c3n4CC(CC)CCCC)N(CC(CC)CCCC)C21,0.871,26.56,71.57,16.56,16.556832032,0.0191302415458915,16.22,16.56,,,,,ITO/PEDOT:PSS/active layer/PNDIT-F3N/Ag,conventional,PNDIT-F3N,PNDIT-F3N,PEDOT:PSS,PEDOT:PSS,300.0,,,,-5.56,-3.65,,-5.68,-3.9,
73453,10.1002/adma.202304225,10.1002/adma.202304225,PM6,L8-BO,PM6,L8-BO,COC(=O)C(C)(C)c1cc(C)cc(-c2sc3c4sc5cc(/C=C6/C(=O)c7cc(F)cc(c7)C(=O)/C6=C\c6cc(C(C)(C)C(=O)OC)c(-c7cc(C)cc(C(C)(C)C(=O)OC)c7)s6)sc5c4c(C(C)(C)C(=O)OC)ccc2-3)c1,CCCCCCC(CCCC)Cc1c(/C=C2\C(=O)c3cc(F)c(F)cc3C2=C(C#N)C#N)sc2c1SC1c3c(c4c(c5nsnc35)c3sc5c(CC(CCCC)CCCCCC)c(/C=C6\C(=O)c7cc(F)c(F)cc7C6=C(C#N)C#N)sc5c3n4CC(CC)CCCC)N(CC(CC)CCCC)C21,0.87,25.28,70.98,15.61,15.611057280000002,0.0067730941704231,15.38,15.61,,,,,ITO/PEDOT:PSS/active layer/PNDIT-F3N/Ag,conventional,PNDIT-F3N,PNDIT-F3N,PEDOT:PSS,PEDOT:PSS,400.0,,,,-5.56,-3.65,,-5.68,-3.9,
73454,10.1002/adma.202304225,10.1002/adma.202304225,PM6,L8-BO,PM6,L8-BO,COC(=O)C(C)(C)c1cc(C)cc(-c2sc3c4sc5cc(/C=C6/C(=O)c7cc(F)cc(c7)C(=O)/C6=C\c6cc(C(C)(C)C(=O)OC)c(-c7cc(C)cc(C(C)(C)C(=O)OC)c7)s6)sc5c4c(C(C)(C)C(=O)OC)ccc2-3)c1,CCCCCCC(CCCC)Cc1c(/C=C2\C(=O)c3cc(F)c(F)cc3C2=C(C#N)C#N)sc2c1SC1c3c(c4c(c5nsnc35)c3sc5c(CC(CCCC)CCCCCC)c(/C=C6\C(=O)c7cc(F)c(F)cc7C6=C(C#N)C#N)sc5c3n4CC(CC)CCCC)N(CC(CC)CCCC)C21,0.862,23.98,69.35,14.33,14.33517206,0.0360925331472406,14.11,14.33,,,,,ITO/PEDOT:PSS/active layer/PNDIT-F3N/Ag,conventional,PNDIT-F3N,PNDIT-F3N,PEDOT:PSS,PEDOT:PSS,500.0,,,,-5.56,-3.65,,-5.68,-3.9,
73510,10.1002/adom.202401825,10.1002/adom.202401825,D(CPDT-INCN),D(CPDT-INCN),D(CPDT-INCN),D(CPDT-INCN),,,0.69,0.41,30.3,0.09,0.0857187,4.756999999999987,0.09,0.09,,,,,Inverted,inverted,ZnO,,MoO3,,,,,,,,,,,
73511,10.1002/adom.202401825,10.1002/adom.202401825,D(CPDT-INCN),D(CPDT-INCN),D(CPDT-INCN),D(CPDT-INCN),,,0.045,0.9,24.8,0.01,0.0100439999999999,0.439999999999989,0.01,0.01,,,,,Conventional,conventional,BCP,,PEDOT:PSS,,,,,,,,,,,
73512,10.1002/adom.202401825,10.1002/adom.202401825,D(CPDT-INCN-2F),D(CPDT-INCN-2F),D(CPDT-INCN-2F),D(CPDT-INCN-2F),,,0.58,2.01,31.9,0.4,0.3718901999999999,7.027450000000019,0.37,0.4,,,,,Inverted,inverted,ZnO,,MoO3,,,,,,,,,,,
73513,10.1002/adom.202401825,10.1002/adom.202401825,D(CPDT-INCN-2F),D(CPDT-INCN-2F),D(CPDT-INCN-2F),D(CPDT-INCN-2F),,,0.69,2.64,30.8,0.58,0.5610528,3.2667586206896457,0.56,0.58,,,,,Conventional,conventional,BCP,,PEDOT:PSS,,,,,,,,,,,
73514,10.1002/adom.202401825,10.1002/adom.202401825,D(CPDT-INCN-2Cl),D(CPDT-INCN-2Cl),D(CPDT-INCN-2Cl),D(CPDT-INCN-2Cl),,,0.56,1.52,32.3,0.29,0.2749376,5.193931034482751,0.27,0.29,,,,,Inverted,inverted,ZnO,,MoO3,,,,,,,,,,,
73515,10.1002/adom.202401825,10.1002/adom.202401825,D(CPDT-INCN-2Cl),D(CPDT-INCN-2Cl),D(CPDT-INCN-2Cl),D(CPDT-INCN-2Cl),,,0.27,1.78,27.0,0.14,0.129762,7.31285714285714,0.13,0.14,,,,,Conventional,conventional,BCP,,PEDOT:PSS,,,,,,,,,,,
73594,10.1002/aenm.202203241,10.1002/aenm.202203241,PM6,Y7,PM6,Y7,COC(=O)C(C)(C)c1cc(C)cc(-c2sc3c4sc5cc(/C=C6/C(=O)c7cc(F)cc(c7)C(=O)/C6=C\c6cc(C(C)(C)C(=O)OC)c(-c7cc(C)cc(C(C)(C)C(=O)OC)c7)s6)sc5c4c(C(C)(C)C(=O)OC)ccc2-3)c1,CCCCCCCCCCCc1c(/C=C2\C(=O)c3cc(Cl)c(Cl)cc3C2=C(C#N)C#N)sc2c1sc1c3c4nsnc4c4c5sc6c(CCCCCCCCCCC)c(/C=C7\C(=O)c8cc(Cl)c(Cl)cc8C7=C(C#N)C#N)sc6c5n(CC(CC)CCCC)c4c3n(CC(CC)CCCC)c21,0.83,26.06,65.0,13.94,14.05937,0.8563127690100428,13.53,13.94,,,,,ITO/PEDOT:PSS/PM6:Y7/PDINO/Ag,conventional,PDINO,PDINO,PEDOT:PSS,PEDOT:PSS,150.0,,,,-5.56,-3.65,,-5.72,-4.16,
73595,10.1002/aenm.202203241,10.1002/aenm.202203241,PM6,Y7,PM6,Y7,COC(=O)C(C)(C)c1cc(C)cc(-c2sc3c4sc5cc(/C=C6/C(=O)c7cc(F)cc(c7)C(=O)/C6=C\c6cc(C(C)(C)C(=O)OC)c(-c7cc(C)cc(C(C)(C)C(=O)OC)c7)s6)sc5c4c(C(C)(C)C(=O)OC)ccc2-3)c1,CCCCCCCCCCCc1c(/C=C2\C(=O)c3cc(Cl)c(Cl)cc3C2=C(C#N)C#N)sc2c1sc1c3c4nsnc4c4c5sc6c(CCCCCCCCCCC)c(/C=C7\C(=O)c8cc(Cl)c(Cl)cc8C7=C(C#N)C#N)sc6c5n(CC(CC)CCCC)c4c3n(CC(CC)CCCC)c21,0.81,31.56,60.0,15.04,15.33816,1.9824468085106457,14.2,15.04,,,,,ITO/PEDOT:PSS/PM6:Y7/PDINO/Ag,conventional,PDINO,PDINO,PEDOT:PSS,PEDOT:PSS,150.0,,,,-5.56,-3.65,,-5.72,-4.16,
73596,10.1002/aenm.202203241,10.1002/aenm.202203241,PM6,Y7,PM6,Y7,COC(=O)C(C)(C)c1cc(C)cc(-c2sc3c4sc5cc(/C=C6/C(=O)c7cc(F)cc(c7)C(=O)/C6=C\c6cc(C(C)(C)C(=O)OC)c(-c7cc(C)cc(C(C)(C)C(=O)OC)c7)s6)sc5c4c(C(C)(C)C(=O)OC)ccc2-3)c1,CCCCCCCCCCCc1c(/C=C2\C(=O)c3cc(Cl)c(Cl)cc3C2=C(C#N)C#N)sc2c1sc1c3c4nsnc4c4c5sc6c(CCCCCCCCCCC)c(/C=C7\C(=O)c8cc(Cl)c(Cl)cc8C7=C(C#N)C#N)sc6c5n(CC(CC)CCCC)c4c3n(CC(CC)CCCC)c21,0.85,26.98,70.0,16.07,16.0531,0.10516490354698,15.82,16.07,,,,,ITO/PEDOT:PSS/PM6:Y7/PDINO/Ag,conventional,PDINO,PDINO,PEDOT:PSS,PEDOT:PSS,100.0,,,,-5.56,-3.65,,-5.72,-4.16,
73597,10.1002/aenm.202203241,10.1002/aenm.202203241,PM6,Y7,PM6,Y7,COC(=O)C(C)(C)c1cc(C)cc(-c2sc3c4sc5cc(/C=C6/C(=O)c7cc(F)cc(c7)C(=O)/C6=C\c6cc(C(C)(C)C(=O)OC)c(-c7cc(C)cc(C(C)(C)C(=O)OC)c7)s6)sc5c4c(C(C)(C)C(=O)OC)ccc2-3)c1,CCCCCCCCCCCc1c(/C=C2\C(=O)c3cc(Cl)c(Cl)cc3C2=C(C#N)C#N)sc2c1sc1c3c4nsnc4c4c5sc6c(CCCCCCCCCCC)c(/C=C7\C(=O)c8cc(Cl)c(Cl)cc8C7=C(C#N)C#N)sc6c5n(CC(CC)CCCC)c4c3n(CC(CC)CCCC)c21,0.85,32.65,66.0,17.92,18.31665,2.213448660714272,17.61,17.92,,,,,ITO/PEDOT:PSS/PM6:Y7/PDINO/Ag,conventional,PDINO,PDINO,PEDOT:PSS,PEDOT:PSS,100.0,,,,-5.56,-3.65,,-5.72,-4.16,
73634,10.1002/agt2.632,10.1002/agt2.632,PM6,Y6,PM6,Y6,COC(=O)C(C)(C)c1cc(C)cc(-c2sc3c4sc5cc(/C=C6/C(=O)c7cc(F)cc(c7)C(=O)/C6=C\c6cc(C(C)(C)C(=O)OC)c(-c7cc(C)cc(C(C)(C)C(=O)OC)c7)s6)sc5c4c(C(C)(C)C(=O)OC)ccc2-3)c1,CCCCCCCCCCCc1c(/C=C2\C(=O)c3cc(F)c(F)cc3C2=C(C#N)C#N)sc2c1sc1c3c4nsnc4c4c5sc6c(CCCCCCCCCCC)c(/C=C7\C(=O)c8cc(F)c(F)cc8C7=C(C#N)C#N)sc6c5n(CC(CC)CCCC)c4c3n(CC(CC)CCCC)c21,0.847,26.5,74.3,16.7,16.677006499999997,0.1376856287425262,16.4,16.7,1:1.2,,,,,,,,,,,,,,-5.56,-3.65,,-5.65,-4.09,
73635,10.1002/agt2.632,10.1002/agt2.632,PM6,Y-C5Ch,PM6,Y-C5Ch,COC(=O)C(C)(C)c1cc(C)cc(-c2sc3c4sc5cc(/C=C6/C(=O)c7cc(F)cc(c7)C(=O)/C6=C\c6cc(C(C)(C)C(=O)OC)c(-c7cc(C)cc(C(C)(C)C(=O)OC)c7)s6)sc5c4c(C(C)(C)C(=O)OC)ccc2-3)c1,,0.862,26.3,76.7,17.4,17.3883502,0.066952873563202,17.1,17.4,1:1.2,,,,,,,,,,,,,,-5.56,-3.65,,,,
73636,10.1002/agt2.632,10.1002/agt2.632,PM6,Y-ChC5,PM6,Y-ChC5,COC(=O)C(C)(C)c1cc(C)cc(-c2sc3c4sc5cc(/C=C6/C(=O)c7cc(F)cc(c7)C(=O)/C6=C\c6cc(C(C)(C)C(=O)OC)c(-c7cc(C)cc(C(C)(C)C(=O)OC)c7)s6)sc5c4c(C(C)(C)C(=O)OC)ccc2-3)c1,,0.897,26.8,79.4,19.1,19.0874424,0.0657465968586436,18.8,19.1,1:1.2,,,,,,,,,,,,,,-5.56,-3.65,,,,
73669,10.1002/anie.202410857,10.1002/anie.202410857,PM6,BTP-eC9,PM6,BTP-eC9,COC(=O)C(C)(C)c1cc(C)cc(-c2sc3c4sc5cc(/C=C6/C(=O)c7cc(F)cc(c7)C(=O)/C6=C\c6cc(C(C)(C)C(=O)OC)c(-c7cc(C)cc(C(C)(C)C(=O)OC)c7)s6)sc5c4c(C(C)(C)C(=O)OC)ccc2-3)c1,CCCCCCCCCc1c(C=C2C(=O)c3cc(Cl)c(Cl)cc3C2=C(C#N)C#N)sc2c1sc1c3c4nsnc4c4c5sc6c(CCCCCCCCC)c(C=C7C(=O)c8cc(Cl)c(Cl)cc8C7=C(C#N)C#N)sc6c5n(CC(CCCC)CCCCCC)c4c3n(CC(CCCC)CCCCCC)c21,0.87,27.33,76.1,18.09,18.094373099999995,0.0241741293532069,,,,,,,ITO/PEDOT:PSS/PM6:BTP-eC9/CIL/Ag,conventional,PDINN,PDINN,PEDOT:PSS,,,,,,-5.56,-3.65,,-5.68,-3.9,
73670,10.1002/anie.202410857,10.1002/anie.202410857,PM6,BTP-eC9,PM6,BTP-eC9,COC(=O)C(C)(C)c1cc(C)cc(-c2sc3c4sc5cc(/C=C6/C(=O)c7cc(F)cc(c7)C(=O)/C6=C\c6cc(C(C)(C)C(=O)OC)c(-c7cc(C)cc(C(C)(C)C(=O)OC)c7)s6)sc5c4c(C(C)(C)C(=O)OC)ccc2-3)c1,CCCCCCCCCc1c(C=C2C(=O)c3cc(Cl)c(Cl)cc3C2=C(C#N)C#N)sc2c1sc1c3c4nsnc4c4c5sc6c(CCCCCCCCC)c(C=C7C(=O)c8cc(Cl)c(Cl)cc8C7=C(C#N)C#N)sc6c5n(CC(CCCC)CCCCCC)c4c3n(CC(CCCC)CCCCCC)c21,0.873,27.32,77.93,18.59,18.586585548,0.0183671436255926,,,,,,,ITO/PEDOT:PSS/PM6:BTP-eC9/CIL/Ag,conventional,PPDINN,PPDINN,PEDOT:PSS,,,,,,-5.56,-3.65,,-5.68,-3.9,
73718,10.1002/cphc.202100725,10.1002/cphc.202100725,PM6,BTP-BO-4Cl,PM6,BTP-BO-4Cl,COC(=O)C(C)(C)c1cc(C)cc(-c2sc3c4sc5cc(/C=C6/C(=O)c7cc(F)cc(c7)C(=O)/C6=C\c6cc(C(C)(C)C(=O)OC)c(-c7cc(C)cc(C(C)(C)C(=O)OC)c7)s6)sc5c4c(C(C)(C)C(=O)OC)ccc2-3)c1,CCCCCCCCCCCc1c(/C=C2\C(=O)c3cc(Cl)c(Cl)cc3C2=C(C#N)C#N)sc2c1Cc1c-2n(CC(CCCC)CCCCCC)c2c1c1nsnc1c1c3c(n(CC(CCCC)CCCCCC)c12)-c1sc(/C=C2\C(=O)c4cc(Cl)c(Cl)cc4C2=C(C#N)C#N)c(CCCCCCCCCCC)c1C3,0.834,25.01,73.1,15.25,15.24744654,0.0167439999999978,,,,0%,,0%,inverted,inverted,ZnO,ZnO,MoO3,MoO3,,CB,chlorobenzene,80.0,-5.56,-3.65,,-5.62,-4.05,
73719,10.1002/cphc.202100725,10.1002/cphc.202100725,PM6,BTP-BO-4Cl,PM6,BTP-BO-4Cl,COC(=O)C(C)(C)c1cc(C)cc(-c2sc3c4sc5cc(/C=C6/C(=O)c7cc(F)cc(c7)C(=O)/C6=C\c6cc(C(C)(C)C(=O)OC)c(-c7cc(C)cc(C(C)(C)C(=O)OC)c7)s6)sc5c4c(C(C)(C)C(=O)OC)ccc2-3)c1,CCCCCCCCCCCc1c(/C=C2\C(=O)c3cc(Cl)c(Cl)cc3C2=C(C#N)C#N)sc2c1Cc1c-2n(CC(CCCC)CCCCCC)c2c1c1nsnc1c1c3c(n(CC(CCCC)CCCCCC)c12)-c1sc(/C=C2\C(=O)c4cc(Cl)c(Cl)cc4C2=C(C#N)C#N)c(CCCCCCCCCCC)c1C3,0.825,24.6,70.32,14.28,14.271444,0.0599159663865577,,,,10% PS,PS,10%,inverted,inverted,ZnO,ZnO,MoO3,MoO3,,CB,chlorobenzene,80.0,-5.56,-3.65,,-5.62,-4.05,
73720,10.1002/cphc.202100725,10.1002/cphc.202100725,PM6,BTP-BO-4Cl,PM6,BTP-BO-4Cl,COC(=O)C(C)(C)c1cc(C)cc(-c2sc3c4sc5cc(/C=C6/C(=O)c7cc(F)cc(c7)C(=O)/C6=C\c6cc(C(C)(C)C(=O)OC)c(-c7cc(C)cc(C(C)(C)C(=O)OC)c7)s6)sc5c4c(C(C)(C)C(=O)OC)ccc2-3)c1,CCCCCCCCCCCc1c(/C=C2\C(=O)c3cc(Cl)c(Cl)cc3C2=C(C#N)C#N)sc2c1Cc1c-2n(CC(CCCC)CCCCCC)c2c1c1nsnc1c1c3c(n(CC(CCCC)CCCCCC)c12)-c1sc(/C=C2\C(=O)c4cc(Cl)c(Cl)cc4C2=C(C#N)C#N)c(CCCCCCCCCCC)c1C3,0.822,24.57,66.18,13.38,13.366070172,0.1041093273542615,,,,20% PS,PS,20%,inverted,inverted,ZnO,ZnO,MoO3,MoO3,,CB,chlorobenzene,80.0,-5.56,-3.65,,-5.62,-4.05,
73721,10.1002/cphc.202100725,10.1002/cphc.202100725,PM6,BTP-BO-4Cl,PM6,BTP-BO-4Cl,COC(=O)C(C)(C)c1cc(C)cc(-c2sc3c4sc5cc(/C=C6/C(=O)c7cc(F)cc(c7)C(=O)/C6=C\c6cc(C(C)(C)C(=O)OC)c(-c7cc(C)cc(C(C)(C)C(=O)OC)c7)s6)sc5c4c(C(C)(C)C(=O)OC)ccc2-3)c1,CCCCCCCCCCCc1c(/C=C2\C(=O)c3cc(Cl)c(Cl)cc3C2=C(C#N)C#N)sc2c1Cc1c-2n(CC(CCCC)CCCCCC)c2c1c1nsnc1c1c3c(n(CC(CCCC)CCCCCC)c12)-c1sc(/C=C2\C(=O)c4cc(Cl)c(Cl)cc4C2=C(C#N)C#N)c(CCCCCCCCCCC)c1C3,0.833,24.17,63.55,12.8,12.794909155,0.0397722265624983,,,,30% PS,PS,30%,inverted,inverted,ZnO,ZnO,MoO3,MoO3,,CB,chlorobenzene,80.0,-5.56,-3.65,,-5.62,-4.05,
73722,10.1002/cphc.202100725,10.1002/cphc.202100725,PM6,BTP-BO-4Cl,PM6,BTP-BO-4Cl,COC(=O)C(C)(C)c1cc(C)cc(-c2sc3c4sc5cc(/C=C6/C(=O)c7cc(F)cc(c7)C(=O)/C6=C\c6cc(C(C)(C)C(=O)OC)c(-c7cc(C)cc(C(C)(C)C(=O)OC)c7)s6)sc5c4c(C(C)(C)C(=O)OC)ccc2-3)c1,CCCCCCCCCCCc1c(/C=C2\C(=O)c3cc(Cl)c(Cl)cc3C2=C(C#N)C#N)sc2c1Cc1c-2n(CC(CCCC)CCCCCC)c2c1c1nsnc1c1c3c(n(CC(CCCC)CCCCCC)c12)-c1sc(/C=C2\C(=O)c4cc(Cl)c(Cl)cc4C2=C(C#N)C#N)c(CCCCCCCCCCC)c1C3,0.826,24.19,68.39,14.94,13.664964866,8.534371713520747,,,,10% SBS,SBS,10%,inverted,inverted,ZnO,ZnO,MoO3,MoO3,,CB,chlorobenzene,80.0,-5.56,-3.65,,-5.62,-4.05,
73723,10.1002/cphc.202100725,10.1002/cphc.202100725,PM6,BTP-BO-4Cl,PM6,BTP-BO-4Cl,COC(=O)C(C)(C)c1cc(C)cc(-c2sc3c4sc5cc(/C=C6/C(=O)c7cc(F)cc(c7)C(=O)/C6=C\c6cc(C(C)(C)C(=O)OC)c(-c7cc(C)cc(C(C)(C)C(=O)OC)c7)s6)sc5c4c(C(C)(C)C(=O)OC)ccc2-3)c1,CCCCCCCCCCCc1c(/C=C2\C(=O)c3cc(Cl)c(Cl)cc3C2=C(C#N)C#N)sc2c1Cc1c-2n(CC(CCCC)CCCCCC)c2c1c1nsnc1c1c3c(n(CC(CCCC)CCCCCC)c12)-c1sc(/C=C2\C(=O)c4cc(Cl)c(Cl)cc4C2=C(C#N)C#N)c(CCCCCCCCCCC)c1C3,0.822,24.43,65.72,13.21,13.197535512,0.0943564572293783,,,,20% SBS,SBS,20%,inverted,inverted,ZnO,ZnO,MoO3,MoO3,,CB,chlorobenzene,80.0,-5.56,-3.65,,-5.62,-4.05,
73724,10.1002/cphc.202100725,10.1002/cphc.202100725,PM6,BTP-BO-4Cl,PM6,BTP-BO-4Cl,COC(=O)C(C)(C)c1cc(C)cc(-c2sc3c4sc5cc(/C=C6/C(=O)c7cc(F)cc(c7)C(=O)/C6=C\c6cc(C(C)(C)C(=O)OC)c(-c7cc(C)cc(C(C)(C)C(=O)OC)c7)s6)sc5c4c(C(C)(C)C(=O)OC)ccc2-3)c1,CCCCCCCCCCCc1c(/C=C2\C(=O)c3cc(Cl)c(Cl)cc3C2=C(C#N)C#N)sc2c1Cc1c-2n(CC(CCCC)CCCCCC)c2c1c1nsnc1c1c3c(n(CC(CCCC)CCCCCC)c12)-c1sc(/C=C2\C(=O)c4cc(Cl)c(Cl)cc4C2=C(C#N)C#N)c(CCCCCCCCCCC)c1C3,0.821,23.47,63.61,12.26,12.256928206999998,0.0250554078303583,,,,30% SBS,SBS,30%,inverted,inverted,ZnO,ZnO,MoO3,MoO3,,CB,chlorobenzene,80.0,-5.56,-3.65,,-5.62,-4.05,
73730,10.1002/cssc.202202320,10.1002/cssc.202202320,PBDB-T,N2200,,N2200,,CCCCCCCCCCC(CCCCCCCC)CN1C(=O)c2ccc3c4c(c(-c5ccc(-c6cccs6)s5)cc(c24)C1=O)C(=O)N(CC(CCCCCCCC)CCCCCCCCCC)C3=O,0.88,12.9,61.6,7.0,6.992832000000001,0.1023999999999882,,,2:1,,,,,inverted,ZnO,,No IF-TTF,,,chlorobenzene,,100.0,,,,-5.71,-4.02,
73731,10.1002/cssc.202202320,10.1002/cssc.202202320,PBDB-T,N2200,,N2200,,CCCCCCCCCCC(CCCCCCCC)CN1C(=O)c2ccc3c4c(c(-c5ccc(-c6cccs6)s5)cc(c24)C1=O)C(=O)N(CC(CCCCCCCC)CCCCCCCCCC)C3=O,0.87,10.5,59.5,5.4,5.435325000000001,0.6541666666666717,,,2:1,,,,ITO/ZnO/PBDB-T:N2200/IF-TTF/MoO3/Ag,inverted,ZnO,,IF-TTF,IF-TTF,,chlorobenzene,,100.0,,,,-5.71,-4.02,
73732,10.1002/cssc.202202320,10.1002/cssc.202202320,PBDB-T,N2200,,N2200,,CCCCCCCCCCC(CCCCCCCC)CN1C(=O)c2ccc3c4c(c(-c5ccc(-c6cccs6)s5)cc(c24)C1=O)C(=O)N(CC(CCCCCCCC)CCCCCCCCCC)C3=O,0.87,11.1,59.5,5.7,5.745915,0.8055263157894723,,,2:1,,,,ITO/ZnO/PBDB-T:N2200/dcIF-TTF/MoO3/Ag,inverted,ZnO,,dcIF-TTF,dcIF-TTF,,chlorobenzene,,100.0,,,,-5.71,-4.02,
73773,10.1002/ente.202100474,10.1002/ente.202100474,PCDTBT,PC71BM,PCDTBT,PC71BM,CCCCCCCCC(CCCCCCCC)n1c2ccccc2c2ccc(-c3ccc(-c4ccc(-c5cccs5)c5nsnc45)s3)cc21,COC(=O)CCCC1(c2ccccc2)C23c4c5ccc6c7cc8c9c%10c(cc%11cc%12c%13c%14c(cc%15c%16ccc-5c2c%16c2c5c%16c%17c(c(c46)c7c9c%17c4c%10c%11c%13c4c%16c%14c%152)C513)C%12)C8,0.916,11.06,55.0,5.56,5.572028000000001,0.2163309352518292,5.56,5.56,1:2,,,,conventional architecture,conventional,,,PEDOT:PSS,PEDOT:PSS,,chlorobenzene:chloroform (1:1),,80.0,-5.5,-3.6,,-5.9,-3.9,
73774,10.1002/ente.202100474,10.1002/ente.202100474,PCDTBT,PC71BM,PCDTBT,PC71BM,CCCCCCCCC(CCCCCCCC)n1c2ccccc2c2ccc(-c3ccc(-c4ccc(-c5cccs5)c5nsnc45)s3)cc21,COC(=O)CCCC1(c2ccccc2)C23c4c5ccc6c7cc8c9c%10c(cc%11cc%12c%13c%14c(cc%15c%16ccc-5c2c%16c2c5c%16c%17c(c(c46)c7c9c%17c4c%10c%11c%13c4c%16c%14c%152)C513)C%12)C8,0.793,10.24,47.0,3.79,3.816550400000001,0.7005382585752119,3.79,3.79,1:2,,,,conventional architecture,conventional,,,WO₃,WO3,,chlorobenzene:chloroform (1:1),,80.0,-5.5,-3.6,,-5.9,-3.9,
73775,10.1002/ente.202100474,10.1002/ente.202100474,PCDTBT,PC71BM,PCDTBT,PC71BM,CCCCCCCCC(CCCCCCCC)n1c2ccccc2c2ccc(-c3ccc(-c4ccc(-c5cccs5)c5nsnc45)s3)cc21,COC(=O)CCCC1(c2ccccc2)C23c4c5ccc6c7cc8c9c%10c(cc%11cc%12c%13c%14c(cc%15c%16ccc-5c2c%16c2c5c%16c%17c(c(c46)c7c9c%17c4c%10c%11c%13c4c%16c%14c%152)C513)C%12)C8,0.895,11.12,54.0,5.46,5.374295999999999,1.5696703296703418,5.46,5.46,1:2,,,,conventional architecture,conventional,,,PEDOT:PSS:WO₃,PEDOT:PSS:WO₃,,chlorobenzene:chloroform (1:1),,80.0,-5.5,-3.6,,-5.9,-3.9,
73776,10.1002/ente.202100474,10.1002/ente.202100474,PCDTBT,PC71BM,PCDTBT,PC71BM,CCCCCCCCC(CCCCCCCC)n1c2ccccc2c2ccc(-c3ccc(-c4ccc(-c5cccs5)c5nsnc45)s3)cc21,COC(=O)CCCC1(c2ccccc2)C23c4c5ccc6c7cc8c9c%10c(cc%11cc%12c%13c%14c(cc%15c%16ccc-5c2c%16c2c5c%16c%17c(c(c46)c7c9c%17c4c%10c%11c%13c4c%16c%14c%152)C513)C%12)C8,0.901,11.04,53.0,5.31,5.2719312,0.7169265536723084,5.31,5.31,1:2,,,,conventional architecture,conventional,,,PEDOT:PSS/WO₃,PEDOT:PSS/WO₃,,chlorobenzene:chloroform (1:1),,80.0,-5.5,-3.6,,-5.9,-3.9,
73777,10.1002/ente.202100474,10.1002/ente.202100474,PCDTBT,PC71BM,PCDTBT,PC71BM,CCCCCCCCC(CCCCCCCC)n1c2ccccc2c2ccc(-c3ccc(-c4ccc(-c5cccs5)c5nsnc45)s3)cc21,COC(=O)CCCC1(c2ccccc2)C23c4c5ccc6c7cc8c9c%10c(cc%11cc%12c%13c%14c(cc%15c%16ccc-5c2c%16c2c5c%16c%17c(c(c46)c7c9c%17c4c%10c%11c%13c4c%16c%14c%152)C513)C%12)C8,0.899,10.98,53.0,5.31,5.2316406,1.4756949152542225,5.31,5.31,1:2,,,,conventional architecture,conventional,,,WO₃/PEDOT:PSS,WO3/PEDOT:PSS,,chlorobenzene:chloroform (1:1),,80.0,-5.5,-3.6,,-5.9,-3.9,
73778,10.1002/ente.202100474,10.1002/ente.202100474,PCDTBT,PC71BM,PCDTBT,PC71BM,CCCCCCCCC(CCCCCCCC)n1c2ccccc2c2ccc(-c3ccc(-c4ccc(-c5cccs5)c5nsnc45)s3)cc21,COC(=O)CCCC1(c2ccccc2)C23c4c5ccc6c7cc8c9c%10c(cc%11cc%12c%13c%14c(cc%15c%16ccc-5c2c%16c2c5c%16c%17c(c(c46)c7c9c%17c4c%10c%11c%13c4c%16c%14c%152)C513)C%12)C8,0.933,11.13,53.0,5.89,5.5036737,6.559020373514422,5.89,5.89,1:2,,,,conventional architecture,conventional,,,WO₃/PEDOT:PSS/WO₃,WO3/PEDOT:PSS/WO3,,chlorobenzene:chloroform (1:1),,80.0,-5.5,-3.6,,-5.9,-3.9,
73836,10.1002/marc.202200432,10.1002/marc.202200432,PM6,BTP-4Cl,PM6,BTP-4Cl,COC(=O)C(C)(C)c1cc(C)cc(-c2sc3c4sc5cc(/C=C6/C(=O)c7cc(F)cc(c7)C(=O)/C6=C\c6cc(C(C)(C)C(=O)OC)c(-c7cc(C)cc(C(C)(C)C(=O)OC)c7)s6)sc5c4c(C(C)(C)C(=O)OC)ccc2-3)c1,CCCCCCCCCc1c(/C=C2\C(=O)c3cc(Cl)c(Cl)cc3C2=C(C#N)C#N)sc2c1sc1c3c4nsnc4c4c5sc6c(CCC)c(/C=C7\C(=O)c8cc(Cl)c(Cl)cc8C7=C(C#N)C#N)sc6c5n(CC(CCCC)CCCCCC)c4c3n(CC(CCCC)CCCCCC)c21,0.792,23.46,72.84,13.52,13.533905088,0.1028482840236785,13.22,13.52,,,,,AgNWs@HB-PI/ZnO/PM6:BTP-4Cl/MoO3/Ag,inverted,ZnO,ZnO,MoO3,MoO3,,,,,-5.56,-3.65,,-5.66,-4.14,
73837,10.1002/marc.202200432,10.1002/marc.202200432,PM6,BTP-4Cl,PM6,BTP-4Cl,COC(=O)C(C)(C)c1cc(C)cc(-c2sc3c4sc5cc(/C=C6/C(=O)c7cc(F)cc(c7)C(=O)/C6=C\c6cc(C(C)(C)C(=O)OC)c(-c7cc(C)cc(C(C)(C)C(=O)OC)c7)s6)sc5c4c(C(C)(C)C(=O)OC)ccc2-3)c1,CCCCCCCCCc1c(/C=C2\C(=O)c3cc(Cl)c(Cl)cc3C2=C(C#N)C#N)sc2c1sc1c3c4nsnc4c4c5sc6c(CCC)c(/C=C7\C(=O)c8cc(Cl)c(Cl)cc8C7=C(C#N)C#N)sc6c5n(CC(CCCC)CCCCCC)c4c3n(CC(CCCC)CCCCCC)c21,0.816,25.21,74.19,15.24,15.261891983999998,0.143648188976365,15.07,15.24,,,,,inverted,inverted,ZnO,ZnO,MoO3,MoO3,,,,,-5.56,-3.65,,-5.66,-4.14,
73863,10.1002/pol.20200480,10.1002/pol.20200480,P2FS-ttTPD,IT-4F,P2FS-ttTPD,IT-4F,,CCCCCCc1ccc(C2(c3ccc(CCCCCC)cc3)c3cc4c(cc3-c3sc5cc(/C=C6\C(=O)c7cc(F)c(F)cc7C6=C(C#N)C#N)sc5c32)C(c2ccc(CCCCCC)cc2)(c2ccc(CCCCCC)cc2)c2c-4sc3cc(/C=C4\C(=O)c5cc(F)c(F)cc5C4=C(C#N)C#N)sc23)cc1,1.01,9.84,38.1,3.79,3.7865304,0.0915461741424879,,,1.0:0.7,,,,inverted,inverted,ZnO NPs/PEIE,ZnO/PEIE,MoOx,MoO3,,,,,,,,-5.66,-4.14,
73864,10.1002/pol.20200480,10.1002/pol.20200480,P2FS-ttTPD,IT-4F,P2FS-ttTPD,IT-4F,,CCCCCCc1ccc(C2(c3ccc(CCCCCC)cc3)c3cc4c(cc3-c3sc5cc(/C=C6\C(=O)c7cc(F)c(F)cc7C6=C(C#N)C#N)sc5c32)C(c2ccc(CCCCCC)cc2)(c2ccc(CCCCCC)cc2)c2c-4sc3cc(/C=C4\C(=O)c5cc(F)c(F)cc5C4=C(C#N)C#N)sc23)cc1,0.97,10.29,41.6,4.15,4.1522208,0.053513253012046,,,1.0:1.0,,,,inverted,inverted,ZnO NPs/PEIE,ZnO/PEIE,MoOx,MoO3,,,,,,,,-5.66,-4.14,
73876,10.1002/slct.202204758,10.1002/slct.202204758,PBDT-4F-BTs,PC71BM,PBDT-4F-BTs,PC71BM,,COC(=O)CCCC1(c2ccccc2)C23c4c5ccc6c7cc8c9c%10c(cc%11cc%12c%13c%14c(cc%15c%16ccc-5c2c%16c2c5c%16c%17c(c(c46)c7c9c%17c4c%10c%11c%13c4c%16c%14c%152)C513)C%12)C8,0.96,7.33,48.7,3.43,3.4269216,0.0897492711370305,,,,,,,ITO/ZnO/polymers:PC71BM/MoO3/Ag,inverted,ZnO,ZnO,MoO3,MoO3,,chlorobenzene,chlorobenzene,,,,,-5.9,-3.9,
73877,10.1002/slct.202204758,10.1002/slct.202204758,PBDT-4F-BTs,PC71BM,PBDT-4F-BTs,PC71BM,,COC(=O)CCCC1(c2ccccc2)C23c4c5ccc6c7cc8c9c%10c(cc%11cc%12c%13c%14c(cc%15c%16ccc-5c2c%16c2c5c%16c%17c(c(c46)c7c9c%17c4c%10c%11c%13c4c%16c%14c%152)C513)C%12)C8,1.01,7.88,59.2,4.71,4.7116096,0.0341740976645456,,,,,,,ITO/ZnO/polymers:PC71BM/MoO3/Ag,inverted,ZnO,ZnO,MoO3,MoO3,,chlorobenzene,chlorobenzene,,,,,-5.9,-3.9,
73878,10.1002/slct.202204758,10.1002/slct.202204758,PBDT-10F-FBTs,PC71BM,PBDT-10F-FBTs,PC71BM,,COC(=O)CCCC1(c2ccccc2)C23c4c5ccc6c7cc8c9c%10c(cc%11cc%12c%13c%14c(cc%15c%16ccc-5c2c%16c2c5c%16c%17c(c(c46)c7c9c%17c4c%10c%11c%13c4c%16c%14c%152)C513)C%12)C8,0.96,9.62,70.0,6.46,6.464639999999999,0.0718266253869862,,,,,,,ITO/ZnO/polymers:PC71BM/MoO3/Ag,inverted,ZnO,ZnO,MoO3,MoO3,,chlorobenzene,chlorobenzene,,,,,-5.9,-3.9,
73892,10.1002/smll.202104451,10.1002/smll.202104451,PBDS-T,ITIC-Th2,PBDS-T,ITIC-Th2,CCCCC(CC)Cc1sc(CC(CC)CCCC)c2c1C(=O)c1c(-c3cccs3)sc(-c3ccc(-c4cc5c(-c6ccc([Si](CCC)(CCC)CCC)s6)c6sccc6c(-c6ccc([Si](CCC)(CCC)CCC)s6)c5s4)s3)c1C2=O,CCCCCCc1ccc(C2(c3ccc(CCCCCC)s3)c3cc4c(cc3-c3sc5cc(/C=C6\C(=O)c7cc(F)c(F)cc7C6=C(C#N)C#N)sc5c32)C(c2ccc(CCCCCC)s2)(c2ccc(CCCCCC)s2)c2c-4sc3cc(/C=C4\C(=O)c5cc(F)c(F)cc5C4=C(C#N)C#N)sc23)s1,0.84,18.72,65.84,10.35,10.353208319999998,0.0309982608695538,10.26,10.35,,DIO,DIO,,ITO/PEDOT:PSS/active layer/PDINO/Al,conventional,PDINO,PDINO,PEDOT:PSS,PEDOT:PSS,,,,100.0,-5.35,-3.67,,-5.75,-4.07,
73893,10.1002/smll.202104451,10.1002/smll.202104451,PBDS-TCl,ITIC-Th2,PBDS-TCl,ITIC-Th2,,CCCCCCc1ccc(C2(c3ccc(CCCCCC)s3)c3cc4c(cc3-c3sc5cc(/C=C6\C(=O)c7cc(F)c(F)cc7C6=C(C#N)C#N)sc5c32)C(c2ccc(CCCCCC)s2)(c2ccc(CCCCCC)s2)c2c-4sc3cc(/C=C4\C(=O)c5cc(F)c(F)cc5C4=C(C#N)C#N)sc23)s1,0.89,20.55,70.02,12.84,12.8063079,0.2623995327102778,12.58,12.84,,DIO,DIO,,ITO/PEDOT:PSS/active layer/PDINO/Al,conventional,PDINO,PDINO,PEDOT:PSS,PEDOT:PSS,,,,100.0,,,,-5.75,-4.07,
73894,10.1002/smll.202104451,10.1002/smll.202104451,PBDS-TCl,Y6,PBDS-TCl,Y6,,CCCCCCCCCCCc1c(/C=C2\C(=O)c3cc(F)c(F)cc3C2=C(C#N)C#N)sc2c1sc1c3c4nsnc4c4c5sc6c(CCCCCCCCCCC)c(/C=C7\C(=O)c8cc(F)c(F)cc8C7=C(C#N)C#N)sc6c5n(CC(CC)CCCC)c4c3n(CC(CC)CCCC)c21,0.92,23.68,67.06,14.61,14.609423360000005,0.0039468856947069,14.55,14.61,,1-chloronaphthalene,CN,,ITO/PEDOT:PSS/active layer/PDINO/Al,conventional,PDINO,PDINO,PEDOT:PSS,PEDOT:PSS,,chloroform,chloroform,110.0,,,,-5.65,-4.09,
74002,10.1002/solr.202200871,10.1002/solr.202200871,PM6,Y6,PM6,Y6,COC(=O)C(C)(C)c1cc(C)cc(-c2sc3c4sc5cc(/C=C6/C(=O)c7cc(F)cc(c7)C(=O)/C6=C\c6cc(C(C)(C)C(=O)OC)c(-c7cc(C)cc(C(C)(C)C(=O)OC)c7)s6)sc5c4c(C(C)(C)C(=O)OC)ccc2-3)c1,CCCCCCCCCCCc1c(/C=C2\C(=O)c3cc(F)c(F)cc3C2=C(C#N)C#N)sc2c1sc1c3c4nsnc4c4c5sc6c(CCCCCCCCCCC)c(/C=C7\C(=O)c8cc(F)c(F)cc8C7=C(C#N)C#N)sc6c5n(CC(CC)CCCC)c4c3n(CC(CC)CCCC)c21,0.82,25.29,73.91,15.3,15.327307979999995,0.1784835294117285,15.1,15.3,,,,,ITO/ZnO or ZnO-P/PM6:Y6/MoO3/Ag,inverted,ZnO,ZnO,MoO3,,,,,,-5.56,-3.65,,-5.65,-4.09,
74003,10.1002/solr.202200871,10.1002/solr.202200871,PM6,Y6,PM6,Y6,COC(=O)C(C)(C)c1cc(C)cc(-c2sc3c4sc5cc(/C=C6/C(=O)c7cc(F)cc(c7)C(=O)/C6=C\c6cc(C(C)(C)C(=O)OC)c(-c7cc(C)cc(C(C)(C)C(=O)OC)c7)s6)sc5c4c(C(C)(C)C(=O)OC)ccc2-3)c1,CCCCCCCCCCCc1c(/C=C2\C(=O)c3cc(F)c(F)cc3C2=C(C#N)C#N)sc2c1sc1c3c4nsnc4c4c5sc6c(CCCCCCCCCCC)c(/C=C7\C(=O)c8cc(F)c(F)cc8C7=C(C#N)C#N)sc6c5n(CC(CC)CCCC)c4c3n(CC(CC)CCCC)c21,0.83,26.71,73.57,16.47,16.30995401,0.971742501517914,16.15,16.47,,,,,ITO/ZnO or ZnO-P/PM6:Y6/MoO3/Ag,inverted,ZnO-P,ZnO-P,MoO3,,,,,,-5.56,-3.65,,-5.65,-4.09,
74017,10.1002/solr.202400483,10.1002/solr.202400483,PM6,BTP-eC9,PM6,BTP-eC9,COC(=O)C(C)(C)c1cc(C)cc(-c2sc3c4sc5cc(/C=C6/C(=O)c7cc(F)cc(c7)C(=O)/C6=C\c6cc(C(C)(C)C(=O)OC)c(-c7cc(C)cc(C(C)(C)C(=O)OC)c7)s6)sc5c4c(C(C)(C)C(=O)OC)ccc2-3)c1,CCCCCCCCCc1c(C=C2C(=O)c3cc(Cl)c(Cl)cc3C2=C(C#N)C#N)sc2c1sc1c3c4nsnc4c4c5sc6c(CCCCCCCCC)c(C=C7C(=O)c8cc(Cl)c(Cl)cc8C7=C(C#N)C#N)sc6c5n(CC(CCCC)CCCCCC)c4c3n(CC(CCCC)CCCCCC)c21,0.85,26.49,77.86,17.42,17.5313469,0.639190011481041,17.42,,,,,,ITO/PEDOT:PSS/active layer/PNDIT-F3N/Ag,conventional,PNDIT-F3N,PNDIT-F3N,PEDOT:PSS,PEDOT:PSS,140.0,,,,-5.56,-3.65,,-5.68,-3.9,
74032,10.1007/s10876-022-02368-6,10.1007/s10876-022-02368-6,P3HT,PCBM,P3HT,PCBM,CCCCCCc1ccsc1,CCCCC(=O)OCC1(C2=CC=CC=C2)C3=CC=CC4=CC=CC5=CC=CC6=CC=CC7=CC=CC1=C7C6=C5C4=C3,0.592,9.35,35.0,1.32,1.93732,46.76666666666666,,,,,,,ITO/WO3-PEDOT:PSS/P3HT:PCBM/LiF/Al,,LiF,LiF,WO3-PEDOT:PSS,WO3-PEDOT:PSS,,o-dichlorobenzene,o-DCB,150.0,-5.01,-3.12,,-6.1,-3.7,
74033,10.1007/s10876-022-02368-6,10.1007/s10876-022-02368-6,P3HT,PCBM,P3HT,PCBM,CCCCCCc1ccsc1,CCCCC(=O)OCC1(C2=CC=CC=C2)C3=CC=CC4=CC=CC5=CC=CC6=CC=CC7=CC=CC1=C7C6=C5C4=C3,0.631,10.5,56.0,3.12,3.71028,18.91923076923075,,,,,,,ITO/WO3-PEDOT:PSS/P3HT:PCBM/LiF/Al,,LiF,LiF,WO3-PEDOT:PSS,WO3-PEDOT:PSS,,o-dichlorobenzene,o-DCB,150.0,-5.01,-3.12,,-6.1,-3.7,
74034,10.1007/s10876-022-02368-6,10.1007/s10876-022-02368-6,P3HT,PCBM,P3HT,PCBM,CCCCCCc1ccsc1,CCCCC(=O)OCC1(C2=CC=CC=C2)C3=CC=CC4=CC=CC5=CC=CC6=CC=CC7=CC=CC1=C7C6=C5C4=C3,0.714,16.2,58.0,7.81,6.708743999999999,14.100588988476318,,,,,,,ITO/WO3-PEDOT:PSS/P3HT:PCBM/LiF/Al,,LiF,LiF,WO3-PEDOT:PSS,WO3-PEDOT:PSS,,o-dichlorobenzene,o-DCB,150.0,-5.01,-3.12,,-6.1,-3.7,
74035,10.1007/s10876-022-02368-6,10.1007/s10876-022-02368-6,P3HT,PCBM,P3HT,PCBM,CCCCCCc1ccsc1,CCCCC(=O)OCC1(C2=CC=CC=C2)C3=CC=CC4=CC=CC5=CC=CC6=CC=CC7=CC=CC1=C7C6=C5C4=C3,,,,3.03,,,,,,,,,MoO3/Au/MoO3–PEDOT:PSS,OSC,,,,,,,,,-5.01,-3.12,,-6.1,-3.7,
74036,10.1007/s10876-022-02368-6,10.1007/s10876-022-02368-6,P3HT,PCBM,P3HT,PCBM,CCCCCCc1ccsc1,CCCCC(=O)OCC1(C2=CC=CC=C2)C3=CC=CC4=CC=CC5=CC=CC6=CC=CC7=CC=CC1=C7C6=C5C4=C3,,,,4.41,,,,,,,,,PEDOT:PSS,OSC,,,,,,,,,-5.01,-3.12,,-6.1,-3.7,
74037,10.1007/s10876-022-02368-6,10.1007/s10876-022-02368-6,P3HT,PCBM,P3HT,PCBM,CCCCCCc1ccsc1,CCCCC(=O)OCC1(C2=CC=CC=C2)C3=CC=CC4=CC=CC5=CC=CC6=CC=CC7=CC=CC1=C7C6=C5C4=C3,,,,2.96,,,,,,,,,MoO3,OSC,,,,,,,,,-5.01,-3.12,,-6.1,-3.7,
74038,10.1007/s10876-022-02368-6,10.1007/s10876-022-02368-6,P3HT,PCBM,P3HT,PCBM,CCCCCCc1ccsc1,CCCCC(=O)OCC1(C2=CC=CC=C2)C3=CC=CC4=CC=CC5=CC=CC6=CC=CC7=CC=CC1=C7C6=C5C4=C3,,,,0.34,,,,,,,,,TiO2/MWCNT/PEDOT:PSS,DSSC,,,,,,,,,-5.01,-3.12,,-6.1,-3.7,
