Repository: JiYiqaq/PCE-KA-GNN

# Data directory

- `raw/Active_Database.csv` is the immutable source dataset bundled under CC BY 4.0. Do not overwrite it with processed data.
- `processed/` is created and populated by the training pipeline. Generated `.pt` and `.pth` caches are intentionally ignored by Git because they can exceed GitHub's normal single-file limit.

See `../DATA_LICENSE.md` for provenance, license and checksum information.

File: data/raw/Active_Database.csv (part 247 of 471)
id,doi,doi_norm,donor,acceptor,donor_canonical,acceptor_canonical,donor_smiles,acceptor_smiles,voc,jsc,ff,pce,pce_recomputed,pce_relative_error_percent,pce_avg,pce_best,d_a_ratio,additive,additive_canonical,additive_ratio,device_structure,device_type,etl,etl_canonical,htl,htl_canonical,active_layer_thickness,solvent,solvent_canonical,annealing_temp,homo_d,lumo_d,eg_d,homo_a,lumo_a,eg_a
74039,10.1007/s10876-022-02368-6,10.1007/s10876-022-02368-6,P3HT,PCBM,P3HT,PCBM,CCCCCCc1ccsc1,CCCCC(=O)OCC1(C2=CC=CC=C2)C3=CC=CC4=CC=CC5=CC=CC6=CC=CC7=CC=CC1=C7C6=C5C4=C3,,,,1.34,,,,,,,,,MoS2 in α-MoO3,OSC,,,,,,,,,-5.01,-3.12,,-6.1,-3.7,
74040,10.1007/s10876-022-02368-6,10.1007/s10876-022-02368-6,P3HT,PCBM,P3HT,PCBM,CCCCCCc1ccsc1,CCCCC(=O)OCC1(C2=CC=CC=C2)C3=CC=CC4=CC=CC5=CC=CC6=CC=CC7=CC=CC1=C7C6=C5C4=C3,0.714,16.2,58.0,7.81,6.708743999999999,14.100588988476318,,,,,,,MoO3/PEDOT:PSS,OSC,,,,,,o-dichlorobenzene,,,-5.01,-3.12,,-6.1,-3.7,
74046,10.1007/s11051-023-05787-2,10.1007/s11051-023-05787-2,PM6,Y6,PM6,Y6,COC(=O)C(C)(C)c1cc(C)cc(-c2sc3c4sc5cc(/C=C6/C(=O)c7cc(F)cc(c7)C(=O)/C6=C\c6cc(C(C)(C)C(=O)OC)c(-c7cc(C)cc(C(C)(C)C(=O)OC)c7)s6)sc5c4c(C(C)(C)C(=O)OC)ccc2-3)c1,CCCCCCCCCCCc1c(/C=C2\C(=O)c3cc(F)c(F)cc3C2=C(C#N)C#N)sc2c1sc1c3c4nsnc4c4c5sc6c(CCCCCCCCCCC)c(/C=C7\C(=O)c8cc(F)c(F)cc8C7=C(C#N)C#N)sc6c5n(CC(CC)CCCC)c4c3n(CC(CC)CCCC)c21,0.864,24.88,69.49,15.01,14.937792767999998,0.4810608394403864,,,1:1.20:0,,,,ITO/PEDOT:PSS/active layer/PFN-Br/Al,conventional,PFN-Br,PFN-Br,PEDOT:PSS,PEDOT:PSS,,,,,-5.56,-3.65,,-5.65,-4.09,
74052,10.1007/s11051-023-05787-2,10.1007/s11051-023-05787-2,PM6,ITCN,PM6,ITCN,COC(=O)C(C)(C)c1cc(C)cc(-c2sc3c4sc5cc(/C=C6/C(=O)c7cc(F)cc(c7)C(=O)/C6=C\c6cc(C(C)(C)C(=O)OC)c(-c7cc(C)cc(C(C)(C)C(=O)OC)c7)s6)sc5c4c(C(C)(C)C(=O)OC)ccc2-3)c1,,0.984,6.68,34.31,2.23,2.255237472,1.1317252017937287,,,1:0:1.20,,,,ITO/PEDOT:PSS/active layer/PFN-Br/Al,conventional,PFN-Br,PFN-Br,PEDOT:PSS,PEDOT:PSS,,,,,-5.56,-3.65,,,,
74053,10.1007/s12200-023-00063-6,10.1007/s12200-023-00063-6,PTB7-Th,PDI-1,PTB7-Th,PDI-1,CCCCC(CC)COC(=O)c1sc2csc(-c3cc4c(-c5ccc(CC(CC)CCCC)s5)c5sccc5c(-c5ccc(CC(CC)CCCC)s5)c4s3)c2c1F,,1.01,8.09,40.92,3.35,3.34353228,0.193066268656725,,,,,,,ITO/ZnO/active layer/MoO3/Ag,inverted,ZnO,ZnO,MoO3,MoO3,,chlorobenzene,chlorobenzene,,-5.21,-3.6,,,,
74054,10.1007/s12200-023-00063-6,10.1007/s12200-023-00063-6,PTB7-Th,MAS-5,PTB7-Th,MAS-5,CCCCC(CC)COC(=O)c1sc2csc(-c3cc4c(-c5ccc(CC(CC)CCCC)s5)c5sccc5c(-c5ccc(CC(CC)CCCC)s5)c4s3)c2c1F,,0.92,7.67,39.75,2.8,2.804919,0.1756785714285756,,,1:1,chloronaphthalene,,0.5 vol%,ITO/ZnO/active layer/MoO3/Ag,inverted,ZnO,ZnO,MoO3,MoO3,,chlorobenzene,chlorobenzene,,-5.21,-3.6,,,,
74055,10.1007/s12200-023-00063-6,10.1007/s12200-023-00063-6,PTB7-Th,MAS-7,PTB7-Th,MAS-7,CCCCC(CC)COC(=O)c1sc2csc(-c3cc4c(-c5ccc(CC(CC)CCCC)s5)c5sccc5c(-c5ccc(CC(CC)CCCC)s5)c4s3)c2c1F,,0.81,8.32,45.08,3.02,3.03803136,0.5970649006622424,,,,,,,ITO/ZnO/active layer/MoO3/Ag,inverted,ZnO,ZnO,MoO3,MoO3,,chlorobenzene,chlorobenzene,,-5.21,-3.6,,,,
74056,10.1007/s12200-023-00063-6,10.1007/s12200-023-00063-6,PDX,PDI-1,PDX,PDI-1,,,1.19,1.87,30.09,0.67,0.66959277,0.060780597014939,,,1:1,chloronaphthalene,,0.5 vol%,ITO/ZnO/active layer/MoO3/Ag,inverted,ZnO,ZnO,MoO3,MoO3,,chlorobenzene,chlorobenzene,,,,,,,
74057,10.1007/s12200-023-00063-6,10.1007/s12200-023-00063-6,PDX,MAS-5,PDX,MAS-5,,,1.14,6.78,39.41,3.05,3.0460777199999995,0.1285993442623042,,,1:1,chloronaphthalene,,0.5 vol%,ITO/ZnO/active layer/MoO3/Ag,inverted,ZnO,ZnO,MoO3,MoO3,,chlorobenzene,chlorobenzene,,,,,,,
74058,10.1007/s12200-023-00063-6,10.1007/s12200-023-00063-6,PDX,MAS-7,PDX,MAS-7,,,1.0,8.26,52.41,4.34,4.329066,0.2519354838709626,,,1:1,chloronaphthalene,,0.5 vol%,ITO/ZnO/active layer/MoO3/Ag,inverted,ZnO,ZnO,MoO3,MoO3,,chlorobenzene,chlorobenzene,,,,,,,
74059,10.1016/j.cap.2021.02.014,10.1016/j.cap.2021.02.014,PTB7,PC71BM,PTB7,PC71BM,CCCCC(CC)COC(=O)c1sc2c(-c3cc4c(OCC(CC)CCCC)c5sccc5c(OCC(CC)CCCC)c4s3)scc2c1F,COC(=O)CCCC1(c2ccccc2)C23c4c5ccc6c7cc8c9c%10c(cc%11cc%12c%13c%14c(cc%15c%16ccc-5c2c%16c2c5c%16c%17c(c(c46)c7c9c%17c4c%10c%11c%13c4c%16c%14c%152)C513)C%12)C8,0.71,9.39,50.0,3.34,3.3334500000000005,0.1961077844311194,3.2,3.34,1:1.5,DIO 0 vol.%,DIO,,inverted,inverted,ZnO,ZnO,MoOx,MoO3,100.0,chlorobenzene,chlorobenzene,,-5.19,-3.43,,-5.9,-3.9,
74060,10.1016/j.cap.2021.02.014,10.1016/j.cap.2021.02.014,PTB7,PC71BM,PTB7,PC71BM,CCCCC(CC)COC(=O)c1sc2c(-c3cc4c(OCC(CC)CCCC)c5sccc5c(OCC(CC)CCCC)c4s3)scc2c1F,COC(=O)CCCC1(c2ccccc2)C23c4c5ccc6c7cc8c9c%10c(cc%11cc%12c%13c%14c(cc%15c%16ccc-5c2c%16c2c5c%16c%17c(c(c46)c7c9c%17c4c%10c%11c%13c4c%16c%14c%152)C513)C%12)C8,0.76,14.31,71.0,7.73,7.721675999999999,0.1076843467011757,7.61,7.73,1:1.5,DIO 3 vol.%,DIO,,inverted,inverted,ZnO,ZnO,MoOx,MoO3,100.0,chlorobenzene,chlorobenzene,,-5.19,-3.43,,-5.9,-3.9,
74061,10.1016/j.cap.2021.02.014,10.1016/j.cap.2021.02.014,PTB7,PC71BM,PTB7,PC71BM,CCCCC(CC)COC(=O)c1sc2c(-c3cc4c(OCC(CC)CCCC)c5sccc5c(OCC(CC)CCCC)c4s3)scc2c1F,COC(=O)CCCC1(c2ccccc2)C23c4c5ccc6c7cc8c9c%10c(cc%11cc%12c%13c%14c(cc%15c%16ccc-5c2c%16c2c5c%16c%17c(c(c46)c7c9c%17c4c%10c%11c%13c4c%16c%14c%152)C513)C%12)C8,0.75,14.77,72.0,7.96,7.9758,0.1984924623115638,7.74,7.96,1:1.5,DIO 7 vol.%,DIO,,inverted,inverted,ZnO,ZnO,MoOx,MoO3,100.0,chlorobenzene,chlorobenzene,,-5.19,-3.43,,-5.9,-3.9,
74084,10.1016/j.cclet.2019.10.029,10.1016/j.cclet.2019.10.029,PTB7-Th,IEICO-4F,PTB7-Th,IEICO-4F,CCCCC(CC)COC(=O)c1sc2csc(-c3cc4c(-c5ccc(CC(CC)CCCC)s5)c5sccc5c(-c5ccc(CC(CC)CCCC)s5)c4s3)c2c1F,CCCCCCc1ccc(C2(c3ccc(CCCCCC)cc3)c3cc4c(cc3-c3sc(-c5sc(/C=C6\C(=O)c7cc(F)c(F)cc7C6=C(C#N)C#N)cc5OCC(CC)CCCC)cc32)C(c2ccc(CCCCCC)cc2)(c2ccc(CCCCCC)cc2)c2cc(-c3scc(/C=C5/C(=O)c6cc(F)c(F)cc6C5=C(C#N)C#N)c3OCC(CC)CCCC)sc2-4)cc1,0.703,24.5,66.88,11.46,11.5190768,0.5155043630017271,,,1:1:0,,,,,,,,,,,,,,-5.21,-3.6,,-5.44,-4.19,
74087,10.1016/j.cclet.2020.08.051,10.1016/j.cclet.2020.08.051,PTQ10,IDIC,PTQ10,IDIC,CCCCCCCCC(CCCCCC)COc1cnc2c(-c3cccs3)c(F)c(F)cc2n1,CCCCCCC1(CCCCCC)c2cc3c(cc2-c2sc(/C=C4\C(=O)c5ccccc5C4=C(C#N)C#N)cc21)C(CCCCCC)(CCCCCC)c1cc(/C=C2\C(=O)c4ccccc4C2=C(C#N)C#N)sc1-3,0.989,16.07,59.33,9.43,9.429453359,0.0057968292682893,9.18,9.43,1:1,,,,,,,,,,,,,,-5.54,-2.92,,-5.69,-3.91,
74088,10.1016/j.cclet.2020.08.051,10.1016/j.cclet.2020.08.051,PTQ10,IDIC,PTQ10,IDIC,CCCCCCCCC(CCCCCC)COc1cnc2c(-c3cccs3)c(F)c(F)cc2n1,CCCCCCC1(CCCCCC)c2cc3c(cc2-c2sc(/C=C4\C(=O)c5ccccc5C4=C(C#N)C#N)cc21)C(CCCCCC)(CCCCCC)c1cc(/C=C2\C(=O)c4ccccc4C2=C(C#N)C#N)sc1-3,0.956,17.11,72.15,11.8,11.80169094,0.0143299999999964,11.33,11.8,1:1,,,,,,,,,,,,,,-5.54,-2.92,,-5.69,-3.91,
74089,10.1016/j.cclet.2020.08.051,10.1016/j.cclet.2020.08.051,PTQ10,IDIC-2F,PTQ10,IDIC-2F,CCCCCCCCC(CCCCCC)COc1cnc2c(-c3cccs3)c(F)c(F)cc2n1,CCCCCCC1(CCCCCC)c2cc3c(cc2-c2sc(/C=C4\C(=O)c5cc(F)ccc5C4=C(C#N)C#N)cc21)C(CCCCCC)(CCCCCC)c1cc(/C=C2\C(=O)c4cc(F)ccc4C2=C(C#N)C#N)sc1-3,0.914,18.54,70.7,11.98,11.980510920000002,0.0042647746243885,11.59,11.98,1:1,,,,,,,,,,,,,,-5.54,-2.92,,-5.75,-3.95,
74090,10.1016/j.cclet.2020.08.051,10.1016/j.cclet.2020.08.051,PTQ10,IDIC-2F,PTQ10,IDIC-2F,CCCCCCCCC(CCCCCC)COc1cnc2c(-c3cccs3)c(F)c(F)cc2n1,CCCCCCC1(CCCCCC)c2cc3c(cc2-c2sc(/C=C4\C(=O)c5cc(F)ccc5C4=C(C#N)C#N)cc21)C(CCCCCC)(CCCCCC)c1cc(/C=C2\C(=O)c4cc(F)ccc4C2=C(C#N)C#N)sc1-3,0.904,18.95,75.99,13.02,13.01769492,0.017704147465446,12.57,13.02,1:1,,,,,,,,,,,,,,-5.54,-2.92,,-5.75,-3.95,
74091,10.1016/j.cclet.2020.08.051,10.1016/j.cclet.2020.08.051,PTQ10,IDIC-4F,PTQ10,IDIC-4F,CCCCCCCCC(CCCCCC)COc1cnc2c(-c3cccs3)c(F)c(F)cc2n1,CCCCCCc1ccc(C2(c3ccc(CCCCCC)cc3)c3cc4c(cc3-c3sc(/C=C5\C(=O)c6cc(F)c(F)cc6C5=C(C#N)C#N)cc32)C(c2ccc(CCCCCC)cc2)(c2ccc(CCCCCC)cc2)c2cc(/C=C3\C(=O)c5cc(F)c(F)cc5C3=C(C#N)C#N)sc2-4)cc1,0.82,18.13,64.07,9.52,9.525030619999995,0.0528426470587988,9.15,9.52,1:1,,,,,,,,,,,,,,-5.54,-2.92,,-5.73,-3.93,
74092,10.1016/j.cclet.2020.08.051,10.1016/j.cclet.2020.08.051,PTQ10,IDIC-4F,PTQ10,IDIC-4F,CCCCCCCCC(CCCCCC)COc1cnc2c(-c3cccs3)c(F)c(F)cc2n1,CCCCCCc1ccc(C2(c3ccc(CCCCCC)cc3)c3cc4c(cc3-c3sc(/C=C5\C(=O)c6cc(F)c(F)cc6C5=C(C#N)C#N)cc32)C(c2ccc(CCCCCC)cc2)(c2ccc(CCCCCC)cc2)c2cc(/C=C3\C(=O)c5cc(F)c(F)cc5C3=C(C#N)C#N)sc2-4)cc1,0.81,18.57,73.78,11.1,11.09776626,0.0201237837837786,10.74,11.1,1:1,,,,,,,,,,,,,,-5.54,-2.92,,-5.73,-3.93,
74093,10.1016/j.cclet.2021.03.006,10.1016/j.cclet.2021.03.006,P301,Y5,P301,Y5,,CCCCCCCCCCCc1c(/C=C2\C(=O)c3ccccc3C2=C(C#N)C#N)sc2c1sc1c3c4nsnc4c4c5sc6c(CCCCCCCCCCC)c(/C=C7\C(=O)c8ccccc8C7=C(C#N)C#N)sc6c5n(CC(CC)CCCC)c4c3n(CC(CC)CCCC)c21,0.72,9.67,33.0,2.33,2.297592,1.3909012875536573,2.25,2.33,,,,,,,,,,,,,,,,,,-5.55,-3.87,
74094,10.1016/j.cclet.2021.03.006,10.1016/j.cclet.2021.03.006,P302,Y5,P302,Y5,,CCCCCCCCCCCc1c(/C=C2\C(=O)c3ccccc3C2=C(C#N)C#N)sc2c1sc1c3c4nsnc4c4c5sc6c(CCCCCCCCCCC)c(/C=C7\C(=O)c8ccccc8C7=C(C#N)C#N)sc6c5n(CC(CC)CCCC)c4c3n(CC(CC)CCCC)c21,0.84,20.24,57.0,9.65,9.690912,0.4239585492227847,9.46,9.65,,,,,,,,,,,,,,,,,,-5.55,-3.87,
74095,10.1016/j.cclet.2021.12.055,10.1016/j.cclet.2021.12.055,MDJ,Y6,MDJ,Y6,,CCCCCCCCCCCc1c(/C=C2\C(=O)c3cc(F)c(F)cc3C2=C(C#N)C#N)sc2c1sc1c3c4nsnc4c4c5sc6c(CCCCCCCCCCC)c(/C=C7\C(=O)c8cc(F)c(F)cc8C7=C(C#N)C#N)sc6c5n(CC(CC)CCCC)c4c3n(CC(CC)CCCC)c21,0.844,19.59,67.42,11.16,11.147195832,0.1147326881720485,11.02,11.16,,,,,,,,,,,,,,,,,,-5.65,-4.09,
74096,10.1016/j.cclet.2021.12.055,10.1016/j.cclet.2021.12.055,MDJ-Cl,Y6,MDJ-Cl,Y6,,CCCCCCCCCCCc1c(/C=C2\C(=O)c3cc(F)c(F)cc3C2=C(C#N)C#N)sc2c1sc1c3c4nsnc4c4c5sc6c(CCCCCCCCCCC)c(/C=C7\C(=O)c8cc(F)c(F)cc8C7=C(C#N)C#N)sc6c5n(CC(CC)CCCC)c4c3n(CC(CC)CCCC)c21,0.896,9.69,57.12,4.96,4.959295488,0.0142038709677506,4.81,4.96,,,,,,,,,,,,,,,,,,-5.65,-4.09,
74105,10.1016/j.cej.2021.133575,10.1016/j.cej.2021.133575,PTzBI-Si,PIR-C39,PTzBI-Si,PIR-C39,CCCCCCC(CCCC)COc1c2sc3c4sc(/C=C5\C(=O)c6cc(F)c(F)cc6C5=C(C#N)C#N)cc4n(CC(CCCC)CCCCCC)c3c2c(OCC(CCCC)CCCCCC)c2sc3c4c(n(CC(CCCC)CCCCCC)c3c12)[SH](/C=C1/C(=O)c2cc(F)c(F)cc2C1=C(C#N)C#N)C=C4,,0.89,19.6,66.0,11.5,11.51304,0.1133913043478275,11.3,11.5,,,,,ITO/PEDOT:PSS/PTzBI-Si:PSMAs/PNDIT-F3N-Br/Ag,conventional,PNDIT-F3N-Br,PNDIT-F3N-Br,PEDOT:PSS,PEDOT:PSS,,2-MeTHF,2-MeTHF,,,,,,,
74106,10.1016/j.cej.2021.133575,10.1016/j.cej.2021.133575,PTzBI-Si,PRi-C39,PTzBI-Si,PRi-C39,CCCCCCC(CCCC)COc1c2sc3c4sc(/C=C5\C(=O)c6cc(F)c(F)cc6C5=C(C#N)C#N)cc4n(CC(CCCC)CCCCCC)c3c2c(OCC(CCCC)CCCCCC)c2sc3c4c(n(CC(CCCC)CCCCCC)c3c12)[SH](/C=C1/C(=O)c2cc(F)c(F)cc2C1=C(C#N)C#N)C=C4,,0.9,23.1,69.4,14.4,14.428260000000002,0.1962500000000089,14.3,14.4,,,,,ITO/PEDOT:PSS/PTzBI-Si:PSMAs/PNDIT-F3N-Br/Ag,conventional,PNDIT-F3N-Br,PNDIT-F3N-Br,PEDOT:PSS,PEDOT:PSS,,2-MeTHF,2-MeTHF,,,,,,,
74107,10.1016/j.cej.2021.133575,10.1016/j.cej.2021.133575,PTzBI-Si,PRo-C39,PTzBI-Si,PRo-C39,CCCCCCC(CCCC)COc1c2sc3c4sc(/C=C5\C(=O)c6cc(F)c(F)cc6C5=C(C#N)C#N)cc4n(CC(CCCC)CCCCCC)c3c2c(OCC(CCCC)CCCCCC)c2sc3c4c(n(CC(CCCC)CCCCCC)c3c12)[SH](/C=C1/C(=O)c2cc(F)c(F)cc2C1=C(C#N)C#N)C=C4,,0.83,22.1,73.2,13.4,13.427076,0.2020597014925314,13.3,13.4,,,,,ITO/PEDOT:PSS/PTzBI-Si:PSMAs/PNDIT-F3N-Br/Ag,conventional,PNDIT-F3N-Br,PNDIT-F3N-Br,PEDOT:PSS,PEDOT:PSS,,2-MeTHF,2-MeTHF,,,,,,,
74108,10.1016/j.cej.2022.135182,10.1016/j.cej.2022.135182,P1,BTP-eC9,P1,BTP-eC9,CCCCCCCCc1cc(-c2c(-c3cccs3)sc3c(-c4cc(CCCCCCCC)c(CCCCCCCC)s4)c(-c4ccc(-c5cccc6nsnc56)s4)sc23)sc1CCCCCCCC,CCCCCCCCCc1c(C=C2C(=O)c3cc(Cl)c(Cl)cc3C2=C(C#N)C#N)sc2c1sc1c3c4nsnc4c4c5sc6c(CCCCCCCCC)c(C=C7C(=O)c8cc(Cl)c(Cl)cc8C7=C(C#N)C#N)sc6c5n(CC(CCCC)CCCCCC)c4c3n(CC(CCCC)CCCCCC)c21,0.84,21.2,66.8,12.2,11.895744,2.4939016393442524,12.0,12.2,1.0:1.2,,,,ITO/PEDOT:PSS/active layer/Phen-NaDPO/Ag,conventional,Phen-NaDPO,Phen-NaDPO,PEDOT:PSS,PEDOT:PSS,100.0,CF,chloroform,95.0,,,,-5.68,-3.9,
74109,10.1016/j.cej.2022.135182,10.1016/j.cej.2022.135182,P2,BTP-eC9,P2,BTP-eC9,,CCCCCCCCCc1c(C=C2C(=O)c3cc(Cl)c(Cl)cc3C2=C(C#N)C#N)sc2c1sc1c3c4nsnc4c4c5sc6c(CCCCCCCCC)c(C=C7C(=O)c8cc(Cl)c(Cl)cc8C7=C(C#N)C#N)sc6c5n(CC(CCCC)CCCCCC)c4c3n(CC(CCCC)CCCCCC)c21,0.85,25.6,74.0,16.1,16.1024,0.0149068322981239,15.8,16.1,1.0:1.2,,,,ITO/PEDOT:PSS/active layer/Phen-NaDPO/Ag,conventional,Phen-NaDPO,Phen-NaDPO,PEDOT:PSS,PEDOT:PSS,100.0,CF,chloroform,95.0,,,,-5.68,-3.9,
74110,10.1016/j.cej.2022.135894,10.1016/j.cej.2022.135894,PBDB-T,ITIC,PBDB-T,ITIC,CCCCC(CC)Cc1ccc(-c2c3cc(-c4ccc(-c5sc(-c6cccs6)c6c5C(=O)c5c(CC(CC)CCCC)sc(CC(CC)CCCC)c5C6=O)s4)sc3c(-c3ccc(CC(CC)CCCC)s3)c3ccsc23)s1,CCCCCCc1ccc(C2(c3ccc(CCCCCC)cc3)c3cc4c(cc3-c3sc5cc(C=C6C(=O)c7ccccc7C6=C(C#N)C#N)sc5c32)C(c2ccc(CCCCCC)cc2)(c2ccc(CCCCCC)cc2)c2c-4sc3cc(C=C4C(=O)c5ccccc5C4=C(C#N)C#N)sc23)cc1,0.109,4.33,25.9,0.12,0.1222402299999999,1.8668583333333304,0.11,0.12,,,,,,,,,,,,,,,-5.33,-3.48,,-5.576,-3.916,
74111,10.1016/j.cej.2022.135894,10.1016/j.cej.2022.135894,PBDB-T,ITIC,PBDB-T,ITIC,CCCCC(CC)Cc1ccc(-c2c3cc(-c4ccc(-c5sc(-c6cccs6)c6c5C(=O)c5c(CC(CC)CCCC)sc(CC(CC)CCCC)c5C6=O)s4)sc3c(-c3ccc(CC(CC)CCCC)s3)c3ccsc23)s1,CCCCCCc1ccc(C2(c3ccc(CCCCCC)cc3)c3cc4c(cc3-c3sc5cc(C=C6C(=O)c7ccccc7C6=C(C#N)C#N)sc5c32)C(c2ccc(CCCCCC)cc2)(c2ccc(CCCCCC)cc2)c2c-4sc3cc(C=C4C(=O)c5ccccc5C4=C(C#N)C#N)sc23)cc1,0.762,12.59,49.9,4.79,4.78719642,0.0585298538622158,4.56,4.79,1:1,,,,ITO/PEDOT:PSS/active layer/interlayer/Al,conventional,NEN,NEN,PEDOT:PSS,,100.0,chlorobenzene,,130.0,-5.33,-3.48,,-5.576,-3.916,
74112,10.1016/j.cej.2022.135894,10.1016/j.cej.2022.135894,PBDB-T,ITIC,PBDB-T,ITIC,CCCCC(CC)Cc1ccc(-c2c3cc(-c4ccc(-c5sc(-c6cccs6)c6c5C(=O)c5c(CC(CC)CCCC)sc(CC(CC)CCCC)c5C6=O)s4)sc3c(-c3ccc(CC(CC)CCCC)s3)c3ccsc23)s1,CCCCCCc1ccc(C2(c3ccc(CCCCCC)cc3)c3cc4c(cc3-c3sc5cc(C=C6C(=O)c7ccccc7C6=C(C#N)C#N)sc5c32)C(c2ccc(CCCCCC)cc2)(c2ccc(CCCCCC)cc2)c2c-4sc3cc(C=C4C(=O)c5ccccc5C4=C(C#N)C#N)sc23)cc1,0.905,16.12,70.8,10.33,10.3287288,0.0123059051306843,10.18,10.33,1:1,,,,ITO/PEDOT:PSS/active layer/interlayer/Al,conventional,NTA,NTA,PEDOT:PSS,,100.0,chlorobenzene,,130.0,-5.33,-3.48,,-5.576,-3.916,
74113,10.1016/j.cej.2022.135894,10.1016/j.cej.2022.135894,PBDB-T,ITIC,PBDB-T,ITIC,CCCCC(CC)Cc1ccc(-c2c3cc(-c4ccc(-c5sc(-c6cccs6)c6c5C(=O)c5c(CC(CC)CCCC)sc(CC(CC)CCCC)c5C6=O)s4)sc3c(-c3ccc(CC(CC)CCCC)s3)c3ccsc23)s1,CCCCCCc1ccc(C2(c3ccc(CCCCCC)cc3)c3cc4c(cc3-c3sc5cc(C=C6C(=O)c7ccccc7C6=C(C#N)C#N)sc5c32)C(c2ccc(CCCCCC)cc2)(c2ccc(CCCCCC)cc2)c2c-4sc3cc(C=C4C(=O)c5ccccc5C4=C(C#N)C#N)sc23)cc1,0.913,15.23,69.3,9.63,9.63615807,0.0639467289719593,9.52,9.63,1:1,,,,ITO/PEDOT:PSS/active layer/interlayer/Al,conventional,PDINO,PDINO,PEDOT:PSS,,100.0,chlorobenzene,,130.0,-5.33,-3.48,,-5.576,-3.916,
74114,10.1016/j.cej.2022.135894,10.1016/j.cej.2022.135894,PM6,Y6,PM6,Y6,COC(=O)C(C)(C)c1cc(C)cc(-c2sc3c4sc5cc(/C=C6/C(=O)c7cc(F)cc(c7)C(=O)/C6=C\c6cc(C(C)(C)C(=O)OC)c(-c7cc(C)cc(C(C)(C)C(=O)OC)c7)s6)sc5c4c(C(C)(C)C(=O)OC)ccc2-3)c1,CCCCCCCCCCCc1c(/C=C2\C(=O)c3cc(F)c(F)cc3C2=C(C#N)C#N)sc2c1sc1c3c4nsnc4c4c5sc6c(CCCCCCCCCCC)c(/C=C7\C(=O)c8cc(F)c(F)cc8C7=C(C#N)C#N)sc6c5n(CC(CC)CCCC)c4c3n(CC(CC)CCCC)c21,0.164,16.02,30.2,0.79,0.7934385599999999,0.4352607594936542,0.7,0.79,1:1.2,CN,,0.5% v/v,ITO/PEDOT:PSS/active layer/interlayer/Al,conventional,,,PEDOT:PSS,,100.0,chloroform,,,-5.56,-3.65,,-5.65,-4.09,
74115,10.1016/j.cej.2022.135894,10.1016/j.cej.2022.135894,PM6,Y6,PM6,Y6,COC(=O)C(C)(C)c1cc(C)cc(-c2sc3c4sc5cc(/C=C6/C(=O)c7cc(F)cc(c7)C(=O)/C6=C\c6cc(C(C)(C)C(=O)OC)c(-c7cc(C)cc(C(C)(C)C(=O)OC)c7)s6)sc5c4c(C(C)(C)C(=O)OC)ccc2-3)c1,CCCCCCCCCCCc1c(/C=C2\C(=O)c3cc(F)c(F)cc3C2=C(C#N)C#N)sc2c1sc1c3c4nsnc4c4c5sc6c(CCCCCCCCCCC)c(/C=C7\C(=O)c8cc(F)c(F)cc8C7=C(C#N)C#N)sc6c5n(CC(CC)CCCC)c4c3n(CC(CC)CCCC)c21,0.21,17.61,31.9,1.18,1.1796939,0.0259406779660996,1.1,1.18,1:1.2,CN,,0.5% v/v,ITO/PEDOT:PSS/active layer/interlayer/Al,conventional,NEN,NEN,PEDOT:PSS,,100.0,chloroform,,,-5.56,-3.65,,-5.65,-4.09,
74116,10.1016/j.cej.2022.135894,10.1016/j.cej.2022.135894,PM6,Y6,PM6,Y6,COC(=O)C(C)(C)c1cc(C)cc(-c2sc3c4sc5cc(/C=C6/C(=O)c7cc(F)cc(c7)C(=O)/C6=C\c6cc(C(C)(C)C(=O)OC)c(-c7cc(C)cc(C(C)(C)C(=O)OC)c7)s6)sc5c4c(C(C)(C)C(=O)OC)ccc2-3)c1,CCCCCCCCCCCc1c(/C=C2\C(=O)c3cc(F)c(F)cc3C2=C(C#N)C#N)sc2c1sc1c3c4nsnc4c4c5sc6c(CCCCCCCCCCC)c(/C=C7\C(=O)c8cc(F)c(F)cc8C7=C(C#N)C#N)sc6c5n(CC(CC)CCCC)c4c3n(CC(CC)CCCC)c21,0.849,26.72,74.3,16.86,16.855163039999997,0.0286889679715434,16.47,16.86,1:1.2,CN,,0.5% v/v,ITO/PEDOT:PSS/active layer/interlayer/Al,conventional,NTA,NTA,PEDOT:PSS,,100.0,chloroform,,,-5.56,-3.65,,-5.65,-4.09,
74117,10.1016/j.cej.2022.135894,10.1016/j.cej.2022.135894,PM6,Y6,PM6,Y6,COC(=O)C(C)(C)c1cc(C)cc(-c2sc3c4sc5cc(/C=C6/C(=O)c7cc(F)cc(c7)C(=O)/C6=C\c6cc(C(C)(C)C(=O)OC)c(-c7cc(C)cc(C(C)(C)C(=O)OC)c7)s6)sc5c4c(C(C)(C)C(=O)OC)ccc2-3)c1,CCCCCCCCCCCc1c(/C=C2\C(=O)c3cc(F)c(F)cc3C2=C(C#N)C#N)sc2c1sc1c3c4nsnc4c4c5sc6c(CCCCCCCCCCC)c(/C=C7\C(=O)c8cc(F)c(F)cc8C7=C(C#N)C#N)sc6c5n(CC(CC)CCCC)c4c3n(CC(CC)CCCC)c21,0.873,25.74,68.5,15.42,15.3926487,0.1773754863813191,15.2,15.42,1:1.2,CN,,0.5% v/v,ITO/PEDOT:PSS/active layer/interlayer/Al,conventional,PDINO,PDINO,PEDOT:PSS,,100.0,chloroform,,,-5.56,-3.65,,-5.65,-4.09,
74118,10.1016/j.cej.2022.136509,10.1016/j.cej.2022.136509,PM6,IOMe-4Cl,PM6,IOMe-4Cl,COC(=O)C(C)(C)c1cc(C)cc(-c2sc3c4sc5cc(/C=C6/C(=O)c7cc(F)cc(c7)C(=O)/C6=C\c6cc(C(C)(C)C(=O)OC)c(-c7cc(C)cc(C(C)(C)C(=O)OC)c7)s6)sc5c4c(C(C)(C)C(=O)OC)ccc2-3)c1,,0.85,21.09,64.13,11.45,11.496264449999998,0.4040563318777197,11.33,11.45,1:1.2,CN,CN,,ITO/PEDOT:PSS/PM6:IOMe-4Cl/PDIN/Ag,conventional,PDIN,PDIN,PEDOT:PSS,PEDOT:PSS,,,,,-5.56,-3.65,,,,
74119,10.1016/j.cej.2022.136509,10.1016/j.cej.2022.136509,PM6,IOEH-4Cl,PM6,IOEH-4Cl,COC(=O)C(C)(C)c1cc(C)cc(-c2sc3c4sc5cc(/C=C6/C(=O)c7cc(F)cc(c7)C(=O)/C6=C\c6cc(C(C)(C)C(=O)OC)c(-c7cc(C)cc(C(C)(C)C(=O)OC)c7)s6)sc5c4c(C(C)(C)C(=O)OC)ccc2-3)c1,,0.85,23.0,70.19,13.67,13.722145,0.3814557425018377,13.41,13.67,1:1.5,CN,CN,,ITO/PEDOT:PSS/PM6:IOEH-4Cl/PDIN/Ag,conventional,PDIN,PDIN,PEDOT:PSS,PEDOT:PSS,,,,,-5.56,-3.65,,,,
74120,10.1016/j.cej.2022.137206,10.1016/j.cej.2022.137206,PBDB-T,BO-2F,PBDB-T,BO-2F,CCCCC(CC)Cc1ccc(-c2c3cc(-c4ccc(-c5sc(-c6cccs6)c6c5C(=O)c5c(CC(CC)CCCC)sc(CC(CC)CCCC)c5C6=O)s4)sc3c(-c3ccc(CC(CC)CCCC)s3)c3ccsc23)s1,,0.93,13.55,53.28,6.69,6.714079200000001,0.3599282511210906,6.4,6.69,1:1,,,,inverted,inverted,ZnO,ZnO,MoO3,MoO3,,o-DCB,o-DCB,,-5.33,-3.48,,,,
74121,10.1016/j.cej.2022.137206,10.1016/j.cej.2022.137206,PBDB-T,BO-2F,PBDB-T,BO-2F,CCCCC(CC)Cc1ccc(-c2c3cc(-c4ccc(-c5sc(-c6cccs6)c6c5C(=O)c5c(CC(CC)CCCC)sc(CC(CC)CCCC)c5C6=O)s4)sc3c(-c3ccc(CC(CC)CCCC)s3)c3ccsc23)s1,,0.91,18.76,70.84,12.09,12.093521440000004,0.0291268817204603,11.31,12.09,1:1,CN,CN,0.7 vol%,inverted,inverted,ZnO,ZnO,MoO3,MoO3,,o-DCB,o-DCB,140.0,-5.33,-3.48,,,,
74122,10.1016/j.cej.2022.137206,10.1016/j.cej.2022.137206,PBDB-T,BO-C8-2F,PBDB-T,BO-C8-2F,CCCCC(CC)Cc1ccc(-c2c3cc(-c4ccc(-c5sc(-c6cccs6)c6c5C(=O)c5c(CC(CC)CCCC)sc(CC(CC)CCCC)c5C6=O)s4)sc3c(-c3ccc(CC(CC)CCCC)s3)c3ccsc23)s1,,0.95,12.33,60.13,7.05,7.04332755,0.0946446808510629,6.82,7.05,1:1,,,,inverted,inverted,ZnO,ZnO,MoO3,MoO3,,o-DCB,o-DCB,,-5.33,-3.48,,,,
74123,10.1016/j.cej.2022.137206,10.1016/j.cej.2022.137206,PBDB-T,BO-C8-2F,PBDB-T,BO-C8-2F,CCCCC(CC)Cc1ccc(-c2c3cc(-c4ccc(-c5sc(-c6cccs6)c6c5C(=O)c5c(CC(CC)CCCC)sc(CC(CC)CCCC)c5C6=O)s4)sc3c(-c3ccc(CC(CC)CCCC)s3)c3ccsc23)s1,,0.95,18.58,69.81,12.3,12.322163099999996,0.1801878048780216,11.71,12.3,1:1,CN,CN,1 vol%,inverted,inverted,ZnO,ZnO,MoO3,MoO3,,o-DCB,o-DCB,140.0,-5.33,-3.48,,,,
74124,10.1016/j.cej.2022.137206,10.1016/j.cej.2022.137206,PBDB-T,BO-C2C6-C8-2F,PBDB-T,BO-C2C6-C8-2F,CCCCC(CC)Cc1ccc(-c2c3cc(-c4ccc(-c5sc(-c6cccs6)c6c5C(=O)c5c(CC(CC)CCCC)sc(CC(CC)CCCC)c5C6=O)s4)sc3c(-c3ccc(CC(CC)CCCC)s3)c3ccsc23)s1,,0.96,18.1,65.56,11.42,11.3917056,0.2477618213660249,11.11,11.42,1:1,,,,inverted,inverted,ZnO,ZnO,MoO3,MoO3,,o-DCB,o-DCB,,-5.33,-3.48,,,,
74125,10.1016/j.cej.2022.137206,10.1016/j.cej.2022.137206,PBDB-T,BO-C2C6-C8-2F,PBDB-T,BO-C2C6-C8-2F,CCCCC(CC)Cc1ccc(-c2c3cc(-c4ccc(-c5sc(-c6cccs6)c6c5C(=O)c5c(CC(CC)CCCC)sc(CC(CC)CCCC)c5C6=O)s4)sc3c(-c3ccc(CC(CC)CCCC)s3)c3ccsc23)s1,,0.95,20.77,72.75,14.25,14.354666249999998,0.7344999999999826,14.05,14.25,1:1,CN,CN,0.5 vol%,inverted,inverted,ZnO,ZnO,MoO3,MoO3,,o-DCB,o-DCB,140.0,-5.33,-3.48,,,,
74126,10.1016/j.cej.2022.137621,10.1016/j.cej.2022.137621,PM6,Y7,PM6,Y7,COC(=O)C(C)(C)c1cc(C)cc(-c2sc3c4sc5cc(/C=C6/C(=O)c7cc(F)cc(c7)C(=O)/C6=C\c6cc(C(C)(C)C(=O)OC)c(-c7cc(C)cc(C(C)(C)C(=O)OC)c7)s6)sc5c4c(C(C)(C)C(=O)OC)ccc2-3)c1,CCCCCCCCCCCc1c(/C=C2\C(=O)c3cc(Cl)c(Cl)cc3C2=C(C#N)C#N)sc2c1sc1c3c4nsnc4c4c5sc6c(CCCCCCCCCCC)c(/C=C7\C(=O)c8cc(Cl)c(Cl)cc8C7=C(C#N)C#N)sc6c5n(CC(CC)CCCC)c4c3n(CC(CC)CCCC)c21,0.82,25.56,69.89,15.1,14.648384879999998,2.9908286092715324,14.58,15.1,1:1.5,DIO,,0.5% v/v,BHJ,inverted,ZnO,,MoO3,,,CB:CF,chlorobenzene:chloroform,100.0,-5.56,-3.65,,-5.72,-4.16,
74127,10.1016/j.cej.2022.137621,10.1016/j.cej.2022.137621,PM6,BTA-4F,PM6,BTA-4F,COC(=O)C(C)(C)c1cc(C)cc(-c2sc3c4sc5cc(/C=C6/C(=O)c7cc(F)cc(c7)C(=O)/C6=C\c6cc(C(C)(C)C(=O)OC)c(-c7cc(C)cc(C(C)(C)C(=O)OC)c7)s6)sc5c4c(C(C)(C)C(=O)OC)ccc2-3)c1,,0.72,21.32,63.23,9.41,9.70605792,3.146205313496272,8.94,9.41,1:1.5,DIO,,0.5% v/v,BHJ,inverted,ZnO,,MoO3,,,CB:CF,chlorobenzene:chloroform,100.0,-5.56,-3.65,,,,
74128,10.1016/j.cej.2022.137621,10.1016/j.cej.2022.137621,PM6,BTA-UD-4F,PM6,BTA-UD-4F,COC(=O)C(C)(C)c1cc(C)cc(-c2sc3c4sc5cc(/C=C6/C(=O)c7cc(F)cc(c7)C(=O)/C6=C\c6cc(C(C)(C)C(=O)OC)c(-c7cc(C)cc(C(C)(C)C(=O)OC)c7)s6)sc5c4c(C(C)(C)C(=O)OC)ccc2-3)c1,,0.81,24.98,67.98,14.32,13.754937240000002,3.945968994413395,14.0,14.32,1:1.5,DIO,,0.5% v/v,BHJ,inverted,ZnO,,MoO3,,,CB:CF,chlorobenzene:chloroform,100.0,-5.56,-3.65,,,,
74134,10.1016/j.cej.2022.138018,10.1016/j.cej.2022.138018,PTB7-Th,IEICO-4F,PTB7-Th,IEICO-4F,CCCCC(CC)COC(=O)c1sc2csc(-c3cc4c(-c5ccc(CC(CC)CCCC)s5)c5sccc5c(-c5ccc(CC(CC)CCCC)s5)c4s3)c2c1F,CCCCCCc1ccc(C2(c3ccc(CCCCCC)cc3)c3cc4c(cc3-c3sc(-c5sc(/C=C6\C(=O)c7cc(F)c(F)cc7C6=C(C#N)C#N)cc5OCC(CC)CCCC)cc32)C(c2ccc(CCCCCC)cc2)(c2ccc(CCCCCC)cc2)c2cc(-c3scc(/C=C5/C(=O)c6cc(F)c(F)cc6C5=C(C#N)C#N)c3OCC(CC)CCCC)sc2-4)cc1,0.75,21.01,58.0,9.21,9.13935,0.767100977198703,8.96,9.21,,,,,ITO/ZnO/active layer/MoO3/Ag,inverted,ZnO,ZnO,MoO3,MoO3,,,,,-5.21,-3.6,,-5.44,-4.19,
74135,10.1016/j.cej.2022.138018,10.1016/j.cej.2022.138018,PTB7-Th,IEICO-4F,PTB7-Th,IEICO-4F,CCCCC(CC)COC(=O)c1sc2csc(-c3cc4c(-c5ccc(CC(CC)CCCC)s5)c5sccc5c(-c5ccc(CC(CC)CCCC)s5)c4s3)c2c1F,CCCCCCc1ccc(C2(c3ccc(CCCCCC)cc3)c3cc4c(cc3-c3sc(-c5sc(/C=C6\C(=O)c7cc(F)c(F)cc7C6=C(C#N)C#N)cc5OCC(CC)CCCC)cc32)C(c2ccc(CCCCCC)cc2)(c2ccc(CCCCCC)cc2)c2cc(-c3scc(/C=C5/C(=O)c6cc(F)c(F)cc6C5=C(C#N)C#N)c3OCC(CC)CCCC)sc2-4)cc1,0.75,22.28,63.0,10.48,10.5273,0.4513358778625944,10.24,10.48,1:1.5,,,,ITO/ZnO/active layer/MoO3/Ag,inverted,ZnO,ZnO,MoO3,MoO3,,,,,-5.21,-3.6,,-5.44,-4.19,
74136,10.1016/j.cej.2022.138018,10.1016/j.cej.2022.138018,PTB7-Th,IEICO-4F,PTB7-Th,IEICO-4F,CCCCC(CC)COC(=O)c1sc2csc(-c3cc4c(-c5ccc(CC(CC)CCCC)s5)c5sccc5c(-c5ccc(CC(CC)CCCC)s5)c4s3)c2c1F,CCCCCCc1ccc(C2(c3ccc(CCCCCC)cc3)c3cc4c(cc3-c3sc(-c5sc(/C=C6\C(=O)c7cc(F)c(F)cc7C6=C(C#N)C#N)cc5OCC(CC)CCCC)cc32)C(c2ccc(CCCCCC)cc2)(c2ccc(CCCCCC)cc2)c2cc(-c3scc(/C=C5/C(=O)c6cc(F)c(F)cc6C5=C(C#N)C#N)c3OCC(CC)CCCC)sc2-4)cc1,0.75,25.28,61.0,11.47,11.5656,0.8334786399302461,11.06,11.47,,,,,ITO/ZnO/active layer/MoO3/Ag,inverted,ZnO,ZnO,MoO3,MoO3,,,,,-5.21,-3.6,,-5.44,-4.19,
74137,10.1016/j.cej.2022.138018,10.1016/j.cej.2022.138018,PTB7-Th,IEICO-4F,PTB7-Th,IEICO-4F,CCCCC(CC)COC(=O)c1sc2csc(-c3cc4c(-c5ccc(CC(CC)CCCC)s5)c5sccc5c(-c5ccc(CC(CC)CCCC)s5)c4s3)c2c1F,CCCCCCc1ccc(C2(c3ccc(CCCCCC)cc3)c3cc4c(cc3-c3sc(-c5sc(/C=C6\C(=O)c7cc(F)c(F)cc7C6=C(C#N)C#N)cc5OCC(CC)CCCC)cc32)C(c2ccc(CCCCCC)cc2)(c2ccc(CCCCCC)cc2)c2cc(-c3scc(/C=C5/C(=O)c6cc(F)c(F)cc6C5=C(C#N)C#N)c3OCC(CC)CCCC)sc2-4)cc1,0.75,22.35,63.0,10.54,10.560375,0.1933111954459332,10.29,10.54,,,,,ITO/ZnO/active layer/MoO3/Ag,inverted,ZnO,ZnO,MoO3,MoO3,,,,,-5.21,-3.6,,-5.44,-4.19,
74138,10.1016/j.cej.2022.138018,10.1016/j.cej.2022.138018,PTB7-Th,PC71BM,PTB7-Th,PC71BM,CCCCC(CC)COC(=O)c1sc2csc(-c3cc4c(-c5ccc(CC(CC)CCCC)s5)c5sccc5c(-c5ccc(CC(CC)CCCC)s5)c4s3)c2c1F,COC(=O)CCCC1(c2ccccc2)C23c4c5ccc6c7cc8c9c%10c(cc%11cc%12c%13c%14c(cc%15c%16ccc-5c2c%16c2c5c%16c%17c(c(c46)c7c9c%17c4c%10c%11c%13c4c%16c%14c%152)C513)C%12)C8,0.8,18.18,63.0,9.18,9.16272,0.1882352941176418,8.73,9.18,1:1.5,,,,ITO/ZnO/active layer/MoO3/Ag,inverted,ZnO,ZnO,MoO3,MoO3,,,,,-5.21,-3.6,,-5.9,-3.9,
74139,10.1016/j.cej.2022.138018,10.1016/j.cej.2022.138018,PTB7-Th,PC71BM,PTB7-Th,PC71BM,CCCCC(CC)COC(=O)c1sc2csc(-c3cc4c(-c5ccc(CC(CC)CCCC)s5)c5sccc5c(-c5ccc(CC(CC)CCCC)s5)c4s3)c2c1F,COC(=O)CCCC1(c2ccccc2)C23c4c5ccc6c7cc8c9c%10c(cc%11cc%12c%13c%14c(cc%15c%16ccc-5c2c%16c2c5c%16c%17c(c(c46)c7c9c%17c4c%10c%11c%13c4c%16c%14c%152)C513)C%12)C8,0.8,17.91,64.0,9.0,9.16992,1.8880000000000128,8.64,9.0,1:1.5,TPA2O,,,ITO/ZnO/active layer/MoO3/Ag,inverted,ZnO,ZnO,MoO3,MoO3,,,,,-5.21,-3.6,,-5.9,-3.9,
74140,10.1016/j.cej.2022.138018,10.1016/j.cej.2022.138018,PTB7-Th,PC71BM,PTB7-Th,PC71BM,CCCCC(CC)COC(=O)c1sc2csc(-c3cc4c(-c5ccc(CC(CC)CCCC)s5)c5sccc5c(-c5ccc(CC(CC)CCCC)s5)c4s3)c2c1F,COC(=O)CCCC1(c2ccccc2)C23c4c5ccc6c7cc8c9c%10c(cc%11cc%12c%13c%14c(cc%15c%16ccc-5c2c%16c2c5c%16c%17c(c(c46)c7c9c%17c4c%10c%11c%13c4c%16c%14c%152)C513)C%12)C8,0.8,17.47,64.0,8.93,8.94464,0.1639417693169091,8.47,8.93,1:1.5,TPA2O,,,ITO/ZnO/active layer/MoO3/Ag,inverted,ZnO,ZnO,MoO3,MoO3,,,,,-5.21,-3.6,,-5.9,-3.9,
74141,10.1016/j.cej.2022.138018,10.1016/j.cej.2022.138018,PTB7-Th,PC71BM,PTB7-Th,PC71BM,CCCCC(CC)COC(=O)c1sc2csc(-c3cc4c(-c5ccc(CC(CC)CCCC)s5)c5sccc5c(-c5ccc(CC(CC)CCCC)s5)c4s3)c2c1F,COC(=O)CCCC1(c2ccccc2)C23c4c5ccc6c7cc8c9c%10c(cc%11cc%12c%13c%14c(cc%15c%16ccc-5c2c%16c2c5c%16c%17c(c(c46)c7c9c%17c4c%10c%11c%13c4c%16c%14c%152)C513)C%12)C8,0.8,17.54,62.0,8.74,8.69984,0.459496567505723,8.46,8.74,1:1.5,TPA2O,,,ITO/ZnO/active layer/MoO3/Ag,inverted,ZnO,ZnO,MoO3,MoO3,,,,,-5.21,-3.6,,-5.9,-3.9,
74150,10.1016/j.cej.2023.143289,10.1016/j.cej.2023.143289,PM6,Y6,PM6,Y6,COC(=O)C(C)(C)c1cc(C)cc(-c2sc3c4sc5cc(/C=C6/C(=O)c7cc(F)cc(c7)C(=O)/C6=C\c6cc(C(C)(C)C(=O)OC)c(-c7cc(C)cc(C(C)(C)C(=O)OC)c7)s6)sc5c4c(C(C)(C)C(=O)OC)ccc2-3)c1,CCCCCCCCCCCc1c(/C=C2\C(=O)c3cc(F)c(F)cc3C2=C(C#N)C#N)sc2c1sc1c3c4nsnc4c4c5sc6c(CCCCCCCCCCC)c(/C=C7\C(=O)c8cc(F)c(F)cc8C7=C(C#N)C#N)sc6c5n(CC(CC)CCCC)c4c3n(CC(CC)CCCC)c21,0.861,24.91,70.3,15.03,15.07759953,0.3166968063872333,14.88,15.03,1:1.2,without additives,,,inverted,inverted,ZnO,ZnO,MoO3,MoO3,113.0,chloroform,chloroform,,-5.56,-3.65,,-5.65,-4.09,
74151,10.1016/j.cej.2023.143289,10.1016/j.cej.2023.143289,PM6,Y6,PM6,Y6,COC(=O)C(C)(C)c1cc(C)cc(-c2sc3c4sc5cc(/C=C6/C(=O)c7cc(F)cc(c7)C(=O)/C6=C\c6cc(C(C)(C)C(=O)OC)c(-c7cc(C)cc(C(C)(C)C(=O)OC)c7)s6)sc5c4c(C(C)(C)C(=O)OC)ccc2-3)c1,CCCCCCCCCCCc1c(/C=C2\C(=O)c3cc(F)c(F)cc3C2=C(C#N)C#N)sc2c1sc1c3c4nsnc4c4c5sc6c(CCCCCCCCCCC)c(/C=C7\C(=O)c8cc(F)c(F)cc8C7=C(C#N)C#N)sc6c5n(CC(CC)CCCC)c4c3n(CC(CC)CCCC)c21,0.837,25.68,72.7,15.62,15.626254319999996,0.040040460947492,15.32,15.62,1:1.2,0.5% CN,CN,0.5%,inverted,inverted,ZnO,ZnO,MoO3,MoO3,113.0,chloroform,chloroform,110.0,-5.56,-3.65,,-5.65,-4.09,
74152,10.1016/j.cej.2023.143289,10.1016/j.cej.2023.143289,PM6,Y6,PM6,Y6,COC(=O)C(C)(C)c1cc(C)cc(-c2sc3c4sc5cc(/C=C6/C(=O)c7cc(F)cc(c7)C(=O)/C6=C\c6cc(C(C)(C)C(=O)OC)c(-c7cc(C)cc(C(C)(C)C(=O)OC)c7)s6)sc5c4c(C(C)(C)C(=O)OC)ccc2-3)c1,CCCCCCCCCCCc1c(/C=C2\C(=O)c3cc(F)c(F)cc3C2=C(C#N)C#N)sc2c1sc1c3c4nsnc4c4c5sc6c(CCCCCCCCCCC)c(/C=C7\C(=O)c8cc(F)c(F)cc8C7=C(C#N)C#N)sc6c5n(CC(CC)CCCC)c4c3n(CC(CC)CCCC)c21,0.811,24.81,67.8,13.64,13.641976980000004,0.0144939882698094,13.38,13.64,1:1.2,0.75% BCTA-3,BCTA-3,0.75%,inverted,inverted,ZnO,ZnO,MoO3,MoO3,115.0,chloroform,chloroform,110.0,-5.56,-3.65,,-5.65,-4.09,
74153,10.1016/j.cej.2023.143289,10.1016/j.cej.2023.143289,PM6,Y6,PM6,Y6,COC(=O)C(C)(C)c1cc(C)cc(-c2sc3c4sc5cc(/C=C6/C(=O)c7cc(F)cc(c7)C(=O)/C6=C\c6cc(C(C)(C)C(=O)OC)c(-c7cc(C)cc(C(C)(C)C(=O)OC)c7)s6)sc5c4c(C(C)(C)C(=O)OC)ccc2-3)c1,CCCCCCCCCCCc1c(/C=C2\C(=O)c3cc(F)c(F)cc3C2=C(C#N)C#N)sc2c1sc1c3c4nsnc4c4c5sc6c(CCCCCCCCCCC)c(/C=C7\C(=O)c8cc(F)c(F)cc8C7=C(C#N)C#N)sc6c5n(CC(CC)CCCC)c4c3n(CC(CC)CCCC)c21,0.811,26.78,71.8,15.59,15.59394044,0.0252754329698584,15.27,15.59,1:1.2,0.5% BCTA-4,BCTA-4,0.5%,inverted,inverted,ZnO,ZnO,MoO3,MoO3,118.0,chloroform,chloroform,110.0,-5.56,-3.65,,-5.65,-4.09,
74154,10.1016/j.cej.2023.143289,10.1016/j.cej.2023.143289,PM6,Y6,PM6,Y6,COC(=O)C(C)(C)c1cc(C)cc(-c2sc3c4sc5cc(/C=C6/C(=O)c7cc(F)cc(c7)C(=O)/C6=C\c6cc(C(C)(C)C(=O)OC)c(-c7cc(C)cc(C(C)(C)C(=O)OC)c7)s6)sc5c4c(C(C)(C)C(=O)OC)ccc2-3)c1,CCCCCCCCCCCc1c(/C=C2\C(=O)c3cc(F)c(F)cc3C2=C(C#N)C#N)sc2c1sc1c3c4nsnc4c4c5sc6c(CCCCCCCCCCC)c(/C=C7\C(=O)c8cc(F)c(F)cc8C7=C(C#N)C#N)sc6c5n(CC(CC)CCCC)c4c3n(CC(CC)CCCC)c21,0.806,25.62,70.3,14.52,14.51675316,0.0223611570247878,14.05,14.52,1:1.2,0.5% BCTA-5,BCTA-5,0.5%,inverted,inverted,ZnO,ZnO,MoO3,MoO3,118.0,chloroform,chloroform,110.0,-5.56,-3.65,,-5.65,-4.09,
74155,10.1016/j.cej.2023.143289,10.1016/j.cej.2023.143289,PM6,Y6,PM6,Y6,COC(=O)C(C)(C)c1cc(C)cc(-c2sc3c4sc5cc(/C=C6/C(=O)c7cc(F)cc(c7)C(=O)/C6=C\c6cc(C(C)(C)C(=O)OC)c(-c7cc(C)cc(C(C)(C)C(=O)OC)c7)s6)sc5c4c(C(C)(C)C(=O)OC)ccc2-3)c1,CCCCCCCCCCCc1c(/C=C2\C(=O)c3cc(F)c(F)cc3C2=C(C#N)C#N)sc2c1sc1c3c4nsnc4c4c5sc6c(CCCCCCCCCCC)c(/C=C7\C(=O)c8cc(F)c(F)cc8C7=C(C#N)C#N)sc6c5n(CC(CC)CCCC)c4c3n(CC(CC)CCCC)c21,0.802,23.96,64.0,12.3,12.2981888,0.0147252032520371,11.71,12.3,1:1.2,0.5% BCTA-6,BCTA-6,0.5%,inverted,inverted,ZnO,ZnO,MoO3,MoO3,120.0,chloroform,chloroform,110.0,-5.56,-3.65,,-5.65,-4.09,
74156,10.1016/j.cej.2023.144186,10.1016/j.cej.2023.144186,D18-Cl,PY-IT,D18-Cl,PY-IT,CCCCCCC(CCCC)Cc1csc(-c2cc3c4nsnc4c4cc(-c5cc(CC(CCCC)CCCCCC)c(-c6cc7c(-c8cc(Cl)c(CC(CC)CCCC)s8)c8sccc8c(-c8cc(Cl)c(CC(CC)CCCC)s8)c7s6)s5)sc4c3s2)c1,CCCCCCCCCCCc1c(/C=C2\C(=O)c3ccccc3C2=C(C#N)C#N)sc2c1sc1c3c4nsnc4c4c5sc6c(CCCCCCCCCCC)c(/C=C7\C(=O)c8cc(-c9cccs9)ccc8C7=C(C#N)C#N)sc6c5n(CC(CCCCCCCC)CCCCCCCCCC)c4c3n(CC(CCCCCCCC)CCCCCCCCCC)c21,0.955,17.08,69.1,11.3,11.2711774,0.2550672566371821,11.1,11.3,1:1.2,,,,ITO/PEDOT:PSS/active layer/PDIN/Ag,conventional,PDIN,PDIN,PEDOT:PSS,PEDOT:PSS,,,,,-5.51,-2.77,,-5.68,-3.94,
74157,10.1016/j.cej.2023.144186,10.1016/j.cej.2023.144186,PM6,PY-IT,PM6,PY-IT,COC(=O)C(C)(C)c1cc(C)cc(-c2sc3c4sc5cc(/C=C6/C(=O)c7cc(F)cc(c7)C(=O)/C6=C\c6cc(C(C)(C)C(=O)OC)c(-c7cc(C)cc(C(C)(C)C(=O)OC)c7)s6)sc5c4c(C(C)(C)C(=O)OC)ccc2-3)c1,CCCCCCCCCCCc1c(/C=C2\C(=O)c3ccccc3C2=C(C#N)C#N)sc2c1sc1c3c4nsnc4c4c5sc6c(CCCCCCCCCCC)c(/C=C7\C(=O)c8cc(-c9cccs9)ccc8C7=C(C#N)C#N)sc6c5n(CC(CCCCCCCC)CCCCCCCCCC)c4c3n(CC(CCCCCCCC)CCCCCCCCCC)c21,0.934,23.02,71.6,15.4,15.394486879999995,0.0357994805195023,15.3,15.4,1:1.2,,,,ITO/PEDOT:PSS/active layer/PDIN/Ag,conventional,PDIN,PDIN,PEDOT:PSS,PEDOT:PSS,,,,,-5.56,-3.65,,-5.68,-3.94,
74159,10.1016/j.cej.2024.150414,10.1016/j.cej.2024.150414,PM6,Y6,PM6,Y6,COC(=O)C(C)(C)c1cc(C)cc(-c2sc3c4sc5cc(/C=C6/C(=O)c7cc(F)cc(c7)C(=O)/C6=C\c6cc(C(C)(C)C(=O)OC)c(-c7cc(C)cc(C(C)(C)C(=O)OC)c7)s6)sc5c4c(C(C)(C)C(=O)OC)ccc2-3)c1,CCCCCCCCCCCc1c(/C=C2\C(=O)c3cc(F)c(F)cc3C2=C(C#N)C#N)sc2c1sc1c3c4nsnc4c4c5sc6c(CCCCCCCCCCC)c(/C=C7\C(=O)c8cc(F)c(F)cc8C7=C(C#N)C#N)sc6c5n(CC(CC)CCCC)c4c3n(CC(CC)CCCC)c21,0.858,25.31,73.84,16.03,16.035079632,0.0316882844666095,15.82,16.03,,,,,ITO/PEDOT:PSS/active layer/PDINN/Ag,conventional,PDINN,PDINN,PEDOT:PSS,PEDOT:PSS,,,,,-5.56,-3.65,,-5.65,-4.09,
74162,10.1016/j.cej.2024.150414,10.1016/j.cej.2024.150414,PM6,BTP-eC9,PM6,BTP-eC9,COC(=O)C(C)(C)c1cc(C)cc(-c2sc3c4sc5cc(/C=C6/C(=O)c7cc(F)cc(c7)C(=O)/C6=C\c6cc(C(C)(C)C(=O)OC)c(-c7cc(C)cc(C(C)(C)C(=O)OC)c7)s6)sc5c4c(C(C)(C)C(=O)OC)ccc2-3)c1,CCCCCCCCCc1c(C=C2C(=O)c3cc(Cl)c(Cl)cc3C2=C(C#N)C#N)sc2c1sc1c3c4nsnc4c4c5sc6c(CCCCCCCCC)c(C=C7C(=O)c8cc(Cl)c(Cl)cc8C7=C(C#N)C#N)sc6c5n(CC(CCCC)CCCCCC)c4c3n(CC(CCCC)CCCCCC)c21,0.842,26.52,77.47,17.3,17.298927048,0.006202034682088,17.06,17.3,,,,,ITO/PEDOT:PSS/active layer/PDINN/Ag,conventional,PDINN,PDINN,PEDOT:PSS,PEDOT:PSS,,,,,-5.56,-3.65,,-5.68,-3.9,
74164,10.1016/j.colsurfa.2021.126685,10.1016/j.colsurfa.2021.126685,P3HT,PCBM,P3HT,PCBM,CCCCCCc1ccsc1,CCCCC(=O)OCC1(C2=CC=CC=C2)C3=CC=CC4=CC=CC5=CC=CC6=CC=CC7=CC=CC1=C7C6=C5C4=C3,0.49,7.28,39.8,1.41,1.4197456,0.6911773049645406,1.41,,1:0.8,,,,inverted,inverted,TiO2,TiO2,WO3,WO3,,chlorobenzene,chlorobenzene,120.0,-5.01,-3.12,,-6.1,-3.7,
74165,10.1016/j.colsurfa.2021.126685,10.1016/j.colsurfa.2021.126685,P3HT,PCBM,P3HT,PCBM,CCCCCCc1ccsc1,CCCCC(=O)OCC1(C2=CC=CC=C2)C3=CC=CC4=CC=CC5=CC=CC6=CC=CC7=CC=CC1=C7C6=C5C4=C3,0.56,7.6,50.0,2.12,2.128,0.377358490566038,2.12,,1:0.8,[Ru(N-P)2(O-O)],,,inverted,inverted,TiO2,TiO2,WO3,WO3,,chlorobenzene,chlorobenzene,120.0,-5.01,-3.12,,-6.1,-3.7,
74166,10.1016/j.colsurfa.2021.126685,10.1016/j.colsurfa.2021.126685,P3HT,PCBM,P3HT,PCBM,CCCCCCc1ccsc1,CCCCC(=O)OCC1(C2=CC=CC=C2)C3=CC=CC4=CC=CC5=CC=CC6=CC=CC7=CC=CC1=C7C6=C5C4=C3,0.56,6.7,47.7,1.78,1.7897040000000004,0.545168539325864,1.78,,1:0.8,[Ru(N-P)2(O-O)],,,inverted,inverted,TiO2,TiO2,WO3,WO3,,chlorobenzene,chlorobenzene,120.0,-5.01,-3.12,,-6.1,-3.7,
74167,10.1016/j.colsurfa.2021.126685,10.1016/j.colsurfa.2021.126685,P3HT,PCBM,P3HT,PCBM,CCCCCCc1ccsc1,CCCCC(=O)OCC1(C2=CC=CC=C2)C3=CC=CC4=CC=CC5=CC=CC6=CC=CC7=CC=CC1=C7C6=C5C4=C3,0.56,5.19,53.1,1.55,1.5432984000000003,0.4323612903225646,1.55,,1:0.8,[Ru(N-P)2(O-O)],,,inverted,inverted,TiO2,TiO2,WO3,WO3,,chlorobenzene,chlorobenzene,120.0,-5.01,-3.12,,-6.1,-3.7,
74180,10.1016/j.cplett.2019.137078,10.1016/j.cplett.2019.137078,P3HT,PCBM,P3HT,PCBM,CCCCCCc1ccsc1,CCCCC(=O)OCC1(C2=CC=CC=C2)C3=CC=CC4=CC=CC5=CC=CC6=CC=CC7=CC=CC1=C7C6=C5C4=C3,0.85,6.8,38.0,2.18,2.1964,0.7522935779816295,,,,,,,FTO/TiO2/Polymer,,,,,,,,,,-5.01,-3.12,,-6.1,-3.7,
74181,10.1016/j.cplett.2019.137078,10.1016/j.cplett.2019.137078,P3HT,PCBM,P3HT,PCBM,CCCCCCc1ccsc1,CCCCC(=O)OCC1(C2=CC=CC=C2)C3=CC=CC4=CC=CC5=CC=CC6=CC=CC7=CC=CC1=C7C6=C5C4=C3,0.78,10.4,35.0,2.87,2.8392,1.0731707317073227,,,,,,,FTO/SnO2/TiO2/Polymer,,SnO2/TiO2,,MoO3,,,,,150.0,-5.01,-3.12,,-6.1,-3.7,
74187,10.1016/j.dyepig.2021.109848,10.1016/j.dyepig.2021.109848,QOPOs 5g,C60,QOPOs 5g,C60,,c12c3c4c5c1c1c6c7c2c2c8c3c3c9c4c4c%10c5c5c1c1c6c6c%11c7c2c2c7c8c3c3c8c9c4c4c9c%10c5c5c1c1c6c6c%11c2c2c7c3c3c8c4c4c9c5c1c1c6c2c3c41,0.554,15.7,28.0,2.43,2.4353840000000004,0.2215637860082418,,,,,,,ITO/QOPOs 5g/C60/bathocuproine/Al,,,,,,,,,,,,,,,
74188,10.1016/j.dyepig.2021.109848,10.1016/j.dyepig.2021.109848,QOPOs 5h,C60,QOPOs 5h,C60,,c12c3c4c5c1c1c6c7c2c2c8c3c3c9c4c4c%10c5c5c1c1c6c6c%11c7c2c2c7c8c3c3c8c9c4c4c9c%10c5c5c1c1c6c6c%11c2c2c7c3c3c8c4c4c9c5c1c1c6c2c3c41,0.696,7.5,22.5,1.17,1.1745,0.3846153846153802,,,,,,,ITO/QOPOs 5h/C60/bathocuproine/Al,,,,,,,,,,,,,,,
74191,10.1016/j.dyepig.2022.110646,10.1016/j.dyepig.2022.110646,PM6,Se-Y6-BO,PM6,Se-Y6-BO,COC(=O)C(C)(C)c1cc(C)cc(-c2sc3c4sc5cc(/C=C6/C(=O)c7cc(F)cc(c7)C(=O)/C6=C\c6cc(C(C)(C)C(=O)OC)c(-c7cc(C)cc(C(C)(C)C(=O)OC)c7)s6)sc5c4c(C(C)(C)C(=O)OC)ccc2-3)c1,,0.81,24.4,70.0,13.8,13.8348,0.2521739130434698,13.68,13.8,1:1.2,1-chloronaphthalene,CN,,inverted,inverted,ZnO,ZnO,MoO3,MoO3,80.0,,,,-5.56,-3.65,,,,
74192,10.1016/j.dyepig.2022.110646,10.1016/j.dyepig.2022.110646,PM6,Se-Y6-HD,PM6,Se-Y6-HD,COC(=O)C(C)(C)c1cc(C)cc(-c2sc3c4sc5cc(/C=C6/C(=O)c7cc(F)cc(c7)C(=O)/C6=C\c6cc(C(C)(C)C(=O)OC)c(-c7cc(C)cc(C(C)(C)C(=O)OC)c7)s6)sc5c4c(C(C)(C)C(=O)OC)ccc2-3)c1,,0.81,23.7,70.0,13.6,13.4379,1.1919117647058866,13.48,13.6,1:1.2,1-chloronaphthalene,CN,,inverted,inverted,ZnO,ZnO,MoO3,MoO3,76.0,,,,-5.56,-3.65,,,,
74193,10.1016/j.dyepig.2022.110911,10.1016/j.dyepig.2022.110911,PBDB-T,ITIC,PBDB-T,ITIC,CCCCC(CC)Cc1ccc(-c2c3cc(-c4ccc(-c5sc(-c6cccs6)c6c5C(=O)c5c(CC(CC)CCCC)sc(CC(CC)CCCC)c5C6=O)s4)sc3c(-c3ccc(CC(CC)CCCC)s3)c3ccsc23)s1,CCCCCCc1ccc(C2(c3ccc(CCCCCC)cc3)c3cc4c(cc3-c3sc5cc(C=C6C(=O)c7ccccc7C6=C(C#N)C#N)sc5c32)C(c2ccc(CCCCCC)cc2)(c2ccc(CCCCCC)cc2)c2c-4sc3cc(C=C4C(=O)c5ccccc5C4=C(C#N)C#N)sc23)cc1,0.9,14.75,68.09,9.04,9.0389475,0.0116426991150259,8.5,9.04,,,,,ITO/PEDOT:PSS/PBDB-T:ITIC/ONBN/Al,,ONBN,ONBN,PEDOT:PSS,,,,,,-5.33,-3.48,,-5.576,-3.916,
74194,10.1016/j.dyepig.2022.110911,10.1016/j.dyepig.2022.110911,PBDB-T,ITIC,PBDB-T,ITIC,CCCCC(CC)Cc1ccc(-c2c3cc(-c4ccc(-c5sc(-c6cccs6)c6c5C(=O)c5c(CC(CC)CCCC)sc(CC(CC)CCCC)c5C6=O)s4)sc3c(-c3ccc(CC(CC)CCCC)s3)c3ccsc23)s1,CCCCCCc1ccc(C2(c3ccc(CCCCCC)cc3)c3cc4c(cc3-c3sc5cc(C=C6C(=O)c7ccccc7C6=C(C#N)C#N)sc5c32)C(c2ccc(CCCCCC)cc2)(c2ccc(CCCCCC)cc2)c2c-4sc3cc(C=C4C(=O)c5ccccc5C4=C(C#N)C#N)sc23)cc1,0.89,16.53,70.6,10.38,10.386460199999998,0.0622369942196299,10.3,10.38,,,,,ITO/PEDOT:PSS/PBDB-T:ITIC/ONTN/Al,,ONTN,ONTN,PEDOT:PSS,,,,,,-5.33,-3.48,,-5.576,-3.916,
74195,10.1016/j.dyepig.2022.110911,10.1016/j.dyepig.2022.110911,PBDB-T,ITIC,PBDB-T,ITIC,CCCCC(CC)Cc1ccc(-c2c3cc(-c4ccc(-c5sc(-c6cccs6)c6c5C(=O)c5c(CC(CC)CCCC)sc(CC(CC)CCCC)c5C6=O)s4)sc3c(-c3ccc(CC(CC)CCCC)s3)c3ccsc23)s1,CCCCCCc1ccc(C2(c3ccc(CCCCCC)cc3)c3cc4c(cc3-c3sc5cc(C=C6C(=O)c7ccccc7C6=C(C#N)C#N)sc5c32)C(c2ccc(CCCCCC)cc2)(c2ccc(CCCCCC)cc2)c2c-4sc3cc(C=C4C(=O)c5ccccc5C4=C(C#N)C#N)sc23)cc1,0.9,15.93,71.2,10.21,10.207944,0.0201371204701409,10.3,,,,,,,,PDINO,PDINO,,,,,,,-5.33,-3.48,,-5.576,-3.916,
74196,10.1016/j.dyepig.2023.111657,10.1016/j.dyepig.2023.111657,PBDB-T,IDTIC,PBDB-T,IDTIC,CCCCC(CC)Cc1ccc(-c2c3cc(-c4ccc(-c5sc(-c6cccs6)c6c5C(=O)c5c(CC(CC)CCCC)sc(CC(CC)CCCC)c5C6=O)s4)sc3c(-c3ccc(CC(CC)CCCC)s3)c3ccsc23)s1,CCCCCCCCCCCCCCCCC1(CCCCCCCCCCCCCCCC)c2cc3c(cc2-c2sc(/C=C4\C(=O)c5ccccc5C4=C(C#N)C#N)cc21)C(CCCCCCCCCCCCCCCC)(CCCCCCCCCCCCCCCC)c1cc(/C=C2\C(=O)c4ccccc4C2=C(C#N)C#N)sc1-3,0.961,11.58,50.0,5.6,5.56419,0.6394642857142799,,,,,,,ITO/PEDOT:PSS/PBDB-T:acceptors/PDINO/Al,conventional,PDINO,PDINO,PEDOT:PSS,PEDOT:PSS,,o-dichlorobenzene,o-DCB,,-5.33,-3.48,,-5.885,-3.91,
74197,10.1016/j.dyepig.2023.111657,10.1016/j.dyepig.2023.111657,PBDB-T,IDTIC-4F,PBDB-T,IDTIC-4F,CCCCC(CC)Cc1ccc(-c2c3cc(-c4ccc(-c5sc(-c6cccs6)c6c5C(=O)c5c(CC(CC)CCCC)sc(CC(CC)CCCC)c5C6=O)s4)sc3c(-c3ccc(CC(CC)CCCC)s3)c3ccsc23)s1,,0.886,14.1,54.0,6.77,6.746003999999999,0.3544460856720879,,,,,,,ITO/PEDOT:PSS/PBDB-T:acceptors/PDINO/Al,conventional,PDINO,PDINO,PEDOT:PSS,PEDOT:PSS,,o-dichlorobenzene,o-DCB,,-5.33,-3.48,,,,
74215,10.1016/j.jechem.2020.04.048,10.1016/j.jechem.2020.04.048,P3HT,O-IDTBR,P3HT,O-IDTBR,CCCCCCc1ccsc1,CCCCCCCCC1(CCCCCCCC)c2cc3c(cc2-c2sc(-c4ccc(/C=C5\SC(=S)N(CC)C5=O)c5nsnc45)cc21)C(CCCCCCCC)(CCCCCCCC)c1cc(-c2ccc(/C=C4\SC(=S)N(CC)C4=O)c4nsnc24)sc1-3,0.77,9.34,64.0,4.6,4.602752,0.0598260869565236,3.39,4.6,1:1,,,,ITO/ZnO/P3HT:O-IDTBR/MoO3/Al,inverted,ZnO,ZnO,MoO3,MoO3,,CB,chlorobenzene,,-5.01,-3.12,,-5.52,-3.89,
74216,10.1016/j.jechem.2020.04.048,10.1016/j.jechem.2020.04.048,P3HT,O-IDTBR,P3HT,O-IDTBR,CCCCCCc1ccsc1,CCCCCCCCC1(CCCCCCCC)c2cc3c(cc2-c2sc(-c4ccc(/C=C5\SC(=S)N(CC)C5=O)c5nsnc45)cc21)C(CCCCCCCC)(CCCCCCCC)c1cc(-c2ccc(/C=C4\SC(=S)N(CC)C4=O)c4nsnc24)sc1-3,0.77,9.02,61.0,4.24,4.236694,0.0779716981132135,4.06,4.24,1:1,,,,ITO/ZnO/P3HT:O-IDTBR/MoO3/Al,inverted,ZnO,ZnO,MoO3,MoO3,,CB:CF (10% CF),chlorobenzene:chloroform (90:10),,-5.01,-3.12,,-5.52,-3.89,
74217,10.1016/j.jechem.2020.04.048,10.1016/j.jechem.2020.04.048,P3HT,O-IDTBR,P3HT,O-IDTBR,CCCCCCc1ccsc1,CCCCCCCCC1(CCCCCCCC)c2cc3c(cc2-c2sc(-c4ccc(/C=C5\SC(=S)N(CC)C5=O)c5nsnc45)cc21)C(CCCCCCCC)(CCCCCCCC)c1cc(-c2ccc(/C=C4\SC(=S)N(CC)C4=O)c4nsnc24)sc1-3,0.76,12.95,72.0,7.09,7.086239999999999,0.0530324400564266,6.84,7.09,1:1,,,,ITO/ZnO/P3HT:O-IDTBR/MoO3/Al,inverted,ZnO,ZnO,MoO3,MoO3,,CB:DCB (15% DCB),chlorobenzene:o-DCB (85:15),,-5.01,-3.12,,-5.52,-3.89,
74218,10.1016/j.jechem.2020.04.048,10.1016/j.jechem.2020.04.048,P3HT,O-IDTBR,P3HT,O-IDTBR,CCCCCCc1ccsc1,CCCCCCCCC1(CCCCCCCC)c2cc3c(cc2-c2sc(-c4ccc(/C=C5\SC(=S)N(CC)C5=O)c5nsnc45)cc21)C(CCCCCCCC)(CCCCCCCC)c1cc(-c2ccc(/C=C4\SC(=S)N(CC)C4=O)c4nsnc24)sc1-3,0.76,13.53,70.0,7.2,7.19796,0.0283333333333339,6.93,7.2,1:1,,,,ITO/ZnO/P3HT:O-IDTBR/MoO3/Al,inverted,ZnO,ZnO,MoO3,MoO3,,CB:TCB (2% TCB),chlorobenzene,,-5.01,-3.12,,-5.52,-3.89,
74219,10.1016/j.jechem.2020.04.048,10.1016/j.jechem.2020.04.048,P3HT,O-IDTBR,P3HT,O-IDTBR,CCCCCCc1ccsc1,CCCCCCCCC1(CCCCCCCC)c2cc3c(cc2-c2sc(-c4ccc(/C=C5\SC(=S)N(CC)C5=O)c5nsnc45)cc21)C(CCCCCCCC)(CCCCCCCC)c1cc(-c2ccc(/C=C4\SC(=S)N(CC)C4=O)c4nsnc24)sc1-3,0.76,10.01,70.0,5.32,5.32532,0.0999999999999873,5.32,5.32,1:1,,,,ITO/ZnO/P3HT:O-IDTBR/MoO3/Al,inverted,ZnO,ZnO,MoO3,MoO3,,CB:CN (1% CN),chlorobenzene,,-5.01,-3.12,,-5.52,-3.89,
74223,10.1016/j.jelechem.2022.116341,10.1016/j.jelechem.2022.116341,DPP3,PC61BM,DPP-3,PC61BM,,COC(=O)CCCC1(c2ccccc2)C23c4c5c6c7c8c9c(c%10c%11c2c2c%12c4c4c%13c5c5c7c7c8c8c%14c9c%10c9c%10c%11c2c2c%11c%12c4c4c%12c%13c5c5c7c7c8c8c%14c9c9c%10c2c2c%11c4c4c%12c5c7c5c8c9c2c45)C613,0.82,1.72,34.0,0.48,0.4795359999999999,0.0966666666666708,,,1:1,,,,ITO/ZnO/DPP3:PC61BM/MoO3/Ag,inverted,ZnO,ZnO,MoO3,MoO3,114.0,chloroform,chloroform,,,,,-6.1,-3.7,
74224,10.1016/j.jelechem.2022.116341,10.1016/j.jelechem.2022.116341,DPP4,PC61BM,DPP4,PC61BM,,COC(=O)CCCC1(c2ccccc2)C23c4c5c6c7c8c9c(c%10c%11c2c2c%12c4c4c%13c5c5c7c7c8c8c%14c9c%10c9c%10c%11c2c2c%11c%12c4c4c%12c%13c5c5c7c7c8c8c%14c9c9c%10c2c2c%11c4c4c%12c5c7c5c8c9c2c45)C613,0.65,1.88,33.0,0.4,0.40326,0.8149999999999963,,,1:1,,,,ITO/ZnO/DPP4:PC61BM/MoO3/Ag,inverted,ZnO,ZnO,MoO3,MoO3,53.0,chloroform,chloroform,,,,,-6.1,-3.7,
