Repository: JiYiqaq/PCE-KA-GNN

# Data directory

- `raw/Active_Database.csv` is the immutable source dataset bundled under CC BY 4.0. Do not overwrite it with processed data.
- `processed/` is created and populated by the training pipeline. Generated `.pt` and `.pth` caches are intentionally ignored by Git because they can exceed GitHub's normal single-file limit.

See `../DATA_LICENSE.md` for provenance, license and checksum information.

File: data/raw/Active_Database.csv (part 248 of 471)
id,doi,doi_norm,donor,acceptor,donor_canonical,acceptor_canonical,donor_smiles,acceptor_smiles,voc,jsc,ff,pce,pce_recomputed,pce_relative_error_percent,pce_avg,pce_best,d_a_ratio,additive,additive_canonical,additive_ratio,device_structure,device_type,etl,etl_canonical,htl,htl_canonical,active_layer_thickness,solvent,solvent_canonical,annealing_temp,homo_d,lumo_d,eg_d,homo_a,lumo_a,eg_a
74250,10.1016/j.joule.2023.09.001,10.1016/j.joule.2023.09.001,G-Dimer,PM6,G-Dimer,PM6,,COC(=O)C(C)(C)c1cc(C)cc(-c2sc3c4sc5cc(/C=C6/C(=O)c7cc(F)cc(c7)C(=O)/C6=C\c6cc(C(C)(C)C(=O)OC)c(-c7cc(C)cc(C(C)(C)C(=O)OC)c7)s6)sc5c4c(C(C)(C)C(=O)OC)ccc2-3)c1,0.907,24.39,78.95,17.41,17.465105835,0.3165182940838547,17.23,17.41,1:1.2,chloronaphthalene,,1 vol%,ITO/PEDOT:PSS or 2PACZ/active layer/PNDIT-F3N/Ag,conventional,PNDIT-F3N,PNDIT-F3N,PEDOT:PSS or 2PACZ,2PACz,,o-xylene,,100.0,,,,,,
74251,10.1016/j.joule.2023.09.001,10.1016/j.joule.2023.09.001,G-Trimer,PM6,G-Trimer,PM6,,COC(=O)C(C)(C)c1cc(C)cc(-c2sc3c4sc5cc(/C=C6/C(=O)c7cc(F)cc(c7)C(=O)/C6=C\c6cc(C(C)(C)C(=O)OC)c(-c7cc(C)cc(C(C)(C)C(=O)OC)c7)s6)sc5c4c(C(C)(C)C(=O)OC)ccc2-3)c1,0.898,25.32,79.34,18.07,18.039821424000003,0.1670092750414902,17.96,18.07,1:1.2,chloronaphthalene,,1 vol%,ITO/PEDOT:PSS or 2PACZ/active layer/PNDIT-F3N/Ag,conventional,PNDIT-F3N,PNDIT-F3N,PEDOT:PSS or 2PACZ,2PACz,,o-xylene,,90.0,,,,,,
74252,10.1016/j.joule.2023.09.001,10.1016/j.joule.2023.09.001,G-Trimer,PM6,G-Trimer,PM6,,COC(=O)C(C)(C)c1cc(C)cc(-c2sc3c4sc5cc(/C=C6/C(=O)c7cc(F)cc(c7)C(=O)/C6=C\c6cc(C(C)(C)C(=O)OC)c(-c7cc(C)cc(C(C)(C)C(=O)OC)c7)s6)sc5c4c(C(C)(C)C(=O)OC)ccc2-3)c1,0.908,25.4,79.49,18.39,18.33293768,0.3102899401849023,18.16,18.39,1:1.2,chloronaphthalene,,1 vol%,ITO/PEDOT:PSS or 2PACZ/active layer/PNDIT-F3N/Ag,conventional,PNDIT-F3N,PNDIT-F3N,PEDOT:PSS or 2PACZ,2PACz,,o-xylene,,90.0,,,,,,
74253,10.1016/j.joule.2023.09.001,10.1016/j.joule.2023.09.001,G-Trimer,PM6,G-Trimer,PM6,,COC(=O)C(C)(C)c1cc(C)cc(-c2sc3c4sc5cc(/C=C6/C(=O)c7cc(F)cc(c7)C(=O)/C6=C\c6cc(C(C)(C)C(=O)OC)c(-c7cc(C)cc(C(C)(C)C(=O)OC)c7)s6)sc5c4c(C(C)(C)C(=O)OC)ccc2-3)c1,0.899,26.75,79.3,19.01,19.07026225,0.3170028932140842,18.92,19.01,1:1.2,chloronaphthalene,,1 vol%,ITO/PEDOT:PSS or 2PACZ/active layer/PNDIT-F3N/Ag,conventional,PNDIT-F3N,PNDIT-F3N,PEDOT:PSS or 2PACZ,2PACz,,o-xylene,,90.0,,,,,,
74254,10.1016/j.joule.2023.09.001,10.1016/j.joule.2023.09.001,PSMA,PM6,PSMA,PM6,,COC(=O)C(C)(C)c1cc(C)cc(-c2sc3c4sc5cc(/C=C6/C(=O)c7cc(F)cc(c7)C(=O)/C6=C\c6cc(C(C)(C)C(=O)OC)c(-c7cc(C)cc(C(C)(C)C(=O)OC)c7)s6)sc5c4c(C(C)(C)C(=O)OC)ccc2-3)c1,0.894,24.71,71.94,15.86,15.892078356,0.2022594955863778,15.77,15.86,1:1.2,chloronaphthalene (CN),,1% v/v,ITO/PEDOT:PSS or 2PACZ/active layer/PNDIT-F3N/Ag,conventional,PNDIT-F3N,PNDIT-F3N,PEDOT:PSS or 2PACZ,2PACz,,,,100.0,,,,,,
74255,10.1016/j.joule.2023.09.001,10.1016/j.joule.2023.09.001,PM6,G-Trimer,PM6,G-Trimer,COC(=O)C(C)(C)c1cc(C)cc(-c2sc3c4sc5cc(/C=C6/C(=O)c7cc(F)cc(c7)C(=O)/C6=C\c6cc(C(C)(C)C(=O)OC)c(-c7cc(C)cc(C(C)(C)C(=O)OC)c7)s6)sc5c4c(C(C)(C)C(=O)OC)ccc2-3)c1,,0.863,23.61,70.0,14.25,14.262801,0.0898315789473657,13.69,14.25,,,,,silver-grid/PEDOT:PSS (PH1000)/ZnO/active layer/MoO3/Ag,,ZnO,ZnO,PEDOT:PSS (PH1000),PEDOT:PSS,,o-xylene,o-xylene,,-5.56,-3.65,,,,
74256,10.1016/j.joule.2023.09.001,10.1016/j.joule.2023.09.001,PM6,G-Trimer,PM6,G-Trimer,COC(=O)C(C)(C)c1cc(C)cc(-c2sc3c4sc5cc(/C=C6/C(=O)c7cc(F)cc(c7)C(=O)/C6=C\c6cc(C(C)(C)C(=O)OC)c(-c7cc(C)cc(C(C)(C)C(=O)OC)c7)s6)sc5c4c(C(C)(C)C(=O)OC)ccc2-3)c1,,,3.2,68.66,13.25,,,12.74,13.25,,,,,silver-grid/PEDOT:PSS (PH1000)/ZnO/active layer/MoO3/Ag,,ZnO,ZnO,PEDOT:PSS (PH1000),PEDOT:PSS,,o-xylene,o-xylene,,-5.56,-3.65,,,,
74257,10.1016/j.joule.2024.06.010,10.1016/j.joule.2024.06.010,PM6,PY-V-γ,PM6,PY-V-γ,COC(=O)C(C)(C)c1cc(C)cc(-c2sc3c4sc5cc(/C=C6/C(=O)c7cc(F)cc(c7)C(=O)/C6=C\c6cc(C(C)(C)C(=O)OC)c(-c7cc(C)cc(C(C)(C)C(=O)OC)c7)s6)sc5c4c(C(C)(C)C(=O)OC)ccc2-3)c1,C/C=C\c1ccc2c(c1)C(=O)/C(=C\c1sc3c(sc4c5c6nsnc6c6c7sc8c(CCCCCCCCCCC)c(/C=C9\C(=O)c%10cc(C)ccc%10C9=C(C#N)C#N)sc8c7n(C)c6c5n(C)c34)c1CCCCCCCCCCC)C2=C(C#N)C#N,0.907,25.0,76.4,17.3,17.323700000000002,0.1369942196531884,17.1,17.3,1:1,,,,ITO/PEDOT:PSS/active layer/PNDIT-F3N/Ag,conventional,PNDIT-F3N,PNDIT-F3N,PEDOT:PSS,PEDOT:PSS,,,,,-5.56,-3.65,,,,
74258,10.1016/j.joule.2024.06.010,10.1016/j.joule.2024.06.010,PM6,PffBQx-T,PM6,PffBQx-T,COC(=O)C(C)(C)c1cc(C)cc(-c2sc3c4sc5cc(/C=C6/C(=O)c7cc(F)cc(c7)C(=O)/C6=C\c6cc(C(C)(C)C(=O)OC)c(-c7cc(C)cc(C(C)(C)C(=O)OC)c7)s6)sc5c4c(C(C)(C)C(=O)OC)ccc2-3)c1,,0.924,24.0,77.0,17.0,17.07552,0.4442352941176525,16.8,17.0,1:1,,,,ITO/PEDOT:PSS/active layer/PNDIT-F3N/Ag,conventional,PNDIT-F3N,PNDIT-F3N,PEDOT:PSS,PEDOT:PSS,,,,,-5.56,-3.65,,,,
74264,10.1016/j.jphotochem.2020.112756,10.1016/j.jphotochem.2020.112756,BET1,PC61BM,BET1,PC61BM,,COC(=O)CCCC1(c2ccccc2)C23c4c5c6c7c8c9c(c%10c%11c2c2c%12c4c4c%13c5c5c7c7c8c8c%14c9c%10c9c%10c%11c2c2c%11c%12c4c4c%12c%13c5c5c7c7c8c8c%14c9c9c%10c2c2c%11c4c4c%12c5c7c5c8c9c2c45)C613,0.92,0.85,29.0,0.23,0.22678,1.4,,,1:2,,,,ITO/PEDOT:PSS/active layer/Ca/Al,conventional,Ca,Ca,PEDOT:PSS,PEDOT:PSS,69.0,chlorobenzene,chlorobenzene,,,,,-6.1,-3.7,
74265,10.1016/j.jphotochem.2020.112756,10.1016/j.jphotochem.2020.112756,BET2,PC61BM,BET2,PC61BM,,COC(=O)CCCC1(c2ccccc2)C23c4c5c6c7c8c9c(c%10c%11c2c2c%12c4c4c%13c5c5c7c7c8c8c%14c9c%10c9c%10c%11c2c2c%11c%12c4c4c%12c%13c5c5c7c7c8c8c%14c9c9c%10c2c2c%11c4c4c%12c5c7c5c8c9c2c45)C613,0.9,1.06,35.0,0.33,0.3339,1.181818181818186,,,1:2,,,,ITO/PEDOT:PSS/active layer/Ca/Al,conventional,Ca,Ca,PEDOT:PSS,PEDOT:PSS,53.0,chlorobenzene,chlorobenzene,,,,,-6.1,-3.7,
74266,10.1016/j.jphotochem.2020.112756,10.1016/j.jphotochem.2020.112756,BET3,PC61BM,BET3,PC61BM,,COC(=O)CCCC1(c2ccccc2)C23c4c5c6c7c8c9c(c%10c%11c2c2c%12c4c4c%13c5c5c7c7c8c8c%14c9c%10c9c%10c%11c2c2c%11c%12c4c4c%12c%13c5c5c7c7c8c8c%14c9c9c%10c2c2c%11c4c4c%12c5c7c5c8c9c2c45)C613,1.03,1.8,35.0,0.65,0.6489,0.1692307692307676,,,1:2,,,,ITO/PEDOT:PSS/active layer/Ca/Al,conventional,Ca,Ca,PEDOT:PSS,PEDOT:PSS,90.0,chlorobenzene,chlorobenzene,,,,,-6.1,-3.7,
74276,10.1016/j.matlet.2019.126785,10.1016/j.matlet.2019.126785,P3HT,IDBTC,P3HT,IDBTC,CCCCCCc1ccsc1,,0.73,7.7,44.5,2.5,2.501345,0.0537999999999882,2.5,,,,,,ITO/ZnO/P3HT:IDBTC/MoO3/Ag,inverted,ZnO,ZnO,MoO3,MoO3,,chloroform,chloroform,,-5.01,-3.12,,,,
74277,10.1016/j.matlet.2019.126785,10.1016/j.matlet.2019.126785,P3HT,IDBTCF,P3HT,IDBTCF,CCCCCCc1ccsc1,,0.75,8.93,48.1,3.22,3.2214975,0.0465062111801151,3.22,,,,,,ITO/ZnO/P3HT:IDBTCF/MoO3/Ag,inverted,ZnO,ZnO,MoO3,MoO3,,chloroform,chloroform,,-5.01,-3.12,,,,
74285,10.1016/j.matlet.2024.136011,10.1016/j.matlet.2024.136011,PBDBP,Y6,PBDBP,Y6,,CCCCCCCCCCCc1c(/C=C2\C(=O)c3cc(F)c(F)cc3C2=C(C#N)C#N)sc2c1sc1c3c4nsnc4c4c5sc6c(CCCCCCCCCCC)c(/C=C7\C(=O)c8cc(F)c(F)cc8C7=C(C#N)C#N)sc6c5n(CC(CC)CCCC)c4c3n(CC(CC)CCCC)c21,0.89,22.27,52.36,10.35,10.37790908,0.269652946859909,,,1:1,,,,ITO/ZnO/active layer/MoO3/Ag,inverted,ZnO,ZnO,MoO3,MoO3,,chloroform,chloroform,,,,,-5.65,-4.09,
74286,10.1016/j.matlet.2024.136011,10.1016/j.matlet.2024.136011,PBDBP,Y6,PBDBP,Y6,,CCCCCCCCCCCc1c(/C=C2\C(=O)c3cc(F)c(F)cc3C2=C(C#N)C#N)sc2c1sc1c3c4nsnc4c4c5sc6c(CCCCCCCCCCC)c(/C=C7\C(=O)c8cc(F)c(F)cc8C7=C(C#N)C#N)sc6c5n(CC(CC)CCCC)c4c3n(CC(CC)CCCC)c21,0.89,23.14,55.66,11.43,11.46295436,0.2883146106736635,,,1:1,,,,ITO/ZnO/active layer/MoO3/Ag,inverted,ZnO,ZnO,MoO3,MoO3,,chloroform,chloroform,100.0,,,,-5.65,-4.09,
74287,10.1016/j.matlet.2024.136663,10.1016/j.matlet.2024.136663,PM6,Y6,PM6,Y6,COC(=O)C(C)(C)c1cc(C)cc(-c2sc3c4sc5cc(/C=C6/C(=O)c7cc(F)cc(c7)C(=O)/C6=C\c6cc(C(C)(C)C(=O)OC)c(-c7cc(C)cc(C(C)(C)C(=O)OC)c7)s6)sc5c4c(C(C)(C)C(=O)OC)ccc2-3)c1,CCCCCCCCCCCc1c(/C=C2\C(=O)c3cc(F)c(F)cc3C2=C(C#N)C#N)sc2c1sc1c3c4nsnc4c4c5sc6c(CCCCCCCCCCC)c(/C=C7\C(=O)c8cc(F)c(F)cc8C7=C(C#N)C#N)sc6c5n(CC(CC)CCCC)c4c3n(CC(CC)CCCC)c21,0.853,26.1,66.2,14.8,14.7383046,0.4168608108108082,14.6,14.8,1:1.2,,,,ITO/PEDOT:PSS/active layer/PDINN/Ag,conventional,PDINN,PDINN,PEDOT:PSS,PEDOT:PSS,,chloroform,chloroform,,-5.56,-3.65,,-5.65,-4.09,
74288,10.1016/j.matlet.2024.136663,10.1016/j.matlet.2024.136663,PM6,Y6,PM6,Y6,COC(=O)C(C)(C)c1cc(C)cc(-c2sc3c4sc5cc(/C=C6/C(=O)c7cc(F)cc(c7)C(=O)/C6=C\c6cc(C(C)(C)C(=O)OC)c(-c7cc(C)cc(C(C)(C)C(=O)OC)c7)s6)sc5c4c(C(C)(C)C(=O)OC)ccc2-3)c1,CCCCCCCCCCCc1c(/C=C2\C(=O)c3cc(F)c(F)cc3C2=C(C#N)C#N)sc2c1sc1c3c4nsnc4c4c5sc6c(CCCCCCCCCCC)c(/C=C7\C(=O)c8cc(F)c(F)cc8C7=C(C#N)C#N)sc6c5n(CC(CC)CCCC)c4c3n(CC(CC)CCCC)c21,0.854,26.6,71.0,16.1,16.128643999999998,0.1779130434782381,15.9,16.1,1:1.2,CBX5,CBX5,,ITO/PEDOT:PSS/active layer/PDINN/Ag,conventional,PDINN,PDINN,PEDOT:PSS,PEDOT:PSS,,chloroform,chloroform,,-5.56,-3.65,,-5.65,-4.09,
74289,10.1016/j.molstruc.2020.129825,10.1016/j.molstruc.2020.129825,MEH-PPV,CdSe NRs,MEH-PPV,CdSe NRs,C=Cc1cc(OCC(CC)CCCC)c(C=C)cc1OC,,0.48,2.83,47.9,0.65,0.6506736,0.1036307692307601,,,,,,,ITO/MoO3/MEH-PPV:CdSe NRs/LiF/Al,bulk heterojunction,LiF,,MoO3,,,chlorobenzene,,150.0,-5.07,-2.9,,,,
74290,10.1016/j.molstruc.2020.129825,10.1016/j.molstruc.2020.129825,MEH-PPV,CdSe NRs,MEH-PPV,CdSe NRs,C=Cc1cc(OCC(CC)CCCC)c(C=C)cc1OC,,0.47,3.5,48.64,0.81,0.800128,1.218765432098778,,,,,,,ITO/MoO3/MEH-PPV:CdSe NRs/LiF/Al,bulk heterojunction,LiF,,MoO3,,,chlorobenzene,,150.0,-5.07,-2.9,,,,
74291,10.1016/j.molstruc.2020.129825,10.1016/j.molstruc.2020.129825,MEH-PPV,CdSe NRs,MEH-PPV,CdSe NRs,C=Cc1cc(OCC(CC)CCCC)c(C=C)cc1OC,,0.48,8.3,50.11,1.998,1.9963824,0.0809609609609663,,,,,,,ITO/MoO3/MEH-PPV:CdSe NRs/LiF/Al,bulk heterojunction,LiF,,MoO3,,,chlorobenzene,,150.0,-5.07,-2.9,,,,
74292,10.1016/j.molstruc.2020.129825,10.1016/j.molstruc.2020.129825,MEH-PPV,CdSe NRs,MEH-PPV,CdSe NRs,C=Cc1cc(OCC(CC)CCCC)c(C=C)cc1OC,,0.48,4.48,54.92,1.17,1.1809996800000002,0.9401435897436146,,,,,,,ITO/MoO3/MEH-PPV:CdSe NRs/LiF/Al,bulk heterojunction,LiF,,MoO3,,,chlorobenzene,,150.0,-5.07,-2.9,,,,
74293,10.1016/j.molstruc.2020.129825,10.1016/j.molstruc.2020.129825,MEH-PPV,CdSe NRs,MEH-PPV,CdSe NRs,C=Cc1cc(OCC(CC)CCCC)c(C=C)cc1OC,,0.48,4.4,48.1,1.02,1.015872,0.4047058823529323,,,,,,,ITO/MoO3/MEH-PPV:CdSe NRs/LiF/Al,bulk heterojunction,LiF,,MoO3,,,chlorobenzene,,150.0,-5.07,-2.9,,,,
74294,10.1016/j.molstruc.2024.138027,10.1016/j.molstruc.2024.138027,PM6,Y7,PM6,Y7,COC(=O)C(C)(C)c1cc(C)cc(-c2sc3c4sc5cc(/C=C6/C(=O)c7cc(F)cc(c7)C(=O)/C6=C\c6cc(C(C)(C)C(=O)OC)c(-c7cc(C)cc(C(C)(C)C(=O)OC)c7)s6)sc5c4c(C(C)(C)C(=O)OC)ccc2-3)c1,CCCCCCCCCCCc1c(/C=C2\C(=O)c3cc(Cl)c(Cl)cc3C2=C(C#N)C#N)sc2c1sc1c3c4nsnc4c4c5sc6c(CCCCCCCCCCC)c(/C=C7\C(=O)c8cc(Cl)c(Cl)cc8C7=C(C#N)C#N)sc6c5n(CC(CC)CCCC)c4c3n(CC(CC)CCCC)c21,0.85,20.33,54.0,9.18,9.331469999999998,1.6499999999999782,9.11,9.18,1:1.2,1-chloronaphthalene (CN),CN,2% v/v,glass/ITO/PEDOT:PSS/PM6:Y7/PFN/FM,conventional,PFN,PFN,PEDOT:PSS,PEDOT:PSS,100.0,chlorobenzene,chlorobenzene,110.0,-5.56,-3.65,,-5.72,-4.16,
74295,10.1016/j.molstruc.2024.138027,10.1016/j.molstruc.2024.138027,PM6,Y7,PM6,Y7,COC(=O)C(C)(C)c1cc(C)cc(-c2sc3c4sc5cc(/C=C6/C(=O)c7cc(F)cc(c7)C(=O)/C6=C\c6cc(C(C)(C)C(=O)OC)c(-c7cc(C)cc(C(C)(C)C(=O)OC)c7)s6)sc5c4c(C(C)(C)C(=O)OC)ccc2-3)c1,CCCCCCCCCCCc1c(/C=C2\C(=O)c3cc(Cl)c(Cl)cc3C2=C(C#N)C#N)sc2c1sc1c3c4nsnc4c4c5sc6c(CCCCCCCCCCC)c(/C=C7\C(=O)c8cc(Cl)c(Cl)cc8C7=C(C#N)C#N)sc6c5n(CC(CC)CCCC)c4c3n(CC(CC)CCCC)c21,0.85,21.33,59.0,10.8,10.696995,0.9537500000000124,10.19,10.8,1:1.2,MoS2 1%,MoS2,1%,glass/ITO/PEDOT:PSS/PM6:Y7:MoS2(1% v/v)/PFN/FM,conventional,PFN,PFN,PEDOT:PSS,PEDOT:PSS,100.0,chlorobenzene,chlorobenzene,110.0,-5.56,-3.65,,-5.72,-4.16,
74296,10.1016/j.molstruc.2024.138027,10.1016/j.molstruc.2024.138027,PM6,Y7,PM6,Y7,COC(=O)C(C)(C)c1cc(C)cc(-c2sc3c4sc5cc(/C=C6/C(=O)c7cc(F)cc(c7)C(=O)/C6=C\c6cc(C(C)(C)C(=O)OC)c(-c7cc(C)cc(C(C)(C)C(=O)OC)c7)s6)sc5c4c(C(C)(C)C(=O)OC)ccc2-3)c1,CCCCCCCCCCCc1c(/C=C2\C(=O)c3cc(Cl)c(Cl)cc3C2=C(C#N)C#N)sc2c1sc1c3c4nsnc4c4c5sc6c(CCCCCCCCCCC)c(/C=C7\C(=O)c8cc(Cl)c(Cl)cc8C7=C(C#N)C#N)sc6c5n(CC(CC)CCCC)c4c3n(CC(CC)CCCC)c21,0.85,20.06,57.0,9.76,9.71907,0.4193647540983734,9.29,9.76,1:1.2,MoS2 2%,MoS2,2% v/v,glass/ITO/PEDOT:PSS/PM6:Y7:MoS2(2% v/v)/PFN/FM,conventional,PFN,PFN,PEDOT:PSS,PEDOT:PSS,100.0,chlorobenzene,chlorobenzene,110.0,-5.56,-3.65,,-5.72,-4.16,
74297,10.1016/j.molstruc.2024.138027,10.1016/j.molstruc.2024.138027,PM6,Y7,PM6,Y7,COC(=O)C(C)(C)c1cc(C)cc(-c2sc3c4sc5cc(/C=C6/C(=O)c7cc(F)cc(c7)C(=O)/C6=C\c6cc(C(C)(C)C(=O)OC)c(-c7cc(C)cc(C(C)(C)C(=O)OC)c7)s6)sc5c4c(C(C)(C)C(=O)OC)ccc2-3)c1,CCCCCCCCCCCc1c(/C=C2\C(=O)c3cc(Cl)c(Cl)cc3C2=C(C#N)C#N)sc2c1sc1c3c4nsnc4c4c5sc6c(CCCCCCCCCCC)c(/C=C7\C(=O)c8cc(Cl)c(Cl)cc8C7=C(C#N)C#N)sc6c5n(CC(CC)CCCC)c4c3n(CC(CC)CCCC)c21,1.07,18.9,69.0,14.17,13.95387,1.5252646436132655,,14.17,1:1.2,1-chloronaphthalene (CN),CN,2% v/v,glass/ITO/PEDOT:PSS/PM6:Y7:MoS2/PFN/FM,conventional,PFN,PFN,PEDOT:PSS,PEDOT:PSS,100.0,chlorobenzene,chlorobenzene,110.0,-5.56,-3.65,,-5.72,-4.16,
74298,10.1016/j.molstruc.2024.138027,10.1016/j.molstruc.2024.138027,P3HT,PCBM,P3HT,PCBM,CCCCCCc1ccsc1,CCCCC(=O)OCC1(C2=CC=CC=C2)C3=CC=CC4=CC=CC5=CC=CC6=CC=CC7=CC=CC1=C7C6=C5C4=C3,0.67,9.02,62.0,3.74,3.746908,0.1847058823529448,3.74,3.74,,,,,ITO/PEDOT:PSS-FMoS2/P3HT:PCBM/LiF/Al,conventional,,,PEDOT:PSS doped with MoS2,PEDOT:PSS doped with MoS2,,,,,-5.01,-3.12,,-6.1,-3.7,
74299,10.1016/j.molstruc.2024.138027,10.1016/j.molstruc.2024.138027,PTB7,PC71BM,PTB7,PC71BM,CCCCC(CC)COC(=O)c1sc2c(-c3cc4c(OCC(CC)CCCC)c5sccc5c(OCC(CC)CCCC)c4s3)scc2c1F,COC(=O)CCCC1(c2ccccc2)C23c4c5ccc6c7cc8c9c%10c(cc%11cc%12c%13c%14c(cc%15c%16ccc-5c2c%16c2c5c%16c%17c(c(c46)c7c9c%17c4c%10c%11c%13c4c%16c%14c%152)C513)C%12)C8,0.73,14.71,68.0,7.26,7.302044,0.5791184573002842,7.26,7.26,,,,,ITO/MoS2/PTB7:PC71BM/PFN/Al,,,,MoS2,MoS2,,,,,-5.19,-3.43,,-5.9,-3.9,
74302,10.1016/j.molstruc.2024.138027,10.1016/j.molstruc.2024.138027,PTB7,PC71BM,PTB7,PC71BM,CCCCC(CC)COC(=O)c1sc2c(-c3cc4c(OCC(CC)CCCC)c5sccc5c(OCC(CC)CCCC)c4s3)scc2c1F,COC(=O)CCCC1(c2ccccc2)C23c4c5ccc6c7cc8c9c%10c(cc%11cc%12c%13c%14c(cc%15c%16ccc-5c2c%16c2c5c%16c%17c(c(c46)c7c9c%17c4c%10c%11c%13c4c%16c%14c%152)C513)C%12)C8,0.72,15.9,71.0,8.11,8.12808,0.2229346485820124,8.11,8.11,,,,,ITO/ZnO/PTB7:PC71BM/MoS2/Ag,inverted,ZnO,ZnO,MoS2,MoS2,,,,,-5.19,-3.43,,-5.9,-3.9,
74304,10.1016/j.molstruc.2024.138027,10.1016/j.molstruc.2024.138027,PTB7-Th,PC71BM,PTB7-Th,PC71BM,CCCCC(CC)COC(=O)c1sc2csc(-c3cc4c(-c5ccc(CC(CC)CCCC)s5)c5sccc5c(-c5ccc(CC(CC)CCCC)s5)c4s3)c2c1F,COC(=O)CCCC1(c2ccccc2)C23c4c5ccc6c7cc8c9c%10c(cc%11cc%12c%13c%14c(cc%15c%16ccc-5c2c%16c2c5c%16c%17c(c(c46)c7c9c%17c4c%10c%11c%13c4c%16c%14c%152)C513)C%12)C8,0.79,18.15,65.0,8.66,9.320025,7.621535796766735,8.66,8.66,,,,,ITO/MoS2/PTB7-Th:PC71BM/Ca/Al,,,,MoS2,MoS2,,,,,-5.21,-3.6,,-5.9,-3.9,
74305,10.1016/j.molstruc.2024.138027,10.1016/j.molstruc.2024.138027,PTB7-Th,PC71BM,PTB7-Th,PC71BM,CCCCC(CC)COC(=O)c1sc2csc(-c3cc4c(-c5ccc(CC(CC)CCCC)s5)c5sccc5c(-c5ccc(CC(CC)CCCC)s5)c4s3)c2c1F,COC(=O)CCCC1(c2ccccc2)C23c4c5ccc6c7cc8c9c%10c(cc%11cc%12c%13c%14c(cc%15c%16ccc-5c2c%16c2c5c%16c%17c(c(c46)c7c9c%17c4c%10c%11c%13c4c%16c%14c%152)C513)C%12)C8,0.8,17.02,67.0,9.08,9.12272,0.4704845814977885,9.08,9.08,,,,,ITO/PEIE/MoS2/PTB7-Th:PC71BM/MoO3/Ag,,MoS2,MoS2,MoO3,MoO3,,,,,-5.21,-3.6,,-5.9,-3.9,
74307,10.1016/j.mtchem.2022.101190,10.1016/j.mtchem.2022.101190,PM6,Y6,PM6,Y6,COC(=O)C(C)(C)c1cc(C)cc(-c2sc3c4sc5cc(/C=C6/C(=O)c7cc(F)cc(c7)C(=O)/C6=C\c6cc(C(C)(C)C(=O)OC)c(-c7cc(C)cc(C(C)(C)C(=O)OC)c7)s6)sc5c4c(C(C)(C)C(=O)OC)ccc2-3)c1,CCCCCCCCCCCc1c(/C=C2\C(=O)c3cc(F)c(F)cc3C2=C(C#N)C#N)sc2c1sc1c3c4nsnc4c4c5sc6c(CCCCCCCCCCC)c(/C=C7\C(=O)c8cc(F)c(F)cc8C7=C(C#N)C#N)sc6c5n(CC(CC)CCCC)c4c3n(CC(CC)CCCC)c21,0.848,26.17,76.7,17.02,17.021386720000002,0.0081475910693468,,,,,,,,,,,,,,,,,-5.56,-3.65,,-5.65,-4.09,
74308,10.1016/j.mtchem.2022.101190,10.1016/j.mtchem.2022.101190,PM6,Y6,PM6,Y6,COC(=O)C(C)(C)c1cc(C)cc(-c2sc3c4sc5cc(/C=C6/C(=O)c7cc(F)cc(c7)C(=O)/C6=C\c6cc(C(C)(C)C(=O)OC)c(-c7cc(C)cc(C(C)(C)C(=O)OC)c7)s6)sc5c4c(C(C)(C)C(=O)OC)ccc2-3)c1,CCCCCCCCCCCc1c(/C=C2\C(=O)c3cc(F)c(F)cc3C2=C(C#N)C#N)sc2c1sc1c3c4nsnc4c4c5sc6c(CCCCCCCCCCC)c(/C=C7\C(=O)c8cc(F)c(F)cc8C7=C(C#N)C#N)sc6c5n(CC(CC)CCCC)c4c3n(CC(CC)CCCC)c21,0.85,24.79,81.3,17.13,17.1311295,0.0065936952714601,,,,,,,,,,,,,,,,,-5.56,-3.65,,-5.65,-4.09,
74309,10.1016/j.mtchem.2022.101190,10.1016/j.mtchem.2022.101190,PM6,Y6,PM6,Y6,COC(=O)C(C)(C)c1cc(C)cc(-c2sc3c4sc5cc(/C=C6/C(=O)c7cc(F)cc(c7)C(=O)/C6=C\c6cc(C(C)(C)C(=O)OC)c(-c7cc(C)cc(C(C)(C)C(=O)OC)c7)s6)sc5c4c(C(C)(C)C(=O)OC)ccc2-3)c1,CCCCCCCCCCCc1c(/C=C2\C(=O)c3cc(F)c(F)cc3C2=C(C#N)C#N)sc2c1sc1c3c4nsnc4c4c5sc6c(CCCCCCCCCCC)c(/C=C7\C(=O)c8cc(F)c(F)cc8C7=C(C#N)C#N)sc6c5n(CC(CC)CCCC)c4c3n(CC(CC)CCCC)c21,0.856,25.86,79.17,17.53,17.525197872,0.0273937706788446,,,,,,,,,,,,,,,,,-5.56,-3.65,,-5.65,-4.09,
74310,10.1016/j.mtchem.2022.101190,10.1016/j.mtchem.2022.101190,PM6,Y6,PM6,Y6,COC(=O)C(C)(C)c1cc(C)cc(-c2sc3c4sc5cc(/C=C6/C(=O)c7cc(F)cc(c7)C(=O)/C6=C\c6cc(C(C)(C)C(=O)OC)c(-c7cc(C)cc(C(C)(C)C(=O)OC)c7)s6)sc5c4c(C(C)(C)C(=O)OC)ccc2-3)c1,CCCCCCCCCCCc1c(/C=C2\C(=O)c3cc(F)c(F)cc3C2=C(C#N)C#N)sc2c1sc1c3c4nsnc4c4c5sc6c(CCCCCCCCCCC)c(/C=C7\C(=O)c8cc(F)c(F)cc8C7=C(C#N)C#N)sc6c5n(CC(CC)CCCC)c4c3n(CC(CC)CCCC)c21,0.88,25.7,74.9,17.1,16.939384,0.9392748538011751,,,,,,,,,,,,,,,,,-5.56,-3.65,,-5.65,-4.09,
74311,10.1016/j.mtchem.2022.101190,10.1016/j.mtchem.2022.101190,D18-Cl,Y6,D18-Cl,Y6,CCCCCCC(CCCC)Cc1csc(-c2cc3c4nsnc4c4cc(-c5cc(CC(CCCC)CCCCCC)c(-c6cc7c(-c8cc(Cl)c(CC(CC)CCCC)s8)c8sccc8c(-c8cc(Cl)c(CC(CC)CCCC)s8)c7s6)s5)sc4c3s2)c1,CCCCCCCCCCCc1c(/C=C2\C(=O)c3cc(F)c(F)cc3C2=C(C#N)C#N)sc2c1sc1c3c4nsnc4c4c5sc6c(CCCCCCCCCCC)c(/C=C7\C(=O)c8cc(F)c(F)cc8C7=C(C#N)C#N)sc6c5n(CC(CC)CCCC)c4c3n(CC(CC)CCCC)c21,0.878,26.35,76.82,17.61,17.77253746,0.9229838727995422,,,,,,,,,,,,,,,,,-5.51,-2.77,,-5.65,-4.09,
74312,10.1016/j.mtchem.2022.101190,10.1016/j.mtchem.2022.101190,PM6,BTP-eC9,PM6,BTP-eC9,COC(=O)C(C)(C)c1cc(C)cc(-c2sc3c4sc5cc(/C=C6/C(=O)c7cc(F)cc(c7)C(=O)/C6=C\c6cc(C(C)(C)C(=O)OC)c(-c7cc(C)cc(C(C)(C)C(=O)OC)c7)s6)sc5c4c(C(C)(C)C(=O)OC)ccc2-3)c1,CCCCCCCCCc1c(C=C2C(=O)c3cc(Cl)c(Cl)cc3C2=C(C#N)C#N)sc2c1sc1c3c4nsnc4c4c5sc6c(CCCCCCCCC)c(C=C7C(=O)c8cc(Cl)c(Cl)cc8C7=C(C#N)C#N)sc6c5n(CC(CCCC)CCCCCC)c4c3n(CC(CCCC)CCCCCC)c21,0.901,27.09,74.48,18.01,18.179145432,0.9391750805108302,,,,,,,,,,,,,,,,,-5.56,-3.65,,-5.68,-3.9,
74313,10.1016/j.mtchem.2022.101190,10.1016/j.mtchem.2022.101190,PM6,C9,PM6,C9,COC(=O)C(C)(C)c1cc(C)cc(-c2sc3c4sc5cc(/C=C6/C(=O)c7cc(F)cc(c7)C(=O)/C6=C\c6cc(C(C)(C)C(=O)OC)c(-c7cc(C)cc(C(C)(C)C(=O)OC)c7)s6)sc5c4c(C(C)(C)C(=O)OC)ccc2-3)c1,,0.87,26.9,78.04,18.27,18.2637012,0.0344761904761889,,,,,,,,,,,,,,,,,-5.56,-3.65,,,,
74314,10.1016/j.mtchem.2022.101190,10.1016/j.mtchem.2022.101190,PM6,L8-BO,PM6,L8-BO,COC(=O)C(C)(C)c1cc(C)cc(-c2sc3c4sc5cc(/C=C6/C(=O)c7cc(F)cc(c7)C(=O)/C6=C\c6cc(C(C)(C)C(=O)OC)c(-c7cc(C)cc(C(C)(C)C(=O)OC)c7)s6)sc5c4c(C(C)(C)C(=O)OC)ccc2-3)c1,CCCCCCC(CCCC)Cc1c(/C=C2\C(=O)c3cc(F)c(F)cc3C2=C(C#N)C#N)sc2c1SC1c3c(c4c(c5nsnc35)c3sc5c(CC(CCCC)CCCCCC)c(/C=C6\C(=O)c7cc(F)c(F)cc7C6=C(C#N)C#N)sc5c3n4CC(CC)CCCC)N(CC(CC)CCCC)C21,0.896,26.7,81.9,19.6,19.5931008,0.0351999999999971,,,,,,,,,,,,,,,,,-5.56,-3.65,,-5.68,-3.9,
74315,10.1016/j.mtchem.2022.101190,10.1016/j.mtchem.2022.101190,PTQ10,Y6,PTQ10,Y6,CCCCCCCCC(CCCCCC)COc1cnc2c(-c3cccs3)c(F)c(F)cc2n1,CCCCCCCCCCCc1c(/C=C2\C(=O)c3cc(F)c(F)cc3C2=C(C#N)C#N)sc2c1sc1c3c4nsnc4c4c5sc6c(CCCCCCCCCCC)c(/C=C7\C(=O)c8cc(F)c(F)cc8C7=C(C#N)C#N)sc6c5n(CC(CC)CCCC)c4c3n(CC(CC)CCCC)c21,0.87,25.07,71.1,15.51,15.5075499,0.0157969052224422,15.51,,1:1.3,,,,,binary,,,,,,,,,-5.54,-2.92,,-5.65,-4.09,
74322,10.1016/j.mtchem.2022.101190,10.1016/j.mtchem.2022.101190,PTB7-Th,Y6,PTB7-Th,Y6,CCCCC(CC)COC(=O)c1sc2csc(-c3cc4c(-c5ccc(CC(CC)CCCC)s5)c5sccc5c(-c5ccc(CC(CC)CCCC)s5)c4s3)c2c1F,CCCCCCCCCCCc1c(/C=C2\C(=O)c3cc(F)c(F)cc3C2=C(C#N)C#N)sc2c1sc1c3c4nsnc4c4c5sc6c(CCCCCCCCCCC)c(/C=C7\C(=O)c8cc(F)c(F)cc8C7=C(C#N)C#N)sc6c5n(CC(CC)CCCC)c4c3n(CC(CC)CCCC)c21,0.71,20.54,60.4,8.81,8.8083736,0.0184608399546087,8.81,,1:1.3,,,,,binary,,,,,,,,,-5.21,-3.6,,-5.65,-4.09,
74329,10.1016/j.nanoen.2020.104934,10.1016/j.nanoen.2020.104934,OD,PC71BM,OD,PC71BM,,COC(=O)CCCC1(c2ccccc2)C23c4c5ccc6c7cc8c9c%10c(cc%11cc%12c%13c%14c(cc%15c%16ccc-5c2c%16c2c5c%16c%17c(c(c46)c7c9c%17c4c%10c%11c%13c4c%16c%14c%152)C513)C%12)C8,0.73,16.35,67.46,8.04,8.0516883,0.1453768656716568,7.85,8.04,,,,,inverted,inverted,ZnO,ZnO,V2O5,V2O5,,chlorobenzene,chlorobenzene,,,,,-5.9,-3.9,
74330,10.1016/j.nanoen.2020.104934,10.1016/j.nanoen.2020.104934,OD,PC71BM,OD,PC71BM,,COC(=O)CCCC1(c2ccccc2)C23c4c5ccc6c7cc8c9c%10c(cc%11cc%12c%13c%14c(cc%15c%16ccc-5c2c%16c2c5c%16c%17c(c(c46)c7c9c%17c4c%10c%11c%13c4c%16c%14c%152)C513)C%12)C8,0.75,17.16,71.22,8.98,9.166014,2.0714253897550123,8.61,8.98,,DIO,DIO,,inverted,inverted,ZnO,ZnO,V2O5,V2O5,,chlorobenzene,chlorobenzene,,,,,-5.9,-3.9,
74339,10.1016/j.nanoen.2022.107538,10.1016/j.nanoen.2022.107538,D18,L8-Bo,D18,L8-BO,CCCCCCC(CCCC)Cc1csc(-c2cc3c4nsnc4c4cc(-c5cc(CC(CCCC)CCCCCC)c(-c6cc7c(-c8cc(F)c(CC(CC)CCCC)s8)c8sccc8c(-c8cc(F)c(CC(CC)CCCC)s8)c7s6)s5)sc4c3s2)c1,CCCCCCC(CCCC)Cc1c(/C=C2\C(=O)c3cc(F)c(F)cc3C2=C(C#N)C#N)sc2c1SC1c3c(c4c(c5nsnc35)c3sc5c(CC(CCCC)CCCCCC)c(/C=C6\C(=O)c7cc(F)c(F)cc7C6=C(C#N)C#N)sc5c3n4CC(CC)CCCC)N(CC(CC)CCCC)C21,0.9,24.55,75.8,16.7,16.74801,0.2874850299401284,16.3,16.7,1:1.6,,,,ITO/PEDOT:PSS/active layer/PDINO/Al,conventional,PDINO,PDINO,PEDOT:PSS,PEDOT:PSS,,,,,-5.51,-2.77,,-5.68,-3.9,
74340,10.1016/j.nanoen.2022.107538,10.1016/j.nanoen.2022.107538,D18-Ch,L8-Bo,D18-Ch,L8-BO,,CCCCCCC(CCCC)Cc1c(/C=C2\C(=O)c3cc(F)c(F)cc3C2=C(C#N)C#N)sc2c1SC1c3c(c4c(c5nsnc35)c3sc5c(CC(CCCC)CCCCCC)c(/C=C6\C(=O)c7cc(F)c(F)cc7C6=C(C#N)C#N)sc5c3n4CC(CC)CCCC)N(CC(CC)CCCC)C21,0.92,24.76,70.7,16.1,16.104894400000003,0.030400000000008,15.7,16.1,1:1.6,,,,ITO/PEDOT:PSS/active layer/PDINO/Al,conventional,PDINO,PDINO,PEDOT:PSS,PEDOT:PSS,,,,,,,,-5.68,-3.9,
74341,10.1016/j.nanoen.2022.107538,10.1016/j.nanoen.2022.107538,D18-C6Cp,L8-Bo,D18-C6Cp,L8-BO,,CCCCCCC(CCCC)Cc1c(/C=C2\C(=O)c3cc(F)c(F)cc3C2=C(C#N)C#N)sc2c1SC1c3c(c4c(c5nsnc35)c3sc5c(CC(CCCC)CCCCCC)c(/C=C6\C(=O)c7cc(F)c(F)cc7C6=C(C#N)C#N)sc5c3n4CC(CC)CCCC)N(CC(CC)CCCC)C21,0.91,25.19,78.2,17.7,17.9257078,1.2751853107344753,17.4,17.7,1:1.6,,,,ITO/PEDOT:PSS/active layer/PDINO/Al,conventional,PDINO,PDINO,PEDOT:PSS,PEDOT:PSS,,,,,,,,-5.68,-3.9,
74342,10.1016/j.nanoen.2022.107538,10.1016/j.nanoen.2022.107538,D18-C6Ch,L8-Bo,D18-C6Ch,L8-BO,,CCCCCCC(CCCC)Cc1c(/C=C2\C(=O)c3cc(F)c(F)cc3C2=C(C#N)C#N)sc2c1SC1c3c(c4c(c5nsnc35)c3sc5c(CC(CCCC)CCCCCC)c(/C=C6\C(=O)c7cc(F)c(F)cc7C6=C(C#N)C#N)sc5c3n4CC(CC)CCCC)N(CC(CC)CCCC)C21,0.91,25.46,78.7,18.2,18.233688200000003,0.185100000000021,17.9,18.2,1:1.6,,,,ITO/PEDOT:PSS/active layer/PDINO/Al,conventional,PDINO,PDINO,PEDOT:PSS,PEDOT:PSS,,,,,,,,-5.68,-3.9,
74343,10.1016/j.nanoen.2022.107538,10.1016/j.nanoen.2022.107538,D18-C6Chp,L8-Bo,D18-C6Chp,L8-BO,,CCCCCCC(CCCC)Cc1c(/C=C2\C(=O)c3cc(F)c(F)cc3C2=C(C#N)C#N)sc2c1SC1c3c(c4c(c5nsnc35)c3sc5c(CC(CCCC)CCCCCC)c(/C=C6\C(=O)c7cc(F)c(F)cc7C6=C(C#N)C#N)sc5c3n4CC(CC)CCCC)N(CC(CC)CCCC)C21,0.93,23.88,73.5,16.2,16.323174,0.7603333333333478,15.9,16.2,1:1.6,,,,ITO/PEDOT:PSS/active layer/PDINO/Al,conventional,PDINO,PDINO,PEDOT:PSS,PEDOT:PSS,,,,,,,,-5.68,-3.9,
74349,10.1016/j.nanoen.2024.109540,10.1016/j.nanoen.2024.109540,PM6,Qx-Se-F,PM6,Qx-Se-F,COC(=O)C(C)(C)c1cc(C)cc(-c2sc3c4sc5cc(/C=C6/C(=O)c7cc(F)cc(c7)C(=O)/C6=C\c6cc(C(C)(C)C(=O)OC)c(-c7cc(C)cc(C(C)(C)C(=O)OC)c7)s6)sc5c4c(C(C)(C)C(=O)OC)ccc2-3)c1,,0.867,26.5,76.68,17.61,17.617613400000003,0.0432333901192724,17.47,17.61,,,,,ITO/PEDOT:PSS/active layer/PNDIT-F3N/Ag,conventional,PNDIT-F3N,PNDIT-F3N,PEDOT:PSS,PEDOT:PSS,,chloroform,chloroform,,-5.56,-3.65,,,,
74350,10.1016/j.nanoen.2024.109540,10.1016/j.nanoen.2024.109540,PM6,Qx-Se-Cl,PM6,Qx-Se-Cl,COC(=O)C(C)(C)c1cc(C)cc(-c2sc3c4sc5cc(/C=C6/C(=O)c7cc(F)cc(c7)C(=O)/C6=C\c6cc(C(C)(C)C(=O)OC)c(-c7cc(C)cc(C(C)(C)C(=O)OC)c7)s6)sc5c4c(C(C)(C)C(=O)OC)ccc2-3)c1,,0.858,26.21,71.48,16.08,16.074551064,0.0338864179104288,15.75,16.08,,,,,ITO/PEDOT:PSS/active layer/PNDIT-F3N/Ag,conventional,PNDIT-F3N,PNDIT-F3N,PEDOT:PSS,PEDOT:PSS,,chloroform,chloroform,,-5.56,-3.65,,,,
74351,10.1016/j.nanoen.2024.109540,10.1016/j.nanoen.2024.109540,PM6,p-2FQx-Se-F,PM6,p-2FQx-Se-F,COC(=O)C(C)(C)c1cc(C)cc(-c2sc3c4sc5cc(/C=C6/C(=O)c7cc(F)cc(c7)C(=O)/C6=C\c6cc(C(C)(C)C(=O)OC)c(-c7cc(C)cc(C(C)(C)C(=O)OC)c7)s6)sc5c4c(C(C)(C)C(=O)OC)ccc2-3)c1,,0.85,26.22,79.56,17.71,17.7315372,0.1216103896103948,17.55,17.71,,,,,ITO/PEDOT:PSS/active layer/PNDIT-F3N/Ag,conventional,PNDIT-F3N,PNDIT-F3N,PEDOT:PSS,PEDOT:PSS,,chloroform,chloroform,,-5.56,-3.65,,,,
74352,10.1016/j.nanoen.2024.109540,10.1016/j.nanoen.2024.109540,PM6,p-2FQx-Se-Cl,PM6,p-2FQx-Se-Cl,COC(=O)C(C)(C)c1cc(C)cc(-c2sc3c4sc5cc(/C=C6/C(=O)c7cc(F)cc(c7)C(=O)/C6=C\c6cc(C(C)(C)C(=O)OC)c(-c7cc(C)cc(C(C)(C)C(=O)OC)c7)s6)sc5c4c(C(C)(C)C(=O)OC)ccc2-3)c1,,0.831,26.74,77.16,17.16,17.145677304,0.0834655944055984,17.02,17.16,,,,,ITO/PEDOT:PSS/active layer/PNDIT-F3N/Ag,conventional,PNDIT-F3N,PNDIT-F3N,PEDOT:PSS,PEDOT:PSS,,chloroform,chloroform,,-5.56,-3.65,,,,
74353,10.1016/j.nanoen.2024.109540,10.1016/j.nanoen.2024.109540,PM6,p-2FQx-Se-F,PM6,p-2FQx-Se-F,COC(=O)C(C)(C)c1cc(C)cc(-c2sc3c4sc5cc(/C=C6/C(=O)c7cc(F)cc(c7)C(=O)/C6=C\c6cc(C(C)(C)C(=O)OC)c(-c7cc(C)cc(C(C)(C)C(=O)OC)c7)s6)sc5c4c(C(C)(C)C(=O)OC)ccc2-3)c1,,0.857,27.69,78.67,18.67,18.668650611000004,0.0072275790037376,18.46,18.67,,,,,ITO/2PACz/active layer/PNDIT-F3N/Ag,,PNDIT-F3N,PNDIT-F3N,2PACz,2PACz,,chloroform,chloroform,,-5.56,-3.65,,,,
74354,10.1016/j.nanoen.2024.109648,10.1016/j.nanoen.2024.109648,PM6,BTP-eC9,PM6,BTP-eC9,COC(=O)C(C)(C)c1cc(C)cc(-c2sc3c4sc5cc(/C=C6/C(=O)c7cc(F)cc(c7)C(=O)/C6=C\c6cc(C(C)(C)C(=O)OC)c(-c7cc(C)cc(C(C)(C)C(=O)OC)c7)s6)sc5c4c(C(C)(C)C(=O)OC)ccc2-3)c1,CCCCCCCCCc1c(C=C2C(=O)c3cc(Cl)c(Cl)cc3C2=C(C#N)C#N)sc2c1sc1c3c4nsnc4c4c5sc6c(CCCCCCCCC)c(C=C7C(=O)c8cc(Cl)c(Cl)cc8C7=C(C#N)C#N)sc6c5n(CC(CCCC)CCCCCC)c4c3n(CC(CCCC)CCCCCC)c21,0.837,27.2,76.88,17.5,17.502808319999996,0.0160475428571211,17.12,17.5,1:1.2,DIO,DIO,,ITO/PEDOT:PSS/active layer/PDINN/Ag,conventional,PDINN,PDINN,PEDOT:PSS,PEDOT:PSS,,,,80.0,-5.56,-3.65,,-5.68,-3.9,
74356,10.1016/j.optmat.2021.111082,10.1016/j.optmat.2021.111082,P3HT,PCBM,P3HT,PCBM,CCCCCCc1ccsc1,CCCCC(=O)OCC1(C2=CC=CC=C2)C3=CC=CC4=CC=CC5=CC=CC6=CC=CC7=CC=CC1=C7C6=C5C4=C3,0.34,14.15,43.0,1.56,2.0687300000000004,32.610897435897456,,,1:0.8,,,0 wt%,ITO/PEDOT:PSS/P3HT:PCBM:Au/LiF/Al,conventional,LiF,LiF,PEDOT:PSS,PEDOT:PSS,,chloroform,,120.0,-5.01,-3.12,,-6.1,-3.7,
74357,10.1016/j.optmat.2021.111082,10.1016/j.optmat.2021.111082,P3HT,PCBM,P3HT,PCBM,CCCCCCc1ccsc1,CCCCC(=O)OCC1(C2=CC=CC=C2)C3=CC=CC4=CC=CC5=CC=CC6=CC=CC7=CC=CC1=C7C6=C5C4=C3,0.56,13.11,58.0,3.15,4.258128,35.17866666666667,,,1:0.8,Au NPs,,,ITO/PEDOT:PSS/P3HT:PCBM:Au/LiF/Al,conventional,LiF,LiF,PEDOT:PSS,PEDOT:PSS,,chloroform,,120.0,-5.01,-3.12,,-6.1,-3.7,
74362,10.1016/j.optmat.2021.111082,10.1016/j.optmat.2021.111082,P3HT,PCBM,P3HT,PCBM,CCCCCCc1ccsc1,CCCCC(=O)OCC1(C2=CC=CC=C2)C3=CC=CC4=CC=CC5=CC=CC6=CC=CC7=CC=CC1=C7C6=C5C4=C3,0.52,17.6,46.0,3.5,4.20992,20.28342857142858,,,1:0.8,Ag NPs,Ag NPs,,ITO/PEDOT:PSS/P3HT:PCBM:AgNPs/LiF/Al,conventional,LiF,LiF,PEDOT:PSS,PEDOT:PSS,,chloroform,chloroform,120.0,-5.01,-3.12,,-6.1,-3.7,
74363,10.1016/j.optmat.2021.111082,10.1016/j.optmat.2021.111082,P3HT,PCBM,P3HT,PCBM,CCCCCCc1ccsc1,CCCCC(=O)OCC1(C2=CC=CC=C2)C3=CC=CC4=CC=CC5=CC=CC6=CC=CC7=CC=CC1=C7C6=C5C4=C3,0.52,10.82,53.0,3.0,2.981992,0.6002666666666674,,,1:0.8,Ag NPs,Ag NPs,,ITO/PEDOT:PSS/P3HT:PCBM:AgNPs/LiF/Al,conventional,LiF,LiF,PEDOT:PSS,PEDOT:PSS,,chloroform,chloroform,120.0,-5.01,-3.12,,-6.1,-3.7,
74364,10.1016/j.optmat.2021.111082,10.1016/j.optmat.2021.111082,P3HT,PCBM,P3HT,PCBM,CCCCCCc1ccsc1,CCCCC(=O)OCC1(C2=CC=CC=C2)C3=CC=CC4=CC=CC5=CC=CC6=CC=CC7=CC=CC1=C7C6=C5C4=C3,0.52,13.19,50.0,2.75,3.4294,24.70545454545454,,,1:0.8,Ag NPs,Ag NPs,,ITO/PEDOT:PSS/P3HT:PCBM:AgNPs/LiF/Al,conventional,LiF,LiF,PEDOT:PSS,PEDOT:PSS,,chloroform,chloroform,120.0,-5.01,-3.12,,-6.1,-3.7,
74365,10.1016/j.optmat.2021.111082,10.1016/j.optmat.2021.111082,P3HT,PCBM,P3HT,PCBM,CCCCCCc1ccsc1,CCCCC(=O)OCC1(C2=CC=CC=C2)C3=CC=CC4=CC=CC5=CC=CC6=CC=CC7=CC=CC1=C7C6=C5C4=C3,0.5,11.82,48.0,2.29,2.8368,23.877729257641928,,,1:0.8,Ag NPs,Ag NPs,,ITO/PEDOT:PSS/P3HT:PCBM:AgNPs/LiF/Al,conventional,LiF,LiF,PEDOT:PSS,PEDOT:PSS,,chloroform,chloroform,120.0,-5.01,-3.12,,-6.1,-3.7,
74370,10.1016/j.optmat.2024.115955,10.1016/j.optmat.2024.115955,P3HT,PC61BM,P3HT,PC61BM,CCCCCCc1ccsc1,COC(=O)CCCC1(c2ccccc2)C23c4c5c6c7c8c9c(c%10c%11c2c2c%12c4c4c%13c5c5c7c7c8c8c%14c9c%10c9c%10c%11c2c2c%11c%12c4c4c%12c%13c5c5c7c7c8c8c%14c9c9c%10c2c2c%11c4c4c%12c5c7c5c8c9c2c45)C613,0.66,7.4,56.0,2.74,2.73504,0.1810218978102217,2.74,,1:1 w/w,,,,FTO/ATO/P3HT:PC61BM/MoO3/Ag,n-i-p,Al2O3-doped TiO2 (0.0%),Al2O3-doped TiO2,,,,"1,2-dichlorobenzene",,110.0,-5.01,-3.12,,-6.1,-3.7,
74371,10.1016/j.optmat.2024.115955,10.1016/j.optmat.2024.115955,P3HT,PC61BM,P3HT,PC61BM,CCCCCCc1ccsc1,COC(=O)CCCC1(c2ccccc2)C23c4c5c6c7c8c9c(c%10c%11c2c2c%12c4c4c%13c5c5c7c7c8c8c%14c9c%10c9c%10c%11c2c2c%11c%12c4c4c%12c%13c5c5c7c7c8c8c%14c9c9c%10c2c2c%11c4c4c%12c5c7c5c8c9c2c45)C613,0.67,7.88,56.0,2.96,2.956576,0.1156756756756713,2.96,,1:1 w/w,,,,FTO/ATO/P3HT:PC61BM/MoO3/Ag,n-i-p,Al2O3-doped TiO2 (0.25%),Al2O3-doped TiO2,,,,"1,2-dichlorobenzene",,110.0,-5.01,-3.12,,-6.1,-3.7,
74372,10.1016/j.optmat.2024.115955,10.1016/j.optmat.2024.115955,P3HT,PC61BM,P3HT,PC61BM,CCCCCCc1ccsc1,COC(=O)CCCC1(c2ccccc2)C23c4c5c6c7c8c9c(c%10c%11c2c2c%12c4c4c%13c5c5c7c7c8c8c%14c9c%10c9c%10c%11c2c2c%11c%12c4c4c%12c%13c5c5c7c7c8c8c%14c9c9c%10c2c2c%11c4c4c%12c5c7c5c8c9c2c45)C613,0.681,8.8,59.0,3.53,3.5357520000000005,0.162946175637412,3.53,,1:1 w/w,,,,FTO/ATO/P3HT:PC61BM/MoO3/Ag,n-i-p,Al2O3-doped TiO2 (0.5%),Al2O3-doped TiO2,,,,"1,2-dichlorobenzene",,110.0,-5.01,-3.12,,-6.1,-3.7,
74373,10.1016/j.optmat.2024.115955,10.1016/j.optmat.2024.115955,P3HT,PC61BM,P3HT,PC61BM,CCCCCCc1ccsc1,COC(=O)CCCC1(c2ccccc2)C23c4c5c6c7c8c9c(c%10c%11c2c2c%12c4c4c%13c5c5c7c7c8c8c%14c9c%10c9c%10c%11c2c2c%11c%12c4c4c%12c%13c5c5c7c7c8c8c%14c9c9c%10c2c2c%11c4c4c%12c5c7c5c8c9c2c45)C613,0.673,8.06,58.0,3.14,3.1461404000000006,0.1955541401274041,3.14,,1:1 w/w,,,,FTO/ATO/P3HT:PC61BM/MoO3/Ag,n-i-p,Al2O3-doped TiO2 (1.0%),Al2O3-doped TiO2,,,,"1,2-dichlorobenzene",,110.0,-5.01,-3.12,,-6.1,-3.7,
74374,10.1016/j.orgel.2020.105863,10.1016/j.orgel.2020.105863,PM6,Y6,PM6,Y6,COC(=O)C(C)(C)c1cc(C)cc(-c2sc3c4sc5cc(/C=C6/C(=O)c7cc(F)cc(c7)C(=O)/C6=C\c6cc(C(C)(C)C(=O)OC)c(-c7cc(C)cc(C(C)(C)C(=O)OC)c7)s6)sc5c4c(C(C)(C)C(=O)OC)ccc2-3)c1,CCCCCCCCCCCc1c(/C=C2\C(=O)c3cc(F)c(F)cc3C2=C(C#N)C#N)sc2c1sc1c3c4nsnc4c4c5sc6c(CCCCCCCCCCC)c(/C=C7\C(=O)c8cc(F)c(F)cc8C7=C(C#N)C#N)sc6c5n(CC(CC)CCCC)c4c3n(CC(CC)CCCC)c21,0.78,23.51,61.61,11.24,11.29791858,0.5152898576512529,11.2,11.24,1:1.2,CN,,0.5% v/v,,conventional,MeOH,MeOH,PEDOT:PSS,,100.0,chloroform,,,-5.56,-3.65,,-5.65,-4.09,
74375,10.1016/j.orgel.2020.105863,10.1016/j.orgel.2020.105863,PM6,Y6,PM6,Y6,COC(=O)C(C)(C)c1cc(C)cc(-c2sc3c4sc5cc(/C=C6/C(=O)c7cc(F)cc(c7)C(=O)/C6=C\c6cc(C(C)(C)C(=O)OC)c(-c7cc(C)cc(C(C)(C)C(=O)OC)c7)s6)sc5c4c(C(C)(C)C(=O)OC)ccc2-3)c1,CCCCCCCCCCCc1c(/C=C2\C(=O)c3cc(F)c(F)cc3C2=C(C#N)C#N)sc2c1sc1c3c4nsnc4c4c5sc6c(CCCCCCCCCCC)c(/C=C7\C(=O)c8cc(F)c(F)cc8C7=C(C#N)C#N)sc6c5n(CC(CC)CCCC)c4c3n(CC(CC)CCCC)c21,0.84,25.84,71.84,15.57,15.59330304,0.1496662813102122,15.52,15.57,1:1.2,CN,,0.5% v/v,ITO/PEDOT:PSS/PM6:Y6/HDSID/Al,conventional,HDSID,,PEDOT:PSS,,100.0,chloroform,,,-5.56,-3.65,,-5.65,-4.09,
74376,10.1016/j.orgel.2020.105863,10.1016/j.orgel.2020.105863,PM6,Y6,PM6,Y6,COC(=O)C(C)(C)c1cc(C)cc(-c2sc3c4sc5cc(/C=C6/C(=O)c7cc(F)cc(c7)C(=O)/C6=C\c6cc(C(C)(C)C(=O)OC)c(-c7cc(C)cc(C(C)(C)C(=O)OC)c7)s6)sc5c4c(C(C)(C)C(=O)OC)ccc2-3)c1,CCCCCCCCCCCc1c(/C=C2\C(=O)c3cc(F)c(F)cc3C2=C(C#N)C#N)sc2c1sc1c3c4nsnc4c4c5sc6c(CCCCCCCCCCC)c(/C=C7\C(=O)c8cc(F)c(F)cc8C7=C(C#N)C#N)sc6c5n(CC(CC)CCCC)c4c3n(CC(CC)CCCC)c21,0.83,23.98,70.81,14.1,14.093597539999998,0.0454075177305114,13.97,14.1,1:1.2,CN,,0.5% v/v,ITO/PEDOT:PSS/PM6:Y6/SPSID/Al,conventional,SPSID,SPSID,PEDOT:PSS,,100.0,chloroform,,,-5.56,-3.65,,-5.65,-4.09,
74377,10.1016/j.orgel.2020.105863,10.1016/j.orgel.2020.105863,PM6,Y6,PM6,Y6,COC(=O)C(C)(C)c1cc(C)cc(-c2sc3c4sc5cc(/C=C6/C(=O)c7cc(F)cc(c7)C(=O)/C6=C\c6cc(C(C)(C)C(=O)OC)c(-c7cc(C)cc(C(C)(C)C(=O)OC)c7)s6)sc5c4c(C(C)(C)C(=O)OC)ccc2-3)c1,CCCCCCCCCCCc1c(/C=C2\C(=O)c3cc(F)c(F)cc3C2=C(C#N)C#N)sc2c1sc1c3c4nsnc4c4c5sc6c(CCCCCCCCCCC)c(/C=C7\C(=O)c8cc(F)c(F)cc8C7=C(C#N)C#N)sc6c5n(CC(CC)CCCC)c4c3n(CC(CC)CCCC)c21,0.83,24.41,71.58,14.51,14.50232274,0.0529101309441727,14.37,14.51,1:1.2,CN,,0.5% v/v,ITO/PEDOT:PSS/PM6:Y6/STSID/Al,conventional,STSID,STSID,PEDOT:PSS,,100.0,chloroform,,,-5.56,-3.65,,-5.65,-4.09,
74378,10.1016/j.orgel.2020.105863,10.1016/j.orgel.2020.105863,PTB7,PC71BM,PTB7,PC71BM,CCCCC(CC)COC(=O)c1sc2c(-c3cc4c(OCC(CC)CCCC)c5sccc5c(OCC(CC)CCCC)c4s3)scc2c1F,COC(=O)CCCC1(c2ccccc2)C23c4c5ccc6c7cc8c9c%10c(cc%11cc%12c%13c%14c(cc%15c%16ccc-5c2c%16c2c5c%16c%17c(c(c46)c7c9c%17c4c%10c%11c%13c4c%16c%14c%152)C513)C%12)C8,0.59,15.01,63.56,5.62,5.628810040000001,0.1567622775800903,5.6,5.62,1:1.5,DIO,,3% v/v,ITO/PEDOT:PSS/PTB7:PC71BM/CILs/Al,conventional,MeOH,MeOH,PEDOT:PSS,,100.0,chlorobenzene,,,-5.19,-3.43,,-5.9,-3.9,
74379,10.1016/j.orgel.2020.105863,10.1016/j.orgel.2020.105863,PTB7,PC71BM,PTB7,PC71BM,CCCCC(CC)COC(=O)c1sc2c(-c3cc4c(OCC(CC)CCCC)c5sccc5c(OCC(CC)CCCC)c4s3)scc2c1F,COC(=O)CCCC1(c2ccccc2)C23c4c5ccc6c7cc8c9c%10c(cc%11cc%12c%13c%14c(cc%15c%16ccc-5c2c%16c2c5c%16c%17c(c(c46)c7c9c%17c4c%10c%11c%13c4c%16c%14c%152)C513)C%12)C8,0.76,16.01,74.17,8.96,9.024708920000002,0.7221977678571546,8.93,8.96,1:1.5,DIO,,3% v/v,ITO/PEDOT:PSS/PTB7:PC71BM/CILs/Al,conventional,HDSID,,PEDOT:PSS,,100.0,chlorobenzene,,,-5.19,-3.43,,-5.9,-3.9,
74380,10.1016/j.orgel.2020.105863,10.1016/j.orgel.2020.105863,PTB7,PC71BM,PTB7,PC71BM,CCCCC(CC)COC(=O)c1sc2c(-c3cc4c(OCC(CC)CCCC)c5sccc5c(OCC(CC)CCCC)c4s3)scc2c1F,COC(=O)CCCC1(c2ccccc2)C23c4c5ccc6c7cc8c9c%10c(cc%11cc%12c%13c%14c(cc%15c%16ccc-5c2c%16c2c5c%16c%17c(c(c46)c7c9c%17c4c%10c%11c%13c4c%16c%14c%152)C513)C%12)C8,0.75,15.97,73.04,8.86,8.748366,1.259977426636554,8.8,8.86,1:1.5,DIO,,3% v/v,ITO/PEDOT:PSS/PTB7:PC71BM/CILs/Al,conventional,SPSID,SPSID,PEDOT:PSS,,100.0,chlorobenzene,,,-5.19,-3.43,,-5.9,-3.9,
74381,10.1016/j.orgel.2020.105863,10.1016/j.orgel.2020.105863,PTB7,PC71BM,PTB7,PC71BM,CCCCC(CC)COC(=O)c1sc2c(-c3cc4c(OCC(CC)CCCC)c5sccc5c(OCC(CC)CCCC)c4s3)scc2c1F,COC(=O)CCCC1(c2ccccc2)C23c4c5ccc6c7cc8c9c%10c(cc%11cc%12c%13c%14c(cc%15c%16ccc-5c2c%16c2c5c%16c%17c(c(c46)c7c9c%17c4c%10c%11c%13c4c%16c%14c%152)C513)C%12)C8,0.75,16.06,71.44,8.6,8.604947999999998,0.0575348837209167,8.58,8.6,1:1.5,DIO,,3% v/v,ITO/PEDOT:PSS/PTB7:PC71BM/CILs/Al,conventional,STSID,STSID,PEDOT:PSS,,100.0,chlorobenzene,,,-5.19,-3.43,,-5.9,-3.9,
74382,10.1016/j.orgel.2020.105899,10.1016/j.orgel.2020.105899,PTB7-Th,PORTIC,PTB7-Th,PORTIC,CCCCC(CC)COC(=O)c1sc2csc(-c3cc4c(-c5ccc(CC(CC)CCCC)s5)c5sccc5c(-c5ccc(CC(CC)CCCC)s5)c4s3)c2c1F,,0.83,6.35,49.64,2.62,2.6162762,0.1421297709923812,2.49,2.62,1:1.3,,,,ITO/ZnO/active layer/MoO3/Ag,inverted,ZnO,ZnO,MoO3,MoO3,,,,,-5.21,-3.6,,,,
74383,10.1016/j.orgel.2020.105899,10.1016/j.orgel.2020.105899,PTB7-Th,PORTIC,PTB7-Th,PORTIC,CCCCC(CC)COC(=O)c1sc2csc(-c3cc4c(-c5ccc(CC(CC)CCCC)s5)c5sccc5c(-c5ccc(CC(CC)CCCC)s5)c4s3)c2c1F,,0.78,8.75,53.85,3.68,3.6752625,0.1287364130434799,3.42,3.68,1:1.3,pyridine,pyridine,,ITO/ZnO/active layer/MoO3/Ag,inverted,ZnO,ZnO,MoO3,MoO3,,,,,-5.21,-3.6,,,,
74384,10.1016/j.orgel.2020.105899,10.1016/j.orgel.2020.105899,PTB7-Th,PORTFIC,PTB7-Th,PORTFIC,CCCCC(CC)COC(=O)c1sc2csc(-c3cc4c(-c5ccc(CC(CC)CCCC)s5)c5sccc5c(-c5ccc(CC(CC)CCCC)s5)c4s3)c2c1F,,0.74,7.72,44.64,2.55,2.55019392,0.0076047058823556,2.41,2.55,1:1.3,,,,ITO/ZnO/active layer/MoO3/Ag,inverted,ZnO,ZnO,MoO3,MoO3,,,,,-5.21,-3.6,,,,
74385,10.1016/j.orgel.2020.105899,10.1016/j.orgel.2020.105899,PTB7-Th,PORTFIC,PTB7-Th,PORTFIC,CCCCC(CC)COC(=O)c1sc2csc(-c3cc4c(-c5ccc(CC(CC)CCCC)s5)c5sccc5c(-c5ccc(CC(CC)CCCC)s5)c4s3)c2c1F,,0.74,11.27,51.29,4.28,4.27748342,0.0587985981308408,4.13,4.28,1:1.3,pyridine,pyridine,,ITO/ZnO/active layer/MoO3/Ag,inverted,ZnO,ZnO,MoO3,MoO3,,,,,-5.21,-3.6,,,,
74390,10.1016/j.orgel.2023.106964,10.1016/j.orgel.2023.106964,PZ2,Y6,PZ2,Y6,,CCCCCCCCCCCc1c(/C=C2\C(=O)c3cc(F)c(F)cc3C2=C(C#N)C#N)sc2c1sc1c3c4nsnc4c4c5sc6c(CCCCCCCCCCC)c(/C=C7\C(=O)c8cc(F)c(F)cc8C7=C(C#N)C#N)sc6c5n(CC(CC)CCCC)c4c3n(CC(CC)CCCC)c21,0.817,22.88,60.01,11.21,11.217645296,0.0682006779660835,11.0,11.21,1:1,,,,inverted,inverted,ZnO,ZnO,MoO3,MoO3,,chloroform,chloroform,110.0,,,,-5.65,-4.09,
74391,10.1016/j.orgel.2023.106964,10.1016/j.orgel.2023.106964,PZ3,Y6,PZ3,Y6,,CCCCCCCCCCCc1c(/C=C2\C(=O)c3cc(F)c(F)cc3C2=C(C#N)C#N)sc2c1sc1c3c4nsnc4c4c5sc6c(CCCCCCCCCCC)c(/C=C7\C(=O)c8cc(F)c(F)cc8C7=C(C#N)C#N)sc6c5n(CC(CC)CCCC)c4c3n(CC(CC)CCCC)c21,0.83,21.44,60.5,10.77,10.766096,0.0362488393686197,9.87,10.77,1:1,,,,inverted,inverted,ZnO,ZnO,MoO3,MoO3,,chloroform,chloroform,110.0,,,,-5.65,-4.09,
74392,10.1016/j.orgel.2023.106964,10.1016/j.orgel.2023.106964,PZ4,Y6,PZ4,Y6,,CCCCCCCCCCCc1c(/C=C2\C(=O)c3cc(F)c(F)cc3C2=C(C#N)C#N)sc2c1sc1c3c4nsnc4c4c5sc6c(CCCCCCCCCCC)c(/C=C7\C(=O)c8cc(F)c(F)cc8C7=C(C#N)C#N)sc6c5n(CC(CC)CCCC)c4c3n(CC(CC)CCCC)c21,0.871,8.95,29.76,2.32,2.31992592,0.0031931034482604,2.04,2.32,1:1,,,,inverted,inverted,ZnO,ZnO,MoO3,MoO3,,chloroform,chloroform,110.0,,,,-5.65,-4.09,
74393,10.1016/j.orgel.2023.106964,10.1016/j.orgel.2023.106964,PZ5,Y6,PZ5,Y6,,CCCCCCCCCCCc1c(/C=C2\C(=O)c3cc(F)c(F)cc3C2=C(C#N)C#N)sc2c1sc1c3c4nsnc4c4c5sc6c(CCCCCCCCCCC)c(/C=C7\C(=O)c8cc(F)c(F)cc8C7=C(C#N)C#N)sc6c5n(CC(CC)CCCC)c4c3n(CC(CC)CCCC)c21,0.861,13.29,38.16,4.37,4.366530503999999,0.079393501144188,3.99,4.37,1:1,,,,inverted,inverted,ZnO,ZnO,MoO3,MoO3,,chloroform,chloroform,110.0,,,,-5.65,-4.09,
74394,10.1016/j.orgel.2023.106964,10.1016/j.orgel.2023.106964,PZ6,Y6,PZ6,Y6,,CCCCCCCCCCCc1c(/C=C2\C(=O)c3cc(F)c(F)cc3C2=C(C#N)C#N)sc2c1sc1c3c4nsnc4c4c5sc6c(CCCCCCCCCCC)c(/C=C7\C(=O)c8cc(F)c(F)cc8C7=C(C#N)C#N)sc6c5n(CC(CC)CCCC)c4c3n(CC(CC)CCCC)c21,0.823,17.64,54.3,7.88,7.883121959999999,0.0396187817258725,7.42,7.88,1:1,,,,inverted,inverted,ZnO,ZnO,MoO3,MoO3,,chloroform,chloroform,110.0,,,,-5.65,-4.09,
74395,10.1016/j.orgel.2023.106964,10.1016/j.orgel.2023.106964,PZ7,Y6,PZ7,Y6,,CCCCCCCCCCCc1c(/C=C2\C(=O)c3cc(F)c(F)cc3C2=C(C#N)C#N)sc2c1sc1c3c4nsnc4c4c5sc6c(CCCCCCCCCCC)c(/C=C7\C(=O)c8cc(F)c(F)cc8C7=C(C#N)C#N)sc6c5n(CC(CC)CCCC)c4c3n(CC(CC)CCCC)c21,0.828,17.91,50.25,7.45,7.4518137,0.0243449664429474,7.45,7.45,1:1,,,,inverted,inverted,ZnO,ZnO,MoO3,MoO3,,chloroform,chloroform,110.0,,,,-5.65,-4.09,
74396,10.1016/j.physb.2023.415122,10.1016/j.physb.2023.415122,P3HT,PCBM,P3HT,PCBM,CCCCCCc1ccsc1,CCCCC(=O)OCC1(C2=CC=CC=C2)C3=CC=CC4=CC=CC5=CC=CC6=CC=CC7=CC=CC1=C7C6=C5C4=C3,0.6051,7.33,44.4,2.19,1.969310052,10.077166575342464,,,,,,,ITO/PEDOT:PSS/P3HT:PCBM/LiF/Al,conventional,LiF,LiF,PEDOT:PSS,PEDOT:PSS,120.0,,,,-5.01,-3.12,,-6.1,-3.7,
74397,10.1016/j.physb.2023.415122,10.1016/j.physb.2023.415122,P3HT,PCBM,P3HT,PCBM,CCCCCCc1ccsc1,CCCCC(=O)OCC1(C2=CC=CC=C2)C3=CC=CC4=CC=CC5=CC=CC6=CC=CC7=CC=CC1=C7C6=C5C4=C3,0.5959,9.84,52.1,3.4,3.054964776,10.148094823529414,,,,,,,ITO/PEDOT:PSS/P3HT:PCBM/LiF/Al,conventional,LiF,LiF,PEDOT:PSS,PEDOT:PSS,180.0,,,,-5.01,-3.12,,-6.1,-3.7,
74398,10.1016/j.physb.2023.415122,10.1016/j.physb.2023.415122,P3HT,PCBM,P3HT,PCBM,CCCCCCc1ccsc1,CCCCC(=O)OCC1(C2=CC=CC=C2)C3=CC=CC4=CC=CC5=CC=CC6=CC=CC7=CC=CC1=C7C6=C5C4=C3,0.5955,10.43,51.5,3.57,3.1986984750000005,10.400602941176452,,3.57,,,,,ITO/PEDOT:PSS/P3HT:PCBM/LiF/Al,conventional,LiF,LiF,PEDOT:PSS,PEDOT:PSS,200.0,,,,-5.01,-3.12,,-6.1,-3.7,
74399,10.1016/j.physb.2023.415122,10.1016/j.physb.2023.415122,P3HT,PCBM,P3HT,PCBM,CCCCCCc1ccsc1,CCCCC(=O)OCC1(C2=CC=CC=C2)C3=CC=CC4=CC=CC5=CC=CC6=CC=CC7=CC=CC1=C7C6=C5C4=C3,0.5925,10.89,49.5,3.55,3.1939008750000006,10.03096126760561,,,,,,,ITO/PEDOT:PSS/P3HT:PCBM/LiF/Al,conventional,LiF,LiF,PEDOT:PSS,PEDOT:PSS,220.0,,,,-5.01,-3.12,,-6.1,-3.7,
74400,10.1016/j.physb.2023.415122,10.1016/j.physb.2023.415122,P3HT,PCBM,P3HT,PCBM,CCCCCCc1ccsc1,CCCCC(=O)OCC1(C2=CC=CC=C2)C3=CC=CC4=CC=CC5=CC=CC6=CC=CC7=CC=CC1=C7C6=C5C4=C3,0.5621,10.21,35.3,2.25,2.025881473,9.960823422222218,,,,,,,ITO/PEDOT:PSS/P3HT:PCBM/LiF/Al,conventional,LiF,LiF,PEDOT:PSS,PEDOT:PSS,300.0,,,,-5.01,-3.12,,-6.1,-3.7,
74401,10.1016/j.physb.2023.415122,10.1016/j.physb.2023.415122,P3HT,PCBM,P3HT,PCBM,CCCCCCc1ccsc1,CCCCC(=O)OCC1(C2=CC=CC=C2)C3=CC=CC4=CC=CC5=CC=CC6=CC=CC7=CC=CC1=C7C6=C5C4=C3,0.5959,9.8484,52.13,3.4,3.059333271228,10.0196096697647,,,,,,,ITO/PEDOT:PSS/P3HT:PCBM/LiF/Al,conventional,LiF,LiF,PEDOT:PSS,PEDOT:PSS,180.0,,,,-5.01,-3.12,,-6.1,-3.7,
