Repository: JiYiqaq/PCE-KA-GNN

# Data directory

- `raw/Active_Database.csv` is the immutable source dataset bundled under CC BY 4.0. Do not overwrite it with processed data.
- `processed/` is created and populated by the training pipeline. Generated `.pt` and `.pth` caches are intentionally ignored by Git because they can exceed GitHub's normal single-file limit.

See `../DATA_LICENSE.md` for provenance, license and checksum information.

File: data/raw/Active_Database.csv (part 249 of 471)
id,doi,doi_norm,donor,acceptor,donor_canonical,acceptor_canonical,donor_smiles,acceptor_smiles,voc,jsc,ff,pce,pce_recomputed,pce_relative_error_percent,pce_avg,pce_best,d_a_ratio,additive,additive_canonical,additive_ratio,device_structure,device_type,etl,etl_canonical,htl,htl_canonical,active_layer_thickness,solvent,solvent_canonical,annealing_temp,homo_d,lumo_d,eg_d,homo_a,lumo_a,eg_a
74402,10.1016/j.physb.2023.415122,10.1016/j.physb.2023.415122,P3HT,PCBM,P3HT,PCBM,CCCCCCc1ccsc1,CCCCC(=O)OCC1(C2=CC=CC=C2)C3=CC=CC4=CC=CC5=CC=CC6=CC=CC7=CC=CC1=C7C6=C5C4=C3,0.5835,10.26,61.2,4.07,3.663866520000001,9.97870958230958,,,,,,,ITO/PEDOT:PSS/P3HT:PCBM/LiF/Al,conventional,LiF,LiF,PEDOT:PSS,PEDOT:PSS,180.0,,,,-5.01,-3.12,,-6.1,-3.7,
74403,10.1016/j.physb.2023.415122,10.1016/j.physb.2023.415122,P3HT,PCBM,P3HT,PCBM,CCCCCCc1ccsc1,CCCCC(=O)OCC1(C2=CC=CC=C2)C3=CC=CC4=CC=CC5=CC=CC6=CC=CC7=CC=CC1=C7C6=C5C4=C3,0.584,10.23,56.7,3.77,3.38743944,10.1474949602122,,,,,,,ITO/PEDOT:PSS/P3HT:PCBM/LiF/Al,conventional,LiF,LiF,PEDOT:PSS,PEDOT:PSS,180.0,,,,-5.01,-3.12,,-6.1,-3.7,
74404,10.1016/j.physb.2023.415122,10.1016/j.physb.2023.415122,P3HT,PCBM,P3HT,PCBM,CCCCCCc1ccsc1,CCCCC(=O)OCC1(C2=CC=CC=C2)C3=CC=CC4=CC=CC5=CC=CC6=CC=CC7=CC=CC1=C7C6=C5C4=C3,0.5841,10.17,49.0,3.23,2.91074553,9.884039318885456,,,,,,,ITO/PEDOT:PSS/P3HT:PCBM/LiF/Al,conventional,LiF,LiF,PEDOT:PSS,PEDOT:PSS,180.0,,,,-5.01,-3.12,,-6.1,-3.7,
74405,10.1016/j.physb.2023.415122,10.1016/j.physb.2023.415122,P3HT,PCBM,P3HT,PCBM,CCCCCCc1ccsc1,CCCCC(=O)OCC1(C2=CC=CC=C2)C3=CC=CC4=CC=CC5=CC=CC6=CC=CC7=CC=CC1=C7C6=C5C4=C3,0.5828,9.98,37.9,2.45,2.204394376,10.024719346938792,,,,,,,ITO/PEDOT:PSS/P3HT:PCBM/LiF/Al,conventional,LiF,LiF,PEDOT:PSS,PEDOT:PSS,180.0,,,,-5.01,-3.12,,-6.1,-3.7,
74409,10.1016/j.saa.2022.121387,10.1016/j.saa.2022.121387,P3HT,TiO2,P3HT,TiO2,CCCCCCc1ccsc1,[O]=[Ti]=[O],0.33,5.95,42.0,0.82,0.8246700000000001,0.5695121951219725,,,3:7,,,,ITO/PEDOT:PSS/active layer/Al,conventional,,,PEDOT:PSS,PEDOT:PSS,,,,90.0,-5.01,-3.12,,,,
74410,10.1016/j.saa.2022.121387,10.1016/j.saa.2022.121387,P3HT,Ag-TiO2,P3HT,Ag-TiO2,CCCCCCc1ccsc1,,0.34,8.5,38.0,1.08,1.0982,1.6851851851851845,,,3:7,,,,ITO/PEDOT:PSS/active layer/Al,conventional,,,PEDOT:PSS,PEDOT:PSS,,,,90.0,-5.01,-3.12,,,,
74411,10.1016/j.saa.2022.121387,10.1016/j.saa.2022.121387,P3HT,Nd-TiO2,P3HT,Nd-TiO2,CCCCCCc1ccsc1,,0.35,9.9,40.0,1.37,1.386,1.1678832116788167,,,3:7,,,,ITO/PEDOT:PSS/active layer/Al,conventional,,,PEDOT:PSS,PEDOT:PSS,,,,90.0,-5.01,-3.12,,,,
74412,10.1016/j.saa.2022.121387,10.1016/j.saa.2022.121387,P3HT,TiO2/ZnO,P3HT,TiO2/ZnO,CCCCCCc1ccsc1,,0.46,8.63,40.0,1.28,1.5879200000000002,24.056250000000016,,,3:7,,,,ITO/PEDOT:PSS/active layer/Al,conventional,,,PEDOT:PSS,PEDOT:PSS,,,,90.0,-5.01,-3.12,,,,
74413,10.1016/j.saa.2022.121387,10.1016/j.saa.2022.121387,P3HT,Ag-TiO2/ZnO,P3HT,Ag-TiO2/ZnO,CCCCCCc1ccsc1,,0.34,11.12,34.0,1.3,1.285472,1.117538461538469,,,3:7,,,,ITO/PEDOT:PSS/active layer/Al,conventional,,,PEDOT:PSS,PEDOT:PSS,,,,90.0,-5.01,-3.12,,,,
74414,10.1016/j.saa.2022.121387,10.1016/j.saa.2022.121387,P3HT,Nd-TiO2/ZnO,P3HT,Nd-TiO2/ZnO,CCCCCCc1ccsc1,,0.33,12.2,36.0,1.43,1.4493599999999998,1.3538461538461417,,,3:7,,,,ITO/PEDOT:PSS/active layer/Al,conventional,,,PEDOT:PSS,PEDOT:PSS,,,,90.0,-5.01,-3.12,,,,
74415,10.1016/j.saa.2022.121387,10.1016/j.saa.2022.121387,P3HT,Ag-TiO2 + PCV,P3HT,Ag-TiO2 + PCV,CCCCCCc1ccsc1,,0.36,11.95,36.0,1.55,1.54872,0.0825806451613012,,,3:7,,,,ITO/PEDOT:PSS/active layer/Al,conventional,,,PEDOT:PSS,PEDOT:PSS,,,,90.0,-5.01,-3.12,,,,
74416,10.1016/j.saa.2022.121387,10.1016/j.saa.2022.121387,P3HT,Nd-TiO2 + PCV,P3HT,Nd-TiO2 + PCV,CCCCCCc1ccsc1,,0.37,13.77,36.0,1.87,1.834164,1.9163636363636352,,,3:7,,,,ITO/PEDOT:PSS/active layer/Al,conventional,,,PEDOT:PSS,PEDOT:PSS,,,,90.0,-5.01,-3.12,,,,
74417,10.1016/j.saa.2022.121387,10.1016/j.saa.2022.121387,P3HT,Ag-TiO2/ZnO + PCV,P3HT,Ag-TiO2/ZnO + PCV,CCCCCCc1ccsc1,,0.41,14.5,35.0,2.08,2.08075,0.0360576923076936,,,3:7,,,,ITO/PEDOT:PSS/active layer/Al,conventional,,,PEDOT:PSS,PEDOT:PSS,,,,90.0,-5.01,-3.12,,,,
74418,10.1016/j.saa.2022.121387,10.1016/j.saa.2022.121387,P3HT,Nd-TiO2/ZnO + PCV,P3HT,Nd-TiO2/ZnO + PCV,CCCCCCc1ccsc1,,0.4,15.68,38.0,2.38,2.38336,0.1411764705882459,,,3:7,,,,ITO/PEDOT:PSS/active layer/Al,conventional,,,PEDOT:PSS,PEDOT:PSS,,,,90.0,-5.01,-3.12,,,,
74419,10.1016/j.saa.2022.121387,10.1016/j.saa.2022.121387,P3HT,Ag-TiO2 + CA,P3HT,Ag-TiO2 + CA,CCCCCCc1ccsc1,,0.32,10.75,33.0,1.17,1.1352,2.9743589743589696,,,3:7,,,,ITO/PEDOT:PSS/active layer/Al,conventional,,,PEDOT:PSS,PEDOT:PSS,,,,90.0,-5.01,-3.12,,,,
74420,10.1016/j.saa.2022.121387,10.1016/j.saa.2022.121387,P3HT,Nd-TiO2 + CA,P3HT,Nd-TiO2 + CA,CCCCCCc1ccsc1,,0.33,11.13,38.0,1.4,1.395702,0.3069999999999938,,,3:7,,,,ITO/PEDOT:PSS/active layer/Al,conventional,,,PEDOT:PSS,PEDOT:PSS,,,,90.0,-5.01,-3.12,,,,
74421,10.1016/j.saa.2022.121387,10.1016/j.saa.2022.121387,P3HT,Ag-TiO2/ZnO + CA,P3HT,Ag-TiO2/ZnO + CA,CCCCCCc1ccsc1,,0.34,12.29,36.0,1.52,1.5042960000000003,1.0331578947368236,,,3:7,,,,ITO/PEDOT:PSS/active layer/Al,conventional,,,PEDOT:PSS,PEDOT:PSS,,,,90.0,-5.01,-3.12,,,,
74422,10.1016/j.saa.2022.121387,10.1016/j.saa.2022.121387,P3HT,Nd-TiO2/ZnO + CA,P3HT,Nd-TiO2/ZnO + CA,CCCCCCc1ccsc1,,0.35,13.73,38.0,1.78,1.82609,2.5893258426966144,,,3:7,,,,ITO/PEDOT:PSS/active layer/Al,conventional,,,PEDOT:PSS,PEDOT:PSS,,,,90.0,-5.01,-3.12,,,,
74423,10.1016/j.saa.2022.121387,10.1016/j.saa.2022.121387,P3HT,Ag-TiO2 + DT,P3HT,Ag-TiO2 + DT,CCCCCCc1ccsc1,,0.34,9.53,47.0,1.56,1.522894,2.3785897435897487,,,3:7,,,,ITO/PEDOT:PSS/active layer/Al,conventional,,,PEDOT:PSS,PEDOT:PSS,,,,90.0,-5.01,-3.12,,,,
74424,10.1016/j.saa.2022.121387,10.1016/j.saa.2022.121387,P3HT,Nd-TiO2 + DT,P3HT,Nd-TiO2 + DT,CCCCCCc1ccsc1,,0.38,11.04,34.0,1.44,1.426368,0.9466666666666728,,,3:7,,,,ITO/PEDOT:PSS/active layer/Al,conventional,,,PEDOT:PSS,PEDOT:PSS,,,,90.0,-5.01,-3.12,,,,
74425,10.1016/j.saa.2022.121387,10.1016/j.saa.2022.121387,P3HT,Ag-TiO2/ZnO + DT,P3HT,Ag-TiO2/ZnO + DT,CCCCCCc1ccsc1,,0.37,13.34,36.0,1.82,1.7768879999999998,2.368791208791224,,,3:7,,,,ITO/PEDOT:PSS/active layer/Al,conventional,,,PEDOT:PSS,PEDOT:PSS,,,,90.0,-5.01,-3.12,,,,
74426,10.1016/j.saa.2022.121387,10.1016/j.saa.2022.121387,P3HT,Nd-TiO2/ZnO + DT,P3HT,Nd-TiO2/ZnO + DT,CCCCCCc1ccsc1,,0.42,14.61,33.0,2.09,2.024946,3.112631578947366,,,3:7,,,,ITO/PEDOT:PSS/active layer/Al,conventional,,,PEDOT:PSS,PEDOT:PSS,,,,90.0,-5.01,-3.12,,,,
74453,10.1016/j.synthmet.2024.117619,10.1016/j.synthmet.2024.117619,TPI,PC71BM,TPI,PC71BM,,COC(=O)CCCC1(c2ccccc2)C23c4c5ccc6c7cc8c9c%10c(cc%11cc%12c%13c%14c(cc%15c%16ccc-5c2c%16c2c5c%16c%17c(c(c46)c7c9c%17c4c%10c%11c%13c4c%16c%14c%152)C513)C%12)C8,0.752,9.55,39.4,2.83,2.8295504,0.0158869257950547,,,1:1.5,,,,ITO/PEDOT:PSS/active layer/Au,conventional,,,PEDOT:PSS,PEDOT:PSS,,chlorobenzene,chlorobenzene,80.0,,,,-5.9,-3.9,
74454,10.1016/j.synthmet.2024.117619,10.1016/j.synthmet.2024.117619,TPI,PC71BM,TPI,PC71BM,,COC(=O)CCCC1(c2ccccc2)C23c4c5ccc6c7cc8c9c%10c(cc%11cc%12c%13c%14c(cc%15c%16ccc-5c2c%16c2c5c%16c%17c(c(c46)c7c9c%17c4c%10c%11c%13c4c%16c%14c%152)C513)C%12)C8,0.762,9.66,41.0,3.01,3.0179772,0.2650232558139688,,,1:2.0,,,,ITO/PEDOT:PSS/active layer/Au,conventional,,,PEDOT:PSS,PEDOT:PSS,,chlorobenzene,chlorobenzene,80.0,,,,-5.9,-3.9,
74455,10.1016/j.synthmet.2024.117619,10.1016/j.synthmet.2024.117619,TPI,PC71BM,TPI,PC71BM,,COC(=O)CCCC1(c2ccccc2)C23c4c5ccc6c7cc8c9c%10c(cc%11cc%12c%13c%14c(cc%15c%16ccc-5c2c%16c2c5c%16c%17c(c(c46)c7c9c%17c4c%10c%11c%13c4c%16c%14c%152)C513)C%12)C8,0.794,10.4,46.5,3.84,3.839784,0.0056249999999882,,,1:2.5,,,,ITO/PEDOT:PSS/active layer/Au,conventional,,,PEDOT:PSS,PEDOT:PSS,,chlorobenzene,chlorobenzene,80.0,,,,-5.9,-3.9,
74456,10.1016/j.synthmet.2024.117619,10.1016/j.synthmet.2024.117619,TPI,PC71BM,TPI,PC71BM,,COC(=O)CCCC1(c2ccccc2)C23c4c5ccc6c7cc8c9c%10c(cc%11cc%12c%13c%14c(cc%15c%16ccc-5c2c%16c2c5c%16c%17c(c(c46)c7c9c%17c4c%10c%11c%13c4c%16c%14c%152)C513)C%12)C8,0.795,11.08,50.0,4.4,4.4043,0.097727272727267,,,1:3.0,,,,ITO/PEDOT:PSS/active layer/Au,conventional,,,PEDOT:PSS,PEDOT:PSS,,chlorobenzene,chlorobenzene,80.0,,,,-5.9,-3.9,
74457,10.1016/j.synthmet.2024.117619,10.1016/j.synthmet.2024.117619,TPI,PC71BM,TPI,PC71BM,,COC(=O)CCCC1(c2ccccc2)C23c4c5ccc6c7cc8c9c%10c(cc%11cc%12c%13c%14c(cc%15c%16ccc-5c2c%16c2c5c%16c%17c(c(c46)c7c9c%17c4c%10c%11c%13c4c%16c%14c%152)C513)C%12)C8,0.796,11.38,54.0,4.89,4.891579200000001,0.0322944785276278,,,1:3,DIO,DIO,3% v/v,ITO/PEDOT:PSS/active layer/Au,conventional,,,PEDOT:PSS,PEDOT:PSS,,chlorobenzene,chlorobenzene,80.0,,,,-5.9,-3.9,
74458,10.1016/j.synthmet.2024.117619,10.1016/j.synthmet.2024.117619,TPI,PC71BM,TPI,PC71BM,,COC(=O)CCCC1(c2ccccc2)C23c4c5ccc6c7cc8c9c%10c(cc%11cc%12c%13c%14c(cc%15c%16ccc-5c2c%16c2c5c%16c%17c(c(c46)c7c9c%17c4c%10c%11c%13c4c%16c%14c%152)C513)C%12)C8,0.811,11.81,55.3,5.56,5.296584230000001,4.737693705035954,,,1:3,DIO,DIO,3% v/v,ITO/PEDOT:PSS/active layer/Au,conventional,,,PEDOT:PSS,PEDOT:PSS,150.0,chlorobenzene,chlorobenzene,120.0,,,,-5.9,-3.9,
74459,10.1016/j.synthmet.2024.117619,10.1016/j.synthmet.2024.117619,TPI,PC71BM,TPI,PC71BM,,COC(=O)CCCC1(c2ccccc2)C23c4c5ccc6c7cc8c9c%10c(cc%11cc%12c%13c%14c(cc%15c%16ccc-5c2c%16c2c5c%16c%17c(c(c46)c7c9c%17c4c%10c%11c%13c4c%16c%14c%152)C513)C%12)C8,0.766,9.86,43.0,3.24,3.2476868000000003,0.2372469135802501,,,1:3.5,,,,ITO/PEDOT:PSS/active layer/Au,conventional,,,PEDOT:PSS,PEDOT:PSS,,chlorobenzene,chlorobenzene,80.0,,,,-5.9,-3.9,
74460,10.1016/j.synthmet.2024.117619,10.1016/j.synthmet.2024.117619,TPI,PC71BM,TPI,PC71BM,,COC(=O)CCCC1(c2ccccc2)C23c4c5ccc6c7cc8c9c%10c(cc%11cc%12c%13c%14c(cc%15c%16ccc-5c2c%16c2c5c%16c%17c(c(c46)c7c9c%17c4c%10c%11c%13c4c%16c%14c%152)C513)C%12)C8,0.754,9.49,38.0,2.71,2.7190748,0.3348634686346882,,,1:4.0,,,,ITO/PEDOT:PSS/active layer/Au,conventional,,,PEDOT:PSS,PEDOT:PSS,,chlorobenzene,chlorobenzene,80.0,,,,-5.9,-3.9,
74461,10.1021/acs.chemmater.1c03104,10.1021/acs.chemmater.1c03104,PM6,BTP-4F-C5-16,PM6,BTP-4F-C5-16,COC(=O)C(C)(C)c1cc(C)cc(-c2sc3c4sc5cc(/C=C6/C(=O)c7cc(F)cc(c7)C(=O)/C6=C\c6cc(C(C)(C)C(=O)OC)c(-c7cc(C)cc(C(C)(C)C(=O)OC)c7)s6)sc5c4c(C(C)(C)C(=O)OC)ccc2-3)c1,,0.844,27.78,77.68,18.2,18.213101376,0.0719855824175912,17.84,18.2,1:1.2,"1,8-diiodooctane",DIO,,inverted,inverted,ZnO,ZnO,MoO3,MoO3,120.0,chloroform,chloroform,,-5.56,-3.65,,,,
74462,10.1021/acs.chemmater.1c03104,10.1021/acs.chemmater.1c03104,PM6,BTP-4F-C6-16,PM6,BTP-4F-C6-16,COC(=O)C(C)(C)c1cc(C)cc(-c2sc3c4sc5cc(/C=C6/C(=O)c7cc(F)cc(c7)C(=O)/C6=C\c6cc(C(C)(C)C(=O)OC)c(-c7cc(C)cc(C(C)(C)C(=O)OC)c7)s6)sc5c4c(C(C)(C)C(=O)OC)ccc2-3)c1,,0.847,27.17,77.7,17.82,17.88109323,0.3428351851851902,17.26,17.82,1:1.2,"1,8-diiodooctane",DIO,,inverted,inverted,ZnO,ZnO,MoO3,MoO3,120.0,chloroform,chloroform,,-5.56,-3.65,,,,
74463,10.1021/acs.chemmater.1c03104,10.1021/acs.chemmater.1c03104,PM6,BTP-4F-C7-16,PM6,BTP-4F-C7-16,COC(=O)C(C)(C)c1cc(C)cc(-c2sc3c4sc5cc(/C=C6/C(=O)c7cc(F)cc(c7)C(=O)/C6=C\c6cc(C(C)(C)C(=O)OC)c(-c7cc(C)cc(C(C)(C)C(=O)OC)c7)s6)sc5c4c(C(C)(C)C(=O)OC)ccc2-3)c1,,0.848,26.52,76.21,17.07,17.138836415999997,0.4032596133567448,16.81,17.07,1:1.2,"1,8-diiodooctane",DIO,,inverted,inverted,ZnO,ZnO,MoO3,MoO3,120.0,chloroform,chloroform,,-5.56,-3.65,,,,
74464,10.1021/acs.chemmater.1c03104,10.1021/acs.chemmater.1c03104,PM6,BTP-4F-C8-16,PM6,BTP-4F-C8-16,COC(=O)C(C)(C)c1cc(C)cc(-c2sc3c4sc5cc(/C=C6/C(=O)c7cc(F)cc(c7)C(=O)/C6=C\c6cc(C(C)(C)C(=O)OC)c(-c7cc(C)cc(C(C)(C)C(=O)OC)c7)s6)sc5c4c(C(C)(C)C(=O)OC)ccc2-3)c1,,0.854,26.2,75.77,16.88,16.953385960000002,0.4347509478673168,16.76,16.88,1:1.2,"1,8-diiodooctane",DIO,,inverted,inverted,ZnO,ZnO,MoO3,MoO3,120.0,chloroform,chloroform,,-5.56,-3.65,,,,
74481,10.1021/acs.chemmater.9b05399,10.1021/acs.chemmater.9b05399,BDT-Th0,PC71BM,BDT-Th0,PC71BM,,COC(=O)CCCC1(c2ccccc2)C23c4c5ccc6c7cc8c9c%10c(cc%11cc%12c%13c%14c(cc%15c%16ccc-5c2c%16c2c5c%16c%17c(c(c46)c7c9c%17c4c%10c%11c%13c4c%16c%14c%152)C513)C%12)C8,0.719,14.89,61.04,6.53,6.534887464,0.0748463093414915,5.7,6.53,1:1.2,,,,ITO/ZnO/polymer:PC71BM/MoO3/Ag,inverted,ZnO,ZnO,MoO3,MoO3,,chlorobenzene:o-dichlorobenzene 1:1,,,,,,-5.9,-3.9,
74482,10.1021/acs.chemmater.9b05399,10.1021/acs.chemmater.9b05399,BDT-Th10,PC71BM,BDT-Th10,PC71BM,,COC(=O)CCCC1(c2ccccc2)C23c4c5ccc6c7cc8c9c%10c(cc%11cc%12c%13c%14c(cc%15c%16ccc-5c2c%16c2c5c%16c%17c(c(c46)c7c9c%17c4c%10c%11c%13c4c%16c%14c%152)C513)C%12)C8,0.766,17.32,65.66,8.71,8.711190991999999,0.0136738461538225,8.32,8.71,1:1.2,,,,ITO/ZnO/polymer:PC71BM/MoO3/Ag,inverted,ZnO,ZnO,MoO3,MoO3,,chlorobenzene:o-dichlorobenzene 1:1,,,,,,-5.9,-3.9,
74483,10.1021/acs.chemmater.9b05399,10.1021/acs.chemmater.9b05399,BDT-Th20,PC71BM,BDT-Th20,PC71BM,,COC(=O)CCCC1(c2ccccc2)C23c4c5ccc6c7cc8c9c%10c(cc%11cc%12c%13c%14c(cc%15c%16ccc-5c2c%16c2c5c%16c%17c(c(c46)c7c9c%17c4c%10c%11c%13c4c%16c%14c%152)C513)C%12)C8,0.765,15.17,63.74,7.4,7.39705887,0.0397449999999994,7.22,7.4,1:1.2,,,,ITO/ZnO/polymer:PC71BM/MoO3/Ag,inverted,ZnO,ZnO,MoO3,MoO3,,CB:o-DCB 1:1,,,,,,-5.9,-3.9,
74484,10.1021/acs.chemmater.9b05399,10.1021/acs.chemmater.9b05399,BDT-Th30,PC71BM,BDT-Th30,PC71BM,,COC(=O)CCCC1(c2ccccc2)C23c4c5ccc6c7cc8c9c%10c(cc%11cc%12c%13c%14c(cc%15c%16ccc-5c2c%16c2c5c%16c%17c(c(c46)c7c9c%17c4c%10c%11c%13c4c%16c%14c%152)C513)C%12)C8,0.813,10.55,62.14,5.33,5.32984101,0.0029829268292698,5.03,5.33,1:1.2,,,,ITO/ZnO/polymer:PC71BM/MoO3/Ag,inverted,ZnO,ZnO,MoO3,MoO3,,CB:o-DCB 1:1,,,,,,-5.9,-3.9,
74487,10.1021/acs.jpcc.1c01967,10.1021/acs.jpcc.1c01967,PE61,Qx3b,PE61,Qx3b,,CCCCCCCCC1(CCCCCCCC)c2cc3c(cc2-c2sc(-c4ccc(/C=c5/sc(=C(C#N)C#N)n(CC)c5=O)c5nc(-c6ccccc6)c(-c6ccccc6)nc45)cc21)C(CCCCCCCC)(CCCCCCCC)c1cc(-c2ccc(/C=c4/sc(=C(C#N)C#N)n(CC)c4=O)c4nc(-c5ccccc5)c(-c5ccccc5)nc24)sc1-3,1.02,12.52,64.52,8.24,8.23946208,0.0065281553398189,8.01,8.24,1:1.5,CN,CN,,ITO/PEDOT:PSS/active layer/PFN-Br/Al,conventional,PFN-Br,PFN-Br,PEDOT:PSS,PEDOT:PSS,100.0,CF,chloroform,150.0,,,,-5.27,-3.63,
74488,10.1021/acs.jpcc.1c01967,10.1021/acs.jpcc.1c01967,PE62,Qx3b,PE62,Qx3b,,CCCCCCCCC1(CCCCCCCC)c2cc3c(cc2-c2sc(-c4ccc(/C=c5/sc(=C(C#N)C#N)n(CC)c5=O)c5nc(-c6ccccc6)c(-c6ccccc6)nc45)cc21)C(CCCCCCCC)(CCCCCCCC)c1cc(-c2ccc(/C=c4/sc(=C(C#N)C#N)n(CC)c4=O)c4nc(-c5ccccc5)c(-c5ccccc5)nc24)sc1-3,1.12,6.81,54.97,4.19,4.19267184,0.0637670644391324,4.1,4.19,1:1,CN,CN,,ITO/PEDOT:PSS/active layer/PFN-Br/Al,conventional,PFN-Br,PFN-Br,PEDOT:PSS,PEDOT:PSS,105.0,CF,chloroform,170.0,,,,-5.27,-3.63,
74489,10.1021/acs.jpcc.1c01967,10.1021/acs.jpcc.1c01967,PE61,F-Qx3b,PE61,F-Qx3b,,,0.98,16.14,66.28,10.45,10.48364016,0.3219154066985734,10.25,10.45,1:1.5,CN,CN,,ITO/PEDOT:PSS/active layer/PFN-Br/Al,conventional,PFN-Br,PFN-Br,PEDOT:PSS,PEDOT:PSS,111.0,CF,chloroform,150.0,,,,,,
74490,10.1021/acs.jpcc.1c01967,10.1021/acs.jpcc.1c01967,PE62,F-Qx3b,PE62,F-Qx3b,,,1.09,13.11,68.96,9.78,9.85431504,0.7598674846625779,9.49,9.78,1:1,CN,CN,,ITO/PEDOT:PSS/active layer/PFN-Br/Al,conventional,PFN-Br,PFN-Br,PEDOT:PSS,PEDOT:PSS,104.0,CF,chloroform,170.0,,,,,,
74491,10.1021/acs.jpcc.1c03840,10.1021/acs.jpcc.1c03840,P3HT,PCBM,P3HT,PCBM,CCCCCCc1ccsc1,CCCCC(=O)OCC1(C2=CC=CC=C2)C3=CC=CC4=CC=CC5=CC=CC6=CC=CC7=CC=CC1=C7C6=C5C4=C3,0.55,9.41,46.0,2.21,2.38073,7.72533936651585,2.21,,1:0.6,,,,ITO/PEDOT:PSS/P3HT:PCBM/Ag-Al,conventional,,,PEDOT:PSS,PEDOT:PSS,,chlorobenzene,,,-5.01,-3.12,,-6.1,-3.7,
74492,10.1021/acs.jpcc.1c03840,10.1021/acs.jpcc.1c03840,P3HT,PCBM,P3HT,PCBM,CCCCCCc1ccsc1,CCCCC(=O)OCC1(C2=CC=CC=C2)C3=CC=CC4=CC=CC5=CC=CC6=CC=CC7=CC=CC1=C7C6=C5C4=C3,0.56,10.71,47.0,2.82,2.8188720000000007,0.0399999999999691,2.82,,1:0.6,Cu(0),Cu(0),1:40,ITO/PEDOT:PSS/P3HT:PCBM/Ag-Al,conventional,,,PEDOT:PSS,PEDOT:PSS,170.0,chlorobenzene,,,-5.01,-3.12,,-6.1,-3.7,
74493,10.1021/acs.jpcc.1c03840,10.1021/acs.jpcc.1c03840,P3HT,PCBM,P3HT,PCBM,CCCCCCc1ccsc1,CCCCC(=O)OCC1(C2=CC=CC=C2)C3=CC=CC4=CC=CC5=CC=CC6=CC=CC7=CC=CC1=C7C6=C5C4=C3,0.57,13.45,54.0,4.12,4.13991,0.4832524271844521,4.12,,1:0.6,Cu(1),Cu(1),1:40,ITO/PEDOT:PSS/P3HT:PCBM/Ag-Al,conventional,,,PEDOT:PSS,PEDOT:PSS,170.0,chlorobenzene,,,-5.01,-3.12,,-6.1,-3.7,
74494,10.1021/acs.jpcc.1c03840,10.1021/acs.jpcc.1c03840,P3HT,PCBM,P3HT,PCBM,CCCCCCc1ccsc1,CCCCC(=O)OCC1(C2=CC=CC=C2)C3=CC=CC4=CC=CC5=CC=CC6=CC=CC7=CC=CC1=C7C6=C5C4=C3,0.57,9.73,50.0,2.71,2.77305,2.3265682656826585,2.71,,1:0.6,Cu(2),Cu(2),1:40,ITO/PEDOT:PSS/P3HT:PCBM/Ag-Al,conventional,,,PEDOT:PSS,PEDOT:PSS,170.0,chlorobenzene,,,-5.01,-3.12,,-6.1,-3.7,
74495,10.1021/acs.jpcc.1c03840,10.1021/acs.jpcc.1c03840,P3HT,PCBM,P3HT,PCBM,CCCCCCc1ccsc1,CCCCC(=O)OCC1(C2=CC=CC=C2)C3=CC=CC4=CC=CC5=CC=CC6=CC=CC7=CC=CC1=C7C6=C5C4=C3,0.54,9.49,50.0,2.42,2.5623,5.880165289256202,2.42,,1:0.6,Cu(3),Cu(3),1:40,ITO/PEDOT:PSS/P3HT:PCBM/Ag-Al,conventional,,,PEDOT:PSS,PEDOT:PSS,170.0,chlorobenzene,,,-5.01,-3.12,,-6.1,-3.7,
74496,10.1021/acs.jpcc.9b11303,10.1021/acs.jpcc.9b11303,P3HT,PCBM,P3HT,PCBM,CCCCCCc1ccsc1,CCCCC(=O)OCC1(C2=CC=CC=C2)C3=CC=CC4=CC=CC5=CC=CC6=CC=CC7=CC=CC1=C7C6=C5C4=C3,0.63,10.09,63.0,4.09,4.004721,2.085061124694374,4.09,,,,,,FTO/TiO2/P3HT:PCBM/MoO3/Au,inverted,TiO2,TiO2,MoO3,MoO3,,,,,-5.01,-3.12,,-6.1,-3.7,
74518,10.1021/acs.macromol.0c01042,10.1021/acs.macromol.0c01042,PHT,PC61BM,PHT,PC61BM,,COC(=O)CCCC1(c2ccccc2)C23c4c5c6c7c8c9c(c%10c%11c2c2c%12c4c4c%13c5c5c7c7c8c8c%14c9c%10c9c%10c%11c2c2c%11c%12c4c4c%12c%13c5c5c7c7c8c8c%14c9c9c%10c2c2c%11c4c4c%12c5c7c5c8c9c2c45)C613,0.8,13.1,66.94,7.02,7.015312,0.0667806267806239,6.86,7.02,1:2 w/w,DPE,DPE,2 vol%,ITO/ZnO/BHJ/MoO3/Ag,inverted,ZnO,,MoO3,,280.0,,,,,,,-6.1,-3.7,
74519,10.1021/acs.macromol.0c01042,10.1021/acs.macromol.0c01042,P1F3HT,PC61BM,P1F3HT,PC61BM,,COC(=O)CCCC1(c2ccccc2)C23c4c5c6c7c8c9c(c%10c%11c2c2c%12c4c4c%13c5c5c7c7c8c8c%14c9c%10c9c%10c%11c2c2c%11c%12c4c4c%12c%13c5c5c7c7c8c8c%14c9c9c%10c2c2c%11c4c4c%12c5c7c5c8c9c2c45)C613,0.82,14.36,65.76,7.74,7.743371519999999,0.0435596899224686,7.58,7.74,1:2 w/w,DPE,DPE,2%,inverted,inverted,ZnO,,MoO3,,300.0,,,,,,,-6.1,-3.7,
74520,10.1021/acs.macromol.0c01042,10.1021/acs.macromol.0c01042,P1F1HT,PC61BM,P1F1HT,PC61BM,,COC(=O)CCCC1(c2ccccc2)C23c4c5c6c7c8c9c(c%10c%11c2c2c%12c4c4c%13c5c5c7c7c8c8c%14c9c%10c9c%10c%11c2c2c%11c%12c4c4c%12c%13c5c5c7c7c8c8c%14c9c9c%10c2c2c%11c4c4c%12c5c7c5c8c9c2c45)C613,0.87,14.75,65.18,8.36,8.364223500000001,0.0505203349282528,8.19,8.36,1:2 w/w,DPE,DPE,2%,inverted,inverted,ZnO,,MoO3,,300.0,,,,,,,-6.1,-3.7,
74521,10.1021/acs.macromol.0c01042,10.1021/acs.macromol.0c01042,P3F1HT,PC61BM,P3F1HT,PC61BM,,COC(=O)CCCC1(c2ccccc2)C23c4c5c6c7c8c9c(c%10c%11c2c2c%12c4c4c%13c5c5c7c7c8c8c%14c9c%10c9c%10c%11c2c2c%11c%12c4c4c%12c%13c5c5c7c7c8c8c%14c9c9c%10c2c2c%11c4c4c%12c5c7c5c8c9c2c45)C613,0.91,15.21,64.61,8.94,8.942734710000002,0.0305895973154601,8.75,8.94,1:2 w/w,DPE,DPE,2%,inverted,inverted,ZnO,,MoO3,,300.0,,,,,,,-6.1,-3.7,
74522,10.1021/acs.macromol.0c01042,10.1021/acs.macromol.0c01042,PFT,PC61BM,PFT,PC61BM,CCc1sc(-c2c3cc(-c4ccc(-c5c(F)c(F)c(-c6ccc(-c7cc8c(-c9cc(F)c(CC)s9)c9oc(-c%10ccc(-c%11c(F)c(F)c(-c%12ccc(-c%13cc%14c(-c%15cc(F)c(CC)s%15)c%15oc(-c%16ccc(-c%17c(F)c(F)c(-c%18cccs%18)c%18nn(CC)nc%17%18)s%16)cc%15c(-c%15cc(F)c(CC)s%15)c%14o%13)s%12)c%12nn(CC)nc%11%12)s%10)cc9c(-c9cc(F)c(CC)s9)c8o7)s6)c6nn(CC)nc56)s4)oc3c(-c3cc(F)c(CC)s3)c3ccoc23)cc1F,COC(=O)CCCC1(c2ccccc2)C23c4c5c6c7c8c9c(c%10c%11c2c2c%12c4c4c%13c5c5c7c7c8c8c%14c9c%10c9c%10c%11c2c2c%11c%12c4c4c%12c%13c5c5c7c7c8c8c%14c9c9c%10c2c2c%11c4c4c%12c5c7c5c8c9c2c45)C613,0.94,16.1,64.02,9.68,9.6887868,0.0907727272727202,9.4,9.68,1:2 w/w,DPE,DPE,2%,inverted,inverted,ZnO,,MoO3,,310.0,,,,-5.48,-3.48,,-6.1,-3.7,
74523,10.1021/acs.macromol.2c01708,10.1021/acs.macromol.2c01708,OBN-IDT,Y6,OBN-IDT,Y6,,CCCCCCCCCCCc1c(/C=C2\C(=O)c3cc(F)c(F)cc3C2=C(C#N)C#N)sc2c1sc1c3c4nsnc4c4c5sc6c(CCCCCCCCCCC)c(/C=C7\C(=O)c8cc(F)c(F)cc8C7=C(C#N)C#N)sc6c5n(CC(CC)CCCC)c4c3n(CC(CC)CCCC)c21,0.78,10.23,47.12,3.75,3.75989328,0.2638208000000001,3.56,3.75,,,,,,,,,,,,,,,,,,-5.65,-4.09,
74524,10.1021/acs.macromol.2c01708,10.1021/acs.macromol.2c01708,OBN-IDTT,Y6,OBN-IDTT,Y6,,CCCCCCCCCCCc1c(/C=C2\C(=O)c3cc(F)c(F)cc3C2=C(C#N)C#N)sc2c1sc1c3c4nsnc4c4c5sc6c(CCCCCCCCCCC)c(/C=C7\C(=O)c8cc(F)c(F)cc8C7=C(C#N)C#N)sc6c5n(CC(CC)CCCC)c4c3n(CC(CC)CCCC)c21,0.71,18.79,45.34,6.01,6.04876406,0.6449926788685542,5.81,6.01,,,,,,,,,,,,,,,,,,-5.65,-4.09,
74525,10.1021/acsaem.1c00455,10.1021/acsaem.1c00455,PBDTTT-EFT,PC70BM,PBDTTT-EFT,PC70BM,CCCCCC(CC)OC(=O)c1sc2csc(-c3cc4c(-c5ccc(CC(CC)CCCC)s5)c5sccc5c(-c5ccc(CC(CC)CCCC)s5)c4s3)c2c1F,CCCCC(=O)OCC1(C2=CC=CC=C2)C3=CC=CC4=CC=CC5=CC=CC6=CC=C7C=CC=CC8=CC=CC1=C8C7=C6C5=C4C3,0.76,18.94,64.0,9.19,9.212416,0.2439173014145979,9.0,9.19,1:1.5,DIO,,3 vol% DIO,ITO/ZnO/PBDTTT-EFT:PC70BM/V2O5/Ag,inverted,ZnO,ZnO,V2O5,V2O5,100.0,chlorobenzene,,,-5.21,-3.6,,-6.1,-3.9,
74526,10.1021/acsaem.1c00455,10.1021/acsaem.1c00455,PBDTTT-EFT,PC70BM,PBDTTT-EFT,PC70BM,CCCCCC(CC)OC(=O)c1sc2csc(-c3cc4c(-c5ccc(CC(CC)CCCC)s5)c5sccc5c(-c5ccc(CC(CC)CCCC)s5)c4s3)c2c1F,CCCCC(=O)OCC1(C2=CC=CC=C2)C3=CC=CC4=CC=CC5=CC=CC6=CC=C7C=CC=CC8=CC=CC1=C8C7=C6C5=C4C3,0.79,18.78,67.2,9.97,9.969926400000002,0.0007382146439173,9.73,9.97,1:6,,,,ITO/ZnO/PBDTTT-EFT:PC70BM/V2O5/Ag,inverted,ZnO,ZnO,V2O5,V2O5,,,,,-5.21,-3.6,,-6.1,-3.9,
74527,10.1021/acsaem.1c00455,10.1021/acsaem.1c00455,PBDTTT-EFT,PC70BM,PBDTTT-EFT,PC70BM,CCCCCC(CC)OC(=O)c1sc2csc(-c3cc4c(-c5ccc(CC(CC)CCCC)s5)c5sccc5c(-c5ccc(CC(CC)CCCC)s5)c4s3)c2c1F,CCCCC(=O)OCC1(C2=CC=CC=C2)C3=CC=CC4=CC=CC5=CC=CC6=CC=C7C=CC=CC8=CC=CC1=C8C7=C6C5=C4C3,0.8,18.0,66.0,9.49,9.504,0.1475237091675379,9.23,9.49,1:6,,,,ITO/ZnO/PBDTTT-EFT:PC70BM/V2O5/Ag,inverted,ZnO,ZnO,V2O5,V2O5,,,,,-5.21,-3.6,,-6.1,-3.9,
74528,10.1021/acsaem.1c00455,10.1021/acsaem.1c00455,PBDTTT-EFT,PC70BM,PBDTTT-EFT,PC70BM,CCCCCC(CC)OC(=O)c1sc2csc(-c3cc4c(-c5ccc(CC(CC)CCCC)s5)c5sccc5c(-c5ccc(CC(CC)CCCC)s5)c4s3)c2c1F,CCCCC(=O)OCC1(C2=CC=CC=C2)C3=CC=CC4=CC=CC5=CC=CC6=CC=C7C=CC=CC8=CC=CC1=C8C7=C6C5=C4C3,0.79,17.24,66.1,8.89,9.002555599999999,1.2660922384701745,8.61,8.89,1:1.5,DIO,,3 vol% DIO,ITO/ZnO/PBDTTT-EFT:PC70BM/V2O5/Ag,inverted,ZnO,ZnO,V2O5,V2O5,100.0,chlorobenzene,,,-5.21,-3.6,,-6.1,-3.9,
74529,10.1021/acsaem.1c00455,10.1021/acsaem.1c00455,PBDTTT-EFT,PC70BM,PBDTTT-EFT,PC70BM,CCCCCC(CC)OC(=O)c1sc2csc(-c3cc4c(-c5ccc(CC(CC)CCCC)s5)c5sccc5c(-c5ccc(CC(CC)CCCC)s5)c4s3)c2c1F,CCCCC(=O)OCC1(C2=CC=CC=C2)C3=CC=CC4=CC=CC5=CC=CC6=CC=C7C=CC=CC8=CC=CC1=C8C7=C6C5=C4C3,0.72,19.64,59.0,8.31,8.343072000000001,0.3979783393501883,8.11,8.31,1:1.5,DIO,,3 vol% DIO,ITO/ZnO/PBDTTT-EFT:PC70BM/V2O5/Ag,inverted,ZnO,ZnO,V2O5,V2O5,100.0,chlorobenzene,,,-5.21,-3.6,,-6.1,-3.9,
74530,10.1021/acsaem.1c00455,10.1021/acsaem.1c00455,PBDTTT-EFT,PC70BM,PBDTTT-EFT,PC70BM,CCCCCC(CC)OC(=O)c1sc2csc(-c3cc4c(-c5ccc(CC(CC)CCCC)s5)c5sccc5c(-c5ccc(CC(CC)CCCC)s5)c4s3)c2c1F,CCCCC(=O)OCC1(C2=CC=CC=C2)C3=CC=CC4=CC=CC5=CC=CC6=CC=C7C=CC=CC8=CC=CC1=C8C7=C6C5=C4C3,0.79,18.46,68.61,10.0,10.00567074,0.0567074000000111,9.82,10.0,1:4,,,,ITO/ZnO/PBDTTT-EFT:PC70BM/V2O5/Ag,inverted,ZnO,ZnO,V2O5,V2O5,,,,,-5.21,-3.6,,-6.1,-3.9,
74531,10.1021/acsaem.1c00455,10.1021/acsaem.1c00455,PBDTTT-EFT,PC70BM,PBDTTT-EFT,PC70BM,CCCCCC(CC)OC(=O)c1sc2csc(-c3cc4c(-c5ccc(CC(CC)CCCC)s5)c5sccc5c(-c5ccc(CC(CC)CCCC)s5)c4s3)c2c1F,CCCCC(=O)OCC1(C2=CC=CC=C2)C3=CC=CC4=CC=CC5=CC=CC6=CC=C7C=CC=CC8=CC=CC1=C8C7=C6C5=C4C3,0.79,18.39,67.03,9.6,9.73818543,1.4394315625000007,9.48,9.6,1:4,,,,ITO/ZnO/PBDTTT-EFT:PC70BM/V2O5/Ag,inverted,ZnO,ZnO,V2O5,V2O5,,,,,-5.21,-3.6,,-6.1,-3.9,
74532,10.1021/acsaem.1c00455,10.1021/acsaem.1c00455,PBDTTT-EFT,PC70BM,PBDTTT-EFT,PC70BM,CCCCCC(CC)OC(=O)c1sc2csc(-c3cc4c(-c5ccc(CC(CC)CCCC)s5)c5sccc5c(-c5ccc(CC(CC)CCCC)s5)c4s3)c2c1F,CCCCC(=O)OCC1(C2=CC=CC=C2)C3=CC=CC4=CC=CC5=CC=CC6=CC=C7C=CC=CC8=CC=CC1=C8C7=C6C5=C4C3,0.79,17.99,66.32,9.32,9.42546472,1.131595708154493,8.78,9.32,1:4,,,,ITO/ZnO/PBDTTT-EFT:PC70BM/V2O5/Ag,inverted,ZnO,ZnO,V2O5,V2O5,,,,,-5.21,-3.6,,-6.1,-3.9,
74533,10.1021/acsaem.1c00455,10.1021/acsaem.1c00455,PBDTTT-EFT,PC70BM,PBDTTT-EFT,PC70BM,CCCCCC(CC)OC(=O)c1sc2csc(-c3cc4c(-c5ccc(CC(CC)CCCC)s5)c5sccc5c(-c5ccc(CC(CC)CCCC)s5)c4s3)c2c1F,CCCCC(=O)OCC1(C2=CC=CC=C2)C3=CC=CC4=CC=CC5=CC=CC6=CC=C7C=CC=CC8=CC=CC1=C8C7=C6C5=C4C3,0.76,18.39,60.0,8.4,8.38584,0.1685714285714332,8.21,8.4,1:1.5,DIO,,3 vol% DIO,ITO/ZnO/PBDTTT-EFT:PC70BM/V2O5/Ag,inverted,ZnO,ZnO,V2O5,V2O5,100.0,chlorobenzene,,,-5.21,-3.6,,-6.1,-3.9,
74534,10.1021/acsaem.1c00455,10.1021/acsaem.1c00455,PBDTTT-EFT,PC70BM,PBDTTT-EFT,PC70BM,CCCCCC(CC)OC(=O)c1sc2csc(-c3cc4c(-c5ccc(CC(CC)CCCC)s5)c5sccc5c(-c5ccc(CC(CC)CCCC)s5)c4s3)c2c1F,CCCCC(=O)OCC1(C2=CC=CC=C2)C3=CC=CC4=CC=CC5=CC=CC6=CC=C7C=CC=CC8=CC=CC1=C8C7=C6C5=C4C3,0.76,19.02,64.2,9.3,9.2802384,0.2124903225806528,9.15,9.3,1:1.5,DIO,,3 vol% DIO,ITO/ZnO/PBDTTT-EFT:PC70BM/V2O5/Ag,inverted,ZnO,ZnO,V2O5,V2O5,100.0,chlorobenzene,,,-5.21,-3.6,,-6.1,-3.9,
74535,10.1021/acsaem.1c00455,10.1021/acsaem.1c00455,PBDTTT-EFT,PC70BM,PBDTTT-EFT,PC70BM,CCCCCC(CC)OC(=O)c1sc2csc(-c3cc4c(-c5ccc(CC(CC)CCCC)s5)c5sccc5c(-c5ccc(CC(CC)CCCC)s5)c4s3)c2c1F,CCCCC(=O)OCC1(C2=CC=CC=C2)C3=CC=CC4=CC=CC5=CC=CC6=CC=C7C=CC=CC8=CC=CC1=C8C7=C6C5=C4C3,0.76,19.06,64.0,9.29,9.270784,0.2068460710441348,9.08,9.29,1:1.5,DIO,,3 vol% DIO,ITO/ZnO/PBDTTT-EFT:PC70BM/V2O5/Ag,inverted,ZnO,ZnO,V2O5,V2O5,100.0,chlorobenzene,,,-5.21,-3.6,,-6.1,-3.9,
74536,10.1021/acsaem.1c00455,10.1021/acsaem.1c00455,PBDTTT-EFT,PC70BM,PBDTTT-EFT,PC70BM,CCCCCC(CC)OC(=O)c1sc2csc(-c3cc4c(-c5ccc(CC(CC)CCCC)s5)c5sccc5c(-c5ccc(CC(CC)CCCC)s5)c4s3)c2c1F,CCCCC(=O)OCC1(C2=CC=CC=C2)C3=CC=CC4=CC=CC5=CC=CC6=CC=C7C=CC=CC8=CC=CC1=C8C7=C6C5=C4C3,0.75,18.97,63.2,9.04,8.99178,0.5334070796460046,8.95,9.04,1:1.5,DIO,,3 vol% DIO,ITO/ZnO/PBDTTT-EFT:PC70BM/V2O5/Ag,inverted,ZnO,ZnO,V2O5,V2O5,100.0,chlorobenzene,,,-5.21,-3.6,,-6.1,-3.9,
74537,10.1021/acsaem.1c00455,10.1021/acsaem.1c00455,PBDTTT-EFT,PC70BM,PBDTTT-EFT,PC70BM,CCCCCC(CC)OC(=O)c1sc2csc(-c3cc4c(-c5ccc(CC(CC)CCCC)s5)c5sccc5c(-c5ccc(CC(CC)CCCC)s5)c4s3)c2c1F,CCCCC(=O)OCC1(C2=CC=CC=C2)C3=CC=CC4=CC=CC5=CC=CC6=CC=C7C=CC=CC8=CC=CC1=C8C7=C6C5=C4C3,0.79,17.69,73.0,10.19,10.201823,0.1160255152110056,10.0,10.19,1:1.5,DIO,,3 vol% DIO,ITO/ZnO/PBDTTT-EFT:PC70BM/V2O5/Ag,inverted,ZnO,ZnO,V2O5,V2O5,100.0,chlorobenzene,,,-5.21,-3.6,,-6.1,-3.9,
74538,10.1021/acsaem.2c00317,10.1021/acsaem.2c00317,C19-H2P,PC71BM,C19-H2P,PC71BM,,COC(=O)CCCC1(c2ccccc2)C23c4c5ccc6c7cc8c9c%10c(cc%11cc%12c%13c%14c(cc%15c%16ccc-5c2c%16c2c5c%16c%17c(c(c46)c7c9c%17c4c%10c%11c%13c4c%16c%14c%152)C513)C%12)C8,0.67,7.03,51.2,2.51,2.4115712000000005,3.921466135458141,2.42,2.51,,,,,ITO/PEDOT:PSS/BHJ/PDINO/Al,conventional,PDINO,PDINO,PEDOT:PSS,PEDOT:PSS,,chlorobenzene,chlorobenzene,,,,,-5.9,-3.9,
74539,10.1021/acsaem.2c00317,10.1021/acsaem.2c00317,C19-PdP,PC71BM,C19-PdP,PC71BM,,COC(=O)CCCC1(c2ccccc2)C23c4c5ccc6c7cc8c9c%10c(cc%11cc%12c%13c%14c(cc%15c%16ccc-5c2c%16c2c5c%16c%17c(c(c46)c7c9c%17c4c%10c%11c%13c4c%16c%14c%152)C513)C%12)C8,0.94,12.82,67.0,8.09,8.074036,0.1973300370828221,8.07,8.09,,,,,ITO/PEDOT:PSS/BHJ/PDINO/Al,conventional,PDINO,PDINO,PEDOT:PSS,PEDOT:PSS,,chlorobenzene,chlorobenzene,,,,,-5.9,-3.9,
74540,10.1021/acsaem.2c00317,10.1021/acsaem.2c00317,C19-PtP,PC71BM,C19-PtP,PC71BM,,COC(=O)CCCC1(c2ccccc2)C23c4c5ccc6c7cc8c9c%10c(cc%11cc%12c%13c%14c(cc%15c%16ccc-5c2c%16c2c5c%16c%17c(c(c46)c7c9c%17c4c%10c%11c%13c4c%16c%14c%152)C513)C%12)C8,0.98,11.18,66.1,7.31,7.2421804,0.9277647058823528,7.26,7.31,,,,,ITO/PEDOT:PSS/BHJ/PDINO/Al,conventional,PDINO,PDINO,PEDOT:PSS,PEDOT:PSS,,chlorobenzene,chlorobenzene,,,,,-5.9,-3.9,
74543,10.1021/acsaem.2c04152,10.1021/acsaem.2c04152,TPE,IDTCR,TPE,IDTCR,,CCc1ccc(C2(c3ccc(CC)cc3)c3cc4c(cc3-c3sc(-c5ccc(/C=c6/sc(=C(C#N)C#N)n(CC)c6=O)s5)cc32)C(c2ccc(CC)cc2)(c2ccc(CC)cc2)c2cc(-c3ccc(/C=c5/sc(=C(C#N)C#N)n(CC)c5=O)s3)sc2-4)cc1,0.8,9.07,58.2,4.22,4.2229920000000005,0.0709004739336675,4.13,4.22,1:1,DIO,DIO,,ITO/PEDOT:PSS/active layer/ZrAcac/Al,conventional,ZrAcac,ZrAcac,PEDOT:PSS,PEDOT:PSS,,CHCl3,chloroform,100.0,,,,-5.46,-3.67,
74544,10.1021/acsaem.2c04152,10.1021/acsaem.2c04152,IDT-2TPE,IDTCR,IDT-2TPE,IDTCR,,CCc1ccc(C2(c3ccc(CC)cc3)c3cc4c(cc3-c3sc(-c5ccc(/C=c6/sc(=C(C#N)C#N)n(CC)c6=O)s5)cc32)C(c2ccc(CC)cc2)(c2ccc(CC)cc2)c2cc(-c3ccc(/C=c5/sc(=C(C#N)C#N)n(CC)c5=O)s3)sc2-4)cc1,0.82,17.32,73.3,10.41,10.410359199999998,0.0034505283381204,10.26,10.41,1:1,DIO,DIO,,ITO/PEDOT:PSS/active layer/ZrAcac/Al,conventional,ZrAcac,ZrAcac,PEDOT:PSS,PEDOT:PSS,,CHCl3,chloroform,100.0,,,,-5.46,-3.67,
74549,10.1021/acsaem.4c01946,10.1021/acsaem.4c01946,PBDB-T,ZY-4Cl,PBDB-T,ZY-4Cl,CCCCC(CC)Cc1ccc(-c2c3cc(-c4ccc(-c5sc(-c6cccs6)c6c5C(=O)c5c(CC(CC)CCCC)sc(CC(CC)CCCC)c5C6=O)s4)sc3c(-c3ccc(CC(CC)CCCC)s3)c3ccsc23)s1,CCc1c(C=C2C(=O)c3cc(Cl)c(Cl)cc3C2=O)sc2c1sc1c3c4nsnc4c4c5sc6c(CC)c(C=C7C(=O)c8cc(Cl)c(Cl)cc8C7=O)sc6c5n(CC)c4c3n(CC)c21,1.02,11.7,57.9,7.6,6.909786,9.081763157894738,7.04,7.6,,,,,ITO/PEDOT:PSS/active layer/PNDIT-F3N-Br/Ag,conventional,PNDIT-F3N-Br,PNDIT-F3N-Br,PEDOT:PSS,PEDOT:PSS,,,,,-5.33,-3.48,,,,
74550,10.1021/acsaem.4c01946,10.1021/acsaem.4c01946,PBDB-T,YO-TCl,PBDB-T,YO-TCl,CCCCC(CC)Cc1ccc(-c2c3cc(-c4ccc(-c5sc(-c6cccs6)c6c5C(=O)c5c(CC(CC)CCCC)sc(CC(CC)CCCC)c5C6=O)s4)sc3c(-c3ccc(CC(CC)CCCC)s3)c3ccsc23)s1,,1.0,18.4,71.4,13.2,13.1376,0.4727272727272745,12.81,13.2,,,,,ITO/PEDOT:PSS/active layer/PNDIT-F3N-Br/Ag,conventional,PNDIT-F3N-Br,PNDIT-F3N-Br,PEDOT:PSS,PEDOT:PSS,,,,,-5.33,-3.48,,,,
74556,10.1021/acsami.1c15377,10.1021/acsami.1c15377,SM1-EH,Y6,SM1-EH,Y6,,CCCCCCCCCCCc1c(/C=C2\C(=O)c3cc(F)c(F)cc3C2=C(C#N)C#N)sc2c1sc1c3c4nsnc4c4c5sc6c(CCCCCCCCCCC)c(/C=C7\C(=O)c8cc(F)c(F)cc8C7=C(C#N)C#N)sc6c5n(CC(CC)CCCC)c4c3n(CC(CC)CCCC)c21,0.819,20.32,50.6,8.42,8.42089248,0.010599524940608,7.95,8.42,,,,,ITO/PEDOT:PSS/small molecule:Y6/PDINO/Al,conventional,PDINO,PDINO,PEDOT:PSS,PEDOT:PSS,,,,120.0,,,,-5.65,-4.09,
74557,10.1021/acsami.1c15377,10.1021/acsami.1c15377,SM1-Oct,Y6,SM1-Oct,Y6,,CCCCCCCCCCCc1c(/C=C2\C(=O)c3cc(F)c(F)cc3C2=C(C#N)C#N)sc2c1sc1c3c4nsnc4c4c5sc6c(CCCCCCCCCCC)c(/C=C7\C(=O)c8cc(F)c(F)cc8C7=C(C#N)C#N)sc6c5n(CC(CC)CCCC)c4c3n(CC(CC)CCCC)c21,0.766,22.39,68.4,11.73,11.73110616,0.0094301790281251,11.28,11.73,,,,,ITO/PEDOT:PSS/small molecule:Y6/PDINO/Al,conventional,PDINO,PDINO,PEDOT:PSS,PEDOT:PSS,,,,120.0,,,,-5.65,-4.09,
74558,10.1021/acsami.1c22813,10.1021/acsami.1c22813,PTB7-Th,VC10,PTB7-Th,VC10,CCCCC(CC)COC(=O)c1sc2csc(-c3cc4c(-c5ccc(CC(CC)CCCC)s5)c5sccc5c(-c5ccc(CC(CC)CCCC)s5)c4s3)c2c1F,,0.87,13.3,53.0,6.13,6.132630000000001,0.0429037520391647,6.02,6.13,1:1.2,,,,ITO/PEDOT:PSS/active layer/PFN/Al,conventional,PFN,PFN,PEDOT:PSS,PEDOT:PSS,,Benzonitrile,benzonitrile,,-5.21,-3.6,,,,
74559,10.1021/acsami.1c22813,10.1021/acsami.1c22813,PTB7-Th,VC10,PTB7-Th,VC10,CCCCC(CC)COC(=O)c1sc2csc(-c3cc4c(-c5ccc(CC(CC)CCCC)s5)c5sccc5c(-c5ccc(CC(CC)CCCC)s5)c4s3)c2c1F,,0.83,17.67,63.0,9.24,9.239643,0.0038636363636477,9.08,9.24,1:1.2,,,,ITO/PEDOT:PSS/active layer/PFN/Al,conventional,PFN,PFN,PEDOT:PSS,PEDOT:PSS,,Benzonitrile,benzonitrile,,-5.21,-3.6,,,,
74560,10.1021/acsami.2c07251,10.1021/acsami.2c07251,TTC-F,BTA5,TTC-F,BTA5,,CCCCCCCCn1nc2c(/C=c3/sc(=C(C#N)C#N)n(Cc4ccccc4)c3=O)ccc(-c3cc4c(s3)-c3cc5c(cc3C4(c3ccc(CCCCCC)cc3)c3ccc(CCCCCC)cc3)-c3sc(-c4ccc(/C=c6/sc(=C(C#N)C#N)n(Cc7ccccc7)c6=O)c6nn(CCCCCCCC)nc46)cc3C5(c3ccc(CCCCCC)cc3)c3ccc(CCCCCC)cc3)c2n1,1.22,12.21,65.0,9.81,9.68253,1.2993883792048997,9.64,9.81,1:1,,,,ITO/PEDOT:PSS/active layer/PFNBr/Al,conventional,PFNBr,PFN-Br,PEDOT:PSS,PEDOT:PSS,,chloroform,,150.0,,,,-5.55,-3.71,
74561,10.1021/acsami.2c07251,10.1021/acsami.2c07251,TTC-F,F-BTA5,TTC-F,F-BTA5,,,1.13,13.93,67.0,10.57,10.546402999999998,0.2232450331126046,10.32,10.57,1:1,,,,ITO/PEDOT:PSS/active layer/PFNBr/Al,conventional,PFNBr,PFN-Br,PEDOT:PSS,PEDOT:PSS,,chloroform,,150.0,,,,,,
74562,10.1021/acsami.2c07251,10.1021/acsami.2c07251,TTC-Cl,BTA5,TTC-Cl,BTA5,,CCCCCCCCn1nc2c(/C=c3/sc(=C(C#N)C#N)n(Cc4ccccc4)c3=O)ccc(-c3cc4c(s3)-c3cc5c(cc3C4(c3ccc(CCCCCC)cc3)c3ccc(CCCCCC)cc3)-c3sc(-c4ccc(/C=c6/sc(=C(C#N)C#N)n(Cc7ccccc7)c6=O)c6nn(CCCCCCCC)nc46)cc3C5(c3ccc(CCCCCC)cc3)c3ccc(CCCCCC)cc3)c2n1,1.25,10.66,64.0,8.65,8.527999999999999,1.410404624277476,8.5,8.65,1:1,,,,ITO/PEDOT:PSS/active layer/PFNBr/Al,conventional,PFNBr,PFN-Br,PEDOT:PSS,PEDOT:PSS,,chloroform,,170.0,,,,-5.55,-3.71,
74563,10.1021/acsami.2c07251,10.1021/acsami.2c07251,TTC-Cl,F-BTA5,TTC-Cl,F-BTA5,,,1.17,13.38,70.0,10.98,10.95822,0.198360655737702,10.82,10.98,1:1,,,,ITO/PEDOT:PSS/active layer/PFNBr/Al,conventional,PFNBr,PFN-Br,PEDOT:PSS,PEDOT:PSS,,chloroform,,170.0,,,,,,
74574,10.1021/acsami.2c14280,10.1021/acsami.2c14280,PE55,Y6,PE55,Y6,,CCCCCCCCCCCc1c(/C=C2\C(=O)c3cc(F)c(F)cc3C2=C(C#N)C#N)sc2c1sc1c3c4nsnc4c4c5sc6c(CCCCCCCCCCC)c(/C=C7\C(=O)c8cc(F)c(F)cc8C7=C(C#N)C#N)sc6c5n(CC(CC)CCCC)c4c3n(CC(CC)CCCC)c21,0.82,24.34,69.48,13.8,13.867374240000002,0.4882191304347917,13.8,,1:1.2,"1,8-diiodooctane",,0.5% (v/v),ITO/PEDOT:PSS/active layer/PDINO/Al,conventional,PDINO,,PEDOT:PSS,,,chloroform,,90.0,,,,-5.65,-4.09,
74575,10.1021/acsami.2c14280,10.1021/acsami.2c14280,PE55-DCM,Y6,PE55-DCM,Y6,,CCCCCCCCCCCc1c(/C=C2\C(=O)c3cc(F)c(F)cc3C2=C(C#N)C#N)sc2c1sc1c3c4nsnc4c4c5sc6c(CCCCCCCCCCC)c(/C=C7\C(=O)c8cc(F)c(F)cc8C7=C(C#N)C#N)sc6c5n(CC(CC)CCCC)c4c3n(CC(CC)CCCC)c21,0.82,23.02,67.69,12.83,12.77743516,0.4097025720966524,12.5,12.83,1:1.2,"1,8-diiodooctane",,0.5% (v/v),ITO/PEDOT:PSS/active layer/PDINO/Al,conventional,PDINO,,PEDOT:PSS,,,chloroform,,90.0,,,,-5.65,-4.09,
74576,10.1021/acsami.2c14280,10.1021/acsami.2c14280,PE55-CF,Y6,PE55-CF,Y6,,CCCCCCCCCCCc1c(/C=C2\C(=O)c3cc(F)c(F)cc3C2=C(C#N)C#N)sc2c1sc1c3c4nsnc4c4c5sc6c(CCCCCCCCCCC)c(/C=C7\C(=O)c8cc(F)c(F)cc8C7=C(C#N)C#N)sc6c5n(CC(CC)CCCC)c4c3n(CC(CC)CCCC)c21,0.82,25.55,71.44,15.0,14.9673944,0.2173706666666675,14.98,15.0,1:1.2,"1,8-diiodooctane",,0.5% (v/v),ITO/PEDOT:PSS/active layer/PDINO/Al,conventional,PDINO,,PEDOT:PSS,,,chloroform,,90.0,,,,-5.65,-4.09,
74577,10.1021/acsami.2c14280,10.1021/acsami.2c14280,PE56,Y6,PE56,Y6,,CCCCCCCCCCCc1c(/C=C2\C(=O)c3cc(F)c(F)cc3C2=C(C#N)C#N)sc2c1sc1c3c4nsnc4c4c5sc6c(CCCCCCCCCCC)c(/C=C7\C(=O)c8cc(F)c(F)cc8C7=C(C#N)C#N)sc6c5n(CC(CC)CCCC)c4c3n(CC(CC)CCCC)c21,0.86,24.06,69.78,14.49,14.438598479999998,0.3547378881987744,14.48,14.49,1:1.6,1-chloronaphthalene,,0.5% (v/v),ITO/PEDOT:PSS/active layer/PDINO/Al,conventional,PDINO,,PEDOT:PSS,,116.0,chloroform,,120.0,,,,-5.65,-4.09,
74578,10.1021/acsami.2c14280,10.1021/acsami.2c14280,PE56-CF,Y6,PE56-CF,Y6,,CCCCCCCCCCCc1c(/C=C2\C(=O)c3cc(F)c(F)cc3C2=C(C#N)C#N)sc2c1sc1c3c4nsnc4c4c5sc6c(CCCCCCCCCCC)c(/C=C7\C(=O)c8cc(F)c(F)cc8C7=C(C#N)C#N)sc6c5n(CC(CC)CCCC)c4c3n(CC(CC)CCCC)c21,0.85,23.0,68.43,13.44,13.378065,0.4608258928571302,13.37,13.44,1:1.6,1-chloronaphthalene,,0.5% (v/v),ITO/PEDOT:PSS/active layer/PDINO/Al,conventional,PDINO,,PEDOT:PSS,,,chloroform,,120.0,,,,-5.65,-4.09,
74579,10.1021/acsami.2c14280,10.1021/acsami.2c14280,PE56-CB,Y6,PE56-CB,Y6,,CCCCCCCCCCCc1c(/C=C2\C(=O)c3cc(F)c(F)cc3C2=C(C#N)C#N)sc2c1sc1c3c4nsnc4c4c5sc6c(CCCCCCCCCCC)c(/C=C7\C(=O)c8cc(F)c(F)cc8C7=C(C#N)C#N)sc6c5n(CC(CC)CCCC)c4c3n(CC(CC)CCCC)c21,0.86,25.88,72.7,16.11,16.180693599999998,0.4388181253879483,15.95,16.11,1:1.6,1-chloronaphthalene,,0.5% (v/v),ITO/PEDOT:PSS/active layer/PDINO/Al,conventional,PDINO,,PEDOT:PSS,,,chloroform,,120.0,,,,-5.65,-4.09,
74580,10.1021/acsami.4c05694,10.1021/acsami.4c05694,F00,BTA3,F00,BTA3,,CCCCCCCCn1nc2c(/C=c3\sc(=C(C#N)C#N)n(CC)c3=O)ccc(-c3cc4c(s3)-c3cc5c(cc3C4(c3ccc(CCCCCC)cc3)c3ccc(CCCCCC)cc3)-c3sc(-c4ccc(/C=c6\sc(=C(C#N)C#N)n(CC)c6=O)c6nn(CCCCCCCC)nc46)cc3C5(c3ccc(CCCCCC)cc3)c3ccc(CCCCCC)cc3)c2n1,1.02,12.59,60.35,7.75,7.750026299999999,0.0003393548386986,7.63,7.75,,,,,ITO/PEDOT:PSS/active layer/PFN-Br/Al,conventional,PFN-Br,PFN-Br,PEDOT:PSS,PEDOT:PSS,100.0,,,,,,,-5.49,-3.72,
74581,10.1021/acsami.4c05694,10.1021/acsami.4c05694,F20,BTA3,F20,BTA3,,CCCCCCCCn1nc2c(/C=c3\sc(=C(C#N)C#N)n(CC)c3=O)ccc(-c3cc4c(s3)-c3cc5c(cc3C4(c3ccc(CCCCCC)cc3)c3ccc(CCCCCC)cc3)-c3sc(-c4ccc(/C=c6\sc(=C(C#N)C#N)n(CC)c6=O)c6nn(CCCCCCCC)nc46)cc3C5(c3ccc(CCCCCC)cc3)c3ccc(CCCCCC)cc3)c2n1,1.11,12.65,61.9,8.69,8.6916885,0.0194303797468377,8.61,8.69,,,,,ITO/PEDOT:PSS/active layer/PFN-Br/Al,conventional,PFN-Br,PFN-Br,PEDOT:PSS,PEDOT:PSS,100.0,,,,,,,-5.49,-3.72,
74582,10.1021/acsami.4c05694,10.1021/acsami.4c05694,F40,BTA3,F40,BTA3,,CCCCCCCCn1nc2c(/C=c3\sc(=C(C#N)C#N)n(CC)c3=O)ccc(-c3cc4c(s3)-c3cc5c(cc3C4(c3ccc(CCCCCC)cc3)c3ccc(CCCCCC)cc3)-c3sc(-c4ccc(/C=c6\sc(=C(C#N)C#N)n(CC)c6=O)c6nn(CCCCCCCC)nc46)cc3C5(c3ccc(CCCCCC)cc3)c3ccc(CCCCCC)cc3)c2n1,1.15,11.06,58.62,7.46,7.4558778,0.0552573726541594,7.46,7.46,,,,,ITO/PEDOT:PSS/active layer/PFN-Br/Al,conventional,PFN-Br,PFN-Br,PEDOT:PSS,PEDOT:PSS,100.0,,,,,,,-5.49,-3.72,
74583,10.1021/acsami.4c05694,10.1021/acsami.4c05694,F02,BTA3,F02,BTA3,,CCCCCCCCn1nc2c(/C=c3\sc(=C(C#N)C#N)n(CC)c3=O)ccc(-c3cc4c(s3)-c3cc5c(cc3C4(c3ccc(CCCCCC)cc3)c3ccc(CCCCCC)cc3)-c3sc(-c4ccc(/C=c6\sc(=C(C#N)C#N)n(CC)c6=O)c6nn(CCCCCCCC)nc46)cc3C5(c3ccc(CCCCCC)cc3)c3ccc(CCCCCC)cc3)c2n1,1.05,12.95,62.48,8.5,8.495718,0.050376470588234,8.46,8.5,,,,,ITO/PEDOT:PSS/active layer/PFN-Br/Al,conventional,PFN-Br,PFN-Br,PEDOT:PSS,PEDOT:PSS,100.0,,,,,,,-5.49,-3.72,
74584,10.1021/acsami.4c05694,10.1021/acsami.4c05694,F22,BTA3,F22,BTA3,,CCCCCCCCn1nc2c(/C=c3\sc(=C(C#N)C#N)n(CC)c3=O)ccc(-c3cc4c(s3)-c3cc5c(cc3C4(c3ccc(CCCCCC)cc3)c3ccc(CCCCCC)cc3)-c3sc(-c4ccc(/C=c6\sc(=C(C#N)C#N)n(CC)c6=O)c6nn(CCCCCCCC)nc46)cc3C5(c3ccc(CCCCCC)cc3)c3ccc(CCCCCC)cc3)c2n1,1.2,12.71,62.2,9.48,9.486744000000002,0.0711392405063417,9.48,9.48,,,,,ITO/PEDOT:PSS/active layer/PFN-Br/Al,conventional,PFN-Br,PFN-Br,PEDOT:PSS,PEDOT:PSS,100.0,,,,,,,-5.49,-3.72,
74585,10.1021/acsami.4c05694,10.1021/acsami.4c05694,F42,BTA3,F42,BTA3,,CCCCCCCCn1nc2c(/C=c3\sc(=C(C#N)C#N)n(CC)c3=O)ccc(-c3cc4c(s3)-c3cc5c(cc3C4(c3ccc(CCCCCC)cc3)c3ccc(CCCCCC)cc3)-c3sc(-c4ccc(/C=c6\sc(=C(C#N)C#N)n(CC)c6=O)c6nn(CCCCCCCC)nc46)cc3C5(c3ccc(CCCCCC)cc3)c3ccc(CCCCCC)cc3)c2n1,1.23,11.06,58.57,7.96,7.967745659999999,0.0973072864321536,7.95,7.96,,,,,ITO/PEDOT:PSS/active layer/PFN-Br/Al,conventional,PFN-Br,PFN-Br,PEDOT:PSS,PEDOT:PSS,100.0,,,,,,,-5.49,-3.72,
74588,10.1021/acsami.4c08868,10.1021/acsami.4c08868,PBDBT-DTBT,BTP-3-EH-4Cl,PBDBT-DTBT,BTP-3-EH-4Cl,,,0.86,25.6,75.5,16.5,16.62208,0.7398787878787904,,,,,,,SD,conventional,ZnO NP,,PEDOT:PSS,,,chloroform,,,,,,,,
74589,10.1021/acsami.4c08868,10.1021/acsami.4c08868,PBDBT-DTBT,BTP-3-EH-4Cl,PBDBT-DTBT,BTP-3-EH-4Cl,,,0.86,26.6,70.7,16.1,16.173332000000002,0.455478260869569,,,,,,,BHJ,,,,,,,,,,,,,,,
74590,10.1021/acsami.4c08868,10.1021/acsami.4c08868,PTQ-2F,BTP-3-EH-4Cl,PTQ-2F,BTP-3-EH-4Cl,,,0.85,25.8,61.4,13.2,13.46502,2.0077272727272715,,,,,,,SD,conventional,ZnO NP,,PEDOT:PSS,,,chloroform,,,,,,,,
74591,10.1021/acsami.4c08868,10.1021/acsami.4c08868,PTQ-2F,BTP-3-EH-4Cl,PTQ-2F,BTP-3-EH-4Cl,,,0.87,15.8,55.8,7.6,7.670268,0.9245789473684268,,,,,,,BHJ,,,,,,,,,,,,,,,
74593,10.1021/acsami.4c08868,10.1021/acsami.4c08868,PBDBT-DTBT,BTP-3-EH-4Cl,PBDBT-DTBT,BTP-3-EH-4Cl,,,0.86,25.6,75.7,16.6,16.666112000000002,0.3982650602409662,,,,,,,ITO/PEDOT:PSS/active layer/ZnO NP/Ag,conventional,ZnO NP,ZnO,PEDOT:PSS,PEDOT:PSS,,chloroform,chloroform,,,,,,,
74594,10.1021/acsami.4c08868,10.1021/acsami.4c08868,PTQ-2F,BTP-3-EH-4Cl,PTQ-2F,BTP-3-EH-4Cl,,,0.85,25.8,61.4,13.5,13.46502,0.2591111111111178,,,,,,,ITO/PEDOT:PSS/active layer/ZnO NP/Ag,conventional,ZnO NP,ZnO,PEDOT:PSS,PEDOT:PSS,,chloroform,chloroform,,,,,,,
74595,10.1021/acsami.4c14315,10.1021/acsami.4c14315,PM6,Y6,PM6,Y6,COC(=O)C(C)(C)c1cc(C)cc(-c2sc3c4sc5cc(/C=C6/C(=O)c7cc(F)cc(c7)C(=O)/C6=C\c6cc(C(C)(C)C(=O)OC)c(-c7cc(C)cc(C(C)(C)C(=O)OC)c7)s6)sc5c4c(C(C)(C)C(=O)OC)ccc2-3)c1,CCCCCCCCCCCc1c(/C=C2\C(=O)c3cc(F)c(F)cc3C2=C(C#N)C#N)sc2c1sc1c3c4nsnc4c4c5sc6c(CCCCCCCCCCC)c(/C=C7\C(=O)c8cc(F)c(F)cc8C7=C(C#N)C#N)sc6c5n(CC(CC)CCCC)c4c3n(CC(CC)CCCC)c21,0.8396,24.8,72.03,15.0,14.998144224,0.0123718399999953,14.72,15.0,,,,,ITO/ZnO/PM6:Y6/MoO3/Al,inverted,ZnO,ZnO,MoO3,,,,,,-5.56,-3.65,,-5.65,-4.09,
74596,10.1021/acsami.4c14315,10.1021/acsami.4c14315,PM6,Y6,PM6,Y6,COC(=O)C(C)(C)c1cc(C)cc(-c2sc3c4sc5cc(/C=C6/C(=O)c7cc(F)cc(c7)C(=O)/C6=C\c6cc(C(C)(C)C(=O)OC)c(-c7cc(C)cc(C(C)(C)C(=O)OC)c7)s6)sc5c4c(C(C)(C)C(=O)OC)ccc2-3)c1,CCCCCCCCCCCc1c(/C=C2\C(=O)c3cc(F)c(F)cc3C2=C(C#N)C#N)sc2c1sc1c3c4nsnc4c4c5sc6c(CCCCCCCCCCC)c(/C=C7\C(=O)c8cc(F)c(F)cc8C7=C(C#N)C#N)sc6c5n(CC(CC)CCCC)c4c3n(CC(CC)CCCC)c21,0.8232,26.07,70.45,15.12,15.119150508000002,0.0056183333333124,14.84,15.12,,,,,ITO/OSiNDs/PM6:Y6/MoO3/Al,,OSiNDs,OSiNDs,MoO3,,,,,,-5.56,-3.65,,-5.65,-4.09,
74597,10.1021/acsami.4c14315,10.1021/acsami.4c14315,PM6,Y6,PM6,Y6,COC(=O)C(C)(C)c1cc(C)cc(-c2sc3c4sc5cc(/C=C6/C(=O)c7cc(F)cc(c7)C(=O)/C6=C\c6cc(C(C)(C)C(=O)OC)c(-c7cc(C)cc(C(C)(C)C(=O)OC)c7)s6)sc5c4c(C(C)(C)C(=O)OC)ccc2-3)c1,CCCCCCCCCCCc1c(/C=C2\C(=O)c3cc(F)c(F)cc3C2=C(C#N)C#N)sc2c1sc1c3c4nsnc4c4c5sc6c(CCCCCCCCCCC)c(/C=C7\C(=O)c8cc(F)c(F)cc8C7=C(C#N)C#N)sc6c5n(CC(CC)CCCC)c4c3n(CC(CC)CCCC)c21,0.8402,26.24,74.85,16.51,16.502065727999994,0.04805737129017,16.12,16.51,,,,,ITO/ZnO:OSiNDs/PM6:Y6/MoO3/Al,inverted,ZnO/OSiNDs (4 wt %),ZnO/OSiNDs,MoO3,,,,,,-5.56,-3.65,,-5.65,-4.09,
