Repository: JiYiqaq/PCE-KA-GNN

# Data directory

- `raw/Active_Database.csv` is the immutable source dataset bundled under CC BY 4.0. Do not overwrite it with processed data.
- `processed/` is created and populated by the training pipeline. Generated `.pt` and `.pth` caches are intentionally ignored by Git because they can exceed GitHub's normal single-file limit.

See `../DATA_LICENSE.md` for provenance, license and checksum information.

File: data/raw/Active_Database.csv (part 250 of 471)
id,doi,doi_norm,donor,acceptor,donor_canonical,acceptor_canonical,donor_smiles,acceptor_smiles,voc,jsc,ff,pce,pce_recomputed,pce_relative_error_percent,pce_avg,pce_best,d_a_ratio,additive,additive_canonical,additive_ratio,device_structure,device_type,etl,etl_canonical,htl,htl_canonical,active_layer_thickness,solvent,solvent_canonical,annealing_temp,homo_d,lumo_d,eg_d,homo_a,lumo_a,eg_a
74598,10.1021/acsami.4c14315,10.1021/acsami.4c14315,PM6,BTP-eC9,PM6,BTP-eC9,COC(=O)C(C)(C)c1cc(C)cc(-c2sc3c4sc5cc(/C=C6/C(=O)c7cc(F)cc(c7)C(=O)/C6=C\c6cc(C(C)(C)C(=O)OC)c(-c7cc(C)cc(C(C)(C)C(=O)OC)c7)s6)sc5c4c(C(C)(C)C(=O)OC)ccc2-3)c1,CCCCCCCCCc1c(C=C2C(=O)c3cc(Cl)c(Cl)cc3C2=C(C#N)C#N)sc2c1sc1c3c4nsnc4c4c5sc6c(CCCCCCCCC)c(C=C7C(=O)c8cc(Cl)c(Cl)cc8C7=C(C#N)C#N)sc6c5n(CC(CCCC)CCCCCC)c4c3n(CC(CCCC)CCCCCC)c21,0.8514,25.21,73.99,15.88,15.8810611806,0.0066824974811127,15.53,15.88,,,,,ITO/ZnO/PM6:BTP-eC9/MoO3/Al,inverted,ZnO,ZnO,MoO3,,,,,,-5.56,-3.65,,-5.68,-3.9,
74599,10.1021/acsami.4c14315,10.1021/acsami.4c14315,PM6,BTP-eC9,PM6,BTP-eC9,COC(=O)C(C)(C)c1cc(C)cc(-c2sc3c4sc5cc(/C=C6/C(=O)c7cc(F)cc(c7)C(=O)/C6=C\c6cc(C(C)(C)C(=O)OC)c(-c7cc(C)cc(C(C)(C)C(=O)OC)c7)s6)sc5c4c(C(C)(C)C(=O)OC)ccc2-3)c1,CCCCCCCCCc1c(C=C2C(=O)c3cc(Cl)c(Cl)cc3C2=C(C#N)C#N)sc2c1sc1c3c4nsnc4c4c5sc6c(CCCCCCCCC)c(C=C7C(=O)c8cc(Cl)c(Cl)cc8C7=C(C#N)C#N)sc6c5n(CC(CCCC)CCCCCC)c4c3n(CC(CCCC)CCCCCC)c21,0.8577,26.97,75.42,17.49,17.446281859800003,0.249960778730679,17.15,17.49,,,,,ITO/ZnO:OSiNDs(4wt%)/PM6:BTP-eC9/MoO3/Al,inverted,ZnO/OSiNDs (4 wt %),ZnO/OSiNDs,MoO3,,,,,,-5.56,-3.65,,-5.68,-3.9,
74600,10.1021/acsami.5c03878,10.1021/acsami.5c03878,PM6,Y6,PM6,Y6,COC(=O)C(C)(C)c1cc(C)cc(-c2sc3c4sc5cc(/C=C6/C(=O)c7cc(F)cc(c7)C(=O)/C6=C\c6cc(C(C)(C)C(=O)OC)c(-c7cc(C)cc(C(C)(C)C(=O)OC)c7)s6)sc5c4c(C(C)(C)C(=O)OC)ccc2-3)c1,CCCCCCCCCCCc1c(/C=C2\C(=O)c3cc(F)c(F)cc3C2=C(C#N)C#N)sc2c1sc1c3c4nsnc4c4c5sc6c(CCCCCCCCCCC)c(/C=C7\C(=O)c8cc(F)c(F)cc8C7=C(C#N)C#N)sc6c5n(CC(CC)CCCC)c4c3n(CC(CC)CCCC)c21,0.843,26.79,74.4,16.8,16.80247368,0.0147242857142726,16.57,16.8,1:1.2,1-CN,,0.5 wt%,ITO/PEDOT:PSS/active layer/PNDIT-F3N/Ag,conventional,PNDIT-F3N,,PEDOT:PSS,PEDOT:PSS,,CF,,80.0,-5.56,-3.65,,-5.65,-4.09,
74606,10.1021/acsami.5c03878,10.1021/acsami.5c03878,D18/PTQ10,N3,D18/PTQ10,N3,,CCCCCCCCCCCC1=C(/C=C2\C(=O)C3=CC(F)=C(F)C=C3C2=C(C#N)C#N)SC2=C1SC1=C2N(CCC(CC)CCCC)C2=C1C1=NSN=C1C1=C2N(CCC(CC)CCCC)C2=C1SC1=C2SC(/C=C2\C(=O)C3=CC(F)=C(F)C=C3C2=C(C#N)C#N)=C1CCCCCCCCCCC,0.843,27.64,77.35,18.07,18.02295222,0.2603640287769967,17.76,18.07,,,,,ITO/PEDOT:PSS/active layer/PNDIT-F3N/Ag,conventional,PNDIT-F3N,,PEDOT:PSS,PEDOT:PSS,,,,80.0,,,,-5.64,-3.86,
74608,10.1021/acsami.9b17580,10.1021/acsami.9b17580,PTB7-Th,PC71BM,PTB7-Th,PC71BM,CCCCC(CC)COC(=O)c1sc2csc(-c3cc4c(-c5ccc(CC(CC)CCCC)s5)c5sccc5c(-c5ccc(CC(CC)CCCC)s5)c4s3)c2c1F,COC(=O)CCCC1(c2ccccc2)C23c4c5ccc6c7cc8c9c%10c(cc%11cc%12c%13c%14c(cc%15c%16ccc-5c2c%16c2c5c%16c%17c(c(c46)c7c9c%17c4c%10c%11c%13c4c%16c%14c%152)C513)C%12)C8,0.78,17.05,67.0,8.91,8.910330000000002,0.0037037037037229,8.65,8.91,,DIO,,3%,,OSC,ZnO,ZnO,MoOx,,,"1,2-dichlorobenzene",,,-5.21,-3.6,,-5.9,-3.9,
74609,10.1021/acsami.9b17580,10.1021/acsami.9b17580,PTB7-Th,PC71BM,PTB7-Th,PC71BM,CCCCC(CC)COC(=O)c1sc2csc(-c3cc4c(-c5ccc(CC(CC)CCCC)s5)c5sccc5c(-c5ccc(CC(CC)CCCC)s5)c4s3)c2c1F,COC(=O)CCCC1(c2ccccc2)C23c4c5ccc6c7cc8c9c%10c(cc%11cc%12c%13c%14c(cc%15c%16ccc-5c2c%16c2c5c%16c%17c(c(c46)c7c9c%17c4c%10c%11c%13c4c%16c%14c%152)C513)C%12)C8,0.81,17.9,69.0,10.0,10.00431,0.0431000000000025,9.8,10.0,,DIO,,3%,inverted,OSC,ZnO/BZnTPP,ZnO/BZnTPP,MoOx,,,"1,2-dichlorobenzene",,,-5.21,-3.6,,-5.9,-3.9,
74610,10.1021/acsami.9b17580,10.1021/acsami.9b17580,PTB7-Th,IT-4F,PTB7-Th,IT-4F,CCCCC(CC)COC(=O)c1sc2csc(-c3cc4c(-c5ccc(CC(CC)CCCC)s5)c5sccc5c(-c5ccc(CC(CC)CCCC)s5)c4s3)c2c1F,CCCCCCc1ccc(C2(c3ccc(CCCCCC)cc3)c3cc4c(cc3-c3sc5cc(/C=C6\C(=O)c7cc(F)c(F)cc7C6=C(C#N)C#N)sc5c32)C(c2ccc(CCCCCC)cc2)(c2ccc(CCCCCC)cc2)c2c-4sc3cc(/C=C4\C(=O)c5cc(F)c(F)cc5C4=C(C#N)C#N)sc23)cc1,0.81,15.23,64.0,7.9,7.895232000000001,0.0603544303797397,7.71,7.9,,DIO,,0.5%,inverted,OSC,ZnO,ZnO,MoOx,,,chlorobenzene,,100.0,-5.21,-3.6,,-5.66,-4.14,
74611,10.1021/acsami.9b17580,10.1021/acsami.9b17580,PTB7-Th,IT-4F,PTB7-Th,IT-4F,CCCCC(CC)COC(=O)c1sc2csc(-c3cc4c(-c5ccc(CC(CC)CCCC)s5)c5sccc5c(-c5ccc(CC(CC)CCCC)s5)c4s3)c2c1F,CCCCCCc1ccc(C2(c3ccc(CCCCCC)cc3)c3cc4c(cc3-c3sc5cc(/C=C6\C(=O)c7cc(F)c(F)cc7C6=C(C#N)C#N)sc5c32)C(c2ccc(CCCCCC)cc2)(c2ccc(CCCCCC)cc2)c2c-4sc3cc(/C=C4\C(=O)c5cc(F)c(F)cc5C4=C(C#N)C#N)sc23)cc1,0.84,16.07,66.0,8.91,8.909208,0.0088888888888952,8.73,8.91,,DIO,,0.5%,inverted,OSC,ZnO/BZnTPP,ZnO/BZnTPP,MoOx,,,chlorobenzene,,100.0,-5.21,-3.6,,-5.66,-4.14,
74612,10.1021/acsami.9b18095,10.1021/acsami.9b18095,PBDB-T,ITIC,PBDB-T,ITIC,CCCCC(CC)Cc1ccc(-c2c3cc(-c4ccc(-c5sc(-c6cccs6)c6c5C(=O)c5c(CC(CC)CCCC)sc(CC(CC)CCCC)c5C6=O)s4)sc3c(-c3ccc(CC(CC)CCCC)s3)c3ccsc23)s1,CCCCCCc1ccc(C2(c3ccc(CCCCCC)cc3)c3cc4c(cc3-c3sc5cc(C=C6C(=O)c7ccccc7C6=C(C#N)C#N)sc5c32)C(c2ccc(CCCCCC)cc2)(c2ccc(CCCCCC)cc2)c2c-4sc3cc(C=C4C(=O)c5ccccc5C4=C(C#N)C#N)sc23)cc1,0.72,15.2,44.56,5.0,4.876646399999999,2.4670720000000124,4.38,5.0,1:1,DIO,,,ITO/ZnO/PBDB-T:ITIC/Ag,inverted,ZnO,ZnO,,,,,,50.0,-5.33,-3.48,,-5.576,-3.916,
74613,10.1021/acsami.9b18095,10.1021/acsami.9b18095,PBDB-T,ITIC,PBDB-T,ITIC,CCCCC(CC)Cc1ccc(-c2c3cc(-c4ccc(-c5sc(-c6cccs6)c6c5C(=O)c5c(CC(CC)CCCC)sc(CC(CC)CCCC)c5C6=O)s4)sc3c(-c3ccc(CC(CC)CCCC)s3)c3ccsc23)s1,CCCCCCc1ccc(C2(c3ccc(CCCCCC)cc3)c3cc4c(cc3-c3sc5cc(C=C6C(=O)c7ccccc7C6=C(C#N)C#N)sc5c32)C(c2ccc(CCCCCC)cc2)(c2ccc(CCCCCC)cc2)c2c-4sc3cc(C=C4C(=O)c5ccccc5C4=C(C#N)C#N)sc23)cc1,0.71,15.1,44.68,4.83,4.7901428,0.825200828157353,4.33,4.83,1:1,DIO,,,ITO/ZnO/PBDB-T:ITIC/Ag,inverted,ZnO,ZnO,,,,,,90.0,-5.33,-3.48,,-5.576,-3.916,
74614,10.1021/acsami.9b18095,10.1021/acsami.9b18095,PBDB-T,ITIC,PBDB-T,ITIC,CCCCC(CC)Cc1ccc(-c2c3cc(-c4ccc(-c5sc(-c6cccs6)c6c5C(=O)c5c(CC(CC)CCCC)sc(CC(CC)CCCC)c5C6=O)s4)sc3c(-c3ccc(CC(CC)CCCC)s3)c3ccsc23)s1,CCCCCCc1ccc(C2(c3ccc(CCCCCC)cc3)c3cc4c(cc3-c3sc5cc(C=C6C(=O)c7ccccc7C6=C(C#N)C#N)sc5c32)C(c2ccc(CCCCCC)cc2)(c2ccc(CCCCCC)cc2)c2c-4sc3cc(C=C4C(=O)c5ccccc5C4=C(C#N)C#N)sc23)cc1,0.76,16.03,51.16,6.39,6.232720479999999,2.461338341158065,5.96,6.39,1:1,DIO; POE,,,ITO/ZnO/PBDB-T:ITIC:POE/Ag,inverted,ZnO,ZnO,,,,,,50.0,-5.33,-3.48,,-5.576,-3.916,
74615,10.1021/acsami.9b18095,10.1021/acsami.9b18095,PBDB-T,ITIC,PBDB-T,ITIC,CCCCC(CC)Cc1ccc(-c2c3cc(-c4ccc(-c5sc(-c6cccs6)c6c5C(=O)c5c(CC(CC)CCCC)sc(CC(CC)CCCC)c5C6=O)s4)sc3c(-c3ccc(CC(CC)CCCC)s3)c3ccsc23)s1,CCCCCCc1ccc(C2(c3ccc(CCCCCC)cc3)c3cc4c(cc3-c3sc5cc(C=C6C(=O)c7ccccc7C6=C(C#N)C#N)sc5c32)C(c2ccc(CCCCCC)cc2)(c2ccc(CCCCCC)cc2)c2c-4sc3cc(C=C4C(=O)c5ccccc5C4=C(C#N)C#N)sc23)cc1,0.73,15.76,51.46,6.06,5.9203700800000005,2.304124092409226,5.6,6.06,1:1,DIO; POE,,,ITO/ZnO/PBDB-T:ITIC:POE/Ag,inverted,ZnO,ZnO,,,,,,90.0,-5.33,-3.48,,-5.576,-3.916,
74616,10.1021/acsami.9b18095,10.1021/acsami.9b18095,PBDB-T,ITIC,PBDB-T,ITIC,CCCCC(CC)Cc1ccc(-c2c3cc(-c4ccc(-c5sc(-c6cccs6)c6c5C(=O)c5c(CC(CC)CCCC)sc(CC(CC)CCCC)c5C6=O)s4)sc3c(-c3ccc(CC(CC)CCCC)s3)c3ccsc23)s1,CCCCCCc1ccc(C2(c3ccc(CCCCCC)cc3)c3cc4c(cc3-c3sc5cc(C=C6C(=O)c7ccccc7C6=C(C#N)C#N)sc5c32)C(c2ccc(CCCCCC)cc2)(c2ccc(CCCCCC)cc2)c2c-4sc3cc(C=C4C(=O)c5ccccc5C4=C(C#N)C#N)sc23)cc1,0.85,16.01,53.67,7.41,7.303681950000001,1.4347914979756913,7.01,7.41,1:1,DIO; POE,,,ITO/ZnO/PBDB-T:ITIC:POE/Ag,inverted,ZnO,ZnO,,,,,,50.0,-5.33,-3.48,,-5.576,-3.916,
74617,10.1021/acsami.9b18095,10.1021/acsami.9b18095,PBDB-T,ITIC,PBDB-T,ITIC,CCCCC(CC)Cc1ccc(-c2c3cc(-c4ccc(-c5sc(-c6cccs6)c6c5C(=O)c5c(CC(CC)CCCC)sc(CC(CC)CCCC)c5C6=O)s4)sc3c(-c3ccc(CC(CC)CCCC)s3)c3ccsc23)s1,CCCCCCc1ccc(C2(c3ccc(CCCCCC)cc3)c3cc4c(cc3-c3sc5cc(C=C6C(=O)c7ccccc7C6=C(C#N)C#N)sc5c32)C(c2ccc(CCCCCC)cc2)(c2ccc(CCCCCC)cc2)c2c-4sc3cc(C=C4C(=O)c5ccccc5C4=C(C#N)C#N)sc23)cc1,0.8,14.92,56.19,6.87,6.706838399999999,2.3749868995633383,6.36,6.87,1:1,DIO; POE,,,ITO/ZnO/PBDB-T:ITIC:POE/Ag,inverted,ZnO,ZnO,,,,,,90.0,-5.33,-3.48,,-5.576,-3.916,
74618,10.1021/acsami.9b18095,10.1021/acsami.9b18095,PBDB-T,ITIC,PBDB-T,ITIC,CCCCC(CC)Cc1ccc(-c2c3cc(-c4ccc(-c5sc(-c6cccs6)c6c5C(=O)c5c(CC(CC)CCCC)sc(CC(CC)CCCC)c5C6=O)s4)sc3c(-c3ccc(CC(CC)CCCC)s3)c3ccsc23)s1,CCCCCCc1ccc(C2(c3ccc(CCCCCC)cc3)c3cc4c(cc3-c3sc5cc(C=C6C(=O)c7ccccc7C6=C(C#N)C#N)sc5c32)C(c2ccc(CCCCCC)cc2)(c2ccc(CCCCCC)cc2)c2c-4sc3cc(C=C4C(=O)c5ccccc5C4=C(C#N)C#N)sc23)cc1,0.89,16.14,61.72,8.97,8.865831120000001,1.16130301003344,8.58,8.97,1:1,DIO; POE,,,ITO/ZnO/PBDB-T:ITIC:POE/Ag,inverted,ZnO,ZnO,,,,,,50.0,-5.33,-3.48,,-5.576,-3.916,
74619,10.1021/acsami.9b18095,10.1021/acsami.9b18095,PBDB-T,ITIC,PBDB-T,ITIC,CCCCC(CC)Cc1ccc(-c2c3cc(-c4ccc(-c5sc(-c6cccs6)c6c5C(=O)c5c(CC(CC)CCCC)sc(CC(CC)CCCC)c5C6=O)s4)sc3c(-c3ccc(CC(CC)CCCC)s3)c3ccsc23)s1,CCCCCCc1ccc(C2(c3ccc(CCCCCC)cc3)c3cc4c(cc3-c3sc5cc(C=C6C(=O)c7ccccc7C6=C(C#N)C#N)sc5c32)C(c2ccc(CCCCCC)cc2)(c2ccc(CCCCCC)cc2)c2c-4sc3cc(C=C4C(=O)c5ccccc5C4=C(C#N)C#N)sc23)cc1,0.86,15.27,62.5,8.3,8.207625,1.1129518072289222,8.01,8.3,1:1,DIO; POE,,,ITO/ZnO/PBDB-T:ITIC:POE/Ag,inverted,ZnO,ZnO,,,,,,90.0,-5.33,-3.48,,-5.576,-3.916,
74620,10.1021/acsami.9b18095,10.1021/acsami.9b18095,PBDB-T,ITIC,PBDB-T,ITIC,CCCCC(CC)Cc1ccc(-c2c3cc(-c4ccc(-c5sc(-c6cccs6)c6c5C(=O)c5c(CC(CC)CCCC)sc(CC(CC)CCCC)c5C6=O)s4)sc3c(-c3ccc(CC(CC)CCCC)s3)c3ccsc23)s1,CCCCCCc1ccc(C2(c3ccc(CCCCCC)cc3)c3cc4c(cc3-c3sc5cc(C=C6C(=O)c7ccccc7C6=C(C#N)C#N)sc5c32)C(c2ccc(CCCCCC)cc2)(c2ccc(CCCCCC)cc2)c2c-4sc3cc(C=C4C(=O)c5ccccc5C4=C(C#N)C#N)sc23)cc1,0.85,14.69,61.56,7.76,7.686689400000001,0.9447242268041136,7.42,7.76,1:1,DIO; POE,,,ITO/ZnO/PBDB-T:ITIC:POE/Ag,inverted,ZnO,ZnO,,,,,,50.0,-5.33,-3.48,,-5.576,-3.916,
74621,10.1021/acsami.9b18095,10.1021/acsami.9b18095,PBDB-T,ITIC,PBDB-T,ITIC,CCCCC(CC)Cc1ccc(-c2c3cc(-c4ccc(-c5sc(-c6cccs6)c6c5C(=O)c5c(CC(CC)CCCC)sc(CC(CC)CCCC)c5C6=O)s4)sc3c(-c3ccc(CC(CC)CCCC)s3)c3ccsc23)s1,CCCCCCc1ccc(C2(c3ccc(CCCCCC)cc3)c3cc4c(cc3-c3sc5cc(C=C6C(=O)c7ccccc7C6=C(C#N)C#N)sc5c32)C(c2ccc(CCCCCC)cc2)(c2ccc(CCCCCC)cc2)c2c-4sc3cc(C=C4C(=O)c5ccccc5C4=C(C#N)C#N)sc23)cc1,0.82,14.67,57.61,7.06,6.930137339999999,1.839414447592076,6.75,7.06,1:1,DIO; POE,,,ITO/ZnO/PBDB-T:ITIC:POE/Ag,inverted,ZnO,ZnO,,,,,,90.0,-5.33,-3.48,,-5.576,-3.916,
74622,10.1021/acsami.9b18095,10.1021/acsami.9b18095,PBDB-T,ITIC,PBDB-T,ITIC,CCCCC(CC)Cc1ccc(-c2c3cc(-c4ccc(-c5sc(-c6cccs6)c6c5C(=O)c5c(CC(CC)CCCC)sc(CC(CC)CCCC)c5C6=O)s4)sc3c(-c3ccc(CC(CC)CCCC)s3)c3ccsc23)s1,CCCCCCc1ccc(C2(c3ccc(CCCCCC)cc3)c3cc4c(cc3-c3sc5cc(C=C6C(=O)c7ccccc7C6=C(C#N)C#N)sc5c32)C(c2ccc(CCCCCC)cc2)(c2ccc(CCCCCC)cc2)c2c-4sc3cc(C=C4C(=O)c5ccccc5C4=C(C#N)C#N)sc23)cc1,0.66,12.57,32.02,2.71,2.65644324,1.9762642066420573,2.23,2.71,1:1,DIO; POE,,,ITO/ZnO/PBDB-T:ITIC:POE/Ag,inverted,ZnO,ZnO,,,,,,50.0,-5.33,-3.48,,-5.576,-3.916,
74624,10.1021/acsami.9b18095,10.1021/acsami.9b18095,PBDB-T,ITIC,PBDB-T,ITIC,CCCCC(CC)Cc1ccc(-c2c3cc(-c4ccc(-c5sc(-c6cccs6)c6c5C(=O)c5c(CC(CC)CCCC)sc(CC(CC)CCCC)c5C6=O)s4)sc3c(-c3ccc(CC(CC)CCCC)s3)c3ccsc23)s1,CCCCCCc1ccc(C2(c3ccc(CCCCCC)cc3)c3cc4c(cc3-c3sc5cc(C=C6C(=O)c7ccccc7C6=C(C#N)C#N)sc5c32)C(c2ccc(CCCCCC)cc2)(c2ccc(CCCCCC)cc2)c2c-4sc3cc(C=C4C(=O)c5ccccc5C4=C(C#N)C#N)sc23)cc1,0.9,16.33,61.9,9.22,9.097443,1.3292516268980528,8.94,9.22,1:1,DIO,,1 vol %,ITO/ZnO/PBDB-T:ITIC/POE/Ag,inverted,ZnO,ZnO,POE,,,,,50.0,-5.33,-3.48,,-5.576,-3.916,
74625,10.1021/acsami.9b18095,10.1021/acsami.9b18095,PM6,IT-4F,PM6,IT-4F,COC(=O)C(C)(C)c1cc(C)cc(-c2sc3c4sc5cc(/C=C6/C(=O)c7cc(F)cc(c7)C(=O)/C6=C\c6cc(C(C)(C)C(=O)OC)c(-c7cc(C)cc(C(C)(C)C(=O)OC)c7)s6)sc5c4c(C(C)(C)C(=O)OC)ccc2-3)c1,CCCCCCc1ccc(C2(c3ccc(CCCCCC)cc3)c3cc4c(cc3-c3sc5cc(/C=C6\C(=O)c7cc(F)c(F)cc7C6=C(C#N)C#N)sc5c32)C(c2ccc(CCCCCC)cc2)(c2ccc(CCCCCC)cc2)c2c-4sc3cc(/C=C4\C(=O)c5cc(F)c(F)cc5C4=C(C#N)C#N)sc23)cc1,0.66,18.6,54.47,7.09,6.686737200000001,5.68776868829335,6.4,7.09,1:1,DIO,,1 vol %,ITO/ZnO/PM6:IT-4F/Ag,inverted,ZnO,ZnO,,,,,,,-5.56,-3.65,,-5.66,-4.14,
74631,10.1021/acsami.9b18095,10.1021/acsami.9b18095,PM6,IT-4F,PM6,IT-4F,COC(=O)C(C)(C)c1cc(C)cc(-c2sc3c4sc5cc(/C=C6/C(=O)c7cc(F)cc(c7)C(=O)/C6=C\c6cc(C(C)(C)C(=O)OC)c(-c7cc(C)cc(C(C)(C)C(=O)OC)c7)s6)sc5c4c(C(C)(C)C(=O)OC)ccc2-3)c1,CCCCCCc1ccc(C2(c3ccc(CCCCCC)cc3)c3cc4c(cc3-c3sc5cc(/C=C6\C(=O)c7cc(F)c(F)cc7C6=C(C#N)C#N)sc5c32)C(c2ccc(CCCCCC)cc2)(c2ccc(CCCCCC)cc2)c2c-4sc3cc(/C=C4\C(=O)c5cc(F)c(F)cc5C4=C(C#N)C#N)sc23)cc1,0.82,20.27,70.01,11.88,11.63664214,2.048466835016848,11.57,11.88,1:1,DIO,,1 vol %,ITO/ZnO/PM6:IT-4F/POE/Ag,inverted,ZnO,ZnO,POE,,,,,,-5.56,-3.65,,-5.66,-4.14,
74658,10.1021/acsapm.4c03091,10.1021/acsapm.4c03091,PM6,Y6,PM6,Y6,COC(=O)C(C)(C)c1cc(C)cc(-c2sc3c4sc5cc(/C=C6/C(=O)c7cc(F)cc(c7)C(=O)/C6=C\c6cc(C(C)(C)C(=O)OC)c(-c7cc(C)cc(C(C)(C)C(=O)OC)c7)s6)sc5c4c(C(C)(C)C(=O)OC)ccc2-3)c1,CCCCCCCCCCCc1c(/C=C2\C(=O)c3cc(F)c(F)cc3C2=C(C#N)C#N)sc2c1sc1c3c4nsnc4c4c5sc6c(CCCCCCCCCCC)c(/C=C7\C(=O)c8cc(F)c(F)cc8C7=C(C#N)C#N)sc6c5n(CC(CC)CCCC)c4c3n(CC(CC)CCCC)c21,0.874,24.84,72.84,16.02,15.813680544,1.28788674157304,15.81,16.02,,,,,ITO/PEDOT:PSS/active layer/PDINN/Ag,conventional,PDINN,PDINN,PEDOT:PSS,PEDOT:PSS,,chloroform,chloroform,,-5.56,-3.65,,-5.65,-4.09,
74660,10.1021/acsapm.4c03091,10.1021/acsapm.4c03091,PM6,BTP-eC9,PM6,BTP-eC9,COC(=O)C(C)(C)c1cc(C)cc(-c2sc3c4sc5cc(/C=C6/C(=O)c7cc(F)cc(c7)C(=O)/C6=C\c6cc(C(C)(C)C(=O)OC)c(-c7cc(C)cc(C(C)(C)C(=O)OC)c7)s6)sc5c4c(C(C)(C)C(=O)OC)ccc2-3)c1,CCCCCCCCCc1c(C=C2C(=O)c3cc(Cl)c(Cl)cc3C2=C(C#N)C#N)sc2c1sc1c3c4nsnc4c4c5sc6c(CCCCCCCCC)c(C=C7C(=O)c8cc(Cl)c(Cl)cc8C7=C(C#N)C#N)sc6c5n(CC(CCCC)CCCCCC)c4c3n(CC(CCCC)CCCCCC)c21,0.865,25.77,74.28,16.61,16.55779194,0.3143170379289471,16.54,16.61,,,,,ITO/PEDOT:PSS/active layer/PDINN/Ag,conventional,PDINN,PDINN,PEDOT:PSS,PEDOT:PSS,,chloroform,chloroform,,-5.56,-3.65,,-5.68,-3.9,
74662,10.1021/acsenergylett.0c00029,10.1021/acsenergylett.0c00029,PM7-SR packing,N2200,PM7-SR packing,N2200,,CCCCCCCCCCC(CCCCCCCC)CN1C(=O)c2ccc3c4c(c(-c5ccc(-c6cccs6)s5)cc(c24)C1=O)C(=O)N(CC(CCCCCCCC)CCCCCCCCCC)C3=O,0.96,0.42,59.4,0.24,0.2395007999999999,0.2080000000000137,0.24,,,,,,,,,,,,,,,,,,,-5.71,-4.02,
74663,10.1021/acsenergylett.0c00029,10.1021/acsenergylett.0c00029,PM7-MR packing,N2200,PM7-MR packing,N2200,,CCCCCCCCCCC(CCCCCCCC)CN1C(=O)c2ccc3c4c(c(-c5ccc(-c6cccs6)s5)cc(c24)C1=O)C(=O)N(CC(CCCCCCCC)CCCCCCCCCC)C3=O,0.92,0.31,56.1,0.16,0.1599972,0.0017499999999982,0.16,,,,,,,,,,,,,,,,,,,-5.71,-4.02,
74664,10.1021/acsenergylett.0c00029,10.1021/acsenergylett.0c00029,PM7-LR packing,N2200,PM7-LR packing,N2200,,CCCCCCCCCCC(CCCCCCCC)CN1C(=O)c2ccc3c4c(c(-c5ccc(-c6cccs6)s5)cc(c24)C1=O)C(=O)N(CC(CCCCCCCC)CCCCCCCCCC)C3=O,0.87,0.22,50.0,0.09,0.0956999999999999,6.333333333333314,0.09,,,,,,,,,,,,,,,,,,,-5.71,-4.02,
74665,10.1021/acsomega.2c01795,10.1021/acsomega.2c01795,P3HT,PCBM,P3HT,PCBM,CCCCCCc1ccsc1,CCCCC(=O)OCC1(C2=CC=CC=C2)C3=CC=CC4=CC=CC5=CC=CC6=CC=CC7=CC=CC1=C7C6=C5C4=C3,0.561,7.842,48.51,2.66,2.1341305062,19.769529842105268,,,1.0:0.6,CP-DOT,CP-DOT,,ITO/PEDOT:PSS/active layer/LiF/Al,conventional,LiF,LiF,PEDOT:PSS,PEDOT:PSS,,CF:CB (1:1),chloroform:chlorobenzene (1:1),110.0,-5.01,-3.12,,-6.1,-3.7,
74666,10.1021/acsomega.2c01795,10.1021/acsomega.2c01795,P3HT,PCBM,P3HT,PCBM,CCCCCCc1ccsc1,CCCCC(=O)OCC1(C2=CC=CC=C2)C3=CC=CC4=CC=CC5=CC=CC6=CC=CC7=CC=CC1=C7C6=C5C4=C3,0.578,9.112,48.03,3.16,2.5296133008,19.948946177215195,,,1.0:0.6,1% doped,,1%,ITO/PEDOT:PSS/active layer/LiF/Al,conventional,LiF,LiF,PEDOT:PSS,PEDOT:PSS,,CF:CB (1:1),chloroform:chlorobenzene (1:1),110.0,-5.01,-3.12,,-6.1,-3.7,
74667,10.1021/acsomega.2c01795,10.1021/acsomega.2c01795,P3HT,PCBM,P3HT,PCBM,CCCCCCc1ccsc1,CCCCC(=O)OCC1(C2=CC=CC=C2)C3=CC=CC4=CC=CC5=CC=CC6=CC=CC7=CC=CC1=C7C6=C5C4=C3,0.571,9.113,52.15,3.39,2.7136372445,19.95170370206491,,3.39,1.0:0.6,3% doped,,3%,ITO/PEDOT:PSS/active layer/LiF/Al,conventional,LiF,LiF,PEDOT:PSS,PEDOT:PSS,,CF:CB (1:1),chloroform:chlorobenzene (1:1),110.0,-5.01,-3.12,,-6.1,-3.7,
74668,10.1021/acsomega.2c01795,10.1021/acsomega.2c01795,P3HT,PCBM,P3HT,PCBM,CCCCCCc1ccsc1,CCCCC(=O)OCC1(C2=CC=CC=C2)C3=CC=CC4=CC=CC5=CC=CC6=CC=CC7=CC=CC1=C7C6=C5C4=C3,0.566,8.477,51.98,3.12,2.4939910435999995,20.06438962820515,,,1.0:0.6,5% doped,,5%,ITO/PEDOT:PSS/active layer/LiF/Al,conventional,LiF,LiF,PEDOT:PSS,PEDOT:PSS,,CF:CB (1:1),chloroform:chlorobenzene (1:1),110.0,-5.01,-3.12,,-6.1,-3.7,
74669,10.1021/acsomega.2c01795,10.1021/acsomega.2c01795,P3HT,PCBM,P3HT,PCBM,CCCCCCc1ccsc1,CCCCC(=O)OCC1(C2=CC=CC=C2)C3=CC=CC4=CC=CC5=CC=CC6=CC=CC7=CC=CC1=C7C6=C5C4=C3,0.582,7.405,53.26,2.87,2.295351546,20.02259421602788,,,1.0:0.6,7% doped,,7%,ITO/PEDOT:PSS/active layer/LiF/Al,conventional,LiF,LiF,PEDOT:PSS,PEDOT:PSS,,CF:CB (1:1),chloroform:chlorobenzene (1:1),110.0,-5.01,-3.12,,-6.1,-3.7,
74670,10.1021/acsomega.2c06181,10.1021/acsomega.2c06181,PTQ10,m-BTP-PhC6,PTQ10,m-BTP-PhC6,CCCCCCCCC(CCCCCC)COc1cnc2c(-c3cccs3)c(F)c(F)cc2n1,CCCCCCc1cccc(-c2c(/C=C3\C(=O)c4cc(F)c(F)cc4C3=C(C#N)C#N)sc3c2sc2c4c5nsnc5c5c6sc7c(-c8cccc(CCCCCC)c8)c(/C=C8\C(=O)c9cc(F)c(F)cc9C8=C(C#N)C#N)sc7c6n(CC(CC)CCCC)c5c4n(CC(CC)CCCC)c32)c1,0.89,25.53,77.3,17.56,17.5638741,0.0220620728929435,17.22,17.56,,,,,ITO/PEDOT:PSS/active layer/ZrAcAc/Al,conventional,ZrAcAc,ZrAcac,PEDOT:PSS,PEDOT:PSS,,,,,-5.54,-2.92,,,,
74671,10.1021/acsomega.2c06181,10.1021/acsomega.2c06181,PTQ10,m-BTP-PhC6,PTQ10,m-BTP-PhC6,CCCCCCCCC(CCCCCC)COc1cnc2c(-c3cccs3)c(F)c(F)cc2n1,CCCCCCc1cccc(-c2c(/C=C3\C(=O)c4cc(F)c(F)cc4C3=C(C#N)C#N)sc3c2sc2c4c5nsnc5c5c6sc7c(-c8cccc(CCCCCC)c8)c(/C=C8\C(=O)c9cc(F)c(F)cc9C8=C(C#N)C#N)sc7c6n(CC(CC)CCCC)c5c4n(CC(CC)CCCC)c32)c1,0.891,26.25,78.3,18.31,18.31339125,0.0185212998361548,18.13,18.31,,,,,ITO/PEDOT:PSS/active layer/ZrAcAc/Al,conventional,ZrAcAc,ZrAcac,PEDOT:PSS,PEDOT:PSS,,,,,-5.54,-2.92,,,,
74672,10.1021/acsomega.2c06181,10.1021/acsomega.2c06181,PM6,BTP-2F-ThCl,PM6,BTP-2F-ThCl,COC(=O)C(C)(C)c1cc(C)cc(-c2sc3c4sc5cc(/C=C6/C(=O)c7cc(F)cc(c7)C(=O)/C6=C\c6cc(C(C)(C)C(=O)OC)c(-c7cc(C)cc(C(C)(C)C(=O)OC)c7)s6)sc5c4c(C(C)(C)C(=O)OC)ccc2-3)c1,CCCCCCCCCCCc1c(/C=C2\C(=O)c3c(csc3Cl)C2C(C#N)C#N)sc2c1SC1c3c(c4c(c5nsnc35)c3sc5c(CCCCCCCCCCC)c(/C=C6\C(=O)c7cc(F)c(F)cc7C6=C(C#N)C#N)sc5c3n4CC(CC)CCCC)N(CC(CC)CCCC)C21,0.865,25.83,76.2,17.03,17.0253279,0.0274345273047593,16.78,17.03,,,,,ITO/PEDOT:PSS/active layer/ZrAcAc/Al,conventional,ZrAcAc,ZrAcac,PEDOT:PSS,PEDOT:PSS,,,,,-5.56,-3.65,,-5.7,-3.99,
74673,10.1021/acsomega.2c06181,10.1021/acsomega.2c06181,PM6,BTP-2F-ThCl,PM6,BTP-2F-ThCl,COC(=O)C(C)(C)c1cc(C)cc(-c2sc3c4sc5cc(/C=C6/C(=O)c7cc(F)cc(c7)C(=O)/C6=C\c6cc(C(C)(C)C(=O)OC)c(-c7cc(C)cc(C(C)(C)C(=O)OC)c7)s6)sc5c4c(C(C)(C)C(=O)OC)ccc2-3)c1,CCCCCCCCCCCc1c(/C=C2\C(=O)c3c(csc3Cl)C2C(C#N)C#N)sc2c1SC1c3c(c4c(c5nsnc35)c3sc5c(CCCCCCCCCCC)c(/C=C6\C(=O)c7cc(F)c(F)cc7C6=C(C#N)C#N)sc5c3n4CC(CC)CCCC)N(CC(CC)CCCC)C21,0.872,26.46,76.7,17.7,17.69708304,0.0164800000000017,17.4,17.7,,,,,ITO/PEDOT:PSS/active layer/ZrAcAc/Al,conventional,ZrAcAc,ZrAcac,PEDOT:PSS,PEDOT:PSS,,,,,-5.56,-3.65,,-5.7,-3.99,
74674,10.1021/acsomega.2c06181,10.1021/acsomega.2c06181,PM6,PY-IT,PM6,PY-IT,COC(=O)C(C)(C)c1cc(C)cc(-c2sc3c4sc5cc(/C=C6/C(=O)c7cc(F)cc(c7)C(=O)/C6=C\c6cc(C(C)(C)C(=O)OC)c(-c7cc(C)cc(C(C)(C)C(=O)OC)c7)s6)sc5c4c(C(C)(C)C(=O)OC)ccc2-3)c1,CCCCCCCCCCCc1c(/C=C2\C(=O)c3ccccc3C2=C(C#N)C#N)sc2c1sc1c3c4nsnc4c4c5sc6c(CCCCCCCCCCC)c(/C=C7\C(=O)c8cc(-c9cccs9)ccc8C7=C(C#N)C#N)sc6c5n(CC(CCCCCCCC)CCCCCCCCCC)c4c3n(CC(CCCCCCCC)CCCCCCCCCC)c21,0.942,23.29,75.3,16.52,16.52020254,0.0012260290556905,16.31,16.52,,,,,ITO/PEDOT:PSS/active layer/ZrAcAc/Al,conventional,ZrAcAc,ZrAcac,PEDOT:PSS,PEDOT:PSS,,o-XY,o-xylene,,-5.56,-3.65,,-5.68,-3.94,
74675,10.1021/acsomega.2c06181,10.1021/acsomega.2c06181,PM6,PY-IT,PM6,PY-IT,COC(=O)C(C)(C)c1cc(C)cc(-c2sc3c4sc5cc(/C=C6/C(=O)c7cc(F)cc(c7)C(=O)/C6=C\c6cc(C(C)(C)C(=O)OC)c(-c7cc(C)cc(C(C)(C)C(=O)OC)c7)s6)sc5c4c(C(C)(C)C(=O)OC)ccc2-3)c1,CCCCCCCCCCCc1c(/C=C2\C(=O)c3ccccc3C2=C(C#N)C#N)sc2c1sc1c3c4nsnc4c4c5sc6c(CCCCCCCCCCC)c(/C=C7\C(=O)c8cc(-c9cccs9)ccc8C7=C(C#N)C#N)sc6c5n(CC(CCCCCCCC)CCCCCCCCCC)c4c3n(CC(CCCCCCCC)CCCCCCCCCC)c21,0.945,23.57,76.9,17.14,17.12843685,0.0674629521586968,16.96,17.14,,,,,ITO/PEDOT:PSS/active layer/ZrAcAc/Al,conventional,ZrAcAc,ZrAcac,PEDOT:PSS,PEDOT:PSS,,o-XY,o-xylene,,-5.56,-3.65,,-5.68,-3.94,
74676,10.1021/acsomega.3c08386,10.1021/acsomega.3c08386,PIDTT-BTz,PC71BM,PIDTT-BTz,PC71BM,,COC(=O)CCCC1(c2ccccc2)C23c4c5ccc6c7cc8c9c%10c(cc%11cc%12c%13c%14c(cc%15c%16ccc-5c2c%16c2c5c%16c%17c(c(c46)c7c9c%17c4c%10c%11c%13c4c%16c%14c%152)C513)C%12)C8,0.83,11.92,39.5,3.94,3.907972,0.8128934010152383,,,1:3,,,,inverted,inverted,ZnO,ZnO,MoO3,MoO3,,o-DCB,o-DCB,100.0,,,,-5.9,-3.9,
74677,10.1021/acsomega.3c08386,10.1021/acsomega.3c08386,PIDTT-BTz,PC71BM,PIDTT-BTz,PC71BM,,COC(=O)CCCC1(c2ccccc2)C23c4c5ccc6c7cc8c9c%10c(cc%11cc%12c%13c%14c(cc%15c%16ccc-5c2c%16c2c5c%16c%17c(c(c46)c7c9c%17c4c%10c%11c%13c4c%16c%14c%152)C513)C%12)C8,0.85,12.79,39.39,4.29,4.28228385,0.1798636363636423,,,1:3,,,,inverted,inverted,ZnO,ZnO,MoO3,MoO3,,o-DCB,o-DCB,100.0,,,,-5.9,-3.9,
74678,10.1021/acsomega.3c08386,10.1021/acsomega.3c08386,PIDTT-BTz,PC71BM,PIDTT-BTz,PC71BM,,COC(=O)CCCC1(c2ccccc2)C23c4c5ccc6c7cc8c9c%10c(cc%11cc%12c%13c%14c(cc%15c%16ccc-5c2c%16c2c5c%16c%17c(c(c46)c7c9c%17c4c%10c%11c%13c4c%16c%14c%152)C513)C%12)C8,0.85,13.58,42.65,4.93,4.9230895,0.1401724137931043,,,1:3,,,,inverted,inverted,ZnO,ZnO,MoO3,MoO3,,o-DCB,o-DCB,100.0,,,,-5.9,-3.9,
74679,10.1021/acsomega.3c08386,10.1021/acsomega.3c08386,PIDTT-BTz,PC71BM,PIDTT-BTz,PC71BM,,COC(=O)CCCC1(c2ccccc2)C23c4c5ccc6c7cc8c9c%10c(cc%11cc%12c%13c%14c(cc%15c%16ccc-5c2c%16c2c5c%16c%17c(c(c46)c7c9c%17c4c%10c%11c%13c4c%16c%14c%152)C513)C%12)C8,0.84,12.21,39.4,4.05,4.0410216000000005,0.221688888888871,,,1:3,,,,inverted,inverted,ZnO,ZnO,MoO3,MoO3,,o-DCB,o-DCB,100.0,,,,-5.9,-3.9,
74680,10.1038/s41467-023-42071-2,10.1038/s41467-023-42071-2,PM6,C5-16,PM6,C5-16,COC(=O)C(C)(C)c1cc(C)cc(-c2sc3c4sc5cc(/C=C6/C(=O)c7cc(F)cc(c7)C(=O)/C6=C\c6cc(C(C)(C)C(=O)OC)c(-c7cc(C)cc(C(C)(C)C(=O)OC)c7)s6)sc5c4c(C(C)(C)C(=O)OC)ccc2-3)c1,CCCCCc1c(/C=C2\C(=O)c3cc(F)c(F)cc3C2=C(C#N)C#N)sc2c1sc1c3c4nsnc4c4c5sc6c(CCCCC)c(/C=C7\C(=O)c8cc(F)c(F)cc8C7=C(C#N)C#N)sc6c5n(C)c4c3n(C)c21,0.835,27.18,78.5,17.8,17.8158105,0.0888230337078686,17.6,17.8,,,,,ITO/PEDOT:PSS/PM6/C5-16/PDINN/Ag,conventional,PDINN,PDINN,PEDOT:PSS,PEDOT:PSS,95.0,CF,chloroform,80.0,-5.56,-3.65,,,,
74681,10.1038/s41467-023-42071-2,10.1038/s41467-023-42071-2,PM6 + 10% INMB-F,C5-16,PM6 + 10% INMB-F,C5-16,,CCCCCc1c(/C=C2\C(=O)c3cc(F)c(F)cc3C2=C(C#N)C#N)sc2c1sc1c3c4nsnc4c4c5sc6c(CCCCC)c(/C=C7\C(=O)c8cc(F)c(F)cc8C7=C(C#N)C#N)sc6c5n(C)c4c3n(C)c21,0.834,27.65,80.2,18.5,18.4942002,0.0313502702702613,18.2,18.5,,INMB-F,,10 wt%,ITO/PEDOT:PSS/PM6+10% INMB-F/C5-16/PDINN/Ag,conventional,PDINN,PDINN,PEDOT:PSS,PEDOT:PSS,95.0,CF,chloroform,80.0,,,,,,
74682,10.1038/s41467-023-42071-2,10.1038/s41467-023-42071-2,PM6,L8-BO,PM6,L8-BO,COC(=O)C(C)(C)c1cc(C)cc(-c2sc3c4sc5cc(/C=C6/C(=O)c7cc(F)cc(c7)C(=O)/C6=C\c6cc(C(C)(C)C(=O)OC)c(-c7cc(C)cc(C(C)(C)C(=O)OC)c7)s6)sc5c4c(C(C)(C)C(=O)OC)ccc2-3)c1,CCCCCCC(CCCC)Cc1c(/C=C2\C(=O)c3cc(F)c(F)cc3C2=C(C#N)C#N)sc2c1SC1c3c(c4c(c5nsnc35)c3sc5c(CC(CCCC)CCCCCC)c(/C=C6\C(=O)c7cc(F)c(F)cc7C6=C(C#N)C#N)sc5c3n4CC(CC)CCCC)N(CC(CC)CCCC)C21,0.882,26.56,78.9,18.4,18.48305088,0.4513634782608795,18.2,18.4,,,,,ITO/PEDOT:PSS/PM6/L8-BO/PDINN/Ag,conventional,PDINN,PDINN,PEDOT:PSS,PEDOT:PSS,95.0,CF,chloroform,80.0,-5.56,-3.65,,-5.68,-3.9,
74683,10.1038/s41467-023-42071-2,10.1038/s41467-023-42071-2,PM6 + 10% INMB-F,L8-BO,PM6 + 10% INMB-F,L8-BO,,CCCCCCC(CCCC)Cc1c(/C=C2\C(=O)c3cc(F)c(F)cc3C2=C(C#N)C#N)sc2c1SC1c3c(c4c(c5nsnc35)c3sc5c(CC(CCCC)CCCCCC)c(/C=C6\C(=O)c7cc(F)c(F)cc7C6=C(C#N)C#N)sc5c3n4CC(CC)CCCC)N(CC(CC)CCCC)C21,0.883,26.94,81.3,19.4,19.33966026,0.311029587628847,19.1,19.4,,INMB-F,,10 wt%,ITO/PEDOT:PSS/PM6+10% INMB-F/L8-BO/PDINN/Ag,conventional,PDINN,PDINN,PEDOT:PSS,PEDOT:PSS,95.0,CF,chloroform,80.0,,,,-5.68,-3.9,
74684,10.1038/s41467-023-42071-2,10.1038/s41467-023-42071-2,D18-Cl,L8-BO,D18-Cl,,CCCCCCC(CCCC)Cc1csc(-c2cc3c4nsnc4c4cc(-c5cc(CC(CCCC)CCCCCC)c(-c6cc7c(-c8cc(Cl)c(CC(CC)CCCC)s8)c8sccc8c(-c8cc(Cl)c(CC(CC)CCCC)s8)c7s6)s5)sc4c3s2)c1,,0.909,24.87,76.5,17.3,17.294224950000004,0.0333817919074965,17.1,17.3,,,,,ITO/PEDOT:PSS/D18-Cl/L8-BO/PDINN/Ag,conventional,PDINN,PDINN,PEDOT:PSS,PEDOT:PSS,95.0,CF,chloroform,80.0,-5.51,-2.77,,,,
74685,10.1038/s41467-023-42071-2,10.1038/s41467-023-42071-2,D18-Cl + 10% INMB-F,L8-BO,D18-Cl + 10% INMB-F,,,,0.907,25.38,77.5,17.8,17.8402365,0.2260477528089825,17.5,17.8,,INMB-F,,10 wt.%,ITO/PEDOT:PSS/D18-Cl+10% INMB-F/L8-BO/PDINN/Ag,conventional,PDINN,PDINN,PEDOT:PSS,PEDOT:PSS,95.0,CF,chloroform,80.0,,,,,,
74686,10.1038/s41467-023-42071-2,10.1038/s41467-023-42071-2,PTB7-Th,C5-16,PTB7-Th,C5-16,CCCCC(CC)COC(=O)c1sc2csc(-c3cc4c(-c5ccc(CC(CC)CCCC)s5)c5sccc5c(-c5ccc(CC(CC)CCCC)s5)c4s3)c2c1F,CCCCCc1c(/C=C2\C(=O)c3cc(F)c(F)cc3C2=C(C#N)C#N)sc2c1sc1c3c4nsnc4c4c5sc6c(CCCCC)c(/C=C7\C(=O)c8cc(F)c(F)cc8C7=C(C#N)C#N)sc6c5n(C)c4c3n(C)c21,0.659,25.11,67.8,11.2,11.21919822,0.171412678571427,11.1,11.2,,,,,ITO/PEDOT:PSS/PTB7-Th/C5-16/PDINN/Ag,conventional,PDINN,PDINN,PEDOT:PSS,PEDOT:PSS,100.0,CF,chloroform,80.0,-5.21,-3.6,,,,
74687,10.1038/s41467-023-42071-2,10.1038/s41467-023-42071-2,PTB7-Th + 10% INMB-F,C5-16,PTB7-Th + 10% INMB-F,C5-16,,CCCCCc1c(/C=C2\C(=O)c3cc(F)c(F)cc3C2=C(C#N)C#N)sc2c1sc1c3c4nsnc4c4c5sc6c(CCCCC)c(/C=C7\C(=O)c8cc(F)c(F)cc8C7=C(C#N)C#N)sc6c5n(C)c4c3n(C)c21,0.66,25.75,69.1,11.8,11.743545,0.478432203389843,11.5,11.8,,INMB-F,,10 wt%,ITO/PEDOT:PSS/PTB7-Th+10% INMB-F/C5-16/PDINN/Ag,conventional,PDINN,PDINN,PEDOT:PSS,PEDOT:PSS,100.0,CF,chloroform,80.0,,,,,,
74690,10.1039/c9tc05713g,10.1039/c9tc05713g,PTB7-Th,TPA-3PDI2,PTB7-Th,TPA-3PDI2,CCCCC(CC)COC(=O)c1sc2csc(-c3cc4c(-c5ccc(CC(CC)CCCC)s5)c5sccc5c(-c5ccc(CC(CC)CCCC)s5)c4s3)c2c1F,,0.802,12.09,57.5,5.57,5.5753035,0.0952154398563757,5.5,5.57,,,,,,,,,,,,,,,-5.21,-3.6,,,,
74691,10.1039/c9tc05713g,10.1039/c9tc05713g,PTB7-Th,TPA-3PDI2,PTB7-Th,TPA-3PDI2,CCCCC(CC)COC(=O)c1sc2csc(-c3cc4c(-c5ccc(CC(CC)CCCC)s5)c5sccc5c(-c5ccc(CC(CC)CCCC)s5)c4s3)c2c1F,,0.801,14.82,59.3,7.04,7.03939626,0.0085758522727251,6.85,7.04,1:1,,,,ITO/ZnO/active layer/MoO3/Ag,,ZnO,,MoO3,,,,,,-5.21,-3.6,,,,
74692,10.1039/d0qm00514b,10.1039/d0qm00514b,PM6,BTTCTT-ICF,PM6,BTTCTT-ICF,COC(=O)C(C)(C)c1cc(C)cc(-c2sc3c4sc5cc(/C=C6/C(=O)c7cc(F)cc(c7)C(=O)/C6=C\c6cc(C(C)(C)C(=O)OC)c(-c7cc(C)cc(C(C)(C)C(=O)OC)c7)s6)sc5c4c(C(C)(C)C(=O)OC)ccc2-3)c1,,0.93,15.65,63.53,9.25,9.24647385,0.0381205405405298,9.14,9.25,,,,,inverted,inverted,,,,,,,,,-5.56,-3.65,,,,
74693,10.1039/d0qm00514b,10.1039/d0qm00514b,PM6,BTTCTT-ICF,PM6,BTTCTT-ICF,COC(=O)C(C)(C)c1cc(C)cc(-c2sc3c4sc5cc(/C=C6/C(=O)c7cc(F)cc(c7)C(=O)/C6=C\c6cc(C(C)(C)C(=O)OC)c(-c7cc(C)cc(C(C)(C)C(=O)OC)c7)s6)sc5c4c(C(C)(C)C(=O)OC)ccc2-3)c1,,0.91,16.77,68.08,10.39,10.38948456,0.004960923965343,10.05,10.39,,,,,inverted,inverted,,,,,,,,200.0,-5.56,-3.65,,,,
74694,10.1039/d2cc05631c,10.1039/d2cc05631c,TTC-Cl,BTA3,TTC-Cl,BTA3,,CCCCCCCCn1nc2c(/C=c3\sc(=C(C#N)C#N)n(CC)c3=O)ccc(-c3cc4c(s3)-c3cc5c(cc3C4(c3ccc(CCCCCC)cc3)c3ccc(CCCCCC)cc3)-c3sc(-c4ccc(/C=c6\sc(=C(C#N)C#N)n(CC)c6=O)c6nn(CCCCCCCC)nc46)cc3C5(c3ccc(CCCCCC)cc3)c3ccc(CCCCCC)cc3)c2n1,1.26,11.3,67.9,9.67,9.667602000000002,0.0247983453981145,9.48,9.67,,,,,,,,,,,,,,,,,,-5.49,-3.72,
74695,10.1039/d2cc05631c,10.1039/d2cc05631c,TTC-Cl,HCl-BTA3,TTC-Cl,HCl-BTA3,,,1.2,13.42,69.6,11.2,11.208384,0.0748571428571384,11.04,11.2,,,,,ITO/PEDOT:PSS/active layer/PFNBr/Al,,PFNBr,,PEDOT:PSS,,,,,,,,,,,
74696,10.1039/d2cc05631c,10.1039/d2cc05631c,TTC-Cl,Cl-BTA3,TTC-Cl,Cl-BTA3,,,1.15,13.81,69.6,11.05,11.053523999999998,0.0318914027149047,10.96,11.05,,,,,ITO/PEDOT:PSS/active layer/PFNBr/Al,,PFNBr,,PEDOT:PSS,,,,,,,,,,,
74697,10.1039/d2ee00430e,10.1039/d2ee00430e,PBQ6,m-TEH,PBQ6,m-TEH,,,0.88,26.61,79.03,18.51,18.50629704,0.0200051863857472,18.29,18.51,1:1.2,,,,,,,,,,115.0,,,,,,,,,
74698,10.1039/d2ee00430e,10.1039/d2ee00430e,PBQ6,o-TEH,PBQ6,o-TEH,,,0.882,26.1,70.47,16.22,16.22233494,0.0143954377312008,15.92,16.22,1:1.2,1-CN,,0.4%,ITO/PEDOT:PSS/PBQ6:SMA/PDINN/Ag,,PDINN,,PEDOT:PSS,,115.0,chloroform,,90.0,,,,,,
74699,10.1039/d2ta00576j,10.1039/d2ta00576j,BDT-S,Y6-BO,BDT-S,Y6-BO,,CCCCCCCCCCCc1c(/C=C2\C(=O)c3cc(F)c(F)cc3C2=C(C#N)C#N)sc2c1sc1c3c4nsnc4c4c5sc6c(CCCCCCCCCCC)c(/C=C7\C(=O)c8cc(F)c(F)cc8C7=C(C#N)C#N)sc6c5n(CC(CCCC)CCCCCC)c4c3n(CC(CCCC)CCCCCC)c21,0.832,25.14,68.3,14.3,14.28595584,0.0982109090909158,14.03,14.3,,DIO,DIO,,,,,,,,,,,100.0,,,,-5.65,-4.1,
74700,10.1039/d2ta00576j,10.1039/d2ta00576j,BDT-O,Y6-BO,BDT-O,Y6-BO,,CCCCCCCCCCCc1c(/C=C2\C(=O)c3cc(F)c(F)cc3C2=C(C#N)C#N)sc2c1sc1c3c4nsnc4c4c5sc6c(CCCCCCCCCCC)c(/C=C7\C(=O)c8cc(F)c(F)cc8C7=C(C#N)C#N)sc6c5n(CC(CCCC)CCCCCC)c4c3n(CC(CCCC)CCCCCC)c21,0.817,23.07,64.02,12.06,12.066611237999998,0.0548195522387881,11.84,12.06,,DIO,DIO,0.25%,ITO/PEDOT:PSS/active layer/PDINO/Al,,PDINO,,PEDOT:PSS,,,,,100.0,,,,-5.65,-4.1,
74701,10.1039/d2ta00576j,10.1039/d2ta00576j,BDT-S,Y6-BO,BDT-S,Y6-BO,,CCCCCCCCCCCc1c(/C=C2\C(=O)c3cc(F)c(F)cc3C2=C(C#N)C#N)sc2c1sc1c3c4nsnc4c4c5sc6c(CCCCCCCCCCC)c(/C=C7\C(=O)c8cc(F)c(F)cc8C7=C(C#N)C#N)sc6c5n(CC(CCCC)CCCCCC)c4c3n(CC(CCCC)CCCCCC)c21,0.861,21.16,46.01,8.38,8.382451476,0.0292538902147872,8.28,8.38,,,,,ITO/PEDOT:PSS/active layer/PDINO/Al,,PDINO,,PEDOT:PSS,,,,,100.0,,,,-5.65,-4.1,
74702,10.1039/d2ta00576j,10.1039/d2ta00576j,BDT-O,Y6-BO,BDT-O,Y6-BO,,CCCCCCCCCCCc1c(/C=C2\C(=O)c3cc(F)c(F)cc3C2=C(C#N)C#N)sc2c1sc1c3c4nsnc4c4c5sc6c(CCCCCCCCCCC)c(/C=C7\C(=O)c8cc(F)c(F)cc8C7=C(C#N)C#N)sc6c5n(CC(CCCC)CCCCCC)c4c3n(CC(CCCC)CCCCCC)c21,0.843,17.84,43.58,6.56,6.554048495999999,0.0907241463414701,6.38,6.56,,,,,ITO/PEDOT:PSS/active layer/PDINO/Al,,PDINO,,PEDOT:PSS,,,,,100.0,,,,-5.65,-4.1,
74703,10.1039/d4tc02746a,10.1039/d4tc02746a,PBDT-BBTH,L8-BO,PBDT-BBTH,L8-BO,,CCCCCCC(CCCC)Cc1c(/C=C2\C(=O)c3cc(F)c(F)cc3C2=C(C#N)C#N)sc2c1SC1c3c(c4c(c5nsnc35)c3sc5c(CC(CCCC)CCCCCC)c(/C=C6\C(=O)c7cc(F)c(F)cc7C6=C(C#N)C#N)sc5c3n4CC(CC)CCCC)N(CC(CC)CCCC)C21,0.777,23.46,70.47,12.85,12.845567574,0.0344935875486462,12.75,12.85,1:1.2,,,,ITO/PEDOT:PSS/active layer/PNDIT-F3N/Ag,conventional,PNDIT-F3N,,PEDOT:PSS,,,chloroform,,130.0,,,,-5.68,-3.9,
74704,10.1039/d4tc02746a,10.1039/d4tc02746a,PBDT-BBTF,L8-BO,PBDT-BBTF,L8-BO,,CCCCCCC(CCCC)Cc1c(/C=C2\C(=O)c3cc(F)c(F)cc3C2=C(C#N)C#N)sc2c1SC1c3c(c4c(c5nsnc35)c3sc5c(CC(CCCC)CCCCCC)c(/C=C6\C(=O)c7cc(F)c(F)cc7C6=C(C#N)C#N)sc5c3n4CC(CC)CCCC)N(CC(CC)CCCC)C21,0.831,23.43,73.36,14.27,14.283434088000002,0.0941421723896434,14.06,14.27,1:1.2,,,,ITO/PEDOT:PSS/active layer/PNDIT-F3N/Ag,conventional,PNDIT-F3N,,PEDOT:PSS,,,chloroform,,130.0,,,,-5.68,-3.9,
74705,10.1039/d4tc02746a,10.1039/d4tc02746a,PBDT-BBTCl,L8-BO,PBDT-BBTCl,L8-BO,,CCCCCCC(CCCC)Cc1c(/C=C2\C(=O)c3cc(F)c(F)cc3C2=C(C#N)C#N)sc2c1SC1c3c(c4c(c5nsnc35)c3sc5c(CC(CCCC)CCCCCC)c(/C=C6\C(=O)c7cc(F)c(F)cc7C6=C(C#N)C#N)sc5c3n4CC(CC)CCCC)N(CC(CC)CCCC)C21,0.865,22.05,70.71,13.49,13.486695075,0.0244990733876955,13.26,13.49,1:1.2,,,,ITO/PEDOT:PSS/active layer/PNDIT-F3N/Ag,conventional,PNDIT-F3N,,PEDOT:PSS,,,chloroform,,130.0,,,,-5.68,-3.9,
74706,10.1039/d4tc03741c,10.1039/d4tc03741c,D18,L8-BO,D18,L8-BO,CCCCCCC(CCCC)Cc1csc(-c2cc3c4nsnc4c4cc(-c5cc(CC(CCCC)CCCCCC)c(-c6cc7c(-c8cc(F)c(CC(CC)CCCC)s8)c8sccc8c(-c8cc(F)c(CC(CC)CCCC)s8)c7s6)s5)sc4c3s2)c1,CCCCCCC(CCCC)Cc1c(/C=C2\C(=O)c3cc(F)c(F)cc3C2=C(C#N)C#N)sc2c1SC1c3c(c4c(c5nsnc35)c3sc5c(CC(CCCC)CCCCCC)c(/C=C6\C(=O)c7cc(F)c(F)cc7C6=C(C#N)C#N)sc5c3n4CC(CC)CCCC)N(CC(CC)CCCC)C21,0.903,24.37,76.69,16.87,16.876485759,0.0384455186722006,16.33,16.87,,,,,,,,,,,,,,,-5.51,-2.77,,-5.68,-3.9,
74708,10.1039/d4tc03741c,10.1039/d4tc03741c,PBTz-Cl,L8-BO,PBTz-Cl,L8-BO,CCCCCCCCC(CCCCCC)Cc1nc2c(-c3ccc(-c4cc5c(-c6cc(Cl)c(CC(CC)CCCC)s6)c6sccc6c(-c6cc(Cl)c(CC(CC)CCCC)s6)c5s4)s3)c(F)c(F)c(-c3cccs3)c2s1,CCCCCCC(CCCC)Cc1c(/C=C2\C(=O)c3cc(F)c(F)cc3C2=C(C#N)C#N)sc2c1SC1c3c(c4c(c5nsnc35)c3sc5c(CC(CCCC)CCCCCC)c(/C=C6\C(=O)c7cc(F)c(F)cc7C6=C(C#N)C#N)sc5c3n4CC(CC)CCCC)N(CC(CC)CCCC)C21,0.904,19.39,58.17,10.19,10.196363352000002,0.0624470264965929,9.72,10.19,,,,,ITO/PEDOT:PSS/active layer/PDIN/Ag,,PDIN,,PEDOT:PSS,,,,,,-5.47,-3.39,,-5.68,-3.9,
74732,10.3390/en17133302,10.3390/en17133302,PDTS-DTTFBT,PC71BM,PDTS-DTTFBT,PC71BM,,COC(=O)CCCC1(c2ccccc2)C23c4c5ccc6c7cc8c9c%10c(cc%11cc%12c%13c%14c(cc%15c%16ccc-5c2c%16c2c5c%16c%17c(c(c46)c7c9c%17c4c%10c%11c%13c4c%16c%14c%152)C513)C%12)C8,0.999,20.01,88.52,17.69,17.695139148,0.0290511475409712,,,,,,,ITO/MoO3/PDTS-DTTFBT:PC71BM/C60/PC60BM/ZnO/Ag,inverted,ZnO,ZnO,MoO3,MoO3,,,,,,,,-5.9,-3.9,
74735,10.3390/en17133302,10.3390/en17133302,PM6,L8-BO,PM6,L8-BO,COC(=O)C(C)(C)c1cc(C)cc(-c2sc3c4sc5cc(/C=C6/C(=O)c7cc(F)cc(c7)C(=O)/C6=C\c6cc(C(C)(C)C(=O)OC)c(-c7cc(C)cc(C(C)(C)C(=O)OC)c7)s6)sc5c4c(C(C)(C)C(=O)OC)ccc2-3)c1,CCCCCCC(CCCC)Cc1c(/C=C2\C(=O)c3cc(F)c(F)cc3C2=C(C#N)C#N)sc2c1SC1c3c(c4c(c5nsnc35)c3sc5c(CC(CCCC)CCCCCC)c(/C=C6\C(=O)c7cc(F)c(F)cc7C6=C(C#N)C#N)sc5c3n4CC(CC)CCCC)N(CC(CC)CCCC)C21,0.859,26.5,80.4,18.34,18.301854,0.2079934569247414,,,,,,,ITO/PEDOT:PSS/PM6:L8-BO/SnO2/Ag,conventional,SnO2,SnO2,PEDOT:PSS,PEDOT:PSS,,,,,-5.56,-3.65,,-5.68,-3.9,
74736,10.3390/en17133302,10.3390/en17133302,PM6,L8-BO,PM6,L8-BO,COC(=O)C(C)(C)c1cc(C)cc(-c2sc3c4sc5cc(/C=C6/C(=O)c7cc(F)cc(c7)C(=O)/C6=C\c6cc(C(C)(C)C(=O)OC)c(-c7cc(C)cc(C(C)(C)C(=O)OC)c7)s6)sc5c4c(C(C)(C)C(=O)OC)ccc2-3)c1,CCCCCCC(CCCC)Cc1c(/C=C2\C(=O)c3cc(F)c(F)cc3C2=C(C#N)C#N)sc2c1SC1c3c(c4c(c5nsnc35)c3sc5c(CC(CCCC)CCCCCC)c(/C=C6\C(=O)c7cc(F)c(F)cc7C6=C(C#N)C#N)sc5c3n4CC(CC)CCCC)N(CC(CC)CCCC)C21,0.859,26.6,80.48,18.37,18.38919712,0.1045025585193313,,,,,,,ITO/SnO2/PM6:L8-BO/PEDOT:PSS/Ag,inverted,SnO2,SnO2,PEDOT:PSS,PEDOT:PSS,,,,,-5.56,-3.65,,-5.68,-3.9,
74748,10.3390/ma14123206,10.3390/ma14123206,PBDB-T,PCBM,PBDB-T,PCBM,CCCCC(CC)Cc1ccc(-c2c3cc(-c4ccc(-c5sc(-c6cccs6)c6c5C(=O)c5c(CC(CC)CCCC)sc(CC(CC)CCCC)c5C6=O)s4)sc3c(-c3ccc(CC(CC)CCCC)s3)c3ccsc23)s1,CCCCC(=O)OCC1(C2=CC=CC=C2)C3=CC=CC4=CC=CC5=CC=CC6=CC=CC7=CC=CC1=C7C6=C5C4=C3,0.84,16.81,56.0,8.1,7.907423999999999,2.37748148148149,8.1,8.1,2:3,,,,ITO/PEDOT:PSS/active layer/LiF/Al,conventional,LiF,LiF,PEDOT:PSS,PEDOT:PSS,,chlorobenzene,chlorobenzene,150.0,-5.33,-3.48,,-6.1,-3.7,
74749,10.3390/ma14123206,10.3390/ma14123206,PBDB-T,PCBM,PBDB-T,PCBM,CCCCC(CC)Cc1ccc(-c2c3cc(-c4ccc(-c5sc(-c6cccs6)c6c5C(=O)c5c(CC(CC)CCCC)sc(CC(CC)CCCC)c5C6=O)s4)sc3c(-c3ccc(CC(CC)CCCC)s3)c3ccsc23)s1,CCCCC(=O)OCC1(C2=CC=CC=C2)C3=CC=CC4=CC=CC5=CC=CC6=CC=CC7=CC=CC1=C7C6=C5C4=C3,0.84,18.14,54.0,8.4,8.228304000000001,2.043999999999988,8.4,8.4,2:3,,,,ITO/PEDOT:PSS/active layer/LiF/Al,conventional,LiF,LiF,PEDOT:PSS,PEDOT:PSS,,chlorobenzene,chlorobenzene,150.0,-5.33,-3.48,,-6.1,-3.7,
74750,10.3390/ma14123206,10.3390/ma14123206,PBDB-T,PCBM,PBDB-T,PCBM,CCCCC(CC)Cc1ccc(-c2c3cc(-c4ccc(-c5sc(-c6cccs6)c6c5C(=O)c5c(CC(CC)CCCC)sc(CC(CC)CCCC)c5C6=O)s4)sc3c(-c3ccc(CC(CC)CCCC)s3)c3ccsc23)s1,CCCCC(=O)OCC1(C2=CC=CC=C2)C3=CC=CC4=CC=CC5=CC=CC6=CC=CC7=CC=CC1=C7C6=C5C4=C3,0.85,19.78,55.0,9.2,9.24715,0.5125000000000027,9.2,9.2,2:3,WSe2 nanosheets,,1.5 wt%,ITO/PEDOT:PSS/active layer/LiF/Al,conventional,LiF,LiF,PEDOT:PSS,PEDOT:PSS,,chlorobenzene,chlorobenzene,150.0,-5.33,-3.48,,-6.1,-3.7,
74751,10.3390/ma14123206,10.3390/ma14123206,PBDB-T,PCBM,PBDB-T,PCBM,CCCCC(CC)Cc1ccc(-c2c3cc(-c4ccc(-c5sc(-c6cccs6)c6c5C(=O)c5c(CC(CC)CCCC)sc(CC(CC)CCCC)c5C6=O)s4)sc3c(-c3ccc(CC(CC)CCCC)s3)c3ccsc23)s1,CCCCC(=O)OCC1(C2=CC=CC=C2)C3=CC=CC4=CC=CC5=CC=CC6=CC=CC7=CC=CC1=C7C6=C5C4=C3,0.85,18.56,55.0,8.7,8.676799999999998,0.2666666666666781,8.7,8.7,2:3,,,,ITO/PEDOT:PSS/active layer/LiF/Al,conventional,LiF,LiF,PEDOT:PSS,PEDOT:PSS,,chlorobenzene,chlorobenzene,150.0,-5.33,-3.48,,-6.1,-3.7,
74753,10.3390/ma14123206,10.3390/ma14123206,PBDB-T,PCBM,PBDB-T,PCBM,CCCCC(CC)Cc1ccc(-c2c3cc(-c4ccc(-c5sc(-c6cccs6)c6c5C(=O)c5c(CC(CC)CCCC)sc(CC(CC)CCCC)c5C6=O)s4)sc3c(-c3ccc(CC(CC)CCCC)s3)c3ccsc23)s1,CCCCC(=O)OCC1(C2=CC=CC=C2)C3=CC=CC4=CC=CC5=CC=CC6=CC=CC7=CC=CC1=C7C6=C5C4=C3,0.85,18.27,55.0,8.6,8.541224999999999,0.6834302325581475,8.6,8.6,2:3,,,,ITO/PEDOT:PSS/active layer/LiF/Al,conventional,LiF,LiF,PEDOT:PSS,PEDOT:PSS,,chlorobenzene,chlorobenzene,150.0,-5.33,-3.48,,-6.1,-3.7,
74755,10.3390/ma14123206,10.3390/ma14123206,PBDB-T,PCBM,PBDB-T,PCBM,CCCCC(CC)Cc1ccc(-c2c3cc(-c4ccc(-c5sc(-c6cccs6)c6c5C(=O)c5c(CC(CC)CCCC)sc(CC(CC)CCCC)c5C6=O)s4)sc3c(-c3ccc(CC(CC)CCCC)s3)c3ccsc23)s1,CCCCC(=O)OCC1(C2=CC=CC=C2)C3=CC=CC4=CC=CC5=CC=CC6=CC=CC7=CC=CC1=C7C6=C5C4=C3,0.85,18.69,56.0,8.9,8.89644,0.0400000000000025,8.9,8.9,2:3,WSe2 nanosheets,,2 wt%,ITO/PEDOT:PSS/active layer/LiF/Al,conventional,LiF,LiF,PEDOT:PSS,PEDOT:PSS,,chlorobenzene,chlorobenzene,150.0,-5.33,-3.48,,-6.1,-3.7,
74764,10.3390/ma16103759,10.3390/ma16103759,DCVT-BTT,PC61BM,DCVT-BTT,PC61BM,,COC(=O)CCCC1(c2ccccc2)C23c4c5c6c7c8c9c(c%10c%11c2c2c%12c4c4c%13c5c5c7c7c8c8c%14c9c%10c9c%10c%11c2c2c%11c%12c4c4c%12c%13c5c5c7c7c8c8c%14c9c9c%10c2c2c%11c4c4c%12c5c7c5c8c9c2c45)C613,0.57,4.07,47.15,1.09,1.09383285,0.3516376146788989,,,2:1,,,,ITO/ZnO/active layer/MoO3/Ag,inverted,ZnO,ZnO,MoO3,MoO3,,"1,2-dichlorobenzene",o-DCB,,,,,-6.1,-3.7,
74765,10.3390/ma16103759,10.3390/ma16103759,DCVT-BTT,PC61BM,DCVT-BTT,PC61BM,,COC(=O)CCCC1(c2ccccc2)C23c4c5c6c7c8c9c(c%10c%11c2c2c%12c4c4c%13c5c5c7c7c8c8c%14c9c%10c9c%10c%11c2c2c%11c%12c4c4c%12c%13c5c5c7c7c8c8c%14c9c9c%10c2c2c%11c4c4c%12c5c7c5c8c9c2c45)C613,0.591,6.33,54.64,2.04,2.044098792,0.2009211764705972,,,1:1,,,,ITO/ZnO/active layer/MoO3/Ag,inverted,ZnO,ZnO,MoO3,MoO3,,"1,2-dichlorobenzene",o-DCB,,,,,-6.1,-3.7,
74766,10.3390/ma16103759,10.3390/ma16103759,DCVT-BTT,PC61BM,DCVT-BTT,PC61BM,,COC(=O)CCCC1(c2ccccc2)C23c4c5c6c7c8c9c(c%10c%11c2c2c%12c4c4c%13c5c5c7c7c8c8c%14c9c%10c9c%10c%11c2c2c%11c%12c4c4c%12c%13c5c5c7c7c8c8c%14c9c9c%10c2c2c%11c4c4c%12c5c7c5c8c9c2c45)C613,0.53,4.21,45.96,1.03,1.02550548,0.4363611650485385,,,1:2,,,,ITO/ZnO/active layer/MoO3/Ag,inverted,ZnO,ZnO,MoO3,MoO3,,"1,2-dichlorobenzene",o-DCB,,,,,-6.1,-3.7,
74772,10.3390/ma17081875,10.3390/ma17081875,PTB7-Th,T-2FB-T-HDRH,PTB7-Th,T-2FB-T-HDRH,CCCCC(CC)COC(=O)c1sc2csc(-c3cc4c(-c5ccc(CC(CC)CCCC)s5)c5sccc5c(-c5ccc(CC(CC)CCCC)s5)c4s3)c2c1F,,1.03,7.84,40.0,3.2,3.2300800000000005,0.9400000000000104,,,,,,,inverted,inverted,ZnO NPs/PEIE,ZnO/PEIE,MoOx,MoO3,,chloroform,chloroform,,-5.21,-3.6,,,,
74773,10.3390/ma17081875,10.3390/ma17081875,PTB7-Th,T-2FB-T-HDRH,PTB7-Th,T-2FB-T-HDRH,CCCCC(CC)COC(=O)c1sc2csc(-c3cc4c(-c5ccc(CC(CC)CCCC)s5)c5sccc5c(-c5ccc(CC(CC)CCCC)s5)c4s3)c2c1F,,0.98,9.55,48.0,4.49,4.492319999999999,0.0516703786191361,,,,,,,inverted,inverted,ZnO NPs/PEIE,ZnO/PEIE,MoOx,MoO3,,chloroform,chloroform,,-5.21,-3.6,,,,
74774,10.3390/ma17081875,10.3390/ma17081875,PTB7-Th,T-2FB-T-HDRH,PTB7-Th,T-2FB-T-HDRH,CCCCC(CC)COC(=O)c1sc2csc(-c3cc4c(-c5ccc(CC(CC)CCCC)s5)c5sccc5c(-c5ccc(CC(CC)CCCC)s5)c4s3)c2c1F,,0.97,7.17,45.0,3.12,3.1297049999999995,0.3110576923076733,,,,,,,inverted,inverted,ZnO NPs/PEIE,ZnO/PEIE,MoOx,MoO3,,chloroform,chloroform,,-5.21,-3.6,,,,
74775,10.3390/molecules28052056,10.3390/molecules28052056,PBDT1-DTBF,IT-4F,PBDT1-DTBF,IT-4F,,CCCCCCc1ccc(C2(c3ccc(CCCCCC)cc3)c3cc4c(cc3-c3sc5cc(/C=C6\C(=O)c7cc(F)c(F)cc7C6=C(C#N)C#N)sc5c32)C(c2ccc(CCCCCC)cc2)(c2ccc(CCCCCC)cc2)c2c-4sc3cc(/C=C4\C(=O)c5cc(F)c(F)cc5C4=C(C#N)C#N)sc23)cc1,0.74,0.12,30.38,0.03,0.02697744,10.075200000000002,,,1:1,0.5% DIO,DIO,0.5%,ITO/PEDOT:PSS/active layer/PFN-Br/Al,conventional,PFN-Br,PFN-Br,PEDOT:PSS,PEDOT:PSS,105.0,THF,THF,100.0,,,,-5.66,-4.14,
74776,10.3390/molecules28052056,10.3390/molecules28052056,PBDT2-DTBF,IT-4F,PBDT2-DTBF,IT-4F,,CCCCCCc1ccc(C2(c3ccc(CCCCCC)cc3)c3cc4c(cc3-c3sc5cc(/C=C6\C(=O)c7cc(F)c(F)cc7C6=C(C#N)C#N)sc5c32)C(c2ccc(CCCCCC)cc2)(c2ccc(CCCCCC)cc2)c2c-4sc3cc(/C=C4\C(=O)c5cc(F)c(F)cc5C4=C(C#N)C#N)sc23)cc1,0.67,0.28,28.32,0.05,0.05312832,6.256639999999994,,,1:1,0.5% DIO,DIO,0.5%,ITO/PEDOT:PSS/active layer/PFN-Br/Al,conventional,PFN-Br,PFN-Br,PEDOT:PSS,PEDOT:PSS,105.0,THF,THF,100.0,,,,-5.66,-4.14,
74777,10.3390/molecules28052056,10.3390/molecules28052056,PBDT3-DTBF,IT-4F,PBDT3-DTBF,IT-4F,,CCCCCCc1ccc(C2(c3ccc(CCCCCC)cc3)c3cc4c(cc3-c3sc5cc(/C=C6\C(=O)c7cc(F)c(F)cc7C6=C(C#N)C#N)sc5c32)C(c2ccc(CCCCCC)cc2)(c2ccc(CCCCCC)cc2)c2c-4sc3cc(/C=C4\C(=O)c5cc(F)c(F)cc5C4=C(C#N)C#N)sc23)cc1,0.72,0.16,28.69,0.03,0.03305088,10.169599999999996,,,1:1,0.5% DIO,DIO,0.5%,ITO/PEDOT:PSS/active layer/PFN-Br/Al,conventional,PFN-Br,PFN-Br,PEDOT:PSS,PEDOT:PSS,105.0,THF,THF,100.0,,,,-5.66,-4.14,
74778,10.3390/molecules28196832,10.3390/molecules28196832,PM6,L8-BO,PM6,L8-BO,COC(=O)C(C)(C)c1cc(C)cc(-c2sc3c4sc5cc(/C=C6/C(=O)c7cc(F)cc(c7)C(=O)/C6=C\c6cc(C(C)(C)C(=O)OC)c(-c7cc(C)cc(C(C)(C)C(=O)OC)c7)s6)sc5c4c(C(C)(C)C(=O)OC)ccc2-3)c1,CCCCCCC(CCCC)Cc1c(/C=C2\C(=O)c3cc(F)c(F)cc3C2=C(C#N)C#N)sc2c1SC1c3c(c4c(c5nsnc35)c3sc5c(CC(CCCC)CCCCCC)c(/C=C6\C(=O)c7cc(F)c(F)cc7C6=C(C#N)C#N)sc5c3n4CC(CC)CCCC)N(CC(CC)CCCC)C21,0.87,24.39,74.6,15.83,15.829597799999998,0.002540745420099,15.83,,100:0,DIO,DIO,,inverted,inverted,ZnO,ZnO,MoO3,MoO3,,chloroform,chloroform,,-5.56,-3.65,,-5.68,-3.9,
