Repository: JiYiqaq/PCE-KA-GNN

# Data directory

- `raw/Active_Database.csv` is the immutable source dataset bundled under CC BY 4.0. Do not overwrite it with processed data.
- `processed/` is created and populated by the training pipeline. Generated `.pt` and `.pth` caches are intentionally ignored by Git because they can exceed GitHub's normal single-file limit.

See `../DATA_LICENSE.md` for provenance, license and checksum information.

File: data/raw/Active_Database.csv (part 251 of 471)
id,doi,doi_norm,donor,acceptor,donor_canonical,acceptor_canonical,donor_smiles,acceptor_smiles,voc,jsc,ff,pce,pce_recomputed,pce_relative_error_percent,pce_avg,pce_best,d_a_ratio,additive,additive_canonical,additive_ratio,device_structure,device_type,etl,etl_canonical,htl,htl_canonical,active_layer_thickness,solvent,solvent_canonical,annealing_temp,homo_d,lumo_d,eg_d,homo_a,lumo_a,eg_a
74779,10.3390/molecules28196832,10.3390/molecules28196832,PM6,L8-BO,PM6,L8-BO,COC(=O)C(C)(C)c1cc(C)cc(-c2sc3c4sc5cc(/C=C6/C(=O)c7cc(F)cc(c7)C(=O)/C6=C\c6cc(C(C)(C)C(=O)OC)c(-c7cc(C)cc(C(C)(C)C(=O)OC)c7)s6)sc5c4c(C(C)(C)C(=O)OC)ccc2-3)c1,CCCCCCC(CCCC)Cc1c(/C=C2\C(=O)c3cc(F)c(F)cc3C2=C(C#N)C#N)sc2c1SC1c3c(c4c(c5nsnc35)c3sc5c(CC(CCCC)CCCCCC)c(/C=C6\C(=O)c7cc(F)c(F)cc7C6=C(C#N)C#N)sc5c3n4CC(CC)CCCC)N(CC(CC)CCCC)C21,0.872,25.09,74.4,16.28,16.277589120000002,0.0148088452088411,16.28,,95:5,DIO,DIO,,inverted,inverted,ZnO,ZnO,MoO3,MoO3,,chloroform,chloroform,,-5.56,-3.65,,-5.68,-3.9,
74780,10.3390/molecules28196832,10.3390/molecules28196832,PM6,L8-BO,PM6,L8-BO,COC(=O)C(C)(C)c1cc(C)cc(-c2sc3c4sc5cc(/C=C6/C(=O)c7cc(F)cc(c7)C(=O)/C6=C\c6cc(C(C)(C)C(=O)OC)c(-c7cc(C)cc(C(C)(C)C(=O)OC)c7)s6)sc5c4c(C(C)(C)C(=O)OC)ccc2-3)c1,CCCCCCC(CCCC)Cc1c(/C=C2\C(=O)c3cc(F)c(F)cc3C2=C(C#N)C#N)sc2c1SC1c3c(c4c(c5nsnc35)c3sc5c(CC(CCCC)CCCCCC)c(/C=C6\C(=O)c7cc(F)c(F)cc7C6=C(C#N)C#N)sc5c3n4CC(CC)CCCC)N(CC(CC)CCCC)C21,0.874,25.28,74.3,16.42,16.41637696,0.0220647990255834,16.42,,92.5:7.5,DIO,DIO,,inverted,inverted,ZnO,ZnO,MoO3,MoO3,,chloroform,chloroform,,-5.56,-3.65,,-5.68,-3.9,
74781,10.3390/molecules28196832,10.3390/molecules28196832,PM6:PSEHTT,L8-BO,PM6,L8-BO,COC(=O)C(C)(C)c1cc(C)cc(-c2sc3c4sc5cc(/C=C6/C(=O)c7cc(F)cc(c7)C(=O)/C6=C\c6cc(C(C)(C)C(=O)OC)c(-c7cc(C)cc(C(C)(C)C(=O)OC)c7)s6)sc5c4c(C(C)(C)C(=O)OC)ccc2-3)c1,CCCCCCC(CCCC)Cc1c(/C=C2\C(=O)c3cc(F)c(F)cc3C2=C(C#N)C#N)sc2c1SC1c3c(c4c(c5nsnc35)c3sc5c(CC(CCCC)CCCCCC)c(/C=C6\C(=O)c7cc(F)c(F)cc7C6=C(C#N)C#N)sc5c3n4CC(CC)CCCC)N(CC(CC)CCCC)C21,0.875,25.66,74.2,16.66,16.659755,0.0014705882352917,16.66,,1:1.4,1-chloronaphthalene,DIO,0.5% v/v,ITO/PEDOT:PSS/photoactive layer/PFN-Br/Al,inverted,PFN-Br,ZnO,PEDOT:PSS,MoO3,100.0,chloroform,chloroform,,-5.56,-3.65,,-5.68,-3.9,
74782,10.3390/molecules28196832,10.3390/molecules28196832,PM6:PSEHTT,L8-BO,PM6,L8-BO,COC(=O)C(C)(C)c1cc(C)cc(-c2sc3c4sc5cc(/C=C6/C(=O)c7cc(F)cc(c7)C(=O)/C6=C\c6cc(C(C)(C)C(=O)OC)c(-c7cc(C)cc(C(C)(C)C(=O)OC)c7)s6)sc5c4c(C(C)(C)C(=O)OC)ccc2-3)c1,CCCCCCC(CCCC)Cc1c(/C=C2\C(=O)c3cc(F)c(F)cc3C2=C(C#N)C#N)sc2c1SC1c3c(c4c(c5nsnc35)c3sc5c(CC(CCCC)CCCCCC)c(/C=C6\C(=O)c7cc(F)c(F)cc7C6=C(C#N)C#N)sc5c3n4CC(CC)CCCC)N(CC(CC)CCCC)C21,0.877,25.68,73.3,16.51,16.50815688,0.0111636583888564,16.51,,1:1.4,1-chloronaphthalene,DIO,0.5% v/v,ITO/PEDOT:PSS/photoactive layer/PFN-Br/Al,inverted,PFN-Br,ZnO,PEDOT:PSS,MoO3,100.0,chloroform,chloroform,,-5.56,-3.65,,-5.68,-3.9,
74783,10.3390/molecules28196832,10.3390/molecules28196832,PM6,L8-BO,PM6,L8-BO,COC(=O)C(C)(C)c1cc(C)cc(-c2sc3c4sc5cc(/C=C6/C(=O)c7cc(F)cc(c7)C(=O)/C6=C\c6cc(C(C)(C)C(=O)OC)c(-c7cc(C)cc(C(C)(C)C(=O)OC)c7)s6)sc5c4c(C(C)(C)C(=O)OC)ccc2-3)c1,CCCCCCC(CCCC)Cc1c(/C=C2\C(=O)c3cc(F)c(F)cc3C2=C(C#N)C#N)sc2c1SC1c3c(c4c(c5nsnc35)c3sc5c(CC(CCCC)CCCCCC)c(/C=C6\C(=O)c7cc(F)c(F)cc7C6=C(C#N)C#N)sc5c3n4CC(CC)CCCC)N(CC(CC)CCCC)C21,0.87,23.1,71.5,14.37,14.369355,0.0044885177452934,14.37,,85:15,DIO,DIO,,inverted,inverted,ZnO,ZnO,MoO3,MoO3,,chloroform,chloroform,,-5.56,-3.65,,-5.68,-3.9,
74784,10.3390/molecules28196832,10.3390/molecules28196832,PM6,BTP-eC9,PM6,BTP-eC9,COC(=O)C(C)(C)c1cc(C)cc(-c2sc3c4sc5cc(/C=C6/C(=O)c7cc(F)cc(c7)C(=O)/C6=C\c6cc(C(C)(C)C(=O)OC)c(-c7cc(C)cc(C(C)(C)C(=O)OC)c7)s6)sc5c4c(C(C)(C)C(=O)OC)ccc2-3)c1,CCCCCCCCCc1c(C=C2C(=O)c3cc(Cl)c(Cl)cc3C2=C(C#N)C#N)sc2c1sc1c3c4nsnc4c4c5sc6c(CCCCCCCCC)c(C=C7C(=O)c8cc(Cl)c(Cl)cc8C7=C(C#N)C#N)sc6c5n(CC(CCCC)CCCCCC)c4c3n(CC(CCCC)CCCCCC)c21,,,,17.34,,,,17.34,1:1.4,DIO,DIO,,inverted,inverted,ZnO,ZnO,MoO3,MoO3,,chloroform,chloroform,,-5.56,-3.65,,-5.68,-3.9,
74785,10.3390/molecules28196832,10.3390/molecules28196832,PM6,Y6,PM6,Y6,COC(=O)C(C)(C)c1cc(C)cc(-c2sc3c4sc5cc(/C=C6/C(=O)c7cc(F)cc(c7)C(=O)/C6=C\c6cc(C(C)(C)C(=O)OC)c(-c7cc(C)cc(C(C)(C)C(=O)OC)c7)s6)sc5c4c(C(C)(C)C(=O)OC)ccc2-3)c1,CCCCCCCCCCCc1c(/C=C2\C(=O)c3cc(F)c(F)cc3C2=C(C#N)C#N)sc2c1sc1c3c4nsnc4c4c5sc6c(CCCCCCCCCCC)c(/C=C7\C(=O)c8cc(F)c(F)cc8C7=C(C#N)C#N)sc6c5n(CC(CC)CCCC)c4c3n(CC(CC)CCCC)c21,,,,16.47,,,,16.47,1:1.4,DIO,DIO,,inverted,inverted,ZnO,ZnO,MoO3,MoO3,,chloroform,chloroform,,-5.56,-3.65,,-5.65,-4.09,
74786,10.3390/molecules28196832,10.3390/molecules28196832,PM6,L8-BO,PM6,L8-BO,COC(=O)C(C)(C)c1cc(C)cc(-c2sc3c4sc5cc(/C=C6/C(=O)c7cc(F)cc(c7)C(=O)/C6=C\c6cc(C(C)(C)C(=O)OC)c(-c7cc(C)cc(C(C)(C)C(=O)OC)c7)s6)sc5c4c(C(C)(C)C(=O)OC)ccc2-3)c1,CCCCCCC(CCCC)Cc1c(/C=C2\C(=O)c3cc(F)c(F)cc3C2=C(C#N)C#N)sc2c1SC1c3c(c4c(c5nsnc35)c3sc5c(CC(CCCC)CCCCCC)c(/C=C6\C(=O)c7cc(F)c(F)cc7C6=C(C#N)C#N)sc5c3n4CC(CC)CCCC)N(CC(CC)CCCC)C21,,,,17.55,,,,17.55,1:1.4,DIO,DIO,,inverted,inverted,ZnO,ZnO,MoO3,MoO3,,chloroform,chloroform,,-5.56,-3.65,,-5.68,-3.9,
74787,10.3390/molecules28196832,10.3390/molecules28196832,PM6,C9,PM6,C9,COC(=O)C(C)(C)c1cc(C)cc(-c2sc3c4sc5cc(/C=C6/C(=O)c7cc(F)cc(c7)C(=O)/C6=C\c6cc(C(C)(C)C(=O)OC)c(-c7cc(C)cc(C(C)(C)C(=O)OC)c7)s6)sc5c4c(C(C)(C)C(=O)OC)ccc2-3)c1,,,,,17.38,,,,17.38,1:1.4,DIO,DIO,,inverted,inverted,ZnO,ZnO,MoO3,MoO3,,chloroform,chloroform,,-5.56,-3.65,,,,
74788,10.3390/molecules28196832,10.3390/molecules28196832,D18-Cl,Y6,D18-Cl,Y6,CCCCCCC(CCCC)Cc1csc(-c2cc3c4nsnc4c4cc(-c5cc(CC(CCCC)CCCCCC)c(-c6cc7c(-c8cc(Cl)c(CC(CC)CCCC)s8)c8sccc8c(-c8cc(Cl)c(CC(CC)CCCC)s8)c7s6)s5)sc4c3s2)c1,CCCCCCCCCCCc1c(/C=C2\C(=O)c3cc(F)c(F)cc3C2=C(C#N)C#N)sc2c1sc1c3c4nsnc4c4c5sc6c(CCCCCCCCCCC)c(/C=C7\C(=O)c8cc(F)c(F)cc8C7=C(C#N)C#N)sc6c5n(CC(CC)CCCC)c4c3n(CC(CC)CCCC)c21,,,,17.35,,,,17.35,1:1.4,DIO,DIO,,inverted,inverted,ZnO,ZnO,MoO3,MoO3,,chloroform,chloroform,,-5.51,-2.77,,-5.65,-4.09,
74789,10.3390/molecules28196832,10.3390/molecules28196832,PM6,BTP-eC9,PM6,BTP-eC9,COC(=O)C(C)(C)c1cc(C)cc(-c2sc3c4sc5cc(/C=C6/C(=O)c7cc(F)cc(c7)C(=O)/C6=C\c6cc(C(C)(C)C(=O)OC)c(-c7cc(C)cc(C(C)(C)C(=O)OC)c7)s6)sc5c4c(C(C)(C)C(=O)OC)ccc2-3)c1,CCCCCCCCCc1c(C=C2C(=O)c3cc(Cl)c(Cl)cc3C2=C(C#N)C#N)sc2c1sc1c3c4nsnc4c4c5sc6c(CCCCCCCCC)c(C=C7C(=O)c8cc(Cl)c(Cl)cc8C7=C(C#N)C#N)sc6c5n(CC(CCCC)CCCCCC)c4c3n(CC(CCCC)CCCCCC)c21,,,,17.3,,,,17.3,1:1.4,DIO,DIO,,inverted,inverted,ZnO,ZnO,MoO3,MoO3,,chloroform,chloroform,,-5.56,-3.65,,-5.68,-3.9,
74790,10.3390/molecules28196832,10.3390/molecules28196832,PM6,L8-BO,PM6,L8-BO,COC(=O)C(C)(C)c1cc(C)cc(-c2sc3c4sc5cc(/C=C6/C(=O)c7cc(F)cc(c7)C(=O)/C6=C\c6cc(C(C)(C)C(=O)OC)c(-c7cc(C)cc(C(C)(C)C(=O)OC)c7)s6)sc5c4c(C(C)(C)C(=O)OC)ccc2-3)c1,CCCCCCC(CCCC)Cc1c(/C=C2\C(=O)c3cc(F)c(F)cc3C2=C(C#N)C#N)sc2c1SC1c3c(c4c(c5nsnc35)c3sc5c(CC(CCCC)CCCCCC)c(/C=C6\C(=O)c7cc(F)c(F)cc7C6=C(C#N)C#N)sc5c3n4CC(CC)CCCC)N(CC(CC)CCCC)C21,,,,17.63,,,,17.63,1:1.4,DIO,DIO,,inverted,inverted,ZnO,ZnO,MoO3,MoO3,,chloroform,chloroform,,-5.56,-3.65,,-5.68,-3.9,
74791,10.3390/molecules28196832,10.3390/molecules28196832,PM6,L8-BO,PM6,L8-BO,COC(=O)C(C)(C)c1cc(C)cc(-c2sc3c4sc5cc(/C=C6/C(=O)c7cc(F)cc(c7)C(=O)/C6=C\c6cc(C(C)(C)C(=O)OC)c(-c7cc(C)cc(C(C)(C)C(=O)OC)c7)s6)sc5c4c(C(C)(C)C(=O)OC)ccc2-3)c1,CCCCCCC(CCCC)Cc1c(/C=C2\C(=O)c3cc(F)c(F)cc3C2=C(C#N)C#N)sc2c1SC1c3c(c4c(c5nsnc35)c3sc5c(CC(CCCC)CCCCCC)c(/C=C6\C(=O)c7cc(F)c(F)cc7C6=C(C#N)C#N)sc5c3n4CC(CC)CCCC)N(CC(CC)CCCC)C21,,,,18.2,,,,18.2,1:1.4,DIO,DIO,,inverted,inverted,ZnO,ZnO,MoO3,MoO3,,chloroform,chloroform,,-5.56,-3.65,,-5.68,-3.9,
76930,10.1016/j.apsusc.2022.156052,10.1016/j.apsusc.2022.156052,PTB7,PC70BM,PTB7,PC70BM,CCCCC(CC)COC(=O)c1sc2c(-c3cc4c(OCC(CC)CCCC)c5sccc5c(OCC(CC)CCCC)c4s3)scc2c1F,CCCCC(=O)OCC1(C2=CC=CC=C2)C3=CC=CC4=CC=CC5=CC=CC6=CC=C7C=CC=CC8=CC=CC1=C8C7=C6C5=C4C3,0.75,14.8,61.86,6.84,6.866460000000001,0.3868421052631731,6.84,,1:1.5,"1,8-diiodooctane",,3 vol%,inverted,inverted,TiO2,TiO2,MoO3,,,"chlorobenzene; 1,8-diiodooctane",,120.0,-5.19,-3.43,,-6.1,-3.9,
76931,10.1016/j.apsusc.2022.156052,10.1016/j.apsusc.2022.156052,PTB7,PC70BM,PTB7,PC70BM,CCCCC(CC)COC(=O)c1sc2c(-c3cc4c(OCC(CC)CCCC)c5sccc5c(OCC(CC)CCCC)c4s3)scc2c1F,CCCCC(=O)OCC1(C2=CC=CC=C2)C3=CC=CC4=CC=CC5=CC=CC6=CC=C7C=CC=CC8=CC=CC1=C8C7=C6C5=C4C3,0.76,15.2,64.56,7.47,7.457971199999999,0.1610281124498044,7.47,,1:1.5,"1,8-diiodooctane",,3 vol%,inverted,inverted,In TiO2,In-TiO2,MoO3,,,chlorobenzene,,120.0,-5.19,-3.43,,-6.1,-3.9,
76932,10.1016/j.apsusc.2022.156052,10.1016/j.apsusc.2022.156052,PTB7,PC70BM,PTB7,PC70BM,CCCCC(CC)COC(=O)c1sc2c(-c3cc4c(OCC(CC)CCCC)c5sccc5c(OCC(CC)CCCC)c4s3)scc2c1F,CCCCC(=O)OCC1(C2=CC=CC=C2)C3=CC=CC4=CC=CC5=CC=CC6=CC=C7C=CC=CC8=CC=CC1=C8C7=C6C5=C4C3,0.77,15.52,64.78,7.54,7.74146912,2.672004244031837,7.54,,1:1.5,"1,8-diiodooctane",,3 vol%,inverted,inverted,Ga TiO2,Ga:TiO2,MoO3,,,"chlorobenzene; 1,8-diiodooctane",,120.0,-5.19,-3.43,,-6.1,-3.9,
76935,10.1016/j.apsusc.2023.157720,10.1016/j.apsusc.2023.157720,PM6,Y6,PM6,Y6,COC(=O)C(C)(C)c1cc(C)cc(-c2sc3c4sc5cc(/C=C6/C(=O)c7cc(F)cc(c7)C(=O)/C6=C\c6cc(C(C)(C)C(=O)OC)c(-c7cc(C)cc(C(C)(C)C(=O)OC)c7)s6)sc5c4c(C(C)(C)C(=O)OC)ccc2-3)c1,CCCCCCCCCCCc1c(/C=C2\C(=O)c3cc(F)c(F)cc3C2=C(C#N)C#N)sc2c1sc1c3c4nsnc4c4c5sc6c(CCCCCCCCCCC)c(/C=C7\C(=O)c8cc(F)c(F)cc8C7=C(C#N)C#N)sc6c5n(CC(CC)CCCC)c4c3n(CC(CC)CCCC)c21,0.826,24.9,72.85,15.0,14.983350899999998,0.1109940000000146,14.78,15.0,1:1.2,1-chloronaphthalene,,0.5 v%,ITO/ZnO,inverted,ZnO,,MoO3,,110.0,chloroform,,110.0,-5.56,-3.65,,-5.65,-4.09,
76936,10.1016/j.apsusc.2023.157720,10.1016/j.apsusc.2023.157720,PM6,Y6,PM6,Y6,COC(=O)C(C)(C)c1cc(C)cc(-c2sc3c4sc5cc(/C=C6/C(=O)c7cc(F)cc(c7)C(=O)/C6=C\c6cc(C(C)(C)C(=O)OC)c(-c7cc(C)cc(C(C)(C)C(=O)OC)c7)s6)sc5c4c(C(C)(C)C(=O)OC)ccc2-3)c1,CCCCCCCCCCCc1c(/C=C2\C(=O)c3cc(F)c(F)cc3C2=C(C#N)C#N)sc2c1sc1c3c4nsnc4c4c5sc6c(CCCCCCCCCCC)c(/C=C7\C(=O)c8cc(F)c(F)cc8C7=C(C#N)C#N)sc6c5n(CC(CC)CCCC)c4c3n(CC(CC)CCCC)c21,0.844,25.2,74.85,15.91,15.919696799999995,0.0609478315524628,15.79,15.91,1:1.2,1-chloronaphthalene,,0.5 v%,ITO/ZnO/TPP,inverted,,,MoO3,,110.0,chloroform,,110.0,-5.56,-3.65,,-5.65,-4.09,
76937,10.1016/j.apsusc.2023.157720,10.1016/j.apsusc.2023.157720,PM6,Y6,PM6,Y6,COC(=O)C(C)(C)c1cc(C)cc(-c2sc3c4sc5cc(/C=C6/C(=O)c7cc(F)cc(c7)C(=O)/C6=C\c6cc(C(C)(C)C(=O)OC)c(-c7cc(C)cc(C(C)(C)C(=O)OC)c7)s6)sc5c4c(C(C)(C)C(=O)OC)ccc2-3)c1,CCCCCCCCCCCc1c(/C=C2\C(=O)c3cc(F)c(F)cc3C2=C(C#N)C#N)sc2c1sc1c3c4nsnc4c4c5sc6c(CCCCCCCCCCC)c(/C=C7\C(=O)c8cc(F)c(F)cc8C7=C(C#N)C#N)sc6c5n(CC(CC)CCCC)c4c3n(CC(CC)CCCC)c21,0.826,24.5,72.16,14.61,14.6030192,0.0477809719370355,14.38,14.61,1:1.2,1-chloronaphthalene,,0.5 v%,ITO/ZnO/ZnTPP,inverted,,,MoO3,,110.0,chloroform,,110.0,-5.56,-3.65,,-5.65,-4.09,
76938,10.1016/j.apsusc.2025.164789,10.1016/j.apsusc.2025.164789,PM6,Y6,PM6,Y6,COC(=O)C(C)(C)c1cc(C)cc(-c2sc3c4sc5cc(/C=C6/C(=O)c7cc(F)cc(c7)C(=O)/C6=C\c6cc(C(C)(C)C(=O)OC)c(-c7cc(C)cc(C(C)(C)C(=O)OC)c7)s6)sc5c4c(C(C)(C)C(=O)OC)ccc2-3)c1,CCCCCCCCCCCc1c(/C=C2\C(=O)c3cc(F)c(F)cc3C2=C(C#N)C#N)sc2c1sc1c3c4nsnc4c4c5sc6c(CCCCCCCCCCC)c(/C=C7\C(=O)c8cc(F)c(F)cc8C7=C(C#N)C#N)sc6c5n(CC(CC)CCCC)c4c3n(CC(CC)CCCC)c21,0.849,25.34,73.43,15.79,15.797480538,0.0473751614946241,15.44,15.79,1:1.2,1-chloronaphthalene,CN,0.5 vol%,PET/ITO/Br-2EPSe/PM6:Y6/PDINN/Ag,flexible,PDINN,PDINN,Br-2EPSe,Br-2EPSe,,chloroform,chloroform,,-5.56,-3.65,,-5.65,-4.09,
76939,10.1016/j.apsusc.2025.164789,10.1016/j.apsusc.2025.164789,PM6,Y6,PM6,Y6,COC(=O)C(C)(C)c1cc(C)cc(-c2sc3c4sc5cc(/C=C6/C(=O)c7cc(F)cc(c7)C(=O)/C6=C\c6cc(C(C)(C)C(=O)OC)c(-c7cc(C)cc(C(C)(C)C(=O)OC)c7)s6)sc5c4c(C(C)(C)C(=O)OC)ccc2-3)c1,CCCCCCCCCCCc1c(/C=C2\C(=O)c3cc(F)c(F)cc3C2=C(C#N)C#N)sc2c1sc1c3c4nsnc4c4c5sc6c(CCCCCCCCCCC)c(/C=C7\C(=O)c8cc(F)c(F)cc8C7=C(C#N)C#N)sc6c5n(CC(CC)CCCC)c4c3n(CC(CC)CCCC)c21,0.85,26.91,73.77,16.87,16.873780949999997,0.0224122703022874,16.53,16.87,1:1.2,1-chloronaphthalene,CN,0.5 vol%,PET/ITO/Br-2EPSe/PM6:Y6/PDINN/Ag,flexible,PDINN,PDINN,Br-2EPSe,Br-2EPSe,,chloroform,chloroform,,-5.56,-3.65,,-5.65,-4.09,
76940,10.1016/j.asej.2020.06.002,10.1016/j.asej.2020.06.002,P3HT,PCBM,P3HT,PCBM,CCCCCCc1ccsc1,CCCCC(=O)OCC1(C2=CC=CC=C2)C3=CC=CC4=CC=CC5=CC=CC6=CC=CC7=CC=CC1=C7C6=C5C4=C3,0.51,5.52,41.0,1.18,1.154232,2.183728813559323,,,1:1,MWCNTs,,1%,ITO/PEDOT:PSS/P3HT:PCBM:MWCNTs/Ca/Al,conventional,,,PEDOT:PSS,PEDOT:PSS,,chlorobenzene,chlorobenzene,,-5.01,-3.12,,-6.1,-3.7,
76941,10.1016/j.asej.2020.06.002,10.1016/j.asej.2020.06.002,P3HT,PCBM,P3HT,PCBM,CCCCCCc1ccsc1,CCCCC(=O)OCC1(C2=CC=CC=C2)C3=CC=CC4=CC=CC5=CC=CC6=CC=CC7=CC=CC1=C7C6=C5C4=C3,0.46,6.52,42.0,1.28,1.259664,1.588749999999993,,,1:1,MWCNTs,,2%,ITO/PEDOT:PSS/P3HT:PCBM:MWCNTs/Ca/Al,conventional,,,PEDOT:PSS,PEDOT:PSS,,chlorobenzene,chlorobenzene,,-5.01,-3.12,,-6.1,-3.7,
76942,10.1016/j.asej.2020.06.002,10.1016/j.asej.2020.06.002,P3HT,PCBM,P3HT,PCBM,CCCCCCc1ccsc1,CCCCC(=O)OCC1(C2=CC=CC=C2)C3=CC=CC4=CC=CC5=CC=CC6=CC=CC7=CC=CC1=C7C6=C5C4=C3,0.53,7.11,38.0,1.44,1.4319540000000002,0.5587499999999844,,,1:1,MWCNTs,,3 wt%,ITO/PEDOT:PSS/P3HT:PCBM:MWCNTs/Ca/Al,conventional,,,PEDOT:PSS,PEDOT:PSS,,chlorobenzene,chlorobenzene,,-5.01,-3.12,,-6.1,-3.7,
76943,10.1016/j.asej.2020.06.002,10.1016/j.asej.2020.06.002,P3HT,PCBM,P3HT,PCBM,CCCCCCc1ccsc1,CCCCC(=O)OCC1(C2=CC=CC=C2)C3=CC=CC4=CC=CC5=CC=CC6=CC=CC7=CC=CC1=C7C6=C5C4=C3,0.49,8.64,44.0,1.88,1.862784,0.9157446808510584,,,1:1,MWCNTs,,4%,ITO/PEDOT:PSS/P3HT:PCBM:MWCNTs/Ca/Al,conventional,,,PEDOT:PSS,PEDOT:PSS,,chlorobenzene,chlorobenzene,,-5.01,-3.12,,-6.1,-3.7,
76944,10.1016/j.asej.2020.06.002,10.1016/j.asej.2020.06.002,P3HT,PCBM,P3HT,PCBM,CCCCCCc1ccsc1,CCCCC(=O)OCC1(C2=CC=CC=C2)C3=CC=CC4=CC=CC5=CC=CC6=CC=CC7=CC=CC1=C7C6=C5C4=C3,0.53,6.99,42.0,1.59,1.5559740000000002,2.139999999999993,,,1:1,MWCNTs,,5%,ITO/PEDOT:PSS/P3HT:PCBM:MWCNTs/Ca/Al,conventional,,,PEDOT:PSS,PEDOT:PSS,,chlorobenzene,chlorobenzene,,-5.01,-3.12,,-6.1,-3.7,
76945,10.1016/j.cap.2020.01.003,10.1016/j.cap.2020.01.003,PTB7-Th,PC71BM,PTB7-Th,PC71BM,CCCCC(CC)COC(=O)c1sc2csc(-c3cc4c(-c5ccc(CC(CC)CCCC)s5)c5sccc5c(-c5ccc(CC(CC)CCCC)s5)c4s3)c2c1F,COC(=O)CCCC1(c2ccccc2)C23c4c5ccc6c7cc8c9c%10c(cc%11cc%12c%13c%14c(cc%15c%16ccc-5c2c%16c2c5c%16c%17c(c(c46)c7c9c%17c4c%10c%11c%13c4c%16c%14c%152)C513)C%12)C8,0.82,15.61,73.0,9.34,9.344146,0.0443897216273945,,,1:1.5,,,,ITO/ZnO/PTB7-Th:PC71BM/MoO3/Ag,inverted,ZnO,ZnO,MoO3,MoO3,90.0,dichlorobenzene,o-DCB,,-5.21,-3.6,,-5.9,-3.9,
76946,10.1016/j.cap.2020.01.003,10.1016/j.cap.2020.01.003,PTB7-Th,PC71BM,PTB7-Th,PC71BM,CCCCC(CC)COC(=O)c1sc2csc(-c3cc4c(-c5ccc(CC(CC)CCCC)s5)c5sccc5c(-c5ccc(CC(CC)CCCC)s5)c4s3)c2c1F,COC(=O)CCCC1(c2ccccc2)C23c4c5ccc6c7cc8c9c%10c(cc%11cc%12c%13c%14c(cc%15c%16ccc-5c2c%16c2c5c%16c%17c(c(c46)c7c9c%17c4c%10c%11c%13c4c%16c%14c%152)C513)C%12)C8,0.82,16.08,72.0,9.49,9.493631999999998,0.0382718651211576,,,1:1.5,,,,glass/ZnO(50nm)/Ag(10nm)/ZnO(30nm)/PTB7-Th:PC71BM/MoO3/Ag,inverted,ZnO,ZnO,MoO3,MoO3,80.0,dichlorobenzene,o-DCB,,-5.21,-3.6,,-5.9,-3.9,
76948,10.1016/j.carbon.2025.120643,10.1016/j.carbon.2025.120643,PPDT2FBT,PC71BM,PPDT2FBT,PC71BM,CCCCCCCCC(CCCCCC)COc1ccc(OCC(CCCCCC)CCCCCCCC)c(-c2ccc(-c3c(F)c(F)c(-c4cccs4)c4nsnc34)s2)c1,COC(=O)CCCC1(c2ccccc2)C23c4c5ccc6c7cc8c9c%10c(cc%11cc%12c%13c%14c(cc%15c%16ccc-5c2c%16c2c5c%16c%17c(c(c46)c7c9c%17c4c%10c%11c%13c4c%16c%14c%152)C513)C%12)C8,0.7,11.4,64.0,5.6,5.1072,8.799999999999999,5.1,5.6,1:1.5,diphenyl ether,DPE,,PET/graphene/V2O5/PPDT2FBT:PC71BM/Ca/Al,,,,V2O5,V2O5,300.0,chlorobenzene,chlorobenzene,,-5.43,-3.67,,-5.9,-3.9,
76949,10.1016/j.carbon.2025.120643,10.1016/j.carbon.2025.120643,PPDT2FBT,PC71BM,PPDT2FBT,PC71BM,CCCCCCCCC(CCCCCC)COc1ccc(OCC(CCCCCC)CCCCCCCC)c(-c2ccc(-c3c(F)c(F)c(-c4cccs4)c4nsnc34)s2)c1,COC(=O)CCCC1(c2ccccc2)C23c4c5ccc6c7cc8c9c%10c(cc%11cc%12c%13c%14c(cc%15c%16ccc-5c2c%16c2c5c%16c%17c(c(c46)c7c9c%17c4c%10c%11c%13c4c%16c%14c%152)C513)C%12)C8,0.72,10.8,37.0,2.9,2.87712,0.7889655172413874,2.9,2.9,1:1.5,diphenyl ether,DPE,,PET/graphene/V2O5/PPDT2FBT:PC71BM/Ca/Al,,,,V2O5,V2O5,300.0,chlorobenzene,chlorobenzene,,-5.43,-3.67,,-5.9,-3.9,
76950,10.1016/j.carbon.2025.120643,10.1016/j.carbon.2025.120643,PPDT2FBT,PC71BM,PPDT2FBT,PC71BM,CCCCCCCCC(CCCCCC)COc1ccc(OCC(CCCCCC)CCCCCCCC)c(-c2ccc(-c3c(F)c(F)c(-c4cccs4)c4nsnc34)s2)c1,COC(=O)CCCC1(c2ccccc2)C23c4c5ccc6c7cc8c9c%10c(cc%11cc%12c%13c%14c(cc%15c%16ccc-5c2c%16c2c5c%16c%17c(c(c46)c7c9c%17c4c%10c%11c%13c4c%16c%14c%152)C513)C%12)C8,0.72,12.1,62.0,5.5,5.40144,1.7919999999999996,5.3,5.5,1:1.5,diphenyl ether,DPE,,PET/graphene/MoOx/PPDT2FBT:PC71BM/Ca/Al,,,,MoOx,MoO3,300.0,chlorobenzene,chlorobenzene,,-5.43,-3.67,,-5.9,-3.9,
76951,10.1016/j.carbon.2025.120643,10.1016/j.carbon.2025.120643,PPDT2FBT,PC71BM,PPDT2FBT,PC71BM,CCCCCCCCC(CCCCCC)COc1ccc(OCC(CCCCCC)CCCCCCCC)c(-c2ccc(-c3c(F)c(F)c(-c4cccs4)c4nsnc34)s2)c1,COC(=O)CCCC1(c2ccccc2)C23c4c5ccc6c7cc8c9c%10c(cc%11cc%12c%13c%14c(cc%15c%16ccc-5c2c%16c2c5c%16c%17c(c(c46)c7c9c%17c4c%10c%11c%13c4c%16c%14c%152)C513)C%12)C8,0.72,10.6,29.0,2.2,2.21328,0.6036363636363616,2.2,2.2,1:1.5,diphenyl ether,DPE,,PET/graphene/MoOx/PPDT2FBT:PC71BM/Ca/Al,,,,MoOx,MoO3,300.0,chlorobenzene,chlorobenzene,,-5.43,-3.67,,-5.9,-3.9,
76960,10.1016/j.cej.2021.129895,10.1016/j.cej.2021.129895,PTB7-Th,PC71BM,PTB7-Th,PC71BM,CCCCC(CC)COC(=O)c1sc2csc(-c3cc4c(-c5ccc(CC(CC)CCCC)s5)c5sccc5c(-c5ccc(CC(CC)CCCC)s5)c4s3)c2c1F,COC(=O)CCCC1(c2ccccc2)C23c4c5ccc6c7cc8c9c%10c(cc%11cc%12c%13c%14c(cc%15c%16ccc-5c2c%16c2c5c%16c%17c(c(c46)c7c9c%17c4c%10c%11c%13c4c%16c%14c%152)C513)C%12)C8,0.8,17.5,62.2,8.74,8.708,0.3661327231121284,8.71,8.74,,,,,,inverted,ZnO,ZnO,,,,,,,-5.21,-3.6,,-5.9,-3.9,
76961,10.1016/j.cej.2021.129895,10.1016/j.cej.2021.129895,PTB7-Th,PC71BM,PTB7-Th,PC71BM,CCCCC(CC)COC(=O)c1sc2csc(-c3cc4c(-c5ccc(CC(CC)CCCC)s5)c5sccc5c(-c5ccc(CC(CC)CCCC)s5)c4s3)c2c1F,COC(=O)CCCC1(c2ccccc2)C23c4c5ccc6c7cc8c9c%10c(cc%11cc%12c%13c%14c(cc%15c%16ccc-5c2c%16c2c5c%16c%17c(c(c46)c7c9c%17c4c%10c%11c%13c4c%16c%14c%152)C513)C%12)C8,0.81,17.6,62.3,8.8,8.881488000000001,0.9260000000000024,8.69,8.8,,,,,,inverted,ZnO/PFN-T,ZnO/PFN-T,MoO3,,,,,,-5.21,-3.6,,-5.9,-3.9,
76962,10.1016/j.cej.2021.129895,10.1016/j.cej.2021.129895,PTB7-Th,PC71BM,PTB7-Th,PC71BM,CCCCC(CC)COC(=O)c1sc2csc(-c3cc4c(-c5ccc(CC(CC)CCCC)s5)c5sccc5c(-c5ccc(CC(CC)CCCC)s5)c4s3)c2c1F,COC(=O)CCCC1(c2ccccc2)C23c4c5ccc6c7cc8c9c%10c(cc%11cc%12c%13c%14c(cc%15c%16ccc-5c2c%16c2c5c%16c%17c(c(c46)c7c9c%17c4c%10c%11c%13c4c%16c%14c%152)C513)C%12)C8,0.81,18.8,65.1,9.94,9.913428,0.26732394366197,9.78,9.94,,,,,,,ZnO/PFN-BT,ZnO/PFN-BT,MoO3,,,,,,-5.21,-3.6,,-5.9,-3.9,
76963,10.1016/j.cej.2021.129895,10.1016/j.cej.2021.129895,PTB7-Th,PC71BM,PTB7-Th,PC71BM,CCCCC(CC)COC(=O)c1sc2csc(-c3cc4c(-c5ccc(CC(CC)CCCC)s5)c5sccc5c(-c5ccc(CC(CC)CCCC)s5)c4s3)c2c1F,COC(=O)CCCC1(c2ccccc2)C23c4c5ccc6c7cc8c9c%10c(cc%11cc%12c%13c%14c(cc%15c%16ccc-5c2c%16c2c5c%16c%17c(c(c46)c7c9c%17c4c%10c%11c%13c4c%16c%14c%152)C513)C%12)C8,0.81,17.8,65.4,9.43,9.429372000000004,0.006659597030723,9.32,9.43,,,,,,inverted,ZnO/PFN-TBT,ZnO/PFN-TBT,MoO3,,,,,,-5.21,-3.6,,-5.9,-3.9,
76964,10.1016/j.cej.2021.129895,10.1016/j.cej.2021.129895,PTB7-Th,PC71BM,PTB7-Th,PC71BM,CCCCC(CC)COC(=O)c1sc2csc(-c3cc4c(-c5ccc(CC(CC)CCCC)s5)c5sccc5c(-c5ccc(CC(CC)CCCC)s5)c4s3)c2c1F,COC(=O)CCCC1(c2ccccc2)C23c4c5ccc6c7cc8c9c%10c(cc%11cc%12c%13c%14c(cc%15c%16ccc-5c2c%16c2c5c%16c%17c(c(c46)c7c9c%17c4c%10c%11c%13c4c%16c%14c%152)C513)C%12)C8,0.81,17.7,66.3,9.43,9.505431,0.7999045599151646,9.28,9.43,,,,,,inverted,ZnO/PFN-T salt,ZnO/PFN-T,MoO3,,,,,,-5.21,-3.6,,-5.9,-3.9,
76965,10.1016/j.cej.2021.129895,10.1016/j.cej.2021.129895,PTB7-Th,PC71BM,PTB7-Th,PC71BM,CCCCC(CC)COC(=O)c1sc2csc(-c3cc4c(-c5ccc(CC(CC)CCCC)s5)c5sccc5c(-c5ccc(CC(CC)CCCC)s5)c4s3)c2c1F,COC(=O)CCCC1(c2ccccc2)C23c4c5ccc6c7cc8c9c%10c(cc%11cc%12c%13c%14c(cc%15c%16ccc-5c2c%16c2c5c%16c%17c(c(c46)c7c9c%17c4c%10c%11c%13c4c%16c%14c%152)C513)C%12)C8,0.8,18.2,67.4,9.87,9.813440000000002,0.5730496453900457,9.65,9.87,,,,,ITO/ZnO/PFN-BT salt/PTB7-Th:PC71BM/MoO3/Ag,inverted,ZnO/PFN-BT salt,ZnO/PFN-BT,MoO3,,,,,,-5.21,-3.6,,-5.9,-3.9,
76966,10.1016/j.cej.2021.129895,10.1016/j.cej.2021.129895,PTB7-Th,PC71BM,PTB7-Th,PC71BM,CCCCC(CC)COC(=O)c1sc2csc(-c3cc4c(-c5ccc(CC(CC)CCCC)s5)c5sccc5c(-c5ccc(CC(CC)CCCC)s5)c4s3)c2c1F,COC(=O)CCCC1(c2ccccc2)C23c4c5ccc6c7cc8c9c%10c(cc%11cc%12c%13c%14c(cc%15c%16ccc-5c2c%16c2c5c%16c%17c(c(c46)c7c9c%17c4c%10c%11c%13c4c%16c%14c%152)C513)C%12)C8,0.81,18.0,66.7,9.74,9.72486,0.1554414784394129,9.64,9.74,,,,,,inverted,ZnO/PFN-TBT salt,ZnO/PFN-TBT,MoO3,,,,,,-5.21,-3.6,,-5.9,-3.9,
76967,10.1016/j.cej.2021.129895,10.1016/j.cej.2021.129895,PTB7-Th,PC71BM,PTB7-Th,PC71BM,CCCCC(CC)COC(=O)c1sc2csc(-c3cc4c(-c5ccc(CC(CC)CCCC)s5)c5sccc5c(-c5ccc(CC(CC)CCCC)s5)c4s3)c2c1F,COC(=O)CCCC1(c2ccccc2)C23c4c5ccc6c7cc8c9c%10c(cc%11cc%12c%13c%14c(cc%15c%16ccc-5c2c%16c2c5c%16c%17c(c(c46)c7c9c%17c4c%10c%11c%13c4c%16c%14c%152)C513)C%12)C8,0.8,18.3,67.0,9.85,9.8088,0.4182741116751259,9.79,9.85,,,,,,inverted,ZnO/PFN-T-OH salt,ZnO/PFN-T-OH,MoO3,,,,,,-5.21,-3.6,,-5.9,-3.9,
76968,10.1016/j.cej.2021.129895,10.1016/j.cej.2021.129895,PTB7-Th,PC71BM,PTB7-Th,PC71BM,CCCCC(CC)COC(=O)c1sc2csc(-c3cc4c(-c5ccc(CC(CC)CCCC)s5)c5sccc5c(-c5ccc(CC(CC)CCCC)s5)c4s3)c2c1F,COC(=O)CCCC1(c2ccccc2)C23c4c5ccc6c7cc8c9c%10c(cc%11cc%12c%13c%14c(cc%15c%16ccc-5c2c%16c2c5c%16c%17c(c(c46)c7c9c%17c4c%10c%11c%13c4c%16c%14c%152)C513)C%12)C8,0.8,19.4,68.4,10.6,10.61568,0.1479245283018839,10.5,10.6,,,,,,inverted,ZnO/PFN-BT-OH salt,ZnO/PFN-BT-OH,MoO3,,,,,,-5.21,-3.6,,-5.9,-3.9,
76969,10.1016/j.cej.2021.129895,10.1016/j.cej.2021.129895,PTB7-Th,PC71BM,PTB7-Th,PC71BM,CCCCC(CC)COC(=O)c1sc2csc(-c3cc4c(-c5ccc(CC(CC)CCCC)s5)c5sccc5c(-c5ccc(CC(CC)CCCC)s5)c4s3)c2c1F,COC(=O)CCCC1(c2ccccc2)C23c4c5ccc6c7cc8c9c%10c(cc%11cc%12c%13c%14c(cc%15c%16ccc-5c2c%16c2c5c%16c%17c(c(c46)c7c9c%17c4c%10c%11c%13c4c%16c%14c%152)C513)C%12)C8,0.81,18.6,66.4,10.0,10.003824000000003,0.0382400000000338,9.96,10.0,,,,,,,ZnO/PFN-TBT-OH salt,ZnO/PFN-TBT-OH,MoO3,,,,,,-5.21,-3.6,,-5.9,-3.9,
76970,10.1016/j.cej.2021.132298,10.1016/j.cej.2021.132298,PM6,2T2Se-F,PM6,2T2Se-F,COC(=O)C(C)(C)c1cc(C)cc(-c2sc3c4sc5cc(/C=C6/C(=O)c7cc(F)cc(c7)C(=O)/C6=C\c6cc(C(C)(C)C(=O)OC)c(-c7cc(C)cc(C(C)(C)C(=O)OC)c7)s6)sc5c4c(C(C)(C)C(=O)OC)ccc2-3)c1,,0.901,11.79,40.5,4.32,4.30222995,0.4113437500000046,4.23,4.32,,,,,ITO/PEDOT:PSS/active layer/PFN-Br/Ag,conventional,PFN-Br,PFN-Br,PEDOT:PSS,PEDOT:PSS,,chloroform,chloroform,,-5.56,-3.65,,,,
76971,10.1016/j.cej.2021.132298,10.1016/j.cej.2021.132298,PM6,2T2Se-F,PM6,2T2Se-F,COC(=O)C(C)(C)c1cc(C)cc(-c2sc3c4sc5cc(/C=C6/C(=O)c7cc(F)cc(c7)C(=O)/C6=C\c6cc(C(C)(C)C(=O)OC)c(-c7cc(C)cc(C(C)(C)C(=O)OC)c7)s6)sc5c4c(C(C)(C)C(=O)OC)ccc2-3)c1,,0.821,16.88,52.2,7.24,7.23412656,0.0811248618784562,7.1,7.24,,,,,ITO/PEDOT:PSS/active layer/PFN-Br/Ag,conventional,PFN-Br,PFN-Br,PEDOT:PSS,PEDOT:PSS,,chloroform,chloroform,100.0,-5.56,-3.65,,,,
76972,10.1016/j.cej.2021.132298,10.1016/j.cej.2021.132298,PM6,2T2Se-F,PM6,2T2Se-F,COC(=O)C(C)(C)c1cc(C)cc(-c2sc3c4sc5cc(/C=C6/C(=O)c7cc(F)cc(c7)C(=O)/C6=C\c6cc(C(C)(C)C(=O)OC)c(-c7cc(C)cc(C(C)(C)C(=O)OC)c7)s6)sc5c4c(C(C)(C)C(=O)OC)ccc2-3)c1,,0.867,20.32,53.1,9.35,9.35486064,0.051985454545459,9.16,9.35,,DIO,DIO,,ITO/PEDOT:PSS/active layer/PFN-Br/Ag,conventional,PFN-Br,PFN-Br,PEDOT:PSS,PEDOT:PSS,,chloroform,chloroform,,-5.56,-3.65,,,,
76973,10.1016/j.cej.2021.132298,10.1016/j.cej.2021.132298,PM6,2T2Se-F,PM6,2T2Se-F,COC(=O)C(C)(C)c1cc(C)cc(-c2sc3c4sc5cc(/C=C6/C(=O)c7cc(F)cc(c7)C(=O)/C6=C\c6cc(C(C)(C)C(=O)OC)c(-c7cc(C)cc(C(C)(C)C(=O)OC)c7)s6)sc5c4c(C(C)(C)C(=O)OC)ccc2-3)c1,,0.875,20.63,66.9,12.17,12.07628625,0.7700390304026224,12.05,12.17,,DIO,DIO,,ITO/PEDOT:PSS/active layer/PFN-Br/Ag,conventional,PFN-Br,PFN-Br,PEDOT:PSS,PEDOT:PSS,,chloroform,chloroform,100.0,-5.56,-3.65,,,,
76974,10.1016/j.cej.2022.135491,10.1016/j.cej.2022.135491,P1,PYFT,P1,PYFT,CCCCCCCCc1cc(-c2c(-c3cccs3)sc3c(-c4cc(CCCCCCCC)c(CCCCCCCC)s4)c(-c4ccc(-c5cccc6nsnc56)s4)sc23)sc1CCCCCCCC,,0.84,22.1,65.2,12.32,12.103728,1.7554545454545454,12.11,12.32,1:1,,,,ITO/PEDOT:PSS/active layer/PFN-Br/Ag,conventional,PFN-Br,PFN-Br,PEDOT:PSS,PEDOT:PSS,,,,,,,,,,
76975,10.1016/j.cej.2022.135491,10.1016/j.cej.2022.135491,P1-co-25%P2,PYFT,P1-co-25%P2,PYFT,,,0.83,23.51,73.09,14.67,14.26227097,2.779338991138369,14.38,14.67,1:1,,,,ITO/PEDOT:PSS/active layer/PFN-Br/Ag,conventional,PFN-Br,PFN-Br,PEDOT:PSS,PEDOT:PSS,,,,,,,,,,
76977,10.1016/j.cej.2022.135491,10.1016/j.cej.2022.135491,P2,PYFT,P2,PYFT,,,0.79,1.55,27.39,0.38,0.33539055,11.739328947368405,0.25,0.38,1:1,,,,ITO/PEDOT:PSS/active layer/PFN-Br/Ag,conventional,PFN-Br,PFN-Br,PEDOT:PSS,PEDOT:PSS,,,,,,,,,,
76978,10.1016/j.cej.2022.138169,10.1016/j.cej.2022.138169,D18,Y6,D18,Y6,CCCCCCC(CCCC)Cc1csc(-c2cc3c4nsnc4c4cc(-c5cc(CC(CCCC)CCCCCC)c(-c6cc7c(-c8cc(F)c(CC(CC)CCCC)s8)c8sccc8c(-c8cc(F)c(CC(CC)CCCC)s8)c7s6)s5)sc4c3s2)c1,CCCCCCCCCCCc1c(/C=C2\C(=O)c3cc(F)c(F)cc3C2=C(C#N)C#N)sc2c1sc1c3c4nsnc4c4c5sc6c(CCCCCCCCCCC)c(/C=C7\C(=O)c8cc(F)c(F)cc8C7=C(C#N)C#N)sc6c5n(CC(CC)CCCC)c4c3n(CC(CC)CCCC)c21,0.869,27.3,74.26,17.75,17.61721962,0.7480584788732383,17.61,17.75,1:1.6,,,,,,PDIN,PDIN,PEDOT:PSS,,100.0,chloroform,,,-5.51,-2.77,,-5.65,-4.09,
76979,10.1016/j.cej.2022.138169,10.1016/j.cej.2022.138169,D18,Y6,D18,Y6,CCCCCCC(CCCC)Cc1csc(-c2cc3c4nsnc4c4cc(-c5cc(CC(CCCC)CCCCCC)c(-c6cc7c(-c8cc(F)c(CC(CC)CCCC)s8)c8sccc8c(-c8cc(F)c(CC(CC)CCCC)s8)c7s6)s5)sc4c3s2)c1,CCCCCCCCCCCc1c(/C=C2\C(=O)c3cc(F)c(F)cc3C2=C(C#N)C#N)sc2c1sc1c3c4nsnc4c4c5sc6c(CCCCCCCCCCC)c(/C=C7\C(=O)c8cc(F)c(F)cc8C7=C(C#N)C#N)sc6c5n(CC(CC)CCCC)c4c3n(CC(CC)CCCC)c21,0.8702,27.75,75.68,18.43,18.27524424,0.8396948453608272,18.28,18.43,1:1.6,,,,,,PDIN + Oxalic Acid,PDIN:oxalic acid,PEDOT:PSS,,100.0,chloroform,,,-5.51,-2.77,,-5.65,-4.09,
76980,10.1016/j.cej.2022.138169,10.1016/j.cej.2022.138169,D18,Y6,D18,Y6,CCCCCCC(CCCC)Cc1csc(-c2cc3c4nsnc4c4cc(-c5cc(CC(CCCC)CCCCCC)c(-c6cc7c(-c8cc(F)c(CC(CC)CCCC)s8)c8sccc8c(-c8cc(F)c(CC(CC)CCCC)s8)c7s6)s5)sc4c3s2)c1,CCCCCCCCCCCc1c(/C=C2\C(=O)c3cc(F)c(F)cc3C2=C(C#N)C#N)sc2c1sc1c3c4nsnc4c4c5sc6c(CCCCCCCCCCC)c(/C=C7\C(=O)c8cc(F)c(F)cc8C7=C(C#N)C#N)sc6c5n(CC(CC)CCCC)c4c3n(CC(CC)CCCC)c21,0.8686,26.93,74.24,17.59,17.3657738752,1.2747363547470223,17.36,17.59,1:1.6,,,,,,PDIN + Azelaic Acid,PDIN:azelaic acid,PEDOT:PSS,,100.0,chloroform,,,-5.51,-2.77,,-5.65,-4.09,
76981,10.1016/j.cej.2022.138169,10.1016/j.cej.2022.138169,D18,Y6,D18,Y6,CCCCCCC(CCCC)Cc1csc(-c2cc3c4nsnc4c4cc(-c5cc(CC(CCCC)CCCCCC)c(-c6cc7c(-c8cc(F)c(CC(CC)CCCC)s8)c8sccc8c(-c8cc(F)c(CC(CC)CCCC)s8)c7s6)s5)sc4c3s2)c1,CCCCCCCCCCCc1c(/C=C2\C(=O)c3cc(F)c(F)cc3C2=C(C#N)C#N)sc2c1sc1c3c4nsnc4c4c5sc6c(CCCCCCCCCCC)c(/C=C7\C(=O)c8cc(F)c(F)cc8C7=C(C#N)C#N)sc6c5n(CC(CC)CCCC)c4c3n(CC(CC)CCCC)c21,0.8681,27.76,75.1,18.18,18.097940456,0.4513726292629253,18.1,18.18,1:1.6,,,,,,PDIN + Tannic Acid,PDIN:tannic acid,PEDOT:PSS,,100.0,chloroform,,,-5.51,-2.77,,-5.65,-4.09,
76987,10.1016/j.cej.2022.139479,10.1016/j.cej.2022.139479,PM6,Y6,PM6,Y6,COC(=O)C(C)(C)c1cc(C)cc(-c2sc3c4sc5cc(/C=C6/C(=O)c7cc(F)cc(c7)C(=O)/C6=C\c6cc(C(C)(C)C(=O)OC)c(-c7cc(C)cc(C(C)(C)C(=O)OC)c7)s6)sc5c4c(C(C)(C)C(=O)OC)ccc2-3)c1,CCCCCCCCCCCc1c(/C=C2\C(=O)c3cc(F)c(F)cc3C2=C(C#N)C#N)sc2c1sc1c3c4nsnc4c4c5sc6c(CCCCCCCCCCC)c(/C=C7\C(=O)c8cc(F)c(F)cc8C7=C(C#N)C#N)sc6c5n(CC(CC)CCCC)c4c3n(CC(CC)CCCC)c21,0.78,22.62,59.0,10.41,10.409724,0.0026512968299663,10.41,,,,,,,,w/o IODC,,PEDOT:PSS,,,,,,-5.56,-3.65,,-5.65,-4.09,
76988,10.1016/j.cej.2022.139479,10.1016/j.cej.2022.139479,PM6,Y6,PM6,Y6,COC(=O)C(C)(C)c1cc(C)cc(-c2sc3c4sc5cc(/C=C6/C(=O)c7cc(F)cc(c7)C(=O)/C6=C\c6cc(C(C)(C)C(=O)OC)c(-c7cc(C)cc(C(C)(C)C(=O)OC)c7)s6)sc5c4c(C(C)(C)C(=O)OC)ccc2-3)c1,CCCCCCCCCCCc1c(/C=C2\C(=O)c3cc(F)c(F)cc3C2=C(C#N)C#N)sc2c1sc1c3c4nsnc4c4c5sc6c(CCCCCCCCCCC)c(/C=C7\C(=O)c8cc(F)c(F)cc8C7=C(C#N)C#N)sc6c5n(CC(CC)CCCC)c4c3n(CC(CC)CCCC)c21,0.85,24.88,72.3,15.29,15.290004,2.6160889473898704e-05,15.29,,,,,,ITO/ZnO/PM6:Y6/IODC/Ag,,w/ IODC,,PEDOT:PSS,,,,,,-5.56,-3.65,,-5.65,-4.09,
76989,10.1016/j.cej.2022.139479,10.1016/j.cej.2022.139479,PM6,Y6,PM6,Y6,COC(=O)C(C)(C)c1cc(C)cc(-c2sc3c4sc5cc(/C=C6/C(=O)c7cc(F)cc(c7)C(=O)/C6=C\c6cc(C(C)(C)C(=O)OC)c(-c7cc(C)cc(C(C)(C)C(=O)OC)c7)s6)sc5c4c(C(C)(C)C(=O)OC)ccc2-3)c1,CCCCCCCCCCCc1c(/C=C2\C(=O)c3cc(F)c(F)cc3C2=C(C#N)C#N)sc2c1sc1c3c4nsnc4c4c5sc6c(CCCCCCCCCCC)c(/C=C7\C(=O)c8cc(F)c(F)cc8C7=C(C#N)C#N)sc6c5n(CC(CC)CCCC)c4c3n(CC(CC)CCCC)c21,0.85,24.1,70.93,14.53,14.5300105,7.226428081150556e-05,14.53,,,,,,ITO/ZnO/PM6:Y6/IODC/Ag,,w/ PFN-Br,PFN-Br,PEDOT:PSS,,,,,,-5.56,-3.65,,-5.65,-4.09,
76990,10.1016/j.cej.2022.140138,10.1016/j.cej.2022.140138,PM6,Y6,PM6,Y6,COC(=O)C(C)(C)c1cc(C)cc(-c2sc3c4sc5cc(/C=C6/C(=O)c7cc(F)cc(c7)C(=O)/C6=C\c6cc(C(C)(C)C(=O)OC)c(-c7cc(C)cc(C(C)(C)C(=O)OC)c7)s6)sc5c4c(C(C)(C)C(=O)OC)ccc2-3)c1,CCCCCCCCCCCc1c(/C=C2\C(=O)c3cc(F)c(F)cc3C2=C(C#N)C#N)sc2c1sc1c3c4nsnc4c4c5sc6c(CCCCCCCCCCC)c(/C=C7\C(=O)c8cc(F)c(F)cc8C7=C(C#N)C#N)sc6c5n(CC(CC)CCCC)c4c3n(CC(CC)CCCC)c21,0.85,24.9,73.5,15.6,15.556274999999998,0.2802884615384744,15.3,15.6,,,,,,,,,PEDOT: PSS,PEDOT:PSS,,,,,-5.56,-3.65,,-5.65,-4.09,
76991,10.1016/j.cej.2022.140138,10.1016/j.cej.2022.140138,PM6,Y6,PM6,Y6,COC(=O)C(C)(C)c1cc(C)cc(-c2sc3c4sc5cc(/C=C6/C(=O)c7cc(F)cc(c7)C(=O)/C6=C\c6cc(C(C)(C)C(=O)OC)c(-c7cc(C)cc(C(C)(C)C(=O)OC)c7)s6)sc5c4c(C(C)(C)C(=O)OC)ccc2-3)c1,CCCCCCCCCCCc1c(/C=C2\C(=O)c3cc(F)c(F)cc3C2=C(C#N)C#N)sc2c1sc1c3c4nsnc4c4c5sc6c(CCCCCCCCCCC)c(/C=C7\C(=O)c8cc(F)c(F)cc8C7=C(C#N)C#N)sc6c5n(CC(CC)CCCC)c4c3n(CC(CC)CCCC)c21,0.85,25.2,78.3,16.8,16.771859999999997,0.1675000000000241,16.5,16.8,,,,,ITO/4Cl-PACz/PM6:Y6/PDINN/Ag,conventional,PDINN,,4Cl-PACz,4Cl-PACz,,,,,-5.56,-3.65,,-5.65,-4.09,
76992,10.1016/j.cej.2022.140138,10.1016/j.cej.2022.140138,PM6,Y6,PM6,Y6,COC(=O)C(C)(C)c1cc(C)cc(-c2sc3c4sc5cc(/C=C6/C(=O)c7cc(F)cc(c7)C(=O)/C6=C\c6cc(C(C)(C)C(=O)OC)c(-c7cc(C)cc(C(C)(C)C(=O)OC)c7)s6)sc5c4c(C(C)(C)C(=O)OC)ccc2-3)c1,CCCCCCCCCCCc1c(/C=C2\C(=O)c3cc(F)c(F)cc3C2=C(C#N)C#N)sc2c1sc1c3c4nsnc4c4c5sc6c(CCCCCCCCCCC)c(/C=C7\C(=O)c8cc(F)c(F)cc8C7=C(C#N)C#N)sc6c5n(CC(CC)CCCC)c4c3n(CC(CC)CCCC)c21,0.89,25.3,74.6,16.8,16.797682,0.0137976190476338,16.4,16.8,,,,,,,,,PEDOT: PSS,PEDOT:PSS,,,,,-5.56,-3.65,,-5.65,-4.09,
76993,10.1016/j.cej.2022.140138,10.1016/j.cej.2022.140138,PM6,L8-BO,PM6,L8-BO,COC(=O)C(C)(C)c1cc(C)cc(-c2sc3c4sc5cc(/C=C6/C(=O)c7cc(F)cc(c7)C(=O)/C6=C\c6cc(C(C)(C)C(=O)OC)c(-c7cc(C)cc(C(C)(C)C(=O)OC)c7)s6)sc5c4c(C(C)(C)C(=O)OC)ccc2-3)c1,CCCCCCC(CCCC)Cc1c(/C=C2\C(=O)c3cc(F)c(F)cc3C2=C(C#N)C#N)sc2c1SC1c3c(c4c(c5nsnc35)c3sc5c(CC(CCCC)CCCCCC)c(/C=C6\C(=O)c7cc(F)c(F)cc7C6=C(C#N)C#N)sc5c3n4CC(CC)CCCC)N(CC(CC)CCCC)C21,0.9,25.6,78.8,18.2,18.155520000000003,0.2443956043955853,17.9,18.2,,,,,ITO/4Cl-PACz/PM6:L8-BO/PDINN/Ag,,PDINN,,4Cl-PACz,4Cl-PACz,,,,,-5.56,-3.65,,-5.68,-3.9,
77005,10.1016/j.cej.2023.146038,10.1016/j.cej.2023.146038,PM6,Y6,PM6,Y6,COC(=O)C(C)(C)c1cc(C)cc(-c2sc3c4sc5cc(/C=C6/C(=O)c7cc(F)cc(c7)C(=O)/C6=C\c6cc(C(C)(C)C(=O)OC)c(-c7cc(C)cc(C(C)(C)C(=O)OC)c7)s6)sc5c4c(C(C)(C)C(=O)OC)ccc2-3)c1,CCCCCCCCCCCc1c(/C=C2\C(=O)c3cc(F)c(F)cc3C2=C(C#N)C#N)sc2c1sc1c3c4nsnc4c4c5sc6c(CCCCCCCCCCC)c(/C=C7\C(=O)c8cc(F)c(F)cc8C7=C(C#N)C#N)sc6c5n(CC(CC)CCCC)c4c3n(CC(CC)CCCC)c21,0.86,25.19,71.9,15.58,15.575984600000002,0.0257727856225823,15.34,15.58,1:1.2,,,,ITO/PEDOT:PSS/PM6:Y6/ZnO/Ag,conventional,ZnO,ZnO,PEDOT:PSS,PEDOT:PSS,120.0,chloroform,chloroform,,-5.56,-3.65,,-5.65,-4.09,
77006,10.1016/j.cej.2023.146038,10.1016/j.cej.2023.146038,PM6,Y6,PM6,Y6,COC(=O)C(C)(C)c1cc(C)cc(-c2sc3c4sc5cc(/C=C6/C(=O)c7cc(F)cc(c7)C(=O)/C6=C\c6cc(C(C)(C)C(=O)OC)c(-c7cc(C)cc(C(C)(C)C(=O)OC)c7)s6)sc5c4c(C(C)(C)C(=O)OC)ccc2-3)c1,CCCCCCCCCCCc1c(/C=C2\C(=O)c3cc(F)c(F)cc3C2=C(C#N)C#N)sc2c1sc1c3c4nsnc4c4c5sc6c(CCCCCCCCCCC)c(/C=C7\C(=O)c8cc(F)c(F)cc8C7=C(C#N)C#N)sc6c5n(CC(CC)CCCC)c4c3n(CC(CC)CCCC)c21,0.85,25.32,74.5,16.06,16.03389,0.1625778331257732,15.76,16.06,1:1.2,,,,ITO/PEDOT:PSS/PM6:Y6/ZnO/Ag,conventional,ZnO,ZnO,PEDOT:PSS,PEDOT:PSS,120.0,chloroform,chloroform,90.0,-5.56,-3.65,,-5.65,-4.09,
77007,10.1016/j.cej.2023.146038,10.1016/j.cej.2023.146038,PM6,Y6,PM6,Y6,COC(=O)C(C)(C)c1cc(C)cc(-c2sc3c4sc5cc(/C=C6/C(=O)c7cc(F)cc(c7)C(=O)/C6=C\c6cc(C(C)(C)C(=O)OC)c(-c7cc(C)cc(C(C)(C)C(=O)OC)c7)s6)sc5c4c(C(C)(C)C(=O)OC)ccc2-3)c1,CCCCCCCCCCCc1c(/C=C2\C(=O)c3cc(F)c(F)cc3C2=C(C#N)C#N)sc2c1sc1c3c4nsnc4c4c5sc6c(CCCCCCCCCCC)c(/C=C7\C(=O)c8cc(F)c(F)cc8C7=C(C#N)C#N)sc6c5n(CC(CC)CCCC)c4c3n(CC(CC)CCCC)c21,0.87,24.51,72.3,15.41,15.4170351,0.045652822842307,15.28,15.41,1:1.2,1-chloronaphthalene,CN,0.5 vol%,ITO/PEDOT:PSS/PM6:Y6/ZnO/Ag,conventional,ZnO,ZnO,PEDOT:PSS,PEDOT:PSS,120.0,chloroform,chloroform,,-5.56,-3.65,,-5.65,-4.09,
77008,10.1016/j.cej.2023.146038,10.1016/j.cej.2023.146038,PM6,Y6,PM6,Y6,COC(=O)C(C)(C)c1cc(C)cc(-c2sc3c4sc5cc(/C=C6/C(=O)c7cc(F)cc(c7)C(=O)/C6=C\c6cc(C(C)(C)C(=O)OC)c(-c7cc(C)cc(C(C)(C)C(=O)OC)c7)s6)sc5c4c(C(C)(C)C(=O)OC)ccc2-3)c1,CCCCCCCCCCCc1c(/C=C2\C(=O)c3cc(F)c(F)cc3C2=C(C#N)C#N)sc2c1sc1c3c4nsnc4c4c5sc6c(CCCCCCCCCCC)c(/C=C7\C(=O)c8cc(F)c(F)cc8C7=C(C#N)C#N)sc6c5n(CC(CC)CCCC)c4c3n(CC(CC)CCCC)c21,0.85,26.18,73.6,16.38,16.378208,0.0109401709401601,16.09,16.38,1:1.2,1-chloronaphthalene,CN,0.5% v/v,ITO/PEDOT:PSS/PM6:Y6/ZnO/Ag,conventional,ZnO,ZnO,PEDOT:PSS,PEDOT:PSS,120.0,chloroform,chloroform,90.0,-5.56,-3.65,,-5.65,-4.09,
77009,10.1016/j.cej.2023.146038,10.1016/j.cej.2023.146038,PM6,Y6,PM6,Y6,COC(=O)C(C)(C)c1cc(C)cc(-c2sc3c4sc5cc(/C=C6/C(=O)c7cc(F)cc(c7)C(=O)/C6=C\c6cc(C(C)(C)C(=O)OC)c(-c7cc(C)cc(C(C)(C)C(=O)OC)c7)s6)sc5c4c(C(C)(C)C(=O)OC)ccc2-3)c1,CCCCCCCCCCCc1c(/C=C2\C(=O)c3cc(F)c(F)cc3C2=C(C#N)C#N)sc2c1sc1c3c4nsnc4c4c5sc6c(CCCCCCCCCCC)c(/C=C7\C(=O)c8cc(F)c(F)cc8C7=C(C#N)C#N)sc6c5n(CC(CC)CCCC)c4c3n(CC(CC)CCCC)c21,0.85,25.97,73.1,16.14,16.136459499999997,0.0219361833953115,15.93,16.14,1:1.2,,,,ITO/PEDOT:PSS/PM6:Y6/ZnO/Ag,conventional,ZnO,ZnO,PEDOT:PSS,PEDOT:PSS,120.0,chloroform,chloroform,40.0,-5.56,-3.65,,-5.65,-4.09,
77010,10.1016/j.cej.2023.146038,10.1016/j.cej.2023.146038,PM6,Y6,PM6,Y6,COC(=O)C(C)(C)c1cc(C)cc(-c2sc3c4sc5cc(/C=C6/C(=O)c7cc(F)cc(c7)C(=O)/C6=C\c6cc(C(C)(C)C(=O)OC)c(-c7cc(C)cc(C(C)(C)C(=O)OC)c7)s6)sc5c4c(C(C)(C)C(=O)OC)ccc2-3)c1,CCCCCCCCCCCc1c(/C=C2\C(=O)c3cc(F)c(F)cc3C2=C(C#N)C#N)sc2c1sc1c3c4nsnc4c4c5sc6c(CCCCCCCCCCC)c(/C=C7\C(=O)c8cc(F)c(F)cc8C7=C(C#N)C#N)sc6c5n(CC(CC)CCCC)c4c3n(CC(CC)CCCC)c21,0.84,26.8,76.0,17.11,17.10912,0.0051431911162984,16.75,17.11,1:1.2,,,PFT:CN 1:0.001,ITO/PEDOT:PSS/PM6:Y6/ZnO/Ag,conventional,ZnO,ZnO,PEDOT:PSS,PEDOT:PSS,120.0,chloroform,chloroform,40.0,-5.56,-3.65,,-5.65,-4.09,
77011,10.1016/j.cej.2023.146038,10.1016/j.cej.2023.146038,PM6,Y6,PM6,Y6,COC(=O)C(C)(C)c1cc(C)cc(-c2sc3c4sc5cc(/C=C6/C(=O)c7cc(F)cc(c7)C(=O)/C6=C\c6cc(C(C)(C)C(=O)OC)c(-c7cc(C)cc(C(C)(C)C(=O)OC)c7)s6)sc5c4c(C(C)(C)C(=O)OC)ccc2-3)c1,CCCCCCCCCCCc1c(/C=C2\C(=O)c3cc(F)c(F)cc3C2=C(C#N)C#N)sc2c1sc1c3c4nsnc4c4c5sc6c(CCCCCCCCCCC)c(/C=C7\C(=O)c8cc(F)c(F)cc8C7=C(C#N)C#N)sc6c5n(CC(CC)CCCC)c4c3n(CC(CC)CCCC)c21,0.86,23.33,69.6,13.96,13.964404799999995,0.0315530085959606,,,1:1.2,,,,ITO/PEDOT:PSS/PM6:Y6/ZnO/Ag,conventional,ZnO,ZnO,PEDOT:PSS,PEDOT:PSS,120.0,CF,chloroform,,-5.56,-3.65,,-5.65,-4.09,
77012,10.1016/j.cej.2023.146038,10.1016/j.cej.2023.146038,PM6,Y6,PM6,Y6,COC(=O)C(C)(C)c1cc(C)cc(-c2sc3c4sc5cc(/C=C6/C(=O)c7cc(F)cc(c7)C(=O)/C6=C\c6cc(C(C)(C)C(=O)OC)c(-c7cc(C)cc(C(C)(C)C(=O)OC)c7)s6)sc5c4c(C(C)(C)C(=O)OC)ccc2-3)c1,CCCCCCCCCCCc1c(/C=C2\C(=O)c3cc(F)c(F)cc3C2=C(C#N)C#N)sc2c1sc1c3c4nsnc4c4c5sc6c(CCCCCCCCCCC)c(/C=C7\C(=O)c8cc(F)c(F)cc8C7=C(C#N)C#N)sc6c5n(CC(CC)CCCC)c4c3n(CC(CC)CCCC)c21,0.85,23.69,71.5,14.4,14.397597500000002,0.0166840277777691,,,1:1.2,,,,ITO/PEDOT:PSS/PM6:Y6/ZnO/Ag,conventional,ZnO,ZnO,PEDOT:PSS,PEDOT:PSS,120.0,CF,chloroform,90.0,-5.56,-3.65,,-5.65,-4.09,
77013,10.1016/j.cej.2023.146038,10.1016/j.cej.2023.146038,PM6,Y6,PM6,Y6,COC(=O)C(C)(C)c1cc(C)cc(-c2sc3c4sc5cc(/C=C6/C(=O)c7cc(F)cc(c7)C(=O)/C6=C\c6cc(C(C)(C)C(=O)OC)c(-c7cc(C)cc(C(C)(C)C(=O)OC)c7)s6)sc5c4c(C(C)(C)C(=O)OC)ccc2-3)c1,CCCCCCCCCCCc1c(/C=C2\C(=O)c3cc(F)c(F)cc3C2=C(C#N)C#N)sc2c1sc1c3c4nsnc4c4c5sc6c(CCCCCCCCCCC)c(/C=C7\C(=O)c8cc(F)c(F)cc8C7=C(C#N)C#N)sc6c5n(CC(CC)CCCC)c4c3n(CC(CC)CCCC)c21,0.84,24.3,71.8,14.49,14.655816,1.1443478260869533,,,1:1.2,CN,CN,0.5% v/v,ITO/PEDOT:PSS/PM6:Y6/ZnO/Ag,conventional,ZnO,ZnO,PEDOT:PSS,PEDOT:PSS,120.0,CF,chloroform,90.0,-5.56,-3.65,,-5.65,-4.09,
77014,10.1016/j.cej.2023.146038,10.1016/j.cej.2023.146038,PM6,Y6,PM6,Y6,COC(=O)C(C)(C)c1cc(C)cc(-c2sc3c4sc5cc(/C=C6/C(=O)c7cc(F)cc(c7)C(=O)/C6=C\c6cc(C(C)(C)C(=O)OC)c(-c7cc(C)cc(C(C)(C)C(=O)OC)c7)s6)sc5c4c(C(C)(C)C(=O)OC)ccc2-3)c1,CCCCCCCCCCCc1c(/C=C2\C(=O)c3cc(F)c(F)cc3C2=C(C#N)C#N)sc2c1sc1c3c4nsnc4c4c5sc6c(CCCCCCCCCCC)c(/C=C7\C(=O)c8cc(F)c(F)cc8C7=C(C#N)C#N)sc6c5n(CC(CC)CCCC)c4c3n(CC(CC)CCCC)c21,0.84,24.54,73.8,15.21,15.212836799999998,0.018650887573946,,,1:1.2,1-chloronaphthalene,CN,PFT:CN 1:0.001,ITO/PEDOT:PSS/PM6:Y6/ZnO/Ag,conventional,ZnO,ZnO,PEDOT:PSS,PEDOT:PSS,120.0,CF,chloroform,,-5.56,-3.65,,-5.65,-4.09,
77015,10.1016/j.cej.2023.146038,10.1016/j.cej.2023.146038,PM6,Y6,PM6,Y6,COC(=O)C(C)(C)c1cc(C)cc(-c2sc3c4sc5cc(/C=C6/C(=O)c7cc(F)cc(c7)C(=O)/C6=C\c6cc(C(C)(C)C(=O)OC)c(-c7cc(C)cc(C(C)(C)C(=O)OC)c7)s6)sc5c4c(C(C)(C)C(=O)OC)ccc2-3)c1,CCCCCCCCCCCc1c(/C=C2\C(=O)c3cc(F)c(F)cc3C2=C(C#N)C#N)sc2c1sc1c3c4nsnc4c4c5sc6c(CCCCCCCCCCC)c(/C=C7\C(=O)c8cc(F)c(F)cc8C7=C(C#N)C#N)sc6c5n(CC(CC)CCCC)c4c3n(CC(CC)CCCC)c21,0.83,21.86,63.1,11.45,11.448737799999998,0.0110235807860358,,,1:1.2,,,,ITO/PEDOT:PSS/PM6:Y6/ZnO/Ag,conventional,ZnO,ZnO,PEDOT:PSS,PEDOT:PSS,120.0,CF,chloroform,,-5.56,-3.65,,-5.65,-4.09,
77016,10.1016/j.cej.2023.146038,10.1016/j.cej.2023.146038,PM6,Y6,PM6,Y6,COC(=O)C(C)(C)c1cc(C)cc(-c2sc3c4sc5cc(/C=C6/C(=O)c7cc(F)cc(c7)C(=O)/C6=C\c6cc(C(C)(C)C(=O)OC)c(-c7cc(C)cc(C(C)(C)C(=O)OC)c7)s6)sc5c4c(C(C)(C)C(=O)OC)ccc2-3)c1,CCCCCCCCCCCc1c(/C=C2\C(=O)c3cc(F)c(F)cc3C2=C(C#N)C#N)sc2c1sc1c3c4nsnc4c4c5sc6c(CCCCCCCCCCC)c(/C=C7\C(=O)c8cc(F)c(F)cc8C7=C(C#N)C#N)sc6c5n(CC(CC)CCCC)c4c3n(CC(CC)CCCC)c21,0.83,22.57,64.6,12.11,12.1015826,0.0695078447564062,,,1:1.2,,,,ITO/PEDOT:PSS/PM6:Y6/ZnO/Ag,conventional,ZnO,ZnO,PEDOT:PSS,PEDOT:PSS,120.0,CF,chloroform,90.0,-5.56,-3.65,,-5.65,-4.09,
77017,10.1016/j.cej.2023.146038,10.1016/j.cej.2023.146038,PM6,Y6,PM6,Y6,COC(=O)C(C)(C)c1cc(C)cc(-c2sc3c4sc5cc(/C=C6/C(=O)c7cc(F)cc(c7)C(=O)/C6=C\c6cc(C(C)(C)C(=O)OC)c(-c7cc(C)cc(C(C)(C)C(=O)OC)c7)s6)sc5c4c(C(C)(C)C(=O)OC)ccc2-3)c1,CCCCCCCCCCCc1c(/C=C2\C(=O)c3cc(F)c(F)cc3C2=C(C#N)C#N)sc2c1sc1c3c4nsnc4c4c5sc6c(CCCCCCCCCCC)c(/C=C7\C(=O)c8cc(F)c(F)cc8C7=C(C#N)C#N)sc6c5n(CC(CC)CCCC)c4c3n(CC(CC)CCCC)c21,0.82,22.97,63.7,12.0,11.998149799999998,0.0154183333333464,,,1:1.2,CN,CN,0.5% v/v,ITO/PEDOT:PSS/PM6:Y6/ZnO/Ag,conventional,ZnO,ZnO,PEDOT:PSS,PEDOT:PSS,120.0,CF,chloroform,90.0,-5.56,-3.65,,-5.65,-4.09,
77018,10.1016/j.cej.2023.146038,10.1016/j.cej.2023.146038,PM6,Y6,PM6,Y6,COC(=O)C(C)(C)c1cc(C)cc(-c2sc3c4sc5cc(/C=C6/C(=O)c7cc(F)cc(c7)C(=O)/C6=C\c6cc(C(C)(C)C(=O)OC)c(-c7cc(C)cc(C(C)(C)C(=O)OC)c7)s6)sc5c4c(C(C)(C)C(=O)OC)ccc2-3)c1,CCCCCCCCCCCc1c(/C=C2\C(=O)c3cc(F)c(F)cc3C2=C(C#N)C#N)sc2c1sc1c3c4nsnc4c4c5sc6c(CCCCCCCCCCC)c(/C=C7\C(=O)c8cc(F)c(F)cc8C7=C(C#N)C#N)sc6c5n(CC(CC)CCCC)c4c3n(CC(CC)CCCC)c21,0.82,23.33,66.0,12.63,12.626195999999998,0.0301187648456243,,,1:1.2,,,,ITO/PEDOT:PSS/PM6:Y6/ZnO/Ag,conventional,ZnO,ZnO,PEDOT:PSS,PEDOT:PSS,120.0,CF,chloroform,,-5.56,-3.65,,-5.65,-4.09,
77019,10.1016/j.cej.2023.146871,10.1016/j.cej.2023.146871,PTB7-Th,PC71BM,PTB7-Th,PC71BM,CCCCC(CC)COC(=O)c1sc2csc(-c3cc4c(-c5ccc(CC(CC)CCCC)s5)c5sccc5c(-c5ccc(CC(CC)CCCC)s5)c4s3)c2c1F,COC(=O)CCCC1(c2ccccc2)C23c4c5ccc6c7cc8c9c%10c(cc%11cc%12c%13c%14c(cc%15c%16ccc-5c2c%16c2c5c%16c%17c(c(c46)c7c9c%17c4c%10c%11c%13c4c%16c%14c%152)C513)C%12)C8,0.66,7.09,57.44,2.67,2.68784736,0.6684404494382098,2.67,2.67,,,,,,,,,,,,,,,-5.21,-3.6,,-5.9,-3.9,
77041,10.1016/j.cej.2024.149035,10.1016/j.cej.2024.149035,PM6,L8-BO,PM6,L8-BO,COC(=O)C(C)(C)c1cc(C)cc(-c2sc3c4sc5cc(/C=C6/C(=O)c7cc(F)cc(c7)C(=O)/C6=C\c6cc(C(C)(C)C(=O)OC)c(-c7cc(C)cc(C(C)(C)C(=O)OC)c7)s6)sc5c4c(C(C)(C)C(=O)OC)ccc2-3)c1,CCCCCCC(CCCC)Cc1c(/C=C2\C(=O)c3cc(F)c(F)cc3C2=C(C#N)C#N)sc2c1SC1c3c(c4c(c5nsnc35)c3sc5c(CC(CCCC)CCCCCC)c(/C=C6\C(=O)c7cc(F)c(F)cc7C6=C(C#N)C#N)sc5c3n4CC(CC)CCCC)N(CC(CC)CCCC)C21,0.9,24.9,75.8,17.0,16.98678,0.0777647058823556,16.5,17.0,,,,,,,PDINN,,2PACz,2PACz,,,,,-5.56,-3.65,,-5.68,-3.9,
77042,10.1016/j.cej.2024.149035,10.1016/j.cej.2024.149035,PM6,L8-BO,PM6,L8-BO,COC(=O)C(C)(C)c1cc(C)cc(-c2sc3c4sc5cc(/C=C6/C(=O)c7cc(F)cc(c7)C(=O)/C6=C\c6cc(C(C)(C)C(=O)OC)c(-c7cc(C)cc(C(C)(C)C(=O)OC)c7)s6)sc5c4c(C(C)(C)C(=O)OC)ccc2-3)c1,CCCCCCC(CCCC)Cc1c(/C=C2\C(=O)c3cc(F)c(F)cc3C2=C(C#N)C#N)sc2c1SC1c3c(c4c(c5nsnc35)c3sc5c(CC(CCCC)CCCCCC)c(/C=C6\C(=O)c7cc(F)c(F)cc7C6=C(C#N)C#N)sc5c3n4CC(CC)CCCC)N(CC(CC)CCCC)C21,0.9,26.2,80.5,19.0,18.9819,0.0952631578947392,18.7,19.0,,,,,ITO/SAMs/PM6:L8-BO/PDINN/Ag,,PDINN,,1Cl-PACz,1Cl-PACz,,,,,-5.56,-3.65,,-5.68,-3.9,
